Repository: JiYiqaq/PCE-KA-GNN

# PCE-KA-GNN

基于给体与受体分子图预测有机光伏器件功率转换效率（PCE）的双分支 Kolmogorov–Arnold 图神经网络。

本项目基于 [LongLee220/KA-GNN](https://github.com/LongLee220/KA-GNN) 改编。原项目面向单分子分类任务；本项目将其扩展为“给体 SMILES + 受体 SMILES → 连续 PCE”的回归任务。项目保留了原作者的 Fourier-KAN 核心层与分子图构建方法，并增加了分子对数据处理、双图编码与融合、回归训练、MAE/RMSE/R² 评估、缓存和结果导出。

仓库已经包含运行所需的 `Active_Database.csv`，克隆后不需要再单独下载数据。Python 环境仍需使用者自行创建。

## 项目结构

```text
PCE-KA-GNN/
├── main_pce.py                 # 训练与评估入口
├── config/                     # 完整、快速和冒烟配置
├── data/
│   ├── raw/Active_Database.csv # 仓库内置 OPV-DB 数据
│   └── processed/              # 已准备的分子对及运行时图缓存
├── model/
│   ├── ka_gnn.py               # 来自原 KA-GNN 项目的 Fourier-KAN 层
│   └── pce_ka_gnn.py           # 双分支 PCE 回归模型
├── pce/                        # 配对数据与训练工具
├── tests/                      # 自动测试与小型冒烟数据
├── results/baseline/           # 历史兼容性基线结果
└── docs/                       # 设计与实现说明
```

## 环境配置

正式环境已在 Windows、Python 3.10.20、NVIDIA GeForce GTX 1650 Ti 上验证：PyTorch `2.1.2+cu118`、DGL `2.2.1+cu118`、torchdata `0.7.1`。所有随仓库提供的运行配置都要求 CUDA；CUDA 不可用时程序立即报错，不会静默改用 CPU。

```bash
conda create -n pce_kagnn_gpu python=3.10 -y
conda activate pce_kagnn_gpu
python -m pip install --upgrade pip setuptools wheel
python -m pip install -r requirements-gpu.txt
python -m pip check
python -c "import torch,dgl; g=dgl.graph(([0],[1])).to('cuda'); print(torch.__version__, dgl.__version__, torch.cuda.get_device_name(0), g.device)"
```

验证命令必须显示 `2.1.2+cu118`、`2.2.1+cu118`、实际 NVIDIA 显卡名称和 `cuda:0`，之后才能开始训练。

## 运行

小型冒烟配置只减少数据量和训练轮数，仍使用与正式实验相同的 CUDA 运行栈：

```bash
python main_pce.py --config config/pce_smoke.yaml
```

运行真实数据的两轮快速基线：

```bash
python main_pce.py --config config/pce_quick.yaml
```

运行默认 100 轮实验：

```bash
python main_pce.py --config config/pce.yaml
```

仓库提供带源文件 SHA256 校验的规范化分子对缓存 `data/processed/canonical_pairs.csv`，避免每次重复处理原始 SMILES。程序使用 RDKit 生成三维构象和非共价边；这一步由 RDKit 在 CPU 上执行，但只在图缓存不存在时运行。生成的图缓存写入 `data/processed/pce_graphs.pt`，之后自动复用。该缓存约 131 MB，超过 GitHub 普通仓库 100 MB 的单文件限制，因此没有提交；它可以由仓库内置 CSV 重建。

运行输出默认保存在 `outputs/`，包括：

- `best_model.pt`：验证集 MAE 最佳的模型；
- `canonical_pairs.csv`：规范化、按有序给体–受体组合聚合的数据；
- `prepared_pairs_with_split.csv`：最终划分；
- `training_history.csv`：逐轮训练记录；
- `test_predictions.csv`：测试集真实值和预测值；
- `summary.json`：数据审计、配置摘要和测试指标。

## 数据处理与模型

程序读取 `donor_smiles`、`acceptor_smiles` 和 `pce` 三列。相同有序给体–受体组合的重复记录使用 PCE 中位数聚合，以降低未纳入模型的制备条件带来的极端值影响。唯一组合按照固定随机种子划分为训练、验证和测试集，目标标准化只使用训练集统计量。

给体和受体分别通过共享参数的 KA-GNN 编码器，随后融合两个图向量、绝对差和逐元素乘积。无 Sigmoid 的 Fourier-KAN 回归头输出标准化 PCE，最终报告原始 PCE 单位下的 MAE、RMSE 和 R²。

## 当前基线

两轮 CPU 快速运行中，38,849 条原始记录整理为 5,877 个唯一组合。受原作者三维建图方法限制，最终 470 个组合可用于该基线，划分为 376/47/47：

| 指标 | 测试集结果 |
|---|---:|
| MAE | 3.0582 |
| RMSE | 3.4442 |
| R² | -0.4890 |

该结果只证明流程可运行，不代表达到可发表性能。负 R² 表明快速基线尚未超过均值预测；三维建图成功率、数据划分、更多制备条件输入以及系统基线对比都是后续研究重点。

## 测试

```bash
python -m unittest discover -s tests -v
```

## 来源、许可与引用

代码改编自 LongLee220 的 KA-GNN 仓库，原代码采用 MIT License。详细改编边界见 [NOTICE.md](NOTICE.md)。数据来自 OPV-DB，采用 CC BY 4.0，详细信息见 [DATA_LICENSE.md](DATA_LICENSE.md)。

使用 KA-GNN 方法时请引用：

```bibtex
@article{li2025kagnn,
  title   = {Kolmogorov--Arnold graph neural networks for molecular property prediction},
  author  = {Li, Longlong and Zhang, Yipeng and Wang, Guanghui and Xia, Kelin},
  journal = {Nature Machine Intelligence},
  volume  = {7},
  pages   = {1346--1354},
  year    = {2025},
  doi     = {10.1038/s42256-025-01087-7}
}
```

使用仓库内置数据时请引用 OPV-DB：

```bibtex
@dataset{qiu2026opvdb,
  author    = {Qiu, Jiangjie},
  title     = {OPV-DB: a literature-mined organic photovoltaic device performance database},
  year      = {2026},
  publisher = {Zenodo},
  version   = {1.0.0},
  doi       = {10.5281/zenodo.20841543}
}
```

# Data directory

- `raw/Active_Database.csv` is the immutable source dataset bundled under CC BY 4.0. Do not overwrite it with processed data.
- `processed/` is created and populated by the training pipeline. Generated `.pt` and `.pth` caches are intentionally ignored by Git because they can exceed GitHub's normal single-file limit.

See `../DATA_LICENSE.md` for provenance, license and checksum information.

File: data/processed/device_records.csv (part 1 of 250)
record_id,doi,donor_smiles,acceptor_smiles,pce,homo_d,lumo_d,homo_a,lumo_a,active_layer_thickness,annealing_temp,d_a_ratio,additive_ratio,device_type,etl_canonical,htl_canonical,solvent_canonical,additive_canonical
1,10.1002/aenm.201703291,CCCCCCC(CCCC)Cc1ccc(-c2c3cc(-c4c(F)cc(-c5cc6c(s5)-c5sc(-c7cc(F)cc8nsnc78)cc5[Si]6(CC(CC)CCCC)CC(CC)CCCC)c5nsnc45)sc3c(-c3ccc(CC(CCCC)CCCCCC)s3)c3ccsc23)s1,CCCCCCCCCCC(CCCCCCCC)CN1C(=O)c2ccc3c4c(c(-c5ccc(-c6cccs6)s5)cc(c24)C1=O)C(=O)N(CC(CCCCCCCC)CCCCCCCCCC)C3=O,6.0,-5.27,-3.72,-5.71,-4.02,,,,,inverted,ZnO,MoO3,chloroform,DIO
2,10.1002/aenm.201703291,CCCCCCC(CCCC)Cc1ccc(-c2c3cc(-c4ccc(-c5cc6c(s5)-c5sc(-c7cccc8nsnc78)cc5[Si]6(CC(CC)CCCC)CC(CC)CCCC)c5nsnc45)sc3c(-c3ccc(CC(CCCC)CCCCCC)s3)c3ccsc23)s1,CCCCCCCCCCC(CCCCCCCC)CN1C(=O)c2ccc3c4c(c(-c5ccc(-c6cccs6)s5)cc(c24)C1=O)C(=O)N(CC(CCCCCCCC)CCCCCCCCCC)C3=O,3.0,-5.19,-3.63,-5.71,-4.02,,,,,inverted,ZnO,MoO3,chloroform,DIO
3,10.1002/aenm.201801209,CCCCC(CC)COC(=O)c1sc2csc(-c3cc4c(-c5ccc(CC(CC)CCCC)s5)c5sccc5c(-c5ccc(CC(CC)CCCC)s5)c4s3)c2c1F,CCCCCCc1ccc(C2(c3ccc(CCCCCC)cc3)c3cc4c(cc3-c3sc(-c5sc(/C=C6\C(=O)c7ccc(F)cc7C6=C(C#N)C#N)cc5OCC(CC)CCCC)cc32)C(c2ccc(CCCCCC)cc2)(c2ccc(CCCCCC)cc2)c2cc(-c3sc(/C=C5\C(=O)c6ccc(F)cc6C5=C(C#N)C#N)cc3OCC(CC)CCCC)sc2-4)cc1,12.1,-5.21,-3.6,-5.34,-4.06,,,1:1.5,2 vol%,inverted,ZnO,MoO3,chlorobenzene,
4,10.1002/aenm.201901024,CCCCC(CC)COC(=O)c1sc2csc(-c3cc4c(-c5ccc(CC(CC)CCCC)s5)c5sccc5c(-c5ccc(CC(CC)CCCC)s5)c4s3)c2c1F,CCCCCCc1ccc(C2(c3ccc(CCCCCC)cc3)c3c(sc4cc(/C=C5\C(=O)c6cc(Cl)c(Cl)cc6C5=C(C#N)C#N)sc34)-c3sc4c5c(sc4c32)-c2sc3cc(/C=C4\C(=O)c6cc(Cl)c(Cl)cc6C4=C(C#N)C#N)sc3c2C5(c2ccc(CCCCCC)cc2)c2ccc(CCCCCC)cc2)cc1,11.96,-5.21,-3.6,-5.24,-3.95,,,,,inverted,ZnO/PFN-Br,MoO3,,DIO
5,10.1002/adma.201706816,CCCCC(CC)COC(=O)c1sc2csc(-c3cc4c(-c5ccc(CC(CC)CCCC)s5)c5sccc5c(-c5ccc(CC(CC)CCCC)s5)c4s3)c2c1F,CCCCCCc1ccc(C2(c3ccc(CCCCCC)cc3)c3c(sc4cc(C=C5C(=O)N(CC)C(=S)N(CC)C5=O)sc34)-c3sc4c5c(sc4c32)-c2sc3cc(C=C4C(=O)N(CC)C(=S)N(CC)C4=O)sc3c2C5(c2ccc(CCCCCC)cc2)c2ccc(CCCCCC)cc2)cc1,10.13,-5.21,-3.6,-5.24,-3.78,,,,,conventional,PFN-Br,PEDOT:PSS,,
6,10.1002/aenm.201801209,CCCCC(CC)COC(=O)c1sc2csc(-c3cc4c(-c5ccc(CC(CC)CCCC)s5)c5sccc5c(-c5ccc(CC(CC)CCCC)s5)c4s3)c2c1F,CCCCCCc1ccc(C2(c3ccc(CCCCCC)cc3)c3cc4c(cc3-c3sc5cc(-c6sc(/C=C7\C(=O)c8ccc(F)cc8C7=C(C#N)C#N)cc6OCC(CC)CCCC)sc5c32)C(c2ccc(CCCCCC)cc2)(c2ccc(CCCCCC)cc2)c2c-4sc3cc(-c4sc(/C=C5\C(=O)c6ccc(F)cc6C5=C(C#N)C#N)cc4OCC(CC)CCCC)sc23)cc1,3.7,-5.21,-3.6,-5.22,-4.11,,,1:1.5,2% v/v,inverted,ZnO,MoO3,chlorobenzene,
7,10.1002/aenm.202100839,CCCCC(CC)COC(=O)c1sc2csc(-c3cc4c(-c5ccc(CC(CC)CCCC)s5)c5sccc5c(-c5ccc(CC(CC)CCCC)s5)c4s3)c2c1F,CCCCCCCCC1(CCCCCCCC)c2cc3c(cc2-c2sc(-c4ccc(C=C(C#N)C#N)c5nsnc45)cc21)C(CCCCCCCC)(CCCCCCCC)c1cc(-c2ccc(C=C(C#N)C#N)c4nsnc24)sc1-3,9.1,-5.21,-3.6,-5.8,-3.8,90.0,,1:2,,inverted,,,,
8,10.1002/aenm.201901024,CCCCC(CC)COC(=O)c1sc2csc(-c3cc4c(-c5ccc(CC(CC)CCCC)s5)c5sccc5c(-c5ccc(CC(CC)CCCC)s5)c4s3)c2c1F,CCCCCCCCc1c(/C=C2\C(=O)c3cc(Cl)c(Cl)cc3C2=C(C#N)C#N)sc2c3c(sc12)-c1sc2c4c(sc2c1C3(c1ccc(CCCCCC)cc1)c1ccc(CCCCCC)cc1)-c1sc2c(CCCCCCCC)c(/C=C3\C(=O)c5cc(Cl)c(Cl)cc5C3=C(C#N)C#N)sc2c1C4(c1ccc(CCCCCC)cc1)c1ccc(CCCCCC)cc1,12.43,-5.21,-3.6,-5.22,-3.91,,,,,inverted,ZnO/PFN-Br,MoO3,,DIO
9,10.1002/adfm.202102361,CCCCC(CC)COC(=O)c1sc2csc(-c3cc4c(-c5ccc(CC(CC)CCCC)s5)c5sccc5c(-c5ccc(CC(CC)CCCC)s5)c4s3)c2c1F,CCCCCCCCCc1c(/C=C/C=C2\C(=O)c3cc(F)c(F)cc3C2=C(C#N)C#N)sc2c1sc1c3c4nsnc4c4c5sc6c(CCCCCCCCC)c(/C=C/C=C7\C(=O)c8cc(F)c(F)cc8C7=C(C#N)C#N)sc6c5n(CC(CCCC)CCCCCC)c4c3n(CC(CCCC)CCCCCC)c21,12.77,-5.21,-3.6,-5.38,-4.06,95.0,100.0,1:1.5,,conventional,,,THF,
10,10.1002/adma.201707508,CCCCC(CC)COC(=O)c1sc2csc(-c3cc4c(-c5ccc(CC(CC)CCCC)s5)c5sccc5c(-c5ccc(CC(CC)CCCC)s5)c4s3)c2c1F,CCCCCCCCOc1c2sc3c(c2c(OCCCCCCCC)c2sc4c(c12)C(c1ccc(CCCCCC)cc1)(c1ccc(CCCCCC)cc1)c1cc(/C=C2\C(=O)c5ccc(F)cc5C2=C(C#N)C#N)sc1-4)C(c1ccc(CCCCCC)cc1)(c1ccc(CCCCCC)cc1)c1cc(/C=C2\C(=O)c4ccc(F)cc4C2=C(C#N)C#N)sc1-3,10.26,-5.21,-3.6,-5.26,-3.89,,,1:1.6,,conventional,PDINO,PEDOT:PSS,chlorobenzene,DIO
11,10.1002/aenm.201600742,CCCCCCCCOc1c(OCCCCCCCC)c(-c2ccc(-c3cc4c(-c5ccc(SCC(CC)CCCC)s5)c5sccc5c(-c5ccc(SCC(CC)CCCC)s5)c4s3)s2)c2nsnc2c1-c1cccs1,CCCCCCc1ccc(C2(c3ccc(CCCCCC)cc3)c3cc4c(cc3-c3sc5cc(C=C6C(=O)c7ccccc7C6=C(C#N)C#N)sc5c32)C(c2ccc(CCCCCC)cc2)(c2ccc(CCCCCC)cc2)c2c-4sc3cc(C=C4C(=O)c5ccccc5C4=C(C#N)C#N)sc23)cc1,9.09,-5.24,-3.6,-5.49,-3.83,85.0,100.0,1:1,,conventional,PFN-Br,PEDOT:PSS,,
12,10.1002/adma.201807577,CCCCC(CC)Cc1ccc(-c2c3cc(-c4ccc(-c5c(F)c(F)c(-c6cccs6)c6nc(-c7cc(F)c(CC(CC)CCCC)s7)c(-c7cc(F)c(CC(CC)CCCC)s7)nc56)s4)sc3c(-c3ccc(CC(CC)CCCC)s3)c3ccsc23)s1,CCCCCCCCCCCc1c(/C=C2\C(=O)c3ccccc3C2=C(C#N)C#N)sc2c1sc1c3c4nsnc4c4c5sc6c(CCCCCCCCCCC)c(/C=C7\C(=O)c8ccccc8C7=C(C#N)C#N)sc6c5n(CC(CC)CCCC)c4c3n(CC(CC)CCCC)c21,13.1,-5.31,-3.62,-5.55,-3.87,,130.0,1:1.2,0.8 vol% CN,conventional,PDINN,PEDOT:PSS,,CN
13,10.1002/adma.201501214,CCCCC(CC)COC(=O)c1sc2csc(-c3cc4c(-c5ccc(CC(CC)CCCC)s5)c5sccc5c(-c5ccc(CC(CC)CCCC)s5)c4s3)c2c1F,CCCCCCCCCCC(CCCCCCCC)CN1C(=O)c2ccc3c4c(c(-c5ccc(-c6cccs6)s5)cc(c24)C1=O)C(=O)N(C(CCCCCCCC)CCCCCCCCCC)C3=O,5.28,-5.3,-3.6,-5.49,-4.05,110.0,,1:1,,inverted,ZnO,MoO3,,
14,10.1002/advs.202004262,CCCCCCc1cc(-c2cc3c(-c4cc(Cl)c(CC(CC)CCCC)s4)c4sc(-c5cc(CCCCCC)c(-c6cc(CCCCCC)c(-c7ccc(/C=C8/SC(=S)N(CCCCCC)C8=O)s7)s6)s5)cc4c(-c4cc(Cl)c(CC(CC)CCCC)s4)c3s2)sc1-c1cc(CCCCCC)c(-c2ccc(/C=C3\SC(=S)N(CC(CC)CCCC)C3=O)s2)s1,CCCCCCCCCCCc1c(/C=C2\C(=O)c3cc(Cl)c(F)cc3C2=C(C#N)C#N)sc2c1sc1c3c4nsnc4c4c5sc6c(CCCCCCCCCCC)c(/C=C7\C(=O)c8cc(Cl)c(F)cc8C7=C(C#N)C#N)sc6c5n(CC(CC)CCCC)c4c3n(CC(CC)CCCC)c21,15.3,-5.46,-3.7,,,,,,,conventional,Phen-NaDPO,PEDOT:PSS,,
15,10.1002/advs.202004262,CCCCCCc1cc(-c2cc3c(-c4cc(Cl)c(CC(CC)CCCC)s4)c4sc(-c5cc(CCCCCC)c(-c6cc(CCCCCC)c(-c7ccc(/C=C8/SC(=S)N(CCCCCC)C8=O)s7)s6)s5)cc4c(-c4cc(Cl)c(CC(CC)CCCC)s4)c3s2)sc1-c1cc(CCCCCC)c(-c2ccc(/C=C3\SC(=S)N(CC(CC)CCCC)C3=O)s2)s1,CCCCCCCCCCCc1c(/C=C2\C(=O)c3cc(F)c(F)cc3C2=C(C#N)C#N)sc2c1sc1c3c4nsnc4c4c5sc6c(CCCCCCCCCCC)c(/C=C7\C(=O)c8cc(Cl)c(Cl)cc8C7=C(C#N)C#N)sc6c5n(CC(CC)CCCC)c4c3n(CC(CC)CCCC)c21,13.1,-5.46,-3.7,-5.67,-3.99,,,,,conventional,Phen-NaDPO,PEDOT:PSS,,
16,10.1002/ajoc.202000172,CCCCCCCCCCC(CCCCCCCC)CN1C(=O)/C(=C\c2csc(-c3ccc(-c4cccs4)s3)c2)c2ccccc21,CCCCCCc1ccc(C2(c3ccc(CCCCCC)cc3)c3cc4c(cc3-c3sc5cc(C=C6C(=O)c7ccccc7C6=C(C#N)C#N)sc5c32)C(c2ccc(CCCCCC)cc2)(c2ccc(CCCCCC)cc2)c2c-4sc3cc(C=C4C(=O)c5ccccc5C4=C(C#N)C#N)sc23)cc1,5.72,-5.41,-3.61,-5.49,-3.83,130.0,130.0,1:1,,inverted,ZnO,MoO3,chloroform,
17,10.1002/aenm.201301007,CCCCCCCCCCCC[Si]1(CCCCCCCCCCCC)c2ccsc2-c2sc(-c3cccc4nsnc34)cc21,CCCCCCCCC(CCCCCCCC)n1c(=O)c2ccc3c4c(ccc(c1=O)c24)c1c3c2c3ccc4c(=O)n(C(CCCCCCCC)CCCCCCCC)c(=O)c5ccc(c3c45)c2c2c3ccc4c(=O)n(C(CCCCCCCC)CCCCCCCC)c(=O)c5ccc(c3c54)c12,1.32,-5.3,-3.5,-6.1,-3.9,,,1:1,,conventional,Ca,PEDOT:PSS,,CN
18,10.1002/aenm.201802021,CCCCCCCCc1cc(/C=c2\sc(=C(C#N)C#N)n(CC)c2=O)sc1-c1cc(CCCCCCCC)c(-c2ccc(-c3sc(-c4sc(/C=c5\sc(=C(C#N)C#N)n(CC)c5=O)cc4CCCCCCCC)cc3CCCCCCCC)s2)s1,CCCCCCCCC1(CCCCCCCC)c2cc3c(cc2-c2cc4c(cc21)-c1sc(/C=C2\C(=O)c5cc(Cl)c(Cl)cc5C2=C(C#N)C#N)cc1C4(CCCCCCCC)CCCCCCCC)C(CCCCCCCC)(CCCCCCCC)c1cc(/C=C2\C(=O)c4cc(Cl)c(Cl)cc4C2=C(C#N)C#N)sc1-3,9.89,-5.22,-3.41,-5.63,-3.89,,110.0,,,conventional,PDINO,PEDOT:PSS,,
19,10.1002/aenm.201802021,CCCCCCCCc1cc(/C=c2\sc(=C(C#N)C#N)n(CC)c2=O)sc1-c1cc(CCCCCCCC)c(-c2ccc(-c3sc(-c4sc(/C=c5\sc(=C(C#N)C#N)n(CC)c5=O)cc4CCCCCCCC)cc3CCCCCCCC)s2)s1,CCCCCCCCC1(CCCCCCCC)c2cc3c(cc2-c2cc4c(cc21)-c1sc(/C=C2\C(=O)c5ccc(Cl)cc5C2=C(C#N)C#N)cc1C4(CCCCCCCC)CCCCCCCC)C(CCCCCCCC)(CCCCCCCC)c1cc(/C=C2\C(=O)c4cc(Cl)ccc4C2=C(C#N)C#N)sc1-3,8.12,-5.22,-3.41,-5.46,-3.75,,110.0,,,conventional,PDINO,PEDOT:PSS,,
20,10.1002/aenm.201802021,CCCCCCCCc1cc(/C=c2\sc(=C(C#N)C#N)n(CC)c2=O)sc1-c1cc(CCCCCCCC)c(-c2ccc(-c3sc(-c4sc(/C=c5\sc(=C(C#N)C#N)n(CC)c5=O)cc4CCCCCCCC)cc3CCCCCCCC)s2)s1,CCCCCCCCC1(CCCCCCCC)c2cc3c(cc2-c2cc4c(cc21)-c1sc(/C=C2\C(=O)c5ccccc5C2=C(C#N)C#N)cc1C4(CCCCCCCC)CCCCCCCC)C(CCCCCCCC)(CCCCCCCC)c1cc(/C=C2\C(=O)c4ccccc4C2=C(C#N)C#N)sc1-3,5.49,-5.22,-3.41,-5.43,-3.71,,,,,conventional,PDINO,PEDOT:PSS,,
21,10.1002/aenm.202102648,CCCCCCCCC(CCCCCC)Cc1sc(-c2c3cc(-c4ccc(-c5sc(-c6cccs6)c6c5C(=O)N(CCCCCCCC)C6=O)s4)sc3c(-c3cc(F)c(CC(CCCCCC)CCCCCCCC)s3)c3ccsc23)cc1F,CCCCCCCCCCCc1c(/C=C2\C(=O)c3cc(F)c(F)cc3C2=C(C#N)C#N)sc2c1sc1c3c4nsnc4c4c5sc6c(CCCCCCCCCCC)c(/C=C7\C(=O)c8cc(F)c(F)cc8C7=C(C#N)C#N)sc6c5n(CC(CC)CCCC)c4c3n(CC(CC)CCCC)c21,11.4,-5.32,-3.5,-5.65,-4.09,120.0,120.0,1:1.5,,inverted,ZnO,MoO3,chloroform,
22,10.1002/aenm.202102648,CCCCCCCCC(CCCCCC)Cc1ccc(-c2c3cc(-c4ccc(-c5sc(-c6cccs6)c6c5C(=O)N(CCCCCCCC)C6=O)s4)sc3c(-c3ccc(CC(CCCCCC)CCCCCCCC)s3)c3ccsc23)s1,CCCCCCCCCCCc1c(/C=C2\C(=O)c3cc(F)c(F)cc3C2=C(C#N)C#N)sc2c1sc1c3c4nsnc4c4c5sc6c(CCCCCCCCCCC)c(/C=C7\C(=O)c8cc(F)c(F)cc8C7=C(C#N)C#N)sc6c5n(CC(CC)CCCC)c4c3n(CC(CC)CCCC)c21,15.2,-5.14,-3.32,-5.65,-4.09,120.0,120.0,1:1.5,,conventional,PDINN,PEDOT:PSS,chloroform,
23,10.1002/aenm.202001589,CCCCCCCCC(CCCCCC)Cn1nc2c(-c3ccc(/C=C(/C#N)C(=O)OCC(CC)CCCC)s3)c(F)c(F)c(-c3ccc(-c4cc5c(-c6ccc(CC(CC)CCCC)s6)c6sc(-c7ccc(-c8c(F)c(F)c(-c9ccc(/C=C(\C#N)C(=O)OCC(CC)CCCC)s9)c9nn(CC(CCCCCC)CCCCCCCC)nc89)s7)cc6c(-c6ccc(CC(CC)CCCC)s6)c5s4)s3)c2n1,CCCCCCc1ccc(C2(c3ccc(CCCCCC)cc3)c3cc4c(cc3-c3sc(/C=C5\C(=O)c6cc(F)c(F)cc6C5=C(C#N)C#N)cc32)C(c2ccc(CCCCCC)cc2)(c2ccc(CCCCCC)cc2)c2cc(/C=C3\C(=O)c5cc(F)c(F)cc5C3=C(C#N)C#N)sc2-4)cc1,10.4,-5.27,-3.45,-5.73,-3.93,,120.0,2:1,,conventional,PDINO,PEDOT:PSS,chloroform,
24,10.1002/adma.201807577,CCCCC(CC)Cc1ccc(-c2c3cc(-c4ccc(-c5sc(-c6cccs6)c6c5C(=O)c5c(CC(CC)CCCC)sc(CC(CC)CCCC)c5C6=O)s4)sc3c(-c3ccc(CC(CC)CCCC)s3)c3ccsc23)s1,CCCCCCCCCCCc1c(/C=C2\C(=O)c3ccccc3C2=C(C#N)C#N)sc2c1sc1c3c4nsnc4c4c5sc6c(CCCCCCCCCCC)c(/C=C7\C(=O)c8ccccc8C7=C(C#N)C#N)sc6c5n(CC(CC)CCCC)c4c3n(CC(CC)CCCC)c21,14.1,-5.33,-3.48,-5.55,-3.87,,110.0,1:1.5,0.5 vol% CN,conventional,PDINN,PEDOT:PSS,,CN
25,10.1002/adfm.202101742,CCCCC(CC)Cc1ccc(-c2c3cc(-c4ccc(-c5sc(-c6cccs6)c6c5C(=O)c5c(CC(CC)CCCC)sc(CC(CC)CCCC)c5C6=O)s4)sc3c(-c3ccc(CC(CC)CCCC)s3)c3ccsc23)s1,CCCCC(CC)Cc1cc(/C=C2\C(=O)c3cc(F)c(F)cc3C2=C(C#N)C#N)sc1-c1sc(-c2cc(CC(CC)CCCC)c(-c3sc(/C=C4\C(=O)c5cc(F)c(F)cc5C4=C(C#N)C#N)cc3CC(CC)CCCC)s2)cc1CC(CC)CCCC,10.15,-5.33,-3.48,-5.86,-3.98,,90.0,1:1,,inverted,ZnO,MoO3,o-DCB,CN
26,10.1002/adma.201904215,CCCCC(CC)Cc1ccc(-c2c3cc(-c4ccc(-c5sc(-c6cccs6)c6c5C(=O)c5c(CC(CC)CCCC)sc(CC(CC)CCCC)c5C6=O)s4)sc3c(-c3ccc(CC(CC)CCCC)s3)c3ccsc23)s1,CCCCC(CC)Cn1nc2c(n1)c1c3sc4cc(/C=C5\C(=O)c6cc(F)c(F)cc6C5=C(C#N)C#N)sc4c3n(CC(CC)CCCC)c1c1c2c2sc3cc(/C=C4\C(=O)c5cc(F)c(F)cc5C4=C(C#N)C#N)sc3c2n1CC(CC)CCCC,9.9,-5.33,-3.48,-5.56,-4.11,,,1:1,0.5 vol% CN relative to CB,,,,,
27,10.1002/aenm.201803541,CCCCC(CC)Cc1ccc(-c2c3cc(-c4ccc(-c5sc(-c6cccs6)c6c5C(=O)c5c(CC(CC)CCCC)sc(CC(CC)CCCC)c5C6=O)s4)sc3c(-c3ccc(CC(CC)CCCC)s3)c3ccsc23)s1,CCCCC(CC)COc1ccc(C2(c3ccc(OCC(CC)CCCC)cc3)c3cc(/C=C4\C(=O)c5cc6ccccc6cc5C4=C(C#N)C#N)sc3-c3ccc4cc5c6c(ccc5cc4c32)-c2sc(/C=C3\C(=O)c4cc5ccccc5cc4C3=C(C#N)C#N)cc2C6(c2ccc(OCC(CC)CCCC)cc2)c2ccc(OCC(CC)CCCC)cc2)cc1,10.91,-5.33,-3.48,-5.44,-3.8,,,1:0.8,0.5 vol%,inverted,ZnO,MoO3,chlorobenzene,DIO
28,10.1002/aenm.201801203,CCCCC(CC)Cc1ccc(-c2c3cc(-c4ccc(-c5sc(-c6cccs6)c6c5C(=O)c5c(CC(CC)CCCC)sc(CC(CC)CCCC)c5C6=O)s4)sc3c(-c3ccc(CC(CC)CCCC)s3)c3ccsc23)s1,CCCCCCc1ccc(C2(c3ccc(CCCCCC)cc3)c3c(sc4cc(/C=C5\C(=O)c6ccc(Cl)cc6C5=C(C#N)C#N)sc34)-c3sc4c5c(sc4c32)-c2sc3cc(/C=C4\C(=O)c6ccc(Cl)cc6C4=C(C#N)C#N)sc3c2C5(c2ccc(CCCCCC)cc2)c2ccc(CCCCCC)cc2)cc1,12.2,-5.33,-3.48,-5.2,-3.9,,100.0,1:1,,conventional,ZrAcac,PEDOT:PSS,chloroform,
29,10.1002/aenm.201801203,CCCCC(CC)Cc1ccc(-c2c3cc(-c4ccc(-c5sc(-c6cccs6)c6c5C(=O)c5c(CC(CC)CCCC)sc(CC(CC)CCCC)c5C6=O)s4)sc3c(-c3ccc(CC(CC)CCCC)s3)c3ccsc23)s1,CCCCCCc1ccc(C2(c3ccc(CCCCCC)cc3)c3c(sc4cc(/C=C5\C(=O)c6ccccc6C5=C(C#N)C#N)sc34)-c3sc4c5c(sc4c32)-c2sc3cc(/C=C4\C(=O)c6ccccc6C4=C(C#N)C#N)sc3c2C5(c2ccc(CCCCCC)cc2)c2ccc(CCCCCC)cc2)cc1,11.3,-5.33,-3.48,-5.13,-3.78,,100.0,1:1,,conventional,ZrAcac,PEDOT:PSS,chloroform,
30,10.1002/aenm.201903650,CCCCC(CC)Cc1ccc(-c2c3cc(-c4ccc(-c5sc(-c6cccs6)c6c5C(=O)c5c(CC(CC)CCCC)sc(CC(CC)CCCC)c5C6=O)s4)sc3c(-c3ccc(CC(CC)CCCC)s3)c3ccsc23)s1,CCCCCCc1ccc(C2(c3ccc(CCCCCC)cc3)c3cc4c(cc3-c3sc5cc(/C=C6\C(=O)c7c(O)cccc7C6=C(C#N)C#N)sc5c32)C(c2ccc(CCCCCC)cc2)(c2ccc(CCCCCC)cc2)c2c-4sc3cc(/C=C4\C(=O)c5c(O)cccc5C4=C(C#N)C#N)sc23)cc1,11.0,-5.33,-3.48,-5.58,-3.93,,,,,inverted,ZnO,MoO3,chlorobenzene,
31,10.1002/aenm.201700183,CCCCC(CC)Cc1ccc(-c2c3cc(-c4ccc(-c5sc(-c6cccs6)c6c5C(=O)c5c(CC(CC)CCCC)sc(CC(CC)CCCC)c5C6=O)s4)sc3c(-c3ccc(CC(CC)CCCC)s3)c3ccsc23)s1,CCCCCCc1ccc(C2(c3ccc(CCCCCC)cc3)c3cc4c(cc3-c3sc5cc(/C=C6\C(=O)c7c(OC)cccc7C6=C(C#N)C#N)sc5c32)C(c2ccc(CCCCCC)cc2)(c2ccc(CCCCCC)cc2)c2c-4sc3cc(/C=C4\C(=O)c5c(OC)cccc5C4=C(C#N)C#N)sc23)cc1,7.9,-5.33,-3.48,-5.49,-3.81,,150.0,1:1,0.5 vol%,,,,,
32,10.1002/aenm.201700183,CCCCC(CC)Cc1ccc(-c2c3cc(-c4ccc(-c5sc(-c6cccs6)c6c5C(=O)c5c(CC(CC)CCCC)sc(CC(CC)CCCC)c5C6=O)s4)sc3c(-c3ccc(CC(CC)CCCC)s3)c3ccsc23)s1,CCCCCCc1ccc(C2(c3ccc(CCCCCC)cc3)c3cc4c(cc3-c3sc5cc(/C=C6\C(=O)c7cc(OC)ccc7C6=C(C#N)C#N)sc5c32)C(c2ccc(CCCCCC)cc2)(c2ccc(CCCCCC)cc2)c2c-4sc3cc(/C=C4\C(=O)c5cc(OC)ccc5C4=C(C#N)C#N)sc23)cc1,10.8,-5.33,-3.48,-5.52,-3.8,,150.0,1:1,0.5 vol%,,,,,
33,10.1002/aenm.201700183,CCCCC(CC)Cc1ccc(-c2c3cc(-c4ccc(-c5sc(-c6cccs6)c6c5C(=O)c5c(CC(CC)CCCC)sc(CC(CC)CCCC)c5C6=O)s4)sc3c(-c3ccc(CC(CC)CCCC)s3)c3ccsc23)s1,CCCCCCc1ccc(C2(c3ccc(CCCCCC)cc3)c3cc4c(cc3-c3sc5cc(/C=C6\C(=O)c7ccc(OC)cc7C6=C(C#N)C#N)sc5c32)C(c2ccc(CCCCCC)cc2)(c2ccc(CCCCCC)cc2)c2c-4sc3cc(/C=C4\C(=O)c5ccc(OC)cc5C4=C(C#N)C#N)sc23)cc1,11.9,-5.33,-3.48,-5.49,-3.86,,150.0,1:1,0.5 vol%,,,,,
34,10.1002/aenm.201700183,CCCCC(CC)Cc1ccc(-c2c3cc(-c4ccc(-c5sc(-c6cccs6)c6c5C(=O)c5c(CC(CC)CCCC)sc(CC(CC)CCCC)c5C6=O)s4)sc3c(-c3ccc(CC(CC)CCCC)s3)c3ccsc23)s1,CCCCCCc1ccc(C2(c3ccc(CCCCCC)cc3)c3cc4c(cc3-c3sc5cc(/C=C6\C(=O)c7cccc(OC)c7C6=C(C#N)C#N)sc5c32)C(c2ccc(CCCCCC)cc2)(c2ccc(CCCCCC)cc2)c2c-4sc3cc(/C=C4\C(=O)c5cccc(OC)c5C4=C(C#N)C#N)sc23)cc1,6.3,-5.33,-3.48,-5.5,-3.76,,150.0,1:1,0.5 vol%,,,,,
35,10.1002/aenm.201903650,CCCCC(CC)Cc1ccc(-c2c3cc(-c4ccc(-c5sc(-c6cccs6)c6c5C(=O)c5c(CC(CC)CCCC)sc(CC(CC)CCCC)c5C6=O)s4)sc3c(-c3ccc(CC(CC)CCCC)s3)c3ccsc23)s1,CCCCCCc1ccc(C2(c3ccc(CCCCCC)cc3)c3cc4c(cc3-c3sc5cc(/C=C6\C(=O)c7ccccc7C6=C(C#N)C#N)sc5c32)C(c2ccc(CCCCCC)cc2)(c2ccc(CCCCCC)cc2)c2c-4sc3cc(/C=C4\C(=O)c5c(O)cccc5C4=C(C#N)C#N)sc23)cc1,10.4,-5.33,-3.48,-5.57,-3.92,,,,,inverted,ZnO,MoO3,chlorobenzene,
36,10.1002/adma.201703527,CCCCC(CC)Cc1ccc(-c2c3cc(-c4ccc(-c5sc(-c6cccs6)c6c5C(=O)c5c(CC(CC)CCCC)sc(CC(CC)CCCC)c5C6=O)s4)sc3c(-c3ccc(CC(CC)CCCC)s3)c3ccsc23)s1,CCCCCCc1ccc(C2(c3ccc(CCCCCC)cc3)c3cc4c(cc3-c3sc(/C=C5\C(=O)c6ccc(C)cc6C5=C(C#N)C#N)cc32)C(c2ccc(CCCCCC)cc2)(c2ccc(CCCCCC)cc2)c2cc(/C=C3\C(=O)c5ccc(C)cc5C3=C(C#N)C#N)sc2-4)cc1,6.42,-5.33,-3.48,-5.8,-3.84,70.0,,1:0.5,,inverted,ZnO,MoO3,,
37,10.1002/adfm.202006141,CCCCC(CC)Cc1ccc(-c2c3cc(-c4ccc(-c5sc(-c6cccs6)c6c5C(=O)c5c(CC(CC)CCCC)sc(CC(CC)CCCC)c5C6=O)s4)sc3c(-c3ccc(CC(CC)CCCC)s3)c3ccsc23)s1,CCCCCCc1ccc(C2(c3ccc(CCCCCC)cc3)c3cc4c(cc3-c3sc(/C=C5\C(=O)c6ccc(F)cc6C5=C(C#N)C#N)cc32)C(c2ccc(CCCCCC)cc2)(c2ccc(CCCCCC)cc2)c2c-4sc3c4sc(/C=C5\C(=O)c6ccc(F)cc6C5=C(C#N)C#N)cc4n(-c4cc5sc(CCCCCC)cc5s4)c23)cc1,14.02,-5.33,-3.48,-5.6,-4.0,,120.0,1:1,0.5 vol%,inverted,ZnO,MoO3,,DIO
38,10.1002/adfm.202006141,CCCCC(CC)Cc1ccc(-c2c3cc(-c4ccc(-c5sc(-c6cccs6)c6c5C(=O)c5c(CC(CC)CCCC)sc(CC(CC)CCCC)c5C6=O)s4)sc3c(-c3ccc(CC(CC)CCCC)s3)c3ccsc23)s1,CCCCCCc1ccc(C2(c3ccc(CCCCCC)cc3)c3cc4c(cc3-c3sc(/C=C5\C(=O)c6ccc(F)cc6C5=C(C#N)C#N)cc32)C(c2ccc(CCCCCC)cc2)(c2ccc(CCCCCC)cc2)c2c-4sc3c4sc(/C=C5\C(=O)c6ccc(F)cc6C5=C(C#N)C#N)cc4n(-c4ccc(CCCCCC)s4)c23)cc1,12.52,-5.33,-3.48,-5.58,-4.03,,100.0,1:1,0.5 vol%,inverted,ZnO,MoO3,,DIO
39,10.1002/adfm.201705927,CCCCC(CC)Cc1ccc(-c2c3cc(-c4ccc(-c5sc(-c6cccs6)c6c5C(=O)c5c(CC(CC)CCCC)sc(CC(CC)CCCC)c5C6=O)s4)sc3c(-c3ccc(CC(CC)CCCC)s3)c3ccsc23)s1,CCCCCCc1ccc(C2(c3ccc(CCCCCC)cc3)Oc3cc(/C=C4\C(=O)c5ccccc5C4=C(C#N)C#N)sc3-c3cc4c(cc32)-c2sc(/C=C3\C(=O)c5ccccc5C3=C(C#N)C#N)cc2OC4(c2ccc(CCCCCC)cc2)c2ccc(CCCCCC)cc2)cc1,7.73,-5.33,-3.48,-5.53,-4.0,97.0,,1:1,0.2%,inverted,ZnO,MoO3,,
40,10.1002/adfm.201705927,CCCCC(CC)Cc1ccc(-c2c3cc(-c4ccc(-c5sc(-c6cccs6)c6c5C(=O)c5c(CC(CC)CCCC)sc(CC(CC)CCCC)c5C6=O)s4)sc3c(-c3ccc(CC(CC)CCCC)s3)c3ccsc23)s1,CCCCCCc1ccc(C2(c3ccc(CCCCCC)cc3)Oc3cc(-c4cc5sc(/C=C6\C(=O)c7ccccc7C6=C(C#N)C#N)cc5s4)sc3-c3cc4c(cc32)-c2sc(-c3cc5sc(/C=C6\C(=O)c7ccccc7C6=C(C#N)C#N)cc5s3)cc2OC4(c2ccc(CCCCCC)cc2)c2ccc(CCCCCC)cc2)cc1,4.02,-5.33,-3.48,-5.28,-3.92,95.0,,1:1,0.5%,inverted,ZnO,MoO3,,CN
41,10.1002/adfm.201705927,CCCCC(CC)Cc1ccc(-c2c3cc(-c4ccc(-c5sc(-c6cccs6)c6c5C(=O)c5c(CC(CC)CCCC)sc(CC(CC)CCCC)c5C6=O)s4)sc3c(-c3ccc(CC(CC)CCCC)s3)c3ccsc23)s1,CCCCCCc1ccc(C2(c3ccc(CCCCCC)cc3)Oc3cc(-c4ccc(/C=C5\C(=O)c6ccccc6C5=C(C#N)C#N)s4)sc3-c3cc4c(cc32)-c2sc(-c3ccc(/C=C5\C(=O)c6ccccc6C5=C(C#N)C#N)s3)cc2OC4(c2ccc(CCCCCC)cc2)c2ccc(CCCCCC)cc2)cc1,9.21,-5.33,-3.48,-5.33,-3.89,100.0,,1:1,1.0%,inverted,ZnO,MoO3,,CN
42,10.1002/adfm.202006141,CCCCC(CC)Cc1ccc(-c2c3cc(-c4ccc(-c5sc(-c6cccs6)c6c5C(=O)c5c(CC(CC)CCCC)sc(CC(CC)CCCC)c5C6=O)s4)sc3c(-c3ccc(CC(CC)CCCC)s3)c3ccsc23)s1,CCCCCCc1ccc(-n2c3cc(/C=C4\C(=O)c5ccc(F)cc5C4=C(C#N)C#N)sc3c3sc4c(c32)C(c2ccc(CCCCCC)cc2)(c2ccc(CCCCCC)cc2)c2cc3c(cc2-4)C(c2ccc(CCCCCC)cc2)(c2ccc(CCCCCC)cc2)c2cc(/C=C4\C(=O)c5ccc(F)cc5C4=C(C#N)C#N)sc2-3)cc1,13.13,-5.33,-3.48,-5.57,-4.0,,100.0,1:0.8,0.5 vol%,inverted,ZnO,MoO3,,DIO
43,10.1002/adma.201703527,CCCCC(CC)Cc1ccc(-c2c3cc(-c4ccc(-c5sc(-c6cccs6)c6c5C(=O)c5c(CC(CC)CCCC)sc(CC(CC)CCCC)c5C6=O)s4)sc3c(-c3ccc(CC(CC)CCCC)s3)c3ccsc23)s1,CCCCCCCCC1(c2ccc(CCCCCC)cc2)c2cc3c(cc2-c2sc(/C=C4\C(=O)c5ccc(C)cc5C4=C(C#N)C#N)cc21)C(CCCCCCCC)(c1ccc(CCCCCC)cc1)c1cc(/C=C2\C(=O)c4ccc(C)cc4C2=C(C#N)C#N)sc1-3,10.12,-5.33,-3.48,-5.77,-3.87,130.0,,1:1,,inverted,ZnO,MoO3,,
44,10.1002/adma.201703527,CCCCC(CC)Cc1ccc(-c2c3cc(-c4ccc(-c5sc(-c6cccs6)c6c5C(=O)c5c(CC(CC)CCCC)sc(CC(CC)CCCC)c5C6=O)s4)sc3c(-c3ccc(CC(CC)CCCC)s3)c3ccsc23)s1,CCCCCCCCC1(CCCCCCCC)c2cc3c(cc2-c2sc(/C=C4\C(=O)c5ccc(C)cc5C4=C(C#N)C#N)cc21)C(CCCCCCCC)(CCCCCCCC)c1cc(/C=C2\C(=O)c4ccc(C)cc4C2=C(C#N)C#N)sc1-3,9.68,-5.33,-3.48,-5.73,-3.85,90.0,,1:1,,inverted,ZnO,MoO3,,
45,10.1002/adma.201707508,CCCCC(CC)Cc1ccc(-c2c3cc(-c4ccc(-c5sc(-c6cccs6)c6c5C(=O)c5c(CC(CC)CCCC)sc(CC(CC)CCCC)c5C6=O)s4)sc3c(-c3ccc(CC(CC)CCCC)s3)c3ccsc23)s1,CCCCCCCCC1(CCCCCCCC)c2cc3c(cc2-c2cc4c(cc21)-c1sc(/C=C2\C(=O)c5cc(C)ccc5C2=C(C#N)C#N)cc1C4(CCCCCCCC)CCCCCCCC)C(CCCCCCCC)(CCCCCCCC)c1cc(/C=C2\C(=O)c4cc(C)ccc4C2=C(C#N)C#N)sc1-3,10.08,-5.33,-3.48,-5.42,-3.7,,,1:1,0.2% v/v DIO,conventional,PDINO,PEDOT:PSS,chlorobenzene,DIO
46,10.1002/adfm.202103445,CCCCC(CC)Cc1ccc(-c2c3cc(-c4ccc(-c5sc(-c6cccs6)c6c5C(=O)c5c(CC(CC)CCCC)sc(CC(CC)CCCC)c5C6=O)s4)sc3c(-c3ccc(CC(CC)CCCC)s3)c3ccsc23)s1,CCCCCCCCc1c(/C=C2\C(=O)c3cc(Cl)c(Cl)cc3C2=C(C#N)C#N)sc2c1sc1c3c4nn(CC)nc4c4c5sc6c(CCCCCCCC)c(/C=C7\C(=O)c8cc(Cl)c(Cl)cc8C7=C(C#N)C#N)sc6c5n(CC)c4c3n(CC)c21,14.4,-5.33,-3.48,-5.53,-3.92,119.0,,,,conventional,PNDIT-F3N,PEDOT:PSS,,
47,10.1002/adfm.202103445,CCCCC(CC)Cc1ccc(-c2c3cc(-c4ccc(-c5sc(-c6cccs6)c6c5C(=O)c5c(CC(CC)CCCC)sc(CC(CC)CCCC)c5C6=O)s4)sc3c(-c3ccc(CC(CC)CCCC)s3)c3ccsc23)s1,CCCCCCCCc1c(/C=C2\C(=O)c3cc(Cl)c(Cl)cc3C2=C(C#N)C#N)sc2c1sc1c3c4nn(CC)nc4c4c5sc6c(CCCCCCCC)c(/C=C7\C(=O)c8cc9c(cc8C7=C(C#N)C#N)C7C8C=CC(C8)C97)sc6c5n(CC)c4c3n(CC)c21,16.82,-5.33,-3.48,-5.48,-3.78,121.0,,,,conventional,PNDIT-F3N,PEDOT:PSS,,
48,10.1002/adfm.202103445,CCCCC(CC)Cc1ccc(-c2c3cc(-c4ccc(-c5sc(-c6cccs6)c6c5C(=O)c5c(CC(CC)CCCC)sc(CC(CC)CCCC)c5C6=O)s4)sc3c(-c3ccc(CC(CC)CCCC)s3)c3ccsc23)s1,CCCCCCCCc1c(/C=C2\C(=O)c3cc(Cl)c(Cl)cc3C2=C(C#N)C#N)sc2c1sc1c3c4nsnc4c4c5sc6c(CCCCCCCC)c(/C=C7\C(=O)c8cc9c(cc8C7=C(C#N)C#N)C7C8C=CC(C8)C97)sc6c5n(CC)c4c3n(CC)c21,15.18,-5.33,-3.48,-5.56,-3.82,122.0,,,,conventional,PNDIT-F3N,PEDOT:PSS,,
49,10.1002/aenm.201800424,CCCCC(CC)Cc1ccc(-c2c3cc(-c4ccc(-c5sc(-c6cccs6)c6c5C(=O)c5c(CC(CC)CCCC)sc(CC(CC)CCCC)c5C6=O)s4)sc3c(-c3ccc(CC(CC)CCCC)s3)c3ccsc23)s1,CCCCCCCCc1c2sc3c(c2c(CCCCCCCC)c2sc4c(c12)C(c1ccc(CCCCCC)cc1)(c1ccc(CCCCCC)cc1)c1cc(/C=C2\C(=O)c5cc6ccccc6cc5C2=C(C#N)C#N)sc1-4)C(c1ccc(CCCCCC)cc1)(c1ccc(CCCCCC)cc1)c1cc(/C=C2\C(=O)c4cc5ccccc5cc4C2=C(C#N)C#N)sc1-3,11.7,-5.33,-3.48,-5.46,-3.94,,,1:0.8,0.5 vol%,conventional,PDINO,PEDOT:PSS,chloroform,DIO
50,10.1002/adma.201707150,CCCCC(CC)Cc1ccc(-c2c3cc(-c4ccc(-c5sc(-c6cccs6)c6c5C(=O)c5c(CC(CC)CCCC)sc(CC(CC)CCCC)c5C6=O)s4)sc3c(-c3ccc(CC(CC)CCCC)s3)c3ccsc23)s1,CCCCCCCCn1c2cc(/C=C3\C(=O)c4cc(F)c(F)cc4C3=C(C#N)C#N)sc2c2sc3c(c21)C(c1ccc(CCCCCC)cc1)(c1ccc(CCCCCC)cc1)c1cc2c(cc1-3)C(c1ccc(CCCCCC)cc1)(c1ccc(CCCCCC)cc1)c1c-2sc2c3sc(/C=C4\C(=O)c5cc(F)c(F)cc5C4=C(C#N)C#N)cc3n(CCCCCCCC)c12,13.13,-5.33,-3.48,-5.42,-3.94,,100.0,1:1,0.5% v/v,inverted,ZnO,MoO3,chloroform,DIO
51,10.1002/adfm.201903269,CCCCC(CC)Cc1ccc(-c2c3cc(-c4ccc(-c5sc(-c6cccs6)c6c5C(=O)c5c(CC(CC)CCCC)sc(CC(CC)CCCC)c5C6=O)s4)sc3c(-c3ccc(CC(CC)CCCC)s3)c3ccsc23)s1,CCCCCCCCn1c2cc(/C=C3\C(=O)c4cc(F)c(F)cc4C3=C(C#N)C#N)sc2c2sc3c(c21)C(c1ccc(CCCCCC)cc1)(c1ccc(CCCCCC)cc1)c1cc2c(cc1-3)C(c1ccc(CCCCCC)cc1)(c1ccc(CCCCCC)cc1)c1c-2sc2c3sc(/C=C4\C(=O)c5cc(F)c(F)cc5C4=C(C#N)C#N)cc3n(CCCCCCCC)c12,9.71,-5.33,-3.48,-5.42,-3.94,102.0,,1:1,,inverted,ZnO,MoO3,chlorobenzene,
52,10.1002/adfm.201903269,CCCCC(CC)Cc1ccc(-c2c3cc(-c4ccc(-c5sc(-c6cccs6)c6c5C(=O)c5c(CC(CC)CCCC)sc(CC(CC)CCCC)c5C6=O)s4)sc3c(-c3ccc(CC(CC)CCCC)s3)c3ccsc23)s1,CCCCCCCCn1c2cc(/C=C3\C(=O)c4cc(F)c(F)cc4C3=C(C#N)C#N)sc2c2sc3c(c21)C(c1ccc(OCCCCCC)cc1)(c1ccc(OCCCCCC)cc1)c1cc2c(cc1-3)C(c1ccc(OCCCCCC)cc1)(c1ccc(OCCCCCC)cc1)c1c-2sc2c3sc(/C=C4\C(=O)c5cc(F)c(F)cc5C4=C(C#N)C#N)cc3n(CCCCCCCC)c12,10.6,-5.33,-3.48,-5.38,-4.0,102.0,,1:1,,inverted,ZnO,MoO3,chlorobenzene,
53,10.1002/adma.201707150,CCCCC(CC)Cc1ccc(-c2c3cc(-c4ccc(-c5sc(-c6cccs6)c6c5C(=O)c5c(CC(CC)CCCC)sc(CC(CC)CCCC)c5C6=O)s4)sc3c(-c3ccc(CC(CC)CCCC)s3)c3ccsc23)s1,CCCCCCCCn1c2cc(/C=C3\C(=O)c4ccccc4C3=C(C#N)C#N)sc2c2sc3c(c21)C(c1ccc(CCCCCC)cc1)(c1ccc(CCCCCC)cc1)c1cc2c(cc1-3)C(c1ccc(CCCCCC)cc1)(c1ccc(CCCCCC)cc1)c1c-2sc2c3sc(/C=C4\C(=O)c5ccccc5C4=C(C#N)C#N)cc3n(CCCCCCCC)c12,4.31,-5.33,-3.48,-5.36,-3.82,,,1:1,,inverted,ZnO,MoO3,chloroform,
54,10.1002/aenm.201803541,CCCCC(CC)Cc1sc(-c2c3cc(-c4ccc(-c5sc(-c6cccs6)c6c5C(=O)c5c(CC(CC)CCCC)sc(CC(CC)CCCC)c5C6=O)s4)sc3c(-c3cc(F)c(CC(CC)CCCC)s3)c3ccsc23)cc1F,CCCCC(CC)COc1ccc(C2(c3ccc(OCC(CC)CCCC)cc3)c3cc(/C=C4\C(=O)c5cc(Cl)c(Cl)cc5C4=C(C#N)C#N)sc3-c3ccc4cc5c6c(ccc5cc4c32)-c2sc(/C=C3\C(=O)c4cc(Cl)c(Cl)cc4C3=C(C#N)C#N)cc2C6(c2ccc(OCC(CC)CCCC)cc2)c2ccc(OCC(CC)CCCC)cc2)cc1,13.27,-5.49,-3.64,-5.71,-3.89,,,1:1,0.5 vol%,inverted,ZnO,MoO3,chlorobenzene,DIO
55,10.1002/adfm.202102189,CCCCC(CC)Cc1sc(-c2c3cc(-c4ccc(-c5sc(-c6cccs6)c6c5C(=O)c5c(CC(CC)CCCC)sc(CC(CC)CCCC)c5C6=O)s4)sc3c(-c3cc(F)c(CC(CC)CCCC)s3)c3ccsc23)cc1F,CCCCCCc1ccc(C2(c3ccc(CCCCCC)cc3)c3cc4c(cc3-c3sc5cc(/C=C6\C(=O)c7sc(C)cc7C6=C(C#N)C#N)sc5c32)C(c2ccc(CCCCCC)cc2)(c2ccc(CCCCCC)cc2)c2c-4sc3cc(/C=C4\C(=O)c5sc(C)cc5C4=C(C#N)C#N)sc23)cc1,9.3,-5.49,-3.64,-5.43,-3.68,,,,,inverted,ZnO,MoO3,,
56,10.1002/adfm.202102189,CCCCC(CC)Cc1sc(-c2c3cc(-c4ccc(-c5sc(-c6cccs6)c6c5C(=O)c5c(CC(CC)CCCC)sc(CC(CC)CCCC)c5C6=O)s4)sc3c(-c3cc(F)c(CC(CC)CCCC)s3)c3ccsc23)cc1F,CCCCCCc1ccc(C2(c3ccc(CCCCCC)cc3)c3cc4c(cc3-c3sc5cc(/C=C6\C(=O)c7sc(Cl)cc7C6=C(C#N)C#N)sc5c32)C(c2ccc(CCCCCC)cc2)(c2ccc(CCCCCC)cc2)c2c-4sc3cc(/C=C4\C(=O)c5sc(Cl)cc5C4=C(C#N)C#N)sc23)cc1,11.2,-5.49,-3.64,-5.4,-3.78,,,,,inverted,ZnO,MoO3,,
57,10.1002/aenm.201900041,COC(=O)C(C)(C)c1cc(C)cc(-c2sc3c4sc5cc(/C=C6/C(=O)c7cc(F)cc(c7)C(=O)/C6=C\c6cc(C(C)(C)C(=O)OC)c(-c7cc(C)cc(C(C)(C)C(=O)OC)c7)s6)sc5c4c(C(C)(C)C(=O)OC)ccc2-3)c1,CCCCCCc1ccc(C2(c3ccc(CCCCCC)cc3)c3cc4c(cc3-c3sc5cc(/C=C6\C(=O)c7c(csc7Cl)C6=C(C#N)C#N)sc5c32)C(c2ccc(CCCCCC)cc2)(c2ccc(CCCCCC)cc2)c2c-4sc3cc(/C=C4\C(=O)c5c(csc5Cl)C4=C(C#N)C#N)sc23)cc1,13.6,-5.56,-3.65,-5.58,-4.01,,100.0,1:1,0.2 vol%,conventional,ZrAcac,PEDOT:PSS,chloroform,DIO
58,10.1002/aenm.201903650,CCCCC(CC)Cc1sc(-c2c3cc(-c4ccc(-c5sc(-c6cccs6)c6c5C(=O)c5c(CC(CC)CCCC)sc(CC(CC)CCCC)c5C6=O)s4)sc3c(-c3cc(F)c(CC(CC)CCCC)s3)c3ccsc23)cc1F,CCCCCCc1ccc(C2(c3ccc(CCCCCC)cc3)c3cc4c(cc3-c3sc5cc(/C=C6\C(=O)c7c(O)cccc7C6=C(C#N)C#N)sc5c32)C(c2ccc(CCCCCC)cc2)(c2ccc(CCCCCC)cc2)c2c-4sc3cc(/C=C4\C(=O)c5c(O)cccc5C4=C(C#N)C#N)sc23)cc1,12.5,-5.49,-3.64,-5.58,-3.93,,,,,inverted,ZnO,MoO3,chlorobenzene,
59,10.1002/adma.201800868,CCCCC(CC)Cc1sc(-c2c3cc(-c4ccc(-c5sc(-c6cccs6)c6c5C(=O)c5c(CC(CC)CCCC)sc(CC(CC)CCCC)c5C6=O)s4)sc3c(-c3cc(F)c(CC(CC)CCCC)s3)c3ccsc23)cc1F,CCCCCCc1ccc(C2(c3ccc(CCCCCC)cc3)c3cc4c(cc3-c3sc5cc(/C=C6\C(=O)c7cc(Cl)c(Cl)cc7C6=C(C#N)C#N)sc5c32)C(c2ccc(CCCCCC)cc2)(c2ccc(CCCCCC)cc2)c2c-4sc3cc(/C=C4\C(=O)c5cc(Cl)c(Cl)cc5C4=C(C#N)C#N)sc23)cc1,13.45,-5.49,-3.64,-5.75,-4.09,,,,,inverted,ZnO,MoO3,,
60,10.1002/adfm.202102189,CCCCC(CC)Cc1sc(-c2c3cc(-c4ccc(-c5sc(-c6cccs6)c6c5C(=O)c5c(CC(CC)CCCC)sc(CC(CC)CCCC)c5C6=O)s4)sc3c(-c3cc(F)c(CC(CC)CCCC)s3)c3ccsc23)cc1F,CCCCCCc1ccc(C2(c3ccc(CCCCCC)cc3)c3cc4c(cc3-c3sc5cc(/C=C6\C(=O)c7cc(F)c(F)cc7C6=C(C#N)C#N)sc5c32)C(c2ccc(CCCCCC)cc2)(c2ccc(CCCCCC)cc2)c2c-4sc3cc(/C=C4\C(=O)c5sc(C)cc5C4=C(C#N)C#N)sc23)cc1,11.6,-5.49,-3.64,-5.4,-3.87,,,,,inverted,ZnO,MoO3,,
61,10.1002/adfm.202102189,CCCCC(CC)Cc1sc(-c2c3cc(-c4ccc(-c5sc(-c6cccs6)c6c5C(=O)c5c(CC(CC)CCCC)sc(CC(CC)CCCC)c5C6=O)s4)sc3c(-c3cc(F)c(CC(CC)CCCC)s3)c3ccsc23)cc1F,CCCCCCc1ccc(C2(c3ccc(CCCCCC)cc3)c3cc4c(cc3-c3sc5cc(/C=C6\C(=O)c7cc(F)c(F)cc7C6=C(C#N)C#N)sc5c32)C(c2ccc(CCCCCC)cc2)(c2ccc(CCCCCC)cc2)c2c-4sc3cc(/C=C4\C(=O)c5sc(Cl)cc5C4=C(C#N)C#N)sc23)cc1,12.7,-5.49,-3.64,-5.42,-3.92,,,,,inverted,ZnO,MoO3,,
62,10.1002/adma.201704051,CCCCC(CC)Cc1sc(-c2c3cc(-c4ccc(-c5sc(-c6cccs6)c6c5C(=O)c5c(CC(CC)CCCC)sc(CC(CC)CCCC)c5C6=O)s4)sc3c(-c3cc(F)c(CC(CC)CCCC)s3)c3ccsc23)cc1F,CCCCCCc1ccc(C2(c3ccc(CCCCCC)cc3)c3cc4c(cc3-c3sc(/C=C5\C(=O)c6cc7ccccc7cc6C5=C(C#N)C#N)cc32)C(c2ccc(CCCCCC)cc2)(c2ccc(CCCCCC)cc2)c2cc(/C=C3\C(=O)c5cc6ccccc6cc5C3=C(C#N)C#N)sc2-4)cc1,12.2,-5.49,-3.64,-5.8,-3.98,,,,,conventional,PFN-Br,PEDOT:PSS,,
63,10.1002/adma.201704051,CCCCC(CC)Cc1sc(-c2c3cc(-c4ccc(-c5sc(-c6cccs6)c6c5C(=O)c5c(CC(CC)CCCC)sc(CC(CC)CCCC)c5C6=O)s4)sc3c(-c3cc(F)c(CC(CC)CCCC)s3)c3ccsc23)cc1F,CCCCCCc1ccc(C2(c3ccc(CCCCCC)cc3)c3cc4c(cc3-c3sc(/C=C5\C(=O)c6ccccc6C5=C(C#N)C#N)cc32)C(c2ccc(CCCCCC)cc2)(c2ccc(CCCCCC)cc2)c2cc(/C=C3\C(=O)c5ccccc5C3=C(C#N)C#N)sc2-4)cc1,7.4,-5.49,-3.64,-5.81,-3.94,,,,,conventional,PFN-Br,PEDOT:PSS,,
64,10.1002/adma.201804723,CCCCC(CC)Cc1sc(-c2c3cc(-c4ccc(-c5sc(-c6cccs6)c6c5C(=O)c5c(CC(CC)CCCC)sc(CC(CC)CCCC)c5C6=O)s4)sc3c(-c3cc(F)c(CC(CC)CCCC)s3)c3ccsc23)cc1F,CCCCCCCCC1(CCCCCCCC)c2cc3c(cc2-c2cc4c(cc21)-c1sc(/C=C2\C(=O)c5cc(C)ccc5C2=C(C#N)C#N)cc1C4(CCCCCCCC)CCCCCCCC)C(CCCCCCCC)(CCCCCCCC)c1cc(/C=C2\C(=O)c4cc(C)ccc4C2=C(C#N)C#N)sc1-3,10.49,-5.49,-3.64,-5.42,-3.7,,,1:1,,inverted,ZnO/PFN-Br,MoO3,chlorobenzene,DIO
65,10.1002/aenm.201803657,CCCCC(CC)Cc1sc(-c2c3cc(-c4ccc(-c5sc(-c6cccs6)c6c5C(=O)c5c(CC(CC)CCCC)sc(CC(CC)CCCC)c5C6=O)s4)sc3c(-c3cc(F)c(CC(CC)CCCC)s3)c3ccsc23)cc1F,CCCCCCCCC1(CCCCCCCC)c2cc3c(cc2-c2cc4c(cc21)-c1sc(/C=C2\C(=O)c5cc(F)c(F)cc5C2=C(C#N)C#N)cc1C4(CCCCCCCC)CCCCCCCC)C(CCCCCCCC)(CCCCCCCC)c1cc2c(cc1-3)C(CCCCCCCC)(CCCCCCCC)c1cc(/C=C3\C(=O)c4cc(F)c(F)cc4C3=C(C#N)C#N)sc1-2,13.1,-5.49,-3.64,-5.71,-3.96,,100.0,1:1,,conventional,PF3N-2TNDI,PEDOT:PSS,,
66,10.1002/aenm.201803657,CCCCC(CC)Cc1sc(-c2c3cc(-c4ccc(-c5sc(-c6cccs6)c6c5C(=O)c5c(CC(CC)CCCC)sc(CC(CC)CCCC)c5C6=O)s4)sc3c(-c3cc(F)c(CC(CC)CCCC)s3)c3ccsc23)cc1F,CCCCCCCCC1(CCCCCCCC)c2cc3c(cc2-c2cc4c(cc21)-c1sc(/C=C2\C(=O)c5ccccc5C2=C(C#N)C#N)cc1C4(CCCCCCCC)CCCCCCCC)C(CCCCCCCC)(CCCCCCCC)c1cc2c(cc1-3)C(CCCCCCCC)(CCCCCCCC)c1cc(/C=C3\C(=O)c4ccccc4C3=C(C#N)C#N)sc1-2,5.9,-5.49,-3.64,-5.51,-3.77,,100.0,1:1,,conventional,PF3N-2TNDI,PEDOT:PSS,,
67,10.1002/adma.201804723,CCCCC(CC)Cc1sc(-c2c3cc(-c4ccc(-c5sc(-c6cccs6)c6c5C(=O)c5c(CC(CC)CCCC)sc(CC(CC)CCCC)c5C6=O)s4)sc3c(-c3cc(F)c(CC(CC)CCCC)s3)c3ccsc23)cc1F,CCCCCCCCc1c2sc3c(c2c(CCCCCCCC)c2sc4c(c12)C(c1ccc(CCCCCC)cc1)(c1ccc(CCCCCC)cc1)c1cc(/C=C2\C(=O)c5cc6ccccc6cc5C2=C(C#N)C#N)sc1-4)C(c1ccc(CCCCCC)cc1)(c1ccc(CCCCCC)cc1)c1cc(/C=C2\C(=O)c4cc5ccccc5cc4C2=C(C#N)C#N)sc1-3,12.03,-5.49,-3.64,-5.46,-3.94,,120.0,1:0.8,,inverted,ZnO/PFN-Br,MoO3,chloroform,DIO
68,10.1002/aenm.202003177,CCCCC(CC)Cc1sc(-c2c3cc(-c4ccc(-c5sc(-c6cccs6)c6c5C(=O)c5c(CC(CC)CCCC)sc(CC(CC)CCCC)c5C6=O)s4)sc3c(-c3cc(F)c(CC(CC)CCCC)s3)c3ccsc23)cc1F,CCCCCCCCCc1c(/C=C2\C(=O)c3cc(F)c(F)cc3C2=C(C#N)C#N)sc2c1sc1c2sc2c3c4nsnc4c4c5sc(/C=C6\C(=O)c7cc(F)c(F)cc7C6=C(C#N)C#N)c(CCCCCCCC)c5n(CC(CCCC)CCCCCC)c4c3n(CC(CCCC)CCCCCC)c12,15.2,-5.49,-3.64,-5.65,-3.85,,,,,conventional,PNDIT-F3N,PEDOT:PSS,,
69,10.1002/aenm.202003177,CCCCC(CC)Cc1sc(-c2c3cc(-c4ccc(-c5sc(-c6cccs6)c6c5C(=O)c5c(CC(CC)CCCC)sc(CC(CC)CCCC)c5C6=O)s4)sc3c(-c3cc(F)c(CC(CC)CCCC)s3)c3ccsc23)cc1F,CCCCCCCCCc1c(/C=C2\C(=O)c3cc(F)c(F)cc3C2=C(C#N)C#N)sc2c1sc1c2sc2c3c4nsnc4c4c5sc6c(CCCCCCCCC)c(/C=C7\C(=O)c8cc(F)c(F)cc8C7=C(C#N)C#N)sc6c5n(CC(CCCC)CCCCCC)c4c3n(CC(CCCC)CCCCCC)c12,16.7,-5.49,-3.64,-5.63,-3.88,,,,,conventional,PNDIT-F3N,PEDOT:PSS,,
70,10.1002/adma.201908205,CCCCC(CC)Cc1sc(-c2c3cc(-c4ccc(-c5sc(-c6cccs6)c6c5C(=O)c5c(CC(CC)CCCC)sc(CC(CC)CCCC)c5C6=O)s4)sc3c(-c3cc(F)c(CC(CC)CCCC)s3)c3ccsc23)cc1F,CCCCCCCCCc1c(C=C2C(=O)c3cc(Cl)c(Cl)cc3C2=C(C#N)C#N)sc2c1sc1c3c4nsnc4c4c5sc6c(CCCCCCCCC)c(C=C7C(=O)c8cc(Cl)c(Cl)cc8C7=C(C#N)C#N)sc6c5n(CC(CCCC)CCCCCC)c4c3n(CC(CCCC)CCCCCC)c21,17.8,-5.49,-3.64,-5.68,-3.9,,,,,conventional,PFN-Br,PEDOT:PSS,chloroform,
71,10.1002/aenm.202002649,CCCCC(CC)Cc1sc(-c2c3cc(-c4ccc(-c5sc(-c6cccs6)c6c5C(=O)c5c(CC(CC)CCCC)sc(CC(CC)CCCC)c5C6=O)s4)sc3c(-c3cc(F)c(CC(CC)CCCC)s3)c3ccsc23)cc1F,CCCCCCCCCCCc1c(/C=C2\C(=O)c3c(Cl)cc(Br)cc3C2=C(C#N)C#N)sc2c1sc1c3c4nsnc4c4c5sc6c(CCCCCCCCCCC)c(/C=C7\C(=O)c8c(Cl)cc(Br)cc8C7=C(C#N)C#N)sc6c5n(CC(CCCC)CCCCCC)c4c3n(CC(CCCC)CCCCCC)c21,15.54,-5.49,-3.64,-5.8,-4.04,,,,,conventional,PNDIT-F3N,PEDOT:PSS,,
72,10.1002/aenm.202002649,CCCCC(CC)Cc1sc(-c2c3cc(-c4ccc(-c5sc(-c6cccs6)c6c5C(=O)c5c(CC(CC)CCCC)sc(CC(CC)CCCC)c5C6=O)s4)sc3c(-c3cc(F)c(CC(CC)CCCC)s3)c3ccsc23)cc1F,CCCCCCCCCCCc1c(/C=C2\C(=O)c3c(Cl)cc(Br)cc3C2=C(C#N)C#N)sc2c1sc1c3c4nsnc4c4c5sc6c(CCCCCCCCCCC)c(/C=C7\C(=O)c8c(Cl)cc(Br)cc8C7=C(C#N)C#N)sc6c5n(CC(CCCC)CCCCCC)c4c3n(CC(CCCC)CCCCCC)c21,14.56,-5.49,-3.64,-5.79,-4.03,,,,,conventional,PNDIT-F3N,PEDOT:PSS,,
73,10.1002/aenm.202002649,CCCCC(CC)Cc1sc(-c2c3cc(-c4ccc(-c5sc(-c6cccs6)c6c5C(=O)c5c(CC(CC)CCCC)sc(CC(CC)CCCC)c5C6=O)s4)sc3c(-c3cc(F)c(CC(CC)CCCC)s3)c3ccsc23)cc1F,CCCCCCCCCCCc1c(/C=C2\C(=O)c3c(ccc(Br)c3Cl)C2=C(C#N)C#N)sc2c1sc1c3c4nsnc4c4c5sc6c(CCCCCCCCCCC)c(/C=C7\C(=O)c8c(ccc(Br)c8Cl)C7=C(C#N)C#N)sc6c5n(CC(CCCC)CCCCCC)c4c3n(CC(CCCC)CCCCCC)c21,16.82,-5.49,-3.64,-5.79,-4.0,,,,,conventional,PNDIT-F3N,PEDOT:PSS,,
74,10.1002/advs.201903784,CCCCC(CC)Cc1sc(-c2c3cc(-c4ccc(-c5sc(-c6cccs6)c6c5C(=O)c5c(CC(CC)CCCC)sc(CC(CC)CCCC)c5C6=O)s4)sc3c(-c3cc(F)c(CC(CC)CCCC)s3)c3ccsc23)cc1F,CCCCCCCCCCCc1c(/C=C2\C(=O)c3cc(Br)c(Br)cc3C2=C(C#N)C#N)sc2c1sc1c3c4nsnc4c4c5sc6c(CCCCCCCCCCC)c(/C=C7\C(=O)c8cc(Br)c(Br)cc8C7=C(C#N)C#N)sc6c5n(CC(CCCC)CCCCCC)c4c3n(CC(CCCC)CCCCCC)c21,14.03,-5.49,-3.64,-5.53,-4.09,,,1:1.2,,inverted,ZnO,MoO3,chloroform,
75,10.1002/adma.202001160,CCCCC(CC)Cc1sc(-c2c3cc(-c4ccc(-c5sc(-c6cccs6)c6c5C(=O)c5c(CC(CC)CCCC)sc(CC(CC)CCCC)c5C6=O)s4)sc3c(-c3cc(F)c(CC(CC)CCCC)s3)c3ccsc23)cc1F,CCCCCCCCCCCc1c(/C=C2\C(=O)c3cc(Cl)c(Cl)cc3C2=C(C#N)C#N)sc2c1sc1c3c4nsnc4c4c5sc6c(CCCCCCCCCCC)c(/C=C7\C(=O)c8c(Cl)c(Cl)c(Cl)c(Cl)c8C7=C(C#N)C#N)sc6c5n(CC(CC)CCCC)c4c3n(CC(CC)CCCC)c21,15.21,-5.49,-3.64,-5.55,-4.01,,100.0,1:1,,conventional,PFN-Br,PEDOT:PSS,,CN
76,10.1002/adma.202001160,CCCCC(CC)Cc1sc(-c2c3cc(-c4ccc(-c5sc(-c6cccs6)c6c5C(=O)c5c(CC(CC)CCCC)sc(CC(CC)CCCC)c5C6=O)s4)sc3c(-c3cc(F)c(CC(CC)CCCC)s3)c3ccsc23)cc1F,CCCCCCCCCCCc1c(/C=C2\C(=O)c3cc(Cl)c(Cl)cc3C2=C(C#N)C#N)sc2c1sc1c3c4nsnc4c4c5sc6c(CCCCCCCCCCC)c(/C=C7\C(=O)c8c(Cl)c(Cl)c(Cl)c(Cl)c8C7=C(C#N)C#N)sc6c5n(CC(CCCC)CCCCCC)c4c3n(CC(CCCC)CCCCCC)c21,16.37,-5.49,-3.64,-5.65,-4.01,,115.0,1:1.2,,conventional,PFN-Br,PEDOT:PSS,,CN
77,10.1002/adfm.202000456,COC(=O)C(C)(C)c1cc(C)cc(-c2sc3c4sc5cc(/C=C6/C(=O)c7cc(F)cc(c7)C(=O)/C6=C\c6cc(C(C)(C)C(=O)OC)c(-c7cc(C)cc(C(C)(C)C(=O)OC)c7)s6)sc5c4c(C(C)(C)C(=O)OC)ccc2-3)c1,CCCCCCCCCCCc1c(/C=C2\C(=O)c3cc(F)c(F)cc3C2=C(C#N)C#N)sc2c1sc1c3c4nsnc4c4c5sc6c(CCCCCCCCCCC)c(/C=C7\C(=O)c8cc(Cl)c(Cl)cc8C7=C(C#N)C#N)sc6c5n(CC(CC)CCCC)c4c3n(CC(CC)CCCC)c21,16.01,-5.56,-3.65,-5.67,-3.99,,100.0,1:1,,conventional,PNDIT-F3N,PEDOT:PSS,chloroform,
78,10.1002/adma.201906324,CCCCC(CC)Cc1sc(-c2c3cc(-c4ccc(-c5sc(-c6cccs6)c6c5C(=O)c5c(CC(CC)CCCC)sc(CC(CC)CCCC)c5C6=O)s4)sc3c(-c3cc(F)c(CC(CC)CCCC)s3)c3ccsc23)cc1F,CCCCCCCCCCCc1c(/C=C2\C(=O)c3cc(F)c(F)cc3C2=C(C#N)C#N)sc2c1sc1c3c4nc(C)c(C)nc4c4c5sc6c(CCCCCCCCCCC)c(/C=C7\C(=O)c8cc(F)c(F)cc8C7=C(C#N)C#N)sc6c5n(CC)c4c3n(CC)c21,13.31,-5.49,-3.64,-5.59,-3.85,,,,,conventional,ZnO,PEDOT:PSS,,
79,10.1002/adma.201906324,CCCCC(CC)Cc1sc(-c2c3cc(-c4ccc(-c5sc(-c6cccs6)c6c5C(=O)c5c(CC(CC)CCCC)sc(CC(CC)CCCC)c5C6=O)s4)sc3c(-c3cc(F)c(CC(CC)CCCC)s3)c3ccsc23)cc1F,CCCCCCCCCCCc1c(/C=C2\C(=O)c3cc(F)c(F)cc3C2=C(C#N)C#N)sc2c1sc1c3c4nccnc4c4c5sc6c(CCCCCCCCCCC)c(/C=C7\C(=O)c8cc(F)c(F)cc8C7=C(C#N)C#N)sc6c5n(CC)c4c3n(CC)c21,16.64,-5.49,-3.64,-5.62,-3.88,,,,,conventional,ZnO,PEDOT:PSS,,
80,10.1002/advs.201903784,CCCCC(CC)Cc1sc(-c2c3cc(-c4ccc(-c5sc(-c6cccs6)c6c5C(=O)c5c(CC(CC)CCCC)sc(CC(CC)CCCC)c5C6=O)s4)sc3c(-c3cc(F)c(CC(CC)CCCC)s3)c3ccsc23)cc1F,CCCCCCCCCCCc1c(/C=C2\C(=O)c3ccc(Br)cc3C2=C(C#N)C#N)sc2c1sc1c3c4nsnc4c4c5sc6c(CCCCCCCCCCC)c(/C=C7\C(=O)c8ccc(Br)cc8C7=C(C#N)C#N)sc6c5n(CC(CC)CCCC)c4c3n(CC(CC)CCCC)c21,16.11,-5.49,-3.64,-5.56,-4.07,,,1:1.2,,inverted,ZnO,MoO3,chloroform,
81,10.1002/adfm.202000456,COC(=O)C(C)(C)c1cc(C)cc(-c2sc3c4sc5cc(/C=C6/C(=O)c7cc(F)cc(c7)C(=O)/C6=C\c6cc(C(C)(C)C(=O)OC)c(-c7cc(C)cc(C(C)(C)C(=O)OC)c7)s6)sc5c4c(C(C)(C)C(=O)OC)ccc2-3)c1,CCCCCCCCCCCc1c(/C=C2\C(=O)c3ccc(Cl)cc3C2=C(C#N)C#N)sc2c1sc1c3c4nsnc4c4c5sc6c(CCCCCCCCCCC)c(/C=C7\C(=O)c8cc(Cl)c(Cl)cc8C7=C(C#N)C#N)sc6c5n(CC(CC)CCCC)c4c3n(CC(CC)CCCC)c21,16.23,-5.56,-3.65,-5.69,-3.98,,100.0,1:1,,conventional,PNDIT-F3N,PEDOT:PSS,chloroform,
82,10.1002/adfm.202000456,COC(=O)C(C)(C)c1cc(C)cc(-c2sc3c4sc5cc(/C=C6/C(=O)c7cc(F)cc(c7)C(=O)/C6=C\c6cc(C(C)(C)C(=O)OC)c(-c7cc(C)cc(C(C)(C)C(=O)OC)c7)s6)sc5c4c(C(C)(C)C(=O)OC)ccc2-3)c1,CCCCCCCCCCCc1c(/C=C2\C(=O)c3ccc(Cl)cc3C2=C(C#N)C#N)sc2c1sc1c3c4nsnc4c4c5sc6c(CCCCCCCCCCC)c(/C=C7\C(=O)c8cc(F)c(F)cc8C7=C(C#N)C#N)sc6c5n(CC(CC)CCCC)c4c3n(CC(CC)CCCC)c21,16.83,-5.56,-3.65,-5.68,-3.95,,100.0,1:1,,conventional,PNDIT-F3N,PEDOT:PSS,chloroform,
83,10.1002/aenm.202001408,COC(=O)C(C)(C)c1cc(C)cc(-c2sc3c4sc5cc(/C=C6/C(=O)c7cc(F)cc(c7)C(=O)/C6=C\c6cc(C(C)(C)C(=O)OC)c(-c7cc(C)cc(C(C)(C)C(=O)OC)c7)s6)sc5c4c(C(C)(C)C(=O)OC)ccc2-3)c1,CCCCCCCCCCCCCCCCCCC1(CCCCCCCCCCCCCCCCCC)c2cc3c(cc2-c2sc4cc(/C=C5\C(=O)c6ccccc6C5=C(C#N)C#N)sc4c21)C(CCCCCCCCCCCCCCCCCC)(CCCCCCCCCCCCCCCCCC)c1c-3sc2cc(/C=C3\C(=O)c4ccc(-c5cccs5)cc4C3=C(C#N)C#N)sc12,12.06,-5.56,-3.65,-5.59,-3.86,,,8:5.3 mg/mL,,conventional,PFN,PEDOT:PSS,chloroform,
84,10.1002/aenm.202003141,CCCCC(CC)Cc1sc(-c2c3cc(-c4ccc(-c5sc(-c6cccs6)c6c5C(=O)c5c(CC(CC)CCCC)sc(CC(CC)CCCC)c5C6=O)s4)sc3c(-c3cc(F)c(CC(CC)CCCC)s3)c3ccsc23)cc1F,CCCCCCCCCCCOc1c(/C=C2\C(=O)c3cc(F)c(F)cc3C2=C(C#N)C#N)sc2c1sc1c3c4nsnc4c4c5sc6c(CCCCCCCCCCC)c(/C=C7\C(=O)c8cc(F)c(F)cc8C7=C(C#N)C#N)sc6c5n(CC)c4c3n(CC)c21,16.1,-5.49,-3.64,-5.71,-3.84,100.0,100.0,1:1.2,,conventional,PNDIT-F3N,PEDOT:PSS,chloroform,CN
85,10.1002/aenm.201000024,CCCCCCc1ccsc1,CCCC1(CCC)c2ccccc2-c2ccc(-c3ccc(C=C(C#N)C#N)c4nsnc34)cc21,0.73,-5.01,-3.12,-6.2,-3.6,,65.0,1:2,,conventional,,PEDOT:PSS,o-DCB,
86,10.1002/adfm.201504153,CCCCCCc1ccsc1,CCCCCCc1cc(-c2cc3c(cc(-c4cc(CCCCCC)c(C#Cc5ccc6c7c(cccc57)C(=O)N(c5ccc7c(c5)C(CCCC)(CCCC)c5ccccc5-7)C6=O)s4)c4nsnc43)c3nsnc23)sc1C#Cc1ccc2c3c(cccc13)C(=O)N(c1ccc3c(c1)C(CCCC)(CCCC)c1ccccc1-3)C2=O,2.81,-5.01,-3.12,-6.01,-3.6,,140.0,1:1,,conventional,Ca,PEDOT:PSS,chlorobenzene:o-DCB (4:1),
87,10.1002/adfm.201504153,CCCCCCc1ccsc1,CCCCCCc1cc(-c2ccc(-c3cc(CCCCCC)c(C#Cc4ccc5c6c(cccc46)C(=O)N(c4ccc6c(c4)C(CCCC)(CCCC)c4ccccc4-6)C5=O)s3)c3nsnc23)sc1C#Cc1ccc2c3c(cccc13)C(=O)N(c1ccc3c(c1)C(CCCC)(CCCC)c1ccccc1-3)C2=O,1.53,-5.01,-3.12,-5.95,-3.44,,140.0,1:1,,conventional,Ca,PEDOT:PSS,chlorobenzene,
88,10.1002/aenm.201803012,CCCCCCc1ccsc1,CCCCCCc1ccc(C2(c3ccc(CCCCCC)cc3)c3cc4c(cc3-c3sc(-c5sc(/C=c6/sc(=C(C#N)C#N)n(CC)c6=O)cc5OCC)cc32)C(c2ccc(CCCCCC)cc2)(c2ccc(CCCCCC)cc2)c2cc(-c3sc(/C=c5/sc(=C(C#N)C#N)n(CC)c5=O)cc3OCC)sc2-4)cc1,6.4,-5.01,-3.12,-5.37,-3.56,,,,1%,inverted,ZnO,MoO3,,DIO
89,10.1002/aenm.201803012,CCCCCCc1ccsc1,CCCCCCc1ccc(C2(c3ccc(CCCCCC)cc3)c3cc4c(cc3-c3sc(-c5sc(/C=c6/sc(=C(C#N)C#N)n(CC)c6=O)cc5CC)cc32)C(c2ccc(CCCCCC)cc2)(c2ccc(CCCCCC)cc2)c2cc(-c3sc(/C=c5/sc(=C(C#N)C#N)n(CC)c5=O)cc3CC)sc2-4)cc1,2.64,-5.01,-3.12,-5.5,-3.59,,,1:1.3,,inverted,ZnO,MoO3,,
90,10.1002/aenm.201400420,CCCCCCc1ccsc1,CCCCCCc1ccc(C2(c3ccc(CCCCCC)cc3)c3cc4c(cc3-c3sc(-c5cc6c7c(ccc8c9c(OCCCC)cc%10c%11c(ccc(c5c78)c%119)C(=O)N(CC(CC)CCCC)C%10=O)C(=O)N(CC(CC)CCCC)C6=O)cc32)C(c2ccc(CCCCCC)cc2)(c2ccc(CCCCCC)cc2)c2cc(-c3cc5c6c(ccc7c8c(OCCCC)cc9c%10c(ccc(c3c67)c%108)C(=O)N(CC(CC)CCCC)C9=O)C(=O)N(CC(CC)CCCC)C5=O)sc2-4)cc1,2.61,-5.01,-3.12,-5.53,-3.83,,150.0,1:1,,conventional,,PEDOT:PSS,o-DCB,
91,10.1002/aenm.201100285,CCCCCCc1ccsc1,CCCCCCc1ccc(-c2ccc(-c3ccc(-c4cc5c6c(c(-c7ccc(-c8ccc(-c9ccc(CCCCCC)s9)s8)s7)cc7c6c4C(=O)N(CC(CC)CCCC)C7=O)C(=O)N(CC(CC)CCCC)C5=O)s3)s2)s1,1.5,-5.01,-3.12,-5.5,-4.1,,,1:3,,conventional,LiF,PEDOT:PSS,chloroform,DIO
92,10.1002/ajoc.201700203,CCCCCCc1ccsc1,CCCCCCCCC(CCCCCC)CN1C(=O)c2ccc3c4c(-c5ccccc5C)c5c6cccc7cccc(c5c(-c5ccccc5C)c4c4ccc(c2c34)C1=O)c76,2.37,-5.01,-3.12,-5.99,-3.52,,100.0,1:2-1:2.5,,inverted,ZnO,MoO3,o-DCB,
93,10.1002/aenm.201301007,CCCCCCc1ccsc1,CCCCCCCCC(CCCCCCCC)n1c(=O)c2ccc3c4c(ccc(c1=O)c24)c1c3c2c3ccc4c(=O)n(C(CCCCCCCC)CCCCCCCC)c(=O)c5ccc(c3c45)c2c2c3ccc4c(=O)n(C(CCCCCCCC)CCCCCCCC)c(=O)c5ccc(c3c54)c12,1.45,-5.01,-3.12,-6.1,-3.9,,,1:1,,conventional,Ca,PEDOT:PSS,,
94,10.1002/adma.201103927,CCCCCCc1ccsc1,CCCCCCCCN1C(=O)c2c(c(-c3cccs3)c3c(c2-c2cccs2)-c2cccc4c(C#N)ccc-3c24)C1=O,1.86,-5.01,-3.12,-6.1,-3.5,95.0,100.0,1:2,,conventional,LiF,PEDOT:PSS,o-DCB,
95,10.1002/aenm.201301007,CCCCCCCCC(CCCCCCCC)n1c2ccccc2c2ccc(-c3ccc(-c4ccc(-c5cccs5)c5nsnc45)s3)cc21,CCCCCCCCC(CCCCCCCC)n1c(=O)c2ccc3c4c(ccc(c1=O)c24)c1c3c2c3ccc4c(=O)n(C(CCCCCCCC)CCCCCCCC)c(=O)c5ccc(c3c45)c2c2c3ccc4c(=O)n(C(CCCCCCCC)CCCCCCCC)c(=O)c5ccc(c3c54)c12,0.75,-5.5,-3.6,-6.1,-3.9,,,1:4,,conventional,Ca,PEDOT:PSS,,CN
96,10.1002/adfm.202102189,CCCCC(CC)Cc1sc(-c2c3cc(-c4ccc(-c5sc(-c6cccs6)c6c5C(=O)c5c(CC(CC)CCCC)sc(CC(CC)CCCC)c5C6=O)s4)sc3c(-c3cc(Cl)c(CC(CC)CCCC)s3)c3ccsc23)cc1Cl,CCCCCCc1ccc(C2(c3ccc(CCCCCC)cc3)c3cc4c(cc3-c3sc5cc(/C=C6\C(=O)c7sc(C)cc7C6=C(C#N)C#N)sc5c32)C(c2ccc(CCCCCC)cc2)(c2ccc(CCCCCC)cc2)c2c-4sc3cc(/C=C4\C(=O)c5sc(C)cc5C4=C(C#N)C#N)sc23)cc1,9.0,-5.52,-3.6,-5.43,-3.68,,,,,inverted,ZnO,MoO3,,
97,10.1002/adfm.202102189,CCCCC(CC)Cc1sc(-c2c3cc(-c4ccc(-c5sc(-c6cccs6)c6c5C(=O)c5c(CC(CC)CCCC)sc(CC(CC)CCCC)c5C6=O)s4)sc3c(-c3cc(Cl)c(CC(CC)CCCC)s3)c3ccsc23)cc1Cl,CCCCCCc1ccc(C2(c3ccc(CCCCCC)cc3)c3cc4c(cc3-c3sc5cc(/C=C6\C(=O)c7sc(Cl)cc7C6=C(C#N)C#N)sc5c32)C(c2ccc(CCCCCC)cc2)(c2ccc(CCCCCC)cc2)c2c-4sc3cc(/C=C4\C(=O)c5sc(Cl)cc5C4=C(C#N)C#N)sc23)cc1,11.4,-5.52,-3.6,-5.4,-3.78,,,1:1.6,0.5 vol%,inverted,ZnO,MoO3,,
98,10.1002/adfm.202102189,CCCCC(CC)Cc1sc(-c2c3cc(-c4ccc(-c5sc(-c6cccs6)c6c5C(=O)c5c(CC(CC)CCCC)sc(CC(CC)CCCC)c5C6=O)s4)sc3c(-c3cc(Cl)c(CC(CC)CCCC)s3)c3ccsc23)cc1Cl,CCCCCCc1ccc(C2(c3ccc(CCCCCC)cc3)c3cc4c(cc3-c3sc5cc(/C=C6\C(=O)c7cc(F)c(F)cc7C6=C(C#N)C#N)sc5c32)C(c2ccc(CCCCCC)cc2)(c2ccc(CCCCCC)cc2)c2c-4sc3cc(/C=C4\C(=O)c5sc(C)cc5C4=C(C#N)C#N)sc23)cc1,11.3,-5.52,-3.6,-5.4,-3.87,,,,,inverted,ZnO,MoO3,,
99,10.1002/adfm.202102189,CCCCC(CC)Cc1sc(-c2c3cc(-c4ccc(-c5sc(-c6cccs6)c6c5C(=O)c5c(CC(CC)CCCC)sc(CC(CC)CCCC)c5C6=O)s4)sc3c(-c3cc(Cl)c(CC(CC)CCCC)s3)c3ccsc23)cc1Cl,CCCCCCc1ccc(C2(c3ccc(CCCCCC)cc3)c3cc4c(cc3-c3sc5cc(/C=C6\C(=O)c7cc(F)c(F)cc7C6=C(C#N)C#N)sc5c32)C(c2ccc(CCCCCC)cc2)(c2ccc(CCCCCC)cc2)c2c-4sc3cc(/C=C4\C(=O)c5sc(Cl)cc5C4=C(C#N)C#N)sc23)cc1,13.3,-5.52,-3.6,-5.42,-3.92,,,1:1.6,0.5 vol%,inverted,ZnO,MoO3,,
100,10.1002/adma.201800868,CCCCC(CC)Cc1sc(-c2c3cc(-c4ccc(-c5sc(-c6cccs6)c6c5C(=O)c5c(CC(CC)CCCC)sc(CC(CC)CCCC)c5C6=O)s4)sc3c(-c3cc(Cl)c(CC(CC)CCCC)s3)c3ccsc23)cc1Cl,CCCCCCc1ccc(C2(c3ccc(CCCCCC)cc3)c3cc4c(cc3-c3sc5cc(/C=C6\C(=O)c7cc(F)c(F)cc7C6=C(C#N)C#N)sc5c32)C(c2ccc(CCCCCC)cc2)(c2ccc(CCCCCC)cc2)c2c-4sc3cc(/C=C4\C(=O)c5cc(F)c(F)cc5C4=C(C#N)C#N)sc23)cc1,14.4,-5.52,-3.6,-5.66,-4.14,,,,,inverted,ZnO,MoO3,,
