Repository: JiYiqaq/PCE-KA-GNN

# Data directory

- `raw/Active_Database.csv` is the immutable source dataset bundled under CC BY 4.0. Do not overwrite it with processed data.
- `processed/` is created and populated by the training pipeline. Generated `.pt` and `.pth` caches are intentionally ignored by Git because they can exceed GitHub's normal single-file limit.

See `../DATA_LICENSE.md` for provenance, license and checksum information.

File: data/processed/device_records.csv (part 2 of 250)
record_id,doi,donor_smiles,acceptor_smiles,pce,homo_d,lumo_d,homo_a,lumo_a,active_layer_thickness,annealing_temp,d_a_ratio,additive_ratio,device_type,etl_canonical,htl_canonical,solvent_canonical,additive_canonical
101,10.1002/aenm.201802686,CCCCC(CC)CSc1ccc(-c2c3cc(-c4ccc(-c5sc(-c6cccs6)c6c5C(=O)c5c(CC(CC)CCCC)sc(CC(CC)CCCC)c5C6=O)s4)sc3c(-c3ccc(SCC(CC)CCCC)cc3)c3ccsc23)cc1,CCCCCCc1ccc(C2(c3ccc(CCCCCC)cc3)c3cc4c(cc3-c3sc5cc(/C=C6\C(=O)c7cscc7C6=C(C#N)C#N)sc5c32)C(c2ccc(CCCCCC)cc2)(c2ccc(CCCCCC)cc2)c2c-4sc3cc(/C=C4\C(=O)c5cscc5C4=C(C#N)C#N)sc23)cc1,9.36,-5.41,-3.49,-5.63,-3.96,110.0,100.0,1:1,0.5 vol%,inverted,ZnO,MoO3,chloroform,
102,10.1002/adma.201904283,CCCCCCc1cc(-c2cc3c(-c4cc(F)c(SCC(CC)CCCC)s4)c4sc(-c5cc(CCCCCC)c(-c6cc(CCCCCC)c(-c7ccc(/C=C8/SC(=S)N(CC(CC)CCCC)C8=O)s7)s6)s5)cc4c(-c4cc(F)c(SCC(CC)CCCC)s4)c3s2)sc1-c1cc(CCCCCC)c(-c2ccc(/C=C3/SC(=S)N(CC(CC)CCCC)C3=O)s2)s1,CCCCCCCCCCCc1c(/C=C2\C(=O)c3cc(F)c(F)cc3C2=C(C#N)C#N)sc2c1sc1c3c4nsnc4c4c5sc6c(CCCCCCCCCCC)c(/C=C7\C(=O)c8cc(F)c(F)cc8C7=C(C#N)C#N)sc6c5n(CC(CC)CCCC)c4c3n(CC(CC)CCCC)c21,13.69,-5.59,-3.61,-5.65,-4.09,,,,,conventional,ZrAcac,PEDOT:PSS,chloroform,
103,10.1002/aenm.202001589,CCCCCCCCC(CCCCCC)Cn1nc2c(-c3ccc(/C=C(/C#N)C(=O)OCC(CC)CCCC)s3)c(F)c(F)c(-c3ccc(-c4cc5c(-c6cc(Cl)c(CC(CC)CCCC)s6)c6sc(-c7ccc(-c8c(F)c(F)c(-c9ccc(/C=C(\C#N)C(=O)OCC(CC)CCCC)s9)c9nn(CC(CCCCCC)CCCCCCCC)nc89)s7)cc6c(-c6cc(Cl)c(CC(CC)CCCC)s6)c5s4)s3)c2n1,CCCCCCc1ccc(C2(c3ccc(CCCCCC)cc3)c3cc4c(cc3-c3sc(/C=C5\C(=O)c6cc(F)c(F)cc6C5=C(C#N)C#N)cc32)C(c2ccc(CCCCCC)cc2)(c2ccc(CCCCCC)cc2)c2cc(/C=C3\C(=O)c5cc(F)c(F)cc5C3=C(C#N)C#N)sc2-4)cc1,12.1,-5.46,-3.47,-5.73,-3.93,,120.0,2:1,,conventional,PDINO,PEDOT:PSS,chloroform,
105,10.1002/aenm.201701674,CCCCCCCCCCCCC(CCCCCCCCCC)Cc1csc(-c2c(F)c(F)c(-c3cc(CC(CCCCCCCCCC)CCCCCCCCCCCC)c(-c4ccc(-c5cc(F)c(-c6cccs6)cc5F)s4)s3)c3nn(CCC)nc23)c1,CCCCCCc1ccc(C2(c3ccc(CCCCCC)s3)c3cc4c(cc3-c3sc5cc(/C=C6\C(=O)c7ccccc7C6=C(C#N)C#N)sc5c32)C(c2ccc(CCCCCC)s2)(c2ccc(CCCCCC)s2)c2c-4sc3cc(/C=C4\C(=O)c5ccccc5C4=C(C#N)C#N)sc23)s1,9.2,-5.32,-3.33,-5.66,-3.93,100.0,100.0,1:1.5,,inverted,ZnO,V2O5,,
106,10.1002/aenm.201701674,CCCCCCCCCCCCC(CCCCCCCCCC)Cc1csc(-c2c(F)c(F)c(-c3cc(CC(CCCCCCCCCC)CCCCCCCCCCCC)c(-c4ccc(-c5ccc(-c6cccs6)c(F)c5F)s4)s3)c3nn(CCC)nc23)c1,CCCCCCc1ccc(C2(c3ccc(CCCCCC)s3)c3cc4c(cc3-c3sc5cc(/C=C6\C(=O)c7ccccc7C6=C(C#N)C#N)sc5c32)C(c2ccc(CCCCCC)s2)(c2ccc(CCCCCC)s2)c2c-4sc3cc(/C=C4\C(=O)c5ccccc5C4=C(C#N)C#N)sc23)s1,10.9,-5.36,-3.36,-5.66,-3.93,100.0,100.0,1:1.5,,inverted,ZnO,V2O5,,
107,10.1002/aenm.201301007,CCCCC(CC)Cc1ccc(-c2c3cc(-c4scc5c4C(=O)N(CC(CC)CCCC)C5=O)sc3c(-c3ccc(CC(CC)CCCC)s3)c3ccsc23)s1,CCCCCCCCC(CCCCCCCC)n1c(=O)c2ccc3c4c(ccc(c1=O)c24)c1c3c2c3ccc4c(=O)n(C(CCCCCCCC)CCCCCCCC)c(=O)c5ccc(c3c45)c2c2c3ccc4c(=O)n(C(CCCCCCCC)CCCCCCCC)c(=O)c5ccc(c3c54)c12,1.47,-5.7,-3.7,-6.1,-3.9,,,1:1,,conventional,Ca,PEDOT:PSS,,CN
108,10.1002/aenm.201700566,CCCCC(CC)Cc1ccc(-c2c3cc(-c4cc(C(=O)OC)cs4)sc3c(-c3ccc(CC(CC)CCCC)s3)c3ccsc23)s1,CCCCCCc1ccc(C2(c3ccc(CCCCCC)cc3)c3cc4c(cc3-c3sc5cc(C=C6C(=O)c7ccccc7C6=C(C#N)C#N)sc5c32)C(c2ccc(CCCCCC)cc2)(c2ccc(CCCCCC)cc2)c2c-4sc3cc(C=C4C(=O)c5ccccc5C4=C(C#N)C#N)sc23)cc1,9.73,-5.42,-3.4,-5.49,-3.83,,,1:1,0.25%,inverted,ZnO,MoO3,toluene,DPE
109,10.1002/aenm.201602304,CCCCCCc1ccc(C2(c3ccc(CCCCCC)s3)c3cc4c(cc3-c3sc5cc(/C=C6\C(=O)c7ccccc7C6=C(C#N)C#N)sc5c32)C(c2ccc(CCCCCC)s2)(c2ccc(CCCCCC)s2)c2c-4sc3cc(/C=C4\C(=O)c5ccccc5C4=C(C#N)C#N)sc23)s1,CCCCCCc1ccc(C2(c3ccc(CCCCCC)s3)c3cc4c(cc3-c3sc5cc(/C=C6\C(=O)c7ccccc7C6=C(C#N)C#N)sc5c32)C(c2ccc(CCCCCC)s2)(c2ccc(CCCCCC)s2)c2c-4sc3cc(/C=C4\C(=O)c5ccccc5C4=C(C#N)C#N)sc23)s1,9.4,-5.61,-3.58,-5.66,-3.93,122.0,,1:1.5,,inverted,ZnO,V2O5,,
110,10.1002/aenm.202001589,CCCCCCCCC(CCCCCC)Cn1nc2c(-c3ccc(/C=C(/C#N)C(=O)OCC(CC)CCCC)s3)c(F)c(F)c(-c3ccc(-c4cc5c(-c6cc(F)c(CC(CC)CCCC)s6)c6sc(-c7ccc(-c8c(F)c(F)c(-c9ccc(/C=C(\C#N)C(=O)OCC(CC)CCCC)s9)c9nn(CC(CCCCCC)CCCCCCCC)nc89)s7)cc6c(-c6cc(F)c(CC(CC)CCCC)s6)c5s4)s3)c2n1,CCCCCCc1ccc(C2(c3ccc(CCCCCC)cc3)c3cc4c(cc3-c3sc(/C=C5\C(=O)c6cc(F)c(F)cc6C5=C(C#N)C#N)cc32)C(c2ccc(CCCCCC)cc2)(c2ccc(CCCCCC)cc2)c2cc(/C=C3\C(=O)c5cc(F)c(F)cc5C3=C(C#N)C#N)sc2-4)cc1,10.3,-5.43,-3.39,-5.73,-3.93,,120.0,1.5:1,,conventional,PDINO,PEDOT:PSS,chloroform,
111,10.1002/aenm.201802686,CCCCC(CC)CSc1cccc(-c2c3cc(-c4ccc(-c5sc(-c6cccs6)c6c5C(=O)c5c(CC(CC)CCCC)sc(CC(CC)CCCC)c5C6=O)s4)sc3c(-c3cccc(SCC(CC)CCCC)c3)c3ccsc23)c1,CCCCCCc1ccc(C2(c3ccc(CCCCCC)cc3)c3cc4c(cc3-c3sc5cc(/C=C6\C(=O)c7cscc7C6=C(C#N)C#N)sc5c32)C(c2ccc(CCCCCC)cc2)(c2ccc(CCCCCC)cc2)c2c-4sc3cc(/C=C4\C(=O)c5cscc5C4=C(C#N)C#N)sc23)cc1,12.22,-5.48,-3.42,-5.63,-3.96,110.0,100.0,1:1,,inverted,ZnO,MoO3,chloroform,
112,10.1002/adma.201606396,CCCCC(CC)COc1cccc(-c2c3cc(-c4ccc(-c5sc(-c6cccs6)c6c5C(=O)c5c(CC(CC)CCCC)sc(CC(CC)CCCC)c5C6=O)s4)sc3c(-c3cccc(OCC(CC)CCCC)c3)c3ccsc23)c1,CCCCCCc1ccc(C2(c3ccc(CCCCCC)cc3)c3cc4c(cc3-c3sc5cc(C=C6C(=O)c7ccccc7C6=C(C#N)C#N)sc5c32)C(c2ccc(CCCCCC)cc2)(c2ccc(CCCCCC)cc2)c2c-4sc3cc(C=C4C(=O)c5ccccc5C4=C(C#N)C#N)sc23)cc1,10.8,-5.42,-3.36,-5.49,-3.83,,,,,conventional,PFN-Br,PEDOT:PSS,,
113,10.1002/aenm.201802686,CCCCC(CC)CSc1ccccc1-c1c2cc(-c3ccc(-c4sc(-c5cccs5)c5c4C(=O)c4c(CC(CC)CCCC)sc(CC(CC)CCCC)c4C5=O)s3)sc2c(-c2ccccc2SCC(CC)CCCC)c2ccsc12,CCCCCCc1ccc(C2(c3ccc(CCCCCC)cc3)c3cc4c(cc3-c3sc5cc(/C=C6\C(=O)c7cscc7C6=C(C#N)C#N)sc5c32)C(c2ccc(CCCCCC)cc2)(c2ccc(CCCCCC)cc2)c2c-4sc3cc(/C=C4\C(=O)c5cscc5C4=C(C#N)C#N)sc23)cc1,3.09,-5.52,-3.37,-5.63,-3.96,110.0,100.0,1:1,,inverted,ZnO,MoO3,chloroform,
114,10.1002/adma.201706124,CCCCCCCCC(CCCCCC)Cn1nc2c(-c3cccs3)c(F)c(F)c(-c3ccc(-c4cc5c(-c6ccc([Si](CCC)(CCC)CCC)s6)c6sccc6c(-c6ccc([Si](CCC)(CCC)CCC)s6)c5s4)s3)c2n1,CCCCCCc1ccc(C2(c3ccc(CCCCCC)cc3)c3cc4c(cc3-c3sc5cc(/C=C6\C(=O)c7cscc7C6=C(C#N)C#N)sc5c32)C(c2ccc(CCCCCC)cc2)(c2ccc(CCCCCC)cc2)c2c-4sc3cc(/C=C4\C(=O)c5cscc5C4=C(C#N)C#N)sc23)cc1,11.63,-5.4,-3.24,-5.63,-3.96,,150.0,1:1,,conventional,PDINO,PEDOT:PSS,,
115,10.1002/aenm.201602127,CCCCCCc1cc(-c2c3cc(-c4ccc(-c5c(F)c(F)c(-c6cccs6)c6nn(CC(CCCC)CCCCCC)nc56)s4)sc3c(-c3cc(CCCCCC)c(CCCCCC)s3)c3ccsc23)sc1CCCCCC,CCCCCCc1ccc(C2(c3ccc(CCCCCC)cc3)c3cc4c(cc3-c3sc(-c5c(F)cc(/C=C6\SC(=S)N(CC)C6=O)c6nsnc56)cc32)C(c2ccc(CCCCCC)cc2)(c2ccc(CCCCCC)cc2)c2cc(-c3c(F)cc(/C=C5\SC(=S)N(CC)C5=O)c5nsnc35)sc2-4)cc1,3.85,-5.31,-2.89,-5.69,-3.64,,,1:1.6,,conventional,Ca,PEDOT:PSS,,
116,10.1002/adma.201908373,CCCCCCCCc1cc(/C=C(/C#N)C(=O)OCC(CC)CCCC)sc1-c1ccc(-c2sc(-c3cc4c(-c5ccc(CC(CC)CCCC)s5)c5sc(-c6cc(CCCCCCCC)c(-c7ccc(-c8sc(/C=C(\C#N)C(=O)OCC(CC)CCCC)cc8CCCCCCCC)s7)s6)cc5c(-c5ccc(CC(CC)CCCC)s5)c4s3)cc2CCCCCCCC)s1,CCCCCCCCCCCc1c(/C=C2\C(=O)c3cc(F)c(F)cc3C2=C(C#N)C#N)sc2c1sc1c3c4nsnc4c4c5sc6c(CCCCCCCCCCC)c(/C=C7\C(=O)c8cc(F)c(F)cc8C7=C(C#N)C#N)sc6c5n(CC(CC)CCCC)c4c3n(CC(CC)CCCC)c21,12.72,-5.25,-2.8,-5.65,-4.09,,120.0,2.2:1,,conventional,PDINO,PEDOT:PSS,,
117,10.1002/adma.201908373,CCCCCCCCc1cc(/C=C(/C#N)C(=O)OCC(CC)CCCC)sc1-c1ccc(-c2sc(-c3cc4c(-c5ccc(SCC(CC)CCCC)s5)c5sc(-c6cc(CCCCCCCC)c(-c7ccc(-c8sc(/C=C(\C#N)C(=O)OCC(CC)CCCC)cc8CCCCCCCC)s7)s6)cc5c(-c5ccc(SCC(CC)CCCC)s5)c4s3)cc2CCCCCCCC)s1,CCCCCCCCCCCc1c(/C=C2\C(=O)c3cc(F)c(F)cc3C2=C(C#N)C#N)sc2c1sc1c3c4nsnc4c4c5sc6c(CCCCCCCCCCC)c(/C=C7\C(=O)c8cc(F)c(F)cc8C7=C(C#N)C#N)sc6c5n(CC(CC)CCCC)c4c3n(CC(CC)CCCC)c21,12.94,-5.32,-2.81,-5.65,-4.09,,120.0,2.2:1,,conventional,PDINO,PEDOT:PSS,,
118,10.1002/adma.201905480,CCCCCCCCC(CCCCCC)COc1cnc2c(-c3cccs3)cc(F)cc2n1,CCCCCCCCCCCc1c(/C=C2\C(=O)c3cc(F)c(F)cc3C2=C(C#N)C#N)sc2c1sc1c3c4nsnc4c4c5sc6c(CCCCCCCCCCC)c(/C=C7\C(=O)c8cc(F)c(F)cc8C7=C(C#N)C#N)sc6c5n(CC(CC)CCCC)c4c3n(CC(CC)CCCC)c21,10.5,-5.41,-2.87,-5.65,-4.09,,,1:1.2,,conventional,PDINO,PEDOT:PSS,,
119,10.1002/adma.201905480,CCCCCCCCC(CCCCCC)COc1cnc2c(-c3cccs3)cccc2n1,CCCCCCCCCCCc1c(/C=C2\C(=O)c3cc(F)c(F)cc3C2=C(C#N)C#N)sc2c1sc1c3c4nsnc4c4c5sc6c(CCCCCCCCCCC)c(/C=C7\C(=O)c8cc(F)c(F)cc8C7=C(C#N)C#N)sc6c5n(CC(CC)CCCC)c4c3n(CC(CC)CCCC)c21,5.75,-5.38,-2.82,-5.65,-4.09,,,1:1.2,,conventional,PDINO,PEDOT:PSS,,
120,10.1002/adma.201908373,CCCCCCCCc1cc(/C=C(/C#N)C(=O)OCC(CC)CCCC)sc1-c1ccc(-c2sc(-c3cc4c(-c5cc(F)c(CC(CC)CCCC)s5)c5sc(-c6cc(CCCCCCCC)c(-c7ccc(-c8sc(/C=C(\C#N)C(=O)OCC(CC)CCCC)cc8CCCCCCCC)s7)s6)cc5c(-c5cc(F)c(CC(CC)CCCC)s5)c4s3)cc2CCCCCCCC)s1,CCCCCCCCCCCc1c(/C=C2\C(=O)c3cc(F)c(F)cc3C2=C(C#N)C#N)sc2c1sc1c3c4nsnc4c4c5sc6c(CCCCCCCCCCC)c(/C=C7\C(=O)c8cc(F)c(F)cc8C7=C(C#N)C#N)sc6c5n(CC(CC)CCCC)c4c3n(CC(CC)CCCC)c21,14.07,-5.37,-2.81,-5.65,-4.09,,120.0,2.2:1,,conventional,PDINO,PEDOT:PSS,,
121,10.1002/adma.202102420,CCCCCCC(CCCC)Cc1csc(-c2cc3c(s2)-c2sc(-c4cc(CC(CCCC)CCCCCC)c(-c5cc6c(-c7cc(F)c(CC(CC)CCCC)s7)c7sccc7c(-c7cc(F)c(CC(CC)CCCC)s7)c6s5)s4)cc2[C@H]2N=CC=N[C@H]32)c1,CCCCCCCCCc1c(/C=C2\C(=O)c3ccc(Cl)cc3C2=C(C#N)C#N)sc2c1sc1c3c4nsnc4c4c5sc6c(CCCCCCCCC)c(/C=C7\C(=O)c8ccc(Cl)cc8C7=C(C#N)C#N)sc6c5n(CC(CCCC)CCCCCC)c4c3n(CC(CCCC)CCCCCC)c21,17.7,-5.41,-2.82,-5.57,-3.74,100.0,,,,conventional,PNDIT-F3N-Br,PEDOT:PSS,,
122,10.1002/adma.202102420,CCCCCCC(CCCC)Cc1csc(-c2cc3c(s2)-c2sc(-c4cc(CC(CCCC)CCCCCC)c(-c5cc6c(-c7cc(F)c(CC(CC)CCCC)s7)c7sccc7c(-c7cc(F)c(CC(CC)CCCC)s7)c6s5)s4)cc2[C@H]2N=CC=N[C@H]32)c1,CCCCCCCCn1nc2c(C=c3sc(=C(C#N)C#N)n(CC)c3=O)cc(F)c(-c3cc4c(s3)-c3cc5c(cc3C4(c3ccc(CCCCCC)cc3)c3ccc(CCCCCC)cc3)-c3sc(-c4c(F)cc(C=c6sc(=C(C#N)C#N)n(CC)c6=O)c6nn(CCCCCCCC)nc46)cc3C5(c3ccc(CCCCCC)cc3)c3ccc(CCCCCC)cc3)c2n1,11.5,-5.41,-2.82,-5.52,-3.39,,,,,conventional,PNDIT-F3N-Br,PEDOT:PSS,,
123,10.1002/aenm.201903298,CCCCCCCCC(CCCCCC)COc1cnc2c(-c3cccs3)c(F)c(F)cc2n1,CCCCCCC(CCCC)CC1(CC(CCCC)CCCCCC)C2=C(c3cc4c(cc31)c1sc(/C=C3\C(=O)c5cc(F)c(F)cc5C3=C(C#N)C#N)cc1n4C)C(CC(CCCC)CCCCCC)(CC(CCCC)CCCCCC)c1cc3c4sc(/C=C5\C(=O)c6cc(F)c(F)cc6C5=C(C#N)C#N)cc4n(C)c3cc12,7.06,-5.54,-2.92,-5.57,-3.82,,,1:1,,conventional,PDINO,PEDOT:PSS,,
124,10.1002/aenm.201903298,CCCCCCCCC(CCCCCC)COc1cnc2c(-c3cccs3)c(F)c(F)cc2n1,CCCCCCC(CCCC)CC1(CC(CCCC)CCCCCC)C2=C(c3cc4sc5cc(/C=C6\C(=O)c7cc(F)c(F)cc7C6=C(C#N)C#N)sc5c4cc31)C(CC(CCCC)CCCCCC)(CC(CCCC)CCCCCC)c1cc3c(cc12)sc1cc(/C=C2\C(=O)c4cc(F)c(F)cc4C2=C(C#N)C#N)sc13,10.69,-5.54,-2.92,-5.8,-3.87,,,1:1,,conventional,PDINO,PEDOT:PSS,,
125,10.1002/adfm.202102361,CCCCCCCCC(CCCCCC)COc1cnc2c(-c3cccs3)c(F)c(F)cc2n1,CCCCCCCCC(CCCCCCCC)n1c2cc3c(cc2c2cc4c(cc21)-c1sc(/C=C2\C(=O)c5ccc(Cl)cc5C2=C(C#N)C#N)cc1C4(c1cccc(CCCCCC)c1)c1cccc(CCCCCC)c1)C(c1cccc(CCCCCC)c1)(c1cccc(CCCCCC)c1)c1cc(/C=C2\C(=O)c4ccc(Cl)cc4C2=C(C#N)C#N)sc1-3,12.14,-5.54,-2.92,-5.65,-3.89,100.0,120.0,1:1.6,,conventional,,,o-xylene,
126,10.1002/adfm.202101742,CCCCCCC(CCCC)Cc1csc(-c2cc3c4nsnc4c4cc(-c5cc(CC(CCCC)CCCCCC)c(-c6cc7c(-c8cc(F)c(CC(CC)CCCC)s8)c8sccc8c(-c8cc(F)c(CC(CC)CCCC)s8)c7s6)s5)sc4c3s2)c1,CCCCC(CC)Cc1cc(/C=C2\C(=O)c3cc(F)c(F)cc3C2=C(C#N)C#N)sc1-c1sc(-c2cc(CC(CC)CCCC)c(-c3sc(/C=C4\C(=O)c5cc(F)c(F)cc5C4=C(C#N)C#N)cc3CC(CC)CCCC)s2)cc1CC(CC)CCCC,12.04,-5.51,-2.77,-5.86,-3.98,,90.0,1:1,,inverted,ZnO,MoO3,o-DCB,CN
127,10.1002/adma.201905480,CCCCCCCCC(CCCCCC)COc1cnc2c(-c3scc(F)c3F)cccc2n1,CCCCCCCCCCCc1c(/C=C2\C(=O)c3cc(F)c(F)cc3C2=C(C#N)C#N)sc2c1sc1c3c4nsnc4c4c5sc6c(CCCCCCCCCCC)c(/C=C7\C(=O)c8cc(F)c(F)cc8C7=C(C#N)C#N)sc6c5n(CC(CC)CCCC)c4c3n(CC(CC)CCCC)c21,0.9,-5.68,-2.92,-5.65,-4.09,,,1:1.2,,conventional,PDINO,PEDOT:PSS,,
128,10.1002/aenm.201702427,CCCCCCCCCCCCC(CCCCCCCCCC)Cc1csc(-c2c(F)c(F)c(-c3cc(CC(CCCCCCCCCC)CCCCCCCCCCCC)c(-c4ccc(-c5c(F)cc(-c6cccs6)c6nsnc56)s4)s3)c3nn(CCC)nc23)c1,CCCCCCCCC1(CCCCCCCC)c2cc3c(cc2-c2sc(-c4ccc(/C=C5\SC(=S)N(CC)C5=O)c5nsnc45)cc21)C(CCCCCCCC)(CCCCCCCC)c1cc(-c2ccc(/C=C4\SC(=S)N(CC)C4=O)c4nsnc24)sc1-3,7.5,,,-5.52,-3.89,,,,,,,,,
129,10.1002/aenm.201702427,CCCCCCCCCCCCC(CCCCCCCCCC)Cc1csc(-c2cc(F)c(-c3cc(CC(CCCCCCCCCC)CCCCCCCCCCCC)c(-c4ccc(-c5c(F)c(F)c(-c6cccs6)c6nn(CCC)nc56)s4)s3)c3nsnc23)c1,CCCCCCCCC1(CCCCCCCC)c2cc3c(cc2-c2sc(-c4ccc(/C=C5\SC(=S)N(CC)C5=O)c5nsnc45)cc21)C(CCCCCCCC)(CCCCCCCC)c1cc(-c2ccc(/C=C4\SC(=S)N(CC)C4=O)c4nsnc24)sc1-3,10.1,,,-5.52,-3.89,,,,,,,,,
130,10.1002/smtd.201700373,CCCCC(CC)COC(=O)c1sc2csc(-c3cc4c(-c5ccc(CC(CC)CCCC)s5)c5sccc5c(-c5ccc(CC(CC)CCCC)s5)c4s3)c2c1F,CCCCCCc1ccc(C2(c3ccc(CCCCCC)cc3)c3cc(C4CC=C(c5ccc(/C=C6/SC(=S)N(CC)C6=O)c6nsnc56)S4)ccc3-c3sc(-c4ccc(CC5SC(=S)N(CC)C5=O)c5nsnc45)cc32)cc1,8.7,-5.21,-3.6,-5.25,-3.65,,,1:1,,inverted,ZnO,MoO3,chlorobenzene,DIO
131,10.1016/j.joule.2018.11.011,CCCCC(CC)COC(=O)c1sc2csc(-c3cc4c(-c5ccc(CC(CC)CCCC)s5)c5sccc5c(-c5ccc(CC(CC)CCCC)s5)c4s3)c2c1F,CCCCCCc1ccc(C2(c3ccc(CCCCCC)cc3)c3c(sc4cc(/C=C5\C(=O)c6cc(F)c(F)cc6C5=C(C#N)C#N)sc34)-c3sc4c5c(sc4c32)-c2sc3cc(/C=C4\C(=O)c6cc(F)c(F)cc6C4=C(C#N)C#N)sc3c2C5(c2ccc(CCCCCC)cc2)c2ccc(CCCCCC)cc2)cc1,10.9,-5.21,-3.6,-5.4,-4.0,,,,,inverted,ZnO,MoO3,chloroform,
132,10.1016/j.joule.2018.11.023,CCCCC(CC)COC(=O)c1sc2csc(-c3cc4c(-c5ccc(CC(CC)CCCC)s5)c5sccc5c(-c5ccc(CC(CC)CCCC)s5)c4s3)c2c1F,CCCCCCc1ccc(C2(c3ccc(CCCCCC)cc3)Oc3c(sc4c5c(sc34)-c3sc4cc(/C=C6\C(=O)c7cc(F)c(F)cc7C6=C(C#N)C#N)sc4c3C(c3ccc(CCCCCC)cc3)(c3ccc(CCCCCC)cc3)O5)-c3sc4cc(/C=C5\C(=O)c6cc(F)c(F)cc6C5=C(C#N)C#N)sc4c32)cc1,13.8,-5.21,-3.6,-5.51,-4.04,,,,,,,,,
133,10.1002/solr.202000286,CCCCC(CC)COC(=O)c1sc2csc(-c3cc4c(-c5ccc(CC(CC)CCCC)s5)c5sccc5c(-c5ccc(CC(CC)CCCC)s5)c4s3)c2c1F,CCCCCCCCCCC(CCCCCCCC)Cc1cc(-c2c3c(c(-c4cc(CC(CCCCCCCC)CCCCCCCCCC)c(/C=C5\C(=O)c6ccccc6C5=C(C#N)C#N)s4)c4nsnc24)N=S=N3)sc1/C=C1\C(=O)c2ccccc2C1=C(C#N)C#N,0.05,-5.21,-3.6,-5.71,-4.24,,,,,inverted,ZnO,MoO3,,
134,10.1002/solr.202000148,CCCCC(CC)COC(=O)c1sc2csc(-c3cc4c(-c5ccc(CC(CC)CCCC)s5)c5sccc5c(-c5ccc(CC(CC)CCCC)s5)c4s3)c2c1F,CCCCCCCCCCC(CCCCCCCC)CN1C(=O)c2ccc3c4c(c(-c5ccc(-c6cccs6)s5)cc(c24)C1=O)C(=O)N(CC(CCCCCCCC)CCCCCCCCCC)C3=O,6.26,-5.21,-3.6,-5.71,-4.02,,,2:1,,conventional,PFN-Br,PEDOT:PSS,2-MeTHF,
135,10.1016/j.joule.2019.09.009,CCCCCCc1cc(-c2cc3c(-c4cc(Cl)c(CC(CC)CCCC)s4)c4sc(-c5cc(CCCCCC)c(-c6cc(CCCCCC)c(-c7ccc(/C=C8/SC(=S)N(CCCCCC)C8=O)s7)s6)s5)cc4c(-c4cc(Cl)c(CC(CC)CCCC)s4)c3s2)sc1-c1cc(CCCCCC)c(-c2ccc(/C=C3\SC(=S)N(CC(CC)CCCC)C3=O)s2)s1,CCCCCCCCCCCc1c(/C=C2\C(=O)c3cc(F)c(F)cc3C2=C(C#N)C#N)sc2c1sc1c3c4nsnc4c4c5sc6c(CCCCCCCCCCC)c(/C=C7\C(=O)c8cc(F)c(F)cc8C7=C(C#N)C#N)sc6c5n(CC(CC)CCCC)c4c3n(CC(CC)CCCC)c21,13.61,-5.46,-3.7,-5.65,-4.09,110.0,120.0,1.6:1,,conventional,Phen-NaDPO,PEDOT:PSS,chloromethane,
136,10.1002/macp.201600459,CCCCCCCCSc1ccc(-c2c3cc(-c4sc5cc(-c6c(F)c(F)c(-c7cc8scc(CCCCCCCC)c8s7)c7nsnc67)sc5c4CCCCCCCC)sc3c(-c3ccc(SCCCCCCCC)s3)c3ccsc23)s1,CCCCCC(CCCCC)N1C(=O)c2ccc3c4ccc5c6c(cc(-c7cc8c9c(ccc%10c%11ccc%12c%13c(ccc(c7c9%10)c%13%11)C(=O)N(C(CCCCC)CCCCC)C%12=O)C(=O)N(C(CCCCC)CCCCC)C8=O)c(c7ccc(c2c37)C1=O)c64)C(=O)N(C(CCCCC)CCCCC)C5=O,6.51,-5.45,-3.69,-6.1,-4.0,,,1:2,,inverted,ZnO,MoO3,chlorobenzene,DPE
137,10.1002/cssc.202100689,CCCCC(CC)Cc1ccc(-c2c3cc(-c4ccc(-c5sc(-c6cccs6)c6c5C(=O)c5c(CC(CC)CCCC)sc(CC(CC)CCCC)c5C6=O)s4)sc3c(-c3ccc(CC(CC)CCCC)s3)c3ccsc23)s1,CCCCC(CC)COc1c(OCC(CC)CCCC)c(-c2cc3c(s2)C2SC(CC(C)C(=C(C#N)C#N)C4=C(C=O)CC(F)C(F)=C4)=CC2C3(CC(CC)CCCC)CC(CC)CCCC)c2nccnc2c1-c1cc2c(s1)-c1sc(/C=C3\C(=O)C4C=C(F)C(F)=CC4C3=C(C#N)C#N)cc1C2(CC(CC)CCCC)CC(CC)CCCC,8.58,-5.33,-3.48,-5.52,-3.8,,100.0,1:1,,conventional,PFN-Br,PEDOT:PSS,chloroform,CN
138,10.1002/solr.202000234,CCCCC(CC)Cc1ccc(-c2c3cc(-c4ccc(-c5sc(-c6cccs6)c6c5C(=O)c5c(CC(CC)CCCC)sc(CC(CC)CCCC)c5C6=O)s4)sc3c(-c3ccc(CC(CC)CCCC)s3)c3ccsc23)s1,CCCCC(CC)COc1c2sc3c4sc(/C=C5\C(=O)c6ccccc6C5=C(C#N)C#N)cc4n(CC(CC)CCCC)c3c2c(OCC(CC)CCCC)c2sc3c4sc(/C=C5\C(=O)c6ccccc6C5=C(C#N)C#N)cc4n(CC(CC)CCCC)c3c12,12.7,-5.33,-3.48,-5.3,-3.83,,,1:1,,conventional,PDIN,PEDOT:PSS,chlorobenzene,CN
139,10.1002/solr.201700165,CCCCC(CC)Cc1ccc(-c2c3cc(-c4ccc(-c5sc(-c6cccs6)c6c5C(=O)c5c(CC(CC)CCCC)sc(CC(CC)CCCC)c5C6=O)s4)sc3c(-c3ccc(CC(CC)CCCC)s3)c3ccsc23)s1,CCCCCC(CC)C1(C(CC)CCCCC)Oc2cc3c(cc2-c2sc(/C=C4\C(=O)c5sccc5C4=C(C#N)C#N)cc21)OC(C(CC)CCCCC)(C(CC)CCCCC)c1cc(/C=C2\C(=O)c4sccc4C2=C(C#N)C#N)sc1-3,10.1,-5.33,-3.48,-5.66,-3.79,100.0,160.0,1:2,,conventional,,PEDOT:PSS,,
140,10.1016/j.dyepig.2019.02.017,CCCCC(CC)Cc1ccc(-c2c3cc(-c4ccc(-c5sc(-c6cccs6)c6c5C(=O)c5c(CC(CC)CCCC)sc(CC(CC)CCCC)c5C6=O)s4)sc3c(-c3ccc(CC(CC)CCCC)s3)c3ccsc23)s1,CCCCCCC(CCCC)CC1(CC(CCCC)CCCCCC)C2=C(c3ccc(-c4ccc(/C=C5\SC(=S)N(CC)C5=O)c5nsnc45)cc31)C(CC(CCCC)CCCCCC)(CC(CCCC)CCCCCC)c1cc(-c3ccc(/C=C4\SC(=S)N(CC)C4=O)c4nsnc34)ccc12,6.66,-5.33,-3.48,-5.64,-3.41,,160.0,,,conventional,PDINO,PEDOT:PSS,o-DCB,
141,10.1002/cssc.202100689,CCCCC(CC)Cc1ccc(-c2c3cc(-c4ccc(-c5sc(-c6cccs6)c6c5C(=O)c5c(CC(CC)CCCC)sc(CC(CC)CCCC)c5C6=O)s4)sc3c(-c3ccc(CC(CC)CCCC)s3)c3ccsc23)s1,CCCCCCC(CCCC)Oc1c(OC(CCCC)CCCCCC)c(-c2cc3c(s2)C2SC(CC(C)C(=C(C#N)C#N)C4=C(C=O)CC(Cl)C(Cl)=C4)=CC2C3(CC(CC)CCCC)CC(CC)CCCC)c2nccnc2c1-c1cc2c(s1)-c1sc(/C=C3\C(=O)C4C=C(Cl)C(Cl)=CC4C3=C(C#N)C#N)cc1C2(CC(CC)CCCC)CC(CC)CCCC,10.55,-5.33,-3.48,-5.52,-3.89,,140.0,1:1,,conventional,PFN-Br,PEDOT:PSS,chloroform,CN
142,10.1002/smtd.201900531,CCCCC(CC)Cc1ccc(-c2c3cc(-c4ccc(-c5sc(-c6cccs6)c6c5C(=O)c5c(CC(CC)CCCC)sc(CC(CC)CCCC)c5C6=O)s4)sc3c(-c3ccc(CC(CC)CCCC)s3)c3ccsc23)s1,CCCCCCc1nc2c(-c3cc4c(s3)C3SC(/C=C5\C(=O)c6cc(F)c(F)cc6C5C(C#N)C#N)=CC3C4(CC(CC)CCCC)CC(CC)CCCC)c3sc(CCCCCC)nc3c(-c3cc4c(s3)-c3sc(/C=C5\C(=O)C6CC(F)C(F)=CC6C5=C(C#N)C#N)cc3C4(CC(CC)CCCC)CC(CC)CCCC)c2s1,11.5,-5.33,-3.48,-5.37,-3.79,,,1.5:1,,inverted,ZnO,MoO3,chloroform,DIO
143,10.1002/smtd.201900531,CCCCC(CC)Cc1ccc(-c2c3cc(-c4ccc(-c5sc(-c6cccs6)c6c5C(=O)c5c(CC(CC)CCCC)sc(CC(CC)CCCC)c5C6=O)s4)sc3c(-c3ccc(CC(CC)CCCC)s3)c3ccsc23)s1,CCCCCCc1nc2c(-c3cc4c(s3)C3SC(/C=C5\C(=O)c6cscc6C5C(C#N)C#N)=CC3C4(CC(CC)CCCC)CC(CC)CCCC)c3sc(CCCCCC)nc3c(-c3cc4c(s3)-c3sc(/C=C5\C(=O)c6cscc6C5C(C#N)C#N)cc3C4(CC(CC)CCCC)CC(CC)CCCC)c2s1,10.17,-5.33,-3.48,-5.35,-3.77,,100.0,1:1.2,,inverted,ZnO,MoO3,chloroform,CN
144,10.1002/solr.202100806,CCCCC(CC)Cc1ccc(-c2c3cc(-c4ccc(-c5sc(-c6cccs6)c6c5C(=O)c5c(CC(CC)CCCC)sc(CC(CC)CCCC)c5C6=O)s4)sc3c(-c3ccc(CC(CC)CCCC)s3)c3ccsc23)s1,CCCCCCCCC1(c2ccc(CCCCCC)cc2)c2cc3c(cc2-c2sc4cc(/C=C5\C(=O)c6ccccc6C5=C(C#N)C#N)sc4c21)C(CCCCCCCC)(c1ccc(CCCCCC)cc1)c1c-3sc2cc(/C=C3\C(=O)c4ccccc4C3=C(C#N)C#N)sc12,10.76,-5.33,-3.48,-5.59,-3.87,,120.0,1:1,,inverted,ZnO,MoO3,,
145,10.1002/anie.202102622,CCCCC(CC)Cc1ccc(-c2c3cc(-c4ccc(-c5sc(-c6cccs6)c6c5C(=O)c5c(CC(CC)CCCC)sc(CC(CC)CCCC)c5C6=O)s4)sc3c(-c3ccc(CC(CC)CCCC)s3)c3ccsc23)s1,CCCCCCCCCc1c(/C=C2\C(=O)c3cc(Cl)c(Cl)cc3C2=C(C#N)C#N)sc2c1sc1c3c4nsnc4c4c5sc6c(CCC)c(/C=C7\C(=O)c8cc(Cl)c(Cl)cc8C7=C(C#N)C#N)sc6c5n(CC(CCCC)CCCCCC)c4c3n(CC(CCCC)CCCCCC)c21,11.8,-5.33,-3.48,-5.66,-4.14,,,,,,,,,
146,10.1002/cssc.202100592,CCCCC(CC)Cc1ccc(-c2c3cc(-c4ccc(-c5sc(-c6cccs6)c6c5C(=O)c5c(CC(CC)CCCC)sc(CC(CC)CCCC)c5C6=O)s4)sc3c(-c3ccc(CC(CC)CCCC)s3)c3ccsc23)s1,CCCCCCCCCCC(CCCCCCCC)Cn1c2c(sc3c4sc(/C=C5\C(=O)c6cc(Cl)c(Cl)cc6\C5=C(\C#N)N=O)cc4c4nn(CC(CC)CC)nc4c32)c2c3nsnc3c3c4sc5c6sc(/C=C7\C(=O)c8cc(Cl)c(Cl)cc8C7=C(C#N)C#N)cc6c6nn(CC(CC)CCCC)nc6c5c4n(CC(CCCCCCCC)CCCCCCCCCC)c3c21,11.79,-5.33,-3.48,-5.68,-3.99,,120.0,1:1,,conventional,PFNDI-Br,PEDOT:PSS,chlorobenzene,CN
147,10.1002/cssc.202100592,CCCCC(CC)Cc1ccc(-c2c3cc(-c4ccc(-c5sc(-c6cccs6)c6c5C(=O)c5c(CC(CC)CCCC)sc(CC(CC)CCCC)c5C6=O)s4)sc3c(-c3ccc(CC(CC)CCCC)s3)c3ccsc23)s1,CCCCCCCCCCC(CCCCCCCC)Cn1c2c(sc3c4sc(/C=C5\C(=O)c6cc(F)c(F)cc6\C5=C(\C#N)N=O)cc4c4nn(CC(CC)CC)nc4c32)c2c3nsnc3c3c4sc5c6sc(/C=C7\C(=O)c8cc(F)c(F)cc8C7=C(C#N)C#N)cc6c6nn(CC(CC)CCCC)nc6c5c4n(CC(CCCCCCCC)CCCCCCCCCC)c3c21,11.75,-5.33,-3.48,-5.63,-3.91,,120.0,1:1,,conventional,PFNDI-Br,PEDOT:PSS,chlorobenzene,CN
148,10.1016/j.cej.2021.132830,CCCCC(CC)Cc1ccc(-c2c3cc(-c4ccc(-c5sc(-c6cccs6)c6c5C(=O)c5c(CC(CC)CCCC)sc(CC(CC)CCCC)c5C6=O)s4)sc3c(-c3ccc(CC(CC)CCCC)s3)c3ccsc23)s1,CCCCCCCCCCCc1c(/C=C2\C(=O)c3cc(F)c(F)cc3C2=C(C#N)C#N)sc2c1sc1c3c4n[se]nc4c4c5sc6c(CCCCCCCCCCC)c(/C=C/C=C7\C(=O)c8cc(F)c(F)cc8C7=C(C#N)C#N)sc6c5n(CC(CCCC)CCCCCC)c4c3n(CC(CCCC)CCCCCC)c21,14.2,-5.33,-3.48,-5.64,-4.04,,100.0,1:1.5,0.25 vol% DIO + 0.25 vol% CN,conventional,PDINN,PEDOT:PSS,chloroform,DIO+CN
149,10.1016/j.cej.2021.132830,CCCCC(CC)Cc1ccc(-c2c3cc(-c4ccc(-c5sc(-c6cccs6)c6c5C(=O)c5c(CC(CC)CCCC)sc(CC(CC)CCCC)c5C6=O)s4)sc3c(-c3ccc(CC(CC)CCCC)s3)c3ccsc23)s1,CCCCCCCCCCCc1c(/C=C2\C(=O)c3cc(F)c(F)cc3C2=C(C#N)C#N)sc2c1sc1c3c4nn(CC(CC)CCCC)nc4c4c5sc6c(CCCCCCCCCCC)c(/C=C/C=C7\C(=O)c8cc(F)c(F)cc8C7=C(C#N)C#N)sc6c5n(CC(CCCC)CCCCCC)c4c3n(CC(CCCC)CCCCCC)c21,11.97,-5.33,-3.48,-5.63,-3.98,,100.0,1:1.5,0.5 vol% DIO,conventional,PDINN,PEDOT:PSS,chloroform,DIO
150,10.1016/j.cej.2021.132830,CCCCC(CC)Cc1ccc(-c2c3cc(-c4ccc(-c5sc(-c6cccs6)c6c5C(=O)c5c(CC(CC)CCCC)sc(CC(CC)CCCC)c5C6=O)s4)sc3c(-c3ccc(CC(CC)CCCC)s3)c3ccsc23)s1,CCCCCCCCCCCc1c(/C=C2\C(=O)c3cc(F)c(F)cc3C2=C(C#N)C#N)sc2c1sc1c3c4nsnc4c4c5sc6c(CCCCCCCCCCC)c(/C=C/C=C7\C(=O)c8cc(F)c(F)cc8C7=C(C#N)C#N)sc6c5n(CC(CCCC)CCCCCC)c4c3n(CC(CCCC)CCCCCC)c21,12.56,-5.33,-3.48,-5.66,-4.03,,120.0,1:1.5,0.5 vol% CN,conventional,PDINN,PEDOT:PSS,chloroform,CN
151,10.1016/j.jechem.2019.07.002,CCCCC(CC)Cc1ccc(-c2c3cc(-c4ccc(-c5sc(-c6cccs6)c6c5C(=O)c5c(CC(CC)CCCC)sc(CC(CC)CCCC)c5C6=O)s4)sc3c(-c3ccc(CC(CC)CCCC)s3)c3ccsc23)s1,CCCCCCCCCCCc1c(/C=C2\C(=O)c3ccccc3C2=C(C#N)C#N)sc2c1sc1c3c4nn(CC(CC)CCCC)nc4c4c5sc6c(CCCCCCCCCCC)c(/C=C7\C(=O)c8ccccc8C7=C(C#N)C#N)sc6c5n(CC(CC)CCCC)c4c3n(CC(CC)CCCC)c21,13.26,-5.33,-3.48,-5.59,-3.78,,,,,,,,,
152,10.1002/anie.202006081,CCCCC(CC)Cc1ccc(-c2c3cc(-c4ccc(-c5sc(-c6cccs6)c6c5C(=O)c5c(CC(CC)CCCC)sc(CC(CC)CCCC)c5C6=O)s4)sc3c(-c3ccc(CC(CC)CCCC)s3)c3ccsc23)s1,CCCCCCCCCCCc1c(/C=C2\C(=O)c3ccccc3C2=C(C#N)C#N)sc2c1sc1c3c4nsnc4c4c5sc6c(CCCCCCCCCCC)c(/C=C7\C(=O)c8ccccc8C7=C(C#N)C#N)sc6c5n(CC(CC)CCCC)c4c3n(CC(CC)CCCC)c21.CCl.CCl,15.12,-5.33,-3.48,-5.62,-3.94,,,,,conventional,PDINO,PEDOT:PSS,,
153,10.1002/ange.201707678,CCCCC(CC)Cc1ccc(-c2c3cc(-c4ccc(-c5sc(-c6cccs6)c6c5C(=O)c5c(CC(CC)CCCC)sc(CC(CC)CCCC)c5C6=O)s4)sc3c(-c3ccc(CC(CC)CCCC)s3)c3ccsc23)s1,CCCCCCCCCCCCCCCCC1(CCCCCCCCCCCCCCCC)c2cc3c(cc2-c2sc(/C=C4\C(=O)C5=C(C=CC(c6cccs6)C=C5)C4=C(C#N)C#N)cc21)C(CCCCCCCCCCCCCCCC)(CCCCCCCCCCCCCCCC)c1cc(/C=C2\C(=O)c4ccccc4C2=C(C#N)C#N)sc1-3,9.19,-5.33,-3.48,-5.74,-3.86,105.0,110.0,1.5:1,,conventional,PDINO,PEDOT:PSS,chloroform,CN
154,10.1016/j.joule.2020.01.014,CCCCC(CC)Cc1sc(-c2c3cc(-c4ccc(-c5sc(-c6cccs6)c6c5C(=O)c5c(CC(CC)CCCC)sc(CC(CC)CCCC)c5C6=O)s4)sc3c(-c3cc(F)c(CC(CC)CCCC)s3)c3ccsc23)cc1F,CCCCCCCCCCCCCCCCC1(CCCCCCCCCCCCCCCC)c2cc3c(cc2-c2sc(/C=C4\C(=O)c5ccccc5C4=C(C#N)C#N)cc21)C(CCCCCCCCCCCCCCCC)(CCCCCCCCCCCCCCCC)c1cc(/C=C2\C(=O)c4ccc(-c5cc6c(s5)-c5sccc5[Ge]6(CC(CC)CCCC)CC(CC)CCCC)cc4C2=C(C#N)C#N)sc1-3,8.09,-5.49,-3.64,-5.78,-3.9,,,,,,,,,
155,10.1016/j.joule.2020.01.014,CCCCC(CC)Cc1sc(-c2c3cc(-c4ccc(-c5sc(-c6cccs6)c6c5C(=O)c5c(CC(CC)CCCC)sc(CC(CC)CCCC)c5C6=O)s4)sc3c(-c3cc(F)c(CC(CC)CCCC)s3)c3ccsc23)cc1F,CCCCCCCCCCCCCCCCC1(CCCCCCCCCCCCCCCC)c2cc3c(cc2-c2sc(/C=C4\C(=O)c5ccccc5C4=C(C#N)C#N)cc21)C(CCCCCCCCCCCCCCCC)(CCCCCCCCCCCCCCCC)c1cc(/C=C2\C(=O)c4ccc(-c5cc6c(s5)-c5sccc5[Si]6(CC(CC)CCCC)CC(CC)CCCC)cc4C2=C(C#N)C#N)sc1-3,10.77,-5.49,-3.64,-5.74,-3.87,,,,,,,,,
156,10.1002/ajoc.202100585,CCCCC(CC)Cc1sc(-c2c3cc(-c4ccc(-c5sc(-c6cccs6)c6c5C(=O)c5c(CC(CC)CCCC)sc(CC(CC)CCCC)c5C6=O)s4)sc3c(-c3cc(F)c(CC(CC)CCCC)s3)c3ccsc23)cc1F,CCCCCC(CCCCC)N1C(=O)c2ccc3c4c(F)cc5c6c(ccc(c7c(F)cc(c2c37)C1=O)c64)C(=O)N(C(CCCCC)CCCCC)C5=O,4.32,-5.49,-3.64,-6.22,-3.92,,100.0,,,conventional,PDINO,PEDOT:PSS,,CN
157,10.1002/ajoc.202100585,CCCCC(CC)Cc1sc(-c2c3cc(-c4ccc(-c5sc(-c6cccs6)c6c5C(=O)c5c(CC(CC)CCCC)sc(CC(CC)CCCC)c5C6=O)s4)sc3c(-c3cc(F)c(CC(CC)CCCC)s3)c3ccsc23)cc1F,CCCCCC(CCCCC)N1C(=O)c2ccc3c4ccc5c6c(ccc(c7ccc(c2c37)C1=O)c64)C(=O)N(C(CCCCC)CCCCC)C5=O,3.18,-5.49,-3.64,-6.1,-3.86,,100.0,,,conventional,PDINO,PEDOT:PSS,,CN
158,10.1016/j.jechem.2020.03.036,CCCCC(CC)Cc1sc(-c2c3cc(-c4ccc(-c5sc(-c6cccs6)c6c5C(=O)c5c(CC(CC)CCCC)sc(CC(CC)CCCC)c5C6=O)s4)sc3c(-c3cc(F)c(CC(CC)CCCC)s3)c3ccsc23)cc1F,CCCCCCC1(CCCCCC)c2cc3c(cc2-c2sc(/C=C4\C(=O)c5cc(F)c(F)cc5C4=C(C#N)C#N)cc21)C(CCCCCC)(CCCCCC)c1cc(-c2c(F)c(F)c(-c4cc5c(s4)-c4cc6c(cc4C5(CCCCCC)CCCCCC)-c4sc(/C=C5\C(=O)c7cc(F)c(F)cc7C5=C(C#N)C#N)cc4C6(CCCCCC)CCCCCC)c4nsnc24)sc1-3,12.3,-5.49,-3.64,-5.69,-3.73,,,,,,,,,
159,10.1002/smll.202001942,CCCCC(CC)Cc1sc(-c2c3cc(-c4ccc(-c5sc(-c6cccs6)c6c5C(=O)c5c(CC(CC)CCCC)sc(CC(CC)CCCC)c5C6=O)s4)sc3c(-c3cc(F)c(CC(CC)CCCC)s3)c3ccsc23)cc1F,CCCCCCc1ccc(C2(c3ccc(CCCCCC)cc3)c3cc4c(cc3-c3sc5cc(/C=C6\C(=O)c7cc(F)c(F)cc7C6=C(C#N)C#N)sc5c32)C(c2ccc(CCCCCC)cc2)(c2ccc(CCCCCC)cc2)c2c-4sc3c4sc(/C=C5\C(=O)c6cc(F)c(F)cc6C5=C(C#N)C#N)cc4n(CC(CC)CCCC)c23)cc1,12.64,-5.49,-3.64,-5.53,-3.97,,90.0,1:1 w/w,0.25 vol%,conventional,PNDIT-F3N,PEDOT:PSS,chloroform,
160,10.1002/cjoc.202100323,CCCCC(CC)Cc1sc(-c2c3cc(-c4ccc(-c5sc(-c6cccs6)c6c5C(=O)c5c(CC(CC)CCCC)sc(CC(CC)CCCC)c5C6=O)s4)sc3c(-c3cc(F)c(CC(CC)CCCC)s3)c3ccsc23)cc1F,CCCCCCc1ccc(C2(c3ccc(CCCCCC)cc3)c3cc4c(cc3-c3sc(/C=C5\C(=O)c6cc(F)c(F)cc6C5=C(C#N)C#N)cc32)C(c2ccc(CCCCCC)cc2)(c2ccc(CCCCCC)cc2)c2cc(-c3sc(/C=C5\C(=O)c6cc(F)c(F)cc6C5=C(C#N)C#N)cc3SCC(CC)CCCC)sc2-4)cc1,13.8,-5.49,-3.64,-5.65,-4.03,100.0,140.0,1:1.5,,conventional,PFN-Br,PEDOT:PSS,chloroform,PN
161,10.1002/cjoc.202100323,CCCCC(CC)Cc1sc(-c2c3cc(-c4ccc(-c5sc(-c6cccs6)c6c5C(=O)c5c(CC(CC)CCCC)sc(CC(CC)CCCC)c5C6=O)s4)sc3c(-c3cc(F)c(CC(CC)CCCC)s3)c3ccsc23)cc1F,CCCCCCc1ccc(C2(c3ccc(CCCCCC)cc3)c3cc4c(cc3-c3sc(/C=C5\C(=O)c6cc(F)c(F)cc6C5=C(C#N)C#N)cc32)C(c2ccc(CCCCCC)cc2)(c2ccc(CCCCCC)cc2)c2cc(/C=C3\C(=O)c5cc(F)c(F)cc5C3=C(C#N)C#N)sc2-4)cc1,7.1,-5.49,-3.64,-5.8,-4.06,100.0,140.0,1:1.5,,conventional,PFN-Br,PEDOT:PSS,chloroform,PN
162,10.1016/j.cej.2021.130618,CCCCC(CC)Cc1sc(-c2c3cc(-c4ccc(-c5sc(-c6cccs6)c6c5C(=O)c5c(CC(CC)CCCC)sc(CC(CC)CCCC)c5C6=O)s4)sc3c(-c3cc(F)c(CC(CC)CCCC)s3)c3ccsc23)cc1F,CCCCCCc1ccc(C2(c3ccc(CCCCCC)cc3)c3cc4c(OCC(CC)CCCC)c5c(cc4c(OCC(CC)CCCC)c3-c3sc4cc(/C=C6\C(=O)c7c(csc7Cl)C6=C(C#N)C#N)sc4c32)C(c2ccc(CCCCCC)cc2)(c2ccc(CCCCCC)cc2)c2c-5sc3cc(/C=C4\C(=O)c5c(csc5Cl)C4=C(C#N)C#N)sc23)cc1,9.58,-5.49,-3.64,-5.71,-4.1,,80.0,1:1,,conventional,PDIN,PEDOT:PSS,,
163,10.1016/j.cej.2021.130618,CCCCC(CC)Cc1sc(-c2c3cc(-c4ccc(-c5sc(-c6cccs6)c6c5C(=O)c5c(CC(CC)CCCC)sc(CC(CC)CCCC)c5C6=O)s4)sc3c(-c3cc(F)c(CC(CC)CCCC)s3)c3ccsc23)cc1F,CCCCCCc1ccc(C2(c3ccc(CCCCCC)cc3)c3cc4c(OCC(CC)CCCC)c5c(cc4c(OCC(CC)CCCC)c3-c3sc4cc(/C=C6\C(=O)c7cc(F)c(F)cc7C6=C(C#N)C#N)sc4c32)C(c2ccc(CCCCCC)cc2)(c2ccc(CCCCCC)cc2)c2c-5sc3cc(/C=C4\C(=O)c5cc(F)c(F)cc5C4=C(C#N)C#N)sc23)cc1,12.3,-5.49,-3.64,-5.75,-4.15,,80.0,1:1,,conventional,PDIN,PEDOT:PSS,,
164,10.1002/anie.202101867,CCCCC(CC)Cc1sc(-c2c3cc(-c4ccc(-c5sc(-c6cccs6)c6c5C(=O)c5c(CC(CC)CCCC)sc(CC(CC)CCCC)c5C6=O)s4)sc3c(-c3cc(F)c(CC(CC)CCCC)s3)c3ccsc23)cc1F,CCCCCCCCC(CCCCCC)COc1cc(-c2cc(-c3ccc(CCCCCC)cc3)c(/C=C3\C(=O)c4cc(Cl)c(Cl)cc4C3=C(C#N)C#N)s2)c(OCC(CCCCCC)CCCCCCCC)cc1-c1cc(-c2ccc(CCCCCC)cc2)c(/C=C2\C(=O)c3cc(Cl)c(Cl)cc3C2=C(C#N)C#N)s1,12.76,-5.49,-3.64,-5.91,-3.93,,,,,conventional,PFN-Br,PEDOT:PSS,,
165,10.1002/anie.202101867,CCCCC(CC)Cc1sc(-c2c3cc(-c4ccc(-c5sc(-c6cccs6)c6c5C(=O)c5c(CC(CC)CCCC)sc(CC(CC)CCCC)c5C6=O)s4)sc3c(-c3cc(F)c(CC(CC)CCCC)s3)c3ccsc23)cc1F,CCCCCCCCC(CCCCCC)COc1cc(-c2cc(-c3ccc(CCCCCC)cc3)c(/C=C3\C(=O)c4cc(F)c(F)cc4C3=C(C#N)C#N)s2)c(OCC(CCCCCC)CCCCCCCC)cc1-c1cc(-c2ccc(CCCCCC)cc2)c(/C=C2\C(=O)c3cc(F)c(F)cc3C2=C(C#N)C#N)s1,7.04,-5.49,-3.64,-5.87,-3.89,,,,,conventional,PFN-Br,PEDOT:PSS,,
166,10.1002/anie.202102622,CCCCC(CC)Cc1sc(-c2c3cc(-c4ccc(-c5sc(-c6cccs6)c6c5C(=O)c5c(CC(CC)CCCC)sc(CC(CC)CCCC)c5C6=O)s4)sc3c(-c3cc(F)c(CC(CC)CCCC)s3)c3ccsc23)cc1F,CCCCCCCCCc1c(/C=C2\C(=O)c3cc(Cl)c(Cl)cc3C2=C(C#N)C#N)sc2c1sc1c3c4nsnc4c4c5sc6c(CCC)c(/C=C7\C(=O)c8cc(Cl)c(Cl)cc8C7=C(C#N)C#N)sc6c5n(CC(CCCC)CCCCCC)c4c3n(CC(CCCC)CCCCCC)c21,17.7,-5.49,-3.64,-5.66,-4.14,,,,,,,,,
167,10.1002/anie.201915030,CCCCC(CC)Cc1sc(-c2c3cc(-c4ccc(-c5sc(-c6cccs6)c6c5C(=O)c5c(CC(CC)CCCC)sc(CC(CC)CCCC)c5C6=O)s4)sc3c(-c3cc(F)c(CC(CC)CCCC)s3)c3ccsc23)cc1F,CCCCCCCCCCCc1c(/C=C2\C(=O)c3c(cc(F)c(F)c3F)C2=C(C#N)C#N)sc2c1sc1c3c4nsnc4c4c5sc6c(CCCCCCCCCCC)c(/C=C7\C(=O)c8c(cc(F)c(F)c8F)C7=C(C#N)C#N)sc6c5n(CC(CCCC)CCCCCC)c4c3n(CC(CCCC)CCCCCC)c21,15.3,-5.49,-3.64,-5.69,-3.97,,,,,conventional,PFN-Br,PEDOT:PSS,,
168,10.1016/j.joule.2020.03.023,CCCCC(CC)Cc1sc(-c2c3cc(-c4ccc(-c5sc(-c6cccs6)c6c5C(=O)c5c(CC(CC)CCCC)sc(CC(CC)CCCC)c5C6=O)s4)sc3c(-c3cc(F)c(CC(CC)CCCC)s3)c3ccsc23)cc1F,CCCCCCCCCCCc1c(/C=C2\C(=O)c3c(csc3Cl)C2C(C#N)C#N)sc2c1SC1c3c(c4c(c5nsnc35)c3sc5c(CCCCCCCCCCC)c(/C=C6\C(=O)c7cc(F)c(F)cc7C6=C(C#N)C#N)sc5c3n4CC(CC)CCCC)N(CC(CC)CCCC)C21,17.06,-5.49,-3.64,-5.7,-3.99,,,,,,,,,
169,10.1016/j.joule.2020.02.004,CCCCC(CC)Cc1sc(-c2c3cc(-c4ccc(-c5sc(-c6cccs6)c6c5C(=O)c5c(CC(CC)CCCC)sc(CC(CC)CCCC)c5C6=O)s4)sc3c(-c3cc(F)c(CC(CC)CCCC)s3)c3ccsc23)cc1F,CCCCCCCCCCCc1c(/C=C2\C(=O)c3cc(C)ccc3C2=C(C#N)C#N)sc2c1sc1c3c4nsnc4c4c5sc6c(CCCCCCCCCCC)c(/C=C7\C(=O)c8cc(C)ccc8C7=C(C#N)C#N)sc6c5n(CC(CC)CCCC)c4c3n(CC(CC)CCC)c21,15.59,-5.49,-3.64,-5.45,-3.96,,,,0.5 vol%,inverted,ZnO,MoO3,,CN
170,10.1002/anie.202104766,CCCCC(CC)Cc1sc(-c2c3cc(-c4ccc(-c5sc(-c6cccs6)c6c5C(=O)c5c(CC(CC)CCCC)sc(CC(CC)CCCC)c5C6=O)s4)sc3c(-c3cc(F)c(CC(CC)CCCC)s3)c3ccsc23)cc1F,CCCCCCCCCCCc1c(/C=C2\C(=O)c3cc(Cl)c(Cl)cc3C2=C(C#N)C#N)[se]c2c1SC1c3c(c4c(c5nsnc35)c3sc5c(CCCCCCCCCCC)c(/C=C6\C(=O)c7cc(Cl)c(Cl)cc7C6=C(C#N)C#N)[se]c5c3n4CC(CCCC)CCCCCC)N(CC(CCCC)CCCCCC)C21,16.01,-5.49,-3.64,-5.66,-3.88,,100.0,,,conventional,PDIN,PEDOT:PSS,chlorobenzene,
171,10.1002/anie.202104766,CCCCC(CC)Cc1sc(-c2c3cc(-c4ccc(-c5sc(-c6cccs6)c6c5C(=O)c5c(CC(CC)CCCC)sc(CC(CC)CCCC)c5C6=O)s4)sc3c(-c3cc(F)c(CC(CC)CCCC)s3)c3ccsc23)cc1F,CCCCCCCCCCCc1c(/C=C2\C(=O)c3cc(Cl)c(Cl)cc3C2=C(C#N)C#N)[se]c2c1SC1c3c(c4c(c5nsnc35)c3sc5c(CCCCCCCCCCC)c(/C=C6\C(=O)c7cc(Cl)c(Cl)cc7C6=C(C#N)C#N)sc5c3n4CC(CCCC)CCCCCC)N(CC(CCCC)CCCCCC)C21,17.51,-5.49,-3.64,-5.7,-3.86,,100.0,,,conventional,PDIN,PEDOT:PSS,chlorobenzene,
172,10.1016/j.joule.2020.02.004,CCCCC(CC)Cc1sc(-c2c3cc(-c4ccc(-c5sc(-c6cccs6)c6c5C(=O)c5c(CC(CC)CCCC)sc(CC(CC)CCCC)c5C6=O)s4)sc3c(-c3cc(F)c(CC(CC)CCCC)s3)c3ccsc23)cc1F,CCCCCCCCCCCc1c(/C=C2\C(=O)c3cc(F)ccc3C2=C(C#N)C#N)sc2c1sc1c3c4nsnc4c4c5sc6c(CCCCCCCCCCC)c(/C=C7\C(=O)c8cc(F)ccc8C7=C(C#N)C#N)sc6c5n(CC(CC)CCCC)c4c3n(CC(CC)CCC)c21,13.61,-5.49,-3.64,-5.42,-3.9,,,,0.5 vol%,inverted,ZnO,MoO3,,CN
173,10.1002/sstr.202000052,COC(=O)C(C)(C)c1cc(C)cc(-c2sc3c4sc5cc(/C=C6/C(=O)c7cc(F)cc(c7)C(=O)/C6=C\c6cc(C(C)(C)C(=O)OC)c(-c7cc(C)cc(C(C)(C)C(=O)OC)c7)s6)sc5c4c(C(C)(C)C(=O)OC)ccc2-3)c1,CCCCCCCCCCCC1C2=C(SC1/C=C1\C(=O)c3cc(F)c(F)cc3C1=C(C#N)C#N)C1C(S2)c2c(c3c(c4nsnc24)c2[se]c(/C=C4\C(=O)C5C=C(F)C(F)=CC5C4=C(C#N)C#N)cc2n3CC(CC)CCCC)N1CC(CC)CCCC,13.79,-5.56,-3.65,-5.78,-4.16,,,,,conventional,PNDIT-F3N,PEDOT:PSS,,
174,10.1002/sstr.202000052,COC(=O)C(C)(C)c1cc(C)cc(-c2sc3c4sc5cc(/C=C6/C(=O)c7cc(F)cc(c7)C(=O)/C6=C\c6cc(C(C)(C)C(=O)OC)c(-c7cc(C)cc(C(C)(C)C(=O)OC)c7)s6)sc5c4c(C(C)(C)C(=O)OC)ccc2-3)c1,CCCCCCCCCCCC1C2=C(SC1/C=C1\C(=O)c3cc(F)c(F)cc3C1=C(C#N)C#N)C1C(S2)c2c(c3c(c4nsnc24)c2c(cc(/C=C4\C(=O)C5C=C(F)C(F)=CC5C4=C(C#N)C#N)n2C)n3CC(CC)CCCC)N1CC(CC)CCCC,15.82,-5.56,-3.65,-5.73,-4.15,,,,,conventional,PNDIT-F3N,PEDOT:PSS,,
175,10.1007/s11426-019-9466-6,COC(=O)C(C)(C)c1cc(C)cc(-c2sc3c4sc5cc(/C=C6/C(=O)c7cc(F)cc(c7)C(=O)/C6=C\c6cc(C(C)(C)C(=O)OC)c(-c7cc(C)cc(C(C)(C)C(=O)OC)c7)s6)sc5c4c(C(C)(C)C(=O)OC)ccc2-3)c1,CCCCCCCCCCCCCCCCC1(CCCCCCCCCCCCCCCC)c2cc3c(cc2-c2sc(/C=C4\C(=O)C5=C(C=CC(c6cccs6)C=C5)C4=C(C#N)C#N)cc21)C(CCCCCCCCCCCCCCCC)(CCCCCCCCCCCCCCCC)c1cc(/C=C2\C(=O)c4ccccc4C2=C(C#N)C#N)sc1-3,11.2,-5.56,-3.65,-5.74,-3.86,,,,,,,,,
176,10.1002/solr.202000359,CCCCCCCCCCc1ccsc1-c1cc2c(=O)n(CC(CCCCCC)CCCCCCCC)c(=O)c3cc(-c4sc(-c5cc6c(-c7ccc(CC(CC)CCCC)s7)c7sccc7c(-c7ccc(CC(CC)CCCC)s7)c6s5)cc4CCCCCCCCCC)sc3c2s1,CCCCCCCCC(CCCCCCCC)Cn1c2cc3c(cc2c2cc4c(cc21)-c1sc2cc(/C=C5\C(=O)c6cc(F)c(F)cc6C5=C(C#N)C#N)sc2c1C4(Cc1ccc(CCCCCC)cc1)Cc1ccc(CCCCCC)cc1)C(Cc1ccc(CCCCCC)cc1)(Cc1ccc(CCCCCC)cc1)c1c-3sc2cc(/C=C3\C(=O)c4cc(F)c(F)cc4C3=C(C#N)C#N)sc12,12.06,-5.47,-3.6,-5.6,-3.96,,,1:1.5,,conventional,PDIN,PEDOT:PSS,chlorobenzene,DIO
177,10.1016/j.dyepig.2019.107677,CCCCCCc1ccsc1,CCCCCCCCCCCCCCCCN1C(=O)c2ccc3c4c(ccc(c24)C1=O)C(=O)N(c1ccc(C#Cc2ccc4c(c2)c2cc(C(C(=C(C#N)C#N)c5ccc(N6C(=O)c7ccc8c9c(ccc(c79)C6=O)C(=O)N(CCCCCCCCCCCCCCCC)C8=O)cc5)=c5ccc(=C(C#N)C#N)cc5)ccc2n4CCCCCC)cc1)C3=O,7.58,-5.01,-3.12,-5.91,-4.19,,,1:1.5,,conventional,PFN,PEDOT:PSS,chloroform,
178,10.1007/s11426-018-9260-2,CCCCC(CC)Cc1sc(-c2c3cc(-c4ccc(-c5sc(-c6cccs6)c6c5C(=O)c5c(CC(CC)CCCC)sc(CC(CC)CCCC)c5C6=O)s4)sc3c(-c3cc(Cl)c(CC(CC)CCCC)s3)c3ccsc23)cc1Cl,CCCCCCc1ccc(C2(c3ccc(CCCCCC)cc3)c3cc4c(cc3-c3sc5cc(/C=C6\C(=O)c7cc(Cl)c(Cl)cc7C6=C(C#N)C#N)sc5c32)C(c2ccc(CCCCCC)cc2)(c2ccc(CCCCCC)cc2)c2c-4sc3cc(/C=C4\C(=O)c5cc(Cl)c(Cl)cc5C4=C(C#N)C#N)sc23)cc1,13.37,-5.52,-3.6,-5.75,-4.09,,,,,,,,,
179,10.1002/solr.201900005,CCCCCCCCC(CCCCCC)CSc1ccc(-c2c3cc(-c4ccc(-c5c(F)c(F)c(-c6cccs6)c6nn(CC(CCCCCC)CCCCCCCC)nc56)s4)sc3c(-c3ccc(SCC(CCCCCC)CCCCCCCC)cc3)c3ccsc23)cc1,CCCCCCc1ccc(C2(c3ccc(CCCCCC)cc3)c3cc4c(cc3-c3sc5cc(C=C6C(=O)c7ccccc7C6=C(C#N)C#N)sc5c32)C(c2ccc(CCCCCC)cc2)(c2ccc(CCCCCC)cc2)c2c-4sc3cc(C=C4C(=O)c5ccccc5C4=C(C#N)C#N)sc23)cc1,11.85,-5.34,-3.4,-5.49,-3.83,,,1:1.2,,conventional,PDINO,PEDOT:PSS,chlorobenzene,
180,10.1016/j.dyepig.2019.108012,CCCCCCCCC(CCCCCC)Cn1nc2c(-c3cccs3)c(F)c(F)c(-c3ccc(-c4cc5c(-c6cc(F)c(CC(CC)CCCC)s6)c6sccc6c(-c6cc(F)c(CC(CC)CCCC)s6)c5s4)s3)c2n1,CCCCCCc1ccc(C2(c3ccc(CCCCCC)cc3)c3cc(/C=C4\C(=O)c5cc(F)c(F)cc5C4=C(C#N)C#N)sc3-c3cc4c5cccc6c5c(cc4c4cccc2c34)-c2sc(/C=C3\C(=O)c4cc(F)c(F)cc4C3=C(C#N)C#N)cc2C6(c2ccc(CCCCCC)cc2)c2ccc(CCCCCC)cc2)cc1,5.61,-5.36,-3.42,-5.67,-3.9,,,1:1.5,,conventional,PFN-Br,PEDOT:PSS,chloroform,DIO
181,10.1016/j.dyepig.2019.108012,CCCCCCCCC(CCCCCC)Cn1nc2c(-c3cccs3)c(F)c(F)c(-c3ccc(-c4cc5c(-c6cc(F)c(CC(CC)CCCC)s6)c6sccc6c(-c6cc(F)c(CC(CC)CCCC)s6)c5s4)s3)c2n1,CCCCCCc1ccc(C2(c3ccc(CCCCCC)cc3)c3cc(/C=C4\C(=O)c5ccccc5C4=C(C#N)C#N)sc3-c3cc4c5cccc6c5c(cc4c4cccc2c34)-c2sc(/C=C3\C(=O)c4ccccc4C3=C(C#N)C#N)cc2C6(c2ccc(CCCCCC)cc2)c2ccc(CCCCCC)cc2)cc1,6.12,-5.36,-3.42,-5.44,-3.82,,,1:1,,conventional,PFN-Br,PEDOT:PSS,chloroform,DIO
182,10.1002/solr.201900005,CCCCCCC(CCC)CCSc1ccc(-c2c3cc(-c4ccc(-c5c(F)c(F)c(-c6cccs6)c6nn(CCC(CCC)CCCCCC)nc56)s4)sc3c(-c3ccc(SCCC(CCC)CCCCCC)c(F)c3)c3ccsc23)cc1F,CCCCCCc1ccc(C2(c3ccc(CCCCCC)cc3)c3cc4c(cc3-c3sc5cc(C=C6C(=O)c7ccccc7C6=C(C#N)C#N)sc5c32)C(c2ccc(CCCCCC)cc2)(c2ccc(CCCCCC)cc2)c2c-4sc3cc(C=C4C(=O)c5ccccc5C4=C(C#N)C#N)sc23)cc1,13.91,-5.52,-3.54,-5.49,-3.83,,,1:1.2,,conventional,PDINO,PEDOT:PSS,chlorobenzene,
183,10.1016/j.jpowsour.2021.229961,CCCCCCC(CCCC)CC1=CC2C(c3cccs3)=c3sc(CC(CCCC)CCCCCC)cc3=C(c3ccc(-c4cc5c(-c6cc(F)c(CC(CC)CCCC)s6)c6sccc6c(-c6cc(F)c(CC(CC)CCCC)s6)c5s4)s3)C2S1,CCCCCCCCCCCc1c(/C=C2\C(=O)c3cscc3C2=C(C#N)C#N)sc2c1sc1c3c4nsnc4c4c5sc6c(CCCCCCCCCCC)c(/C=C7\C(=O)c8cscc8C7=C(C#N)C#N)sc6c5n(CC(CC)CCCC)c4c3n(CC(CC)CCCC)c21,6.52,-5.44,-3.45,-5.51,-3.86,,,1:1,,conventional,PFN-Br,PEDOT:PSS,chloroform,DIO
184,10.1016/j.nanoen.2016.07.019,CCCCCCCCC(CCCCCC)Cc1ccc(-c2c3cc(-c4ccc(-c5c(F)c(F)c(-c6cccs6)c6nn(CC(CCCCCC)CCCCCCCC)nc56)s4)sc3c(-c3ccc(CC(CCCCCC)CCCCCCCC)s3)c3ccsc23)s1,CCCCCCc1ccc(C2(c3ccc(CCCCCC)cc3)C(c3cc4c(s3)-c3cc5c(cc3C4(c3ccc(CCCCCC)cc3)c3ccc(CCCCCC)cc3)-c3[se]c(/C=C4\C(=O)c6ccccc6C4=C(C#N)C#N)cc3C5(c3ccc(CCCCCC)cc3)c3ccc(CCCCCC)cc3)=C(S)c3cc4c(cc32)-c2[se]c(/C=C3\C(=O)c5ccccc5C3=C(C#N)C#N)cc2C4(c2ccc(CCCCCC)cc2)c2ccc(CCCCCC)c(CCCCCC)c2)cc1,7.84,-5.29,-3.3,-5.41,-3.81,,150.0,,,conventional,PDINO,PEDOT:PSS,chloroform,
185,10.1016/j.nanoen.2017.03.013,CCCCCCCCCc1nc(-c2nc(CCCCCCCCC)c(-c3ccc(-c4cc5c(-c6cc(OCCCCCC)cc(OCCCCCC)c6)c6sccc6c(-c6cc(OCCCCCC)cc(OCCCCCC)c6)c5s4)s3)s2)sc1-c1cccs1,CCCCCCc1ccc(C2(c3ccc(CCCCCC)cc3)c3cc4c(cc3-c3sc5cc(C=C6C(=O)c7ccccc7C6=C(C#N)C#N)sc5c32)C(c2ccc(CCCCCC)cc2)(c2ccc(CCCCCC)cc2)c2c-4sc3cc(C=C4C(=O)c5ccccc5C4=C(C#N)C#N)sc23)cc1,10.3,-5.36,-3.36,-5.49,-3.83,95.0,,1:1,1.5,inverted,ZnO,MoO3,,DIO
186,10.1016/j.jpowsour.2021.229961,CCCCCCC(CCCC)CC1=CC2C(c3cccs3)=c3sc(CC(CCCC)CCCCCC)cc3=C(c3ccc(-c4cc5c(-c6cc(F)c(CC(CC)CCCC)s6)c6sccc6c(-c6cc(Cl)c(CC(CC)CCCC)s6)c5s4)s3)C2S1,CCCCCCCCCCCc1c(/C=C2\C(=O)c3cscc3C2=C(C#N)C#N)sc2c1sc1c3c4nsnc4c4c5sc6c(CCCCCCCCCCC)c(/C=C7\C(=O)c8cscc8C7=C(C#N)C#N)sc6c5n(CC(CC)CCCC)c4c3n(CC(CC)CCCC)c21,8.23,-5.49,-3.49,-5.51,-3.86,,,1:1,,conventional,PFN-Br,PEDOT:PSS,chloroform,DIO
187,10.1002/solr.201700044,CCCCCCC(CCCC)Cc1sc(CC(CCCC)CCCCCC)c2c1C(=O)c1c(-c3cccs3)sc(-c3ccc(-c4cc5c(-c6ccc(SCC(CC)CCCC)s6)c6sccc6c(-c6ccc(SCC(CC)CCCC)s6)c5s4)s3)c1C2=O,CCCCCCc1ccc(C2(c3ccc(CCCCCC)cc3)c3cc4c(cc3-c3sc5cc(/C=C6\C(=O)c7cscc7C6=C(C#N)C#N)sc5c32)C(c2ccc(CCCCCC)cc2)(c2ccc(CCCCCC)cc2)c2c-4sc3cc(/C=C4\C(=O)c5cscc5C4=C(C#N)C#N)sc23)cc1,11.8,-5.43,-3.43,-5.63,-3.96,,100.0,1:1,,conventional,ZrAcac,PEDOT:PSS,chloroform,
188,10.1016/j.nanoen.2018.08.059,CCCCCCCCn1nc2c(-c3cc(CC(CCCC)CCCCCC)cs3)cc3c(cc(-c4cc(CC(CCCC)CCCCCC)c(-c5cc(F)c(-c6sccc6F)s5)s4)c4nn(CCCCCCCC)nc43)c2n1,CCCCCCc1ccc(C2(c3ccc(CCCCCC)cc3)c3cc4c(cc3-c3sc5cc(/C=C6\C(=O)c7ccc(C)cc7C6=C(C#N)C#N)sc5c32)C(c2ccc(CCCCCC)cc2)(c2ccc(CCCCCC)cc2)c2c-4sc3cc(/C=C4\C(=O)c5ccc(C)cc5C4=C(C#N)C#N)sc23)cc1,10.05,-5.24,-3.23,-5.58,-3.98,,,1:1,,inverted,ZnO,MoO3,chloroform,DIO
189,10.1016/j.isci.2018.12.027,CCCCCCC(CCCC)CSc1sc(-c2c3cc(-c4ccc(-c5cc6c(cc(-c7cccs7)c7nn(CC(CCCC)CCCCCC)nc76)c6nn(CC(CCCC)CCCCCC)nc56)s4)sc3c(-c3cc(F)c(SCC(CCCC)CCCCCC)s3)c3ccsc23)cc1F,CCCCCCc1ccc(C2(c3ccc(CCCCCC)cc3)c3cc4c(cc3-c3sc5cc(/C=C6\C(=O)c7cc(F)c(F)cc7C6=C(C#N)C#N)sc5c32)C(c2ccc(CCCCCC)cc2)(c2ccc(CCCCCC)cc2)c2c-4sc3cc(/C=C4\C(=O)c5cc(F)c(F)cc5C4=C(C#N)C#N)sc23)cc1,13.25,-5.45,-3.41,-5.66,-4.14,,100.0,1:1 w/w,0.2% v/v,,,,,
190,10.1016/j.isci.2018.12.027,CCCCCCC(CCCC)CSc1sc(-c2c3cc(-c4ccc(-c5cc6c(cc(-c7cccs7)c7nn(CC(CCCC)CCCCCC)nc76)c6nn(CC(CCCC)CCCCCC)nc56)s4)sc3c(-c3cc(F)c(SCC(CCCC)CCCCCC)s3)c3ccsc23)cc1F,CCCCCCc1ccc(C2(c3ccc(CCCCCC)cc3)c3cc4c(cc3-c3sc5cc(C=C6C(=O)c7ccccc7C6=C(C#N)C#N)sc5c32)C(c2ccc(CCCCCC)cc2)(c2ccc(CCCCCC)cc2)c2c-4sc3cc(C=C4C(=O)c5ccccc5C4=C(C#N)C#N)sc23)cc1,12.16,-5.45,-3.41,-5.49,-3.83,,100.0,1:1 w/w,0.2% v/v,,,,,
191,10.1016/j.nanoen.2018.08.059,CCCCCCCCn1nc2c(-c3cc(CC(CCCC)CCCCCC)cs3)cc3c(cc(-c4cc(CC(CCCC)CCCCCC)c(-c5ccc(-c6cccs6)s5)s4)c4nn(CCCCCCCC)nc43)c2n1,CCCCCCc1ccc(C2(c3ccc(CCCCCC)cc3)c3cc4c(cc3-c3sc5cc(/C=C6\C(=O)c7ccc(C)cc7C6=C(C#N)C#N)sc5c32)C(c2ccc(CCCCCC)cc2)(c2ccc(CCCCCC)cc2)c2c-4sc3cc(/C=C4\C(=O)c5ccc(C)cc5C4=C(C#N)C#N)sc23)cc1,4.42,-5.16,-3.1,-5.58,-3.98,,,1:1,,inverted,ZnO,MoO3,chloroform,DIO
192,10.1016/j.isci.2018.12.027,CCCCCCC(CCCC)CSc1ccc(-c2c3cc(-c4ccc(-c5cc6c(cc(-c7cccs7)c7nn(CC(CCCC)CCCCCC)nc76)c6nn(CC(CCCC)CCCCCC)nc56)s4)sc3c(-c3ccc(SCC(CCCC)CCCCCC)s3)c3ccsc23)s1,CCCCCCc1ccc(C2(c3ccc(CCCCCC)cc3)c3cc4c(cc3-c3sc5cc(/C=C6\C(=O)c7cc(F)c(F)cc7C6=C(C#N)C#N)sc5c32)C(c2ccc(CCCCCC)cc2)(c2ccc(CCCCCC)cc2)c2c-4sc3cc(/C=C4\C(=O)c5cc(F)c(F)cc5C4=C(C#N)C#N)sc23)cc1,11.31,-5.39,-3.3,-5.66,-4.14,,100.0,1:1,0.2% v/v,inverted,,,,
193,10.1016/j.isci.2018.12.027,CCCCCCC(CCCC)CSc1ccc(-c2c3cc(-c4ccc(-c5cc6c(cc(-c7cccs7)c7nn(CC(CCCC)CCCCCC)nc76)c6nn(CC(CCCC)CCCCCC)nc56)s4)sc3c(-c3ccc(SCC(CCCC)CCCCCC)s3)c3ccsc23)s1,CCCCCCc1ccc(C2(c3ccc(CCCCCC)cc3)c3cc4c(cc3-c3sc5cc(C=C6C(=O)c7ccccc7C6=C(C#N)C#N)sc5c32)C(c2ccc(CCCCCC)cc2)(c2ccc(CCCCCC)cc2)c2c-4sc3cc(C=C4C(=O)c5ccccc5C4=C(C#N)C#N)sc23)cc1,10.45,-5.39,-3.3,-5.49,-3.83,,,1:1,0.2% v/v,inverted,,,,
194,10.1002/anie.202106753,CCCCCCCCC(CCCCCC)Cn1nc2c(-c3cccs3)c(F)c(F)c(-c3ccc(-c4cc5c(-c6ccc(CC(CC)CCCC)s6)c6sccc6c(-c6ccc(CC(CC)CCCC)s6)c5s4)s3)c2n1,CCCCC(CC)COc1c(OCC(CC)CCCC)c(-c2cc3c(s2)-c2sc(/C=C4\C(=O)c5cc(F)c(F)cc5C4=C(C#N)C#N)cc2C3(CC(CC)CCCC)CC(CC)CCCC)c2nn(CC(CC)CCCC)nc2c1-c1cc2c(s1)-c1sc(/C=C3\C(=O)c4cc(F)c(F)cc4C3=C(C#N)C#N)cc1C2(CC(CC)CCCC)CC(CC)CCCC,11.71,-5.2,-3.05,-5.45,-3.88,,,,,conventional,PDINO,PEDOT:PSS,,
195,10.1016/j.cej.2021.131473,CCCCCCCCC(CCCCCC)Cn1nc2c(-c3cccs3)c(F)c(F)c(-c3ccc(-c4cc5c(-c6ccc(CC(CC)CCCC)s6)c6sccc6c(-c6ccc(CC(CC)CCCC)s6)c5s4)s3)c2n1,CCCCCCc1ccc(-c2nc3c(-c4cc5c(s4)-c4sc(/C=C6\C(=O)c7cc(Cl)c(Cl)cc7C6=C(C#N)C#N)cc4C5(CC(CC)CCCC)CC(CC)CCCC)ccc(-c4cc5c(s4)-c4sc(/C=C6\C(=O)c7cc(Cl)c(Cl)cc7\C6=C(\C)C#N)cc4C5(CC(CC)CCCC)CC(CC)CCCC)c3nc2-c2ccc(CCCCCC)cc2)cc1,10.81,-5.2,-3.05,-5.55,-3.89,,120.0,,0.75%,inverted,ZnO/PFN-Br,MoO3,,2-naphthalenethiol
196,10.1016/j.cej.2021.131473,CCCCCCCCC(CCCCCC)Cn1nc2c(-c3cccs3)c(F)c(F)c(-c3ccc(-c4cc5c(-c6ccc(CC(CC)CCCC)s6)c6sccc6c(-c6ccc(CC(CC)CCCC)s6)c5s4)s3)c2n1,CCCCCCc1ccc(-c2nc3c(-c4cc5c(s4)-c4sc(/C=C6\C(=O)c7cc(F)c(F)cc7C6=C(C#N)C#N)cc4C5(CC(CC)CCCC)CC(CC)CCCC)ccc(-c4cc5c(s4)-c4sc(/C=C6\C(=O)c7cc(F)c(F)cc7\C6=C(\C)C#N)cc4C5(CC(CC)CCCC)CC(CC)CCCC)c3nc2-c2ccc(CCCCCC)cc2)cc1,10.54,-5.2,-3.05,-5.53,-3.84,,120.0,,0.5%,inverted,ZnO/PFN-Br,MoO3,,2-naphthalenethiol
197,10.1002/anie.202106753,CCCCCCCCC(CCCCCC)Cn1nc2c(-c3cccs3)c(F)c(F)c(-c3ccc(-c4cc5c(-c6ccc(CC(CC)CCCC)s6)c6sccc6c(-c6ccc(CC(CC)CCCC)s6)c5s4)s3)c2n1,CCCCCCCCc1c(/C=C2\C(=O)c3cc(F)c(F)cc3C2=C(C#N)C#N)sc2c1C(CC(CC)CCCC)(CC(CC)CCCC)c1cc(-c3c(OCC(CC)CCCC)c(OCC(CC)CCCC)c(-c4cc5c(s4)-c4sc(/C=C6\C(=O)c7cc(F)c(F)cc7C6=C(C#N)C#N)c(CCCCCCC)c4C5(CC(CC)CCCC)CC(CC)CCCC)c4nn(CC(CC)CCCC)nc34)sc1-2,14.82,-5.2,-3.05,-5.43,-3.83,,,,,conventional,PDINO,PEDOT:PSS,,
