Repository: JiYiqaq/PCE-KA-GNN

# Data directory

- `raw/Active_Database.csv` is the immutable source dataset bundled under CC BY 4.0. Do not overwrite it with processed data.
- `processed/` is created and populated by the training pipeline. Generated `.pt` and `.pth` caches are intentionally ignored by Git because they can exceed GitHub's normal single-file limit.

See `../DATA_LICENSE.md` for provenance, license and checksum information.

File: data/processed/device_records.csv (part 3 of 250)
record_id,doi,donor_smiles,acceptor_smiles,pce,homo_d,lumo_d,homo_a,lumo_a,active_layer_thickness,annealing_temp,d_a_ratio,additive_ratio,device_type,etl_canonical,htl_canonical,solvent_canonical,additive_canonical
198,10.1016/j.isci.2019.08.038,CCCCCCCCC(CCCCCC)Cn1nc2c(-c3cccs3)c(F)c(F)c(-c3ccc(-c4cc5c(-c6ccc([Si](CCC)(CCC)CCC)s6)c6sccc6c(-c6ccc([Si](CCC)(CCC)CCC)s6)c5s4)s3)c2n1,CCCCCCC(CCCC)CC1(CC(CCCC)CCCCCC)C2=C(c3cc4c(cc31)-c1sc(/C=C3\C(=O)c5cc(F)c(F)cc5C3=C(C#N)C#N)cc1C4)C(CC(CCCC)CCCCCC)(CC(CCCC)CCCCCC)c1cc3c(cc12)Cc1cc(/C=C2\C(=O)c4cc(F)c(F)cc4C2=C(C#N)C#N)sc1-3,13.18,-5.4,-3.24,-5.65,-3.81,,120.0,1:1,,,,,chloroform,
199,10.1016/j.isci.2019.08.038,CCCCCCCCC(CCCCCC)Cn1nc2c(-c3cccs3)c(F)c(F)c(-c3ccc(-c4cc5c(-c6ccc([Si](CCC)(CCC)CCC)s6)c6sccc6c(-c6ccc([Si](CCC)(CCC)CCC)s6)c5s4)s3)c2n1,CCCCCCC(CCCC)CC1(CC(CCCC)CCCCCC)C2=C(c3cc4c(cc31)c1sc(/C=C3\C(=O)c5cc(F)c(F)cc5C3=C(C#N)C#N)cc1n4C)C(CC(CCCC)CCCCCC)(CC(CCCC)CCCCCC)c1cc3c4sc(/C=C5\C(=O)c6cc(F)c(F)cc6C5=C(C#N)C#N)cc4n(C)c3cc12,13.68,-5.4,-3.24,-5.57,-3.82,,120.0,1:1,,,,,chloroform,
200,10.1016/j.isci.2019.08.038,CCCCCCCCC(CCCCCC)Cn1nc2c(-c3cccs3)c(F)c(F)c(-c3ccc(-c4cc5c(-c6ccc([Si](CCC)(CCC)CCC)s6)c6sccc6c(-c6ccc([Si](CCC)(CCC)CCC)s6)c5s4)s3)c2n1,CCCCCCC(CCCC)CC1(CC(CCCC)CCCCCC)C2=C(c3cc4sc5cc(/C=C6\C(=O)c7cc(F)c(F)cc7C6=C(C#N)C#N)sc5c4cc31)C(CC(CCCC)CCCCCC)(CC(CCCC)CCCCCC)c1cc3c(cc12)sc1cc(/C=C2\C(=O)c4cc(F)c(F)cc4C2=C(C#N)C#N)sc13,9.12,-5.4,-3.24,-5.8,-3.87,,100.0,1:1,,,,,chloroform,
201,10.1016/j.joule.2020.04.014,CCCCCCCCC(CCCCCC)CCOC(=O)c1csc(-c2cc(C(=O)OCCC(CCCCCC)CCCCCCCC)c(-c3ccc(-c4sccc4Cl)s3)s2)c1,CCCCCCC1(CCCCCC)c2cc3c(cc2-c2sc(/C=C4\C(=O)c5ccccc5C4=C(C#N)C#N)cc21)C(CCCCCC)(CCCCCC)c1cc(/C=C2\C(=O)c4ccccc4C2=C(C#N)C#N)sc1-3,9.44,-5.34,-3.01,-5.69,-3.91,110.0,,1:1,,,PDINO,,chloroform,
202,10.1016/j.joule.2020.04.014,CCCCCCCCC(CCCCCC)CCOC(=O)c1csc(-c2cc(C(=O)OCCC(CCCCCC)CCCCCCCC)c(-c3ccc(-c4sccc4Cl)s3)s2)c1,CCCCCCc1ccc(C2(c3ccc(CCCCCC)cc3)c3cc4c(cc3-c3sc5cc(/C=C6\C(=O)c7cc(F)c(F)cc7C6=C(C#N)C#N)sc5c32)C(c2ccc(CCCCCC)cc2)(c2ccc(CCCCCC)cc2)c2c-4sc3cc(/C=C4\C(=O)c5cc(F)c(F)cc5C4=C(C#N)C#N)sc23)cc1,9.05,-5.34,-3.01,-5.66,-4.14,110.0,,1:1,,,PDINO,,chloroform,
203,10.1016/j.joule.2020.04.014,CCCCCCCCC(CCCCCC)CCOC(=O)c1csc(-c2cc(C(=O)OCCC(CCCCCC)CCCCCCCC)c(-c3ccc(-c4sccc4Cl)s3)s2)c1,CCCCCCc1ccc(C2(c3ccc(CCCCCC)cc3)c3cc4c(cc3-c3sc5cc(C=C6C(=O)c7ccccc7C6=C(C#N)C#N)sc5c32)C(c2ccc(CCCCCC)cc2)(c2ccc(CCCCCC)cc2)c2c-4sc3cc(C=C4C(=O)c5ccccc5C4=C(C#N)C#N)sc23)cc1,7.25,-5.34,-3.01,-5.49,-3.83,110.0,,1:1,,,PDINO,,chloroform,
204,10.1016/j.joule.2020.04.014,CCCCCCCCC(CCCCCC)CCOC(=O)c1csc(-c2cc(C(=O)OCCC(CCCCCC)CCCCCCCC)c(-c3ccc(-c4sccc4Cl)s3)s2)c1,CCCCCCCCCCCc1c(/C=C2\C(=O)c3cc(F)c(F)cc3C2=C(C#N)C#N)sc2c1sc1c3c4nsnc4c4c5sc6c(CCCCCCCCCCC)c(/C=C7\C(=O)c8cc(F)c(F)cc8C7=C(C#N)C#N)sc6c5n(CC(CC)CCCC)c4c3n(CC(CC)CCCC)c21,0.48,-5.34,-3.01,-5.65,-4.09,110.0,,1:1,,,PDINO,,chloroform,
205,10.1007/s11426-019-9457-5,CCCCCCCCN1C(=O)c2c(c(-c3ccc(-c4cc5c(-c6cc(F)c(CC(CC)CCCC)c(F)c6)c6sccc6c(-c6cc(F)c(CC(CC)CCCC)c(F)c6)c5s4)s3)c3nn(CCC(CC)CCCC)nc3c2-c2cccs2)C1=O,CCCCCCC(CCCC)CCn1c2cc(/C=C3\C(=O)c4cc(F)c(F)cc4C3=C(C#N)C#N)sc2c2c3nsnc3c3c4sc(/C=C5\C(=O)c6cc(F)c(F)cc6C5C(C#N)C#N)cc4n(CCC(CCCC)CCCCCC)c3c21,1.09,-5.46,-3.13,-5.73,-4.0,,,,,,,,,
206,10.1007/s11426-019-9457-5,CCCCCCCCN1C(=O)c2c(c(-c3ccc(-c4cc5c(-c6cc(F)c(CC(CC)CCCC)c(F)c6)c6sccc6c(-c6cc(F)c(CC(CC)CCCC)c(F)c6)c5s4)s3)c3nn(CCC(CC)CCCC)nc3c2-c2cccs2)C1=O,CCCCCCCCCCCc1c(/C=C2\C(=O)C3=C(C=C(F)C(F)C3)C2=C(C#N)C#N)sc2c1sc1c3c4nsnc4c4c5sc6c(CCCCCCCCCCC)c(CC7C(=O)c8cc(F)c(F)cc8C7=C(C#N)C#N)sc6c5n(CCC(CC)CCCC)c4c3n(CCC(CC)CCCC)c21,16.02,-5.46,-3.13,-5.68,-4.06,,,,,,,,,
207,10.1002/solr.202000421,CCCCCCCCC(CCCCCC)COc1cnc2c(-c3cccs3)c(F)c(F)cc2n1,CCCCC(CC)CC1(CC(CC)CCCC)c2cc(/C=C3\C(=O)c4cc(F)c(F)cc4C3=C(C#N)C#N)sc2-c2sc(-c3c(F)c(F)c(-c4cc5c(s4)-c4sc(/C=C6\C(=O)c7cc(F)c(F)cc7C6=C(C#N)C#N)cc4C5(CC(CC)CCCC)CC(CC)CCCC)c4nsnc34)cc21,12.05,-5.54,-2.92,-5.54,-3.82,,,,,conventional,PNDIT-F3N-Br,PEDOT:PSS,,
208,10.1002/solr.202000421,CCCCCCCCC(CCCCCC)COc1cnc2c(-c3cccs3)c(F)c(F)cc2n1,CCCCC(CC)CC1(CC(CC)CCCC)c2cc(/C=C3\C(=O)c4cc(F)c(F)cc4C3=C(C#N)C#N)sc2-c2sc(-c3c(OC)c(OC)c(-c4cc5c(s4)-c4sc(/C=C6\C(=O)c7cc(F)c(F)cc7C6=C(C#N)C#N)cc4C5(CC(CC)CCCC)CC(CC)CCCC)c4nsnc34)cc21,7.76,-5.54,-2.92,-5.4,-3.78,,,,,conventional,PNDIT-F3N-Br,PEDOT:PSS,,
209,10.1016/j.orgel.2019.02.020,CCCCCCCCCCCCC(CCCCCCCCCC)Cc1csc(C2=C3C(=O)N(C)C(c4cc(CC(CCCCCCCCCC)CCCCCCCCCCCC)c(-c5ccc(-c6cccs6)s5)s4)=C3C(=O)N2C)c1,CCCCCCc1ccc(C2(c3ccc(CCCCCC)cc3)c3cc4c(cc3-c3sc5cc(C=C6C(=O)c7ccccc7C6=C(C#N)C#N)sc5c32)C(c2ccc(CCCCCC)cc2)(c2ccc(CCCCCC)cc2)c2c-4sc3cc(C=C4C(=O)c5ccccc5C4=C(C#N)C#N)sc23)cc1,2.2,-5.4,-4.0,-5.49,-3.83,,,1:1,,inverted,ZnO,MoO3,,CN
210,10.1016/j.orgel.2019.02.020,CCCCCCCCCCCCC(CCCCCCCCCC)Cc1csc(-c2ccc3c(c2)N(C)C(=O)/C3=C2/C(=O)N(C)c3cc(-c4cc(CC(CCCCCCCCCC)CCCCCCCCCCCC)c(-c5ccc(-c6cccs6)s5)s4)ccc32)c1,CCCCCCc1ccc(C2(c3ccc(CCCCCC)cc3)c3cc4c(cc3-c3sc5cc(C=C6C(=O)c7ccccc7C6=C(C#N)C#N)sc5c32)C(c2ccc(CCCCCC)cc2)(c2ccc(CCCCCC)cc2)c2c-4sc3cc(C=C4C(=O)c5ccccc5C4=C(C#N)C#N)sc23)cc1,2.4,-5.5,-3.9,-5.49,-3.83,,,1:1,,inverted,ZnO,MoO3,,CN
211,10.1016/j.solener.2018.09.077,CCCCC(CC)COC(=O)c1sc2csc(-c3cc4c(-c5ccc(CC(CC)CCCC)s5)c5sccc5c(-c5ccc(CC(CC)CCCC)s5)c4s3)c2c1F,CCCCC(CC)CC1(CC(CC)CCCC)c2cc(-c3ccc(/C=C4\SC(=S)N(CC)C4=O)c4nsnc34)sc2-c2sc(-c3ccc(/C=C4\SC(=S)N(CC)C4=O)c4nsnc34)cc21,8.16,-5.21,-3.6,-5.44,-3.72,90.0,,1:3,,inverted,ZnO,MoO3,chlorobenzene,CN
212,10.1021/acs.chemmater.0c04318,CCCCC(CC)COC(=O)c1sc2csc(-c3cc4c(-c5ccc(CC(CC)CCCC)s5)c5sccc5c(-c5ccc(CC(CC)CCCC)s5)c4s3)c2c1F,CCCCCCc1ccc(C2(c3ccc(CCCCCC)cc3)c3cc4c(cc3-c3sc(/C=C5\C(=O)c6cc(F)c(F)cc6C5=C(C#N)C#N)cc32)C(c2ccc(CCCCCC)cc2)(c2ccc(CCCCCC)cc2)c2c-4sc3c2C(c2ccc(CCCCCC)cc2)(c2ccc(CCCCCC)cc2)c2c-3sc3cc(/C=C4\C(=O)c5cc(F)c(F)cc5C4=C(C#N)C#N)sc23)cc1,12.3,-5.21,-3.6,-5.5,-3.93,757.0,,,,,,,,
213,10.1021/acs.chemmater.0c04318,CCCCC(CC)COC(=O)c1sc2csc(-c3cc4c(-c5ccc(CC(CC)CCCC)s5)c5sccc5c(-c5ccc(CC(CC)CCCC)s5)c4s3)c2c1F,CCCCCCc1ccc(C2(c3ccc(CCCCCC)cc3)c3cc4c(cc3-c3sc(/C=C5\C(=O)c6cc(F)c(F)cc6C5=C(C#N)C#N)cc32)C(c2ccc(CCCCCC)cc2)(c2ccc(CCCCCC)cc2)c2c-4sc3c4c(sc23)-c2sc(/C=C3\C(=O)c5cc(F)c(F)cc5C3=C(C#N)C#N)cc2C4(c2ccc(CCCCCC)cc2)c2ccc(CCCCCC)cc2)cc1,9.35,-5.21,-3.6,-5.62,-3.83,,,,,,,,,
214,10.1021/acs.chemmater.0c04318,CCCCC(CC)COC(=O)c1sc2csc(-c3cc4c(-c5ccc(CC(CC)CCCC)s5)c5sccc5c(-c5ccc(CC(CC)CCCC)s5)c4s3)c2c1F,CCCCCCc1ccc(C2(c3ccc(CCCCCC)cc3)c3cc4c(cc3-c3sc5c(c32)C(c2ccc(CCCCCC)cc2)(c2ccc(CCCCCC)cc2)c2cc(/C=C3\C(=O)c6cc(F)c(F)cc6C3=C(C#N)C#N)sc2-5)C(c2ccc(CCCCCC)cc2)(c2ccc(CCCCCC)cc2)c2c-4sc3cc(/C=C4\C(=O)c5cc(F)c(F)cc5C4=C(C#N)C#N)sc23)cc1,9.85,-5.21,-3.6,-5.53,-3.94,757.0,,,,,,,,
215,10.1016/j.orgel.2020.106026,CCCCC(CC)COC(=O)c1sc2csc(-c3cc4c(-c5ccc(CC(CC)CCCC)s5)c5sccc5c(-c5ccc(CC(CC)CCCC)s5)c4s3)c2c1F,CCCCCCCCC(CCCCCCCC)n1c2cc(-c3ccc(/C=C4\C(=O)c5cscc5C4=C(C#N)C#N)o3)ccc2c2ccc(-c3ccc(/C=C4\C(=O)c5cscc5C4=C(C#N)C#N)o3)cc21,2.7,-5.21,-3.6,-5.66,-3.94,100.0,100.0,1:1.2,,inverted,ZnO,MoO3,chlorobenzene,DIO
216,10.1016/j.orgel.2020.106026,CCCCC(CC)COC(=O)c1sc2csc(-c3cc4c(-c5ccc(CC(CC)CCCC)s5)c5sccc5c(-c5ccc(CC(CC)CCCC)s5)c4s3)c2c1F,CCCCCCCCC(CCCCCCCC)n1c2cc(-c3ccc(/C=C4\C(=O)c5cscc5C4=C(C#N)C#N)s3)ccc2c2ccc(-c3ccc(/C=C4\C(=O)c5cscc5C4=C(C#N)C#N)s3)cc21,0.71,-5.21,-3.6,-5.68,-4.09,100.0,110.0,1:1.2,,inverted,ZnO,MoO3,chlorobenzene,DIO
217,10.1021/acs.chemmater.6b00131,CCCCC(CC)COC(=O)c1sc2csc(-c3cc4c(-c5ccc(CC(CC)CCCC)s5)c5sccc5c(-c5ccc(CC(CC)CCCC)s5)c4s3)c2c1F,CCCCCCCCC(CCCCCCCC)n1c2cc(-c3ccc(C=C(C#N)C#N)c4nsnc34)ccc2c2ccc(-c3ccc(C=C(C#N)C#N)c4nsnc34)cc21,5.3,-5.21,-3.6,-6.05,-4.13,,,,,,,,,
218,10.1016/j.orgel.2020.106026,CCCCC(CC)COC(=O)c1sc2csc(-c3cc4c(-c5ccc(CC(CC)CCCC)s5)c5sccc5c(-c5ccc(CC(CC)CCCC)s5)c4s3)c2c1F,CCCCCCCCC1(CCCCCCCC)c2cc(-c3ccc(/C=C4\C(=O)c5cscc5C4=C(C#N)C#N)o3)ccc2-c2ccc(-c3ccc(/C=C4\C(=O)c5cscc5C4=C(C#N)C#N)o3)cc21,7.53,-5.21,-3.6,-5.51,-3.83,100.0,100.0,1:1.2,,inverted,ZnO,MoO3,chlorobenzene,DIO
219,10.1016/j.orgel.2020.106026,CCCCC(CC)COC(=O)c1sc2csc(-c3cc4c(-c5ccc(CC(CC)CCCC)s5)c5sccc5c(-c5ccc(CC(CC)CCCC)s5)c4s3)c2c1F,CCCCCCCCC1(CCCCCCCC)c2cc(-c3ccc(/C=C4\C(=O)c5cscc5C4=C(C#N)C#N)s3)ccc2-c2ccc(-c3ccc(/C=C4\C(=O)c5cscc5C4=C(C#N)C#N)s3)cc21,8.8,-5.21,-3.6,-5.48,-3.83,100.0,100.0,1:1.2,,inverted,ZnO,MoO3,chlorobenzene,DIO
220,10.1021/acs.chemmater.6b00131,CCCCC(CC)COC(=O)c1sc2csc(-c3cc4c(-c5ccc(CC(CC)CCCC)s5)c5sccc5c(-c5ccc(CC(CC)CCCC)s5)c4s3)c2c1F,CCCCCCCCC1(CCCCCCCC)c2cc(-c3ccc(C=C(C#N)C#N)c4nsnc34)ccc2-c2ccc(-c3ccc(C=C(C#N)C#N)c4nsnc34)cc21,5.1,-5.21,-3.6,-6.25,-4.14,65.0,,4:6,1% v/v,,,,,
221,10.1021/acs.macromol.0c00405,CCCCC(CC)Cc1ccc(-c2c3cc(-c4ccc(-c5sc(-c6ccc[se]6)c6c5C(=O)c5c(CC(CC)CCCC)sc(CC(CC)CCCC)c5C6=O)[se]4)sc3c(-c3ccc(CC(CC)CCCC)s3)c3ccsc23)s1,CCCCCCCCCCCc1c(/C=C2\C(=O)c3cc(F)c(F)cc3C2=C(C#N)C#N)sc2c1sc1c3c4nsnc4c4c5sc6c(CCCCCCCCCCC)c(/C=C7\C(=O)c8cc(F)c(F)cc8C7=C(C#N)C#N)sc6c5n(CC(CC)CCCC)c4c3n(CC(CC)CCCC)c21,8.17,-5.16,-3.45,-5.65,-4.09,,110.0,1:1.1,0.5 wt %,inverted,ZnO,MoO3,chloroform,CN
222,10.1021/acs.macromol.0c00405,CCCCC(CC)Cc1sc(-c2c3cc(-c4ccc(-c5sc(-c6ccc[se]6)c6c5C(=O)c5c(CC(CC)CCCC)sc(CC(CC)CCCC)c5C6=O)[se]4)sc3c(-c3cc(Cl)c(CC(CC)CCCC)s3)c3ccsc23)cc1Cl,CCCCCCCCCCCc1c(/C=C2\C(=O)c3cc(F)c(F)cc3C2=C(C#N)C#N)sc2c1sc1c3c4nsnc4c4c5sc6c(CCCCCCCCCCC)c(/C=C7\C(=O)c8cc(F)c(F)cc8C7=C(C#N)C#N)sc6c5n(CC(CC)CCCC)c4c3n(CC(CC)CCCC)c21,14.44,-5.36,-3.63,-5.65,-4.09,,110.0,1:1.1,0.5 wt %,inverted,ZnO,MoO3,chloroform,CN
223,10.1016/j.orgel.2019.02.020,CCCCCCCCCCC(CCCCCCCC)Cc1csc(-c2sc(-c3cc(CC(CCCCCCCC)CCCCCCCCCC)c(-c4ccc(-c5cccs5)s4)s3)c3c2C(=O)N(C)C3=O)c1,CCCCCCc1ccc(C2(c3ccc(CCCCCC)cc3)c3cc4c(cc3-c3sc5cc(C=C6C(=O)c7ccccc7C6=C(C#N)C#N)sc5c32)C(c2ccc(CCCCCC)cc2)(c2ccc(CCCCCC)cc2)c2c-4sc3cc(C=C4C(=O)c5ccccc5C4=C(C#N)C#N)sc23)cc1,4.0,-5.6,-3.8,-5.49,-3.83,,,1:1,,inverted,ZnO,MoO3,,CN
224,10.1016/j.solener.2018.09.077,CCCCC(CC)Cc1ccc(-c2c3cc(-c4ccc(-c5sc(-c6cccs6)c6c5C(=O)c5c(CC(CC)CCCC)sc(CC(CC)CCCC)c5C6=O)s4)sc3c(-c3ccc(CC(CC)CCCC)s3)c3ccsc23)s1,CCCCC(CC)CC1(CC(CC)CCCC)c2cc(-c3ccc(/C=C4\SC(=S)N(CC)C4=O)c4nsnc34)sc2-c2sc(-c3ccc(/C=C4\SC(=S)N(CC)C4=O)c4nsnc34)cc21,3.44,-5.33,-3.48,-5.44,-3.72,90.0,,1:3,,inverted,ZnO,MoO3,chlorobenzene,CN
225,10.1007/s10118-019-2309-x,CCCCC(CC)Cc1ccc(-c2c3cc(-c4ccc(-c5sc(-c6cccs6)c6c5C(=O)c5c(CC(CC)CCCC)sc(CC(CC)CCCC)c5C6=O)s4)sc3c(-c3ccc(CC(CC)CCCC)s3)c3ccsc23)s1,CCCCC(CC)CN1C(=O)c2c(-c3cc4c(s3)-c3sc(/C=C5\C(=O)c6cc7ccccc7cc6C5=C(C#N)C#N)cc3C4(CC(CC)CCCC)CC(CC)CCCC)sc(-c3cc4c(s3)-c3sc(/C=C5\C(=O)c6cc7ccccc7cc6C5=C(C#N)C#N)cc3C4(CC(CC)CCCC)CC(CC)CCCC)c2C1=O,9.8,-5.33,-3.48,-5.37,-3.83,,,1:1.5,,conventional,PFN-Br,PEDOT:PSS,chloroform,DIO
226,10.1007/s10118-019-2309-x,CCCCC(CC)Cc1ccc(-c2c3cc(-c4ccc(-c5sc(-c6cccs6)c6c5C(=O)c5c(CC(CC)CCCC)sc(CC(CC)CCCC)c5C6=O)s4)sc3c(-c3ccc(CC(CC)CCCC)s3)c3ccsc23)s1,CCCCC(CC)CN1C(=O)c2c(-c3cc4c(s3)-c3sc(/C=C5\C(=O)c6ccccc6C5=C(C#N)C#N)cc3C4(CC(CC)CCCC)CC(CC)CCCC)sc(-c3cc4c(s3)-c3sc(/C=C5\C(=O)c6ccccc6C5=C(C#N)C#N)cc3C4(CC(CC)CCCC)CC(CC)CCCC)c2C1=O,10.12,-5.33,-3.48,-5.38,-3.78,,,1:1.5,,conventional,PFN-Br,PEDOT:PSS,chloroform,DIO
227,10.1002/cssc.202100746,CCCCC(CC)Cc1ccc(-c2c3cc(-c4ccc(-c5sc(-c6cccs6)c6c5C(=O)c5c(CC(CC)CCCC)sc(CC(CC)CCCC)c5C6=O)s4)sc3c(-c3ccc(CC(CC)CCCC)s3)c3ccsc23)s1,CCCCCCC(CCCC)Oc1c(OC(CCCC)CCCCCC)c(-c2cc3c(s2)C2SC(CC(C)C(=C(C#N)C#N)C4=C(C=O)CC(Cl)C(Cl)=C4)=CC2C3(C(C)CCCC)C(C)CCCC)c2nccnc2c1-c1cc2c(s1)-c1sc(/C=C3\C(=O)C4C=C(Cl)C(Cl)=CC4C3=C(C#N)C#N)cc1C2(C(C)CCCC)C(C)CCCC,12.4,-5.33,-3.48,-5.54,-3.87,,120.0,1:1.2,,conventional,PFN-Br,PEDOT:PSS,chloroform,CN
228,10.1021/acsaem.0c00689,CCCCC(CC)Cc1ccc(-c2c3cc(-c4ccc(-c5sc(-c6cccs6)c6c5C(=O)c5c(CC(CC)CCCC)sc(CC(CC)CCCC)c5C6=O)s4)sc3c(-c3ccc(CC(CC)CCCC)s3)c3ccsc23)s1,CCCCCCc1ccc(C2(c3ccc(CCCCCC)cc3)c3cc4c5c(cccc5c3-c3sc5cc(/C=C6\C(=O)c7cc(F)c(F)cc7C6=C(C#N)C#N)sc5c32)C(c2ccc(CCCCCC)cc2)(c2ccc(CCCCCC)cc2)c2c-4sc3cc(/C=C4\C(=O)c5cc(F)c(F)cc5C4=C(C#N)C#N)sc23)cc1,8.51,-5.33,-3.48,-5.6,-4.03,,,,,inverted,ZnO,MoO3,,
229,10.1021/acsaem.0c00689,CCCCC(CC)Cc1ccc(-c2c3cc(-c4ccc(-c5sc(-c6cccs6)c6c5C(=O)c5c(CC(CC)CCCC)sc(CC(CC)CCCC)c5C6=O)s4)sc3c(-c3ccc(CC(CC)CCCC)s3)c3ccsc23)s1,CCCCCCc1ccc(C2(c3ccc(CCCCCC)cc3)c3cc4c5c(cccc5c3-c3sc5cc(/C=C6\C(=O)c7ccccc7C6=C(C#N)C#N)sc5c32)C(c2ccc(CCCCCC)cc2)(c2ccc(CCCCCC)cc2)c2c-4sc3cc(/C=C4\C(=O)c5ccccc5C4=C(C#N)C#N)sc23)cc1,9.03,-5.33,-3.48,-5.52,-3.89,,,,,inverted,ZnO,MoO3,,
230,10.1016/j.synthmet.2021.116880,CCCCC(CC)Cc1ccc(-c2c3cc(-c4ccc(-c5sc(-c6cccs6)c6c5C(=O)c5c(CC(CC)CCCC)sc(CC(CC)CCCC)c5C6=O)s4)sc3c(-c3ccc(CC(CC)CCCC)s3)c3ccsc23)s1,CCCCCCc1ccc(C2(c3ccc(CCCCCC)cc3)c3cc4c(cc3-c3sc5cc(-c6sc(/C=C7\C(=O)c8cc(F)c(F)cc8C7=C(C#N)C#N)c(OC)c6OC)sc5c32)C(c2ccc(CCCCCC)cc2)(c2ccc(CCCCCC)cc2)c2c-4sc3cc(-c4sc(/C=C5\C(=O)c6cc(F)c(F)cc6C5=C(C#N)C#N)c(OC)c4OC)sc23)cc1,10.4,-5.33,-3.48,-5.32,-3.9,120.0,100.0,,,inverted,ZnO,MoO3,,
231,10.1016/j.synthmet.2021.116880,CCCCC(CC)Cc1ccc(-c2c3cc(-c4ccc(-c5sc(-c6cccs6)c6c5C(=O)c5c(CC(CC)CCCC)sc(CC(CC)CCCC)c5C6=O)s4)sc3c(-c3ccc(CC(CC)CCCC)s3)c3ccsc23)s1,CCCCCCc1ccc(C2(c3ccc(CCCCCC)cc3)c3cc4c(cc3-c3sc5cc(-c6sc(/C=C7\C(=O)c8ccc(F)cc8C7=C(C#N)C#N)c(OC)c6OC)sc5c32)C(c2ccc(CCCCCC)cc2)(c2ccc(CCCCCC)cc2)c2c-4sc3cc(-c4sc(/C=C5\C(=O)c6ccc(F)cc6C5=C(C#N)C#N)c(OC)c4OC)sc23)cc1,10.04,-5.33,-3.48,-5.28,-3.83,120.0,100.0,,,inverted,ZnO,MoO3,,
232,10.1016/j.synthmet.2021.116880,CCCCC(CC)Cc1ccc(-c2c3cc(-c4ccc(-c5sc(-c6cccs6)c6c5C(=O)c5c(CC(CC)CCCC)sc(CC(CC)CCCC)c5C6=O)s4)sc3c(-c3ccc(CC(CC)CCCC)s3)c3ccsc23)s1,CCCCCCc1ccc(C2(c3ccc(CCCCCC)cc3)c3cc4c(cc3-c3sc5cc(-c6sc(/C=C7\C(=O)c8ccccc8C7=C(C#N)C#N)c(OC)c6OC)sc5c32)C(c2ccc(CCCCCC)cc2)(c2ccc(CCCCCC)cc2)c2c-4sc3cc(-c4sc(/C=C5\C(=O)c6ccccc6C5=C(C#N)C#N)c(OC)c4OC)sc23)cc1,6.46,-5.33,-3.48,-5.2,-3.69,120.0,100.0,,,inverted,ZnO,MoO3,,
233,10.1002/cssc.202100746,CCCCC(CC)Cc1ccc(-c2c3cc(-c4ccc(-c5sc(-c6cccs6)c6c5C(=O)c5c(CC(CC)CCCC)sc(CC(CC)CCCC)c5C6=O)s4)sc3c(-c3ccc(CC(CC)CCCC)s3)c3ccsc23)s1,CCCCCCCCC(CCCCCC)CN1C(=O)c2c(-c3cc4c(s3)-c3sc(/C=C5\C(=O)c6cc(F)c(F)cc6C5=C(C#N)C#N)cc3C4(CC(CC)CCCC)CC(CC)CCCC)sc(-c3cc4c(s3)-c3sc(/C=C5\C(=O)c6cc(F)c(F)cc6C5=C(C#N)C#N)cc3C4(CC(CC)CCCC)CC(CC)CCCC)c2C1=O,8.8,-5.33,-3.48,-5.59,-3.89,,120.0,1:1.2,,conventional,PFN-Br,PEDOT:PSS,chloroform,CN
234,10.1002/cssc.202100746,CCCCC(CC)Cc1ccc(-c2c3cc(-c4ccc(-c5sc(-c6cccs6)c6c5C(=O)c5c(CC(CC)CCCC)sc(CC(CC)CCCC)c5C6=O)s4)sc3c(-c3ccc(CC(CC)CCCC)s3)c3ccsc23)s1,CCCCCCCCC(CCCCCC)Cn1c2cc(/C=C3\C(=O)c4cc(F)c(F)cc4C3=C(C#N)C#N)sc2c2sc(-c3sc(-c4cc5c(s4)c4sc(/C=C6\C(=O)c7cc(F)c(F)cc7C6=C(C#N)C#N)cc4n5CC(CCCCCC)CCCCCCCC)c4c3C(=O)c3c(CC(CC)CCCC)sc(CC(CC)CCCC)c3C4=O)cc21,3.01,-5.33,-3.48,-5.55,-3.85,,120.0,1:1.2,,conventional,PFN-Br,PEDOT:PSS,chloroform,CN
235,10.1002/asia.202101147,CCCCC(CC)Cc1ccc(-c2c3cc(-c4ccc(-c5sc(-c6cccs6)c6c5C(=O)c5c(CC(CC)CCCC)sc(CC(CC)CCCC)c5C6=O)s4)sc3c(-c3ccc(CC(CC)CCCC)s3)c3ccsc23)s1,CCCCCCCCC1(CCCCCCCC)c2cc(/C=C3\C(=O)c4cc(F)c(F)cc4C3=C(C#N)C#N)sc2-c2sc(/C=C3\C(=O)c4cc(F)c(F)cc4C3=C(C#N)C#N)cc21,0.63,-5.33,-3.48,-5.61,-3.62,100.0,,,,conventional,PFN-Br,PEDOT:PSS,chlorobenzene,CN
236,10.1002/asia.202101147,CCCCC(CC)Cc1ccc(-c2c3cc(-c4ccc(-c5sc(-c6cccs6)c6c5C(=O)c5c(CC(CC)CCCC)sc(CC(CC)CCCC)c5C6=O)s4)sc3c(-c3ccc(CC(CC)CCCC)s3)c3ccsc23)s1,CCCCCCCCC1(CCCCCCCC)c2cc(/C=C3\C(=O)c4cc(F)c(F)cc4C3=C(C#N)C#N)sc2-c2sc(-c3cc4c(s3)-c3sc(/C=C5\C(=O)c6cc(F)c(F)cc6C5=C(C#N)C#N)cc3C4(CCCCCCCC)CCCCCCCC)cc21,10.01,-5.33,-3.48,-5.3,-3.52,100.0,,,,conventional,PFN-Br,PEDOT:PSS,chlorobenzene,CN
237,10.1002/asia.202101147,CCCCC(CC)Cc1ccc(-c2c3cc(-c4ccc(-c5sc(-c6cccs6)c6c5C(=O)c5c(CC(CC)CCCC)sc(CC(CC)CCCC)c5C6=O)s4)sc3c(-c3ccc(CC(CC)CCCC)s3)c3ccsc23)s1,CCCCCCCCC1(CCCCCCCC)c2cc(/C=C3\C(=O)c4cc(F)c(F)cc4C3=C(C#N)C#N)sc2-c2sc(-c3cc4c(s3)-c3sc(-c5cc6c(s5)-c5sc(/C=C7\C(=O)c8cc(F)c(F)cc8C7=C(C#N)C#N)cc5C6(CCCCCCCC)CCCCCCCC)cc3C4(CCCCCCCC)CCCCCCCC)cc21,1.71,-5.33,-3.48,-5.2,-3.48,100.0,,,,conventional,PFN-Br,PEDOT:PSS,chlorobenzene,CN
238,10.1002/solr.202100281,CCCCC(CC)Cc1sc(-c2c3cc(-c4ccc(-c5sc(-c6cccs6)c6c5C(=O)c5c(CC(CC)CCCC)sc(CC(CC)CCCC)c5C6=O)s4)sc3c(-c3cc(F)c(CC(CC)CCCC)s3)c3ccsc23)cc1F,CCCCC(CC)Cn1nc2c(n1)c1c3sc(/C=C4\C(=O)c5cc(F)c(F)cc5C4=C(C#N)C#N)cc3n(CC(CC)CCCC)c1c1c2c2sc(/C=C3\C(=O)c4cc(F)c(F)cc4C3=C(C#N)C#N)cc2n1CC(CC)CCCC,11.65,-5.49,-3.64,-5.49,-4.06,,110.0,1:1.2,,conventional,PDINO,PEDOT:PSS,chloroform,CN
239,10.1002/ange.202110550,CCCCC(CC)Cc1sc(-c2c3cc(-c4ccc(-c5sc(-c6cccs6)c6c5C(=O)c5c(CC(CC)CCCC)sc(CC(CC)CCCC)c5C6=O)s4)sc3c(-c3cc(F)c(CC(CC)CCCC)s3)c3ccsc23)cc1F,CCCCCCC(CCCC)Cc1c(/C=C2\C(=O)c3cc(F)c(F)cc3C2=C(C#N)C#N)sc2c1SC1c3c(c4c(c5nsnc35)c3sc5c(CC(CCCC)CCCCCC)c(/C=C6\C(=O)c7cc(F)c(F)cc7C6=C(C#N)C#N)sc5c3n4CC(CC)CCCC)N(CC(CC)CCCC)C21,18.77,-5.49,-3.64,-5.68,-3.9,,,,,,PNDIT-F3N,Co(OAc)2·4H2O,,
240,10.1002/anie.202007907,CCCCC(CC)Cc1sc(-c2c3cc(-c4ccc(-c5sc(-c6cccs6)c6c5C(=O)c5c(CC(CC)CCCC)sc(CC(CC)CCCC)c5C6=O)s4)sc3c(-c3cc(F)c(CC(CC)CCCC)s3)c3ccsc23)cc1F,CCCCCCC(CCCC)Cn1c2cc(/C=C3\C(=O)c4cc(F)c(F)cc4C3=C(C#N)C#N)sc2c2oc3c(OCC(CC)CCCC)c4c(oc5c6sc(/C=C7\C(=O)c8cc(F)c(F)cc8C7=C(C#N)C#N)cc6n(CC(CCCC)CCCCCC)c54)c(OCC(CC)CCCC)c3c21,4.21,-5.49,-3.64,-5.49,-3.91,,,1:1,,conventional,PDIN,PEDOT:PSS,chloroform,CN
241,10.1002/anie.202007907,CCCCC(CC)Cc1sc(-c2c3cc(-c4ccc(-c5sc(-c6cccs6)c6c5C(=O)c5c(CC(CC)CCCC)sc(CC(CC)CCCC)c5C6=O)s4)sc3c(-c3cc(F)c(CC(CC)CCCC)s3)c3ccsc23)cc1F,CCCCCCC(CCCC)Cn1c2cc(/C=C3\C(=O)c4cc(F)c(F)cc4C3=C(C#N)C#N)sc2c2sc3c(OCC(CC)CCCC)c4c(sc5c6sc(/C=C7\C(=O)c8cc(F)c(F)cc8C7=C(C#N)C#N)cc6n(CC(CCCC)CCCCCC)c54)c(OCC(CC)CCCC)c3c21,15.24,-5.49,-3.64,-5.6,-3.91,,,1:1,,conventional,PDIN,PEDOT:PSS,chloroform,CN
242,10.1002/solr.202100281,CCCCC(CC)Cc1sc(-c2c3cc(-c4ccc(-c5sc(-c6cccs6)c6c5C(=O)c5c(CC(CC)CCCC)sc(CC(CC)CCCC)c5C6=O)s4)sc3c(-c3cc(F)c(CC(CC)CCCC)s3)c3ccsc23)cc1F,CCCCCCc1c(/C=C2\C(=O)c3cc(F)c(F)cc3C2=C(C#N)C#N)sc2c3c4nn(CC(CC)CCCC)nc4c4c5sc(/C=C6\C(=O)c7cc(F)c(F)cc7C6=C(C#N)C#N)c(CCCCCC)c5n(CC(CC)CCCC)c4c3n(CC(CC)CCCC)c12,13.34,-5.49,-3.64,-5.58,-4.03,,110.0,1:1.2,,conventional,PDINO,PEDOT:PSS,chloroform,CN
243,10.1021/acsaem.0c00689,CCCCC(CC)Cc1sc(-c2c3cc(-c4ccc(-c5sc(-c6cccs6)c6c5C(=O)c5c(CC(CC)CCCC)sc(CC(CC)CCCC)c5C6=O)s4)sc3c(-c3cc(F)c(CC(CC)CCCC)s3)c3ccsc23)cc1F,CCCCCCc1ccc(C2(c3ccc(CCCCCC)cc3)c3cc4c5c(cccc5c3-c3sc5cc(/C=C6\C(=O)c7cc(F)c(F)cc7C6=C(C#N)C#N)sc5c32)C(c2ccc(CCCCCC)cc2)(c2ccc(CCCCCC)cc2)c2c-4sc3cc(/C=C4\C(=O)c5cc(F)c(F)cc5C4=C(C#N)C#N)sc23)cc1,10.19,-5.49,-3.64,-5.6,-4.03,,,,,inverted,ZnO,MoO3,,
244,10.1021/acsaem.0c00689,CCCCC(CC)Cc1sc(-c2c3cc(-c4ccc(-c5sc(-c6cccs6)c6c5C(=O)c5c(CC(CC)CCCC)sc(CC(CC)CCCC)c5C6=O)s4)sc3c(-c3cc(F)c(CC(CC)CCCC)s3)c3ccsc23)cc1F,CCCCCCc1ccc(C2(c3ccc(CCCCCC)cc3)c3cc4c5c(cccc5c3-c3sc5cc(/C=C6\C(=O)c7ccccc7C6=C(C#N)C#N)sc5c32)C(c2ccc(CCCCCC)cc2)(c2ccc(CCCCCC)cc2)c2c-4sc3cc(/C=C4\C(=O)c5ccccc5C4=C(C#N)C#N)sc23)cc1,6.67,-5.49,-3.64,-5.52,-3.89,,,,,inverted,ZnO,MoO3,,
245,10.1016/j.orgel.2021.106357,CCCCC(CC)Cc1sc(-c2c3cc(-c4ccc(-c5sc(-c6cccs6)c6c5C(=O)c5c(CC(CC)CCCC)sc(CC(CC)CCCC)c5C6=O)s4)sc3c(-c3cc(F)c(CC(CC)CCCC)s3)c3ccsc23)cc1F,CCCCCCc1ccc(C2(c3ccc(CCCCCC)cc3)c3cc4c(cc3-c3sc5cc(/C=C6\C(=O)c7sc(Br)cc7C6=C(C#N)C#N)sc5c32)C(c2ccc(CCCCCC)cc2)(c2ccc(CCCCCC)cc2)c2c-4sc3cc(/C=C4\C(=O)c5sc(Br)cc5C4=C(C#N)C#N)sc23)cc1,10.7,-5.49,-3.64,-5.74,-3.91,120.0,,1:1.6,0.5 vol%,inverted,ZnO,MoO3,,DIO
246,10.1016/j.orgel.2021.106357,CCCCC(CC)Cc1sc(-c2c3cc(-c4ccc(-c5sc(-c6cccs6)c6c5C(=O)c5c(CC(CC)CCCC)sc(CC(CC)CCCC)c5C6=O)s4)sc3c(-c3cc(F)c(CC(CC)CCCC)s3)c3ccsc23)cc1F,CCCCCCc1ccc(C2(c3ccc(CCCCCC)cc3)c3cc4c(cc3-c3sc5cc(/C=C6\C(=O)c7cc(F)c(F)cc7C6=C(C#N)C#N)sc5c32)C(c2ccc(CCCCCC)cc2)(c2ccc(CCCCCC)cc2)c2c-4sc3cc(/C=C4\C(=O)c5sc(Br)cc5C4=C(C#N)C#N)sc23)cc1,12.1,-5.49,-3.64,-5.79,-3.99,120.0,,1:1.6,0.5 vol%,inverted,ZnO,MoO3,,DIO
247,10.1021/acs.chemmater.0c04318,CCCCC(CC)Cc1sc(-c2c3cc(-c4ccc(-c5sc(-c6cccs6)c6c5C(=O)c5c(CC(CC)CCCC)sc(CC(CC)CCCC)c5C6=O)s4)sc3c(-c3cc(F)c(CC(CC)CCCC)s3)c3ccsc23)cc1F,CCCCCCc1ccc(C2(c3ccc(CCCCCC)cc3)c3cc4c(cc3-c3sc(/C=C5\C(=O)c6cc(F)c(F)cc6C5=C(C#N)C#N)cc32)C(c2ccc(CCCCCC)cc2)(c2ccc(CCCCCC)cc2)c2c-4sc3c2C(c2ccc(CCCCCC)cc2)(c2ccc(CCCCCC)cc2)c2c-3sc3cc(/C=C4\C(=O)c5cc(F)c(F)cc5C4=C(C#N)C#N)sc23)cc1,9.16,-5.49,-3.64,-5.5,-3.93,757.0,,,,,,,,
248,10.1021/acs.chemmater.0c04318,CCCCC(CC)Cc1sc(-c2c3cc(-c4ccc(-c5sc(-c6cccs6)c6c5C(=O)c5c(CC(CC)CCCC)sc(CC(CC)CCCC)c5C6=O)s4)sc3c(-c3cc(F)c(CC(CC)CCCC)s3)c3ccsc23)cc1F,CCCCCCc1ccc(C2(c3ccc(CCCCCC)cc3)c3cc4c(cc3-c3sc(/C=C5\C(=O)c6cc(F)c(F)cc6C5=C(C#N)C#N)cc32)C(c2ccc(CCCCCC)cc2)(c2ccc(CCCCCC)cc2)c2c-4sc3c4c(sc23)-c2sc(/C=C3\C(=O)c5cc(F)c(F)cc5C3=C(C#N)C#N)cc2C4(c2ccc(CCCCCC)cc2)c2ccc(CCCCCC)cc2)cc1,11.8,-5.49,-3.64,-5.62,-3.83,757.0,,,,,,,,
249,10.1021/acs.chemmater.0c04318,CCCCC(CC)Cc1sc(-c2c3cc(-c4ccc(-c5sc(-c6cccs6)c6c5C(=O)c5c(CC(CC)CCCC)sc(CC(CC)CCCC)c5C6=O)s4)sc3c(-c3cc(F)c(CC(CC)CCCC)s3)c3ccsc23)cc1F,CCCCCCc1ccc(C2(c3ccc(CCCCCC)cc3)c3cc4c(cc3-c3sc5c(c32)C(c2ccc(CCCCCC)cc2)(c2ccc(CCCCCC)cc2)c2cc(/C=C3\C(=O)c6cc(F)c(F)cc6C3=C(C#N)C#N)sc2-5)C(c2ccc(CCCCCC)cc2)(c2ccc(CCCCCC)cc2)c2c-4sc3cc(/C=C4\C(=O)c5cc(F)c(F)cc5C4=C(C#N)C#N)sc23)cc1,12.0,-5.49,-3.64,-5.53,-3.94,757.0,,,,,,,,
250,10.1002/smll.202001942,CCCCC(CC)Cc1sc(-c2c3cc(-c4ccc(-c5sc(-c6cccs6)c6c5C(=O)c5c(CC(CC)CCCC)sc(CC(CC)CCCC)c5C6=O)s4)sc3c(-c3cc(F)c(CC(CC)CCCC)s3)c3ccsc23)cc1F,CCCCCCCCc1c(/C=C2\C(=O)c3cc(F)c(F)cc3C2=C(C#N)C#N)sc2c3c4nsnc4c4c5sc6c7sc(/C=C8\C(=O)c9cc(F)c(F)cc9C8=C(C#N)C#N)cc7n(CC(CC)CCCC)c6c5n(CC(CCCC)CCCCCC)c4c3n(CC(CCCC)CCCCCC)c12,15.24,-5.49,-3.64,-5.61,-3.9,,,,,conventional,PNDIT-F3N,PEDOT:PSS,chloroform,
251,10.1002/smll.202001942,CCCCC(CC)Cc1sc(-c2c3cc(-c4ccc(-c5sc(-c6cccs6)c6c5C(=O)c5c(CC(CC)CCCC)sc(CC(CC)CCCC)c5C6=O)s4)sc3c(-c3cc(F)c(CC(CC)CCCC)s3)c3ccsc23)cc1F,CCCCCCCCCCCc1c(/C=C2\C(=O)c3cc(F)c(F)cc3C2=C(C#N)C#N)sc2c1sc1c3c4nsnc4c4c5sc6c7sc(/C=C8\C(=O)c9cc(F)c(F)cc9C8=C(C#N)C#N)cc7n(CC(CC)CCCC)c6c5n(CC(CCCC)CCCCCC)c4c3n(CC(CCCC)CCCCCC)c21,13.12,-5.49,-3.64,-5.56,-3.93,,,,,conventional,PNDIT-F3N,PEDOT:PSS,chloroform,
252,10.1016/j.solener.2018.09.077,CCCCC(CC)COC(=O)c1cc2csc(-c3cc4c(-c5ccc(CC(CC)CCCC)s5)c5sccc5c(-c5ccc(CC(CC)CCCC)s5)c4s3)c2s1,CCCCC(CC)CC1(CC(CC)CCCC)c2cc(-c3ccc(/C=C4\SC(=S)N(CC)C4=O)c4nsnc34)sc2-c2sc(-c3ccc(/C=C4\SC(=S)N(CC)C4=O)c4nsnc34)cc21,3.36,-5.09,-3.22,-5.44,-3.72,90.0,,1:3,,inverted,ZnO,MoO3,chlorobenzene,CN
253,10.1016/j.solener.2018.09.077,CCCCCCc1ccsc1,CCCCC(CC)CC1(CC(CC)CCCC)c2cc(-c3ccc(/C=C4\SC(=S)N(CC)C4=O)c4nsnc34)sc2-c2sc(-c3ccc(/C=C4\SC(=S)N(CC)C4=O)c4nsnc34)cc21,0.26,-5.01,-3.12,-5.44,-3.72,90.0,,1:3,,inverted,ZnO,MoO3,chlorobenzene,CN
254,10.1007/s11426-019-9618-7,CCCCCCc1ccsc1,CCCCCCc1ccc(C2(c3ccc(CCCCCC)cc3)c3cc4c(cc3-c3sc(-c5ccc(/C=c6/sc(=C(C#N)C#N)n(CC)c6=O)c6nc(-c7ccccc7)c(-c7ccccc7)nc56)cc32)C(c2ccc(CCCCCC)cc2)(c2ccc(CCCCCC)cc2)c2cc(-c3ccc(/C=c5/sc(=C(C#N)C#N)n(CC)c5=O)c5nc(-c6ccccc6)c(-c6ccccc6)nc35)sc2-4)cc1,3.37,-5.01,-3.12,-5.38,-3.56,,,,,,,,,
255,10.1007/s11426-019-9618-7,CCCCCCc1ccsc1,CCCCCCCCC1(CCCCCCCC)c2cc3c(cc2-c2sc(-c4ccc(/C=c5/sc(=C(C#N)C#N)n(CC)c5=O)c5nc(-c6ccccc6)c(-c6ccccc6)nc45)cc21)C(CCCCCCCC)(CCCCCCCC)c1cc(-c2ccc(/C=c4/sc(=C(C#N)C#N)n(CC)c4=O)c4nc(-c5ccccc5)c(-c5ccccc5)nc24)sc1-3,6.37,-5.01,-3.12,-5.27,-3.63,,,,,,,,,
256,10.1007/s11426-019-9618-7,CCCCCCc1ccsc1,CCCCCCCCC1(CCCCCCCC)c2cc3c(cc2-c2sc(-c4ccc(/C=c5/sc(=C(C#N)C#N)n(CC)c5=O)c5nccnc45)cc21)C(CCCCCCCC)(CCCCCCCC)c1cc(-c2ccc(/C=c4/sc(=C(C#N)C#N)n(CC)c4=O)c4nccnc24)sc1-3,0.03,-5.01,-3.12,-5.3,-3.59,,,,,,,,,
257,10.1016/j.orgel.2021.106357,CCCCC(CC)Cc1sc(-c2c3cc(-c4ccc(-c5sc(-c6cccs6)c6c5C(=O)c5c(CC(CC)CCCC)sc(CC(CC)CCCC)c5C6=O)s4)sc3c(-c3cc(Cl)c(CC(CC)CCCC)s3)c3ccsc23)cc1Cl,CCCCCCc1ccc(C2(c3ccc(CCCCCC)cc3)c3cc4c(cc3-c3sc5cc(/C=C6\C(=O)c7sc(Br)cc7C6=C(C#N)C#N)sc5c32)C(c2ccc(CCCCCC)cc2)(c2ccc(CCCCCC)cc2)c2c-4sc3cc(/C=C4\C(=O)c5sc(Br)cc5C4=C(C#N)C#N)sc23)cc1,10.5,-5.52,-3.6,-5.74,-3.91,110.0,,1:1.6,0.5 vol%,inverted,ZnO,MoO3,,DIO
258,10.1016/j.orgel.2021.106357,CCCCC(CC)Cc1sc(-c2c3cc(-c4ccc(-c5sc(-c6cccs6)c6c5C(=O)c5c(CC(CC)CCCC)sc(CC(CC)CCCC)c5C6=O)s4)sc3c(-c3cc(Cl)c(CC(CC)CCCC)s3)c3ccsc23)cc1Cl,CCCCCCc1ccc(C2(c3ccc(CCCCCC)cc3)c3cc4c(cc3-c3sc5cc(/C=C6\C(=O)c7cc(F)c(F)cc7C6=C(C#N)C#N)sc5c32)C(c2ccc(CCCCCC)cc2)(c2ccc(CCCCCC)cc2)c2c-4sc3cc(/C=C4\C(=O)c5sc(Br)cc5C4=C(C#N)C#N)sc23)cc1,11.4,-5.52,-3.6,-5.79,-3.99,110.0,,1:1.6,0.5 vol%,inverted,ZnO,MoO3,,DIO
259,10.1002/solr.202000250,CCCCC(CC)Cc1sc(-c2c3cc(-c4ccc(-c5sc(-c6cccs6)c6c5C(=O)c5c(CC(CC)CCCC)sc(CC(CC)CCCC)c5C6=O)s4)sc3c(-c3cc(Cl)c(CC(CC)CCCC)s3)c3ccsc23)cc1Cl,CCCCCCc1ccc(C2(c3ccc(CCCCCC)cc3)c3cc4c(cc3-c3sc(/C=C5\C(=O)c6cc(Cl)c(Cl)cc6C5=C(C#N)C#N)cc32)C(c2ccc(CCCCCC)cc2)(c2ccc(CCCCCC)cc2)c2c-4sc3c4sc(/C=C5\C(=O)c6cc(Cl)c(Cl)cc6C5=C(C#N)C#N)cc4n(CC(CC)CCCC)c23)cc1,15.4,-5.52,-3.6,,,,,,,conventional,,,,
260,10.1002/solr.202000250,CCCCC(CC)Cc1sc(-c2c3cc(-c4ccc(-c5sc(-c6cccs6)c6c5C(=O)c5c(CC(CC)CCCC)sc(CC(CC)CCCC)c5C6=O)s4)sc3c(-c3cc(Cl)c(CC(CC)CCCC)s3)c3ccsc23)cc1Cl,CCCCCCc1ccc(C2(c3ccc(CCCCCC)cc3)c3cc4c(cc3-c3sc(/C=C5\C(=O)c6cc(F)c(F)cc6C5=C(C#N)C#N)cc32)C(c2ccc(CCCCCC)cc2)(c2ccc(CCCCCC)cc2)c2c-4sc3c4sc(/C=C5\C(=O)c6cc(F)c(F)cc6C5=C(C#N)C#N)cc4n(CC(CC)CCCC)c23)cc1,14.9,-5.52,-3.6,-5.54,-3.98,,,,,conventional,,,,
261,10.1002/solr.202000250,CCCCC(CC)Cc1sc(-c2c3cc(-c4ccc(-c5sc(-c6cccs6)c6c5C(=O)c5c(CC(CC)CCCC)sc(CC(CC)CCCC)c5C6=O)s4)sc3c(-c3cc(Cl)c(CC(CC)CCCC)s3)c3ccsc23)cc1Cl,CCCCCCc1ccc(C2(c3ccc(CCCCCC)cc3)c3cc4c(cc3-c3sc(/C=C5\C(=O)c6ccccc6C5=C(C#N)C#N)cc32)C(c2ccc(CCCCCC)cc2)(c2ccc(CCCCCC)cc2)c2c-4sc3c4sc(/C=C5\C(=O)c6ccccc6C5=C(C#N)C#N)cc4n(CC(CC)CCCC)c23)cc1,13.2,-5.52,-3.6,,,,,,,conventional,,,,
262,10.1021/acs.macromol.0c00405,CCCCC(CC)Cc1ccc(-c2c3cc(-c4scc5c4C(=O)c4c(CC(CC)CCCC)sc(CC(CC)CCCC)c4C5=O)sc3c(-c3ccc(CC(CC)CCCC)s3)c3ccsc23)s1,CCCCCCCCCCCc1c(/C=C2\C(=O)c3cc(F)c(F)cc3C2=C(C#N)C#N)sc2c1sc1c3c4nsnc4c4c5sc6c(CCCCCCCCCCC)c(/C=C7\C(=O)c8cc(F)c(F)cc8C7=C(C#N)C#N)sc6c5n(CC(CC)CCCC)c4c3n(CC(CC)CCCC)c21,1.51,-5.54,-3.59,-5.65,-4.09,,110.0,1:1.1,0.5 wt %,inverted,ZnO,MoO3,chloroform,CN
263,10.1002/solr.201800246,CCCCCCC(CCCC)Cc1ccc(-c2c3cc(-c4ccc(-c5sc(-c6cccs6)c6c5C(=O)c5c(CC(CC)CCCC)sc(CC(CC)CCCC)c5C6=O)s4)sc3c(-c3ccc(CC(CCCC)CCCCCC)cc3)c3ccsc23)cc1,CCCCCCC1=CCC(C2(c3ccc(CCCCCC)cc3)c3cc4c(cc3-c3sc5cc(/C=C6\C(=O)c7cc(F)c(F)cc7C6C(C#N)C#N)sc5c32)C(c2ccc(CCCCCC)cc2)(c2ccc(CCCCCC)cc2)c2c-4sc3c2sc2cc(/C=C4\C(=O)C5=C(C=C(F)C(F)C5)C4=C(C#N)C#N)sc23)C=C1,12.05,-5.43,-3.37,-5.69,-4.12,,100.0,1:1.2,0.25%,inverted,ZnO,MoO3,,DIO
264,10.1002/solr.201800246,CCCCCCC(CCCC)Cc1ccc(-c2c3cc(-c4ccc(-c5sc(-c6cccs6)c6c5C(=O)c5c(CC(CC)CCCC)sc(CC(CC)CCCC)c5C6=O)s4)sc3c(-c3ccc(CC(CCCC)CCCCCC)cc3)c3ccsc23)cc1,CCCCCCC1=CCC(C2(c3ccc(CCCCCC)cc3)c3cc4c(cc3-c3sc5cc(/C=C6\C(=O)c7ccc(F)cc7C6C(C#N)C#N)sc5c32)C(c2ccc(CCCCCC)cc2)(c2ccc(CCCCCC)cc2)c2c-4sc3c2sc2cc(/C=C4\C(=O)C5=C(C=C(F)CC5)C4=C(C#N)C#N)sc23)C=C1,11.52,-5.43,-3.37,-5.67,-4.04,,100.0,1:1.2,0.25%,inverted,ZnO,MoO3,,DIO
265,10.1002/solr.201800246,CCCCCCC(CCCC)Cc1ccc(-c2c3cc(-c4ccc(-c5sc(-c6cccs6)c6c5C(=O)c5c(CC(CC)CCCC)sc(CC(CC)CCCC)c5C6=O)s4)sc3c(-c3ccc(CC(CCCC)CCCCCC)cc3)c3ccsc23)cc1,CCCCCCC1=CCC(C2(c3ccc(CCCCCC)cc3)c3cc4c(cc3-c3sc5cc(/C=C6\C(=O)c7ccccc7C6C(C#N)C#N)sc5c32)C(c2ccc(CCCCCC)cc2)(c2ccc(CCCCCC)cc2)c2c-4sc3c2sc2cc(/C=C4\C(=O)C5=C(C=CCC5)C4=C(C#N)C#N)sc23)C=C1,7.91,-5.43,-3.37,-5.64,-3.87,,100.0,1:1.2,0.25%,inverted,ZnO,MoO3,,DIO
266,10.1002/ange.202100390,CCCCCCCCC(CCCCCC)Cn1nc2c(-c3cccs3)c(F)c(F)c(-c3ccc(-c4cc5c(-c6ccc(CC(CC)CCCC)s6)c6sccc6c(-c6ccc(CC(CC)CCCC)s6)c5s4)s3)c2n1,CCCCC(CC)COc1cc(-c2cc3c(s2)-c2sc(/C=C4\C(=O)c5cc6cc(F)c(F)cc6cc5C4=C(C#N)C#N)cc2C3(CC(CC)CCCC)CC(CC)CCCC)c(OCC(CC)CCCC)cc1-c1cc2c(s1)-c1sc(/C=C3\C(=O)c4cc5cc(F)c(F)cc5cc4C3=C(C#N)C#N)cc1C2(CC(CC)CCCC)CC(CC)CCCC,13.24,-5.2,-3.05,-5.44,-4.06,,,1:1.5,,conventional,PDINO,PEDOT:PSS,,
267,10.1002/ange.202100390,CCCCCCCCC(CCCCCC)Cn1nc2c(-c3cccs3)c(F)c(F)c(-c3ccc(-c4cc5c(-c6ccc(CC(CC)CCCC)s6)c6sccc6c(-c6ccc(CC(CC)CCCC)s6)c5s4)s3)c2n1,CCCCC(CC)COc1cc(-c2cc3c(s2)-c2sc(/C=C4\C(=O)c5cc6ccc(F)cc6cc5C4=C(C#N)C#N)cc2C3(CC(CC)CCCC)CC(CC)CCCC)c(OCC(CC)CCCC)cc1-c1cc2c(s1)-c1sc(/C=C3\C(=O)c4cc5cc(F)ccc5cc4C3=C(C#N)C#N)cc1C2(CC(CC)CCCC)CC(CC)CCCC,14.53,-5.2,-3.05,-5.39,-3.99,,,1:1.5,,conventional,PDINO,PEDOT:PSS,,
268,10.1002/ange.202100390,CCCCCCCCC(CCCCCC)Cn1nc2c(-c3cccs3)c(F)c(F)c(-c3ccc(-c4cc5c(-c6ccc(CC(CC)CCCC)s6)c6sccc6c(-c6ccc(CC(CC)CCCC)s6)c5s4)s3)c2n1,CCCCC(CC)COc1cc(-c2cc3c(s2)-c2sc(/C=C4\C(=O)c5cc6ccccc6cc5C4=C(C#N)C#N)cc2C3(CC(CC)CCCC)CC(CC)CCCC)c(OCC(CC)CCCC)cc1-c1cc2c(s1)-c1sc(/C=C3\C(=O)c4cc5ccccc5cc4C3=C(C#N)C#N)cc1C2(CC(CC)CCCC)CC(CC)CCCC,11.0,-5.2,-3.05,-5.35,-3.94,,,,,conventional,PDINO,PEDOT:PSS,,
269,10.1021/acs.chemmater.0c04318,CCCCCCCCC(CCCCCC)Cn1nc2c(-c3cccs3)c(F)c(F)c(-c3ccc(-c4cc5c(-c6ccc([Si](CCC)(CCC)CCC)s6)c6sccc6c(-c6ccc([Si](CCC)(CCC)CCC)s6)c5s4)s3)c2n1,CCCCCCc1ccc(C2(c3ccc(CCCCCC)cc3)c3cc4c(cc3-c3sc(/C=C5\C(=O)c6cc(F)c(F)cc6C5=C(C#N)C#N)cc32)C(c2ccc(CCCCCC)cc2)(c2ccc(CCCCCC)cc2)c2c-4sc3c2C(c2ccc(CCCCCC)cc2)(c2ccc(CCCCCC)cc2)c2c-3sc3cc(/C=C4\C(=O)c5cc(F)c(F)cc5C4=C(C#N)C#N)sc23)cc1,10.5,-5.4,-3.24,-5.5,-3.93,757.0,,,,,,,,
270,10.1021/acs.chemmater.0c04318,CCCCCCCCC(CCCCCC)Cn1nc2c(-c3cccs3)c(F)c(F)c(-c3ccc(-c4cc5c(-c6ccc([Si](CCC)(CCC)CCC)s6)c6sccc6c(-c6ccc([Si](CCC)(CCC)CCC)s6)c5s4)s3)c2n1,CCCCCCc1ccc(C2(c3ccc(CCCCCC)cc3)c3cc4c(cc3-c3sc(/C=C5\C(=O)c6cc(F)c(F)cc6C5=C(C#N)C#N)cc32)C(c2ccc(CCCCCC)cc2)(c2ccc(CCCCCC)cc2)c2c-4sc3c4c(sc23)-c2sc(/C=C3\C(=O)c5cc(F)c(F)cc5C3=C(C#N)C#N)cc2C4(c2ccc(CCCCCC)cc2)c2ccc(CCCCCC)cc2)cc1,11.0,-5.4,-3.24,-5.62,-3.83,757.0,,,,,,,,
271,10.1021/acs.chemmater.0c04318,CCCCCCCCC(CCCCCC)Cn1nc2c(-c3cccs3)c(F)c(F)c(-c3ccc(-c4cc5c(-c6ccc([Si](CCC)(CCC)CCC)s6)c6sccc6c(-c6ccc([Si](CCC)(CCC)CCC)s6)c5s4)s3)c2n1,CCCCCCc1ccc(C2(c3ccc(CCCCCC)cc3)c3cc4c(cc3-c3sc5c(c32)C(c2ccc(CCCCCC)cc2)(c2ccc(CCCCCC)cc2)c2cc(/C=C3\C(=O)c6cc(F)c(F)cc6C3=C(C#N)C#N)sc2-5)C(c2ccc(CCCCCC)cc2)(c2ccc(CCCCCC)cc2)c2c-4sc3cc(/C=C4\C(=O)c5cc(F)c(F)cc5C4=C(C#N)C#N)sc23)cc1,12.1,-5.4,-3.24,-5.53,-3.94,757.0,,,,,,,,
272,10.1016/j.solener.2018.09.077,CCCCCCCCCCCCSc1ccc(-c2c3cc(-c4ccc(-c5c(F)c(F)c(-c6cccs6)c6nn(CC(CCCCCC)CCCCCCCC)nc56)s4)sc3c(-c3ccc(SCCCCCCCCCCCC)s3)c3ccsc23)s1,CCCCC(CC)CC1(CC(CC)CCCC)c2cc(-c3ccc(/C=C4\SC(=S)N(CC)C4=O)c4nsnc34)sc2-c2sc(-c3ccc(/C=C4\SC(=S)N(CC)C4=O)c4nsnc34)cc21,3.33,-5.32,-3.07,-5.44,-3.72,90.0,,1:3,,inverted,ZnO,MoO3,chlorobenzene,CN
273,10.1002/anie.201807865,CCCCC(CC)Cc1ccc(-c2c3cc(-c4sc(-c5sc(-c6cc(Cl)cs6)c6c5C(=O)c5c(CC(CC)CCCC)sc(CC(CC)CCCC)c5C6=O)cc4Cl)sc3c(-c3ccc(CC(CC)CCCC)s3)c3ccsc23)s1,CCCCCCc1ccc(C2(c3ccc(CCCCCC)cc3)c3cc4c(cc3-c3sc5cc(/C=C6\C(=O)c7cc(F)c(F)cc7C6=C(C#N)C#N)sc5c32)C(c2ccc(CCCCCC)cc2)(c2ccc(CCCCCC)cc2)c2c-4sc3cc(/C=C4\C(=O)c5cc(F)c(F)cc5C4=C(C#N)C#N)sc23)cc1,12.33,,,-5.66,-4.14,,,,,conventional,,,chlorobenzene,
274,10.1021/acs.macromol.9b01233,CCCCCCCCC(CCCCCC)Cn1nc2c(-c3cc4scc(CCCCCC)c4s3)c(F)c(F)c(-c3cc4sc(-c5cc6c(-c7cc(Cl)c(C(CC)CCCCC)s7)c7sccc7c(-c7cc(Cl)c(C(CC)CCCCCC)s7)c6s5)c(CCCCCC)c4s3)c2n1,CCCCCCCCCCCc1c(/C=C2\C(=O)c3cc(F)c(F)cc3C2=C(C#N)C#N)sc2c1sc1c3c4nsnc4c4c5sc6c(CCCCCCCCCCC)c(/C=C7\C(=O)c8cc(F)c(F)cc8C7=C(C#N)C#N)sc6c5n(CC(CC)CCCC)c4c3n(CC(CC)CCCC)c21,7.62,,,-5.65,-4.09,,,,,conventional,PDINO,PEDOT:PSS,chloroform,
275,10.1021/acs.macromol.9b01233,CCCCCCCCC(CCCCCC)Cn1nc2c(-c3cc4scc(CCCCCC)c4s3)c(OC)c(OC)c(-c3cc4sc(-c5cc6c(-c7cc(Cl)c(C(CC)CCCCC)s7)c7sccc7c(-c7cc(Cl)c(C(CC)CCCCCC)s7)c6s5)c(CCCCCC)c4s3)c2n1,CCCCCCCCCCCc1c(/C=C2\C(=O)c3cc(F)c(F)cc3C2=C(C#N)C#N)sc2c1sc1c3c4nsnc4c4c5sc6c(CCCCCCCCCCC)c(/C=C7\C(=O)c8cc(F)c(F)cc8C7=C(C#N)C#N)sc6c5n(CC(CC)CCCC)c4c3n(CC(CC)CCCC)c21,7.31,,,-5.65,-4.09,,,,,conventional,PDINO,PEDOT:PSS,chloroform,
276,10.1021/acs.macromol.9b01233,CCCCCCCCC(CCCCCC)Cn1nc2c(C3=CC4SC(c5cc6c(-c7cc(Cl)c(CC(CC)CCCC)s7)c7sccc7c(-c7cc(Cl)c(CC(CC)CCCC)s7)c6s5)=C(CCCCCC)C4S3)c(F)c(F)c(-c3cc4scc(CCCCCC)c4s3)c2n1,CCCCCCCCCCCc1c(/C=C2\C(=O)c3cc(F)c(F)cc3C2=C(C#N)C#N)sc2c1sc1c3c4nsnc4c4c5sc6c(CCCCCCCCCCC)c(/C=C7\C(=O)c8cc(F)c(F)cc8C7=C(C#N)C#N)sc6c5n(CC(CC)CCCC)c4c3n(CC(CC)CCCC)c21,14.02,,,-5.65,-4.09,,,,,conventional,PDINO,PEDOT:PSS,chloroform,
277,10.1016/j.solener.2018.09.077,CCCCCCCCSc1ccc(-c2c3cc(-c4scc5sc(C(=O)OCC(CC)CCCC)c(F)c45)sc3c(-c3ccc(SCCCCCCCC)s3)c3ccsc23)s1,CCCCC(CC)CC1(CC(CC)CCCC)c2cc(-c3ccc(/C=C4\SC(=S)N(CC)C4=O)c4nsnc34)sc2-c2sc(-c3ccc(/C=C4\SC(=S)N(CC)C4=O)c4nsnc34)cc21,3.99,-5.33,-3.52,-5.44,-3.72,90.0,,1:3,,inverted,ZnO,MoO3,chlorobenzene,CN
278,10.1007/s11426-019-9669-3,CCCCC(CC)Cc1sc(-c2c3cc(-c4ccc(-c5sc(-c6cccs6)c6c5C(=O)c5c(CC(CC)CCCC)sc(CC(CC)CCCC)c5C6=O)s4)sc3c(-c3cc(Cl)c(CC(CC)CCCC)s3)c3ccsc23)cc1Cl,CCCCCCCCCCCc1c(/C=C2\C(=O)c3cc(F)c(F)cc3C2=C(C#N)C#N)sc2c1sc1c3c4nsnc4c4c5sc6c(CCCCCCCCCCC)c(/C=C7\C(=O)c8cc(F)c(F)cc8C7=C(C#N)C#N)sc6c5n(CC(CC)CCCC)c4c3n(CC(CC)CCCC)c21,17.037,-5.52,-3.6,-5.65,-4.09,,,,,,,,,
279,10.1007/s11426-020-9840-x,CCCCCCCCC(CCCCCC)Cn1nc2c(-c3cccs3)c(F)c(F)c(-c3ccc(-c4cc5c(-c6cc(F)c(CC(CC)CCCC)s6)c6sccc6c(-c6cc(F)c(CC(CC)CCCC)s6)c5s4)s3)c2n1,CCCCCCCCn1nc2c(/C=c3/sc(=C(C#N)C#N)n(Cc4ccccc4)c3=O)ccc(-c3cc4c(s3)-c3cc5c(cc3C4(c3ccc(CCCCCC)cc3)c3ccc(CCCCCC)cc3)-c3sc(-c4ccc(/C=c6/sc(=C(C#N)C#N)n(Cc7ccccc7)c6=O)c6nn(CCCCCCCC)nc46)cc3C5(c3ccc(CCCCCC)cc3)c3ccc(CCCCCC)cc3)c2n1,11.27,-5.36,-3.42,-5.55,-3.71,,,1:1.5,,conventional,PDINN,PEDOT:PSS,chloroform,
280,10.1007/s11426-020-9840-x,CCCCCCCCC(CCCCCC)Cn1nc2c(-c3cccs3)c(F)c(F)c(-c3ccc(-c4cc5c(-c6cc(F)c(CC(CC)CCCC)s6)c6sccc6c(-c6cc(F)c(CC(CC)CCCC)s6)c5s4)s3)c2n1,CCCCCCCCn1nc2c(/C=c3/sc(=C(C#N)C#N)n(-c4ccccc4)c3=O)ccc(-c3cc4c(s3)-c3cc5c(cc3C4(c3ccc(CCCCCC)cc3)c3ccc(CCCCCC)cc3)-c3sc(-c4ccc(/C=c6/sc(=C(C#N)C#N)n(-c7ccccc7)c6=O)c6nn(CCCCCCCC)nc46)cc3C5(c3ccc(CCCCCC)cc3)c3ccc(CCCCCC)cc3)c2n1,5.61,-5.36,-3.42,-5.5,-3.65,,,1:1.5,,conventional,PDINN,PEDOT:PSS,chloroform,
281,10.1007/s11426-021-1114-3,CCCCCCCCC(CCCCCC)COc1cnc2c(-c3cccs3)c(F)c(F)cc2n1,CCCCCCc1cccc(-c2c(/C=C3\C(=O)c4cc(F)c(F)cc4C3=C(C#N)C#N)sc3c2sc2c4c5nsnc5c5c6sc7c(-c8cccc(CCCCCC)c8)c(/C=C8\C(=O)c9cc(F)c(F)cc9C8=C(C#N)C#N)sc7c6n(CC(CC)CCCC)c5c4n(CC(CC)CCCC)c32)c1,17.74,-5.54,-2.92,-5.59,-3.86,,,,,,,,,
282,10.1007/s11771-020-4501-0,CCCCC(CC)Cc1sc(-c2c3cc(-c4ccc(-c5sc(-c6cccs6)c6c5C(=O)c5c(CC(CC)CCCC)sc(CC(CC)CCCC)c5C6=O)s4)sc3c(-c3cc(F)c(CC(CC)CCCC)s3)c3ccsc23)cc1F,CCCCCCc1c(/C=C2\C(=O)c3cc(Cl)c(Cl)cc3C2=C(C#N)C#N)sc2c1sc1c3c4nn(CC(CC)CCCC)nc4c4c5sc6c(CCCCCC)c(/C=C7\C(=O)c8cc(Cl)c(Cl)cc8C7=C(C#N)C#N)sc6c5n(CC(CC)CCCC)c4c3n(CC(CC)CCCC)c21,12.76,-5.49,-3.64,-5.68,-3.95,100.0,100.0,1:1,,conventional,PDINN,PEDOT:PSS,chloroform,DIO
283,10.1007/s40843-017-9084-x,CCCCC(CC)Cc1ccc(-c2c3cc(-c4ccc(-c5sc(-c6cccs6)c6c5C(=O)c5c(CC(CC)CCCC)sc(CC(CC)CCCC)c5C6=O)s4)sc3c(-c3ccc(CC(CC)CCCC)s3)c3ccsc23)s1,CCCCCCc1ccc(C2(c3ccc(CCCCCC)cc3)c3cc(/C=C4\C(=O)c5ccccc5C4=C(C#N)C#N)sc3-c3sc4c5c(sc4c32)-c2sc(/C=C3\C(=O)c4ccccc4C3=C(C#N)C#N)cc2C5(c2ccc(CCCCCC)cc2)c2ccc(CCCCCC)cc2)cc1,10.87,-5.33,-3.48,-5.51,-3.89,,,,,,,,,
284,10.1007/s40843-020-1269-9,CCCCCCc1cc(-c2cc3c(-c4ccc(SCC(CC)CCCC)cc4)c4sc(-c5cc(CCCCCC)c(-c6cc(CCCCCC)c(-c7ccc(/C=C8/SC(=S)N(CCCC)C8=O)s7)s6)s5)cc4c(-c4ccc(SCC(CC)CCCC)cc4)c3s2)sc1-c1cc(CCCCCC)c(-c2ccc(/C=C3/SC(=S)N(CCCC)C3=O)s2)s1,CCCCCCCCCCCc1c(/C=C2\C(=O)c3cc(Cl)c(Cl)cc3C2=C(C#N)C#N)sc2c1sc1c3c4nsnc4c4c5sc6c(CCCCCCCCCCC)c(/C=C7\C(=O)c8cc(Cl)c(Cl)cc8C7=C(C#N)C#N)sc6c5n(CC(CCCC)CCCCCC)c4c3n(CC(CCCC)CCCCCC)c21,15.3,-5.37,-3.51,-5.68,-4.1,,,1:1,,conventional,PDINN,PEDOT:PSS,chloroform,
285,10.1007/s40843-020-1269-9,CCCCCCc1cc(-c2cc3c(-c4cc(CC(CC)CCCC)c(CCCCCC)s4)c4sc(-c5cc(CCCCCC)c(-c6cc(CCCCCC)c(-c7ccc(/C=C8/SC(=S)N(CCCCCC)C8=O)s7)s6)s5)cc4c(-c4cc(CC(CC)CCCC)c(CCCCCC)s4)c3s2)sc1-c1cc(CCCCCC)c(-c2ccc(/C=C3/SC(=S)N(CCCCCC)C3=O)s2)s1,CCCCCCCCCCCc1c(/C=C2\C(=O)c3cc(Cl)c(Cl)cc3C2=C(C#N)C#N)sc2c1sc1c3c4nsnc4c4c5sc6c(CCCCCCCCCCC)c(/C=C7\C(=O)c8cc(Cl)c(Cl)cc8C7=C(C#N)C#N)sc6c5n(CC(CCCC)CCCCCC)c4c3n(CC(CCCC)CCCCCC)c21,11.3,-5.34,-3.53,-5.68,-4.1,,,1:1,,conventional,PDINN,PEDOT:PSS,chloroform,
286,10.1007/s40843-020-1651-5,CCCCC(CC)Cc1sc(-c2c3cc(-c4ccc(-c5sc(-c6cccs6)c6c5C(=O)c5c(CC(CC)CCCC)sc(CC(CC)CCCC)c5C6=O)s4)sc3c(-c3cc(F)c(CC(CC)CCCC)s3)c3ccsc23)cc1F,CCCCCCCCc1c(/C=C2\C(=O)c3cc(F)c(F)cc3C2=C(C#N)C#N)sc2c1C(c1ccc(CCCCCC)cc1)(c1ccc(CCCCCC)cc1)c1c-2sc2c3c(sc12)-c1sc2c(CCCCCCCC)c(/C=C4\C(=O)c5cc(F)c(F)cc5C4=C(C#N)C#N)sc2c1C3(c1ccc(CCCCCC)cc1)c1ccc(CCCCCC)cc1,13.43,-5.49,-3.64,-5.51,-3.86,,,,,,,,,
287,10.1007/s40843-020-1651-5,CCCCC(CC)Cc1sc(-c2c3cc(-c4ccc(-c5sc(-c6cccs6)c6c5C(=O)c5c(CC(CC)CCCC)sc(CC(CC)CCCC)c5C6=O)s4)sc3c(-c3cc(F)c(CC(CC)CCCC)s3)c3ccsc23)cc1F,CCCCCCCCc1c(/C=C2\C(=O)c3cc(F)c(F)cc3C2=C(C#N)C#N)sc2c3c(sc12)-c1sc2c4c(sc2c1C3(c1ccc(CCCCCC)cc1)c1ccc(CCCCCC)cc1)-c1sc2c(CCCCCCCC)c(/C=C3\C(=O)c5cc(F)c(F)cc5C3=C(C#N)C#N)sc2c1C4(c1ccc(CCCCCC)cc1)c1ccc(CCCCCC)cc1,12.35,-5.49,-3.64,-5.47,-3.89,,,,,,,,,
288,10.1016/j.cej.2021.128770,CCCCC(CC)Cc1ccc(-c2c3cc(-c4ccc(-c5sc(-c6cccs6)c6c5C(=O)c5c(CC(CC)CCCC)sc(CC(CC)CCCC)c5C6=O)s4)sc3c(-c3ccc(CC(CC)CCCC)s3)c3ccsc23)s1,CCCCCCCCC(CCCCCC)COc1cc(-c2cc3c(s2)c2sc(/C=C4\C(=O)c5cc(F)c(F)cc5C4=C(C#N)C#N)cc2n3C(CCCCCCCC)CCCCCCCC)c(OCC(CCCCCC)CCCCCCCC)cc1-c1cc(CCCCCC)c(/C=C2\C(=O)c3cc(F)c(F)cc3C2=C(C#N)C#N)s1,12.14,-5.33,-3.48,-5.67,-3.87,,100.0,1:1.2,,inverted,ZnO,MoO3,chloroform,
289,10.1016/j.cej.2021.128770,CCCCC(CC)Cc1ccc(-c2c3cc(-c4ccc(-c5sc(-c6cccs6)c6c5C(=O)c5c(CC(CC)CCCC)sc(CC(CC)CCCC)c5C6=O)s4)sc3c(-c3ccc(CC(CC)CCCC)s3)c3ccsc23)s1,CCCCCCCCC(CCCCCC)COc1cc(-c2cc3c(s2)c2sc(/C=C4\C(=O)c5cc(F)c(F)cc5C4=C(C#N)C#N)cc2n3C(CCCCCCCC)CCCCCCCC)c(OCC(CCCCCC)CCCCCCCC)cc1-c1cc2c(s1)c1sc(/C=C3\C(=O)c4cc(F)c(F)cc4C3=C(C#N)C#N)cc1n2C(CCCCCCCC)CCCCCCCC,8.64,-5.33,-3.48,-5.55,-3.74,,100.0,1.2:1,,inverted,ZnO,MoO3,chloroform,
290,10.1016/j.cej.2021.128770,CCCCC(CC)Cc1ccc(-c2c3cc(-c4ccc(-c5sc(-c6cccs6)c6c5C(=O)c5c(CC(CC)CCCC)sc(CC(CC)CCCC)c5C6=O)s4)sc3c(-c3ccc(CC(CC)CCCC)s3)c3ccsc23)s1,CCCCCCCCOc1c(OCCCCCCCC)c(-c2cc3c(s2)c2sc(/C=C4\C(=O)c5cc(F)c(F)cc5C4=C(C#N)C#N)cc2n3C(CCCCCCCC)CCCCCCCC)c2nsnc2c1-c1cc2c(s1)c1sc(/C=C3\C(=O)c4cc(F)c(F)cc4C3=C(C#N)C#N)cc1n2C(CCCCCCCC)CCCCCCCC,5.55,-5.33,-3.48,-5.51,-3.9,,,,,inverted,ZnO,MoO3,chloroform,
291,10.1021/acsaem.1c02403,CCCCC(CC)Cc1ccc(-c2c3cc(-c4ccc(-c5sc(-c6cccs6)c6c5C(=O)c5c(CC(CC)CCCC)sc(CC(CC)CCCC)c5C6=O)s4)sc3c(-c3ccc(CC(CC)CCCC)s3)c3ccsc23)s1,CCCCCCc1ccc(C2(c3ccc(CCCCCC)cc3)c3cc4c(cc3-c3sc(-c5sc(/C=C6\C(=O)c7cc(F)c(F)cc7C6=C(C#N)C#N)cc5C(=O)OCC(CC)CCCC)cc32)C(c2ccc(CCCCCC)cc2)(c2ccc(CCCCCC)cc2)c2cc(-c3sc(/C=C5\C(=O)c6cc(F)c(F)cc6C5=C(C#N)C#N)cc3C(=O)OCC(CC)CCCC)sc2-4)cc1,7.54,-5.33,-3.48,-5.38,-3.93,,,1:1.5,,conventional,ZnO,PEDOT:PSS,chlorobenzene,
292,10.1021/acsaem.1c02403,CCCCC(CC)Cc1ccc(-c2c3cc(-c4ccc(-c5sc(-c6cccs6)c6c5C(=O)c5c(CC(CC)CCCC)sc(CC(CC)CCCC)c5C6=O)s4)sc3c(-c3ccc(CC(CC)CCCC)s3)c3ccsc23)s1,CCCCCCc1ccc(C2(c3ccc(CCCCCC)cc3)c3cc4c(cc3-c3sc(-c5sc(/C=C6\C(=O)c7ccccc7C6=C(C#N)C#N)cc5C(=O)OCC(CC)CCCC)cc32)C(c2ccc(CCCCCC)cc2)(c2ccc(CCCCCC)cc2)c2cc(-c3sc(/C=C5\C(=O)c6ccccc6C5=C(C#N)C#N)cc3C(=O)OCC(CC)CCCC)sc2-4)cc1,7.43,-5.33,-3.48,-5.38,-3.85,,,1:1.5,,conventional,ZnO,PEDOT:PSS,chlorobenzene,
293,10.1021/acsaem.1c02403,CCCCC(CC)Cc1ccc(-c2c3cc(-c4ccc(-c5sc(-c6cccs6)c6c5C(=O)c5c(CC(CC)CCCC)sc(CC(CC)CCCC)c5C6=O)s4)sc3c(-c3ccc(CC(CC)CCCC)s3)c3ccsc23)s1,CCCCCCc1ccc(C2(c3ccc(CCCCCC)cc3)c3cc4c(cc3-c3sc(-c5cc(C(=O)OCC(CC)CCCC)c(/C=C6\C(=O)c7cc(F)c(F)cc7C6=C(C#N)C#N)s5)cc32)C(c2ccc(CCCCCC)cc2)(c2ccc(CCCCCC)cc2)c2cc(-c3cc(C(=O)OCC(CC)CCCC)c(/C=C5\C(=O)c6cc(F)c(F)cc6C5=C(C#N)C#N)s3)sc2-4)cc1,5.45,-5.33,-3.48,-5.35,-3.93,,,1:1.5,,conventional,ZnO,PEDOT:PSS,chlorobenzene,
294,10.1021/acsaem.1c02608,CCCCCCCCC(CCCCCC)Cn1nc2c(-c3cccs3)c(F)c(F)c(-c3ccc(-c4cc5c(-c6ccc(CC(CC)CCCC)s6)c6sccc6c(-c6ccc(CC(CC)CCCC)s6)c5s4)s3)c2n1,CCCCCCc1ccc(C2(c3ccc(CCCCCC)cc3)c3cc4c(cc3-c3sc(-c5scc(/C=C6/C(=O)c7cc(Cl)c(Cl)cc7C6=C(C#N)C#N)c5OCC(CC)CCCC)cc32)C(c2ccc(CCCCCC)cc2)(c2ccc(CCCCCC)cc2)c2cc(-c3scc(/C=C5/C(=O)c6cc(Cl)c(Cl)cc6C5=C(C#N)C#N)c3OCC(CC)CCCC)sc2-4)cc1,12.16,-5.2,-3.05,-5.46,-3.82,,150.0,1:1 w/w,,,,,,
295,10.1021/acsaem.1c02608,CCCCCCCCC(CCCCCC)Cn1nc2c(-c3cccs3)c(F)c(F)c(-c3ccc(-c4cc5c(-c6ccc(CC(CC)CCCC)s6)c6sccc6c(-c6ccc(CC(CC)CCCC)s6)c5s4)s3)c2n1,CCCCCCc1ccc(C2(c3ccc(CCCCCC)cc3)c3cc4c(cc3-c3sc(-c5scc(/C=C6\C(=O)c7cc(Cl)ccc7C6=C(C#N)C#N)c5OCC(CC)CCCC)cc32)C(c2ccc(CCCCCC)cc2)(c2ccc(CCCCCC)cc2)c2cc(-c3scc(/C=C5\C(=O)c6cc(Cl)ccc6C5=C(C#N)C#N)c3OCC(CC)CCCC)sc2-4)cc1,11.45,-5.2,-3.05,-5.42,-3.75,,150.0,1:1 w/w,,,,,,
296,10.1021/acsaem.8b00205,CCCCCCCCc1cc(/C=c2\sc(=C(C#N)C#N)n(CC)c2=O)sc1-c1cc(CCCCCCCC)c(-c2ccc(-c3sc(-c4sc(/C=c5\sc(=C(C#N)C#N)n(CC)c5=O)cc4CCCCCCCC)cc3CCCCCCCC)s2)s1,CCCCCCCCC1(CCCCCCCC)c2cc3c(cc2-c2sc(/C=C4\C(=O)c5ccc(F)cc5C4=C(C#N)C#N)cc21)C(CCCCCCCC)(CCCCCCCC)c1cc(/C=C2\C(=O)c4ccc(F)cc4C2=C(C#N)C#N)sc1-3,8.42,-5.22,-3.41,-5.51,-3.82,,,,,conventional,PDINO,PEDOT:PSS,chloroform,
