Repository: JiYiqaq/PCE-KA-GNN

# Data directory

- `raw/Active_Database.csv` is the immutable source dataset bundled under CC BY 4.0. Do not overwrite it with processed data.
- `processed/` is created and populated by the training pipeline. Generated `.pt` and `.pth` caches are intentionally ignored by Git because they can exceed GitHub's normal single-file limit.

See `../DATA_LICENSE.md` for provenance, license and checksum information.

File: data/processed/device_records.csv (part 4 of 250)
record_id,doi,donor_smiles,acceptor_smiles,pce,homo_d,lumo_d,homo_a,lumo_a,active_layer_thickness,annealing_temp,d_a_ratio,additive_ratio,device_type,etl_canonical,htl_canonical,solvent_canonical,additive_canonical
297,10.1021/acsaem.8b00205,CCCCCCCCc1cc(/C=c2\sc(=C(C#N)C#N)n(CC)c2=O)sc1-c1cc(CCCCCCCC)c(-c2ccc(-c3sc(-c4sc(/C=c5\sc(=C(C#N)C#N)n(CC)c5=O)cc4CCCCCCCC)cc3CCCCCCCC)s2)s1,CCCCCCCCC1(CCCCCCCC)c2cc3c(cc2-c2sc(/C=C4\C(=O)c5ccccc5C4=C(C#N)C#N)cc21)C(CCCCCCCC)(CCCCCCCC)c1cc(/C=C2\C(=O)c4ccccc4C2=C(C#N)C#N)sc1-3,8.0,-5.22,-3.41,-5.52,-3.76,,,,,conventional,PDINO,PEDOT:PSS,chloroform,
298,10.1021/acsaem.8b00205,CCCCCCCCc1cc(/C=c2\sc(=C(C#N)C#N)n(CC)c2=O)sc1-c1cc(CCCCCCCC)c(-c2ccc(-c3sc(-c4sc(/C=c5\sc(=C(C#N)C#N)n(CC)c5=O)cc4CCCCCCCC)cc3CCCCCCCC)s2)s1,CCCCCCCCC1(CCCCCCCC)c2cc3c(cc2-c2sc(/C=C4\C(=O)c5ccc(C)cc5C4=C(C#N)C#N)cc21)C(CCCCCCCC)(CCCCCCCC)c1cc(/C=C2\C(=O)c4ccc(C)cc4C2=C(C#N)C#N)sc1-3,6.31,-5.22,-3.41,-5.51,-3.72,,,,,conventional,PDINO,PEDOT:PSS,chloroform,
299,10.1021/acsaem.8b00506,CCCCC(CC)COC(=O)c1sc2c(-c3cc4c(-c5cc(Cl)c(CC(CC)CCCC)s5)c5sccc5c(-c5cc(Cl)c(CC(CC)CCCC)s5)c4s3)scc2c1F,CCCCCCc1ccc(C2(c3ccc(CCCCCC)cc3)c3cc4c(cc3-c3sc5cc(C=C6C(=O)c7ccccc7C6=C(C#N)C#N)sc5c32)C(c2ccc(CCCCCC)cc2)(c2ccc(CCCCCC)cc2)c2c-4sc3cc(C=C4C(=O)c5ccccc5C4=C(C#N)C#N)sc23)cc1,8.46,-5.47,-3.61,-5.49,-3.83,100.0,,1:1,,conventional,,PEDOT:PSS,chlorobenzene,
300,10.1021/acsaem.8b01447,CCCCCCCCC(CCCCCC)Cn1nc2c(-c3cccs3)c(F)c(F)c(-c3ccc(-c4cc5c(-c6sc(CC(CC)CCCC)c(Cl)c6Cl)c6sccc6c(-c6sc(CC(CC)CCCC)c(Cl)c6Cl)c5s4)s3)c2n1,CCCCCCc1ccc(C2(c3ccc(CCCCCC)cc3)c3cc4c(cc3-c3sc5cc(/C=C6\C(=O)c7cc(F)c(F)cc7C6=C(C#N)C#N)sc5c32)C(c2ccc(CCCCCC)cc2)(c2ccc(CCCCCC)cc2)c2c-4sc3cc(/C=C4\C(=O)c5cc(F)c(F)cc5C4=C(C#N)C#N)sc23)cc1,9.25,-5.64,-3.57,-5.66,-4.14,100.0,,1:1,,,,,,
301,10.1021/acsaem.8b01447,CCCCCCCCC(CCCCCC)Cn1nc2c(-c3cccs3)c(F)c(F)c(-c3ccc(-c4cc5c(-c6cc(Cl)c(CC(CC)CCCC)s6)c6sccc6c(-c6ccc(CC(CC)CCCC)s6)c5s4)s3)c2n1,CCCCCCc1ccc(C2(c3ccc(CCCCCC)cc3)c3cc4c(cc3-c3sc5cc(/C=C6\C(=O)c7cc(F)c(F)cc7C6=C(C#N)C#N)sc5c32)C(c2ccc(CCCCCC)cc2)(c2ccc(CCCCCC)cc2)c2c-4sc3cc(/C=C4\C(=O)c5cc(F)c(F)cc5C4=C(C#N)C#N)sc23)cc1,7.6,-5.39,-3.57,-5.66,-4.14,105.0,,1:1,,,,,,
302,10.1021/acsaem.8b01447,CCCCCCCCC(CCCCCC)Cn1nc2c(-c3cccs3)c(F)c(F)c(-c3ccc(-c4cc5c(-c6sc(CC(CC)CCCC)c(Cl)c6Cl)c6sccc6c(-c6ccc(CC(CC)CCCC)s6)c5s4)s3)c2n1,CCCCCCc1ccc(C2(c3ccc(CCCCCC)cc3)c3cc4c(cc3-c3sc5cc(/C=C6\C(=O)c7cc(F)c(F)cc7C6=C(C#N)C#N)sc5c32)C(c2ccc(CCCCCC)cc2)(c2ccc(CCCCCC)cc2)c2c-4sc3cc(/C=C4\C(=O)c5cc(F)c(F)cc5C4=C(C#N)C#N)sc23)cc1,4.43,-5.48,-3.56,-5.66,-4.14,95.0,,1:1,,,,,,
303,10.1021/acsaem.9b01726,CCCCCCCCCCC(CCCCCCCC)Cn1c(=O)n(CC(CCCCCCCC)CCCCCCCCCC)c2cc3c(cc21)c1ccsc1c1sc(-c2ccc(-c4c(F)c(F)c(-c5cccs5)c5nsnc45)s2)cc31,CCCCCCc1ccc(C2(c3ccc(CCCCCC)cc3)c3cc4c(cc3-c3sc5cc(/C=C6\C(=O)c7cc(F)c(F)cc7C6=C(C#N)C#N)sc5c32)C(c2ccc(CCCCCC)cc2)(c2ccc(CCCCCC)cc2)c2c-4sc3cc(/C=C4\C(=O)c5cc(F)c(F)cc5C4=C(C#N)C#N)sc23)cc1,10.65,-5.38,-3.62,-5.66,-4.14,,,1:1.5,,conventional,PFN,PEDOT:PSS,chloroform,
304,10.1021/acsaem.9b01726,CCCCCCCCCCC(CCCCCCCC)Cn1c(=O)n(CC(CCCCCCCC)CCCCCCCCCC)c2cc3c(cc21)c1ccsc1c1sc(-c2ccc(-c4ccc(-c5cccs5)c5nsnc45)s2)cc31,CCCCCCc1ccc(C2(c3ccc(CCCCCC)cc3)c3cc4c(cc3-c3sc5cc(/C=C6\C(=O)c7cc(F)c(F)cc7C6=C(C#N)C#N)sc5c32)C(c2ccc(CCCCCC)cc2)(c2ccc(CCCCCC)cc2)c2c-4sc3cc(/C=C4\C(=O)c5cc(F)c(F)cc5C4=C(C#N)C#N)sc23)cc1,8.32,-5.29,-3.68,-5.66,-4.14,,,1:1.5,,conventional,PFN,PEDOT:PSS,chloroform,
305,10.1021/acsami.0c00837,CCCCC(CC)Cc1ccc(-c2c3cc(-c4ccc(-c5sc(-c6cccs6)c6c5C(=O)c5c(CC(CC)CCCC)sc(CC(CC)CCCC)c5C6=O)s4)sc3c(-c3ccc(CC(CC)CCCC)s3)c3ccsc23)s1,CCCCC(CC)COc1c(OCC(CC)CCCC)c(-c2cc3c(s2)-c2sc(/C=C4\C(=O)c5cc(Cl)c(Cl)cc5C4=C(C#N)C#N)cc2C3(CC(CC)CCCC)CC(CC)CCCC)c2nsnc2c1-c1cc2c(s1)-c1sc(/C=C3\C(=O)c4cc(Cl)c(Cl)cc4C3=C(C#N)C#N)cc1C2(CC(CC)CCCC)CC(CC)CCCC,12.1,-5.33,-3.48,-5.47,-3.88,,,,,conventional,,PEDOT:PSS,,
306,10.1021/acsami.0c01850,CCCCC(CC)Cc1sc(-c2c3cc(-c4ccc(-c5sc(-c6cccs6)c6c5C(=O)c5c(CC(CC)CCCC)sc(CC(CC)CCCC)c5C6=O)s4)sc3c(-c3cc(Cl)c(CC(CC)CCCC)s3)c3ccsc23)cc1Cl,CCCCC(CC)CC1(CC(CC)CCCC)c2cc(/C=C3\C(=O)c4cc(Cl)c(Cl)cc4C3=C(C#N)C#N)sc2-c2sc(-c3ccc(-c4cc5c(s4)-c4sc(/C=C6\C(=O)c7cc(Cl)c(Cl)cc7C6=C(C#N)C#N)cc4C5(CC(CC)CCCC)CC(CC)CCCC)c4nsnc34)cc21,10.5,-5.52,-3.6,-5.64,-4.12,,,,,conventional,PFN-Br,PEDOT:PSS,,
307,10.1021/acsami.0c01850,CCCCC(CC)Cc1ccc(-c2c3cc(-c4ccc(-c5sc(-c6cccs6)c6c5C(=O)c5c(CC(CC)CCCC)sc(CC(CC)CCCC)c5C6=O)s4)sc3c(-c3ccc(CC(CC)CCCC)s3)c3ccsc23)s1,CCCCC(CC)CC1(CC(CC)CCCC)c2cc(/C=C3\C(=O)c4cc(Cl)c(Cl)cc4C3=C(C#N)C#N)sc2-c2sc(-c3ccc(-c4cc5c(s4)-c4sc(/C=C6\C(=O)c7cc(Cl)c(Cl)cc7C6=C(C#N)C#N)cc4C5(CC(CC)CCCC)CC(CC)CCCC)c4nsnc34)cc21,10.2,-5.33,-3.48,-5.64,-4.12,,,,,conventional,PFN-Br,PEDOT:PSS,,
308,10.1021/acsami.0c01850,CCCCC(CC)Cc1ccc(-c2c3cc(-c4ccc(-c5sc(-c6cccs6)c6c5C(=O)c5c(CC(CC)CCCC)sc(CC(CC)CCCC)c5C6=O)s4)sc3c(-c3ccc(CC(CC)CCCC)s3)c3ccsc23)s1,CCCCC(CC)CC1(CC(CC)CCCC)c2cc(/C=C3\C(=O)c4ccccc4C3=C(C#N)C#N)sc2-c2sc(-c3ccc(-c4cc5c(s4)-c4sc(/C=C6\C(=O)c7ccccc7C6=C(C#N)C#N)cc4C5(CC(CC)CCCC)CC(CC)CCCC)c4nsnc34)cc21,9.3,-5.33,-3.48,-5.53,-4.0,,,,,conventional,PFN-Br,PEDOT:PSS,,
309,10.1021/acsami.0c01850,CCCCC(CC)Cc1sc(-c2c3cc(-c4ccc(-c5sc(-c6cccs6)c6c5C(=O)c5c(CC(CC)CCCC)sc(CC(CC)CCCC)c5C6=O)s4)sc3c(-c3cc(Cl)c(CC(CC)CCCC)s3)c3ccsc23)cc1Cl,CCCCC(CC)CC1(CC(CC)CCCC)c2cc(/C=C3\C(=O)c4ccccc4C3=C(C#N)C#N)sc2-c2sc(-c3ccc(-c4cc5c(s4)-c4sc(/C=C6\C(=O)c7ccccc7C6=C(C#N)C#N)cc4C5(CC(CC)CCCC)CC(CC)CCCC)c4nsnc34)cc21,2.8,-5.52,-3.6,-5.53,-4.0,,,,,conventional,PFN-Br,PEDOT:PSS,,
310,10.1021/acsami.0c03842,CCCCC(CC)Cc1ccc(-c2c3cc(-c4ccc(-c5sc(-c6cccs6)c6c5C(=O)c5c(CC(CC)CCCC)sc(CC(CC)CCCC)c5C6=O)s4)sc3c(-c3ccc(CC(CC)CCCC)s3)c3ccsc23)s1,CCCCCCc1ccc(C2(c3ccc(CCCCCC)cc3)c3cc4c(cc3-c3sc(-c5scc(/C=C6\C(=O)c7sccc7C6=C(C#N)C#N)c5OCC(CC)CCCC)cc32)C(c2ccc(CCCCCC)cc2)(c2ccc(CCCCCC)cc2)c2cc(-c3scc(/C=C5\C(=O)c6sccc6C5=C(C#N)C#N)c3OCC(CC)CCCC)sc2-4)cc1,7.23,-5.33,-3.48,-5.34,-3.64,,150.0,1:1,,inverted,,,,
311,10.1021/acsami.0c03977,CCCCCCc1cc(/C=C2\SC(=S)N(CC(CC)CCCC)C2=O)sc1-c1cc2sc(-c3cc4c(-c5cc(Cl)c(SCC(CC)CCCC)s5)c5sc(-c6sc7cc(-c8sc(/C=C9\SC(=S)N(CC(CC)CCCC)C9=O)cc8CCCCCC)sc7c6CCCCCC)cc5c(-c5cc(Cl)c(SCC(CC)CCCC)s5)c4s3)c(CCCCCC)c2s1,CCCCCCCCC1(CCCCCCCC)c2cc3c(cc2-c2sc(/C=C4\C(=O)c5cc(Cl)c(Cl)cc5C4=C(C#N)C#N)cc21)C(CCCCCCCC)(CCCCCCCC)c1cc(/C=C2\C(=O)c4cc(Cl)c(Cl)cc4C2=C(C#N)C#N)sc1-3,12.4,-5.58,-3.39,-5.9,-4.04,,120.0,1.5:1,,conventional,,PEDOT:PSS,,
312,10.1021/acsami.0c08442,CCCCC(CC)Cc1sc(-c2c3cc(-c4ccc(-c5sc(-c6cccs6)c6c5C(=O)c5c(CC(CC)CCCC)sc(CC(CC)CCCC)c5C6=O)s4)sc3c(-c3cc(F)c(CC(CC)CCCC)s3)c3ccsc23)cc1F,CCCCCCCCCCCCCCCCC1(CCCCCCCCCCCCCCCC)c2cc3c(cc2-c2sc(/C=C4\C(=O)c5ccccc5C4=C(C#N)C#N)cc21)C(CCCCCCCCCCCCCCCC)(CCCCCCCCCCCCCCCC)c1cc(/C=C2\C(=O)c4ccc(-c5cc(Cl)c(-c6sccc6Cl)s5)cc4C2=C(C#N)C#N)sc1-3,7.11,-5.49,-3.64,-5.67,-3.87,,110.0,1.5:1,"2%, v/v",inverted,ZnO,MoO3,chloroform,CN
313,10.1021/acsami.0c08442,CCCCC(CC)Cc1ccc(-c2c3cc(-c4ccc(-c5sc(-c6cccs6)c6c5C(=O)c5c(CC(CC)CCCC)sc(CC(CC)CCCC)c5C6=O)s4)sc3c(-c3ccc(CC(CC)CCCC)s3)c3ccsc23)s1,CCCCCCCCCCCCCCCCC1(CCCCCCCCCCCCCCCC)c2cc3c(cc2-c2sc(/C=C4\C(=O)c5ccccc5C4=C(C#N)C#N)cc21)C(CCCCCCCCCCCCCCCC)(CCCCCCCCCCCCCCCC)c1cc(/C=C2\C(=O)c4ccc(-c5cc(Cl)c(-c6sccc6Cl)s5)cc4C2=C(C#N)C#N)sc1-3,5.34,-5.33,-3.48,-5.67,-3.87,,110.0,1.5:1,2 vol%,inverted,ZnO,MoO3,chloroform,CN
314,10.1021/acsami.0c08442,CCCCC(CC)Cc1sc(-c2c3cc(-c4ccc(-c5sc(-c6cccs6)c6c5C(=O)c5c(CC(CC)CCCC)sc(CC(CC)CCCC)c5C6=O)s4)sc3c(-c3cc(F)c(CC(CC)CCCC)s3)c3ccsc23)cc1F,CCCCCCCCCCCCCCCCC1(CCCCCCCCCCCCCCCC)c2cc3c(cc2-c2sc(/C=C4\C(=O)c5ccccc5C4=C(C#N)C#N)cc21)C(CCCCCCCCCCCCCCCC)(CCCCCCCCCCCCCCCC)c1cc(/C=C2\C(=O)c4ccc(-c5cc(F)c(-c6sccc6F)s5)cc4C2=C(C#N)C#N)sc1-3,4.96,-5.49,-3.64,-5.73,-3.89,,110.0,1.5:1,"2%, v/v",inverted,ZnO,MoO3,chloroform,CN
315,10.1021/acsami.0c08442,CCCCC(CC)Cc1sc(-c2c3cc(-c4ccc(-c5sc(-c6cccs6)c6c5C(=O)c5c(CC(CC)CCCC)sc(CC(CC)CCCC)c5C6=O)s4)sc3c(-c3cc(F)c(CC(CC)CCCC)s3)c3ccsc23)cc1F,CCCCCCCCCCCCCCCCC1(CCCCCCCCCCCCCCCC)c2cc3c(cc2-c2sc(/C=C4\C(=O)c5ccccc5C4=C(C#N)C#N)cc21)C(CCCCCCCCCCCCCCCC)(CCCCCCCCCCCCCCCC)c1cc(/C=C2\C(=O)c4ccc(-c5ccc(-c6cccs6)s5)cc4C2=C(C#N)C#N)sc1-3,4.89,-5.49,-3.64,-5.65,-3.85,,110.0,1.5:1,"2%, v/v",inverted,ZnO,MoO3,chloroform,CN
316,10.1021/acsami.0c08442,CCCCC(CC)Cc1ccc(-c2c3cc(-c4ccc(-c5sc(-c6cccs6)c6c5C(=O)c5c(CC(CC)CCCC)sc(CC(CC)CCCC)c5C6=O)s4)sc3c(-c3ccc(CC(CC)CCCC)s3)c3ccsc23)s1,CCCCCCCCCCCCCCCCC1(CCCCCCCCCCCCCCCC)c2cc3c(cc2-c2sc(/C=C4\C(=O)c5ccccc5C4=C(C#N)C#N)cc21)C(CCCCCCCCCCCCCCCC)(CCCCCCCCCCCCCCCC)c1cc(/C=C2\C(=O)c4ccc(-c5cc(F)c(-c6sccc6F)s5)cc4C2=C(C#N)C#N)sc1-3,4.07,-5.33,-3.48,-5.73,-3.89,,110.0,1.5:1,2 vol%,inverted,ZnO,MoO3,chloroform,CN
317,10.1021/acsami.0c08442,CCCCC(CC)Cc1ccc(-c2c3cc(-c4ccc(-c5sc(-c6cccs6)c6c5C(=O)c5c(CC(CC)CCCC)sc(CC(CC)CCCC)c5C6=O)s4)sc3c(-c3ccc(CC(CC)CCCC)s3)c3ccsc23)s1,CCCCCCCCCCCCCCCCC1(CCCCCCCCCCCCCCCC)c2cc3c(cc2-c2sc(/C=C4\C(=O)c5ccccc5C4=C(C#N)C#N)cc21)C(CCCCCCCCCCCCCCCC)(CCCCCCCCCCCCCCCC)c1cc(/C=C2\C(=O)c4ccc(-c5ccc(-c6cccs6)s5)cc4C2=C(C#N)C#N)sc1-3,2.97,-5.33,-3.48,-5.65,-3.85,,110.0,1.5:1,2 vol%,inverted,ZnO,MoO3,chloroform,CN
318,10.1021/acsami.0c13277,CCCCC(CC)Cc1ccc(-c2c3cc(-c4ccc(-c5sc(-c6cccs6)c6c5C(=O)c5c(CC(CC)CCCC)sc(CC(CC)CCCC)c5C6=O)s4)sc3c(-c3ccc(CC(CC)CCCC)s3)c3ccsc23)s1,CCCCCCCCC1(CCCCCCCC)c2cc3c(cc2-c2sc(/C=C4\C(=O)c5cc(F)c(F)cc5C4=C(C#N)C#N)cc21)C(CCCCCCCC)(CCCCCCCC)c1cc(-c2ccc(-c4c(C#N)c(C#N)c(-c5ccc(-c6cc7c(s6)-c6cc8c(cc6C7(CCCCCCCC)CCCCCCCC)-c6sc(/C=C7\C(=O)c9cc(F)c(F)cc9C7=C(C#N)C#N)cc6C8(CCCCCCCC)CCCCCCCC)s5)c5nsnc45)s2)sc1-3,12.33,-5.33,-3.48,-5.58,-3.92,100.0,,1.0:1.0,,inverted,ZnO/PEIE,MoO3,chlorobenzene,DIO
320,10.1021/acsami.0c13993,CCCCC(CC)Cc1ccc(-c2c3cc(-c4ccc(-c5sc(-c6cccs6)c6c5C(=O)c5c(CC(CC)CCCC)sc(CC(CC)CCCC)c5C6=O)s4)sc3c(-c3ccc(CC(CC)CCCC)s3)c3ccsc23)s1,CCCCCCOc1c(-c2cc3c(s2)-c2sc(/C=C4\C(=O)c5cc(F)c(F)cc5C4=C(C#N)C#N)cc2C3(CC(CC)CCCC)CC(CC)CCCC)ccc(-c2cc3c(s2)-c2sc(/C=C4\C(=O)c5cc(F)c(F)cc5C4=C(C#N)C#N)cc2C3(CC(CC)CCCC)CC(CC)CCCC)c1OCCCCCC,11.87,-5.33,-3.48,-5.49,-3.83,,,,0.7%,,,,,
321,10.1021/acsami.0c16389,CCCCC(CC)Cc1sc(-c2c3cc(-c4ccc(-c5sc(-c6cccs6)c6c5C(=O)c5c(CC(CC)CCCC)sc(CC(CC)CCCC)c5C6=O)s4)sc3c(-c3cc(F)c(CC(CC)CCCC)s3)c3ccsc23)cc1F,CCCCCCCCCCCc1c(/C=C2\C(=O)c3ccc(Cl)cc3C2=C(C#N)C#N)sc2c1sc1c3c4nsnc4c4c5sc6c(CCCCCCCCCCC)c(/C=C7\C(=O)c8ccc(Cl)cc8C7=C(C#N)C#N)sc6c5n(CC(CC)CCCC)c4c3n(CC(CC)CCCC)c21,15.4,-5.49,-3.64,-5.57,-3.85,,,,,,,,,
322,10.1021/acsami.0c19700,CCCCC(CC)Cc1ccc(-c2c3cc(-c4ccc(-c5sc(-c6cccs6)c6c5C(=O)c5c(CC(CC)CCCC)sc(CC(CC)CCCC)c5C6=O)s4)sc3c(-c3ccc(CC(CC)CCCC)s3)c3ccsc23)s1,CCCCCCCCn1c2cc(/C=C3\C(=O)c4ccc(F)cc4C3=C(C#N)C#N)sc2c2sc3c(c21)C(c1ccc(CCCCCC)cc1)(c1ccc(CCCCCC)cc1)c1cc2c(cc1-3)C(c1ccc(CCCCCC)cc1)(c1ccc(CCCCCC)cc1)c1cc(/C=C3\C(=O)c4ccc(F)cc4C3=C(C#N)C#N)sc1-2,14.0,-5.33,-3.48,-5.51,-3.96,100.0,100.0,,0.5 vol%,inverted,,,,
323,10.1021/acsami.0c19700,CCCCC(CC)Cc1ccc(-c2c3cc(-c4ccc(-c5sc(-c6cccs6)c6c5C(=O)c5c(CC(CC)CCCC)sc(CC(CC)CCCC)c5C6=O)s4)sc3c(-c3ccc(CC(CC)CCCC)s3)c3ccsc23)s1,CCCCCCCCn1c2cc(/C=C3\C(=O)c4cc(F)ccc4C3=C(C#N)C#N)sc2c2sc3c(c21)C(c1ccc(CCCCCC)cc1)(c1ccc(CCCCCC)cc1)c1cc2c(cc1-3)C(c1ccc(CCCCCC)cc1)(c1ccc(CCCCCC)cc1)c1c-2sc2c3sc(/C=C4\C(=O)c5cc(F)ccc5C4=C(C#N)C#N)cc3n(CCCCCCCC)c12,8.37,-5.33,-3.48,-5.4,-3.91,100.0,100.0,,0.5 vol%,inverted,,,,
324,10.1021/acsami.1c00327,CCCCCCCCC(CCCCCC)Cn1nc2c(-c3cccs3)c(F)c(F)c(-c3ccc(-c4cc5c(-c6cc(F)c(CC(CC)CCCC)c(F)c6)c6occc6c(-c6cc(F)c(CC(CC)CCCC)c(F)c6)c5o4)s3)c2n1,CCCCCCCCCCCc1c(/C=C2\C(=O)c3cc(F)c(F)cc3C2=C(C#N)C#N)sc2c1sc1c3c4nsnc4c4c5sc6c(CCCCCCCCCCC)c(/C=C7\C(=O)c8cc(F)c(F)cc8C7=C(C#N)C#N)sc6c5n(CC(CC)CCCC)c4c3n(CC(CC)CCCC)c21,12.71,-5.54,-3.61,-5.65,-4.09,,130.0,,,inverted,ZnO,MoO3,,
325,10.1021/acsami.1c00327,CCCCCCCCC(CCCCCC)Cn1nc2c(-c3cccs3)c(F)c(F)c(-c3ccc(-c4cc5c(-c6cc(Cl)c(CC(CC)CCCC)s6)c6occc6c(-c6cc(Cl)c(CC(CC)CCCC)s6)c5o4)s3)c2n1,CCCCCCc1cccc(C2(c3cccc(CCCCCC)c3)c3cc4c(cc3-c3sc5cc(C=C6C(=O)c7ccccc7C6=C(C#N)C#N)sc5c32)C(c2cccc(CCCCCC)c2)(c2cccc(CCCCCC)c2)c2c-4sc3cc(C=C4C(=O)c5ccccc5C4=C(C#N)C#N)sc23)c1,11.04,-5.5,-3.55,-5.52,-3.82,,130.0,,,inverted,ZnO,MoO3,,
326,10.1021/acsami.1c00327,CCCCCCCCC(CCCCCC)Cn1nc2c(-c3cccs3)c(F)c(F)c(-c3ccc(-c4cc5c(-c6cc(Cl)c(CC(CC)CCCC)s6)c6occc6c(-c6cc(Cl)c(CC(CC)CCCC)s6)c5o4)s3)c2n1,CCCCCCCCCCCc1c(/C=C2\C(=O)c3cc(F)c(F)cc3C2=C(C#N)C#N)sc2c1sc1c3c4nsnc4c4c5sc6c(CCCCCCCCCCC)c(/C=C7\C(=O)c8cc(F)c(F)cc8C7=C(C#N)C#N)sc6c5n(CC(CC)CCCC)c4c3n(CC(CC)CCCC)c21,10.64,-5.5,-3.55,-5.65,-4.09,,130.0,,,inverted,ZnO,MoO3,,
327,10.1021/acsami.1c00327,CCCCCCCCC(CCCCCC)Cn1nc2c(-c3cccs3)c(F)c(F)c(-c3ccc(-c4cc5c(-c6cc(F)c(CC(CC)CCCC)c(F)c6)c6occc6c(-c6cc(F)c(CC(CC)CCCC)c(F)c6)c5o4)s3)c2n1,CCCCCCc1cccc(C2(c3cccc(CCCCCC)c3)c3cc4c(cc3-c3sc5cc(C=C6C(=O)c7ccccc7C6=C(C#N)C#N)sc5c32)C(c2cccc(CCCCCC)c2)(c2cccc(CCCCCC)c2)c2c-4sc3cc(C=C4C(=O)c5ccccc5C4=C(C#N)C#N)sc23)c1,8.7,-5.54,-3.61,-5.52,-3.82,,130.0,,,inverted,ZnO,MoO3,,
328,10.1021/acsami.1c00327,CCCCCCCCC(CCCCCC)Cn1nc2c(-c3cccs3)c(F)c(F)c(-c3ccc(-c4cc5c(-c6ccc(CC(CC)CCCC)cc6)c6occc6c(-c6ccc(CC(CC)CCCC)cc6)c5o4)s3)c2n1,CCCCCCCCCCCc1c(/C=C2\C(=O)c3cc(F)c(F)cc3C2=C(C#N)C#N)sc2c1sc1c3c4nsnc4c4c5sc6c(CCCCCCCCCCC)c(/C=C7\C(=O)c8cc(F)c(F)cc8C7=C(C#N)C#N)sc6c5n(CC(CC)CCCC)c4c3n(CC(CC)CCCC)c21,8.11,-5.33,-3.39,-5.65,-4.09,,130.0,,,inverted,ZnO,MoO3,,
329,10.1021/acsami.1c00327,CCCCCCCCC(CCCCCC)Cn1nc2c(-c3cccs3)c(F)c(F)c(-c3ccc(-c4cc5c(-c6ccc(CC(CC)CCCC)cc6)c6occc6c(-c6ccc(CC(CC)CCCC)cc6)c5o4)s3)c2n1,CCCCCCc1cccc(C2(c3cccc(CCCCCC)c3)c3cc4c(cc3-c3sc5cc(C=C6C(=O)c7ccccc7C6=C(C#N)C#N)sc5c32)C(c2cccc(CCCCCC)c2)(c2cccc(CCCCCC)c2)c2c-4sc3cc(C=C4C(=O)c5ccccc5C4=C(C#N)C#N)sc23)c1,7.32,-5.33,-3.39,-5.52,-3.82,,130.0,,,inverted,ZnO,MoO3,,
330,10.1021/acsami.1c02652,COC(=O)C(C)(C)c1cc(C)cc(-c2sc3c4sc5cc(/C=C6/C(=O)c7cc(F)cc(c7)C(=O)/C6=C\c6cc(C(C)(C)C(=O)OC)c(-c7cc(C)cc(C(C)(C)C(=O)OC)c7)s6)sc5c4c(C(C)(C)C(=O)OC)ccc2-3)c1,CCCCCCCCc1c(/C=C2\C(=O)c3cc(Cl)c(Cl)cc3C2=C(C#N)C#N)sc2c3c4nsnc4c4c5sc6c7sc(/C=C8\C(=O)c9cc(Cl)c(Cl)cc9C8=C(C#N)C#N)cc7n(CC(CCCC)CCCCCC)c6c5n(CC(CCCC)CCCCCC)c4c3n(CC(CC)CCCC)c12,14.81,-5.56,-3.65,-5.68,-3.91,,120.0,1:1.2,0.5 vol%,conventional,PDINO,PEDOT:PSS,chloroform,CN
331,10.1021/acsami.1c02652,COC(=O)C(C)(C)c1cc(C)cc(-c2sc3c4sc5cc(/C=C6/C(=O)c7cc(F)cc(c7)C(=O)/C6=C\c6cc(C(C)(C)C(=O)OC)c(-c7cc(C)cc(C(C)(C)C(=O)OC)c7)s6)sc5c4c(C(C)(C)C(=O)OC)ccc2-3)c1,CCCCCCCCc1c(/C=C2\C(=O)c3cc(Cl)c(Cl)cc3C2=C(C#N)C#N)sc2c1sc1c3c4nsnc4c4c5sc(/C=C6\C(=O)c7cc(Cl)c(Cl)cc7C6=C(C#N)C#N)c(CCCCCCCC)c5n(CC(CC)CCCC)c4c3n(CC(CC)CCCC)c21,14.45,-5.56,-3.65,-5.81,-3.94,,100.0,1:1.2,0.5 vol%,conventional,PDINO,PEDOT:PSS,chloroform,CN
332,10.1021/acsami.1c02652,COC(=O)C(C)(C)c1cc(C)cc(-c2sc3c4sc5cc(/C=C6/C(=O)c7cc(F)cc(c7)C(=O)/C6=C\c6cc(C(C)(C)C(=O)OC)c(-c7cc(C)cc(C(C)(C)C(=O)OC)c7)s6)sc5c4c(C(C)(C)C(=O)OC)ccc2-3)c1,CCCCCCCCCCCc1c(/C=C2\C(=O)c3cc(Cl)c(Cl)cc3C2=C(C#N)C#N)sc2c1sc1c3c4nsnc4c4c5sc6c7sc(/C=C8\C(=O)c9cc(Cl)c(Cl)cc9C8=C(C#N)C#N)cc7n(CC(CC)CCCC)c6c5n(CC(CCCC)CCCCCC)c4c3n(CC(CCCC)CCCCCC)c21,12.51,-5.56,-3.65,-5.6,-3.9,,120.0,1:1.2,0.5 vol%,conventional,PDINO,PEDOT:PSS,chloroform,CN
333,10.1021/acsami.1c06299,CCCCC(CC)Cc1sc(-c2c3cc(-c4ccc(-c5sc(-c6cccs6)c6c5C(=O)c5c(CC(CC)CCCC)sc(CC(CC)CCCC)c5C6=O)s4)sc3c(-c3cc(F)c(CC(CC)CCCC)s3)c3ccsc23)cc1F,CCCCCCc1ccc(C2(c3ccc(CCCCCC)cc3)Oc3cc(-c4cc(F)c(-c5cc6c(s5)-c5sc(/C=C7\C(=O)c8cc(F)c(F)cc8C7=C(C#N)C#N)cc5C(c5ccc(CCCCCC)cc5)(c5ccc(CCCCCC)cc5)O6)cc4F)sc3-c3sc(/C=C4\C(=O)c5cc(F)c(F)cc5C4=C(C#N)C#N)cc32)cc1,10.66,-5.49,-3.64,-5.53,-3.92,,,,,,,,,
334,10.1021/acsami.1c06299,CCCCC(CC)Cc1sc(-c2c3cc(-c4ccc(-c5sc(-c6cccs6)c6c5C(=O)c5c(CC(CC)CCCC)sc(CC(CC)CCCC)c5C6=O)s4)sc3c(-c3cc(F)c(CC(CC)CCCC)s3)c3ccsc23)cc1F,CCCCCCc1ccc(C2(c3ccc(CCCCCC)cc3)Oc3cc(/C=C4\C(=O)c5cc(F)c(F)cc5C4=C(C#N)C#N)sc3-c3sc(-c4cc(F)c(-c5cc6c(s5)-c5sc(/C=C7\C(=O)c8cc(F)c(F)cc8C7=C(C#N)C#N)cc5OC6(c5ccc(CCCCCC)cc5)c5ccc(CCCCCC)cc5)cc4F)cc32)cc1,3.97,-5.49,-3.64,-5.61,-3.96,,,,,,,,,
335,10.1021/acsami.1c06360,CCCCC(CC)Cc1sc(-c2c3cc(-c4ccc(-c5sc(-c6cccs6)c6c5C(=O)c5c(CC(CC)CCCC)sc(CC(CC)CCCC)c5C6=O)s4)sc3c(-c3cc(Cl)c(CC(CC)CCCC)s3)c3ccsc23)cc1Cl,CCCCCCCCC(CCCCCCCC)n1c2cc3c(cc2c2cc4c(cc21)-c1sc(/C=C2\C(=O)c5cscc5C2=C(C#N)C#N)cc1[Si]4(CCCCCCCC)CCCCCCCC)[Si](CCCCCCCC)(CCCCCCCC)c1cc(/C=C2\C(=O)c4cscc4C2=C(C#N)C#N)sc1-3,10.88,-5.52,-3.6,-5.79,-4.07,100.0,120.0,1:1.2,,inverted,ZnO,MoO3,chlorobenzene,CN
336,10.1021/acsami.1c06360,CCCCC(CC)Cc1sc(-c2c3cc(-c4ccc(-c5sc(-c6cccs6)c6c5C(=O)c5c(CC(CC)CCCC)sc(CC(CC)CCCC)c5C6=O)s4)sc3c(-c3cc(Cl)c(CC(CC)CCCC)s3)c3ccsc23)cc1Cl,CCCCCCCCC(CCCCCCCC)n1c2cc3c(cc2c2cc4c(cc21)-c1sc(/C=C2\C(=O)c5ccccc5C2=C(C#N)C#N)cc1[Si]4(CCCCCCCC)CCCCCCCC)[Si](CCCCCCCC)(CCCCCCCC)c1cc(/C=C2\C(=O)c4ccccc4C2=C(C#N)C#N)sc1-3,7.92,-5.52,-3.6,-5.79,-4.05,100.0,120.0,1:1.2,,inverted,ZnO,MoO3,chlorobenzene,DPE
337,10.1021/acsami.1c09597,CCCCC(CC)Cc1ccc(-c2c3cc(-c4ccc(-c5sc(-c6cccs6)c6c5C(=O)c5c(CC(CC)CCCC)sc(CC(CC)CCCC)c5C6=O)s4)sc3c(-c3ccc(CC(CC)CCCC)s3)c3ccsc23)s1,CCCCCCCCc1cc(-c2sc3c(N(c4ccc(C)cc4)c4ccc(C)cc4)c(-c4cc(CCCCCCCC)c(/C=C5\C(=O)c6cc(F)c(F)cc6C5=C(C#N)C#N)s4)sc3c2N(c2ccc(C)cc2)c2ccc(C)cc2)sc1/C=C1\C(=O)c2cc(F)c(F)cc2C1=C(C#N)C#N,12.28,-5.33,-3.48,-5.59,-4.01,,,,,inverted,ZnO,MoO3,chloroform,
338,10.1021/acsami.1c09597,CCCCC(CC)Cc1ccc(-c2c3cc(-c4ccc(-c5sc(-c6cccs6)c6c5C(=O)c5c(CC(CC)CCCC)sc(CC(CC)CCCC)c5C6=O)s4)sc3c(-c3ccc(CC(CC)CCCC)s3)c3ccsc23)s1,CCCCCCCCc1cc(-c2sc3c(N(c4ccccc4)c4ccccc4)c(-c4cc(CCCCCCCC)c(/C=C5\C(=O)c6cc(F)c(F)cc6C5=C(C#N)C#N)s4)sc3c2N(c2ccccc2)c2ccccc2)sc1/C=C1\C(=O)c2cc(F)c(F)cc2C1=C(C#N)C#N,8.64,-5.33,-3.48,-5.58,-4.06,,,,,inverted,ZnO,MoO3,chloroform,
339,10.1021/acsami.1c09597,CCCCC(CC)Cc1ccc(-c2c3cc(-c4ccc(-c5sc(-c6cccs6)c6c5C(=O)c5c(CC(CC)CCCC)sc(CC(CC)CCCC)c5C6=O)s4)sc3c(-c3ccc(CC(CC)CCCC)s3)c3ccsc23)s1,CCCCCCCCc1cc(-c2sc3c(N(c4ccc(OC)cc4)c4ccc(OC)cc4)c(-c4cc(CCCCCCCC)c(/C=C5\C(=O)c6cc(F)c(F)cc6C5=C(C#N)C#N)s4)sc3c2N(c2ccc(OC)cc2)c2ccc(OC)cc2)sc1/C=C1\C(=O)c2cc(F)c(F)cc2C1=C(C#N)C#N,8.01,-5.33,-3.48,-5.4,-4.04,,,,,inverted,ZnO,MoO3,chloroform,
340,10.1021/acsami.1c09597,CCCCC(CC)Cc1ccc(-c2c3cc(-c4ccc(-c5sc(-c6cccs6)c6c5C(=O)c5c(CC(CC)CCCC)sc(CC(CC)CCCC)c5C6=O)s4)sc3c(-c3ccc(CC(CC)CCCC)s3)c3ccsc23)s1,CCCCCCCCc1cc(-c2sc3c(N(c4ccc(SC)cc4)c4ccc(SC)cc4)c(-c4cc(CCCCCCCC)c(/C=C5\C(=O)c6cc(F)c(F)cc6C5=C(C#N)C#N)s4)sc3c2N(c2ccc(SC)cc2)c2ccc(SC)cc2)sc1/C=C1\C(=O)c2cc(F)c(F)cc2C1=C(C#N)C#N,6.67,-5.33,-3.48,-5.5,-4.06,,,,,inverted,ZnO,MoO3,chloroform,
341,10.1021/acsami.1c11412,CCCCC(CC)Cc1ccc(-c2c3cc(-c4ccc(-c5sc(-c6cccs6)c6c5C(=O)c5c(CC(CC)CCCC)sc(CC(CC)CCCC)c5C6=O)s4)sc3c(-c3ccc(CC(CC)CCCC)s3)c3ccsc23)s1,CCCCCCc1ccc(-c2nc3c(-c4cc5c(s4)-c4sc(/C=C6\C(=O)c7cc(Cl)c(Cl)cc7C6=C(C#N)C#N)cc4C5(CC(CC)CCCC)CC(CC)CCCC)c(F)c(F)c(-c4cc5c(s4)-c4sc(/C=C6\C(=O)c7cc(Cl)c(Cl)cc7C6=C(C#N)C#N)cc4C5(CC(CC)CCCC)CC(CC)CCCC)c3nc2-c2ccc(CCCCCC)cc2)cc1,12.32,-5.33,-3.48,-5.62,-3.87,,100.0,1:1,0.5% v/v,conventional,,,,
342,10.1021/acsami.1c11412,CCCCC(CC)Cc1ccc(-c2c3cc(-c4ccc(-c5sc(-c6cccs6)c6c5C(=O)c5c(CC(CC)CCCC)sc(CC(CC)CCCC)c5C6=O)s4)sc3c(-c3ccc(CC(CC)CCCC)s3)c3ccsc23)s1,CCCCCCc1ccc(-c2nc3c(-c4cc5c(s4)-c4sc(/C=C6\C(=O)c7ccccc7C6=C(C#N)C#N)cc4C5(CC(CC)CCCC)CC(CC)CCCC)c(F)c(F)c(-c4cc5c(s4)-c4sc(/C=C6\C(=O)c7ccccc7C6=C(C#N)C#N)cc4C5(CC(CC)CCCC)CC(CC)CCCC)c3nc2-c2ccc(CCCCCC)cc2)cc1,7.9,-5.33,-3.48,-5.59,-3.8,,100.0,1:1,0.5% v/v,conventional,,,,
343,10.1021/acsami.1c12028,CCCCCCCCC(CCCCCC)Cn1nc2c(-c3cccs3)c(F)c(F)c(-c3ccc(-c4cc5c(-c6ccc([Si](CCC)(CCC)CCC)s6)c6sccc6c(-c6ccc([Si](CCC)(CCC)CCC)s6)c5s4)s3)c2n1,CCCCCCc1ccc(C2(c3ccc(CCCCCC)cc3)c3cc(/C=C4\C(=O)c5ccccc5C4=C(C#N)C#N)sc3-c3[se]c4cc5c6c([se]c5cc4c32)-c2sc(/C=C3/C(=O)c4ccccc4C3=C(C#N)C#N)cc2C6(c2ccc(CCCCCC)cc2)c2ccc(CCCCCC)cc2)cc1,10.89,-5.4,-3.24,-5.53,-3.92,,160.0,,,,,,,
344,10.1021/acsami.1c12028,CCCCCCCCC(CCCCCC)Cn1nc2c(-c3cccs3)c(F)c(F)c(-c3ccc(-c4cc5c(-c6ccc([Si](CCC)(CCC)CCC)s6)c6sccc6c(-c6ccc([Si](CCC)(CCC)CCC)s6)c5s4)s3)c2n1,CCCCCCc1ccc(C2(c3ccc(CCCCCC)cc3)c3cc4c(cc3-c3[se]c5cc(/C=C6\C(=O)c7ccccc7C6=C(C#N)C#N)sc5c32)C(c2ccc(CCCCCC)cc2)(c2ccc(CCCCCC)cc2)c2c-4[se]c3cc(/C=C4\C(=O)c5ccccc5C4=C(C#N)C#N)sc23)cc1,8.52,-5.4,-3.24,-5.6,-3.91,,160.0,,,,,,,
345,10.1021/acsami.1c13035,CCCCC(CC)Cc1ccc(-c2c3cc(-c4ccc(-c5sc(-c6cccs6)c6c5C(=O)c5c(CC(CC)CCCC)sc(CC(CC)CCCC)c5C6=O)s4)sc3c(-c3ccc(CC(CC)CCCC)s3)c3ccsc23)s1,CCCCCCc1ccc(C2(c3ccc(CCCCCC)cc3)c3cc(/C=C4\C(=O)c5cc(F)c(F)cc5C4=C(C#N)C#N)sc3-c3sc4c5c(sc4c32)-c2sc3c4c(sc3c2C5(c2ccc(CCCCCC)cc2)c2ccc(CCCCCC)cc2)-c2sc(/C=C3\C(=O)c5cc(F)c(F)cc5C3=C(C#N)C#N)cc2C4(c2ccc(CCCCCC)cc2)c2ccc(CCCCCC)cc2)cc1,11.43,-5.33,-3.48,-5.4,-3.83,,,1:1,1 vol%,inverted,ZnO/PFN-Br,MoO3,,
346,10.1021/acsami.1c13035,CCCCC(CC)Cc1ccc(-c2c3cc(-c4ccc(-c5sc(-c6cccs6)c6c5C(=O)c5c(CC(CC)CCCC)sc(CC(CC)CCCC)c5C6=O)s4)sc3c(-c3ccc(CC(CC)CCCC)s3)c3ccsc23)s1,CCCCCCc1ccc(C2(c3ccc(CCCCCC)cc3)c3cc4c(cc3-c3cc5c(cc32)-c2sc(/C=C3\C(=O)c6cc(Cl)c(Cl)cc6C3=C(C#N)C#N)cc2C5(c2ccc(CCCCCC)cc2)c2ccc(CCCCCC)cc2)C(c2ccc(CCCCCC)cc2)(c2ccc(CCCCCC)cc2)c2cc(/C=C3\C(=O)c5cc(Cl)c(Cl)cc5C3=C(C#N)C#N)sc2-4)cc1,10.31,-5.33,-3.48,-5.63,-3.89,,,1:1,0.3 vol%,inverted,ZnO/PFN-Br,MoO3,,
347,10.1021/acsami.1c13404,CCCCC(CC)COC(=O)c1sc2csc(-c3cc4c(-c5ccc(CC(CC)CCCC)s5)c5sccc5c(-c5ccc(CC(CC)CCCC)s5)c4s3)c2c1F,CCCCCCCCC1(CCCCCCCC)c2cc3c(cc2-c2sc(-c4sc(/C=C5\C(=O)c6ccccc6C5=C(C#N)C#N)c5sc(C(=O)OCC(CC)CCCCCC)c(F)c45)cc21)C(CCCCCCCC)(CCCCCCCC)c1cc(-c2sc(/C=C4\C(=O)c5cc(F)c(F)cc5C4=C(C#N)C#N)c4sc(C(=O)OCC(CC)CCCCCC)c(F)c24)sc1-3,11.2,-5.21,-3.6,-5.38,-4.07,,,,,conventional,,,,
348,10.1021/acsami.1c13404,CCCCC(CC)COC(=O)c1sc2csc(-c3cc4c(-c5ccc(CC(CC)CCCC)s5)c5sccc5c(-c5ccc(CC(CC)CCCC)s5)c4s3)c2c1F,CCCCCCCCC1(CCCCCCCC)c2cc3c(cc2-c2sc(-c4sc(/C=C5\C(=O)c6cc(F)c(F)cc6C5=C(C#N)C#N)c5sc(C(=O)OCC(CC)CCCCCC)c(F)c45)cc21)C(CCCCCCCC)(CCCCCCCC)c1cc(-c2sc(/C=C4\C(=O)c5cc(F)c(F)cc5C4=C(C#N)C#N)c4sc(C(=O)OCC(CC)CCCCCC)c(F)c24)sc1-3,10.46,-5.21,-3.6,-5.42,-4.14,,,,,conventional,,,,
349,10.1021/acsami.1c13404,CCCCC(CC)COC(=O)c1sc2csc(-c3cc4c(-c5ccc(CC(CC)CCCC)s5)c5sccc5c(-c5ccc(CC(CC)CCCC)s5)c4s3)c2c1F,CCCCCCCCC1(CCCCCCCC)c2cc3c(cc2-c2sc(-c4sc(/C=C5\C(=O)c6ccccc6C5=C(C#N)C#N)c5sc(C(=O)OCC(CC)CCCCCC)c(F)c45)cc21)C(CCCCCCCC)(CCCCCCCC)c1cc(-c2sc(/C=C4\C(=O)c5ccccc5C4=C(C#N)C#N)c4sc(C(=O)OCC(CC)CCCCCC)c(F)c24)sc1-3,9.74,-5.21,-3.6,-5.34,-4.02,,,,,conventional,,,,
350,10.1021/acsami.6b15707,CCCCC(CC)COC(=O)c1sc2csc(-c3cc4c(-c5ccc(CC(CC)CCCC)s5)c5sccc5c(-c5ccc(CC(CC)CCCC)s5)c4s3)c2c1F,CCCCCCc1ccc(C2(c3ccc(CCCCCC)cc3)c3cc4c(cc3-c3sc(-c5ccc(C(C#N)=C(C#N)C#N)s5)cc32)C(c2ccc(CCCCCC)cc2)(c2ccc(CCCCCC)cc2)c2cc(-c3ccc(C(C#N)=C(C#N)C#N)s3)sc2-4)cc1,3.57,-5.21,-3.6,-5.58,-4.06,,,1:1.5,,inverted,ZnO,MoO3,o-DCB:chlorobenzene,
351,10.1021/acsami.6b15707,CCCCC(CC)COC(=O)c1sc2csc(-c3cc4c(-c5ccc(CC(CC)CCCC)s5)c5sccc5c(-c5ccc(CC(CC)CCCC)s5)c4s3)c2c1F,CCCCCCc1ccc(C2(c3ccc(CCCCCC)cc3)c3cc4c(cc3-c3sc(C=C(C#N)C#N)cc32)C(c2ccc(CCCCCC)cc2)(c2ccc(CCCCCC)cc2)c2cc(C=C(C#N)C#N)sc2-4)cc1,3.63,-5.21,-3.6,-5.81,-3.65,,,1:1.2,,inverted,ZnO,MoO3,o-DCB:chlorobenzene,
352,10.1021/acsami.6b15707,CCCCC(CC)COC(=O)c1sc2csc(-c3cc4c(-c5ccc(CC(CC)CCCC)s5)c5sccc5c(-c5ccc(CC(CC)CCCC)s5)c4s3)c2c1F,CCCCCCc1ccc(C2(c3ccc(CCCCCC)cc3)c3cc4c(cc3-c3sc(C(C#N)=C(C#N)C#N)cc32)C(c2ccc(CCCCCC)cc2)(c2ccc(CCCCCC)cc2)c2cc(C(C#N)=C(C#N)C#N)sc2-4)cc1,2.84,-5.21,-3.6,-6.04,-4.18,,,1:1.5,,inverted,ZnO,MoO3,o-DCB:chlorobenzene,
353,10.1021/acsami.7b10995,CCCCC(CC)COc1c(F)cc(-c2nc3c(-c4cccs4)c(F)c(F)c(-c4ccc(-c5cc6c(-c7ccc(CC(CC)CCCC)s7)c7sccc7c(-c7ccc(CC(CC)CCCC)s7)c6s5)s4)c3nc2-c2cc(F)c(OCC(CC)CCCC)c(F)c2)cc1F,CCCCC(CC)Cn1nc2c(n1)c1c3sc(/C=C4\C(=O)c5ccccc5C4=C(C#N)C#N)cc3n(CC(CC)CCCC)c1c1c2c2sc(/C=C3\C(=O)c4ccccc4C3=C(C#N)C#N)cc2n1CC(CC)CCCC,6.3,-5.44,-3.5,-5.42,-3.88,,120.0,1:1.5,,conventional,PDINO,PEDOT:PSS,chloroform,CN
354,10.1021/acsami.7b11488,CCSc1ccc(-c2c3cc(-c4ccc(-c5sc(-c6cccs6)c6c5C(=O)c5c(CC)sc(CC)c5C6=O)s4)sc3c(-c3ccc(SCC)s3)c3ccsc23)s1,CCCCCCc1ccc(C2(c3ccc(CCCCCC)cc3)c3cc4c(cc3-c3sc5cc(C=C6C(=O)c7ccccc7C6=C(C#N)C#N)sc5c32)C(c2ccc(CCCCCC)cc2)(c2ccc(CCCCCC)cc2)c2c-4sc3cc(C=C4C(=O)c5ccccc5C4=C(C#N)C#N)sc23)cc1,9.85,,,-5.49,-3.83,,160.0,1:0.8,,inverted,ZnO,MoO3,o-xylene,NMP
355,10.1021/acsami.7b12902,CCCCCCCCN1C(=O)c2c(c(-c3ccc(-c4cc5c(-c6ccc(CC(CC)CCCC)s6)c6sccc6c(-c6ccc(CC(CC)CCCC)s6)c5s4)s3)c3nn(CCCCCCCC)nc3c2-c2cccs2)C1=O,CCCCCCc1ccc(C2(c3ccc(CCCCCC)cc3)c3cc4c(cc3-c3sc(-c5c(F)cc(/C=C6\SC(=S)N(CC)C6=O)c6nsnc56)cc32)C(c2ccc(CCCCCC)cc2)(c2ccc(CCCCCC)cc2)c2cc(-c3c(F)cc(/C=C5\SC(=S)N(CC)C5=O)c5nsnc35)sc2-4)cc1,7.44,-5.34,-3.46,-5.64,-3.73,95.0,120.0,1:1.5,0.5 vol%,,,,,
356,10.1021/acsami.7b12902,CCCCCCCCN1C(=O)c2c(c(-c3ccc(-c4cc5c(-c6ccc(CC(CC)CCCC)s6)c6sccc6c(-c6ccc(CC(CC)CCCC)s6)c5s4)s3)c3nn(CCCCCCCC)nc3c2-c2cccs2)C1=O,CCCCCCc1ccc(C2(c3ccc(CCCCCC)cc3)c3cc4c(cc3-c3sc(-c5cc(F)c(/C=C6\SC(=S)N(CC)C6=O)c6nsnc56)cc32)C(c2ccc(CCCCCC)cc2)(c2ccc(CCCCCC)cc2)c2cc(-c3cc(F)c(/C=C5\SC(=S)N(CC)C5=O)c5nsnc35)sc2-4)cc1,5.28,-5.34,-3.46,-5.67,-3.74,95.0,120.0,1:1.5,0.5 vol%,,,,,
357,10.1021/acsami.7b17961,CCCCCCCCc1cc(/C=C2/SC(=S)N(CC)C2=O)sc1-c1ccc(-c2sc(-c3cc4c(-c5ccc(/C=C/c6ccc(CC(CCCCCC)CCCCCCCC)s6)s5)c5sc(-c6cc(CCCCCCCC)c(-c7ccc(-c8sc(/C=C9/SC(=S)N(CC)C9=O)cc8CCCCCCCC)s7)s6)cc5c(-c5ccc(/C=C/c6ccc(CC(CCCCCC)CCCCCCCC)s6)s5)c4s3)cc2CCCCCCCC)s1,CCCCCCC1(CCCCCC)c2cc3c(cc2-c2sc(/C=C4\C(=O)c5ccccc5C4=C(C#N)C#N)cc21)C(CCCCCC)(CCCCCC)c1cc(/C=C2\C(=O)c4ccccc4C2=C(C#N)C#N)sc1-3,6.63,-5.11,-3.41,-5.69,-3.91,,,,,conventional,PDIN,PEDOT:PSS,,
358,10.1021/acsami.7b17961,CCCCCCCCc1cc(/C=C2/SC(=S)N(CC)C2=O)sc1-c1ccc(-c2sc(-c3cc4c(-c5ccc(/C=C/c6ccc(SCC(CCCCCC)CCCCCCCC)s6)s5)c5sc(-c6cc(CCCCCCCC)c(-c7ccc(-c8sc(/C=C9/SC(=S)N(CC)C9=O)cc8CCCCCCCC)s7)s6)cc5c(-c5ccc(/C=C/c6ccc(SCC(CCCCCC)CCCCCCCC)s6)s5)c4s3)cc2CCCCCCCC)s1,CCCCCCC1(CCCCCC)c2cc3c(cc2-c2sc(/C=C4\C(=O)c5ccccc5C4=C(C#N)C#N)cc21)C(CCCCCC)(CCCCCC)c1cc(/C=C2\C(=O)c4ccccc4C2=C(C#N)C#N)sc1-3,6.51,-5.14,-3.43,-5.69,-3.91,,,,,conventional,PDIN,PEDOT:PSS,,
359,10.1021/acsami.8b04432,CCCCCCCCOc1ccc(-c2nc3cc(F)c(F)c(-c4ccc(-c5cc(F)c(-c6cccs6)cc5F)s4)c3nc2-c2ccc(OCCCCCCCC)c(OCCCCCCCC)c2)cc1OCCCCCCCC,CCCCCCC1(CCCCCC)c2cc3c(cc2-c2sc(/C=C4\C(=O)c5ccccc5C4=C(C#N)C#N)cc21)C(CCCCCC)(CCCCCC)c1cc(/C=C2\C(=O)c4ccccc4C2=C(C#N)C#N)sc1-3,9.7,-5.54,-2.98,-5.69,-3.91,,,1:1,0.3 vol %,conventional,,,,
360,10.1021/acsami.8b04432,CCCCCCCCOc1ccc(-c2nc3cc(F)c(F)c(-c4ccc(-c5ccc(-c6cccs6)cc5F)s4)c3nc2-c2ccc(OCCCCCCCC)c(OCCCCCCCC)c2)cc1OCCCCCCCC,CCCCCCC1(CCCCCC)c2cc3c(cc2-c2sc(/C=C4\C(=O)c5ccccc5C4=C(C#N)C#N)cc21)C(CCCCCC)(CCCCCC)c1cc(/C=C2\C(=O)c4ccccc4C2=C(C#N)C#N)sc1-3,7.75,-5.33,-2.94,-5.69,-3.91,,,1:1,0.3 vol %,conventional,,,,
361,10.1021/acsami.8b04432,CCCCCCCCOc1ccc(-c2nc3cc(F)c(F)c(-c4ccc(-c5ccc(-c6cccs6)cc5)s4)c3nc2-c2ccc(OCCCCCCCC)c(OCCCCCCCC)c2)cc1OCCCCCCCC,CCCCCCC1(CCCCCC)c2cc3c(cc2-c2sc(/C=C4\C(=O)c5ccccc5C4=C(C#N)C#N)cc21)C(CCCCCC)(CCCCCC)c1cc(/C=C2\C(=O)c4ccccc4C2=C(C#N)C#N)sc1-3,4.86,-5.17,-2.9,-5.69,-3.91,,,1:1,0.3 vol %,conventional,,,,
362,10.1021/acsami.8b04432,CCCCCCCCOc1ccc(-c2nc3cc(F)c(F)c(-c4ccc(-c5c(F)c(F)c(-c6cccs6)c(F)c5F)s4)c3nc2-c2ccc(OCCCCCCCC)c(OCCCCCCCC)c2)cc1OCCCCCCCC,CCCCCCC1(CCCCCC)c2cc3c(cc2-c2sc(/C=C4\C(=O)c5ccccc5C4=C(C#N)C#N)cc21)C(CCCCCC)(CCCCCC)c1cc(/C=C2\C(=O)c4ccccc4C2=C(C#N)C#N)sc1-3,2.93,-5.68,-3.13,-5.69,-3.91,,,1:1,0.3 vol %,conventional,,,,
363,10.1021/acsami.8b10312,CCCCCCc1ccsc1,CCCCCCc1ccc(C2(c3ccc(CCCCCC)cc3)c3cc4c(cc3-c3sc(-c5ccc(/C=c6\sc(=C(C#N)C#N)n(CC)c6=O)c6nsnc56)cc32)C(c2ccc(CCCCCC)cc2)(c2ccc(CCCCCC)cc2)c2cc(-c3ccc(/C=c5/sc(=C(C#N)C#N)n(CC)c5=O)c5nsnc35)sc2-4)cc1,2.55,-5.01,-3.12,-5.26,-3.66,,120.0,1:0.3,,,,,,
364,10.1021/acsami.8b20567,CCCCC(CC)Cc1ccc(-c2c3cc(-c4ccc(-c5sc(-c6cccs6)c6c5C(=O)c5c(CC(CC)CCCC)sc(CC(CC)CCCC)c5C6=O)s4)sc3c(-c3ccc(CC(CC)CCCC)s3)c3ccsc23)s1,CCCCCCC1(CCCCCC)c2cc(/C=C3\C(=O)c4cc(F)c(F)cc4C3=C(C#N)C#N)sc2-c2sc(-c3cc4c(s3)-c3sc(/C=C5\C(=O)c6cc(F)c(F)cc6C5=C(C#N)C#N)cc3C4(CCCCCC)CCCCCC)cc21,9.47,-5.33,-3.48,-5.26,-3.87,,,,1%,conventional,Phen-NaDPO,PEDOT:PSS,chloroform,
365,10.1021/acsami.8b20567,CCCCC(CC)Cc1ccc(-c2c3cc(-c4ccc(-c5sc(-c6cccs6)c6c5C(=O)c5c(CC(CC)CCCC)sc(CC(CC)CCCC)c5C6=O)s4)sc3c(-c3ccc(CC(CC)CCCC)s3)c3ccsc23)s1,CCCCCCC1(CCCCCC)c2cc(/C=C3\C(=O)c4cc(Cl)c(Cl)cc4C3=C(C#N)C#N)sc2-c2sc(-c3cc4c(s3)-c3sc(/C=C5\C(=O)c6cc(Cl)c(Cl)cc6C5=C(C#N)C#N)cc3C4(CCCCCC)CCCCCC)cc21,9.28,-5.33,-3.48,-5.29,-3.93,,,,1%,conventional,Phen-NaDPO,PEDOT:PSS,chloroform,
366,10.1021/acsami.9b07112,CCCCCCCCC(CCCCCC)Cn1nc2c(-c3cccs3)c(F)c(F)c(-c3ccc(-c4cc5c(-c6cccc(SCC(CC)CCCC)c6)c6sccc6c(-c6cccc(SCC(CC)CCCC)c6)c5s4)s3)c2n1,CCCCCCc1ccc(C2(c3ccc(CCCCCC)cc3)c3cc4c(cc3-c3sc5cc(C=C6C(=O)c7ccccc7C6=C(C#N)C#N)sc5c32)C(c2ccc(CCCCCC)cc2)(c2ccc(CCCCCC)cc2)c2c-4sc3cc(C=C4C(=O)c5ccccc5C4=C(C#N)C#N)sc23)cc1,13.16,-5.4,-3.4,-5.49,-3.83,,,,,conventional,PFN-Br,PEDOT:PSS,o-DCB,
367,10.1021/acsami.9b08007,CCCCCCc1ccsc1,CCCCCCCCC1(CCCCCCCC)c2cc3c(cc2-c2sc(-c4c5cc(C(=O)OCC)sc5c(/C=c5\sc(=C(C#N)C#N)n(CC)c5=O)c5nn(CC(CC)CCCC)nc45)cc21)C(CCCCCCCC)(CCCCCCCC)c1cc(-c2c4cc(C(=O)OCC)sc4c(/C=c4\sc(=C(C#N)C#N)n(CC)c4=O)c4nn(CC(CC)CCCC)nc24)sc1-3,6.24,-5.01,-3.12,-5.48,-3.73,,140.0,1:0.8,,,,,,
368,10.1021/acsami.9b08007,CCCCCCc1ccsc1,CCCCCCCCC1(CCCCCCCC)c2cc3c(cc2-c2sc(-c4c5cc(C(=O)OCC)sc5c(/C=c5\sc(=C(C#N)C#N)n(CC)c5=O)c5nsnc45)cc21)C(CCCCCCCC)(CCCCCCCC)c1cc(-c2c4cc(C(=O)OCC)sc4c(/C=c4\sc(=C(C#N)C#N)n(CC)c4=O)c4nsnc24)sc1-3,2.8,-5.01,-3.12,-5.51,-3.95,,140.0,1:0.6,,,,,,
369,10.1021/acsami.9b08462,CCCCC(CC)Cc1ccc(-c2c3cc(-c4ccc(-c5sc(-c6cccs6)c6c5C(=O)c5c(CC(CC)CCCC)sc(CC(CC)CCCC)c5C6=O)s4)sc3c(-c3ccc(CC(CC)CCCC)s3)c3ccsc23)s1,CCCCCCc1ccc(C2(c3ccc(CCCCCC)cc3)c3cc4c(cc3-c3sc5cc(/C=C6\C(=O)c7c(sc8ccccc78)C6=C(C#N)C#N)sc5c32)C(c2ccc(CCCCCC)cc2)(c2ccc(CCCCCC)cc2)c2c-4sc3cc(/C=C4\C(=O)c5c(sc6ccccc56)C4=C(C#N)C#N)sc23)cc1,12.07,-5.33,-3.48,-5.49,-3.9,,,1:1.2,0.5 vol %,inverted,ZnO,MoO3,chlorobenzene,
370,10.1021/acsami.9b08462,CCCCC(CC)Cc1ccc(-c2c3cc(-c4ccc(-c5sc(-c6cccs6)c6c5C(=O)c5c(CC(CC)CCCC)sc(CC(CC)CCCC)c5C6=O)s4)sc3c(-c3ccc(CC(CC)CCCC)s3)c3ccsc23)s1,CCCCCCc1ccc(C2(c3ccc(CCCCCC)cc3)c3cc(/C=C4\C(=O)c5c(sc6ccccc56)C4=C(C#N)C#N)sc3-c3sc4cc5c6c(sc5cc4c32)-c2sc(/C=C3\C(=O)c4c(sc5ccccc45)C3=C(C#N)C#N)cc2C6(c2ccc(CCCCCC)cc2)c2ccc(CCCCCC)cc2)cc1,10.82,-5.33,-3.48,,,,,1:1,0.5 vol %,inverted,ZnO,MoO3,chlorobenzene,
371,10.1021/acsami.9b08462,CCCCC(CC)Cc1ccc(-c2c3cc(-c4ccc(-c5sc(-c6cccs6)c6c5C(=O)c5c(CC(CC)CCCC)sc(CC(CC)CCCC)c5C6=O)s4)sc3c(-c3ccc(CC(CC)CCCC)s3)c3ccsc23)s1,CCCCCCCCc1ccc(C2(c3ccc(CCCCCCCC)cc3)c3cc4c5cc6c(cc5n(C(CCCCCCCC)CCCCCCCC)c4cc3-c3sc(/C=C4\C(=O)c5c(sc7ccccc57)C4=C(C#N)C#N)cc32)-c2sc(/C=C3\C(=O)c4c(sc5ccccc45)C3=C(C#N)C#N)cc2C6(c2ccc(CCCCCCCC)cc2)c2ccc(CCCCCCCC)cc2)cc1,10.74,-5.33,-3.48,-5.46,-3.81,,,1:1.5,0.5 vol %,inverted,ZnO,MoO3,chlorobenzene,
372,10.1021/acsami.9b09256,CCCCC(CC)COC(=O)c1sc2csc(-c3cc4c(-c5ccc(CC(CC)CCCC)s5)c5sccc5c(-c5ccc(CC(CC)CCCC)s5)c4s3)c2c1F,CCCCCCOc1c(OCCCCCC)c(-c2ccc(/C=C3\SC(=S)N(CC)C3=O)s2)c2nsnc2c1-c1ccc(/C=C2\SC(=S)N(CC)C2=O)s1,8.19,-5.21,-3.6,-5.61,-3.73,100.0,,1.0:2.0,,inverted,ZnO/PEIE,MoO3,chloroform,
373,10.1021/acsami.9b09256,CCCCCCCCC(CCCCCC)COc1ccc(OCC(CCCCCC)CCCCCCCC)c(-c2ccc(-c3c(F)c(F)c(-c4cccs4)c4nsnc34)s2)c1,CCCCCCOc1c(OCCCCCC)c(-c2ccc(/C=C3\SC(=S)N(CC)C3=O)s2)c2nsnc2c1-c1ccc(/C=C2\SC(=S)N(CC)C2=O)s1,6.9,-5.43,-3.67,-5.61,-3.73,100.0,,1.0:2.0,,inverted,ZnO/PEIE,MoO3,chloroform,
374,10.1021/acsami.9b09256,CCCCCCc1ccsc1,CCCCCCOc1c(OCCCCCC)c(-c2ccc(/C=C3\SC(=S)N(CC)C3=O)s2)c2nsnc2c1-c1ccc(/C=C2\SC(=S)N(CC)C2=O)s1,5.09,-5.01,-3.12,-5.61,-3.73,100.0,,1.0:2.0,,inverted,ZnO/PEIE,MoO3,chloroform,
375,10.1021/acsami.9b10243,CCCCC(CC)Cc1ccc(-c2c3cc(-c4ccc(-c5sc(-c6cccs6)c6c5C(=O)c5c(CC(CC)CCCC)sc(CC(CC)CCCC)c5C6=O)s4)sc3c(-c3ccc(CC(CC)CCCC)s3)c3ccsc23)s1,CCCCCCc1ccc(C2(c3ccc(CCCCCC)cc3)c3cc4c(cc3-c3sc(-c5sc(/C=C6\C(=O)c7cc(Cl)c(Cl)cc7C6=C(C#N)C#N)cc5CC(CC)CCCC)cc32)C(c2ccc(CCCCCC)cc2)(c2ccc(CCCCCC)cc2)c2cc(-c3sc(/C=C5\C(=O)c6cc(Cl)c(Cl)cc6C5=C(C#N)C#N)cc3CC(CC)CCCC)sc2-4)cc1,11.1,-5.33,-3.48,-5.54,-4.11,100.0,110.0,1:1 w/w,0.5 vol %,conventional,PFN-Br,PEDOT:PSS,chlorobenzene,
376,10.1021/acsami.9b10243,CCCCC(CC)Cc1ccc(-c2c3cc(-c4ccc(-c5sc(-c6cccs6)c6c5C(=O)c5c(CC(CC)CCCC)sc(CC(CC)CCCC)c5C6=O)s4)sc3c(-c3ccc(CC(CC)CCCC)s3)c3ccsc23)s1,CCCCCCc1ccc(C2(c3ccc(CCCCCC)cc3)c3cc4c(cc3-c3sc(-c5sc(/C=C6\C(=O)c7cc(F)c(F)cc7C6=C(C#N)C#N)cc5CC(CC)CCCC)cc32)C(c2ccc(CCCCCC)cc2)(c2ccc(CCCCCC)cc2)c2cc(-c3sc(/C=C5\C(=O)c6cc(F)c(F)cc6C5=C(C#N)C#N)cc3CC(CC)CCCC)sc2-4)cc1,10.8,-5.33,-3.48,-5.51,-4.07,100.0,110.0,1:1 w/w,0.5 vol %,conventional,PFN-Br,PEDOT:PSS,chlorobenzene,
377,10.1021/acsami.9b10243,CCCCC(CC)Cc1sc(-c2c3cc(-c4ccc(-c5sc(-c6cccs6)c6c5C(=O)c5c(CC(CC)CCCC)sc(CC(CC)CCCC)c5C6=O)s4)sc3c(-c3cc(F)c(CC(CC)CCCC)s3)c3ccsc23)cc1F,CCCCCCc1ccc(C2(c3ccc(CCCCCC)cc3)c3cc4c(cc3-c3sc(-c5sc(/C=C6\C(=O)c7cc(Cl)c(Cl)cc7C6=C(C#N)C#N)cc5CC(CC)CCCC)cc32)C(c2ccc(CCCCCC)cc2)(c2ccc(CCCCCC)cc2)c2cc(-c3sc(/C=C5\C(=O)c6cc(Cl)c(Cl)cc6C5=C(C#N)C#N)cc3CC(CC)CCCC)sc2-4)cc1,9.7,-5.49,-3.64,-5.54,-4.11,100.0,110.0,1:1,0.5 vol %,conventional,PFN-Br,PEDOT:PSS,chlorobenzene,
378,10.1021/acsami.9b10243,CCCCC(CC)Cc1sc(-c2c3cc(-c4ccc(-c5sc(-c6cccs6)c6c5C(=O)c5c(CC(CC)CCCC)sc(CC(CC)CCCC)c5C6=O)s4)sc3c(-c3cc(F)c(CC(CC)CCCC)s3)c3ccsc23)cc1F,CCCCCCc1ccc(C2(c3ccc(CCCCCC)cc3)c3cc4c(cc3-c3sc(-c5sc(/C=C6\C(=O)c7cc(F)c(F)cc7C6=C(C#N)C#N)cc5CC(CC)CCCC)cc32)C(c2ccc(CCCCCC)cc2)(c2ccc(CCCCCC)cc2)c2cc(-c3sc(/C=C5\C(=O)c6cc(F)c(F)cc6C5=C(C#N)C#N)cc3CC(CC)CCCC)sc2-4)cc1,9.3,-5.49,-3.64,-5.51,-4.07,100.0,110.0,1:1,0.5 vol %,conventional,PFN-Br,PEDOT:PSS,chlorobenzene,
379,10.1021/acsami.9b15247,CCCCC(CC)Cc1ccc(-c2c3cc(-c4ccc(-c5sc(-c6cccs6)c6c5C(=O)c5c(CC(CC)CCCC)sc(CC(CC)CCCC)c5C6=O)s4)sc3c(-c3ccc(CC(CC)CCCC)s3)c3ccsc23)s1,CCCCCCc1ccc(C2(c3ccc(CCCCCC)cc3)c3cc4c(cc3-c3sc5cc(/C=C6\C(=O)c7cc(F)c(F)cc7C6=C(C#N)C#N)sc5c32)C(c2ccc(CCCCCC)cc2)(c2ccc(CCCCCC)cc2)c2c-4sc3cc(-c4ccc(-c5c(C#N)c(C#N)c(-c6ccc(-c7cc8sc9c(c8s7)C(c7ccc(CCCCCC)cc7)(c7ccc(CCCCCC)cc7)c7cc8c(cc7-9)C(c7ccc(CCCCCC)cc7)(c7ccc(CCCCCC)cc7)c7c-8sc8cc(/C=C9\C(=O)c%10cc(F)c(F)cc%10C9=C(C#N)C#N)sc78)s6)c6nsnc56)s4)sc23)cc1,9.13,-5.33,-3.48,-5.56,-3.98,100.0,90.0,1.0:1.0,0.5 vol %,inverted,ZnO NP/PEIE,MoO3,,DIO
380,10.1021/acsami.9b15247,CCCCC(CC)Cc1ccc(-c2c3cc(-c4ccc(-c5sc(-c6cccs6)c6c5C(=O)c5c(CC(CC)CCCC)sc(CC(CC)CCCC)c5C6=O)s4)sc3c(-c3ccc(CC(CC)CCCC)s3)c3ccsc23)s1,CCCCCCc1ccc(C2(c3ccc(CCCCCC)cc3)c3cc4c(cc3-c3sc5cc(/C=C6\C(=O)c7cc(F)c(F)cc7C6=C(C#N)C#N)sc5c32)C(c2ccc(CCCCCC)cc2)(c2ccc(CCCCCC)cc2)c2c-4sc3cc(-c4ccc(-c5c(F)c(F)c(-c6ccc(-c7cc8sc9c(c8s7)C(c7ccc(CCCCCC)cc7)(c7ccc(CCCCCC)cc7)c7cc8c(cc7-9)C(c7ccc(CCCCCC)cc7)(c7ccc(CCCCCC)cc7)c7c-8sc8cc(/C=C9\C(=O)c%10cc(F)c(F)cc%10C9=C(C#N)C#N)sc78)s6)c6nsnc56)s4)sc23)cc1,7.27,-5.33,-3.48,-5.46,-3.92,100.0,90.0,1.0:1.0,0.5 vol %,inverted,ZnO NP/PEIE,MoO3,,DIO
381,10.1021/acsami.9b16662,CCCCCCc1ccsc1,CCCCCCCCn1nc2c(/C=c3\sc(=C(C#N)C#N)n(CC)c3=O)ccc(-c3cc4c(s3)-c3cc5c(cc3C4(c3ccc(OCCCCCC)cc3)c3ccc(OCCCCCC)cc3)-c3sc(-c4ccc(/C=c6/sc(=C(C#N)C#N)n(CC)c6=O)c6nn(CCCCCCCC)nc46)cc3C5(c3ccc(OCCCCCC)cc3)c3ccc(OCCCCCC)cc3)c2n1,6.56,-5.01,-3.12,-5.44,-3.47,,130.0,1:0.5,,conventional,Ca,PEDOT:PSS,,
382,10.1021/acsami.9b16662,CCCCCCc1ccsc1,CCCCCCCCn1nc2c(/C=c3/sc(=C(C#N)C#N)n(CC)c3=O)ccc(-c3cc4c(s3)-c3cc5c(cc3C(c3ccc(CCCCCC)cc3)(c3ccc(CCCCCC)cc3)O4)-c3sc(-c4ccc(/C=c6/sc(=C(C#N)C#N)n(CC)c6=O)c6nn(CCCCCCCC)nc46)cc3OC5(c3ccc(CCCCCC)cc3)c3ccc(CCCCCC)cc3)c2n1,6.31,-5.01,-3.12,-5.48,-3.58,,160.0,1:0.8,,conventional,Ca,PEDOT:PSS,,
383,10.1021/acsami.9b16900,CCCCCCCCc1cc(/C=C(/C#N)C(=O)OCC(CC)CCCC)sc1-c1ccc(-c2sc(-c3cc4c(-c5cc(Cl)c(CC(CC)CCCC)s5)c5sc(-c6cc(CCCCCCCC)c(-c7ccc(-c8sc(/C=C(\C#N)C(=O)OCC(CC)CCCC)cc8CCCCCCCC)s7)s6)cc5c(-c5cc(Cl)c(CC(CC)CCCC)s5)c4s3)cc2CCCCCCCC)s1,CCCCCCC1(CCCCCC)c2cc3c(cc2-c2sc(/C=C4\C(=O)c5ccccc5C4=C(C#N)C#N)cc21)C(CCCCCC)(CCCCCC)c1cc(/C=C2\C(=O)c4ccccc4C2=C(C#N)C#N)sc1-3,7.73,-5.42,-3.34,-5.69,-3.91,,115.0,2:1,,conventional,PDINO,PEDOT:PSS,chloroform,
384,10.1021/acsami.9b18076,CCCCC(CC)Cc1ccc(-c2c3cc(-c4ccc(-c5sc(-c6cccs6)c6c5C(=O)c5c(CC(CC)CCCC)sc(CC(CC)CCCC)c5C6=O)s4)sc3c(-c3ccc(CC(CC)CCCC)s3)c3ccsc23)s1,CCCCC(CC)COc1cc(-c2cc3c(s2)-c2sc(/C=C4\C(=O)c5cc(F)c(F)cc5C4=C(C#N)C#N)cc2C3(CC(CC)CCCC)CC(CC)CCCC)c(F)cc1-c1cc2c(s1)-c1sc(/C=C3\C(=O)c4cc(F)c(F)cc4C3=C(C#N)C#N)cc1C2(CC(CC)CCCC)CC(CC)CCCC,12.36,-5.33,-3.48,-5.51,-3.84,,,1:1.5,,inverted,ZnO,MoO3,,
385,10.1021/acsami.9b18076,CCCCC(CC)Cc1ccc(-c2c3cc(-c4ccc(-c5sc(-c6cccs6)c6c5C(=O)c5c(CC(CC)CCCC)sc(CC(CC)CCCC)c5C6=O)s4)sc3c(-c3ccc(CC(CC)CCCC)s3)c3ccsc23)s1,CCCCCCOc1cc(-c2cc3c(s2)-c2sc(/C=C4\C(=O)c5ccc(F)cc5C4=C(C#N)C#N)cc2C3(CC(CC)CCCC)CC(CC)CCCC)c(F)cc1-c1cc2c(s1)-c1sc(/C=C3\C(=O)c4ccc(F)cc4C3=C(C#N)C#N)cc1C2(CC(CC)CCCC)CC(CC)CCCC,12.08,-5.33,-3.48,-5.47,-3.81,,,1:1.5,,inverted,ZnO,MoO3,,
386,10.1021/acsami.9b18076,CCCCC(CC)Cc1ccc(-c2c3cc(-c4ccc(-c5sc(-c6cccs6)c6c5C(=O)c5c(CC(CC)CCCC)sc(CC(CC)CCCC)c5C6=O)s4)sc3c(-c3ccc(CC(CC)CCCC)s3)c3ccsc23)s1,CCCCCCOc1cc(-c2cc3c(s2)-c2sc(/C=C4\C(=O)c5ccccc5C4=C(C#N)C#N)cc2C3(CC(CC)CCCC)CC(CC)CCCC)c(F)cc1-c1cc2c(s1)-c1sc(/C=C3\C(=O)c4ccccc4C3=C(C#N)C#N)cc1C2(CC(CC)CCCC)CC(CC)CCCC,10.8,-5.33,-3.48,-5.42,-3.77,,,,,inverted,ZnO,MoO3,,
387,10.1021/acsami.9b22093,CCCCC(CC)Cc1sc(-c2c3cc(-c4ccc(-c5sc(-c6cccs6)c6c5C(=O)c5c(CC(CC)CCCC)sc(CC(CC)CCCC)c5C6=O)s4)sc3c(-c3cc(F)c(CC(CC)CCCC)s3)c3ccsc23)cc1F,CCCCCCCCOc1c2sc3c4sc(/C=C5\C(=O)c6cscc6C5=C(C#N)C#N)cc4n(CC(CCCC)CCCCCC)c3c2c(OCCCCCCCC)c2sc3c4sc(/C=C5\C(=O)c6cscc6C5=C(C#N)C#N)cc4n(CC(CCCC)CCCCCC)c3c12,3.53,-5.49,-3.64,-5.5,-3.62,,80.0,1:1,,conventional,PDIN,PEDOT:PSS,,
388,10.1021/acsapm.0c00748,CCCCCCCCC(CCCCCC)Cn1nc2c(-c3cccs3)c(F)c(F)c(-c3ccc(-c4cc5c(-c6ccc([Si](CCC)(CCC)CCC)s6)c6sccc6c(-c6ccc([Si](CCC)(CCC)CCC)s6)c5s4)s3)c2n1,CCCCCCC1(CCCCCC)c2cc3c(cc2-c2sc(/C=C4\C(=O)c5cc(F)c(F)cc5C4=C(C#N)C#N)cc21)C(CCCCCC)(CCCCCC)c1cc(-c2ccc(-c4cc5c(s4)-c4cc6c(cc4C5(CCCCCC)CCCCCC)-c4sc(/C=C5\C(=O)c7cc(F)c(F)cc7C5=C(C#N)C#N)cc4C6(CCCCCC)CCCCCC)c4nsnc24)sc1-3,11.5,-5.4,-3.24,-5.48,-3.97,,,1:1,,inverted,ZnO,MoO3,,
389,10.1021/acsapm.0c00748,CCCCCCCCC(CCCCCC)Cn1nc2c(-c3cccs3)c(F)c(F)c(-c3ccc(-c4cc5c(-c6ccc([Si](CCC)(CCC)CCC)s6)c6sccc6c(-c6ccc([Si](CCC)(CCC)CCC)s6)c5s4)s3)c2n1,CCCCCCC1(CCCCCC)c2cc3c(cc2-c2sc(/C=C4\C(=O)c5cc(F)c(F)cc5C4=C(C#N)C#N)cc21)C(CCCCCC)(CCCCCC)c1cc(-c2cc4c(s2)-c2cc5c(cc2C4(CCCCCC)CCCCCC)-c2sc(/C=C4\C(=O)c6cc(F)c(F)cc6C4=C(C#N)C#N)cc2C5(CCCCCC)CCCCCC)sc1-3,9.71,-5.4,-3.24,-5.44,-3.93,,,1:1,,inverted,ZnO,MoO3,,
390,10.1021/acsapm.0c00748,CCCCCCCCC(CCCCCC)Cn1nc2c(-c3cccs3)c(F)c(F)c(-c3ccc(-c4cc5c(-c6ccc([Si](CCC)(CCC)CCC)s6)c6sccc6c(-c6ccc([Si](CCC)(CCC)CCC)s6)c5s4)s3)c2n1,CCCCCCC1(CCCCCC)c2cc3c(cc2-c2sc(/C=C4\C(=O)c5cc(F)c(F)cc5C4=C(C#N)C#N)cc21)C(CCCCCC)(CCCCCC)c1cc(-c2cc4sc(-c5cc6c(s5)-c5cc7c(cc5C6(CCCCCC)CCCCCC)-c5sc(/C=C6\C(=O)c8cc(F)c(F)cc8C6=C(C#N)C#N)cc5C7(CCCCCC)CCCCCC)cc4s2)sc1-3,6.54,-5.4,-3.24,-5.43,-3.92,,,1:1,,inverted,ZnO,MoO3,,
391,10.1021/acsenergylett.0c01364,CCCCC(CC)Cc1sc(-c2c3cc(-c4ccc(-c5sc(-c6cccs6)c6c5C(=O)c5c(CC(CC)CCCC)sc(CC(CC)CCCC)c5C6=O)s4)sc3c(-c3cc(F)c(CC(CC)CCCC)s3)c3ccsc23)cc1F,CCCCCCc1ccc(C2(c3ccc(CCCCCC)cc3)c3cc4c(cc3-c3sc5cc(/C=C6\C(=O)c7cscc7C6=C(C#N)C#N)sc5c32)C(c2ccc(CCCCCC)cc2)(c2ccc(CCCCCC)cc2)c2c-4sc3cc(/C=C4\C(=O)c5cscc5C4=C(C#N)C#N)sc23)cc1,12.31,-5.49,-3.64,-5.63,-3.96,,,,,,,,,
392,10.1021/acsenergylett.0c02053,CCCCCCCCN1C(=O)c2c(c(-c3cc(F)c(-c4cc5c(-c6ccc(CC(CC)CCCC)s6)c6sccc6c(-c6ccc(CC(CC)CCCC)s6)c5s4)s3)c3nn(CC(CC)CCCC)nc3c2-c2cc(F)cs2)C1=O,CCCCCCCCCCCCC(CCCCCCCCCC)Cn1c2c3sc(/C=C4\C(=O)c5cc(F)ccc5C4=C(C#N)C#N)c(CCCCCCCCCCC)c3sc2c2c3nsnc3c3c4sc5c(CCCCCCCCCCC)c(/C=C6\C(=O)c7cc(-c8cccs8)c(F)cc7C6=C(C#N)C#N)sc5c4n(CC(CCCCCCCCCC)CCCCCCCCCCCC)c3c21,15.11,-5.25,-3.25,-5.74,-3.84,,,,,,,,,
393,10.1021/acsenergylett.7b00390,CCCCCCCCCCCCC(CCCCCCCCCC)Cc1csc(-c2c(F)c(F)c(-c3cc(CC(CCCCCCCCCC)CCCCCCCCCCCC)c(-c4ccc(-c5cccs5)s4)s3)c3nsnc23)c1,CCCCC(CC)CC1(CC(CC)CCCC)c2cc3c(cc2-c2sc(-c4ccc(/C=C5\SC(=S)N(CC)C5=O)c5nsnc45)cc21)C(CC(CC)CCCC)(CC(CC)CCCC)c1cc(-c2ccc(/C=C4\SC(=S)N(CC)C4=O)c4nsnc24)sc1-3,11.1,-5.29,-3.65,-5.51,-3.88,80.0,,,,,,,,
394,10.1021/acsenergylett.7b00551,CCCCC(CC)COC(=O)c1sc2c(-c3cc4c(-c5ccc(CC(CC)CCCC)s5)c5sccc5c(-c5ccc(CC(CC)CCCC)s5)c4s3)scc2c1Cl,CCCCCCc1ccc(C2(c3ccc(CCCCCC)cc3)c3cc4c(cc3-c3sc5cc(C=C6C(=O)c7ccccc7C6=C(C#N)C#N)sc5c32)C(c2ccc(CCCCCC)cc2)(c2ccc(CCCCCC)cc2)c2c-4sc3cc(C=C4C(=O)c5ccccc5C4=C(C#N)C#N)sc23)cc1,7.57,-5.43,-3.55,-5.49,-3.83,100.0,,1:1 w/w,,,,,,
395,10.1021/acsenergylett.8b00045,CCCCC(CC)COC(=O)c1sc2csc(-c3cc4c(-c5ccc(CC(CC)CCCC)s5)c5sccc5c(-c5ccc(CC(CC)CCCC)s5)c4s3)c2c1F,CCCCCCCCC1(CCCCCCCC)c2cc(-c3ccc(C=C(C#N)C#N)c4nsnc34)sc2-c2sc(-c3ccc(C=C(C#N)C#N)c4nsnc34)cc21,5.6,-5.21,-3.6,-5.69,-4.28,,,2:3,0.8 vol%,inverted,,,,
396,10.1021/acsenergylett.8b00563,CCCCC(CC)Cc1ccc(-c2c3cc(-c4ccc(-c5sc(-c6cccs6)c6c5C(=O)c5c(CC(CC)CCCC)sc(CC(CC)CCCC)c5C6=O)s4)sc3c(-c3ccc(CC(CC)CCCC)s3)c3ccsc23)s1,CCCCCCc1ccc(C2(c3ccc(CCCCCC)cc3)c3cc(/C=C4\C(=O)c5c(sc6ccsc56)C4=C(C#N)C#N)sc3-c3sc4cc5c6c(sc5cc4c32)-c2sc(/C=C3\C(=O)c4c(sc5ccsc45)C3=C(C#N)C#N)cc2C6(c2ccc(CCCCCC)cc2)c2ccc(CCCCCC)cc2)cc1,10.29,-5.33,-3.48,-5.38,-3.78,,,,,,,,,
