Repository: JiYiqaq/PCE-KA-GNN

# Data directory

- `raw/Active_Database.csv` is the immutable source dataset bundled under CC BY 4.0. Do not overwrite it with processed data.
- `processed/` is created and populated by the training pipeline. Generated `.pt` and `.pth` caches are intentionally ignored by Git because they can exceed GitHub's normal single-file limit.

See `../DATA_LICENSE.md` for provenance, license and checksum information.

File: data/processed/device_records.csv (part 5 of 250)
record_id,doi,donor_smiles,acceptor_smiles,pce,homo_d,lumo_d,homo_a,lumo_a,active_layer_thickness,annealing_temp,d_a_ratio,additive_ratio,device_type,etl_canonical,htl_canonical,solvent_canonical,additive_canonical
397,10.1021/acsenergylett.8b01808,COC(=O)C(C)(C)c1cc(C)cc(-c2sc3c4sc5cc(/C=C6/C(=O)c7cc(F)cc(c7)C(=O)/C6=C\c6cc(C(C)(C)C(=O)OC)c(-c7cc(C)cc(C(C)(C)C(=O)OC)c7)s6)sc5c4c(C(C)(C)C(=O)OC)ccc2-3)c1,CCCCCCc1ccc(C2(c3ccc(CCCCCC)cc3)c3cc4c(cc3-c3[se]c5cc(/C=C6\C(=O)c7cc(Cl)c(Cl)cc7C6=C(C#N)C#N)sc5c32)C(c2ccc(CCCCCC)cc2)(c2ccc(CCCCCC)cc2)c2c-4[se]c3cc(/C=C4\C(=O)c5cc(Cl)c(Cl)cc5C4=C(C#N)C#N)sc23)cc1,13.32,-5.56,-3.65,-5.65,-4.08,,,,,,,,,
398,10.1021/acsenergylett.8b01808,COC(=O)C(C)(C)c1cc(C)cc(-c2sc3c4sc5cc(/C=C6/C(=O)c7cc(F)cc(c7)C(=O)/C6=C\c6cc(C(C)(C)C(=O)OC)c(-c7cc(C)cc(C(C)(C)C(=O)OC)c7)s6)sc5c4c(C(C)(C)C(=O)OC)ccc2-3)c1,CCCCCCc1ccc(C2(c3ccc(CCCCCC)cc3)c3cc4c(cc3-c3[se]c5cc(/C=C6\C(=O)c7ccccc7C6=C(C#N)C#N)sc5c32)C(c2ccc(CCCCCC)cc2)(c2ccc(CCCCCC)cc2)c2c-4[se]c3cc(/C=C4\C(=O)c5ccccc5C4=C(C#N)C#N)sc23)cc1,7.46,-5.56,-3.65,-5.55,-3.9,,,,,,,,,
399,10.1021/acsenergylett.8b02114,COC(=O)C(C)(C)c1cc(C)cc(-c2sc3c4sc5cc(/C=C6/C(=O)c7cc(F)cc(c7)C(=O)/C6=C\c6cc(C(C)(C)C(=O)OC)c(-c7cc(C)cc(C(C)(C)C(=O)OC)c7)s6)sc5c4c(C(C)(C)C(=O)OC)ccc2-3)c1,CCCCCCCCCCCCCCCCC1(CCCCCCCCCCCCCCCC)c2cc3c(cc2-c2sc(/C=C4\C(=O)c5ccccc5C4=C(C#N)C#N)cc21)C(CCCCCCCCCCCCCCCC)(CCCCCCCCCCCCCCCC)c1cc(/C=C2\C(=O)c4ccc(-c5cc6c(-c7cc(F)c(CC(CC)CCCC)s7)c7sccc7c(-c7cc(F)c(CC(CC)CCCC)s7)c6s5)cc4C2=C(C#N)C#N)sc1-3,10.0,-5.56,-3.65,-5.78,-3.85,,,1.5:1,,,,,,
400,10.1021/acsenergylett.8b02114,CCCCC(CC)Cc1ccc(-c2c3cc(-c4ccc(-c5sc(-c6cccs6)c6c5C(=O)c5c(CC(CC)CCCC)sc(CC(CC)CCCC)c5C6=O)s4)sc3c(-c3ccc(CC(CC)CCCC)s3)c3ccsc23)s1,CCCCCCCCCCCCCCCCC1(CCCCCCCCCCCCCCCC)c2cc3c(cc2-c2sc(/C=C4\C(=O)c5ccccc5C4=C(C#N)C#N)cc21)C(CCCCCCCCCCCCCCCC)(CCCCCCCCCCCCCCCC)c1cc(/C=C2\C(=O)c4ccc(-c5cc6c(-c7cc(F)c(CC(CC)CCCC)s7)c7sccc7c(-c7cc(F)c(CC(CC)CCCC)s7)c6s5)cc4C2=C(C#N)C#N)sc1-3,8.0,-5.33,-3.48,-5.78,-3.85,,,1.5:1,,,,,,
401,10.1021/acsenergylett.9b00147,CCCCC(CC)Cc1ccc(-c2c3cc(-c4ccc(-c5sc(-c6cccs6)c6c5C(=O)c5c(CC(CC)CCCC)sc(CC(CC)CCCC)c5C6=O)s4)sc3c(-c3ccc(CC(CC)CCCC)s3)c3ccsc23)s1,CCCCCCc1ccc(C2(c3ccc(CCCCCC)cc3)c3cc4c(cc3-c3sc5c6sc(/C=C7\C(=O)c8cc(Cl)c(Cl)cc8C7=C(C#N)C#N)cc6n(CC(CCCC)CCCCCC)c5c32)C(c2ccc(CCCCCC)cc2)(c2ccc(CCCCCC)cc2)c2c-4sc3c4sc(/C=C5\C(=O)c6cc(Cl)c(Cl)cc6C5=C(C#N)C#N)cc4n(CC(CCCC)CCCCCC)c23)cc1,13.4,-5.33,-3.48,-5.51,-3.95,,,1:1,,,,,,
402,10.1021/acsenergylett.9b00721,CCCCC(CC)COC(=O)c1sc2csc(-c3cc4c(-c5ccc(CC(CC)CCCC)s5)c5sccc5c(-c5ccc(CC(CC)CCCC)s5)c4s3)c2c1F,CCCCC(CC)Cc1cc(/C=C2\C(=O)c3cc(F)c(F)cc3C2=C(C#N)C#N)sc1-c1cc2c(s1)-c1sc(-c3sc(/C=C4\C(=O)c5cc(F)c(F)cc5C4=C(C#N)C#N)cc3CC(CC)CCCC)cc1C2(CC(CC)CCCC)CC(CC)CCCC,10.5,-5.21,-3.6,,,,,,,,,,,
403,10.1021/acsenergylett.9b01819,CCCCC(CC)CSc1sc(-c2c3cc(-c4ccc(-c5sc(-c6cccs6)c6c5C(=O)c5c(CC(CC)CCCC)sc(CC(CC)CCCC)c5C6=O)s4)sc3c(-c3cc(Cl)c(SCC(CC)CCCC)s3)c3ccsc23)cc1Cl,CCCCCCc1ccc(C2(c3ccc(CCCCCC)cc3)c3cc4c(cc3-c3sc5cc(/C=C6\C(=O)c7cc(F)c(F)cc7C6=C(C#N)C#N)sc5c32)C(c2ccc(CCCCCC)cc2)(c2ccc(CCCCCC)cc2)c2c-4sc3cc(/C=C4\C(=O)c5cc(F)c(F)cc5C4=C(C#N)C#N)sc23)cc1,13.13,-5.61,-3.8,-5.66,-4.14,,,,,,,,,
404,10.1021/acsenergylett.9b02842,CCCCCCCCc1ccc(-c2c3cc(-c4ccc(-c5sc(-c6sc(-c7cccs7)c7c6C(=O)N(CC(CCCCCC)CCCCCCCC)C7=O)c6c5C(=O)N(CC(CCCCCC)CCCCCCCC)C6=O)s4)sc3c(-c3ccc(CCCCCCCC)s3)c3ccsc23)s1,CCCCCCCCCCCc1c(/C=C2\C(=O)c3cc(F)c(F)cc3C2=C(C#N)C#N)sc2c1sc1c3c4nsnc4c4c5sc6c(CCCCCCCCCCC)c(/C=C7\C(=O)c8cc(F)c(F)cc8C7=C(C#N)C#N)sc6c5n(CC(CC)CCCC)c4c3n(CC(CC)CCCC)c21,14.2,-5.2,-3.45,-5.65,-4.09,,,1:1.2,0.5 vol %,,,,,
405,10.1021/acsmacrolett.0c00234,CCCCC(CC)Cc1ccc(-c2c3cc(-c4ccc(-c5sc(-c6cccs6)c6c5C(=O)c5c(CC(CC)CCCC)sc(CC(CC)CCCC)c5C6=O)s4)sc3c(-c3ccc(CC(CC)CCCC)s3)c3ccsc23)s1,CCCCCCCCCCCc1c(/C=C2\C(=O)c3ccccc3C2=C(C#N)C#N)sc2c1sc1c3c4nsnc4c4c5sc6c(CCCCCCCCCCC)c(/C=C7\C(=O)c8ccc(-c9cc%10c(-c%11cc(CCCCCC)c(CC(CC)CCCCCC)s%11)c%11sccc%11c(-c%11cc(CCCCCC)c(CC(CC)CCCCCC)s%11)c%10s9)cc8C7=C(C#N)C#N)sc6c5n(CC(CCCC)CCCCCC)c4c3n(CC(CCCC)CCCCCC)c21,10.7,-5.33,-3.48,-5.61,-3.8,,,1:1.5,,,,,,
406,10.1021/acsmacrolett.9b00704,CCCCCCc1ccc(C2(c3ccc(CCCCCC)cc3)c3cc4c(cc3-c3sc5ccsc5c32)C(c2ccc(CCCCCC)cc2)(c2ccc(CCCCCC)cc2)c2c-4sc3cc(-c4ccc(-c5c(F)c(F)c(-c6cccs6)c6nn(CC(CCCC)CCCCCC)nc56)s4)sc23)cc1,CCCCCCCCCCCc1c(/C=C2\C(=O)c3cc(F)c(F)cc3C2=C(C#N)C#N)sc2c1sc1c3c4nsnc4c4c5sc6c(CCCCCCCCCCC)c(/C=C7\C(=O)c8cc(F)c(F)cc8C7=C(C#N)C#N)sc6c5n(CC(CC)CCCC)c4c3n(CC(CC)CCCC)c21,11.05,-5.25,-3.63,-5.65,-4.09,,,,,,,,,
407,10.1021/acsmaterialslett.1c00328,CCCCCCCCCCC(CCCCCCCC)Cc1sc(CC(CCCCCCCC)CCCCCCCCCC)c2c1C(=O)c1c(-c3ccc(-c4cc(F)cs4)s3)sc(-c3ccc(-c4cc(F)cs4)s3)c1C2=O,CCCCCCCCCc1c(/C=C2\C(=O)c3cc(Cl)c(Cl)cc3C2=C(C#N)C#N)sc2c1sc1c3c4nsnc4c4c5sc6c(CCCCCCCCC)c(/C=C7\C(=O)c8cc(Cl)c(Cl)cc8C7=C(C#N)C#N)sc6c5n(CC(CCCC)CCCCCC)c4c3n(CC(CCCC)CCCCCC)c21,17.7,-5.51,-3.56,-5.68,-3.9,,,,,inverted,ZnO,MoO3,chlorobenzene,
408,10.1021/acsmaterialslett.1c00328,CCCCCCCCCCC(CCCCCCCC)Cc1sc(CC(CCCCCCCC)CCCCCCCCCC)c2c1C(=O)c1c(-c3ccc(-c4cccs4)s3)sc(-c3ccc(-c4cccs4)s3)c1C2=O,CCCCCCCCCc1c(/C=C2\C(=O)c3cc(Cl)c(Cl)cc3C2=C(C#N)C#N)sc2c1sc1c3c4nsnc4c4c5sc6c(CCCCCCCCC)c(/C=C7\C(=O)c8cc(Cl)c(Cl)cc8C7=C(C#N)C#N)sc6c5n(CC(CCCC)CCCCCC)c4c3n(CC(CCCC)CCCCCC)c21,6.13,-5.41,-3.48,-5.68,-3.9,,,,,inverted,ZnO,MoO3,chlorobenzene,
409,10.1021/acsmaterialslett.9b00512,CCCCC(CC)COC(=O)c1sc2csc(-c3cc4c(-c5ccc(CC(CC)CCCC)s5)c5sccc5c(-c5ccc(CC(CC)CCCC)s5)c4s3)c2c1F,CCCCCCCCC1(CCCCCCCC)c2cc3c(cc2-c2sc(-c4sc(/C=C5\C(=O)c6cc(F)c(F)cc6C5=C(C#N)C#N)cc4CC(CC)CCCC)cc21)C(CCCCCCCC)(CCCCCCCC)c1cc(-c2sc(/C=C4\C(=O)c5cc(F)c(F)cc5C4=C(C#N)C#N)cc2OCC(CC)CCCC)sc1-3,13.1,-5.21,-3.6,-5.44,-4.15,,,1:1.5,2-3 vol %,,,,,
410,10.1021/acsmaterialslett.9b00512,CCCCC(CC)COC(=O)c1sc2csc(-c3cc4c(-c5ccc(CC(CC)CCCC)s5)c5sccc5c(-c5ccc(CC(CC)CCCC)s5)c4s3)c2c1F,CCCCCCc1ccc(C2(c3ccc(CCCCCC)cc3)c3cc4c(cc3-c3sc(-c5sc(/C=C6\C(=O)c7cc(F)c(F)cc7C6=C(C#N)C#N)cc5CC(CC)CCCC)cc32)C(c2ccc(CCCCCC)cc2)(c2ccc(CCCCCC)cc2)c2cc(-c3sc(/C=C5\C(=O)c6cc(F)c(F)cc6C5=C(C#N)C#N)cc3OCC(CC)CCCC)sc2-4)cc1,10.8,-5.21,-3.6,-5.46,-4.13,,,1:1.5,2-3 vol %,,,,,
411,10.1021/acsmaterialslett.9b00512,CCCCC(CC)COC(=O)c1sc2csc(-c3cc4c(-c5ccc(CC(CC)CCCC)s5)c5sccc5c(-c5ccc(CC(CC)CCCC)s5)c4s3)c2c1F,CCCCCCCCC1(CCCCCCCC)c2cc3c(cc2-c2sc(-c4sc(/C=C5\C(=O)c6cc(F)c(F)cc6C5=C(C#N)C#N)cc4OCC(CC)CCCC)cc21)C(CCCCCCCC)(CCCCCCCC)c1cc(-c2sc(/C=C4\C(=O)c5cc(F)c(F)cc5C4=C(C#N)C#N)cc2OCC(CC)CCCC)sc1-3,9.3,-5.21,-3.6,-5.41,-4.21,,,1:1.5,2-3 vol %,,,,,
412,10.1021/acsomega.0c04495,CCCCC(CC)COC(=O)c1sc2csc(-c3cc4c(-c5ccc(CC(CC)CCCC)s5)c5sccc5c(-c5ccc(CC(CC)CCCC)s5)c4s3)c2c1F,CCCCCCC(CCCC)CN1C(=O)/C(=C/c2ccc(-c3ccc(-c4ccc(/C=C5\SC(=S)N(CC(CCCC)CCCCCC)C5=O)s4)c4nsnc34)s2)SC1=S,8.33,-5.21,-3.6,-5.76,-3.58,,,1:2,,inverted,ZnO/PEIE,MoO3,chloroform,
413,10.1021/cm203111k,CCCCCCc1ccsc1,CCCCCCN1C(=O)c2ccc(/C=C/c3ccc(/C=C/c4ccc5c(c4)C(=O)N(CCCCCC)C5=O)c4nsnc34)cc2C1=O,2.54,-5.01,-3.12,-5.8,-3.3,,,1:1.4,,conventional,LiF,PEDOT:PSS,chlorobenzene,
414,10.1021/jacs.0c07083,CCCCC(CC)Cc1sc(-c2c3cc(-c4ccc(-c5sc(-c6cccs6)c6c5C(=O)c5c(CC(CC)CCCC)sc(CC(CC)CCCC)c5C6=O)s4)sc3c(-c3cc(F)c(CC(CC)CCCC)s3)c3ccsc23)cc1F,CCCCCCCCCCCc1c(/C=C2\C(=O)c3cc(F)c(F)cc3C2=C(C#N)C#N)[se]c2c1sc1c3c4nsnc4c4c5sc6c(CCCCCCCCCCC)c(/C=C7\C(=O)c8cc(F)c(F)cc8C7=C(C#N)C#N)[se]c6c5n(CC(CCCC)CCCCCC)c4c3n(CC(CCCC)CCCCCC)c12,17.08,-5.49,-3.64,-5.59,-3.97,,,,,,,,,
415,10.1021/jacs.0c08557,CCCCCCC(CCCC)Cc1csc(-c2cc3c4nsnc4c4cc(-c5cc(CC(CCCC)CCCCCC)c(-c6cc7c(-c8cc(F)c(CC(CC)CCCC)s8)c8sccc8c(-c8cc(F)c(CC(CC)CCCC)s8)c7s6)s5)sc4c3s2)c1,CCCCCCCCCCCc1c(/C=C2\C(=O)c3cc(F)c(F)cc3C2=C(C#N)C#N)sc2c1sc1c3c4n[se]nc4c4c5sc6c(CCCCCCCCCCC)c(/C=C7\C(=O)c8cc(F)c(F)cc8C7=C(C#N)C#N)sc6c5n(CC(CC)CCCC)c4c3n(CC(CC)CCCC)c21,17.7,-5.51,-2.77,-5.63,-3.99,,,,,,,,,
416,10.1021/jacs.1c00211,CCCCC(CC)Cc1ccc(-c2c3cc(-c4ccc(-c5sc(-c6cccs6)c6c5C(=O)c5c(CC(CC)CCCC)sc(CC(CC)CCCC)c5C6=O)s4)sc3c(-c3ccc(CC(CC)CCCC)s3)c3ccsc23)s1,CCCCCCCCCCCc1c(/C=C2\C(=O)c3cc4ccccc4cc3C2=C(C#N)C#N)sc2c1sc1c3c4nsnc4c4c5sc6c(CCCCCCCCCCC)c(/C=C7\C(=O)c8cc9ccccc9cc8C7=C(C#N)C#N)sc6c5n(CC(CC)CCCC)c4c3n(CC(CC)CCCC)c21,13.2,-5.33,-3.48,-5.42,-3.84,,,,,inverted,ZnO,MoO3,chloroform,
417,10.1021/jacs.1c00211,CCCCC(CC)Cc1ccc(-c2c3cc(-c4ccc(-c5sc(-c6cccs6)c6c5C(=O)c5c(CC(CC)CCCC)sc(CC(CC)CCCC)c5C6=O)s4)sc3c(-c3ccc(CC(CC)CCCC)s3)c3ccsc23)s1,CCCCCCCCCCCc1c(/C=C2\C(=O)c3cc4cc(F)c(F)cc4cc3C2=C(C#N)C#N)sc2c1sc1c3c4nsnc4c4c5sc6c(CCCCCCCCCCC)c(/C=C7\C(=O)c8cc9cc(F)c(F)cc9cc8C7=C(C#N)C#N)sc6c5n(CC(CCCC)CCCCCC)c4c3n(CC(CCCC)CCCCCC)c21,11.2,-5.33,-3.48,-5.58,-3.98,,,,,inverted,ZnO,MoO3,chloroform,
418,10.1021/jacs.1c00211,CCCCC(CC)Cc1sc(-c2c3cc(-c4ccc(-c5sc(-c6cccs6)c6c5C(=O)c5c(CC(CC)CCCC)sc(CC(CC)CCCC)c5C6=O)s4)sc3c(-c3cc(F)c(CC(CC)CCCC)s3)c3ccsc23)cc1F,CCCCCCCCCCCc1c(/C=C2\C(=O)c3cc4ccccc4cc3C2=C(C#N)C#N)sc2c1sc1c3c4nsnc4c4c5sc6c(CCCCCCCCCCC)c(/C=C7\C(=O)c8cc9ccccc9cc8C7=C(C#N)C#N)sc6c5n(CC(CC)CCCC)c4c3n(CC(CC)CCCC)c21,10.4,-5.49,-3.64,-5.42,-3.84,,,,,inverted,ZnO,MoO3,chloroform,
419,10.1021/jacs.1c00211,CCCCC(CC)Cc1ccc(-c2c3cc(-c4ccc(-c5sc(-c6cccs6)c6c5C(=O)c5c(CC(CC)CCCC)sc(CC(CC)CCCC)c5C6=O)s4)sc3c(-c3ccc(CC(CC)CCCC)s3)c3ccsc23)s1,C=C/C=C\c1c(C)ccc2c1C(=O)/C(=C\c1sc3c(sc4c5c6nsnc6c6c7sc8c(CCCCCCCCCCC)c(/C=C9\C(=O)c%10c(ccc%11ccccc%10%11)C9=C(C#N)C#N)sc8c7n(CC(CC)CCCC)c6c5n(CC(CC)CCCC)c34)c1CCCCCCCCCCC)C2=C(C#N)C#N,7.0,-5.33,-3.48,-5.46,-3.73,,,,,inverted,ZnO,MoO3,chloroform,
420,10.1021/jacs.6b00853,CCCCC(CC)Cc1ccc(-c2c3cc(-c4ccc(-c5sc(-c6cccs6)c6c5C(=O)c5c(CC(CC)CCCC)sc(CC(CC)CCCC)c5C6=O)s4)sc3c(-c3ccc(CC(CC)CCCC)s3)c3ccsc23)s1,CCCCCCc1ccc(C2(c3ccc(CCCCCC)cc3)c3cc4c(cc3-c3sc(/C=C5\C(=O)c6ccccc6C5=C(C#N)C#N)cc32)C(c2ccc(CCCCCC)cc2)(c2ccc(CCCCCC)cc2)c2cc(/C=C3\C(=O)c5ccccc5C3=C(C#N)C#N)sc2-4)cc1,8.71,-5.33,-3.48,-5.69,-3.91,,,,,,,,,
421,10.1021/jacs.6b11612,CCCCC(CC)Cc1ccc(-c2c3cc(-c4cc5c(-c6ccc(CC(CC)CCCC)s6)c6sc(-c7cc8c(-c9ccc(CC(CC)CCCC)s9)c9sc(/C=C%10/SC(=S)N(CC)C%10=O)cc9c(-c9ccc(CC(CC)CCCC)s9)c8s7)cc6c(-c6ccc(CC(CC)CCCC)s6)c5s4)sc3c(-c3ccc(CC(CC)CCCC)s3)c3cc(/C=C4\SC(=S)N(CC)C4=O)sc23)s1,CCCCCCc1ccc(C2(c3ccc(CCCCCC)cc3)c3cc4c(cc3-c3sc(/C=C5\C(=O)c6ccccc6C5=C(C#N)C#N)cc32)C(c2ccc(CCCCCC)cc2)(c2ccc(CCCCCC)cc2)c2cc(/C=C3\C(=O)c5ccccc5C3=C(C#N)C#N)sc2-4)cc1,9.08,-5.51,-3.34,-5.69,-3.91,80.0,,1:1.25,,,,MoO3,,
422,10.1021/jacs.6b12826,CCCCCCCCC(CCCCCC)Cn1nc2c(-c3ccc(/C=C(/C#N)C(=O)OCC(CC)CCCC)s3)c(F)c(F)c(-c3ccc(-c4cc5c(-c6ccc(CC(CC)CCCC)s6)c6sc(-c7ccc(-c8c(F)c(F)c(-c9ccc(/C=C(\C#N)C(=O)OCC(CC)CCCC)s9)c9nn(CC(CCCCCC)CCCCCCCC)nc89)s7)cc6c(-c6ccc(CC(CC)CCCC)s6)c5s4)s3)c2n1,CCCCCCC1(CCCCCC)c2cc3c(cc2-c2sc(/C=C4\C(=O)c5ccccc5C4=C(C#N)C#N)cc21)C(CCCCCC)(CCCCCC)c1cc(/C=C2\C(=O)c4ccccc4C2=C(C#N)C#N)sc1-3,9.73,-5.27,-3.45,-5.69,-3.91,,120.0,2:1,,conventional,PDINO,PEDOT:PSS,,
423,10.1021/jacs.6b12826,CCCCCCCCC(CCCCCC)Cn1nc2c(-c3ccc(/C=C(/C#N)C(=O)OCC(CC)CCCC)s3)c(F)c(F)c(-c3ccc(-c4cc5c(OCC(CC)CCCC)c6sc(-c7ccc(-c8c(F)c(F)c(-c9ccc(/C(C#N)=C/C(=O)OCC(CC)CCCC)s9)c9nn(CC(CCCCCC)CCCCCCCC)nc89)s7)cc6c(OCC(CC)CCCC)c5s4)s3)c2n1,CCCCCCC1(CCCCCC)c2cc3c(cc2-c2sc(/C=C4\C(=O)c5ccccc5C4=C(C#N)C#N)cc21)C(CCCCCC)(CCCCCC)c1cc(/C=C2\C(=O)c4ccccc4C2=C(C#N)C#N)sc1-3,5.51,,,-5.69,-3.91,,120.0,2:1,,conventional,PDINO,PEDOT:PSS,,
424,10.1021/jacs.7b01493,CCCCC(CC)Cc1ccc(-c2c3cc(-c4ccc(-c5sc(-c6cccs6)c6c5C(=O)c5c(CC(CC)CCCC)sc(CC(CC)CCCC)c5C6=O)s4)sc3c(-c3ccc(CC(CC)CCCC)s3)c3ccsc23)s1,CCCCCCc1ccc(C2(c3ccc(CCCCCC)cc3)c3cc4c(cc3-c3sc5cc(/C=C6\C(=O)c7sc(C)cc7C6=C(C#N)C#N)sc5c32)C(c2ccc(CCCCCC)cc2)(c2ccc(CCCCCC)cc2)c2c-4sc3cc(/C=C4\C(=O)c5sc(C)cc5C4=C(C#N)C#N)sc23)cc1,10.1,-5.33,-3.48,-5.43,-3.68,,100.0,1:1,,conventional,PFN-Br,PEDOT:PSS,chlorobenzene,DIO
425,10.1021/acsaem.1c02534,CCCCCCc1cc(-c2cc3c(-c4cc(CC(CC)CCCC)c(CCCCCC)s4)c4sc(-c5cc(CCCCCC)c(-c6cc(CCCCCC)c(-c7ccc(/C=C8/SC(=S)N(CCCCCC)C8=O)s7)s6)s5)cc4c(-c4cc(CC(CC)CCCC)c(CCCCCC)s4)c3s2)sc1-c1cc(CCCCCC)c(-c2ccc(/C=C3/SC(=S)N(CCCCCC)C3=O)s2)s1,CCCCCCCCCCCc1c(/C=C2\C(=O)c3cc(F)c(F)cc3C2=C(C#N)C#N)sc2c1sc1c3c4nsnc4c4c5sc6c(CCCCCCCCCCC)c(/C=C7\C(=O)c8cc(F)c(F)cc8C7=C(C#N)C#N)sc6c5n(CCC(CC)CCCC)c4c3n(CCC(CC)CCCC)c21,11.34,-5.34,-3.53,-5.64,-3.86,,120.0,1:1,3%,,,,,
426,10.1021/acsami.1c12028,CCCCCCCCC(CCCCCC)Cn1nc2c(-c3cccs3)c(F)c(F)c(-c3ccc(-c4cc5c(-c6ccc([Si](CCC)(CCC)CCC)s6)c6sccc6c(-c6ccc([Si](CCC)(CCC)CCC)s6)c5s4)s3)c2n1,CCCCCCc1ccc(C2(c3ccc(CCCCCC)cc3)c3cc4c(cc3-c3sc5cc(/C=C6\C(=O)c7ccccc7C6=C(C#N)C#N)[se]c5c32)C(c2ccc(CCCCCC)cc2)(c2ccc(CCCCCC)cc2)c2c-4sc3cc(/C=C4\C(=O)c5ccccc5C4=C(C#N)C#N)[se]c23)cc1,11.59,-5.4,-3.24,-5.55,-3.9,,160.0,,,,,,,
428,10.1021/acs.chemmater.9b01741,CCCCC(CC)COC(=O)c1sc2c(-c3cc4c(-c5cc(F)c(CC(CC)CCCC)s5)c5sc(C)cc5c(-c5cc(F)c(CC(CC)CCCC)s5)c4s3)sc(C)c2c1F,CCCCCCc1cc(C2(c3ccc(CCCCCC)s3)c3cc4c(cc3-c3sc5cc(/C=C6\C(=O)c7ccccc7C6=C(C#N)C#N)sc5c32)C(c2ccc(CCCCCC)s2)(c2ccc(CCCCCC)s2)c2c-4sc3cc(/C=C4\C(=O)c5ccccc5C4=C(C#N)C#N)sc23)cs1,7.9,-5.65,-4.0,-5.81,-4.01,,,,,inverted,ZnO,MoO3,o-DCB,
430,10.1021/acsami.7b18152,CCCCCCC(CCCC)COc1c(OCC(CCCC)CCCCCC)c(-c2cc(F)c(-c3sc(C)cc3F)s2)c2nsnc2c1C,CCCCCCc1ccc(C2(c3ccc(CCCCCC)cc3)c3cc4c(cc3-c3sc5cc(/C=C6\C(=O)c7ccccc7C6=C(C#N)C#N)sc5c32)C(c2ccc(CCCCCC)cc2)(c2ccc(CCCCCC)cc2)c2c-4sc3cc(/C=C4\C(=O)c5ccccc5C4=C(C#N)C#N)sc23)cc1,2.46,-5.57,-3.94,-5.51,-3.84,,,1:1 w/w,0.5 vol%,conventional,,PEDOT:PSS,chlorobenzene,
431,10.1021/acs.chemmater.9b01741,CCCCC(CC)COC(=O)c1sc2c(-c3cc4c(-c5cc(F)c(CSC(CC)CCCC)s5)c5sc(C)cc5c(-c5cc(F)c(CSC(CC)CCCC)s5)c4s3)sc(C)c2c1F,CCCCCCc1cc(C2(c3ccc(CCCCCC)s3)c3cc4c(cc3-c3sc5cc(/C=C6\C(=O)c7ccccc7C6=C(C#N)C#N)sc5c32)C(c2ccc(CCCCCC)s2)(c2ccc(CCCCCC)s2)c2c-4sc3cc(/C=C4\C(=O)c5ccccc5C4=C(C#N)C#N)sc23)cs1,5.95,-5.49,-3.9,-5.81,-4.01,,,,,inverted,ZnO,MoO3,o-DCB,
436,10.1021/acs.chemmater.9b01741,CCCCC(CC)COC(=O)c1sc2c(-c3cc4c(-c5ccc(CC(CC)CCCC)[se]5)c5sc(C)cc5c(-c5ccc(CC(CC)CCCC)[se]5)c4s3)sc(C)c2c1F,CCCCCCc1cc(C2(c3ccc(CCCCCC)s3)c3cc4c(cc3-c3sc5cc(/C=C6\C(=O)c7ccccc7C6=C(C#N)C#N)sc5c32)C(c2ccc(CCCCCC)s2)(c2ccc(CCCCCC)s2)c2c-4sc3cc(/C=C4\C(=O)c5ccccc5C4=C(C#N)C#N)sc23)cs1,7.42,-5.47,-3.85,-5.81,-4.01,,,,,inverted,ZnO,MoO3,o-DCB,
437,10.1016/j.polymer.2019.121850,CCCCCCCCCCC(CCCCCCCC)CN1C(=O)c2cc3c(cc2C2SC(C)=CC21)c(=O)n(CC(CCCCCCCC)CCCCCCCCCC)c1cc(-c2ccc(-c4sc(-c5ccc(C)s5)c5c4C(=O)c4c(CC(CC)CCCC)sc(CC(CC)CCCC)c4C5=O)s2)sc31,CCCCCCc1ccc(C2(c3ccc(CCCCCC)cc3)c3cc4c(cc3-c3sc5cc(/C=C6\C(=O)c7ccccc7C6=C(C#N)C#N)sc5c32)C(c2ccc(CCCCCC)cc2)(c2ccc(CCCCCC)cc2)c2c-4sc3cc(/C=C4\C(=O)c5ccccc5C4=C(C#N)C#N)sc23)cc1,6.03,-5.55,-3.85,-5.61,-4.02,104.0,130.0,1:1,,conventional,PFN,PEDOT:PSS,,
438,10.1039/c6ta10450a,CCCCCCC(CCCC)CCc1c2cc(-c3ccc(-c4c(C#N)nc(-c5ccc(C)s5)c5nn(CC(CCCC)CCCCCC)nc45)s3)sc2c(CCC(CCCC)CCCCCC)c2cc(C)sc12,CCCCCC(CCCCC)N1C(=O)c2ccc3c4c5c(c6ccc(c2c36)C1=O)=C(C1=CC2C(C=C1)c1ccc(-c3cc6c7c(ccc8c9c%10c(c3c87)=CC=C3C(=O)N(C(CCCCC)CCCCC)C(=O)C(C=C9)C3%10)C(=O)N(C(CCCCC)CCCCC)C6=O)cc1C21c2ccccc2C2C=CC=CC21)C=C1C(=O)N(C(CCCCC)CCCCC)C(=O)C(C=C4)C15,4.37,-5.67,-3.83,-5.9,-3.83,150.0,,1:2,,conventional,Ca,CuSCN,,
441,10.1021/acs.chemmater.9b01741,CCCCC(CC)COC(=O)c1sc2c(-c3cc4c(-c5ccc(CC(CC)CCCC)s5)c5sccc5c(-c5ccc(CC(CC)CCCC)s5)c4s3)scc2c1F,CCCCCCc1cc(C2(c3ccc(CCCCCC)s3)c3cc4c(cc3-c3sc5cc(/C=C6\C(=O)c7ccccc7C6=C(C#N)C#N)sc5c32)C(c2ccc(CCCCCC)s2)(c2ccc(CCCCCC)s2)c2c-4sc3cc(/C=C4\C(=O)c5ccccc5C4=C(C#N)C#N)sc23)cs1,8.02,-5.44,-3.82,-5.81,-4.01,,,,,inverted,ZnO,MoO3,o-DCB,
442,10.1021/acsami.7b18152,CCCCCCC(CCCC)COc1c(OCC(CCCC)CCCCCC)c(-c2cc3sc(C)cc3s2)c2nsnc2c1C,CCCCCCc1ccc(C2(c3ccc(CCCCCC)cc3)c3cc4c(cc3-c3sc5cc(/C=C6\C(=O)c7ccccc7C6=C(C#N)C#N)sc5c32)C(c2ccc(CCCCCC)cc2)(c2ccc(CCCCCC)cc2)c2c-4sc3cc(/C=C4\C(=O)c5ccccc5C4=C(C#N)C#N)sc23)cc1,1.57,-5.51,-3.82,-5.51,-3.84,,,1:1 w/w,0.5 vol%,conventional,,PEDOT:PSS,chlorobenzene,
444,10.1039/c7tc02098h,CCCCCCC(CCCC)Cc1sc(-c2c3cc(-c4ccc(-c5c6nn(CC(CC)CCCC)nc6c(-c6ccc(C)s6)c6cc(C(=O)OCC(CC)CCCC)sc56)s4)sc3c(-c3cc(F)c(CC(CCCC)CCCCCC)s3)c3cc(C)sc23)cc1F,CCCCCCc1ccc(C2(c3ccc(CCCCCC)cc3)c3cc4c(cc3-c3sc5cc(/C=C6\C(=O)c7ccccc7C6=C(C#N)C#N)sc5c32)C(c2ccc(CCCCCC)cc2)(c2ccc(CCCCCC)cc2)c2c-4sc3cc(/C=C4\C(=O)c5ccccc5C4=C(C#N)C#N)sc23)cc1,4.17,-5.49,-3.81,-5.48,-3.83,,,,,,,,,
449,10.1021/jacs.6b08523,CCCCC(CC)COC(=O)c1sc2c(-c3cc4c(-c5ccc(CC(CC)CCCC)s5)c5sccc5c(-c5ccc(CC(CC)CCCC)s5)c4s3)scc2c1F,CCCCCCCCOC(=O)c1cc2c(-c3cc4c(s3)-c3cc5c(cc3C4(c3ccc(CCCCCC)cc3)c3ccc(CCCCCC)cc3)-c3sc(-c4sc(/C=c6\sc(=C(C#N)C#N)n(CC)c6=O)c6sc(C(=O)OCCCCCCCC)cc46)cc3C5(c3ccc(CCCCCC)cc3)c3ccc(CCCCCC)cc3)sc(/C=c3\sc(=C(C#N)C#N)n(CC)c3=O)c2s1,10.07,-5.39,-3.79,-5.5,-3.63,130.0,,1:1.5,,,,,,
450,10.1039/c7tc02098h,CCCCCCC(CCCC)COC(=O)c1cc2c(-c3ccc(C)s3)c3nn(CC(CCCC)CCCCCC)nc3c(-c3ccc(-c4cc5c(-c6cc(F)c(CC(CC)CCCC)s6)c6sc(C)cc6c(-c6cc(F)c(CC(CC)CCCC)s6)c5s4)s3)c2s1,CCCCCCc1ccc(C2(c3ccc(CCCCCC)cc3)c3cc4c(cc3-c3sc5cc(/C=C6\C(=O)c7ccccc7C6=C(C#N)C#N)sc5c32)C(c2ccc(CCCCCC)cc2)(c2ccc(CCCCCC)cc2)c2c-4sc3cc(/C=C4\C(=O)c5ccccc5C4=C(C#N)C#N)sc23)cc1,3.66,-5.47,-3.78,-5.48,-3.83,,,,,,,,,
465,10.1039/c7qm00025a,CCCCCCCCN1C(=O)c2csc(-c3cc4c(-c5ccc(CC(CC)CCCC)s5)c5sccc5c(-c5ccc(CC(CC)CCCC)s5)c4s3)c2C1=O,CCCCCCc1ccc(C2(c3ccc(CCCCCC)cc3)c3cc4c(cc3-c3sc5cc(C=C6C(=O)c7ccccc7C6=C(C#N)C#N)sc5c32)C(c2ccc(CCCCCC)cc2)(c2ccc(CCCCCC)cc2)c2c-4sc3cc(C=C4C(=O)c5ccccc5C4=C(C#N)C#N)sc23)cc1,6.4,-5.6,-3.75,-5.576,-3.916,,,1:1,0.5%,,,,,
466,10.1039/c7qm00025a,CCCCCCCCN1C(=O)c2csc(-c3cc4c(-c5ccc(CC(CC)CCCC)s5)c5sccc5c(-c5ccc(CC(CC)CCCC)s5)c4s3)c2C1=O,CCCCCCc1ccc(C2(c3ccc(CCCCCC)cc3)c3cc4c(cc3-c3sc5cc(C=C6C(=O)c7cc(Br)ccc7C6=C(C#N)C#N)sc5c32)C(c2ccc(CCCCCC)cc2)(c2ccc(CCCCCC)cc2)c2c-4sc3cc(C=C4C(=O)c5cc(Br)ccc5C4=C(C#N)C#N)sc23)cc1,9.4,-5.6,-3.75,-5.73,-4.2,65.0,150.0,1:1,0.5%,inverted,,,,
467,10.1039/c7qm00025a,CCCCCCCCN1C(=O)c2csc(-c3cc4c(-c5ccc(CC(CC)CCCC)s5)c5sccc5c(-c5ccc(CC(CC)CCCC)s5)c4s3)c2C1=O,CCCCCCc1ccc(C2(c3ccc(CCCCCC)cc3)c3cc4c(cc3-c3sc5cc(C=C6C(=O)c7cc(Cl)ccc7C6=C(C#N)C#N)sc5c32)C(c2ccc(CCCCCC)cc2)(c2ccc(CCCCCC)cc2)c2c-4sc3cc(C=C4C(=O)c5cc(Cl)ccc5C4=C(C#N)C#N)sc23)cc1,9.5,-5.6,-3.75,-5.7,-4.14,65.0,150.0,1:1,0.5%,inverted,,,,
468,10.1039/c7qm00025a,CCCCCCCCN1C(=O)c2csc(-c3cc4c(-c5ccc(CC(CC)CCCC)s5)c5sccc5c(-c5ccc(CC(CC)CCCC)s5)c4s3)c2C1=O,CCCCCCc1ccc(C2(c3ccc(CCCCCC)cc3)c3cc4c(cc3-c3sc5cc(C=C6C(=O)c7cc(F)ccc7C6=C(C#N)C#N)sc5c32)C(c2ccc(CCCCCC)cc2)(c2ccc(CCCCCC)cc2)c2c-4sc3cc(C=C4C(=O)c5cc(F)ccc5C4=C(C#N)C#N)sc23)cc1,8.8,-5.6,-3.75,-5.62,-4.019,,,1:1,0.5%,,,,,
469,10.1039/c7qm00025a,CCCCCCCCN1C(=O)c2csc(-c3cc4c(-c5ccc(CC(CC)CCCC)s5)c5sccc5c(-c5ccc(CC(CC)CCCC)s5)c4s3)c2C1=O,CCCCCCc1ccc(C2(c3ccc(CCCCCC)cc3)c3cc4c(cc3-c3sc5cc(C=C6C(=O)c7cc(I)ccc7C6=C(C#N)C#N)sc5c32)C(c2ccc(CCCCCC)cc2)(c2ccc(CCCCCC)cc2)c2c-4sc3cc(C=C4C(=O)c5cc(I)ccc5C4=C(C#N)C#N)sc23)cc1,8.9,-5.6,-3.75,-5.68,-4.14,65.0,150.0,1:1,0.5%,,,,,
474,10.1021/acsami.9b09256,CCCCC(CC)COC(=O)c1sc2c(-c3cc4c(-c5ccc(CC(CC)CCCC)s5)c5sccc5c(-c5ccc(CC(CC)CCCC)s5)c4s3)scc2c1F,CCCCCCOc1c(OCCCCCC)c(-c2ccc(/C=C3\SC(=S)N(CC)C3=O)s2)c2nsnc2c1-c1ccc(/C=C2\SC(=S)N(CC)C2=O)s1,8.19,-5.34,-3.74,-5.61,-3.8,100.0,,1.0:2.0,,inverted,ZnO/PEIE,MoO3,chloroform,
475,10.1016/j.polymer.2019.121850,CCCCCCCCCCC(CCCCCCCC)CN1C(=O)c2cc3c(cc2C2SC(C)=CC21)c(=O)n(CC(CCCCCCCC)CCCCCCCCCC)c1cc(-c2sc(-c4c(F)c(F)c(-c5cc(CCCCCC)c(C)s5)c5nsnc45)cc2CCCCCC)sc31,CCCCCCc1ccc(C2(c3ccc(CCCCCC)cc3)c3cc4c(cc3-c3sc5cc(/C=C6\C(=O)c7ccccc7C6=C(C#N)C#N)sc5c32)C(c2ccc(CCCCCC)cc2)(c2ccc(CCCCCC)cc2)c2c-4sc3cc(/C=C4\C(=O)c5ccccc5C4=C(C#N)C#N)sc23)cc1,2.73,-5.59,-3.74,-5.61,-4.02,100.0,130.0,1:1,,conventional,PFN,PEDOT:PSS,,
476,10.1021/acsami.7b18152,CCCCCCC(CCCC)COc1c(OCC(CCCC)CCCCCC)c(-c2ccc(-c3ccc(C)s3)s2)c2nsnc2c1C,CCCCCCc1ccc(C2(c3ccc(CCCCCC)cc3)c3cc4c(cc3-c3sc5cc(/C=C6\C(=O)c7ccccc7C6=C(C#N)C#N)sc5c32)C(c2ccc(CCCCCC)cc2)(c2ccc(CCCCCC)cc2)c2c-4sc3cc(/C=C4\C(=O)c5ccccc5C4=C(C#N)C#N)sc23)cc1,5.41,-5.49,-3.73,-5.51,-3.84,,,1:1 w/w,0.5 vol%,conventional,,PEDOT:PSS,chlorobenzene,
485,10.1021/acsami.8b19449,CCCCCCCCCCC(CCCCCCCC)Cc1cc(-c2c(F)c(F)c(-c3cc(CC(CCCCCCCC)CCCCCCCCCC)c(-c4ccc(-c5ccc6sc(C)cc6c5)s4)s3)c3nsnc23)sc1C,CCCCCCC1(CCCCCC)c2cc3c(cc2-c2sc(/C=C4\C(=O)c5ccccc5C4=C(C#N)C#N)cc21)C(CCCCCC)(CCCCCC)c1cc(/C=C2\C(=O)c4ccccc4C2=C(C#N)C#N)sc1-3,8.5,-5.55,-3.72,-5.75,-4.2,,,1:1,,inverted,,,,
486,10.1021/acsami.8b19449,CCCCCCCCCCC(CCCCCCCC)Cc1cc(-c2c(F)c(F)c(-c3cc(CC(CCCCCCCC)CCCCCCCCCC)c(-c4ccc(-c5ccc6sc(C)cc6c5)s4)s3)c3nsnc23)sc1C,CCCCCCc1ccc(C2(c3ccc(CCCCCC)cc3)c3cc4c(cc3-c3sc5cc(/C=C6\C(=O)c7ccccc7C6=C(C#N)C#N)sc5c32)C(c2ccc(CCCCCC)cc2)(c2ccc(CCCCCC)cc2)c2c-4sc3cc(/C=C4\C(=O)c5ccccc5C4=C(C#N)C#N)sc23)cc1,6.8,-5.55,-3.72,-5.55,-3.95,90.0,110.0,1:1,0.5 vol %,inverted,,,,
487,10.1021/acsaem.9b01176,CCCCC(CC)COC(=O)c1sc2c(-c3cc4c(-c5ccc(CC(CC)CCCC)s5)c5sccc5c(-c5ccc(CC(CC)CCCC)s5)c4s3)scc2c1F,CCCCCCc1ccc(C2(c3ccc(CCCCCC)cc3)c3cc4c(cc3-c3sc5cc(/C=C6\C(=O)c7ccccc7C6=C(C#N)C#N)sc5c32)C(c2ccc(CCCCCC)cc2)(c2ccc(CCCCCC)cc2)c2c-4sc3cc(/C=C4\C(=O)c5ccccc5C4=C(C#N)C#N)sc23)cc1,8.4,-5.85,-3.71,-6.06,-4.05,,,1:1,,conventional,PDINO,PEDOT:PSS,chlorobenzene,
491,10.1039/c7tc02098h,CCCCC(CC)COC(=O)c1cc2c(-c3ccc(C)s3)c3nn(CC(CC)CCCC)nc3c(-c3ccc(-c4cc5c(-c6cc(F)c(CC(CC)CCCC)s6)c6sc(C)cc6c(-c6cc(F)c(CC(CC)CCCC)s6)c5s4)s3)c2s1,CCCCCCc1ccc(C2(c3ccc(CCCCCC)cc3)c3cc4c(cc3-c3sc5cc(/C=C6\C(=O)c7ccccc7C6=C(C#N)C#N)sc5c32)C(c2ccc(CCCCCC)cc2)(c2ccc(CCCCCC)cc2)c2c-4sc3cc(/C=C4\C(=O)c5ccccc5C4=C(C#N)C#N)sc23)cc1,7.14,-5.39,-3.7,-5.48,-3.83,,,,,,,,,
493,10.1002/aenm.201801609,CCCCCCCCCCC(CCCCCCCC)Cc1csc(-c2c(F)c(F)c(-c3cc(CC(CCCCCCCC)CCCCCCCCCC)c(-c4ccc(-c5cccs5)s4)s3)c3nsnc23)c1,CCCCC(CC)CC1(CC(CC)CCCC)c2cc3c(cc2-c2sc(-c4ccc(/C=C5\SC(=S)N(CC)C5=O)c5nsnc45)cc21)C(CC(CC)CCCC)(CC(CC)CCCC)c1cc(-c2ccc(/C=C4\SC(=S)N(CC)C4=O)c4nsnc24)sc1-3,9.5,-5.32,-3.7,-5.58,-3.9,100.0,100.0,1:1.5,,inverted,ZnO,MoO3,o-xylene,
494,10.1002/adfm.201704389,CCCCCCCCCCC(CCCCCCCC)Cc1csc(-c2c(F)c(F)c(-c3cc(CC(CCCCCCCC)CCCCCCCCCC)c(-c4ccc(-c5cccs5)s4)s3)c3nsnc23)c1,CCCCCCCCC1(CCCCCCCC)c2cc(-c3ccc(/C=C4\SC(=S)N(CC)C4=O)c4nsnc34)ccc2-c2ccc(-c3ccc(/C=C4\SC(=S)N(CC)C4=O)c4nsnc34)cc21,7.04,-5.32,-3.7,-5.787,-3.673,100.0,,1:1.4,,inverted,ZnO,MoO3,chlorobenzene:o-DCB (1:1),
495,10.1002/adfm.201603820,CCCCCCCCCCC(CCCCCCCC)Cc1csc(-c2c(F)c(F)c(-c3cc(CC(CCCCCCCC)CCCCCCCCCC)c(-c4ccc(-c5cccs5)s4)s3)c3nsnc23)c1,CCCCCCCCCCC1(CCCCCCCCCC)c2cc(-c3ccc(/C=c4/sc(=C(C#N)C#N)n(CCCCCC)c4=O)c4nsnc34)ccc2-c2ccc(-c3ccc(/C=c4/sc(=C(C#N)C#N)n(CCCCCC)c4=O)c4nsnc34)cc21,8.4,-5.32,-3.7,-5.7,-3.6,290.0,,,,inverted,ZnO,MoO3,chlorobenzene,
497,10.1039/c6ee02598f,CCCCCCCCCCCCC(CCCCCCCCCC)Cc1csc(-c2c(F)c(F)c(-c3cc(CC(CCCCCCCCCC)CCCCCCCCCCCC)c(-c4ccc(-c5cccs5)s4)s3)c3nsnc23)c1,CCCCC(CC)CC1(CC(CC)CCCC)c2cc(-c3ccc(/C=C4\SC(=S)N(CC)C4=O)c4nsnc34)ccc2-c2cc3c(cc21)-c1ccc(-c2ccc(/C=C4\SC(=S)N(CC)C4=O)c4nsnc24)cc1C3(CC(CC)CCCC)CC(CC)CCCC,1.75,-5.34,-3.7,-5.75,-3.7,,,,,inverted,ZnO,MoO3,chlorobenzene,
498,10.1039/c6ee02598f,CCCCCCCCCCCCC(CCCCCCCCCC)Cc1csc(-c2c(F)c(F)c(-c3cc(CC(CCCCCCCCCC)CCCCCCCCCCCC)c(-c4ccc(-c5cccs5)s4)s3)c3nsnc23)c1,CCCCCCCCC1(CCCCCCCC)c2cc(-c3ccc(/C=C4\SC(=S)N(CC)C4=O)c4nsnc34)ccc2-c2ccc(-c3ccc(/C=C4\SC(=S)N(CC)C4=O)c4nsnc34)cc21,7.8,-5.29,-3.65,-5.787,-3.673,120.0,,1:1,,inverted,ZnO,MoO3,chlorobenzene,
499,10.1039/c6ee02598f,CCCCCCCCCCCCC(CCCCCCCCCC)Cc1csc(-c2c(F)c(F)c(-c3cc(CC(CCCCCCCCCC)CCCCCCCCCCCC)c(-c4ccc(-c5cccs5)s4)s3)c3nsnc23)c1,CCCCCCCCC1(CCCCCCCC)c2cc(-c3ccc(C=C4C(=O)N(CC)C(=S)N(CC)C4=O)s3)ccc2-c2ccc(-c3ccc(C=C4C(=O)N(CC)C(=S)N(CC)C4=O)s3)cc21,5.0,-5.34,-3.7,-5.65,-3.62,,,,,inverted,ZnO,MoO3,chlorobenzene,
500,10.1039/c6ee02598f,CCCCCCCCCCCCC(CCCCCCCCCC)Cc1csc(-c2c(F)c(F)c(-c3cc(CC(CCCCCCCCCC)CCCCCCCCCCCC)c(-c4ccc(-c5cccs5)s4)s3)c3nsnc23)c1,CCN1C(=O)/C(=C/c2ccc(-c3cc4c(s3)-c3cc5c(cc3C4(CC)CC)-c3sc(-c4ccc(/C=C6\SC(=S)N(CC)C6=O)c6nsnc46)cc3C5(CC)CC)c3nsnc23)SC1=S,9.95,-5.29,-3.65,-5.63,-3.8,120.0,,1:1,,inverted,ZnO,MoO3,chlorobenzene,
503,10.1039/c8ta10882j,CCCCC(CC)COC(=O)c1sc2c(-c3cc4c(-c5sc(SCC(CC)CCCC)c6c5OCCO6)c5sccc5c(-c5sc(SCC(CC)CCCC)c6c5OCCO6)c4s3)scc2c1F,CCCCCCc1ccc(C2(c3ccc(CCCCCC)s3)c3cc4c(cc3-c3sc5cc(/C=C6\C(=O)c7ccccc7C6=C(C#N)C#N)sc5c32)C(c2ccc(CCCCCC)s2)(c2ccc(CCCCCC)s2)c2c-4sc3cc(/C=C4\C(=O)c5ccccc5C4=C(C#N)C#N)sc23)s1,10.18,-5.38,-3.69,-5.673,-3.909,,,1:1.5,,inverted,ZnO,MoO3,o-xylene,DPE
507,10.1021/acsenergylett.7b00390,CCCCCCCCCCC(CCCCCCCC)Cc1cc(-c2c(F)c(F)c(-c3cc(CC(CCCCCCCC)CCCCCCCCCC)c(-c4ccc(-c5ccc(C)s5)s4)s3)c3nsnc23)sc1C,CCCCC(CC)CC1(CC(CC)CCCC)c2cc3c(cc2-c2sc(-c4ccc(/C=C5\SC(=S)N(CC)C5=O)c5nsnc45)cc21)C(CC(CC)CCCC)(CC(CC)CCCC)c1cc(-c2ccc(/C=C4\SC(=S)N(CC)C4=O)c4nsnc24)sc1-3,11.1,-5.34,-3.69,-5.51,-3.88,,,,,,,,,
508,10.1002/adfm.201704389,CCCCCCCCCCC(CCCCCCCC)Cc1cc(-c2c(F)c(F)c(-c3cc(CC(CCCCCCCC)CCCCCCCCCC)c(-c4ccc(-c5ccc(C)s5)s4)s3)c3nsnc23)sc1C,CCCCCCCCC1(CCCCCCCC)c2cc(-c3ccc(/C=C4/SC(=S)N(CC)C4=O)c4nsnc34)ccc2-c2ccc(-c3ccc(/C=C4/SC(=S)N(CC)C4=O)c4nsnc34)cc21,7.04,-5.34,-3.69,-5.83,-3.7,200.0,,1:1.4,3 vol%,inverted,ZnO,MoO3,chlorobenzene:o-DCB (1:1),DIO
509,10.1016/j.dyepig.2017.07.014,CCCCCCCCCCCCOc1c(OCCCCCCCCCCCC)c(-c2ccc(-c3cc4c(-c5cc(F)c(CCC(CC)CCCC)c(F)c5)c5sccc5c(-c5cc(F)c(CCC(CC)CCCC)c(F)c5)c4s3)s2)c2nsnc2c1-c1cccs1,CCCCCCCCn1c2cc(-c3ccc(/C=C4\SC(=S)N(CC)C4=O)c4nsnc34)ccc2c2ccc(-c3ccc(/C=C4\SC(=S)N(CC)C4=O)c4nsnc34)cc21,4.67,-5.5,-3.69,-5.72,-3.74,94.0,,1:3,,inverted,ZnO,MoO3,chlorobenzene,
510,10.1021/acsaem.8b00453,CCCCCCCCOc1cccc(-c2nc3c(-c4ccc(C)s4)c(F)c(F)c(-c4ccc(-c5cc6c(-c7ccc(SCCCCCCCC)s7)c7sc(C)cc7c(-c7ccc(SCCCCCCCC)s7)c6o5)s4)c3nc2-c2cccc(OCCCCCCCC)c2)c1,CCCCCCCCC1(CCCCCCCC)c2cc3c(cc2-c2sc(-c4ccc(/C=C5\SC(=S)N(CC)C5=O)c5nsnc45)cc21)C(CCCCCCCC)(CCCCCCCC)c1cc(-c2ccc(/C=C4\SC(=S)N(CC)C4=O)c4nsnc24)sc1-3,8.67,-5.46,-3.69,-5.51,-3.88,100.0,110.0,1:1.5,,conventional,PDINO,PEDOT:PSS,chloroform,
517,10.1002/aenm.201701674,CCCCCCCCC(CCCCCC)Cc1cc(-c2sc(-c3c(F)c(F)c(-c4cc(CC(CCCCCC)CCCCCCCC)c(-c5cc(CC(CCCCCC)CCCCCCCC)c(-c6ccc(-c7ccc(-c8c(F)c(F)c(-c9ccc(C)s9)c9nsnc89)s7)s6)s5)s4)c4nsnc34)cc2CC(CCCCCC)CCCCCCCC)sc1C,CCCCCCc1cc(C2(c3ccc(CCCCCC)s3)c3cc4c(cc3-c3sc5cc(/C=C6\C(=O)c7ccccc7C6=C(C#N)C#N)sc5c32)C(c2ccc(CCCCCC)s2)(c2ccc(CCCCCC)s2)c2c-4sc3cc(/C=C4\C(=O)c5ccccc5C4=C(C#N)C#N)sc23)cs1,8.0,-5.31,-3.68,-5.66,-3.93,100.0,100.0,1:1.5,,inverted,ZnO,V2O5,,
519,10.1039/c9tc02663k,CCCCC(CC)Cc1ccc(-c2c3cc(-c4sc(-c5sc(-c6cc(C7CCCCC7)c(C)s6)c6c5C(=O)c5c(CC(CC)CCCC)sc(CC(CC)CCCC)c5C6=O)cc4C4CCCCC4)sc3c(-c3ccc(CC(CC)CCCC)s3)c3cc(C)sc23)s1,CCCCCCc1ccc(C2(c3ccc(CCCCCC)cc3)c3cc4c(cc3-c3sc5cc(/C=C6\C(=O)c7ccccc7C6=C(C#N)C#N)sc5c32)C(c2ccc(CCCCCC)cc2)(c2ccc(CCCCCC)cc2)c2c-4sc3cc(/C=C4\C(=O)c5ccccc5C4=C(C#N)C#N)sc23)cc1,8.21,-5.52,-3.67,-5.61,-4.02,130.0,120.0,1:1,0.2%,conventional,PDINO,PEDOT:PSS,chlorobenzene,
520,10.1021/jacs.8b12937,CCCCC(CC)Cc1sc(-c2c3cc(-c4cc(C(=O)OCC)c(C)s4)sc3c(-c3cc(F)c(CC(CC)CCCC)s3)c3cc(C)sc23)cc1F,CCCCCCc1ccc(C2(c3ccc(CCCCCC)cc3)c3cc4c(cc3-c3sc5cc(/C=C6\C(=O)c7cc(F)c(F)cc7C6=C(C#N)C#N)sc5c32)C(c2ccc(CCCCCC)cc2)(c2ccc(CCCCCC)cc2)c2c-4sc3cc(/C=C4\C(=O)c5cc(F)c(F)cc5C4=C(C#N)C#N)sc23)cc1,14.7,-5.59,-3.67,-5.66,-4.19,,,,,conventional,PFN-Br,PEDOT:PSS,chlorobenzene,DIO
521,10.1002/adma.201800868,CCCCC(CC)Cc1sc(-c2c3cc(-c4ccc(-c5sc(-c6cccs6)c6c5C(=O)c5c(CC(CC)CCCC)sc(CC(CC)CCCC)c5C6=O)s4)sc3c(-c3cc(Cl)c(CC(CC)CCCC)s3)c3ccsc23)cc1Cl,CCCCCCc1ccc(C2(c3ccc(CCCCCC)cc3)c3cc4c(cc3-c3sc5cc(/C=C6\C(=O)c7cc(F)c(F)cc7C6=C(C#N)C#N)sc5c32)C(c2ccc(CCCCCC)cc2)(c2ccc(CCCCCC)cc2)c2c-4sc3cc(/C=C4\C(=O)c5cc(F)c(F)cc5C4=C(C#N)C#N)sc23)cc1,14.4,-5.51,-3.67,-5.67,-4.15,,,,,inverted,ZnO,MoO3,,
522,10.1039/c9ta00114j,CCCCC(CC)Cc1sc(CC(CC)CCCC)c2c1C(=O)c1c(-c3cccs3)sc(-c3ccc(-c4cc5c(-c6ccc([Si](CCC)(CCC)CCC)s6)c6sccc6c(-c6ccc([Si](CCC)(CCC)CCC)s6)c5s4)s3)c1C2=O,CCCCCCc1ccc(C2(c3ccc(CCCCCC)cc3)c3cc4c(cc3-c3sc5cc(C=C6C(=O)c7ccccc7C6=C(C#N)C#N)sc5c32)C(c2ccc(CCCCCC)cc2)(c2ccc(CCCCCC)cc2)c2c-4sc3cc(C=C4C(=O)c5ccccc5C4=C(C#N)C#N)sc23)cc1,10.72,-5.35,-3.67,-5.576,-3.916,,,,,inverted,,,,
523,10.1039/c9ta00114j,CCCCC(CC)Cc1sc(CC(CC)CCCC)c2c1C(=O)c1c(-c3cccs3)sc(-c3ccc(-c4cc5c(-c6ccc([Si](CCC)(CCC)CCC)s6)c6sccc6c(-c6ccc([Si](CCC)(CCC)CCC)s6)c5s4)s3)c1C2=O,CCCCCCc1ccc(C2(c3ccc(CCCCCC)cc3)c3cc4c(cc3-c3sc5cc(C=C6C(=O)c7cc(F)ccc7C6=C(C#N)C#N)sc5c32)C(c2ccc(CCCCCC)cc2)(c2ccc(CCCCCC)cc2)c2c-4sc3cc(C=C4C(=O)c5cc(F)ccc5C4=C(C#N)C#N)sc23)cc1,11.19,-5.35,-3.67,-5.62,-4.019,,,,,inverted,,,,
524,10.1039/c9ta00114j,CCCCC(CC)Cc1sc(CC(CC)CCCC)c2c1C(=O)c1c(-c3cccs3)sc(-c3ccc(-c4cc5c(-c6ccc([Si](CCC)(CCC)CCC)s6)c6sccc6c(-c6ccc([Si](CCC)(CCC)CCC)s6)c5s4)s3)c1C2=O,CCCCCCc1ccc(C2(c3ccc(CCCCCC)s3)c3cc4c(cc3-c3sc5cc(C=C6C(=O)c7cc(F)ccc7C6=C(C#N)C#N)sc5c32)C(c2ccc(CCCCCC)s2)(c2ccc(CCCCCC)s2)c2c-4sc3cc(C=C4C(=O)c5cc(F)ccc5C4=C(C#N)C#N)sc23)s1,12.04,-5.35,-3.67,-5.72,-4.065,,,,,inverted,,,,
528,10.1039/c7ta10262c,CCCCCCCC(CCCC)Cc1ccc(-c2c3cc(-c4ccc(-c5c(F)c(F)c(-c6ccc(C)s6)c6nc(-c7cc(F)c(CC(CC)CCCC)s7)c(-c7cc(F)c(CC(CC)CCCC)s7)nc56)s4)sc3c(-c3ccc(CC(CCCC)CCCCCC)s3)c3cc(C)sc23)s1,CCCCCCc1ccc(C2(c3ccc(CCCCCC)cc3)c3cc4c(cc3-c3sc5cc(/C=C6\C(=O)c7ccccc7C6=C(C#N)C#N)sc5c32)C(c2ccc(CCCCCC)cc2)(c2ccc(CCCCCC)cc2)c2c-4sc3cc(/C=C4\C(=O)c5ccccc5C4=C(C#N)C#N)sc23)cc1,7.22,-5.38,-3.67,-5.48,-3.83,,,,,,,,,
529,10.1021/acsami.9b09256,CCCCCCCCC(CCCCCC)COc1cc(-c2ccc(-c3c(F)c(F)c(C)c4nsnc34)s2)c(OCC(CCCCCC)CCCCCCCC)cc1-c1ccc(C)s1,CCCCCCOc1c(OCCCCCC)c(-c2ccc(/C=C3\SC(=S)N(CC)C3=O)s2)c2nsnc2c1-c1ccc(/C=C2\SC(=S)N(CC)C2=O)s1,6.9,-5.43,-3.67,-5.61,-3.8,100.0,,1.0:2.0,,inverted,ZnO/PEIE,MoO3,chloroform,
530,10.1002/adma.201504091,CCCCCCCCC(CCCCCC)COc1cc(-c2ccc(-c3c(F)c(F)c(C)c4nsnc34)s2)c(OCC(CCCCCC)CCCCCCCC)cc1-c1ccc(C)s1,CCCCCCOc1cc(/C=C(\C#N)c2ccc(-c3ccc4c5c(cccc35)C(=O)N(CC(CC)CCCC)C4=O)s2)c(OCCCCCC)cc1/C=C(\C#N)c1ccc(-c2ccc3c4c(cccc24)C(=O)N(CC(CC)CCCC)C3=O)s1,7.64,-5.43,-3.67,-5.79,-3.75,,90.0,1:2.5,,conventional,Ca,PEDOT:PSS,chloroform,
531,10.1002/cjoc.201800015,CCCCCCCCCCC(CCCCCCCC)COC(=O)c1ccsc1-c1cc(F)c(-c2sc(-c3sccc3C(=O)OCC(CCCCCCCC)CCCCCCCCCC)cc2F)s1,CCCCCCc1ccc(C2(c3ccc(CCCCCC)cc3)c3cc4c(cc3-c3sc5cc(/C=C6\C(=O)c7cc(F)c(F)cc7C6=C(C#N)C#N)sc5c32)C(c2ccc(CCCCCC)cc2)(c2ccc(CCCCCC)cc2)c2c-4sc3cc(/C=C4\C(=O)c5cc(F)c(F)cc5C4=C(C#N)C#N)sc23)cc1,11.6,-5.6,-3.67,-5.677,-4.105,,,,,,,,,
532,10.1016/j.dyepig.2017.02.022,CCCCCCCCCCCCOc1c(OCCCCCCCCCCCC)c(-c2ccc(-c3cc4c(-c5ccc(SCC(CC)CCCC)cc5)c5sccc5c(-c5ccc(SCC(CC)CCCC)cc5)c4s3)s2)c2nonc2c1-c1cccs1,CCCCCCc1ccc(C2(c3ccc(CCCCCC)cc3)c3cc4c(cc3-c3sc5cc(C=C6C(=O)c7ccccc7C6=C(C#N)C#N)sc5c32)C(c2ccc(CCCCCC)cc2)(c2ccc(CCCCCC)cc2)c2c-4sc3cc(C=C4C(=O)c5ccccc5C4=C(C#N)C#N)sc23)cc1,7.1,-5.47,-3.67,-5.576,-3.916,85.0,,1:2,,inverted,ZnO,MoO3,o-DCB,DIO
546,10.1021/acs.chemmater.7b01335,CCCCCCCCC(CCCCCC)CN1C(=O)c2c(-c3cc4scc(CCCCCC)c4s3)sc(-c3cc4sc(-c5cc6c(-c7cc(OC)c(CC(CC)CCCC)s7)c7sccc7c(-c7cc(OC)c(CC(CC)CCCC)s7)c6s5)c(CCCCCC)c4s3)c2C1=O,CCCCCCC1(CCCCCC)c2cc3c(cc2-c2sc(/C=C4\C(=O)c5ccccc5C4=C(C#N)C#N)cc21)C(CCCCCC)(CCCCCC)c1cc(/C=C2\C(=O)c4ccccc4C2=C(C#N)C#N)sc1-3,10.04,-5.52,-3.66,-5.705,-3.997,100.0,,1:1,0.5 vol% DIO,inverted,ZnO,MoO3,chloroform,DIO
547,10.1021/acs.chemmater.7b01335,CCCCCCCCC(CCCCCC)CN1C(=O)c2c(-c3cc4scc(CCCCCC)c4s3)sc(-c3cc4sc(-c5cc6c(-c7cc(OC)c(CC(CC)CCCC)s7)c7sccc7c(-c7cc(OC)c(CC(CC)CCCC)s7)c6s5)c(CCCCCC)c4s3)c2C1=O,CCCCCCc1ccc(C2(c3ccc(CCCCCC)cc3)c3cc4c(cc3-c3sc5cc(C=C6C(=O)c7ccccc7C6=C(C#N)C#N)sc5c32)C(c2ccc(CCCCCC)cc2)(c2ccc(CCCCCC)cc2)c2c-4sc3cc(C=C4C(=O)c5ccccc5C4=C(C#N)C#N)sc23)cc1,7.63,-5.52,-3.66,-5.576,-3.916,100.0,,1:1,0.5 vol% DIO,inverted,ZnO,MoO3,chloroform,DIO
548,10.1021/acs.macromol.9b00484,CCCCCCCCC(CCCCCC)Cn1nc2c(-c3ccc(C)[se]3)c(F)c(F)c(-c3ccc(-c4cc5c(-c6ccc([Si](CCC)(CCC)CCC)s6)c6sc(C)cc6c(-c6ccc([Si](CCC)(CCC)CCC)s6)c5s4)[se]3)c2n1,CCCCCCc1cccc(C2(c3cccc(CCCCCC)c3)c3cc4c(cc3-c3sc5cc(/C=C6\C(=O)c7ccccc7C6=C(C#N)C#N)sc5c32)C(c2cccc(CCCCCC)c2)(c2cccc(CCCCCC)c2)c2c-4sc3cc(/C=C4\C(=O)c5ccccc5C4=C(C#N)C#N)sc23)c1,11.04,-5.41,-3.66,-5.53,-3.95,,150.0,1:1.2,,conventional,PDINO,PEDOT:PSS,chloroform,
549,10.1021/acs.macromol.9b00484,CCCCCCCCC(CCCCCC)Cn1nc2c(-c3ccc(C)s3)c(F)c(F)c(-c3ccc(-c4cc5c(-c6ccc([Si](CCC)(CCC)CCC)[se]6)c6sc(C)cc6c(-c6ccc([Si](CCC)(CCC)CCC)[se]6)c5s4)s3)c2n1,CCCCCCc1cccc(C2(c3cccc(CCCCCC)c3)c3cc4c(cc3-c3sc5cc(/C=C6\C(=O)c7ccccc7C6=C(C#N)C#N)sc5c32)C(c2cccc(CCCCCC)c2)(c2cccc(CCCCCC)c2)c2c-4sc3cc(/C=C4\C(=O)c5ccccc5C4=C(C#N)C#N)sc23)c1,11.41,-5.49,-3.66,-5.53,-3.95,,150.0,1:1.2,,conventional,PDINO,PEDOT:PSS,chloroform,
555,10.1039/c9tc02237f,CCCCC(CC)Cc1ccc(-c2c3cc(-c4ccc(-c5sc(-c6cccs6)c6c5C(=O)c5c(CC(CC)CCCC)sc(CC(CC)CCCC)c5C6=O)s4)sc3c(-c3ccc(CC(CC)CCCC)s3)c3ccsc23)s1,CCCCC(CC)Cc1ccc(C(=C2c3cc4c(cc3-c3sc(/C=C5\C(=O)c6ccccc6C5=C(C#N)C#N)cc32)C(=C(c2ccc(CC(CC)CCCC)s2)c2ccc(CC(CC)CCCC)s2)c2cc(/C=C3\C(=O)c5ccccc5C3=C(C#N)C#N)sc2-4)c2ccc(CC(CC)CCCC)s2)s1,0.62,-5.54,-3.65,-5.43,-3.72,,,1:1,,inverted,,PEDOT:PSS,chlorobenzene,
556,10.1039/c9tc02237f,CCCCC(CC)Cc1ccc(-c2c3cc(-c4ccc(-c5sc(-c6cccs6)c6c5C(=O)c5c(CC(CC)CCCC)sc(CC(CC)CCCC)c5C6=O)s4)sc3c(-c3ccc(CC(CC)CCCC)s3)c3ccsc23)s1,CCCCC(CC)COc1ccc(C(=C2c3cc4c(cc3-c3sc(/C=C5\C(=O)c6ccccc6C5=C(C#N)C#N)cc32)C(=C(c2ccc(OCC(CC)CCCC)cc2)c2ccc(OCC(CC)CCCC)cc2)c2cc(/C=C3\C(=O)c5ccccc5C3=C(C#N)C#N)sc2-4)c2ccc(OCC(CC)CCCC)cc2)cc1,1.77,-5.54,-3.65,-5.52,-3.84,,,1:1,,inverted,,PEDOT:PSS,chlorobenzene,
557,10.1039/c9tc02237f,CCCCC(CC)Cc1ccc(-c2c3cc(-c4ccc(-c5sc(-c6cccs6)c6c5C(=O)c5c(CC(CC)CCCC)sc(CC(CC)CCCC)c5C6=O)s4)sc3c(-c3ccc(CC(CC)CCCC)s3)c3ccsc23)s1,CCCCC(CC)COc1cccc(C(=C2c3cc4c(cc3-c3sc(/C=C5\C(=O)c6ccccc6C5=C(C#N)C#N)cc32)C(=C(c2cccc(OCC(CC)CCCC)c2)c2cccc(OCC(CC)CCCC)c2)c2cc(/C=C3\C(=O)c5ccccc5C3=C(C#N)C#N)sc2-4)c2cccc(OCC(CC)CCCC)c2)c1,5.85,-5.54,-3.65,-5.63,-3.78,,,1:1,,inverted,,PEDOT:PSS,chlorobenzene,
558,10.1039/c9tc02237f,CCCCC(CC)Cc1ccc(-c2c3cc(-c4ccc(-c5sc(-c6cccs6)c6c5C(=O)c5c(CC(CC)CCCC)sc(CC(CC)CCCC)c5C6=O)s4)sc3c(-c3ccc(CC(CC)CCCC)s3)c3ccsc23)s1,CCCCCCOc1ccc(C2(c3ccc(OCCCCCC)cc3)c3cc4c(cc3-c3sc(/C=C5\C(=O)c6ccccc6C5=C(C#N)C#N)cc32)C(c2ccc(OCCCCCC)cc2)(c2ccc(OCCCCCC)cc2)c2cc(/C=C3\C(=O)c5ccccc5C3=C(C#N)C#N)sc2-4)cc1,5.11,-5.54,-3.65,-5.67,-3.89,,,1:1,,conventional,,PEDOT:PSS,chlorobenzene,
561,10.1002/aenm.201802131,CCCCC(CC)Cc1sc(-c2c3cc(-c4ccc(-c5sc(-c6cccs6)c6c5C(=O)c5c(CC(CC)CCCC)sc(CC(CC)CCCC)c5C6=O)s4)sc3c(-c3cc(F)c(CC(CC)CCCC)s3)c3ccsc23)cc1F,CC#Cc1ccc2c(c1)C(=C(C#N)C#N)/C(=C/c1cc3sc4c(c3s1)C(c1ccc(CCCCCC)cc1)(c1ccc(CCCCCC)cc1)c1cc3c(cc1-4)C(c1ccc(CCCCCC)cc1)(c1ccc(CCCCCC)cc1)c1c-3sc3cc(/C=C4\C(=O)c5ccc(C#CC)cc5C4=C(C#N)C#N)sc13)C2=O,10.9,-5.48,-3.65,-5.63,-3.9,,,,,conventional,PFN-Br,PEDOT:PSS,chloroform,
562,10.1039/c8ta03753a,CCCCC(CC)Cc1sc(-c2c3cc(-c4ccc(-c5sc(-c6cccs6)c6c5C(=O)c5c(CC(CC)CCCC)sc(CC(CC)CCCC)c5C6=O)s4)sc3c(-c3cc(F)c(CC(CC)CCCC)s3)c3ccsc23)cc1F,CCCCC(CC)CC1(CC(CC)CCCC)c2cc(/C=C3\C(=O)c4cc(F)c(F)cc4C3=C(C#N)C#N)sc2-c2sc(-c3c(F)c(F)c(-c4cc5c(s4)-c4sc(/C=C6\C(=O)c7cc(F)c(F)cc7C6=C(C#N)C#N)cc4C5(CC(CC)CCCC)CC(CC)CCCC)c(F)c3F)cc21,9.09,-5.5,-3.65,-5.66,-3.86,,,,,,,,,
563,10.1002/aenm.201803541,CCCCC(CC)Cc1sc(-c2c3cc(-c4ccc(-c5sc(-c6cccs6)c6c5C(=O)c5c(CC(CC)CCCC)sc(CC(CC)CCCC)c5C6=O)s4)sc3c(-c3cc(F)c(CC(CC)CCCC)s3)c3ccsc23)cc1F,CCCCC(CC)COc1ccc(C2(c3ccc(OCC(CC)CCCC)cc3)c3cc(/C=C4\C(=O)c5cc(Cl)c(Cl)cc5C4=C(C#N)C#N)sc3-c3ccc4cc5c6c(ccc5cc4c32)-c2sc(/C=C3\C(=O)c4cc(Cl)c(Cl)cc4C3=C(C#N)C#N)cc2C6(c2ccc(OCC(CC)CCCC)cc2)c2ccc(OCC(CC)CCCC)cc2)cc1,13.27,-5.45,-3.65,-5.71,-3.89,,,1:1,0.5 vol%,inverted,ZnO,MoO3,chlorobenzene,DIO
564,10.1039/c7ta10461h,CCCCC(CC)Cc1sc(-c2c3cc(-c4ccc(-c5sc(-c6cccs6)c6c5C(=O)c5c(CC(CC)CCCC)sc(CC(CC)CCCC)c5C6=O)s4)sc3c(-c3cc(F)c(CC(CC)CCCC)s3)c3ccsc23)cc1F,CCCCCCC1(CCCCCC)c2cc3c(cc2-c2sc(/C=C4\C(=O)c5ccc(C)cc5C4=C(C#N)C#N)cc21)C(CCCCCC)(CCCCCC)c1cc(/C=C2\C(=O)c4ccc(C)cc4C2=C(C#N)C#N)sc1-3,12.5,-5.5,-3.65,-5.59,-3.35,110.0,100.0,,0.5 vol%,conventional,PFN-Br,PEDOT:PSS,chloroform,
569,10.1021/acsami.9b10243,CCCCC(CC)Cc1sc(-c2c3cc(-c4ccc(-c5sc(-c6cccs6)c6c5C(=O)c5c(CC(CC)CCCC)sc(CC(CC)CCCC)c5C6=O)s4)sc3c(-c3cc(F)c(CC(CC)CCCC)s3)c3ccsc23)cc1F,CCCCCCc1ccc(C2(c3ccc(CCCCCC)cc3)c3cc4c(cc3-c3sc(-c5sc(/C=C6\C(=O)c7cc(Cl)c(Cl)cc7C6=C(C#N)C#N)cc5CC(CC)CCCC)cc32)C(c2ccc(CCCCCC)cc2)(c2ccc(CCCCCC)cc2)c2cc(-c3sc(/C=C5\C(=O)c6cc(Cl)c(Cl)cc6C5=C(C#N)C#N)cc3CC(CC)CCCC)sc2-4)cc1,9.7,-5.45,-3.65,-5.54,-4.11,100.0,110.0,1:1,0.5 vol %,conventional,PFN-Br,PEDOT:PSS,chlorobenzene,
570,10.1021/acsami.9b10243,CCCCC(CC)Cc1sc(-c2c3cc(-c4ccc(-c5sc(-c6cccs6)c6c5C(=O)c5c(CC(CC)CCCC)sc(CC(CC)CCCC)c5C6=O)s4)sc3c(-c3cc(F)c(CC(CC)CCCC)s3)c3ccsc23)cc1F,CCCCCCc1ccc(C2(c3ccc(CCCCCC)cc3)c3cc4c(cc3-c3sc(-c5sc(/C=C6\C(=O)c7cc(F)c(F)cc7C6=C(C#N)C#N)cc5CC(CC)CCCC)cc32)C(c2ccc(CCCCCC)cc2)(c2ccc(CCCCCC)cc2)c2cc(-c3sc(/C=C5\C(=O)c6cc(F)c(F)cc6C5=C(C#N)C#N)cc3CC(CC)CCCC)sc2-4)cc1,9.3,-5.45,-3.65,-5.51,-4.07,100.0,110.0,1:1,0.5 vol %,conventional,PFN-Br,PEDOT:PSS,chlorobenzene,
571,10.1021/acsami.9b10243,CCCCC(CC)Cc1sc(-c2c3cc(-c4ccc(-c5sc(-c6cccs6)c6c5C(=O)c5c(CC(CC)CCCC)sc(CC(CC)CCCC)c5C6=O)s4)sc3c(-c3cc(F)c(CC(CC)CCCC)s3)c3ccsc23)cc1F,CCCCCCc1ccc(C2(c3ccc(CCCCCC)cc3)c3cc4c(cc3-c3sc(-c5sc(/C=C6\C(=O)c7ccccc7C6=C(C#N)C#N)cc5CC(CC)CCCC)cc32)C(c2ccc(CCCCCC)cc2)(c2ccc(CCCCCC)cc2)c2cc(-c3sc(/C=C5\C(=O)c6ccccc6C5=C(C#N)C#N)cc3CC(CC)CCCC)sc2-4)cc1,3.8,-5.45,-3.65,-5.41,-3.84,100.0,110.0,1:1,0.5 vol %,conventional,PFN-Br,PEDOT:PSS,chlorobenzene,
572,10.1039/c7ta10461h,CCCCC(CC)Cc1sc(-c2c3cc(-c4ccc(-c5sc(-c6cccs6)c6c5C(=O)c5c(CC(CC)CCCC)sc(CC(CC)CCCC)c5C6=O)s4)sc3c(-c3cc(F)c(CC(CC)CCCC)s3)c3ccsc23)cc1F,CCCCCCc1ccc(C2(c3ccc(CCCCCC)cc3)c3cc4c(cc3-c3sc(/C=C5\C(=O)c6ccc(C)cc6C5=C(C#N)C#N)cc32)C(c2ccc(CCCCCC)cc2)(c2ccc(CCCCCC)cc2)c2cc(/C=C3\C(=O)c5ccc(C)cc5C3=C(C#N)C#N)sc2-4)cc1,5.6,-5.5,-3.65,-5.56,-3.32,,,,,conventional,PFN-Br,PEDOT:PSS,chloroform,
574,10.1007/s11426-018-9260-2,CCCCC(CC)Cc1sc(-c2c3cc(-c4ccc(-c5sc(-c6cccs6)c6c5C(=O)c5c(CC(CC)CCCC)sc(CC(CC)CCCC)c5C6=O)s4)sc3c(-c3cc(F)c(CC(CC)CCCC)s3)c3ccsc23)cc1F,CCCCCCc1ccc(C2(c3ccc(CCCCCC)cc3)c3cc4c(cc3-c3sc5cc(/C=C6\C(=O)c7cc(Cl)c(Cl)cc7C6=C(C#N)C#N)sc5c32)C(c2ccc(CCCCCC)cc2)(c2ccc(CCCCCC)cc2)c2c-4sc3cc(/C=C4\C(=O)c5cc(Cl)c(Cl)cc5C4=C(C#N)C#N)sc23)cc1,12.67,-5.5,-3.65,-5.667,-4.027,,,,,,,,,
576,10.1002/adma.201707170,CCCCC(CC)Cc1sc(-c2c3cc(-c4ccc(-c5sc(-c6cccs6)c6c5C(=O)c5c(CC(CC)CCCC)sc(CC(CC)CCCC)c5C6=O)s4)sc3c(-c3cc(F)c(CC(CC)CCCC)s3)c3ccsc23)cc1F,CCCCCCc1ccc(C2(c3ccc(CCCCCC)cc3)c3cc4c(cc3-c3sc5cc(/C=C6\C(=O)c7cc(F)c(F)cc7C6=C(C#N)C#N)sc5c32)C(c2ccc(CCCCCC)cc2)(c2ccc(CCCCCC)cc2)c2c-4sc3cc(/C=C4\C(=O)c5cc(F)c(F)cc5C4=C(C#N)C#N)sc23)cc1,13.7,-5.54,-3.65,-5.67,-4.15,90.0,100.0,1:1,,conventional,PFN-Br,PEDOT:PSS,chlorobenzene,DIO
577,10.1007/s11426-018-9260-2,CCCCC(CC)Cc1sc(-c2c3cc(-c4ccc(-c5sc(-c6cccs6)c6c5C(=O)c5c(CC(CC)CCCC)sc(CC(CC)CCCC)c5C6=O)s4)sc3c(-c3cc(F)c(CC(CC)CCCC)s3)c3ccsc23)cc1F,CCCCCCc1ccc(C2(c3ccc(CCCCCC)cc3)c3cc4c(cc3-c3sc5cc(/C=C6\C(=O)c7cc(F)c(F)cc7C6=C(C#N)C#N)sc5c32)C(c2ccc(CCCCCC)cc2)(c2ccc(CCCCCC)cc2)c2c-4sc3cc(/C=C4\C(=O)c5cc(F)c(F)cc5C4=C(C#N)C#N)sc23)cc1,13.59,-5.5,-3.65,-5.677,-4.105,,,,,,,,,
578,10.1007/s11426-017-9199-1,CCCCC(CC)Cc1sc(-c2c3cc(-c4ccc(-c5sc(-c6cccs6)c6c5C(=O)c5c(CC(CC)CCCC)sc(CC(CC)CCCC)c5C6=O)s4)sc3c(-c3cc(F)c(CC(CC)CCCC)s3)c3ccsc23)cc1F,CCCCCCc1ccc(C2(c3ccc(CCCCCC)cc3)c3cc4c(cc3-c3sc5cc(/C=C6\C(=O)c7cc(F)c(F)cc7C6=C(C#N)C#N)sc5c32)C(c2ccc(CCCCCC)cc2)(c2ccc(CCCCCC)cc2)c2c-4sc3cc(/C=C4\C(=O)c5cc(F)c(F)cc5C4=C(C#N)C#N)sc23)cc1,13.5,-5.5,-3.65,-5.677,-4.105,100.0,100.0,1:1,,conventional,PDINO,PEDOT:PSS,chlorobenzene,DIO
579,10.1016/j.nanoen.2018.11.067,CCCCC(CC)Cc1sc(-c2c3cc(-c4ccc(-c5sc(-c6cccs6)c6c5C(=O)c5c(CC(CC)CCCC)sc(CC(CC)CCCC)c5C6=O)s4)sc3c(-c3cc(F)c(CC(CC)CCCC)s3)c3ccsc23)cc1F,CCCCCCc1ccc(C2(c3ccc(CCCCCC)cc3)c3cc4c(cc3-c3sc5cc(/C=C6\C(=O)c7cc(F)c(F)cc7C6=C(C#N)C#N)sc5c32)C(c2ccc(CCCCCC)cc2)(c2ccc(CCCCCC)cc2)c2c-4sc3cc(/C=C4\C(=O)c5cc(F)c(F)cc5C4=C(C#N)C#N)sc23)cc1,13.37,-5.5,-3.65,-5.677,-4.105,,,1:1,0.5,conventional,PFN-Br,PEDOT:PSS,,
584,10.1002/aenm.201802131,CCCCC(CC)Cc1sc(-c2c3cc(-c4ccc(-c5sc(-c6cccs6)c6c5C(=O)c5c(CC(CC)CCCC)sc(CC(CC)CCCC)c5C6=O)s4)sc3c(-c3cc(F)c(CC(CC)CCCC)s3)c3ccsc23)cc1F,CCCCCCc1ccc(C2(c3ccc(CCCCCC)cc3)c3cc4c(cc3-c3sc5cc(/C=C6\C(=O)c7ccc(C#Cc8ccccc8)cc7C6=C(C#N)C#N)sc5c32)C(c2ccc(CCCCCC)cc2)(c2ccc(CCCCCC)cc2)c2c-4sc3cc(/C=C4\C(=O)c5ccc(C#Cc6ccccc6)cc5C4=C(C#N)C#N)sc23)cc1,12.6,-5.48,-3.65,-5.69,-3.91,,,,,conventional,PFN-Br,PEDOT:PSS,chloroform,
586,10.1016/j.nanoen.2018.11.067,CCCCC(CC)Cc1sc(-c2c3cc(-c4ccc(-c5sc(-c6cccs6)c6c5C(=O)c5c(CC(CC)CCCC)sc(CC(CC)CCCC)c5C6=O)s4)sc3c(-c3cc(F)c(CC(CC)CCCC)s3)c3ccsc23)cc1F,CCCCCCc1ccc(C2(c3ccc(CCCCCC)cc3)c3cc4c(cc3-c3sc5cc(C=C6C(=O)c7ccccc7C6=C(C#N)C#N)sc5c32)C(c2ccc(CCCCCC)cc2)(c2ccc(CCCCCC)cc2)c2c-4sc3cc(C=C4C(=O)c5ccccc5C4=C(C#N)C#N)sc23)cc1,10.64,-5.5,-3.65,-5.576,-3.916,,,1:1,0.5,conventional,PFN-Br,PEDOT:PSS,,
587,10.1002/aenm.201802131,CCCCC(CC)Cc1sc(-c2c3cc(-c4ccc(-c5sc(-c6cccs6)c6c5C(=O)c5c(CC(CC)CCCC)sc(CC(CC)CCCC)c5C6=O)s4)sc3c(-c3cc(F)c(CC(CC)CCCC)s3)c3ccsc23)cc1F,CCCCCCc1ccc(C2(c3ccc(CCCCCC)cc3)c3cc4c(cc3-c3sc5cc(/C=C6\C(=O)c7ccccc7C6=C(C#N)C#N)sc5c32)C(c2ccc(CCCCCC)cc2)(c2ccc(CCCCCC)cc2)c2c-4sc3cc(/C=C4\C(=O)c5ccccc5C4=C(C#N)C#N)sc23)cc1,10.3,-5.48,-3.65,-5.5,-3.85,,,,,conventional,PFN-Br,PEDOT:PSS,chloroform,
