Repository: JiYiqaq/PCE-KA-GNN

# Data directory

- `raw/Active_Database.csv` is the immutable source dataset bundled under CC BY 4.0. Do not overwrite it with processed data.
- `processed/` is created and populated by the training pipeline. Generated `.pt` and `.pth` caches are intentionally ignored by Git because they can exceed GitHub's normal single-file limit.

See `../DATA_LICENSE.md` for provenance, license and checksum information.

File: data/processed/device_records.csv (part 6 of 250)
record_id,doi,donor_smiles,acceptor_smiles,pce,homo_d,lumo_d,homo_a,lumo_a,active_layer_thickness,annealing_temp,d_a_ratio,additive_ratio,device_type,etl_canonical,htl_canonical,solvent_canonical,additive_canonical
593,10.1002/aenm.201803657,CCCCC(CC)Cc1sc(-c2c3cc(-c4ccc(-c5sc(-c6cccs6)c6c5C(=O)c5c(CC(CC)CCCC)sc(CC(CC)CCCC)c5C6=O)s4)sc3c(-c3cc(F)c(CC(CC)CCCC)s3)c3ccsc23)cc1F,CCCCCCCCC1(CCCCCCCC)c2cc3c(cc2-c2cc4c(cc21)-c1sc(/C=C2\C(=O)c5cc(F)c(F)cc5C2=C(C#N)C#N)cc1C4(CCCCCCCC)CCCCCCCC)C(CCCCCCCC)(CCCCCCCC)c1cc2c(cc1-3)C(CCCCCCCC)(CCCCCCCC)c1cc(/C=C3\C(=O)c4cc(F)c(F)cc4C3=C(C#N)C#N)sc1-2,13.1,-5.45,-3.65,-5.71,-3.96,,100.0,1:1,,conventional,PF3N-2TNDI,PEDOT:PSS,,
594,10.1002/aenm.201803657,CCCCC(CC)Cc1sc(-c2c3cc(-c4ccc(-c5sc(-c6cccs6)c6c5C(=O)c5c(CC(CC)CCCC)sc(CC(CC)CCCC)c5C6=O)s4)sc3c(-c3cc(F)c(CC(CC)CCCC)s3)c3ccsc23)cc1F,CCCCCCCCC1(CCCCCCCC)c2cc3c(cc2-c2cc4c(cc21)-c1sc(/C=C2\C(=O)c5ccccc5C2=C(C#N)C#N)cc1C4(CCCCCCCC)CCCCCCCC)C(CCCCCCCC)(CCCCCCCC)c1cc2c(cc1-3)C(CCCCCCCC)(CCCCCCCC)c1cc(/C=C3\C(=O)c4ccccc4C3=C(C#N)C#N)sc1-2,5.9,-5.45,-3.65,-5.51,-3.77,,100.0,1:1,,conventional,PF3N-2TNDI,PEDOT:PSS,,
600,10.1016/j.orgel.2017.02.029,CCCCC(CC)COc1ccc(-c2c3cc(-c4ccc(-c5sc(-c6cccs6)c6c5C(=O)c5c(CC(CC)CCCC)sc(CC(CC)CCCC)c5C6=O)s4)sc3c(-c3ccc(OCC(CC)CCCC)cc3)c3ccoc23)cc1,CCCCCCc1ccc(C2(c3ccc(CCCCCC)cc3)c3cc4c(cc3-c3sc5cc(C=C6C(=O)c7ccccc7C6=C(C#N)C#N)sc5c32)C(c2ccc(CCCCCC)cc2)(c2ccc(CCCCCC)cc2)c2c-4sc3cc(C=C4C(=O)c5ccccc5C4=C(C#N)C#N)sc23)cc1,7.13,-5.37,-3.65,-5.576,-3.916,,110.0,1:1,,conventional,PDINO,PEDOT:PSS,chloroform,
604,10.1016/j.dyepig.2017.07.014,CCCCCCCCCCCCOc1c(OCCCCCCCCCCCC)c(-c2ccc(-c3cc4c(-c5ccc(SCC(CC)CCCC)cc5)c5sccc5c(-c5ccc(SCC(CC)CCCC)cc5)c4s3)s2)c2nsnc2c1-c1cccs1,CCCCCCCCC(CCCCCC)Cn1c2cc(-c3ccc(/C=C4\SC(=S)N(CC)C4=O)c4nsnc34)ccc2c2ccc(-c3ccc(/C=C4\SC(=S)N(CC)C4=O)c4nsnc34)cc21,3.3,-5.43,-3.65,-5.79,-3.79,97.0,,1:3,,inverted,ZnO,MoO3,chlorobenzene,
605,10.1016/j.dyepig.2017.07.014,CCCCCCCCCCCCOc1c(OCCCCCCCCCCCC)c(-c2ccc(-c3cc4c(-c5ccc(SCC(CC)CCCC)cc5)c5sccc5c(-c5ccc(SCC(CC)CCCC)cc5)c4s3)s2)c2nsnc2c1-c1cccs1,CCCCCCCCn1c2cc(-c3ccc(/C=C4\SC(=S)N(CC)C4=O)c4nsnc34)ccc2c2ccc(-c3ccc(/C=C4\SC(=S)N(CC)C4=O)c4nsnc34)cc21,4.64,-5.43,-3.65,-5.72,-3.74,103.0,,1:3,,inverted,ZnO,MoO3,chlorobenzene,
606,10.1039/c8ta05207g,CCCCCCCCOc1c(OCCCCCCCC)c(-c2ccc(-c3cc4c(-c5cc(F)c(CC(CC)CCCC)s5)c5sccc5c(-c5cc(F)c(CC(CC)CCCC)s5)c4s3)s2)c2nsnc2c1-c1cccs1,CCCCCCc1ccc(C2(c3ccc(CCCCCC)cc3)c3cc4c(cc3-c3sc5cc(/C=C6\C(=O)c7cc(F)c(F)cc7C6=C(C#N)C#N)sc5c32)C(c2ccc(CCCCCC)cc2)(c2ccc(CCCCCC)cc2)c2c-4sc3cc(/C=C4\C(=O)c5cc(F)c(F)cc5C4=C(C#N)C#N)sc23)cc1,9.14,-5.39,-3.65,-5.677,-4.105,,,1:1,1% v/v,conventional,,,,
607,10.1039/c8ta10923k,CCCCCCCCOc1c(OCCCCCCCC)c(-c2ccc(-c3cc4c(-c5cc(F)c(CC(CC)CCCC)s5)c5sccc5c(-c5cc(F)c(CC(CC)CCCC)s5)c4s3)s2)c2nsnc2c1-c1cccs1,CCCCCCc1ccc(C2(c3ccc(CCCCCC)cc3)c3cc4c(cc3-c3sc5cc(/C=C6\C(=O)c7cc(F)c(F)cc7C6=C(C#N)C#N)sc5c32)C(c2ccc(CCCCCC)cc2)(c2ccc(CCCCCC)cc2)c2c-4sc3cc(/C=C4\C(=O)c5cc(F)c(F)cc5C4=C(C#N)C#N)sc23)cc1,9.14,-5.39,-3.65,-5.66,-4.14,,,,,,,,,
611,10.1039/c8ta03753a,CCCCC(CC)Cc1sc(-c2c3cc(-c4ccc(-c5sc(-c6cccs6)c6c5C(=O)c5c(CC(CC)CCCC)sc(CC(CC)CCCC)c5C6=O)s4)sc3c(-c3cc(F)c(CC(CC)CCCC)s3)c3ccsc23)cc1F,CCCCC(CC)CC1(CC(CC)CCCC)c2cc(/C=C3\C(=O)c4cc(F)c(F)cc4C3=C(C#N)C#N)sc2-c2sc(-c3c(F)c(F)c(-c4cc5c(s4)-c4sc(/C=C6\C(=O)c7cc(F)c(F)cc7C6=C(C#N)C#N)cc4C5(CC(CC)CCCC)CC(CC)CCCC)c(F)c3F)cc21,9.09,-5.48,-3.64,-5.66,-3.86,,,,,,,,,
612,10.1039/c8ta03753a,CCCCC(CC)Cc1sc(-c2c3cc(-c4ccc(-c5sc(-c6cccs6)c6c5C(=O)c5c(CC(CC)CCCC)sc(CC(CC)CCCC)c5C6=O)s4)sc3c(-c3cc(F)c(CC(CC)CCCC)s3)c3ccsc23)cc1F,CCCCC(CC)CC1(CC(CC)CCCC)c2cc(/C=C3\C(=O)c4cc(F)c(F)cc4C3=C(C#N)C#N)sc2-c2sc(-c3c(F)c(OC)c(-c4cc5c(s4)-c4sc(/C=C6\C(=O)c7cc(F)c(F)cc7C6=C(C#N)C#N)cc4C5(CC(CC)CCCC)CC(CC)CCCC)c(F)c3OC)cc21,8.36,-5.48,-3.64,-5.5,-3.81,,,,,,,,,
613,10.1039/c8ta03753a,CCCCC(CC)Cc1sc(-c2c3cc(-c4ccc(-c5sc(-c6cccs6)c6c5C(=O)c5c(CC(CC)CCCC)sc(CC(CC)CCCC)c5C6=O)s4)sc3c(-c3cc(F)c(CC(CC)CCCC)s3)c3ccsc23)cc1F,CCCCC(CC)CC1(CC(CC)CCCC)c2cc(/C=C3\C(=O)c4cc(F)c(F)cc4C3=C(C#N)C#N)sc2-c2sc(-c3c(F)c(OC)c(-c4cc5c(s4)-c4sc(/C=C6\C(=O)c7cc(F)c(F)cc7C6=C(C#N)C#N)cc4C5(CC(CC)CCCC)CC(CC)CCCC)c(F)c3OC)cc21,8.36,-5.49,-3.64,-5.5,-3.81,,,,,,,,,
614,10.1039/c8ta03753a,CCCCC(CC)Cc1sc(-c2c3cc(-c4ccc(-c5sc(-c6cccs6)c6c5C(=O)c5c(CC(CC)CCCC)sc(CC(CC)CCCC)c5C6=O)s4)sc3c(-c3cc(F)c(CC(CC)CCCC)s3)c3ccsc23)cc1F,CCCCC(CC)CC1(CC(CC)CCCC)c2cc(/C=C3\C(=O)c4cc(F)c(F)cc4C3=C(C#N)C#N)sc2-c2sc(-c3cc(F)c(-c4cc5c(s4)-c4sc(/C=C6\C(=O)c7cc(F)c(F)cc7C6=C(C#N)C#N)cc4C5(CC(CC)CCCC)CC(CC)CCCC)cc3F)cc21,11.49,-5.48,-3.64,-5.53,-3.83,,,,,,,,,
616,10.1039/c8ta03753a,CCCCC(CC)Cc1sc(-c2c3cc(-c4ccc(-c5sc(-c6cccs6)c6c5C(=O)c5c(CC(CC)CCCC)sc(CC(CC)CCCC)c5C6=O)s4)sc3c(-c3cc(F)c(CC(CC)CCCC)s3)c3ccsc23)cc1F,CCCCC(CC)CC1(CC(CC)CCCC)C2=C(SC(c3cc(F)c(-c4cc5c(s4)-c4sc(/C=C6\C(=O)c7cc(F)c(F)cc7C6=C(C#N)C#N)cc4C5(CC(CC)CCCC)CC(CC)CCCC)cc3F)C2)c2sc(/C=C3\C(=O)c4cc(F)c(F)cc4C3=C(C#N)C#N)cc21,11.49,-5.49,-3.64,-5.53,-3.83,,,,,,,,,
617,10.1002/adma.201904215,CCCCC(CC)Cc1sc(-c2c3cc(-c4ccc(-c5sc(-c6cccs6)c6c5C(=O)c5c(CC(CC)CCCC)sc(CC(CC)CCCC)c5C6=O)s4)sc3c(-c3cc(F)c(CC(CC)CCCC)s3)c3ccsc23)cc1F,CCCCC(CC)Cn1nc2c(n1)c1c3sc4cc(/C=C5\C(=O)c6ccccc6C5=C(C#N)C#N)sc4c3n(CC(CC)CCCC)c1c1c2c2sc3cc(/C=C4\C(=O)c5ccccc5C4=C(C#N)C#N)sc3c2n1CC(CC)CCCC,7.1,-5.49,-3.64,-5.45,-3.95,,,1:1,0.5 vol% CN relative to CB,,,,,
618,10.1002/adma.201807832,CCCCC(CC)Cc1sc(-c2c3cc(-c4ccc(-c5sc(-c6cccs6)c6c5C(=O)c5c(CC(CC)CCCC)sc(CC(CC)CCCC)c5C6=O)s4)sc3c(-c3cc(F)c(CC(CC)CCCC)s3)c3ccsc23)cc1F,CCCCCCC1(CCCCCC)c2cc3c(cc2-c2sc(/C=C4\C(=O)c5ccccc5C4=C(C#N)C#N)cc21)C(CCCCCC)(CCCCCC)c1cc(/C=C2\C(=O)c4ccccc4C2=C(C#N)C#N)sc1-3,12.02,-5.49,-3.64,-5.69,-3.91,,,,,conventional,,,,
619,10.1021/acsami.0c05172,CCCCC(CC)Cc1sc(-c2c3cc(-c4ccc(-c5sc(-c6cccs6)c6c5C(=O)c5c(CC(CC)CCCC)sc(CC(CC)CCCC)c5C6=O)s4)sc3c(-c3cc(F)c(CC(CC)CCCC)s3)c3ccsc23)cc1F,CCCCCCc1ccc(C2(c3ccc(CCCCCC)cc3)c3cc4c(cc3-c3sc5cc(/C=C6\C(=O)c7cc(F)c(F)cc7C6=C(C#N)C#N)sc5c32)C(c2ccc(CCCCCC)cc2)(c2ccc(CCCCCC)cc2)c2c-4sc3cc(/C=C4\C(=O)c5cc(F)c(F)cc5C4=C(C#N)C#N)sc23)cc1,13.7,-5.49,-3.64,-5.66,-4.14,105.0,,,,conventional,PFN-Br,PEDOT:PSS,,
620,10.1002/adma.201707170,CCCCC(CC)Cc1sc(-c2c3cc(-c4ccc(-c5sc(-c6cccs6)c6c5C(=O)c5c(CC(CC)CCCC)sc(CC(CC)CCCC)c5C6=O)s4)sc3c(-c3cc(F)c(CC(CC)CCCC)s3)c3ccsc23)cc1F,CCCCCCc1ccc(C2(c3ccc(CCCCCC)cc3)c3cc4c(cc3-c3sc5cc(/C=C6\C(=O)c7ccc(C)cc7C6=C(C#N)C#N)sc5c32)C(c2ccc(CCCCCC)cc2)(c2ccc(CCCCCC)cc2)c2c-4sc3cc(/C=C4\C(=O)c5ccc(C)cc5C4=C(C#N)C#N)sc23)cc1,13.7,-5.49,-3.64,-5.58,-3.98,90.0,100.0,1:1,,conventional,PFN-Br,PEDOT:PSS,chlorobenzene,DIO
621,10.1016/j.nanoen.2019.04.018,CCCCC(CC)Cc1sc(-c2c3cc(-c4ccc(-c5sc(-c6cccs6)c6c5C(=O)c5c(CC(CC)CCCC)sc(CC(CC)CCCC)c5C6=O)s4)sc3c(-c3cc(F)c(CC(CC)CCCC)s3)c3ccsc23)cc1F,CCCCCCc1ccc(C2(c3ccc(CCCCCC)cc3)c3cc4c(cc3-c3sc5cc(C=C6C(=O)c7cc(Br)ccc7C6=C(C#N)C#N)sc5c32)C(c2ccc(CCCCCC)cc2)(c2ccc(CCCCCC)cc2)c2c-4sc3cc(C=C4C(=O)c5cc(Br)ccc5C4=C(C#N)C#N)sc23)cc1,12.63,-5.49,-3.64,-5.73,-4.2,,,1:1,,conventional,PDINN,PEDOT:PSS,chloroform,DIO
622,10.1039/d0ta03087b,CCCCC(CC)Cc1sc(-c2c3cc(-c4ccc(-c5sc(-c6cccs6)c6c5C(=O)c5c(CC(CC)CCCC)sc(CC(CC)CCCC)c5C6=O)s4)sc3c(-c3cc(F)c(CC(CC)CCCC)s3)c3ccsc23)cc1F,CCCCCCCCC1(CCCCCCCC)c2cc3c(cc2-c2cc4c(cc21)-c1sc(/C=C2\C(=O)c5ccccc5C2=C(C#N)C#N)cc1C4(CCCCCCCC)CCCCCCCC)C(CCCCCCCC)(CCCCCCCC)c1cc(/C=C2\C(=O)c4ccccc4C2=C(C#N)C#N)sc1-3,10.06,-5.49,-3.64,-5.43,-3.71,,,,,,,,,
660,10.1039/c7tc00706j,CCCCC(CC)COC(=O)c1sc2c(-c3cc4c(-c5ccc(CC(CC)CCCC)s5)c5sccc5c(-c5ccc(CC(CC)CCCC)s5)c4s3)scc2c1F,CCCCCCc1ccc(C2(c3ccc(CCCCCC)cc3)c3cc(-c4ccc(-c5ccc(C=C(C#N)C#N)c6nsnc56)s4)ccc3-c3sc(-c4ccc(C=C(C#N)C#N)c5nsnc45)cc32)cc1,6.57,-5.22,-3.64,-5.5,-3.78,,,,,inverted,ZnO,MoO3,chlorobenzene,DPE
661,10.1021/jacs.7b11278,CCCCC(CC)COC(=O)c1sc2c(-c3cc4c(-c5ccc(CC(CC)CCCC)s5)c5sccc5c(-c5ccc(CC(CC)CCCC)s5)c4s3)scc2c1F,CCCCCCc1ccc(C2(c3ccc(CCCCCC)cc3)c3cc(/C=C4\C(=O)c5cc(Cl)c(Cl)cc5C4=C(C#N)C#N)sc3-c3sc4c(OCC(CC)CCCCC)c5c6c(sc5c(OCC(CC)CCCC)c4c32)-c2sc(/C=C3\C(=O)c4cc(Cl)c(Cl)cc4C3=C(C#N)C#N)cc2C6(c2ccc(CCCCCC)cc2)c2ccc(CCCCCC)cc2)cc1,11.2,-5.22,-3.64,-5.49,-4.09,130.0,,1:1.5,,,,,,
662,10.1021/jacs.7b11278,CCCCC(CC)COC(=O)c1sc2c(-c3cc4c(-c5ccc(CC(CC)CCCC)s5)c5sccc5c(-c5ccc(CC(CC)CCCC)s5)c4s3)scc2c1F,CCCCCCc1ccc(C2(c3ccc(CCCCCC)cc3)c3cc(/C=C4\C(=O)c5ccccc5C4=C(C#N)C#N)sc3-c3sc4c(OCC(CC)CCCCC)c5c6c(sc5c(OCC(CC)CCCC)c4c32)-c2sc(/C=C3\C(=O)c4ccccc4C3=C(C#N)C#N)cc2C6(c2ccc(CCCCCC)cc2)c2ccc(CCCCCC)cc2)cc1,8.3,-5.22,-3.64,-5.32,-3.85,130.0,,1:1.5,,,,,,
664,10.1039/c7tc00706j,CCCCC(CC)COC(=O)c1sc2c(-c3cc4c(-c5ccc(CC(CC)CCCC)s5)c5sccc5c(-c5ccc(CC(CC)CCCC)s5)c4s3)scc2c1F,CCCCCCc1ccc(C2(c3ccc(CCCCCC)cc3)c3cc4c(cc3-c3sc(-c5ccc(C=C(C#N)C#N)c6nsnc56)cc32)C(c2ccc(CCCCCC)cc2)(c2ccc(CCCCCC)cc2)c2cc(-c3ccc(C=C(C#N)C#N)c5nsnc35)sc2-4)cc1,3.97,-5.22,-3.64,-5.4,-3.77,,,,,inverted,ZnO,MoO3,chlorobenzene,DPE
671,10.1039/c7ta10391c,CCCCC(CC)COC(=O)c1sc2c(-c3cc4c(-c5ccc(CC(CC)CCCC)s5)c5sccc5c(-c5ccc(CC(CC)CCCC)s5)c4s3)scc2c1F,CCCCCCc1ccc(C2(c3ccc(CCCCCC)cc3)c3cc4c(cc3-c3sc5cc(/C=C6\C(=O)c7sccc7C6=C(C#N)C#N)sc5c32)C(c2ccc(CCCCCC)cc2)(c2ccc(CCCCCC)cc2)c2c-4sc3cc(/C=C4\C(=O)c5sccc5C4=C(C#N)C#N)sc23)cc1,10.42,-5.22,-3.64,-5.62,-3.92,,110.0,1:1.5,,inverted,ZnO,MoO3,chlorobenzene,DIO
676,10.1021/acs.chemmater.6b00131,CCCCC(CC)COC(=O)c1sc2c(-c3cc4c(-c5ccc(CC(CC)CCCC)s5)c5sccc5c(-c5ccc(CC(CC)CCCC)s5)c4s3)scc2c1F,CCCCCCCCC(CCCCCCCC)n1c2cc(-c3ccc(C=C(C#N)C#N)c4nsnc34)ccc2c2ccc(-c3ccc(C=C(C#N)C#N)c4nsnc34)cc21,5.3,-5.22,-3.64,-6.05,-4.13,65.0,,3:7 w/w,,inverted,,,,
679,10.1021/acs.chemmater.6b00131,CCCCC(CC)COC(=O)c1sc2c(-c3cc4c(-c5ccc(CC(CC)CCCC)s5)c5sccc5c(-c5ccc(CC(CC)CCCC)s5)c4s3)scc2c1F,CCCCCCCCC1(CCCCCCCC)c2cc(-c3ccc(C=C(C#N)C#N)c4nsnc34)ccc2-c2ccc(-c3ccc(C=C(C#N)C#N)c4nsnc34)cc21,5.1,-5.22,-3.64,-6.25,-4.14,65.0,,4:6 w/w,,inverted,,,,
680,10.1021/acs.chemmater.6b00131,CCCCC(CC)COC(=O)c1sc2c(-c3cc4c(-c5ccc(CC(CC)CCCC)s5)c5sccc5c(-c5ccc(CC(CC)CCCC)s5)c4s3)scc2c1F,CCCCCCCCC1(CCCCCCCC)c2cc(-c3ccc(C=C(C#N)C#N)c4nsnc34)sc2-c2sc(-c3ccc(C=C(C#N)C#N)c4nsnc34)cc21,5.0,-5.22,-3.64,-5.69,-4.28,65.0,,4:6 w/w,,inverted,,,,
682,10.1039/c8ta02781a,CCCCC(CC)COC(=O)c1sc2c(-c3cc4c(-c5ccc(CC(CC)CCCC)s5)c5sccc5c(-c5ccc(CC(CC)CCCC)s5)c4s3)scc2c1F,CCCCCCCCc1c(-c2sc(-c3sc(-c4sc(-c5sc(-c6sc(-c7sc(C=C(C#N)C#N)c(F)c7CCCCCCCC)c(F)c6CCCCCCCC)c(F)c5CCCCCCCC)c(F)c4F)c(CCCCCCCC)c3F)c(CCCCCCCC)c2F)sc(C=C(C#N)C#N)c1F,1.8,-5.22,-3.64,-5.74,-3.93,,,,,inverted,,,,
683,10.1039/c8ta02781a,CCCCC(CC)COC(=O)c1sc2c(-c3cc4c(-c5ccc(CC(CC)CCCC)s5)c5sccc5c(-c5ccc(CC(CC)CCCC)s5)c4s3)scc2c1F,CCCCCCCCc1c(-c2sc(-c3sc(-c4sc(-c5sc(C=C(C#N)C#N)c(F)c5CCCCCCCC)c(F)c4CCCCCCCC)c(F)c3F)c(CCCCCCCC)c2F)sc(C=C(C#N)C#N)c1F,4.5,-5.22,-3.64,-6.09,-4.16,,,,,inverted,,,,
684,10.1021/acsami.8b04541,CCCCC(CC)COC(=O)c1sc2c(-c3cc4c(-c5ccc(CC(CC)CCCC)s5)c5sccc5c(-c5ccc(CC(CC)CCCC)s5)c4s3)scc2c1F,CCCCCCCCn1c(=C(C#N)C#N)s/c(=C/c2ccc(-c3c(F)cc(-c4cc5c(s4)-c4cc6c(cc4C5(c4ccc(CCCCCC)cc4)c4ccc(CCCCCC)cc4)-c4sc(-c5cc(F)c(-c7ccc(/C=c8/sc(=C(C#N)C#N)n(CCCCCCCC)c8=O)s7)c7nsnc57)cc4C6(c4ccc(CCCCCC)cc4)c4ccc(CCCCCC)cc4)c4nsnc34)s2)c1=O,9.14,-5.22,-3.64,-5.47,-3.65,,,,,inverted,ZnO,MoO3,o-DCB,
689,10.1002/adma.201707508,CCCCC(CC)COC(=O)c1sc2c(-c3cc4c(-c5ccc(CC(CC)CCCC)s5)c5sccc5c(-c5ccc(CC(CC)CCCC)s5)c4s3)scc2c1F,CCCCCCCCOc1c2sc3c(c2c(OCCCCCCCC)c2sc4c(c12)C(c1ccc(CCCCCC)cc1)(c1ccc(CCCCCC)cc1)c1cc(/C=C2\C(=O)c5ccc(F)cc5C2=C(C#N)C#N)sc1-4)C(c1ccc(CCCCCC)cc1)(c1ccc(CCCCCC)cc1)c1cc(/C=C2\C(=O)c4ccc(F)cc4C2=C(C#N)C#N)sc1-3,10.55,-5.22,-3.64,-5.26,-3.89,,,,,conventional,PDINO,PEDOT:PSS,chlorobenzene,DIO
695,10.1039/c8ta11006a,CCCCCCC(CCCC)COc1c(F)cc(-c2c3cc(-c4ccc(-c5sc(-c6cccs6)c6c5C(=O)c5c(CC(CC)CCCC)sc(CC(CC)CCCC)c5C6=O)s4)sc3c(-c3cc(F)c(OCC(CCCC)CCCCCC)c(F)c3)c3ccsc23)cc1F,CCCCCCc1ccc(C2(c3ccc(CCCCCC)cc3)c3cc4c(cc3-c3sc5cc(/C=C6\C(=O)c7cc(F)c(F)cc7C6=C(C#N)C#N)sc5c32)C(c2ccc(CCCCCC)cc2)(c2ccc(CCCCCC)cc2)c2c-4sc3cc(/C=C4\C(=O)c5cc(F)c(F)cc5C4=C(C#N)C#N)sc23)cc1,11.7,-5.5,-3.64,-5.677,-4.105,,,1:1.5 w/w,0.5 vol%,inverted,,,,
696,10.1039/c9ta10887d,CCCCCCCCC(CCCCCC)COc1cnc2c(C)c(F)c(F)c(-c3ccc(C)s3)c2n1,CCCCCCc1ccc(C2(c3ccc(CCCCCC)cc3)c3cc4c(cc3-c3sc5cc(/C=C6\C(=O)c7cc(Cl)c(Cl)cc7C6=C(C#N)C#N)sc5c32)C(c2ccc(CCCCCC)cc2)(c2ccc(CCCCCC)cc2)c2c-4sc3cc(/C=C4\C(=O)c5cc(Cl)c(Cl)cc5C4=C(C#N)C#N)sc23)cc1,13.04,-5.54,-3.64,-5.75,-4.27,,,,,inverted,ZnO,MoO3,chloroform:mesitylene (1:1),
697,10.1002/aenm.201801203,CCCCC(CC)Cc1ccc(-c2c3cc(-c4ccc(-c5sc(-c6cccs6)c6c5C(=O)c5c(CC(CC)CCCC)sc(CC(CC)CCCC)c5C6=O)s4)sc3c(-c3ccc(CC(CC)CCCC)s3)c3ccsc23)s1,CCCCCCc1ccc(C2(c3ccc(CCCCCC)cc3)c3c(sc4cc(/C=C5\C(=O)c6ccc(Cl)cc6C5=C(C#N)C#N)sc34)-c3sc4c5c(sc4c32)-c2sc3cc(/C=C4\C(=O)c6ccc(Cl)cc6C4=C(C#N)C#N)sc3c2C5(c2ccc(CCCCCC)cc2)c2ccc(CCCCCC)cc2)cc1,12.2,-5.26,-3.63,-5.2,-3.9,,100.0,1:1,,conventional,ZrAcac,PEDOT:PSS,chloroform,
698,10.1002/aenm.201801203,CCCCC(CC)Cc1ccc(-c2c3cc(-c4ccc(-c5sc(-c6cccs6)c6c5C(=O)c5c(CC(CC)CCCC)sc(CC(CC)CCCC)c5C6=O)s4)sc3c(-c3ccc(CC(CC)CCCC)s3)c3ccsc23)s1,CCCCCCc1ccc(C2(c3ccc(CCCCCC)cc3)c3c(sc4cc(/C=C5\C(=O)c6ccccc6C5=C(C#N)C#N)sc34)-c3sc4c5c(sc4c32)-c2sc3cc(/C=C4\C(=O)c6ccccc6C4=C(C#N)C#N)sc3c2C5(c2ccc(CCCCCC)cc2)c2ccc(CCCCCC)cc2)cc1,11.3,-5.26,-3.63,-5.13,-3.78,,100.0,1:1,,conventional,ZrAcac,PEDOT:PSS,chloroform,
699,10.1002/aenm.201800424,CCCCC(CC)Cc1ccc(-c2c3cc(-c4ccc(-c5sc(-c6cccs6)c6c5C(=O)c5c(CC(CC)CCCC)sc(CC(CC)CCCC)c5C6=O)s4)sc3c(-c3ccc(CC(CC)CCCC)s3)c3ccsc23)s1,CCCCCCCCC1(CCCCCCCC)c2cc3c(cc2-c2cc4c(cc21)-c1sc(/C=C2\C(=O)c5cc6ccccc6cc5C2=C(C#N)C#N)cc1C4(CCCCCCCC)CCCCCCCC)C(CCCCCCCC)(CCCCCCCC)c1cc(/C=C2\C(=O)c4cc5ccccc5cc4C2=C(C#N)C#N)sc1-3,10.8,-5.26,-3.63,-5.54,-3.9,,,,,conventional,PDINO,PEDOT:PSS,chloroform,
701,10.1002/adma.201707150,CCCCC(CC)Cc1ccc(-c2c3cc(-c4ccc(-c5sc(-c6cccs6)c6c5C(=O)c5c(CC(CC)CCCC)sc(CC(CC)CCCC)c5C6=O)s4)sc3c(-c3ccc(CC(CC)CCCC)s3)c3ccsc23)s1,CCCCCCCCn1c2cc(/C=C3\C(=O)c4cc(F)c(F)cc4C3=C(C#N)C#N)sc2c2sc3c(c21)C(c1ccc(CCCCCC)cc1)(c1ccc(CCCCCC)cc1)c1cc2c(cc1-3)C(c1ccc(CCCCCC)cc1)(c1ccc(CCCCCC)cc1)c1c-2sc2c3sc(/C=C4\C(=O)c5cc(F)c(F)cc5C4=C(C#N)C#N)cc3n(CCCCCCCC)c12,13.13,-5.26,-3.63,-5.42,-3.94,,100.0,1:1,0.5% v/v,inverted,ZnO,MoO3,chloroform,DIO
702,10.1002/adma.201707150,CCCCC(CC)Cc1ccc(-c2c3cc(-c4ccc(-c5sc(-c6cccs6)c6c5C(=O)c5c(CC(CC)CCCC)sc(CC(CC)CCCC)c5C6=O)s4)sc3c(-c3ccc(CC(CC)CCCC)s3)c3ccsc23)s1,CCCCCCCCn1c2cc(/C=C3\C(=O)c4ccccc4C3=C(C#N)C#N)sc2c2sc3c(c21)C(c1ccc(CCCCCC)cc1)(c1ccc(CCCCCC)cc1)c1cc2c(cc1-3)C(c1ccc(CCCCCC)cc1)(c1ccc(CCCCCC)cc1)c1c-2sc2c3sc(/C=C4\C(=O)c5ccccc5C4=C(C#N)C#N)cc3n(CCCCCCCC)c12,4.31,-5.26,-3.63,-5.36,-3.82,,,1:1,,inverted,ZnO,MoO3,chloroform,
703,10.1021/acsami.8b15923,CCCCC(CC)Cc1sc(-c2c3cc(-c4ccc(-c5sc(-c6cccs6)c6c5C(=O)c5c(CC(CC)CCCC)sc(CC(CC)CCCC)c5C6=O)s4)sc3c(-c3cc(Cl)c(CC(CC)CCCC)s3)c3ccsc23)cc1Cl,CCCCCCc1ccc(C2(c3ccc(CCCCCC)cc3)c3cc4c(cc3-c3sc(/C=C5\C(=O)c6cc(F)c(F)cc6C5=C(C#N)C#N)cc32)C(c2ccc(CCCCCC)cc2)(c2ccc(CCCCCC)cc2)c2cc(/C=C3\C(=O)c5cc(F)c(F)cc5C3=C(C#N)C#N)sc2-4)cc1,7.1,-5.51,-3.63,-5.73,-3.93,,,1:1,,inverted,ZnO,MoO3,chlorobenzene,DIO
704,10.1007/s11426-018-9260-2,CCCCC(CC)Cc1sc(-c2c3cc(-c4ccc(-c5sc(-c6cccs6)c6c5C(=O)c5c(CC(CC)CCCC)sc(CC(CC)CCCC)c5C6=O)s4)sc3c(-c3cc(Cl)c(CC(CC)CCCC)s3)c3ccsc23)cc1Cl,CCCCCCc1ccc(C2(c3ccc(CCCCCC)cc3)c3cc4c(cc3-c3sc5cc(/C=C6\C(=O)c7cc(Cl)c(Cl)cc7C6=C(C#N)C#N)sc5c32)C(c2ccc(CCCCCC)cc2)(c2ccc(CCCCCC)cc2)c2c-4sc3cc(/C=C4\C(=O)c5cc(Cl)c(Cl)cc5C4=C(C#N)C#N)sc23)cc1,13.37,-5.51,-3.63,-5.667,-4.027,,,,,,,,,
705,10.1007/s11426-018-9260-2,CCCCC(CC)Cc1sc(-c2c3cc(-c4ccc(-c5sc(-c6cccs6)c6c5C(=O)c5c(CC(CC)CCCC)sc(CC(CC)CCCC)c5C6=O)s4)sc3c(-c3cc(Cl)c(CC(CC)CCCC)s3)c3ccsc23)cc1Cl,CCCCCCc1ccc(C2(c3ccc(CCCCCC)cc3)c3cc4c(cc3-c3sc5cc(/C=C6\C(=O)c7cc(F)c(F)cc7C6=C(C#N)C#N)sc5c32)C(c2ccc(CCCCCC)cc2)(c2ccc(CCCCCC)cc2)c2c-4sc3cc(/C=C4\C(=O)c5cc(F)c(F)cc5C4=C(C#N)C#N)sc23)cc1,14.29,-5.51,-3.63,-5.677,-4.105,,,,,,,,,
706,10.1039/c9ta08636f,CCCCC(CC)Cc1sc(-c2c3cc(-c4ccc(-c5sc(-c6cccs6)c6c5C(=O)c5c(CC(CC)CCCC)sc(CC(CC)CCCC)c5C6=O)s4)sc3c(-c3cc(F)c(CC(CC)CCCC)s3)c3ccsc23)cc1F,CCCCCCc1ccc(C2(c3ccc(CCCCCC)cc3)c3cc(/C=C4\C(=O)c5cc(F)c(F)cc5C4=C(C#N)C#N)sc3-c3sc4c(-c5ccc(CC(CC)CCCC)cc5)c5c6c(sc5c(-c5ccc(CC(CC)CCCC)cc5)c4c32)-c2sc(/C=C3\C(=O)c4cc(F)c(F)cc4C3=C(C#N)C#N)cc2C6(c2ccc(CCCCCC)cc2)c2ccc(CCCCCC)cc2)cc1,13.9,-5.48,-3.63,-5.63,-3.9,,160.0,1:1,,inverted,ZnO,MoO3,chloroform,
707,10.1002/adma.201800868,CCCCC(CC)Cc1sc(-c2c3cc(-c4ccc(-c5sc(-c6cccs6)c6c5C(=O)c5c(CC(CC)CCCC)sc(CC(CC)CCCC)c5C6=O)s4)sc3c(-c3cc(F)c(CC(CC)CCCC)s3)c3ccsc23)cc1F,CCCCCCc1ccc(C2(c3ccc(CCCCCC)cc3)c3cc4c(cc3-c3sc5cc(/C=C6\C(=O)c7cc(F)c(F)cc7C6=C(C#N)C#N)sc5c32)C(c2ccc(CCCCCC)cc2)(c2ccc(CCCCCC)cc2)c2c-4sc3cc(/C=C4\C(=O)c5cc(F)c(F)cc5C4=C(C#N)C#N)sc23)cc1,13.2,-5.47,-3.63,-5.67,-4.15,,,,,inverted,ZnO,MoO3,,
708,10.1039/c7ta09837e,CCCCC(CC)COC(=O)c1cc(Cl)c(-c2sc3c(-c4cc5c(-c6ccc(CC(CC)CCCC)s6)c6sc(C)cc6c(-c6ccc(CC(CC)CCCC)s6)c5s4)sc(C)c3c2Cl)s1,CCCCCCc1ccc(C2(c3ccc(CCCCCC)cc3)c3cc4c(cc3-c3sc5cc(C=C6C(=O)c7ccccc7C6=C(C#N)C#N)sc5c32)C(c2ccc(CCCCCC)cc2)(c2ccc(CCCCCC)cc2)c2c-4sc3cc(C=C4C(=O)c5ccccc5C4=C(C#N)C#N)sc23)cc1,7.38,-5.43,-3.63,-5.576,-3.916,90.0,,1:1,0.25%,inverted,,,,
709,10.1002/adma.201803769,CCCCC(CC)COC(=O)c1sc2c(-c3cc4c(-c5ccc(CC(CC)CCCC)s5)c5sccc5c(-c5ccc(CC(CC)CCCC)s5)c4s3)scc2c1F,CCCCCCc1ccc(C2(c3ccc(CCCCCC)cc3)c3cc4c(cc3-c3sc(-c5sc(/C=C6\C(=O)c7cc(F)c(F)cc7C6=C(C#N)C#N)c6sc(C(=O)OCC(CC)CCCC)c(F)c56)cc32)C(c2ccc(CCCCCC)cc2)(c2ccc(CCCCCC)cc2)c2cc(-c3sc(/C=C5\C(=O)c6cc(F)c(F)cc6C5=C(C#N)C#N)c5sc(C(=O)OCC(CC)CCCC)c(F)c35)sc2-4)cc1,9.43,-5.2,-3.63,-5.31,-4.0,,,1:1.8,,inverted,ZnO,MoO3,,
710,10.1002/adma.201803769,CCCCC(CC)COC(=O)c1sc2c(-c3cc4c(-c5ccc(CC(CC)CCCC)s5)c5sccc5c(-c5ccc(CC(CC)CCCC)s5)c4s3)scc2c1F,CCCCCCc1ccc(C2(c3ccc(CCCCCC)cc3)c3cc4c(cc3-c3sc(-c5sc(/C=C6\C(=O)c7cc(F)ccc7C6=C(C#N)C#N)c6sc(C(=O)OCC(CC)CCCC)c(F)c56)cc32)C(c2ccc(CCCCCC)cc2)(c2ccc(CCCCCC)cc2)c2cc(-c3sc(/C=C5\C(=O)c6cc(F)ccc6C5=C(C#N)C#N)c5sc(C(=O)OCC(CC)CCCC)c(F)c35)sc2-4)cc1,10.87,-5.2,-3.63,-5.34,-3.96,,,1:1.8,1 vol%,inverted,ZnO,MoO3,,CN
711,10.1002/adma.201803769,CCCCC(CC)COC(=O)c1sc2c(-c3cc4c(-c5ccc(CC(CC)CCCC)s5)c5sccc5c(-c5ccc(CC(CC)CCCC)s5)c4s3)scc2c1F,CCCCCCc1ccc(C2(c3ccc(CCCCCC)cc3)c3cc4c(cc3-c3sc(-c5sc(/C=C6\C(=O)c7ccc(F)cc7C6=C(C#N)C#N)c6sc(C(=O)OCC(CC)CCCC)c(F)c56)cc32)C(c2ccc(CCCCCC)cc2)(c2ccc(CCCCCC)cc2)c2cc(-c3sc(/C=C5\C(=O)c6ccc(F)cc6C5=C(C#N)C#N)c5sc(C(=O)OCC(CC)CCCC)c(F)c35)sc2-4)cc1,7.01,-5.2,-3.63,-5.36,-4.01,,,1:1.8,,inverted,ZnO,MoO3,,
715,10.1039/c8ta10882j,CCCCC(CC)COC(=O)c1sc2c(-c3cc4c(-c5sc(CC(CC)CCCC)c6c5OCCO6)c5sccc5c(-c5sc(CC(CC)CCCC)c6c5OCCO6)c4s3)scc2c1F,CCCCCCc1ccc(C2(c3ccc(CCCCCC)s3)c3cc4c(cc3-c3sc5cc(/C=C6\C(=O)c7ccccc7C6=C(C#N)C#N)sc5c32)C(c2ccc(CCCCCC)s2)(c2ccc(CCCCCC)s2)c2c-4sc3cc(/C=C4\C(=O)c5ccccc5C4=C(C#N)C#N)sc23)s1,8.59,-5.33,-3.63,-5.673,-3.909,,,1:1.5,,inverted,ZnO,MoO3,o-xylene,DPE
717,10.1039/c8ta00368h,CCCCCCC(CCCC)Cc1ccc(-c2c3cc(-c4ccc(-c5sc(-c6cccs6)c6c5C(=O)c5c(CC(CC)CCCC)sc(CC(CC)CCCC)c5C6=O)s4)sc3c(-c3ccc(CC(CCCC)CCCCCC)s3)c3ccsc23)s1,CCCCCCc1ccc(C2(c3ccc(CCCCCC)cc3)c3cc4c(cc3-c3sc5cc(/C=C6\C(=O)c7ccc(C)cc7C6=C(C#N)C#N)sc5c32)C(c2ccc(CCCCCC)cc2)(c2ccc(CCCCCC)cc2)c2c-4sc3cc(/C=C4\C(=O)c5ccc(C)cc5C4=C(C#N)C#N)sc23)cc1,10.78,-5.38,-3.63,-5.514,-3.808,,,,,,,,,
718,10.1021/acsmacrolett.9b00704,CCCCCCCCC(CCCCCC)Cn1nc2c(-c3ccc(C)s3)c(F)c(F)c(-c3ccc(-c4cc5sc6c(c5s4)C(c4ccc(CCCCCC)cc4)(c4ccc(CCCCCC)cc4)c4cc5c(cc4-6)C(c4ccc(CCCCCC)cc4)(c4ccc(CCCCCC)cc4)c4c-5sc5cc(C)sc45)s3)c2n1,CCCCCCCCCCCc1c(/C=C2\C(=O)c3cc(F)c(F)cc3C2=C(C#N)C#N)sc2c1sc1c3c4nsnc4c4c5sc6c(CCCCCCCCCCC)c(/C=C7\C(=O)c8cc(F)c(F)cc8C7=C(C#N)C#N)sc6c5n(CC(CC)CCCC)c4c3n(CC(CC)CCCC)c21,11.05,-5.25,-3.63,-5.65,-4.1,,,,,,,,,
719,10.1021/acsami.8b19449,CCCCCCCCCCC(CCCCCCCC)Cc1cc(-c2c(F)c(F)c(-c3cc(CC(CCCCCCCC)CCCCCCCCCC)c(-c4ccc(-c5ccc6cc(C)sc6c5)s4)s3)c3nsnc23)sc1C,CCCCCCC1(CCCCCC)c2cc3c(cc2-c2sc(/C=C4\C(=O)c5ccccc5C4=C(C#N)C#N)cc21)C(CCCCCC)(CCCCCC)c1cc(/C=C2\C(=O)c4ccccc4C2=C(C#N)C#N)sc1-3,6.8,-5.35,-3.63,-5.75,-4.2,,,1:1,,inverted,,,,
720,10.1021/acsami.8b19449,CCCCCCCCCCC(CCCCCCCC)Cc1cc(-c2c(F)c(F)c(-c3cc(CC(CCCCCCCC)CCCCCCCCCC)c(-c4ccc(-c5ccc6cc(C)sc6c5)s4)s3)c3nsnc23)sc1C,CCCCCCc1ccc(C2(c3ccc(CCCCCC)cc3)c3cc4c(cc3-c3sc5cc(/C=C6\C(=O)c7ccccc7C6=C(C#N)C#N)sc5c32)C(c2ccc(CCCCCC)cc2)(c2ccc(CCCCCC)cc2)c2c-4sc3cc(/C=C4\C(=O)c5ccccc5C4=C(C#N)C#N)sc23)cc1,6.9,-5.35,-3.63,-5.55,-3.95,100.0,110.0,1:1,0.5 vol %,inverted,,,,
721,10.1039/c6ee03489f,CCCCCCCCSc1ccc(-c2c3cc(-c4cc(C(=O)OCC(CC)CCCC)c(-c5sc(C)cc5C(=O)OCC(CC)CCCC)s4)sc3c(-c3ccc(SCCCCCCCC)s3)c3cc(C)sc23)s1,CCCCCCc1ccc(C2(c3ccc(CCCCCC)cc3)c3cc4c(cc3-c3sc5cc(/C=C6\C(=O)c7ccc(C)cc7C6=C(C#N)C#N)sc5c32)C(c2ccc(CCCCCC)cc2)(c2ccc(CCCCCC)cc2)c2c-4sc3cc(/C=C4\C(=O)c5ccc(C)cc5C4=C(C#N)C#N)sc23)cc1,0.01,-5.63,-3.63,-5.58,-3.96,,150.0,50:50,,,,,,
723,10.1039/c9tc02663k,CCCCC(CC)CSc1ccc(-c2c3cc(-c4sc(-c5sc(-c6cc(C7CCCCC7)c(C)s6)c6c5C(=O)c5c(CC(CC)CCCC)sc(CC(CC)CCCC)c5C6=O)cc4C4CCCCC4)sc3c(-c3ccc(SCC(CC)CCCC)s3)c3cc(C)sc23)s1,CCCCCCc1ccc(C2(c3ccc(CCCCCC)cc3)c3cc4c(cc3-c3sc5cc(/C=C6\C(=O)c7ccccc7C6=C(C#N)C#N)sc5c32)C(c2ccc(CCCCCC)cc2)(c2ccc(CCCCCC)cc2)c2c-4sc3cc(/C=C4\C(=O)c5ccccc5C4=C(C#N)C#N)sc23)cc1,9.63,-5.47,-3.62,-5.61,-4.02,148.0,120.0,1:1,0.1%,conventional,PDINO,PEDOT:PSS,chlorobenzene,
724,10.1021/jacs.7b02677,CCCCC(CC)CSc1sc(-c2c3cc(-c4ccc(-c5sc(-c6cccs6)c6c5C(=O)c5c(CC(CC)CCCC)sc(CC(CC)CCCC)c5C6=O)s4)sc3c(-c3cc(F)c(SCC(CC)CCCC)s3)c3ccsc23)cc1F,CCCCCCc1ccc(C2(c3ccc(CCCCCC)cc3)c3cc4c(cc3-c3sc5cc(/C=C6\C(=O)c7cc(F)c(F)cc7C6=C(C#N)C#N)sc5c32)C(c2ccc(CCCCCC)cc2)(c2ccc(CCCCCC)cc2)c2c-4sc3cc(/C=C4\C(=O)c5cc(F)c(F)cc5C4=C(C#N)C#N)sc23)cc1,13.1,-5.41,-3.62,-5.66,-4.14,,,,,,,,,
725,10.1007/s11426-018-9334-9,CCCCC(CC)CSc1sc(-c2c3cc(-c4ccc(-c5sc(-c6cccs6)c6c5C(=O)c5c(CC(CC)CCCC)sc(CC(CC)CCCC)c5C6=O)s4)sc3c(-c3cc(F)c(SCC(CC)CCCC)s3)c3ccsc23)cc1F,CCCCCCCCc1c2sc3c(c2c(CCCCCCCC)c2sc4c(c12)C(c1ccc(CCCCCC)cc1)(c1ccc(CCCCCC)cc1)c1cc(/C=C2\C(=O)c5cc(Cl)c(Cl)cc5C2=C(C#N)C#N)sc1-4)C(c1ccc(CCCCCC)cc1)(c1ccc(CCCCCC)cc1)c1cc(/C=C2\C(=O)c4cc(Cl)c(Cl)cc4C2=C(C#N)C#N)sc1-3,14.1,-5.41,-3.62,-5.6,-4.02,,,1:1,,conventional,PFN-Br,PEDOT:PSS,chloroform,
726,10.1002/adma.201807577,CCCCCC(CC)Cc1ccc(-c2c3cc(-c4ccc(-c5c(F)c(F)c(-c6ccc(C)s6)c6nc(-c7cc(F)c(CC(CC)CCCC)s7)c(-c7cc(F)c(CC(CC)CCCC)s7)nc56)s4)sc3c(-c3ccc(CC(CC)CCCC)s3)c3cc(C)sc23)s1,CCCCC(CC)Cc1c(/C=C2\C(=O)c3ccccc3C2=C(C#N)C#N)sc2c1sc1c3c4nsnc4c4c5sc6c(CC(CC)CCCC)c(/C=C7\C(=O)c8ccccc8C7=C(C#N)C#N)sc6c5n(CC(CC)CCCC)c4c3n(CC(CC)CCCC)c21,13.1,-5.31,-3.62,-5.55,-3.87,,130.0,1:1.2,0.8 vol% CN,conventional,PDINN,PEDOT:PSS,,CN
727,10.1039/c7ta10262c,CCCCCC(CC)Cc1ccc(-c2c3cc(-c4ccc(-c5c(F)c(F)c(-c6ccc(C)s6)c6nc(-c7cc(F)c(CC(CC)CCCC)s7)c(-c7cc(F)c(CC(CC)CCCC)s7)nc56)s4)sc3c(-c3ccc(CC(CC)CCCC)s3)c3cc(C)sc23)s1,CCCCCCc1ccc(C2(c3ccc(CCCCCC)cc3)c3cc4c(cc3-c3sc5cc(/C=C6\C(=O)c7ccccc7C6=C(C#N)C#N)sc5c32)C(c2ccc(CCCCCC)cc2)(c2ccc(CCCCCC)cc2)c2c-4sc3cc(/C=C4\C(=O)c5ccccc5C4=C(C#N)C#N)sc23)cc1,10.52,-5.31,-3.62,-5.48,-3.83,,,,,,,,,
728,10.1002/adma.201604241,CCCCCCCCOc1cccc(-c2nc3c(-c4cccs4)c(F)c(F)c(-c4ccc(-c5cc6c(-c7ccc(CC(CC)CCCC)s7)c7sccc7c(-c7ccc(CC(CC)CCCC)s7)c6s5)s4)c3nc2-c2cccc(OCCCCCCCC)c2)c1,CCCCCCc1ccc(C2(c3ccc(CCCCCC)cc3)c3cc4c(cc3-c3sc5cc(C=C6C(=O)c7ccccc7C6=C(C#N)C#N)sc5c32)C(c2ccc(CCCCCC)cc2)(c2ccc(CCCCCC)cc2)c2c-4sc3cc(C=C4C(=O)c5ccccc5C4=C(C#N)C#N)sc23)cc1,8.9,-5.34,-3.62,-5.576,-3.916,100.0,,,,inverted,ZnO,MoO3,THF,IPA
736,10.1002/solr.201800250,CCCCC(CC)Cc1sc(-c2c3cc(-c4ccc(-c5sc(-c6cccs6)c6c5C(=O)c5c(CC(CC)CCCC)sc(CC(CC)CCCC)c5C6=O)s4)sc3c(-c3cc(F)c(CC(CC)CCCC)s3)c3ccsc23)cc1F,CCCCCCc1ccc(C2(c3ccc(CCCCCC)cc3)c3cc(/C=C4\C(=O)c5ccccc5C4=C(C#N)C#N)sc3-c3[se]c4cc5c6c([se]c5cc4c32)-c2sc(/C=C3\C(=O)c4ccccc4C3=C(C#N)C#N)cc2C6(c2ccc(CCCCCC)cc2)c2ccc(CCCCCC)cc2)cc1,7.1,-5.5,-3.61,-5.53,-3.92,,100.0,1:1,,inverted,ZnO/PFN-Br,MoO3,chlorobenzene,
737,10.1002/aenm.201900041,COC(=O)C(C)(C)c1cc(C)cc(-c2sc3c4sc5cc(/C=C6/C(=O)c7cc(F)cc(c7)C(=O)/C6=C\c6cc(C(C)(C)C(=O)OC)c(-c7cc(C)cc(C(C)(C)C(=O)OC)c7)s6)sc5c4c(C(C)(C)C(=O)OC)ccc2-3)c1,CCCCCCc1ccc(C2(c3ccc(CCCCCC)cc3)c3cc4c(cc3-c3sc5cc(/C=C6\C(=O)c7c(csc7Cl)C6=C(C#N)C#N)sc5c32)C(c2ccc(CCCCCC)cc2)(c2ccc(CCCCCC)cc2)c2c-4sc3cc(/C=C4\C(=O)c5c(csc5Cl)C4=C(C#N)C#N)sc23)cc1,13.6,-5.56,-3.65,-5.58,-4.01,,100.0,1:1,0.2 vol%,conventional,ZrAcac,PEDOT:PSS,chloroform,DIO
741,10.1039/c7ta07785h,CCCCC(CC)Cc1sc(-c2c3cc(-c4ccc(-c5sc(-c6cccs6)c6c5C(=O)c5c(CC(CC)CCCC)sc(CC(CC)CCCC)c5C6=O)s4)sc3c(-c3cc(F)c(CC(CC)CCCC)s3)c3ccsc23)cc1F,CCCCCCc1ccc(C2(c3ccc(CCCCCC)cc3)c3cc4c(cc3-c3sc5cc(/C=C6\C(=O)c7ccccc7C6=C(C#N)C#N)sc5c32)C(c2ccc(CCCCCC)cc2)(c2ccc(CCCCCC)cc2)c2c-4sc3cc(/C=C4\C(=O)c5ccccc5C4=C(C#N)C#N)sc23)cc1,9.7,-5.5,-3.61,-5.6,-3.85,,100.0,1:1,,inverted,ZnO,MoO3,chlorobenzene,DIO
744,10.1002/aenm.201900041,COC(=O)C(C)(C)c1cc(C)cc(-c2sc3c4sc5cc(/C=C6/C(=O)c7cc(F)cc(c7)C(=O)/C6=C\c6cc(C(C)(C)C(=O)OC)c(-c7cc(C)cc(C(C)(C)C(=O)OC)c7)s6)sc5c4c(C(C)(C)C(=O)OC)ccc2-3)c1,CCCCCCc1ccc(C2(c3ccc(CCCCCC)cc3)c3cc4c(cc3-c3sc5cc(/C=C6\C(=O)c7cscc7C6=C(C#N)C#N)sc5c32)C(c2ccc(CCCCCC)cc2)(c2ccc(CCCCCC)cc2)c2c-4sc3cc(/C=C4\C(=O)c5cscc5C4=C(C#N)C#N)sc23)cc1,12.3,-5.56,-3.65,-5.62,-3.96,,100.0,1:1,0.2 vol%,conventional,ZrAcac,PEDOT:PSS,chloroform,DIO
750,10.1002/solr.201800250,CCCCC(CC)Cc1sc(-c2c3cc(-c4ccc(-c5sc(-c6cccs6)c6c5C(=O)c5c(CC(CC)CCCC)sc(CC(CC)CCCC)c5C6=O)s4)sc3c(-c3cc(F)c(CC(CC)CCCC)s3)c3ccsc23)cc1F,CCCCCCc1ccc(C2(c3ccc(CCCCCC)cc3)c3cc(/C=C4\C(=O)c5cc(Br)c(Br)cc5C4=C(C#N)C#N)sc3-c3[se]c4cc5c6c([se]c5cc4c32)-c2sc(/C=C3\C(=O)c4cc(Br)c(Br)cc4C3=C(C#N)C#N)cc2C6(c2ccc(CCCCCC)cc2)c2ccc(CCCCCC)cc2)cc1,9.6,-5.5,-3.61,-5.65,-4.02,,100.0,1:1,,inverted,ZnO/PFN-Br,MoO3,chlorobenzene,
751,10.1002/solr.201800250,CCCCC(CC)Cc1sc(-c2c3cc(-c4ccc(-c5sc(-c6cccs6)c6c5C(=O)c5c(CC(CC)CCCC)sc(CC(CC)CCCC)c5C6=O)s4)sc3c(-c3cc(F)c(CC(CC)CCCC)s3)c3ccsc23)cc1F,CCCCCCc1ccc(C2(c3ccc(CCCCCC)cc3)c3cc(/C=C4\C(=O)c5ccc(Br)cc5C4=C(C#N)C#N)sc3-c3[se]c4cc5c6c([se]c5cc4c32)-c2sc(/C=C3\C(=O)c4ccc(Br)cc4C3=C(C#N)C#N)cc2C6(c2ccc(CCCCCC)cc2)c2ccc(CCCCCC)cc2)cc1,12.5,-5.5,-3.61,-5.63,-3.99,,100.0,1:1,,inverted,ZnO/PFN-Br,MoO3,chlorobenzene,
752,10.1021/acsaem.8b00506,CCCCC(CC)COC(=O)c1sc2c(-c3cc4c(-c5cc(Cl)c(CC(CC)CCCC)s5)c5sccc5c(-c5cc(Cl)c(CC(CC)CCCC)s5)c4s3)scc2c1F,CCCCCCc1ccc(C2(c3ccc(CCCCCC)cc3)c3cc4c(cc3-c3sc5cc(C=C6C(=O)c7ccccc7C6=C(C#N)C#N)sc5c32)C(c2ccc(CCCCCC)cc2)(c2ccc(CCCCCC)cc2)c2c-4sc3cc(C=C4C(=O)c5ccccc5C4=C(C#N)C#N)sc23)cc1,8.46,-5.47,-3.61,-5.576,-3.916,100.0,,1:1,,conventional,,PEDOT:PSS,chlorobenzene,
753,10.1002/aenm.201801212,CCCCC(CC)COC(=O)c1sc2c(-c3cc4c(-c5ccc(CC(CC)CCCC)s5)c5sccc5c(-c5ccc(CC(CC)CCCC)s5)c4s3)scc2c1F,CCCCCC(CC)COc1cc(/C=C2\C(=O)c3cc(F)c(F)cc3C2=C(C#N)C#N)sc1-c1cc2c(s1)-c1sc(-c3sc(/C=C4\C(=O)c5cc(F)c(F)cc5C4=C(C#N)C#N)cc3OCC(CC)CCCCC)cc1[Si]2(CC(CC)CCCC)CC(CC)CCCC,9.0,-5.2,-3.61,-5.28,-4.11,,,1:1.5,,inverted,ZnO,MoO3,chloroform,CN
754,10.1002/aenm.201801212,CCCCC(CC)COC(=O)c1sc2c(-c3cc4c(-c5ccc(CC(CC)CCCC)s5)c5sccc5c(-c5ccc(CC(CC)CCCC)s5)c4s3)scc2c1F,CCCCCC(CC)COc1cc(/C=C2\C(=O)c3cc(F)c(F)cc3C2=C(C#N)C#N)sc1-c1cc2c(s1)-c1sc(-c3sc(/C=C4\C(=O)c5cc(F)c(F)cc5C4=C(C#N)C#N)cc3OCC(CC)CCCCC)cc1C2(CC(CC)CCCC)CC(CC)CCCC,7.4,-5.2,-3.61,-5.26,-4.16,,,1:1.5,,inverted,ZnO,MoO3,chlorobenzene,CN
755,10.1002/aenm.201801209,CCCCC(CC)COC(=O)c1sc2c(-c3cc4c(-c5ccc(CC(CC)CCCC)s5)c5sccc5c(-c5ccc(CC(CC)CCCC)s5)c4s3)scc2c1F,CCCCCCc1ccc(C2(c3ccc(CCCCCC)cc3)c3cc4c(cc3-c3sc5cc(/C=C6/C(=O)c7ccccc7C6=C(C#N)C#N)sc5c32)C(c2ccc(CCCCCC)cc2)(c2ccc(CCCCCC)cc2)c2c-4sc3cc(/C=C4/C(=O)c5cc(F)c(F)cc5C4=C(C#N)C#N)sc23)cc1,8.7,-5.2,-3.61,-5.705,-4.08,,,1:1.5,2 vol%,inverted,ZnO,MoO3,chlorobenzene,
756,10.1002/aenm.201801209,CCCCC(CC)COC(=O)c1sc2c(-c3cc4c(-c5ccc(CC(CC)CCCC)s5)c5sccc5c(-c5ccc(CC(CC)CCCC)s5)c4s3)scc2c1F,CCCCCCCc1ccc(C2(c3ccc(CCCCCC)cc3)c3cc4c(cc3-c3sc(-c5sc(/C=C6\C(=O)c7ccc(F)cc7C6=C(C#N)C#N)cc5OCC(CC)CCCC)cc32)C(c2ccc(CCCCCC)cc2)(c2ccc(CCCCCC)cc2)c2cc(-c3sc(/C=C5\C(=O)c6ccc(F)cc6C5=C(C#N)C#N)cc3OCC(CC)CCCC)sc2-4)cc1,12.1,-5.2,-3.61,-5.34,-4.03,,,1:1.5,2 vol%,inverted,ZnO,MoO3,chlorobenzene,
757,10.1002/aenm.201801209,CCCCC(CC)COC(=O)c1sc2c(-c3cc4c(-c5ccc(CC(CC)CCCC)s5)c5sccc5c(-c5ccc(CC(CC)CCCC)s5)c4s3)scc2c1F,CCCCCCCc1ccc(C2(c3ccc(CCCCCC)cc3)c3cc4c(cc3-c3sc5cc(-c6sc(/C=C7\C(=O)c8ccc(F)cc8C7=C(C#N)C#N)cc6OCC(CC)CCCC)sc5c32)C(c2ccc(CCCCCC)cc2)(c2ccc(CCCCCC)cc2)c2c-4sc3cc(-c4sc(C=C5C(=O)c6ccc(F)cc6C5=C(C#N)C#N)cc4OCC(CC)CCCC)sc23)cc1,3.7,-5.2,-3.61,-5.22,-3.9,,,1:1.5,2 vol%,inverted,ZnO,MoO3,chlorobenzene,
760,10.1021/acsami.8b20276,CCCCCCCCOc1c(OCCCCCCCC)c(-c2cc(F)c(-c3sc(C)cc3F)s2)c2nonc2c1C,CCCCCCc1ccc(C2(c3ccc(CCCCCC)cc3)c3cc4c(cc3-c3sc5cc(/C=C6\C(=O)c7cc(F)c(F)cc7C6=C(C#N)C#N)sc5c32)C(c2ccc(CCCCCC)cc2)(c2ccc(CCCCCC)cc2)c2c-4sc3cc(/C=C4\C(=O)c5cc(F)c(F)cc5C4=C(C#N)C#N)sc23)cc1,10.2,-5.33,-3.61,-5.66,-4.11,,,,,inverted,ZnO,MoO3,chlorobenzene,
763,10.1021/acs.jpclett.9b01931,CCCCC(CC)Cc1sc(-c2c3cc(-c4ccc(-c5sc(-c6cccs6)c6c5C(=O)c5c(CC(CC)CCCC)sc(CC(CC)CCCC)c5C6=O)s4)sc3c(-c3cc(Cl)c(CC(CC)CCCC)s3)c3ccsc23)cc1Cl,CCCCCCc1ccc(C2(c3ccc(CCCCCC)cc3)c3cc4c(cc3-c3sc5cc(/C=C6\C(=O)c7c(Cl)cccc7C6=C(C#N)C#N)sc5c32)C(c2ccc(CCCCCC)cc2)(c2ccc(CCCCCC)cc2)c2c-4sc3cc(/C=C4\C(=O)c5c(Cl)cccc5C4=C(C#N)C#N)sc23)cc1,11.21,-5.5,-3.6,-5.3,-3.71,,,,,,,,,
765,10.1021/acs.jpclett.9b01931,CCCCC(CC)Cc1sc(-c2c3cc(-c4ccc(-c5sc(-c6cccs6)c6c5C(=O)c5c(CC(CC)CCCC)sc(CC(CC)CCCC)c5C6=O)s4)sc3c(-c3cc(Cl)c(CC(CC)CCCC)s3)c3ccsc23)cc1Cl,CCCCCCc1ccc(C2(c3ccc(CCCCCC)cc3)c3cc4c(cc3-c3sc5cc(/C=C6\C(=O)c7ccccc7C6=C(C#N)C#N)sc5c32)C(c2ccc(CCCCCC)cc2)(c2ccc(CCCCCC)cc2)c2c-4sc3cc(/C=C4\C(=O)c5cc(Cl)c(Cl)cc5C4=C(C#N)C#N)sc23)cc1,12.23,-5.5,-3.6,-5.29,-3.77,,,,,,,,,
766,10.1038/s41467-019-10098-z,CCCCC(CC)Cc1sc(-c2c3cc(-c4ccc(-c5sc(-c6cccs6)c6c5C(=O)c5c(CC(CC)CCCC)sc(CC(CC)CCCC)c5C6=O)s4)sc3c(-c3cc(F)c(CC(CC)CCCC)s3)c3ccsc23)cc1F,CCCCCCC1(CCCCCC)c2cc3c(cc2-c2sc(/C=C4\C(=O)c5cc(F)c(F)cc5C4=C(C#N)C#N)cc21)C(CCCCCC)(CCCCCC)c1cc(/C=C2\C(=O)c4cc(F)c(F)cc4C2=C(C#N)C#N)sc1-3,6.88,-5.47,-3.6,-5.83,-3.86,,100.0,1:1.2,,inverted,ZnO,MoO3,chlorobenzene,
774,10.1038/s41467-019-10098-z,CCCCC(CC)Cc1sc(-c2c3cc(-c4ccc(-c5sc(-c6cccs6)c6c5C(=O)c5c(CC(CC)CCCC)sc(CC(CC)CCCC)c5C6=O)s4)sc3c(-c3cc(F)c(CC(CC)CCCC)s3)c3ccsc23)cc1F,CCCCCCCCC(CCCCCC)COc1cc(-c2cc(CCCCCC)c(/C=C3\C(=O)c4cc(F)c(F)cc4C3=C(C#N)C#N)s2)c(OCC(CCCCCC)CCCCCCCC)cc1-c1cc(CCCCCC)c(/C=C2\C(=O)c3cc(F)c(F)cc3C2=C(C#N)C#N)s1,10.27,-5.47,-3.6,-5.59,-3.81,,100.0,1:1.2,,inverted,ZnO,MoO3,chlorobenzene,
775,10.1038/s41467-019-10098-z,CCCCC(CC)Cc1sc(-c2c3cc(-c4ccc(-c5sc(-c6cccs6)c6c5C(=O)c5c(CC(CC)CCCC)sc(CC(CC)CCCC)c5C6=O)s4)sc3c(-c3cc(F)c(CC(CC)CCCC)s3)c3ccsc23)cc1F,CCCCCCCCC(CCCCCC)COc1cc(-c2cc(OCCCCCC)c(/C=C3\C(=O)c4cc(F)c(F)cc4C3=C(C#N)C#N)s2)c(OCC(CCCCCC)CCCCCCCC)cc1-c1cc(OCCCCCC)c(/C=C2\C(=O)c3cc(F)c(F)cc3C2=C(C#N)C#N)s1,6.62,-5.47,-3.6,-5.48,-3.66,,100.0,1:1.2,,inverted,ZnO,MoO3,chlorobenzene,
776,10.1038/s41467-019-10098-z,CCCCC(CC)Cc1sc(-c2c3cc(-c4ccc(-c5sc(-c6cccs6)c6c5C(=O)c5c(CC(CC)CCCC)sc(CC(CC)CCCC)c5C6=O)s4)sc3c(-c3cc(F)c(CC(CC)CCCC)s3)c3ccsc23)cc1F,CCCCCCCCC(CCCCCC)COc1cc(-c2ccc(/C=C3\C(=O)c4cc(F)c(F)cc4C3=C(C#N)C#N)s2)c(OCC(CCCCCC)CCCCCCCC)cc1-c1ccc(/C=C2\C(=O)c3cc(F)c(F)cc3C2=C(C#N)C#N)s1,4.08,-5.47,-3.6,-5.62,-3.8,,100.0,1:1.2,,inverted,ZnO,MoO3,chlorobenzene,
777,10.1039/c7ta09837e,CCCCC(CC)COC(=O)c1ccc(-c2sc3c(-c4cc5c(-c6ccc(CC(CC)CCCC)s6)c6sc(C)cc6c(-c6ccc(CC(CC)CCCC)s6)c5s4)sc(C)c3c2Cl)s1,CCCCCCc1ccc(C2(c3ccc(CCCCCC)cc3)c3cc4c(cc3-c3sc5cc(C=C6C(=O)c7ccccc7C6=C(C#N)C#N)sc5c32)C(c2ccc(CCCCCC)cc2)(c2ccc(CCCCCC)cc2)c2c-4sc3cc(C=C4C(=O)c5ccccc5C4=C(C#N)C#N)sc23)cc1,8.81,-5.45,-3.6,-5.49,-3.83,100.0,,1:1,0.25%,inverted,,,,
786,10.1007/s11426-016-0336-6,CCCCC(CC)COC(=O)c1sc2csc(-c3cc4c(-c5ccc(CC(CC)CCCC)s5)c5sccc5c(-c5ccc(CC(CC)CCCC)s5)c4s3)c2c1F,CCCCCCC1(CCCCCC)c2cc3c(cc2-c2sc(-c4ccc(/C=C5\SC(=S)N(CC)C5=O)c5nsnc45)cc21)C(CCCCCC)(CCCCCC)c1cc(-c2ccc(/C=C4\SC(=S)N(CC)C4=O)c4nsnc24)sc1-3,8.7,-5.21,-3.6,-5.37,-3.67,,,1:1.5,,conventional,Ca,PEDOT:PSS,chlorobenzene,DIO
790,10.1002/adma.201705969,CCCCC(CC)COC(=O)c1sc2csc(-c3cc4c(-c5ccc(CC(CC)CCCC)s5)c5sccc5c(-c5ccc(CC(CC)CCCC)s5)c4s3)c2c1F,CCCCCCc1ccc(C2(c3ccc(CCCCCC)cc3)c3c(sc4cc(C=C5C(=O)c6cc(F)ccc6C5=C(C#N)C#N)sc34)-c3sc4c5c(sc4c32)-c2sc3cc(C=C4C(=O)c6cc(F)ccc6C4=C(C#N)C#N)sc3c2C5(c2ccc(CCCCCC)cc2)c2ccc(CCCCCC)cc2)cc1,12.0,-5.21,-3.6,-5.38,-3.91,,,1:1.5,,inverted,ZnO,MoO3,chloroform,
791,10.1039/c7ta05774a,CCCCC(CC)COC(=O)c1sc2csc(-c3cc4c(-c5ccc(CC(CC)CCCC)s5)c5sccc5c(-c5ccc(CC(CC)CCCC)s5)c4s3)c2c1F,CCCCCCc1ccc(C2(c3ccc(CCCCCC)cc3)c3cc(-c4ncc(/C=C5\C(=O)c6ccccc6C5=C(C#N)C#N)s4)ccc3-c3cc4c(cc32)-c2ccc(-c3ncc(/C=C5\C(=O)c6ccccc6C5=C(C#N)C#N)s3)cc2C4(c2ccc(CCCCCC)cc2)c2ccc(CCCCCC)cc2)cc1,8.38,-5.21,-3.6,-5.62,-4.09,,,1:1.3,,inverted,,,,
792,10.1021/jacs.7b11278,CCCCC(CC)COC(=O)c1sc2csc(-c3cc4c(-c5ccc(CC(CC)CCCC)s5)c5sccc5c(-c5ccc(CC(CC)CCCC)s5)c4s3)c2c1F,CCCCCCc1ccc(C2(c3ccc(CCCCCC)cc3)c3cc(/C=C4\C(=O)c5cc(Cl)c(Cl)cc5C4=C(C#N)C#N)sc3-c3sc4c(OCC(CC)CCCC)c5c6c(sc5c(OCC(CC)CCCC)c4c32)-c2sc(/C=C3\C(=O)c4cc(Cl)c(Cl)cc4C3=C(C#N)C#N)cc2C6(c2ccc(CCCCCC)cc2)c2ccc(CCCCCC)cc2)cc1,11.2,-5.21,-3.6,-5.49,-4.09,,,,,,,,,
793,10.1021/acs.chemmater.8b01677,CCCCC(CC)COC(=O)c1sc2csc(-c3cc4c(-c5ccc(CC(CC)CCCC)s5)c5sccc5c(-c5ccc(CC(CC)CCCC)s5)c4s3)c2c1F,CCCCCCc1ccc(C2(c3ccc(CCCCCC)cc3)c3cc(/C=C4\C(=O)c5cc(F)c(F)cc5C4=C(C#N)C#N)sc3-c3sc4c(c(CCCCCC)cc5c4cc(CCCCCC)c4c6c(sc45)-c4sc(/C=C5\C(=O)c7cc(F)c(F)cc7C5=C(C#N)C#N)cc4C6(c4ccc(CCCCCC)cc4)c4ccc(CCCCCC)cc4)c32)cc1,9.33,-5.21,-3.6,-5.41,-3.78,,,1:1.5,0.2%,,,,,
795,10.1039/c7ta05774a,CCCCC(CC)COC(=O)c1sc2csc(-c3cc4c(-c5ccc(CC(CC)CCCC)s5)c5sccc5c(-c5ccc(CC(CC)CCCC)s5)c4s3)c2c1F,CCCCCCc1ccc(C2(c3ccc(CCCCCC)cc3)c3cc4c(cc3-c3sc(-c5ccc(/C=C6\C(=O)c7ccccc7C6=C(C#N)C#N)s5)cc32)C(c2ccc(CCCCCC)cc2)(c2ccc(CCCCCC)cc2)c2cc(-c3ccc(/C=C5\C(=O)c6ccccc6C5=C(C#N)C#N)s3)sc2-4)cc1,4.08,-5.21,-3.6,-5.41,-3.96,,,1:1.3,,inverted,,,,
796,10.1039/c8tc00705e,CCCCC(CC)COC(=O)c1sc2csc(-c3cc4c(-c5ccc(CC(CC)CCCC)s5)c5sccc5c(-c5ccc(CC(CC)CCCC)s5)c4s3)c2c1F,CCCCCCc1ccc(C2(c3ccc(CCCCCC)cc3)c3cc4c(cc3-c3sc(-c5ccc(/C=C6\SC(=S)N(CC)C6=O)c6nsnc56)cc32)C(c2ccc(CCCCCC)cc2)(c2ccc(CCCCCC)cc2)c2cc(-c3ccc(/C=C5\SC(=S)N(CC)C5=O)c5nsnc35)sc2-4)cc1,9.39,-5.21,-3.6,-5.3,-3.59,,150.0,,,inverted,ZnO,MoO3,,
797,10.1002/adma.201703080,CCCCC(CC)COC(=O)c1sc2csc(-c3cc4c(-c5ccc(CC(CC)CCCC)s5)c5sccc5c(-c5ccc(CC(CC)CCCC)s5)c4s3)c2c1F,CCCCCCc1ccc(C2(c3ccc(CCCCCC)cc3)c3cc4c(cc3-c3sc(-c5sc(/C=C6\C(=O)c7cc(Cl)c(Cl)cc7C6=C(C#N)C#N)cc5OCC(CC)CCCC)cc32)C(c2ccc(CCCCCC)cc2)(c2ccc(CCCCCC)cc2)c2cc(-c3sc(/C=C5\C(=O)c6cc(Cl)c(Cl)cc6C5=C(C#N)C#N)cc3OCC(CC)CCCC)sc2-4)cc1,10.3,-5.21,-3.6,-5.56,-4.23,110.0,100.0,,,conventional,PFN-Br,PEDOT:PSS,,
799,10.1002/adma.201806616,CCCCC(CC)COC(=O)c1sc2csc(-c3cc4c(-c5ccc(CC(CC)CCCC)s5)c5sccc5c(-c5ccc(CC(CC)CCCC)s5)c4s3)c2c1F,CCCCCCc1ccc(C2(c3ccc(CCCCCC)cc3)c3cc4c(cc3-c3sc(-c5sc(/C=C6\C(=O)c7cc(F)c(F)cc7C6=C(C#N)C#N)cc5OCC(CC)CCCC)cc32)C(c2ccc(CCCCCC)cc2)(c2ccc(CCCCCC)cc2)c2cc(-c3scc(/C=C5/C(=O)c6cc(F)c(F)cc6C5=C(C#N)C#N)c3OCC(CC)CCCC)sc2-4)cc1,13.2,-5.21,-3.6,-5.44,-4.19,,,,,,PEIE,MoO3,chlorobenzene,CN
800,10.1039/c8ta11484f,CCCCC(CC)COC(=O)c1sc2csc(-c3cc4c(-c5ccc(CC(CC)CCCC)s5)c5sccc5c(-c5ccc(CC(CC)CCCC)s5)c4s3)c2c1F,CCCCCCc1ccc(C2(c3ccc(CCCCCC)cc3)c3cc4c(cc3-c3sc(-c5sc(/C=C6\C(=O)c7cc(F)c(F)cc7C6=C(C#N)C#N)cc5SCC(CC)CCCC)cc32)C(c2ccc(CCCCCC)cc2)(c2ccc(CCCCCC)cc2)c2cc(-c3sc(/C=C5\C(=O)c6cc(F)c(F)cc6C5=C(C#N)C#N)cc3SCC(CC)CCCC)sc2-4)cc1,13.2,-5.21,-3.6,-5.54,-4.05,115.0,,1:2 w/w,0.5%,inverted,,,,
801,10.1016/j.nanoen.2019.06.003,CCCCC(CC)COC(=O)c1sc2csc(-c3cc4c(-c5ccc(CC(CC)CCCC)s5)c5sccc5c(-c5ccc(CC(CC)CCCC)s5)c4s3)c2c1F,CCCCCCc1ccc(C2(c3ccc(CCCCCC)cc3)c3cc4c(cc3-c3sc(-c5sc(/C=C6\C(=O)c7cc(F)ccc7C6=C(C#N)C#N)c6sc(C(=O)OCC(CC)CCCC)c(F)c56)cc32)C(c2ccc(CCCCCC)cc2)(c2ccc(CCCCCC)cc2)c2cc(-c3sc(/C=C5\C(=O)c6cc(F)ccc6C5=C(C#N)C#N)c5sc(C(=O)OCC(CC)CCCC)c(F)c35)sc2-4)cc1,10.03,-5.21,-3.6,-5.42,-3.91,,,1:1.8,,inverted,ZnO,MoO3,,
803,10.1039/c4ee03424d,CCCCC(CC)COC(=O)c1sc2csc(-c3cc4c(-c5ccc(CC(CC)CCCC)s5)c5sccc5c(-c5ccc(CC(CC)CCCC)s5)c4s3)c2c1F,CCCCCCc1ccc(C2(c3ccc(CCCCCC)cc3)c3cc4c(cc3-c3sc(-c5sc(/C=C6\C(=O)c7ccccc7C6=C(C#N)C#N)cc5CC(CC)CCCC)cc32)C(c2ccc(CCCCCC)cc2)(c2ccc(CCCCCC)cc2)c2cc(-c3sc(/C=C5\C(=O)c6ccccc6C5=C(C#N)C#N)cc3CC(CC)CCCC)sc2-4)cc1,6.31,-5.21,-3.6,-5.42,-3.82,110.0,,1:1.5,,,,,,
804,10.1002/adma.201703080,CCCCC(CC)COC(=O)c1sc2c(-c3cc4c(-c5ccc(CC(CC)CCCC)s5)c5sccc5c(-c5ccc(CC(CC)CCCC)s5)c4s3)scc2c1F,CCCCCCc1ccc(C2(c3ccc(CCCCCC)cc3)c3cc4c(cc3-c3sc(-c5scc(C=C6C(=O)c7cc(Cl)c(Cl)cc7C6=C(C#N)C#N)c5OCC(CC)CCCC)cc32)C(c2ccc(CCCCCC)cc2)(c2ccc(CCCCCC)cc2)c2cc(-c3scc(/C=C5/C(=O)c6cc(Cl)c(Cl)cc6C5=C(C#N)C#N)c3OCC(CC)CCCC)sc2-4)cc1,10.3,-5.2,-3.6,-5.56,-4.23,,100.0,,,conventional,PFN-Br,PEDOT:PSS,,
805,10.1039/c7ta06631g,CCCCC(CC)COC(=O)c1sc2csc(-c3cc4c(-c5ccc(CC(CC)CCCC)s5)c5sccc5c(-c5ccc(CC(CC)CCCC)s5)c4s3)c2c1F,CCCCCCc1ccc(C2(c3ccc(CCCCCC)cc3)c3cc4c(cc3-c3sc(/C=C5\C(=O)c6cc7ccccc7cc6C5=C(C#N)C#N)cc32)C(c2ccc(CCCCCC)cc2)(c2ccc(CCCCCC)cc2)c2cc(/C=C3\C(=O)c5cc6ccccc6cc5C3=C(C#N)C#N)sc2-4)cc1,5.5,-5.21,-3.6,-5.74,-4.08,100.0,100.0,,,conventional,,,,
806,10.1039/c6ee00315j,CCCCC(CC)COC(=O)c1sc2csc(-c3cc4c(-c5ccc(CC(CC)CCCC)s5)c5sccc5c(-c5ccc(CC(CC)CCCC)s5)c4s3)c2c1F,CCCCCCc1ccc(C2(c3ccc(CCCCCC)cc3)c3cc4c(cc3-c3sc(/C=C5\C(=O)c6ccccc6C5=C(C#N)C#N)cc32)C(c2ccc(CCCCCC)cc2)(c2ccc(CCCCCC)cc2)c2cc(/C=C3\C(=O)c5ccccc5C3=C(C#N)C#N)sc2-4)cc1,3.2,-5.21,-3.6,-5.61,-3.88,,,,,,,,,
807,10.1021/acsenergylett.8b00045,CCCCC(CC)COC(=O)c1sc2csc(-c3cc4c(-c5ccc(CC(CC)CCCC)s5)c5sccc5c(-c5ccc(CC(CC)CCCC)s5)c4s3)c2c1F,CCCCCCc1ccc(C2(c3ccc(CCCCCC)cc3)c3cc4c(cc3-c3sc5cc(-c6ccc(C=C(C#N)C#N)c7nsnc67)sc5c32)C(c2ccc(CCCCCC)cc2)(c2ccc(CCCCCC)cc2)c2c-4sc3cc(-c4ccc(C=C(C#N)C#N)c5nsnc45)sc23)cc1,8.4,-5.21,-3.6,-5.5,-3.8,,,1:1,,inverted,,,,
809,10.1002/adma.201702547,CCCCC(CC)COC(=O)c1sc2csc(-c3cc4c(-c5ccc(CC(CC)CCCC)s5)c5sccc5c(-c5ccc(CC(CC)CCCC)s5)c4s3)c2c1F,CCCCCCc1ccc(C2(c3ccc(CCCCCC)cc3)c3cc4c(cc3-c3sc5cc(C=C6C(=O)c7ccccc7C6=C(C#N)C#N)sc5c32)C(c2ccc(CCCCCC)cc2)(c2ccc(CCCCCC)cc2)c2c-4sc3cc(C=C4C(=O)c5ccccc5C4=C(C#N)C#N)sc23)cc1,8.79,-5.21,-3.6,-5.49,-3.83,90.0,,,,conventional,C60-bis-salt,PEDOT:PSS,chlorobenzene,
810,10.1021/acsaem.8b00506,CCCCC(CC)COC(=O)c1sc2csc(-c3cc4c(-c5ccc(CC(CC)CCCC)s5)c5sccc5c(-c5ccc(CC(CC)CCCC)s5)c4s3)c2c1F,CCCCCCc1ccc(C2(c3ccc(CCCCCC)cc3)c3cc4c(cc3-c3sc5cc(C=C6C(=O)c7ccccc7C6=C(C#N)C#N)sc5c32)C(c2ccc(CCCCCC)cc2)(c2ccc(CCCCCC)cc2)c2c-4sc3cc(C=C4C(=O)c5ccccc5C4=C(C#N)C#N)sc23)cc1,6.91,-5.21,-3.6,-5.49,-3.83,90.0,,1:1,,conventional,,PEDOT:PSS,chlorobenzene,
811,10.1021/acsenergylett.8b00366,CCCCC(CC)COC(=O)c1sc2csc(-c3cc4c(-c5ccc(CC(CC)CCCC)s5)c5sccc5c(-c5ccc(CC(CC)CCCC)s5)c4s3)c2c1F,CCCCCCc1ccc(C2(c3ccc(CCCCCC)cc3)c3cc4c(cc3-c3sc5cc(C=C6C(=O)N(CC)C(=S)N(CC)C6=O)sc5c32)C(c2ccc(CCCCCC)cc2)(c2ccc(CCCCCC)cc2)c2c-4sc3cc(C=C4C(=O)N(CC)C(=S)N(CC)C4=O)sc23)cc1,9.1,-5.21,-3.6,-5.51,-3.58,57.0,,1:2,,inverted,ZnO,MoO3,chlorobenzene,
812,10.1039/c7ta11339k,CCCCC(CC)COC(=O)c1sc2c(-c3cc4c(-c5ccc(CC(CC)CCCC)s5)c5sccc5c(-c5ccc(CC(CC)CCCC)s5)c4s3)scc2c1F,CCCCCCc1cccc(C2(c3cccc(CCCCCC)c3)c3cc4c(cc3-c3sc5cc(/C=C6\C(=O)c7c(csc7C)C6=C(C#N)C#N)sc5c32)C(c2cccc(CCCCCC)c2)(c2cccc(CCCCCC)c2)c2c-4sc3cc(/C=C4\C(=O)c5c(csc5C)C4=C(C#N)C#N)sc23)c1,8.34,-5.2,-3.6,-5.54,-3.9,100.0,,1:1 w/w,0.5%,conventional,PDINO,PEDOT:PSS,,CN
813,10.1021/jacs.7b13239,CCCCC(CC)COC(=O)c1sc2csc(-c3cc4c(-c5ccc(CC(CC)CCCC)s5)c5sccc5c(-c5ccc(CC(CC)CCCC)s5)c4s3)c2c1F,CCCCCCCCC(CCCCCC)Cn1c2cc3c4c(ccc5c6ccc7c8c(cc1c(c86)c2c45)-c1sc(/C=C2\C(=O)c4cc(F)c(F)cc4C2=C(C#N)C#N)cc1C7(c1ccc(CCCCCC)cc1)c1ccc(CCCCCC)cc1)C(c1ccc(CCCCCC)cc1)(c1ccc(CCCCCC)cc1)c1cc(/C=C2\C(=O)c4cc(F)c(F)cc4C2=C(C#N)C#N)sc1-3,10.21,-5.21,-3.6,-5.31,-4.1,,,,,,,,,
814,10.1021/jacs.7b13239,CCCCC(CC)COC(=O)c1sc2csc(-c3cc4c(-c5ccc(CC(CC)CCCC)s5)c5sccc5c(-c5ccc(CC(CC)CCCC)s5)c4s3)c2c1F,CCCCCCCCC(CCCCCC)Cn1c2cc3c4c(ccc5c6ccc7c8c(cc1c(c86)c2c45)-c1sc(/C=C2\C(=O)c4ccccc4C2=C(C#N)C#N)cc1C7(c1ccc(CCCCCC)cc1)c1ccc(CCCCCC)cc1)C(c1ccc(CCCCCC)cc1)(c1ccc(CCCCCC)cc1)c1cc(/C=C2\C(=O)c4ccccc4C2=C(C#N)C#N)sc1-3,3.12,-5.21,-3.6,-5.21,-3.97,,,,,,,,,
815,10.1039/c6ta04358e,CCCCC(CC)COC(=O)c1sc2csc(-c3cc4c(-c5ccc(CC(CC)CCCC)s5)c5sccc5c(-c5ccc(CC(CC)CCCC)s5)c4s3)c2c1F,CCCCCCCCC1(CCCCCCCC)c2cc(-c3ccc(/C=C4\C(=O)c5ccccc5C4=C(C#N)C#N)s3)ccc2-c2ccc(-c3ccc(/C=C4\C(=O)c5ccccc5C4=C(C#N)C#N)s3)cc21,7.93,-5.21,-3.6,-5.67,-3.79,,100.0,1:1,,conventional,Ca,PEDOT:PSS,chloroform,
817,10.1002/aenm.202100839,CCCCC(CC)COC(=O)c1sc2csc(-c3cc4c(-c5ccc(CC(CC)CCCC)s5)c5sccc5c(-c5ccc(CC(CC)CCCC)s5)c4s3)c2c1F,CCCCCCCCC1(CCCCCCCC)c2cc3c(cc2-c2sc(-c4ccc(/C=C5\SC(=S)N(CC)C5=O)c5nsnc45)cc21)C(CCCCCCCC)(CCCCCCCC)c1cc(-c2ccc(/C=C4\SC(=S)N(CC)C4=O)c4nsnc24)sc1-3,8.7,-5.21,-3.6,-5.52,-3.89,90.0,,1:2,,inverted,,,,
