Repository: JiYiqaq/PCE-KA-GNN

# Data directory

- `raw/Active_Database.csv` is the immutable source dataset bundled under CC BY 4.0. Do not overwrite it with processed data.
- `processed/` is created and populated by the training pipeline. Generated `.pt` and `.pth` caches are intentionally ignored by Git because they can exceed GitHub's normal single-file limit.

See `../DATA_LICENSE.md` for provenance, license and checksum information.

File: data/processed/device_records.csv (part 7 of 250)
record_id,doi,donor_smiles,acceptor_smiles,pce,homo_d,lumo_d,homo_a,lumo_a,active_layer_thickness,annealing_temp,d_a_ratio,additive_ratio,device_type,etl_canonical,htl_canonical,solvent_canonical,additive_canonical
818,10.1002/adma.201704904,CCCCC(CC)COC(=O)c1sc2c(-c3cc4c(-c5ccc(CC(CC)CCCC)s5)c5sccc5c(-c5ccc(CC(CC)CCCC)s5)c4s3)scc2c1F,CCCCCCCCc1c2sc3c(c2c(CCCCCCCC)c2sc4c(c12)C(c1ccc(CCCCCC)cc1)(c1ccc(CCCCCC)cc1)c1cc(/C=C2\C(=O)c5ccc(F)cc5C2=C(C#N)C#N)sc1-4)C(c1ccc(CCCCCC)cc1)(c1ccc(CCCCCC)cc1)c1cc(/C=C2\C(=O)c4ccc(F)cc4C2=C(C#N)C#N)sc1-3,9.89,-5.2,-3.6,-5.36,-3.89,,,,,conventional,PDINO,PEDOT:PSS,,
819,10.1021/acsami.8b04541,CCCCC(CC)COC(=O)c1sc2csc(-c3cc4c(-c5ccc(CC(CC)CCCC)s5)c5sccc5c(-c5ccc(CC(CC)CCCC)s5)c4s3)c2c1F,CCCCCCCCn1c(=C(C#N)C#N)s/c(=C\c2ccc(-c3c(F)cc(-c4cc5c(s4)-c4cc6c(cc4C5(c4ccc(CCCCCC)cc4)c4ccc(CCCCCC)cc4)-c4sc(-c5cc(F)c(-c7ccc(/C=c8\sc(=C(C#N)C#N)n(CCCCCCCC)c8=O)s7)c7nsnc57)cc4C6(c4ccc(CCCCCC)cc4)c4ccc(CCCCCC)cc4)c4nsnc34)s2)c1=O,9.14,-5.21,-3.6,,,,,,,inverted,ZnO,MoO3,o-DCB,
822,10.1002/adma.201606574,CCCCC(CC)COC(=O)c1sc2csc(-c3cc4c(-c5ccc(CC(CC)CCCC)s5)c5sccc5c(-c5ccc(CC(CC)CCCC)s5)c4s3)c2c1F,CCCCCCCCOC(=O)c1cc2c(/C=C3\C(=O)c4ccccc4C3=C(C#N)C#N)sc(-c3cc4c(s3)-c3cc5c(cc3C4(c3ccc(CCCCCC)cc3)c3ccc(CCCCCC)cc3)-c3sc(-c4sc(/C=C6\C(=O)c7ccccc7C6=C(C#N)C#N)c6cc(C(=O)OCCCCCCCC)sc46)cc3C5(c3ccc(CCCCCC)cc3)c3ccc(CCCCCC)cc3)c2s1,9.58,-5.21,-3.6,-5.5,-3.9,,,1:1.8,,inverted,ZnO,MoO3,chloroform,CN
823,10.1002/adma.201606054,CCCCC(CC)COC(=O)c1sc2csc(-c3cc4c(-c5ccc(CC(CC)CCCC)s5)c5sccc5c(-c5ccc(CC(CC)CCCC)s5)c4s3)c2c1F,CCCCCCCCOc1ccc2c(c1)-c1cc(OCCCCCCCC)ccc1C21c2cc(-c3ccc(/C=c4\sc(=C(C#N)C#N)n(CC)c4=O)c4nsnc34)ccc2-c2ccc(-c3ccc(/C=c4\sc(=C(C#N)C#N)n(CC)c4=O)c4nsnc34)cc21,10.12,-5.21,-3.6,-5.93,-3.86,100.0,,1:1.2,0.75% v/v,inverted,ZnO,MoO3,chlorobenzene,
826,10.1039/c8ta11972d,CCCCC(CC)COC(=O)c1sc2c(C)sc(-c3cc4c(-c5ccc(CC(CC)CCCC)s5)c5sc(C)cc5c(-c5ccc(CC(CC)CCCC)s5)c4s3)c2c1F,CCCCCCc1cccc(C2(c3cccc(CCCCCC)c3)c3cc4c(cc3-c3sc(/C=C5\C(=O)c6cc(F)c(F)cc6C5=C(C#N)C#N)cc32)C(c2cccc(CCCCCC)c2)(c2cccc(CCCCCC)c2)c2c-4sc3c4c(sc23)-c2cc3c(cc2C4(c2cccc(CCCCCC)c2)c2cccc(CCCCCC)c2)-c2sc(/C=C4\C(=O)c5cc(F)c(F)cc5C4=C(C#N)C#N)cc2C3(c2cccc(CCCCCC)c2)c2cccc(CCCCCC)c2)c1,8.27,-5.2,-3.6,-5.47,-3.94,,150.0,1:1.5,,conventional,PDINO,PEDOT:PSS,,
827,10.1021/jacs.8b02695,CCCCC(CC)CSc1ccc(-c2c3cc(-c4cc(C(=O)OCCC(C)CCCC(C)C)c(-c5ccc(C)s5)s4)sc3c(-c3ccc(SCC(CC)CCCC)s3)c3cc(-c4cc(C(=O)OCCC(C)CCCC(C)C)c(C)s4)sc23)s1,CCCCCCc1ccc(C2(c3ccc(CCCCCC)cc3)c3cc4c(cc3-c3sc5cc(/C=C6\C(=O)c7cc(F)c(F)cc7C6=C(C#N)C#N)sc5c32)C(c2ccc(CCCCCC)cc2)(c2ccc(CCCCCC)cc2)c2c-4sc3cc(/C=C4\C(=O)c5cc(F)c(F)cc5C4=C(C#N)C#N)sc23)cc1,11.2,-5.54,-3.6,-5.66,-4.14,,150.0,1:1 w/w,1:0.005 v/v,conventional,,,,
828,10.1021/jacs.8b02695,CCCCC(CC)CSc1sc(-c2c3cc(-c4cc(C(=O)OCCC(C)CCCC(C)C)c(-c5cccs5)s4)sc3c(-c3cc(F)c(SCC(CC)CCCC)s3)c3cc(-c4cc(C(=O)OCCC(C)CCCC(C)C)cs4)sc23)cc1F,CCCCCCc1ccc(C2(c3ccc(CCCCCC)cc3)c3cc4c(cc3-c3sc5cc(/C=C6\C(=O)c7cc(F)c(F)cc7C6=C(C#N)C#N)sc5c32)C(c2ccc(CCCCCC)cc2)(c2ccc(CCCCCC)cc2)c2c-4sc3cc(/C=C4\C(=O)c5cc(F)c(F)cc5C4=C(C#N)C#N)sc23)cc1,11.2,-5.54,-3.6,-5.677,-4.105,,150.0,1:1 w/w,1:0.005 v/v,conventional,,,,
831,10.1021/acsami.9b11700,CCCCC(CC)CSc1sc(-c2c3cc(-c4ccc(-c5sc(-c6cccs6)c6c5C(=O)c5c(CC(CC)CCCC)sc(CC(CC)CCCC)c5C6=O)s4)sc3c(-c3cc(F)c(SCC(CC)CCCC)s3)c3ccsc23)cc1F,CCCCCCc1ccc(C2(c3ccc(CCCCCC)cc3)c3cc(/C=C4\C(=O)c5ccccc5C4=C(C#N)C#N)sc3-c3sc4c(-c5ccc(CC(CC)CCCC)s5)c5c6c(sc5c(-c5ccc(CC(CC)CCCC)s5)c4c32)-c2sc(/C=C3\C(=O)c4ccccc4C3=C(C#N)C#N)cc2C6(c2ccc(CCCCCC)cc2)c2ccc(CCCCCC)cc2)cc1,10.1,-5.4,-3.6,-5.48,-3.84,,,1:1,,conventional,,,chloroform,
832,10.1021/acsami.9b11700,CCCCC(CC)CSc1sc(-c2c3cc(-c4ccc(-c5sc(-c6cccs6)c6c5C(=O)c5c(CC(CC)CCCC)sc(CC(CC)CCCC)c5C6=O)s4)sc3c(-c3cc(F)c(SCC(CC)CCCC)s3)c3ccsc23)cc1F,CCCCCCc1ccc(C2(c3ccc(CCCCCC)cc3)c3cc(/C=C4\C(=O)c5ccccc5C4=C(C#N)C#N)sc3-c3sc4c(-c5ccc(SCC(CC)CCCC)s5)c5c6c(sc5c(-c5ccc(SCC(CC)CCCC)s5)c4c32)-c2sc(/C=C3\C(=O)c4ccccc4C3=C(C#N)C#N)cc2C6(c2ccc(CCCCCC)cc2)c2ccc(CCCCCC)cc2)cc1,11.6,-5.4,-3.6,-5.5,-3.86,,,1:1,,conventional,,,chloroform,
835,10.1002/adfm.201706404,CCCCCCCCc1cc(-c2c(F)c(F)c(-c3cc(CCCCCCCC)c(-c4cc5c(-c6cc(F)c(SCC(CCCC)CCCCCC)s6)c6sc(C)cc6c(-c6cc(F)c(SCC(CCCC)CCCCCC)s6)c5s4)s3)c3nsnc23)sc1C,CCCCCCc1ccc(C2(c3ccc(CCCCCC)cc3)c3cc4c(cc3-c3sc5cc(/C=C6\C(=O)c7ccccc7C6=C(C#N)C#N)sc5c32)C(c2ccc(CCCCCC)cc2)(c2ccc(CCCCCC)cc2)c2c-4sc3cc(/C=C4\C(=O)c5ccccc5C4=C(C#N)C#N)sc23)cc1,11.66,-5.41,-3.6,-5.48,-3.83,109.0,,1:1,0.5% v/v,inverted,ZnO,MoO3,,
836,10.1039/c8tc04883e,CCCCCCCCCCc1ccsc1-c1cc2c(=O)n(CC(CCCCCC)CCCCCCCC)c(=O)c3cc(-c4sc(-c5cc6c(-c7ccc(CC(CC)CCCC)s7)c7sccc7c(-c7ccc(CC(CC)CCCC)s7)c6s5)cc4CCCCCCCCCC)sc3c2s1,CCCCCC[Si]1(CCCCCC)c2cc(/C=C3\C(=O)c4ccc(F)cc4C3=C(C#N)C#N)sc2-c2sc3c4c(sc3c21)-c1sc(/C=C2\C(=O)c3ccc(F)cc3C2=C(C#N)C#N)cc1[Si]4(CCCCCC)CCCCCC,10.2,-5.47,-3.6,-5.58,-4.21,130.0,,1:1.5,,conventional,PFN-Br,PEDOT:PSS,chloroform,CN
837,10.1039/c8tc04883e,CCCCCCCCCCc1ccsc1-c1cc2c(=O)n(CC(CCCCCC)CCCCCCCC)c(=O)c3cc(-c4sc(-c5cc6c(-c7ccc(CC(CC)CCCC)s7)c7sccc7c(-c7ccc(CC(CC)CCCC)s7)c6s5)cc4CCCCCCCCCC)sc3c2s1,CCCCCC[Si]1(CCCCCC)c2cc(C=C3C(=O)c4cc(F)ccc4C3=C(C#N)C#N)sc2-c2sc3c4c(sc3c21)-c1sc(C=C2C(=O)c3cc(F)ccc3C2=C(C#N)C#N)cc1[Si]4(CCCCCC)CCCCCC,10.2,-5.47,-3.6,-5.58,-4.21,130.0,,1:1.5,,conventional,,,,
840,10.1002/aenm.201801387,CCCCCCCCCCc1ccsc1-c1cc2c(=O)n(CC(CCCCCC)CCCCCCCC)c(=O)c3cc(-c4sc(-c5cc6c(-c7ccc(CC(CC)CCCC)s7)c7sccc7c(-c7ccc(CC(CC)CCCC)s7)c6s5)cc4CCCCCCCCCC)sc3c2s1,CCCCCCc1ccc(C2(c3ccc(CCCCCC)cc3)c3cc4c(cc3-c3sc5cc(C=C6C(=O)c7cc(F)ccc7C6=C(C#N)C#N)sc5c32)C(c2ccc(CCCCCC)cc2)(c2ccc(CCCCCC)cc2)c2c-4sc3cc(C=C4C(=O)c5cc(F)ccc5C4=C(C#N)C#N)sc23)cc1,11.19,-5.47,-3.6,-5.62,-4.019,120.0,,,,conventional,PFN-Br,PEDOT:PSS,chlorobenzene,
846,10.1039/c8ta11059j,CCCCCCCCOc1c(OCCCCCCCC)c(-c2ccc(-c3cc4c(-c5cc(F)c(CC(CC)CCCC)s5)c5sc(C)cc5c(-c5cc(F)c(CC(CC)CCCC)s5)c4s3)s2)c2nonc2c1-c1ccc(C)s1,CCCCCCOc1cccc(C2(c3cccc(OCCCCCC)c3)c3cc4c(cc3-c3sc5cc(/C=C6\C(=O)c7cc(Cl)c(Cl)cc7C6=C(C#N)C#N)sc5c32)C(c2cccc(OCCCCCC)c2)(c2cccc(OCCCCCC)c2)c2c-4sc3cc(/C=C4\C(=O)c5cc(Cl)c(Cl)cc5C4=C(C#N)C#N)sc23)c1,11.0,-5.5,-3.6,-5.78,-4.05,,,,,,,,,
849,10.1002/asia.201700440,CCCCC(CC)COC(=O)c1sc2c(-c3cc4c(-c5ccc(CC(CC)CCCC)s5)c5sccc5c(-c5ccc(CC(CC)CCCC)s5)c4s3)scc2c1F,CCCCCC(CCCCC)N1C(=O)c2ccc3c4c5c6c(c7cc8c(cc7c7cc(c2c3c67)C1=O)[C@H]1c2cc3c(cc2[C@@H]8c2cc6c7c8c9c(c%10ccc%11c%12c(cc(c6cc21)c8c%12%10)C(=O)N(C(CCCCC)CCCCC)C%11=O)=CC=C1C(=O)N(C(CCCCC)CCCCC)C(=O)C(C=7)C19)c1c2c6c(c7ccc8c9c(cc3c2c97)C(=O)N(C(CCCCC)CCCCC)C8=O)=CC=C2C(=O)N(C(CCCCC)CCCCC)C(=O)C(C=1)C26)C=C1C(=O)N(C(CCCCC)CCCCC)C(=O)C(C=C4)C15,5.26,-5.2,-3.59,-6.1,-3.73,,,1:1,0.75% CN,conventional,Ca,PEDOT:PSS,chloroform,DIO+CN
850,10.1002/asia.201700440,CCCCC(CC)COC(=O)c1sc2c(-c3cc4c(-c5ccc(CC(CC)CCCC)s5)c5sccc5c(-c5ccc(CC(CC)CCCC)s5)c4s3)scc2c1F,CCCCCC(CCCCC)N1C(=O)c2ccc3c4c5c6c(c7cc8c(cc7c7cc(c2c3c67)C1=O)[C@H]1c2ccccc2[C@@H]8c2cc3c6c7c8c(c9ccc%10c%11c(cc(c3cc21)c7c%119)C(=O)N(C(CCCCC)CCCCC)C%10=O)=CC=C1C(=O)N(C(CCCCC)CCCCC)C(=O)C(C=6)C18)C=C1C(=O)N(C(CCCCC)CCCCC)C(=O)C(C=C4)C15,6.15,-5.2,-3.59,-6.09,-3.73,,,1:1,0.5% DIO; 0.5% CN,conventional,Ca,PEDOT:PSS,chloroform,DIO+CN
851,10.1002/asia.201700440,CCCCC(CC)COC(=O)c1sc2c(-c3cc4c(-c5ccc(CC(CC)CCCC)s5)c5sccc5c(-c5ccc(CC(CC)CCCC)s5)c4s3)scc2c1F,CCCCCC(CCCCC)N1C(=O)c2ccc3c4c5c6c(c7cc8c(cc7c7cc(c2c3c67)C1=O)[C@H]1c2ccccc2[C@@H]8c2ccccc21)=CC1C(=O)N(C(CCCCC)CCCCC)C(=O)C(=CC=4)C51,2.31,-5.2,-3.59,-6.05,-3.71,,,1:1,,conventional,Ca,PEDOT:PSS,chloroform,
858,10.1021/acs.chemmater.7b04499,CCCCC(CC)COC(=O)c1sc2c(-c3cc4c(-c5ccc(CC(CC)CCCC)s5)c5sccc5c(-c5ccc(CC(CC)CCCC)s5)c4s3)scc2c1F,CCCCCCc1ccc(C2(c3ccc(CCCCCC)cc3)c3cc(/C=C4\C(=O)c5ccccc5C4=C(C#N)C#N)sc3-c3sc4c5c(sc4c32)-c2sc(/C=C3\C(=O)c4ccccc4C3=C(C#N)C#N)cc2C5(c2ccc(CCCCCC)cc2)c2ccc(CCCCCC)cc2)cc1,10.6,-5.2,-3.59,-5.45,-3.93,,,,,,,,,
860,10.1021/acsami.6b15707,CCCCC(CC)COC(=O)c1sc2c(-c3cc4c(-c5ccc(CC(CC)CCCC)s5)c5sccc5c(-c5ccc(CC(CC)CCCC)s5)c4s3)scc2c1F,CCCCCCc1ccc(C2(c3ccc(CCCCCC)cc3)c3cc4c(cc3-c3sc(-c5ccc(C(C#N)=C(C#N)C#N)s5)cc32)C(c2ccc(CCCCCC)cc2)(c2ccc(CCCCCC)cc2)c2cc(-c3ccc(C(C#N)=C(C#N)C#N)s3)sc2-4)cc1,3.57,-5.17,-3.59,-5.58,-4.06,,,1:1.5,,inverted,ZnO,MoO3,o-DCB:chlorobenzene,
864,10.1021/acsami.6b15707,CCCCC(CC)COC(=O)c1sc2c(-c3cc4c(-c5ccc(CC(CC)CCCC)s5)c5sccc5c(-c5ccc(CC(CC)CCCC)s5)c4s3)scc2c1F,CCCCCCc1ccc(C2(c3ccc(CCCCCC)cc3)c3cc4c(cc3-c3sc(C(C#N)=C(C#N)C#N)cc32)C(c2ccc(CCCCCC)cc2)(c2ccc(CCCCCC)cc2)c2cc(C(C#N)=C(C#N)C#N)sc2-4)cc1,2.84,-5.17,-3.59,-6.04,-4.18,,,1:1.5,,inverted,ZnO,MoO3,o-DCB:chlorobenzene,
865,10.1021/acsami.6b15707,CCCCC(CC)COC(=O)c1sc2c(-c3cc4c(-c5ccc(CC(CC)CCCC)s5)c5sccc5c(-c5ccc(CC(CC)CCCC)s5)c4s3)scc2c1F,CCCCCCc1ccc(C2(c3ccc(CCCCCC)cc3)c3cc4c(cc3-c3sc(C=C(C#N)C#N)cc32)C(c2ccc(CCCCCC)cc2)(c2ccc(CCCCCC)cc2)c2cc(C=C(C#N)C#N)sc2-4)cc1,3.63,-5.17,-3.59,-5.81,-3.65,,,1:1.2,,inverted,ZnO,MoO3,o-DCB:chlorobenzene,
868,10.1021/acs.chemmater.7b04499,CCCCC(CC)COC(=O)c1sc2c(-c3cc4c(-c5ccc(CC(CC)CCCC)s5)c5sccc5c(-c5ccc(CC(CC)CCCC)s5)c4s3)scc2c1F,CCCCCCc1ccc(C2(c3ccc(CCCCCC)cc3)c3cc4cc5c(cc4cc3-c3sc(/C=C4\C(=O)c6ccccc6C4=C(C#N)C#N)cc32)C(c2ccc(CCCCCC)cc2)(c2ccc(CCCCCC)cc2)c2cc(/C=C3\C(=O)c4ccccc4C3=C(C#N)C#N)sc2-5)cc1,6.91,-5.2,-3.59,-5.57,-3.8,,,,0.5,,,,,
869,10.1002/adma.201503801,CCCCCC(CC)OC(=O)c1sc2c(-c3cc4c(-c5ccc(CC(CC)CCCC)s5)c5sccc5c(-c5ccc(CC(CC)CCCC)s5)c4s3)scc2c1F,CCCCCCCCCCCCC(CCCCCCCCCC)CN1C(=O)c2ccc3c4c(ccc(c24)C1=O)-c1nc2c(-c4sc(-c5c6nc7c(nc6c(-c6ccccc6)c6nc8c(nc56)-c5ccc6c9c(ccc-8c59)C(=O)N(CC(CCCCCCCCCC)CCCCCCCCCCCC)C6=O)-c5ccc6c8c(ccc-7c58)C(=O)N(CC(CCCCCCCCCC)CCCCCCCCCCCC)C6=O)c5c4OCCO5)c4nc5c(nc4c(-c4ccccc4)c2nc1-3)-c1ccc2c3c(ccc-5c13)C(=O)N(CC(CCCCCCCCCC)CCCCCCCCCCCC)C2=O,6.7,-5.24,-3.45,-5.76,-3.65,,175.0,2.5:1,,inverted,ZnO/PEI,MoO3,chlorobenzene,
870,10.1039/c8ta11059j,CCCCC(CC)COc1c(OCC(CC)CCCC)c(-c2ccc(-c3cc4c(-c5cc(F)c(CC(CC)CCCC)s5)c5sc(C)cc5c(-c5cc(F)c(CC(CC)CCCC)s5)c4s3)s2)c2nonc2c1-c1ccc(C)s1,CCCCCCOc1cccc(C2(c3cccc(OCCCCCC)c3)c3cc4c(cc3-c3sc5cc(/C=C6\C(=O)c7cc(Cl)c(Cl)cc7C6=C(C#N)C#N)sc5c32)C(c2cccc(OCCCCCC)c2)(c2cccc(OCCCCCC)c2)c2c-4sc3cc(/C=C4\C(=O)c5cc(Cl)c(Cl)cc5C4=C(C#N)C#N)sc23)c1,6.4,-5.59,-3.59,-5.78,-4.05,,,,,,,,,
871,10.1021/acsami.7b09915,CCCCC(CC)CSc1ccc(-c2c3cc(-c4ccc(-c5sc(-c6cccs6)c6c5C(=O)c5c(CC(CC)CCCC)sc(CC(CC)CCCC)c5C6=O)s4)sc3c(-c3ccc(SCC(CC)CCCC)s3)c3ccsc23)s1,CCCCC(CC)CSc1ccc(C2(c3ccc(SCC(CC)CCCC)cc3)c3cc4c(cc3-c3sc5cc(C=C6C(=O)c7ccccc7C6=C(C#N)C#N)sc5c32)C(c2ccc(SCC(CC)CCCC)cc2)(c2ccc(SCC(CC)CCCC)cc2)c2c-4sc3cc(C=C4C(=O)c5ccccc5C4=C(C#N)C#N)sc23)cc1,9.16,-5.37,-3.59,-5.74,-3.86,80.0,,1:1,0.3 vol%,inverted,ZnO,MoO3,o-DCB,CBA
872,10.1021/acsami.7b09915,CCCCC(CC)CSc1ccc(-c2c3cc(-c4ccc(-c5sc(-c6cccs6)c6c5C(=O)c5c(CC(CC)CCCC)sc(CC(CC)CCCC)c5C6=O)s4)sc3c(-c3ccc(SCC(CC)CCCC)s3)c3ccsc23)s1,CCCCCCCCSc1ccc(C2(c3ccc(SCCCCCCCC)cc3)c3cc4c(cc3-c3sc5cc(C=C6C(=O)c7ccccc7C6=C(C#N)C#N)sc5c32)C(c2ccc(SCCCCCCCC)cc2)(c2ccc(SCCCCCCCC)cc2)c2c-4sc3cc(C=C4C(=O)c5ccccc5C4=C(C#N)C#N)sc23)cc1,7.79,-5.37,-3.59,-5.7,-3.9,80.0,,1:1,0.2,inverted,ZnO,MoO3,o-DCB,CBA
873,10.1021/acsami.7b09915,CCCCC(CC)CSc1ccc(-c2c3cc(-c4ccc(-c5sc(-c6cccs6)c6c5C(=O)c5c(CC(CC)CCCC)sc(CC(CC)CCCC)c5C6=O)s4)sc3c(-c3ccc(SCC(CC)CCCC)s3)c3ccsc23)s1,CCCCCCSc1ccc(C2(c3ccc(SCCCCCC)cc3)c3cc4c(cc3-c3sc5cc(C=C6C(=O)c7ccccc7C6=C(C#N)C#N)sc5c32)C(c2ccc(SCCCCCC)cc2)(c2ccc(SCCCCCC)cc2)c2c-4sc3cc(C=C4C(=O)c5ccccc5C4=C(C#N)C#N)sc23)cc1,7.27,-5.37,-3.59,-5.68,-3.91,80.0,,1:1,0.1 vol%,inverted,ZnO,MoO3,o-DCB,CBA
874,10.1002/marc.201800906,CCCCCCC(CCCC)COC(=O)c1cc(-c2cc3c(-c4cc(F)c(SCC(CC)CCCC)s4)c4sccc4c(-c4cc(F)c(SCC(CC)CCCC)s4)c3s2)sc1-c1cccs1,CCCCCCc1ccc(C2(c3ccc(CCCCCC)cc3)c3cc4c(cc3-c3sc5cc(/C=C6\C(=O)c7cc(F)c(F)cc7C6=C(C#N)C#N)sc5c32)C(c2ccc(CCCCCC)cc2)(c2ccc(CCCCCC)cc2)c2c-4sc3cc(/C=C4\C(=O)c5cc(F)c(F)cc5C4=C(C#N)C#N)sc23)cc1,11.07,-5.57,-3.59,-5.677,-4.105,,110.0,,,conventional,PFN-Br,PEDOT:PSS,,
875,10.1021/acsami.9b14981,CCCCCCCCC(CCCCCC)Cn1nc2c(-c3ccc(C)s3)c(F)c(F)c(-c3ccc(-c4cc5sc6c(-c7ccc(SCC(CCCC)CCCCCC)s7)c7cc(C)sc7c(-c7ccc(SCC(CCCC)CCCCCC)s7)c6c5s4)s3)c2n1,CCCCCCc1ccc(C2(c3ccc(CCCCCC)cc3)c3cc(/C=C4/C(=O)c5cc6ccccc6cc5C4=C(C#N)C#N)sc3-c3sc4c(-c5ccc(SCC(CC)CCCC)cc5)c5c6c(sc5c(-c5ccc(SCC(CC)CCCC)cc5)c4c32)-c2sc(/C=C3/C(=O)c4cc5ccccc5cc4C3=C(C#N)C#N)cc2C6(c2ccc(CCCCCC)cc2)c2ccc(CCCCCC)cc2)cc1,10.03,-5.4,-3.59,-5.5,-3.8,,,1:1,,,,,,
876,10.1021/acsami.9b14981,CCCCCCCCC(CCCCCC)Cn1nc2c(-c3ccc(C)s3)c(F)c(F)c(-c3ccc(-c4cc5sc6c(-c7ccc(SCC(CCCC)CCCCCC)s7)c7cc(C)sc7c(-c7ccc(SCC(CCCC)CCCCCC)s7)c6c5s4)s3)c2n1,CCCCCCc1ccc(C2(c3ccc(CCCCCC)cc3)c3cc(/C=C4/C(=O)c5cc6ccccc6cc5C4=C(C#N)C#N)sc3-c3sc4c(sc5c(-c6ccc(SCC(CC)CCCC)cc6)c6c7c(sc6c(-c6ccc(SCC(CC)CCCC)cc6)c54)-c4sc(/C=C5/C(=O)c6cc8ccccc8cc6C5=C(C#N)C#N)cc4C7(c4ccc(CCCCCC)cc4)c4ccc(CCCCCC)cc4)c32)cc1,12.47,-5.4,-3.59,-5.45,-3.77,,,1:1,,,,,,
877,10.1021/acsami.9b14981,CCCCCCCCC(CCCCCC)Cn1nc2c(-c3ccc(C)s3)c(F)c(F)c(-c3ccc(-c4cc5sc6c(-c7ccc(SCC(CCCC)CCCCCC)s7)c7cc(C)sc7c(-c7ccc(SCC(CCCC)CCCCCC)s7)c6c5s4)s3)c2n1,CCCCCCc1ccc(C2(c3ccc(CCCCCC)cc3)c3cc(/C=C4/C(=O)c5ccccc5C4=C(C#N)C#N)sc3-c3sc4c(-c5ccc(SCC(CC)CCCC)cc5)c5c6c(sc5c(-c5ccc(SCC(CC)CCCC)cc5)c4c32)-c2sc(/C=C3/C(=O)c4ccccc4C3=C(C#N)C#N)cc2C6(c2ccc(CCCCCC)cc2)c2ccc(CCCCCC)cc2)cc1,9.26,-5.4,-3.59,-5.49,-3.76,,,1:1,,,,,,
878,10.1021/acsami.9b14981,CCCCCCCCC(CCCCCC)Cn1nc2c(-c3ccc(C)s3)c(F)c(F)c(-c3ccc(-c4cc5sc6c(-c7ccc(SCC(CCCC)CCCCCC)s7)c7cc(C)sc7c(-c7ccc(SCC(CCCC)CCCCCC)s7)c6c5s4)s3)c2n1,CCCCCCc1ccc(C2(c3ccc(CCCCCC)cc3)c3cc(/C=C4/C(=O)c5ccccc5C4=C(C#N)C#N)sc3-c3sc4c(sc5c(-c6ccc(SCC(CC)CCCC)cc6)c6c7c(sc6c(-c6ccc(SCC(CC)CCCC)cc6)c54)-c4sc(/C=C5/C(=O)c6ccccc6C5=C(C#N)C#N)cc4C7(c4ccc(CCCCCC)cc4)c4ccc(CCCCCC)cc4)c32)cc1,11.06,-5.4,-3.59,-5.44,-3.74,,,1:1,,,,,,
879,10.1039/c5ta03093e,CCCCCCCCCCCCC(CCCCCCCCCC)Cc1csc(-c2c(F)c(F)c(-c3cc(CC(CCCCCCCCCC)CCCCCCCCCCCC)c(-c4ccc(-c5cccs5)s4)s3)c3nsnc23)c1,CCCCCCC(CCCCCC)N1C(=O)c2ccc3c4c5c(c6ccc(c2c36)C1=O)=C(c1ccc([Ge](c2ccc(C3=c6c7c(c8ccc9c%10c(ccc6c8%10)C(=O)N(C(CCCCCC)CCCCCC)C9=O)C=CC6C(=O)N(C(CCCCCC)CCCCCC)C(=O)C(=C3)C76)cc2)(c2ccc(-c3cc6c7c(ccc8c9c%10c(c3c87)=CC=C3C(=O)N(C(CCCCCC)CCCCCC)C(=O)C(C=C9)C3%10)C(=O)N(C(CCCCCC)CCCCCC)C6=O)cc2)c2ccc(-c3cc6c7c(ccc8c9c%10c(c3c87)=CC=C3C(=O)N(C(CCCCCC)CCCCCC)C(=O)C(C=C9)C3%10)C(=O)N(C(CCCCCC)CCCCCC)C6=O)cc2)cc1)C=C1C(=O)N(C(CCCCCC)CCCCCC)C(=O)C(C=C4)C15,1.6,-5.24,-3.59,-5.94,-3.68,,,,,,,,,
880,10.1039/c5ta03093e,CCCCCCCCCCCCC(CCCCCCCCCC)Cc1csc(-c2c(F)c(F)c(-c3cc(CC(CCCCCCCCCC)CCCCCCCCCCCC)c(-c4ccc(-c5cccs5)s4)s3)c3nsnc23)c1,CCCCCCC(CCCCCC)N1C(=O)c2ccc3c4c5c(c6ccc(c2c36)C1=O)=C(c1ccc([Si](c2ccc(C3=c6c7c(c8ccc9c%10c(ccc6c8%10)C(=O)N(C(CCCCCC)CCCCCC)C9=O)C=CC6C(=O)N(C(CCCCCC)CCCCCC)C(=O)C(=C3)C76)cc2)(c2ccc(-c3cc6c7c(ccc8c9c%10c(c3c87)=CC=C3C(=O)N(C(CCCCCC)CCCCCC)C(=O)C(C=C9)C3%10)C(=O)N(C(CCCCCC)CCCCCC)C6=O)cc2)c2ccc(-c3cc6c7c(ccc8c9c%10c(c3c87)=CC=C3C(=O)N(C(CCCCCC)CCCCCC)C(=O)C(C=C9)C3%10)C(=O)N(C(CCCCCC)CCCCCC)C6=O)cc2)cc1)C=C1C(=O)N(C(CCCCCC)CCCCCC)C(=O)C(C=C4)C15,4.3,-5.24,-3.59,-6.01,-3.75,,,,,,,,,
881,10.1039/c5ta03093e,CCCCCCCCCCCCC(CCCCCCCCCC)Cc1csc(-c2c(F)c(F)c(-c3cc(CC(CCCCCCCCCC)CCCCCCCCCCCC)c(-c4ccc(-c5cccs5)s4)s3)c3nsnc23)c1,CCCCCCC(CCCCCC)N1C(=O)c2ccc3c4c5c(c6ccc(c2c36)C1=O)=C(c1ccc(C(c2ccc(C3=c6c7c(c8ccc9c%10c(ccc6c8%10)C(=O)N(C(CCCCCC)CCCCCC)C9=O)C=CC6C(=O)N(C(CCCCCC)CCCCCC)C(=O)C(=C3)C76)cc2)(c2ccc(-c3cc6c7c(ccc8c9c%10c(c3c87)=CC=C3C(=O)N(C(CCCCCC)CCCCCC)C(=O)C(C=C9)C3%10)C(=O)N(C(CCCCCC)CCCCCC)C6=O)cc2)c2ccc(-c3cc6c7c(ccc8c9c%10c(c3c87)=CC=C3C(=O)N(C(CCCCCC)CCCCCC)C(=O)C(C=C9)C3%10)C(=O)N(C(CCCCCC)CCCCCC)C6=O)cc2)cc1)C=C1C(=O)N(C(CCCCCC)CCCCCC)C(=O)C(C=C4)C15,4.3,-5.24,-3.59,-6.0,-3.75,,,,,,,,,
882,10.1002/aenm.201701674,CCCCCCCCCCCCC(CCCCCCCCCC)Cc1csc(-c2c(F)c(F)c(-c3cc(CC(CCCCCCCCCC)CCCCCCCCCCCC)c(-c4ccc(-c5cccs5)s4)s3)c3nsnc23)c1,CCCCCCc1cc(C2(c3ccc(CCCCCC)s3)c3cc4c(cc3-c3sc5cc(/C=C6\C(=O)c7ccccc7C6=C(C#N)C#N)sc5c32)C(c2ccc(CCCCCC)s2)(c2ccc(CCCCCC)s2)c2c-4sc3cc(/C=C4\C(=O)c5ccccc5C4=C(C#N)C#N)sc23)cs1,6.6,-5.24,-3.59,-5.66,-3.93,100.0,100.0,1:1.5,,inverted,ZnO,V2O5,,
886,10.1021/jacs.8b02695,CCCCCCCCCCOC(=O)c1csc(-c2cc3c(-c4cc(F)c(SCC(CC)CCCC)s4)c4sc(-c5cc(C(=O)OCCCCCCCCCC)c(-c6cccs6)s5)cc4c(-c4cc(F)c(SCC(CC)CCCC)s4)c3s2)c1,CCCCCCc1ccc(C2(c3ccc(CCCCCC)cc3)c3cc4c(cc3-c3sc5cc(/C=C6\C(=O)c7cc(F)c(F)cc7C6=C(C#N)C#N)sc5c32)C(c2ccc(CCCCCC)cc2)(c2ccc(CCCCCC)cc2)c2c-4sc3cc(/C=C4\C(=O)c5cc(F)c(F)cc5C4=C(C#N)C#N)sc23)cc1,14.2,-5.5,-3.59,-5.677,-4.105,,150.0,1:1 w/w,1:0.005 v/v,inverted,,,,
887,10.1021/jacs.8b02695,CCCCCCCCCCOC(=O)c1cc(-c2cc3c(-c4ccc(SCC(CC)CCCC)s4)c4sc(-c5cc(C(=O)OCCCCCCCCCC)c(-c6ccc(C)s6)s5)cc4c(-c4ccc(SCC(CC)CCCC)s4)c3s2)sc1C,CCCCCCc1ccc(C2(c3ccc(CCCCCC)cc3)c3cc4c(cc3-c3sc5cc(/C=C6\C(=O)c7cc(F)c(F)cc7C6=C(C#N)C#N)sc5c32)C(c2ccc(CCCCCC)cc2)(c2ccc(CCCCCC)cc2)c2c-4sc3cc(/C=C4\C(=O)c5cc(F)c(F)cc5C4=C(C#N)C#N)sc23)cc1,14.2,-5.5,-3.59,-5.66,-4.14,,150.0,1:1 w/w,1:0.005 v/v,,,,,
888,10.1021/jacs.8b02695,CCCCCCCCOC(=O)c1csc(-c2cc3c(-c4cc(F)c(SCC(CC)CCCC)s4)c4sc(-c5cc(C(=O)OCCCCCCCC)c(-c6cccs6)s5)cc4c(-c4cc(F)c(SCC(CC)CCCC)s4)c3s2)c1,CCCCCCc1ccc(C2(c3ccc(CCCCCC)cc3)c3cc4c(cc3-c3sc5cc(/C=C6\C(=O)c7cc(F)c(F)cc7C6=C(C#N)C#N)sc5c32)C(c2ccc(CCCCCC)cc2)(c2ccc(CCCCCC)cc2)c2c-4sc3cc(/C=C4\C(=O)c5cc(F)c(F)cc5C4=C(C#N)C#N)sc23)cc1,11.5,-5.51,-3.59,-5.677,-4.105,,150.0,1:1,"0.5 vol% 1,8-diiodooctane in chlorobenzene",conventional,,,,
889,10.1021/jacs.8b02695,CCCCCCCCOC(=O)c1cc(-c2cc3c(-c4ccc(SCC(CC)CCCC)s4)c4sc(-c5cc(C(=O)OCCCCCCCC)c(-c6ccc(C)s6)s5)cc4c(-c4ccc(SCC(CC)CCCC)s4)c3s2)sc1C,CCCCCCc1ccc(C2(c3ccc(CCCCCC)cc3)c3cc4c(cc3-c3sc5cc(/C=C6\C(=O)c7cc(F)c(F)cc7C6=C(C#N)C#N)sc5c32)C(c2ccc(CCCCCC)cc2)(c2ccc(CCCCCC)cc2)c2c-4sc3cc(/C=C4\C(=O)c5cc(F)c(F)cc5C4=C(C#N)C#N)sc23)cc1,11.5,-5.51,-3.59,-5.66,-4.14,,150.0,1:1,"0.5 vol% 1,8-diiodooctane in chlorobenzene",conventional,,,,
893,10.1002/adfm.201706517,CCCCCCC(CCCC)COC(=O)c1cc(-c2cc3c(-c4ccc(SCC(CC)CCCC)s4)c4sccc4c(-c4ccc(SCC(CC)CCCC)s4)c3s2)sc1-c1cccs1,CCCCCCc1ccc(C2(c3ccc(CCCCCC)cc3)c3cc4c(cc3-c3sc5cc(C=C6C(=O)c7ccccc7C6=C(C#N)C#N)sc5c32)C(c2ccc(CCCCCC)cc2)(c2ccc(CCCCCC)cc2)c2c-4sc3cc(C=C4C(=O)c5ccccc5C4=C(C#N)C#N)sc23)cc1,10.12,-5.47,-3.58,-5.49,-3.83,,,,,,,,,
894,10.1002/aenm.201701125,CCCCCCCCC(CCCCCC)Cn1c(=O)c2cc3c(cc2c2sc(-c4ccc(C)s4)cc21)c(=O)n(CC(CCCCCC)CCCCCCC)c1cc(C)sc31,CCCCCCc1cccc(C2(c3cccc(CCCCCC)c3)c3cc4c(cc3-c3sc5cc(/C=C6\C(=O)c7ccccc7C6=C(C#N)C#N)sc5c32)C(c2cccc(CCCCCC)c2)(c2cccc(CCCCCC)c2)c2c-4sc3cc(/C=C4\C(=O)c5ccccc5C4=C(C#N)C#N)sc23)c1,9.1,-5.43,-3.58,-5.5,-3.92,95.0,150.0,1:1.25,,conventional,PDINO,PEDOT:PSS,"chlorobenzene:chloroform:1,8-diiodooctane (1:2:0.5)",DIO
896,10.1021/acsaem.8b01447,CCCCCCCCC(CCCCCC)Cn1nc2c(-c3cccs3)c(F)c(F)c(-c3ccc(-c4cc5c(-c6cc(Cl)c(CC(CC)CCCC)s6)c6sccc6c(-c6cc(Cl)c(CC(CC)CCCC)s6)c5s4)s3)c2n1,CCCCCCc1ccc(C2(c3ccc(CCCCCC)cc3)c3cc4c(cc3-c3sc5cc(/C=C6\C(=O)c7cc(F)c(F)cc7C6=C(C#N)C#N)sc5c32)C(c2ccc(CCCCCC)cc2)(c2ccc(CCCCCC)cc2)c2c-4sc3cc(/C=C4\C(=O)c5cc(F)c(F)cc5C4=C(C#N)C#N)sc23)cc1,7.8,-5.47,-3.58,-5.66,-4.14,,,,,,,,,
897,10.1021/acsmacrolett.9b00704,CCCCCCCCC(CCCCCC)Cn1nc2c(-c3cccs3)c(F)c(F)c(-c3ccc(-c4cc5c(-c6ccc(CC(CC)CCCC)s6)c6sccc6c(-c6ccc(CC(CC)CCCC)s6)c5s4)s3)c2n1,CCCCCCCCCCCc1c(/C=C2\C(=O)c3cc(F)c(F)cc3C2=C(C#N)C#N)sc2c1sc1c3c4nsnc4c4c5sc6c(CCCCCCCCCCC)c(/C=C7\C(=O)c8cc(F)c(F)cc8C7=C(C#N)C#N)sc6c5n(CC(CC)CCCC)c4c3n(CC(CC)CCCC)c21,7.15,-5.12,-3.58,-5.65,-4.1,,,,,,,,,
898,10.1002/marc.201800906,CCCCCCCCC(CCCCCC)COC(=O)c1cc(-c2cc3c(-c4cc(F)c(CC(CC)CCCC)s4)c4sccc4c(-c4cc(F)c(CC(CC)CCCC)s4)c3s2)sc1-c1cccs1,CCCCCCc1ccc(C2(c3ccc(CCCCCC)cc3)c3cc4c(cc3-c3sc5cc(/C=C6\C(=O)c7cc(F)c(F)cc7C6=C(C#N)C#N)sc5c32)C(c2ccc(CCCCCC)cc2)(c2ccc(CCCCCC)cc2)c2c-4sc3cc(/C=C4\C(=O)c5cc(F)c(F)cc5C4=C(C#N)C#N)sc23)cc1,10.75,-5.55,-3.58,-5.677,-4.105,,110.0,,,conventional,PFN-Br,PEDOT:PSS,,
899,10.1002/solr.201800291,CCCCCCCCC(CCCCCC)COC(=O)c1ccsc1-c1ccc(-c2sc(-c3ccc(-c4c(F)c(F)c(-c5cccs5)c5nn(CC(CC)CCCC)nc45)s3)cc2C(=O)OCC(CCCCCC)CCCCCCCC)s1,CCCCCCc1ccc(C2(c3ccc(CCCCCC)s3)c3cc4c(cc3-c3sc5cc(/C=C6\C(=O)c7ccccc7C6=C(C#N)C#N)sc5c32)C(c2ccc(CCCCCC)s2)(c2ccc(CCCCCC)s2)c2c-4sc3cc(/C=C4\C(=O)c5ccccc5C4=C(C#N)C#N)sc23)s1,10.3,-5.36,-3.58,-5.673,-3.909,,,1:1.5,0.3%,conventional,Bis-C60,PEDOT:PSS,chlorobenzene,DIO
900,10.1039/c8tc05318a,CCCCCCCCc1ccc(-c2sc(-c3ccc(CCCCCCCC)s3)c3c4cc(-c5ccc(-c6ccc(-c7cccs7)c7nsnc67)s5)sc4c4sccc4c23)s1,CCCCC(CC)Cn1c2cc(-c3ccc(/C=C4\SC(=S)N(CC)C4=O)c4nsnc34)ccc2c2cc3c(cc21)c1ccc(-c2ccc(/C=C4\SC(=S)N(CC)C4=O)c4nsnc24)cc1n3CC(CC)CCCC,7.88,-5.15,-3.58,-5.59,-3.88,,,,,,,,,
901,10.1039/c8tc05318a,CCCCCCCCc1ccc(-c2sc(-c3ccc(CCCCCCCC)s3)c3c4cc(-c5ccc(-c6ccc(-c7cccs7)c7nsnc67)s5)sc4c4sccc4c23)s1,CCCCCCn1c(=C(C#N)C#N)s/c(=C/c2ccc(-c3ccc4c(c3)c3cc5c(cc3n4CC(CC)CCCC)c3cc(-c4ccc(/C=c6/sc(=C(C#N)C#N)n(CCCCCC)c6=O)c6nsnc46)ccc3n5CC(CC)CCCC)c3nsnc23)c1=O,9.76,-5.15,-3.58,-5.58,-3.98,,,,,,,,,
902,10.1021/acsami.8b16628,CCCCCCCCc1sc(CCCCCCCC)c2c1C(=O)c1c(-c3ccc(C)s3)sc(-c3ccc(-c4cc5c(-c6ccc(CC(CC)CCCC)s6)c6sc(C)cc6c(-c6ccc(CC(CC)CCCC)s6)c5s4)s3)c1C2=O,CCCCCCc1ccc(C2(c3ccc(CCCCCC)cc3)c3cc4c(cc3-c3sc5cc(/C=C6\C(=O)c7ccccc7C6=C(C#N)C#N)sc5c32)C(c2ccc(CCCCCC)cc2)(c2ccc(CCCCCC)cc2)c2c-4sc3cc(/C=C4\C(=O)c5ccccc5C4=C(C#N)C#N)sc23)cc1,9.01,-5.35,-3.58,-5.6,-4.05,,,,,conventional,PDINO,PEDOT:PSS,chloroform,
903,10.1002/adfm.201808828,CCCCCCCCCCC(CCCCCCCC)Cn1nc2c(-c3ccc(C)s3)c(F)c(F)c(-c3ccc(-c4cc5c(-c6cc(Cl)c(CC(CC)CCCC)s6)c6sc(C)cc6c(-c6cc(Cl)c(CC(CC)CCCC)s6)c5s4)s3)c2n1,CCCCCCc1ccc(C2(c3ccc(CCCCCC)cc3)c3cc4c(cc3-c3sc5cc(/C=C6\C(=O)c7cc(F)c(F)cc7C6=C(C#N)C#N)sc5c32)C(c2ccc(CCCCCC)cc2)(c2ccc(CCCCCC)cc2)c2c-4sc3cc(/C=C4\C(=O)c5cc(F)c(F)cc5C4=C(C#N)C#N)sc23)cc1,12.1,-5.57,-3.58,-5.7,-4.2,,100.0,1:1,0.25 vol%,inverted,ZnO,MoO3,chloroform,DIO
905,10.1002/adma.201604155,CCCCCCCCCCCCOc1c(OCCCCCCCCCCCC)c(-c2ccc(-c3cc4c(-c5cc(F)c(CC(CC)CCCC)c(F)c5)c5sccc5c(-c5cc(F)c(CC(CC)CCCC)c(F)c5)c4s3)s2)c2nsnc2c1-c1cccs1,CCCCCCC1(CCCCCC)c2cc3c(cc2-c2sc(/C=C4\C(=O)c5ccccc5C4=C(C#N)C#N)cc21)C(CCCCCC)(CCCCCC)c1cc(/C=C2\C(=O)c4ccccc4C2=C(C#N)C#N)sc1-3,11.03,-5.43,-3.58,-5.705,-3.997,,,1:1,,,,,,DIO
907,10.1039/c8ta05207g,CCCCCCCCOc1c(OCCCCCCCC)c(-c2ccc(-c3cc4c(-c5cc(F)c(SCC(CC)CCCC)s5)c5sccc5c(-c5cc(F)c(SCC(CC)CCCC)s5)c4s3)s2)c2nsnc2c1-c1cccs1,CCCCCCc1ccc(C2(c3ccc(CCCCCC)cc3)c3cc4c(cc3-c3sc5cc(/C=C6\C(=O)c7cc(F)c(F)cc7C6=C(C#N)C#N)sc5c32)C(c2ccc(CCCCCC)cc2)(c2ccc(CCCCCC)cc2)c2c-4sc3cc(/C=C4\C(=O)c5cc(F)c(F)cc5C4=C(C#N)C#N)sc23)cc1,10.51,-5.46,-3.58,-5.677,-4.105,,,1:1.5,1% v/v,conventional,,,,
908,10.1021/acsami.7b05417,CCCCC(CC)Cc1ccc(-c2c3cc(-c4ccc(-c5sc(-c6cccs6)c6c5C(=O)c5c(CC(CC)CCCC)sc(CC(CC)CCCC)c5C6=O)s4)sc3c(-c3ccc(CC(CC)CCCC)s3)c3ccsc23)s1,CCCCC(CC)CC1(CC(CC)CCCC)c2cc(-c3ccc(-c4ccc(/C=C5\C(=O)c6ccccc6C5=C(C#N)C#N)s4)s3)ccc2-c2sc(-c3ccc(/C=C4\C(=O)c5ccccc5C4=C(C#N)C#N)s3)cc21,8.0,-5.41,-3.57,-5.89,-4.18,,,1:1,2 vol%,inverted,ZnO,MoO3,chlorobenzene:diphenyl ether (98:2),
909,10.1021/acsami.7b05417,CCCCC(CC)Cc1ccc(-c2c3cc(-c4ccc(-c5sc(-c6cccs6)c6c5C(=O)c5c(CC(CC)CCCC)sc(CC(CC)CCCC)c5C6=O)s4)sc3c(-c3ccc(CC(CC)CCCC)s3)c3ccsc23)s1,CCCCC(CC)CC1(CC(CC)CCCC)c2cc(-c3ccc(/C=C4\C(=O)c5ccccc5C4=C(C#N)C#N)s3)sc2-c2sc(-c3ccc(/C=C4\C(=O)c5ccccc5C4=C(C#N)C#N)s3)cc21,2.75,-5.41,-3.57,-5.75,-4.26,,,1:1,2 vol%,inverted,ZnO,MoO3,chlorobenzene:diphenyl ether (98:2),
918,10.1021/acsami.8b15923,CCCCC(CC)Cc1sc(-c2c3cc(-c4ccc(-c5sc(-c6cccs6)c6c5C(=O)c5c(CC(CC)CCCC)sc(CC(CC)CCCC)c5C6=O)s4)sc3c(-c3cc(Cl)c(CC(CC)CCCC)s3)c3ccsc23)cc1Cl,CCCCCCc1ccc(C2(c3ccc(CCCCCC)cc3)c3cc4c(cc3-c3sc(/C=C5\C(=O)c6cc(Cl)c(Cl)cc6C5=C(C#N)C#N)cc32)C(c2ccc(CCCCCC)cc2)(c2ccc(CCCCCC)cc2)c2cc(/C=C3\C(=O)c5cc(Cl)c(Cl)cc5C3=C(C#N)C#N)sc2-4)cc1,9.24,-5.51,-3.57,-5.78,-4.02,,,1:1,,inverted,ZnO,MoO3,chlorobenzene,DIO
919,10.1021/acsami.8b15923,CCCCC(CC)Cc1sc(-c2c3cc(-c4ccc(-c5sc(-c6cccs6)c6c5C(=O)c5c(CC(CC)CCCC)sc(CC(CC)CCCC)c5C6=O)s4)sc3c(-c3cc(Cl)c(CC(CC)CCCC)s3)c3ccsc23)cc1Cl,CCCCCCc1ccc(C2(c3ccc(CCCCCC)cc3)c3cc4c(cc3-c3sc(/C=C5\C(=O)c6ccccc6C5=C(C#N)C#N)cc32)C(c2ccc(CCCCCC)cc2)(c2ccc(CCCCCC)cc2)c2cc(/C=C3\C(=O)c5ccccc5C3=C(C#N)C#N)sc2-4)cc1,4.57,-5.51,-3.57,-5.7,-3.87,,,1:1,,inverted,ZnO,MoO3,chlorobenzene,DIO
921,10.1039/c8ta11004b,CCCCC(CC)Cc1sc(-c2c3sc4cc(-c5ccc(-c6sc(-c7cccs7)c7c6C(=O)c6c(CC(CC)CCCC)sc(CC(CC)CCCC)c6C7=O)s5)sc4c3c(-c3cc(F)c(CC(CC)CCCC)s3)c3sc4ccsc4c23)cc1F,CCCCCCC1(CCCCCC)c2cc3c(cc2-c2sc(/C=C4\C(=O)c5ccccc5C4=C(C#N)C#N)cc21)C(CCCCCC)(CCCCCC)c1cc(/C=C2\C(=O)c4ccccc4C2=C(C#N)C#N)sc1-3,11.02,-5.39,-3.57,-5.705,-3.997,,,1:1,0.25%,,,,,
922,10.1039/c9qm00212j,CCCCC(CC)Cc1sc(-c2c3sc4cc(-c5ccc(-c6sc(-c7cccs7)c7c6C(=O)c6c(CC(CC)CCCC)sc(CC(CC)CCCC)c6C7=O)s5)sc4c3c(-c3cc(F)c(CC(CC)CCCC)s3)c3sc4ccsc4c23)cc1F,CCCCCCc1ccc(C2(c3ccc(CCCCCC)cc3)c3cc4c(cc3-c3sc5cc(/C=C6\C(=O)c7cc(F)c(F)cc7C6=C(C#N)C#N)sc5c32)C(c2ccc(CCCCCC)cc2)(c2ccc(CCCCCC)cc2)c2c-4sc3cc(/C=C4\C(=O)c5cc(F)c(F)cc5C4=C(C#N)C#N)sc23)cc1,10.0,-5.39,-3.57,-5.66,-4.14,,,1:1,,conventional,,,,
923,10.1039/c8ta11004b,CCCCC(CC)Cc1sc(-c2c3sc4cc(-c5ccc(-c6sc(-c7cccs7)c7c6C(=O)c6c(CC(CC)CCCC)sc(CC(CC)CCCC)c6C7=O)s5)sc4c3c(-c3cc(F)c(CC(CC)CCCC)s3)c3sc4ccsc4c23)cc1F,CCCCCCc1ccc(C2(c3ccc(CCCCCC)cc3)c3cc4c(cc3-c3sc5cc(/C=C6\C(=O)c7ccc(C)cc7C6=C(C#N)C#N)sc5c32)C(c2ccc(CCCCCC)cc2)(c2ccc(CCCCCC)cc2)c2c-4sc3cc(/C=C4\C(=O)c5ccc(C)cc5C4=C(C#N)C#N)sc23)cc1,10.52,-5.39,-3.57,-5.514,-3.808,,,1:1,,,,,,
924,10.1039/c8ta07544a,CCCCC(CC)CSc1ccc(-c2c3cc(-c4ccc(-c5sc(-c6cccs6)c6c5C(=O)c5c(CC(CC)CCCC)sc(CC(CC)CCCC)c5C6=O)s4)sc3c(-c3ccc(SCC(CC)CCCC)s3)c3ccoc23)s1,CCCCCCc1ccc(C2(c3ccc(CCCCCC)cc3)c3cc4c(cc3-c3sc5cc(C=C6C(=O)c7ccccc7C6=C(C#N)C#N)sc5c32)C(c2ccc(CCCCCC)cc2)(c2ccc(CCCCCC)cc2)c2c-4sc3cc(C=C4C(=O)c5ccccc5C4=C(C#N)C#N)sc23)cc1,10.23,-5.32,-3.57,-5.576,-3.916,,,,,,,,,
925,10.1002/adfm.201706517,CCCCCCC(CCCC)COC(=O)c1cc(-c2cc3c(-c4ccc(CC(CC)CCCC)s4)c4sc(C)cc4c(-c4ccc(CC(CC)CCCC)s4)c3s2)sc1-c1ccc(C)s1,CCCCCCc1ccc(C2(c3ccc(CCCCCC)cc3)c3cc4c(cc3-c3sc5cc(/C=C6\C(=O)c7ccccc7C6=C(C#N)C#N)sc5c32)C(c2ccc(CCCCCC)cc2)(c2ccc(CCCCCC)cc2)c2c-4sc3cc(/C=C4\C(=O)c5ccccc5C4=C(C#N)C#N)sc23)cc1,9.35,-5.43,-3.57,-5.51,-3.84,,120.0,,,,,,,
926,10.1039/c8ta11006a,CCCCCCC(CCCC)COc1ccc(-c2c3cc(-c4ccc(-c5sc(-c6cccs6)c6c5C(=O)c5c(CC(CC)CCCC)sc(CC(CC)CCCC)c5C6=O)s4)sc3c(-c3ccc(OCC(CCCC)CCCCCC)cc3)c3ccsc23)cc1,CCCCCCc1ccc(C2(c3ccc(CCCCCC)cc3)c3cc4c(cc3-c3sc5cc(/C=C6\C(=O)c7cc(F)c(F)cc7C6=C(C#N)C#N)sc5c32)C(c2ccc(CCCCCC)cc2)(c2ccc(CCCCCC)cc2)c2c-4sc3cc(/C=C4\C(=O)c5cc(F)c(F)cc5C4=C(C#N)C#N)sc23)cc1,6.2,-5.38,-3.57,-5.66,-4.14,,,1:1.5 w/w,0.5 vol%,inverted,,,,
927,10.1021/acsaem.8b01447,CCCCCCCCC(CCCCCC)Cn1nc2c(-c3ccc(C)s3)c(F)c(F)c(-c3ccc(-c4cc5c(-c6ccc(CC(CC)CCCC)s6)c6sc(C)cc6c(-c6cc(Cl)c(CC(CC)CCCC)s6)c5s4)s3)c2n1,CCCCCCc1ccc(C2(c3ccc(CCCCCC)cc3)c3cc4c(cc3-c3sc5cc(/C=C6\C(=O)c7cc(F)c(F)cc7C6=C(C#N)C#N)sc5c32)C(c2ccc(CCCCCC)cc2)(c2ccc(CCCCCC)cc2)c2c-4sc3cc(/C=C4\C(=O)c5cc(F)c(F)cc5C4=C(C#N)C#N)sc23)cc1,7.6,-5.39,-3.57,-5.66,-4.14,105.0,,1:1,,,,,,
928,10.1021/acsaem.8b01447,CCCCCCCCC(CCCCCC)Cn1nc2c(-c3ccc(C)s3)c(F)c(F)c(-c3ccc(-c4cc5c(-c6sc(CC(CC)CCCC)c(Cl)c6Cl)c6sc(C)cc6c(-c6sc(CC(CC)CCCC)c(Cl)c6Cl)c5s4)s3)c2n1,CCCCCCc1ccc(C2(c3ccc(CCCCCC)cc3)c3cc4c(cc3-c3sc5cc(/C=C6\C(=O)c7cc(F)c(F)cc7C6=C(C#N)C#N)sc5c32)C(c2ccc(CCCCCC)cc2)(c2ccc(CCCCCC)cc2)c2c-4sc3cc(/C=C4\C(=O)c5cc(F)c(F)cc5C4=C(C#N)C#N)sc23)cc1,9.25,-5.64,-3.57,-5.66,-4.14,100.0,,1:1,,,,,,
929,10.1002/solr.201800291,CCCCCCCCC(CCCCCC)COC(=O)c1ccsc1-c1ccc(-c2sc(-c3ccc(-c4c(F)c(F)c(-c5cccs5)c5nn(CC(CCCCCC)CCCCCCCC)nc45)s3)cc2C(=O)OCC(CCCCCC)CCCCCCCC)s1,CCCCCCc1ccc(C2(c3ccc(CCCCCC)s3)c3cc4c(cc3-c3sc5cc(/C=C6\C(=O)c7ccccc7C6=C(C#N)C#N)sc5c32)C(c2ccc(CCCCCC)s2)(c2ccc(CCCCCC)s2)c2c-4sc3cc(/C=C4\C(=O)c5ccccc5C4=C(C#N)C#N)sc23)s1,7.88,-5.41,-3.57,-5.673,-3.909,,,1:1.5,0.3%,conventional,Bis-C60,PEDOT:PSS,chlorobenzene,DIO
930,10.1021/acsami.8b16628,CCCCCCCCc1sc(CCCCCCCC)c2c1C(=O)c1c(C)sc(-c3cc4c(-c5ccc(CC(CC)CCCC)s5)c5sc(C)cc5c(-c5ccc(CC(CC)CCCC)s5)c4s3)c1C2=O,CCCCCCc1ccc(C2(c3ccc(CCCCCC)cc3)c3cc4c(cc3-c3sc5cc(/C=C6\C(=O)c7ccccc7C6=C(C#N)C#N)sc5c32)C(c2ccc(CCCCCC)cc2)(c2ccc(CCCCCC)cc2)c2c-4sc3cc(/C=C4\C(=O)c5ccccc5C4=C(C#N)C#N)sc23)cc1,2.13,-5.46,-3.57,-5.6,-4.05,,,,,inverted,PDINO,PEDOT:PSS,chloroform,
933,10.1002/marc.201700405,CCCCC(CC)COC(=O)c1sc2c(-c3cc4c(-c5ccc(CC(CC)CCCC)s5)c5sccc5c(-c5ccc(CC(CC)CCCC)s5)c4s3)scc2c1F,CCCCCC(CCCCC)N1C(=O)c2ccc3c4c(-c5cc6c(=O)n(C(CCCCC)CCCCC)c(=O)c7cc8[se]c9cc%10c(=O)n(C(CCCCC)CCCCC)c(=O)c%11ccc%12c5c(c67)c8c9c%12c%11%10)cc5c6c(cc(-c7cc8c(=O)n(C(CCCCC)CCCCC)c(=O)c9cc%10[se]c%11cc%12c(=O)n(C(CCCCC)CCCCC)c(=O)c%13ccc%14c7c(c89)c%10c%11c%14c%13%12)c(c7ccc(c2c37)C1=O)c64)C(=O)N(C(CCCCC)CCCCC)C5=O,8.82,-5.2,-3.56,-5.94,-3.86,,,,1 vol%,inverted,ZnO,MoO3,,DIO
934,10.1002/marc.201700405,CCCCC(CC)COC(=O)c1sc2c(-c3cc4c(-c5ccc(CC(CC)CCCC)s5)c5sccc5c(-c5ccc(CC(CC)CCCC)s5)c4s3)scc2c1F,CCCCCC(CCCCC)N1C(=O)c2ccc3c4c(-c5cc6c(=O)n(C(CCCCC)CCCCC)c(=O)c7cc8sc9cc%10c(=O)n(C(CCCCC)CCCCC)c(=O)c%11ccc%12c5c(c67)c8c9c%12c%11%10)cc5c6c(cc(-c7cc8c(=O)n(C(CCCCC)CCCCC)c(=O)c9cc%10sc%11cc%12c(=O)n(C(CCCCC)CCCCC)c(=O)c%13ccc%14c7c(c89)c%10c%11c%14c%13%12)c(c7ccc(c2c37)C1=O)c64)C(=O)N(C(CCCCC)CCCCC)C5=O,7.86,-5.2,-3.56,-5.88,-3.84,,,,1 vol%,inverted,ZnO,MoO3,,DIO
935,10.1002/aenm.201701674,CCCCC(CC)COC(=O)c1sc2c(-c3cc4c(-c5ccc(CC(CC)CCCC)s5)c5sccc5c(-c5ccc(CC(CC)CCCC)s5)c4s3)scc2c1F,CCCCCCc1cc(C2(c3ccc(CCCCCC)s3)c3cc4c(cc3-c3sc5cc(/C=C6\C(=O)c7ccccc7C6=C(C#N)C#N)sc5c32)C(c2ccc(CCCCCC)s2)(c2ccc(CCCCCC)s2)c2c-4sc3cc(/C=C4\C(=O)c5ccccc5C4=C(C#N)C#N)sc23)cs1,8.5,-5.2,-3.56,-5.66,-3.93,,100.0,1:1.5,,inverted,ZnO,V2O5,,
937,10.1016/j.nanoen.2016.10.008,CCCCC(CC)COc1ccc(-c2nc3c(-c4cccs4)c(F)c(F)c(-c4ccc(-c5cc6c(-c7ccc(CC(CC)CCCC)s7)c7sccc7c(-c7ccc(CC(CC)CCCC)s7)c6s5)s4)c3nc2-c2ccc(OCC(CC)CCCC)c(F)c2)cc1F,CCCCCCc1ccc(C2(c3ccc(CCCCCC)cc3)c3cc4c(cc3-c3sc5cc(C=C6C(=O)c7ccccc7C6=C(C#N)C#N)sc5c32)C(c2ccc(CCCCCC)cc2)(c2ccc(CCCCCC)cc2)c2c-4sc3cc(C=C4C(=O)c5ccccc5C4=C(C#N)C#N)sc23)cc1,8.47,-5.36,-3.56,-5.576,-3.916,,170.0,1:1.5,,conventional,PDINO,PEDOT:PSS,o-DCB,
939,10.1002/adfm.201808828,CCCCCCCCC(CCCCCC)Cn1nc2c(-c3cccs3)c(F)c(F)c(-c3ccc(-c4cc5c(-c6cc(Cl)c(CC(CC)CCCC)s6)c6sccc6c(-c6cc(Cl)c(CC(CC)CCCC)s6)c5s4)s3)c2n1,CCCCCCc1ccc(C2(c3ccc(CCCCCC)cc3)c3cc4c(cc3-c3sc5cc(/C=C6\C(=O)c7cc(F)c(F)cc7C6=C(C#N)C#N)sc5c32)C(c2ccc(CCCCCC)cc2)(c2ccc(CCCCCC)cc2)c2c-4sc3cc(/C=C4\C(=O)c5cc(F)c(F)cc5C4=C(C#N)C#N)sc23)cc1,9.3,-5.51,-3.56,-5.7,-4.2,,100.0,1:1,0.25 vol%,inverted,ZnO,MoO3,chloroform,DIO
940,10.1021/acsaem.8b00574,CCCCCCCCC(CCCCCC)Cn1nc2c(-c3ccc(C)s3)c(F)c(F)c(-c3ccc(-c4cc5c(-c6ccc(CC(CC)CCCC)s6)c6sc(C)cc6c(-c6ccc(CC(CC)CCCC)s6)c5o4)s3)c2n1,CCCCCCc1ccc(C2(c3ccc(CCCCCC)cc3)c3cc4c(cc3-c3sc5cc(/C=C6\C(=O)c7ccccc7C6=C(C#N)C#N)sc5c32)C(c2ccc(CCCCCC)cc2)(c2ccc(CCCCCC)cc2)c2c-4sc3cc(/C=C4\C(=O)c5ccccc5C4=C(C#N)C#N)sc23)cc1,8.33,-5.45,-3.56,-5.54,-3.84,,130.0,,,,,,,
941,10.1021/acsaem.8b01447,CCCCCCCCC(CCCCCC)Cn1nc2c(-c3ccc(C)s3)c(F)c(F)c(-c3ccc(-c4cc5c(-c6ccc(CC(CC)CCCC)s6)c6sc(C)cc6c(-c6sc(CC(CC)CCCC)c(Cl)c6Cl)c5s4)s3)c2n1,CCCCCCc1ccc(C2(c3ccc(CCCCCC)cc3)c3cc4c(cc3-c3sc5cc(/C=C6\C(=O)c7cc(F)c(F)cc7C6=C(C#N)C#N)sc5c32)C(c2ccc(CCCCCC)cc2)(c2ccc(CCCCCC)cc2)c2c-4sc3cc(/C=C4\C(=O)c5cc(F)c(F)cc5C4=C(C#N)C#N)sc23)cc1,4.43,-5.48,-3.56,-5.66,-4.14,95.0,,1:1,,,,,,
942,10.1021/acsami.9b14981,CCCCCCCCC(CCCCCC)Cn1nc2c(-c3ccc(C)s3)c(F)c(F)c(-c3ccc(-c4cc5c(-c6ccc(SCC(CCCC)CCCCCC)s6)c6sc(C)cc6c(-c6ccc(SCC(CCCC)CCCCCC)s6)c5s4)s3)c2n1,CCCCCCc1ccc(C2(c3ccc(CCCCCC)cc3)c3cc(/C=C4/C(=O)c5cc6ccccc6cc5C4=C(C#N)C#N)sc3-c3sc4c(-c5ccc(SCC(CC)CCCC)cc5)c5c6c(sc5c(-c5ccc(SCC(CC)CCCC)cc5)c4c32)-c2sc(/C=C3/C(=O)c4cc5ccccc5cc4C3=C(C#N)C#N)cc2C6(c2ccc(CCCCCC)cc2)c2ccc(CCCCCC)cc2)cc1,10.14,-5.38,-3.56,-5.5,-3.8,,,1:1,,,,,,
943,10.1021/acsami.9b14981,CCCCCCCCC(CCCCCC)Cn1nc2c(-c3ccc(C)s3)c(F)c(F)c(-c3ccc(-c4cc5c(-c6ccc(SCC(CCCC)CCCCCC)s6)c6sc(C)cc6c(-c6ccc(SCC(CCCC)CCCCCC)s6)c5s4)s3)c2n1,CCCCCCc1ccc(C2(c3ccc(CCCCCC)cc3)c3cc(/C=C4/C(=O)c5cc6ccccc6cc5C4=C(C#N)C#N)sc3-c3sc4c(sc5c(-c6ccc(SCC(CC)CCCC)cc6)c6c7c(sc6c(-c6ccc(SCC(CC)CCCC)cc6)c54)-c4sc(/C=C5/C(=O)c6cc8ccccc8cc6C5=C(C#N)C#N)cc4C7(c4ccc(CCCCCC)cc4)c4ccc(CCCCCC)cc4)c32)cc1,6.32,-5.38,-3.56,-5.45,-3.77,,,1:1,,,,,,
944,10.1021/acsami.9b14981,CCCCCCCCC(CCCCCC)Cn1nc2c(-c3ccc(C)s3)c(F)c(F)c(-c3ccc(-c4cc5c(-c6ccc(SCC(CCCC)CCCCCC)s6)c6sc(C)cc6c(-c6ccc(SCC(CCCC)CCCCCC)s6)c5s4)s3)c2n1,CCCCCCc1ccc(C2(c3ccc(CCCCCC)cc3)c3cc(/C=C4/C(=O)c5ccccc5C4=C(C#N)C#N)sc3-c3sc4c(-c5ccc(SCC(CC)CCCC)cc5)c5c6c(sc5c(-c5ccc(SCC(CC)CCCC)cc5)c4c32)-c2sc(/C=C3/C(=O)c4ccccc4C3=C(C#N)C#N)cc2C6(c2ccc(CCCCCC)cc2)c2ccc(CCCCCC)cc2)cc1,10.59,-5.38,-3.56,-5.49,-3.76,,,1:1,,,,,,
945,10.1021/acsami.9b14981,CCCCCCCCC(CCCCCC)Cn1nc2c(-c3ccc(C)s3)c(F)c(F)c(-c3ccc(-c4cc5c(-c6ccc(SCC(CCCC)CCCCCC)s6)c6sc(C)cc6c(-c6ccc(SCC(CCCC)CCCCCC)s6)c5s4)s3)c2n1,CCCCCCc1ccc(C2(c3ccc(CCCCCC)cc3)c3cc(/C=C4/C(=O)c5ccccc5C4=C(C#N)C#N)sc3-c3sc4c(sc5c(-c6ccc(SCC(CC)CCCC)cc6)c6c7c(sc6c(-c6ccc(SCC(CC)CCCC)cc6)c54)-c4sc(/C=C5/C(=O)c6ccccc6C5=C(C#N)C#N)cc4C7(c4ccc(CCCCCC)cc4)c4ccc(CCCCCC)cc4)c32)cc1,4.04,-5.38,-3.56,-5.44,-3.74,,,1:1,,,,,,
948,10.1039/c6cc04229e,CCCCCCCCC(CCCCCC)COc1cc(-c2ccc(-c3c(F)c(F)c(C)c4nsnc34)s2)c(OCC(CCCCCC)CCCCCCCC)cc1-c1ccc(C)s1,CCCCCC(CCCCC)N1C(=O)c2ccc3c4c5c(c6c(-c7ccc(C8(c9ccc(-c%10cc%11c%12c(ccc%13c%14c%15c(c%10c%13%12)=CC=C%10C(=O)N(C(CCCCC)CCCCC)C(=O)C(C=C%14)C%10%15)C(=O)N(C(CCCCC)CCCCC)C%11=O)cc9)CCCCC8)cc7)cc(c2c36)C1=O)=CC=C1C(=O)N(C(CCCCC)CCCCC)C(=O)C(C=C4)C15,2.14,-5.31,-3.56,-5.92,-3.85,,,,,inverted,ZnO,MoO3,,
949,10.1039/c6cc04229e,CCCCCCCCC(CCCCCC)COc1cc(-c2ccc(-c3c(F)c(F)c(C)c4nsnc34)s2)c(OCC(CCCCCC)CCCCCCCC)cc1-c1ccc(C)s1,CCCCCC(CCCCC)N1C(=O)c2ccc3c4c5c(c6ccc(c2c36)C1=O)=CC=C1C(=O)N(C(CCCCC)CCCCC)C(=O)C(C=C4)C15,0.94,-5.31,-3.56,-5.87,-3.79,,,1:4,,inverted,ZnO,MoO3,,
950,10.1039/c6cc04229e,CCCCCCCCC(CCCCCC)COc1cc(-c2ccc(-c3c(F)c(F)c(C)c4nsnc34)s2)c(OCC(CCCCCC)CCCCCCCC)cc1-c1ccc(C)s1,CCCCCC(CCCCC)N1C(=O)c2ccc3c4c5c(c6ccc(c2c36)C1=O)=CC=C1C(=O)N(c2ccc(C3(c6ccc(N7C(=O)C8=CC=c9c%10c(c%11ccc%12c%13c(ccc9c%11%13)C(=O)N(C(CCCCC)CCCCC)C%12=O)C=CC(C7=O)C8%10)cc6)CCCCC3)cc2)C(=O)C(C=C4)C15,5.28,-5.31,-3.56,-6.16,-3.98,,,1:2,,inverted,ZnO,MoO3,,
953,10.1039/c8ta07544a,CCCCCCCCCCCCSc1ccc(-c2c3cc(-c4ccc(-c5sc(-c6cccs6)c6c5C(=O)c5c(CC(CC)CCCC)sc(CC(CC)CCCC)c5C6=O)s4)sc3c(-c3ccc(SCCCCCCCCCCCC)s3)c3ccoc23)s1,CCCCCCc1ccc(C2(c3ccc(CCCCCC)cc3)c3cc4c(cc3-c3sc5cc(C=C6C(=O)c7ccccc7C6=C(C#N)C#N)sc5c32)C(c2ccc(CCCCCC)cc2)(c2ccc(CCCCCC)cc2)c2c-4sc3cc(C=C4C(=O)c5ccccc5C4=C(C#N)C#N)sc23)cc1,10.57,-5.31,-3.56,-5.576,-3.916,,,,,,,,,
954,10.1016/j.orgel.2018.04.001,CCCCCCCCOC(=O)c1sc2c(-c3cc4c(-c5cc(F)c(CC(CC)CCCC)s5)c5sccc5c(-c5cc(F)c(CC(CC)CCCC)s5)c4s3)scc2c1F,CCCCCCc1ccc(C2(c3ccc(CCCCCC)cc3)c3cc4c(cc3-c3sc5cc(C=C6C(=O)c7ccccc7C6=C(C#N)C#N)sc5c32)C(c2ccc(CCCCCC)cc2)(c2ccc(CCCCCC)cc2)c2c-4sc3cc(C=C4C(=O)c5ccccc5C4=C(C#N)C#N)sc23)cc1,9.1,-5.47,-3.56,-5.576,-3.916,,,1:1.5,,inverted,ZnO/PFN,MoO3,chlorobenzene,
968,10.1016/j.nanoen.2016.10.008,CCCCC(CC)COc1ccc(-c2nc3c(-c4cccs4)c(F)c(F)c(-c4ccc(-c5cc6c(-c7ccc(SCC(CC)CCCC)cc7)c7sccc7c(-c7ccc(SCC(CC)CCCC)cc7)c6s5)s4)c3nc2-c2ccc(OCC(CC)CCCC)c(F)c2)cc1F,CCCCCCc1ccc(C2(c3ccc(CCCCCC)cc3)c3cc4c(cc3-c3sc5cc(C=C6C(=O)c7ccccc7C6=C(C#N)C#N)sc5c32)C(c2ccc(CCCCCC)cc2)(c2ccc(CCCCCC)cc2)c2c-4sc3cc(C=C4C(=O)c5ccccc5C4=C(C#N)C#N)sc23)cc1,9.12,-5.4,-3.55,-5.576,-3.916,,90.0,1:1,0.1% v/v,conventional,PDINO,PEDOT:PSS,o-DCB,DIO
970,10.1016/j.orgel.2017.02.029,CCCCCCCCOc1c(OCCCCCCCC)c(-c2ccc(-c3cc4c(-c5ccc(OCC(CC)CCCC)cc5)c5occc5c(-c5ccc(OCC(CC)CCCC)cc5)c4s3)s2)c2nsnc2c1-c1cccs1,CCCCCCc1ccc(C2(c3ccc(CCCCCC)cc3)c3cc4c(cc3-c3sc5cc(C=C6C(=O)c7ccccc7C6=C(C#N)C#N)sc5c32)C(c2ccc(CCCCCC)cc2)(c2ccc(CCCCCC)cc2)c2c-4sc3cc(C=C4C(=O)c5ccccc5C4=C(C#N)C#N)sc23)cc1,7.03,-5.4,-3.55,-5.576,-3.916,,110.0,1:1,,conventional,PDINO,PEDOT:PSS,chloroform,
979,10.1002/aenm.201700183,CCCCC(CC)Cc1ccc(-c2c3cc(-c4ccc(-c5sc(-c6cccs6)c6c5C(=O)c5c(CC(CC)CCCC)sc(CC(CC)CCCC)c5C6=O)s4)sc3c(-c3ccc(CC(CC)CCCC)s3)c3ccsc23)s1,CCCCCCc1ccc(C2(c3ccc(CCCCCC)cc3)c3cc4c(cc3-c3sc5cc(/C=C6\C(=O)c7cc(OC)ccc7C6=C(C#N)C#N)sc5c32)C(c2ccc(CCCCCC)cc2)(c2ccc(CCCCCC)cc2)c2c-4sc3cc(/C=C4\C(=O)c5cc(OC)ccc5C4=C(C#N)C#N)sc23)cc1,10.8,-5.36,-3.54,-5.52,-3.8,,150.0,1:1,0.5 vol%,,,,,
981,10.1002/aenm.201700183,CCCCC(CC)Cc1ccc(-c2c3cc(-c4ccc(-c5sc(-c6cccs6)c6c5C(=O)c5c(CC(CC)CCCC)sc(CC(CC)CCCC)c5C6=O)s4)sc3c(-c3ccc(CC(CC)CCCC)s3)c3ccsc23)s1,CCCCCCc1ccc(C2(c3ccc(CCCCCC)cc3)c3cc4c(cc3-c3sc5cc(/C=C6\C(=O)c7ccc(OC)cc7C6=C(C#N)C#N)sc5c32)C(c2ccc(CCCCCC)cc2)(c2ccc(CCCCCC)cc2)c2c-4sc3cc(/C=C4\C(=O)c5ccc(OC)cc5C4=C(C#N)C#N)sc23)cc1,11.9,-5.36,-3.54,-5.49,-3.86,,150.0,1:1,0.5 vol%,,,,,
992,10.1021/acsenergylett.8b00928,CCCCC(CC)Cc1ccc(-c2c3cc(-c4ccc(-c5sc(-c6cccs6)c6c5C(=O)c5c(CC(CC)CCCC)sc(CC(CC)CCCC)c5C6=O)s4)sc3c(-c3ccc(CC(CC)CCCC)s3)c3ccsc23)s1,CCCCCCOc1c(-c2ccc(/C=C3\C(=O)c4cc(F)c(F)cc4C3=C(C#N)C#N)s2)sc2c1C(c1ccc(CCCCCC)cc1)(c1ccc(CCCCCC)cc1)c1cc3c(cc1-2)C(c1ccc(CCCCCC)cc1)(c1ccc(CCCCCC)cc1)c1c-3sc(-c2ccc(/C=C3\C(=O)c4cc(F)c(F)cc4C3=C(C#N)C#N)s2)c1OCCCCCC,12.79,-5.36,-3.54,-5.54,-3.94,100.0,,1:1,,inverted,,,,
993,10.1021/acs.chemmater.7b03770,CCCCC(CC)COC(=O)c1sc2csc(-c3cc4c(-c5ccc(CC(CC)CCCC)s5)c5sccc5c(-c5ccc(CC(CC)CCCC)s5)c4s3)c2c1F,CCCCC(CC)CC1(CC(CC)CCCC)c2cc(-c3ccc(/C=C4\SC(=S)N(CC)C4=O)c4nsnc34)sc2-c2c1ccc1c3c(ccc21)C(CC(CC)CCCC)(CC(CC)CCCC)c1cc(-c2ccc(/C=C4\SC(=S)N(CC)C4=O)c4nsnc24)sc1-3,9.51,-5.21,-3.54,-5.22,-3.5,90.0,,1:1.5 w/w,3%,,,,,
994,10.1016/j.solener.2017.03.090,CCCCC(CC)COC(=O)c1sc2csc(-c3cc4c(-c5ccc(CC(CC)CCCC)s5)c5sccc5c(-c5ccc(CC(CC)CCCC)s5)c4s3)c2c1F,CCCCC(CC)CN1C(=O)c2cc(-c3ccc(/C=C4\SC(=S)N(CC)C4=O)s3)c3c4c(cc(-c5ccc(/C=C6\SC(=S)N(CC)C6=O)s5)c(c24)C1=O)C(=O)N(CC(CC)CCCC)C3=O,3.07,-5.21,-3.54,-5.81,-3.95,,,,,,,,,
995,10.1002/aenm.201801212,CCCCC(CC)COC(=O)c1sc2csc(-c3cc4c(-c5ccc(CC(CC)CCCC)s5)c5sccc5c(-c5ccc(CC(CC)CCCC)s5)c4s3)c2c1F,CCCCC(CC)COc1cc(/C=C2\C(=O)c3cc(F)c(F)cc3C2=C(C#N)C#N)sc1-c1cc2c(s1)-c1sc(-c3sc(/C=C4\C(=O)c5cc(F)c(F)cc5C4=C(C#N)C#N)cc3OCC(CC)CCCC)cc1[Si]2(CC(CC)CCCC)CC(CC)CCCC,8.6,-5.21,-3.54,-5.28,-4.11,,,1:1.5,,inverted,ZnO,MoO3,chloroform,CN
996,10.1002/aenm.201801212,CCCCC(CC)COC(=O)c1sc2csc(-c3cc4c(-c5ccc(CC(CC)CCCC)s5)c5sccc5c(-c5ccc(CC(CC)CCCC)s5)c4s3)c2c1F,CCCCC(CC)COc1cc(/C=C2\C(=O)c3cc(F)c(F)cc3C2=C(C#N)C#N)sc1-c1cc2c(s1)-c1sc(-c3sc(/C=C4\C(=O)c5cc(F)c(F)cc5C4=C(C#N)C#N)cc3OCC(CC)CCCC)cc1C2(CC(CC)CCCC)CC(CC)CCCC,6.4,-5.21,-3.54,-5.26,-4.16,,,1:1.5,,inverted,ZnO,MoO3,chlorobenzene,CN
997,10.1002/adma.201604155,CCCCC(CC)COC(=O)c1sc2csc(-c3cc4c(-c5ccc(CC(CC)CCCC)s5)c5sccc5c(-c5ccc(CC(CC)CCCC)s5)c4s3)c2c1F,CCCCCCC1(CCCCCC)c2cc3c(cc2-c2sc(/C=C4\C(=O)c5ccccc5C4=C(C#N)C#N)cc21)C(CCCCCC)(CCCCCC)c1cc(/C=C2\C(=O)c4ccccc4C2=C(C#N)C#N)sc1-3,5.24,-5.21,-3.54,-5.705,-3.997,,,1:1,,,,,,
998,10.1039/c7ta10391c,CCCCC(CC)COC(=O)c1sc2csc(-c3cc4c(-c5ccc(CC(CC)CCCC)s5)c5sccc5c(-c5ccc(CC(CC)CCCC)s5)c4s3)c2c1F,CCCCCCC1(CCCCCC)c2cc3c(cc2-c2sc(/C=C4\C(=O)c5ccccc5C4=C(C#N)C#N)cc21)C(CCCCCC)(CCCCCC)c1cc(/C=C2\C(=O)c4ccccc4C2=C(C#N)C#N)sc1-3,5.24,-5.21,-3.54,-5.705,-3.997,,,,,,,,,
999,10.1002/adma.201706571,CCCCC(CC)COC(=O)c1sc2csc(-c3cc4c(-c5ccc(CC(CC)CCCC)s5)c5sccc5c(-c5ccc(CC(CC)CCCC)s5)c4s3)c2c1F,CCCCCCc1ccc(C2(c3ccc(CCCCCC)cc3)c3c(sc4c5c(sc34)-c3sc4c(sc6cc(/C=C7\C(=O)c8cc(F)c(F)cc8C7=C(C#N)C#N)sc64)c3C5(c3ccc(CCCCCC)cc3)c3ccc(CCCCCC)cc3)-c3sc4c(sc5cc(/C=C6\C(=O)c7cc(F)c(F)cc7C6=C(C#N)C#N)sc54)c32)cc1,10.2,-5.21,-3.54,-5.26,-3.96,,,,,inverted,ZnO,MoO3,chloroform,
1000,10.1002/adma.201706571,CCCCC(CC)COC(=O)c1sc2csc(-c3cc4c(-c5ccc(CC(CC)CCCC)s5)c5sccc5c(-c5ccc(CC(CC)CCCC)s5)c4s3)c2c1F,CCCCCCc1ccc(C2(c3ccc(CCCCCC)cc3)c3c(sc4cc(/C=C5\C(=O)c6cc(F)c(F)cc6C5=C(C#N)C#N)sc34)-c3sc4c5c(sc4c32)-c2sc3cc(/C=C4\C(=O)c6cc(F)c(F)cc6C4=C(C#N)C#N)sc3c2C5(c2ccc(CCCCCC)cc2)c2ccc(CCCCCC)cc2)cc1,10.9,-5.21,-3.54,-5.44,-4.07,,,,,inverted,ZnO,MoO3,chloroform,
1001,10.1016/j.orgel.2018.10.042,CCCCC(CC)COC(=O)c1sc2csc(-c3cc4c(-c5ccc(CC(CC)CCCC)s5)c5sccc5c(-c5ccc(CC(CC)CCCC)s5)c4s3)c2c1F,CCCCCCc1ccc(C2(c3ccc(CCCCCC)cc3)c3cc(/C=C4\C(=O)c5cc(F)c(F)cc5C4=C(C#N)C#N)sc3-c3sc4c(OCC(CC)CCCC)c5c6c(sc5c(OCC(CC)CCCC)c4c32)-c2sc(/C=C3\C(=O)c4cc(F)c(F)cc4C3=C(C#N)C#N)cc2C6(c2ccc(CCCCCC)cc2)c2ccc(CCCCCC)cc2)cc1,10.1,-5.21,-3.54,-5.54,-4.05,,,1:1.5,,inverted,ZnO,MoO3,,1-phenylnaphthalene
1002,10.1002/adma.201706571,CCCCC(CC)COC(=O)c1sc2csc(-c3cc4c(-c5ccc(CC(CC)CCCC)s5)c5sccc5c(-c5ccc(CC(CC)CCCC)s5)c4s3)c2c1F,CCCCCCc1ccc(C2(c3ccc(CCCCCC)cc3)c3cc(/C=C4\C(=O)c5cc(F)c(F)cc5C4=C(C#N)C#N)sc3-c3sc4c5c(sc4c32)-c2sc(/C=C3\C(=O)c4cc(F)c(F)cc4C3=C(C#N)C#N)cc2C5(c2ccc(CCCCCC)cc2)c2ccc(CCCCCC)cc2)cc1,7.1,-5.21,-3.54,-5.63,-4.115,,,,,inverted,ZnO,MoO3,chloroform,
1003,10.1016/j.orgel.2018.10.042,CCCCC(CC)COC(=O)c1sc2csc(-c3cc4c(-c5ccc(CC(CC)CCCC)s5)c5sccc5c(-c5ccc(CC(CC)CCCC)s5)c4s3)c2c1F,CCCCCCc1ccc(C2(c3ccc(CCCCCC)cc3)c3cc(/C=C4\C(=O)c5cc(F)ccc5C4=C(C#N)C#N)sc3-c3sc4c(OCC(CC)CCCC)c5c6c(sc5c(OCC(CC)CCCC)c4c32)-c2sc(/C=C3\C(=O)c4cc(F)ccc4C3=C(C#N)C#N)cc2C6(c2ccc(CCCCCC)cc2)c2ccc(CCCCCC)cc2)cc1,9.52,-5.21,-3.54,-5.515,-4.005,,,1:2.5,,inverted,ZnO,MoO3,,1-phenylnaphthalene
