Repository: JiYiqaq/PCE-KA-GNN

# Data directory

- `raw/Active_Database.csv` is the immutable source dataset bundled under CC BY 4.0. Do not overwrite it with processed data.
- `processed/` is created and populated by the training pipeline. Generated `.pt` and `.pth` caches are intentionally ignored by Git because they can exceed GitHub's normal single-file limit.

See `../DATA_LICENSE.md` for provenance, license and checksum information.

File: data/processed/device_records.csv (part 8 of 250)
record_id,doi,donor_smiles,acceptor_smiles,pce,homo_d,lumo_d,homo_a,lumo_a,active_layer_thickness,annealing_temp,d_a_ratio,additive_ratio,device_type,etl_canonical,htl_canonical,solvent_canonical,additive_canonical
1004,10.1021/jacs.7b11278,CCCCC(CC)COC(=O)c1sc2csc(-c3cc4c(-c5ccc(CC(CC)CCCC)s5)c5sccc5c(-c5ccc(CC(CC)CCCC)s5)c4s3)c2c1F,CCCCCCc1ccc(C2(c3ccc(CCCCCC)cc3)c3cc(/C=C4\C(=O)c5ccccc5C4=C(C#N)C#N)sc3-c3sc4c(OCC(CC)CCCC)c5c6c(sc5c(OCC(CC)CCCC)c4c32)-c2sc(/C=C3\C(=O)c4ccccc4C3=C(C#N)C#N)cc2C6(c2ccc(CCCCCC)cc2)c2ccc(CCCCCC)cc2)cc1,8.3,-5.21,-3.54,-5.378,-3.858,,,,,,,,,
1005,10.1021/acs.chemmater.7b02853,CCCCC(CC)COC(=O)c1sc2csc(-c3cc4c(-c5ccc(CC(CC)CCCC)s5)c5sccc5c(-c5ccc(CC(CC)CCCC)s5)c4s3)c2c1F,CCCCCCc1ccc(C2(c3ccc(CCCCCC)cc3)c3cc(/C=C4\C(=O)c5ccccc5C4=C(C#N)C#N)sc3-c3sc4c5c(sc4c32)-c2sc(/C=C3\C(=O)c4ccccc4C3=C(C#N)C#N)cc2C5(c2ccc(CCCCCC)cc2)c2ccc(CCCCCC)cc2)cc1,10.43,-5.21,-3.54,-5.452,-3.99,,,,0.5 vol%,conventional,,,,
1006,10.1016/j.dyepig.2017.12.054,CCCCC(CC)COC(=O)c1sc2csc(-c3cc4c(-c5ccc(CC(CC)CCCC)s5)c5sccc5c(-c5ccc(CC(CC)CCCC)s5)c4s3)c2c1F,CCCCCCc1ccc(C2(c3ccc(CCCCCC)cc3)c3cc4c(cc3-c3sc(-c5cc6c(s5)C(=C(C#N)C#N)C(=O)N6CC(CC)CCCC)cc32)C(c2ccc(CCCCCC)cc2)(c2ccc(CCCCCC)cc2)c2cc(-c3cc5c(s3)C(=C(C#N)C#N)C(=O)N5CC(CC)CCCC)sc2-4)cc1,1.63,-5.21,-3.54,-5.36,-4.01,,,1:1,,conventional,Ca,PEDOT:PSS,o-DCB,
1007,10.1016/j.orgel.2017.02.008,CCCCC(CC)COC(=O)c1sc2csc(-c3cc4c(-c5ccc(CC(CC)CCCC)s5)c5sccc5c(-c5ccc(CC(CC)CCCC)s5)c4s3)c2c1F,CCCCCCc1ccc(C2(c3ccc(CCCCCC)cc3)c3cc4c(cc3-c3sc(-c5ccc(/C=c6/sc(=C(C#N)C#N)n(CCCCCC)c6=O)c6nsnc56)cc32)C(c2ccc(CCCCCC)cc2)(c2ccc(CCCCCC)cc2)c2cc(-c3ccc(/C=c5/sc(=C(C#N)C#N)n(CCCCCC)c5=O)c5nsnc35)sc2-4)cc1,5.5,-5.21,-3.54,-5.38,-3.67,100.0,150.0,1:2,,conventional,Ca,PEDOT:PSS,,
1008,10.1039/c7ta05774a,CCCCC(CC)COC(=O)c1sc2csc(-c3cc4c(-c5ccc(CC(CC)CCCC)s5)c5sccc5c(-c5ccc(CC(CC)CCCC)s5)c4s3)c2c1F,CCCCCCc1ccc(C2(c3ccc(CCCCCC)cc3)c3cc4c(cc3-c3sc(-c5ccc(/C=C6\C(=O)c7ccccc7C6=C(C#N)C#N)s5)cc32)C(c2ccc(CCCCCC)cc2)(c2ccc(CCCCCC)cc2)c2cc(-c3ccc(/C=C5\C(=O)c6ccccc6C5=C(C#N)C#N)s3)sc2-4)cc1,4.08,-5.21,-3.54,-5.463,-3.923,,,1:1.3,,inverted,ZnO,MoO3,,
1010,10.1016/j.orgel.2018.10.005,CCCCC(CC)COC(=O)c1sc2csc(-c3cc4c(-c5ccc(CC(CC)CCCC)s5)c5sccc5c(-c5ccc(CC(CC)CCCC)s5)c4s3)c2c1F,CCCCCCc1ccc(C2(c3ccc(CCCCCC)cc3)c3cc4c(cc3-c3sc(-c5ccc(/C=C6\SC(=S)N(CC(F)(F)F)C6=O)c6nsnc56)cc32)C(c2ccc(CCCCCC)cc2)(c2ccc(CCCCCC)cc2)c2cc(-c3ccc(/C=C5\SC(=S)N(CC(F)(F)F)C5=O)c5nsnc35)sc2-4)cc1,7.75,-5.21,-3.54,-5.35,-3.78,,,1:2,,conventional,PFN-Br,PEDOT:PSS,o-DCB,
1011,10.1016/j.orgel.2018.10.005,CCCCC(CC)COC(=O)c1sc2csc(-c3cc4c(-c5ccc(CC(CC)CCCC)s5)c5sccc5c(-c5ccc(CC(CC)CCCC)s5)c4s3)c2c1F,CCCCCCc1ccc(C2(c3ccc(CCCCCC)cc3)c3cc4c(cc3-c3sc(-c5ccc(/C=C6\SC(=S)N(CC)C6=O)c6nsnc56)cc32)C(c2ccc(CCCCCC)cc2)(c2ccc(CCCCCC)cc2)c2cc(-c3ccc(/C=C5\SC(=S)N(CC)C5=O)c5nsnc35)sc2-4)cc1,8.96,-5.21,-3.54,-5.413,-3.66,,,1:1.5,,conventional,PFN-Br,PEDOT:PSS,o-DCB,
1012,10.1016/j.orgel.2017.02.008,CCCCC(CC)COC(=O)c1sc2csc(-c3cc4c(-c5ccc(CC(CC)CCCC)s5)c5sccc5c(-c5ccc(CC(CC)CCCC)s5)c4s3)c2c1F,CCCCCCc1ccc(C2(c3ccc(CCCCCC)cc3)c3cc4c(cc3-c3sc(-c5ccc(/C=C6\SC(=S)N(CC)C6=O)c6nsnc56)cc32)C(c2ccc(CCCCCC)cc2)(c2ccc(CCCCCC)cc2)c2cc(-c3ccc(/C=C5\SC(=S)N(CC)C5=O)c5nsnc35)sc2-4)cc1,8.2,-5.21,-3.54,-5.413,-3.66,100.0,150.0,1:1.5,,conventional,Ca,PEDOT:PSS,,
1013,10.1007/s11426-016-0336-6,CCCCC(CC)COC(=O)c1sc2csc(-c3cc4c(-c5ccc(CC(CC)CCCC)s5)c5sccc5c(-c5ccc(CC(CC)CCCC)s5)c4s3)c2c1F,CCCCCCc1ccc(C2(c3ccc(CCCCCC)cc3)c3cc4c(cc3-c3sc(-c5ccc(/C=C6\SC(=S)N(CC)C6=O)c6nsnc56)cc32)C(c2ccc(CCCCCC)cc2)(c2ccc(CCCCCC)cc2)c2cc(-c3ccc(/C=C5\SC(=S)N(CC)C5=O)c5nsnc35)sc2-4)cc1,7.7,-5.21,-3.54,-5.413,-3.66,,,1:1.5,,conventional,Ca,PEDOT:PSS,chlorobenzene,DIO
1014,10.1016/j.orgel.2018.10.005,CCCCC(CC)COC(=O)c1sc2csc(-c3cc4c(-c5ccc(CC(CC)CCCC)s5)c5sccc5c(-c5ccc(CC(CC)CCCC)s5)c4s3)c2c1F,CCCCCCc1ccc(C2(c3ccc(CCCCCC)cc3)c3cc4c(cc3-c3sc(-c5ccc(/C=C6\SC(=S)N(COC)C6=O)c6nsnc56)cc32)C(c2ccc(CCCCCC)cc2)(c2ccc(CCCCCC)cc2)c2cc(-c3ccc(/C=C5\SC(=S)N(COC)C5=O)c5nsnc35)sc2-4)cc1,8.57,-5.21,-3.54,-5.33,-3.74,,,1:1.5,,conventional,PFN-Br,PEDOT:PSS,o-DCB,
1015,10.1016/j.orgel.2018.10.005,CCCCC(CC)COC(=O)c1sc2csc(-c3cc4c(-c5ccc(CC(CC)CCCC)s5)c5sccc5c(-c5ccc(CC(CC)CCCC)s5)c4s3)c2c1F,CCCCCCc1ccc(C2(c3ccc(CCCCCC)cc3)c3cc4c(cc3-c3sc(-c5ccc(/C=C6\SC(=S)N(N7CCCCC7)C6=O)c6nsnc56)cc32)C(c2ccc(CCCCCC)cc2)(c2ccc(CCCCCC)cc2)c2cc(-c3ccc(/C=C5\SC(=S)N(N6CCCCC6)C5=O)c5nsnc35)sc2-4)cc1,7.09,-5.21,-3.54,-5.26,-3.62,,,1:1.5,,conventional,PFN-Br,PEDOT:PSS,o-DCB,
1016,10.1039/c7tc00706j,CCCCC(CC)COC(=O)c1sc2csc(-c3cc4c(-c5ccc(CC(CC)CCCC)s5)c5sccc5c(-c5ccc(CC(CC)CCCC)s5)c4s3)c2c1F,CCCCCCc1ccc(C2(c3ccc(CCCCCC)cc3)c3cc4c(cc3-c3sc(-c5ccc(C=C(C#N)C#N)c6nsnc56)cc32)C(c2ccc(CCCCCC)cc2)(c2ccc(CCCCCC)cc2)c2cc(-c3ccc(C=C(C#N)C#N)c5nsnc35)sc2-4)cc1,3.97,-5.21,-3.54,-5.587,-4.083,,,1:1.5,2 vol%,inverted,,,,
1017,10.1016/j.dyepig.2017.12.054,CCCCC(CC)COC(=O)c1sc2csc(-c3cc4c(-c5ccc(CC(CC)CCCC)s5)c5sccc5c(-c5ccc(CC(CC)CCCC)s5)c4s3)c2c1F,CCCCCCc1ccc(C2(c3ccc(CCCCCC)cc3)c3cc4c(cc3-c3sc(-c5ccc6c(c5)N(CC(CC)CCCC)C(=O)C6=C(C#N)C#N)cc32)C(c2ccc(CCCCCC)cc2)(c2ccc(CCCCCC)cc2)c2cc(-c3ccc5c(c3)N(CC(CC)CCCC)C(=O)C5=C(C#N)C#N)sc2-4)cc1,1.6,-5.21,-3.54,-5.44,-4.0,,100.0,1:1,,conventional,Ca,PEDOT:PSS,o-DCB,DPE
1018,10.1117/12.2315945,CCCCC(CC)COC(=O)c1sc2csc(-c3cc4c(-c5ccc(CC(CC)CCCC)s5)c5sccc5c(-c5ccc(CC(CC)CCCC)s5)c4s3)c2c1F,CCCCCCc1ccc(C2(c3ccc(CCCCCC)cc3)c3cc4c(cc3-c3sc(-c5sc(/C=C6\C(=O)c7cc(F)c(F)cc7C6=C(C#N)C#N)cc5OCC(CC)CCCC)cc32)C(c2ccc(CCCCCC)cc2)(c2ccc(CCCCCC)cc2)c2cc(-c3scc(/C=C5/C(=O)c6cc(F)c(F)cc6C5=C(C#N)C#N)c3OCC(CC)CCCC)sc2-4)cc1,12.4,-5.21,-3.54,-5.31,-3.851,,,,,,,,,
1019,10.1016/j.dyepig.2018.11.056,CCCCC(CC)COC(=O)c1sc2csc(-c3cc4c(-c5ccc(CC(CC)CCCC)s5)c5sccc5c(-c5ccc(CC(CC)CCCC)s5)c4s3)c2c1F,CCCCCCc1ccc(C2(c3ccc(CCCCCC)cc3)c3cc4c(cc3-c3sc(-c5sc(/C=C6\C(=O)c7cc(F)c(F)cc7C6=C(C#N)C#N)cc5OCC(CC)CCCC)cc32)C(c2ccc(CCCCCC)cc2)(c2ccc(CCCCCC)cc2)c2cc(-c3scc(/C=C5/C(=O)c6cc(F)c(F)cc6C5=C(C#N)C#N)c3OCC(CC)CCCC)sc2-4)cc1,11.6,-5.21,-3.54,-5.31,-3.851,,,,,conventional,PFN-Br,PEDOT:PSS,chlorobenzene,CN
1020,10.1039/c8ta07954d,CCCCC(CC)COC(=O)c1sc2csc(-c3cc4c(-c5ccc(CC(CC)CCCC)s5)c5sccc5c(-c5ccc(CC(CC)CCCC)s5)c4s3)c2c1F,CCCCCCc1ccc(C2(c3ccc(CCCCCC)cc3)c3cc4c(cc3-c3sc(-c5sc(/C=C6\C(=O)c7cc(F)c(F)cc7C6=C(C#N)C#N)cc5OCC(CC)CCCC)cc32)C(c2ccc(CCCCCC)cc2)(c2ccc(CCCCCC)cc2)c2cc(-c3scc(/C=C5/C(=O)c6cc(F)c(F)cc6C5=C(C#N)C#N)c3OCC(CC)CCCC)sc2-4)cc1,11.13,-5.21,-3.54,-5.31,-3.851,100.0,,1:1.5,,,,,,
1021,10.1039/c7ta10391c,CCCCC(CC)COC(=O)c1sc2csc(-c3cc4c(-c5ccc(CC(CC)CCCC)s5)c5sccc5c(-c5ccc(CC(CC)CCCC)s5)c4s3)c2c1F,CCCCCCc1ccc(C2(c3ccc(CCCCCC)cc3)c3cc4c(cc3-c3sc(-c5sc(/C=C6\C(=O)c7cc(F)c(F)cc7C6=C(C#N)C#N)cc5OCC(CC)CCCC)cc32)C(c2ccc(CCCCCC)cc2)(c2ccc(CCCCCC)cc2)c2cc(-c3scc(/C=C5/C(=O)c6cc(F)c(F)cc6C5=C(C#N)C#N)c3OCC(CC)CCCC)sc2-4)cc1,10.0,-5.21,-3.54,-5.31,-3.851,,,,,,,,,
1022,10.1002/anie.201610944,CCCCC(CC)COC(=O)c1sc2csc(-c3cc4c(-c5ccc(CC(CC)CCCC)s5)c5sccc5c(-c5ccc(CC(CC)CCCC)s5)c4s3)c2c1F,CCCCCCc1ccc(C2(c3ccc(CCCCCC)cc3)c3cc4c(cc3-c3sc(-c5sc(/C=C6\C(=O)c7cc(F)c(F)cc7C6=C(C#N)C#N)cc5OCC(CC)CCCC)cc32)C(c2ccc(CCCCCC)cc2)(c2ccc(CCCCCC)cc2)c2cc(-c3scc(/C=C5/C(=O)c6cc(F)c(F)cc6C5=C(C#N)C#N)c3OCC(CC)CCCC)sc2-4)cc1,10.0,-5.21,-3.54,-5.31,-3.851,,,,,conventional,,,chloroform,
1023,10.1039/c7ta06631g,CCCCC(CC)COC(=O)c1sc2csc(-c3cc4c(-c5ccc(CC(CC)CCCC)s5)c5sccc5c(-c5ccc(CC(CC)CCCC)s5)c4s3)c2c1F,CCCCCCc1ccc(C2(c3ccc(CCCCCC)cc3)c3cc4c(cc3-c3sc(-c5sc(/C=C6\C(=O)c7cc8ccccc8cc7C6=C(C#N)C#N)cc5CC(CC)CCCC)cc32)C(c2ccc(CCCCCC)cc2)(c2ccc(CCCCCC)cc2)c2cc(-c3sc(/C=C5\C(=O)c6cc7ccccc7cc6C5=C(C#N)C#N)cc3CC(CC)CCCC)sc2-4)cc1,6.6,-5.21,-3.54,-5.58,-4.06,100.0,100.0,,,conventional,,,,
1024,10.1002/adma.201803769,CCCCC(CC)COC(=O)c1sc2csc(-c3cc4c(-c5ccc(CC(CC)CCCC)s5)c5sccc5c(-c5ccc(CC(CC)CCCC)s5)c4s3)c2c1F,CCCCCCc1ccc(C2(c3ccc(CCCCCC)cc3)c3cc4c(cc3-c3sc(-c5sc(/C=C6\C(=O)c7ccccc7C6=C(C#N)C#N)c6sc(C(=O)OCC(CC)CCCC)c(F)c56)cc32)C(c2ccc(CCCCCC)cc2)(c2ccc(CCCCCC)cc2)c2cc(-c3sc(/C=C5\C(=O)c6ccccc6C5=C(C#N)C#N)c5sc(C(=O)OCC(CC)CCCC)c(F)c35)sc2-4)cc1,9.82,-5.21,-3.54,-5.42,-3.91,,,1:1.8,,inverted,ZnO,MoO3,,
1025,10.1016/j.dyepig.2016.12.065,CCCCC(CC)COC(=O)c1sc2csc(-c3cc4c(-c5ccc(CC(CC)CCCC)s5)c5sccc5c(-c5ccc(CC(CC)CCCC)s5)c4s3)c2c1F,CCCCCCc1ccc(C2(c3ccc(CCCCCC)cc3)c3cc4c(cc3-c3sc(-c5sc(/C=C6\C(=O)c7ccccc7C6=C(C#N)C#N)cc5CC(CC)CCCC)cc32)C(c2ccc(CCCCCC)cc2)(c2ccc(CCCCCC)cc2)c2cc(-c3sc(/C=C5\C(=O)c6ccccc6C5=C(C#N)C#N)cc3CC(CC)CCCC)sc2-4)cc1,6.0,-5.21,-3.54,-5.455,-3.863,,,10:15,,conventional,Ca,PEDOT:PSS,chloroform,
1026,10.1016/j.dyepig.2016.12.065,CCCCC(CC)COC(=O)c1sc2csc(-c3cc4c(-c5ccc(CC(CC)CCCC)s5)c5sccc5c(-c5ccc(CC(CC)CCCC)s5)c4s3)c2c1F,CCCCCCc1ccc(C2(c3ccc(CCCCCC)cc3)c3cc4c(cc3-c3sc(-c5sc(/C=C6\C(=O)c7ccccc7C6=C(C#N)C#N)cc5CCCC)cc32)C(c2ccc(CCCCCC)cc2)(c2ccc(CCCCCC)cc2)c2cc(-c3sc(/C=C5\C(=O)c6ccccc6C5=C(C#N)C#N)cc3CCCC)sc2-4)cc1,5.4,-5.21,-3.54,-5.45,-3.87,,,10:12,1%,conventional,Ca,PEDOT:PSS,chloroform,
1027,10.1016/j.dyepig.2016.12.065,CCCCC(CC)COC(=O)c1sc2csc(-c3cc4c(-c5ccc(CC(CC)CCCC)s5)c5sccc5c(-c5ccc(CC(CC)CCCC)s5)c4s3)c2c1F,CCCCCCc1ccc(C2(c3ccc(CCCCCC)cc3)c3cc4c(cc3-c3sc(-c5sc(/C=C6\C(=O)c7ccccc7C6=C(C#N)C#N)cc5CCCCCC)cc32)C(c2ccc(CCCCCC)cc2)(c2ccc(CCCCCC)cc2)c2cc(-c3sc(/C=C5\C(=O)c6ccccc6C5=C(C#N)C#N)cc3CCCCCC)sc2-4)cc1,7.4,-5.21,-3.54,-5.46,-3.86,,,10:15,2%,conventional,Ca,PEDOT:PSS,chloroform,
1028,10.1117/12.2315945,CCCCC(CC)COC(=O)c1sc2csc(-c3cc4c(-c5ccc(CC(CC)CCCC)s5)c5sccc5c(-c5ccc(CC(CC)CCCC)s5)c4s3)c2c1F,CCCCCCc1ccc(C2(c3ccc(CCCCCC)cc3)c3cc4c(cc3-c3sc(-c5sc(/C=C6\C(=O)c7ccccc7C6=C(C#N)C#N)cc5OCC(CC)CCCC)cc32)C(c2ccc(CCCCCC)cc2)(c2ccc(CCCCCC)cc2)c2cc(-c3sc(/C=C5\C(=O)c6ccccc6C5=C(C#N)C#N)cc3OCC(CC)CCCC)sc2-4)cc1,7.95,-5.21,-3.54,-5.32,-3.95,,,,,,,,,
1029,10.1016/j.orgel.2018.10.026,CCCCC(CC)COC(=O)c1sc2csc(-c3cc4c(-c5ccc(CC(CC)CCCC)s5)c5sccc5c(-c5ccc(CC(CC)CCCC)s5)c4s3)c2c1F,CCCCCCc1ccc(C2(c3ccc(CCCCCC)cc3)c3cc4c(cc3-c3sc(-c5sc(/C=C6\C(=O)c7ccccc7C6=C(C#N)C#N)cc5OCC(CC)CCCC)cc32)C(c2ccc(CCCCCC)cc2)(c2ccc(CCCCCC)cc2)c2cc(-c3sc(/C=C5\C(=O)c6ccccc6C5=C(C#N)C#N)cc3OCC(CC)CCCC)sc2-4)cc1,7.3,-5.21,-3.54,-5.32,-3.95,,100.0,1:1,,conventional,PFN-Br,PEDOT:PSS,chlorobenzene,DIO
1030,10.1039/c8ta11972d,CCCCC(CC)COC(=O)c1sc2csc(-c3cc4c(-c5ccc(CC(CC)CCCC)s5)c5sccc5c(-c5ccc(CC(CC)CCCC)s5)c4s3)c2c1F,CCCCCCc1ccc(C2(c3ccc(CCCCCC)cc3)c3cc4c(cc3-c3sc(/C=C5\C(=O)c6ccccc6C5=C(C#N)C#N)cc32)C(c2ccc(CCCCCC)cc2)(c2ccc(CCCCCC)cc2)c2c-4sc3c4c(sc23)-c2cc3c(cc2C4(c2ccc(CCCCCC)cc2)c2ccc(CCCCCC)cc2)-c2sc(/C=C4\C(=O)c5ccccc5C4=C(C#N)C#N)cc2C3(c2ccc(CCCCCC)cc2)c2ccc(CCCCCC)cc2)cc1,6.48,-5.21,-3.54,-5.42,-3.82,,,,,,,,,
1031,10.1039/c6ta00612d,CCCCC(CC)COC(=O)c1sc2csc(-c3cc4c(-c5ccc(CC(CC)CCCC)s5)c5sccc5c(-c5ccc(CC(CC)CCCC)s5)c4s3)c2c1F,CCCCCCc1ccc(C2(c3ccc(CCCCCC)cc3)c3cc4c(cc3-c3sc(/C=C5\C(=O)c6ccccc6C5=C(C#N)C#N)cc32)C(c2ccc(CCCCCC)cc2)(c2ccc(CCCCCC)cc2)c2cc(/C=C3\C(=O)c5ccccc5C3=C(C#N)C#N)sc2-4)cc1,3.16,-5.21,-3.54,-5.658,-3.856,,,,,,,,,
1032,10.1021/acsenergylett.8b00366,CCCCC(CC)COC(=O)c1sc2csc(-c3cc4c(-c5ccc(CC(CC)CCCC)s5)c5sccc5c(-c5ccc(CC(CC)CCCC)s5)c4s3)c2c1F,CCCCCCc1ccc(C2(c3ccc(CCCCCC)cc3)c3cc4c(cc3-c3sc5cc(C=C6C(=O)c7ccccc7C6=C(C#N)C#N)sc5c32)C(c2ccc(CCCCCC)cc2)(c2ccc(CCCCCC)cc2)c2c-4sc3cc(C=C4C(=O)c5ccccc5C4=C(C#N)C#N)sc23)cc1,7.8,-5.21,-3.54,-5.576,-3.916,57.0,,1:2,,inverted,ZnO,MoO3,chlorobenzene,
1033,10.1002/aelm.201700358,CCCCC(CC)COC(=O)c1sc2csc(-c3cc4c(-c5ccc(CC(CC)CCCC)s5)c5sccc5c(-c5ccc(CC(CC)CCCC)s5)c4s3)c2c1F,CCCCCCc1ccc(C2(c3ccc(CCCCCC)cc3)c3cc4c(cc3-c3sc5cc(C=C6C(=O)c7ccccc7C6=C(C#N)C#N)sc5c32)C(c2ccc(CCCCCC)cc2)(c2ccc(CCCCCC)cc2)c2c-4sc3cc(C=C4C(=O)c5ccccc5C4=C(C#N)C#N)sc23)cc1,7.62,-5.21,-3.54,-5.576,-3.916,90.0,,1:1.2,,inverted,ZnO,MoO3,chlorobenzene,
1034,10.1021/acs.chemmater.7b02853,CCCCC(CC)COC(=O)c1sc2csc(-c3cc4c(-c5ccc(CC(CC)CCCC)s5)c5sccc5c(-c5ccc(CC(CC)CCCC)s5)c4s3)c2c1F,CCCCCCc1ccc(C2(c3ccc(CCCCCC)cc3)c3cc4c(cc3-c3sc5cc(C=C6C(=O)c7ccccc7C6=C(C#N)C#N)sc5c32)C(c2ccc(CCCCCC)cc2)(c2ccc(CCCCCC)cc2)c2c-4sc3cc(C=C4C(=O)c5ccccc5C4=C(C#N)C#N)sc23)cc1,7.28,-5.21,-3.54,-5.576,-3.916,,,,,conventional,,,,
1035,10.1039/c7ta09837e,CCCCC(CC)COC(=O)c1sc2csc(-c3cc4c(-c5ccc(CC(CC)CCCC)s5)c5sccc5c(-c5ccc(CC(CC)CCCC)s5)c4s3)c2c1F,CCCCCCc1ccc(C2(c3ccc(CCCCCC)cc3)c3cc4c(cc3-c3sc5cc(C=C6C(=O)c7ccccc7C6=C(C#N)C#N)sc5c32)C(c2ccc(CCCCCC)cc2)(c2ccc(CCCCCC)cc2)c2c-4sc3cc(C=C4C(=O)c5ccccc5C4=C(C#N)C#N)sc23)cc1,6.91,-5.21,-3.54,-5.576,-3.916,90.0,,1:1,0.25%,inverted,,,,
1036,10.1039/c7ta10391c,CCCCC(CC)COC(=O)c1sc2csc(-c3cc4c(-c5ccc(CC(CC)CCCC)s5)c5sccc5c(-c5ccc(CC(CC)CCCC)s5)c4s3)c2c1F,CCCCCCc1ccc(C2(c3ccc(CCCCCC)cc3)c3cc4c(cc3-c3sc5cc(/C=C6\C(=O)c7sccc7C6=C(C#N)C#N)sc5c32)C(c2ccc(CCCCCC)cc2)(c2ccc(CCCCCC)cc2)c2c-4sc3cc(/C=C4\C(=O)c5sccc5C4=C(C#N)C#N)sc23)cc1,10.42,-5.21,-3.54,-5.508,-3.8,,,,,,,,,
1037,10.1002/adma.201705969,CCCCC(CC)COC(=O)c1sc2csc(-c3cc4c(-c5ccc(CC(CC)CCCC)s5)c5sccc5c(-c5ccc(CC(CC)CCCC)s5)c4s3)c2c1F,CCCCCCc1ccc(C2(c3ccc(CCCCCC)cc3)c3cc4c(cc3-c3sc5cc(C=C6C(=O)c7cc(F)ccc7C6=C(C#N)C#N)sc5c32)C(c2ccc(CCCCCC)cc2)(c2ccc(CCCCCC)cc2)c2c-4sc3cc(C=C4C(=O)c5cc(F)ccc5C4=C(C#N)C#N)sc23)cc1,8.09,-5.21,-3.54,-5.62,-4.019,,,1:1.5,,inverted,ZnO,MoO3,chloroform,
1038,10.1016/j.scib.2017.10.017,CCCCC(CC)COC(=O)c1sc2csc(-c3cc4c(-c5ccc(CC(CC)CCCC)s5)c5sccc5c(-c5ccc(CC(CC)CCCC)s5)c4s3)c2c1F,CCCCCCc1ccc(C2(c3ccc(CCCCCC)cc3)Oc3c(sc4c5c(sc34)-c3sc4cc(/C=C6\C(=O)c7cc(F)c(F)cc7C6=C(C#N)C#N)sc4c3C(c3ccc(CCCCCC)cc3)(c3ccc(CCCCCC)cc3)O5)-c3sc4cc(/C=C5\C(=O)c6cc(F)c(F)cc6C5=C(C#N)C#N)sc4c32)cc1,12.16,-5.21,-3.54,-5.5,-3.88,,,,,,,,,
1039,10.1021/jacs.6b02004,CCCCC(CC)COC(=O)c1sc2csc(-c3cc4c(-c5ccc(CC(CC)CCCC)s5)c5sccc5c(-c5ccc(CC(CC)CCCC)s5)c4s3)c2c1F,CCCCCCc1ccc(C2(c3ccc(CCCCCC)s3)c3cc4c(cc3-c3sc5cc(/C=C6\C(=O)c7ccccc7C6=C(C#N)C#N)sc5c32)C(c2ccc(CCCCCC)s2)(c2ccc(CCCCCC)s2)c2c-4sc3cc(/C=C4\C(=O)c5ccccc5C4=C(C#N)C#N)sc23)s1,8.7,-5.21,-3.54,-5.673,-3.909,,,1:1.3,,inverted,ZnO,MoO3,chloroform,CN
1040,10.1039/c7ta11339k,CCCCC(CC)COC(=O)c1sc2csc(-c3cc4c(-c5ccc(CC(CC)CCCC)s5)c5sccc5c(-c5ccc(CC(CC)CCCC)s5)c4s3)c2c1F,CCCCCCc1cccc(C2(c3cccc(CCCCCC)c3)c3cc4c(cc3-c3sc5cc(C=C6C(=O)c7c(csc7C)C6=C(C#N)C#N)sc5c32)C(c2cccc(CCCCCC)c2)(c2cccc(CCCCCC)c2)c2c-4sc3cc(C=C4C(=O)c5c(csc5C)C4=C(C#N)C#N)sc23)c1,8.12,-5.21,-3.54,-5.54,-3.9,100.0,,,,,,,,
1041,10.1039/c7ta10957a,CCCCC(CC)COC(=O)c1sc2csc(-c3cc4c(-c5ccc(CC(CC)CCCC)s5)c5sccc5c(-c5ccc(CC(CC)CCCC)s5)c4s3)c2c1F,CCCCCCCC[Si]1(CCCCCCCC)c2cc(/C=C3\C(=O)c4cc(F)c(F)cc4C3=C(C#N)C#N)sc2-c2sc3c(OCC(CC)CCCC)c4c5c(sc4c(OCC(CC)CCCC)c3c21)-c1sc(/C=C2\C(=O)c3cc(F)c(F)cc3C2=C(C#N)C#N)cc1[Si]5(CCCCCCCC)CCCCCCCC,9.6,-5.21,-3.54,-5.56,-3.85,100.0,,1:1,,,,,,
1042,10.1039/c7ta10957a,CCCCC(CC)COC(=O)c1sc2csc(-c3cc4c(-c5ccc(CC(CC)CCCC)s5)c5sccc5c(-c5ccc(CC(CC)CCCC)s5)c4s3)c2c1F,CCCCCCCC[Si]1(CCCCCCCC)c2cc(/C=C3\C(=O)c4cc(F)c(F)cc4C3=C(C#N)C#N)sc2-c2sc3c4c(sc3c21)-c1sc(/C=C2\C(=O)c3cc(F)c(F)cc3C2=C(C#N)C#N)cc1[Si]4(CCCCCCCC)CCCCCCCC,6.15,-5.21,-3.54,-5.36,-3.92,100.0,,1:1.2,,,,,,
1043,10.1020/jacs.7b13239,CCCCC(CC)COC(=O)c1sc2csc(-c3cc4c(-c5ccc(CC(CC)CCCC)s5)c5sccc5c(-c5ccc(CC(CC)CCCC)s5)c4s3)c2c1F,CCCCCCCCC(CCCCCC)Cn1c2cc3c4c(ccc5c6ccc7c8c(cc1c(c86)c2c45)-c1sc(/C=C2\C(=O)c4cc(F)c(F)cc4C2=C(C#N)C#N)cc1C7(c1ccc(CCCCCC)cc1)c1ccc(CCCCCC)cc1)C(c1ccc(CCCCCC)cc1)(c1ccc(CCCCCC)cc1)c1cc(/C=C2\C(=O)c4cc(F)c(F)cc4C2=C(C#N)C#N)sc1-3,10.21,-5.21,-3.54,-5.31,-4.1,,,,,,,,,
1044,10.1020/jacs.7b13239,CCCCC(CC)COC(=O)c1sc2csc(-c3cc4c(-c5ccc(CC(CC)CCCC)s5)c5sccc5c(-c5ccc(CC(CC)CCCC)s5)c4s3)c2c1F,CCCCCCCCC(CCCCCC)Cn1c2cc3c4c(ccc5c6ccc7c8c(cc1c(c86)c2c45)-c1sc(/C=C2\C(=O)c4ccccc4C2=C(C#N)C#N)cc1C7(c1ccc(CCCCCC)cc1)c1ccc(CCCCCC)cc1)C(c1ccc(CCCCCC)cc1)(c1ccc(CCCCCC)cc1)c1cc(/C=C2\C(=O)c4ccccc4C2=C(C#N)C#N)sc1-3,3.12,-5.21,-3.54,-5.21,-3.97,,,,,,,,,
1045,10.1007/s11426-017-9102-1,CCCCC(CC)COC(=O)c1sc2csc(-c3cc4c(-c5ccc(CC(CC)CCCC)s5)c5sccc5c(-c5ccc(CC(CC)CCCC)s5)c4s3)c2c1F,CCCCCCCCC1(CCCCCCCC)c2cc(-c3ccc(/C=C(\C#N)C(=O)OCC)s3)ccc2-c2cc3c(cc21)-c1ccc(-c2ccc(/C=C(\C#N)C(=O)OCC)s2)cc1C3(CCCCCCCC)CCCCCCCC,0.03,-5.21,-3.54,-5.62,-3.58,,,,,,,,,
1046,10.1016/j.dyepig.2017.01.039,CCCCC(CC)COC(=O)c1sc2csc(-c3cc4c(-c5ccc(CC(CC)CCCC)s5)c5sccc5c(-c5ccc(CC(CC)CCCC)s5)c4s3)c2c1F,CCCCCCCCC1(CCCCCCCC)c2cc(-c3ccc(/C=C4\C(=O)c5ccccc5C4=C(C#N)C#N)s3)ccc2-c2cc3c(cc21)-c1ccc(-c2ccc(/C=C4\C(=O)c5ccccc5C4=C(C#N)C#N)s2)cc1C3(CCCCCCCC)CCCCCCCC,5.77,-5.21,-3.54,-5.53,-3.825,,,,,inverted,ZnO,MoO3,o-DCB,
1047,10.1007/s11426-017-9102-1,CCCCC(CC)COC(=O)c1sc2csc(-c3cc4c(-c5ccc(CC(CC)CCCC)s5)c5sccc5c(-c5ccc(CC(CC)CCCC)s5)c4s3)c2c1F,CCCCCCCCC1(CCCCCCCC)c2cc(-c3ccc(C=C4C(=O)N(CC)C(=S)N(CC)C4=O)s3)ccc2-c2cc3c(cc21)-c1ccc(-c2ccc(C=C4C(=O)N(CC)C(=S)N(CC)C4=O)s2)cc1C3(CCCCCCCC)CCCCCCCC,4.14,-5.21,-3.54,-5.85,-3.67,,,,,,,,,
1048,10.1007/s11426-017-9102-1,CCCCC(CC)COC(=O)c1sc2csc(-c3cc4c(-c5ccc(CC(CC)CCCC)s5)c5sccc5c(-c5ccc(CC(CC)CCCC)s5)c4s3)c2c1F,CCCCCCCCC1(CCCCCCCC)c2cc(-c3ccc(C=C(C#N)C#N)s3)ccc2-c2cc3c(cc21)-c1ccc(-c2ccc(C=C(C#N)C#N)s2)cc1C3(CCCCCCCC)CCCCCCCC,0.15,-5.21,-3.54,-5.83,-3.65,,,,,,,,,
1049,10.1007/s11426-017-9102-1,CCCCC(CC)COC(=O)c1sc2csc(-c3cc4c(-c5ccc(CC(CC)CCCC)s5)c5sccc5c(-c5ccc(CC(CC)CCCC)s5)c4s3)c2c1F,CCCCCCCCC1(CCCCCCCC)c2cc(-c3ccc(/C=C4\C(=O)c5ccccc5C4=C(C#N)C#N)s3)ccc2-c2cc3c(cc21)-c1ccc(-c2ccc(/C=C4\C(=O)c5ccccc5C4=C(C#N)C#N)s2)cc1C3(CCCCCCCC)CCCCCCCC,7.16,-5.21,-3.54,-5.7,-3.87,,,,,,,,,
1050,10.1007/s40843-016-5155-2,CCCCC(CC)COC(=O)c1sc2csc(-c3cc4c(-c5ccc(CC(CC)CCCC)s5)c5sccc5c(-c5ccc(CC(CC)CCCC)s5)c4s3)c2c1F,CCCCCCCCC1(CCCCCCCC)c2cc(-c3sc(/C=C4\C(=O)c5ccccc5C4=C(C#N)C#N)cc3CCCCCC)ccc2-c2ccc(-c3sc(/C=C4\C(=O)c5ccccc5C4=C(C#N)C#N)cc3CCCCCC)cc21,4.83,-5.21,-3.54,-5.67,-3.72,,,,,conventional,,,,1-methylnaphthalene
1051,10.1002/asia.201801669,CCCCC(CC)COC(=O)c1sc2csc(-c3cc4c(-c5ccc(CC(CC)CCCC)s5)c5sccc5c(-c5ccc(CC(CC)CCCC)s5)c4s3)c2c1F,CCCCCCCCC1(CCCCCCCC)c2cc3c(cc2-c2cc4c(cc21)-c1sc2cc(/C=C5\C(=O)c6ccccc6C5=C(C#N)C#N)sc2c1C4(CCCCCCCC)CCCCCCCC)C(CCCCCCCC)(CCCCCCCC)c1c-3sc2cc(/C=C3\C(=O)c4ccccc4C3=C(C#N)C#N)sc12,8.47,-5.21,-3.54,-5.56,-3.95,101.0,,1:2,,inverted,ZnO,MoO3,o-DCB,
1052,10.1117/12.2315945,CCCCC(CC)COC(=O)c1sc2csc(-c3cc4c(-c5ccc(CC(CC)CCCC)s5)c5sccc5c(-c5ccc(CC(CC)CCCC)s5)c4s3)c2c1F,CCCCCCCCC1(CCCCCCCC)c2cc3c(cc2-c2sc(-c4ccc(/C=C5\SC(=S)N(CC)C5=O)c5nsnc45)cc21)C(CCCCCCCC)(CCCCCCCC)c1cc(-c2ccc(/C=C4\SC(=S)N(CC)C4=O)c4nsnc24)sc1-3,10.1,-5.21,-3.54,-5.523,-3.793,,,,,,,,,
1053,10.1021/acsaem.8b00012,CCCCC(CC)COC(=O)c1sc2csc(-c3cc4c(-c5ccc(CC(CC)CCCC)s5)c5sccc5c(-c5ccc(CC(CC)CCCC)s5)c4s3)c2c1F,CCCCCCCCCCC1(CCCCCCCCCC)c2cc(-c3ccc(/C=C4\C(=O)c5ccccc5C4=C(C#N)C#N)s3)ccc2-c2ccc(-c3ccc(/C=C4\C(=O)c5ccccc5C4=C(C#N)C#N)s3)cc21,6.93,-5.21,-3.54,-5.67,-3.89,68.0,,2:3,,inverted,ZnO,MoO3,o-DCB,
1054,10.1016/j.dyepig.2017.07.014,CCCCC(CC)COC(=O)c1sc2csc(-c3cc4c(-c5ccc(CC(CC)CCCC)s5)c5sccc5c(-c5ccc(CC(CC)CCCC)s5)c4s3)c2c1F,CCCCCCCCn1c2cc(-c3ccc(/C=C4\SC(=S)N(CC)C4=O)c4nsnc34)ccc2c2ccc(-c3ccc(/C=C4\SC(=S)N(CC)C4=O)c4nsnc34)cc21,4.91,-5.21,-3.54,-5.72,-3.74,102.0,,1:3,,inverted,ZnO,MoO3,chlorobenzene,
1055,10.1016/j.scib.2017.08.027,CCCCC(CC)COC(=O)c1sc2csc(-c3cc4c(-c5ccc(CC(CC)CCCC)s5)c5sccc5c(-c5ccc(CC(CC)CCCC)s5)c4s3)c2c1F,CCCCCCCCn1nc2c(/C=C3\SC(=O)N(CC)C3=O)ccc(-c3cc4c(s3)-c3cc5c(cc3C4(c3ccc(CCCCCC)cc3)c3ccc(CCCCCC)cc3)-c3sc(-c4ccc(/C=C6\SC(=O)N(CC)C6=O)c6nn(CCCCCCCC)nc46)cc3C5(c3ccc(CCCCCC)cc3)c3ccc(CCCCCC)cc3)c2n1,0.01,-5.21,-3.54,-5.43,-3.38,,80.0,1:2,3 vol%,conventional,,PEDOT:PSS,,
1056,10.1016/j.scib.2017.08.027,CCCCC(CC)COC(=O)c1sc2csc(-c3cc4c(-c5ccc(CC(CC)CCCC)s5)c5sccc5c(-c5ccc(CC(CC)CCCC)s5)c4s3)c2c1F,CCCCCCCCn1nc2c(/C=C3\SC(=S)N(CC)C3=O)ccc(-c3cc4c(s3)-c3cc5c(cc3C4(c3ccc(CCCCCC)cc3)c3ccc(CCCCCC)cc3)-c3sc(-c4ccc(/C=C6\SC(=S)N(CC)C6=O)c6nn(CCCCCCCC)nc46)cc3C5(c3ccc(CCCCCC)cc3)c3ccc(CCCCCC)cc3)c2n1,0.06,-5.21,-3.54,-5.51,-3.55,,80.0,1:2,3 vol%,conventional,,PEDOT:PSS,,
1057,10.1016/j.scib.2017.08.027,CCCCC(CC)COC(=O)c1sc2csc(-c3cc4c(-c5ccc(CC(CC)CCCC)s5)c5sccc5c(-c5ccc(CC(CC)CCCC)s5)c4s3)c2c1F,CCCCCCCCn1nc2c(C=C(C#N)C#N)ccc(-c3cc4c(s3)-c3cc5c(cc3C4(c3ccc(CCCCCC)cc3)c3ccc(CCCCCC)cc3)-c3sc(-c4ccc(C=C(C#N)C#N)c6nn(CCCCCCCC)nc46)cc3C5(c3ccc(CCCCCC)cc3)c3ccc(CCCCCC)cc3)c2n1,4.6,-5.21,-3.54,-5.56,-3.66,,80.0,1:2 w:w,3 vol%,conventional,,PEDOT:PSS,,
1058,10.1021/jacs.6b08523,CCCCC(CC)COC(=O)c1sc2csc(-c3cc4c(-c5ccc(CC(CC)CCCC)s5)c5sccc5c(-c5ccc(CC(CC)CCCC)s5)c4s3)c2c1F,CCCCCCCCOC(=O)c1cc2c(-c3cc4c(s3)-c3cc5c(cc3C4(c3ccc(CCCCCC)cc3)c3ccc(CCCCCC)cc3)-c3sc(-c4sc(/C=c6/sc(=C(C#N)C#N)n(CC)c6=O)c6sc(C(=O)OCCCCCCCC)cc46)cc3C5(c3ccc(CCCCCC)cc3)c3ccc(CCCCCC)cc3)sc(/C=c3/sc(=C(C#N)C#N)n(CC)c3=O)c2s1,10.07,-5.21,-3.54,-5.5,-3.63,130.0,,1:1.5,,,,,,
1059,10.1002/aenm.201606574,CCCCC(CC)COC(=O)c1sc2csc(-c3cc4c(-c5ccc(CC(CC)CCCC)s5)c5sccc5c(-c5ccc(CC(CC)CCCC)s5)c4s3)c2c1F,CCCCCCCCOC(=O)c1cc2c(/C=C3\C(=O)c4ccccc4C3=C(C#N)C#N)sc(-c3cc4c(s3)-c3cc5c(cc3C4(c3ccc(CCCCCC)cc3)c3ccc(CCCCCC)cc3)-c3sc(-c4sc(/C=C6\C(=O)c7ccccc7C6=C(C#N)C#N)c6cc(C(=O)OCCCCCCCC)sc46)cc3C5(c3ccc(CCCCCC)cc3)c3ccc(CCCCCC)cc3)c2s1,9.58,-5.21,-3.54,-5.5,-3.9,,,,,,,,,
1060,10.1039/c7ta01143a,CCCCC(CC)COC(=O)c1sc2csc(-c3cc4c(-c5ccc(CC(CC)CCCC)s5)c5sccc5c(-c5ccc(CC(CC)CCCC)s5)c4s3)c2c1F,CCCCCCCCOc1ccc(C2(c3ccc(OCCCCCCCC)cc3)c3cc4c5cc6c(cc5n(CCCCCCCC)c4cc3-c3sc(/C=C4\C(=O)c5ccccc5C4=C(C#N)C#N)cc32)-c2sc(/C=C3\C(=O)c4ccccc4C3=C(C#N)C#N)cc2C6(c2ccc(OCCCCCCCC)cc2)c2ccc(OCCCCCCCC)cc2)cc1,6.0,-5.21,-3.54,-5.5,-3.87,,100.0,1:1,1%,,,,,
1061,10.1039/c7ta10391c,CCCCC(CC)COC(=O)c1sc2csc(-c3cc4c(-c5ccc(CC(CC)CCCC)s5)c5sccc5c(-c5ccc(CC(CC)CCCC)s5)c4s3)c2c1F,CCCCCCCCOc1ccc2c(c1)-c1cc(OCCCCCCCC)ccc1C21c2cc(-c3ccc(/C=c4\sc(=C(C#N)C#N)n(CC)c4=O)c4nsnc34)ccc2-c2ccc(-c3ccc(/C=c4\sc(=C(C#N)C#N)n(CC)c4=O)c4nsnc34)cc21,10.12,-5.21,-3.54,-5.93,-3.86,,,,,,,,,
1063,10.1021/acsami.8b16628,CCCCCCCCc1sc(CCCCCCCC)c2c1C(=O)c1c(-c3cc4sc(C)c(CCCCCC)c4s3)sc(-c3cc4sc(-c5cc6c(-c7ccc(CC(CC)CCCC)s7)c7sc(C)cc7c(-c7ccc(CC(CC)CCCC)s7)c6s5)c(CCCCCC)c4s3)c1C2=O,CCCCCCc1ccc(C2(c3ccc(CCCCCC)cc3)c3cc4c(cc3-c3sc5cc(/C=C6\C(=O)c7ccccc7C6=C(C#N)C#N)sc5c32)C(c2ccc(CCCCCC)cc2)(c2ccc(CCCCCC)cc2)c2c-4sc3cc(/C=C4\C(=O)c5ccccc5C4=C(C#N)C#N)sc23)cc1,9.22,-5.37,-3.54,-5.6,-4.05,,,,,inverted,PDINO,PEDOT:PSS,chloroform,
1083,10.1002/adma.201704904,CCCCC(CC)Cc1ccc(-c2c3cc(-c4ccc(-c5sc(-c6cccs6)c6c5C(=O)c5c(CC(CC)CCCC)sc(CC(CC)CCCC)c5C6=O)s4)sc3c(-c3ccc(CC(CC)CCCC)s3)c3ccsc23)s1,CCCCCCc1ccc(C2(c3ccc(CCCCCC)cc3)c3cc(/C=C4\C(=O)c5ccccc5C4=C(C#N)C#N)sc3-c3sc4cc5c6c(sc5cc4c32)-c2sc(/C=C3\C(=O)c4ccccc4C3=C(C#N)C#N)cc2C6(c2ccc(CCCCCC)cc2)c2ccc(CCCCCC)cc2)cc1,10.42,-5.33,-3.53,-5.4,-3.83,,,,,conventional,PDINO,PEDOT:PSS,,
1088,10.1002/adma.201703080,CCCCC(CC)Cc1ccc(-c2c3cc(-c4ccc(-c5sc(-c6cccs6)c6c5C(=O)c5c(CC(CC)CCCC)sc(CC(CC)CCCC)c5C6=O)s4)sc3c(-c3ccc(CC(CC)CCCC)s3)c3ccsc23)s1,CCCCCCc1ccc(C2(c3ccc(CCCCCC)cc3)c3cc4c(cc3-c3sc(-c5scc(C=C6C(=O)c7cc(Cl)c(Cl)cc7C6=C(C#N)C#N)c5OCC(CC)CCCC)cc32)C(c2ccc(CCCCCC)cc2)(c2ccc(CCCCCC)cc2)c2cc(-c3scc(/C=C5/C(=O)c6cc(Cl)c(Cl)cc6C5=C(C#N)C#N)c3OCC(CC)CCCC)sc2-4)cc1,9.67,-5.33,-3.53,-5.56,-4.23,,100.0,1:1,1 vol%,conventional,PFN-Br,PEDOT:PSS,,
1099,10.1002/adfm.201705659,CCCCC(CC)Cc1ccc(-c2c3cc(-c4ccc(-c5sc(-c6cccs6)c6c5C(=O)c5c(CC(CC)CCCC)sc(CC(CC)CCCC)c5C6=O)s4)sc3c(-c3ccc(CC(CC)CCCC)s3)c3ccsc23)s1,CCCCCCc1ccc(C2(c3ccc(CCCCCC)cc3)c3cc4c(cc3-c3sc5cc(/C=C6\C(=O)c7ccccc7C6=C(C#N)C#N)sc5c32)C(c2ccc(CCCCCC)cc2)(c2ccc(CCCCCC)cc2)c2c-4sc3cc(/C=C4\C(=O)c5ccccc5C4=C(C#N)C#N)sc23)cc1,10.54,-5.33,-3.53,-5.68,-4.01,110.0,160.0,1:1 w/w,3 vol%,,PFN-Br,,,
1100,10.1002/adfm.201705095,CCCCC(CC)Cc1ccc(-c2c3cc(-c4ccc(-c5sc(-c6cccs6)c6c5C(=O)c5c(CC(CC)CCCC)sc(CC(CC)CCCC)c5C6=O)s4)sc3c(-c3ccc(CC(CC)CCCC)s3)c3ccsc23)s1,CCCCCCc1ccc(C2(c3ccc(CCCCCC)cc3)c3cc4c(cc3-c3sc5cc(/C=C6\C(=O)c7ccccc7C6=C(C#N)C#N)sc5c32)C(c2ccc(CCCCCC)cc2)(c2ccc(CCCCCC)cc2)c2c-4sc3cc(/C=C4\C(=O)c5ccccc5C4=C(C#N)C#N)sc23)cc1,10.21,-5.33,-3.53,-5.68,-4.01,110.0,125.0,1:1,,inverted,ZnO,MoO3,chloroform,
1112,10.1002/aenm.201800204,CCCCC(CC)Cc1ccc(-c2c3cc(-c4ccc(-c5sc(-c6cccs6)c6c5C(=O)c5c(CC(CC)CCCC)sc(CC(CC)CCCC)c5C6=O)s4)sc3c(-c3ccc(CC(CC)CCCC)s3)c3ccsc23)s1,CCCCCCc1ccc(C2(c3ccc(CCCCCC)s3)c3cc4c(cc3-c3sc5cc(/C=C6\C(=O)c7c(C)sc(C)c7C6=C(C#N)C#N)sc5c32)C(c2ccc(CCCCCC)s2)(c2ccc(CCCCCC)s2)c2c-4sc3cc(/C=C4\C(=O)c5c(C)sc(C)c5C4=C(C#N)C#N)sc23)s1,10.56,-5.33,-3.53,-5.48,-3.9,,120.0,,0.5%,conventional,N719:PrC60MAI,PEDOT:PSS,chlorobenzene,DIO
1113,10.1039/c7ta11339k,CCCCC(CC)Cc1ccc(-c2c3cc(-c4ccc(-c5sc(-c6cccs6)c6c5C(=O)c5c(CC(CC)CCCC)sc(CC(CC)CCCC)c5C6=O)s4)sc3c(-c3ccc(CC(CC)CCCC)s3)c3ccsc23)s1,CCCCCCc1cccc(C2(c3cccc(CCCCCC)c3)c3cc4c(cc3-c3sc5cc(/C=C6\C(=O)c7c(csc7C)C6=C(C#N)C#N)sc5c32)C(c2cccc(CCCCCC)c2)(c2cccc(CCCCCC)c2)c2c-4sc3cc(/C=C4\C(=O)c5c(csc5C)C4=C(C#N)C#N)sc23)c1,10.93,-5.33,-3.53,-5.54,-3.9,100.0,150.0,1:1 w/w,,conventional,PDINO,PEDOT:PSS,,
1114,10.1021/acsami.8b19596,CCCCC(CC)Cc1ccc(-c2c3cc(-c4ccc(-c5sc(-c6cccs6)c6c5C(=O)c5c(CC(CC)CCCC)sc(CC(CC)CCCC)c5C6=O)s4)sc3c(-c3ccc(CC(CC)CCCC)s3)c3ccsc23)s1,CCCCCCCCC1(c2ccc(CCCCCC)cc2)c2cc3c(cc2-c2sc(/C=C4\C(=O)c5ccc(C)cc5C4=C(C#N)C#N)cc21)C(CCCCCCCC)(c1ccc(CCCCCC)cc1)c1cc(/C=C2\C(=O)c4ccc(C)cc4C2=C(C#N)C#N)sc1-3,10.12,-5.33,-3.53,-5.77,-3.87,,,,,inverted,ZnO,MoO3,o-DCB,
1115,10.1021/acsami.8b19596,CCCCC(CC)Cc1ccc(-c2c3cc(-c4ccc(-c5sc(-c6cccs6)c6c5C(=O)c5c(CC(CC)CCCC)sc(CC(CC)CCCC)c5C6=O)s4)sc3c(-c3ccc(CC(CC)CCCC)s3)c3ccsc23)s1,CCCCCCCCC1(c2ccc(CCCCCC)cc2)c2cc3c(cc2-c2sc4cc(/C=C5\C(=O)c6ccc(C)cc6C5=C(C#N)C#N)sc4c21)C(CCCCCCCC)(c1ccc(CCCCCC)cc1)c1c-3sc2cc(/C=C3\C(=O)c4ccc(C)cc4C3=C(C#N)C#N)sc12,11.19,-5.33,-3.53,-5.59,-3.88,150.0,,1:1,0.3 vol %,inverted,ZnO,MoO3,o-DCB,
1116,10.1002/adma.201707508,CCCCC(CC)Cc1ccc(-c2c3cc(-c4ccc(-c5sc(-c6cccs6)c6c5C(=O)c5c(CC(CC)CCCC)sc(CC(CC)CCCC)c5C6=O)s4)sc3c(-c3ccc(CC(CC)CCCC)s3)c3ccsc23)s1,CCCCCCCCC1(CCCCCCCC)c2cc3c(cc2-c2cc4c(cc21)-c1sc(/C=C2\C(=O)c5ccc(C)cc5C2=C(C#N)C#N)cc1C4(CCCCCCCC)CCCCCCCC)C(CCCCCCCC)(CCCCCCCC)c1cc(/C=C2\C(=O)c4ccc(C)cc4C2=C(C#N)C#N)sc1-3,10.29,-5.33,-3.53,-5.42,-3.7,,,1:1,0.2% v/v DIO,conventional,PDINO,PEDOT:PSS,chlorobenzene,DIO
1117,10.1002/adma.201707508,CCCCC(CC)Cc1ccc(-c2c3cc(-c4ccc(-c5sc(-c6cccs6)c6c5C(=O)c5c(CC(CC)CCCC)sc(CC(CC)CCCC)c5C6=O)s4)sc3c(-c3ccc(CC(CC)CCCC)s3)c3ccsc23)s1,CCCCCCCCC1(CCCCCCCC)c2cc3c(cc2-c2cc4c(cc21)-c1sc(/C=C2\C(=O)c5ccccc5C2=C(C#N)C#N)cc1C4(CCCCCCCC)CCCCCCCC)C(CCCCCCCC)(CCCCCCCC)c1cc(/C=C2\C(=O)c4ccccc4C2=C(C#N)C#N)sc1-3,10.06,-5.33,-3.53,-5.42,-3.71,,,,,conventional,PDINO,PEDOT:PSS,chlorobenzene,DIO
1118,10.1002/adma.201604964,CCCCC(CC)Cc1ccc(-c2c3cc(-c4ccc(-c5sc(-c6cccs6)c6c5C(=O)c5c(CC(CC)CCCC)sc(CC(CC)CCCC)c5C6=O)s4)sc3c(-c3ccc(CC(CC)CCCC)s3)c3ccsc23)s1,CCCCCCCCC1(CCCCCCCC)c2cc3c(cc2-c2cc4c(cc21)-c1sc(/C=C2\C(=O)c5ccccc5C2=C(C#N)C#N)cc1C4(CCCCCCCC)CCCCCCCC)C(CCCCCCCC)(CCCCCCCC)c1cc(/C=C2\C(=O)c4ccccc4C2=C(C#N)C#N)sc1-3,10.06,-5.33,-3.53,-5.43,-3.71,,,,,conventional,PDIN,PEDOT:PSS,,
1121,10.1002/adma.201704904,CCCCC(CC)Cc1ccc(-c2c3cc(-c4ccc(-c5sc(-c6cccs6)c6c5C(=O)c5c(CC(CC)CCCC)sc(CC(CC)CCCC)c5C6=O)s4)sc3c(-c3ccc(CC(CC)CCCC)s3)c3ccsc23)s1,CCCCCCCCc1c2sc3c(c2c(CCCCCCCC)c2sc4c(c12)C(c1ccc(CCCCCC)cc1)(c1ccc(CCCCCC)cc1)c1cc(/C=C2\C(=O)c5ccc(F)cc5C2=C(C#N)C#N)sc1-4)C(c1ccc(CCCCCC)cc1)(c1ccc(CCCCCC)cc1)c1cc(/C=C2\C(=O)c4ccc(F)cc4C2=C(C#N)C#N)sc1-3,12.12,-5.33,-3.53,-5.36,-3.89,100.0,,1:0.8,,conventional,PDINO,PEDOT:PSS,,
1127,10.1021/acs.macromol.6b02733,CCCCC(CC)Cc1csc(-c2sc(-c3cc(CC(CC)CCCC)c(-c4cc5c(-c6cc(CC(CC)CCCC)cs6)c6sccc6c(-c6ccc(CC(CC)CCCC)s6)c5s4)s3)c3c2C(=O)c2ccccc2C3=O)c1,CCCCCCc1ccc(C2(c3ccc(CCCCCC)cc3)c3cc4c(cc3-c3sc5cc(C=C6C(=O)c7ccccc7C6=C(C#N)C#N)sc5c32)C(c2ccc(CCCCCC)cc2)(c2ccc(CCCCCC)cc2)c2c-4sc3cc(C=C4C(=O)c5ccccc5C4=C(C#N)C#N)sc23)cc1,8.3,-5.37,-3.53,-5.49,-3.83,90.0,,6:4,4 vol%,conventional,Ca,PEDOT:PSS,"chloroform:diphenyl ether (94:6, v/v)",DPE
1128,10.1021/acs.jpcc.6b11848,CCCCC(CC)CSc1ccc(-c2c3cc(-c4sc(-c5ccc(-c6cc(CC(CC)CCCC)c(C)s6)c6nsnc56)cc4CC(CC)CCCC)sc3c(-c3ccc(SCC(CC)CCCC)s3)c3cc(C)sc23)s1,CCCCCCc1ccc(C2(c3ccc(CCCCCC)cc3)c3cc4c(cc3-c3sc5cc(/C=C6\C(=O)c7ccccc7C6=C(C#N)C#N)sc5c32)C(c2ccc(CCCCCC)cc2)(c2ccc(CCCCCC)cc2)c2c-4sc3cc(/C=C4\C(=O)c5ccccc5C4=C(C#N)C#N)sc23)cc1,8.28,-5.24,-3.53,-5.48,-3.83,88.0,,1:1,,conventional,Mg,PEDOT:PSS,o-DCB,
1129,10.1016/j.nanoen.2019.01.039,CCCCCCC(CCCC)Cc1ccc(-c2c3cc(-c4sc(-c5sc(-c6cc(Cl)cs6)c6c5C(=O)c5c(CC(CC)CCCC)sc(CC(CC)CCCC)c5C6=O)cc4Cl)sc3c(-c3ccc(CC(CCCC)CCCCCC)cc3)c3ccsc23)cc1,CCCCCCc1ccc(C2(c3ccc(CCCCCC)cc3)c3cc4c(cc3-c3sc5cc(/C=C6\C(=O)c7cc(F)c(F)cc7C6=C(C#N)C#N)sc5c32)C(c2ccc(CCCCCC)cc2)(c2ccc(CCCCCC)cc2)c2c-4sc3cc(/C=C4\C(=O)c5cc(F)c(F)cc5C4=C(C#N)C#N)sc23)cc1,12.7,-5.59,-3.53,-5.677,-4.105,,,1:1,0.25 vol%,inverted,,,,
1130,10.1016/j.nanoen.2019.01.039,CCCCCCC(CCCC)Cc1ccc(-c2c3cc(-c4sc(-c5sc(-c6cc(Cl)cs6)c6c5C(=O)c5c(CC(CC)CCCC)sc(CC(CC)CCCC)c5C6=O)cc4Cl)sc3c(-c3ccc(CC(CCCC)CCCCCC)cc3)c3ccsc23)cc1,CCCCCCc1ccc(C2(c3ccc(CCCCCC)cc3)c3cc4c(cc3-c3sc5cc(/C=C6\C(=O)c7cc(F)c(F)cc7C6=C(C#N)C#N)sc5c32)C(c2ccc(CCCCCC)cc2)(c2ccc(CCCCCC)cc2)c2c-4sc3cc(/C=C4\C(=O)c5cc(F)c(F)cc5C4=C(C#N)C#N)sc23)cc1,12.7,-5.59,-3.53,-5.66,-4.14,,,1:1,0.25 vol%,inverted,ZnO,MoO3,chlorobenzene,DIO
1131,10.1021/acs.macromol.8b02360,CCCCCCC(CCCC)COC(=O)c1c(-c2ccc(C)s2)sc2c(C(=O)OCC(CCCC)CCCCCC)c(-c3ccc(-c4cc5c(-c6cc(F)c(CC(CC)CCCC)s6)c6sc(C)cc6c(-c6cc(F)c(CC(CC)CCCC)s6)c5s4)s3)sc12,CCCCCCc1cccc(C2(c3cccc(CCCCCC)c3)c3cc4c(cc3-c3sc5cc(C=C6C(=O)c7ccccc7C6=C(C#N)C#N)sc5c32)C(c2cccc(CCCCCC)c2)(c2cccc(CCCCCC)c2)c2c-4sc3cc(C=C4C(=O)c5ccccc5C4=C(C#N)C#N)sc23)c1,11.15,-5.41,-3.53,-5.527,-3.854,,120.0,,,conventional,,,,
1132,10.1002/adfm.201706404,CCCCCCCCc1csc(-c2c(F)c(F)c(-c3cc(CCCCCCCC)c(C4=CC5=C(c6cc(F)c(CC(CCCC)CCCCCC)s6)c6sccc6C(c6cc(F)c(CC(CCCC)CCCCCC)s6)C5S4)s3)c3nsnc23)c1,CCCCCCc1ccc(C2(c3ccc(CCCCCC)cc3)c3cc4c(cc3-c3sc5cc(C=C6C(=O)c7ccccc7C6=C(C#N)C#N)sc5c32)C(c2ccc(CCCCCC)cc2)(c2ccc(CCCCCC)cc2)c2c-4sc3cc(C=C4C(=O)c5ccccc5C4=C(C#N)C#N)sc23)cc1,9.17,-5.34,-3.53,-5.576,-3.916,,,1:1,0.5% v/v,inverted,ZnO,MoO3,,
1133,10.1039/c8ee03608j,CCCCC(CC)Cc1sc(-c2c3cc(-c4ccc(-c5sc(-c6ccc(C)s6)c6c5C(=O)c5c(CSC(CC)CCCC)sc(CSC(CC)CCCC)c5C6=O)s4)sc3c(-c3cc(F)c(CC(CC)CCCC)s3)c3cc(C)sc23)cc1F,CCCCCCc1ccc(C2(c3ccc(CCCCCC)cc3)c3cc4c(cc3-c3sc5cc(/C=C6\C(=O)c7cc(F)c(F)cc7C6=C(C#N)C#N)sc5c32)C(c2ccc(CCCCCC)cc2)(c2ccc(CCCCCC)cc2)c2c-4sc3cc(/C=C4\C(=O)c5cc(F)c(F)cc5C4=C(C#N)C#N)sc23)cc1,13.1,-5.48,-3.52,-5.66,-4.14,,100.0,1:1,1% v/v,conventional,ZnO,PEDOT:PSS,,DIO
1138,10.1021/acs.jpcc.6b11848,CCCCC(CC)CSc1ccc(-c2c3cc(-c4ccc(-c5sc(-c6ccc(C)s6)c6c5C(=O)c5c(CC(CC)CCCC)sc(CC(CC)CCC)c5C6=O)s4)sc3c(-c3ccc(SCC(CC)CCCC)s3)c3cc(C)sc23)s1,CCCCCCc1ccc(C2(c3ccc(CCCCCC)cc3)c3cc4c(cc3-c3sc5cc(/C=C6\C(=O)c7ccccc7C6=C(C#N)C#N)sc5c32)C(c2ccc(CCCCCC)cc2)(c2ccc(CCCCCC)cc2)c2c-4sc3cc(/C=C4\C(=O)c5ccccc5C4=C(C#N)C#N)sc23)cc1,10.49,-5.3,-3.52,-5.48,-3.83,94.0,,1:1,,conventional,Mg,PEDOT:PSS,o-DCB,
1139,10.1039/c7tc04750a,CCCCCCCC(CCCCCC)COc1ccc2cc(-c3c4cc(-c5ccc(-c6c(F)c(F)c(-c7ccc(C)s7)c7nn(CC(CCCC)CCCCCC)nc67)s5)sc4c(-c4ccc5cc(OCC(CCCCCC)CCCCCCC)ccc5c4)c4cc(C)sc34)ccc2c1,CCCCCCc1ccc(C2(c3ccc(CCCCCC)cc3)c3cc4c(cc3-c3sc5cc(/C=C6\C(=O)c7ccccc7C6=C(C#N)C#N)sc5c32)C(c2ccc(CCCCCC)cc2)(c2ccc(CCCCCC)cc2)c2c-4sc3cc(/C=C4\C(=O)c5ccccc5C4=C(C#N)C#N)sc23)cc1,6.61,-5.23,-3.52,-5.48,-3.83,100.0,,,,conventional,Ca,PEDOT:PSS,chlorobenzene,
1140,10.1039/c7tc04750a,CCCCCCCCC(CCCCCC)COc1ccc2cc(-c3c4cc(-c5ccc(-c6c(F)c(F)c(-c7cccs7)c7nn(CC(CCCC)CCCCCC)nc67)s5)sc4c(-c4ccc5cc(OCC(CCCCCC)CCCCCCCC)ccc5c4)c4ccsc34)ccc2c1,CCCCCCc1ccc(C2(c3ccc(CCCCCC)cc3)c3cc4c(cc3-c3sc5cc(C=C6C(=O)c7ccccc7C6=C(C#N)C#N)sc5c32)C(c2ccc(CCCCCC)cc2)(c2ccc(CCCCCC)cc2)c2c-4sc3cc(C=C4C(=O)c5ccccc5C4=C(C#N)C#N)sc23)cc1,6.61,-5.23,-3.52,-5.576,-3.916,100.0,,,,conventional,,,,
1142,10.1002/aenm.201903298,CCCCCCCCC(CCCCCC)COc1cnc2c(C)c(F)c(F)c(-c3ccc(C)s3)c2n1,CCCCCCC(CCCC)CC1(CC(CCCC)CCCCCC)C2=C(c3cc4c(cc31)sc1cc(/C=C3\C(=O)c5cc(F)c(F)cc5C3=C(C#N)C#N)sc14)C(CC(CCCC)CCCCCC)(CC(CCCC)CCCCCC)c1cc3sc4cc(/C=C5\C(=O)c6cc(F)c(F)cc6C5=C(C#N)C#N)sc4c3cc12,10.69,-5.6,-3.52,-5.8,-3.87,,,1:1,,conventional,PDINO,PEDOT:PSS,,
1144,10.1002/aenm.201903298,CCCCCCCCC(CCCCCC)COc1cnc2c(C)c(F)c(F)c(-c3ccc(C)s3)c2n1,CCCCCCC(CCCC)CC1(CC(CCCC)CCCCCC)C2=C(c3cc4c5sc(/C=C6\C(=O)c7cc(F)c(F)cc7C6=C(C#N)C#N)cc5n(C)c4cc31)C(CC(CCCC)CCCCCC)(CC(CCCC)CCCCCC)c1cc3c(cc12)c1sc(/C=C2\C(=O)c4cc(F)c(F)cc4C2=C(C#N)C#N)cc1n3C,7.06,-5.6,-3.52,-5.53,-3.82,,,1:1,,conventional,PDINO,PEDOT:PSS,,
1145,10.1002/solr.201800186,CCCCCCCCC(CCCCCC)CSc1ccc(-c2c3cc(-c4ccc(-c5c(F)c(F)c(-c6cccs6)c6nn(CCCCCCCC)nc56)s4)sc3c(-c3ccc(SCC(CCCCCC)CCCCCCCC)[se]3)c3ccsc23)[se]1,CCCCCCc1ccc(C2(c3ccc(CCCCCC)cc3)c3cc4c(cc3-c3sc5cc(C=C6C(=O)c7ccccc7C6=C(C#N)C#N)sc5c32)C(c2ccc(CCCCCC)cc2)(c2ccc(CCCCCC)cc2)c2c-4sc3cc(C=C4C(=O)c5ccccc5C4=C(C#N)C#N)sc23)cc1,12.31,-5.29,-3.52,-5.49,-3.83,100.0,,1:1 w/w,0.3% v/v,inverted,ZnO,MoO3,chloroform,
1147,10.1002/adma.201804215,CCCCCCCCCCCC(CCCCCCCCC)Cc1csc(-c2c(F)c(F)c(-c3cc(CC(CCCCCCCCC)CCCCCCCCCCC)c(-c4cc5sccc5s4)s3)c3nsnc23)c1,CCCCCCCCC1(CCCCCCCC)c2cc3c(cc2-c2sc(-c4ccc(/C=C5\SC(=S)N(CC)C5=O)c5nsnc45)cc21)C(CCCCCCCC)(CCCCCCCC)c1cc(-c2ccc(/C=C4\SC(=S)N(CC)C4=O)c4nsnc24)sc1-3,10.4,-5.42,-3.52,-5.523,-3.793,,,,,inverted,ZnO,V2O5,,
1148,10.1016/j.dyepig.2018.05.050,CCCCCCCCN1C(=O)c2c(c(-c3ccc(-c4cc5c(-c6ccc(SCC(CC)CCCC)s6)c6sccc6c(-c6ccc(SCC(CC)CCCC)s6)c5s4)s3)c3nn(CCCCCCCC)nc3c2-c2cccs2)C1=O,CCCCCCc1ccc(C2(c3ccc(CCCCCC)cc3)c3cc4c(cc3-c3sc5cc(C=C6C(=O)c7ccccc7C6=C(C#N)C#N)sc5c32)C(c2ccc(CCCCCC)cc2)(c2ccc(CCCCCC)cc2)c2c-4sc3cc(C=C4C(=O)c5ccccc5C4=C(C#N)C#N)sc23)cc1,9.04,-5.39,-3.52,-5.576,-3.916,100.0,130.0,1:1,,conventional,PFN-Br,PEDOT:PSS,chlorobenzene,
1149,10.1016/j.dyepig.2018.05.050,CCCCCCCCN1C(=O)c2c(c(-c3ccc(-c4cc5c(-c6ccc(SCC(CC)CCCC)s6)c6sccc6c(-c6ccc(SCC(CC)CCCC)s6)c5s4)s3)c3nn(CCCCCCCC)nc3c2-c2cccs2)C1=O,CCCCCCc1ccc(C2(c3ccc(CCCCCC)s3)c3cc4c(cc3-c3sc5cc(/C=C6\C(=O)c7ccccc7C6=C(C#N)C#N)sc5c32)C(c2ccc(CCCCCC)s2)(c2ccc(CCCCCC)s2)c2c-4sc3cc(/C=C4\C(=O)c5ccccc5C4=C(C#N)C#N)sc23)s1,9.67,-5.39,-3.52,-5.673,-3.909,100.0,130.0,1:1,,conventional,PFN-Br,PEDOT:PSS,chlorobenzene,
1155,10.1021/acs.chemmater.7b01335,CCCCCCCCC(CCCCCC)CN1C(=O)c2c(-c3cc4scc(CCCCCC)c4s3)sc(-c3cc4sc(-c5cc6c(-c7ccc(CC(CC)CCCC)s7)c7sccc7c(-c7ccc(CC(CC)CCCC)s7)c6s5)c(CCCCCC)c4s3)c2C1=O,CCCCCCC1(CCCCCC)c2cc3c(cc2-c2sc(/C=C4\C(=O)c5ccccc5C4=C(C#N)C#N)cc21)C(CCCCCC)(CCCCCC)c1cc(/C=C2\C(=O)c4ccccc4C2=C(C#N)C#N)sc1-3,8.58,-5.36,-3.51,-5.705,-3.997,100.0,,1:1,0.5 vol% DIO,inverted,ZnO,MoO3,chloroform,DIO
1156,10.1021/acs.chemmater.7b01335,CCCCCCCCC(CCCCCC)CN1C(=O)c2c(-c3cc4scc(CCCCCC)c4s3)sc(-c3cc4sc(-c5cc6c(-c7ccc(CC(CC)CCCC)s7)c7sccc7c(-c7ccc(CC(CC)CCCC)s7)c6s5)c(CCCCCC)c4s3)c2C1=O,CCCCCCc1ccc(C2(c3ccc(CCCCCC)cc3)c3cc4c(cc3-c3sc5cc(C=C6C(=O)c7ccccc7C6=C(C#N)C#N)sc5c32)C(c2ccc(CCCCCC)cc2)(c2ccc(CCCCCC)cc2)c2c-4sc3cc(C=C4C(=O)c5ccccc5C4=C(C#N)C#N)sc23)cc1,9.98,-5.36,-3.51,-5.576,-3.916,100.0,,1:1,0.5 vol% DIO,inverted,ZnO,MoO3,chloroform,DIO
1157,10.1021/acsami.9b14981,CCCCCCCCC(CCCCCC)Cn1nc2c(-c3ccc(C)s3)c(F)c(F)c(-c3ccc(-c4cc5sc6c(-c7ccc(SCC(CCCC)CCCCCC)s7)c7c(sc8cc(C)sc87)c(-c7ccc(SCC(CCCC)CCCCCC)s7)c6c5s4)s3)c2n1,CCCCCCc1ccc(C2(c3ccc(CCCCCC)cc3)c3cc(/C=C4/C(=O)c5cc6ccccc6cc5C4=C(C#N)C#N)sc3-c3sc4c(-c5ccc(SCC(CC)CCCC)cc5)c5c6c(sc5c(-c5ccc(SCC(CC)CCCC)cc5)c4c32)-c2sc(/C=C3/C(=O)c4cc5ccccc5cc4C3=C(C#N)C#N)cc2C6(c2ccc(CCCCCC)cc2)c2ccc(CCCCCC)cc2)cc1,4.95,-5.32,-3.51,-5.5,-3.8,,,1:1.25,,,,,,
1158,10.1021/acsami.9b14981,CCCCCCCCC(CCCCCC)Cn1nc2c(-c3ccc(C)s3)c(F)c(F)c(-c3ccc(-c4cc5sc6c(-c7ccc(SCC(CCCC)CCCCCC)s7)c7c(sc8cc(C)sc87)c(-c7ccc(SCC(CCCC)CCCCCC)s7)c6c5s4)s3)c2n1,CCCCCCc1ccc(C2(c3ccc(CCCCCC)cc3)c3cc(/C=C4/C(=O)c5cc6ccccc6cc5C4=C(C#N)C#N)sc3-c3sc4c(sc5c(-c6ccc(SCC(CC)CCCC)cc6)c6c7c(sc6c(-c6ccc(SCC(CC)CCCC)cc6)c54)-c4sc(/C=C5/C(=O)c6cc8ccccc8cc6C5=C(C#N)C#N)cc4C7(c4ccc(CCCCCC)cc4)c4ccc(CCCCCC)cc4)c32)cc1,5.38,-5.32,-3.51,-5.45,-3.77,,,1:1.25,,,,,,
1159,10.1021/acsami.9b14981,CCCCCCCCC(CCCCCC)Cn1nc2c(-c3ccc(C)s3)c(F)c(F)c(-c3ccc(-c4cc5sc6c(-c7ccc(SCC(CCCC)CCCCCC)s7)c7c(sc8cc(C)sc87)c(-c7ccc(SCC(CCCC)CCCCCC)s7)c6c5s4)s3)c2n1,CCCCCCc1ccc(C2(c3ccc(CCCCCC)cc3)c3cc(/C=C4/C(=O)c5ccccc5C4=C(C#N)C#N)sc3-c3sc4c(-c5ccc(SCC(CC)CCCC)cc5)c5c6c(sc5c(-c5ccc(SCC(CC)CCCC)cc5)c4c32)-c2sc(/C=C3/C(=O)c4ccccc4C3=C(C#N)C#N)cc2C6(c2ccc(CCCCCC)cc2)c2ccc(CCCCCC)cc2)cc1,6.5,-5.32,-3.51,-5.49,-3.76,,,1:1.25,,,,,,
1160,10.1021/acsami.9b14981,CCCCCCCCC(CCCCCC)Cn1nc2c(-c3ccc(C)s3)c(F)c(F)c(-c3ccc(-c4cc5sc6c(-c7ccc(SCC(CCCC)CCCCCC)s7)c7c(sc8cc(C)sc87)c(-c7ccc(SCC(CCCC)CCCCCC)s7)c6c5s4)s3)c2n1,CCCCCCc1ccc(C2(c3ccc(CCCCCC)cc3)c3cc(/C=C4/C(=O)c5ccccc5C4=C(C#N)C#N)sc3-c3sc4c(sc5c(-c6ccc(SCC(CC)CCCC)cc6)c6c7c(sc6c(-c6ccc(SCC(CC)CCCC)cc6)c54)-c4sc(/C=C5/C(=O)c6ccccc6C5=C(C#N)C#N)cc4C7(c4ccc(CCCCCC)cc4)c4ccc(CCCCCC)cc4)c32)cc1,5.97,-5.32,-3.51,-5.44,-3.74,,,1:1.25,,,,,,
1162,10.1002/adma.201606396,CCCCCCCCN1C(=O)c2c(c(-c3ccc(-c4cc5sc6c(-c7ccc(CC(CC)CCCC)s7)c7c(sc8cc(C)sc87)c(-c7ccc(CC(CC)CCCC)s7)c6c5s4)s3)c3nn(CCCCCCCC)nc3c2-c2ccc(C)s2)C1=O,CCCCCCc1ccc(C2(c3ccc(CCCCCC)cc3)c3cc4c(cc3-c3sc5cc(/C=C6\C(=O)c7ccccc7C6=C(C#N)C#N)sc5c32)C(c2ccc(CCCCCC)cc2)(c2ccc(CCCCCC)cc2)c2c-4sc3cc(/C=C4\C(=O)c5ccccc5C4=C(C#N)C#N)sc23)cc1,10.24,-5.39,-3.51,-5.51,-3.78,95.0,130.0,1:1,0.5 vol% DBE,conventional,PFN-Br,PEDOT:PSS,,
1164,10.1002/adma.201807577,CCCCC(CC)Cc1ccc(-c2c3cc(-c4ccc(-c5sc(-c6cccs6)c6c5C(=O)c5c(CC(CC)CCCC)sc(CC(CC)CCCC)c5C6=O)s4)sc3c(-c3ccc(CC(CC)CCCC)s3)c3ccsc23)s1,CCCCC(CC)Cc1c(/C=C2\C(=O)c3ccccc3C2=C(C#N)C#N)sc2c1sc1c3c4nsnc4c4c5sc6c(CC(CC)CCCC)c(/C=C7\C(=O)c8ccccc8C7=C(C#N)C#N)sc6c5n(CC(CC)CCCC)c4c3n(CC(CC)CCCC)c21,14.1,-5.38,-3.5,-5.55,-3.87,,110.0,1:1.5,0.5 vol% CN,conventional,PDINN,PEDOT:PSS,,CN
1176,10.1002/adma.201904215,CCCCC(CC)Cc1sc(-c2c3cc(-c4ccc(-c5sc(-c6cccs6)c6c5C(=O)c5c(CC(CC)CCCC)sc(CC(CC)CCCC)c5C6=O)s4)sc3c(-c3cc(F)c(CC(CC)CCCC)s3)c3ccsc23)cc1F,CCCCCCc1ccc(C2(c3ccc(CCCCCC)cc3)c3cc4c(cc3-c3sc5cc(/C=C6\C(=O)c7cc(F)c(F)cc7C6=C(C#N)C#N)sc5c32)C(c2ccc(CCCCCC)cc2)(c2ccc(CCCCCC)cc2)c2c-4sc3cc(/C=C4\C(=O)c5cc(F)c(F)cc5C4=C(C#N)C#N)sc23)cc1,14.8,-5.5,-3.5,-5.56,-4.11,,,,,,,,,
1182,10.1021/acsami.7b03947,CCCCC(CC)COc1c(F)cc(-c2nc3c(-c4cccs4)c(F)c(F)c(-c4ccc(-c5cc6c(-c7ccc(CC(CC)CCCC)s7)c7sccc7c(-c7ccc(CC(CC)CCCC)s7)c6s5)s4)c3nc2-c2cc(F)c(OCC(CC)CCCC)c(F)c2)cc1F,CCCCCCc1ccc(C2(c3ccc(CCCCCC)cc3)c3cc4c(cc3-c3sc5cc(C=C6C(=O)c7ccccc7C6=C(C#N)C#N)sc5c32)C(c2ccc(CCCCCC)cc2)(c2ccc(CCCCCC)cc2)c2c-4sc3cc(C=C4C(=O)c5ccccc5C4=C(C#N)C#N)sc23)cc1,9.4,-5.44,-3.5,-5.49,-3.83,,150.0,1:1.125,,,,,,
1183,10.1039/c7ta02486j,CCCCC(CC)COc1c(F)cc(-c2nc3c(-c4cccs4)c(F)c(F)c(-c4ccc(-c5cc6c(-c7ccc(CC(CC)CCCC)s7)c7sccc7c(-c7ccc(CC(CC)CCCC)s7)c6s5)s4)c3nc2-c2cc(F)c(OCC(CC)CCCC)c(F)c2)cc1F,CCc1ccc(C2(c3ccc(CC)cc3)c3cc4c(cc3-c3sc5cc(/C=C6\C(=O)c7cscc7C6=C(C#N)C#N)sc5c32)C(c2ccc(CC)cc2)(c2ccc(CC)cc2)c2c-4sc3cc(/C=C4\C(=O)c5cscc5C4=C(C#N)C#N)sc23)cc1,10.4,-5.45,-3.5,-5.49,-3.85,,130.0,1:1,,conventional,PDINO,PEDOT:PSS,,
1184,10.1021/acs.macromol.8b02360,CCCCCCC(CCCC)COC(=O)c1cc(C)sc1-c1cc2sc(-c3sc(-c4cc5c(-c6cc(F)c(CC(CC)CCCC)s6)c6sc(C)cc6c(-c6cc(F)c(CC(CC)CCCC)s6)c5s4)cc3C(=O)OCC(CCCC)CCCCCC)cc2s1,CCCCCCc1cccc(C2(c3cccc(CCCCCC)c3)c3cc4c(cc3-c3sc5cc(C=C6C(=O)c7ccccc7C6=C(C#N)C#N)sc5c32)C(c2cccc(CCCCCC)c2)(c2cccc(CCCCCC)c2)c2c-4sc3cc(C=C4C(=O)c5ccccc5C4=C(C#N)C#N)sc23)c1,9.65,-5.45,-3.5,-5.527,-3.854,,120.0,,,conventional,,,,
1185,10.1039/c9ta03272j,CCCCCCCCC(CCCCCC)Cn1nc2c(-c3cccs3)c(Cl)c(Cl)c(-c3ccc(-c4cc5c(-c6ccc([Si](CCC)(CCC)CCC)s6)c6sccc6c(-c6ccc([Si](CCC)(CCC)CCC)s6)c5s4)s3)c2n1,CCCCCCC(CCCC)CC1(CC(CCCC)CCCCCC)C2=C(c3cc4c(cc31)-c1sc(/C=C3\C(=O)c5cc(F)ccc5C3=C(C#N)C#N)cc1C4)C(CC(CCCC)CCCCCC)(CC(CCCC)CCCCCC)c1cc3c(cc12)Cc1cc(/C=C2\C(=O)c4cc(F)ccc4C2=C(C#N)C#N)sc1-3,14.43,-5.3,-3.5,-5.55,-3.78,,120.0,,,conventional,,,,
1186,10.1039/c9ta03272j,CCCCCCCCC(CCCCCC)Cn1nc2c(-c3cccs3)c(Cl)c(Cl)c(-c3ccc(-c4cc5c(-c6ccc([Si](CCC)(CCC)CCC)s6)c6sccc6c(-c6ccc([Si](CCC)(CCC)CCC)s6)c5s4)s3)c2n1,CCCCCCc1ccc(C2(c3ccc(CCCCCC)cc3)c3cc4c(cc3-c3sc5cc(C=C6C(=O)c7ccccc7C6=C(C#N)C#N)sc5c32)C(c2ccc(CCCCCC)cc2)(c2ccc(CCCCCC)cc2)c2c-4sc3cc(C=C4C(=O)c5ccccc5C4=C(C#N)C#N)sc23)cc1,12.47,-5.3,-3.5,-5.576,-3.916,,,1:1 w/w,,conventional,,,,
1187,10.1039/c8ta10662b,CCCCCCCCC(CCCCCC)Cn1nc2c(-c3cccs3)c(F)c(F)c(-c3ccc(-c4cc5c(-c6cc(Cl)c([Si](CCC)(CCC)CCC)s6)c6sccc6c(-c6cc(Cl)c([Si](CCC)(CCC)CCC)s6)c5s4)s3)c2n1,CCCCCCc1ccc(C2(c3ccc(CCCCCC)cc3)c3cc4c(cc3-c3sc5cc(/C=C6\C(=O)c7cc(F)c(F)cc7C6=C(C#N)C#N)sc5c32)C(c2ccc(CCCCCC)cc2)(c2ccc(CCCCCC)cc2)c2c-4sc3cc(/C=C4\C(=O)c5cc(F)c(F)cc5C4=C(C#N)C#N)sc23)cc1,12.8,-5.56,-3.5,-5.677,-4.105,,,1:1,1,,,,,
1188,10.1039/c8ta10662b,CCCCCCCCC(CCCCCC)Cn1nc2c(-c3cccs3)c(F)c(F)c(-c3ccc(-c4cc5c(-c6cc(Cl)c(CC(CC)CCCC)s6)c6sccc6c(-c6cc(Cl)c(CC(CC)CCCC)s6)c5s4)s3)c2n1,CCCCCCc1ccc(C2(c3ccc(CCCCCC)cc3)c3cc4c(cc3-c3sc5cc(/C=C6\C(=O)c7cc(F)c(F)cc7C6=C(C#N)C#N)sc5c32)C(c2ccc(CCCCCC)cc2)(c2ccc(CCCCCC)cc2)c2c-4sc3cc(/C=C4\C(=O)c5cc(F)c(F)cc5C4=C(C#N)C#N)sc23)cc1,9.7,-5.46,-3.5,-5.677,-4.105,,,,,,,,,
