Repository: JiYiqaq/PCE-KA-GNN

# Data directory

- `raw/Active_Database.csv` is the immutable source dataset bundled under CC BY 4.0. Do not overwrite it with processed data.
- `processed/` is created and populated by the training pipeline. Generated `.pt` and `.pth` caches are intentionally ignored by Git because they can exceed GitHub's normal single-file limit.

See `../DATA_LICENSE.md` for provenance, license and checksum information.

File: data/processed/device_records.csv (part 9 of 250)
record_id,doi,donor_smiles,acceptor_smiles,pce,homo_d,lumo_d,homo_a,lumo_a,active_layer_thickness,annealing_temp,d_a_ratio,additive_ratio,device_type,etl_canonical,htl_canonical,solvent_canonical,additive_canonical
1189,10.1021/acs.jpclett.8b03247,CCc1sc(-c2c3cc(-c4ccc(-c5c(F)c(F)c(-c6ccc(-c7cc8c(-c9cc(Cl)c(CC)s9)c9sc(-c%10ccc(-c%11c(F)c(F)c(-c%12ccc(-c%13cc%14c(-c%15cc(Cl)c(CC)s%15)c%15sc(-c%16ccc(-c%17c(F)c(F)c(-c%18cccs%18)c%18nn(CC)nc%17%18)s%16)cc%15c(-c%15cc(Cl)c(CC)s%15)c%14s%13)s%12)c%12nn(CC)nc%11%12)s%10)cc9c(-c9cc(Cl)c(CC)s9)c8s7)s6)c6nn(CC)nc56)s4)sc3c(-c3cc(Cl)c(CC)s3)c3ccsc23)cc1Cl,CCCCCCc1ccc(C2(c3ccc(CCCCCC)cc3)c3cc4c(cc3-c3sc5cc(C=C6C(=O)c7ccccc7C6=C(C#N)C#N)sc5c32)C(c2ccc(CCCCCC)cc2)(c2ccc(CCCCCC)cc2)c2c-4sc3cc(C=C4C(=O)c5ccccc5C4=C(C#N)C#N)sc23)cc1,11.53,-5.38,,-5.576,-3.916,,,,,,,,,
1191,10.1021/acsami.8b16554,CCCCCCCCC(CCCCCC)CSc1ccc(-c2ccc(-c3c4cc(-c5ccc(-c6c(F)c(F)c(-c7cccs7)c7nn(CC(CCCCCC)CCCCCCCC)nc67)s5)sc4c(-c4ccc(-c5ccc(SCC(CCCCCC)CCCCCCCC)cc5)cc4)c4ccsc34)cc2)cc1,CCCCCCc1ccc(C2(c3ccc(CCCCCC)cc3)c3cc4c(cc3-c3sc5cc(C=C6C(=O)c7ccccc7C6=C(C#N)C#N)sc5c32)C(c2ccc(CCCCCC)cc2)(c2ccc(CCCCCC)cc2)c2c-4sc3cc(C=C4C(=O)c5ccccc5C4=C(C#N)C#N)sc23)cc1,12.09,-5.46,-3.5,-5.576,-3.916,,,1:1,,conventional,PFN-Br,PEDOT:PSS,chlorobenzene,
1195,10.1002/aenm.201802686,CCCCC(CC)Cc1ccc(-c2c3cc(-c4ccc(-c5sc(-c6ccc(C)s6)c6c5C(=O)c5c(CC(CC)CCCC)sc(CC(CC)CCCC)c5C6=O)s4)sc3c(-c3ccc(CC(CC)CCCC)cc3)c3cc(C)sc23)cc1,CCCCCCc1ccc(C2(c3ccc(CCCCCC)cc3)c3cc4c(cc3-c3sc5cc(/C=C6\C(=O)c7cscc7C6=C(C#N)C#N)sc5c32)C(c2ccc(CCCCCC)cc2)(c2ccc(CCCCCC)cc2)c2c-4sc3cc(/C=C4\C(=O)c5cscc5C4=C(C#N)C#N)sc23)cc1,9.36,-5.41,-3.49,-5.62,-3.96,110.0,100.0,1:1,0.5 vol%,inverted,ZnO,MoO3,chloroform,
1197,10.1002/aenm.201802686,CCCCC(CC)CSc1ccc(-c2c3cc(-c4ccc(-c5sc(-c6cccs6)c6c5C(=O)c5c(CC(CC)CCCC)sc(CC(CC)CCCC)c5C6=O)s4)sc3c(-c3ccc(SCC(CC)CCCC)cc3)c3ccsc23)cc1,CCCCCCc1ccc(C2(c3ccc(CCCCCC)cc3)c3cc4c(cc3-c3sc5cc(/C=C6\C(=O)c7cscc7C6=C(C#N)C#N)sc5c32)C(c2ccc(CCCCCC)cc2)(c2ccc(CCCCCC)cc2)c2c-4sc3cc(/C=C4\C(=O)c5cscc5C4=C(C#N)C#N)sc23)cc1,7.26,-5.41,-3.49,-5.585,-3.826,,,,,inverted,ZnO,MoO3,chloroform,
1198,10.1039/c7tc04750a,CCCCCCCC(CCCCCC)COc1ccc(-c2ccc(-c3c4cc(-c5ccc(-c6c(F)c(F)c(-c7ccc(C)s7)c7nn(CC(CCCC)CCCCCC)nc67)s5)sc4c(-c4ccc(-c5ccc(OCC(CCCCCC)CCCCCCC)cc5)cc4)c4cc(C)sc34)cc2)cc1,CCCCCCc1ccc(C2(c3ccc(CCCCCC)cc3)c3cc4c(cc3-c3sc5cc(/C=C6\C(=O)c7ccccc7C6=C(C#N)C#N)sc5c32)C(c2ccc(CCCCCC)cc2)(c2ccc(CCCCCC)cc2)c2c-4sc3cc(/C=C4\C(=O)c5ccccc5C4=C(C#N)C#N)sc23)cc1,8.03,-5.25,-3.49,-5.48,-3.83,100.0,,,,conventional,Ca,PEDOT:PSS,chlorobenzene,
1199,10.1002/aenm.201602119,CCCCCCCCC(CCCCCC)Cc1cc(-c2sc(-c3c(F)c(F)c(-c4cc(CC(CCCCCC)CCCCCCCC)c(-c5cc(CC(CCCCCC)CCCCCCCC)c(-c6ccc(-c7ccc(-c8c(F)c(F)c(-c9ccc(C)s9)c9nonc89)s7)s6)s5)s4)c4nonc34)cc2CC(CCCCCC)CCCCCCCC)sc1C,CCCCCCc1cc(C2(c3ccc(CCCCCC)s3)c3cc4c(cc3-c3sc5cc(/C=C6\C(=O)c7ccccc7C6=C(C#N)C#N)sc5c32)C(c2ccc(CCCCCC)s2)(c2ccc(CCCCCC)s2)c2c-4sc3cc(/C=C4\C(=O)c5ccccc5C4=C(C#N)C#N)sc23)cs1,7.4,-5.57,-3.49,-5.66,-3.96,,,,,inverted,ZnO,V2O5,,
1200,10.1021/acs.macromol.9b01233,CCCCCCCCC(CCCCCC)Cn1nc2c(-c3cc4sc(C)c(CCCCCC)c4s3)c(F)c(F)c(-c3cc4sc(-c5cc6c(-c7cc(Cl)c(CC(CC)CCCC)s7)c7sc(C)cc7c(-c7cc(Cl)c(CC(CC)CCCC)s7)c6s5)c(CCCCCC)c4s3)c2n1,CCCCCCCCCCCc1c(/C=C2\C(=O)c3cc(F)c(F)cc3C2=C(C#N)C#N)sc2c1sc1c3c4nsnc4c4c5sc6c(CCCCCCCCCCC)c(/C=C7\C(=O)c8cc(F)c(F)cc8C7=C(C#N)C#N)sc6c5n(CC(CC)CCCC)c4c3n(CC(CC)CCCC)c21,14.02,-5.42,-3.49,-5.6,-4.1,,,,,conventional,PDINO,PEDOT:PSS,chloroform,
1201,10.1039/c8qm00609a,CCCCC(CC)Cc1ccc(-c2c3cc(-c4ccc(-c5sc(-c6cccs6)c6c5C(=O)c5c(CC(CC)CCCC)sc(CC(CC)CCCC)c5C6=O)s4)sc3c(-c3ccc(CC(CC)CCCC)s3)c3ccsc23)s1,CCCCC(CC)CC1(CC(CC)CCCC)c2cc(/C=C3\C(=O)c4cc(F)c(F)cc4C3=C(C#N)C#N)sc2-c2sc(-c3sc(-c4cc5c(s4)-c4sc(/C=C6\C(=O)c7cc(F)c(F)cc7C6=C(C#N)C#N)cc4C5(CC(CC)CCCC)CC(CC)CCCC)c(F)c3F)cc21,9.86,-5.33,-3.48,-5.43,-3.83,,120.0,1:1.2,,inverted,ZnO/PFN,MoO3,chloroform,CN
1202,10.1002/adma.201705208,CCCCC(CC)Cc1ccc(-c2c3cc(-c4ccc(-c5sc(-c6cccs6)c6c5C(=O)c5c(CC(CC)CCCC)sc(CC(CC)CCCC)c5C6=O)s4)sc3c(-c3ccc(CC(CC)CCCC)s3)c3ccsc23)s1,CCCCC(CC)CC1(CC(CC)CCCC)c2cc(/C=C3\C(=O)c4ccccc4C3=C(C#N)C#N)sc2-c2sc(-c3cc(F)c(-c4cc5c(s4)-c4sc(/C=C6\C(=O)c7ccccc7C6=C(C#N)C#N)cc4C5(CC(CC)CCCC)CC(CC)CCCC)cc3F)cc21,10.14,-5.33,-3.48,-5.49,-3.77,,,1:1.2,0.5% v/v,,,,,
1203,10.1039/c8qm00609a,CCCCC(CC)Cc1ccc(-c2c3cc(-c4ccc(-c5sc(-c6cccs6)c6c5C(=O)c5c(CC(CC)CCCC)sc(CC(CC)CCCC)c5C6=O)s4)sc3c(-c3ccc(CC(CC)CCCC)s3)c3ccsc23)s1,CCCCC(CC)CC1(CC(CC)CCCC)c2cc(/C=C3\C(=O)c4ccccc4C3=C(C#N)C#N)sc2-c2sc(-c3sc(-c4cc5c(s4)-c4sc(/C=C6\C(=O)c7ccccc7C6=C(C#N)C#N)cc4C5(CC(CC)CCCC)CC(CC)CCCC)c(F)c3F)cc21,8.23,-5.33,-3.48,-5.37,-3.76,,140.0,1:1.2,,inverted,ZnO/PFN,MoO3,chloroform,CN
1204,10.1002/adma.201904215,CCCCC(CC)Cc1ccc(-c2c3cc(-c4ccc(-c5sc(-c6cccs6)c6c5C(=O)c5c(CC(CC)CCCC)sc(CC(CC)CCCC)c5C6=O)s4)sc3c(-c3ccc(CC(CC)CCCC)s3)c3ccsc23)s1,CCCCC(CC)Cn1nc2c(n1)c1c3sc4cc(/C=C5\C(=O)c6ccccc6C5=C(C#N)C#N)sc4c3n(CC(CC)CCCC)c1c1c2c2sc3cc(/C=C4\C(=O)c5ccccc5C4=C(C#N)C#N)sc3c2n1CC(CC)CCCC,13.4,-5.39,-3.48,-5.45,-3.95,,,1:1,0.5 vol% CN relative to CB,,,,,
1205,10.1038/s41467-019-08386-9,CCCCC(CC)Cc1ccc(-c2c3cc(-c4ccc(-c5sc(-c6cccs6)c6c5C(=O)c5c(CC(CC)CCCC)sc(CC(CC)CCCC)c5C6=O)s4)sc3c(-c3ccc(CC(CC)CCCC)s3)c3ccsc23)s1,CCCCC(CC)Cn1nc2c(n1)c1c3sc4cc(/C=C5\C(=O)c6ccccc6C5=C(C#N)C#N)sc4c3n(CC(CC)CCCC)c1c1c2c2sc3cc(/C=C4\C(=O)c5ccccc5C4=C(C#N)C#N)sc3c2n1CC(CC)CCCC,13.42,-5.33,-3.48,-5.45,-3.95,100.0,,1:1,,inverted,ZnO,MoO3,chlorobenzene,CN
1206,10.1038/s41467-019-08386-9,CCCCC(CC)Cc1ccc(-c2c3cc(-c4ccc(-c5sc(-c6cccs6)c6c5C(=O)c5c(CC(CC)CCCC)sc(CC(CC)CCCC)c5C6=O)s4)sc3c(-c3ccc(CC(CC)CCCC)s3)c3ccsc23)s1,CCCCC(CC)Cn1nc2c(n1)c1c3sc4cc(/C=C5\C(=O)c6cscc6C5=C(C#N)C#N)sc4c3n(CC(CC)CCCC)c1c1c2c2sc3cc(/C=C4\C(=O)c5cscc5C4=C(C#N)C#N)sc3c2n1CC(CC)CCCC,13.4,-5.33,-3.48,-5.43,-4.04,100.0,,1:1,,inverted,ZnO,MoO3,chlorobenzene,CN
1207,10.1002/aenm.201803541,CCCCC(CC)Cc1ccc(-c2c3cc(-c4ccc(-c5sc(-c6cccs6)c6c5C(=O)c5c(CC(CC)CCCC)sc(CC(CC)CCCC)c5C6=O)s4)sc3c(-c3ccc(CC(CC)CCCC)s3)c3ccsc23)s1,CCCCC(CC)COc1ccc(C2(c3ccc(OCC(CC)CCCC)cc3)c3cc(/C=C4\C(=O)c5cc6ccccc6cc5C4=C(C#N)C#N)sc3-c3ccc4cc5c6c(ccc5cc4c32)-c2sc(/C=C3\C(=O)c4cc5ccccc5cc4C3=C(C#N)C#N)cc2C6(c2ccc(OCC(CC)CCCC)cc2)c2ccc(OCC(CC)CCCC)cc2)cc1,10.91,-5.28,-3.48,-5.44,-3.8,,,1:0.8,0.5 vol%,inverted,ZnO,MoO3,chlorobenzene,DIO
1208,10.1002/adma.201800403,CCCCC(CC)Cc1ccc(-c2c3cc(-c4ccc(-c5sc(-c6cccs6)c6c5C(=O)c5c(CC(CC)CCCC)sc(CC(CC)CCCC)c5C6=O)s4)sc3c(-c3ccc(CC(CC)CCCC)s3)c3ccsc23)s1,CCCCCCC(CCCC)CC1(CC(CCCC)CCCCCC)C2=C(c3cc4c(cc31)-c1sc(/C=C3\C(=O)c5cc(F)ccc5C3=C(C#N)C#N)cc1C4)C(CC(CCCC)CCCCCC)(CC(CCCC)CCCCCC)c1cc3c(cc12)Cc1cc(/C=C2\C(=O)c4cc(F)ccc4C2=C(C#N)C#N)sc1-3,13.03,-5.33,-3.48,-5.56,-3.77,,120.0,1:1,,conventional,PNDIT-F3N,PEDOT:PSS,chloroform,
1209,10.1039/c8ta00764k,CCCCC(CC)Cc1ccc(-c2c3cc(-c4ccc(-c5sc(-c6cccs6)c6c5C(=O)c5c(CC(CC)CCCC)sc(CC(CC)CCCC)c5C6=O)s4)sc3c(-c3ccc(CC(CC)CCCC)s3)c3ccsc23)s1,CCCCCCC(CCCC)Cc1ccc(C2(c3ccc(CC(CCCC)CCCCCC)cc3)c3cc4c(cc3-c3sc5cc(/C=C6\C(=O)c7cc8ccccc8cc7C6=C(C#N)C#N)sc5c32)C(c2ccc(CC(CCCC)CCCCCC)cc2)(c2ccc(CC(CCCC)CCCCCC)cc2)c2c-4sc3cc(/C=C4\C(=O)c5cc6ccccc6cc5C4=C(C#N)C#N)sc23)cc1,9.92,-5.33,-3.48,-5.42,-3.86,,,,,,,,,
1210,10.1002/solr.201800053,CCCCC(CC)Cc1ccc(-c2c3cc(-c4ccc(-c5sc(-c6cccs6)c6c5C(=O)c5c(CC(CC)CCCC)sc(CC(CC)CCCC)c5C6=O)s4)sc3c(-c3ccc(CC(CC)CCCC)s3)c3ccsc23)s1,CCCCCCC(CCCC)COc1ccc(C2(c3ccc(OCC(CCCC)CCCCCC)cc3)c3cc(/C=C4\C(=O)c5ccccc5C4=C(C#N)C#N)sc3-c3ccc4c5c(ccc4c32)-c2sc(/C=C3\C(=O)c4ccccc4C3=C(C#N)C#N)cc2C5(c2ccc(OCC(CCCC)CCCCCC)cc2)c2ccc(OCC(CCCC)CCCCCC)cc2)cc1,9.1,-5.33,-3.48,-5.51,-3.67,,,1:0.8,,conventional,PDINO,PEDOT:PSS,chlorobenzene,DIO
1211,10.1039/c8ta00764k,CCCCC(CC)Cc1ccc(-c2c3cc(-c4ccc(-c5sc(-c6cccs6)c6c5C(=O)c5c(CC(CC)CCCC)sc(CC(CC)CCCC)c5C6=O)s4)sc3c(-c3ccc(CC(CC)CCCC)s3)c3ccsc23)s1,CCCCCCC(CCCC)COc1ccc(C2(c3ccc(OCC(CCCC)CCCCCC)cc3)c3cc4c(cc3-c3sc5cc(/C=C6\C(=O)c7cc8ccccc8cc7C6=C(C#N)C#N)sc5c32)C(c2ccc(OCC(CCCC)CCCCCC)cc2)(c2ccc(OCC(CCCC)CCCCCC)cc2)c2c-4sc3cc(/C=C4\C(=O)c5cc6ccccc6cc5C4=C(C#N)C#N)sc23)cc1,10.93,-5.33,-3.48,-5.41,-3.86,,,,,,,,,
1212,10.1002/adma.201807832,CCCCC(CC)Cc1ccc(-c2c3cc(-c4ccc(-c5sc(-c6cccs6)c6c5C(=O)c5c(CC(CC)CCCC)sc(CC(CC)CCCC)c5C6=O)s4)sc3c(-c3ccc(CC(CC)CCCC)s3)c3ccsc23)s1,CCCCCCC1(CCCCCC)c2cc3c(cc2-c2sc(/C=C4\C(=O)c5ccccc5C4=C(C#N)C#N)cc21)C(CCCCCC)(CCCCCC)c1cc(/C=C2\C(=O)c4ccccc4C2=C(C#N)C#N)sc1-3,10.41,-5.33,-3.48,-5.69,-3.91,,130.0,1:1,,conventional,,,,
1213,10.1002/aenm.201801203,CCCCC(CC)Cc1ccc(-c2c3cc(-c4ccc(-c5sc(-c6cccs6)c6c5C(=O)c5c(CC(CC)CCCC)sc(CC(CC)CCCC)c5C6=O)s4)sc3c(-c3ccc(CC(CC)CCCC)s3)c3ccsc23)s1,CCCCCCc1ccc(C2(c3ccc(CCCCCC)cc3)c3c(sc4cc(/C=C5\C(=O)c6cc(Cl)c(Cl)cc6C5=C(C#N)C#N)sc34)-c3sc4c5c(sc4c32)-c2sc3cc(/C=C4\C(=O)c6cc(Cl)c(Cl)cc6C4=C(C#N)C#N)sc3c2C5(c2ccc(CCCCCC)cc2)c2ccc(CCCCCC)cc2)cc1,11.2,-5.33,-3.48,-5.2,-3.95,,100.0,1:1,,conventional,ZrAcac,PEDOT:PSS,chloroform,
1214,10.1039/c7ta05774a,CCCCC(CC)Cc1ccc(-c2c3cc(-c4ccc(-c5sc(-c6cccs6)c6c5C(=O)c5c(CC(CC)CCCC)sc(CC(CC)CCCC)c5C6=O)s4)sc3c(-c3ccc(CC(CC)CCCC)s3)c3ccsc23)s1,CCCCCCc1ccc(C2(c3ccc(CCCCCC)cc3)c3cc(-c4ncc(/C=C5\C(=O)c6ccccc6C5=C(C#N)C#N)s4)ccc3-c3cc4c(cc32)-c2ccc(-c3ncc(/C=C5\C(=O)c6ccccc6C5=C(C#N)C#N)s3)cc2C4(c2ccc(CCCCCC)cc2)c2ccc(CCCCCC)cc2)cc1,8.52,-5.33,-3.48,-5.62,-4.09,,,1:1,1.5%,,,,,
1215,10.1039/c7ta05809h,CCCCC(CC)Cc1ccc(-c2c3cc(-c4ccc(-c5sc(-c6cccs6)c6c5C(=O)c5c(CC(CC)CCCC)sc(CC(CC)CCCC)c5C6=O)s4)sc3c(-c3ccc(CC(CC)CCCC)s3)c3ccsc23)s1,CCCCCCc1ccc(C2(c3ccc(CCCCCC)cc3)c3cc(/C=C4\C(=O)c5cc(C)ccc5C4=C(C#N)C#N)sc3-c3ccc4c5c(ccc4c32)-c2sc(/C=C3\C(=O)c4cc(C)ccc4C3=C(C#N)C#N)cc2C5(c2ccc(CCCCCC)cc2)c2ccc(CCCCCC)cc2)cc1,8.3,-5.33,-3.48,-5.53,-3.73,100.0,,1:0.8,,conventional,,,,
1216,10.1039/c7ta05809h,CCCCC(CC)Cc1ccc(-c2c3cc(-c4ccc(-c5sc(-c6cccs6)c6c5C(=O)c5c(CC(CC)CCCC)sc(CC(CC)CCCC)c5C6=O)s4)sc3c(-c3ccc(CC(CC)CCCC)s3)c3ccsc23)s1,CCCCCCc1ccc(C2(c3ccc(CCCCCC)cc3)c3cc(/C=C4\C(=O)c5cc(OC)ccc5C4=C(C#N)C#N)sc3-c3ccc4c5c(ccc4c32)-c2sc(/C=C3\C(=O)c4cc(OC)ccc4C3=C(C#N)C#N)cc2C5(c2ccc(CCCCCC)cc2)c2ccc(CCCCCC)cc2)cc1,8.61,-5.33,-3.48,-5.53,-3.7,100.0,,1:0.8,,conventional,,,,
1217,10.1007/s40843-017-9084-x,CCCCC(CC)Cc1ccc(-c2c3cc(-c4ccc(-c5sc(-c6cccs6)c6c5C(=O)c5c(CC(CC)CCCC)sc(CC(CC)CCCC)c5C6=O)s4)sc3c(-c3ccc(CC(CC)CCCC)s3)c3ccsc23)s1,CCCCCCc1ccc(C2(c3ccc(CCCCCC)cc3)c3cc(/C=C4\C(=O)c5ccc(C)cc5C4=C(C#N)C#N)sc3-c3sc4c5c(sc4c32)-c2sc(/C=C3\C(=O)c4ccc(C)cc4C3=C(C#N)C#N)cc2C5(c2ccc(CCCCCC)cc2)c2ccc(CCCCCC)cc2)cc1,9.97,-5.33,-3.48,-5.3,-3.82,,,,,,,,,
1218,10.1021/jacs.7b01170,CCCCC(CC)Cc1ccc(-c2c3cc(-c4ccc(-c5sc(-c6cccs6)c6c5C(=O)c5c(CC(CC)CCCC)sc(CC(CC)CCCC)c5C6=O)s4)sc3c(-c3ccc(CC(CC)CCCC)s3)c3ccsc23)s1,CCCCCCc1ccc(C2(c3ccc(CCCCCC)cc3)c3cc(/C=C4\C(=O)c5ccccc5C4=C(C#N)C#N)sc3-c3sc4cc5c6c(sc5cc4c32)-c2sc(/C=C3\C(=O)c4ccccc4C3=C(C#N)C#N)cc2C6(c2ccc(CCCCCC)cc2)c2ccc(CCCCCC)cc2)cc1,10.42,-5.33,-3.48,-5.42,-3.86,,,,,,,,,
1219,10.1007/s40843-017-9084-x,CCCCC(CC)Cc1ccc(-c2c3cc(-c4ccc(-c5sc(-c6cccs6)c6c5C(=O)c5c(CC(CC)CCCC)sc(CC(CC)CCCC)c5C6=O)s4)sc3c(-c3ccc(CC(CC)CCCC)s3)c3ccsc23)s1,CCCCCCc1ccc(C2(c3ccc(CCCCCC)cc3)c3cc(C=C4C(=O)c5cc(F)ccc5C4=C(C#N)C#N)sc3-c3sc4c5c(sc4c32)-c2sc(C=C3C(=O)c4cc(F)ccc4C3=C(C#N)C#N)cc2C5(c2ccc(CCCCCC)cc2)c2ccc(CCCCCC)cc2)cc1,9.51,-5.33,-3.48,-5.34,-3.88,,,,,,,,,
1220,10.1039/c8ta00783g,CCCCC(CC)Cc1ccc(-c2c3cc(-c4ccc(-c5sc(-c6cccs6)c6c5C(=O)c5c(CC(CC)CCCC)sc(CC(CC)CCCC)c5C6=O)s4)sc3c(-c3ccc(CC(CC)CCCC)s3)c3ccsc23)s1,CCCCCCc1ccc(C2(c3ccc(CCCCCC)cc3)c3cc4c(cc3-c3sc(-c5ccc(/C=C6\C(=O)c7cc(F)c(F)cc7C6=C(C#N)C#N)[se]5)cc32)C(c2ccc(CCCCCC)cc2)(c2ccc(CCCCCC)cc2)c2cc(-c3ccc(/C=C5\C(=O)c6cc(F)c(F)cc6C5=C(C#N)C#N)[se]3)sc2-4)cc1,11.19,-5.33,-3.48,-5.51,-4.0,110.0,80.0,1:1,,,,,,
1221,10.1021/acsenergylett.8b00928,CCCCC(CC)Cc1ccc(-c2c3cc(-c4ccc(-c5sc(-c6cccs6)c6c5C(=O)c5c(CC(CC)CCCC)sc(CC(CC)CCCC)c5C6=O)s4)sc3c(-c3ccc(CC(CC)CCCC)s3)c3ccsc23)s1,CCCCCCc1ccc(C2(c3ccc(CCCCCC)cc3)c3cc4c(cc3-c3sc(-c5ccc(/C=C6\C(=O)c7cc(F)c(F)cc7C6=C(C#N)C#N)s5)cc32)C(c2ccc(CCCCCC)cc2)(c2ccc(CCCCCC)cc2)c2cc(-c3ccc(/C=C5\C(=O)c6cc(F)c(F)cc6C5=C(C#N)C#N)s3)sc2-4)cc1,8.85,-5.33,-3.48,-5.57,-4.03,100.0,,1:1,,inverted,,,,
1222,10.1039/c8ta00783g,CCCCC(CC)Cc1ccc(-c2c3cc(-c4ccc(-c5sc(-c6cccs6)c6c5C(=O)c5c(CC(CC)CCCC)sc(CC(CC)CCCC)c5C6=O)s4)sc3c(-c3ccc(CC(CC)CCCC)s3)c3ccsc23)s1,CCCCCCc1ccc(C2(c3ccc(CCCCCC)cc3)c3cc4c(cc3-c3sc(-c5ccc(/C=C6\C(=O)c7ccccc7C6=C(C#N)C#N)[se]5)cc32)C(c2ccc(CCCCCC)cc2)(c2ccc(CCCCCC)cc2)c2cc(-c3ccc(/C=C5\C(=O)c6ccccc6C5=C(C#N)C#N)[se]3)sc2-4)cc1,9.36,-5.33,-3.48,-5.41,-3.87,110.0,,1:1,,,,,,
1223,10.1021/acsami.9b10243,CCCCC(CC)Cc1ccc(-c2c3cc(-c4ccc(-c5sc(-c6cccs6)c6c5C(=O)c5c(CC(CC)CCCC)sc(CC(CC)CCCC)c5C6=O)s4)sc3c(-c3ccc(CC(CC)CCCC)s3)c3ccsc23)s1,CCCCCCc1ccc(C2(c3ccc(CCCCCC)cc3)c3cc4c(cc3-c3sc(-c5sc(/C=C6\C(=O)c7cc(Cl)c(Cl)cc7C6=C(C#N)C#N)cc5CC(CC)CCCC)cc32)C(c2ccc(CCCCCC)cc2)(c2ccc(CCCCCC)cc2)c2cc(-c3sc(/C=C5\C(=O)c6cc(Cl)c(Cl)cc6C5=C(C#N)C#N)cc3CC(CC)CCCC)sc2-4)cc1,11.1,-5.28,-3.48,-5.54,-4.11,100.0,110.0,1:1 w/w,0.5 vol %,conventional,PFN-Br,PEDOT:PSS,chlorobenzene,
1224,10.1002/adma.201703080,CCCCC(CC)Cc1ccc(-c2c3cc(-c4ccc(-c5sc(-c6cccs6)c6c5C(=O)c5c(CC(CC)CCCC)sc(CC(CC)CCCC)c5C6=O)s4)sc3c(-c3ccc(CC(CC)CCCC)s3)c3ccsc23)s1,CCCCCCc1ccc(C2(c3ccc(CCCCCC)cc3)c3cc4c(cc3-c3sc(-c5sc(/C=C6\C(=O)c7cc(Cl)c(Cl)cc7C6=C(C#N)C#N)cc5OCC(CC)CCCC)cc32)C(c2ccc(CCCCCC)cc2)(c2ccc(CCCCCC)cc2)c2cc(-c3sc(/C=C5\C(=O)c6cc(Cl)c(Cl)cc6C5=C(C#N)C#N)cc3OCC(CC)CCCC)sc2-4)cc1,9.67,-5.33,-3.48,-5.56,-4.23,100.0,100.0,1:1,1 vol%,conventional,PFN-Br,PEDOT:PSS,,
1225,10.1021/acsami.9b10243,CCCCC(CC)Cc1ccc(-c2c3cc(-c4ccc(-c5sc(-c6cccs6)c6c5C(=O)c5c(CC(CC)CCCC)sc(CC(CC)CCCC)c5C6=O)s4)sc3c(-c3ccc(CC(CC)CCCC)s3)c3ccsc23)s1,CCCCCCc1ccc(C2(c3ccc(CCCCCC)cc3)c3cc4c(cc3-c3sc(-c5sc(/C=C6\C(=O)c7cc(F)c(F)cc7C6=C(C#N)C#N)cc5CC(CC)CCCC)cc32)C(c2ccc(CCCCCC)cc2)(c2ccc(CCCCCC)cc2)c2cc(-c3sc(/C=C5\C(=O)c6cc(F)c(F)cc6C5=C(C#N)C#N)cc3CC(CC)CCCC)sc2-4)cc1,10.8,-5.28,-3.48,-5.51,-4.07,100.0,110.0,1:1 w/w,0.5 vol %,conventional,PFN-Br,PEDOT:PSS,chlorobenzene,
1226,10.1021/acsenergylett.8b00928,CCCCC(CC)Cc1ccc(-c2c3cc(-c4ccc(-c5sc(-c6cccs6)c6c5C(=O)c5c(CC(CC)CCCC)sc(CC(CC)CCCC)c5C6=O)s4)sc3c(-c3ccc(CC(CC)CCCC)s3)c3ccsc23)s1,CCCCCCc1ccc(C2(c3ccc(CCCCCC)cc3)c3cc4c(cc3-c3sc(-c5sc(/C=C6\C(=O)c7cc(F)c(F)cc7C6=C(C#N)C#N)cc5OCC(CC)CCCC)cc32)C(c2ccc(CCCCCC)cc2)(c2ccc(CCCCCC)cc2)c2cc(-c3scc(/C=C5/C(=O)c6cc(F)c(F)cc6C5=C(C#N)C#N)c3OCC(CC)CCCC)sc2-4)cc1,8.66,-5.33,-3.48,-5.44,-4.19,100.0,,1:1,,,,,,
1227,10.1039/c7ta06631g,CCCCC(CC)Cc1ccc(-c2c3cc(-c4ccc(-c5sc(-c6cccs6)c6c5C(=O)c5c(CC(CC)CCCC)sc(CC(CC)CCCC)c5C6=O)s4)sc3c(-c3ccc(CC(CC)CCCC)s3)c3ccsc23)s1,CCCCCCc1ccc(C2(c3ccc(CCCCCC)cc3)c3cc4c(cc3-c3sc(-c5sc(/C=C6\C(=O)c7cc8ccccc8cc7C6=C(C#N)C#N)cc5CC(CC)CCCC)cc32)C(c2ccc(CCCCCC)cc2)(c2ccc(CCCCCC)cc2)c2cc(-c3sc(/C=C5\C(=O)c6cc7ccccc7cc6C5=C(C#N)C#N)cc3CC(CC)CCCC)sc2-4)cc1,7.4,-5.33,-3.48,-5.58,-4.06,100.0,100.0,,,conventional,,,,
1228,10.1021/acsami.9b10243,CCCCC(CC)Cc1ccc(-c2c3cc(-c4ccc(-c5sc(-c6cccs6)c6c5C(=O)c5c(CC(CC)CCCC)sc(CC(CC)CCCC)c5C6=O)s4)sc3c(-c3ccc(CC(CC)CCCC)s3)c3ccsc23)s1,CCCCCCc1ccc(C2(c3ccc(CCCCCC)cc3)c3cc4c(cc3-c3sc(-c5sc(/C=C6\C(=O)c7ccccc7C6=C(C#N)C#N)cc5CC(CC)CCCC)cc32)C(c2ccc(CCCCCC)cc2)(c2ccc(CCCCCC)cc2)c2cc(-c3sc(/C=C5\C(=O)c6ccccc6C5=C(C#N)C#N)cc3CC(CC)CCCC)sc2-4)cc1,7.3,-5.28,-3.48,-5.41,-3.84,100.0,110.0,1:1,0.5 vol %,conventional,PFN-Br,PEDOT:PSS,chlorobenzene,
1229,10.1039/c7ta06631g,CCCCC(CC)Cc1ccc(-c2c3cc(-c4ccc(-c5sc(-c6cccs6)c6c5C(=O)c5c(CC(CC)CCCC)sc(CC(CC)CCCC)c5C6=O)s4)sc3c(-c3ccc(CC(CC)CCCC)s3)c3ccsc23)s1,CCCCCCc1ccc(C2(c3ccc(CCCCCC)cc3)c3cc4c(cc3-c3sc(/C=C5\C(=O)c6cc7ccccc7cc6C5=C(C#N)C#N)cc32)C(c2ccc(CCCCCC)cc2)(c2ccc(CCCCCC)cc2)c2cc(/C=C3\C(=O)c5cc6ccccc6cc5C3=C(C#N)C#N)sc2-4)cc1,9.0,-5.33,-3.48,-5.74,-4.08,100.0,100.0,,,conventional,,,,
1230,10.1021/acsaem.8b00851,CCCCC(CC)Cc1ccc(-c2c3cc(-c4ccc(-c5sc(-c6cccs6)c6c5C(=O)c5c(CC(CC)CCCC)sc(CC(CC)CCCC)c5C6=O)s4)sc3c(-c3ccc(CC(CC)CCCC)s3)c3ccsc23)s1,CCCCCCc1ccc(C2(c3ccc(CCCCCC)cc3)c3cc4c(cc3-c3sc5cc(-c6ccc(/C=c7\sc(=C(C#N)C#N)n(CCCCCC)c7=O)c7nsnc67)sc5c32)C(c2ccc(CCCCCC)cc2)(c2ccc(CCCCCC)cc2)c2c-4sc3cc(-c4ccc(/C=c5\sc(=C(C#N)C#N)n(CCCCCC)c5=O)c5nsnc45)sc23)cc1,9.29,-5.33,-3.48,,,,120.0,1:1,,inverted,ZnO,MoO3,chlorobenzene,DIO
1231,10.1002/adma.201602776,CCCCC(CC)Cc1ccc(-c2c3cc(-c4ccc(-c5sc(-c6cccs6)c6c5C(=O)c5c(CC(CC)CCCC)sc(CC(CC)CCCC)c5C6=O)s4)sc3c(-c3ccc(CC(CC)CCCC)s3)c3ccsc23)s1,CCCCCCc1ccc(C2(c3ccc(CCCCCC)cc3)c3cc4c(cc3-c3sc5cc(C=C6C(=O)c7cc(C)c(C)cc7C6=C(C#N)C#N)sc5c32)C(c2ccc(CCCCCC)cc2)(c2ccc(CCCCCC)cc2)c2c-4sc3cc(C=C4C(=O)c5cc(C)c(C)cc5C4=C(C#N)C#N)sc23)cc1,12.5,-5.33,-3.48,-5.57,-3.88,,,,,inverted,ZnO,MoO3,chlorobenzene,
1232,10.1039/c8tc02701c,CCCCC(CC)Cc1ccc(-c2c3cc(-c4ccc(-c5sc(-c6cccs6)c6c5C(=O)c5c(CC(CC)CCCC)sc(CC(CC)CCCC)c5C6=O)s4)sc3c(-c3ccc(CC(CC)CCCC)s3)c3ccsc23)s1,CCCCCCc1ccc(C2(c3ccc(CCCCCC)cc3)c3cc4c(cc3-c3sc5cc(/C=C6\C(=O)c7cc(Cl)c(Cl)cc7C6=C(C#N)C#N)sc5c32)C(c2ccc(CCCCCC)cc2)(c2ccc(CCCCCC)cc2)c2c-4sc3cc(/C=C4\C(=O)c5cc(Cl)c(Cl)cc5C4=C(C#N)C#N)sc23)cc1,9.6,-5.33,-3.48,-5.5,-3.9,,,1:1,0.5%,,,,,
1233,10.1002/adma.201904215,CCCCC(CC)Cc1ccc(-c2c3cc(-c4ccc(-c5sc(-c6cccs6)c6c5C(=O)c5c(CC(CC)CCCC)sc(CC(CC)CCCC)c5C6=O)s4)sc3c(-c3ccc(CC(CC)CCCC)s3)c3ccsc23)s1,CCCCCCc1ccc(C2(c3ccc(CCCCCC)cc3)c3cc4c(cc3-c3sc5cc(/C=C6\C(=O)c7cc(F)c(F)cc7C6=C(C#N)C#N)sc5c32)C(c2ccc(CCCCCC)cc2)(c2ccc(CCCCCC)cc2)c2c-4sc3cc(/C=C4\C(=O)c5cc(F)c(F)cc5C4=C(C#N)C#N)sc23)cc1,9.9,-5.39,-3.48,-5.56,-4.11,,,,,,,,,
1234,10.1002/adma.201602776,CCCCC(CC)Cc1ccc(-c2c3cc(-c4ccc(-c5sc(-c6cccs6)c6c5C(=O)c5c(CC(CC)CCCC)sc(CC(CC)CCCC)c5C6=O)s4)sc3c(-c3ccc(CC(CC)CCCC)s3)c3ccsc23)s1,CCCCCCc1ccc(C2(c3ccc(CCCCCC)cc3)c3cc4c(cc3-c3sc5cc(/C=C6\C(=O)c7ccc(C)cc7C6=C(C#N)C#N)sc5c32)C(c2ccc(CCCCCC)cc2)(c2ccc(CCCCCC)cc2)c2c-4sc3cc(/C=C4\C(=O)c5ccc(C)cc5C4=C(C#N)C#N)sc23)cc1,12.05,-5.33,-3.48,-5.58,-3.98,,,,,inverted,ZnO,MoO3,chlorobenzene,
1235,10.1002/adma.201600281,CCCCC(CC)Cc1ccc(-c2c3cc(-c4ccc(-c5sc(-c6cccs6)c6c5C(=O)c5c(CC(CC)CCCC)sc(CC(CC)CCCC)c5C6=O)s4)sc3c(-c3ccc(CC(CC)CCCC)s3)c3ccsc23)s1,CCCCCCc1ccc(C2(c3ccc(CCCCCC)cc3)c3cc4c(cc3-c3sc5cc(C=C6C(=O)c7ccccc7C6=C(C#N)C#N)sc5c32)C(c2ccc(CCCCCC)cc2)(c2ccc(CCCCCC)cc2)c2c-4sc3cc(C=C4C(=O)c5ccccc5C4=C(C#N)C#N)sc23)cc1,11.21,-5.33,-3.48,-5.49,-3.83,100.0,,1:1,,inverted,ZnO,MoO3,chlorobenzene,DIO
1236,10.1016/j.cclet.2017.11.018,CCCCC(CC)Cc1ccc(-c2c3cc(-c4ccc(-c5sc(-c6cccs6)c6c5C(=O)c5c(CC(CC)CCCC)sc(CC(CC)CCCC)c5C6=O)s4)sc3c(-c3ccc(CC(CC)CCCC)s3)c3ccsc23)s1,CCCCCCc1ccc(C2(c3ccc(CCCCCC)cc3)c3cc4c(cc3-c3sc5cc(/C=C6\C(=O)c7cscc7C6=C(C#N)C#N)sc5c32)C(c2ccc(CCCCCC)cc2)(c2ccc(CCCCCC)cc2)c2c-4sc3cc(/C=C4\C(=O)c5cscc5C4=C(C#N)C#N)sc23)cc1,11.27,-5.33,-3.48,-5.585,-3.826,,,1:1,,,,,,
1242,10.1021/acs.chemmater.8b02276,CCCCC(CC)Cc1ccc(-c2c3cc(-c4ccc(-c5sc(-c6cccs6)c6c5C(=O)c5c(CC(CC)CCCC)sc(CC(CC)CCCC)c5C6=O)s4)sc3c(-c3ccc(CC(CC)CCCC)s3)c3ccsc23)s1,CCCCCCCCC(CCCCCCCC)n1c2cc(/C=C3\C(=O)c4cc(F)c(F)cc4C3=C(C#N)C#N)sc2c2sc3c(sc4c5sc(/C=C6\C(=O)c7cc(F)c(F)cc7C6=C(C#N)C#N)cc5n(C(CCCCCCCC)CCCCCCCC)c43)c21,13.2,-5.33,-3.48,-5.52,-4.11,,,,,,,,,
1243,10.1021/acs.chemmater.8b02276,CCCCC(CC)Cc1ccc(-c2c3cc(-c4ccc(-c5sc(-c6cccs6)c6c5C(=O)c5c(CC(CC)CCCC)sc(CC(CC)CCCC)c5C6=O)s4)sc3c(-c3ccc(CC(CC)CCCC)s3)c3ccsc23)s1,CCCCCCCCC(CCCCCCCC)n1c2cc(/C=C3\C(=O)c4ccccc4C3=C(C#N)C#N)sc2c2sc3c(sc4c5sc(/C=C6\C(=O)c7ccccc7C6=C(C#N)C#N)cc5n(C(CCCCCCCC)CCCCCCCC)c43)c21,9.6,-5.33,-3.48,-5.38,-3.93,,,,,,,,,
1244,10.1002/adma.201604964,CCCCC(CC)Cc1ccc(-c2c3cc(-c4ccc(-c5sc(-c6cccs6)c6c5C(=O)c5c(CC(CC)CCCC)sc(CC(CC)CCCC)c5C6=O)s4)sc3c(-c3ccc(CC(CC)CCCC)s3)c3ccsc23)s1,CCCCCCCCC1(CCCCCCCC)c2cc(-c3ccc(/C=C4\C(=O)c5ccccc5C4=C(C#N)C#N)s3)ccc2-c2ccc(-c3ccc(/C=C4\C(=O)c5ccccc5C4=C(C#N)C#N)s3)cc21,5.93,-5.33,-3.48,-5.67,-3.79,,,,,conventional,PDIN,PEDOT:PSS,,
1245,10.1021/acs.chemmater.7b02811,CCCCC(CC)Cc1ccc(-c2c3cc(-c4ccc(-c5sc(-c6cccs6)c6c5C(=O)c5c(CC(CC)CCCC)sc(CC(CC)CCCC)c5C6=O)s4)sc3c(-c3ccc(CC(CC)CCCC)s3)c3ccsc23)s1,CCCCCCCCC1(CCCCCCCC)c2cc3c(cc2-c2cc4c(cc21)-c1sc(/C=C2\C(=O)c5cc6ccccc6cc5C2=C(C#N)C#N)cc1C4(CCCCCCCC)CCCCCCCC)C(CCCCCCCC)(CCCCCCCC)c1cc(/C=C2\C(=O)c4cc5ccccc5cc4C2=C(C#N)C#N)sc1-3,11.2,-5.33,-3.48,-5.48,-3.82,120.0,,1:0.8,,conventional,PDINO,PEDOT:PSS,,
1246,10.1002/aenm.201702870,CCCCC(CC)Cc1ccc(-c2c3cc(-c4ccc(-c5sc(-c6cccs6)c6c5C(=O)c5c(CC(CC)CCCC)sc(CC(CC)CCCC)c5C6=O)s4)sc3c(-c3ccc(CC(CC)CCCC)s3)c3ccsc23)s1,CCCCCCCCC1(CCCCCCCC)c2cc3c(cc2-c2cc4c(cc21)-c1sc(C=C2C(=O)c5cc(Br)ccc5C2=C(C#N)C#N)cc1C4(CCCCCCCC)CCCCCCCC)C(CCCCCCCC)(CCCCCCCC)c1cc(C=C2C(=O)c4cc(Br)ccc4C2=C(C#N)C#N)sc1-3,12.05,-5.33,-3.48,-5.62,-4.06,150.0,,1:1,0.3%,conventional,PDINO,PEDOT:PSS,chlorobenzene,DIO
1247,10.1002/aenm.201702870,CCCCC(CC)Cc1ccc(-c2c3cc(-c4ccc(-c5sc(-c6cccs6)c6c5C(=O)c5c(CC(CC)CCCC)sc(CC(CC)CCCC)c5C6=O)s4)sc3c(-c3ccc(CC(CC)CCCC)s3)c3ccsc23)s1,CCCCCCCCC1(CCCCCCCC)c2cc3c(cc2-c2cc4c(cc21)-c1sc(C=C2C(=O)c5cc(Cl)ccc5C2=C(C#N)C#N)cc1C4(CCCCCCCC)CCCCCCCC)C(CCCCCCCC)(CCCCCCCC)c1cc(C=C2C(=O)c4cc(Cl)ccc4C2=C(C#N)C#N)sc1-3,11.47,-5.33,-3.48,-5.62,-4.04,150.0,,1:1,0.1%,conventional,PDINO,PEDOT:PSS,chlorobenzene,DIO
1248,10.1002/aenm.201702870,CCCCC(CC)Cc1ccc(-c2c3cc(-c4ccc(-c5sc(-c6cccs6)c6c5C(=O)c5c(CC(CC)CCCC)sc(CC(CC)CCCC)c5C6=O)s4)sc3c(-c3ccc(CC(CC)CCCC)s3)c3ccsc23)s1,CCCCCCCCC1(CCCCCCCC)c2cc3c(cc2-c2cc4c(cc21)-c1sc(C=C2C(=O)c5cc(F)ccc5C2=C(C#N)C#N)cc1C4(CCCCCCCC)CCCCCCCC)C(CCCCCCCC)(CCCCCCCC)c1cc(C=C2C(=O)c4cc(F)ccc4C2=C(C#N)C#N)sc1-3,10.85,-5.33,-3.48,-5.72,-4.13,150.0,,1:1.2,0.3%,conventional,PDINO,PEDOT:PSS,chlorobenzene,DIO
1250,10.1002/adma.201705209,CCCCC(CC)Cc1ccc(-c2c3cc(-c4ccc(-c5sc(-c6cccs6)c6c5C(=O)c5c(CC(CC)CCCC)sc(CC(CC)CCCC)c5C6=O)s4)sc3c(-c3ccc(CC(CC)CCCC)s3)c3ccsc23)s1,CCCCCCCCC1(CCCCCCCC)c2cc3c(cc2-c2sc4cc(/C=C5\C(=O)c6ccccc6C5=C(C#N)C#N)sc4c21)C(CCCCCCCC)(CCCCCCCC)c1c-3sc2cc(/C=C3\C(=O)c4ccccc4C3=C(C#N)C#N)sc12,12.41,-5.33,-3.48,-5.63,-3.91,,,,,inverted,ZnO,MoO3,chlorobenzene,
1251,10.1002/adma.201704904,CCCCC(CC)Cc1ccc(-c2c3cc(-c4ccc(-c5sc(-c6cccs6)c6c5C(=O)c5c(CC(CC)CCCC)sc(CC(CC)CCCC)c5C6=O)s4)sc3c(-c3ccc(CC(CC)CCCC)s3)c3ccsc23)s1,CCCCCCCCc1c2sc3c(c2c(CCCCCCCC)c2sc4c(c12)C(c1ccc(CCCCCC)cc1)(c1ccc(CCCCCC)cc1)c1cc(C=C2C(=O)c5cc(F)ccc5C2=C(C#N)C#N)sc1-4)C(c1ccc(CCCCCC)cc1)(c1ccc(CCCCCC)cc1)c1cc(C=C2C(=O)c4cc(F)ccc4C2=C(C#N)C#N)sc1-3,12.12,-5.33,-3.48,-5.36,-3.89,100.0,,1:0.8,,conventional,PDINO,PEDOT:PSS,,
1252,10.1039/c7qm00585g,CCCCC(CC)Cc1ccc(-c2c3cc(-c4ccc(-c5sc(-c6cccs6)c6c5C(=O)c5c(CC(CC)CCCC)sc(CC(CC)CCCC)c5C6=O)s4)sc3c(-c3ccc(CC(CC)CCCC)s3)c3ccsc23)s1,CCCCCCCCc1cc2c(/C=C3\C(=O)c4ccccc4C3=C(C#N)C#N)sc(-c3ccc4c(c3)C(CCCCCCCC)(CCCCCCCC)c3cc(-c5sc(/C=C6\C(=O)c7ccccc7C6=C(C#N)C#N)c6cc(CCCCCCCC)sc56)ccc3-4)c2s1,9.02,-5.33,-3.48,-5.46,-3.77,,,1:0.9,,conventional,,PEDOT:PSS,chloroform,DPE
1255,10.1021/acsami.9b08462,CCCCC(CC)Cc1ccc(-c2c3cc(-c4ccc(-c5sc(-c6cccs6)c6c5C(=O)c5c(CC(CC)CCCC)sc(CC(CC)CCCC)c5C6=O)s4)sc3c(-c3ccc(CC(CC)CCCC)s3)c3ccsc23)s1,CCCCCCCCOc1ccc(C2(c3ccc(OCCCCCCCC)cc3)c3cc4c5cc6c(cc5n(CCCCCCCC)c4cc3-c3sc(/C=C4\C(=O)c5ccccc5C4=C(C#N)C#N)cc32)-c2sc(/C=C3\C(=O)c4ccccc4C3=C(C#N)C#N)cc2C6(c2ccc(OCCCCCCCC)cc2)c2ccc(OCCCCCCCC)cc2)cc1,9.25,-5.33,-3.48,-5.49,-3.85,,,1:1.5,0.5 vol %,inverted,ZnO,MoO3,chlorobenzene,
1256,10.1021/jacs.7b00566,CCCCC(CC)Cc1ccc(-c2c3cc(-c4ccc(-c5sc(-c6cccs6)c6c5C(=O)c5c(CC(CC)CCCC)sc(CC(CC)CCCC)c5C6=O)s4)sc3c(-c3ccc(CC(CC)CCCC)s3)c3ccsc23)s1,CCCCCCOc1cc(-c2cc3c(s2)-c2cc4c(cc2C3(c2ccc(CCCCCC)cc2)c2ccc(CCCCCC)cc2)-c2sc(-c3cc(OCCCCCC)c(C=C5C(=O)c6ccccc6C5=C(C#N)C#N)cc3OCCCCCC)cc2C4(c2ccc(CCCCCC)cc2)c2ccc(CCCCCC)cc2)c(OCCCCCC)cc1C=C1C(=O)c2ccccc2C1=C(C#N)C#N,9.6,-5.33,-3.48,-5.51,-3.78,,,,1%,,,,,
1257,10.1039/c7ta10136h,CCCCC(CC)Cc1ccc(-c2c3cc(-c4ccc(-c5sc(-c6cccs6)c6c5C(=O)c5c(CC(CC)CCCC)sc(CC(CC)CCCC)c5C6=O)s4)sc3c(-c3ccc(CC(CC)CCCC)s3)c3ccsc23)s1,COCCOCc1ccc(C2(c3ccc(COCCOC)cc3)c3cc4c(cc3-c3sc5cc(/C=C6\C(=O)c7ccccc7C6=C(C#N)C#N)sc5c32)C(c2ccc(COCCOC)cc2)(c2ccc(COCCOC)cc2)c2c-4sc3cc(/C=C4\C(=O)c5ccccc5C4=C(C#N)C#N)sc23)cc1,8.5,-5.33,-3.48,-5.67,-4.03,,,,,,,,,
1258,10.1039/c9py00674e,CCCCC(CC)Cc1ccc(-c2c3cc(-c4sc(-c5cnc(-c6cc(CC(CC)CCCC)c(C)s6)cn5)cc4CC(CC)CCCC)sc3c(-c3ccc(CC(CC)CCCC)s3)c3cc(C)sc23)s1,CCCCCCc1ccc(C2(c3ccc(CCCCCC)cc3)c3cc4c(cc3-c3sc5cc(/C=C6\C(=O)c7ccccc7C6=C(C#N)C#N)sc5c32)C(c2ccc(CCCCCC)cc2)(c2ccc(CCCCCC)cc2)c2c-4sc3cc(/C=C4\C(=O)c5ccccc5C4=C(C#N)C#N)sc23)cc1,8.1,-5.5,-3.48,-5.58,-3.91,,130.0,1:1.2,0.5 vol%,inverted,,,,
1259,10.1002/adfm.201808828,CCCCC(CC)Cc1sc(-c2c3cc(-c4ccc(-c5c(F)c(F)c(-c6ccc(C)s6)c6nn(CC(CC)CCCC)nc56)s4)sc3c(-c3cc(Cl)c(CC(CC)CCCC)s3)c3cc(C)sc23)cc1Cl,CCCCCCc1ccc(C2(c3ccc(CCCCCC)cc3)c3cc4c(cc3-c3sc5cc(/C=C6\C(=O)c7cc(F)c(F)cc7C6=C(C#N)C#N)sc5c32)C(c2ccc(CCCCCC)cc2)(c2ccc(CCCCCC)cc2)c2c-4sc3cc(/C=C4\C(=O)c5cc(F)c(F)cc5C4=C(C#N)C#N)sc23)cc1,1.33,-5.43,-3.48,-5.7,-4.2,,100.0,1:1,0.25 vol%,inverted,ZnO,MoO3,chloroform,DIO
1260,10.1002/adma.201602642,CCCCC(CC)COC(=O)c1cc2csc(-c3cc4c(-c5ccc(CC(CC)CCCC)s5)c5sccc5c(-c5ccc(CC(CC)CCCC)s5)c4s3)c2s1,CCCCCCc1ccc(C2(c3ccc(CCCCCC)cc3)c3cc4c(cc3-c3sc(-c5sc(/C=C6\C(=O)c7ccccc7C6=C(C#N)C#N)cc5CC(CC)CCCC)cc32)C(c2ccc(CCCCCC)cc2)(c2ccc(CCCCCC)cc2)c2cc(-c3sc(/C=C5\C(=O)c6ccccc6C5=C(C#N)C#N)cc3CC(CC)CCCC)sc2-4)cc1,4.9,-5.09,-3.48,-5.455,-3.863,,,,,conventional,PFN-Br,PEDOT:PSS,chloroform,
1261,10.1002/adma.201602642,CCCCC(CC)COC(=O)c1cc2csc(-c3cc4c(-c5ccc(CC(CC)CCCC)s5)c5sccc5c(-c5ccc(CC(CC)CCCC)s5)c4s3)c2s1,CCCCCCc1ccc(C2(c3ccc(CCCCCC)cc3)c3cc4c(cc3-c3sc(-c5sc(/C=C6\C(=O)c7ccccc7C6=C(C#N)C#N)cc5OCC(CC)CCCC)cc32)C(c2ccc(CCCCCC)cc2)(c2ccc(CCCCCC)cc2)c2cc(-c3sc(/C=C5\C(=O)c6ccccc6C5=C(C#N)C#N)cc3OCC(CC)CCCC)sc2-4)cc1,8.4,-5.09,-3.48,-5.32,-3.95,,,,,conventional,PFN-Br,PEDOT:PSS,chloroform,
1266,10.1021/acsami.7b10059,CCCCCCCCCCCCC(CCCCCCCCCC)Cc1cc(-c2cc3c4nonc4c4cc(-c5cc(CC(CCCCCCCCCC)CCCCCCCCCCCC)c(-c6ccc(-c7ccc(C)s7)s6)s5)sc4c3s2)sc1C,CCCCCCC1(CCCCCC)c2cc3c(cc2-c2sc(/C=C4\C(=O)c5ccccc5C4=C(C#N)C#N)cc21)C(CCCCCC)(CCCCCC)c1cc(/C=C2\C(=O)c4ccccc4C2=C(C#N)C#N)sc1-3,8.19,-5.44,-3.48,-5.69,-3.98,100.0,,1:1,,inverted,ZnO,MoO3,"1,2,4-trimethylbenzene",
1267,10.1021/acsami.7b10059,CCCCCCCCCCCCC(CCCCCCCCCC)Cc1cc(-c2cc3c4nonc4c4cc(-c5cc(CC(CCCCCCCCCC)CCCCCCCCCCCC)c(-c6ccc(-c7ccc(C)s7)s6)s5)sc4c3s2)sc1C,CCCCCCc1ccc(C2(c3ccc(CCCCCC)cc3)c3cc4c(cc3-c3sc5cc(/C=C6\C(=O)c7ccccc7C6=C(C#N)C#N)sc5c32)C(c2ccc(CCCCCC)cc2)(c2ccc(CCCCCC)cc2)c2c-4sc3cc(/C=C4\C(=O)c5ccccc5C4=C(C#N)C#N)sc23)cc1,7.06,-5.44,-3.48,-5.51,-3.84,100.0,,1:1,,inverted,ZnO,MoO3,chlorobenzene,
1270,10.1039/c7ta04703g,CCCCCCCCCCCCOc1c2cc(-c3ccc(-c4ccc(-c5cccs5)c5nsnc45)s3)sc2c(OCCCCCCCCCCCC)c2ccsc12,CCCCCCCCC(CCCCCCCC)n1c2cc(-c3sc(-c4sc(/C=C5\C(=O)c6ccccc6C5=C(C#N)C#N)cc4CCCCCC)cc3CCCCCC)sc2c2sc(-c3sc(-c4sc(/C=C5\C(=O)c6ccccc6C5=C(C#N)C#N)cc4CCCCCC)cc3CCCCCC)cc21,6.94,-5.1,-3.48,-5.24,-4.05,,,1:2,3 vol%,,,,,
1271,10.1039/c7ta04703g,CCCCCCCCCCCCOc1c2cc(-c3ccc(-c4ccc(-c5cccs5)c5nsnc45)s3)sc2c(OCCCCCCCCCCCC)c2ccsc12,CCCCCCCCC(CCCCCCCC)n1c2cc(-c3sc(-c4sc(/C=C5\C(=O)N(CCCC)C(=O)C(C#N)=C5C)cc4CCCCCC)cc3CCCCCC)sc2c2sc(-c3sc(-c4sc(/C=C5\C(=O)N(CCCC)C(=O)C(C#N)=C5C)cc4CCCCCC)cc3CCCCCC)cc21,4.89,-5.1,-3.48,-5.27,-4.0,,,1:2,,,,,,
1274,10.1002/marc.201800660,CCCCC(CC)Cc1ccc(-c2c3cc(-c4cc5c(-c6cc(F)c(CC(CC)CCCC)s6)c6sc(C)cc6c(-c6cc(F)c(CC(CC)CCCC)s6)c5s4)sc3c(-c3ccc(CC(CC)CCCC)s3)c3cc(C)sc23)s1,CCCCCCC1(CCCCCC)c2cc3c(cc2-c2sc(/C=C4\C(=O)c5ccccc5C4=C(C#N)C#N)cc21)C(CCCCCC)(CCCCCC)c1cc(/C=C2\C(=O)c4ccccc4C2=C(C#N)C#N)sc1-3,8.5,-5.52,-3.47,-5.69,-3.91,,,1:1,,conventional,PFN,PEDOT:PSS,,
1275,10.1002/aenm.201802050,CCCCCCC(CCCC)CCc1c2cc(-c3ccc(-c4c(F)c(F)c(-c5cccs5)c5nn(CC(CCCC)CCCCCC)nc45)s3)sc2c(CCC(CCCC)CCCCCC)c2ccsc12,CCCCCCc1ccc(C2(c3ccc(CCCCCC)cc3)c3c(sc4cc(/C=C5\C(=O)c6cc(F)c(F)cc6C5=C(C#N)C#N)sc34)-c3sc4c(c(CCCCCC)cc5c4cc(CCCCCC)c4c6c(sc45)-c4sc5cc(/C=C7\C(=O)c8cc(F)c(F)cc8C7=C(C#N)C#N)sc5c4C6(c4ccc(CCCCCC)cc4)c4ccc(CCCCCC)cc4)c32)cc1,13.58,-5.48,-3.47,-5.19,-3.72,,,,,inverted,ZnO,MoO3,,CN&DIO
1276,10.1002/adma.201704713,CCCCCCC(CCCC)CCc1c2cc(-c3ccc(-c4c(F)c(F)c(-c5cccs5)c5nn(CC(CCCC)CCCCCC)nc45)s3)sc2c(CCC(CCCC)CCCCCC)c2ccsc12,CCCCCCc1ccc(C2(c3ccc(CCCCCC)cc3)c3cc(/C=C4\C(=O)c5cc(F)c(F)cc5C4=C(C#N)C#N)sc3-c3ccc4c5c(ccc4c32)-c2sc(/C=C3\C(=O)c4cc(F)c(F)cc4C3=C(C#N)C#N)cc2C5(c2ccc(CCCCCC)cc2)c2ccc(CCCCCC)cc2)cc1,7.45,-5.48,-3.47,-5.69,-3.86,,,,,inverted,ZnO,MoO3,chloroform,
1277,10.1039/c7tc04520d,CCCCCCC(CCCC)CCc1c2cc(-c3ccc(-c4c(F)c(F)c(-c5cccs5)c5nn(CC(CCCC)CCCCCC)nc45)s3)sc2c(CCC(CCCC)CCCCCC)c2ccsc12,CCCCCCc1ccc(C2(c3ccc(CCCCCC)cc3)c3cc(/C=C4\C(=O)c5ccccc5C4=C(C#N)C#N)sc3-c3ccc4c5c(ccc4c32)-c2sc(/C=C3\C(=O)c4ccccc4C3=C(C#N)C#N)cc2C5(c2ccc(CCCCCC)cc2)c2ccc(CCCCCC)cc2)cc1,9.21,-5.48,-3.47,-5.525,-3.755,100.0,,1:1.5,,inverted,ZnO,MoO3,chloroform,
1278,10.1039/c7tc04520d,CCCCCCC(CCCC)CCc1c2cc(-c3ccc(-c4c(F)c(F)c(-c5cccs5)c5nn(CC(CCCC)CCCCCC)nc45)s3)sc2c(CCC(CCCC)CCCCCC)c2ccsc12,CCCCCCc1ccc(C2(c3ccc(CCCCCC)cc3)c3cc4c(cc3-c3sc(/C=C5\C(=O)c6ccccc6C5=C(C#N)C#N)cc32)C(c2ccc(CCCCCC)cc2)(c2ccc(CCCCCC)cc2)c2cc(/C=C3\C(=O)c5ccccc5C3=C(C#N)C#N)sc2-4)cc1,7.13,-5.48,-3.47,-5.658,-3.856,100.0,,1:1.5,,inverted,ZnO,MoO3,chloroform,
1279,10.1021/acs.chemmater.8b02222,CCCCCCC(CCCC)CCc1c2cc(-c3ccc(-c4c(F)c(F)c(-c5cccs5)c5nn(CC(CCCC)CCCCCC)nc45)s3)sc2c(CCC(CCCC)CCCCCC)c2ccsc12,CCCCCCc1ccc(C2(c3ccc(CCCCCC)cc3)c3cc4c(cc3-c3sc5c(sc6cc(/C=C7\C(=O)c8cc(F)c(F)cc8C7=C(C#N)C#N)sc65)c32)C(c2ccc(CCCCCC)cc2)(c2ccc(CCCCCC)cc2)c2c-4sc3c2sc2cc(/C=C4\C(=O)c5cc(F)c(F)cc5C4=C(C#N)C#N)sc23)cc1,11.7,-5.48,-3.47,-5.52,-3.995,,,1:1.5,0.25% v/v,conventional,PFN-Br,PEDOT:PSS,chlorobenzene,
1280,10.1021/jacs.6b12755,CCCCCCC(CCCC)CCc1c2cc(-c3ccc(-c4c(F)c(F)c(-c5cccs5)c5nn(CC(CCCC)CCCCCC)nc45)s3)sc2c(CCC(CCCC)CCCCCC)c2ccsc12,CCCCCCc1ccc(C2(c3ccc(CCCCCC)cc3)c3cc4c(cc3-c3sc5c(sc6cc(/C=C7\C(=O)c8cc(F)c(F)cc8C7=C(C#N)C#N)sc65)c32)C(c2ccc(CCCCCC)cc2)(c2ccc(CCCCCC)cc2)c2c-4sc3c2sc2cc(/C=C4\C(=O)c5cc(F)c(F)cc5C4=C(C#N)C#N)sc23)cc1,11.5,-5.48,-3.47,-5.52,-3.995,,,1:1.5 w/w,0.25% v/v DIO,inverted,ZnO,MoO3,,DIO
1282,10.1021/acs.chemmater.8b02222,CCCCCCC(CCCC)CCc1c2cc(-c3ccc(-c4c(F)c(F)c(-c5cccs5)c5nn(CC(CCCC)CCCCCC)nc45)s3)sc2c(CCC(CCCC)CCCCCC)c2ccsc12,CCCCCCc1ccc(C2(c3ccc(CCCCCC)cc3)c3cc4c(cc3-c3sc5cc(/C=C6\C(=O)c7cc(F)c(F)cc7C6=C(C#N)C#N)sc5c32)C(c2ccc(CCCCCC)cc2)(c2ccc(CCCCCC)cc2)c2c-4sc3cc(/C=C4\C(=O)c5cc(F)c(F)cc5C4=C(C#N)C#N)sc23)cc1,8.2,-5.48,-3.47,-5.677,-4.105,,,1:1.5,0.25% v/v,conventional,PFN-Br,PEDOT:PSS,chlorobenzene,
1283,10.1039/c7ta07882j,CCCCCCC(CCCC)CCc1c2cc(-c3ccc(-c4c(F)c(F)c(-c5cccs5)c5nn(CC(CCCC)CCCCCC)nc45)s3)sc2c(CCC(CCCC)CCCCCC)c2ccsc12,CCCCCCc1ccc(C2(c3ccc(CCCCCC)cc3)c3cc4c(cc3-c3sc5cc(C=C6C(=O)c7ccccc7C6=C(C#N)C#N)sc5c32)C(c2ccc(CCCCCC)cc2)(c2ccc(CCCCCC)cc2)c2c-4sc3cc(C=C4C(=O)c5ccccc5C4=C(C#N)C#N)sc23)cc1,8.77,-5.48,-3.47,-5.576,-3.916,90.0,,1:1.5,,,,,,
1284,10.1039/c7ta07882j,CCCCCCC(CCCC)CCc1c2cc(-c3ccc(-c4c(F)c(F)c(-c5cccs5)c5nn(CC(CCCC)CCCCCC)nc45)s3)sc2c(CCC(CCCC)CCCCCC)c2ccsc12,CCCCCCc1ccc(C2(c3ccc(CCCCCC)cc3)c3cc4c(cc3-c3sc5cc(/C=C6\C(=O)c7ccccc7C6=C(C#N)C#N)sc5c32)C(c2ccc(CCCCCC)cc2)(c2ccc(CCCCCC)cc2)c2c-4sc3cc(/C=C4\C(=O)c5ccccc5C4=C(C#N)C#N)sc23)cc1,8.37,-5.48,-3.47,-5.64,-4.04,90.0,,1:1.5,,inverted,ZnO,MoO3,chloroform,
1285,10.1002/adma.201700144,CCCCCCC(CCCC)CCc1c2cc(-c3ccc(-c4c(F)c(F)c(-c5cccs5)c5nn(CC(CCCC)CCCCCC)nc45)s3)sc2c(CCC(CCCC)CCCCCC)c2ccsc12,CCCCCCc1ccc(C2(c3ccc(CCCCCC)s3)c3cc4c(cc3-c3sc5cc(/C=C6\C(=O)c7ccccc7C6=C(C#N)C#N)sc5c32)C(c2ccc(CCCCCC)s2)(c2ccc(CCCCCC)s2)c2c-4sc3cc(/C=C4\C(=O)c5ccccc5C4=C(C#N)C#N)sc23)s1,8.88,-5.48,-3.47,-5.673,-3.909,120.0,,1:1.5,,inverted,ZnO,MoO3,chloroform,DIO
1286,10.1002/adma.201700144,CCCCCCC(CCCC)CCc1c2cc(-c3ccc(-c4c(F)c(F)c(-c5cccs5)c5nn(CC(CCCC)CCCCCC)nc45)s3)sc2c(CCC(CCCC)CCCCCC)c2ccsc12,CCCCCCc1ccc(C2(c3ccc(CCCCCC)s3)c3cc4c(cc3-c3sc5cc(C=C6C(=O)c7cc(F)ccc7C6=C(C#N)C#N)sc5c32)C(c2ccc(CCCCCC)s2)(c2ccc(CCCCCC)s2)c2c-4sc3cc(C=C4C(=O)c5cc(F)ccc5C4=C(C#N)C#N)sc23)s1,12.1,-5.48,-3.47,-5.72,-4.065,120.0,,1:1.5,,inverted,ZnO,MoO3,chloroform,DIO
1287,10.1039/c7ta02075a,CCCCCCC(CCCC)CSc1ccc(-c2c3cc(-c4ccc(-c5c(F)c(F)c(-c6cccs6)c6nn(CC(CCCC)CCCCCC)nc56)s4)sc3c(-c3ccc(SCC(CCCC)CCCCCC)s3)c3ccsc23)s1,CCCCCCc1ccc(C2(c3ccc(CCCCCC)cc3)c3cc4c(cc3-c3sc5cc(/C=C6\C(=O)c7ccccc7C6=C(C#N)C#N)sc5c32)C(c2ccc(CCCCCC)cc2)(c2ccc(CCCCCC)cc2)c2c-4sc3cc(/C=C4\C(=O)c5ccccc5C4=C(C#N)C#N)sc23)cc1,10.5,-5.37,-3.47,-5.6,-3.85,,,,,,,,,
1288,10.1039/c7ta02075a,CCCCCCC(CCCC)CSc1ccc(-c2c3cc(-c4ccc(-c5c(F)c(F)c(-c6cccs6)c6nn(CC(CCCC)CCCCCC)nc56)s4)sc3c(-c3ccc(SCC(CCCC)CCCCCC)s3)c3ccsc23)s1,CCCCCCc1ccc(C2(c3ccc(CCCCCC)cc3)c3cc4c(cc3-c3sc5cc(C=C6C(=O)c7ccccc7C6=C(C#N)C#N)sc5c32)C(c2ccc(CCCCCC)cc2)(c2ccc(CCCCCC)cc2)c2c-4sc3cc(C=C4C(=O)c5ccccc5C4=C(C#N)C#N)sc23)cc1,10.5,-5.37,-3.47,-5.576,-3.916,,,,,,,,,
1290,10.1039/c8ta12224e,CCCCC(CC)Cc1csc(-c2nc3sc(-c4cc(CC(CC)CCCC)c(-c5cc6c(-c7ccc([Si](CCC)(CCC)CCC)s7)c7sccc7c(-c7ccc([Si](CCC)(CCC)CCC)s7)c6s5)s4)nc3s2)c1,CCCCCCc1ccc(C2(c3ccc(CCCCCC)cc3)c3cc4c(cc3-c3sc5cc(/C=C6\C(=O)c7cc(F)c(F)cc7C6=C(C#N)C#N)sc5c32)C(c2ccc(CCCCCC)cc2)(c2ccc(CCCCCC)cc2)c2c-4sc3cc(/C=C4\C(=O)c5cc(F)c(F)cc5C4=C(C#N)C#N)sc23)cc1,12.01,-5.41,-3.46,-5.66,-4.14,,,1:1,,inverted,ZnO,MoO3,chloroform,DIO
1291,10.1039/c8ta07544a,CCCCC(CC)Cc1ccc(-c2c3cc(-c4ccc(-c5sc(-c6cccs6)c6c5C(=O)c5c(CC(CC)CCCC)sc(CC(CC)CCCC)c5C6=O)s4)sc3c(-c3ccc(CC(CC)CCCC)s3)c3ccoc23)s1,CCCCCCc1ccc(C2(c3ccc(CCCCCC)cc3)c3cc4c(cc3-c3sc5cc(C=C6C(=O)c7ccccc7C6=C(C#N)C#N)sc5c32)C(c2ccc(CCCCCC)cc2)(c2ccc(CCCCCC)cc2)c2c-4sc3cc(C=C4C(=O)c5ccccc5C4=C(C#N)C#N)sc23)cc1,11.13,-5.26,-3.46,-5.576,-3.916,,,,,,,,,
1292,10.1021/acs.jpcc.6b11848,CCCCC(CC)Cc1ccc(-c2c3cc(-c4ccc(-c5sc(-c6cccs6)c6c5C(=O)c5c(CC(CC)CCCC)sc(CC(CC)CCCC)c5C6=O)s4)sc3c(-c3ccc(CC(CC)CCCC)s3)c3ccsc23)s1,CCCCCCc1ccc(C2(c3ccc(CCCCCC)cc3)c3cc4c(cc3-c3sc5cc(/C=C6\C(=O)c7ccccc7C6=C(C#N)C#N)sc5c32)C(c2ccc(CCCCCC)cc2)(c2ccc(CCCCCC)cc2)c2c-4sc3cc(/C=C4\C(=O)c5ccccc5C4=C(C#N)C#N)sc23)cc1,9.56,-5.25,-3.46,-5.48,-3.83,,,,,conventional,Mg,PEDOT:PSS,o-DCB,
1294,10.1002/adma.201705209,CCCCC(CC)Cc1ccc(-c2c3cc(-c4sc(-c5sc(-c6cc(F)cs6)c6c5C(=O)c5c(CC(CC)CCCC)sc(CC(CC)CCCC)c5C6=O)cc4F)sc3c(-c3ccc(CC(CC)CCCC)s3)c3ccsc23)s1,CCCCCCc1ccc(C2(c3ccc(CCCCCC)cc3)c3cc4c(cc3-c3sc5cc(C=C6C(=O)c7ccccc7C6=C(C#N)C#N)sc5c32)C(c2ccc(CCCCCC)cc2)(c2ccc(CCCCCC)cc2)c2c-4sc3cc(C=C4C(=O)c5ccccc5C4=C(C#N)C#N)sc23)cc1,11.71,-5.47,-3.46,-5.49,-3.83,,,,,inverted,ZnO,MoO3,chlorobenzene,
1297,10.1039/c8qm00610e,CCCCC(CC)Cc1ccc(-c2c3cc(-c4sc(-c5sc(-c6cc(F)cs6)c6c5C(=O)c5c(CC(CC)CCCC)sc(CC(CC)CCCC)c5C6=O)cc4F)sc3c(-c3ccc(CC(CC)CCCC)s3)c3ccsc23)s1,CCCCCCCCC1(CCCCCCCC)c2cc3c(cc2-c2sc4cc(/C=C5\C(=O)c6ccccc6C5=C(C#N)C#N)sc4c21)C(CCCCCCCC)(CCCCCCCC)c1c-3sc2cc(/C=C3\C(=O)c4ccccc4C3=C(C#N)C#N)sc12,12.5,-5.47,-3.46,-5.63,-3.91,,,,,inverted,ZnO,MoO3,chloroform,
1298,10.1002/adma.201705209,CCCCC(CC)Cc1ccc(-c2c3cc(-c4sc(-c5sc(-c6cc(F)cs6)c6c5C(=O)c5c(CC(CC)CCCC)sc(CC(CC)CCCC)c5C6=O)cc4F)sc3c(-c3ccc(CC(CC)CCCC)s3)c3ccsc23)s1,CCCCCCCCC1(CCCCCCCC)c2cc3c(cc2-c2sc4cc(/C=C5\C(=O)c6ccccc6C5=C(C#N)C#N)sc4c21)C(CCCCCCCC)(CCCCCCCC)c1c-3sc2cc(/C=C3\C(=O)c4ccccc4C3=C(C#N)C#N)sc12,13.2,-5.47,-3.46,-5.63,-3.91,,,,,inverted,ZnO,MoO3,chlorobenzene,
1299,10.1002/marc.201700872,CCCCCCCCc1cc(-c2sc(-c3cc(CCCCCCCC)c(-c4cc5c(-c6ccc(SCC(CC)CCCC)cc6)cc6c(cc(-c7ccc(SCC(CC)CCCC)cc7)c7cc(C)sc76)c5s4)s3)c3c2C(=O)c2c(CC(CC)CCCC)sc(CC(CC)CCCC)c2C3=O)sc1C,CCCCCCC1(CCCCCC)c2cc3c(cc2-c2sc(/C=C4\C(=O)c5ccccc5C4=C(C#N)C#N)cc21)C(CCCCCC)(CCCCCC)c1cc(/C=C2\C(=O)c4ccccc4C2=C(C#N)C#N)sc1-3,4.62,-5.34,-3.46,-5.69,-3.91,,100.0,1:1,,inverted,ZnO,MoO3,chloroform,
1300,10.1002/marc.201700872,CCCCCCCCc1cc(-c2sc(-c3cc(CCCCCCCC)c(-c4cc5c(-c6ccc(SCC(CC)CCCC)s6)cc6c(cc(-c7ccc(SCC(CC)CCCC)s7)c7cc(C)sc76)c5s4)s3)c3c2C(=O)c2c(CC(CC)CCCC)sc(CC(CC)CCCC)c2C3=O)sc1C,CCCCCCC1(CCCCCC)c2cc3c(cc2-c2sc(/C=C4\C(=O)c5ccccc5C4=C(C#N)C#N)cc21)C(CCCCCC)(CCCCCC)c1cc(/C=C2\C(=O)c4ccccc4C2=C(C#N)C#N)sc1-3,9.72,-5.24,-3.46,-5.69,-3.91,,100.0,1:1,,inverted,ZnO,MoO3,chloroform,
1301,10.1002/adfm.201701491,CCCCCCCCc1ccc(-c2nc3c(-c4ccc(C)s4)cc4c(cc(-c5ccc(-c6cc7c(-c8ccc(SCC(CCCC)CCCCCC)s8)c8sc(C)cc8c(-c8ccc(SCC(CCCC)CCCCCC)s8)c7s6)s5)c5nc(-c6ccc(CCCCCCCC)s6)c(-c6ccc(CCCCCCCC)s6)nc54)c3nc2-c2ccc(CCCCCCCC)s2)s1,CCCCCCc1ccc(C2(c3ccc(CCCCCC)cc3)c3cc4c(cc3-c3sc5cc(/C=C6\C(=O)c7ccccc7C6=C(C#N)C#N)sc5c32)C(c2ccc(CCCCCC)cc2)(c2ccc(CCCCCC)cc2)c2c-4sc3cc(/C=C4\C(=O)c5ccccc5C4=C(C#N)C#N)sc23)cc1,11.47,-5.31,-3.46,-5.48,-3.83,109.0,,1:0.8,0.5,inverted,ZnO,MoO3,chlorobenzene,DIO
1302,10.1039/c7ta01554b,CCCCCCCCc1sc(CCCCCCCC)c2c1C(=O)c1c(-c3ccc(C)s3)sc(-c3ccc(-c4cc5c(-c6ccc(CC(CC)CCCC)s6)c6sc(C)cc6c(-c6ccc(CC(CC)CCCC)s6)c5s4)s3)c1C2=O,CCCCCCc1ccc(C2(c3ccc(CCCCCC)cc3)c3cc4c(cc3-c3sc5cc(-c6ccc(/C=C7\C(=O)c8ccccc8C7=C(C#N)C#N)s6)sc5c32)C(c2ccc(CCCCCC)cc2)(c2ccc(CCCCCC)cc2)c2c-4sc3cc(-c4ccc(/C=C5\C(=O)c6ccccc6C5=C(C#N)C#N)s4)sc23)cc1,9.12,-5.26,-3.46,-5.28,-3.82,90.0,110.0,1:1.2,,inverted,ZnO,MoO3,chloroform,
1303,10.1039/c7ta01554b,CCCCCCCCc1sc(CCCCCCCC)c2c1C(=O)c1c(-c3ccc(C)s3)sc(-c3ccc(-c4cc5c(-c6ccc(CC(CC)CCCC)s6)c6sc(C)cc6c(-c6ccc(CC(CC)CCCC)s6)c5s4)s3)c1C2=O,CCCCCCc1ccc(C2(c3ccc(CCCCCC)cc3)c3cc4c(cc3-c3sc5cc(/C=C6\C(=O)c7ccccc7C6=C(C#N)C#N)sc5c32)C(c2ccc(CCCCCC)cc2)(c2ccc(CCCCCC)cc2)c2c-4sc3cc(/C=C4\C(=O)c5ccccc5C4=C(C#N)C#N)sc23)cc1,9.05,-5.26,-3.46,-5.55,-4.0,90.0,,1:1.2,,inverted,ZnO,MoO3,chloroform,
1304,10.1002/adma.201606396,CCCCCCCCN1C(=O)c2c(c(-c3ccc(-c4cc5c(-c6ccc(CC(CC)CCCC)s6)c6sccc6c(-c6ccc(CC(CC)CCCC)s6)c5s4)s3)c3nn(CCCCCCCC)nc3c2-c2cccs2)C1=O,CCCCCCc1ccc(C2(c3ccc(CCCCCC)cc3)c3cc4c(cc3-c3sc5cc(C=C6C(=O)c7ccccc7C6=C(C#N)C#N)sc5c32)C(c2ccc(CCCCCC)cc2)(c2ccc(CCCCCC)cc2)c2c-4sc3cc(C=C4C(=O)c5ccccc5C4=C(C#N)C#N)sc23)cc1,10.24,-5.34,-3.46,-5.49,-3.83,95.0,130.0,1:1,0.5 vol% DBE,conventional,PFN-Br,PEDOT:PSS,,DBE
1310,10.1039/c6ta10450a,CCCCCCC(CCCC)CCc1c2cc(-c3ccc(-c4c(F)c(F)c(-c5cccs5)c5nn(CC(CCCC)CCCCCC)nc45)s3)sc2c(CCC(CCCC)CCCCCC)c2ccsc12,CCCCCC(CCCCC)N1C(=O)c2ccc3c4c5c(c6ccc(c2c36)C1=O)=C(C1=CC2C(C=C1)c1ccc(-c3cc6c7c(ccc8c9c%10c(c3c87)=CC=C3C(=O)N(C(CCCCC)CCCCC)C(=O)C(C=C9)C3%10)C(=O)N(C(CCCCC)CCCCC)C6=O)cc1C21c2ccccc2C2C=CC=CC21)C=C1C(=O)N(C(CCCCC)CCCCC)C(=O)C(C=C4)C15,2.3,-5.45,-3.45,-5.9,-3.83,150.0,,1:2,,conventional,Ca,PEDOT:PSS,,
1311,10.1002/solr.201800186,CCCCCCCCC(CCCCCC)Cc1ccc(-c2c3cc(-c4ccc(-c5c(F)c(F)c(-c6cccs6)c6nn(CCCCCCCC)nc56)s4)sc3c(-c3ccc(CC(CCCCCC)CCCCCCCC)[se]3)c3ccsc23)[se]1,CCCCCCc1ccc(C2(c3ccc(CCCCCC)cc3)c3cc4c(cc3-c3sc5cc(C=C6C(=O)c7ccccc7C6=C(C#N)C#N)sc5c32)C(c2ccc(CCCCCC)cc2)(c2ccc(CCCCCC)cc2)c2c-4sc3cc(C=C4C(=O)c5ccccc5C4=C(C#N)C#N)sc23)cc1,10.07,-5.23,-3.45,-5.576,-3.916,100.0,,1:1 w/w,0.3% v/v,inverted,ZnO,MoO3,chloroform,
1314,10.1021/acs.macromol.9b01233,CCCCCCCCC(CCCCCC)Cn1nc2c(-c3cccs3)c(F)c(F)c(-c3ccc(-c4cc5c(-c6cc(Cl)c(CC(CC)CCCC)s6)c6sccc6c(-c6cc(Cl)c(CC(CC)CCCC)s6)c5s4)s3)c2n1,CCCCCCCCCCCc1c(/C=C2\C(=O)c3cc(F)c(F)cc3C2=C(C#N)C#N)sc2c1sc1c3c4nsnc4c4c5sc6c(CCCCCCCCCCC)c(/C=C7\C(=O)c8cc(F)c(F)cc8C7=C(C#N)C#N)sc6c5n(CC(CC)CCCC)c4c3n(CC(CC)CCCC)c21,12.31,-5.39,-3.45,-5.65,-4.09,,,,,conventional,PDINO,PEDOT:PSS,chloroform,
1315,10.1016/j.orgel.2021.106195,CCCCCCCCC(CCCCCC)Cn1nc2c(-c3cccs3)c(F)c(F)c(-c3ccc(-c4cc5c(-c6cc(Cl)c(CC(CC)CCCC)s6)c6sccc6c(-c6cc(Cl)c(CC(CC)CCCC)s6)c5s4)s3)c2n1,CCCCCCCCn1nc2c(/C=c3/sc(=C(C#N)C#N)n(CC)c3=O)ccc(-c3cc4sc5c(c4s3)C(c3ccc(CCCCCC)cc3)(c3ccc(CCCCCC)cc3)c3cc4c(cc3-5)C(c3ccc(CCCCCC)cc3)(c3ccc(CCCCCC)cc3)c3c-4sc4cc(-c5ccc(/C=c6/sc(=C(C#N)C#N)n(CC)c6=O)c6nn(CCCCCCCC)nc56)sc34)c2n1,7.16,-5.39,-3.45,-5.34,-3.62,,,,,conventional,PFN-Br,PEDOT:PSS,chloroform,
1316,10.1016/j.orgel.2021.106195,CCCCCCCCC(CCCCCC)Cn1nc2c(-c3cccs3)c(F)c(F)c(-c3ccc(-c4cc5c(-c6cc(Cl)c(CC(CC)CCCC)s6)c6sccc6c(-c6cc(Cl)c(CC(CC)CCCC)s6)c5s4)s3)c2n1,CCCCCCCCn1nc2c(/C=c3\sc(=C(C#N)C#N)n(CC)c3=O)ccc(-c3cc4c(s3)-c3cc5c(cc3C4(c3ccc(CCCCCC)cc3)c3ccc(CCCCCC)cc3)-c3sc(-c4ccc(/C=c6\sc(=C(C#N)C#N)n(CC)c6=O)c6nn(CCCCCCCC)nc46)cc3C5(c3ccc(CCCCCC)cc3)c3ccc(CCCCCC)cc3)c2n1,10.5,-5.39,-3.45,-5.49,-3.72,,,,,conventional,PFN-Br,PEDOT:PSS,chloroform,
1317,10.1016/j.orgel.2021.106195,CCCCCCCCC(CCCCCC)Cn1nc2c(-c3cccs3)c(F)c(F)c(-c3ccc(-c4cc5c(-c6cc(Cl)c(CC(CC)CCCC)s6)c6sccc6c(-c6cc(Cl)c(CC(CC)CCCC)s6)c5s4)s3)c2n1,CCCCCCCCn1nc2c(/C=C3\SC(=S)N(CC)C3=O)ccc(-c3cc4c(s3)-c3cc5c(cc3C4(c3ccc(CCCCCC)cc3)c3ccc(CCCCCC)cc3)-c3sc(-c4ccc(/C=C6\SC(=S)N(CC)C6=O)c6nn(CCCCCCCC)nc46)cc3C5(c3ccc(CCCCCC)cc3)c3ccc(CCCCCC)cc3)c2n1,0.6,-5.39,-3.45,-5.49,-3.57,,,,,conventional,Ca,PEDOT:PSS,chloroform,
1318,10.1016/j.orgel.2021.106195,CCCCCCCCC(CCCCCC)Cn1nc2c(-c3cccs3)c(F)c(F)c(-c3ccc(-c4cc5c(-c6cc(Cl)c(CC(CC)CCCC)s6)c6sccc6c(-c6cc(Cl)c(CC(CC)CCCC)s6)c5s4)s3)c2n1,CCCCCCCCn1nc2c(C=C(C#N)C#N)ccc(-c3cc4c(s3)-c3cc5c(cc3C4(c3ccc(CCCCCC)cc3)c3ccc(CCCCCC)cc3)-c3sc(-c4ccc(C=C(C#N)C#N)c6nn(CCCCCCCC)nc46)cc3C5(c3ccc(CCCCCC)cc3)c3ccc(CCCCCC)cc3)c2n1,5.78,-5.39,-3.45,-5.56,-3.66,,,,,conventional,Ca,PEDOT:PSS,chloroform,
