Repository: JiYiqaq/PCE-KA-GNN

# Data directory

- `raw/Active_Database.csv` is the immutable source dataset bundled under CC BY 4.0. Do not overwrite it with processed data.
- `processed/` is created and populated by the training pipeline. Generated `.pt` and `.pth` caches are intentionally ignored by Git because they can exceed GitHub's normal single-file limit.

See `../DATA_LICENSE.md` for provenance, license and checksum information.

File: data/processed/device_records.csv (part 10 of 250)
record_id,doi,donor_smiles,acceptor_smiles,pce,homo_d,lumo_d,homo_a,lumo_a,active_layer_thickness,annealing_temp,d_a_ratio,additive_ratio,device_type,etl_canonical,htl_canonical,solvent_canonical,additive_canonical
1319,10.1039/c8ta08961b,CCCCCCCCC(CCCCCC)Cn1nc2c(-c3cccs3)c(F)c(F)c(-c3ccc(-c4cc5c(-c6ccc([Si](CCC)(CCC)CCC)s6)c6sccc6c(-c6ccc([Si](CCC)(CCC)CCC)s6)c5s4)s3)c2n1,CCCCC(CCCC)CC1(CC(CCCC)CCCC)C2=C(c3cc4c(cc31)-c1sc(/C=C3\C(=O)c5cc(F)c(F)cc5C3=C(C#N)C#N)cc1C4)C(CC(CCCC)CCCC)(CC(CCCC)CCCC)c1cc3c(cc12)Cc1cc(/C=C2\C(=O)c4cc(F)c(F)cc4C2=C(C#N)C#N)sc1-3,13.18,-5.35,-3.45,-5.66,-3.81,110.0,120.0,1:1,,conventional,PNDIT-F3N,PEDOT:PSS,chloroform,
1320,10.1039/c9ta03272j,CCCCCCCCC(CCCCCC)Cn1nc2c(-c3cccs3)c(F)c(F)c(-c3ccc(-c4cc5c(-c6ccc([Si](CCC)(CCC)CCC)s6)c6sccc6c(-c6ccc([Si](CCC)(CCC)CCC)s6)c5s4)s3)c2n1,CCCCCCC(CCCC)CC1(CC(CCCC)CCCCCC)C2=C(c3cc4c(cc31)-c1sc(/C=C3\C(=O)c5cc(F)ccc5C3=C(C#N)C#N)cc1C4)C(CC(CCCC)CCCCCC)(CC(CCCC)CCCCCC)c1cc3c(cc12)Cc1cc(/C=C2\C(=O)c4cc(F)ccc4C2=C(C#N)C#N)sc1-3,12.82,-5.35,-3.45,-5.55,-3.78,,120.0,,,conventional,,,,
1321,10.1039/c8ta09370a,CCCCCCCCC(CCCCCC)Cn1nc2c(-c3cccs3)c(F)c(F)c(-c3ccc(-c4cc5c(-c6ccc([Si](CCC)(CCC)CCC)s6)c6sccc6c(-c6ccc([Si](CCC)(CCC)CCC)s6)c5s4)s3)c2n1,CCCCCCC(CCCC)Cc1cc(-c2ccc(/C=c3/sc(=C(C#N)C#N)n(CC)c3=O)c3nsnc23)sc1-c1nc2sc(-c3sc(-c4ccc(/C=c5/sc(=C(C#N)C#N)n(CC)c5=O)c5nsnc45)cc3CC(CCCC)CCCCCC)nc2s1,6.3,-5.35,-3.45,-5.45,-3.5,100.0,,1:2,0.25%,inverted,,,,
1322,10.1039/c8ta00764k,CCCCCCCCC(CCCCCC)Cn1nc2c(-c3cccs3)c(F)c(F)c(-c3ccc(-c4cc5c(-c6ccc([Si](CCC)(CCC)CCC)s6)c6sccc6c(-c6ccc([Si](CCC)(CCC)CCC)s6)c5s4)s3)c2n1,CCCCCCC(CCCC)Cc1ccc(C2(c3ccc(CC(CCCC)CCCCCC)cc3)c3cc4c(cc3-c3sc5cc(/C=C6\C(=O)c7cc8ccccc8cc7C6=C(C#N)C#N)sc5c32)C(c2ccc(CC(CCCC)CCCCCC)cc2)(c2ccc(CC(CCCC)CCCCCC)cc2)c2c-4sc3cc(/C=C4\C(=O)c5cc6ccccc6cc5C4=C(C#N)C#N)sc23)cc1,11.05,-5.35,-3.45,-5.24,-3.86,,,,,,,,,
1323,10.1039/c8ta00764k,CCCCCCCCC(CCCCCC)Cn1nc2c(-c3cccs3)c(F)c(F)c(-c3ccc(-c4cc5c(-c6ccc([Si](CCC)(CCC)CCC)s6)c6sccc6c(-c6ccc([Si](CCC)(CCC)CCC)s6)c5s4)s3)c2n1,CCCCCCC(CCCC)COc1ccc(C2(c3ccc(OCC(CCCC)CCCCCC)cc3)c3cc4c(cc3-c3sc5cc(/C=C6\C(=O)c7cc8ccccc8cc7C6=C(C#N)C#N)sc5c32)C(c2ccc(OCC(CCCC)CCCCCC)cc2)(c2ccc(OCC(CCCC)CCCCCC)cc2)c2c-4sc3cc(/C=C4\C(=O)c5cc6ccccc6cc5C4=C(C#N)C#N)sc23)cc1,8.02,-5.35,-3.45,-5.41,-3.86,,,,,,,,,
1324,10.1039/c8ta03453b,CCCCCCCCC(CCCCCC)Cn1nc2c(-c3cccs3)c(F)c(F)c(-c3ccc(-c4cc5c(-c6ccc([Si](CCC)(CCC)CCC)s6)c6sccc6c(-c6ccc([Si](CCC)(CCC)CCC)s6)c5s4)s3)c2n1,CCCCCCc1ccc(C2(c3ccc(CCCCCC)cc3)c3cc(/C=C4\C(=O)c5c(csc5C)C4=C(C#N)C#N)sc3-c3sc4cc5c6c(sc5cc4c32)-c2sc(/C=C3\C(=O)c4c(csc4C)C3=C(C#N)C#N)cc2C6(c2ccc(CCCCCC)cc2)c2ccc(CCCCCC)cc2)cc1,10.2,-5.35,-3.45,-5.56,-3.97,,,1:1,,conventional,PFN-Br,PEDOT:PSS,chloroform,
1325,10.1039/c7ee00844a,CCCCCCCCC(CCCCCC)Cn1nc2c(-c3cccs3)c(F)c(F)c(-c3ccc(-c4cc5c(-c6ccc([Si](CCC)(CCC)CCC)s6)c6sccc6c(-c6ccc([Si](CCC)(CCC)CCC)s6)c5s4)s3)c2n1,CCCCCCc1ccc(C2(c3ccc(CCCCCC)cc3)c3cc(/C=C4\C(=O)c5ccccc5C4=C(C#N)C#N)sc3-c3sc4c(OCC(CC)CCCC)c5c6c(sc5c(OCC(CC)CCCC)c4c32)-c2sc(/C=C3\C(=O)c4ccccc4C3=C(C#N)C#N)cc2C6(c2ccc(CCCCCC)cc2)c2ccc(CCCCCC)cc2)cc1,10.46,-5.35,-3.45,-5.378,-3.858,,,1:1.5,,,,,,
1326,10.1002/solr.201700107,CCCCCCCCC(CCCCCC)Cn1nc2c(-c3cccs3)c(F)c(F)c(-c3ccc(-c4cc5c(-c6ccc([Si](CCC)(CCC)CCC)s6)c6sccc6c(-c6ccc([Si](CCC)(CCC)CCC)s6)c5s4)s3)c2n1,CCCCCCc1ccc(C2(c3ccc(CCCCCC)cc3)c3cc(/C=C4\C(=O)c5ccccc5C4=C(C#N)C#N)sc3-c3sc4cc5c6c(sc5cc4c32)-c2sc(/C=C3\C(=O)c4ccccc4C3=C(C#N)C#N)cc2C6(c2ccc(CCCCCC)cc2)c2ccc(CCCCCC)cc2)cc1,10.9,-5.35,-3.45,-5.51,-3.9,100.0,,1:1.2,,conventional,PDINO,PEDOT:PSS,chloroform,
1327,10.1039/c8ta05800h,CCCCCCCCC(CCCCCC)Cn1nc2c(-c3cccs3)c(F)c(F)c(-c3ccc(-c4cc5c(-c6ccc([Si](CCC)(CCC)CCC)s6)c6sccc6c(-c6ccc([Si](CCC)(CCC)CCC)s6)c5s4)s3)c2n1,CCCCCCc1ccc(C2(c3ccc(CCCCCC)cc3)c3cc(/C=C4\C(=O)c5ccccc5C4=C(C#N)C#N)sc3-c3sc4cc5c6c(sc5cc4c32)-c2sc(/C=C3\C(=O)c4ccccc4C3=C(C#N)C#N)cc2C6(c2ccc(CCCCCC)cc2)c2ccc(CCCCCC)cc2)cc1,8.47,-5.35,-3.45,-5.48,-3.85,,,1:1,,inverted,ZnO,MoO3,chloroform,
1328,10.1039/c8ee02560f,CCCCCCCCC(CCCCCC)Cn1nc2c(-c3cccs3)c(F)c(F)c(-c3ccc(-c4cc5c(-c6ccc([Si](CCC)(CCC)CCC)s6)c6sccc6c(-c6ccc([Si](CCC)(CCC)CCC)s6)c5s4)s3)c2n1,CCCCCCc1ccc(C2(c3ccc(CCCCCC)cc3)c3cc4c(cc3-c3sc5c(CCCCCC)c(/C=C6\C(=O)c7ccccc7C6=C(C#N)C#N)sc5c32)C(c2ccc(CCCCCC)cc2)(c2ccc(CCCCCC)cc2)c2c-4sc3c(CCCCCC)c(/C=C4\C(=O)c5ccccc5C4=C(C#N)C#N)sc23)cc1,11.32,-5.35,-3.45,-5.73,-3.92,93.0,,,,conventional,,,,
1329,10.1021/acs.chemmater.7b03928,CCCCCCCCC(CCCCCC)Cn1nc2c(-c3cccs3)c(F)c(F)c(-c3ccc(-c4cc5c(-c6ccc([Si](CCC)(CCC)CCC)s6)c6sccc6c(-c6ccc([Si](CCC)(CCC)CCC)s6)c5s4)s3)c2n1,CCCCCCc1ccc(C2(c3ccc(CCCCCC)cc3)c3cc4c(cc3-c3sc5cc(C=CC=C6C(=O)c7cc(F)c(F)cc7C6=C(C#N)C#N)sc5c32)C(c2ccc(CCCCCC)cc2)(c2ccc(CCCCCC)cc2)c2c-4sc3cc(C=CC=C4C(=O)c5cc(F)c(F)cc5C4=C(C#N)C#N)sc23)cc1,10.54,-5.35,-3.45,-5.58,-4.04,100.0,160.0,1:1.2,0.5%,conventional,PDINO,PEDOT:PSS,chloroform,
1330,10.1021/acs.chemmater.7b03928,CCCCCCCCC(CCCCCC)Cn1nc2c(-c3cccs3)c(F)c(F)c(-c3ccc(-c4cc5c(-c6ccc([Si](CCC)(CCC)CCC)s6)c6sccc6c(-c6ccc([Si](CCC)(CCC)CCC)s6)c5s4)s3)c2n1,CCCCCCc1ccc(C2(c3ccc(CCCCCC)cc3)c3cc4c(cc3-c3sc5cc(C=CC=C6C(=O)c7ccccc7C6=C(C#N)C#N)sc5c32)C(c2ccc(CCCCCC)cc2)(c2ccc(CCCCCC)cc2)c2c-4sc3cc(C=CC=C4C(=O)c5ccccc5C4=C(C#N)C#N)sc23)cc1,7.34,-5.35,-3.45,-5.46,-3.97,100.0,160.0,1:1.2,,conventional,PDINO,PEDOT:PSS,chloroform,
1331,10.1039/c8ee02560f,CCCCCCCCC(CCCCCC)Cn1nc2c(-c3cccs3)c(F)c(F)c(-c3ccc(-c4cc5c(-c6ccc([Si](CCC)(CCC)CCC)s6)c6sccc6c(-c6ccc([Si](CCC)(CCC)CCC)s6)c5s4)s3)c2n1,CCCCCCc1ccc(C2(c3ccc(CCCCCC)cc3)c3cc4c(cc3-c3sc5cc(/C=C6\C(=O)c7c(csc7C)C6=C(C#N)C#N)sc5c32)C(c2ccc(CCCCCC)cc2)(c2ccc(CCCCCC)cc2)c2c-4sc3cc(/C=C4\C(=O)c5c(csc5C)C4=C(C#N)C#N)sc23)cc1,11.43,-5.35,-3.45,-5.57,-3.93,100.0,,,,conventional,,,,
1332,10.1038/ncomms13651,CCCCCCCCC(CCCCCC)Cn1nc2c(-c3cccs3)c(F)c(F)c(-c3ccc(-c4cc5c(-c6ccc([Si](CCC)(CCC)CCC)s6)c6sccc6c(-c6ccc([Si](CCC)(CCC)CCC)s6)c5s4)s3)c2n1,CCCCCCc1ccc(C2(c3ccc(CCCCCC)cc3)c3cc4c(cc3-c3sc5cc(C=C6C(=O)c7ccccc7C6=C(C#N)C#N)sc5c32)C(c2ccc(CCCCCC)cc2)(c2ccc(CCCCCC)cc2)c2c-4sc3cc(C=C4C(=O)c5ccccc5C4=C(C#N)C#N)sc23)cc1,11.41,-5.35,-3.45,-5.576,-3.916,100.0,150.0,1:1,,conventional,PDINO,PEDOT:PSS,chloroform,
1333,10.1039/c8ee02560f,CCCCCCCCC(CCCCCC)Cn1nc2c(-c3cccs3)c(F)c(F)c(-c3ccc(-c4cc5c(-c6ccc([Si](CCC)(CCC)CCC)s6)c6sccc6c(-c6ccc([Si](CCC)(CCC)CCC)s6)c5s4)s3)c2n1,CCCCCCc1ccc(C2(c3ccc(CCCCCC)cc3)c3cc4c(cc3-c3sc5cc(C=C6C(=O)c7ccccc7C6=C(C#N)C#N)sc5c32)C(c2ccc(CCCCCC)cc2)(c2ccc(CCCCCC)cc2)c2c-4sc3cc(C=C4C(=O)c5ccccc5C4=C(C#N)C#N)sc23)cc1,10.95,-5.35,-3.45,-5.576,-3.916,102.0,,,,conventional,,,,
1334,10.1002/solr.201700107,CCCCCCCCC(CCCCCC)Cn1nc2c(-c3cccs3)c(F)c(F)c(-c3ccc(-c4cc5c(-c6ccc([Si](CCC)(CCC)CCC)s6)c6sccc6c(-c6ccc([Si](CCC)(CCC)CCC)s6)c5s4)s3)c2n1,CCCCCCc1ccc(C2(c3ccc(CCCCCC)cc3)c3cc4c(cc3-c3sc5cc(C=C6C(=O)c7ccccc7C6=C(C#N)C#N)sc5c32)C(c2ccc(CCCCCC)cc2)(c2ccc(CCCCCC)cc2)c2c-4sc3cc(C=C4C(=O)c5ccccc5C4=C(C#N)C#N)sc23)cc1,9.3,-5.35,-3.45,-5.576,-3.916,100.0,,1:1.2,,conventional,PDINO,PEDOT:PSS,chloroform,
1335,10.1002/solr.201700020,CCCCCCCCC(CCCCCC)Cn1nc2c(-c3cccs3)c(F)c(F)c(-c3ccc(-c4cc5c(-c6ccc([Si](CCC)(CCC)CCC)s6)c6sccc6c(-c6ccc([Si](CCC)(CCC)CCC)s6)c5s4)s3)c2n1,CCCCCCc1ccc(C2(c3ccc(CCCCCC)cc3)c3cc4c(cc3-c3sc5cc(C=C6C(=O)c7ccccc7C6=C(C#N)C#N)sc5c32)C(c2ccc(CCCCCC)cc2)(c2ccc(CCCCCC)cc2)c2c-4sc3cc(C=C4C(=O)c5ccccc5C4=C(C#N)C#N)sc23)cc1,9.03,-5.35,-3.45,-5.576,-3.916,,,,,inverted,ZnO,MoO3,chlorobenzene,
1336,10.1002/adma.201706124,CCCCCCCCC(CCCCCC)Cn1nc2c(-c3cccs3)c(F)c(F)c(-c3ccc(-c4cc5c(-c6ccc([Si](CCC)(CCC)CCC)s6)c6sccc6c(-c6ccc([Si](CCC)(CCC)CCC)s6)c5s4)s3)c2n1,CCCCCCc1ccc(C2(c3ccc(CCCCCC)cc3)c3cc4c(cc3-c3sc5cc(/C=C6\C(=O)c7cscc7C6=C(C#N)C#N)sc5c32)C(c2ccc(CCCCCC)cc2)(c2ccc(CCCCCC)cc2)c2c-4sc3cc(/C=C4\C(=O)c5cscc5C4=C(C#N)C#N)sc23)cc1,11.63,-5.35,-3.45,-5.63,-3.96,,150.0,1:1,,conventional,PDINO,PEDOT:PSS,,
1337,10.1039/c8ee02560f,CCCCCCCCC(CCCCCC)Cn1nc2c(-c3cccs3)c(F)c(F)c(-c3ccc(-c4cc5c(-c6ccc([Si](CCC)(CCC)CCC)s6)c6sccc6c(-c6ccc([Si](CCC)(CCC)CCC)s6)c5s4)s3)c2n1,CCCCCCc1ccc(C2(c3ccc(CCCCCC)cc3)c3cc4c(cc3-c3sc5cc(/C=C6\C(=O)c7cscc7C6=C(C#N)C#N)sc5c32)C(c2ccc(CCCCCC)cc2)(c2ccc(CCCCCC)cc2)c2c-4sc3cc(/C=C4\C(=O)c5cscc5C4=C(C#N)C#N)sc23)cc1,10.46,-5.35,-3.45,-5.585,-3.826,,,,,conventional,,,,
1338,10.1021/acs.chemmater.7b03928,CCCCCCCCC(CCCCCC)Cn1nc2c(-c3cccs3)c(F)c(F)c(-c3ccc(-c4cc5c(-c6ccc([Si](CCC)(CCC)CCC)s6)c6sccc6c(-c6ccc([Si](CCC)(CCC)CCC)s6)c5s4)s3)c2n1,CCCCCCc1ccc(C2(c3ccc(CCCCCC)cc3)c3cc4c(cc3-c3sc5cc(C=C6C(=O)c7cc(F)ccc7C6=C(C#N)C#N)sc5c32)C(c2ccc(CCCCCC)cc2)(c2ccc(CCCCCC)cc2)c2c-4sc3cc(C=C4C(=O)c5cc(F)ccc5C4=C(C#N)C#N)sc23)cc1,9.72,-5.35,-3.45,-5.62,-4.019,100.0,160.0,1:1.2,,conventional,PDINO,PEDOT:PSS,chloroform,
1339,10.1039/c7ta11339k,CCCCCCCCC(CCCCCC)Cn1nc2c(-c3cccs3)c(F)c(F)c(-c3ccc(-c4cc5c(-c6ccc([Si](CCC)(CCC)CCC)s6)c6sccc6c(-c6ccc([Si](CCC)(CCC)CCC)s6)c5s4)s3)c2n1,CCCCCCc1cccc(C2(c3cccc(CCCCCC)c3)c3cc4c(cc3-c3sc5cc(C=C6C(=O)c7c(csc7C)C6=C(C#N)C#N)sc5c32)C(c2cccc(CCCCCC)c2)(c2cccc(CCCCCC)c2)c2c-4sc3cc(C=C4C(=O)c5c(csc5C)C4=C(C#N)C#N)sc23)c1,11.73,-5.35,-3.45,-5.54,-3.9,100.0,150.0,1:1 w/w,,,,,,
1340,10.1002/aenm.201702324,CCCCCCCCC(CCCCCC)Cn1nc2c(-c3cccs3)c(F)c(F)c(-c3ccc(-c4cc5c(-c6ccc([Si](CCC)(CCC)CCC)s6)c6sccc6c(-c6ccc([Si](CCC)(CCC)CCC)s6)c5s4)s3)c2n1,CCCCCCc1cccc(C2(c3cccc(CCCCCC)c3)c3cc4c(cc3-c3sc5cc(C=C6C(=O)c7ccccc7C6=C(C#N)C#N)sc5c32)C(c2cccc(CCCCCC)c2)(c2cccc(CCCCCC)c2)c2c-4sc3cc(C=C4C(=O)c5ccccc5C4=C(C#N)C#N)sc23)c1,12.05,-5.35,-3.45,-5.527,-3.854,,150.0,1:1.5,,conventional,PDINO,PEDOT:PSS,chloroform,
1341,10.1002/solr.201800332,CCCCCCCCC(CCCCCC)Cn1nc2c(-c3cccs3)c(F)c(F)c(-c3ccc(-c4cc5c(-c6ccc([Si](CCC)(CCC)CCC)s6)c6sccc6c(-c6ccc([Si](CCC)(CCC)CCC)s6)c5s4)s3)c2n1,CCCCCCCCn1nc2c(/C=C/C3C(C#N)C(=C(C#N)C#N)OC3(C)C)ccc(-c3cc4c(s3)-c3cc5c(cc3C4(c3ccc(CCCCCC)cc3)c3ccc(CCCCCC)cc3)-c3sc(-c4ccc(/C=C/C6C(C#N)C(=C(C#N)C#N)OC6(C)C)c6nn(CCCCCCCC)nc46)cc3C5(c3ccc(CCCCCC)cc3)c3ccc(CCCCCC)cc3)c2n1,1.21,-5.35,-3.45,-5.5,-3.9,,120.0,1:0.5,,conventional,Ca,PEDOT:PSS,chloroform,
1342,10.1002/solr.201800332,CCCCCCCCC(CCCCCC)Cn1nc2c(-c3cccs3)c(F)c(F)c(-c3ccc(-c4cc5c(-c6ccc([Si](CCC)(CCC)CCC)s6)c6sccc6c(-c6ccc([Si](CCC)(CCC)CCC)s6)c5s4)s3)c2n1,CCCCCCCCn1nc2c(/C=C/c3ccc(C#N)cc3)ccc(-c3cc4c(s3)-c3cc5c(cc3C4(c3ccc(CCCCCC)cc3)c3ccc(CCCCCC)cc3)-c3sc(-c4ccc(/C=C/c6ccc(C#N)cc6)c6nn(CCCCCCCC)nc46)cc3C5(c3ccc(CCCCCC)cc3)c3ccc(CCCCCC)cc3)c2n1,0.07,-5.35,-3.45,-5.27,-2.83,,120.0,1:1,,conventional,Ca,PEDOT:PSS,chloroform,
1343,10.1002/solr.201800332,CCCCCCCCC(CCCCCC)Cn1nc2c(-c3cccs3)c(F)c(F)c(-c3ccc(-c4cc5c(-c6ccc([Si](CCC)(CCC)CCC)s6)c6sccc6c(-c6ccc([Si](CCC)(CCC)CCC)s6)c5s4)s3)c2n1,CCCCCCCCn1nc2c(/C=c3\sc(=C(C#N)C#N)n(CC)c3=O)ccc(-c3cc4c(s3)-c3cc5c(cc3C4(c3ccc(CCCCCC)cc3)c3ccc(CCCCCC)cc3)-c3sc(-c4ccc(/C=c6\sc(=C(C#N)C#N)n(CC)c6=O)c6nn(CCCCCCCC)nc46)cc3C5(c3ccc(CCCCCC)cc3)c3ccc(CCCCCC)cc3)c2n1,8.6,-5.35,-3.45,-5.415,-3.445,,150.0,1:1,,conventional,Ca,PEDOT:PSS,chloroform,
1346,10.1021/acs.jpcc.6b11848,CCCCC(CC)Cc1ccc(-c2c3cc(-c4sc(-c5ccc(-c6cc(CC(CC)CCCC)c(C)s6)c6nsnc56)cc4CC(CC)CCCC)sc3c(-c3ccc(CC(CC)CCCC)s3)c3cc(C)sc23)s1,CCCCCCc1ccc(C2(c3ccc(CCCCCC)cc3)c3cc4c(cc3-c3sc5cc(/C=C6\C(=O)c7ccccc7C6=C(C#N)C#N)sc5c32)C(c2ccc(CCCCCC)cc2)(c2ccc(CCCCCC)cc2)c2c-4sc3cc(/C=C4\C(=O)c5ccccc5C4=C(C#N)C#N)sc23)cc1,6.61,-5.14,-3.44,-5.48,-3.83,90.0,,1:1,,conventional,Mg,PEDOT:PSS,o-DCB,
1347,10.1002/smtd.201700373,CCCCC(CC)COC(=O)c1sc2c(-c3cc4c(-c5ccc(CC(CC)CCCC)s5)c5sccc5c(-c5ccc(CC(CC)CCCC)s5)c4s3)scc2c1F,CCCCCCc1ccc(C2(c3ccc(CCCCCC)cc3)c3cc(-c4ccc(-c5ccc(/C=C6\SC(=S)N(CC)C6=O)c6nsnc56)s4)ccc3-c3sc(-c4ccc(/C=C5\SC(=S)N(CC)C5=O)c5nsnc45)cc32)cc1,8.7,-5.15,-3.44,-5.25,-3.65,,,1:1,,inverted,ZnO,MoO3,chlorobenzene,DIO
1348,10.1002/smtd.201700373,CCCCC(CC)COC(=O)c1sc2c(-c3cc4c(-c5ccc(CC(CC)CCCC)s5)c5sccc5c(-c5ccc(CC(CC)CCCC)s5)c4s3)scc2c1F,CCCCCCc1ccc(C2(c3ccc(CCCCCC)cc3)c3cc(-c4ccc(-c5ccc(/C=C6\SC(=S)N(CCCCCC)C6=O)c6nsnc56)s4)ccc3-c3sc(-c4ccc(/C=C5\SC(=S)N(CCCCCC)C5=O)c5nsnc45)cc32)cc1,5.6,-5.15,-3.44,-5.28,-3.67,,,1:1,,inverted,ZnO,MoO3,chlorobenzene,DIO
1349,10.1016/j.dyepig.2018.11.056,CCCCC(CC)COC(=O)c1sc2c(-c3cc4c(OCC(CC)CCCC)c5sccc5c(OCC(CC)CCCC)c4s3)scc2c1F,CCCCCCc1ccc(C2(c3ccc(CCCCCC)cc3)c3cc4c(cc3-c3sc(-c5sc(/C=C6\C(=O)c7cc(F)c(F)cc7C6=C(C#N)C#N)cc5OCC(CC)CCCC)cc32)C(c2ccc(CCCCCC)cc2)(c2ccc(CCCCCC)cc2)c2cc(-c3scc(/C=C5/C(=O)c6cc(F)c(F)cc6C5=C(C#N)C#N)c3OCC(CC)CCCC)sc2-4)cc1,2.3,-5.18,-3.44,-5.31,-3.851,,,,,conventional,PFN-Br,PEDOT:PSS,chlorobenzene,NMP
1350,10.1039/c7ta07882j,CCCCCCC(CCCC)CCc1c2cc(-c3ccc(-c4ccc(-c5cccs5)c5nn(CC(CCCC)CCCCCC)nc45)s3)sc2c(CCC(CCCC)CCCCCC)c2ccsc12,CCCCCCc1ccc(C2(c3ccc(CCCCCC)cc3)c3cc4c(cc3-c3sc5cc(C=C6C(=O)c7ccccc7C6=C(C#N)C#N)sc5c32)C(c2ccc(CCCCCC)cc2)(c2ccc(CCCCCC)cc2)c2c-4sc3cc(C=C4C(=O)c5ccccc5C4=C(C#N)C#N)sc23)cc1,4.5,-5.42,-3.44,-5.576,-3.916,90.0,,1:1.5,,,,,,
1351,10.1039/c7ta07882j,CCCCCCC(CCCC)CCc1c2cc(-c3ccc(-c4ccc(-c5cccs5)c5nn(CC(CCCC)CCCCCC)nc45)s3)sc2c(CCC(CCCC)CCCCCC)c2ccsc12,CCCCCCc1ccc(C2(c3ccc(CCCCCC)cc3)c3cc4c(cc3-c3sc5cc(/C=C6\C(=O)c7ccccc7C6=C(C#N)C#N)sc5c32)C(c2ccc(CCCCCC)cc2)(c2ccc(CCCCCC)cc2)c2c-4sc3cc(/C=C4\C(=O)c5ccccc5C4=C(C#N)C#N)sc23)cc1,4.26,-5.42,-3.44,-5.64,-4.04,90.0,,1:1.5,,inverted,ZnO,MoO3,chloroform,
1353,10.1021/acs.jpcc.6b11848,CCCCCCCCCCC(CCCCCCCC)COC(=O)c1cc2c(-c3ccc(C)s3)sc(-c3ccc(-c4cc5c(-c6ccc(SCC(CC)CCCC)s6)c6sc(C)cc6c(-c6ccc(SCC(CC)CCCC)s6)c5s4)s3)c2s1,CCCCCCc1ccc(C2(c3ccc(CCCCCC)cc3)c3cc4c(cc3-c3sc5cc(/C=C6\C(=O)c7ccccc7C6=C(C#N)C#N)sc5c32)C(c2ccc(CCCCCC)cc2)(c2ccc(CCCCCC)cc2)c2c-4sc3cc(/C=C4\C(=O)c5ccccc5C4=C(C#N)C#N)sc23)cc1,5.35,-5.08,-3.44,-5.48,-3.83,91.0,,1:1,,conventional,Mg,PEDOT:PSS,o-DCB,
1356,10.1007/s11426-016-0417-9,CCCCC(CC)Cc1ccc(-c2c3cc(-c4ccc(-c5sc(-c6cccs6)c6c5C(=O)c5c(CC(CC)CCCC)sc(CC(CC)CCCC)c5C6=O)s4)sc3c(-c3ccc(CC(CC)CCCC)s3)c3ccsc23)s1,CCCCC(CC)CC1(CC(CC)CCCC)c2cc(-c3ccc(/C=C4\C(=O)c5ccccc5C4=C(C#N)C#N)s3)ccc2-c2ccc(-c3ccc(/C=C4\C(=O)c5ccccc5C4=C(C#N)C#N)s3)cc21,6.97,-5.3,-3.43,-5.55,-3.62,,,1:1,,conventional,Ca,PEDOT:PSS,chlorobenzene,DIO
1357,10.3389/fchem.2018.00427,CCCCC(CC)Cc1ccc(-c2c3cc(-c4ccc(-c5sc(-c6cccs6)c6c5C(=O)c5c(CC(CC)CCCC)sc(CC(CC)CCCC)c5C6=O)s4)sc3c(-c3ccc(CC(CC)CCCC)s3)c3ccsc23)s1,CCCCC(CC)CC1(CC(CC)CCCC)c2cc(-c3ccc(C=C4C(=O)c5cc(F)ccc5C4=C(C#N)C#N)s3)sc2-c2c1ccc1c3c(ccc21)C(CC(CC)CCCC)(CC(CC)CCCC)c1cc(-c2ccc(C=C4C(=O)c5cc(F)ccc5C4=C(C#N)C#N)s2)sc1-3,7.15,-5.3,-3.43,-5.52,-4.0,,,1:1,,inverted,,,,
1358,10.1039/c8qm00318a,CCCCC(CC)Cc1ccc(-c2c3cc(-c4ccc(-c5sc(-c6cccs6)c6c5C(=O)c5c(CC(CC)CCCC)sc(CC(CC)CCCC)c5C6=O)s4)sc3c(-c3ccc(CC(CC)CCCC)s3)c3ccsc23)s1,CCCCC(CC)CC1(CC(CC)CCCC)c2cc(/C=C3\C(=O)c4cc5ccccc5cc4C3=C(C#N)C#N)sc2-c2sc(-c3cc(F)c(-c4cc5c(s4)-c4sc(/C=C6\C(=O)c7cc8ccccc8cc7C6=C(C#N)C#N)cc4C5(CC(CC)CCCC)CC(CC)CCCC)cc3F)cc21,11.63,-5.3,-3.43,-5.42,-3.81,,100.0,1:1.2,1.2%,,,,,
1359,10.1021/acs.chemmater.7b02887,CCCCC(CC)Cc1ccc(-c2c3cc(-c4ccc(-c5sc(-c6cccs6)c6c5C(=O)c5c(CC(CC)CCCC)sc(CC(CC)CCCC)c5C6=O)s4)sc3c(-c3ccc(CC(CC)CCCC)s3)c3ccsc23)s1,CCCCC(CC)CC1(CC(CC)CCCC)c2cc(/C=C3\C(=O)c4ccccc4C3=C(C#N)C#N)sc2-c2c1ccc1c3c(ccc21)C(CC(CC)CCCC)(CC(CC)CCCC)c1cc(/C=C2\C(=O)c4ccccc4C2=C(C#N)C#N)sc1-3,9.03,-5.3,-3.43,-5.91,-3.93,100.0,,,,inverted,TiO2,MoO3,chlorobenzene,
1360,10.1039/c8qm00318a,CCCCC(CC)Cc1ccc(-c2c3cc(-c4ccc(-c5sc(-c6cccs6)c6c5C(=O)c5c(CC(CC)CCCC)sc(CC(CC)CCCC)c5C6=O)s4)sc3c(-c3ccc(CC(CC)CCCC)s3)c3ccsc23)s1,CCCCC(CC)CC1(CC(CC)CCCC)c2cc(/C=C3\C(=O)c4ccccc4C3=C(C#N)C#N)sc2-c2sc(-c3cc(F)c(-c4cc5c(s4)-c4sc(/C=C6\C(=O)c7ccccc7C6=C(C#N)C#N)cc4C5(CC(CC)CCCC)CC(CC)CCCC)cc3F)cc21,10.14,-5.3,-3.43,-5.49,-3.77,,130.0,1:1.2,0.5%,,,,,
1361,10.3389/fchem.2018.00427,CCCCC(CC)Cc1ccc(-c2c3cc(-c4ccc(-c5sc(-c6cccs6)c6c5C(=O)c5c(CC(CC)CCCC)sc(CC(CC)CCCC)c5C6=O)s4)sc3c(-c3ccc(CC(CC)CCCC)s3)c3ccsc23)s1,CCCCC(CC)CC1(CC(CC)CCCC)c2cc(C=C3C(=O)c4cc(F)ccc4C3=C(C#N)C#N)sc2-c2c1ccc1c3c(ccc21)C(CC(CC)CCCC)(CC(CC)CCCC)c1cc(C=C2C(=O)c4cc(F)ccc4C2=C(C#N)C#N)sc1-3,8.73,-5.3,-3.43,-5.82,-3.92,,,1:1 w/w,,inverted,,,,
1362,10.1002/cjoc.201700809,CCCCC(CC)Cc1ccc(-c2c3cc(-c4ccc(-c5sc(-c6cccs6)c6c5C(=O)c5c(CC(CC)CCCC)sc(CC(CC)CCCC)c5C6=O)s4)sc3c(-c3ccc(CC(CC)CCCC)s3)c3ccsc23)s1,CCCCCC[Si]1(CCCCCC)c2cc3c(cc2-c2sc(/C=C4\C(=O)c5ccccc5C4=C(C#N)C#N)cc21)[Si](CCCCCC)(CCCCCC)c1cc(/C=C2\C(=O)c4ccccc4C2=C(C#N)C#N)sc1-3,8.16,-5.3,-3.43,-5.47,-3.78,,,,,,,,,
1363,10.1039/c8ta00764k,CCCCC(CC)Cc1ccc(-c2c3cc(-c4ccc(-c5sc(-c6cccs6)c6c5C(=O)c5c(CC(CC)CCCC)sc(CC(CC)CCCC)c5C6=O)s4)sc3c(-c3ccc(CC(CC)CCCC)s3)c3ccsc23)s1,CCCCCCC(CCCC)Cc1ccc(C2(c3ccc(CC(CCCC)CCCCCC)cc3)c3cc4c(cc3-c3sc5cc(/C=C6\C(=O)c7cc8ccccc8cc7C6=C(C#N)C#N)sc5c32)C(c2ccc(CC(CCCC)CCCCCC)cc2)(c2ccc(CC(CCCC)CCCCCC)cc2)c2c-4sc3cc(/C=C4\C(=O)c5cc6ccccc6cc5C4=C(C#N)C#N)sc23)cc1,9.92,-5.3,-3.43,-5.24,-3.86,,,,,,,,,
1364,10.1002/solr.201800053,CCCCC(CC)Cc1ccc(-c2c3cc(-c4ccc(-c5sc(-c6cccs6)c6c5C(=O)c5c(CC(CC)CCCC)sc(CC(CC)CCCC)c5C6=O)s4)sc3c(-c3ccc(CC(CC)CCCC)s3)c3ccsc23)s1,CCCCCCC(CCCC)COc1ccc(C2(c3ccc(OCC(CCCC)CCCCCC)cc3)c3cc(/C=C4\C(=O)c5cc6ccccc6cc5C4=C(C#N)C#N)sc3-c3ccc4c5c(ccc4c32)-c2sc(/C=C3\C(=O)c4cc6ccccc6cc4C3=C(C#N)C#N)cc2C5(c2ccc(OCC(CCCC)CCCCCC)cc2)c2ccc(OCC(CCCC)CCCCCC)cc2)cc1,11.04,-5.3,-3.43,-5.54,-3.78,,,1:0.8,,conventional,PDINO,PEDOT:PSS,chlorobenzene,DIO
1365,10.1039/c8ta00764k,CCCCC(CC)Cc1ccc(-c2c3cc(-c4ccc(-c5sc(-c6cccs6)c6c5C(=O)c5c(CC(CC)CCCC)sc(CC(CC)CCCC)c5C6=O)s4)sc3c(-c3ccc(CC(CC)CCCC)s3)c3ccsc23)s1,CCCCCCC(CCCC)COc1ccc(C2(c3ccc(OCC(CCCC)CCCCCC)cc3)c3cc4c(cc3-c3sc5cc(/C=C6\C(=O)c7cc8ccccc8cc7C6=C(C#N)C#N)sc5c32)C(c2ccc(OCC(CCCC)CCCCCC)cc2)(c2ccc(OCC(CCCC)CCCCCC)cc2)c2c-4sc3cc(/C=C4\C(=O)c5cc6ccccc6cc5C4=C(C#N)C#N)sc23)cc1,10.93,-5.3,-3.43,-5.41,-3.86,,,,,,,,,
1366,10.1039/c7ta02141k,CCCCC(CC)Cc1ccc(-c2c3cc(-c4ccc(-c5sc(-c6cccs6)c6c5C(=O)c5c(CC(CC)CCCC)sc(CC(CC)CCCC)c5C6=O)s4)sc3c(-c3ccc(CC(CC)CCCC)s3)c3ccsc23)s1,CCCCCCC1(CCCCCC)c2cc3c(cc2-c2cc4c(cc21)-c1sc(/C=C2\C(=O)c5ccccc5C2=C(C#N)C#N)cc1C4(CCCCCC)CCCCCC)C(CCCCCC)(CCCCCC)c1cc(/C=C2\C(=O)c4ccccc4C2=C(C#N)C#N)sc1-3,9.18,-5.3,-3.43,-5.6,-3.81,,,1:1 w/w,,inverted,,,,
1367,10.1002/cjoc.201700809,CCCCC(CC)Cc1ccc(-c2c3cc(-c4ccc(-c5sc(-c6cccs6)c6c5C(=O)c5c(CC(CC)CCCC)sc(CC(CC)CCCC)c5C6=O)s4)sc3c(-c3ccc(CC(CC)CCCC)s3)c3ccsc23)s1,CCCCCCC1(CCCCCC)c2cc3c(cc2-c2sc(/C=C4\C(=O)c5ccccc5C4=C(C#N)C#N)cc21)C(CCCCCC)(CCCCCC)c1cc(/C=C2\C(=O)c4ccccc4C2=C(C#N)C#N)sc1-3,8.83,-5.3,-3.43,-5.705,-3.997,,,,,,,,,
1368,10.1002/adfm.201702194,CCCCC(CC)Cc1ccc(-c2c3cc(-c4ccc(-c5sc(-c6cccs6)c6c5C(=O)c5c(CC(CC)CCCC)sc(CC(CC)CCCC)c5C6=O)s4)sc3c(-c3ccc(CC(CC)CCCC)s3)c3ccsc23)s1,CCCCCCc1ccc(C2(c3ccc(CCCCCC)[se]3)c3cc4c(cc3-c3sc5cc(/C=C6\C(=O)c7cscc7C6=C(C#N)C#N)sc5c32)C(c2ccc(CCCCCC)[se]2)(c2ccc(CCCCCC)[se]2)c2c-4sc3cc(/C=C4\C(=O)c5cscc5C4=C(C#N)C#N)sc23)[se]1,9.02,-5.3,-3.43,-5.65,-4.0,100.0,,1:1,0.5%,inverted,ZnO,MoO3,chlorobenzene,DIO
1369,10.1002/adfm.201802324,CCCCC(CC)Cc1ccc(-c2c3cc(-c4ccc(-c5sc(-c6cccs6)c6c5C(=O)c5c(CC(CC)CCCC)sc(CC(CC)CCCC)c5C6=O)s4)sc3c(-c3ccc(CC(CC)CCCC)s3)c3ccsc23)s1,CCCCCCc1ccc(C2(c3ccc(CCCCCC)cc3)c3c(sc4cc(/C=C5\C(=O)c6cc(F)c(F)cc6C5=C(C#N)C#N)sc34)-c3sc4c5c(sc4c32)-c2sc3cc(/C=C4\C(=O)c6cc(F)c(F)cc6C4=C(C#N)C#N)sc3c2C5(c2ccc(CCCCCC)cc2)c2ccc(CCCCCC)cc2)cc1,11.14,-5.3,-3.43,-5.44,-4.07,,,1:1,,conventional,C60-bissalt,PEDOT:PSS,,
1370,10.1039/c7ta05774a,CCCCC(CC)Cc1ccc(-c2c3cc(-c4ccc(-c5sc(-c6cccs6)c6c5C(=O)c5c(CC(CC)CCCC)sc(CC(CC)CCCC)c5C6=O)s4)sc3c(-c3ccc(CC(CC)CCCC)s3)c3ccsc23)s1,CCCCCCc1ccc(C2(c3ccc(CCCCCC)cc3)c3cc(-c4ncc(/C=C5\C(=O)c6ccccc6C5=C(C#N)C#N)s4)ccc3-c3cc4c(cc32)-c2ccc(-c3ncc(/C=C5\C(=O)c6ccccc6C5=C(C#N)C#N)s3)cc2C4(c2ccc(CCCCCC)cc2)c2ccc(CCCCCC)cc2)cc1,8.52,-5.3,-3.43,-5.62,-4.09,,,1:1,1.5%,inverted,ZnO,MoO3,,CN
1371,10.1039/c7ta10763c,CCCCC(CC)Cc1ccc(-c2c3cc(-c4ccc(-c5sc(-c6cccs6)c6c5C(=O)c5c(CC(CC)CCCC)sc(CC(CC)CCCC)c5C6=O)s4)sc3c(-c3ccc(CC(CC)CCCC)s3)c3ccsc23)s1,CCCCCCc1ccc(C2(c3ccc(CCCCCC)cc3)c3cc(/C=C4\C(=O)c5cc(C)ccc5C4=C(C#N)C#N)sc3-c3sc4c(-c5ccc(CC(CC)CCCC)s5)c5c6c(sc5c(-c5ccc(CC(CC)CCCC)s5)c4c32)-c2sc(/C=C3\C(=O)c4cc(C)ccc4C3=C(C#N)C#N)cc2C6(c2ccc(CCCCCC)cc2)c2ccc(CCCCCC)cc2)cc1,12.12,-5.3,-3.43,-5.35,-3.82,,100.0,1:1,,conventional,PDIN,PEDOT:PSS,chloroform,DIO
1372,10.1039/c7ta10763c,CCCCC(CC)Cc1ccc(-c2c3cc(-c4ccc(-c5sc(-c6cccs6)c6c5C(=O)c5c(CC(CC)CCCC)sc(CC(CC)CCCC)c5C6=O)s4)sc3c(-c3ccc(CC(CC)CCCC)s3)c3ccsc23)s1,CCCCCCc1ccc(C2(c3ccc(CCCCCC)cc3)c3cc(/C=C4\C(=O)c5cc(C)ccc5C4=C(C#N)C#N)sc3-c3sc4cc5c6c(sc5cc4c32)-c2sc(/C=C3\C(=O)c4cc(C)ccc4C3=C(C#N)C#N)cc2C6(c2ccc(CCCCCC)cc2)c2ccc(CCCCCC)cc2)cc1,11.31,-5.3,-3.43,-5.4,-3.85,,100.0,1:1,,conventional,PDIN,PEDOT:PSS,chloroform,DIO
1373,10.1016/j.dyepig.2018.03.061,CCCCC(CC)Cc1ccc(-c2c3cc(-c4ccc(-c5sc(-c6cccs6)c6c5C(=O)c5c(CC(CC)CCCC)sc(CC(CC)CCCC)c5C6=O)s4)sc3c(-c3ccc(CC(CC)CCCC)s3)c3ccsc23)s1,CCCCCCc1ccc(C2(c3ccc(CCCCCC)cc3)c3cc(/C=C4\C(=O)c5cc(C)ccc5C4=C(C#N)C#N)sc3-c3sc4cc5c6c(sc5cc4c32)-c2sc(/C=C3\C(=O)c4cc(C)ccc4C3=C(C#N)C#N)cc2C6(c2ccc(CCCCCC)cc2)c2ccc(CCCCCC)cc2)cc1,11.0,-5.3,-3.43,-5.4,-3.78,,,1:0.6,,conventional,PDIN,PEDOT:PSS,chloroform,
1374,10.1002/adfm.201802324,CCCCC(CC)Cc1ccc(-c2c3cc(-c4ccc(-c5sc(-c6cccs6)c6c5C(=O)c5c(CC(CC)CCCC)sc(CC(CC)CCCC)c5C6=O)s4)sc3c(-c3ccc(CC(CC)CCCC)s3)c3ccsc23)s1,CCCCCCc1ccc(C2(c3ccc(CCCCCC)cc3)c3cc(/C=C4\C(=O)c5cc(F)c(F)cc5C4=C(C#N)C#N)sc3-c3sc4c5c(sc4c32)-c2sc(/C=C3\C(=O)c4cc(F)c(F)cc4C3=C(C#N)C#N)cc2C5(c2ccc(CCCCCC)cc2)c2ccc(CCCCCC)cc2)cc1,7.99,-5.3,-3.43,-5.63,-4.115,,,1:1,,conventional,C60-bissalt,PEDOT:PSS,,
1375,10.1021/acsenergylett.8b00563,CCCCC(CC)Cc1ccc(-c2c3cc(-c4ccc(-c5sc(-c6cccs6)c6c5C(=O)c5c(CC(CC)CCCC)sc(CC(CC)CCCC)c5C6=O)s4)sc3c(-c3ccc(CC(CC)CCCC)s3)c3ccsc23)s1,CCCCCCc1ccc(C2(c3ccc(CCCCCC)cc3)c3cc(/C=C4\C(=O)c5cc(F)c(F)cc5C4=C(C#N)C#N)sc3-c3sc4cc5c6c(sc5cc4c32)-c2sc(/C=C3\C(=O)c4cc(F)c(F)cc4C3=C(C#N)C#N)cc2C6(c2ccc(CCCCCC)cc2)c2ccc(CCCCCC)cc2)cc1,8.12,-5.3,-3.43,-5.52,-4.0,,,1:1,,,,,,
1376,10.1039/c7ta05809h,CCCCC(CC)Cc1ccc(-c2c3cc(-c4ccc(-c5sc(-c6cccs6)c6c5C(=O)c5c(CC(CC)CCCC)sc(CC(CC)CCCC)c5C6=O)s4)sc3c(-c3ccc(CC(CC)CCCC)s3)c3ccsc23)s1,CCCCCCc1ccc(C2(c3ccc(CCCCCC)cc3)c3cc(/C=C4\C(=O)c5cc(F)ccc5C4=C(C#N)C#N)sc3-c3ccc4c5c(ccc4c32)-c2sc(/C=C3\C(=O)c4cc(F)ccc4C3=C(C#N)C#N)cc2C5(c2ccc(CCCCCC)cc2)c2ccc(CCCCCC)cc2)cc1,8.1,-5.3,-3.43,-5.52,-3.77,100.0,,1:0.8,,conventional,,,,
1377,10.1016/j.dyepig.2017.12.017,CCCCC(CC)Cc1ccc(-c2c3cc(-c4ccc(-c5sc(-c6cccs6)c6c5C(=O)c5c(CC(CC)CCCC)sc(CC(CC)CCCC)c5C6=O)s4)sc3c(-c3ccc(CC(CC)CCCC)s3)c3ccsc23)s1,CCCCCCc1ccc(C2(c3ccc(CCCCCC)cc3)c3cc(/C=C4\C(=O)c5ccc(C)cc5C4=C(C#N)C#N)sc3-c3sc4c5c(sc4c32)-c2sc(/C=C3\C(=O)c4ccc(C)cc4C3=C(C#N)C#N)cc2C5(c2ccc(CCCCCC)cc2)c2ccc(CCCCCC)cc2)cc1,11.48,-5.3,-3.43,-5.49,-4.03,85.0,175.0,1:1.5,0.20%,inverted,ZnO,MoO3,chloroform,DIO
1378,10.1039/c7ta05809h,CCCCC(CC)Cc1ccc(-c2c3cc(-c4ccc(-c5sc(-c6cccs6)c6c5C(=O)c5c(CC(CC)CCCC)sc(CC(CC)CCCC)c5C6=O)s4)sc3c(-c3ccc(CC(CC)CCCC)s3)c3ccsc23)s1,CCCCCCc1ccc(C2(c3ccc(CCCCCC)cc3)c3cc(/C=C4\C(=O)c5ccccc5C4=C(C#N)C#N)sc3-c3ccc4c5c(ccc4c32)-c2sc(/C=C3\C(=O)c4ccccc4C3=C(C#N)C#N)cc2C5(c2ccc(CCCCCC)cc2)c2ccc(CCCCCC)cc2)cc1,8.63,-5.3,-3.43,-5.525,-3.755,100.0,,1:0.8,,conventional,,,,
1379,10.1007/s40843-017-9084-x,CCCCC(CC)Cc1ccc(-c2c3cc(-c4ccc(-c5sc(-c6cccs6)c6c5C(=O)c5c(CC(CC)CCCC)sc(CC(CC)CCCC)c5C6=O)s4)sc3c(-c3ccc(CC(CC)CCCC)s3)c3ccsc23)s1,CCCCCCc1ccc(C2(c3ccc(CCCCCC)cc3)c3cc(/C=C4\C(=O)c5ccccc5C4=C(C#N)C#N)sc3-c3sc4c5c(sc4c32)-c2sc(/C=C3\C(=O)c4ccccc4C3=C(C#N)C#N)cc2C5(c2ccc(CCCCCC)cc2)c2ccc(CCCCCC)cc2)cc1,10.73,-5.3,-3.43,-5.452,-3.99,,,,,,,,,
1380,10.1016/j.dyepig.2017.12.017,CCCCC(CC)Cc1ccc(-c2c3cc(-c4ccc(-c5sc(-c6cccs6)c6c5C(=O)c5c(CC(CC)CCCC)sc(CC(CC)CCCC)c5C6=O)s4)sc3c(-c3ccc(CC(CC)CCCC)s3)c3ccsc23)s1,CCCCCCc1ccc(C2(c3ccc(CCCCCC)cc3)c3cc(/C=C4\C(=O)c5ccccc5C4=C(C#N)C#N)sc3-c3sc4c5c(sc4c32)-c2sc(/C=C3\C(=O)c4ccccc4C3=C(C#N)C#N)cc2C5(c2ccc(CCCCCC)cc2)c2ccc(CCCCCC)cc2)cc1,10.61,-5.3,-3.43,-5.452,-3.99,85.0,125.0,1:1.5,0.15%,inverted,ZnO,MoO3,chloroform,DIO
1381,10.1016/j.dyepig.2018.03.061,CCCCC(CC)Cc1ccc(-c2c3cc(-c4ccc(-c5sc(-c6cccs6)c6c5C(=O)c5c(CC(CC)CCCC)sc(CC(CC)CCCC)c5C6=O)s4)sc3c(-c3ccc(CC(CC)CCCC)s3)c3ccsc23)s1,CCCCCCc1ccc(C2(c3ccc(CCCCCC)cc3)c3cc(/C=C4\C(=O)c5ccccc5C4=C(C#N)C#N)sc3-c3sc4cc5c6c(sc5cc4c32)-c2sc(/C=C3\C(=O)c4ccccc4C3=C(C#N)C#N)cc2C6(c2ccc(CCCCCC)cc2)c2ccc(CCCCCC)cc2)cc1,10.42,-5.3,-3.43,-5.4,-3.83,,,,,conventional,PDIN,PEDOT:PSS,chloroform,
1382,10.1021/acsenergylett.8b00563,CCCCC(CC)Cc1ccc(-c2c3cc(-c4ccc(-c5sc(-c6cccs6)c6c5C(=O)c5c(CC(CC)CCCC)sc(CC(CC)CCCC)c5C6=O)s4)sc3c(-c3ccc(CC(CC)CCCC)s3)c3ccsc23)s1,CCCCCCc1ccc(C2(c3ccc(CCCCCC)cc3)c3cc(/C=C4\C(=O)c5ccccc5C4=C(C#N)C#N)sc3-c3sc4cc5c6c(sc5cc4c32)-c2sc(/C=C3\C(=O)c4ccccc4C3=C(C#N)C#N)cc2C6(c2ccc(CCCCCC)cc2)c2ccc(CCCCCC)cc2)cc1,9.33,-5.3,-3.43,-5.41,-3.87,,,1:1,,,,,,
1383,10.1016/j.dyepig.2018.03.061,CCCCC(CC)Cc1ccc(-c2c3cc(-c4ccc(-c5sc(-c6cccs6)c6c5C(=O)c5c(CC(CC)CCCC)sc(CC(CC)CCCC)c5C6=O)s4)sc3c(-c3ccc(CC(CC)CCCC)s3)c3ccsc23)s1,CCCCCCc1ccc(C2(c3ccc(CCCCCC)cc3)c3cc(C=C4C(=O)c5cc(F)ccc5C4=C(C#N)C#N)sc3-c3sc4cc5c6c(sc5cc4c32)-c2sc(C=C3C(=O)c4cc(F)ccc4C3=C(C#N)C#N)cc2C6(c2ccc(CCCCCC)cc2)c2ccc(CCCCCC)cc2)cc1,10.62,-5.3,-3.43,-5.43,-3.88,,,1:1,,conventional,PDIN,PEDOT:PSS,chloroform,
1384,10.1021/jacs.7b00566,CCCCC(CC)Cc1ccc(-c2c3cc(-c4ccc(-c5sc(-c6cccs6)c6c5C(=O)c5c(CC(CC)CCCC)sc(CC(CC)CCCC)c5C6=O)s4)sc3c(-c3ccc(CC(CC)CCCC)s3)c3ccsc23)s1,CCCCCCc1ccc(C2(c3ccc(CCCCCC)cc3)c3cc4c(cc3-c3sc(-c5cc(CCCCCC)c(C=C6C(=O)c7ccccc7C6=C(C#N)C#N)cc5CCCCCC)cc32)C(c2ccc(CCCCCC)cc2)(c2ccc(CCCCCC)cc2)c2cc(-c3cc(CCCCCC)c(C=C5C(=O)c6ccccc6C5=C(C#N)C#N)cc3CCCCCC)sc2-4)cc1,2.3,-5.3,-3.43,-5.55,-3.83,,,,,,,,,
1385,10.1039/c8tc01508b,CCCCC(CC)Cc1ccc(-c2c3cc(-c4ccc(-c5sc(-c6cccs6)c6c5C(=O)c5c(CC(CC)CCCC)sc(CC(CC)CCCC)c5C6=O)s4)sc3c(-c3ccc(CC(CC)CCCC)s3)c3ccsc23)s1,CCCCCCc1ccc(C2(c3ccc(CCCCCC)cc3)c3cc4c(cc3-c3sc(-c5ccc(/C=C6\C(=O)c7ccccc7C6=C(C#N)C#N)s5)cc32)C(c2ccc(CCCCCC)cc2)(c2ccc(CCCCCC)cc2)c2cc(-c3ccc(/C=C5\C(=O)c6ccccc6C5=C(C#N)C#N)s3)sc2-4)cc1,6.36,-5.3,-3.43,-5.463,-3.923,90.0,,1:1,,inverted,,,,
1386,10.1016/j.dyepig.2018.11.027,CCCCC(CC)Cc1ccc(-c2c3cc(-c4ccc(-c5sc(-c6cccs6)c6c5C(=O)c5c(CC(CC)CCCC)sc(CC(CC)CCCC)c5C6=O)s4)sc3c(-c3ccc(CC(CC)CCCC)s3)c3ccsc23)s1,CCCCCCc1ccc(C2(c3ccc(CCCCCC)cc3)c3cc4c(cc3-c3sc(-c5ccc6c(c5)N(CC)C(=O)/C6=C(/C#N)c5cccs5)cc32)C(c2ccc(CCCCCC)cc2)(c2ccc(CCCCCC)cc2)c2cc(-c3ccc5c(c3)N(CC)C(=O)/C5=C(/C#N)c3cccs3)sc2-4)cc1,2.0,-5.3,-3.43,-5.42,-3.69,,140.0,1:1,,conventional,Ca,PEDOT:PSS,chlorobenzene,
1387,10.1016/j.dyepig.2018.11.027,CCCCC(CC)Cc1ccc(-c2c3cc(-c4ccc(-c5sc(-c6cccs6)c6c5C(=O)c5c(CC(CC)CCCC)sc(CC(CC)CCCC)c5C6=O)s4)sc3c(-c3ccc(CC(CC)CCCC)s3)c3ccsc23)s1,CCCCCCc1ccc(C2(c3ccc(CCCCCC)cc3)c3cc4c(cc3-c3sc(-c5ccc6c(c5)N(CC)C(=O)C6=C(C#N)C#N)cc32)C(c2ccc(CCCCCC)cc2)(c2ccc(CCCCCC)cc2)c2cc(-c3ccc5c(c3)N(CC)C(=O)C5=C(C#N)C#N)sc2-4)cc1,1.62,-5.3,-3.43,-5.46,-4.02,,140.0,1:1,,conventional,Ca,PEDOT:PSS,chlorobenzene,
1388,10.1016/j.dyepig.2018.11.027,CCCCC(CC)Cc1ccc(-c2c3cc(-c4ccc(-c5sc(-c6cccs6)c6c5C(=O)c5c(CC(CC)CCCC)sc(CC(CC)CCCC)c5C6=O)s4)sc3c(-c3ccc(CC(CC)CCCC)s3)c3ccsc23)s1,CCCCCCc1ccc(C2(c3ccc(CCCCCC)cc3)c3cc4c(cc3-c3sc(-c5ccc6c(c5)N(CC)C(=O)C6=O)cc32)C(c2ccc(CCCCCC)cc2)(c2ccc(CCCCCC)cc2)c2cc(-c3ccc5c(c3)N(CC)C(=O)C5=O)sc2-4)cc1,1.1,-5.3,-3.43,-5.45,-3.65,,140.0,1:1,,conventional,Ca,PEDOT:PSS,chlorobenzene,
1389,10.1039/c8ta08410f,CCCCC(CC)Cc1ccc(-c2c3cc(-c4ccc(-c5sc(-c6cccs6)c6c5C(=O)c5c(CC(CC)CCCC)sc(CC(CC)CCCC)c5C6=O)s4)sc3c(-c3ccc(CC(CC)CCCC)s3)c3ccsc23)s1,CCCCCCc1ccc(C2(c3ccc(CCCCCC)cc3)c3cc4c(cc3-c3sc(-c5sc(/C=C6\C(=O)c7cc(F)c(F)cc7C6=C(C#N)C#N)c6c5OCCCO6)cc32)C(c2ccc(CCCCCC)cc2)(c2ccc(CCCCCC)cc2)c2cc(-c3sc(/C=C5\C(=O)c6cc(F)c(F)cc6C5=C(C#N)C#N)c5c3OCCCO5)sc2-4)cc1,2.18,-5.3,-3.43,-5.39,-3.77,100.0,,,,inverted,ZnO,MoO3,o-DCB,
1390,10.1039/c8ta08410f,CCCCC(CC)Cc1ccc(-c2c3cc(-c4ccc(-c5sc(-c6cccs6)c6c5C(=O)c5c(CC(CC)CCCC)sc(CC(CC)CCCC)c5C6=O)s4)sc3c(-c3ccc(CC(CC)CCCC)s3)c3ccsc23)s1,CCCCCCc1ccc(C2(c3ccc(CCCCCC)cc3)c3cc4c(cc3-c3sc(-c5sc(/C=C6\C(=O)c7cc(F)c(F)cc7C6=C(C#N)C#N)c6c5OCCO6)cc32)C(c2ccc(CCCCCC)cc2)(c2ccc(CCCCCC)cc2)c2cc(-c3sc(/C=C5\C(=O)c6cc(F)c(F)cc6C5=C(C#N)C#N)c5c3OCCO5)sc2-4)cc1,11.32,-5.3,-3.43,-5.43,-3.8,100.0,,,,inverted,ZnO,MoO3,o-DCB,DIO
1391,10.1039/c8tc01508b,CCCCC(CC)Cc1ccc(-c2c3cc(-c4ccc(-c5sc(-c6cccs6)c6c5C(=O)c5c(CC(CC)CCCC)sc(CC(CC)CCCC)c5C6=O)s4)sc3c(-c3ccc(CC(CC)CCCC)s3)c3ccsc23)s1,CCCCCCc1ccc(C2(c3ccc(CCCCCC)cc3)c3cc4c(cc3-c3sc(-c5sc(/C=C6\C(=O)c7ccccc7C6=C(C#N)C#N)cc5C(=O)OC)cc32)C(c2ccc(CCCCCC)cc2)(c2ccc(CCCCCC)cc2)c2cc(-c3sc(/C=C5\C(=O)c6ccccc6C5=C(C#N)C#N)cc3C(=O)OC)sc2-4)cc1,8.4,-5.3,-3.43,-5.68,-4.16,90.0,,1:1,,inverted,,,,
1392,10.1021/acsami.7b10275,CCCCC(CC)Cc1ccc(-c2c3cc(-c4ccc(-c5sc(-c6cccs6)c6c5C(=O)c5c(CC(CC)CCCC)sc(CC(CC)CCCC)c5C6=O)s4)sc3c(-c3ccc(CC(CC)CCCC)s3)c3ccsc23)s1,CCCCCCc1ccc(C2(c3ccc(CCCCCC)cc3)c3cc4c(cc3-c3sc(-c5sc(/C=C6\C(=O)c7cscc7C6=C(C#N)C#N)cc5CC(CC)CCCC)cc32)C(c2ccc(CCCCCC)cc2)(c2ccc(CCCCCC)cc2)c2cc(-c3sc(/C=C5\C(=O)c6cscc6C5=C(C#N)C#N)cc3CC(CC)CCCC)sc2-4)cc1,9.35,-5.3,-3.43,-5.29,-3.37,,160.0,1:1,,conventional,,,,
1393,10.1021/acsami.7b10275,CCCCC(CC)Cc1ccc(-c2c3cc(-c4ccc(-c5sc(-c6cccs6)c6c5C(=O)c5c(CC(CC)CCCC)sc(CC(CC)CCCC)c5C6=O)s4)sc3c(-c3ccc(CC(CC)CCCC)s3)c3ccsc23)s1,CCCCCCc1ccc(C2(c3ccc(CCCCCC)cc3)c3cc4c(cc3-c3sc(-c5sc(/C=C6\C(=O)c7cscc7C6=C(C#N)C#N)cc5OCC(CC)CCCC)cc32)C(c2ccc(CCCCCC)cc2)(c2ccc(CCCCCC)cc2)c2cc(-c3sc(/C=C5\C(=O)c6cscc6C5=C(C#N)C#N)cc3OCC(CC)CCCC)sc2-4)cc1,10.02,-5.3,-3.43,-5.11,-3.38,,160.0,1:1,,conventional,,,,
1394,10.1007/s11426-018-9252-9,CCCCC(CC)Cc1ccc(-c2c3cc(-c4ccc(-c5sc(-c6cccs6)c6c5C(=O)c5c(CC(CC)CCCC)sc(CC(CC)CCCC)c5C6=O)s4)sc3c(-c3ccc(CC(CC)CCCC)s3)c3ccsc23)s1,CCCCCCc1ccc(C2(c3ccc(CCCCCC)cc3)c3cc4c(cc3-c3sc(/C=C5\C(=O)c6ccccc6C5=C(C#N)C#N)cc32)C(c2ccc(CCCCCC)cc2)(c2ccc(CCCCCC)cc2)c2cc(/C=C3\C(=O)c5ccccc5C3=C(C#N)C#N)sc2-4)cc1,4.69,-5.3,-3.43,-5.658,-3.856,,,,,,,,,
1395,10.1002/adma.201800052,CCCCC(CC)Cc1ccc(-c2c3cc(-c4ccc(-c5sc(-c6cccs6)c6c5C(=O)c5c(CC(CC)CCCC)sc(CC(CC)CCCC)c5C6=O)s4)sc3c(-c3ccc(CC(CC)CCCC)s3)c3ccsc23)s1,CCCCCCc1ccc(C2(c3ccc(CCCCCC)cc3)c3cc4c(cc3-c3sc(/C=C5\C(=O)c6cscc6C5=C(C#N)C#N)cc32)C(c2ccc(CCCCCC)cc2)(c2ccc(CCCCCC)cc2)c2cc(/C=C3\C(=O)c5cscc5C3=C(C#N)C#N)sc2-4)cc1,6.4,-5.3,-3.43,-5.89,-3.93,,110.0,1:1,0.5%,inverted,ZnO,MoO3,chlorobenzene,DIO
1396,10.1002/solr.201800120,CCCCC(CC)Cc1ccc(-c2c3cc(-c4ccc(-c5sc(-c6cccs6)c6c5C(=O)c5c(CC(CC)CCCC)sc(CC(CC)CCCC)c5C6=O)s4)sc3c(-c3ccc(CC(CC)CCCC)s3)c3ccsc23)s1,CCCCCCc1ccc(C2(c3ccc(CCCCCC)cc3)c3cc4c(cc3-c3sc(C=C5C(=O)N(CC)C(=S)N(CC)C5=O)cc32)C(c2ccc(CCCCCC)cc2)(c2ccc(CCCCCC)cc2)c2cc(C=C3C(=O)N(CC)C(=S)N(CC)C3=O)sc2-4)cc1,6.4,-5.3,-3.43,-5.71,-3.93,100.0,120.0,1:1,,inverted,ZnO,MoO3,chloroform,
1397,10.1002/adfm.201705095,CCCCC(CC)Cc1ccc(-c2c3cc(-c4ccc(-c5sc(-c6cccs6)c6c5C(=O)c5c(CC(CC)CCCC)sc(CC(CC)CCCC)c5C6=O)s4)sc3c(-c3ccc(CC(CC)CCCC)s3)c3ccsc23)s1,CCCCCCc1ccc(C2(c3ccc(CCCCCC)cc3)c3cc4c(cc3-c3sc5c(CCCCCC)c(/C=C6\C(=O)c7ccccc7C6=C(C#N)C#N)sc5c32)C(c2ccc(CCCCCC)cc2)(c2ccc(CCCCCC)cc2)c2c-4sc3c(CCCCCC)c(/C=C4\C(=O)c5ccccc5C4=C(C#N)C#N)sc23)cc1,11.61,-5.3,-3.43,-5.73,-3.92,110.0,125.0,1:1,,inverted,ZnO,MoO3,chloroform,
1398,10.1002/aenm.201800204,CCCCC(CC)Cc1ccc(-c2c3cc(-c4ccc(-c5sc(-c6cccs6)c6c5C(=O)c5c(CC(CC)CCCC)sc(CC(CC)CCCC)c5C6=O)s4)sc3c(-c3ccc(CC(CC)CCCC)s3)c3ccsc23)s1,CCCCCCc1ccc(C2(c3ccc(CCCCCC)cc3)c3cc4c(cc3-c3sc5cc(/C=C6\C(=O)c7c(C)sc(C)c7C6=C(C#N)C#N)sc5c32)C(c2ccc(CCCCCC)cc2)(c2ccc(CCCCCC)cc2)c2c-4sc3cc(/C=C4\C(=O)c5c(C)sc(C)c5C4=C(C#N)C#N)sc23)cc1,10.56,-5.3,-3.43,-5.48,-3.9,,120.0,,0.5%,conventional,N719:PrC60MAI,PEDOT:PSS,chlorobenzene,DIO
1399,10.1039/c8sc02018c,CCCCC(CC)Cc1ccc(-c2c3cc(-c4ccc(-c5sc(-c6cccs6)c6c5C(=O)c5c(CC(CC)CCCC)sc(CC(CC)CCCC)c5C6=O)s4)sc3c(-c3ccc(CC(CC)CCCC)s3)c3ccsc23)s1,CCCCCCc1ccc(C2(c3ccc(CCCCCC)cc3)c3cc4c(cc3-c3sc5cc(/C=C6\C(=O)c7c(csc7C)C6=C(C#N)C#N)sc5c32)C(c2ccc(CCCCCC)cc2)(c2ccc(CCCCCC)cc2)c2c-4sc3cc(/C=C4\C(=O)c5c(csc5C)C4=C(C#N)C#N)sc23)cc1,12.03,-5.3,-3.43,-5.57,-3.93,,,,,,,,,
1400,10.1002/aenm.201700183,CCCCC(CC)Cc1ccc(-c2c3cc(-c4ccc(-c5sc(-c6cccs6)c6c5C(=O)c5c(CC(CC)CCCC)sc(CC(CC)CCCC)c5C6=O)s4)sc3c(-c3ccc(CC(CC)CCCC)s3)c3ccsc23)s1,CCCCCCc1ccc(C2(c3ccc(CCCCCC)cc3)c3cc4c(cc3-c3sc5cc(/C=C6\C(=O)c7c(OC)cccc7C6=C(C#N)C#N)sc5c32)C(c2ccc(CCCCCC)cc2)(c2ccc(CCCCCC)cc2)c2c-4sc3cc(/C=C4\C(=O)c5c(OC)cccc5C4=C(C#N)C#N)sc23)cc1,7.9,-5.3,-3.43,-5.49,-3.81,,150.0,1:1,0.5 vol%,,,,,
1401,10.1039/c8ta01739e,CCCCC(CC)Cc1ccc(-c2c3cc(-c4ccc(-c5sc(-c6cccs6)c6c5C(=O)c5c(CC(CC)CCCC)sc(CC(CC)CCCC)c5C6=O)s4)sc3c(-c3ccc(CC(CC)CCCC)s3)c3ccsc23)s1,CCCCCCc1ccc(C2(c3ccc(CCCCCC)cc3)c3cc4c(cc3-c3sc5cc(C=C6C(=O)c7cc(C)c(C)cc7C6=C(C#N)C#N)sc5c32)C(c2ccc(CCCCCC)cc2)(c2ccc(CCCCCC)cc2)c2c-4sc3cc(C=C4C(=O)c5cc(C)c(C)cc5C4=C(C#N)C#N)sc23)cc1,10.41,-5.3,-3.43,-5.537,-3.843,,,,,,,,,
1402,10.1021/acsami.9b15247,CCCCC(CC)Cc1ccc(-c2c3cc(-c4ccc(-c5sc(-c6cccs6)c6c5C(=O)c5c(CC(CC)CCCC)sc(CC(CC)CCCC)c5C6=O)s4)sc3c(-c3ccc(CC(CC)CCCC)s3)c3ccsc23)s1,CCCCCCc1ccc(C2(c3ccc(CCCCCC)cc3)c3cc4c(cc3-c3sc5cc(/C=C6\C(=O)c7cc(F)c(F)cc7C6=C(C#N)C#N)sc5c32)C(c2ccc(CCCCCC)cc2)(c2ccc(CCCCCC)cc2)c2c-4sc3cc(-c4ccc(-c5c(C#N)c(C#N)c(-c6ccc(-c7cc8sc9c(c8s7)C(c7ccc(CCCCCC)cc7)(c7ccc(CCCCCC)cc7)c7cc8c(cc7-9)C(c7ccc(CCCCCC)cc7)(c7ccc(CCCCCC)cc7)c7c-8sc8cc(/C=C9\C(=O)c%10cc(F)c(F)cc%10C9=C(C#N)C#N)sc78)s6)c6nsnc56)s4)sc23)cc1,9.13,-5.29,-3.43,-5.56,-3.98,100.0,90.0,1.0:1.0,0.5 vol %,inverted,ZnO NP/PEIE,MoO3,,DIO
1403,10.1021/acsami.9b15247,CCCCC(CC)Cc1ccc(-c2c3cc(-c4ccc(-c5sc(-c6cccs6)c6c5C(=O)c5c(CC(CC)CCCC)sc(CC(CC)CCCC)c5C6=O)s4)sc3c(-c3ccc(CC(CC)CCCC)s3)c3ccsc23)s1,CCCCCCc1ccc(C2(c3ccc(CCCCCC)cc3)c3cc4c(cc3-c3sc5cc(/C=C6\C(=O)c7cc(F)c(F)cc7C6=C(C#N)C#N)sc5c32)C(c2ccc(CCCCCC)cc2)(c2ccc(CCCCCC)cc2)c2c-4sc3cc(-c4ccc(-c5c(F)c(F)c(-c6ccc(-c7cc8sc9c(c8s7)C(c7ccc(CCCCCC)cc7)(c7ccc(CCCCCC)cc7)c7cc8c(cc7-9)C(c7ccc(CCCCCC)cc7)(c7ccc(CCCCCC)cc7)c7c-8sc8cc(/C=C9\C(=O)c%10cc(F)c(F)cc%10C9=C(C#N)C#N)sc78)s6)c6nsnc56)s4)sc23)cc1,7.27,-5.29,-3.43,-5.46,-3.92,100.0,90.0,1.0:1.0,0.5 vol %,inverted,ZnO NP/PEIE,MoO3,,DIO
1404,10.1021/acs.chemmater.7b01615,CCCCC(CC)Cc1ccc(-c2c3cc(-c4ccc(-c5sc(-c6cccs6)c6c5C(=O)c5c(CC(CC)CCCC)sc(CC(CC)CCCC)c5C6=O)s4)sc3c(-c3ccc(CC(CC)CCCC)s3)c3ccsc23)s1,CCCCCCc1ccc(C2(c3ccc(CCCCCC)cc3)c3cc4c(cc3-c3sc5cc(/C=C6\C(=O)c7ccc(C)cc7C6=C(C#N)C#N)sc5c32)C(c2ccc(CCCCCC)cc2)(c2ccc(CCCCCC)cc2)c2c-4sc3cc(/C=C4\C(=O)c5ccc(C)cc5C4=C(C#N)C#N)sc23)cc1,12.1,-5.3,-3.43,-5.514,-3.808,,,,,,,,,
1405,10.1039/c8ta00368h,CCCCC(CC)Cc1ccc(-c2c3cc(-c4ccc(-c5sc(-c6cccs6)c6c5C(=O)c5c(CC(CC)CCCC)sc(CC(CC)CCCC)c5C6=O)s4)sc3c(-c3ccc(CC(CC)CCCC)s3)c3ccsc23)s1,CCCCCCc1ccc(C2(c3ccc(CCCCCC)cc3)c3cc4c(cc3-c3sc5cc(/C=C6\C(=O)c7ccc(C)cc7C6=C(C#N)C#N)sc5c32)C(c2ccc(CCCCCC)cc2)(c2ccc(CCCCCC)cc2)c2c-4sc3cc(/C=C4\C(=O)c5ccc(C)cc5C4=C(C#N)C#N)sc23)cc1,11.74,-5.3,-3.43,-5.514,-3.808,,,,,,,,,
1406,10.1002/adfm.201705659,CCCCC(CC)Cc1ccc(-c2c3cc(-c4ccc(-c5sc(-c6cccs6)c6c5C(=O)c5c(CC(CC)CCCC)sc(CC(CC)CCCC)c5C6=O)s4)sc3c(-c3ccc(CC(CC)CCCC)s3)c3ccsc23)s1,CCCCCCc1ccc(C2(c3ccc(CCCCCC)cc3)c3cc4c(cc3-c3sc5cc(/C=C6\C(=O)c7ccc(C)cc7C6=C(C#N)C#N)sc5c32)C(c2ccc(CCCCCC)cc2)(c2ccc(CCCCCC)cc2)c2c-4sc3cc(/C=C4\C(=O)c5ccc(C)cc5C4=C(C#N)C#N)sc23)cc1,11.52,-5.3,-3.43,-5.514,-3.808,110.0,160.0,1:1 w/w,3 vol%,,PFN-Br,,,
1407,10.1039/c7qm00182g,CCCCC(CC)Cc1ccc(-c2c3cc(-c4ccc(-c5sc(-c6cccs6)c6c5C(=O)c5c(CC(CC)CCCC)sc(CC(CC)CCCC)c5C6=O)s4)sc3c(-c3ccc(CC(CC)CCCC)s3)c3ccsc23)s1,CCCCCCc1ccc(C2(c3ccc(CCCCCC)cc3)c3cc4c(cc3-c3sc5cc(/C=C6\C(=O)c7ccc(C)cc7C6=C(C#N)C#N)sc5c32)C(c2ccc(CCCCCC)cc2)(c2ccc(CCCCCC)cc2)c2c-4sc3cc(/C=C4\C(=O)c5ccc(C)cc5C4=C(C#N)C#N)sc23)cc1,11.5,-5.3,-3.43,-5.514,-3.808,,,,,,,,,
1408,10.1021/acs.macromol.8b00683,CCCCC(CC)Cc1ccc(-c2c3cc(-c4ccc(-c5sc(-c6cccs6)c6c5C(=O)c5c(CC(CC)CCCC)sc(CC(CC)CCCC)c5C6=O)s4)sc3c(-c3ccc(CC(CC)CCCC)s3)c3ccsc23)s1,CCCCCCc1ccc(C2(c3ccc(CCCCCC)cc3)c3cc4c(cc3-c3sc5cc(/C=C6\C(=O)c7ccc(C)cc7C6=C(C#N)C#N)sc5c32)C(c2ccc(CCCCCC)cc2)(c2ccc(CCCCCC)cc2)c2c-4sc3cc(/C=C4\C(=O)c5ccc(C)cc5C4=C(C#N)C#N)sc23)cc1,10.31,-5.3,-3.43,-5.514,-3.808,100.0,120.0,1:1,,conventional,PDINO,PEDOT:PSS,chlorobenzene,DIO
1409,10.1039/c7ta04431c,CCCCC(CC)Cc1ccc(-c2c3cc(-c4ccc(-c5sc(-c6cccs6)c6c5C(=O)c5c(CC(CC)CCCC)sc(CC(CC)CCCC)c5C6=O)s4)sc3c(-c3ccc(CC(CC)CCCC)s3)c3ccsc23)s1,CCCCCCc1ccc(C2(c3ccc(CCCCCC)cc3)c3cc4c(cc3-c3sc5cc(/C=C6\C(=O)c7ccc(OC)cc7C6=C(C#N)C#N)sc5c32)C(c2ccc(CCCCCC)cc2)(c2ccc(CCCCCC)cc2)c2c-4sc3cc(/C=C4\C(=O)c5ccc(OC)cc5C4=C(C#N)C#N)sc23)cc1,11.6,-5.3,-3.43,-5.435,-3.595,,130.0,1:1,,,,,,
1410,10.1039/c7ta04431c,CCCCC(CC)Cc1ccc(-c2c3cc(-c4ccc(-c5sc(-c6cccs6)c6c5C(=O)c5c(CC(CC)CCCC)sc(CC(CC)CCCC)c5C6=O)s4)sc3c(-c3ccc(CC(CC)CCCC)s3)c3ccsc23)s1,CCCCCCc1ccc(C2(c3ccc(CCCCCC)cc3)c3cc4c(cc3-c3sc5cc(/C=C6\C(=O)c7ccc(OCC)cc7C6=C(C#N)C#N)sc5c32)C(c2ccc(CCCCCC)cc2)(c2ccc(CCCCCC)cc2)c2c-4sc3cc(/C=C4\C(=O)c5ccc(OCC)cc5C4=C(C#N)C#N)sc23)cc1,9.3,-5.3,-3.43,-5.37,-3.31,100.0,130.0,1:1,,conventional,,,,
1411,10.1039/c7ta04431c,CCCCC(CC)Cc1ccc(-c2c3cc(-c4ccc(-c5sc(-c6cccs6)c6c5C(=O)c5c(CC(CC)CCCC)sc(CC(CC)CCCC)c5C6=O)s4)sc3c(-c3ccc(CC(CC)CCCC)s3)c3ccsc23)s1,CCCCCCc1ccc(C2(c3ccc(CCCCCC)cc3)c3cc4c(cc3-c3sc5cc(/C=C6\C(=O)c7ccc(OCCC)cc7C6=C(C#N)C#N)sc5c32)C(c2ccc(CCCCCC)cc2)(c2ccc(CCCCCC)cc2)c2c-4sc3cc(/C=C4\C(=O)c5ccc(OCCC)cc5C4=C(C#N)C#N)sc23)cc1,4.9,-5.3,-3.43,-5.36,-3.31,100.0,130.0,1:1,,conventional,,,,
1412,10.1039/c7ta04431c,CCCCC(CC)Cc1ccc(-c2c3cc(-c4ccc(-c5sc(-c6cccs6)c6c5C(=O)c5c(CC(CC)CCCC)sc(CC(CC)CCCC)c5C6=O)s4)sc3c(-c3ccc(CC(CC)CCCC)s3)c3ccsc23)s1,CCCCCCc1ccc(C2(c3ccc(CCCCCC)cc3)c3cc4c(cc3-c3sc5cc(/C=C6\C(=O)c7ccc(OCCCC)cc7C6=C(C#N)C#N)sc5c32)C(c2ccc(CCCCCC)cc2)(c2ccc(CCCCCC)cc2)c2c-4sc3cc(/C=C4\C(=O)c5ccc(OCCCC)cc5C4=C(C#N)C#N)sc23)cc1,4.2,-5.3,-3.43,-5.35,-3.3,100.0,130.0,1:1,,conventional,,,,
1413,10.1002/aenm.201700183,CCCCC(CC)Cc1ccc(-c2c3cc(-c4ccc(-c5sc(-c6cccs6)c6c5C(=O)c5c(CC(CC)CCCC)sc(CC(CC)CCCC)c5C6=O)s4)sc3c(-c3ccc(CC(CC)CCCC)s3)c3ccsc23)s1,CCCCCCc1ccc(C2(c3ccc(CCCCCC)cc3)c3cc4c(cc3-c3sc5cc(/C=C6\C(=O)c7cccc(OC)c7C6=C(C#N)C#N)sc5c32)C(c2ccc(CCCCCC)cc2)(c2ccc(CCCCCC)cc2)c2c-4sc3cc(/C=C4\C(=O)c5cccc(OC)c5C4=C(C#N)C#N)sc23)cc1,6.3,-5.3,-3.43,-5.5,-3.76,,150.0,1:1,0.5 vol%,,,,,
1414,10.1039/c7ta01746d,CCCCC(CC)Cc1ccc(-c2c3cc(-c4ccc(-c5sc(-c6cccs6)c6c5C(=O)c5c(CC(CC)CCCC)sc(CC(CC)CCCC)c5C6=O)s4)sc3c(-c3ccc(CC(CC)CCCC)s3)c3ccsc23)s1,CCCCCCc1ccc(C2(c3ccc(CCCCCC)cc3)c3cc4c(cc3-c3sc5cc(C=C6C(=O)c7ccccc7C6=C(C#N)C#N)sc5c32)C(c2ccc(CCCCCC)cc2)(c2ccc(CCCCCC)cc2)c2c-4sc3cc(C=C4C(=O)c5ccccc5C4=C(C#N)C#N)sc23)cc1,11.21,-5.3,-3.43,-5.576,-3.916,100.0,160.0,1:1,,inverted,ZnO,MoO3,chlorobenzene,DIO
1415,10.1021/jacs.7b02677,CCCCC(CC)Cc1ccc(-c2c3cc(-c4ccc(-c5sc(-c6cccs6)c6c5C(=O)c5c(CC(CC)CCCC)sc(CC(CC)CCCC)c5C6=O)s4)sc3c(-c3ccc(CC(CC)CCCC)s3)c3ccsc23)s1,CCCCCCc1ccc(C2(c3ccc(CCCCCC)cc3)c3cc4c(cc3-c3sc5cc(C=C6C(=O)c7ccccc7C6=C(C#N)C#N)sc5c32)C(c2ccc(CCCCCC)cc2)(c2ccc(CCCCCC)cc2)c2c-4sc3cc(C=C4C(=O)c5ccccc5C4=C(C#N)C#N)sc23)cc1,11.05,-5.3,-3.43,-5.576,-3.916,,,,,,,,,
1416,10.1088/1361-6463/ab092b,CCCCC(CC)Cc1ccc(-c2c3cc(-c4ccc(-c5sc(-c6cccs6)c6c5C(=O)c5c(CC(CC)CCCC)sc(CC(CC)CCCC)c5C6=O)s4)sc3c(-c3ccc(CC(CC)CCCC)s3)c3ccsc23)s1,CCCCCCc1ccc(C2(c3ccc(CCCCCC)cc3)c3cc4c(cc3-c3sc5cc(C=C6C(=O)c7ccccc7C6=C(C#N)C#N)sc5c32)C(c2ccc(CCCCCC)cc2)(c2ccc(CCCCCC)cc2)c2c-4sc3cc(C=C4C(=O)c5ccccc5C4=C(C#N)C#N)sc23)cc1,10.53,-5.3,-3.43,-5.576,-3.916,,,,,,,,,
1417,10.1002/aenm.201801601,CCCCC(CC)Cc1ccc(-c2c3cc(-c4ccc(-c5sc(-c6cccs6)c6c5C(=O)c5c(CC(CC)CCCC)sc(CC(CC)CCCC)c5C6=O)s4)sc3c(-c3ccc(CC(CC)CCCC)s3)c3ccsc23)s1,CCCCCCc1ccc(C2(c3ccc(CCCCCC)cc3)c3cc4c(cc3-c3sc5cc(C=C6C(=O)c7ccccc7C6=C(C#N)C#N)sc5c32)C(c2ccc(CCCCCC)cc2)(c2ccc(CCCCCC)cc2)c2c-4sc3cc(C=C4C(=O)c5ccccc5C4=C(C#N)C#N)sc23)cc1,10.02,-5.3,-3.43,-5.576,-3.916,,160.0,1:1,"0.5 vol% 1,8-diiodooctane in chlorobenzene/1,8-diiodooctane cosolvent",inverted,ZnO,MoO3,"chlorobenzene:1,8-diiodooctane (99.5:0.5)",
1418,10.1016/j.cclet.2017.11.018,CCCCC(CC)Cc1ccc(-c2c3cc(-c4ccc(-c5sc(-c6cccs6)c6c5C(=O)c5c(CC(CC)CCCC)sc(CC(CC)CCCC)c5C6=O)s4)sc3c(-c3ccc(CC(CC)CCCC)s3)c3ccsc23)s1,CCCCCCc1ccc(C2(c3ccc(CCCCCC)cc3)c3cc4c(cc3-c3sc5cc(C=C6C(=O)c7ccccc7C6=C(C#N)C#N)sc5c32)C(c2ccc(CCCCCC)cc2)(c2ccc(CCCCCC)cc2)c2c-4sc3cc(C=C4C(=O)c5ccccc5C4=C(C#N)C#N)sc23)cc1,9.94,-5.3,-3.43,-5.576,-3.916,,,1:1,,,,,,
1419,10.1021/acsami.8b20493,CCCCC(CC)Cc1ccc(-c2c3cc(-c4ccc(-c5sc(-c6cccs6)c6c5C(=O)c5c(CC(CC)CCCC)sc(CC(CC)CCCC)c5C6=O)s4)sc3c(-c3ccc(CC(CC)CCCC)s3)c3ccsc23)s1,CCCCCCc1ccc(C2(c3ccc(CCCCCC)cc3)c3cc4c(cc3-c3sc5cc(C=C6C(=O)c7ccccc7C6=C(C#N)C#N)sc5c32)C(c2ccc(CCCCCC)cc2)(c2ccc(CCCCCC)cc2)c2c-4sc3cc(C=C4C(=O)c5ccccc5C4=C(C#N)C#N)sc23)cc1,8.6,-5.3,-3.43,-5.576,-3.916,100.0,160.0,,,conventional,,,,
1420,10.1021/acsphotonics.7b00618,CCCCC(CC)Cc1ccc(-c2c3cc(-c4ccc(-c5sc(-c6cccs6)c6c5C(=O)c5c(CC(CC)CCCC)sc(CC(CC)CCCC)c5C6=O)s4)sc3c(-c3ccc(CC(CC)CCCC)s3)c3ccsc23)s1,CCCCCCc1ccc(C2(c3ccc(CCCCCC)cc3)c3cc4c(cc3-c3sc5cc(C=C6C(=O)c7ccccc7C6=C(C#N)C#N)sc5c32)C(c2ccc(CCCCCC)cc2)(c2ccc(CCCCCC)cc2)c2c-4sc3cc(C=C4C(=O)c5ccccc5C4=C(C#N)C#N)sc23)cc1,7.4,-5.3,-3.43,-5.576,-3.916,,,,,,,,,
