Repository: JiYiqaq/PCE-KA-GNN

# Data directory

- `raw/Active_Database.csv` is the immutable source dataset bundled under CC BY 4.0. Do not overwrite it with processed data.
- `processed/` is created and populated by the training pipeline. Generated `.pt` and `.pth` caches are intentionally ignored by Git because they can exceed GitHub's normal single-file limit.

See `../DATA_LICENSE.md` for provenance, license and checksum information.

File: data/processed/device_records.csv (part 11 of 250)
record_id,doi,donor_smiles,acceptor_smiles,pce,homo_d,lumo_d,homo_a,lumo_a,active_layer_thickness,annealing_temp,d_a_ratio,additive_ratio,device_type,etl_canonical,htl_canonical,solvent_canonical,additive_canonical
1421,10.1002/aenm.201800204,CCCCC(CC)Cc1ccc(-c2c3cc(-c4ccc(-c5sc(-c6cccs6)c6c5C(=O)c5c(CC(CC)CCCC)sc(CC(CC)CCCC)c5C6=O)s4)sc3c(-c3ccc(CC(CC)CCCC)s3)c3ccsc23)s1,CCCCCCc1ccc(C2(c3ccc(CCCCCC)cc3)c3cc4c(cc3-c3sc5cc(/C=C6\C(=O)c7cscc7C6=C(C#N)C#N)sc5c32)C(c2ccc(CCCCCC)cc2)(c2ccc(CCCCCC)cc2)c2c-4sc3cc(/C=C4\C(=O)c5cscc5C4=C(C#N)C#N)sc23)cc1,11.27,-5.3,-3.43,-5.585,-3.826,,120.0,,,conventional,N719:PrC60MAI,PEDOT:PSS,chlorobenzene,DIO
1422,10.1039/c8ta07954d,CCCCC(CC)Cc1ccc(-c2c3cc(-c4ccc(-c5sc(-c6cccs6)c6c5C(=O)c5c(CC(CC)CCCC)sc(CC(CC)CCCC)c5C6=O)s4)sc3c(-c3ccc(CC(CC)CCCC)s3)c3ccsc23)s1,CCCCCCc1ccc(C2(c3ccc(CCCCCC)cc3)c3cc4c(cc3-c3sc5cc(/C=C6\C(=O)c7sccc7C6=C(C#N)C#N)sc5c32)C(c2ccc(CCCCCC)cc2)(c2ccc(CCCCCC)cc2)c2c-4sc3cc(/C=C4\C(=O)c5sccc5C4=C(C#N)C#N)sc23)cc1,11.28,-5.3,-3.43,-5.508,-3.8,100.0,,1:1,,,,,,
1423,10.1002/solr.201800120,CCCCC(CC)Cc1ccc(-c2c3cc(-c4ccc(-c5sc(-c6cccs6)c6c5C(=O)c5c(CC(CC)CCCC)sc(CC(CC)CCCC)c5C6=O)s4)sc3c(-c3ccc(CC(CC)CCCC)s3)c3ccsc23)s1,CCCCCCc1ccc(C2(c3ccc(CCCCCC)cc3)c3cc4c(cc3-c3sc5cc(C=C6C(=O)N(CC)C(=S)N(CC)C6=O)sc5c32)C(c2ccc(CCCCCC)cc2)(c2ccc(CCCCCC)cc2)c2c-4sc3cc(C=C4C(=O)N(CC)C(=S)N(CC)C4=O)sc23)cc1,7.3,-5.3,-3.43,-5.71,-3.755,100.0,120.0,1:1,,inverted,ZnO,MoO3,chloroform,
1424,10.1002/adfm.201702194,CCCCC(CC)Cc1ccc(-c2c3cc(-c4ccc(-c5sc(-c6cccs6)c6c5C(=O)c5c(CC(CC)CCCC)sc(CC(CC)CCCC)c5C6=O)s4)sc3c(-c3ccc(CC(CC)CCCC)s3)c3ccsc23)s1,CCCCCCc1ccc(C2(c3ccc(CCCCCC)s3)c3cc4c(cc3-c3sc5cc(/C=C6\C(=O)c7cscc7C6=C(C#N)C#N)sc5c32)C(c2ccc(CCCCCC)s2)(c2ccc(CCCCCC)s2)c2c-4sc3cc(/C=C4\C(=O)c5cscc5C4=C(C#N)C#N)sc23)s1,10.61,-5.3,-3.43,-5.68,-4.03,100.0,,1:1,0.5%,inverted,ZnO,MoO3,chlorobenzene,DIO
1425,10.1039/c7ta11339k,CCCCC(CC)Cc1ccc(-c2c3cc(-c4ccc(-c5sc(-c6cccs6)c6c5C(=O)c5c(CC(CC)CCCC)sc(CC(CC)CCCC)c5C6=O)s4)sc3c(-c3ccc(CC(CC)CCCC)s3)c3ccsc23)s1,CCCCCCc1cccc(C2(c3cccc(CCCCCC)c3)c3cc4c(cc3-c3sc5cc(C=C6C(=O)c7c(csc7C)C6=C(C#N)C#N)sc5c32)C(c2cccc(CCCCCC)c2)(c2cccc(CCCCCC)c2)c2c-4sc3cc(C=C4C(=O)c5c(csc5C)C4=C(C#N)C#N)sc23)c1,10.68,-5.3,-3.43,-5.54,-3.9,100.0,150.0,1:1 w/w,,,,,,
1426,10.1021/acs.chemmater.8b04087,CCCCC(CC)Cc1ccc(-c2c3cc(-c4ccc(-c5sc(-c6cccs6)c6c5C(=O)c5c(CC(CC)CCCC)sc(CC(CC)CCCC)c5C6=O)s4)sc3c(-c3ccc(CC(CC)CCCC)s3)c3ccsc23)s1,CCCCCCCC[Si]1(CCCCCCCC)c2cc(/C=C3\C(=O)c4cc(Cl)c(Cl)cc4C3=C(C#N)C#N)sc2-c2sc(-c3cc4c(-c5ccc(CC(CC)CCCC)s5)c5sc(-c6cc7c(s6)-c6sc(/C=C8\C(=O)c9cc(Cl)c(Cl)cc9C8=C(C#N)C#N)cc6[Si]7(CCCCCCCC)CCCCCCCC)cc5c(-c5ccc(CC(CC)CCCC)s5)c4s3)cc21,3.73,-5.3,-3.43,-5.45,-3.82,,,1:1,,conventional,PDINO,PEDOT:PSS,,
1427,10.1016/j.dyepig.2018.08.039,CCCCC(CC)Cc1ccc(-c2c3cc(-c4ccc(-c5sc(-c6cccs6)c6c5C(=O)c5c(CC(CC)CCCC)sc(CC(CC)CCCC)c5C6=O)s4)sc3c(-c3ccc(CC(CC)CCCC)s3)c3ccsc23)s1,CCCCCCCCC1(CCCCCCCC)c2cc(-c3ccc(/C=C4\C(=O)c5cc(F)c(F)cc5C4=C(C#N)C#N)s3)ccc2-c2cc3c(cc21)-c1ccc(-c2ccc(/C=C4\C(=O)c5cc(F)c(F)cc5C4=C(C#N)C#N)s2)cc1C3(CCCCCCCC)CCCCCCCC,7.41,-5.3,-3.43,-5.66,-3.88,100.0,,1:1.5,,conventional,PDINO,PEDOT:PSS,chlorobenzene,DIO
1428,10.1016/j.dyepig.2018.08.039,CCCCC(CC)Cc1ccc(-c2c3cc(-c4ccc(-c5sc(-c6cccs6)c6c5C(=O)c5c(CC(CC)CCCC)sc(CC(CC)CCCC)c5C6=O)s4)sc3c(-c3ccc(CC(CC)CCCC)s3)c3ccsc23)s1,CCCCCCCCC1(CCCCCCCC)c2cc(-c3ccc(/C=C4\C(=O)c5ccccc5C4=C(C#N)C#N)s3)ccc2-c2cc3c(cc21)-c1ccc(-c2ccc(/C=C4\C(=O)c5ccccc5C4=C(C#N)C#N)s2)cc1C3(CCCCCCCC)CCCCCCCC,6.07,-5.3,-3.43,-5.53,-3.825,100.0,,1:1.5,,conventional,PDINO,PEDOT:PSS,chlorobenzene,DIO
1429,10.1016/j.orgel.2018.05.050,CCCCC(CC)Cc1ccc(-c2c3cc(-c4ccc(-c5sc(-c6cccs6)c6c5C(=O)c5c(CC(CC)CCCC)sc(CC(CC)CCCC)c5C6=O)s4)sc3c(-c3ccc(CC(CC)CCCC)s3)c3ccsc23)s1,CCCCCCCCC1(CCCCCCCC)c2cc(-c3sc(/C=C4\C(=O)c5cc6ccccc6cc5C4=C(C#N)C#N)cc3CC(CC)CCCC)ccc2-c2cc3c(cc21)-c1ccc(-c2sc(/C=C4\C(=O)c5cc6ccccc6cc5C4=C(C#N)C#N)cc2CC(CC)CCCC)cc1C3(CCCCCCCC)CCCCCCCC,2.89,-5.3,-3.43,-5.8,-3.93,100.0,80.0,1:1,2,conventional,PNDIT-F3N-Br,PEDOT:PSS,chlorobenzene,CN
1430,10.1007/s40843-016-5155-2,CCCCC(CC)Cc1ccc(-c2c3cc(-c4ccc(-c5sc(-c6cccs6)c6c5C(=O)c5c(CC(CC)CCCC)sc(CC(CC)CCCC)c5C6=O)s4)sc3c(-c3ccc(CC(CC)CCCC)s3)c3ccsc23)s1,CCCCCCCCC1(CCCCCCCC)c2cc(-c3sc(/C=C4\C(=O)c5ccccc5C4=C(C#N)C#N)cc3CCCCCC)ccc2-c2ccc(-c3sc(/C=C4\C(=O)c5ccccc5C4=C(C#N)C#N)cc3CCCCCC)cc21,5.71,-5.3,-3.43,-5.67,-3.72,,,,,conventional,,,,1-methylnaphthalene
1431,10.1021/acs.chemmater.8b04087,CCCCC(CC)Cc1ccc(-c2c3cc(-c4ccc(-c5sc(-c6cccs6)c6c5C(=O)c5c(CC(CC)CCCC)sc(CC(CC)CCCC)c5C6=O)s4)sc3c(-c3ccc(CC(CC)CCCC)s3)c3ccsc23)s1,CCCCCCCCC1(CCCCCCCC)c2cc(/C=C3\C(=O)c4cc(Cl)c(Cl)cc4C3=C(C#N)C#N)sc2-c2sc(-c3cc4c(-c5ccc(CC(CC)CCCC)s5)c5sc(-c6cc7c(s6)-c6sc(/C=C8\C(=O)c9cc(Cl)c(Cl)cc9C8=C(C#N)C#N)cc6C7(CCCCCCCC)CCCCCCCC)cc5c(-c5ccc(CC(CC)CCCC)s5)c4s3)cc21,9.54,-5.3,-3.43,-5.35,-3.75,,,1:1,,conventional,PDINO,PEDOT:PSS,,
1432,10.1039/c7ta02141k,CCCCC(CC)Cc1ccc(-c2c3cc(-c4ccc(-c5sc(-c6cccs6)c6c5C(=O)c5c(CC(CC)CCCC)sc(CC(CC)CCCC)c5C6=O)s4)sc3c(-c3ccc(CC(CC)CCCC)s3)c3ccsc23)s1,CCCCCCCCC1(CCCCCCCC)c2cc3c(cc2-c2cc4c(cc21)-c1sc(/C=C2\C(=O)c5ccccc5C2=C(C#N)C#N)cc1C4(CCCCCC)CCCCCC)C(CCCCCC)(CCCCCC)c1cc(/C=C2\C(=O)c4ccccc4C2=C(C#N)C#N)sc1-3,9.91,-5.3,-3.43,-5.62,-3.83,,,1:1 w/w,0.5 wt%,inverted,,,,
1433,10.1021/acs.chemmater.7b02811,CCCCC(CC)Cc1ccc(-c2c3cc(-c4ccc(-c5sc(-c6cccs6)c6c5C(=O)c5c(CC(CC)CCCC)sc(CC(CC)CCCC)c5C6=O)s4)sc3c(-c3ccc(CC(CC)CCCC)s3)c3ccsc23)s1,CCCCCCCCC1(CCCCCCCC)c2cc3c(cc2-c2cc4c(cc21)-c1sc(/C=C2\C(=O)c5ccccc5C2=C(C#N)C#N)cc1C4(CCCCCCCC)CCCCCCCC)C(CCCCCCCC)(CCCCCCCC)c1cc(/C=C2\C(=O)c4ccccc4C2=C(C#N)C#N)sc1-3,11.2,-5.3,-3.43,-5.43,-3.71,,,,,conventional,PDINO,PEDOT:PSS,,
1434,10.1016/j.orgel.2018.05.050,CCCCC(CC)Cc1ccc(-c2c3cc(-c4ccc(-c5sc(-c6cccs6)c6c5C(=O)c5c(CC(CC)CCCC)sc(CC(CC)CCCC)c5C6=O)s4)sc3c(-c3ccc(CC(CC)CCCC)s3)c3ccsc23)s1,CCCCCCCCC1(CCCCCCCC)c2cc3c(cc2-c2sc(-c4sc(/C=C5\C(=O)c6cc7ccccc7cc6C5=C(C#N)C#N)cc4CC(CC)CCCC)cc21)C(CCCCCCCC)(CCCCCCCC)c1cc(-c2sc(/C=C4\C(=O)c5cc6ccccc6cc5C4=C(C#N)C#N)cc2CC(CC)CCCC)sc1-3,5.77,-5.3,-3.43,-5.42,-4.03,100.0,80.0,1:1,2,conventional,PNDIT-F3N-Br,PEDOT:PSS,chlorobenzene,CN
1435,10.1039/c7ta02141k,CCCCC(CC)Cc1ccc(-c2c3cc(-c4ccc(-c5sc(-c6cccs6)c6c5C(=O)c5c(CC(CC)CCCC)sc(CC(CC)CCCC)c5C6=O)s4)sc3c(-c3ccc(CC(CC)CCCC)s3)c3ccsc23)s1,CCCCCCCCC1(CCCCCCCC)c2cc3c(cc2-c2sc(/C=C4\C(=O)c5ccccc5C4=C(C#N)C#N)cc21)C(CCCCCC)(CCCCCC)c1cc2c(cc1-3)C(CCCCCCCC)(CCCCCCCC)c1cc(/C=C3\C(=O)c4ccccc4C3=C(C#N)C#N)sc1-2,11.12,-5.3,-3.43,-5.64,-3.81,108.0,,1:1 w/w,0.5 wt%,inverted,,,,
1436,10.1016/j.dyepig.2018.08.039,CCCCC(CC)Cc1ccc(-c2c3cc(-c4ccc(-c5sc(-c6cccs6)c6c5C(=O)c5c(CC(CC)CCCC)sc(CC(CC)CCCC)c5C6=O)s4)sc3c(-c3ccc(CC(CC)CCCC)s3)c3ccsc23)s1,CCCCCCCCc1cc(/C=C2\C(=O)c3cc(F)c(F)cc3C2=C(C#N)C#N)sc1-c1ccc2c(c1)C(CCCCCCCC)(CCCCCCCC)c1cc3c(cc1-2)C(CCCCCCCC)(CCCCCCCC)c1cc(-c2sc(/C=C4\C(=O)c5cc(F)c(F)cc5C4=C(C#N)C#N)cc2CCCCCCCC)ccc1-3,5.54,-5.3,-3.43,-5.72,-3.85,100.0,,1:1.5,,conventional,PDINO,PEDOT:PSS,chlorobenzene,DIO
1437,10.1016/j.dyepig.2018.08.039,CCCCC(CC)Cc1ccc(-c2c3cc(-c4ccc(-c5sc(-c6cccs6)c6c5C(=O)c5c(CC(CC)CCCC)sc(CC(CC)CCCC)c5C6=O)s4)sc3c(-c3ccc(CC(CC)CCCC)s3)c3ccsc23)s1,CCCCCCCCc1cc(/C=C2\C(=O)c3ccccc3C2=C(C#N)C#N)sc1-c1ccc2c(c1)C(CCCCCCCC)(CCCCCCCC)c1cc3c(cc1-2)C(CCCCCCCC)(CCCCCCCC)c1cc(-c2sc(/C=C4\C(=O)c5ccccc5C4=C(C#N)C#N)cc2CCCCCCCC)ccc1-3,3.11,-5.3,-3.43,-5.7,-3.75,100.0,,1:1.5,,conventional,PDINO,PEDOT:PSS,chlorobenzene,DIO
1438,10.1002/adma.201704510,CCCCC(CC)Cc1ccc(-c2c3cc(-c4ccc(-c5sc(-c6cccs6)c6c5C(=O)c5c(CC(CC)CCCC)sc(CC(CC)CCCC)c5C6=O)s4)sc3c(-c3ccc(CC(CC)CCCC)s3)c3ccsc23)s1,CCCCCCCCc1cc2c(/C=C3\C(=O)c4cc(F)c(F)cc4C3=C(C#N)C#N)sc(-c3ccc4c(c3)C(CC(CC)CCCC)(CC(CC)CCCC)C3=C4C(CC(CC)CCCC)(CC(CC)CCCC)c4cc(-c5sc(/C=C6\C(=O)c7cc(F)c(F)cc7C6=C(C#N)C#N)c6cc(CCCCCCCC)sc56)ccc43)c2s1,9.49,-5.3,-3.43,-5.68,-3.84,,,1:1,,conventional,PNDIT-F3N,PEDOT:PSS,chlorobenzene,
1439,10.1021/acsami.7b12612,CCCCC(CC)Cc1ccc(-c2c3cc(-c4ccc(-c5sc(-c6cccs6)c6c5C(=O)c5c(CC(CC)CCCC)sc(CC(CC)CCCC)c5C6=O)s4)sc3c(-c3ccc(CC(CC)CCCC)s3)c3ccsc23)s1,CCCCCCCCc1ccc(C2(c3ccc(CCCCCCCC)cc3)c3cc4c5cc6c(cc5n(C(CCCCCCCC)CCCCCCCC)c4cc3-c3sc(/C=C4\C(=O)c5ccccc5C4=C(C#N)C#N)cc32)-c2sc(/C=C3\C(=O)c4ccccc4C3=C(C#N)C#N)cc2C6(c2ccc(CCCCCCCC)cc2)c2ccc(CCCCCCCC)cc2)cc1,9.02,-5.3,-3.43,-5.46,-3.65,,50.0,1:1.5,0.5 vol %,,,,,
1440,10.1002/adma.201804790,CCCCC(CC)Cc1ccc(-c2c3cc(-c4ccc(-c5sc(-c6cccs6)c6c5C(=O)c5c(CC(CC)CCCC)sc(CC(CC)CCCC)c5C6=O)s4)sc3c(-c3ccc(CC(CC)CCCC)s3)c3ccsc23)s1,CCCCCCCCCCCCCCCCC1(CCCCCCCCCCCCCCCC)c2cc3c(cc2-c2sc(/C=C4\C(=O)c5ccccc5C4=C(C#N)C#N)cc21)C(CCCCCCCCCCCCCCCC)(CCCCCCCCCCCCCCCC)c1cc(/C=C2\C(=O)c4ccccc4C2=C(C#N)C#N)sc1-3,6.05,-5.3,-3.43,-5.885,-3.91,,,,,,,,,
1441,10.1002/adfm.201802895,CCCCC(CC)Cc1ccc(-c2c3cc(-c4ccc(-c5sc(-c6cccs6)c6c5C(=O)c5c(CC(CC)CCCC)sc(CC(CC)CCCC)c5C6=O)s4)sc3c(-c3ccc(CC(CC)CCCC)s3)c3ccsc23)s1,CCCCCCCCCCCCCCCCC1(CCCCCCCCCCCCCCCC)c2cc3c(cc2-c2sc4cc(/C=C5\C(=O)c6ccccc6C5=C(C#N)C#N)sc4c21)C(CCCCCCCCCCCCCCCC)(CCCCCCCCCCCCCCCC)c1c-3sc2cc(/C=C3\C(=O)c4ccccc4C3=C(C#N)C#N)sc12,11.2,-5.3,-3.43,-5.68,-3.84,150.0,,,,inverted,ZnO,MoO3,,
1442,10.1016/j.dyepig.2017.05.026,CCCCC(CC)Cc1ccc(-c2c3cc(-c4ccc(-c5sc(-c6cccs6)c6c5C(=O)c5c(CC(CC)CCCC)sc(CC(CC)CCCC)c5C6=O)s4)sc3c(-c3ccc(CC(CC)CCCC)s3)c3ccsc23)s1,CCCCCCCCn1c2cc3c(cc2c2cc4c(cc21)-c1sc(-c2ccc(/C=C5\C(=O)c6ccccc6C5=C(C#N)C#N)s2)cc1C4(c1ccc(CCCCCC)cc1)c1ccc(CCCCCC)cc1)C(c1ccc(CCCCCC)cc1)(c1ccc(CCCCCC)cc1)c1cc(-c2ccc(/C=C4\C(=O)c5ccccc5C4=C(C#N)C#N)s2)sc1-3,6.23,-5.3,-3.43,-5.39,-3.8,,80.0,1:1,,inverted,ZnO,MoO3,chlorobenzene,DIO
1443,10.1002/marc.201800393,CCCCC(CC)Cc1ccc(-c2c3cc(-c4ccc(-c5sc(-c6cccs6)c6c5C(=O)c5c(CC(CC)CCCC)sc(CC(CC)CCCC)c5C6=O)s4)sc3c(-c3ccc(CC(CC)CCCC)s3)c3ccsc23)s1,CCCCCCCCOC(=O)c1cc2c(-c3cc4c(s3)-c3cc5c(cc3C4(c3cccc(CCCCCC)c3)c3cccc(CCCCCC)c3)-c3sc(-c4sc(C=c6sc(=C(C#N)C#N)n(CC)c6=O)c6sc(C(=O)OCCCCCCCC)cc46)cc3C5(c3cccc(CCCCCC)c3)c3cccc(CCCCCC)c3)sc(C=c3sc(=C(C#N)C#N)n(CC)c3=O)c2s1,8.22,-5.3,-3.43,-5.45,-3.61,,,,,,,,,
1444,10.1002/marc.201800393,CCCCC(CC)Cc1ccc(-c2c3cc(-c4ccc(-c5sc(-c6cccs6)c6c5C(=O)c5c(CC(CC)CCCC)sc(CC(CC)CCCC)c5C6=O)s4)sc3c(-c3ccc(CC(CC)CCCC)s3)c3ccsc23)s1,CCCCCCCCOC(=O)c1cc2c(-c3cc4c(s3)-c3cc5c(cc3C4(c3cccc(OCCCCCC)c3)c3cccc(OCCCCCC)c3)-c3sc(-c4sc(C=c6sc(=C(C#N)C#N)n(CC)c6=O)c6sc(C(=O)OCCCCCCCC)cc46)cc3C5(c3cccc(OCCCCCC)c3)c3cccc(OCCCCCC)c3)sc(C=c3sc(=C(C#N)C#N)n(CC)c3=O)c2s1,10.12,-5.3,-3.43,-5.48,-3.66,,,,,,,,,
1445,10.1002/aenm.201801618,CCCCC(CC)Cc1ccc(-c2c3cc(-c4ccc(-c5sc(-c6cccs6)c6c5C(=O)c5c(CC(CC)CCCC)sc(CC(CC)CCCC)c5C6=O)s4)sc3c(-c3ccc(CC(CC)CCCC)s3)c3ccsc23)s1,CCCCCCCCOc1c(-c2cc3sc(/C=C4\C(=O)c5cc(F)c(F)cc5C4=C(C#N)C#N)cc3s2)sc2c1C(c1ccc(CCCCCC)cc1)(c1ccc(CCCCCC)cc1)c1cc3c(cc1-2)C(c1ccc(CCCCCC)cc1)(c1ccc(CCCCCC)cc1)c1c-3sc(-c2cc3sc(/C=C4\C(=O)c5cc(F)c(F)cc5C4=C(C#N)C#N)cc3s2)c1OCCCCCCCC,10.21,-5.3,-3.43,-5.39,-3.89,,,1:1.1,,conventional,PDINO,PEDOT:PSS,,
1446,10.1002/aenm.201801618,CCCCC(CC)Cc1ccc(-c2c3cc(-c4ccc(-c5sc(-c6cccs6)c6c5C(=O)c5c(CC(CC)CCCC)sc(CC(CC)CCCC)c5C6=O)s4)sc3c(-c3ccc(CC(CC)CCCC)s3)c3ccsc23)s1,CCCCCCCCOc1c(-c2ccc(/C=C3\C(=O)c4cc(F)c(F)cc4C3=C(C#N)C#N)s2)sc2c1C(c1ccc(CCCCCC)cc1)(c1ccc(CCCCCC)cc1)c1cc3c(cc1-2)C(c1ccc(CCCCCC)cc1)(c1ccc(CCCCCC)cc1)c1c-3sc(-c2ccc(/C=C3\C(=O)c4cc(F)c(F)cc4C3=C(C#N)C#N)s2)c1OCCCCCCCC,12.62,-5.3,-3.43,-5.49,-3.88,,,1:1.2,,conventional,PDINO,PEDOT:PSS,,
1447,10.1016/j.dyepig.2018.11.040,CCCCC(CC)Cc1ccc(-c2c3cc(-c4ccc(-c5sc(-c6cccs6)c6c5C(=O)c5c(CC(CC)CCCC)sc(CC(CC)CCCC)c5C6=O)s4)sc3c(-c3ccc(CC(CC)CCCC)s3)c3ccsc23)s1,CCCCCCCCOc1ccc(C2(c3ccc(OCCCCCCCC)cc3)c3cc4c(cc3-c3sc(/C=C5\C(=O)c6ccccc6C5=C(C#N)C#N)cc32)C(c2ccc(OCCCCCCCC)cc2)(c2ccc(OCCCCCCCC)cc2)c2cc(/C=C3\C(=O)c5ccccc5C3=C(C#N)C#N)sc2-4)cc1,4.74,-5.3,-3.43,-5.7,-3.79,,,1:1.2,,inverted,ZnO,MoO3,,
1448,10.1016/j.dyepig.2018.11.040,CCCCC(CC)Cc1ccc(-c2c3cc(-c4ccc(-c5sc(-c6cccs6)c6c5C(=O)c5c(CC(CC)CCCC)sc(CC(CC)CCCC)c5C6=O)s4)sc3c(-c3ccc(CC(CC)CCCC)s3)c3ccsc23)s1,CCCCCCCCOc1ccc2c(c1)-c1cc(OCCCCCCCC)ccc1C21c2cc3c(cc2-c2sc(/C=C4\C(=O)c5ccccc5C4=C(C#N)C#N)cc21)C1(c2ccc(OCCCCCCCC)cc2-c2cc(OCCCCCCCC)ccc21)c1cc(/C=C2\C(=O)c4ccccc4C2=C(C#N)C#N)sc1-3,6.23,-5.3,-3.43,-5.68,-3.79,,,1:1.8,,inverted,ZnO,MoO3,,
1451,10.1002/adma.201606054,CCCCC(CC)COC(=O)c1sc2c(-c3cc4c(OCC(CC)CCCC)c5sccc5c(OCC(CC)CCCC)c4s3)scc2c1F,CCCCCCCCOc1ccc2c(c1)-c1cc(OCCCCCCCC)ccc1C21c2cc(-c3ccc(/C=c4\sc(=C(C#N)C#N)n(CC)c4=O)c4nsnc34)ccc2-c2ccc(-c3ccc(/C=c4\sc(=C(C#N)C#N)n(CC)c4=O)c4nsnc34)cc21,7.34,-5.19,-3.43,-5.93,-3.86,100.0,,1:1.2,0.75% v/v,inverted,ZnO,MoO3,chlorobenzene,
1452,10.1016/j.dyepig.2017.09.009,CCCCCCC(CCCC)Cc1sc(CC(CCCC)CCCCCC)c2c1C(=O)c1c(-c3cccs3)sc(-c3ccc(-c4cc5c(-c6ccc(SCC(CC)CCCC)s6)c6sccc6c(-c6ccc(SCC(CC)CCCC)s6)c5s4)s3)c1C2=O,CCCCCCc1ccc(C2(c3ccc(CCCCCC)cc3)c3cc4c(cc3-c3sc(/C=C5\C(=O)c6cscc6C5=C(C#N)C#N)cc32)C(c2ccc(CCCCCC)cc2)(c2ccc(CCCCCC)cc2)c2cc(/C=C3\C(=O)c5cscc5C3=C(C#N)C#N)sc2-4)cc1,8.69,-5.43,-3.43,-5.89,-3.93,110.0,100.0,1:1,,conventional,ZrAcac,PEDOT:PSS,chloroform,
1454,10.1039/c8tc04746d,CCCCCCCCC(CCCCCC)Cc1cc(-c2cc(CC(CCCCCC)CCCCCCCC)c(-c3cc(F)c(-c4sc(C)cc4F)s3)s2)sc1C,CCCCCCCCC1(CCCCCCCC)c2cc3c(cc2-c2sc(-c4ccc(/C=C5\SC(=S)N(CC)C5=O)c5nsnc45)cc21)C(CCCCCCCC)(CCCCCCCC)c1cc(-c2ccc(/C=C4\SC(=S)N(CC)C4=O)c4nsnc24)sc1-3,7.0,-5.35,-3.43,-5.53,-3.88,100.0,75.0,1:1,,conventional,PFN-Br,PEDOT:PSS,chloroform,
1460,10.1002/adma.201604155,CCCCCCCCc1ccc(-c2c3sc4cc(-c5ccc(-c6sc(-c7cccs7)c7c6C(=O)c6c(CC(CC)CCCC)sc(CC(CC)CCCC)c6C7=O)s5)sc4c3c(-c3ccc(CCCCCCCC)s3)c3sc4ccsc4c23)s1,CCCCCCC1(CCCCCC)c2cc3c(cc2-c2sc(/C=C4\C(=O)c5ccccc5C4=C(C#N)C#N)cc21)C(CCCCCC)(CCCCCC)c1cc(/C=C2\C(=O)c4ccccc4C2=C(C#N)C#N)sc1-3,10.37,-5.36,-3.43,-5.705,-3.997,,,1:1,,,,,,DIO
1461,10.1021/jacs.6b00853,CCCCCCCCc1ccc(-c2c3sc4cc(-c5ccc(-c6sc(-c7cccs7)c7c6C(=O)c6c(CC(CC)CCCC)sc(CC(CC)CCCC)c6C7=O)s5)sc4c3c(-c3ccc(CCCCCCCC)s3)c3sc4ccsc4c23)s1,CCCCCCC1(CCCCCC)c2cc3c(cc2-c2sc(/C=C4\C(=O)c5ccccc5C4=C(C#N)C#N)cc21)C(CCCCCC)(CCCCCC)c1cc(/C=C2\C(=O)c4ccccc4C2=C(C#N)C#N)sc1-3,8.71,-5.36,-3.43,-5.705,-3.997,,,1:1 w/w,,,,,,
1463,10.1021/jacs.6b02004,CCCCCCCCc1ccc(-c2c3sc4cc(-c5ccc(-c6sc(-c7cccs7)c7c6C(=O)c6c(CC(CC)CCCC)sc(CC(CC)CCCC)c6C7=O)s5)sc4c3c(-c3ccc(CCCCCCCC)s3)c3sc4ccsc4c23)s1,CCCCCCc1ccc(C2(c3ccc(CCCCCC)s3)c3cc4c(cc3-c3sc5cc(/C=C6\C(=O)c7ccccc7C6=C(C#N)C#N)sc5c32)C(c2ccc(CCCCCC)s2)(c2ccc(CCCCCC)s2)c2c-4sc3cc(/C=C4\C(=O)c5ccccc5C4=C(C#N)C#N)sc23)s1,9.6,-5.36,-3.43,-5.673,-3.909,,,1:1.3,,inverted,ZnO,MoO3,chloroform,CN
1464,10.1039/c9py00674e,CCCCCCCCCCc1cc(-c2cnc(-c3cc(CCCCCCCCCC)c(-c4cc5c(-c6ccc(CC(CC)CCCC)s6)c6sc(C)cc6c(-c6ccc(CC(CC)CCCC)s6)c5s4)s3)cn2)sc1C,CCCCCCc1ccc(C2(c3ccc(CCCCCC)cc3)c3cc4c(cc3-c3sc5cc(/C=C6\C(=O)c7ccccc7C6=C(C#N)C#N)sc5c32)C(c2ccc(CCCCCC)cc2)(c2ccc(CCCCCC)cc2)c2c-4sc3cc(/C=C4\C(=O)c5ccccc5C4=C(C#N)C#N)sc23)cc1,7.6,-5.41,-3.43,-5.58,-3.91,,130.0,1.0:1.2,0.5 vol%,inverted,,,,
1471,10.1039/c8tc06245e,CCCCC(CC)Cc1ccc(-c2c3cc(-c4ccc(-c5sc(-c6cccs6)c6c5C(=O)c5c(CC(CC)CCCC)sc(CC(CC)CCCC)c5C6=O)s4)sc3c(-c3ccc(CC(CC)CCCC)s3)c3ccsc23)s1,CCCCCCCCC1(CCCCCCCC)c2cc3c(cc2-c2sc4c(c21)C(CCCCCCCC)(CCCCCCCC)c1cc2c(cc1-4)C(c1ccc(CCCCCC)cc1)(c1ccc(CCCCCC)cc1)c1cc(/C=C4\C(=O)c5cc(F)c(F)cc5C4=C(C#N)C#N)sc1-2)C(c1ccc(CCCCCC)cc1)(c1ccc(CCCCCC)cc1)c1cc(/C=C2\C(=O)c4cc(F)c(F)cc4C2=C(C#N)C#N)sc1-3,11.29,-5.23,-3.42,-5.51,-3.96,90.0,,1:1,0.3 wt%,inverted,ZnO,MoO3,o-DCB,CBA
1472,10.1039/c8tc06245e,CCCCC(CC)Cc1ccc(-c2c3cc(-c4ccc(-c5sc(-c6cccs6)c6c5C(=O)c5c(CC(CC)CCCC)sc(CC(CC)CCCC)c5C6=O)s4)sc3c(-c3ccc(CC(CC)CCCC)s3)c3ccsc23)s1,CCCCCCCCC1(CCCCCCCC)c2cc3c(cc2-c2sc4c(c21)C(CCCCCCCC)(CCCCCCCC)c1cc2c(cc1-4)C(c1ccc(CCCCCC)cc1)(c1ccc(CCCCCC)cc1)c1cc(/C=C4\C(=O)c5ccccc5C4=C(C#N)C#N)sc1-2)C(c1ccc(CCCCCC)cc1)(c1ccc(CCCCCC)cc1)c1cc(/C=C2\C(=O)c4ccccc4C2=C(C#N)C#N)sc1-3,9.79,-5.23,-3.42,-5.5,-3.84,90.0,,1:1,0.2 wt%,inverted,ZnO,MoO3,o-DCB,DIO
1476,10.1002/aenm.201802686,CCCCC(CC)Cc1cccc(-c2c3cc(-c4ccc(-c5sc(-c6ccc(C)s6)c6c5C(=O)c5c(CC(CC)CCCC)sc(CC(CC)CCCC)c5C6=O)s4)sc3c(-c3cccc(CC(CC)CCCC)c3)c3cc(C)sc23)c1,CCCCCCc1ccc(C2(c3ccc(CCCCCC)cc3)c3cc4c(cc3-c3sc5cc(/C=C6\C(=O)c7cscc7C6=C(C#N)C#N)sc5c32)C(c2ccc(CCCCCC)cc2)(c2ccc(CCCCCC)cc2)c2c-4sc3cc(/C=C4\C(=O)c5cscc5C4=C(C#N)C#N)sc23)cc1,12.22,-5.48,-3.42,-5.62,-3.96,110.0,100.0,1:1,,inverted,ZnO,MoO3,chloroform,
1477,10.1002/aenm.201802686,CCCCC(CC)CSc1cccc(-c2c3cc(-c4ccc(-c5sc(-c6cccs6)c6c5C(=O)c5c(CC(CC)CCCC)sc(CC(CC)CCCC)c5C6=O)s4)sc3c(-c3cccc(SCC(CC)CCCC)c3)c3ccsc23)c1,CCCCCCc1ccc(C2(c3ccc(CCCCCC)cc3)c3cc4c(cc3-c3sc5cc(/C=C6\C(=O)c7cscc7C6=C(C#N)C#N)sc5c32)C(c2ccc(CCCCCC)cc2)(c2ccc(CCCCCC)cc2)c2c-4sc3cc(/C=C4\C(=O)c5cscc5C4=C(C#N)C#N)sc23)cc1,7.07,-5.48,-3.42,-5.585,-3.826,,,,,inverted,ZnO,MoO3,chloroform,
1478,10.3389/fchem.2018.00303,CCCCCCCCC(CCCCCC)Cn1nc2c(-c3cccs3)c(F)c(F)c(-c3ccc(-c4cc5c(-c6cc(F)c(CC(CC)CCCC)c(F)c6)c6sccc6c(-c6cc(F)c(CC(CC)CCCC)c(F)c6)c5s4)s3)c2n1,CCCCCCc1ccc(C2(c3ccc(CCCCCC)cc3)c3cc(/C=C4\C(=O)c5cc(F)c(F)cc5C4=C(C#N)C#N)sc3-c3sc4c(OCC(CC)CCCC)c5c6c(sc5c(OCC(CC)CCCC)c4c32)-c2sc(/C=C3\C(=O)c4cc(F)c(F)cc4C3=C(C#N)C#N)cc2C6(c2ccc(CCCCCC)cc2)c2ccc(CCCCCC)cc2)cc1,8.54,-5.41,-3.42,-5.54,-4.05,,120.0,1:1,0.5 v/v%,conventional,,,,
1479,10.3389/fchem.2018.00303,CCCCCCCCC(CCCCCC)Cn1nc2c(-c3cccs3)c(F)c(F)c(-c3ccc(-c4cc5c(-c6cc(F)c(CC(CC)CCCC)c(F)c6)c6sccc6c(-c6cc(F)c(CC(CC)CCCC)c(F)c6)c5s4)s3)c2n1,CCCCCCc1ccc(C2(c3ccc(CCCCCC)cc3)c3cc(/C=C4\C(=O)c5cc(F)ccc5C4=C(C#N)C#N)sc3-c3sc4c(OCC(CC)CCCC)c5c6c(sc5c(OCC(CC)CCCC)c4c32)-c2sc(/C=C3\C(=O)c4cc(F)ccc4C3=C(C#N)C#N)cc2C6(c2ccc(CCCCCC)cc2)c2ccc(CCCCCC)cc2)cc1,7.27,-5.41,-3.42,-5.515,-4.005,,120.0,1:1,0.5 v/v%,conventional,,,,
1480,10.3389/fchem.2018.00303,CCCCCCCCC(CCCCCC)Cn1nc2c(-c3cccs3)c(F)c(F)c(-c3ccc(-c4cc5c(-c6cc(F)c(CC(CC)CCCC)c(F)c6)c6sccc6c(-c6cc(F)c(CC(CC)CCCC)c(F)c6)c5s4)s3)c2n1,CCCCCCc1ccc(C2(c3ccc(CCCCCC)cc3)c3cc(/C=C4\C(=O)c5ccccc5C4=C(C#N)C#N)sc3-c3sc4c(OCC(CC)CCCC)c5c6c(sc5c(OCC(CC)CCCC)c4c32)-c2sc(/C=C3\C(=O)c4ccccc4C3=C(C#N)C#N)cc2C6(c2ccc(CCCCCC)cc2)c2ccc(CCCCCC)cc2)cc1,5.63,-5.41,-3.42,-5.378,-3.858,,120.0,1:1,0.5 v/v%,conventional,,,,
1481,10.1002/adma.201704837,CCCCCCCCC(CCCCCC)Cn1nc2c(-c3cccs3)c(F)c(F)c(-c3ccc(-c4cc5c(-c6cc(F)c(CC(CC)CCCC)s6)c6sccc6c(-c6cc(F)c(CC(CC)CCCC)s6)c5s4)s3)c2n1,CCCCCCc1ccc(C2(c3ccc(CCCCCC)cc3)c3cc4c(cc3-c3sc5cc(/C=C6\C(=O)c7cc(F)c(F)cc7C6=C(C#N)C#N)sc5c32)C(c2ccc(CCCCCC)cc2)(c2ccc(CCCCCC)cc2)c2c-4sc3cc(/C=C4\C(=O)c5cc(F)c(F)cc5C4=C(C#N)C#N)sc23)cc1,10.6,-5.36,-3.42,-5.677,-4.105,100.0,,1:1,,conventional,PFN-Br,PEDOT:PSS,chloroform,DIO
1482,10.1002/adma.201704837,CCCCCCCCC(CCCCCC)Cn1nc2c(-c3cccs3)c(F)c(F)c(-c3ccc(-c4cc5c(-c6cc(F)c(CC(CC)CCCC)s6)c6sccc6c(-c6cc(F)c(CC(CC)CCCC)s6)c5s4)s3)c2n1,CCCCCCc1ccc(C2(c3ccc(CCCCCC)cc3)c3cc4c(cc3-c3sc5cc(/C=C6\C(=O)c7ccc(C)cc7C6=C(C#N)C#N)sc5c32)C(c2ccc(CCCCCC)cc2)(c2ccc(CCCCCC)cc2)c2c-4sc3cc(/C=C4\C(=O)c5ccc(C)cc5C4=C(C#N)C#N)sc23)cc1,13.1,-5.36,-3.42,-5.514,-3.808,100.0,,1:1,,conventional,PFN-Br,PEDOT:PSS,o-xylene,PN
1483,10.1002/solr.201700020,CCCCCCCCC(CCCCCC)Cn1nc2c(-c3cccs3)c(F)c(F)c(-c3ccc(-c4cc5c(-c6cc(F)c(CC(CC)CCCC)s6)c6sccc6c(-c6cc(F)c(CC(CC)CCCC)s6)c5s4)s3)c2n1,CCCCCCc1ccc(C2(c3ccc(CCCCCC)cc3)c3cc4c(cc3-c3sc5cc(C=C6C(=O)c7ccccc7C6=C(C#N)C#N)sc5c32)C(c2ccc(CCCCCC)cc2)(c2ccc(CCCCCC)cc2)c2c-4sc3cc(C=C4C(=O)c5ccccc5C4=C(C#N)C#N)sc23)cc1,10.4,-5.36,-3.42,-5.576,-3.916,125.0,,1:1.25,,inverted,ZnO,MoO3,chlorobenzene,
1484,10.1002/adma.201704837,CCCCCCCCC(CCCCCC)Cn1nc2c(-c3cccs3)c(F)c(F)c(-c3ccc(-c4cc5c(-c6cc(F)c(CC(CC)CCCC)s6)c6sccc6c(-c6cc(F)c(CC(CC)CCCC)s6)c5s4)s3)c2n1,CCCCCCc1ccc(C2(c3ccc(CCCCCC)cc3)c3cc4c(cc3-c3sc5cc(/C=C6\C(=O)c7sccc7C6=C(C#N)C#N)sc5c32)C(c2ccc(CCCCCC)cc2)(c2ccc(CCCCCC)cc2)c2c-4sc3cc(/C=C4\C(=O)c5sccc5C4=C(C#N)C#N)sc23)cc1,10.4,-5.36,-3.42,-5.508,-3.8,100.0,,1:1,,conventional,PFN-Br,PEDOT:PSS,chloroform,DIO
1485,10.1007/s11426-020-9840-x,CCCCCCCCC(CCCCCC)Cn1nc2c(-c3cccs3)c(F)c(F)c(-c3ccc(-c4cc5c(-c6cc(F)c(CC(CC)CCCC)s6)c6sccc6c(-c6cc(F)c(CC(CC)CCCC)s6)c5s4)s3)c2n1,CCCCCCCCn1nc2c(/C=c3\sc(=C(C#N)C#N)n(CC)c3=O)ccc(-c3cc4c(s3)-c3cc5c(cc3C4(c3ccc(CCCCCC)cc3)c3ccc(CCCCCC)cc3)-c3sc(-c4ccc(/C=c6\sc(=C(C#N)C#N)n(CC)c6=O)c6nn(CCCCCCCC)nc46)cc3C5(c3ccc(CCCCCC)cc3)c3ccc(CCCCCC)cc3)c2n1,9.04,-5.36,-3.42,-5.49,-3.72,,,1:1.5,,conventional,PDINN,PEDOT:PSS,chloroform,
1487,10.1002/adfm.201701491,CCCCCCCCc1ccc(-c2nc3c(-c4ccc(C)s4)cc4c(cc(-c5ccc(-c6cc7c(-c8ccc(CC(CCCC)CCCCCC)s8)c8sc(C)cc8c(-c8ccc(CC(CCCC)CCCCCC)s8)c7s6)s5)c5nc(-c6ccc(CCCCCCCC)s6)c(-c6ccc(CCCCCCCC)s6)nc54)c3nc2-c2ccc(CCCCCCCC)s2)s1,CCCCCCc1ccc(C2(c3ccc(CCCCCC)cc3)c3cc4c(cc3-c3sc5cc(/C=C6\C(=O)c7ccccc7C6=C(C#N)C#N)sc5c32)C(c2ccc(CCCCCC)cc2)(c2ccc(CCCCCC)cc2)c2c-4sc3cc(/C=C4\C(=O)c5ccccc5C4=C(C#N)C#N)sc23)cc1,9.11,-5.24,-3.42,-5.48,-3.83,110.0,,1:0.8,0.5,inverted,ZnO,MoO3,chlorobenzene,DIO
1491,10.1021/acs.chemmater.8b05047,CCCCC(CC)Cc1ccc(-c2c3cc(-c4ccc(-c5sc(-c6cccs6)c6c5C(=O)c5c(CC(CC)CCCC)sc(CC(CC)CCCC)c5C6=O)s4)sc3c(-c3ccc(CC(CC)CCCC)s3)c3ccsc23)s1,CCCCCCc1ccc(C2(c3ccc(CCCCCC)cc3)c3cc4c(cc3-c3sc(/C=C5\C(=O)c6cc(Cl)c(Cl)cc6C5=C(C#N)C#N)cc32)C(c2ccc(CCCCCC)cc2)(c2ccc(CCCCCC)cc2)c2c-4sc3c4c(sc23)-c2cc3c(cc2C4(c2ccc(CCCCCC)cc2)c2ccc(CCCCCC)cc2)-c2sc(/C=C4\C(=O)c5cc(Cl)c(Cl)cc5C4=C(C#N)C#N)cc2C3(c2ccc(CCCCCC)cc2)c2ccc(CCCCCC)cc2)cc1,10.7,-5.21,-3.41,-5.35,-3.91,,,,,inverted,ZnO,MoO3,,
1492,10.1021/acsaem.8b00851,CCCCC(CC)Cc1ccc(-c2c3cc(-c4ccc(-c5sc(-c6cccs6)c6c5C(=O)c5c(CC(CC)CCCC)sc(CC(CC)CCCC)c5C6=O)s4)sc3c(-c3ccc(CC(CC)CCCC)s3)c3ccsc23)s1,CCCCCCc1ccc(C2(c3ccc(CCCCCC)cc3)c3cc4c(cc3-c3sc5cc(-c6ccc(/C=c7\sc(=C(C#N)C#N)n(CC)c7=O)c7nsnc67)sc5c32)C(c2ccc(CCCCCC)cc2)(c2ccc(CCCCCC)cc2)c2c-4sc3cc(-c4ccc(/C=c5\sc(=C(C#N)C#N)n(CC)c5=O)c5nsnc45)sc23)cc1,7.04,-5.21,-3.41,-5.3,-3.7,,,1:1,,inverted,ZnO,MoO3,chlorobenzene,DIO
1493,10.1021/acsaem.8b00851,CCCCC(CC)Cc1ccc(-c2c3cc(-c4ccc(-c5sc(-c6cccs6)c6c5C(=O)c5c(CC(CC)CCCC)sc(CC(CC)CCCC)c5C6=O)s4)sc3c(-c3ccc(CC(CC)CCCC)s3)c3ccsc23)s1,CCCCCCc1ccc(C2(c3ccc(CCCCCC)cc3)c3cc4c(cc3-c3sc5cc(-c6ccc(/C=c7\sc(=C(C#N)C#N)n(CCCC)c7=O)c7nsnc67)sc5c32)C(c2ccc(CCCCCC)cc2)(c2ccc(CCCCCC)cc2)c2c-4sc3cc(-c4ccc(/C=c5\sc(=C(C#N)C#N)n(CCCC)c5=O)c5nsnc45)sc23)cc1,7.43,-5.21,-3.41,-5.3,-3.71,,,1:1,,inverted,ZnO,MoO3,chlorobenzene,DIO
1494,10.1021/acs.chemmater.8b05047,CCCCC(CC)Cc1ccc(-c2c3cc(-c4ccc(-c5sc(-c6cccs6)c6c5C(=O)c5c(CC(CC)CCCC)sc(CC(CC)CCCC)c5C6=O)s4)sc3c(-c3ccc(CC(CC)CCCC)s3)c3ccsc23)s1,CCCCCCc1ccc(C2(c3ccc(CCCCCC)cc3)c3cc4c(cc3-c3sc5cc(/C=C6\C(=O)c7cc(Cl)c(Cl)cc7C6=C(C#N)C#N)sc5c32)C(c2ccc(CCCCCC)cc2)(c2ccc(CCCCCC)cc2)c2c-4sc3c4c(sc23)-c2cc3c(cc2C4(c2ccc(CCCCCC)cc2)c2ccc(CCCCCC)cc2)-c2sc4cc(/C=C5\C(=O)c6cc(Cl)c(Cl)cc6C5=C(C#N)C#N)sc4c2C3(c2ccc(CCCCCC)cc2)c2ccc(CCCCCC)cc2)cc1,9.3,-5.21,-3.41,-5.26,-3.95,,,,,inverted,ZnO,MoO3,,
1505,10.1002/adfm.201705927,CCCCC(CC)Cc1ccc(-c2c3cc(-c4ccc(-c5sc(-c6cccs6)c6c5C(=O)c5c(CC(CC)CCCC)sc(CC(CC)CCCC)c5C6=O)s4)sc3c(-c3ccc(CC(CC)CCCC)s3)c3ccsc23)s1,CCCCCCc1ccc(C2(c3ccc(CCCCCC)cc3)Oc3cc(-c4cc5sc(C=C6C(=O)c7ccccc7C6=C(C#N)C#N)cc5s4)sc3-c3cc4c(cc32)-c2sc(-c3cc5sc(/C=C6\C(=O)c7ccccc7C6=C(C#N)C#N)cc5s3)cc2OC4(c2ccc(CCCCCC)cc2)c2ccc(CCCCCC)cc2)cc1,4.02,-5.21,-3.41,-5.28,-3.92,95.0,,1:1,0.5%,inverted,ZnO,MoO3,,CN
1506,10.1002/adfm.201705927,CCCCC(CC)Cc1ccc(-c2c3cc(-c4ccc(-c5sc(-c6cccs6)c6c5C(=O)c5c(CC(CC)CCCC)sc(CC(CC)CCCC)c5C6=O)s4)sc3c(-c3ccc(CC(CC)CCCC)s3)c3ccsc23)s1,CCCCCCc1ccc(C2(c3ccc(CCCCCC)cc3)Oc3cc(-c4ccc(C=C5C(=O)c6ccccc6C5=C(C#N)C#N)s4)sc3-c3cc4c(cc32)-c2sc(-c3ccc(/C=C5/C(=O)c6ccccc6C5=C(C#N)C#N)s3)cc2OC4(c2ccc(CCCCCC)cc2)c2ccc(CCCCCC)cc2)cc1,9.21,-5.21,-3.41,-5.33,-3.89,100.0,,1:1,1.0%,inverted,ZnO,MoO3,,CN
1507,10.1002/adfm.201705927,CCCCC(CC)Cc1ccc(-c2c3cc(-c4ccc(-c5sc(-c6cccs6)c6c5C(=O)c5c(CC(CC)CCCC)sc(CC(CC)CCCC)c5C6=O)s4)sc3c(-c3ccc(CC(CC)CCCC)s3)c3ccsc23)s1,CCCCCCc1ccc(C2(c3ccc(CCCCCC)cc3)Oc3cc(/C=C4\C(=O)c5ccccc5C4=C(C#N)C#N)sc3-c3cc4c(cc32)-c2sc(/C=C3\C(=O)c5ccccc5C3=C(C#N)C#N)cc2OC4(c2ccc(CCCCCC)cc2)c2ccc(CCCCCC)cc2)cc1,7.73,-5.21,-3.41,-5.53,-4.0,97.0,,1:1,0.2%,inverted,ZnO,MoO3,,
1509,10.1016/j.nanoen.2017.12.030,CCCCC(CC)Cc1ccc(-c2c3cc(-c4ccc(-c5sc(-c6cccs6)c6c5C(=O)c5c(CC(CC)CCCC)sc(CC(CC)CCCC)c5C6=O)s4)sc3c(-c3ccc(CC(CC)CCCC)s3)c3ccsc23)s1,CCCCCCCCC1(CCCCCCCC)Oc2cc(/C=C3\C(=O)c4ccc(C)cc4C3=C(C#N)C#N)sc2-c2cc3c(cc21)-c1sc(/C=C2\C(=O)c4ccc(C)cc4C2=C(C#N)C#N)cc1OC3(CCCCCCCC)CCCCCCCC,9.39,-5.21,-3.41,-5.54,-3.95,,,1:1.2,0.5%,inverted,,,,
1510,10.1016/j.nanoen.2017.12.030,CCCCC(CC)Cc1ccc(-c2c3cc(-c4ccc(-c5sc(-c6cccs6)c6c5C(=O)c5c(CC(CC)CCCC)sc(CC(CC)CCCC)c5C6=O)s4)sc3c(-c3ccc(CC(CC)CCCC)s3)c3ccsc23)s1,CCCCCCCCC1(CCCCCCCC)Oc2cc(/C=C3\C(=O)c4ccccc4C3=C(C#N)C#N)sc2-c2cc3c(cc21)-c1sc(/C=C2\C(=O)c4ccccc4C2=C(C#N)C#N)cc1OC3(CCCCCCCC)CCCCCCCC,8.88,-5.21,-3.41,-5.46,-4.03,,,1:1.2,0.5%,inverted,,,,
1511,10.1021/acsaem.8b00851,CCCCC(CC)Cc1ccc(-c2c3cc(-c4ccc(-c5sc(-c6cccs6)c6c5C(=O)c5c(CC(CC)CCCC)sc(CC(CC)CCCC)c5C6=O)s4)sc3c(-c3ccc(CC(CC)CCCC)s3)c3ccsc23)s1,CCCCCCCCn1c(=C(C#N)C#N)s/c(=C\c2ccc(-c3cc4sc5c(c4s3)C(c3ccc(CCCCCC)cc3)(c3ccc(CCCCCC)cc3)c3cc4c(cc3-5)C(c3ccc(CCCCCC)cc3)(c3ccc(CCCCCC)cc3)c3c-4sc4cc(-c5ccc(/C=c6\sc(=C(C#N)C#N)n(CCCCCCCC)c6=O)c6nsnc56)sc34)c3nsnc23)c1=O,7.93,-5.21,-3.41,-5.28,-3.7,,,1:1,,inverted,ZnO,MoO3,chlorobenzene,DIO
1512,10.1002/adfm.201807662,CCCCC(CC)Cc1ccc(-c2c3cc(-c4ccc(-c5sc(-c6cccs6)c6c5C(=O)c5c(CC(CC)CCCC)sc(CC(CC)CCCC)c5C6=O)s4)sc3c(-c3ccc(CC(CC)CCCC)s3)c3ccsc23)s1,CCCCCCCCn1c2cc(/C=C3\C(=O)c4cc(F)c(F)cc4C3=C(C#N)C#N)sc2c2sc3c(c21)C(c1ccc(CCCCCC)cc1)(c1ccc(CCCCCC)cc1)c1cc2c(cc1-3)C(c1ccc(CCCCCC)cc1)(c1ccc(CCCCCC)cc1)c1c-2sc2c3sc(/C=C4\C(=O)c5cc(F)c(F)cc5C4=C(C#N)C#N)cc3n(CCCCCCCC)c12,13.1,-5.21,-3.41,-5.42,-3.94,100.0,100.0,,0.5 vol%,conventional,,,,
1515,10.1016/j.nanoen.2019.01.039,CCCCCCC(CCCC)Cc1ccc(-c2c3cc(-c4ccc(-c5sc(-c6cccs6)c6c5C(=O)c5c(CC(CC)CCCC)sc(CC(CC)CCCC)c5C6=O)s4)sc3c(-c3ccc(CC(CCCC)CCCCCC)cc3)c3ccsc23)cc1,CCCCCCc1ccc(C2(c3ccc(CCCCCC)cc3)c3cc4c(cc3-c3sc5cc(/C=C6\C(=O)c7cc(F)c(F)cc7C6=C(C#N)C#N)sc5c32)C(c2ccc(CCCCCC)cc2)(c2ccc(CCCCCC)cc2)c2c-4sc3cc(/C=C4\C(=O)c5cc(F)c(F)cc5C4=C(C#N)C#N)sc23)cc1,10.9,-5.45,-3.41,-5.677,-4.105,,,1:1,0.25 vol%,inverted,,,,
1517,10.1016/j.isci.2018.12.027,CCCCCCC(CCCC)Cn1nc2c(-c3ccc(C)s3)cc3c(cc(-c4ccc(-c5cc6c(-c7cc(F)c(SCC(CC)CCCC)s7)c7sc(C)cc7c(-c7cc(F)c(SCC(CC)CCCC)s7)c6s5)s4)c4nn(CC(CCCC)CCCCCC)nc43)c2n1,CCCCCCc1ccc(C2(c3ccc(CCCCCC)cc3)c3cc4c(cc3-c3sc5cc(/C=C6\C(=O)c7cc(F)c(F)cc7C6=C(C#N)C#N)sc5c32)C(c2ccc(CCCCCC)cc2)(c2ccc(CCCCCC)cc2)c2c-4sc3cc(/C=C4\C(=O)c5cc(F)c(F)cc5C4=C(C#N)C#N)sc23)cc1,13.25,-5.45,-3.41,-5.7,-3.99,,,1:1 w/w,0.2% v/v,,,,,
1518,10.1016/j.isci.2018.12.027,CCCCCCC(CCCC)Cn1nc2c(-c3ccc(C)s3)cc3c(cc(-c4ccc(-c5cc6c(-c7cc(F)c(SCC(CC)CCCC)s7)c7sc(C)cc7c(-c7cc(F)c(SCC(CC)CCCC)s7)c6s5)s4)c4nn(CC(CCCC)CCCCCC)nc43)c2n1,CCCCCCc1ccc(C2(c3ccc(CCCCCC)cc3)c3cc4c(cc3-c3sc5cc(/C=C6\C(=O)c7ccccc7C6=C(C#N)C#N)sc5c32)C(c2ccc(CCCCCC)cc2)(c2ccc(CCCCCC)cc2)c2c-4sc3cc(/C=C4\C(=O)c5ccccc5C4=C(C#N)C#N)sc23)cc1,12.16,-5.45,-3.41,-5.55,-3.8,,,1:1 w/w,0.2% v/v,,,,,
1522,10.1021/jacs.8b04027,CCCCC(CC)COC(=O)c1sc2c(-c3cc4c(-c5ccc(CC(CC)CCCC)s5)c5sccc5c(-c5ccc(CC(CC)CCCC)s5)c4s3)scc2c1F,CCCCCCc1ccc(C2(c3ccc(CCCCCC)cc3)c3c(sc4cc(/C=C5\C(=O)c6cc(F)c(F)cc6C5=C(C#N)C#N)sc34)-c3sc4c(-c5ccc(CCCCCC)s5)c5c6c(sc5c(-c5ccc(CCCCCC)s5)c4c32)-c2sc3cc(/C=C4\C(=O)c5cc(F)c(F)cc5C4=C(C#N)C#N)sc3c2C6(c2ccc(CCCCCC)cc2)c2ccc(CCCCCC)cc2)cc1,13.0,-5.22,-3.4,-5.57,-4.0,,,1:1,,inverted,ZnO,MoO3,,
1523,10.1021/jacs.8b04027,CCCCC(CC)COC(=O)c1sc2c(-c3cc4c(-c5ccc(CC(CC)CCCC)s5)c5sccc5c(-c5ccc(CC(CC)CCCC)s5)c4s3)scc2c1F,CCCCCCc1ccc(C2(c3ccc(CCCCCC)cc3)c3cc(/C=C4\C(=O)c5cc(F)c(F)cc5C4=C(C#N)C#N)sc3-c3sc4c(sc5c(-c6ccc(CCCCCC)s6)c6c(sc7c8c(sc76)-c6sc(/C=C7\C(=O)c9cc(F)c(F)cc9C7=C(C#N)C#N)cc6C8(c6ccc(CCCCCC)cc6)c6ccc(CCCCCC)cc6)c(-c6ccc(CCCCCC)s6)c54)c32)cc1,10.3,-5.22,-3.4,-5.61,-3.92,,,1:1,,inverted,ZnO,MoO3,,
1526,10.1039/c8tc04746d,CCCCCCC(CCCC)Cc1cc(-c2cc(CC(CCCC)CCCCCC)c(-c3cc(F)c(-c4sc(C)cc4F)s3)s2)sc1C,CCCCCCCCC1(CCCCCCCC)c2cc3c(cc2-c2sc(-c4ccc(/C=C5\SC(=S)N(CC)C5=O)c5nsnc45)cc21)C(CCCCCCCC)(CCCCCCCC)c1cc(-c2ccc(/C=C4\SC(=S)N(CC)C4=O)c4nsnc24)sc1-3,6.3,-5.3,-3.4,-5.53,-3.88,100.0,75.0,1:1,,conventional,PFN-Br,PEDOT:PSS,chloroform,
1527,10.1002/solr.201800129,CCCCCCC(CCCC)Cc1ccc(-c2c3cc(-c4ccc(-c5sc(-c6cccs6)c6c5C(=O)c5c(CC(CC)CCCC)sc(CC(CC)CCCC)c5C6=O)s4)sc3c(-c3ccc(CC(CCCC)CCCCCC)cc3)c3ccsc23)cc1,CCCCCCc1ccc(C2(c3ccc(CCCCCC)cc3)c3cc4c(cc3-c3sc5cc(/C=C6\C(=O)c7cscc7C6=C(C#N)C#N)sc5c32)C(c2ccc(CCCCCC)cc2)(c2ccc(CCCCCC)cc2)c2c-4sc3cc(/C=C4\C(=O)c5cscc5C4=C(C#N)C#N)sc23)cc1,12.8,-5.46,-3.4,-5.62,-3.96,110.0,100.0,1:1,,conventional,ZrAcac,PEDOT:PSS,chloroform,
1528,10.1039/c8ta05868g,CCCCCCC(CCCC)Cc1ccc(-c2c3cc(-c4sc(-c5nc6sc(-c7cc(CC(CC)CCCC)cs7)nc6s5)cc4CC(CC)CCCC)sc3c(-c3ccc(CC(CCCC)CCCCCC)cc3)c3ccsc23)cc1,CCCCCCC1(CCCCCC)c2cc3c(cc2-c2sc(/C=C4\C(=O)c5ccccc5C4=C(C#N)C#N)cc21)C(CCCCCC)(CCCCCC)c1cc(/C=C2\C(=O)c4ccccc4C2=C(C#N)C#N)sc1-3,11.8,-5.41,-3.4,-5.705,-3.997,100.0,,1:1.5,0.75%,,,,,
1529,10.1039/c6ta09607g,CCCCCCCC[Si]1(CCCCCCCC)c2cc(C)sc2-c2sc(-c3c(F)cc(C)c4nn(CCCCCC)nc34)cc21,CCCCCCCCCCN1C(=O)C2=C(c3ccc(C(=C(C#N)C#N)C(=C(C#N)C#N)c4ccc(-n5c6ccccc6c6ccccc65)cc4)s3)N(CCCCCCCCCC)C(=O)C2=C1c1ccc(C#Cc2ccc(-n3c4ccccc4c4ccccc43)cc2)s1,7.19,-5.4,-3.4,-5.33,-3.81,,,1:2,,conventional,PFN,PEDOT:PSS,THF,
1530,10.1039/c6ta09607g,CCCCCCCC[Si]1(CCCCCCCC)c2cc(C)sc2-c2sc(-c3c(F)cc(C)c4nn(CCCCCC)nc34)cc21,CCCCCCCCCCN1C(=O)C2=C(c3ccc(C(=C(C#N)C#N)C(=C(C#N)C#N)c4ccc(-n5c6ccccc6c6ccccc65)cc4)s3)N(CCCCCCCCCC)C(=O)C2=C1c1cccs1,4.86,-5.4,-3.4,-5.52,-3.83,,,1:2,,conventional,PFN,PEDOT:PSS,THF,
1531,10.1039/c8tc04746d,CCCCCCCCC(CCCCCC)Cc1cc(-c2cc(CC(CCCCCC)CCCCCCCC)c(-c3cc(F)c(-c4sc(-c5sc(-c6cc(CC(CCCC)CCCCCC)c(C)s6)cc5CC(CCCC)CCCCCC)cc4F)s3)s2)sc1-c1cc(F)c(-c2sc(C)cc2F)s1,CCCCCCCCC1(CCCCCCCC)c2cc3c(cc2-c2sc(-c4ccc(/C=C5\SC(=S)N(CC)C5=O)c5nsnc45)cc21)C(CCCCCCCC)(CCCCCCCC)c1cc(-c2ccc(/C=C4\SC(=S)N(CC)C4=O)c4nsnc24)sc1-3,6.5,-5.31,-3.4,-5.53,-3.88,100.0,75.0,1:1,,conventional,PFN-Br,PEDOT:PSS,chloroform,
1532,10.1021/acs.chemmater.9b02355,CCCCCCCCC(CCCCCC)Cn1nc2c(-c3cccs3)c(F)c(F)c(-c3ccc(-c4cc5c(-c6ccc([Si](CCC)(CCC)CCC)s6)c6sccc6c(-c6ccc([Si](CCC)(CCC)CCC)s6)c5s4)s3)c2n1,CCCCCCCCC(CCCCCC)Cn1c2cc3c(cc2c2cc4c(cc21)-c1sc(/C=C2\C(=O)c5cc(F)c(F)cc5C2=C(C#N)C#N)cc1C4(c1ccc(CCCCCC)cc1)c1ccc(CCCCCC)cc1)C(c1ccc(CCCCCC)cc1)(c1ccc(CCCCCC)cc1)c1cc(/C=C2\C(=O)c4cc(F)c(F)cc4C2=C(C#N)C#N)sc1-3,11.18,-5.35,-3.4,-5.95,-3.99,,160.0,1:1 w/w,,,,,,
1533,10.1021/acs.chemmater.9b02355,CCCCCCCCC(CCCCCC)Cn1nc2c(-c3cccs3)c(F)c(F)c(-c3ccc(-c4cc5c(-c6ccc([Si](CCC)(CCC)CCC)s6)c6sccc6c(-c6ccc([Si](CCC)(CCC)CCC)s6)c5s4)s3)c2n1,CCCCCCCCC(CCCCCC)Cn1c2cc3c(cc2c2cc4c(cc21)-c1sc(/C=C2\C(=O)c5ccccc5C2=C(C#N)C#N)cc1C4(c1ccc(CCCCCC)cc1)c1ccc(CCCCCC)cc1)C(c1ccc(CCCCCC)cc1)(c1ccc(CCCCCC)cc1)c1cc(/C=C2\C(=O)c4ccccc4C2=C(C#N)C#N)sc1-3,5.51,-5.35,-3.4,-5.63,-3.57,,160.0,1:1 w/w,,,,,,
1534,10.1021/acs.chemmater.9b02355,CCCCCCCCC(CCCCCC)Cn1nc2c(-c3cccs3)c(F)c(F)c(-c3ccc(-c4cc5c(-c6ccc([Si](CCC)(CCC)CCC)s6)c6sccc6c(-c6ccc([Si](CCC)(CCC)CCC)s6)c5s4)s3)c2n1,CCCCCCCCn1c2cc3c(cc2c2cc4c(cc21)-c1sc(/C=C2\C(=O)c5ccccc5C2=C(C#N)C#N)cc1C4(c1ccc(CCCCCC)cc1)c1ccc(CCCCCC)cc1)C(c1ccc(CCCCCC)cc1)(c1ccc(CCCCCC)cc1)c1cc(/C=C2\C(=O)c4ccccc4C2=C(C#N)C#N)sc1-3,2.38,-5.35,-3.4,-5.63,-3.54,,160.0,1:1,,inverted,,,,
1538,10.1002/marc.201700872,CCCCCCCCc1c(C)sc2cc(-c3sc(-c4cc5sc(-c6cc7c(-c8ccc(SCC(CC)CCCC)s8)cc8c(cc(-c9ccc(SCC(CC)CCCC)s9)c9cc(C)sc98)c7s6)c(CCCCCCCC)c5s4)c4c3C(=O)c3c(CC(CC)CCCC)sc(CC(CC)CCCC)c3C4=O)sc12,CCCCCCC1(CCCCCC)c2cc3c(cc2-c2sc(/C=C4\C(=O)c5ccccc5C4=C(C#N)C#N)cc21)C(CCCCCC)(CCCCCC)c1cc(/C=C2\C(=O)c4ccccc4C2=C(C#N)C#N)sc1-3,8.12,-5.29,-3.4,-5.69,-3.91,,100.0,1:1,,inverted,ZnO,MoO3,chloroform,
1539,10.1002/adfm.201706404,CCCCCCCCc1csc(-c2c(F)c(F)c(-c3cc(CCCCCCCC)c(C4=CC5=C(c6ccc(SCC(CCCC)CCCCCC)s6)c6sccc6C(c6ccc(SCC(CCCC)CCCCCC)s6)C5S4)s3)c3nsnc23)c1,CCCCCCc1ccc(C2(c3ccc(CCCCCC)cc3)c3cc4c(cc3-c3sc5cc(C=C6C(=O)c7ccccc7C6=C(C#N)C#N)sc5c32)C(c2ccc(CCCCCC)cc2)(c2ccc(CCCCCC)cc2)c2c-4sc3cc(C=C4C(=O)c5ccccc5C4=C(C#N)C#N)sc23)cc1,8.58,-5.2,-3.4,-5.576,-3.916,104.0,,1:1,0.5% v/v,inverted,ZnO,MoO3,,
1544,10.1002/aenm.201602119,CCCCCCCCC(CCCCCC)Cc1cc(-c2sc(-c3c(F)c(F)c(-c4cc(CC(CCCCCC)CCCCCCCC)c(-c5cc(CC(CCCCCC)CCCCCCCC)c(-c6ccc(-c7ccc(-c8c(F)c(F)c(-c9ccc(C)s9)c9nsnc89)s7)s6)s5)s4)c4nonc34)cc2CC(CCCCCC)CCCCCCCC)sc1C,CCCCCCc1cc(C2(c3ccc(CCCCCC)s3)c3cc4c(cc3-c3sc5cc(/C=C6\C(=O)c7ccccc7C6=C(C#N)C#N)sc5c32)C(c2ccc(CCCCCC)s2)(c2ccc(CCCCCC)s2)c2c-4sc3cc(/C=C4\C(=O)c5ccccc5C4=C(C#N)C#N)sc23)cs1,9.0,-5.48,-3.39,-5.66,-3.96,,,,,inverted,ZnO,V2O5,,
1545,10.1002/aenm.201801582,CCCCCCCCC(CCCCCC)Cn1nc2c(-c3ccc(C)s3)c(F)c(F)c(-c3ccc(-c4cc5c(-c6cc(F)c(SCC(CC)CCCC)s6)c6sc(C)cc6c(-c6cc(F)c(SCC(CC)CCCC)s6)c5s4)s3)c2n1,CCCCCCCCn1nc2c(/C=c3/sc(=C(C#N)C#N)n(CC)c3=O)ccc(-c3cc4sc5c(c4s3)C(c3ccc(CCCCCC)cc3)(c3ccc(CCCCCC)cc3)c3cc4c(cc3-5)C(c3ccc(CCCCCC)cc3)(c3ccc(CCCCCC)cc3)c3c-4sc4cc(-c5ccc(/C=c6/sc(=C(C#N)C#N)n(CC)c6=O)c6nn(CCCCCCCC)nc56)sc34)c2n1,3.84,-5.32,-3.39,-5.34,-3.62,,,,,conventional,Ca,PEDOT:PSS,,
1546,10.1021/acsami.8b20567,CCCCC(CC)Cc1ccc(-c2c3cc(-c4ccc(-c5sc(-c6cccs6)c6c5C(=O)c5c(CC(CC)CCCC)sc(CC(CC)CCCC)c5C6=O)s4)sc3c(-c3ccc(CC(CC)CCCC)s3)c3ccsc23)s1,CCCCCCC1(CCCCCC)c2cc(/C=C3\C(=O)c4cc(Cl)c(Cl)cc4C3=C(C#N)C#N)sc2-c2sc(-c3cc4c(s3)-c3sc(/C=C5\C(=O)c6cc(Cl)c(Cl)cc6C5=C(C#N)C#N)cc3C4(CCCCCC)CCCCCC)cc21,9.28,-5.18,-3.38,-5.29,-3.93,,,,1%,conventional,Phen-NaDPO,PEDOT:PSS,chloroform,
1547,10.1021/acsami.8b20567,CCCCC(CC)Cc1ccc(-c2c3cc(-c4ccc(-c5sc(-c6cccs6)c6c5C(=O)c5c(CC(CC)CCCC)sc(CC(CC)CCCC)c5C6=O)s4)sc3c(-c3ccc(CC(CC)CCCC)s3)c3ccsc23)s1,CCCCCCC1(CCCCCC)c2cc(/C=C3\C(=O)c4cc(F)c(F)cc4C3=C(C#N)C#N)sc2-c2sc(-c3cc4c(s3)-c3sc(/C=C5\C(=O)c6cc(F)c(F)cc6C5=C(C#N)C#N)cc3C4(CCCCCC)CCCCCC)cc21,9.47,-5.18,-3.38,-5.26,-3.87,,,,1%,conventional,Phen-NaDPO,PEDOT:PSS,chloroform,
1548,10.1002/aenm.201702870,CCCCC(CC)Cc1ccc(-c2c3cc(-c4ccc(-c5sc(-c6cccs6)c6c5C(=O)c5c(CC(CC)CCCC)sc(CC(CC)CCCC)c5C6=O)s4)sc3c(-c3ccc(CC(CC)CCCC)s3)c3ccsc23)s1,CCCCCCCCC1(CCCCCCCC)c2cc3c(cc2-c2cc4c(cc21)-c1sc(/C=C2\C(=O)c5ccc(Cl)cc5C2=C(C#N)C#N)cc1C4(CCCCCCCC)CCCCCCCC)C(CCCCCCCC)(CCCCCCCC)c1cc(/C=C2\C(=O)c4ccc(Cl)cc4C2=C(C#N)C#N)sc1-3,11.47,-5.18,-3.38,-5.62,-4.04,150.0,,1:1,0.1%,conventional,PDINO,PEDOT:PSS,chlorobenzene,DIO
1549,10.1002/aenm.201702870,CCCCC(CC)Cc1ccc(-c2c3cc(-c4ccc(-c5sc(-c6cccs6)c6c5C(=O)c5c(CC(CC)CCCC)sc(CC(CC)CCCC)c5C6=O)s4)sc3c(-c3ccc(CC(CC)CCCC)s3)c3ccsc23)s1,CCCCCCCCC1(CCCCCCCC)c2cc3c(cc2-c2cc4c(cc21)-c1sc(/C=C2\C(=O)c5ccc(F)cc5C2=C(C#N)C#N)cc1C4(CCCCCCCC)CCCCCCCC)C(CCCCCCCC)(CCCCCCCC)c1cc(/C=C2\C(=O)c4ccc(F)cc4C2=C(C#N)C#N)sc1-3,10.85,-5.18,-3.38,-5.72,-4.13,150.0,,1:1.2,0.3%,conventional,PDINO,PEDOT:PSS,chlorobenzene,DIO
1550,10.1002/aenm.201702870,CCCCC(CC)Cc1ccc(-c2c3cc(-c4ccc(-c5sc(-c6cccs6)c6c5C(=O)c5c(CC(CC)CCCC)sc(CC(CC)CCCC)c5C6=O)s4)sc3c(-c3ccc(CC(CC)CCCC)s3)c3ccsc23)s1,CCCCCCCCC1(CCCCCCCC)c2cc3c(cc2-c2cc4c(cc21)-c1sc(/C=C2\C(=O)c5ccccc5C2=C(C#N)C#N)cc1C4(CCCCCCCC)CCCCCCCC)C(CCCCCCCC)(CCCCCCCC)c1cc(/C=C2\C(=O)c4ccccc4C2=C(C#N)C#N)sc1-3,9.59,-5.18,-3.38,-5.42,-3.79,150.0,,1:1.2,,conventional,PDINO,PEDOT:PSS,chlorobenzene,DIO
1551,10.1002/aenm.201702870,CCCCC(CC)Cc1ccc(-c2c3cc(-c4ccc(-c5sc(-c6cccs6)c6c5C(=O)c5c(CC(CC)CCCC)sc(CC(CC)CCCC)c5C6=O)s4)sc3c(-c3ccc(CC(CC)CCCC)s3)c3ccsc23)s1,CCCCCCCCC1(CCCCCCCC)c2cc3c(cc2-c2cc4c(cc21)-c1sc(/C=C2\C(=O)c5ccc(Br)cc5C2=C(C#N)C#N)cc1C4(CCCCCCCC)CCCCCCCC)C(CCCCCCCC)(CCCCCCCC)c1cc(/C=C2\C(=O)c4ccc(Br)cc4C2=C(C#N)C#N)sc1-3,12.05,-5.18,-3.38,-5.62,-4.06,150.0,,1:1,0.3%,conventional,PDINO,PEDOT:PSS,chlorobenzene,DIO
1552,10.1002/marc.201900120,CCCCC(CC)COc1cccc(-c2nc3c(-c4ccc(C)s4)cc4c(cc(-c5ccc(-c6cc(F)c(-c7sc(C)cc7F)s6)s5)c5nc(-c6cccc(OCC(CC)CCCC)c6)c(-c6cccc(OCC(CC)CCCC)c6)nc54)c3nc2-c2cccc(OCC(CC)CCCC)c2)c1,CCCCCCc1ccc(C2(c3ccc(CCCCCC)cc3)c3cc4c(cc3-c3sc5cc(/C=C6\C(=O)c7ccc(C)cc7C6=C(C#N)C#N)sc5c32)C(c2ccc(CCCCCC)cc2)(c2ccc(CCCCCC)cc2)c2c-4sc3cc(/C=C4\C(=O)c5ccc(C)cc5C4=C(C#N)C#N)sc23)cc1,7.5,-5.28,-3.38,-5.58,-3.98,,,,,conventional,PFN-Br,PEDOT:PSS,,
1553,10.1002/aenm.201801582,CCCCCCCCC(CCCCCC)Cn1nc2c(-c3cccs3)c(F)c(F)c(-c3ccc(-c4cc5c(-c6cc(F)c(CC(CC)CCCC)s6)c6sccc6c(-c6cc(F)c(CC(CC)CCCC)s6)c5s4)s3)c2n1,CCCCCCCCn1nc2c(/C=c3/sc(=C(C#N)C#N)n(CC)c3=O)ccc(-c3cc4sc5c(c4s3)C(c3ccc(CCCCCC)cc3)(c3ccc(CCCCCC)cc3)c3cc4c(cc3-5)C(c3ccc(CCCCCC)cc3)(c3ccc(CCCCCC)cc3)c3c-4sc4cc(-c5ccc(/C=c6/sc(=C(C#N)C#N)n(CC)c6=O)c6nn(CCCCCCCC)nc56)sc34)c2n1,8.36,-5.29,-3.38,-5.34,-3.62,,,,,conventional,Ca,PEDOT:PSS,,
1554,10.1039/c8ee01546e,CCCCCCCCCCCCc1cc(C)sc1-c1sc(-c2sc(-c3cc4c(-c5ccc([Si](CCC)(CCC)CCC)s5)c5sc(C)cc5c(-c5ccc([Si](CCC)(CCC)CCC)s5)c4s3)cc2CCCCCCCCCCCC)c2c1C(=O)N(CC(CCCCCC)CCCCCCCC)C2=O,CCCCCCC1(CCCCCC)c2cc(-c3ccc(/C=C4\C(=O)c5ccccc5C4=C(C#N)C#N)s3)ccc2-c2sc(/C=C3\C(=O)c4ccccc4C3=C(C#N)C#N)cc21,2.06,-5.38,-3.38,-5.7,-4.01,,,,,,,,,
1555,10.1039/c8ee01546e,CCCCCCCCCCCCc1cc(C)sc1-c1sc(-c2sc(-c3cc4c(-c5ccc([Si](CCC)(CCC)CCC)s5)c5sc(C)cc5c(-c5ccc([Si](CCC)(CCC)CCC)s5)c4s3)cc2CCCCCCCCCCCC)c2c1C(=O)N(CC(CCCCCC)CCCCCCCC)C2=O,CCCCCCC1(CCCCCC)c2cc3c(cc2-c2sc(/C=C4\C(=O)c5ccccc5C4=C(C#N)C#N)cc21)C(CCCCCC)(CCCCCC)c1cc(/C=C2\C(=O)c4ccccc4C2=C(C#N)C#N)sc1-3,6.18,-5.38,-3.38,-5.67,-4.1,,,,,,,,,
1556,10.1039/c8ee01546e,CCCCCCCCCCCCc1cc(C)sc1-c1sc(-c2sc(-c3cc4c(-c5ccc([Si](CCC)(CCC)CCC)s5)c5sc(C)cc5c(-c5ccc([Si](CCC)(CCC)CCC)s5)c4s3)cc2CCCCCCCCCCCC)c2c1C(=O)N(CC(CCCCCC)CCCCCCCC)C2=O,CCCCCCc1cccc(C2(c3cccc(CCCCCC)c3)c3cc4c(cc3-c3sc5cc(/C=C6\C(=O)c7ccccc7C6=C(C#N)C#N)sc5c32)C(c2cccc(CCCCCC)c2)(c2cccc(CCCCCC)c2)c2c-4sc3cc(/C=C4\C(=O)c5ccccc5C4=C(C#N)C#N)sc23)c1,6.41,-5.38,-3.38,-5.54,-3.95,,,,,,,,,
1557,10.1016/j.synthmet.2016.07.015,CCCCCCCCCCCCOc1c(OCCCCCCCCCCCC)c(-c2ccc(-c3ccc4c5ccc(C)cc5n(CCCCCCCC)c4c3)s2)c2nsnc2c1-c1ccc(C)s1,CCCCCCCCC(CCCCCC)CN1C(=O)c2cccc3c(-c4ccc(C#Cc5ccc(-c6ccc7c8c(cccc68)C(=O)N(CC(CCCCCC)CCCCCCCC)C7=O)s5)s4)ccc(c23)C1=O,0.24,-5.23,-3.38,-5.95,-3.49,70.0,,1:3,,conventional,LiF,PEDOT:PSS,o-DCB,
1558,10.1016/j.synthmet.2016.07.015,CCCCCCCCCCCCOc1c(OCCCCCCCCCCCC)c(-c2ccc(-c3ccc4c5ccc(C)cc5n(CCCCCCCC)c4c3)s2)c2nsnc2c1-c1ccc(C)s1,CCCCCCCCCCCCCCN1C(=O)c2cccc3c(-c4ccc(C#Cc5ccc(-c6ccc7c8c(cccc68)C(=O)N(CCCCCCCCCCCCCC)C7=O)s5)s4)ccc(c23)C1=O,1.68,-5.23,-3.38,-5.83,-3.39,75.0,,1:3,,conventional,LiF,PEDOT:PSS,o-DCB,
1559,10.1016/j.synthmet.2016.07.015,CCCCCCCCCCCCOc1c(OCCCCCCCCCCCC)c(-c2ccc(-c3ccc4c5ccc(C)cc5n(CCCCCCCC)c4c3)s2)c2nsnc2c1-c1ccc(C)s1,CCCCCCCCN1C(=O)c2cccc3c(-c4ccc(C#Cc5ccc(-c6ccc7c8c(cccc68)C(=O)N(CCCCCCCC)C7=O)s5)s4)ccc(c23)C1=O,0.82,-5.23,-3.38,-5.84,-3.41,75.0,,1:3,,conventional,LiF,PEDOT:PSS,o-DCB,
1560,10.1002/adfm.201704507,CCCCCCCCCCCCSc1ccc(-c2c3cc(-c4ccc(-c5c(F)c(F)c(-c6cccs6)c6nn(CC(CCCCCC)CCCCCCCC)nc56)s4)sc3c(-c3ccc(SCCCCCCCCCCCC)s3)c3ccsc23)s1,[C-]#[N+]/C(C#N)=c1/s/c(=C\c2ccc(-c3cc4c(s3)-c3cc5c(cc3C4(c3ccc(CCCCCC)cc3)c3ccc(CCCCCC)cc3)-c3sc(-c4ccc(/C=c6\sc(=C(C#N)C#N)n(CC)c6=O)c6nn(CCCCCCCC)nc46)cc3C5(c3ccc(CCCCCC)cc3)c3ccc(CCCCCC)cc3)c3nn(CCCCCCCC)nc23)c(=O)n1CC,8.25,-5.32,-3.38,-5.49,-3.73,,,1:1,,conventional,Ca,PEDOT:PSS,,
1561,10.1002/adfm.201704507,CCCCCCCCCCCCSc1ccc(-c2c3cc(-c4ccc(-c5c(F)c(F)c(-c6cccs6)c6nn(CC(CCCCCC)CCCCCCCC)nc56)s4)sc3c(-c3ccc(SCCCCCCCCCCCC)s3)c3ccsc23)s1,CCCCCCCCn1nc2c(/C=C3/SC(=O)N(CC)C3=O)ccc(-c3cc4c(s3)-c3cc5c(cc3C4(c3ccc(CCCCCC)cc3)c3ccc(CCCCCC)cc3)-c3sc(-c4ccc(/C=C6/SC(=O)N(CC)C6=O)c6nn(CCCCCCCC)nc46)cc3C5(c3ccc(CCCCCC)cc3)c3ccc(CCCCCC)cc3)c2n1,0.26,-5.32,-3.38,-5.43,-3.43,,,1:1,,conventional,Ca,PEDOT:PSS,,
1562,10.1002/adfm.201704507,CCCCCCCCCCCCSc1ccc(-c2c3cc(-c4ccc(-c5c(F)c(F)c(-c6cccs6)c6nn(CC(CCCCCC)CCCCCCCC)nc56)s4)sc3c(-c3ccc(SCCCCCCCCCCCC)s3)c3ccsc23)s1,CCCCCCCCn1nc2c(/C=C3/SC(=S)N(CC)C3=O)ccc(-c3cc4c(s3)-c3cc5c(cc3C4(c3ccc(CCCCCC)cc3)c3ccc(CCCCCC)cc3)-c3sc(-c4ccc(/C=C6/SC(=S)N(CC)C6=O)c6nn(CCCCCCCC)nc46)cc3C5(c3ccc(CCCCCC)cc3)c3ccc(CCCCCC)cc3)c2n1,3.02,-5.32,-3.38,-5.46,-3.59,,,1:1,,conventional,Ca,PEDOT:PSS,,
1563,10.1002/aenm.201802686,CCCCC(CC)Cc1ccccc1-c1c2cc(-c3ccc(-c4sc(-c5ccc(C)s5)c5c4C(=O)c4c(CC(CC)CCCC)sc(CC(CC)CCCC)c4C5=O)s3)sc2c(-c2ccccc2CC(CC)CCCC)c2cc(C)sc12,CCCCCCc1ccc(C2(c3ccc(CCCCCC)cc3)c3cc4c(cc3-c3sc5cc(/C=C6\C(=O)c7cscc7C6=C(C#N)C#N)sc5c32)C(c2ccc(CCCCCC)cc2)(c2ccc(CCCCCC)cc2)c2c-4sc3cc(/C=C4\C(=O)c5cscc5C4=C(C#N)C#N)sc23)cc1,3.09,-5.52,-3.37,-5.62,-3.96,110.0,100.0,1:1,,inverted,ZnO,MoO3,chloroform,
1564,10.1002/aenm.201802686,CCCCC(CC)CSc1ccccc1-c1c2cc(-c3ccc(-c4sc(-c5cccs5)c5c4C(=O)c4c(CC(CC)CCCC)sc(CC(CC)CCCC)c4C5=O)s3)sc2c(-c2ccccc2SCC(CC)CCCC)c2ccsc12,CCCCCCc1ccc(C2(c3ccc(CCCCCC)cc3)c3cc4c(cc3-c3sc5cc(/C=C6\C(=O)c7cscc7C6=C(C#N)C#N)sc5c32)C(c2ccc(CCCCCC)cc2)(c2ccc(CCCCCC)cc2)c2c-4sc3cc(/C=C4\C(=O)c5cscc5C4=C(C#N)C#N)sc23)cc1,2.14,-5.52,-3.37,-5.585,-3.826,,,,,inverted,ZnO,MoO3,chloroform,
1565,10.1039/c8ta07334a,CCCCCCC(CCCC)Cc1ccc(-c2c3cc(-c4ccc(-c5sc(-c6cccs6)c6c5C(=O)c5c(CC(CC)CCCC)sc(CC(CC)CCCC)c5C6=O)s4)sc3c(-c3ccc(CC(CCCC)CCCCCC)cc3)c3ccsc23)cc1,CCCCCCc1ccc(C2(c3ccc(CCCCCC)cc3)c3cc4c(cc3-c3sc(C=C5C(=O)c6cc(F)ccc6C5=C(C#N)C#N)cc32)C(c2ccc(CCCCCC)cc2)(c2ccc(CCCCCC)cc2)c2cc(C=C3C(=O)c5cc(F)ccc5C3=C(C#N)C#N)sc2-4)cc1,8.33,-5.43,-3.37,-5.84,-4.06,,,,,,,,,
