Repository: JiYiqaq/PCE-KA-GNN

# Data directory

- `raw/Active_Database.csv` is the immutable source dataset bundled under CC BY 4.0. Do not overwrite it with processed data.
- `processed/` is created and populated by the training pipeline. Generated `.pt` and `.pth` caches are intentionally ignored by Git because they can exceed GitHub's normal single-file limit.

See `../DATA_LICENSE.md` for provenance, license and checksum information.

File: data/processed/device_records.csv (part 12 of 250)
record_id,doi,donor_smiles,acceptor_smiles,pce,homo_d,lumo_d,homo_a,lumo_a,active_layer_thickness,annealing_temp,d_a_ratio,additive_ratio,device_type,etl_canonical,htl_canonical,solvent_canonical,additive_canonical
1566,10.1016/j.nanoen.2019.01.039,CCCCCCC(CCCC)Cc1ccc(-c2c3cc(-c4ccc(-c5sc(-c6cccs6)c6c5C(=O)c5c(CC(CC)CCCC)sc(CC(CC)CCCC)c5C6=O)s4)sc3c(-c3ccc(CC(CCCC)CCCCCC)cc3)c3ccsc23)cc1,CCCCCCc1ccc(C2(c3ccc(CCCCCC)cc3)c3cc4c(cc3-c3sc5cc(/C=C6\C(=O)c7cc(F)c(F)cc7C6=C(C#N)C#N)sc5c32)C(c2ccc(CCCCCC)cc2)(c2ccc(CCCCCC)cc2)c2c-4sc3cc(/C=C4\C(=O)c5cc(F)c(F)cc5C4=C(C#N)C#N)sc23)cc1,10.9,-5.43,-3.37,-5.66,-4.14,,,1:1,0.25 vol%,inverted,ZnO,MoO3,chlorobenzene,DIO
1568,10.1002/adma.201502775,CCCCCCCCCCCCC(CCCCCCCCCC)Cc1csc(-c2c(F)c(F)c(-c3cc(CC(CCCCCCCCCC)CCCCCCCCCCCC)c(-c4cc(F)c(-c5sccc5F)s4)s3)c3nn(CCCC)nc23)c1,CCCCCCc1ccc(C2(c3ccc(CCCCCC)cc3)c3cc4c(cc3-c3sc(-c5sc(/C=C6\C(=O)c7ccccc7C6=C(C#N)C#N)cc5CC(CC)CCCC)cc32)C(c2ccc(CCCCCC)cc2)(c2ccc(CCCCCC)cc2)c2cc(-c3sc(/C=C5\C(=O)c6ccccc6C5=C(C#N)C#N)cc3CC(CC)CCCC)sc2-4)cc1,7.3,-5.28,-3.37,-5.42,-3.82,80.0,90.0,1:1.5,,inverted,ZnO,V2O5,chlorobenzene,
1569,10.1039/c6ee03489f,CCCCCCCCSc1ccc(-c2c3cc(-c4cc(C(=O)OCC(CC)CCCC)c(-c5ccc(-c6sccc6C(=O)OCC(CC)CCCC)s5)s4)sc3c(-c3ccc(SCCCCCCCC)s3)c3ccsc23)s1,CCCCCCc1ccc(C2(c3ccc(CCCCCC)cc3)c3cc4c(cc3-c3sc5cc(/C=C6\C(=O)c7ccc(C)cc7C6=C(C#N)C#N)sc5c32)C(c2ccc(CCCCCC)cc2)(c2ccc(CCCCCC)cc2)c2c-4sc3cc(/C=C4\C(=O)c5ccc(C)cc5C4=C(C#N)C#N)sc23)cc1,11.9,-5.39,-3.37,-5.58,-3.96,100.0,,60:40,,,,,anisole,
1570,10.1039/c6ee03489f,CCCCCCCCSc1ccc(-c2c3cc(-c4cc(C(=O)OCC(CC)CCCC)c(-c5ccc(-c6sccc6C(=O)OCC(CC)CCCC)s5)s4)sc3c(-c3ccc(SCCCCCCCC)s3)c3ccsc23)s1,CCCCCCc1ccc(C2(c3ccc(CCCCCC)cc3)c3cc4c(cc3-c3sc5cc(/C=C6\C(=O)c7ccc(C)cc7C6=C(C#N)C#N)sc5c32)C(c2ccc(CCCCCC)cc2)(c2ccc(CCCCCC)cc2)c2c-4sc3cc(/C=C4\C(=O)c5ccc(C)cc5C4=C(C#N)C#N)sc23)cc1,11.9,-5.39,-3.37,-5.514,-3.808,100.0,,60:40,,,,,,
1571,10.1016/j.nanoen.2017.07.047,CCCCC(CC)COc1ccc(-c2c3cc(-c4ccc(-c5sc(-c6ccc(C)s6)c6c5C(=O)c5c(CC(CC)CCCC)sc(CC(CC)CCCC)c5C6=O)s4)sc3c(-c3ccc(OCC(CC)CCCC)cc3)c3cc(C)sc23)cc1,CCCCCCc1ccc(C2(c3ccc(CCCCCC)cc3)c3cc4c(cc3-c3sc5cc(/C=C6\C(=O)c7ccccc7C6=C(C#N)C#N)sc5c32)C(c2ccc(CCCCCC)cc2)(c2ccc(CCCCCC)cc2)c2c-4sc3cc(/C=C4\C(=O)c5ccccc5C4=C(C#N)C#N)sc23)cc1,10.8,-5.42,-3.36,-5.6,-3.85,,,1:1.25,1.25%,conventional,,,o-DCB,DIO
1579,10.1002/solr.201800246,CCCCCCC(CCCC)Cc1ccc(-c2c3cc(-c4ccc(-c5sc(-c6cccs6)c6c5C(=O)c5c(CC(CC)CCCC)sc(CC(CC)CCCC)c5C6=O)s4)sc3c(-c3ccc(CC(CCCC)CCCCCC)cc3)c3ccsc23)cc1,CCCCCCc1ccc(C2(c3ccc(CCCCCC)cc3)c3cc4c(cc3-c3sc5cc(/C=C6\C(=O)c7cc(F)c(F)cc7C6=C(C#N)C#N)sc5c32)C(c2ccc(CCCCCC)cc2)(c2ccc(CCCCCC)cc2)c2c-4sc3c2sc2cc(/C=C4\C(=O)c5cc(F)c(F)cc5C4=C(C#N)C#N)sc23)cc1,12.05,-5.43,-3.36,-5.69,-4.12,,100.0,1:1.2,0.25%,inverted,ZnO,MoO3,,DIO
1581,10.1002/solr.201800246,CCCCCCC(CCCC)Cc1ccc(-c2c3cc(-c4ccc(-c5sc(-c6cccs6)c6c5C(=O)c5c(CC(CC)CCCC)sc(CC(CC)CCCC)c5C6=O)s4)sc3c(-c3ccc(CC(CCCC)CCCCCC)cc3)c3ccsc23)cc1,CCCCCCc1ccc(C2(c3ccc(CCCCCC)cc3)c3cc4c(cc3-c3sc5cc(/C=C6\C(=O)c7ccc(F)cc7C6=C(C#N)C#N)sc5c32)C(c2ccc(CCCCCC)cc2)(c2ccc(CCCCCC)cc2)c2c-4sc3c2sc2cc(/C=C4\C(=O)c5ccc(F)cc5C4=C(C#N)C#N)sc23)cc1,11.52,-5.43,-3.36,-5.67,-4.04,,100.0,1:1.2,0.25%,inverted,ZnO,MoO3,,DIO
1583,10.1002/solr.201800246,CCCCCCC(CCCC)Cc1ccc(-c2c3cc(-c4ccc(-c5sc(-c6cccs6)c6c5C(=O)c5c(CC(CC)CCCC)sc(CC(CC)CCCC)c5C6=O)s4)sc3c(-c3ccc(CC(CCCC)CCCCCC)cc3)c3ccsc23)cc1,CCCCCCc1ccc(C2(c3ccc(CCCCCC)cc3)c3cc4c(cc3-c3sc5cc(/C=C6\C(=O)c7ccccc7C6=C(C#N)C#N)sc5c32)C(c2ccc(CCCCCC)cc2)(c2ccc(CCCCCC)cc2)c2c-4sc3c2sc2cc(/C=C4\C(=O)c5ccccc5C4=C(C#N)C#N)sc23)cc1,7.91,-5.43,-3.36,-5.64,-3.87,,100.0,1:1.2,0.25%,inverted,ZnO,MoO3,,DIO
1584,10.1039/c9ta02384d,CCCCCCCCC(CCCCCC)Cn1nc2c(-c3cc(CC4CCCCC4)c(C)s3)c(F)c(F)c(-c3cc(CC4CCCCC4)c(-c4cc5c(-c6ccc(SCC(CC)CCCC)s6)c6sc(C)cc6c(-c6ccc(SCC(CC)CCCC)s6)c5s4)s3)c2n1,CCCCCCc1ccc(C2(c3ccc(CCCCCC)cc3)c3cc4c(cc3-c3sc5cc(/C=C6\C(=O)c7ccccc7C6=C(C#N)C#N)sc5c32)C(c2ccc(CCCCCC)cc2)(c2ccc(CCCCCC)cc2)c2c-4sc3cc(/C=C4\C(=O)c5ccccc5C4=C(C#N)C#N)sc23)cc1,12.15,-5.33,-3.36,-5.61,-4.02,114.0,,1:1,,conventional,PFN-Br,PEDOT:PSS,chlorobenzene,
1586,10.1039/c6ta07672f,CCCCCCCCCCC(CCCCCCCC)COC(=O)c1ccsc1-c1cc(F)c(-c2sc(-c3sccc3C(=O)OCC(CCCCCCCC)CCCCCCCCCC)cc2F)s1,CCCCCCc1ccc(C2(c3ccc(CCCCCC)cc3)c3cc4c(cc3-c3sc5cc(/C=C6\C(=O)c7cc(F)c(F)cc7C6=C(C#N)C#N)sc5c32)C(c2ccc(CCCCCC)cc2)(c2ccc(CCCCCC)cc2)c2c-4sc3cc(/C=C4\C(=O)c5cc(F)c(F)cc5C4=C(C#N)C#N)sc23)cc1,11.9,-5.5,-3.36,-5.66,-4.14,,,,,,,,,
1587,10.1039/c6ta07672f,CCCCCCCCCCC(CCCCCCCC)COC(=O)c1ccsc1-c1cc(F)c(-c2sc(-c3sccc3C(=O)OCC(CCCCCCCC)CCCCCCCCCC)cc2F)s1,CCCCCCc1ccc(C2(c3ccc(CCCCCC)cc3)c3cc4c(cc3-c3sc5cc(/C=C6\C(=O)c7ccc(C)cc7C6=C(C#N)C#N)sc5c32)C(c2ccc(CCCCCC)cc2)(c2ccc(CCCCCC)cc2)c2c-4sc3cc(/C=C4\C(=O)c5ccc(C)cc5C4=C(C#N)C#N)sc23)cc1,6.6,-5.5,-3.36,-5.58,-3.98,,120.0,1.5:1,1 vol%,,,,,
1588,10.1021/acs.macromol.9b00793,CCCCCCCCCCC(CCCCCCCC)COC(=O)c1ccsc1-c1cc(F)c(-c2sc(-c3sccc3C(=O)OCC(CCCCCCCC)CCCCCCCCCC)cc2F)s1,CCCCCCc1ccc(C2(c3ccc(CCCCCC)s3)c3cc4c(cc3-c3sc5cc(C=C6C(=O)c7cc(F)ccc7C6=C(C#N)C#N)sc5c32)C(c2ccc(CCCCCC)s2)(c2ccc(CCCCCC)s2)c2c-4sc3cc(C=C4C(=O)c5cc(F)ccc5C4=C(C#N)C#N)sc23)s1,8.48,-5.5,-3.36,-5.74,-4.01,110.0,,1:1 w/w,,,,,,
1589,10.1002/aenm.201701674,CCCCCCCCCCCCC(CCCCCCCCCC)Cc1cc(-c2c(F)c(F)c(-c3cc(CC(CCCCCCCCCC)CCCCCCCCCCCC)c(-c4ccc(-c5ccc(-c6ccc(C)s6)c(F)c5F)s4)s3)c3nn(CCC)nc23)sc1C,CCCCCCc1cc(C2(c3ccc(CCCCCC)s3)c3cc4c(cc3-c3sc5cc(/C=C6\C(=O)c7ccccc7C6=C(C#N)C#N)sc5c32)C(c2ccc(CCCCCC)s2)(c2ccc(CCCCCC)s2)c2c-4sc3cc(/C=C4\C(=O)c5ccccc5C4=C(C#N)C#N)sc23)cs1,10.9,-5.36,-3.36,-5.66,-3.93,,100.0,1:1.5,,inverted,ZnO,V2O5,,
1590,10.1038/ncomms13094,CCCCCCCCCCCCC(CCCCCCCCCC)Cc1cc(-c2c(F)c(F)c(-c3cc(CC(CCCCCCCCCC)CCCCCCCCCCCC)c(-c4ccc(-c5ccc(-c6ccc(C)s6)c(F)c5F)s4)s3)c3nn(CCC)nc23)sc1C,CCCCCCc1cc(C2(c3ccc(CCCCCC)s3)c3cc4c(cc3-c3sc5cc(/C=C6\C(=O)c7ccccc7C6=C(C#N)C#N)sc5c32)C(c2ccc(CCCCCC)s2)(c2ccc(CCCCCC)s2)c2c-4sc3cc(/C=C4\C(=O)c5ccccc5C4=C(C#N)C#N)sc23)cs1,10.88,-5.36,-3.36,-5.66,-3.96,100.0,90.0,1:1.5,,,,,,
1591,10.1038/ncomms13094,CCCCCCCCCCCCC(CCCCCCCCCC)Cc1cc(-c2c(F)c(F)c(-c3cc(CC(CCCCCCCCCC)CCCCCCCCCCCC)c(-c4ccc(-c5ccc(-c6ccc(C)s6)c(F)c5F)s4)s3)c3nn(CCC)nc23)sc1C,CCCCCCc1ccc(C2(c3ccc(CCCCCC)cc3)c3cc4c(cc3-c3sc5cc(/C=C6\C(=O)c7ccccc7C6=C(C#N)C#N)sc5c32)C(c2ccc(CCCCCC)cc2)(c2ccc(CCCCCC)cc2)c2c-4sc3cc(/C=C4\C(=O)c5ccccc5C4=C(C#N)C#N)sc23)cc1,10.13,-5.36,-3.36,-5.61,-4.02,100.0,90.0,1:1.5,,,,,,
1593,10.1021/acs.macromol.9b01233,CCCCCCCCC(CCCCCC)Cn1nc2c(-c3ccc(C)s3)ccc(-c3ccc(-c4cc5c(-c6cc(Cl)c(CC(CC)CCCC)s6)c6sc(C)cc6c(-c6cc(Cl)c(CC(CC)CCCC)s6)c5s4)s3)c2n1,CCCCCCCCCCCc1c(/C=C2\C(=O)c3cc(F)c(F)cc3C2=C(C#N)C#N)sc2c1sc1c3c4nsnc4c4c5sc6c(CCCCCCCCCCC)c(/C=C7\C(=O)c8cc(F)c(F)cc8C7=C(C#N)C#N)sc6c5n(CC(CC)CCCC)c4c3n(CC(CC)CCCC)c21,7.62,-5.24,-3.35,-5.6,-4.1,,,,,conventional,PDINO,PEDOT:PSS,chloroform,
1594,10.1002/adfm.201706404,CCCCCCCCc1cc(-c2c(F)c(F)c(-c3cc(CCCCCCCC)c(-c4cc5c(-c6ccc(CC(CCCC)CCCCCC)s6)c6sc(C)cc6c(-c6ccc(CC(CCCC)CCCCCC)s6)c5s4)s3)c3nsnc23)sc1C,CCCCCCc1ccc(C2(c3ccc(CCCCCC)cc3)c3cc4c(cc3-c3sc5cc(/C=C6\C(=O)c7ccccc7C6=C(C#N)C#N)sc5c32)C(c2ccc(CCCCCC)cc2)(c2ccc(CCCCCC)cc2)c2c-4sc3cc(/C=C4\C(=O)c5ccccc5C4=C(C#N)C#N)sc23)cc1,7.15,-5.14,-3.35,-5.48,-3.83,99.0,,1:1 w/w,0.5 vol%,inverted,ZnO,MoO3,,
1595,10.1002/adma.201702291,CCCCC(CC)Cc1ccc(-c2c3cc(-c4sc(-c5nc6sc(-c7cc(CC(CC)CCCC)c(C)s7)nc6s5)cc4CC(CC)CCCC)sc3c(-c3ccc(CC(CC)CCCC)s3)c3cc(C)sc23)s1,CCCCCCC1(CCCCCC)c2cc3c(cc2-c2sc(/C=C4\C(=O)c5ccccc5C4=C(C#N)C#N)cc21)C(CCCCCC)(CCCCCC)c1cc(/C=C2\C(=O)c4ccccc4C2=C(C#N)C#N)sc1-3,11.5,-5.31,-3.34,-5.69,-3.98,,120.0,1:1.5,,inverted,ZnO/PFN,MoO3,chloroform,
1596,10.1002/adfm.201603892,CCCCC(CC)Cc1ccc(-c2c3cc(-c4sc(-c5nc6sc(-c7cc(CC(CC)CCCC)c(C)s7)nc6s5)cc4CC(CC)CCCC)sc3c(-c3ccc(CC(CC)CCCC)s3)c3cc(C)sc23)s1,CCCCCCCCC1(CCCCCCCC)c2cc(-c3ccc4c5ccc6c7c(ccc(c8cccc3c84)c75)C(=O)N(c3c(C(C)C)cccc3C(C)C)C6=O)ccc2C2C=CC(c3ccc4c5ccc6c7c(ccc(c8cccc3c84)c75)C(=O)N(c3c(C(C)C)cccc3C(C)C)C6=O)=CC21,6.0,-5.31,-3.34,-5.5,-3.42,93.0,,2:1,0.5% NMP + 0.5% DPE,conventional,Ca,PEDOT:PSS,,NMP+DPE
1597,10.1002/aenm.201801214,CCCCC(CC)COC(=O)c1c(-c2cccs2)sc2c(C(=O)OCC(CC)CCCC)c(-c3ccc(-c4cc5c(-c6ccc(CC(CC)CCCC)s6)c6sccc6c(-c6ccc(CC(CC)CCCC)s6)c5s4)s3)sc12,CCCCCCc1ccc(C2(c3ccc(CCCCCC)cc3)c3c(sc4cc(/C=C5\C(=O)c6ccccc6C5=C(C#N)C#N)sc34)-c3sc4c5c(sc4c32)-c2sc3cc(/C=C4\C(=O)c6ccccc6C4=C(C#N)C#N)sc3c2C5(c2ccc(CCCCCC)cc2)c2ccc(CCCCCC)cc2)cc1,9.46,-5.23,-3.34,-5.263,-3.85,,150.0,1:1.5,,conventional,C60-bissalt,PEDOT:PSS,o-DCB,DIO
1598,10.1002/aenm.201801214,CCCCC(CC)COC(=O)c1c(-c2cccs2)sc2c(C(=O)OCC(CC)CCCC)c(-c3ccc(-c4cc5c(-c6ccc(CC(CC)CCCC)s6)c6sccc6c(-c6ccc(CC(CC)CCCC)s6)c5s4)s3)sc12,CCCCCCc1ccc(C2(c3ccc(CCCCCC)cc3)c3cc4c(cc3-c3sc5cc(/C=C6\C(=O)c7ccc(C)cc7C6=C(C#N)C#N)sc5c32)C(c2ccc(CCCCCC)cc2)(c2ccc(CCCCCC)cc2)c2c-4sc3cc(/C=C4\C(=O)c5ccc(C)cc5C4=C(C#N)C#N)sc23)cc1,9.99,-5.23,-3.34,-5.514,-3.808,,150.0,1:1.5,,conventional,C60-bissalt,PEDOT:PSS,o-DCB,DIO
1599,10.1002/aenm.201801214,CCCCC(CC)COC(=O)c1c(-c2cccs2)sc2c(C(=O)OCC(CC)CCCC)c(-c3ccc(-c4cc5c(-c6ccc(CC(CC)CCCC)s6)c6sccc6c(-c6ccc(CC(CC)CCCC)s6)c5s4)s3)sc12,CCCCCCc1ccc(C2(c3ccc(CCCCCC)cc3)c3cc4c(cc3-c3sc5cc(C=C6C(=O)c7ccccc7C6=C(C#N)C#N)sc5c32)C(c2ccc(CCCCCC)cc2)(c2ccc(CCCCCC)cc2)c2c-4sc3cc(C=C4C(=O)c5ccccc5C4=C(C#N)C#N)sc23)cc1,8.72,-5.23,-3.34,-5.576,-3.916,,150.0,1:1.5,,conventional,C60-bissalt,PEDOT:PSS,o-DCB,DIO
1600,10.1002/aenm.201801214,CCCCC(CC)COC(=O)c1c(-c2cccs2)sc2c(C(=O)OCC(CC)CCCC)c(-c3ccc(-c4cc5c(-c6ccc(CC(CC)CCCC)s6)c6sc(C)cc6c(-c6ccc(CC(CC)CCCC)s6)c5s4)s3)sc12,CCCCCCc1ccc(C2(c3ccc(CCCCCC)cc3)c3c(sc4cc(/C=C5\C(=O)c6ccccc6C5=C(C#N)C#N)sc34)-c3sc4c5c(sc4c32)-c2sc3cc(/C=C4\C(=O)c6ccccc6C4=C(C#N)C#N)sc3c2C5(c2ccc(CCCCCC)cc2)c2ccc(CCCCCC)cc2)cc1,11.03,-5.23,-3.34,-5.45,-3.94,,150.0,1:1.5,,conventional,C60-bissalt,PEDOT:PSS,o-DCB,DIO
1601,10.1002/aenm.201801214,CCCCC(CC)COC(=O)c1c(-c2cccs2)sc2c(C(=O)OCC(CC)CCCC)c(-c3ccc(-c4cc5c(-c6ccc(CC(CC)CCCC)s6)c6sc(C)cc6c(-c6ccc(CC(CC)CCCC)s6)c5s4)s3)sc12,CCCCCCc1ccc(C2(c3ccc(CCCCCC)cc3)c3cc4c(cc3-c3sc5cc(/C=C6\C(=O)c7ccc(C)cc7C6=C(C#N)C#N)sc5c32)C(c2ccc(CCCCCC)cc2)(c2ccc(CCCCCC)cc2)c2c-4sc3cc(/C=C4\C(=O)c5ccc(C)cc5C4=C(C#N)C#N)sc23)cc1,11.38,-5.23,-3.34,-5.58,-3.82,,150.0,1:1.5,,conventional,C60-bissalt,PEDOT:PSS,o-DCB,DIO
1602,10.1002/aenm.201801214,CCCCC(CC)COC(=O)c1c(-c2cccs2)sc2c(C(=O)OCC(CC)CCCC)c(-c3ccc(-c4cc5c(-c6ccc(CC(CC)CCCC)s6)c6sc(C)cc6c(-c6ccc(CC(CC)CCCC)s6)c5s4)s3)sc12,CCCCCCc1ccc(C2(c3ccc(CCCCCC)cc3)c3cc4c(cc3-c3sc5cc(/C=C6\C(=O)c7ccccc7C6=C(C#N)C#N)sc5c32)C(c2ccc(CCCCCC)cc2)(c2ccc(CCCCCC)cc2)c2c-4sc3cc(/C=C4\C(=O)c5ccccc5C4=C(C#N)C#N)sc23)cc1,9.67,-5.23,-3.34,-5.6,-3.86,,150.0,1:1.5,,conventional,C60-bissalt,PEDOT:PSS,o-DCB,DIO
1603,10.1002/adma.201702291,CCCCCCC(CCCC)Cc1ccc(-c2c3cc(-c4sc(-c5nc6sc(-c7cc(CC(CC)CCCC)cs7)nc6s5)cc4CC(CC)CCCC)sc3c(-c3ccc(CC(CCCC)CCCCCC)s3)c3ccsc23)s1,CCCCCCC1(CCCCCC)c2cc3c(cc2-c2sc(/C=C4\C(=O)c5ccccc5C4=C(C#N)C#N)cc21)C(CCCCCC)(CCCCCC)c1cc(/C=C2\C(=O)c4ccccc4C2=C(C#N)C#N)sc1-3,11.5,-5.31,-3.34,-5.69,-3.91,,120.0,1:1.5,,inverted,ZnO/PFN,MoO3,chloroform,
1604,10.1039/c7ta07501d,CCCCCCC(CCCC)Cc1ccc(-c2c3cc(-c4sc(-c5nc6sc(-c7cc(CC(CC)CCCC)cs7)nc6s5)cc4CC(CC)CCCC)sc3c(-c3ccc(CC(CCCC)CCCCCC)s3)c3ccsc23)s1,CCCCCCc1ccc(C2(c3ccc(CCCCCC)cc3)c3cc4c(cc3-c3sc5cc(C=C6C(=O)c7ccccc7C6=C(C#N)C#N)sc5c32)C(c2ccc(CCCCCC)cc2)(c2ccc(CCCCCC)cc2)c2c-4sc3cc(C=C4C(=O)c5ccccc5C4=C(C#N)C#N)sc23)cc1,9.25,-5.31,-3.34,-5.576,-3.916,,,1:1,,conventional,PFN-Br,PEDOT:PSS,chlorobenzene,DIO
1607,10.1039/c8ee01546e,CCCCC(CC)Cc1sc(CC(CC)CCCC)c2c1C(=O)c1c(-c3cccs3)sc(-c3ccc(-c4cc5c(-c6ccc([Si](CCC)(CCC)CCC)s6)c6sccc6c(-c6ccc([Si](CCC)(CCC)CCC)s6)c5s4)s3)c1C2=O,CCCCCCC1(CCCCCC)c2cc(-c3ccc(/C=C4\C(=O)c5ccccc5C4=C(C#N)C#N)s3)ccc2-c2sc(/C=C3\C(=O)c4ccccc4C3=C(C#N)C#N)cc21,5.56,-5.14,-3.33,-5.7,-4.01,,,,,,,,,
1608,10.1039/c8ee01546e,CCCCC(CC)Cc1sc(CC(CC)CCCC)c2c1C(=O)c1c(-c3cccs3)sc(-c3ccc(-c4cc5c(-c6ccc([Si](CCC)(CCC)CCC)s6)c6sccc6c(-c6ccc([Si](CCC)(CCC)CCC)s6)c5s4)s3)c1C2=O,CCCCCCC1(CCCCCC)c2cc3c(cc2-c2sc(/C=C4\C(=O)c5ccccc5C4=C(C#N)C#N)cc21)C(CCCCCC)(CCCCCC)c1cc(/C=C2\C(=O)c4ccccc4C2=C(C#N)C#N)sc1-3,12.01,-5.14,-3.33,-5.67,-4.1,,,,,,,,,
1609,10.1039/c8ee01546e,CCCCC(CC)Cc1sc(CC(CC)CCCC)c2c1C(=O)c1c(-c3cccs3)sc(-c3ccc(-c4cc5c(-c6ccc([Si](CCC)(CCC)CCC)s6)c6sccc6c(-c6ccc([Si](CCC)(CCC)CCC)s6)c5s4)s3)c1C2=O,CCCCCCc1cccc(C2(c3cccc(CCCCCC)c3)c3cc4c(cc3-c3sc5cc(/C=C6\C(=O)c7ccccc7C6=C(C#N)C#N)sc5c32)C(c2cccc(CCCCCC)c2)(c2cccc(CCCCCC)c2)c2c-4sc3cc(/C=C4\C(=O)c5ccccc5C4=C(C#N)C#N)sc23)c1,10.34,-5.14,-3.33,-5.54,-3.95,,,,,,,,,
1610,10.1039/c8ta11484f,CCCCC(CC)COC(=O)c1sc2c(-c3cc4c(-c5ccc(CC(CC)CCCC)s5)c5sccc5c(-c5ccc(CC(CC)CCCC)s5)c4s3)scc2c1F,CCCCCCc1ccc(C2(c3ccc(CCCCCC)cc3)c3cc4c(cc3-c3sc(-c5sc(/C=C6\C(=O)c7cc(F)c(F)cc7C6=C(C#N)C#N)cc5SCC(CC)CCCC)cc32)C(c2ccc(CCCCCC)cc2)(c2ccc(CCCCCC)cc2)c2cc(-c3sc(/C=C5\C(=O)c6cc(F)c(F)cc6C5=C(C#N)C#N)cc3SCC(CC)CCCC)sc2-4)cc1,13.2,-5.3,-3.33,-5.54,-4.05,115.0,,1:2,0.5%,inverted,ZnO/PFN,MoO3,,PN
1611,10.1021/acsami.6b15717,CCCCCCCC[Si]1(CCCCCCCC)c2cc(-c3cc(F)c(C)c4nsnc34)sc2-c2sc(-c3cc(F)c(-c4cc5c(s4)-c4sc(C)cc4[Si]5(CCCCCCCC)CCCCCCCC)c4nsnc34)cc21,CCCCC(CC)CN1C(=O)C2=C(c3ccc(/C=C4\SC(=S)N(CC)C4=O)s3)N(CC(CC)CCCC)C(=O)C2=C1c1ccc(/C=C2\SC(=S)N(CC)C2=O)s1,4.17,-5.31,-3.33,-5.81,-3.99,90.0,40.0,1:1,,conventional,PFN,PEDOT:PSS,chloroform,DIO
1613,10.1021/acsami.8b18493,CCCCCCCCC1(CCCCCCCC)Sc2cc(-c3ccc(-c4c(F)c(F)c(-c5ccc(C)s5)c5nn(CC(CCCC)CCCCCC)nc45)s3)sc2-c2sc(C)cc21,CCCCCCc1ccc(C2(c3ccc(CCCCCC)cc3)c3cc4c(cc3-c3sc5cc(/C=C6\C(=O)c7ccc(C)cc7C6=C(C#N)C#N)sc5c32)C(c2ccc(CCCCCC)cc2)(c2ccc(CCCCCC)cc2)c2c-4sc3cc(/C=C4\C(=O)c5ccc(C)cc5C4=C(C#N)C#N)sc23)cc1,10.51,-5.3,-3.33,-5.58,-3.98,,,,,inverted,,,,
1615,10.1002/aenm.201701674,CCCCCCCCCCCCC(CCCCCCCCCC)Cc1cc(-c2c(F)c(F)c(-c3cc(CC(CCCCCCCCCC)CCCCCCCCCCCC)c(-c4ccc(-c5cc(F)c(-c6ccc(C)s6)cc5F)s4)s3)c3nn(CCC)nc23)sc1C,CCCCCCc1cc(C2(c3ccc(CCCCCC)s3)c3cc4c(cc3-c3sc5cc(/C=C6\C(=O)c7ccccc7C6=C(C#N)C#N)sc5c32)C(c2ccc(CCCCCC)s2)(c2ccc(CCCCCC)s2)c2c-4sc3cc(/C=C4\C(=O)c5ccccc5C4=C(C#N)C#N)sc23)cs1,9.2,-5.32,-3.33,-5.66,-3.93,100.0,100.0,1:1.5,,inverted,ZnO,V2O5,,
1616,10.1038/ncomms13094,CCCCCCCCCCCCC(CCCCCCCCCC)Cc1cc(-c2c(F)c(F)c(-c3cc(CC(CCCCCCCCCC)CCCCCCCCCCCC)c(-c4ccc(-c5cc(F)c(-c6ccc(C)s6)cc5F)s4)s3)c3nn(CCC)nc23)sc1C,CCCCCCc1ccc(C2(c3ccc(CCCCCC)cc3)c3cc4c(cc3-c3sc5cc(/C=C6\C(=O)c7ccccc7C6=C(C#N)C#N)sc5c32)C(c2ccc(CCCCCC)cc2)(c2ccc(CCCCCC)cc2)c2c-4sc3cc(/C=C4\C(=O)c5ccccc5C4=C(C#N)C#N)sc23)cc1,7.85,-5.3,-3.33,-5.61,-4.02,100.0,90.0,1:1.5,,,,,,
1617,10.1021/acsaem.9b01532,CCCCCCCCCCCCC(CCCCCCCCCC)Cc1cc(-c2ccc(-c3ccc(-c4cc(CC(CCCCCCCCCC)CCCCCCCCCCCC)c(-c5cc(F)c(-c6sc(C)cc6F)s5)s4)s3)s2)sc1C,CCCCC(CC)CC1(CC(CC)CCCC)c2cc3c(cc2-c2sc(-c4ccc(/C=C5\SC(=S)N(CC)C5=O)c5nsnc45)cc21)C(CC(CC)CCCC)(CC(CC)CCCC)c1cc(-c2ccc(/C=C4\SC(=S)N(CC)C4=O)c4nsnc24)sc1-3,7.3,-5.25,-3.33,-5.57,-3.91,100.0,80.0,1:1,,conventional,PFN-Br,PEDOT:PSS,chlorobenzene,
1618,10.1002/marc.201800660,CCCCC(CC)Cc1ccc(-c2c3cc(C)sc3c(-c3ccc(CC(CC)CCCC)s3)c3cc(C)sc23)s1,CCCCCCC1(CCCCCC)c2cc3c(cc2-c2sc(/C=C4\C(=O)c5ccccc5C4=C(C#N)C#N)cc21)C(CCCCCC)(CCCCCC)c1cc(/C=C2\C(=O)c4ccccc4C2=C(C#N)C#N)sc1-3,5.3,-5.45,-3.32,-5.69,-3.91,,,1:1,,conventional,PFN,PEDOT:PSS,,
1622,10.1021/acsenergylett.8b00627,CCCCCCCCC(CCCCCC)Cn1nc2c(-c3cccs3)c(F)c(F)c(-c3ccc(-c4cc5c(-c6ccc(CC(CC)CCCC)s6)c6sccc6c(-c6ccc(CC(CC)CCCC)s6)c5s4)s3)c2n1,CCCCCCc1ccc(C2(c3ccc(CCCCCC)cc3)c3cc4c(cc3-c3sc(-c5sc(/C=C6\C(=O)c7cc(F)c(F)cc7C6=C(C#N)C#N)cc5OCC(CC)CCCC)cc32)C(c2ccc(CCCCCC)cc2)(c2ccc(CCCCCC)cc2)c2cc(-c3sc(/C=C5\C(=O)c6cc(F)c(F)cc6C5=C(C#N)C#N)cc3OCC(CC)CCCC)sc2-4)cc1,8.2,-5.4,-3.32,-5.44,-4.19,,,,,,,,,
1623,10.1002/adma.201703080,CCCCCCCCC(CCCCCC)Cn1nc2c(-c3cccs3)c(F)c(F)c(-c3ccc(-c4cc5c(-c6ccc(CC(CC)CCCC)s6)c6sccc6c(-c6ccc(CC(CC)CCCC)s6)c5s4)s3)c2n1,CCCCCCc1ccc(C2(c3ccc(CCCCCC)cc3)c3cc4c(cc3-c3sc(-c5scc(C=C6C(=O)c7cc(Cl)c(Cl)cc7C6=C(C#N)C#N)c5OCC(CC)CCCC)cc32)C(c2ccc(CCCCCC)cc2)(c2ccc(CCCCCC)cc2)c2cc(-c3scc(/C=C5/C(=O)c6cc(Cl)c(Cl)cc6C5=C(C#N)C#N)c3OCC(CC)CCCC)sc2-4)cc1,10.1,-5.4,-3.32,-5.56,-4.23,,100.0,1:1.5,1 vol%,conventional,PFN-Br,PEDOT:PSS,,
1624,10.1021/acsenergylett.8b00627,CCCCCCCCC(CCCCCC)Cn1nc2c(-c3cccs3)c(F)c(F)c(-c3ccc(-c4cc5c(-c6ccc(CC(CC)CCCC)s6)c6sccc6c(-c6ccc(CC(CC)CCCC)s6)c5s4)s3)c2n1,CCCCCCc1ccc(C2(c3ccc(CCCCCC)cc3)c3cc4c(cc3-c3sc(-c5scc(C=C6C(=O)c7cc(F)c(F)cc7C6=C(C#N)C#N)c5OCC(CC)CCCC)cc32)C(c2ccc(CCCCCC)cc2)(c2ccc(CCCCCC)cc2)c2cc(-c3scc(/C=C5/C(=O)c6cc(F)c(F)cc6C5=C(C#N)C#N)c3OCC(CC)CCCC)sc2-4)cc1,13.18,-5.4,-3.32,-5.75,-4.19,,,,,,,,,
1629,10.1002/aenm.201602119,CCCCCCCCC(CCCCCC)Cc1cc(-c2sc(-c3c(F)c(F)c(-c4cc(CC(CCCCCC)CCCCCCCC)c(-c5cc(CC(CCCCCC)CCCCCCCC)c(-c6ccc(-c7ccc(-c8c(F)c(F)c(-c9ccc(C)s9)c9nsnc89)s7)s6)s5)s4)c4nsnc34)cc2CC(CCCCCC)CCCCCCCC)sc1C,CCCCCCc1cc(C2(c3ccc(CCCCCC)s3)c3cc4c(cc3-c3sc5cc(/C=C6\C(=O)c7ccccc7C6=C(C#N)C#N)sc5c32)C(c2ccc(CCCCCC)s2)(c2ccc(CCCCCC)s2)c2c-4sc3cc(/C=C4\C(=O)c5ccccc5C4=C(C#N)C#N)sc23)cs1,7.9,-5.39,-3.31,-5.66,-3.96,,,,,inverted,ZnO,V2O5,,
1630,10.1021/acs.jpcc.6b11848,CCCCCCCCCCC(CCCCCCCC)COC(=O)c1cc2c(-c3ccc(C)s3)sc(-c3ccc(-c4cc5c(-c6ccc(CC(CC)CCCC)s6)c6sc(C)cc6c(-c6ccc(CC(CC)CCCC)s6)c5s4)s3)c2s1,CCCCCCc1ccc(C2(c3ccc(CCCCCC)cc3)c3cc4c(cc3-c3sc5cc(/C=C6\C(=O)c7ccccc7C6=C(C#N)C#N)sc5c32)C(c2ccc(CCCCCC)cc2)(c2ccc(CCCCCC)cc2)c2c-4sc3cc(/C=C4\C(=O)c5ccccc5C4=C(C#N)C#N)sc23)cc1,3.72,-4.94,-3.31,-5.48,-3.83,89.0,,1:1,,conventional,Mg,PEDOT:PSS,o-DCB,
1634,10.1002/adma.201500577,CCCCC(CC)Cc1cc(C)sc1-c1nc2sc(-c3sc(-c4cc5c(s4)-c4sc(C)cc4[Si]5(CC(CC)CCCC)CC(CC)CCCC)cc3CC(CC)CCCC)nc2s1,CCCCCCCCCCCCC(CCCCCCCCCC)CN1C(=O)c2ccc3c4c(ccc(c24)C1=O)-c1nc2c(-c4ccc(-c5c6nc7c(nc6c(-c6ccccc6)c6nc8c(nc56)-c5ccc6c9c(ccc-8c59)C(=O)N(CC(CCCCCCCCCC)CCCCCCCCCCCC)C6=O)-c5ccc6c8c(ccc-7c58)C(=O)N(CC(CCCCCCCCCC)CCCCCCCCCCCC)C6=O)[se]4)c4nc5c(nc4c(-c4ccccc4)c2nc1-3)-c1ccc2c3c(ccc-5c13)C(=O)N(CC(CCCCCCCCCC)CCCCCCCCCCCC)C2=O,6.37,-5.1,-3.3,-5.74,-3.7,,,2:1,3 vol%,inverted,ZnO/PEI,MoO3,chlorobenzene,DIO
1637,10.1002/adma.201500577,CCCCC(CC)Cc1cc(C)sc1-c1nc2sc(-c3sc(-c4cc5c(s4)-c4sc(C)cc4[Si]5(CC(CC)CCCC)CC(CC)CCCC)cc3CC(CC)CCCC)nc2s1,CCCCCCCCCCCCC(CCCCCCCCCC)CN1C(=O)c2ccc3c4c(ccc(c24)C1=O)-c1nc2c(-c4ccc(-c5c6nc7c(nc6c(-c6ccccc6)c6nc8c(nc56)-c5ccc6c9c(ccc-8c59)C(=O)N(CC(CCCCCCCCCC)CCCCCCCCCCCC)C6=O)-c5ccc6c8c(ccc-7c58)C(=O)N(CC(CCCCCCCCCC)CCCCCCCCCCCC)C6=O)[se]4)c4nc5c(nc4c(-c4ccccc4)c2nc1-3)-c1ccc2c3c(ccc-5c13)C(=O)N(CC(CCCCCCCCCC)CCCCCCCCCCCC)C2=O,2.61,-5.1,-3.3,-5.74,-3.66,,,2:1,,inverted,ZnO/PEI,MoO3,chlorobenzene,DIO
1638,10.1002/adma.201503801,CCCCC(CC)Cc1cc(C)sc1-c1nc2sc(-c3sc(-c4cc5c(s4)-c4sc(C)cc4[Si]5(CC(CC)CCCC)CC(CC)CCCC)cc3CC(CC)CCCC)nc2s1,CCCCCCCCCCCCC(CCCCCCCCCC)CN1C(=O)c2ccc3c4c(ccc(c24)C1=O)-c1nc2c(-c4sc(-c5c6nc7c(nc6c(-c6ccccc6)c6nc8c(nc56)-c5ccc6c9c(ccc-8c59)C(=O)N(CC(CCCCCCCCCC)CCCCCCCCCCCC)C6=O)-c5ccc6c8c(ccc-7c58)C(=O)N(CC(CCCCCCCCCC)CCCCCCCCCCCC)C6=O)c5c4OCCO5)c4nc5c(nc4c(-c4ccccc4)c2nc1-3)-c1ccc2c3c(ccc-5c13)C(=O)N(CC(CCCCCCCCCC)CCCCCCCCCCCC)C2=O,8.1,-5.1,-3.3,-5.76,-3.65,,175.0,2:1,,inverted,ZnO/PEI,MoO3,chlorobenzene,
1639,10.1002/adma.201500577,CCCCC(CC)Cc1cc(C)sc1-c1nc2sc(-c3sc(-c4cc5c(s4)-c4sc(C)cc4[Si]5(CC(CC)CCCC)CC(CC)CCCC)cc3CC(CC)CCCC)nc2s1,CCCCCCCCCCCCC(CCCCCCCCCC)CN1C(=O)c2ccc3c4c(ccc(c24)C1=O)-c1nc2c(-c4sc5c(C)c(-c6c7nc8c(nc7c(-c7ccccc7)c7nc9c(nc67)-c6ccc7c%10c(ccc-9c6%10)C(=O)N(CC(CCCCCCCCCC)CCCCCCCCCCCC)C7=O)-c6ccc7c9c(ccc-8c69)C(=O)N(CC(CCCCCCCCCC)CCCCCCCCCCCC)C7=O)sc5c4C)c4nc5c(nc4c(-c4ccccc4)c2nc1-3)-c1ccc2c3c(ccc-5c13)C(=O)N(CC(CCCCCCCCCC)CCCCCCCCCCCC)C2=O,3.94,-5.1,-3.3,-5.76,-3.67,,175.0,2:1,,inverted,ZnO/PEI,MoO3,chlorobenzene,
1644,10.1021/acs.chemmater.8b04265,CCCCCCC(CCCC)Cc1csc(-c2nc3cc4sc(-c5cc(CC(CCCC)CCCCCC)c(-c6cc7c(-c8ccc(CC(CC)CCCC)s8)c8sccc8c(-c8ccc(CC(CC)CCCC)s8)c7s6)s5)nc4cc3s2)c1,CCCCCCc1ccc(C2(c3ccc(CCCCCC)cc3)c3cc4c(cc3-c3sc5cc(C=C6C(=O)c7cc(F)ccc7C6=C(C#N)C#N)sc5c32)C(c2ccc(CCCCCC)cc2)(c2ccc(CCCCCC)cc2)c2c-4sc3cc(C=C4C(=O)c5cc(F)ccc5C4=C(C#N)C#N)sc23)cc1,13.3,-5.4,-3.3,-5.62,-4.019,100.0,150.0,1:1.2,,conventional,PDINO,PEDOT:PSS,chlorobenzene,
1645,10.1016/j.isci.2018.12.027,CCCCCCC(CCCC)Cn1nc2c(-c3ccc(C)s3)cc3c(cc(-c4ccc(-c5cc6c(-c7ccc(SCC(CC)CCCC)s7)c7sc(C)cc7c(-c7ccc(SCC(CC)CCCC)s7)c6s5)s4)c4nn(CC(CCCC)CCCCCC)nc43)c2n1,CCCCCCc1ccc(C2(c3ccc(CCCCCC)cc3)c3cc4c(cc3-c3sc5cc(/C=C6\C(=O)c7cc(F)c(F)cc7C6=C(C#N)C#N)sc5c32)C(c2ccc(CCCCCC)cc2)(c2ccc(CCCCCC)cc2)c2c-4sc3cc(/C=C4\C(=O)c5cc(F)c(F)cc5C4=C(C#N)C#N)sc23)cc1,11.31,-5.39,-3.3,-5.7,-3.99,,,1:1,0.2% v/v,inverted,,,,
1646,10.1016/j.isci.2018.12.027,CCCCCCC(CCCC)Cn1nc2c(-c3ccc(C)s3)cc3c(cc(-c4ccc(-c5cc6c(-c7ccc(SCC(CC)CCCC)s7)c7sc(C)cc7c(-c7ccc(SCC(CC)CCCC)s7)c6s5)s4)c4nn(CC(CCCC)CCCCCC)nc43)c2n1,CCCCCCc1ccc(C2(c3ccc(CCCCCC)cc3)c3cc4c(cc3-c3sc5cc(/C=C6\C(=O)c7ccccc7C6=C(C#N)C#N)sc5c32)C(c2ccc(CCCCCC)cc2)(c2ccc(CCCCCC)cc2)c2c-4sc3cc(/C=C4\C(=O)c5ccccc5C4=C(C#N)C#N)sc23)cc1,10.45,-5.39,-3.3,-5.55,-3.8,,,1:1,0.2% v/v,inverted,,,,
1648,10.1021/acs.chemmater.8b04265,CCCCCCCCC(CCCC)Cc1cc(-c2nc3cc4sc(-c5cc(CC(CCCC)CCCCCCCC)c(-c6cc7c(-c8ccc(CC(CC)CCCC)s8)c8sc(C)cc8c(-c8ccc(CC(CC)CCCC)s8)c7s6)s5)nc4cc3s2)sc1C,CCCCCCc1ccc(C2(c3ccc(CCCCCC)cc3)c3cc4c(cc3-c3sc5cc(/C=C6\C(=O)c7ccc(F)cc7C6=C(C#N)C#N)sc5c32)C(c2ccc(CCCCCC)cc2)(c2ccc(CCCCCC)cc2)c2c-4sc3cc(/C=C4\C(=O)c5ccc(F)cc5C4=C(C#N)C#N)sc23)cc1,11.3,-5.4,-3.3,-5.69,-4.14,100.0,,1:1.2,,conventional,PDINO,PEDOT:PSS,chlorobenzene,
1649,10.1039/c6ee00315j,CCCCCCCCC(CCCCCC)Cc1ccc(-c2c3cc(-c4ccc(-c5c(F)c(F)c(-c6cccs6)c6nn(CCCCCCCC)nc56)s4)sc3c(-c3ccc(CC(CCCCCC)CCCCCCCC)s3)c3ccsc23)s1,CCCCCCc1ccc(C2(c3ccc(CCCCCC)cc3)c3cc4c(cc3-c3[se]c(-c5scc(C=C6C(=O)c7ccccc7C6=C(C#N)C#N)c5CC(CC)CCCC)cc32)C(c2ccc(CCCCCC)cc2)(c2ccc(CCCCCC)cc2)c2cc(-c3scc(/C=C5/C(=O)c6ccccc6C5=C(C#N)C#N)c3CC(CC)CCCC)[se]c2-4)cc1,8.58,-5.29,-3.3,-5.45,-3.79,,,,,,,,,
1650,10.1002/adma.201601595,CCCCCCCCC(CCCCCC)Cc1ccc(-c2c3cc(-c4ccc(-c5c(F)c(F)c(-c6cccs6)c6nn(CC(CCCCCC)CCCCCCCC)nc56)s4)sc3c(-c3ccc(CC(CCCCCC)CCCCCCCC)s3)c3ccsc23)s1,CCCCCCc1ccc(C2(c3ccc(CCCCCC)cc3)c3cc4c(cc3-c3sc5cc(C=C6C(=O)c7ccccc7C6=C(C#N)C#N)sc5c32)C(c2ccc(CCCCCC)cc2)(c2ccc(CCCCCC)cc2)c2c-4sc3cc(C=C4C(=O)c5ccccc5C4=C(C#N)C#N)sc23)cc1,9.26,-5.29,-3.3,-5.49,-3.83,,150.0,1:2,,conventional,PDINO,PEDOT:PSS,chloroform,
1656,10.1021/acsenergylett.9b00147,CCCCC(CC)Cc1ccc(-c2c3cc(-c4ccc(-c5sc(-c6cccs6)c6c5C(=O)c5c(CC(CC)CCCC)sc(CC(CC)CCCC)c5C6=O)s4)sc3c(-c3ccc(CC(CC)CCCC)s3)c3ccsc23)s1,CCCCCCc1ccc(C2(c3ccc(CCCCCC)cc3)c3cc4c(cc3-c3sc5c6sc(/C=C7\C(=O)c8cc(Cl)c(Cl)cc8C7=C(C#N)C#N)cc6n(CC(CCCC)CCCCCC)c5c32)C(c2ccc(CCCCCC)cc2)(c2ccc(CCCCCC)cc2)c2c-4sc3c4sc(/C=C5\C(=O)c6cc(Cl)c(Cl)cc6C5=C(C#N)C#N)cc4n(CC(CCCC)CCCCCC)c23)cc1,13.4,-5.33,-3.29,-5.51,-3.95,,,1:1,,,,,,
1657,10.1021/acsenergylett.9b00147,CCCCC(CC)Cc1ccc(-c2c3cc(-c4ccc(-c5sc(-c6cccs6)c6c5C(=O)c5c(CC(CC)CCCC)sc(CC(CC)CCCC)c5C6=O)s4)sc3c(-c3ccc(CC(CC)CCCC)s3)c3ccsc23)s1,CCCCCCc1ccc(C2(c3ccc(CCCCCC)cc3)c3cc4c(cc3-c3sc5c6sc(/C=C7\C(=O)c8cc(F)c(F)cc8C7=C(C#N)C#N)cc6n(CC(CCCC)CCCCCC)c5c32)C(c2ccc(CCCCCC)cc2)(c2ccc(CCCCCC)cc2)c2c-4sc3c4sc(/C=C5\C(=O)c6cc(F)c(F)cc6C5=C(C#N)C#N)cc4n(CC(CCCC)CCCCCC)c23)cc1,11.1,-5.33,-3.29,-5.54,-3.94,,,1:1,,,,,,
1658,10.1021/acsenergylett.9b00147,CCCCC(CC)Cc1ccc(-c2c3cc(-c4ccc(-c5sc(-c6cccs6)c6c5C(=O)c5c(CC(CC)CCCC)sc(CC(CC)CCCC)c5C6=O)s4)sc3c(-c3ccc(CC(CC)CCCC)s3)c3ccsc23)s1,CCCCCCc1ccc(C2(c3ccc(CCCCCC)cc3)c3cc4c(cc3-c3sc5c6sc(/C=C7\C(=O)c8ccccc8C7=C(C#N)C#N)cc6n(CC(CCCC)CCCCCC)c5c32)C(c2ccc(CCCCCC)cc2)(c2ccc(CCCCCC)cc2)c2c-4sc3c4sc(/C=C5\C(=O)c6ccccc6C5=C(C#N)C#N)cc4n(CC(CCCC)CCCCCC)c23)cc1,3.98,-5.33,-3.29,-5.47,-3.82,,,1:1,,,,,,
1664,10.1002/adfm.201802895,CCCCC(CC)Cc1ccc(-c2c3cc(-c4ccc(-c5sc(-c6cccs6)c6c5C(=O)c5c(CC(CC)CCCC)sc(CC(CC)CCCC)c5C6=O)s4)sc3c(-c3ccc(CC(CC)CCCC)s3)c3ccsc23)s1,CCCCCCCCCCCCCCCCC1(CCCCCCCCCCCCCCCC)c2cc3c(cc2-c2sc(/C=C4\C(=O)c5ccccc5C4=C(C#N)C#N)cc21)C(CCCCCCCCCCCCCCCC)(CCCCCCCCCCCCCCCC)c1cc(/C=C2\C(=O)c4ccccc4C2=C(C#N)C#N)sc1-3,5.67,-5.33,-3.29,-5.85,-3.89,150.0,,,,inverted,ZnO,MoO3,,
1665,10.1002/adfm.201903269,CCCCC(CC)Cc1ccc(-c2c3cc(-c4ccc(-c5sc(-c6cccs6)c6c5C(=O)c5c(CC(CC)CCCC)sc(CC(CC)CCCC)c5C6=O)s4)sc3c(-c3ccc(CC(CC)CCCC)s3)c3ccsc23)s1,CCCCCCCCn1c2cc(/C=C3\C(=O)c4cc(F)c(F)cc4C3=C(C#N)C#N)sc2c2sc3c(c21)C(c1ccc(CCCCCC)cc1)(c1ccc(CCCCCC)cc1)c1cc2c(cc1-3)C(c1ccc(CCCCCC)cc1)(c1ccc(CCCCCC)cc1)c1c-2sc2c3sc(/C=C4\C(=O)c5cc(F)c(F)cc5C4=C(C#N)C#N)cc3n(CCCCCCCC)c12,9.71,-5.33,-3.29,-5.42,-3.94,102.0,,1:1,,inverted,ZnO,MoO3,chlorobenzene,
1666,10.1002/adfm.201903269,CCCCC(CC)Cc1ccc(-c2c3cc(-c4ccc(-c5sc(-c6cccs6)c6c5C(=O)c5c(CC(CC)CCCC)sc(CC(CC)CCCC)c5C6=O)s4)sc3c(-c3ccc(CC(CC)CCCC)s3)c3ccsc23)s1,CCCCCCCCn1c2cc(/C=C3\C(=O)c4cc(F)c(F)cc4C3=C(C#N)C#N)sc2c2sc3c(c21)C(c1ccc(OCCCCCC)cc1)(c1ccc(OCCCCCC)cc1)c1cc2c(cc1-3)C(c1ccc(OCCCCCC)cc1)(c1ccc(OCCCCCC)cc1)c1c-2sc2c3sc(/C=C4\C(=O)c5cc(F)c(F)cc5C4=C(C#N)C#N)cc3n(CCCCCCCC)c12,10.6,-5.33,-3.29,-5.38,-4.0,102.0,,1:1,,inverted,ZnO,MoO3,chlorobenzene,
1667,10.1002/adfm.201903269,CCCCC(CC)Cc1ccc(-c2c3cc(-c4ccc(-c5sc(-c6cccs6)c6c5C(=O)c5c(CC(CC)CCCC)sc(CC(CC)CCCC)c5C6=O)s4)sc3c(-c3ccc(CC(CC)CCCC)s3)c3ccsc23)s1,CCCCCCCCn1c2cc(/C=C3\C(=O)c4cc(F)c(F)cc4C3=C(C#N)C#N)sc2c2sc3c(c21)C(c1cccc(OCCCCCC)c1)(c1cccc(OCCCCCC)c1)c1cc2c(cc1-3)C(c1cccc(OCCCCCC)c1)(c1cccc(OCCCCCC)c1)c1c-2sc2c3sc(/C=C4\C(=O)c5cc(F)c(F)cc5C4=C(C#N)C#N)cc3n(CCCCCCCC)c12,12.1,-5.33,-3.29,-5.41,-3.97,102.0,,1:1,,inverted,ZnO,MoO3,chlorobenzene,
1671,10.1039/c9ta02384d,CCCCCCCCC(CCCCCC)Cn1nc2c(-c3cc(CC4CCCCC4)c(C)s3)c(F)c(F)c(-c3cc(CC4CCCCC4)c(-c4cc5c(-c6ccc(CC(CC)CCCC)s6)c6sc(C)cc6c(-c6ccc(CC(CC)CCCC)s6)c5s4)s3)c2n1,CCCCCCc1ccc(C2(c3ccc(CCCCCC)cc3)c3cc4c(cc3-c3sc5cc(/C=C6\C(=O)c7ccccc7C6=C(C#N)C#N)sc5c32)C(c2ccc(CCCCCC)cc2)(c2ccc(CCCCCC)cc2)c2c-4sc3cc(/C=C4\C(=O)c5ccccc5C4=C(C#N)C#N)sc23)cc1,11.35,-5.29,-3.29,-5.61,-4.02,110.0,,1:1,,conventional,PFN-Br,PEDOT:PSS,chlorobenzene,
1672,10.1002/aenm.201702324,CCCCCCCCC(CCCCCC)Cn1nc2c(-c3cccs3)c(F)c(F)c(-c3ccc(-c4cc5c(-c6ccc([Si](C(C)C)(C(C)C)C(C)C)s6)c6sccc6c(-c6ccc([Si](C(C)C)(C(C)C)C(C)C)s6)c5s4)s3)c2n1,CCCCCCc1cccc(C2(c3cccc(CCCCCC)c3)c3cc4c(cc3-c3sc5cc(C=C6C(=O)c7ccccc7C6=C(C#N)C#N)sc5c32)C(c2cccc(CCCCCC)c2)(c2cccc(CCCCCC)c2)c2c-4sc3cc(C=C4C(=O)c5ccccc5C4=C(C#N)C#N)sc23)c1,10.23,-5.42,-3.29,-5.527,-3.854,,150.0,1:1.5,,conventional,PDINO,PEDOT:PSS,chloroform,
1673,10.1021/acs.macromol.9b01233,CCCCCCCCC(CCCCCC)Cn1nc2c(-c3ccc(C)s3)c(OC)c(OC)c(-c3ccc(-c4cc5c(-c6cc(Cl)c(CC(CC)CCCC)s6)c6sc(C)cc6c(-c6cc(Cl)c(CC(CC)CCCC)s6)c5s4)s3)c2n1,CCCCCCCCCCCc1c(/C=C2\C(=O)c3cc(F)c(F)cc3C2=C(C#N)C#N)sc2c1sc1c3c4nsnc4c4c5sc6c(CCCCCCCCCCC)c(/C=C7\C(=O)c8cc(F)c(F)cc8C7=C(C#N)C#N)sc6c5n(CC(CC)CCCC)c4c3n(CC(CC)CCCC)c21,7.31,-5.2,-3.28,-5.6,-4.1,,,,,conventional,PDINO,PEDOT:PSS,chloroform,
1674,10.1021/acsami.8b18493,CCCCCCCCC1(CCCCCCCC)Oc2cc(-c3ccc(-c4c(F)c(F)c(-c5ccc(C)s5)c5nn(CC(CCCC)CCCCCC)nc45)s3)sc2-c2sc(C)cc21,CCCCCCc1ccc(C2(c3ccc(CCCCCC)cc3)c3cc4c(cc3-c3sc5cc(/C=C6\C(=O)c7ccc(C)cc7C6=C(C#N)C#N)sc5c32)C(c2ccc(CCCCCC)cc2)(c2ccc(CCCCCC)cc2)c2c-4sc3cc(/C=C4\C(=O)c5ccc(C)cc5C4=C(C#N)C#N)sc23)cc1,8.38,-5.21,-3.28,-5.58,-3.98,,,,,inverted,,,,
1675,10.1021/acsaem.9b01532,CCCCCCCCCCCCC(CCCCCCCCCC)Cc1cc(-c2ccc(-c3ccc(-c4cc(CC(CCCCCCCCCC)CCCCCCCCCCCC)c(-c5ccc(-c6ccc(C)s6)s5)s4)s3)s2)sc1C,CCCCC(CC)CC1(CC(CC)CCCC)c2cc3c(cc2-c2sc(-c4ccc(/C=C5\SC(=S)N(CC)C5=O)c5nsnc45)cc21)C(CC(CC)CCCC)(CC(CC)CCCC)c1cc(-c2ccc(/C=C4\SC(=S)N(CC)C4=O)c4nsnc24)sc1-3,4.3,-5.28,-3.28,-5.57,-3.91,100.0,80.0,1:1,,conventional,PFN-Br,PEDOT:PSS,chlorobenzene,
1676,10.1016/j.jechem.2015.10.002,CCCCC(CC)CC(=O)c1cc2c(-c3cc4c(-c5ccc(CC(CC)CCCC)s5)c5sccc5c(-c5ccc(CC(CC)CCCC)s5)c4s3)scc2s1,CCCCCCc1ccc(C2(c3ccc(CCCCCC)cc3)c3cc4c(cc3-c3sc(-c5ccc(/C=C6\C(=O)c7ccccc7C6=C(C#N)C#N)o5)cc32)C(c2ccc(CCCCCC)cc2)(c2ccc(CCCCCC)cc2)c2cc(-c3ccc(/C=C5\C(=O)c6ccccc6C5=C(C#N)C#N)o3)sc2-4)cc1,3.08,-5.13,-3.27,-5.44,-3.88,,,2:1,,inverted,PEIE,MoO3,o-DCB:chloroform (70:30),
1677,10.1039/c4ta06004k,CCCCC(CC)CC(=O)c1cc2c(-c3cc4c(-c5ccc(CC(CC)CCCC)s5)c5sccc5c(-c5ccc(CC(CC)CCCC)s5)c4s3)scc2s1,CCCCCCc1ccc(C2(c3ccc(CCCCCC)cc3)c3cc4c(cc3-c3sc(-c5ccc(/C=C6\C(=O)c7ccccc7C6=C(C#N)C#N)s5)cc32)C(c2ccc(CCCCCC)cc2)(c2ccc(CCCCCC)cc2)c2cc(-c3ccc(/C=C5\C(=O)c6ccccc6C5=C(C#N)C#N)s3)sc2-4)cc1,3.93,-5.13,-3.27,-5.463,-3.923,,,1.2:1,,conventional,,PEDOT:PSS,o-DCB,
1678,10.1039/c5ta05901a,CCCCC(CC)CC(=O)c1cc2c(-c3cc4c(-c5ccc(CC(CC)CCCC)s5)c5sccc5c(-c5ccc(CC(CC)CCCC)s5)c4s3)scc2s1,CCCCCCc1ccc(C2(c3ccc(CCCCCC)cc3)c3cc4c(cc3-c3sc(-c5ccc(C=C(C#N)C#N)c6nsnc56)cc32)C(c2ccc(CCCCCC)cc2)(c2ccc(CCCCCC)cc2)c2cc(-c3ccc(C=C(C#N)C#N)c5nsnc35)sc2-4)cc1,4.26,-5.13,-3.27,-5.587,-4.083,,,1.5:1,6 vol%,,,,,
1679,10.1002/adma.201602642,CCCCC(CC)CC(=O)c1cc2c(-c3cc4c(-c5ccc(CC(CC)CCCC)s5)c5sccc5c(-c5ccc(CC(CC)CCCC)s5)c4s3)scc2s1,CCCCCCc1ccc(C2(c3ccc(CCCCCC)cc3)c3cc4c(cc3-c3sc(-c5sc(/C=C6\C(=O)c7ccccc7C6=C(C#N)C#N)cc5OCC(CC)CCCC)cc32)C(c2ccc(CCCCCC)cc2)(c2ccc(CCCCCC)cc2)c2cc(-c3sc(/C=C5\C(=O)c6ccccc6C5=C(C#N)C#N)cc3OCC(CC)CCCC)sc2-4)cc1,6.5,-5.13,-3.27,-5.32,-3.95,,,,,conventional,PFN-Br,PEDOT:PSS,chloroform,
1680,10.1039/c5ta05901a,CCCCC(CC)CC(=O)c1cc2c(-c3cc4c(-c5ccc(CC(CC)CCCC)s5)c5sccc5c(-c5ccc(CC(CC)CCCC)s5)c4s3)scc2s1,CCCCCCc1ccc(C2(c3ccc(CCCCCC)cc3)c3cc4c(cc3-c3sc5cc(-c6ccc(C=C(C#N)C#N)c7nsnc67)sc5c32)C(c2ccc(CCCCCC)cc2)(c2ccc(CCCCCC)cc2)c2c-4sc3cc(-c4ccc(C=C(C#N)C#N)c5nsnc45)sc23)cc1,4.81,-5.13,-3.27,-5.5,-3.8,,,1.5:1,3% v/v,,,,,
1681,10.1039/c8ee01546e,CCCCCCCCCCC(CCCCCCCC)Cc1csc(-c2c(F)c(F)c(-c3cc(CC(CCCCCCCC)CCCCCCCCCC)c(-c4cc5c(-c6ccc([Si](CCC)(CCC)CCC)s6)c6sccc6c(-c6ccc([Si](CCC)(CCC)CCC)s6)c5s4)s3)c3nsnc23)c1,CCCCCCC1(CCCCCC)c2cc(-c3ccc(/C=C4\C(=O)c5ccccc5C4=C(C#N)C#N)s3)ccc2-c2sc(/C=C3\C(=O)c4ccccc4C3=C(C#N)C#N)cc21,2.25,-5.01,-3.26,-5.7,-4.01,,,,,,,,,
1682,10.1039/c8ee01546e,CCCCCCCCCCC(CCCCCCCC)Cc1csc(-c2c(F)c(F)c(-c3cc(CC(CCCCCCCC)CCCCCCCCCC)c(-c4cc5c(-c6ccc([Si](CCC)(CCC)CCC)s6)c6sccc6c(-c6ccc([Si](CCC)(CCC)CCC)s6)c5s4)s3)c3nsnc23)c1,CCCCCCC1(CCCCCC)c2cc3c(cc2-c2sc(/C=C4\C(=O)c5ccccc5C4=C(C#N)C#N)cc21)C(CCCCCC)(CCCCCC)c1cc(/C=C2\C(=O)c4ccccc4C2=C(C#N)C#N)sc1-3,8.11,-5.01,-3.26,-5.67,-4.1,,,,,,,,,
1683,10.1039/c8ee01546e,CCCCCCCCCCC(CCCCCCCC)Cc1csc(-c2c(F)c(F)c(-c3cc(CC(CCCCCCCC)CCCCCCCCCC)c(-c4cc5c(-c6ccc([Si](CCC)(CCC)CCC)s6)c6sccc6c(-c6ccc([Si](CCC)(CCC)CCC)s6)c5s4)s3)c3nsnc23)c1,CCCCCCc1cccc(C2(c3cccc(CCCCCC)c3)c3cc4c(cc3-c3sc5cc(C=C6C(=O)c7ccccc7C6=C(C#N)C#N)sc5c32)C(c2cccc(CCCCCC)c2)(c2cccc(CCCCCC)c2)c2c-4sc3cc(C=C4C(=O)c5ccccc5C4=C(C#N)C#N)sc23)c1,7.76,-5.01,-3.26,-5.527,-3.854,,,,,,,,,
1684,10.1021/acsami.5b10211,CCCCCCCCCCCCOc1c(OCCCCCCCCCCCC)c(-c2ccc(-c3ccc4c5ccccc5n(CCCCCCCC)c4c3)s2)c2nsnc2c1-c1cccs1,CCCCCCCCCCCCN1C(=O)c2cccc3c(-c4ccc(-c5ccc(-c6ccc(-c7ccc8c9c(cccc79)C(=O)N(CCCCCCCCCCCC)C8=O)s6)c(F)c5)s4)ccc(c23)C1=O,0.74,-5.23,-3.26,-5.98,-3.62,60.0,90.0,1:2,,conventional,LiF,PEDOT:PSS,o-DCB,
1685,10.1021/acsami.5b10211,CCCCCCCCCCCCOc1c(OCCCCCCCCCCCC)c(-c2ccc(-c3ccc4c5ccccc5n(CCCCCCCC)c4c3)s2)c2nsnc2c1-c1cccs1,CCCCCCCCN1C(=O)c2cccc3c(-c4ccc(-c5ccc(-c6ccc(-c7ccc8c9c(cccc79)C(=O)N(CCCCCCCC)C8=O)s6)cc5)s4)ccc(c23)C1=O,2.78,-5.23,-3.26,-5.93,-3.5,52.0,90.0,1:2,,conventional,LiF,PEDOT:PSS,o-DCB,
1686,10.1021/acsami.5b10211,CCCCCCCCCCCCOc1c(OCCCCCCCCCCCC)c(-c2ccc(-c3ccc4c5ccccc5n(CCCCCCCC)c4c3)s2)c2nsnc2c1-c1cccs1,CCCCCCCCOc1cc(-c2ccc(-c3ccc4c5c(cccc35)C(=O)N(CCCCCCCC)C4=O)s2)c(F)cc1-c1ccc(-c2ccc3c4c(cccc24)C(=O)N(CCCCCCCC)C3=O)s1,0.56,-5.23,-3.26,-5.95,-3.68,66.0,90.0,1:2,,conventional,LiF,PEDOT:PSS,o-DCB,
1687,10.1021/acsami.5b10211,CCCCCCCCCCCCOc1c(OCCCCCCCCCCCC)c(-c2ccc(-c3ccc4c5ccccc5n(CCCCCCCC)c4c3)s2)c2nsnc2c1-c1cccs1,CCCCCCCCOc1cc(-c2ccc(-c3ccc4c5c(cccc35)C(=O)N(CCCCCCCC)C4=O)s2)c(OCCCCCCCC)cc1-c1ccc(-c2ccc3c4c(cccc24)C(=O)N(CCCCCCCC)C3=O)s1,0.13,-5.23,-3.26,-5.8,-3.65,57.0,90.0,1:2,,conventional,LiF,PEDOT:PSS,o-DCB,
1694,10.1039/c5ta05901a,CCCCC(CC)CC(=O)c1cc2c(C)sc(-c3cc4c(-c5ccc(CC(CC)CCCC)s5)c5sc(C)cc5c(-c5ccc(CC(CC)CCCC)s5)c4s3)c2s1,CCCCCCc1ccc(C2(c3ccc(CCCCCC)cc3)c3cc4c(cc3-c3sc(-c5ccc(C=C(C#N)C#N)c6nsnc56)cc32)C(c2ccc(CCCCCC)cc2)(c2ccc(CCCCCC)cc2)c2cc(-c3ccc(C=C(C#N)C#N)c5nsnc35)sc2-4)cc1,4.26,-5.11,-3.25,-5.6,-3.8,,,1.5:1,6 vol%,conventional,Ca,PEDOT:PSS,o-DCB,CN
1695,10.1039/c5ta05901a,CCCCC(CC)CC(=O)c1cc2c(C)sc(-c3cc4c(-c5ccc(CC(CC)CCCC)s5)c5sc(C)cc5c(-c5ccc(CC(CC)CCCC)s5)c4s3)c2s1,CCCCCCc1ccc(C2(c3ccc(CCCCCC)cc3)c3cc4c(cc3-c3sc5cc(-c6ccc(C=C(C#N)C#N)c7nsnc67)sc5c32)C(c2ccc(CCCCCC)cc2)(c2ccc(CCCCCC)cc2)c2c-4sc3cc(-c4ccc(C=C(C#N)C#N)c5nsnc45)sc23)cc1,4.81,-5.11,-3.25,-5.5,-3.8,,,1.5:1,3% v/v,conventional,Ca,PEDOT:PSS,o-DCB:chloroform (3:2),DIO
1698,10.1002/adma.201800403,CCCCCCCCC(CCCCCC)Cn1nc2c(-c3cccs3)c(F)c(F)c(-c3ccc(-c4cc5c(-c6ccc([Si](CCC)(CCC)CCC)s6)c6sccc6c(-c6ccc([Si](CCC)(CCC)CCC)s6)c5s4)s3)c2n1,CCCCCCC(CCCC)CC1(CC(CCCC)CCCCCC)C2=C(c3cc4c(cc31)-c1sc(/C=C3\C(=O)c5cc(F)ccc5C3=C(C#N)C#N)cc1C4)C(CC(CCCC)CCCCCC)(CC(CCCC)CCCCCC)c1cc3c(cc12)Cc1cc(/C=C2\C(=O)c4cc(F)ccc4C2=C(C#N)C#N)sc1-3,13.24,-5.4,-3.24,-5.56,-3.77,,120.0,1:1,,conventional,PNDIT-F3N,PEDOT:PSS,chloroform,
1701,10.1039/c8ta09370a,CCCCCCCCC(CCCCCC)Cn1nc2c(-c3cccs3)c(F)c(F)c(-c3ccc(-c4cc5c(-c6ccc([Si](CCC)(CCC)CCC)s6)c6sccc6c(-c6ccc([Si](CCC)(CCC)CCC)s6)c5s4)s3)c2n1,CCCCCCC(CCCC)Cc1cc(-c2ccc(C=C(C#N)C#N)c3nsnc23)sc1-c1nc2sc(-c3sc(-c4ccc(C=C(C#N)C#N)c5nsnc45)cc3CC(CCCC)CCCCCC)nc2s1,8.77,-5.4,-3.24,-5.7,-3.86,100.0,,1:2,0.25%,inverted,,,,
1702,10.1039/c8ta00764k,CCCCCCCCC(CCCCCC)Cn1nc2c(-c3cccs3)c(F)c(F)c(-c3ccc(-c4cc5c(-c6ccc([Si](CCC)(CCC)CCC)s6)c6sccc6c(-c6ccc([Si](CCC)(CCC)CCC)s6)c5s4)s3)c2n1,CCCCCCC(CCCC)Cc1ccc(C2(c3ccc(CC(CCCC)CCCCCC)cc3)c3cc4c(cc3-c3sc5cc(/C=C6\C(=O)c7cc8ccccc8cc7C6=C(C#N)C#N)sc5c32)C(c2ccc(CC(CCCC)CCCCCC)cc2)(c2ccc(CC(CCCC)CCCCCC)cc2)c2c-4sc3cc(/C=C4\C(=O)c5cc6ccccc6cc5C4=C(C#N)C#N)sc23)cc1,11.05,-5.4,-3.24,-5.42,-3.86,,,,,,,,,
1703,10.1039/c8ta00764k,CCCCCCCCC(CCCCCC)Cn1nc2c(-c3cccs3)c(F)c(F)c(-c3ccc(-c4cc5c(-c6ccc([Si](CCC)(CCC)CCC)s6)c6sccc6c(-c6ccc([Si](CCC)(CCC)CCC)s6)c5s4)s3)c2n1,CCCCCCC(CCCC)COc1ccc(C2(c3ccc(OCC(CCCC)CCCCCC)cc3)c3cc4c(cc3-c3sc5cc(/C=C6\C(=O)c7cc8ccccc8cc7C6=C(C#N)C#N)sc5c32)C(c2ccc(OCC(CCCC)CCCCCC)cc2)(c2ccc(OCC(CCCC)CCCCCC)cc2)c2c-4sc3cc(/C=C4\C(=O)c5cc6ccccc6cc5C4=C(C#N)C#N)sc23)cc1,8.02,-5.4,-3.24,-5.41,-3.86,,,,,,,,,
1704,10.1039/c8ta05800h,CCCCCCCCC(CCCCCC)Cn1nc2c(-c3cccs3)c(F)c(F)c(-c3ccc(-c4cc5c(-c6ccc([Si](CCC)(CCC)CCC)s6)c6sccc6c(-c6ccc([Si](CCC)(CCC)CCC)s6)c5s4)s3)c2n1,CCCCCCc1ccc(C2(c3ccc(CCCCCC)cc3)c3cc(/C=C4\C(=O)c5cscc5C4=C(C#N)C#N)sc3-c3sc4cc5c6c(sc5cc4c32)-c2sc(/C=C3\C(=O)c4cscc4C3=C(C#N)C#N)cc2C6(c2ccc(CCCCCC)cc2)c2ccc(CCCCCC)cc2)cc1,12.5,-5.4,-3.24,-5.48,-3.95,,,1:1,,inverted,ZnO,MoO3,chloroform,
1707,10.1002/adma.201706124,CCCCCCCCC(CCCCCC)Cn1nc2c(-c3cccs3)c(F)c(F)c(-c3ccc(-c4cc5c(-c6ccc([Si](CCC)(CCC)CCC)s6)c6sccc6c(-c6ccc([Si](CCC)(CCC)CCC)s6)c5s4)s3)c2n1,CCCCCCc1ccc(C2(c3ccc(CCCCCC)cc3)c3cc4c(cc3-c3sc5cc(/C=C6\C(=O)c7c(csc7C)C6=C(C#N)C#N)sc5c32)C(c2ccc(CCCCCC)cc2)(c2ccc(CCCCCC)cc2)c2c-4sc3cc(/C=C4\C(=O)c5c(csc5C)C4=C(C#N)C#N)sc23)cc1,12.54,-5.4,-3.24,-5.57,-3.92,,150.0,1:1,,conventional,PDINO,PEDOT:PSS,,
1709,10.1021/acs.chemmater.8b05327,CCCCCCCCC(CCCCCC)Cn1nc2c(-c3cccs3)c(F)c(F)c(-c3ccc(-c4cc5c(-c6ccc([Si](CCC)(CCC)CCC)s6)c6sccc6c(-c6ccc([Si](CCC)(CCC)CCC)s6)c5s4)s3)c2n1,CCCCCCc1ccc(C2(c3ccc(CCCCCC)cc3)c3cc4c(cc3-c3sc5cc(C=C6C(=O)c7cc(C)c(C)cc7C6=C(C#N)C#N)sc5c32)C(c2ccc(CCCCCC)cc2)(c2ccc(CCCCCC)cc2)c2c-4sc3cc(C=C4C(=O)c5cc(C)c(C)cc5C4=C(C#N)C#N)sc23)cc1,12.05,-5.4,-3.24,-5.57,-3.88,,100.0,1:1,,conventional,ZrAcac,PEDOT:PSS,chloroform,
1710,10.1021/acs.chemmater.8b05327,CCCCCCCCC(CCCCCC)Cn1nc2c(-c3cccs3)c(F)c(F)c(-c3ccc(-c4cc5c(-c6ccc([Si](CCC)(CCC)CCC)s6)c6sccc6c(-c6ccc([Si](CCC)(CCC)CCC)s6)c5s4)s3)c2n1,CCCCCCc1ccc(C2(c3ccc(CCCCCC)cc3)c3cc4c(cc3-c3sc5cc(/C=C6\C(=O)c7cc(F)c(C)cc7C6=C(C#N)C#N)sc5c32)C(c2ccc(CCCCCC)cc2)(c2ccc(CCCCCC)cc2)c2c-4sc3cc(/C=C4\C(=O)c5cc(F)c(C)cc5C4=C(C#N)C#N)sc23)cc1,13.25,-5.4,-3.24,-5.59,-3.95,,100.0,1:1,,conventional,ZrAcac,PEDOT:PSS,chloroform,
1711,10.1021/acs.chemmater.8b05327,CCCCCCCCC(CCCCCC)Cn1nc2c(-c3cccs3)c(F)c(F)c(-c3ccc(-c4cc5c(-c6ccc([Si](CCC)(CCC)CCC)s6)c6sccc6c(-c6ccc([Si](CCC)(CCC)CCC)s6)c5s4)s3)c2n1,CCCCCCc1ccc(C2(c3ccc(CCCCCC)cc3)c3cc4c(cc3-c3sc5cc(/C=C6\C(=O)c7cc(F)c(F)cc7C6=C(C#N)C#N)sc5c32)C(c2ccc(CCCCCC)cc2)(c2ccc(CCCCCC)cc2)c2c-4sc3cc(/C=C4\C(=O)c5cc(F)c(F)cc5C4=C(C#N)C#N)sc23)cc1,11.66,-5.4,-3.24,-5.66,-4.14,,100.0,1:1,,conventional,ZrAcac,PEDOT:PSS,chloroform,
1716,10.1016/j.nanoen.2019.04.018,CCCCCCCCC(CCCCCC)Cn1nc2c(-c3cccs3)c(F)c(F)c(-c3ccc(-c4cc5c(-c6ccc([Si](CCC)(CCC)CCC)s6)c6sccc6c(-c6ccc([Si](CCC)(CCC)CCC)s6)c5s4)s3)c2n1,CCCCCCc1ccc(C2(c3ccc(CCCCCC)cc3)c3cc4c(cc3-c3sc5cc(C=C6C(=O)c7cc(Br)ccc7C6=C(C#N)C#N)sc5c32)C(c2ccc(CCCCCC)cc2)(c2ccc(CCCCCC)cc2)c2c-4sc3cc(C=C4C(=O)c5cc(Br)ccc5C4=C(C#N)C#N)sc23)cc1,12.19,-5.4,-3.24,-5.73,-4.2,,,1:1,,conventional,PDINN,PEDOT:PSS,chloroform,DIO
1717,10.1039/c8ta11972d,CCCCCCCCC(CCCCCC)Cn1nc2c(-c3cccs3)c(F)c(F)c(-c3ccc(-c4cc5c(-c6ccc([Si](CCC)(CCC)CCC)s6)c6sccc6c(-c6ccc([Si](CCC)(CCC)CCC)s6)c5s4)s3)c2n1,CCCCCCc1cccc(C2(c3cccc(CCCCCC)c3)c3cc4c(cc3-c3sc(/C=C5\C(=O)c6cc(F)c(F)cc6C5=C(C#N)C#N)cc32)C(c2cccc(CCCCCC)c2)(c2cccc(CCCCCC)c2)c2c-4sc3c4c(sc23)-c2cc3c(cc2C4(c2cccc(CCCCCC)c2)c2cccc(CCCCCC)c2)-c2sc(/C=C4\C(=O)c5cc(F)c(F)cc5C4=C(C#N)C#N)cc2C3(c2cccc(CCCCCC)c2)c2cccc(CCCCCC)c2)c1,11.32,-5.4,-3.24,-5.47,-3.94,,150.0,1:1.5,,conventional,PDINO,PEDOT:PSS,chloroform,
1718,10.1039/c7ta11339k,CCCCCCCCC(CCCCCC)Cn1nc2c(-c3cccs3)c(F)c(F)c(-c3ccc(-c4cc5c(-c6ccc([Si](CCC)(CCC)CCC)s6)c6sccc6c(-c6ccc([Si](CCC)(CCC)CCC)s6)c5s4)s3)c2n1,CCCCCCc1cccc(C2(c3cccc(CCCCCC)c3)c3cc4c(cc3-c3sc5cc(/C=C6\C(=O)c7c(csc7C)C6=C(C#N)C#N)sc5c32)C(c2cccc(CCCCCC)c2)(c2cccc(CCCCCC)c2)c2c-4sc3cc(/C=C4\C(=O)c5c(csc5C)C4=C(C#N)C#N)sc23)c1,12.08,-5.4,-3.24,-5.54,-3.9,100.0,150.0,1:1 w/w,,conventional,PDINO,PEDOT:PSS,,
1719,10.1021/acs.macromol.9b00484,CCCCCCCCC(CCCCCC)Cn1nc2c(-c3cccs3)c(F)c(F)c(-c3ccc(-c4cc5c(-c6ccc([Si](CCC)(CCC)CCC)s6)c6sccc6c(-c6ccc([Si](CCC)(CCC)CCC)s6)c5s4)s3)c2n1,CCCCCCc1cccc(C2(c3cccc(CCCCCC)c3)c3cc4c(cc3-c3sc5cc(/C=C6\C(=O)c7ccccc7C6=C(C#N)C#N)sc5c32)C(c2cccc(CCCCCC)c2)(c2cccc(CCCCCC)c2)c2c-4sc3cc(/C=C4\C(=O)c5ccccc5C4=C(C#N)C#N)sc23)c1,11.73,-5.39,-3.24,-5.53,-3.95,,150.0,1:1.2,,conventional,PDINO,PEDOT:PSS,chloroform,
1720,10.1016/j.nanoen.2020.104447,CCCCCCCCC(CCCCCC)Cn1nc2c(-c3cccs3)c(F)c(F)c(-c3ccc(-c4cc5c(-c6ccc([Si](CCC)(CCC)CCC)s6)c6sccc6c(-c6ccc([Si](CCC)(CCC)CCC)s6)c5s4)s3)c2n1,CCCCCCCCCCCc1c(/C=C2\C(=O)c3cc(F)c(F)cc3C2=C(C#N)C#N)sc2c1sc1c3c4nsnc4c4c5sc6c(CCCCCCCCCCC)c(/C=C7\C(=O)c8cc(F)c(F)cc8C7=C(C#N)C#N)sc6c5n(CC(CC)CCCC)c4c3n(CC(CC)CCCC)c21,9.6,-5.4,-3.24,-5.65,-4.09,,,,,conventional,PDIN,PEDOT:PSS,,
1721,10.1021/acsenergylett.9b01447,CCCCCCCCN1C(=O)c2c(c(-c3ccc(-c4cc5c(-c6cc(F)c(CC(CC)CCCC)s6)c6sc(C)cc6c(-c6cc(F)c(CC(CC)CCCC)s6)c5s4)s3)c3nn(CCC(CC)CCCC)nc3c2-c2ccc(C)s2)C1=O,CCCCCCCCCCCc1c(/C=C2\C(=O)c3cc(F)c(F)cc3C2=C(C#N)C#N)sc2c1sc1c3c4nsnc4c4c5sc6c(CCCCCCCCCCC)c(/C=C7\C(=O)c8cc(F)c(F)cc8C7=C(C#N)C#N)sc6c5n(CC(CC)CCCC)c4c3n(CC(CC)CCCC)c21,14.16,-5.38,-3.24,-5.68,-4.06,,110.0,1:1,1.2%,,,,,
1723,10.1002/aenm.201700834,CCCCC(CC)Cc1ccc(-c2c3cc(-c4scc(F)c4F)sc3c(-c3ccc(CC(CC)CCCC)s3)c3ccsc23)s1,CCCCCCc1ccc(C2(c3ccc(CCCCCC)cc3)c3cc4c(cc3-c3sc5cc(C=C6C(=O)c7ccccc7C6=C(C#N)C#N)sc5c32)C(c2ccc(CCCCCC)cc2)(c2ccc(CCCCCC)cc2)c2c-4sc3cc(C=C4C(=O)c5ccccc5C4=C(C#N)C#N)sc23)cc1,9.8,-5.22,-3.22,-5.576,-3.916,,160.0,5:5,,inverted,a-ZnO,MoO3,chlorobenzene,
1725,10.1021/jacs.7b01493,CCCCC(CC)COC(=O)c1cc2csc(-c3cc4c(-c5ccc(CC(CC)CCCC)s5)c5sccc5c(-c5ccc(CC(CC)CCCC)s5)c4s3)c2s1,CCCCCCc1ccc(C2(c3ccc(CCCCCC)cc3)c3cc4c(cc3-c3sc(-c5sc(/C=C6\C(=O)c7ccccc7C6=C(C#N)C#N)cc5OCC(CC)CCCC)cc32)C(c2ccc(CCCCCC)cc2)(c2ccc(CCCCCC)cc2)c2cc(-c3sc(/C=C5\C(=O)c6ccccc6C5=C(C#N)C#N)cc3OCC(CC)CCCC)sc2-4)cc1,10.3,-5.09,-3.22,-5.32,-3.95,,,,,,PFN-Br,PCP-Na,,
1728,10.1039/c7ta11059f,CCCCCCCCC(CCCCCC)Cn1nc2c(-c3cccs3)c(F)c(F)c(-c3ccc(-c4cc5c(-c6ccc(OCC(CCCC)CCCCCC)c(C(F)(F)F)c6)c6sccc6c(-c6ccc(OCC(CCCC)CCCCCC)c(C(F)(F)F)c6)c5s4)s3)c2n1,CCCCCCc1ccc(C2(c3ccc(CCCCCC)cc3)c3cc4c(cc3-c3sc5cc(C=C6C(=O)c7ccccc7C6=C(C#N)C#N)sc5c32)C(c2ccc(CCCCCC)cc2)(c2ccc(CCCCCC)cc2)c2c-4sc3cc(C=C4C(=O)c5ccccc5C4=C(C#N)C#N)sc23)cc1,10.4,-5.49,-3.22,-5.49,-3.83,,160.0,1:1,,inverted,,,,
1729,10.1007/s11426-018-9408-7,CCCCC(CC)Cc1ccsc1-c1ccc(-c2sc(-c3cc4c(-c5cc(F)c(CC(CC)CCCC)s5)c5sccc5c(-c5cc(F)c(CC(CC)CCCC)s5)c4s3)cc2CC(CC)CCCC)s1,CCCCCCc1ccc(C2(c3ccc(CCCCCC)cc3)c3cc4c(cc3-c3sc5cc(/C=C6\C(=O)c7cc(F)c(F)cc7C6=C(C#N)C#N)sc5c32)C(c2ccc(CCCCCC)cc2)(c2ccc(CCCCCC)cc2)c2c-4sc3cc(/C=C4\C(=O)c5cc(F)c(F)cc5C4=C(C#N)C#N)sc23)cc1,1.0,-5.48,-3.21,-5.677,-4.105,,,,,,,,,
1730,10.1002/adma.201804215,CCCCC(CC)COC(=O)c1sc2c(C)sc(-c3cc4c(-c5ccc(CC(CC)CCCC)s5)c5sc(C)cc5c(-c5ccc(CC(CC)CCCC)s5)c4s3)c2c1F,CCCCCCc1ccc(C2(c3ccc(CCCCCC)cc3)c3c(sc4cc(/C=C5\C(=O)c6cc(F)c(F)cc6C5=C(C#N)C#N)sc34)-c3sc4c5c(sc4c32)-c2sc3cc(/C=C4\C(=O)c6cc(F)c(F)cc6C4=C(C#N)C#N)sc3c2C5(c2ccc(CCCCCC)cc2)c2ccc(CCCCCC)cc2)cc1,10.8,-5.22,-3.21,-5.42,-4.13,,,,,inverted,ZnO,V2O5,,
