Repository: JiYiqaq/PCE-KA-GNN

# Data directory

- `raw/Active_Database.csv` is the immutable source dataset bundled under CC BY 4.0. Do not overwrite it with processed data.
- `processed/` is created and populated by the training pipeline. Generated `.pt` and `.pth` caches are intentionally ignored by Git because they can exceed GitHub's normal single-file limit.

See `../DATA_LICENSE.md` for provenance, license and checksum information.

File: data/processed/device_records.csv (part 13 of 250)
record_id,doi,donor_smiles,acceptor_smiles,pce,homo_d,lumo_d,homo_a,lumo_a,active_layer_thickness,annealing_temp,d_a_ratio,additive_ratio,device_type,etl_canonical,htl_canonical,solvent_canonical,additive_canonical
1731,10.1002/adma.201804215,CCCCC(CC)COC(=O)c1sc2c(C)sc(-c3cc4c(-c5ccc(CC(CC)CCCC)s5)c5sc(C)cc5c(-c5ccc(CC(CC)CCCC)s5)c4s3)c2c1F,CCCCCCc1ccc(C2(c3ccc(CCCCCC)cc3)c3cc(/C=C4\C(=O)c5cc(Cl)c(Cl)cc5C4=C(C#N)C#N)sc3-c3sc4c(OCC(CC)CCCC)c5c6c(sc5c(OCC(CC)CCCC)c4c32)-c2sc(/C=C3\C(=O)c4cc(Cl)c(Cl)cc4C3=C(C#N)C#N)cc2C6(c2ccc(CCCCCC)cc2)c2ccc(CCCCCC)cc2)cc1,10.8,-5.22,-3.21,-5.49,-4.09,,,,,inverted,ZnO,V2O5,,
1732,10.1002/aenm.201602509,CCCCCCCCC(CCCCCC)Cc1cc(-c2cc3c(=O)n(CC(CCCCCC)CCCCCCCC)c4cc(-c5cc(CC(CCCCCC)CCCCCCCC)c(-c6ccc(-c7c(F)c(F)c(-c8ccc(C)s8)c8nsnc78)s6)s5)sc4c3s2)sc1C,CCCCCCc1ccc(C2(c3ccc(CCCCCC)cc3)c3cc4c(cc3-c3sc5cc(/C=C6\C(=O)c7ccccc7C6=C(C#N)C#N)sc5c32)C(c2ccc(CCCCCC)cc2)(c2ccc(CCCCCC)cc2)c2c-4sc3cc(/C=C4\C(=O)c5ccccc5C4=C(C#N)C#N)sc23)cc1,7.8,-5.26,-3.21,-5.51,-3.78,95.0,,1:1.6,,inverted,ZnO,MoO3,,
1733,10.1039/c7ee00844a,CCCCCCCCCCCCSc1ccc(-c2c3cc(-c4ccc(-c5c(F)c(F)c(-c6cccs6)c6nn(CC(CCCCCC)CCCCCCCC)nc56)s4)sc3c(-c3ccc(SCCCCCCCCCCCC)s3)c3ccsc23)s1,CCCCCCc1ccc(C2(c3ccc(CCCCCC)cc3)c3cc(/C=C4\C(=O)c5ccccc5C4=C(C#N)C#N)sc3-c3sc4c(OCC(CC)CCCCC)c5c6c(sc5c(OCC(CC)CCCC)c4c32)-c2sc(/C=C3\C(=O)c4ccccc4C3=C(C#N)C#N)cc2C6(c2ccc(CCCCCC)cc2)c2ccc(CCCCCC)cc2)cc1,9.56,-5.22,-3.21,-5.32,-3.85,,120.0,1:1,,conventional,PDINO,PEDOT:PSS,chloroform,
1734,10.1039/c9tc00403c,CCCCCCC(CCCC)Cn1nc2c(-c3ccc(C)s3)cc3c(cc(-c4ccc(-c5cc6c(-c7cc(F)c(CC(CC)CCCC)s7)c7sc(C)cc7c(-c7cc(F)c(CC(CC)CCCC)s7)c6s5)s4)c4nn(CC(CCCC)CCCCCC)nc43)c2n1,CCCCCCc1cccc(C2(c3cccc(CCCCCC)c3)c3cc4c(cc3-c3sc5cc(/C=C6\C(=O)c7ccccc7C6=C(C#N)C#N)sc5c32)C(c2cccc(CCCCCC)c2)(c2cccc(CCCCCC)c2)c2c-4sc3cc(/C=C4\C(=O)c5ccccc5C4=C(C#N)C#N)sc23)c1,11.02,-5.47,-3.2,-5.52,-3.82,100.0,100.0,1:1 w/w,,conventional,,,,
1737,10.1021/acsami.6b16395,CCCCCCc1cc(C)sc1C,CCCCCCC(CCCC)CCN1C(=O)c2cccc3c(-c4ccc(-c5ccc6c(c5)C(=C(C#N)C#N)c5cc(-c7ccc(-c8ccc9c%10c(cccc8%10)C(=O)N(CCC(CCCC)CCCCCC)C9=O)s7)ccc5-6)s4)ccc(c23)C1=O,0.6,-5.2,-3.2,-6.14,-4.21,95.0,140.0,1:1,,conventional,LiF,PEDOT:PSS,chlorobenzene,
1738,10.1021/acsami.6b16395,CCCCCCc1cc(C)sc1C,CCCCCCC(CCCC)CCN1C(=O)c2cccc3c(-c4ccc(-c5ccc6c(c5)C(=O)c5cc(-c7ccc(-c8ccc9c%10c(cccc8%10)C(=O)N(CCC(CCCC)CCCCCC)C9=O)s7)ccc5-6)s4)ccc(c23)C1=O,3.6,-5.2,-3.2,-6.07,-3.94,95.0,140.0,1:1,,conventional,LiF,PEDOT:PSS,chlorobenzene,
1740,10.1016/j.jpowsour.2017.08.061,CCCCCCc1cc(C)sc1C,CCCCCCc1ccc(C2(c3ccc(CCCCCC)cc3)c3cc4c(cc3-c3sc(/C=C5\C(=O)c6ccccc6C5=C(C#N)C#N)cc32)C(c2ccc(CCCCCC)cc2)(c2ccc(CCCCCC)cc2)c2c-4sc3c4c(sc23)-c2cc3c(cc2C4(c2ccc(CCCCCC)cc2)c2ccc(CCCCCC)cc2)-c2sc(/C=C4\C(=O)c5ccccc5C4=C(C#N)C#N)cc2C3(c2ccc(CCCCCC)cc2)c2ccc(CCCCCC)cc2)cc1,3.58,-5.1,-3.2,-5.42,-3.82,,150.0,1:1,,conventional,,PEDOT:PSS,o-DCB,
1744,10.1021/acsami.6b16395,CCCCCCc1cc(C)sc1C,CCCCCCCCC(CCCCCC)CCN1C(=O)c2cccc3c(-c4ccc(-c5ccc6c(c5)C(=O)c5cc(-c7ccc(-c8ccc9c%10c(cccc8%10)C(=O)N(CCC(CCCCCC)CCCCCCCC)C9=O)s7)ccc5-6)s4)ccc(c23)C1=O,2.5,-5.2,-3.2,-6.06,-3.98,95.0,140.0,1:1,,conventional,LiF,PEDOT:PSS,chlorobenzene,
1754,10.1016/j.orgel.2018.10.026,CCCCC(CC)COC(=O)c1sc2c(-c3cc4c(-c5ccc(CC(CC)CCCC)s5)c5sccc5c(-c5ccc(CC(CC)CCCC)s5)c4s3)scc2c1F,CCCCCCc1ccc(C2(c3ccc(CCCCCC)cc3)c3cc4c(cc3-c3sc(-c5scc(C=C6C(=O)c7ccccc7C6=C(C#N)C#N)c5OCC(CC)CCCC)cc32)C(c2ccc(CCCCCC)cc2)(c2ccc(CCCCCC)cc2)c2cc(-c3scc(/C=C5/C(=O)c6ccccc6C5=C(C#N)C#N)c3OCC(CC)CCCC)sc2-4)cc1,7.3,-5.26,-3.19,-5.32,-3.95,,100.0,1:1,,conventional,PFN-Br,PEDOT:PSS,chlorobenzene,DIO
1758,10.1002/aenm.201700834,CCCCC(CC)COc1c2cc(-c3scc(F)c3F)sc2c(OCC(CC)CCCC)c2ccsc12,CCCCCCc1ccc(C2(c3ccc(CCCCCC)cc3)c3cc4c(cc3-c3sc5cc(C=C6C(=O)c7ccccc7C6=C(C#N)C#N)sc5c32)C(c2ccc(CCCCCC)cc2)(c2ccc(CCCCCC)cc2)c2c-4sc3cc(C=C4C(=O)c5ccccc5C4=C(C#N)C#N)sc23)cc1,5.8,-5.29,-3.19,-5.576,-3.916,,,6:4,,inverted,a-ZnO,MoO3,chlorobenzene,
1763,10.1002/adma.201800052,CCCCC(CC)Cc1ccc(-c2c3cc(-c4ccc(-c5sc(-c6cccs6)c6c5C(=O)c5c(CC(CC)CCCC)sc(CC(CC)CCCC)c5C6=O)s4)sc3c(-c3ccc(CC(CC)CCCC)s3)c3ccsc23)s1,CCCCCCc1ccc(C2(c3ccc(CCCCCC)cc3)c3cc4c(cc3-c3sc(/C=C5\C(=O)c6cc(C)ccc6C5=C(C#N)C#N)cc32)C(c2ccc(CCCCCC)cc2)(c2ccc(CCCCCC)cc2)c2c-4sc3cc(/C=C4\C(=O)c5ccc(C)cc5C4=C(C#N)C#N)sc23)cc1,11.2,-5.23,-3.18,-5.6,-3.87,,110.0,1:1,0.5%,inverted,ZnO,MoO3,chlorobenzene,DIO
1764,10.1002/adma.201800052,CCCCC(CC)Cc1ccc(-c2c3cc(-c4ccc(-c5sc(-c6cccs6)c6c5C(=O)c5c(CC(CC)CCCC)sc(CC(CC)CCCC)c5C6=O)s4)sc3c(-c3ccc(CC(CC)CCCC)s3)c3ccsc23)s1,CCCCCCc1ccc(C2(c3ccc(CCCCCC)cc3)c3cc4c(cc3-c3sc(/C=C5\C(=O)c6ccccc6C5=C(C#N)C#N)cc32)C(c2ccc(CCCCCC)cc2)(c2ccc(CCCCCC)cc2)c2c-4sc3cc(/C=C4\C(=O)c5ccccc5C4=C(C#N)C#N)sc23)cc1,9.2,-5.23,-3.18,-5.68,-3.97,,110.0,1:1,,inverted,ZnO,MoO3,chlorobenzene,DIO
1765,10.1002/adma.201800052,CCCCC(CC)Cc1ccc(-c2c3cc(-c4ccc(-c5sc(-c6cccs6)c6c5C(=O)c5c(CC(CC)CCCC)sc(CC(CC)CCCC)c5C6=O)s4)sc3c(-c3ccc(CC(CC)CCCC)s3)c3ccsc23)s1,CCCCCCc1ccc(C2(c3ccc(CCCCCC)cc3)c3cc4c(cc3-c3sc(C=C5C(=O)c6cscc6C5=C(C#N)C#N)cc32)C(c2ccc(CCCCCC)cc2)(c2ccc(CCCCCC)cc2)c2cc(/C=C3\C(=O)c5cscc5C3=C(C#N)C#N)sc2-4)cc1,6.4,-5.23,-3.18,-5.87,-3.92,,110.0,1:1,0.5%,inverted,ZnO,MoO3,chlorobenzene,DIO
1766,10.1021/acsami.9b15753,CCCCC(CC)Cc1ccc(-c2c3cc(-c4ccc(-c5sc(-c6cccs6)c6c5C(=O)c5c(CC(CC)CCCC)sc(CC(CC)CCCC)c5C6=O)s4)sc3c(-c3ccc(CC(CC)CCCC)s3)c3ccsc23)s1,CCCCCCc1ccc(C2(c3ccc(CCCCCC)cc3)c3cc4c(cc3-c3sc5cc(/C=C6\C(=O)c7ccccc7C6=C(C#N)C#N)sc5c32)C(c2ccc(CCCCCC)cc2)(c2ccc(CCCCCC)cc2)c2c-4sc3cc(/C=C4\C(=O)c5ccccc5C4=C(C#N)C#N)sc23)cc1,10.7,-5.23,-3.18,-5.51,-3.78,100.0,130.0,1:1,0.5 vol% DIO,inverted,,,,
1767,10.1002/adma.201800052,CCCCC(CC)Cc1ccc(-c2c3cc(-c4ccc(-c5sc(-c6cccs6)c6c5C(=O)c5c(CC(CC)CCCC)sc(CC(CC)CCCC)c5C6=O)s4)sc3c(-c3ccc(CC(CC)CCCC)s3)c3ccsc23)s1,CCCCCCc1ccc(C2(c3ccc(CCCCCC)cc3)c3cc4c(cc3-c3sc5cc(/C=C6\C(=O)c7cscc7C6=C(C#N)C#N)sc5c32)C(c2ccc(CCCCCC)cc2)(c2ccc(CCCCCC)cc2)c2c-4sc3cc(/C=C4\C(=O)c5cscc5C4=C(C#N)C#N)sc23)cc1,10.74,-5.23,-3.18,-5.61,-3.96,,110.0,1:1,0.5%,inverted,ZnO,MoO3,chlorobenzene,DIO
1768,10.1002/adma.201800052,CCCCC(CC)Cc1ccc(-c2c3cc(-c4ccc(-c5sc(-c6cccs6)c6c5C(=O)c5c(CC(CC)CCCC)sc(CC(CC)CCCC)c5C6=O)s4)sc3c(-c3ccc(CC(CC)CCCC)s3)c3ccsc23)s1,CCCCCCc1ccc(C2(c3ccc(CCCCCC)s3)c3cc4c(cc3-c3sc(/C=C5\C(=O)c6ccccc6C5=C(C#N)C#N)cc32)C(c2ccc(CCCCCC)s2)(c2ccc(CCCCCC)s2)c2c-4sc3cc(/C=C4\C(=O)c5ccccc5C4=C(C#N)C#N)sc23)s1,10.41,-5.23,-3.18,-5.71,-4.01,,110.0,1:1,0.5%,inverted,ZnO,MoO3,chlorobenzene,DIO
1769,10.1039/c7ee00844a,CCCCCCCCC(CCCCCC)Cn1nc2c(-c3cccs3)c(F)c(F)c(-c3ccc(-c4cc5c(-c6ccc([Si](CCC)(CCC)CCC)s6)c6sccc6c(-c6ccc([Si](CCC)(CCC)CCC)s6)c5s4)s3)c2n1,CCCCCCc1ccc(C2(c3ccc(CCCCCC)cc3)c3cc(/C=C4\C(=O)c5ccccc5C4=C(C#N)C#N)sc3-c3sc4c(OCC(CC)CCCCC)c5c6c(sc5c(OCC(CC)CCCC)c4c32)-c2sc(/C=C3\C(=O)c4ccccc4C3=C(C#N)C#N)cc2C6(c2ccc(CCCCCC)cc2)c2ccc(CCCCCC)cc2)cc1,10.46,-5.25,-3.18,-5.32,-3.85,,120.0,1:1.5,,conventional,PDINO,PEDOT:PSS,chloroform,
1770,10.1002/adma.201706363,CCCCCCC(CCCC)CCc1c2cc(-c3ccc(-c4c(F)c(F)c(-c5cccs5)c5nn(CC(CCCC)CCCCCC)nc45)s3)sc2c(CCC(CCCC)CCCCCC)c2ccsc12,CCCCCCC1(CCCCCC)c2cc3c(cc2-c2sc(/C=C4\C(=O)c5ccccc5C4=C(C#N)C#N)cc21)C(CCCCCC)(CCCCCC)c1cc(/C=C2\C(=O)c4ccccc4C2=C(C#N)C#N)sc1-3,12.5,-5.38,-3.17,-5.69,-3.91,113.0,,1:1.5,,inverted,ZnO,MoO3,chloroform,DIO
1772,10.1002/adma.201700144,CCCCCCC(CCCC)CCc1c2cc(-c3ccc(-c4c(F)c(F)c(-c5cccs5)c5nn(CC(CCCC)CCCCCC)nc45)s3)sc2c(CCC(CCCC)CCCCCC)c2ccsc12,CCCCCCc1cc(C2(c3ccc(CCCCCC)s3)c3cc4c(cc3-c3sc5cc(/C=C6\C(=O)c7cc(F)c(F)cc7C6=C(C#N)C#N)sc5c32)C(c2ccc(CCCCCC)s2)(c2ccc(CCCCCC)s2)c2c-4sc3cc(/C=C4\C(=O)c5cc(F)c(F)cc5C4=C(C#N)C#N)sc23)cs1,12.1,-5.38,-3.17,-5.74,-4.01,120.0,,1:1.5,,inverted,ZnO,MoO3,chloroform,DIO
1773,10.1002/adma.201700144,CCCCCCC(CCCC)CCc1c2cc(-c3ccc(-c4c(F)c(F)c(-c5cccs5)c5nn(CC(CCCC)CCCCCC)nc45)s3)sc2c(CCC(CCCC)CCCCCC)c2ccsc12,CCCCCCc1cc(C2(c3ccc(CCCCCC)s3)c3cc4c(cc3-c3sc5cc(/C=C6\C(=O)c7ccccc7C6=C(C#N)C#N)sc5c32)C(c2ccc(CCCCCC)s2)(c2ccc(CCCCCC)s2)c2c-4sc3cc(/C=C4\C(=O)c5ccccc5C4=C(C#N)C#N)sc23)cs1,8.88,-5.38,-3.17,-5.66,-3.93,120.0,,1:1.5,,inverted,ZnO,MoO3,chloroform,DIO
1776,10.1002/adma.201704713,CCCCCCC(CCCC)CCc1c2cc(-c3ccc(-c4c(F)c(F)c(-c5cccs5)c5nn(CC(CCCC)CCCCCC)nc45)s3)sc2c(CCC(CCCC)CCCCCC)c2ccsc12,CCCCCCc1ccc(C2(c3ccc(CCCCCC)cc3)c3cc(/C=C4\C(=O)c5cc(F)c(F)cc5C4=C(C#N)C#N)sc3-c3sc4c(c(CCCCCC)cc5c4cc(CCCCCC)c4c6c(sc45)-c4sc(/C=C5\C(=O)c7cc(F)c(F)cc7C5=C(C#N)C#N)cc4C6(c4ccc(CCCCCC)cc4)c4ccc(CCCCCC)cc4)c32)cc1,12.3,-5.38,-3.17,-5.41,-3.78,,,,,inverted,ZnO,MoO3,chloroform,
1777,10.1002/adma.201702125,CCCCCCC(CCCC)CCc1c2cc(-c3ccc(-c4c(F)c(F)c(-c5cccs5)c5nn(CC(CCCC)CCCCCC)nc45)s3)sc2c(CCC(CCCC)CCCCCC)c2ccsc12,CCCCCCc1ccc(C2(c3ccc(CCCCCC)cc3)c3cc(C=C4C(=O)c5ccccc5C4=C(C#N)C#N)sc3-c3sc4c(-c5ccc(CC(CC)CCCC)s5)c5c6c(sc5c(-c5ccc(CC(CC)CCCC)s5)c4c32)-c2sc(C=C3C(=O)c4ccccc4C3=C(C#N)C#N)cc2C6(c2ccc(CCCCCC)cc2)c2ccc(CCCCCC)cc2)cc1,11.0,-5.38,-3.17,-5.43,-3.8,,,,,inverted,ZnO,MoO3,chloroform,
1778,10.1002/adma.201702125,CCCCCCC(CCCC)CCc1c2cc(-c3ccc(-c4c(F)c(F)c(-c5cccs5)c5nn(CC(CCCC)CCCCCC)nc45)s3)sc2c(CCC(CCCC)CCCCCC)c2ccsc12,CCCCCCc1ccc(C2(c3ccc(CCCCCC)cc3)c3cc(/C=C4\C(=O)c5ccccc5C4=C(C#N)C#N)sc3-c3sc4cc5c6c(sc5cc4c32)-c2sc(/C=C3\C(=O)c4ccccc4C3=C(C#N)C#N)cc2C6(c2ccc(CCCCCC)cc2)c2ccc(CCCCCC)cc2)cc1,8.54,-5.38,-3.17,-5.48,-3.85,,,,,inverted,ZnO,MoO3,chloroform,
1779,10.1021/acs.chemmater.8b02222,CCCCCCC(CCCC)CCc1c2cc(-c3ccc(-c4c(F)c(F)c(-c5cccs5)c5nn(CC(CCCC)CCCCCC)nc45)s3)sc2c(CCC(CCCC)CCCCCC)c2ccsc12,CCCCCCc1ccc(C2(c3ccc(CCCCCC)cc3)c3cc4c(cc3-c3sc(/C=C5\C(=O)c6cc(F)c(F)cc6C5=C(C#N)C#N)cc32)C(c2ccc(CCCCCC)cc2)(c2ccc(CCCCCC)cc2)c2cc(/C=C3\C(=O)c5cc(F)c(F)cc5C3=C(C#N)C#N)sc2-4)cc1,5.6,-5.38,-3.17,-5.82,-4.05,,,1:1.5,0.25% v/v,conventional,PFN-Br,PEDOT:PSS,chlorobenzene,
1780,10.1021/jacs.6b12755,CCCCCCC(CCCC)CCc1c2cc(-c3ccc(-c4c(F)c(F)c(-c5cccs5)c5nn(CC(CCCC)CCCCCC)nc45)s3)sc2c(CCC(CCCC)CCCCCC)c2ccsc12,CCCCCCc1ccc(C2(c3ccc(CCCCCC)cc3)c3cc4c(cc3-c3sc5c(sc6cc(/C=C7\C(=O)c8c(F)cccc8C7=C(C#N)C#N)sc65)c32)C(c2ccc(CCCCCC)cc2)(c2ccc(CCCCCC)cc2)c2c-4sc3c2sc2cc(/C=C4\C(=O)c5c(F)cccc5C4=C(C#N)C#N)sc23)cc1,10.1,-5.38,-3.17,-5.54,-3.97,,,1:1.5,0.25% v/v,inverted,ZnO,MoO3,,DIO
1781,10.1021/jacs.6b12755,CCCCCCC(CCCC)CCc1c2cc(-c3ccc(-c4c(F)c(F)c(-c5cccs5)c5nn(CC(CCCC)CCCCCC)nc45)s3)sc2c(CCC(CCCC)CCCCCC)c2ccsc12,CCCCCCc1ccc(C2(c3ccc(CCCCCC)cc3)c3cc4c(cc3-c3sc5c(sc6cc(/C=C7\C(=O)c8c(F)cccc8C7=C(C#N)C#N)sc65)c32)C(c2ccc(CCCCCC)cc2)(c2ccc(CCCCCC)cc2)c2c-4sc3c2sc2cc(/C=C4\C(=O)c5c(F)cccc5C4=C(C#N)C#N)sc23)cc1,10.8,-5.38,-3.17,-5.52,-3.98,,,1:1.5,0.25% v/v,inverted,ZnO,MoO3,,DIO
1782,10.1021/jacs.6b12755,CCCCCCC(CCCC)CCc1c2cc(-c3ccc(-c4c(F)c(F)c(-c5cccs5)c5nn(CC(CCCC)CCCCCC)nc45)s3)sc2c(CCC(CCCC)CCCCCC)c2ccsc12,CCCCCCc1ccc(C2(c3ccc(CCCCCC)cc3)c3cc4c(cc3-c3sc5c(sc6cc(/C=C7\C(=O)c8ccccc8C7=C(C#N)C#N)sc65)c32)C(c2ccc(CCCCCC)cc2)(c2ccc(CCCCCC)cc2)c2c-4sc3c2sc2cc(/C=C4\C(=O)c5ccccc5C4=C(C#N)C#N)sc23)cc1,7.7,-5.38,-3.17,-5.45,-3.88,,,1:1.5 w/w,0.25% v/v DIO,inverted,ZnO,MoO3,,DIO
1783,10.1002/aenm.202000823,CCCCCCC(CCCC)CCc1c2cc(-c3ccc(-c4c(F)c(F)c(-c5cccs5)c5nn(CC(CCCC)CCCCCC)nc45)s3)sc2c(CCC(CCCC)CCCCCC)c2ccsc12,CCCCCCc1ccc(C2(c3ccc(CCCCCC)cc3)c3cc4c(cc3-c3sc5cc(/C=C6\C(=O)c7ccc(C)cc7C6=C(C#N)C#N)sc5c32)C(c2ccc(CCCCCC)cc2)(c2ccc(CCCCCC)cc2)c2c-4sc3cc(/C=C4\C(=O)c5ccc(C)cc5C4=C(C#N)C#N)sc23)cc1,9.8,-5.38,-3.17,-5.58,-3.98,100.0,,,,inverted,ZnO,MoO3,,
1784,10.1039/c7qm00547d,CCCCCCC(CCCC)CCc1c2cc(-c3ccc(-c4c(F)c(F)c(-c5cccs5)c5nn(CC(CCCC)CCCCCC)nc45)s3)sc2c(CCC(CCCC)CCCCCC)c2ccsc12,CCCCCCc1ccc(C2(c3ccc(CCCCCC)s3)c3cc4c(cc3-c3sc5cc(/C=C6\C(=O)c7cc(F)c(F)cc7C6=C(C#N)C#N)sc5c32)C(c2ccc(CCCCCC)s2)(c2ccc(CCCCCC)s2)c2c-4sc3cc(/C=C4\C(=O)c5cc(F)c(F)cc5C4=C(C#N)C#N)sc23)s1,9.06,-5.38,-3.17,-5.75,-4.07,,,1:1.5,0.25 vol%,inverted,ZnO,MoO3,chloroform,
1785,10.1039/c7qm00547d,CCCCCCC(CCCC)CCc1c2cc(-c3ccc(-c4c(F)c(F)c(-c5cccs5)c5nn(CC(CCCC)CCCCCC)nc45)s3)sc2c(CCC(CCCC)CCCCCC)c2ccsc12,CCCCCCc1ccc(C2(c3ccc(CCCCCC)s3)c3cc4c(cc3-c3sc5cc(/C=C6\C(=O)c7ccc(OC)cc7C6=C(C#N)C#N)sc5c32)C(c2ccc(CCCCCC)s2)(c2ccc(CCCCCC)s2)c2c-4sc3cc(/C=C4\C(=O)c5ccc(OC)cc5C4=C(C#N)C#N)sc23)s1,10.7,-5.38,-3.17,-5.67,-3.73,,,1:1.5,0.25 vol%,inverted,ZnO,MoO3,chloroform,
1786,10.1039/c7qm00547d,CCCCCCC(CCCC)CCc1c2cc(-c3ccc(-c4c(F)c(F)c(-c5cccs5)c5nn(CC(CCCC)CCCCCC)nc45)s3)sc2c(CCC(CCCC)CCCCCC)c2ccsc12,CCCCCCc1ccc(C2(c3ccc(CCCCCC)s3)c3cc4c(cc3-c3sc5cc(/C=C6\C(=O)c7ccccc7C6=C(C#N)C#N)sc5c32)C(c2ccc(CCCCCC)s2)(c2ccc(CCCCCC)s2)c2c-4sc3cc(/C=C4\C(=O)c5ccccc5C4=C(C#N)C#N)sc23)s1,8.88,-5.38,-3.17,-5.66,-3.93,,,1:1.5,0.25 vol%,inverted,ZnO,MoO3,chloroform,
1787,10.1039/c7qm00547d,CCCCCCC(CCCC)CCc1c2cc(-c3ccc(-c4c(F)c(F)c(-c5cccs5)c5nn(CC(CCCC)CCCCCC)nc45)s3)sc2c(CCC(CCCC)CCCCCC)c2ccsc12,CCCCCCc1ccc(C2(c3ccc(CCCCCC)s3)c3cc4c(cc3-c3sc5cc(C=C6C(=O)c7cc(F)ccc7C6=C(C#N)C#N)sc5c32)C(c2ccc(CCCCCC)s2)(c2ccc(CCCCCC)s2)c2c-4sc3cc(C=C4C(=O)c5cc(F)ccc5C4=C(C#N)C#N)sc23)s1,12.1,-5.38,-3.17,-5.74,-4.01,,,1:1.5,0.25 vol%,inverted,ZnO,MoO3,chloroform,
1790,10.1002/adma.201706363,CCCCCCC(CCCC)CCc1c2cc(-c3ccc(-c4c(F)c(F)c(-c5ccc(C)s5)c5nn(CCC(CCCC)CCCCCC)nc45)s3)sc2c(CCC(CCCC)CCCCCC)c2cc(C)sc12,CCCCCCC1(CCCCCC)c2cc3c(cc2-c2sc(/C=C4\C(=O)c5ccccc5C4=C(C#N)C#N)cc21)C(CCCCCC)(CCCCCC)c1cc(/C=C2\C(=O)c4ccccc4C2=C(C#N)C#N)sc1-3,12.5,-5.38,-3.17,-5.69,-3.98,113.0,,1:1.5,,inverted,ZnO,MoO3,chloroform,DIO
1792,10.1021/acsami.9b03499,CCCCC(CC)Cc1ccc(-c2c3cc(-c4ccc(-c5sc(-c6cccs6)c6c5C(=O)c5c(CC(CC)CCCC)sc(CC(CC)CCCC)c5C6=O)s4)sc3c(-c3ccc(CC(CC)CCCC)s3)c3ccsc23)s1,CCCCCCc1ccc(C2(c3ccc(CCCCCC)cc3)c3cc4c(cc3-c3sc(-c5sc(/C=C6/C(=O)c7ccccc7C6=C(C#N)C#N)cc5OCC(CC)CCCC)cc32)C(c2ccc(CCCCCC)cc2)(c2ccc(CCCCCC)cc2)c2cc(-c3sc(/C=C5/C(=O)c6ccccc6C5=C(C#N)C#N)cc3OCC(CC)CCCC)sc2-4)cc1,3.38,-5.26,-3.16,-5.31,-3.91,,130.0,1:1,,inverted,ZnO,MoO3,chlorobenzene,
1793,10.1021/acsami.9b03499,CCCCC(CC)Cc1ccc(-c2c3cc(-c4ccc(-c5sc(-c6cccs6)c6c5C(=O)c5c(CC(CC)CCCC)sc(CC(CC)CCCC)c5C6=O)s4)sc3c(-c3ccc(CC(CC)CCCC)s3)c3ccsc23)s1,CCCCCCc1ccc(C2(c3ccc(CCCCCC)cc3)c3cc4c(cc3-c3sc(-c5cc(/C=C6\C(=O)c7ccccc7C6=C(C#N)C#N)cs5)cc32)C(c2ccc(CCCCCC)cc2)(c2ccc(CCCCCC)cc2)c2cc(-c3cc(/C=C5\C(=O)c6ccccc6C5=C(C#N)C#N)cs3)sc2-4)cc1,8.79,-5.26,-3.16,-5.31,-3.68,,130.0,1:1,,inverted,ZnO,MoO3,chlorobenzene,
1794,10.1002/adma.201601595,CCCCCCCCC(CCCCCC)Cc1ccc(-c2c3cc(-c4ccc(-c5ccc(-c6ccc(C)s6)c6nn(CCCCCCCC)nc56)s4)sc3c(-c3ccc(CC(CCCCCC)CCCCCCCC)s3)c3cc(C)sc23)s1,CCCCCCc1ccc(C2(c3ccc(CCCCCC)cc3)c3cc4c(cc3-c3sc5cc(/C=C6\C(=O)c7ccccc7C6=C(C#N)C#N)sc5c32)C(c2ccc(CCCCCC)cc2)(c2ccc(CCCCCC)cc2)c2c-4sc3cc(/C=C4\C(=O)c5ccccc5C4=C(C#N)C#N)sc23)cc1,9.26,-5.13,-3.16,-5.48,-3.83,,150.0,1:2,,conventional,PDINO,PEDOT:PSS,chloroform,
1795,10.1039/c7ee00844a,CCCCCCCCCCCCSc1ccc(-c2c3cc(-c4ccc(-c5c(F)c(F)c(-c6cccs6)c6nn(CC(CCCCCC)CCCCCCCC)nc56)s4)sc3c(-c3ccc(SCCCCCCCCCCCC)s3)c3ccsc23)s1,CCCCCCc1ccc(C2(c3ccc(CCCCCC)cc3)c3cc(/C=C4\C(=O)c5ccccc5C4=C(C#N)C#N)sc3-c3sc4c(OCC(CC)CCCC)c5c6c(sc5c(OCC(CC)CCCC)c4c32)-c2sc(/C=C3\C(=O)c4ccccc4C3=C(C#N)C#N)cc2C6(c2ccc(CCCCCC)cc2)c2ccc(CCCCCC)cc2)cc1,9.56,-5.3,-3.15,-5.378,-3.858,,120.0,1:1,,,,,,
1796,10.1021/jacs.6b09110,CCCCCCCCCCCCSc1ccc(-c2c3cc(-c4ccc(-c5c(F)c(F)c(-c6cccs6)c6nn(CC(CCCCCC)CCCCCCCC)nc56)s4)sc3c(-c3ccc(SCCCCCCCCCCCC)s3)c3ccsc23)s1,CCCCCCc1ccc(C2(c3ccc(CCCCCC)cc3)c3cc4c(cc3-c3sc5cc(C=C6C(=O)c7ccccc7C6=C(C#N)C#N)sc5c32)C(c2ccc(CCCCCC)cc2)(c2ccc(CCCCCC)cc2)c2c-4sc3cc(C=C4C(=O)c5ccccc5C4=C(C#N)C#N)sc23)cc1,10.57,-5.3,-3.15,-5.576,-3.916,120.0,130.0,1:1,,conventional,PDINO,PEDOT:PSS,chloroform,
1797,10.1021/jacs.6b09110,CCCCCCCCCCCCSc1ccc(-c2c3cc(-c4ccc(-c5c(F)c(F)c(-c6cccs6)c6nn(CC(CCCCCC)CCCCCCCC)nc56)s4)sc3c(-c3ccc(SCCCCCCCCCCCC)s3)c3ccsc23)s1,CCCCCCc1cccc(C2(c3cccc(CCCCCC)c3)c3cc4c(cc3-c3sc5cc(C=C6C(=O)c7ccccc7C6=C(C#N)C#N)sc5c32)C(c2cccc(CCCCCC)c2)(c2cccc(CCCCCC)c2)c2c-4sc3cc(C=C4C(=O)c5ccccc5C4=C(C#N)C#N)sc23)c1,11.77,-5.3,-3.15,-5.527,-3.854,120.0,130.0,1:1,,conventional,PDINO,PEDOT:PSS,chloroform,
1798,10.1039/c8cc06198j,CCCCCCCCCCCCSc1ccc(-c2c3cc(-c4ccc(-c5c(F)c(F)c(-c6cccs6)c6nn(CC(CCCCCC)CCCCCCCC)nc56)s4)sc3c(-c3ccc(SCCCCCCCCCCCC)s3)c3ccsc23)s1,CCCCCCCCC1(CCCCCCCC)c2cc(-c3sc(/C=C4/SC(=S)N(CC)C4=O)c4nc(-c5ccccc5)c(-c5ccccc5)nc34)ccc2-c2ccc(-c3sc(/C=C4/SC(=S)N(CC)C4=O)c4nc(-c5ccccc5)c(-c5ccccc5)nc34)cc21,5.81,-5.3,-3.15,-5.46,-3.61,,,,,conventional,Ca,PEDOT:PSS,,
1799,10.1016/j.orgel.2018.03.005,CCCCCCCCON1C(=O)c2c(c(-c3ccc(-c4cc5c(-c6ccc(CC(CC)CCCC)cc6)c6sccc6c(-c6ccc(CC(CC)CCCC)cc6)c5s4)s3)c3nn(CCCCCCCC)nc3c2-c2cccs2)C1=O,CCCCCCc1ccc(C2(c3ccc(CCCCCC)cc3)c3cc4c(cc3-c3sc5cc(/C=C6\C(=O)c7ccccc7C6=C(C#N)C#N)sc5c32)C(c2ccc(CCCCCC)cc2)(c2ccc(CCCCCC)cc2)c2c-4sc3cc(/C=C4\C(=O)c5ccccc5C4=C(C#N)C#N)sc23)cc1,7.62,-5.33,-3.15,-5.51,-3.78,100.0,120.0,1:1.5,0.5 vol%,conventional,PFN-Br,PEDOT:PSS,chlorobenzene,dibenzyl ether
1801,10.1021/acsami.9b09256,CCCCCCc1cc(C)sc1C,CCCCCCOc1c(OCCCCCC)c(-c2ccc(/C=C3\SC(=S)N(CC)C3=O)s2)c2nsnc2c1-c1ccc(/C=C2\SC(=S)N(CC)C2=O)s1,5.09,-5.14,-3.14,-5.61,-3.8,100.0,,1.0:2.0,,inverted,ZnO/PEIE,MoO3,chloroform,
1802,10.1021/acsenergylett.9b01447,CCCCCCCCN1C(=O)c2c(c(-c3ccc(-c4cc5c(-c6cc(F)c(CC(CC)CCCC)c(F)c6)c6sccc6c(-c6cc(F)c(CC(CC)CCCC)c(F)c6)c5s4)s3)c3nn(CCC(CC)CCCC)nc3c2-c2cccs2)C1=O,CCCCCCCCCCCc1c(/C=C2\C(=O)c3cc(F)c(F)cc3C2=C(C#N)C#N)sc2c1sc1c3c4nsnc4c4c5sc6c(CCCCCCCCCCC)c(/C=C7\C(=O)c8cc(F)c(F)cc8C7=C(C#N)C#N)sc6c5n(CC(CC)CCCC)c4c3n(CC(CC)CCCC)c21,15.65,-5.46,-3.14,-5.68,-4.06,,110.0,1:1,1.2%,,,,,
1803,10.1021/acsenergylett.9b01447,CCCCCCCCN1C(=O)c2c(c(-c3ccc(-c4cc5c(-c6cc(Cl)c(CC(CC)CCCC)s6)c6sc(C)cc6c(-c6cc(Cl)c(CC(CC)CCCC)s6)c5s4)s3)c3nn(CCC(CC)CCCC)nc3c2-c2ccc(C)s2)C1=O,CCCCCCCCCCCc1c(/C=C2\C(=O)c3cc(F)c(F)cc3C2=C(C#N)C#N)sc2c1sc1c3c4nsnc4c4c5sc6c(CCCCCCCCCCC)c(/C=C7\C(=O)c8cc(F)c(F)cc8C7=C(C#N)C#N)sc6c5n(CC(CC)CCCC)c4c3n(CC(CC)CCCC)c21,15.06,-5.46,-3.13,-5.68,-4.06,,110.0,1:1,1.2%,,,,,
1804,10.1038/s41560-018-0263-4,CCCCCCCCN1C(=O)c2c(c(-c3ccc(-c4cc5c(-c6cc(F)c(CC(CC)CCCC)c(F)c6)c6sccc6c(-c6cc(F)c(CC(CC)CCCC)c(F)c6)c5s4)s3)c3nn(CCC(CC)CCCC)nc3c2-c2cccs2)C1=O,CCCCCCc1ccc(C2(c3ccc(CCCCCC)cc3)c3cc4c(cc3-c3sc5cc(C=C6C(=O)c7ccccc7C6=C(C#N)C#N)sc5c32)C(c2ccc(CCCCCC)cc2)(c2ccc(CCCCCC)cc2)c2c-4sc3cc(C=C4C(=O)c5ccccc5C4=C(C#N)C#N)sc23)cc1,7.28,-5.46,-3.13,-5.49,-3.83,100.0,100.0,1:1 wt:wt,,conventional,PFDNI-Br,PEDOT:PSS,chloroform,
1805,10.1021/acsami.8b04432,CCCCCCCCOc1ccc(-c2nc3c(C)c(F)c(F)c(-c4ccc(-c5c(F)c(F)c(-c6ccc(C)s6)c(F)c5F)s4)c3nc2-c2ccc(OCCCCCCCC)c(OCCCCCCCC)c2)cc1OCCCCCCCC,CCCCCCC1(CCCCCC)c2cc3c(cc2-c2sc(/C=C4\C(=O)c5ccccc5C4=C(C#N)C#N)cc21)C(CCCCCC)(CCCCCC)c1cc(/C=C2\C(=O)c4ccccc4C2=C(C#N)C#N)sc1-3,2.93,-5.68,-3.13,-5.7,-3.82,,,1:1,0.3 vol%,conventional,,,,
1810,10.1038/nmat4797,CCCCCCc1ccsc1,CCCCC(CC)CC1(CC(CC)CCCC)c2cc(-c3ccc(/C=C4\SC(=S)N(CC)C4=O)c4nsnc34)ccc2-c2cc3c(cc21)-c1ccc(-c2ccc(/C=C4\SC(=S)N(CC)C4=O)c4nsnc24)cc1C3(CC(CC)CCCC)CC(CC)CCCC,4.5,-5.01,-3.12,-5.75,-3.7,90.0,,1:1,,inverted,,,chlorobenzene,
1811,10.1039/c8nj04896g,CCCCCCc1ccsc1,CCCCC(CC)CN1C(=O)c2c(c(-c3ccc(-c4ccc5c6c(cccc46)C(=O)N(CC(CC)CCCC)C5=O)s3)c3nsnc3c2-c2ccc(-c3ccc4c5c(cccc35)C(=O)N(CC(CC)CCCC)C4=O)s2)C1=O,2.11,-5.01,-3.12,-5.62,-3.65,,,,,,,,,
1812,10.1021/acsami.6b16395,CCCCCCc1ccsc1,CCCCCCC(CCCC)CN1C(=O)c2cccc3c(-c4ccc(-c5ccc6c(c5)C(=O)c5cc(-c7ccc(-c8ccc9c%10c(cccc8%10)C(=O)N(CC(CCCC)CCCCCC)C9=O)s7)ccc5-6)s4)ccc(c23)C1=O,3.6,-5.01,-3.12,-6.07,-3.96,95.0,140.0,1:1,,conventional,LiF,PEDOT:PSS,chlorobenzene,
1813,10.1002/adma.201601803,CCCCCCc1ccsc1,CCCCCCc1ccc(C2(c3ccc(CCCCCC)cc3)c3cc4c(cc3-c3sc5cc(C=C6C(=O)c7ccccc7C6=C(C#N)C#N)sc5c32)C(c2ccc(CCCCCC)cc2)(c2ccc(CCCCCC)cc2)c2c-4sc3cc(C=C4C(=O)c5ccccc5C4=C(C#N)C#N)sc23)cc1,1.25,-5.01,-3.12,-5.49,-3.83,,160.0,1:1,,conventional,PFN-Br,PEDOT:PSS,chloroform,
1814,10.1021/acs.jpcc.0c07162,CCCCCCc1ccsc1,CCCCCCCCCCCc1c(/C=C2\C(=O)c3cc(F)c(F)cc3C2=C(C#N)C#N)sc2c1sc1c3c4nsnc4c4c5sc6c(CCCCCCCCCCC)c(/C=C7\C(=O)c8cc(F)c(F)cc8C7=C(C#N)C#N)sc6c5n(CC(CC)CCCC)c4c3n(CC(CC)CCCC)c21,2.41,-5.01,-3.12,-5.65,-4.09,,,,,,,,,
1815,10.1039/c7cc03122j,CCCCCCc1ccsc1,CCCCCCCCN1C(=O)c2cc(-c3ccc(C=C4C(=O)c5ccccc5C4=O)s3)c3c4c(cc(-c5ccc(C=C6C(=O)c7ccccc7C6=O)s5)c(c24)C1=O)C(=O)N(CCCCCCCC)C3=O,3.52,-5.01,-3.12,-6.05,-3.89,60.0,,1:1.2,,,,,,
1816,10.1039/c8tc03963a,CCCCCCc1ccsc1,CCCCCCCCn1nc2c(/C=c3/sc(=C(C#N)C#N)n(CC)c3=O)c(OC)c(OC)c(-c3cc4c(s3)-c3cc5c(cc3C4(c3ccc(CCCCCC)cc3)c3ccc(CCCCCC)cc3)-c3sc(-c4c(OC)c(OC)c(/C=c6/sc(=C(C#N)C#N)n(CC)c6=O)c6nn(CCCCCCCC)nc46)cc3C5(c3ccc(CCCCCC)cc3)c3ccc(CCCCCC)cc3)c2n1,5.31,-5.01,-3.12,-5.37,-3.64,85.0,120.0,1:2,,conventional,Ca,PEDOT:PSS,,
1817,10.1039/c8tc03963a,CCCCCCc1ccsc1,CCCCCCCCn1nc2c(/C=C3/SC(=O)N(CC)C3=O)c(OC)c(OC)c(-c3cc4c(s3)-c3cc5c(cc3C4(c3ccc(CCCCCC)cc3)c3ccc(CCCCCC)cc3)-c3sc(-c4c(OC)c(OC)c(/C=C6/SC(=O)N(CC)C6=O)c6nn(CCCCCCCC)nc46)cc3C5(c3ccc(CCCCCC)cc3)c3ccc(CCCCCC)cc3)c2n1,1.04,-5.01,-3.12,-5.32,-3.23,85.0,100.0,1:1,,conventional,Ca,PEDOT:PSS,,
1818,10.1021/acsmacrolett.7b00097,CCCCCCc1ccsc1,CCCCCCCCn1nc2c(/C=C3\SC(=S)N(CC)C3=O)ccc(-c3cc4c(s3)-c3cc5c(cc3C4(c3ccc(CCCCCC)cc3)c3ccc(CCCCCC)cc3)-c3sc(-c4ccc(/C=C6\SC(=S)N(CC)C6=O)c6nn(CCCCCCCC)nc46)cc3C5(c3ccc(CCCCCC)cc3)c3ccc(CCCCCC)cc3)c2n1,5.24,-5.01,-3.12,-5.49,-3.57,,100.0,1:0.6,0.8%,,,,,
1819,10.1039/c8tc04608e,CCCCCCc1ccsc1,CCCCCCCCOc1ccc(C2(c3ccc(OCCCCCCCC)cc3)c3cc4c(cc3-c3sc(-c5ccc(/C=C6\SC(=S)N(CC)C6=O)c6nsnc56)cc32)C(c2ccc(OCCCCCCCC)cc2)(c2ccc(OCCCCCCCC)cc2)c2cc(-c3ccc(/C=C5\SC(=S)N(CC)C5=O)c5nsnc35)sc2-4)cc1,5.38,-5.01,-3.12,-5.42,-3.68,,140.0,1:0.8,,conventional,Ca,PEDOT:PSS,,
1824,10.1016/j.orgel.2018.03.005,CCCCCCCCN1C(=O)c2c(c(-c3ccc(-c4cc5c(-c6ccc(CC(CC)CCCC)cc6)c6sc(C)cc6c(-c6ccc(CC(CC)CCCC)cc6)c5s4)s3)c3nn(CCCCCCCC)nc3c2-c2ccc(C)s2)C1=O,CCCCCCc1ccc(C2(c3ccc(CCCCCC)cc3)c3cc4c(cc3-c3sc5cc(/C=C6\C(=O)c7ccccc7C6=C(C#N)C#N)sc5c32)C(c2ccc(CCCCCC)cc2)(c2ccc(CCCCCC)cc2)c2c-4sc3cc(/C=C4\C(=O)c5ccccc5C4=C(C#N)C#N)sc23)cc1,7.42,-5.26,-3.11,-5.51,-3.78,100.0,120.0,1:1.5,0.5 vol%,conventional,PFN-Br,PEDOT:PSS,chlorobenzene,dibenzyl ether
1825,10.1016/j.orgel.2018.10.026,CCCCCCCCOC(=O)c1sc2c(-c3cc4c(-c5ccc(CC(CC)CCCC)s5)c5sccc5c(-c5ccc(CC(CC)CCCC)s5)c4s3)scc2c1F,CCCCCCc1ccc(C2(c3ccc(CCCCCC)cc3)c3cc4c(cc3-c3sc(-c5sc(/C=C6\C(=O)c7ccccc7C6=C(C#N)C#N)cc5OCC(CC)CCCC)cc32)C(c2ccc(CCCCCC)cc2)(c2ccc(CCCCCC)cc2)c2cc(-c3sc(/C=C5\C(=O)c6ccccc6C5=C(C#N)C#N)cc3OCC(CC)CCCC)sc2-4)cc1,9.5,-5.19,-3.11,-5.32,-3.95,,100.0,1:1,3% v/v,conventional,PFN-Br,PEDOT:PSS,chlorobenzene,DIO
1826,10.1016/j.orgel.2018.10.026,CCCCCCCCOC(=O)c1sc2c(-c3cc4c(-c5ccc(CC(CC)CCCC)s5)c5sccc5c(-c5ccc(CC(CC)CCCC)s5)c4s3)scc2c1F,CCCCCCc1ccc(C2(c3ccc(CCCCCC)cc3)c3cc4c(cc3-c3sc(-c5scc(C=C6C(=O)c7ccccc7C6=C(C#N)C#N)c5OCC(CC)CCCC)cc32)C(c2ccc(CCCCCC)cc2)(c2ccc(CCCCCC)cc2)c2cc(-c3scc(/C=C5/C(=O)c6ccccc6C5=C(C#N)C#N)c3OCC(CC)CCCC)sc2-4)cc1,9.5,-5.19,-3.11,-5.32,-3.95,,100.0,1:1,3% v/v,conventional,PFN-Br,PEDOT:PSS,chlorobenzene,DIO
1833,10.1039/c8ta00764k,CCCCCCCCC(CCCCCC)COC(=O)c1csc(-c2cc(C(=O)OCC(CCCCCC)CCCCCCCC)c(-c3ccc(-c4cccs4)s3)s2)c1,CCCCCCC(CCCC)Cc1ccc(C2(c3ccc(CC(CCCC)CCCCCC)cc3)c3cc4c(cc3-c3sc5cc(/C=C6\C(=O)c7cc8ccccc8cc7C6=C(C#N)C#N)sc5c32)C(c2ccc(CC(CCCC)CCCCCC)cc2)(c2ccc(CC(CCCC)CCCCCC)cc2)c2c-4sc3cc(/C=C4\C(=O)c5cc6ccccc6cc5C4=C(C#N)C#N)sc23)cc1,10.35,-5.31,-3.1,-5.24,-3.86,,,,,,,,,
1834,10.1039/c8ta00764k,CCCCCCCCC(CCCCCC)COC(=O)c1csc(-c2cc(C(=O)OCC(CCCCCC)CCCCCCCC)c(-c3ccc(-c4cccs4)s3)s2)c1,CCCCCCC(CCCC)COc1ccc(C2(c3ccc(OCC(CCCC)CCCCCC)cc3)c3cc4c(cc3-c3sc5cc(/C=C6\C(=O)c7cc8ccccc8cc7C6=C(C#N)C#N)sc5c32)C(c2ccc(OCC(CCCC)CCCCCC)cc2)(c2ccc(OCC(CCCC)CCCCCC)cc2)c2c-4sc3cc(/C=C4\C(=O)c5cc6ccccc6cc5C4=C(C#N)C#N)sc23)cc1,8.24,-5.31,-3.1,-5.41,-3.86,,,,,,,,,
1835,10.1002/adma.201604155,CCCCCCCCC(CCCCCC)COC(=O)c1csc(-c2cc(C(=O)OCC(CCCCCC)CCCCCCCC)c(-c3ccc(-c4cccs4)s3)s2)c1,CCCCCCC1(CCCCCC)c2cc3c(cc2-c2sc(/C=C4\C(=O)c5ccccc5C4=C(C#N)C#N)cc21)C(CCCCCC)(CCCCCC)c1cc(/C=C2\C(=O)c4ccccc4C2=C(C#N)C#N)sc1-3,6.28,-5.31,-3.1,-5.705,-3.997,,,1:1,,,,,,
1842,10.1038/ncomms11585,CCCCCCc1cc(C)sc1C,CCCCC(CC)CC1(CC(CC)CCCC)c2cc3c(cc2-c2sc(-c4ccc(/C=C5\SC(=S)N(CC)C5=O)c5nsnc45)cc21)C(CC(CC)CCCC)(CC(CC)CCCC)c1cc(-c2ccc(/C=C4\SC(=S)N(CC)C4=O)c4nsnc24)sc1-3,6.0,-5.0,-3.1,-5.51,-3.88,75.0,130.0,1:1,,inverted,ZnO,MoO3,chlorobenzene,
1854,10.1002/adma.201906045,CCCCCCc1cc(C)sc1C,CCCCC1(CCCC)c2cc(-c3ccc(/C=C4\C(=O)c5ccccc5C4=C(C#N)C#N)c4nsnc34)ccc2-c2c1c1c(c3c2C(CCCC)(CCCC)c2cc(-c4ccc(/C=C5\C(=O)c6ccccc6C5=C(C#N)C#N)c5nsnc45)ccc2-3)C(CCCC)(CCCC)c2cc(-c3ccc(/C=C4\C(=O)c5ccccc5C4=C(C#N)C#N)c4nsnc34)ccc2-1,6.62,-5.0,-3.1,-5.56,-3.62,,,1:1.2,,conventional,OTF,PEDOT:PSS,TMB,
1864,10.1002/adfm.201504153,CCCCCCc1cc(C)sc1C,CCCCCCc1cc(-c2cc3c(cc(-c4cc(CCCCCC)c(C#Cc5ccc6c7c(cccc57)C(=O)N(c5ccc7c(c5)C(CCCC)(CCCC)c5ccccc5-7)C6=O)s4)c4nsnc43)c3nsnc23)sc1C#Cc1ccc2c3c(cccc13)C(=O)N(c1ccc3c(c1)C(CCCC)(CCCC)c1ccccc1-3)C2=O,2.48,-5.0,-3.1,-6.01,-3.6,,140.0,1:1,,conventional,Ca,PEDOT:PSS,chlorobenzene,
1866,10.1002/adfm.201504153,CCCCCCc1cc(C)sc1C,CCCCCCc1cc(-c2cc3c(cc(-c4cc(CCCCCC)c(C#Cc5ccc6c7c(cccc57)C(=O)N(c5ccc7c(c5)C(CCCC)(CCCC)c5ccccc5-7)C6=O)s4)c4nsnc43)c3nsnc23)sc1C#Cc1ccc2c3c(cccc13)C(=O)N(c1ccc3c(c1)C(CCCC)(CCCC)c1ccccc1-3)C2=O,2.81,-5.0,-3.1,-6.01,-3.6,,140.0,1:1,,conventional,Ca,PEDOT:PSS,chlorobenzene:o-DCB (4:1),
1868,10.1002/aenm.201100285,CCCCCCc1cc(C)sc1C,CCCCCCc1ccc(-c2ccc(-c3ccc(-c4cc5c6c(c(-c7ccc(-c8ccc(-c9ccc(CCCCCC)s9)s8)s7)cc7c6c4C(=O)N(CC(CC)CCCC)C7=O)C(=O)N(CC(CC)CCCC)C5=O)s3)s2)s1,1.45,-4.9,-3.1,-5.5,-4.1,,,1:1,,conventional,LiF,PEDOT:PSS,dichloromethane,DIO
1869,10.1021/acsami.8b10312,CCCCCCc1cc(C)sc1C,CCCCCCc1ccc(C2(c3ccc(CCCCCC)cc3)c3cc4c(cc3-c3sc(-c5ccc(/C=c6\sc(=C(C#N)C#N)n(CC)c6=O)c6nsnc56)cc32)C(c2ccc(CCCCCC)cc2)(c2ccc(CCCCCC)cc2)c2cc(-c3ccc(/C=c5/sc(=C(C#N)C#N)n(CC)c5=O)c5nsnc35)sc2-4)cc1,2.55,-5.0,-3.1,-5.53,-3.79,,120.0,1:0.3,,,,,,
1871,10.1021/ja5110602,CCCCCCc1cc(C)sc1C,CCCCCCCCC1(CCCCCCCC)c2cc(-c3ccc(/C=C4/SC(=S)N(CC)C4=O)c4nsnc34)ccc2-c2ccc(-c3ccc(/C=C4/SC(=S)N(CC)C4=O)c4nsnc34)cc21,4.11,-5.0,-3.1,-5.83,-3.7,80.0,110.0,1:1,,inverted,ZnO,MoO3,chloroform:o-DCB (4:1),
1872,10.1016/j.orgel.2015.03.017,CCCCCCc1cc(C)sc1C,CCCCCCCCC1(CCCCCCCC)c2cc(-c3ccc4c5ccc6c7c(ccc(c8cccc3c84)c75)C(=O)N(c3c(C(C)C)cccc3C(C)C)C6=O)ccc2C2C=CC(c3ccc4c5ccc6c7c(ccc(c8cccc3c84)c75)C(=O)N(c3c(C(C)C)cccc3C(C)C)C6=O)=CC21,2.3,-5.0,-3.1,-5.74,-3.54,100.0,150.0,1:1,,conventional,BCP/LiF,PEDOT:PSS,o-DCB,
1873,10.1016/j.orgel.2015.03.017,CCCCCCc1cc(C)sc1C,CCCCCCCCC1(CCCCCCCC)c2cc(-c3ccc4c5ccc6c7c(ccc(c8cccc3c84)c75)C(=O)N(c3c(C(C)C)cccc3C(C)C)C6=O)ccc2C2C=CC=CC21,1.29,-5.0,-3.1,-5.72,-3.56,100.0,150.0,1:1,,conventional,BCP/LiF,PEDOT:PSS,o-DCB,
1875,10.1038/ncomms11585,CCCCCCc1cc(C)sc1C,CCCCCCCCC1(CCCCCCCC)c2cc3c(cc2-c2sc(-c4ccc(/C=C5\SC(=S)N(CC)C5=O)c5nsnc45)cc21)C(CCCCCCCC)(CCCCCCCC)c1cc(-c2ccc(/C=C4\SC(=S)N(CC)C4=O)c4nsnc24)sc1-3,6.3,-5.0,-3.1,-5.51,-3.88,75.0,130.0,1:1,,inverted,ZnO,MoO3,chlorobenzene,
1877,10.1021/acs.chemmater.6b03323,CCCCCCc1cc(C)sc1C,CCCCCCCCc1cc(-c2ccc3c(c2)C2(c4cc(-c5cc(CCCCCCCC)c(/C=c6\sc(=C(C#N)C#N)n(CCCCCCCC)c6=O)s5)ccc4-3)c3cc(-c4cc(CCCCCCCC)c(/C=c5\sc(=C(C#N)C#N)n(CCCCCCCC)c5=O)s4)ccc3-c3ccc(-c4cc(CCCCCCCC)c(/C=c5\sc(=C(C#N)C#N)n(CCCCCCCC)c5=O)s4)cc32)sc1/C=c1\sc(=C(C#N)C#N)n(CCCCCCCC)c1=O,4.48,-5.0,-3.1,-5.55,-3.29,100.0,120.0,1:0.5,,conventional,ZnO,PEDOT:PSS,chloroform,
1878,10.1021/acs.chemmater.6b03323,CCCCCCc1cc(C)sc1C,CCCCCCCCc1cc(-c2ccc3c(c2)C2(c4cc(-c5cc(CCCCCCCC)c(/C=C6\SC(=S)N(CCCCCCCC)C6=O)s5)ccc4-3)c3cc(-c4cc(CCCCCCCC)c(/C=C5\SC(=S)N(CCCCCCCC)C5=O)s4)ccc3-c3ccc(-c4cc(CCCCCCCC)c(/C=C5\SC(=S)N(CCCCCCCC)C5=O)s4)cc32)sc1/C=C1\SC(=S)N(CCCCCCCC)C1=O,4.66,-5.0,-3.1,-5.5,-3.25,100.0,150.0,1:0.5,,conventional,ZnO,PEDOT:PSS,chloroform,
1885,10.1002/cjoc.201700792,CCCCCCc1cc(C)sc1C,CCCCCCCCn1nc2c(/C=c3/sc(=C(C#N)C#N)n(CC)c3=O)ccc(C3=CC4C(C=C3)c3ccc(-c5ccc(/C=c6/sc(=C(C#N)C#N)n(CC)c6=O)c6nn(CCCCCCCC)nc56)cc3C43c4ccccc4-c4ccccc43)c2n1,0.57,-5.0,-3.1,-5.7,-3.57,,,,,,,,,
1886,10.1021/acsmacrolett.7b00097,CCCCCCc1cc(C)sc1C,CCCCCCCCn1nc2c(/C=C3/SC(=O)N(CC)C3=O)ccc(-c3cc4c(s3)-c3cc5c(cc3C4(c3ccc(CCCCCC)cc3)c3ccc(CCCCCC)cc3)-c3sc(-c4ccc(/C=C6/SC(=O)N(CC)C6=O)c6nn(CCCCCCCC)nc46)cc3C5(c3ccc(CCCCCC)cc3)c3ccc(CCCCCC)cc3)c2n1,4.5,-5.0,-3.1,-5.43,-3.38,,100.0,0.6:1,0.8%,,,,,
1887,10.1021/acsmacrolett.7b00097,CCCCCCc1cc(C)sc1C,CCCCCCCCn1nc2c(/C=C3/SC(=S)N(CC)C3=O)ccc(-c3cc4c(s3)-c3cc5c(cc3C4(c3ccc(CCCCCC)cc3)c3ccc(CCCCCC)cc3)-c3sc(-c4ccc(/C=C6/SC(=S)N(CC)C6=O)c6nn(CCCCCCCC)nc46)cc3C5(c3ccc(CCCCCC)cc3)c3ccc(CCCCCC)cc3)c2n1,5.24,-5.0,-3.1,-5.51,-3.55,,100.0,1:0.6,0.8%,,,,,
1888,10.1002/cjoc.201700792,CCCCCCc1cc(C)sc1C,CCCCCCCCn1nc2c(/C=C3/SC(=S)N(CC)C3=O)ccc(C3=CC4C(C=C3)c3ccc(-c5ccc(/C=C6/SC(=S)N(CC)C6=O)c6nn(CCCCCCCC)nc56)cc3C43c4ccccc4-c4ccccc43)c2n1,3.28,-5.0,-3.1,-5.76,-3.56,,,,,,,,,
1889,10.1021/acsami.8b10312,CCCCCCc1cc(C)sc1C,CCCCCCCCn1nc2c(/C=c3\sc(=C(C#N)C#N)n(CC)c3=O)ccc(-c3cc4c(s3)-c3cc5c(cc3C4(c3ccc(CCCCCC)cc3)c3ccc(CCCCCC)cc3)-c3sc(-c4ccc(/C=c6/sc(=C(C#N)C#N)n(CC)c6=O)c6nn(CCCCCCCC)nc46)cc3C5(c3ccc(CCCCCC)cc3)c3ccc(CCCCCC)cc3)c2n1,5.67,-5.0,-3.1,-5.34,-3.28,,130.0,1:0.5,,,,,,
1890,10.1002/cjoc.201700792,CCCCCCc1cc(C)sc1C,CCCCCCCCn1nc2c(C=C(C#N)C#N)ccc(C3=CC4C(C=C3)c3ccc(-c5ccc(C=C(C#N)C#N)c6nn(CCCCCCCC)nc56)cc3C43c4ccccc4-c4ccccc43)c2n1,0.2,-5.0,-3.1,-6.08,-3.81,,,,,,,,,
1891,10.1039/c7ta05108e,CCCCCCc1cc(C)sc1C,CCCCCCCCOC(=O)c1cc2c(-c3cc4c(s3)-c3cc5c(cc3C4(c3ccc(CCCCCC)cc3)c3ccc(CCCCCC)cc3)-c3sc(-c4sc(/C=C6\SC(=S)N(CC)C6=O)c6sc(C(=O)OCCCCCCCC)cc46)cc3C5(c3ccc(CCCCCC)cc3)c3ccc(CCCCCC)cc3)sc(/C=C3\SC(=S)N(CC)C3=O)c2s1,6.26,-5.0,-3.1,-5.32,-3.4,,,1:0.8,,,,,,
1904,10.1021/acs.macromol.8b01036,CCCCCCCCC(CCCCCC)Cn1nc2c(-c3cccs3)c(F)c(F)c(-c3ccc(-c4cc5c(-c6ccc(SCC7CCCCC7)s6)c6sccc6c(-c6ccc(SCC7CCCCC7)s6)c5s4)s3)c2n1,CCCCCCc1ccc(C2(c3ccc(CCCCCC)cc3)c3cc4c(cc3-c3sc5cc(C=C6C(=O)c7ccccc7C6=C(C#N)C#N)sc5c32)C(c2ccc(CCCCCC)cc2)(c2ccc(CCCCCC)cc2)c2c-4sc3cc(C=C4C(=O)c5ccccc5C4=C(C#N)C#N)sc23)cc1,7.51,-5.33,-3.09,-5.576,-3.916,,160.0,1.5:1,,conventional,PDINO,PEDOT:PSS,chloroform,
1907,10.1002/adfm.201803128,CCCCC(CC)Cc1ccc(-c2c3cc(-c4ccc(-c5sc(-c6cccs6)c6c5C(=O)c5c(CC(CC)CCCC)sc(CC(CC)CCCC)c5C6=O)s4)sc3c(-c3ccc(CC(CC)CCCC)s3)c3ccsc23)s1,CCCCCCc1ccc(C2(c3ccc(CCCCCC)cc3)c3cc(/C=C4\C(=O)c5c(csc5C)C4=C(C#N)C#N)sc3-c3sc4c(-c5ccc(CC(CC)CCCC)s5)c5c6c(sc5c(-c5ccc(CC(CC)CCCC)s5)c4c32)-c2sc(/C=C3\C(=O)c4c(csc4C)C3=C(C#N)C#N)cc2C6(c2ccc(CCCCCC)cc2)c2ccc(CCCCCC)cc2)cc1,13.18,-5.27,-3.08,-5.59,-3.86,,100.0,1:1,0.5%,conventional,Zr(acac)3,PEDOT:PSS,chloroform,DIO
1908,10.1002/adfm.201803128,CCCCC(CC)Cc1ccc(-c2c3cc(-c4ccc(-c5sc(-c6cccs6)c6c5C(=O)c5c(CC(CC)CCCC)sc(CC(CC)CCCC)c5C6=O)s4)sc3c(-c3ccc(CC(CC)CCCC)s3)c3ccsc23)s1,CCCCCCc1ccc(C2(c3ccc(CCCCCC)cc3)c3cc(/C=C4\C(=O)c5c(csc5C)C4=C(C#N)C#N)sc3-c3sc4c(OCC(CC)CCCC)c5c6c(sc5c(OCC(CC)CCCC)c4c32)-c2sc(/C=C3\C(=O)c4c(csc4C)C3=C(C#N)C#N)cc2C6(c2ccc(CCCCCC)cc2)c2ccc(CCCCCC)cc2)cc1,10.96,-5.27,-3.08,-5.42,-3.94,,100.0,1:1,0.5,conventional,Zr(acac)3,PEDOT:PSS,chloroform,DIO
1909,10.1021/acsenergylett.8b00825,CCCCC(CC)Cc1ccc(-c2c3cc(-c4ccc(-c5sc(-c6cccs6)c6c5C(=O)c5c(CC(CC)CCCC)sc(CC(CC)CCCC)c5C6=O)s4)sc3c(-c3ccc(CC(CC)CCCC)s3)c3ccsc23)s1,CCCCCCc1ccc(C2(c3ccc(CCCCCC)cc3)c3cc4c(cc3-c3sc(/C=C5\C(=O)c6cc(C)ccc6C5=C(C#N)C#N)cc32)C(c2ccc(CCCCCC)cc2)(c2ccc(CCCCCC)cc2)c2c-4sc3cc(/C=C4\C(=O)c5ccc(C)cc5C4=C(C#N)C#N)sc23)cc1,11.23,-5.27,-3.08,-5.62,-3.9,,100.0,,0.5%,,,,,
1910,10.1021/acsenergylett.8b00825,CCCCC(CC)Cc1ccc(-c2c3cc(-c4ccc(-c5sc(-c6cccs6)c6c5C(=O)c5c(CC(CC)CCCC)sc(CC(CC)CCCC)c5C6=O)s4)sc3c(-c3ccc(CC(CC)CCCC)s3)c3ccsc23)s1,CCCCCCc1ccc(C2(c3ccc(CCCCCC)cc3)c3cc4c(cc3-c3sc5cc(/C=C6\C(=O)c7ccc(C)cc7C6=C(C#N)C#N)sc5c32)C(c2ccc(CCCCCC)cc2)(c2ccc(CCCCCC)cc2)c2c-4sc3c2sc2cc(/C=C4\C(=O)c5cc(C)ccc5C4=C(C#N)C#N)sc23)cc1,12.43,-5.27,-3.08,-5.54,-3.91,,100.0,,0.5%,,,,,
1911,10.1021/jacs.6b01744,CCCCCCCCC(CCCCCC)Cn1nc2c(-c3ccc(C)s3)c(F)c(F)c(-c3ccc(-c4cc5c(-c6ccc(SCC(CC)CCCC)s6)c6sc(C)cc6c(-c6ccc(SCC(CC)CCCC)s6)c5s4)s3)c2n1,CCCCCCc1ccc(C2(c3ccc(CCCCCC)cc3)c3cc4c(cc3-c3sc5cc(/C=C6\C(=O)c7ccccc7C6=C(C#N)C#N)sc5c32)C(c2ccc(CCCCCC)cc2)(c2ccc(CCCCCC)cc2)c2c-4sc3cc(/C=C4\C(=O)c5ccccc5C4=C(C#N)C#N)sc23)cc1,8.97,-5.32,-3.08,-5.64,-3.92,,100.0,1:1 w/w,,conventional,PDINO,PEDOT:PSS,chloroform,
1912,10.1002/adma.201807577,CCCCCCCCCCCCSc1ccc(-c2c3cc(-c4ccc(-c5c(F)c(F)c(-c6cccs6)c6nn(CC(CCCCCC)CCCCCCCC)nc56)s4)sc3c(-c3ccc(SCCCCCCCCCCCC)s3)c3ccsc23)s1,CCCCC(CC)Cc1c(/C=C2\C(=O)c3ccccc3C2=C(C#N)C#N)sc2c1sc1c3c4nsnc4c4c5sc6c(CC(CC)CCCC)c(/C=C7\C(=O)c8ccccc8C7=C(C#N)C#N)sc6c5n(CC(CC)CCCC)c4c3n(CC(CC)CCCC)c21,11.0,-5.32,-3.08,-5.55,-3.87,,110.0,1:1.2,0.5 vol% CN,conventional,PDINN,PEDOT:PSS,,CN
1917,10.1021/jacs.6b01744,CCCCCCCCCCCCSc1ccc(-c2c3cc(-c4ccc(-c5c(F)c(F)c(-c6cccs6)c6nn(CC(CCCCCC)CCCCCCCC)nc56)s4)sc3c(-c3ccc(SCCCCCCCCCCCC)s3)c3ccsc23)s1,CCCCCCc1ccc(C2(c3ccc(CCCCCC)cc3)c3cc4c(cc3-c3sc5cc(/C=C6\C(=O)c7ccccc7C6=C(C#N)C#N)sc5c32)C(c2ccc(CCCCCC)cc2)(c2ccc(CCCCCC)cc2)c2c-4sc3cc(/C=C4\C(=O)c5ccccc5C4=C(C#N)C#N)sc23)cc1,9.53,-5.32,-3.08,-5.64,-3.92,,100.0,1:1 w/w,,conventional,PDINO,PEDOT:PSS,chloroform,
1918,10.1038/s41560-018-0263-4,CCCCCCCCN1C(=O)c2c(c(-c3ccc(-c4cc5c(-c6cc(F)c(CC(CC)CCCC)c(F)c6)c6sccc6c(-c6cc(F)c(CC(CC)CCCC)c(F)c6)c5s4)s3)c3nn(CCCC(CC)CCCC)nc3c2-c2cccs2)C1=O,CCCCCCc1ccc(C2(c3ccc(CCCCCC)cc3)c3cc4c(cc3-c3sc5cc(C=C6C(=O)c7ccccc7C6=C(C#N)C#N)sc5c32)C(c2ccc(CCCCCC)cc2)(c2ccc(CCCCCC)cc2)c2c-4sc3cc(C=C4C(=O)c5ccccc5C4=C(C#N)C#N)sc23)cc1,6.73,-5.41,-3.08,-5.576,-3.916,100.0,100.0,1:1 wt:wt,,conventional,PFDNI-Br,PEDOT:PSS,chloroform,
1919,10.1021/acs.macromol.8b01036,CCCCCCCCSc1ccc(-c2c3cc(-c4ccc(-c5c(F)c(F)c(-c6cccs6)c6nn(CC(CCCCCC)CCCCCCCC)nc56)s4)sc3c(-c3ccc(SCCCCCCCC)s3)c3ccsc23)s1,CCCCCCc1ccc(C2(c3ccc(CCCCCC)cc3)c3cc4c(cc3-c3sc5cc(C=C6C(=O)c7ccccc7C6=C(C#N)C#N)sc5c32)C(c2ccc(CCCCCC)cc2)(c2ccc(CCCCCC)cc2)c2c-4sc3cc(C=C4C(=O)c5ccccc5C4=C(C#N)C#N)sc23)cc1,10.81,-5.31,-3.08,-5.49,-3.83,,160.0,1.5:1,,conventional,PDINO,PEDOT:PSS,chloroform,
1920,10.1002/adma.201703080,CCCCCCCCC(CCCCCC)Cn1nc2c(-c3cccs3)c(F)c(F)c(-c3ccc(-c4cc5c(-c6ccc(CC(CC)CCCC)s6)c6sccc6c(-c6ccc(CC(CC)CCCC)s6)c5s4)s3)c2n1,CCCCCCc1ccc(C2(c3ccc(CCCCCC)cc3)c3cc4c(cc3-c3sc(-c5sc(/C=C6\C(=O)c7cc(Cl)c(Cl)cc7C6=C(C#N)C#N)cc5OCC(CC)CCCC)cc32)C(c2ccc(CCCCCC)cc2)(c2ccc(CCCCCC)cc2)c2cc(-c3sc(/C=C5\C(=O)c6cc(Cl)c(Cl)cc6C5=C(C#N)C#N)cc3OCC(CC)CCCC)sc2-4)cc1,10.1,-5.22,-3.07,-5.56,-4.23,,100.0,1:1.5,1 vol%,conventional,PFN-Br,PEDOT:PSS,,
1921,10.1021/acenergylett.8b00627,CCCCCCCCC(CCCCCC)Cn1nc2c(-c3cccs3)c(F)c(F)c(-c3ccc(-c4cc5c(-c6ccc(CC(CC)CCCC)s6)c6sccc6c(-c6ccc(CC(CC)CCCC)s6)c5s4)s3)c2n1,CCCCCCc1ccc(C2(c3ccc(CCCCCC)cc3)c3cc4c(cc3-c3sc(-c5sc(/C=C6\C(=O)c7cc(F)c(F)cc7C6=C(C#N)C#N)cc5OCC(CC)CCCC)cc32)C(c2ccc(CCCCCC)cc2)(c2ccc(CCCCCC)cc2)c2cc(-c3scc(/C=C5/C(=O)c6cc(F)c(F)cc6C5=C(C#N)C#N)c3OCC(CC)CCCC)sc2-4)cc1,8.2,-5.22,-3.07,-5.31,-3.851,,,,,,,,,
1922,10.1002/adma.201700437,CCCCCCCCC(CCCCCC)Cn1nc2c(-c3cccs3)c(F)c(F)c(-c3ccc(-c4cc5c(-c6ccc(CC(CC)CCCC)s6)c6sccc6c(-c6ccc(CC(CC)CCCC)s6)c5s4)s3)c2n1,CCCCCCc1ccc(C2(c3ccc(CCCCCC)cc3)c3cc4c(cc3-c3sc(-c5sc(/C=C6\C(=O)c7ccccc7C6=C(C#N)C#N)cc5OCC(CC)CCCC)cc32)C(c2ccc(CCCCCC)cc2)(c2ccc(CCCCCC)cc2)c2cc(-c3sc(/C=C5\C(=O)c6ccccc6C5=C(C#N)C#N)cc3OCC(CC)CCCC)sc2-4)cc1,6.5,-5.22,-3.07,-5.32,-3.95,100.0,150.0,1:1,,conventional,PFN-Br,PEDOT:PSS,,DIO
1923,10.1021/acenergylett.8b00627,CCCCCCCCC(CCCCCC)Cn1nc2c(-c3cccs3)c(F)c(F)c(-c3ccc(-c4cc5c(-c6ccc(CC(CC)CCCC)s6)c6sccc6c(-c6ccc(CC(CC)CCCC)s6)c5s4)s3)c2n1,CCCCCCc1ccc(C2(c3ccc(CCCCCC)cc3)c3cc4c(cc3-c3sc(-c5scc(/C=C6\C(=O)c7cc(F)c(F)cc7C6=C(C#N)C#N)c5OCC(CC)CCCC)cc32)C(c2ccc(CCCCCC)cc2)(c2ccc(CCCCCC)cc2)c2cc(-c3scc(/C=C5\C(=O)c6cc(F)c(F)cc6C5=C(C#N)C#N)c3OCC(CC)CCCC)sc2-4)cc1,13.18,-5.22,-3.07,-5.018,-3.331,,,,,,,,,
1924,10.1039/c8ta10662b,CCCCCCCCC(CCCCCC)Cn1nc2c(-c3cccs3)c(F)c(F)c(-c3ccc(-c4cc5c(-c6ccc(CC(CC)CCCC)s6)c6sccc6c(-c6ccc(CC(CC)CCCC)s6)c5s4)s3)c2n1,CCCCCCc1ccc(C2(c3ccc(CCCCCC)cc3)c3cc4c(cc3-c3sc5cc(/C=C6\C(=O)c7cc(F)c(F)cc7C6=C(C#N)C#N)sc5c32)C(c2ccc(CCCCCC)cc2)(c2ccc(CCCCCC)cc2)c2c-4sc3cc(/C=C4\C(=O)c5cc(F)c(F)cc5C4=C(C#N)C#N)sc23)cc1,6.4,-5.22,-3.07,-5.677,-4.105,,,,,,,,,
1925,10.1002/adma.201700437,CCCCCCCCC(CCCCCC)Cn1nc2c(-c3cccs3)c(F)c(F)c(-c3ccc(-c4cc5c(-c6ccc(CC(CC)CCCC)s6)c6sccc6c(-c6ccc(CC(CC)CCCC)s6)c5s4)s3)c2n1,CCCCCCc1ccc(C2(c3ccc(CCCCCC)cc3)c3cc4c(cc3-c3sc5cc(/C=C6\C(=O)c7ccc(C)cc7C6=C(C#N)C#N)sc5c32)C(c2ccc(CCCCCC)cc2)(c2ccc(CCCCCC)cc2)c2c-4sc3cc(/C=C4\C(=O)c5ccc(C)cc5C4=C(C#N)C#N)sc23)cc1,9.4,-5.22,-3.07,-5.514,-3.808,100.0,150.0,1:1,,conventional,PFN-Br,PEDOT:PSS,,DIO
1926,10.1002/solr.201700020,CCCCCCCCC(CCCCCC)Cn1nc2c(-c3cccs3)c(F)c(F)c(-c3ccc(-c4cc5c(-c6ccc(CC(CC)CCCC)s6)c6sccc6c(-c6ccc(CC(CC)CCCC)s6)c5s4)s3)c2n1,CCCCCCc1ccc(C2(c3ccc(CCCCCC)cc3)c3cc4c(cc3-c3sc5cc(C=C6C(=O)c7ccccc7C6=C(C#N)C#N)sc5c32)C(c2ccc(CCCCCC)cc2)(c2ccc(CCCCCC)cc2)c2c-4sc3cc(C=C4C(=O)c5ccccc5C4=C(C#N)C#N)sc23)cc1,8.0,-5.18,-3.22,-5.576,-3.916,,,,,inverted,ZnO,MoO3,chlorobenzene,
1927,10.1021/jacs.6b01744,CCCCCCCCC(CCCCCC)Cn1nc2c(-c3cccs3)c(F)c(F)c(-c3ccc(-c4cc5c(-c6ccc(CC(CC)CCCC)s6)c6sccc6c(-c6ccc(CC(CC)CCCC)s6)c5s4)s3)c2n1,CCCCCCc1ccc(C2(c3ccc(CCCCCC)cc3)c3cc4c(cc3-c3sc5cc(C=C6C(=O)c7ccccc7C6=C(C#N)C#N)sc5c32)C(c2ccc(CCCCCC)cc2)(c2ccc(CCCCCC)cc2)c2c-4sc3cc(C=C4C(=O)c5ccccc5C4=C(C#N)C#N)sc23)cc1,5.51,-5.22,-3.07,-5.576,-3.916,,100.0,1:1 w/w,,conventional,PDINO,PEDOT:PSS,chloroform,
1928,10.1021/acs.jpclett.8b03247,CCCCCCCCC(CCCCCC)Cn1nc2c(-c3cccs3)c(F)c(F)c(-c3ccc(-c4cc5c(-c6ccc(CC(CC)CCCC)s6)c6sccc6c(-c6ccc(CC(CC)CCCC)s6)c5s4)s3)c2n1,CCCCCCc1ccc(C2(c3ccc(CCCCCC)cc3)c3cc4c(cc3-c3sc5cc(C=C6C(=O)c7ccccc7C6=C(C#N)C#N)sc5c32)C(c2ccc(CCCCCC)cc2)(c2ccc(CCCCCC)cc2)c2c-4sc3cc(C=C4C(=O)c5ccccc5C4=C(C#N)C#N)sc23)cc1,3.78,-5.22,-3.07,-5.576,-3.916,,,,,,,,,
1929,10.1002/adma.201703344,CCCCCCCCC(CCCCCC)Cn1nc2c(-c3cccs3)c(F)c(F)c(-c3ccc(-c4cc5c(-c6ccc(CC(CC)CCCC)s6)c6sccc6c(-c6ccc(CC(CC)CCCC)s6)c5s4)s3)c2n1,CCCCCCc1cccc(C2(c3cccc(CCCCCC)c3)c3cc4c(cc3-c3sc5cc(C=C6C(=O)c7ccccc7C6=C(C#N)C#N)sc5c32)C(c2cccc(CCCCCC)c2)(c2cccc(CCCCCC)c2)c2c-4sc3cc(C=C4C(=O)c5ccccc5C4=C(C#N)C#N)sc23)c1,5.98,-5.22,-3.07,-5.527,-3.854,,150.0,1:1.5,,conventional,PDINO,PEDOT:PSS,chloroform,
1930,10.1002/aenm.201801582,CCCCCCCCC(CCCCCC)Cn1nc2c(-c3cccs3)c(F)c(F)c(-c3ccc(-c4cc5c(-c6ccc(CC(CC)CCCC)s6)c6sccc6c(-c6ccc(CC(CC)CCCC)s6)c5s4)s3)c2n1,CCCCCCCCn1nc2c(/C=c3/sc(=C(C#N)C#N)n(CC)c3=O)ccc(-c3cc4sc5c(c4s3)C(c3ccc(CCCCCC)cc3)(c3ccc(CCCCCC)cc3)c3cc4c(cc3-5)C(c3ccc(CCCCCC)cc3)(c3ccc(CCCCCC)cc3)c3c-4sc4cc(-c5ccc(/C=c6/sc(=C(C#N)C#N)n(CC)c6=O)c6nn(CCCCCCCC)nc56)sc34)c2n1,7.82,-5.22,-3.07,-5.34,-3.62,,,,,conventional,Ca,PEDOT:PSS,,
1931,10.1039/c7ta07049g,CCCCCCCCCCCCSc1ccc(-c2c3cc(-c4ccc(-c5c(F)c(F)c(-c6cccs6)c6nn(CC(CCCCCC)CCCCCCCC)nc56)s4)sc3c(-c3ccc(SCCCCCCCCCCCC)s3)c3ccsc23)s1,CCCCCCc1ccc(C2(c3ccc(CCCCCC)cc3)c3cc4c(cc3-c3sc(C=CC=C5C(=O)c6ccccc6C5=C(C#N)C#N)cc32)C(c2ccc(CCCCCC)cc2)(c2ccc(CCCCCC)cc2)c2cc(C=CC=C3C(=O)c5ccccc5C3=C(C#N)C#N)sc2-4)cc1,9.27,-5.32,-3.07,-5.61,-3.94,120.0,160.0,1:1 w/w,,,,,,
1932,10.1039/c7ta07049g,CCCCCCCCCCCCSc1ccc(-c2c3cc(-c4ccc(-c5c(F)c(F)c(-c6cccs6)c6nn(CC(CCCCCC)CCCCCCCC)nc56)s4)sc3c(-c3ccc(SCCCCCCCCCCCC)s3)c3ccsc23)s1,CCCCCCc1ccc(C2(c3ccc(CCCCCC)cc3)c3cc4c(cc3-c3sc(/C=C5\C(=O)c6ccccc6C5=C(C#N)C#N)cc32)C(c2ccc(CCCCCC)cc2)(c2ccc(CCCCCC)cc2)c2cc(/C=C3\C(=O)c5ccccc5C3=C(C#N)C#N)sc2-4)cc1,6.95,-5.32,-3.07,-5.61,-3.88,120.0,160.0,1:1 w/w,,,,,,
1933,10.1002/adma.201604155,CCCCCCCCC(CCCCCC)Cc1ccc(-c2c3cc(-c4ccc(-c5c(F)c(F)c(-c6cccs6)c6nn(CC(CCCCCC)CCCCCCCC)nc56)s4)sc3c(-c3ccc(CC(CCCCCC)CCCCCCCC)s3)c3ccsc23)s1,CCCCCCC1(CCCCCC)c2cc3c(cc2-c2sc(/C=C4\C(=O)c5ccccc5C4=C(C#N)C#N)cc21)C(CCCCCC)(CCCCCC)c1cc(/C=C2\C(=O)c4ccccc4C2=C(C#N)C#N)sc1-3,6.94,-5.24,-3.06,-5.705,-3.997,,,1:1,,,,,,
1934,10.1002/aenm.201702324,CCCCCCCCC(CCCCCC)Cn1nc2c(-c3cccs3)c(F)c(F)c(-c3ccc(-c4cc5c(C6CC=C([Si](C)(C)CCCCCCCC)S6)c6sccc6c(-c6ccc([Si](C)(C)CCCCCCCC)s6)c5s4)s3)c2n1,CCCCCCc1cccc(C2(c3cccc(CCCCCC)c3)c3cc4c(cc3-c3sc5cc(C=C6C(=O)c7ccccc7C6=C(C#N)C#N)sc5c32)C(c2cccc(CCCCCC)c2)(c2cccc(CCCCCC)c2)c2c-4sc3cc(C=C4C(=O)c5ccccc5C4=C(C#N)C#N)sc23)c1,9.63,-5.56,-3.06,-5.527,-3.854,,150.0,1:1.5,,conventional,PDINO,PEDOT:PSS,chloroform,
1935,10.1039/c7ta11059f,CCCCCCCCC(CCCCCC)Cn1nc2c(-c3cccs3)c(F)c(F)c(-c3ccc(-c4cc5c(-c6ccc(OCC(CCCC)CCCCCC)cc6)c6sccc6c(-c6ccc(OCC(CCCC)CCCCCC)cc6)c5s4)s3)c2n1,CCCCCCc1ccc(C2(c3ccc(CCCCCC)cc3)c3cc4c(cc3-c3sc5cc(C=C6C(=O)c7ccccc7C6=C(C#N)C#N)sc5c32)C(c2ccc(CCCCCC)cc2)(c2ccc(CCCCCC)cc2)c2c-4sc3cc(C=C4C(=O)c5ccccc5C4=C(C#N)C#N)sc23)cc1,5.8,-5.27,-3.06,-5.49,-3.83,,160.0,1:1,,inverted,,,,
1936,10.1038/s41560-018-0263-4,CCCCCCCCN1C(=O)c2c(c(-c3ccc(-c4cc5c(-c6cc(F)c(CC(CC)CCCC)c(F)c6)c6sccc6c(-c6cc(F)c(CC(CC)CCCC)c(F)c6)c5s4)s3)c3nn(CCC(CC)CCCC)nc3c2-c2cccs2)C1=O,CCCCCCc1ccc(C2(c3ccc(CCCCCC)cc3)c3cc4c(cc3-c3sc5cc(/C=C6\C(=O)c7cc(F)c(F)cc7C6=C(C#N)C#N)sc5c32)C(c2ccc(CCCCCC)cc2)(c2ccc(CCCCCC)cc2)c2c-4sc3cc(/C=C4\C(=O)c5cc(F)c(F)cc5C4=C(C#N)C#N)sc23)cc1,12.96,-5.38,-3.06,-5.677,-4.105,100.0,100.0,1:1 wt:wt,,conventional,PFDNI-Br,PEDOT:PSS,chloroform,
