Repository: JiYiqaq/PCE-KA-GNN

# Data directory

- `raw/Active_Database.csv` is the immutable source dataset bundled under CC BY 4.0. Do not overwrite it with processed data.
- `processed/` is created and populated by the training pipeline. Generated `.pt` and `.pth` caches are intentionally ignored by Git because they can exceed GitHub's normal single-file limit.

See `../DATA_LICENSE.md` for provenance, license and checksum information.

File: data/processed/device_records.csv (part 14 of 250)
record_id,doi,donor_smiles,acceptor_smiles,pce,homo_d,lumo_d,homo_a,lumo_a,active_layer_thickness,annealing_temp,d_a_ratio,additive_ratio,device_type,etl_canonical,htl_canonical,solvent_canonical,additive_canonical
1937,10.1038/s41560-018-0263-4,CCCCCCCCN1C(=O)c2c(c(-c3ccc(-c4cc5c(-c6cc(F)c(CC(CC)CCCC)c(F)c6)c6sccc6c(-c6cc(F)c(CC(CC)CCCC)c(F)c6)c5s4)s3)c3nn(CCC(CC)CCCC)nc3c2-c2cccs2)C1=O,CCCCCCc1ccc(C2(c3ccc(CCCCCC)cc3)c3cc4c(cc3-c3sc5cc(C=C6C(=O)c7cc(F)ccc7C6=C(C#N)C#N)sc5c32)C(c2ccc(CCCCCC)cc2)(c2ccc(CCCCCC)cc2)c2c-4sc3cc(C=C4C(=O)c5cc(F)ccc5C4=C(C#N)C#N)sc23)cc1,10.06,-5.38,-3.06,-5.62,-4.019,100.0,100.0,1:1 wt:wt,,conventional,PFDNI-Br,PEDOT:PSS,chloroform,
1944,10.1002/anie.201610944,CCCCCCCCC(CCCCCC)Cn1nc2c(-c3cccs3)c(F)c(F)c(-c3ccc(-c4cc5c(-c6ccc(CC(CC)CCCC)s6)c6sccc6c(-c6ccc(CC(CC)CCCC)s6)c5s4)s3)c2n1,CCCCCCc1ccc(C2(c3ccc(CCCCCC)cc3)c3cc4c(cc3-c3sc(-c5sc(/C=C6\C(=O)c7cc(F)c(F)cc7C6=C(C#N)C#N)cc5OCC(CC)CCCC)cc32)C(c2ccc(CCCCCC)cc2)(c2ccc(CCCCCC)cc2)c2cc(-c3scc(/C=C5/C(=O)c6cc(F)c(F)cc6C5=C(C#N)C#N)c3OCC(CC)CCCC)sc2-4)cc1,9.4,-5.2,-3.05,-5.44,-4.19,,,,,conventional,,,chloroform,
1945,10.1021/acs.chemmater.8b05316,CCCCCCCCC(CCCCCC)Cn1nc2c(-c3cccs3)c(F)c(F)c(-c3ccc(-c4cc5c(-c6ccc(CC(CC)CCCC)s6)c6sccc6c(-c6ccc(CC(CC)CCCC)s6)c5s4)s3)c2n1,CCCCCCCCn1nc2c(/C=c3\sc(=C(C#N)C#N)n(CC)c3=O)ccc(-c3cc4c(s3)-c3cc5c(cc3C4(c3ccc(CCCCCC)cc3)c3ccc(CCCCCC)cc3)-c3sc(-c4ccc(/C=c6\sc(=C(C#N)C#N)n(CC)c6=O)c6nn(CCCCCCCC)nc46)cc3C5(c3ccc(CCCCCC)cc3)c3ccc(CCCCCC)cc3)c2n1,9.41,-5.2,-3.05,-5.49,-3.72,,,1:1,,conventional,PFN-Br,PEDOT:PSS,,
1946,10.1021/acs.macromol.8b01036,C=CCCCCSc1ccc(-c2c3cc(-c4ccc(-c5c(F)c(F)c(-c6cccs6)c6nn(CC(CCCCCC)CCCCCCCC)nc56)s4)sc3c(-c3ccc(SCCCCC=C)s3)c3ccsc23)s1,CCCCCCc1ccc(C2(c3ccc(CCCCCC)cc3)c3cc4c(cc3-c3sc5cc(C=C6C(=O)c7ccccc7C6=C(C#N)C#N)sc5c32)C(c2ccc(CCCCCC)cc2)(c2ccc(CCCCCC)cc2)c2c-4sc3cc(C=C4C(=O)c5ccccc5C4=C(C#N)C#N)sc23)cc1,7.38,-5.28,-3.04,-5.576,-3.916,,160.0,1.5:1,,conventional,PDINO,PEDOT:PSS,chloroform,
1947,10.1038/s41560-018-0263-4,CCCCCCCCN1C(=O)c2c(c(-c3ccc(-c4cc5c(-c6cc(F)c(CC(CC)CCCC)c(F)c6)c6sccc6c(-c6cc(F)c(CC(CC)CCCC)c(F)c6)c5s4)s3)c3nn(CC(CC)CCCC)nc3c2-c2cccs2)C1=O,CCCCCCc1ccc(C2(c3ccc(CCCCCC)cc3)c3cc4c(cc3-c3sc5cc(C=C6C(=O)c7ccccc7C6=C(C#N)C#N)sc5c32)C(c2ccc(CCCCCC)cc2)(c2ccc(CCCCCC)cc2)c2c-4sc3cc(C=C4C(=O)c5ccccc5C4=C(C#N)C#N)sc23)cc1,6.13,-5.36,-3.04,-5.576,-3.916,100.0,100.0,1:1 wt:wt,,conventional,PFDNI-Br,PEDOT:PSS,chloroform,
1948,10.1016/j.orgel.2019.06.007,CCCCCCCCOc1cccc(-c2nc3c(-c4ccc(C)s4)cc(F)c4c3nc2-c2cccc(c2)OCCC(CC)(CCCCC)CCCCCc2cc(sc2CCCCCCCC)-c2c3cc(C)sc3c(-c3cc(CCCCCCCC)c(CCCCCCCC)s3)c3cc(sc23)-c2ccc-4s2)c1,CCCCCCc1cc(C2(c3ccc(CCCCCC)s3)c3cc4c(cc3-c3sc5cc(/C=C6\C(=O)c7cc(F)ccc7C6=C(C#N)C#N)sc5c32)C(c2ccc(CCCCCC)s2)(c2ccc(CCCCCC)s2)c2c-4sc3cc(/C=C4\C(=O)c5ccc(F)cc5C4=C(C#N)C#N)sc23)cs1,6.92,-5.37,-3.03,-5.48,-3.83,90.0,110.0,1:2.5,,inverted,ZnO,MoO3,o-DCB,
1949,10.1016/j.orgel.2019.06.007,CCCCCCCCOc1cccc(-c2nc3c(-c4ccc(C)s4)cc(F)c4c3nc2-c2cccc(c2)OCCC(CC)(CCCCC)CCCCCc2cc(sc2CCCCCCCC)-c2c3cc(C)sc3c(-c3cc(CCCCCCCC)c(CCCCCCCC)s3)c3cc(sc23)-c2ccc-4s2)c1,CCCCCCc1cc(C2(c3ccc(CCCCCC)s3)c3cc4c(cc3-c3sc5cc(/C=C6\C(=O)c7ccccc7C6=C(C#N)C#N)sc5c32)C(c2ccc(CCCCCC)s2)(c2ccc(CCCCCC)s2)c2c-4sc3cc(/C=C4\C(=O)c5ccccc5C4=C(C#N)C#N)sc23)cs1,7.81,-5.37,-3.03,-5.66,-3.93,90.0,150.0,1:2.5,,inverted,ZnO,MoO3,o-DCB,
1950,10.1016/j.orgel.2019.06.007,CCCCCCCCOc1cccc(-c2nc3c(-c4ccc(C)s4)cc(F)c4c3nc2-c2cccc(c2)OCCC(CC)(CCCCC)CCCCCc2cc(sc2CCCCCCCC)-c2c3cc(C)sc3c(-c3cc(CCCCCCCC)c(CCCCCCCC)s3)c3cc(sc23)-c2ccc-4s2)c1,CCCCCCc1ccc(C2(c3ccc(CCCCCC)cc3)c3cc4c(cc3-c3sc5cc(/C=C6\C(=O)c7ccccc7C6=C(C#N)C#N)sc5c32)C(c2ccc(CCCCCC)cc2)(c2ccc(CCCCCC)cc2)c2c-4sc3cc(/C=C4\C(=O)c5ccccc5C4=C(C#N)C#N)sc23)cc1,2.85,-5.37,-3.03,-5.74,-4.01,90.0,170.0,1:2.5,,inverted,ZnO,MoO3,o-DCB,
1952,10.1039/c9tc00403c,CCCCCCC(CCCC)Cn1nc2c(-c3ccc(C)s3)cc3c(cc(-c4ccc(-c5cc6c(-c7ccc(CC(CC)CCCC)s7)c7sc(C)cc7c(-c7ccc(CC(CC)CCCC)s7)c6s5)s4)c4nn(CC(CCCC)CCCCCC)nc43)c2n1,CCCCCCc1cccc(C2(c3cccc(CCCCCC)c3)c3cc4c(cc3-c3sc5cc(/C=C6\C(=O)c7ccccc7C6=C(C#N)C#N)sc5c32)C(c2cccc(CCCCCC)c2)(c2cccc(CCCCCC)c2)c2c-4sc3cc(/C=C4\C(=O)c5ccccc5C4=C(C#N)C#N)sc23)c1,9.23,-5.35,-3.02,-5.52,-3.82,100.0,100.0,1:1 w/w,,conventional,,,,
1953,10.1002/adfm.201808828,CCCCCCCCC(CCCCCC)Cn1nc2c(-c3cccs3)c(F)c(F)c(-c3ccc(-c4cc5c(-c6sc(CC(CC)CCCC)c(F)c6F)c6sccc6c(-c6sc(CC(CC)CCCC)c(F)c6F)c5s4)s3)c2n1,CCCCCCc1ccc(C2(c3ccc(CCCCCC)cc3)c3cc4c(cc3-c3sc5cc(/C=C6\C(=O)c7cc(F)c(F)cc7C6=C(C#N)C#N)sc5c32)C(c2ccc(CCCCCC)cc2)(c2ccc(CCCCCC)cc2)c2c-4sc3cc(/C=C4\C(=O)c5cc(F)c(F)cc5C4=C(C#N)C#N)sc23)cc1,8.04,-5.5,-3.02,-5.66,-4.14,,100.0,1:1,0.25 vol%,inverted,ZnO,MoO3,chloroform,DIO
1954,10.1002/adma.201703344,CCCCCCCCC(CCCCCC)Cn1nc2c(-c3cccs3)c(F)c(F)c(-c3ccc(-c4cc5c(-c6sc(CC(CC)CCCC)c(F)c6F)c6sccc6c(-c6sc(CC(CC)CCCC)c(F)c6F)c5s4)s3)c2n1,CCCCCCc1cccc(C2(c3cccc(CCCCCC)c3)c3cc4c(cc3-c3sc5cc(C=C6C(=O)c7ccccc7C6=C(C#N)C#N)sc5c32)C(c2cccc(CCCCCC)c2)(c2cccc(CCCCCC)c2)c2c-4sc3cc(C=C4C(=O)c5ccccc5C4=C(C#N)C#N)sc23)c1,11.63,-5.5,-3.02,-5.527,-3.854,,150.0,1:1.5,,conventional,PDINO,PEDOT:PSS,chloroform,
1955,10.1039/c7ta06476d,CCCCCCCCC(CCCCCC)Cn1nc2c(-c3cccs3)c(F)c(F)c(-c3ccc(-c4cc5c(-c6cccc(OCC(CC)CCCC)c6)c6sccc6c(-c6cccc(OCC(CC)CCCC)c6)c5s4)s3)c2n1,CCCCCCc1ccc(C2(c3ccc(CCCCCC)cc3)c3cc4c(cc3-c3sc5cc(C=C6C(=O)c7ccccc7C6=C(C#N)C#N)sc5c32)C(c2ccc(CCCCCC)cc2)(c2ccc(CCCCCC)cc2)c2c-4sc3cc(C=C4C(=O)c5ccccc5C4=C(C#N)C#N)sc23)cc1,10.5,-5.33,-3.01,-5.49,-3.83,,160.0,1:1,,,,,,
1957,10.1039/c8ta00764k,CCCCCCCCC(CCCCCC)COC(=O)c1csc(-c2cc(C(=O)OCC(CCCCCC)CCCCCCCC)c(-c3ccc(-c4cccs4)s3)s2)c1,CCCCCCC(CCCC)Cc1ccc(C2(c3ccc(CC(CCCC)CCCCCC)cc3)c3cc4c(cc3-c3sc5cc(/C=C6\C(=O)c7cc8ccccc8cc7C6=C(C#N)C#N)sc5c32)C(c2ccc(CC(CCCC)CCCCCC)cc2)(c2ccc(CC(CCCC)CCCCCC)cc2)c2c-4sc3cc(/C=C4\C(=O)c5cc6ccccc6cc5C4=C(C#N)C#N)sc23)cc1,10.35,-5.31,-3.0,-5.42,-3.86,,,,,,,,,
1958,10.1002/solr.201800053,CCCCCCCCC(CCCCCC)COC(=O)c1csc(-c2cc(C(=O)OCC(CCCCCC)CCCCCCCC)c(-c3ccc(-c4cccs4)s3)s2)c1,CCCCCCC(CCCC)COc1ccc(C2(c3ccc(OCC(CCCC)CCCCCC)cc3)c3cc(/C=C4\C(=O)c5cc6ccccc6cc5C4=C(C#N)C#N)sc3-c3ccc4c5c(ccc4c32)-c2sc(/C=C3\C(=O)c4cc6ccccc6cc4C3=C(C#N)C#N)cc2C5(c2ccc(OCC(CCCC)CCCCCC)cc2)c2ccc(OCC(CCCC)CCCCCC)cc2)cc1,10.0,-5.31,-3.0,-5.54,-3.78,,,,,conventional,PDINO,PEDOT:PSS,chlorobenzene,DIO
1959,10.1039/c8ta00764k,CCCCCCCCC(CCCCCC)COC(=O)c1csc(-c2cc(C(=O)OCC(CCCCCC)CCCCCCCC)c(-c3ccc(-c4cccs4)s3)s2)c1,CCCCCCC(CCCC)COc1ccc(C2(c3ccc(OCC(CCCC)CCCCCC)cc3)c3cc4c(cc3-c3sc5cc(/C=C6\C(=O)c7cc8ccccc8cc7C6=C(C#N)C#N)sc5c32)C(c2ccc(OCC(CCCC)CCCCCC)cc2)(c2ccc(OCC(CCCC)CCCCCC)cc2)c2c-4sc3cc(/C=C4\C(=O)c5cc6ccccc6cc5C4=C(C#N)C#N)sc23)cc1,8.24,-5.31,-3.0,-5.41,-3.86,,,,,,,,,
1961,10.1002/adma.201601803,CCCCCCCCC(CCCCCC)COC(=O)c1csc(-c2cc(C(=O)OCC(CCCCCC)CCCCCCCC)c(-c3ccc(-c4cccs4)s3)s2)c1,CCCCCCc1ccc(C2(c3ccc(CCCCCC)cc3)c3cc4c(cc3-c3sc5cc(C=C6C(=O)c7ccccc7C6=C(C#N)C#N)sc5c32)C(c2ccc(CCCCCC)cc2)(c2ccc(CCCCCC)cc2)c2c-4sc3cc(C=C4C(=O)c5ccccc5C4=C(C#N)C#N)sc23)cc1,10.16,-5.31,-3.0,-5.49,-3.83,,160.0,1:1,,conventional,PFN-Br,PEDOT:PSS,chloroform,
1962,10.1021/acs.macromol.9b00793,CCCCCCCCC(CCCCCC)COC(=O)c1csc(-c2cc(C(=O)OCC(CCCCCC)CCCCCCCC)c(-c3ccc(-c4cccs4)s3)s2)c1,CCCCCCc1ccc(C2(c3ccc(CCCCCC)s3)c3cc4c(cc3-c3sc5cc(C=C6C(=O)c7cc(F)ccc7C6=C(C#N)C#N)sc5c32)C(c2ccc(CCCCCC)s2)(c2ccc(CCCCCC)s2)c2c-4sc3cc(C=C4C(=O)c5cc(F)ccc5C4=C(C#N)C#N)sc23)s1,8.14,-5.31,-3.0,-5.74,-4.01,110.0,,1:1 w/w,,,,,,
1973,10.1039/c3cc47289b,CCCCCCc1cc(C)sc1C,CCCCCCCCN1C(=O)c2c(c(-c3cccs3)c3c(c2-c2cccs2)-c2cccc4c(-c5ccc(C=O)cc5)ccc-3c24)C1=O,2.4,-4.9,-3.0,-6.18,-2.72,,100.0,1:1,,inverted,ZnO,MoO3,,
1974,10.1002/adma.201103927,CCCCCCc1cc(C)sc1C,CCCCCCCCN1C(=O)c2c(c(-c3cccs3)c3c(c2-c2cccs2)-c2cccc4c(C#N)ccc-3c24)C1=O,1.86,-4.9,-3.0,-6.1,-3.5,95.0,100.0,1:2,,conventional,LiF,PEDOT:PSS,o-DCB,
1975,10.1039/c3cc47289b,CCCCCCc1cc(C)sc1C,CCCCCCCCN1C(=O)c2c(c(-c3cccs3)c3c(c2-c2cccs2)-c2cccc4c(C(=O)OC)ccc-3c24)C1=O,1.61,-4.9,-3.0,-6.12,-2.67,,100.0,1:1,,inverted,ZnO,MoO3,,
1979,10.1002/adma.201700437,CCCCCCCCC(CCCCCC)Cn1nc2c(-c3cccs3)c(F)c(F)c(-c3ccc(-c4cc5c(-c6ccc(CC(CC)CCCC)s6)c6sccc6c(-c6ccc(CC(CC)CCCC)s6)c5s4)s3)c2n1,CCCCCCc1ccc(C2(c3ccc(CCCCCC)cc3)c3cc4c(cc3-c3sc(-c5scc(C=C6C(=O)c7ccccc7C6=C(C#N)C#N)c5OCC(CC)CCCC)cc32)C(c2ccc(CCCCCC)cc2)(c2ccc(CCCCCC)cc2)c2cc(-c3scc(/C=C5/C(=O)c6ccccc6C5=C(C#N)C#N)c3OCC(CC)CCCC)sc2-4)cc1,6.5,-5.21,-2.99,-5.32,-3.95,100.0,150.0,1:1,,conventional,PFN-Br,PEDOT:PSS,,DIO
1980,10.1021/acsami.6b15717,CCCCCCc1ccsc1,CCCCC(CC)CN1C(=O)C2=C(c3ccc(/C=C4\SC(=S)N(CC)C4=O)s3)N(CC(CC)CCCC)C(=O)C2=C1c1ccc(/C=C2\SC(=S)N(CC)C2=O)s1,1.14,-5.06,-2.98,-5.81,-3.99,90.0,40.0,1:2,,conventional,PFN,PEDOT:PSS,chloroform,DIO
1981,10.1021/acsami.6b16395,CCCCCCc1ccsc1,CCCCCCC(CCCC)CN1C(=O)c2cccc3c(-c4ccc(-c5ccc6c(c5)C(=C(C#N)C#N)c5cc(-c7ccc(-c8ccc9c%10c(cccc8%10)C(=O)N(CC(CCCC)CCCCCC)C9=O)s7)ccc5-6)s4)ccc(c23)C1=O,0.8,-5.06,-2.98,-6.14,-4.21,95.0,140.0,1:1,,conventional,LiF,PEDOT:PSS,chlorobenzene,
1982,10.1016/j.orgel.2018.06.040,CCCCCCc1ccsc1,CCCCCCC(CCCC)CN1C(=O)c2cccc3c(-c4ccc(-c5ccc6c(c5)C(=O)c5cc(-c7ccc(-c8ccc9c%10c(cccc8%10)C(=O)N(CC(CCCC)CCCCCC)C9=O)s7)ccc5-6)s4)ccc(c23)C1=O,3.8,-5.06,-2.98,-6.07,-3.96,95.0,,1:1,,conventional,LiF,PEDOT:PSS,chlorobenzene,
1983,10.1021/acsami.8b00216,CCCCCCc1ccsc1,CCCCCCCCC1(CCCCCCCC)c2cc3c(cc2-c2sc(-c4ccc(/C=C5/SC(=S)N(CC)C5=O)c5nc(-c6ccccc6)c(-c6ccccc6)nc45)cc21)C(CCCCCCCC)(CCCCCCCC)c1cc(-c2ccc(/C=C4/SC(=S)N(CC)C4=O)c4nc(-c5ccccc5)c(-c5ccccc5)nc24)sc1-3,4.81,-5.06,-2.98,-5.35,-3.66,,100.0,0.8:1,CN 0.5 vol%,conventional,Ca,PEDOT:PSS,o-DCB,CN
1984,10.1016/j.dyepig.2017.03.015,CCCCCCc1ccsc1,CCCCCCc1ccc(-c2c(-c3ccc(-c4ccc5c6c(cccc46)C(=O)N(CC(CC)CCCC)C5=O)s3)sc3c(-c4ccc(CCCCCC)s4)c(-c4ccc(-c5ccc6c7c(cccc57)C(=O)N(CC(CC)CCCC)C6=O)s4)sc23)s1,1.25,-5.06,-2.98,-5.94,-3.75,80.0,130.0,1:1,,conventional,Ca,PEDOT:PSS,o-DCB,
1985,10.1016/j.synthmet.2017.12.005,CCCCCCc1ccsc1,CCCCCCc1ccc(C2(c3ccc(CCCCCC)cc3)c3cc4c(cc3-c3sc(-c5ccc(/C=C(\C#N)C(=O)OCC)c6nsnc56)cc32)C(c2ccc(CCCCCC)cc2)(c2ccc(CCCCCC)cc2)c2cc(-c3ccc(/C=C(\C#N)C(=O)OCC)c5nsnc35)sc2-4)cc1,4.19,-5.06,-2.98,-5.59,-3.64,100.0,,1:0.8,2%,conventional,Ca,PEDOT:PSS,chlorobenzene,CN
1986,10.1002/solr.201700166,CCCCCCc1ccsc1,CCCCCCc1ccc(C2(c3ccc(CCCCCC)cc3)c3cc4c(cc3-c3sc(-c5ccc(/C=C6/SC(=O)N(CC)C6=O)c6nsnc56)cc32)C(c2ccc(CCCCCC)cc2)(c2ccc(CCCCCC)cc2)c2cc(-c3ccc(/C=C5/SC(=O)N(CC)C5=O)c5nsnc35)sc2-4)cc1,4.93,-5.06,-2.98,-5.5,-3.53,,,,,conventional,Ca,PEDOT:PSS,,
1987,10.1021/acsami.8b00216,CCCCCCc1ccsc1,CCCCCCc1ccc(C2(c3ccc(CCCCCC)cc3)c3cc4c(cc3-c3sc(-c5ccc(/C=C6/SC(=S)N(CC)C6=O)c6nc(-c7ccccc7)c(-c7ccccc7)nc56)cc32)C(c2ccc(CCCCCC)cc2)(c2ccc(CCCCCC)cc2)c2cc(-c3ccc(/C=C5/SC(=S)N(CC)C5=O)c5nc(-c6ccccc6)c(-c6ccccc6)nc35)sc2-4)cc1,4.03,-5.06,-2.98,-5.42,-3.6,,100.0,1:0.6,CN 1 vol%,conventional,Ca,PEDOT:PSS,o-DCB,CN
1988,10.1016/j.synthmet.2017.12.005,CCCCCCc1ccsc1,CCCCCCc1ccc(C2(c3ccc(CCCCCC)cc3)c3cc4c(cc3-c3sc(-c5ccc(C=c6sc(=C(C#N)C#N)n(CC)c6=O)c6nsnc56)cc32)C(c2ccc(CCCCCC)cc2)(c2ccc(CCCCCC)cc2)c2cc(-c3ccc(C=c5sc(=C(C#N)C#N)n(CC)c5=O)c5nsnc35)sc2-4)cc1,3.42,-5.06,-2.98,-5.575,-3.77,100.0,,1:0.8,2%,conventional,Ca,PEDOT:PSS,chlorobenzene,CN
1989,10.1021/acsami.8b10312,CCCCCCc1ccsc1,CCCCCCc1ccc(C2(c3ccc(CCCCCC)cc3)c3cc4c(cc3-c3sc(-c5ccc(C=c6sc(=C(C#N)C#N)n(CC)c6=O)c6nsnc56)cc32)C(c2ccc(CCCCCC)cc2)(c2ccc(CCCCCC)cc2)c2cc(-c3ccc(C=c5sc(=C(C#N)C#N)n(CC)c5=O)c5nsnc35)sc2-4)cc1,2.55,-5.06,-2.98,-5.575,-3.77,,,,,,,,,
1990,10.1039/c5ee02477c,CCCCCCc1ccsc1,CCCCCCc1ccc(C2(c3ccc(CCCCCC)cc3)c3cc4c(cc3-c3sc(-c5ccc(/C=C6\SC(=S)N(CC)C6=O)c6nsnc56)cc32)C(c2ccc(CCCCCC)cc2)(c2ccc(CCCCCC)cc2)c2cc(-c3ccc(/C=C5\SC(=S)N(CC)C5=O)c5nsnc35)sc2-4)cc1,5.12,-5.06,-2.98,-5.413,-3.66,,,,,,,,,
1991,10.1021/acsami.6b16395,CCCCCCc1ccsc1,CCCCCCCCC(CCCCCC)CN1C(=O)c2cccc3c(-c4ccc(-c5ccc6c(c5)C(=O)c5cc(-c7ccc(-c8ccc9c%10c(cccc8%10)C(=O)N(CC(CCCCCC)CCCCCCCC)C9=O)s7)ccc5-6)s4)ccc(c23)C1=O,2.8,-5.06,-2.98,-6.06,-3.98,95.0,140.0,1:1,,conventional,LiF,PEDOT:PSS,chlorobenzene,
1992,10.1021/ja5110602,CCCCCCc1ccsc1,CCCCCCCCC1(CCCCCCCC)c2cc(-c3ccc(/C=C4\SC(=S)N(CC)C4=O)c4nsnc34)ccc2-c2ccc(-c3ccc(/C=C4\SC(=S)N(CC)C4=O)c4nsnc34)cc21,4.11,-5.06,-2.98,-5.787,-3.673,80.0,110.0,1:1,,inverted,ZnO,MoO3,chloroform:o-DCB (4:1),
1993,10.1039/c8qm00223a,CCCCCCc1ccsc1,CCCCCCCCC1(CCCCCCCC)c2cc3c(cc2-c2cc4c(cc21)-c1sc(-c2ccc(/C=C5/SC(=S)N(CC)C5=O)c5nsnc25)cc1C4(c1ccc(CCCCCC)cc1)c1ccc(CCCCCC)cc1)C(c1ccc(CCCCCC)cc1)(c1ccc(CCCCCC)cc1)c1cc(-c2ccc(/C=C4/SC(=S)N(CC)C4=O)c4nsnc24)sc1-3,3.68,-5.06,-2.98,-5.54,-3.68,110.0,100.0,1:1,,conventional,ZrAcac,PEDOT:PSS,o-DCB,
1994,10.1002/solr.201700166,CCCCCCc1ccsc1,CCCCCCCCC1(CCCCCCCC)c2cc3c(cc2-c2sc(-c4ccc(/C=C5/SC(=O)N(CC)C5=O)c5nsnc45)cc21)C(CCCCCCCC)(CCCCCCCC)c1cc(-c2ccc(/C=C4/SC(=O)N(CC)C4=O)c4nsnc24)sc1-3,6.08,-5.06,-2.98,-5.41,-3.56,,150.0,1:1,,conventional,Ca,PEDOT:PSS,,
1995,10.1016/j.orgel.2018.06.040,CCCCCCc1ccsc1,CCCCCCCCCCCCC(CCCCCCCCCC)CN1C(=O)c2ccc(-c3ccc(-c4ccc5c(c4)C(=O)c4cc(-c6ccc(-c7ccc8c(c7)C(=O)N(CC(CCCCCCCCCC)CCCCCCCCCCCC)C8=O)s6)ccc4-5)s3)cc2C1=O,2.2,-5.06,-2.98,-6.02,-3.92,95.0,,1:1,,conventional,LiF,PEDOT:PSS,chlorobenzene,
1996,10.1016/j.orgel.2018.06.040,CCCCCCc1ccsc1,CCCCCCCCCCCCC(CCCCCCCCCC)CN1C(=O)c2cccc3c(-c4ccc(-c5ccc6c(c5)C(=O)c5cc(-c7ccc(-c8ccc9c%10c(cccc8%10)C(=O)N(CC(CCCCCCCCCC)CCCCCCCCCCCC)C9=O)s7)ccc5-6)s4)ccc(c23)C1=O,0.75,-5.06,-2.98,-6.09,-3.97,95.0,,1:1,,conventional,LiF,PEDOT:PSS,chlorobenzene,
1997,10.1039/c7cc06369e,CCCCCCc1ccsc1,CCCCCCCCN1C(=O)C(C#N)=C(C)/C(=C\c2ccc(-c3cc4c5c(c(-c6ccc(/C=C7/C(=O)N(CCCCCCCC)C(=O)C(C#N)=C7C)s6)cc6c5c3C(=O)N(CCCCCCCC)C6=O)C(=O)N(CCCCCCCC)C4=O)s2)C1=O,6.11,-5.06,-2.98,-6.38,-3.98,70.0,,1:1.2,,conventional,Ca,PEDOT:PSS,o-DCB,
1998,10.1039/c7cc06369e,CCCCCCc1ccsc1,CCCCCCCCN1C(=O)c2cc(-c3ccc(/C=C(\C#N)C(=O)OCCOC)s3)c3c4c(cc(-c5ccc(/C=C(\C#N)C(=O)OCCOC)s5)c(c24)C1=O)C(=O)N(CCCCCCCC)C3=O,4.03,-5.06,-2.98,-6.34,-3.73,70.0,,1:1.2,,conventional,Ca,PEDOT:PSS,o-DCB,
1999,10.1039/c7cc03122j,CCCCCCc1ccsc1,CCCCCCCCN1C(=O)c2cc(-c3ccc(C=C4C(=O)c5ccccc5C4=O)s3)c3c4c(cc(-c5ccc(C=C6C(=O)c7ccccc7C6=O)s5)c(c24)C1=O)C(=O)N(CCCCCCCC)C3=O,3.52,-5.06,-2.98,-5.54,-3.67,60.0,,1:1.2,,,,,,
2000,10.1039/c7cc03122j,CCCCCCc1ccsc1,CCCCCCCCCCCc1c(/C=C2\C(=O)c3cc(F)c(F)cc3C2=C(C#N)C#N)sc2c1sc1c3c4nsnc4c4c5sc6c(CCCCCCCCCCC)c(/C=C7\C(=O)c8cc(F)c(F)cc8C7=C(C#N)C#N)sc6c5n(CCC(CC)CCCC)c4c3n(CCC(CC)CCCC)c21,4.62,-5.06,-2.98,-5.76,-3.97,60.0,,1:1.2,,,,,,
2001,10.1039/c8tc03963a,CCCCCCc1ccsc1,CCCCCCCCn1nc2c(/C=C3/SC(=S)N(CC)C3=O)c(OC)c(OC)c(-c3cc4c(s3)-c3cc5c(cc3C4(c3ccc(CCCCCC)cc3)c3ccc(CCCCCC)cc3)-c3sc(-c4c(OC)c(OC)c(/C=C6/SC(=S)N(CC)C6=O)c6nn(CCCCCCCC)nc46)cc3C5(c3ccc(CCCCCC)cc3)c3ccc(CCCCCC)cc3)c2n1,3.55,-5.06,-2.98,-5.41,-3.55,85.0,120.0,1:1,,conventional,Ca,PEDOT:PSS,,
2002,10.1021/acsami.8b10312,CCCCCCc1ccsc1,CCCCCCCCn1nc2c(/C=c3\sc(=C(C#N)C#N)n(CC)c3=O)ccc(-c3cc4c(s3)-c3cc5c(cc3C4(c3ccc(CCCCCC)cc3)c3ccc(CCCCCC)cc3)-c3sc(-c4ccc(/C=c6\sc(=C(C#N)C#N)n(CC)c6=O)c6nn(CCCCCCCC)nc46)cc3C5(c3ccc(CCCCCC)cc3)c3ccc(CCCCCC)cc3)c2n1,5.64,-5.06,-2.98,-5.415,-3.445,,130.0,1:0.5,,,,,,
2003,10.1002/cjoc.201700792,CCCCCCc1ccsc1,CCCCCCCCn1nc2c(/C=c3\sc(=C(C#N)C#N)n(CC)c3=O)ccc(-c3ccc4c(c3)C3(c5ccccc5-c5ccccc53)c3cc(-c5ccc(/C=c6\sc(=C(C#N)C#N)n(CC)c6=O)c6nn(CCCCCCCC)nc56)ccc3-4)c2n1,1.86,-5.06,-2.98,-5.7,-3.57,,,,,,,,,
2004,10.1021/acsmacrolett.7b00097,CCCCCCc1ccsc1,CCCCCCCCn1nc2c(/C=C3\SC(=O)N(CC)C3=O)ccc(-c3cc4c(s3)-c3cc5c(cc3C4(c3ccc(CCCCCC)cc3)c3ccc(CCCCCC)cc3)-c3sc(-c4ccc(/C=C6\SC(=O)N(CC)C6=O)c6nn(CCCCCCCC)nc46)cc3C5(c3ccc(CCCCCC)cc3)c3ccc(CCCCCC)cc3)c2n1,4.5,-5.06,-2.98,-5.43,-3.38,,100.0,0.6:1,0.8%,,,,,
2005,10.1002/aenm.201602269,CCCCCCc1ccsc1,CCCCCCCCn1nc2c(/C=C3\SC(=S)N(CC)C3=O)ccc(-c3cc4c(s3)-c3cc5c(cc3C4(c3ccc(CCCCCC)cc3)c3ccc(CCCCCC)cc3)-c3sc(-c4ccc(/C=C6\SC(=S)N(CC)C6=O)c6nn(CCCCCCCC)nc46)cc3C5(c3ccc(CCCCCC)cc3)c3ccc(CCCCCC)cc3)c2n1,5.24,-5.06,-2.98,-5.51,-3.55,,100.0,1:0.6,,conventional,Ca,PEDOT:PSS,chloroform,CN
2006,10.1002/cjoc.201700792,CCCCCCc1ccsc1,CCCCCCCCn1nc2c(/C=C3\SC(=S)N(CC)C3=O)ccc(-c3ccc4c(c3)C3(c5ccccc5-c5ccccc53)c3cc(-c5ccc(/C=C6\SC(=S)N(CC)C6=O)c6nn(CCCCCCCC)nc56)ccc3-4)c2n1,3.28,-5.06,-2.98,-5.76,-3.56,,,,,,,,,
2007,10.1002/cjoc.201700792,CCCCCCc1ccsc1,CCCCCCCCn1nc2c(C=C(C#N)C#N)ccc(-c3ccc4c(c3)C3(c5ccccc5-c5ccccc53)c3cc(-c5ccc(C=C(C#N)C#N)c6nn(CCCCCCCC)nc56)ccc3-4)c2n1,0.62,-5.06,-2.98,-6.08,-3.81,,,,,,,,,
2008,10.1039/c7ta05108e,CCCCCCc1ccsc1,CCCCCCCCOC(=O)c1cc2c(-c3cc4c(s3)-c3cc5c(cc3C4(c3ccc(CCCCCC)cc3)c3ccc(CCCCCC)cc3)-c3sc(-c4sc(/C=C6/SC(=S)N(CC)C6=O)c6sc(C(=O)OCCCCCCCC)cc46)cc3C5(c3ccc(CCCCCC)cc3)c3ccc(CCCCCC)cc3)sc(/C=C3/SC(=S)N(CC)C3=O)c2s1,6.26,-5.06,-2.98,-5.32,-3.4,,,1:0.8,,,,,,
2009,10.1002/aenm.201700746,CCCCCCCCC(CCCCCC)Cn1nc2c(-c3cccs3)c(F)c(F)c(-c3ccc(-c4cc5c(-c6ccc([Si](CCC)(CCC)CCC)s6)c6occc6c(-c6ccc([Si](CCC)(CCC)CCC)s6)c5o4)s3)c2n1,CCCCCCc1ccc(C2(c3ccc(CCCCCC)cc3)c3cc4c(cc3-c3sc5cc(C=C6C(=O)c7ccccc7C6=C(C#N)C#N)sc5c32)C(c2ccc(CCCCCC)cc2)(c2ccc(CCCCCC)cc2)c2c-4sc3cc(C=C4C(=O)c5ccccc5C4=C(C#N)C#N)sc23)cc1,10.6,-5.43,-2.98,-5.49,-3.83,,160.0,1:1,,conventional,PDINO,PEDOT:PSS,chloroform,
2010,10.1002/aenm.201700746,CCCCCCCCC(CCCCCC)Cn1nc2c(-c3cccs3)c(F)c(F)c(-c3ccc(-c4cc5c(-c6ccc([Si](CCC)(CCC)CCC)s6)c6occc6c(-c6ccc([Si](CCC)(CCC)CCC)s6)c5o4)s3)c2n1,CCCCCCc1cccc(C2(c3cccc(CCCCCC)c3)c3cc4c(cc3-c3sc5cc(C=C6C(=O)c7ccccc7C6=C(C#N)C#N)sc5c32)C(c2cccc(CCCCCC)c2)(c2cccc(CCCCCC)c2)c2c-4sc3cc(C=C4C(=O)c5ccccc5C4=C(C#N)C#N)sc23)c1,11.05,-5.43,-2.98,-5.52,-3.82,,160.0,1:1,,conventional,PDINO,PEDOT:PSS,chloroform,
2014,10.1038/s41467-019-08508-3,CCCCCCCCC(CCCCCC)COc1cnc2c(C)c(F)c(F)c(-c3ccc(C)s3)c2n1,CCCCCCC1(CCCCCC)c2cc(/C=C3\C(=O)c4ccc(F)cc4C3=C(C#N)C#N)sc2-c2c(OC)c3c(c(OC)c21)-c1sc(/C=C2\C(=O)c4ccc(F)cc4C2=C(C#N)C#N)cc1C3(CCCCCC)CCCCCC,13.46,-5.54,-2.98,-5.8,-3.93,130.0,110.0,1:1,,conventional,PDINO,PEDOT:PSS,chloroform,
2015,10.1038/s41467-019-08508-3,CCCCCCCCC(CCCCCC)COc1cnc2c(C)c(F)c(F)c(-c3ccc(C)s3)c2n1,CCCCCCC1(CCCCCC)c2cc(/C=C3\C(=O)c4ccccc4C3=C(C#N)C#N)sc2-c2c(OC)c3c(c(OC)c21)-c1sc(/C=C2\C(=O)c4ccccc4C2=C(C#N)C#N)cc1C3(CCCCCC)CCCCCC,11.16,-5.54,-2.98,-5.69,-3.89,,120.0,1:1,,conventional,PDINO,PEDOT:PSS,chloroform,
2017,10.1007/s11426-019-9599-1,CCCCCCCCC(CCCCCC)COc1cnc2c(C)c(F)c(F)c(-c3ccc(C)s3)c2n1,CCCCCCC1(CCCCCC)c2cc3c(cc2-c2sc(/C=C4\C(=O)c5ccccc5C4=C(C#N)C#N)cc21)C(CCCCCC)(CCCCCC)c1cc(/C=C2\C(=O)c4ccccc4C2=C(C#N)C#N)sc1-3,13.19,-5.54,-2.98,-5.74,-3.9,,,,,,,,,
2018,10.1038/s41467-018-03207-x,CCCCCCCCC(CCCCCC)COc1cnc2c(C)c(F)c(F)c(-c3ccc(C)s3)c2n1,CCCCCCC1(CCCCCC)c2cc3c(cc2-c2sc(/C=C4\C(=O)c5ccccc5C4=C(C#N)C#N)cc21)C(CCCCCC)(CCCCCC)c1cc(/C=C2\C(=O)c4ccccc4C2=C(C#N)C#N)sc1-3,12.7,-5.54,-2.98,-5.74,-3.9,130.0,140.0,1:1,,conventional,PDINO,PEDOT:PSS,chloroform,
2021,10.1039/c8ee02560f,CCCCCCCCC(CCCCCC)COc1cnc2c(-c3cccs3)c(F)c(F)cc2n1,CCCCCCC1(CCCCCC)c2cc3c(cc2-c2sc(/C=C4\C(=O)c5ccccc5C4=C(C#N)C#N)cc21)C(CCCCCC)(CCCCCC)c1cc(/C=C2\C(=O)c4ccccc4C2=C(C#N)C#N)sc1-3,12.32,-5.54,-2.98,-5.705,-3.997,,,,,conventional,,,,
2022,10.1021/acsami.9b22666,CCCCCCCCC(CCCCCC)COc1cnc2c(C)c(F)c(F)c(-c3ccc(C)s3)c2n1,CCCCCCC1(CCCCCC)c2cc3c(cc2-c2sc(/C=C4\C(=O)c5ccccc5C4=C(C#N)C#N)cc21)C(CCCCCC)(CCCCCC)c1cc(/C=C2\C(=O)c4ccccc4C2=C(C#N)C#N)sc1-3,11.86,-5.54,-2.98,-5.69,-3.98,130.0,,1:1,,conventional,,,,
2024,10.1002/aenm.201800856,CCCCCCCCC(CCCCCC)COc1cnc2c(C)c(F)c(F)c(-c3ccc(C)s3)c2n1,CCCCCCC1(CCCCCC)c2cc3c(cc2-c2sc(/C=C4\C(=O)c5cscc5C4=C(C#N)C#N)cc21)C(CCCCCC)(CCCCCC)c1cc(/C=C2\C(=O)c4cscc4C2=C(C#N)C#N)sc1-3,12.2,-5.54,-2.98,-5.84,-3.98,,110.0,1:1,,conventional,PDINO,PEDOT:PSS,chloroform,
2025,10.1021/acs.chemmater.9b01175,CCCCCCCCC(CCCCCC)COc1cnc2c(C)c(F)c(F)c(-c3ccc(C)s3)c2n1,CCCCCCc1ccc(C2(c3ccc(CCCCCC)cc3)c3cc4c(cc3-c3sc(-c5scc(/C=C6\C(=O)c7cc(F)c(F)cc7C6=C(C#N)C#N)c5SCC(CC)CCCC)cc32)C(c2ccc(CCCCCC)cc2)(c2ccc(CCCCCC)cc2)c2cc(-c3scc(/C=C5\C(=O)c6cc(F)c(F)cc6C5=C(C#N)C#N)c3SCC(CC)CCCC)sc2-4)cc1,12.2,-5.54,-2.98,-5.54,-3.89,,140.0,1:1.5,,conventional,,,,
2026,10.1002/aenm.201800856,CCCCCCCCC(CCCCCC)COc1cnc2c(C)c(F)c(F)c(-c3ccc(C)s3)c2n1,CCCCCCc1ccc(C2(c3ccc(CCCCCC)cc3)c3cc4c(cc3-c3sc(C=C5C(=O)c6cscc6C5=C(C#N)C#N)cc32)C(c2ccc(CCCCCC)cc2)(c2ccc(CCCCCC)cc2)c2cc(/C=C3\C(=O)c5cscc5C3=C(C#N)C#N)sc2-4)cc1,7.4,-5.54,-2.98,-5.91,-3.94,,110.0,1:1,,conventional,PDINO,PEDOT:PSS,chloroform,
2027,10.1021/acsami.9b22666,CCCCCCCCC(CCCCCC)COc1cnc2c(C)c(F)c(F)c(-c3ccc(C)s3)c2n1,CCCCCCc1ccc(C2(c3ccc(CCCCCC)cc3)c3cc4c(cc3-c3sc5cc(/C=C6\C(=O)c7ccccc7C6=C(C#N)C#N)sc5c32)C(c2ccc(CCCCCC)cc2)(c2ccc(CCCCCC)cc2)c2c-4sc3cc(/C=C4\C(=O)c5ccccc5C4=C(C#N)C#N)sc23)cc1,10.9,-5.54,-2.98,-5.51,-3.84,130.0,,1:1,,conventional,,,,
2033,10.1007/s11426-019-9599-1,CCCCCCCCC(CCCCCC)COc1cnc2c(C)c(F)c(F)c(-c3ccc(C)s3)c2n1,CCCCCCCCCCCc1c(/C=C2\C(=O)c3cc(F)c(F)cc3C2=C(C#N)C#N)sc2c1sc1c3c4nsnc4c4c5sc6c(CCCCCCCCCCC)c(/C=C7\C(=O)c8cc(F)c(F)cc8C7=C(C#N)C#N)sc6c5n(CC(CC)CCCC)c4c3n(CC(CC)CCCC)c21,16.53,-5.54,-2.98,-5.65,-4.1,,,,,,,,,
2043,10.1021/acsami.8b04432,CCCCCCCCOc1ccc(-c2nc3c(C)c(F)c(F)c(-c4ccc(-c5cc(F)c(-c6ccc(C)s6)cc5F)s4)c3nc2-c2ccc(OCCCCCCCC)c(OCCCCCCCC)c2)cc1OCCCCCCCC,CCCCCCC1(CCCCCC)c2cc3c(cc2-c2sc(/C=C4\C(=O)c5ccccc5C4=C(C#N)C#N)cc21)C(CCCCCC)(CCCCCC)c1cc(/C=C2\C(=O)c4ccccc4C2=C(C#N)C#N)sc1-3,9.7,-5.54,-2.98,-5.7,-3.82,,,1:1,0.3 vol%,conventional,,,,
2048,10.1039/d0tc03095c,CCCCCCCCC(CCCCCC)Cn1nc2c(-c3cccs3)c(Cl)c(Cl)c(-c3ccc(-c4cc5c(-c6ccc([Si](CCC)(CCC)CCC)s6)c6sccc6c(-c6ccc([Si](CCC)(CCC)CCC)s6)c5s4)s3)c2n1,CCCCCCc1ccc(C2(c3ccc(CCCCCC)cc3)c3cc4c(cc3-c3sc5cc(/C=C6\C(=O)c7cc(F)c(F)cc7C6=C(C#N)C#N)sc5c32)C(c2ccc(CCCCCC)cc2)(c2ccc(CCCCCC)cc2)c2c-4sc3cc(/C=C4\C(=O)c5cc(F)c(F)cc5C4=C(C#N)C#N)sc23)cc1,11.1,-5.47,-2.97,-5.66,-4.14,120.0,,1.2:1,,conventional,,,,
2049,10.1021/acsami.7b09253,CCCCCCCCC(CCCCCC)Cn1nc2c(-c3ccc(C)s3)c(F)c(F)c(-c3ccc(-c4cc5c(-c6ccc(C#C[Si](C(C)C)(C(C)C)C(C)C)s6)c6sc(C)cc6c(-c6ccc(C#C[Si](C(C)C)(C(C)C)C(C)C)s6)c5o4)s3)c2n1,CCCCCCc1ccc(C2(c3ccc(CCCCCC)cc3)c3cc4c(cc3-c3sc5cc(/C=C6\C(=O)c7ccccc7C6=C(C#N)C#N)sc5c32)C(c2ccc(CCCCCC)cc2)(c2ccc(CCCCCC)cc2)c2c-4sc3cc(/C=C4\C(=O)c5ccccc5C4=C(C#N)C#N)sc23)cc1,7.51,-5.54,-2.97,-5.64,-3.94,,,1:1.2,,conventional,PDIN,PEDOT:PSS,,
2050,10.1021/acsami.8b16554,CCCCCCCCC(CCCCCC)COc1ccc(-c2ccc(-c3c4cc(-c5ccc(-c6c(F)c(F)c(-c7cccs7)c7nn(CC(CCCC)CCCCCC)nc67)s5)sc4c(-c4ccc(-c5ccc(OCC(CCCCCC)CCCCCCCC)cc5)cc4)c4ccsc34)cc2)cc1,CCCCCCc1ccc(C2(c3ccc(CCCCCC)cc3)c3cc4c(cc3-c3sc5cc(C=C6C(=O)c7ccccc7C6=C(C#N)C#N)sc5c32)C(c2ccc(CCCCCC)cc2)(c2ccc(CCCCCC)cc2)c2c-4sc3cc(C=C4C(=O)c5ccccc5C4=C(C#N)C#N)sc23)cc1,9.2,-5.03,-2.97,-5.576,-3.916,,,1:1,,conventional,PFN-Br,PEDOT:PSS,chlorobenzene,
2051,10.1039/c7tc04750a,CCCCCCCCC(CCCCCC)COc1ccc(-c2ccc(-c3c4cc(-c5ccc(-c6c(F)c(F)c(-c7cccs7)c7nn(CC(CCCC)CCCCCC)nc67)s5)sc4c(-c4ccc(-c5ccc(OCC(CCCCCC)CCCCCCCC)cc5)cc4)c4ccsc34)cc2)cc1,CCCCCCc1ccc(C2(c3ccc(CCCCCC)cc3)c3cc4c(cc3-c3sc5cc(C=C6C(=O)c7ccccc7C6=C(C#N)C#N)sc5c32)C(c2ccc(CCCCCC)cc2)(c2ccc(CCCCCC)cc2)c2c-4sc3cc(C=C4C(=O)c5ccccc5C4=C(C#N)C#N)sc23)cc1,8.03,-5.03,-2.97,-5.576,-3.916,100.0,,,,conventional,,,,
2052,10.1021/acsami.7b09253,CCCCCCCCOc1cccc(-c2nc3c(-c4ccc(C)s4)ccc(-c4ccc(-c5cc6c(-c7ccc(C#C[Si](C(C)C)(C(C)C)C(C)C)s7)c7sc(C)cc7c(-c7ccc(C#C[Si](C(C)C)(C(C)C)C(C)C)s7)c6o5)s4)c3nc2-c2cccc(OCCCCCCCC)c2)c1,CCCCCCc1ccc(C2(c3ccc(CCCCCC)cc3)c3cc4c(cc3-c3sc5cc(/C=C6\C(=O)c7ccccc7C6=C(C#N)C#N)sc5c32)C(c2ccc(CCCCCC)cc2)(c2ccc(CCCCCC)cc2)c2c-4sc3cc(/C=C4\C(=O)c5ccccc5C4=C(C#N)C#N)sc23)cc1,4.38,-5.42,-2.95,-5.64,-3.94,,,1:1,0.5 vol %,conventional,PDIN,PEDOT:PSS,,DIO
2053,10.1021/acsami.8b04432,CCCCCCCCOc1ccc(-c2nc3c(C)c(F)c(F)c(-c4ccc(-c5ccc(-c6ccc(C)s6)cc5F)s4)c3nc2-c2ccc(OCCCCCCCC)c(OCCCCCCCC)c2)cc1OCCCCCCCC,CCCCCCC1(CCCCCC)c2cc3c(cc2-c2sc(/C=C4\C(=O)c5ccccc5C4=C(C#N)C#N)cc21)C(CCCCCC)(CCCCCC)c1cc(/C=C2\C(=O)c4ccccc4C2=C(C#N)C#N)sc1-3,7.75,-5.33,-2.94,-5.7,-3.82,,,1:1,0.3 vol%,conventional,,,,
2054,10.1002/aenm.201700834,CCCCC(CC)COc1c2cc(-c3cccs3)sc2c(OCC(CC)CCCC)c2ccsc12,CCCCCCc1ccc(C2(c3ccc(CCCCCC)cc3)c3cc4c(cc3-c3sc5cc(C=C6C(=O)c7ccccc7C6=C(C#N)C#N)sc5c32)C(c2ccc(CCCCCC)cc2)(c2ccc(CCCCCC)cc2)c2c-4sc3cc(C=C4C(=O)c5ccccc5C4=C(C#N)C#N)sc23)cc1,2.5,-5.03,-2.93,-5.576,-3.916,,160.0,5:5,,inverted,a-ZnO,MoO3,chlorobenzene,
2062,10.1021/acs.chemmater.7b02887,CCCCC(CC)Cc1ccc(-c2c3cc(-c4ccc(-c5sc(-c6cccs6)c6c5C(=O)c5c(CC(CC)CCCC)sc(CC(CC)CCCC)c5C6=O)s4)sc3c(-c3ccc(CC(CC)CCCC)s3)c3ccsc23)s1,CCCCCCC1(CCCCCC)c2cc(/C=C3\C(=O)c4ccccc4C3=C(C#N)C#N)sc2-c2c1ccc1c3c(ccc21)C(CCCCCC)(CCCCCC)c1cc(/C=C2\C(=O)c4ccccc4C2=C(C#N)C#N)sc1-3,3.39,-5.33,-2.92,-5.87,-3.92,100.0,,,,inverted,TiO2,MoO3,chlorobenzene,
2072,10.1021/acs.chemmater.9b01175,CCCCC(CC)Cc1ccc(-c2c3cc(-c4ccc(-c5sc(-c6cccs6)c6c5C(=O)c5c(CC(CC)CCCC)sc(CC(CC)CCCC)c5C6=O)s4)sc3c(-c3ccc(CC(CC)CCCC)s3)c3ccsc23)s1,CCCCCCc1ccc(C2(c3ccc(CCCCCC)cc3)c3cc4c(cc3-c3sc(-c5scc(/C=C6\C(=O)c7cc(F)c(F)cc7C6=C(C#N)C#N)c5SCC(CC)CCCC)cc32)C(c2ccc(CCCCCC)cc2)(c2ccc(CCCCCC)cc2)c2cc(-c3scc(/C=C5\C(=O)c6cc(F)c(F)cc6C5=C(C#N)C#N)c3SCC(CC)CCCC)sc2-4)cc1,13.72,-5.33,-2.92,-5.54,-3.89,,160.0,1:1,,conventional,,,,
2080,10.1002/asia.201801669,CCCCC(CC)Cc1ccc(-c2c3cc(-c4ccc(-c5sc(-c6cccs6)c6c5C(=O)c5c(CC(CC)CCCC)sc(CC(CC)CCCC)c5C6=O)s4)sc3c(-c3ccc(CC(CC)CCCC)s3)c3ccsc23)s1,CCCCCCCCC1(CCCCCCCC)c2cc3c(cc2-c2cc4c(cc21)-c1sc2cc(/C=C5\C(=O)c6ccccc6C5=C(C#N)C#N)sc2c1C4(CCCCCCCC)CCCCCCCC)C(CCCCCCCC)(CCCCCCCC)c1c-3sc2cc(/C=C3\C(=O)c4ccccc4C3=C(C#N)C#N)sc12,9.0,-5.33,-2.92,-5.56,-3.95,106.0,130.0,1.5:1,,inverted,ZnO,MoO3,o-DCB,
2083,10.1021/acsami.7b12612,CCCCC(CC)Cc1ccc(-c2c3cc(-c4ccc(-c5sc(-c6cccs6)c6c5C(=O)c5c(CC(CC)CCCC)sc(CC(CC)CCCC)c5C6=O)s4)sc3c(-c3ccc(CC(CC)CCCC)s3)c3ccsc23)s1,CCCCCCCCc1ccc(C2(c3ccc(CCCCCC)cc3)c3cc4c5cc6c(cc5n(C(CCCCCCCC)CCCCCCCC)c4cc3-c3sc(/C=C4/C(=O)c5ccccc5C4=C(C#N)C#N)cc32)-c2sc(/C=C3/C(=O)c4ccccc4C3=C(C#N)C#N)cc2C6(c2ccc(CCCCCC)cc2)c2ccc(CCCCCCCC)cc2)cc1,9.48,-5.33,-2.92,-5.46,-3.65,,,,,,,,,
2087,10.1002/aenm.201702324,CCCCCCCCC(CCCCCC)Cn1nc2c(-c3cccs3)c(F)c(F)c(-c3ccc(-c4cc5c(C6CC=C([Si](CCCC)(CCCC)CCCC)S6)c6sccc6c(-c6ccc([Si](CCCC)(CCCC)CCCC)s6)c5s4)s3)c2n1,CCCCCCc1cccc(C2(c3cccc(CCCCCC)c3)c3cc4c(cc3-c3sc5cc(C=C6C(=O)c7ccccc7C6=C(C#N)C#N)sc5c32)C(c2cccc(CCCCCC)c2)(c2cccc(CCCCCC)c2)c2c-4sc3cc(C=C4C(=O)c5ccccc5C4=C(C#N)C#N)sc23)c1,10.71,-5.46,-2.92,-5.527,-3.854,,150.0,1:1.5,,conventional,PDINO,PEDOT:PSS,chloroform,
2088,10.1007/s11426-021-1114-3,CCCCCCCCC(CCCCCC)COc1cnc2c(-c3cccs3)c(F)c(F)cc2n1,CCCCCCCCCCCc1c(/C=C2\C(=O)c3cc(F)c(F)cc3C2=C(C#N)C#N)sc2c1sc1c3c4nsnc4c4c5sc6c(CCCCCCCCCCC)c(/C=C7\C(=O)c8cc(F)c(F)cc8C7=C(C#N)C#N)sc6c5n(CC(CC)CCCC)c4c3n(CC(CC)CCCC)c21,17.13,-5.54,-2.92,-5.65,-4.09,,,,,,,,,
2089,10.1002/adma.201905480,CCCCCCCCC(CCCCCC)COc1cnc2c(C)ccc(-c3sc(C)c(F)c3F)c2n1,CCCCCCCCCCCc1c(/C=C2\C(=O)c3cc(F)c(F)cc3C2=C(C#N)C#N)sc2c1sc1c3c4nsnc4c4c5sc6c(CCCCCCCCCCC)c(/C=C7\C(=O)c8cc(F)c(F)cc8C7=C(C#N)C#N)sc6c5n(CC(CC)CCCC)c4c3n(CC(CC)CCCC)c21,0.9,-5.68,-2.92,-5.66,-4.08,,,1:1.2,,conventional,PDINO,PEDOT:PSS,,
2090,10.1002/aenm.201702324,CCCCCCCCC(CCCCCC)Cn1nc2c(-c3cccs3)c(F)c(F)c(-c3ccc(-c4cc5c(-c6ccc([Si](CC)(CC)CC)s6)c6sccc6c(-c6ccc([Si](CC)(CC)CC)s6)c5s4)s3)c2n1,CCCCCCc1cccc(C2(c3cccc(CCCCCC)c3)c3cc4c(cc3-c3sc5cc(C=C6C(=O)c7ccccc7C6=C(C#N)C#N)sc5c32)C(c2cccc(CCCCCC)c2)(c2cccc(CCCCCC)c2)c2c-4sc3cc(C=C4C(=O)c5ccccc5C4=C(C#N)C#N)sc23)c1,11.62,-5.37,-2.91,-5.527,-3.854,,150.0,1:1.5,,conventional,PDINO,PEDOT:PSS,chloroform,
2091,10.1007/s11426-017-9030-9,CCCCCCCCCCCCSc1ccc(-c2c3cc(-c4ccc(-c5c(F)c(F)c(-c6ccco6)c6nn(CC(CCCCCC)CCCCCCCC)nc56)o4)sc3c(-c3ccc(SCCCCCCCCCCCC)s3)c3ccsc23)s1,CCCCCCc1ccc(C2(c3ccc(CCCCCC)cc3)c3cc4c(cc3-c3sc5cc(C=C6C(=O)c7ccccc7C6=C(C#N)C#N)sc5c32)C(c2ccc(CCCCCC)cc2)(c2ccc(CCCCCC)cc2)c2c-4sc3cc(C=C4C(=O)c5ccccc5C4=C(C#N)C#N)sc23)cc1,8.24,-5.45,-2.91,-5.576,-3.916,,,,,,,,,
2092,10.1002/aenm.201803012,CCCCCCc1cc(C)sc1C,CCCCCCCCc1cc(/C=c2\sc(=C(C#N)C#N)n(CC)c2=O)sc1-c1cc2c(s1)-c1cc3c(cc1C2(c1ccc(CCCCCC)cc1)c1ccc(CCCCCC)cc1)-c1sc(-c2sc(/C=c4\sc(=C(C#N)C#N)n(CC)c4=O)cc2CCCCCCCC)cc1C3(c1ccc(CCCCCC)cc1)c1ccc(CCCCCC)cc1,2.64,-5.0,-2.9,-5.5,-3.59,,,1:1.3,,inverted,ZnO,MoO3,,
2093,10.1002/aenm.201803012,CCCCCCc1cc(C)sc1C,CCCCCCCCOc1cc(/C=c2\sc(=C(C#N)C#N)n(CC)c2=O)sc1-c1cc2c(s1)-c1cc3c(cc1C2(c1ccc(CCCCCC)cc1)c1ccc(CCCCCC)cc1)-c1sc(-c2sc(/C=c4\sc(=C(C#N)C#N)n(CC)c4=O)cc2OCCCCCCCC)cc1C3(c1ccc(CCCCCC)cc1)c1ccc(CCCCCC)cc1,6.4,-5.0,-2.9,-5.37,-3.56,,,,1%,inverted,ZnO,MoO3,,DIO
2094,10.1021/acsami.9b03499,CCCCCCCCC(CCCCCC)Cn1nc2c(-c3cccs3)c(F)c(F)c(-c3ccc(-c4cc5c(-c6ccc(CC(CC)CCCC)s6)c6sccc6c(-c6ccc(CC(CC)CCCC)s6)c5s4)s3)c2n1,CCCCCCc1ccc(C2(c3ccc(CCCCCC)cc3)c3cc4c(cc3-c3sc(-c5sc(/C=C6/C(=O)c7ccccc7C6=C(C#N)C#N)cc5OCC(CC)CCCC)cc32)C(c2ccc(CCCCCC)cc2)(c2ccc(CCCCCC)cc2)c2cc(-c3sc(/C=C5/C(=O)c6ccccc6C5=C(C#N)C#N)cc3OCC(CC)CCCC)sc2-4)cc1,5.13,-5.21,-2.9,-5.31,-3.91,,130.0,1:1,,inverted,ZnO,MoO3,chlorobenzene,
2095,10.1021/acsami.9b03499,CCCCCCCCC(CCCCCC)Cn1nc2c(-c3cccs3)c(F)c(F)c(-c3ccc(-c4cc5c(-c6ccc(CC(CC)CCCC)s6)c6sccc6c(-c6ccc(CC(CC)CCCC)s6)c5s4)s3)c2n1,CCCCCCc1ccc(C2(c3ccc(CCCCCC)cc3)c3cc4c(cc3-c3sc(-c5cc(/C=C6\C(=O)c7ccccc7C6=C(C#N)C#N)cs5)cc32)C(c2ccc(CCCCCC)cc2)(c2ccc(CCCCCC)cc2)c2cc(-c3cc(/C=C5\C(=O)c6ccccc6C5=C(C#N)C#N)cs3)sc2-4)cc1,10.48,-5.21,-2.9,-5.31,-3.68,,130.0,1:1,,inverted,ZnO,MoO3,chlorobenzene,
2096,10.1002/adma.201905480,CCCCCCCCC(CCCCCC)COc1cnc2c(C)c(F)c(F)c(-c3ccc(C)s3)c2n1,CCCCCCCCCCCc1c(/C=C2\C(=O)c3cc(F)c(F)cc3C2=C(C#N)C#N)sc2c1sc1c3c4nsnc4c4c5sc6c(CCCCCCCCCCC)c(/C=C7\C(=O)c8cc(F)c(F)cc8C7=C(C#N)C#N)sc6c5n(CC(CC)CCCC)c4c3n(CC(CC)CCCC)c21,16.21,-5.55,-2.9,-5.66,-4.08,,,1:1.2,,conventional,PDINO,PEDOT:PSS,,
2097,10.1021/jacs.9b09939,CCCCCCCCC(CCCCCC)COc1cnc2c(C)c(F)c(F)c(-c3ccc(C)s3)c2n1,CCCCCCCCCCCc1c(/C=C2\C(=O)c3cc(Br)ccc3C2=C(C#N)C#N)sc2c1sc1c3c4nsnc4c4c5sc6c(CCCCCCCCCCC)c(/C=C7\C(=O)c8ccc(Br)cc8C7=C(C#N)C#N)sc6c5n(CC(CC)CCCC)c4c3n(CC(CC)CCCC)c21,9.24,-5.55,-2.9,-5.52,-3.99,110.0,110.0,1:1.2,0.5%,inverted,ZnO,MoO3,chloroform,CN
2098,10.1007/s11426-016-0173-y,CCCCCCCCCCC(CCCCCCCC)COc1c2cc(-c3ccc(-c4c(F)c(F)c(-c5ccc(C)s5)c5nn(CC(CC)CCCC)nc45)s3)sc2c(OCC(CCCCCCCC)CCCCCCCCCC)c2cc(C)sc12,CCCCCCc1ccc(C2(c3ccc(CCCCCC)cc3)c3cc4c(cc3-c3sc5cc(/C=C6\C(=O)c7ccccc7C6=C(C#N)C#N)sc5c32)C(c2ccc(CCCCCC)cc2)(c2ccc(CCCCCC)cc2)c2c-4sc3cc(/C=C4\C(=O)c5ccccc5C4=C(C#N)C#N)sc23)cc1,6.48,-5.4,-2.9,-5.48,-3.88,,120.0,1:1,,,,,,
2099,10.1021/acsami.8b04432,CCCCCCCCOc1ccc(-c2nc3c(C)c(F)c(F)c(-c4ccc(-c5ccc(-c6ccc(C)s6)cc5)s4)c3nc2-c2ccc(OCCCCCCCC)c(OCCCCCCCC)c2)cc1OCCCCCCCC,CCCCCCC1(CCCCCC)c2cc3c(cc2-c2sc(/C=C4\C(=O)c5ccccc5C4=C(C#N)C#N)cc21)C(CCCCCC)(CCCCCC)c1cc(/C=C2\C(=O)c4ccccc4C2=C(C#N)C#N)sc1-3,4.86,-5.17,-2.9,-5.7,-3.82,,,1:1,0.3 vol %,conventional,,,,
2100,10.1021/acs.chemmater.7b02228,CCCCCCc1cc(-c2c3cc(-c4ccc(-c5c(F)c(F)c(-c6ccc(C)s6)c6nn(CC(CCCC)CCCCCC)nc56)s4)sc3c(-c3cc(CCCCCC)c(CCCCCC)s3)c3cc(C)sc23)sc1CCCCCC,CCCCCCc1ccc(C2(c3ccc(CCCCCC)cc3)c3cc4c(cc3-c3sc(-c5c(F)c(F)c(/C=C6\SC(=S)N(CC)C6=O)c6nsnc56)cc32)C(c2ccc(CCCCCC)cc2)(c2ccc(CCCCCC)cc2)c2cc(-c3c(F)c(F)c(/C=C5\SC(=S)N(CC)C5=O)c5nsnc35)sc2-4)cc1,6.34,-5.31,-2.89,-5.71,-3.77,85.0,,1:0:1.6,,conventional,,,,
2101,10.1002/adma.201800737,CCCCCCCCc1csc(-c2nnc(-c3cc(CCCCCCCC)c(-c4cc5c(-c6ccc(CC(CCCCCC)CCCCCCCC)s6)c6sccc6c(-c6ccc(CC(CCCCCC)CCCCCCCC)s6)c5s4)s3)o2)c1,CCCCCCc1cc(C2(c3ccc(CCCCCC)s3)c3cc4c(cc3-c3sc5cc(/C=C6\C(=O)c7ccccc7C6=C(C#N)C#N)sc5c32)C(c2ccc(CCCCCC)s2)(c2ccc(CCCCCC)s2)c2c-4sc3cc(/C=C4\C(=O)c5ccccc5C4=C(C#N)C#N)sc23)cs1,12.34,-5.68,-2.89,-5.78,-4.0,,,1:1,,,PFN-Br,CuSCN,chlorobenzene,CuI
2102,10.1002/adma.201800737,CCCCCCCCc1csc(-c2nnc(-c3cc(CCCCCCCC)c(-c4cc5c(-c6ccc(CC(CCCCCC)CCCCCCCC)s6)c6sccc6c(-c6ccc(CC(CCCCCC)CCCCCCCC)s6)c5s4)s3)o2)c1,CCCCCCc1ccc(C2(c3ccc(CCCCCC)s3)c3cc4c(cc3-c3sc5cc(/C=C6\C(=O)c7ccccc7C6=C(C#N)C#N)sc5c32)C(c2ccc(CCCCCC)s2)(c2ccc(CCCCCC)s2)c2c-4sc3cc(/C=C4\C(=O)c5ccccc5C4=C(C#N)C#N)sc23)s1,10.12,-5.68,-2.89,-5.673,-3.909,,,1:1,,,PFN-Br,CuSCN,chlorobenzene,
2103,10.1002/adma.201905480,CCCCCCCCC(CCCCCC)COc1cnc2c(C)cc(F)c(-c3ccc(C)s3)c2n1,CCCCCCCCCCCc1c(/C=C2\C(=O)c3cc(F)c(F)cc3C2=C(C#N)C#N)sc2c1sc1c3c4nsnc4c4c5sc6c(CCCCCCCCCCC)c(/C=C7\C(=O)c8cc(F)c(F)cc8C7=C(C#N)C#N)sc6c5n(CC(CC)CCCC)c4c3n(CC(CC)CCCC)c21,10.5,-5.41,-2.87,-5.66,-4.08,,,1:1.2,,conventional,PDINO,PEDOT:PSS,,
2104,10.1016/j.orgel.2018.09.047,CCCCCCC(CCCC)Cn1nc2c(-c3cc(SCC(CC)CCCC)cs3)c(F)c(F)c(-c3cc(SCC(CC)CCCC)c(-c4cc5c(-c6ccc(SCC(CC)CCCC)s6)c6sccc6c(-c6ccc(SCC(CC)CCCC)s6)c5s4)s3)c2n1,CCCCCCc1cccc(C2(c3cccc(CCCCCC)c3)c3cc4c(cc3-c3sc5cc(C=C6C(=O)c7ccccc7C6=C(C#N)C#N)sc5c32)C(c2cccc(CCCCCC)c2)(c2cccc(CCCCCC)c2)c2c-4sc3cc(C=C4C(=O)c5ccccc5C4=C(C#N)C#N)sc23)c1,8.08,-5.48,-2.83,-5.527,-3.854,,,1:1,,conventional,PDINO,PEDOT:PSS,,
2105,10.1039/c7ta01746d,CCCCC(CC)COc1c2cc(-c3ccc(-c4sc(-c5cccs5)c5c4C(=O)c4c(CC(CC)CCCC)sc(CC(CC)CCCC)c4C5=O)s3)sc2c(OCC(CC)CCCC)c2ccsc12,CCCCCCc1ccc(C2(c3ccc(CCCCCC)cc3)c3cc4c(cc3-c3sc5cc(C=C6C(=O)c7ccccc7C6=C(C#N)C#N)sc5c32)C(c2ccc(CCCCCC)cc2)(c2ccc(CCCCCC)cc2)c2c-4sc3cc(C=C4C(=O)c5ccccc5C4=C(C#N)C#N)sc23)cc1,4.35,-5.3,-2.82,-5.576,-3.916,100.0,160.0,1:1,,inverted,ZnO,MoO3,chlorobenzene,DIO
2106,10.1002/adma.201905480,CCCCCCCCC(CCCCCC)COc1cnc2c(C)ccc(-c3ccc(C)s3)c2n1,CCCCCCCCCCCc1c(/C=C2\C(=O)c3cc(F)c(F)cc3C2=C(C#N)C#N)sc2c1sc1c3c4nsnc4c4c5sc6c(CCCCCCCCCCC)c(/C=C7\C(=O)c8cc(F)c(F)cc8C7=C(C#N)C#N)sc6c5n(CC(CC)CCCC)c4c3n(CC(CC)CCCC)c21,5.75,-5.38,-2.82,-5.66,-4.08,,,1:1.2,,conventional,PDINO,PEDOT:PSS,,
2114,10.1002/adma.201703973,CCCCCCCCc1cc(-c2nnc(-c3cc(CCCCCCCC)c(-c4cc5c(-c6ccc(SCC(CCCC)CCCCCC)s6)c6sc(C)cc6c(-c6ccc(SCC(CCCC)CCCCCC)s6)c5s4)s3)s2)sc1C,CCCCCCc1ccc(C2(c3ccc(CCCCCC)cc3)c3cc4c(cc3-c3sc5cc(/C=C6\C(=O)c7ccccc7C6=C(C#N)C#N)sc5c32)C(c2ccc(CCCCCC)cc2)(c2ccc(CCCCCC)cc2)c2c-4sc3cc(/C=C4\C(=O)c5ccccc5C4=C(C#N)C#N)sc23)cc1,12.8,-5.39,-2.8,-5.48,-3.83,,,,,inverted,ZnO,MoO3,o-xylene,
2116,10.1002/adma.201703973,CCCCCCCCc1csc(-c2nnc(-c3cc(CCCCCCCC)c(-c4cc5c(-c6ccc(CC(CCCC)CCCCCC)s6)c6sccc6c(-c6ccc(CC(CCCC)CCCCCC)s6)c5s4)s3)s2)c1,CCCCCCc1ccc(C2(c3ccc(CCCCCC)cc3)c3cc4c(cc3-c3sc5cc(C=C6C(=O)c7ccccc7C6=C(C#N)C#N)sc5c32)C(c2ccc(CCCCCC)cc2)(c2ccc(CCCCCC)cc2)c2c-4sc3cc(C=C4C(=O)c5ccccc5C4=C(C#N)C#N)sc23)cc1,11.72,-5.35,-2.78,-5.49,-3.83,,,,,inverted,ZnO,MoO3,o-xylene,
2119,10.1021/jacs.9b09939,CCCCCCCCC(CCCCCC)COc1nc2c(-c3ccc(C)s3)c(F)c(F)c(C)c2nc1C,CCCCCCCCCCCc1c(/C=C2\C(=O)c3cc(Br)ccc3C2=C(C#N)C#N)sc2c1sc1c3c4nsnc4c4c5sc6c(CCCCCCCCCCC)c(/C=C7\C(=O)c8ccc(Br)cc8C7=C(C#N)C#N)sc6c5n(CC(CC)CCCC)c4c3n(CC(CC)CCCC)c21,16.32,-5.52,-2.76,-5.52,-3.99,110.0,110.0,1:1.2,0.5%,inverted,ZnO,MoO3,chloroform,CN
2122,10.1007/s11426-018-9408-7,CCCCC(CC)CC(=O)c1ccsc1-c1ccc(-c2sc(-c3cc4c(-c5cc(F)c(CC(CC)CCCC)s5)c5sccc5c(-c5cc(F)c(CC(CC)CCCC)s5)c4s3)cc2C(=O)CC(CC)CCCC)s1,CCCCCCc1ccc(C2(c3ccc(CCCCCC)cc3)c3cc4c(cc3-c3sc5cc(/C=C6\C(=O)c7cc(F)c(F)cc7C6=C(C#N)C#N)sc5c32)C(c2ccc(CCCCCC)cc2)(c2ccc(CCCCCC)cc2)c2c-4sc3cc(/C=C4\C(=O)c5cc(F)c(F)cc5C4=C(C#N)C#N)sc23)cc1,11.77,-5.5,-3.24,-5.66,-4.14,,,,,,,,,
2123,10.1039/c8ta00368h,CCCCCCC(CCCC)Cc1ccc2sc(-c3c4cc(-c5ccc(-c6sc(-c7cccs7)c7c6C(=O)c6c(CC(CC)CCCC)sc(CC(CC)CCCC)c6C7=O)s5)sc4c(-c4cc5cc(CC(CCCC)CCCCCC)ccc5s4)c4ccsc34)cc2c1,CCCCCCc1ccc(C2(c3ccc(CCCCCC)cc3)c3cc4c(cc3-c3sc5cc(/C=C6\C(=O)c7ccc(C)cc7C6=C(C#N)C#N)sc5c32)C(c2ccc(CCCCCC)cc2)(c2ccc(CCCCCC)cc2)c2c-4sc3cc(/C=C4\C(=O)c5ccc(C)cc5C4=C(C#N)C#N)sc23)cc1,12.1,,,-5.58,-3.98,,,,,,,,,
2124,10.1002/adma.201604241,CCCCCCCCOc1cccc(-c2nc3c(-c4cccs4)c(F)c(F)c(-c4ccc(-c5cc6c(-c7cc(F)c(CC(CC)CCCC)s7)c7sccc7c(-c7cc(F)c(CC(CC)CCCC)s7)c6s5)s4)c3nc2-c2cccc(OCCCCCCCC)c2)c1,CCCCCCc1ccc(C2(c3ccc(CCCCCC)cc3)c3cc4c(cc3-c3sc5cc(C=C6C(=O)c7ccccc7C6=C(C#N)C#N)sc5c32)C(c2ccc(CCCCCC)cc2)(c2ccc(CCCCCC)cc2)c2c-4sc3cc(C=C4C(=O)c5ccccc5C4=C(C#N)C#N)sc23)cc1,11.34,-5.35,-3.55,-5.49,-3.83,100.0,,,,inverted,ZnO,MoO3,THF,IPA
2125,10.1002/adma.201604241,CCCCCCCCOc1cccc(-c2nc3c(-c4cccs4)ccc(-c4ccc(-c5cc6c(-c7ccc(CC(CC)CCCC)s7)c7sccc7c(-c7ccc(CC(CC)CCCC)s7)c6s5)s4)c3nc2-c2cccc(OCCCCCCCC)c2)c1,CCCCCCc1ccc(C2(c3ccc(CCCCCC)cc3)c3cc4c(cc3-c3sc5cc(C=C6C(=O)c7ccccc7C6=C(C#N)C#N)sc5c32)C(c2ccc(CCCCCC)cc2)(c2ccc(CCCCCC)cc2)c2c-4sc3cc(C=C4C(=O)c5ccccc5C4=C(C#N)C#N)sc23)cc1,6.68,-5.05,-3.29,-5.49,-3.83,100.0,,,,inverted,ZnO,MoO3,THF,IPA
2126,10.1021/acsaem.0c02719,CCCCC(CC)COC(=O)c1sc2csc(-c3cc4c(-c5ccc(CC(CC)CCCC)s5)c5sccc5c(-c5ccc(CC(CC)CCCC)s5)c4s3)c2c1F,CCCCC(CC)COc1cc(-c2sc(-c3cc(OCC(CC)CCCC)c(/C=C4\C(=O)c5cc(F)c(F)cc5C4=C(C#N)C#N)s3)c(OCC(CC)CCCC)c2OCC(CC)CCCC)sc1/C=C1\C(=O)c2cc(F)c(F)cc2C1=C(C#N)C#N,6.59,-5.21,-3.6,-5.37,-3.95,,90.0,1:1.5,,inverted,ZnO,MoO3,chloroform,
2127,10.1021/acs.chemmater.5b02480,CCCCC(CC)COC(=O)c1sc2c(-c3cc4c(OCC(CC)CCCC)c5sccc5c(OCC(CC)CCCC)c4s3)scc2c1F,CCCCC(CC)CN1C(=O)C2=C(c3ccc(-c4ccc(-c5c(F)c(F)c(-c6ccc(-c7ccc(C8=C9C(=O)N(CC(CC)CCCC)C(c%10cccs%10)=C9C(=O)N8CC(CC)CCCC)s7)s6)c6nsnc56)s4)s3)N(CC(CC)CCCC)C(=O)C2=C1c1cccs1,5.0,-5.19,-3.43,-5.85,-4.33,,,1:2,,inverted,ZnO,MoO3,o-DCB,CN
2128,10.1021/acs.chemmater.5b02480,CCCCC(CC)COC(=O)c1sc2c(-c3cc4c(OCC(CC)CCCC)c5sccc5c(OCC(CC)CCCC)c4s3)scc2c1F,CCCCC(CC)CN1C(=O)C2=C(c3ccc(-c4ccc(-c5ccc(-c6ccc(-c7ccc(C8=C9C(=O)N(CC(CC)CCCC)C(c%10cccs%10)=C9C(=O)N8CC(CC)CCCC)s7)s6)c6nsnc56)s4)s3)N(CC(CC)CCCC)C(=O)C2=C1c1cccs1,3.03,-5.19,-3.43,-5.7,-4.18,,,1:2,,inverted,ZnO,MoO3,o-DCB,CN
2129,10.1016/j.synthmet.2021.116904,CCCCC(CC)Cc1ccc(-c2c3cc(-c4ccc(-c5sc(-c6cccs6)c6c5C(=O)c5c(CC(CC)CCCC)sc(CC(CC)CCCC)c5C6=O)s4)sc3c(-c3ccc(CC(CC)CCCC)s3)c3ccsc23)s1,CCCCCCCCCCC(CCCCCCCC)Cc1cc(-c2cc(C(C)C)c3ccc4c(-c5cc(CC(CCCCCCCC)CCCCCCCCCC)c(/C=C6\C(=O)c7cc(F)c(F)cc7C6=C(C#N)C#N)s5)cc(C(C)C)c5ccc2c3c45)sc1/C=C1\C(=O)c2cc(F)c(F)cc2C1=C(C#N)C#N,9.73,-5.33,-3.48,-5.85,-3.82,,,,,inverted,ZnO,MoO3,,
2130,10.1016/j.synthmet.2021.116904,CCCCC(CC)Cc1ccc(-c2c3cc(-c4ccc(-c5sc(-c6cccs6)c6c5C(=O)c5c(CC(CC)CCCC)sc(CC(CC)CCCC)c5C6=O)s4)sc3c(-c3ccc(CC(CC)CCCC)s3)c3ccsc23)s1,CCCCCCCCCCC(CCCCCCCC)Cc1cc(-c2cc(C(C)C)c3ccc4c(-c5cc(CC(CCCCCCCC)CCCCCCCCCC)c(/C=C6\C(=O)c7ccccc7C6=C(C#N)C#N)s5)cc(C(C)C)c5ccc2c3c45)sc1/C=C1\C(=O)c2ccccc2C1=C(C#N)C#N,5.13,-5.33,-3.48,-5.78,-3.74,,,,,inverted,ZnO,MoO3,,
2131,10.1016/j.solmat.2021.111046,CCCCC(CC)Cc1sc(-c2c3cc(-c4ccc(-c5sc(-c6cccs6)c6c5C(=O)c5c(CC(CC)CCCC)sc(CC(CC)CCCC)c5C6=O)s4)sc3c(-c3cc(F)c(CC(CC)CCCC)s3)c3ccsc23)cc1F,CCCCC(CC)CC1(CC(CC)CCCC)C2=C(SC(c3ccc(-c4cc5c(s4)-c4sc(/C=C6\C(=O)c7cc(F)c(F)cc7C6=C(C#N)C#N)cc4C5(CC(CC)CCCC)CC(CC)CCCC)nn3)C2)c2sc(/C=C3\C(=O)c4cc(F)c(F)cc4C3=C(C#N)C#N)cc21,9.89,-5.49,-3.64,,,,120.0,1:1.5,,inverted,ZnO,MoO3,chloroform,CN
2132,10.1016/j.solmat.2021.111046,CCCCC(CC)Cc1sc(-c2c3cc(-c4ccc(-c5sc(-c6cccs6)c6c5C(=O)c5c(CC(CC)CCCC)sc(CC(CC)CCCC)c5C6=O)s4)sc3c(-c3cc(F)c(CC(CC)CCCC)s3)c3ccsc23)cc1F,CCCCC(CC)CC1(CC(CC)CCCC)c2cc(/C=C3\C(=O)c4cc(F)c(F)cc4C3=C(C#N)C#N)sc2-c2sc(-c3cnc(-c4cc5c(s4)-c4sc(/C=C6\C(=O)c7cc(F)c(F)cc7C6=C(C#N)C#N)cc4C5(CC(CC)CCCC)CC(CC)CCCC)cn3)cc21,10.32,-5.49,-3.64,,,,140.0,1:1.5,,inverted,ZnO,MoO3,chloroform,CN
2133,10.1016/j.synthmet.2021.116838,COC(=O)C(C)(C)c1cc(C)cc(-c2sc3c4sc5cc(/C=C6/C(=O)c7cc(F)cc(c7)C(=O)/C6=C\c6cc(C(C)(C)C(=O)OC)c(-c7cc(C)cc(C(C)(C)C(=O)OC)c7)s6)sc5c4c(C(C)(C)C(=O)OC)ccc2-3)c1,CCCCCCC1(CCCCCC)c2cc3c(cc2-c2sc(/C=C4\C(=O)c5cc(F)c(F)cc5C4=C(C#N)C#N)cc21)C(CCCCCC)(CCCCCC)c1cc(-c2ccc(-c4cc5c(s4)-c4cc6c(cc4C5(CCCCCC)CCCCCC)-c4sc(/C=C5\C(=O)c7cc(F)c(F)cc7C5=C(C#N)C#N)cc4C6(CCCCCC)CCCCCC)nc2)sc1-3,7.78,-5.56,-3.65,-5.51,-3.89,,,,,conventional,PFN-Br,PEDOT:PSS,,
2134,10.1016/j.synthmet.2021.116838,COC(=O)C(C)(C)c1cc(C)cc(-c2sc3c4sc5cc(/C=C6/C(=O)c7cc(F)cc(c7)C(=O)/C6=C\c6cc(C(C)(C)C(=O)OC)c(-c7cc(C)cc(C(C)(C)C(=O)OC)c7)s6)sc5c4c(C(C)(C)C(=O)OC)ccc2-3)c1,CCCCCCC1(CCCCCC)c2cc3c(cc2-c2sc(/C=C4\C(=O)c5cc(F)c(F)cc5C4=C(C#N)C#N)cc21)C(CCCCCC)(CCCCCC)c1cc(-c2cnc(-c4cc5c(s4)-c4cc6c(cc4C5(CCCCCC)CCCCCC)-c4sc(/C=C5\C(=O)c7cc(F)c(F)cc7C5=C(C#N)C#N)cc4C6(CCCCCC)CCCCCC)cn2)sc1-3,10.91,-5.56,-3.65,-5.54,-3.85,,,,,conventional,PFN-Br,PEDOT:PSS,,
2135,10.1021/acs.chemmater.9b00980,CCCCC(CC)Cc1sc(-c2c3cc(-c4ccc(-c5sc(-c6cccs6)c6c5C(=O)c5c(CC(CC)CCCC)sc(CC(CC)CCCC)c5C6=O)s4)sc3c(-c3cc(F)c(CC(CC)CCCC)s3)c3ccsc23)cc1F,CCCCCCCCC1(CCCCCCCC)c2cc3c(cc2-c2sc4cc(/C=C5\C(=O)c6sc(Cl)cc6C5=C(C#N)C#N)sc4c21)C(CCCCCCCC)(CCCCCCCC)c1c-3sc2cc(/C=C3\C(=O)c4sc(Cl)cc4C3=C(C#N)C#N)sc12,12.7,-5.49,-3.64,-5.5,-3.93,,,,,,,,,
2136,10.1021/acs.chemmater.9b00980,CCCCC(CC)Cc1sc(-c2c3cc(-c4ccc(-c5sc(-c6cccs6)c6c5C(=O)c5c(CC(CC)CCCC)sc(CC(CC)CCCC)c5C6=O)s4)sc3c(-c3cc(F)c(CC(CC)CCCC)s3)c3ccsc23)cc1F,CCCCCCCCC1(CCCCCCCC)c2cc3c(cc2-c2sc4cc(/C=C5\C(=O)c6sccc6C5=C(C#N)C#N)sc4c21)C(CCCCCCCC)(CCCCCCCC)c1c-3sc2cc(/C=C3\C(=O)c4sccc4C3=C(C#N)C#N)sc12,10.8,-5.49,-3.64,-5.45,-3.85,,,,,,,,,
2138,10.1002/adfm.201803128,CCCCC(CC)Cc1ccc(-c2c3cc(-c4ccc(-c5sc(-c6cccs6)c6c5C(=O)c5c(CC(CC)CCCC)sc(CC(CC)CCCC)c5C6=O)s4)sc3c(-c3ccc(CC(CC)CCCC)s3)c3ccsc23)s1,CCOc1c2c(c(OCC)c3c1C(c1ccc(CC)cc1)(c1ccc(CC)cc1)c1c-3sc3cc(/C=C4\C(=O)c5c(csc5C)C4=C(C#N)C#N)sc13)C(c1ccc(CC)cc1)(c1ccc(CC)cc1)c1c-2sc2cc(/C=C3\C(=O)c4c(csc4C)C3=C(C#N)C#N)sc12,10.96,-5.33,-3.48,-5.42,-3.94,,100.0,1:1,0.5,conventional,Zr(acac)3,PEDOT:PSS,chloroform,DIO
