Repository: JiYiqaq/PCE-KA-GNN

# Data directory

- `raw/Active_Database.csv` is the immutable source dataset bundled under CC BY 4.0. Do not overwrite it with processed data.
- `processed/` is created and populated by the training pipeline. Generated `.pt` and `.pth` caches are intentionally ignored by Git because they can exceed GitHub's normal single-file limit.

See `../DATA_LICENSE.md` for provenance, license and checksum information.

File: data/processed/device_records.csv (part 15 of 250)
record_id,doi,donor_smiles,acceptor_smiles,pce,homo_d,lumo_d,homo_a,lumo_a,active_layer_thickness,annealing_temp,d_a_ratio,additive_ratio,device_type,etl_canonical,htl_canonical,solvent_canonical,additive_canonical
2139,10.1002/adfm.201706517,CCOC(=O)c1ccsc1-c1cc(C(=O)OCC)c(-c2cc3c(-c4ccc(CC)s4)c4sc(-c5cc(C(=O)OCC)c(-c6cc(C(=O)OCC)c(-c7cc8c(-c9ccc(CC)s9)c9sc(-c%10cc(C(=O)OCC)c(-c%11cc(C(=O)OCC)c(-c%12cc%13c(-c%14ccc(CC)s%14)c%14sccc%14c(-c%14ccc(CC)s%14)c%13s%12)s%11)s%10)cc9c(-c9ccc(CC)s9)c8s7)s6)s5)cc4c(-c4ccc(CC)s4)c3s2)s1,CCCCCCc1ccc(C2(c3ccc(CCCCCC)cc3)c3cc4c(cc3-c3sc5cc(C=C6C(=O)c7ccccc7C6=C(C#N)C#N)sc5c32)C(c2ccc(CCCCCC)cc2)(c2ccc(CCCCCC)cc2)c2c-4sc3cc(C=C4C(=O)c5ccccc5C4=C(C#N)C#N)sc23)cc1,0.01,-5.63,-3.63,-5.49,-3.83,,,,,,,,,
2145,10.1039/d0tc00225a,CCCCC(CC)COC(=O)c1sc2csc(-c3cc4c(-c5ccc(CC(CC)CCCC)s5)c5sccc5c(-c5ccc(CC(CC)CCCC)s5)c4s3)c2c1F,CCCCCCCCc1cc(/C=c2/sc(=C(C#N)C#N)n(CC)c2=O)sc1-c1sc(-c2ccc(-c3sc(-c4sc(/C=c5/sc(=C(C#N)C#N)n(CC)c5=O)cc4CCCCCCCC)c4c3C(=O)N(CC(CC)CCCC)C4=O)c3nsnc23)c2c1C(=O)N(CC(CC)CCCC)C2=O,6.42,-5.21,-3.6,-5.38,-3.66,,,,,,,,,
2146,10.1039/c8tc00705e,CCCCC(CC)COC(=O)c1sc2csc(-c3cc4c(-c5ccc(CC(CC)CCCC)s5)c5sccc5c(-c5ccc(CC(CC)CCCC)s5)c4s3)c2c1F,CCCCCCc1ccc(C2(c3ccc(CCCCCC)cc3)c3cc4c(cc3-c3sc(-c5ccc(/C=C6\SC(=S)N(CC)C6=O)c6nsnc56)cc32)C(c2ccc(CCCCCC)cc2)(c2ccc(CCCCCC)cc2)c2cc(-c3ccc(/C=C5\SC(=S)N(CC)C5=O)c5nsnc35)sc2-4)cc1,9.39,-5.21,-3.6,-5.52,-3.69,,,,,inverted,ZnO,MoO3,,
2149,10.1039/c8ta11972d,CCCCC(CC)COC(=O)c1sc2csc(-c3cc4c(-c5ccc(CC(CC)CCCC)s5)c5sccc5c(-c5ccc(CC(CC)CCCC)s5)c4s3)c2c1F,CCCCCCc1cccc(C2(c3cccc(CCCCCC)c3)c3cc4c(cc3-c3sc(/C=C5\C(=O)c6cc(F)c(F)cc6C5=C(C#N)C#N)cc32)C(c2cccc(CCCCCC)c2)(c2cccc(CCCCCC)c2)c2c-4sc3c4c(sc23)-c2cc3c(cc2C4(c2cccc(CCCCCC)c2)c2cccc(CCCCCC)c2)-c2sc(/C=C4\C(=O)c5cc(F)c(F)cc5C4=C(C#N)C#N)cc2C3(c2cccc(CCCCCC)c2)c2cccc(CCCCCC)c2)c1,8.27,-5.21,-3.6,-5.47,-3.94,,,1:1.5,,,,,,
2158,10.1039/c9ta03272j,CCn1nc2c(-c3cccs3)c(Cl)c(Cl)c(-c3ccc(-c4cc5c(-c6ccc([Si](CC)(CC)CC)s6)c6sc(-c7ccc(-c8c(Cl)c(Cl)c(-c9ccc(-c%10cc%11c(-c%12ccc([Si](CC)(CC)CC)s%12)c%12sc(-c%13ccc(-c%14c(Cl)c(Cl)c(-c%15ccc(-c%16cc%17c(-c%18ccc([Si](CC)(CC)CC)s%18)c%18sccc%18c(-c%18ccc([Si](CC)(CC)CC)s%18)c%17s%16)s%15)c%15nn(CC)nc%14%15)s%13)cc%12c(-c%12ccc([Si](CC)(CC)CC)s%12)c%11s%10)s9)c9nn(CC)nc89)s7)cc6c(-c6ccc([Si](CC)(CC)CC)s6)c5s4)s3)c2n1,CCCCCCC(CCCC)CC1(CC(CCCC)CCCCCC)C2=C(c3cc4c(cc31)-c1sc(/C=C3\C(=O)c5cc(F)ccc5C3=C(C#N)C#N)cc1C4)C(CC(CCCC)CCCCCC)(CC(CCCC)CCCCCC)c1cc3c(cc12)Cc1cc(/C=C2\C(=O)c4cc(F)ccc4C2=C(C#N)C#N)sc1-3,14.43,-5.3,-3.5,-5.56,-3.77,,,,,,,,,
2159,10.1039/c9ta03272j,CCn1nc2c(-c3cccs3)c(Cl)c(Cl)c(-c3ccc(-c4cc5c(-c6ccc([Si](CC)(CC)CC)s6)c6sc(-c7ccc(-c8c(Cl)c(Cl)c(-c9ccc(-c%10cc%11c(-c%12ccc([Si](CC)(CC)CC)s%12)c%12sc(-c%13ccc(-c%14c(Cl)c(Cl)c(-c%15ccc(-c%16cc%17c(-c%18ccc([Si](CC)(CC)CC)s%18)c%18sccc%18c(-c%18ccc([Si](CC)(CC)CC)s%18)c%17s%16)s%15)c%15nn(CC)nc%14%15)s%13)cc%12c(-c%12ccc([Si](CC)(CC)CC)s%12)c%11s%10)s9)c9nn(CC)nc89)s7)cc6c(-c6ccc([Si](CC)(CC)CC)s6)c5s4)s3)c2n1,CCCCCCc1ccc(C2(c3ccc(CCCCCC)cc3)c3cc4c(cc3-c3sc5cc(C=C6C(=O)c7ccccc7C6=C(C#N)C#N)sc5c32)C(c2ccc(CCCCCC)cc2)(c2ccc(CCCCCC)cc2)c2c-4sc3cc(C=C4C(=O)c5ccccc5C4=C(C#N)C#N)sc23)cc1,12.47,-5.3,-3.5,-5.49,-3.83,,,,,,,,,
2160,10.1039/c9qm00212j,CCc1sc(-c2c3sc4cc(-c5ccc(-c6sc(-c7ccc(-c8cc9sc%10c(-c%11sc(CC)c(F)c%11F)c%11c(sc%12cc(-c%13ccc(-c%14sc(-c%15ccc(-c%16cc%17sc%18c(-c%19sc(CC)c(F)c%19F)c%19c(sc%20cc(-c%21ccc(-c%22sc(-c%23cccs%23)c%23c%22C(=O)c%22c(CC)sc(CC)c%22C%23=O)s%21)sc%20%19)c(-c%19sc(CC)c(F)c%19F)c%18c%17s%16)s%15)c%15c%14C(=O)c%14c(CC)sc(CC)c%14C%15=O)s%13)sc%12%11)c(-c%11sc(CC)c(F)c%11F)c%10c9s8)s7)c7c6C(=O)c6c(CC)sc(CC)c6C7=O)s5)sc4c3c(-c3sc(CC)c(F)c3F)c3sc4ccsc4c23)c(F)c1F,CCCCCCc1ccc(C2(c3ccc(CCCCCC)cc3)c3cc4c(cc3-c3sc5cc(/C=C6\C(=O)c7cc(F)c(F)cc7C6=C(C#N)C#N)sc5c32)C(c2ccc(CCCCCC)cc2)(c2ccc(CCCCCC)cc2)c2c-4sc3cc(/C=C4\C(=O)c5cc(F)c(F)cc5C4=C(C#N)C#N)sc23)cc1,10.2,-5.43,-3.61,-5.66,-4.14,,,1:1,,conventional,,,,
2161,10.1039/c9qm00212j,CCc1sc(-c2c3sc4cc(-c5ccc(-c6sc(-c7ccc(-c8cc9sc%10c(-c%11cc(Cl)c(CC)s%11)c%11c(sc%12cc(-c%13ccc(-c%14sc(-c%15ccc(-c%16cc%17sc%18c(-c%19cc(Cl)c(CC)s%19)c%19c(sc%20cc(-c%21ccc(-c%22sc(-c%23cccs%23)c%23c%22C(=O)c%22c(CC)sc(CC)c%22C%23=O)s%21)sc%20%19)c(-c%19cc(Cl)c(CC)s%19)c%18c%17s%16)s%15)c%15c%14C(=O)c%14c(CC)sc(CC)c%14C%15=O)s%13)sc%12%11)c(-c%11cc(Cl)c(CC)s%11)c%10c9s8)s7)c7c6C(=O)c6c(CC)sc(CC)c6C7=O)s5)sc4c3c(-c3cc(Cl)c(CC)s3)c3sc4ccsc4c23)cc1Cl,CCCCCCc1ccc(C2(c3ccc(CCCCCC)cc3)c3cc4c(cc3-c3sc5cc(/C=C6\C(=O)c7cc(F)c(F)cc7C6=C(C#N)C#N)sc5c32)C(c2ccc(CCCCCC)cc2)(c2ccc(CCCCCC)cc2)c2c-4sc3cc(/C=C4\C(=O)c5cc(F)c(F)cc5C4=C(C#N)C#N)sc23)cc1,12.6,-5.41,-3.56,-5.66,-4.14,,,1:1,,conventional,,,,
2170,10.1246/bcsj.20200322,CCCCC(CC)Cc1ccc(-c2c3cc(-c4ccc(-c5sc(-c6cccs6)c6c5C(=O)c5c(CC(CC)CCCC)sc(CC(CC)CCCC)c5C6=O)s4)sc3c(-c3ccc(CC(CC)CCCC)s3)c3ccsc23)s1,CCc1cc2c(-c3ccc4c(c3)C(CC)(CC)C3=C4C(CC)(CC)c4cc(-c5[se]c(/C=C6\C(=O)c7cc(F)c(F)cc7C6=C(C#N)C#N)c6sc(CC)cc56)ccc43)[se]c(/C=C3\C(=O)c4cc(F)c(F)cc4C3=C(C#N)C#N)c2s1,9.52,-5.33,-3.48,-5.76,-3.83,,,,,,,,,
2171,10.1246/bcsj.20200322,CCCCC(CC)Cc1ccc(-c2c3cc(-c4ccc(-c5sc(-c6cccs6)c6c5C(=O)c5c(CC(CC)CCCC)sc(CC(CC)CCCC)c5C6=O)s4)sc3c(-c3ccc(CC(CC)CCCC)s3)c3ccsc23)s1,CCc1cc2c(-c3ccc4c(c3)C(CC)(CC)C3=C4C(CC)(CC)c4cc(-c5sc(/C=C6\C(=O)c7cc(F)c(F)cc7C6=C(C#N)C#N)c6[se]c(CC)cc56)ccc43)sc(/C=C3\C(=O)c4cc(F)c(F)cc4C3=C(C#N)C#N)c2[se]1,12.49,-5.33,-3.48,-5.76,-3.81,,,,,,,,,
2173,10.1039/c9ta02243k,CCCCC(CC)Cc1ccc(-c2c3cc(-c4ccc(-c5sc(-c6cccs6)c6c5C(=O)c5c(CC(CC)CCCC)sc(CC(CC)CCCC)c5C6=O)s4)sc3c(-c3ccc(CC(CC)CCCC)s3)c3ccsc23)s1,CCCCCCc1ccc(C2(c3ccc(CCCCCC)cc3)c3cc4c(cc3-c3sc(/C=C5/C(=O)c6cc(C)ccc6C5=C(C#N)C#N)cc32)C(c2ccc(CCCCCC)cc2)(c2ccc(CCCCCC)cc2)c2c-4sc3cc(/C=C4\C(=O)c5cc(C)ccc5C4=C(C#N)C#N)sc23)cc1,11.4,-5.33,-3.48,-5.6,-3.87,,,,,,,,,
2186,10.1002/anie.202010856,CCCCC(CC)Cc1ccc(-c2c3cc(-c4ccc(-c5sc(-c6cccs6)c6c5C(=O)c5c(CC(CC)CCCC)sc(CC(CC)CCCC)c5C6=O)s4)sc3c(-c3ccc(CC(CC)CCCC)s3)c3ccsc23)s1,CCOc1cc(OCC)cc(-c2cc(-c3ccc(/C=C4\C(=O)c5cc(F)c(F)cc5C4=C(C#N)C#N)s3)sc2-c2sc(-c3ccc(/C=C4\C(=O)c5cc(F)c(F)cc5C4=C(C#N)C#N)s3)cc2-c2cc(OCC)cc(OCC)c2)c1,2.63,-5.33,-3.48,-5.68,-4.0,100.0,,1:1,,inverted,,,,
2187,10.1002/anie.202010856,CCCCC(CC)Cc1ccc(-c2c3cc(-c4ccc(-c5sc(-c6cccs6)c6c5C(=O)c5c(CC(CC)CCCC)sc(CC(CC)CCCC)c5C6=O)s4)sc3c(-c3ccc(CC(CC)CCCC)s3)c3ccsc23)s1,CCOc1cccc(OCC)c1-c1cc(-c2ccc(/C=C3\C(=O)c4cc(F)c(F)cc4C3=C(C#N)C#N)s2)sc1-c1sc(-c2ccc(/C=C3\C(=O)c4cc(F)c(F)cc4C3=C(C#N)C#N)s2)cc1-c1c(OCC)cccc1OCC,10.26,-5.33,-3.48,-5.63,-4.0,100.0,100.0,1:1,,inverted,,,,
2188,10.1039/d0ta03087b,CCCCC(CC)Cc1sc(-c2c3cc(-c4ccc(-c5sc(-c6cccs6)c6c5C(=O)c5c(CC(CC)CCCC)sc(CC(CC)CCCC)c5C6=O)s4)sc3c(-c3cc(F)c(CC(CC)CCCC)s3)c3ccsc23)cc1F,CCC1(CC)c2cc3c(cc2-c2cc4c(cc21)-c1sc(/C=C2\C(=O)c5cc(F)c(F)cc5C2=C(C#N)C#N)cc1C4(CC)CC)C(CC)(CC)c1cc(/C=C2\C(=O)c4cc(F)c(F)cc4C2=C(C#N)C#N)sc1-3,12.93,-5.49,-3.64,-5.78,-3.89,,,,,,,,,
2189,10.1002/solr.202000142,CCCCC(CC)Cc1sc(-c2c3cc(-c4ccc(-c5sc(-c6cccs6)c6c5C(=O)c5c(CC(CC)CCCC)sc(CC(CC)CCCC)c5C6=O)s4)sc3c(-c3cc(F)c(CC(CC)CCCC)s3)c3ccsc23)cc1F,CCCCCCCCCCCCCCCCC1(CCCCCCCCCCCCCCCC)c2cc3c(cc2-c2sc(/C=C4\C(=O)c5ccccc5C4=C(C#N)C#N)cc21)C(CCCCCCCCCCCCCCCC)(CCCCCCCCCCCCCCCC)c1cc(/C=C2\C(=O)c4cc(-c5cc6c(s5)-c5sccc5C6(CCC(CC)CCC)CC(CC)CCCC)ccc4C2=C(C#N)C#N)sc1-3,8.95,-5.49,-3.64,-5.76,-3.9,,,,,,,,,
2190,10.1002/solr.202000142,CCCCC(CC)Cc1sc(-c2c3cc(-c4ccc(-c5sc(-c6cccs6)c6c5C(=O)c5c(CC(CC)CCCC)sc(CC(CC)CCCC)c5C6=O)s4)sc3c(-c3cc(F)c(CC(CC)CCCC)s3)c3ccsc23)cc1F,CCCCCCCCCCCCCCCCC1(CCCCCCCCCCCCCCCC)c2cc3c(cc2-c2sc4cc(/C=C5\C(=O)c6ccccc6C5=C(C#N)C#N)sc4c21)C(CCCCCCCCCCCCCCCC)(CCCCCCCCCCCCCCCC)c1c-3sc2cc(/C=C3\C(=O)c4cc(-c5cc6c(s5)-c5sccc5C6(CCC(CC)CCC)CC(CC)CCCC)ccc4C3=C(C#N)C#N)sc12,7.83,-5.49,-3.64,-5.73,-3.91,,,,,,,,,
2191,10.1039/d0ta03087b,COC(=O)C(C)(C)c1cc(C)cc(-c2sc3c4sc5cc(/C=C6/C(=O)c7cc(F)cc(c7)C(=O)/C6=C\c6cc(C(C)(C)C(=O)OC)c(-c7cc(C)cc(C(C)(C)C(=O)OC)c7)s6)sc5c4c(C(C)(C)C(=O)OC)ccc2-3)c1,CCC1(CC)Oc2cc3c(cc2-c2sc(/C=C4\C(=O)c5cc(F)c(F)cc5C4=C(C#N)C#N)cc21)C(CC)(CC)c1cc2c(cc1-3)OC(CC)(CC)c1cc(/C=C3\C(=O)c4cc(F)c(F)cc4C3=C(C#N)C#N)sc1-2,15.05,-5.56,-3.65,-5.72,-3.94,,,,,,,,,
2192,10.1002/solr.202000142,CCCCC(CC)Cc1sc(-c2c3cc(-c4ccc(-c5sc(-c6cccs6)c6c5C(=O)c5c(CC(CC)CCCC)sc(CC(CC)CCCC)c5C6=O)s4)sc3c(-c3cc(F)c(CC(CC)CCCC)s3)c3ccsc23)cc1F,CCCCCCCCCCCCCCCCC1(CCCCCCCCCCCCCCCC)c2cc3c(cc2-c2sc4cc(/C=C5\C(=O)c6ccccc6C5=C(C#N)C#N)sc4c21)C(CCCCCCCCCCCCCCCC)(CCCCCCCCCCCCCCCC)c1c-3sc2cc(/C=C3\C(=O)c4cc(-c5cc6c(s5)-c5sccc5OC6(CCC(C)CCCC(C)C)CCC(C)CCCC(C)C)ccc4C3=C(C#N)C#N)sc12,10.13,-5.49,-3.64,-5.71,-3.95,,,,,,,,,
2203,10.1039/c9ta02243k,CCCCC(CC)Cc1sc(-c2c3cc(-c4ccc(-c5sc(-c6cccs6)c6c5C(=O)c5c(CC(CC)CCCC)sc(CC(CC)CCCC)c5C6=O)s4)sc3c(-c3cc(F)c(CC(CC)CCCC)s3)c3ccsc23)cc1F,CCCCCCc1ccc(C2(c3ccc(CCCCCC)cc3)c3cc4c(cc3-c3sc(/C=C5/C(=O)c6cc(C)ccc6C5=C(C#N)C#N)cc32)C(c2ccc(CCCCCC)cc2)(c2ccc(CCCCCC)cc2)c2c-4sc3cc(/C=C4\C(=O)c5cc(C)ccc5C4=C(C#N)C#N)sc23)cc1,13.3,-5.49,-3.64,-5.6,-3.87,,,,,,,,,
2205,10.1073/pnas.1807535115,CCCCC(CC)Cc1sc(-c2c3cc(-c4ccc(-c5sc(-c6cccs6)c6c5C(=O)c5c(CC(CC)CCCC)sc(CC(CC)CCCC)c5C6=O)s4)sc3c(-c3cc(F)c(CC(CC)CCCC)s3)c3ccsc23)cc1F,CCc1ccc(C2(c3ccc(CC)cc3)c3cc4c(cc3-c3sc5cc(/C=C6\C(=O)c7c(ccc8ccccc78)C6=C(C#N)C#N)sc5c32)C(c2ccc(CC)cc2)(c2ccc(CC)cc2)c2c-4sc3cc(/C=C4\C(=O)c5c(ccc6ccccc56)C4=C(C#N)C#N)sc23)cc1,9.51,-5.49,-3.64,-5.62,-3.78,,,,,,,,,
2206,10.1073/pnas.1807535115,CCCCC(CC)Cc1sc(-c2c3cc(-c4ccc(-c5sc(-c6cccs6)c6c5C(=O)c5c(CC(CC)CCCC)sc(CC(CC)CCCC)c5C6=O)s4)sc3c(-c3cc(F)c(CC(CC)CCCC)s3)c3ccsc23)cc1F,CCc1ccc(C2(c3ccc(CC)cc3)c3cc4c(cc3-c3sc5cc(/C=C6\C(=O)c7cc8ccccc8cc7C6=C(C#N)C#N)sc5c32)C(c2ccc(CC)cc2)(c2ccc(CC)cc2)c2c-4sc3cc(/C=C4\C(=O)c5cc6ccccc6cc5C4=C(C#N)C#N)sc23)cc1,9.33,-5.49,-3.64,-5.78,-3.92,,,,,,,,,
2230,10.1039/c9qm00212j,CCc1sc(-c2c3sc4cc(-c5ccc(-c6sc(-c7ccc(-c8cc9sc%10c(-c%11sc(CC)c(Cl)c%11Cl)c%11c(sc%12cc(-c%13ccc(-c%14sc(-c%15ccc(-c%16cc%17sc%18c(-c%19sc(CC)c(Cl)c%19Cl)c%19c(sc%20cc(-c%21ccc(-c%22sc(-c%23cccs%23)c%23c%22C(=O)c%22c(CC)sc(CC)c%22C%23=O)s%21)sc%20%19)c(-c%19sc(CC)c(Cl)c%19Cl)c%18c%17s%16)s%15)c%15c%14C(=O)c%14c(CC)sc(CC)c%14C%15=O)s%13)sc%12%11)c(-c%11sc(CC)c(Cl)c%11Cl)c%10c9s8)s7)c7c6C(=O)c6c(CC)sc(CC)c6C7=O)s5)sc4c3c(-c3sc(CC)c(Cl)c3Cl)c3sc4ccsc4c23)c(Cl)c1Cl,CCCCCCc1ccc(C2(c3ccc(CCCCCC)cc3)c3cc4c(cc3-c3sc5cc(/C=C6\C(=O)c7cc(F)c(F)cc7C6=C(C#N)C#N)sc5c32)C(c2ccc(CCCCCC)cc2)(c2ccc(CCCCCC)cc2)c2c-4sc3cc(/C=C4\C(=O)c5cc(F)c(F)cc5C4=C(C#N)C#N)sc23)cc1,6.2,-5.49,-3.59,-5.66,-4.14,,,1:1,,conventional,,,,
2232,10.1039/c8ta10923k,CCOc1c(OCC)c(-c2ccc(-c3cc4c(-c5cc(Cl)c(CC)s5)c5sc(-c6ccc(-c7c(OCC)c(OCC)c(-c8ccc(-c9cc%10c(-c%11cc(Cl)c(CC)s%11)c%11sc(-c%12ccc(-c%13c(OCC)c(OCC)c(-c%14ccc(-c%15cc%16c(-c%17cc(Cl)c(CC)s%17)c%17sccc%17c(-c%17cc(Cl)c(CC)s%17)c%16s%15)s%14)c%14nsnc%13%14)s%12)cc%11c(-c%11cc(Cl)c(CC)s%11)c%10s9)s8)c8nsnc78)s6)cc5c(-c5cc(Cl)c(CC)s5)c4s3)s2)c2nsnc2c1-c1cccs1,CCCCCCc1ccc(C2(c3ccc(CCCCCC)cc3)c3cc4c(cc3-c3sc5cc(/C=C6\C(=O)c7cc(F)c(F)cc7C6=C(C#N)C#N)sc5c32)C(c2ccc(CCCCCC)cc2)(c2ccc(CCCCCC)cc2)c2c-4sc3cc(/C=C4\C(=O)c5cc(F)c(F)cc5C4=C(C#N)C#N)sc23)cc1,11.6,-5.51,-3.6,-5.66,-4.14,,120.0,1:1.5 w/w,1%,conventional,,,,
2236,10.1002/smll.201907681,CCCCC(CC)Cc1sc(-c2c3ccsc3c(-c3cc(Cl)c(CC(CC)CCCC)s3)c3sc(-c4ccc(-c5sc(-c6cccs6)c6c5C(=O)c5c(CC(CC)CCCC)sc(CC(CC)CCCC)c5C6=O)s4)cc23)cc1Cl,CCc1ccc(C2(c3ccc(CC)cc3)c3cc4c(cc3-c3sc(/C=C5\C(=O)c6cc(Cl)c(Cl)cc6C5=C(C#N)C#N)cc32)C(c2ccc(CC)cc2)(c2ccc(CC)cc2)c2cc(-c3c(F)c(F)c(-c5cc6c(s5)-c5cc7c(cc5C6(c5ccc(CC)cc5)c5ccc(CC)cc5)-c5sc(/C=C6\C(=O)c8cc(Cl)c(Cl)cc8C6=C(C#N)C#N)cc5C7(c5ccc(CC)cc5)c5cccc(CC)c5)c5nonc35)sc2-4)cc1,10.4,-5.575,-3.67,-5.73,-3.89,,,1:1,0.5 vol%,inverted,,,,
2237,10.1002/smll.201907681,CCCCC(CC)Cc1sc(-c2c3ccsc3c(-c3cc(Cl)c(CC(CC)CCCC)s3)c3sc(-c4ccc(-c5sc(-c6cccs6)c6c5C(=O)c5c(CC(CC)CCCC)sc(CC(CC)CCCC)c5C6=O)s4)cc23)cc1Cl,CCc1ccc(C2(c3ccc(CC)cc3)c3cc4c(cc3-c3sc(/C=C5\C(=O)c6cc(Cl)c(Cl)cc6C5=C(C#N)C#N)cc32)C(c2ccc(CC)cc2)(c2ccc(CC)cc2)c2cc(-c3c(F)c(F)c(-c5cc6c(s5)-c5cc7c(cc5C6(c5ccc(CC)cc5)c5ccc(CC)cc5)-c5sc(/C=C6\C(=O)c8cc(Cl)c(Cl)cc8C6=C(C#N)C#N)cc5C7(c5ccc(CC)cc5)c5cccc(CC)c5)c5nsnc35)sc2-4)cc1,12.5,-5.575,-3.67,-5.7,-3.88,,,1:1,0.5 vol%,inverted,,,,
2238,10.1039/c9ta02243k,CCCCC(CC)Cc1sc(-c2c3cc(-c4ccc(-c5sc(-c6cccs6)c6c5C(=O)c5c(CC(CC)CCCC)sc(CC(CC)CCCC)c5C6=O)s4)sc3c(-c3cc(Cl)c(CC(CC)CCCC)s3)c3ccsc23)cc1Cl,CCCCCCc1ccc(C2(c3ccc(CCCCCC)cc3)c3cc4c(cc3-c3sc(/C=C5/C(=O)c6cc(C)ccc6C5=C(C#N)C#N)cc32)C(c2ccc(CCCCCC)cc2)(c2ccc(CCCCCC)cc2)c2c-4sc3cc(/C=C4\C(=O)c5cc(C)ccc5C4=C(C#N)C#N)sc23)cc1,13.3,-5.52,-3.6,-5.6,-3.87,,,,,,,,,
2241,10.1039/c8ta10662b,CCCCCCCCC(CCCCCC)Cn1nc2c(-c3cccs3)c(F)c(F)c(-c3ccc(-c4cc5c(-c6ccc(CC(CC)CCCC)s6)c6sccc6c(-c6ccc(CC(CC)CCCC)s6)c5s4)s3)c2n1,CCCCCCc1ccc(C2(c3ccc(CCCCCC)cc3)c3cc4c(cc3-c3sc5cc(/C=C6\C(=O)c7cc(F)c(F)cc7C6=C(C#N)C#N)sc5c32)C(c2ccc(CCCCCC)cc2)(c2ccc(CCCCCC)cc2)c2c-4sc3cc(/C=C4\C(=O)c5cc(F)c(F)cc5C4=C(C#N)C#N)sc23)cc1,6.4,-5.18,-3.22,-5.66,-4.14,,,,,,,,,
2252,10.1039/c8ta11972d,CCCCCCCCC(CCCCCC)Cn1nc2c(-c3cccs3)c(F)c(F)c(-c3ccc(-c4cc5c(-c6ccc([Si](CCC)(CCC)CCC)s6)c6sccc6c(-c6ccc([Si](CCC)(CCC)CCC)s6)c5s4)s3)c2n1,CCCCCCc1cccc(C2(c3cccc(CCCCCC)c3)c3cc4c(cc3-c3sc(/C=C5\C(=O)c6cc(F)c(F)cc6C5=C(C#N)C#N)cc32)C(c2cccc(CCCCCC)c2)(c2cccc(CCCCCC)c2)c2c-4sc3c4c(sc23)-c2cc3c(cc2C4(c2cccc(CCCCCC)c2)c2cccc(CCCCCC)c2)-c2sc(/C=C4\C(=O)c5cc(F)c(F)cc5C4=C(C#N)C#N)cc2C3(c2cccc(CCCCCC)c2)c2cccc(CCCCCC)c2)c1,11.32,-5.4,-3.24,-5.47,-3.94,,150.0,1:1.5,,,,,,
2254,10.1039/c9qm00314b,CCCCCCC(CCCC)CCc1c2cc(-c3ccc(-c4c(F)c(F)c(-c5cccs5)c5nn(CC(CCCC)CCCCCC)nc45)s3)sc2c(CCC(CCCC)CCCCCC)c2ccsc12,CCC1(CC)c2cc3c(cc2-c2sc(/C=C/C4=C(C#N)C(=C(C#N)C#N)OC4(C)C)cc21)C(CC)(CC)c1cc(/C=C/C2=C(C#N)C(=C(C#N)C#N)OC2(C)C)sc1-3,0.59,-5.38,-3.17,,,,,,,,,,,
2256,10.1039/d0tc03095c,CCn1nc2c(-c3cccs3)c(Cl)c(Cl)c(-c3ccc(-c4cc5c(-c6ccc([Si](CC)(CC)CC)s6)c6sc(-c7ccc(-c8c(Cl)c(Cl)c(-c9ccc(-c%10cc%11c(-c%12ccc([Si](CC)(CC)CC)s%12)c%12sc(-c%13ccc(-c%14c(Cl)c(Cl)c(-c%15ccc(-c%16cc%17c(-c%18ccc([Si](CC)(CC)CC)s%18)c%18sccc%18c(-c%18ccc([Si](CC)(CC)CC)s%18)c%17s%16)s%15)c%15nn(CC)nc%14%15)s%13)cc%12c(-c%12ccc([Si](CC)(CC)CC)s%12)c%11s%10)s9)c9nn(CC)nc89)s7)cc6c(-c6ccc([Si](CC)(CC)CC)s6)c5s4)s3)c2n1,CCCCCCc1ccc(C2(c3ccc(CCCCCC)cc3)c3cc4c(cc3-c3sc5cc(/C=C6\C(=O)c7cc(F)c(F)cc7C6=C(C#N)C#N)sc5c32)C(c2ccc(CCCCCC)cc2)(c2ccc(CCCCCC)cc2)c2c-4sc3cc(/C=C4\C(=O)c5cc(F)c(F)cc5C4=C(C#N)C#N)sc23)cc1,7.7,-5.35,-3.0,-5.66,-4.14,120.0,,1.2:1,,conventional,,,,
2260,10.1088/1674-4926/42/1/010502,CCCCCCC(CCCC)Cc1csc(-c2cc3c4nsnc4c4cc(-c5cc(CC(CCCC)CCCCCC)c(-c6cc7c(-c8cc(F)c(CC(CC)CCCC)s8)c8sccc8c(-c8cc(F)c(CC(CC)CCCC)s8)c7s6)s5)sc4c3s2)c1,CCCCCCCCCCCc1c(/C=C2\C(=O)c3cc(F)c(F)cc3C2=C(C#N)C#N)sc2c1sc1c3c4nsnc4c4c5sc6c(CCCCCCCCCCC)c(/C=C7\C(=O)c8cc(F)c(F)cc8C7=C(C#N)C#N)sc6c5n(CCC(CC)CCCC)c4c3n(CCC(CC)CCCC)c21,18.56,-5.51,-2.77,-5.64,-3.86,,,,,,,,,
2261,10.1039/c8tc05318a,CCc1ccc(-c2sc(-c3ccc(CC)s3)c3c4cc(-c5cc(-c6ccc(-c7ccc(-c8cc9c(s8)c8sc(-c%10cc(-c%11ccc(-c%12ccc(-c%13cc%14c(s%13)c%13sc(-c%15cc(-c%16ccc(-c%17cccs%17)c%17nsnc%16%17)cs%15)cc%13c%13c(-c%15ccc(CC)s%15)sc(-c%15ccc(CC)s%15)c%14%13)s%12)c%12nsnc%11%12)cs%10)cc8c8c(-c%10ccc(CC)s%10)sc(-c%10ccc(CC)s%10)c98)s7)c7nsnc67)cs5)sc4c4sccc4c23)s1,CCn1c(=C(C#N)C#N)s/c(=C\c2ccc(-c3ccc4c5cc6c(cc5n(CC)c4c3)c3ccc(-c4ccc(/C=c5\sc(=C(C#N)C#N)n(CC)c5=O)c5nsnc45)cc3n6CC)c3nsnc23)c1=O,9.76,,,-5.58,-3.98,,,,,,,,,
2262,10.1039/c8tc05318a,CCc1ccc(-c2sc(-c3ccc(CC)s3)c3c4cc(-c5cc(-c6ccc(-c7ccc(-c8cc9c(s8)c8sc(-c%10cc(-c%11ccc(-c%12ccc(-c%13cc%14c(s%13)c%13sc(-c%15cc(-c%16ccc(-c%17cccs%17)c%17nsnc%16%17)cs%15)cc%13c%13c(-c%15ccc(CC)s%15)sc(-c%15ccc(CC)s%15)c%14%13)s%12)c%12nsnc%11%12)cs%10)cc8c8c(-c%10ccc(CC)s%10)sc(-c%10ccc(CC)s%10)c98)s7)c7nsnc67)cs5)sc4c4sccc4c23)s1,CCN1C(=O)/C(=C\c2ccc(-c3ccc4c5cc6c(cc5n(CC)c4c3)c3ccc(-c4ccc(/C=C5/SC(=S)N(CC)C5=O)c5nsnc45)cc3n6CC)c3nsnc23)SC1=S,7.88,,,-5.59,-3.88,,,,,,,,,
2264,10.1021/jacs.8b04027,CCCCC(CC)COC(=O)c1sc2csc(-c3cc4c(-c5ccc(CC(CC)CCCC)s5)c5sccc5c(-c5ccc(CC(CC)CCCC)s5)c4s3)c2c1F,CCc1ccc(C2(c3ccc(CC)cc3)c3c(sc4cc(/C=C5\C(=O)c6cc(F)c(F)cc6C5=C(C#N)C#N)sc34)-c3sc4c(-c5ccc(CC)s5)c5c6c(sc5c(-c5ccc(CC)s5)c4c32)-c2sc3cc(/C=C4\C(=O)c5cc(F)c(F)cc5C4=C(C#N)C#N)sc3c2C6(c2ccc(CC)cc2)c2ccc(CC)cc2)cc1,13.0,-5.21,-3.6,-5.56,-4.0,,,1:1,,inverted,ZnO,MoO3,,
2265,10.1039/c7tc00706j,CCCCC(CC)COC(=O)c1sc2csc(-c3cc4c(-c5ccc(CC(CC)CCCC)s5)c5sccc5c(-c5ccc(CC(CC)CCCC)s5)c4s3)c2c1F,CCCCCCc1ccc(C2(c3ccc(CCCCCC)cc3)c3cc(-c4ccc(-c5ccc(C=C(C#N)C#N)c6nsnc56)s4)ccc3-c3sc(-c4ccc(C=C(C#N)C#N)c5nsnc45)cc32)cc1,6.57,-5.21,-3.6,-5.5,-3.78,,,1:1.5,2 vol%,inverted,,,,
2266,10.1021/jacs.8b04027,CCCCC(CC)COC(=O)c1sc2csc(-c3cc4c(-c5ccc(CC(CC)CCCC)s5)c5sccc5c(-c5ccc(CC(CC)CCCC)s5)c4s3)c2c1F,CCc1ccc(C2(c3ccc(CC)cc3)c3cc(/C=C4\C(=O)c5cc(F)c(F)cc5C4=C(C#N)C#N)sc3-c3sc4c(sc5c(-c6ccc(CC)s6)c6c(sc7c8c(sc76)-c6sc(/C=C7\C(=O)c9cc(F)c(F)cc9C7=C(C#N)C#N)cc6C8(c6ccc(CC)cc6)c6ccc(CC)cc6)c(-c6ccc(CC)s6)c54)c32)cc1,10.3,-5.21,-3.6,-5.61,-3.92,,,1:1,,inverted,ZnO,MoO3,,
2269,10.1039/c6ee00315j,CCCCC(CC)COC(=O)c1sc2csc(-c3cc4c(-c5ccc(CC(CC)CCCC)s5)c5sccc5c(-c5ccc(CC(CC)CCCC)s5)c4s3)c2c1F,CCCCCCc1ccc(C2(c3ccc(CCCCCC)cc3)c3cc4c(cc3-c3sc(/C=C5\C(=O)c6ccccc6C5=C(C#N)C#N)cc32)C(c2ccc(CCCCCC)cc2)(c2ccc(CCCCCC)cc2)c2c-4sc3c4c(sc23)-c2cc3c(cc2C4(c2ccc(CCCCCC)cc2)c2ccc(CCCCCC)cc2)-c2sc(/C=C4\C(=O)c5ccccc5C4=C(C#N)C#N)cc2C3(c2ccc(CCCCCC)cc2)c2ccc(CCCCCC)cc2)cc1,6.48,-5.21,-3.6,-5.42,-3.82,,,,,,,,,
2270,10.1039/c6ta07368a,CCCCC(CC)COC(=O)c1sc2csc(-c3cc4c(-c5ccc(CC(CC)CCCC)s5)c5sccc5c(-c5ccc(CC(CC)CCCC)s5)c4s3)c2c1F,CCCCCCc1ccc(C2(c3ccc(CCCCCC)cc3)c3cc4c(cc3-c3sc5c(sc6c7cc8c(=O)n(C(CCCCCC)CCCCCC)c(=O)c9ccc%10c%11ccc%12c(=O)n(C(CCCCCC)CCCCCC)c(=O)c%13cc(c56)c(c%11c%12%13)c7c%10c98)c32)C(c2ccc(CCCCCC)cc2)(c2ccc(CCCCCC)cc2)c2c-4sc3c2sc2c4cc5c(=O)n(C(CCCCCC)CCCCCC)c(=O)c6ccc7c8ccc9c(=O)n(C(CCCCCC)CCCCCC)c(=O)c%10cc(c32)c(c8c9%10)c4c7c65)cc1,7.33,-5.21,-3.6,-5.48,-3.75,,,,,,,,,
2271,10.1039/c7cc08440d,CCCCC(CC)COC(=O)c1sc2csc(-c3cc4c(-c5ccc(CC(CC)CCCC)s5)c5sccc5c(-c5ccc(CC(CC)CCCC)s5)c4s3)c2c1F,CCn1c(=C(C#N)C#N)s/c(=C/c2ccc(-c3ccc(-c4ccc5c(c4)C(CC)(CC)c4cc(-c6ccc(-c7ccc(/C=c8/sc(=C(C#N)C#N)n(CC)c8=O)o7)c7nsnc67)ccc4-5)c4nsnc34)o2)c1=O,10.7,-5.21,-3.6,-5.88,-3.81,,,1:2.5,,inverted,ZnO,MoO3,,CN
2275,10.1039/c7ta04703g,CCOc1c2cc(-c3ccc(-c4ccc(-c5ccc(-c6cc7c(OCC)c8sc(-c9ccc(-c%10ccc(-c%11ccc(-c%12cc%13c(OCC)c%14sc(-c%15ccc(-c%16ccc(-c%17cccs%17)c%17nsnc%16%17)s%15)cc%14c(OCC)c%13s%12)s%11)c%11nsnc%10%11)s9)cc8c(OCC)c7s6)s5)c5nsnc45)s3)sc2c(OCC)c2ccsc12,CCc1cc(/C=C2\C(=O)N(CC)C(=O)C(C#N)=C2C)sc1-c1cc(CC)c(-c2cc3c(s2)c2sc(-c4sc(-c5sc(/C=C6/C(=O)N(CC)C(=O)[C@H](C#N)[C@H]6C)cc5CC)cc4CC)cc2n3CC)s1,4.89,-5.1,-3.48,-5.27,-4.0,,,1:2,3 vol%,,,,,
2276,10.1039/c7ta04703g,CCOc1c2cc(-c3ccc(-c4ccc(-c5ccc(-c6cc7c(OCC)c8sc(-c9ccc(-c%10ccc(-c%11ccc(-c%12cc%13c(OCC)c%14sc(-c%15ccc(-c%16ccc(-c%17cccs%17)c%17nsnc%16%17)s%15)cc%14c(OCC)c%13s%12)s%11)c%11nsnc%10%11)s9)cc8c(OCC)c7s6)s5)c5nsnc45)s3)sc2c(OCC)c2ccsc12,CCCCCCCCC(CCCCCCCC)n1c2cc(-c3sc(-c4sc(/C=C5\C(=O)c6ccccc6C5=C(C#N)C#N)cc4CCCCCC)cc3CCCCCC)sc2c2sc(-c3sc(-c4sc(/C=C5\C(=O)c6ccccc6C5=C(C#N)C#N)cc4CCCCCC)cc3CCCCCC)cc21,6.94,-5.1,-3.48,-5.24,-4.05,,,1:2,3 vol%,,,,,
2277,10.1039/c6ee02598f,CCCCCCCCCCCCC(CCCCCCCCCC)Cc1csc(-c2c(F)c(F)c(-c3cc(CC(CCCCCCCCCC)CCCCCCCCCCCC)c(-c4ccc(-c5cccs5)s4)s3)c3nsnc23)c1,CCCCCCCCC1(CCCCCCCC)c2cc(-c3ccc(/C=C4\SC(=S)N(CC)C4=O)c4nsnc34)ccc2-c2ccc(-c3ccc(/C=C4\SC(=S)N(CC)C4=O)c4nsnc34)cc21,7.8,-5.29,-3.65,-5.77,-3.57,120.0,,1:1,,inverted,ZnO,MoO3,chlorobenzene,
2278,10.1039/c7ta10262c,CCCCC(CC)Cc1ccc(-c2c3cc(-c4ccc(-c5c(F)c(F)c(-c6cccs6)c6nc(-c7cc(F)c(CC(CC)CCCC)s7)c(-c7cc(F)c(CC(CC)CCCC)s7)nc56)s4)sc3c(-c3ccc(CC(CC)CCCC)s3)c3ccsc23)s1,CCCCCCc1ccc(C2(c3ccc(CCCCCC)cc3)c3cc4c(cc3-c3sc5cc(C=C6C(=O)c7ccccc7C6=C(C#N)C#N)sc5c32)C(c2ccc(CCCCCC)cc2)(c2ccc(CCCCCC)cc2)c2c-4sc3cc(C=C4C(=O)c5ccccc5C4=C(C#N)C#N)sc23)cc1,10.52,-5.31,-3.62,-5.49,-3.83,,,,,,,,,
2286,10.1039/c7ta10374c,CCCCCCCCC(CCCCCC)Cc1sc(-c2c3cc(-c4ccc(-c5sc(-c6cccs6)c6c5C(=O)N(CCCCCCCC)C6=O)s4)sc3c(-c3cc(F)c(CC(CCCCCC)CCCCCCCC)s3)c3ccsc23)cc1F,CCCCCCc1ccc(C2(c3ccc(CCCCCC)cc3)c3cc4c(cc3-c3sc5cc(/C=C6\C(=O)c7cc(F)c(F)cc7C6=C(C#N)C#N)sc5c32)C(c2ccc(CCCCCC)cc2)(c2ccc(CCCCCC)cc2)c2c-4sc3cc(/C=C4\C(=O)c5cc(F)c(F)cc5C4=C(C#N)C#N)sc23)cc1,13.84,-5.32,-3.5,-5.66,-4.14,,,,,,,,,
2287,10.1039/c8ta04405h,CCCCC(CC)Cc1ccc(-c2c3cc(-c4ccc(-c5sc(-c6cccs6)c6c5C(=O)c5c(CC(CC)CCCC)sc(CC(CC)CCCC)c5C6=O)s4)sc3c(-c3ccc(CC(CC)CCCC)s3)c3ccsc23)s1,CCC1(CC)C2=C(c3ccc(-c4ccc(/C=C5\C(=O)c6cc(F)c(F)cc6C5=C(C#N)C#N)s4)cc31)C(CC)(CC)c1cc(-c3ccc(/C=C4\C(=O)c5cc(F)c(F)cc5C4=C(C#N)C#N)s3)ccc12,6.64,-5.33,-3.48,-5.61,-3.99,,,,,,,,,
2288,10.1039/c8ta04405h,CCCCC(CC)Cc1ccc(-c2c3cc(-c4ccc(-c5sc(-c6cccs6)c6c5C(=O)c5c(CC(CC)CCCC)sc(CC(CC)CCCC)c5C6=O)s4)sc3c(-c3ccc(CC(CC)CCCC)s3)c3ccsc23)s1,CCC1(CC)C2=C(c3ccc(-c4ccc(/C=C5\C(=O)c6ccc(F)cc6C5=C(C#N)C#N)s4)cc31)C(CC)(CC)c1cc(-c3ccc(/C=C4\C(=O)c5ccc(F)cc5C4=C(C#N)C#N)s3)ccc12,10.05,-5.33,-3.48,-5.6,-3.92,,,,,,,,,
2289,10.1039/c8ta04405h,CCCCC(CC)Cc1ccc(-c2c3cc(-c4ccc(-c5sc(-c6cccs6)c6c5C(=O)c5c(CC(CC)CCCC)sc(CC(CC)CCCC)c5C6=O)s4)sc3c(-c3ccc(CC(CC)CCCC)s3)c3ccsc23)s1,CCC1(CC)C2=C(c3ccc(-c4ccc(/C=C5\C(=O)c6ccccc6C5=C(C#N)C#N)s4)cc31)C(CC)(CC)c1cc(-c3ccc(/C=C4\C(=O)c5ccccc5C4=C(C#N)C#N)s3)ccc12,8.81,-5.33,-3.48,-5.59,-3.88,,,,,,,,,
2292,10.1039/c7ta01554b,CCCCC(CC)Cc1ccc(-c2c3cc(-c4ccc(-c5sc(-c6cccs6)c6c5C(=O)c5c(CC(CC)CCCC)sc(CC(CC)CCCC)c5C6=O)s4)sc3c(-c3ccc(CC(CC)CCCC)s3)c3ccsc23)s1,CCCCCCc1ccc(C2(c3ccc(CCCCCC)cc3)c3cc4c(cc3-c3sc5cc(-c6ccc(/C=C7\C(=O)c8ccccc8C7=C(C#N)C#N)s6)sc5c32)C(c2ccc(CCCCCC)cc2)(c2ccc(CCCCCC)cc2)c2c-4sc3cc(-c4ccc(/C=C5\C(=O)c6ccccc6C5=C(C#N)C#N)s4)sc23)cc1,9.12,-5.33,-3.48,-5.28,-3.82,90.0,110.0,1:1.2,,inverted,,,,
2300,10.1021/jacs.8b13653,CCCCC(CC)Cc1sc(-c2c3cc(-c4ccc(-c5sc(-c6cccs6)c6c5C(=O)c5c(CC(CC)CCCC)sc(CC(CC)CCCC)c5C6=O)s4)sc3c(-c3cc(F)c(CC(CC)CCCC)s3)c3ccsc23)cc1F,CCCCCCc1ccc(C2(c3ccc(CCCCCC)cc3)c3cc4c(cc3-c3sc5cc(/C=C6/C(=O)c7c(cc(F)c(F)c7F)C6=C(C#N)C#N)sc5c32)C(c2ccc(CCCCCC)cc2)(c2ccc(CCCCCC)cc2)c2c-4sc3cc(/C=C4/C(=O)c5c(cc(F)c(F)c5F)C4=C(C#N)C#N)sc23)cc1,11.89,-5.49,-3.64,-5.78,-4.16,,,1:1 mass ratio,0.5 vol%,inverted,,,,
2301,10.1021/jacs.8b13653,CCCCC(CC)Cc1sc(-c2c3cc(-c4ccc(-c5sc(-c6cccs6)c6c5C(=O)c5c(CC(CC)CCCC)sc(CC(CC)CCCC)c5C6=O)s4)sc3c(-c3cc(F)c(CC(CC)CCCC)s3)c3ccsc23)cc1F,CCCCCCc1ccc(C2(c3ccc(CCCCCC)cc3)c3cc4c(cc3-c3sc5cc(/C=C6/C(=O)c7ccccc7C6=C(C#N)C#N)sc5c32)C(c2ccc(CCCCCC)cc2)(c2ccc(CCCCCC)cc2)c2c-4sc3cc(/C=C4/C(=O)c5c(cc(F)c(F)c5F)C4=C(C#N)C#N)sc23)cc1,11.44,-5.49,-3.64,-5.73,-4.12,,,1:1 mass ratio,0.5 vol%,inverted,,,,
2302,10.1021/jacs.8b13653,CCCCC(CC)Cc1sc(-c2c3cc(-c4ccc(-c5sc(-c6cccs6)c6c5C(=O)c5c(CC(CC)CCCC)sc(CC(CC)CCCC)c5C6=O)s4)sc3c(-c3cc(F)c(CC(CC)CCCC)s3)c3ccsc23)cc1F,CCc1ccc(C2(c3ccc(CC)cc3)c3cc4c(cc3-c3sc5cc(/C=C6\C(=O)c7ccccc7C6=C(C#N)C#N)sc5c32)C(c2ccc(CC)cc2)(c2ccc(CC)cc2)c2c-4sc3cc(/C=C4\C(=O)c5cc(F)c(F)cc5C4=C(C#N)C#N)sc23)cc1,10.38,-5.49,-3.64,-5.67,-4.07,,,1:1 mass ratio,0.5 vol%,inverted,,,,
2304,10.1038/s41467-019-10098-z,CCCCC(CC)Cc1sc(-c2c3cc(-c4ccc(-c5sc(-c6cccs6)c6c5C(=O)c5c(CC(CC)CCCC)sc(CC(CC)CCCC)c5C6=O)s4)sc3c(-c3cc(F)c(CC(CC)CCCC)s3)c3ccsc23)cc1F,CCOc1cc(-c2cc(CC)c(/C=C3\C(=O)c4cc(F)c(F)cc4C3=C(C#N)C#N)s2)c(OCC)cc1-c1cc(CC)c(/C=C2\C(=O)c3cc(F)c(F)cc3C2=C(C#N)C#N)s1,10.27,-5.49,-3.64,-5.59,-3.81,,100.0,1:1.2,,inverted,ZnO,MoO3,chlorobenzene,
2305,10.1038/s41467-019-10098-z,CCCCC(CC)Cc1sc(-c2c3cc(-c4ccc(-c5sc(-c6cccs6)c6c5C(=O)c5c(CC(CC)CCCC)sc(CC(CC)CCCC)c5C6=O)s4)sc3c(-c3cc(F)c(CC(CC)CCCC)s3)c3ccsc23)cc1F,CCOc1cc(-c2cc(OCC)c(/C=C3\C(=O)c4cc(F)c(F)cc4C3=C(C#N)C#N)s2)c(OCC)cc1-c1cc(OCC)c(/C=C2\C(=O)c3cc(F)c(F)cc3C2=C(C#N)C#N)s1,6.62,-5.49,-3.64,-5.48,-3.66,,100.0,1:1.2,,inverted,ZnO,MoO3,chlorobenzene,
2306,10.1038/s41467-019-10098-z,CCCCC(CC)Cc1sc(-c2c3cc(-c4ccc(-c5sc(-c6cccs6)c6c5C(=O)c5c(CC(CC)CCCC)sc(CC(CC)CCCC)c5C6=O)s4)sc3c(-c3cc(F)c(CC(CC)CCCC)s3)c3ccsc23)cc1F,CCOc1cc(-c2ccc(/C=C3\C(=O)c4cc(F)c(F)cc4C3=C(C#N)C#N)s2)c(OCC)cc1-c1ccc(/C=C2\C(=O)c3cc(F)c(F)cc3C2=C(C#N)C#N)s1,4.08,-5.49,-3.64,-5.62,-3.8,,100.0,1:1.2,,inverted,ZnO,MoO3,chlorobenzene,
2307,10.1039/c7qm00025a,CCCCCCCCN1C(=O)c2csc(-c3cc4c(-c5ccc(CC(CC)CCCC)s5)c5sccc5c(-c5ccc(CC(CC)CCCC)s5)c4s3)c2C1=O,CCc1ccc(C2(c3ccc(CC)cc3)c3cc4c(cc3-c3sc5cc(/C=C6\C(=O)c7ccc(F)cc7C6=C(C#N)C#N)sc5c32)C(c2ccc(CC)cc2)(c2ccc(CC)cc2)c2c-4sc3cc(/C=C4\C(=O)c5ccc(F)cc5C4=C(C#N)C#N)sc23)cc1,8.8,-5.6,-3.75,-5.65,-4.09,65.0,150.0,1:1,0.5%,inverted,,,,
2308,10.1039/c7qm00025a,CCCCCCCCN1C(=O)c2csc(-c3cc4c(-c5ccc(CC(CC)CCCC)s5)c5sccc5c(-c5ccc(CC(CC)CCCC)s5)c4s3)c2C1=O,CCc1ccc(C2(c3ccc(CC)cc3)c3cc4c(cc3-c3sc5cc(/C=C6\C(=O)c7ccccc7C6=C(C#N)C#N)sc5c32)C(c2ccc(CC)cc2)(c2ccc(CC)cc2)c2c-4sc3cc(/C=C4\C(=O)c5ccccc5C4=C(C#N)C#N)sc23)cc1,6.4,-5.6,-3.75,-5.61,-4.02,,,1:1,0.5%,inverted,,,,
2309,10.1039/c8ta05207g,CCc1ccc(-c2c3cc(-c4c(F)cc(-c5cc6c(s5)-c5sc(-c7cc(F)c(-c8cc9c(-c%10ccc(CC)s%10)c%10sc(-c%11c(F)cc(-c%12cc%13c(s%12)-c%12sc(-c%14cc(F)c(-c%15cc%16c(-c%17ccc(CC)s%17)c%17sc(-c%18c(F)cc(-c%19cc%20c(s%19)-c%19sc(-c%21cc(F)cc%22nsnc%21%22)cc%19[Si]%20(CC)CC)c%19nsnc%18%19)cc%17c(-c%17ccc(CC)s%17)c%16s%15)c%15nsnc%14%15)cc%12[Si]%13(CC)CC)c%12nsnc%11%12)cc%10c(-c%10ccc(CC)s%10)c9s8)c8nsnc78)cc5[Si]6(CC)CC)c5nsnc45)sc3c(-c3ccc(CC)s3)c3ccsc23)s1,CCCCCCc1ccc(C2(c3ccc(CCCCCC)cc3)c3cc4c(cc3-c3sc5cc(/C=C6\C(=O)c7cc(F)c(F)cc7C6=C(C#N)C#N)sc5c32)C(c2ccc(CCCCCC)cc2)(c2ccc(CCCCCC)cc2)c2c-4sc3cc(/C=C4\C(=O)c5cc(F)c(F)cc5C4=C(C#N)C#N)sc23)cc1,10.51,-5.46,-3.58,-5.66,-4.14,,,,,,,,,
2314,10.1039/c5ee02477c,CCCCCCc1ccsc1,CCCCCCc1ccc(C2(c3ccc(CCCCCC)cc3)c3cc4c(cc3-c3sc(-c5ccc(/C=C6\SC(=S)N(CC)C6=O)c6nsnc56)cc32)C(c2ccc(CCCCCC)cc2)(c2ccc(CCCCCC)cc2)c2cc(-c3ccc(/C=C5\SC(=S)N(CC)C5=O)c5nsnc35)sc2-4)cc1,5.12,-5.01,-3.12,-5.52,-3.69,,,,,,,,,
2316,10.1038/nmat4797,CCCCCCc1ccsc1,CCN1C(=O)/C(=C/c2ccc(-c3cc4c(s3)-c3cc5c(cc3C4(CC)CC)-c3sc(-c4ccc(/C=C6\SC(=S)N(CC)C6=O)c6nsnc46)cc3C5(CC)CC)c3nsnc23)SC1=S,6.3,-5.01,-3.12,-5.63,-3.8,90.0,,1:1,,inverted,,,chlorobenzene,
2320,10.1039/c4ra09668a,CCCCCCc1ccsc1,CCN1C(=O)C2=C(c3ccc(-c4ccc(-c5ccc(C6=C7C(=O)N(CC)C(c8cccs8)=C7C(=O)N6CC)s5)c5nsnc45)s3)N(CC)C(=O)C2=C1c1cccs1,1.16,-5.01,-3.12,-5.06,-3.71,,,,,conventional,Ca,PEDOT:PSS,chlorobenzene,
2322,10.1039/c7qm00084g,CCCCCCc1ccsc1,CCN1C(=O)C2=C(c3ccc(-c4ccc5c(c4)C(=C4c6cc(-c7ccc(C8=C9C(=O)N(CC)C(c%10cccs%10)=C9C(=O)N8CC)s7)ccc6-c6ccc(-c7ccc(C8=C9C(=O)N(CC)C(c%10cccs%10)=C9C(=O)N8CC)s7)cc64)c4cc(-c6ccc(C7=C8C(=O)N(CC)C(c9cccs9)=C8C(=O)N7CC)s6)ccc4-5)s3)N(CC)C(=O)C2=C1c1cccs1,5.4,-5.01,-3.12,-5.51,-3.84,,,,,,,,,
2325,10.1039/c6ra01558a,CCCCCCc1ccsc1,CCN1C(=O)C2=C(c3ccc(-c4ccc5c6ccc(-c7ccc(C8=C9C(=O)N(CC)C(c%10cccs%10)=C9C(=O)N8CC)s7)cc6n(CC)c5c4)s3)N(CC)C(=O)C2=C1c1cccs1,2.3,-5.01,-3.12,-5.56,-3.74,,,1:1.2,,conventional,,PEDOT:PSS,o-DCB,
2326,10.1039/c3cc47289b,CCCCCCc1ccsc1,CCN1C(=O)c2c(c(-c3cccs3)c3c(c2-c2cccs2)-c2cccc4c(-c5ccc(CO)cc5)ccc-3c24)C1=O,2.4,-5.01,-3.12,,,,100.0,1:1,,inverted,ZnO,MoO3,,
2327,10.1039/c7cc03122j,CCCCCCc1ccsc1,CCN1C(=O)c2cc(-c3ccc(/C=C4/SC(=S)N(CC)C4=O)s3)c3c4c(cc(-c5ccc(/C=C6/SC(=S)N(CC)C6=O)s5)c(c24)C1=O)C(=O)N(CC)C3=O,4.62,-5.01,-3.12,-5.87,-3.9,60.0,,1:1.2,,,,,,
2329,10.1039/c8cc01779d,CCCCCCc1ccsc1,CCN1C(=O)c2ccc3c4c(ccc(c24)C1=O)C(=O)N(c1ccc(-c2ccc(-c4cc5c6c(c(-c7ccc(-c8ccc(N9C(=O)c%10ccc%11c%12c(ccc(c%10%12)C9=O)C(=O)N(CC)C%11=O)cc8)s7)cc7c6c4C(=O)N(CC)C7=O)C(=O)N(CC)C5=O)s2)cc1)C3=O,7.65,-5.01,-3.12,-5.7,-4.15,70.0,,1:1.2,,conventional,,PEDOT:PSS,o-DCB,
2330,10.1021/jacs.8b02695,CCOC(=O)c1ccsc1-c1ccc(-c2sc(-c3cc4c(-c5cc(F)c(SCC)s5)c5sc(-c6cc(C(=O)OCC)c(-c7ccc(-c8sc(-c9cc%10c(-c%11cc(F)c(SCC)s%11)c%11sc(-c%12cc(C(=O)OCC)c(-c%13ccc(-c%14sc(-c%15cc%16c(-c%17cc(F)c(SCC)s%17)c%17sccc%17c(-c%17cc(F)c(SCC)s%17)c%16s%15)cc%14C(=O)OCC)s%13)s%12)cc%11c(-c%11cc(F)c(SCC)s%11)c%10s9)cc8C(=O)OCC)s7)s6)cc5c(-c5cc(F)c(SCC)s5)c4s3)cc2C(=O)OCC)s1,CCCCCCc1ccc(C2(c3ccc(CCCCCC)cc3)c3cc4c(cc3-c3sc5cc(/C=C6\C(=O)c7cc(F)c(F)cc7C6=C(C#N)C#N)sc5c32)C(c2ccc(CCCCCC)cc2)(c2ccc(CCCCCC)cc2)c2c-4sc3cc(/C=C4\C(=O)c5cc(F)c(F)cc5C4=C(C#N)C#N)sc23)cc1,14.2,-5.5,-3.59,-5.66,-4.14,,150.0,1:1 w/w,1:0.005 v/v,,,,,
2332,10.1021/jacs.8b12937,CCOC(=O)c1ccsc1-c1cc2c(-c3cc(F)c(CC)s3)c3sc(-c4cc(C(=O)OCC)c(-c5cc6c(-c7cc(F)c(CC)s7)c7sc(-c8cc(C(=O)OCC)c(-c9cc%10c(-c%11cc(F)c(CC)s%11)c%11sccc%11c(-c%11cc(F)c(CC)s%11)c%10s9)s8)cc7c(-c7cc(F)c(CC)s7)c6s5)s4)cc3c(-c3cc(F)c(CC)s3)c2s1,CCCCCCc1ccc(C2(c3ccc(CCCCCC)cc3)c3cc4c(cc3-c3sc5cc(/C=C6\C(=O)c7cc(F)c(F)cc7C6=C(C#N)C#N)sc5c32)C(c2ccc(CCCCCC)cc2)(c2ccc(CCCCCC)cc2)c2c-4sc3cc(/C=C4\C(=O)c5cc(F)c(F)cc5C4=C(C#N)C#N)sc23)cc1,14.7,-5.59,-3.67,-5.66,-4.14,,,,,conventional,PFN-Br,PEDOT:PSS,chlorobenzene,DIO
2333,10.1039/c7ta02486j,CCCCC(CC)COc1c(F)cc(-c2nc3c(-c4cccs4)c(F)c(F)c(-c4ccc(-c5cc6c(-c7ccc(CC(CC)CCCC)s7)c7sccc7c(-c7ccc(CC(CC)CCCC)s7)c6s5)s4)c3nc2-c2cc(F)c(OCC(CC)CCCC)c(F)c2)cc1F,CCc1ccc(C2(c3ccc(CC)cc3)c3cc4c(cc3-c3sc5cc(/C=C6\C(=O)c7cscc7C6=C(C#N)C#N)sc5c32)C(c2ccc(CC)cc2)(c2ccc(CC)cc2)c2c-4sc3cc(/C=C4\C(=O)c5cscc5C4=C(C#N)C#N)sc23)cc1,10.4,-5.44,-3.5,-5.49,-3.85,,130.0,1:1,,conventional,,,,
2335,10.1039/c8ta05376f,CCCCCCCCC(CCCCCC)Cn1nc2c(-c3cccs3)c(F)c(F)c(-c3ccc(-c4cc5c(-c6cc(F)c(CC(CC)CCCC)s6)c6sccc6c(-c6cc(F)c(CC(CC)CCCC)s6)c5s4)s3)c2n1,CCCCCCCCCCC(CCCCCCCC)CN1C(=O)c2ccc3c4c(c(-c5ccc(-c6cccs6)s5)cc(c24)C1=O)C(=O)N(CC(CCCCCCCC)CCCCCCCCCC)C3=O,8.1,-5.36,-3.42,-5.71,-4.02,,,,,,,,,
2339,10.1039/c8ee03608j,CCSc1cc2c(cc1SCC)C(=O)c1c(-c3ccc(-c4cc5c(-c6cc(F)c(CC)s6)c6sc(-c7ccc(-c8sc(-c9ccc(-c%10cc%11c(-c%12cc(F)c(CC)s%12)c%12sc(-c%13ccc(-c%14sc(-c%15ccc(-c%16cc%17c(-c%18cc(F)c(CC)s%18)c%18sccc%18c(-c%18cc(F)c(CC)s%18)c%17s%16)s%15)c%15c%14C(=O)c%14cc(SCC)c(SCC)cc%14C%15=O)s%13)cc%12c(-c%12cc(F)c(CC)s%12)c%11s%10)s9)c9c8C(=O)c8cc(SCC)c(SCC)cc8C9=O)s7)cc6c(-c6cc(F)c(CC)s6)c5s4)s3)sc(-c3cccs3)c1C2=O,CCCCCCc1ccc(C2(c3ccc(CCCCCC)cc3)c3cc4c(cc3-c3sc5cc(/C=C6\C(=O)c7cc(F)c(F)cc7C6=C(C#N)C#N)sc5c32)C(c2ccc(CCCCCC)cc2)(c2ccc(CCCCCC)cc2)c2c-4sc3cc(/C=C4\C(=O)c5cc(F)c(F)cc5C4=C(C#N)C#N)sc23)cc1,13.1,-5.48,-3.52,-5.66,-4.14,,100.0,1:1 w/w,1% v/v,conventional,,,,
2340,10.1038/ncomms13094,CCc1csc(-c2c(F)c(F)c(-c3cc(CC)c(-c4ccc(-c5cc(F)c(-c6ccc(-c7sc(-c8c(F)c(F)c(-c9cc(CC)c(-c%10ccc(-c%11cc(F)c(-c%12ccc(-c%13sc(-c%14c(F)c(F)c(-c%15cc(CC)c(-c%16ccc(-c%17cc(F)c(-c%18cccs%18)cc%17F)s%16)s%15)c%15nn(CC)nc%14%15)cc%13CC)s%12)cc%11F)s%10)s9)c9nn(CC)nc89)cc7CC)s6)cc5F)s4)s3)c3nn(CC)nc23)c1,CCCCCCc1ccc(C2(c3ccc(CCCCCC)cc3)c3cc4c(cc3-c3sc5cc(C=C6C(=O)c7ccccc7C6=C(C#N)C#N)sc5c32)C(c2ccc(CCCCCC)cc2)(c2ccc(CCCCCC)cc2)c2c-4sc3cc(C=C4C(=O)c5ccccc5C4=C(C#N)C#N)sc23)cc1,7.85,-5.32,-3.33,-5.49,-3.83,100.0,90.0,1:1.5,,,,,,
2341,10.1039/c6ee00315j,CCCCCCCCC(CCCCCC)Cc1ccc(-c2c3cc(-c4ccc(-c5c(F)c(F)c(-c6cccs6)c6nn(CC(CCCCCC)CCCCCCCC)nc56)s4)sc3c(-c3ccc(CC(CCCCCC)CCCCCCCC)s3)c3ccsc23)s1,CCc1ccc(C2(c3ccc(CC)cc3)c3cc4c(cc3-c3sc(-c5[se]c(/C=C6\C(=O)c7ccccc7C6=C(C#N)C#N)cc5CC)cc32)C(c2ccc(CC)cc2)(c2ccc(CC)cc2)c2cc(-c3sc(/C=C5\C(=O)c6ccccc6C5=C(C#N)C#N)cc3CC)[se]c2-4)cc1,8.58,-5.29,-3.3,-5.45,-3.79,,,,,,,,,
2342,10.1038/ncomms13094,CCc1csc(-c2c(F)c(F)c(-c3cc(CC)c(-c4ccc(-c5ccc(-c6ccc(-c7sc(-c8c(F)c(F)c(-c9cc(CC)c(-c%10ccc(-c%11ccc(-c%12ccc(-c%13sc(-c%14c(F)c(F)c(-c%15cc(CC)c(-c%16ccc(-c%17ccc(-c%18cccs%18)c(F)c%17F)s%16)s%15)c%15nn(CC)nc%14%15)cc%13CC)s%12)c(F)c%11F)s%10)s9)c9nn(CC)nc89)cc7CC)s6)c(F)c5F)s4)s3)c3nn(CC)nc23)c1,CCCCCCc1ccc(C2(c3ccc(CCCCCC)cc3)c3cc4c(cc3-c3sc5cc(C=C6C(=O)c7ccccc7C6=C(C#N)C#N)sc5c32)C(c2ccc(CCCCCC)cc2)(c2ccc(CCCCCC)cc2)c2c-4sc3cc(C=C4C(=O)c5ccccc5C4=C(C#N)C#N)sc23)cc1,10.13,-5.36,-3.36,-5.49,-3.83,100.0,90.0,1:1.5,,,,,,
2343,10.1039/c6ee03489f,CCOC(=O)c1ccsc1-c1cc(C(=O)OCC)c(-c2cc3c(-c4ccc(CC)s4)c4sc(-c5cc(C(=O)OCC)c(-c6cc(C(=O)OCC)c(-c7cc8c(-c9ccc(CC)s9)c9sc(-c%10cc(C(=O)OCC)c(-c%11cc(C(=O)OCC)c(-c%12cc%13c(-c%14ccc(CC)s%14)c%14sccc%14c(-c%14ccc(CC)s%14)c%13s%12)s%11)s%10)cc9c(-c9ccc(CC)s9)c8s7)s6)s5)cc4c(-c4ccc(CC)s4)c3s2)s1,CCCCCCc1ccc(C2(c3ccc(CCCCCC)cc3)c3cc4c(cc3-c3sc5cc(/C=C6\C(=O)c7ccc(C)cc7C6=C(C#N)C#N)sc5c32)C(c2ccc(CCCCCC)cc2)(c2ccc(CCCCCC)cc2)c2c-4sc3cc(/C=C4\C(=O)c5ccc(C)cc5C4=C(C#N)C#N)sc23)cc1,0.01,-5.63,-3.63,-5.58,-3.98,100.0,150.0,50:50,,,,,,
2345,10.1039/c8ta07334a,CCCCCCC(CCCC)Cc1ccc(-c2c3cc(-c4ccc(-c5sc(-c6cccs6)c6c5C(=O)c5c(CC(CC)CCCC)sc(CC(CC)CCCC)c5C6=O)s4)sc3c(-c3ccc(CC(CCCC)CCCCCC)cc3)c3ccsc23)cc1,CCc1ccc(C2(c3ccc(CC)cc3)c3cc4c(cc3-c3sc(/C=C5\C(=O)c6ccc(F)cc6C5=C(C#N)C#N)cc32)C(c2ccc(CC)cc2)(c2ccc(CC)cc2)c2c-4sc3c2sc2cc(/C=C4\C(=O)c5ccc(F)cc5C4=C(C#N)C#N)sc23)cc1,12.03,-5.43,-3.37,-5.69,-4.01,,,1:1,0.25%,,,,,
2346,10.1039/c8ta07334a,CCCCCCC(CCCC)Cc1ccc(-c2c3cc(-c4ccc(-c5sc(-c6cccs6)c6c5C(=O)c5c(CC(CC)CCCC)sc(CC(CC)CCCC)c5C6=O)s4)sc3c(-c3ccc(CC(CCCC)CCCCCC)cc3)c3ccsc23)cc1,CCc1ccc(C2(c3ccc(CC)cc3)c3cc4c(cc3-c3sc(/C=C5\C(=O)c6ccc(F)cc6C5=C(C#N)C#N)cc32)C(c2ccc(CC)cc2)(c2ccc(CC)cc2)c2c-4sc3cc(/C=C4\C(=O)c5ccc(F)cc5C4=C(C#N)C#N)sc23)cc1,10.17,-5.43,-3.37,-5.75,-4.04,,,1:1,0.25%,,,,,
2350,10.1038/s41560-018-0263-4,CCc1c(F)cc(-c2c3cc(-c4ccc(-c5c6c(c(-c7ccc(-c8cc9c(-c%10cc(F)c(CC)c(F)c%10)c%10sc(-c%11ccc(-c%12c%13c(c(-c%14ccc(-c%15cc%16c(-c%17cc(F)c(CC)c(F)c%17)c%17sc(-c%18ccc(-c%19c%20c(c(-c%21cccs%21)c%21nn(CC)nc%19%21)C(=O)N(CC)C%20=O)s%18)cc%17c(-c%17cc(F)c(CC)c(F)c%17)c%16s%15)s%14)c%14nn(CC)nc%12%14)C(=O)N(CC)C%13=O)s%11)cc%10c(-c%10cc(F)c(CC)c(F)c%10)c9s8)s7)c7nn(CC)nc57)C(=O)N(CC)C6=O)s4)sc3c(-c3cc(F)c(CC)c(F)c3)c3ccsc23)cc1F,CCc1ccc(C2(c3ccc(CC)cc3)c3cc4c(cc3-c3sc5cc(/C=C6\C(=O)c7cc(F)c(F)cc7C6=C(C#N)C#N)sc5c32)C(c2ccc(CC)cc2)(c2ccc(CC)cc2)c2c-4sc3cc(/C=C4\C(=O)c5cc(F)c(F)cc5C4=C(C#N)C#N)sc23)cc1,12.96,-5.38,-3.06,-5.64,-4.05,100.0,100.0,1:1 wt:wt,,conventional,PFDNI-Br,PEDOT:PSS,chloroform,
2351,10.1038/s41560-018-0263-4,CCc1c(F)cc(-c2c3cc(-c4ccc(-c5c6c(c(-c7ccc(-c8cc9c(-c%10cc(F)c(CC)c(F)c%10)c%10sc(-c%11ccc(-c%12c%13c(c(-c%14ccc(-c%15cc%16c(-c%17cc(F)c(CC)c(F)c%17)c%17sc(-c%18ccc(-c%19c%20c(c(-c%21cccs%21)c%21nn(CC)nc%19%21)C(=O)N(CC)C%20=O)s%18)cc%17c(-c%17cc(F)c(CC)c(F)c%17)c%16s%15)s%14)c%14nn(CC)nc%12%14)C(=O)N(CC)C%13=O)s%11)cc%10c(-c%10cc(F)c(CC)c(F)c%10)c9s8)s7)c7nn(CC)nc57)C(=O)N(CC)C6=O)s4)sc3c(-c3cc(F)c(CC)c(F)c3)c3ccsc23)cc1F,CCCCCCc1ccc(C2(c3ccc(CCCCCC)cc3)c3cc4c(cc3-c3sc5cc(C=C6C(=O)c7cc(F)ccc7C6=C(C#N)C#N)sc5c32)C(c2ccc(CCCCCC)cc2)(c2ccc(CCCCCC)cc2)c2c-4sc3cc(C=C4C(=O)c5cc(F)ccc5C4=C(C#N)C#N)sc23)cc1,10.06,-5.38,-3.06,-5.66,-3.95,100.0,100.0,1:1 wt:wt,,conventional,PFDNI-Br,PEDOT:PSS,chloroform,
2352,10.1021/jacs.9b09939,CCCCCCCCC(CCCCCC)COc1cnc2c(-c3cccs3)c(F)c(F)cc2n1,CCCCCCCCCCCc1c(/C=C2\C(=O)c3ccc(Br)cc3C2=C(C#N)C#N)sc2c1sc1c3c4nsnc4c4c5sc6c(CCCCCCCCCCC)c(/C=C7\C(=O)c8ccc(Br)cc8C7=C(C#N)C#N)sc6c5n(CC(CC)CCCC)c4c3n(CC(CC)CCCC)c21,9.24,-5.54,-2.92,-5.52,-3.99,110.0,110.0,1:1.2,0.5%,inverted,ZnO,MoO3,chloroform,CN
2353,10.1038/s41467-019-08508-3,CCCCCCCCC(CCCCCC)COc1cnc2c(-c3cccs3)c(F)c(F)cc2n1,CCCCCCC1(CCCCCC)c2cc(/C=C3\C(=O)c4cc(F)ccc4C3=C(C#N)C#N)sc2-c2c(OC)c3c(c(OC)c21)-c1sc(/C=C2\C(=O)c4cc(F)ccc4C2=C(C#N)C#N)cc1C3(CCCCCC)CCCCCC,13.46,-5.54,-2.92,-5.8,-3.93,130.0,110.0,1:1,,conventional,PDINO,PEDOT:PSS,chloroform,
2354,10.1038/s41467-019-08508-3,CCCCCCCCC(CCCCCC)COc1cnc2c(-c3cccs3)c(F)c(F)cc2n1,CCCCCCC1(CCCCCC)c2cc(/C=C3\C(=O)c4ccccc4C3=C(C#N)C#N)sc2-c2c(OC)c3c(c(OC)c21)-c1sc(/C=C2\C(=O)c4ccccc4C2=C(C#N)C#N)cc1C3(CCCCCC)CCCCCC,11.16,-5.54,-2.92,-5.69,-3.89,,120.0,1:1,,conventional,PDINO,PEDOT:PSS,chloroform,
2355,10.1021/jacs.9b09939,CCOc1nc2cc(F)c(F)c(-c3ccc(-c4c(F)c(F)c(-c5ccc(-c6c(F)c(F)c(-c7cccs7)c7nc(C)c(OCC)nc67)s5)c5nc(C)c(OCC)nc45)s3)c2nc1C,CCCCCCCCCCCc1c(/C=C2\C(=O)c3ccc(Br)cc3C2=C(C#N)C#N)sc2c1sc1c3c4nsnc4c4c5sc6c(CCCCCCCCCCC)c(/C=C7\C(=O)c8ccc(Br)cc8C7=C(C#N)C#N)sc6c5n(CC(CC)CCCC)c4c3n(CC(CC)CCCC)c21,16.32,-5.52,-2.76,-5.52,-3.99,110.0,110.0,1:1.2,0.5%,inverted,ZnO,MoO3,chloroform,CN
2356,10.1016/j.scib.2019.11.030,CCOc1c(OCC)c(-c2ccc(-c3cc4c(-c5cc(F)c(CC)s5)c5sc(-c6ccc(-c7c(F)c(F)c(-c8ccc(-c9cc%10c(-c%11cc(F)c(CC)s%11)c%11sc(-c%12ccc(-c%13c(F)c(F)c(-c%14ccc(-c%15cc%16c(-c%17cc(F)c(CC)s%17)c%17sccc%17c(-c%17cc(F)c(CC)s%17)c%16s%15)s%14)c(OCC)c%13OCC)s%12)cc%11c(-c%11cc(F)c(CC)s%11)c%10s9)s8)c(OCC)c7OCC)s6)cc5c(-c5cc(F)c(CC)s5)c4s3)s2)c(F)c(F)c1-c1cccs1,CCCCCCCCCCCc1c(/C=C2\C(=O)c3cc(F)c(F)cc3C2=C(C#N)C#N)sc2c1sc1c3c4nsnc4c4c5sc6c(CCCCCCCCCCC)c(/C=C7\C(=O)c8cc(F)c(F)cc8C7=C(C#N)C#N)sc6c5n(CC(CC)CCCC)c4c3n(CC(CC)CCCC)c21,16.16,-5.65,-4.1,-5.65,-4.09,,,,,,,,,
2357,10.1021/acs.chemmater.7b04499,CCCCC(CC)COC(=O)c1sc2csc(-c3cc4c(-c5ccc(CC(CC)CCCC)s5)c5sccc5c(-c5ccc(CC(CC)CCCC)s5)c4s3)c2c1F,CCC1(CC)c2cc3cc4c(cc3cc2-c2sc(/C=C3\C(=O)c5ccccc5C3=C(C#N)C#N)cc21)C(CC)(CC)c1cc(/C=C2\C(=O)c3ccccc3C2=C(C#N)C#N)sc1-4,6.91,-5.21,-3.6,-5.57,-3.8,,,,0.5,,,,,
2361,10.1021/acs.chemmater.8b01677,CCCCC(CC)COC(=O)c1sc2csc(-c3cc4c(-c5ccc(CC(CC)CCCC)s5)c5sccc5c(-c5ccc(CC(CC)CCCC)s5)c4s3)c2c1F,CCOc1cc2c(cc(OCC)c3c4c(sc32)-c2sc(/C=C3\C(=O)c5cc(F)c(F)cc5C3=C(C#N)C#N)cc2C4(c2ccc(CC)cc2)c2ccc(CC)cc2)c2sc3c(c12)C(c1ccc(CC)cc1)(c1ccc(CC)cc1)c1cc(/C=C2\C(=O)c4cc(F)c(F)cc4C2=C(C#N)C#N)sc1-3,13.1,-5.21,-3.6,-5.38,-3.84,,,1:1.5,0.2%,,,,,
2374,10.1021/acs.chemmater.8b02276,CCCCC(CC)Cc1ccc(-c2c3cc(-c4ccc(-c5sc(-c6cccs6)c6c5C(=O)c5c(CC(CC)CCCC)sc(CC(CC)CCCC)c5C6=O)s4)sc3c(-c3ccc(CC(CC)CCCC)s3)c3ccsc23)s1,CCc1ccc(C2(c3ccc(CC)cc3)c3cc4c(cc3-c3sc(-c5ccc(/C=c6\sc(=C(C#N)C#N)n(CC)c6=O)c6nsnc56)cc32)C(c2ccc(CC)cc2)(c2ccc(CC)cc2)c2cc(-c3ccc(/C=c5/sc(=C(C#N)C#N)n(CC)c5=O)c5nsnc35)sc2-4)cc1,8.13,-5.33,-3.48,-5.45,-3.95,,,,,,,,,
2375,10.1021/acs.chemmater.8b05047,CCCCC(CC)Cc1ccc(-c2c3cc(-c4ccc(-c5sc(-c6cccs6)c6c5C(=O)c5c(CC(CC)CCCC)sc(CC(CC)CCCC)c5C6=O)s4)sc3c(-c3ccc(CC(CC)CCCC)s3)c3ccsc23)s1,CCc1ccc(C2(c3ccc(CC)cc3)c3cc4c(cc3-c3sc(/C=C5\C(=O)c6cc(Cl)c(Cl)cc6C5=C(C#N)C#N)cc32)C(c2ccc(CC)cc2)(c2ccc(CC)cc2)c2c-4sc3c4c(sc23)-c2cc3c(cc2C4(c2ccc(CC)cc2)c2ccc(CC)cc2)-c2sc(/C=C4\C(=O)c5cc(Cl)c(Cl)cc5C4=C(C#N)C#N)cc2C3(c2ccc(CC)cc2)c2ccc(CC)cc2)cc1,10.7,-5.33,-3.48,-5.35,-3.91,,,,,inverted,ZnO,MoO3,,
2379,10.1021/acs.chemmater.8b05047,CCCCC(CC)Cc1ccc(-c2c3cc(-c4ccc(-c5sc(-c6cccs6)c6c5C(=O)c5c(CC(CC)CCCC)sc(CC(CC)CCCC)c5C6=O)s4)sc3c(-c3ccc(CC(CC)CCCC)s3)c3ccsc23)s1,CCc1ccc(C2(c3ccc(CC)cc3)c3cc4c(cc3-c3sc5cc(/C=C6\C(=O)c7cc(Cl)c(Cl)cc7C6=C(C#N)C#N)sc5c32)C(c2ccc(CC)cc2)(c2ccc(CC)cc2)c2c-4sc3c4c(sc23)-c2cc3c(cc2C4(c2ccc(CC)cc2)c2ccc(CC)cc2)-c2sc4cc(/C=C5\C(=O)c6cc(Cl)c(Cl)cc6C5=C(C#N)C#N)sc4c2C3(c2ccc(CC)cc2)c2ccc(CC)cc2)cc1,9.3,-5.33,-3.48,-5.26,-3.95,,,,,inverted,ZnO,MoO3,,
2384,10.1021/acs.chemmater.8b01319,CCCCC(CC)Cc1ccc(-c2c3cc(-c4ccc(-c5sc(-c6cccs6)c6c5C(=O)c5c(CC(CC)CCCC)sc(CC(CC)CCCC)c5C6=O)s4)sc3c(-c3ccc(CC(CC)CCCC)s3)c3ccsc23)s1,CCCCCCOc1c(/C=C2\C(=O)c3cc(F)c(F)cc3C2=C(C#N)C#N)sc(-c2cc3c(s2)-c2cc4c(cc2C3(c2ccc(CCCCCC)cc2)c2ccc(CCCCCC)cc2)-c2sc(-c3sc(/C=C5\C(=O)c6cc(F)c(F)cc6C5=C(C#N)C#N)c(OCCCCCC)c3OCCCCCC)cc2C4(c2ccc(CCCCCC)cc2)c2ccc(CCCCCC)cc2)c1OCCCCCC,12.17,-5.33,-3.48,-5.52,-3.9,100.0,,,,inverted,,,,
2385,10.1021/acs.chemmater.8b01319,CCCCC(CC)Cc1ccc(-c2c3cc(-c4ccc(-c5sc(-c6cccs6)c6c5C(=O)c5c(CC(CC)CCCC)sc(CC(CC)CCCC)c5C6=O)s4)sc3c(-c3ccc(CC(CC)CCCC)s3)c3ccsc23)s1,CCOc1c(/C=C2\C(=O)c3cc(F)ccc3C2=C(C#N)C#N)sc(-c2cc3c(s2)-c2cc4c(cc2C3(c2ccc(CC)cc2)c2ccc(CC)cc2)-c2sc(-c3sc(/C=C5\C(=O)c6cc(F)ccc6C5=C(C#N)C#N)c(OCC)c3OCC)cc2C4(c2ccc(CC)cc2)c2ccc(CC)cc2)c1OCC,10.65,-5.33,-3.48,,,100.0,,,,inverted,,,,
2386,10.1021/acs.chemmater.8b01319,CCCCC(CC)Cc1ccc(-c2c3cc(-c4ccc(-c5sc(-c6cccs6)c6c5C(=O)c5c(CC(CC)CCCC)sc(CC(CC)CCCC)c5C6=O)s4)sc3c(-c3ccc(CC(CC)CCCC)s3)c3ccsc23)s1,CCOc1c(/C=C2\C(=O)c3ccccc3C2=C(C#N)C#N)sc(-c2cc3c(s2)-c2cc4c(cc2C3(c2ccc(CC)cc2)c2ccc(CC)cc2)-c2sc(-c3sc(/C=C5\C(=O)c6ccccc6C5=C(C#N)C#N)c(OCC)c3OCC)cc2C4(c2ccc(CC)cc2)c2ccc(CC)cc2)c1OCC,8.87,-5.33,-3.48,,,100.0,,,,inverted,,,,
2387,10.1021/acsaem.0c02083,CCCCC(CC)Cc1ccc(-c2c3cc(-c4ccc(-c5sc(-c6cccs6)c6c5C(=O)c5c(CC(CC)CCCC)sc(CC(CC)CCCC)c5C6=O)s4)sc3c(-c3ccc(CC(CC)CCCC)s3)c3ccsc23)s1,CCOc1c(OCC)c(-c2cc3c(s2)-c2sc(/C=C4\C(=O)c5cc(F)c(F)cc5C4=C(C#N)C#N)cc2C3(CC)CC)c2nsnc2c1-c1cc2c(s1)-c1sc(/C=C3\C(=O)c4cc(F)c(F)cc4C3=C(C#N)C#N)cc1C2(CC)CC,11.85,-5.33,-3.48,-5.52,-3.9,110.0,,,,,,,,
2391,10.1021/acs.chemmater.0c01245,CCCCC(CC)Cc1sc(-c2c3cc(-c4ccc(-c5sc(-c6cccs6)c6c5C(=O)c5c(CC(CC)CCCC)sc(CC(CC)CCCC)c5C6=O)s4)sc3c(-c3cc(F)c(CC(CC)CCCC)s3)c3ccsc23)cc1F,CCc1c(/C=C2\C(=O)c3c(csc3Cl)C2=C(C#N)C#N)sc2c1sc1c3c4nsnc4c4c5sc6c(CC)c(/C=C7\C(=O)c8c(csc8Cl)C7=C(C#N)C#N)sc6c5n(CC)c4c3n(CC)c21,15.1,-5.49,-3.64,-5.56,-3.95,,,,,,,,,
2397,10.1016/j.nanoen.2021.106538,CCCCC(CC)Cc1sc(-c2c3cc(-c4ccc(-c5sc(-c6cccs6)c6c5C(=O)c5c(CC(CC)CCCC)sc(CC(CC)CCCC)c5C6=O)s4)sc3c(-c3cc(F)c(CC(CC)CCCC)s3)c3ccsc23)cc1F,CCc1c(C=C2C(=O)N(CC)C(=S)N(CC)C2=O)sc2c1sc1c3c4nsnc4c4c5sc6c(CC)c(C=C7C(=O)N(CC)C(=S)N(CC)C7=O)sc6c5n(CC)c4c3n(CC)c21,5.06,-5.49,-3.64,-5.42,-3.7,,,,,,,,,
