Repository: JiYiqaq/PCE-KA-GNN

# Data directory

- `raw/Active_Database.csv` is the immutable source dataset bundled under CC BY 4.0. Do not overwrite it with processed data.
- `processed/` is created and populated by the training pipeline. Generated `.pt` and `.pth` caches are intentionally ignored by Git because they can exceed GitHub's normal single-file limit.

See `../DATA_LICENSE.md` for provenance, license and checksum information.

File: data/processed/device_records.csv (part 16 of 250)
record_id,doi,donor_smiles,acceptor_smiles,pce,homo_d,lumo_d,homo_a,lumo_a,active_layer_thickness,annealing_temp,d_a_ratio,additive_ratio,device_type,etl_canonical,htl_canonical,solvent_canonical,additive_canonical
2406,10.1021/acs.macromol.6b02733,CCc1ccc(C2(c3ccc(CC)cc3)c3cc4c(cc3-c3sccc32)C(c2ccc(CC)cc2)(c2ccc(CC)cc2)c2cc(-c3sc(-c5sc(-c6cc(CC)c(-c7cc8c(s7)-c7cc9c(cc7C8(c7ccc(CC)cc7)c7ccc(CC)cc7)-c7sc(-c8sc(-c%10sc(-c%11cc(CC)c(-c%12cc%13c(s%12)-c%12cc%14c(cc%12C%13(c%12ccc(CC)cc%12)c%12ccc(CC)cc%12)-c%12sc(-c%13sc(-c%15sc(-c%16cc(CC)cs%16)c%16c%15C(=O)c%15ccccc%15C%16=O)cc%13CC)cc%12C%14(c%12ccc(CC)cc%12)c%12ccc(CC)cc%12)s%11)c%11c%10C(=O)c%10ccccc%10C%11=O)cc8CC)cc7C9(c7ccc(CC)cc7)c7ccc(CC)cc7)s6)c6c5C(=O)c5ccccc5C6=O)cc3CC)sc2-4)cc1,CCCCCCc1ccc(C2(c3ccc(CCCCCC)cc3)c3cc4c(cc3-c3sc5cc(C=C6C(=O)c7ccccc7C6=C(C#N)C#N)sc5c32)C(c2ccc(CCCCCC)cc2)(c2ccc(CCCCCC)cc2)c2c-4sc3cc(C=C4C(=O)c5ccccc5C4=C(C#N)C#N)sc23)cc1,1.1,-5.37,-3.48,-5.49,-3.83,90.0,,4:6,,conventional,Ca,PEDOT:PSS,chloroform,
2407,10.1021/acs.jpcc.0c07162,CCCCCCc1ccsc1,CCCCCCCCCCCc1c(/C=c2/sc(=C(C#N)C#N)n(CC)c2=O)sc2c1sc1c3c4nsnc4c4c5sc6c(CCCCCCCCCCC)c(/C=c7/sc(=C(C#N)C#N)n(CC)c7=O)sc6c5n(CC(CC)CCCC)c4c3n(CC(CC)CCCC)c21,5.11,-5.01,-3.12,-5.42,-3.71,,,,,,,,,
2408,10.1021/acs.jpcc.0c07162,CCCCCCc1ccsc1,CCCCCCCCCCCc1c(/C=C2\C(=O)c3ccccc3C2=C(C#N)C#N)sc2c1sc1c3c4nsnc4c4c5sc6c(CCCCCCCCCCC)c(/C=C7\C(=O)c8ccccc8C7=C(C#N)C#N)sc6c5n(CC(CC)CCCC)c4c3n(CC(CC)CCCC)c21,3.6,-5.01,-3.12,-5.55,-3.87,,,,,,,,,
2409,10.1021/acs.chemmater.6b03323,CCCCCCc1ccsc1,CCc1cc(-c2ccc3c(c2)C2(c4cc(-c5cc(CC)c(/C=C6\SC(=S)N(CC)C6=O)s5)ccc4-3)c3cc(-c4cc(CC)c(/C=C5\SC(=S)N(CC)C5=O)s4)ccc3-c3ccc(-c4cc(CC)c(/C=C5\SC(=S)N(CC)C5=O)s4)cc32)sc1/C=C1\SC(=S)N(CC)C1=O,4.7,-5.01,-3.12,-5.5,-3.25,100.0,150.0,1:0.5,,conventional,ZnO,PEDOT:PSS,chloroform,
2410,10.1016/j.orgel.2015.03.017,CCCCCCc1ccsc1,CCCCCCCCC1(CCCCCCCC)c2cc(-c3ccc4c5ccc6c7c(ccc(c8cccc3c84)c75)C(=O)N(c3c(C(C)C)cccc3C(C)C)C6=O)ccc2-c2ccc(-c3ccc4c5ccc6c7c(ccc(c8cccc3c84)c75)C(=O)N(c3c(C(C)C)cccc3C(C)C)C6=O)cc21,2.3,-5.01,-3.12,-5.74,-3.54,100.0,150.0,1:1,,conventional,BCP/LiF,PEDOT:PSS,o-DCB,
2414,10.1021/acs.jpcc.0c02111,CCCCCCCCC(CCCCCC)Cn1nc2c(-c3cccs3)c(F)c(F)c(-c3ccc(-c4cc5c(-c6cc(Cl)c(CC(CC)CCCC)s6)c6sccc6c(-c6cc(Cl)c(CC(CC)CCCC)s6)c5s4)s3)c2n1,CCc1ccc(C2(c3ccc(CC)cc3)c3cc4c(cc3-c3sc(-c5sc(/C=c6/sc(=C(C#N)C#N)n(CC)c6=O)c6c5C(=O)N(CC)C6=O)cc32)C(c2ccc(CC)cc2)(c2ccc(CC)cc2)c2cc(-c3sc(/C=c5/sc(=C(C#N)C#N)n(CC)c5=O)c5c3C(=O)N(CC)C5=O)sc2-4)cc1,7.58,-5.39,-3.45,-5.65,-3.79,,,,,,,,,
2415,10.1016/j.orgel.2021.106195,CCCCCCCCC(CCCCCC)Cn1nc2c(-c3cccs3)c(F)c(F)c(-c3ccc(-c4cc5c(-c6cc(Cl)c(CC(CC)CCCC)s6)c6sccc6c(-c6cc(Cl)c(CC(CC)CCCC)s6)c5s4)s3)c2n1,CCc1ccc(C2(c3ccc(CC)cc3)c3cc4c(cc3-c3sc5cc(-c6ccc(/C=C7\SC(=S)N(CC)C7=O)c7nn(CC)nc67)sc5c32)C(c2ccc(CC)cc2)(c2ccc(CC)cc2)c2c-4sc3cc(-c4ccc(/C=C5\SC(=S)N(CC)C5=O)c5nn(CC)nc45)sc23)cc1,0.13,-5.39,-3.45,-5.29,-3.53,,,,,conventional,Ca,PEDOT:PSS,chloroform,
2416,10.1016/j.orgel.2021.106195,CCCCCCCCC(CCCCCC)Cn1nc2c(-c3cccs3)c(F)c(F)c(-c3ccc(-c4cc5c(-c6cc(Cl)c(CC(CC)CCCC)s6)c6sccc6c(-c6cc(Cl)c(CC(CC)CCCC)s6)c5s4)s3)c2n1,CCc1ccc(C2(c3ccc(CC)cc3)c3cc4c(cc3-c3sc5cc(-c6ccc(C=C(C#N)C#N)c7nn(CC)nc67)sc5c32)C(c2ccc(CC)cc2)(c2ccc(CC)cc2)c2c-4sc3cc(-c4ccc(C=C(C#N)C#N)c5nn(CC)nc45)sc23)cc1,5.18,-5.39,-3.45,-5.41,-3.69,,,,,conventional,Ca,PEDOT:PSS,chloroform,
2422,10.1021/acs.chemmater.8b02222,CCCCCCC(CCCC)CCc1c2cc(-c3ccc(-c4c(F)c(F)c(-c5cccs5)c5nn(CC(CCCC)CCCCCC)nc45)s3)sc2c(CCC(CCCC)CCCCCC)c2ccsc12,CCc1ccc(C2(c3ccc(CC)cc3)c3cc4c(cc3-c3sc5cc(/C=C6\C(=O)c7cc(F)c(F)cc7C6=C(C#N)C#N)sc5c32)C(c2ccc(CC)cc2)(c2ccc(CC)cc2)c2c-4sc3cc(/C=C4\C(=O)c5cc(F)c(F)cc5C4=C(C#N)C#N)sc23)cc1,8.2,-5.38,-3.17,-5.74,-4.01,,,1:1.5,0.25% v/v,conventional,PFN-Br,PEDOT:PSS,chlorobenzene,
2425,10.1021/acs.macromol.9b00793,CCCCCCCCC(CCCCCC)CCOC(=O)c1csc(-c2cc(C(=O)OCCC(CCCCCC)CCCCCCCC)c(-c3ccc(-c4sccc4Cl)s3)s2)c1,CCCCCCc1ccc(C2(c3ccc(CCCCCC)s3)c3cc4c(cc3-c3sc5cc(C=C6C(=O)c7cc(F)ccc7C6=C(C#N)C#N)sc5c32)C(c2ccc(CCCCCC)s2)(c2ccc(CCCCCC)s2)c2c-4sc3cc(C=C4C(=O)c5cc(F)ccc5C4=C(C#N)C#N)sc23)s1,12.38,-5.34,-3.01,-5.74,-4.01,110.0,,1:1 w/w,,,,,,
2426,10.1021/acs.macromol.9b00793,CCOC(=O)c1csc(-c2cc(C(=O)OCC)c(-c3cc(F)c(-c4ccc(-c5sc(-c6cc(C(=O)OCC)c(-c7cc(F)c(-c8ccc(-c9sc(-c%10cc(C(=O)OCC)c(-c%11cc(F)c(-c%12cccs%12)s%11)s%10)cc9C(=O)OCC)s8)s7)s6)cc5C(=O)OCC)s4)s3)s2)c1,CCCCCCc1ccc(C2(c3ccc(CCCCCC)s3)c3cc4c(cc3-c3sc5cc(C=C6C(=O)c7cc(F)ccc7C6=C(C#N)C#N)sc5c32)C(c2ccc(CCCCCC)s2)(c2ccc(CCCCCC)s2)c2c-4sc3cc(C=C4C(=O)c5cc(F)ccc5C4=C(C#N)C#N)sc23)s1,10.85,-5.32,-2.98,-5.74,-4.01,110.0,,1:1,,,,,,
2427,10.1021/acs.chemmater.7b02228,CCc1cc(-c2c3cc(-c4ccc(-c5c(F)c(F)c(-c6ccc(-c7cc8c(-c9cc(CC)c(CC)s9)c9sc(-c%10ccc(-c%11c(F)c(F)c(-c%12ccc(-c%13cc%14c(-c%15cc(CC)c(CC)s%15)c%15sc(-c%16ccc(-c%17c(F)c(F)c(-c%18cccs%18)c%18nn(CC)nc%17%18)s%16)cc%15c(-c%15cc(CC)c(CC)s%15)c%14s%13)s%12)c%12nn(CC)nc%11%12)s%10)cc9c(-c9cc(CC)c(CC)s9)c8s7)s6)c6nn(CC)nc56)s4)sc3c(-c3cc(CC)c(CC)s3)c3ccsc23)sc1CC,CCc1ccc(C2(c3ccc(CC)cc3)c3cc4c(cc3-c3sc(-c5c(F)c(F)c(/C=C6\SC(=S)N(CC)C6=O)c6nsnc56)cc32)C(c2ccc(CC)cc2)(c2ccc(CC)cc2)c2cc(-c3c(F)c(F)c(/C=C5\SC(=S)N(CC)C5=O)c5nsnc35)sc2-4)cc1,6.34,-5.31,-2.89,-5.71,-3.77,85.0,,1:0:1.6,,conventional,,,,
2428,10.1021/acs.macromol.9b00793,CCOC(=O)c1csc(-c2cc(C(=O)OCC)c(-c3cc(Cl)c(-c4sc(-c5sc(-c6cc(C(=O)OCC)c(-c7cc(Cl)c(-c8sc(-c9sc(-c%10cc(C(=O)OCC)c(-c%11cc(Cl)c(-c%12sccc%12Cl)s%11)s%10)cc9C(=O)OCC)cc8Cl)s7)s6)cc5C(=O)OCC)cc4Cl)s3)s2)c1,CCCCCCc1ccc(C2(c3ccc(CCCCCC)s3)c3cc4c(cc3-c3sc5cc(C=C6C(=O)c7cc(F)ccc7C6=C(C#N)C#N)sc5c32)C(c2ccc(CCCCCC)s2)(c2ccc(CCCCCC)s2)c2c-4sc3cc(C=C4C(=O)c5cc(F)ccc5C4=C(C#N)C#N)sc23)s1,6.94,-5.44,-3.0,-5.74,-4.01,110.0,,1:1 w/w,,,,,,
2429,10.1021/acs.chemmater.7b02536,CCCCCCCCc1cc(/C=C(/C#N)C(=O)OCC(CC)CCCC)sc1-c1ccc(-c2sc(-c3cc4c(-c5ccc(CC(CC)CCCC)s5)c5sc(-c6cc(CCCCCCCC)c(-c7ccc(-c8sc(/C=C(\C#N)C(=O)OCC(CC)CCCC)cc8CCCCCCCC)s7)s6)cc5c(-c5ccc(CC(CC)CCCC)s5)c4s3)cc2CCCCCCCC)s1,CCCCCCC1(CCCCCC)c2cc3c(cc2-c2sc(/C=C4\C(=O)c5ccccc5C4=C(C#N)C#N)cc21)C(CCCCCC)(CCCCCC)c1cc(/C=C2\C(=O)c4ccccc4C2=C(C#N)C#N)sc1-3,10.11,-5.25,-2.8,-5.69,-3.91,,,,,,,,,
2431,10.1016/j.scib.2019.10.002,CCc1csc(-c2cc3oc(=O)c4cc(-c5cc(CC)c(-c6cc7c(-c8ccc(CC)s8)c8sc(-c9sc(-c%10cc%11oc(=O)c%12cc(-c%13cc(CC)c(-c%14cc%15c(-c%16ccc(CC)s%16)c%16sc(-c%17sc(-c%18cc%19oc(=O)c%20cc(-c%21cc(CC)c(-c%22cc%23c(-c%24ccc(CC)s%24)c%24sccc%24c(-c%24ccc(CC)s%24)c%23s%22)s%21)sc%20c%19s%18)cc%17CC)cc%16c(-c%16ccc(CC)s%16)c%15s%14)s%13)sc%12c%11s%10)cc9CC)cc8c(-c8ccc(CC)s8)c7s6)s5)sc4c3s2)c1,CCCCCCCCCCCc1c(/C=C2\C(=O)c3cc(F)c(F)cc3C2=C(C#N)C#N)sc2c1sc1c3c4nsnc4c4c5sc6c(CCCCCCCCCCC)c(/C=C7\C(=O)c8cc(F)c(F)cc8C7=C(C#N)C#N)sc6c5n(CC(CC)CCCC)c4c3n(CC(CC)CCCC)c21,16.22,,,-5.65,-4.09,,,,,,,,,
2432,10.1021/acs.macromol.6b00248,CCCCC(CC)Cc1csc(-c2sc(-c3cc(CC(CC)CCCC)c(-c4cc(F)c(-c5sccc5F)s4)s3)c3c2C(=O)c2c(CC(CC)CCCC)sc(CC(CC)CCCC)c2C3=O)c1,CCCCCCc1ccc(C2(c3ccc(CCCCCC)cc3)c3cc4c(cc3-c3sc5cc(C=C6C(=O)c7ccccc7C6=C(C#N)C#N)sc5c32)C(c2ccc(CCCCCC)cc2)(c2ccc(CCCCCC)cc2)c2c-4sc3cc(C=C4C(=O)c5ccccc5C4=C(C#N)C#N)sc23)cc1,8.69,-5.39,-3.61,-5.49,-3.83,90.0,,1:1,100:1 v/v solvent:additive,,,,,
2433,10.1021/acs.macromol.6b00248,CCc1csc(-c2sc(-c3cc(CC)c(-c4ccc(-c5ccc(-c6sc(-c7sc(-c8cc(CC)c(-c9ccc(-c%10ccc(-c%11sc(-c%12sc(-c%13cc(CC)c(-c%14ccc(-c%15cccs%15)s%14)s%13)c%13c%12C(=O)c%12c(CC)sc(CC)c%12C%13=O)cc%11CC)s%10)s9)s8)c8c7C(=O)c7c(CC)sc(CC)c7C8=O)cc6CC)s5)s4)s3)c3c2C(=O)c2c(CC)sc(CC)c2C3=O)c1,CCCCCCc1ccc(C2(c3ccc(CCCCCC)cc3)c3cc4c(cc3-c3sc5cc(C=C6C(=O)c7ccccc7C6=C(C#N)C#N)sc5c32)C(c2ccc(CCCCCC)cc2)(c2ccc(CCCCCC)cc2)c2c-4sc3cc(C=C4C(=O)c5ccccc5C4=C(C#N)C#N)sc23)cc1,0.45,-5.3,-3.54,-5.49,-3.83,85.0,,1:1,100:1 v/v solvent:additive,,,,,
2434,10.1021/acs.jpclett.8b03247,CCc1sc(-c2c3cc(-c4ccc(-c5c(F)c(F)c(-c6ccc(-c7cc8c(-c9cc(Cl)c(CC)s9)c9sc(-c%10ccc(-c%11c(F)c(F)c(-c%12ccc(-c%13cc%14c(-c%15cc(Cl)c(CC)s%15)c%15sc(-c%16ccc(-c%17c(F)c(F)c(-c%18cccs%18)c%18nn(CC)nc%17%18)s%16)cc%15c(-c%15cc(Cl)c(CC)s%15)c%14s%13)s%12)c%12nn(CC)nc%11%12)s%10)cc9c(-c9cc(Cl)c(CC)s9)c8s7)s6)c6nn(CC)nc56)s4)sc3c(-c3cc(Cl)c(CC)s3)c3ccsc23)cc1Cl,CCCCCCc1ccc(C2(c3ccc(CCCCCC)cc3)c3cc4c(cc3-c3sc5cc(C=C6C(=O)c7ccccc7C6=C(C#N)C#N)sc5c32)C(c2ccc(CCCCCC)cc2)(c2ccc(CCCCCC)cc2)c2c-4sc3cc(C=C4C(=O)c5ccccc5C4=C(C#N)C#N)sc23)cc1,11.53,-5.38,,-5.49,-3.83,,,,,,,,,
2435,10.1021/acs.jpclett.9b01931,CCc1sc(-c2c3cc(-c4ccc(-c5sc(-c6ccc(-c7cc8c(-c9cc(F)c(CC)s9)c9sc(-c%10ccc(-c%11sc(-c%12ccc(-c%13cc%14c(-c%15cc(F)c(CC)s%15)c%15sc(-c%16ccc(-c%17sc(-c%18cccs%18)c%18c%17C(=O)c%17c(CC)sc(CC)c%17C%18=O)s%16)cc%15c(-c%15cc(F)c(CC)s%15)c%14s%13)s%12)c%12c%11C(=O)c%11c(CC)sc(CC)c%11C%12=O)s%10)cc9c(-c9cc(F)c(CC)s9)c8s7)s6)c6c5C(=O)c5c(CC)sc(CC)c5C6=O)s4)sc3c(-c3cc(F)c(CC)s3)c3ccsc23)cc1F,CCc1ccc(C2(c3ccc(CC)cc3)c3cc4c(cc3-c3sc5cc(/C=C6\C(=O)c7ccccc7C6=C(C#N)C#N)sc5c32)C(c2ccc(CC)cc2)(c2ccc(CC)cc2)c2c-4sc3cc(/C=C4\C(=O)c5cc(Cl)c(Cl)cc5C4=C(C#N)C#N)sc23)cc1,12.23,-5.5,-3.6,,,,,,,,,,,
2437,10.1021/acs.macromol.8b02360,CCOC(=O)c1ccsc1-c1cc2sc(-c3sc(-c4cc5c(-c6cc(F)c(CC)s6)c6sc(-c7cc(C(=O)OCC)c(-c8cc9sc(-c%10sc(-c%11cc%12c(-c%13cc(F)c(CC)s%13)c%13sc(-c%14cc(C(=O)OCC)c(-c%15cc%16sc(-c%17sc(-c%18cc%19c(-c%20cc(F)c(CC)s%20)c%20sccc%20c(-c%20cc(F)c(CC)s%20)c%19s%18)cc%17C(=O)OCC)cc%16s%15)s%14)cc%13c(-c%13cc(F)c(CC)s%13)c%12s%11)cc%10C(=O)OCC)cc9s8)s7)cc6c(-c6cc(F)c(CC)s6)c5s4)cc3C(=O)OCC)cc2s1,CCCCCCc1cccc(C2(c3cccc(CCCCCC)c3)c3cc4c(cc3-c3sc5cc(C=C6C(=O)c7ccccc7C6=C(C#N)C#N)sc5c32)C(c2cccc(CCCCCC)c2)(c2cccc(CCCCCC)c2)c2c-4sc3cc(C=C4C(=O)c5ccccc5C4=C(C#N)C#N)sc23)c1,9.65,-5.45,-3.5,-5.52,-3.82,,120.0,,,conventional,,,,
2447,10.1021/ja301460s,CCCCCCC(CCCC)CN1C(=O)C2=C(c3cccs3)N(C(CCCC)CCCCCC)C(=O)C2=C1c1ccc(-c2cc3c(-c4ccc(CC(CC)CCCC)cc4)c4sccc4c(-c4ccc(CC(CC)CCCC)cc4)c3s2)s1,COC(=O)CCCC1(c2ccccc2)C23c4c5ccc6c7cc8c9c%10c(cc%11cc%12c%13c%14c(cc%15c%16ccc-5c2c%16c2c5c%16c%17c(c(c46)c7c9c%17c4c%10c%11c%13c4c%16c%14c%152)C513)C%12)C8,6.0,-5.35,-3.56,-6.0,-4.0,100.0,,1:2,1 vol%,,,,,
2448,10.1021/ja301460s,CCCCCCC(CCCC)CN1C(=O)C2=C(c3ccco3)N(C(CCCC)CCCCCC)C(=O)C2=C1c1ccc(-c2cc3c(-c4ccc(CC(CC)CCCC)cc4)c4sccc4c(-c4ccc(CC(CC)CCCC)cc4)c3s2)o1,COC(=O)CCCC1(c2ccccc2)C23c4c5ccc6c7cc8c9c%10c(cc%11cc%12c%13c%14c(cc%15c%16ccc-5c2c%16c2c5c%16c%17c(c(c46)c7c9c%17c4c%10c%11c%13c4c%16c%14c%152)C513)C%12)C8,3.0,-5.33,-3.57,-6.0,-4.0,100.0,,1:2,1 vol%,,,,,
2449,10.1021/ja301460s,CCCCCCC(CCCC)CN1C(=O)C2=C(c3cccs3)N(C(CCCC)CCCCCC)C(=O)C2=C1c1ccc(-c2cc3c(-c4ccc(CC(CC)CCCC)s4)c4sccc4c(-c4ccc(CC(CC)CCCC)s4)c3s2)s1,COC(=O)CCCC1(c2ccccc2)C23c4c5ccc6c7cc8c9c%10c(cc%11cc%12c%13c%14c(cc%15c%16ccc-5c2c%16c2c5c%16c%17c(c(c46)c7c9c%17c4c%10c%11c%13c4c%16c%14c%152)C513)C%12)C8,6.5,-5.3,-3.63,-6.0,-4.0,100.0,,1:2,0 vol%,,,,,
2450,10.1021/ja301460s,CCCCCCC(CCCC)CN1C(=O)C2=C(c3ccco3)N(C(CCCC)CCCCCC)C(=O)C2=C1c1ccc(-c2cc3c(-c4ccc(CC(CC)CCCC)s4)c4sccc4c(-c4ccc(CC(CC)CCCC)s4)c3s2)o1,COC(=O)CCCC1(c2ccccc2)C23c4c5ccc6c7cc8c9c%10c(cc%11cc%12c%13c%14c(cc%15c%16ccc-5c2c%16c2c5c%16c%17c(c(c46)c7c9c%17c4c%10c%11c%13c4c%16c%14c%152)C513)C%12)C8,5.5,-5.26,-3.64,-6.0,-4.0,100.0,,1:2,3 vol%,,,,,
2457,10.1021/ja201131h,CCCCCCCCCCc1cc(-c2c3cc(-c4sc(-c5ccc(-c6cc(CCCCCC)cs6)c6nsnc56)cc4CCCCCC)sc3c(-c3cc(CCCCCCCCCC)c(CCCCCCCCCC)s3)c3ccsc23)sc1CCCCCCCCCC,COC(=O)CCCC1(c2ccccc2)C23c4c5c6c7c8c9c(c%10c%11c2c2c%12c4c4c%13c5c5c7c7c8c8c%14c9c%10c9c%10c%11c2c2c%11c%12c4c4c%12c%13c5c5c7c7c8c8c%14c9c9c%10c2c2c%11c4c4c%12c5c7c5c8c9c2c45)C613,1.56,-5.26,-3.1,-6.0,-3.9,,,,,,,,,
2458,10.1021/ja201131h,CCCCCCCCCCc1cc(-c2c3cc(-c4sc(-c5cc6c(cc(-c7cc(CCCCCC)cs7)c7nsnc76)c6nsnc56)cc4CCCCCC)sc3c(-c3cc(CCCCCCCCCC)c(CCCCCCCCCC)s3)c3ccsc23)sc1CCCCCCCCCC,COC(=O)CCCC1(c2ccccc2)C23c4c5c6c7c8c9c(c%10c%11c2c2c%12c4c4c%13c5c5c7c7c8c8c%14c9c%10c9c%10c%11c2c2c%11c%12c4c4c%12c%13c5c5c7c7c8c8c%14c9c9c%10c2c2c%11c4c4c%12c5c7c5c8c9c2c45)C613,5.32,-5.19,-3.26,-6.0,-3.9,,130.0,1:1,,,,,,
2459,10.1021/ja201131h,CCCCCCCCCCc1cc(-c2c3cc(-c4sc(-c5ccc(-c6cc(CCCCCC)cs6)c6nsnc56)cc4CCCCCC)sc3c(-c3cc(CCCCCCCCCC)c(CCCCCCCCCC)s3)c3ccsc23)sc1CCCCCCCCCC,COC(=O)CCCC1(c2ccccc2)C23c4c5ccc6c7cc8c9c%10c(cc%11cc%12c%13c%14c(cc%15c%16ccc-5c2c%16c2c5c%16c%17c(c(c46)c7c9c%17c4c%10c%11c%13c4c%16c%14c%152)C513)C%12)C8,2.11,-5.26,-3.1,-5.9,-3.9,,130.0,1:1,,,,,,
2460,10.1021/ja201131h,CCCCCCCCCCc1cc(-c2c3cc(-c4sc(-c5cc6c(cc(-c7cc(CCCCCC)cs7)c7nsnc76)c6nsnc56)cc4CCCCCC)sc3c(-c3cc(CCCCCCCCCC)c(CCCCCCCCCC)s3)c3ccsc23)sc1CCCCCCCCCC,COC(=O)CCCC1(c2ccccc2)C23c4c5ccc6c7cc8c9c%10c(cc%11cc%12c%13c%14c(cc%15c%16ccc-5c2c%16c2c5c%16c%17c(c(c46)c7c9c%17c4c%10c%11c%13c4c%16c%14c%152)C513)C%12)C8,6.0,-5.19,-3.26,-5.9,-3.9,,130.0,1:1,,,,,,
2464,10.1002/adma.201404317,CCCCC(CC)COC(=O)c1sc2csc(-c3cc4c(-c5ccc(CC(CC)CCCC)s5)c5sccc5c(-c5ccc(CC(CC)CCCC)s5)c4s3)c2c1F,CCCCCCc1ccc(C2(c3ccc(CCCCCC)cc3)c3cc4c(cc3-c3sc5cc(C=C6C(=O)c7ccccc7C6=C(C#N)C#N)sc5c32)C(c2ccc(CCCCCC)cc2)(c2ccc(CCCCCC)cc2)c2c-4sc3cc(C=C4C(=O)c5ccccc5C4=C(C#N)C#N)sc23)cc1,6.21,-5.2,-3.59,-5.48,-3.83,100.0,,1:1,,conventional,PDIN,PEDOT:PSS,chloroform,
2465,10.1002/adma.201404317,CCCCC(CC)COC(=O)c1sc2csc(-c3cc4c(-c5ccc(CC(CC)CCCC)s5)c5sccc5c(-c5ccc(CC(CC)CCCC)s5)c4s3)c2c1F,CCCCCCc1ccc(C2(c3ccc(CCCCCC)cc3)c3cc4c(cc3-c3sc5cc(C=C6C(=O)c7ccccc7C6=C(C#N)C#N)sc5c32)C(c2ccc(CCCCCC)cc2)(c2ccc(CCCCCC)cc2)c2c-4sc3cc(C=C4C(=O)c5ccccc5C4=C(C#N)C#N)sc23)cc1,6.46,-5.2,-3.59,-5.48,-3.83,100.0,,1:1.2,,conventional,PDIN,PEDOT:PSS,chloroform,
2466,10.1002/adma.201404317,CCCCC(CC)COC(=O)c1sc2csc(-c3cc4c(-c5ccc(CC(CC)CCCC)s5)c5sccc5c(-c5ccc(CC(CC)CCCC)s5)c4s3)c2c1F,CCCCCCc1ccc(C2(c3ccc(CCCCCC)cc3)c3cc4c(cc3-c3sc5cc(C=C6C(=O)c7ccccc7C6=C(C#N)C#N)sc5c32)C(c2ccc(CCCCCC)cc2)(c2ccc(CCCCCC)cc2)c2c-4sc3cc(C=C4C(=O)c5ccccc5C4=C(C#N)C#N)sc23)cc1,6.58,-5.2,-3.59,-5.48,-3.83,100.0,,1:1.3,,conventional,PDIN,PEDOT:PSS,chloroform,
2467,10.1002/adma.201404317,CCCCC(CC)COC(=O)c1sc2csc(-c3cc4c(-c5ccc(CC(CC)CCCC)s5)c5sccc5c(-c5ccc(CC(CC)CCCC)s5)c4s3)c2c1F,COC(=O)CCCC1(c2ccccc2)C23c4c5c6c7c8c9c(c%10c%11c2c2c%12c4c4c%13c5c5c7c7c8c8c%14c9c%10c9c%10c%11c2c2c%11c%12c4c4c%12c%13c5c5c7c7c8c8c%14c9c9c%10c2c2c%11c4c4c%12c5c7c5c8c9c2c45)C613,5.97,-5.2,-3.59,-6.1,-3.7,100.0,,1:1.3,,conventional,PDIN,PEDOT:PSS,chloroform,
2468,10.1002/adma.201404317,CCCCC(CC)COC(=O)c1sc2csc(-c3cc4c(-c5ccc(CC(CC)CCCC)s5)c5sccc5c(-c5ccc(CC(CC)CCCC)s5)c4s3)c2c1F,COC(=O)CCCC1(c2ccccc2)C23c4c5ccc6c7cc8c9c%10c(cc%11cc%12c%13c%14c(cc%15c%16ccc-5c2c%16c2c5c%16c%17c(c(c46)c7c9c%17c4c%10c%11c%13c4c%16c%14c%152)C513)C%12)C8,7.29,-5.2,-3.59,-5.9,-3.9,100.0,,1:1.3,,conventional,PDIN,PEDOT:PSS,chloroform,
2481,10.1002/adma.201602776,CCCCC(CC)Cc1ccc(-c2c3cc(-c4ccc(-c5sc(-c6cccs6)c6c5C(=O)c5c(CC(CC)CCCC)sc(CC(CC)CCCC)c5C6=O)s4)sc3c(-c3ccc(CC(CC)CCCC)s3)c3ccsc23)s1,CCCCCCc1ccc(C2(c3ccc(CCCCCC)cc3)c3cc4c(cc3-c3sc5cc(C=C6C(=O)c7cc(C)c(C)cc7C6=C(C#N)C#N)sc5c32)C(c2ccc(CCCCCC)cc2)(c2ccc(CCCCCC)cc2)c2c-4sc3cc(C=C4C(=O)c5cc(C)c(C)cc5C4=C(C#N)C#N)sc23)cc1,10.79,-5.33,-3.53,-5.56,-3.93,,,,,inverted,ZnO,MoO3,chlorobenzene,
2482,10.1002/adma.201602776,CCCCC(CC)Cc1ccc(-c2c3cc(-c4ccc(-c5sc(-c6cccs6)c6c5C(=O)c5c(CC(CC)CCCC)sc(CC(CC)CCCC)c5C6=O)s4)sc3c(-c3ccc(CC(CC)CCCC)s3)c3ccsc23)s1,CCCCCCc1ccc(C2(c3ccc(CCCCCC)cc3)c3cc4c(cc3-c3sc5cc(/C=C6\C(=O)c7ccc(C)cc7C6=C(C#N)C#N)sc5c32)C(c2ccc(CCCCCC)cc2)(c2ccc(CCCCCC)cc2)c2c-4sc3cc(/C=C4\C(=O)c5ccc(C)cc5C4=C(C#N)C#N)sc23)cc1,11.48,-5.33,-3.53,-5.58,-3.98,,,,,inverted,ZnO,MoO3,chlorobenzene,
2486,10.1021/ja3081583,CCCCCCn1c(=O)c2ccsc2c2sc(-c3cc4c(s3)-c3sccc3[Ge]4(CC(CC)CCCC)CC(CC)CCCC)cc2c1=O,COC(=O)CCCC1(c2ccccc2)C23c4c5ccc6c7cc8c9c%10c(cc%11cc%12c%13c%14c(cc%15c%16ccc-5c2c%16c2c5c%16c%17c(c(c46)c7c9c%17c4c%10c%11c%13c4c%16c%14c%152)C513)C%12)C8,4.77,-5.39,-3.64,-5.9,-3.9,110.0,,1:1,3%,,,,,
2487,10.1021/ja3081583,CCCCCCCCn1c(=O)c2ccsc2c2sc(-c3cc4c(s3)-c3sccc3[Ge]4(CC(CC)CCCC)CC(CC)CCCC)cc2c1=O,COC(=O)CCCC1(c2ccccc2)C23c4c5ccc6c7cc8c9c%10c(cc%11cc%12c%13c%14c(cc%15c%16ccc-5c2c%16c2c5c%16c%17c(c(c46)c7c9c%17c4c%10c%11c%13c4c%16c%14c%152)C513)C%12)C8,4.32,-5.38,-3.63,-5.9,-3.9,110.0,,1:1.5,3%,,,,,
2488,10.1021/ja3081583,CCCCC(CC)Cn1c(=O)c2ccsc2c2sc(-c3cc4c(s3)-c3sccc3[Ge]4(CC(CC)CCCC)CC(CC)CCCC)cc2c1=O,COC(=O)CCCC1(c2ccccc2)C23c4c5ccc6c7cc8c9c%10c(cc%11cc%12c%13c%14c(cc%15c%16ccc-5c2c%16c2c5c%16c%17c(c(c46)c7c9c%17c4c%10c%11c%13c4c%16c%14c%152)C513)C%12)C8,3.62,-5.38,-3.62,-5.9,-3.9,110.0,,1:1,3%,,,,,
2489,10.1021/ja3081583,CCCCCCn1c(=O)c2ccsc2c2sc(-c3cc4c(s3)-c3sccc3[Si]4(CC(CC)CCCC)CC(CC)CCCC)cc2c1=O,COC(=O)CCCC1(c2ccccc2)C23c4c5ccc6c7cc8c9c%10c(cc%11cc%12c%13c%14c(cc%15c%16ccc-5c2c%16c2c5c%16c%17c(c(c46)c7c9c%17c4c%10c%11c%13c4c%16c%14c%152)C513)C%12)C8,6.29,-5.45,-3.7,-5.9,-3.9,110.0,,1:1,,,,,,
2490,10.1021/ja3081583,CCCCCCCCn1c(=O)c2ccsc2c2sc(-c3cc4c(s3)-c3sccc3[Si]4(CC(CC)CCCC)CC(CC)CCCC)cc2c1=O,COC(=O)CCCC1(c2ccccc2)C23c4c5ccc6c7cc8c9c%10c(cc%11cc%12c%13c%14c(cc%15c%16ccc-5c2c%16c2c5c%16c%17c(c(c46)c7c9c%17c4c%10c%11c%13c4c%16c%14c%152)C513)C%12)C8,6.41,-5.43,-3.68,-5.9,-3.9,120.0,,1:1,2%,,,,,
2491,10.1021/ja3081583,CCCCC(CC)Cn1c(=O)c2ccsc2c2sc(-c3cc4c(s3)-c3sccc3[Si]4(CC(CC)CCCC)CC(CC)CCCC)cc2c1=O,COC(=O)CCCC1(c2ccccc2)C23c4c5ccc6c7cc8c9c%10c(cc%11cc%12c%13c%14c(cc%15c%16ccc-5c2c%16c2c5c%16c%17c(c(c46)c7c9c%17c4c%10c%11c%13c4c%16c%14c%152)C513)C%12)C8,5.54,-5.42,-3.65,-5.9,-3.9,120.0,,1:1,2%,,,,,
2492,10.1002/adma.201500577,CCCCC(CC)Cc1ccsc1-c1nc2sc(-c3sc(-c4cc5c(s4)-c4sccc4[Si]5(CC(CC)CCCC)CC(CC)CCCC)cc3CC(CC)CCCC)nc2s1,CCCCCCCCCCCCC(CCCCCCCCCC)CN1C(=O)c2ccc3c4c(ccc(c24)C1=O)-c1nc2c(-c4sc(-c5c6nc7c(nc6c(-c6ccccc6)c6nc8c(nc56)-c5ccc6c9c(ccc-8c59)C(=O)N(CC(CCCCCCCCCC)CCCCCCCCCCCC)C6=O)-c5ccc6c8c(ccc-7c58)C(=O)N(CC(CCCCCCCCCC)CCCCCCCCCCCC)C6=O)c(C)c4C)c4nc5c(nc4c(-c4ccccc4)c2nc1-3)-c1ccc2c3c(ccc-5c13)C(=O)N(CC(CCCCCCCCCC)CCCCCCCCCCCC)C2=O,6.18,-5.1,-3.3,-5.82,-3.7,,,2:1,3% DIO,inverted,ZnO/PEI,MoO3,chlorobenzene,DIO
2493,10.1002/adma.201500577,CCCCC(CC)Cc1ccsc1-c1nc2sc(-c3sc(-c4cc5c(s4)-c4sccc4[Si]5(CC(CC)CCCC)CC(CC)CCCC)cc3CC(CC)CCCC)nc2s1,CCCCCCCCCCCCC(CCCCCCCCCC)CN1C(=O)c2ccc3c4c(ccc(c24)C1=O)-c1nc2c(-c4sc5c(C)c(-c6c7nc8c(nc7c(-c7ccccc7)c7nc9c(nc67)-c6ccc7c%10c(ccc-9c6%10)C(=O)N(CC(CCCCCCCCCC)CCCCCCCCCCCC)C7=O)-c6ccc7c9c(ccc-8c69)C(=O)N(CC(CCCCCCCCCC)CCCCCCCCCCCC)C7=O)sc5c4C)c4nc5c(nc4c(-c4ccccc4)c2nc1-3)-c1ccc2c3c(ccc-5c13)C(=O)N(CC(CCCCCCCCCC)CCCCCCCCCCCC)C2=O,3.8,-5.1,-3.3,-5.76,-3.67,,175.0,2:1,,inverted,ZnO/PEI,MoO3,chlorobenzene,
2494,10.1002/adma.201500577,CCCCC(CC)Cc1ccsc1-c1nc2sc(-c3sc(-c4cc5c(s4)-c4sccc4[Si]5(CC(CC)CCCC)CC(CC)CCCC)cc3CC(CC)CCCC)nc2s1,CCCCCCCCCCCCC(CCCCCCCCCC)CN1C(=O)c2ccc3c4c(ccc(c24)C1=O)-c1nc2c(-c4ccc(-c5c6nc7c(nc6c(-c6ccccc6)c6nc8c(nc56)-c5ccc6c9c(ccc-8c59)C(=O)N(CC(CCCCCCCCCC)CCCCCCCCCCCC)C6=O)-c5ccc6c8c(ccc-7c58)C(=O)N(CC(CCCCCCCCCC)CCCCCCCCCCCC)C6=O)[se]4)c4nc5c(nc4c(-c4ccccc4)c2nc1-3)-c1ccc2c3c(ccc-5c13)C(=O)N(CC(CCCCCCCCCC)CCCCCCCCCCCC)C2=O,2.36,-5.1,-3.3,-5.74,-3.66,,,2:1,3 vol%,inverted,ZnO/PEI,MoO3,chlorobenzene,DIO
2506,10.1021/cm200316s,CCCCCCc1ccc(C2(c3ccc(CCCCCC)cc3)c3cc4c(cc3-c3sccc32)C(c2ccc(CCCCCC)cc2)(c2ccc(CCCCCC)cc2)c2cc(-c3cccc5nc6c7ccccc7c7ccccc7c6nc35)sc2-4)cc1,COC(=O)CCCC1(c2ccccc2)C23c4c5ccc6c7cc8c9c%10c(cc%11cc%12c%13c%14c(cc%15c%16ccc-5c2c%16c2c5c%16c%17c(c(c46)c7c9c%17c4c%10c%11c%13c4c%16c%14c%152)C513)C%12)C8,6.24,-5.28,-3.61,-6.1,-4.3,,,,,,,,,
2507,10.1021/cm200316s,CCCCCCc1ccc(C2(c3ccc(CCCCCC)cc3)c3cc4c(cc3-c3sccc32)C(c2ccc(CCCCCC)cc2)(c2ccc(CCCCCC)cc2)c2cc(-c3cccc5nc(-c6ccccc6)c(-c6ccccc6)nc35)sc2-4)cc1,COC(=O)CCCC1(c2ccccc2)C23c4c5ccc6c7cc8c9c%10c(cc%11cc%12c%13c%14c(cc%15c%16ccc-5c2c%16c2c5c%16c%17c(c(c46)c7c9c%17c4c%10c%11c%13c4c%16c%14c%152)C513)C%12)C8,5.69,-5.33,-3.52,-6.1,-4.3,,,,,,,,,
2509,10.1039/c1cc12851e,CCCCCCc1csc(-c2ccc(-c3cc(CCCCCC)c(/C=C/c4csc(-c5cc6c(-c7ccc(CC(CC)CCCC)s7)c7sccc7c(-c7ccc(CC(CC)CCCC)s7)c6s5)c4)s3)c3nsnc23)c1,COC(=O)CCCC1(c2ccccc2)C23c4c5ccc6c7cc8c9c%10c(cc%11cc%12c%13c%14c(cc%15c%16ccc-5c2c%16c2c5c%16c%17c(c(c46)c7c9c%17c4c%10c%11c%13c4c%16c%14c%152)C513)C%12)C8,2.82,-5.56,-3.63,-5.9,-3.9,,,,,,,,,
2510,10.1021/cm300824h,CCCCCCCCC(CCCCCCCC)n1c2ccccc2c2ccc(-c3ccc(-c4ccc(-c5cccs5)c5nsnc45)s3)cc21,COC(=O)CCCC1(c2ccccc2)C23c4c5ccc6c7cc8c9c%10c(cc%11cc%12c%13c%14c(cc%15c%16ccc-5c2c%16c2c5c%16c%17c(c(c46)c7c9c%17c4c%10c%11c%13c4c%16c%14c%152)C513)C%12)C8,3.66,-5.38,-3.39,-5.9,-3.69,,,,,,,,,
2511,10.1016/j.orgel.2017.02.008,CCCCC(CC)COC(=O)c1sc2csc(-c3cc4c(-c5ccc(CC(CC)CCCC)s5)c5sccc5c(-c5ccc(CC(CC)CCCC)s5)c4s3)c2c1F,COC(=O)CCCC1(c2ccccc2)C23c4c5ccc6c7cc8c9c%10c(cc%11cc%12c%13c%14c(cc%15c%16ccc-5c2c%16c2c5c%16c%17c(c(c46)c7c9c%17c4c%10c%11c%13c4c%16c%14c%152)C513)C%12)C8,7.7,-5.15,-3.44,-5.9,-3.9,100.0,,1:1.5,,conventional,Ca,PEDOT:PSS,,
2515,10.1002/adma.201600281,CCCCC(CC)Cc1ccc(-c2c3cc(-c4ccc(-c5sc(-c6cccs6)c6c5C(=O)c5c(CC(CC)CCCC)sc(CC(CC)CCCC)c5C6=O)s4)sc3c(-c3ccc(CC(CC)CCCC)s3)c3ccsc23)s1,CCCCCCc1ccc(C2(c3ccc(CCCCCC)cc3)c3cc4c(cc3-c3sc5cc(C=C6C(=O)c7ccccc7C6=C(C#N)C#N)sc5c32)C(c2ccc(CCCCCC)cc2)(c2ccc(CCCCCC)cc2)c2c-4sc3cc(C=C4C(=O)c5ccccc5C4=C(C#N)C#N)sc23)cc1,11.02,-5.33,-2.92,-5.51,-3.78,100.0,,1:1,,inverted,ZnO,MoO3,chlorobenzene,DIO
2522,10.1021/ma201976t,CCCCCCCCCc1nc(-c2nc(CCCCCCCCC)c(-c3ccc(-c4sc(-c5cc6c(OCC(CC)CCCC)c7sccc7c(OCC(CC)CCCC)c6s5)cc4CCCCCC)s3)s2)sc1-c1ccc(-c2sccc2CCCCCC)s1,COC(=O)CCCC1(c2ccccc2)C23c4c5ccc6c7cc8c9c%10c(cc%11cc%12c%13c%14c(cc%15c%16ccc-5c2c%16c2c5c%16c%17c(c(c46)c7c9c%17c4c%10c%11c%13c4c%16c%14c%152)C513)C%12)C8,3.97,-5.12,-2.94,-5.9,-3.9,100.0,,1:2,,,,,,
2523,10.1021/ma201976t,CCCCCCCCCc1nc(-c2nc(CCCCCCCCC)c(-c3ccc(-c4sc(-c5cc6c(OCC(CC)CCCC)c7sccc7c(OCC(CC)CCCC)c6s5)cc4CCCCCC)s3)s2)sc1-c1ccc(-c2sccc2CCCCCC)s1,COC(=O)CCCC1(c2ccccc2)C23c4c5ccc6c7cc8c9c%10c(cc%11cc%12c%13c%14c(cc%15c%16ccc-5c2c%16c2c5c%16c%17c(c(c46)c7c9c%17c4c%10c%11c%13c4c%16c%14c%152)C513)C%12)C8,4.46,-5.12,-2.94,-5.9,-3.9,100.0,,1:1,,,,,,
2524,10.1021/ma201976t,CCCCCCCCCc1nc(-c2nc(CCCCCCCCC)c(-c3ccc(-c4sc(-c5cc6c(s5)-c5sccc5[Si]6(CC(CC)CCCCC)CC(CC)CCCCC)cc4CCCCCC)s3)s2)sc1-c1ccc(-c2sccc2CCCCCC)s1,COC(=O)CCCC1(c2ccccc2)C23c4c5ccc6c7cc8c9c%10c(cc%11cc%12c%13c%14c(cc%15c%16ccc-5c2c%16c2c5c%16c%17c(c(c46)c7c9c%17c4c%10c%11c%13c4c%16c%14c%152)C513)C%12)C8,3.08,-5.04,-2.92,-5.9,-3.9,100.0,,1:2,,,,,,
2525,10.1021/ma201976t,CCCCCCCCCc1nc(-c2nc(CCCCCCCCC)c(-c3ccc(-c4sc(-c5cc6c(s5)-c5sccc5[Si]6(CC(CC)CCCCC)CC(CC)CCCCC)cc4CCCCCC)s3)s2)sc1-c1ccc(-c2sccc2CCCCCC)s1,COC(=O)CCCC1(c2ccccc2)C23c4c5ccc6c7cc8c9c%10c(cc%11cc%12c%13c%14c(cc%15c%16ccc-5c2c%16c2c5c%16c%17c(c(c46)c7c9c%17c4c%10c%11c%13c4c%16c%14c%152)C513)C%12)C8,3.82,-5.04,-2.92,-5.9,-3.9,100.0,,1:1,,,,,,
2535,10.1039/c6ta10450a,CCCCCCC(CCCC)CCc1c2cc(-c3ccc(-c4c(F)c(F)c(-c5cccs5)c5nn(CC(CCCC)CCCCCC)nc45)s3)sc2c(CCC(CCCC)CCCCCC)c2ccsc12,COC(=O)CCCC1(c2ccccc2)C23c4c5c6c7c8c9c(c%10c%11c2c2c%12c4c4c%13c5c5c7c7c8c8c%14c9c%10c9c%10c%11c2c2c%11c%12c4c4c%12c%13c5c5c7c7c8c8c%14c9c9c%10c2c2c%11c4c4c%12c5c7c5c8c9c2c45)C613,5.68,-5.45,-3.45,-5.79,-4.07,150.0,,1:2,,conventional,Ca,PEDOT:PSS,,
2536,10.1039/c6ta10450a,CCCCCCC(CCCC)CCc1c2cc(-c3ccc(-c4nc(C#N)c(-c5cccs5)c5nn(CC(CCCC)CCCCCC)nc45)s3)sc2c(CCC(CCCC)CCCCCC)c2ccsc12,COC(=O)CCCC1(c2ccccc2)C23c4c5c6c7c8c9c(c%10c%11c2c2c%12c4c4c%13c5c5c7c7c8c8c%14c9c%10c9c%10c%11c2c2c%11c%12c4c4c%12c%13c5c5c7c7c8c8c%14c9c9c%10c2c2c%11c4c4c%12c5c7c5c8c9c2c45)C613,6.39,-5.67,-3.83,-5.79,-4.07,150.0,,1:2,,conventional,Ca,CuSCN,,
2537,10.1039/c6ta10450a,CCCCCCC(CCCC)CCc1c2cc(-c3ccc(-c4c(F)c(F)c(-c5cccs5)c5nn(CC(CCCC)CCCCCC)nc45)s3)sc2c(CCC(CCCC)CCCCCC)c2ccsc12,CCCCCCC(CCCCCC)N1C(=O)c2ccc3c4ccc5c6c(cc(-c7ccc8c(c7)C7(c9ccccc9-c9ccccc97)c7cc(-c9cc%10c%11c(ccc%12c%13ccc%14c%15c(ccc(c9c%11%12)c%15%13)C(=O)N(C(CCCCCC)CCCCCC)C%14=O)C(=O)N(C(CCCCCC)CCCCCC)C%10=O)ccc7-8)c(c7ccc(c2c37)C1=O)c64)C(=O)N(C(CCCCCC)CCCCCC)C5=O,2.3,-5.45,-3.45,-5.9,-3.83,150.0,,1:2,,conventional,Ca,PEDOT:PSS,,
2538,10.1039/c6ta10450a,CCCCCCC(CCCC)CCc1c2cc(-c3ccc(-c4nc(C#N)c(-c5cccs5)c5nn(CC(CCCC)CCCCCC)nc45)s3)sc2c(CCC(CCCC)CCCCCC)c2ccsc12,CCCCCCC(CCCCCC)N1C(=O)c2ccc3c4ccc5c6c(cc(-c7ccc8c(c7)C7(c9ccccc9-c9ccccc97)c7cc(-c9cc%10c%11c(ccc%12c%13ccc%14c%15c(ccc(c9c%11%12)c%15%13)C(=O)N(C(CCCCCC)CCCCCC)C%14=O)C(=O)N(C(CCCCCC)CCCCCC)C%10=O)ccc7-8)c(c7ccc(c2c37)C1=O)c64)C(=O)N(C(CCCCCC)CCCCCC)C5=O,4.37,-5.67,-3.83,-5.9,-3.83,150.0,,1:2,,conventional,Ca,CuSCN,,
2539,10.1002/adfm.201303219,CCCCCCCCCCCCc1c2cc(-c3ccc(/C(OCC)=C(\OCC)c4cccs4)s3)sc2c(CCCCCCCCCCCC)c2ccsc12,CCCCCCCCCCC(CCCCCCCC)CN1C(=O)c2ccc3c4c(c(-c5ccc(/C(OCC)=C(\OCC)c6cccs6)s5)cc(c24)C1=O)C(=O)N(CC(CCCCCCCC)CCCCCCCCCC)C3=O,0.49,-5.22,-3.18,-5.63,-4.04,80.0,120.0,1:1,,inverted,Ca,PEDOT:PSS,o-DCB,
2540,10.1002/adfm.201303219,CCCCCCc1ccsc1,CCCCCCCCCCC(CCCCCCCC)CN1C(=O)c2ccc3c4c(c(-c5ccc(/C(OCC)=C(\OCC)c6cccs6)s5)cc(c24)C1=O)C(=O)N(CC(CCCCCCCC)CCCCCCCCCC)C3=O,1.06,-5.2,-3.3,-5.63,-4.04,80.0,120.0,1:1,,inverted,Ca,PEDOT:PSS,o-DCB,
2541,10.1002/adfm.201303219,CCCCC(CC)COC(=O)c1sc2csc(-c3cc4c(C(CC)CCCC)c5sccc5c(C(CC)CCCC)c4s3)c2c1F,CCCCCCCCCCC(CCCCCCCC)CN1C(=O)c2ccc3c4c(c(-c5ccc(/C(OCC)=C(\OCC)c6cccs6)s5)cc(c24)C1=O)C(=O)N(CC(CCCCCCCC)CCCCCCCCCC)C3=O,1.7,-5.15,-3.31,-5.63,-4.04,80.0,,1:1,,inverted,Ca,PEDOT:PSS,o-DCB,
2542,10.1038/ncomms13651,CCCCCCCCC(CCCCCC)Cn1nc2c(-c3cccs3)c(F)c(F)c(-c3ccc(-c4cc5c(-c6ccc([Si](CCC)(CCC)CCC)s6)c6sccc6c(-c6ccc([Si](CCC)(CCC)CCC)s6)c5s4)s3)c2n1,CCCCCCc1ccc(C2(c3ccc(CCCCCC)cc3)c3cc4c(cc3-c3sc5cc(C=C6C(=O)c7ccccc7C6=C(C#N)C#N)sc5c32)C(c2ccc(CCCCCC)cc2)(c2ccc(CCCCCC)cc2)c2c-4sc3cc(C=C4C(=O)c5ccccc5C4=C(C#N)C#N)sc23)cc1,8.94,-5.4,-3.24,-5.51,-3.84,100.0,,1:1,,conventional,PDINO,PEDOT:PSS,chloroform,
2546,10.1002/adma.201800868,CCCCC(CC)Cc1sc(-c2c3cc(-c4ccc(-c5scc6c5C(=O)c5c(CC(CC)CCCC)sc(CC(CC)CCCC)c5C6=O)s4)sc3c(-c3cc(F)c(CC(CC)CCCC)s3)c3cc(-c4cccs4)sc23)cc1F,CCCCCCc1ccc(C2(c3ccc(CCCCCC)cc3)c3cc4c(cc3-c3sc5cc(/C=C6\C(=O)c7cc(F)c(F)cc7C6=C(C#N)C#N)sc5c32)C(c2ccc(CCCCCC)cc2)(c2ccc(CCCCCC)cc2)c2c-4sc3cc(/C=C4\C(=O)c5cc(F)c(F)cc5C4=C(C#N)C#N)sc23)cc1,13.1,-5.47,-3.65,-5.69,-4.07,,,,,inverted,ZnO,MoO3,,
2547,10.1002/adma.201800868,CCCCC(CC)Cc1sc(-c2c3cc(-c4ccc(-c5scc6c5C(=O)c5c(CC(CC)CCCC)sc(CC(CC)CCCC)c5C6=O)s4)sc3c(-c3cc(Cl)c(CC(CC)CCCC)s3)c3cc(-c4cccs4)sc23)cc1Cl,CCCCCCc1ccc(C2(c3ccc(CCCCCC)cc3)c3cc4c(cc3-c3sc5cc(/C=C6\C(=O)c7cc(F)c(F)cc7C6=C(C#N)C#N)sc5c32)C(c2ccc(CCCCCC)cc2)(c2ccc(CCCCCC)cc2)c2c-4sc3cc(/C=C4\C(=O)c5cc(F)c(F)cc5C4=C(C#N)C#N)sc23)cc1,14.0,-5.51,-3.57,-5.69,-4.07,,,,,inverted,ZnO,MoO3,,
2555,10.1021/acsenergylett.8b00627,CCCCCCCCC(CCCCCC)Cn1nc2c(-c3cccs3)c(F)c(F)c(-c3ccc(-c4cc5c(-c6ccc(CC(CC)CCCC)s6)c6sccc6c(-c6ccc(CC(CC)CCCC)s6)c5s4)s3)c2n1,CCCCCCc1ccc(C2(c3ccc(CCCCCC)cc3)c3cc4c(cc3-c3sc(-c5sc(/C=C6\C(=O)c7cc(F)c(F)cc7C6=C(C#N)C#N)cc5OCC(CC)CCCC)cc32)C(c2ccc(CCCCCC)cc2)(c2ccc(CCCCCC)cc2)c2cc(-c3scc(/C=C5/C(=O)c6cc(F)c(F)cc6C5=C(C#N)C#N)c3OCC(CC)CCCC)sc2-4)cc1,8.06,-5.21,-2.99,-5.44,-4.19,,,,,,,,,
2562,10.1002/adma.201606396,CCCCCCCCN1C(=O)c2c(c(-c3ccc(-c4cc5c(-c6ccc(CC(CC)CCCC)s6)c6sccc6c(-c6ccc(CC(CC)CCCC)s6)c5s4)s3)c3nn(CCCCCCCC)nc3c2-c2cccs2)C1=O,CCCCCCc1ccc(C2(c3ccc(CCCCCC)cc3)c3cc4c(cc3-c3sc5cc(C=C6C(=O)c7ccccc7C6=C(C#N)C#N)sc5c32)C(c2ccc(CCCCCC)cc2)(c2ccc(CCCCCC)cc2)c2c-4sc3cc(C=C4C(=O)c5ccccc5C4=C(C#N)C#N)sc23)cc1,8.6,-5.34,-3.46,-5.51,-3.78,100.0,130.0,1:1,,conventional,PFN-Br,PEDOT:PSS,,
2563,10.1002/adma.201606396,CCCCCCCCN1C(=O)c2c(c(-c3ccc(-c4cc5sc6c(-c7cc(CCCCCC)c(CC(CC)CCCC)s7)c7c(sc8ccsc87)c(-c7cc(CCCCCC)c(CC(CC)CCCC)s7)c6c5s4)s3)c3nn(CCCCCCCC)nc3c2-c2cccs2)C1=O,CCCCCCc1ccc(C2(c3ccc(CCCCCC)cc3)c3cc4c(cc3-c3sc5cc(C=C6C(=O)c7ccccc7C6=C(C#N)C#N)sc5c32)C(c2ccc(CCCCCC)cc2)(c2ccc(CCCCCC)cc2)c2c-4sc3cc(C=C4C(=O)c5ccccc5C4=C(C#N)C#N)sc23)cc1,7.99,-5.39,-3.51,-5.51,-3.78,88.0,120.0,1:1,,conventional,PFN-Br,PEDOT:PSS,,DBE/DIO
2592,10.1002/adma.201003903,CCCCCCCCCCC(CCCCCCCC)Cc1cc(-c2cc(CC(CCCCCCCC)CCCCCCCCCC)c(-c3ccc(-c4cccc5nsnc45)s3)s2)sc1-c1cccs1,COC(=O)CCCC1(c2ccccc2)C23c4c5ccc6c7cc8c9c%10c(cc%11cc%12c%13c%14c(cc%15c%16ccc-5c2c%16c2c5c%16c%17c(c(c46)c7c9c%17c4c%10c%11c%13c4c%16c%14c%152)C513)C%12)C8,6.05,-5.18,-3.59,-5.9,-3.9,110.0,100.0,1:1,,conventional,,PEDOT:PSS,o-DCB,
2594,10.1021/jacs.6b09110,CCCCCCCCCCCCSc1ccc(-c2c3cc(-c4ccc(-c5c(F)c(F)c(-c6cccs6)c6nn(CC(CCCCCC)CCCCCCCC)nc56)s4)sc3c(-c3ccc(SCCCCCCCCCCCC)s3)c3ccsc23)s1,CCCCCCc1ccc(C2(c3ccc(CCCCCC)cc3)c3cc4c(cc3-c3sc5cc(C=C6C(=O)c7ccccc7C6=C(C#N)C#N)sc5c32)C(c2ccc(CCCCCC)cc2)(c2ccc(CCCCCC)cc2)c2c-4sc3cc(C=C4C(=O)c5ccccc5C4=C(C#N)C#N)sc23)cc1,10.28,-5.22,-3.21,-5.54,-3.84,120.0,130.0,1:1,,conventional,PDINO,PEDOT:PSS,chloroform,
2595,10.1021/jacs.6b09110,CCCCCCCCCCCCSc1ccc(-c2c3cc(-c4ccc(-c5c(F)c(F)c(-c6cccs6)c6nn(CC(CCCCCC)CCCCCCCC)nc56)s4)sc3c(-c3ccc(SCCCCCCCCCCCC)s3)c3ccsc23)s1,CCCCCCc1cccc(C2(c3cccc(CCCCCC)c3)c3cc4c(cc3-c3sc5cc(C=C6C(=O)c7ccccc7C6=C(C#N)C#N)sc5c32)C(c2cccc(CCCCCC)c2)(c2cccc(CCCCCC)c2)c2c-4sc3cc(C=C4C(=O)c5ccccc5C4=C(C#N)C#N)sc23)c1,11.49,-5.22,-3.21,-5.52,-3.82,120.0,130.0,1:1,,conventional,PDINO,PEDOT:PSS,chloroform,
2597,10.1021/acsenergylett.8b00825,CCCCC(CC)Cc1ccc(-c2c3cc(-c4ccc(-c5sc(-c6cccs6)c6c5C(=O)c5c(CC(CC)CCCC)sc(CC(CC)CCCC)c5C6=O)s4)sc3c(-c3ccc(CC(CC)CCCC)s3)c3ccsc23)s1,CCCCCCc1ccc(C2(c3ccc(CCCCCC)cc3)c3cc4c(cc3-c3sc(/C=C5/C(=O)c6cc(C)ccc6C5=C(C#N)C#N)cc32)C(c2ccc(CCCCCC)cc2)(c2ccc(CCCCCC)cc2)c2c-4sc3cc(/C=C4\C(=O)c5cc(C)ccc5C4=C(C#N)C#N)sc23)cc1,9.76,-5.27,-3.08,-5.62,-3.9,,,,0.5%,,,,,
2598,10.1021/acsenergylett.8b00825,CCCCC(CC)Cc1ccc(-c2c3cc(-c4ccc(-c5sc(-c6cccs6)c6c5C(=O)c5c(CC(CC)CCCC)sc(CC(CC)CCCC)c5C6=O)s4)sc3c(-c3ccc(CC(CC)CCCC)s3)c3ccsc23)s1,CCCCCCC1(CCCCCC)c2cc3c(cc2-c2sc4sc(/C=C5\C(=O)c6ccc(C)cc6C5=C(C#N)C#N)cc4c21)C(CCCCCC)(CCCCCC)c1c-3sc2cc(/C=C3\C(=C(C#N)C#N)c4ccc(C)cc4C3=C(C#N)C#N)sc12,10.65,-5.27,-3.08,-5.54,-3.91,,,,0.5%,,,,,
2608,10.1002/adma.201706571,CCCCC(CC)COC(=O)c1sc2csc(-c3cc4c(-c5ccc(CC(CC)CCCC)s5)c5sccc5c(-c5ccc(CC(CC)CCCC)s5)c4s3)c2c1F,CCCCCCc1ccc(C2(c3ccc(CCCCCC)cc3)c3c(sc4c5c(sc34)-c3sc4c(sc6cc(/C=C7\C(=O)c8cc(F)c(F)cc8C7=C(C#N)C#N)sc64)c3C5(c3ccc(CCCCCC)cc3)c3ccc(CCCCCC)cc3)-c3sc4c(sc5cc(/C=C6\C(=O)c7cc(F)c(F)cc7C6=C(C#N)C#N)sc54)c32)cc1,10.0,-5.2,-3.59,-5.26,-3.96,,,,,inverted,ZnO,MoO3,chloroform,
2609,10.1002/adma.201706571,CCCCC(CC)COC(=O)c1sc2csc(-c3cc4c(-c5ccc(CC(CC)CCCC)s5)c5sccc5c(-c5ccc(CC(CC)CCCC)s5)c4s3)c2c1F,CCCCCCc1ccc(C2(c3ccc(CCCCCC)cc3)c3cc(/C=C4\C(=O)c5cc(F)c(F)cc5C4=C(C#N)C#N)sc3-c3sc4c5c(sc4c32)-c2sc(/C=C3\C(=O)c4cc(F)c(F)cc4C3=C(C#N)C#N)cc2C5(c2ccc(CCCCCC)cc2)c2ccc(CCCCCC)cc2)cc1,6.8,-5.2,-3.59,-5.66,-4.02,,,1:1.7,0.5 vol%,inverted,ZnO,MoO3,chloroform,
2610,10.1002/adma.201706571,CCCCC(CC)COC(=O)c1sc2csc(-c3cc4c(-c5ccc(CC(CC)CCCC)s5)c5sccc5c(-c5ccc(CC(CC)CCCC)s5)c4s3)c2c1F,CCCCCCc1ccc(C2(c3ccc(CCCCCC)cc3)c3c(sc4cc(/C=C5\C(=O)c6cc(F)c(F)cc6C5=C(C#N)C#N)sc34)-c3sc4c5c(sc4c32)-c2sc3cc(/C=C4\C(=O)c6cc(F)c(F)cc6C4=C(C#N)C#N)sc3c2C5(c2ccc(CCCCCC)cc2)c2ccc(CCCCCC)cc2)cc1,10.5,-5.2,-3.59,-5.43,-4.0,,,1:1.7,0.5 vol%,inverted,ZnO,MoO3,chloroform,
2611,10.1002/adma.201706571,CCCCC(CC)COC(=O)c1sc2csc(-c3cc4c(-c5ccc(CC(CC)CCCC)s5)c5sccc5c(-c5ccc(CC(CC)CCCC)s5)c4s3)c2c1F,COC(=O)CCCC1(c2ccccc2)C23c4c5ccc6c7cc8c9c%10c(cc%11cc%12c%13c%14c(cc%15c%16ccc-5c2c%16c2c5c%16c%17c(c(c46)c7c9c%17c4c%10c%11c%13c4c%16c%14c%152)C513)C%12)C8,8.6,-5.2,-3.59,-5.87,-3.88,,,1:1.7,0.5 vol%,inverted,ZnO,MoO3,chloroform,
2612,10.1039/c2ee22296e,CCCCCCCCCCc1cc(-c2c3cc(-c4sc(-c5cc6c(cc(-c7cc(CCCCCC)cs7)c7nsnc76)c6nsnc56)cc4CCCCCC)sc3c(-c3cc(CCCCCCCCCC)c(CCCCCCCCCC)s3)c3ccsc23)sc1CCCCCCCCCC,COC(=O)CCCC1(c2ccccc2)C23c4c5ccc6c7cc8c9c%10c(cc%11cc%12c%13c%14c(cc%15c%16ccc-5c2c%16c2c5c%16c%17c(c(c46)c7c9c%17c4c%10c%11c%13c4c%16c%14c%152)C513)C%12)C8,6.1,-5.19,-3.26,-6.1,-4.3,,,,,inverted,ZnO,MoO3,chlorobenzene,
2613,10.1039/c7ee00844a,CCCCCCCCCCCCSc1ccc(-c2c3cc(-c4ccc(-c5c(F)c(F)c(-c6cccs6)c6nn(CC(CCCCCC)CCCCCCCC)nc56)s4)sc3c(-c3ccc(SCCCCCCCCCCCC)s3)c3ccsc23)s1,CCCCCCc1ccc(C2(c3ccc(CCCCCC)cc3)c3cc(/C=C4\C(=O)c5ccccc5C4=C(C#N)C#N)sc3-c3sc4c(OCC(CC)CCCC)c5c6c(sc5c(OCC(CC)CCCC)c4c32)-c2sc(/C=C3\C(=O)c4ccccc4C3=C(C#N)C#N)cc2C6(c2ccc(CCCCCC)cc2)c2ccc(CCCCCC)cc2)cc1,9.37,-5.22,-3.21,-5.32,-3.85,,120.0,1:1,,conventional,PDINO,PEDOT:PSS,chloroform,
2614,10.1039/c7ee00844a,CCCCCCCCC(CCCCCC)Cn1nc2c(-c3cccs3)c(F)c(F)c(-c3ccc(-c4cc5c(-c6ccc([Si](CCC)(CCC)CCC)s6)c6sccc6c(-c6ccc([Si](CCC)(CCC)CCC)s6)c5s4)s3)c2n1,CCCCCCc1ccc(C2(c3ccc(CCCCCC)cc3)c3cc(/C=C4\C(=O)c5ccccc5C4=C(C#N)C#N)sc3-c3sc4c(OCC(CC)CCCC)c5c6c(sc5c(OCC(CC)CCCC)c4c32)-c2sc(/C=C3\C(=O)c4ccccc4C3=C(C#N)C#N)cc2C6(c2ccc(CCCCCC)cc2)c2ccc(CCCCCC)cc2)cc1,10.28,-5.25,-3.18,-5.32,-3.85,,120.0,1:1.5,,conventional,PDINO,PEDOT:PSS,chloroform,
2636,10.1021/ma202752h,CCCCCCCCOc1ccc2c(c1)-c1cc(OCCCCCCCC)ccc1C21c2ccccc2-c2ccc(-c3ccc(-c4c(OCCCCCCCC)c(OCCCCCCCC)c(-c5cccs5)c5nsnc45)s3)cc21,COC(=O)CCCC1(c2ccccc2)C23c4c5ccc6c7cc8c9c%10c(cc%11cc%12c%13c%14c(cc%15c%16ccc-5c2c%16c2c5c%16c%17c(c(c46)c7c9c%17c4c%10c%11c%13c4c%16c%14c%152)C513)C%12)C8,4.2,-5.4,-3.43,-5.9,-3.9,,,,,,,,,
2637,10.1002/adma.201703344,CCCCCCCCC(CCCCCC)Cn1nc2c(-c3cccs3)c(F)c(F)c(-c3ccc(-c4cc5c(-c6ccc(CC(CC)CCCC)s6)c6sccc6c(-c6ccc(CC(CC)CCCC)s6)c5s4)s3)c2n1,CCCCCCc1cccc(C2(c3cccc(CCCCCC)c3)c3cc4c(cc3-c3sc5cc(C=C6C(=O)c7ccccc7C6=C(C#N)C#N)sc5c32)C(c2cccc(CCCCCC)c2)(c2cccc(CCCCCC)c2)c2c-4sc3cc(C=C4C(=O)c5ccccc5C4=C(C#N)C#N)sc23)c1,3.45,-5.17,-2.99,-5.52,-3.82,,,1:1.5,,conventional,PDINO,PEDOT:PSS,chloroform,
2638,10.1002/adma.201703344,CCCCCCCCC(CCCCCC)Cn1nc2c(-c3cccs3)c(F)c(F)c(-c3ccc(-c4cc5c(-c6sc(CC(CC)CCCC)c(F)c6F)c6sccc6c(-c6sc(CC(CC)CCCC)c(F)c6F)c5s4)s3)c2n1,CCCCCCc1cccc(C2(c3cccc(CCCCCC)c3)c3cc4c(cc3-c3sc5cc(C=C6C(=O)c7ccccc7C6=C(C#N)C#N)sc5c32)C(c2cccc(CCCCCC)c2)(c2cccc(CCCCCC)c2)c2c-4sc3cc(C=C4C(=O)c5ccccc5C4=C(C#N)C#N)sc23)c1,6.05,-5.5,-3.02,-5.52,-3.82,,,1:1.5,,conventional,PDINO,PEDOT:PSS,chloroform,
2639,10.1021/jacs.7b00566,CCCCC(CC)Cc1ccc(-c2c3cc(-c4ccc(-c5sc(-c6cccs6)c6c5C(=O)c5c(CC(CC)CCCC)sc(CC(CC)CCCC)c5C6=O)s4)sc3c(-c3ccc(CC(CC)CCCC)s3)c3ccsc23)s1,CCCCCCOc1cc(-c2cc3c(s2)-c2cc4c(cc2C3(c2ccc(CCCCCC)cc2)c2ccc(CCCCCC)cc2)-c2sc(-c3cc(OCCCCCC)c(C=C5C(=O)c6ccccc6C5=C(C#N)C#N)cc3OCCCCCC)cc2C4(c2ccc(CCCCCC)cc2)c2ccc(CCCCCC)cc2)c(OCCCCCC)cc1C=C1C(=O)c2ccccc2C1=C(C#N)C#N,8.41,-5.33,-2.92,-5.51,-3.78,,,,,,,,,
2642,10.1002/adma.201502775,CCCCCCCCCCCCC(CCCCCCCCCC)Cc1csc(-c2c(F)c(F)c(-c3cc(CC(CCCCCCCCCC)CCCCCCCCCCCC)c(-c4cc(F)c(-c5sccc5F)s4)s3)c3nn(CCCC)nc23)c1,CCCCCCc1ccc(C2(c3ccc(CCCCCC)cc3)c3cc4c(cc3-c3sc(-c5sc(/C=C6\C(=O)c7ccccc7C6=C(C#N)C#N)cc5CC(CC)CCCC)cc32)C(c2ccc(CCCCCC)cc2)(c2ccc(CCCCCC)cc2)c2cc(-c3sc(/C=C5\C(=O)c6ccccc6C5=C(C#N)C#N)cc3CC(CC)CCCC)sc2-4)cc1,6.9,-5.28,-3.37,-5.45,-3.88,80.0,90.0,1:1.5,,inverted,ZnO,V2O5,chlorobenzene,
2643,10.1002/adma.201502775,CCCCCCCCCCCCC(CCCCCCCCCC)Cc1csc(-c2c(F)c(F)c(-c3cc(CC(CCCCCCCCCC)CCCCCCCCCCCC)c(-c4cc(F)c(-c5sccc5F)s4)s3)c3nn(CCCC)nc23)c1,CCCCCCc1ccc(C2(c3ccc(CCCCCC)cc3)c3cc4c(cc3-c3sc(-c5sc(/C=C6\C(=O)c7ccccc7C6=C(C#N)C#N)cc5CC(CC)CCCC)cc32)C(c2ccc(CCCCCC)cc2)(c2ccc(CCCCCC)cc2)c2cc(-c3sc(/C=C5\C(=O)c6ccccc6C5=C(C#N)C#N)cc3CC(CC)CCCC)sc2-4)cc1,7.0,-5.28,-3.37,-5.45,-3.88,80.0,90.0,1:1.5,,inverted,ZnO,V2O5,chlorobenzene,
2644,10.1021/acs.macromol.7b01539,CCCCC(CC)COC(=O)c1sc2csc(-c3cc4c(-c5ccc(CC(CC)CCCC)s5)c5sccc5c(-c5ccc(CC(CC)CCCC)s5)c4s3)c2c1F,CCCCCCCCCCC(CCCCCCCC)Cn1c(=O)c2ccc3c4ccc5c(=O)n(CC(CCCCCCCC)CCCCCCCCCC)c(=O)c6cc7c8c9cc%10c(=O)n(CC(CCCCCCCC)CCCCCCCCCC)c(=O)c%11cc(-c%12cc(F)c(-c%13sccc%13F)s%12)c%12c%13ccc%14c(=O)n(CC(CCCCCCCC)CCCCCCCCCC)c(=O)c%15cc(c8c8cc(c1=O)c2c3c8c7c4c56)c(c%13c%14%15)c9c%12c%11%10,5.26,-5.2,-3.6,-5.94,-4.15,,,1:1,1%,,,,,
2645,10.1021/acs.macromol.7b01539,CCCCC(CC)COC(=O)c1sc2csc(-c3cc4c(-c5ccc(CC(CC)CCCC)s5)c5sccc5c(-c5ccc(CC(CC)CCCC)s5)c4s3)c2c1F,CCCCCCCCCCC(CCCCCCCC)Cn1c(=O)c2ccc3c4ccc5c(=O)n(CC(CCCCCCCC)CCCCCCCCCC)c(=O)c6cc7c8c9cc%10c(=O)n(CC(CCCCCCCC)CCCCCCCCCC)c(=O)c%11cc(-c%12ccc(-c%13cccs%13)s%12)c%12c%13ccc%14c(=O)n(CC(CCCCCCCC)CCCCCCCCCC)c(=O)c%15cc(c8c8cc(c1=O)c2c3c8c7c4c56)c(c%13c%14%15)c9c%12c%11%10,6.31,-5.2,-3.6,-5.82,-4.12,,,1:1,3%,,,,,
2652,10.1002/adma.201601595,CCCCCCCCC(CCCCCC)Cc1ccc(-c2c3cc(-c4ccc(-c5c(F)c(F)c(-c6cccs6)c6nn(CCCCCCCC)nc56)s4)sc3c(-c3ccc(CC(CCCCCC)CCCCCCCC)s3)c3ccsc23)s1,CCCCCCc1ccc(C2(c3ccc(CCCCCC)cc3)c3cc4c(cc3-c3sc5cc(C=C6C(=O)c7ccccc7C6=C(C#N)C#N)sc5c32)C(c2ccc(CCCCCC)cc2)(c2ccc(CCCCCC)cc2)c2c-4sc3cc(C=C4C(=O)c5ccccc5C4=C(C#N)C#N)sc23)cc1,4.61,-5.13,-3.16,-5.48,-3.83,,150.0,1:2,,conventional,PDINO,PEDOT:PSS,chloroform,
2653,10.1002/adma.201601595,CCCCCCCCC(CCCCCC)Cc1ccc(-c2c3cc(-c4ccc(-c5c(F)c(F)c(-c6cccs6)c6nn(CC(CCCCCC)CCCCCCCC)nc56)s4)sc3c(-c3ccc(CC(CCCCCC)CCCCCCCC)s3)c3ccsc23)s1,CCCCCCc1ccc(C2(c3ccc(CCCCCC)cc3)c3cc4c(cc3-c3sc5cc(C=C6C(=O)c7ccccc7C6=C(C#N)C#N)sc5c32)C(c2ccc(CCCCCC)cc2)(c2ccc(CCCCCC)cc2)c2c-4sc3cc(C=C4C(=O)c5ccccc5C4=C(C#N)C#N)sc23)cc1,9.07,-5.26,-3.08,-5.48,-3.83,,150.0,1:2,,conventional,PDINO,PEDOT:PSS,chloroform,
2654,10.1002/adma.201602642,CCCCC(CC)COC(=O)c1cc2csc(-c3cc4c(-c5ccc(CC(CC)CCCC)s5)c5sccc5c(-c5ccc(CC(CC)CCCC)s5)c4s3)c2s1,CCCCCCc1ccc(C2(c3ccc(CCCCCC)cc3)c3cc4c(cc3-c3sc(-c5sc(/C=C6\C(=O)c7ccccc7C6=C(C#N)C#N)cc5CC(CC)CCCC)cc32)C(c2ccc(CCCCCC)cc2)(c2ccc(CCCCCC)cc2)c2cc(-c3sc(/C=C5\C(=O)c6ccccc6C5=C(C#N)C#N)cc3CC(CC)CCCC)sc2-4)cc1,4.7,-5.09,-3.54,-5.47,-3.9,,,,,conventional,PFN-Br,PEDOT:PSS,chloroform,
2667,10.1021/jacs.6b01744,CCCCCCCCC(CCCCCC)Cn1nc2c(-c3cccs3)c(F)c(F)c(-c3ccc(-c4cc5c(-c6ccc(CC(CC)CCCC)s6)c6sccc6c(-c6ccc(CC(CC)CCCC)s6)c5s4)s3)c2n1,CCCCCCc1ccc(C2(c3ccc(CCCCCC)cc3)c3cc4c(cc3-c3sc5cc(C=C6C(=O)c7ccccc7C6=C(C#N)C#N)sc5c32)C(c2ccc(CCCCCC)cc2)(c2ccc(CCCCCC)cc2)c2c-4sc3cc(C=C4C(=O)c5ccccc5C4=C(C#N)C#N)sc23)cc1,4.85,-5.21,-2.99,-5.51,-3.78,,,1:1 w/w,,conventional,PDINO,PEDOT:PSS,chloroform,
2668,10.1021/jacs.6b01744,CCCCCCCCC(CCCCCC)Cn1nc2c(-c3cccs3)c(F)c(F)c(-c3ccc(-c4cc5c(-c6ccc(SCC(CC)CCCC)s6)c6sccc6c(-c6ccc(SCC(CC)CCCC)s6)c5s4)s3)c2n1,CCCCCCc1ccc(C2(c3ccc(CCCCCC)cc3)c3cc4c(cc3-c3sc5cc(C=C6C(=O)c7ccccc7C6=C(C#N)C#N)sc5c32)C(c2ccc(CCCCCC)cc2)(c2ccc(CCCCCC)cc2)c2c-4sc3cc(C=C4C(=O)c5ccccc5C4=C(C#N)C#N)sc23)cc1,5.07,-5.32,-3.08,-5.51,-3.78,,,1:1 w/w,,conventional,PDINO,PEDOT:PSS,chloroform,
2669,10.1021/jacs.6b01744,CCCCCCCCCCCCSc1ccc(-c2c3cc(-c4ccc(-c5c(F)c(F)c(-c6cccs6)c6nn(CC(CCCCCC)CCCCCCCC)nc56)s4)sc3c(-c3ccc(SCCCCCCCCCCCC)s3)c3ccsc23)s1,CCCCCCc1ccc(C2(c3ccc(CCCCCC)cc3)c3cc4c(cc3-c3sc5cc(C=C6C(=O)c7ccccc7C6=C(C#N)C#N)sc5c32)C(c2ccc(CCCCCC)cc2)(c2ccc(CCCCCC)cc2)c2c-4sc3cc(C=C4C(=O)c5ccccc5C4=C(C#N)C#N)sc23)cc1,8.93,-5.32,-3.08,-5.51,-3.78,,100.0,1:1 w/w,,conventional,PDINO,PEDOT:PSS,chloroform,
2670,10.1039/c6ee00315j,CCCCCCCCC(CCCCCC)Cc1ccc(-c2c3cc(-c4ccc(-c5c(F)c(F)c(-c6cccs6)c6nn(CC(CCCCCC)CCCCCCCC)nc56)s4)sc3c(-c3ccc(CC(CCCCCC)CCCCCCCC)s3)c3ccsc23)s1,CCCCCCc1ccc(C2(c3ccc(CCCCCC)cc3)c3cc4c(cc3-c3[se]c(-c5sc(/C=C6\C(=O)c7ccccc7C6=C(C#N)C#N)cc5CC(CC)CCCC)cc32)C(c2ccc(CCCCCC)cc2)(c2ccc(CCCCCC)cc2)c2cc(-c3sc(/C=C5\C(=O)c6ccccc6C5=C(C#N)C#N)cc3CC(CC)CCCC)[se]c2-4)cc1,7.46,-5.29,-3.3,-5.45,-3.79,,,,,,,,,
2671,10.1039/c6ee00315j,CCCCCCCCC(CCCCCC)Cc1ccc(-c2c3cc(-c4ccc(-c5c(F)c(F)c(-c6cccs6)c6nn(CC(CCCCCC)CCCCCCCC)nc56)s4)sc3c(-c3ccc(CC(CCCCCC)CCCCCCCC)s3)c3ccsc23)s1,COC(=O)CCCC1(c2ccccc2)C23c4c5ccc6c7cc8c9c%10c(cc%11cc%12c%13c%14c(cc%15c%16ccc-5c2c%16c2c5c%16c%17c(c(c46)c7c9c%17c4c%10c%11c%13c4c%16c%14c%152)C513)C%12)C8,6.0,-5.29,-3.3,-5.9,-3.9,,,,,,,,,
2686,10.1039/c5ta03093e,CCCCCCCCCCCCC(CCCCCCCCCC)Cc1csc(-c2c(F)c(F)c(-c3cc(CC(CCCCCCCCCC)CCCCCCCCCCCC)c(-c4ccc(-c5cccs5)s4)s3)c3nsnc23)c1,CCCCCCC(CCCCCC)N1C(=O)c2ccc3c4ccc5c6c(cc(-c7ccc(C(c8ccc(-c9cc%10c%11c(ccc%12c%13ccc%14c%15c(ccc(c9c%11%12)c%15%13)C(=O)N(C(CCCCCC)CCCCCC)C%14=O)C(=O)N(C(CCCCCC)CCCCCC)C%10=O)cc8)(c8ccc(-c9cc%10c%11c(ccc%12c%13ccc%14c%15c(ccc(c9c%11%12)c%15%13)C(=O)N(C(CCCCCC)CCCCCC)C%14=O)C(=O)N(C(CCCCCC)CCCCCC)C%10=O)cc8)c8ccc(-c9cc%10c%11c(ccc%12c%13ccc%14c%15c(ccc(c9c%11%12)c%15%13)C(=O)N(C(CCCCCC)CCCCCC)C%14=O)C(=O)N(C(CCCCCC)CCCCCC)C%10=O)cc8)cc7)c(c7ccc(c2c37)C1=O)c64)C(=O)N(C(CCCCCC)CCCCCC)C5=O,4.3,-5.34,-3.69,-6.0,-3.75,,,,,,,,,
2687,10.1039/c5ta03093e,CCCCCCCCCCCCC(CCCCCCCCCC)Cc1csc(-c2c(F)c(F)c(-c3cc(CC(CCCCCCCCCC)CCCCCCCCCCCC)c(-c4ccc(-c5cccs5)s4)s3)c3nsnc23)c1,CCCCCCC(CCCCCC)N1C(=O)c2ccc3c4ccc5c6c(cc(-c7ccc([Ge](c8ccc(-c9cc%10c%11c(ccc%12c%13ccc%14c%15c(ccc(c9c%11%12)c%15%13)C(=O)N(C(CCCCCC)CCCCCC)C%14=O)C(=O)N(C(CCCCCC)CCCCCC)C%10=O)cc8)(c8ccc(-c9cc%10c%11c(ccc%12c%13ccc%14c%15c(ccc(c9c%11%12)c%15%13)C(=O)N(C(CCCCCC)CCCCCC)C%14=O)C(=O)N(C(CCCCCC)CCCCCC)C%10=O)cc8)c8ccc(-c9cc%10c%11c(ccc%12c%13ccc%14c%15c(ccc(c9c%11%12)c%15%13)C(=O)N(C(CCCCCC)CCCCCC)C%14=O)C(=O)N(C(CCCCCC)CCCCCC)C%10=O)cc8)cc7)c(c7ccc(c2c37)C1=O)c64)C(=O)N(C(CCCCCC)CCCCCC)C5=O,1.6,-5.34,-3.69,-5.94,-3.68,,,,,,,,,
