Repository: JiYiqaq/PCE-KA-GNN

# Data directory

- `raw/Active_Database.csv` is the immutable source dataset bundled under CC BY 4.0. Do not overwrite it with processed data.
- `processed/` is created and populated by the training pipeline. Generated `.pt` and `.pth` caches are intentionally ignored by Git because they can exceed GitHub's normal single-file limit.

See `../DATA_LICENSE.md` for provenance, license and checksum information.

File: data/processed/device_records.csv (part 17 of 250)
record_id,doi,donor_smiles,acceptor_smiles,pce,homo_d,lumo_d,homo_a,lumo_a,active_layer_thickness,annealing_temp,d_a_ratio,additive_ratio,device_type,etl_canonical,htl_canonical,solvent_canonical,additive_canonical
2688,10.1039/c5ta03093e,CCCCCCCCCCCCC(CCCCCCCCCC)Cc1csc(-c2c(F)c(F)c(-c3cc(CC(CCCCCCCCCC)CCCCCCCCCCCC)c(-c4ccc(-c5cccs5)s4)s3)c3nsnc23)c1,CCCCCCC(CCCCCC)N1C(=O)c2ccc3c4ccc5c6c(cc(-c7ccc([Si](c8ccc(-c9cc%10c%11c(ccc%12c%13ccc%14c%15c(ccc(c9c%11%12)c%15%13)C(=O)N(C(CCCCCC)CCCCCC)C%14=O)C(=O)N(C(CCCCCC)CCCCCC)C%10=O)cc8)(c8ccc(-c9cc%10c%11c(ccc%12c%13ccc%14c%15c(ccc(c9c%11%12)c%15%13)C(=O)N(C(CCCCCC)CCCCCC)C%14=O)C(=O)N(C(CCCCCC)CCCCCC)C%10=O)cc8)c8ccc(-c9cc%10c%11c(ccc%12c%13ccc%14c%15c(ccc(c9c%11%12)c%15%13)C(=O)N(C(CCCCCC)CCCCCC)C%14=O)C(=O)N(C(CCCCCC)CCCCCC)C%10=O)cc8)cc7)c(c7ccc(c2c37)C1=O)c64)C(=O)N(C(CCCCCC)CCCCCC)C5=O,4.2,-5.34,-3.69,-6.01,-3.75,,,,,,,,,
2689,10.1021/jacs.8b02695,CCCCCCCCOC(=O)c1csc(-c2cc3c(-c4cc(F)c(SCC(CC)CCCC)s4)c4cc(-c5cc(C(=O)OCCCCCCCC)c(-c6cccs6)s5)sc4c(-c4cc(F)c(SCC(CC)CCCC)s4)c3s2)c1,CCCCCCc1ccc(C2(c3ccc(CCCCCC)cc3)c3cc4c(cc3-c3sc5cc(/C=C6\C(=O)c7cc(F)c(F)cc7C6=C(C#N)C#N)sc5c32)C(c2ccc(CCCCCC)cc2)(c2ccc(CCCCCC)cc2)c2c-4sc3cc(/C=C4\C(=O)c5cc(F)c(F)cc5C4=C(C#N)C#N)sc23)cc1,11.0,-5.51,-3.59,-5.66,-4.14,,150.0,1:1,"0.5 vol% 1,8-diiodooctane in chlorobenzene",conventional,,,,
2691,10.1021/jacs.8b02695,CCCCC(CC)CSc1sc(-c2c3cc(-c4cc(C(=O)OCCC(C)CCCC(C)C)cs4)sc3c(-c3cc(F)c(SCC(CC)CCCC)s3)c3sc(-c4cc(C(=O)OCCC(C)CCCC(C)C)c(-c5cccs5)s4)cc23)cc1F,CCCCCCc1ccc(C2(c3ccc(CCCCCC)cc3)c3cc4c(cc3-c3sc5cc(/C=C6\C(=O)c7cc(F)c(F)cc7C6=C(C#N)C#N)sc5c32)C(c2ccc(CCCCCC)cc2)(c2ccc(CCCCCC)cc2)c2c-4sc3cc(/C=C4\C(=O)c5cc(F)c(F)cc5C4=C(C#N)C#N)sc23)cc1,10.8,-5.54,-3.6,-5.66,-4.14,,150.0,1:1 w/w,1:0.005 v/v,conventional,,,,
2692,10.1002/adma.201702291,CCCCCCC(CCCC)Cc1ccc(-c2c3cc(-c4sc(-c5nc6sc(-c7cc(CC(CC)CCCC)cs7)nc6s5)cc4CC(CC)CCCC)sc3c(-c3ccc(CC(CCCC)CCCCCC)s3)c3ccsc23)s1,CCCCCCC1(CCCCCC)c2cc3c(cc2-c2sc(/C=C4\C(=O)c5ccccc5C4=C(C#N)C#N)cc21)C(CCCCCC)(CCCCCC)c1cc(/C=C2\C(=O)c4ccccc4C2=C(C#N)C#N)sc1-3,9.5,-5.31,-3.34,-5.69,-3.91,210.0,120.0,1:1.5,,inverted,ZnO/PFN,MoO3,chloroform,
2695,10.1039/c4ee03424d,CCCCC(CC)COC(=O)c1sc2csc(-c3cc4c(-c5ccc(CC(CC)CCCC)s5)c5sccc5c(-c5ccc(CC(CC)CCCC)s5)c4s3)c2c1F,CCCCCCc1ccc(C2(c3ccc(CCCCCC)cc3)c3cc4c(cc3-c3sc(-c5sc(/C=C6\C(=O)c7ccccc7C6=C(C#N)C#N)cc5CC(CC)CCCC)cc32)C(c2ccc(CCCCCC)cc2)(c2ccc(CCCCCC)cc2)c2cc(-c3sc(/C=C5\C(=O)c6ccccc6C5=C(C#N)C#N)cc3CC(CC)CCCC)sc2-4)cc1,4.18,-5.2,-3.59,-5.42,-3.82,110.0,,1:2.5,,conventional,Ca,PEDOT:PSS,chloroform,
2696,10.1039/c4ee03424d,CCCCC(CC)COC(=O)c1sc2csc(-c3cc4c(-c5ccc(CC(CC)CCCC)s5)c5sccc5c(-c5ccc(CC(CC)CCCC)s5)c4s3)c2c1F,CCCCCCc1ccc(C2(c3ccc(CCCCCC)cc3)c3cc4c(cc3-c3sc(-c5sc(/C=C6\C(=O)c7ccccc7C6=C(C#N)C#N)cc5CC(CC)CCCC)cc32)C(c2ccc(CCCCCC)cc2)(c2ccc(CCCCCC)cc2)c2cc(-c3sc(/C=C5\C(=O)c6ccccc6C5=C(C#N)C#N)cc3CC(CC)CCCC)sc2-4)cc1,4.26,-5.2,-3.59,-5.42,-3.82,110.0,,1:1,,conventional,Ca,PEDOT:PSS,chloroform,
2697,10.1039/c4ee03424d,CCCCC(CC)COC(=O)c1sc2csc(-c3cc4c(-c5ccc(CC(CC)CCCC)s5)c5sccc5c(-c5ccc(CC(CC)CCCC)s5)c4s3)c2c1F,CCCCCCc1ccc(C2(c3ccc(CCCCCC)cc3)c3cc4c(cc3-c3sc(-c5sc(/C=C6\C(=O)c7ccccc7C6=C(C#N)C#N)cc5CC(CC)CCCC)cc32)C(c2ccc(CCCCCC)cc2)(c2ccc(CCCCCC)cc2)c2cc(-c3sc(/C=C5\C(=O)c6ccccc6C5=C(C#N)C#N)cc3CC(CC)CCCC)sc2-4)cc1,4.73,-5.2,-3.59,-5.42,-3.82,110.0,,1:2,,conventional,Ca,PEDOT:PSS,chloroform,
2698,10.1039/c4ee03424d,CCCCC(CC)COC(=O)c1sc2csc(-c3cc4c(-c5ccc(CC(CC)CCCC)s5)c5sccc5c(-c5ccc(CC(CC)CCCC)s5)c4s3)c2c1F,CCCCCCc1ccc(C2(c3ccc(CCCCCC)cc3)c3cc4c(cc3-c3sc(-c5sc(/C=C6\C(=O)c7ccccc7C6=C(C#N)C#N)cc5CC(CC)CCCC)cc32)C(c2ccc(CCCCCC)cc2)(c2ccc(CCCCCC)cc2)c2cc(-c3sc(/C=C5\C(=O)c6ccccc6C5=C(C#N)C#N)cc3CC(CC)CCCC)sc2-4)cc1,5.03,-5.2,-3.59,-5.42,-3.82,110.0,,1:1.5,,conventional,Ca,PEDOT:PSS,chloroform,
2699,10.1016/j.nanoen.2016.07.019,CCCCCCCCC(CCCCCC)Cc1ccc(-c2c3cc(-c4ccc(-c5c(F)c(F)c(-c6cccs6)c6nn(CC(CCCCCC)CCCCCCCC)nc56)s4)sc3c(-c3ccc(CC(CCCCCC)CCCCCCCC)s3)c3ccsc23)s1,CCCCCCc1ccc(C2(c3ccc(CCCCCC)cc3)c3cc4c(cc3-c3[se]c(/C=C5\C(=O)c6ccccc6C5=C(C#N)C#N)cc32)C(c2ccc(CCCCCC)cc2)(c2ccc(CCCCCC)cc2)c2c-4sc3c4c(sc23)-c2cc3c(cc2C4(c2ccc(CCCCCC)cc2)c2ccc(CCCCCC)cc2)-c2[se]c(/C=C4\C(=O)c5ccccc5C4=C(C#N)C#N)cc2C3(c2ccc(CCCCCC)cc2)c2ccc(CCCCCC)cc2)cc1,5.09,-5.29,-3.3,-5.41,-3.81,,150.0,,,conventional,PDINO,PEDOT:PSS,chloroform,
2700,10.1016/j.nanoen.2016.07.019,CCCCCCCCC(CCCCCC)Cc1ccc(-c2c3cc(-c4ccc(-c5c(F)c(F)c(-c6cccs6)c6nn(CC(CCCCCC)CCCCCCCC)nc56)s4)sc3c(-c3ccc(CC(CCCCCC)CCCCCCCC)s3)c3ccsc23)s1,CCCCCCc1ccc(C2(c3ccc(CCCCCC)cc3)c3cc4c(cc3-c3[se]c(/C=C5\C(=O)c6ccccc6C5=C(C#N)C#N)cc32)C(c2ccc(CCCCCC)cc2)(c2ccc(CCCCCC)cc2)c2c-4sc3c4c(sc23)-c2cc3c(cc2C4(c2ccc(CCCCCC)cc2)c2ccc(CCCCCC)cc2)-c2[se]c(/C=C4\C(=O)c5ccccc5C4=C(C#N)C#N)cc2C3(c2ccc(CCCCCC)cc2)c2ccc(CCCCCC)cc2)cc1,7.01,-5.29,-3.3,-5.41,-3.81,,150.0,,,conventional,PDINO,PEDOT:PSS,chloroform,
2701,10.1016/j.nanoen.2016.07.019,CCCCCCCCC(CCCCCC)Cc1ccc(-c2c3cc(-c4ccc(-c5c(F)c(F)c(-c6cccs6)c6nn(CC(CCCCCC)CCCCCCCC)nc56)s4)sc3c(-c3ccc(CC(CCCCCC)CCCCCCCC)s3)c3ccsc23)s1,CCCCCCc1ccc(C2(c3ccc(CCCCCC)cc3)c3cc4c(cc3-c3[se]c(/C=C5\C(=O)c6ccccc6C5=C(C#N)C#N)cc32)C(c2ccc(CCCCCC)cc2)(c2ccc(CCCCCC)cc2)c2c-4sc3c4c(sc23)-c2cc3c(cc2C4(c2ccc(CCCCCC)cc2)c2ccc(CCCCCC)cc2)-c2[se]c(/C=C4\C(=O)c5ccccc5C4=C(C#N)C#N)cc2C3(c2ccc(CCCCCC)cc2)c2ccc(CCCCCC)cc2)cc1,8.02,-5.29,-3.3,-5.41,-3.81,,150.0,,,conventional,PDINO,PEDOT:PSS,chloroform,
2702,10.1016/j.nanoen.2016.07.019,CCCCCCCCC(CCCCCC)Cc1ccc(-c2c3cc(-c4ccc(-c5c(F)c(F)c(-c6cccs6)c6nn(CC(CCCCCC)CCCCCCCC)nc56)s4)sc3c(-c3ccc(CC(CCCCCC)CCCCCCCC)s3)c3ccsc23)s1,COC(=O)CCCC1(c2ccccc2)C23c4c5ccc6c7cc8c9c%10c(cc%11cc%12c%13c%14c(cc%15c%16ccc-5c2c%16c2c5c%16c%17c(c(c46)c7c9c%17c4c%10c%11c%13c4c%16c%14c%152)C513)C%12)C8,6.0,-5.29,-3.3,-5.9,-3.9,,,1:2,,conventional,PDINO,PEDOT:PSS,chloroform,
2703,10.1039/c6tc00271d,CCCCCCc1cc(-c2c3sc4cc(-c5c(F)c(F)cc6nsnc56)sc4c3c(-c3cc(CCCCCC)c(CC(CC)CCCC)s3)c3sc4ccsc4c23)sc1CC(CC)CCCC,COC(=O)CCCC1(c2ccccc2)C23c4c5ccc6c7cc8c9c%10c(cc%11cc%12c%13c%14c(cc%15c%16ccc-5c2c%16c2c5c%16c%17c(c(c46)c7c9c%17c4c%10c%11c%13c4c%16c%14c%152)C513)C%12)C8,7.45,-5.51,-3.54,-5.9,-3.9,100.0,,1:1.5 wt:wt,,conventional,,,,
2704,10.1039/c6tc00271d,CCCCCCCCCCCCn1nc2cc(F)c(F)c(-c3cc4sc5c(-c6cc(CCCCCC)c(CC(CC)CCCC)s6)c6c(sc7ccsc76)c(-c6cc(CCCCCC)c(CC(CC)CCCC)s6)c5c4s3)c2n1,COC(=O)CCCC1(c2ccccc2)C23c4c5ccc6c7cc8c9c%10c(cc%11cc%12c%13c%14c(cc%15c%16ccc-5c2c%16c2c5c%16c%17c(c(c46)c7c9c%17c4c%10c%11c%13c4c%16c%14c%152)C513)C%12)C8,5.55,-5.47,-3.25,-5.9,-3.9,80.0,,1:1.5 wt:wt,,conventional,,,,
2712,10.1021/acs.chemmater.8b02160,CCCCC(CC)Cc1ccc(-c2c3cc(-c4ccc(-c5sc(-c6cccs6)c6c5C(=O)c5c(CC(CC)CCCC)sc(CC(CC)CCCC)c5C6=O)s4)sc3c(-c3ccc(CC(CC)CCCC)s3)c3ccsc23)s1,CCCCCCCCCCC(CCCCCCCC)CN1C(=O)c2ccc3c4c(c(-c5ccc(-c6cccs6)s5)cc(c24)C1=O)C(=O)N(CC(CCCCCCCC)CCCCCCCCCC)C3=O,4.97,-5.33,-2.92,-5.8,-3.9,,130.0,1:1 w/w,,inverted,,,,
2713,10.1021/acs.chemmater.8b02160,CCCCC(CC)COC(=O)c1sc2csc(-c3cc4c(-c5ccc(CC(CC)CCCC)s5)c5sccc5c(-c5ccc(CC(CC)CCCC)s5)c4s3)c2c1F,CCCCCCCCCCC(CCCCCCCC)CN1C(=O)c2ccc3c4c(c(-c5ccc(-c6cccs6)s5)cc(c24)C1=O)C(=O)N(CC(CCCCCCCC)CCCCCCCCCC)C3=O,4.02,-5.2,-3.7,-5.8,-3.9,,130.0,1:1 w/w,,inverted,,,,
2714,10.1021/acs.chemmater.8b02160,CCCCC(CC)Cc1ccc(-c2c3cc(-c4ccc(-c5sc(-c6cccs6)c6c5C(=O)c5c(CC(CC)CCCC)sc(CC(CC)CCCC)c5C6=O)s4)sc3c(-c3ccc(CC(CC)CCCC)s3)c3ccsc23)s1,CCCCCCCCCCC(CCCCCCCC)CN1C(=O)c2ccc3c4c(c(-c5ccc(-c6cccs6)s5)cc(c24)C1=O)C(=O)N(CC(CCCCCCCC)CCCCCCCCCC)C3=O,5.42,-5.33,-2.92,-5.61,-4.02,,130.0,1:1 w/w,,inverted,,,,
2715,10.1021/acs.chemmater.8b02160,CCCCC(CC)COC(=O)c1sc2csc(-c3cc4c(-c5ccc(CC(CC)CCCC)s5)c5sccc5c(-c5ccc(CC(CC)CCCC)s5)c4s3)c2c1F,CCCCCCCCCCC(CCCCCCCC)CN1C(=O)c2ccc3c4c(c(-c5ccc(-c6cccs6)s5)cc(c24)C1=O)C(=O)N(CC(CCCCCCCC)CCCCCCCCCC)C3=O,4.71,-5.2,-3.7,-5.61,-4.02,,130.0,1:1 w/w,,inverted,,,,
2742,10.1002/adma.201704051,CCCCC(CC)Cc1sc(-c2c3cc(-c4ccc(-c5sc(-c6cccs6)c6c5C(=O)c5c(CC(CC)CCCC)sc(CC(CC)CCCC)c5C6=O)s4)sc3c(-c3cc(F)c(CC(CC)CCCC)s3)c3ccsc23)cc1F,CCCCCCc1ccc(C2(c3ccc(CCCCCC)cc3)c3cc4c(cc3-c3sc(/C=C5\C(=O)c6ccccc6C5=C(C#N)C#N)cc32)C(c2ccc(CCCCCC)cc2)(c2ccc(CCCCCC)cc2)c2cc(/C=C3\C(=O)c5ccccc5C3=C(C#N)C#N)sc2-4)cc1,6.9,-5.48,-3.64,-5.81,-3.94,,,,,conventional,PFN-Br,PEDOT:PSS,,
2743,10.1002/adma.201704051,CCCCC(CC)Cc1sc(-c2c3cc(-c4ccc(-c5sc(-c6cccs6)c6c5C(=O)c5c(CC(CC)CCCC)sc(CC(CC)CCCC)c5C6=O)s4)sc3c(-c3cc(F)c(CC(CC)CCCC)s3)c3ccsc23)cc1F,CCCCCCc1ccc(C2(c3ccc(CCCCCC)cc3)c3cc4c(cc3-c3sc(/C=C5\C(=O)c6cc7ccccc7cc6C5=C(C#N)C#N)cc32)C(c2ccc(CCCCCC)cc2)(c2ccc(CCCCCC)cc2)c2cc(/C=C3\C(=O)c5cc6ccccc6cc5C3=C(C#N)C#N)sc2-4)cc1,12.0,-5.48,-3.64,-5.79,-3.98,,,,,conventional,PFN-Br,PEDOT:PSS,,
2744,10.1038/s41467-018-03207-x,CCCCCCCCC(CCCCCC)COc1cnc2c(-c3cccs3)c(F)c(F)cc2n1,CCCCCCC1(CCCCCC)c2cc3c(cc2-c2sc(/C=C4\C(=O)c5ccccc5C4=C(C#N)C#N)cc21)C(CCCCCC)(CCCCCC)c1cc(/C=C2\C(=O)c4ccccc4C2=C(C#N)C#N)sc1-3,10.14,-5.54,-2.98,-5.74,-3.9,130.0,,1:1,,conventional,PDINO,PEDOT:PSS,chloroform,
2749,10.1039/c3cc44676j,CCCCCCCCCCC(CCCCCCCC)CN1C(=O)C2=C(c3ccc(-c4cccs4)cn3)N(CC(CCCCCCCC)CCCCCCCCCC)C(=O)C2=C1c1ccc(-c2cccs2)cn1,COC(=O)CCCC1(c2ccccc2)C23c4c5ccc6c7cc8c9c%10c(cc%11cc%12c%13c%14c(cc%15c%16ccc-5c2c%16c2c5c%16c%17c(c(c46)c7c9c%17c4c%10c%11c%13c4c%16c%14c%152)C513)C%12)C8,3.34,-5.9,-3.92,-5.9,-3.9,,,1:2,,conventional,LiF,PEDOT:PSS,chlorobenzene,
2750,10.1021/acsenergylett.8b02114,CCCCC(CC)Cc1ccc(-c2c3cc(-c4ccc(-c5sc(-c6cccs6)c6c5C(=O)c5c(CC(CC)CCCC)sc(CC(CC)CCCC)c5C6=O)s4)sc3c(-c3ccc(CC(CC)CCCC)s3)c3ccsc23)s1,CCCCCCCCCCCCCCCCC1(CCCCCCCCCCCCCCCC)c2cc3c(cc2-c2sc(/C=C4\C(=O)c5ccccc5C4=C(C#N)C#N)cc21)C(CCCCCCCCCCCCCCCC)(CCCCCCCCCCCCCCCC)c1cc(/C=C2\C(=O)c4ccc(-c5cc6c(-c7cc(F)c(CC(CC)CCCC)s7)c7sccc7c(-c7cc(F)c(CC(CC)CCCC)s7)c6s5)cc4C2=C(C#N)C#N)sc1-3,7.7,-5.23,-3.18,-5.78,-3.85,,,1.5:1,,,,,,
2751,10.1021/acsenergylett.8b02114,COC(=O)C(C)(C)c1cc(C)cc(-c2sc3c4sc5cc(/C=C6/C(=O)c7cc(F)cc(c7)C(=O)/C6=C\c6cc(C(C)(C)C(=O)OC)c(-c7cc(C)cc(C(C)(C)C(=O)OC)c7)s6)sc5c4c(C(C)(C)C(=O)OC)ccc2-3)c1,CCCCCCCCCCCCCCCCC1(CCCCCCCCCCCCCCCC)c2cc3c(cc2-c2sc(/C=C4\C(=O)c5ccccc5C4=C(C#N)C#N)cc21)C(CCCCCCCCCCCCCCCC)(CCCCCCCCCCCCCCCC)c1cc(/C=C2\C(=O)c4ccc(-c5cc6c(-c7cc(F)c(CC(CC)CCCC)s7)c7sccc7c(-c7cc(F)c(CC(CC)CCCC)s7)c6s5)cc4C2=C(C#N)C#N)sc1-3,10.0,-5.54,-3.65,-5.78,-3.85,,,1.5:1,,,,,,
2755,10.1002/adma.201706124,CCCCCCCCC(CCCCCC)Cn1nc2c(-c3cccs3)c(F)c(F)c(-c3ccc(-c4cc5c(-c6ccc([Si](CCC)(CCC)CCC)s6)c6sccc6c(-c6ccc([Si](CCC)(CCC)CCC)s6)c5s4)s3)c2n1,CCCCCCc1ccc(C2(c3ccc(CCCCCC)cc3)c3cc4c(cc3-c3sc5cc(/C=C6\C(=O)c7cscc7C6=C(C#N)C#N)sc5c32)C(c2ccc(CCCCCC)cc2)(c2ccc(CCCCCC)cc2)c2c-4sc3cc(/C=C4\C(=O)c5cscc5C4=C(C#N)C#N)sc23)cc1,10.19,-5.4,-3.24,-5.62,-3.96,,,1:1,,conventional,PDINO,PEDOT:PSS,,
2756,10.1002/adma.201706124,CCCCCCCCC(CCCCCC)Cn1nc2c(-c3cccs3)c(F)c(F)c(-c3ccc(-c4cc5c(-c6ccc([Si](CCC)(CCC)CCC)s6)c6sccc6c(-c6ccc([Si](CCC)(CCC)CCC)s6)c5s4)s3)c2n1,CCCCCCc1ccc(C2(c3ccc(CCCCCC)cc3)c3cc4c(cc3-c3sc5cc(/C=C6\C(=O)c7c(csc7C)C6=C(C#N)C#N)sc5c32)C(c2ccc(CCCCCC)cc2)(c2ccc(CCCCCC)cc2)c2c-4sc3cc(/C=C4\C(=O)c5c(csc5C)C4=C(C#N)C#N)sc23)cc1,10.8,-5.4,-3.24,-5.57,-3.92,,,1:1,,conventional,PDINO,PEDOT:PSS,,
2757,10.1021/acsami.7b18152,CCCCCCC(CCCC)COc1cc2nsnc2c(-c2cc(F)c(-c3sccc3F)s2)c1OCC(CCCC)CCCCCC,COC(=O)CCCC1(c2ccccc2)C23c4c5ccc6c7cc8c9c%10c(cc%11cc%12c%13c%14c(cc%15c%16ccc-5c2c%16c2c5c%16c%17c(c(c46)c7c9c%17c4c%10c%11c%13c4c%16c%14c%152)C513)C%12)C8,2.57,-5.57,-3.94,-5.9,-3.9,,,1:2 w/w,2 vol%,conventional,,PEDOT:PSS,chlorobenzene,
2758,10.1021/acsami.7b18152,CCCCCCC(CCCC)COc1cc2nsnc2c(-c2cc3sccc3s2)c1OCC(CCCC)CCCCCC,COC(=O)CCCC1(c2ccccc2)C23c4c5ccc6c7cc8c9c%10c(cc%11cc%12c%13c%14c(cc%15c%16ccc-5c2c%16c2c5c%16c%17c(c(c46)c7c9c%17c4c%10c%11c%13c4c%16c%14c%152)C513)C%12)C8,1.54,-5.49,-3.73,-5.9,-3.9,,,1:2 w/w,2 vol%,conventional,,PEDOT:PSS,chlorobenzene,
2759,10.1021/acsami.7b18152,CCCCCCC(CCCC)COc1cc2nsnc2c(-c2cc3sccc3s2)c1OCC(CCCC)CCCCCC,COC(=O)CCCC1(c2ccccc2)C23c4c5ccc6c7cc8c9c%10c(cc%11cc%12c%13c%14c(cc%15c%16ccc-5c2c%16c2c5c%16c%17c(c(c46)c7c9c%17c4c%10c%11c%13c4c%16c%14c%152)C513)C%12)C8,0.92,-5.51,-3.82,-5.9,-3.9,,,1:2 w/w,2 vol%,conventional,,PEDOT:PSS,chlorobenzene,
2760,10.1021/acsami.8b03603,CCCCC(CC)COC(=O)c1sc2csc(-c3cc4c(-c5ccc(CC(CC)CCCC)s5)c5sccc5c(-c5ccc(CC(CC)CCCC)s5)c4s3)c2c1F,CCCCCC(CCCCC)n1c(=O)c2ccc3c4ccc5c(=O)n(C(CCCCC)CCCCC)c(=O)c6cc7c8c9cc%10c(=O)n(C(CCCCC)CCCCC)c(=O)c%11cc(-c%12ccc[se]%12)c%12c%13ccc%14c(=O)n(C(CCCCC)CCCCC)c(=O)c%15cc(c8c8cc(c1=O)c2c3c8c7c4c56)c(c%13c%14%15)c9c%12c%11%10,6.36,-5.2,-3.6,-6.03,-4.12,,,1:1,5%,conventional,,,,
2761,10.1021/acsami.8b03603,CCCCC(CC)COC(=O)c1sc2csc(-c3cc4c(-c5ccc(CC(CC)CCCC)s5)c5sccc5c(-c5ccc(CC(CC)CCCC)s5)c4s3)c2c1F,CCCCCC(CCCCC)n1c(=O)c2ccc3c4ccc5c(=O)n(C(CCCCC)CCCCC)c(=O)c6cc7c8c9cc%10c(=O)n(C(CCCCC)CCCCC)c(=O)c%11cc(-c%12cccs%12)c%12c%13ccc%14c(=O)n(C(CCCCC)CCCCC)c(=O)c%15cc(c8c8cc(c1=O)c2c3c8c7c4c56)c(c%13c%14%15)c9c%12c%11%10,6.19,-5.2,-3.6,-6.0,-4.11,,,1:1,5%,conventional,,,,
2762,10.1021/acsami.8b03603,CCCCC(CC)COC(=O)c1sc2csc(-c3cc4c(-c5ccc(CC(CC)CCCC)s5)c5sccc5c(-c5ccc(CC(CC)CCCC)s5)c4s3)c2c1F,CCCCCC(CCCCC)n1c(=O)c2ccc3c4ccc5c(=O)n(C(CCCCC)CCCCC)c(=O)c6cc7c8c9cc%10c(=O)n(C(CCCCC)CCCCC)c(=O)c%11cc(-c%12cc%13sccc%13s%12)c%12c%13ccc%14c(=O)n(C(CCCCC)CCCCC)c(=O)c%15cc(c8c8cc(c1=O)c2c3c8c7c4c56)c(c%13c%14%15)c9c%12c%11%10,6.05,-5.2,-3.6,-5.97,-4.11,,,1:1,5%,conventional,,,,
2769,10.1021/acs.macromol.5b00035,CCCCCCCCC1(CC(CC)CCCC)c2ccsc2-c2sc(-c3c(F)c(F)cc4nc(-c5ccc(CC(CC)CCCC)s5)c(-c5ccc(CC(CC)CCCC)s5)nc34)cc21,COC(=O)CCCC1(c2ccccc2)C23c4c5ccc6c7cc8c9c%10c(cc%11cc%12c%13c%14c(cc%15c%16ccc-5c2c%16c2c5c%16c%17c(c(c46)c7c9c%17c4c%10c%11c%13c4c%16c%14c%152)C513)C%12)C8,2.28,-5.51,-3.37,-5.9,-3.9,,,1:3,,conventional,,,,
2771,10.1021/acs.macromol.5b00035,CCCCCCCCC1(CC(CC)CCCC)c2ccsc2-c2sc(-c3c(F)c(F)cc4c3=CC(c3cccs3)C(c3cccs3)C=4)cc21,COC(=O)CCCC1(c2ccccc2)C23c4c5ccc6c7cc8c9c%10c(cc%11cc%12c%13c%14c(cc%15c%16ccc-5c2c%16c2c5c%16c%17c(c(c46)c7c9c%17c4c%10c%11c%13c4c%16c%14c%152)C513)C%12)C8,4.72,-5.33,-3.42,-5.9,-3.9,,,1:3,,conventional,,,,
2775,10.1039/c7ta10262c,CCCCC(CC)Cc1ccc(-c2c3cc(-c4ccc(-c5c(F)c(F)c(-c6cccs6)c6nc(-c7cc(F)c(CC(CC)CCCC)s7)c(-c7cc(F)c(CC(CC)CCCC)s7)nc56)s4)sc3c(-c3ccc(CC(CC)CCCC)s3)c3ccsc23)s1,CCCCCCc1ccc(C2(c3ccc(CCCCCC)cc3)c3cc4c(cc3-c3sc5cc(C=C6C(=O)c7ccccc7C6=C(C#N)C#N)sc5c32)C(c2ccc(CCCCCC)cc2)(c2ccc(CCCCCC)cc2)c2c-4sc3cc(C=C4C(=O)c5ccccc5C4=C(C#N)C#N)sc23)cc1,9.09,-5.31,-3.62,-5.48,-3.83,,,,,,,,,
2776,10.1039/c7ta10262c,CCCCCCC(CCCC)Cc1ccc(-c2c3cc(-c4ccc(-c5c(F)c(F)c(-c6cccs6)c6nc(-c7cc(F)c(CC(CC)CCCC)s7)c(-c7cc(F)c(CC(CC)CCCC)s7)nc56)s4)sc3c(-c3ccc(CC(CCCC)CCCCCC)s3)c3ccsc23)s1,CCCCCCc1ccc(C2(c3ccc(CCCCCC)cc3)c3cc4c(cc3-c3sc5cc(C=C6C(=O)c7ccccc7C6=C(C#N)C#N)sc5c32)C(c2ccc(CCCCCC)cc2)(c2ccc(CCCCCC)cc2)c2c-4sc3cc(C=C4C(=O)c5ccccc5C4=C(C#N)C#N)sc23)cc1,5.67,-5.38,-3.67,-5.48,-3.83,,,,,,,,,
2779,10.1016/j.joule.2018.11.023,CCCCC(CC)COC(=O)c1sc2csc(-c3cc4c(-c5ccc(CC(CC)CCCC)s5)c5sccc5c(-c5ccc(CC(CC)CCCC)s5)c4s3)c2c1F,CCCCCCc1ccc(C2(c3ccc(CCCCCC)cc3)Oc3c(sc4c5c(sc34)-c3sc4cc(/C=C6\C(=O)c7cc(F)c(F)cc7C6=C(C#N)C#N)sc4c3C(c3ccc(CCCCCC)cc3)(c3ccc(CCCCCC)cc3)O5)-c3sc4cc(/C=C5\C(=O)c6cc(F)c(F)cc6C5=C(C#N)C#N)sc4c32)cc1,11.2,-5.39,-3.12,-5.5,-3.88,,,,,,,,,
2793,10.1002/adma.201803769,CCCCC(CC)COC(=O)c1sc2csc(-c3cc4c(-c5ccc(CC(CC)CCCC)s5)c5sccc5c(-c5ccc(CC(CC)CCCC)s5)c4s3)c2c1F,CCCCCCc1ccc(C2(c3ccc(CCCCCC)cc3)C3=C(CC(c4sc(/C=C5\C(=O)c6ccccc6C5=C(C#N)C#N)c5sc(C(=O)OCC(CC)CCCC)c(F)c45)=C3)c3cc4c(cc32)-c2sc(-c3sc(/C=C5\C(=O)c6ccccc6C5=C(C#N)C#N)c5sc(C(=O)OCC(CC)CCCC)c(F)c35)cc2C4(c2ccc(CCCCCC)cc2)c2ccc(CCCCCC)cc2)cc1,9.67,-5.24,-3.66,-5.42,-3.91,,,1:1.8,,inverted,ZnO,MoO3,,
2796,10.1002/adma.201803769,CCCCC(CC)COC(=O)c1sc2csc(-c3cc4c(-c5ccc(CC(CC)CCCC)s5)c5sccc5c(-c5ccc(CC(CC)CCCC)s5)c4s3)c2c1F,CCCCCCc1ccc(C2(c3ccc(CCCCCC)cc3)C3=C(CC(c4sc(/C=C5\C(=O)c6ccc(F)cc6C5=C(C#N)C#N)c5sc(C(=O)OCC(CC)CCCC)c(F)c45)=C3)c3cc4c(cc32)-c2sc(-c3sc(/C=C5\C(=O)c6ccc(F)cc6C5=C(C#N)C#N)c5sc(C(=O)OCC(CC)CCCC)c(F)c35)cc2C4(c2ccc(CCCCCC)cc2)c2ccc(CCCCCC)cc2)cc1,6.86,-5.24,-3.66,-5.36,-4.01,,,1:1.8,,inverted,ZnO,MoO3,,
2797,10.1016/j.joule.2020.03.023,COC(=O)C(C)(C)c1cc(C)cc(-c2sc3c4sc5cc(/C=C6/C(=O)c7cc(F)cc(c7)C(=O)/C6=C\c6cc(C(C)(C)C(=O)OC)c(-c7cc(C)cc(C(C)(C)C(=O)OC)c7)s6)sc5c4c(C(C)(C)C(=O)OC)ccc2-3)c1,CCCCCCCCCCCc1c(/C=C2\C(=O)c3c(csc3Cl)C2C(C#N)C#N)sc2c1SC1c3c(c4c(c5nsnc35)c3sc5c(CCCCCCCCCCC)c(/C=C6\C(=O)c7cc(F)c(F)cc7C6=C(C#N)C#N)sc5c3n4CC(CC)CCCC)N(CC(CC)CCCC)C21,16.77,-5.45,-3.65,-5.7,-3.99,,90.0,1:1.2 w/w,0.5 vol%,conventional,,,,
2798,10.1016/j.joule.2020.03.023,COC(=O)C(C)(C)c1cc(C)cc(-c2sc3c4sc5cc(/C=C6/C(=O)c7cc(F)cc(c7)C(=O)/C6=C\c6cc(C(C)(C)C(=O)OC)c(-c7cc(C)cc(C(C)(C)C(=O)OC)c7)s6)sc5c4c(C(C)(C)C(=O)OC)ccc2-3)c1,CCCCCCCCCCCc1c(/C=C2\C(=O)c3c(csc3Cl)C2=C(C#N)C#N)sc2c1sc1c3c4nsnc4c4c5sc6c(CCCCCCCCCCC)c(/C=C7\C(=O)c8c(csc8Cl)C7=C(C#N)C#N)sc6c5n(CC(CC)CCCC)c4c3n(CC(CC)CCCC)c21,14.33,-5.45,-3.65,-5.67,-3.95,,90.0,1:1.2 w/w,0.5 vol%,conventional,,,,
2799,10.1016/j.joule.2020.03.023,COC(=O)C(C)(C)c1cc(C)cc(-c2sc3c4sc5cc(/C=C6/C(=O)c7cc(F)cc(c7)C(=O)/C6=C\c6cc(C(C)(C)C(=O)OC)c(-c7cc(C)cc(C(C)(C)C(=O)OC)c7)s6)sc5c4c(C(C)(C)C(=O)OC)ccc2-3)c1,CCCCCCCCCCCc1c(/C=C2\C(=O)c3cc(F)c(F)cc3C2=C(C#N)C#N)sc2c1sc1c3c4nsnc4c4c5sc6c(CCCCCCCCCCC)c(/C=C7\C(=O)c8cc(F)c(F)cc8C7=C(C#N)C#N)sc6c5n(CC(CC)CCCC)c4c3n(CC(CC)CCCC)c21,16.18,-5.45,-3.65,-5.72,-4.01,,90.0,1:1.2 w/w,0.5 vol%,conventional,,,,
2816,10.1016/j.joule.2020.03.019,COC(=O)C(C)(C)c1cc(C)cc(-c2sc3c4sc5cc(/C=C6/C(=O)c7cc(F)cc(c7)C(=O)/C6=C\c6cc(C(C)(C)C(=O)OC)c(-c7cc(C)cc(C(C)(C)C(=O)OC)c7)s6)sc5c4c(C(C)(C)C(=O)OC)ccc2-3)c1,CCCCCCCCCCCc1c(/C=C2\C(=O)c3ccccc3C2=C(C#N)C#N)sc2c1sc1c3c4nsnc4c4c5sc6c(CCCCCCCCCCC)c(/C=C7\C(=O)c8cc(-c9cccs9)ccc8C7=C(C#N)C#N)sc6c5n(CC(CCCCCCCC)CCCCCCCCCC)c4c3n(CC(CCCCCCCC)CCCCCCCCCC)c21,8.29,-5.47,-3.61,-5.69,-3.93,,,1:1.2,0.5 vol%,conventional,,,,
2817,10.1016/j.joule.2020.03.019,COC(=O)C(C)(C)c1cc(C)cc(-c2sc3c4sc5cc(/C=C6/C(=O)c7cc(F)cc(c7)C(=O)/C6=C\c6cc(C(C)(C)C(=O)OC)c(-c7cc(C)cc(C(C)(C)C(=O)OC)c7)s6)sc5c4c(C(C)(C)C(=O)OC)ccc2-3)c1,CCCCCCCCCCCc1c(/C=C2\C(=O)c3ccccc3C2=C(C#N)C#N)sc2c1sc1c3c4nsnc4c4c5sc6c(CCCCCCCCCCC)c(/C=C7\C(=O)c8cc(-c9cccs9)ccc8C7=C(C#N)C#N)sc6c5n(CC(CCCCCCCC)CCCCCCCCCC)c4c3n(CC(CCCCCCCC)CCCCCCCCCC)c21,12.02,-5.47,-3.61,-5.73,-3.92,,,1:1.2,0.5 vol%,conventional,,,,
2818,10.1016/j.joule.2020.03.019,COC(=O)C(C)(C)c1cc(C)cc(-c2sc3c4sc5cc(/C=C6/C(=O)c7cc(F)cc(c7)C(=O)/C6=C\c6cc(C(C)(C)C(=O)OC)c(-c7cc(C)cc(C(C)(C)C(=O)OC)c7)s6)sc5c4c(C(C)(C)C(=O)OC)ccc2-3)c1,CCCCCCCCCCCc1c(/C=C2\C(=O)c3ccccc3C2=C(C#N)C#N)sc2c1sc1c3c4nsnc4c4c5sc6c(CCCCCCCCCCC)c(/C=C7\C(=O)c8cc(-c9cccs9)ccc8C7=C(C#N)C#N)sc6c5n(CC(CCCCCCCC)CCCCCCCCCC)c4c3n(CC(CCCCCCCC)CCCCCCCCCC)c21,13.03,-5.47,-3.61,-5.69,-3.92,,,1:1.2,0.5 vol%,conventional,,,,
2823,10.1007/s11426-019-9466-6,COC(=O)C(C)(C)c1cc(C)cc(-c2sc3c4sc5cc(/C=C6/C(=O)c7cc(F)cc(c7)C(=O)/C6=C\c6cc(C(C)(C)C(=O)OC)c(-c7cc(C)cc(C(C)(C)C(=O)OC)c7)s6)sc5c4c(C(C)(C)C(=O)OC)ccc2-3)c1,CCCCCCCCCCCCCCCCC1(CCCCCCCCCCCCCCCC)c2cc3c(cc2-c2sc(/C=C4\C(=O)C5=C(C=CC(c6cccs6)C=C5)C4=C(C#N)C#N)cc21)C(CCCCCCCCCCCCCCCC)(CCCCCCCCCCCCCCCC)c1cc(/C=C2\C(=O)c4ccccc4C2=C(C#N)C#N)sc1-3,4.7,-5.5,-3.61,-5.74,-3.86,,,,,,,,,
2824,10.1039/c2jm34004f,CCCCC(CC)COc1c2cc(-c3ccc(C4=C5C(=O)N(CC(CC)CCCC)C(c6ccco6)=C5C(=O)N4CC(CC)CCCC)o3)sc2c(OCC(CC)CCCC)c2ccsc12,COC(=O)CCCC1(c2ccccc2)C23c4c5ccc6c7cc8c9c%10c(cc%11cc%12c%13c%14c(cc%15c%16ccc-5c2c%16c2c5c%16c%17c(c(c46)c7c9c%17c4c%10c%11c%13c4c%16c%14c%152)C513)C%12)C8,3.35,-5.1,-3.5,-5.9,-3.9,,,,,,,,,
2825,10.1039/c2jm34004f,CCCCC(CC)Cc1ccc(-c2c3cc(-c4ccc(C5=C6C(=O)N(CC(CC)CCCC)C(c7ccco7)=C6C(=O)N5CC(CC)CCCC)o4)sc3c(-c3ccc(CC(CC)CCCC)s3)c3ccsc23)s1,COC(=O)CCCC1(c2ccccc2)C23c4c5ccc6c7cc8c9c%10c(cc%11cc%12c%13c%14c(cc%15c%16ccc-5c2c%16c2c5c%16c%17c(c(c46)c7c9c%17c4c%10c%11c%13c4c%16c%14c%152)C513)C%12)C8,5.54,-5.24,-3.55,-5.9,-3.9,,,,,,,,,
2826,10.1039/c2jm34004f,CCCCC(CC)Cc1ccc(-c2c3cc(-c4ccc(C5=C6C(=O)N(CC(CC)CCCC)C(c7cccs7)=C6C(=O)N5CC(CC)CCCC)s4)sc3c(-c3ccc(CC(CC)CCCC)s3)c3ccsc23)s1,COC(=O)CCCC1(c2ccccc2)C23c4c5ccc6c7cc8c9c%10c(cc%11cc%12c%13c%14c(cc%15c%16ccc-5c2c%16c2c5c%16c%17c(c(c46)c7c9c%17c4c%10c%11c%13c4c%16c%14c%152)C513)C%12)C8,3.91,-5.21,-3.6,-5.9,-3.9,,,,,,,,,
2834,10.1021/acsenergylett.8b00928,CCCCC(CC)Cc1ccc(-c2c3cc(-c4ccc(-c5sc(-c6cccs6)c6c5C(=O)c5c(CC(CC)CCCC)sc(CC(CC)CCCC)c5C6=O)s4)sc3c(-c3ccc(CC(CC)CCCC)s3)c3ccsc23)s1,CCCCCCOc1c(-c2ccc(/C=C3\C(=O)c4cc(F)c(F)cc4C3=C(C#N)C#N)s2)sc2c1C(c1ccc(CCCCCC)cc1)(c1ccc(CCCCCC)cc1)c1cc3c(cc1-2)C(c1ccc(CCCCCC)cc1)(c1ccc(CCCCCC)cc1)c1c-3sc(-c2ccc(/C=C3\C(=O)c4cc(F)c(F)cc4C3=C(C#N)C#N)s2)c1OCCCCCC,12.57,-5.33,-2.92,-5.54,-3.94,100.0,,1:1,,inverted,,,,
2837,10.1021/ma102783d,CCCCCCCCOc1cccc(C2=NC3C(c4cccs4)=CC=C(c4ccc(-c5ccc6c7ccccc7n(CCCCCCCC)c6c5)s4)C3N=C2c2cccc(OCCCCCCCC)c2)c1,COC(=O)CCCC1(c2ccccc2)C23c4c5ccc6c7cc8c9c%10c(cc%11cc%12c%13c%14c(cc%15c%16ccc-5c2c%16c2c5c%16c%17c(c(c46)c7c9c%17c4c%10c%11c%13c4c%16c%14c%152)C513)C%12)C8,2.2,-5.56,-3.29,-5.9,-3.9,,,,,,,,,
2838,10.1021/ma102783d,CCCCCCCCC(CCCCCCCC)n1c2ccccc2c2ccc(-c3ccc(C4=CC=C(c5cccs5)C5N=C(c6ccccc6)C(c6ccccc6)=NC45)s3)cc21,COC(=O)CCCC1(c2ccccc2)C23c4c5ccc6c7cc8c9c%10c(cc%11cc%12c%13c%14c(cc%15c%16ccc-5c2c%16c2c5c%16c%17c(c(c46)c7c9c%17c4c%10c%11c%13c4c%16c%14c%152)C513)C%12)C8,3.1,-5.69,-3.33,-5.9,-3.9,,,,,,,,,
2839,10.1021/ma102783d,CCCCCCCCOc1cccc(C2=NC3C(c4cccs4)=CC=C(c4ccc(-c5ccc6c7ccccc7n(C(CCCCCCCC)CCCCCCCC)c6c5)s4)C3N=C2c2cccc(OCCCCCCCC)c2)c1,COC(=O)CCCC1(c2ccccc2)C23c4c5ccc6c7cc8c9c%10c(cc%11cc%12c%13c%14c(cc%15c%16ccc-5c2c%16c2c5c%16c%17c(c(c46)c7c9c%17c4c%10c%11c%13c4c%16c%14c%152)C513)C%12)C8,3.7,-5.73,-3.32,-5.9,-3.9,,,,,,,,,
2843,10.1021/acsami.8b19596,CCCCC(CC)Cc1ccc(-c2c3cc(-c4ccc(-c5sc(-c6cccs6)c6c5C(=O)c5c(CC(CC)CCCC)sc(CC(CC)CCCC)c5C6=O)s4)sc3c(-c3ccc(CC(CC)CCCC)s3)c3ccsc23)s1,CCCCCCCCC1(c2ccc(CCCCCC)cc2)c2cc3c(cc2-c2sc4cc(/C=C5\C(=O)c6ccccc6C5=C(C#N)C#N)sc4c21)C(CCCCCCCC)(c1ccc(CCCCCC)cc1)c1c-3sc2cc(/C=C3\C(=O)c4ccccc4C3=C(C#N)C#N)sc12,11.01,-5.33,-3.53,-5.59,-3.88,150.0,,1:1,0.3 vol %,inverted,ZnO,MoO3,o-DCB,
2854,10.1002/adma.201503801,CCCCCC(CC)OC(=O)c1sc2c(-c3cc4c(-c5ccc(CC(CC)CCCC)s5)c5sccc5c(-c5ccc(CC(CC)CCCC)s5)c4s3)scc2c1F,CCCCCCCCCCCCC(CCCCCCCCCC)CN1C(=O)c2ccc3c4c(ccc(c24)C1=O)-c1nc2c(-c4sc(-c5c6nc7c(nc6c(-c6ccccc6)c6nc8c(nc56)-c5ccc6c9c(ccc-8c59)C(=O)N(CC(CCCCCCCCCC)CCCCCCCCCCCC)C6=O)-c5ccc6c8c(ccc-7c58)C(=O)N(CC(CCCCCCCCCC)CCCCCCCCCCCC)C6=O)c5c4OCCO5)c4nc5c(nc4c(-c4ccccc4)c2nc1-3)-c1ccc2c3c(ccc-5c13)C(=O)N(CC(CCCCCCCCCC)CCCCCCCCCCCC)C2=O,6.42,-5.44,-3.34,-5.76,-3.65,,175.0,2.5:1,,inverted,ZnO/PEI,MoO3,chlorobenzene,
2855,10.1002/adma.201503801,CCCCC(CC)Cc1ccsc1-c1nc2sc(-c3sc(-c4cc5c(s4)-c4sccc4[Si]5(CC(CC)CCCC)CC(CC)CCCC)cc3CC(CC)CCCC)nc2s1,CCCCCCCCCCCCC(CCCCCCCCCC)CN1C(=O)c2ccc3c4c(ccc(c24)C1=O)-c1nc2c(-c4sc(-c5c6nc7c(nc6c(-c6ccccc6)c6nc8c(nc56)-c5ccc6c9c(ccc-8c59)C(=O)N(CC(CCCCCCCCCC)CCCCCCCCCCCC)C6=O)-c5ccc6c8c(ccc-7c58)C(=O)N(CC(CCCCCCCCCC)CCCCCCCCCCCC)C6=O)c5c4OCCO5)c4nc5c(nc4c(-c4ccccc4)c2nc1-3)-c1ccc2c3c(ccc-5c13)C(=O)N(CC(CCCCCCCCCC)CCCCCCCCCCCC)C2=O,7.85,-5.1,-3.3,-5.76,-3.65,,175.0,2:1,,inverted,ZnO/PEI,MoO3,chlorobenzene,
2856,10.1002/adma.201503801,CCCCCC(CC)OC(=O)c1sc2c(-c3cc4c(-c5ccc(CC(CC)CCCC)s5)c5sccc5c(-c5ccc(CC(CC)CCCC)s5)c4s3)scc2c1F,COC(=O)CCCC1(c2ccccc2)C23c4c5ccc6c7cc8c9c%10c(cc%11cc%12c%13c%14c(cc%15c%16ccc-5c2c%16c2c5c%16c%17c(c(c46)c7c9c%17c4c%10c%11c%13c4c%16c%14c%152)C513)C%12)C8,7.67,-5.44,-3.34,-6.0,-4.0,,,,,inverted,ZnO/PEI,MoO3,chlorobenzene,DIO
2857,10.1002/adma.201503801,CCCCC(CC)Cc1ccsc1-c1nc2sc(-c3sc(-c4cc5c(s4)-c4sccc4[Si]5(CC(CC)CCCC)CC(CC)CCCC)cc3CC(CC)CCCC)nc2s1,COC(=O)CCCC1(c2ccccc2)C23c4c5ccc6c7cc8c9c%10c(cc%11cc%12c%13c%14c(cc%15c%16ccc-5c2c%16c2c5c%16c%17c(c(c46)c7c9c%17c4c%10c%11c%13c4c%16c%14c%152)C513)C%12)C8,5.52,-5.1,-3.3,-6.0,-4.0,,,,,inverted,ZnO/PEI,MoO3,chlorobenzene,
2860,10.1039/c2jm30868a,CCCCCCCCC1(CCCCCCCC)c2ccccc2-c2ccc(-c3ccc(C4=C5C(=O)N(CC(CC)CCCC)C(c6cccs6)=C5C(=O)N4CC(CC)CCCC)s3)cc21,COC(=O)CCCC1(c2ccccc2)C23c4c5c6c7c8c9c(c%10c%11c2c2c%12c4c4c%13c5c5c7c7c8c8c%14c9c%10c9c%10c%11c2c2c%11c%12c4c4c%12c%13c5c5c7c7c8c8c%14c9c9c%10c2c2c%11c4c4c%12c5c7c5c8c9c2c45)C613,0.02,-5.1,-3.55,-6.1,-3.7,,,,,,,,,
2861,10.1039/c2jm30868a,CCCCCCCCC1(CCCCCCCC)c2ccccc2-c2ccc(-c3ccc(C4=C5C(=O)N(CC(CC)CCCC)C(c6cccs6)=C5C(=O)N4CC(CC)CCCC)s3)cc21,COC(=O)CCCC1(c2ccccc2)C23c4c5c6c7c8c9c(c%10c%11c2c2c%12c4c4c%13c5c5c7c7c8c8c%14c9c%10c9c%10c%11c2c2c%11c%12c4c4c%12c%13c5c5c7c7c8c8c%14c9c9c%10c2c2c%11c4c4c%12c5c7c5c8c9c2c45)C613,0.4,-5.1,-3.55,-6.1,-3.7,,,,,,,,,
2868,10.1039/c2jm30868a,CCCCCCCCC1(CCCCCCCC)c2ccccc2-c2ccc(-c3ccc(C4=C5C(SCC(CC)CCCC)=NC(c6cccs6)=C5C(SC(CC)CCCCC)=N4)s3)cc21,COC(=O)CCCC1(c2ccccc2)C23c4c5ccc6c7cc8c9c%10c(cc%11cc%12c%13c%14c(cc%15c%16ccc-5c2c%16c2c5c%16c%17c(c(c46)c7c9c%17c4c%10c%11c%13c4c%16c%14c%152)C513)C%12)C8,0.2,-5.18,-3.84,-5.9,-3.9,,,,,,,,,
2869,10.1039/c2jm30868a,CCCCCCCCC1(CCCCCCCC)c2ccccc2-c2ccc(-c3ccc(C4=C5C(SCC(CC)CCCC)=NC(c6cccs6)=C5C(SC(CC)CCCCC)=N4)s3)cc21,COC(=O)CCCC1(c2ccccc2)C23c4c5ccc6c7cc8c9c%10c(cc%11cc%12c%13c%14c(cc%15c%16ccc-5c2c%16c2c5c%16c%17c(c(c46)c7c9c%17c4c%10c%11c%13c4c%16c%14c%152)C513)C%12)C8,0.3,-5.18,-3.84,-5.9,-3.9,,,,,,,,,
2871,10.1021/jacs.8b13653,CCCCC(CC)Cc1sc(-c2c3cc(-c4ccc(-c5sc(-c6cccs6)c6c5C(=O)c5c(CC(CC)CCCC)sc(CC(CC)CCCC)c5C6=O)s4)sc3c(-c3cc(F)c(CC(CC)CCCC)s3)c3ccsc23)cc1F,CCCCCCc1ccc(C2(c3ccc(CCCCCC)cc3)c3cc4c(cc3-c3sc5cc(/C=C6/C(=O)c7ccccc7C6=C(C#N)C#N)sc5c32)C(c2ccc(CCCCCC)cc2)(c2ccc(CCCCCC)cc2)c2c-4sc3cc(/C=C4/C(=O)c5ccccc5C4=C(C#N)C#N)sc23)cc1,8.33,-5.66,-3.81,-5.7,-4.0,,,1:1 mass ratio,0.5 vol%,inverted,,,,
2872,10.1021/jacs.8b13653,CCCCC(CC)Cc1sc(-c2c3cc(-c4ccc(-c5sc(-c6cccs6)c6c5C(=O)c5c(CC(CC)CCCC)sc(CC(CC)CCCC)c5C6=O)s4)sc3c(-c3cc(F)c(CC(CC)CCCC)s3)c3ccsc23)cc1F,CCCCCCc1ccc(C2(c3ccc(CCCCCC)cc3)c3cc4c(cc3-c3sc5cc(/C=C6/C(=O)c7ccccc7C6=C(C#N)C#N)sc5c32)C(c2ccc(CCCCCC)cc2)(c2ccc(CCCCCC)cc2)c2c-4sc3cc(/C=C4/C(=O)c5cc(F)c(F)cc5C4=C(C#N)C#N)sc23)cc1,10.03,-5.66,-3.81,-5.76,-4.07,,,1:1 mass ratio,0.5 vol%,inverted,,,,
2873,10.1021/jacs.8b13653,CCCCC(CC)Cc1sc(-c2c3cc(-c4ccc(-c5sc(-c6cccs6)c6c5C(=O)c5c(CC(CC)CCCC)sc(CC(CC)CCCC)c5C6=O)s4)sc3c(-c3cc(F)c(CC(CC)CCCC)s3)c3ccsc23)cc1F,CCCCCCc1ccc(C2(c3ccc(CCCCCC)cc3)c3cc4c(cc3-c3sc5cc(/C=C6/C(=O)c7ccccc7C6=C(C#N)C#N)sc5c32)C(c2ccc(CCCCCC)cc2)(c2ccc(CCCCCC)cc2)c2c-4sc3cc(/C=C4/C(=O)c5c(cc(F)c(F)c5F)C4=C(C#N)C#N)sc23)cc1,10.55,-5.66,-3.81,-5.73,-4.12,,,1:1 mass ratio,0.5 vol%,inverted,,,,
2874,10.1021/jacs.8b13653,CCCCC(CC)Cc1sc(-c2c3cc(-c4ccc(-c5sc(-c6cccs6)c6c5C(=O)c5c(CC(CC)CCCC)sc(CC(CC)CCCC)c5C6=O)s4)sc3c(-c3cc(F)c(CC(CC)CCCC)s3)c3ccsc23)cc1F,CCCCCCc1ccc(C2(c3ccc(CCCCCC)cc3)c3cc4c(cc3-c3sc5cc(/C=C6/C(=O)c7cc(F)c(F)cc7C6=C(C#N)C#N)sc5c32)C(c2ccc(CCCCCC)cc2)(c2ccc(CCCCCC)cc2)c2c-4sc3cc(/C=C4/C(=O)c5cc(F)c(F)cc5C4=C(C#N)C#N)sc23)cc1,9.91,-5.66,-3.81,-5.74,-4.15,,,1:1 mass ratio,0.5 vol%,inverted,,,,
2875,10.1021/jacs.8b13653,CCCCC(CC)Cc1sc(-c2c3cc(-c4ccc(-c5sc(-c6cccs6)c6c5C(=O)c5c(CC(CC)CCCC)sc(CC(CC)CCCC)c5C6=O)s4)sc3c(-c3cc(F)c(CC(CC)CCCC)s3)c3ccsc23)cc1F,CCCCCCc1ccc(C2(c3ccc(CCCCCC)cc3)c3cc4c(cc3-c3sc5cc(/C=C6/C(=O)c7c(cc(F)c(F)c7F)C6=C(C#N)C#N)sc5c32)C(c2ccc(CCCCCC)cc2)(c2ccc(CCCCCC)cc2)c2c-4sc3cc(/C=C4/C(=O)c5c(cc(F)c(F)c5F)C4=C(C#N)C#N)sc23)cc1,11.41,-5.66,-3.81,-5.78,-4.16,,,1:1 mass ratio,0.5 vol%,inverted,,,,
2876,10.1021/acs.chemmater.9b04997,CCCCCCCC(CCCCC)CCn1nc2c(-c3cccs3)c(F)c(F)c(-c3ccc(-c4cc5c(-c6ccc(SCC(CCCC)CCCCCC)s6)c6sccc6c(-c6ccc(SCC(CCCC)CCCCCC)s6)c5s4)s3)c2n1,CCCCCCCCCCCCC(CCCCCCCCCC)CN(B(F)F)c1cccnc1-c1ncc(-c2ccc(-c3cccs3)s2)cc1N(CC(CCCCCCCCCC)CCCCCCCCCCCC)B(F)F,4.48,-5.28,-2.91,-5.92,-3.43,93.0,100.0,1.5:1,2 vol%,,,,,
2877,10.1021/acs.chemmater.9b04997,CCCCCCCC(CCCCC)CCn1nc2c(-c3cccs3)c(F)c(F)c(-c3ccc(-c4cc5c(-c6ccc(SCC(CCCC)CCCCCC)s6)c6sccc6c(-c6ccc(SCC(CCCC)CCCCCC)s6)c5s4)s3)c2n1,CCCCCCCCCCCCC(CCCCCCCCCC)CN(B(F)F)c1cccnc1-c1ncc(-c2ccc(-c3ccc(-c4cccs4)c4nsnc34)s2)cc1N(CC(CCCCCCCCCC)CCCCCCCCCCCC)B(F)F,10.01,-5.28,-2.91,-5.52,-3.45,85.0,100.0,1.5:1,2 vol%,,,,,
2880,10.1039/c5ee02477c,CCCCCCc1ccsc1,CCCCCCc1ccc(C2(c3ccc(CCCCCC)cc3)c3cc4c(cc3-c3sc(-c5ccc(/C=C6\SC(=S)N(CC)C6=O)c6nsnc56)cc32)C(c2ccc(CCCCCC)cc2)(c2ccc(CCCCCC)cc2)c2cc(-c3ccc(/C=C5\SC(=S)N(CC)C5=O)c5nsnc35)sc2-4)cc1,3.22,-5.2,-3.3,-5.52,-3.69,,,,,,,,,
2881,10.1039/c5ee02477c,CCCCCCc1ccsc1,CCCCCCc1ccc(C2(c3ccc(CCCCCC)cc3)c3cc4c(cc3-c3sc(-c5ccc(/C=C6\SC(=S)N(CC)C6=O)c6nsnc56)cc32)C(c2ccc(CCCCCC)cc2)(c2ccc(CCCCCC)cc2)c2cc(-c3ccc(/C=C5\SC(=S)N(CC)C5=O)c5nsnc35)sc2-4)cc1,3.31,-5.2,-3.3,-5.52,-3.69,,,,,,,,,
2882,10.1039/c5ee02477c,CCCCCCc1ccsc1,CCCCCCc1ccc(C2(c3ccc(CCCCCC)cc3)c3cc4c(cc3-c3sc(-c5ccc(/C=C6\SC(=S)N(CC)C6=O)c6nsnc56)cc32)C(c2ccc(CCCCCC)cc2)(c2ccc(CCCCCC)cc2)c2cc(-c3ccc(/C=C5\SC(=S)N(CC)C5=O)c5nsnc35)sc2-4)cc1,3.38,-5.2,-3.3,-5.52,-3.69,,,,,,,,,
2883,10.1039/c5ee02477c,CCCCCCc1ccsc1,CCCCCCc1ccc(C2(c3ccc(CCCCCC)cc3)c3cc4c(cc3-c3sc(-c5ccc(/C=C6\SC(=S)N(CC)C6=O)c6nsnc56)cc32)C(c2ccc(CCCCCC)cc2)(c2ccc(CCCCCC)cc2)c2cc(-c3ccc(/C=C5\SC(=S)N(CC)C5=O)c5nsnc35)sc2-4)cc1,3.56,-5.2,-3.3,-5.52,-3.69,,,,,,,,,
2884,10.1039/c5ee02477c,CCCCCCc1ccsc1,COC(=O)CCCC1(c2ccccc2)C23c4c5c6c7c8c9c(c%10c%11c2c2c%12c4c4c%13c5c5c7c7c8c8c%14c9c%10c9c%10c%11c2c2c%11c%12c4c4c%12c%13c5c5c7c7c8c8c%14c9c9c%10c2c2c%11c4c4c%12c5c7c5c8c9c2c45)C613,3.63,-5.2,-3.3,-6.1,-3.7,,,,,,,,,
2891,10.1039/c7ta07049g,CCCCCCCCCCCCSc1ccc(-c2c3cc(-c4ccc(-c5c(F)c(F)c(-c6cccs6)c6nn(CC(CCCCCC)CCCCCCCC)nc56)s4)sc3c(-c3ccc(SCCCCCCCCCCCC)s3)c3ccsc23)s1,CCCCCCc1ccc(C2(c3ccc(CCCCCC)cc3)c3cc4c(cc3-c3sc(C=CC=C5C(=O)c6ccccc6C5=C(C#N)C#N)cc32)C(c2ccc(CCCCCC)cc2)(c2ccc(CCCCCC)cc2)c2cc(C=CC=C3C(=O)c5ccccc5C3=C(C#N)C#N)sc2-4)cc1,7.48,-5.32,-3.08,-5.61,-3.94,120.0,,1:1,,conventional,PDINO,PEDOT:PSS,,
2892,10.1039/c1py00364j,CCCCCCCCOc1c(OCCCCCCCC)c(-c2ccc(-c3cc4c(OCC(CC)CCCC)c5sccc5c(OCC(CC)CCCC)c4s3)o2)c2nsnc2c1-c1ccco1,COC(=O)CCCC1(c2ccccc2)C23c4c5ccc6c7cc8c9c%10c(cc%11cc%12c%13c%14c(cc%15c%16ccc-5c2c%16c2c5c%16c%17c(c(c46)c7c9c%17c4c%10c%11c%13c4c%16c%14c%152)C513)C%12)C8,2.81,-5.44,-3.48,-5.9,-3.9,80.0,,1:2,,conventional,Ca,PEDOT:PSS,o-DCB,
2893,10.1039/c1cc14780c,CCCCC(CC)CSc1c2ccsc2c(SCC(CC)CCCC)c2ccsc12,COC(=O)CCCC1(c2ccccc2)C23c4c5c6c7c8c9c(c%10c%11c2c2c%12c4c4c%13c5c5c7c7c8c8c%14c9c%10c9c%10c%11c2c2c%11c%12c4c4c%12c%13c5c5c7c7c8c8c%14c9c9c%10c2c2c%11c4c4c%12c5c7c5c8c9c2c45)C613,2.14,-5.46,-3.06,-6.1,-4.3,,,,,,,,,
2894,10.1039/c1cc14780c,CCCCC(CC)CSc1c2ccsc2c(SCC(CC)CCCC)c2ccsc12,COC(=O)CCCC1(c2ccccc2)C23c4c5c6c7c8c9c(c%10c%11c2c2c%12c4c4c%13c5c5c7c7c8c8c%14c9c%10c9c%10c%11c2c2c%11c%12c4c4c%12c%13c5c5c7c7c8c8c%14c9c9c%10c2c2c%11c4c4c%12c5c7c5c8c9c2c45)C613,2.44,-5.46,-3.06,-6.1,-4.3,,,,,,,,,
2895,10.1039/c1cc14780c,CCCCC(CC)CSc1c2ccsc2c(SCC(CC)CCCC)c2ccsc12,COC(=O)CCCC1(c2ccccc2)C23c4c5c6c7c8c9c(c%10c%11c2c2c%12c4c4c%13c5c5c7c7c8c8c%14c9c%10c9c%10c%11c2c2c%11c%12c4c4c%12c%13c5c5c7c7c8c8c%14c9c9c%10c2c2c%11c4c4c%12c5c7c5c8c9c2c45)C613,2.47,-5.46,-3.06,-6.1,-4.3,,,,,,,,,
2896,10.1021/jacs.6b12755,CCCCCCC(CCCC)CCc1c2cc(-c3ccc(-c4c(F)c(F)c(-c5cccs5)c5nn(CC(CCCC)CCCCCC)nc45)s3)sc2c(CCC(CCCC)CCCCCC)c2ccsc12,CCCCCCc1ccc(C2(c3ccc(CCCCCC)cc3)c3cc4c(cc3-c3sc5c(sc6cc(/C=C7\C(=O)c8ccccc8C7=C(C#N)C#N)sc65)c32)C(c2ccc(CCCCCC)cc2)(c2ccc(CCCCCC)cc2)c2c-4sc3c2sc2cc(/C=C4\C(=O)c5ccccc5C4=C(C#N)C#N)sc23)cc1,7.5,-5.38,-3.17,-5.45,-3.88,,,1:1.5 w/w,0.25% v/v DIO,inverted,ZnO,MoO3,,DIO
2897,10.1021/jacs.6b12755,CCCCCCC(CCCC)CCc1c2cc(-c3ccc(-c4c(F)c(F)c(-c5cccs5)c5nn(CC(CCCC)CCCCCC)nc45)s3)sc2c(CCC(CCCC)CCCCCC)c2ccsc12,CCCCCCc1ccc(C2(c3ccc(CCCCCC)cc3)c3cc4c(cc3-c3sc5c(sc6cc(/C=C7\C(=O)c8c(F)cccc8C7=C(C#N)C#N)sc65)c32)C(c2ccc(CCCCCC)cc2)(c2ccc(CCCCCC)cc2)c2c-4sc3c2sc2cc(/C=C4\C(=O)c5c(F)cccc5C4=C(C#N)C#N)sc23)cc1,9.9,-5.38,-3.17,-5.54,-3.97,,,1:1.5 w/w,0.25% v/v DIO,inverted,ZnO,MoO3,,DIO
2898,10.1021/jacs.6b12755,CCCCCCC(CCCC)CCc1c2cc(-c3ccc(-c4c(F)c(F)c(-c5cccs5)c5nn(CC(CCCC)CCCCCC)nc45)s3)sc2c(CCC(CCCC)CCCCCC)c2ccsc12,CCCCCCc1ccc(C2(c3ccc(CCCCCC)cc3)c3cc4c(cc3-c3sc5c(sc6cc(/C=C7\C(=O)c8c(F)cccc8C7=C(C#N)C#N)sc65)c32)C(c2ccc(CCCCCC)cc2)(c2ccc(CCCCCC)cc2)c2c-4sc3c2sc2cc(/C=C4\C(=O)c5c(F)cccc5C4=C(C#N)C#N)sc23)cc1,10.6,-5.38,-3.17,-5.52,-3.98,,,1:1.5,0.25% v/v,inverted,ZnO,MoO3,,DIO
2899,10.1021/jacs.6b12755,CCCCCCC(CCCC)CCc1c2cc(-c3ccc(-c4c(F)c(F)c(-c5cccs5)c5nn(CC(CCCC)CCCCCC)nc45)s3)sc2c(CCC(CCCC)CCCCCC)c2ccsc12,CCCCCCc1ccc(C2(c3ccc(CCCCCC)cc3)c3cc4c(cc3-c3sc5c(sc6cc(/C=C7\C(=O)c8cc(F)c(F)cc8C7=C(C#N)C#N)sc65)c32)C(c2ccc(CCCCCC)cc2)(c2ccc(CCCCCC)cc2)c2c-4sc3c2sc2cc(/C=C4\C(=O)c5cc(F)c(F)cc5C4=C(C#N)C#N)sc23)cc1,11.2,-5.38,-3.17,-5.52,-4.02,,,1:1.5,0.25% v/v,inverted,ZnO,MoO3,,DIO
2900,10.1021/jacs.6b12826,CCCCCCCCC(CCCCCC)Cn1nc2c(-c3ccc(/C=C(/C#N)C(=O)OCC(CC)CCCC)s3)c(F)c(F)c(-c3ccc(-c4cc5c(-c6ccc(CC(CC)CCCC)s6)c6sc(-c7ccc(-c8c(F)c(F)c(-c9ccc(/C=C(\C#N)C(=O)OCC(CC)CCCC)s9)c9nn(CC(CCCCCC)CCCCCCCC)nc89)s7)cc6c(-c6ccc(CC(CC)CCCC)s6)c5s4)s3)c2n1,CCCCCCC1(CCCCCC)c2cc3c(cc2-c2sc(/C=C4\C(=O)c5ccccc5C4=C(C#N)C#N)cc21)C(CCCCCC)(CCCCCC)c1cc(/C=C2\C(=O)c4ccccc4C2=C(C#N)C#N)sc1-3,5.36,-5.31,-3.03,-5.65,-3.97,,,2:1,,conventional,PDINO,PEDOT:PSS,,
2901,10.1021/jacs.6b12826,CCCCCCCCC(CCCCCC)Cn1nc2c(-c3ccc(/C=C(/C#N)C(=O)OCC(CC)CCCC)s3)c(F)c(F)c(-c3ccc(-c4cc5c(OCC(CC)CCCC)c6sc(-c7ccc(-c8c(F)c(F)c(-c9ccc(/C(C#N)=C/C(=O)OCC(CC)CCCC)s9)c9nn(CC(CCCCCC)CCCCCCCC)nc89)s7)cc6c(OCC(CC)CCCC)c5s4)s3)c2n1,CCCCCCC1(CCCCCC)c2cc3c(cc2-c2sc(/C=C4\C(=O)c5ccccc5C4=C(C#N)C#N)cc21)C(CCCCCC)(CCCCCC)c1cc(/C=C2\C(=O)c4ccccc4C2=C(C#N)C#N)sc1-3,1.77,-5.28,-3.01,-5.65,-3.97,,,2:1,,conventional,PDINO,PEDOT:PSS,,
2910,10.1021/jacs.6b00853,CCCCCCCCc1ccc(-c2c3sc4cc(-c5ccc(-c6sc(-c7cccs7)c7c6C(=O)c6c(CC(CC)CCCC)sc(CC(CC)CCCC)c6C7=O)s5)sc4c3c(-c3ccc(CCCCCCCC)s3)c3sc4ccsc4c23)s1,CCCCCCC1(CCCCCC)c2cc3c(cc2-c2sc(/C=C4\C(=O)c5ccccc5C4=C(C#N)C#N)cc21)C(CCCCCC)(CCCCCC)c1cc(/C=C2\C(=O)c4ccccc4C2=C(C#N)C#N)sc1-3,7.69,-5.36,-3.43,-5.69,-3.91,,,1:1.3,,,,,,
2911,10.1021/jacs.6b00853,CCCCCCCCc1ccc(-c2c3sc4cc(-c5ccc(-c6sc(-c7cccs7)c7c6C(=O)c6c(CC(CC)CCCC)sc(CC(CC)CCCC)c6C7=O)s5)sc4c3c(-c3ccc(CCCCCCCC)s3)c3sc4ccsc4c23)s1,CCCCCCC1(CCCCCC)c2cc3c(cc2-c2sc(/C=C4\C(=O)c5ccccc5C4=C(C#N)C#N)cc21)C(CCCCCC)(CCCCCC)c1cc(/C=C2\C(=O)c4ccccc4C2=C(C#N)C#N)sc1-3,8.11,-5.36,-3.43,-5.69,-3.91,,,1.2:1,,,,,,
2912,10.1021/jacs.6b00853,CCCCCCCCc1ccc(-c2c3sc4cc(-c5ccc(-c6sc(-c7cccs7)c7c6C(=O)c6c(CC(CC)CCCC)sc(CC(CC)CCCC)c6C7=O)s5)sc4c3c(-c3ccc(CCCCCCCC)s3)c3sc4ccsc4c23)s1,CCCCCCC1(CCCCCC)c2cc3c(cc2-c2sc(/C=C4\C(=O)c5ccccc5C4=C(C#N)C#N)cc21)C(CCCCCC)(CCCCCC)c1cc(/C=C2\C(=O)c4ccccc4C2=C(C#N)C#N)sc1-3,8.52,-5.36,-3.43,-5.69,-3.91,,,1:1,,,,,,
2913,10.1039/c3ta12967e,CCCCCCCCCCCCOc1c2cc(-c3ccc(-c4ccc(-c5cccs5)c5nsnc45)s3)sc2c(OCCCCCCCCCCCC)c2ccsc12,COC(=O)CCCC1(c2ccccc2)C23c4c5c6c7c8c9c(c%10c%11c2c2c%12c4c4c%13c5c5c7c7c8c8c%14c9c%10c9c%10c%11c2c2c%11c%12c4c4c%12c%13c5c5c7c7c8c8c%14c9c9c%10c2c2c%11c4c4c%12c5c7c5c8c9c2c45)C613,2.17,-5.24,-3.48,-6.1,-3.7,,,,,,,,,
2915,10.1039/c3ta12967e,CCCCCCCCCCCCOc1c2cc(-c3ccc(-c4ccc(-c5cccs5)c5nsnc45)s3)sc2c(OCCCCCCCCCCCC)c2ccsc12,COC(=O)CCCC1(c2ccccc2)C23c4c5ccc6c7cc8c9c%10c(cc%11cc%12c%13c%14c(cc%15c%16ccc-5c2c%16c2c5c%16c%17c(c(c46)c7c9c%17c4c%10c%11c%13c4c%16c%14c%152)C513)C%12)C8,3.45,-5.24,-3.48,-5.9,-3.9,,,,,,,,,
2929,10.1007/s11426-017-9199-1,COC(=O)C(C)(C)c1cc(C)cc(-c2sc3c4sc5cc(/C=C6/C(=O)c7cc(F)cc(c7)C(=O)/C6=C\c6cc(C(C)(C)C(=O)OC)c(-c7cc(C)cc(C(C)(C)C(=O)OC)c7)s6)sc5c4c(C(C)(C)C(=O)OC)ccc2-3)c1,CCCCCCc1ccc(C2(c3ccc(CCCCCC)cc3)c3cc4c(cc3-c3sc5cc(/C=C6\C(=O)c7cc(F)c(F)cc7C6=C(C#N)C#N)sc5c32)C(c2ccc(CCCCCC)cc2)(c2ccc(CCCCCC)cc2)c2c-4sc3cc(/C=C4\C(=O)c5cc(F)c(F)cc5C4=C(C#N)C#N)sc23)cc1,11.1,-5.5,-3.61,-5.69,-4.07,100.0,100.0,1:1,,conventional,PDINO,PEDOT:PSS,chlorobenzene,DIO
2958,10.1039/c1jm14940g,CCCCCCCCC(CCCCCC)CN1C(=O)/C(=C2/C(=O)N(CC(CCCCCC)CCCCCCCC)c3cc(-c4cc5c(OCC(CC)CCCC)c6sccc6c(OCC(CC)CCCC)c5s4)ccc32)c2ccccc21,COC(=O)CCCC1(c2ccccc2)C23c4c5c6c7c8c9c(c%10c%11c2c2c%12c4c4c%13c5c5c7c7c8c8c%14c9c%10c9c%10c%11c2c2c%11c%12c4c4c%12c%13c5c5c7c7c8c8c%14c9c9c%10c2c2c%11c4c4c%12c5c7c5c8c9c2c45)C613,0.98,-5.82,-3.88,-6.1,-3.7,,,,,,,,,
2959,10.1039/c1jm14940g,CCCCCCCCc1ccsc1-c1cc2c(OCC(CC)CCCC)c3sc(-c4sc(-c5ccc6c(c5)N(CC(CCCCCC)CCCCCCCC)C(=O)/C6=C5/C(=O)N(CC(CCCCCC)CCCCCCCC)c6ccccc65)cc4CCCCCCCC)cc3c(OCC(CC)CCCC)c2s1,COC(=O)CCCC1(c2ccccc2)C23c4c5c6c7c8c9c(c%10c%11c2c2c%12c4c4c%13c5c5c7c7c8c8c%14c9c%10c9c%10c%11c2c2c%11c%12c4c4c%12c%13c5c5c7c7c8c8c%14c9c9c%10c2c2c%11c4c4c%12c5c7c5c8c9c2c45)C613,1.26,-5.74,-3.91,-6.1,-3.7,,,,,,,,,
2960,10.1039/c1jm14940g,CCCCCCCCC(CCCCCC)CN1C(=O)/C(=C2/C(=O)N(CC(CCCCCC)CCCCCCCC)c3cc(-c4ccc(-c5cc6c(OCC(CC)CCCC)c7sc(-c8cccs8)cc7c(OCC(CC)CCCC)c6s5)s4)ccc32)c2ccccc21,COC(=O)CCCC1(c2ccccc2)C23c4c5c6c7c8c9c(c%10c%11c2c2c%12c4c4c%13c5c5c7c7c8c8c%14c9c%10c9c%10c%11c2c2c%11c%12c4c4c%12c%13c5c5c7c7c8c8c%14c9c9c%10c2c2c%11c4c4c%12c5c7c5c8c9c2c45)C613,3.74,-5.78,-3.91,-6.1,-3.7,,,,,,,,,
2961,10.1039/c1jm14940g,CCCCCCCCC(CCCCCC)CN1C(=O)/C(=C2/C(=O)N(CC(CCCCCC)CCCCCCCC)c3cc(-c4ccc(-c5cc6c(OCC(CC)CCCC)c7sc(-c8cccs8)cc7c(OCC(CC)CCCC)c6s5)s4)ccc32)c2ccccc21,COC(=O)CCCC1(c2ccccc2)C23c4c5c6c7c8c9c(c%10c%11c2c2c%12c4c4c%13c5c5c7c7c8c8c%14c9c%10c9c%10c%11c2c2c%11c%12c4c4c%12c%13c5c5c7c7c8c8c%14c9c9c%10c2c2c%11c4c4c%12c5c7c5c8c9c2c45)C613,3.84,-5.78,-3.91,-6.1,-3.7,,,,,,,,,
2962,10.1039/c1jm14940g,CCCCCCCCC(CCCCCC)CN1C(=O)/C(=C2/C(=O)N(CC(CCCCCC)CCCCCCCC)c3cc(-c4ccc(-c5cc6c(OCC(CC)CCCC)c7sc(-c8cccs8)cc7c(OCC(CC)CCCC)c6s5)s4)ccc32)c2ccccc21,COC(=O)CCCC1(c2ccccc2)C23c4c5c6c7c8c9c(c%10c%11c2c2c%12c4c4c%13c5c5c7c7c8c8c%14c9c%10c9c%10c%11c2c2c%11c%12c4c4c%12c%13c5c5c7c7c8c8c%14c9c9c%10c2c2c%11c4c4c%12c5c7c5c8c9c2c45)C613,4.22,-5.78,-3.91,-6.1,-3.7,,,,,conventional,,,,
2963,10.1039/c1jm14940g,CCCCCCCCC(CCCCCC)CN1C(=O)/C(=C2/C(=O)N(CC(CCCCCC)CCCCCCCC)c3cc(-c4cc5c(OCC(CC)CCCC)c6sccc6c(OCC(CC)CCCC)c5s4)ccc32)c2ccccc21,COC(=O)CCCC1(c2ccccc2)C23c4c5ccc6c7cc8c9c%10c(cc%11cc%12c%13c%14c(cc%15c%16ccc-5c2c%16c2c5c%16c%17c(c(c46)c7c9c%17c4c%10c%11c%13c4c%16c%14c%152)C513)C%12)C8,1.53,-5.82,-3.88,-5.9,-3.9,,,,,,,,,
2964,10.1039/c1jm14940g,CCCCCCCCc1ccsc1-c1cc2c(OCC(CC)CCCC)c3sc(-c4sc(-c5ccc6c(c5)N(CC(CCCCCC)CCCCCCCC)C(=O)/C6=C5/C(=O)N(CC(CCCCCC)CCCCCCCC)c6ccccc65)cc4CCCCCCCC)cc3c(OCC(CC)CCCC)c2s1,COC(=O)CCCC1(c2ccccc2)C23c4c5ccc6c7cc8c9c%10c(cc%11cc%12c%13c%14c(cc%15c%16ccc-5c2c%16c2c5c%16c%17c(c(c46)c7c9c%17c4c%10c%11c%13c4c%16c%14c%152)C513)C%12)C8,1.39,-5.74,-3.91,-5.9,-3.9,,,,,,,,,
2965,10.1039/c1jm14940g,CCCCCCCCC(CCCCCC)CN1C(=O)/C(=C2/C(=O)N(CC(CCCCCC)CCCCCCCC)c3cc(-c4ccc(-c5cc6c(OCC(CC)CCCC)c7sc(-c8cccs8)cc7c(OCC(CC)CCCC)c6s5)s4)ccc32)c2ccccc21,COC(=O)CCCC1(c2ccccc2)C23c4c5ccc6c7cc8c9c%10c(cc%11cc%12c%13c%14c(cc%15c%16ccc-5c2c%16c2c5c%16c%17c(c(c46)c7c9c%17c4c%10c%11c%13c4c%16c%14c%152)C513)C%12)C8,3.16,-5.78,-3.91,-5.9,-3.9,,,,,,,,,
2966,10.1039/c3ee40689j,CCCCCCCCC(CCCCCC)CN1C(=O)C2=C(c3ccc(-c4cccs4)s3)N(CC(CCCCCC)CCCCCCCC)C(=O)C2=C1c1cccs1,COC(=O)CCCC1(c2ccccc2)C23c4c5ccc6c7cc8c9c%10c(cc%11cc%12c%13c%14c(cc%15c%16ccc-5c2c%16c2c5c%16c%17c(c(c46)c7c9c%17c4c%10c%11c%13c4c%16c%14c%152)C513)C%12)C8,4.56,-5.35,-3.81,-5.9,-3.9,,,,,,,,,
2967,10.1039/c3ee40689j,CCCCCCCCC(CCCCCC)CN1C(=O)/C(=C2/C(=O)N(CC(CCCCCC)CCCCCCCC)c3cc(-c4cccs4)ccc32)c2ccccc21,COC(=O)CCCC1(c2ccccc2)C23c4c5ccc6c7cc8c9c%10c(cc%11cc%12c%13c%14c(cc%15c%16ccc-5c2c%16c2c5c%16c%17c(c(c46)c7c9c%17c4c%10c%11c%13c4c%16c%14c%152)C513)C%12)C8,3.43,-5.65,-3.82,-5.9,-3.9,,,,,,,,,
2968,10.1039/c3ee40689j,CCCCCCCCC(CCCCCC)CN1C(=O)C2=C(c3ccc(-c4ccc(-c5ccc6c(c5)N(CC(CCCCCC)CCCCCCCC)C(=O)/C6=C5/C(=O)N(CC(CCCCCC)CCCCCCCC)c6cc(-c7cccs7)ccc65)s4)s3)N(CC(CCCCCC)CCCCCCCC)C(=O)C2=C1c1cccs1,COC(=O)CCCC1(c2ccccc2)C23c4c5ccc6c7cc8c9c%10c(cc%11cc%12c%13c%14c(cc%15c%16ccc-5c2c%16c2c5c%16c%17c(c(c46)c7c9c%17c4c%10c%11c%13c4c%16c%14c%152)C513)C%12)C8,3.49,-5.5,-3.79,-5.9,-3.9,,,,,,,,,
2969,10.1039/c3ee40689j,CCCCCCCCC(CCCCCC)CN1C(=O)C2=C(c3ccc(-c4ccc(-c5ccc6c(c5)N(CC(CCCCCC)CCCCCCCC)C(=O)/C6=C5/C(=O)N(CC(CCCCCC)CCCCCCCC)c6cc(-c7cccs7)ccc65)s4)s3)N(CC(CCCCCC)CCCCCCCC)C(=O)C2=C1c1cccs1,COC(=O)CCCC1(c2ccccc2)C23c4c5ccc6c7cc8c9c%10c(cc%11cc%12c%13c%14c(cc%15c%16ccc-5c2c%16c2c5c%16c%17c(c(c46)c7c9c%17c4c%10c%11c%13c4c%16c%14c%152)C513)C%12)C8,6.04,-5.62,-3.89,-5.9,-3.9,,,,,,,,,
2970,10.1039/c3ee40689j,CCCCCCCCC(CCCCCC)CN1C(=O)C2=C(c3ccc(-c4ccc(-c5ccc6c(c5)N(CC(CCCCCC)CCCCCCCC)C(=O)/C6=C5/C(=O)N(CC(CCCCCC)CCCCCCCC)c6cc(-c7cccs7)ccc65)s4)s3)N(CC(CCCCCC)CCCCCCCC)C(=O)C2=C1c1cccs1,COC(=O)CCCC1(c2ccccc2)C23c4c5ccc6c7cc8c9c%10c(cc%11cc%12c%13c%14c(cc%15c%16ccc-5c2c%16c2c5c%16c%17c(c(c46)c7c9c%17c4c%10c%11c%13c4c%16c%14c%152)C513)C%12)C8,4.86,-5.63,-3.92,-5.9,-3.9,,,,,,,,,
2971,10.1021/ma202540j,CCCCCCCCC(CCCCCCCC)n1c2ccccc2c2ccc(-c3ccc(-c4sc(-c5cccs5)c5c4C(=O)N(CCCCCCCC)C5=O)s3)cc21,COC(=O)CCCC1(c2ccccc2)C23c4c5c6c7c8c9c(c%10c%11c2c2c%12c4c4c%13c5c5c7c7c8c8c%14c9c%10c9c%10c%11c2c2c%11c%12c4c4c%12c%13c5c5c7c7c8c8c%14c9c9c%10c2c2c%11c4c4c%12c5c7c5c8c9c2c45)C613,1.82,-5.71,-3.74,-6.1,-3.7,53.0,,1:1,,,,,,
