Repository: JiYiqaq/PCE-KA-GNN

# Data directory

- `raw/Active_Database.csv` is the immutable source dataset bundled under CC BY 4.0. Do not overwrite it with processed data.
- `processed/` is created and populated by the training pipeline. Generated `.pt` and `.pth` caches are intentionally ignored by Git because they can exceed GitHub's normal single-file limit.

See `../DATA_LICENSE.md` for provenance, license and checksum information.

File: data/processed/device_records.csv (part 18 of 250)
record_id,doi,donor_smiles,acceptor_smiles,pce,homo_d,lumo_d,homo_a,lumo_a,active_layer_thickness,annealing_temp,d_a_ratio,additive_ratio,device_type,etl_canonical,htl_canonical,solvent_canonical,additive_canonical
2972,10.1021/ma202540j,CCCCCCCCC(CCCCCC)CN1C(=O)c2c(-c3cccs3)sc(-c3ccc(-c4ccc5c6ccccc6n(C(CCCCCCCC)CCCCCCCC)c5c4)s3)c2C1=O,COC(=O)CCCC1(c2ccccc2)C23c4c5c6c7c8c9c(c%10c%11c2c2c%12c4c4c%13c5c5c7c7c8c8c%14c9c%10c9c%10c%11c2c2c%11c%12c4c4c%12c%13c5c5c7c7c8c8c%14c9c9c%10c2c2c%11c4c4c%12c5c7c5c8c9c2c45)C613,0.13,-5.5,-3.5,-6.1,-3.7,91.0,,1:2,,,,,,
2973,10.1021/ma202540j,CCCCCCCCc1ccsc1-c1sc(-c2sc(-c3ccc4c5ccccc5n(C(CCCCCCCC)CCCCCCCC)c4c3)cc2CCCCCCCC)c2c1C(=O)N(CCCCCCCC)C2=O,COC(=O)CCCC1(c2ccccc2)C23c4c5c6c7c8c9c(c%10c%11c2c2c%12c4c4c%13c5c5c7c7c8c8c%14c9c%10c9c%10c%11c2c2c%11c%12c4c4c%12c%13c5c5c7c7c8c8c%14c9c9c%10c2c2c%11c4c4c%12c5c7c5c8c9c2c45)C613,0.14,-5.47,-3.39,-6.1,-3.7,82.0,,1:2,,,,,,
2992,10.1021/acsami.8b06306,CCCCC(CC)COC(=O)c1sc2csc(-c3cc4c(-c5ccc(CC(CC)CCCC)s5)c5sccc5c(-c5ccc(CC(CC)CCCC)s5)c4s3)c2c1F,CCCCCC(CCCCC)n1c(=O)c2ccc3c4ccc5c(=O)n(C(CCCCC)CCCCC)c(=O)c6cc7c8c9cc%10c(=O)n(C(CCCCC)CCCCC)c(=O)c%11cc(-c%12cc%13c(-c%14ccc(CC(CC)CCCC)s%14)c%14sccc%14c(-c%14ccc(CC(CC)CCCC)s%14)c%13s%12)c%12c%13ccc%14c(=O)n(C(CCCCC)CCCCC)c(=O)c%15cc(c8c8cc(c1=O)c2c3c8c7c4c56)c(c%13c%14%15)c9c%12c%11%10,5.48,-5.18,-3.47,-5.57,-3.97,,,,,,,,,
2993,10.1021/acsami.8b06306,CCCCC(CC)COC(=O)c1sc2csc(-c3cc4c(-c5ccc(CC(CC)CCCC)s5)c5sccc5c(-c5ccc(CC(CC)CCCC)s5)c4s3)c2c1F,CCCCCCCCC(CCCCCC)CN1C(=O)c2ccc3c4c(c(-c5cc6c(-c7ccc(CC(CC)CCCC)s7)c7sccc7c(-c7ccc(CC(CC)CCCC)s7)c6s5)cc(c24)C1=O)C(=O)N(CC(CCCCCC)CCCCCCCC)C3=O,0.84,-5.18,-3.47,-5.65,-3.55,,,,,,,,,
2994,10.1021/acsami.8b06306,CCCCC(CC)COC(=O)c1sc2csc(-c3cc4c(-c5ccc(CC(CC)CCCC)s5)c5sccc5c(-c5ccc(CC(CC)CCCC)s5)c4s3)c2c1F,CCCCCCC(CCCCCC)N1C(=O)c2ccc3c4ccc5c6c(cc(-c7cc8c(-c9ccc(CC(CC)CCCC)s9)c9sccc9c(-c9ccc(CC(CC)CCCC)s9)c8s7)c(c7ccc(c2c37)C1=O)c64)C(=O)N(C(CCCCCC)CCCCCC)C5=O,3.64,-5.18,-3.47,-5.73,-3.83,,,,,,,,,
3002,10.1002/adma.201606054,CCCCC(CC)COC(=O)c1sc2csc(-c3cc4c(C(CC)CCCC)c5sccc5c(C(CC)CCCC)c4s3)c2c1F,CCCCCCCCOc1ccc2c(c1)-c1cc(OCCCCCCCC)ccc1C21c2cc(-c3ccc(/C=c4\sc(=C(C#N)C#N)n(CC)c4=O)c4nsnc34)ccc2-c2ccc(-c3ccc(/C=c4\sc(=C(C#N)C#N)n(CC)c4=O)c4nsnc34)cc21,5.2,-5.21,-3.36,-5.93,-3.86,100.0,,1:1.2,,inverted,ZnO,MoO3,chlorobenzene,
3003,10.1002/adma.201606054,CCCCC(CC)COC(=O)c1sc2csc(-c3cc4c(-c5ccc(CC(CC)CCCC)s5)c5sccc5c(-c5ccc(CC(CC)CCCC)s5)c4s3)c2c1F,CCCCCCCCOc1ccc2c(c1)-c1cc(OCCCCCCCC)ccc1C21c2cc(-c3ccc(/C=c4\sc(=C(C#N)C#N)n(CC)c4=O)c4nsnc34)ccc2-c2ccc(-c3ccc(/C=c4\sc(=C(C#N)C#N)n(CC)c4=O)c4nsnc34)cc21,8.02,-5.27,-3.55,-5.93,-3.86,100.0,,1:1.2,,inverted,ZnO,MoO3,chlorobenzene,
3010,10.1039/c6ta07368a,CCCCC(CC)COC(=O)c1sc2csc(-c3cc4c(-c5ccc(CC(CC)CCCC)s5)c5sccc5c(-c5ccc(CC(CC)CCCC)s5)c4s3)c2c1F,CCCCCCc1ccc(C2(c3ccc(CCCCCC)cc3)c3cc4c(cc3-c3sc5c(sc6c7cc8c(=O)n(C(CCCCCC)CCCCCC)c(=O)c9ccc%10c%11ccc%12c(=O)n(C(CCCCCC)CCCCCC)c(=O)c%13cc(c56)c(c%11c%12%13)c7c%10c98)c32)C(c2ccc(CCCCCC)cc2)(c2ccc(CCCCCC)cc2)c2c-4sc3c2sc2c4cc5c(=O)n(C(CCCCCC)CCCCCC)c(=O)c6ccc7c8ccc9c(=O)n(C(CCCCCC)CCCCCC)c(=O)c%10cc(c32)c(c8c9%10)c4c7c65)cc1,6.06,-5.22,-3.64,-5.48,-3.75,,,,,,,,,
3011,10.1039/c6ta07368a,CCCCC(CC)COC(=O)c1sc2csc(-c3cc4c(-c5ccc(CC(CC)CCCC)s5)c5sccc5c(-c5ccc(CC(CC)CCCC)s5)c4s3)c2c1F,CCCCCCc1ccc(C2(c3ccc(CCCCCC)cc3)c3cc4c(cc3-c3sc5c(sc6c7cc8c(=O)n(C(CCCCCC)CCCCCC)c(=O)c9ccc%10c%11ccc%12c(=O)n(C(CCCCCC)CCCCCC)c(=O)c%13cc(c56)c(c%11c%12%13)c7c%10c98)c32)C(c2ccc(CCCCCC)cc2)(c2ccc(CCCCCC)cc2)c2c-4sc3c2sc2c4cc5c(=O)n(C(CCCCCC)CCCCCC)c(=O)c6ccc7c8ccc9c(=O)n(C(CCCCCC)CCCCCC)c(=O)c%10cc(c32)c(c8c9%10)c4c7c65)cc1,6.13,-5.22,-3.64,-5.48,-3.75,,,,,,,,,
3013,10.1039/c6ta00612d,CCCCC(CC)COC(=O)c1sc2csc(-c3cc4c(-c5ccc(CC(CC)CCCC)s5)c5sccc5c(-c5ccc(CC(CC)CCCC)s5)c4s3)c2c1F,CCCCCCc1ccc(C2(c3ccc(CCCCCC)cc3)c3cc4c(cc3-c3sc(/C=C5\C(=O)c6ccccc6C5=C(C#N)C#N)cc32)C(c2ccc(CCCCCC)cc2)(c2ccc(CCCCCC)cc2)c2c-4sc3c4c(sc23)-c2cc3c(cc2C4(c2ccc(CCCCCC)cc2)c2ccc(CCCCCC)cc2)-c2sc(/C=C4\C(=O)c5ccccc5C4=C(C#N)C#N)cc2C3(c2ccc(CCCCCC)cc2)c2ccc(CCCCCC)cc2)cc1,6.25,-5.22,-3.64,-5.42,-3.82,,,,,,,,,
3014,10.1039/c6ta00612d,CCCCC(CC)COC(=O)c1sc2csc(-c3cc4c(-c5ccc(CC(CC)CCCC)s5)c5sccc5c(-c5ccc(CC(CC)CCCC)s5)c4s3)c2c1F,COC(=O)CCCC1(c2ccccc2)C23c4c5ccc6c7cc8c9c%10c(cc%11cc%12c%13c%14c(cc%15c%16ccc-5c2c%16c2c5c%16c%17c(c(c46)c7c9c%17c4c%10c%11c%13c4c%16c%14c%152)C513)C%12)C8,7.12,-5.22,-3.64,-5.9,-3.9,,,,,,,,,
3029,10.1002/adma.201905480,CCCCCCCCC(CCCCCC)COc1cnc2c(-c3cccs3)c(F)c(F)cc2n1,CCCCCCCCCCCc1c(/C=C2\C(=O)c3cc(F)c(F)cc3C2=C(C#N)C#N)sc2c1sc1c3c4nsnc4c4c5sc6c(CCCCCCCCCCC)c(/C=C7\C(=O)c8cc(F)c(F)cc8C7=C(C#N)C#N)sc6c5n(CC(CC)CCCC)c4c3n(CC(CC)CCCC)c21,10.4,-5.55,-2.9,-5.66,-4.08,,,1:1.2,,conventional,PDINO,PEDOT:PSS,,
3030,10.1002/adma.201905480,CCCCCCCCC(CCCCCC)COc1cnc2c(-c3cccs3)cccc2n1,CCCCCCCCCCCc1c(/C=C2\C(=O)c3cc(F)c(F)cc3C2=C(C#N)C#N)sc2c1sc1c3c4nsnc4c4c5sc6c(CCCCCCCCCCC)c(/C=C7\C(=O)c8cc(F)c(F)cc8C7=C(C#N)C#N)sc6c5n(CC(CC)CCCC)c4c3n(CC(CC)CCCC)c21,8.1,-5.38,-2.82,-5.66,-4.08,,,1:1.2,,conventional,PDINO,PEDOT:PSS,,
3031,10.1002/adma.201905480,CCCCCCCCC(CCCCCC)COc1cnc2c(-c3scc(F)c3F)cccc2n1,CCCCCCCCCCCc1c(/C=C2\C(=O)c3cc(F)c(F)cc3C2=C(C#N)C#N)sc2c1sc1c3c4nsnc4c4c5sc6c(CCCCCCCCCCC)c(/C=C7\C(=O)c8cc(F)c(F)cc8C7=C(C#N)C#N)sc6c5n(CC(CC)CCCC)c4c3n(CC(CC)CCCC)c21,8.9,-5.68,-2.92,-5.66,-4.08,,,1:1.2,,conventional,PDINO,PEDOT:PSS,,
3032,10.1002/adma.201905480,CCCCCCCCC(CCCCCC)COc1cnc2c(-c3cccs3)cc(F)cc2n1,CCCCCCCCCCCc1c(/C=C2\C(=O)c3cc(F)c(F)cc3C2=C(C#N)C#N)sc2c1sc1c3c4nsnc4c4c5sc6c(CCCCCCCCCCC)c(/C=C7\C(=O)c8cc(F)c(F)cc8C7=C(C#N)C#N)sc6c5n(CC(CC)CCCC)c4c3n(CC(CC)CCCC)c21,9.2,-5.41,-2.87,-5.66,-4.08,,,1:1.2,,conventional,PDINO,PEDOT:PSS,,
3046,10.1021/acsami.7b05417,CCCCC(CC)Cc1ccc(-c2c3cc(-c4ccc(-c5sc(-c6cccs6)c6c5C(=O)c5c(CC(CC)CCCC)sc(CC(CC)CCCC)c5C6=O)s4)sc3c(-c3ccc(CC(CC)CCCC)s3)c3ccsc23)s1,CCCCC(CC)CC1(CC(CC)CCCC)c2cc(-c3ccc(/C=C4\C(=O)c5ccccc5C4=C(C#N)C#N)s3)sc2-c2sc(-c3ccc(/C=C4\C(=O)c5ccccc5C4=C(C#N)C#N)s3)cc21,0.97,-5.33,-2.92,-5.89,-4.18,,,1:1,,inverted,ZnO,MoO3,chlorobenzene:diphenyl ether (98:2),
3047,10.1021/acsami.7b05417,CCCCC(CC)Cc1ccc(-c2c3cc(-c4ccc(-c5sc(-c6cccs6)c6c5C(=O)c5c(CC(CC)CCCC)sc(CC(CC)CCCC)c5C6=O)s4)sc3c(-c3ccc(CC(CC)CCCC)s3)c3ccsc23)s1,CCCCC(CC)CC1(CC(CC)CCCC)c2cc(-c3ccc(-c4ccc(/C=C5\C(=O)c6ccccc6C5=C(C#N)C#N)s4)s3)ccc2-c2sc(-c3ccc(/C=C4\C(=O)c5ccccc5C4=C(C#N)C#N)s3)cc21,6.04,-5.33,-2.92,-5.75,-4.26,,,1:1,,inverted,ZnO,MoO3,chlorobenzene:diphenyl ether (98:2),
3060,10.1021/acsami.6b15717,CCCCCCc1ccsc1,CCCCC(CC)CN1C(=O)C2=C(c3ccc(/C=C4\SC(=S)N(CC)C4=O)s3)N(CC(CC)CCCC)C(=O)C2=C1c1ccc(/C=C2\SC(=S)N(CC)C2=O)s1,1.08,-5.2,-3.3,-5.81,-3.99,90.0,40.0,1:2,,conventional,PFN,PEDOT:PSS,chloroform,DIO
3061,10.1021/jacs.9b09939,CCOc1nc2cc(F)c(F)c(-c3ccc(-c4c(F)c(F)c(-c5ccc(-c6c(F)c(F)c(-c7cccs7)c7nc(C)c(OCC)nc67)s5)c5nc(C)c(OCC)nc45)s3)c2nc1C,CCCCCCCCCCCc1c(/C=C2\C(=O)c3ccc(Br)cc3C2=C(C#N)C#N)sc2c1sc1c3c4nsnc4c4c5sc6c(CCCCCCCCCCC)c(/C=C7\C(=O)c8ccc(Br)cc8C7=C(C#N)C#N)sc6c5n(CC(CC)CCCC)c4c3n(CC(CC)CCCC)c21,16.09,-5.52,-2.76,-5.52,-3.99,110.0,110.0,1:1.2,0.5%,inverted,ZnO,MoO3,chloroform,CN
3062,10.1039/c6ee03489f,CCCCCCCCSc1ccc(-c2c3cc(-c4cc(C(=O)OCC(CC)CCCC)c(-c5ccc(-c6sccc6C(=O)OCC(CC)CCCC)s5)s4)sc3c(-c3ccc(SCCCCCCCC)s3)c3ccsc23)s1,CCCCCCc1ccc(C2(c3ccc(CCCCCC)cc3)c3cc4c(cc3-c3sc5cc(/C=C6\C(=O)c7ccc(C)cc7C6=C(C#N)C#N)sc5c32)C(c2ccc(CCCCCC)cc2)(c2ccc(CCCCCC)cc2)c2c-4sc3cc(/C=C4\C(=O)c5ccc(C)cc5C4=C(C#N)C#N)sc23)cc1,10.2,-5.39,-3.37,-5.58,-3.98,100.0,150.0,70:30,,,,,,
3063,10.1039/c6ee03489f,CCCCCCCCSc1ccc(-c2c3cc(-c4cc(C(=O)OCC(CC)CCCC)c(-c5ccc(-c6sccc6C(=O)OCC(CC)CCCC)s5)s4)sc3c(-c3ccc(SCCCCCCCC)s3)c3ccsc23)s1,CCCCCCc1ccc(C2(c3ccc(CCCCCC)cc3)c3cc4c(cc3-c3sc5cc(/C=C6\C(=O)c7ccc(C)cc7C6=C(C#N)C#N)sc5c32)C(c2ccc(CCCCCC)cc2)(c2ccc(CCCCCC)cc2)c2c-4sc3cc(/C=C4\C(=O)c5ccc(C)cc5C4=C(C#N)C#N)sc23)cc1,10.6,-5.39,-3.37,-5.58,-3.98,100.0,150.0,40:60,,,,,,
3064,10.1039/c6ee03489f,CCCCCCCCSc1ccc(-c2c3cc(-c4cc(C(=O)OCC(CC)CCCC)c(-c5ccc(-c6sccc6C(=O)OCC(CC)CCCC)s5)s4)sc3c(-c3ccc(SCCCCCCCC)s3)c3ccsc23)s1,CCCCCCc1ccc(C2(c3ccc(CCCCCC)cc3)c3cc4c(cc3-c3sc5cc(/C=C6\C(=O)c7ccc(C)cc7C6=C(C#N)C#N)sc5c32)C(c2ccc(CCCCCC)cc2)(c2ccc(CCCCCC)cc2)c2c-4sc3cc(/C=C4\C(=O)c5ccc(C)cc5C4=C(C#N)C#N)sc23)cc1,11.0,-5.39,-3.37,-5.58,-3.98,100.0,150.0,50:50,,,,,,
3065,10.1039/c6ee03489f,CCCCCCCCSc1ccc(-c2c3cc(-c4cc(C(=O)OCC(CC)CCCC)c(-c5ccc(-c6sccc6C(=O)OCC(CC)CCCC)s5)s4)sc3c(-c3ccc(SCCCCCCCC)s3)c3ccsc23)s1,CCCCCCc1ccc(C2(c3ccc(CCCCCC)cc3)c3cc4c(cc3-c3sc5cc(/C=C6\C(=O)c7ccc(C)cc7C6=C(C#N)C#N)sc5c32)C(c2ccc(CCCCCC)cc2)(c2ccc(CCCCCC)cc2)c2c-4sc3cc(/C=C4\C(=O)c5ccc(C)cc5C4=C(C#N)C#N)sc23)cc1,11.4,-5.39,-3.37,-5.58,-3.98,100.0,150.0,60:40,,,,,,
3079,10.1002/adma.201800052,CCCCC(CC)Cc1ccc(-c2c3cc(-c4ccc(-c5sc(-c6cccs6)c6c5C(=O)c5c(CC(CC)CCCC)sc(CC(CC)CCCC)c5C6=O)s4)sc3c(-c3ccc(CC(CC)CCCC)s3)c3ccsc23)s1,CCCCCCc1ccc(C2(c3ccc(CCCCCC)cc3)c3cc4c(cc3-c3sc(/C=C5/C(=O)c6cscc6C5=C(C#N)C#N)cc32)C(c2ccc(CCCCCC)cc2)(c2ccc(CCCCCC)cc2)c2c-4sc3cc(/C=C4\C(=O)c5cscc5C4=C(C#N)C#N)sc23)cc1,9.21,-5.33,-2.92,-5.68,-3.97,,110.0,1:1,0.5%,inverted,ZnO,MoO3,chlorobenzene,DIO
3080,10.1002/adma.201800052,CCCCC(CC)Cc1ccc(-c2c3cc(-c4ccc(-c5sc(-c6cccs6)c6c5C(=O)c5c(CC(CC)CCCC)sc(CC(CC)CCCC)c5C6=O)s4)sc3c(-c3ccc(CC(CC)CCCC)s3)c3ccsc23)s1,CCCCCCc1ccc(C2(c3ccc(CCCCCC)cc3)c3cc4c(cc3-c3sc(/C=C5/C(=O)c6cc(C)ccc6C5=C(C#N)C#N)cc32)C(c2ccc(CCCCCC)cc2)(c2ccc(CCCCCC)cc2)c2c-4sc3cc(/C=C4\C(=O)c5cc(C)ccc5C4=C(C#N)C#N)sc23)cc1,11.11,-5.33,-2.92,-5.6,-3.87,,110.0,1:1,0.5%,inverted,ZnO,MoO3,chlorobenzene,DIO
3081,10.1002/adma.201800052,CCCCC(CC)Cc1ccc(-c2c3cc(-c4ccc(-c5sc(-c6cccs6)c6c5C(=O)c5c(CC(CC)CCCC)sc(CC(CC)CCCC)c5C6=O)s4)sc3c(-c3ccc(CC(CC)CCCC)s3)c3ccsc23)s1,CCCCCCc1ccc(C2(c3ccc(CCCCCC)s3)c3cc4c(cc3-c3sc(/C=C5/C(=O)c6cscc6C5=C(C#N)C#N)cc32)C(c2ccc(CCCCCC)s2)(c2ccc(CCCCCC)s2)c2c-4sc3cc(/C=C4\C(=O)c5cscc5C4=C(C#N)C#N)sc23)s1,10.32,-5.33,-2.92,-5.71,-4.01,,110.0,1:1,0.5%,inverted,ZnO,MoO3,chlorobenzene,DIO
3082,10.1002/adma.201800052,CCCCC(CC)Cc1ccc(-c2c3cc(-c4ccc(-c5sc(-c6cccs6)c6c5C(=O)c5c(CC(CC)CCCC)sc(CC(CC)CCCC)c5C6=O)s4)sc3c(-c3ccc(CC(CC)CCCC)s3)c3ccsc23)s1,CCCCCCc1ccc(C2(c3ccc(CCCCCC)cc3)c3cc4c(cc3-c3sc5cc(/C=C6\C(=O)c7cscc7C6=C(C#N)C#N)sc5c32)C(c2ccc(CCCCCC)cc2)(c2ccc(CCCCCC)cc2)c2c-4sc3cc(/C=C4\C(=O)c5cscc5C4=C(C#N)C#N)sc23)cc1,10.52,-5.33,-2.92,-5.61,-3.96,,110.0,1:1,0.5%,inverted,ZnO,MoO3,chlorobenzene,DIO
3093,10.1021/acs.chemmater.5b01274,CCCCC(CC)COC(=O)c1sc2csc(-c3cc4c(-c5ccc(CC(CC)CCCC)s5)c5sccc5c(-c5ccc(CC(CC)CCCC)s5)c4s3)c2c1F,CCCCCCCCCCC(CCCCCCCC)CN1C(=O)c2ccc3c4c(c(-c5ccc(-c6cccs6)s5)cc(c24)C1=O)C(=O)N(C(CCCCCCCC)CCCCCCCCCC)C3=O,3.18,-5.24,-3.66,-5.52,-4.02,100.0,,1.3:1.0 w/w,,conventional,,,,
3094,10.1021/acs.chemmater.5b01274,CCCCC(CC)COC(=O)c1sc2csc(-c3cc4c(-c5ccc(CC(CC)CCCC)s5)c5sccc5c(-c5ccc(CC(CC)CCCC)s5)c4s3)c2c1F,CCCCCCCCCCC(CCCCCCCC)CN1C(=O)c2ccc3c4c(c(-c5cccs5)cc(c24)C1=O)C(=O)N(CC(CCCCCCCC)CCCCCCCCCC)C3=O,2.87,-5.24,-3.66,-5.64,-3.94,100.0,,1.3:1.0 w/w,,conventional,,,,
3095,10.1021/acs.chemmater.5b01274,CCCCC(CC)COC(=O)c1sc2csc(-c3cc4c(-c5ccc(CC(CC)CCCC)s5)c5sccc5c(-c5ccc(CC(CC)CCCC)s5)c4s3)c2c1F,CCCCCCCCCCC(CCCCCCCC)CN1C(=O)c2ccc3c4c(c(-c5ccc(/C=C/c6cccs6)s5)cc(c24)C1=O)C(=O)N(CC(CCCCCCCC)CCCCCCCCCC)C3=O,4.13,-5.24,-3.66,-5.48,-4.0,100.0,,1.3:1.0 w/w,,conventional,,,,
3096,10.1021/ma402245t,CCCCCCCCCCC(CCCCCCCC)CN1C(=O)c2c(-c3cccs3)sc(-c3ccc(-c4cc5c(-c6ccc(CC(CC)CCCC)s6)c6sccc6c(-c6ccc(CC(CC)CCCC)s6)c5s4)s3)c2C1=O,COC(=O)CCCC1(c2ccccc2)C23c4c5ccc6c7cc8c9c%10c(cc%11cc%12c%13c%14c(cc%15c%16ccc-5c2c%16c2c5c%16c%17c(c(c46)c7c9c%17c4c%10c%11c%13c4c%16c%14c%152)C513)C%12)C8,1.49,-5.43,-3.55,-5.9,-3.9,,,,,conventional,,,,
3097,10.1021/ma402245t,CCCCCCCCCCC(CCCCCCCC)CN1C(=O)c2c(-c3cccs3)sc(-c3ccc(-c4cc5c(-c6ccc(CC(CC)CCCC)s6)c6sccc6c(-c6ccc(CC(CC)CCCC)s6)c5s4)s3)c2C1=O,COC(=O)CCCC1(c2ccccc2)C23c4c5ccc6c7cc8c9c%10c(cc%11cc%12c%13c%14c(cc%15c%16ccc-5c2c%16c2c5c%16c%17c(c(c46)c7c9c%17c4c%10c%11c%13c4c%16c%14c%152)C513)C%12)C8,1.96,-5.43,-3.55,-5.9,-3.9,,,,,conventional,,,,
3098,10.1021/ma402245t,CCCCCCCCCCC(CCCCCCCC)CN1C(=O)c2c(-c3cccs3)sc(-c3ccc(-c4cc5c(-c6ccc(/C=C/c7ccc(CC(CC)CCCC)s7)s6)c6sccc6c(-c6ccc(/C=C/c7ccc(CC(CC)CCCC)s7)s6)c5s4)s3)c2C1=O,COC(=O)CCCC1(c2ccccc2)C23c4c5ccc6c7cc8c9c%10c(cc%11cc%12c%13c%14c(cc%15c%16ccc-5c2c%16c2c5c%16c%17c(c(c46)c7c9c%17c4c%10c%11c%13c4c%16c%14c%152)C513)C%12)C8,2.72,-5.4,-3.53,-5.9,-3.9,72.0,,1:1,,conventional,,,,
3099,10.1021/ma402245t,CCCCCCCCCCC(CCCCCCCC)CN1C(=O)c2c(-c3cccs3)sc(-c3ccc(-c4cc5c(-c6ccc(/C=C/c7ccc(CC(CC)CCCC)s7)s6)c6sccc6c(-c6ccc(/C=C/c7ccc(CC(CC)CCCC)s7)s6)c5s4)s3)c2C1=O,COC(=O)CCCC1(c2ccccc2)C23c4c5ccc6c7cc8c9c%10c(cc%11cc%12c%13c%14c(cc%15c%16ccc-5c2c%16c2c5c%16c%17c(c(c46)c7c9c%17c4c%10c%11c%13c4c%16c%14c%152)C513)C%12)C8,2.79,-5.4,-3.53,-5.9,-3.9,68.0,,1:2,,conventional,,,,
3101,10.1021/acs.macromol.6b01569,CCCCCCC(CCCC)Cc1ccc(-c2c3cc(-c4sc(-c5cc6c7nonc7c7cc(-c8cc(CC(CC)CCCC)cs8)sc7c6s5)cc4CC(CC)CCCC)sc3c(-c3ccc(CC(CCCC)CCCCCC)s3)c3ccsc23)s1,COC(=O)CCCC1(c2ccccc2)C23c4c5ccc6c7cc8c9c%10c(cc%11cc%12c%13c%14c(cc%15c%16ccc-5c2c%16c2c5c%16c%17c(c(c46)c7c9c%17c4c%10c%11c%13c4c%16c%14c%152)C513)C%12)C8,1.07,-5.51,-3.56,-5.9,-3.9,,,1:1,,conventional,,,,
3102,10.1021/acs.macromol.6b01569,CCCCCCC(CCCC)Cc1ccc(-c2c3cc(-c4sc(-c5cc6c7n[se]nc7c7cc(-c8cc(CC(CC)CCCC)cs8)sc7c6s5)cc4CC(CC)CCCC)sc3c(-c3ccc(CC(CCCC)CCCCCC)s3)c3ccsc23)s1,COC(=O)CCCC1(c2ccccc2)C23c4c5ccc6c7cc8c9c%10c(cc%11cc%12c%13c%14c(cc%15c%16ccc-5c2c%16c2c5c%16c%17c(c(c46)c7c9c%17c4c%10c%11c%13c4c%16c%14c%152)C513)C%12)C8,2.32,-5.4,-3.55,-5.9,-3.9,,,1:1,,conventional,,,,
3103,10.1021/acs.macromol.6b01569,CCCCCCC(CCCC)Cc1ccc(-c2c3cc(-c4sc(-c5cc6c7nsnc7c7cc(-c8cc(CC(CC)CCCC)cs8)sc7c6s5)cc4CC(CC)CCCC)sc3c(-c3ccc(CC(CCCC)CCCCCC)s3)c3ccsc23)s1,COC(=O)CCCC1(c2ccccc2)C23c4c5ccc6c7cc8c9c%10c(cc%11cc%12c%13c%14c(cc%15c%16ccc-5c2c%16c2c5c%16c%17c(c(c46)c7c9c%17c4c%10c%11c%13c4c%16c%14c%152)C513)C%12)C8,3.84,-5.46,-3.54,-5.9,-3.9,,,1:1.5,,conventional,,,,
3104,10.1021/acs.macromol.6b01569,CCCCCCC(CCCC)Cc1ccc(-c2c3cc(-c4sc(-c5cc6c7nsnc7c7cc(-c8cc(CC(CC)CCCC)cs8)sc7c6s5)cc4CC(CC)CCCC)sc3c(-c3ccc(CC(CCCC)CCCCCC)s3)c3ccsc23)s1,COC(=O)CCCC1(c2ccccc2)C23c4c5ccc6c7cc8c9c%10c(cc%11cc%12c%13c%14c(cc%15c%16ccc-5c2c%16c2c5c%16c%17c(c(c46)c7c9c%17c4c%10c%11c%13c4c%16c%14c%152)C513)C%12)C8,2.74,-5.46,-3.54,-5.9,-3.9,105.0,,1:1.5,,conventional,,,,
3105,10.1002/adma.201906045,CCCCCCc1ccsc1,CCCCC1(CCCC)c2cc(-c3ccc(/C=C4\C(=O)c5ccccc5C4=C(C#N)C#N)c4nsnc34)ccc2-c2c1c1c(c3c2C(CCCC)(CCCC)c2cc(-c4ccc(/C=C5\C(=O)c6ccccc6C5=C(C#N)C#N)c5nsnc45)ccc2-3)C(CCCC)(CCCC)c2cc(-c3ccc(/C=C4\C(=O)c5ccccc5C4=C(C#N)C#N)c4nsnc34)ccc2-1,6.31,-5.0,-3.1,-5.56,-3.62,,,1:1.2,,conventional,OTF,PEDOT:PSS,TMB,
3114,10.1039/c5ta05901a,CCCCC(CC)CC(=O)c1cc2c(-c3cc4c(-c5ccc(CC(CC)CCCC)s5)c5sccc5c(-c5ccc(CC(CC)CCCC)s5)c4s3)scc2s1,CCCCCCc1ccc(C2(c3ccc(CCCCCC)cc3)c3cc4c(cc3-c3sc(-c5ccc(C=C(C#N)C#N)c6nsnc56)cc32)C(c2ccc(CCCCCC)cc2)(c2ccc(CCCCCC)cc2)c2cc(-c3ccc(C=C(C#N)C#N)c5nsnc35)sc2-4)cc1,3.67,-5.11,-3.25,-5.6,-3.8,,,1.5:1,,conventional,Ca,PEDOT:PSS,o-DCB,
3115,10.1039/c5ta05901a,CCCCC(CC)CC(=O)c1cc2c(-c3cc4c(-c5ccc(CC(CC)CCCC)s5)c5sccc5c(-c5ccc(CC(CC)CCCC)s5)c4s3)scc2s1,CCCCCCc1ccc(C2(c3ccc(CCCCCC)cc3)c3cc4c(cc3-c3sc5cc(-c6ccc(C=C(C#N)C#N)c7nsnc67)sc5c32)C(c2ccc(CCCCCC)cc2)(c2ccc(CCCCCC)cc2)c2c-4sc3cc(-c4ccc(C=C(C#N)C#N)c5nsnc45)sc23)cc1,2.01,-5.11,-3.25,-5.5,-3.8,,,1.5:1,,conventional,Ca,PEDOT:PSS,o-DCB,
3128,10.1007/s11426-017-9197-0,CCCCCCCCON1C(=O)c2c(c(-c3ccc(-c4cc5c(-c6ccc(CC(CC)CCCC)s6)c6sccc6c(-c6ccc(CC(CC)CCCC)s6)c5s4)s3)c3nn(CCCCCCCC)nc3c2-c2cccs2)C1=O,CCCCCCCCCCC(CCCCCCCC)CN1C(=O)c2ccc3c4c(c(-c5ccc(-c6cccs6)s5)cc(c24)C1=O)C(=O)N(CC(CCCCCCCC)CCCCCCCCCC)C3=O,6.63,-5.44,-3.2,-5.77,-3.84,,,1:1,,conventional,PFN-Br,PEDOT:PSS,chlorobenzene,
3129,10.1007/s11426-017-9197-0,CCCCCCCCON1C(=O)c2c(c(-c3ccc(-c4cc5c(-c6ccc(CC(CC)CCCC)s6)c6sccc6c(-c6ccc(CC(CC)CCCC)s6)c5s4)s3)c3nn(CCCCCCCC)nc3c2-c2cccs2)C1=O,CCCCCCCCCCC(CCCCCCCC)CN1C(=O)c2ccc3c4c(c(-c5ccc(-c6ccc(-c7ccc8c(c7)C(CCCCCC)(CCCCCC)c7c-8c8c(c9c7-c7ccc(-c%10ccc(-c%11ccc(-c%12cc%13c%14c(ccc%15c%14c%12C(=O)N(CC(CCCCCCCC)CCCCCCCCCC)C%15=O)C(=O)N(CC(CCCCCCCC)CCCCCCCCCC)C%13=O)s%11)s%10)cc7C9(CCCCCC)CCCCCC)-c7ccc(-c9ccc(-c%10ccc(-c%11cc%12c%13c(ccc%14c%13c%11C(=O)N(CC(CCCCCCCC)CCCCCCCCCC)C%14=O)C(=O)N(CC(CCCCCCCC)CCCCCCCCCC)C%12=O)s%10)s9)cc7C8(CCCCCC)CCCCCC)s6)s5)cc(c24)C1=O)C(=O)N(CC(CCCCCCCC)CCCCCCCCCC)C3=O,7.22,-5.44,-3.2,-5.89,-3.83,,,1:1,,conventional,PFN-Br,PEDOT:PSS,chlorobenzene,
3130,10.1007/s11426-017-9197-0,CCCCCCCCON1C(=O)c2c(c(-c3ccc(-c4cc5c(-c6ccc(CC(CC)CCCC)s6)c6sccc6c(-c6ccc(CC(CC)CCCC)s6)c5s4)s3)c3nn(CCCCCCCC)nc3c2-c2cccs2)C1=O,CCCCCCCCCCC(CCCCCCCC)CN1C(=O)c2ccc3c4c(c(-c5ccc(-c6ccc(-c7ccc8c(c7)C(CCCCCC)(CCCCCC)c7c-8c8c(c9c7-c7ccc(-c%10ccc(-c%11ccc(-c%12cc%13c%14c(ccc%15c%14c%12C(=O)N(CC(CCCCCCCC)CCCCCCCCCC)C%15=O)C(=O)N(CC(CCCCCCCC)CCCCCCCCCC)C%13=O)s%11)s%10)cc7C9(CCCCCC)CCCCCC)-c7ccc(-c9ccc(-c%10ccc(-c%11cc%12c%13c(ccc%14c%13c%11C(=O)N(CC(CCCCCCCC)CCCCCCCCCC)C%14=O)C(=O)N(CC(CCCCCCCC)CCCCCCCCCC)C%12=O)s%10)s9)cc7C8(CCCCCC)CCCCCC)s6)s5)cc(c24)C1=O)C(=O)N(CC(CCCCCCCC)CCCCCCCCCC)C3=O,7.82,-5.44,-3.2,-5.89,-3.84,,,1:1,,conventional,PFN-Br,PEDOT:PSS,chlorobenzene,
3142,10.1039/c7ta02075a,CCCCCCC(CCCC)Cc1ccc(-c2c3cc(-c4ccc(-c5c(F)c(F)c(-c6cccs6)c6nn(CC(CCCC)CCCCCC)nc56)s4)sc3c(-c3ccc(CC(CCCC)CCCCCC)s3)c3ccsc23)s1,CCCCCCc1ccc(C2(c3ccc(CCCCCC)cc3)c3cc4c(cc3-c3sc5cc(C=C6C(=O)c7ccccc7C6=C(C#N)C#N)sc5c32)C(c2ccc(CCCCCC)cc2)(c2ccc(CCCCCC)cc2)c2c-4sc3cc(C=C4C(=O)c5ccccc5C4=C(C#N)C#N)sc23)cc1,9.2,-5.37,-3.47,-5.6,-3.85,,,,,,,,,
3143,10.1039/c7ta01554b,CCCCCCCCc1sc(CCCCCCCC)c2c1C(=O)c1c(-c3cccs3)sc(-c3ccc(-c4cc5c(-c6ccc(CC(CC)CCCC)s6)c6sccc6c(-c6ccc(CC(CC)CCCC)s6)c5s4)s3)c1C2=O,CCCCCCc1ccc(C2(c3ccc(CCCCCC)cc3)c3cc4c(cc3-c3sc5cc(C=C6C(=O)c7ccccc7C6=C(C#N)C#N)sc5c32)C(c2ccc(CCCCCC)cc2)(c2ccc(CCCCCC)cc2)c2c-4sc3cc(C=C4C(=O)c5ccccc5C4=C(C#N)C#N)sc23)cc1,8.93,-5.26,-3.46,-5.55,-4.0,90.0,,1:1.2,,inverted,ZnO,MoO3,chloroform,
3144,10.1039/c7ta01554b,CCCCCCCCc1sc(CCCCCCCC)c2c1C(=O)c1c(-c3cccs3)sc(-c3ccc(-c4cc5c(-c6ccc(CC(CC)CCCC)s6)c6sccc6c(-c6ccc(CC(CC)CCCC)s6)c5s4)s3)c1C2=O,CCCCCCc1ccc(C2(c3ccc(CCCCCC)cc3)c3cc4c(cc3-c3sc5cc(-c6ccc(/C=C7\C(=O)c8ccccc8C7=C(C#N)C#N)s6)sc5c32)C(c2ccc(CCCCCC)cc2)(c2ccc(CCCCCC)cc2)c2c-4sc3cc(-c4ccc(/C=C5\C(=O)c6ccccc6C5=C(C#N)C#N)s4)sc23)cc1,8.15,-5.26,-3.46,-5.28,-3.82,90.0,,1:1.2,,inverted,ZnO,MoO3,chloroform,
3145,10.1016/j.joule.2020.01.014,COC(=O)C(C)(C)c1cc(C)cc(-c2sc3c4sc5cc(/C=C6/C(=O)c7cc(F)cc(c7)C(=O)/C6=C\c6cc(C(C)(C)C(=O)OC)c(-c7cc(C)cc(C(C)(C)C(=O)OC)c7)s6)sc5c4c(C(C)(C)C(=O)OC)ccc2-3)c1,CCCCCCCCCCCCCCCCC1(CCCCCCCCCCCCCCCC)c2cc3c(cc2-c2sc(/C=C4\C(=O)c5ccccc5C4=C(C#N)C#N)cc21)C(CCCCCCCCCCCCCCCC)(CCCCCCCCCCCCCCCC)c1cc(/C=C2\C(=O)c4ccccc4C2=C(C#N)C#N)sc1-3,4.64,-5.5,-3.61,-5.82,-3.88,,,,,,,,,
3146,10.1016/j.joule.2020.01.014,COC(=O)C(C)(C)c1cc(C)cc(-c2sc3c4sc5cc(/C=C6/C(=O)c7cc(F)cc(c7)C(=O)/C6=C\c6cc(C(C)(C)C(=O)OC)c(-c7cc(C)cc(C(C)(C)C(=O)OC)c7)s6)sc5c4c(C(C)(C)C(=O)OC)ccc2-3)c1,CCCCCCCCCCCCCCCCC1(CCCCCCCCCCCCCCCC)c2cc3c(cc2-c2sc(/C=C4\C(=O)c5ccccc5C4=C(C#N)C#N)cc21)C(CCCCCCCCCCCCCCCC)(CCCCCCCCCCCCCCCC)c1cc(/C=C2\C(=O)c4cc(-c5cc6c(s5)-c5sccc5C6(CCC(CC)CCC)CC(CC)CCCC)ccc4C2=C(C#N)C#N)sc1-3,8.12,-5.5,-3.61,-5.76,-3.9,,,,,,,,,
3147,10.1016/j.joule.2020.01.014,COC(=O)C(C)(C)c1cc(C)cc(-c2sc3c4sc5cc(/C=C6/C(=O)c7cc(F)cc(c7)C(=O)/C6=C\c6cc(C(C)(C)C(=O)OC)c(-c7cc(C)cc(C(C)(C)C(=O)OC)c7)s6)sc5c4c(C(C)(C)C(=O)OC)ccc2-3)c1,CCCCCCCCCCCCCCCCC1(CCCCCCCCCCCCCCCC)c2cc3c(cc2-c2sc(/C=C4\C(=O)c5ccccc5C4=C(C#N)C#N)cc21)C(CCCCCCCCCCCCCCCC)(CCCCCCCCCCCCCCCC)c1cc(/C=C2\C(=O)c4ccc(-c5cc6c(s5)-c5sccc5[Ge]6(CC(CC)CCCC)CC(CC)CCCC)cc4C2=C(C#N)C#N)sc1-3,7.89,-5.5,-3.61,-5.78,-3.9,,,,,,,,,
3148,10.1016/j.joule.2020.01.014,COC(=O)C(C)(C)c1cc(C)cc(-c2sc3c4sc5cc(/C=C6/C(=O)c7cc(F)cc(c7)C(=O)/C6=C\c6cc(C(C)(C)C(=O)OC)c(-c7cc(C)cc(C(C)(C)C(=O)OC)c7)s6)sc5c4c(C(C)(C)C(=O)OC)ccc2-3)c1,CCCCCCCCCCCCCCCCC1(CCCCCCCCCCCCCCCC)c2cc3c(cc2-c2sc(/C=C4\C(=O)c5ccccc5C4=C(C#N)C#N)cc21)C(CCCCCCCCCCCCCCCC)(CCCCCCCCCCCCCCCC)c1cc(/C=C2\C(=O)c4ccc(-c5cc6c(s5)-c5sccc5[Si]6(CC(CC)CCCC)CC(CC)CCCC)cc4C2=C(C#N)C#N)sc1-3,10.63,-5.5,-3.61,-5.74,-3.87,,,,,,,,,
3149,10.1016/j.nanoen.2016.10.008,CCCCC(CC)COc1ccc(-c2nc3c(-c4cccs4)c(F)c(F)c(-c4ccc(-c5cc6c(-c7ccc(SCC(CC)CCCC)cc7)c7sccc7c(-c7ccc(SCC(CC)CCCC)cc7)c6s5)s4)c3nc2-c2ccc(OCC(CC)CCCC)c(F)c2)cc1F,CCCCCCc1ccc(C2(c3ccc(CCCCCC)cc3)c3cc4c(cc3-c3sc5cc(C=C6C(=O)c7ccccc7C6=C(C#N)C#N)sc5c32)C(c2ccc(CCCCCC)cc2)(c2ccc(CCCCCC)cc2)c2c-4sc3cc(C=C4C(=O)c5ccccc5C4=C(C#N)C#N)sc23)cc1,5.03,-5.4,-3.55,-5.48,-3.83,,,1:1,,conventional,PDINO,PEDOT:PSS,o-DCB,
3150,10.1016/j.nanoen.2016.10.008,CCCCC(CC)COc1ccc(-c2nc3c(-c4cccs4)c(F)c(F)c(-c4ccc(-c5cc6c(-c7ccc(CC(CC)CCCC)s7)c7sccc7c(-c7ccc(CC(CC)CCCC)s7)c6s5)s4)c3nc2-c2ccc(OCC(CC)CCCC)c(F)c2)cc1F,CCCCCCc1ccc(C2(c3ccc(CCCCCC)cc3)c3cc4c(cc3-c3sc5cc(C=C6C(=O)c7ccccc7C6=C(C#N)C#N)sc5c32)C(c2ccc(CCCCCC)cc2)(c2ccc(CCCCCC)cc2)c2c-4sc3cc(C=C4C(=O)c5ccccc5C4=C(C#N)C#N)sc23)cc1,6.33,-5.36,-3.56,-5.48,-3.83,,,1:1.5,,conventional,PDINO,PEDOT:PSS,o-DCB,
3157,10.1039/c4cp00268g,CCCCCCc1ccsc1,COC(=O)CCCC1(c2ccccc2)C23c4c5ccc6c7cc8c9c%10c(cc%11cc%12c%13c%14c(cc%15c%16ccc-5c2c%16c2c5c%16c%17c(c(c46)c7c9c%17c4c%10c%11c%13c4c%16c%14c%152)C513)C%12)C8,4.58,-5.2,-3.3,-5.36,-3.67,,,,,,,,,
3161,10.1039/c2py21144k,CCCCCCc1ccsc1,CCCCCCc1csc(-c2cccc3nsnc23)c1,0.19,-4.9,-3.0,-5.7,-3.9,,,7:3,,,,PEDOT:PSS,chlorobenzene,
3208,10.1039/c6ta07672f,CCCCCCCCCCC(CCCCCCCC)COC(=O)c1ccsc1-c1cc(F)c(-c2sc(-c3sccc3C(=O)OCC(CCCCCCCC)CCCCCCCCCC)cc2F)s1,CCCCCCc1ccc(C2(c3ccc(CCCCCC)cc3)c3cc4c(cc3-c3sc5cc(/C=C6\C(=O)c7ccc(C)cc7C6=C(C#N)C#N)sc5c32)C(c2ccc(CCCCCC)cc2)(c2ccc(CCCCCC)cc2)c2c-4sc3cc(/C=C4\C(=O)c5ccc(C)cc5C4=C(C#N)C#N)sc23)cc1,4.3,-5.59,-3.69,-5.58,-3.98,,,1.5:1,,conventional,PFN-Br,PEDOT:PSS,chloroform,
3226,10.1039/c8ta12109e,CCCCCCc1ccsc1,COC(=O)CCCC1(c2ccccc2)C23c4c5c6c7c8c9c(c%10c%11c2c2c%12c4c4c%13c5c5c7c7c8c8c%14c9c%10c9c%10c%11c2c2c%11c%12c4c4c%12c%13c5c5c7c7c8c8c%14c9c9c%10c2c2c%11c4c4c%12c5c7c5c8c9c2c45)C613,3.18,-5.2,-3.3,-6.1,-3.7,,,,,,,,,
3227,10.1039/c8ta12109e,CCCCCCCCCCC(CCCCCCCC)Cc1csc(-c2c(F)c(F)c(-c3cc(CC(CCCCCCCC)CCCCCCCCCC)c(-c4ccc(-c5cccs5)s4)s3)c3nsnc23)c1,COC(=O)CCCC1(c2ccccc2)C23c4c5c6c7c8c9c(c%10c%11c2c2c%12c4c4c%13c5c5c7c7c8c8c%14c9c%10c9c%10c%11c2c2c%11c%12c4c4c%12c%13c5c5c7c7c8c8c%14c9c9c%10c2c2c%11c4c4c%12c5c7c5c8c9c2c45)C613,7.19,-5.34,-3.69,-6.1,-3.7,,,,,,,,,
3228,10.1039/c8ta12109e,CCCCC(CC)COC(=O)c1sc2csc(-c3cc4c(-c5ccc(CC(CC)CCCC)s5)c5sccc5c(-c5ccc(CC(CC)CCCC)s5)c4s3)c2c1F,COC(=O)CCCC1(c2ccccc2)C23c4c5c6c7c8c9c(c%10c%11c2c2c%12c4c4c%13c5c5c7c7c8c8c%14c9c%10c9c%10c%11c2c2c%11c%12c4c4c%12c%13c5c5c7c7c8c8c%14c9c9c%10c2c2c%11c4c4c%12c5c7c5c8c9c2c45)C613,8.19,-5.24,-3.66,-6.1,-3.7,,,,,,,,,
3233,10.1039/c4tc00738g,CCCCCCCCOc1c(OCCCCCCCC)c(-c2ccc(-c3cc4c(-c5ccc(CC(CC)CCCC)s5)c5sccc5c(-c5ccc(CC(CC)CCCC)s5)c4o3)s2)c2nsnc2c1-c1cccs1,COC(=O)CCCC1(c2ccccc2)C23c4c5c6c7c8c9c(c%10c%11c2c2c%12c4c4c%13c5c5c7c7c8c8c%14c9c%10c9c%10c%11c2c2c%11c%12c4c4c%12c%13c5c5c7c7c8c8c%14c9c9c%10c2c2c%11c4c4c%12c5c7c5c8c9c2c45)C613,5.32,-5.2,-3.6,-6.1,-3.7,,,1:2,,conventional,Ca,PEDOT:PSS,o-DCB,
3234,10.1039/c4tc00738g,CCCCCCCCOc1c(OCCCCCCCC)c(-c2ccc(-c3cc4c(-c5ccc(CC(CC)CCCC)s5)c5sccc5c(-c5ccc(CC(CC)CCCC)s5)c4o3)s2)c2nsnc2c1-c1cccs1,COC(=O)CCCC1(c2ccccc2)C23c4c5c6c7c8c9c(c%10c%11c2c2c%12c4c4c%13c5c5c7c7c8c8c%14c9c%10c9c%10c%11c2c2c%11c%12c4c4c%12c%13c5c5c7c7c8c8c%14c9c9c%10c2c2c%11c4c4c%12c5c7c5c8c9c2c45)C613,5.33,-5.2,-3.6,-6.1,-3.7,,,1:2,,conventional,Ca,PEDOT:PSS,o-DCB,
3235,10.1039/c4tc00738g,CCCCCCCCOc1c(OCCCCCCCC)c(-c2ccc(-c3cc4c(-c5ccc(CC(CC)CCCC)s5)c5sccc5c(-c5ccc(CC(CC)CCCC)s5)c4o3)s2)c2nsnc2c1-c1cccs1,COC(=O)CCCC1(c2ccccc2)C23c4c5c6c7c8c9c(c%10c%11c2c2c%12c4c4c%13c5c5c7c7c8c8c%14c9c%10c9c%10c%11c2c2c%11c%12c4c4c%12c%13c5c5c7c7c8c8c%14c9c9c%10c2c2c%11c4c4c%12c5c7c5c8c9c2c45)C613,5.46,-5.2,-3.6,-6.1,-3.7,,,1:2,,conventional,Ca,PEDOT:PSS,o-DCB,
3236,10.1039/c4tc00738g,CCCCCCCCOc1c(OCCCCCCCC)c(-c2ccc(-c3cc4c(-c5ccc(CC(CC)CCCC)s5)c5sccc5c(-c5ccc(CC(CC)CCCC)s5)c4o3)s2)c2nsnc2c1-c1cccs1,COC(=O)CCCC1(c2ccccc2)C23c4c5ccc6c7cc8c9c%10c(cc%11cc%12c%13c%14c(cc%15c%16ccc-5c2c%16c2c5c%16c%17c(c(c46)c7c9c%17c4c%10c%11c%13c4c%16c%14c%152)C513)C%12)C8,5.62,-5.2,-3.6,-6.1,-4.0,,,1:2,,conventional,Ca,PEDOT:PSS,o-DCB,
3237,10.1039/c4tc00738g,CCCCCCCCOc1c(OCCCCCCCC)c(-c2ccc(-c3cc4c(-c5ccc(CC(CC)CCCC)s5)c5sccc5c(-c5ccc(CC(CC)CCCC)s5)c4o3)s2)c2nsnc2c1-c1cccs1,COC(=O)CCCC1(c2ccccc2)C23c4c5ccc6c7cc8c9c%10c(cc%11cc%12c%13c%14c(cc%15c%16ccc-5c2c%16c2c5c%16c%17c(c(c46)c7c9c%17c4c%10c%11c%13c4c%16c%14c%152)C513)C%12)C8,5.84,-5.2,-3.6,-6.1,-4.0,,,1:2,,conventional,Ca,PEDOT:PSS,o-DCB,
3238,10.1039/c4tc00738g,CCCCCCCCOc1c(OCCCCCCCC)c(-c2ccc(-c3cc4c(-c5ccc(CC(CC)CCCC)s5)c5sccc5c(-c5ccc(CC(CC)CCCC)s5)c4o3)s2)c2nsnc2c1-c1cccs1,COC(=O)CCCC1(c2ccccc2)C23c4c5ccc6c7cc8c9c%10c(cc%11cc%12c%13c%14c(cc%15c%16ccc-5c2c%16c2c5c%16c%17c(c(c46)c7c9c%17c4c%10c%11c%13c4c%16c%14c%152)C513)C%12)C8,6.42,-5.2,-3.6,-6.1,-4.0,,,1:2,,conventional,Ca,PEDOT:PSS,o-DCB,
3242,10.1039/c6ta02622b,CCCCCCCCCCC(CCCCCCCC)COC(=O)c1csc(-c2cc(C(=O)OCC(CCCCCCCC)CCCCCCCCCC)c(-c3ccc(-c4ccc(-c5cccs5)c5nsnc45)s3)s2)c1,COC(=O)CCCC1(c2ccccc2)C23c4c5ccc6c7cc8c9c%10c(cc%11cc%12c%13c%14c(cc%15c%16ccc-5c2c%16c2c5c%16c%17c(c(c46)c7c9c%17c4c%10c%11c%13c4c%16c%14c%152)C513)C%12)C8,1.33,-5.6,-3.88,-5.9,-3.9,,,,,,,,,
3246,10.1039/c7ta07390a,CCCCCCCCCCC(CCCCCCCC)COc1c2cc(-c3ccc(-c4c(F)c(F)c(-c5cccs5)c5nn(CC(CCCC)CCCCCC)nc45)s3)sc2c(-c2cccc3ccccc23)c2ccsc12,CCCCCCc1ccc(C2(c3ccc(CCCCCC)cc3)c3cc4c(cc3-c3sc5cc(C=C6C(=O)c7ccccc7C6=C(C#N)C#N)sc5c32)C(c2ccc(CCCCCC)cc2)(c2ccc(CCCCCC)cc2)c2c-4sc3cc(C=C4C(=O)c5ccccc5C4=C(C#N)C#N)sc23)cc1,9.41,-5.4,-3.64,-5.51,-3.78,,,1:1,,conventional,PDIN,PEDOT:PSS,o-DCB,DIO
3247,10.1039/c7ta07390a,CCCCCCCCCCC(CCCCCCCC)COc1c2cc(-c3ccc(-c4c(F)c(F)c(-c5cccs5)c5nn(CC(CCCC)CCCCCC)nc45)s3)sc2c(-c2ccc3ccccc3c2)c2ccsc12,CCCCCCc1ccc(C2(c3ccc(CCCCCC)cc3)c3cc4c(cc3-c3sc5cc(C=C6C(=O)c7ccccc7C6=C(C#N)C#N)sc5c32)C(c2ccc(CCCCCC)cc2)(c2ccc(CCCCCC)cc2)c2c-4sc3cc(C=C4C(=O)c5ccccc5C4=C(C#N)C#N)sc23)cc1,6.52,-5.32,-3.59,-5.51,-3.78,,,1:1,,conventional,PDIN,PEDOT:PSS,o-DCB,DIO
3248,10.1039/c7ta07390a,CCCCCCCCCCC(CCCCCCCC)COc1c2cc(-c3ccc(-c4c(F)c(F)c(-c5cccs5)c5nn(CC(CCCC)CCCCCC)nc45)s3)sc2c(-c2cccc3ccccc23)c2ccsc12,COC(=O)CCCC1(c2ccccc2)C23c4c5ccc6c7cc8c9c%10c(cc%11cc%12c%13c%14c(cc%15c%16ccc-5c2c%16c2c5c%16c%17c(c(c46)c7c9c%17c4c%10c%11c%13c4c%16c%14c%152)C513)C%12)C8,3.34,-5.4,-3.64,-5.9,-3.9,,,1:1,,conventional,PDIN,PEDOT:PSS,o-DCB,DIO
3249,10.1039/c7ta07390a,CCCCCCCCCCC(CCCCCCCC)COc1c2cc(-c3ccc(-c4c(F)c(F)c(-c5cccs5)c5nn(CC(CCCC)CCCCCC)nc45)s3)sc2c(-c2ccc3ccccc3c2)c2ccsc12,COC(=O)CCCC1(c2ccccc2)C23c4c5ccc6c7cc8c9c%10c(cc%11cc%12c%13c%14c(cc%15c%16ccc-5c2c%16c2c5c%16c%17c(c(c46)c7c9c%17c4c%10c%11c%13c4c%16c%14c%152)C513)C%12)C8,4.54,-5.32,-3.59,-5.9,-3.9,,,1:1,,conventional,PDIN,PEDOT:PSS,o-DCB,DIO
3271,10.1039/c7qm00182g,CCCCC(CC)Cc1ccc(-c2c3cc(-c4ccc(-c5sc(-c6cccs6)c6c5C(=O)c5c(CC(CC)CCCC)sc(CC(CC)CCCC)c5C6=O)s4)sc3c(-c3ccc(CC(CC)CCCC)s3)c3ccsc23)s1,CCCCCCc1ccc(C2(c3ccc(CCCCCC)cc3)c3cc4c(cc3-c3sc5cc(/C=C6\C(=O)c7ccc(C)cc7C6=C(C#N)C#N)sc5c32)C(c2ccc(CCCCCC)cc2)(c2ccc(CCCCCC)cc2)c2c-4sc3cc(/C=C4\C(=O)c5ccc(C)cc5C4=C(C#N)C#N)sc23)cc1,6.52,-5.33,-2.92,-5.58,-3.98,240.0,,1:1,,conventional,PFN-Br,PEDOT:PSS,chlorobenzene,DIO
3305,10.1021/acsami.7b10059,CCCCCCCCCCCCC(CCCCCCCCCC)Cc1csc(-c2cc3c4nonc4c4cc(-c5cc(CC(CCCCCCCCCC)CCCCCCCCCCCC)c(-c6ccc(-c7cccs7)s6)s5)sc4c3s2)c1,CCCCCCC1(CCCCCC)c2cc3c(cc2-c2sc(/C=C4\C(=O)c5ccccc5C4=C(C#N)C#N)cc21)C(CCCCCC)(CCCCCC)c1cc(/C=C2\C(=O)c4ccccc4C2=C(C#N)C#N)sc1-3,8.87,-5.44,-3.48,-5.69,-3.98,100.0,,1:1,,inverted,ZnO,MoO3,chlorobenzene,
3306,10.1021/acsami.7b10059,CCCCCCCCCCCCC(CCCCCCCCCC)Cc1csc(-c2cc3c4nonc4c4cc(-c5cc(CC(CCCCCCCCCC)CCCCCCCCCCCC)c(-c6ccc(-c7cccs7)s6)s5)sc4c3s2)c1,CCCCCCc1ccc(C2(c3ccc(CCCCCC)cc3)c3cc4c(cc3-c3sc5cc(C=C6C(=O)c7ccccc7C6=C(C#N)C#N)sc5c32)C(c2ccc(CCCCCC)cc2)(c2ccc(CCCCCC)cc2)c2c-4sc3cc(C=C4C(=O)c5ccccc5C4=C(C#N)C#N)sc23)cc1,6.85,-5.44,-3.48,-5.51,-3.84,100.0,,1:1,,inverted,ZnO,MoO3,chlorobenzene,
3316,10.1039/c4ta00020j,CCCCCCc1csc(-c2ccc(-c3cc(CCCCCC)c(/C=C/c4csc(-c5cc6c(OCC(CC)CCCC)c7sc(-c8ccc(C9=C%10C(=O)N(CC(CC)CCCC)C(c%11ccc(-c%12cc%13c(OCC(CC)CCCC)c%14sccc%14c(OCC(CC)CCCC)c%13s%12)s%11)=C%10C(=O)N9CC(CC)CCCC)s8)cc7c(OCC(CC)CCCC)c6s5)c4)s3)c3nsnc23)c1,COC(=O)CCCC1(c2ccccc2)C23c4c5c6c7c8c9c(c%10c%11c2c2c%12c4c4c%13c5c5c7c7c8c8c%14c9c%10c9c%10c%11c2c2c%11c%12c4c4c%12c%13c5c5c7c7c8c8c%14c9c9c%10c2c2c%11c4c4c%12c5c7c5c8c9c2c45)C613,2.16,-5.29,-3.7,-6.1,-3.7,,,,,,,,,
3318,10.1039/c4ta00020j,CCCCCCc1csc(-c2ccc(-c3cc(CCCCCC)c(/C=C/c4csc(-c5cc6c(OCC(CC)CCCC)c7sc(-c8ccc(C9=C%10C(=O)N(CC(CC)CCCC)C(c%11ccc(-c%12cc%13c(OCC(CC)CCCC)c%14sccc%14c(OCC(CC)CCCC)c%13s%12)s%11)=C%10C(=O)N9CC(CC)CCCC)s8)cc7c(OCC(CC)CCCC)c6s5)c4)s3)c3nsnc23)c1,COC(=O)CCCC1(c2ccccc2)C23c4c5c6c7c8c9c(c%10c%11c2c2c%12c4c4c%13c5c5c7c7c8c8c%14c9c%10c9c%10c%11c2c2c%11c%12c4c4c%12c%13c5c5c7c7c8c8c%14c9c9c%10c2c2c%11c4c4c%12c5c7c5c8c9c2c45)C613,3.65,-5.47,-3.67,-6.1,-3.7,,,,,,,,,
3319,10.1039/c4ta00020j,CCCCCCc1csc(-c2ccc(-c3cc(CCCCCC)c(/C=C/c4csc(-c5cc6c(OCC(CC)CCCC)c7sc(-c8ccc(C9=C%10C(=O)N(CC(CC)CCCC)C(c%11ccc(-c%12cc%13c(OCC(CC)CCCC)c%14sccc%14c(OCC(CC)CCCC)c%13s%12)s%11)=C%10C(=O)N9CC(CC)CCCC)s8)cc7c(OCC(CC)CCCC)c6s5)c4)s3)c3nsnc23)c1,COC(=O)CCCC1(c2ccccc2)C23c4c5c6c7c8c9c(c%10c%11c2c2c%12c4c4c%13c5c5c7c7c8c8c%14c9c%10c9c%10c%11c2c2c%11c%12c4c4c%12c%13c5c5c7c7c8c8c%14c9c9c%10c2c2c%11c4c4c%12c5c7c5c8c9c2c45)C613,3.93,-5.47,-3.67,-6.1,-3.7,,,,,,,,,
3320,10.1039/c4ta00020j,CCCCCCc1csc(-c2ccc(-c3cc(CCCCCC)c(/C=C/c4csc(-c5cc6c(OCC(CC)CCCC)c7sc(-c8ccc(C9=C%10C(=O)N(CC(CC)CCCC)C(c%11ccc(-c%12cc%13c(OCC(CC)CCCC)c%14sccc%14c(OCC(CC)CCCC)c%13s%12)s%11)=C%10C(=O)N9CC(CC)CCCC)s8)cc7c(OCC(CC)CCCC)c6s5)c4)s3)c3nsnc23)c1,COC(=O)CCCC1(c2ccccc2)C23c4c5c6c7c8c9c(c%10c%11c2c2c%12c4c4c%13c5c5c7c7c8c8c%14c9c%10c9c%10c%11c2c2c%11c%12c4c4c%12c%13c5c5c7c7c8c8c%14c9c9c%10c2c2c%11c4c4c%12c5c7c5c8c9c2c45)C613,4.4,-5.47,-3.67,-6.1,-3.7,,,,,,,,,
3321,10.1039/c4ta00020j,CCCCCCc1csc(-c2ccc(-c3cc(CCCCCC)c(/C=C/c4csc(-c5cc6c(OCC(CC)CCCC)c7sc(-c8ccc(C9=C%10C(=O)N(CC(CC)CCCC)C(c%11ccc(-c%12cc%13c(OCC(CC)CCCC)c%14sccc%14c(OCC(CC)CCCC)c%13s%12)s%11)=C%10C(=O)N9CC(CC)CCCC)s8)cc7c(OCC(CC)CCCC)c6s5)c4)s3)c3nsnc23)c1,COC(=O)CCCC1(c2ccccc2)C23c4c5c6c7c8c9c(c%10c%11c2c2c%12c4c4c%13c5c5c7c7c8c8c%14c9c%10c9c%10c%11c2c2c%11c%12c4c4c%12c%13c5c5c7c7c8c8c%14c9c9c%10c2c2c%11c4c4c%12c5c7c5c8c9c2c45)C613,5.29,-5.47,-3.67,-6.1,-3.7,,,,,,,,,
3322,10.1039/c4ta00020j,CCCCCCc1csc(-c2ccc(-c3cc(CCCCCC)c(/C=C/c4csc(-c5cc6c(OCC(CC)CCCC)c7sc(-c8ccc(C9=C%10C(=O)N(CC(CC)CCCC)C(c%11ccc(-c%12cc%13c(OCC(CC)CCCC)c%14sccc%14c(OCC(CC)CCCC)c%13s%12)s%11)=C%10C(=O)N9CC(CC)CCCC)s8)cc7c(OCC(CC)CCCC)c6s5)c4)s3)c3nsnc23)c1,COC(=O)CCCC1(c2ccccc2)C23c4c5ccc6c7cc8c9c%10c(cc%11cc%12c%13c%14c(cc%15c%16ccc-5c2c%16c2c5c%16c%17c(c(c46)c7c9c%17c4c%10c%11c%13c4c%16c%14c%152)C513)C%12)C8,5.23,-5.47,-3.67,-5.9,-3.9,,,,,,,,,
3323,10.1021/acs.macromol.9b00793,CCCCCCCCC(CCCCCC)COC(=O)c1csc(-c2cc(C(=O)OCC(CCCCCC)CCCCCCCC)c(-c3ccc(-c4cccs4)s3)s2)c1,CCCCCCc1ccc(C2(c3ccc(CCCCCC)s3)c3cc4c(cc3-c3sc5cc(C=C6C(=O)c7cc(F)ccc7C6=C(C#N)C#N)sc5c32)C(c2ccc(CCCCCC)s2)(c2ccc(CCCCCC)s2)c2c-4sc3cc(C=C4C(=O)c5cc(F)ccc5C4=C(C#N)C#N)sc23)s1,6.23,-5.2,-2.9,-5.74,-4.01,110.0,,1:1 w/w,,,,,,
3324,10.1021/acs.macromol.9b00793,CCCCCCCCC(CCCCCC)COC(=O)c1csc(-c2cc(C(=O)OCC(CCCCCC)CCCCCCCC)c(-c3cc(Cl)c(-c4sccc4Cl)s3)s2)c1,CCCCCCc1ccc(C2(c3ccc(CCCCCC)s3)c3cc4c(cc3-c3sc5cc(C=C6C(=O)c7cc(F)ccc7C6=C(C#N)C#N)sc5c32)C(c2ccc(CCCCCC)s2)(c2ccc(CCCCCC)s2)c2c-4sc3cc(C=C4C(=O)c5cc(F)ccc5C4=C(C#N)C#N)sc23)s1,5.64,-5.44,-3.0,-5.74,-4.01,110.0,,1:1 w/w,,,,,,
3325,10.1021/acs.macromol.9b00793,CCCCCCCCCCC(CCCCCCCC)COC(=O)c1ccsc1-c1cc(F)c(-c2sc(-c3sccc3C(=O)OCC(CCCCCCCC)CCCCCCCCCC)cc2F)s1,CCCCCCc1ccc(C2(c3ccc(CCCCCC)s3)c3cc4c(cc3-c3sc5cc(C=C6C(=O)c7cc(F)ccc7C6=C(C#N)C#N)sc5c32)C(c2ccc(CCCCCC)s2)(c2ccc(CCCCCC)s2)c2c-4sc3cc(C=C4C(=O)c5cc(F)ccc5C4=C(C#N)C#N)sc23)s1,7.03,-5.4,-3.03,-5.74,-4.01,110.0,,1:1 w/w,,,,,,
3326,10.1021/acs.macromol.9b00793,CCCCCCCCC(CCCCCC)CCOC(=O)c1csc(-c2cc(C(=O)OCCC(CCCCCC)CCCCCCCC)c(-c3ccc(-c4sccc4Cl)s3)s2)c1,CCCCCCc1ccc(C2(c3ccc(CCCCCC)s3)c3cc4c(cc3-c3sc5cc(C=C6C(=O)c7cc(F)ccc7C6=C(C#N)C#N)sc5c32)C(c2ccc(CCCCCC)s2)(c2ccc(CCCCCC)s2)c2c-4sc3cc(C=C4C(=O)c5cc(F)ccc5C4=C(C#N)C#N)sc23)s1,7.79,-5.34,-3.01,-5.74,-4.01,110.0,,1:1 w/w,,,,,,
3327,10.1021/acs.macromol.9b00793,CCCCCCCCC(CCCCCC)COC(=O)c1csc(-c2cc(C(=O)OCC(CCCCCC)CCCCCCCC)c(-c3cc(F)c(-c4cccs4)s3)s2)c1,CCCCCCc1ccc(C2(c3ccc(CCCCCC)s3)c3cc4c(cc3-c3sc5cc(C=C6C(=O)c7cc(F)ccc7C6=C(C#N)C#N)sc5c32)C(c2ccc(CCCCCC)s2)(c2ccc(CCCCCC)s2)c2c-4sc3cc(C=C4C(=O)c5cc(F)ccc5C4=C(C#N)C#N)sc23)s1,8.06,-5.32,-2.98,-5.74,-4.01,,,,,,,,,
3335,10.1039/c8ee03608j,CCCCC(CC)CSc1cc2c(cc1SCC(CC)CCCC)C(=O)c1c(-c3ccc(-c4cc5c(-c6cc(F)c(CC(CC)CCCC)s6)c6sccc6c(-c6cc(F)c(CC(CC)CCCC)s6)c5s4)s3)sc(-c3cccs3)c1C2=O,CCCCCCc1ccc(C2(c3ccc(CCCCCC)cc3)c3cc4c(cc3-c3sc5cc(/C=C6\C(=O)c7cc(F)c(F)cc7C6=C(C#N)C#N)sc5c32)C(c2ccc(CCCCCC)cc2)(c2ccc(CCCCCC)cc2)c2c-4sc3cc(/C=C4\C(=O)c5cc(F)c(F)cc5C4=C(C#N)C#N)sc23)cc1,10.09,-5.48,-3.52,-5.66,-4.14,,,1:1,,conventional,ZnO,PEDOT:PSS,,
3336,10.1021/acs.chemmater.7b03495,CCCCCCCCN1C(=O)c2csc(-c3cc4c(OCC(CC)CCCC)c5sccc5c(OCC(CC)CCCC)c4s3)c2C1=O,CCCCCCCCC(CCCCCC)CN1C(=O)c2ccc3c4c(c(-c5cccs5)cc(c24)C1=O)C(=O)N(CC(CCCCCC)CCCCCCCC)C3=O,2.74,-5.44,-3.58,-5.64,-3.79,,,,,,,,,
3338,10.1021/acs.chemmater.7b03495,CCCCCCc1csc(-c2ccc(-c3cc(CCCCCC)c(/C=C/c4csc(-c5cc6c(OCC(CC)CCCC)c7sc(-c8ccc(C9=C%10C(=O)N(CC(CC)CCCC)C(c%11ccc(-c%12cc%13c(OCC(CC)CCCC)c%14sccc%14c(OCC(CC)CCCC)c%13s%12)s%11)=C%10C(=O)N9CC(CC)CCCC)s8)cc7c(OCC(CC)CCCC)c6s5)c4)s3)c3nsnc23)c1,CCCCCCCCC(CCCCCC)CN1C(=O)c2ccc3c4c(c(-c5cccs5)cc(c24)C1=O)C(=O)N(CC(CCCCCC)CCCCCCCC)C3=O,4.31,-5.48,-3.62,-5.64,-3.79,,,,,,,,,
3341,10.1039/c4tc01440e,CCCCCCCCOc1cc(-c2ccc(-c3c4cc(-c5ccc(-c6ccc(-c7cccs7)c7nc(-c8ccccc8)c(-c8ccccc8)nc67)s5)sc4c(-c4ccc(-c5cc(OCCCCCCCC)c(OCCCCCCCC)c(OCCCCCCCC)c5)s4)c4ccsc34)s2)cc(OCCCCCCCC)c1OCCCCCCCC,COC(=O)CCCC1(c2ccccc2)C23c4c5ccc6c7cc8c9c%10c(cc%11cc%12c%13c%14c(cc%15c%16ccc-5c2c%16c2c5c%16c%17c(c(c46)c7c9c%17c4c%10c%11c%13c4c%16c%14c%152)C513)C%12)C8,2.66,-5.33,-3.65,-5.9,-3.9,,,,,,,,,
3342,10.1039/c4tc01440e,CCCCCCCCOc1cc(-c2ccc(-c3c4cc(-c5sc(-c6ccc(-c7cc(CC(CC)CCCC)cs7)c7nc8c9ccccc9c9ccccc9c8nc67)cc5CC(CC)CCCC)sc4c(-c4ccc(-c5cc(OCCCCCCCC)c(OCCCCCCCC)c(OCCCCCCCC)c5)s4)c4ccsc34)s2)cc(OCCCCCCCC)c1OCCCCCCCC,COC(=O)CCCC1(c2ccccc2)C23c4c5ccc6c7cc8c9c%10c(cc%11cc%12c%13c%14c(cc%15c%16ccc-5c2c%16c2c5c%16c%17c(c(c46)c7c9c%17c4c%10c%11c%13c4c%16c%14c%152)C513)C%12)C8,4.24,-5.42,-3.83,-5.9,-3.9,,,,,,,,,
3345,10.1021/acsami.6b16538,CCCCC(CC)COC(=O)c1sc2csc(-c3cc4c(C(CC)CCCC)c5sccc5c(C(CC)CCCC)c4s3)c2c1F,COC(=O)CCCC1(c2ccccc2)C23c4c5ccc6c7cc8c9c%10c(cc%11cc%12c%13c%14c(cc%15c%16ccc-5c2c%16c2c5c%16c%17c(c(c46)c7c9c%17c4c%10c%11c%13c4c%16c%14c%152)C513)C%12)C8,1.8,-5.15,-3.31,-5.9,-3.9,,,,,inverted,,,,
3346,10.1021/acsami.6b16538,CCCCC(CC)COC(=O)c1sc2csc(-c3cc4c(-c5ccc(CC(CC)CCCC)s5)c5sccc5c(-c5ccc(CC(CC)CCCC)s5)c4s3)c2c1F,COC(=O)CCCC1(c2ccccc2)C23c4c5ccc6c7cc8c9c%10c(cc%11cc%12c%13c%14c(cc%15c%16ccc-5c2c%16c2c5c%16c%17c(c(c46)c7c9c%17c4c%10c%11c%13c4c%16c%14c%152)C513)C%12)C8,2.4,-5.24,-3.66,-5.9,-3.9,,,,,inverted,,,,
3347,10.1002/aenm.201300739,CCCCCCCCCCN1C(=O)C2=C(c3ccc(-c4cc5c(-c6ccc(CC(CC)CCCC)s6)c6sccc6c(-c6ccc(CC(CC)CCCC)s6)c5s4)o3)N(CCCCCCCCCC)C(=O)C2=C1c1ccco1,COC(=O)CCCC1(c2ccccc2)C23c4c5ccc6c7cc8c9c%10c(cc%11cc%12c%13c%14c(cc%15c%16ccc-5c2c%16c2c5c%16c%17c(c(c46)c7c9c%17c4c%10c%11c%13c4c%16c%14c%152)C513)C%12)C8,6.4,-5.25,-3.61,-5.9,-3.9,200.0,,1:2.5,,conventional,LiF,PEDOT:PSS,o-DCB,CN
3348,10.1002/aenm.201300739,CCCCCCCCCCCCN1C(=O)C2=C(c3ccc(-c4cc5c(-c6ccc(CC(CC)CCCC)s6)c6sccc6c(-c6ccc(CC(CC)CCCC)s6)c5s4)o3)N(CCCCCCCCCCCC)C(=O)C2=C1c1ccco1,COC(=O)CCCC1(c2ccccc2)C23c4c5ccc6c7cc8c9c%10c(cc%11cc%12c%13c%14c(cc%15c%16ccc-5c2c%16c2c5c%16c%17c(c(c46)c7c9c%17c4c%10c%11c%13c4c%16c%14c%152)C513)C%12)C8,6.2,-5.26,-3.61,-5.9,-3.9,160.0,,1:2.5,,conventional,LiF,PEDOT:PSS,o-DCB,CN
3349,10.1002/aenm.201300739,CCCCC(CC)Cc1ccc(-c2c3cc(-c4ccc(C5=C6C(=O)N(CC(CC)CCCC)C(c7ccco7)=C6C(=O)N5CC(CC)CCCC)o4)sc3c(-c3ccc(CC(CC)CCCC)s3)c3ccsc23)s1,COC(=O)CCCC1(c2ccccc2)C23c4c5ccc6c7cc8c9c%10c(cc%11cc%12c%13c%14c(cc%15c%16ccc-5c2c%16c2c5c%16c%17c(c(c46)c7c9c%17c4c%10c%11c%13c4c%16c%14c%152)C513)C%12)C8,4.8,-5.28,-3.59,-5.9,-3.9,120.0,,1:2.5,,conventional,LiF,PEDOT:PSS,o-DCB,CN
3350,10.1002/adma.201504091,COCCOCCOCCOCC(COCCOCCOCCOC)Oc1cc(-c2ccc(-c3c(F)c(F)cc4nsnc34)s2)c(OC(COCCOCCOCCOC)COCCOCCOCCOC)cc1-c1cccs1,CCCCCCOc1cc(/C=C(\C#N)c2ccc(-c3ccc4c5c(cccc35)C(=O)N(CC(CC)CCCC)C4=O)s2)c(OCCCCCC)cc1/C=C(\C#N)c1ccc(-c2ccc3c4c(cccc24)C(=O)N(CC(CC)CCCC)C3=O)s1,6.05,-5.43,-3.67,-5.79,-3.75,,,1:2.5,,conventional,Ca,PEDOT:PSS,chloroform,
3354,10.1039/c4py00566j,CCCCC(CC)Cc1ccsc1-c1nc2sc(-c3sc(-c4cc5c(s4)-c4sccc4[Si]5(CC(CC)CCCC)CC(CC)CCCC)cc3CC(CC)CCCC)nc2s1,CCCCCCCCCCCCC(CCCCCCCCCC)CN1C(=O)c2c3nc(-c4ccccc4)sc3c3c4c(c5nc(-c6ccc(-c7ccccc7)cc6)sc5c(c24)C1=O)C(=O)N(CC(CCCCCCCCCC)CCCCCCCCCCCC)C3=O,1.08,-5.1,-3.3,-6.09,-3.92,,,,,,,,,
3355,10.1039/c4py00566j,CCCCC(CC)Cc1ccsc1-c1nc2sc(-c3sc(-c4cc5c(s4)-c4sccc4[Si]5(CC(CC)CCCC)CC(CC)CCCC)cc3CC(CC)CCCC)nc2s1,CCCCCCCCCCCCC(CCCCCCCCCC)CN1C(=O)c2c3nc(-c4ccccc4)sc3c3c4c(c5nc(-c6ccc(-c7cccs7)cc6)sc5c(c24)C1=O)C(=O)N(CC(CCCCCCCCCC)CCCCCCCCCCCC)C3=O,1.28,-5.1,-3.3,-5.84,-3.94,,,,,,,,,
3356,10.1039/c4py00566j,CCCCC(CC)Cc1ccsc1-c1nc2sc(-c3sc(-c4cc5c(s4)-c4sccc4[Si]5(CC(CC)CCCC)CC(CC)CCCC)cc3CC(CC)CCCC)nc2s1,C=Cc1ccc(-c2nc3c4c5c(c6sc(-c7ccccc7)nc6c6c5c(c3s2)C(=O)N(CC(CCCCCCCCCC)CCCCCCCCCCCC)C6=O)C(=O)N(CC(CCCCCCCCCC)CCCCCCCCCCCC)C4=O)cc1,1.42,-5.1,-3.3,-5.73,-3.86,,,,,,,,,
3357,10.1021/ma2012706,CCCCCCc1ccsc1,CCCCCCCCC(CCCCCC)CN1C(=O)/C(=C2/C(=O)N(CC(CCCCCC)CCCCCCCC)c3ccccc32)c2ccccc21,0.19,-5.2,-3.2,-5.54,-3.84,,,1:1,,conventional,,PEDOT:PSS,chlorobenzene,
3358,10.1021/ma2012706,CCCCCCc1ccsc1,CCCCCCCCC(CCCCCC)CN1C(=O)/C(=C2/C(=O)N(CC(CCCCCC)CCCCCCCC)c3ccccc32)c2ccccc21,0.26,-5.2,-3.2,-5.54,-3.84,,,1:1,,conventional,,PEDOT:PSS,chlorobenzene,
3359,10.1021/ma2012706,CCCCCCc1ccsc1,CCCCCCCCC(CCCCCC)CN1C(=O)/C(=C2/C(=O)N(CC(CCCCCC)CCCCCCCC)c3ccccc32)c2ccccc21,0.47,-5.2,-3.2,-5.54,-3.84,,,1:1,,conventional,,PEDOT:PSS,chlorobenzene,
3403,10.1002/aenm.201700944,CCCCCCCCCCC(CCCCCCCC)Cc1ccsc1-c1cc2cc3sc(-c4sc(-c5cc6c(ccc7nsnc76)c6nsnc56)cc4CC(CCCCCCCC)CCCCCCCCCC)cc3cc2s1,COC(=O)CCCC1(c2ccccc2)C23c4c5ccc6c7cc8c9c%10c(cc%11cc%12c%13c%14c(cc%15c%16ccc-5c2c%16c2c5c%16c%17c(c(c46)c7c9c%17c4c%10c%11c%13c4c%16c%14c%152)C513)C%12)C8,9.9,-5.42,-3.48,-5.9,-3.9,,,,,conventional,PNDIT-F3N-Br,PEDOT:PSS,chlorobenzene,
3404,10.1002/aenm.201700944,CCCCCCCCCCC(CCCCCCCC)Cc1ccsc1-c1cc2cc3sc(-c4sc(-c5cc6c(ccc7nsnc76)c6nsnc56)cc4CC(CCCCCCCC)CCCCCCCCCC)cc3cc2s1,COC(=O)CCCC1(c2ccccc2)C23c4c5ccc6c7cc8c9c%10c(cc%11cc%12c%13c%14c(cc%15c%16ccc-5c2c%16c2c5c%16c%17c(c(c46)c7c9c%17c4c%10c%11c%13c4c%16c%14c%152)C513)C%12)C8,4.2,-5.42,-3.48,-5.9,-3.9,,,,,conventional,PNDIT-F3N-Br,PEDOT:PSS,chlorobenzene,
3405,10.1002/aenm.201700944,CCCCCCCCCCC(CCCCCCCC)Cc1ccsc1-c1cc2cc3sc(-c4sc(-c5cc6c(ccc7nsnc76)c6nsnc56)cc4CC(CCCCCCCC)CCCCCCCCCC)cc3cc2s1,COC(=O)CCCC1(c2ccccc2)C23c4c5ccc6c7cc8c9c%10c(cc%11cc%12c%13c%14c(cc%15c%16ccc-5c2c%16c2c5c%16c%17c(c(c46)c7c9c%17c4c%10c%11c%13c4c%16c%14c%152)C513)C%12)C8,8.3,-5.42,-3.48,-5.9,-3.9,,,,,conventional,PNDIT-F3N-Br,PEDOT:PSS,chlorobenzene,
3406,10.1002/aenm.201700944,CCCCCCCCCCC(CCCCCCCC)Cc1ccsc1-c1ccc(-c2sc(-c3cc4c(ccc5nsnc54)c4nsnc34)cc2CC(CCCCCCCC)CCCCCCCCCC)s1,COC(=O)CCCC1(c2ccccc2)C23c4c5ccc6c7cc8c9c%10c(cc%11cc%12c%13c%14c(cc%15c%16ccc-5c2c%16c2c5c%16c%17c(c(c46)c7c9c%17c4c%10c%11c%13c4c%16c%14c%152)C513)C%12)C8,11.1,-5.36,-3.48,-5.9,-3.9,280.0,,,,inverted,ZnO,MoO3,chlorobenzene,
3407,10.1002/aenm.201700944,CCCCCCCCCCC(CCCCCCCC)Cc1ccsc1-c1ccc(-c2sc(-c3cc4c(ccc5nsnc54)c4nsnc34)cc2CC(CCCCCCCC)CCCCCCCCCC)s1,COC(=O)CCCC1(c2ccccc2)C23c4c5ccc6c7cc8c9c%10c(cc%11cc%12c%13c%14c(cc%15c%16ccc-5c2c%16c2c5c%16c%17c(c(c46)c7c9c%17c4c%10c%11c%13c4c%16c%14c%152)C513)C%12)C8,5.8,-5.36,-3.48,-5.9,-3.9,,,,,conventional,PNDIT-F3N-Br,PEDOT:PSS,chlorobenzene,
3408,10.1002/aenm.201700944,CCCCCCCCCCC(CCCCCCCC)Cc1ccsc1-c1ccc(-c2sc(-c3cc4c(ccc5nsnc54)c4nsnc34)cc2CC(CCCCCCCC)CCCCCCCCCC)s1,COC(=O)CCCC1(c2ccccc2)C23c4c5ccc6c7cc8c9c%10c(cc%11cc%12c%13c%14c(cc%15c%16ccc-5c2c%16c2c5c%16c%17c(c(c46)c7c9c%17c4c%10c%11c%13c4c%16c%14c%152)C513)C%12)C8,7.0,-5.36,-3.48,-5.9,-3.9,,,,,conventional,PNDIT-F3N-Br,PEDOT:PSS,chlorobenzene,
