Repository: JiYiqaq/PCE-KA-GNN

# Data directory

- `raw/Active_Database.csv` is the immutable source dataset bundled under CC BY 4.0. Do not overwrite it with processed data.
- `processed/` is created and populated by the training pipeline. Generated `.pt` and `.pth` caches are intentionally ignored by Git because they can exceed GitHub's normal single-file limit.

See `../DATA_LICENSE.md` for provenance, license and checksum information.

File: data/processed/device_records.csv (part 19 of 250)
record_id,doi,donor_smiles,acceptor_smiles,pce,homo_d,lumo_d,homo_a,lumo_a,active_layer_thickness,annealing_temp,d_a_ratio,additive_ratio,device_type,etl_canonical,htl_canonical,solvent_canonical,additive_canonical
3427,10.1021/acs.chemmater.7b03770,CCCCC(CC)COC(=O)c1sc2csc(-c3cc4c(-c5ccc(CC(CC)CCCC)s5)c5sccc5c(-c5ccc(CC(CC)CCCC)s5)c4s3)c2c1F,CCCCC(CC)CC1(CC(CC)CCCC)c2cc(-c3ccc(/C=C4\SC(=S)N(CC)C4=O)c4nsnc34)sc2-c2c1ccc1c3c(ccc21)C(CC(CC)CCCC)(CC(CC)CCCC)c1cc(-c2ccc(/C=C4\SC(=S)N(CC)C4=O)c4nsnc24)sc1-3,7.44,-5.26,-3.62,-5.67,-3.75,90.0,,,,,,,,
3428,10.1021/acs.chemmater.7b03770,CCCCC(CC)COC(=O)c1sc2csc(-c3cc4c(-c5ccc(CC(CC)CCCC)s5)c5sccc5c(-c5ccc(CC(CC)CCCC)s5)c4s3)c2c1F,CCCCC(CC)CC1(CC(CC)CCCC)c2cc(-c3ccc(/C=C4\SC(=S)N(CC)C4=O)c4nsnc34)sc2-c2c1ccc1c3c(ccc21)C(CC(CC)CCCC)(CC(CC)CCCC)c1cc(-c2ccc(/C=C4\SC(=S)N(CC)C4=O)c4nsnc24)sc1-3,7.52,-5.26,-3.62,-5.67,-3.75,90.0,,,,,,,,
3429,10.1021/acs.chemmater.7b03770,CCCCC(CC)COC(=O)c1sc2csc(-c3cc4c(-c5ccc(CC(CC)CCCC)s5)c5sccc5c(-c5ccc(CC(CC)CCCC)s5)c4s3)c2c1F,CCCCC(CC)CC1(CC(CC)CCCC)c2cc(-c3ccc(/C=C4\SC(=S)N(CC)C4=O)c4nsnc34)sc2-c2c1ccc1c3c(ccc21)C(CC(CC)CCCC)(CC(CC)CCCC)c1cc(-c2ccc(/C=C4\SC(=S)N(CC)C4=O)c4nsnc24)sc1-3,8.08,-5.26,-3.62,-5.67,-3.75,90.0,,,,,,,,
3430,10.1021/acs.chemmater.7b03770,CCCCC(CC)COC(=O)c1sc2csc(-c3cc4c(-c5ccc(CC(CC)CCCC)s5)c5sccc5c(-c5ccc(CC(CC)CCCC)s5)c4s3)c2c1F,COC(=O)CCCC1(c2ccccc2)C23c4c5ccc6c7cc8c9c%10c(cc%11cc%12c%13c%14c(cc%15c%16ccc-5c2c%16c2c5c%16c%17c(c(c46)c7c9c%17c4c%10c%11c%13c4c%16c%14c%152)C513)C%12)C8,8.64,-5.26,-3.62,-5.94,-3.94,,,,,,,,,
3431,10.1021/acs.chemmater.9b00639,CCCCC(CC)Cc1ccc(-c2c3cc(-c4ccc(-c5sc(-c6cccs6)c6c5C(=O)c5c(CC(CC)CCCC)sc(CC(CC)CCCC)c5C6=O)s4)sc3c(-c3ccc(CC(CC)CCCC)s3)c3ccsc23)s1,CCCCCCCCCCC(CCCCCCCC)CN1C(=O)c2ccc3c4c(c(-c5cc(F)c(/C=C/c6sccc6F)s5)cc(c24)C1=O)C(=O)N(CC(CCCCCCCC)CCCCCCCCCC)C3=O,7.04,-5.33,-2.92,-5.5,-3.96,,,,,,,,,
3432,10.1021/acs.chemmater.9b00639,CCCCC(CC)Cc1ccc(-c2c3cc(-c4ccc(-c5sc(-c6cccs6)c6c5C(=O)c5c(CC(CC)CCCC)sc(CC(CC)CCCC)c5C6=O)s4)sc3c(-c3ccc(CC(CC)CCCC)s3)c3ccsc23)s1,CCCCCCCCCCC(CCCCCCCC)CN1C(=O)c2ccc3c4c(c(-c5ccc(/C=C/c6cccs6)s5)cc(c24)C1=O)C(=O)N(CC(CCCCCCCC)CCCCCCCCCC)C3=O,5.06,-5.33,-2.92,-5.36,-3.89,,,,,,,,,
3448,10.1039/c2py20917a,CCCCC(CC)CN1C(=O)C2=C(c3ccccc3)N(CC(CC)CCCC)C(=O)C2=C1c1ccccc1,COC(=O)CCCC1(c2ccccc2)C23c4c5c6c7c8c9c(c%10c%11c2c2c%12c4c4c%13c5c5c7c7c8c8c%14c9c%10c9c%10c%11c2c2c%11c%12c4c4c%12c%13c5c5c7c7c8c8c%14c9c9c%10c2c2c%11c4c4c%12c5c7c5c8c9c2c45)C613,0.89,-5.47,-3.15,-6.1,-3.7,,,,,,,,,
3449,10.1039/c2py20917a,CCCCC(CC)CN1C(=O)/C(=C2/C(=O)N(CC(CC)CCCC)c3ccccc32)c2ccccc21,COC(=O)CCCC1(c2ccccc2)C23c4c5c6c7c8c9c(c%10c%11c2c2c%12c4c4c%13c5c5c7c7c8c8c%14c9c%10c9c%10c%11c2c2c%11c%12c4c4c%12c%13c5c5c7c7c8c8c%14c9c9c%10c2c2c%11c4c4c%12c5c7c5c8c9c2c45)C613,0.39,-5.5,-3.51,-6.1,-3.7,,,,,,,,,
3454,10.1039/c7ta10391c,CCCCC(CC)COC(=O)c1sc2csc(-c3cc4c(-c5ccc(CC(CC)CCCC)s5)c5sccc5c(-c5ccc(CC(CC)CCCC)s5)c4s3)c2c1F,CCCCCCc1ccc(C2(c3ccc(CCCCCC)cc3)c3cc4c(cc3-c3sc5cc(/C=C6\C(=O)c7cscc7C6=C(C#N)C#N)sc5c32)C(c2ccc(CCCCCC)cc2)(c2ccc(CCCCCC)cc2)c2c-4sc3cc(/C=C4\C(=O)c5cscc5C4=C(C#N)C#N)sc23)cc1,8.23,-5.22,-3.64,-5.62,-3.92,,110.0,1:1.5,,inverted,ZnO,MoO3,chlorobenzene,DIO
3455,10.1039/c8ta03753a,CCCCC(CC)Cc1sc(-c2c3cc(-c4ccc(-c5sc(-c6cccs6)c6c5C(=O)c5c(CC(CC)CCCC)sc(CC(CC)CCCC)c5C6=O)s4)sc3c(-c3cc(F)c(CC(CC)CCCC)s3)c3ccsc23)cc1F,CCCCC(CC)CC1(CC(CC)CCCC)C2=C(SC(c3cc(F)c(-c4cc5c(s4)-c4sc(/C=C6\C(=O)c7cc(F)c(F)cc7C6=C(C#N)C#N)cc4C5(CC(CC)CCCC)CC(CC)CCCC)cc3F)C2)c2sc(/C=C3\C(=O)c4cc(F)c(F)cc4C3=C(C#N)C#N)cc21,10.97,-5.48,-3.64,-5.53,-3.83,,,,,,,,,
3456,10.1039/c8ta03753a,CCCCC(CC)Cc1sc(-c2c3cc(-c4ccc(-c5sc(-c6cccs6)c6c5C(=O)c5c(CC(CC)CCCC)sc(CC(CC)CCCC)c5C6=O)s4)sc3c(-c3cc(F)c(CC(CC)CCCC)s3)c3ccsc23)cc1F,CCCCC(CC)CC1(CC(CC)CCCC)C2=C(SC(c3c(F)c(F)c(-c4cc5c(s4)-c4sc(/C=C6\C(=O)c7cc(F)c(F)cc7C6=C(C#N)C#N)cc4C5(CC(CC)CCCC)CC(CC)CCCC)c(F)c3F)C2)c2sc(/C=C3\C(=O)c4cc(F)c(F)cc4C3=C(C#N)C#N)cc21,9.09,-5.48,-3.64,-5.66,-3.86,,,,,,,,,
3459,10.1021/acsami.9b08722,CCCCCCCCC(CCCCCC)Cc1ccc(-c2c3cc(-c4ccc(-c5c(F)c(F)c(-c6cccs6)c6nn(CCCCCC[Si](C)(O[Si](C)(C)C)O[Si](C)(C)C)nc56)s4)sc3c(-c3ccc(CC(CCCCCC)CCCCCCCC)s3)c3ccsc23)s1,CCCCCCc1ccc(C2(c3ccc(CCCCCC)cc3)c3cc4c(cc3-c3sc5cc(/C=C6\C(=O)c7ccc(C)cc7C6=C(C#N)C#N)sc5c32)C(c2ccc(CCCCCC)cc2)(c2ccc(CCCCCC)cc2)c2c-4sc3cc(/C=C4\C(=O)c5ccc(C)cc5C4=C(C#N)C#N)sc23)cc1,7.94,-5.29,-3.35,-5.58,-3.98,100.0,,1:1,0.5 vol % DPE,inverted,,,,
3460,10.1021/acsami.9b08722,CCCCCCCCC(CCCCCC)Cn1nc2c(-c3cccs3)c(F)c(F)c(-c3ccc(-c4cc5c(-c6ccc(CCCCCC[Si](C)(O[Si](C)(C)C)O[Si](C)(C)C)s6)c6sccc6c(-c6ccc(CCCCCC[Si](C)(O[Si](C)(C)C)O[Si](C)(C)C)s6)c5s4)s3)c2n1,CCCCCCc1ccc(C2(c3ccc(CCCCCC)cc3)c3cc4c(cc3-c3sc5cc(/C=C6\C(=O)c7ccc(C)cc7C6=C(C#N)C#N)sc5c32)C(c2ccc(CCCCCC)cc2)(c2ccc(CCCCCC)cc2)c2c-4sc3cc(/C=C4\C(=O)c5ccc(C)cc5C4=C(C#N)C#N)sc23)cc1,10.88,-5.26,-3.32,-5.58,-3.98,100.0,,1:1.3,0.5 vol % DPE; 0.5 vol % NMP,inverted,,,,
3461,10.1021/acsami.9b08722,C[Si](C)(C)O[Si](C)(CCCCCCc1ccc(-c2c3cc(-c4ccc(-c5c(F)c(F)c(-c6cccs6)c6nn(CCCCCC[Si](C)(O[Si](C)(C)C)O[Si](C)(C)C)nc56)s4)sc3c(-c3ccc(CCCCCC[Si](C)(O[Si](C)(C)C)O[Si](C)(C)C)s3)c3ccsc23)s1)O[Si](C)(C)C,CCCCCCc1ccc(C2(c3ccc(CCCCCC)cc3)c3cc4c(cc3-c3sc5cc(/C=C6\C(=O)c7ccc(C)cc7C6=C(C#N)C#N)sc5c32)C(c2ccc(CCCCCC)cc2)(c2ccc(CCCCCC)cc2)c2c-4sc3cc(/C=C4\C(=O)c5ccc(C)cc5C4=C(C#N)C#N)sc23)cc1,9.7,-5.21,-3.27,-5.58,-3.98,100.0,,1:1,0.5 vol % DPE,inverted,,,,
3478,10.1021/acs.macromol.6b00248,CCCCC(CC)Cc1csc(-c2sc(-c3cc(CC(CC)CCCC)c(-c4cc(F)c(-c5sccc5F)s4)s3)c3c2C(=O)c2c(CC(CC)CCCC)sc(CC(CC)CCCC)c2C3=O)c1,CCCCCCc1ccc(C2(c3ccc(CCCCCC)cc3)c3cc4c(cc3-c3sc5cc(C=C6C(=O)c7ccccc7C6=C(C#N)C#N)sc5c32)C(c2ccc(CCCCCC)cc2)(c2ccc(CCCCCC)cc2)c2c-4sc3cc(C=C4C(=O)c5ccccc5C4=C(C#N)C#N)sc23)cc1,8.13,-5.39,-3.61,-5.51,-3.78,90.0,,1:1,100:1 v/v solvent:additive,,,,,
3479,10.1021/acs.macromol.6b00248,CCCCC(CC)Cc1csc(-c2sc(-c3cc(CC(CC)CCCC)c(-c4ccc(-c5cccs5)s4)s3)c3c2C(=O)c2c(CC(CC)CCCC)sc(CC(CC)CCCC)c2C3=O)c1,COC(=O)CCCC1(c2ccccc2)C23c4c5ccc6c7cc8c9c%10c(cc%11cc%12c%13c%14c(cc%15c%16ccc-5c2c%16c2c5c%16c%17c(c(c46)c7c9c%17c4c%10c%11c%13c4c%16c%14c%152)C513)C%12)C8,6.24,-5.3,-3.54,-5.9,-3.9,78.0,,1.5:1,100:1 v/v solvent:additive,,,,,
3480,10.1021/acs.macromol.6b00248,CCCCC(CC)Cc1csc(-c2sc(-c3cc(CC(CC)CCCC)c(-c4cc(F)c(-c5sccc5F)s4)s3)c3c2C(=O)c2c(CC(CC)CCCC)sc(CC(CC)CCCC)c2C3=O)c1,COC(=O)CCCC1(c2ccccc2)C23c4c5ccc6c7cc8c9c%10c(cc%11cc%12c%13c%14c(cc%15c%16ccc-5c2c%16c2c5c%16c%17c(c(c46)c7c9c%17c4c%10c%11c%13c4c%16c%14c%152)C513)C%12)C8,8.68,-5.39,-3.61,-5.9,-3.9,91.0,,1.5:1,100:1 v/v solvent:additive,,,,,
3489,10.1002/aelm.201700358,CCCCC(CC)COC(=O)c1sc2csc(-c3cc4c(-c5ccc(CC(CC)CCCC)s5)c5sccc5c(-c5ccc(CC(CC)CCCC)s5)c4s3)c2c1F,CCCCCCc1ccc(C2(c3ccc(CCCCCC)cc3)c3cc4c(cc3-c3sc5cc(C=C6C(=O)c7ccccc7C6=C(C#N)C#N)sc5c32)C(c2ccc(CCCCCC)cc2)(c2ccc(CCCCCC)cc2)c2c-4sc3cc(C=C4C(=O)c5ccccc5C4=C(C#N)C#N)sc23)cc1,7.43,-5.24,-3.66,-5.51,-3.78,90.0,,1:1.2,,inverted,ZnO,MoO3,chlorobenzene,DIO
3490,10.1002/aelm.201700358,CCCCC(CC)COC(=O)c1sc2csc(-c3cc4c(-c5ccc(CC(CC)CCCC)s5)c5sccc5c(-c5ccc(CC(CC)CCCC)s5)c4s3)c2c1F,COC(=O)CCCC1(c2ccccc2)C23c4c5ccc6c7cc8c9c%10c(cc%11cc%12c%13c%14c(cc%15c%16ccc-5c2c%16c2c5c%16c%17c(c(c46)c7c9c%17c4c%10c%11c%13c4c%16c%14c%152)C513)C%12)C8,4.89,-5.24,-3.66,-5.9,-3.9,100.0,,1:1.5,,inverted,ZnO,MoO3,chlorobenzene,
3497,10.1039/c7ta06631g,CCCCC(CC)Cc1ccc(-c2c3cc(-c4ccc(-c5sc(-c6cccs6)c6c5C(=O)c5c(CC(CC)CCCC)sc(CC(CC)CCCC)c5C6=O)s4)sc3c(-c3ccc(CC(CC)CCCC)s3)c3ccsc23)s1,CCCCCCc1ccc(C2(c3ccc(CCCCCC)cc3)c3cc4c(cc3-c3sc(/C=C5\C(=O)c6cc7ccccc7cc6C5=C(C#N)C#N)cc32)C(c2ccc(CCCCCC)cc2)(c2ccc(CCCCCC)cc2)c2cc(/C=C3\C(=O)c5cc6ccccc6cc5C3=C(C#N)C#N)sc2-4)cc1,6.9,-5.33,-3.53,-5.73,-4.08,100.0,100.0,1:1,,conventional,PNDIT-F3N-Br,PEDOT:PSS,,
3498,10.1039/c7ta06631g,CCCCC(CC)Cc1ccc(-c2c3cc(-c4ccc(-c5sc(-c6cccs6)c6c5C(=O)c5c(CC(CC)CCCC)sc(CC(CC)CCCC)c5C6=O)s4)sc3c(-c3ccc(CC(CC)CCCC)s3)c3ccsc23)s1,CCCCCCc1ccc(C2(c3ccc(CCCCCC)cc3)c3cc4c(cc3-c3sc(-c5sc(/C=C6\C(=O)c7cc8ccccc8cc7C6=C(C#N)C#N)cc5CC(CC)CCCC)cc32)C(c2ccc(CCCCCC)cc2)(c2ccc(CCCCCC)cc2)c2cc(-c3sc(/C=C5\C(=O)c6cc7ccccc7cc6C5=C(C#N)C#N)cc3CC(CC)CCCC)sc2-4)cc1,5.4,-5.33,-3.53,-5.58,-4.06,100.0,100.0,1:1,,conventional,PNDIT-F3N-Br,PEDOT:PSS,,
3507,10.1021/acs.macromol.6b00269,CCCCC(CC)COC(=O)c1cc2csc(-c3cc4c(-c5ccc(CC(CC)CCCC)s5)c5sc(-c6sc(-c7cc8c(s7)-c7sccc7[SiH2]8)c7cc(C(=O)OCC(CC)CCCC)sc67)cc5c(-c5ccc(CC(CC)CCCC)s5)c4s3)c2s1,COC(=O)CCCC1(c2ccccc2)C23c4c5ccc6c7cc8c9c%10c(cc%11cc%12c%13c%14c(cc%15c%16ccc-5c2c%16c2c5c%16c%17c(c(c46)c7c9c%17c4c%10c%11c%13c4c%16c%14c%152)C513)C%12)C8,1.06,-5.19,-3.62,-5.9,-3.9,98.0,,1:1.5,5 vol %,inverted,,,,
3508,10.1021/acs.macromol.6b00269,CCCCC(CC)COC(=O)c1cc2csc(-c3cc4c(-c5ccc(CC(CC)CCCC)s5)c5sc(-c6sc(-c7cc8c(s7)-c7sccc7[SiH2]8)c7cc(C(=O)OCC(CC)CCCC)sc67)cc5c(-c5ccc(CC(CC)CCCC)s5)c4s3)c2s1,COC(=O)CCCC1(c2ccccc2)C23c4c5ccc6c7cc8c9c%10c(cc%11cc%12c%13c%14c(cc%15c%16ccc-5c2c%16c2c5c%16c%17c(c(c46)c7c9c%17c4c%10c%11c%13c4c%16c%14c%152)C513)C%12)C8,5.61,-5.08,-3.62,-5.9,-3.9,97.0,,1:1.5,5 vol %,inverted,,,,
3518,10.1016/j.nanoen.2017.03.013,CCCCCCCCCc1nc(-c2nc(CCCCCCCCC)c(-c3ccc(-c4cc5c(-c6cc(OCCCCCC)cc(OCCCCCC)c6)c6sccc6c(-c6cc(OCCCCCC)cc(OCCCCCC)c6)c5s4)s3)s2)sc1-c1cccs1,CCCCCCc1ccc(C2(c3ccc(CCCCCC)cc3)c3cc4c(cc3-c3sc5cc(C=C6C(=O)c7ccccc7C6=C(C#N)C#N)sc5c32)C(c2ccc(CCCCCC)cc2)(c2ccc(CCCCCC)cc2)c2c-4sc3cc(C=C4C(=O)c5ccccc5C4=C(C#N)C#N)sc23)cc1,5.7,-5.36,-3.36,-5.48,-3.83,85.0,,1:1,,inverted,ZnO,MoO3,,
3519,10.1016/j.nanoen.2017.03.013,CCCCCCCCCc1nc(-c2nc(CCCCCCCCC)c(-c3ccc(-c4cc5c(-c6cc(OCCCCCC)cc(OCCCCCC)c6)c6sccc6c(-c6cc(OCCCCCC)cc(OCCCCCC)c6)c5s4)s3)s2)sc1-c1cccs1,COC(=O)CCCC1(c2ccccc2)C23c4c5ccc6c7cc8c9c%10c(cc%11cc%12c%13c%14c(cc%15c%16ccc-5c2c%16c2c5c%16c%17c(c(c46)c7c9c%17c4c%10c%11c%13c4c%16c%14c%152)C513)C%12)C8,2.4,-5.36,-3.36,-5.87,-3.9,85.0,,1:1,,inverted,ZnO,MoO3,,
3533,10.1021/acs.jpcc.6b11848,CCCCC(CC)Cc1ccc(-c2c3cc(-c4ccc(-c5sc(-c6cccs6)c6c5C(=O)c5c(CC(CC)CCCC)sc(CC(CC)CCCC)c5C6=O)s4)sc3c(-c3ccc(CC(CC)CCCC)s3)c3ccsc23)s1,CCCCCCc1ccc(C2(c3ccc(CCCCCC)cc3)c3cc4c(cc3-c3sc5cc(C=C6C(=O)c7ccccc7C6=C(C#N)C#N)sc5c32)C(c2ccc(CCCCCC)cc2)(c2ccc(CCCCCC)cc2)c2c-4sc3cc(C=C4C(=O)c5ccccc5C4=C(C#N)C#N)sc23)cc1,9.56,-5.25,-3.46,-5.48,-3.83,96.0,,1:1,,conventional,Mg,PEDOT:PSS,o-DCB,
3534,10.1021/acs.jpcc.6b11848,CCCCCC(C)CSc1ccc(-c2c3cc(-c4ccc(-c5sc(-c6cccs6)c6c5C(=O)c5c(CC(CC)CCCC)sc(CC(CC)CCCC)c5C6=O)s4)sc3c(-c3ccc(SCC(CC)CCCC)s3)c3ccsc23)s1,CCCCCCc1ccc(C2(c3ccc(CCCCCC)cc3)c3cc4c(cc3-c3sc5cc(C=C6C(=O)c7ccccc7C6=C(C#N)C#N)sc5c32)C(c2ccc(CCCCCC)cc2)(c2ccc(CCCCCC)cc2)c2c-4sc3cc(C=C4C(=O)c5ccccc5C4=C(C#N)C#N)sc23)cc1,10.49,-5.3,-3.52,-5.48,-3.83,94.0,,1:1,,conventional,Mg,PEDOT:PSS,o-DCB,
3535,10.1021/acs.jpcc.6b11848,CCCCCCCCCCC(CCCCCCCC)COC(=O)c1cc2c(-c3ccc(-c4cc5c(-c6ccc(CC(CC)CCCC)s6)c6sccc6c(-c6ccc(CC(CC)CCCC)s6)c5s4)s3)sc(-c3cccs3)c2s1,CCCCCCc1ccc(C2(c3ccc(CCCCCC)cc3)c3cc4c(cc3-c3sc5cc(C=C6C(=O)c7ccccc7C6=C(C#N)C#N)sc5c32)C(c2ccc(CCCCCC)cc2)(c2ccc(CCCCCC)cc2)c2c-4sc3cc(C=C4C(=O)c5ccccc5C4=C(C#N)C#N)sc23)cc1,3.72,-4.94,-3.31,-5.48,-3.83,89.0,,1:1,,conventional,Mg,PEDOT:PSS,o-DCB,
3536,10.1021/acs.jpcc.6b11848,CCCCCCCCCCC(CCCCCCCC)COC(=O)c1cc2c(-c3ccc(-c4cc5c(-c6ccc(SCC(C)CCCCC)s6)c6sccc6c(-c6ccc(SCC(CC)CCCC)s6)c5s4)s3)sc(-c3cccs3)c2s1,CCCCCCc1ccc(C2(c3ccc(CCCCCC)cc3)c3cc4c(cc3-c3sc5cc(C=C6C(=O)c7ccccc7C6=C(C#N)C#N)sc5c32)C(c2ccc(CCCCCC)cc2)(c2ccc(CCCCCC)cc2)c2c-4sc3cc(C=C4C(=O)c5ccccc5C4=C(C#N)C#N)sc23)cc1,5.35,-5.08,-3.44,-5.48,-3.83,91.0,,1:1,,conventional,Mg,PEDOT:PSS,o-DCB,
3537,10.1021/acs.jpcc.6b11848,CCCCC(CC)Cc1ccc(-c2c3cc(-c4sc(-c5ccc(-c6cc(CC(CC)CCCC)c(C)s6)c6nsnc56)cc4CC(CC)CCCC)sc3c(-c3ccc(CC(CC)CCCC)s3)c3cc(C)sc23)s1,CCCCCCc1ccc(C2(c3ccc(CCCCCC)cc3)c3cc4c(cc3-c3sc5cc(C=C6C(=O)c7ccccc7C6=C(C#N)C#N)sc5c32)C(c2ccc(CCCCCC)cc2)(c2ccc(CCCCCC)cc2)c2c-4sc3cc(C=C4C(=O)c5ccccc5C4=C(C#N)C#N)sc23)cc1,6.61,-5.14,-3.44,-5.48,-3.83,90.0,,1:1,,conventional,Mg,PEDOT:PSS,o-DCB,
3538,10.1021/acs.jpcc.6b11848,CCCCC(CC)CSc1ccc(-c2c3cc(-c4sc(-c5ccc(-c6cc(CC(CC)CCCC)cs6)c6nsnc56)cc4CC(CC)CCCC)sc3c(-c3ccc(SCC(CC)CCCC)s3)c3ccsc23)s1,CCCCCCc1ccc(C2(c3ccc(CCCCCC)cc3)c3cc4c(cc3-c3sc5cc(C=C6C(=O)c7ccccc7C6=C(C#N)C#N)sc5c32)C(c2ccc(CCCCCC)cc2)(c2ccc(CCCCCC)cc2)c2c-4sc3cc(C=C4C(=O)c5ccccc5C4=C(C#N)C#N)sc23)cc1,8.28,-5.24,-3.53,-5.48,-3.83,88.0,,1:1,,conventional,Mg,PEDOT:PSS,o-DCB,
3549,10.1039/c7ta07882j,CCCCCCC(CCCC)CCc1c2cc(-c3ccc(-c4c(F)c(F)c(-c5cccs5)c5nn(CC(CCCC)CCCCCC)nc45)s3)sc2c(CCC(CCCC)CCCCCC)c2ccsc12,CCCCCCc1ccc(C2(c3ccc(CCCCCC)cc3)c3cc4c(cc3-c3sc5cc(C=C6C(=O)c7ccccc7C6=C(C#N)C#N)sc5c32)C(c2ccc(CCCCCC)cc2)(c2ccc(CCCCCC)cc2)c2c-4sc3cc(C=C4C(=O)c5ccccc5C4=C(C#N)C#N)sc23)cc1,8.37,-5.48,-3.47,-5.54,-4.04,90.0,,1:1.5,,inverted,ZnO,MoO3,chloroform,
3550,10.1039/c7ta07882j,CCCCCCC(CCCC)CCc1c2cc(-c3ccc(-c4ccc(-c5cccs5)c5nn(CC(CCCC)CCCCCC)nc45)s3)sc2c(CCC(CCCC)CCCCCC)c2ccsc12,CCCCCCc1ccc(C2(c3ccc(CCCCCC)cc3)c3cc4c(cc3-c3sc5cc(C=C6C(=O)c7ccccc7C6=C(C#N)C#N)sc5c32)C(c2ccc(CCCCCC)cc2)(c2ccc(CCCCCC)cc2)c2c-4sc3cc(C=C4C(=O)c5ccccc5C4=C(C#N)C#N)sc23)cc1,4.26,-5.42,-3.44,-5.54,-4.04,90.0,,1:1.5,,inverted,ZnO,MoO3,chloroform,
3551,10.1021/jp311059d,CCCCC(CC)Cc1ccc(-c2c3cc(-c4scc5c4C(=O)N(CC(CC)CCCC)C5=O)sc3c(-c3ccc(CC(CC)CCCC)s3)c3ccsc23)s1,COC(=O)CCCC1(c2ccccc2)C23c4c5c6c7c8c9c(c%10c%11c2c2c%12c4c4c%13c5c5c7c7c8c8c%14c9c%10c9c%10c%11c2c2c%11c%12c4c4c%12c%13c5c5c7c7c8c8c%14c9c9c%10c2c2c%11c4c4c%12c5c7c5c8c9c2c45)C613,2.78,-5.35,-3.17,-5.93,-3.91,89.0,150.0,1:4,,,,,,
3552,10.1021/jp311059d,CCCCC(CC)Cc1ccc(-c2c3cc(-c4scc5c4C(=O)N(CC(CC)CCCC)C5=O)sc3c(-c3ccc(CC(CC)CCCC)s3)c3ccsc23)s1,COC(=O)CCCC1(c2ccccc2)C23c4c5c6c7c8c9c(c%10c%11c2c2c%12c4c4c%13c5c5c7c7c8c8c%14c9c%10c9c%10c%11c2c2c%11c%12c4c4c%12c%13c5c5c7c7c8c8c%14c9c9c%10c2c2c%11c4c4c%12c5c7c5c8c9c2c45)C613,3.31,-5.35,-3.17,-5.93,-3.91,89.0,,1:3,,,,,,
3553,10.1021/jp311059d,CCCCC(CC)Cc1ccc(-c2c3cc(-c4scc5c4C(=O)N(CC(CC)CCCC)C5=O)sc3c(-c3ccc(CC(CC)CCCC)s3)c3ccsc23)s1,COC(=O)CCCC1(c2ccccc2)C23c4c5c6c7c8c9c(c%10c%11c2c2c%12c4c4c%13c5c5c7c7c8c8c%14c9c%10c9c%10c%11c2c2c%11c%12c4c4c%12c%13c5c5c7c7c8c8c%14c9c9c%10c2c2c%11c4c4c%12c5c7c5c8c9c2c45)C613,4.41,-5.35,-3.17,-5.93,-3.91,89.0,,1:1,,,,,,
3554,10.1021/jp311059d,CCCCC(CC)Cc1ccc(-c2c3cc(-c4scc5c4C(=O)N(CC(CC)CCCC)C5=O)sc3c(-c3ccc(CC(CC)CCCC)s3)c3ccsc23)s1,COC(=O)CCCC1(c2ccccc2)C23c4c5c6c7c8c9c(c%10c%11c2c2c%12c4c4c%13c5c5c7c7c8c8c%14c9c%10c9c%10c%11c2c2c%11c%12c4c4c%12c%13c5c5c7c7c8c8c%14c9c9c%10c2c2c%11c4c4c%12c5c7c5c8c9c2c45)C613,4.92,-5.35,-3.17,-5.93,-3.91,89.0,,1:2,,,,,,
3562,10.1021/ma102357b,CCCCC(CC)COc1c2cc(-c3ccc4c(c3)N(CC(CC)CCCC)C(=O)/C4=C3/C(=O)N(CC(CC)CCCC)c4ccccc43)sc2c(OCC(CC)CCCC)c2ccsc12,COC(=O)CCCC1(c2ccccc2)C23c4c5ccc6c7cc8c9c%10c(cc%11cc%12c%13c%14c(cc%15c%16ccc-5c2c%16c2c5c%16c%17c(c(c46)c7c9c%17c4c%10c%11c%13c4c%16c%14c%152)C513)C%12)C8,1.17,-5.2,-3.66,-5.9,-3.9,85.0,,1:1,,,,,,
3563,10.1021/ma102357b,CCCCC(CC)COc1c2cc(-c3ccc4c(c3)N(CC(CC)CCCC)C(=O)/C4=C3/C(=O)N(CC(CC)CCCC)c4ccccc43)sc2c(OCC(CC)CCCC)c2ccsc12,COC(=O)CCCC1(c2ccccc2)C23c4c5ccc6c7cc8c9c%10c(cc%11cc%12c%13c%14c(cc%15c%16ccc-5c2c%16c2c5c%16c%17c(c(c46)c7c9c%17c4c%10c%11c%13c4c%16c%14c%152)C513)C%12)C8,1.76,-5.2,-3.66,-5.9,-3.9,90.0,,1:3,,,,,,
3564,10.1021/ma102357b,CCCCC(CC)COc1c2cc(-c3ccc4c(c3)N(CC(CC)CCCC)C(=O)/C4=C3/C(=O)N(CC(CC)CCCC)c4ccccc43)sc2c(OCC(CC)CCCC)c2ccsc12,COC(=O)CCCC1(c2ccccc2)C23c4c5ccc6c7cc8c9c%10c(cc%11cc%12c%13c%14c(cc%15c%16ccc-5c2c%16c2c5c%16c%17c(c(c46)c7c9c%17c4c%10c%11c%13c4c%16c%14c%152)C513)C%12)C8,1.91,-5.2,-3.66,-5.9,-3.9,80.0,,1:2,,,,,,
3565,10.1021/ma102357b,CCCCCCCCCCC(CCCCCCCC)CN1C(=O)/C(=C2/C(=O)N(CC(CCCCCCCC)CCCCCCCCCC)c3cc(-c4cccs4)ccc32)c2ccccc21,COC(=O)CCCC1(c2ccccc2)C23c4c5ccc6c7cc8c9c%10c(cc%11cc%12c%13c%14c(cc%15c%16ccc-5c2c%16c2c5c%16c%17c(c(c46)c7c9c%17c4c%10c%11c%13c4c%16c%14c%152)C513)C%12)C8,0.53,-5.49,-3.91,-5.9,-3.9,80.0,,1:1,,,,,,
3566,10.1021/ma102357b,CCCCCCCCCCC(CCCCCCCC)CN1C(=O)/C(=C2/C(=O)N(CC(CCCCCCCC)CCCCCCCCCC)c3cc(-c4cccs4)ccc32)c2ccccc21,COC(=O)CCCC1(c2ccccc2)C23c4c5ccc6c7cc8c9c%10c(cc%11cc%12c%13c%14c(cc%15c%16ccc-5c2c%16c2c5c%16c%17c(c(c46)c7c9c%17c4c%10c%11c%13c4c%16c%14c%152)C513)C%12)C8,0.85,-5.49,-3.91,-5.9,-3.9,80.0,,1:3,,,,,,
3567,10.1021/ma102357b,CCCCCCCCCCC(CCCCCCCC)CN1C(=O)/C(=C2/C(=O)N(CC(CCCCCCCC)CCCCCCCCCC)c3cc(-c4cccs4)ccc32)c2ccccc21,COC(=O)CCCC1(c2ccccc2)C23c4c5ccc6c7cc8c9c%10c(cc%11cc%12c%13c%14c(cc%15c%16ccc-5c2c%16c2c5c%16c%17c(c(c46)c7c9c%17c4c%10c%11c%13c4c%16c%14c%152)C513)C%12)C8,0.92,-5.49,-3.91,-5.9,-3.9,70.0,,1:2,,,,,,
3568,10.1021/ma102357b,CCCCC(CC)CN1C(=O)/C(=C2/C(=O)N(CC(CC)CCCC)c3cc(-c4cc5sccc5s4)ccc32)c2ccccc21,COC(=O)CCCC1(c2ccccc2)C23c4c5ccc6c7cc8c9c%10c(cc%11cc%12c%13c%14c(cc%15c%16ccc-5c2c%16c2c5c%16c%17c(c(c46)c7c9c%17c4c%10c%11c%13c4c%16c%14c%152)C513)C%12)C8,1.3,-5.43,-3.88,-5.9,-3.9,75.0,,1:3,,,,,,
3569,10.1021/ma102357b,CCCCC(CC)CN1C(=O)/C(=C2/C(=O)N(CC(CC)CCCC)c3cc(-c4cc5sccc5s4)ccc32)c2ccccc21,COC(=O)CCCC1(c2ccccc2)C23c4c5ccc6c7cc8c9c%10c(cc%11cc%12c%13c%14c(cc%15c%16ccc-5c2c%16c2c5c%16c%17c(c(c46)c7c9c%17c4c%10c%11c%13c4c%16c%14c%152)C513)C%12)C8,1.42,-5.43,-3.88,-5.9,-3.9,65.0,,1:1,,,,,,
3570,10.1021/ma102357b,CCCCC(CC)CN1C(=O)/C(=C2/C(=O)N(CC(CC)CCCC)c3cc(-c4cc5sccc5s4)ccc32)c2ccccc21,COC(=O)CCCC1(c2ccccc2)C23c4c5ccc6c7cc8c9c%10c(cc%11cc%12c%13c%14c(cc%15c%16ccc-5c2c%16c2c5c%16c%17c(c(c46)c7c9c%17c4c%10c%11c%13c4c%16c%14c%152)C513)C%12)C8,1.74,-5.43,-3.88,-5.9,-3.9,65.0,,1:2,,,,,,
3573,10.1021/acs.chemmater.7b01335,CCCCCCCCC(CCCCCC)CN1C(=O)c2c(-c3cc4scc(CCCCCC)c4s3)sc(-c3cc4sc(-c5cc6c(-c7ccc(CC(CC)CCCC)s7)c7sccc7c(-c7ccc(CC(CC)CCCC)s7)c6s5)c(CCCCCC)c4s3)c2C1=O,CCCCCCc1ccc(C2(c3ccc(CCCCCC)cc3)c3cc4c(cc3-c3sc5cc(C=C6C(=O)c7ccccc7C6=C(C#N)C#N)sc5c32)C(c2ccc(CCCCCC)cc2)(c2ccc(CCCCCC)cc2)c2c-4sc3cc(C=C4C(=O)c5ccccc5C4=C(C#N)C#N)sc23)cc1,9.79,-5.36,-3.51,-5.8,-4.21,100.0,,1:1,0.5 vol% DIO,inverted,ZnO,MoO3,chloroform,DIO
3574,10.1021/acs.chemmater.7b01335,CCCCCCCCC(CCCCCC)CN1C(=O)c2c(-c3cc4scc(CCCCCC)c4s3)sc(-c3cc4sc(-c5cc6c(-c7ccc(CC(CC)CCCC)s7)c7sccc7c(-c7ccc(CC(CC)CCCC)s7)c6s5)c(CCCCCC)c4s3)c2C1=O,COC(=O)CCCC1(c2ccccc2)C23c4c5ccc6c7cc8c9c%10c(cc%11cc%12c%13c%14c(cc%15c%16ccc-5c2c%16c2c5c%16c%17c(c(c46)c7c9c%17c4c%10c%11c%13c4c%16c%14c%152)C513)C%12)C8,6.5,-5.36,-3.51,-6.1,-4.3,100.0,,1:1.5,3 vol% DIO,inverted,ZnO,MoO3,chlorobenzene,DIO
3575,10.1021/acs.chemmater.7b01335,CCCCCCCCC(CCCCCC)CN1C(=O)c2c(-c3cc4scc(CCCCCC)c4s3)sc(-c3cc4sc(-c5cc6c(-c7cc(OC)c(CC(CC)CCCC)s7)c7sccc7c(-c7cc(OC)c(CC(CC)CCCC)s7)c6s5)c(CCCCCC)c4s3)c2C1=O,COC(=O)CCCC1(c2ccccc2)C23c4c5ccc6c7cc8c9c%10c(cc%11cc%12c%13c%14c(cc%15c%16ccc-5c2c%16c2c5c%16c%17c(c(c46)c7c9c%17c4c%10c%11c%13c4c%16c%14c%152)C513)C%12)C8,7.63,-5.52,-3.66,-6.1,-4.3,100.0,,1:1.5,3 vol% DIO,inverted,ZnO,MoO3,chlorobenzene,DIO
3586,10.1039/c7ta00495h,CCCCCCCCC(CCCCCC)Cc1csc(-c2cc3nnc4cc(-c5cc(CC(CCCCCC)CCCCCCCC)c(-c6ccc(C7=C8C(=O)N(CC(CC)CCCC)C(c9cccs9)=C8C(=O)N7CC(CC)CCCC)s6)s5)c(F)cc4c3cc2F)c1,COC(=O)CCCC1(c2ccccc2)C23c4c5c6c7c8c9c(c%10c%11c2c2c%12c4c4c%13c5c5c7c7c8c8c%14c9c%10c9c%10c%11c2c2c%11c%12c4c4c%12c%13c5c5c7c7c8c8c%14c9c9c%10c2c2c%11c4c4c%12c5c7c5c8c9c2c45)C613,5.72,-5.35,-3.82,-6.1,-3.7,,,,,conventional,LiF,PEDOT:PSS,chlorobenzene,
3587,10.1039/c7ta00495h,CCCCCCCCC(CCCCCC)Cc1csc(-c2cc3nnc4cc(-c5cc(CC(CCCCCC)CCCCCCCC)c(-c6ccc(C7=C8C(=O)N(CC(CC)CCCC)C(c9cccs9)=C8C(=O)N7CC(CC)CCCC)s6)s5)c(F)cc4c3cc2F)c1,COC(=O)CCCC1(c2ccccc2)C23c4c5c6c7c8c9c(c%10c%11c2c2c%12c4c4c%13c5c5c7c7c8c8c%14c9c%10c9c%10c%11c2c2c%11c%12c4c4c%12c%13c5c5c7c7c8c8c%14c9c9c%10c2c2c%11c4c4c%12c5c7c5c8c9c2c45)C613,6.64,-5.35,-3.82,-6.1,-3.7,,,,,conventional,LiF,PEDOT:PSS,chlorobenzene,
3588,10.1039/c7ta00495h,CCCCCCCCC(CCCCCC)Cc1csc(-c2cc3nnc4cc(-c5cc(CC(CCCCCC)CCCCCCCC)c(-c6ccc(C7=C8C(=O)N(CC(CC)CCCC)C(c9cccs9)=C8C(=O)N7CC(CC)CCCC)s6)s5)c(F)cc4c3cc2F)c1,COC(=O)CCCC1(c2ccccc2)C23c4c5c6c7c8c9c(c%10c%11c2c2c%12c4c4c%13c5c5c7c7c8c8c%14c9c%10c9c%10c%11c2c2c%11c%12c4c4c%12c%13c5c5c7c7c8c8c%14c9c9c%10c2c2c%11c4c4c%12c5c7c5c8c9c2c45)C613,7.01,-5.35,-3.82,-6.1,-3.7,,,1:1,,conventional,LiF,PEDOT:PSS,chlorobenzene,
3589,10.1021/acsami.9b02964,CCCCC(CC)Cc1ccc(-c2c3cc(-c4ccc(-c5sc(-c6cccs6)c6c5C(=O)c5c(CC(CC)CCCC)sc(CC(CC)CCCC)c5C6=O)s4)sc3c(-c3ccc(CC(CC)CCCC)s3)c3ccsc23)s1,CCCCCCc1ccc(C2(c3ccc(CCCCCC)cc3)c3cc4c(cc3-c3sc(-c5sc(/C=C6\C(=O)c7cc(F)c(F)cc7C6=C(C#N)C#N)cc5-c5ccc(CCCCCC)s5)cc32)C(c2ccc(CCCCCC)cc2)(c2ccc(CCCCCC)cc2)c2cc(-c3sc(/C=C5\C(=O)c6cc(F)c(F)cc6C5=C(C#N)C#N)cc3-c3ccc(CCCCCC)s3)sc2-4)cc1,8.13,-5.33,-2.92,-5.57,-4.05,,,1:1,,inverted,,,,
3590,10.1021/acsami.9b02964,CCCCC(CC)Cc1ccc(-c2c3cc(-c4ccc(-c5sc(-c6cccs6)c6c5C(=O)c5c(CC(CC)CCCC)sc(CC(CC)CCCC)c5C6=O)s4)sc3c(-c3ccc(CC(CC)CCCC)s3)c3ccsc23)s1,CCCCCCc1ccc(C2(c3ccc(CCCCCC)cc3)c3cc4c(cc3-c3sc(-c5cc(-c6ccc(CCCCCC)s6)c(/C=C6\C(=O)c7cc(F)c(F)cc7C6=C(C#N)C#N)s5)cc32)C(c2ccc(CCCCCC)cc2)(c2ccc(CCCCCC)cc2)c2cc(-c3cc(-c5ccc(CCCCCC)s5)c(/C=C5\C(=O)c6cc(F)c(F)cc6C5=C(C#N)C#N)s3)sc2-4)cc1,9.4,-5.33,-2.92,-5.55,-3.86,,,1:1,,inverted,,,,
3602,10.1039/c9ta08636f,COC(=O)C(C)(C)c1cc(C)cc(-c2sc3c4sc5cc(/C=C6/C(=O)c7cc(F)cc(c7)C(=O)/C6=C\c6cc(C(C)(C)C(=O)OC)c(-c7cc(C)cc(C(C)(C)C(=O)OC)c7)s6)sc5c4c(C(C)(C)C(=O)OC)ccc2-3)c1,CCCCCCc1ccc(S2(c3ccc(CCCCCC)cc3)c3cc(/C=C4\C(=O)c5cc(F)c(F)cc5C4=C(C#N)C#N)sc3-c3sc4c(-c5ccc(CC(CC)CCCC)cc5)c5c6c(sc5c(-c5ccc(CC(CC)CCCC)cc5)c4c32)-c2sc(/C=C3\C(=O)c4cc(F)c(F)cc4C3=C(C#N)C#N)cc2S6(c2ccc(CCCCCC)cc2)c2ccc(CCCCCC)cc2)cc1,10.9,-5.48,-3.63,-5.63,-3.9,,,1:1,,inverted,ZnO,MoO3,chloroform,
3604,10.1039/c6cc09724c,CCCCC(CC)COC(=O)c1sc2csc(-c3cc4c(-c5ccc(CC(CC)CCCC)s5)c5sccc5c(-c5ccc(CC(CC)CCCC)s5)c4s3)c2c1F,CCCCCCCCCCC(CCCCCCCC)CN1C(=O)c2ccc3c4c(c(-c5ccc(-c6cc(F)c(-c7cccs7)cc6F)s5)cc(c24)C1=O)C(=O)N(CC(CCCCCCCC)CCCCCCCCCC)C3=O,1.1,-5.24,-3.66,-5.64,-3.9,,,,,,,,,
3612,10.1039/c6cc04229e,COCCOCCOCCOCC(COCCOCCOCCOC)Oc1cc(-c2ccc(-c3c(F)c(F)cc4nsnc34)s2)c(OC(COCCOCCOCCOC)COCCOCCOCCOC)cc1-c1cccs1,CCCCCC(CCCCC)N1C(=O)c2ccc3c4ccc5c6c(cc(-c7ccc(C8(c9ccc(-c%10cc%11c%12c(ccc%13c%14ccc%15c%16c(ccc(c%10c%12%13)c%16%14)C(=O)N(C(CCCCC)CCCCC)C%15=O)C(=O)N(C(CCCCC)CCCCC)C%11=O)cc9)CCCCC8)cc7)c(c7ccc(c2c37)C1=O)c64)C(=O)N(C(CCCCC)CCCCC)C5=O,1.29,-5.31,-3.56,-5.92,-3.85,,,,,inverted,ZnO,MoO3,,
3613,10.1039/c6cc04229e,COCCOCCOCCOCC(COCCOCCOCCOC)Oc1cc(-c2ccc(-c3c(F)c(F)cc4nsnc34)s2)c(OC(COCCOCCOCCOC)COCCOCCOCCOC)cc1-c1cccs1,CCCCCC(CCCCC)N1C(=O)c2ccc3c4ccc5c6c(cc(-c7ccc(C8(c9ccc(-c%10cc%11c%12c(ccc%13c%14ccc%15c%16c(ccc(c%10c%12%13)c%16%14)C(=O)N(C(CCCCC)CCCCC)C%15=O)C(=O)N(C(CCCCC)CCCCC)C%11=O)cc9)CCCCC8)cc7)c(c7ccc(c2c37)C1=O)c64)C(=O)N(C(CCCCC)CCCCC)C5=O,1.74,-5.31,-3.56,-5.92,-3.85,,,,,inverted,ZnO,MoO3,,
3614,10.1039/c6cc04229e,COCCOCCOCCOCC(COCCOCCOCCOC)Oc1cc(-c2ccc(-c3c(F)c(F)cc4nsnc34)s2)c(OC(COCCOCCOCCOC)COCCOCCOCCOC)cc1-c1cccs1,CCCCCC(CCCCC)N1C(=O)c2ccc3c4ccc5c6c(cc(-c7ccc(C8(c9ccc(-c%10cc%11c%12c(ccc%13c%14ccc%15c%16c(ccc(c%10c%12%13)c%16%14)C(=O)N(C(CCCCC)CCCCC)C%15=O)C(=O)N(C(CCCCC)CCCCC)C%11=O)cc9)CCCCC8)cc7)c(c7ccc(c2c37)C1=O)c64)C(=O)N(C(CCCCC)CCCCC)C5=O,1.84,-5.31,-3.56,-5.92,-3.85,,,,,inverted,ZnO,MoO3,,
3615,10.1039/c6cc04229e,COCCOCCOCCOCC(COCCOCCOCCOC)Oc1cc(-c2ccc(-c3c(F)c(F)cc4nsnc34)s2)c(OC(COCCOCCOCCOC)COCCOCCOCCOC)cc1-c1cccs1,CCCCCC(CCCCC)N1C(=O)c2ccc3c4ccc5c6c(cc(-c7ccc(C8(c9ccc(-c%10cc%11c%12c(ccc%13c%14ccc%15c%16c(ccc(c%10c%12%13)c%16%14)C(=O)N(C(CCCCC)CCCCC)C%15=O)C(=O)N(C(CCCCC)CCCCC)C%11=O)cc9)CCCCC8)cc7)c(c7ccc(c2c37)C1=O)c64)C(=O)N(C(CCCCC)CCCCC)C5=O,2.14,-5.31,-3.56,-5.92,-3.85,,,,,inverted,ZnO,MoO3,,
3616,10.1039/c6cc04229e,COCCOCCOCCOCC(COCCOCCOCCOC)Oc1cc(-c2ccc(-c3c(F)c(F)cc4nsnc34)s2)c(OC(COCCOCCOCCOC)COCCOCCOCCOC)cc1-c1cccs1,CCCCCC(CCCCC)N1C(=O)c2ccc3c4ccc5c6c(ccc(c7ccc(c2c37)C1=O)c64)C(=O)N(c1ccc(C2(c3cccc(N4C(=O)c6ccc7c8ccc9c%10c(ccc(c%11ccc(c6c7%11)C4=O)c%108)C(=O)N(C(CCCCC)CCCCC)C9=O)c3)CCCCC2)cc1)C5=O,3.56,-5.31,-3.56,-6.16,-3.98,,,,,inverted,ZnO,MoO3,,
3617,10.1039/c6cc04229e,COCCOCCOCCOCC(COCCOCCOCCOC)Oc1cc(-c2ccc(-c3c(F)c(F)cc4nsnc34)s2)c(OC(COCCOCCOCCOC)COCCOCCOCCOC)cc1-c1cccs1,CCCCCC(CCCCC)N1C(=O)c2ccc3c4ccc5c6c(ccc(c7ccc(c2c37)C1=O)c64)C(=O)N(c1ccc(C2(c3cccc(N4C(=O)c6ccc7c8ccc9c%10c(ccc(c%11ccc(c6c7%11)C4=O)c%108)C(=O)N(C(CCCCC)CCCCC)C9=O)c3)CCCCC2)cc1)C5=O,3.58,-5.31,-3.56,-6.16,-3.98,,,,,inverted,ZnO,MoO3,,
3618,10.1039/c6cc04229e,COCCOCCOCCOCC(COCCOCCOCCOC)Oc1cc(-c2ccc(-c3c(F)c(F)cc4nsnc34)s2)c(OC(COCCOCCOCCOC)COCCOCCOCCOC)cc1-c1cccs1,CCCCCC(CCCCC)N1C(=O)c2ccc3c4ccc5c6c(ccc(c7ccc(c2c37)C1=O)c64)C(=O)N(c1ccc(C2(c3cccc(N4C(=O)c6ccc7c8ccc9c%10c(ccc(c%11ccc(c6c7%11)C4=O)c%108)C(=O)N(C(CCCCC)CCCCC)C9=O)c3)CCCCC2)cc1)C5=O,4.14,-5.31,-3.56,-6.16,-3.98,,,,,inverted,ZnO,MoO3,,
3619,10.1039/c6cc04229e,COCCOCCOCCOCC(COCCOCCOCCOC)Oc1cc(-c2ccc(-c3c(F)c(F)cc4nsnc34)s2)c(OC(COCCOCCOCCOC)COCCOCCOCCOC)cc1-c1cccs1,CCCCCC(CCCCC)N1C(=O)c2ccc3c4ccc5c6c(ccc(c7ccc(c2c37)C1=O)c64)C(=O)N(c1ccc(C2(c3cccc(N4C(=O)c6ccc7c8ccc9c%10c(ccc(c%11ccc(c6c7%11)C4=O)c%108)C(=O)N(C(CCCCC)CCCCC)C9=O)c3)CCCCC2)cc1)C5=O,5.28,-5.31,-3.56,-6.16,-3.98,,,1:2,,inverted,ZnO,MoO3,,
3620,10.1002/aenm.201701125,CCCCCCCCC(CCCCCC)Cn1c(=O)c2cc3c(cc2c2sccc21)c(=O)n(CC(CCCCCC)CCCCCCCC)c1cc(-c2cccs2)sc31,CCCCCCc1cccc(C2(c3cccc(CCCCCC)c3)c3cc4c(cc3-c3sc5cc(C=C6C(=O)c7ccccc7C6=C(C#N)C#N)sc5c32)C(c2cccc(CCCCCC)c2)(c2cccc(CCCCCC)c2)c2c-4sc3cc(C=C4C(=O)c5ccccc5C4=C(C#N)C#N)sc23)c1,8.97,-5.43,-3.58,-5.5,-3.92,95.0,150.0,1:1.25,,conventional,PDINO,PEDOT:PSS,"chlorobenzene:chloroform:1,8-diiodooctane (1:2:0.5)",DIO
3621,10.1002/aenm.201701125,CCCCCCCCC(CCCCCC)Cn1c(=O)c2cc3c(cc2c2sccc21)c(=O)n(CC(CCCCCC)CCCCCCCC)c1cc(-c2ccc(-c4cc5c6cc7c(=O)n(CC(CCCCCC)CCCCCCCC)c8cc(-c9ccc(-c%10cccs%10)s9)sc8c7cc6c(=O)n(CC(CCCCCC)CCCCCCCC)c5s4)s2)sc31,CCCCCCc1cccc(C2(c3cccc(CCCCCC)c3)c3cc4c(cc3-c3sc5cc(C=C6C(=O)c7ccccc7C6=C(C#N)C#N)sc5c32)C(c2cccc(CCCCCC)c2)(c2cccc(CCCCCC)c2)c2c-4sc3cc(C=C4C(=O)c5ccccc5C4=C(C#N)C#N)sc23)c1,7.99,-5.22,-3.38,-5.5,-3.92,95.0,150.0,1:1.25,,conventional,PDINO,PEDOT:PSS,"chlorobenzene:chloroform:1,8-diiodooctane (1:2:0.5)",DIO
3622,10.1002/aenm.201701125,CCCCCCCCC(CCCCCC)Cn1c(=O)c2cc3c(cc2c2sccc21)c(=O)n(CC(CCCCCC)CCCCCCCC)c1cc(-c2ccc(-c4cc5c6cc7c(=O)n(CC(CCCCCC)CCCCCCCC)c8cc(-c9ccc(-c%10cccs%10)s9)sc8c7cc6c(=O)n(CC(CCCCCC)CCCCCCCC)c5s4)s2)sc31,CCCCCCc1cccc(C2(c3cccc(CCCCCC)c3)c3cc4c(cc3-c3sc5cc(C=C6C(=O)c7ccccc7C6=C(C#N)C#N)sc5c32)C(c2cccc(CCCCCC)c2)(c2cccc(CCCCCC)c2)c2c-4sc3cc(C=C4C(=O)c5ccccc5C4=C(C#N)C#N)sc23)c1,8.79,-5.36,-3.52,-5.5,-3.92,95.0,150.0,1:1.25,,conventional,PDINO,PEDOT:PSS,"chlorobenzene:chloroform:1,8-diiodooctane (1:2:0.5)",DIO
3623,10.1002/aenm.201701125,CCCCCCCCC(CCCCCC)Cn1c(=O)c2cc3c(cc2c2sccc21)c(=O)n(CC(CCCCCC)CCCCCCCC)c1cc(-c2ccc(-c4cc5c6cc7c(=O)n(CC(CCCCCC)CCCCCCCC)c8cc(-c9ccc(-c%10cccs%10)s9)sc8c7cc6c(=O)n(CC(CCCCCC)CCCCCCCC)c5s4)s2)sc31,CCCCCCc1cccc(C2(c3cccc(CCCCCC)c3)c3cc4c(cc3-c3sc5cc(C=C6C(=O)c7ccccc7C6=C(C#N)C#N)sc5c32)C(c2cccc(CCCCCC)c2)(c2cccc(CCCCCC)c2)c2c-4sc3cc(C=C4C(=O)c5ccccc5C4=C(C#N)C#N)sc23)c1,10.86,-5.42,-3.57,-5.5,-3.92,95.0,150.0,1:1.25,,conventional,PDINO,PEDOT:PSS,"chlorobenzene:chloroform:1,8-diiodooctane (1:2:0.5)",DIO
3624,10.1021/ma301053q,CCCCCCCCOc1c(OCCCCCCCC)c(-c2ccc(-c3cc4c(OCC(CC)CCCC)c5sccc5c(OCC(CC)CCCC)c4s3)s2)c2nsnc2c1-c1cccs1,COC(=O)CCCC1(c2ccccc2)C23c4c5ccc6c7cc8c9c%10c(cc%11cc%12c%13c%14c(cc%15c%16ccc-5c2c%16c2c5c%16c%17c(c(c46)c7c9c%17c4c%10c%11c%13c4c%16c%14c%152)C513)C%12)C8,4.45,-5.11,-3.38,-6.1,-3.9,,,1:2,,,,,,
3625,10.1021/ma301053q,CCCCCCCCOc1c(OCCCCCCCC)c(-c2ccc(-c3cc4c(OCC(CC)CCCC)c5sccc5c(OCC(CC)CCCC)c4s3)s2)c2nonc2c1-c1cccs1,COC(=O)CCCC1(c2ccccc2)C23c4c5ccc6c7cc8c9c%10c(cc%11cc%12c%13c%14c(cc%15c%16ccc-5c2c%16c2c5c%16c%17c(c(c46)c7c9c%17c4c%10c%11c%13c4c%16c%14c%152)C513)C%12)C8,2.88,-5.19,-3.49,-6.1,-3.9,,,1:2,,,,,,
3626,10.1021/ma301053q,CCCCCCCCn1nc2c(-c3cccs3)ccc(-c3ccc(-c4cc5c(OCC(CC)CCCC)c6sccc6c(OCC(CC)CCCC)c5s4)s3)c2n1,COC(=O)CCCC1(c2ccccc2)C23c4c5ccc6c7cc8c9c%10c(cc%11cc%12c%13c%14c(cc%15c%16ccc-5c2c%16c2c5c%16c%17c(c(c46)c7c9c%17c4c%10c%11c%13c4c%16c%14c%152)C513)C%12)C8,1.24,-4.99,-3.06,-6.1,-3.9,,,1:2,,,,,,
3627,10.1002/solr.201700044,CCCCCCC(CCCC)Cc1sc(CC(CCCC)CCCCCC)c2c1C(=O)c1c(-c3cccs3)sc(-c3ccc(-c4cc5c(-c6ccc(SCC(CC)CCCC)s6)c6sccc6c(-c6ccc(SCC(CC)CCCC)s6)c5s4)s3)c1C2=O,CCCCCCc1ccc(C2(c3ccc(CCCCCC)cc3)c3cc4c(cc3-c3sc5cc(/C=C6\C(=O)c7cscc7C6=C(C#N)C#N)sc5c32)C(c2ccc(CCCCCC)cc2)(c2ccc(CCCCCC)cc2)c2c-4sc3cc(/C=C4\C(=O)c5cscc5C4=C(C#N)C#N)sc23)cc1,11.4,-5.43,-3.43,-5.62,-3.96,,100.0,1:1,,conventional,ZrAcac,PEDOT:PSS,chloroform,
3628,10.1002/solr.201700044,CCCCCCC(CCCC)Cc1sc(CC(CCCC)CCCCCC)c2c1C(=O)c1c(-c3cccs3)sc(-c3ccc(-c4cc5c(-c6ccc(SCC(CC)CCCC)s6)c6sccc6c(-c6ccc(SCC(CC)CCCC)s6)c5s4)s3)c1C2=O,CCCCCCc1ccc(C2(c3ccc(CCCCCC)cc3)c3cc4c(cc3-c3sc5cc(C=C6C(=O)c7ccccc7C6=C(C#N)C#N)sc5c32)C(c2ccc(CCCCCC)cc2)(c2ccc(CCCCCC)cc2)c2c-4sc3cc(C=C4C(=O)c5ccccc5C4=C(C#N)C#N)sc23)cc1,9.7,-5.43,-3.43,-5.61,-3.93,,100.0,1:1,,conventional,ZrAcac,PEDOT:PSS,chloroform,
3641,10.1021/ma501720k,CCCCCCCCOc1c(OCCCCCCCC)c(-c2ccc(-c3cc4c(-c5ccc(CC(CC)CCCC)[se]5)c5sccc5c(-c5ccc(CC(CC)CCCC)[se]5)c4s3)[se]2)c2nsnc2c1-c1cccs1,COC(=O)CCCC1(c2ccccc2)C23c4c5ccc6c7cc8c9c%10c(cc%11cc%12c%13c%14c(cc%15c%16ccc-5c2c%16c2c5c%16c%17c(c(c46)c7c9c%17c4c%10c%11c%13c4c%16c%14c%152)C513)C%12)C8,3.26,-5.4,-3.71,-6.0,-4.0,,,1:2 w/w,,,,,,
3642,10.1021/ma501720k,CCCCCCCCOc1c(OCCCCCCCC)c(-c2ccc(-c3cc4c(-c5ccc(CC(CC)CCCC)[se]5)c5sccc5c(-c5ccc(CC(CC)CCCC)[se]5)c4s3)[se]2)c2n[se]nc2c1-c1ccc[se]1,COC(=O)CCCC1(c2ccccc2)C23c4c5ccc6c7cc8c9c%10c(cc%11cc%12c%13c%14c(cc%15c%16ccc-5c2c%16c2c5c%16c%17c(c(c46)c7c9c%17c4c%10c%11c%13c4c%16c%14c%152)C513)C%12)C8,2.38,-5.29,-3.73,-6.0,-4.0,,,1:2 w/w,,,,,,
3643,10.1021/ma501720k,CCCCCCCCOc1c(OCCCCCCCC)c(-c2ccc(-c3cc4c(-c5ccc(CC(CC)CCCC)[se]5)c5sccc5c(-c5ccc(CC(CC)CCCC)[se]5)c4s3)s2)c2nsnc2c1-c1cccs1,COC(=O)CCCC1(c2ccccc2)C23c4c5ccc6c7cc8c9c%10c(cc%11cc%12c%13c%14c(cc%15c%16ccc-5c2c%16c2c5c%16c%17c(c(c46)c7c9c%17c4c%10c%11c%13c4c%16c%14c%152)C513)C%12)C8,7.52,-5.46,-3.68,-6.0,-4.0,,,1:2 w/w,,,,,,
3644,10.1021/ma501720k,CCCCCCCCOc1c(OCCCCCCCC)c(-c2ccc(-c3cc4c(-c5ccc(CC(CC)CCCC)[se]5)c5sccc5c(-c5ccc(CC(CC)CCCC)[se]5)c4s3)s2)c2n[se]nc2c1-c1cccs1,COC(=O)CCCC1(c2ccccc2)C23c4c5ccc6c7cc8c9c%10c(cc%11cc%12c%13c%14c(cc%15c%16ccc-5c2c%16c2c5c%16c%17c(c(c46)c7c9c%17c4c%10c%11c%13c4c%16c%14c%152)C513)C%12)C8,3.88,-5.29,-3.6,-6.0,-4.0,,,1:2 w/w,,,,,,
3645,10.1021/ma501720k,CCCCCCCCOc1c(OCCCCCCCC)c(-c2ccc(-c3cc4c(-c5ccc(CC(CC)CCCC)s5)c5sccc5c(-c5ccc(CC(CC)CCCC)s5)c4s3)[se]2)c2nsnc2c1-c1cccs1,COC(=O)CCCC1(c2ccccc2)C23c4c5ccc6c7cc8c9c%10c(cc%11cc%12c%13c%14c(cc%15c%16ccc-5c2c%16c2c5c%16c%17c(c(c46)c7c9c%17c4c%10c%11c%13c4c%16c%14c%152)C513)C%12)C8,4.61,-5.4,-3.71,-6.0,-4.0,,,1:2 w/w,,,,,,
3646,10.1021/ma501720k,CCCCCCCCOc1c(OCCCCCCCC)c(-c2ccc(-c3cc4c(-c5ccc(CC(CC)CCCC)s5)c5sccc5c(-c5ccc(CC(CC)CCCC)s5)c4s3)[se]2)c2n[se]nc2c1-c1cccs1,COC(=O)CCCC1(c2ccccc2)C23c4c5ccc6c7cc8c9c%10c(cc%11cc%12c%13c%14c(cc%15c%16ccc-5c2c%16c2c5c%16c%17c(c(c46)c7c9c%17c4c%10c%11c%13c4c%16c%14c%152)C513)C%12)C8,2.87,-5.29,-3.73,-6.0,-4.0,,,1:2 w/w,,,,,,
3647,10.1021/ma501720k,CCCCCCCCOc1c(OCCCCCCCC)c(-c2ccc(-c3cc4c(-c5ccc(CC(CC)CCCC)s5)c5sccc5c(-c5ccc(CC(CC)CCCC)s5)c4s3)s2)c2nonc2c1-c1cccs1,COC(=O)CCCC1(c2ccccc2)C23c4c5ccc6c7cc8c9c%10c(cc%11cc%12c%13c%14c(cc%15c%16ccc-5c2c%16c2c5c%16c%17c(c(c46)c7c9c%17c4c%10c%11c%13c4c%16c%14c%152)C513)C%12)C8,5.76,-5.46,-3.68,-6.0,-4.0,,,1:2 w/w,,,,,,
3648,10.1021/ma501720k,CCCCCCCCOc1c(OCCCCCCCC)c(-c2ccc(-c3cc4c(-c5ccc(CC(CC)CCCC)s5)c5sccc5c(-c5ccc(CC(CC)CCCC)s5)c4s3)s2)c2n[se]nc2c1-c1cccs1,COC(=O)CCCC1(c2ccccc2)C23c4c5ccc6c7cc8c9c%10c(cc%11cc%12c%13c%14c(cc%15c%16ccc-5c2c%16c2c5c%16c%17c(c(c46)c7c9c%17c4c%10c%11c%13c4c%16c%14c%152)C513)C%12)C8,3.25,-5.29,-3.6,-6.0,-4.0,,,1:2 w/w,,,,,,
3659,10.1039/c4tc01949k,CCCCC(CC)COC(=O)c1sc2csc(-c3cc4c(C(CC)CCCC)c5sccc5c(C(CC)CCCC)c4s3)c2c1F,COC(=O)CCCC1(c2ccccc2)C23c4c5ccc6c7cc8c9c%10c(cc%11cc%12c%13c%14c(cc%15c%16ccc-5c2c%16c2c5c%16c%17c(c(c46)c7c9c%17c4c%10c%11c%13c4c%16c%14c%152)C513)C%12)C8,4.01,-5.15,-3.31,-5.9,-3.9,,,,,,,,,
3673,10.1088/0957-4484/24/48/484009,CCCCC(CC)COc1c2cc(-c3scc4sc(C(=O)C(CC)CCCC)cc34)sc2c(OCC(CC)CCCC)c2ccsc12,COC(=O)CCCC1(c2ccccc2)C23c4c5ccc6c7cc8c9c%10c(cc%11cc%12c%13c%14c(cc%15c%16ccc-5c2c%16c2c5c%16c%17c(c(c46)c7c9c%17c4c%10c%11c%13c4c%16c%14c%152)C513)C%12)C8,2.23,-5.12,-3.35,-5.9,-3.9,,,,,,,,,
3685,10.1088/0957-4484/24/48/484003,CCCCCCCCC(CCCCCCCC)n1c2ccccc2c2ccc(-c3ccc(-c4ccc(-c5cccs5)c5nsnc45)s3)cc21,COC(=O)CCCC1(c2ccccc2)C23c4c5ccc6c7cc8c9c%10c(cc%11cc%12c%13c%14c(cc%15c%16ccc-5c2c%16c2c5c%16c%17c(c(c46)c7c9c%17c4c%10c%11c%13c4c%16c%14c%152)C513)C%12)C8,4.3,-5.5,-3.6,-5.9,-3.9,,,,,,,,,
3686,10.1039/c4ra09417d,CCCCCC(CC)OC(=O)c1sc2csc(-c3cc4c(-c5ccc(CC(CC)CCCC)s5)c5sccc5c(-c5ccc(CC(CC)CCCC)s5)c4s3)c2c1F,COC(=O)CCCC1(c2ccccc2)C23c4c5ccc6c7cc8c9c%10c(cc%11cc%12c%13c%14c(cc%15c%16ccc-5c2c%16c2c5c%16c%17c(c(c46)c7c9c%17c4c%10c%11c%13c4c%16c%14c%152)C513)C%12)C8,5.86,-5.45,-3.54,-6.0,-4.3,,,1:1.5,,conventional,Ca,PEDOT:PSS,chlorobenzene:DIO (99.5:0.5),DIO
3688,10.1021/jacs.6b10023,CCCCCCCCN1C(=O)c2csc(-c3cc4c(-c5ccc(CC(CC)CCCC)s5)c5sccc5c(-c5ccc(CC(CC)CCCC)s5)c4s3)c2C1=O,COC(=O)CCCC1(c2ccccc2)C23c4c5c6c7c8c9c(c%10c%11c2c2c%12c4c4c%13c5c5c7c7c8c8c%14c9c%10c9c%10c%11c2c2c%11c%12c4c4c%12c%13c5c5c7c7c8c8c%14c9c9c%10c2c2c%11c4c4c%12c5c7c5c8c9c2c45)C613,5.1,-5.56,-3.75,-6.1,-3.7,,,,,conventional,,,,
3689,10.1021/jacs.6b10023,CCCCCC(CC)OC(=O)c1sc2c(-c3cc4c(-c5ccc(CC(CC)CCCC)s5)c5sccc5c(-c5ccc(CC(CC)CCCC)s5)c4s3)scc2c1F,COC(=O)CCCC1(c2ccccc2)C23c4c5ccc6c7cc8c9c%10c(cc%11cc%12c%13c%14c(cc%15c%16ccc-5c2c%16c2c5c%16c%17c(c(c46)c7c9c%17c4c%10c%11c%13c4c%16c%14c%152)C513)C%12)C8,8.24,-5.24,-3.66,-5.9,-3.9,,,,,inverted,,,,
3690,10.1021/acs.chemmater.9b01175,CCCCC(CC)Cc1ccc(-c2c3cc(-c4ccc(-c5sc(-c6cccs6)c6c5C(=O)c5c(CC(CC)CCCC)sc(CC(CC)CCCC)c5C6=O)s4)sc3c(-c3ccc(CC(CC)CCCC)s3)c3ccsc23)s1,CCCCCCc1ccc(C2(c3ccc(CCCCCC)cc3)c3cc4c(cc3-c3sc(-c5scc(/C=C6\C(=O)c7cc(F)c(F)cc7C6=C(C#N)C#N)c5SCC(CC)CCCC)cc32)C(c2ccc(CCCCCC)cc2)(c2ccc(CCCCCC)cc2)c2cc(-c3scc(/C=C5\C(=O)c6cc(F)c(F)cc6C5=C(C#N)C#N)c3SCC(CC)CCCC)sc2-4)cc1,13.48,-5.33,-2.92,-5.54,-3.89,,160.0,1:1,,conventional,,,,
3691,10.1021/acs.chemmater.9b01175,CCCCCCCCC(CCCCCC)COc1cnc2c(-c3cccs3)c(F)c(F)cc2n1,CCCCCCc1ccc(C2(c3ccc(CCCCCC)cc3)c3cc4c(cc3-c3sc(-c5scc(/C=C6\C(=O)c7cc(F)c(F)cc7C6=C(C#N)C#N)c5SCC(CC)CCCC)cc32)C(c2ccc(CCCCCC)cc2)(c2ccc(CCCCCC)cc2)c2cc(-c3scc(/C=C5\C(=O)c6cc(F)c(F)cc6C5=C(C#N)C#N)c3SCC(CC)CCCC)sc2-4)cc1,11.98,-5.54,-2.98,-5.54,-3.89,,140.0,1:1.5,,conventional,,,,
3697,10.1016/j.nanoen.2017.12.030,CCCCC(CC)Cc1ccc(-c2c3cc(-c4ccc(-c5sc(-c6cccs6)c6c5C(=O)c5c(CC(CC)CCCC)sc(CC(CC)CCCC)c5C6=O)s4)sc3c(-c3ccc(CC(CC)CCCC)s3)c3ccsc23)s1,CCCCCCCCC1(CCCCCCCC)Oc2cc(/C=C3\C(=O)c4ccccc4C3=C(C#N)C#N)sc2-c2cc3c(cc21)-c1sc(/C=C2\C(=O)c4ccccc4C2=C(C#N)C#N)cc1OC3(CCCCCCCC)CCCCCCCC,7.93,-5.21,-3.41,-5.46,-4.03,,,1:1.2,,inverted,,,,
3698,10.1016/j.nanoen.2017.12.030,CCCCC(CC)Cc1ccc(-c2c3cc(-c4ccc(-c5sc(-c6cccs6)c6c5C(=O)c5c(CC(CC)CCCC)sc(CC(CC)CCCC)c5C6=O)s4)sc3c(-c3ccc(CC(CC)CCCC)s3)c3ccsc23)s1,CCCCCCCCC1(CCCCCCCC)Oc2cc(/C=C3\C(=O)c4cc(C)ccc4C3=C(C#N)C#N)sc2-c2cc3c(cc21)-c1sc(/C=C2\C(=O)c4cc(C)ccc4C2=C(C#N)C#N)cc1OC3(CCCCCCCC)CCCCCCCC,8.65,-5.21,-3.41,-5.54,-3.95,,,1:1.2,,inverted,,,,
3699,10.1021/acs.chemmater.7b03928,CCCCCCCCC(CCCCCC)Cn1nc2c(-c3cccs3)c(F)c(F)c(-c3ccc(-c4cc5c(-c6ccc([Si](CCC)(CCC)CCC)s6)c6sccc6c(-c6ccc([Si](CCC)(CCC)CCC)s6)c5s4)s3)c2n1,CCCCCCc1ccc(C2(c3ccc(CCCCCC)cc3)c3cc4c(cc3-c3sc5cc(C=CC=C6C(=O)c7cc(F)c(F)cc7C6=C(C#N)C#N)sc5c32)C(c2ccc(CCCCCC)cc2)(c2ccc(CCCCCC)cc2)c2c-4sc3cc(C=CC=C4C(=O)c5cc(F)c(F)cc5C4=C(C#N)C#N)sc23)cc1,7.45,-5.4,-3.24,-5.58,-4.04,100.0,160.0,1:1.2,,conventional,PDINO,PEDOT:PSS,chloroform,
3700,10.1021/acs.chemmater.7b03928,CCCCCCCCC(CCCCCC)Cn1nc2c(-c3cccs3)c(F)c(F)c(-c3ccc(-c4cc5c(-c6ccc([Si](CCC)(CCC)CCC)s6)c6sccc6c(-c6ccc([Si](CCC)(CCC)CCC)s6)c5s4)s3)c2n1,CCCCCCc1ccc(C2(c3ccc(CCCCCC)cc3)c3cc4c(cc3-c3sc5cc(/C=C/C=C6/C(=O)c7cc(F)ccc7C6=C(C#N)C#N)sc5c32)C(c2ccc(CCCCCC)cc2)(c2ccc(CCCCCC)cc2)c2c-4sc3cc(/C=C/C=C4/C(=O)c5cc(F)ccc5C4=C(C#N)C#N)sc23)cc1,9.48,-5.4,-3.24,-5.56,-4.01,100.0,160.0,1:1.2,,conventional,PDINO,PEDOT:PSS,chloroform,
3701,10.1021/acs.chemmater.7b03928,CCCCCCCCC(CCCCCC)Cn1nc2c(-c3cccs3)c(F)c(F)c(-c3ccc(-c4cc5c(-c6ccc([Si](CCC)(CCC)CCC)s6)c6sccc6c(-c6ccc([Si](CCC)(CCC)CCC)s6)c5s4)s3)c2n1,CCCCCCc1ccc(C2(c3ccc(CCCCCC)cc3)c3cc4c(cc3-c3sc5cc(C=CC=C6C(=O)c7ccccc7C6=C(C#N)C#N)sc5c32)C(c2ccc(CCCCCC)cc2)(c2ccc(CCCCCC)cc2)c2c-4sc3cc(C=CC=C4C(=O)c5ccccc5C4=C(C#N)C#N)sc23)cc1,7.12,-5.4,-3.24,-5.46,-3.97,100.0,160.0,1:1.2,,conventional,PDINO,PEDOT:PSS,chloroform,
3709,10.1021/acsami.9b15753,CCCCC(CC)Cc1ccc(-c2c3cc(-c4ccc(-c5sc(-c6cccs6)c6c5C(=O)c5c(CC(CC)CCCC)sc(CC(CC)CCCC)c5C6=O)s4)sc3c(-c3ccc(CC(CC)CCCC)s3)c3ccsc23)s1,CCCCCCc1ccc(C2(c3ccc(CCCCCC)cc3)c3cc4c(cc3-c3sc5cc(C=C6C(=O)c7ccccc7C6=C(C#N)C#N)sc5c32)C(c2ccc(CCCCCC)cc2)(c2ccc(CCCCCC)cc2)c2c-4sc3cc(C=C4C(=O)c5ccccc5C4=C(C#N)C#N)sc23)cc1,9.2,-5.23,-3.18,-5.51,-3.78,100.0,,1:1,,inverted,,,,
3710,10.1021/acsami.9b15753,CCCCC(CC)Cc1ccc(-c2c3cc(-c4ccc(-c5sc(-c6cccs6)c6c5C(=O)c5c(CC(CC)CCCC)sc(CC(CC)CCCC)c5C6=O)s4)sc3c(-c3ccc(CC(CC)CCCC)s3)c3ccsc23)s1,CCCCCCCCCCC(CCCCCCCC)CN1C(=O)c2ccc3c4c(c(-c5ccc(-c6cccs6)s5)cc(c24)C1=O)C(=O)N(CC(CCCCCCCC)CCCCCCCCCC)C3=O,6.2,-5.23,-3.18,-5.81,-3.84,100.0,,1:1,,inverted,,,,
3711,10.1021/acsami.9b15753,CCCCC(CC)Cc1ccc(-c2c3cc(-c4ccc(-c5sc(-c6cccs6)c6c5C(=O)c5c(CC(CC)CCCC)sc(CC(CC)CCCC)c5C6=O)s4)sc3c(-c3ccc(CC(CC)CCCC)s3)c3ccsc23)s1,COC(=O)CCCC1(c2ccccc2)C23c4c5ccc6c7cc8c9c%10c(cc%11cc%12c%13c%14c(cc%15c%16ccc-5c2c%16c2c5c%16c%17c(c(c46)c7c9c%17c4c%10c%11c%13c4c%16c%14c%152)C513)C%12)C8,6.2,-5.23,-3.18,-5.96,-3.98,100.0,,1:1,,inverted,,,,
3761,10.1021/acs.macromol.7b00934,CCCCC(CC)COC(=O)c1sc2csc(-c3cc4c(-c5ccc(CC(CC)CCCC)s5)c5sccc5c(-c5ccc(CC(CC)CCCC)s5)c4s3)c2c1F,CCCCCCCCCCC(CCCCCCCC)CN1C(=O)C2=C(c3ccc4cc(-c5scc(F)c5F)sc4n3)N(CC(CCCCCCCC)CCCCCCCCCC)C(=O)C2=C1c1ccc2ccsc2n1,2.72,-5.24,-3.66,-5.8,-4.1,,,,,conventional,,PEDOT:PSS,chlorobenzene,
3762,10.1021/acs.macromol.7b01738,CCCCCCCCN1C(=O)c2csc(-c3cc4c(s3)-c3cc5c(cc3C4=C(c3ccc(CCCCCC)cc3)c3ccc(CCCCCC)cc3)-c3sccc3C5=C(c3ccc(CCCCCC)cc3)c3ccc(CCCCCC)cc3)c2C1=O,CCCCCCc1ccc(C2(c3ccc(CCCCCC)cc3)c3cc4c(cc3-c3sc5cc(C=C6C(=O)c7ccccc7C6=C(C#N)C#N)sc5c32)C(c2ccc(CCCCCC)cc2)(c2ccc(CCCCCC)cc2)c2c-4sc3cc(C=C4C(=O)c5ccccc5C4=C(C#N)C#N)sc23)cc1,6.7,-5.46,-3.69,-5.51,-3.78,,,1:1.5,,inverted,,,,
3763,10.1021/acs.macromol.7b01738,CCCCCCCCN1C(=O)c2csc(-c3cc4c(s3)-c3cc5c(cc3C4(c3ccc(CCCCCC)cc3)c3ccc(CCCCCC)cc3)-c3sccc3C5(c3ccc(CCCCCC)cc3)c3ccc(CCCCCC)cc3)c2C1=O,CCCCCCc1ccc(C2(c3ccc(CCCCCC)cc3)c3cc4c(cc3-c3sc5cc(C=C6C(=O)c7ccccc7C6=C(C#N)C#N)sc5c32)C(c2ccc(CCCCCC)cc2)(c2ccc(CCCCCC)cc2)c2c-4sc3cc(C=C4C(=O)c5ccccc5C4=C(C#N)C#N)sc23)cc1,1.56,-5.59,-3.59,-5.51,-3.78,,,1:1,,inverted,,,,
3764,10.1021/acs.macromol.7b01738,CCCCCCCCN1C(=O)c2csc(-c3cc4c(s3)-c3cc5c(cc3C4=C(c3ccc(CCCCCC)cc3)c3ccc(CCCCCC)cc3)-c3sccc3C5=C(c3ccc(CCCCCC)cc3)c3ccc(CCCCCC)cc3)c2C1=O,COC(=O)CCCC1(c2ccccc2)C23c4c5ccc6c7cc8c9c%10c(cc%11cc%12c%13c%14c(cc%15c%16ccc-5c2c%16c2c5c%16c%17c(c(c46)c7c9c%17c4c%10c%11c%13c4c%16c%14c%152)C513)C%12)C8,6.16,-5.46,-3.69,-6.1,-4.1,,,1:1.5,,,,,,
3765,10.1021/acs.macromol.7b01738,CCCCCCCCN1C(=O)c2csc(-c3cc4c(s3)-c3cc5c(cc3C4(c3ccc(CCCCCC)cc3)c3ccc(CCCCCC)cc3)-c3sccc3C5(c3ccc(CCCCCC)cc3)c3ccc(CCCCCC)cc3)c2C1=O,COC(=O)CCCC1(c2ccccc2)C23c4c5ccc6c7cc8c9c%10c(cc%11cc%12c%13c%14c(cc%15c%16ccc-5c2c%16c2c5c%16c%17c(c(c46)c7c9c%17c4c%10c%11c%13c4c%16c%14c%152)C513)C%12)C8,5.05,-5.59,-3.59,-6.1,-4.1,,,1:3,,,,,,
3774,10.1016/j.orgel.2012.06.015,CCCCCCC1(CCCCCC)c2ccccc2-c2ccc(-c3ccc(-c4scc5c4OCCO5)c4nsnc34)cc21,COC(=O)CCCC1(c2ccccc2)C23c4c5c6c7c8c9c(c%10c%11c2c2c%12c4c4c%13c5c5c7c7c8c8c%14c9c%10c9c%10c%11c2c2c%11c%12c4c4c%12c%13c5c5c7c7c8c8c%14c9c9c%10c2c2c%11c4c4c%12c5c7c5c8c9c2c45)C613,0.34,-5.47,-3.45,-6.1,-3.7,100.0,,,,,,,,
3775,10.1016/j.orgel.2012.06.015,CCCCCCC1(CCCCCC)c2ccccc2-c2ccc(-c3sc(-c4ccc(-c5scc6c5OCCO6)c5nsnc45)c4c3OCCO4)cc21,COC(=O)CCCC1(c2ccccc2)C23c4c5c6c7c8c9c(c%10c%11c2c2c%12c4c4c%13c5c5c7c7c8c8c%14c9c%10c9c%10c%11c2c2c%11c%12c4c4c%12c%13c5c5c7c7c8c8c%14c9c9c%10c2c2c%11c4c4c%12c5c7c5c8c9c2c45)C613,0.22,-5.22,-3.42,-6.1,-3.7,100.0,,,,,,,,
3782,10.1039/c5tc02615f,CCCCC(CC)CC(=O)c1cc2c(-c3cc4c(-c5ccc(CC(CC)CCCC)s5)c5sccc5c(-c5ccc(CC(CC)CCCC)s5)c4s3)scc2s1,CCCCCCCCN1C(=O)C2=C(c3ccc(-c4cc5c6c(ccc7c8ccc9c%10c(ccc(c4c67)c%108)C(=O)N(CC(CC)CCCC)C9=O)C(=O)N(CC(CC)CCCC)C5=O)s3)N(CCCCCCCC)C(=O)C2=C1c1cccs1,1.16,-5.11,-3.25,-5.42,-4.07,,,,,,,,,
3783,10.1039/c5tc02615f,CCCCC(CC)CC(=O)c1cc2c(-c3cc4c(-c5ccc(CC(CC)CCCC)s5)c5sccc5c(-c5ccc(CC(CC)CCCC)s5)c4s3)scc2s1,CCCCCCCCN1C(=O)C2=C(c3ccc(-c4cc5c6c(ccc7c8ccc9c%10c(ccc(c4c67)c%108)C(=O)N(CC(CC)CCCC)C9=O)C(=O)N(CC(CC)CCCC)C5=O)s3)N(CCCCCCCC)C(=O)C2=C1c1cccs1,1.49,-5.11,-3.25,-5.42,-4.07,,,,,,,,,
