Repository: JiYiqaq/PCE-KA-GNN

# Data directory

- `raw/Active_Database.csv` is the immutable source dataset bundled under CC BY 4.0. Do not overwrite it with processed data.
- `processed/` is created and populated by the training pipeline. Generated `.pt` and `.pth` caches are intentionally ignored by Git because they can exceed GitHub's normal single-file limit.

See `../DATA_LICENSE.md` for provenance, license and checksum information.

File: data/processed/device_records.csv (part 20 of 250)
record_id,doi,donor_smiles,acceptor_smiles,pce,homo_d,lumo_d,homo_a,lumo_a,active_layer_thickness,annealing_temp,d_a_ratio,additive_ratio,device_type,etl_canonical,htl_canonical,solvent_canonical,additive_canonical
3784,10.1039/c5tc02615f,CCCCC(CC)CC(=O)c1cc2c(-c3cc4c(-c5ccc(CC(CC)CCCC)s5)c5sccc5c(-c5ccc(CC(CC)CCCC)s5)c4s3)scc2s1,CCCCCCCCN1C(=O)C2=C(c3ccc(-c4cc5c6c(ccc7c8ccc9c%10c(ccc(c4c67)c%108)C(=O)N(CC(CC)CCCC)C9=O)C(=O)N(CC(CC)CCCC)C5=O)s3)N(CCCCCCCC)C(=O)C2=C1c1cccs1,2.01,-5.11,-3.25,-5.42,-4.07,,,,,,,,,
3788,10.1039/c9ta03272j,CCCCCCCCC(CCCCCC)Cn1nc2c(-c3cccs3)c(Cl)c(Cl)c(-c3ccc(-c4cc5c(-c6ccc([Si](CCC)(CCC)CCC)s6)c6sccc6c(-c6ccc([Si](CCC)(CCC)CCC)s6)c5s4)s3)c2n1,CCCCCCc1ccc(C2(c3ccc(CCCCCC)cc3)c3cc4c(cc3-c3sc5cc(C=C6C(=O)c7ccccc7C6=C(C#N)C#N)sc5c32)C(c2ccc(CCCCCC)cc2)(c2ccc(CCCCCC)cc2)c2c-4sc3cc(C=C4C(=O)c5ccccc5C4=C(C#N)C#N)sc23)cc1,12.23,-5.3,-3.5,-5.56,-3.79,,,1:1 w/w,,conventional,PDINO,PEDOT:PSS,,
3789,10.1039/c9ta03272j,CCCCCCCCC(CCCCCC)Cn1nc2c(-c3cccs3)c(Cl)c(Cl)c(-c3ccc(-c4cc5c(-c6ccc([Si](CCC)(CCC)CCC)s6)c6sccc6c(-c6ccc([Si](CCC)(CCC)CCC)s6)c5s4)s3)c2n1,CCCCCCC(CCCC)CC1(CC(CCCC)CCCCCC)C2=C(c3cc4c(cc31)-c1sc(/C=C3\C(=O)c5cc(F)ccc5C3=C(C#N)C#N)cc1C4)C(CC(CCCC)CCCCCC)(CC(CCCC)CCCCCC)c1cc3c(cc12)Cc1cc(/C=C2\C(=O)c4cc(F)ccc4C2=C(C#N)C#N)sc1-3,14.12,-5.3,-3.5,-5.53,-3.8,,120.0,,,conventional,PDINO,PEDOT:PSS,,
3797,10.1038/ncomms11585,CCCCCCc1ccsc1,CCCCC(CC)CC1(CC(CC)CCCC)c2cc3c(cc2-c2sc(-c4ccc(/C=C5\SC(=S)N(CC)C5=O)c5nsnc45)cc21)C(CC(CC)CCCC)(CC(CC)CCCC)c1cc(-c2ccc(/C=C4\SC(=S)N(CC)C4=O)c4nsnc24)sc1-3,6.0,-5.2,-3.3,-5.58,-3.9,75.0,130.0,1:1,,inverted,ZnO,MoO3,chlorobenzene,
3798,10.1038/ncomms11585,CCCCCCc1ccsc1,CCCCCCCCC1(CCCCCCCC)c2cc3c(cc2-c2sc(-c4ccc(/C=C5\SC(=S)N(CC)C5=O)c5nsnc45)cc21)C(CCCCCCCC)(CCCCCCCC)c1cc(-c2ccc(/C=C4\SC(=S)N(CC)C4=O)c4nsnc24)sc1-3,6.3,-5.2,-3.3,-5.51,-3.88,75.0,130.0,1:1,,inverted,ZnO,MoO3,chlorobenzene,
3815,10.1002/adfm.201706404,CCCCCCCCc1csc(-c2c(F)c(F)c(-c3cc(CCCCCCCC)c(C4=CC5=C(c6ccc(CC(CCCC)CCCCCC)s6)c6sccc6C(c6ccc(CC(CCCC)CCCCCC)s6)C5S4)s3)c3nsnc23)c1,CCCCCCc1ccc(C2(c3ccc(CCCCCC)cc3)c3cc4c(cc3-c3sc5cc(C=C6C(=O)c7ccccc7C6=C(C#N)C#N)sc5c32)C(c2ccc(CCCCCC)cc2)(c2ccc(CCCCCC)cc2)c2c-4sc3cc(C=C4C(=O)c5ccccc5C4=C(C#N)C#N)sc23)cc1,6.62,-5.14,-3.35,-5.48,-3.83,99.0,,1:1 w/w,0.5 vol%,inverted,ZnO,MoO3,,
3816,10.1002/adfm.201706404,CCCCCCCCc1csc(-c2c(F)c(F)c(-c3cc(CCCCCCCC)c(C4=CC5=C(c6cc(F)c(CC(CCCC)CCCCCC)s6)c6sccc6C(c6cc(F)c(CC(CCCC)CCCCCC)s6)C5S4)s3)c3nsnc23)c1,CCCCCCc1ccc(C2(c3ccc(CCCCCC)cc3)c3cc4c(cc3-c3sc5cc(C=C6C(=O)c7ccccc7C6=C(C#N)C#N)sc5c32)C(c2ccc(CCCCCC)cc2)(c2ccc(CCCCCC)cc2)c2c-4sc3cc(C=C4C(=O)c5ccccc5C4=C(C#N)C#N)sc23)cc1,8.74,-5.34,-3.53,-5.48,-3.83,107.0,,1:1 w/w,0.5 vol%,inverted,ZnO,MoO3,,
3817,10.1002/adfm.201706404,CCCCCCCCc1csc(-c2c(F)c(F)c(-c3cc(CCCCCCCC)c(C4=CC5=C(c6ccc(SCC(CCCC)CCCCCC)s6)c6sccc6C(c6ccc(SCC(CCCC)CCCCCC)s6)C5S4)s3)c3nsnc23)c1,CCCCCCc1ccc(C2(c3ccc(CCCCCC)cc3)c3cc4c(cc3-c3sc5cc(C=C6C(=O)c7ccccc7C6=C(C#N)C#N)sc5c32)C(c2ccc(CCCCCC)cc2)(c2ccc(CCCCCC)cc2)c2c-4sc3cc(C=C4C(=O)c5ccccc5C4=C(C#N)C#N)sc23)cc1,8.02,-5.2,-3.4,-5.48,-3.83,104.0,,1:1,0.5% v/v,inverted,ZnO,MoO3,,
3818,10.1002/adfm.201706404,CCCCCCCCc1csc(-c2c(F)c(F)c(-c3cc(CCCCCCCC)c(C4=CC5=C(c6cc(F)c(SCC(CCCC)CCCCCC)s6)c6sccc6C(c6cc(F)c(SCC(CCCC)CCCCCC)s6)C5S4)s3)c3nsnc23)c1,CCCCCCc1ccc(C2(c3ccc(CCCCCC)cc3)c3cc4c(cc3-c3sc5cc(C=C6C(=O)c7ccccc7C6=C(C#N)C#N)sc5c32)C(c2ccc(CCCCCC)cc2)(c2ccc(CCCCCC)cc2)c2c-4sc3cc(C=C4C(=O)c5ccccc5C4=C(C#N)C#N)sc23)cc1,11.12,-5.41,-3.59,-5.48,-3.83,109.0,,1:1,0.5% v/v,inverted,ZnO,MoO3,,
3819,10.1002/adfm.201706404,CCCCCCCCc1csc(-c2c(F)c(F)c(-c3cc(CCCCCCCC)c(C4=CC5=C(c6ccc(CC(CCCC)CCCCCC)s6)c6sccc6C(c6ccc(CC(CCCC)CCCCCC)s6)C5S4)s3)c3nsnc23)c1,COC(=O)CCCC1(c2ccccc2)C23c4c5ccc6c7cc8c9c%10c(cc%11cc%12c%13c%14c(cc%15c%16ccc-5c2c%16c2c5c%16c%17c(c(c46)c7c9c%17c4c%10c%11c%13c4c%16c%14c%152)C513)C%12)C8,7.83,-5.14,-3.35,-6.0,-4.0,105.0,,1:1.5 w/w,1.5 vol%,inverted,ZnO,MoO3,,
3820,10.1002/adfm.201706404,CCCCCCCCc1csc(-c2c(F)c(F)c(-c3cc(CCCCCCCC)c(C4=CC5=C(c6cc(F)c(CC(CCCC)CCCCCC)s6)c6sccc6C(c6cc(F)c(CC(CCCC)CCCCCC)s6)C5S4)s3)c3nsnc23)c1,COC(=O)CCCC1(c2ccccc2)C23c4c5ccc6c7cc8c9c%10c(cc%11cc%12c%13c%14c(cc%15c%16ccc-5c2c%16c2c5c%16c%17c(c(c46)c7c9c%17c4c%10c%11c%13c4c%16c%14c%152)C513)C%12)C8,9.31,-5.34,-3.53,-6.0,-4.0,,,1:1.5,1.5% v/v,inverted,ZnO,MoO3,,
3821,10.1002/adfm.201706404,CCCCCCCCc1csc(-c2c(F)c(F)c(-c3cc(CCCCCCCC)c(C4=CC5=C(c6ccc(SCC(CCCC)CCCCCC)s6)c6sccc6C(c6ccc(SCC(CCCC)CCCCCC)s6)C5S4)s3)c3nsnc23)c1,COC(=O)CCCC1(c2ccccc2)C23c4c5ccc6c7cc8c9c%10c(cc%11cc%12c%13c%14c(cc%15c%16ccc-5c2c%16c2c5c%16c%17c(c(c46)c7c9c%17c4c%10c%11c%13c4c%16c%14c%152)C513)C%12)C8,8.82,-5.2,-3.4,-6.0,-4.0,101.0,,1:1.5,1.5% v/v,inverted,ZnO,MoO3,,
3822,10.1002/adfm.201706404,CCCCCCCCc1csc(-c2c(F)c(F)c(-c3cc(CCCCCCCC)c(C4=CC5=C(c6cc(F)c(SCC(CCCC)CCCCCC)s6)c6sccc6C(c6cc(F)c(SCC(CCCC)CCCCCC)s6)C5S4)s3)c3nsnc23)c1,COC(=O)CCCC1(c2ccccc2)C23c4c5ccc6c7cc8c9c%10c(cc%11cc%12c%13c%14c(cc%15c%16ccc-5c2c%16c2c5c%16c%17c(c(c46)c7c9c%17c4c%10c%11c%13c4c%16c%14c%152)C513)C%12)C8,10.23,-5.41,-3.59,-6.0,-4.0,106.0,,1:1.5,1.5% v/v,inverted,ZnO,MoO3,,
3839,10.1021/acs.macromol.6b01178,CCCCCCOC(=O)c1ccsc1,COC(=O)CCCC1(c2ccccc2)C23c4c5c6c7c8c9c(c%10c%11c2c2c%12c4c4c%13c5c5c7c7c8c8c%14c9c%10c9c%10c%11c2c2c%11c%12c4c4c%12c%13c5c5c7c7c8c8c%14c9c9c%10c2c2c%11c4c4c%12c5c7c5c8c9c2c45)C613,1.1,-5.95,-3.77,-6.1,-3.7,,,1:0.8,,conventional,,,,
3840,10.1021/acs.macromol.6b01178,CCCCCCOC(=O)c1ccsc1-c1ccc(-c2ccc(C3=C4C(=O)N(CC(CC)CCCC)C(c5cccs5)=C4C(=O)N3CC(CC)CCCC)s2)s1,COC(=O)CCCC1(c2ccccc2)C23c4c5c6c7c8c9c(c%10c%11c2c2c%12c4c4c%13c5c5c7c7c8c8c%14c9c%10c9c%10c%11c2c2c%11c%12c4c4c%12c%13c5c5c7c7c8c8c%14c9c9c%10c2c2c%11c4c4c%12c5c7c5c8c9c2c45)C613,2.77,-5.49,-3.96,-6.1,-3.7,,,1:1,,conventional,,,,
3841,10.1021/acs.macromol.6b01178,CCCCCCc1ccsc1,COC(=O)CCCC1(c2ccccc2)C23c4c5c6c7c8c9c(c%10c%11c2c2c%12c4c4c%13c5c5c7c7c8c8c%14c9c%10c9c%10c%11c2c2c%11c%12c4c4c%12c%13c5c5c7c7c8c8c%14c9c9c%10c2c2c%11c4c4c%12c5c7c5c8c9c2c45)C613,2.94,-5.21,-3.29,-6.1,-3.7,,,,,conventional,,,,
3842,10.1021/acs.macromol.6b01178,CCCCCCOC(=O)c1csc(-c2sccc2CCCCCC)c1,COC(=O)CCCC1(c2ccccc2)C23c4c5c6c7c8c9c(c%10c%11c2c2c%12c4c4c%13c5c5c7c7c8c8c%14c9c%10c9c%10c%11c2c2c%11c%12c4c4c%12c%13c5c5c7c7c8c8c%14c9c9c%10c2c2c%11c4c4c%12c5c7c5c8c9c2c45)C613,1.46,-5.61,-3.67,-6.1,-3.7,,,1:0.8,,conventional,,,,
3843,10.1021/acs.macromol.6b01178,CCCCCCOC(=O)c1csc(-c2sccc2CCCCCC)c1,COC(=O)CCCC1(c2ccccc2)C23c4c5c6c7c8c9c(c%10c%11c2c2c%12c4c4c%13c5c5c7c7c8c8c%14c9c%10c9c%10c%11c2c2c%11c%12c4c4c%12c%13c5c5c7c7c8c8c%14c9c9c%10c2c2c%11c4c4c%12c5c7c5c8c9c2c45)C613,3.53,-5.45,-3.55,-6.1,-3.7,,,1:0.9,,conventional,,,,
3844,10.1021/acs.macromol.6b01178,CCCCCCOC(=O)c1csc(-c2sccc2CCCCCC)c1,COC(=O)CCCC1(c2ccccc2)C23c4c5c6c7c8c9c(c%10c%11c2c2c%12c4c4c%13c5c5c7c7c8c8c%14c9c%10c9c%10c%11c2c2c%11c%12c4c4c%12c%13c5c5c7c7c8c8c%14c9c9c%10c2c2c%11c4c4c%12c5c7c5c8c9c2c45)C613,2.78,-5.39,-3.49,-6.1,-3.7,,,1:0.8,,conventional,,,,
3845,10.1021/acs.macromol.6b01178,CCCCCCc1ccsc1-c1ccc(-c2ccc(C3=C4C(=O)N(CC(CC)CCCC)C(c5cccs5)=C4C(=O)N3CC(CC)CCCC)s2)s1,COC(=O)CCCC1(c2ccccc2)C23c4c5c6c7c8c9c(c%10c%11c2c2c%12c4c4c%13c5c5c7c7c8c8c%14c9c%10c9c%10c%11c2c2c%11c%12c4c4c%12c%13c5c5c7c7c8c8c%14c9c9c%10c2c2c%11c4c4c%12c5c7c5c8c9c2c45)C613,4.38,-5.26,-3.77,-6.1,-3.7,,,1:1,,conventional,,,,
3846,10.1021/acs.macromol.6b01178,CCCCCCOC(=O)c1cc(-c2sccc2CCCCCC)sc1-c1ccc(-c2ccc(C3=C4C(=O)N(CC(CC)CCCC)C(c5cccs5)=C4C(=O)N3CC(CC)CCCC)s2)s1,COC(=O)CCCC1(c2ccccc2)C23c4c5c6c7c8c9c(c%10c%11c2c2c%12c4c4c%13c5c5c7c7c8c8c%14c9c%10c9c%10c%11c2c2c%11c%12c4c4c%12c%13c5c5c7c7c8c8c%14c9c9c%10c2c2c%11c4c4c%12c5c7c5c8c9c2c45)C613,3.99,-5.27,-3.77,-6.1,-3.7,,,1:1,,conventional,,,,
3847,10.1021/acs.macromol.6b01178,CCCCCCOC(=O)c1cc(-c2sccc2CCCCCC)sc1-c1ccc(-c2ccc(C3=C4C(=O)N(CC(CC)CCCC)C(c5cccs5)=C4C(=O)N3CC(CC)CCCC)s2)s1,COC(=O)CCCC1(c2ccccc2)C23c4c5c6c7c8c9c(c%10c%11c2c2c%12c4c4c%13c5c5c7c7c8c8c%14c9c%10c9c%10c%11c2c2c%11c%12c4c4c%12c%13c5c5c7c7c8c8c%14c9c9c%10c2c2c%11c4c4c%12c5c7c5c8c9c2c45)C613,3.69,-5.31,-3.81,-6.1,-3.7,,,1:1,,conventional,,,,
3848,10.1021/acs.macromol.6b01178,CCCCCCOC(=O)c1cc(-c2sccc2CCCCCC)sc1-c1ccc(-c2ccc(C3=C4C(=O)N(CC(CC)CCCC)C(c5cccs5)=C4C(=O)N3CC(CC)CCCC)s2)s1,COC(=O)CCCC1(c2ccccc2)C23c4c5c6c7c8c9c(c%10c%11c2c2c%12c4c4c%13c5c5c7c7c8c8c%14c9c%10c9c%10c%11c2c2c%11c%12c4c4c%12c%13c5c5c7c7c8c8c%14c9c9c%10c2c2c%11c4c4c%12c5c7c5c8c9c2c45)C613,3.78,-5.35,-3.84,-6.1,-3.7,,,1:1,,conventional,,,,
3866,10.1021/acsami.8b00216,CCCCCCc1ccsc1,COC(=O)CCCC1(c2ccccc2)C23c4c5c6c7c8c9c(c%10c%11c2c2c%12c4c4c%13c5c5c7c7c8c8c%14c9c%10c9c%10c%11c2c2c%11c%12c4c4c%12c%13c5c5c7c7c8c8c%14c9c9c%10c2c2c%11c4c4c%12c5c7c5c8c9c2c45)C613,3.47,-5.0,-3.1,-6.1,-3.7,,150.0,1:0.8,,conventional,Ca,PEDOT:PSS,o-DCB,
3867,10.1021/acsami.8b00216,CCCCCCc1ccsc1,CCCCCCc1ccc(C2(c3ccc(CCCCCC)cc3)c3cc4c(cc3-c3sc(-c5ccc(/C=C6/SC(=S)N(CC)C6=O)c6nc(-c7ccccc7)c(-c7ccccc7)nc56)cc32)C(c2ccc(CCCCCC)cc2)(c2ccc(CCCCCC)cc2)c2cc(-c3ccc(/C=C5/SC(=S)N(CC)C5=O)c5nc(-c6ccccc6)c(-c6ccccc6)nc35)sc2-4)cc1,3.0,-5.0,-3.1,-5.42,-3.6,,100.0,1:0.6,,conventional,Ca,PEDOT:PSS,o-DCB,
3868,10.1021/acsami.8b00216,CCCCCCc1ccsc1,CCCCCCCCC1(CCCCCCCC)c2cc3c(cc2-c2sc(-c4ccc(/C=C5/SC(=S)N(CC)C5=O)c5nc(-c6ccccc6)c(-c6ccccc6)nc45)cc21)C(CCCCCCCC)(CCCCCCCC)c1cc(-c2ccc(/C=C4/SC(=S)N(CC)C4=O)c4nc(-c5ccccc5)c(-c5ccccc5)nc24)sc1-3,4.11,-5.0,-3.1,-5.35,-3.66,,100.0,0.8:1,,conventional,Ca,PEDOT:PSS,o-DCB,
3884,10.1007/s11426-014-5273-x,CCCCCCCCSc1ccc(-c2c3cc(-c4scc5sc(C(=O)OCC(CC)CCCC)c(F)c45)sc3c(-c3ccc(SCCCCCCCC)s3)c3ccsc23)s1,COC(=O)CCCC1(c2ccccc2)C23c4c5ccc6c7cc8c9c%10c(cc%11cc%12c%13c%14c(cc%15c%16ccc-5c2c%16c2c5c%16c%17c(c(c46)c7c9c%17c4c%10c%11c%13c4c%16c%14c%152)C513)C%12)C8,5.97,-5.33,-3.52,-5.9,-3.9,,,,,conventional,,,chlorobenzene,
3885,10.1007/s11426-014-5273-x,CCCCCCCCSc1ccc(-c2c3cc(-c4scc5sc(C(=O)OCC(CC)CCCC)c(F)c45)sc3c(-c3ccc(SCCCCCCCC)s3)c3ccsc23)s1,COC(=O)CCCC1(c2ccccc2)C23c4c5ccc6c7cc8c9c%10c(cc%11cc%12c%13c%14c(cc%15c%16ccc-5c2c%16c2c5c%16c%17c(c(c46)c7c9c%17c4c%10c%11c%13c4c%16c%14c%152)C513)C%12)C8,6.65,-5.33,-3.52,-5.9,-3.9,,,,,conventional,,,chlorobenzene,DIO
3886,10.1007/s11426-014-5273-x,CCCCCCCCSc1ccc(-c2c3cc(-c4scc5sc(C(=O)OCC(CC)CCCC)c(F)c45)sc3c(-c3ccc(SCCCCCCCC)s3)c3ccsc23)s1,COC(=O)CCCC1(c2ccccc2)C23c4c5ccc6c7cc8c9c%10c(cc%11cc%12c%13c%14c(cc%15c%16ccc-5c2c%16c2c5c%16c%17c(c(c46)c7c9c%17c4c%10c%11c%13c4c%16c%14c%152)C513)C%12)C8,7.61,-5.33,-3.52,-5.9,-3.9,,,,,conventional,,,chlorobenzene,DIO
3887,10.1007/s11426-014-5273-x,CCCCCCCCSc1ccc(-c2c3cc(-c4scc5sc(C(=O)OCC(CC)CCCC)c(F)c45)sc3c(-c3ccc(SCCCCCCCC)s3)c3ccsc23)s1,COC(=O)CCCC1(c2ccccc2)C23c4c5ccc6c7cc8c9c%10c(cc%11cc%12c%13c%14c(cc%15c%16ccc-5c2c%16c2c5c%16c%17c(c(c46)c7c9c%17c4c%10c%11c%13c4c%16c%14c%152)C513)C%12)C8,7.78,-5.33,-3.52,-5.9,-3.9,,,,,conventional,,,chlorobenzene,DIO
3907,10.1021/am507710p,CCCCC(CC)COC(=O)c1sc2csc(-c3cc4c(C(CC)CCCC)c5sccc5c(C(CC)CCCC)c4s3)c2c1F,COC(=O)CCCC1(c2ccccc2)C23c4c5ccc6c7cc8c9c%10c(cc%11cc%12c%13c%14c(cc%15c%16ccc-5c2c%16c2c5c%16c%17c(c(c46)c7c9c%17c4c%10c%11c%13c4c%16c%14c%152)C513)C%12)C8,7.56,-5.15,-3.31,-5.9,-3.9,,,,,,,,,
3908,10.1002/aenm.201602509,CCCCCCCCC(CCCCCC)Cc1csc(-c2cc3c(=O)n(CC(CCCCCC)CCCCCCCC)c4cc(-c5cc(CC(CCCCCC)CCCCCCCC)c(-c6ccc(-c7c(F)c(F)c(-c8cccs8)c8nsnc78)s6)s5)sc4c3s2)c1,CCCCCCc1ccc(C2(c3ccc(CCCCCC)cc3)c3cc4c(cc3-c3sc5cc(C=C6C(=O)c7ccccc7C6=C(C#N)C#N)sc5c32)C(c2ccc(CCCCCC)cc2)(c2ccc(CCCCCC)cc2)c2c-4sc3cc(C=C4C(=O)c5ccccc5C4=C(C#N)C#N)sc23)cc1,7.4,-5.26,-3.21,-5.51,-3.78,,,,,inverted,ZnO,MoO3,,
3909,10.1002/aenm.201602509,CCCCCCCCC(CCCCCC)Cc1csc(-c2cc3c(=O)n(CC(CCCCCC)CCCCCCCC)c4cc(-c5cc(CC(CCCCCC)CCCCCCCC)c(-c6ccc(-c7c(F)c(F)c(-c8cccs8)c8nsnc78)s6)s5)sc4c3s2)c1,COC(=O)CCCC1(c2ccccc2)C23c4c5ccc6c7cc8c9c%10c(cc%11cc%12c%13c%14c(cc%15c%16ccc-5c2c%16c2c5c%16c%17c(c(c46)c7c9c%17c4c%10c%11c%13c4c%16c%14c%152)C513)C%12)C8,2.7,-5.26,-3.21,-5.96,-3.98,,,,,inverted,ZnO,MoO3,,DIO
3920,10.1002/aenm.201700566,CCCCC(CC)Cc1ccc(-c2c3cc(-c4cc(C(=O)OC)cs4)sc3c(-c3ccc(CC(CC)CCCC)s3)c3ccsc23)s1,CCCCCCc1ccc(C2(c3ccc(CCCCCC)cc3)c3cc4c(cc3-c3sc5cc(C=C6C(=O)c7ccccc7C6=C(C#N)C#N)sc5c32)C(c2ccc(CCCCCC)cc2)(c2ccc(CCCCCC)cc2)c2c-4sc3cc(C=C4C(=O)c5ccccc5C4=C(C#N)C#N)sc23)cc1,8.57,-5.42,-3.4,-5.69,-4.11,,,1:1,,inverted,ZnO,MoO3,chlorobenzene,
3921,10.1002/aenm.201700566,CCCCC(CC)COC(=O)c1sc2csc(-c3cc4c(-c5ccc(CC(CC)CCCC)s5)c5sccc5c(-c5ccc(CC(CC)CCCC)s5)c4s3)c2c1F,CCCCCCc1ccc(C2(c3ccc(CCCCCC)cc3)c3cc4c(cc3-c3sc5cc(C=C6C(=O)c7ccccc7C6=C(C#N)C#N)sc5c32)C(c2ccc(CCCCCC)cc2)(c2ccc(CCCCCC)cc2)c2c-4sc3cc(C=C4C(=O)c5ccccc5C4=C(C#N)C#N)sc23)cc1,5.96,-5.24,-3.66,-5.69,-4.11,,,1:1,,inverted,ZnO,MoO3,toluene,DPE
3932,10.1007/s11426-016-0378-y,CCCCCCCCCCC(CCCCCCCC)Cc1csc(-c2c(F)c(F)c(-c3cc(CC(CCCCCCCC)CCCCCCCCCC)c(-c4ccc(-c5cccs5)s4)s3)c3nsnc23)c1,COC(=O)CCCC1(c2ccccc2)C23c4c5ccc6c7cc8c9c%10c(cc%11cc%12c%13c%14c(cc%15c%16ccc-5c2c%16c2c5c%16c%17c(c(c46)c7c9c%17c4c%10c%11c%13c4c%16c%14c%152)C513)C%12)C8,9.67,-5.34,-3.69,-5.9,-3.9,,,1:1.2,,conventional,Ca,PEDOT:PSS,chlorobenzene,DIO
3955,10.1002/adma.201501214,CCCCC(CC)COC(=O)c1sc2csc(-c3cc4c(-c5ccc(CC(CC)CCCC)s5)c5sccc5c(-c5ccc(CC(CC)CCCC)s5)c4s3)c2c1F,CCCCCCCCCCC(CCCCCCCC)CN1C(=O)c2ccc3c4c(c(-c5cc(F)c(-c6sccc6F)s5)cc(c24)C1=O)C(=O)N(CC(CCCCCCCC)CCCCCCCCCC)C3=O,6.08,-5.3,-3.6,-5.5,-3.91,110.0,,1:1,,inverted,ZnO,MoO3,,
3956,10.1002/adma.201501214,CCCCC(CC)COC(=O)c1sc2csc(-c3cc4c(-c5ccc(CC(CC)CCCC)s5)c5sccc5c(-c5ccc(CC(CC)CCCC)s5)c4s3)c2c1F,CCCCCCCCCCC(CCCCCCCC)CN1C(=O)c2ccc3c4c(c(-c5ccc(-c6cccs6)s5)cc(c24)C1=O)C(=O)N(C(CCCCCCCC)CCCCCCCCCC)C3=O,5.21,-5.3,-3.6,-5.49,-4.05,110.0,,1:1,,inverted,ZnO,MoO3,,
3958,10.1021/acs.chemmater.9b01741,CCCCC(CC)COC(=O)c1sc2c(-c3cc4c(-c5ccc(CC(CC)CCCC)[se]5)c5sccc5c(-c5ccc(CC(CC)CCCC)[se]5)c4s3)scc2c1F,CCCCCCc1ccc(C2(c3ccc(CCCCCC)s3)c3cc4c(cc3-c3sc5cc(/C=C6\C(=O)c7ccccc7C6=C(C#N)C#N)sc5c32)C(c2ccc(CCCCCC)s2)(c2ccc(CCCCCC)s2)c2c-4sc3cc(/C=C4\C(=O)c5ccccc5C4=C(C#N)C#N)sc23)s1,7.26,-5.47,-3.85,-5.81,-4.01,,,,,inverted,ZnO,MoO3,o-DCB,
3959,10.1021/acs.chemmater.9b01741,CCCCC(CC)COC(=O)c1sc2c(-c3cc4c(-c5cc(F)c(CC(CC)CCCC)s5)c5sccc5c(-c5cc(F)c(CC(CC)CCCC)s5)c4s3)scc2c1F,CCCCCCc1ccc(C2(c3ccc(CCCCCC)s3)c3cc4c(cc3-c3sc5cc(/C=C6\C(=O)c7ccccc7C6=C(C#N)C#N)sc5c32)C(c2ccc(CCCCCC)s2)(c2ccc(CCCCCC)s2)c2c-4sc3cc(/C=C4\C(=O)c5ccccc5C4=C(C#N)C#N)sc23)s1,7.44,-5.65,-4.0,-5.81,-4.01,,,,,inverted,ZnO,MoO3,o-DCB,
3960,10.1021/acs.chemmater.9b01741,CCCCCC(CC)OC(=O)c1sc2c(-c3cc4c(-c5ccc(CC(CC)CCCC)s5)c5sccc5c(-c5ccc(CC(CC)CCCC)s5)c4s3)scc2c1F,CCCCCCc1ccc(C2(c3ccc(CCCCCC)s3)c3cc4c(cc3-c3sc5cc(/C=C6\C(=O)c7ccccc7C6=C(C#N)C#N)sc5c32)C(c2ccc(CCCCCC)s2)(c2ccc(CCCCCC)s2)c2c-4sc3cc(/C=C4\C(=O)c5ccccc5C4=C(C#N)C#N)sc23)s1,7.62,-5.44,-3.82,-5.81,-4.01,,,,,inverted,ZnO,MoO3,o-DCB,
3961,10.1021/acs.chemmater.9b01741,CCCCC(CC)COC(=O)c1sc2c(-c3cc4c(-c5ccc(SCC(CC)CCCC)s5)c5sccc5c(-c5ccc(SCC(CC)CCCC)s5)c4s3)scc2c1F,CCCCCCc1ccc(C2(c3ccc(CCCCCC)s3)c3cc4c(cc3-c3sc5cc(/C=C6\C(=O)c7ccccc7C6=C(C#N)C#N)sc5c32)C(c2ccc(CCCCCC)s2)(c2ccc(CCCCCC)s2)c2c-4sc3cc(/C=C4\C(=O)c5ccccc5C4=C(C#N)C#N)sc23)s1,5.57,-5.49,-3.9,-5.81,-4.01,,,,,inverted,ZnO,MoO3,o-DCB,
3971,10.1021/acsenergylett.9b01447,CCCCCCCCN1C(=O)c2c(c(-c3ccc(-c4cc5c(-c6cc(F)c(CC(CC)CCCC)c(F)c6)c6sccc6c(-c6cc(F)c(CC(CC)CCCC)c(F)c6)c5s4)s3)c3nn(CC(CC)CCCC)nc3c2-c2cccs2)C1=O,CCCCCCCCCCCc1c(/C=C2\C(=O)c3cc(F)c(F)cc3C2=C(C#N)C#N)sc2c1sc1c3c4nsnc4c4c5sc6c(CCCCCCCCCCC)c(/C=C7\C(=O)c8cc(F)c(F)cc8C7=C(C#N)C#N)sc6c5n(CC(CC)CCCC)c4c3n(CC(CC)CCCC)c21,15.5,-5.46,-3.14,-5.68,-4.06,,110.0,1:1,1.2%,,,,,
3972,10.1021/acsenergylett.9b01447,CCCCCCCCN1C(=O)c2c(c(-c3ccc(-c4cc5c(-c6cc(Cl)c(CC(CC)CCCC)s6)c6sccc6c(-c6cc(Cl)c(CC(CC)CCCC)s6)c5s4)s3)c3nn(CC(CC)CCCC)nc3c2-c2cccs2)C1=O,CCCCCCCCCCCc1c(/C=C2\C(=O)c3cc(F)c(F)cc3C2=C(C#N)C#N)sc2c1sc1c3c4nsnc4c4c5sc6c(CCCCCCCCCCC)c(/C=C7\C(=O)c8cc(F)c(F)cc8C7=C(C#N)C#N)sc6c5n(CC(CC)CCCC)c4c3n(CC(CC)CCCC)c21,14.96,-5.46,-3.13,-5.68,-4.06,,110.0,1:1,1.2%,,,,,
3973,10.1021/acsenergylett.9b01447,CCCCCCCCN1C(=O)c2c(c(-c3ccc(-c4cc5c(-c6cc(F)c(CC(CC)CCCC)s6)c6sccc6c(-c6cc(F)c(CC(CC)CCCC)s6)c5s4)s3)c3nn(CC(CC)CCCC)nc3c2-c2cccs2)C1=O,CCCCCCCCCCCc1c(/C=C2\C(=O)c3cc(F)c(F)cc3C2=C(C#N)C#N)sc2c1sc1c3c4nsnc4c4c5sc6c(CCCCCCCCCCC)c(/C=C7\C(=O)c8cc(F)c(F)cc8C7=C(C#N)C#N)sc6c5n(CC(CC)CCCC)c4c3n(CC(CC)CCCC)c21,14.02,-5.38,-3.24,-5.68,-4.06,,110.0,1:1,1.2%,,,,,
3978,10.1002/adfm.201703070,CCCCC(CC)COC(=O)c1sc2csc(-c3cc4c(-c5ccc(CC(CC)CCCC)s5)c5sccc5c(-c5ccc(CC(CC)CCCC)s5)c4s3)c2c1F,CCCCCCCCC(CCCCCC)CN1C(=O)c2ccc3c4c(c(-c5ccc(-c6cccs6)s5)cc(c24)C1=O)C(=O)N(CC(CCCCCC)CCCCCCCC)C3=O,5.63,-5.24,-3.66,-5.8,-3.82,,,,,,,,,
3980,10.1002/adfm.201703070,CCCCC(CC)COC(=O)c1sc2csc(-c3cc4c(-c5ccc(CC(CC)CCCC)s5)c5sccc5c(-c5ccc(CC(CC)CCCC)s5)c4s3)c2c1F,CCCCCCCCC(CCCCCC)CN1C(=O)c2ccc3c4c(c(-c5ccc(-c6cccs6)s5)cc(c24)C1=O)C(=O)N(CC(CCCCCC)CCCCCCCC)C3=O,6.63,-5.39,-3.63,-5.8,-3.82,,,,,,,,,
3991,10.1039/c4ta01083c,CCCCCCCCc1ccsc1-c1ccc(-c2sc(-c3ccc4c(c3)N(CC(CCCCCC)CCCCCCCC)C(=O)/C4=C3/C(=O)N(CC(CCCCCC)CCCCCCCC)c4ccccc43)cc2CCCCCCCC)s1,COC(=O)CCCC1(c2ccccc2)C23c4c5ccc6c7cc8c9c%10c(cc%11cc%12c%13c%14c(cc%15c%16ccc-5c2c%16c2c5c%16c%17c(c(c46)c7c9c%17c4c%10c%11c%13c4c%16c%14c%152)C513)C%12)C8,6.39,-5.49,-3.9,-5.9,-3.9,,,,,,,,,
3992,10.1039/c4ta01083c,CCCCCCCCc1ccsc1-c1ccc(-c2ccc(-c3sc(-c4ccc5c(c4)N(CC(CCCCCC)CCCCCCCC)C(=O)/C5=C4/C(=O)N(CC(CCCCCC)CCCCCCCC)c5ccccc54)cc3CCCCCCCC)s2)s1,COC(=O)CCCC1(c2ccccc2)C23c4c5ccc6c7cc8c9c%10c(cc%11cc%12c%13c%14c(cc%15c%16ccc-5c2c%16c2c5c%16c%17c(c(c46)c7c9c%17c4c%10c%11c%13c4c%16c%14c%152)C513)C%12)C8,5.96,-5.48,-3.9,-5.9,-3.9,,,,,,,,,
3993,10.1039/c4ta01083c,CCCCCCCCc1ccsc1-c1cc(CCCCCCCC)c(-c2ccc(-c3sc(-c4sc(-c5ccc6c(c5)N(CC(CCCCCC)CCCCCCCC)C(=O)/C6=C5/C(=O)N(CC(CCCCCC)CCCCCCCC)c6ccccc65)cc4CCCCCCCC)cc3CCCCCCCC)s2)s1,COC(=O)CCCC1(c2ccccc2)C23c4c5ccc6c7cc8c9c%10c(cc%11cc%12c%13c%14c(cc%15c%16ccc-5c2c%16c2c5c%16c%17c(c(c46)c7c9c%17c4c%10c%11c%13c4c%16c%14c%152)C513)C%12)C8,3.65,-5.44,-3.86,-5.9,-3.9,,,,,,,,,
3994,10.1039/c4ta01083c,CCCCCCCCc1ccsc1-c1cc(CCCCCCCC)c(-c2ccc(-c3ccc(-c4sc(-c5sc(-c6ccc7c(c6)N(CC(CCCCCC)CCCCCCCC)C(=O)/C7=C6/C(=O)N(CC(CCCCCC)CCCCCCCC)c7ccccc76)cc5CCCCCCCC)cc4CCCCCCCC)s3)s2)s1,COC(=O)CCCC1(c2ccccc2)C23c4c5ccc6c7cc8c9c%10c(cc%11cc%12c%13c%14c(cc%15c%16ccc-5c2c%16c2c5c%16c%17c(c(c46)c7c9c%17c4c%10c%11c%13c4c%16c%14c%152)C513)C%12)C8,7.1,-5.36,-3.8,-5.9,-3.9,,,,,,,,,
4000,10.1039/c0jm03405c,CCCCCCc1ccsc1,CCCCCCCCCCC(CCCCCCCC)CN1C(=O)c2ccc3c4c(c(-c5ccc(-c6cccs6)s5)cc(c24)C1=O)C(=O)N(C(CCCCCCCC)CCCCCCCCCC)C3=O,0.09,-4.9,-3.2,-5.6,-4.0,,,,,,,,,
4001,10.1039/c0jm03405c,CCCCCCc1ccsc1,CCCCCCCCCCC(CCCCCCCC)CN1C(=O)c2ccc3c4c(c(-c5ccc(-c6cccs6)s5)cc(c24)C1=O)C(=O)N(C(CCCCCCCC)CCCCCCCCCC)C3=O,0.16,-4.9,-3.2,-5.6,-4.0,,,,,,,,,
4006,10.1021/acsami.8b19449,CCCCCCCCCCC(CCCCCCCC)Cc1csc(-c2c(F)c(F)c(-c3cc(CC(CCCCCCCC)CCCCCCCCCC)c(-c4ccc(-c5ccc6sccc6c5)s4)s3)c3nsnc23)c1,CCCCCCC1(CCCCCC)c2cc3c(cc2-c2sc(/C=C4\C(=O)c5ccccc5C4=C(C#N)C#N)cc21)C(CCCCCC)(CCCCCC)c1cc(/C=C2\C(=O)c4ccccc4C2=C(C#N)C#N)sc1-3,7.8,-5.55,-3.72,-5.69,-3.91,,,1:1,,inverted,,,,
4007,10.1021/acsami.8b19449,CCCCCCCCCCC(CCCCCCCC)Cc1csc(-c2c(F)c(F)c(-c3cc(CC(CCCCCCCC)CCCCCCCCCC)c(-c4ccc(-c5ccc6ccsc6c5)s4)s3)c3nsnc23)c1,CCCCCCC1(CCCCCC)c2cc3c(cc2-c2sc(/C=C4\C(=O)c5ccccc5C4=C(C#N)C#N)cc21)C(CCCCCC)(CCCCCC)c1cc(/C=C2\C(=O)c4ccccc4C2=C(C#N)C#N)sc1-3,6.4,-5.35,-3.63,-5.69,-3.91,,,1:1,,inverted,,,,
4008,10.1021/acsami.8b19449,CCCCCCCCCCC(CCCCCCCC)Cc1csc(-c2c(F)c(F)c(-c3cc(CC(CCCCCCCC)CCCCCCCCCC)c(-c4ccc(-c5ccc6sccc6c5)s4)s3)c3nsnc23)c1,CCCCCCc1ccc(C2(c3ccc(CCCCCC)cc3)c3cc4c(cc3-c3sc5cc(C=C6C(=O)c7ccccc7C6=C(C#N)C#N)sc5c32)C(c2ccc(CCCCCC)cc2)(c2ccc(CCCCCC)cc2)c2c-4sc3cc(C=C4C(=O)c5ccccc5C4=C(C#N)C#N)sc23)cc1,6.5,-5.55,-3.72,-5.51,-3.78,,,1:1,,inverted,,,,
4009,10.1021/acsami.8b19449,CCCCCCCCCCC(CCCCCCCC)Cc1csc(-c2c(F)c(F)c(-c3cc(CC(CCCCCCCC)CCCCCCCCCC)c(-c4ccc(-c5ccc6ccsc6c5)s4)s3)c3nsnc23)c1,CCCCCCc1ccc(C2(c3ccc(CCCCCC)cc3)c3cc4c(cc3-c3sc5cc(C=C6C(=O)c7ccccc7C6=C(C#N)C#N)sc5c32)C(c2ccc(CCCCCC)cc2)(c2ccc(CCCCCC)cc2)c2c-4sc3cc(C=C4C(=O)c5ccccc5C4=C(C#N)C#N)sc23)cc1,6.8,-5.35,-3.63,-5.51,-3.78,,,1:1,,inverted,,,,
4010,10.1021/acsami.8b19449,CCCCCCCCCCC(CCCCCCCC)Cc1csc(-c2c(F)c(F)c(-c3cc(CC(CCCCCCCC)CCCCCCCCCC)c(-c4ccc(-c5ccc6sccc6c5)s4)s3)c3nsnc23)c1,COC(=O)CCCC1(c2ccccc2)C23c4c5ccc6c7cc8c9c%10c(cc%11cc%12c%13c%14c(cc%15c%16ccc-5c2c%16c2c5c%16c%17c(c(c46)c7c9c%17c4c%10c%11c%13c4c%16c%14c%152)C513)C%12)C8,4.2,-5.55,-3.72,-5.9,-3.9,,,1:1.5,,inverted,,,,
4011,10.1021/acsami.8b19449,CCCCCCCCCCC(CCCCCCCC)Cc1csc(-c2c(F)c(F)c(-c3cc(CC(CCCCCCCC)CCCCCCCCCC)c(-c4ccc(-c5ccc6ccsc6c5)s4)s3)c3nsnc23)c1,COC(=O)CCCC1(c2ccccc2)C23c4c5ccc6c7cc8c9c%10c(cc%11cc%12c%13c%14c(cc%15c%16ccc-5c2c%16c2c5c%16c%17c(c(c46)c7c9c%17c4c%10c%11c%13c4c%16c%14c%152)C513)C%12)C8,7.4,-5.35,-3.63,-5.9,-3.9,,,1:1.5,,inverted,,,,
4012,10.1039/c7ta11339k,CCCCC(CC)COC(=O)c1sc2c(-c3cc4c(-c5ccc(CC(CC)CCCC)s5)c5sccc5c(-c5ccc(CC(CC)CCCC)s5)c4s3)scc2c1F,CCCCCCc1cccc(C2(c3cccc(CCCCCC)c3)c3cc4c(cc3-c3sc5cc(C=C6C(=O)c7c(csc7C)C6=C(C#N)C#N)sc5c32)C(c2cccc(CCCCCC)c2)(c2cccc(CCCCCC)c2)c2c-4sc3cc(C=C4C(=O)c5c(csc5C)C4=C(C#N)C#N)sc23)c1,8.12,-5.2,-3.6,-5.54,-3.9,100.0,,1:1 w/w,0.5%,conventional,PDINO,PEDOT:PSS,,CN
4019,10.1039/c7ta06476d,CCCCCCCCC(CCCCCC)Cn1nc2c(-c3cccs3)c(F)c(F)c(-c3ccc(-c4cc5c(-c6cccc(OCC(CC)CCCC)c6)c6sccc6c(-c6cccc(OCC(CC)CCCC)c6)c5s4)s3)c2n1,CCCCCCc1ccc(C2(c3ccc(CCCCCC)cc3)c3cc4c(cc3-c3sc5cc(C=C6C(=O)c7ccccc7C6=C(C#N)C#N)sc5c32)C(c2ccc(CCCCCC)cc2)(c2ccc(CCCCCC)cc2)c2c-4sc3cc(C=C4C(=O)c5ccccc5C4=C(C#N)C#N)sc23)cc1,7.8,-5.33,-3.01,-5.6,-3.85,,,1:1,,inverted,ZnO,MoO3,chloroform,
4033,10.1016/j.synthmet.2012.02.004,CCCCCCCCCCC1(CCCCCCCCCC)c2ccccc2-c2ccc(-c3ccc(-c4ccc(-c5cccs5)c5nsnc45)s3)cc21,COC(=O)CCCC1(c2ccccc2)C23c4c5c6c7c8c9c(c%10c%11c2c2c%12c4c4c%13c5c5c7c7c8c8c%14c9c%10c9c%10c%11c2c2c%11c%12c4c4c%12c%13c5c5c7c7c8c8c%14c9c9c%10c2c2c%11c4c4c%12c5c7c5c8c9c2c45)C613,1.66,-5.65,-3.75,-6.1,-3.88,200.0,,1:3,,conventional,,PEDOT:PSS,o-DCB,
4034,10.1016/j.synthmet.2012.02.004,CCCCCCCCCCC1(CCCCCCCCCC)c2ccccc2-c2ccc(-c3ccc4c(c3)sc3c5ccc(-c6ccc7c(c6)C(CCCCCCCCCC)(CCCCCCCCCC)c6cc(-c8ccc(-c9ccc(-c%10cccs%10)c%10nsnc9%10)s8)ccc6-7)cc5sc43)cc21,COC(=O)CCCC1(c2ccccc2)C23c4c5c6c7c8c9c(c%10c%11c2c2c%12c4c4c%13c5c5c7c7c8c8c%14c9c%10c9c%10c%11c2c2c%11c%12c4c4c%12c%13c5c5c7c7c8c8c%14c9c9c%10c2c2c%11c4c4c%12c5c7c5c8c9c2c45)C613,2.08,-5.67,-3.75,-6.1,-3.88,200.0,,1:3,,conventional,,PEDOT:PSS,o-DCB,
4035,10.1039/c7ta01467h,CCCCCCCCCCC(CCCCCCCC)CN1C(=O)c2c(c(-c3ccc(-c4cc5c(OCC(CC)CCCC)c6sccc6c(OCC(CC)CCCC)c5s4)s3)c3nsnc3c2-c2cccs2)C1=O,COC(=O)CCCC1(c2ccccc2)C23c4c5c6c7c8c9c(c%10c%11c2c2c%12c4c4c%13c5c5c7c7c8c8c%14c9c%10c9c%10c%11c2c2c%11c%12c4c4c%12c%13c5c5c7c7c8c8c%14c9c9c%10c2c2c%11c4c4c%12c5c7c5c8c9c2c45)C613,5.5,-5.59,-3.96,-6.1,-3.7,,,,,,,,,
4036,10.1039/c7ta01467h,CCCCCCCCCCC(CCCCCCCC)CN1C(=O)c2c(c(-c3ccc(-c4cc5c(OCC(CC)CCCC)c6sc(-c7scc8c7C(=O)N(CCCCCCCC)C8=O)cc6c(OCC(CC)CCCC)c5s4)s3)c3nsnc3c2-c2ccc(-c3cc4c(OCC(CC)CCCC)c5sccc5c(OCC(CC)CCCC)c4s3)s2)C1=O,COC(=O)CCCC1(c2ccccc2)C23c4c5c6c7c8c9c(c%10c%11c2c2c%12c4c4c%13c5c5c7c7c8c8c%14c9c%10c9c%10c%11c2c2c%11c%12c4c4c%12c%13c5c5c7c7c8c8c%14c9c9c%10c2c2c%11c4c4c%12c5c7c5c8c9c2c45)C613,6.0,-5.58,-3.91,-6.1,-3.7,,,,,,,,,
4038,10.1039/c7ta01467h,CCCCCCCCCCC(CCCCCCCC)CN1C(=O)c2c(c(-c3ccc(-c4cc5c(OCC(CC)CCCC)c6sc(-c7scc8c7C(=O)N(CCCCCCCC)C8=O)cc6c(OCC(CC)CCCC)c5s4)s3)c3nsnc3c2-c2ccc(-c3cc4c(OCC(CC)CCCC)c5sccc5c(OCC(CC)CCCC)c4s3)s2)C1=O,COC(=O)CCCC1(c2ccccc2)C23c4c5c6c7c8c9c(c%10c%11c2c2c%12c4c4c%13c5c5c7c7c8c8c%14c9c%10c9c%10c%11c2c2c%11c%12c4c4c%12c%13c5c5c7c7c8c8c%14c9c9c%10c2c2c%11c4c4c%12c5c7c5c8c9c2c45)C613,6.1,-5.59,-3.96,-6.1,-3.7,,,,,,,,,
4042,10.1039/c7ta01467h,CCCCCCCCCCC(CCCCCCCC)CN1C(=O)c2c(c(-c3ccc(-c4cc5c(OCC(CC)CCCC)c6sc(-c7scc8c7C(=O)N(CCCCCCCC)C8=O)cc6c(OCC(CC)CCCC)c5s4)s3)c3nsnc3c2-c2ccc(-c3cc4c(OCC(CC)CCCC)c5sccc5c(OCC(CC)CCCC)c4s3)s2)C1=O,COC(=O)CCCC1(c2ccccc2)C23c4c5c6c7c8c9c(c%10c%11c2c2c%12c4c4c%13c5c5c7c7c8c8c%14c9c%10c9c%10c%11c2c2c%11c%12c4c4c%12c%13c5c5c7c7c8c8c%14c9c9c%10c2c2c%11c4c4c%12c5c7c5c8c9c2c45)C613,5.06,-5.58,-3.9,-6.1,-3.7,,,,,,,,,
4043,10.1039/c7ta01467h,CCCCCCCCCCC(CCCCCCCC)CN1C(=O)c2c(c(-c3ccc(-c4cc5c(OCC(CC)CCCC)c6sc(-c7scc8c7C(=O)N(CCCCCCCC)C8=O)cc6c(OCC(CC)CCCC)c5s4)s3)c3nsnc3c2-c2ccc(-c3cc4c(OCC(CC)CCCC)c5sccc5c(OCC(CC)CCCC)c4s3)s2)C1=O,COC(=O)CCCC1(c2ccccc2)C23c4c5c6c7c8c9c(c%10c%11c2c2c%12c4c4c%13c5c5c7c7c8c8c%14c9c%10c9c%10c%11c2c2c%11c%12c4c4c%12c%13c5c5c7c7c8c8c%14c9c9c%10c2c2c%11c4c4c%12c5c7c5c8c9c2c45)C613,5.9,-5.59,-3.92,-6.1,-3.7,,,,,,,,,
4044,10.1039/c7ta01467h,CCCCCCCCCCC(CCCCCCCC)CN1C(=O)c2c(c(-c3ccc(-c4cc5c(OCC(CC)CCCC)c6sc(-c7scc8c7C(=O)N(CCCCCCCC)C8=O)cc6c(OCC(CC)CCCC)c5s4)s3)c3nsnc3c2-c2ccc(-c3cc4c(OCC(CC)CCCC)c5sccc5c(OCC(CC)CCCC)c4s3)s2)C1=O,COC(=O)CCCC1(c2ccccc2)C23c4c5c6c7c8c9c(c%10c%11c2c2c%12c4c4c%13c5c5c7c7c8c8c%14c9c%10c9c%10c%11c2c2c%11c%12c4c4c%12c%13c5c5c7c7c8c8c%14c9c9c%10c2c2c%11c4c4c%12c5c7c5c8c9c2c45)C613,5.5,-5.58,-3.91,-6.1,-3.7,,,,,,,,,
4045,10.1039/c7ta01467h,CCCCC(CC)Cc1ccc(-c2c3cc(-c4scc5c4C(=O)N(CC(CC)CCCC)C5=O)sc3c(-c3ccc(CC(CC)CCCC)s3)c3ccsc23)s1,COC(=O)CCCC1(c2ccccc2)C23c4c5c6c7c8c9c(c%10c%11c2c2c%12c4c4c%13c5c5c7c7c8c8c%14c9c%10c9c%10c%11c2c2c%11c%12c4c4c%12c%13c5c5c7c7c8c8c%14c9c9c%10c2c2c%11c4c4c%12c5c7c5c8c9c2c45)C613,6.1,-5.56,-3.75,-6.1,-3.7,,,,,,,,,
4046,10.1039/c7ta01467h,CCCCCCCCCCC(CCCCCCCC)CN1C(=O)c2c(c(-c3ccc(-c4cc5c(OCC(CC)CCCC)c6sccc6c(OCC(CC)CCCC)c5s4)s3)c3nsnc3c2-c2cccs2)C1=O,COC(=O)CCCC1(c2ccccc2)C23c4c5ccc6c7cc8c9c%10c(cc%11cc%12c%13c%14c(cc%15c%16ccc-5c2c%16c2c5c%16c%17c(c(c46)c7c9c%17c4c%10c%11c%13c4c%16c%14c%152)C513)C%12)C8,6.2,-5.59,-3.96,-5.9,-3.9,,,,,inverted,,,,
4058,10.1021/acs.chemmater.9b00926,CCCCCCCCc1csc2cc(-c3sc(-c4cc5sc(-c6cc7c(-c8ccc(SCC(CC)CCCC)s8)c8sccc8c(-c8ccc(SCC(CC)CCCC)s8)c7s6)c(CCCCCCCC)c5s4)c4c3C(=O)N(CC(CCCCCC)CCCCCCCC)C4=O)sc12,CCCCCCc1ccc(C2(c3ccc(CCCCCC)cc3)c3cc4c(cc3-c3sc5cc(/C=C6\C(=O)c7cc(F)ccc7C6=C(C#N)C#N)sc5c32)C(c2ccc(CCCCCC)cc2)(c2ccc(CCCCCC)cc2)c2c-4sc3cc(/C=C4\C(=O)c5cc(F)ccc5C4=C(C#N)C#N)sc23)cc1,10.5,-5.35,-3.39,-5.52,-3.96,130.0,,,1%,conventional,,,,
4059,10.1021/acs.chemmater.9b00926,CCCCCCCCc1csc2cc(-c3sc(-c4cc5sc(-c6cc7c(-c8cc(OC)c(CC(CC)CCCC)s8)c8sccc8c(-c8cc(OC)c(CC(CC)CCCC)s8)c7s6)c(CCCCCCCC)c5s4)c4c3C(=O)N(CC(CCCCCC)CCCCCCCC)C4=O)sc12,CCCCCCc1ccc(C2(c3ccc(CCCCCC)cc3)c3cc4c(cc3-c3sc5cc(/C=C6\C(=O)c7cc(F)ccc7C6=C(C#N)C#N)sc5c32)C(c2ccc(CCCCCC)cc2)(c2ccc(CCCCCC)cc2)c2c-4sc3cc(/C=C4\C(=O)c5cc(F)ccc5C4=C(C#N)C#N)sc23)cc1,10.4,-5.34,-3.38,-5.52,-3.96,130.0,,,1%,conventional,,,,
4060,10.1021/acs.chemmater.9b00926,CCCCCCCCc1csc2cc(-c3sc(-c4cc5sc(-c6cc7c(-c8cc(SC)c(CC(CC)CCCC)s8)c8sccc8c(-c8cc(SC)c(CC(CC)CCCC)s8)c7s6)c(CCCCCCCC)c5s4)c4c3C(=O)N(CC(CCCCCC)CCCCCCCC)C4=O)sc12,CCCCCCc1ccc(C2(c3ccc(CCCCCC)cc3)c3cc4c(cc3-c3sc5cc(/C=C6\C(=O)c7cc(F)ccc7C6=C(C#N)C#N)sc5c32)C(c2ccc(CCCCCC)cc2)(c2ccc(CCCCCC)cc2)c2c-4sc3cc(/C=C4\C(=O)c5cc(F)ccc5C4=C(C#N)C#N)sc23)cc1,12.4,-5.39,-3.4,-5.52,-3.96,130.0,,,1%,conventional,,,,
4108,10.1039/c8ta05207g,CCCCCCCCOc1c(OCCCCCCCC)c(-c2ccc(-c3cc4c(-c5cc(F)c(CC(CC)CCCC)s5)c5sccc5c(-c5cc(F)c(CC(CC)CCCC)s5)c4s3)s2)c2nsnc2c1-c1cccs1,CCCCCCc1ccc(C2(c3ccc(CCCCCC)cc3)c3cc4c(cc3-c3sc5cc(/C=C6\C(=O)c7cc(F)c(F)cc7C6=C(C#N)C#N)sc5c32)C(c2ccc(CCCCCC)cc2)(c2ccc(CCCCCC)cc2)c2c-4sc3cc(/C=C4\C(=O)c5cc(F)c(F)cc5C4=C(C#N)C#N)sc23)cc1,7.0,-5.39,-3.65,-5.66,-4.14,,,1:1,1% v/v,conventional,PFN-Br,PEDOT:PSS,,
4109,10.1039/c8ta05207g,CCCCCCCCOc1c(OCCCCCCCC)c(-c2ccc(-c3cc4c(-c5cc(F)c(SCC(CC)CCCC)s5)c5sccc5c(-c5cc(F)c(SCC(CC)CCCC)s5)c4s3)s2)c2nsnc2c1-c1cccs1,CCCCCCc1ccc(C2(c3ccc(CCCCCC)cc3)c3cc4c(cc3-c3sc5cc(/C=C6\C(=O)c7cc(F)c(F)cc7C6=C(C#N)C#N)sc5c32)C(c2ccc(CCCCCC)cc2)(c2ccc(CCCCCC)cc2)c2c-4sc3cc(/C=C4\C(=O)c5cc(F)c(F)cc5C4=C(C#N)C#N)sc23)cc1,7.0,-5.46,-3.58,-5.66,-4.14,,,1:1.5,1%,conventional,PFN-Br,PEDOT:PSS,,
4132,10.1039/c2jm14283j,CCCCCCCCCCCCC(CCCCCCCCCC)Cn1c2ccccc2c2ccc(-c3ccc(-c4c(-c5ccc6nsnc6c5)cc(-c5cccs5)c5nsnc45)s3)cc21,COC(=O)CCCC1(c2ccccc2)C23c4c5ccc6c7cc8c9c%10c(cc%11cc%12c%13c%14c(cc%15c%16ccc-5c2c%16c2c5c%16c%17c(c(c46)c7c9c%17c4c%10c%11c%13c4c%16c%14c%152)C513)C%12)C8,3.61,-5.51,-3.56,-5.9,-3.9,,,1:3,,conventional,,PEDOT:PSS,,
4141,10.1039/c8ta05376f,CCCCCCCCC(CCCCCC)Cn1nc2c(-c3cccs3)c(F)c(F)c(-c3ccc(-c4cc5c(-c6cc(F)c(CC(CC)CCCC)s6)c6sccc6c(-c6cc(F)c(CC(CC)CCCC)s6)c5s4)s3)c2n1,CCCCCCCCCCC(CCCCCCCC)CN1C(=O)c2ccc3c4c(c(-c5ccc(-c6cccs6)s5)cc(c24)C1=O)C(=O)N(CC(CCCCCCCC)CCCCCCCCCC)C3=O,5.9,-5.36,-3.42,-5.73,-4.12,,,1:1,,conventional,PFN-Br,PEDOT:PSS,chlorobenzene,
4150,10.1002/adfm.201603892,CCCCCCC(CCCC)Cc1ccc(-c2c3cc(-c4sc(-c5nc6sc(-c7cc(CC(CC)CCCC)cs7)nc6s5)cc4CC(CC)CCCC)sc3c(-c3ccc(CC(CCCC)CCCCCC)s3)c3ccsc23)s1,COC(=O)CCCC1(c2ccccc2)C23c4c5c6c7c8c9c(c%10c%11c2c2c%12c4c4c%13c5c5c7c7c8c8c%14c9c%10c9c%10c%11c2c2c%11c%12c4c4c%12c%13c5c5c7c7c8c8c%14c9c9c%10c2c2c%11c4c4c%12c5c7c5c8c9c2c45)C613,3.8,-5.31,-3.34,-5.93,-3.91,80.0,,1:1.25,1%,conventional,Ca,PEDOT:PSS,,
4151,10.1002/adfm.201603892,CCCCCCC(CCCC)Cc1ccc(-c2c3cc(-c4sc(-c5nc6sc(-c7cc(CC(CC)CCCC)cs7)nc6s5)cc4CC(CC)CCCC)sc3c(-c3ccc(CC(CCCC)CCCCCC)s3)c3ccsc23)s1,CCCCCCCCC1(CCCCCCCC)c2cc(-c3ccc4c5ccc6c7c(ccc(c8cccc3c84)c75)C(=O)N(c3c(C(C)C)cccc3C(C)C)C6=O)ccc2-c2ccc(-c3ccc4c5ccc6c7c(ccc(c8cccc3c84)c75)C(=O)N(c3c(C(C)C)cccc3C(C)C)C6=O)cc21,2.0,-5.31,-3.34,-5.5,-3.42,90.0,,1:1,,conventional,Ca,PEDOT:PSS,,
4152,10.1002/adfm.201603892,CCCCCCC(CCCC)Cc1ccc(-c2c3cc(-c4sc(-c5nc6sc(-c7cc(CC(CC)CCCC)cs7)nc6s5)cc4CC(CC)CCCC)sc3c(-c3ccc(CC(CCCC)CCCCCC)s3)c3ccsc23)s1,CCCCCCCCC1(CCCCCCCC)c2cc(-c3ccc4c5ccc6c7c(ccc(c8cccc3c84)c75)C(=O)N(c3c(C(C)C)cccc3C(C)C)C6=O)ccc2-c2ccc(-c3ccc4c5ccc6c7c(ccc(c8cccc3c84)c75)C(=O)N(c3c(C(C)C)cccc3C(C)C)C6=O)cc21,2.8,-5.31,-3.34,-5.5,-3.42,85.0,,3:1,,conventional,Ca,PEDOT:PSS,,NMP
4153,10.1002/adfm.201603892,CCCCCCC(CCCC)Cc1ccc(-c2c3cc(-c4sc(-c5nc6sc(-c7cc(CC(CC)CCCC)cs7)nc6s5)cc4CC(CC)CCCC)sc3c(-c3ccc(CC(CCCC)CCCCCC)s3)c3ccsc23)s1,CCCCCCCCC1(CCCCCCCC)c2cc(-c3ccc4c5ccc6c7c(ccc(c8cccc3c84)c75)C(=O)N(c3c(C(C)C)cccc3C(C)C)C6=O)ccc2-c2ccc(-c3ccc4c5ccc6c7c(ccc(c8cccc3c84)c75)C(=O)N(c3c(C(C)C)cccc3C(C)C)C6=O)cc21,3.2,-5.31,-3.34,-5.5,-3.42,95.0,,2:1,,conventional,Ca,PEDOT:PSS,,DPE
4158,10.1016/j.joule.2018.05.010,CCCCCCCCCCC(CCCCCCCC)Cc1csc(-c2c(F)c(F)c(-c3cc(CC(CCCCCCCC)CCCCCCCCCC)c(-c4ccc(-c5cccs5)s4)s3)c3nsnc23)c1,COC(=O)CCCC1(c2ccccc2)C23c4c5ccc6c7cc8c9c%10c(cc%11cc%12c%13c%14c(cc%15c%16ccc-5c2c%16c2c5c%16c%17c(c(c46)c7c9c%17c4c%10c%11c%13c4c%16c%14c%152)C513)C%12)C8,9.87,-5.34,-3.69,-5.9,-3.9,,,,,,,,,
4220,10.1016/j.dyepig.2017.06.058,CCCCC(CC)COC(=O)c1sc2csc(-c3cc4c(-c5ccc(CC(CC)CCCC)s5)c5sccc5c(-c5ccc(CC(CC)CCCC)s5)c4s3)c2c1F,CCCCCC(CCCCC)N1C(=O)c2ccc3c4ccc5c6c(ccc(c7ccc(c2c37)C1=O)c64)C(=O)N(N1C(=O)c2ccc3c4ccc6c7c(ccc(c8ccc(c2c38)C1=O)c74)C(=O)N(C(CCCCC)CCCCC)C6=O)C5=O,5.35,-5.3,-3.33,-5.62,-3.88,,,1:1,,inverted,ZnO,MoO3,chlorobenzene,CN
4222,10.1021/acsenergylett.0c02053,CCCCCCCCN1C(=O)c2c(c(-c3cc(F)c(-c4cc5c(-c6ccc(CC(CC)CCCC)s6)c6sccc6c(-c6ccc(CC(CC)CCCC)s6)c5s4)s3)c3nn(CC(CC)CCCC)nc3c2-c2cc(F)cs2)C1=O,CCCCCCCCCCCCC(CCCCCCCCCC)Cn1c2c3sc(/C=C4\C(=O)c5cc(F)ccc5C4=C(C#N)C#N)c(CCCCCCCCCCC)c3sc2c2c3nsnc3c3c4sc5c(CCCCCCCCCCC)c(/C=C6\C(=O)c7cc(-c8cccs8)c(F)cc7C6=C(C#N)C#N)sc5c4n(CC(CCCCCCCCCC)CCCCCCCCCCCC)c3c21,14.95,-5.25,-3.25,-5.74,-3.84,,,,,,,,,
4223,10.1021/acsenergylett.0c02053,CCCCCCCCN1C(=O)c2c(c(-c3cc(F)c(-c4cc5c(-c6ccc(CC(CC)CCCC)s6)c6sccc6c(-c6ccc(CC(CC)CCCC)s6)c5s4)s3)c3nn(CC(CC)CCCC)nc3c2-c2cc(F)cs2)C1=O,CCCCCCCCCCCCC(CCCCCCCCCC)Cn1c2c3sc(/C=C4\C(=O)c5ccccc5C4=C(C#N)C#N)c(CCCCCCCCCCC)c3sc2c2c3nsnc3c3c4sc5c(CCCCCCCCCCC)c(/C=C6\C(=O)c7ccc(-c8cccs8)cc7C6=C(C#N)C#N)sc5c4n(CC(CCCCCCCCCC)CCCCCCCCCCCC)c3c21,3.95,-5.25,-3.25,-5.71,-3.76,,,,,,,,,
4224,10.1038/s41467-019-08508-3,CCCCCCCCC(CCCCCC)COc1cnc2c(-c3cccs3)c(F)c(F)cc2n1,CCCCCCC1(CCCCCC)c2cc(/C=C3\C(=O)c4ccccc4C3=C(C#N)C#N)sc2-c2c(OC)c3c(c(OC)c21)-c1sc(/C=C2\C(=O)c4ccccc4C2=C(C#N)C#N)cc1C3(CCCCCC)CCCCCC,10.49,-5.54,-2.98,-5.69,-3.89,,,1:1,,conventional,PDINO,PEDOT:PSS,chloroform,
4225,10.1038/s41467-019-08508-3,CCCCCCCCC(CCCCCC)COc1cnc2c(-c3cccs3)c(F)c(F)cc2n1,CCCCCCC1(CCCCCC)c2cc(/C=C3\C(=O)c4cc(F)ccc4C3=C(C#N)C#N)sc2-c2c(OC)c3c(c(OC)c21)-c1sc(/C=C2\C(=O)c4cc(F)ccc4C2=C(C#N)C#N)cc1C3(CCCCCC)CCCCCC,12.13,-5.54,-2.98,-5.8,-3.93,,,1:1,,conventional,PDINO,PEDOT:PSS,chloroform,
4248,10.1021/ma4009302,CC(C)CCCC(C)CCC1(CCC(C)CCCC(C)C)c2ccsc2-c2sc(-c3c(F)c(F)cc4nsnc34)cc21,COC(=O)CCCC1(c2ccccc2)C23c4c5ccc6c7cc8c9c%10c(cc%11cc%12c%13c%14c(cc%15c%16ccc-5c2c%16c2c5c%16c%17c(c(c46)c7c9c%17c4c%10c%11c%13c4c%16c%14c%152)C513)C%12)C8,3.67,-5.02,-3.57,-5.9,-3.9,90.0,110.0,1:2,,,,,,
4249,10.1021/ma4009302,CC(C)CCCC(C)CCC1(CCC(C)CCCC(C)C)c2ccsc2-c2sc(-c3cc(F)cc4nsnc34)cc21,COC(=O)CCCC1(c2ccccc2)C23c4c5ccc6c7cc8c9c%10c(cc%11cc%12c%13c%14c(cc%15c%16ccc-5c2c%16c2c5c%16c%17c(c(c46)c7c9c%17c4c%10c%11c%13c4c%16c%14c%152)C513)C%12)C8,1.29,-4.96,-3.55,-5.9,-3.9,90.0,110.0,1:2,,,,,,
4250,10.1021/ma4009302,CCCCC(CC)CC1(CC(CC)CCCC)c2ccsc2-c2sc(-c3c(F)c(F)cc4nsnc34)cc21,COC(=O)CCCC1(c2ccccc2)C23c4c5ccc6c7cc8c9c%10c(cc%11cc%12c%13c%14c(cc%15c%16ccc-5c2c%16c2c5c%16c%17c(c(c46)c7c9c%17c4c%10c%11c%13c4c%16c%14c%152)C513)C%12)C8,3.37,-5.16,-3.57,-5.9,-3.9,90.0,110.0,1:2,,,,,,
4251,10.1021/ma4009302,CCCCC(CC)CC1(CC(CC)CCCC)c2ccsc2-c2sc(-c3cc(F)cc4nsnc34)cc21,COC(=O)CCCC1(c2ccccc2)C23c4c5ccc6c7cc8c9c%10c(cc%11cc%12c%13c%14c(cc%15c%16ccc-5c2c%16c2c5c%16c%17c(c(c46)c7c9c%17c4c%10c%11c%13c4c%16c%14c%152)C513)C%12)C8,5.48,-5.03,-3.54,-5.9,-3.9,90.0,110.0,1:2,,,,,,
4255,10.1039/c9ta14070k,CCCCC(CC)Cc1sc(-c2c3ccsc3c(-c3cc(Cl)c(CC(CC)CCCC)s3)c3sc(-c4ccc(-c5sc(-c6cccs6)c6c5C(=O)c5c(CC(CC)CCCC)sc(CC(CC)CCCC)c5C6=O)s4)cc23)cc1Cl,CCCCCCc1ccc(C2(c3ccc(CCCCCC)cc3)C3=C(SC(/C=C4\C(=O)c5cc(Br)c(Cl)cc5C4=C(C#N)C#N)C3)c3[se]c4cc5c6c([se]c5cc4c32)-c2sc(/C=C3\C(=O)c4cc(Br)c(Cl)cc4C3=C(C#N)C#N)cc2C6(c2ccc(CCCCCC)cc2)c2ccc(CCCCCC)cc2)cc1,14.09,-5.52,-3.57,-5.64,-3.95,,,,,,,,,
4256,10.1039/c9ta14070k,CCCCC(CC)Cc1sc(-c2c3ccsc3c(-c3cc(Cl)c(CC(CC)CCCC)s3)c3sc(-c4ccc(-c5sc(-c6cccs6)c6c5C(=O)c5c(CC(CC)CCCC)sc(CC(CC)CCCC)c5C6=O)s4)cc23)cc1Cl,CCCCCCc1ccc(C2(c3ccc(CCCCCC)cc3)C3=C(SC(/C=C4\C(=O)c5cc(Br)c(Br)cc5C4=C(C#N)C#N)C3)c3[se]c4cc5c6c([se]c5cc4c32)-c2sc(/C=C3\C(=O)c4cc(Br)c(Br)cc4C3=C(C#N)C#N)cc2C6(c2ccc(CCCCCC)cc2)c2ccc(CCCCCC)cc2)cc1,12.62,-5.52,-3.57,-5.65,-3.96,,,,,,,,,
4257,10.1039/c9ta14070k,CCCCC(CC)Cc1sc(-c2c3ccsc3c(-c3cc(Cl)c(CC(CC)CCCC)s3)c3sc(-c4ccc(-c5sc(-c6cccs6)c6c5C(=O)c5c(CC(CC)CCCC)sc(CC(CC)CCCC)c5C6=O)s4)cc23)cc1Cl,CCCCCCc1ccc(C2(c3ccc(CCCCCC)cc3)C3=C(SC(/C=C4\C(=O)c5cc(Cl)c(Cl)cc5C4=C(C#N)C#N)C3)c3[se]c4cc5c6c([se]c5cc4c32)-c2sc(/C=C3\C(=O)c4cc(Cl)c(Cl)cc4C3=C(C#N)C#N)cc2C6(c2ccc(CCCCCC)cc2)c2ccc(CCCCCC)cc2)cc1,13.34,-5.52,-3.57,-5.63,-3.94,,,,,,,,,
4258,10.1002/adfm.201807662,CCCCC(CC)Cc1ccc(-c2c3cc(-c4ccc(-c5sc(-c6cccs6)c6c5C(=O)c5c(CC(CC)CCCC)sc(CC(CC)CCCC)c5C6=O)s4)sc3c(-c3ccc(CC(CC)CCCC)s3)c3ccsc23)s1,CCCCCCCCn1c2cc(/C=C3\C(=O)c4cc(F)c(F)cc4C3=C(C#N)C#N)sc2c2sc3c(c21)C(c1ccc(CCCCCC)cc1)(c1ccc(CCCCCC)cc1)c1cc2c(cc1-3)C(c1ccc(CCCCCC)cc1)(c1ccc(CCCCCC)cc1)c1c-2sc2c3sc(/C=C4\C(=O)c5cc(F)c(F)cc5C4=C(C#N)C#N)cc3n(CCCCCCCC)c12,9.1,-5.21,-3.41,-5.42,-3.94,100.0,100.0,,0.5 vol%,conventional,,,,
4290,10.1021/acsami.6b10715,CCCCCCCC(=O)c1sc2csc(-c3cc4c(OCC(CC)CCCC)c5sccc5c(OCC(CC)CCCC)c4s3)c2c1F,COC(=O)CCCC1(c2ccccc2)C23c4c5ccc6c7cc8c9c%10c(cc%11cc%12c%13c%14c(cc%15c%16ccc-5c2c%16c2c5c%16c%17c(c(c46)c7c9c%17c4c%10c%11c%13c4c%16c%14c%152)C513)C%12)C8,6.59,-5.22,-3.45,-5.9,-3.9,,,,,,,,,
4311,10.1039/c1jm10961h,CCCCCCCCCCCCc1csc(-c2ccc(C3=C4C(=O)N(CC(CC)CCCC)C(c5ccc(-c6cc(CCCCCCCCCCCC)cs6)s5)=C4C(=O)N3CC(CC)CCCC)s2)c1,COC(=O)CCCC1(c2ccccc2)C23c4c5c6c7c8c9c(c%10c%11c2c2c%12c4c4c%13c5c5c7c7c8c8c%14c9c%10c9c%10c%11c2c2c%11c%12c4c4c%12c%13c5c5c7c7c8c8c%14c9c9c%10c2c2c%11c4c4c%12c5c7c5c8c9c2c45)C613,3.2,-5.53,-3.83,-6.1,-3.7,,,,,,,,,
4312,10.1039/c1jm10961h,CCCCC(CC)CCc1csc2c(CCC(CC)CCCC)c(-c3ccc(C4=C5C(=O)N(CC(CC)CCCC)C(c6cccs6)=C5C(=O)N4CC(CC)CCCC)s3)sc12,COC(=O)CCCC1(c2ccccc2)C23c4c5c6c7c8c9c(c%10c%11c2c2c%12c4c4c%13c5c5c7c7c8c8c%14c9c%10c9c%10c%11c2c2c%11c%12c4c4c%12c%13c5c5c7c7c8c8c%14c9c9c%10c2c2c%11c4c4c%12c5c7c5c8c9c2c45)C613,2.3,-5.31,-3.84,-6.1,-3.7,,,,,,,,,
4313,10.1039/c1jm10961h,CCCCCCCCC(CCCCCC)CN1C(=O)C2=C(c3ccc(-c4cc5sccc5s4)s3)N(CC(CCCCCC)CCCCCCCC)C(=O)C2=C1c1cccs1,COC(=O)CCCC1(c2ccccc2)C23c4c5c6c7c8c9c(c%10c%11c2c2c%12c4c4c%13c5c5c7c7c8c8c%14c9c%10c9c%10c%11c2c2c%11c%12c4c4c%12c%13c5c5c7c7c8c8c%14c9c9c%10c2c2c%11c4c4c%12c5c7c5c8c9c2c45)C613,1.2,-5.33,-3.92,-6.1,-3.7,,,,,,,,,
4314,10.1039/c1jm10961h,CCCCCCCCC(CCCCCC)CN1C(=O)C2=C(c3ccc(-c4cccs4)s3)N(CC(CCCCCC)CCCCCCCC)C(=O)C2=C1c1cccs1,COC(=O)CCCC1(c2ccccc2)C23c4c5c6c7c8c9c(c%10c%11c2c2c%12c4c4c%13c5c5c7c7c8c8c%14c9c%10c9c%10c%11c2c2c%11c%12c4c4c%12c%13c5c5c7c7c8c8c%14c9c9c%10c2c2c%11c4c4c%12c5c7c5c8c9c2c45)C613,3.8,-5.3,-3.74,-6.1,-3.7,,,,,,,,,
4315,10.1039/c1jm10961h,CCCCCCCCC(CCCCCC)CN1C(=O)C2=C(c3ccc(-c4ccc(-c5sc6c(CCC(CC)CCCC)c(-c7cccs7)sc6c5CCC(CC)CCCC)s4)s3)N(CC(CCCCCC)CCCCCCCC)C(=O)C2=C1c1cccs1,COC(=O)CCCC1(c2ccccc2)C23c4c5c6c7c8c9c(c%10c%11c2c2c%12c4c4c%13c5c5c7c7c8c8c%14c9c%10c9c%10c%11c2c2c%11c%12c4c4c%12c%13c5c5c7c7c8c8c%14c9c9c%10c2c2c%11c4c4c%12c5c7c5c8c9c2c45)C613,3.4,-5.33,-3.69,-6.1,-3.7,,,,,,,,,
4316,10.1039/c1jm10961h,CCCCCCCCC(CCCCCC)CN1C(=O)C2=C(c3ccc(-c4ccccc4)s3)N(CC(CCCCCC)CCCCCCCC)C(=O)C2=C1c1cccs1,COC(=O)CCCC1(c2ccccc2)C23c4c5c6c7c8c9c(c%10c%11c2c2c%12c4c4c%13c5c5c7c7c8c8c%14c9c%10c9c%10c%11c2c2c%11c%12c4c4c%12c%13c5c5c7c7c8c8c%14c9c9c%10c2c2c%11c4c4c%12c5c7c5c8c9c2c45)C613,4.6,-5.48,-3.66,-6.1,-3.7,,,,,,,,,
4319,10.1007/s11426-016-0198-0,CCCCC(CC)Cc1ccc(-c2c3cc(-c4ccc(-c5sc(-c6cccs6)c6c5C(=O)c5c(CC(CC)CCCC)sc(CC(CC)CCCC)c5C6=O)s4)sc3c(-c3ccc(CC(CC)CCCC)s3)c3ccsc23)s1,CCCCCCc1ccc(C2(c3ccc(CCCCCC)cc3)c3cc4c(cc3-c3sc5cc(C=C6C(=O)c7ccccc7C6=C(C#N)C#N)sc5c32)C(c2ccc(CCCCCC)cc2)(c2ccc(CCCCCC)cc2)c2c-4sc3cc(C=C4C(=O)c5ccccc5C4=C(C#N)C#N)sc23)cc1,5.64,-5.33,-2.92,-5.51,-3.78,,,,,,,,,
4320,10.1007/s11426-016-0198-0,CCCCC(CC)Cc1ccc(-c2c3cc(-c4ccc(-c5sc(-c6cccs6)c6c5C(=O)c5c(CC(CC)CCCC)sc(CC(CC)CCCC)c5C6=O)s4)sc3c(-c3ccc(CC(CC)CCCC)s3)c3ccsc23)s1,CCCCCCc1ccc(C2(c3ccc(CCCCCC)cc3)c3cc4c(cc3-c3sc5cc(C=C6C(=O)c7ccccc7C6=C(C#N)C#N)sc5c32)C(c2ccc(CCCCCC)cc2)(c2ccc(CCCCCC)cc2)c2c-4sc3cc(C=C4C(=O)c5ccccc5C4=C(C#N)C#N)sc23)cc1,5.88,-5.33,-2.92,-5.51,-3.78,,,,,,,,,
4321,10.1007/s11426-016-0198-0,CCCCC(CC)Cc1ccc(-c2c3cc(-c4ccc(-c5sc(-c6cccs6)c6c5C(=O)c5c(CC(CC)CCCC)sc(CC(CC)CCCC)c5C6=O)s4)sc3c(-c3ccc(CC(CC)CCCC)s3)c3ccsc23)s1,CCCCCCc1ccc(C2(c3ccc(CCCCCC)cc3)c3cc4c(cc3-c3sc5cc(C=C6C(=O)c7ccccc7C6=C(C#N)C#N)sc5c32)C(c2ccc(CCCCCC)cc2)(c2ccc(CCCCCC)cc2)c2c-4sc3cc(C=C4C(=O)c5ccccc5C4=C(C#N)C#N)sc23)cc1,6.84,-5.33,-2.92,-5.51,-3.78,,,,,,,,,
4322,10.1007/s11426-016-0198-0,CCCCC(CC)Cc1ccc(-c2c3cc(-c4ccc(-c5sc(-c6cccs6)c6c5C(=O)c5c(CC(CC)CCCC)sc(CC(CC)CCCC)c5C6=O)s4)sc3c(-c3ccc(CC(CC)CCCC)s3)c3ccsc23)s1,CCCCCCc1ccc(C2(c3ccc(CCCCCC)cc3)c3cc4c(cc3-c3sc5cc(C=C6C(=O)c7ccccc7C6=C(C#N)C#N)sc5c32)C(c2ccc(CCCCCC)cc2)(c2ccc(CCCCCC)cc2)c2c-4sc3cc(C=C4C(=O)c5ccccc5C4=C(C#N)C#N)sc23)cc1,8.27,-5.33,-2.92,-5.51,-3.78,,,,,,,,,
4336,10.1039/c1py00192b,C=Cc1ccc(-c2c(OCCCCCCCC)c(OCCCCCCCC)c(-c3cccs3)c3nsnc23)s1,COC(=O)CCCC1(c2ccccc2)C23c4c5ccc6c7cc8c9c%10c(cc%11cc%12c%13c%14c(cc%15c%16ccc-5c2c%16c2c5c%16c%17c(c(c46)c7c9c%17c4c%10c%11c%13c4c%16c%14c%152)C513)C%12)C8,1.53,-4.97,-2.99,-5.9,-3.9,60.0,130.0,1:2,,conventional,Ca,PEDOT:PSS,o-DCB,
4339,10.1002/adma.201401203,CCCCC(CC)COc1c2cc(-c3sc(-c4c(F)c(F)c(-c5cc(CC(CC)CCCC)cs5)c5nsnc45)cc3CC(CC)CCCC)sc2c(OCC(CC)CCCC)c2ccsc12,COC(=O)CCCC1(c2ccccc2)C23c4c5ccc6c7cc8c9c%10c(cc%11cc%12c%13c%14c(cc%15c%16ccc-5c2c%16c2c5c%16c%17c(c(c46)c7c9c%17c4c%10c%11c%13c4c%16c%14c%152)C513)C%12)C8,2.41,-5.36,-3.53,-6.1,-4.3,,,,,,,,,
4345,10.1021/acsami.8b18493,CCCCCCCCC1(CCCCCCCC)Oc2cc(-c3ccc(-c4c(F)c(F)c(-c5cccs5)c5nn(CC(CCCC)CCCCCC)nc45)s3)sc2-c2sccc21,CCCCCCc1ccc(C2(c3ccc(CCCCCC)cc3)c3cc4c(cc3-c3sc5cc(/C=C6\C(=O)c7ccc(C)cc7C6=C(C#N)C#N)sc5c32)C(c2ccc(CCCCCC)cc2)(c2ccc(CCCCCC)cc2)c2c-4sc3cc(/C=C4\C(=O)c5ccc(C)cc5C4=C(C#N)C#N)sc23)cc1,8.05,-5.21,-3.28,-5.58,-3.98,,,,,inverted,,,,
4348,10.1021/acsami.8b05795,CCCCCCc1ccsc1,COC(=O)CCCC1(c2ccccc2)C23c4c5c6c7c8c9c(c%10c%11c2c2c%12c4c4c%13c5c5c7c7c8c8c%14c9c%10c9c%10c%11c2c2c%11c%12c4c4c%12c%13c5c5c7c7c8c8c%14c9c9c%10c2c2c%11c4c4c%12c5c7c5c8c9c2c45)C613,3.4,-5.2,-3.3,-6.1,-3.7,,,,,,,,,
4351,10.1039/c7py00292k,CCCCCCCCOc1c(OCCCCCCCC)c(-c2ccc(-c3cc4c(OCC(CC)CCCC)c(OCC(CC)CCCC)c5ccsc5c4s3)s2)c2nc3c4ccccc4c4ccccc4c3nc2c1-c1cccs1,COC(=O)CCCC1(c2ccccc2)C23c4c5ccc6c7cc8c9c%10c(cc%11cc%12c%13c%14c(cc%15c%16ccc-5c2c%16c2c5c%16c%17c(c(c46)c7c9c%17c4c%10c%11c%13c4c%16c%14c%152)C513)C%12)C8,2.8,-5.55,-3.75,-5.9,-3.9,,,,,,,,,
