Repository: JiYiqaq/PCE-KA-GNN

# Data directory

- `raw/Active_Database.csv` is the immutable source dataset bundled under CC BY 4.0. Do not overwrite it with processed data.
- `processed/` is created and populated by the training pipeline. Generated `.pt` and `.pth` caches are intentionally ignored by Git because they can exceed GitHub's normal single-file limit.

See `../DATA_LICENSE.md` for provenance, license and checksum information.

File: data/processed/device_records.csv (part 21 of 250)
record_id,doi,donor_smiles,acceptor_smiles,pce,homo_d,lumo_d,homo_a,lumo_a,active_layer_thickness,annealing_temp,d_a_ratio,additive_ratio,device_type,etl_canonical,htl_canonical,solvent_canonical,additive_canonical
4352,10.1039/c7py00292k,CCCCCCCCOc1c(OCCCCCCCC)c(-c2ccc(-c3cc4c(OCC(CC)CCCC)c(OCC(CC)CCCC)c5ccsc5c4s3)s2)c2nc3c4ccccc4c4ccccc4c3nc2c1-c1cccs1,COC(=O)CCCC1(c2ccccc2)C23c4c5ccc6c7cc8c9c%10c(cc%11cc%12c%13c%14c(cc%15c%16ccc-5c2c%16c2c5c%16c%17c(c(c46)c7c9c%17c4c%10c%11c%13c4c%16c%14c%152)C513)C%12)C8,3.3,-5.55,-3.75,-5.9,-3.9,,,,,,,,,
4353,10.1039/c7py00292k,CCCCCCCCOc1c(OCCCCCCCC)c(-c2ccc(-c3cc4c(OCC(CC)CCCC)c(OCC(CC)CCCC)c5ccsc5c4s3)s2)c2nc3c4ccccc4c4ccccc4c3nc2c1-c1cccs1,COC(=O)CCCC1(c2ccccc2)C23c4c5ccc6c7cc8c9c%10c(cc%11cc%12c%13c%14c(cc%15c%16ccc-5c2c%16c2c5c%16c%17c(c(c46)c7c9c%17c4c%10c%11c%13c4c%16c%14c%152)C513)C%12)C8,3.8,-5.55,-3.75,-5.9,-3.9,,,,,,,,,
4354,10.1039/c7py00292k,CCCCCCCCOc1c(OCCCCCCCC)c(-c2ccc(-c3cc4c(OCC(CC)CCCC)c(OCC(CC)CCCC)c5ccsc5c4s3)s2)c2nc3c4ccccc4c4ccccc4c3nc2c1-c1cccs1,COC(=O)CCCC1(c2ccccc2)C23c4c5ccc6c7cc8c9c%10c(cc%11cc%12c%13c%14c(cc%15c%16ccc-5c2c%16c2c5c%16c%17c(c(c46)c7c9c%17c4c%10c%11c%13c4c%16c%14c%152)C513)C%12)C8,4.4,-5.55,-3.75,-5.9,-3.9,,,,,,,,,
4355,10.1039/c7py00292k,CCCCCCCCOc1c(OCCCCCCCC)c(-c2ccc(-c3cc4c(OCC(CC)CCCC)c(OCC(CC)CCCC)c5ccsc5c4s3)s2)c2nc3c4ccccc4c4ccccc4c3nc2c1-c1cccs1,COC(=O)CCCC1(c2ccccc2)C23c4c5ccc6c7cc8c9c%10c(cc%11cc%12c%13c%14c(cc%15c%16ccc-5c2c%16c2c5c%16c%17c(c(c46)c7c9c%17c4c%10c%11c%13c4c%16c%14c%152)C513)C%12)C8,4.7,-5.55,-3.75,-5.9,-3.9,,,,,,,,,
4362,10.1021/acsami.9b18963,CCCCC(CC)COC(=O)c1sc2csc(-c3cc4c(-c5ccc(CC(CC)CCCC)s5)c5sccc5c(-c5ccc(CC(CC)CCCC)s5)c4s3)c2c1F,CCCCCCc1ccc(C2(c3ccc(CCCCCC)cc3)c3cc4c(cc3-c3sc(-c5sc(/C=C6\C(=O)c7cc(F)c(F)cc7C6=C(C#N)C#N)cc5OCC(CC)CCCC)cc32)C(c2ccc(CCCCCC)cc2)(c2ccc(CCCCCC)cc2)c2cc(-c3scc(/C=C5/C(=O)c6cc(F)c(F)cc6C5=C(C#N)C#N)c3OCC(CC)CCCC)sc2-4)cc1,11.03,-5.26,-3.68,-5.44,-4.19,,80.0,1:1.5,4%,,,,,
4363,10.1021/acsami.9b18963,CCCCC(CC)COC(=O)c1sc2c(-c3cc4c(-c5ccc(CCCCC[Si](C)(O[Si](C)(C)C)O[Si](C)(C)C)s5)c5sccc5c(-c5ccc(CCCCC[Si](C)(O[Si](C)(C)C)O[Si](C)(C)C)s5)c4s3)scc2c1F,CCCCCCc1ccc(C2(c3ccc(CCCCCC)cc3)c3cc4c(cc3-c3sc(-c5sc(/C=C6\C(=O)c7cc(F)c(F)cc7C6=C(C#N)C#N)cc5OCC(CC)CCCC)cc32)C(c2ccc(CCCCCC)cc2)(c2ccc(CCCCCC)cc2)c2cc(-c3scc(/C=C5/C(=O)c6cc(F)c(F)cc6C5=C(C#N)C#N)c3OCC(CC)CCCC)sc2-4)cc1,8.19,-5.22,-3.64,-5.44,-4.19,,80.0,1:1.5,2%,,,,,
4364,10.1021/acsami.9b18963,CCCCC(CC)COC(=O)c1sc2c(-c3cc4c(-c5ccc(CC(CC)CCCC)s5)c5sc(-c6sc(-c7cc8c(-c9ccc(CCCCC[Si](C)(O[Si](C)(C)C)O[Si](C)(C)C)s9)c9sccc9c(-c9ccc(CCCCC[Si](C)(O[Si](C)(C)C)O[Si](C)(C)C)s9)c8s7)c7sc(C(=O)OCC(CC)CCCC)c(F)c67)cc5c(-c5ccc(CC(CC)CCCC)s5)c4s3)scc2c1F,CCCCCCc1ccc(C2(c3ccc(CCCCCC)cc3)c3cc4c(cc3-c3sc(-c5sc(/C=C6\C(=O)c7cc(F)c(F)cc7C6=C(C#N)C#N)cc5OCC(CC)CCCC)cc32)C(c2ccc(CCCCCC)cc2)(c2ccc(CCCCCC)cc2)c2cc(-c3scc(/C=C5/C(=O)c6cc(F)c(F)cc6C5=C(C#N)C#N)c3OCC(CC)CCCC)sc2-4)cc1,11.63,-5.26,-3.68,-5.44,-4.19,,80.0,1:1.5,2%,,,,,
4365,10.1021/acsami.9b18963,CCCCC(CC)COC(=O)c1sc2c(-c3cc4c(-c5ccc(CC(CC)CCCC)s5)c5sc(-c6sc(-c7cc8c(-c9ccc(CCCCC[Si](C)(O[Si](C)(C)C)O[Si](C)(C)C)s9)c9sccc9c(-c9ccc(CCCCC[Si](C)(O[Si](C)(C)C)O[Si](C)(C)C)s9)c8s7)c7sc(C(=O)OCC(CC)CCCC)c(F)c67)cc5c(-c5ccc(CC(CC)CCCC)s5)c4s3)scc2c1F,CCCCCCc1ccc(C2(c3ccc(CCCCCC)cc3)c3cc4c(cc3-c3sc(-c5sc(/C=C6\C(=O)c7cc(F)c(F)cc7C6=C(C#N)C#N)cc5OCC(CC)CCCC)cc32)C(c2ccc(CCCCCC)cc2)(c2ccc(CCCCCC)cc2)c2cc(-c3scc(/C=C5/C(=O)c6cc(F)c(F)cc6C5=C(C#N)C#N)c3OCC(CC)CCCC)sc2-4)cc1,12.49,-5.22,-3.65,-5.44,-4.19,,80.0,1:1.5,2%,,,,,
4366,10.1021/acsami.9b18963,CCCCC(CC)COC(=O)c1sc2c(-c3cc4c(-c5ccc(CC(CC)CCCC)s5)c5sc(-c6sc(-c7cc8c(-c9ccc(CCCCC[Si](C)(O[Si](C)(C)C)O[Si](C)(C)C)s9)c9sccc9c(-c9ccc(CCCCC[Si](C)(O[Si](C)(C)C)O[Si](C)(C)C)s9)c8s7)c7sc(C(=O)OCC(CC)CCCC)c(F)c67)cc5c(-c5ccc(CC(CC)CCCC)s5)c4s3)scc2c1F,CCCCCCc1ccc(C2(c3ccc(CCCCCC)cc3)c3cc4c(cc3-c3sc(-c5sc(/C=C6\C(=O)c7cc(F)c(F)cc7C6=C(C#N)C#N)cc5OCC(CC)CCCC)cc32)C(c2ccc(CCCCCC)cc2)(c2ccc(CCCCCC)cc2)c2cc(-c3scc(/C=C5/C(=O)c6cc(F)c(F)cc6C5=C(C#N)C#N)c3OCC(CC)CCCC)sc2-4)cc1,11.46,-5.26,-3.68,-5.44,-4.19,,80.0,1:1.5,2%,,,,,
4367,10.1021/jp4108188,CCCCCCc1ccsc1,COC(=O)CCCC1(c2ccccc2)C23c4c5ccc6c7cc8c9c%10c(cc%11cc%12c%13c%14c(cc%15c%16ccc-5c2c%16c2c5c%16c%17c(c(c46)c7c9c%17c4c%10c%11c%13c4c%16c%14c%152)C513)C%12)C8,2.6,-5.1,-2.9,-6.0,-4.3,,,,,,,,,
4368,10.1021/jp4108188,CCCCC(CC)C[Si]1(CC(CC)CCCC)c2ccsc2-c2sc(-c3cccc4nsnc34)cc21,COC(=O)CCCC1(c2ccccc2)C23c4c5ccc6c7cc8c9c%10c(cc%11cc%12c%13c%14c(cc%15c%16ccc-5c2c%16c2c5c%16c%17c(c(c46)c7c9c%17c4c%10c%11c%13c4c%16c%14c%152)C513)C%12)C8,1.2,-5.3,-3.5,-6.0,-4.3,57.0,,,,,,,,
4377,10.1039/c6cc01771a,CCCCC(CC)COc1ccc(-c2nc3c(-c4cccs4)c(F)c(F)c(-c4ccc(-c5cc6c(-c7ccc(CC(CC)CCCC)s7)c7sccc7c(-c7ccc(CC(CC)CCCC)s7)c6s5)s4)c3nc2-c2ccc(OCC(CC)CCCC)c(F)c2)cc1F,COC(=O)CCCC1(c2ccccc2)C23c4c5ccc6c7cc8c9c%10c(cc%11cc%12c%13c%14c(cc%15c%16ccc-5c2c%16c2c5c%16c%17c(c(c46)c7c9c%17c4c%10c%11c%13c4c%16c%14c%152)C513)C%12)C8,6.0,-5.36,-3.56,-5.9,-3.9,,,,,,,,,
4379,10.1021/acs.macromol.8b00975,CCCCCCC(CCCC)COc1ccsc1-c1sc(-c2c(F)c(F)cc3nsnc23)cc1OCC(CCCC)CCCCCC,COC(=O)CCCC1(c2ccccc2)C23c4c5ccc6c7cc8c9c%10c(cc%11cc%12c%13c%14c(cc%15c%16ccc-5c2c%16c2c5c%16c%17c(c(c46)c7c9c%17c4c%10c%11c%13c4c%16c%14c%152)C513)C%12)C8,2.41,-4.99,-3.65,-6.1,-4.0,,,1:1,2 vol%,conventional,,,,
4380,10.1021/acs.macromol.8b00975,CCCCCCCCC(CCCCCC)COc1ccsc1-c1cc(F)c(-c2sc(-c3cccc4nsnc34)cc2OCC(CCCCCC)CCCCCCCC)cc1F,COC(=O)CCCC1(c2ccccc2)C23c4c5ccc6c7cc8c9c%10c(cc%11cc%12c%13c%14c(cc%15c%16ccc-5c2c%16c2c5c%16c%17c(c(c46)c7c9c%17c4c%10c%11c%13c4c%16c%14c%152)C513)C%12)C8,5.79,-5.27,-3.65,-6.1,-4.0,,,1:1,2 vol%,conventional,,,,
4381,10.1021/acs.macromol.8b00975,CCCCCCCCC(CCCCCC)COc1ccsc1-c1cc(F)c(-c2sc(-c3c(F)ccc4nsnc34)cc2OCC(CCCCCC)CCCCCCCC)cc1F,COC(=O)CCCC1(c2ccccc2)C23c4c5ccc6c7cc8c9c%10c(cc%11cc%12c%13c%14c(cc%15c%16ccc-5c2c%16c2c5c%16c%17c(c(c46)c7c9c%17c4c%10c%11c%13c4c%16c%14c%152)C513)C%12)C8,6.95,-5.36,-3.74,-6.1,-4.0,,,1:1,2 vol%,conventional,,,,
4382,10.1021/acs.macromol.8b00975,CCCCCCCCC(CCCCCC)COc1ccsc1-c1cc(F)c(-c2sc(-c3c(F)c(F)cc4nsnc34)cc2OCC(CCCCCC)CCCCCCCC)cc1F,COC(=O)CCCC1(c2ccccc2)C23c4c5ccc6c7cc8c9c%10c(cc%11cc%12c%13c%14c(cc%15c%16ccc-5c2c%16c2c5c%16c%17c(c(c46)c7c9c%17c4c%10c%11c%13c4c%16c%14c%152)C513)C%12)C8,8.56,-5.46,-3.75,-6.1,-4.0,,,1:1,2 vol%,conventional,,,,
4383,10.1039/c2cc31752d,CCCCCCc1ccsc1,CCCCCCCCC1(CCCCCCCC)c2ccccc2-c2ccc(-c3cc4c5c(ccc6c5c3C(=O)N(CCCCCC)C6=O)C(=O)N(CCCCCC)C4=O)cc21,0.76,-4.91,-2.7,-5.93,-3.61,,,,,conventional,Ca,PEDOT:PSS,chlorobenzene,
4397,10.1021/acsami.9b11700,CCCCC(CC)CSc1sc(-c2c3cc(-c4ccc(-c5sc(-c6cccs6)c6c5C(=O)c5c(CC(CC)CCCC)sc(CC(CC)CCCC)c5C6=O)s4)sc3c(-c3cc(F)c(SCC(CC)CCCC)s3)c3ccsc23)cc1F,CCCCCCc1ccc(C2(c3ccc(CCCCCC)cc3)c3cc(C=C4C(=O)c5ccccc5C4=C(C#N)C#N)sc3-c3sc4c(-c5ccc(CC(CC)CCCC)s5)c5c6c(sc5c(-c5ccc(CC(CC)CCCC)s5)c4c32)-c2sc(C=C3C(=O)c4ccccc4C3=C(C#N)C#N)cc2C6(c2ccc(CCCCCC)cc2)c2ccc(CCCCCC)cc2)cc1,9.7,-5.4,-3.6,-5.48,-3.84,,,1:1,,conventional,,,chloroform,
4398,10.1021/acsami.9b11700,CCCCC(CC)CSc1sc(-c2c3cc(-c4ccc(-c5sc(-c6cccs6)c6c5C(=O)c5c(CC(CC)CCCC)sc(CC(CC)CCCC)c5C6=O)s4)sc3c(-c3cc(F)c(SCC(CC)CCCC)s3)c3ccsc23)cc1F,CCCCCCc1ccc(C2(c3ccc(CCCCCC)cc3)c3cc(/C=C4/C(=O)c5ccccc5C4=C(C#N)C#N)sc3-c3sc4c(-c5ccc(SCC(CC)CCCC)s5)c5c6c(sc5c(-c5ccc(SCC(CC)CCCC)s5)c4c32)-c2sc(/C=C3/C(=O)c4ccccc4C3=C(C#N)C#N)cc2C6(c2ccc(CCCCCC)cc2)c2ccc(CCCCCC)cc2)cc1,11.4,-5.4,-3.6,-5.5,-3.86,,,1:1,,conventional,,,chloroform,
4402,10.1002/aenm.201600742,CCCCCCCCOc1c(OCCCCCCCC)c(-c2ccc(-c3cc4c(-c5ccc(SCC(CC)CCCC)s5)c5sccc5c(-c5ccc(SCC(CC)CCCC)s5)c4s3)s2)c2nsnc2c1-c1cccs1,CCCCCCc1ccc(C2(c3ccc(CCCCCC)cc3)c3cc4c(cc3-c3sc5cc(C=C6C(=O)c7ccccc7C6=C(C#N)C#N)sc5c32)C(c2ccc(CCCCCC)cc2)(c2ccc(CCCCCC)cc2)c2c-4sc3cc(C=C4C(=O)c5ccccc5C4=C(C#N)C#N)sc23)cc1,7.71,-5.24,-3.6,-5.48,-3.83,85.0,,1:1,,conventional,PFN-Br,PEDOT:PSS,,
4403,10.1002/aenm.201600742,CCCCCCCCOc1c(OCCCCCCCC)c(-c2ccc(-c3cc4c(-c5ccc(SCC(CC)CCCC)s5)c5sccc5c(-c5ccc(SCC(CC)CCCC)s5)c4s3)s2)c2nsnc2c1-c1cccs1,COC(=O)CCCC1(c2ccccc2)C23c4c5ccc6c7cc8c9c%10c(cc%11cc%12c%13c%14c(cc%15c%16ccc-5c2c%16c2c5c%16c%17c(c(c46)c7c9c%17c4c%10c%11c%13c4c%16c%14c%152)C513)C%12)C8,6.59,-5.24,-3.6,-5.9,-3.9,85.0,100.0,1:1,,conventional,PFN-Br,PEDOT:PSS,,
4410,10.1002/aenm.201801601,CCCCC(CC)Cc1ccc(-c2c3cc(-c4ccc(-c5sc(-c6cccs6)c6c5C(=O)c5c(CC(CC)CCCC)sc(CC(CC)CCCC)c5C6=O)s4)sc3c(-c3ccc(CC(CC)CCCC)s3)c3ccsc23)s1,CCCCCCc1ccc(C2(c3ccc(CCCCCC)cc3)c3cc4c(cc3-c3sc5cc(C=C6C(=O)c7ccccc7C6=C(C#N)C#N)sc5c32)C(c2ccc(CCCCCC)cc2)(c2ccc(CCCCCC)cc2)c2c-4sc3cc(C=C4C(=O)c5ccccc5C4=C(C#N)C#N)sc23)cc1,8.81,-5.36,-3.54,-5.51,-3.78,,,1:1,"0.5 vol% 1,8-diiodooctane in chlorobenzene/1,8-diiodooctane cosolvent",inverted,ZnO,MoO3,"chlorobenzene:1,8-diiodooctane (99.5:0.5)",
4411,10.1002/aenm.201801601,CCCCC(CC)Cc1ccc(-c2c3cc(-c4ccc(-c5scc6c5C(=O)c5c(CC(CC)CCCC)sc(CC(CC)CCCC)c5C6=O)s4)sc3c(-c3ccc(CC(CC)CCCC)s3)c3cc(-c4cccs4)sc23)s1,CCCCCCc1ccc(C2(c3ccc(CCCCCC)cc3)c3cc4c(cc3-c3sc5cc(C=C6C(=O)c7ccccc7C6=C(C#N)C#N)sc5c32)C(c2ccc(CCCCCC)cc2)(c2ccc(CCCCCC)cc2)c2c-4sc3cc(C=C4C(=O)c5ccccc5C4=C(C#N)C#N)sc23)cc1,11.08,-5.41,-3.59,-5.51,-3.78,,,1.5:1,"0.5 vol% 1,8-diiodooctane in chlorobenzene/1,8-diiodooctane cosolvent",inverted,ZnO,MoO3,"chlorobenzene:1,8-diiodooctane (99.5:0.5)",
4412,10.1002/aenm.201801601,CCCCC(CC)Cc1ccc(-c2c3cc(-c4ccc(-c5scc6c5C(=O)c5c(CC(CC)CCCC)sc(CC(CC)CCCC)c5C6=O)s4)sc3c(-c3ccc(CC(CC)CCCC)s3)c3cc(-c4cccs4)sc23)s1,CCCCCCc1ccc(C2(c3ccc(CCCCCC)cc3)c3cc4c(cc3-c3sc5cc(C=C6C(=O)c7ccccc7C6=C(C#N)C#N)sc5c32)C(c2ccc(CCCCCC)cc2)(c2ccc(CCCCCC)cc2)c2c-4sc3cc(C=C4C(=O)c5ccccc5C4=C(C#N)C#N)sc23)cc1,11.14,-5.45,-3.63,-5.51,-3.78,,,1.8:1,"0.5 vol% 1,8-diiodooctane in chlorobenzene/1,8-diiodooctane cosolvent",inverted,ZnO,MoO3,"chlorobenzene:1,8-diiodooctane (99.5:0.5)",
4413,10.1002/aenm.201801601,CCCCC(CC)Cc1ccc(-c2c3cc(-c4ccc(-c5scc6c5C(=O)c5c(CC(CC)CCCC)sc(CC(CC)CCCC)c5C6=O)s4)sc3c(-c3ccc(CC(CC)CCCC)s3)c3cc(-c4cccs4)sc23)s1,CCCCCCc1ccc(C2(c3ccc(CCCCCC)cc3)c3cc4c(cc3-c3sc5cc(C=C6C(=O)c7ccccc7C6=C(C#N)C#N)sc5c32)C(c2ccc(CCCCCC)cc2)(c2ccc(CCCCCC)cc2)c2c-4sc3cc(C=C4C(=O)c5ccccc5C4=C(C#N)C#N)sc23)cc1,7.44,-5.49,-3.58,-5.51,-3.78,,,1.8:1,"0.5 vol% 1,8-diiodooctane in chlorobenzene/1,8-diiodooctane cosolvent",inverted,ZnO,MoO3,"chlorobenzene:1,8-diiodooctane (99.5:0.5)",
4440,10.1002/adfm.201704507,CCCCCCCCCCCCSc1ccc(-c2c3cc(-c4ccc(-c5c(F)c(F)c(-c6cccs6)c6nn(CC(CCCCCC)CCCCCCCC)nc56)s4)sc3c(-c3ccc(SCCCCCCCCCCCC)s3)c3ccsc23)s1,CCCCCCCCn1nc2c(/C=C3\SC(=S)N(CC)C3=O)ccc(-c3cc4c(s3)-c3cc5c(cc3C4(c3ccc(CCCCCC)cc3)c3ccc(CCCCCC)cc3)-c3sc(-c4ccc(/C=C6\SC(=S)N(CC)C6=O)c6nn(CCCCCCCC)nc46)cc3C5(c3ccc(CCCCCC)cc3)c3ccc(CCCCCC)cc3)c2n1,2.98,-5.32,-3.38,-5.46,-3.59,,,1:1,,conventional,Ca,PEDOT:PSS,,
4441,10.1002/adfm.201704507,CCCCCCCCCCCCSc1ccc(-c2c3cc(-c4ccc(-c5c(F)c(F)c(-c6cccs6)c6nn(CC(CCCCCC)CCCCCCCC)nc56)s4)sc3c(-c3ccc(SCCCCCCCCCCCC)s3)c3ccsc23)s1,CCCCCCCCn1nc2c(/C=C3\SC(=O)N(CC)C3=O)ccc(-c3cc4c(s3)-c3cc5c(cc3C4(c3ccc(CCCCCC)cc3)c3ccc(CCCCCC)cc3)-c3sc(-c4ccc(/C=C6\SC(=O)N(CC)C6=O)c6nn(CCCCCCCC)nc46)cc3C5(c3ccc(CCCCCC)cc3)c3ccc(CCCCCC)cc3)c2n1,0.26,-5.32,-3.38,-5.43,-3.43,,,1:1,,conventional,Ca,PEDOT:PSS,,
4442,10.1002/adfm.201704507,CCCCCCCCCCCCSc1ccc(-c2c3cc(-c4ccc(-c5c(F)c(F)c(-c6cccs6)c6nn(CC(CCCCCC)CCCCCCCC)nc56)s4)sc3c(-c3ccc(SCCCCCCCCCCCC)s3)c3ccsc23)s1,CCCCCCCCn1nc2c(/C=c3\sc(=C(C#N)C#N)n(CC)c3=O)ccc(-c3cc4c(s3)-c3cc5c(cc3C4(c3ccc(CCCCCC)cc3)c3ccc(CCCCCC)cc3)-c3sc(-c4ccc(/C=c6\sc(=C(C#N)C#N)n(CC)c6=O)c6nn(CCCCCCCC)nc46)cc3C5(c3ccc(CCCCCC)cc3)c3ccc(CCCCCC)cc3)c2n1,8.03,-5.32,-3.38,-5.49,-3.73,,,1:1,,conventional,Ca,PEDOT:PSS,,
4458,10.1016/j.orgel.2017.02.029,CCCCC(CC)COc1ccc(-c2c3cc(-c4ccc(-c5sc(-c6cccs6)c6c5C(=O)c5c(CC(CC)CCCC)sc(CC(CC)CCCC)c5C6=O)s4)sc3c(-c3ccc(OCC(CC)CCCC)cc3)c3ccoc23)cc1,CCCCCCc1ccc(C2(c3ccc(CCCCCC)cc3)c3cc4c(cc3-c3sc5cc(C=C6C(=O)c7ccccc7C6=C(C#N)C#N)sc5c32)C(c2ccc(CCCCCC)cc2)(c2ccc(CCCCCC)cc2)c2c-4sc3cc(C=C4C(=O)c5ccccc5C4=C(C#N)C#N)sc23)cc1,6.78,-5.37,-3.65,-5.51,-3.78,,,1:1,,conventional,PDINO,PEDOT:PSS,chloroform,
4459,10.1016/j.orgel.2017.02.029,CCCCCCCCOc1c(OCCCCCCCC)c(-c2ccc(-c3cc4c(-c5ccc(OCC(CC)CCCC)cc5)c5occc5c(-c5ccc(OCC(CC)CCCC)cc5)c4s3)s2)c2nsnc2c1-c1cccs1,CCCCCCc1ccc(C2(c3ccc(CCCCCC)cc3)c3cc4c(cc3-c3sc5cc(C=C6C(=O)c7ccccc7C6=C(C#N)C#N)sc5c32)C(c2ccc(CCCCCC)cc2)(c2ccc(CCCCCC)cc2)c2c-4sc3cc(C=C4C(=O)c5ccccc5C4=C(C#N)C#N)sc23)cc1,6.31,-5.4,-3.55,-5.51,-3.78,,,1:1,,conventional,PDINO,PEDOT:PSS,chloroform,
4463,10.1021/acs.jpcc.5b06346,CCCCCCc1csc(-c2c(F)c(F)c(-c3cc(CCCCCC)c(-c4cc5c(s4)-c4sccc4[Si]5(CC(CC)CCCC)CC(CC)CCCC)s3)c3nsnc23)c1,COC(=O)CCCC1(c2ccccc2)C23c4c5ccc6c7cc8c9c%10c(cc%11cc%12c%13c%14c(cc%15c%16ccc-5c2c%16c2c5c%16c%17c(c(c46)c7c9c%17c4c%10c%11c%13c4c%16c%14c%152)C513)C%12)C8,3.82,-5.28,-3.66,-6.1,-4.3,,,,,,,,,
4469,10.1021/acsami.9b14981,CCCCCCCCC(CCCCCC)Cn1nc2c(-c3cccs3)c(F)c(F)c(-c3ccc(-c4cc5c(-c6ccc(SCC(CCCC)CCCCCC)s6)c6sccc6c(-c6ccc(SCC(CCCC)CCCCCC)s6)c5s4)s3)c2n1,CCCCCCc1ccc(C2(c3ccc(CCCCCC)cc3)c3cc(/C=C4/C(=O)c5cc6ccccc6cc5C4=C(C#N)C#N)sc3-c3sc4c(-c5ccc(SCC(CC)CCCC)cc5)c5c6c(sc5c(-c5ccc(SCC(CC)CCCC)cc5)c4c32)-c2sc(/C=C3/C(=O)c4cc5ccccc5cc4C3=C(C#N)C#N)cc2C6(c2ccc(CCCCCC)cc2)c2ccc(CCCCCC)cc2)cc1,10.01,-5.38,-3.56,-5.5,-3.8,,,1:1,,,,,,
4470,10.1021/acsami.9b14981,CCCCCCCCC(CCCCCC)Cn1nc2c(-c3cccs3)c(F)c(F)c(-c3ccc(-c4cc5sc6c(-c7ccc(SCC(CCCC)CCCCCC)s7)c7c(sc8ccsc87)c(-c7ccc(SCC(CCCC)CCCCCC)s7)c6c5s4)s3)c2n1,CCCCCCc1ccc(C2(c3ccc(CCCCCC)cc3)c3cc(/C=C4/C(=O)c5cc6ccccc6cc5C4=C(C#N)C#N)sc3-c3sc4c(-c5ccc(SCC(CC)CCCC)cc5)c5c6c(sc5c(-c5ccc(SCC(CC)CCCC)cc5)c4c32)-c2sc(/C=C3/C(=O)c4cc5ccccc5cc4C3=C(C#N)C#N)cc2C6(c2ccc(CCCCCC)cc2)c2ccc(CCCCCC)cc2)cc1,4.95,-5.32,-3.51,-5.5,-3.8,,,1:1.25,,,,,,
4471,10.1021/acsami.9b14981,CCCCCCCCC(CCCCCC)Cn1nc2c(-c3cccs3)c(F)c(F)c(-c3ccc(-c4cc5sc6c(-c7ccc(SCC(CCCC)CCCCCC)s7)c7ccsc7c(-c7ccc(SCC(CCCC)CCCCCC)s7)c6c5s4)s3)c2n1,CCCCCCc1ccc(C2(c3ccc(CCCCCC)cc3)c3cc(/C=C4/C(=O)c5cc6ccccc6cc5C4=C(C#N)C#N)sc3-c3sc4c(-c5ccc(SCC(CC)CCCC)cc5)c5c6c(sc5c(-c5ccc(SCC(CC)CCCC)cc5)c4c32)-c2sc(/C=C3/C(=O)c4cc5ccccc5cc4C3=C(C#N)C#N)cc2C6(c2ccc(CCCCCC)cc2)c2ccc(CCCCCC)cc2)cc1,9.85,-5.4,-3.59,-5.5,-3.8,,,1:1,,,,,,
4472,10.1021/acsami.9b14981,CCCCCCCCC(CCCCCC)Cn1nc2c(-c3cccs3)c(F)c(F)c(-c3ccc(-c4cc5c(-c6ccc(SCC(CCCC)CCCCCC)s6)c6sccc6c(-c6ccc(SCC(CCCC)CCCCCC)s6)c5s4)s3)c2n1,CCCCCCc1ccc(C2(c3ccc(CCCCCC)cc3)c3cc(/C=C4/C(=O)c5ccccc5C4=C(C#N)C#N)sc3-c3sc4c(-c5ccc(SCC(CC)CCCC)cc5)c5c6c(sc5c(-c5ccc(SCC(CC)CCCC)cc5)c4c32)-c2sc(/C=C3/C(=O)c4ccccc4C3=C(C#N)C#N)cc2C6(c2ccc(CCCCCC)cc2)c2ccc(CCCCCC)cc2)cc1,10.38,-5.38,-3.56,-5.49,-3.76,,,1:1,,,,,,
4473,10.1021/acsami.9b14981,CCCCCCCCC(CCCCCC)Cn1nc2c(-c3cccs3)c(F)c(F)c(-c3ccc(-c4cc5sc6c(-c7ccc(SCC(CCCC)CCCCCC)s7)c7c(sc8ccsc87)c(-c7ccc(SCC(CCCC)CCCCCC)s7)c6c5s4)s3)c2n1,CCCCCCc1ccc(C2(c3ccc(CCCCCC)cc3)c3cc(/C=C4/C(=O)c5ccccc5C4=C(C#N)C#N)sc3-c3sc4c(-c5ccc(SCC(CC)CCCC)cc5)c5c6c(sc5c(-c5ccc(SCC(CC)CCCC)cc5)c4c32)-c2sc(/C=C3/C(=O)c4ccccc4C3=C(C#N)C#N)cc2C6(c2ccc(CCCCCC)cc2)c2ccc(CCCCCC)cc2)cc1,6.5,-5.32,-3.51,-5.49,-3.76,,,1:1.25,,,,,,
4474,10.1021/acsami.9b14981,CCCCCCCCC(CCCCCC)Cn1nc2c(-c3cccs3)c(F)c(F)c(-c3ccc(-c4cc5sc6c(-c7ccc(SCC(CCCC)CCCCCC)s7)c7ccsc7c(-c7ccc(SCC(CCCC)CCCCCC)s7)c6c5s4)s3)c2n1,CCCCCCc1ccc(C2(c3ccc(CCCCCC)cc3)c3cc(/C=C4/C(=O)c5ccccc5C4=C(C#N)C#N)sc3-c3sc4c(-c5ccc(SCC(CC)CCCC)cc5)c5c6c(sc5c(-c5ccc(SCC(CC)CCCC)cc5)c4c32)-c2sc(/C=C3/C(=O)c4ccccc4C3=C(C#N)C#N)cc2C6(c2ccc(CCCCCC)cc2)c2ccc(CCCCCC)cc2)cc1,9.04,-5.4,-3.59,-5.49,-3.76,,,1:1,,,,,,
4475,10.1021/acsami.9b14981,CCCCCCCCC(CCCCCC)Cn1nc2c(-c3cccs3)c(F)c(F)c(-c3ccc(-c4cc5c(-c6ccc(SCC(CCCC)CCCCCC)s6)c6sccc6c(-c6ccc(SCC(CCCC)CCCCCC)s6)c5s4)s3)c2n1,CCCCCCc1ccc(C2(c3ccc(CCCCCC)cc3)c3cc(/C=C4/C(=O)c5cc6ccccc6cc5C4=C(C#N)C#N)sc3-c3sc4c(sc5c(-c6ccc(SCC(CC)CCCC)cc6)c6c7c(sc6c(-c6ccc(SCC(CC)CCCC)cc6)c54)-c4sc(/C=C5/C(=O)c6cc8ccccc8cc6C5=C(C#N)C#N)cc4C7(c4ccc(CCCCCC)cc4)c4ccc(CCCCCC)cc4)c32)cc1,6.32,-5.38,-3.56,-5.45,-3.77,,,1:1,,,,,,
4476,10.1021/acsami.9b14981,CCCCCCCCC(CCCCCC)Cn1nc2c(-c3cccs3)c(F)c(F)c(-c3ccc(-c4cc5sc6c(-c7ccc(SCC(CCCC)CCCCCC)s7)c7c(sc8ccsc87)c(-c7ccc(SCC(CCCC)CCCCCC)s7)c6c5s4)s3)c2n1,CCCCCCc1ccc(C2(c3ccc(CCCCCC)cc3)c3cc(/C=C4/C(=O)c5cc6ccccc6cc5C4=C(C#N)C#N)sc3-c3sc4c(sc5c(-c6ccc(SCC(CC)CCCC)cc6)c6c7c(sc6c(-c6ccc(SCC(CC)CCCC)cc6)c54)-c4sc(/C=C5/C(=O)c6cc8ccccc8cc6C5=C(C#N)C#N)cc4C7(c4ccc(CCCCCC)cc4)c4ccc(CCCCCC)cc4)c32)cc1,5.13,-5.32,-3.51,-5.45,-3.77,,,1:1.25,,,,,,
4477,10.1021/acsami.9b14981,CCCCCCCCC(CCCCCC)Cn1nc2c(-c3cccs3)c(F)c(F)c(-c3ccc(-c4cc5sc6c(-c7ccc(SCC(CCCC)CCCCCC)s7)c7ccsc7c(-c7ccc(SCC(CCCC)CCCCCC)s7)c6c5s4)s3)c2n1,CCCCCCc1ccc(C2(c3ccc(CCCCCC)cc3)c3cc(/C=C4/C(=O)c5cc6ccccc6cc5C4=C(C#N)C#N)sc3-c3sc4c(sc5c(-c6ccc(SCC(CC)CCCC)cc6)c6c7c(sc6c(-c6ccc(SCC(CC)CCCC)cc6)c54)-c4sc(/C=C5/C(=O)c6cc8ccccc8cc6C5=C(C#N)C#N)cc4C7(c4ccc(CCCCCC)cc4)c4ccc(CCCCCC)cc4)c32)cc1,12.25,-5.4,-3.59,-5.45,-3.77,,,1:1,,,,,,
4478,10.1021/acsami.9b14981,CCCCCCCCC(CCCCCC)Cn1nc2c(-c3cccs3)c(F)c(F)c(-c3ccc(-c4cc5c(-c6ccc(SCC(CCCC)CCCCCC)s6)c6sccc6c(-c6ccc(SCC(CCCC)CCCCCC)s6)c5s4)s3)c2n1,CCCCCCc1ccc(C2(c3ccc(CCCCCC)cc3)c3cc(/C=C4/C(=O)c5ccccc5C4=C(C#N)C#N)sc3-c3sc4c(sc5c(-c6ccc(SCC(CC)CCCC)cc6)c6c7c(sc6c(-c6ccc(SCC(CC)CCCC)cc6)c54)-c4sc(/C=C5/C(=O)c6ccccc6C5=C(C#N)C#N)cc4C7(c4ccc(CCCCCC)cc4)c4ccc(CCCCCC)cc4)c32)cc1,4.04,-5.38,-3.56,-5.44,-3.74,,,1:1,,,,,,
4479,10.1021/acsami.9b14981,CCCCCCCCC(CCCCCC)Cn1nc2c(-c3cccs3)c(F)c(F)c(-c3ccc(-c4cc5sc6c(-c7ccc(SCC(CCCC)CCCCCC)s7)c7c(sc8ccsc87)c(-c7ccc(SCC(CCCC)CCCCCC)s7)c6c5s4)s3)c2n1,CCCCCCc1ccc(C2(c3ccc(CCCCCC)cc3)c3cc(/C=C4/C(=O)c5ccccc5C4=C(C#N)C#N)sc3-c3sc4c(sc5c(-c6ccc(SCC(CC)CCCC)cc6)c6c7c(sc6c(-c6ccc(SCC(CC)CCCC)cc6)c54)-c4sc(/C=C5/C(=O)c6ccccc6C5=C(C#N)C#N)cc4C7(c4ccc(CCCCCC)cc4)c4ccc(CCCCCC)cc4)c32)cc1,5.97,-5.32,-3.51,-5.44,-3.74,,,1:1.25,,,,,,
4480,10.1021/acsami.9b14981,CCCCCCCCC(CCCCCC)Cn1nc2c(-c3cccs3)c(F)c(F)c(-c3ccc(-c4cc5sc6c(-c7ccc(SCC(CCCC)CCCCCC)s7)c7ccsc7c(-c7ccc(SCC(CCCC)CCCCCC)s7)c6c5s4)s3)c2n1,CCCCCCc1ccc(C2(c3ccc(CCCCCC)cc3)c3cc(/C=C4/C(=O)c5ccccc5C4=C(C#N)C#N)sc3-c3sc4c(sc5c(-c6ccc(SCC(CC)CCCC)cc6)c6c7c(sc6c(-c6ccc(SCC(CC)CCCC)cc6)c54)-c4sc(/C=C5/C(=O)c6ccccc6C5=C(C#N)C#N)cc4C7(c4ccc(CCCCCC)cc4)c4ccc(CCCCCC)cc4)c32)cc1,10.92,-5.4,-3.59,-5.44,-3.74,,,1:1,,,,,,
4489,10.1039/c8ta02781a,CCCCC(CC)COC(=O)c1sc2c(-c3cc4c(-c5ccc(CC(CC)CCCC)s5)c5sccc5c(-c5ccc(CC(CC)CCCC)s5)c4s3)scc2c1F,CCCCCCCCc1c(-c2sc(-c3sc(-c4sc(-c5sc(C=C(C#N)C#N)c(F)c5CCCCCCCC)c(F)c4CCCCCCCC)c(F)c3F)c(CCCCCCCC)c2F)sc(C=C(C#N)C#N)c1F,4.3,-5.24,-3.66,-6.11,-4.0,,,,,inverted,,,,
4490,10.1039/c8ta02781a,CCCCC(CC)COC(=O)c1sc2c(-c3cc4c(-c5ccc(CC(CC)CCCC)s5)c5sccc5c(-c5ccc(CC(CC)CCCC)s5)c4s3)scc2c1F,CCCCCCCCc1c(-c2sc(-c3sc(-c4sc(-c5sc(-c6sc(-c7sc(C=C(C#N)C#N)c(F)c7CCCCCCCC)c(F)c6CCCCCCCC)c(F)c5CCCCCCCC)c(F)c4F)c(CCCCCCCC)c3F)c(CCCCCCCC)c2F)sc(C=C(C#N)C#N)c1F,1.7,-5.24,-3.66,-6.06,-3.92,,,,,inverted,,,,
4514,10.1021/jp409216e,CCCCC(CC)CC1=C2C(=O)c3c(-c4cccs4)sc(-c4ccc(-c5cc6c(-c7ccc(CC(CC)CCCC)s7)c7sccc7c(-c7ccc(CC(CC)CCCC)s7)c6s5)s4)c3C(=O)C2=C(CC(CC)CCCC)C1,COC(=O)CCCC1(c2ccccc2)C23c4c5c6c7c8c9c(c%10c%11c2c2c%12c4c4c%13c5c5c7c7c8c8c%14c9c%10c9c%10c%11c2c2c%11c%12c4c4c%12c%13c5c5c7c7c8c8c%14c9c9c%10c2c2c%11c4c4c%12c5c7c5c8c9c2c45)C613,6.48,-5.23,-3.4,-6.1,-3.7,,,,,,,,,
4515,10.1039/c9ta02243k,CCCCC(CC)Cc1ccc(-c2c3cc(-c4ccc(-c5sc(-c6cccs6)c6c5C(=O)c5c(CC(CC)CCCC)sc(CC(CC)CCCC)c5C6=O)s4)sc3c(-c3ccc(CC(CC)CCCC)s3)c3ccsc23)s1,CCCCCCc1ccc(C2(c3ccc(CCCCCC)cc3)c3cc4c(cc3-c3sc(/C=C5/C(=O)c6cc(C)ccc6C5=C(C#N)C#N)cc32)C(c2ccc(CCCCCC)cc2)(c2ccc(CCCCCC)cc2)c2c-4sc3cc(/C=C4\C(=O)c5cc(C)ccc5C4=C(C#N)C#N)sc23)cc1,10.6,-5.34,-3.32,-5.6,-3.87,,,,,,,,,
4516,10.1039/c9ta02243k,COC(=O)C(C)(C)c1cc(C)cc(-c2sc3c4sc5cc(/C=C6/C(=O)c7cc(F)cc(c7)C(=O)/C6=C\c6cc(C(C)(C)C(=O)OC)c(-c7cc(C)cc(C(C)(C)C(=O)OC)c7)s6)sc5c4c(C(C)(C)C(=O)OC)ccc2-3)c1,CCCCCCc1ccc(C2(c3ccc(CCCCCC)cc3)c3cc4c(cc3-c3sc(/C=C5/C(=O)c6cc(C)ccc6C5=C(C#N)C#N)cc32)C(c2ccc(CCCCCC)cc2)(c2ccc(CCCCCC)cc2)c2c-4sc3cc(/C=C4\C(=O)c5cc(C)ccc5C4=C(C#N)C#N)sc23)cc1,12.3,-5.5,-3.61,-5.6,-3.87,,,,,,,,,
4517,10.1039/c9ta02243k,CCCCC(CC)Cc1sc(-c2c3ccsc3c(-c3cc(Cl)c(CC(CC)CCCC)s3)c3sc(-c4ccc(-c5sc(-c6cccs6)c6c5C(=O)c5c(CC(CC)CCCC)sc(CC(CC)CCCC)c5C6=O)s4)cc23)cc1Cl,CCCCCCc1ccc(C2(c3ccc(CCCCCC)cc3)c3cc4c(cc3-c3sc(/C=C5/C(=O)c6cc(C)ccc6C5=C(C#N)C#N)cc32)C(c2ccc(CCCCCC)cc2)(c2ccc(CCCCCC)cc2)c2c-4sc3cc(/C=C4\C(=O)c5cc(C)ccc5C4=C(C#N)C#N)sc23)cc1,12.4,-5.52,-3.57,-5.6,-3.87,,,,,,,,,
4519,10.1002/adfm.201705659,CCCCC(CC)Cc1ccc(-c2c3cc(-c4ccc(-c5sc(-c6cccs6)c6c5C(=O)c5c(CC(CC)CCCC)sc(CC(CC)CCCC)c5C6=O)s4)sc3c(-c3ccc(CC(CC)CCCC)s3)c3ccsc23)s1,CCCCCCc1ccc(C2(c3ccc(CCCCCC)cc3)c3cc4c(cc3-c3sc5cc(C=C6C(=O)c7ccccc7C6=C(C#N)C#N)sc5c32)C(c2ccc(CCCCCC)cc2)(c2ccc(CCCCCC)cc2)c2c-4sc3cc(C=C4C(=O)c5ccccc5C4=C(C#N)C#N)sc23)cc1,10.31,-5.33,-3.53,-5.61,-4.02,110.0,160.0,1:1 w/w,3 vol%,,PFN-Br,,,
4520,10.1002/adfm.201705659,CCCCC(CC)Cc1ccc(-c2c3cc(-c4ccc(-c5sc(-c6cccs6)c6c5C(=O)c5c(CC(CC)CCCC)sc(CC(CC)CCCC)c5C6=O)s4)sc3c(-c3ccc(CC(CC)CCCC)s3)c3ccsc23)s1,CCCCCCc1ccc(C2(c3ccc(CCCCCC)cc3)c3cc4c(cc3-c3sc5cc(/C=C6\C(=O)c7ccc(C)cc7C6=C(C#N)C#N)sc5c32)C(c2ccc(CCCCCC)cc2)(c2ccc(CCCCCC)cc2)c2c-4sc3cc(/C=C4\C(=O)c5ccc(C)cc5C4=C(C#N)C#N)sc23)cc1,11.31,-5.33,-3.53,-5.58,-3.98,110.0,160.0,1:1 w/w,3 vol%,,PFN-Br,,,
4521,10.1002/adfm.201705659,CCCCC(CC)Cc1ccc(-c2c3cc(-c4ccc(-c5sc(-c6cccs6)c6c5C(=O)c5c(CC(CC)CCCC)sc(CC(CC)CCCC)c5C6=O)s4)sc3c(-c3ccc(CC(CC)CCCC)s3)c3ccsc23)s1,COC(=O)CCCC1(c2ccccc2)C23c4c5ccc6c7cc8c9c%10c(cc%11cc%12c%13c%14c(cc%15c%16ccc-5c2c%16c2c5c%16c%17c(c(c46)c7c9c%17c4c%10c%11c%13c4c%16c%14c%152)C513)C%12)C8,8.74,-5.33,-3.53,-6.1,-4.0,110.0,160.0,1:1 w/w,3 vol%,,PFN-Br,,,
4536,10.1039/c7tc04750a,CCCCCCCCC(CCCCCC)COc1ccc2cc(-c3c4cc(-c5ccc(-c6c(F)c(F)c(-c7cccs7)c7nn(CC(CCCC)CCCCCC)nc67)s5)sc4c(-c4ccc5cc(OCC(CCCCCC)CCCCCCCC)ccc5c4)c4ccsc34)ccc2c1,CCCCCCc1ccc(C2(c3ccc(CCCCCC)cc3)c3cc4c(cc3-c3sc5cc(C=C6C(=O)c7ccccc7C6=C(C#N)C#N)sc5c32)C(c2ccc(CCCCCC)cc2)(c2ccc(CCCCCC)cc2)c2c-4sc3cc(C=C4C(=O)c5ccccc5C4=C(C#N)C#N)sc23)cc1,6.45,-5.23,-3.52,-5.48,-3.83,100.0,,,,conventional,Ca,PEDOT:PSS,chlorobenzene,
4545,10.1021/acsami.7b09253,CCCCCCCCOc1cccc(-c2nc3c(-c4cccs4)ccc(-c4ccc(-c5cc6c(-c7ccc(C#C[Si](C(C)C)(C(C)C)C(C)C)s7)c7sccc7c(-c7ccc(C#C[Si](C(C)C)(C(C)C)C(C)C)s7)c6s5)s4)c3nc2-c2cccc(OCCCCCCCC)c2)c1,CCCCCCc1ccc(C2(c3ccc(CCCCCC)cc3)c3cc4c(cc3-c3sc5cc(C=C6C(=O)c7ccccc7C6=C(C#N)C#N)sc5c32)C(c2ccc(CCCCCC)cc2)(c2ccc(CCCCCC)cc2)c2c-4sc3cc(C=C4C(=O)c5ccccc5C4=C(C#N)C#N)sc23)cc1,4.18,-5.42,-2.95,-5.64,-3.94,,,1:1.2,,conventional,PDIN,PEDOT:PSS,,
4546,10.1021/acsami.7b09253,CCCCCCCCOc1cccc(-c2nc3c(-c4cccs4)ccc(-c4ccc(-c5cc6c(-c7ccc(C#C[Si](C(C)C)(C(C)C)C(C)C)s7)c7sccc7c(-c7ccc(C#C[Si](C(C)C)(C(C)C)C(C)C)s7)c6s5)s4)c3nc2-c2cccc(OCCCCCCCC)c2)c1,CCCCCCc1ccc(C2(c3ccc(CCCCCC)cc3)c3cc4c(cc3-c3sc5cc(C=C6C(=O)c7ccccc7C6=C(C#N)C#N)sc5c32)C(c2ccc(CCCCCC)cc2)(c2ccc(CCCCCC)cc2)c2c-4sc3cc(C=C4C(=O)c5ccccc5C4=C(C#N)C#N)sc23)cc1,4.28,-5.42,-2.95,-5.64,-3.94,,,1:1,,conventional,PDIN,PEDOT:PSS,,
4547,10.1021/acsami.7b09253,CCCCCCCCC(CCCCCC)Cn1nc2c(-c3cccs3)c(F)c(F)c(-c3ccc(-c4cc5c(-c6ccc(C#C[Si](C(C)C)(C(C)C)C(C)C)s6)c6sccc6c(-c6ccc(C#C[Si](C(C)C)(C(C)C)C(C)C)s6)c5s4)s3)c2n1,CCCCCCc1ccc(C2(c3ccc(CCCCCC)cc3)c3cc4c(cc3-c3sc5cc(C=C6C(=O)c7ccccc7C6=C(C#N)C#N)sc5c32)C(c2ccc(CCCCCC)cc2)(c2ccc(CCCCCC)cc2)c2c-4sc3cc(C=C4C(=O)c5ccccc5C4=C(C#N)C#N)sc23)cc1,3.32,-5.54,-2.97,-5.64,-3.94,,,1:1.5,,conventional,PDIN,PEDOT:PSS,,
4548,10.1021/acsami.7b09253,CCCCCCCCC(CCCCCC)Cn1nc2c(-c3cccs3)c(F)c(F)c(-c3ccc(-c4cc5c(-c6ccc(C#C[Si](C(C)C)(C(C)C)C(C)C)s6)c6sccc6c(-c6ccc(C#C[Si](C(C)C)(C(C)C)C(C)C)s6)c5s4)s3)c2n1,CCCCCCc1ccc(C2(c3ccc(CCCCCC)cc3)c3cc4c(cc3-c3sc5cc(C=C6C(=O)c7ccccc7C6=C(C#N)C#N)sc5c32)C(c2ccc(CCCCCC)cc2)(c2ccc(CCCCCC)cc2)c2c-4sc3cc(C=C4C(=O)c5ccccc5C4=C(C#N)C#N)sc23)cc1,4.67,-5.54,-2.97,-5.64,-3.94,,,1:1,,conventional,PDIN,PEDOT:PSS,,
4549,10.1021/acsami.7b09253,CCCCCCCCC(CCCCCC)Cn1nc2c(-c3cccs3)c(F)c(F)c(-c3ccc(-c4cc5c(-c6ccc(C#C[Si](C(C)C)(C(C)C)C(C)C)s6)c6sccc6c(-c6ccc(C#C[Si](C(C)C)(C(C)C)C(C)C)s6)c5s4)s3)c2n1,CCCCCCc1ccc(C2(c3ccc(CCCCCC)cc3)c3cc4c(cc3-c3sc5cc(C=C6C(=O)c7ccccc7C6=C(C#N)C#N)sc5c32)C(c2ccc(CCCCCC)cc2)(c2ccc(CCCCCC)cc2)c2c-4sc3cc(C=C4C(=O)c5ccccc5C4=C(C#N)C#N)sc23)cc1,4.84,-5.54,-2.97,-5.64,-3.94,,,1:1.2,,conventional,PDIN,PEDOT:PSS,,
4550,10.1039/c4ta05062b,CCCCC(CC)COc1cccc(-c2nc3c(-c4cccs4)c(F)c(F)c(-c4ccc(-c5cc6c(OCC(CC)CCCC)c7sccc7c(OCC(CC)CCCC)c6s5)s4)c3nc2-c2cccc(OCC(CC)CCCC)c2)c1,COC(=O)CCCC1(c2ccccc2)C23c4c5ccc6c7cc8c9c%10c(cc%11cc%12c%13c%14c(cc%15c%16ccc-5c2c%16c2c5c%16c%17c(c(c46)c7c9c%17c4c%10c%11c%13c4c%16c%14c%152)C513)C%12)C8,3.35,-5.35,-3.4,-5.9,-3.9,150.0,140.0,1:0.5,,conventional,Ca,PEDOT:PSS,o-DCB,
4551,10.1039/c4ta05062b,CCCCC(CC)COc1cccc(-c2nc3c(-c4cccs4)c(F)c(F)c(-c4ccc(-c5cc6c(OCC(CC)CCCC)c7sccc7c(OCC(CC)CCCC)c6s5)s4)c3nc2-c2cccc(OCC(CC)CCCC)c2)c1,COC(=O)CCCC1(c2ccccc2)C23c4c5ccc6c7cc8c9c%10c(cc%11cc%12c%13c%14c(cc%15c%16ccc-5c2c%16c2c5c%16c%17c(c(c46)c7c9c%17c4c%10c%11c%13c4c%16c%14c%152)C513)C%12)C8,3.69,-5.35,-3.4,-5.9,-3.9,150.0,140.0,1:1,,conventional,Ca,PEDOT:PSS,o-DCB,
4552,10.1039/c4ta05062b,CCCCC(CC)COc1cccc(-c2nc3c(-c4cccs4)c(F)c(F)c(-c4ccc(-c5cc6c(OCC(CC)CCCC)c7sccc7c(OCC(CC)CCCC)c6s5)s4)c3nc2-c2cccc(OCC(CC)CCCC)c2)c1,COC(=O)CCCC1(c2ccccc2)C23c4c5ccc6c7cc8c9c%10c(cc%11cc%12c%13c%14c(cc%15c%16ccc-5c2c%16c2c5c%16c%17c(c(c46)c7c9c%17c4c%10c%11c%13c4c%16c%14c%152)C513)C%12)C8,4.1,-5.35,-3.4,-5.9,-3.9,150.0,140.0,1:2,,conventional,Ca,PEDOT:PSS,o-DCB,
4553,10.1039/c8ta11484f,CCCCC(CC)COC(=O)c1sc2csc(-c3cc4c(-c5ccc(CC(CC)CCCC)s5)c5sccc5c(-c5ccc(CC(CC)CCCC)s5)c4s3)c2c1F,CCCCCCc1ccc(C2(c3ccc(CCCCCC)cc3)c3cc4c(cc3-c3sc(-c5sc(/C=C6\C(=O)c7cc(F)c(F)cc7C6=C(C#N)C#N)cc5SCC(CC)CCCC)cc32)C(c2ccc(CCCCCC)cc2)(c2ccc(CCCCCC)cc2)c2cc(-c3sc(/C=C5\C(=O)c6cc(F)c(F)cc6C5=C(C#N)C#N)cc3SCC(CC)CCCC)sc2-4)cc1,9.7,-5.3,-3.33,-5.54,-4.05,115.0,,1:2,,inverted,ZnO/PFN,MoO3,,
4556,10.1007/s11426-016-0349-7,CCCCC(CC)CSc1ccc(-c2c3cc(-c4ccc(-c5sc(-c6cccs6)c6c5C(=O)c5c(CC(CC)CCCC)sc(CC(CC)CCCC)c5C6=O)s4)sc3c(-c3ccc(SCC(CC)CCCC)s3)c3ccsc23)s1,COC(=O)CCCC1(c2ccccc2)C23c4c5ccc6c7cc8c9c%10c(cc%11cc%12c%13c%14c(cc%15c%16ccc-5c2c%16c2c5c%16c%17c(c(c46)c7c9c%17c4c%10c%11c%13c4c%16c%14c%152)C513)C%12)C8,2.6,-5.52,-3.56,-5.9,-3.9,,,,,,,,,
4557,10.1007/s11426-016-0349-7,CCCCC(CC)CSc1sc(-c2c3cc(-c4ccc(-c5sc(-c6cccs6)c6c5C(=O)c5c(CC(CC)CCCC)sc(CC(CC)CCCC)c5C6=O)s4)sc3c(-c3cc(OC)c(SCC(CC)CCCC)s3)c3ccsc23)cc1OC,COC(=O)CCCC1(c2ccccc2)C23c4c5ccc6c7cc8c9c%10c(cc%11cc%12c%13c%14c(cc%15c%16ccc-5c2c%16c2c5c%16c%17c(c(c46)c7c9c%17c4c%10c%11c%13c4c%16c%14c%152)C513)C%12)C8,3.0,-5.65,-3.55,-5.9,-3.9,,,,,,,,,
4558,10.1021/acs.chemmater.8b01250,CCCCCCC(CCCC)COC(=O)c1cc2c(-c3ncc(-c4cc5c(-c6ccc(CC(CC)CCCC)s6)c6sccc6c(-c6ccc(CC(CC)CCCC)s6)c5s4)s3)scc2s1,COC(=O)CCCC1(c2ccccc2)C23c4c5ccc6c7cc8c9c%10c(cc%11cc%12c%13c%14c(cc%15c%16ccc-5c2c%16c2c5c%16c%17c(c(c46)c7c9c%17c4c%10c%11c%13c4c%16c%14c%152)C513)C%12)C8,9.19,-5.35,-3.7,-5.9,-3.9,,,,,,,,,
4559,10.1021/acs.chemmater.8b01250,CCCCCCC(CCCC)COC(=O)c1cc2c(-c3nccs3)sc(-c3cc4c(-c5ccc(CC(CC)CCCC)s5)c5sc(-c6sc(-c7ncc(-c8cc9c(-c%10ccc(CC(CC)CCCC)s%10)c%10sccc%10c(-c%10ccc(CC(CC)CCCC)s%10)c9s8)s7)c7cc(C(=O)OCC(CCCC)CCCCCC)sc67)cc5c(-c5ccc(CC(CC)CCCC)s5)c4s3)c2s1,COC(=O)CCCC1(c2ccccc2)C23c4c5ccc6c7cc8c9c%10c(cc%11cc%12c%13c%14c(cc%15c%16ccc-5c2c%16c2c5c%16c%17c(c(c46)c7c9c%17c4c%10c%11c%13c4c%16c%14c%152)C513)C%12)C8,9.48,-5.35,-3.72,-5.9,-3.9,,,,,,,,,
4560,10.1021/acs.chemmater.8b01250,CCCCCCC(CCCC)COC(=O)c1cc2csc(-c3ncc(-c4cc5c(-c6ccc(CC(CC)CCCC)s6)c6sccc6c(-c6ccc(CC(CC)CCCC)s6)c5s4)s3)c2s1,COC(=O)CCCC1(c2ccccc2)C23c4c5ccc6c7cc8c9c%10c(cc%11cc%12c%13c%14c(cc%15c%16ccc-5c2c%16c2c5c%16c%17c(c(c46)c7c9c%17c4c%10c%11c%13c4c%16c%14c%152)C513)C%12)C8,8.28,-5.31,-3.65,-5.9,-3.9,,,,,,,,,
4561,10.1021/acs.chemmater.8b01250,CCCCCCC(CCCC)COC(=O)c1cc2c(-c3cc4c(-c5ccc(CC(CC)CCCC)s5)c5sc(-c6sc(-c7ncc(-c8cc9c(-c%10ccc(CC(CC)CCCC)s%10)c%10sccc%10c(-c%10ccc(CC(CC)CCCC)s%10)c9s8)s7)c7sc(C(=O)OCC(CCCC)CCCCCC)cc67)cc5c(-c5ccc(CC(CC)CCCC)s5)c4s3)sc(-c3nccs3)c2s1,COC(=O)CCCC1(c2ccccc2)C23c4c5ccc6c7cc8c9c%10c(cc%11cc%12c%13c%14c(cc%15c%16ccc-5c2c%16c2c5c%16c%17c(c(c46)c7c9c%17c4c%10c%11c%13c4c%16c%14c%152)C513)C%12)C8,9.01,-5.32,-3.68,-5.9,-3.9,,,,,,,,,
4562,10.1016/j.orgel.2018.04.001,CCCCCCCCOC(=O)c1sc2c(-c3cc4c(-c5cc(F)c(CC(CC)CCCC)s5)c5sccc5c(-c5cc(F)c(CC(CC)CCCC)s5)c4s3)scc2c1F,CCCCCCc1ccc(C2(c3ccc(CCCCCC)cc3)c3cc4c(cc3-c3sc5cc(C=C6C(=O)c7ccccc7C6=C(C#N)C#N)sc5c32)C(c2ccc(CCCCCC)cc2)(c2ccc(CCCCCC)cc2)c2c-4sc3cc(C=C4C(=O)c5ccccc5C4=C(C#N)C#N)sc23)cc1,7.0,-5.47,-3.56,-5.6,-3.85,,,1:1,,inverted,ZnO/PFN,MoO3,chlorobenzene,
4563,10.1016/j.orgel.2018.04.001,CCCCCCCCOC(=O)c1sc2c(-c3cc4c(-c5cc(F)c(CC(CC)CCCC)s5)c5sccc5c(-c5cc(F)c(CC(CC)CCCC)s5)c4s3)scc2c1F,CCCCCCc1ccc(C2(c3ccc(CCCCCC)cc3)c3cc4c(cc3-c3sc5cc(C=C6C(=O)c7ccccc7C6=C(C#N)C#N)sc5c32)C(c2ccc(CCCCCC)cc2)(c2ccc(CCCCCC)cc2)c2c-4sc3cc(C=C4C(=O)c5ccccc5C4=C(C#N)C#N)sc23)cc1,7.5,-5.47,-3.56,-5.6,-3.85,,,1:2,,inverted,ZnO/PFN,MoO3,chlorobenzene,
4564,10.1016/j.orgel.2018.04.001,CCCCCCCCOC(=O)c1sc2c(-c3cc4c(-c5cc(F)c(CC(CC)CCCC)s5)c5sccc5c(-c5cc(F)c(CC(CC)CCCC)s5)c4s3)scc2c1F,CCCCCCc1ccc(C2(c3ccc(CCCCCC)cc3)c3cc4c(cc3-c3sc5cc(C=C6C(=O)c7ccccc7C6=C(C#N)C#N)sc5c32)C(c2ccc(CCCCCC)cc2)(c2ccc(CCCCCC)cc2)c2c-4sc3cc(C=C4C(=O)c5ccccc5C4=C(C#N)C#N)sc23)cc1,8.9,-5.47,-3.56,-5.6,-3.85,,,1:1.5,,inverted,ZnO/PFN,MoO3,chlorobenzene,
4573,10.1021/acsami.7b09915,CCCCC(CC)CSc1ccc(-c2c3cc(-c4ccc(-c5sc(-c6cccs6)c6c5C(=O)c5c(CC(CC)CCCC)sc(CC(CC)CCCC)c5C6=O)s4)sc3c(-c3ccc(SCC(CC)CCCC)s3)c3ccsc23)s1,CCCCC(CC)CSc1ccc(C2(c3ccc(SCC(CC)CCCC)cc3)c3cc4c(cc3-c3sc5cc(C=C6C(=O)c7ccccc7C6=C(C#N)C#N)sc5c32)C(c2ccc(SCC(CC)CCCC)cc2)(c2ccc(SCC(CC)CCCC)cc2)c2c-4sc3cc(C=C4C(=O)c5ccccc5C4=C(C#N)C#N)sc23)cc1,7.69,-5.37,-3.59,-5.74,-3.86,80.0,,1:1,,inverted,ZnO,MoO3,o-DCB,
4574,10.1021/acsami.7b09915,CCCCC(CC)CSc1ccc(-c2c3cc(-c4ccc(-c5sc(-c6cccs6)c6c5C(=O)c5c(CC(CC)CCCC)sc(CC(CC)CCCC)c5C6=O)s4)sc3c(-c3ccc(SCC(CC)CCCC)s3)c3ccsc23)s1,CCCCCCSc1ccc(C2(c3ccc(SCCCCCC)cc3)c3cc4c(cc3-c3sc5cc(C=C6C(=O)c7ccccc7C6=C(C#N)C#N)sc5c32)C(c2ccc(SCCCCCC)cc2)(c2ccc(SCCCCCC)cc2)c2c-4sc3cc(C=C4C(=O)c5ccccc5C4=C(C#N)C#N)sc23)cc1,6.47,-5.37,-3.59,-5.68,-3.91,80.0,,1:1,,inverted,ZnO,MoO3,o-DCB,
4575,10.1021/acsami.7b09915,CCCCC(CC)CSc1ccc(-c2c3cc(-c4ccc(-c5sc(-c6cccs6)c6c5C(=O)c5c(CC(CC)CCCC)sc(CC(CC)CCCC)c5C6=O)s4)sc3c(-c3ccc(SCC(CC)CCCC)s3)c3ccsc23)s1,CCCCCCCCSc1ccc(C2(c3ccc(SCCCCCCCC)cc3)c3cc4c(cc3-c3sc5cc(C=C6C(=O)c7ccccc7C6=C(C#N)C#N)sc5c32)C(c2ccc(SCCCCCCCC)cc2)(c2ccc(SCCCCCCCC)cc2)c2c-4sc3cc(C=C4C(=O)c5ccccc5C4=C(C#N)C#N)sc23)cc1,6.9,-5.37,-3.59,-5.7,-3.9,80.0,,1:1,,inverted,ZnO,MoO3,o-DCB,
4589,10.1021/acs.chemmater.7b00729,CCCCC(CC)COc1cccc(-c2c3cc(-c4ccc(-c5sc(-c6ccc[se]6)c6c5C(=O)c5c(CC(CC)CCCC)sc(CC(CC)CCCC)c5C6=O)[se]4)sc3c(-c3cccc(OCC(CC)CCCC)c3)c3ccsc23)c1,COC(=O)CCCC1(c2ccccc2)C23c4c5ccc6c7cc8c9c%10c(cc%11cc%12c%13c%14c(cc%15c%16ccc-5c2c%16c2c5c%16c%17c(c(c46)c7c9c%17c4c%10c%11c%13c4c%16c%14c%152)C513)C%12)C8,6.9,-5.35,-3.31,-5.9,-3.9,,,1:1.5 w/w,,,,,,
4590,10.1021/acs.chemmater.7b00729,CCCCC(CC)COc1cccc(-c2c3cc(-c4ccc(-c5sc(-c6cccs6)c6c5C(=O)c5c(CC(CC)CCCC)sc(CC(CC)CCCC)c5C6=O)s4)sc3c(-c3cccc(OCC(CC)CCCC)c3)c3ccsc23)c1,COC(=O)CCCC1(c2ccccc2)C23c4c5ccc6c7cc8c9c%10c(cc%11cc%12c%13c%14c(cc%15c%16ccc-5c2c%16c2c5c%16c%17c(c(c46)c7c9c%17c4c%10c%11c%13c4c%16c%14c%152)C513)C%12)C8,5.1,-5.42,-3.36,-5.9,-3.9,,,1:1.5 w/w,,,,,,
4598,10.1002/adfm.201702194,CCCCC(CC)Cc1ccc(-c2c3cc(-c4ccc(-c5sc(-c6cccs6)c6c5C(=O)c5c(CC(CC)CCCC)sc(CC(CC)CCCC)c5C6=O)s4)sc3c(-c3ccc(CC(CC)CCCC)s3)c3ccsc23)s1,CCCCCCc1ccc(C2(c3ccc(CCCCCC)[se]3)c3cc4c(cc3-c3sc5cc(/C=C6\C(=O)c7cscc7C6=C(C#N)C#N)sc5c32)C(c2ccc(CCCCCC)[se]2)(c2ccc(CCCCCC)[se]2)c2c-4sc3cc(/C=C4\C(=O)c5cscc5C4=C(C#N)C#N)sc23)[se]1,8.22,-5.23,-3.18,-5.65,-4.0,100.0,,1:1,,conventional,PDIN,PEDOT:PSS,chlorobenzene,DIO
4599,10.1002/adfm.201702194,CCCCC(CC)Cc1ccc(-c2c3cc(-c4ccc(-c5sc(-c6cccs6)c6c5C(=O)c5c(CC(CC)CCCC)sc(CC(CC)CCCC)c5C6=O)s4)sc3c(-c3ccc(CC(CC)CCCC)s3)c3ccsc23)s1,CCCCCCc1ccc(C2(c3ccc(CCCCCC)s3)c3cc4c(cc3-c3sc5cc(/C=C6\C(=O)c7cscc7C6=C(C#N)C#N)sc5c32)C(c2ccc(CCCCCC)s2)(c2ccc(CCCCCC)s2)c2c-4sc3cc(/C=C4\C(=O)c5cscc5C4=C(C#N)C#N)sc23)s1,9.28,-5.23,-3.18,-5.68,-4.03,100.0,,1:1,,conventional,PDIN,PEDOT:PSS,chlorobenzene,DIO
4600,10.1039/c5py01771h,CCCCC(CC)COC(=O)c1sc2csc(-c3cc4c(-c5ccc(CC(CC)CCCC)s5)c5sccc5c(-c5ccc(CC(CC)CCCC)s5)c4s3)c2c1F,COC(=O)CCCC1(c2ccccc2)C23c4c5ccc6c7cc8c9c%10c(cc%11cc%12c%13c%14c(cc%15c%16ccc-5c2c%16c2c5c%16c%17c(c(c46)c7c9c%17c4c%10c%11c%13c4c%16c%14c%152)C513)C%12)C8,6.72,-5.3,-3.71,-5.9,-3.9,,,,,,,,,
4601,10.1039/c5py01771h,CCCCC(CC)COC(=O)c1sc2c(-c3cc4c(-c5ccc(CC(CC)CCCC)s5)c5sc(-c6ccc(-c7ccc(-c8cc9c(-c%10ccc(CC(CC)CCCC)s%10)c%10sccc%10c(-c%10ccc(CC(CC)CCCC)s%10)c9s8)s7)s6)cc5c(-c5ccc(CC(CC)CCCC)s5)c4s3)scc2c1F,COC(=O)CCCC1(c2ccccc2)C23c4c5ccc6c7cc8c9c%10c(cc%11cc%12c%13c%14c(cc%15c%16ccc-5c2c%16c2c5c%16c%17c(c(c46)c7c9c%17c4c%10c%11c%13c4c%16c%14c%152)C513)C%12)C8,6.75,-5.28,-3.67,-5.9,-3.9,100.0,,1:1.5 w/w,,,,,,
4602,10.1021/acsami.9b03499,CCCCCCCCC(CCCCCC)Cn1nc2c(-c3cccs3)c(F)c(F)c(-c3ccc(-c4cc5c(-c6ccc(CC(CC)CCCC)s6)c6sccc6c(-c6ccc(CC(CC)CCCC)s6)c5s4)s3)c2n1,CCCCCCc1ccc(C2(c3ccc(CCCCCC)cc3)c3cc4c(cc3-c3sc(-c5sc(/C=C6\C(=O)c7ccccc7C6=C(C#N)C#N)cc5OCC(CC)CCCC)cc32)C(c2ccc(CCCCCC)cc2)(c2ccc(CCCCCC)cc2)c2cc(-c3sc(/C=C5\C(=O)c6ccccc6C5=C(C#N)C#N)cc3OCC(CC)CCCC)sc2-4)cc1,4.88,-5.21,-2.9,-5.31,-3.91,,130.0,1:1,,inverted,ZnO,MoO3,chlorobenzene,
4603,10.1021/acsami.9b03499,CCCCC(CC)Cc1ccc(-c2c3cc(-c4ccc(-c5sc(-c6cccs6)c6c5C(=O)c5c(CC(CC)CCCC)sc(CC(CC)CCCC)c5C6=O)s4)sc3c(-c3ccc(CC(CC)CCCC)s3)c3ccsc23)s1,CCCCCCc1ccc(C2(c3ccc(CCCCCC)cc3)c3cc4c(cc3-c3sc(-c5sc(/C=C6\C(=O)c7ccccc7C6=C(C#N)C#N)cc5OCC(CC)CCCC)cc32)C(c2ccc(CCCCCC)cc2)(c2ccc(CCCCCC)cc2)c2cc(-c3sc(/C=C5\C(=O)c6ccccc6C5=C(C#N)C#N)cc3OCC(CC)CCCC)sc2-4)cc1,3.27,-5.26,-3.16,-5.31,-3.91,,130.0,1:1,,inverted,ZnO,MoO3,chlorobenzene,
4604,10.1021/acsami.9b03499,CCCCCCCCC(CCCCCC)Cn1nc2c(-c3cccs3)c(F)c(F)c(-c3ccc(-c4cc5c(-c6ccc(CC(CC)CCCC)s6)c6sccc6c(-c6ccc(CC(CC)CCCC)s6)c5s4)s3)c2n1,CCCCCCc1ccc(C2(c3ccc(CCCCCC)cc3)c3cc4c(cc3-c3sc(-c5cc(/C=C6\C(=O)c7ccccc7C6=C(C#N)C#N)cs5)cc32)C(c2ccc(CCCCCC)cc2)(c2ccc(CCCCCC)cc2)c2cc(-c3cc(/C=C5\C(=O)c6ccccc6C5=C(C#N)C#N)cs3)sc2-4)cc1,10.26,-5.21,-2.9,-5.31,-3.68,,130.0,1:1,,inverted,ZnO,MoO3,chlorobenzene,
4605,10.1021/acsami.9b03499,CCCCC(CC)Cc1ccc(-c2c3cc(-c4ccc(-c5sc(-c6cccs6)c6c5C(=O)c5c(CC(CC)CCCC)sc(CC(CC)CCCC)c5C6=O)s4)sc3c(-c3ccc(CC(CC)CCCC)s3)c3ccsc23)s1,CCCCCCc1ccc(C2(c3ccc(CCCCCC)cc3)c3cc4c(cc3-c3sc(-c5cc(/C=C6\C(=O)c7ccccc7C6=C(C#N)C#N)cs5)cc32)C(c2ccc(CCCCCC)cc2)(c2ccc(CCCCCC)cc2)c2cc(-c3cc(/C=C5\C(=O)c6ccccc6C5=C(C#N)C#N)cs3)sc2-4)cc1,8.43,-5.26,-3.16,-5.31,-3.68,,130.0,1:1,,inverted,ZnO,MoO3,chlorobenzene,
4624,10.1039/c5cp02127h,CCCCCCCCOc1c(OCCCCCCCC)c(-c2ccc(-c3cc4c(-c5ccc(OCC(CC)CCCC)cc5)c5occc5c(-c5ccc(OCC(CC)CCCC)cc5)c4s3)s2)c2nonc2c1-c1cccs1,COC(=O)CCCC1(c2ccccc2)C23c4c5ccc6c7cc8c9c%10c(cc%11cc%12c%13c%14c(cc%15c%16ccc-5c2c%16c2c5c%16c%17c(c(c46)c7c9c%17c4c%10c%11c%13c4c%16c%14c%152)C513)C%12)C8,3.64,-5.61,-3.65,-6.0,-4.0,,,1:2,3%,,,,,
4625,10.1039/c5cp02127h,CCCCCCCCOc1c(OCCCCCCCC)c(-c2ccc(-c3cc4c(-c5ccc(OCC(CC)CCCC)cc5)c5occc5c(-c5ccc(OCC(CC)CCCC)cc5)c4s3)s2)c2nsnc2c1-c1cccs1,COC(=O)CCCC1(c2ccccc2)C23c4c5ccc6c7cc8c9c%10c(cc%11cc%12c%13c%14c(cc%15c%16ccc-5c2c%16c2c5c%16c%17c(c(c46)c7c9c%17c4c%10c%11c%13c4c%16c%14c%152)C513)C%12)C8,5.58,-5.47,-3.55,-6.0,-4.0,,,1:2,,,,,,
4634,10.1002/solr.201700020,CCCCCCCCC(CCCCCC)Cn1nc2c(-c3cccs3)c(F)c(F)c(-c3ccc(-c4cc5c(-c6ccc(CC(CC)CCCC)s6)c6sccc6c(-c6ccc(CC(CC)CCCC)s6)c5s4)s3)c2n1,CCCCCCc1ccc(C2(c3ccc(CCCCCC)cc3)c3cc4c(cc3-c3sc5cc(C=C6C(=O)c7ccccc7C6=C(C#N)C#N)sc5c32)C(c2ccc(CCCCCC)cc2)(c2ccc(CCCCCC)cc2)c2c-4sc3cc(C=C4C(=O)c5ccccc5C4=C(C#N)C#N)sc23)cc1,7.5,-5.18,-3.22,-5.48,-3.83,,,1:1.25,,inverted,ZnO,MoO3,chlorobenzene,
4635,10.1002/solr.201700020,CCCCCCCCC(CCCCCC)Cn1nc2c(-c3cccs3)c(F)c(F)c(-c3ccc(-c4cc5c(-c6cc(F)c(CC(CC)CCCC)s6)c6sccc6c(-c6cc(F)c(CC(CC)CCCC)s6)c5s4)s3)c2n1,CCCCCCc1ccc(C2(c3ccc(CCCCCC)cc3)c3cc4c(cc3-c3sc5cc(C=C6C(=O)c7ccccc7C6=C(C#N)C#N)sc5c32)C(c2ccc(CCCCCC)cc2)(c2ccc(CCCCCC)cc2)c2c-4sc3cc(C=C4C(=O)c5ccccc5C4=C(C#N)C#N)sc23)cc1,9.8,-5.36,-3.42,-5.48,-3.83,,,,,inverted,ZnO,MoO3,chlorobenzene,
4645,10.1039/c8sc02018c,CCCCC(CC)Cc1ccc(-c2c3cc(-c4ccc(-c5sc(-c6cccs6)c6c5C(=O)c5c(CC(CC)CCCC)sc(CC(CC)CCCC)c5C6=O)s4)sc3c(-c3ccc(CC(CC)CCCC)s3)c3ccsc23)s1,CCCCCCc1ccc(C2(c3ccc(CCCCCC)cc3)c3cc4c(cc3-c3sc5cc(/C=C6\C(=O)c7c(csc7C)C6=C(C#N)C#N)sc5c32)C(c2ccc(CCCCCC)cc2)(c2ccc(CCCCCC)cc2)c2c-4sc3cc(/C=C4\C(=O)c5c(csc5C)C4=C(C#N)C#N)sc23)cc1,11.8,-5.33,-2.92,-5.57,-3.94,,,,,conventional,PFN-Br,PEDOT:PSS,chloroform,
4646,10.1021/acsenergylett.7b00551,CCCCC(CC)COC(=O)c1sc2csc(-c3cc4c(-c5ccc(CC(CC)CCCC)s5)c5sccc5c(-c5ccc(CC(CC)CCCC)s5)c4s3)c2c1F,CCCCCCc1ccc(C2(c3ccc(CCCCCC)cc3)c3cc4c(cc3-c3sc5cc(C=C6C(=O)c7ccccc7C6=C(C#N)C#N)sc5c32)C(c2ccc(CCCCCC)cc2)(c2ccc(CCCCCC)cc2)c2c-4sc3cc(C=C4C(=O)c5ccccc5C4=C(C#N)C#N)sc23)cc1,6.49,-5.29,-3.72,-5.51,-3.78,110.0,,1:1 w/w,,,,,,
4647,10.1007/s11426-020-9826-4,CCCCC(CC)COC(=O)c1sc2csc(-c3cc4c(-c5ccc(CC(CC)CCCC)s5)c5sccc5c(-c5ccc(CC(CC)CCCC)s5)c4s3)c2c1F,CCCCCCCCCCC(CCCCCCCC)CN1C(=O)c2ccc3c4c(c(-c5ccc(-c6cccs6)s5)cc(c24)C1=O)C(=O)N(CC(CCCCCCCC)CCCCCCCCCC)C3=O,4.3,-5.33,-3.23,-6.05,-3.87,,,,,,,,,
4648,10.1007/s11426-020-9826-4,CCCCC(CC)COC(=O)c1sc2csc(-c3cc4c(-c5ccc(CC(CC)CCCC)s5)c5sccc5c(-c5ccc(CC(CC)CCCC)s5)c4s3)c2c1F,CCCCCCCCCCCC(CCCCCCCCCC)Cn1c(=O)c2ccsc2c2sc3c(sc4c5sc6c(sc7c8sc(-c9ccc(-c%10cc%11c(=O)n(CC(CCCCCCCC)CCCCCCCCCC)c(=O)c%12c(sc%13c%12sc%12c%14sc(-c%15cccs%15)cc%14c(=O)n(CC(CCCCCCCC)CCCCCCCCCC)c(=O)c%12%13)c%11s%10)s9)cc8c(=O)n(CC(CCCCCCCCCC)CCCCCCCCCCC)c(=O)c76)c5c(=O)n(CC(CCCCCCCCCC)CCCCCCCCCCC)c(=O)c34)c2c1=O,4.09,-5.33,-3.23,-5.86,-3.23,,,,,,,,,
4649,10.1007/s11426-020-9826-4,CCCCC(CC)COC(=O)c1sc2csc(-c3cc4c(-c5ccc(CC(CC)CCCC)s5)c5sccc5c(-c5ccc(CC(CC)CCCC)s5)c4s3)c2c1F,CCCCCCCCCCCC(CCCCCCCCCC)Cn1c(=O)c2ccsc2c2sc3c(sc4c5sc6c(sc7c8sc(-c9ccc(-c%10cc%11c(=O)n(CC(CCCCCCCC)CCCCCCCCCC)c(=O)c%12c(sc%13c%12sc%12c%14sc%15c(sc%16c%17sc(-c%18cccs%18)cc%17c(=O)n(CC(CCCCCCCC)CCCCCCCCCC)c(=O)c%16%15)c%14c(=O)n(CC(CCCCCCCC)CCCCCCCCCC)c(=O)c%13%12)c%11s%10)s9)cc8c(=O)n(CC(CCCCCCCCCC)CCCCCCCCCCC)c(=O)c76)c5c(=O)n(CC(CCCCCCCCCC)CCCCCCCCCCC)c(=O)c34)c2c1=O,8.91,-5.33,-3.23,-5.93,-3.44,,,,,,,,,
4650,10.1007/s11426-018-9408-7,CCCCC(CC)CC(=O)c1ccsc1-c1ccc(-c2sc(-c3cc4c(-c5cc(F)c(CC(CC)CCCC)s5)c5sccc5c(-c5cc(F)c(CC(CC)CCCC)s5)c4s3)cc2C(=O)CC(CC)CCCC)s1,CCCCCCc1ccc(C2(c3ccc(CCCCCC)cc3)c3cc4c(cc3-c3sc5cc(/C=C6\C(=O)c7cc(F)c(F)cc7C6=C(C#N)C#N)sc5c32)C(c2ccc(CCCCCC)cc2)(c2ccc(CCCCCC)cc2)c2c-4sc3cc(/C=C4\C(=O)c5cc(F)c(F)cc5C4=C(C#N)C#N)sc23)cc1,11.52,-5.5,-3.24,-5.69,-4.07,,,,,,,,,
4651,10.1021/ma2003097,CCCCCCCCCCCCOc1c2cc(-c3cc4c5c(c6ccsc6c4s3)C(=O)N(CCCCCCCCCCCC)C5=O)sc2c(OCCCCCCCCCCCC)c2ccsc12,COC(=O)CCCC1(c2ccccc2)C23c4c5c6c7c8c9c(c%10c%11c2c2c%12c4c4c%13c5c5c7c7c8c8c%14c9c%10c9c%10c%11c2c2c%11c%12c4c4c%12c%13c5c5c7c7c8c8c%14c9c9c%10c2c2c%11c4c4c%12c5c7c5c8c9c2c45)C613,0.3,-5.55,-2.78,-6.1,-3.7,,,,,,,,,
4652,10.1039/c7ta06332f,CCCCCCCCCCCCC(CCCCCCCCCC)Cc1ccc(-c2csc(-c3c(F)c(F)c(-c4cc(-c5ccc(CC(CCCCCCCCCC)CCCCCCCCCCCC)s5)c(-c5ccc(-c6cccs6)s5)s4)c4nsnc34)c2)s1,COC(=O)CCCC1(c2ccccc2)C23c4c5ccc6c7cc8c9c%10c(cc%11cc%12c%13c%14c(cc%15c%16ccc-5c2c%16c2c5c%16c%17c(c(c46)c7c9c%17c4c%10c%11c%13c4c%16c%14c%152)C513)C%12)C8,7.69,-5.27,-3.1,-5.9,-3.9,,,,,,,,,
4653,10.1039/c7ta06332f,CCCCCCCCCCCCC(CCCCCCCCCC)Cc1ccc(-c2csc(-c3c(F)c(F)c(-c4cc(-c5ccc(CC(CCCCCCCCCC)CCCCCCCCCCCC)s5)c(-c5cc6sccc6s5)s4)c4nsnc34)c2)s1,COC(=O)CCCC1(c2ccccc2)C23c4c5ccc6c7cc8c9c%10c(cc%11cc%12c%13c%14c(cc%15c%16ccc-5c2c%16c2c5c%16c%17c(c(c46)c7c9c%17c4c%10c%11c%13c4c%16c%14c%152)C513)C%12)C8,8.88,-5.3,-3.13,-5.9,-3.9,,,,,,,,,
4654,10.1039/c7ta06332f,CCCCCCCCCCCCC(CCCCCCCCCC)Cc1ccc(-c2csc(-c3c(F)c(F)c(-c4cc(-c5ccc(CC(CCCCCCCCCC)CCCCCCCCCCCC)s5)c(-c5cc6sccc6s5)s4)c4nsnc34)c2)s1,COC(=O)CCCC1(c2ccccc2)C23c4c5ccc6c7cc8c9c%10c(cc%11cc%12c%13c%14c(cc%15c%16ccc-5c2c%16c2c5c%16c%17c(c(c46)c7c9c%17c4c%10c%11c%13c4c%16c%14c%152)C513)C%12)C8,9.11,-5.3,-3.13,-5.9,-3.9,,,,,,,,,
4655,10.1039/c7ta06332f,CCCCCCCCCCCCC(CCCCCCCCCC)Cc1ccc(-c2csc(-c3c(F)c(F)c(-c4cc(-c5ccc(CC(CCCCCCCCCC)CCCCCCCCCCCC)s5)c(-c5cc6sccc6s5)s4)c4nsnc34)c2)s1,COC(=O)CCCC1(c2ccccc2)C23c4c5ccc6c7cc8c9c%10c(cc%11cc%12c%13c%14c(cc%15c%16ccc-5c2c%16c2c5c%16c%17c(c(c46)c7c9c%17c4c%10c%11c%13c4c%16c%14c%152)C513)C%12)C8,9.23,-5.3,-3.13,-5.9,-3.9,,,,,,,,,
4656,10.1039/c7ta06332f,CCCCCCCCCCCCC(CCCCCCCCCC)Cc1ccc(-c2csc(-c3c(F)c(F)c(-c4cc(-c5ccc(CC(CCCCCCCCCC)CCCCCCCCCCCC)s5)c(-c5cc6sccc6s5)s4)c4nsnc34)c2)s1,COC(=O)CCCC1(c2ccccc2)C23c4c5ccc6c7cc8c9c%10c(cc%11cc%12c%13c%14c(cc%15c%16ccc-5c2c%16c2c5c%16c%17c(c(c46)c7c9c%17c4c%10c%11c%13c4c%16c%14c%152)C513)C%12)C8,9.58,-5.3,-3.13,-5.9,-3.9,,,,,,,,,
