Repository: JiYiqaq/PCE-KA-GNN

# Data directory

- `raw/Active_Database.csv` is the immutable source dataset bundled under CC BY 4.0. Do not overwrite it with processed data.
- `processed/` is created and populated by the training pipeline. Generated `.pt` and `.pth` caches are intentionally ignored by Git because they can exceed GitHub's normal single-file limit.

See `../DATA_LICENSE.md` for provenance, license and checksum information.

File: data/processed/device_records.csv (part 22 of 250)
record_id,doi,donor_smiles,acceptor_smiles,pce,homo_d,lumo_d,homo_a,lumo_a,active_layer_thickness,annealing_temp,d_a_ratio,additive_ratio,device_type,etl_canonical,htl_canonical,solvent_canonical,additive_canonical
4665,10.1021/acsami.0c08442,COC(=O)C(C)(C)c1cc(C)cc(-c2sc3c4sc5cc(/C=C6/C(=O)c7cc(F)cc(c7)C(=O)/C6=C\c6cc(C(C)(C)C(=O)OC)c(-c7cc(C)cc(C(C)(C)C(=O)OC)c7)s6)sc5c4c(C(C)(C)C(=O)OC)ccc2-3)c1,CCCCCCCCCCCCCCCCC1(CCCCCCCCCCCCCCCC)c2cc3c(cc2-c2sc(/C=C4\C(=O)c5ccccc5C4=C(C#N)C#N)cc21)C(CCCCCCCCCCCCCCCC)(CCCCCCCCCCCCCCCC)c1cc(/C=C2\C(=O)c4ccc(-c5ccc(-c6cccs6)s5)cc4C2=C(C#N)C#N)sc1-3,4.8,-5.5,-3.61,-5.65,-3.85,,110.0,1.5:1,"2%, v/v",inverted,ZnO,MoO3,chloroform,CN
4666,10.1021/acsami.0c08442,COC(=O)C(C)(C)c1cc(C)cc(-c2sc3c4sc5cc(/C=C6/C(=O)c7cc(F)cc(c7)C(=O)/C6=C\c6cc(C(C)(C)C(=O)OC)c(-c7cc(C)cc(C(C)(C)C(=O)OC)c7)s6)sc5c4c(C(C)(C)C(=O)OC)ccc2-3)c1,CCCCCCCCCCCCCCCCC1(CCCCCCCCCCCCCCCC)c2cc3c(cc2-c2sc(/C=C4\C(=O)c5ccccc5C4=C(C#N)C#N)cc21)C(CCCCCCCCCCCCCCCC)(CCCCCCCCCCCCCCCC)c1cc(/C=C2\C(=O)c4ccc(-c5cc(F)c(-c6sccc6F)s5)cc4C2=C(C#N)C#N)sc1-3,4.92,-5.5,-3.61,-5.73,-3.89,,110.0,1.5:1,"2%, v/v",inverted,ZnO,MoO3,chloroform,CN
4667,10.1021/acsami.0c08442,CCCCC(CC)Cc1ccc(-c2c3cc(-c4ccc(-c5sc(-c6cccs6)c6c5C(=O)c5c(CC(CC)CCCC)sc(CC(CC)CCCC)c5C6=O)s4)sc3c(-c3ccc(CC(CC)CCCC)s3)c3ccsc23)s1,CCCCCCCCCCCCCCCCC1(CCCCCCCCCCCCCCCC)c2cc3c(cc2-c2sc(/C=C4\C(=O)c5ccccc5C4=C(C#N)C#N)cc21)C(CCCCCCCCCCCCCCCC)(CCCCCCCCCCCCCCCC)c1cc(/C=C2\C(=O)c4cc(-c5cc(Cl)c(-c6sccc6Cl)s5)ccc4C2=C(C#N)C#N)sc1-3,5.26,-5.33,-2.92,-5.67,-3.87,,110.0,1.5:1,2 vol%,inverted,ZnO,MoO3,chloroform,CN
4668,10.1021/acsami.0c08442,COC(=O)C(C)(C)c1cc(C)cc(-c2sc3c4sc5cc(/C=C6/C(=O)c7cc(F)cc(c7)C(=O)/C6=C\c6cc(C(C)(C)C(=O)OC)c(-c7cc(C)cc(C(C)(C)C(=O)OC)c7)s6)sc5c4c(C(C)(C)C(=O)OC)ccc2-3)c1,CCCCCCCCCCCCCCCCC1(CCCCCCCCCCCCCCCC)c2cc3c(cc2-c2sc(/C=C4\C(=O)c5ccccc5C4=C(C#N)C#N)cc21)C(CCCCCCCCCCCCCCCC)(CCCCCCCCCCCCCCCC)c1cc(/C=C2\C(=O)c4cc(-c5cc(Cl)c(-c6sccc6Cl)s5)ccc4C2=C(C#N)C#N)sc1-3,7.05,-5.5,-3.61,-5.67,-3.87,,110.0,1.5:1,"2%, v/v",inverted,ZnO,MoO3,chloroform,CN
4670,10.1039/c7ta07785h,COC(=O)C(C)(C)c1cc(C)cc(-c2sc3c4sc5cc(/C=C6/C(=O)c7cc(F)cc(c7)C(=O)/C6=C\c6cc(C(C)(C)C(=O)OC)c(-c7cc(C)cc(C(C)(C)C(=O)OC)c7)s6)sc5c4c(C(C)(C)C(=O)OC)ccc2-3)c1,CCCCCCc1ccc(C2(c3ccc(CCCCCC)cc3)c3cc4c(cc3-c3sc5cc(C=C6C(=O)c7ccccc7C6=C(C#N)C#N)sc5c32)C(c2ccc(CCCCCC)cc2)(c2ccc(CCCCCC)cc2)c2c-4sc3cc(C=C4C(=O)c5ccccc5C4=C(C#N)C#N)sc23)cc1,8.4,-5.5,-3.61,-5.6,-3.85,,100.0,1:1,,inverted,ZnO,MoO3,chlorobenzene,DIO
4674,10.1021/acsami.7b03947,CCCCC(CC)COc1c(F)cc(-c2nc3c(-c4cccs4)c(F)c(F)c(-c4ccc(-c5cc6c(-c7ccc(CC(CC)CCCC)s7)c7sccc7c(-c7ccc(CC(CC)CCCC)s7)c6s5)s4)c3nc2-c2cc(F)c(OCC(CC)CCCC)c(F)c2)cc1F,CCCCCCc1ccc(C2(c3ccc(CCCCCC)cc3)c3cc4c(cc3-c3sc5cc(C=C6C(=O)c7ccccc7C6=C(C#N)C#N)sc5c32)C(c2ccc(CCCCCC)cc2)(c2ccc(CCCCCC)cc2)c2c-4sc3cc(C=C4C(=O)c5ccccc5C4=C(C#N)C#N)sc23)cc1,7.78,-5.45,-3.5,-5.48,-3.83,,,1:1,,,,,,
4675,10.1021/acsami.7b03947,CCCCC(CC)COc1c(F)cc(-c2nc3c(-c4cccs4)c(F)c(F)c(-c4ccc(-c5cc6c(-c7ccc(CC(CC)CCCC)s7)c7sccc7c(-c7ccc(CC(CC)CCCC)s7)c6s5)s4)c3nc2-c2cc(F)c(OCC(CC)CCCC)c(F)c2)cc1F,CCCCCCc1ccc(C2(c3ccc(CCCCCC)cc3)c3cc4c(cc3-c3sc5cc(C=C6C(=O)c7ccccc7C6=C(C#N)C#N)sc5c32)C(c2ccc(CCCCCC)cc2)(c2ccc(CCCCCC)cc2)c2c-4sc3cc(C=C4C(=O)c5ccccc5C4=C(C#N)C#N)sc23)cc1,8.39,-5.45,-3.5,-5.48,-3.83,,150.0,1:1.125,,,,,,
4676,10.1021/acsami.7b03947,CCCCC(CC)COc1c(F)cc(-c2nc3c(-c4cccs4)c(F)c(F)c(-c4ccc(-c5cc6c(-c7ccc(CC(CC)CCCC)s7)c7sccc7c(-c7ccc(CC(CC)CCCC)s7)c6s5)s4)c3nc2-c2cc(F)c(OCC(CC)CCCC)c(F)c2)cc1F,COC(=O)CCCC1(c2ccccc2)C23c4c5ccc6c7cc8c9c%10c(cc%11cc%12c%13c%14c(cc%15c%16ccc-5c2c%16c2c5c%16c%17c(c(c46)c7c9c%17c4c%10c%11c%13c4c%16c%14c%152)C513)C%12)C8,2.32,-5.45,-3.5,-6.0,-4.0,,,1:1,,,,,,
4677,10.1021/acsami.7b03947,CCCCC(CC)COc1c(F)cc(-c2nc3c(-c4cccs4)c(F)c(F)c(-c4ccc(-c5cc6c(-c7ccc(CC(CC)CCCC)s7)c7sccc7c(-c7ccc(CC(CC)CCCC)s7)c6s5)s4)c3nc2-c2cc(F)c(OCC(CC)CCCC)c(F)c2)cc1F,COC(=O)CCCC1(c2ccccc2)C23c4c5ccc6c7cc8c9c%10c(cc%11cc%12c%13c%14c(cc%15c%16ccc-5c2c%16c2c5c%16c%17c(c(c46)c7c9c%17c4c%10c%11c%13c4c%16c%14c%152)C513)C%12)C8,7.66,-5.45,-3.5,-6.0,-4.0,,,1.5:1,,,,,,
4687,10.1039/c8tc00948a,CCCCCCCCOc1cccc(-c2nc3c(-c4ccc(-c5cc6c(-c7ccc(CC(CCCCCC)CCCCCCCC)s7)c7sccc7c(-c7ccc(CC(CCCCCC)CCCCCCCC)s7)c6s5)s4)cc(Cl)c(-c4cccs4)c3nc2-c2cccc(OCCCCCCCC)c2)c1,COC(=O)CCCC1(c2ccccc2)C23c4c5ccc6c7cc8c9c%10c(cc%11cc%12c%13c%14c(cc%15c%16ccc-5c2c%16c2c5c%16c%17c(c(c46)c7c9c%17c4c%10c%11c%13c4c%16c%14c%152)C513)C%12)C8,8.03,-5.33,-3.56,-5.9,-3.9,,,,,,,,,
4688,10.1039/c8tc00948a,CCCCCCCCOc1cccc(-c2nc3c(-c4ccc(-c5cc6c(-c7ccc(CC(CCCCCC)CCCCCCCC)s7)c7sccc7c(-c7ccc(CC(CCCCCC)CCCCCCCC)s7)c6s5)s4)cc(F)c(-c4cccs4)c3nc2-c2cccc(OCCCCCCCC)c2)c1,COC(=O)CCCC1(c2ccccc2)C23c4c5ccc6c7cc8c9c%10c(cc%11cc%12c%13c%14c(cc%15c%16ccc-5c2c%16c2c5c%16c%17c(c(c46)c7c9c%17c4c%10c%11c%13c4c%16c%14c%152)C513)C%12)C8,5.97,-5.31,-3.5,-5.9,-3.9,,,,,,,,,
4689,10.1021/acs.macromol.8b01036,CCCCCCCCSc1ccc(-c2c3cc(-c4ccc(-c5c(F)c(F)c(-c6cccs6)c6nn(CC(CCCCCC)CCCCCCCC)nc56)s4)sc3c(-c3ccc(SCCCCCCCC)s3)c3ccsc23)s1,CCCCCCc1ccc(C2(c3ccc(CCCCCC)cc3)c3cc4c(cc3-c3sc5cc(C=C6C(=O)c7ccccc7C6=C(C#N)C#N)sc5c32)C(c2ccc(CCCCCC)cc2)(c2ccc(CCCCCC)cc2)c2c-4sc3cc(C=C4C(=O)c5ccccc5C4=C(C#N)C#N)sc23)cc1,8.87,-5.31,-3.08,-5.48,-3.83,,,1.5:1,,conventional,PDINO,PEDOT:PSS,chloroform,
4690,10.1021/acs.macromol.8b01036,CCCCCCCCC(CCCCCC)Cn1nc2c(-c3cccs3)c(F)c(F)c(-c3ccc(-c4cc5c(-c6ccc(SCC7CCCCC7)s6)c6sccc6c(-c6ccc(SCC7CCCCC7)s6)c5s4)s3)c2n1,CCCCCCc1ccc(C2(c3ccc(CCCCCC)cc3)c3cc4c(cc3-c3sc5cc(C=C6C(=O)c7ccccc7C6=C(C#N)C#N)sc5c32)C(c2ccc(CCCCCC)cc2)(c2ccc(CCCCCC)cc2)c2c-4sc3cc(C=C4C(=O)c5ccccc5C4=C(C#N)C#N)sc23)cc1,8.36,-5.33,-3.09,-5.48,-3.83,,,1.5:1,,conventional,PDINO,PEDOT:PSS,chloroform,
4691,10.1039/c7py00194k,CCCCCCCCCCC(CCCCCCCC)Cc1cc2sc(-c3ccc(-c4c(F)c(F)c(-c5cccs5)c5nsnc45)s3)cc2c2c(CC(CCCCCCCC)CCCCCCCCCC)cc3sccc3c12,COC(=O)CCCC1(c2ccccc2)C23c4c5ccc6c7cc8c9c%10c(cc%11cc%12c%13c%14c(cc%15c%16ccc-5c2c%16c2c5c%16c%17c(c(c46)c7c9c%17c4c%10c%11c%13c4c%16c%14c%152)C513)C%12)C8,7.01,-5.55,-3.7,-5.9,-3.9,,,1:2,,conventional,Ca,PEDOT:PSS,o-DCB,DIO
4692,10.1039/c7py00194k,CCCCCCCCCCC(CCCCCCCC)Cc1cc2c3cc(-c4ccc(-c5c(F)c(F)c(-c6cccs6)c6nsnc56)s4)sc3c(CC(CCCCCCCC)CCCCCCCCCC)cc2c2ccsc12,COC(=O)CCCC1(c2ccccc2)C23c4c5ccc6c7cc8c9c%10c(cc%11cc%12c%13c%14c(cc%15c%16ccc-5c2c%16c2c5c%16c%17c(c(c46)c7c9c%17c4c%10c%11c%13c4c%16c%14c%152)C513)C%12)C8,5.08,-5.49,-3.61,-5.9,-3.9,,,1:2,,conventional,Ca,PEDOT:PSS,o-DCB,DIO
4695,10.1021/acsami.9b22987,CCCCCCCCc1csc(-c2cc3sc(-c4cc(CCCCCCCC)c(-c5cc6c(-c7cc(CCCCCC)c(CCCCCC)s7)c7sccc7c(-c7cc(CCCCCC)c(CCCCCC)s7)c6s5)s4)cc3s2)c1,CCCCCCCCCCCc1c(/C=C2\C(=O)c3cc(F)c(F)cc3C2=C(C#N)C#N)sc2c1sc1c3c4nsnc4c4c5sc6c(CCCCCCCCCCC)c(/C=C7\C(=O)c8cc(F)c(F)cc8C7=C(C#N)C#N)sc6c5n(CC(CC)CCCC)c4c3n(CC(CC)CCCC)c21,3.4,-5.05,-3.04,-5.63,-4.28,100.0,80.0,1:1.2 wt/wt,1.0 vol %,,,,,
4696,10.1021/acsami.9b22987,CCCCCCCCc1csc(-c2nc3sc(-c4cc(CCCCCCCC)c(-c5cc6c(-c7cc(CCCCCC)c(CCCCCC)s7)c7sccc7c(-c7cc(CCCCCC)c(CCCCCC)s7)c6s5)s4)nc3s2)c1,CCCCCCCCCCCc1c(/C=C2\C(=O)c3cc(F)c(F)cc3C2=C(C#N)C#N)sc2c1sc1c3c4nsnc4c4c5sc6c(CCCCCCCCCCC)c(/C=C7\C(=O)c8cc(F)c(F)cc8C7=C(C#N)C#N)sc6c5n(CC(CC)CCCC)c4c3n(CC(CC)CCCC)c21,11.2,-5.2,-3.29,-5.63,-4.28,100.0,80.0,1:1.2 wt/wt,1.0 vol %,,,,,
4697,10.1021/acsami.9b22987,CCCCCCCCc1csc(-c2nc3sc(-c4sc(-c5cc6c(-c7cc(CCCCCC)c(CCCCCC)s7)c7sccc7c(-c7cc(CCCCCC)c(CCCCCC)s7)c6s5)c(CCCCCCCC)c4F)nc3s2)c1F,CCCCCCCCCCCc1c(/C=C2\C(=O)c3cc(F)c(F)cc3C2=C(C#N)C#N)sc2c1sc1c3c4nsnc4c4c5sc6c(CCCCCCCCCCC)c(/C=C7\C(=O)c8cc(F)c(F)cc8C7=C(C#N)C#N)sc6c5n(CC(CC)CCCC)c4c3n(CC(CC)CCCC)c21,14.1,-5.25,-3.32,-5.63,-4.28,100.0,80.0,1:1.2 wt/wt,1.0 vol %,,,,,
4701,10.1002/aenm.201800856,CCCCCCCCC(CCCCCC)COc1cnc2c(-c3cccs3)c(F)c(F)cc2n1,CCCCCCc1ccc(C2(c3ccc(CCCCCC)cc3)c3cc4c(cc3-c3sc(/C=C5\C(=O)c6cscc6C5=C(C#N)C#N)cc32)C(c2ccc(CCCCCC)cc2)(c2ccc(CCCCCC)cc2)c2cc(/C=C3\C(=O)c5cscc5C3=C(C#N)C#N)sc2-4)cc1,6.9,-5.54,-2.98,-5.91,-3.94,,110.0,1:1,,conventional,PDINO,PEDOT:PSS,chloroform,
4702,10.1002/aenm.201800856,CCCCCCCCC(CCCCCC)COc1cnc2c(-c3cccs3)c(F)c(F)cc2n1,CCCCCCC1(CCCCCC)c2cc3c(cc2-c2sc(/C=C4\C(=O)c5cscc5C4=C(C#N)C#N)cc21)C(CCCCCC)(CCCCCC)c1cc(/C=C2\C(=O)c4cscc4C2=C(C#N)C#N)sc1-3,11.9,-5.54,-2.98,-5.84,-3.98,,110.0,1:1,,conventional,PDINO,PEDOT:PSS,chloroform,
4703,10.1063/1.4922467,CCCCCCc1ccsc1,COC(=O)CCCC1(c2ccccc2)C23c4c5c6c7c8c9c(c%10c%11c2c2c%12c4c4c%13c5c5c7c7c8c8c%14c9c%10c9c%10c%11c2c2c%11c%12c4c4c%12c%13c5c5c7c7c8c8c%14c9c9c%10c2c2c%11c4c4c%12c5c7c5c8c9c2c45)C613,3.15,-5.2,-3.3,-6.1,-3.7,,,,,,,,,
4704,10.1063/1.4922467,CCCCCCCCC(CCCCCCCC)n1c2ccccc2c2ccc(-c3ccc(-c4ccc(-c5cccs5)c5nsnc45)s3)cc21,COC(=O)CCCC1(c2ccccc2)C23c4c5c6c7c8c9c(c%10c%11c2c2c%12c4c4c%13c5c5c7c7c8c8c%14c9c%10c9c%10c%11c2c2c%11c%12c4c4c%12c%13c5c5c7c7c8c8c%14c9c9c%10c2c2c%11c4c4c%12c5c7c5c8c9c2c45)C613,3.95,-5.5,-3.6,-6.1,-3.7,,,,,,,,,
4709,10.1021/acsami.8b09101,CCCCCCCCCCC(CCCCCCCC)COC(=O)c1csc(-c2cc(C(=O)OCC(CCCCCCCC)CCCCCCCCCC)c(-c3ccc(-c4c(F)c(F)c(-c5cccs5)c5nsnc45)s3)s2)c1,COC(=O)CCCC1(c2ccccc2)C23c4c5ccc6c7cc8c9c%10c(cc%11cc%12c%13c%14c(cc%15c%16ccc-5c2c%16c2c5c%16c%17c(c(c46)c7c9c%17c4c%10c%11c%13c4c%16c%14c%152)C513)C%12)C8,7.43,-5.72,-3.95,-5.9,-3.9,,,,,,,,,
4710,10.1039/c7ta04431c,CCCCC(CC)Cc1ccc(-c2c3cc(-c4ccc(-c5sc(-c6cccs6)c6c5C(=O)c5c(CC(CC)CCCC)sc(CC(CC)CCCC)c5C6=O)s4)sc3c(-c3ccc(CC(CC)CCCC)s3)c3ccsc23)s1,CCCCCCc1ccc(C2(c3ccc(CCCCCC)cc3)c3cc4c(cc3-c3sc5cc(/C=C6\C(=O)c7ccc(OC)cc7C6=C(C#N)C#N)sc5c32)C(c2ccc(CCCCCC)cc2)(c2ccc(CCCCCC)cc2)c2c-4sc3cc(/C=C4\C(=O)c5ccc(OC)cc5C4=C(C#N)C#N)sc23)cc1,11.6,-5.33,-2.92,-5.48,-3.95,100.0,130.0,1:1,,conventional,PFN-Br,PEDOT:PSS,chlorobenzene,
4711,10.1002/aenm.201701674,CCCCCCCCCCCCC(CCCCCCCCCC)Cc1csc(-c2c(F)c(F)c(-c3cc(CC(CCCCCCCCCC)CCCCCCCCCCCC)c(-c4ccc(-c5cccs5)s4)s3)c3nsnc23)c1,CCCCCCc1ccc(C2(c3ccc(CCCCCC)s3)c3cc4c(cc3-c3sc5cc(/C=C6\C(=O)c7ccccc7C6=C(C#N)C#N)sc5c32)C(c2ccc(CCCCCC)s2)(c2ccc(CCCCCC)s2)c2c-4sc3cc(/C=C4\C(=O)c5ccccc5C4=C(C#N)C#N)sc23)s1,6.2,-5.24,-3.59,-5.66,-3.93,100.0,100.0,1:1.5,,inverted,ZnO,V2O5,,
4712,10.1002/aenm.201701674,CCCCCCCCC(CCCCCC)Cc1cc(-c2sc(-c3c(F)c(F)c(-c4cc(CC(CCCCCC)CCCCCCCC)c(-c5cc(CC(CCCCCC)CCCCCCC)cs5)s4)c4nsnc34)cc2CC(CCCCCC)CCCCCCC)sc1-c1ccc(-c2c(F)c(F)c(-c3cccs3)c3nsnc23)s1,CCCCCCc1ccc(C2(c3ccc(CCCCCC)s3)c3cc4c(cc3-c3sc5cc(/C=C6\C(=O)c7ccccc7C6=C(C#N)C#N)sc5c32)C(c2ccc(CCCCCC)s2)(c2ccc(CCCCCC)s2)c2c-4sc3cc(/C=C4\C(=O)c5ccccc5C4=C(C#N)C#N)sc23)s1,7.3,-5.31,-3.68,-5.66,-3.93,100.0,100.0,1:1.5,,inverted,ZnO,V2O5,,
4713,10.1002/aenm.201701674,CCCCC(CC)COC(=O)c1sc2csc(-c3cc4c(-c5ccc(CC(CC)CCCC)s5)c5sccc5c(-c5ccc(CC(CC)CCCC)s5)c4s3)c2c1F,CCCCCCc1ccc(C2(c3ccc(CCCCCC)s3)c3cc4c(cc3-c3sc5cc(/C=C6\C(=O)c7ccccc7C6=C(C#N)C#N)sc5c32)C(c2ccc(CCCCCC)s2)(c2ccc(CCCCCC)s2)c2c-4sc3cc(/C=C4\C(=O)c5ccccc5C4=C(C#N)C#N)sc23)s1,8.1,-5.2,-3.56,-5.66,-3.93,,100.0,1:1.5,,inverted,ZnO,V2O5,,
4714,10.1002/aenm.201701674,CCCCCCCCCCCCC(CCCCCCCCCC)Cc1csc(-c2c(F)c(F)c(-c3cc(CC(CCCCCCCCCC)CCCCCCCCCCCC)c(-c4ccc(-c5ccc(-c6cccs6)c(F)c5F)s4)s3)c3nn(CCC)nc23)c1,CCCCCCc1ccc(C2(c3ccc(CCCCCC)s3)c3cc4c(cc3-c3sc5cc(/C=C6\C(=O)c7ccccc7C6=C(C#N)C#N)sc5c32)C(c2ccc(CCCCCC)s2)(c2ccc(CCCCCC)s2)c2c-4sc3cc(/C=C4\C(=O)c5ccccc5C4=C(C#N)C#N)sc23)s1,10.4,-5.36,-3.36,-5.66,-3.93,,100.0,1:1.5,,inverted,ZnO,V2O5,,
4715,10.1002/aenm.201701674,CCCCCCCCCCCCC(CCCCCCCCCC)Cc1csc(-c2c(F)c(F)c(-c3cc(CC(CCCCCCCCCC)CCCCCCCCCCCC)c(-c4ccc(-c5cc(F)c(-c6cccs6)cc5F)s4)s3)c3nn(CCC)nc23)c1,CCCCCCc1ccc(C2(c3ccc(CCCCCC)s3)c3cc4c(cc3-c3sc5cc(/C=C6\C(=O)c7ccccc7C6=C(C#N)C#N)sc5c32)C(c2ccc(CCCCCC)s2)(c2ccc(CCCCCC)s2)c2c-4sc3cc(/C=C4\C(=O)c5ccccc5C4=C(C#N)C#N)sc23)s1,8.7,-5.32,-3.33,-5.66,-3.93,100.0,100.0,1:1.5,,inverted,ZnO,V2O5,,
4718,10.1021/acsami.6b06070,CCCCCCCCCCC(CCCCCCCC)Cc1csc(-c2c(F)c(F)c(-c3cc(CC(CCCCCCCC)CCCCCCCCCC)c(-c4cc5cc6sccc6cc5s4)s3)c3nsnc23)c1,COC(=O)CCCC1(c2ccccc2)C23c4c5ccc6c7cc8c9c%10c(cc%11cc%12c%13c%14c(cc%15c%16ccc-5c2c%16c2c5c%16c%17c(c(c46)c7c9c%17c4c%10c%11c%13c4c%16c%14c%152)C513)C%12)C8,7.02,-5.4,-3.67,-6.0,-4.3,100.0,,1:3,,conventional,,,,
4719,10.1021/acsami.6b06070,CCCCCCCCCCC(CCCCCCCC)Cc1csc(-c2c(F)c(F)c(-c3cc(CC(CCCCCCCC)CCCCCCCCCC)c(-c4cc5cc6sccc6cc5s4)s3)c3nsnc23)c1,COC(=O)CCCC1(c2ccccc2)C23c4c5ccc6c7cc8c9c%10c(cc%11cc%12c%13c%14c(cc%15c%16ccc-5c2c%16c2c5c%16c%17c(c(c46)c7c9c%17c4c%10c%11c%13c4c%16c%14c%152)C513)C%12)C8,8.02,-5.4,-3.67,-6.0,-4.3,100.0,,1:1,,conventional,,,,
4720,10.1021/acsami.6b06070,CCCCCCCCCCC(CCCCCCCC)Cc1csc(-c2c(F)c(F)c(-c3cc(CC(CCCCCCCC)CCCCCCCCCC)c(-c4cc5cc6sccc6cc5s4)s3)c3nsnc23)c1,COC(=O)CCCC1(c2ccccc2)C23c4c5ccc6c7cc8c9c%10c(cc%11cc%12c%13c%14c(cc%15c%16ccc-5c2c%16c2c5c%16c%17c(c(c46)c7c9c%17c4c%10c%11c%13c4c%16c%14c%152)C513)C%12)C8,8.44,-5.4,-3.67,-6.0,-4.3,100.0,,1:2,,conventional,,,,
4721,10.1021/acsami.6b06070,CCCCCCCCCCC(CCCCCCCC)Cc1csc(-c2c(F)c(F)c(-c3cc(CC(CCCCCCCC)CCCCCCCCCC)c(-c4cc5cc6sccc6cc5s4)s3)c3nsnc23)c1,COC(=O)CCCC1(c2ccccc2)C23c4c5ccc6c7cc8c9c%10c(cc%11cc%12c%13c%14c(cc%15c%16ccc-5c2c%16c2c5c%16c%17c(c(c46)c7c9c%17c4c%10c%11c%13c4c%16c%14c%152)C513)C%12)C8,9.13,-5.4,-3.67,-6.0,-4.3,100.0,,1:1.5,,conventional,,,,
4722,10.1021/ma102722d,CCCCCCCCCCc1c(-c2cccs2)sc2c1sc1c(CCCCCCCCCC)c(-c3ccc(-c4ccc(-c5ccc(-c6cccs6)c6nc(-c7ccc(OCCCCCCCC)cc7)c(-c7ccc(OCCCCCCCC)cc7)nc56)s4)s3)sc12,COC(=O)CCCC1(c2ccccc2)C23c4c5ccc6c7cc8c9c%10c(cc%11cc%12c%13c%14c(cc%15c%16ccc-5c2c%16c2c5c%16c%17c(c(c46)c7c9c%17c4c%10c%11c%13c4c%16c%14c%152)C513)C%12)C8,2.96,-5.66,-3.99,-5.9,-3.9,,,,,,,,,
4728,10.1007/s11426-016-0336-6,CCCCC(CC)COC(=O)c1sc2csc(-c3cc4c(-c5ccc(CC(CC)CCCC)s5)c5sccc5c(-c5ccc(CC(CC)CCCC)s5)c4s3)c2c1F,CCCCCCc1ccc(C2(c3ccc(CCCCCC)cc3)c3cc4c(cc3-c3sc(-c5ccc(/C=C6\SC(=S)N(CC)C6=O)c6nsnc56)cc32)C(c2ccc(CCCCCC)cc2)(c2ccc(CCCCCC)cc2)c2cc(-c3ccc(/C=C5\SC(=S)N(CC)C5=O)c5nsnc35)sc2-4)cc1,7.6,-5.24,-3.66,-5.52,-3.69,,,1:1.5,,conventional,Ca,PEDOT:PSS,chlorobenzene,DIO
4737,10.1007/s11426-014-5275-8,CCCCCCCCc1csc(-c2ccc(-c3cc(CCCCCCCC)c(/C=C/c4ccc(N(c5ccccc5)c5ccc(-c6ccc7c8ccccc8n(C(CCCCCCCC)CCCCCCCC)c7c6)cc5)cc4)s3)c3nsnc23)c1,COC(=O)CCCC1(c2ccccc2)C23c4c5ccc6c7cc8c9c%10c(cc%11cc%12c%13c%14c(cc%15c%16ccc-5c2c%16c2c5c%16c%17c(c(c46)c7c9c%17c4c%10c%11c%13c4c%16c%14c%152)C513)C%12)C8,1.37,-5.21,-3.32,-5.9,-3.9,,,1:2,,conventional,Ca,PEDOT:PSS,o-DCB,
4738,10.1007/s11426-014-5275-8,CCCCCCCCc1csc(-c2cc3c(cc(-c4cc(CCCCCCCC)c(/C=C/c5ccc(N(c6ccccc6)c6ccc(-c7ccc8c9ccccc9n(C(CCCCCCCC)CCCCCCCC)c8c7)cc6)cc5)s4)c4nsnc43)c3nsnc23)c1,COC(=O)CCCC1(c2ccccc2)C23c4c5ccc6c7cc8c9c%10c(cc%11cc%12c%13c%14c(cc%15c%16ccc-5c2c%16c2c5c%16c%17c(c(c46)c7c9c%17c4c%10c%11c%13c4c%16c%14c%152)C513)C%12)C8,3.52,-5.35,-3.56,-5.9,-3.9,,,1:2,,conventional,Ca,PEDOT:PSS,o-DCB,
4739,10.1007/s11426-014-5275-8,CCCCCCCCc1csc(-c2ccc(-c3cc(CCCCCCCC)c(/C=C/c4ccc(N(c5ccccc5)c5ccc(-c6ccc7c(c6)C(CCCCCCCC)(CCCCCCCC)c6ccccc6-7)cc5)cc4)s3)c3nsnc23)c1,COC(=O)CCCC1(c2ccccc2)C23c4c5ccc6c7cc8c9c%10c(cc%11cc%12c%13c%14c(cc%15c%16ccc-5c2c%16c2c5c%16c%17c(c(c46)c7c9c%17c4c%10c%11c%13c4c%16c%14c%152)C513)C%12)C8,1.88,-5.31,-3.42,-5.9,-3.9,,,1:2,,conventional,Ca,PEDOT:PSS,o-DCB,
4740,10.1007/s11426-014-5275-8,CCCCCCCCc1csc(-c2cc3c(cc(-c4cc(CCCCCCCC)c(/C=C/c5ccc(N(c6ccccc6)c6ccc(-c7ccc8c(c7)C(CCCCCCCC)(CCCCCCCC)c7ccccc7-8)cc6)cc5)s4)c4nsnc43)c3nsnc23)c1,COC(=O)CCCC1(c2ccccc2)C23c4c5ccc6c7cc8c9c%10c(cc%11cc%12c%13c%14c(cc%15c%16ccc-5c2c%16c2c5c%16c%17c(c(c46)c7c9c%17c4c%10c%11c%13c4c%16c%14c%152)C513)C%12)C8,2.63,-5.41,-3.62,-5.9,-3.9,,,1:2,,conventional,Ca,PEDOT:PSS,o-DCB,
4753,10.1039/c8tc04746d,CCCCCCC(CCCC)Cc1csc(-c2cc(CC(CCCC)CCCCCC)c(-c3cc(F)c(-c4sccc4F)s3)s2)c1,CCCCCCCCC1(CCCCCCCC)c2cc3c(cc2-c2sc(-c4ccc(/C=C5\SC(=S)N(CC)C5=O)c5nsnc45)cc21)C(CCCCCCCC)(CCCCCCCC)c1cc(-c2ccc(/C=C4\SC(=S)N(CC)C4=O)c4nsnc24)sc1-3,6.2,-5.3,-3.4,-5.56,-3.93,100.0,75.0,1:1,,conventional,PFN-Br,PEDOT:PSS,chloroform,
4754,10.1039/c8tc04746d,CCCCCCCCC(CCCCCC)Cc1cc(-c2cc(CC(CCCCCC)CCCCCCCC)c(-c3cc(F)c(-c4sc(-c5sc(-c6cc(CC(CCCC)CCCCCC)cs6)cc5CC(CCCC)CCCCCC)cc4F)s3)s2)sc1-c1cc(F)c(-c2sccc2F)s1,CCCCCCCCC1(CCCCCCCC)c2cc3c(cc2-c2sc(-c4ccc(/C=C5\SC(=S)N(CC)C5=O)c5nsnc45)cc21)C(CCCCCCCC)(CCCCCCCC)c1cc(-c2ccc(/C=C4\SC(=S)N(CC)C4=O)c4nsnc24)sc1-3,6.4,-5.31,-3.4,-5.56,-3.93,100.0,75.0,1:1,,conventional,PFN-Br,PEDOT:PSS,chloroform,
4755,10.1039/c8tc04746d,CCCCCCCCC(CCCCCC)Cc1csc(-c2cc(CC(CCCCCC)CCCCCCCC)c(-c3cc(F)c(-c4sccc4F)s3)s2)c1,CCCCCCCCC1(CCCCCCCC)c2cc3c(cc2-c2sc(-c4ccc(/C=C5\SC(=S)N(CC)C5=O)c5nsnc45)cc21)C(CCCCCCCC)(CCCCCCCC)c1cc(-c2ccc(/C=C4\SC(=S)N(CC)C4=O)c4nsnc24)sc1-3,6.9,-5.35,-3.43,-5.56,-3.93,100.0,75.0,1:1,,conventional,PFN-Br,PEDOT:PSS,chloroform,
4756,10.1039/c8tc04746d,CCCCCCC(CCCC)Cc1csc(-c2cc(CC(CCCC)CCCCCC)c(-c3cc(F)c(-c4sccc4F)s3)s2)c1,COC(=O)CCCC1(c2ccccc2)C23c4c5ccc6c7cc8c9c%10c(cc%11cc%12c%13c%14c(cc%15c%16ccc-5c2c%16c2c5c%16c%17c(c(c46)c7c9c%17c4c%10c%11c%13c4c%16c%14c%152)C513)C%12)C8,5.3,-5.3,-3.4,-5.9,-3.9,200.0,100.0,1:1.5,3,conventional,PFN-Br,PEDOT:PSS,chlorobenzene,CN
4757,10.1039/c8tc04746d,CCCCCCCCC(CCCCCC)Cc1cc(-c2cc(CC(CCCCCC)CCCCCCCC)c(-c3cc(F)c(-c4sc(-c5sc(-c6cc(CC(CCCC)CCCCCC)cs6)cc5CC(CCCC)CCCCCC)cc4F)s3)s2)sc1-c1cc(F)c(-c2sccc2F)s1,COC(=O)CCCC1(c2ccccc2)C23c4c5ccc6c7cc8c9c%10c(cc%11cc%12c%13c%14c(cc%15c%16ccc-5c2c%16c2c5c%16c%17c(c(c46)c7c9c%17c4c%10c%11c%13c4c%16c%14c%152)C513)C%12)C8,5.9,-5.31,-3.4,-5.9,-3.9,200.0,100.0,1:1.5,3%,conventional,PFN-Br,PEDOT:PSS,chlorobenzene,CN
4758,10.1039/c8tc04746d,CCCCCCCCC(CCCCCC)Cc1csc(-c2cc(CC(CCCCCC)CCCCCCCC)c(-c3cc(F)c(-c4sccc4F)s3)s2)c1,COC(=O)CCCC1(c2ccccc2)C23c4c5ccc6c7cc8c9c%10c(cc%11cc%12c%13c%14c(cc%15c%16ccc-5c2c%16c2c5c%16c%17c(c(c46)c7c9c%17c4c%10c%11c%13c4c%16c%14c%152)C513)C%12)C8,6.1,-5.35,-3.43,-5.9,-3.9,200.0,80.0,1:1.5,2%,conventional,PFN-Br,PEDOT:PSS,chloroform,
4767,10.1021/acsenergylett.9b02842,CCCCCCCCc1ccc(-c2c3cc(-c4ccc(-c5sc(-c6sc(-c7cccs7)c7c6C(=O)N(CC(CCCCCC)CCCCCCCC)C7=O)c6c5C(=O)N(CC(CCCCCC)CCCCCCCC)C6=O)s4)sc3c(-c3ccc(CCCCCCCC)s3)c3ccsc23)s1,CCCCCCCCCCCc1c(/C=C2\C(=O)c3cc(F)c(F)cc3C2=C(C#N)C#N)sc2c1sc1c3c4nsnc4c4c5sc6c(CCCCCCCCCCC)c(/C=C7\C(=O)c8cc(F)c(F)cc8C7=C(C#N)C#N)sc6c5n(CC(CC)CCCC)c4c3n(CC(CC)CCCC)c21,12.8,-5.2,-3.45,-5.63,-4.3,,,1:1.2,,,,,,
4768,10.1021/acsenergylett.9b02842,CCCCCCCCc1ccc(-c2c3cc(-c4ccc(-c5sc(-c6cccs6)c6c5C(=O)N(CC(CCCCCC)CCCCCCCC)C6=O)s4)sc3c(-c3ccc(CCCCCCCC)s3)c3ccsc23)s1,CCCCCCCCCCCc1c(/C=C2\C(=O)c3cc(F)c(F)cc3C2=C(C#N)C#N)sc2c1sc1c3c4nsnc4c4c5sc6c(CCCCCCCCCCC)c(/C=C7\C(=O)c8cc(F)c(F)cc8C7=C(C#N)C#N)sc6c5n(CC(CC)CCCC)c4c3n(CC(CC)CCCC)c21,5.1,-5.05,-3.19,-5.63,-4.3,,,1:1.2,,,,,,
4769,10.1039/c9tc02141h,CCCCCCCCN1C(=O)c2csc(-c3cc4c(-c5ccc(CC(CC)CCCC)s5)c5sccc5c(-c5ccc(CC(CC)CCCC)s5)c4s3)c2C1=O,CCCCCCCCC(CCCCCC)CN1C(=O)c2ccc3c4c(c(-c5cccs5)cc(c24)C1=O)C(=O)N(CC(CCCCCC)CCCCCCCC)C3=O,7.65,-5.33,-3.45,-5.64,-3.79,,,,,,,,,
4770,10.1039/c9tc02141h,CCCCCCCCN1C(=O)c2csc(-c3cc4c(-c5cc(F)c(CC(CC)CCCC)s5)c5sccc5c(-c5cc(F)c(CC(CC)CCCC)s5)c4s3)c2C1=O,CCCCCCCCC(CCCCCC)CN1C(=O)c2ccc3c4c(c(-c5cccs5)cc(c24)C1=O)C(=O)N(CC(CCCCCC)CCCCCCCC)C3=O,3.86,-5.6,-3.76,-5.64,-3.79,,,,,,,,,
4771,10.1039/c9tc02141h,CCCCCCCCN1C(=O)c2csc(-c3cc4c(-c5cc(F)c(SCC(CC)CCCC)s5)c5sccc5c(-c5cc(F)c(SCC(CC)CCCC)s5)c4s3)c2C1=O,CCCCCCCCC(CCCCCC)CN1C(=O)c2ccc3c4c(c(-c5cccs5)cc(c24)C1=O)C(=O)N(CC(CCCCCC)CCCCCCCC)C3=O,0.51,-5.73,-3.87,-5.64,-3.79,,,,,,,,,
4772,10.1039/c9tc02141h,CCCCCCCCN1C(=O)c2csc(-c3cc4c(-c5cc(F)c(SCC(CC)CCCC)s5)c5sccc5c(-c5cc(F)c(SCC(CC)CCCC)s5)c4s3)c2C1=O,CCCCCCCCC(CCCCCC)CN1C(=O)c2ccc3c4c(c(-c5cccs5)cc(c24)C1=O)C(=O)N(CC(CCCCCC)CCCCCCCC)C3=O,3.45,-5.36,-3.46,-5.64,-3.79,,,,,,,,,
4773,10.1021/acsami.5b04884,CCCCCCC(CCCC)Cc1csc(-c2c(F)c(F)c(-c3cc(CC(CCCC)CCCCCC)c(-c4cc5c(OCC(CC)CCCC)c6sccc6c(OCC(CC)CCCC)c5s4)s3)c3nsnc23)c1,COC(=O)CCCC1(c2ccccc2)C23c4c5ccc6c7cc8c9c%10c(cc%11cc%12c%13c%14c(cc%15c%16ccc-5c2c%16c2c5c%16c%17c(c(c46)c7c9c%17c4c%10c%11c%13c4c%16c%14c%152)C513)C%12)C8,1.28,-5.46,-3.66,-5.9,-3.9,97.0,,1:1,,,,,,
4774,10.1021/acsami.5b04884,CCCCCCC(CCCC)Cc1csc(-c2c(F)c(F)c(-c3cc(CC(CCCC)CCCCCC)c(-c4cc5cc(OCC(CC)CCCC)c6c7sccc7cc(OCC(CC)CCCC)c6c5s4)s3)c3nsnc23)c1,COC(=O)CCCC1(c2ccccc2)C23c4c5ccc6c7cc8c9c%10c(cc%11cc%12c%13c%14c(cc%15c%16ccc-5c2c%16c2c5c%16c%17c(c(c46)c7c9c%17c4c%10c%11c%13c4c%16c%14c%152)C513)C%12)C8,4.08,-5.32,-3.6,-5.9,-3.9,112.0,,1:1,,,,,,
4775,10.1039/c8tc01508b,CCCCC(CC)Cc1ccc(-c2c3cc(-c4ccc(-c5sc(-c6cccs6)c6c5C(=O)c5c(CC(CC)CCCC)sc(CC(CC)CCCC)c5C6=O)s4)sc3c(-c3ccc(CC(CC)CCCC)s3)c3ccsc23)s1,CCCCCCc1ccc(C2(c3ccc(CCCCCC)cc3)c3cc4c(cc3-c3sc(-c5sc(/C=C6\C(=O)c7ccccc7C6=C(C#N)C#N)cc5C(=O)OC)cc32)C(c2ccc(CCCCCC)cc2)(c2ccc(CCCCCC)cc2)c2cc(-c3sc(/C=C5\C(=O)c6ccccc6C5=C(C#N)C#N)cc3C(=O)OC)sc2-4)cc1,7.96,-5.49,-3.69,-5.68,-4.14,90.0,,1:1,,inverted,ZnO,MoO3,,
4787,10.1039/c7tc02098h,CCCCC(CC)COC(=O)c1cc2c(-c3ccc(-c4cc5c(-c6cc(F)c(CC(CC)CCCC)s6)c6sccc6c(-c6cc(F)c(CC(CC)CCCC)s6)c5s4)s3)c3nn(CC(CC)CCCC)nc3c(-c3cccs3)c2s1,CCCCCCc1ccc(C2(c3ccc(CCCCCC)cc3)c3cc4c(cc3-c3sc5cc(C=C6C(=O)c7ccccc7C6=C(C#N)C#N)sc5c32)C(c2ccc(CCCCCC)cc2)(c2ccc(CCCCCC)cc2)c2c-4sc3cc(C=C4C(=O)c5ccccc5C4=C(C#N)C#N)sc23)cc1,7.02,-5.39,-3.7,-5.51,-3.78,,,,,,,,,
4789,10.1039/c7tc02098h,CCCCCCC(CCCC)COC(=O)c1cc2c(-c3ccc(-c4cc5c(-c6cc(F)c(CC(CC)CCCC)s6)c6sccc6c(-c6cc(F)c(CC(CC)CCCC)s6)c5s4)s3)c3nn(CC(CCCC)CCCCCC)nc3c(-c3cccs3)c2s1,CCCCCCc1ccc(C2(c3ccc(CCCCCC)cc3)c3cc4c(cc3-c3sc5cc(C=C6C(=O)c7ccccc7C6=C(C#N)C#N)sc5c32)C(c2ccc(CCCCCC)cc2)(c2ccc(CCCCCC)cc2)c2c-4sc3cc(C=C4C(=O)c5ccccc5C4=C(C#N)C#N)sc23)cc1,3.6,-5.47,-3.78,-5.51,-3.78,,,,,,,,,
4812,10.1039/c7ta04098a,CCCCCCC(CCCC)COc1ccc(-c2c3cc(-c4sc(-c5c(F)c(F)c(-c6cc(CC(CC)CCCC)cs6)c6nsnc56)cc4CC(CC)CCCC)sc3c(-c3ccc(OCC(CCCC)CCCCCC)cc3)c3ccsc23)cc1,COC(=O)CCCC1(c2ccccc2)C23c4c5ccc6c7cc8c9c%10c(cc%11cc%12c%13c%14c(cc%15c%16ccc-5c2c%16c2c5c%16c%17c(c(c46)c7c9c%17c4c%10c%11c%13c4c%16c%14c%152)C513)C%12)C8,6.28,-5.42,-3.69,-6.1,-4.2,,,,,,,,,
4813,10.1039/c7ta04098a,CCCCCCC(CCCC)COc1ccc(-c2c3cc(-c4sc(-c5c(F)c(F)c(-c6cc(CC(CC)CCCC)cs6)c6nsnc56)cc4CC(CC)CCCC)sc3c(-c3ccc(OCC(CCCC)CCCCCC)c(F)c3)c3ccsc23)cc1F,COC(=O)CCCC1(c2ccccc2)C23c4c5ccc6c7cc8c9c%10c(cc%11cc%12c%13c%14c(cc%15c%16ccc-5c2c%16c2c5c%16c%17c(c(c46)c7c9c%17c4c%10c%11c%13c4c%16c%14c%152)C513)C%12)C8,6.62,-5.56,-3.79,-6.1,-4.2,,,,,,,,,
4814,10.1039/c7ta04098a,CCCCCCCCC(CCCCCC)COc1ccc(-c2c3cc(-c4sc(-c5c(F)c(F)c(-c6cc(CC(CC)CCCC)cs6)c6nsnc56)cc4CC(CC)CCCC)sc3c(-c3ccc(OCC(CCCCCC)CCCCCCCC)c(F)c3)c3ccsc23)cc1F,COC(=O)CCCC1(c2ccccc2)C23c4c5ccc6c7cc8c9c%10c(cc%11cc%12c%13c%14c(cc%15c%16ccc-5c2c%16c2c5c%16c%17c(c(c46)c7c9c%17c4c%10c%11c%13c4c%16c%14c%152)C513)C%12)C8,7.64,-5.58,-3.77,-6.1,-4.2,,,,,,,,,
4815,10.1039/c7ta04098a,CCCCCCC(CCCC)COc1c(F)cc(-c2c3cc(-c4sc(-c5c(F)c(F)c(-c6cc(CC(CC)CCCC)cs6)c6nsnc56)cc4CC(CC)CCCC)sc3c(-c3cc(F)c(OCC(CCCC)CCCCCC)c(F)c3)c3ccsc23)cc1F,COC(=O)CCCC1(c2ccccc2)C23c4c5ccc6c7cc8c9c%10c(cc%11cc%12c%13c%14c(cc%15c%16ccc-5c2c%16c2c5c%16c%17c(c(c46)c7c9c%17c4c%10c%11c%13c4c%16c%14c%152)C513)C%12)C8,4.48,-5.74,-3.93,-6.1,-4.2,,,,,,,,,
4816,10.1039/c7ta04098a,CCCCCCCCC(CCCCCC)COc1c(F)cc(-c2c3cc(-c4sc(-c5c(F)c(F)c(-c6cc(CC(CC)CCCC)cs6)c6nsnc56)cc4CC(CC)CCCC)sc3c(-c3cc(F)c(OCC(CCCCCC)CCCCCCCC)c(F)c3)c3ccsc23)cc1F,COC(=O)CCCC1(c2ccccc2)C23c4c5ccc6c7cc8c9c%10c(cc%11cc%12c%13c%14c(cc%15c%16ccc-5c2c%16c2c5c%16c%17c(c(c46)c7c9c%17c4c%10c%11c%13c4c%16c%14c%152)C513)C%12)C8,5.26,-5.68,-3.87,-6.1,-4.2,,,,,,,,,
4853,10.1021/acsami.7b13426,CCCCCCc1ccsc1,COC(=O)CCCC1(c2ccccc2)C23c4c5c6c7c8c9c(c%10c%11c2c2c%12c4c4c%13c5c5c7c7c8c8c%14c9c%10c9c%10c%11c2c2c%11c%12c4c4c%12c%13c5c5c7c7c8c8c%14c9c9c%10c2c2c%11c4c4c%12c5c7c5c8c9c2c45)C613,3.67,-5.2,-3.3,-6.1,-3.7,,,1:1,,,,,,
4854,10.1021/acsami.7b13426,CCCCCCCCCCC(CCCCCCCC)Cc1csc(-c2c(F)c(F)c(-c3cc(CC(CCCCCCCC)CCCCCCCCCC)c(-c4ccc(-c5cccs5)s4)s3)c3nsnc23)c1,COC(=O)CCCC1(c2ccccc2)C23c4c5ccc6c7cc8c9c%10c(cc%11cc%12c%13c%14c(cc%15c%16ccc-5c2c%16c2c5c%16c%17c(c(c46)c7c9c%17c4c%10c%11c%13c4c%16c%14c%152)C513)C%12)C8,8.19,-5.34,-3.69,-5.9,-3.9,,,1:1.2,,inverted,,,,
4873,10.1039/c8ta11004b,CCCCC(CC)Cc1sc(-c2c3sc4cc(-c5ccc(-c6sc(-c7cccs7)c7c6C(=O)c6c(CC(CC)CCCC)sc(CC(CC)CCCC)c6C7=O)s5)sc4c3c(-c3cc(F)c(CC(CC)CCCC)s3)c3sc4ccsc4c23)cc1F,CCCCCCC1(CCCCCC)c2cc3c(cc2-c2sc(/C=C4\C(=O)c5ccccc5C4=C(C#N)C#N)cc21)C(CCCCCC)(CCCCCC)c1cc(/C=C2\C(=O)c4ccccc4C2=C(C#N)C#N)sc1-3,8.76,-5.39,-3.57,-5.69,-3.91,,,1:1,,conventional,PDINO,PEDOT:PSS,chloroform,
4874,10.1039/c8ta11004b,CCCCC(CC)Cc1sc(-c2c3sc4cc(-c5ccc(-c6sc(-c7cccs7)c7c6C(=O)c6c(CC(CC)CCCC)sc(CC(CC)CCCC)c6C7=O)s5)sc4c3c(-c3cc(F)c(CC(CC)CCCC)s3)c3sc4ccsc4c23)cc1F,CCCCCCC1(CCCCCC)c2cc3c(cc2-c2sc(/C=C4\C(=O)c5ccccc5C4=C(C#N)C#N)cc21)C(CCCCCC)(CCCCCC)c1cc(/C=C2\C(=O)c4ccccc4C2=C(C#N)C#N)sc1-3,10.12,-5.39,-3.57,-5.69,-3.91,,,1:1.2,0.25%,conventional,PDINO,PEDOT:PSS,chloroform,
4875,10.1039/c8ta11004b,CCCCC(CC)Cc1sc(-c2c3sc4cc(-c5ccc(-c6sc(-c7cccs7)c7c6C(=O)c6c(CC(CC)CCCC)sc(CC(CC)CCCC)c6C7=O)s5)sc4c3c(-c3cc(F)c(CC(CC)CCCC)s3)c3sc4ccsc4c23)cc1F,CCCCCCc1ccc(C2(c3ccc(CCCCCC)cc3)c3cc4c(cc3-c3sc5cc(/C=C6\C(=O)c7ccc(C)cc7C6=C(C#N)C#N)sc5c32)C(c2ccc(CCCCCC)cc2)(c2ccc(CCCCCC)cc2)c2c-4sc3cc(/C=C4\C(=O)c5ccc(C)cc5C4=C(C#N)C#N)sc23)cc1,9.02,-5.39,-3.57,-5.51,-3.91,,,1:1,0.25%,conventional,PDINO,PEDOT:PSS,chloroform,
4876,10.1002/aenm.201802686,CCCCC(CC)CSc1cccc(-c2c3cc(-c4ccc(-c5sc(-c6cccs6)c6c5C(=O)c5c(CC(CC)CCCC)sc(CC(CC)CCCC)c5C6=O)s4)sc3c(-c3cccc(SCC(CC)CCCC)c3)c3ccsc23)c1,CCCCCCc1ccc(C2(c3ccc(CCCCCC)cc3)c3cc4c(cc3-c3sc5cc(/C=C6\C(=O)c7cscc7C6=C(C#N)C#N)sc5c32)C(c2ccc(CCCCCC)cc2)(c2ccc(CCCCCC)cc2)c2c-4sc3cc(/C=C4\C(=O)c5cscc5C4=C(C#N)C#N)sc23)cc1,6.74,-5.48,-3.42,-5.62,-3.96,110.0,100.0,1:1,,inverted,ZnO,MoO3,chloroform,
4877,10.1002/aenm.201802686,CCCCC(CC)CSc1ccccc1-c1c2cc(-c3ccc(-c4sc(-c5cccs5)c5c4C(=O)c4c(CC(CC)CCCC)sc(CC(CC)CCCC)c4C5=O)s3)sc2c(-c2ccccc2SCC(CC)CCCC)c2ccsc12,CCCCCCc1ccc(C2(c3ccc(CCCCCC)cc3)c3cc4c(cc3-c3sc5cc(/C=C6\C(=O)c7cscc7C6=C(C#N)C#N)sc5c32)C(c2ccc(CCCCCC)cc2)(c2ccc(CCCCCC)cc2)c2c-4sc3cc(/C=C4\C(=O)c5cscc5C4=C(C#N)C#N)sc23)cc1,2.05,-5.52,-3.37,-5.62,-3.96,110.0,100.0,1:1,,inverted,ZnO,MoO3,chloroform,
4878,10.1002/aenm.201802686,CCCCC(CC)CSc1ccc(-c2c3cc(-c4ccc(-c5sc(-c6cccs6)c6c5C(=O)c5c(CC(CC)CCCC)sc(CC(CC)CCCC)c5C6=O)s4)sc3c(-c3ccc(SCC(CC)CCCC)cc3)c3ccsc23)cc1,CCCCCCc1ccc(C2(c3ccc(CCCCCC)cc3)c3cc4c(cc3-c3sc5cc(/C=C6\C(=O)c7cscc7C6=C(C#N)C#N)sc5c32)C(c2ccc(CCCCCC)cc2)(c2ccc(CCCCCC)cc2)c2c-4sc3cc(/C=C4\C(=O)c5cscc5C4=C(C#N)C#N)sc23)cc1,7.04,-5.41,-3.49,-5.62,-3.96,110.0,100.0,1:1,0 vol%,inverted,ZnO,MoO3,chloroform,
4889,10.1039/c9qm00212j,CCCCCCCCc1sc(-c2c3sc4cc(-c5ccc(-c6sc(-c7cccs7)c7c6C(=O)c6c(CC(CC)CCCC)sc(CC(CC)CCCC)c6C7=O)s5)sc4c3c(-c3sc(CCCCCCCC)c(Cl)c3Cl)c3sc4ccsc4c23)c(Cl)c1Cl,CCCCCCc1ccc(C2(c3ccc(CCCCCC)cc3)c3cc4c(cc3-c3sc5cc(/C=C6\C(=O)c7cc(F)c(F)cc7C6=C(C#N)C#N)sc5c32)C(c2ccc(CCCCCC)cc2)(c2ccc(CCCCCC)cc2)c2c-4sc3cc(/C=C4\C(=O)c5cc(F)c(F)cc5C4=C(C#N)C#N)sc23)cc1,5.6,-5.49,-3.59,-5.69,-4.07,,,1:1,,conventional,PDINO,PEDOT:PSS,chloroform,
4890,10.1039/c9qm00212j,CCCCCCCCc1sc(-c2c3sc4cc(-c5ccc(-c6sc(-c7cccs7)c7c6C(=O)c6c(CC(CC)CCCC)sc(CC(CC)CCCC)c6C7=O)s5)sc4c3c(-c3sc(CCCCCCCC)c(F)c3F)c3sc4ccsc4c23)c(F)c1F,CCCCCCc1ccc(C2(c3ccc(CCCCCC)cc3)c3cc4c(cc3-c3sc5cc(/C=C6\C(=O)c7cc(F)c(F)cc7C6=C(C#N)C#N)sc5c32)C(c2ccc(CCCCCC)cc2)(c2ccc(CCCCCC)cc2)c2c-4sc3cc(/C=C4\C(=O)c5cc(F)c(F)cc5C4=C(C#N)C#N)sc23)cc1,10.0,-5.43,-3.61,-5.69,-4.07,,,1:1,,conventional,PDINO,PEDOT:PSS,chloroform,
4891,10.1039/c9qm00212j,CCCCCCCCc1sc(-c2c3sc4cc(-c5ccc(-c6sc(-c7cccs7)c7c6C(=O)c6c(CC(CC)CCCC)sc(CC(CC)CCCC)c6C7=O)s5)sc4c3c(-c3cc(Cl)c(CCCCCCCC)s3)c3sc4ccsc4c23)cc1Cl,CCCCCCc1ccc(C2(c3ccc(CCCCCC)cc3)c3cc4c(cc3-c3sc5cc(/C=C6\C(=O)c7cc(F)c(F)cc7C6=C(C#N)C#N)sc5c32)C(c2ccc(CCCCCC)cc2)(c2ccc(CCCCCC)cc2)c2c-4sc3cc(/C=C4\C(=O)c5cc(F)c(F)cc5C4=C(C#N)C#N)sc23)cc1,12.3,-5.41,-3.56,-5.69,-4.07,,,1:1,,conventional,PDINO,PEDOT:PSS,chloroform,
4892,10.1039/c9qm00212j,CCCCC(CC)Cc1sc(-c2c3sc4cc(-c5ccc(-c6sc(-c7cccs7)c7c6C(=O)c6c(CC(CC)CCCC)sc(CC(CC)CCCC)c6C7=O)s5)sc4c3c(-c3cc(F)c(CC(CC)CCCC)s3)c3sc4ccsc4c23)cc1F,CCCCCCc1ccc(C2(c3ccc(CCCCCC)cc3)c3cc4c(cc3-c3sc5cc(/C=C6\C(=O)c7cc(F)c(F)cc7C6=C(C#N)C#N)sc5c32)C(c2ccc(CCCCCC)cc2)(c2ccc(CCCCCC)cc2)c2c-4sc3cc(/C=C4\C(=O)c5cc(F)c(F)cc5C4=C(C#N)C#N)sc23)cc1,9.6,-5.39,-3.57,-5.69,-4.07,,,1:1,,conventional,PDINO,PEDOT:PSS,chloroform,
4915,10.1021/acsaem.9b01532,CCCCCCCCCCCCC(CCCCCCCCCC)Cc1csc(-c2ccc(-c3ccc(-c4cc(CC(CCCCCCCCCC)CCCCCCCCCCCC)c(-c5ccc(-c6cccs6)s5)s4)s3)s2)c1,CCCCC(CC)CC1(CC(CC)CCCC)c2cc3c(cc2-c2sc(-c4ccc(/C=C5\SC(=S)N(CC)C5=O)c5nsnc45)cc21)C(CC(CC)CCCC)(CC(CC)CCCC)c1cc(-c2ccc(/C=C4\SC(=S)N(CC)C4=O)c4nsnc24)sc1-3,4.1,-5.28,-3.28,-5.57,-3.91,100.0,80.0,1:1,,conventional,PFN-Br,PEDOT:PSS,chlorobenzene,
4916,10.1021/acsaem.9b01532,CCCCCCCCCCCCC(CCCCCCCCCC)Cc1csc(-c2ccc(-c3ccc(-c4cc(CC(CCCCCCCCCC)CCCCCCCCCCCC)c(-c5cc(F)c(-c6sccc6F)s5)s4)s3)s2)c1,CCCCC(CC)CC1(CC(CC)CCCC)c2cc3c(cc2-c2sc(-c4ccc(/C=C5\SC(=S)N(CC)C5=O)c5nsnc45)cc21)C(CC(CC)CCCC)(CC(CC)CCCC)c1cc(-c2ccc(/C=C4\SC(=S)N(CC)C4=O)c4nsnc24)sc1-3,7.2,-5.25,-3.33,-5.57,-3.91,100.0,80.0,1:1,,conventional,PFN-Br,PEDOT:PSS,chlorobenzene,
4917,10.1021/acsaem.9b01532,CCCCCCCCCCCCC(CCCCCCCCCC)Cc1csc(-c2ccc(-c3ccc(-c4cc(CC(CCCCCCCCCC)CCCCCCCCCCCC)c(-c5cc(F)c(-c6sc(-c7sc(-c8ccc(-c9ccc(-c%10cc(CC(CCCCCCCCCC)CCCCCCCCCCCC)c(-c%11ccc(-c%12cccs%12)s%11)s%10)s9)s8)cc7CC(CCCCCCCCCC)CCCCCCCCCCCC)cc6F)s5)s4)s3)s2)c1,CCCCC(CC)CC1(CC(CC)CCCC)c2cc3c(cc2-c2sc(-c4ccc(/C=C5\SC(=S)N(CC)C5=O)c5nsnc45)cc21)C(CC(CC)CCCC)(CC(CC)CCCC)c1cc(-c2ccc(/C=C4\SC(=S)N(CC)C4=O)c4nsnc24)sc1-3,5.2,-5.27,-3.3,-5.57,-3.91,100.0,80.0,1:1,,conventional,PFN-Br,PEDOT:PSS,chlorobenzene,
4918,10.1021/acsaem.9b01532,CCCCCCCCCCCCC(CCCCCCCCCC)Cc1csc(-c2ccc(-c3ccc(-c4cc(CC(CCCCCCCCCC)CCCCCCCCCCCC)c(-c5cc(F)c(-c6sc(-c7sc(-c8ccc(-c9ccc(-c%10cc(CC(CCCCCCCCCC)CCCCCCCCCCCC)c(-c%11ccc(-c%12cccs%12)s%11)s%10)s9)s8)cc7CC(CCCCCCCCCC)CCCCCCCCCCCC)cc6F)s5)s4)s3)s2)c1,CCCCC(CC)CC1(CC(CC)CCCC)c2cc3c(cc2-c2sc(-c4ccc(/C=C5\SC(=S)N(CC)C5=O)c5nsnc45)cc21)C(CC(CC)CCCC)(CC(CC)CCCC)c1cc(-c2ccc(/C=C4\SC(=S)N(CC)C4=O)c4nsnc24)sc1-3,6.8,-5.26,-3.3,-5.57,-3.91,100.0,80.0,1:1,,conventional,PFN-Br,PEDOT:PSS,chlorobenzene,
4925,10.1039/c3ta13406g,CCCCCCC(CCCC)COc1c2cc(-c3ccc(-c4cc5c(=O)n(CC(CCCC)CCCCCC)c6cc(-c7cccs7)cc7c(=O)n(CC(CCCC)CCCCCC)c(c4)c5c76)s3)sc2c(OCC(CCCC)CCCCCC)c2ccsc12,COC(=O)CCCC1(c2ccccc2)C23c4c5ccc6c7cc8c9c%10c(cc%11cc%12c%13c%14c(cc%15c%16ccc-5c2c%16c2c5c%16c%17c(c(c46)c7c9c%17c4c%10c%11c%13c4c%16c%14c%152)C513)C%12)C8,3.47,-5.41,-3.28,-5.9,-3.9,90.0,,1:1,,conventional,Ca,PEDOT:PSS,,
4926,10.1039/c3ta13406g,CCCCCCC(CCCC)COc1nc2cc(-c3cccs3)cc3c(=O)n(CC(CCCC)CCCCCC)c4cc(-c5ccc(-c6cc7c(OCC(CCCC)CCCCCC)c8sccc8c(OCC(CCCC)CCCCCC)c7s6)s5)cc1c4c23,COC(=O)CCCC1(c2ccccc2)C23c4c5ccc6c7cc8c9c%10c(cc%11cc%12c%13c%14c(cc%15c%16ccc-5c2c%16c2c5c%16c%17c(c(c46)c7c9c%17c4c%10c%11c%13c4c%16c%14c%152)C513)C%12)C8,0.46,-5.34,-3.15,-5.9,-3.9,90.0,,1:1,,conventional,Ca,PEDOT:PSS,,
4927,10.1039/c3ta13406g,CCCCCCC(CCCC)COc1nc2cc(-c3ccc(-c4cc5c(OCC(CCCC)CCCCCC)c6sccc6c(OCC(CCCC)CCCCCC)c5s4)s3)cc3c(OCC(CCCC)CCCCCC)nc4cc(-c5cccs5)cc1c4c23,COC(=O)CCCC1(c2ccccc2)C23c4c5ccc6c7cc8c9c%10c(cc%11cc%12c%13c%14c(cc%15c%16ccc-5c2c%16c2c5c%16c%17c(c(c46)c7c9c%17c4c%10c%11c%13c4c%16c%14c%152)C513)C%12)C8,2.15,-5.3,-3.13,-5.9,-3.9,90.0,,1:1,,conventional,Ca,PEDOT:PSS,,
4932,10.1039/c2jm16104d,CCCCCCCCCCCCc1ccsc1-c1nc2sc(-c3sc(-c4cc5c6c7c4cccc7c4cccc7ccc(c6c74)n5CC(CCCCCCCC)CCCCCCCCCC)cc3CCCCCCCCCCCC)nc2s1,COC(=O)CCCC1(c2ccccc2)C23c4c5ccc6c7cc8c9c%10c(cc%11cc%12c%13c%14c(cc%15c%16ccc-5c2c%16c2c5c%16c%17c(c(c46)c7c9c%17c4c%10c%11c%13c4c%16c%14c%152)C513)C%12)C8,3.2,-5.15,-3.25,-5.9,-3.9,,,1:2,,conventional,Ca,PEDOT:PSS,o-DCB,
4935,10.1007/s11426-016-0173-y,CCCCCCCCCCC(CCCCCCCC)COc1c2cc(-c3ccc(-c4c(F)c(F)c(-c5cccs5)c5nn(CC(CC)CCCC)nc45)s3)sc2c(OCC(CCCCCCCC)CCCCCCCCCC)c2ccsc12,CCCCCCc1ccc(C2(c3ccc(CCCCCC)cc3)c3cc4c(cc3-c3sc5cc(C=C6C(=O)c7ccccc7C6=C(C#N)C#N)sc5c32)C(c2ccc(CCCCCC)cc2)(c2ccc(CCCCCC)cc2)c2c-4sc3cc(C=C4C(=O)c5ccccc5C4=C(C#N)C#N)sc23)cc1,4.69,-5.4,-2.9,-5.51,-3.78,,,1:1,,,,,,
4936,10.1007/s11426-016-0173-y,CCCCCCCCCCC(CCCCCCCC)COc1c2cc(-c3ccc(-c4c(F)c(F)c(-c5cccs5)c5nn(CC(CC)CCCC)nc45)s3)sc2c(OCC(CCCCCCCC)CCCCCCCCCC)c2ccsc12,CCCCCCc1ccc(C2(c3ccc(CCCCCC)cc3)c3cc4c(cc3-c3sc5cc(C=C6C(=O)c7ccccc7C6=C(C#N)C#N)sc5c32)C(c2ccc(CCCCCC)cc2)(c2ccc(CCCCCC)cc2)c2c-4sc3cc(C=C4C(=O)c5ccccc5C4=C(C#N)C#N)sc23)cc1,5.65,-5.4,-2.9,-5.51,-3.78,,120.0,1:1,,,,,,
4937,10.1007/s11426-016-0173-y,CCCCCCCCCCC(CCCCCCCC)COc1c2cc(-c3ccc(-c4c(F)c(F)c(-c5cccs5)c5nn(CC(CC)CCCC)nc45)s3)sc2c(OCC(CCCCCCCC)CCCCCCCCCC)c2ccsc12,CCCCCCc1ccc(C2(c3ccc(CCCCCC)cc3)c3cc4c(cc3-c3sc5cc(C=C6C(=O)c7ccccc7C6=C(C#N)C#N)sc5c32)C(c2ccc(CCCCCC)cc2)(c2ccc(CCCCCC)cc2)c2c-4sc3cc(C=C4C(=O)c5ccccc5C4=C(C#N)C#N)sc23)cc1,6.0,-5.4,-2.9,-5.51,-3.78,,120.0,1:1,,,,,,
4978,10.1007/s11426-019-9599-1,COC(=O)C(C)(C)c1cc(C)cc(-c2sc3c4sc5cc(/C=C6/C(=O)c7cc(F)cc(c7)C(=O)/C6=C\c6cc(C(C)(C)C(=O)OC)c(-c7cc(C)cc(C(C)(C)C(=O)OC)c7)s6)sc5c4c(C(C)(C)C(=O)OC)ccc2-3)c1,CCCCCCCCCCCc1c(/C=C2\C(=O)c3ccccc3C2=C(C#N)C#N)sc2c1sc1c3c4nsnc4c4c5sc6c(CCCCCCCCCCC)c(/C=C7\C(=O)c8ccccc8C7=C(C#N)C#N)sc6c5n(CC(CCCCCCCC)CCCCCCCCCC)c4c3n(CC(CCCCCCCC)CCCCCCCCCC)c21,11.11,-5.47,-3.63,-5.69,-3.92,,,,,,,,,
4979,10.1021/acsaem.8b00453,CCCCCCCCSc1ccc(-c2c3cc(-c4ccc(-c5c(F)c(F)c(-c6cccs6)c6nc(-c7ccccc7)c(-c7ccccc7)nc56)s4)sc3c(-c3ccc(SCCCCCCCC)s3)c3ccsc23)s1,CCCCCCCCCCC(CCCCCCCC)CN1C(=O)c2ccc3c4c(c(-c5ccc(-c6cccs6)s5)cc(c24)C1=O)C(=O)N(CC(CCCCCCCC)CCCCCCCCCC)C3=O,5.52,-5.46,-3.67,-5.77,-3.84,100.0,110.0,1:0.5,,conventional,PDINO,PEDOT:PSS,chloroform,DIO
4980,10.1021/acsaem.8b00453,CCCCCCCCSc1ccc(-c2c3cc(-c4ccc(-c5c(F)c(F)c(-c6cccs6)c6nc(-c7ccccc7)c(-c7ccccc7)nc56)s4)sc3c(-c3ccc(SCCCCCCCC)s3)c3ccsc23)s1,CCCCCCCCC1(CCCCCCCC)c2cc3c(cc2-c2sc(-c4ccc(/C=C5\SC(=S)N(CC)C5=O)c5nsnc45)cc21)C(CCCCCCCC)(CCCCCCCC)c1cc(-c2ccc(/C=C4\SC(=S)N(CC)C4=O)c4nsnc24)sc1-3,7.28,-5.46,-3.67,-5.53,-3.88,100.0,110.0,1:1.5,,conventional,PDINO,PEDOT:PSS,chloroform,
5017,10.1002/aenm.201801214,CCCCC(CC)COC(=O)c1c(-c2cccs2)sc2c(C(=O)OCC(CC)CCCC)c(-c3ccc(-c4cc5c(-c6ccc(CC(CC)CCCC)s6)c6sccc6c(-c6ccc(CC(CC)CCCC)s6)c5s4)s3)sc12,CCCCCCc1ccc(C2(c3ccc(CCCCCC)cc3)c3c(sc4cc(/C=C5\C(=O)c6ccccc6C5=C(C#N)C#N)sc34)-c3sc4c5c(sc4c32)-c2sc3cc(/C=C4\C(=O)c6ccccc6C4=C(C#N)C#N)sc3c2C5(c2ccc(CCCCCC)cc2)c2ccc(CCCCCC)cc2)cc1,9.15,-5.23,-3.34,-5.45,-3.94,,150.0,1:1.5,,conventional,C60-bissalt,PEDOT:PSS,o-DCB,DIO
5018,10.1002/aenm.201801214,CCCCC(CC)COC(=O)c1c(-c2cccs2)sc2c(C(=O)OCC(CC)CCCC)c(-c3ccc(-c4cc5c(-c6ccc(CC(CC)CCCC)s6)c6sccc6c(-c6ccc(CC(CC)CCCC)s6)c5s4)s3)sc12,CCCCCCc1ccc(C2(c3ccc(CCCCCC)cc3)c3cc4c(cc3-c3sc5cc(C=C6C(=O)c7ccccc7C6=C(C#N)C#N)sc5c32)C(c2ccc(CCCCCC)cc2)(c2ccc(CCCCCC)cc2)c2c-4sc3cc(C=C4C(=O)c5ccccc5C4=C(C#N)C#N)sc23)cc1,8.33,-5.23,-3.34,-5.6,-3.86,,150.0,1:1.5,,conventional,C60-bissalt,PEDOT:PSS,o-DCB,DIO
5019,10.1002/aenm.201801214,CCCCC(CC)COC(=O)c1c(-c2cccs2)sc2c(C(=O)OCC(CC)CCCC)c(-c3ccc(-c4cc5c(-c6ccc(CC(CC)CCCC)s6)c6sccc6c(-c6ccc(CC(CC)CCCC)s6)c5s4)s3)sc12,CCCCCCc1ccc(C2(c3ccc(CCCCCC)cc3)c3cc4c(cc3-c3sc5cc(/C=C6\C(=O)c7ccc(C)cc7C6=C(C#N)C#N)sc5c32)C(c2ccc(CCCCCC)cc2)(c2ccc(CCCCCC)cc2)c2c-4sc3cc(/C=C4\C(=O)c5ccc(C)cc5C4=C(C#N)C#N)sc23)cc1,9.5,-5.23,-3.34,-5.58,-3.82,,150.0,1:1.5,,conventional,C60-bissalt,PEDOT:PSS,o-DCB,DIO
5037,10.1007/s11426-019-9484-8,CCCCC(CC)Cc1ccc(-c2c3cc(-c4ccc(-c5sc(-c6cccs6)c6c5C(=O)c5c(CC(CC)CCCC)sc(CC(CC)CCCC)c5C6=O)s4)sc3c(-c3ccc(CC(CC)CCCC)s3)c3ccsc23)s1,CCCCCCCCn1c2cc(/C=C3\C(=O)c4cc(F)c(F)cc4C3=C(C#N)C#N)sc2c2sc3c(c21)C(c1ccc(CCCCCC)cc1)(c1ccc(CCCCCC)cc1)c1cc2c(cc1-3)C(c1ccc(CCCCCC)cc1)(c1ccc(CCCCCC)cc1)c1c-2sc2c3sc(/C=C4\C(=O)c5cc(F)c(F)cc5C4=C(C#N)C#N)cc3n(CCCCCCCC)c12,7.4,-5.21,-3.67,-5.42,-3.94,,,,,,,,,
5043,10.1016/j.synthmet.2016.07.015,CCCCCCCCCCCCOc1c(OCCCCCCCCCCCC)c(-c2ccc(-c3ccc4c5ccccc5n(CCCCCCCC)c4c3)s2)c2nsnc2c1-c1cccs1,CCCCCCCCCCCCN1C(=O)c2cccc3c(-c4ccc(C#Cc5ccc(-c6ccc7c8c(cccc68)C(=O)N(CCCCCCCCCCCC)C7=O)s5)s4)ccc(c23)C1=O,1.65,-5.23,-3.26,-5.83,-3.39,75.0,,1:3,,conventional,LiF,PEDOT:PSS,o-DCB,
5044,10.1016/j.synthmet.2016.07.015,CCCCCCCCCCCCOc1c(OCCCCCCCCCCCC)c(-c2ccc(-c3ccc4c5ccccc5n(CCCCCCCC)c4c3)s2)c2nsnc2c1-c1cccs1,CCCCCCCCC(CCCCCC)CN1C(=O)c2cccc3c(-c4ccc(C#Cc5ccc(-c6ccc7c8c(cccc68)C(=O)N(CC(CCCCCC)CCCCCCCC)C7=O)s5)s4)ccc(c23)C1=O,0.23,-5.23,-3.26,-5.95,-3.49,70.0,,1:3,,conventional,LiF,PEDOT:PSS,o-DCB,
5045,10.1016/j.synthmet.2016.07.015,CCCCCCCCCCCCOc1c(OCCCCCCCCCCCC)c(-c2ccc(-c3ccc4c5ccccc5n(CCCCCCCC)c4c3)s2)c2nsnc2c1-c1cccs1,CCCCCCCCN1C(=O)c2cccc3c(-c4ccc(C#Cc5ccc(-c6ccc7c8c(cccc68)C(=O)N(CCCCCCCC)C7=O)s5)s4)ccc(c23)C1=O,0.8,-5.23,-3.26,-5.84,-3.41,75.0,,1:3,,conventional,LiF,PEDOT:PSS,o-DCB,
5077,10.1016/j.solmat.2015.11.005,CCCCCCCCOc1c(OCCCCCCCC)c(-c2ccc(-c3ccc4c5ccccc5n(CCCCCCCC)c4c3)s2)c2nsnc2c1-c1cccs1,COC(=O)CCCC1(c2ccccc2)C23c4c5ccc6c7cc8c9c%10c(cc%11cc%12c%13c%14c(cc%15c%16ccc-5c2c%16c2c5c%16c%17c(c(c46)c7c9c%17c4c%10c%11c%13c4c%16c%14c%152)C513)C%12)C8,6.21,-5.21,-3.35,-5.9,-3.9,,,,,,,,,
5079,10.1016/j.solmat.2015.11.005,CCCCCCCCOc1c(OCCCCCCCC)c(-c2ccc(-c3ccc4c5ccc(-c6ccc7c8ccc(-c9ccc%10c%11ccccc%11n(CCCCCCCC)c%10c9)cc8n(CCCCCCCC)c7c6)cc5n(CCCCCCCC)c4c3)s2)c2nsnc2c1-c1cccs1,COC(=O)CCCC1(c2ccccc2)C23c4c5ccc6c7cc8c9c%10c(cc%11cc%12c%13c%14c(cc%15c%16ccc-5c2c%16c2c5c%16c%17c(c(c46)c7c9c%17c4c%10c%11c%13c4c%16c%14c%152)C513)C%12)C8,0.21,-5.25,-3.31,-5.9,-3.9,,,,,,,,,
5104,10.1039/c9tc06362e,CCCCC(CC)Cc1sc(-c2c3cc(-c4ccc(-c5scc6c5C(=O)c5c(CC(CC)CCCC)sc(CC(CC)CCCC)c5C6=O)s4)sc3c(-c3cc(Cl)c(CC(CC)CCCC)s3)c3cc(-c4cccs4)sc23)cc1Cl,CCCCCCc1ccc(C2(c3ccc(CCCCCC)cc3)c3cc4c(cc3-c3sc5cc(/C=C6\C(=O)c7cc(F)c(F)cc7C6=C(C#N)C#N)sc5c32)C(c2ccc(CCCCCC)cc2)(c2ccc(CCCCCC)cc2)c2c-4sc3cc(/C=C4\C(=O)c5cc(F)c(F)cc5C4=C(C#N)C#N)sc23)cc1,13.249,-5.5,-3.57,-5.69,-4.07,,,,,,,,,
5105,10.1039/c9tc06362e,CCCCC(CC)Cc1sc(-c2c3cc(-c4ccc(-c5sc(-c6cccs6)c6c5C(=O)c5c(CC(CC)CCCC)sc(CC(CC)CCCC)c5C6=O)s4)sc3c(-c3cc(Cl)c(CC(CC)CCCC)s3)c3ccsc23)cc1Cl,CCCCCCc1ccc(C2(c3ccc(CCCCCC)cc3)c3c(sc4cc(/C=C5\C(=O)c6cc(Cl)c(Cl)cc6C5=C(C#N)C#N)sc34)-c3sc4c5c(sc4c32)-c2sc3cc(/C=C4\C(=O)c6cc(Cl)c(Cl)cc6C4=C(C#N)C#N)sc3c2C5(c2ccc(CCCCCC)cc2)c2ccc(CCCCCC)cc2)cc1,11.624,-5.5,-3.57,-5.52,-4.13,,,,,,,,,
5106,10.1007/s11426-017-9030-9,CCCCCCCCCCCCSc1ccc(-c2c3cc(-c4ccc(-c5c(F)c(F)c(-c6ccco6)c6nn(CC(CCCCCC)CCCCCCCC)nc56)o4)sc3c(-c3ccc(SCCCCCCCCCCCC)s3)c3ccsc23)s1,CCCCCCc1ccc(C2(c3ccc(CCCCCC)cc3)c3cc4c(cc3-c3sc5cc(C=C6C(=O)c7ccccc7C6=C(C#N)C#N)sc5c32)C(c2ccc(CCCCCC)cc2)(c2ccc(CCCCCC)cc2)c2c-4sc3cc(C=C4C(=O)c5ccccc5C4=C(C#N)C#N)sc23)cc1,6.4,-5.45,-2.91,-5.51,-3.83,,,,,,,,,
5107,10.1007/s11426-017-9030-9,CCCCCCCCCCCCSc1ccc(-c2c3cc(-c4ccc(-c5c(F)c(F)c(-c6ccco6)c6nn(CC(CCCCCC)CCCCCCCC)nc56)o4)sc3c(-c3ccc(SCCCCCCCCCCCC)s3)c3ccsc23)s1,CCCCCCc1ccc(C2(c3ccc(CCCCCC)cc3)c3cc4c(cc3-c3sc5cc(C=C6C(=O)c7ccccc7C6=C(C#N)C#N)sc5c32)C(c2ccc(CCCCCC)cc2)(c2ccc(CCCCCC)cc2)c2c-4sc3cc(C=C4C(=O)c5ccccc5C4=C(C#N)C#N)sc23)cc1,6.51,-5.45,-2.91,-5.51,-3.83,,,,,,,,,
5108,10.1007/s11426-017-9030-9,CCCCCCCCCCCCSc1ccc(-c2c3cc(-c4ccc(-c5c(F)c(F)c(-c6ccco6)c6nn(CC(CCCCCC)CCCCCCCC)nc56)o4)sc3c(-c3ccc(SCCCCCCCCCCCC)s3)c3ccsc23)s1,CCCCCCc1ccc(C2(c3ccc(CCCCCC)cc3)c3cc4c(cc3-c3sc5cc(C=C6C(=O)c7ccccc7C6=C(C#N)C#N)sc5c32)C(c2ccc(CCCCCC)cc2)(c2ccc(CCCCCC)cc2)c2c-4sc3cc(C=C4C(=O)c5ccccc5C4=C(C#N)C#N)sc23)cc1,7.02,-5.45,-2.91,-5.51,-3.83,,,,,,,,,
5109,10.1007/s11426-016-0203-5,CCCCCCCCC(CCCCCCCC)n1c2ccccc2c2ccc(-c3ccc4c(c3)c3cc(/C=C/c5ccc(C=C(C#N)C#N)s5)ccc3n4-c3ccccc3)cc21,COC(=O)CCCC1(c2ccccc2)C23c4c5ccc6c7cc8c9c%10c(cc%11cc%12c%13c%14c(cc%15c%16ccc-5c2c%16c2c5c%16c%17c(c(c46)c7c9c%17c4c%10c%11c%13c4c%16c%14c%152)C513)C%12)C8,2.0,-5.49,-3.34,-6.1,-3.9,,,1:4,,conventional,,PEDOT:PSS,chlorobenzene,
5110,10.1007/s11426-016-0203-5,CCCCCCCCC(CCCCCCCC)n1c2ccccc2c2ccc(-c3ccc4c(c3)c3cc(/C=C/c5ccc(C=C6C(=O)N(CC)C(=S)N(CC)C6=O)s5)ccc3n4-c3ccccc3)cc21,COC(=O)CCCC1(c2ccccc2)C23c4c5ccc6c7cc8c9c%10c(cc%11cc%12c%13c%14c(cc%15c%16ccc-5c2c%16c2c5c%16c%17c(c(c46)c7c9c%17c4c%10c%11c%13c4c%16c%14c%152)C513)C%12)C8,1.3,-5.5,-3.54,-6.1,-3.9,,,1:4,,conventional,,PEDOT:PSS,chlorobenzene,
5111,10.1007/s11426-016-0203-5,CCCCCCCCC1(CCCCCCCC)c2ccccc2-c2ccc(-c3ccc4c(c3)c3cc(/C=C/c5ccc(C=C(C#N)C#N)s5)ccc3n4-c3ccccc3)cc21,COC(=O)CCCC1(c2ccccc2)C23c4c5ccc6c7cc8c9c%10c(cc%11cc%12c%13c%14c(cc%15c%16ccc-5c2c%16c2c5c%16c%17c(c(c46)c7c9c%17c4c%10c%11c%13c4c%16c%14c%152)C513)C%12)C8,1.3,-5.5,-3.34,-6.1,-3.9,,,1:4,,conventional,,PEDOT:PSS,chlorobenzene,
5112,10.1007/s11426-016-0203-5,CCCCCCCCC1(CCCCCCCC)c2ccccc2-c2ccc(-c3ccc4c(c3)c3cc(/C=C/c5ccc(C=C6C(=O)N(CC)C(=S)N(CC)C6=O)s5)ccc3n4-c3ccccc3)cc21,COC(=O)CCCC1(c2ccccc2)C23c4c5ccc6c7cc8c9c%10c(cc%11cc%12c%13c%14c(cc%15c%16ccc-5c2c%16c2c5c%16c%17c(c(c46)c7c9c%17c4c%10c%11c%13c4c%16c%14c%152)C513)C%12)C8,1.1,-5.5,-3.54,-6.1,-3.9,,,1:4,,conventional,,PEDOT:PSS,chlorobenzene,
5117,10.1039/c8tc03409e,CCCCC(CC)COC(=O)c1sc2csc(-c3cc4c(-c5ccc(CC(CC)CCCC)s5)c5sccc5c(-c5ccc(CC(CC)CCCC)s5)c4s3)c2c1F,CCCCCCCCCCC(CCCCCCCCCC)CN1C(=O)c2ccc3c4c(c(-c5ccc(-c6cccs6)s5)cc(c24)C1=O)C(=O)N(CC(CCCCCCCCCC)CCCCCCCCCC)C3=O,2.54,-5.39,-3.45,-5.82,-3.8,100.0,,1.5:1,,conventional,PDINO,PEDOT:PSS,chlorobenzene,
