Repository: JiYiqaq/PCE-KA-GNN

# Data directory

- `raw/Active_Database.csv` is the immutable source dataset bundled under CC BY 4.0. Do not overwrite it with processed data.
- `processed/` is created and populated by the training pipeline. Generated `.pt` and `.pth` caches are intentionally ignored by Git because they can exceed GitHub's normal single-file limit.

See `../DATA_LICENSE.md` for provenance, license and checksum information.

File: data/processed/device_records.csv (part 23 of 250)
record_id,doi,donor_smiles,acceptor_smiles,pce,homo_d,lumo_d,homo_a,lumo_a,active_layer_thickness,annealing_temp,d_a_ratio,additive_ratio,device_type,etl_canonical,htl_canonical,solvent_canonical,additive_canonical
5121,10.1002/asia.201700440,CCCCC(CC)COC(=O)c1sc2c(-c3cc4c(-c5ccc(CC(CC)CCCC)s5)c5sccc5c(-c5ccc(CC(CC)CCCC)s5)c4s3)scc2c1F,CCCCCC(CCCCC)n1c(=O)c2ccc3c4ccc5c(=O)n(C(CCCCC)CCCCC)c(=O)c6cc7c8c(c9cc(c1=O)c2c3c9c7c4c56)C1c2ccccc2C8c2ccccc21,2.28,-5.24,-3.66,-6.05,-3.71,,,1:1,,conventional,Ca,PEDOT:PSS,chloroform,
5122,10.1002/asia.201700440,CCCCC(CC)COC(=O)c1sc2c(-c3cc4c(-c5ccc(CC(CC)CCCC)s5)c5sccc5c(-c5ccc(CC(CC)CCCC)s5)c4s3)scc2c1F,CCCCCC(CCCCC)n1c(=O)c2ccc3c4ccc5c(=O)n(C(CCCCC)CCCCC)c(=O)c6cc7c8c(c9cc(c1=O)c2c3c9c7c4c56)C1c2ccccc2C8c2c1c1cc3c(=O)n(C(CCCCC)CCCCC)c(=O)c4ccc5c6ccc7c(=O)n(C(CCCCC)CCCCC)c(=O)c8cc2c(c1c5c43)c6c78,6.04,-5.24,-3.66,-6.09,-3.73,,,1:1,0.5% DIO; 0.5% CN,conventional,Ca,PEDOT:PSS,chloroform,DIO+CN
5123,10.1039/d0tc00225a,CCCCC(CC)COC(=O)c1sc2csc(-c3cc4c(-c5ccc(CC(CC)CCCC)s5)c5sccc5c(-c5ccc(CC(CC)CCCC)s5)c4s3)c2c1F,CCCCCCCCc1cc(/C=c2/sc(=C(C#N)C#N)n(CC)c2=O)sc1-c1sc(-c2ccc(-c3sc(-c4sc(/C=c5/sc(=C(C#N)C#N)n(CC)c5=O)cc4CCCCCCCC)c4c3C(=O)N(CC(CC)CCCC)C4=O)c3nsnc23)c2c1C(=O)N(CC(CC)CCCC)C2=O,9.24,-5.14,-3.42,-5.38,-3.66,,,1:1.5,,inverted,ZnO,MoO3,chloroform,DIO
5141,10.1039/c6ra14537j,CCCCCCCCCCCCC1(CCCCCCCCCCCC)c2ccccc2-c2ccc(-c3nc4cc5nsnc5c(-c5ccc(-c6ccc(-c7cccs7)c7nsnc67)s5)c4nc3-c3ccc4c(c3)C(CCCCCCCCCCCC)(CCCCCCCCCCCC)c3ccccc3-4)cc21,COC(=O)CCCC1(c2ccccc2)C23c4c5ccc6c7cc8c9c%10c(cc%11cc%12c%13c%14c(cc%15c%16ccc-5c2c%16c2c5c%16c%17c(c(c46)c7c9c%17c4c%10c%11c%13c4c%16c%14c%152)C513)C%12)C8,3.5,-5.08,-3.81,-5.9,-3.9,,,1:2,,conventional,,PEDOT:PSS,chlorobenzene,
5150,10.1021/acs.macromol.0c00459,CCCCC(CC)Cc1ccc(-c2c3cc(-c4ccc(-c5sc(-c6cccs6)c6c5C(=O)c5c(CC(CC)CCCC)sc(CC(CC)CCCC)c5C6=O)s4)sc3c(-c3ccc(CC(CC)CCCC)s3)c3ccsc23)s1,CCCCCCCCCCCc1c(/C=C2\C(=O)c3cc(F)c(F)cc3C2=C(C#N)C#N)sc2c1sc1c3c4nsnc4c4c5sc6c(CCCCCCCCCCC)c(/C=C7\C(=O)c8cc(F)c(F)cc8C7=C(C#N)C#N)sc6c5n(CC(CC)CCCC)c4c3n(CC(CC)CCCC)c21,12.3,-5.11,-3.31,-5.58,-4.23,,,1:1.2,,,,,,
5151,10.1021/acs.macromol.0c00459,CCCCCCCCn1nc(-c2ccc(C)cc2)c2c(-c3cccs3)sc(-c3ccc(-c4cc5c(-c6ccc(CC(CC)CCCC)s6)c6sccc6c(-c6ccc(CC(CC)CCCC)s6)c5s4)s3)c2c1=O,CCCCCCCCCCCc1c(/C=C2\C(=O)c3cc(F)c(F)cc3C2=C(C#N)C#N)sc2c1sc1c3c4nsnc4c4c5sc6c(CCCCCCCCCCC)c(/C=C7\C(=O)c8cc(F)c(F)cc8C7=C(C#N)C#N)sc6c5n(CC(CC)CCCC)c4c3n(CC(CC)CCCC)c21,6.0,-5.23,-3.21,-5.58,-4.23,,,1:1.2,,,,,,
5152,10.1021/acs.macromol.0c00459,CCCCCCCCn1nc(-c2ccc(C)s2)c2c(-c3cccs3)sc(-c3ccc(-c4cc5c(-c6ccc(CC(CC)CCCC)s6)c6sccc6c(-c6ccc(CC(CC)CCCC)s6)c5s4)s3)c2c1=O,CCCCCCCCCCCc1c(/C=C2\C(=O)c3cc(F)c(F)cc3C2=C(C#N)C#N)sc2c1sc1c3c4nsnc4c4c5sc6c(CCCCCCCCCCC)c(/C=C7\C(=O)c8cc(F)c(F)cc8C7=C(C#N)C#N)sc6c5n(CC(CC)CCCC)c4c3n(CC(CC)CCCC)c21,6.4,-5.31,-3.42,-5.58,-4.23,,,1:1.2,,,,,,
5153,10.1002/adfm.201707493,CCCCC(CC)COC(=O)c1sc2csc(-c3cc4c(-c5ccc(CC(CC)CCCC)s5)c5sccc5c(-c5ccc(CC(CC)CCCC)s5)c4s3)c2c1F,CCCCC1(CCCC)c2cc(-c3ccc(/C=c4\sc(=C(C#N)C#N)n(CC)c4=O)c4nsnc34)ccc2-c2c1c1c(c3c2C(CCCC)(CCCC)c2cc(-c4ccc(/C=c5\sc(=C(C#N)C#N)n(CC)c5=O)c5nsnc45)ccc2-3)C(CCCC)(CCCC)c2cc(-c3ccc(/C=c4\sc(=C(C#N)C#N)n(CC)c4=O)c4nsnc34)ccc2-1,6.12,-5.27,-3.55,-5.95,-3.72,100.0,,0.8:1,,inverted,ZnO,MoO3,chlorobenzene,DIO
5154,10.1002/adfm.201707493,CCCCC(CC)COC(=O)c1sc2csc(-c3cc4c(-c5ccc(CC(CC)CCCC)s5)c5sccc5c(-c5ccc(CC(CC)CCCC)s5)c4s3)c2c1F,CCCCC1(CCCC)c2ccc(-c3ccc(/C=c4\sc(=C(C#N)C#N)n(CC)c4=O)c4nsnc34)cc2-c2c1c1c(c3c2C(CCCC)(CCCC)c2cc(-c4ccc(/C=c5\sc(=C(C#N)C#N)n(CC)c5=O)c5nsnc45)ccc2-3)C(CCCC)(CCCC)c2ccc(-c3ccc(/C=c4\sc(=C(C#N)C#N)n(CC)c4=O)c4nsnc34)cc2-1,4.93,-5.27,-3.55,-5.98,-3.71,100.0,,0.8:1,,inverted,ZnO,MoO3,chlorobenzene,DIO
5161,10.1088/0022-3727/44/36/365101,CCCCCCc1ccsc1,COC(=O)CCCC1(c2ccccc2)C23c4c5c6c7c8c9c(c%10c%11c2c2c%12c4c4c%13c5c5c7c7c8c8c%14c9c%10c9c%10c%11c2c2c%11c%12c4c4c%12c%13c5c5c7c7c8c8c%14c9c9c%10c2c2c%11c4c4c%12c5c7c5c8c9c2c45)C613,2.76,-5.2,-3.3,-6.1,-3.7,,,,,,,,,
5170,10.1016/j.nanoen.2017.07.047,CCCCC(CC)COc1cccc(-c2c3cc(-c4ccc(-c5sc(-c6cccs6)c6c5C(=O)c5c(CC(CC)CCCC)sc(CC(CC)CCCC)c5C6=O)s4)sc3c(-c3cccc(OCC(CC)CCCC)c3)c3ccsc23)c1,CCCCCCc1ccc(C2(c3ccc(CCCCCC)cc3)c3cc4c(cc3-c3sc5cc(C=C6C(=O)c7ccccc7C6=C(C#N)C#N)sc5c32)C(c2ccc(CCCCCC)cc2)(c2ccc(CCCCCC)cc2)c2c-4sc3cc(C=C4C(=O)c5ccccc5C4=C(C#N)C#N)sc23)cc1,6.1,-5.42,-3.36,-5.6,-3.85,,,1:1,,conventional,,,o-DCB,
5171,10.1016/j.nanoen.2017.07.047,CCCCC(CC)COc1cccc(-c2c3cc(-c4ccc(-c5sc(-c6cccs6)c6c5C(=O)c5c(CC(CC)CCCC)sc(CC(CC)CCCC)c5C6=O)s4)sc3c(-c3cccc(OCC(CC)CCCC)c3)c3ccsc23)c1,CCCCCCc1ccc(C2(c3ccc(CCCCCC)cc3)c3cc4c(cc3-c3sc5cc(C=C6C(=O)c7ccccc7C6=C(C#N)C#N)sc5c32)C(c2ccc(CCCCCC)cc2)(c2ccc(CCCCCC)cc2)c2c-4sc3cc(C=C4C(=O)c5ccccc5C4=C(C#N)C#N)sc23)cc1,6.1,-5.42,-3.36,-5.6,-3.85,,,1:1.25,,conventional,,,o-DCB,
5172,10.1016/j.nanoen.2017.07.047,CCCCC(CC)COc1cccc(-c2c3cc(-c4ccc(-c5sc(-c6cccs6)c6c5C(=O)c5c(CC(CC)CCCC)sc(CC(CC)CCCC)c5C6=O)s4)sc3c(-c3cccc(OCC(CC)CCCC)c3)c3ccsc23)c1,CCCCCCc1ccc(C2(c3ccc(CCCCCC)cc3)c3cc4c(cc3-c3sc5cc(C=C6C(=O)c7ccccc7C6=C(C#N)C#N)sc5c32)C(c2ccc(CCCCCC)cc2)(c2ccc(CCCCCC)cc2)c2c-4sc3cc(C=C4C(=O)c5ccccc5C4=C(C#N)C#N)sc23)cc1,6.2,-5.42,-3.36,-5.6,-3.85,,,1:1.5,,conventional,,,o-DCB,
5187,10.1021/am403964p,CCCCCCc1ccsc1,COC(=O)CCCC1(c2ccccc2)C23c4c5c6c7c8c9c(c%10c%11c2c2c%12c4c4c%13c5c5c7c7c8c8c%14c9c%10c9c%10c%11c2c2c%11c%12c4c4c%12c%13c5c5c7c7c8c8c%14c9c9c%10c2c2c%11c4c4c%12c5c7c5c8c9c2c45)C613,1.26,-5.2,-3.3,-6.1,-3.7,,,,,,,,,
5188,10.1021/acs.chemmater.9b02355,CCCCCCCCC(CCCCCC)Cn1nc2c(-c3cccs3)c(F)c(F)c(-c3ccc(-c4cc5c(-c6ccc([Si](CCC)(CCC)CCC)s6)c6sccc6c(-c6ccc([Si](CCC)(CCC)CCC)s6)c5s4)s3)c2n1,CCCCCCCCC(CCCCCC)Cn1c2cc3c(cc2c2cc4c(cc21)-c1sc(/C=C2\C(=O)c5cc(F)c(F)cc5C2=C(C#N)C#N)cc1C4(c1ccc(CCCCCC)cc1)c1ccc(CCCCCC)cc1)C(c1ccc(CCCCCC)cc1)(c1ccc(CCCCCC)cc1)c1cc(/C=C2\C(=O)c4cc(F)c(F)cc4C2=C(C#N)C#N)sc1-3,11.1,-5.35,-3.4,-5.95,-3.99,,160.0,1:1 w/w,,,,,,
5189,10.1021/acs.chemmater.9b02355,CCCCCCCCC(CCCCCC)Cn1nc2c(-c3cccs3)c(F)c(F)c(-c3ccc(-c4cc5c(-c6ccc([Si](CCC)(CCC)CCC)s6)c6sccc6c(-c6ccc([Si](CCC)(CCC)CCC)s6)c5s4)s3)c2n1,CCCCCCCCC(CCCCCC)Cn1c2cc3c(cc2c2cc4c(cc21)-c1sc(/C=C2\C(=O)c5ccccc5C2=C(C#N)C#N)cc1C4(c1ccc(CCCCCC)cc1)c1ccc(CCCCCC)cc1)C(c1ccc(CCCCCC)cc1)(c1ccc(CCCCCC)cc1)c1cc(/C=C2\C(=O)c4ccccc4C2=C(C#N)C#N)sc1-3,5.24,-5.35,-3.4,-5.63,-3.57,,160.0,1:1 w/w,,,,,,
5190,10.1021/acs.chemmater.9b02355,CCCCCCCCC(CCCCCC)Cn1nc2c(-c3cccs3)c(F)c(F)c(-c3ccc(-c4cc5c(-c6ccc([Si](CCC)(CCC)CCC)s6)c6sccc6c(-c6ccc([Si](CCC)(CCC)CCC)s6)c5s4)s3)c2n1,CCCCCCCCn1c2cc3c(cc2c2cc4c(cc21)-c1sc(/C=C2\C(=O)c5ccccc5C2=C(C#N)C#N)cc1C4(c1ccc(CCCCCC)cc1)c1ccc(CCCCCC)cc1)C(c1ccc(CCCCCC)cc1)(c1ccc(CCCCCC)cc1)c1cc(/C=C2\C(=O)c4ccccc4C2=C(C#N)C#N)sc1-3,2.23,-5.35,-3.4,-5.63,-3.54,,160.0,1:1,,inverted,,,,
5194,10.1002/aenm.202001408,COC(=O)C(C)(C)c1cc(C)cc(-c2sc3c4sc5cc(/C=C6/C(=O)c7cc(F)cc(c7)C(=O)/C6=C\c6cc(C(C)(C)C(=O)OC)c(-c7cc(C)cc(C(C)(C)C(=O)OC)c7)s6)sc5c4c(C(C)(C)C(=O)OC)ccc2-3)c1,CCCCCCCCCCCCCCCCC1(CCCCCCCCCCCCCCCC)c2cc3c(cc2-c2sc(/C=C4\C(=O)c5ccccc5C4=C(C#N)C#N)cc21)C(CCCCCCCCCCCCCCCC)(CCCCCCCCCCCCCCCC)c1cc(/C=C2\C(=O)c4cc(-c5cccs5)ccc4C2=C(C#N)C#N)sc1-3,9.65,-5.54,-3.65,-5.79,-3.87,,,8:5.3 mg/mL,,conventional,PFN,PEDOT:PSS,chloroform,
5195,10.1002/aenm.202001408,COC(=O)C(C)(C)c1cc(C)cc(-c2sc3c4sc5cc(/C=C6/C(=O)c7cc(F)cc(c7)C(=O)/C6=C\c6cc(C(C)(C)C(=O)OC)c(-c7cc(C)cc(C(C)(C)C(=O)OC)c7)s6)sc5c4c(C(C)(C)C(=O)OC)ccc2-3)c1,CCCCCCCCCCCCCCCCC1(CCCCCCCCCCCCCCCC)c2cc3c(cc2-c2sc4cc(/C=C5\C(=O)c6ccccc6C5=C(C#N)C#N)sc4c21)C(CCCCCCCCCCCCCCCC)(CCCCCCCCCCCCCCCC)c1c-3sc2cc(/C=C3\C(=O)c4cc(-c5cccs5)ccc4C3=C(C#N)C#N)sc12,11.69,-5.54,-3.65,-5.59,-3.86,,,8:5.3 mg/mL,,conventional,PFN,PEDOT:PSS,chloroform,
5200,10.1039/c4ta06140c,CCCCCCCCCCCCCCCCCCCCOc1ccsc1-c1nc2sc(-c3sc(-c4cc5c(C#C[Si](C(C)C)(C(C)C)C(C)C)c6occc6c(C#C[Si](C(C)C)(C(C)C)C(C)C)c5o4)cc3OCCCCCCCCCCCCCCCCCCCC)nc2s1,COC(=O)CCCC1(c2ccccc2)C23c4c5c6c7c8c9c(c%10c%11c2c2c%12c4c4c%13c5c5c7c7c8c8c%14c9c%10c9c%10c%11c2c2c%11c%12c4c4c%12c%13c5c5c7c7c8c8c%14c9c9c%10c2c2c%11c4c4c%12c5c7c5c8c9c2c45)C613,2.29,-5.31,-3.61,-6.1,-3.7,,,1:2,,,,,,
5201,10.1039/c4ta06140c,CCCCCCCCCCCCCCCCCCCCOc1ccsc1-c1nc2sc(-c3sc(-c4cc5c(C#C[Si](C(C)C)(C(C)C)C(C)C)c6occc6c(C#C[Si](C(C)C)(C(C)C)C(C)C)c5o4)cc3OCCCCCCCCCCCCCCCCCCCC)nc2s1,COC(=O)CCCC1(c2ccccc2)C23c4c5ccc6c7cc8c9c%10c(cc%11cc%12c%13c%14c(cc%15c%16ccc-5c2c%16c2c5c%16c%17c(c(c46)c7c9c%17c4c%10c%11c%13c4c%16c%14c%152)C513)C%12)C8,2.63,-5.31,-3.61,-5.9,-3.9,,,1:2,,,,,,
5202,10.1021/acsami.0c03842,CCCCC(CC)Cc1ccc(-c2c3cc(-c4ccc(-c5sc(-c6cccs6)c6c5C(=O)c5c(CC(CC)CCCC)sc(CC(CC)CCCC)c5C6=O)s4)sc3c(-c3ccc(CC(CC)CCCC)s3)c3ccsc23)s1,CCCCCCc1ccc(C2(c3ccc(CCCCCC)cc3)c3cc4c(cc3-c3sc(-c5scc(/C=C6\C(=O)c7cscc7C6=C(C#N)C#N)c5OCC(CC)CCCC)cc32)C(c2ccc(CCCCCC)cc2)(c2ccc(CCCCCC)cc2)c2cc(-c3scc(/C=C5\C(=O)c6cscc6C5=C(C#N)C#N)c3OCC(CC)CCCC)sc2-4)cc1,9.35,-5.26,-3.16,-5.39,-3.75,,150.0,1:1,,inverted,,,,
5223,10.1039/c3py01436c,CCCCCCCCCCOc1c(OCCCCCCCCCC)c(-c2ccc(-c3ccc4c5ccccc5n(C(CCCCCCCC)CCCCCCCC)c4c3)s2)c2nc3cc(Cl)c(Cl)cc3nc2c1-c1cccs1,COC(=O)CCCC1(c2ccccc2)C23c4c5c6c7c8c9c(c%10c%11c2c2c%12c4c4c%13c5c5c7c7c8c8c%14c9c%10c9c%10c%11c2c2c%11c%12c4c4c%12c%13c5c5c7c7c8c8c%14c9c9c%10c2c2c%11c4c4c%12c5c7c5c8c9c2c45)C613,1.92,-5.41,-3.71,-6.1,-3.7,,,,,,,,,
5224,10.1039/c3py01436c,CCCCCCCCCCOc1c(OCCCCCCCCCC)c(-c2ccc(-c3ccc4c5ccccc5n(C(CCCCCCCC)CCCCCCCC)c4c3)s2)c2nc3ccccc3nc2c1-c1cccs1,COC(=O)CCCC1(c2ccccc2)C23c4c5c6c7c8c9c(c%10c%11c2c2c%12c4c4c%13c5c5c7c7c8c8c%14c9c%10c9c%10c%11c2c2c%11c%12c4c4c%12c%13c5c5c7c7c8c8c%14c9c9c%10c2c2c%11c4c4c%12c5c7c5c8c9c2c45)C613,1.51,-5.3,-3.49,-6.1,-3.7,,,,,,,,,
5225,10.1039/c3py01436c,CCCCCCCCCCOc1c(OCCCCCCCCCC)c(-c2ccc(-c3ccc4c5ccccc5n(C(CCCCCCCC)CCCCCCCC)c4c3)s2)c2nc3cc(Cl)c(Cl)cc3nc2c1-c1cccs1,COC(=O)CCCC1(c2ccccc2)C23c4c5ccc6c7cc8c9c%10c(cc%11cc%12c%13c%14c(cc%15c%16ccc-5c2c%16c2c5c%16c%17c(c(c46)c7c9c%17c4c%10c%11c%13c4c%16c%14c%152)C513)C%12)C8,2.85,-5.41,-3.71,-5.9,-3.9,,,,,,,,,
5226,10.1039/c3py01436c,CCCCCCCCCCOc1c(OCCCCCCCCCC)c(-c2ccc(-c3ccc4c5ccccc5n(C(CCCCCCCC)CCCCCCCC)c4c3)s2)c2nc3ccccc3nc2c1-c1cccs1,COC(=O)CCCC1(c2ccccc2)C23c4c5ccc6c7cc8c9c%10c(cc%11cc%12c%13c%14c(cc%15c%16ccc-5c2c%16c2c5c%16c%17c(c(c46)c7c9c%17c4c%10c%11c%13c4c%16c%14c%152)C513)C%12)C8,2.51,-5.3,-3.49,-5.9,-3.9,,,,,,,,,
5237,10.1002/aenm.201700746,CCCCCCCCC(CCCCCC)Cn1nc2c(-c3cccs3)c(F)c(F)c(-c3ccc(-c4cc5c(-c6ccc([Si](CCC)(CCC)CCC)s6)c6occc6c(-c6ccc([Si](CCC)(CCC)CCC)s6)c5o4)s3)c2n1,CCCCCCc1ccc(C2(c3ccc(CCCCCC)cc3)c3cc4c(cc3-c3sc5cc(C=C6C(=O)c7ccccc7C6=C(C#N)C#N)sc5c32)C(c2ccc(CCCCCC)cc2)(c2ccc(CCCCCC)cc2)c2c-4sc3cc(C=C4C(=O)c5ccccc5C4=C(C#N)C#N)sc23)cc1,8.03,-5.43,-2.98,-5.51,-3.84,,,1:1,,conventional,PDINO,PEDOT:PSS,chloroform,
5238,10.1002/aenm.201700746,CCCCCCCCC(CCCCCC)Cn1nc2c(-c3cccs3)c(F)c(F)c(-c3ccc(-c4cc5c(-c6ccc([Si](CCC)(CCC)CCC)s6)c6occc6c(-c6ccc([Si](CCC)(CCC)CCC)s6)c5o4)s3)c2n1,CCCCCCc1cccc(C2(c3cccc(CCCCCC)c3)c3cc4c(cc3-c3sc5cc(C=C6C(=O)c7ccccc7C6=C(C#N)C#N)sc5c32)C(c2cccc(CCCCCC)c2)(c2cccc(CCCCCC)c2)c2c-4sc3cc(C=C4C(=O)c5ccccc5C4=C(C#N)C#N)sc23)c1,7.21,-5.43,-2.98,-5.52,-3.82,,,1:1,,conventional,PDINO,PEDOT:PSS,chloroform,
5239,10.1002/asia.201801669,CCCCC(CC)Cc1ccc(-c2c3cc(-c4ccc(-c5sc(-c6cccs6)c6c5C(=O)c5c(CC(CC)CCCC)sc(CC(CC)CCCC)c5C6=O)s4)sc3c(-c3ccc(CC(CC)CCCC)s3)c3ccsc23)s1,CCCCCCCCC1(CCCCCCCC)c2cc3c(cc2-c2cc4c(cc21)-c1sc2cc(/C=C5\C(=O)c6ccccc6C5=C(C#N)C#N)sc2c1C4(CCCCCCCC)CCCCCCCC)C(CCCCCCCC)(CCCCCCCC)c1c-3sc2cc(/C=C3\C(=O)c4ccccc4C3=C(C#N)C#N)sc12,8.78,-5.33,-2.92,-5.56,-3.95,106.0,130.0,1.5:1,,inverted,ZnO,MoO3,o-DCB,
5240,10.1002/asia.201801669,CCCCC(CC)COC(=O)c1sc2csc(-c3cc4c(-c5ccc(CC(CC)CCCC)s5)c5sccc5c(-c5ccc(CC(CC)CCCC)s5)c4s3)c2c1F,CCCCCCCCC1(CCCCCCCC)c2cc3c(cc2-c2cc4c(cc21)-c1sc2cc(/C=C5\C(=O)c6ccccc6C5=C(C#N)C#N)sc2c1C4(CCCCCCCC)CCCCCCCC)C(CCCCCCCC)(CCCCCCCC)c1c-3sc2cc(/C=C3\C(=O)c4ccccc4C3=C(C#N)C#N)sc12,8.18,-5.24,-3.66,-5.56,-3.95,101.0,,1:2,,inverted,ZnO,MoO3,o-DCB,
5290,10.1021/acs.jpcc.6b05216,CCCCCCc1csc(-c2c(F)c(F)c(-c3cc(CCCCCC)c(-c4cc5c(s4)-c4sccc4[Si]5(CC(CC)CCCC)CC(CC)CCCC)s3)c3nsnc23)c1,COC(=O)CCCC1(c2ccccc2)C23c4c5ccc6c7cc8c9c%10c(cc%11cc%12c%13c%14c(cc%15c%16ccc-5c2c%16c2c5c%16c%17c(c(c46)c7c9c%17c4c%10c%11c%13c4c%16c%14c%152)C513)C%12)C8,6.33,-5.25,-3.65,-5.9,-3.9,95.0,120.0,1:2,,conventional,LiF,PEDOT:PSS,o-DCB,DIO
5291,10.1021/acs.jpcc.6b05216,CCCCCCc1csc(-c2c(F)c(F)c(-c3cc(CCCCCC)c(-c4cc5c(s4)-c4sccc4[Si]5(CC(CC)CCCC)CC(CC)CCCC)s3)c3nsnc23)c1,COC(=O)CCCC1(c2ccccc2)C23c4c5ccc6c7cc8c9c%10c(cc%11cc%12c%13c%14c(cc%15c%16ccc-5c2c%16c2c5c%16c%17c(c(c46)c7c9c%17c4c%10c%11c%13c4c%16c%14c%152)C513)C%12)C8,2.45,-5.37,-3.7,-5.9,-3.9,95.0,120.0,1:2,,conventional,LiF,PEDOT:PSS,o-DCB,DIO
5292,10.1021/acs.jpcc.6b05216,CCCCCCc1csc(-c2c(F)c(F)c(-c3cc(CCCCCC)c(-c4cc5c(s4)-c4sccc4[Si]5(CC(CC)CCCC)CC(CC)CCCC)s3)c3nsnc23)c1,COC(=O)CCCC1(c2ccccc2)C23c4c5ccc6c7cc8c9c%10c(cc%11cc%12c%13c%14c(cc%15c%16ccc-5c2c%16c2c5c%16c%17c(c(c46)c7c9c%17c4c%10c%11c%13c4c%16c%14c%152)C513)C%12)C8,5.16,-5.28,-3.66,-5.9,-3.9,95.0,120.0,1:2,,conventional,LiF,PEDOT:PSS,o-DCB,DIO
5298,10.1016/j.synthmet.2017.12.005,CCCCCCc1ccsc1,CCCCCCc1ccc(C2(c3ccc(CCCCCC)cc3)c3cc4c(cc3-c3sc(-c5ccc(/C=C(\C#N)C(=O)OCC)c6nsnc56)cc32)C(c2ccc(CCCCCC)cc2)(c2ccc(CCCCCC)cc2)c2cc(-c3ccc(/C=C(\C#N)C(=O)OCC)c5nsnc35)sc2-4)cc1,2.83,-4.94,-3.06,-5.59,-3.64,100.0,,1:0.8,,conventional,Ca,PEDOT:PSS,chlorobenzene,
5299,10.1016/j.synthmet.2017.12.005,CCCCCCc1ccsc1,CCCCCCc1ccc(C2(c3ccc(CCCCCC)cc3)c3cc4c(cc3-c3sc(-c5ccc(C=c6sc(=C(C#N)C#N)n(CC)c6=O)c6nsnc56)cc32)C(c2ccc(CCCCCC)cc2)(c2ccc(CCCCCC)cc2)c2cc(-c3ccc(C=c5sc(=C(C#N)C#N)n(CC)c5=O)c5nsnc35)sc2-4)cc1,2.15,-4.94,-3.06,-5.62,-3.75,100.0,,1:0.8,,conventional,Ca,PEDOT:PSS,chlorobenzene,
5302,10.1039/c5ta07688a,CCCCCCc1ccsc1,COC(=O)CCCC1(c2ccccc2)C23c4c5c6c7c8c9c(c%10c%11c2c2c%12c4c4c%13c5c5c7c7c8c8c%14c9c%10c9c%10c%11c2c2c%11c%12c4c4c%12c%13c5c5c7c7c8c8c%14c9c9c%10c2c2c%11c4c4c%12c5c7c5c8c9c2c45)C613,3.4,-5.2,-3.3,-5.66,-3.09,,,,,,,,,
5306,10.1007/s11426-018-9252-9,CCCCC(CC)Cc1ccc(-c2c3cc(-c4ccc(-c5sc(-c6cccs6)c6c5C(=O)c5c(CC(CC)CCCC)sc(CC(CC)CCCC)c5C6=O)s4)sc3c(-c3ccc(CC(CC)CCCC)s3)c3ccsc23)s1,CCCCCCc1ccc(C2(c3ccc(CCCCCC)cc3)c3cc4c(cc3-c3sc(/C=C5\C(=O)c6ccccc6C5=C(C#N)C#N)cc32)C(c2ccc(CCCCCC)cc2)(c2ccc(CCCCCC)cc2)c2cc(/C=C3\C(=O)c5ccccc5C3=C(C#N)C#N)sc2-4)cc1,4.34,-5.33,-3.53,-5.78,-3.84,,,,,,,,,
5307,10.1007/s11426-018-9252-9,CCCCC(CC)Cc1ccc(-c2c3cc(-c4ccc(-c5sc(-c6cccs6)c6c5C(=O)c5c(CC(CC)CCCC)sc(CC(CC)CCCC)c5C6=O)s4)sc3c(-c3ccc(CC(CC)CCCC)s3)c3ccsc23)s1,CCCCCCc1ccc(C2(c3ccc(CCCCCC)cc3)c3cc4c(cc3-c3sc(/C=C5\C(=O)c6cc(-c7ccccc7)ccc6C5=C(C#N)C#N)cc32)C(c2ccc(CCCCCC)cc2)(c2ccc(CCCCCC)cc2)c2cc(/C=C3\C(=O)c5cc(-c6ccccc6)ccc5C3=C(C#N)C#N)sc2-4)cc1,7.53,-5.33,-3.53,-5.75,-3.92,,,,,,,,,
5308,10.1007/s11426-018-9252-9,CCCCC(CC)Cc1ccc(-c2c3cc(-c4ccc(-c5sc(-c6cccs6)c6c5C(=O)c5c(CC(CC)CCCC)sc(CC(CC)CCCC)c5C6=O)s4)sc3c(-c3ccc(CC(CC)CCCC)s3)c3ccsc23)s1,CCCCCCc1ccc(C2(c3ccc(CCCCCC)cc3)c3cc4c(cc3-c3sc(/C=C5\C(=O)c6cc(-c7cccs7)ccc6C5=C(C#N)C#N)cc32)C(c2ccc(CCCCCC)cc2)(c2ccc(CCCCCC)cc2)c2cc(/C=C3\C(=O)c5cc(-c6cccs6)ccc5C3=C(C#N)C#N)sc2-4)cc1,7.79,-5.33,-3.53,-5.72,-3.91,,,,,,,,,
5309,10.1039/c6ra07951b,CCCCCCCCCCC(CCCCCCCC)COc1c2cc(-c3cc4c5nonc5c5ccsc5c4s3)sc2c(OCC(CCCCCCCC)CCCCCCCCCC)c2ccsc12,COC(=O)CCCC1(c2ccccc2)C23c4c5ccc6c7cc8c9c%10c(cc%11cc%12c%13c%14c(cc%15c%16ccc-5c2c%16c2c5c%16c%17c(c(c46)c7c9c%17c4c%10c%11c%13c4c%16c%14c%152)C513)C%12)C8,1.25,-5.56,-3.57,-5.9,-3.9,,,,,,,,,
5310,10.1039/c6ra07951b,CCCCCCCCCCC(CCCCCCCC)COc1c2cc(-c3cc4c5nonc5c5ccsc5c4s3)sc2c(OCC(CCCCCCCC)CCCCCCCCCC)c2ccsc12,COC(=O)CCCC1(c2ccccc2)C23c4c5ccc6c7cc8c9c%10c(cc%11cc%12c%13c%14c(cc%15c%16ccc-5c2c%16c2c5c%16c%17c(c(c46)c7c9c%17c4c%10c%11c%13c4c%16c%14c%152)C513)C%12)C8,1.55,-5.56,-3.57,-5.9,-3.9,,,,,,,,,
5311,10.1039/c6ra07951b,CCCCCCCCCCC(CCCCCCCC)COc1c2cc(-c3cc4c5nonc5c5ccsc5c4s3)sc2c(OCC(CCCCCCCC)CCCCCCCCCC)c2ccsc12,COC(=O)CCCC1(c2ccccc2)C23c4c5ccc6c7cc8c9c%10c(cc%11cc%12c%13c%14c(cc%15c%16ccc-5c2c%16c2c5c%16c%17c(c(c46)c7c9c%17c4c%10c%11c%13c4c%16c%14c%152)C513)C%12)C8,2.75,-5.56,-3.57,-5.9,-3.9,,,,,,,,,
5312,10.1039/c6ra07951b,CCCCCCCCCCc1cc(-c2c3cc(-c4cc5c6nonc6c6ccsc6c5s4)sc3c(-c3cc(CCCCCCCCCC)c(CCCCCCCCCC)s3)c3ccsc23)sc1CCCCCCCCCC,COC(=O)CCCC1(c2ccccc2)C23c4c5ccc6c7cc8c9c%10c(cc%11cc%12c%13c%14c(cc%15c%16ccc-5c2c%16c2c5c%16c%17c(c(c46)c7c9c%17c4c%10c%11c%13c4c%16c%14c%152)C513)C%12)C8,1.1,-5.64,-3.73,-5.9,-3.9,,,,,,,,,
5313,10.1039/c6ra07951b,CCCCCCCCCCc1cc(-c2c3cc(-c4cc5c6nonc6c6ccsc6c5s4)sc3c(-c3cc(CCCCCCCCCC)c(CCCCCCCCCC)s3)c3ccsc23)sc1CCCCCCCCCC,COC(=O)CCCC1(c2ccccc2)C23c4c5ccc6c7cc8c9c%10c(cc%11cc%12c%13c%14c(cc%15c%16ccc-5c2c%16c2c5c%16c%17c(c(c46)c7c9c%17c4c%10c%11c%13c4c%16c%14c%152)C513)C%12)C8,1.87,-5.64,-3.73,-5.9,-3.9,,,,,,,,,
5314,10.1039/c6ra07951b,CCCCCCCCCCc1cc(-c2c3cc(-c4cc5c6nonc6c6ccsc6c5s4)sc3c(-c3cc(CCCCCCCCCC)c(CCCCCCCCCC)s3)c3ccsc23)sc1CCCCCCCCCC,COC(=O)CCCC1(c2ccccc2)C23c4c5ccc6c7cc8c9c%10c(cc%11cc%12c%13c%14c(cc%15c%16ccc-5c2c%16c2c5c%16c%17c(c(c46)c7c9c%17c4c%10c%11c%13c4c%16c%14c%152)C513)C%12)C8,2.75,-5.64,-3.73,-5.9,-3.9,,,,,,,,,
5323,10.1039/c8ta11972d,CCCCCCCCC(CCCCCC)Cn1nc2c(-c3cccs3)c(F)c(F)c(-c3ccc(-c4cc5c(-c6ccc([Si](CCC)(CCC)CCC)s6)c6sccc6c(-c6ccc([Si](CCC)(CCC)CCC)s6)c5s4)s3)c2n1,CCCCCCc1cccc(C2(c3cccc(CCCCCC)c3)c3cc4c(cc3-c3sc(/C=C5\C(=O)c6cc(F)c(F)cc6C5=C(C#N)C#N)cc32)C(c2cccc(CCCCCC)c2)(c2cccc(CCCCCC)c2)c2c-4sc3c4c(sc23)-c2cc3c(cc2C4(c2cccc(CCCCCC)c2)c2cccc(CCCCCC)c2)-c2sc(/C=C4\C(=O)c5cc(F)c(F)cc5C4=C(C#N)C#N)cc2C3(c2cccc(CCCCCC)c2)c2cccc(CCCCCC)c2)c1,8.15,-5.4,-3.24,-5.47,-3.94,,,1:1.5,,conventional,PDINO,PEDOT:PSS,chloroform,
5324,10.1039/c8ta11972d,CCCCC(CC)COC(=O)c1sc2c(-c3cc4c(-c5ccc(CC(CC)CCCC)s5)c5sccc5c(-c5ccc(CC(CC)CCCC)s5)c4s3)scc2c1F,CCCCCCc1cccc(C2(c3cccc(CCCCCC)c3)c3cc4c(cc3-c3sc(/C=C5\C(=O)c6cc(F)c(F)cc6C5=C(C#N)C#N)cc32)C(c2cccc(CCCCCC)c2)(c2cccc(CCCCCC)c2)c2c-4sc3c4c(sc23)-c2cc3c(cc2C4(c2cccc(CCCCCC)c2)c2cccc(CCCCCC)c2)-c2sc(/C=C4\C(=O)c5cc(F)c(F)cc5C4=C(C#N)C#N)cc2C3(c2cccc(CCCCCC)c2)c2cccc(CCCCCC)c2)c1,6.13,-5.2,-3.6,-5.47,-3.94,,,1:1.5,,conventional,PDINO,PEDOT:PSS,,
5327,10.1039/c6nj03991j,CCCCCCCCC(CCCCCC)COc1csc2c(OCC(CCCCCC)CCCCCCCC)c(-c3cc(F)c(-c4sccc4F)s3)sc12,CCCCCCc1ccc(C2(c3ccc(CCCCCC)cc3)c3cc4c(cc3-c3sc5cc(C=C6C(=O)c7ccccc7C6=C(C#N)C#N)sc5c32)C(c2ccc(CCCCCC)cc2)(c2ccc(CCCCCC)cc2)c2c-4sc3cc(C=C4C(=O)c5ccccc5C4=C(C#N)C#N)sc23)cc1,1.8,-5.18,-2.84,-5.51,-3.78,,,,,,,,,
5328,10.1039/c6nj03991j,CCCCCCCCC(CCCCCC)CSc1csc2c(SCC(CCCCCC)CCCCCCCC)c(-c3cc(F)c(-c4sccc4F)s3)sc12,CCCCCCc1ccc(C2(c3ccc(CCCCCC)cc3)c3cc4c(cc3-c3sc5cc(C=C6C(=O)c7ccccc7C6=C(C#N)C#N)sc5c32)C(c2ccc(CCCCCC)cc2)(c2ccc(CCCCCC)cc2)c2c-4sc3cc(C=C4C(=O)c5ccccc5C4=C(C#N)C#N)sc23)cc1,4.94,-5.36,-2.92,-5.51,-3.78,,,,,,,,,
5329,10.1039/c6nj03991j,CCCCCCCCC(CCCCCC)COc1csc2c(OCC(CCCCCC)CCCCCCCC)c(-c3cc(F)c(-c4sccc4F)s3)sc12,COC(=O)CCCC1(c2ccccc2)C23c4c5ccc6c7cc8c9c%10c(cc%11cc%12c%13c%14c(cc%15c%16ccc-5c2c%16c2c5c%16c%17c(c(c46)c7c9c%17c4c%10c%11c%13c4c%16c%14c%152)C513)C%12)C8,2.03,-5.18,-2.84,-5.9,-3.9,,,,,,,,,
5330,10.1039/c6nj03991j,CCCCCCCCC(CCCCCC)CSc1csc2c(SCC(CCCCCC)CCCCCCCC)c(-c3cc(F)c(-c4sccc4F)s3)sc12,COC(=O)CCCC1(c2ccccc2)C23c4c5ccc6c7cc8c9c%10c(cc%11cc%12c%13c%14c(cc%15c%16ccc-5c2c%16c2c5c%16c%17c(c(c46)c7c9c%17c4c%10c%11c%13c4c%16c%14c%152)C513)C%12)C8,4.6,-5.36,-2.92,-5.9,-3.9,,,,,,,,,
5331,10.1002/aenm.201602119,CCCCCCCCC(CCCCCC)Cc1csc(-c2sc(-c3c(F)c(F)c(-c4cc(CC(CCCCCC)CCCCCCCC)c(-c5cc(CC(CCCCCC)CCCCCCCC)c(-c6ccc(-c7c(F)c(F)c(-c8cccs8)c8nsnc78)s6)s5)s4)c4nonc34)cc2CC(CCCCCC)CCCCCCCC)c1,CCCCCCc1ccc(C2(c3ccc(CCCCCC)s3)c3cc4c(cc3-c3sc5cc(/C=C6\C(=O)c7ccccc7C6=C(C#N)C#N)sc5c32)C(c2ccc(CCCCCC)s2)(c2ccc(CCCCCC)s2)c2c-4sc3cc(/C=C4\C(=O)c5ccccc5C4=C(C#N)C#N)sc23)s1,8.8,-5.48,-3.39,-5.66,-3.96,,,,,inverted,ZnO,V2O5,,
5332,10.1002/aenm.201602119,CCCCCCCCC(CCCCCC)Cc1cc(-c2sc(-c3c(F)c(F)c(-c4cc(CC(CCCCCC)CCCCCCCC)c(-c5cc(CC(CCCCCC)CCCCCCC)cs5)s4)c4nsnc34)cc2CC(CCCCCC)CCCCCCC)sc1-c1ccc(-c2c(F)c(F)c(-c3cccs3)c3nsnc23)s1,CCCCCCc1ccc(C2(c3ccc(CCCCCC)s3)c3cc4c(cc3-c3sc5cc(/C=C6\C(=O)c7ccccc7C6=C(C#N)C#N)sc5c32)C(c2ccc(CCCCCC)s2)(c2ccc(CCCCCC)s2)c2c-4sc3cc(/C=C4\C(=O)c5ccccc5C4=C(C#N)C#N)sc23)s1,7.6,-5.39,-3.31,-5.66,-3.96,,,,,inverted,ZnO,V2O5,,
5333,10.1002/aenm.201602119,CCCCCCCCC(CCCCCC)Cc1csc(-c2sc(-c3c(F)c(F)c(-c4cc(CC(CCCCCC)CCCCCCCC)c(-c5cc(CC(CCCCCC)CCCCCCCC)c(-c6ccc(-c7c(F)c(F)c(-c8cccs8)c8nonc78)s6)s5)s4)c4nonc34)cc2CC(CCCCCC)CCCCCCCC)c1,CCCCCCc1ccc(C2(c3ccc(CCCCCC)s3)c3cc4c(cc3-c3sc5cc(/C=C6\C(=O)c7ccccc7C6=C(C#N)C#N)sc5c32)C(c2ccc(CCCCCC)s2)(c2ccc(CCCCCC)s2)c2c-4sc3cc(/C=C4\C(=O)c5ccccc5C4=C(C#N)C#N)sc23)s1,7.1,-5.57,-3.49,-5.66,-3.96,,,,,inverted,ZnO,V2O5,,
5334,10.1021/acsami.8b20276,CCCCCCCCOc1cc2nonc2c(-c2cc(F)c(-c3sccc3F)s2)c1OCCCCCCCC,CCCCCCc1ccc(C2(c3ccc(CCCCCC)cc3)c3cc4c(cc3-c3sc5cc(/C=C6/C(=O)c7cc(F)c(F)cc7C6=C(C#N)C#N)sc5c32)C(c2ccc(CCCCCC)cc2)(c2ccc(CCCCCC)cc2)c2c-4sc3cc(/C=C4/C(=O)c5cc(F)c(F)cc5C4=C(C#N)C#N)sc23)cc1,5.28,-5.33,-3.61,-5.66,-4.11,,,,,inverted,ZnO,MoO3,chlorobenzene,
5335,10.1039/c3py00614j,CCCCCCc1csc(-c2ccc(-c3cc(CCCCCC)c(/C=C/c4csc(-c5cc6c(OCC(CC)CCCC)c7sccc7c(OCC(CC)CCCC)c6s5)n4)s3)c3nsnc23)c1,COC(=O)CCCC1(c2ccccc2)C23c4c5c6c7c8c9c(c%10c%11c2c2c%12c4c4c%13c5c5c7c7c8c8c%14c9c%10c9c%10c%11c2c2c%11c%12c4c4c%12c%13c5c5c7c7c8c8c%14c9c9c%10c2c2c%11c4c4c%12c5c7c5c8c9c2c45)C613,2.63,-5.58,-3.65,-6.1,-3.7,,,,,,,,,
5336,10.1039/c3py00614j,CCCCCCc1csc(-c2c(F)c(F)c(-c3cc(CCCCCC)c(/C=C/c4csc(-c5cc6c(OCC(CC)CCCC)c7sccc7c(OCC(CC)CCCC)c6s5)n4)s3)c3nsnc23)c1,COC(=O)CCCC1(c2ccccc2)C23c4c5c6c7c8c9c(c%10c%11c2c2c%12c4c4c%13c5c5c7c7c8c8c%14c9c%10c9c%10c%11c2c2c%11c%12c4c4c%12c%13c5c5c7c7c8c8c%14c9c9c%10c2c2c%11c4c4c%12c5c7c5c8c9c2c45)C613,3.75,-5.59,-3.57,-6.1,-3.7,,,,,,,,,
5337,10.1039/c3py00614j,CCCCCCc1csc(-c2c(F)c(F)c(-c3cc(CCCCCC)c(/C=C/c4csc(-c5cc6c(OCC(CC)CCCC)c7sccc7c(OCC(CC)CCCC)c6s5)n4)s3)c3nsnc23)c1,COC(=O)CCCC1(c2ccccc2)C23c4c5ccc6c7cc8c9c%10c(cc%11cc%12c%13c%14c(cc%15c%16ccc-5c2c%16c2c5c%16c%17c(c(c46)c7c9c%17c4c%10c%11c%13c4c%16c%14c%152)C513)C%12)C8,3.65,-5.59,-3.57,-5.9,-3.9,,,,,conventional,,,,
5338,10.1039/c3py00614j,CCCCCCc1csc(-c2c(F)c(F)c(-c3cc(CCCCCC)c(/C=C/c4csc(-c5cc6c(OCC(CC)CCCC)c7sccc7c(OCC(CC)CCCC)c6s5)n4)s3)c3nsnc23)c1,COC(=O)CCCC1(c2ccccc2)C23c4c5ccc6c7cc8c9c%10c(cc%11cc%12c%13c%14c(cc%15c%16ccc-5c2c%16c2c5c%16c%17c(c(c46)c7c9c%17c4c%10c%11c%13c4c%16c%14c%152)C513)C%12)C8,4.42,-5.59,-3.57,-5.9,-3.9,,,,,inverted,,,,
5339,10.1021/acsaem.9b01176,CCCCC(CC)COC(=O)c1sc2csc(-c3cc4c(-c5ccc(CC(CC)CCCC)s5)c5sccc5c(-c5ccc(CC(CC)CCCC)s5)c4s3)c2c1F,CCCCCCc1ccc(C2(c3ccc(CCCCCC)cc3)c3cc4c(cc3-c3sc5cc(C=C6C(=O)c7ccccc7C6=C(C#N)C#N)sc5c32)C(c2ccc(CCCCCC)cc2)(c2ccc(CCCCCC)cc2)c2c-4sc3cc(C=C4C(=O)c5ccccc5C4=C(C#N)C#N)sc23)cc1,8.27,-5.85,-3.71,-6.06,-4.05,,,1:1,,conventional,PDINO,PEDOT:PSS,chlorobenzene,
5340,10.1021/acsaem.9b01176,CCCCC(CC)COC(=O)c1sc2csc(-c3cc4c(-c5ccc(CC(CC)CCCC)s5)c5sccc5c(-c5ccc(CC(CC)CCCC)s5)c4s3)c2c1F,COC(=O)CCCC1(c2ccccc2)C23c4c5ccc6c7cc8c9c%10c(cc%11cc%12c%13c%14c(cc%15c%16ccc-5c2c%16c2c5c%16c%17c(c(c46)c7c9c%17c4c%10c%11c%13c4c%16c%14c%152)C513)C%12)C8,9.15,-5.85,-3.71,-6.44,-4.12,,,1:1,,conventional,PDINO,PEDOT:PSS,o-DCB,
5341,10.1021/acsaem.9b01176,CCCCC(CC)COC(=O)c1sc2csc(-c3cc4c(-c5ccc(CC(CC)CCCC)s5)c5sccc5c(-c5ccc(CC(CC)CCCC)s5)c4s3)c2c1F,CCCCCCCCCCC(CCCCCCCC)CN1C(=O)c2ccc3c4c(c(-c5ccc(-c6ccc(-c7cc8c9c(c(-c%10cccs%10)cc%10c9c7C(=O)N(CC(CCCCCCCC)CCCCCCCCCC)C%10=O)C(=O)N(CC(CCCCCCCC)CCCCCCCCCC)C8=O)s6)s5)cc(c24)C1=O)C(=O)N(CC(CCCCCCCC)CCCCCCCCCC)C3=O,6.63,-5.85,-3.71,-6.32,-4.05,,,1:1,,conventional,PDINO,PEDOT:PSS,o-DCB,
5342,10.1021/acsami.9b00083,CCCCCCCCCCCCC(CCCCCCCCCC)Cc1c[se]c(-c2cc3c(cc(-c4cc(CC(CCCCCCCCCC)CCCCCCCCCCCC)c(-c5ccc(-c6cccs6)s5)[se]4)c4nsnc43)c3nsnc23)c1,COC(=O)CCCC1(c2ccccc2)C23c4c5ccc6c7cc8c9c%10c(cc%11cc%12c%13c%14c(cc%15c%16ccc-5c2c%16c2c5c%16c%17c(c(c46)c7c9c%17c4c%10c%11c%13c4c%16c%14c%152)C513)C%12)C8,8.11,-5.33,-3.84,-6.0,-3.9,250.0,100.0,1:2,5 vol %,,,,,
5343,10.1021/acsami.9b00083,CCCCCCCCCCC(CCCCCCCC)Cc1c[se]c(-c2cc3c(cc(-c4cc(CC(CCCCCCCC)CCCCCCCCCC)c(-c5ccc(-c6cccs6)s5)[se]4)c4nsnc43)c3nsnc23)c1,COC(=O)CCCC1(c2ccccc2)C23c4c5ccc6c7cc8c9c%10c(cc%11cc%12c%13c%14c(cc%15c%16ccc-5c2c%16c2c5c%16c%17c(c(c46)c7c9c%17c4c%10c%11c%13c4c%16c%14c%152)C513)C%12)C8,5.23,-5.28,-3.82,-6.0,-3.9,250.0,100.0,1:2,5 vol %,,,,,
5344,10.1021/acsami.9b00083,CCCCCCCCCCCCC(CCCCCCCCCC)Cc1csc(-c2cc3c(cc(-c4cc(CC(CCCCCCCCCC)CCCCCCCCCCCC)c(-c5ccc(-c6ccc[se]6)[se]5)s4)c4nsnc43)c3nsnc23)c1,COC(=O)CCCC1(c2ccccc2)C23c4c5ccc6c7cc8c9c%10c(cc%11cc%12c%13c%14c(cc%15c%16ccc-5c2c%16c2c5c%16c%17c(c(c46)c7c9c%17c4c%10c%11c%13c4c%16c%14c%152)C513)C%12)C8,8.33,-5.39,-3.83,-6.0,-3.9,250.0,100.0,1:2,5 vol %,,,,,
5345,10.1021/acsami.9b00083,CCCCCCCCCCC(CCCCCCCC)Cc1csc(-c2cc3c(cc(-c4cc(CC(CCCCCCCC)CCCCCCCCCC)c(-c5ccc(-c6ccc[se]6)[se]5)s4)c4nsnc43)c3nsnc23)c1,COC(=O)CCCC1(c2ccccc2)C23c4c5ccc6c7cc8c9c%10c(cc%11cc%12c%13c%14c(cc%15c%16ccc-5c2c%16c2c5c%16c%17c(c(c46)c7c9c%17c4c%10c%11c%13c4c%16c%14c%152)C513)C%12)C8,9.24,-5.44,-3.81,-6.0,-3.9,250.0,100.0,1:2,5 vol %,,,,,
5346,10.1021/acsami.9b00083,CCCCCCCCCCCCC(CCCCCCCCCC)Cc1c[se]c(-c2cc3c(cc(-c4cc(CC(CCCCCCCCCC)CCCCCCCCCCCC)c(-c5ccc(-c6ccc[se]6)[se]5)[se]4)c4nsnc43)c3nsnc23)c1,COC(=O)CCCC1(c2ccccc2)C23c4c5ccc6c7cc8c9c%10c(cc%11cc%12c%13c%14c(cc%15c%16ccc-5c2c%16c2c5c%16c%17c(c(c46)c7c9c%17c4c%10c%11c%13c4c%16c%14c%152)C513)C%12)C8,6.02,-5.24,-3.83,-6.0,-3.9,250.0,100.0,1:2 w/w,5 vol %,,,,,
5347,10.1021/acsami.9b00083,CCCCCCCCCCC(CCCCCCCC)Cc1c[se]c(-c2cc3c(cc(-c4cc(CC(CCCCCCCC)CCCCCCCCCC)c(-c5ccc(-c6ccc[se]6)[se]5)[se]4)c4nsnc43)c3nsnc23)c1,COC(=O)CCCC1(c2ccccc2)C23c4c5ccc6c7cc8c9c%10c(cc%11cc%12c%13c%14c(cc%15c%16ccc-5c2c%16c2c5c%16c%17c(c(c46)c7c9c%17c4c%10c%11c%13c4c%16c%14c%152)C513)C%12)C8,5.44,-5.18,-3.79,-6.0,-3.9,250.0,100.0,1:2 w/w,5 vol %,,,,,
5376,10.1039/c6tc04983d,CCCCCCSc1cc(F)cc(-c2c3cc(-c4ccc(-c5c(F)c(OCC(CC)CCCC)c(-c6cccs6)c6nsnc56)s4)sc3c(-c3cc(F)cc(SCCCCCC)c3)c3ccsc23)c1,CCCCCCc1ccc(C2(c3ccc(CCCCCC)cc3)c3cc4c(cc3-c3sc5cc(C=C6C(=O)c7ccccc7C6=C(C#N)C#N)sc5c32)C(c2ccc(CCCCCC)cc2)(c2ccc(CCCCCC)cc2)c2c-4sc3cc(C=C4C(=O)c5ccccc5C4=C(C#N)C#N)sc23)cc1,6.42,-5.49,-3.7,-5.58,-3.91,,,1:1,,conventional,PFN-Br,PEDOT:PSS,chlorobenzene,
5377,10.1039/c6tc04983d,CCCCCCSc1cc(F)cc(-c2c3cc(-c4ccc(-c5c(F)c(SCC(CC)CCCC)c(-c6cccs6)c6nsnc56)s4)sc3c(-c3cc(F)cc(SCCCCCC)c3)c3ccsc23)c1,CCCCCCc1ccc(C2(c3ccc(CCCCCC)cc3)c3cc4c(cc3-c3sc5cc(C=C6C(=O)c7ccccc7C6=C(C#N)C#N)sc5c32)C(c2ccc(CCCCCC)cc2)(c2ccc(CCCCCC)cc2)c2c-4sc3cc(C=C4C(=O)c5ccccc5C4=C(C#N)C#N)sc23)cc1,1.14,-5.66,-3.88,-5.58,-3.91,,,1:1,,conventional,PFN-Br,PEDOT:PSS,chlorobenzene,
5383,10.1021/acs.jpcc.5b08367,CCCCC(CC)COc1c2cc(-c3scc4sc(C(=O)C(CC)CCCC)cc34)sc2c(OCC(CC)CCCC)c2ccsc12,CCCCCCCCCCC(CCCCCCCC)CN1C(=O)c2ccc3c4c(c(-c5ccc(-c6cccs6)s5)cc(c24)C1=O)C(=O)N(C(CCCCCCCC)CCCCCCCCCC)C3=O,1.46,-5.12,-3.35,-5.77,-3.84,,,,,,,,,
5384,10.1021/acs.jpcc.5b08367,CCCCC(CC)CC(=O)c1cc2c(-c3cc4c(-c5ccc(CC(CC)CCCC)s5)c5sccc5c(-c5ccc(CC(CC)CCCC)s5)c4s3)scc2s1,CCCCCCCCCCC(CCCCCCCC)CN1C(=O)c2ccc3c4c(c(-c5ccc(-c6cccs6)s5)cc(c24)C1=O)C(=O)N(C(CCCCCCCC)CCCCCCCCCC)C3=O,2.73,-5.11,-3.25,-5.77,-3.84,,,,,,,,,
5404,10.1016/j.solener.2018.09.077,CCCCC(CC)COC(=O)c1sc2csc(-c3cc4c(-c5ccc(CC(CC)CCCC)s5)c5sccc5c(-c5ccc(CC(CC)CCCC)s5)c4s3)c2c1F,CCCCC(CC)CC1(CC(CC)CCCC)c2cc(-c3ccc(/C=C4\SC(=S)N(CC)C4=O)c4nsnc34)sc2-c2sc(-c3ccc(/C=C4\SC(=S)N(CC)C4=O)c4nsnc34)cc21,6.4,-5.26,-3.62,-5.44,-3.72,90.0,,1:3,,inverted,ZnO,MoO3,chlorobenzene,CN
5405,10.1016/j.solener.2018.09.077,CCCCC(CC)COC(=O)c1sc2csc(-c3cc4c(-c5ccc(CC(CC)CCCC)s5)c5sccc5c(-c5ccc(CC(CC)CCCC)s5)c4s3)c2c1F,CCCCC(CC)CC1(CC(CC)CCCC)c2cc(-c3ccc(/C=c4\sc(=C(C#N)C#N)n(CC)c4=O)c4nsnc34)sc2-c2sc(-c3ccc(/C=c4\sc(=C(C#N)C#N)n(CC)c4=O)c4nsnc34)cc21,3.21,-5.26,-3.62,-5.47,-3.84,90.0,,1:3,,inverted,ZnO,MoO3,chlorobenzene,CN
5408,10.1039/c7ta11059f,CCCCCCCCC(CCCCCC)Cn1nc2c(-c3cccs3)c(F)c(F)c(-c3ccc(-c4cc5c(-c6ccc(OCC(CCCC)CCCCCC)cc6)c6sccc6c(-c6ccc(OCC(CCCC)CCCCCC)cc6)c5s4)s3)c2n1,CCCCCCc1ccc(C2(c3ccc(CCCCCC)cc3)c3cc4c(cc3-c3sc5cc(C=C6C(=O)c7ccccc7C6=C(C#N)C#N)sc5c32)C(c2ccc(CCCCCC)cc2)(c2ccc(CCCCCC)cc2)c2c-4sc3cc(C=C4C(=O)c5ccccc5C4=C(C#N)C#N)sc23)cc1,4.1,-5.27,-3.06,-5.6,-3.85,,,1:1,,inverted,ZnO,MoO3,toluene,
5409,10.1039/c7ta11059f,CCCCCCCCC(CCCCCC)Cn1nc2c(-c3cccs3)c(F)c(F)c(-c3ccc(-c4cc5c(-c6ccc(OCC(CCCC)CCCCCC)c(C(F)(F)F)c6)c6sccc6c(-c6ccc(OCC(CCCC)CCCCCC)c(C(F)(F)F)c6)c5s4)s3)c2n1,CCCCCCc1ccc(C2(c3ccc(CCCCCC)cc3)c3cc4c(cc3-c3sc5cc(C=C6C(=O)c7ccccc7C6=C(C#N)C#N)sc5c32)C(c2ccc(CCCCCC)cc2)(c2ccc(CCCCCC)cc2)c2c-4sc3cc(C=C4C(=O)c5ccccc5C4=C(C#N)C#N)sc23)cc1,7.8,-5.49,-3.22,-5.6,-3.85,,,1:1,,inverted,ZnO,MoO3,toluene,
5414,10.1039/c5nj01105a,CCCCCCC(CC)CN1C(=O)/C(=C2/C(=O)N(CC(CC)CCCCCC)c3cc(-c4cc5c(s4)-c4cc6c(cc4C5(c4ccc(CCCC)cc4)c4ccc(CCCC)cc4)-c4sccc4C6(c4ccc(CCCC)cc4)c4ccc(CCCC)cc4)ccc32)c2ccccc21,COC(=O)CCCC1(c2ccccc2)C23c4c5ccc6c7cc8c9c%10c(cc%11cc%12c%13c%14c(cc%15c%16ccc-5c2c%16c2c5c%16c%17c(c(c46)c7c9c%17c4c%10c%11c%13c4c%16c%14c%152)C513)C%12)C8,0.85,-5.46,-3.56,-6.0,-4.1,,,,,,,,,
5416,10.1039/c5nj01105a,CCCCCCC(CC)CN1C(=O)C2=C(c3ccc(-c4cc5c(s4)-c4cc6c(cc4C5(c4ccc(CCCC)cc4)c4ccc(CCCC)cc4)-c4sc(-c5ccc7c(c5)N(CC(CC)CCCCCC)C(=O)/C7=C5/C(=O)N(CC(CC)CCCCCC)c7cc(-c8cc9c(s8)-c8cc%10c(cc8C9(c8ccc(CCCC)cc8)c8ccc(CCCC)cc8)-c8sccc8C%10(c8ccc(CCCC)cc8)c8ccc(CCCC)cc8)ccc75)cc4C6(c4ccc(CCCC)cc4)c4ccc(CCCC)cc4)s3)N(CC(CC)CCCCCC)C(=O)C2=C1c1cccs1,COC(=O)CCCC1(c2ccccc2)C23c4c5ccc6c7cc8c9c%10c(cc%11cc%12c%13c%14c(cc%15c%16ccc-5c2c%16c2c5c%16c%17c(c(c46)c7c9c%17c4c%10c%11c%13c4c%16c%14c%152)C513)C%12)C8,1.29,-5.23,-3.57,-6.0,-4.1,,,,,,,,,
5417,10.1016/j.orgel.2018.05.050,CCCCC(CC)Cc1ccc(-c2c3cc(-c4ccc(-c5sc(-c6cccs6)c6c5C(=O)c5c(CC(CC)CCCC)sc(CC(CC)CCCC)c5C6=O)s4)sc3c(-c3ccc(CC(CC)CCCC)s3)c3ccsc23)s1,CCCCCCCCC1(CCCCCCCC)c2cc3c(cc2-c2sc(-c4sc(/C=C5\C(=O)c6cc7ccccc7cc6C5=C(C#N)C#N)cc4CC(CC)CCCC)cc21)C(CCCCCCCC)(CCCCCCCC)c1cc(-c2sc(/C=C4\C(=O)c5cc6ccccc6cc5C4=C(C#N)C#N)cc2CC(CC)CCCC)sc1-3,4.34,-5.33,-3.53,-5.42,-4.03,100.0,80.0,1:1,,conventional,PNDIT-F3N-Br,PEDOT:PSS,chlorobenzene,
5418,10.1016/j.orgel.2018.05.050,CCCCC(CC)Cc1ccc(-c2c3cc(-c4ccc(-c5sc(-c6cccs6)c6c5C(=O)c5c(CC(CC)CCCC)sc(CC(CC)CCCC)c5C6=O)s4)sc3c(-c3ccc(CC(CC)CCCC)s3)c3ccsc23)s1,CCCCCCCCC1(CCCCCCCC)c2cc(-c3sc(/C=C4\C(=O)c5cc6ccccc6cc5C4=C(C#N)C#N)cc3CC(CC)CCCC)ccc2-c2cc3c(cc21)-c1ccc(-c2sc(/C=C4\C(=O)c5cc6ccccc6cc5C4=C(C#N)C#N)cc2CC(CC)CCCC)cc1C3(CCCCCCCC)CCCCCCCC,2.54,-5.33,-3.53,-5.8,-3.93,100.0,80.0,1:1,,conventional,PNDIT-F3N-Br,PEDOT:PSS,chlorobenzene,
5426,10.1039/c4tc02597k,CCCCCCCCCCC(CCCCCCCC)COc1cc2c(cc1OCC(CCCCCCCC)CCCCCCCCCC)c1cc(-c3ccc(-c4ccc5c(OCCCCCC)c(-c6cccs6)ccc5c4OCCCCCC)s3)sc1c1sccc21,COC(=O)CCCC1(c2ccccc2)C23c4c5ccc6c7cc8c9c%10c(cc%11cc%12c%13c%14c(cc%15c%16ccc-5c2c%16c2c5c%16c%17c(c(c46)c7c9c%17c4c%10c%11c%13c4c%16c%14c%152)C513)C%12)C8,2.61,-5.56,-3.48,-5.87,-3.91,,,,,,,,,
5427,10.1039/c4tc02597k,CCCCCCCCCCC(CCCCCCCC)COc1cc2c(cc1OCC(CCCCCCCC)CCCCCCCCCC)c1cc(-c3ccc(-c4ccc5c(OCCCCCC)c(-c6cccs6)ccc5c4OCCCCCC)s3)sc1c1sccc21,COC(=O)CCCC1(c2ccccc2)C23c4c5ccc6c7cc8c9c%10c(cc%11cc%12c%13c%14c(cc%15c%16ccc-5c2c%16c2c5c%16c%17c(c(c46)c7c9c%17c4c%10c%11c%13c4c%16c%14c%152)C513)C%12)C8,3.0,-5.56,-3.48,-5.87,-3.91,,,,,,,,,
5428,10.1039/c4tc02597k,CCCCCCCCCCC(CCCCCCCC)COc1cc2c(cc1OCC(CCCCCCCC)CCCCCCCCCC)c1cc(-c3ccc(-c4ccc5c(OCCCCCC)c(-c6cccs6)ccc5c4OCCCCCC)s3)sc1c1sccc21,COC(=O)CCCC1(c2ccccc2)C23c4c5ccc6c7cc8c9c%10c(cc%11cc%12c%13c%14c(cc%15c%16ccc-5c2c%16c2c5c%16c%17c(c(c46)c7c9c%17c4c%10c%11c%13c4c%16c%14c%152)C513)C%12)C8,4.03,-5.56,-3.48,-5.87,-3.91,,,,,,,,,
5429,10.1039/c4tc02597k,CCCCCCCCCCC(CCCCCCCC)COc1cc2c(cc1OCC(CCCCCCCC)CCCCCCCCCC)c1cc(-c3ccc(-c4ccc5c(OCCCCCC)c(-c6cccs6)ccc5c4OCCCCCC)s3)sc1c1sccc21,COC(=O)CCCC1(c2ccccc2)C23c4c5ccc6c7cc8c9c%10c(cc%11cc%12c%13c%14c(cc%15c%16ccc-5c2c%16c2c5c%16c%17c(c(c46)c7c9c%17c4c%10c%11c%13c4c%16c%14c%152)C513)C%12)C8,4.29,-5.56,-3.48,-5.87,-3.91,,,,,,,,,
5437,10.1021/acsami.7b05787,CCCCC(CC)COc1ccc(OCC(CC)CCCC)c(-c2ccc(-c3c(F)c(F)c(-c4cccs4)c4nsnc34)s2)c1,COC(=O)CCCC1(c2ccccc2)C23c4c5ccc6c7cc8c9c%10c(cc%11cc%12c%13c%14c(cc%15c%16ccc-5c2c%16c2c5c%16c%17c(c(c46)c7c9c%17c4c%10c%11c%13c4c%16c%14c%152)C513)C%12)C8,7.69,-5.34,-3.59,-6.0,-4.3,220.0,,1:1.5 (w/w),2.0 wt%,,,,,
5439,10.1021/acsami.7b05787,CCCCCCCCC(CCCCCC)Cn1c2ccccc2c2ccc(-c3c4cc(-c5ccc(-c6sc(-c7cccs7)c7c6C(=O)c6c(CC(CC)CCCC)sc(CC(CC)CCCC)c6C7=O)s5)sc4c(-c4ccc5c6ccccc6n(CC(CCCCCC)CCCCCCCC)c5c4)c4ccsc34)cc21,COC(=O)CCCC1(c2ccccc2)C23c4c5ccc6c7cc8c9c%10c(cc%11cc%12c%13c%14c(cc%15c%16ccc-5c2c%16c2c5c%16c%17c(c(c46)c7c9c%17c4c%10c%11c%13c4c%16c%14c%152)C513)C%12)C8,8.08,-5.36,-3.61,-6.0,-4.3,,,1:1.5 (w/w),2.0 wt%,,,,,
5448,10.1039/c8tc06245e,CCCCC(CC)Cc1ccc(-c2c3cc(-c4ccc(-c5sc(-c6cccs6)c6c5C(=O)c5c(CC(CC)CCCC)sc(CC(CC)CCCC)c5C6=O)s4)sc3c(-c3ccc(CC(CC)CCCC)s3)c3ccsc23)s1,CCCCCCCCC1(CCCCCCCC)c2cc3c(cc2-c2sc4c(c21)C(CCCCCCCC)(CCCCCCCC)c1cc2c(cc1-4)C(c1ccc(CCCCCC)cc1)(c1ccc(CCCCCC)cc1)c1cc(/C=C4\C(=O)c5ccccc5C4=C(C#N)C#N)sc1-2)C(c1ccc(CCCCCC)cc1)(c1ccc(CCCCCC)cc1)c1cc(/C=C2\C(=O)c4ccccc4C2=C(C#N)C#N)sc1-3,8.86,-5.23,-3.42,-5.5,-3.84,90.0,,1:1,,inverted,ZnO,MoO3,o-DCB,
5449,10.1039/c8tc06245e,CCCCC(CC)Cc1ccc(-c2c3cc(-c4ccc(-c5sc(-c6cccs6)c6c5C(=O)c5c(CC(CC)CCCC)sc(CC(CC)CCCC)c5C6=O)s4)sc3c(-c3ccc(CC(CC)CCCC)s3)c3ccsc23)s1,CCCCCCCCC1(CCCCCCCC)c2cc3c(cc2-c2sc4c(c21)C(CCCCCCCC)(CCCCCCCC)c1cc2c(cc1-4)C(c1ccc(CCCCCC)cc1)(c1ccc(CCCCCC)cc1)c1cc(/C=C4\C(=O)c5cc(F)c(F)cc5C4=C(C#N)C#N)sc1-2)C(c1ccc(CCCCCC)cc1)(c1ccc(CCCCCC)cc1)c1cc(/C=C2\C(=O)c4cc(F)c(F)cc4C2=C(C#N)C#N)sc1-3,10.07,-5.23,-3.42,-5.51,-3.96,90.0,,1:1,,inverted,ZnO,MoO3,o-DCB,
5450,10.1039/c8tc06245e,CCCCC(CC)Cc1ccc(-c2c3cc(-c4ccc(-c5sc(-c6cccs6)c6c5C(=O)c5c(CC(CC)CCCC)sc(CC(CC)CCCC)c5C6=O)s4)sc3c(-c3ccc(CC(CC)CCCC)s3)c3ccsc23)s1,CCCCCCc1ccc(C2(c3ccc(CCCCCC)cc3)c3cc4c(cc3-c3sc5cc(C=C6C(=O)c7ccccc7C6=C(C#N)C#N)sc5c32)C(c2ccc(CCCCCC)cc2)(c2ccc(CCCCCC)cc2)c2c-4sc3cc(C=C4C(=O)c5ccccc5C4=C(C#N)C#N)sc23)cc1,9.57,-5.23,-3.42,-5.51,-3.78,90.0,,1:1,,inverted,ZnO,MoO3,o-DCB,
5454,10.1021/cm1020228,CCCCCCCC[Si]1(CCCCCCCC)c2cc3c(cc2-c2sccc21)[Si](CCCCCCCC)(CCCCCCCC)c1cc(-c2cccc4nsnc24)sc1-3,COC(=O)CCCC1(c2ccccc2)C23c4c5ccc6c7cc8c9c%10c(cc%11cc%12c%13c%14c(cc%15c%16ccc-5c2c%16c2c5c%16c%17c(c(c46)c7c9c%17c4c%10c%11c%13c4c%16c%14c%152)C513)C%12)C8,1.16,-5.32,-3.25,-5.9,-3.9,,,,,,,,,
5455,10.1021/cm1020228,CCCCCCCC[Si]1(CCCCCCCC)c2cc3c(cc2-c2sccc21)[Si](CCCCCCCC)(CCCCCCCC)c1cc(-c2cccc4nsnc24)sc1-3,COC(=O)CCCC1(c2ccccc2)C23c4c5ccc6c7cc8c9c%10c(cc%11cc%12c%13c%14c(cc%15c%16ccc-5c2c%16c2c5c%16c%17c(c(c46)c7c9c%17c4c%10c%11c%13c4c%16c%14c%152)C513)C%12)C8,2.07,-5.32,-3.25,-5.9,-3.9,,,1:2,,,,,,
5456,10.1021/cm1020228,CCCCCCCC[Si]1(CCCCCCCC)c2cc3c(cc2-c2sccc21)[Si](CCCCCCCC)(CCCCCCCC)c1cc(-c2cccc4nsnc24)sc1-3,COC(=O)CCCC1(c2ccccc2)C23c4c5ccc6c7cc8c9c%10c(cc%11cc%12c%13c%14c(cc%15c%16ccc-5c2c%16c2c5c%16c%17c(c(c46)c7c9c%17c4c%10c%11c%13c4c%16c%14c%152)C513)C%12)C8,3.47,-5.32,-3.25,-5.9,-3.9,80.0,,1:3,,,,,,
5457,10.1021/cm1020228,CCCCCCCC[Si]1(CCCCCCCC)c2cc3c(cc2-c2sccc21)[Si](CCCCCCCC)(CCCCCCCC)c1cc(-c2ccc(-c4ccc(-c5cccs5)c5nsnc45)s2)sc1-3,COC(=O)CCCC1(c2ccccc2)C23c4c5ccc6c7cc8c9c%10c(cc%11cc%12c%13c%14c(cc%15c%16ccc-5c2c%16c2c5c%16c%17c(c(c46)c7c9c%17c4c%10c%11c%13c4c%16c%14c%152)C513)C%12)C8,1.69,-5.25,-3.55,-5.9,-3.9,,,,,,,,,
5458,10.1021/cm1020228,CCCCCCCC[Si]1(CCCCCCCC)c2cc3c(cc2-c2sccc21)[Si](CCCCCCCC)(CCCCCCCC)c1cc(-c2ccc(-c4ccc(-c5cccs5)c5nsnc45)s2)sc1-3,COC(=O)CCCC1(c2ccccc2)C23c4c5ccc6c7cc8c9c%10c(cc%11cc%12c%13c%14c(cc%15c%16ccc-5c2c%16c2c5c%16c%17c(c(c46)c7c9c%17c4c%10c%11c%13c4c%16c%14c%152)C513)C%12)C8,3.5,-5.25,-3.55,-5.9,-3.9,,,,,,,,,
5459,10.1021/cm1020228,CCCCCCCC[Si]1(CCCCCCCC)c2cc3c(cc2-c2sccc21)[Si](CCCCCCCC)(CCCCCCCC)c1cc(-c2ccc(-c4ccc(-c5cccs5)c5nsnc45)s2)sc1-3,COC(=O)CCCC1(c2ccccc2)C23c4c5ccc6c7cc8c9c%10c(cc%11cc%12c%13c%14c(cc%15c%16ccc-5c2c%16c2c5c%16c%17c(c(c46)c7c9c%17c4c%10c%11c%13c4c%16c%14c%152)C513)C%12)C8,3.64,-5.25,-3.55,-5.9,-3.9,90.0,,1:3,,,,,,
5460,10.1016/j.orgel.2012.04.033,CCCCCCCCC1(CCCCCCCC)c2ccccc2-c2nc3c(nc21)-c1ccc(-c2ccc(-c4ccc(-c5cccs5)c5nn(CC(CC)CCCC)nc45)s2)cc1C3(CCCCCCCC)CCCCCCCC,COC(=O)CCCC1(c2ccccc2)C23c4c5c6c7c8c9c(c%10c%11c2c2c%12c4c4c%13c5c5c7c7c8c8c%14c9c%10c9c%10c%11c2c2c%11c%12c4c4c%12c%13c5c5c7c7c8c8c%14c9c9c%10c2c2c%11c4c4c%12c5c7c5c8c9c2c45)C613,0.77,-5.56,-3.38,-6.1,-3.7,80.0,150.0,1:2,,conventional,Ca,PEDOT:PSS,o-DCB,
5461,10.1016/j.orgel.2018.03.005,CCCCCCCCON1C(=O)c2c(c(-c3ccc(-c4cc5c(-c6ccc(CC(CC)CCCC)s6)c6sccc6c(-c6ccc(CC(CC)CCCC)s6)c5s4)s3)c3nn(CCCCCCCC)nc3c2-c2cccs2)C1=O,CCCCCCc1ccc(C2(c3ccc(CCCCCC)cc3)c3cc4c(cc3-c3sc5cc(C=C6C(=O)c7ccccc7C6=C(C#N)C#N)sc5c32)C(c2ccc(CCCCCC)cc2)(c2ccc(CCCCCC)cc2)c2c-4sc3cc(C=C4C(=O)c5ccccc5C4=C(C#N)C#N)sc23)cc1,7.3,-5.26,-3.11,-5.51,-3.78,100.0,120.0,1:1.5,0.5 vol%,conventional,PFN-Br,PEDOT:PSS,chlorobenzene,dibenzyl ether
5462,10.1016/j.orgel.2018.03.005,CCCCCCCCON1C(=O)c2c(c(-c3ccc(-c4cc5c(-c6ccc(CC(CC)CCCC)cc6)c6sccc6c(-c6ccc(CC(CC)CCCC)cc6)c5s4)s3)c3nn(CCCCCCCC)nc3c2-c2cccs2)C1=O,CCCCCCc1ccc(C2(c3ccc(CCCCCC)cc3)c3cc4c(cc3-c3sc5cc(C=C6C(=O)c7ccccc7C6=C(C#N)C#N)sc5c32)C(c2ccc(CCCCCC)cc2)(c2ccc(CCCCCC)cc2)c2c-4sc3cc(C=C4C(=O)c5ccccc5C4=C(C#N)C#N)sc23)cc1,7.48,-5.33,-3.15,-5.51,-3.78,100.0,120.0,1:1.5,0.5 vol%,conventional,PFN-Br,PEDOT:PSS,chlorobenzene,dibenzyl ether
5463,10.1016/j.orgel.2018.03.005,CCCCCCCCON1C(=O)c2c(c(-c3ccc(-c4cc5c(-c6ccc(CC(CC)CCCC)cc6)c6sc(-c7ccc(-c8c9c(c(-c%10ccc(-c%11cc%12c(-c%13ccc(CC(CC)CCCC)s%13)c%13sccc%13c(-c%13ccc(CC(CC)CCCC)s%13)c%12s%11)s%10)c%10nn(CCCCCCCC)nc8%10)C(=O)N(OCCCCCCCC)C9=O)s7)cc6c(-c6ccc(CC(CC)CCCC)cc6)c5s4)s3)c3nn(CCCCCCCC)nc3c2-c2cccs2)C1=O,CCCCCCc1ccc(C2(c3ccc(CCCCCC)cc3)c3cc4c(cc3-c3sc5cc(C=C6C(=O)c7ccccc7C6=C(C#N)C#N)sc5c32)C(c2ccc(CCCCCC)cc2)(c2ccc(CCCCCC)cc2)c2c-4sc3cc(C=C4C(=O)c5ccccc5C4=C(C#N)C#N)sc23)cc1,8.14,-5.29,-3.11,-5.51,-3.78,100.0,120.0,1:1.5,0.5 vol%,conventional,PFN-Br,PEDOT:PSS,chlorobenzene,dibenzyl ether
5464,10.1016/j.orgel.2018.03.005,CCCCCCCCON1C(=O)c2c(c(-c3ccc(-c4cc5c(-c6ccc(CC(CC)CCCC)cc6)c6sc(-c7ccc(-c8c9c(c(-c%10ccc(-c%11cc%12c(-c%13ccc(CC(CC)CCCC)s%13)c%13sccc%13c(-c%13ccc(CC(CC)CCCC)s%13)c%12s%11)s%10)c%10nn(CCCCCCCC)nc8%10)C(=O)N(OCCCCCCCC)C9=O)s7)cc6c(-c6ccc(CC(CC)CCCC)cc6)c5s4)s3)c3nn(CCCCCCCC)nc3c2-c2cccs2)C1=O,CCCCCCc1ccc(C2(c3ccc(CCCCCC)cc3)c3cc4c(cc3-c3sc5cc(C=C6C(=O)c7ccccc7C6=C(C#N)C#N)sc5c32)C(c2ccc(CCCCCC)cc2)(c2ccc(CCCCCC)cc2)c2c-4sc3cc(C=C4C(=O)c5ccccc5C4=C(C#N)C#N)sc23)cc1,8.43,-5.3,-3.12,-5.51,-3.78,100.0,120.0,1:1.5,0.5 vol%,conventional,PFN-Br,PEDOT:PSS,chlorobenzene,dibenzyl ether
5465,10.1016/j.orgel.2018.03.005,CCCCCCCCON1C(=O)c2c(c(-c3ccc(-c4cc5c(-c6ccc(CC(CC)CCCC)cc6)c6sc(-c7ccc(-c8c9c(c(-c%10ccc(-c%11cc%12c(-c%13ccc(CC(CC)CCCC)s%13)c%13sccc%13c(-c%13ccc(CC(CC)CCCC)s%13)c%12s%11)s%10)c%10nn(CCCCCCCC)nc8%10)C(=O)N(OCCCCCCCC)C9=O)s7)cc6c(-c6ccc(CC(CC)CCCC)cc6)c5s4)s3)c3nn(CCCCCCCC)nc3c2-c2cccs2)C1=O,CCCCCCc1ccc(C2(c3ccc(CCCCCC)cc3)c3cc4c(cc3-c3sc5cc(C=C6C(=O)c7ccccc7C6=C(C#N)C#N)sc5c32)C(c2ccc(CCCCCC)cc2)(c2ccc(CCCCCC)cc2)c2c-4sc3cc(C=C4C(=O)c5ccccc5C4=C(C#N)C#N)sc23)cc1,7.58,-5.32,-3.13,-5.51,-3.78,100.0,120.0,1:1.5,0.5 vol%,conventional,PFN-Br,PEDOT:PSS,chlorobenzene,dibenzyl ether
5470,10.1021/acsami.9b22666,CCCCCCCCC(CCCCCC)COc1cnc2c(-c3cccs3)c(F)c(F)cc2n1,CCCCCCC1(CCCCCC)c2cc3c(cc2-c2sc(/C=C4\C(=O)c5ccccc5C4=C(C#N)C#N)cc21)C(CCCCCC)(CCCCCC)c1cc(/C=C2\C(=O)c4ccccc4C2=C(C#N)C#N)sc1-3,10.01,-5.54,-2.98,-5.69,-3.91,130.0,,1:1,,conventional,,,,
5471,10.1021/acsami.9b22666,CCCCCCCCC(CCCCCC)COc1cnc2c(-c3cccs3)c(F)c(F)cc2n1,CCCCCCc1ccc(C2(c3ccc(CCCCCC)cc3)c3cc4c(cc3-c3sc5cc(C=C6C(=O)c7ccccc7C6=C(C#N)C#N)sc5c32)C(c2ccc(CCCCCC)cc2)(c2ccc(CCCCCC)cc2)c2c-4sc3cc(C=C4C(=O)c5ccccc5C4=C(C#N)C#N)sc23)cc1,8.85,-5.54,-2.98,-5.51,-3.78,130.0,,1:1,,conventional,,,,
5472,10.1021/acsami.9b22666,CCCCCCCCC(CCCCCC)COc1cnc2c(-c3cccs3)c(F)c(F)cc2n1,COC(=O)CCCC1(c2ccccc2)C23c4c5ccc6c7cc8c9c%10c(cc%11cc%12c%13c%14c(cc%15c%16ccc-5c2c%16c2c5c%16c%17c(c(c46)c7c9c%17c4c%10c%11c%13c4c%16c%14c%152)C513)C%12)C8,3.36,-5.54,-2.98,-5.9,-3.9,130.0,,1:2,,conventional,,,,
5490,10.1002/adfm.201803128,CCCCC(CC)Cc1ccc(-c2c3cc(-c4ccc(-c5sc(-c6cccs6)c6c5C(=O)c5c(CC(CC)CCCC)sc(CC(CC)CCCC)c5C6=O)s4)sc3c(-c3ccc(CC(CC)CCCC)s3)c3ccsc23)s1,CCCCCCc1ccc(C2(c3ccc(CCCCCC)cc3)c3cc(/C=C4\C(=O)c5c(csc5C)C4=C(C#N)C#N)sc3-c3sc4c(OCC(CC)CCCC)c5c6c(sc5c(OCC(CC)CCCC)c4c32)-c2sc(/C=C3\C(=O)c4c(csc4C)C3=C(C#N)C#N)cc2C6(c2ccc(CCCCCC)cc2)c2ccc(CCCCCC)cc2)cc1,9.2,-5.33,-2.92,-5.42,-3.94,,100.0,1:1,0.5,conventional,Zr(acac)3,PEDOT:PSS,chloroform,DIO
