Repository: JiYiqaq/PCE-KA-GNN

# Data directory

- `raw/Active_Database.csv` is the immutable source dataset bundled under CC BY 4.0. Do not overwrite it with processed data.
- `processed/` is created and populated by the training pipeline. Generated `.pt` and `.pth` caches are intentionally ignored by Git because they can exceed GitHub's normal single-file limit.

See `../DATA_LICENSE.md` for provenance, license and checksum information.

File: data/processed/device_records.csv (part 24 of 250)
record_id,doi,donor_smiles,acceptor_smiles,pce,homo_d,lumo_d,homo_a,lumo_a,active_layer_thickness,annealing_temp,d_a_ratio,additive_ratio,device_type,etl_canonical,htl_canonical,solvent_canonical,additive_canonical
5491,10.1002/adfm.201803128,CCCCC(CC)Cc1ccc(-c2c3cc(-c4ccc(-c5sc(-c6cccs6)c6c5C(=O)c5c(CC(CC)CCCC)sc(CC(CC)CCCC)c5C6=O)s4)sc3c(-c3ccc(CC(CC)CCCC)s3)c3ccsc23)s1,CCCCCCc1ccc(C2(c3ccc(CCCCCC)cc3)c3cc(/C=C4\C(=O)c5c(csc5C)C4=C(C#N)C#N)sc3-c3sc4c(-c5ccc(CC(CC)CCCC)s5)c5c6c(sc5c(-c5ccc(CC(CC)CCCC)s5)c4c32)-c2sc(/C=C3\C(=O)c4c(csc4C)C3=C(C#N)C#N)cc2C6(c2ccc(CCCCCC)cc2)c2ccc(CCCCCC)cc2)cc1,11.34,-5.33,-2.92,-5.59,-3.86,,100.0,1:1,0.5,conventional,Zr(acac)3,PEDOT:PSS,chloroform,DIO
5492,10.1002/marc.201400403,CCCCCCCCC(CCCCCC)CN1C(=O)C2=C(c3ccc(-c4cc5c(-c6ccc(CCCCCC)cc6)cc6c(cc(-c7ccc(CCCCCC)cc7)c7ccsc76)c5s4)s3)N(CC(CCCCCC)CCCCCCCC)C(=O)C2=C1c1cccs1,COC(=O)CCCC1(c2ccccc2)C23c4c5ccc6c7cc8c9c%10c(cc%11cc%12c%13c%14c(cc%15c%16ccc-5c2c%16c2c5c%16c%17c(c(c46)c7c9c%17c4c%10c%11c%13c4c%16c%14c%152)C513)C%12)C8,2.81,-5.25,-3.74,-5.9,-3.9,,,1:1,,conventional,Ca,PEDOT:PSS,o-DCB,
5493,10.1002/marc.201400403,CCCCCCCCC(CCCCCC)CN1C(=O)C2=C(c3ccc(-c4cc5c(-c6ccc(CCCCCC)cc6)cc6c(cc(-c7ccc(CCCCCC)cc7)c7ccsc76)c5s4)s3)N(CC(CCCCCC)CCCCCCCC)C(=O)C2=C1c1cccs1,COC(=O)CCCC1(c2ccccc2)C23c4c5ccc6c7cc8c9c%10c(cc%11cc%12c%13c%14c(cc%15c%16ccc-5c2c%16c2c5c%16c%17c(c(c46)c7c9c%17c4c%10c%11c%13c4c%16c%14c%152)C513)C%12)C8,3.36,-5.25,-3.74,-5.9,-3.9,,,1:2,,conventional,Ca,PEDOT:PSS,o-DCB,
5494,10.1002/marc.201400403,CCCCCCCCC(CCCCCC)CN1C(=O)C2=C(c3ccc(-c4cc5c(-c6ccc(CCCCCC)cc6)cc6c(cc(-c7ccc(CCCCCC)cc7)c7ccsc76)c5s4)s3)N(CC(CCCCCC)CCCCCCCC)C(=O)C2=C1c1cccs1,COC(=O)CCCC1(c2ccccc2)C23c4c5ccc6c7cc8c9c%10c(cc%11cc%12c%13c%14c(cc%15c%16ccc-5c2c%16c2c5c%16c%17c(c(c46)c7c9c%17c4c%10c%11c%13c4c%16c%14c%152)C513)C%12)C8,4.11,-5.25,-3.74,-5.9,-3.9,,,1:3,,conventional,Ca,PEDOT:PSS,o-DCB,
5528,10.1016/j.dyepig.2017.12.017,CCCCC(CC)Cc1ccc(-c2c3cc(-c4ccc(-c5sc(-c6cccs6)c6c5C(=O)c5c(CC(CC)CCCC)sc(CC(CC)CCCC)c5C6=O)s4)sc3c(-c3ccc(CC(CC)CCCC)s3)c3ccsc23)s1,CCCCCCc1ccc(C2(c3ccc(CCCCCC)cc3)c3cc(/C=C4\C(=O)c5ccccc5C4=C(C#N)C#N)sc3-c3sc4c5c(sc4c32)-c2sc(/C=C3\C(=O)c4ccccc4C3=C(C#N)C#N)cc2C5(c2ccc(CCCCCC)cc2)c2ccc(CCCCCC)cc2)cc1,9.57,-5.36,-3.55,-5.75,-4.35,85.0,,1:1.5,,inverted,ZnO,MoO3,chloroform,
5529,10.1016/j.dyepig.2017.12.017,CCCCC(CC)Cc1ccc(-c2c3cc(-c4ccc(-c5sc(-c6cccs6)c6c5C(=O)c5c(CC(CC)CCCC)sc(CC(CC)CCCC)c5C6=O)s4)sc3c(-c3ccc(CC(CC)CCCC)s3)c3ccsc23)s1,CCCCCCc1ccc(C2(c3ccc(CCCCCC)cc3)c3cc(/C=C4\C(=O)c5ccc(C)cc5C4=C(C#N)C#N)sc3-c3sc4c5c(sc4c32)-c2sc(/C=C3\C(=O)c4ccc(C)cc4C3=C(C#N)C#N)cc2C5(c2ccc(CCCCCC)cc2)c2ccc(CCCCCC)cc2)cc1,9.6,-5.36,-3.55,-5.68,-4.24,85.0,,1:1.5,,inverted,ZnO,MoO3,chloroform,
5530,10.1021/acsami.9b14133,CCCCCCCCCCCCSc1cc2c(cc1SCCCCCCCCCCCC)C(=O)c1c(-c3ccc(-c4cc5c(-c6cc(Cl)c(CC(CC)CCCC)s6)c6sccc6c(-c6cc(Cl)c(CC(CC)CCCC)s6)c5s4)s3)sc(-c3cccs3)c1C2=O,CCCCCCc1ccc(C2(c3ccc(CCCCCC)cc3)c3cc4c(cc3-c3sc5cc(/C=C6\C(=O)c7cc(F)c(F)cc7C6=C(C#N)C#N)sc5c32)C(c2ccc(CCCCCC)cc2)(c2ccc(CCCCCC)cc2)c2c-4sc3cc(/C=C4\C(=O)c5cc(F)c(F)cc5C4=C(C#N)C#N)sc23)cc1,11.15,-5.55,-3.54,-5.66,-4.14,,,1:1,,,,,,
5531,10.1021/acsami.9b14133,CCCCCCCCCCCCSc1cc2c(cc1SCCCCCCCCCCCC)C(=O)c1c(-c3ccc(-c4cc5c(-c6cc(Cl)c(CC(CC)CCCC)s6)c6sc(-c7ccc(-c8sc(-c9ccc(-c%10cc%11c(-c%12cc(Cl)c(CC(CC)CCCC)s%12)c%12sccc%12c(-c%12cc(Cl)c(CC(CC)CCCC)s%12)c%11s%10)s9)c9c8C(=O)c8c(CC(CC)CCCC)sc(CC(CC)CCCC)c8C9=O)s7)cc6c(-c6cc(Cl)c(CC(CC)CCCC)s6)c5s4)s3)sc(-c3cccs3)c1C2=O,CCCCCCc1ccc(C2(c3ccc(CCCCCC)cc3)c3cc4c(cc3-c3sc5cc(/C=C6\C(=O)c7cc(F)c(F)cc7C6=C(C#N)C#N)sc5c32)C(c2ccc(CCCCCC)cc2)(c2ccc(CCCCCC)cc2)c2c-4sc3cc(/C=C4\C(=O)c5cc(F)c(F)cc5C4=C(C#N)C#N)sc23)cc1,11.49,-5.55,-3.52,-5.66,-4.14,,,1:1,,,,,,
5532,10.1021/acsami.9b14133,CCCCCCCCCCCCSc1cc2c(cc1SCCCCCCCCCCCC)C(=O)c1c(-c3ccc(-c4cc5c(-c6cc(Cl)c(CC(CC)CCCC)s6)c6sc(-c7ccc(-c8sc(-c9ccc(-c%10cc%11c(-c%12cc(Cl)c(CC(CC)CCCC)s%12)c%12sccc%12c(-c%12cc(Cl)c(CC(CC)CCCC)s%12)c%11s%10)s9)c9c8C(=O)c8c(CC(CC)CCCC)sc(CC(CC)CCCC)c8C9=O)s7)cc6c(-c6cc(Cl)c(CC(CC)CCCC)s6)c5s4)s3)sc(-c3cccs3)c1C2=O,CCCCCCc1ccc(C2(c3ccc(CCCCCC)cc3)c3cc4c(cc3-c3sc5cc(/C=C6\C(=O)c7cc(F)c(F)cc7C6=C(C#N)C#N)sc5c32)C(c2ccc(CCCCCC)cc2)(c2ccc(CCCCCC)cc2)c2c-4sc3cc(/C=C4\C(=O)c5cc(F)c(F)cc5C4=C(C#N)C#N)sc23)cc1,12.94,-5.55,-3.5,-5.66,-4.14,,,1:1.5,,,,,,
5533,10.1021/acsami.9b14133,CCCCCCCCCCCCSc1cc2c(cc1SCCCCCCCCCCCC)C(=O)c1c(-c3ccc(-c4cc5c(-c6cc(Cl)c(CC(CC)CCCC)s6)c6sc(-c7ccc(-c8sc(-c9ccc(-c%10cc%11c(-c%12cc(Cl)c(CC(CC)CCCC)s%12)c%12sccc%12c(-c%12cc(Cl)c(CC(CC)CCCC)s%12)c%11s%10)s9)c9c8C(=O)c8c(CC(CC)CCCC)sc(CC(CC)CCCC)c8C9=O)s7)cc6c(-c6cc(Cl)c(CC(CC)CCCC)s6)c5s4)s3)sc(-c3cccs3)c1C2=O,CCCCCCc1ccc(C2(c3ccc(CCCCCC)cc3)c3cc4c(cc3-c3sc5cc(/C=C6\C(=O)c7cc(F)c(F)cc7C6=C(C#N)C#N)sc5c32)C(c2ccc(CCCCCC)cc2)(c2ccc(CCCCCC)cc2)c2c-4sc3cc(/C=C4\C(=O)c5cc(F)c(F)cc5C4=C(C#N)C#N)sc23)cc1,12.57,-5.55,-3.48,-5.66,-4.14,,,1:2,,,,,,
5534,10.1021/acsami.9b14133,CCCCCCCCCCCCSc1cc2c(cc1SCCCCCCCCCCCC)C(=O)c1c(-c3ccc(-c4cc5c(-c6cc(Cl)c(CC(CC)CCCC)s6)c6sc(-c7ccc(-c8sc(-c9ccc(-c%10cc%11c(-c%12cc(Cl)c(CC(CC)CCCC)s%12)c%12sccc%12c(-c%12cc(Cl)c(CC(CC)CCCC)s%12)c%11s%10)s9)c9c8C(=O)c8c(CC(CC)CCCC)sc(CC(CC)CCCC)c8C9=O)s7)cc6c(-c6cc(Cl)c(CC(CC)CCCC)s6)c5s4)s3)sc(-c3cccs3)c1C2=O,CCCCCCc1ccc(C2(c3ccc(CCCCCC)cc3)c3cc4c(cc3-c3sc5cc(/C=C6\C(=O)c7cc(F)c(F)cc7C6=C(C#N)C#N)sc5c32)C(c2ccc(CCCCCC)cc2)(c2ccc(CCCCCC)cc2)c2c-4sc3cc(/C=C4\C(=O)c5cc(F)c(F)cc5C4=C(C#N)C#N)sc23)cc1,13.85,-5.55,-3.47,-5.66,-4.14,,,1:1,,,,,,
5535,10.1021/acsami.9b14133,CCCCC(CC)Cc1sc(-c2c3cc(-c4ccc(-c5scc6c5C(=O)c5c(CC(CC)CCCC)sc(CC(CC)CCCC)c5C6=O)s4)sc3c(-c3cc(Cl)c(CC(CC)CCCC)s3)c3cc(-c4cccs4)sc23)cc1Cl,CCCCCCc1ccc(C2(c3ccc(CCCCCC)cc3)c3cc4c(cc3-c3sc5cc(/C=C6\C(=O)c7cc(F)c(F)cc7C6=C(C#N)C#N)sc5c32)C(c2ccc(CCCCCC)cc2)(c2ccc(CCCCCC)cc2)c2c-4sc3cc(/C=C4\C(=O)c5cc(F)c(F)cc5C4=C(C#N)C#N)sc23)cc1,14.05,-5.55,-3.45,-5.66,-4.14,,,1:1,,,,,,
5585,10.1063/1.4869635,CCCCCCc1ccsc1,COC(=O)CCCC1(c2ccccc2)C23c4c5ccc6c7cc8c9c%10c(cc%11cc%12c%13c%14c(cc%15c%16ccc-5c2c%16c2c5c%16c%17c(c(c46)c7c9c%17c4c%10c%11c%13c4c%16c%14c%152)C513)C%12)C8,1.23,-5.21,-3.29,-5.9,-3.9,,,,,,,,,
5586,10.1021/acs.jpcc.5b01540,CCCCCCc1ccsc1,COC(=O)CCCC1(c2ccccc2)C23c4c5c6c7c8c9c(c%10c%11c2c2c%12c4c4c%13c5c5c7c7c8c8c%14c9c%10c9c%10c%11c2c2c%11c%12c4c4c%12c%13c5c5c7c7c8c8c%14c9c9c%10c2c2c%11c4c4c%12c5c7c5c8c9c2c45)C613,0.6,-5.0,-3.0,-6.0,-4.0,,,,,,,,,
5587,10.1002/adfm.201701491,CCCCCCCCc1ccc(-c2nc3c(-c4cccs4)cc4c(cc(-c5ccc(-c6cc7c(-c8ccc(CC(CCCC)CCCCCC)s8)c8sccc8c(-c8ccc(CC(CCCC)CCCCCC)s8)c7s6)s5)c5nc(-c6ccc(CCCCCCCC)s6)c(-c6ccc(CCCCCCCC)s6)nc54)c3nc2-c2ccc(CCCCCCCC)s2)s1,CCCCCCc1ccc(C2(c3ccc(CCCCCC)cc3)c3cc4c(cc3-c3sc5cc(C=C6C(=O)c7ccccc7C6=C(C#N)C#N)sc5c32)C(c2ccc(CCCCCC)cc2)(c2ccc(CCCCCC)cc2)c2c-4sc3cc(C=C4C(=O)c5ccccc5C4=C(C#N)C#N)sc23)cc1,6.54,-5.24,-3.42,-5.48,-3.83,105.0,,1:0.5,,inverted,ZnO,MoO3,chlorobenzene,DIO
5588,10.1002/adfm.201701491,CCCCCCCCc1ccc(-c2nc3c(-c4cccs4)cc4c(cc(-c5ccc(-c6cc7c(-c8ccc(CC(CCCC)CCCCCC)s8)c8sccc8c(-c8ccc(CC(CCCC)CCCCCC)s8)c7s6)s5)c5nc(-c6ccc(CCCCCCCC)s6)c(-c6ccc(CCCCCCCC)s6)nc54)c3nc2-c2ccc(CCCCCCCC)s2)s1,CCCCCCc1ccc(C2(c3ccc(CCCCCC)cc3)c3cc4c(cc3-c3sc5cc(C=C6C(=O)c7ccccc7C6=C(C#N)C#N)sc5c32)C(c2ccc(CCCCCC)cc2)(c2ccc(CCCCCC)cc2)c2c-4sc3cc(C=C4C(=O)c5ccccc5C4=C(C#N)C#N)sc23)cc1,7.01,-5.24,-3.42,-5.48,-3.83,108.0,,1:1,,inverted,ZnO,MoO3,chlorobenzene,DIO
5589,10.1002/adfm.201701491,CCCCCCCCc1ccc(-c2nc3c(-c4cccs4)cc4c(cc(-c5ccc(-c6cc7c(-c8ccc(CC(CCCC)CCCCCC)s8)c8sccc8c(-c8ccc(CC(CCCC)CCCCCC)s8)c7s6)s5)c5nc(-c6ccc(CCCCCCCC)s6)c(-c6ccc(CCCCCCCC)s6)nc54)c3nc2-c2ccc(CCCCCCCC)s2)s1,CCCCCCc1ccc(C2(c3ccc(CCCCCC)cc3)c3cc4c(cc3-c3sc5cc(C=C6C(=O)c7ccccc7C6=C(C#N)C#N)sc5c32)C(c2ccc(CCCCCC)cc2)(c2ccc(CCCCCC)cc2)c2c-4sc3cc(C=C4C(=O)c5ccccc5C4=C(C#N)C#N)sc23)cc1,7.71,-5.24,-3.42,-5.48,-3.83,102.0,,1:0.8,,inverted,ZnO,MoO3,chlorobenzene,DIO
5590,10.1002/adfm.201701491,CCCCCCCCc1ccc(-c2nc3c(-c4cccs4)cc4c(cc(-c5ccc(-c6cc7c(-c8ccc(SCC(CCCC)CCCCCC)s8)c8sccc8c(-c8ccc(SCC(CCCC)CCCCCC)s8)c7s6)s5)c5nc(-c6ccc(CCCCCCCC)s6)c(-c6ccc(CCCCCCCC)s6)nc54)c3nc2-c2ccc(CCCCCCCC)s2)s1,CCCCCCc1ccc(C2(c3ccc(CCCCCC)cc3)c3cc4c(cc3-c3sc5cc(C=C6C(=O)c7ccccc7C6=C(C#N)C#N)sc5c32)C(c2ccc(CCCCCC)cc2)(c2ccc(CCCCCC)cc2)c2c-4sc3cc(C=C4C(=O)c5ccccc5C4=C(C#N)C#N)sc23)cc1,7.79,-5.31,-3.46,-5.48,-3.83,104.0,,1:0.5,,inverted,ZnO,MoO3,chlorobenzene,DIO
5591,10.1002/adfm.201701491,CCCCCCCCc1ccc(-c2nc3c(-c4cccs4)cc4c(cc(-c5ccc(-c6cc7c(-c8ccc(SCC(CCCC)CCCCCC)s8)c8sccc8c(-c8ccc(SCC(CCCC)CCCCCC)s8)c7s6)s5)c5nc(-c6ccc(CCCCCCCC)s6)c(-c6ccc(CCCCCCCC)s6)nc54)c3nc2-c2ccc(CCCCCCCC)s2)s1,CCCCCCc1ccc(C2(c3ccc(CCCCCC)cc3)c3cc4c(cc3-c3sc5cc(C=C6C(=O)c7ccccc7C6=C(C#N)C#N)sc5c32)C(c2ccc(CCCCCC)cc2)(c2ccc(CCCCCC)cc2)c2c-4sc3cc(C=C4C(=O)c5ccccc5C4=C(C#N)C#N)sc23)cc1,8.57,-5.31,-3.46,-5.48,-3.83,111.0,,1:1,,inverted,ZnO,MoO3,chlorobenzene,DIO
5592,10.1002/adfm.201701491,CCCCCCCCc1ccc(-c2nc3c(-c4cccs4)cc4c(cc(-c5ccc(-c6cc7c(-c8ccc(SCC(CCCC)CCCCCC)s8)c8sccc8c(-c8ccc(SCC(CCCC)CCCCCC)s8)c7s6)s5)c5nc(-c6ccc(CCCCCCCC)s6)c(-c6ccc(CCCCCCCC)s6)nc54)c3nc2-c2ccc(CCCCCCCC)s2)s1,CCCCCCc1ccc(C2(c3ccc(CCCCCC)cc3)c3cc4c(cc3-c3sc5cc(C=C6C(=O)c7ccccc7C6=C(C#N)C#N)sc5c32)C(c2ccc(CCCCCC)cc2)(c2ccc(CCCCCC)cc2)c2c-4sc3cc(C=C4C(=O)c5ccccc5C4=C(C#N)C#N)sc23)cc1,9.54,-5.31,-3.46,-5.48,-3.83,105.0,,1:0.8,,inverted,ZnO,MoO3,chlorobenzene,DIO
5593,10.1002/adfm.201701491,CCCCCCCCc1ccc(-c2nc3c(-c4cccs4)cc4c(cc(-c5ccc(-c6cc7c(-c8ccc(CC(CCCC)CCCCCC)s8)c8sccc8c(-c8ccc(CC(CCCC)CCCCCC)s8)c7s6)s5)c5nc(-c6ccc(CCCCCCCC)s6)c(-c6ccc(CCCCCCCC)s6)nc54)c3nc2-c2ccc(CCCCCCCC)s2)s1,COC(=O)CCCC1(c2ccccc2)C23c4c5ccc6c7cc8c9c%10c(cc%11cc%12c%13c%14c(cc%15c%16ccc-5c2c%16c2c5c%16c%17c(c(c46)c7c9c%17c4c%10c%11c%13c4c%16c%14c%152)C513)C%12)C8,5.09,-5.24,-3.42,-5.9,-3.9,109.0,,1:1.5,,inverted,ZnO,MoO3,chlorobenzene,DIO
5594,10.1002/adfm.201701491,CCCCCCCCc1ccc(-c2nc3c(-c4cccs4)cc4c(cc(-c5ccc(-c6cc7c(-c8ccc(SCC(CCCC)CCCCCC)s8)c8sccc8c(-c8ccc(SCC(CCCC)CCCCCC)s8)c7s6)s5)c5nc(-c6ccc(CCCCCCCC)s6)c(-c6ccc(CCCCCCCC)s6)nc54)c3nc2-c2ccc(CCCCCCCC)s2)s1,COC(=O)CCCC1(c2ccccc2)C23c4c5ccc6c7cc8c9c%10c(cc%11cc%12c%13c%14c(cc%15c%16ccc-5c2c%16c2c5c%16c%17c(c(c46)c7c9c%17c4c%10c%11c%13c4c%16c%14c%152)C513)C%12)C8,6.72,-5.31,-3.46,-5.9,-3.9,106.0,,1:1.5,2,inverted,ZnO,MoO3,chlorobenzene,DIO
5603,10.1039/c6tc03346f,CCCCCCCCC(CCCCCC)COc1ccc(-c2ccc(-c3c4cc(-c5sc(-c6c(F)c(F)c(-c7cc(CC(CC)CCCC)cs7)c7nsnc67)cc5CC(CC)CCCC)sc4c(-c4ccc(-c5ccc(OCC(CCCCCC)CCCCCCCC)cc5)cc4)c4ccsc34)cc2)cc1,COC(=O)CCCC1(c2ccccc2)C23c4c5ccc6c7cc8c9c%10c(cc%11cc%12c%13c%14c(cc%15c%16ccc-5c2c%16c2c5c%16c%17c(c(c46)c7c9c%17c4c%10c%11c%13c4c%16c%14c%152)C513)C%12)C8,3.88,-5.46,-3.75,-5.9,-3.9,,,,,,,,,
5604,10.1039/c6tc03346f,CCCCCCCCC(CCCCCC)COc1ccc(-c2ccc(-c3c4cc(-c5sc(-c6c(F)c(F)c(-c7cc(CC(CC)CCCC)cs7)c7nsnc67)cc5CC(CC)CCCC)sc4c(-c4ccc(-c5ccc(OCC(CCCCCC)CCCCCCCC)cc5)cc4)c4ccsc34)cc2)cc1,COC(=O)CCCC1(c2ccccc2)C23c4c5ccc6c7cc8c9c%10c(cc%11cc%12c%13c%14c(cc%15c%16ccc-5c2c%16c2c5c%16c%17c(c(c46)c7c9c%17c4c%10c%11c%13c4c%16c%14c%152)C513)C%12)C8,5.93,-5.46,-3.75,-5.9,-3.9,,,,,,,,,
5605,10.1039/c6tc03346f,CCCCCCCCC(CCCCCC)COc1ccc(-c2ccc(-c3c4cc(-c5sc(-c6c(F)c(F)c(-c7cc(CC(CC)CCCC)cs7)c7nsnc67)cc5CC(CC)CCCC)sc4c(-c4ccc(-c5ccc(OCC(CCCCCC)CCCCCCCC)cc5)cc4)c4ccsc34)cc2)cc1,COC(=O)CCCC1(c2ccccc2)C23c4c5ccc6c7cc8c9c%10c(cc%11cc%12c%13c%14c(cc%15c%16ccc-5c2c%16c2c5c%16c%17c(c(c46)c7c9c%17c4c%10c%11c%13c4c%16c%14c%152)C513)C%12)C8,6.35,-5.46,-3.75,-5.9,-3.9,,,,,,,,,
5625,10.1039/c8ta09356c,CCCCC(CC)Cc1ccc(-c2c3cc(-c4cccs4)sc3c(-c3ccc(CC(CC)CCCC)s3)c3ccsc23)s1,CCCCCCCCCCC(CCCCCCCC)CN1C(=O)c2ccc3c4c(c(-c5ccc(-c6cccs6)s5)cc(c24)C1=O)C(=O)N(CC(CCCCCCCC)CCCCCCCCCC)C3=O,3.09,-5.21,-2.95,-5.81,-3.84,,,,,,,,,
5626,10.1039/c8ta09356c,CCCCCCCCCCC(CCCCCCCC)Cc1csc(-c2cc3c(cc(-c4cc(CC(CCCCCCCC)CCCCCCCCCC)c(-c5cccs5)s4)c4nsnc43)c3nsnc23)c1,CCCCCCCCCCC(CCCCCCCC)CN1C(=O)c2ccc3c4c(c(-c5ccc(-c6cccs6)s5)cc(c24)C1=O)C(=O)N(CC(CCCCCCCC)CCCCCCCCCC)C3=O,3.37,-5.52,-3.4,-5.81,-3.84,,,,,,,,,
5627,10.1039/c8ta09356c,CCCCCCCCCCC(CCCCCCCC)Cc1cc(-c2cc3c(cc(-c4cc(CC(CCCCCCCC)CCCCCCCCCC)c(-c5cc6c(-c7ccc(CC(CC)CCCC)s7)c7sccc7c(-c7ccc(CC(CC)CCCC)s7)c6s5)s4)c4nsnc43)c3nsnc23)sc1-c1cccs1,CCCCCCCCCCC(CCCCCCCC)CN1C(=O)c2ccc3c4c(c(-c5ccc(-c6cccs6)s5)cc(c24)C1=O)C(=O)N(CC(CCCCCCCC)CCCCCCCCCC)C3=O,7.92,-5.34,-3.22,-5.81,-3.84,,,,,,,,,
5636,10.1039/d0ta08195g,CCCCC(CC)Cc1ccc(-c2c3cc(-c4ccc(-c5sc(-c6cccs6)c6c5C(=O)c5c(CC(CC)CCCC)sc(CC(CC)CCCC)c5C6=O)s4)sc3c(-c3ccc(CC(CC)CCCC)s3)c3ccsc23)s1,CCCCCCCCCCCCC(CCCCCCCCCC)CN1C(=O)c2ccc3c4c(c(-c5ccc(-c6ccc[se]6)[se]5)cc(c24)C1=O)C(=O)N(CC(CCCCCCCCCC)CCCCCCCCCCCC)C3=O,7.32,-5.33,-2.92,-5.86,-3.8,,110.0,1:0.8 wt:wt,,inverted,ZnO/PEI,MoO3,chlorobenzene,
5637,10.1039/d0ta08195g,CCCCC(CC)Cc1ccc(-c2c3cc(-c4ccc(-c5sc(-c6cccs6)c6c5C(=O)c5c(CC(CC)CCCC)sc(CC(CC)CCCC)c5C6=O)s4)sc3c(-c3ccc(CC(CC)CCCC)s3)c3ccsc23)s1,CCCCCCCCCCCCC(CCCCCCCCCC)CN1C(=O)c2ccc3c4c(c(-c5ccc(-c6ccc[se]6)[se]5)cc(c24)C1=O)C(=O)N(CC(CCCCCCCCCC)CCCCCCCCCCCC)C3=O,8.13,-5.33,-2.92,-5.7,-3.84,,110.0,1:0.8 wt:wt,,inverted,ZnO/PEI,MoO3,chlorobenzene,
5638,10.1039/d0ta08195g,CCCCC(CC)Cc1ccc(-c2c3cc(-c4ccc(-c5sc(-c6cccs6)c6c5C(=O)c5c(CC(CC)CCCC)sc(CC(CC)CCCC)c5C6=O)s4)sc3c(-c3ccc(CC(CC)CCCC)s3)c3ccsc23)s1,CCCCCCCCCCCCC(CCCCCCCCCC)CN1C(=O)c2ccc3c4c(c(-c5ccc(-c6ccc[se]6)[se]5)cc(c24)C1=O)C(=O)N(CC(CCCCCCCCCC)CCCCCCCCCCCC)C3=O,8.37,-5.33,-2.92,-5.73,-3.83,,110.0,1:0.8 wt:wt,,inverted,ZnO/PEI,MoO3,chlorobenzene,
5639,10.1039/d0ta08195g,CCCCC(CC)Cc1ccc(-c2c3cc(-c4ccc(-c5sc(-c6cccs6)c6c5C(=O)c5c(CC(CC)CCCC)sc(CC(CC)CCCC)c5C6=O)s4)sc3c(-c3ccc(CC(CC)CCCC)s3)c3ccsc23)s1,CCCCCCCCCCCCC(CCCCCCCCCC)CN1C(=O)c2ccc3c4c(c(-c5ccc(-c6ccc[se]6)[se]5)cc(c24)C1=O)C(=O)N(CC(CCCCCCCCCC)CCCCCCCCCCCC)C3=O,9.28,-5.33,-2.92,-5.72,-3.84,,110.0,1:0.8 wt:wt,,inverted,ZnO/PEI,MoO3,chlorobenzene,
5640,10.1039/d0ta08195g,CCCCC(CC)Cc1ccc(-c2c3cc(-c4ccc(-c5sc(-c6cccs6)c6c5C(=O)c5c(CC(CC)CCCC)sc(CC(CC)CCCC)c5C6=O)s4)sc3c(-c3ccc(CC(CC)CCCC)s3)c3ccsc23)s1,CCCCCCCCCCCCC(CCCCCCCCCC)CN1C(=O)c2ccc3c4c(c(-c5ccc(-c6ccc[se]6)[se]5)cc(c24)C1=O)C(=O)N(CC(CCCCCCCCCC)CCCCCCCCCCCC)C3=O,8.91,-5.33,-2.92,-5.82,-3.8,105.0,110.0,1:0.8 wt:wt,,inverted,ZnO/PEI,MoO3,chlorobenzene,
5641,10.1039/d0ta08195g,CCCCC(CC)Cc1ccc(-c2c3cc(-c4ccc(-c5sc(-c6cccs6)c6c5C(=O)c5c(CC(CC)CCCC)sc(CC(CC)CCCC)c5C6=O)s4)sc3c(-c3ccc(CC(CC)CCCC)s3)c3ccsc23)s1,CCCCCCCCCCCCC(CCCCCCCCCC)CN1C(=O)c2ccc3c4c(c(-c5ccc(-c6ccc[se]6)[se]5)cc(c24)C1=O)C(=O)N(CC(CCCCCCCCCC)CCCCCCCCCCCC)C3=O,6.84,-5.33,-2.92,-5.8,-3.75,105.0,110.0,1:0.8 wt:wt,,inverted,ZnO/PEI,MoO3,chlorobenzene,
5681,10.1007/s11426-019-9599-1,CCCCCCCCC(CCCCCC)COc1cnc2c(-c3cccs3)c(F)c(F)cc2n1,CCCCCCC1(CCCCCC)c2cc3c(cc2-c2sc(/C=C4\C(=O)c5ccccc5C4=C(C#N)C#N)cc21)C(CCCCCC)(CCCCCC)c1cc(/C=C2\C(=O)c4ccccc4C2=C(C#N)C#N)sc1-3,13.09,-5.54,-2.98,-5.74,-3.9,,,,,,,,,
5682,10.1007/s11426-019-9599-1,CCCCCCCCC(CCCCCC)COc1cnc2c(-c3cccs3)c(F)c(F)cc2n1,CCCCCCCCCCCc1c(/C=C2\C(=O)c3cc(F)c(F)cc3C2=C(C#N)C#N)sc2c1sc1c3c4nsnc4c4c5sc6c(CCCCCCCCCCC)c(/C=C7\C(=O)c8cc(F)c(F)cc8C7=C(C#N)C#N)sc6c5n(CC(CC)CCCC)c4c3n(CC(CC)CCCC)c21,15.37,-5.54,-2.98,-5.65,-4.1,,,,,,,,,
5683,10.1021/acsami.9b23499,CCCCCCCCC(CCCCCC)CSc1ccc(-c2ccc(-c3c4cc(-c5ccc(-c6sc(-c7cccs7)c7c6C(=O)c6c(CC(CC)CCCC)sc(CC(CC)CCCC)c6C7=O)s5)sc4c(-c4ccc(-c5ccc(SCC(CCCCCC)CCCCCCCC)cc5)cc4)c4ccsc34)cc2)cc1,CCCCCCc1ccc(C2(c3ccc(CCCCCC)cc3)c3cc4c(cc3-c3sc5cc(/C=C6\C(=O)c7cscc7C6=C(C#N)C#N)sc5c32)C(c2ccc(CCCCCC)cc2)(c2ccc(CCCCCC)cc2)c2c-4sc3cc(/C=C4\C(=O)c5cscc5C4=C(C#N)C#N)sc23)cc1,11.03,-5.3,-3.47,-5.62,-3.96,,100.0,1:1 w/w,0.5% v/v,,,,,
5684,10.1021/acsami.9b23499,CCCCCCCCC(CCCCCC)CSc1ccc2cc(-c3c4cc(-c5ccc(-c6sc(-c7cccs7)c7c6C(=O)c6c(CC(CC)CCCC)sc(CC(CC)CCCC)c6C7=O)s5)sc4c(-c4ccc5cc(SCC(CCCCCC)CCCCCCCC)ccc5c4)c4ccsc34)ccc2c1,CCCCCCc1ccc(C2(c3ccc(CCCCCC)cc3)c3cc4c(cc3-c3sc5cc(/C=C6\C(=O)c7cscc7C6=C(C#N)C#N)sc5c32)C(c2ccc(CCCCCC)cc2)(c2ccc(CCCCCC)cc2)c2c-4sc3cc(/C=C4\C(=O)c5cscc5C4=C(C#N)C#N)sc23)cc1,12.26,-5.35,-3.51,-5.62,-3.96,,100.0,1:1 w/w,0.5% v/v,,,,,
5685,10.1021/acsami.9b23499,CCCCCCCCC(CCCCCC)CSc1ccc(-c2c3cc(-c4ccc(-c5sc(-c6cccs6)c6c5C(=O)c5c(CC(CC)CCCC)sc(CC(CC)CCCC)c5C6=O)s4)sc3c(-c3ccc(SCC(CCCCCC)CCCCCCCC)cc3)c3ccsc23)cc1,CCCCCCc1ccc(C2(c3ccc(CCCCCC)cc3)c3cc4c(cc3-c3sc5cc(/C=C6\C(=O)c7cscc7C6=C(C#N)C#N)sc5c32)C(c2ccc(CCCCCC)cc2)(c2ccc(CCCCCC)cc2)c2c-4sc3cc(/C=C4\C(=O)c5cscc5C4=C(C#N)C#N)sc23)cc1,8.17,-5.42,-3.58,-5.62,-3.96,,100.0,1:1 w/w,0.5% v/v,,,,,
5686,10.1039/c9tc02237f,CCCCC(CC)Cc1ccc(-c2c3cc(-c4ccc(-c5sc(-c6cccs6)c6c5C(=O)c5c(CC(CC)CCCC)sc(CC(CC)CCCC)c5C6=O)s4)sc3c(-c3ccc(CC(CC)CCCC)s3)c3ccsc23)s1,CCCCCCOc1ccc(C2(c3ccc(OCCCCCC)cc3)c3cc4c(cc3-c3sc(/C=C5\C(=O)c6ccccc6C5=C(C#N)C#N)cc32)C(c2ccc(OCCCCCC)cc2)(c2ccc(OCCCCCC)cc2)c2cc(/C=C3\C(=O)c5ccccc5C3=C(C#N)C#N)sc2-4)cc1,4.94,-5.54,-3.65,-5.67,-3.89,,,1:1,,conventional,,PEDOT:PSS,chlorobenzene,
5687,10.1039/c9tc02237f,CCCCC(CC)Cc1ccc(-c2c3cc(-c4ccc(-c5sc(-c6cccs6)c6c5C(=O)c5c(CC(CC)CCCC)sc(CC(CC)CCCC)c5C6=O)s4)sc3c(-c3ccc(CC(CC)CCCC)s3)c3ccsc23)s1,CCCCC(CC)COc1ccc(C(=C2c3cc4c(cc3-c3sc(/C=C5\C(=O)c6ccccc6C5=C(C#N)C#N)cc32)C(=C(c2ccc(OCC(CC)CCCC)cc2)c2ccc(OCC(CC)CCCC)cc2)c2cc(/C=C3\C(=O)c5ccccc5C3=C(C#N)C#N)sc2-4)c2ccc(OCC(CC)CCCC)cc2)cc1,1.63,-5.54,-3.65,-5.52,-3.84,,,1:1,,inverted,,PEDOT:PSS,chlorobenzene,
5688,10.1039/c9tc02237f,CCCCC(CC)Cc1ccc(-c2c3cc(-c4ccc(-c5sc(-c6cccs6)c6c5C(=O)c5c(CC(CC)CCCC)sc(CC(CC)CCCC)c5C6=O)s4)sc3c(-c3ccc(CC(CC)CCCC)s3)c3ccsc23)s1,CCCCC(CC)Cc1ccc(C(=C2c3cc4c(cc3-c3sc(/C=C5\C(=O)c6ccccc6C5=C(C#N)C#N)cc32)C(=C(c2ccc(CC(CC)CCCC)s2)c2ccc(CC(CC)CCCC)s2)c2cc(/C=C3\C(=O)c5ccccc5C3=C(C#N)C#N)sc2-4)c2ccc(CC(CC)CCCC)s2)s1,0.6,-5.54,-3.65,-5.43,-3.72,,,1:1,,inverted,,PEDOT:PSS,chlorobenzene,
5689,10.1039/c9tc02237f,CCCCC(CC)Cc1ccc(-c2c3cc(-c4ccc(-c5sc(-c6cccs6)c6c5C(=O)c5c(CC(CC)CCCC)sc(CC(CC)CCCC)c5C6=O)s4)sc3c(-c3ccc(CC(CC)CCCC)s3)c3ccsc23)s1,CCCCC(CC)COc1cccc(C(=C2c3cc4c(cc3-c3sc(/C=C5\C(=O)c6ccccc6C5=C(C#N)C#N)cc32)C(=C(c2cccc(OCC(CC)CCCC)c2)c2cccc(OCC(CC)CCCC)c2)c2cc(/C=C3\C(=O)c5ccccc5C3=C(C#N)C#N)sc2-4)c2cccc(OCC(CC)CCCC)c2)c1,5.61,-5.54,-3.65,-5.63,-3.78,,,1:1,,inverted,,PEDOT:PSS,chlorobenzene,
5690,10.3389/fchem.2018.00613,CCCCC(CC)COC(=O)c1sc2c(-c3cc4c(-c5ccc(CC(CC)CCCC)s5)c5sccc5c(-c5ccc(CC(CC)CCCC)s5)c4s3)scc2c1F,CCCCC(CC)CN1C(=O)C2=CC=C3C4=c5c6c(ccc5=C5C(OCCOC)=CC(=C2C35)C1=O)C(=O)N(CC(CC)CCCC)C(=O)C6C=C4c1ccc(-c2cc3c4c5c2=C2C=CC6=C7C(=CC(OCCOC)=C(C=5C=CC4C(=O)N(CC(CC)CCCC)C3=O)C72)C(=O)N(CC(CC)CCCC)C6=O)s1,5.29,-5.24,-3.66,-5.65,-3.84,,,,,,,,,
5692,10.1039/c8tc04883e,CCCCCCCCCCc1ccsc1-c1cc2c(=O)n(CC(CCCCCC)CCCCCCCC)c(=O)c3cc(-c4sc(-c5cc6c(-c7ccc(CC(CC)CCCC)s7)c7sccc7c(-c7ccc(CC(CC)CCCC)s7)c6s5)cc4CCCCCCCCCC)sc3c2s1,CCCCCC[Si]1(CCCCCC)c2cc(C=C3C(=O)c4cc(F)ccc4C3=C(C#N)C#N)sc2-c2sc3c4c(sc3c21)-c1sc(C=C2C(=O)c3cc(F)ccc3C2=C(C#N)C#N)cc1[Si]4(CCCCCC)CCCCCC,7.38,-5.47,-3.6,-5.58,-4.21,130.0,,1:1.5,,conventional,PFN-Br,PEDOT:PSS,chloroform,
5696,10.1039/c9ta10887d,CCCCCCCCC(CCCCCC)COc1cnc2c(-c3cccs3)c(F)c(F)cc2n1,CCCCCCc1ccc(C2(c3ccc(CCCCCC)cc3)c3cc4c(cc3-c3sc5cc(/C=C6\C(=O)c7cc(Cl)c(Cl)cc7C6=C(C#N)C#N)sc5c32)C(c2ccc(CCCCCC)cc2)(c2ccc(CCCCCC)cc2)c2c-4sc3cc(/C=C4\C(=O)c5cc(Cl)c(Cl)cc5C4=C(C#N)C#N)sc23)cc1,11.82,-5.54,-3.64,-5.75,-4.27,,,,,inverted,ZnO,MoO3,chloroform:mesitylene (1:1),
5721,10.1021/acs.jpcc.8b11935,CCCCC(CC)COC(=O)c1sc2csc(-c3cc4c(-c5ccc(CC(CC)CCCC)s5)c5sccc5c(-c5ccc(CC(CC)CCCC)s5)c4s3)c2c1F,CCCCCCCCCCC(CCCCCCCCCC)CN1C(=O)c2ccc3c4c(c(-c5ccc(-c6cccs6)s5)cc(c24)C1=O)C(=O)N(CC(CCCCCCCCCC)CCCCCCCCCC)C3=O,4.85,-5.03,-3.6,-5.79,-3.7,,,,,,,,,
5735,10.1021/acs.macromol.9b00484,CCCCCCCCC(CCCCCC)Cn1nc2c(-c3cccs3)c(F)c(F)c(-c3ccc(-c4cc5c(-c6ccc([Si](CCC)(CCC)CCC)s6)c6sccc6c(-c6ccc([Si](CCC)(CCC)CCC)s6)c5s4)s3)c2n1,CCCCCCc1cccc(C2(c3cccc(CCCCCC)c3)c3cc4c(cc3-c3sc5cc(C=C6C(=O)c7ccccc7C6=C(C#N)C#N)sc5c32)C(c2cccc(CCCCCC)c2)(c2cccc(CCCCCC)c2)c2c-4sc3cc(C=C4C(=O)c5ccccc5C4=C(C#N)C#N)sc23)c1,11.45,-5.4,-3.24,-5.52,-3.82,,150.0,1:1.2,,conventional,PDINO,PEDOT:PSS,chloroform,
5736,10.1021/acs.macromol.9b00484,CCCCCCCCC(CCCCCC)Cn1nc2c(-c3cccs3)c(F)c(F)c(-c3ccc(-c4cc5c(-c6ccc([Si](CCC)(CCC)CCC)[se]6)c6sccc6c(-c6ccc([Si](CCC)(CCC)CCC)[se]6)c5s4)s3)c2n1,CCCCCCc1cccc(C2(c3cccc(CCCCCC)c3)c3cc4c(cc3-c3sc5cc(C=C6C(=O)c7ccccc7C6=C(C#N)C#N)sc5c32)C(c2cccc(CCCCCC)c2)(c2cccc(CCCCCC)c2)c2c-4sc3cc(C=C4C(=O)c5ccccc5C4=C(C#N)C#N)sc23)c1,11.27,-5.49,-3.66,-5.52,-3.82,,150.0,1:1.2,,conventional,PDINO,PEDOT:PSS,chloroform,
5737,10.1021/acs.macromol.9b00484,CCCCCCCCC(CCCCCC)Cn1nc2c(-c3ccc[se]3)c(F)c(F)c(-c3ccc(-c4cc5c(-c6ccc([Si](CCC)(CCC)CCC)s6)c6sccc6c(-c6ccc([Si](CCC)(CCC)CCC)s6)c5s4)[se]3)c2n1,CCCCCCc1cccc(C2(c3cccc(CCCCCC)c3)c3cc4c(cc3-c3sc5cc(C=C6C(=O)c7ccccc7C6=C(C#N)C#N)sc5c32)C(c2cccc(CCCCCC)c2)(c2cccc(CCCCCC)c2)c2c-4sc3cc(C=C4C(=O)c5ccccc5C4=C(C#N)C#N)sc23)c1,10.81,-5.41,-3.66,-5.52,-3.82,,150.0,1:1.2,,conventional,PDINO,PEDOT:PSS,chloroform,
5738,10.1021/acs.macromol.9b00484,CCCCCCCCC(CCCCCC)Cn1nc2c(-c3cccs3)c(F)c(F)c(-c3ccc(-c4cc5c(-c6ccc([Si](CCC)(CCC)CCC)s6)c6sccc6c(-c6ccc([Si](CCC)(CCC)CCC)s6)c5s4)s3)c2n1,COC(=O)CCCC1(c2ccccc2)C23c4c5ccc6c7cc8c9c%10c(cc%11cc%12c%13c%14c(cc%15c%16ccc-5c2c%16c2c5c%16c%17c(c(c46)c7c9c%17c4c%10c%11c%13c4c%16c%14c%152)C513)C%12)C8,6.57,-5.4,-3.24,-5.9,-3.9,,130.0,1:1,0.5%,conventional,PDINO,PEDOT:PSS,chloroform,
5739,10.1021/acs.macromol.9b00484,CCCCCCCCC(CCCCCC)Cn1nc2c(-c3cccs3)c(F)c(F)c(-c3ccc(-c4cc5c(-c6ccc([Si](CCC)(CCC)CCC)[se]6)c6sccc6c(-c6ccc([Si](CCC)(CCC)CCC)[se]6)c5s4)s3)c2n1,COC(=O)CCCC1(c2ccccc2)C23c4c5ccc6c7cc8c9c%10c(cc%11cc%12c%13c%14c(cc%15c%16ccc-5c2c%16c2c5c%16c%17c(c(c46)c7c9c%17c4c%10c%11c%13c4c%16c%14c%152)C513)C%12)C8,7.45,-5.49,-3.66,-5.9,-3.9,,130.0,1:1,0.5%,conventional,PDINO,PEDOT:PSS,chloroform,
5740,10.1021/acs.macromol.9b00484,CCCCCCCCC(CCCCCC)Cn1nc2c(-c3ccc[se]3)c(F)c(F)c(-c3ccc(-c4cc5c(-c6ccc([Si](CCC)(CCC)CCC)s6)c6sccc6c(-c6ccc([Si](CCC)(CCC)CCC)s6)c5s4)[se]3)c2n1,COC(=O)CCCC1(c2ccccc2)C23c4c5ccc6c7cc8c9c%10c(cc%11cc%12c%13c%14c(cc%15c%16ccc-5c2c%16c2c5c%16c%17c(c(c46)c7c9c%17c4c%10c%11c%13c4c%16c%14c%152)C513)C%12)C8,8.14,-5.41,-3.66,-5.9,-3.9,,130.0,1:1,0.5%,conventional,PDINO,PEDOT:PSS,chloroform,
5809,10.1002/solr.201800129,CCCCCCC(CCCC)Cc1ccc(-c2c3cc(-c4ccc(-c5sc(-c6cccs6)c6c5C(=O)c5c(CC(CC)CCCC)sc(CC(CC)CCCC)c5C6=O)s4)sc3c(-c3ccc(CC(CCCC)CCCCCC)cc3)c3ccsc23)cc1,CCCCCCc1ccc(C2(c3ccc(CCCCCC)cc3)c3cc4c(cc3-c3sc5cc(/C=C6\C(=O)c7cscc7C6=C(C#N)C#N)sc5c32)C(c2ccc(CCCCCC)cc2)(c2ccc(CCCCCC)cc2)c2c-4sc3cc(/C=C4\C(=O)c5cscc5C4=C(C#N)C#N)sc23)cc1,11.9,-5.46,-3.39,-5.62,-3.96,110.0,100.0,1:1,,conventional,ZrAcac,PEDOT:PSS,chloroform,
5810,10.1002/solr.201800129,CCCCCCC(CCCC)Cc1ccc(-c2c3cc(-c4ccc(-c5sc(-c6cccs6)c6c5C(=O)c5c(CC(CC)CCCC)sc(CC(CC)CCCC)c5C6=O)s4)sc3c(-c3ccc(CC(CCCC)CCCCCC)cc3)c3ccsc23)cc1,CCCCCCc1ccc(C2(c3ccc(CCCCCC)cc3)c3cc4c(cc3-c3sc5cc(/C=C6\C(=O)c7cscc7C6=C(C#N)C#N)sc5c32)C(c2ccc(CCCCCC)cc2)(c2ccc(CCCCCC)cc2)c2c-4sc3cc(/C=C4\C(=O)c5cscc5C4=C(C#N)C#N)sc23)cc1,10.4,-5.44,-3.43,-5.62,-3.96,110.0,100.0,1:1,,conventional,ZrAcac,PEDOT:PSS,chloroform,
5811,10.1002/solr.201800129,CCCCCCC(CCCC)Cc1ccc(-c2c3cc(-c4ccc(-c5sc(-c6cccs6)c6c5C(=O)c5c(CC(CC)CCCC)sc(CC(CC)CCCC)c5C6=O)s4)sc3c(-c3ccc(CC(CCCC)CCCCCC)cc3)c3ccsc23)cc1,CCCCCCc1ccc(C2(c3ccc(CCCCCC)cc3)c3cc4c(cc3-c3sc5cc(/C=C6\C(=O)c7cscc7C6=C(C#N)C#N)sc5c32)C(c2ccc(CCCCCC)cc2)(c2ccc(CCCCCC)cc2)c2c-4sc3cc(/C=C4\C(=O)c5cscc5C4=C(C#N)C#N)sc23)cc1,12.3,-5.46,-3.4,-5.62,-3.96,110.0,100.0,1:1,,conventional,ZrAcac,PEDOT:PSS,chloroform,
5812,10.1002/solr.201800129,CCCCCCC(CCCC)Cc1ccc(-c2c3cc(-c4ccc(-c5sc(-c6cccs6)c6c5C(=O)c5c(CC(CC)CCCC)sc(CC(CC)CCCC)c5C6=O)s4)sc3c(-c3ccc(CC(CCCC)CCCCCC)cc3)c3ccsc23)cc1,CCCCCCc1ccc(C2(c3ccc(CCCCCC)cc3)c3cc4c(cc3-c3sc5cc(/C=C6\C(=O)c7cscc7C6=C(C#N)C#N)sc5c32)C(c2ccc(CCCCCC)cc2)(c2ccc(CCCCCC)cc2)c2c-4sc3cc(/C=C4\C(=O)c5cscc5C4=C(C#N)C#N)sc23)cc1,12.0,-5.46,-3.41,-5.62,-3.96,110.0,100.0,1:1,,conventional,ZrAcac,PEDOT:PSS,chloroform,
5817,10.1021/acsami.8b16202,CCCCC(CC)COC(=O)c1sc2c(-c3cc4c(-c5ccc(CC(CC)CCCC)s5)c5sccc5c(-c5ccc(CC(CC)CCCC)s5)c4s3)scc2c1F,CCCCCCc1ccc(C2(c3ccc(CCCCCC)cc3)c3cc4c(cc3-c3sc5cc(C=C6C(=O)c7ccccc7C6=C(C#N)C#N)sc5c32)C(c2ccc(CCCCCC)cc2)(c2ccc(CCCCCC)cc2)c2c-4sc3cc(C=C4C(=O)c5ccccc5C4=C(C#N)C#N)sc23)cc1,8.44,-5.26,-3.68,-5.61,-4.02,90.0,,,,inverted,,,,
5818,10.1021/acsami.8b16202,CCCCC(CC)COC(=O)c1sc2c(-c3cc4c(-c5ccc(CC(CC)CCCC)s5)c5sccc5c(-c5ccc(CC(CC)CCCC)s5)c4s3)scc2c1F,CCCCCCc1ccc(C2(c3ccc(CCCCCC)cc3)c3cc4c(cc3-c3sc5cc(C=C6C(=O)c7ccccc7C6=C(C#N)C#N)sc5c32)C(c2ccc(CCCCCC)cc2)(c2ccc(CCCCCC)cc2)c2c-4sc3cc(C=C4C(=O)c5ccccc5C4=C(C#N)C#N)sc23)cc1,10.12,-5.37,-3.63,-5.61,-4.02,90.0,,,,inverted,,,,
5882,10.1016/j.dyepig.2017.02.022,CCCCCCCCCCCCOc1c(OCCCCCCCCCCCC)c(-c2ccc(-c3cc4c(-c5ccc(SCC(CC)CCCC)cc5)c5sccc5c(-c5ccc(SCC(CC)CCCC)cc5)c4s3)s2)c2nonc2c1-c1cccs1,CCCCCCc1ccc(C2(c3ccc(CCCCCC)cc3)c3cc4c(cc3-c3sc5cc(C=C6C(=O)c7ccccc7C6=C(C#N)C#N)sc5c32)C(c2ccc(CCCCCC)cc2)(c2ccc(CCCCCC)cc2)c2c-4sc3cc(C=C4C(=O)c5ccccc5C4=C(C#N)C#N)sc23)cc1,6.9,-5.47,-3.67,-5.53,-3.88,85.0,,1:2,,inverted,ZnO,MoO3,o-DCB,DIO
5883,10.1016/j.dyepig.2017.02.022,CCCCCCCCCCCCOc1c(OCCCCCCCCCCCC)c(-c2ccc(-c3cc4c(-c5ccc(SCC(CC)CCCC)cc5)c5sccc5c(-c5ccc(SCC(CC)CCCC)cc5)c4s3)s2)c2nonc2c1-c1cccs1,COC(=O)CCCC1(c2ccccc2)C23c4c5ccc6c7cc8c9c%10c(cc%11cc%12c%13c%14c(cc%15c%16ccc-5c2c%16c2c5c%16c%17c(c(c46)c7c9c%17c4c%10c%11c%13c4c%16c%14c%152)C513)C%12)C8,7.0,-5.47,-3.67,-5.75,-3.75,85.0,,1:2.5,,conventional,LiF,PEDOT:PSS,o-DCB,
5884,10.1002/marc.201700872,CCCCCCCCc1csc(-c2sc(-c3cc(CCCCCCCC)c(-c4cc5c(-c6ccc(SCC(CC)CCCC)cc6)cc6c(cc(-c7ccc(SCC(CC)CCCC)cc7)c7ccsc76)c5s4)s3)c3c2C(=O)c2c(CC(CC)CCCC)sc(CC(CC)CCCC)c2C3=O)c1,CCCCCCC1(CCCCCC)c2cc3c(cc2-c2sc(/C=C4\C(=O)c5ccccc5C4=C(C#N)C#N)cc21)C(CCCCCC)(CCCCCC)c1cc(/C=C2\C(=O)c4ccccc4C2=C(C#N)C#N)sc1-3,4.57,-5.34,-3.46,-5.69,-3.91,,100.0,1:1,,inverted,ZnO,MoO3,chloroform,
5885,10.1002/marc.201700872,CCCCCCCCc1csc(-c2sc(-c3cc(CCCCCCCC)c(-c4cc5c(-c6ccc(SCC(CC)CCCC)s6)cc6c(cc(-c7ccc(SCC(CC)CCCC)s7)c7ccsc76)c5s4)s3)c3c2C(=O)c2c(CC(CC)CCCC)sc(CC(CC)CCCC)c2C3=O)c1,CCCCCCC1(CCCCCC)c2cc3c(cc2-c2sc(/C=C4\C(=O)c5ccccc5C4=C(C#N)C#N)cc21)C(CCCCCC)(CCCCCC)c1cc(/C=C2\C(=O)c4ccccc4C2=C(C#N)C#N)sc1-3,9.58,-5.24,-3.46,-5.69,-3.91,,100.0,1:1,,inverted,ZnO,MoO3,chloroform,
5886,10.1002/marc.201700872,CCCCCCCCc1csc2cc(C3=C4C(=O)c5c(CC(CC)CCCC)sc(CC(CC)CCCC)c5C(=O)C4=C(c4cc5sc(-c6cc7c(-c8ccc(SCC(CC)CCCC)s8)cc8c(cc(-c9ccc(SCC(CC)CCCC)s9)c9ccsc98)c7s6)c(CCCCCCCC)c5s4)C3)sc12,CCCCCCC1(CCCCCC)c2cc3c(cc2-c2sc(/C=C4\C(=O)c5ccccc5C4=C(C#N)C#N)cc21)C(CCCCCC)(CCCCCC)c1cc(/C=C2\C(=O)c4ccccc4C2=C(C#N)C#N)sc1-3,8.12,-5.29,-3.4,-5.69,-3.91,,100.0,1:1,,inverted,ZnO,MoO3,chloroform,
5895,10.1002/marc.202000144,CCCCC(CC)COC(=O)c1cc2csc(-c3cc4c(-c5ccc(CC(CC)CCCC)s5)c5sccc5c(-c5ccc(CC(CC)CCCC)s5)c4s3)c2s1,CCCCCCCCCCCCc1ccoc1-c1oc(-c2cc3c4c(ccc5c4c2C(=O)N(CC(CC)CCCC)C5=O)C(=O)N(CC(CC)CCCC)C3=O)cc1CCCCCCCCCCCC,1.64,-5.2,-3.34,-5.71,-3.86,,,,,inverted,ZnO,MoO3,"1,2,4-trimethylbenzene",
5903,10.1021/acsami.8b16628,CCCCCCCCc1sc(CCCCCCCC)c2c1C(=O)c1csc(-c3cc4c(-c5ccc(CC(CC)CCCC)s5)c5sccc5c(-c5ccc(CC(CC)CCCC)s5)c4s3)c1C2=O,CCCCCCc1ccc(C2(c3ccc(CCCCCC)cc3)c3cc4c(cc3-c3sc5cc(C=C6C(=O)c7ccccc7C6=C(C#N)C#N)sc5c32)C(c2ccc(CCCCCC)cc2)(c2ccc(CCCCCC)cc2)c2c-4sc3cc(C=C4C(=O)c5ccccc5C4=C(C#N)C#N)sc23)cc1,1.98,-5.46,-3.59,-5.6,-4.05,,,,,inverted,PDINO,PEDOT:PSS,chloroform,
5904,10.1021/acsami.8b16628,CCCCCCCCc1sc(CCCCCCCC)c2c1C(=O)c1c(-c3cccs3)sc(-c3ccc(-c4cc5c(-c6ccc(CC(CC)CCCC)s6)c6sccc6c(-c6ccc(CC(CC)CCCC)s6)c5s4)s3)c1C2=O,CCCCCCc1ccc(C2(c3ccc(CCCCCC)cc3)c3cc4c(cc3-c3sc5cc(C=C6C(=O)c7ccccc7C6=C(C#N)C#N)sc5c32)C(c2ccc(CCCCCC)cc2)(c2ccc(CCCCCC)cc2)c2c-4sc3cc(C=C4C(=O)c5ccccc5C4=C(C#N)C#N)sc23)cc1,8.71,-5.35,-3.58,-5.6,-4.05,,,,,inverted,PDINO,PEDOT:PSS,chloroform,
5905,10.1021/acsami.8b16628,CCCCCCCCc1sc(CCCCCCCC)c2c1C(=O)c1c(-c3cc4sccc4s3)sc(-c3cc4sc(-c5cc6c(-c7ccc(CC(CC)CCCC)s7)c7sccc7c(-c7ccc(CC(CC)CCCC)s7)c6s5)cc4s3)c1C2=O,CCCCCCc1ccc(C2(c3ccc(CCCCCC)cc3)c3cc4c(cc3-c3sc5cc(C=C6C(=O)c7ccccc7C6=C(C#N)C#N)sc5c32)C(c2ccc(CCCCCC)cc2)(c2ccc(CCCCCC)cc2)c2c-4sc3cc(C=C4C(=O)c5ccccc5C4=C(C#N)C#N)sc23)cc1,9.11,-5.37,-3.54,-5.6,-4.05,,,,,inverted,PDINO,PEDOT:PSS,chloroform,
5918,10.1016/j.orgel.2018.09.047,CCCCCCC(CCCC)Cn1nc2c(-c3cc(SCC(CC)CCCC)cs3)c(F)c(F)c(-c3cc(SCC(CC)CCCC)c(-c4cc5c(-c6ccc(SCC(CC)CCCC)s6)c6sccc6c(-c6ccc(SCC(CC)CCCC)s6)c5s4)s3)c2n1,CCCCCCc1cccc(C2(c3cccc(CCCCCC)c3)c3cc4c(cc3-c3sc5cc(C=C6C(=O)c7ccccc7C6=C(C#N)C#N)sc5c32)C(c2cccc(CCCCCC)c2)(c2cccc(CCCCCC)c2)c2c-4sc3cc(C=C4C(=O)c5ccccc5C4=C(C#N)C#N)sc23)c1,5.48,-5.48,-2.83,-5.52,-3.82,,,1:0.5,,conventional,PDINO,PEDOT:PSS,,
5919,10.1016/j.orgel.2018.09.047,CCCCCCC(CCCC)Cn1nc2c(-c3cc(SCC(CC)CCCC)cs3)c(F)c(F)c(-c3cc(SCC(CC)CCCC)c(-c4cc5c(-c6ccc(SCC(CC)CCCC)s6)c6sccc6c(-c6ccc(SCC(CC)CCCC)s6)c5s4)s3)c2n1,CCCCCCc1cccc(C2(c3cccc(CCCCCC)c3)c3cc4c(cc3-c3sc5cc(C=C6C(=O)c7ccccc7C6=C(C#N)C#N)sc5c32)C(c2cccc(CCCCCC)c2)(c2cccc(CCCCCC)c2)c2c-4sc3cc(C=C4C(=O)c5ccccc5C4=C(C#N)C#N)sc23)c1,6.92,-5.48,-2.83,-5.52,-3.82,,,1:1,,conventional,PDINO,PEDOT:PSS,,
5920,10.1016/j.orgel.2018.09.047,CCCCCCC(CCCC)Cn1nc2c(-c3cc(SCC(CC)CCCC)cs3)c(F)c(F)c(-c3cc(SCC(CC)CCCC)c(-c4cc5c(-c6ccc(SCC(CC)CCCC)s6)c6sccc6c(-c6ccc(SCC(CC)CCCC)s6)c5s4)s3)c2n1,CCCCCCc1cccc(C2(c3cccc(CCCCCC)c3)c3cc4c(cc3-c3sc5cc(C=C6C(=O)c7ccccc7C6=C(C#N)C#N)sc5c32)C(c2cccc(CCCCCC)c2)(c2cccc(CCCCCC)c2)c2c-4sc3cc(C=C4C(=O)c5ccccc5C4=C(C#N)C#N)sc23)c1,7.53,-5.48,-2.83,-5.52,-3.82,,,1:1,,conventional,PDINO,PEDOT:PSS,,
5922,10.1039/c8ta11006a,CCCCCCC(CCCC)COc1ccc(-c2c3cc(-c4ccc(-c5sc(-c6cccs6)c6c5C(=O)c5c(CC(CC)CCCC)sc(CC(CC)CCCC)c5C6=O)s4)sc3c(-c3ccc(OCC(CCCC)CCCCCC)cc3)c3ccsc23)cc1,CCCCCCc1ccc(C2(c3ccc(CCCCCC)cc3)c3cc4c(cc3-c3sc5cc(/C=C6\C(=O)c7cc(F)c(F)cc7C6=C(C#N)C#N)sc5c32)C(c2ccc(CCCCCC)cc2)(c2ccc(CCCCCC)cc2)c2c-4sc3cc(/C=C4\C(=O)c5cc(F)c(F)cc5C4=C(C#N)C#N)sc23)cc1,6.0,-5.38,-3.57,-5.69,-4.07,,,1:1.5 w/w,0.5 vol%,inverted,ZnO/PFN,MoO3,chlorobenzene,DIO
5940,10.1039/c1cc14586j,CCCCCCc1ccc(C2(c3ccc(CCCCCC)cc3)c3cc4c(cc3-c3sccc32)C(c2ccc(CCCCCC)cc2)(c2ccc(CCCCCC)cc2)c2cc(-c3cccc5nsnc35)sc2-4)cc1,COC(=O)CCCC1(c2ccccc2)C23c4c5ccc6c7cc8c9c%10c(cc%11cc%12c%13c%14c(cc%15c%16ccc-5c2c%16c2c5c%16c%17c(c(c46)c7c9c%17c4c%10c%11c%13c4c%16c%14c%152)C513)C%12)C8,5.02,-5.23,-3.52,-5.9,-3.9,,,,,,,,,
5941,10.1039/c1cc14586j,CCCCCCc1ccc(C2(c3ccc(CCCCCC)cc3)c3cc4c(cc3-c3sccc32)C(c2ccc(CCCCCC)cc2)(c2ccc(CCCCCC)cc2)c2cc(-c3c(F)ccc5nsnc35)sc2-4)cc1,COC(=O)CCCC1(c2ccccc2)C23c4c5ccc6c7cc8c9c%10c(cc%11cc%12c%13c%14c(cc%15c%16ccc-5c2c%16c2c5c%16c%17c(c(c46)c7c9c%17c4c%10c%11c%13c4c%16c%14c%152)C513)C%12)C8,5.4,-5.38,-3.64,-5.9,-3.9,,,,,,,,,
5945,10.1002/solr.201800186,CCCCCCCCC(CCCCCC)Cc1ccc(-c2c3cc(-c4ccc(-c5c(F)c(F)c(-c6cccs6)c6nn(CCCCCCCC)nc56)s4)sc3c(-c3ccc(CC(CCCCCC)CCCCCCCC)[se]3)c3ccsc23)[se]1,CCCCCCc1ccc(C2(c3ccc(CCCCCC)cc3)c3cc4c(cc3-c3sc5cc(C=C6C(=O)c7ccccc7C6=C(C#N)C#N)sc5c32)C(c2ccc(CCCCCC)cc2)(c2ccc(CCCCCC)cc2)c2c-4sc3cc(C=C4C(=O)c5ccccc5C4=C(C#N)C#N)sc23)cc1,8.04,-5.23,-3.43,-5.48,-3.83,,,,,inverted,ZnO,MoO3,chloroform,
5946,10.1002/solr.201800186,CCCCCCCCC(CCCCCC)CSc1ccc(-c2c3cc(-c4ccc(-c5c(F)c(F)c(-c6cccs6)c6nn(CCCCCCCC)nc56)s4)sc3c(-c3ccc(SCC(CCCCCC)CCCCCCCC)[se]3)c3ccsc23)[se]1,CCCCCCc1ccc(C2(c3ccc(CCCCCC)cc3)c3cc4c(cc3-c3sc5cc(C=C6C(=O)c7ccccc7C6=C(C#N)C#N)sc5c32)C(c2ccc(CCCCCC)cc2)(c2ccc(CCCCCC)cc2)c2c-4sc3cc(C=C4C(=O)c5ccccc5C4=C(C#N)C#N)sc23)cc1,10.03,-5.29,-3.52,-5.48,-3.83,,,,,inverted,ZnO,MoO3,chloroform,
5955,10.1002/aenm.201802131,CCCCC(CC)Cc1sc(-c2c3cc(-c4ccc(-c5sc(-c6cccs6)c6c5C(=O)c5c(CC(CC)CCCC)sc(CC(CC)CCCC)c5C6=O)s4)sc3c(-c3cc(F)c(CC(CC)CCCC)s3)c3ccsc23)cc1F,C#Cc1ccc2c(c1)C(=O)/C(=C\c1cc3sc4c(c3s1)C(c1ccc(CCCCCC)cc1)(c1ccc(CCCCCC)cc1)c1cc3c(cc1-4)C(c1ccc(CCCCCC)cc1)(c1ccc(CCCCCC)cc1)c1c-3sc3cc(/C=C4\C(=O)c5cc(C#C)ccc5C4=C(C#N)C#N)sc13)C2=C(C#N)C#N,10.3,-5.48,-3.65,-5.63,-3.9,,,,,conventional,PFN-Br,PEDOT:PSS,chloroform,
5956,10.1002/aenm.201802131,CCCCC(CC)Cc1sc(-c2c3cc(-c4ccc(-c5sc(-c6cccs6)c6c5C(=O)c5c(CC(CC)CCCC)sc(CC(CC)CCCC)c5C6=O)s4)sc3c(-c3cc(F)c(CC(CC)CCCC)s3)c3ccsc23)cc1F,CCCCCCc1ccc(C2(c3ccc(CCCCCC)cc3)c3cc4c(cc3-c3sc5cc(C=C6C(=O)c7ccccc7C6=C(C#N)C#N)sc5c32)C(c2ccc(CCCCCC)cc2)(c2ccc(CCCCCC)cc2)c2c-4sc3cc(C=C4C(=O)c5ccccc5C4=C(C#N)C#N)sc23)cc1,10.0,-5.48,-3.65,-5.5,-3.85,,,,,conventional,PFN-Br,PEDOT:PSS,chloroform,
5957,10.1002/aenm.201802131,CCCCC(CC)Cc1sc(-c2c3cc(-c4ccc(-c5sc(-c6cccs6)c6c5C(=O)c5c(CC(CC)CCCC)sc(CC(CC)CCCC)c5C6=O)s4)sc3c(-c3cc(F)c(CC(CC)CCCC)s3)c3ccsc23)cc1F,CCCCCCC(CCCC)Cc1ccc(C2(c3ccc(CC(CCCC)CCCCCC)s3)c3cc4c(cc3-c3sc5cc(/C=C6\C(=O)c7cc(C#Cc8ccccc8)ccc7C6=C(C#N)C#N)sc5c32)C(c2ccc(CC(CCCC)CCCCCC)s2)(c2ccc(CC(CCCC)CCCCCC)s2)c2c-4sc3cc(/C=C4\C(=O)c5cc(C#Cc6ccccc6)ccc5C4=C(C#N)C#N)sc23)s1,12.2,-5.48,-3.65,-5.69,-3.91,,,,,conventional,PFN-Br,PEDOT:PSS,chloroform,
5967,10.1021/acs.macromol.5b00649,CCCCC(CC)COC(=O)c1sc2c(-c3cc4c(-c5ccc(/C=C/c6ccc(SCC(CC)CCCC)s6)s5)c5sccc5c(-c5ccc(/C=C/c6ccc(SCC(CC)CCCC)s6)s5)c4s3)scc2c1F,COC(=O)CCCC1(c2ccccc2)C23c4c5c6c7c8c9c(c%10c%11c2c2c%12c4c4c%13c5c5c7c7c8c8c%14c9c%10c9c%10c%11c2c2c%11c%12c4c4c%12c%13c5c5c7c7c8c8c%14c9c9c%10c2c2c%11c4c4c%12c5c7c5c8c9c2c45)C613,7.5,-5.29,-3.76,-6.1,-3.7,,,,,,,,,
5968,10.1021/acs.macromol.5b00649,CCCCC(CC)COC(=O)c1sc2csc(-c3cc4c(C(CC)CCCC)c5sccc5c(C(CC)CCCC)c4s3)c2c1F,COC(=O)CCCC1(c2ccccc2)C23c4c5c6c7c8c9c(c%10c%11c2c2c%12c4c4c%13c5c5c7c7c8c8c%14c9c%10c9c%10c%11c2c2c%11c%12c4c4c%12c%13c5c5c7c7c8c8c%14c9c9c%10c2c2c%11c4c4c%12c5c7c5c8c9c2c45)C613,5.16,-5.23,-3.6,-6.1,-3.7,,,,,,,,,
5969,10.1021/acs.macromol.5b00649,CCCCC(CC)COC(=O)c1sc2c(-c3cc4c(-c5ccc(/C=C/c6ccc(SCC(CC)CCCC)s6)s5)c5sccc5c(-c5ccc(/C=C/c6ccc(SCC(CC)CCCC)s6)s5)c4s3)scc2c1F,COC(=O)CCCC1(c2ccccc2)C23c4c5ccc6c7cc8c9c%10c(cc%11cc%12c%13c%14c(cc%15c%16ccc-5c2c%16c2c5c%16c%17c(c(c46)c7c9c%17c4c%10c%11c%13c4c%16c%14c%152)C513)C%12)C8,8.04,-5.29,-3.76,-5.9,-3.9,,,1:1.5,7 vol%,,,,,
5970,10.1021/acs.macromol.5b00649,CCCCC(CC)COC(=O)c1sc2csc(-c3cc4c(C(CC)CCCC)c5sccc5c(C(CC)CCCC)c4s3)c2c1F,COC(=O)CCCC1(c2ccccc2)C23c4c5ccc6c7cc8c9c%10c(cc%11cc%12c%13c%14c(cc%15c%16ccc-5c2c%16c2c5c%16c%17c(c(c46)c7c9c%17c4c%10c%11c%13c4c%16c%14c%152)C513)C%12)C8,7.39,-5.23,-3.6,-5.9,-3.9,,,,,,,,,
5971,10.1016/j.matlet.2015.07.068,CCCCCCCCCCCCc1csc(-c2ccc(-c3cc(CCCCCCCCCCCC)c(-c4ccc(N(c5ccccc5)c5ccccc5)cc4)s3)c3nsnc23)c1,COC(=O)CCCC1(c2ccccc2)C23c4c5c6c7c8c9c(c%10c%11c2c2c%12c4c4c%13c5c5c7c7c8c8c%14c9c%10c9c%10c%11c2c2c%11c%12c4c4c%12c%13c5c5c7c7c8c8c%14c9c9c%10c2c2c%11c4c4c%12c5c7c5c8c9c2c45)C613,0.52,-5.14,-3.3,-6.1,-3.7,,,1:4,,conventional,LiF,PEDOT:PSS,,
5977,10.1039/c9tc02663k,CCCCC(CC)Cc1ccc(-c2c3cc(-c4sc(-c5sc(-c6cc(CC7CCCCC7)cs6)c6c5C(=O)c5c(CC(CC)CCCC)sc(CC(CC)CCCC)c5C6=O)cc4CC4CCCCC4)sc3c(-c3ccc(CC(CC)CCCC)s3)c3ccsc23)s1,CCCCCCc1ccc(C2(c3ccc(CCCCCC)cc3)c3cc4c(cc3-c3sc5cc(C=C6C(=O)c7ccccc7C6=C(C#N)C#N)sc5c32)C(c2ccc(CCCCCC)cc2)(c2ccc(CCCCCC)cc2)c2c-4sc3cc(C=C4C(=O)c5ccccc5C4=C(C#N)C#N)sc23)cc1,6.15,-5.52,-3.67,-5.61,-4.02,130.0,,1:1,,conventional,PDINO,PEDOT:PSS,chlorobenzene,
5978,10.1039/c9tc02663k,CCCCC(CC)CSc1ccc(-c2c3cc(-c4sc(-c5sc(-c6cc(CC7CCCCC7)cs6)c6c5C(=O)c5c(CC(CC)CCCC)sc(CC(CC)CCCC)c5C6=O)cc4CC4CCCCC4)sc3c(-c3ccc(SCC(CC)CCCC)s3)c3ccsc23)s1,CCCCCCc1ccc(C2(c3ccc(CCCCCC)cc3)c3cc4c(cc3-c3sc5cc(C=C6C(=O)c7ccccc7C6=C(C#N)C#N)sc5c32)C(c2ccc(CCCCCC)cc2)(c2ccc(CCCCCC)cc2)c2c-4sc3cc(C=C4C(=O)c5ccccc5C4=C(C#N)C#N)sc23)cc1,8.96,-5.47,-3.62,-5.61,-4.02,148.0,,1:1,,conventional,PDINO,PEDOT:PSS,chlorobenzene,
5979,10.1021/acs.chemmater.6b00850,CCCCCCCCCCCCc1ccsc1-c1sc(-c2cccc3c2C(=O)N(CCCCCCCCCCCC)C3=O)cc1CCCCCCCCCCCC,COC(=O)CCCC1(c2ccccc2)C23c4c5ccc6c7cc8c9c%10c(cc%11cc%12c%13c%14c(cc%15c%16ccc-5c2c%16c2c5c%16c%17c(c(c46)c7c9c%17c4c%10c%11c%13c4c%16c%14c%152)C513)C%12)C8,0.05,-5.66,-3.24,-5.9,-3.9,,,,,inverted,,,,
5981,10.1021/acs.chemmater.6b00850,CCCCCCCCCCCCN1C(=O)c2cccc(-c3cc4c(s3)-c3sccc3OC4(CCC(C)CCCC(C)C)CCC(C)CCCC(C)C)c2C1=O,COC(=O)CCCC1(c2ccccc2)C23c4c5ccc6c7cc8c9c%10c(cc%11cc%12c%13c%14c(cc%15c%16ccc-5c2c%16c2c5c%16c%17c(c(c46)c7c9c%17c4c%10c%11c%13c4c%16c%14c%152)C513)C%12)C8,1.46,-5.34,-3.41,-5.9,-3.9,,,1:1.5,,inverted,,,,
5983,10.1021/acs.chemmater.6b00850,CCCCCCCCCCCCc1cc(-c2cccc3c2C(=O)N(CCCCCCCCCCCC)C3=O)sc1-c1sccc1OCCCCCCCCCCC,COC(=O)CCCC1(c2ccccc2)C23c4c5ccc6c7cc8c9c%10c(cc%11cc%12c%13c%14c(cc%15c%16ccc-5c2c%16c2c5c%16c%17c(c(c46)c7c9c%17c4c%10c%11c%13c4c%16c%14c%152)C513)C%12)C8,5.62,-5.19,-3.34,-5.9,-3.9,,,1:1.5,,,,,,
5984,10.1021/acs.chemmater.6b00850,CCCCCCCCc1cc(-c2cccc3c2C(=O)N(CCCCCCCC)C3=O)sc1-c1sccc1OCCCCCCC,COC(=O)CCCC1(c2ccccc2)C23c4c5ccc6c7cc8c9c%10c(cc%11cc%12c%13c%14c(cc%15c%16ccc-5c2c%16c2c5c%16c%17c(c(c46)c7c9c%17c4c%10c%11c%13c4c%16c%14c%152)C513)C%12)C8,6.31,-5.18,-3.39,-5.9,-3.9,,,1:1.5,,,,,,
5985,10.1021/acs.chemmater.6b00850,CCCCCCCCc1cc(-c2cccc3c2C(=O)N(CC(CC)CCCC)C3=O)sc1-c1sccc1OCCCCCCC,COC(=O)CCCC1(c2ccccc2)C23c4c5ccc6c7cc8c9c%10c(cc%11cc%12c%13c%14c(cc%15c%16ccc-5c2c%16c2c5c%16c%17c(c(c46)c7c9c%17c4c%10c%11c%13c4c%16c%14c%152)C513)C%12)C8,6.17,-5.25,-3.44,-5.9,-3.9,,,1:1.6,,,,,,
5986,10.1002/marc.201900120,CCCCC(CC)COc1cccc(-c2nc3c(-c4cccs4)cc4c(cc(-c5ccc(-c6cc(F)c(-c7sccc7F)s6)s5)c5nc(-c6cccc(OCC(CC)CCCC)c6)c(-c6cccc(OCC(CC)CCCC)c6)nc54)c3nc2-c2cccc(OCC(CC)CCCC)c2)c1,CCCCCCc1ccc(C2(c3ccc(CCCCCC)cc3)c3cc4c(cc3-c3sc5cc(/C=C6\C(=O)c7ccc(C)cc7C6=C(C#N)C#N)sc5c32)C(c2ccc(CCCCCC)cc2)(c2ccc(CCCCCC)cc2)c2c-4sc3cc(/C=C4\C(=O)c5ccc(C)cc5C4=C(C#N)C#N)sc23)cc1,7.3,-5.3,-3.37,-5.58,-3.98,,,,,conventional,PFN-Br,PEDOT:PSS,,
5987,10.1002/marc.201900120,CCCCC(CC)COc1cccc(-c2nc3c(-c4cccs4)cc4c(cc(-c5ccc(-c6cc(F)c(-c7sccc7F)s6)s5)c5nc(-c6cccc(OCC(CC)CCCC)c6)c(-c6cccc(OCC(CC)CCCC)c6)nc54)c3nc2-c2cccc(OCC(CC)CCCC)c2)c1,CCCCCCc1ccc(C2(c3ccc(CCCCCC)cc3)c3cc4c(cc3-c3sc5cc(/C=C6\C(=O)c7ccc(C)cc7C6=C(C#N)C#N)sc5c32)C(c2ccc(CCCCCC)cc2)(c2ccc(CCCCCC)cc2)c2c-4sc3cc(/C=C4\C(=O)c5ccc(C)cc5C4=C(C#N)C#N)sc23)cc1,7.4,-5.28,-3.38,-5.58,-3.98,,,,,conventional,PFN-Br,PEDOT:PSS,,
5988,10.1002/marc.201900120,CCCCC(CC)COc1cccc(-c2nc3c(-c4cccs4)cc4c(cc(-c5ccc(-c6cc(F)c(-c7sccc7F)s6)s5)c5nc(-c6cccc(OCC(CC)CCCC)c6)c(-c6cccc(OCC(CC)CCCC)c6)nc54)c3nc2-c2cccc(OCC(CC)CCCC)c2)c1,COC(=O)CCCC1(c2ccccc2)C23c4c5ccc6c7cc8c9c%10c(cc%11cc%12c%13c%14c(cc%15c%16ccc-5c2c%16c2c5c%16c%17c(c(c46)c7c9c%17c4c%10c%11c%13c4c%16c%14c%152)C513)C%12)C8,7.7,-5.3,-3.37,-6.0,-4.1,,,,,conventional,PFN-Br,PEDOT:PSS,,
5989,10.1002/marc.201900120,CCCCC(CC)COc1cccc(-c2nc3c(-c4cccs4)cc4c(cc(-c5ccc(-c6cc(F)c(-c7sccc7F)s6)s5)c5nc(-c6cccc(OCC(CC)CCCC)c6)c(-c6cccc(OCC(CC)CCCC)c6)nc54)c3nc2-c2cccc(OCC(CC)CCCC)c2)c1,COC(=O)CCCC1(c2ccccc2)C23c4c5ccc6c7cc8c9c%10c(cc%11cc%12c%13c%14c(cc%15c%16ccc-5c2c%16c2c5c%16c%17c(c(c46)c7c9c%17c4c%10c%11c%13c4c%16c%14c%152)C513)C%12)C8,6.7,-5.28,-3.38,-6.0,-4.1,,,,,conventional,PFN-Br,PEDOT:PSS,,
5996,10.1016/j.jpowsour.2017.08.061,CCCCCCc1ccsc1,CCCCCCc1ccc(C2(c3ccc(CCCCCC)cc3)c3cc4c(cc3-c3sc(/C=C5\C(=O)c6ccccc6C5=C(C#N)C#N)cc32)C(c2ccc(CCCCCC)cc2)(c2ccc(CCCCCC)cc2)c2c-4sc3c4c(sc23)-c2cc3c(cc2C4(c2ccc(CCCCCC)cc2)c2ccc(CCCCCC)cc2)-c2sc(/C=C4\C(=O)c5ccccc5C4=C(C#N)C#N)cc2C3(c2ccc(CCCCCC)cc2)c2ccc(CCCCCC)cc2)cc1,2.03,-5.1,-3.2,-5.42,-3.82,,,1:1,,conventional,,PEDOT:PSS,o-DCB,
6031,10.1021/acsaem.9b02290,CCCCCCCCCCC(CCCCCCCC)Cc1csc(-c2c(F)c(F)c(-c3cc(CC(CCCCCCCC)CCCCCCCCCC)c(-c4ccc(-c5cccs5)s4)s3)c3nsnc23)c1,COC(=O)CCCC1(c2ccccc2)C23c4c5ccc6c7cc8c9c%10c(cc%11cc%12c%13c%14c(cc%15c%16ccc-5c2c%16c2c5c%16c%17c(c(c46)c7c9c%17c4c%10c%11c%13c4c%16c%14c%152)C513)C%12)C8,7.8,-5.38,-2.83,-6.1,-4.3,200.0,85.0,1:1.2,3%,,,,,
6032,10.1021/acsaem.9b02290,CCCCC(CC)COC(=O)c1sc2csc(-c3cc4c(-c5ccc(CC(CC)CCCC)s5)c5sccc5c(-c5ccc(CC(CC)CCCC)s5)c4s3)c2c1F,COC(=O)CCCC1(c2ccccc2)C23c4c5ccc6c7cc8c9c%10c(cc%11cc%12c%13c%14c(cc%15c%16ccc-5c2c%16c2c5c%16c%17c(c(c46)c7c9c%17c4c%10c%11c%13c4c%16c%14c%152)C513)C%12)C8,8.3,-5.18,-3.24,-6.1,-4.3,100.0,,1:1.5,3%,,,,,
6056,10.1002/marc.201700405,CCCCC(CC)COC(=O)c1sc2csc(-c3cc4c(-c5ccc(CC(CC)CCCC)s5)c5sccc5c(-c5ccc(CC(CC)CCCC)s5)c4s3)c2c1F,CCCCCC(CCCCC)N1C(=O)c2ccc3c4c(-c5cc6c(=O)n(C(CCCCC)CCCCC)c(=O)c7cc8sc9cc%10c(=O)n(C(CCCCC)CCCCC)c(=O)c%11ccc%12c5c(c67)c8c9c%12c%11%10)cc5c6c(ccc(c7c(-c8cc9c(=O)n(C(CCCCC)CCCCC)c(=O)c%10cc%11sc%12cc%13c(=O)n(C(CCCCC)CCCCC)c(=O)c%14ccc%15c8c(c9%10)c%11c%12c%15c%14%13)cc(c2c37)C1=O)c64)C(=O)N(C(CCCCC)CCCCC)C5=O,6.44,-5.2,-3.56,-5.88,-3.84,,,,,inverted,ZnO,MoO3,,
6057,10.1002/marc.201700405,CCCCC(CC)COC(=O)c1sc2csc(-c3cc4c(-c5ccc(CC(CC)CCCC)s5)c5sccc5c(-c5ccc(CC(CC)CCCC)s5)c4s3)c2c1F,CCCCCC(CCCCC)N1C(=O)c2ccc3c4c(-c5cc6c(=O)n(C(CCCCC)CCCCC)c(=O)c7cc8[se]c9cc%10c(=O)n(C(CCCCC)CCCCC)c(=O)c%11ccc%12c5c(c67)c8c9c%12c%11%10)cc5c6c(ccc(c7c(-c8cc9c(=O)n(C(CCCCC)CCCCC)c(=O)c%10cc%11[se]c%12cc%13c(=O)n(C(CCCCC)CCCCC)c(=O)c%14ccc%15c8c(c9%10)c%11c%12c%15c%14%13)cc(c2c37)C1=O)c64)C(=O)N(C(CCCCC)CCCCC)C5=O,7.26,-5.2,-3.56,-5.94,-3.86,,,,,inverted,ZnO,MoO3,,
