Repository: JiYiqaq/PCE-KA-GNN

# Data directory

- `raw/Active_Database.csv` is the immutable source dataset bundled under CC BY 4.0. Do not overwrite it with processed data.
- `processed/` is created and populated by the training pipeline. Generated `.pt` and `.pth` caches are intentionally ignored by Git because they can exceed GitHub's normal single-file limit.

See `../DATA_LICENSE.md` for provenance, license and checksum information.

File: data/processed/device_records.csv (part 25 of 250)
record_id,doi,donor_smiles,acceptor_smiles,pce,homo_d,lumo_d,homo_a,lumo_a,active_layer_thickness,annealing_temp,d_a_ratio,additive_ratio,device_type,etl_canonical,htl_canonical,solvent_canonical,additive_canonical
6062,10.1021/acsami.7b17635,CCCCC(CC)COC(=O)c1sc2csc(-c3cc4c(-c5ccc(CC(CC)CCCC)s5)c5sccc5c(-c5ccc(CC(CC)CCCC)s5)c4s3)c2c1F,COC(=O)CCCC1(c2ccccc2)C23c4c5ccc6c7cc8c9c%10c(cc%11cc%12c%13c%14c(cc%15c%16ccc-5c2c%16c2c5c%16c%17c(c(c46)c7c9c%17c4c%10c%11c%13c4c%16c%14c%152)C513)C%12)C8,0.06,-5.24,-3.66,-5.9,-3.9,,,,,,,,,
6077,10.1039/c9ta02384d,CCCCCCCCC(CCCCCC)Cn1nc2c(-c3cc(CC4CCCCC4)cs3)c(F)c(F)c(-c3cc(CC4CCCCC4)c(-c4cc5c(-c6ccc(CC(CC)CCCC)s6)c6sccc6c(-c6ccc(CC(CC)CCCC)s6)c5s4)s3)c2n1,CCCCCCc1ccc(C2(c3ccc(CCCCCC)cc3)c3cc4c(cc3-c3sc5cc(C=C6C(=O)c7ccccc7C6=C(C#N)C#N)sc5c32)C(c2ccc(CCCCCC)cc2)(c2ccc(CCCCCC)cc2)c2c-4sc3cc(C=C4C(=O)c5ccccc5C4=C(C#N)C#N)sc23)cc1,11.18,-5.29,-3.29,-5.61,-4.02,110.0,,1:1,,conventional,PFN-Br,PEDOT:PSS,chlorobenzene,
6078,10.1039/c9ta02384d,CCCCCCCCC(CCCCCC)Cn1nc2c(-c3cc(CC4CCCCC4)cs3)c(F)c(F)c(-c3cc(CC4CCCCC4)c(-c4cc5c(-c6ccc(SCC(CC)CCCC)s6)c6sccc6c(-c6ccc(SCC(CC)CCCC)s6)c5s4)s3)c2n1,CCCCCCc1ccc(C2(c3ccc(CCCCCC)cc3)c3cc4c(cc3-c3sc5cc(C=C6C(=O)c7ccccc7C6=C(C#N)C#N)sc5c32)C(c2ccc(CCCCCC)cc2)(c2ccc(CCCCCC)cc2)c2c-4sc3cc(C=C4C(=O)c5ccccc5C4=C(C#N)C#N)sc23)cc1,11.86,-5.33,-3.36,-5.61,-4.02,114.0,,1:1,,conventional,PFN-Br,PEDOT:PSS,chlorobenzene,
6084,10.1002/solr.201800120,CCCCC(CC)Cc1ccc(-c2c3cc(-c4ccc(-c5sc(-c6cccs6)c6c5C(=O)c5c(CC(CC)CCCC)sc(CC(CC)CCCC)c5C6=O)s4)sc3c(-c3ccc(CC(CC)CCCC)s3)c3ccsc23)s1,CCCCCCc1ccc(C2(c3ccc(CCCCCC)cc3)c3cc4c(cc3-c3sc5cc(C=C6C(=O)N(CC)C(=S)N(CC)C6=O)sc5c32)C(c2ccc(CCCCCC)cc2)(c2ccc(CCCCCC)cc2)c2c-4sc3cc(C=C4C(=O)N(CC)C(=S)N(CC)C4=O)sc23)cc1,5.4,-5.3,-3.4,-5.91,-4.0,100.0,,1:1,,inverted,ZnO,MoO3,chloroform,
6085,10.1002/solr.201800120,CCCCC(CC)Cc1ccc(-c2c3cc(-c4ccc(-c5sc(-c6cccs6)c6c5C(=O)c5c(CC(CC)CCCC)sc(CC(CC)CCCC)c5C6=O)s4)sc3c(-c3ccc(CC(CC)CCCC)s3)c3ccsc23)s1,CCCCCCc1ccc(C2(c3ccc(CCCCCC)cc3)c3cc4c(cc3-c3sc(C=C5C(=O)N(CC)C(=S)N(CC)C5=O)cc32)C(c2ccc(CCCCCC)cc2)(c2ccc(CCCCCC)cc2)c2cc(C=C3C(=O)N(CC)C(=S)N(CC)C3=O)sc2-4)cc1,4.6,-5.3,-3.4,-5.71,-3.93,100.0,,1:1,,inverted,ZnO,MoO3,chloroform,
6087,10.1002/aenm.201800204,CCCCC(CC)Cc1ccc(-c2c3cc(-c4ccc(-c5sc(-c6cccs6)c6c5C(=O)c5c(CC(CC)CCCC)sc(CC(CC)CCCC)c5C6=O)s4)sc3c(-c3ccc(CC(CC)CCCC)s3)c3ccsc23)s1,CCCCCCc1ccc(C2(c3ccc(CCCCCC)cc3)c3cc4c(cc3-c3sc5cc(/C=C6\C(=O)c7c(C)sc(C)c7C6=C(C#N)C#N)sc5c32)C(c2ccc(CCCCCC)cc2)(c2ccc(CCCCCC)cc2)c2c-4sc3cc(/C=C4\C(=O)c5c(C)sc(C)c5C4=C(C#N)C#N)sc23)cc1,6.33,-5.33,-3.53,-5.48,-3.9,,,,,conventional,N719:PrC60MAI,PEDOT:PSS,chlorobenzene,
6111,10.1021/acsami.0c18351,CCCCCCCCN1C(=O)c2csc(-c3cc4c(-c5ccc(CC(CC)CCCC)s5)c5sccc5c(-c5ccc(CC(CC)CCCC)s5)c4s3)c2C1=O,CCCCCCCCCCC(CCCCCCCC)CN1C(=O)c2ccc3c4c(c(-c5cc(Cl)c(-c6sccc6Cl)s5)cc(c24)C1=O)C(=O)N(CC(CCCCCCCC)CCCCCCCCCC)C3=O,6.76,-5.49,-3.47,-5.98,-3.82,,,1.4:1 w/w,0.5 vol %,conventional,,,,
6112,10.1021/acsami.0c18351,CCCCCCCCN1C(=O)c2csc(-c3cc4c(-c5ccc(CC(CC)CCCC)s5)c5sccc5c(-c5ccc(CC(CC)CCCC)s5)c4s3)c2C1=O,CCCCCCCCCCC(CCCCCCCC)CN1C(=O)c2ccc3c4c(c(-c5cc(Cl)c(/C=C/c6sccc6Cl)s5)cc(c24)C1=O)C(=O)N(CC(CCCCCCCC)CCCCCCCCCC)C3=O,5.52,-5.49,-3.47,-5.82,-3.98,,,1.4:1 w/w,0.5 vol %,conventional,,,,
6113,10.1021/acsami.0c18351,CCCCCCCCN1C(=O)c2csc(-c3cc4c(-c5ccc(CC(CC)CCCC)s5)c5sccc5c(-c5ccc(CC(CC)CCCC)s5)c4s3)c2C1=O,CCCCCCCCCCC(CCCCCCCC)CN1C(=O)c2ccc3c4c(c(-c5cc(Cl)c(-c6cccs6)s5)cc(c24)C1=O)C(=O)N(CC(CCCCCCCC)CCCCCCCCCC)C3=O,4.61,-5.49,-3.47,-5.84,-3.92,,,1.4:1 w/w,0.5 vol %,conventional,,,,
6125,10.1039/c8tc03303j,CCCCC(CC)COC(=O)c1sc2csc(-c3cc4c(-c5ccc(CC(CC)CCCC)s5)c5sccc5c(-c5ccc(CC(CC)CCCC)s5)c4s3)c2c1F,CCCCCC(CCCCC)N1C(=O)c2ccc3c4ccc5c6c(c(-c7ccc(-c8ccc(-c9cc%10c%11ccc%12c%13c(ccc(c%14ccc%15c(c9C(=O)N(C(CCCCC)CCCCC)C%15=O)c%14%10)c%13%11)C(=O)N(C(CCCCC)CCCCC)C%12=O)s8)s7)cc(c7ccc(c2c37)C1=O)c64)C(=O)N(C(CCCCC)CCCCC)C5=O,4.0,-5.22,-3.64,-5.73,-3.79,,120.0,1:2,,inverted,ZnO,MoO3,chlorobenzene,
6126,10.1039/c8tc03303j,CCCCC(CC)COC(=O)c1sc2csc(-c3cc4c(-c5ccc(CC(CC)CCCC)s5)c5sccc5c(-c5ccc(CC(CC)CCCC)s5)c4s3)c2c1F,CCCCCCCCC1(CCCCCCCC)c2cc(-c3ccc(-c4cc5c6ccc7c8c(ccc(c9ccc%10c(c4C(=O)N(C(CCCCC)CCCCC)C%10=O)c95)c86)C(=O)N(C(CCCCC)CCCCC)C7=O)s3)ccc2-c2ccc(-c3ccc(-c4cc5c6ccc7c8c(ccc(c9ccc%10c(c4C(=O)N(C(CCCCC)CCCCC)C%10=O)c95)c86)C(=O)N(C(CCCCC)CCCCC)C7=O)s3)cc21,2.22,-5.22,-3.64,-5.71,-3.81,106.0,120.0,1:2,,inverted,ZnO,MoO3,chlorobenzene,
6127,10.1021/acsami.6b08233,CCCCCCCCCCC(CCCCCCCC)Cc1csc(-c2ccc(-c3cc(CC(CCCCCCCC)CCCCCCCCCC)c(-c4ccc(-c5ccc(-c6cccs6)c6nsnc56)s4)s3)c(F)c2)c1,COC(=O)CCCC1(c2ccccc2)C23c4c5ccc6c7cc8c9c%10c(cc%11cc%12c%13c%14c(cc%15c%16ccc-5c2c%16c2c5c%16c%17c(c(c46)c7c9c%17c4c%10c%11c%13c4c%16c%14c%152)C513)C%12)C8,5.44,-5.33,-3.66,-5.9,-3.9,115.0,,1:1,,conventional,,,,
6128,10.1021/acsami.6b08233,CCCCCCCCCCC(CCCCCCCC)Cc1csc(-c2cc(F)c(-c3cc(CC(CCCCCCCC)CCCCCCCCCC)c(-c4ccc(-c5ccc(-c6cccs6)c6nsnc56)s4)s3)cc2F)c1,COC(=O)CCCC1(c2ccccc2)C23c4c5ccc6c7cc8c9c%10c(cc%11cc%12c%13c%14c(cc%15c%16ccc-5c2c%16c2c5c%16c%17c(c(c46)c7c9c%17c4c%10c%11c%13c4c%16c%14c%152)C513)C%12)C8,7.53,-5.41,-3.71,-5.9,-3.9,110.0,,1:1,,conventional,,,,
6129,10.1021/acsami.6b08233,CCCCCCCCCCC(CCCCCCCC)Cc1csc(-c2ccc(-c3cc(CC(CCCCCCCC)CCCCCCCCCC)c(-c4ccc(-c5ccc(-c6cccs6)c6nsnc56)s4)s3)cc2)c1,COC(=O)CCCC1(c2ccccc2)C23c4c5ccc6c7cc8c9c%10c(cc%11cc%12c%13c%14c(cc%15c%16ccc-5c2c%16c2c5c%16c%17c(c(c46)c7c9c%17c4c%10c%11c%13c4c%16c%14c%152)C513)C%12)C8,5.84,-5.26,-3.6,-5.9,-3.9,115.0,,1:1,,conventional,,,,
6134,10.1088/1361-6528/aad131,CCCCCCc1ccsc1,COC(=O)CCCC1(c2ccccc2)C23c4c5c6c7c8c9c(c%10c%11c2c2c%12c4c4c%13c5c5c7c7c8c8c%14c9c%10c9c%10c%11c2c2c%11c%12c4c4c%12c%13c5c5c7c7c8c8c%14c9c9c%10c2c2c%11c4c4c%12c5c7c5c8c9c2c45)C613,2.96,-5.0,-3.1,-6.1,-3.9,,,,,,,,,
6135,10.1021/ma202399n,CCCCCCc1csc(-c2ccc(-c3cc(CCCCCC)c(/C=C/c4csc(-c5cc6c(OCC(CC)CCCC)c7sccc7c(OCC(CC)CCCC)c6s5)c4)s3)c3nsnc23)c1,COC(=O)CCCC1(c2ccccc2)C23c4c5c6c7c8c9c(c%10c%11c2c2c%12c4c4c%13c5c5c7c7c8c8c%14c9c%10c9c%10c%11c2c2c%11c%12c4c4c%12c%13c5c5c7c7c8c8c%14c9c9c%10c2c2c%11c4c4c%12c5c7c5c8c9c2c45)C613,4.18,-5.44,-3.44,-6.1,-3.7,80.0,150.0,1:4,,,,,,
6136,10.1021/ma202399n,CCCCCCc1cc(-c2ccc(-c3cc(CCCCCC)c(/C=C/c4csc(-c5cc6c(OCC(CC)CCCC)c7sccc7c(OCC(CC)CCCC)c6s5)c4)s3)c3nsnc23)sc1C=C1C(=O)c2ccccc2C1=O,COC(=O)CCCC1(c2ccccc2)C23c4c5c6c7c8c9c(c%10c%11c2c2c%12c4c4c%13c5c5c7c7c8c8c%14c9c%10c9c%10c%11c2c2c%11c%12c4c4c%12c%13c5c5c7c7c8c8c%14c9c9c%10c2c2c%11c4c4c%12c5c7c5c8c9c2c45)C613,1.16,-5.25,-3.54,-6.1,-3.7,80.0,150.0,1:4,,,,,,
6137,10.1021/ma202399n,CCCCC(CC)COc1c2cc(-c3cc(C=C4C(=O)c5ccccc5C4=O)cs3)sc2c(OCC(CC)CCCC)c2ccsc12,COC(=O)CCCC1(c2ccccc2)C23c4c5c6c7c8c9c(c%10c%11c2c2c%12c4c4c%13c5c5c7c7c8c8c%14c9c%10c9c%10c%11c2c2c%11c%12c4c4c%12c%13c5c5c7c7c8c8c%14c9c9c%10c2c2c%11c4c4c%12c5c7c5c8c9c2c45)C613,2.48,-5.22,-3.4,-6.1,-3.7,80.0,150.0,1:4,,,,,,
6147,10.1016/j.polymer.2019.121850,CCCCCCCCCCC(CCCCCCCC)Cn1c(=O)c2cc3c(cc2c2sccc21)c(=O)n(CC(CCCCCCCC)CCCCCCCCCC)c1cc(-c2ccc(-c4sc(-c5cccs5)c5c4C(=O)c4c(CC(CC)CCCC)sc(CC(CC)CCCC)c4C5=O)s2)sc31,CCCCCCc1ccc(C2(c3ccc(CCCCCC)cc3)c3cc4c(cc3-c3sc5cc(C=C6C(=O)c7ccccc7C6=C(C#N)C#N)sc5c32)C(c2ccc(CCCCCC)cc2)(c2ccc(CCCCCC)cc2)c2c-4sc3cc(C=C4C(=O)c5ccccc5C4=C(C#N)C#N)sc23)cc1,2.62,-5.55,-3.85,-5.61,-4.02,100.0,130.0,1:1,,conventional,PFN,PEDOT:PSS,,
6148,10.1016/j.polymer.2019.121850,CCCCCCCCCCC(CCCCCCCC)Cn1c(=O)c2cc3c(cc2c2sccc21)c(=O)n(CC(CCCCCCCC)CCCCCCCCCC)c1cc(-c2sc(-c4c(F)c(F)c(-c5cc(CCCCCC)cs5)c5nsnc45)cc2CCCCCC)sc31,CCCCCCc1ccc(C2(c3ccc(CCCCCC)cc3)c3cc4c(cc3-c3sc5cc(C=C6C(=O)c7ccccc7C6=C(C#N)C#N)sc5c32)C(c2ccc(CCCCCC)cc2)(c2ccc(CCCCCC)cc2)c2c-4sc3cc(C=C4C(=O)c5ccccc5C4=C(C#N)C#N)sc23)cc1,5.82,-5.59,-3.74,-5.61,-4.02,100.0,130.0,1:1,,conventional,PFN,PEDOT:PSS,,
6149,10.1016/j.polymer.2019.121850,CCCCCCCCCCC(CCCCCCCC)Cn1c(=O)c2cc3c(cc2c2sccc21)c(=O)n(CC(CCCCCCCC)CCCCCCCCCC)c1cc(-c2ccc(-c4sc(-c5cccs5)c5c4C(=O)c4c(CC(CC)CCCC)sc(CC(CC)CCCC)c4C5=O)s2)sc31,COC(=O)CCCC1(c2ccccc2)C23c4c5ccc6c7cc8c9c%10c(cc%11cc%12c%13c%14c(cc%15c%16ccc-5c2c%16c2c5c%16c%17c(c(c46)c7c9c%17c4c%10c%11c%13c4c%16c%14c%152)C513)C%12)C8,3.38,-5.55,-3.85,-6.1,-4.2,100.0,,1:1,3 vol%,conventional,PFN,PEDOT:PSS,,
6150,10.1016/j.polymer.2019.121850,CCCCCCCCCCC(CCCCCCCC)Cn1c(=O)c2cc3c(cc2c2sccc21)c(=O)n(CC(CCCCCCCC)CCCCCCCCCC)c1cc(-c2sc(-c4c(F)c(F)c(-c5cc(CCCCCC)cs5)c5nsnc45)cc2CCCCCC)sc31,COC(=O)CCCC1(c2ccccc2)C23c4c5ccc6c7cc8c9c%10c(cc%11cc%12c%13c%14c(cc%15c%16ccc-5c2c%16c2c5c%16c%17c(c(c46)c7c9c%17c4c%10c%11c%13c4c%16c%14c%152)C513)C%12)C8,6.13,-5.59,-3.74,-6.1,-4.2,102.0,,1:1,,conventional,PFN,PEDOT:PSS,,
6165,10.1021/ma401886a,CCCCC(CC)COc1c2cc(-c3cc(/C=C/c4sc(-c5c(F)c(F)c(-c6ccc(CC(CC)CCCC)s6)c6nsnc56)cc4CC(CC)CCCC)cs3)sc2c(OCC(CC)CCCC)c2ccsc12,COC(=O)CCCC1(c2ccccc2)C23c4c5ccc6c7cc8c9c%10c(cc%11cc%12c%13c%14c(cc%15c%16ccc-5c2c%16c2c5c%16c%17c(c(c46)c7c9c%17c4c%10c%11c%13c4c%16c%14c%152)C513)C%12)C8,3.66,-5.36,-3.19,-5.9,-3.9,,,1:1,,,,,,
6166,10.1021/ma401886a,CCCCC(CC)COc1c2cc(-c3cc(/C=C/c4sc(-c5c(F)c(F)c(-c6ccc(CC(CC)CCCC)s6)c6nsnc56)cc4CC(CC)CCCC)cs3)sc2c(OCC(CC)CCCC)c2ccsc12,COC(=O)CCCC1(c2ccccc2)C23c4c5ccc6c7cc8c9c%10c(cc%11cc%12c%13c%14c(cc%15c%16ccc-5c2c%16c2c5c%16c%17c(c(c46)c7c9c%17c4c%10c%11c%13c4c%16c%14c%152)C513)C%12)C8,4.13,-5.36,-3.19,-5.9,-3.9,,,1:2,,,,,,
6167,10.1021/ma401886a,CCCCC(CC)COc1c2cc(-c3cc(/C=C/c4sc(-c5c(F)c(F)c(-c6ccc(CC(CC)CCCC)s6)c6nsnc56)cc4CC(CC)CCCC)cs3)sc2c(OCC(CC)CCCC)c2ccsc12,COC(=O)CCCC1(c2ccccc2)C23c4c5ccc6c7cc8c9c%10c(cc%11cc%12c%13c%14c(cc%15c%16ccc-5c2c%16c2c5c%16c%17c(c(c46)c7c9c%17c4c%10c%11c%13c4c%16c%14c%152)C513)C%12)C8,5.42,-5.36,-3.19,-5.9,-3.9,,,1:3,,,,,,
6168,10.1021/ma401886a,CCCCC(CC)COc1c2cc(-c3cc(/C=C/c4sc(-c5c(F)c(F)c(-c6ccc(CC(CC)CCCC)s6)c6nsnc56)cc4CC(CC)CCCC)cs3)sc2c(OCC(CC)CCCC)c2ccsc12,COC(=O)CCCC1(c2ccccc2)C23c4c5ccc6c7cc8c9c%10c(cc%11cc%12c%13c%14c(cc%15c%16ccc-5c2c%16c2c5c%16c%17c(c(c46)c7c9c%17c4c%10c%11c%13c4c%16c%14c%152)C513)C%12)C8,5.66,-5.36,-3.19,-5.9,-3.9,,,1:4,,,,,,
6176,10.1016/j.dyepig.2017.12.054,CCCCC(CC)COC(=O)c1sc2csc(-c3cc4c(-c5ccc(CC(CC)CCCC)s5)c5sccc5c(-c5ccc(CC(CC)CCCC)s5)c4s3)c2c1F,CCCCCCc1ccc(C2(c3ccc(CCCCCC)cc3)c3cc4c(cc3-c3sc(-c5ccc6c(c5)N(CC(CC)CCCC)C(=O)C6=C(C#N)C#N)cc32)C(c2ccc(CCCCCC)cc2)(c2ccc(CCCCCC)cc2)c2cc(-c3ccc5c(c3)N(CC(CC)CCCC)C(=O)C5=C(C#N)C#N)sc2-4)cc1,1.19,-5.22,-3.64,-5.44,-4.0,,,1:1,,conventional,Ca,PEDOT:PSS,o-DCB,
6177,10.1016/j.dyepig.2017.12.054,CCCCC(CC)COC(=O)c1sc2csc(-c3cc4c(-c5ccc(CC(CC)CCCC)s5)c5sccc5c(-c5ccc(CC(CC)CCCC)s5)c4s3)c2c1F,CCCCCCc1ccc(C2(c3ccc(CCCCCC)cc3)c3cc4c(cc3-c3sc(-c5ccc6c(c5)N(CC(CC)CCCC)C(=O)C6=C(C#N)C#N)cc32)C(c2ccc(CCCCCC)cc2)(c2ccc(CCCCCC)cc2)c2cc(-c3ccc5c(c3)N(CC(CC)CCCC)C(=O)C5=C(C#N)C#N)sc2-4)cc1,1.32,-5.22,-3.64,-5.44,-4.0,,100.0,1:1,,conventional,Ca,PEDOT:PSS,o-DCB,
6178,10.1016/j.dyepig.2017.12.054,CCCCC(CC)COC(=O)c1sc2csc(-c3cc4c(-c5ccc(CC(CC)CCCC)s5)c5sccc5c(-c5ccc(CC(CC)CCCC)s5)c4s3)c2c1F,CCCCCCc1ccc(C2(c3ccc(CCCCCC)cc3)c3cc4c(cc3-c3sc(-c5cc6c(s5)C(=C(C#N)C#N)C(=O)N6CC(CC)CCCC)cc32)C(c2ccc(CCCCCC)cc2)(c2ccc(CCCCCC)cc2)c2cc(-c3cc5c(s3)C(=C(C#N)C#N)C(=O)N5CC(CC)CCCC)sc2-4)cc1,1.47,-5.22,-3.64,-5.36,-4.01,,100.0,1:1,,conventional,Ca,PEDOT:PSS,o-DCB,DPE
6299,10.1021/acs.macromol.0c00405,CCCCC(CC)Cc1sc(-c2c3cc(-c4ccc(-c5sc(-c6ccc[se]6)c6c5C(=O)c5c(CC(CC)CCCC)sc(CC(CC)CCCC)c5C6=O)[se]4)sc3c(-c3cc(Cl)c(CC(CC)CCCC)s3)c3ccsc23)cc1Cl,CCCCCCCCCCCc1c(/C=C2\C(=O)c3cc(F)c(F)cc3C2=C(C#N)C#N)sc2c1sc1c3c4nsnc4c4c5sc6c(CCCCCCCCCCC)c(/C=C7\C(=O)c8cc(F)c(F)cc8C7=C(C#N)C#N)sc6c5n(CC(CC)CCCC)c4c3n(CC(CC)CCCC)c21,14.12,-5.36,-3.63,-5.65,-4.1,,110.0,1:1.1,0.5 wt %,inverted,ZnO,MoO3,chloroform,CN
6300,10.1039/c8ta10662b,CCCCCCCCC(CCCCCC)Cn1nc2c(-c3cccs3)c(F)c(F)c(-c3ccc(-c4cc5c(-c6ccc(CC(CC)CCCC)s6)c6sccc6c(-c6ccc(CC(CC)CCCC)s6)c5s4)s3)c2n1,CCCCCCc1ccc(C2(c3ccc(CCCCCC)cc3)c3cc4c(cc3-c3sc5cc(/C=C6\C(=O)c7cc(F)c(F)cc7C6=C(C#N)C#N)sc5c32)C(c2ccc(CCCCCC)cc2)(c2ccc(CCCCCC)cc2)c2c-4sc3cc(/C=C4\C(=O)c5cc(F)c(F)cc5C4=C(C#N)C#N)sc23)cc1,6.2,-5.18,-3.22,-5.69,-4.07,,,1:1,,,,,toluene,1-phenylnaphthalene
6301,10.1039/c8ta10662b,CCCCCCCCC(CCCCCC)Cn1nc2c(-c3cccs3)c(F)c(F)c(-c3ccc(-c4cc5c(-c6cc(Cl)c(CC(CC)CCCC)s6)c6sccc6c(-c6cc(Cl)c(CC(CC)CCCC)s6)c5s4)s3)c2n1,CCCCCCc1ccc(C2(c3ccc(CCCCCC)cc3)c3cc4c(cc3-c3sc5cc(/C=C6\C(=O)c7cc(F)c(F)cc7C6=C(C#N)C#N)sc5c32)C(c2ccc(CCCCCC)cc2)(c2ccc(CCCCCC)cc2)c2c-4sc3cc(/C=C4\C(=O)c5cc(F)c(F)cc5C4=C(C#N)C#N)sc23)cc1,9.3,-5.39,-3.41,-5.69,-4.07,,,1:1,,,,,toluene,1-phenylnaphthalene
6302,10.1039/c8ta10662b,CCCCCCCCC(CCCCCC)Cn1nc2c(-c3cccs3)c(F)c(F)c(-c3ccc(-c4cc5c(-c6cc(Cl)c([Si](CCC)(CCC)CCC)s6)c6sccc6c(-c6cc(Cl)c([Si](CCC)(CCC)CCC)s6)c5s4)s3)c2n1,CCCCCCc1ccc(C2(c3ccc(CCCCCC)cc3)c3cc4c(cc3-c3sc5cc(/C=C6\C(=O)c7cc(F)c(F)cc7C6=C(C#N)C#N)sc5c32)C(c2ccc(CCCCCC)cc2)(c2ccc(CCCCCC)cc2)c2c-4sc3cc(/C=C4\C(=O)c5cc(F)c(F)cc5C4=C(C#N)C#N)sc23)cc1,12.5,-5.56,-3.5,-5.69,-4.07,,,1:1,1,,,,toluene,1-phenylnaphthalene
6303,10.1021/acs.macromol.6b02733,CCCCC(CC)Cc1csc(-c2sc(-c3cc(CC(CC)CCCC)c(-c4cc5c(-c6cc(CC(CC)CCCC)cs6)c6sccc6c(-c6ccc(CC(CC)CCCC)s6)c5s4)s3)c3c2C(=O)c2ccccc2C3=O)c1,CCCCCCc1ccc(C2(c3ccc(CCCCCC)cc3)c3cc4c(cc3-c3sc5cc(C=C6C(=O)c7ccccc7C6=C(C#N)C#N)sc5c32)C(c2ccc(CCCCCC)cc2)(c2ccc(CCCCCC)cc2)c2c-4sc3cc(C=C4C(=O)c5ccccc5C4=C(C#N)C#N)sc23)cc1,8.1,-5.37,-3.53,-5.51,-3.78,90.0,,6:4,4 vol%,conventional,Ca,PEDOT:PSS,"chloroform:diphenyl ether (94:6, v/v)",DPE
6304,10.1021/acs.macromol.6b02733,CCCCC(CC)Cc1csc(-c2sc(-c3cc(CC(CC)CCCC)c(-c4cc5c(-c6cc(CC(CC)CCCC)cs6)c6sccc6c(-c6ccc(CC(CC)CCCC)s6)c5s4)s3)c3c2C(=O)c2ccccc2C3=O)c1,COC(=O)CCCC1(c2ccccc2)C23c4c5ccc6c7cc8c9c%10c(cc%11cc%12c%13c%14c(cc%15c%16ccc-5c2c%16c2c5c%16c%17c(c(c46)c7c9c%17c4c%10c%11c%13c4c%16c%14c%152)C513)C%12)C8,7.0,-5.37,-3.53,-5.9,-3.9,90.0,,5:5,3 vol%,conventional,Ca,PEDOT:PSS,chloroform,
6305,10.1021/acs.macromol.6b02733,CCCCCCc1ccc(C2(c3ccc(CCCCCC)cc3)c3cc4c(cc3-c3sccc32)C(c2ccc(CCCCCC)cc2)(c2ccc(CCCCCC)cc2)c2cc(-c3sc(-c5sc(-c6cc(CC(CC)CCCC)cs6)c6c5C(=O)c5ccccc5C6=O)cc3CC(CC)CCCC)sc2-4)cc1,COC(=O)CCCC1(c2ccccc2)C23c4c5ccc6c7cc8c9c%10c(cc%11cc%12c%13c%14c(cc%15c%16ccc-5c2c%16c2c5c%16c%17c(c(c46)c7c9c%17c4c%10c%11c%13c4c%16c%14c%152)C513)C%12)C8,4.6,-5.37,-3.48,-5.9,-3.9,90.0,,3:7,3%,conventional,Ca,PEDOT:PSS,chloroform,
6306,10.1039/c9py00674e,CCCCCCCCCCc1csc(-c2cnc(-c3cc(CCCCCCCCCC)c(-c4cc5c(-c6ccc(CC(CC)CCCC)s6)c6sccc6c(-c6ccc(CC(CC)CCCC)s6)c5s4)s3)cn2)c1,CCCCCCc1ccc(C2(c3ccc(CCCCCC)cc3)c3cc4c(cc3-c3sc5cc(C=C6C(=O)c7ccccc7C6=C(C#N)C#N)sc5c32)C(c2ccc(CCCCCC)cc2)(c2ccc(CCCCCC)cc2)c2c-4sc3cc(C=C4C(=O)c5ccccc5C4=C(C#N)C#N)sc23)cc1,7.4,-5.41,-3.43,-5.58,-3.91,,130.0,1.0:1.2,0.5 vol%,inverted,,,,
6308,10.1002/marc.201800393,CCCCC(CC)Cc1ccc(-c2c3cc(-c4ccc(-c5sc(-c6cccs6)c6c5C(=O)c5c(CC(CC)CCCC)sc(CC(CC)CCCC)c5C6=O)s4)sc3c(-c3ccc(CC(CC)CCCC)s3)c3ccsc23)s1,CCCCCCCCOC(=O)c1cc2c(-c3cc4c(s3)-c3cc5c(cc3C4(c3cccc(CCCCCC)c3)c3cccc(CCCCCC)c3)-c3sc(-c4sc(C=c6sc(=C(C#N)C#N)n(CC)c6=O)c6sc(C(=O)OCCCCCCCC)cc46)cc3C5(c3cccc(CCCCCC)c3)c3cccc(CCCCCC)c3)sc(C=c3sc(=C(C#N)C#N)n(CC)c3=O)c2s1,4.18,-5.33,-3.16,-5.48,-3.66,,,,,,,,,
6309,10.1002/marc.201800393,CCCCC(CC)Cc1ccc(-c2c3cc(-c4ccc(-c5sc(-c6cccs6)c6c5C(=O)c5c(CC(CC)CCCC)sc(CC(CC)CCCC)c5C6=O)s4)sc3c(-c3ccc(CC(CC)CCCC)s3)c3ccsc23)s1,CCCCCCCCOC(=O)c1cc2c(-c3cc4c(s3)-c3cc5c(cc3C4(c3cccc(OCCCCCC)c3)c3cccc(OCCCCCC)c3)-c3sc(-c4sc(C=c6sc(=C(C#N)C#N)n(CC)c6=O)c6sc(C(=O)OCCCCCCCC)cc46)cc3C5(c3cccc(OCCCCCC)c3)c3cccc(OCCCCCC)c3)sc(C=c3sc(=C(C#N)C#N)n(CC)c3=O)c2s1,4.11,-5.33,-3.16,-5.45,-3.61,,,,,,,,,
6322,10.1002/aenm.201702324,CCCCCCCCC(CCCCCC)Cn1nc2c(-c3cccs3)c(F)c(F)c(-c3ccc(-c4cc5c(-c6ccc([Si](CC)(CC)CC)s6)c6sccc6c(-c6ccc([Si](CC)(CC)CC)s6)c5s4)s3)c2n1,CCCCCCc1cccc(C2(c3cccc(CCCCCC)c3)c3cc4c(cc3-c3sc5cc(C=C6C(=O)c7ccccc7C6=C(C#N)C#N)sc5c32)C(c2cccc(CCCCCC)c2)(c2cccc(CCCCCC)c2)c2c-4sc3cc(C=C4C(=O)c5ccccc5C4=C(C#N)C#N)sc23)c1,11.4,-5.37,-2.91,-5.52,-3.82,,150.0,1:1.5,,conventional,PDINO,PEDOT:PSS,chloroform,
6323,10.1002/aenm.201702324,CCCCCCCCC(CCCCCC)Cn1nc2c(-c3cccs3)c(F)c(F)c(-c3ccc(-c4cc5c(-c6ccc([Si](CCC)(CCC)CCC)s6)c6sccc6c(-c6ccc([Si](CCC)(CCC)CCC)s6)c5s4)s3)c2n1,CCCCCCc1cccc(C2(c3cccc(CCCCCC)c3)c3cc4c(cc3-c3sc5cc(C=C6C(=O)c7ccccc7C6=C(C#N)C#N)sc5c32)C(c2cccc(CCCCCC)c2)(c2cccc(CCCCCC)c2)c2c-4sc3cc(C=C4C(=O)c5ccccc5C4=C(C#N)C#N)sc23)c1,11.77,-5.4,-3.24,-5.52,-3.82,,150.0,1:1.5,,conventional,PDINO,PEDOT:PSS,chloroform,
6324,10.1002/aenm.201702324,CCCCCCCCC(CCCCCC)Cn1nc2c(-c3cccs3)c(F)c(F)c(-c3ccc(-c4cc5c(-c6ccc([Si](C(C)C)(C(C)C)C(C)C)s6)c6sccc6c(-c6ccc([Si](C(C)C)(C(C)C)C(C)C)s6)c5s4)s3)c2n1,CCCCCCc1cccc(C2(c3cccc(CCCCCC)c3)c3cc4c(cc3-c3sc5cc(C=C6C(=O)c7ccccc7C6=C(C#N)C#N)sc5c32)C(c2cccc(CCCCCC)c2)(c2cccc(CCCCCC)c2)c2c-4sc3cc(C=C4C(=O)c5ccccc5C4=C(C#N)C#N)sc23)c1,9.95,-5.42,-3.29,-5.52,-3.82,,150.0,1:1.5,,conventional,PDINO,PEDOT:PSS,chloroform,
6325,10.1002/aenm.201702324,CCCCCCCCC(CCCCCC)Cn1nc2c(-c3cccs3)c(F)c(F)c(-c3ccc(-c4cc5c(C6CC=C([Si](CCCC)(CCCC)CCCC)S6)c6sccc6c(-c6ccc([Si](CCCC)(CCCC)CCCC)s6)c5s4)s3)c2n1,CCCCCCc1cccc(C2(c3cccc(CCCCCC)c3)c3cc4c(cc3-c3sc5cc(C=C6C(=O)c7ccccc7C6=C(C#N)C#N)sc5c32)C(c2cccc(CCCCCC)c2)(c2cccc(CCCCCC)c2)c2c-4sc3cc(C=C4C(=O)c5ccccc5C4=C(C#N)C#N)sc23)c1,10.43,-5.46,-2.92,-5.52,-3.82,,150.0,1:1.5,,conventional,PDINO,PEDOT:PSS,chloroform,
6326,10.1002/aenm.201702324,CCCCCCCCC(CCCCCC)Cn1nc2c(-c3cccs3)c(F)c(F)c(-c3ccc(-c4cc5c(C6CC=C([Si](C)(C)CCCCCCCC)S6)c6sccc6c(-c6ccc([Si](C)(C)CCCCCCCC)s6)c5s4)s3)c2n1,CCCCCCc1cccc(C2(c3cccc(CCCCCC)c3)c3cc4c(cc3-c3sc5cc(C=C6C(=O)c7ccccc7C6=C(C#N)C#N)sc5c32)C(c2cccc(CCCCCC)c2)(c2cccc(CCCCCC)c2)c2c-4sc3cc(C=C4C(=O)c5ccccc5C4=C(C#N)C#N)sc23)c1,9.47,-5.56,-3.06,-5.52,-3.82,,150.0,1:1.5,,conventional,PDINO,PEDOT:PSS,chloroform,
6327,10.1021/ma301466m,CCCCCCCCOc1c(OCCCCCCCC)c(-c2ccc(-c3ccc4c5ccccc5n(C(CCCCCCCC)CCCCCCCC)c4c3)s2)c2nsnc2c1-c1cccs1,COC(=O)CCCC1(c2ccccc2)C23c4c5ccc6c7cc8c9c%10c(cc%11cc%12c%13c%14c(cc%15c%16ccc-5c2c%16c2c5c%16c%17c(c(c46)c7c9c%17c4c%10c%11c%13c4c%16c%14c%152)C513)C%12)C8,0.8,-5.44,-3.46,-5.9,-4.0,50.0,,1:1,,,,,,
6328,10.1021/ma301466m,CCCCCCCCOc1c(OCCCCCCCC)c(-c2ccc(-c3ccc4c5ccccc5n(C(CCCCCCCC)CCCCCCCC)c4c3)s2)c2nsnc2c1-c1cccs1,COC(=O)CCCC1(c2ccccc2)C23c4c5ccc6c7cc8c9c%10c(cc%11cc%12c%13c%14c(cc%15c%16ccc-5c2c%16c2c5c%16c%17c(c(c46)c7c9c%17c4c%10c%11c%13c4c%16c%14c%152)C513)C%12)C8,2.5,-5.44,-3.46,-5.9,-4.0,50.0,,1:4,,,,,,
6329,10.1021/ma301466m,CCCCCCCCCCC(CCCCCCCC)Cn1c2ccccc2c(=O)c2cc3c(cc21)c(=O)c1cc(-c2ccc(-c4c(OCCCCCCCC)c(OCCCCCCCC)c(-c5cccs5)c5nsnc45)s2)ccc1n3CC(CCCCCCCC)CCCCCCCCCC,COC(=O)CCCC1(c2ccccc2)C23c4c5ccc6c7cc8c9c%10c(cc%11cc%12c%13c%14c(cc%15c%16ccc-5c2c%16c2c5c%16c%17c(c(c46)c7c9c%17c4c%10c%11c%13c4c%16c%14c%152)C513)C%12)C8,2.3,-5.24,-3.32,-5.9,-4.0,50.0,,1:2,,,,,,
6330,10.1021/ma301466m,CCCCCCCCCCC(CCCCCCCC)Cn1c2ccccc2c(=O)c2cc3c(cc21)c(=O)c1cc(-c2ccc(-c4c(OCCCCCCCC)c(OCCCCCCCC)c(-c5cccs5)c5nsnc45)s2)ccc1n3CC(CCCCCCCC)CCCCCCCCCC,COC(=O)CCCC1(c2ccccc2)C23c4c5ccc6c7cc8c9c%10c(cc%11cc%12c%13c%14c(cc%15c%16ccc-5c2c%16c2c5c%16c%17c(c(c46)c7c9c%17c4c%10c%11c%13c4c%16c%14c%152)C513)C%12)C8,2.5,-5.24,-3.32,-5.9,-4.0,50.0,,1:1,,,,,,
6331,10.1016/j.orgel.2013.07.006,CCCCCCCCN1C(=O)c2c(-c3cc(CCCCCC)cs3)sc(-c3cc(CCCCCC)c(-c4cc5c(-c6ccc(CC(CC)CCCC)s6)c6sccc6c(-c6ccc(CC(CC)CCCC)s6)c5s4)s3)c2C1=O,COC(=O)CCCC1(c2ccccc2)C23c4c5ccc6c7cc8c9c%10c(cc%11cc%12c%13c%14c(cc%15c%16ccc-5c2c%16c2c5c%16c%17c(c(c46)c7c9c%17c4c%10c%11c%13c4c%16c%14c%152)C513)C%12)C8,5.4,-5.3,-3.59,-5.9,-3.9,,,,,,,,,
6338,10.1021/acsami.9b07112,CCCCCCCCC(CCCCCC)Cn1nc2c(-c3cccs3)c(F)c(F)c(-c3ccc(-c4cc5c(-c6cccc(SCC(CC)CCCC)c6)c6sccc6c(-c6cccc(SCC(CC)CCCC)c6)c5s4)s3)c2n1,CCCCCCc1ccc(C2(c3ccc(CCCCCC)cc3)c3cc4c(cc3-c3sc5cc(C=C6C(=O)c7ccccc7C6=C(C#N)C#N)sc5c32)C(c2ccc(CCCCCC)cc2)(c2ccc(CCCCCC)cc2)c2c-4sc3cc(C=C4C(=O)c5ccccc5C4=C(C#N)C#N)sc23)cc1,13.01,-5.4,-3.4,-5.6,-3.85,,,,,conventional,PFN-Br,PEDOT:PSS,o-DCB,
6339,10.1021/acsami.9b07112,CCCCCCCCC(CCCCCC)Cn1nc2c(-c3cccs3)c(F)c(F)c(-c3ccc(-c4cc5c(-c6ccc(SCC(CC)CCCC)cc6)c6sccc6c(-c6ccc(SCC(CC)CCCC)cc6)c5s4)s3)c2n1,CCCCCCc1ccc(C2(c3ccc(CCCCCC)cc3)c3cc4c(cc3-c3sc5cc(C=C6C(=O)c7ccccc7C6=C(C#N)C#N)sc5c32)C(c2ccc(CCCCCC)cc2)(c2ccc(CCCCCC)cc2)c2c-4sc3cc(C=C4C(=O)c5ccccc5C4=C(C#N)C#N)sc23)cc1,10.54,-5.32,-3.36,-5.6,-3.85,,,,,conventional,PFN-Br,PEDOT:PSS,o-DCB,
6340,10.1039/c3cc40620b,CCCCC(CC)COc1c2cc(-c3cc(/C=C/c4ccc(-c5ccc6c(c5)N(CC(CC)CCCC)C(=O)/C6=C5/C(=O)N(CC(CC)CCCC)c6ccccc65)s4)cs3)sc2c(OCC(CC)CCCC)c2ccsc12,COC(=O)CCCC1(c2ccccc2)C23c4c5c6c7c8c9c(c%10c%11c2c2c%12c4c4c%13c5c5c7c7c8c8c%14c9c%10c9c%10c%11c2c2c%11c%12c4c4c%12c%13c5c5c7c7c8c8c%14c9c9c%10c2c2c%11c4c4c%12c5c7c5c8c9c2c45)C613,5.25,-5.45,-3.63,-6.1,-3.7,,,1:1,,conventional,Ca,PEDOT:PSS,o-DCB,
6341,10.1007/s11426-014-5221-9,CCCCCCCCCCCCOc1c(OCCCCCCCCCCCC)c(-c2ccc(-c3cc4cc5c6cc7ccsc7cc6n(C(CCCCCCCC)CCCCCCCC)c5cc4s3)s2)c2nsnc2c1-c1cccs1,COC(=O)CCCC1(c2ccccc2)C23c4c5ccc6c7cc8c9c%10c(cc%11cc%12c%13c%14c(cc%15c%16ccc-5c2c%16c2c5c%16c%17c(c(c46)c7c9c%17c4c%10c%11c%13c4c%16c%14c%152)C513)C%12)C8,4.6,-5.18,-3.18,-5.9,-3.9,,,1:2,,conventional,,PEDOT:PSS,o-DCB,
6342,10.1007/s11426-014-5221-9,CCCCCCCCCCCCOc1c(OCCCCCCCCCCCC)c(-c2ccc(-c3cc4cc5c(cc4s3)c3cc4sccc4cc3n5C(CCCCCCCC)CCCCCCCC)s2)c2nsnc2c1-c1cccs1,COC(=O)CCCC1(c2ccccc2)C23c4c5ccc6c7cc8c9c%10c(cc%11cc%12c%13c%14c(cc%15c%16ccc-5c2c%16c2c5c%16c%17c(c(c46)c7c9c%17c4c%10c%11c%13c4c%16c%14c%152)C513)C%12)C8,4.9,-5.37,-3.01,-5.9,-3.9,,,1:2,,conventional,,PEDOT:PSS,o-DCB,
6345,10.3389/fchem.2020.00310,CCCCC(CC)Cc1ccc(-c2c3cc(-c4ccc(-c5sc(-c6cccs6)c6c5C(=O)c5c(CC(CC)CCCC)sc(CC(CC)CCCC)c5C6=O)s4)sc3c(-c3ccc(CC(CC)CCCC)s3)c3ccsc23)s1,CCCCCCCCCCC(CCCCCCCC)CN1C(=O)c2ccc3c4c(c(-c5ccc(-c6cccs6)s5)cc(c24)C1=O)C(=O)N(CC(CCCCCCCC)CCCCCCCCCC)C3=O,5.15,-5.33,-3.53,-5.96,-4.02,,,,,,,,,
6354,10.1007/s11426-017-9133-5,CCCCC(CC)COc1ccc(-c2nc3c(-c4cccs4)cnc(-c4ccc(-c5cc6c(-c7ccc(CC(CC)CCCC)s7)c7sccc7c(-c7ccc(CC(CC)CCCC)s7)c6s5)s4)c3nc2-c2ccc(OCC(CC)CCCC)c(F)c2)cc1F,COC(=O)CCCC1(c2ccccc2)C23c4c5ccc6c7cc8c9c%10c(cc%11cc%12c%13c%14c(cc%15c%16ccc-5c2c%16c2c5c%16c%17c(c(c46)c7c9c%17c4c%10c%11c%13c4c%16c%14c%152)C513)C%12)C8,5.15,-5.25,-3.55,-6.0,-4.0,,,1:1,,conventional,ZrAcac,PEDOT:PSS,,
6355,10.1007/s11426-017-9133-5,CCCCC(CC)COc1c(F)cc(-c2nc3c(-c4cccs4)cnc(-c4ccc(-c5cc6c(-c7ccc(CC(CC)CCCC)s7)c7sccc7c(-c7ccc(CC(CC)CCCC)s7)c6s5)s4)c3nc2-c2cc(F)c(OCC(CC)CCCC)c(F)c2)cc1F,COC(=O)CCCC1(c2ccccc2)C23c4c5ccc6c7cc8c9c%10c(cc%11cc%12c%13c%14c(cc%15c%16ccc-5c2c%16c2c5c%16c%17c(c(c46)c7c9c%17c4c%10c%11c%13c4c%16c%14c%152)C513)C%12)C8,7.37,-5.26,-3.6,-6.0,-4.0,,,1:1,,conventional,ZrAcac,PEDOT:PSS,,
6356,10.1007/s11426-017-9133-5,CCCCC(CC)COc1ccc(-c2nc3c(-c4cccs4)cnc(-c4ccc(-c5cc6c(-c7ccc(CC(CC)CCCC)s7)c7sccc7c(-c7ccc(CC(CC)CCCC)s7)c6s5)s4)c3nc2-c2ccc(OCC(CC)CCCC)cc2)cc1,COC(=O)CCCC1(c2ccccc2)C23c4c5ccc6c7cc8c9c%10c(cc%11cc%12c%13c%14c(cc%15c%16ccc-5c2c%16c2c5c%16c%17c(c(c46)c7c9c%17c4c%10c%11c%13c4c%16c%14c%152)C513)C%12)C8,4.08,-5.35,-3.45,-6.0,-4.0,,,1:1,,conventional,ZrAcac,PEDOT:PSS,,
6381,10.1002/marc.201700782,CCCCCCc1ccc(C2(c3ccc(CCCCCC)cc3)c3cc4c(cc3-c3sccc32)C(c2ccc(CCCCCC)cc2)(c2ccc(CCCCCC)cc2)c2cc(-c3cccc5nonc35)sc2-4)cc1,COC(=O)CCCC1(c2ccccc2)C23c4c5ccc6c7cc8c9c%10c(cc%11cc%12c%13c%14c(cc%15c%16ccc-5c2c%16c2c5c%16c%17c(c(c46)c7c9c%17c4c%10c%11c%13c4c%16c%14c%152)C513)C%12)C8,2.64,-5.4,-3.77,-5.9,-3.9,,,,,conventional,Ca,PEDOT:PSS,o-DCB,
6382,10.1002/marc.201700782,CCCCCCc1ccc(C2(c3ccc(CCCCCC)cc3)c3cc4c(cc3-c3sccc32)C(c2ccc(CCCCCC)cc2)(c2ccc(CCCCCC)cc2)c2cc(-c3cccc5nonc35)sc2-4)cc1,COC(=O)CCCC1(c2ccccc2)C23c4c5ccc6c7cc8c9c%10c(cc%11cc%12c%13c%14c(cc%15c%16ccc-5c2c%16c2c5c%16c%17c(c(c46)c7c9c%17c4c%10c%11c%13c4c%16c%14c%152)C513)C%12)C8,3.32,-5.4,-3.77,-5.9,-3.9,,,,,conventional,Ca,PEDOT:PSS,o-DCB,
6383,10.1002/marc.201700782,CCCCCCc1ccc(C2(c3ccc(CCCCCC)cc3)c3cc4c(cc3-c3sccc32)C(c2ccc(CCCCCC)cc2)(c2ccc(CCCCCC)cc2)c2cc(-c3cccc5nonc35)sc2-4)cc1,COC(=O)CCCC1(c2ccccc2)C23c4c5ccc6c7cc8c9c%10c(cc%11cc%12c%13c%14c(cc%15c%16ccc-5c2c%16c2c5c%16c%17c(c(c46)c7c9c%17c4c%10c%11c%13c4c%16c%14c%152)C513)C%12)C8,5.12,-5.4,-3.77,-5.9,-3.9,,,,,conventional,Ca,PEDOT:PSS,o-DCB,
6384,10.1002/marc.201700782,CCCCCCc1ccc(C2(c3ccc(CCCCCC)cc3)c3cc4c(cc3-c3sccc32)C(c2ccc(CCCCCC)cc2)(c2ccc(CCCCCC)cc2)c2cc(-c3cc5c6nonc6c6ccsc6c5s3)sc2-4)cc1,COC(=O)CCCC1(c2ccccc2)C23c4c5ccc6c7cc8c9c%10c(cc%11cc%12c%13c%14c(cc%15c%16ccc-5c2c%16c2c5c%16c%17c(c(c46)c7c9c%17c4c%10c%11c%13c4c%16c%14c%152)C513)C%12)C8,2.15,-5.5,-3.5,-5.9,-3.9,,,,,conventional,Ca,PEDOT:PSS,o-DCB,
6385,10.1002/marc.201700782,CCCCCCc1ccc(C2(c3ccc(CCCCCC)cc3)c3cc4c(cc3-c3sccc32)C(c2ccc(CCCCCC)cc2)(c2ccc(CCCCCC)cc2)c2cc(-c3cc5c6nonc6c6ccsc6c5s3)sc2-4)cc1,COC(=O)CCCC1(c2ccccc2)C23c4c5ccc6c7cc8c9c%10c(cc%11cc%12c%13c%14c(cc%15c%16ccc-5c2c%16c2c5c%16c%17c(c(c46)c7c9c%17c4c%10c%11c%13c4c%16c%14c%152)C513)C%12)C8,4.83,-5.5,-3.5,-5.9,-3.9,,,,,conventional,Ca,PEDOT:PSS,o-DCB,
6386,10.1002/marc.201700782,CCCCCCc1ccc(C2(c3ccc(CCCCCC)cc3)c3cc4c(cc3-c3sccc32)C(c2ccc(CCCCCC)cc2)(c2ccc(CCCCCC)cc2)c2cc(-c3cc5c6nonc6c6ccsc6c5s3)sc2-4)cc1,COC(=O)CCCC1(c2ccccc2)C23c4c5ccc6c7cc8c9c%10c(cc%11cc%12c%13c%14c(cc%15c%16ccc-5c2c%16c2c5c%16c%17c(c(c46)c7c9c%17c4c%10c%11c%13c4c%16c%14c%152)C513)C%12)C8,6.08,-5.5,-3.5,-5.9,-3.9,,,,,conventional,Ca,PEDOT:PSS,o-DCB,
6408,10.1021/acs.macromol.8b00161,CCCCCCCCCCC(CCCCCCCC)COc1ccsc1-c1sc(-c2c(F)c(F)c(-c3cc(C(=O)OCC(CCCC)CCCCCC)c(-c4sc(-c5ccc(-c6c(F)c(F)c(-c7cccs7)c7nsnc67)s5)cc4OCC(CCCCCCCC)CCCCCCCCCC)s3)c3nsnc23)cc1C(=O)OCC(CCCC)CCCCCC,COC(=O)CCCC1(c2ccccc2)C23c4c5ccc6c7cc8c9c%10c(cc%11cc%12c%13c%14c(cc%15c%16ccc-5c2c%16c2c5c%16c%17c(c(c46)c7c9c%17c4c%10c%11c%13c4c%16c%14c%152)C513)C%12)C8,9.62,-5.23,-3.18,-5.9,-3.9,,150.0,1:1.5,1 vol%,conventional,,,,
6409,10.1021/acs.macromol.8b00161,CCCCCCCCCCC(CCCCCCCC)COc1ccsc1-c1sc(-c2c(F)c(F)c(-c3cc(CC(CCCC)CCCCCC)c(-c4sc(-c5ccc(-c6c(F)c(F)c(-c7cccs7)c7nsnc67)s5)cc4OCC(CCCCCCCC)CCCCCCCCCC)s3)c3nsnc23)cc1CC(CCCC)CCCCCC,COC(=O)CCCC1(c2ccccc2)C23c4c5ccc6c7cc8c9c%10c(cc%11cc%12c%13c%14c(cc%15c%16ccc-5c2c%16c2c5c%16c%17c(c(c46)c7c9c%17c4c%10c%11c%13c4c%16c%14c%152)C513)C%12)C8,6.83,-5.09,-3.12,-5.9,-3.9,,120.0,1:1.5,1 vol%,conventional,,,,
6425,10.1002/solr.201800291,CCCCCCCCC(CCCCCC)COC(=O)c1ccsc1-c1ccc(-c2sc(-c3ccc(-c4c(F)c(F)c(-c5cccs5)c5nn(CC(CC)CCCC)nc45)s3)cc2C(=O)OCC(CCCCCC)CCCCCCCC)s1,CCCCCCc1ccc(C2(c3ccc(CCCCCC)s3)c3cc4c(cc3-c3sc5cc(/C=C6\C(=O)c7ccccc7C6=C(C#N)C#N)sc5c32)C(c2ccc(CCCCCC)s2)(c2ccc(CCCCCC)s2)c2c-4sc3cc(/C=C4\C(=O)c5ccccc5C4=C(C#N)C#N)sc23)s1,9.52,-5.36,-3.58,-5.66,-3.93,,,1:1.5,,conventional,Bis-C60,PEDOT:PSS,chlorobenzene,
6426,10.1002/solr.201800291,CCCCCCCCC(CCCCCC)COC(=O)c1ccsc1-c1ccc(-c2sc(-c3ccc(-c4c(F)c(F)c(-c5cccs5)c5nn(CC(CCCCCC)CCCCCCCC)nc45)s3)cc2C(=O)OCC(CCCCCC)CCCCCCCC)s1,CCCCCCc1ccc(C2(c3ccc(CCCCCC)s3)c3cc4c(cc3-c3sc5cc(/C=C6\C(=O)c7ccccc7C6=C(C#N)C#N)sc5c32)C(c2ccc(CCCCCC)s2)(c2ccc(CCCCCC)s2)c2c-4sc3cc(/C=C4\C(=O)c5ccccc5C4=C(C#N)C#N)sc23)s1,5.65,-5.41,-3.57,-5.66,-3.93,,,1:1.5,,conventional,Bis-C60,PEDOT:PSS,chlorobenzene,
6445,10.1039/c7cp04238h,CCCCCCCCc1ccsc1-c1ccc(-c2sc(-c3ccc4c(c3)N(CC(CCCCCC)CCCCCCCC)C(=O)/C4=C3/C(=O)N(CC(CCCCCC)CCCCCCCC)c4ccccc43)cc2CCCCCCCC)s1,COC(=O)CCCC1(c2ccccc2)C23c4c5ccc6c7cc8c9c%10c(cc%11cc%12c%13c%14c(cc%15c%16ccc-5c2c%16c2c5c%16c%17c(c(c46)c7c9c%17c4c%10c%11c%13c4c%16c%14c%152)C513)C%12)C8,4.58,-5.49,-3.9,-5.9,-3.9,,,,,,,,,
6446,10.1039/c7cp04238h,CCCCCCCCc1ccsc1-c1cc(CCCCCCCC)c(-c2ccc(-c3ccc(-c4sc(-c5sc(-c6ccc7c(c6)N(CC(CCCCCC)CCCCCCCC)C(=O)/C7=C6/C(=O)N(CC(CCCCCC)CCCCCCCC)c7ccccc76)cc5CCCCCCCC)cc4CCCCCCCC)s3)s2)s1,COC(=O)CCCC1(c2ccccc2)C23c4c5ccc6c7cc8c9c%10c(cc%11cc%12c%13c%14c(cc%15c%16ccc-5c2c%16c2c5c%16c%17c(c(c46)c7c9c%17c4c%10c%11c%13c4c%16c%14c%152)C513)C%12)C8,0.48,-5.36,-3.8,-5.9,-3.9,,,,,,,,,
6454,10.1016/j.polymer.2018.12.041,CCCCC(CC)COC(=O)c1sc2csc(-c3cc4c(-c5ccc(CC(CC)CCCC)s5)c5sccc5c(-c5ccc(CC(CC)CCCC)s5)c4s3)c2c1F,CCCCCCCCCCC(CCCCCCCC)Cn1c(=O)c2ccc3c4ccc5c(=O)n(CC(CCCCCCCC)CCCCCCCCCC)c(=O)c6cc7c8sccc8c8cc(c1=O)c2c3c8c7c4c56,4.11,-5.24,-3.66,-5.99,-4.03,,,1:1,1%,inverted,,,,
6455,10.1016/j.polymer.2018.12.041,CCCCC(CC)COC(=O)c1sc2csc(-c3cc4c(-c5ccc(CC(CC)CCCC)s5)c5sccc5c(-c5ccc(CC(CC)CCCC)s5)c4s3)c2c1F,CCCCCCCCCCC(CCCCCCCC)CN1C(=O)c2ccc3c4ccc5c6c(cc(-c7cccs7)c(c7ccc(c2c37)C1=O)c64)C(=O)N(CC(CCCCCCCC)CCCCCCCCCC)C5=O,4.28,-5.24,-3.66,-5.73,-4.01,,,1:1,1%,inverted,,,,
6456,10.1016/j.polymer.2018.12.041,CCCCC(CC)COC(=O)c1sc2csc(-c3cc4c(-c5ccc(CC(CC)CCCC)s5)c5sccc5c(-c5ccc(CC(CC)CCCC)s5)c4s3)c2c1F,CCCCCCCCCCC(CCCCCCCC)CN1C(=O)c2ccc3c4ccc5c6c(cc(-c7cccs7)c(c7ccc(c2c37)C1=O)c64)C(=O)N(CC(CCCCCCCC)CCCCCCCCCC)C5=O,3.82,-5.24,-3.66,-5.76,-4.02,,,1:1,1%,inverted,,,,
6460,10.1039/c5py00893j,CCCCCCCCc1ccc2c(c1)C(=O)c1csc(-c3cc4c(-c5ccc(CC(CC)CCCCCC)s5)c5sccc5c(-c5ccc(CC(CC)CCCCCC)s5)c4s3)c1C2=O,COC(=O)CCCC1(c2ccccc2)C23c4c5ccc6c7cc8c9c%10c(cc%11cc%12c%13c%14c(cc%15c%16ccc-5c2c%16c2c5c%16c%17c(c(c46)c7c9c%17c4c%10c%11c%13c4c%16c%14c%152)C513)C%12)C8,1.11,-5.6,-3.55,-5.9,-3.9,,,,,,,,,
6461,10.1039/c5py00893j,CCCCCCCCc1ccc2c(c1)C(=O)c1csc(-c3cc4c(-c5ccc(CC(CC)CCCCCC)s5)c5sccc5c(-c5ccc(CC(CC)CCCCCC)s5)c4s3)c1C2=O,COC(=O)CCCC1(c2ccccc2)C23c4c5ccc6c7cc8c9c%10c(cc%11cc%12c%13c%14c(cc%15c%16ccc-5c2c%16c2c5c%16c%17c(c(c46)c7c9c%17c4c%10c%11c%13c4c%16c%14c%152)C513)C%12)C8,2.27,-5.6,-3.55,-5.9,-3.9,,,,,,,,,
6462,10.1039/c5py00893j,CCCCCCCCc1ccc2c(c1)C(=O)c1csc(-c3cc4c(-c5ccc(CC(CC)CCCCCC)s5)c5sccc5c(-c5ccc(CC(CC)CCCCCC)s5)c4s3)c1C2=O,COC(=O)CCCC1(c2ccccc2)C23c4c5ccc6c7cc8c9c%10c(cc%11cc%12c%13c%14c(cc%15c%16ccc-5c2c%16c2c5c%16c%17c(c(c46)c7c9c%17c4c%10c%11c%13c4c%16c%14c%152)C513)C%12)C8,2.7,-5.6,-3.55,-5.9,-3.9,,,,,,,,,
6463,10.1039/c5py00893j,CCCCCCCCc1ccc2c(c1)C(=O)c1csc(-c3cc4c(-c5ccc(CC(CC)CCCCCC)s5)c5sccc5c(-c5ccc(CC(CC)CCCCCC)s5)c4s3)c1C2=O,COC(=O)CCCC1(c2ccccc2)C23c4c5ccc6c7cc8c9c%10c(cc%11cc%12c%13c%14c(cc%15c%16ccc-5c2c%16c2c5c%16c%17c(c(c46)c7c9c%17c4c%10c%11c%13c4c%16c%14c%152)C513)C%12)C8,2.91,-5.6,-3.55,-5.9,-3.9,,,,,,,,,
6464,10.1039/c5py00893j,CCCCCCCCc1ccc2c(c1)C(=O)c1csc(-c3cc4c(-c5ccc(CC(CC)CCCCCC)s5)c5sccc5c(-c5ccc(CC(CC)CCCCCC)s5)c4s3)c1C2=O,COC(=O)CCCC1(c2ccccc2)C23c4c5ccc6c7cc8c9c%10c(cc%11cc%12c%13c%14c(cc%15c%16ccc-5c2c%16c2c5c%16c%17c(c(c46)c7c9c%17c4c%10c%11c%13c4c%16c%14c%152)C513)C%12)C8,3.06,-5.6,-3.55,-5.9,-3.9,,,,,,,,,
6465,10.1039/c5py00893j,CCCCCCCCc1ccc2c(c1)C(=O)c1csc(-c3cc4c(-c5ccc(CC(CC)CCCCCC)s5)c5sccc5c(-c5ccc(CC(CC)CCCCCC)s5)c4s3)c1C2=O,COC(=O)CCCC1(c2ccccc2)C23c4c5ccc6c7cc8c9c%10c(cc%11cc%12c%13c%14c(cc%15c%16ccc-5c2c%16c2c5c%16c%17c(c(c46)c7c9c%17c4c%10c%11c%13c4c%16c%14c%152)C513)C%12)C8,3.35,-5.6,-3.55,-5.9,-3.9,,,,,,,,,
6470,10.1016/j.dyepig.2017.05.043,C=Cc1cc(OCCCCCCCCCCCC)c(/C=C/c2ccc(-c3sc(-c4ccccc4)cc3CCCCCC)cc2)cc1OCCCCCCCCCCCC,COC(=O)CCCC1(c2ccccc2)C23c4c5c6c7c8c9c(c%10c%11c2c2c%12c4c4c%13c5c5c7c7c8c8c%14c9c%10c9c%10c%11c2c2c%11c%12c4c4c%12c%13c5c5c7c7c8c8c%14c9c9c%10c2c2c%11c4c4c%12c5c7c5c8c9c2c45)C613,2.66,-4.3,-2.3,-6.1,-3.7,,100.0,1:1,,,TiO2,,THF,
6480,10.1039/c1py00376c,CCCCCCCc1ccc2c(c1)C(=O)c1c(csc1-c1cc3c(OCC(CC)CCCC)c4sccc4c(OCC(CC)CCCC)c3s1)C2=O,COC(=O)CCCC1(c2ccccc2)C23c4c5ccc6c7cc8c9c%10c(cc%11cc%12c%13c%14c(cc%15c%16ccc-5c2c%16c2c5c%16c%17c(c(c46)c7c9c%17c4c%10c%11c%13c4c%16c%14c%152)C513)C%12)C8,1.09,-5.14,-3.28,-5.9,-3.9,,,1:1,,conventional,Ca,PEDOT:PSS,o-DCB,
6481,10.1039/c1py00376c,CCCCC(CC)COc1c2cc(-c3scc4c3C(=O)c3cc(C(C)(C)C)ccc3C4=O)sc2c(OCC(CC)CCCC)c2ccsc12,COC(=O)CCCC1(c2ccccc2)C23c4c5ccc6c7cc8c9c%10c(cc%11cc%12c%13c%14c(cc%15c%16ccc-5c2c%16c2c5c%16c%17c(c(c46)c7c9c%17c4c%10c%11c%13c4c%16c%14c%152)C513)C%12)C8,1.52,-5.19,-3.3,-5.9,-3.9,,,1:1,,conventional,Ca,PEDOT:PSS,o-DCB,
6505,10.3389/fchem.2020.00350,CCCCC(CC)COC(=O)c1sc2csc(-c3cc4c(-c5ccc(CC(CC)CCCC)s5)c5sccc5c(-c5ccc(CC(CC)CCCC)s5)c4s3)c2c1F,CCCCC(CCCC)n1c(=O)c2ccc3c4ccc5c(=O)n(C(CCCC)CCCC)c(=O)c6cc7c8c(oc9c8c8oc%10c%11cc%12c(=O)n(C(CCCC)CCCC)c(=O)c%13ccc%14c%15ccc%16c(=O)n(C(CCCC)CCCC)c(=O)c%17cc(c%10c8c8oc%10c%18cc%19c(=O)n(C(CCCC)CCCC)c(=O)c%20ccc%21c%22ccc%23c(=O)n(C(CCCC)CCCC)c(=O)c%24cc(c%10c98)c(c%22c%23%24)c%18c%21c%20%19)c(c%15c%16%17)c%11c%14c%13%12)c8cc(c1=O)c2c3c8c7c4c56,6.55,-5.2,-3.56,-6.18,-3.8,100.0,,1:1.5 wt%,1%,inverted,,,,
6506,10.3389/fchem.2020.00350,CCCCC(CC)COC(=O)c1sc2csc(-c3cc4c(-c5ccc(CC(CC)CCCC)s5)c5sccc5c(-c5ccc(CC(CC)CCCC)s5)c4s3)c2c1F,CCCCC(CCCC)n1c(=O)c2ccc3c4ccc5c(=O)n(C(CCCC)CCCC)c(=O)c6cc7c8c([se]c9c8c8[se]c%10c%11cc%12c(=O)n(C(CCCC)CCCC)c(=O)c%13ccc%14c%15ccc%16c(=O)n(C(CCCC)CCCC)c(=O)c%17cc(c%10c8c8[se]c%10c%18cc%19c(=O)n(C(CCCC)CCCC)c(=O)c%20ccc%21c%22ccc%23c(=O)n(C(CCCC)CCCC)c(=O)c%24cc(c%10c98)c(c%22c%23%24)c%18c%21c%20%19)c(c%15c%16%17)c%11c%14c%13%12)c8cc(c1=O)c2c3c8c7c4c56,5.14,-5.2,-3.56,-6.21,-3.98,100.0,,1:1.5 wt%,1%,inverted,,,,
6507,10.3389/fchem.2020.00350,CCCCC(CC)COC(=O)c1sc2csc(-c3cc4c(-c5ccc(CC(CC)CCCC)s5)c5sccc5c(-c5ccc(CC(CC)CCCC)s5)c4s3)c2c1F,CCCCC(CCCC)n1c(=O)c2ccc3c4ccc5c(=O)n(C(CCCC)CCCC)c(=O)c6cc7c8c(sc9c8c8sc%10c%11cc%12c(=O)n(C(CCCC)CCCC)c(=O)c%13ccc%14c%15ccc%16c(=O)n(C(CCCC)CCCC)c(=O)c%17cc(c%10c8c8sc%10c%18cc%19c(=O)n(C(CCCC)CCCC)c(=O)c%20ccc%21c%22ccc%23c(=O)n(C(CCCC)CCCC)c(=O)c%24cc(c%10c98)c(c%22c%23%24)c%18c%21c%20%19)c(c%15c%16%17)c%11c%14c%13%12)c8cc(c1=O)c2c3c8c7c4c56,7.71,-5.2,-3.56,-6.17,-3.87,100.0,,1:1.5 wt%,1%,inverted,,,,
6532,10.1016/j.dyepig.2017.03.015,CCCCCCc1ccsc1,CCCCCCc1ccc(-c2c(-c3ccc(-c4ccc5c6c(cccc46)C(=O)N(CC(CC)CCCC)C5=O)s3)sc3c(-c4ccc(CCCCCC)s4)c(-c4ccc(-c5ccc6c7c(cccc57)C(=O)N(CC(CC)CCCC)C6=O)s4)sc23)s1,0.62,-5.1,-3.1,-5.94,-3.75,80.0,,1:1,,conventional,Ca,PEDOT:PSS,o-DCB,
6534,10.1021/ma302005j,CCCCCCc1csc(-c2nnc(-c3sc(-c4cccs4)c(CCCCCC)c3CCCCCC)o2)c1CCCCCC,COC(=O)CCCC1(c2ccccc2)C23c4c5c6c7c8c9c(c%10c%11c2c2c%12c4c4c%13c5c5c7c7c8c8c%14c9c%10c9c%10c%11c2c2c%11c%12c4c4c%12c%13c5c5c7c7c8c8c%14c9c9c%10c2c2c%11c4c4c%12c5c7c5c8c9c2c45)C613,0.284,-5.55,-3.26,-6.1,-3.7,,,1:1,,,,,,
6536,10.1021/ma302005j,CCCCCCc1csc(-c2ccc(-c3sc(-c4cccs4)c(CCCCCC)c3CCCCCC)s2)c1CCCCCC,COC(=O)CCCC1(c2ccccc2)C23c4c5c6c7c8c9c(c%10c%11c2c2c%12c4c4c%13c5c5c7c7c8c8c%14c9c%10c9c%10c%11c2c2c%11c%12c4c4c%12c%13c5c5c7c7c8c8c%14c9c9c%10c2c2c%11c4c4c%12c5c7c5c8c9c2c45)C613,1.91,-5.22,-3.12,-6.1,-3.7,,,1:1,,,,,,
6545,10.1021/acs.jpcc.0c07162,CCCCCCc1ccsc1,CCCCCCCCCCCc1c(/C=c2/sc(=C(C#N)C#N)n(CC)c2=O)sc2c1sc1c3c4nsnc4c4c5sc6c(CCCCCCCCCCC)c(/C=c7/sc(=C(C#N)C#N)n(CC)c7=O)sc6c5n(CC(CC)CCCC)c4c3n(CC(CC)CCCC)c21,5.11,-5.0,-3.1,-5.42,-3.71,,,,,,,,,
6546,10.1021/acs.jpcc.0c07162,CCCCCCc1ccsc1,CCCCCCCCCCCc1c(/C=C2\C(=O)c3ccccc3C2=C(C#N)C#N)sc2c1sc1c3c4nsnc4c4c5sc6c(CCCCCCCCCCC)c(/C=C7\C(=O)c8ccccc8C7=C(C#N)C#N)sc6c5n(CC(CC)CCCC)c4c3n(CC(CC)CCCC)c21,3.6,-5.0,-3.1,-5.55,-3.87,,,,,,,,,
6547,10.1021/acs.jpcc.0c07162,CCCCCCc1ccsc1,CCCCCCCCCCCc1c(/C=C2\C(=O)c3cc(F)c(F)cc3C2=C(C#N)C#N)sc2c1sc1c3c4nsnc4c4c5sc6c(CCCCCCCCCCC)c(/C=C7\C(=O)c8cc(F)c(F)cc8C7=C(C#N)C#N)sc6c5n(CC(CC)CCCC)c4c3n(CC(CC)CCCC)c21,2.41,-5.0,-3.1,-5.65,-4.1,,,,,,,,,
6548,10.3390/polym11101630,CCCCC(CC)Cc1ccc(-c2c3cc(-c4ccc(-c5sc(-c6cccs6)c6c5C(=O)c5c(CC(CC)CCCC)sc(CC(CC)CCCC)c5C6=O)s4)sc3c(-c3ccc(CC(CC)CCCC)s3)c3ccsc23)s1,CCCCCCc1ccc(C2(c3ccc(CCCCCC)cc3)c3cc4c(cc3-c3scc(CCCCCC)c32)C(c2ccc(CCCCCC)cc2)(c2ccc(CCCCCC)cc2)c2c-4sc(-c3ccc(C4=C5C(=O)N(CC(CC)CCCC)C(c6cccs6)=C5C(=O)N4CC(CC)CCCC)s3)c2CCCCCC)cc1,0.03886363,-5.28,-3.03,-5.08,-3.54,,,,,conventional,PDINO,,chlorobenzene,
6556,10.1039/c2py20488f,CCCCCCCCC(CCCCCCCC)n1c2ccccc2c2ccc(-c3sc(-c4c5ccccc5c(-c5cc(CCCCCC)cs5)c5nsnc45)cc3CCCCCC)cc21,COC(=O)CCCC1(c2ccccc2)C23c4c5ccc6c7cc8c9c%10c(cc%11cc%12c%13c%14c(cc%15c%16ccc-5c2c%16c2c5c%16c%17c(c(c46)c7c9c%17c4c%10c%11c%13c4c%16c%14c%152)C513)C%12)C8,0.42,-5.37,-3.63,-6.0,-4.3,,150.0,1:3,,conventional,,PEDOT:PSS,o-DCB,ODT
6580,10.1039/c6ta08356k,CCCCCCC(CCCC)COc1cc2nsnc2c(-c2cc3sc4ccsc4c3s2)c1OCC(CCCC)CCCCCC,COC(=O)CCCC1(c2ccccc2)C23c4c5ccc6c7cc8c9c%10c(cc%11cc%12c%13c%14c(cc%15c%16ccc-5c2c%16c2c5c%16c%17c(c(c46)c7c9c%17c4c%10c%11c%13c4c%16c%14c%152)C513)C%12)C8,5.24,-5.47,-3.72,-6.1,-4.1,,,,,,,,,
6581,10.1039/c6ta08356k,CCCCCCCCCCCCCCOc1cc2nsnc2c(-c2cc3sc4ccsc4c3s2)c1OCCCCCCCCCCCCCC,COC(=O)CCCC1(c2ccccc2)C23c4c5ccc6c7cc8c9c%10c(cc%11cc%12c%13c%14c(cc%15c%16ccc-5c2c%16c2c5c%16c%17c(c(c46)c7c9c%17c4c%10c%11c%13c4c%16c%14c%152)C513)C%12)C8,3.21,-5.32,-3.7,-6.1,-4.1,,,,,,,,,
6582,10.1039/c6ta08356k,CCCCCCCCC(CCCCCC)COc1cc2nsnc2c(-c2cc3sc4ccsc4c3s2)c1OCC(CCCCCC)CCCCCCCC,COC(=O)CCCC1(c2ccccc2)C23c4c5ccc6c7cc8c9c%10c(cc%11cc%12c%13c%14c(cc%15c%16ccc-5c2c%16c2c5c%16c%17c(c(c46)c7c9c%17c4c%10c%11c%13c4c%16c%14c%152)C513)C%12)C8,5.48,-5.48,-3.73,-6.1,-4.1,,,,,,,,,
6587,10.1002/marc.201800906,CCCCCCCCC(CCCCCC)COC(=O)c1cc(-c2cc3c(-c4cc(F)c(CC(CC)CCCC)s4)c4sccc4c(-c4cc(F)c(CC(CC)CCCC)s4)c3s2)sc1-c1cccs1,CCCCCCc1ccc(C2(c3ccc(CCCCCC)cc3)c3cc4c(cc3-c3sc5cc(/C=C6\C(=O)c7cc(F)c(F)cc7C6=C(C#N)C#N)sc5c32)C(c2ccc(CCCCCC)cc2)(c2ccc(CCCCCC)cc2)c2c-4sc3cc(/C=C4\C(=O)c5cc(F)c(F)cc5C4=C(C#N)C#N)sc23)cc1,9.34,-5.55,-3.58,-5.69,-4.07,,,,,conventional,PFN-Br,PEDOT:PSS,,
6588,10.1002/marc.201800906,CCCCCCC(CCCC)COC(=O)c1cc(-c2cc3c(-c4cc(F)c(SCC(CC)CCCC)s4)c4sccc4c(-c4cc(F)c(SCC(CC)CCCC)s4)c3s2)sc1-c1cccs1,CCCCCCc1ccc(C2(c3ccc(CCCCCC)cc3)c3cc4c(cc3-c3sc5cc(/C=C6\C(=O)c7cc(F)c(F)cc7C6=C(C#N)C#N)sc5c32)C(c2ccc(CCCCCC)cc2)(c2ccc(CCCCCC)cc2)c2c-4sc3cc(/C=C4\C(=O)c5cc(F)c(F)cc5C4=C(C#N)C#N)sc23)cc1,10.39,-5.57,-3.59,-5.69,-4.07,,,,,conventional,PFN-Br,PEDOT:PSS,,
6629,10.1007/s11426-018-9241-0,CCCCC(CC)COC(=O)c1sc2csc(-c3cc4c(-c5ccc(CC(CC)CCCC)s5)c5sccc5c(-c5ccc(CC(CC)CCCC)s5)c4s3)c2c1F,CCCCCCCCCCCC(CCCCCCCCCCC)N1C(=O)c2ccc3c4ccc5c6c(ccc(c7ccc(c2c37)C1=O)c64)C(=O)N(CCCCCCCCCCCCc1ccc(-c2c3cc(-c4scc6c4C(=O)N(CCCCCCCCC)C6=O)sc3c(-c3ccc(CCCCCCCCCCCCN4C(=O)c6ccc7c8ccc9c%10c(ccc(c%11ccc(c6c7%11)C4=O)c%108)C(=O)N(C(CCCCCCCCCCC)CCCCCCCCCCC)C9=O)s3)c3ccsc23)s1)C5=O,2.39,-5.24,-3.66,-5.73,-3.68,,,1:1,,conventional,Ca,PEDOT:PSS,chlorobenzene,DIO
6630,10.1007/s11426-018-9241-0,CCCCC(CC)COC(=O)c1sc2csc(-c3cc4c(-c5ccc(CC(CC)CCCC)s5)c5sccc5c(-c5ccc(CC(CC)CCCC)s5)c4s3)c2c1F,CCCCCCCCCCCC(CCCCCCCCCCC)N1C(=O)c2ccc3c4ccc5c6c(ccc(c7ccc(c2c37)C1=O)c64)C(=O)N(CCCCCCCCCCCCc1ccc(-c2c3cc(-c4scc6c4C(=O)N(CCCCCCCCCCCCN4C(=O)c7ccc8c9ccc%10c%11c(ccc(c%12ccc(c7c8%12)C4=O)c%119)C(=O)N(C(CCCCCCCCCCC)CCCCCCCCCCC)C%10=O)C6=O)sc3c(-c3ccc(CCCCCCCCCCCCN4C(=O)c6ccc7c8ccc9c%10c(ccc(c%11ccc(c6c7%11)C4=O)c%108)C(=O)N(C(CCCCCCCCCCC)CCCCCCCCCCC)C9=O)s3)c3ccsc23)s1)C5=O,3.03,-5.24,-3.66,-5.78,-3.68,,,1:1,,conventional,Ca,PEDOT:PSS,chlorobenzene,DIO
6631,10.1007/s11426-018-9241-0,CCCCC(CC)COC(=O)c1sc2csc(-c3cc4c(-c5ccc(CC(CC)CCCC)s5)c5sccc5c(-c5ccc(CC(CC)CCCC)s5)c4s3)c2c1F,CCCCCCCCCCCC(CCCCCCCCCCC)N1C(=O)c2ccc3c4ccc5c6c(ccc(c7ccc(c2c37)C1=O)c64)C(=O)N(CCCCCCCCCCCCN1C(=O)c2csc(-c3cc4c(-c6ccc(CC(CC)CCCC)s6)c6sccc6c(-c6ccc(CC(CC)CCCC)s6)c4s3)c2C1=O)C5=O,0.55,-5.24,-3.66,-5.61,-3.62,,,1:1,,conventional,Ca,PEDOT:PSS,chlorobenzene,DIO
6641,10.1088/0957-4484/27/25/254001,CCCCCCCCOc1c(OCCCCCCCC)c(-c2ccc(-c3cc4c(CC(CC)CCCC)c5sccc5c(CC(CC)CCCC)c4s3)s2)c2nsnc2c1-c1cccs1,COC(=O)CCCC1(c2ccccc2)C23c4c5ccc6c7cc8c9c%10c(cc%11cc%12c%13c%14c(cc%15c%16ccc-5c2c%16c2c5c%16c%17c(c(c46)c7c9c%17c4c%10c%11c%13c4c%16c%14c%152)C513)C%12)C8,4.25,-5.33,-3.56,-6.08,-4.29,,,,,,,,,
6642,10.1088/0957-4484/27/25/254001,CCCCCCCCOc1c(OCCCCCCCC)c(-c2ccc(-c3cc4c(CC(CC)CCCC)c5sccc5c(CC(CC)CCCC)c4s3)s2)c2nsnc2c1-c1cccs1,COC(=O)CCCC1(c2ccccc2)C23c4c5ccc6c7cc8c9c%10c(cc%11cc%12c%13c%14c(cc%15c%16ccc-5c2c%16c2c5c%16c%17c(c(c46)c7c9c%17c4c%10c%11c%13c4c%16c%14c%152)C513)C%12)C8,5.37,-5.33,-3.56,-6.08,-4.29,,,,,,,,,
6643,10.1088/0957-4484/27/25/254001,CCCCCCCCOc1c(OCCCCCCCC)c(-c2ccc(-c3cc4c(CC(CC)CCCC)c5sccc5c(CC(CC)CCCC)c4s3)s2)c2nsnc2c1-c1cccs1,COC(=O)CCCC1(c2ccccc2)C23c4c5ccc6c7cc8c9c%10c(cc%11cc%12c%13c%14c(cc%15c%16ccc-5c2c%16c2c5c%16c%17c(c(c46)c7c9c%17c4c%10c%11c%13c4c%16c%14c%152)C513)C%12)C8,5.51,-5.33,-3.56,-6.08,-4.29,,,,,,,,,
6644,10.1088/0957-4484/27/25/254001,CCCCCCCCOc1c(OCCCCCCCC)c(-c2ccc(-c3cc4c(CC(CC)CCCC)c5sccc5c(CC(CC)CCCC)c4s3)s2)c2nsnc2c1-c1cccs1,COC(=O)CCCC1(c2ccccc2)C23c4c5ccc6c7cc8c9c%10c(cc%11cc%12c%13c%14c(cc%15c%16ccc-5c2c%16c2c5c%16c%17c(c(c46)c7c9c%17c4c%10c%11c%13c4c%16c%14c%152)C513)C%12)C8,5.72,-5.33,-3.56,-6.08,-4.29,,,,,,,,,
6723,10.1002/adma.201402481,CCCCCCCCC(CCCCCC)CN1C(=O)C2=C(c3ccc(-c4cc5ccc6cccc7ccc(c4)c5c67)s3)N(CC(CCCCCC)CCCCCCCC)C(=O)C2=C1c1ccc(C2=CC3=CC=C4CC=CC5=C4C3C(=C2)C=C5)s1,CCCCC(CC)CN1C(=O)c2ccc(-c3ccc(-c4ccc(-c5ccc(-c6ccc7c(c6)C(=O)N(CC(CC)CCCC)C7=O)s5)c5nsnc45)s3)cc2C1=O,0.19,-5.53,-3.81,-5.86,-3.55,,,,,,,,,
6724,10.1002/adma.201402481,CCCCCCCCC(CCCCCC)CN1C(=O)C2=C(c3ccc(-c4cc5ccc6cccc7ccc(c4)c5c67)s3)N(CC(CCCCCC)CCCCCCCC)C(=O)C2=C1c1ccc(C2=CC3=CC=C4CC=CC5=C4C3C(=C2)C=C5)s1,CCCCCCCCCCCCN1C(=O)c2ccc(-c3ccc(-c4ccc(-c5ccc(-c6ccc7c(c6)C(=O)N(CCCCCCCCCCCC)C7=O)s5)c5nsnc45)s3)cc2C1=O,0.76,-5.53,-3.81,-5.93,-3.47,,,,,,,,,
