Repository: JiYiqaq/PCE-KA-GNN

# Data directory

- `raw/Active_Database.csv` is the immutable source dataset bundled under CC BY 4.0. Do not overwrite it with processed data.
- `processed/` is created and populated by the training pipeline. Generated `.pt` and `.pth` caches are intentionally ignored by Git because they can exceed GitHub's normal single-file limit.

See `../DATA_LICENSE.md` for provenance, license and checksum information.

File: data/processed/device_records.csv (part 26 of 250)
record_id,doi,donor_smiles,acceptor_smiles,pce,homo_d,lumo_d,homo_a,lumo_a,active_layer_thickness,annealing_temp,d_a_ratio,additive_ratio,device_type,etl_canonical,htl_canonical,solvent_canonical,additive_canonical
6725,10.1002/adma.201402481,CCCCCCCCC(CCCCCC)CN1C(=O)C2=C(c3ccc(-c4cc5ccc6cccc7ccc(c4)c5c67)s3)N(CC(CCCCCC)CCCCCCCC)C(=O)C2=C1c1ccc(C2=CC3=CC=C4CC=CC5=C4C3C(=C2)C=C5)s1,CCCCC(CC)CN1C(=O)c2cc(-c3ccc(-c4ccc(-c5ccc(-c6cc7c(s6)C(=O)N(CC(CC)CCCC)C7=O)s5)c5nsnc45)s3)sc2C1=O,1.55,-5.53,-3.81,-5.96,-3.61,,,,,,,,,
6726,10.1002/adma.201402481,CCCCCCCCC(CCCCCC)CN1C(=O)C2=C(c3ccc(-c4cc5ccc6cccc7ccc(c4)c5c67)s3)N(CC(CCCCCC)CCCCCCCC)C(=O)C2=C1c1ccc(C2=CC3=CC=C4CC=CC5=C4C3C(=C2)C=C5)s1,CCCCCCCCCCCCN1C(=O)c2cc(-c3ccc(-c4ccc(-c5ccc(-c6cc7c(s6)C(=O)N(CCCCCCCCCCCC)C7=O)s5)c5nsnc45)s3)sc2C1=O,2.33,-5.53,-3.81,-5.99,-3.53,,,,,,,,,
6727,10.1002/adma.201402481,CCCCCCCCC(CCCCCC)CN1C(=O)C2=C(c3ccc(-c4cc5ccc6cccc7ccc(c4)c5c67)s3)N(CC(CCCCCC)CCCCCCCC)C(=O)C2=C1c1ccc(C2=CC3=CC=C4CC=CC5=C4C3C(=C2)C=C5)s1,CCCCC(CC)CN1C(=O)c2ccc(-c3ccc(-c4sc(-c5ccc(-c6ccc7c(c6)C(=O)N(CC(CC)CCCC)C7=O)s5)c5cc(C#N)c(C#N)cc45)s3)cc2C1=O,1.28,-5.53,-3.81,-5.85,-3.89,,,,,,,,,
6728,10.1002/adma.201402481,CCCCCCCCC(CCCCCC)CN1C(=O)C2=C(c3ccc(-c4cc5ccc6cccc7ccc(c4)c5c67)s3)N(CC(CCCCCC)CCCCCCCC)C(=O)C2=C1c1ccc(C2=CC3=CC=C4CC=CC5=C4C3C(=C2)C=C5)s1,CCCCCCCCCCCCN1C(=O)c2ccc(-c3ccc(-c4sc(-c5ccc(-c6ccc7c(c6)C(=O)N(CCCCCCCCCCCC)C7=O)s5)c5cc(C#N)c(C#N)cc45)s3)cc2C1=O,0.72,-5.53,-3.81,-5.81,-3.96,,,,,,,,,
6730,10.1039/c8ta05868g,CCCCCCC(CCCC)Cc1ccc(-c2c3cc(-c4sc(-c5nc6sc(-c7cc(CC(CC)CCCC)cs7)nc6s5)cc4CC(CC)CCCC)sc3c(-c3ccc(CC(CCCC)CCCCCC)cc3)c3ccsc23)cc1,CCCCCCC1(CCCCCC)c2cc3c(cc2-c2sc(/C=C4\C(=O)c5ccccc5C4=C(C#N)C#N)cc21)C(CCCCCC)(CCCCCC)c1cc(/C=C2\C(=O)c4ccccc4C2=C(C#N)C#N)sc1-3,9.8,-5.41,-3.4,-5.64,-3.94,,,1:1.5,,conventional,PFN-Br,PEDOT:PSS,chlorobenzene,
6731,10.1021/acs.jpcc.7b05815,CCCCCCCCCCCCc1csc(-c2cc(CCCCCCCCCCCC)c(-c3cc4c(OCC(CC)CCCC)c5sccc5c(OCC(CC)CCCC)c4s3)s2)c1,CCCCCCc1ccc(C2(c3ccc(CCCCCC)cc3)c3cc4c(cc3-c3sc5cc(/C=C6\C(=O)c7ccc(C)cc7C6=C(C#N)C#N)sc5c32)C(c2ccc(CCCCCC)cc2)(c2ccc(CCCCCC)cc2)c2c-4sc3cc(/C=C4\C(=O)c5ccc(C)cc5C4=C(C#N)C#N)sc23)cc1,0.4,-5.37,-3.37,-5.58,-3.98,,,1/1.5,,conventional,,,,
6732,10.1021/acs.jpcc.7b05815,CCCCCCCCCCCCc1csc(-c2cc(CCCCCCCCCCCC)c(-c3cc4c(OCC(CC)CCCC)c5sccc5c(OCC(CC)CCCC)c4s3)s2)c1,CCCCCCc1ccc(C2(c3ccc(CCCCCC)cc3)c3cc4c(cc3-c3sc5cc(/C=C6\C(=O)c7ccc(C)cc7C6=C(C#N)C#N)sc5c32)C(c2ccc(CCCCCC)cc2)(c2ccc(CCCCCC)cc2)c2c-4sc3cc(/C=C4\C(=O)c5ccc(C)cc5C4=C(C#N)C#N)sc23)cc1,0.42,-5.37,-3.37,-5.58,-3.98,,,1.5/1,,conventional,,,,
6733,10.1021/acs.jpcc.7b05815,CCCCCCCCCCCCc1csc(-c2cc(CCCCCCCCCCCC)c(-c3cc4c(OCC(CC)CCCC)c5sccc5c(OCC(CC)CCCC)c4s3)s2)c1,CCCCCCc1ccc(C2(c3ccc(CCCCCC)cc3)c3cc4c(cc3-c3sc5cc(/C=C6\C(=O)c7ccc(C)cc7C6=C(C#N)C#N)sc5c32)C(c2ccc(CCCCCC)cc2)(c2ccc(CCCCCC)cc2)c2c-4sc3cc(/C=C4\C(=O)c5ccc(C)cc5C4=C(C#N)C#N)sc23)cc1,0.54,-5.37,-3.37,-5.58,-3.98,,,1/1,,conventional,,,,
6734,10.1021/acs.jpcc.7b05815,CCCCCCCCCCCCc1csc(-c2cc(CCCCCCCCCCCC)c(-c3cc4c(-c5cc6sc(CC(CC)CCCC)cc6s5)c5sccc5c(-c5cc6sc(CC(CC)CCCC)cc6s5)c4s3)s2)c1,CCCCCCc1ccc(C2(c3ccc(CCCCCC)cc3)c3cc4c(cc3-c3sc5cc(/C=C6\C(=O)c7ccc(C)cc7C6=C(C#N)C#N)sc5c32)C(c2ccc(CCCCCC)cc2)(c2ccc(CCCCCC)cc2)c2c-4sc3cc(/C=C4\C(=O)c5ccc(C)cc5C4=C(C#N)C#N)sc23)cc1,7.39,-5.27,-3.47,-5.58,-3.98,,,1/1.5,,conventional,,,,
6735,10.1021/acs.jpcc.7b05815,CCCCCCCCCCCCc1csc(-c2cc(CCCCCCCCCCCC)c(-c3cc4c(-c5cc6sc(CC(CC)CCCC)cc6s5)c5sccc5c(-c5cc6sc(CC(CC)CCCC)cc6s5)c4s3)s2)c1,CCCCCCc1ccc(C2(c3ccc(CCCCCC)cc3)c3cc4c(cc3-c3sc5cc(/C=C6\C(=O)c7ccc(C)cc7C6=C(C#N)C#N)sc5c32)C(c2ccc(CCCCCC)cc2)(c2ccc(CCCCCC)cc2)c2c-4sc3cc(/C=C4\C(=O)c5ccc(C)cc5C4=C(C#N)C#N)sc23)cc1,7.64,-5.27,-3.47,-5.58,-3.98,,,1.5/1,,conventional,,,,
6736,10.1021/acs.jpcc.7b05815,CCCCCCCCCCCCc1csc(-c2cc(CCCCCCCCCCCC)c(-c3cc4c(-c5cc6sc(CC(CC)CCCC)cc6s5)c5sccc5c(-c5cc6sc(CC(CC)CCCC)cc6s5)c4s3)s2)c1,CCCCCCc1ccc(C2(c3ccc(CCCCCC)cc3)c3cc4c(cc3-c3sc5cc(/C=C6\C(=O)c7ccc(C)cc7C6=C(C#N)C#N)sc5c32)C(c2ccc(CCCCCC)cc2)(c2ccc(CCCCCC)cc2)c2c-4sc3cc(/C=C4\C(=O)c5ccc(C)cc5C4=C(C#N)C#N)sc23)cc1,8.43,-5.27,-3.47,-5.58,-3.98,,,1/1,,conventional,,,,
6738,10.1002/adfm.201808828,CCCCC(CC)Cc1sc(-c2c3cc(-c4ccc(-c5c(F)c(F)c(-c6cccs6)c6nn(CC(CC)CCCC)nc56)s4)sc3c(-c3cc(Cl)c(CC(CC)CCCC)s3)c3ccsc23)cc1Cl,CCCCCCc1ccc(C2(c3ccc(CCCCCC)cc3)c3cc4c(cc3-c3sc5cc(/C=C6\C(=O)c7cc(F)c(F)cc7C6=C(C#N)C#N)sc5c32)C(c2ccc(CCCCCC)cc2)(c2ccc(CCCCCC)cc2)c2c-4sc3cc(/C=C4\C(=O)c5cc(F)c(F)cc5C4=C(C#N)C#N)sc23)cc1,1.3,-5.43,-3.48,-5.7,-4.2,,100.0,1:1,0.25 vol%,inverted,ZnO,MoO3,chloroform,DIO
6739,10.1002/adfm.201808828,CCCCCCCCC(CCCCCC)Cn1nc2c(-c3cccs3)c(F)c(F)c(-c3ccc(-c4cc5c(-c6cc(Cl)c(CC(CC)CCCC)s6)c6sccc6c(-c6cc(Cl)c(CC(CC)CCCC)s6)c5s4)s3)c2n1,CCCCCCc1ccc(C2(c3ccc(CCCCCC)cc3)c3cc4c(cc3-c3sc5cc(/C=C6\C(=O)c7cc(F)c(F)cc7C6=C(C#N)C#N)sc5c32)C(c2ccc(CCCCCC)cc2)(c2ccc(CCCCCC)cc2)c2c-4sc3cc(/C=C4\C(=O)c5cc(F)c(F)cc5C4=C(C#N)C#N)sc23)cc1,9.1,-5.51,-3.56,-5.7,-4.2,,100.0,1:1,0.25 vol%,inverted,ZnO,MoO3,chloroform,DIO
6740,10.1002/adfm.201808828,CCCCCCCCCCC(CCCCCCCC)Cn1nc2c(-c3cccs3)c(F)c(F)c(-c3ccc(-c4cc5c(-c6cc(Cl)c(CC(CC)CCCC)s6)c6sccc6c(-c6cc(Cl)c(CC(CC)CCCC)s6)c5s4)s3)c2n1,CCCCCCc1ccc(C2(c3ccc(CCCCCC)cc3)c3cc4c(cc3-c3sc5cc(/C=C6\C(=O)c7cc(F)c(F)cc7C6=C(C#N)C#N)sc5c32)C(c2ccc(CCCCCC)cc2)(c2ccc(CCCCCC)cc2)c2c-4sc3cc(/C=C4\C(=O)c5cc(F)c(F)cc5C4=C(C#N)C#N)sc23)cc1,11.7,-5.57,-3.58,-5.7,-4.2,,100.0,1:1,0.25 vol%,inverted,ZnO,MoO3,chloroform,DIO
6764,10.1002/marc.201800660,CCCCC(CC)Cc1ccc(-c2c3cc(-c4cc5c(-c6cc(F)c(CC(CC)CCCC)s6)c6sccc6c(-c6cc(F)c(CC(CC)CCCC)s6)c5s4)sc3c(-c3ccc(CC(CC)CCCC)s3)c3ccsc23)s1,CCCCCCC1(CCCCCC)c2cc3c(cc2-c2sc(/C=C4\C(=O)c5ccccc5C4=C(C#N)C#N)cc21)C(CCCCCC)(CCCCCC)c1cc(/C=C2\C(=O)c4ccccc4C2=C(C#N)C#N)sc1-3,6.9,-5.52,-3.47,-5.69,-3.91,,,1:1,,conventional,PFN,PEDOT:PSS,,
6765,10.1002/marc.201800660,CCCCC(CC)Cc1ccc(-c2c3cc(-c4cc5c(-c6cc(F)c(CC(CC)CCCC)s6)c6sccc6c(-c6cc(F)c(CC(CC)CCCC)s6)c5s4)sc3c(-c3ccc(CC(CC)CCCC)s3)c3ccsc23)s1,CCCCCCC1(CCCCCC)c2cc3c(cc2-c2sc(/C=C4\C(=O)c5ccccc5C4=C(C#N)C#N)cc21)C(CCCCCC)(CCCCCC)c1cc(/C=C2\C(=O)c4ccccc4C2=C(C#N)C#N)sc1-3,7.0,-5.52,-3.47,-5.69,-3.91,,,1:1,,conventional,PFN,PEDOT:PSS,,
6766,10.1002/marc.201800660,CCCCC(CC)Cc1ccc(-c2c3cc(-c4cc5c(-c6cc(F)c(CC(CC)CCCC)s6)c6sccc6c(-c6cc(F)c(CC(CC)CCCC)s6)c5s4)sc3c(-c3ccc(CC(CC)CCCC)s3)c3ccsc23)s1,CCCCCCC1(CCCCCC)c2cc3c(cc2-c2sc(/C=C4\C(=O)c5ccccc5C4=C(C#N)C#N)cc21)C(CCCCCC)(CCCCCC)c1cc(/C=C2\C(=O)c4ccccc4C2=C(C#N)C#N)sc1-3,8.3,-5.52,-3.47,-5.69,-3.91,,,1:1,,conventional,PFN,PEDOT:PSS,,
6794,10.1039/c4nj02192d,CCCCCCCCCCCCc1csc2cc(-c3ccc(-c4cc5sc(-c6cc7c(-c8ccc(CC(CCCCCC)CCCCCCCC)s8)c8sccc8c(-c8ccc(CC(CCCCCC)CCCCCCCC)s8)c7s6)c(CCCCCCCCCCCC)c5s4)c4nsnc34)sc12,COC(=O)CCCC1(c2ccccc2)C23c4c5c6c7c8c9c(c%10c%11c2c2c%12c4c4c%13c5c5c7c7c8c8c%14c9c%10c9c%10c%11c2c2c%11c%12c4c4c%12c%13c5c5c7c7c8c8c%14c9c9c%10c2c2c%11c4c4c%12c5c7c5c8c9c2c45)C613,1.17,-5.4,-3.63,-6.1,-3.7,,,,,,,,,
6795,10.1039/c4nj02192d,CCCCCCCCCCCCOc1c(OCCCCCCCCCCCC)c(-c2ccc(-c3cc4c(-c5ccc(CC(CC)CCCC)s5)c5sccc5c(-c5ccc(CC(CC)CCCC)s5)c4s3)s2)c2nsnc2c1-c1cccs1,COC(=O)CCCC1(c2ccccc2)C23c4c5c6c7c8c9c(c%10c%11c2c2c%12c4c4c%13c5c5c7c7c8c8c%14c9c%10c9c%10c%11c2c2c%11c%12c4c4c%12c%13c5c5c7c7c8c8c%14c9c9c%10c2c2c%11c4c4c%12c5c7c5c8c9c2c45)C613,1.93,-5.17,-3.34,-6.1,-3.7,,,,,,,,,
6796,10.1007/s11426-020-9805-7,CCCCC(CC)Cc1ccc(-c2c3cc(-c4ccc(-c5sc(-c6cccs6)c6c5C(=O)c5c(CC(CC)CCCC)sc(CC(CC)CCCC)c5C6=O)s4)sc3c(-c3ccc(CC(CC)CCCC)s3)c3ccsc23)s1,CCCCCCCCCCCc1c(/C=C2\C(=O)c3cc(F)c(F)cc3C2=C(C#N)C#N)sc2c1sc1c3c4nsnc4c4c5sc6c(CCCCCCCCCCC)c(/C=C7\C(=O)c8cc(F)c(F)cc8C7=C(C#N)C#N)sc6c5n(CC(CC)CCCC)c4c3n(CC(CC)CCCC)c21,13.76,-5.27,-3.48,-5.65,-4.1,,,,,,,,,
6797,10.1007/s11426-020-9805-7,CCCCC(CC)Cc1ccc(-c2c3cc(-c4ccc(-c5sc(-c6ccc(-c7cc8c(-c9cc(F)c(CC(CC)CCCC)s9)c9sccc9c(-c9cc(F)c(CC(CC)CCCC)s9)c8s7)s6)c6c5C(=O)c5c(CC(CC)CCCC)sc(CC(CC)CCCC)c5C6=O)s4)sc3c(-c3ccc(CC(CC)CCCC)s3)c3cc(-c4ccc(-c5sc(-c6cccs6)c6c5C(=O)c5c(CC(CC)CCCC)sc(CC(CC)CCCC)c5C6=O)s4)sc23)s1,CCCCCCCCCCCc1c(/C=C2\C(=O)c3cc(F)c(F)cc3C2=C(C#N)C#N)sc2c1sc1c3c4nsnc4c4c5sc6c(CCCCCCCCCCC)c(/C=C7\C(=O)c8cc(F)c(F)cc8C7=C(C#N)C#N)sc6c5n(CC(CC)CCCC)c4c3n(CC(CC)CCCC)c21,16.37,-5.47,-3.52,-5.65,-4.1,,,,,,,,,
6798,10.1007/s11426-020-9805-7,CCCCC(CC)CSc1ccc(-c2c3cc(-c4ccc(-c5sc(-c6ccc(-c7cc8c(-c9cc(F)c(CC(CC)CCCC)s9)c9sccc9c(-c9cc(F)c(CC(CC)CCCC)s9)c8s7)s6)c6c5C(=O)c5c(CC(CC)CCCC)sc(CC(CC)CCCC)c5C6=O)s4)sc3c(-c3ccc(SCC(CC)CCCC)s3)c3cc(-c4ccc(-c5sc(-c6cccs6)c6c5C(=O)c5c(CC(CC)CCCC)sc(CC(CC)CCCC)c5C6=O)s4)sc23)s1,CCCCCCCCCCCc1c(/C=C2\C(=O)c3cc(F)c(F)cc3C2=C(C#N)C#N)sc2c1sc1c3c4nsnc4c4c5sc6c(CCCCCCCCCCC)c(/C=C7\C(=O)c8cc(F)c(F)cc8C7=C(C#N)C#N)sc6c5n(CC(CC)CCCC)c4c3n(CC(CC)CCCC)c21,15.07,-5.48,-3.53,-5.65,-4.1,,,,,,,,,
6799,10.1007/s11426-020-9805-7,COC(=O)C(C)(C)c1cc(C)cc(-c2sc3c4sc5cc(/C=C6/C(=O)c7cc(F)cc(c7)C(=O)/C6=C\c6cc(C(C)(C)C(=O)OC)c(-c7cc(C)cc(C(C)(C)C(=O)OC)c7)s6)sc5c4c(C(C)(C)C(=O)OC)ccc2-3)c1,CCCCCCCCCCCc1c(/C=C2\C(=O)c3cc(F)c(F)cc3C2=C(C#N)C#N)sc2c1sc1c3c4nsnc4c4c5sc6c(CCCCCCCCCCC)c(/C=C7\C(=O)c8cc(F)c(F)cc8C7=C(C#N)C#N)sc6c5n(CC(CC)CCCC)c4c3n(CC(CC)CCCC)c21,15.95,-5.5,-3.61,-5.65,-4.1,,,,,,,,,
6815,10.1007/s11426-016-0520-6,C[Si](C)(C)O[Si](C)(CCCCCCCCCCOc1ccc(OCCCCCCCCCC[Si](C)(O[Si](C)(C)C)O[Si](C)(C)C)c(-c2ccc(-c3c(F)c(F)c(-c4cccs4)c4nsnc34)s2)c1)O[Si](C)(C)C,COC(=O)CCCC1(c2ccccc2)C23c4c5ccc6c7cc8c9c%10c(cc%11cc%12c%13c%14c(cc%15c%16ccc-5c2c%16c2c5c%16c%17c(c(c46)c7c9c%17c4c%10c%11c%13c4c%16c%14c%152)C513)C%12)C8,5.65,-5.25,-3.52,-5.9,-3.9,,,1:2,,conventional,LiF,PEDOT:PSS,o-DCB,
6816,10.1007/s11426-016-0520-6,C[Si](C)(C)O[Si](C)(CCCCCCCCCCOc1ccc(OCCCCCCCCCC[Si](C)(O[Si](C)(C)C)O[Si](C)(C)C)c(-c2ccc(-c3ccc(-c4cccs4)c4nsnc34)s2)c1)O[Si](C)(C)C,COC(=O)CCCC1(c2ccccc2)C23c4c5ccc6c7cc8c9c%10c(cc%11cc%12c%13c%14c(cc%15c%16ccc-5c2c%16c2c5c%16c%17c(c(c46)c7c9c%17c4c%10c%11c%13c4c%16c%14c%152)C513)C%12)C8,3.16,-5.11,-3.41,-5.9,-3.9,,,1:2,,conventional,LiF,PEDOT:PSS,o-DCB,
6817,10.1007/s11426-016-0520-6,C[Si](C)(C)O[Si](C)(CCCCCCCCCCOc1ccc(OCCCCCCCCCC[Si](C)(O[Si](C)(C)C)O[Si](C)(C)C)c(-c2ccc(-c3c(F)cc(-c4cccs4)c4nsnc34)s2)c1)O[Si](C)(C)C,COC(=O)CCCC1(c2ccccc2)C23c4c5ccc6c7cc8c9c%10c(cc%11cc%12c%13c%14c(cc%15c%16ccc-5c2c%16c2c5c%16c%17c(c(c46)c7c9c%17c4c%10c%11c%13c4c%16c%14c%152)C513)C%12)C8,4.4,-5.18,-3.5,-5.9,-3.9,,,1:2,,conventional,LiF,PEDOT:PSS,o-DCB,
6818,10.1039/d0nj01006e,CCCCCCC(CCCC)Cc1cc(-c2c(F)c(F)cc3n[se]nc23)sc1-c1sccc1OC(CCC)CCCCC,COC(=O)CCCC1(c2ccccc2)C23c4c5ccc6c7cc8c9c%10c(cc%11cc%12c%13c%14c(cc%15c%16ccc-5c2c%16c2c5c%16c%17c(c(c46)c7c9c%17c4c%10c%11c%13c4c%16c%14c%152)C513)C%12)C8,2.11,-5.13,-3.77,-5.9,-3.9,,,,,,,,,
6819,10.1039/d0nj01006e,CCCCCCC(CCCC)Cc1cc(-c2c(F)c(F)cc3n[se]nc23)sc1-c1sccc1OCC(CCC)CCCCC,COC(=O)CCCC1(c2ccccc2)C23c4c5ccc6c7cc8c9c%10c(cc%11cc%12c%13c%14c(cc%15c%16ccc-5c2c%16c2c5c%16c%17c(c(c46)c7c9c%17c4c%10c%11c%13c4c%16c%14c%152)C513)C%12)C8,3.41,-5.14,-3.8,-5.9,-3.9,,,,,,,,,
6820,10.1039/d0nj01006e,CCCCCCC(CCCC)Cc1cc(-c2c(F)c(F)cc3nsnc23)sc1-c1sccc1OC(CCC)CCCCC,COC(=O)CCCC1(c2ccccc2)C23c4c5ccc6c7cc8c9c%10c(cc%11cc%12c%13c%14c(cc%15c%16ccc-5c2c%16c2c5c%16c%17c(c(c46)c7c9c%17c4c%10c%11c%13c4c%16c%14c%152)C513)C%12)C8,7.28,-5.2,-3.74,-5.9,-3.9,,,,,,,,,
6821,10.1039/d0nj01006e,CCCCCCC(CCCC)Cc1cc(-c2c(F)c(F)cc3nsnc23)sc1-c1sccc1OCC(CCC)CCCCC,COC(=O)CCCC1(c2ccccc2)C23c4c5ccc6c7cc8c9c%10c(cc%11cc%12c%13c%14c(cc%15c%16ccc-5c2c%16c2c5c%16c%17c(c(c46)c7c9c%17c4c%10c%11c%13c4c%16c%14c%152)C513)C%12)C8,9.81,-5.2,-3.74,-5.9,-3.9,,,,,,,,,
6822,10.1039/d0nj01006e,CCCCCCC(CCCC)Cc1cc(-c2c(F)c(F)cc3nonc23)sc1-c1sccc1OC(CCC)CCCCC,COC(=O)CCCC1(c2ccccc2)C23c4c5ccc6c7cc8c9c%10c(cc%11cc%12c%13c%14c(cc%15c%16ccc-5c2c%16c2c5c%16c%17c(c(c46)c7c9c%17c4c%10c%11c%13c4c%16c%14c%152)C513)C%12)C8,5.42,-5.41,-3.95,-5.9,-3.9,,,,,,,,,
6823,10.1039/d0nj01006e,CCCCCCC(CCCC)Cc1cc(-c2c(F)c(F)cc3nonc23)sc1-c1sccc1OCC(CCC)CCCCC,COC(=O)CCCC1(c2ccccc2)C23c4c5ccc6c7cc8c9c%10c(cc%11cc%12c%13c%14c(cc%15c%16ccc-5c2c%16c2c5c%16c%17c(c(c46)c7c9c%17c4c%10c%11c%13c4c%16c%14c%152)C513)C%12)C8,2.23,-5.42,-3.96,-5.9,-3.9,,,,,,,,,
6881,10.1021/acsaem.8b00012,CCCCC(CC)COC(=O)c1sc2csc(-c3cc4c(-c5ccc(CC(CC)CCCC)s5)c5sccc5c(-c5ccc(CC(CC)CCCC)s5)c4s3)c2c1F,COCCOCCOCCC1(CCOCCOCCOC)c2cc(-c3ccc(/C=C4\C(=O)c5ccccc5C4=C(C#N)C#N)s3)ccc2-c2ccc(-c3ccc(/C=C4\C(=O)c5ccccc5C4=C(C#N)C#N)s3)cc21,2.98,-5.24,-3.66,-5.68,-3.92,65.0,,2:3,,inverted,ZnO,MoO3,o-DCB,
6914,10.1039/c6py01767c,CCCCCCCCC(CCCCCC)Cc1ccsc1/C=C/c1sc(-c2c(F)c(F)cc3nsnc23)cc1CC(CCCCCC)CCCCCCCC,COC(=O)CCCC1(c2ccccc2)C23c4c5ccc6c7cc8c9c%10c(cc%11cc%12c%13c%14c(cc%15c%16ccc-5c2c%16c2c5c%16c%17c(c(c46)c7c9c%17c4c%10c%11c%13c4c%16c%14c%152)C513)C%12)C8,0.35,-5.32,-3.11,-5.9,-3.9,100.0,,1:2.5,,,,,,
6915,10.1039/c6py01767c,CCCCCCCCCCC(CCCCCCCC)Cc1ccc(-c2ccsc2/C=C/c2sc(-c3c(F)c(F)cc4nsnc34)cc2-c2ccc(CC(CCCCCCCC)CCCCCCCCCC)s2)s1,COC(=O)CCCC1(c2ccccc2)C23c4c5ccc6c7cc8c9c%10c(cc%11cc%12c%13c%14c(cc%15c%16ccc-5c2c%16c2c5c%16c%17c(c(c46)c7c9c%17c4c%10c%11c%13c4c%16c%14c%152)C513)C%12)C8,0.8,-5.3,-3.22,-5.9,-3.9,100.0,,1:1.5,,,,,,
6916,10.1039/c6py01767c,CCCCCCCCC(CCCCCC)Cc1ccc(-c2ccsc2/C=C/c2sc(-c3c(F)c(F)cc4nsnc34)cc2-c2ccc(CC(CCCCCC)CCCCCCCC)s2)s1,COC(=O)CCCC1(c2ccccc2)C23c4c5ccc6c7cc8c9c%10c(cc%11cc%12c%13c%14c(cc%15c%16ccc-5c2c%16c2c5c%16c%17c(c(c46)c7c9c%17c4c%10c%11c%13c4c%16c%14c%152)C513)C%12)C8,1.3,-5.29,-3.23,-5.9,-3.9,100.0,,1:1.5,,,,,,
6930,10.1039/c6py00652c,CCCCCCCCc1ccc(-c2nc3cccc(-c4ccc(-c5ccc(-c6cccs6)c6nsnc56)s4)c3nc2-c2ccc(CCCCCCCC)s2)s1,COC(=O)CCCC1(c2ccccc2)C23c4c5ccc6c7cc8c9c%10c(cc%11cc%12c%13c%14c(cc%15c%16ccc-5c2c%16c2c5c%16c%17c(c(c46)c7c9c%17c4c%10c%11c%13c4c%16c%14c%152)C513)C%12)C8,3.3,-5.54,-3.8,-5.9,-3.9,,,,,,,,,
6943,10.1039/c6ra21407j,CC(C)CCCC(C)CCC1(CCC(C)CCCC(C)C)Oc2cc(-c3cccc4nsnc34)sc2-c2sccc21,COC(=O)CCCC1(c2ccccc2)C23c4c5ccc6c7cc8c9c%10c(cc%11cc%12c%13c%14c(cc%15c%16ccc-5c2c%16c2c5c%16c%17c(c(c46)c7c9c%17c4c%10c%11c%13c4c%16c%14c%152)C513)C%12)C8,4.01,-4.91,-3.5,-5.9,-3.9,,,1:2,,conventional,Ca,PEDOT:PSS,o-DCB,
6944,10.1039/c6ra21407j,CC(C)CCCC(C)CCC1(CCC(C)CCCC(C)C)Oc2cc(-c3cc(F)cc4nsnc34)sc2-c2sccc21,COC(=O)CCCC1(c2ccccc2)C23c4c5ccc6c7cc8c9c%10c(cc%11cc%12c%13c%14c(cc%15c%16ccc-5c2c%16c2c5c%16c%17c(c(c46)c7c9c%17c4c%10c%11c%13c4c%16c%14c%152)C513)C%12)C8,3.7,-5.09,-3.57,-5.9,-3.9,,,1:2,,conventional,Ca,PEDOT:PSS,o-DCB,
6945,10.1039/c6ra21407j,CC(C)CCCC(C)CCC1(CCC(C)CCCC(C)C)Oc2cc(-c3c(F)c(F)cc4nsnc34)sc2-c2sccc21,COC(=O)CCCC1(c2ccccc2)C23c4c5ccc6c7cc8c9c%10c(cc%11cc%12c%13c%14c(cc%15c%16ccc-5c2c%16c2c5c%16c%17c(c(c46)c7c9c%17c4c%10c%11c%13c4c%16c%14c%152)C513)C%12)C8,5.26,-5.24,-3.58,-5.9,-3.9,,,1:2,,conventional,Ca,PEDOT:PSS,o-DCB,
6969,10.1364/oe.21.00a146,CCCCCCCCC(CCCCCCCC)n1c2ccccc2c2ccc(-c3ccc(-c4ccc(-c5cccs5)c5nsnc45)s3)cc21,COC(=O)CCCC1(c2ccccc2)C23c4c5ccc6c7cc8c9c%10c(cc%11cc%12c%13c%14c(cc%15c%16ccc-5c2c%16c2c5c%16c%17c(c(c46)c7c9c%17c4c%10c%11c%13c4c%16c%14c%152)C513)C%12)C8,4.9,-5.3,-3.5,-6.1,-4.3,,,,,,,,,
6988,10.3389/fchem.2019.00372,CCCCC(CC)Cc1ccc(-c2c3cc(-c4ccc(-c5sc(-c6cccs6)c6c5C(=O)c5c(CC(CC)CCCC)sc(CC(CC)CCCC)c5C6=O)s4)sc3c(-c3ccc(CC(CC)CCCC)s3)c3ccsc23)s1,CCCCCCC1(CCCCCC)c2cc3c(cc2-c2sc(/C=C4\C(=O)c5ccccc5C4=C(C#N)C#N)cc21)C(CCCCCC)(CCCCCC)c1cc(/C=C2\C(=O)c4ccccc4C2=C(C#N)C#N)sc1-3,4.67,-5.3,-3.3,-5.71,-3.6,,,,,,,,,
6989,10.3389/fchem.2019.00372,CCCCC(CC)Cc1ccc(-c2c3cc(-c4ccc(-c5sc(-c6cccs6)c6c5C(=O)c5c(CC(CC)CCCC)sc(CC(CC)CCCC)c5C6=O)s4)sc3c(-c3ccc(CC(CC)CCCC)s3)c3ccsc23)s1,CCCCCCc1ccc(C2(c3ccc(CCCCCC)cc3)c3cc(/C=C4\C(=O)c5ccccc5C4=C(C#N)C#N)sc3-c3c(C)c4c(c(C)c32)-c2sc(/C=C3\C(=O)c5ccccc5C3=C(C#N)C#N)cc2C4(c2ccc(CCCCCC)cc2)c2ccc(CCCCCC)cc2)cc1,6.28,-5.3,-3.3,-5.68,-3.58,,,,,,,,,
7001,10.1039/c9tc00403c,CCCCCCC(CCCC)Cn1nc2c(-c3cccs3)cc3c(cc(-c4ccc(-c5cc6c(-c7ccc(CC(CC)CCCC)s7)c7sccc7c(-c7ccc(CC(CC)CCCC)s7)c6s5)s4)c4nn(CC(CCCC)CCCCCC)nc43)c2n1,CCCCCCc1cccc(C2(c3cccc(CCCCCC)c3)c3cc4c(cc3-c3sc5cc(C=C6C(=O)c7ccccc7C6=C(C#N)C#N)sc5c32)C(c2cccc(CCCCCC)c2)(c2cccc(CCCCCC)c2)c2c-4sc3cc(C=C4C(=O)c5ccccc5C4=C(C#N)C#N)sc23)c1,9.02,-5.35,-3.02,-5.52,-3.82,100.0,100.0,1:1 w/w,,conventional,,,,
7002,10.1039/c9tc00403c,CCCCCCC(CCCC)Cn1nc2c(-c3cccs3)cc3c(cc(-c4ccc(-c5cc6c(-c7cc(F)c(CC(CC)CCCC)s7)c7sccc7c(-c7cc(F)c(CC(CC)CCCC)s7)c6s5)s4)c4nn(CC(CCCC)CCCCCC)nc43)c2n1,CCCCCCc1cccc(C2(c3cccc(CCCCCC)c3)c3cc4c(cc3-c3sc5cc(C=C6C(=O)c7ccccc7C6=C(C#N)C#N)sc5c32)C(c2cccc(CCCCCC)c2)(c2cccc(CCCCCC)c2)c2c-4sc3cc(C=C4C(=O)c5ccccc5C4=C(C#N)C#N)sc23)c1,10.85,-5.47,-3.2,-5.52,-3.82,100.0,100.0,1:1 w/w,,conventional,,,,
7041,10.1039/c7tc00706j,CCCCC(CC)COC(=O)c1sc2csc(-c3cc4c(-c5ccc(CC(CC)CCCC)s5)c5sccc5c(-c5ccc(CC(CC)CCCC)s5)c4s3)c2c1F,CCCCCCc1ccc(C2(c3ccc(CCCCCC)cc3)c3cc4c(cc3-c3sc(-c5ccc(C=C(C#N)C#N)c6nsnc56)cc32)C(c2ccc(CCCCCC)cc2)(c2ccc(CCCCCC)cc2)c2cc(-c3ccc(C=C(C#N)C#N)c5nsnc35)sc2-4)cc1,2.26,-5.24,-3.66,-5.4,-3.77,,,1:1.5,,inverted,ZnO,MoO3,chlorobenzene,DPE
7042,10.1039/c7tc00706j,CCCCC(CC)COC(=O)c1sc2csc(-c3cc4c(-c5ccc(CC(CC)CCCC)s5)c5sccc5c(-c5ccc(CC(CC)CCCC)s5)c4s3)c2c1F,CCCCCCc1ccc(C2(c3ccc(CCCCCC)cc3)c3cc(-c4ccc(-c5ccc(C=C(C#N)C#N)c6nsnc56)s4)ccc3-c3sc(-c4ccc(C=C(C#N)C#N)c5nsnc45)cc32)cc1,3.29,-5.24,-3.66,-5.5,-3.78,,,1:1.5,,inverted,ZnO,MoO3,chlorobenzene,DPE
7070,10.1039/c7tc05264b,CCCCCCCCN1C(=O)c2csc(-c3cc4c(s3)-c3sccc3C4(CCCCCCCC)CC(CC)CCCC)c2C1=O,COC(=O)CCCC1(c2ccccc2)C23c4c5ccc6c7cc8c9c%10c(cc%11cc%12c%13c%14c(cc%15c%16ccc-5c2c%16c2c5c%16c%17c(c(c46)c7c9c%17c4c%10c%11c%13c4c%16c%14c%152)C513)C%12)C8,2.88,-5.54,-3.35,-5.9,-3.9,,,,,,,,,
7072,10.1039/c7tc05264b,CCCCCCCCN1C(=O)c2csc(-c3cc4c(s3)-c3sccc3C4(CCOCCOC)CCOCCOC)c2C1=O,COC(=O)CCCC1(c2ccccc2)C23c4c5ccc6c7cc8c9c%10c(cc%11cc%12c%13c%14c(cc%15c%16ccc-5c2c%16c2c5c%16c%17c(c(c46)c7c9c%17c4c%10c%11c%13c4c%16c%14c%152)C513)C%12)C8,4.31,-5.34,-3.49,-5.9,-3.9,,,,,,,,,
7076,10.1002/solr.201800250,COC(=O)C(C)(C)c1cc(C)cc(-c2sc3c4sc5cc(/C=C6/C(=O)c7cc(F)cc(c7)C(=O)/C6=C\c6cc(C(C)(C)C(=O)OC)c(-c7cc(C)cc(C(C)(C)C(=O)OC)c7)s6)sc5c4c(C(C)(C)C(=O)OC)ccc2-3)c1,CCCCCCc1ccc(C2(c3ccc(CCCCCC)cc3)c3cc(/C=C4\C(=O)c5ccccc5C4=C(C#N)C#N)sc3-c3[se]c4cc5c6c([se]c5cc4c32)-c2sc(/C=C3\C(=O)c4ccccc4C3=C(C#N)C#N)cc2C6(c2ccc(CCCCCC)cc2)c2ccc(CCCCCC)cc2)cc1,6.3,-5.45,-3.65,-5.53,-3.92,,100.0,1:1,,inverted,ZnO/PFN-Br,MoO3,chlorobenzene,
7077,10.1002/solr.201800250,COC(=O)C(C)(C)c1cc(C)cc(-c2sc3c4sc5cc(/C=C6/C(=O)c7cc(F)cc(c7)C(=O)/C6=C\c6cc(C(C)(C)C(=O)OC)c(-c7cc(C)cc(C(C)(C)C(=O)OC)c7)s6)sc5c4c(C(C)(C)C(=O)OC)ccc2-3)c1,CCCCCCc1ccc(C2(c3ccc(CCCCCC)cc3)c3cc(/C=C4\C(=O)c5cc(Br)ccc5C4=C(C#N)C#N)sc3-c3[se]c4cc5c6c([se]c5cc4c32)-c2sc(/C=C3\C(=O)c4cc(Br)ccc4C3=C(C#N)C#N)cc2C6(c2ccc(CCCCCC)cc2)c2ccc(CCCCCC)cc2)cc1,11.8,-5.45,-3.65,-5.63,-3.99,,100.0,1:1,,inverted,ZnO/PFN-Br,MoO3,chlorobenzene,
7078,10.1002/solr.201800250,COC(=O)C(C)(C)c1cc(C)cc(-c2sc3c4sc5cc(/C=C6/C(=O)c7cc(F)cc(c7)C(=O)/C6=C\c6cc(C(C)(C)C(=O)OC)c(-c7cc(C)cc(C(C)(C)C(=O)OC)c7)s6)sc5c4c(C(C)(C)C(=O)OC)ccc2-3)c1,CCCCCCc1ccc(C2(c3ccc(CCCCCC)cc3)c3cc(/C=C4\C(=O)c5cc(Br)c(Br)cc5C4=C(C#N)C#N)sc3-c3[se]c4cc5c6c([se]c5cc4c32)-c2sc(/C=C3\C(=O)c4cc(Br)c(Br)cc4C3=C(C#N)C#N)cc2C6(c2ccc(CCCCCC)cc2)c2ccc(CCCCCC)cc2)cc1,9.3,-5.45,-3.65,-5.65,-4.02,,100.0,1:1,,inverted,ZnO/PFN-Br,MoO3,chlorobenzene,
7085,10.1021/acsami.8b19065,CCCCCCCCCCC(CCCCCCCC)COC(=O)c1cc(-c2c(F)c(F)c(-c3cc(C(=O)OCC(CCCCCCCC)CCCCCCCCCC)c(-c4sccc4CC(CCCCCC)CCCCCCC)s3)c3nsnc23)sc1-c1cc(CC(CCCCCC)CCCCCCC)c(-c2ccc(-c3c(F)c(F)c(-c4cccs4)c4nsnc34)s2)s1,CCCCCCC(CCCCCC)N1C(=O)c2ccc3c4ccc5c6c(c(-c7ccc8c(c7)-c7cc(-c9cc%10c%11ccc%12c%13c(ccc(c%14ccc%15c(c9C(=O)N(C(CCCCCC)CCCCCC)C%15=O)c%14%10)c%13%11)C(=O)N(C(CCCCCC)CCCCCC)C%12=O)ccc7C8=C7c8ccc(-c9cc%10c%11ccc%12c%13c(ccc(c%14ccc%15c(c9C(=O)N(C(CCCCCC)CCCCCC)C%15=O)c%14%10)c%13%11)C(=O)N(C(CCCCCC)CCCCCC)C%12=O)cc8-c8cc(-c9cc%10c%11ccc%12c%13c(ccc(c%14ccc%15c(c9C(=O)N(C(CCCCCC)CCCCCC)C%15=O)c%14%10)c%13%11)C(=O)N(C(CCCCCC)CCCCCC)C%12=O)ccc87)cc(c7ccc(c2c37)C1=O)c64)C(=O)N(C(CCCCCC)CCCCCC)C5=O,5.89,-5.46,-3.56,-5.73,-3.77,,,,,inverted,,,,
7086,10.1021/acsami.8b19065,CCCCCCCCCCC(CCCCCCCC)COC(=O)c1cc(-c2c(F)c(F)c(-c3cc(C(=O)OCC(CCCCCCCC)CCCCCCCCCC)c(-c4sccc4CC(CCCCCC)CCCCCCC)s3)c3nsnc23)sc1-c1cc(CC(CCCCCC)CCCCCCC)c(-c2ccc(-c3c(F)c(F)c(-c4cccs4)c4nsnc34)s2)s1,CCCCCCC(CCCCCC)N1C(=O)c2ccc3c4ccc5c6c(c(-c7ccc(C(=C(c8ccc(-c9cc%10c%11ccc%12c%13c(ccc(c%14ccc%15c(c9C(=O)N(C(CCCCCC)CCCCCC)C%15=O)c%14%10)c%13%11)C(=O)N(C(CCCCCC)CCCCCC)C%12=O)cc8)c8ccc(-c9cc%10c%11ccc%12c%13c(ccc(c%14ccc%15c(c9C(=O)N(C(CCCCCC)CCCCCC)C%15=O)c%14%10)c%13%11)C(=O)N(C(CCCCCC)CCCCCC)C%12=O)cc8)c8ccc(-c9cc%10c%11ccc%12c%13c(ccc(c%14ccc%15c(c9C(=O)N(C(CCCCCC)CCCCCC)C%15=O)c%14%10)c%13%11)C(=O)N(C(CCCCCC)CCCCCC)C%12=O)cc8)cc7)cc(c7ccc(c2c37)C1=O)c64)C(=O)N(C(CCCCCC)CCCCCC)C5=O,6.08,-5.46,-3.56,-5.88,-3.72,,,,,inverted,,,,
7104,10.1039/c5ra27596b,CCCCC(CC)COC(=O)c1sc2c(-c3cc4c(-c5ccc(SCC(CC)CCCC)[se]5)c5sccc5c(-c5ccc(SCC(CC)CCCC)[se]5)c4s3)scc2c1F,COC(=O)CCCC1(c2ccccc2)C23c4c5ccc6c7cc8c9c%10c(cc%11cc%12c%13c%14c(cc%15c%16ccc-5c2c%16c2c5c%16c%17c(c(c46)c7c9c%17c4c%10c%11c%13c4c%16c%14c%152)C513)C%12)C8,6.76,-5.33,-3.46,-5.9,-3.9,,,,,,,,,
7105,10.1039/c5ra27596b,CCCCC(CC)COC(=O)c1sc2c(-c3cc4c(-c5ccc(SCC(CC)CCCC)[se]5)c5sccc5c(-c5ccc(SCC(CC)CCCC)[se]5)c4s3)scc2c1F,COC(=O)CCCC1(c2ccccc2)C23c4c5ccc6c7cc8c9c%10c(cc%11cc%12c%13c%14c(cc%15c%16ccc-5c2c%16c2c5c%16c%17c(c(c46)c7c9c%17c4c%10c%11c%13c4c%16c%14c%152)C513)C%12)C8,7.01,-5.33,-3.46,-5.9,-3.9,,,,,,,,,
7106,10.1039/c5ra27596b,CCCCC(CC)COC(=O)c1sc2c(-c3cc4c(-c5ccc(SCC(CC)CCCC)[se]5)c5sccc5c(-c5ccc(SCC(CC)CCCC)[se]5)c4s3)scc2c1F,COC(=O)CCCC1(c2ccccc2)C23c4c5ccc6c7cc8c9c%10c(cc%11cc%12c%13c%14c(cc%15c%16ccc-5c2c%16c2c5c%16c%17c(c(c46)c7c9c%17c4c%10c%11c%13c4c%16c%14c%152)C513)C%12)C8,7.13,-5.33,-3.46,-5.9,-3.9,,,,,,,,,
7116,10.1039/c5tc01142f,CCCCCCc1ccc(C2(c3ccc(CCCCCC)cc3)c3cc4c(cc3-c3sccc32)C(c2ccc(CCCCCC)cc2)(c2ccc(CCCCCC)cc2)c2cc(-c3ccc(C5=C6C(=O)N(CC(CC)CCCC)C(c7cccs7)=C6C(=O)N5CC(CC)CCCC)s3)sc2-4)cc1,COC(=O)CCCC1(c2ccccc2)C23c4c5ccc6c7cc8c9c%10c(cc%11cc%12c%13c%14c(cc%15c%16ccc-5c2c%16c2c5c%16c%17c(c(c46)c7c9c%17c4c%10c%11c%13c4c%16c%14c%152)C513)C%12)C8,0.68,-5.26,-3.67,-5.9,-3.9,,,,,,,,,
7117,10.1039/c5tc01142f,CCCCCCc1ccc(C2(c3ccc(CCCCCC)cc3)c3cc4c(cc3-c3sccc32)C(c2ccc(CCCCCC)cc2)(c2ccc(CCCCCC)cc2)c2cc(-c3ccc(C5=C6C(=O)N(CC(CC)CCCC)C(c7cccs7)=C6C(=O)N5CC(CC)CCCC)s3)sc2-4)cc1,COC(=O)CCCC1(c2ccccc2)C23c4c5ccc6c7cc8c9c%10c(cc%11cc%12c%13c%14c(cc%15c%16ccc-5c2c%16c2c5c%16c%17c(c(c46)c7c9c%17c4c%10c%11c%13c4c%16c%14c%152)C513)C%12)C8,0.81,-5.26,-3.67,-5.9,-3.9,,,,,,,,,
7118,10.1039/c5tc01142f,CCCCCCc1ccc(C2(c3ccc(CCCCCC)cc3)c3cc4c(cc3-c3sccc32)C(c2ccc(CCCCCC)cc2)(c2ccc(CCCCCC)cc2)c2cc(-c3ccc(C5=C6C(=O)N(CC(CC)CCCC)C(c7cccs7)=C6C(=O)N5CC(CC)CCCC)s3)sc2-4)cc1,COC(=O)CCCC1(c2ccccc2)C23c4c5ccc6c7cc8c9c%10c(cc%11cc%12c%13c%14c(cc%15c%16ccc-5c2c%16c2c5c%16c%17c(c(c46)c7c9c%17c4c%10c%11c%13c4c%16c%14c%152)C513)C%12)C8,0.95,-5.26,-3.67,-5.9,-3.9,,,,,,,,,
7122,10.1039/c5tc01142f,CCCCCCc1csc(-c2ccc(-c3cc(CCCCCC)c(/C=C/c4csc(-c5cc6c(OCC(CC)CCCC)c7sc(-c8ccc(C9=C%10C(=O)N(CC(CC)CCCC)C(c%11ccc(-c%12cc%13c(OCC(CC)CCCC)c%14sccc%14c(OCC(CC)CCCC)c%13s%12)s%11)=C%10C(=O)N9CC(CC)CCCC)s8)cc7c(OCC(CC)CCCC)c6s5)c4)s3)c3nsnc23)c1,COC(=O)CCCC1(c2ccccc2)C23c4c5ccc6c7cc8c9c%10c(cc%11cc%12c%13c%14c(cc%15c%16ccc-5c2c%16c2c5c%16c%17c(c(c46)c7c9c%17c4c%10c%11c%13c4c%16c%14c%152)C513)C%12)C8,2.92,-5.28,-3.75,-5.9,-3.9,,,,,,,,,
7123,10.1039/c5tc01142f,CCCCCCc1csc(-c2ccc(-c3cc(CCCCCC)c(/C=C/c4csc(-c5cc6c(OCC(CC)CCCC)c7sc(-c8ccc(C9=C%10C(=O)N(CC(CC)CCCC)C(c%11ccc(-c%12cc%13c(OCC(CC)CCCC)c%14sccc%14c(OCC(CC)CCCC)c%13s%12)s%11)=C%10C(=O)N9CC(CC)CCCC)s8)cc7c(OCC(CC)CCCC)c6s5)c4)s3)c3nsnc23)c1,COC(=O)CCCC1(c2ccccc2)C23c4c5ccc6c7cc8c9c%10c(cc%11cc%12c%13c%14c(cc%15c%16ccc-5c2c%16c2c5c%16c%17c(c(c46)c7c9c%17c4c%10c%11c%13c4c%16c%14c%152)C513)C%12)C8,3.12,-5.28,-3.75,-5.9,-3.9,,,,,,,,,
7124,10.1039/c5tc01142f,CCCCCCc1csc(-c2ccc(-c3cc(CCCCCC)c(/C=C/c4csc(-c5cc6c(OCC(CC)CCCC)c7sc(-c8ccc(C9=C%10C(=O)N(CC(CC)CCCC)C(c%11ccc(-c%12cc%13c(OCC(CC)CCCC)c%14sccc%14c(OCC(CC)CCCC)c%13s%12)s%11)=C%10C(=O)N9CC(CC)CCCC)s8)cc7c(OCC(CC)CCCC)c6s5)c4)s3)c3nsnc23)c1,COC(=O)CCCC1(c2ccccc2)C23c4c5ccc6c7cc8c9c%10c(cc%11cc%12c%13c%14c(cc%15c%16ccc-5c2c%16c2c5c%16c%17c(c(c46)c7c9c%17c4c%10c%11c%13c4c%16c%14c%152)C513)C%12)C8,4.01,-5.28,-3.75,-5.9,-3.9,,,,,,,,,
7128,10.1007/s11426-014-5223-7,CCCCCCCCCCCCc1cc(-c2c3cc(-c4scc5sc(C(=O)c6ccc(F)cc6)cc45)sc3c(-c3cc(CCCCCCCCCCCC)c(CCCCCCCCCCCC)s3)c3ccsc23)sc1CCCCCCCCCCCC,COC(=O)CCCC1(c2ccccc2)C23c4c5ccc6c7cc8c9c%10c(cc%11cc%12c%13c%14c(cc%15c%16ccc-5c2c%16c2c5c%16c%17c(c(c46)c7c9c%17c4c%10c%11c%13c4c%16c%14c%152)C513)C%12)C8,1.56,-5.51,-3.97,-5.9,-3.9,,,1:1,,conventional,,PEDOT:PSS,o-DCB,DIO
7129,10.1007/s11426-014-5223-7,CCCCCCc1cc(-c2c3cc(-c4scc5sc(C(=O)c6ccc(F)cc6)cc45)sc3c(-c3cc(CCCCCC)c(CCCCCC)s3)c3ccsc23)sc1CCCCCC,COC(=O)CCCC1(c2ccccc2)C23c4c5ccc6c7cc8c9c%10c(cc%11cc%12c%13c%14c(cc%15c%16ccc-5c2c%16c2c5c%16c%17c(c(c46)c7c9c%17c4c%10c%11c%13c4c%16c%14c%152)C513)C%12)C8,2.69,-5.38,-3.86,-5.9,-3.9,,,1:1,,conventional,,PEDOT:PSS,o-DCB,DIO
7130,10.1039/c9ta00114j,CCCCC(CC)Cc1sc(CC(CC)CCCC)c2c1C(=O)c1c(-c3cccs3)sc(-c3ccc(-c4cc5c(-c6ccc([Si](CCC)(CCC)CCC)s6)c6sccc6c(-c6ccc([Si](CCC)(CCC)CCC)s6)c5s4)s3)c1C2=O,CCCCCCc1ccc(C2(c3ccc(CCCCCC)cc3)c3cc4c(cc3-c3sc5cc(C=C6C(=O)c7ccccc7C6=C(C#N)C#N)sc5c32)C(c2ccc(CCCCCC)cc2)(c2ccc(CCCCCC)cc2)c2c-4sc3cc(C=C4C(=O)c5ccccc5C4=C(C#N)C#N)sc23)cc1,10.41,-5.35,-3.67,-5.5,-3.89,,,,,inverted,ZnO,MoO3,,
7153,10.1039/c4ra12171f,CCCCCCCCCCC(CCCCCCCC)CN1C(=O)/C(=C2/C(=O)N(CC(CCCCCCCC)CCCCCCCCCC)c3cc(-c4cc5c(CCC(C)CCCC(C)C)c(CCC(C)CCCC(C)C)c6ccsc6c5s4)ccc32)c2ccccc21,COC(=O)CCCC1(c2ccccc2)C23c4c5ccc6c7cc8c9c%10c(cc%11cc%12c%13c%14c(cc%15c%16ccc-5c2c%16c2c5c%16c%17c(c(c46)c7c9c%17c4c%10c%11c%13c4c%16c%14c%152)C513)C%12)C8,3.33,-5.44,-3.77,-6.0,-4.0,,,,,,,,,
7154,10.1039/c4ra12171f,CCCCCCCCCCC(CCCCCCCC)CN1C(=O)/C(=C2/C(=O)N(CC(CCCCCCCC)CCCCCCCCCC)c3cc(-c4cc5c(CCC(C)CCCC(C)C)c(CCC(C)CCCC(C)C)c6ccsc6c5s4)ccc32)c2ccccc21,COC(=O)CCCC1(c2ccccc2)C23c4c5ccc6c7cc8c9c%10c(cc%11cc%12c%13c%14c(cc%15c%16ccc-5c2c%16c2c5c%16c%17c(c(c46)c7c9c%17c4c%10c%11c%13c4c%16c%14c%152)C513)C%12)C8,4.24,-5.44,-3.77,-6.0,-4.0,,,,,,,,,
7155,10.1039/c4ra12171f,CCCCCCCCCCC(CCCCCCCC)CN1C(=O)/C(=C2/C(=O)N(CC(CCCCCCCC)CCCCCCCCCC)c3cc(-c4cc5c(CCC(C)CCCC(C)C)c(CCC(C)CCCC(C)C)c6ccsc6c5s4)ccc32)c2ccccc21,COC(=O)CCCC1(c2ccccc2)C23c4c5ccc6c7cc8c9c%10c(cc%11cc%12c%13c%14c(cc%15c%16ccc-5c2c%16c2c5c%16c%17c(c(c46)c7c9c%17c4c%10c%11c%13c4c%16c%14c%152)C513)C%12)C8,5.07,-5.44,-3.77,-6.0,-4.0,,,,,,,,,
7190,10.1021/acsami.0c16389,COC(=O)C(C)(C)c1cc(C)cc(-c2sc3c4sc5cc(/C=C6/C(=O)c7cc(F)cc(c7)C(=O)/C6=C\c6cc(C(C)(C)C(=O)OC)c(-c7cc(C)cc(C(C)(C)C(=O)OC)c7)s6)sc5c4c(C(C)(C)C(=O)OC)ccc2-3)c1,CCCCCCCCCCCc1c(/C=C2\C(=O)c3ccccc3C2=C(C#N)C#N)sc2c1sc1c3c4nsnc4c4c5sc6c(CCCCCCCCCCC)c(/C=C7\C(=O)c8ccccc8C7=C(C#N)C#N)sc6c5n(CC(CC)CCCC)c4c3n(CC(CC)CCCC)c21,8.7,-5.54,-3.65,-5.52,-3.82,,,,,conventional,,,,
7191,10.1021/acsami.0c16389,COC(=O)C(C)(C)c1cc(C)cc(-c2sc3c4sc5cc(/C=C6/C(=O)c7cc(F)cc(c7)C(=O)/C6=C\c6cc(C(C)(C)C(=O)OC)c(-c7cc(C)cc(C(C)(C)C(=O)OC)c7)s6)sc5c4c(C(C)(C)C(=O)OC)ccc2-3)c1,CCCCCCCCCCCc1c(/C=C2\C(=O)c3ccc(Cl)cc3C2=C(C#N)C#N)sc2c1sc1c3c4nsnc4c4c5sc6c(CCCCCCCCCCC)c(/C=C7\C(=O)c8ccc(Cl)cc8C7=C(C#N)C#N)sc6c5n(CC(CC)CCCC)c4c3n(CC(CC)CCCC)c21,15.0,-5.54,-3.65,-5.57,-3.85,,,,,conventional,,,,
7192,10.1021/acsami.0c16389,COC(=O)C(C)(C)c1cc(C)cc(-c2sc3c4sc5cc(/C=C6/C(=O)c7cc(F)cc(c7)C(=O)/C6=C\c6cc(C(C)(C)C(=O)OC)c(-c7cc(C)cc(C(C)(C)C(=O)OC)c7)s6)sc5c4c(C(C)(C)C(=O)OC)ccc2-3)c1,CCCCCCCCCc1c(/C=C2\C(=O)c3cc(Cl)c(Cl)cc3C2=C(C#N)C#N)sc2c1sc1c3c4nsnc4c4c5sc6c(CCC)c(/C=C7\C(=O)c8cc(Cl)c(Cl)cc8C7=C(C#N)C#N)sc6c5n(CC(CCCC)CCCCCC)c4c3n(CC(CCCC)CCCCCC)c21,14.1,-5.54,-3.65,-5.64,-4.15,,,,,conventional,,,,
7193,10.1039/c8ra08317g,CCCCC(CC)COC(=O)c1sc2csc(-c3cc4c(-c5ccc(CC(CC)CCCC)s5)c5sccc5c(-c5ccc(CC(CC)CCCC)s5)c4s3)c2c1F,COC(=O)CCCC1(c2ccccc2)C23c4c5ccc6c7cc8c9c%10c(cc%11cc%12c%13c%14c(cc%15c%16ccc-5c2c%16c2c5c%16c%17c(c(c46)c7c9c%17c4c%10c%11c%13c4c%16c%14c%152)C513)C%12)C8,4.8,-5.24,-3.66,-5.9,-3.9,,,,,,,,,
7194,10.1039/c8tc03872d,CCCCCCCCCCC(CCCCCCCC)COc1cc(-c2sc(-c3c(F)ccc4nsnc34)cc2F)c(OCC(CCCCCCCC)CCCCCCCCCC)cc1-c1sccc1F,COC(=O)CCCC1(c2ccccc2)C23c4c5ccc6c7cc8c9c%10c(cc%11cc%12c%13c%14c(cc%15c%16ccc-5c2c%16c2c5c%16c%17c(c(c46)c7c9c%17c4c%10c%11c%13c4c%16c%14c%152)C513)C%12)C8,8.15,-5.43,-3.73,-6.1,-4.3,,,1:2,,conventional,Ca,PEDOT:PSS,o-DCB,DIO
7195,10.1039/c8tc03872d,CCCCCCCCCCC(CCCCCCCC)COc1cc(-c2sc(-c3c(F)c(F)cc4nsnc34)cc2F)c(OCC(CCCCCCCC)CCCCCCCCCC)cc1-c1sccc1F,COC(=O)CCCC1(c2ccccc2)C23c4c5ccc6c7cc8c9c%10c(cc%11cc%12c%13c%14c(cc%15c%16ccc-5c2c%16c2c5c%16c%17c(c(c46)c7c9c%17c4c%10c%11c%13c4c%16c%14c%152)C513)C%12)C8,5.79,-5.56,-3.79,-6.1,-4.3,,,1:2,,conventional,Ca,PEDOT:PSS,o-DCB,DIO
7196,10.1021/acsami.0c17571,CCCCCCCCC(CCCCCC)COc1c(F)c(-c2cccs2)c2nsnc2c1-c1ccc(-c2cc3c(-c4ccc(CC(CC)CCCC)s4)c4sccc4c(-c4ccc(CC(CC)CCCC)s4)c3s2)s1,CCCCCCOc1cc(-c2cc3c(s2)-c2cc4c(cc2C3(c2ccc(CCCCCC)cc2)c2ccc(CCCCCC)cc2)-c2sc(-c3cc(OCCCCCC)c(/C=C5\C(=O)c6cc(F)c(F)cc6C5=C(C#N)C#N)s3)cc2C4(c2ccc(CCCCCC)cc2)c2ccc(CCCCCC)cc2)sc1/C=C1\C(=O)c2cc(F)c(F)cc2C1=C(C#N)C#N,12.15,-5.35,-3.56,-5.51,-3.83,80.0,,1:1.5,,inverted,,,,
7197,10.1021/acsami.0c17571,CCCCCCCCC(CCCCCC)COc1c(F)c(-c2cccs2)c2nsnc2c1-c1ccc(-c2cc3c(-c4ccc(CC(CC)CCCC)s4)c4sccc4c(-c4ccc(CC(CC)CCCC)s4)c3s2)s1,CCCCCCc1ccc(C2(c3ccc(CCCCCC)cc3)c3cc4c(cc3-c3sc(-c5sc(/C=C6\C(=O)c7cc(F)c(F)cc7C6=C(C#N)C#N)cc5OCC(CC)CCCC)cc32)C(c2ccc(CCCCCC)cc2)(c2ccc(CCCCCC)cc2)c2cc(-c3scc(/C=C5/C(=O)c6cc(F)c(F)cc6C5=C(C#N)C#N)c3OCC(CC)CCCC)sc2-4)cc1,9.29,-5.35,-3.56,-5.45,-4.07,80.0,,1:1.5,,inverted,,,,
7198,10.1021/acsami.0c17571,CCCCCCCCC(CCCCCC)COc1c(F)c(-c2cccs2)c2nsnc2c1-c1ccc(-c2cc3c(-c4ccc(CC(CC)CCCC)s4)c4sccc4c(-c4ccc(CC(CC)CCCC)s4)c3s2)s1,CCCCCCOc1c(/C=C2\C(=O)c3cc(F)c(F)cc3C2=C(C#N)C#N)sc(-c2cc3c(s2)-c2cc4c(cc2C3(c2ccc(CCCCCC)cc2)c2ccc(CCCCCC)cc2)-c2sc(-c3sc(/C=C5\C(=O)c6cc(F)c(F)cc6C5=C(C#N)C#N)c(OCCCCCC)c3OCCCCCC)cc2C4(c2ccc(CCCCCC)cc2)c2ccc(CCCCCC)cc2)c1OCCCCCC,11.34,-5.35,-3.56,-5.52,-3.9,80.0,,1:1.5,,inverted,,,,
7213,10.1016/j.dyepig.2018.11.040,CCCCC(CC)Cc1ccc(-c2c3cc(-c4ccc(-c5sc(-c6cccs6)c6c5C(=O)c5c(CC(CC)CCCC)sc(CC(CC)CCCC)c5C6=O)s4)sc3c(-c3ccc(CC(CC)CCCC)s3)c3ccsc23)s1,CCCCCCCCOc1ccc2c(c1)-c1cc(OCCCCCCCC)ccc1C21c2cc3c(cc2-c2sc(/C=C4\C(=O)c5ccccc5C4=C(C#N)C#N)cc21)C1(c2ccc(OCCCCCCCC)cc2-c2cc(OCCCCCCCC)ccc21)c1cc(/C=C2\C(=O)c4ccccc4C2=C(C#N)C#N)sc1-3,5.98,-5.33,-2.92,-5.68,-3.79,,,1:1.8,,inverted,ZnO,MoO3,,
7268,10.1063/1.4928664,CCCCC(CC)CC(=O)c1cc2c(-c3cc4c(-c5ccc(CC(CC)CCCC)s5)c5sccc5c(-c5ccc(CC(CC)CCCC)s5)c4s3)scc2s1,CCCCCCCCCCC(CCCCCCCC)CN1C(=O)c2ccc3c4c(c(-c5ccc(-c6cccs6)s5)cc(c24)C1=O)C(=O)N(C(CCCCCCCC)CCCCCCCCCC)C3=O,2.72,-5.11,-3.25,-5.61,-4.02,,,,,,,,,
7288,10.1007/s11426-015-5534-3,CCCCCCc1csc(-c2ccc3c(c2)N(CC(CC)CCCC)C(=O)/C3=C2/C(=O)N(CC(CC)CCCC)c3cc(-c4cc(CCCCCC)c(-c5ccc(-c6cc(OCC(CC)CCCC)c(-c7ccc(-c8ccc(C9=C%10C(=O)N(CC(CC)CCCC)C(c%11ccc(-c%12ccc(-c%13cc(OCC(CC)CCCC)c(-c%14cccs%14)cc%13OCC(CC)CCCC)s%12)s%11)=C%10C(=O)N9CC(CC)CCCC)s8)s7)cc6OCC(CC)CCCC)s5)s4)ccc32)c1,COC(=O)CCCC1(c2ccccc2)C23c4c5c6c7c8c9c(c%10c%11c2c2c%12c4c4c%13c5c5c7c7c8c8c%14c9c%10c9c%10c%11c2c2c%11c%12c4c4c%12c%13c5c5c7c7c8c8c%14c9c9c%10c2c2c%11c4c4c%12c5c7c5c8c9c2c45)C613,1.8,-5.19,-3.64,-6.1,-3.7,,,,,,,,,
7289,10.1007/s11426-015-5534-3,CCCCCCc1csc(-c2ccc3c(c2)N(CC(CC)CCCC)C(=O)/C3=C2/C(=O)N(CC(CC)CCCC)c3cc(-c4cc(CCCCCC)c(-c5ccc(-c6cc(OCC(CC)CCCC)c(-c7ccc(-c8ccc(C9=C%10C(=O)N(CC(CC)CCCC)C(c%11ccc(-c%12ccc(-c%13cc(OCC(CC)CCCC)c(-c%14cccs%14)cc%13OCC(CC)CCCC)s%12)s%11)=C%10C(=O)N9CC(CC)CCCC)s8)s7)cc6OCC(CC)CCCC)s5)s4)ccc32)c1,COC(=O)CCCC1(c2ccccc2)C23c4c5c6c7c8c9c(c%10c%11c2c2c%12c4c4c%13c5c5c7c7c8c8c%14c9c%10c9c%10c%11c2c2c%11c%12c4c4c%12c%13c5c5c7c7c8c8c%14c9c9c%10c2c2c%11c4c4c%12c5c7c5c8c9c2c45)C613,2.6,-5.19,-3.64,-6.1,-3.7,,,,,,,,,
7290,10.1007/s11426-015-5534-3,CCCCCCc1csc(-c2ccc3c(c2)N(CC(CC)CCCC)C(=O)/C3=C2/C(=O)N(CC(CC)CCCC)c3cc(-c4cc(CCCCCC)c(-c5ccc(-c6cc(OCC(CC)CCCC)c(-c7ccc(-c8ccc(C9=C%10C(=O)N(CC(CC)CCCC)C(c%11ccc(-c%12ccc(-c%13cc(OCC(CC)CCCC)c(-c%14cccs%14)cc%13OCC(CC)CCCC)s%12)s%11)=C%10C(=O)N9CC(CC)CCCC)s8)s7)cc6OCC(CC)CCCC)s5)s4)ccc32)c1,COC(=O)CCCC1(c2ccccc2)C23c4c5c6c7c8c9c(c%10c%11c2c2c%12c4c4c%13c5c5c7c7c8c8c%14c9c%10c9c%10c%11c2c2c%11c%12c4c4c%12c%13c5c5c7c7c8c8c%14c9c9c%10c2c2c%11c4c4c%12c5c7c5c8c9c2c45)C613,2.93,-5.19,-3.64,-6.1,-3.7,,,,,,,,,
7291,10.1007/s11426-015-5534-3,CCCCCCc1csc(-c2ccc3c(c2)N(CC(CC)CCCC)C(=O)/C3=C2/C(=O)N(CC(CC)CCCC)c3cc(-c4cc(CCCCCC)c(-c5ccc(-c6cc(OCC(CC)CCCC)c(-c7ccc(-c8ccc(C9=C%10C(=O)N(CC(CC)CCCC)C(c%11ccc(-c%12ccc(-c%13cc(OCC(CC)CCCC)c(-c%14cccs%14)cc%13OCC(CC)CCCC)s%12)s%11)=C%10C(=O)N9CC(CC)CCCC)s8)s7)cc6OCC(CC)CCCC)s5)s4)ccc32)c1,COC(=O)CCCC1(c2ccccc2)C23c4c5c6c7c8c9c(c%10c%11c2c2c%12c4c4c%13c5c5c7c7c8c8c%14c9c%10c9c%10c%11c2c2c%11c%12c4c4c%12c%13c5c5c7c7c8c8c%14c9c9c%10c2c2c%11c4c4c%12c5c7c5c8c9c2c45)C613,3.72,-5.19,-3.64,-6.1,-3.7,,,,,,,,,
7326,10.1002/marc.201700505,CCCCCCc1ccc(-c2ccc(-c3cc(F)c(-c4cc5c(s4)-c4sc(-c6c(F)cc(-c7ccc(-c8ccc(CCCCCC)s8)s7)c7nsnc67)cc4[Si]5(CC(CC)CCCC)CC(CC)CCCC)c4nsnc34)s2)s1,CCCCCCCCCCCCC(CCCCCCCCCC)Cc1ccc(-c2c3cc(C4=CC=CS4(=O)=O)sc3c(-c3ccc(CC(CCCCCCCCCC)CCCCCCCCCCCC)s3)c3ccsc23)s1,0.32,-5.12,-3.34,-5.76,-3.72,,,2:1,,conventional,Ca,PEDOT:PSS,chlorobenzene,
7327,10.1002/marc.201700505,CCCCCCc1ccc(-c2ccc(-c3cc(F)c(-c4cc5c(s4)-c4sc(-c6c(F)cc(-c7ccc(-c8ccc(CCCCCC)s8)s7)c7nsnc67)cc4[Si]5(CC(CC)CCCC)CC(CC)CCCC)c4nsnc34)s2)s1,CCCCCCCCCCCCC(CCCCCCCCCC)Cc1ccc(-c2c3cc(C4=CC=CS4(=O)=O)sc3c(-c3ccc(CC(CCCCCCCCCC)CCCCCCCCCCCC)s3)c3ccsc23)s1,0.42,-5.12,-3.34,-5.76,-3.72,,,2:1,,conventional,Ca,PEDOT:PSS,chlorobenzene,
7328,10.1002/marc.201700505,CCCCCCc1ccc(-c2ccc(-c3cc(F)c(-c4cc5c(s4)-c4sc(-c6c(F)cc(-c7ccc(-c8ccc(CCCCCC)s8)s7)c7nsnc67)cc4[Si]5(CC(CC)CCCC)CC(CC)CCCC)c4nsnc34)s2)s1,CCCCCCCCCCCCC(CCCCCCCCCC)Cc1ccc(-c2c3cc(C4=CC=CS4(=O)=O)sc3c(-c3ccc(CC(CCCCCCCCCC)CCCCCCCCCCCC)s3)c3ccsc23)s1,0.51,-5.12,-3.34,-5.76,-3.72,,,2:1,,conventional,Ca,PEDOT:PSS,chlorobenzene,
7329,10.1002/marc.201700505,CCCCCCc1ccc(-c2ccc(-c3cc(F)c(-c4cc5c(s4)-c4sc(-c6c(F)cc(-c7ccc(-c8ccc(CCCCCC)s8)s7)c7nsnc67)cc4[Si]5(CC(CC)CCCC)CC(CC)CCCC)c4nsnc34)s2)s1,CCCCCCCCCCCCC(CCCCCCCCCC)Cc1ccc(-c2c3cc(C4=CC=CS4(=O)=O)sc3c(-c3ccc(CC(CCCCCCCCCC)CCCCCCCCCCCC)s3)c3ccsc23)s1,0.61,-5.12,-3.34,-5.76,-3.72,,,2:1,,conventional,Ca,PEDOT:PSS,chlorobenzene,
7348,10.1039/c8ra08360f,CCCCCCC(CCCC)Cc1ccsc1-c1sc(-c2cccc3nsnc23)nc1OCC(CCC)CCCCC,COC(=O)CCCC1(c2ccccc2)C23c4c5ccc6c7cc8c9c%10c(cc%11cc%12c%13c%14c(cc%15c%16ccc-5c2c%16c2c5c%16c%17c(c(c46)c7c9c%17c4c%10c%11c%13c4c%16c%14c%152)C513)C%12)C8,6.41,-5.24,-3.93,-5.9,-3.9,,,,,,,,,
7350,10.1039/c8ra08360f,CCCCCCC(CCCC)Cc1ccsc1-c1sc(-c2c(F)c(F)cc3nsnc23)nc1OCC(CCC)CCCCC,COC(=O)CCCC1(c2ccccc2)C23c4c5ccc6c7cc8c9c%10c(cc%11cc%12c%13c%14c(cc%15c%16ccc-5c2c%16c2c5c%16c%17c(c(c46)c7c9c%17c4c%10c%11c%13c4c%16c%14c%152)C513)C%12)C8,5.92,-5.4,-4.05,-5.9,-3.9,,,,,,,,,
7353,10.3389/fchem.2019.00333,CCCCCCCCC(CCCCCC)CN1C(=O)C2=C(c3ccc(-c4ccc(-c5ccc(C6=C7C(=O)N(CC(CCCCCC)CCCCCCCC)C(c8ccc(-c9ccc%10c%11ccccc%11n(CCCCCCCC)c%10c9)s8)=C7C(=O)N6CC(CCCCCC)CCCCCCCC)s5)cc4)s3)N(CC(CCCCCC)CCCCCCCC)C(=O)C2=C1c1cccs1,COC(=O)CCCC1(c2ccccc2)C23c4c5ccc6c7cc8c9c%10c(cc%11cc%12c%13c%14c(cc%15c%16ccc-5c2c%16c2c5c%16c%17c(c(c46)c7c9c%17c4c%10c%11c%13c4c%16c%14c%152)C513)C%12)C8,6.64,-5.25,-3.65,-5.9,-3.9,100.0,,1:2,1%,conventional,,,,
7354,10.3389/fchem.2019.00333,CCCCCCCCC(CCCCCC)CN1C(=O)C2=C(c3ccc(-c4cc(F)c(-c5ccc(C6=C7C(=O)N(CC(CCCCCC)CCCCCCCC)C(c8ccc(-c9ccc%10c%11ccccc%11n(CCCCCCCC)c%10c9)s8)=C7C(=O)N6CC(CCCCCC)CCCCCCCC)s5)cc4F)s3)N(CC(CCCCCC)CCCCCCCC)C(=O)C2=C1c1cccs1,COC(=O)CCCC1(c2ccccc2)C23c4c5ccc6c7cc8c9c%10c(cc%11cc%12c%13c%14c(cc%15c%16ccc-5c2c%16c2c5c%16c%17c(c(c46)c7c9c%17c4c%10c%11c%13c4c%16c%14c%152)C513)C%12)C8,8.46,-5.29,-3.74,-5.9,-3.9,100.0,,1:2,0.8%,conventional,,,,
7355,10.3389/fchem.2019.00333,CCCCCCCCC(CCCCCC)CN1C(=O)C2=C(c3ccc(-c4ccc(-c5ccc(C6=C7C(=O)N(CC(CCCCCC)CCCCCCCC)C(c8ccc(-c9cc%10c(cc9F)c9cc(F)ccc9n%10CCCCCCCC)s8)=C7C(=O)N6CC(CCCCCC)CCCCCCCC)s5)cc4)s3)N(CC(CCCCCC)CCCCCCCC)C(=O)C2=C1c1cccs1,COC(=O)CCCC1(c2ccccc2)C23c4c5ccc6c7cc8c9c%10c(cc%11cc%12c%13c%14c(cc%15c%16ccc-5c2c%16c2c5c%16c%17c(c(c46)c7c9c%17c4c%10c%11c%13c4c%16c%14c%152)C513)C%12)C8,7.73,-5.28,-3.71,-5.9,-3.9,100.0,,1:2,1%,conventional,,,,
7356,10.3389/fchem.2019.00333,CCCCCCCCC(CCCCCC)CN1C(=O)C2=C(c3ccc(-c4cc(F)c(-c5ccc(C6=C7C(=O)N(CC(CCCCCC)CCCCCCCC)C(c8ccc(-c9cc%10c(cc9F)c9cc(F)ccc9n%10CCCCCCCC)s8)=C7C(=O)N6CC(CCCCCC)CCCCCCCC)s5)cc4F)s3)N(CC(CCCCCC)CCCCCCCC)C(=O)C2=C1c1cccs1,COC(=O)CCCC1(c2ccccc2)C23c4c5ccc6c7cc8c9c%10c(cc%11cc%12c%13c%14c(cc%15c%16ccc-5c2c%16c2c5c%16c%17c(c(c46)c7c9c%17c4c%10c%11c%13c4c%16c%14c%152)C513)C%12)C8,8.48,-5.31,-3.74,-5.9,-3.9,100.0,,1:2,,conventional,,,,
7357,10.1021/acs.macromol.0c01655,CCCCCCCCC(CCCCCC)CN1C(=O)C2=C(c3cccs3)N(CC(CCCCCC)CCCCCCCC)C(=O)C2=C1c1ccc(-c2ccc(-c3ccc(C4=C5C(=O)N(CC(CCCCCC)CCCCCCCC)C(c6ccc(-c7cccs7)cn6)=C5C(=O)N4CC(CCCCCC)CCCCCCCC)s3)s2)cn1,COC(=O)CCCC1(c2ccccc2)C23c4c5ccc6c7cc8c9c%10c(cc%11cc%12c%13c%14c(cc%15c%16ccc-5c2c%16c2c5c%16c%17c(c(c46)c7c9c%17c4c%10c%11c%13c4c%16c%14c%152)C513)C%12)C8,5.9,-5.16,-3.2,-5.9,-3.9,108.0,,1:2,,conventional,,,,
7358,10.1021/acs.macromol.0c01655,CCCCCCCCC(CCCCCC)CN1C=C2C(=O)N(CC(CCCCCC)CCCCCCCC)C(c3ccc(-c4ccc(-c5ccc(C6=C7C(=O)N(CC(CCCCCC)CCCCCCCC)C(c8ccc(-c9ccc(-c%10cccs%10)s9)s8)=C7C(=O)N6CC(CCCCCC)CCCCCCCC)nc5)s4)cn3)=C2C1=O,COC(=O)CCCC1(c2ccccc2)C23c4c5ccc6c7cc8c9c%10c(cc%11cc%12c%13c%14c(cc%15c%16ccc-5c2c%16c2c5c%16c%17c(c(c46)c7c9c%17c4c%10c%11c%13c4c%16c%14c%152)C513)C%12)C8,6.6,-5.19,-3.2,-5.9,-3.9,96.0,,1:2,,conventional,,,,
7359,10.1039/d0py00890g,CCCCC(CC)Cc1sc(-c2c3cc(-c4ccc(-c5sc(-c6ccc(-c7cc8c(-c9cc(F)c(CC(CC)CCCC)s9)c9sc(-c%10sc(-c%11c(F)c(F)c(-c%12cc(CCCCC[Si](C)(O[Si](C)(C)C)O[Si](C)(C)C)cs%12)c%12nsnc%11%12)cc%10CCCCC[Si](C)(O[Si](C)(C)C)O[Si](C)(C)C)cc9c(-c9cc(F)c(CC(CC)CCCC)s9)c8s7)s6)c6c5C(=O)c5c(CC(CC)CCCC)sc(CC(CC)CCCC)c5C6=O)s4)sc3c(-c3cc(F)c(CC(CC)CCCC)s3)c3ccsc23)cc1F,CCCCCCCCCCCc1c(/C=C2\C(=O)c3cc(F)c(F)cc3C2=C(C#N)C#N)sc2c1sc1c3c4nsnc4c4c5sc6c(CCCCCCCCCCC)c(/C=C7\C(=O)c8cc(F)c(F)cc8C7=C(C#N)C#N)sc6c5n(CC(CC)CCCC)c4c3n(CC(CC)CCCC)c21,12.15,-5.57,-3.1,-5.65,-4.1,,,,,,,,,
7360,10.1039/d0py00890g,CCCCC(CC)Cc1sc(-c2c3cc(-c4ccc(-c5sc(-c6ccc(-c7cc8c(-c9cc(F)c(CC(CC)CCCC)s9)c9sc(-c%10sc(-c%11c(F)c(F)c(-c%12cc(CCCCC[Si](C)(O[Si](C)(C)C)O[Si](C)(C)C)cs%12)c%12nsnc%11%12)cc%10CCCCC[Si](C)(O[Si](C)(C)C)O[Si](C)(C)C)cc9c(-c9cc(F)c(CC(CC)CCCC)s9)c8s7)s6)c6c5C(=O)c5c(CC(CC)CCCC)sc(CC(CC)CCCC)c5C6=O)s4)sc3c(-c3cc(F)c(CC(CC)CCCC)s3)c3ccsc23)cc1F,CCCCCCCCCCCc1c(/C=C2\C(=O)c3cc(F)c(F)cc3C2=C(C#N)C#N)sc2c1sc1c3c4nsnc4c4c5sc6c(CCCCCCCCCCC)c(/C=C7\C(=O)c8cc(F)c(F)cc8C7=C(C#N)C#N)sc6c5n(CC(CC)CCCC)c4c3n(CC(CC)CCCC)c21,14.06,-5.49,-3.07,-5.65,-4.1,,,,,,,,,
7361,10.1039/d0py00890g,CCCCC(CC)Cc1sc(-c2c3cc(-c4ccc(-c5sc(-c6ccc(-c7cc8c(-c9cc(F)c(CC(CC)CCCC)s9)c9sc(-c%10sc(-c%11c(F)c(F)c(-c%12cc(CCCCC[Si](C)(O[Si](C)(C)C)O[Si](C)(C)C)cs%12)c%12nsnc%11%12)cc%10CCCCC[Si](C)(O[Si](C)(C)C)O[Si](C)(C)C)cc9c(-c9cc(F)c(CC(CC)CCCC)s9)c8s7)s6)c6c5C(=O)c5c(CC(CC)CCCC)sc(CC(CC)CCCC)c5C6=O)s4)sc3c(-c3cc(F)c(CC(CC)CCCC)s3)c3ccsc23)cc1F,CCCCCCCCCCCc1c(/C=C2\C(=O)c3cc(F)c(F)cc3C2=C(C#N)C#N)sc2c1sc1c3c4nsnc4c4c5sc6c(CCCCCCCCCCC)c(/C=C7\C(=O)c8cc(F)c(F)cc8C7=C(C#N)C#N)sc6c5n(CC(CC)CCCC)c4c3n(CC(CC)CCCC)c21,12.8,-5.49,-3.08,-5.65,-4.1,,,,,,,,,
7397,10.1016/j.orgel.2019.06.007,CCCCCCCCOc1cccc(-c2nc3c(-c4cccs4)cc(F)c(-c4ccc(-c5cc6c(-c7cc(CCCCCCCC)c(CCCCCCCC)s7)c7sccc7c(-c7cc(CCCCCCCC)c(CCCCCCCC)s7)c6s5)s4)c3nc2-c2cccc(OCCCCCCCC)c2)c1,CCCCCCc1ccc(C2(c3ccc(CCCCCC)cc3)c3cc4c(cc3-c3sc5cc(C=C6C(=O)c7ccccc7C6=C(C#N)C#N)sc5c32)C(c2ccc(CCCCCC)cc2)(c2ccc(CCCCCC)cc2)c2c-4sc3cc(C=C4C(=O)c5ccccc5C4=C(C#N)C#N)sc23)cc1,1.33,-5.37,-3.03,-5.48,-3.83,90.0,,1:2.5,,inverted,ZnO,MoO3,o-DCB,
7398,10.1016/j.orgel.2019.06.007,CCCCCCCCOc1cccc(-c2nc3c(-c4cccs4)cc(F)c(-c4ccc(-c5cc6c(-c7cc(CCCCCCCC)c(CCCCCCCC)s7)c7sccc7c(-c7cc(CCCCCCCC)c(CCCCCCCC)s7)c6s5)s4)c3nc2-c2cccc(OCCCCCCCC)c2)c1,CCCCCCc1ccc(C2(c3ccc(CCCCCC)s3)c3cc4c(cc3-c3sc5cc(/C=C6\C(=O)c7ccccc7C6=C(C#N)C#N)sc5c32)C(c2ccc(CCCCCC)s2)(c2ccc(CCCCCC)s2)c2c-4sc3cc(/C=C4\C(=O)c5ccccc5C4=C(C#N)C#N)sc23)s1,2.71,-5.37,-3.03,-5.66,-3.93,90.0,,1:2.5,,inverted,ZnO,MoO3,o-DCB,
7399,10.1016/j.orgel.2019.06.007,CCCCCCCCOc1cccc(-c2nc3c(-c4cccs4)cc(F)c(-c4ccc(-c5cc6c(-c7cc(CCCCCCCC)c(CCCCCCCC)s7)c7sccc7c(-c7cc(CCCCCCCC)c(CCCCCCCC)s7)c6s5)s4)c3nc2-c2cccc(OCCCCCCCC)c2)c1,CCCCCCc1ccc(C2(c3ccc(CCCCCC)s3)c3cc4c(cc3-c3sc5cc(C=C6C(=O)c7cc(F)ccc7C6=C(C#N)C#N)sc5c32)C(c2ccc(CCCCCC)s2)(c2ccc(CCCCCC)s2)c2c-4sc3cc(C=C4C(=O)c5cc(F)ccc5C4=C(C#N)C#N)sc23)s1,5.64,-5.37,-3.03,-5.74,-4.01,90.0,,1:2.5,,inverted,ZnO,MoO3,o-DCB,
