Repository: JiYiqaq/PCE-KA-GNN

# Data directory

- `raw/Active_Database.csv` is the immutable source dataset bundled under CC BY 4.0. Do not overwrite it with processed data.
- `processed/` is created and populated by the training pipeline. Generated `.pt` and `.pth` caches are intentionally ignored by Git because they can exceed GitHub's normal single-file limit.

See `../DATA_LICENSE.md` for provenance, license and checksum information.

File: data/processed/device_records.csv (part 27 of 250)
record_id,doi,donor_smiles,acceptor_smiles,pce,homo_d,lumo_d,homo_a,lumo_a,active_layer_thickness,annealing_temp,d_a_ratio,additive_ratio,device_type,etl_canonical,htl_canonical,solvent_canonical,additive_canonical
7403,10.1021/jacs.0c12527,CCCCC(CC)Cc1ccc(-c2c3cc(-c4ccc(-c5sc(-c6cccs6)c6c5C(=O)c5c(CC(CC)CCCC)sc(CC(CC)CCCC)c5C6=O)s4)sc3c(-c3ccc(CC(CC)CCCC)s3)c3ccsc23)s1,CCCCCCCCCCCCC(CCCCCCCCCC)Cn1c2c3sc(/C=C4\C(=O)c5ccccc5C4=C(C#N)C#N)c(CCCCCCCCCCC)c3sc2c2c3nsnc3c3c4sc5c(CCCCCCCCCCC)c(/C=C6\C(=O)c7cc(-c8cccs8)ccc7C6=C(C#N)C#N)sc5c4n(CC(CCCCCCCCCC)CCCCCCCCCCCC)c3c21,12.7,-5.3,-3.51,-5.64,-3.81,,,,,,,,,
7404,10.1021/jacs.0c12527,CCCCC(CC)Cc1ccc(-c2c3cc(-c4ccc(-c5sc(-c6cccs6)c6c5C(=O)c5c(CC(CC)CCCC)sc(CC(CC)CCCC)c5C6=O)s4)sc3c(-c3ccc(CC(CC)CCCC)s3)c3ccsc23)s1,CCCCCCCCCCCCC(CCCCCCCCCC)Cn1c2c3sc(/C=C4\C(=O)c5ccccc5C4=C(C#N)C#N)c(CCCCCCCCCCC)c3sc2c2c3nn(C)nc3c3c4sc5c(CCCCCCCCCCC)c(/C=C6\C(=O)c7cc(-c8cccs8)ccc7C6=C(C#N)C#N)sc5c4n(CC(CCCCCCCCCC)CCCCCCCCCCCC)c3c21,14.2,-5.3,-3.51,-5.58,-3.76,,,,,,,,,
7405,10.1021/jacs.0c12527,CCCCC(CC)Cc1ccc(-c2c3cc(-c4ccc(-c5sc(-c6cccs6)c6c5C(=O)c5c(CC(CC)CCCC)sc(CC(CC)CCCC)c5C6=O)s4)sc3c(-c3ccc(CC(CC)CCCC)s3)c3ccsc23)s1,CCCCCCCCCCCCC(CCCCCCCCCC)Cn1c2c3sc(/C=C4\C(=O)c5ccccc5C4=C(C#N)C#N)c(CCCCCCCCCCC)c3sc2c2c3nn(C)nc3c3c4sc5c(CCCCCCCCCCC)c(/C=C6\C(=O)c7cc(-c8cccs8)ccc7C6=C(C#N)C#N)sc5c4n(CC(CCCCCCCCCC)CCCCCCCCCCCC)c3c21,15.6,-5.3,-3.51,-5.57,-3.78,,,,,,,,,
7424,10.1021/acsami.0c17722,COC(=O)C(C)(C)c1cc(C)cc(-c2sc3c4sc5cc(/C=C6/C(=O)c7cc(F)cc(c7)C(=O)/C6=C\c6cc(C(C)(C)C(=O)OC)c(-c7cc(C)cc(C(C)(C)C(=O)OC)c7)s6)sc5c4c(C(C)(C)C(=O)OC)ccc2-3)c1,CCCCCCCCCCCCCCCCC1(CCCCCCCCCCCCCCCC)c2cc3c(cc2-c2sc(/C=C4\C(=O)c5ccccc5C4=C(C#N)C#N)cc21)C(CCCCCCCCCCCCCCCC)(CCCCCCCCCCCCCCCC)c1cc(/C=C2\C(=O)c4cc(-c5ccc(SCCCCSc6cccs6)s5)ccc4C2=C(C#N)C#N)sc1-3,5.8,-5.5,-3.61,-5.75,-3.89,,,1:1 wt/wt,2 vol%,,,,,
7425,10.1021/acsami.0c17722,COC(=O)C(C)(C)c1cc(C)cc(-c2sc3c4sc5cc(/C=C6/C(=O)c7cc(F)cc(c7)C(=O)/C6=C\c6cc(C(C)(C)C(=O)OC)c(-c7cc(C)cc(C(C)(C)C(=O)OC)c7)s6)sc5c4c(C(C)(C)C(=O)OC)ccc2-3)c1,CCCCCCCCCCCCCCCCC1(CCCCCCCCCCCCCCCC)c2cc3c(cc2-c2sc(/C=C4\C(=O)c5cc(-c6ccc(SCCCCSc7cccs7)s6)ccc5C4=C(C#N)C#N)cc21)C(CCCCCCCCCCCCCCCC)(CCCCCCCCCCCCCCCC)c1cc(/C=C2\C(=O)c4cc(-c5ccc(SCCCCSc6ccc(-c7ccc8c(c7)C(=O)/C(=C\c7cc9c(s7)-c7cc%10c(cc7C9(c7ccc(CCCCCC)cc7)c7ccc(CCCCCC)cc7)-c7sc(/C=C9\C(=O)c%11ccccc%11C9=C(C#N)C#N)cc7C%10(c7ccc(CCCCCC)cc7)c7ccc(CCCCCC)cc7)C8=C(C#N)C#N)s6)s5)ccc4C2=C(C#N)C#N)sc1-3,7.73,-5.5,-3.61,-5.73,-3.89,,,1:1 wt/wt,2 vol%,,,,,
7426,10.1021/acsami.0c17722,COC(=O)C(C)(C)c1cc(C)cc(-c2sc3c4sc5cc(/C=C6/C(=O)c7cc(F)cc(c7)C(=O)/C6=C\c6cc(C(C)(C)C(=O)OC)c(-c7cc(C)cc(C(C)(C)C(=O)OC)c7)s6)sc5c4c(C(C)(C)C(=O)OC)ccc2-3)c1,CCCCCCCCCCCCCCCCC1(CCCCCCCCCCCCCCCC)c2cc3c(cc2-c2sc(/C=C4\C(=O)c5cc(-c6ccc(SCCCCSc7cccs7)s6)ccc5C4=C(C#N)C#N)cc21)C(CCCCCCCCCCCCCCCC)(CCCCCCCCCCCCCCCC)c1cc(/C=C2\C(=O)c4cc(-c5ccc(SCCCCSc6ccc(-c7ccc8c(c7)C(=O)/C(=C\c7cc9c(s7)-c7cc%10c(cc7C9(c7ccc(CCCCCC)cc7)c7ccc(CCCCCC)cc7)-c7sc(/C=C9\C(=O)c%11ccccc%11C9=C(C#N)C#N)cc7C%10(c7ccc(CCCCCC)cc7)c7ccc(CCCCCC)cc7)C8=C(C#N)C#N)s6)s5)ccc4C2=C(C#N)C#N)sc1-3,8.56,-5.5,-3.61,-5.73,-3.9,,,1:1 wt/wt,2 vol%,,,,,
7427,10.1021/acsami.0c17722,COC(=O)C(C)(C)c1cc(C)cc(-c2sc3c4sc5cc(/C=C6/C(=O)c7cc(F)cc(c7)C(=O)/C6=C\c6cc(C(C)(C)C(=O)OC)c(-c7cc(C)cc(C(C)(C)C(=O)OC)c7)s6)sc5c4c(C(C)(C)C(=O)OC)ccc2-3)c1,CCCCCCCCCCCCCCCCC1(CCCCCCCCCCCCCCCC)c2cc3c(cc2-c2sc(/C=C4\C(=O)c5cc(-c6ccc(SCCCCSc7cccs7)s6)ccc5C4=C(C#N)C#N)cc21)C(CCCCCCCCCCCCCCCC)(CCCCCCCCCCCCCCCC)c1cc(/C=C2\C(=O)c4cc(-c5ccc(SCCCCSc6ccc(-c7ccc8c(c7)C(=O)/C(=C\c7cc9c(s7)-c7cc%10c(cc7C9(c7ccc(CCCCCC)cc7)c7ccc(CCCCCC)cc7)-c7sc(/C=C9\C(=O)c%11ccccc%11C9=C(C#N)C#N)cc7C%10(c7ccc(CCCCCC)cc7)c7ccc(CCCCCC)cc7)C8=C(C#N)C#N)s6)s5)ccc4C2=C(C#N)C#N)sc1-3,9.13,-5.5,-3.61,-5.71,-3.9,,,1:1 wt/wt,2 vol%,,,,,
7428,10.1021/acsami.0c17722,COC(=O)C(C)(C)c1cc(C)cc(-c2sc3c4sc5cc(/C=C6/C(=O)c7cc(F)cc(c7)C(=O)/C6=C\c6cc(C(C)(C)C(=O)OC)c(-c7cc(C)cc(C(C)(C)C(=O)OC)c7)s6)sc5c4c(C(C)(C)C(=O)OC)ccc2-3)c1,CCCCCCCCCCCCCCCCC1(CCCCCCCCCCCCCCCC)c2cc3c(cc2-c2sc(/C=C4\C(=O)c5cc(-c6ccc(SCCCCSc7cccs7)s6)ccc5C4=C(C#N)C#N)cc21)C(CCCCCCCCCCCCCCCC)(CCCCCCCCCCCCCCCC)c1cc(/C=C2\C(=O)c4cc(-c5ccc(SCCCCSc6ccc(-c7ccc8c(c7)C(=O)/C(=C\c7cc9c(s7)-c7cc%10c(cc7C9(c7ccc(CCCCCC)cc7)c7ccc(CCCCCC)cc7)-c7sc(/C=C9\C(=O)c%11ccccc%11C9=C(C#N)C#N)cc7C%10(c7ccc(CCCCCC)cc7)c7ccc(CCCCCC)cc7)C8=C(C#N)C#N)s6)s5)ccc4C2=C(C#N)C#N)sc1-3,8.87,-5.5,-3.61,-5.7,-3.91,,,,,,,,,
7456,10.1021/jacs.1c00211,CCCCC(CC)Cc1ccc(-c2c3cc(-c4ccc(-c5sc(-c6cccs6)c6c5C(=O)c5c(CC(CC)CCCC)sc(CC(CC)CCCC)c5C6=O)s4)sc3c(-c3ccc(CC(CC)CCCC)s3)c3ccsc23)s1,CCCCCCCCCCCc1c(/C=C2\C(=O)c3c(ccc4ccccc34)C2=C(C#N)C#N)sc2c1sc1c3c4nsnc4c4c5sc6c(CCCCCCCCCCC)c(/C=C7\C(=O)c8c(ccc9ccccc89)C7=C(C#N)C#N)sc6c5n(CC(CC)CCCC)c4c3n(CC(CC)CCCC)c21,6.8,-5.38,-3.5,-5.46,-3.73,,,,,inverted,ZnO,MoO3,chloroform,
7457,10.1021/jacs.1c00211,CCCCC(CC)Cc1sc(-c2c3cc(-c4ccc(-c5sc(-c6cccs6)c6c5C(=O)c5c(CC(CC)CCCC)sc(CC(CC)CCCC)c5C6=O)s4)sc3c(-c3cc(F)c(CC(CC)CCCC)s3)c3ccsc23)cc1F,CCCCCCCCCCCc1c(/C=C2\C(=O)c3cc4cc(F)c(F)cc4cc3C2=C(C#N)C#N)sc2c1sc1c3c4nsnc4c4c5sc6c(CCCCCCCCCCC)c(/C=C7\C(=O)c8cc9cc(F)c(F)cc9cc8C7=C(C#N)C#N)sc6c5n(CC(CCCC)CCCCCC)c4c3n(CC(CCCC)CCCCCC)c21,16.0,-5.48,-3.64,-5.58,-3.98,,,,,inverted,ZnO,MoO3,chloroform,
7458,10.1021/jacs.1c00211,CCCCC(CC)Cc1sc(-c2c3cc(-c4ccc(-c5sc(-c6cccs6)c6c5C(=O)c5c(CC(CC)CCCC)sc(CC(CC)CCCC)c5C6=O)s4)sc3c(-c3cc(F)c(CC(CC)CCCC)s3)c3ccsc23)cc1F,CCCCCCCCCCCc1c(/C=C2\C(=O)c3cc4cc(F)c(F)cc4cc3C2=C(C#N)C#N)sc2c1sc1c3c4nsnc4c4c5sc6c(CCCCCCCCCCC)c(/C=C7\C(=O)c8cc9cc(F)c(F)cc9cc8C7=C(C#N)C#N)sc6c5n(CC(CC)CCCC)c4c3n(CC(CC)CCCC)c21,9.0,-5.48,-3.64,-5.57,-4.0,,,,,inverted,ZnO,MoO3,chloroform,
7459,10.1021/jacs.1c00211,CCCCC(CC)Cc1ccc(-c2c3cc(-c4ccc(-c5sc(-c6cccs6)c6c5C(=O)c5c(CC(CC)CCCC)sc(CC(CC)CCCC)c5C6=O)s4)sc3c(-c3ccc(CC(CC)CCCC)s3)c3ccsc23)s1,CCCCCCCCCCCc1c(/C=C2\C(=O)c3cc4ccccc4cc3C2=C(C#N)C#N)sc2c1sc1c3c4nsnc4c4c5sc6c(CCCCCCCCCCC)c(/C=C7\C(=O)c8cc9ccccc9cc8C7=C(C#N)C#N)sc6c5n(CC(CC)CCCC)c4c3n(CC(CC)CCCC)c21,13.0,-5.38,-3.5,-5.42,-3.84,,,,,inverted,ZnO,MoO3,chloroform,
7460,10.1021/jacs.1c00211,CCCCC(CC)Cc1sc(-c2c3cc(-c4ccc(-c5sc(-c6cccs6)c6c5C(=O)c5c(CC(CC)CCCC)sc(CC(CC)CCCC)c5C6=O)s4)sc3c(-c3cc(F)c(CC(CC)CCCC)s3)c3ccsc23)cc1F,CCCCCCCCCCCc1c(/C=C2\C(=O)c3cc4ccccc4cc3C2=C(C#N)C#N)sc2c1sc1c3c4nsnc4c4c5sc6c(CCCCCCCCCCC)c(/C=C7\C(=O)c8cc9ccccc9cc8C7=C(C#N)C#N)sc6c5n(CC(CC)CCCC)c4c3n(CC(CC)CCCC)c21,10.3,-5.48,-3.64,-5.42,-3.84,,,,,inverted,ZnO,MoO3,chloroform,
7461,10.1021/jacs.1c00211,CCCCC(CC)Cc1ccc(-c2c3cc(-c4ccc(-c5sc(-c6cccs6)c6c5C(=O)c5c(CC(CC)CCCC)sc(CC(CC)CCCC)c5C6=O)s4)sc3c(-c3ccc(CC(CC)CCCC)s3)c3ccsc23)s1,CCCCCCCCCCCc1c(/C=C2\C(=O)c3ccccc3C2=C(C#N)C#N)sc2c1sc1c3c4nsnc4c4c5sc6c(CCCCCCCCCCC)c(/C=C7\C(=O)c8ccccc8C7=C(C#N)C#N)sc6c5n(CC(CC)CCCC)c4c3n(CC(CC)CCCC)c21,11.7,-5.38,-3.5,-5.55,-3.87,,,,,inverted,ZnO,MoO3,chloroform,
7462,10.1021/jacs.1c00211,CCCCC(CC)Cc1sc(-c2c3cc(-c4ccc(-c5sc(-c6cccs6)c6c5C(=O)c5c(CC(CC)CCCC)sc(CC(CC)CCCC)c5C6=O)s4)sc3c(-c3cc(F)c(CC(CC)CCCC)s3)c3ccsc23)cc1F,CCCCCCCCCCCc1c(/C=C2\C(=O)c3cc(F)c(F)cc3C2=C(C#N)C#N)sc2c1sc1c3c4nsnc4c4c5sc6c(CCCCCCCCCCC)c(/C=C7\C(=O)c8cc(F)c(F)cc8C7=C(C#N)C#N)sc6c5n(CC(CC)CCCC)c4c3n(CC(CC)CCCC)c21,13.5,-5.48,-3.64,-5.63,-4.0,,,,0.25 vol%,inverted,ZnO,MoO3,chloroform,CN
7477,10.1021/acsaem.1c00467,CCCCCCCCC(CCCCCC)Cn1nc2c(-c3cccs3)c(F)c(F)c(-c3ccc(-c4cc5c(-c6ccc(CC(CC)CCCC)s6)c6sccc6c(-c6ccc(CC(CC)CCCC)s6)c5s4)s3)c2n1,CCCCCCc1ccc(C2(c3ccc(CCCCCC)cc3)c3cc4c(cc3-c3sc(-c5scc(/C=C/C=C6\C(=O)c7cc(F)c(F)cc7C6=C(C#N)C#N)c5OCC(CC)CCCC)cc32)C(c2ccc(CCCCCC)cc2)(c2ccc(CCCCCC)cc2)c2cc(-c3scc(/C=C/C=C5\C(=O)c6cc(F)c(F)cc6C5=C(C#N)C#N)c3OCC(CC)CCCC)sc2-4)cc1,8.44,-5.21,-2.89,-5.49,-3.55,,150.0,1:1.25,,inverted,,,,
7478,10.1021/acsaem.1c00467,CCCCCCCCC(CCCCCC)Cn1nc2c(-c3cccs3)c(F)c(F)c(-c3ccc(-c4cc5c(-c6cc(F)c(CC(CC)CCCC)s6)c6sccc6c(-c6cc(F)c(CC(CC)CCCC)s6)c5s4)s3)c2n1,CCCCCCc1ccc(C2(c3ccc(CCCCCC)cc3)c3cc4c(cc3-c3sc(-c5scc(/C=C/C=C6\C(=O)c7cc(F)c(F)cc7C6=C(C#N)C#N)c5OCC(CC)CCCC)cc32)C(c2ccc(CCCCCC)cc2)(c2ccc(CCCCCC)cc2)c2cc(-c3scc(/C=C/C=C5\C(=O)c6cc(F)c(F)cc6C5=C(C#N)C#N)c3OCC(CC)CCCC)sc2-4)cc1,3.64,-5.29,-3.15,-5.49,-3.55,,150.0,1:1,,inverted,,,,
7479,10.1021/acsami.1c12288,CCCCC(CC)Cc1ccc(-c2c3cc(-c4ccc(-c5sc(-c6cccs6)c6c5C(=O)c5c(CC(CC)CCCC)sc(CC(CC)CCCC)c5C6=O)s4)sc3c(-c3ccc(CC(CC)CCCC)s3)c3ccsc23)s1,CCCCCCCCOc1ccc(-c2nc3cc(C#N)c(C#N)c(-c4ccc(-c5cccs5)s4)c3nc2-c2ccc(OCCCCCCCC)c(OCCCCCCCC)c2)cc1OCCCCCCCC,4.82,-5.57,-3.42,-5.73,-3.58,,,,,,,,,
7480,10.1021/acsami.1c12288,CCCCC(CC)Cc1ccc(-c2c3cc(-c4ccc(-c5sc(-c6cccs6)c6c5C(=O)c5c(CC(CC)CCCC)sc(CC(CC)CCCC)c5C6=O)s4)sc3c(-c3ccc(CC(CC)CCCC)s3)c3ccsc23)s1,CCCCCCCCC(CCCCCC)COc1cccc(-c2nc3cc(C#N)c(C#N)c(-c4ccc(-c5cccs5)s4)c3nc2-c2cccc(OCC(CCCCCC)CCCCCCCC)c2)c1,4.86,-5.57,-3.42,-5.96,-3.62,,,,,,,,,
7481,10.1021/acsami.1c12288,CCCCC(CC)Cc1ccc(-c2c3cc(-c4ccc(-c5sc(-c6cccs6)c6c5C(=O)c5c(CC(CC)CCCC)sc(CC(CC)CCCC)c5C6=O)s4)sc3c(-c3ccc(CC(CC)CCCC)s3)c3ccsc23)s1,CCCCCCCCC(CCCCCC)COc1ccc(-c2nc3cc(C#N)c(C#N)c(-c4ccc(-c5cccs5)s4)c3nc2-c2ccc(OCC(CCCCCC)CCCCCCCC)cc2)cc1,1.53,-5.57,-3.42,-5.95,-3.43,,,,,,,,,
7487,10.1021/acs.chemmater.1c00825,CCCCCCCCC(CCCCCC)Cc1ccc(-c2c3cc(-c4ccc(-c5c(F)c(F)c(-c6cccs6)c6nn(CC(CCCCCC)CCCCCCCC)nc56)s4)sc3c(-c3ccc(CC(CCCCCC)CCCCCCCC)s3)c3ccsc23)s1,CCCCCCCCCCCCC(CCCCCCCCCC)CN1C(=O)c2ccc3c4c(c(-c5ccc(-c6ccc(-c7cccs7)c7nsnc67)s5)cc(c24)C1=O)C(=O)N(CC(CCCCCCCCCC)CCCCCCCCCCCC)C3=O,6.3,-5.17,-3.0,-5.77,-3.96,,100.0,2:1,,,,,,
7488,10.1021/acs.chemmater.1c00825,CCCCC(CC)Cc1ccc(-c2c3cc(-c4ccc(-c5sc(-c6cccs6)c6c5C(=O)c5c(CC(CC)CCCC)sc(CC(CC)CCCC)c5C6=O)s4)sc3c(-c3ccc(CC(CC)CCCC)s3)c3ccsc23)s1,CCCCCCCCCCCCC(CCCCCCCCCC)CN1C(=O)c2ccc3c4c(c(-c5ccc(-c6ccc(-c7cccs7)c7nsnc67)s5)cc(c24)C1=O)C(=O)N(CC(CCCCCCCCCC)CCCCCCCCCCCC)C3=O,8.3,-5.27,-3.22,-5.77,-3.96,,120.0,1:1,,,,,,
7489,10.1021/acs.chemmater.1c00825,CCCCC(CC)COC(=O)c1sc2c(-c3cc4c(-c5ccc(CC(CC)CCCC)s5)c5sccc5c(-c5ccc(CC(CC)CCCC)s5)c4s3)scc2c1F,CCCCCCCCCCCCC(CCCCCCCCCC)CN1C(=O)c2ccc3c4c(c(-c5ccc(-c6ccc(-c7cccs7)c7nsnc67)s5)cc(c24)C1=O)C(=O)N(CC(CCCCCCCCCC)CCCCCCCCCCCC)C3=O,5.5,-5.22,-3.34,-5.77,-3.96,,,1:1,,,,,,
7501,10.1039/d1ra03233j,CCCCCCC(CCCC)Cc1csc(-c2c(F)c(F)c(-c3cc(CC(CCCC)CCCCCC)c(-c4cc5c(OCC(CC)CCCC)c6sccc6c(OCC(CC)CCCC)c5s4)s3)c3nsnc23)c1,CCCCCCCCCCCc1c(/C=C2\C(=O)c3cc(F)c(F)cc3C2=C(C#N)C#N)sc2c1sc1c3c4nsnc4c4c5sc6c(CCCCCCCCCCC)c(/C=C7\C(=O)c8cc(F)c(F)cc8C7=C(C#N)C#N)sc6c5n(CC(CC)CCCC)c4c3n(CC(CC)CCCC)c21,8.41,-5.48,-3.39,-5.69,-4.03,,,,,,,,,
7502,10.1039/d1ra03233j,CCCCCCc1ccc(C2(c3ccc(CCCCCC)cc3)c3cc4c(cc3-c3sc(/C=C(\C#N)c5cccs5)cc32)C(c2ccc(CCCCCC)cc2)(c2ccc(CCCCCC)cc2)c2cc(/C=C(\C#N)c3ccc(-c5cc6c(-c7ccc(SC(CC)CCCC)s7)c7sccc7c(-c7ccc(SC(CC)CCCC)s7)c6s5)s3)sc2-4)cc1,CCCCCCCCCCCc1c(/C=C2\C(=O)c3cc(F)c(F)cc3C2=C(C#N)C#N)sc2c1sc1c3c4nsnc4c4c5sc6c(CCCCCCCCCCC)c(/C=C7\C(=O)c8cc(F)c(F)cc8C7=C(C#N)C#N)sc6c5n(CC(CC)CCCC)c4c3n(CC(CC)CCCC)c21,5.86,-5.51,-3.42,-5.69,-4.03,,,,,,,,,
7515,10.1016/j.polymer.2021.124193,CCCCCCCCCCCCC(CCCCCCCCCC)Cc1csc(-c2cc3c4nsnc4c4cc(-c5cc(CC(CCCCCCCCCC)CCCCCCCCCCCC)c(-c6ccc(-c7cccs7)s6)s5)sc4c3s2)c1,CCCCCCCCCCCc1c(/C=C2\C(=O)c3cc(F)ccc3C2=C(C#N)C#N)sc2c1sc1c3c4nn(CC(CC)CCCC)nc4c4c5sc6c(CCCCCCCCCCC)c(/C=C7\C(=O)c8cc(F)ccc8C7=C(C#N)C#N)sc6c5n(CC(CC)CCCC)c4c3n(CC(CC)CCCC)c21,15.19,-5.33,-3.64,-5.56,-4.01,,150.0,1:1.2,,conventional,PFN-Br,PEDOT:PSS,,CN
7518,10.1039/d0nj06111e,CCCCCCCCCc1coc(-c2nc(CCCCCCCCC)c(-c3cc4c(OCC(CC)CCCC)c5occc5c(OCC(CC)CCCC)c4o3)o2)n1,COC(=O)CCCC1(c2ccccc2)C23c4c5ccc6c7cc8c9c%10c(cc%11cc%12c%13c%14c(cc%15c%16ccc-5c2c%16c2c5c%16c%17c(c(c46)c7c9c%17c4c%10c%11c%13c4c%16c%14c%152)C513)C%12)C8,5.0,-5.07,-3.0,-5.9,-3.9,,,,,,,,,
7519,10.1039/d0nj06111e,CCCCCCCCCc1coc(-c2nc(CCCCCCCCC)c(-c3cc4c(OCC(CC)CCCC)c5occc5c(OCC(CC)CCCC)c4o3)o2)n1,COC(=O)CCCC1(c2ccccc2)C23c4c5ccc6c7cc8c9c%10c(cc%11cc%12c%13c%14c(cc%15c%16ccc-5c2c%16c2c5c%16c%17c(c(c46)c7c9c%17c4c%10c%11c%13c4c%16c%14c%152)C513)C%12)C8,3.7,-5.07,-3.0,-5.9,-3.9,,,,,,,,,
7520,10.1039/d0nj06111e,CCCCCCCCCc1coc(-c2nc(CCCCCCCCC)c(-c3cc4c(OCC(CC)CCCC)c5occc5c(OCC(CC)CCCC)c4o3)o2)n1,COC(=O)CCCC1(c2ccccc2)C23c4c5ccc6c7cc8c9c%10c(cc%11cc%12c%13c%14c(cc%15c%16ccc-5c2c%16c2c5c%16c%17c(c(c46)c7c9c%17c4c%10c%11c%13c4c%16c%14c%152)C513)C%12)C8,3.0,-5.07,-3.0,-5.9,-3.9,,,,,,,,,
7557,10.1021/acsaem.1c02355,COC(=O)C(C)(C)c1cc(C)cc(-c2sc3c4sc5cc(/C=C6/C(=O)c7cc(F)cc(c7)C(=O)/C6=C\c6cc(C(C)(C)C(=O)OC)c(-c7cc(C)cc(C(C)(C)C(=O)OC)c7)s6)sc5c4c(C(C)(C)C(=O)OC)ccc2-3)c1,CCCCCCCCCCCc1c(/C=C2\C(=O)c3cc(F)c(F)cc3C2=C(C#N)C#N)sc2c1sc1c3c4nsnc4c4c5sc6c(CCCCCCCCCCC)c(/C=C7\C(=O)c8cc(F)c(F)cc8C7=C(C#N)C#N)sc6c5n(CC(CC)CCCC)c4c3n(CC(CC)CCCC)c21,15.22,-5.45,-3.17,-5.65,-4.1,,110.0,1:1.2,,inverted,,,,
7558,10.1021/acsaem.1c02355,CCCCC(CC)Cc1csc(-c2nnc(-c3cc(CC(CC)CCCC)c(-c4cc5c(-c6cc(F)c(CC(CC)CCCC)s6)c6sc(-c7ccc(-c8sc(-c9ccc(-c%10cc%11c(-c%12cc(F)c(CC(CC)CCCC)s%12)c%12sccc%12c(-c%12cc(CC(CC)CCCC)c(F)s%12)c%11s%10)s9)c9c8C(=O)c8c(CC(CC)CCCC)sc(CC(CC)CCCC)c8C9=O)s7)cc6c(-c6cc(CC(CC)CCCC)c(F)s6)c5s4)s3)nn2)c1,CCCCCCCCCCCc1c(/C=C2\C(=O)c3cc(F)c(F)cc3C2=C(C#N)C#N)sc2c1sc1c3c4nsnc4c4c5sc6c(CCCCCCCCCCC)c(/C=C7\C(=O)c8cc(F)c(F)cc8C7=C(C#N)C#N)sc6c5n(CC(CC)CCCC)c4c3n(CC(CC)CCCC)c21,15.41,-5.58,-3.27,-5.65,-4.1,,90.0,1:1.2,,inverted,,,,
7559,10.1021/acsaem.1c02355,CCCCCCc1csc(-c2nnc(-c3cc(CCCCCC)c(-c4cc5c(-c6cc(F)c(CC(CC)CCCC)s6)c6sc(-c7ccc(-c8sc(-c9ccc(-c%10cc%11c(-c%12cc(F)c(CC(CC)CCCC)s%12)c%12sccc%12c(-c%12cc(CC(CC)CCCC)c(F)s%12)c%11s%10)s9)c9c8C(=O)c8c(CC(CC)CCCC)sc(CC(CC)CCCC)c8C9=O)s7)cc6c(-c6cc(CC(CC)CCCC)c(F)s6)c5s4)s3)nn2)c1,CCCCCCCCCCCc1c(/C=C2\C(=O)c3cc(F)c(F)cc3C2=C(C#N)C#N)sc2c1sc1c3c4nsnc4c4c5sc6c(CCCCCCCCCCC)c(/C=C7\C(=O)c8cc(F)c(F)cc8C7=C(C#N)C#N)sc6c5n(CC(CC)CCCC)c4c3n(CC(CC)CCCC)c21,16.45,-5.57,-3.23,-5.65,-4.1,,90.0,1:1,,inverted,,,,
7577,10.1021/acsaem.1c01418,CCCCCCCCOC(=O)c1ccsc1-c1ccc(-c2sc(-c3cc4c(-c5ccc(-c6ccc(SCC(CCCCCC)CCCCCCCC)cc6)s5)c5sccc5c(-c5ccc(-c6ccc(SCC(CCCCCC)CCCCCCCC)cc6)s5)c4s3)cc2C(=O)OCCCCCCCC)s1,CCCCCCCCC1(CCCCCCCC)c2cc3c(cc2-c2cc4c(cc21)-c1sc(/C=C2\C(=O)c5cc(Cl)c(Cl)cc5C2=C(C#N)C#N)cc1C4(c1ccc(OCCCCCC)cc1)c1ccc(OCCCCCC)cc1)C(c1ccc(OCCCCCC)cc1)(c1ccc(OCCCCCC)cc1)c1cc(/C=C2\C(=O)c4cc(Cl)c(Cl)cc4C2=C(C#N)C#N)sc1-3,9.26,-5.36,-3.53,-5.71,-4.11,,130.0,,,inverted,,,,
7578,10.1021/acsaem.1c01418,CCCCCCCCOC(=O)c1ccsc1-c1ccc(-c2sc(-c3cc4c(-c5ccc(SCC(CC)CCCC)s5)c5sccc5c(-c5ccc(SCC(CC)CCCC)s5)c4s3)cc2C(=O)OCCCCCCCC)s1,CCCCCCCCC1(CCCCCCCC)c2cc3c(cc2-c2cc4c(cc21)-c1sc(/C=C2\C(=O)c5cc(Cl)c(Cl)cc5C2=C(C#N)C#N)cc1C4(c1ccc(OCCCCCC)cc1)c1ccc(OCCCCCC)cc1)C(c1ccc(OCCCCCC)cc1)(c1ccc(OCCCCCC)cc1)c1cc(/C=C2\C(=O)c4cc(Cl)c(Cl)cc4C2=C(C#N)C#N)sc1-3,10.46,-5.39,-3.52,-5.71,-4.11,,150.0,,,inverted,,,,
7579,10.1021/acsaem.1c01418,CCCCCCCCOC(=O)c1ccsc1-c1ccc(-c2sc(-c3cc4c(-c5ccc(-c6ccc(SCC(CCCCCC)CCCCCCCC)cc6)s5)c5sccc5c(-c5ccc(-c6ccc(SCC(CCCCCC)CCCCCCCC)cc6)s5)c4s3)cc2C(=O)OCCCCCCCC)s1,CCCCCCc1ccc(C2(c3ccc(CCCCCC)cc3)c3cc4c(cc3-c3sc5cc(C=C6C(=O)c7ccccc7C6=C(C#N)C#N)sc5c32)C(c2ccc(CCCCCC)cc2)(c2ccc(CCCCCC)cc2)c2c-4sc3cc(C=C4C(=O)c5ccccc5C4=C(C#N)C#N)sc23)cc1,8.33,-5.36,-3.53,-5.48,-3.83,,,1:1.2,,inverted,,,,
7580,10.1021/acsaem.1c01418,CCCCCCCCOC(=O)c1ccsc1-c1ccc(-c2sc(-c3cc4c(-c5ccc(SCC(CC)CCCC)s5)c5sccc5c(-c5ccc(SCC(CC)CCCC)s5)c4s3)cc2C(=O)OCCCCCCCC)s1,CCCCCCc1ccc(C2(c3ccc(CCCCCC)cc3)c3cc4c(cc3-c3sc5cc(C=C6C(=O)c7ccccc7C6=C(C#N)C#N)sc5c32)C(c2ccc(CCCCCC)cc2)(c2ccc(CCCCCC)cc2)c2c-4sc3cc(C=C4C(=O)c5ccccc5C4=C(C#N)C#N)sc23)cc1,9.92,-5.39,-3.52,-5.48,-3.83,,,1:1.2,,inverted,,,,
7581,10.1021/acsaem.1c01418,CCCCCCCCOC(=O)c1ccsc1-c1ccc(-c2sc(-c3cc4c(-c5ccc(-c6ccc(SCC(CCCCCC)CCCCCCCC)cc6)s5)c5sccc5c(-c5ccc(-c6ccc(SCC(CCCCCC)CCCCCCCC)cc6)s5)c4s3)cc2C(=O)OCCCCCCCC)s1,CCCCCCCCCCCc1c(/C=C2\C(=O)c3cc(F)c(F)cc3C2=C(C#N)C#N)sc2c1sc1c3c4nsnc4c4c5sc6c(CCCCCCCCCCC)c(/C=C7\C(=O)c8cc(F)c(F)cc8C7=C(C#N)C#N)sc6c5n(CC(CC)CCCC)c4c3n(CC(CC)CCCC)c21,11.25,-5.36,-3.53,-5.65,-4.1,,150.0,,,inverted,,,,
7582,10.1021/acsaem.1c01418,CCCCCCCCOC(=O)c1ccsc1-c1ccc(-c2sc(-c3cc4c(-c5ccc(SCC(CC)CCCC)s5)c5sccc5c(-c5ccc(SCC(CC)CCCC)s5)c4s3)cc2C(=O)OCCCCCCCC)s1,CCCCCCCCCCCc1c(/C=C2\C(=O)c3cc(F)c(F)cc3C2=C(C#N)C#N)sc2c1sc1c3c4nsnc4c4c5sc6c(CCCCCCCCCCC)c(/C=C7\C(=O)c8cc(F)c(F)cc8C7=C(C#N)C#N)sc6c5n(CC(CC)CCCC)c4c3n(CC(CC)CCCC)c21,7.31,-5.39,-3.52,-5.65,-4.1,,150.0,,,inverted,,,,
7594,10.1021/acs.macromol.1c01103,CCCCCCC(CCCC)Cc1csc(/C=C(\C#N)c2cc3sc(/C(C#N)=C/c4cc(CC(CCCC)CCCCCC)c(-c5cc6c(-c7ccc(CC(CCCC)CCCCCC)s7)c7sccc7c(-c7ccc(CC(CCCC)CCCCCC)s7)c6s5)s4)cc3s2)c1,COC(=O)CCCC1(c2ccccc2)C23c4c5ccc6c7cc8c9c%10c(cc%11cc%12c%13c%14c(cc%15c%16ccc-5c2c%16c2c5c%16c%17c(c(c46)c7c9c%17c4c%10c%11c%13c4c%16c%14c%152)C513)C%12)C8,3.96,-5.57,-3.14,-5.87,-4.2,,,,,inverted,,,,
7595,10.1021/acs.macromol.1c01103,CCCCCCC(CCCC)Cc1csc(/C(C#N)=C/c2cc3sc(/C=C(\C#N)c4cc(CC(CCCC)CCCCCC)c(-c5cc6c(-c7ccc(CC(CCCC)CCCCCC)s7)c7sccc7c(-c7ccc(CC(CCCC)CCCCCC)s7)c6s5)s4)cc3s2)c1,COC(=O)CCCC1(c2ccccc2)C23c4c5ccc6c7cc8c9c%10c(cc%11cc%12c%13c%14c(cc%15c%16ccc-5c2c%16c2c5c%16c%17c(c(c46)c7c9c%17c4c%10c%11c%13c4c%16c%14c%152)C513)C%12)C8,7.75,-5.62,-3.3,-5.87,-4.2,,,,,inverted,,,,
7634,10.1021/acsami.1c06299,COC(=O)C(C)(C)c1cc(C)cc(-c2sc3c4sc5cc(/C=C6/C(=O)c7cc(F)cc(c7)C(=O)/C6=C\c6cc(C(C)(C)C(=O)OC)c(-c7cc(C)cc(C(C)(C)C(=O)OC)c7)s6)sc5c4c(C(C)(C)C(=O)OC)ccc2-3)c1,CCCCCCc1ccc(C2(c3ccc(CCCCCC)cc3)Oc3cc(-c4cc(F)c(-c5cc6c(s5)-c5sc(/C=C7\C(=O)c8cc(F)c(F)cc8C7=C(C#N)C#N)cc5C(c5ccc(CCCCCC)cc5)(c5ccc(CCCCCC)cc5)O6)cc4F)sc3-c3sc(/C=C4\C(=O)c5cc(F)c(F)cc5C4=C(C#N)C#N)cc32)cc1,10.42,-5.5,-3.61,-5.53,-3.92,,,,,,,,,
7635,10.1021/acsami.1c06299,COC(=O)C(C)(C)c1cc(C)cc(-c2sc3c4sc5cc(/C=C6/C(=O)c7cc(F)cc(c7)C(=O)/C6=C\c6cc(C(C)(C)C(=O)OC)c(-c7cc(C)cc(C(C)(C)C(=O)OC)c7)s6)sc5c4c(C(C)(C)C(=O)OC)ccc2-3)c1,CCCCCCc1ccc(C2(c3ccc(CCCCCC)cc3)Oc3cc(/C=C4\C(=O)c5cc(F)c(F)cc5C4=C(C#N)C#N)sc3-c3sc(-c4cc(F)c(-c5cc6c(s5)-c5sc(/C=C7\C(=O)c8cc(F)c(F)cc8C7=C(C#N)C#N)cc5OC6(c5ccc(CCCCCC)cc5)c5ccc(CCCCCC)cc5)cc4F)cc32)cc1,3.71,-5.5,-3.61,-5.61,-3.96,,,,,,,,,
7654,10.1007/s11426-021-1013-0,COC(=O)C(C)(C)c1cc(C)cc(-c2sc3c4sc5cc(/C=C6/C(=O)c7cc(F)cc(c7)C(=O)/C6=C\c6cc(C(C)(C)C(=O)OC)c(-c7cc(C)cc(C(C)(C)C(=O)OC)c7)s6)sc5c4c(C(C)(C)C(=O)OC)ccc2-3)c1,CCCCCCCCCCCc1c(/C=C2\C(=O)c3cc(F)c(F)cc3C2=C(C#N)C#N)sc2c1sc1c3c4nsnc4c4c5sc6c(CCCCCCCCCCC)c(/C=C7\C(=O)c8cc(F)c(F)cc8C7=C(C#N)C#N)sc6c5n(CC(CCCC)CCCCCC)c4c3n(CC(CCCC)CCCCCC)c21,17.37,-5.45,-3.64,-5.7,-4.01,,,,,,,,,
7655,10.1007/s11426-021-1013-0,COC(=O)C(C)(C)c1cc(C)cc(-c2sc3c4sc5cc(/C=C6/C(=O)c7cc(F)cc(c7)C(=O)/C6=C\c6cc(C(C)(C)C(=O)OC)c(-c7cc(C)cc(C(C)(C)C(=O)OC)c7)s6)sc5c4c(C(C)(C)C(=O)OC)ccc2-3)c1,CCCCCCCCCCCc1c(/C=C2\C(=O)c3cc(F)c(F)cc3C2=C(C#N)C#N)sc2c1sc1c3c4nsnc4c4c5sc6c(CCCCCCCCCCC)c(/C=C7\C(=O)c8cc(F)c(F)cc8C7=C(C#N)C#N)sc6c5n(C(C)(C)C)c4c3n(CC(CCCCCCCC)CCCCCCCCCC)c21,17.06,-5.45,-3.64,-5.68,-4.01,,,,,,,,,
7656,10.1007/s11426-021-1013-0,COC(=O)C(C)(C)c1cc(C)cc(-c2sc3c4sc5cc(/C=C6/C(=O)c7cc(F)cc(c7)C(=O)/C6=C\c6cc(C(C)(C)C(=O)OC)c(-c7cc(C)cc(C(C)(C)C(=O)OC)c7)s6)sc5c4c(C(C)(C)C(=O)OC)ccc2-3)c1,CCCCCCCCCCCc1c(/C=C2\C(=O)c3cc(F)c(F)cc3C2=C(C#N)C#N)sc2c1sc1c3c4nsnc4c4c5sc6c(CCCCCCCCCCC)c(/C=C7\C(=O)c8cc(F)c(F)cc8C7=C(C#N)C#N)sc6c5n(CC(CCCCCC)CCCCCCCC)c4c3n(CC(CC)CCCC)c21,18.3,-5.45,-3.64,-5.69,-4.04,,,,,,,,,
7692,10.1021/acsami.1c23196,CCCCCCCCCCCCc1csc(-c2cc3c(=O)n(CC(CCCCCC)CCCCCCCC)c(=O)c4cc(-c5cc(CCCCCCCCCCCC)c(-c6cc7c(-c8ccc(CC(CC)CCCC)s8)c8sccc8c(-c8ccc(CC(CC)CCCC)s8)c7s6)s5)sc4c3s2)c1,CCCCCCc1ccc(C2(c3ccc(CCCCCC)cc3)c3cc4c(cc3-c3sc5cc(/C=C6\C(=O)c7c(csc7C)C6=C(C#N)C#N)sc5c32)C(c2ccc(CCCCCC)cc2)(c2ccc(CCCCCC)cc2)c2c-4sc3cc(/C=C4\C(=O)c5c(csc5C)C4=C(C#N)C#N)sc23)cc1,10.34,-5.52,-3.63,-5.57,-3.92,,90.0,1:1,0.25%,,,,,
7693,10.1021/acsami.1c23196,CCCCCCCCCCCCc1csc(-c2cc3c(=O)n(CC(CCCCCC)CCCCCCCC)c(=O)c4cc(-c5sc(-c6cc7c(-c8ccc(CC(CC)CCCC)s8)c8sccc8c(-c8ccc(CC(CC)CCCC)s8)c7s6)c(CCCCCCCCCCCC)c5F)sc4c3s2)c1F,CCCCCCc1ccc(C2(c3ccc(CCCCCC)cc3)c3cc4c(cc3-c3sc5cc(/C=C6\C(=O)c7c(csc7C)C6=C(C#N)C#N)sc5c32)C(c2ccc(CCCCCC)cc2)(c2ccc(CCCCCC)cc2)c2c-4sc3cc(/C=C4\C(=O)c5c(csc5C)C4=C(C#N)C#N)sc23)cc1,11.06,-5.74,-3.79,-5.57,-3.92,,90.0,1:1,0.25%,,,,,
7694,10.1021/acsami.1c23196,CCCCCCCCCCCCc1csc(-c2cc3c(=O)n(CC(CCCCCC)CCCCCCCC)c(=O)c4cc(-c5cc(CCCCCCCCCCCC)c(-c6cc7c(-c8cc(F)c(CC(CC)CCCC)s8)c8sccc8c(-c8cc(F)c(CC(CC)CCCC)s8)c7s6)s5)sc4c3s2)c1,CCCCCCc1ccc(C2(c3ccc(CCCCCC)cc3)c3cc4c(cc3-c3sc5cc(/C=C6\C(=O)c7c(csc7C)C6=C(C#N)C#N)sc5c32)C(c2ccc(CCCCCC)cc2)(c2ccc(CCCCCC)cc2)c2c-4sc3cc(/C=C4\C(=O)c5c(csc5C)C4=C(C#N)C#N)sc23)cc1,5.26,-5.7,-3.81,-5.57,-3.92,,90.0,1:1,0.25%,,,,,
7695,10.1021/acsami.1c23196,CCCCCCCCCCCCc1csc(-c2cc3c(=O)n(CC(CCCCCC)CCCCCCCC)c(=O)c4cc(-c5sc(-c6cc7c(-c8cc(F)c(CC(CC)CCCC)s8)c8sccc8c(-c8cc(F)c(CC(CC)CCCC)s8)c7s6)c(CCCCCCCCCCCC)c5F)sc4c3s2)c1F,CCCCCCc1ccc(C2(c3ccc(CCCCCC)cc3)c3cc4c(cc3-c3sc5cc(/C=C6\C(=O)c7c(csc7C)C6=C(C#N)C#N)sc5c32)C(c2ccc(CCCCCC)cc2)(c2ccc(CCCCCC)cc2)c2c-4sc3cc(/C=C4\C(=O)c5c(csc5C)C4=C(C#N)C#N)sc23)cc1,0.48,-5.78,-3.82,-5.57,-3.92,,90.0,1:1,0.25%,,,,,
7696,10.1021/acsami.1c23196,COC(=O)C(C)(C)c1cc(C)cc(-c2sc3c4sc5cc(/C=C6/C(=O)c7cc(F)cc(c7)C(=O)/C6=C\c6cc(C(C)(C)C(=O)OC)c(-c7cc(C)cc(C(C)(C)C(=O)OC)c7)s6)sc5c4c(C(C)(C)C(=O)OC)ccc2-3)c1,CCCCCCCCCCCc1c(/C=C2\C(=O)c3ccccc3C2=C(C#N)C#N)sc2c1sc1c3c4nsnc4c4c5sc6c(CCCCCCCCCCC)c(/C=C7\C(=O)c8cc(-c9cccs9)ccc8C7=C(C#N)C#N)sc6c5n(CC(CCCCCCCC)CCCCCCCCCC)c4c3n(CC(CCCCCCCC)CCCCCCCCCC)c21,15.0,-5.34,-3.5,-5.68,-3.94,,,1:1,1%,,,,,
7697,10.1021/acsami.1c23196,CCCCCCCCCCCCc1csc(-c2cc3c(=O)n(CC(CCCCCC)CCCCCCCC)c(=O)c4cc(-c5cc(CCCCCCCCCCCC)c(-c6cc7c(-c8ccc(CC(CC)CCCC)s8)c8sccc8c(-c8ccc(CC(CC)CCCC)s8)c7s6)s5)sc4c3s2)c1,CCCCCCCCCCCc1c(/C=C2\C(=O)c3ccccc3C2=C(C#N)C#N)sc2c1sc1c3c4nsnc4c4c5sc6c(CCCCCCCCCCC)c(/C=C7\C(=O)c8cc(-c9cccs9)ccc8C7=C(C#N)C#N)sc6c5n(CC(CCCCCCCC)CCCCCCCCCC)c4c3n(CC(CCCCCCCC)CCCCCCCCCC)c21,15.06,-5.52,-3.63,-5.68,-3.94,,,1:1,0.5% vol,,,,,
7708,10.1038/s41467-022-31389-y,COC(=O)C(C)(C)c1cc(C)cc(-c2sc3c4sc5cc(/C=C6/C(=O)c7cc(F)cc(c7)C(=O)/C6=C\c6cc(C(C)(C)C(=O)OC)c(-c7cc(C)cc(C(C)(C)C(=O)OC)c7)s6)sc5c4c(C(C)(C)C(=O)OC)ccc2-3)c1,CCCCCCc1ccc(C2(c3ccc(CCCCCC)cc3)c3cc4c(cc3-c3sc5cc(/C=C6\C(=O)c7cc(F)c(F)cc7C6=C(C#N)C#N)sc5c32)C(c2ccc(CCCCCC)cc2)(c2ccc(CCCCCC)cc2)c2c-4sc3cc(/C=C4\C(=O)c5cc(F)c(F)cc5C4=C(C#N)C#N)sc23)cc1,13.08,-5.34,-3.5,-5.39,-3.41,,,,,conventional,PDINN,PEDOT:PSS,chloroform,
7709,10.1038/s41467-022-31389-y,CCCCC(CC)Cc1ccc(-c2c3cc(-c4ccc(-c5sc(-c6cccs6)c6c5C(=O)c5c(CC(CC)CCCC)sc(CC(CC)CCCC)c5C6=O)s4)sc3c(-c3ccc(CC(CC)CCCC)s3)c3ccsc23)s1,CCCCCCc1ccc(C2(c3ccc(CCCCCC)cc3)c3cc4c(cc3-c3sc5cc(C=C6C(=O)c7ccccc7C6=C(C#N)C#N)sc5c32)C(c2ccc(CCCCCC)cc2)(c2ccc(CCCCCC)cc2)c2c-4sc3cc(C=C4C(=O)c5ccccc5C4=C(C#N)C#N)sc23)cc1,10.66,-5.33,-3.53,-5.48,-3.83,,,,,conventional,PDINN,PEDOT:PSS,chloroform,
7710,10.1038/s41467-022-31389-y,COC(=O)C(C)(C)c1cc(C)cc(-c2sc3c4sc5cc(/C=C6/C(=O)c7cc(F)cc(c7)C(=O)/C6=C\c6cc(C(C)(C)C(=O)OC)c(-c7cc(C)cc(C(C)(C)C(=O)OC)c7)s6)sc5c4c(C(C)(C)C(=O)OC)ccc2-3)c1,CCCCCCCCCCCc1c(/C=C2\C(=O)c3cc(F)c(F)cc3C2=C(C#N)C#N)sc2c1sc1c3c4nsnc4c4c5sc6c(CCCCCCCCCCC)c(/C=C7\C(=O)c8cc(F)c(F)cc8C7=C(C#N)C#N)sc6c5n(CC(CC)CCCC)c4c3n(CC(CC)CCCC)c21,17.15,-5.34,-3.5,-5.64,-4.08,,,,,conventional,PDINN,PEDOT:PSS,chloroform,
7723,10.1021/acs.macromol.2c00515,CCCCC(CC)Cc1ccc(-c2c3cc(-c4ccc(-c5sc(-c6cccs6)c6c5C(=O)c5c(CC(CC)CCCC)sc(CC(CC)CCCC)c5C6=O)s4)sc3c(-c3ccc(CC(CC)CCCC)s3)c3ccsc23)s1,CCCCCCCCCCCc1c(/C=C2\C(=O)c3ccccc3C2=C(C#N)C#N)sc2c1sc1c3c4nsnc4c4c5sc6c(CCCCCCCCCCC)c(/C=C7\C(=O)c8cc(-c9cc(CC(CC)CCCC)c(-c%10nc%11sc(-c%12sccc%12CC(CC)CCCC)nc%11s%10)s9)ccc8C7=C(C#N)C#N)sc6c5n(CC(CCCCCCCC)CCCCCCCCCC)c4c3n(CC(CCCCCCCC)CCCCCCCCCC)c21,9.84,-5.38,-3.5,-5.68,-3.71,,130.0,1:1.2,2%,,,,,
7724,10.1021/acs.macromol.2c00515,CCCCC(CC)Cc1ccc(-c2c3cc(-c4ccc(-c5sc(-c6cccs6)c6c5C(=O)c5c(CC(CC)CCCC)sc(CC(CC)CCCC)c5C6=O)s4)sc3c(-c3ccc(CC(CC)CCCC)s3)c3ccsc23)s1,CCCCCCCCCCCc1c(/C=C2\C(=O)c3ccccc3C2=C(C#N)C#N)sc2c1sc1c3c4nsnc4c4c5sc6c(CCCCCCCCCCC)c(/C=C7\C(=O)c8cc(-c9sc(-c%10nc%11sc(-c%12cc(CC(CC)CCCC)cs%12)nc%11s%10)cc9CC(CC)CCCC)ccc8C7=C(C#N)C#N)sc6c5n(CC(CCCCCCCC)CCCCCCCCCC)c4c3n(CC(CCCCCCCC)CCCCCCCCCC)c21,12.73,-5.38,-3.5,-5.7,-3.76,,130.0,1:1.2,2%,,,,,
7758,10.3389/fchem.2022.846898,CCCCC(CC)COC(=O)c1sc2csc(-c3cc4c(C(CC)CCCC)c5sccc5c(C(CC)CCCC)c4s3)c2c1F,COC(=O)CCCC1(c2ccccc2)C23c4c5ccc6c7cc8c9c%10c(cc%11cc%12c%13c%14c(cc%15c%16ccc-5c2c%16c2c5c%16c%17c(c(c46)c7c9c%17c4c%10c%11c%13c4c%16c%14c%152)C513)C%12)C8,7.36,-5.2,-3.3,-6.1,-4.3,110.0,,1:1.5,3% v/v,,,,,
7761,10.1021/acsami.2c00764,CCCCC(CC)Cc1ccc(-c2nc3c(-c4ccc(-c5cc6c(-c7cc(Cl)c(CC(CC)CCCC)s7)c7sccc7c(-c7cc(Cl)c(CC(CC)CCCC)s7)c6s5)s4)cc(Cl)c(-c4cccs4)c3nc2-c2ccc(CC(CC)CCCC)s2)s1,CCCCCCCCCCCc1c(/C=C2\C(=O)c3cc(F)c(F)cc3C2=C(C#N)C#N)sc2c1sc1c3c4nsnc4c4c5sc6c(CCCCCCCCCCC)c(/C=C7\C(=O)c8cc(F)c(F)cc8C7=C(C#N)C#N)sc6c5n(CC(CC)CCCC)c4c3n(CC(CC)CCCC)c21,12.44,-5.47,-3.14,-5.65,-4.1,,,,,,,,,
7762,10.1021/acsami.2c00764,CCCCC(CC)Cc1sc(-c2nc3c(-c4ccc(-c5cc6c(-c7cc(Cl)c(CC(CC)CCCC)s7)c7sccc7c(-c7cc(Cl)c(CC(CC)CCCC)s7)c6s5)s4)cc(Cl)c(-c4cccs4)c3nc2-c2cc(Cl)c(CC(CC)CCCC)s2)cc1Cl,CCCCCCCCCCCc1c(/C=C2\C(=O)c3cc(F)c(F)cc3C2=C(C#N)C#N)sc2c1sc1c3c4nsnc4c4c5sc6c(CCCCCCCCCCC)c(/C=C7\C(=O)c8cc(F)c(F)cc8C7=C(C#N)C#N)sc6c5n(CC(CC)CCCC)c4c3n(CC(CC)CCCC)c21,12.95,-5.58,-3.27,-5.65,-4.1,,,,,,,,,
7763,10.1021/acsami.2c00764,CCCCC(CC)Cc1cc(-c2nc3c(-c4ccc(-c5cc6c(-c7cc(Cl)c(CC(CC)CCCC)s7)c7sccc7c(-c7cc(Cl)c(CC(CC)CCCC)s7)c6s5)s4)cc(Cl)c(-c4cccs4)c3nc2-c2cc(CC(CC)CCCC)c(Cl)s2)sc1Cl,CCCCCCCCCCCc1c(/C=C2\C(=O)c3cc(F)c(F)cc3C2=C(C#N)C#N)sc2c1sc1c3c4nsnc4c4c5sc6c(CCCCCCCCCCC)c(/C=C7\C(=O)c8cc(F)c(F)cc8C7=C(C#N)C#N)sc6c5n(CC(CC)CCCC)c4c3n(CC(CC)CCCC)c21,11.82,-5.54,-3.4,-5.65,-4.1,,,,,,,,,
7768,10.3390/polym14081554,CCCCCCCCCCC(CCCCCCCC)Cn1c2ccccc2c2nc3cc(F)c(F)c(-c4cccs4)c3nc21,CCCCCCCCCCCc1c(/C=C2\C(=O)c3cc(F)c(F)cc3C2=C(C#N)C#N)sc2c1sc1c3c4nsnc4c4c5sc6c(CCCCCCCCCCC)c(/C=C7\C(=O)c8cc(F)c(F)cc8C7=C(C#N)C#N)sc6c5n(CC(CC)CCCC)c4c3n(CC(CC)CCCC)c21,6.41,-5.58,-3.51,-5.65,-4.1,80.0,100.0,1:1,,conventional,PDINN,PEDOT:PSS,chloroform,
7772,10.1039/d2ra03062d,CCCCC(CC)Cc1ccc(-c2c3cc(-c4ccc(-c5sc(-c6cccs6)c6c5C(=O)c5c(CC(CC)CCCC)sc(CC(CC)CCCC)c5C6=O)s4)sc3c(-c3ccc(CC(CC)CCCC)s3)c3ccsc23)s1,CCCCCCCCCCC(CCCCCCCC)CN1C(=O)c2ccc3c4c(c(-c5ccc(-c6cccs6)s5)cc(c24)C1=O)C(=O)N(CC(CCCCCCCC)CCCCCCCCCC)C3=O,6.45,-5.33,-3.53,-5.9,-3.84,,,,,,,,,
7773,10.1039/d2ra03062d,CCCCC(CC)Cc1ccc(-c2c3cc(-c4ccc(-c5sc(-c6cccs6)c6c5C(=O)c5c(CC(CC)CCCC)sc(CC(CC)CCCC)c5C6=O)s4)sc3c(-c3ccc(CC(CC)CCCC)s3)c3ccsc23)s1,CCCCCCCCCCC(CCCCCCCC)CN1C(=O)c2ccc3c4c(c(-c5ccc(/C(C#N)=C/c6cc(OCC(CC)CCCC)c(/C=C(\C#N)c7ccc(-c8cc9c%10c(c(-c%11ccc(-c%12cccs%12)s%11)cc%11c%10c8C(=O)N(CC(CCCCCCCC)CCCCCCCCCC)C%11=O)C(=O)N(CC(CCCCCCCC)CCCCCCCCCC)C9=O)s7)cc6OCC(CC)CCCC)s5)cc(c24)C1=O)C(=O)N(CC(CCCCCCCC)CCCCCCCCCC)C3=O,6.7,-5.33,-3.53,-5.93,-3.87,,,,,,,,,
7816,10.1021/acsaem.2c02282,CCCCCCc1ccsc1,CCCCCCCCC1(CCCCCCCC)c2cc3c(cc2-c2sc(-c4ccc(/C=C5\SC(=S)N(CC)C5=O)c5nsnc45)cc21)C(CCCCCCCC)(CCCCCCCC)c1cc(-c2ccc(/C=C4\SC(=S)N(CC)C4=O)c4nsnc24)sc1-3,7.65,-5.0,-3.1,-5.45,-3.9,,,0:100,,,,,,
7817,10.1021/acsaem.2c02282,CCCCC(CC)COC(=O)c1sc2csc(-c3cc4c(-c5ccc(CC(CC)CCCC)s5)c5sccc5c(-c5ccc(CC(CC)CCCC)s5)c4s3)c2c1F,CCCCCCCCC1(CCCCCCCC)c2cc3c(cc2-c2sc(-c4ccc(/C=C5\SC(=S)N(CC)C5=O)c5nsnc45)cc21)C(CCCCCCCC)(CCCCCCCC)c1cc(-c2ccc(/C=C4\SC(=S)N(CC)C4=O)c4nsnc24)sc1-3,11.3,-5.25,-3.64,-5.45,-3.9,,,100:0,,,,,,
7834,10.1021/acs.chemmater.2c01827,COC(=O)C(C)(C)c1cc(C)cc(-c2sc3c4sc5cc(/C=C6/C(=O)c7cc(F)cc(c7)C(=O)/C6=C\c6cc(C(C)(C)C(=O)OC)c(-c7cc(C)cc(C(C)(C)C(=O)OC)c7)s6)sc5c4c(C(C)(C)C(=O)OC)ccc2-3)c1,CCCCCCC(CCCC)Cc1c(/C=C2\C(=O)c3cc(F)c(F)cc3C2=C(C#N)C#N)sc2c1SC1c3c(c4c(c5nsnc35)c3sc5c(CC(CCCC)CCCCCC)c(/C=C6\C(=O)c7cc(F)c(F)cc7C6=C(C#N)C#N)sc5c3n4CC(CC)CCCC)N(CC(CC)CCCC)C21,17.19,-5.46,-3.34,-5.68,-3.92,,110.0,1:1.2,0.25 vol%,conventional,,,,
7835,10.1021/acs.chemmater.2c01827,CCCCCCC(CCCC)Cc1csc(-c2c(C#N)c(C#N)c(-c3cc(CC(CCCC)CCCCCC)c(-c4cc5c(-c6cc(F)c(CC(CC)CCCC)s6)c6sc(-c7ccc(-c8sc(-c9ccc(-c%10cc%11c(-c%12cc(F)c(CC(CC)CCCC)s%12)c%12sccc%12c(-c%12cc(F)c(CC(CC)CCCC)s%12)c%11s%10)s9)c9c8C(=O)c8c(CC(CC)CCCC)sc(CC(CC)CCCC)c8C9=O)s7)cc6c(-c6cc(F)c(CC(CC)CCCC)s6)c5s4)s3)c3nsnc23)c1,CCCCCCC(CCCC)Cc1c(/C=C2\C(=O)c3cc(F)c(F)cc3C2=C(C#N)C#N)sc2c1SC1c3c(c4c(c5nsnc35)c3sc5c(CC(CCCC)CCCCCC)c(/C=C6\C(=O)c7cc(F)c(F)cc7C6=C(C#N)C#N)sc5c3n4CC(CC)CCCC)N(CC(CC)CCCC)C21,16.83,-5.54,-3.47,-5.68,-3.92,,110.0,1:1.2,0.25 vol%,conventional,,,,
7841,10.1021/acsami.2c16908,CCCCCCCCCCC(CCCCCCCC)Cc1csc(-c2c(F)c(F)c(-c3cc(CC(CCCCCCCC)CCCCCCCCCC)c(-c4ccc(-c5cccs5)s4)s3)c3nsnc23)c1,CCCCCCCCCCC(CCCCCCCC)CN1C(=O)c2ccc3c4ccc5c6c(cc(-c7ccc(-c8cccs8)s7)c(c7ccc(c2c37)C1=O)c64)C(=O)N(CC(CCCCCCCC)CCCCCCCCCC)C5=O,1.1,-5.3,-3.51,-6.1,-3.9,,,,,,,,,
7842,10.1021/acsami.2c16908,CCCCCCCCCCC(CCCCCCCC)Cc1csc(-c2c(F)c(F)c(-c3cc(CC(CCCCCCCC)CCCCCCCCCC)c(-c4ccc(-c5cccs5)s4)s3)c3nsnc23)c1,CCCCCCC(CC(F)(F)C(F)(F)C(F)(F)C(F)(F)F)N1C(=O)c2ccc3c4ccc5c6c(cc(-c7ccc(-c8cccs8)s7)c(c7ccc(c2c37)C1=O)c64)C(=O)N(C(CCCCCC)CC(F)(F)C(F)(F)C(F)(F)C(F)(F)F)C5=O,1.71,-5.3,-3.51,-5.65,-4.06,,,,,,,,,
7846,10.1002/adma.202206563,COC(=O)C(C)(C)c1cc(C)cc(-c2sc3c4sc5cc(/C=C6/C(=O)c7cc(F)cc(c7)C(=O)/C6=C\c6cc(C(C)(C)C(=O)OC)c(-c7cc(C)cc(C(C)(C)C(=O)OC)c7)s6)sc5c4c(C(C)(C)C(=O)OC)ccc2-3)c1,CCCCCCCCCCCc1c(/C=C2\C(=O)c3cc(F)c(F)cc3C2=C(C#N)C#N)sc2c1sc1c3c4nsnc4c4c5sc6c(CCCCCCCCCCC)c(/C=C7\C(=O)c8cc(F)c(F)cc8C7=C(C#N)C#N)sc6c5n(CC(CC)CCCC)c4c3n(CC(CC)CCCC)c21,16.93,-5.5,-3.61,-5.65,-3.9,,,,,,,,,
7847,10.1002/adma.202206563,COC(=O)C(C)(C)c1cc(C)cc(-c2sc3c4sc5cc(/C=C6/C(=O)c7cc(F)cc(c7)C(=O)/C6=C\c6cc(C(C)(C)C(=O)OC)c(-c7cc(C)cc(C(C)(C)C(=O)OC)c7)s6)sc5c4c(C(C)(C)C(=O)OC)ccc2-3)c1,CCCCCCCCCCCc1c(/C=C2\C(=O)c3cc(F)c(F)cc3C2=C(C#N)C#N)sc2c1sc1c3c4nsnc4c4c5sc6c(CCCCCCCCCCC)c(/C=C7/C(=O)c8cc(F)c(F)cc8C7=C(C#N)C#N)sc6c5n(CC(CC)CCCC)c4c3n(CCCCCCOc3ccc(OCCCCCCn4c5c6sc(/C=C7\C(=O)c8cc(F)c(F)cc8C7=C(C#N)C#N)c(CCCCCCCCCCC)c6sc5c5c6nsnc6c6c7sc8c(CCCCCCCCCCC)c(/C=C9/C(=O)c%10cc(F)c(F)cc%10C9=C(C#N)C#N)sc8c7n(CC(CC)CCCC)c6c54)cc3)c21,16.46,-5.5,-3.61,-5.7,-3.93,,,,,,,,,
7849,10.1002/adma.202206563,COC(=O)C(C)(C)c1cc(C)cc(-c2sc3c4sc5cc(/C=C6/C(=O)c7cc(F)cc(c7)C(=O)/C6=C\c6cc(C(C)(C)C(=O)OC)c(-c7cc(C)cc(C(C)(C)C(=O)OC)c7)s6)sc5c4c(C(C)(C)C(=O)OC)ccc2-3)c1,CCCCCCCCCCCc1c(/C=C2\C(=O)c3cc(F)c(F)cc3C2=C(C#N)C#N)sc2c1sc1c3c4nsnc4c4c5sc6c(CCCCCCCCCCC)c(/C=C7/C(=O)c8cc(F)c(F)cc8C7=C(C#N)C#N)sc6c5n(CC(CC)CCCC)c4c3n(CCCCCCCCCCOc3ccc(OCCCCCCCCCCn4c5c6sc(/C=C7\C(=O)c8cc(F)c(F)cc8C7=C(C#N)C#N)c(CCCCCCCCCCC)c6sc5c5c6nsnc6c6c7sc8c(CCCCCCCCCCC)c(/C=C9/C(=O)c%10cc(F)c(F)cc%10C9=C(C#N)C#N)sc8c7n(CC(CC)CCCC)c6c54)cc3)c21,17.33,-5.5,-3.61,-5.72,-3.95,,,,,,,,,
7868,10.1039/d3ee02354k,COC(=O)C(C)(C)c1cc(C)cc(-c2sc3c4sc5cc(/C=C6/C(=O)c7cc(F)cc(c7)C(=O)/C6=C\c6cc(C(C)(C)C(=O)OC)c(-c7cc(C)cc(C(C)(C)C(=O)OC)c7)s6)sc5c4c(C(C)(C)C(=O)OC)ccc2-3)c1,CCCCCCCCCCCc1c(/C=C2\C(=O)c3cc(F)c(F)cc3C2=C(C#N)C#N)sc2c1sc1c3c4nsnc4c4c5sc6c(CCCCCCCCCCC)c(/C=C7\C(=O)c8cc(F)c(F)cc8C7=C(C#N)C#N)sc6c5n(CC(CC)CCCC)c4c3n(CC(CC)CCCC)c21,14.8,-5.5,-3.61,-5.65,-4.1,,,,,,,,,
7869,10.1039/d3ee02354k,CCCCCCc1ccsc1,CCCCCCCCCCCc1c(/C=C2\C(=O)c3cc(F)c(F)cc3C2=C(C#N)C#N)sc2c1sc1c3c4nsnc4c4c5sc6c(CCCCCCCCCCC)c(/C=C7\C(=O)c8cc(F)c(F)cc8C7=C(C#N)C#N)sc6c5n(CC(CC)CCCC)c4c3n(CC(CC)CCCC)c21,2.2,-5.2,-3.3,-5.65,-4.1,,,,,,,,,
7923,10.1039/d2ee03535a,CCCCCCC(CCCC)Cc1csc(-c2cc3c(s2)-c2sc(-c4cc(CC(CCCC)CCCCCC)c(-c5cc6c(-c7cc(F)c(CC(CC)CCCC)s7)c7sccc7c(-c7cc(F)c(CC(CC)CCCC)s7)c6s5)s4)cc2[C@H]2N=CC=N[C@H]32)c1,CCCCCCCCCCCc1c(/C=C2\C(=O)c3ccccc3C2=C(C#N)C#N)sc2c1sc1c3c4nsnc4c4c5sc6c(CCCCCCCCCCC)c(/C=C7\C(=O)c8cc(-c9cccs9)ccc8C7=C(C#N)C#N)sc6c5n(CC(CCCCCCCC)CCCCCCCCCC)c4c3n(CC(CCCCCCCC)CCCCCCCCCC)c21,17.2,-5.48,-3.62,-5.66,-3.7,,,,,,,,,
7924,10.1039/d2ee03535a,CCCCCCC(CCCC)Cc1csc(-c2cc3c4nccnc4c4cc(-c5cc(CC(CCCC)CCCCCC)c(-c6cc7c(-c8cc(F)c(CC(CC)CCCC)s8)c8sc(-c9ccc(-c%10sc(-c%11ccc(-c%12cc%13c(-c%14cc(F)c(CC(CC)CCCC)s%14)c%14sccc%14c(-c%14cc(F)c(CC(CC)CCCC)s%14)c%13s%12)s%11)c%11c%10C(=O)c%10c(CC(CC)CCCC)sc(CC(CC)CCCC)c%10C%11=O)s9)cc8c(-c8cc(F)c(CC(CC)CCCC)s8)c7s6)s5)sc4c3s2)c1,CCCCCCCCCCCc1c(/C=C2\C(=O)c3ccccc3C2=C(C#N)C#N)sc2c1sc1c3c4nsnc4c4c5sc6c(CCCCCCCCCCC)c(/C=C7\C(=O)c8cc(-c9cccs9)ccc8C7=C(C#N)C#N)sc6c5n(CC(CCCCCCCC)CCCCCCCCCC)c4c3n(CC(CCCCCCCC)CCCCCCCCCC)c21,18.1,-5.45,-3.59,-5.66,-3.7,,,,,,,,,
7925,10.1039/d2ee03535a,CCCCC(CC)Cc1sc(-c2c3cc(-c4ccc(-c5sc(-c6cccs6)c6c5C(=O)c5c(CC(CC)CCCC)sc(CC(CC)CCCC)c5C6=O)s4)sc3c(-c3cc(F)c(CC(CC)CCCC)s3)c3ccsc23)cc1F,CCCCCCCCCCCc1c(/C=C2\C(=O)c3ccccc3C2=C(C#N)C#N)sc2c1sc1c3c4nsnc4c4c5sc6c(CCCCCCCCCCC)c(/C=C7\C(=O)c8cc(-c9cccs9)ccc8C7=C(C#N)C#N)sc6c5n(CC(CCCCCCCC)CCCCCCCCCC)c4c3n(CC(CCCCCCCC)CCCCCCCCCC)c21,16.1,-5.36,-3.33,-5.66,-3.7,,,,,,,,,
7959,10.1039/d3ee02700g,CCCCCCC(CCCC)Cc1csc(-c2cc3c4nccnc4c4cc(-c5cc(CC(CCCC)CCCCCC)c(-c6cc7sc8c(-c9cc(Cl)c(CC(CC)CCCC)s9)c9c(sc%10ccsc%109)c(-c9cc(Cl)c(CC(CC)CCCC)s9)c8c7s6)s5)sc4c3s2)c1,CCCCCCCCn1nc2c(/C=c3\sc(=C(C#N)C#N)n(CC)c3=O)ccc(-c3cc4c(s3)-c3cc5c(cc3C4(c3ccc(CCCCCC)cc3)c3ccc(CCCCCC)cc3)-c3sc(-c4ccc(/C=c6\sc(=C(C#N)C#N)n(CC)c6=O)c6nn(CCCCCCCC)nc46)cc3C5(c3ccc(CCCCCC)cc3)c3ccc(CCCCCC)cc3)c2n1,10.5,-5.23,-2.67,-5.62,-3.67,,,,,,,,,
7960,10.1039/d3ee02700g,CCCCCCC(CCCC)Cc1csc(-c2cc3c4nccnc4c4cc(-c5cc(CC(CCCC)CCCCCC)c(-c6cc7sc8c(-c9cc(Cl)c(CC(CC)CCCC)s9)c9c(sc%10ccsc%109)c(-c9cc(Cl)c(CC(CC)CCCC)s9)c8c7s6)s5)sc4c3s2)c1,CCCCCCCCCCCc1c(/C=C2\C(=O)c3ccccc3C2=C(C#N)C#N)sc2c1sc1c3c4nsnc4c4c5sc6c(CCCCCCCCCCC)c(/C=C7\C(=O)c8cc(-c9cccs9)ccc8C7=C(C#N)C#N)sc6c5n(CC(CCCCCCCC)CCCCCCCCCC)c4c3n(CC(CCCCCCCC)CCCCCCCCCC)c21,16.8,-5.23,-2.67,-5.68,-3.94,,,,,,,,,
7994,10.1039/d2py01329k,CCCCCCCCCCC(CCCCCCCC)CNC(=O)c1ccsc1-c1cnc(-c2sc(-c3cc4c(OCC(CCCCCCCC)CCCCCCCCCC)c5sccc5c(OCC(CCCCCCCC)CCCCCCCCCC)c4s3)cc2C(=O)NCC(CCCCCCCC)CCCCCCCCCC)cn1,CCCCCCCCCCCc1c(/C=C2\C(=O)c3cc(F)c(F)cc3C2=C(C#N)C#N)sc2c1sc1c3c4nsnc4c4c5sc6c(CCCCCCCCCCC)c(/C=C7\C(=O)c8cc(F)c(F)cc8C7=C(C#N)C#N)sc6c5n(CC(CC)CCCC)c4c3n(CC(CC)CCCC)c21,0.1,-5.38,-3.38,-5.65,-4.1,,,,,,,,,
7995,10.1039/d2py01329k,CCCCCCCCCCC(CCCCCCCC)COC(=O)Nc1ccsc1-c1cnc(-c2sc(-c3cc4c(OCC(CCCCCCCC)CCCCCCCCCC)c5sccc5c(OCC(CCCCCCCC)CCCCCCCCCC)c4s3)cc2NC(=O)OCC(CCCCCCCC)CCCCCCCCCC)cn1,CCCCCCCCCCCc1c(/C=C2\C(=O)c3cc(F)c(F)cc3C2=C(C#N)C#N)sc2c1sc1c3c4nsnc4c4c5sc6c(CCCCCCCCCCC)c(/C=C7\C(=O)c8cc(F)c(F)cc8C7=C(C#N)C#N)sc6c5n(CC(CC)CCCC)c4c3n(CC(CC)CCCC)c21,5.2,-5.32,-3.41,-5.65,-4.1,,,,,,,,,
7996,10.1039/d2py01329k,CCCCCCCCCCC(CCCCCCCC)COC(=O)Nc1ccsc1-c1cnc(-c2sc(-c3cc4c(OCC(CCCCCCCC)CCCCCCCCCC)c5sccc5c(OCC(CCCCCCCC)CCCCCCCCCC)c4s3)cc2NC(=O)OCC(CCCCCCCC)CCCCCCCCCC)cn1,CCCCCCCCCCCc1c(/C=C2\C(=O)c3cc(F)c(F)cc3C2=C(C#N)C#N)sc2c1sc1c3c4nsnc4c4c5sc6c(CCCCCCCCCCC)c(/C=C7\C(=O)c8cc(F)c(F)cc8C7=C(C#N)C#N)sc6c5n(CC(CC)CCCC)c4c3n(CC(CC)CCCC)c21,7.9,-5.33,-3.45,-5.65,-4.1,,,,,,,,,
39730,10.1002/adfm.201909535,COC(=O)C(C)(C)c1cc(C)cc(-c2sc3c4sc5cc(/C=C6/C(=O)c7cc(F)cc(c7)C(=O)/C6=C\c6cc(C(C)(C)C(=O)OC)c(-c7cc(C)cc(C(C)(C)C(=O)OC)c7)s6)sc5c4c(C(C)(C)C(=O)OC)ccc2-3)c1,CCCCCCC1(CCCCCC)c2cc3c(cc2-c2sc(/C=C4\C(=O)c5ccccc5C4=C(C#N)C#N)cc21)C(CCCCCC)(CCCCCC)c1cc(/C=C2\C(=O)c4ccccc4C2=C(C#N)C#N)sc1-3,9.8,-5.56,-3.65,-5.69,-3.91,110.0,,1:1,,conventional,,PEDOT:PSS,,
39744,10.1002/adfm.202106846,COC(=O)C(C)(C)c1cc(C)cc(-c2sc3c4sc5cc(/C=C6/C(=O)c7cc(F)cc(c7)C(=O)/C6=C\c6cc(C(C)(C)C(=O)OC)c(-c7cc(C)cc(C(C)(C)C(=O)OC)c7)s6)sc5c4c(C(C)(C)C(=O)OC)ccc2-3)c1,CCCCCCCCCCCc1c(/C=C2\C(=O)c3cc(F)c(F)cc3C2=C(C#N)C#N)sc2c1sc1c3c4nsnc4c4c5sc6c(CCCCCCCCCCC)c(/C=C7\C(=O)c8cc(F)c(F)cc8C7=C(C#N)C#N)sc6c5n(CC(CC)CCCC)c4c3n(CC(CC)CCCC)c21,16.58,-5.56,-3.65,-5.65,-4.09,,,,,conventional,,,,
39745,10.1002/adfm.202106846,COC(=O)C(C)(C)c1cc(C)cc(-c2sc3c4sc5cc(/C=C6/C(=O)c7cc(F)cc(c7)C(=O)/C6=C\c6cc(C(C)(C)C(=O)OC)c(-c7cc(C)cc(C(C)(C)C(=O)OC)c7)s6)sc5c4c(C(C)(C)C(=O)OC)ccc2-3)c1,CCCCCCCCCCCc1c(/C=C2\C(=O)c3cc(F)c(F)cc3C2=C(C#N)C#N)sc2c1sc1c3c4nsnc4c4c5sc6c(CCCCCCCCCCC)c(/C=C7\C(=O)c8cc(F)c(F)cc8C7=C(C#N)C#N)sc6c5n(CC(CC)CCCC)c4c3n(CC(CC)CCCC)c21,17.38,-5.56,-3.65,-5.65,-4.09,,,,,,,,,
39750,10.1002/adfm.202106846,COC(=O)C(C)(C)c1cc(C)cc(-c2sc3c4sc5cc(/C=C6/C(=O)c7cc(F)cc(c7)C(=O)/C6=C\c6cc(C(C)(C)C(=O)OC)c(-c7cc(C)cc(C(C)(C)C(=O)OC)c7)s6)sc5c4c(C(C)(C)C(=O)OC)ccc2-3)c1,CCCCCCCCCc1c(C=C2C(=O)c3cc(Cl)c(Cl)cc3C2=C(C#N)C#N)sc2c1sc1c3c4nsnc4c4c5sc6c(CCCCCCCCC)c(C=C7C(=O)c8cc(Cl)c(Cl)cc8C7=C(C#N)C#N)sc6c5n(CC(CCCC)CCCCCC)c4c3n(CC(CCCC)CCCCCC)c21,17.28,-5.56,-3.65,-5.68,-3.9,,,,,conventional,,,,
39751,10.1002/adfm.202106846,COC(=O)C(C)(C)c1cc(C)cc(-c2sc3c4sc5cc(/C=C6/C(=O)c7cc(F)cc(c7)C(=O)/C6=C\c6cc(C(C)(C)C(=O)OC)c(-c7cc(C)cc(C(C)(C)C(=O)OC)c7)s6)sc5c4c(C(C)(C)C(=O)OC)ccc2-3)c1,CCCCCCCCCc1c(C=C2C(=O)c3cc(Cl)c(Cl)cc3C2=C(C#N)C#N)sc2c1sc1c3c4nsnc4c4c5sc6c(CCCCCCCCC)c(C=C7C(=O)c8cc(Cl)c(Cl)cc8C7=C(C#N)C#N)sc6c5n(CC(CCCC)CCCCCC)c4c3n(CC(CCCC)CCCCCC)c21,18.0,-5.56,-3.65,-5.68,-3.9,,,,,,,,,
39752,10.1002/adfm.202106846,COC(=O)C(C)(C)c1cc(C)cc(-c2sc3c4sc5cc(/C=C6/C(=O)c7cc(F)cc(c7)C(=O)/C6=C\c6cc(C(C)(C)C(=O)OC)c(-c7cc(C)cc(C(C)(C)C(=O)OC)c7)s6)sc5c4c(C(C)(C)C(=O)OC)ccc2-3)c1,CCCCCCC(CCCC)Cn1c2cc(/C=C3\C(=O)c4cc(F)c(F)cc4C3=C(C#N)C#N)sc2c2sc3c(OCC(CC)CCCC)c4c(sc5c6sc(/C=C7\C(=O)c8cc(F)c(F)cc8C7=C(C#N)C#N)cc6n(CC(CCCC)CCCCCC)c54)c(OCC(CC)CCCC)c3c21,15.4,-5.56,-3.65,-5.6,-3.91,,,,,conventional,,,,
39753,10.1002/adfm.202106846,COC(=O)C(C)(C)c1cc(C)cc(-c2sc3c4sc5cc(/C=C6/C(=O)c7cc(F)cc(c7)C(=O)/C6=C\c6cc(C(C)(C)C(=O)OC)c(-c7cc(C)cc(C(C)(C)C(=O)OC)c7)s6)sc5c4c(C(C)(C)C(=O)OC)ccc2-3)c1,CCCCCCC(CCCC)Cn1c2cc(/C=C3\C(=O)c4cc(F)c(F)cc4C3=C(C#N)C#N)sc2c2sc3c(OCC(CC)CCCC)c4c(sc5c6sc(/C=C7\C(=O)c8cc(F)c(F)cc8C7=C(C#N)C#N)cc6n(CC(CCCC)CCCCCC)c54)c(OCC(CC)CCCC)c3c21,16.35,-5.56,-3.65,-5.6,-3.91,,,,,,,,,
39754,10.1002/adfm.202106846,CCCCCCC(CCCC)Cc1csc(-c2cc3c4nsnc4c4cc(-c5cc(CC(CCCC)CCCCCC)c(-c6cc7c(-c8cc(F)c(CC(CC)CCCC)s8)c8sccc8c(-c8cc(F)c(CC(CC)CCCC)s8)c7s6)s5)sc4c3s2)c1,CCCCCCCCCCCc1c(/C=C2\C(=O)c3cc(F)c(F)cc3C2=C(C#N)C#N)sc2c1sc1c3c4nsnc4c4c5sc6c(CCCCCCCCCCC)c(/C=C7\C(=O)c8cc(F)c(F)cc8C7=C(C#N)C#N)sc6c5n(CC(CC)CCCC)c4c3n(CC(CC)CCCC)c21,17.73,-5.51,-2.77,-5.65,-4.09,,,,,conventional,,,,
39755,10.1002/adfm.202106846,CCCCCCC(CCCC)Cc1csc(-c2cc3c4nsnc4c4cc(-c5cc(CC(CCCC)CCCCCC)c(-c6cc7c(-c8cc(F)c(CC(CC)CCCC)s8)c8sccc8c(-c8cc(F)c(CC(CC)CCCC)s8)c7s6)s5)sc4c3s2)c1,CCCCCCCCCCCc1c(/C=C2\C(=O)c3cc(F)c(F)cc3C2=C(C#N)C#N)sc2c1sc1c3c4nsnc4c4c5sc6c(CCCCCCCCCCC)c(/C=C7\C(=O)c8cc(F)c(F)cc8C7=C(C#N)C#N)sc6c5n(CC(CC)CCCC)c4c3n(CC(CC)CCCC)c21,18.37,-5.51,-2.77,-5.65,-4.09,,,,,,,,,
39760,10.1002/adfm.202112511,COC(=O)C(C)(C)c1cc(C)cc(-c2sc3c4sc5cc(/C=C6/C(=O)c7cc(F)cc(c7)C(=O)/C6=C\c6cc(C(C)(C)C(=O)OC)c(-c7cc(C)cc(C(C)(C)C(=O)OC)c7)s6)sc5c4c(C(C)(C)C(=O)OC)ccc2-3)c1,CCCCCCCCCc1c(C=C2C(=O)c3cc(Cl)c(Cl)cc3C2=C(C#N)C#N)sc2c1sc1c3c4nsnc4c4c5sc6c(CCCCCCCCC)c(C=C7C(=O)c8cc(Cl)c(Cl)cc8C7=C(C#N)C#N)sc6c5n(CC(CCCC)CCCCCC)c4c3n(CC(CCCC)CCCCCC)c21,18.11,-5.56,-3.65,-5.68,-3.9,,,,,conventional,PFN-Br,PEDOT:PSS,,
39764,10.1002/adfm.202209152,COC(=O)C(C)(C)c1cc(C)cc(-c2sc3c4sc5cc(/C=C6/C(=O)c7cc(F)cc(c7)C(=O)/C6=C\c6cc(C(C)(C)C(=O)OC)c(-c7cc(C)cc(C(C)(C)C(=O)OC)c7)s6)sc5c4c(C(C)(C)C(=O)OC)ccc2-3)c1,CCCCCCCCCCCc1c(/C=C2\C(=O)c3cc(F)c(F)cc3C2=C(C#N)C#N)sc2c1sc1c3c4nsnc4c4c5sc6c(CCCCCCCCCCC)c(/C=C7\C(=O)c8cc(F)c(F)cc8C7=C(C#N)C#N)sc6c5n(CC(CC)CCCC)c4c3n(CC(CC)CCCC)c21,15.46,-5.56,-3.65,-5.65,-4.09,,,,,,,,,
39765,10.1002/adfm.202209152,COC(=O)C(C)(C)c1cc(C)cc(-c2sc3c4sc5cc(/C=C6/C(=O)c7cc(F)cc(c7)C(=O)/C6=C\c6cc(C(C)(C)C(=O)OC)c(-c7cc(C)cc(C(C)(C)C(=O)OC)c7)s6)sc5c4c(C(C)(C)C(=O)OC)ccc2-3)c1,CCCCCCCCCCCc1c(/C=C2\C(=O)c3cc(F)c(F)cc3C2=C(C#N)C#N)sc2c1sc1c3c4nsnc4c4c5sc6c(CCCCCCCCCCC)c(/C=C7\C(=O)c8cc(F)c(F)cc8C7=C(C#N)C#N)sc6c5n(CC(CC)CCCC)c4c3n(CC(CC)CCCC)c21,15.91,-5.56,-3.65,-5.65,-4.09,,100.0,,,,,,,
39766,10.1002/adfm.202209152,COC(=O)C(C)(C)c1cc(C)cc(-c2sc3c4sc5cc(/C=C6/C(=O)c7cc(F)cc(c7)C(=O)/C6=C\c6cc(C(C)(C)C(=O)OC)c(-c7cc(C)cc(C(C)(C)C(=O)OC)c7)s6)sc5c4c(C(C)(C)C(=O)OC)ccc2-3)c1,CCCCCCCCCCCc1c(/C=C2\C(=O)c3cc(F)c(F)cc3C2=C(C#N)C#N)sc2c1sc1c3c4nsnc4c4c5sc6c(CCCCCCCCCCC)c(/C=C7\C(=O)c8cc(F)c(F)cc8C7=C(C#N)C#N)sc6c5n(CC(CC)CCCC)c4c3n(CC(CC)CCCC)c21,16.71,-5.56,-3.65,-5.65,-4.09,,120.0,,,,,,,
39767,10.1002/adfm.202209152,COC(=O)C(C)(C)c1cc(C)cc(-c2sc3c4sc5cc(/C=C6/C(=O)c7cc(F)cc(c7)C(=O)/C6=C\c6cc(C(C)(C)C(=O)OC)c(-c7cc(C)cc(C(C)(C)C(=O)OC)c7)s6)sc5c4c(C(C)(C)C(=O)OC)ccc2-3)c1,CCCCCCCCCCCc1c(/C=C2\C(=O)c3cc(F)c(F)cc3C2=C(C#N)C#N)sc2c1sc1c3c4nsnc4c4c5sc6c(CCCCCCCCCCC)c(/C=C7\C(=O)c8cc(F)c(F)cc8C7=C(C#N)C#N)sc6c5n(CC(CC)CCCC)c4c3n(CC(CC)CCCC)c21,17.36,-5.56,-3.65,-5.65,-4.09,,150.0,,,,,,,
39768,10.1002/adfm.202209152,COC(=O)C(C)(C)c1cc(C)cc(-c2sc3c4sc5cc(/C=C6/C(=O)c7cc(F)cc(c7)C(=O)/C6=C\c6cc(C(C)(C)C(=O)OC)c(-c7cc(C)cc(C(C)(C)C(=O)OC)c7)s6)sc5c4c(C(C)(C)C(=O)OC)ccc2-3)c1,CCCCCCCCCCCc1c(/C=C2\C(=O)c3cc(F)c(F)cc3C2=C(C#N)C#N)sc2c1sc1c3c4nsnc4c4c5sc6c(CCCCCCCCCCC)c(/C=C7\C(=O)c8cc(F)c(F)cc8C7=C(C#N)C#N)sc6c5n(CC(CC)CCCC)c4c3n(CC(CC)CCCC)c21,15.68,-5.56,-3.65,-5.65,-4.09,,180.0,,,,,,,
