Repository: JiYiqaq/PCE-KA-GNN

# Data directory

- `raw/Active_Database.csv` is the immutable source dataset bundled under CC BY 4.0. Do not overwrite it with processed data.
- `processed/` is created and populated by the training pipeline. Generated `.pt` and `.pth` caches are intentionally ignored by Git because they can exceed GitHub's normal single-file limit.

See `../DATA_LICENSE.md` for provenance, license and checksum information.

File: data/processed/device_records.csv (part 28 of 250)
record_id,doi,donor_smiles,acceptor_smiles,pce,homo_d,lumo_d,homo_a,lumo_a,active_layer_thickness,annealing_temp,d_a_ratio,additive_ratio,device_type,etl_canonical,htl_canonical,solvent_canonical,additive_canonical
39769,10.1002/adfm.202209152,COC(=O)C(C)(C)c1cc(C)cc(-c2sc3c4sc5cc(/C=C6/C(=O)c7cc(F)cc(c7)C(=O)/C6=C\c6cc(C(C)(C)C(=O)OC)c(-c7cc(C)cc(C(C)(C)C(=O)OC)c7)s6)sc5c4c(C(C)(C)C(=O)OC)ccc2-3)c1,CCCCCCCCCCCc1c(/C=C2\C(=O)c3cc(F)c(F)cc3C2=C(C#N)C#N)sc2c1sc1c3c4nsnc4c4c5sc6c(CCCCCCCCCCC)c(/C=C7\C(=O)c8cc(F)c(F)cc8C7=C(C#N)C#N)sc6c5n(CC(CC)CCCC)c4c3n(CC(CC)CCCC)c21,16.07,-5.56,-3.65,-5.65,-4.09,,,,,,,,,
39770,10.1002/adfm.202209768,COC(=O)C(C)(C)c1cc(C)cc(-c2sc3c4sc5cc(/C=C6/C(=O)c7cc(F)cc(c7)C(=O)/C6=C\c6cc(C(C)(C)C(=O)OC)c(-c7cc(C)cc(C(C)(C)C(=O)OC)c7)s6)sc5c4c(C(C)(C)C(=O)OC)ccc2-3)c1,CCCCCCc1ccc(C2(c3ccc(CCCCCC)cc3)c3cc4c(cc3-c3sc5cc(/C=C6\C(=O)c7cc(F)c(F)cc7C6=C(C#N)C#N)sc5c32)C(c2ccc(CCCCCC)cc2)(c2ccc(CCCCCC)cc2)c2c-4sc3cc(/C=C4\C(=O)c5cc(F)c(F)cc5C4=C(C#N)C#N)sc23)cc1,11.8,-5.49,-3.64,-5.66,-4.14,,,1:1,,inverted,ZnO,,,
39771,10.1002/adfm.202209768,COC(=O)C(C)(C)c1cc(C)cc(-c2sc3c4sc5cc(/C=C6/C(=O)c7cc(F)cc(c7)C(=O)/C6=C\c6cc(C(C)(C)C(=O)OC)c(-c7cc(C)cc(C(C)(C)C(=O)OC)c7)s6)sc5c4c(C(C)(C)C(=O)OC)ccc2-3)c1,CCCCCCc1ccc(C2(c3ccc(CCCCCC)cc3)c3cc4c(cc3-c3sc5cc(/C=C6\C(=O)c7cc(F)c(F)cc7C6=C(C#N)C#N)sc5c32)C(c2ccc(CCCCCC)cc2)(c2ccc(CCCCCC)cc2)c2c-4sc3cc(/C=C4\C(=O)c5cc(F)c(F)cc5C4=C(C#N)C#N)sc23)cc1,11.1,-5.49,-3.64,-5.66,-4.14,,,1:1,,inverted,ZnO,,,
39772,10.1002/adfm.202209768,COC(=O)C(C)(C)c1cc(C)cc(-c2sc3c4sc5cc(/C=C6/C(=O)c7cc(F)cc(c7)C(=O)/C6=C\c6cc(C(C)(C)C(=O)OC)c(-c7cc(C)cc(C(C)(C)C(=O)OC)c7)s6)sc5c4c(C(C)(C)C(=O)OC)ccc2-3)c1,CCCCCCc1ccc(C2(c3ccc(CCCCCC)cc3)c3cc4c(cc3-c3sc5cc(/C=C6\C(=O)c7cc(F)c(F)cc7C6=C(C#N)C#N)sc5c32)C(c2ccc(CCCCCC)cc2)(c2ccc(CCCCCC)cc2)c2c-4sc3cc(/C=C4\C(=O)c5cc(F)c(F)cc5C4=C(C#N)C#N)sc23)cc1,10.8,-5.49,-3.64,-5.66,-4.14,,,1:1,,inverted,ZnO,,,
39773,10.1002/adfm.202209768,COC(=O)C(C)(C)c1cc(C)cc(-c2sc3c4sc5cc(/C=C6/C(=O)c7cc(F)cc(c7)C(=O)/C6=C\c6cc(C(C)(C)C(=O)OC)c(-c7cc(C)cc(C(C)(C)C(=O)OC)c7)s6)sc5c4c(C(C)(C)C(=O)OC)ccc2-3)c1,CCCCCCc1ccc(C2(c3ccc(CCCCCC)cc3)c3cc4c(cc3-c3sc5cc(/C=C6\C(=O)c7cc(F)c(F)cc7C6=C(C#N)C#N)sc5c32)C(c2ccc(CCCCCC)cc2)(c2ccc(CCCCCC)cc2)c2c-4sc3cc(/C=C4\C(=O)c5cc(F)c(F)cc5C4=C(C#N)C#N)sc23)cc1,10.7,-5.49,-3.64,-5.66,-4.14,,,1:1,,inverted,ZnO,,,
39774,10.1002/adfm.202214956,COC(=O)C(C)(C)c1cc(C)cc(-c2sc3c4sc5cc(/C=C6/C(=O)c7cc(F)cc(c7)C(=O)/C6=C\c6cc(C(C)(C)C(=O)OC)c(-c7cc(C)cc(C(C)(C)C(=O)OC)c7)s6)sc5c4c(C(C)(C)C(=O)OC)ccc2-3)c1,CCCCCCCCCCCc1c(/C=C2\C(=O)c3cc(F)c(F)cc3C2=C(C#N)C#N)sc2c1sc1c3c4nsnc4c4c5sc6c(CCCCCCCCCCC)c(/C=C7\C(=O)c8cc(F)c(F)cc8C7=C(C#N)C#N)sc6c5n(CC(CC)CCCC)c4c3n(CC(CC)CCCC)c21,16.5,-5.56,-3.65,-5.65,-4.09,,,,,conventional,PDINN,PEDOT:PSS,,
39775,10.1002/adfm.202214956,COC(=O)C(C)(C)c1cc(C)cc(-c2sc3c4sc5cc(/C=C6/C(=O)c7cc(F)cc(c7)C(=O)/C6=C\c6cc(C(C)(C)C(=O)OC)c(-c7cc(C)cc(C(C)(C)C(=O)OC)c7)s6)sc5c4c(C(C)(C)C(=O)OC)ccc2-3)c1,CCCCCCCCCCCc1c(/C=C2\C(=O)c3cc(F)c(F)cc3C2=C(C#N)C#N)sc2c1sc1c3c4nsnc4c4c5sc6c(CCCCCCCCCCC)c(/C=C7\C(=O)c8cc(F)c(F)cc8C7=C(C#N)C#N)sc6c5n(CC(CC)CCCC)c4c3n(CC(CC)CCCC)c21,16.0,-5.56,-3.65,-5.65,-4.09,,,,,inverted,ZnO,PEDOT:F,,
39776,10.1002/adfm.202214956,COC(=O)C(C)(C)c1cc(C)cc(-c2sc3c4sc5cc(/C=C6/C(=O)c7cc(F)cc(c7)C(=O)/C6=C\c6cc(C(C)(C)C(=O)OC)c(-c7cc(C)cc(C(C)(C)C(=O)OC)c7)s6)sc5c4c(C(C)(C)C(=O)OC)ccc2-3)c1,CCCCCCCCCCCc1c(/C=C2\C(=O)c3cc(F)c(F)cc3C2=C(C#N)C#N)sc2c1sc1c3c4nsnc4c4c5sc6c(CCCCCCCCCCC)c(/C=C7\C(=O)c8cc(F)c(F)cc8C7=C(C#N)C#N)sc6c5n(CC(CC)CCCC)c4c3n(CC(CC)CCCC)c21,15.3,-5.56,-3.65,-5.65,-4.09,0.0,,,,conventional,,,,
39777,10.1002/adfm.202214956,COC(=O)C(C)(C)c1cc(C)cc(-c2sc3c4sc5cc(/C=C6/C(=O)c7cc(F)cc(c7)C(=O)/C6=C\c6cc(C(C)(C)C(=O)OC)c(-c7cc(C)cc(C(C)(C)C(=O)OC)c7)s6)sc5c4c(C(C)(C)C(=O)OC)ccc2-3)c1,CCCCCCCCCCCc1c(/C=C2\C(=O)c3cc(F)c(F)cc3C2=C(C#N)C#N)sc2c1sc1c3c4nsnc4c4c5sc6c(CCCCCCCCCCC)c(/C=C7\C(=O)c8cc(F)c(F)cc8C7=C(C#N)C#N)sc6c5n(CC(CC)CCCC)c4c3n(CC(CC)CCCC)c21,10.4,-5.56,-3.65,-5.65,-4.09,2.0,,,,conventional,,,,
39778,10.1002/adfm.202214956,COC(=O)C(C)(C)c1cc(C)cc(-c2sc3c4sc5cc(/C=C6/C(=O)c7cc(F)cc(c7)C(=O)/C6=C\c6cc(C(C)(C)C(=O)OC)c(-c7cc(C)cc(C(C)(C)C(=O)OC)c7)s6)sc5c4c(C(C)(C)C(=O)OC)ccc2-3)c1,CCCCCCCCCCCc1c(/C=C2\C(=O)c3cc(F)c(F)cc3C2=C(C#N)C#N)sc2c1sc1c3c4nsnc4c4c5sc6c(CCCCCCCCCCC)c(/C=C7\C(=O)c8cc(F)c(F)cc8C7=C(C#N)C#N)sc6c5n(CC(CC)CCCC)c4c3n(CC(CC)CCCC)c21,9.7,-5.56,-3.65,-5.65,-4.09,6.0,,,,conventional,,,,
39779,10.1002/adfm.202214956,COC(=O)C(C)(C)c1cc(C)cc(-c2sc3c4sc5cc(/C=C6/C(=O)c7cc(F)cc(c7)C(=O)/C6=C\c6cc(C(C)(C)C(=O)OC)c(-c7cc(C)cc(C(C)(C)C(=O)OC)c7)s6)sc5c4c(C(C)(C)C(=O)OC)ccc2-3)c1,CCCCCCCCCCCc1c(/C=C2\C(=O)c3cc(F)c(F)cc3C2=C(C#N)C#N)sc2c1sc1c3c4nsnc4c4c5sc6c(CCCCCCCCCCC)c(/C=C7\C(=O)c8cc(F)c(F)cc8C7=C(C#N)C#N)sc6c5n(CC(CC)CCCC)c4c3n(CC(CC)CCCC)c21,4.9,-5.56,-3.65,-5.65,-4.09,12.0,,,,conventional,,,,
39780,10.1002/adfm.202214956,COC(=O)C(C)(C)c1cc(C)cc(-c2sc3c4sc5cc(/C=C6/C(=O)c7cc(F)cc(c7)C(=O)/C6=C\c6cc(C(C)(C)C(=O)OC)c(-c7cc(C)cc(C(C)(C)C(=O)OC)c7)s6)sc5c4c(C(C)(C)C(=O)OC)ccc2-3)c1,CCCCCCCCCCCc1c(/C=C2\C(=O)c3cc(F)c(F)cc3C2=C(C#N)C#N)sc2c1sc1c3c4nsnc4c4c5sc6c(CCCCCCCCCCC)c(/C=C7\C(=O)c8cc(F)c(F)cc8C7=C(C#N)C#N)sc6c5n(CC(CC)CCCC)c4c3n(CC(CC)CCCC)c21,14.2,-5.56,-3.65,-5.65,-4.09,0.0,,,,inverted,,,,
39781,10.1002/adfm.202214956,COC(=O)C(C)(C)c1cc(C)cc(-c2sc3c4sc5cc(/C=C6/C(=O)c7cc(F)cc(c7)C(=O)/C6=C\c6cc(C(C)(C)C(=O)OC)c(-c7cc(C)cc(C(C)(C)C(=O)OC)c7)s6)sc5c4c(C(C)(C)C(=O)OC)ccc2-3)c1,CCCCCCCCCCCc1c(/C=C2\C(=O)c3cc(F)c(F)cc3C2=C(C#N)C#N)sc2c1sc1c3c4nsnc4c4c5sc6c(CCCCCCCCCCC)c(/C=C7\C(=O)c8cc(F)c(F)cc8C7=C(C#N)C#N)sc6c5n(CC(CC)CCCC)c4c3n(CC(CC)CCCC)c21,7.4,-5.56,-3.65,-5.65,-4.09,2.0,,,,inverted,,,,
39782,10.1002/adfm.202214956,COC(=O)C(C)(C)c1cc(C)cc(-c2sc3c4sc5cc(/C=C6/C(=O)c7cc(F)cc(c7)C(=O)/C6=C\c6cc(C(C)(C)C(=O)OC)c(-c7cc(C)cc(C(C)(C)C(=O)OC)c7)s6)sc5c4c(C(C)(C)C(=O)OC)ccc2-3)c1,CCCCCCCCCCCc1c(/C=C2\C(=O)c3cc(F)c(F)cc3C2=C(C#N)C#N)sc2c1sc1c3c4nsnc4c4c5sc6c(CCCCCCCCCCC)c(/C=C7\C(=O)c8cc(F)c(F)cc8C7=C(C#N)C#N)sc6c5n(CC(CC)CCCC)c4c3n(CC(CC)CCCC)c21,4.5,-5.56,-3.65,-5.65,-4.09,6.0,,,,inverted,,,,
39783,10.1002/adfm.202214956,COC(=O)C(C)(C)c1cc(C)cc(-c2sc3c4sc5cc(/C=C6/C(=O)c7cc(F)cc(c7)C(=O)/C6=C\c6cc(C(C)(C)C(=O)OC)c(-c7cc(C)cc(C(C)(C)C(=O)OC)c7)s6)sc5c4c(C(C)(C)C(=O)OC)ccc2-3)c1,CCCCCCCCCCCc1c(/C=C2\C(=O)c3cc(F)c(F)cc3C2=C(C#N)C#N)sc2c1sc1c3c4nsnc4c4c5sc6c(CCCCCCCCCCC)c(/C=C7\C(=O)c8cc(F)c(F)cc8C7=C(C#N)C#N)sc6c5n(CC(CC)CCCC)c4c3n(CC(CC)CCCC)c21,0.025,-5.56,-3.65,-5.65,-4.09,12.0,,,,inverted,,,,
39787,10.1002/adfm.202309244,COC(=O)C(C)(C)c1cc(C)cc(-c2sc3c4sc5cc(/C=C6/C(=O)c7cc(F)cc(c7)C(=O)/C6=C\c6cc(C(C)(C)C(=O)OC)c(-c7cc(C)cc(C(C)(C)C(=O)OC)c7)s6)sc5c4c(C(C)(C)C(=O)OC)ccc2-3)c1,CCCCCCC(CCCC)Cc1c(/C=C2\C(=O)c3cc(F)c(F)cc3C2=C(C#N)C#N)sc2c1SC1c3c(c4c(c5nsnc35)c3sc5c(CC(CCCC)CCCCCC)c(/C=C6\C(=O)c7cc(F)c(F)cc7C6=C(C#N)C#N)sc5c3n4CC(CC)CCCC)N(CC(CC)CCCC)C21,18.17,-5.56,-3.65,-5.68,-3.9,,100.0,,,,,VOC2O4,,
39788,10.1002/adfm.202309244,COC(=O)C(C)(C)c1cc(C)cc(-c2sc3c4sc5cc(/C=C6/C(=O)c7cc(F)cc(c7)C(=O)/C6=C\c6cc(C(C)(C)C(=O)OC)c(-c7cc(C)cc(C(C)(C)C(=O)OC)c7)s6)sc5c4c(C(C)(C)C(=O)OC)ccc2-3)c1,CCCCCCC(CCCC)Cc1c(/C=C2\C(=O)c3cc(F)c(F)cc3C2=C(C#N)C#N)sc2c1SC1c3c(c4c(c5nsnc35)c3sc5c(CC(CCCC)CCCCCC)c(/C=C6\C(=O)c7cc(F)c(F)cc7C6=C(C#N)C#N)sc5c3n4CC(CC)CCCC)N(CC(CC)CCCC)C21,18.36,-5.56,-3.65,-5.68,-3.9,,200.0,,,,,VOC2O4,,
39789,10.1002/adfm.202309244,COC(=O)C(C)(C)c1cc(C)cc(-c2sc3c4sc5cc(/C=C6/C(=O)c7cc(F)cc(c7)C(=O)/C6=C\c6cc(C(C)(C)C(=O)OC)c(-c7cc(C)cc(C(C)(C)C(=O)OC)c7)s6)sc5c4c(C(C)(C)C(=O)OC)ccc2-3)c1,CCCCCCC(CCCC)Cc1c(/C=C2\C(=O)c3cc(F)c(F)cc3C2=C(C#N)C#N)sc2c1SC1c3c(c4c(c5nsnc35)c3sc5c(CC(CCCC)CCCCCC)c(/C=C6\C(=O)c7cc(F)c(F)cc7C6=C(C#N)C#N)sc5c3n4CC(CC)CCCC)N(CC(CC)CCCC)C21,18.94,-5.56,-3.65,-5.68,-3.9,,200.0,,,,,VOC2O4,,
39790,10.1002/adfm.202309244,COC(=O)C(C)(C)c1cc(C)cc(-c2sc3c4sc5cc(/C=C6/C(=O)c7cc(F)cc(c7)C(=O)/C6=C\c6cc(C(C)(C)C(=O)OC)c(-c7cc(C)cc(C(C)(C)C(=O)OC)c7)s6)sc5c4c(C(C)(C)C(=O)OC)ccc2-3)c1,CCCCCCC(CCCC)Cc1c(/C=C2\C(=O)c3cc(F)c(F)cc3C2=C(C#N)C#N)sc2c1SC1c3c(c4c(c5nsnc35)c3sc5c(CC(CCCC)CCCCCC)c(/C=C6\C(=O)c7cc(F)c(F)cc7C6=C(C#N)C#N)sc5c3n4CC(CC)CCCC)N(CC(CC)CCCC)C21,18.06,-5.56,-3.65,-5.68,-3.9,,150.0,,,,,PEDOT:PSS,,
39796,10.1002/adfm.202409699,COC(=O)C(C)(C)c1cc(C)cc(-c2sc3c4sc5cc(/C=C6/C(=O)c7cc(F)cc(c7)C(=O)/C6=C\c6cc(C(C)(C)C(=O)OC)c(-c7cc(C)cc(C(C)(C)C(=O)OC)c7)s6)sc5c4c(C(C)(C)C(=O)OC)ccc2-3)c1,CCCCCCCCCCCc1c(/C=C2\C(=O)c3cc(F)c(F)cc3C2=C(C#N)C#N)sc2c1sc1c3c4nsnc4c4c5sc6c(CCCCCCCCCCC)c(/C=C7\C(=O)c8cc(F)c(F)cc8C7=C(C#N)C#N)sc6c5n(CC(CC)CCCC)c4c3n(CC(CC)CCCC)c21,10.48,-5.56,-3.65,-5.65,-4.09,,,,,inverted,,,,
39797,10.1002/adfm.202409699,COC(=O)C(C)(C)c1cc(C)cc(-c2sc3c4sc5cc(/C=C6/C(=O)c7cc(F)cc(c7)C(=O)/C6=C\c6cc(C(C)(C)C(=O)OC)c(-c7cc(C)cc(C(C)(C)C(=O)OC)c7)s6)sc5c4c(C(C)(C)C(=O)OC)ccc2-3)c1,CCCCCCCCCCCc1c(/C=C2\C(=O)c3cc(F)c(F)cc3C2=C(C#N)C#N)sc2c1sc1c3c4nsnc4c4c5sc6c(CCCCCCCCCCC)c(/C=C7\C(=O)c8cc(F)c(F)cc8C7=C(C#N)C#N)sc6c5n(CC(CC)CCCC)c4c3n(CC(CC)CCCC)c21,16.68,-5.56,-3.65,-5.65,-4.09,,,,,inverted,,,,
39798,10.1002/adfm.202409699,COC(=O)C(C)(C)c1cc(C)cc(-c2sc3c4sc5cc(/C=C6/C(=O)c7cc(F)cc(c7)C(=O)/C6=C\c6cc(C(C)(C)C(=O)OC)c(-c7cc(C)cc(C(C)(C)C(=O)OC)c7)s6)sc5c4c(C(C)(C)C(=O)OC)ccc2-3)c1,CCCCCCCCCCCc1c(/C=C2\C(=O)c3cc(F)c(F)cc3C2=C(C#N)C#N)sc2c1sc1c3c4nsnc4c4c5sc6c(CCCCCCCCCCC)c(/C=C7\C(=O)c8cc(F)c(F)cc8C7=C(C#N)C#N)sc6c5n(CC(CC)CCCC)c4c3n(CC(CC)CCCC)c21,17.85,-5.56,-3.65,-5.65,-4.09,,,,,inverted,PMA,,,
39799,10.1002/adfm.202409699,COC(=O)C(C)(C)c1cc(C)cc(-c2sc3c4sc5cc(/C=C6/C(=O)c7cc(F)cc(c7)C(=O)/C6=C\c6cc(C(C)(C)C(=O)OC)c(-c7cc(C)cc(C(C)(C)C(=O)OC)c7)s6)sc5c4c(C(C)(C)C(=O)OC)ccc2-3)c1,CCCCCCC(CCCC)Cc1c(/C=C2\C(=O)c3cc(F)c(F)cc3C2=C(C#N)C#N)sc2c1SC1c3c(c4c(c5nsnc35)c3sc5c(CC(CCCC)CCCCCC)c(/C=C6\C(=O)c7cc(F)c(F)cc7C6=C(C#N)C#N)sc5c3n4CC(CC)CCCC)N(CC(CC)CCCC)C21,17.33,-5.56,-3.65,-5.68,-3.9,,,,,inverted,,,,
39800,10.1002/adfm.202409699,COC(=O)C(C)(C)c1cc(C)cc(-c2sc3c4sc5cc(/C=C6/C(=O)c7cc(F)cc(c7)C(=O)/C6=C\c6cc(C(C)(C)C(=O)OC)c(-c7cc(C)cc(C(C)(C)C(=O)OC)c7)s6)sc5c4c(C(C)(C)C(=O)OC)ccc2-3)c1,CCCCCCC(CCCC)Cc1c(/C=C2\C(=O)c3cc(F)c(F)cc3C2=C(C#N)C#N)sc2c1SC1c3c(c4c(c5nsnc35)c3sc5c(CC(CCCC)CCCCCC)c(/C=C6\C(=O)c7cc(F)c(F)cc7C6=C(C#N)C#N)sc5c3n4CC(CC)CCCC)N(CC(CC)CCCC)C21,18.59,-5.56,-3.65,-5.68,-3.9,,,,,inverted,PMA,,,
39803,10.1002/adfm.202409699,COC(=O)C(C)(C)c1cc(C)cc(-c2sc3c4sc5cc(/C=C6/C(=O)c7cc(F)cc(c7)C(=O)/C6=C\c6cc(C(C)(C)C(=O)OC)c(-c7cc(C)cc(C(C)(C)C(=O)OC)c7)s6)sc5c4c(C(C)(C)C(=O)OC)ccc2-3)c1,CCCCCCCCCc1c(C=C2C(=O)c3cc(Cl)c(Cl)cc3C2=C(C#N)C#N)sc2c1sc1c3c4nsnc4c4c5sc6c(CCCCCCCCC)c(C=C7C(=O)c8cc(Cl)c(Cl)cc8C7=C(C#N)C#N)sc6c5n(CC(CCCC)CCCCCC)c4c3n(CC(CCCC)CCCCCC)c21,16.98,-5.56,-3.65,-5.68,-3.9,,,,,inverted,,,,
39804,10.1002/adfm.202409699,COC(=O)C(C)(C)c1cc(C)cc(-c2sc3c4sc5cc(/C=C6/C(=O)c7cc(F)cc(c7)C(=O)/C6=C\c6cc(C(C)(C)C(=O)OC)c(-c7cc(C)cc(C(C)(C)C(=O)OC)c7)s6)sc5c4c(C(C)(C)C(=O)OC)ccc2-3)c1,CCCCCCCCCc1c(C=C2C(=O)c3cc(Cl)c(Cl)cc3C2=C(C#N)C#N)sc2c1sc1c3c4nsnc4c4c5sc6c(CCCCCCCCC)c(C=C7C(=O)c8cc(Cl)c(Cl)cc8C7=C(C#N)C#N)sc6c5n(CC(CCCC)CCCCCC)c4c3n(CC(CCCC)CCCCCC)c21,19.07,-5.56,-3.65,-5.68,-3.9,,,,,inverted,PMA,,,
39805,10.1002/adfm.202409699,COC(=O)C(C)(C)c1cc(C)cc(-c2sc3c4sc5cc(/C=C6/C(=O)c7cc(F)cc(c7)C(=O)/C6=C\c6cc(C(C)(C)C(=O)OC)c(-c7cc(C)cc(C(C)(C)C(=O)OC)c7)s6)sc5c4c(C(C)(C)C(=O)OC)ccc2-3)c1,CCCCCCCCCCCc1c(/C=C2\C(=O)c3cc(Cl)c(Cl)cc3C2=C(C#N)C#N)sc2c1sc1c3c4nsnc4c4c5sc6c(CCCCCCCCCCC)c(/C=C7\C(=O)c8cc(Cl)c(Cl)cc8C7=C(C#N)C#N)sc6c5n(CC(CCCC)CCCCCC)c4c3n(CC(CCCC)CCCCCC)c21,16.98,-5.56,-3.65,-5.68,-4.1,,,,,inverted,,,,
39806,10.1002/adfm.202409699,COC(=O)C(C)(C)c1cc(C)cc(-c2sc3c4sc5cc(/C=C6/C(=O)c7cc(F)cc(c7)C(=O)/C6=C\c6cc(C(C)(C)C(=O)OC)c(-c7cc(C)cc(C(C)(C)C(=O)OC)c7)s6)sc5c4c(C(C)(C)C(=O)OC)ccc2-3)c1,CCCCCCCCCCCc1c(/C=C2\C(=O)c3cc(Cl)c(Cl)cc3C2=C(C#N)C#N)sc2c1sc1c3c4nsnc4c4c5sc6c(CCCCCCCCCCC)c(/C=C7\C(=O)c8cc(Cl)c(Cl)cc8C7=C(C#N)C#N)sc6c5n(CC(CCCC)CCCCCC)c4c3n(CC(CCCC)CCCCCC)c21,18.63,-5.56,-3.65,-5.68,-4.1,,,,,inverted,PMA,,,
39807,10.1002/adfm.202409699,COC(=O)C(C)(C)c1cc(C)cc(-c2sc3c4sc5cc(/C=C6/C(=O)c7cc(F)cc(c7)C(=O)/C6=C\c6cc(C(C)(C)C(=O)OC)c(-c7cc(C)cc(C(C)(C)C(=O)OC)c7)s6)sc5c4c(C(C)(C)C(=O)OC)ccc2-3)c1,CCCCCCCCCCCc1c(/C=C2\C(=O)c3cc(Cl)c(Cl)cc3C2=C(C#N)C#N)sc2c1sc1c3c4nsnc4c4c5sc6c(CCCCCCCCCCC)c(/C=C7\C(=O)c8cc(Cl)c(Cl)cc8C7=C(C#N)C#N)sc6c5n(CC(CCCC)CCCCCC)c4c3n(CC(CCCC)CCCCCC)c21,15.02,-5.56,-3.65,-5.68,-4.1,,,,,inverted,PMA,,,
39808,10.1002/adma.202003891,CCCCC(CC)Cc1ccc(-c2c3cc(-c4ccc(-c5sc(-c6cccs6)c6c5C(=O)c5c(CC(CC)CCCC)sc(CC(CC)CCCC)c5C6=O)s4)sc3c(-c3ccc(CC(CC)CCCC)s3)c3ccsc23)s1,CCCCC(CC)Cn1nc2c(n1)c1c3sc4cc(/C=C5\C(=O)c6ccccc6C5=C(C#N)C#N)sc4c3n(CC(CC)CCCC)c1c1c2c2sc3cc(/C=C4\C(=O)c5ccccc5C4=C(C#N)C#N)sc3c2n1CC(CC)CCCC,13.8,-5.33,-3.48,-5.45,-3.95,,,9:9,,conventional,,PEDOT:PSS,,
39810,10.1002/adma.202003891,CCCCC(CC)Cc1ccc(-c2c3cc(-c4ccc(-c5sc(-c6cccs6)c6c5C(=O)c5c(CC(CC)CCCC)sc(CC(CC)CCCC)c5C6=O)s4)sc3c(-c3ccc(CC(CC)CCCC)s3)c3ccsc23)s1,CCCCC(CC)Cn1nc2c(n1)c1c3sc4cc(/C=C5\C(=O)c6ccccc6C5=C(C#N)C#N)sc4c3n(CC(CC)CCCC)c1c1c2c2sc3cc(/C=C4\C(=O)c5ccccc5C4=C(C#N)C#N)sc3c2n1CC(CC)CCCC,10.9,-5.33,-3.48,-5.45,-3.95,,,9:9,,conventional,,PEDOT:PSS,,
39813,10.1002/adma.202003891,CCCCC(CC)COC(=O)c1sc2csc(-c3cc4c(-c5ccc(CC(CC)CCCC)s5)c5sccc5c(-c5ccc(CC(CC)CCCC)s5)c4s3)c2c1F,CCCCCCc1ccc(C2(c3ccc(CCCCCC)cc3)c3c(sc4cc(/C=C5\C(=O)c6cc(F)c(F)cc6C5=C(C#N)C#N)sc34)-c3sc4c5c(sc4c32)-c2sc3cc(/C=C4\C(=O)c6cc(F)c(F)cc6C4=C(C#N)C#N)sc3c2C5(c2ccc(CCCCCC)cc2)c2ccc(CCCCCC)cc2)cc1,9.6,-5.21,-3.6,-5.4,-4.0,,,6:9,,conventional,,PEDOT:PSS,,
39815,10.1002/adma.202003891,CCCCC(CC)COC(=O)c1sc2csc(-c3cc4c(-c5ccc(CC(CC)CCCC)s5)c5sccc5c(-c5ccc(CC(CC)CCCC)s5)c4s3)c2c1F,CCCCCCc1ccc(C2(c3ccc(CCCCCC)cc3)c3c(sc4cc(C=C5C(=O)c6cc(F)ccc6C5=C(C#N)C#N)sc34)-c3sc4c5c(sc4c32)-c2sc3cc(C=C4C(=O)c6cc(F)ccc6C4=C(C#N)C#N)sc3c2C5(c2ccc(CCCCCC)cc2)c2ccc(CCCCCC)cc2)cc1,9.9,-5.21,-3.6,-5.38,-3.91,,,6:9,,conventional,,PEDOT:PSS,,
39817,10.1002/adma.202003891,CCCCC(CC)COC(=O)c1sc2csc(-c3cc4c(-c5ccc(CC(CC)CCCC)s5)c5sccc5c(-c5ccc(CC(CC)CCCC)s5)c4s3)c2c1F,CCCCCCc1ccc(C2(c3ccc(CCCCCC)cc3)c3cc4c(cc3-c3sc(-c5sc(/C=C6\C(=O)c7cc(F)c(F)cc7C6=C(C#N)C#N)cc5OCC(CC)CCCC)cc32)C(c2ccc(CCCCCC)cc2)(c2ccc(CCCCCC)cc2)c2cc(-c3scc(/C=C5/C(=O)c6cc(F)c(F)cc6C5=C(C#N)C#N)c3OCC(CC)CCCC)sc2-4)cc1,10.0,-5.21,-3.6,-5.44,-4.19,,,6:9,,conventional,,PEDOT:PSS,,
39833,10.1002/adma.202202659,COC(=O)C(C)(C)c1cc(C)cc(-c2sc3c4sc5cc(/C=C6/C(=O)c7cc(F)cc(c7)C(=O)/C6=C\c6cc(C(C)(C)C(=O)OC)c(-c7cc(C)cc(C(C)(C)C(=O)OC)c7)s6)sc5c4c(C(C)(C)C(=O)OC)ccc2-3)c1,CCCCCCC(CCCC)Cc1c(/C=C2\C(=O)c3cc(F)c(F)cc3C2=C(C#N)C#N)sc2c1SC1c3c(c4c(c5nsnc35)c3sc5c(CC(CCCC)CCCCCC)c(/C=C6\C(=O)c7cc(F)c(F)cc7C6=C(C#N)C#N)sc5c3n4CC(CC)CCCC)N(CC(CC)CCCC)C21,17.07,-5.56,-3.65,-5.68,-3.9,,,,,inverted,ZnO,MoO3,o-xylene,
39834,10.1002/adma.202202659,COC(=O)C(C)(C)c1cc(C)cc(-c2sc3c4sc5cc(/C=C6/C(=O)c7cc(F)cc(c7)C(=O)/C6=C\c6cc(C(C)(C)C(=O)OC)c(-c7cc(C)cc(C(C)(C)C(=O)OC)c7)s6)sc5c4c(C(C)(C)C(=O)OC)ccc2-3)c1,CCCCCCC(CCCC)Cc1c(/C=C2\C(=O)c3cc(F)c(F)cc3C2=C(C#N)C#N)sc2c1SC1c3c(c4c(c5nsnc35)c3sc5c(CC(CCCC)CCCCCC)c(/C=C6\C(=O)c7cc(F)c(F)cc7C6=C(C#N)C#N)sc5c3n4CC(CC)CCCC)N(CC(CC)CCCC)C21,16.49,-5.56,-3.65,-5.68,-3.9,,,,,inverted,ZnO,MoO3,o-xylene,
39835,10.1002/adma.202205009,COC(=O)C(C)(C)c1cc(C)cc(-c2sc3c4sc5cc(/C=C6/C(=O)c7cc(F)cc(c7)C(=O)/C6=C\c6cc(C(C)(C)C(=O)OC)c(-c7cc(C)cc(C(C)(C)C(=O)OC)c7)s6)sc5c4c(C(C)(C)C(=O)OC)ccc2-3)c1,CCCCCCCCCCCc1c(/C=C2\C(=O)c3ccccc3C2=C(C#N)C#N)sc2c1sc1c3c4nsnc4c4c5sc6c(CCCCCCCCCCC)c(/C=C7\C(=O)c8cc(-c9cccs9)ccc8C7=C(C#N)C#N)sc6c5n(CC(CCCCCCCC)CCCCCCCCCC)c4c3n(CC(CCCCCCCC)CCCCCCCCCC)c21,15.8,-5.49,-3.64,-5.68,-3.94,,,,,conventional,PDINN,PEDOT:PSS,,
39837,10.1002/adma.202205009,COC(=O)C(C)(C)c1cc(C)cc(-c2sc3c4sc5cc(/C=C6/C(=O)c7cc(F)cc(c7)C(=O)/C6=C\c6cc(C(C)(C)C(=O)OC)c(-c7cc(C)cc(C(C)(C)C(=O)OC)c7)s6)sc5c4c(C(C)(C)C(=O)OC)ccc2-3)c1,CCCCCCCCCCCc1c(/C=C2\C(=O)c3ccccc3C2=C(C#N)C#N)sc2c1sc1c3c4nsnc4c4c5sc6c(CCCCCCCCCCC)c(/C=C7\C(=O)c8cc(-c9cccs9)ccc8C7=C(C#N)C#N)sc6c5n(CC(CCCCCCCC)CCCCCCCCCC)c4c3n(CC(CCCCCCCC)CCCCCCCCCC)c21,14.3,-5.49,-3.64,-5.68,-3.94,,,,,conventional,PDINN,PEDOT:PSS,,
39839,10.1002/adma.202302946,COC(=O)C(C)(C)c1cc(C)cc(-c2sc3c4sc5cc(/C=C6/C(=O)c7cc(F)cc(c7)C(=O)/C6=C\c6cc(C(C)(C)C(=O)OC)c(-c7cc(C)cc(C(C)(C)C(=O)OC)c7)s6)sc5c4c(C(C)(C)C(=O)OC)ccc2-3)c1,CCCCCCCCCCCc1c(/C=C2\C(=O)c3cc(F)c(F)cc3C2=C(C#N)C#N)sc2c1sc1c3c4nsnc4c4c5sc6c(CCCCCCCCCCC)c(/C=C7\C(=O)c8cc(F)c(F)cc8C7=C(C#N)C#N)sc6c5n(CC(CC)CCCC)c4c3n(CC(CC)CCCC)c21,16.22,-5.56,-3.65,-5.65,-4.09,,,,,conventional,PDINN,PEDOT:PSS,chloroform,
39840,10.1002/adma.202302946,COC(=O)C(C)(C)c1cc(C)cc(-c2sc3c4sc5cc(/C=C6/C(=O)c7cc(F)cc(c7)C(=O)/C6=C\c6cc(C(C)(C)C(=O)OC)c(-c7cc(C)cc(C(C)(C)C(=O)OC)c7)s6)sc5c4c(C(C)(C)C(=O)OC)ccc2-3)c1,CCCCCCC(CCCC)Cc1c(/C=C2\C(=O)c3cc(F)c(F)cc3C2=C(C#N)C#N)sc2c1SC1c3c(c4c(c5nsnc35)c3sc5c(CC(CCCC)CCCCCC)c(/C=C6\C(=O)c7cc(F)c(F)cc7C6=C(C#N)C#N)sc5c3n4CC(CC)CCCC)N(CC(CC)CCCC)C21,17.74,-5.56,-3.65,-5.68,-3.9,,,,,conventional,PDINN,PEDOT:PSS,chloroform,
39843,10.1002/adma.202302946,COC(=O)C(C)(C)c1cc(C)cc(-c2sc3c4sc5cc(/C=C6/C(=O)c7cc(F)cc(c7)C(=O)/C6=C\c6cc(C(C)(C)C(=O)OC)c(-c7cc(C)cc(C(C)(C)C(=O)OC)c7)s6)sc5c4c(C(C)(C)C(=O)OC)ccc2-3)c1,CCCCCCCCCCCc1c(/C=C2\C(=O)c3cc(F)c(F)cc3C2=C(C#N)C#N)sc2c1sc1c3c4nsnc4c4c5sc6c(CCCCCCCCCCC)c(/C=C7\C(=O)c8cc(F)c(F)cc8C7=C(C#N)C#N)sc6c5n(CC(CC)CCCC)c4c3n(CC(CC)CCCC)c21,13.37,-5.56,-3.65,-5.65,-4.09,,,,,conventional,PDINN,PEDOT:PSS,chlorobenzene,
39844,10.1002/adma.202302946,COC(=O)C(C)(C)c1cc(C)cc(-c2sc3c4sc5cc(/C=C6/C(=O)c7cc(F)cc(c7)C(=O)/C6=C\c6cc(C(C)(C)C(=O)OC)c(-c7cc(C)cc(C(C)(C)C(=O)OC)c7)s6)sc5c4c(C(C)(C)C(=O)OC)ccc2-3)c1,CCCCCCC(CCCC)Cc1c(/C=C2\C(=O)c3cc(F)c(F)cc3C2=C(C#N)C#N)sc2c1SC1c3c(c4c(c5nsnc35)c3sc5c(CC(CCCC)CCCCCC)c(/C=C6\C(=O)c7cc(F)c(F)cc7C6=C(C#N)C#N)sc5c3n4CC(CC)CCCC)N(CC(CC)CCCC)C21,16.28,-5.56,-3.65,-5.68,-3.9,,,,,conventional,PDINN,PEDOT:PSS,chlorobenzene,
39847,10.1002/adma.202304921,COC(=O)C(C)(C)c1cc(C)cc(-c2sc3c4sc5cc(/C=C6/C(=O)c7cc(F)cc(c7)C(=O)/C6=C\c6cc(C(C)(C)C(=O)OC)c(-c7cc(C)cc(C(C)(C)C(=O)OC)c7)s6)sc5c4c(C(C)(C)C(=O)OC)ccc2-3)c1,CCCCCCC(CCCC)Cc1c(/C=C2\C(=O)c3cc(F)c(F)cc3C2=C(C#N)C#N)sc2c1SC1c3c(c4c(c5nsnc35)c3sc5c(CC(CCCC)CCCCCC)c(/C=C6\C(=O)c7cc(F)c(F)cc7C6=C(C#N)C#N)sc5c3n4CC(CC)CCCC)N(CC(CC)CCCC)C21,18.0,-5.56,-3.65,-5.68,-3.9,100.0,,,,conventional,PDINN,PEDOT:PSS,chloroform,
39850,10.1002/adma.202304921,COC(=O)C(C)(C)c1cc(C)cc(-c2sc3c4sc5cc(/C=C6/C(=O)c7cc(F)cc(c7)C(=O)/C6=C\c6cc(C(C)(C)C(=O)OC)c(-c7cc(C)cc(C(C)(C)C(=O)OC)c7)s6)sc5c4c(C(C)(C)C(=O)OC)ccc2-3)c1,CCCCCCC(CCCC)Cc1c(/C=C2\C(=O)c3cc(F)c(F)cc3C2=C(C#N)C#N)sc2c1SC1c3c(c4c(c5nsnc35)c3sc5c(CC(CCCC)CCCCCC)c(/C=C6\C(=O)c7cc(F)c(F)cc7C6=C(C#N)C#N)sc5c3n4CC(CC)CCCC)N(CC(CC)CCCC)C21,16.2,-5.56,-3.65,-5.68,-3.9,300.0,,,,conventional,PDINN,PEDOT:PSS,chloroform,
39852,10.1002/adma.202405718,CCCCCCC(CCCC)Cc1csc(-c2cc3c4nsnc4c4cc(-c5cc(CC(CCCC)CCCCCC)c(-c6cc7c(-c8cc(F)c(CC(CC)CCCC)s8)c8sccc8c(-c8cc(F)c(CC(CC)CCCC)s8)c7s6)s5)sc4c3s2)c1,CCCCCCCCN1C(=O)c2c(-c3ccccc3)cc3c4c(cc(-c5ccccc5)c(c24)C1=O)C1C=C(c2ccccc2)C2=C4C1=C3C=C(c1ccccc1)C4C(=O)N(CCCCCCCC)C2=O,16.35,-5.51,-2.77,-5.66,-3.7,,,1:1.4,,conventional,PDIN,PEDOT:PSS,chloroform,
39853,10.1002/adma.202405718,CCCCCCC(CCCC)Cc1csc(-c2cc3c4nsnc4c4cc(-c5cc(CC(CCCC)CCCCCC)c(-c6cc7c(-c8cc(F)c(CC(CC)CCCC)s8)c8sccc8c(-c8cc(F)c(CC(CC)CCCC)s8)c7s6)s5)sc4c3s2)c1,CCCCCC(CCCCC)N1C(=O)c2ccc3c4c2c(cc2c4c4c(c5ccc6c7cc8c(=O)n(C(CCCCC)CCCCC)c(=O)c9ccc%10c%11ccc%12c(=O)n(C(CCCCC)CCCCC)c(=O)c%13cc(c6c52)c(c%11c%12%13)c7c%10c98)=CC2C(=O)N(C(CCCCC)CCCCC)C(=O)C5=C2C=4C3C=C5)C1=O,18.2,-5.51,-2.77,-5.7,-3.78,,,1:1.4,,conventional,PDIN,PEDOT:PSS,chloroform,
39857,10.1002/adma.202413232,COC(=O)C(C)(C)c1cc(C)cc(-c2sc3c4sc5cc(/C=C6/C(=O)c7cc(F)cc(c7)C(=O)/C6=C\c6cc(C(C)(C)C(=O)OC)c(-c7cc(C)cc(C(C)(C)C(=O)OC)c7)s6)sc5c4c(C(C)(C)C(=O)OC)ccc2-3)c1,CCCCCCCCCCCc1c(/C=C2\C(=O)c3cc(F)c(F)cc3C2=C(C#N)C#N)sc2c1sc1c3c4nsnc4c4c5sc6c(CCCCCCCCCCC)c(/C=C7\C(=O)c8cc(F)c(F)cc8C7=C(C#N)C#N)sc6c5n(CC(CC)CCCC)c4c3n(CC(CC)CCCC)c21,13.7,-5.56,-3.65,-5.65,-4.09,,,,,conventional,BCP,PEDOT:PSS,,
39858,10.1002/adma.202413232,COC(=O)C(C)(C)c1cc(C)cc(-c2sc3c4sc5cc(/C=C6/C(=O)c7cc(F)cc(c7)C(=O)/C6=C\c6cc(C(C)(C)C(=O)OC)c(-c7cc(C)cc(C(C)(C)C(=O)OC)c7)s6)sc5c4c(C(C)(C)C(=O)OC)ccc2-3)c1,CCCCCCCCCCCc1c(/C=C2\C(=O)c3cc(F)c(F)cc3C2=C(C#N)C#N)sc2c1sc1c3c4nsnc4c4c5sc6c(CCCCCCCCCCC)c(/C=C7\C(=O)c8cc(F)c(F)cc8C7=C(C#N)C#N)sc6c5n(CC(CC)CCCC)c4c3n(CC(CC)CCCC)c21,15.07,-5.56,-3.65,-5.65,-4.09,,,,,conventional,tbp-Phen,PEDOT:PSS,,
39859,10.1002/adma.202413232,COC(=O)C(C)(C)c1cc(C)cc(-c2sc3c4sc5cc(/C=C6/C(=O)c7cc(F)cc(c7)C(=O)/C6=C\c6cc(C(C)(C)C(=O)OC)c(-c7cc(C)cc(C(C)(C)C(=O)OC)c7)s6)sc5c4c(C(C)(C)C(=O)OC)ccc2-3)c1,CCCCCCCCCCCc1c(/C=C2\C(=O)c3cc(F)c(F)cc3C2=C(C#N)C#N)sc2c1sc1c3c4nsnc4c4c5sc6c(CCCCCCCCCCC)c(/C=C7\C(=O)c8cc(F)c(F)cc8C7=C(C#N)C#N)sc6c5n(CC(CC)CCCC)c4c3n(CC(CC)CCCC)c21,16.34,-5.56,-3.65,-5.65,-4.09,,,,,conventional,tbp-PhenBr,PEDOT:PSS,,
39860,10.1002/adma.202413232,COC(=O)C(C)(C)c1cc(C)cc(-c2sc3c4sc5cc(/C=C6/C(=O)c7cc(F)cc(c7)C(=O)/C6=C\c6cc(C(C)(C)C(=O)OC)c(-c7cc(C)cc(C(C)(C)C(=O)OC)c7)s6)sc5c4c(C(C)(C)C(=O)OC)ccc2-3)c1,CCCCCCCCCc1c(C=C2C(=O)c3cc(Cl)c(Cl)cc3C2=C(C#N)C#N)sc2c1sc1c3c4nsnc4c4c5sc6c(CCCCCCCCC)c(C=C7C(=O)c8cc(Cl)c(Cl)cc8C7=C(C#N)C#N)sc6c5n(CC(CCCC)CCCCCC)c4c3n(CC(CCCC)CCCCCC)c21,17.0,-5.56,-3.65,-5.68,-3.9,,,,,conventional,tbp-PhenBr,PEDOT:PSS,,
39861,10.1002/adma.202413232,COC(=O)C(C)(C)c1cc(C)cc(-c2sc3c4sc5cc(/C=C6/C(=O)c7cc(F)cc(c7)C(=O)/C6=C\c6cc(C(C)(C)C(=O)OC)c(-c7cc(C)cc(C(C)(C)C(=O)OC)c7)s6)sc5c4c(C(C)(C)C(=O)OC)ccc2-3)c1,CCCCCCC(CCCC)Cc1c(/C=C2\C(=O)c3cc(F)c(F)cc3C2=C(C#N)C#N)sc2c1SC1c3c(c4c(c5nsnc35)c3sc5c(CC(CCCC)CCCCCC)c(/C=C6\C(=O)c7cc(F)c(F)cc7C6=C(C#N)C#N)sc5c3n4CC(CC)CCCC)N(CC(CC)CCCC)C21,18.5,-5.56,-3.65,-5.68,-3.9,,,,,conventional,tbp-PhenBr,PEDOT:PSS,,
39863,10.1002/adma.202413232,COC(=O)C(C)(C)c1cc(C)cc(-c2sc3c4sc5cc(/C=C6/C(=O)c7cc(F)cc(c7)C(=O)/C6=C\c6cc(C(C)(C)C(=O)OC)c(-c7cc(C)cc(C(C)(C)C(=O)OC)c7)s6)sc5c4c(C(C)(C)C(=O)OC)ccc2-3)c1,CCCCCCC(CCCC)Cc1c(/C=C2\C(=O)c3cc(F)c(F)cc3C2=C(C#N)C#N)sc2c1SC1c3c(c4c(c5nsnc35)c3sc5c(CC(CCCC)CCCCCC)c(/C=C6\C(=O)c7cc(F)c(F)cc7C6=C(C#N)C#N)sc5c3n4CC(CC)CCCC)N(CC(CC)CCCC)C21,18.72,-5.56,-3.65,-5.68,-3.9,,,,,conventional,tbp-PhenBr,PEDOT:PSS,,
39864,10.1002/admi.202102324,COC(=O)C(C)(C)c1cc(C)cc(-c2sc3c4sc5cc(/C=C6/C(=O)c7cc(F)cc(c7)C(=O)/C6=C\c6cc(C(C)(C)C(=O)OC)c(-c7cc(C)cc(C(C)(C)C(=O)OC)c7)s6)sc5c4c(C(C)(C)C(=O)OC)ccc2-3)c1,CCCCCCc1ccc(C2(c3ccc(CCCCCC)cc3)c3cc4c(cc3-c3sc5cc(/C=C6\C(=O)c7cc(F)c(F)cc7C6=C(C#N)C#N)sc5c32)C(c2ccc(CCCCCC)cc2)(c2ccc(CCCCCC)cc2)c2c-4sc3cc(/C=C4\C(=O)c5cc(F)c(F)cc5C4=C(C#N)C#N)sc23)cc1,11.08,-5.56,-3.65,-5.66,-4.14,,,,,inverted,ZnO,MoO3,chloroform,
39865,10.1002/admi.202102324,COC(=O)C(C)(C)c1cc(C)cc(-c2sc3c4sc5cc(/C=C6/C(=O)c7cc(F)cc(c7)C(=O)/C6=C\c6cc(C(C)(C)C(=O)OC)c(-c7cc(C)cc(C(C)(C)C(=O)OC)c7)s6)sc5c4c(C(C)(C)C(=O)OC)ccc2-3)c1,CCCCCCc1ccc(C2(c3ccc(CCCCCC)cc3)c3cc4c(cc3-c3sc5cc(/C=C6\C(=O)c7cc(F)c(F)cc7C6=C(C#N)C#N)sc5c32)C(c2ccc(CCCCCC)cc2)(c2ccc(CCCCCC)cc2)c2c-4sc3cc(/C=C4\C(=O)c5cc(F)c(F)cc5C4=C(C#N)C#N)sc23)cc1,12.98,-5.56,-3.65,-5.66,-4.14,,,,,inverted,ZnO,MoO3,chloroform,
39866,10.1002/admi.202102324,COC(=O)C(C)(C)c1cc(C)cc(-c2sc3c4sc5cc(/C=C6/C(=O)c7cc(F)cc(c7)C(=O)/C6=C\c6cc(C(C)(C)C(=O)OC)c(-c7cc(C)cc(C(C)(C)C(=O)OC)c7)s6)sc5c4c(C(C)(C)C(=O)OC)ccc2-3)c1,CCCCCCc1ccc(C2(c3ccc(CCCCCC)cc3)c3cc4c(cc3-c3sc5cc(/C=C6\C(=O)c7cc(F)c(F)cc7C6=C(C#N)C#N)sc5c32)C(c2ccc(CCCCCC)cc2)(c2ccc(CCCCCC)cc2)c2c-4sc3cc(/C=C4\C(=O)c5cc(F)c(F)cc5C4=C(C#N)C#N)sc23)cc1,9.53,-5.56,-3.65,-5.66,-4.14,,,,,inverted,ZnO,MoO3,chloroform,
39867,10.1002/admi.202102324,COC(=O)C(C)(C)c1cc(C)cc(-c2sc3c4sc5cc(/C=C6/C(=O)c7cc(F)cc(c7)C(=O)/C6=C\c6cc(C(C)(C)C(=O)OC)c(-c7cc(C)cc(C(C)(C)C(=O)OC)c7)s6)sc5c4c(C(C)(C)C(=O)OC)ccc2-3)c1,CCCCCCc1ccc(C2(c3ccc(CCCCCC)cc3)c3cc4c(cc3-c3sc5cc(/C=C6\C(=O)c7cc(F)c(F)cc7C6=C(C#N)C#N)sc5c32)C(c2ccc(CCCCCC)cc2)(c2ccc(CCCCCC)cc2)c2c-4sc3cc(/C=C4\C(=O)c5cc(F)c(F)cc5C4=C(C#N)C#N)sc23)cc1,10.94,-5.56,-3.65,-5.66,-4.14,,,,,inverted,ZnO,MoO3,chloroform,
39868,10.1002/admi.202102324,COC(=O)C(C)(C)c1cc(C)cc(-c2sc3c4sc5cc(/C=C6/C(=O)c7cc(F)cc(c7)C(=O)/C6=C\c6cc(C(C)(C)C(=O)OC)c(-c7cc(C)cc(C(C)(C)C(=O)OC)c7)s6)sc5c4c(C(C)(C)C(=O)OC)ccc2-3)c1,CCCCCCc1ccc(C2(c3ccc(CCCCCC)cc3)c3cc4c(cc3-c3sc5cc(/C=C6\C(=O)c7cc(F)c(F)cc7C6=C(C#N)C#N)sc5c32)C(c2ccc(CCCCCC)cc2)(c2ccc(CCCCCC)cc2)c2c-4sc3cc(/C=C4\C(=O)c5cc(F)c(F)cc5C4=C(C#N)C#N)sc23)cc1,11.87,-5.56,-3.65,-5.66,-4.14,,,,,inverted,ZnO,MoO3,chloroform,
39869,10.1002/admi.202102324,COC(=O)C(C)(C)c1cc(C)cc(-c2sc3c4sc5cc(/C=C6/C(=O)c7cc(F)cc(c7)C(=O)/C6=C\c6cc(C(C)(C)C(=O)OC)c(-c7cc(C)cc(C(C)(C)C(=O)OC)c7)s6)sc5c4c(C(C)(C)C(=O)OC)ccc2-3)c1,CCCCCCc1ccc(C2(c3ccc(CCCCCC)cc3)c3cc4c(cc3-c3sc5cc(/C=C6\C(=O)c7cc(F)c(F)cc7C6=C(C#N)C#N)sc5c32)C(c2ccc(CCCCCC)cc2)(c2ccc(CCCCCC)cc2)c2c-4sc3cc(/C=C4\C(=O)c5cc(F)c(F)cc5C4=C(C#N)C#N)sc23)cc1,13.87,-5.56,-3.65,-5.66,-4.14,,,,,inverted,ZnO,MoO3,chloroform,
39870,10.1002/admi.202102324,COC(=O)C(C)(C)c1cc(C)cc(-c2sc3c4sc5cc(/C=C6/C(=O)c7cc(F)cc(c7)C(=O)/C6=C\c6cc(C(C)(C)C(=O)OC)c(-c7cc(C)cc(C(C)(C)C(=O)OC)c7)s6)sc5c4c(C(C)(C)C(=O)OC)ccc2-3)c1,CCCCCCc1ccc(C2(c3ccc(CCCCCC)cc3)c3cc4c(cc3-c3sc5cc(/C=C6\C(=O)c7cc(F)c(F)cc7C6=C(C#N)C#N)sc5c32)C(c2ccc(CCCCCC)cc2)(c2ccc(CCCCCC)cc2)c2c-4sc3cc(/C=C4\C(=O)c5cc(F)c(F)cc5C4=C(C#N)C#N)sc23)cc1,11.82,-5.56,-3.65,-5.66,-4.14,,,,,inverted,ZnO,MoO3,chloroform,
39871,10.1002/admi.202102324,COC(=O)C(C)(C)c1cc(C)cc(-c2sc3c4sc5cc(/C=C6/C(=O)c7cc(F)cc(c7)C(=O)/C6=C\c6cc(C(C)(C)C(=O)OC)c(-c7cc(C)cc(C(C)(C)C(=O)OC)c7)s6)sc5c4c(C(C)(C)C(=O)OC)ccc2-3)c1,CCCCCCc1ccc(C2(c3ccc(CCCCCC)cc3)c3cc4c(cc3-c3sc5cc(/C=C6\C(=O)c7cc(F)c(F)cc7C6=C(C#N)C#N)sc5c32)C(c2ccc(CCCCCC)cc2)(c2ccc(CCCCCC)cc2)c2c-4sc3cc(/C=C4\C(=O)c5cc(F)c(F)cc5C4=C(C#N)C#N)sc23)cc1,12.97,-5.56,-3.65,-5.66,-4.14,,,,,inverted,ZnO,MoO3,chloroform,
39872,10.1002/admi.202102324,COC(=O)C(C)(C)c1cc(C)cc(-c2sc3c4sc5cc(/C=C6/C(=O)c7cc(F)cc(c7)C(=O)/C6=C\c6cc(C(C)(C)C(=O)OC)c(-c7cc(C)cc(C(C)(C)C(=O)OC)c7)s6)sc5c4c(C(C)(C)C(=O)OC)ccc2-3)c1,CCCCCCc1ccc(C2(c3ccc(CCCCCC)cc3)c3cc4c(cc3-c3sc5cc(/C=C6\C(=O)c7cc(F)c(F)cc7C6=C(C#N)C#N)sc5c32)C(c2ccc(CCCCCC)cc2)(c2ccc(CCCCCC)cc2)c2c-4sc3cc(/C=C4\C(=O)c5cc(F)c(F)cc5C4=C(C#N)C#N)sc23)cc1,11.44,-5.56,-3.65,-5.66,-4.14,,,,,inverted,ZnO,MoO3,chloroform,
39913,10.1002/admi.202201274,COC(=O)C(C)(C)c1cc(C)cc(-c2sc3c4sc5cc(/C=C6/C(=O)c7cc(F)cc(c7)C(=O)/C6=C\c6cc(C(C)(C)C(=O)OC)c(-c7cc(C)cc(C(C)(C)C(=O)OC)c7)s6)sc5c4c(C(C)(C)C(=O)OC)ccc2-3)c1,CCCCCCCCCCCc1c(/C=C2\C(=O)c3cc(F)c(F)cc3C2=C(C#N)C#N)sc2c1sc1c3c4nsnc4c4c5sc6c(CCCCCCCCCCC)c(/C=C7\C(=O)c8cc(F)c(F)cc8C7=C(C#N)C#N)sc6c5n(CC(CC)CCCC)c4c3n(CC(CC)CCCC)c21,16.08,-5.56,-3.65,-5.65,-4.09,,,,,conventional,,PEDOT:PSS,,
39914,10.1002/admi.202201274,COC(=O)C(C)(C)c1cc(C)cc(-c2sc3c4sc5cc(/C=C6/C(=O)c7cc(F)cc(c7)C(=O)/C6=C\c6cc(C(C)(C)C(=O)OC)c(-c7cc(C)cc(C(C)(C)C(=O)OC)c7)s6)sc5c4c(C(C)(C)C(=O)OC)ccc2-3)c1,CCCCCCCCCCCc1c(/C=C2\C(=O)c3cc(F)c(F)cc3C2=C(C#N)C#N)sc2c1sc1c3c4nsnc4c4c5sc6c(CCCCCCCCCCC)c(/C=C7\C(=O)c8cc(F)c(F)cc8C7=C(C#N)C#N)sc6c5n(CC(CC)CCCC)c4c3n(CC(CC)CCCC)c21,13.83,-5.56,-3.65,-5.65,-4.09,,,,,conventional,,NiOx,,
39915,10.1002/admi.202201274,COC(=O)C(C)(C)c1cc(C)cc(-c2sc3c4sc5cc(/C=C6/C(=O)c7cc(F)cc(c7)C(=O)/C6=C\c6cc(C(C)(C)C(=O)OC)c(-c7cc(C)cc(C(C)(C)C(=O)OC)c7)s6)sc5c4c(C(C)(C)C(=O)OC)ccc2-3)c1,CCCCCCCCCCCc1c(/C=C2\C(=O)c3cc(F)c(F)cc3C2=C(C#N)C#N)sc2c1sc1c3c4nsnc4c4c5sc6c(CCCCCCCCCCC)c(/C=C7\C(=O)c8cc(F)c(F)cc8C7=C(C#N)C#N)sc6c5n(CC(CC)CCCC)c4c3n(CC(CC)CCCC)c21,16.36,-5.56,-3.65,-5.65,-4.09,,60.0,,,conventional,,NiO-PTF-BOA,,
39916,10.1002/admi.202201274,CCCCC(CC)COC(=O)c1sc2csc(-c3cc4c(-c5ccc(CC(CC)CCCC)s5)c5sccc5c(-c5ccc(CC(CC)CCCC)s5)c4s3)c2c1F,CCCCCCc1ccc(C2(c3ccc(CCCCCC)cc3)c3cc4c(cc3-c3sc(-c5sc(/C=C6\C(=O)c7cc(F)c(F)cc7C6=C(C#N)C#N)cc5OCC(CC)CCCC)cc32)C(c2ccc(CCCCCC)cc2)(c2ccc(CCCCCC)cc2)c2cc(-c3scc(/C=C5/C(=O)c6cc(F)c(F)cc6C5=C(C#N)C#N)c3OCC(CC)CCCC)sc2-4)cc1,11.09,-5.21,-3.6,-5.44,-4.19,,,,,,,PEDOT:PSS,,
39917,10.1002/admi.202201274,CCCCC(CC)COC(=O)c1sc2csc(-c3cc4c(-c5ccc(CC(CC)CCCC)s5)c5sccc5c(-c5ccc(CC(CC)CCCC)s5)c4s3)c2c1F,CCCCCCc1ccc(C2(c3ccc(CCCCCC)cc3)c3cc4c(cc3-c3sc(-c5sc(/C=C6\C(=O)c7cc(F)c(F)cc7C6=C(C#N)C#N)cc5OCC(CC)CCCC)cc32)C(c2ccc(CCCCCC)cc2)(c2ccc(CCCCCC)cc2)c2cc(-c3scc(/C=C5/C(=O)c6cc(F)c(F)cc6C5=C(C#N)C#N)c3OCC(CC)CCCC)sc2-4)cc1,11.1,-5.21,-3.6,-5.44,-4.19,,,,,,,NiOx,,
39918,10.1002/admi.202201274,CCCCC(CC)COC(=O)c1sc2csc(-c3cc4c(-c5ccc(CC(CC)CCCC)s5)c5sccc5c(-c5ccc(CC(CC)CCCC)s5)c4s3)c2c1F,CCCCCCc1ccc(C2(c3ccc(CCCCCC)cc3)c3cc4c(cc3-c3sc(-c5sc(/C=C6\C(=O)c7cc(F)c(F)cc7C6=C(C#N)C#N)cc5OCC(CC)CCCC)cc32)C(c2ccc(CCCCCC)cc2)(c2ccc(CCCCCC)cc2)c2cc(-c3scc(/C=C5/C(=O)c6cc(F)c(F)cc6C5=C(C#N)C#N)c3OCC(CC)CCCC)sc2-4)cc1,11.16,-5.21,-3.6,-5.44,-4.19,,60.0,,,,,NiO-PTF-BOA,,
39919,10.1002/admi.202201274,CCCCCCCCN1C(=O)c2c(-c3cc(CCCCCC)cs3)sc(-c3cc(CCCCCC)c(-c4cc5c(-c6ccc(CC(CC)CCCC)s6)c6sccc6c(-c6ccc(CC(CC)CCCC)s6)c5s4)s3)c2C1=O,CCCCCCC1(CCCCCC)c2cc3c(cc2-c2sc(/C=C4\C(=O)c5ccccc5C4=C(C#N)C#N)cc21)C(CCCCCC)(CCCCCC)c1cc(/C=C2\C(=O)c4ccccc4C2=C(C#N)C#N)sc1-3,9.21,-5.33,-3.545,-5.69,-3.91,,,,,,,PEDOT:PSS,,
39920,10.1002/admi.202201274,CCCCCCCCN1C(=O)c2c(-c3cc(CCCCCC)cs3)sc(-c3cc(CCCCCC)c(-c4cc5c(-c6ccc(CC(CC)CCCC)s6)c6sccc6c(-c6ccc(CC(CC)CCCC)s6)c5s4)s3)c2C1=O,CCCCCCC1(CCCCCC)c2cc3c(cc2-c2sc(/C=C4\C(=O)c5ccccc5C4=C(C#N)C#N)cc21)C(CCCCCC)(CCCCCC)c1cc(/C=C2\C(=O)c4ccccc4C2=C(C#N)C#N)sc1-3,8.49,-5.33,-3.545,-5.69,-3.91,,,,,conventional,,NiOx,,
39921,10.1002/admi.202201274,CCCCCCCCN1C(=O)c2c(-c3cc(CCCCCC)cs3)sc(-c3cc(CCCCCC)c(-c4cc5c(-c6ccc(CC(CC)CCCC)s6)c6sccc6c(-c6ccc(CC(CC)CCCC)s6)c5s4)s3)c2C1=O,CCCCCCC1(CCCCCC)c2cc3c(cc2-c2sc(/C=C4\C(=O)c5ccccc5C4=C(C#N)C#N)cc21)C(CCCCCC)(CCCCCC)c1cc(/C=C2\C(=O)c4ccccc4C2=C(C#N)C#N)sc1-3,9.59,-5.33,-3.545,-5.69,-3.91,,60.0,,,,,NiO-PTF-BOA,,
39926,10.1002/adom.202302202,CCCCC(CC)Cc1sc(-c2c3cc(-c4ccc(-c5sc(-c6cccs6)c6c5C(=O)c5c(CC(CC)CCCC)sc(CC(CC)CCCC)c5C6=O)s4)sc3c(-c3cc(Cl)c(CC(CC)CCCC)s3)c3ccsc23)cc1Cl,CCCCCCCCCCCc1c(/C=C2\C(=O)c3cc(F)c(F)cc3C2=C(C#N)C#N)sc2c1sc1c3c4nsnc4c4c5sc6c(CCCCCCCCCCC)c(/C=C7\C(=O)c8cc(F)c(F)cc8C7=C(C#N)C#N)sc6c5n(CC(CCCC)CCCCCC)c4c3n(CC(CCCC)CCCCCC)c21,15.98,-5.52,-3.6,-5.65,-4.1,,,,,,ZnO,,,
39927,10.1002/adom.202302202,CCCCC(CC)Cc1sc(-c2c3cc(-c4ccc(-c5sc(-c6cccs6)c6c5C(=O)c5c(CC(CC)CCCC)sc(CC(CC)CCCC)c5C6=O)s4)sc3c(-c3cc(Cl)c(CC(CC)CCCC)s3)c3ccsc23)cc1Cl,CCCCCCCCCCCc1c(/C=C2\C(=O)c3cc(F)c(F)cc3C2=C(C#N)C#N)sc2c1sc1c3c4nsnc4c4c5sc6c(CCCCCCCCCCC)c(/C=C7\C(=O)c8cc(F)c(F)cc8C7=C(C#N)C#N)sc6c5n(CC(CCCC)CCCCCC)c4c3n(CC(CCCC)CCCCCC)c21,15.19,-5.52,-3.6,-5.65,-4.1,,,,,,SnO2,,,
39928,10.1002/adsu.202100078,CCCCCCc1ccsc1,CCCCC(=O)OCC1(c2ccccc2)c2cccc3cccc4cccc5cccc6cccc1c6c-5c-4c-3c2,2.61,-5.01,-3.12,-6.1,-3.7,,,,,,ZnO,,,
39929,10.1002/adsu.202100078,CCCCCCc1ccsc1,CCCCC(=O)OCC1(c2ccccc2)c2cccc3cccc4cccc5cccc6cccc1c6c-5c-4c-3c2,2.57,-5.01,-3.12,-6.1,-3.7,,,,,,Histidine,,,
39930,10.1002/adsu.202100078,CCCCCCc1ccsc1,CCCCC(=O)OCC1(c2ccccc2)c2cccc3cccc4cccc5cccc6cccc1c6c-5c-4c-3c2,2.68,-5.01,-3.12,-6.1,-3.7,,,,,,Sarcosine,,,
39931,10.1002/adsu.202100078,COC(=O)C(C)(C)c1cc(C)cc(-c2sc3c4sc5cc(/C=C6/C(=O)c7cc(F)cc(c7)C(=O)/C6=C\c6cc(C(C)(C)C(=O)OC)c(-c7cc(C)cc(C(C)(C)C(=O)OC)c7)s6)sc5c4c(C(C)(C)C(=O)OC)ccc2-3)c1,CCCCCCCCCCCc1c(/C=C2\C(=O)c3cc(F)c(F)cc3C2=C(C#N)C#N)sc2c1sc1c3c4nsnc4c4c5sc6c(CCCCCCCCCCC)c(/C=C7\C(=O)c8cc(F)c(F)cc8C7=C(C#N)C#N)sc6c5n(CC(CC)CCCC)c4c3n(CC(CC)CCCC)c21,12.21,-5.56,-3.65,-5.65,-4.09,,,,,inverted,ZnO,,,
39932,10.1002/adsu.202100078,COC(=O)C(C)(C)c1cc(C)cc(-c2sc3c4sc5cc(/C=C6/C(=O)c7cc(F)cc(c7)C(=O)/C6=C\c6cc(C(C)(C)C(=O)OC)c(-c7cc(C)cc(C(C)(C)C(=O)OC)c7)s6)sc5c4c(C(C)(C)C(=O)OC)ccc2-3)c1,CCCCCCCCCCCc1c(/C=C2\C(=O)c3cc(F)c(F)cc3C2=C(C#N)C#N)sc2c1sc1c3c4nsnc4c4c5sc6c(CCCCCCCCCCC)c(/C=C7\C(=O)c8cc(F)c(F)cc8C7=C(C#N)C#N)sc6c5n(CC(CC)CCCC)c4c3n(CC(CC)CCCC)c21,12.06,-5.56,-3.65,-5.65,-4.09,,,,,,Histidine,,,
39933,10.1002/adsu.202100078,COC(=O)C(C)(C)c1cc(C)cc(-c2sc3c4sc5cc(/C=C6/C(=O)c7cc(F)cc(c7)C(=O)/C6=C\c6cc(C(C)(C)C(=O)OC)c(-c7cc(C)cc(C(C)(C)C(=O)OC)c7)s6)sc5c4c(C(C)(C)C(=O)OC)ccc2-3)c1,CCCCCCCCCCCc1c(/C=C2\C(=O)c3cc(F)c(F)cc3C2=C(C#N)C#N)sc2c1sc1c3c4nsnc4c4c5sc6c(CCCCCCCCCCC)c(/C=C7\C(=O)c8cc(F)c(F)cc8C7=C(C#N)C#N)sc6c5n(CC(CC)CCCC)c4c3n(CC(CC)CCCC)c21,12.12,-5.56,-3.65,-5.65,-4.09,,,,,inverted,Sarcosine,,,
39960,10.1002/aenm.202203443,CCCCCCCCC(CCCCCC)Cc1ccsc1-c1nc2sc(-c3sc(-c4cc(CC(CCCC)CCCCCC)c(-c5nc6sc(-c7sccc7CC(CCCC)CCCCCC)nc6s5)s4)cc3CC(CCCCCC)CCCCCCCC)nc2s1,COC(=O)CCCC1(c2ccccc2)C23c4c5ccc6c7cc8c9c%10c(cc%11cc%12c%13c%14c(cc%15c%16ccc-5c2c%16c2c5c%16c%17c(c(c46)c7c9c%17c4c%10c%11c%13c4c%16c%14c%152)C513)C%12)C8,7.7,-5.12,-2.76,-5.9,-3.9,,,,,inverted,ZnO,MoO3,,
39962,10.1002/aenm.202203443,CCCCCCCCC(CCCCCC)Cc1ccsc1-c1nc2sc(-c3sc(-c4cc(CC(CCCC)CCCCCC)c(-c5nc6sc(-c7sccc7CC(CCCC)CCCCCC)nc6s5)s4)cc3CC(CCCCCC)CCCCCCCC)nc2s1,CCCCCCc1ccc(C2(c3ccc(CCCCCC)cc3)c3cc4c(cc3-c3sc5cc(/C=C6\C(=O)c7cc(F)c(F)cc7C6=C(C#N)C#N)sc5c32)C(c2ccc(CCCCCC)cc2)(c2ccc(CCCCCC)cc2)c2c-4sc3cc(/C=C4\C(=O)c5cc(F)c(F)cc5C4=C(C#N)C#N)sc23)cc1,8.7,-5.12,-2.76,-5.66,-4.14,,,,,inverted,ZnO,MoO3,,
39964,10.1002/aenm.202203443,CCCCCCCCC(CCCCCC)Cc1ccsc1-c1nc2sc(-c3sc(-c4cc(CC(CCCC)CCCCCC)c(-c5nc6sc(-c7sccc7CC(CCCC)CCCCCC)nc6s5)s4)cc3CC(CCCCCC)CCCCCCCC)nc2s1,CCCCCCCCCCCc1c(/C=C2\C(=O)c3cc(F)c(F)cc3C2=C(C#N)C#N)sc2c1sc1c3c4nsnc4c4c5sc6c(CCCCCCCCCCC)c(/C=C7\C(=O)c8cc(F)c(F)cc8C7=C(C#N)C#N)sc6c5n(CC(CC)CCCC)c4c3n(CC(CC)CCCC)c21,7.0,-5.12,-2.76,-5.65,-4.09,,,,,conventional,PDINO,PEDOT:PSS,,
39966,10.1002/aenm.202203443,CCCCCCCCC(CCCCCC)Cc1ccsc1-c1nc2sc(-c3sc(-c4cc(CC(CCCC)CCCCCC)c(-c5nc6sc(-c7sccc7CC(CCCC)CCCCCC)nc6s5)s4)cc3CC(CCCCCC)CCCCCCCC)nc2s1,CCCCCCCCCCCc1c(/C=C2\C(=O)c3cc(F)c(F)cc3C2=C(C#N)C#N)sc2c1sc1c3c4nsnc4c4c5sc6c(CCCCCCCCCCC)c(/C=C7\C(=O)c8cc(F)c(F)cc8C7=C(C#N)C#N)sc6c5n(CC(CCCC)CCCCCC)c4c3n(CC(CCCC)CCCCCC)c21,13.8,-5.12,-2.76,,,,,,,conventional,PDINO,PEDOT:PSS,,
39968,10.1002/aenm.202203465,CCCCCCC(CCCC)Cc1csc(-c2cc3c4nsnc4c4cc(-c5cc(CC(CCCC)CCCCCC)c(-c6cc7c(-c8cc(F)c(CC(CC)CCCC)s8)c8sccc8c(-c8cc(F)c(CC(CC)CCCC)s8)c7s6)s5)sc4c3s2)c1,CCCCCCCCCc1c(C=C2C(=O)c3cc(Cl)c(Cl)cc3C2=C(C#N)C#N)sc2c1sc1c3c4nsnc4c4c5sc6c(CCCCCCCCC)c(C=C7C(=O)c8cc(Cl)c(Cl)cc8C7=C(C#N)C#N)sc6c5n(CC(CCCC)CCCCCC)c4c3n(CC(CCCC)CCCCCC)c21,16.5,-5.51,-2.77,-5.68,-3.9,,,,,conventional,PDINN,PEDOT:PSS,chloroform,
39969,10.1002/aenm.202203465,CCCCCCC(CCCC)Cc1csc(-c2cc3c4nsnc4c4cc(-c5cc(CC(CCCC)CCCCCC)c(-c6cc7c(-c8cc(F)c(CC(CC)CCCC)s8)c8sccc8c(-c8cc(F)c(CC(CC)CCCC)s8)c7s6)s5)sc4c3s2)c1,CCCCCCCCCc1c(C=C2C(=O)c3cc(Cl)c(Cl)cc3C2=C(C#N)C#N)sc2c1sc1c3c4nsnc4c4c5sc6c(CCCCCCCCC)c(C=C7C(=O)c8cc(Cl)c(Cl)cc8C7=C(C#N)C#N)sc6c5n(CC(CCCC)CCCCCC)c4c3n(CC(CCCC)CCCCCC)c21,16.17,-5.51,-2.77,-5.68,-3.9,,,,,conventional,PDINN,PEDOT:PSS,o-xylene,
39970,10.1002/aenm.202203465,CCCCCCC(CCCC)Cc1csc(-c2cc3c4nsnc4c4cc(-c5cc(CC(CCCC)CCCCCC)c(-c6cc7c(-c8cc(F)c(CC(CC)CCCC)s8)c8sccc8c(-c8cc(F)c(CC(CC)CCCC)s8)c7s6)s5)sc4c3s2)c1,CCCCCCCCCCCc1c(/C=C2\C(=O)c3cc(F)c(F)cc3C2=C(C#N)C#N)sc2c1sc1c3c4nsnc4c4c5sc6c(CCCCCCCCCCC)c(/C=C7\C(=O)c8cc(F)c(F)cc8C7=C(C#N)C#N)sc6c5n(CC(CC)CCCC)c4c3n(CC(CC)CCCC)c21,16.95,-5.51,-2.77,-5.65,-4.09,,,,,conventional,PDINN,PEDOT:PSS,chloroform,
39971,10.1002/aenm.202203465,CCCCCCC(CCCC)Cc1csc(-c2cc3c4nsnc4c4cc(-c5cc(CC(CCCC)CCCCCC)c(-c6cc7c(-c8cc(F)c(CC(CC)CCCC)s8)c8sccc8c(-c8cc(F)c(CC(CC)CCCC)s8)c7s6)s5)sc4c3s2)c1,CCCCCCCCCCCc1c(/C=C2\C(=O)c3cc(F)c(F)cc3C2=C(C#N)C#N)sc2c1sc1c3c4nsnc4c4c5sc6c(CCCCCCCCCCC)c(/C=C7\C(=O)c8cc(F)c(F)cc8C7=C(C#N)C#N)sc6c5n(CC(CC)CCCC)c4c3n(CC(CC)CCCC)c21,11.08,-5.51,-2.77,-5.65,-4.09,,,,,conventional,PDINN,PEDOT:PSS,o-xylene,
39972,10.1002/aenm.202203465,CCCCCCC(CCCC)Cc1csc(-c2cc3c4nsnc4c4cc(-c5cc(CC(CCCC)CCCCCC)c(-c6cc7c(-c8cc(F)c(CC(CC)CCCC)s8)c8sccc8c(-c8cc(F)c(CC(CC)CCCC)s8)c7s6)s5)sc4c3s2)c1,CCCCCCCCCCCc1c(/C=C2\C(=O)c3cc(F)c(F)cc3C2=C(C#N)C#N)sc2c1sc1c3c4nsnc4c4c5sc6c(CCCCCCCCCCC)c(/C=C7\C(=O)c8cc(F)c(F)cc8C7=C(C#N)C#N)sc6c5n(CCC(CC)CCCC)c4c3n(CCC(CC)CCCC)c21,16.03,-5.51,-2.77,-5.64,-3.86,,,,,conventional,PDINN,PEDOT:PSS,chloroform,
39973,10.1002/aenm.202203465,CCCCCCC(CCCC)Cc1csc(-c2cc3c4nsnc4c4cc(-c5cc(CC(CCCC)CCCCCC)c(-c6cc7c(-c8cc(F)c(CC(CC)CCCC)s8)c8sccc8c(-c8cc(F)c(CC(CC)CCCC)s8)c7s6)s5)sc4c3s2)c1,CCCCCCCCCCCc1c(/C=C2\C(=O)c3cc(F)c(F)cc3C2=C(C#N)C#N)sc2c1sc1c3c4nsnc4c4c5sc6c(CCCCCCCCCCC)c(/C=C7\C(=O)c8cc(F)c(F)cc8C7=C(C#N)C#N)sc6c5n(CCC(CC)CCCC)c4c3n(CCC(CC)CCCC)c21,13.54,-5.51,-2.77,-5.64,-3.86,,,,,conventional,PDINN,PEDOT:PSS,o-xylene,
39978,10.1002/aenm.202300524,COC(=O)C(C)(C)c1cc(C)cc(-c2sc3c4sc5cc(/C=C6/C(=O)c7cc(F)cc(c7)C(=O)/C6=C\c6cc(C(C)(C)C(=O)OC)c(-c7cc(C)cc(C(C)(C)C(=O)OC)c7)s6)sc5c4c(C(C)(C)C(=O)OC)ccc2-3)c1,CCCCCCC(CCCC)Cc1c(/C=C2\C(=O)c3cc(F)c(F)cc3C2=C(C#N)C#N)sc2c1SC1c3c(c4c(c5nsnc35)c3sc5c(CC(CCCC)CCCCCC)c(/C=C6\C(=O)c7cc(F)c(F)cc7C6=C(C#N)C#N)sc5c3n4CC(CC)CCCC)N(CC(CC)CCCC)C21,16.28,-5.56,-3.65,-5.68,-3.9,,,,,conventional,PDINN,PEDOT:PSS,chloroform,
39979,10.1002/aenm.202300524,COC(=O)C(C)(C)c1cc(C)cc(-c2sc3c4sc5cc(/C=C6/C(=O)c7cc(F)cc(c7)C(=O)/C6=C\c6cc(C(C)(C)C(=O)OC)c(-c7cc(C)cc(C(C)(C)C(=O)OC)c7)s6)sc5c4c(C(C)(C)C(=O)OC)ccc2-3)c1,CCCCCCC(CCCC)Cc1c(/C=C2\C(=O)c3cc(F)c(F)cc3C2=C(C#N)C#N)sc2c1SC1c3c(c4c(c5nsnc35)c3sc5c(CC(CCCC)CCCCCC)c(/C=C6\C(=O)c7cc(F)c(F)cc7C6=C(C#N)C#N)sc5c3n4CC(CC)CCCC)N(CC(CC)CCCC)C21,17.82,-5.56,-3.65,-5.68,-3.9,,,,,conventional,PDINN,PEDOT:PSS,chloroform,ODBB
39980,10.1002/aenm.202300524,COC(=O)C(C)(C)c1cc(C)cc(-c2sc3c4sc5cc(/C=C6/C(=O)c7cc(F)cc(c7)C(=O)/C6=C\c6cc(C(C)(C)C(=O)OC)c(-c7cc(C)cc(C(C)(C)C(=O)OC)c7)s6)sc5c4c(C(C)(C)C(=O)OC)ccc2-3)c1,CCCCCCC(CCCC)Cc1c(/C=C2\C(=O)c3cc(F)c(F)cc3C2=C(C#N)C#N)sc2c1SC1c3c(c4c(c5nsnc35)c3sc5c(CC(CCCC)CCCCCC)c(/C=C6\C(=O)c7cc(F)c(F)cc7C6=C(C#N)C#N)sc5c3n4CC(CC)CCCC)N(CC(CC)CCCC)C21,18.17,-5.56,-3.65,-5.68,-3.9,,,,,conventional,PDINN,PEDOT:PSS,chloroform,MDBB
39981,10.1002/aenm.202300524,COC(=O)C(C)(C)c1cc(C)cc(-c2sc3c4sc5cc(/C=C6/C(=O)c7cc(F)cc(c7)C(=O)/C6=C\c6cc(C(C)(C)C(=O)OC)c(-c7cc(C)cc(C(C)(C)C(=O)OC)c7)s6)sc5c4c(C(C)(C)C(=O)OC)ccc2-3)c1,CCCCCCC(CCCC)Cc1c(/C=C2\C(=O)c3cc(F)c(F)cc3C2=C(C#N)C#N)sc2c1SC1c3c(c4c(c5nsnc35)c3sc5c(CC(CCCC)CCCCCC)c(/C=C6\C(=O)c7cc(F)c(F)cc7C6=C(C#N)C#N)sc5c3n4CC(CC)CCCC)N(CC(CC)CCCC)C21,18.42,-5.56,-3.65,-5.68,-3.9,,,,,conventional,PDINN,PEDOT:PSS,chloroform,PDBB
39982,10.1002/aenm.202300763,COC(=O)C(C)(C)c1cc(C)cc(-c2sc3c4sc5cc(/C=C6/C(=O)c7cc(F)cc(c7)C(=O)/C6=C\c6cc(C(C)(C)C(=O)OC)c(-c7cc(C)cc(C(C)(C)C(=O)OC)c7)s6)sc5c4c(C(C)(C)C(=O)OC)ccc2-3)c1,CCCCCCCCCc1c(C=C2C(=O)c3cc(Cl)c(Cl)cc3C2=C(C#N)C#N)sc2c1sc1c3c4nsnc4c4c5sc6c(CCCCCCCCC)c(C=C7C(=O)c8cc(Cl)c(Cl)cc8C7=C(C#N)C#N)sc6c5n(CC(CCCC)CCCCCC)c4c3n(CC(CCCC)CCCCCC)c21,16.5,-5.56,-3.65,-5.68,-3.9,120.0,,1:1.2,,conventional,PNDIT-F3N-Br,PEDOT:PSS,chloroform,
39983,10.1002/aenm.202300763,COC(=O)C(C)(C)c1cc(C)cc(-c2sc3c4sc5cc(/C=C6/C(=O)c7cc(F)cc(c7)C(=O)/C6=C\c6cc(C(C)(C)C(=O)OC)c(-c7cc(C)cc(C(C)(C)C(=O)OC)c7)s6)sc5c4c(C(C)(C)C(=O)OC)ccc2-3)c1,CCCCCCCCCc1c(C=C2C(=O)c3cc(Cl)c(Cl)cc3C2=C(C#N)C#N)sc2c1sc1c3c4nsnc4c4c5sc6c(CCCCCCCCC)c(C=C7C(=O)c8cc(Cl)c(Cl)cc8C7=C(C#N)C#N)sc6c5n(CC(CCCC)CCCCCC)c4c3n(CC(CCCC)CCCCCC)c21,17.8,-5.56,-3.65,-5.68,-3.9,120.0,,1:1.2,,conventional,PNDIT-F3N-Br,PEDOT:PSS,chloroform,DIB
39984,10.1002/aenm.202300763,COC(=O)C(C)(C)c1cc(C)cc(-c2sc3c4sc5cc(/C=C6/C(=O)c7cc(F)cc(c7)C(=O)/C6=C\c6cc(C(C)(C)C(=O)OC)c(-c7cc(C)cc(C(C)(C)C(=O)OC)c7)s6)sc5c4c(C(C)(C)C(=O)OC)ccc2-3)c1,CCCCCCCCCc1c(C=C2C(=O)c3cc(Cl)c(Cl)cc3C2=C(C#N)C#N)sc2c1sc1c3c4nsnc4c4c5sc6c(CCCCCCCCC)c(C=C7C(=O)c8cc(Cl)c(Cl)cc8C7=C(C#N)C#N)sc6c5n(CC(CCCC)CCCCCC)c4c3n(CC(CCCC)CCCCCC)c21,18.4,-5.56,-3.65,-5.68,-3.9,120.0,90.0,1:1.2,,conventional,PNDIT-F3N-Br,PEDOT:PSS,chloroform,CIB
39985,10.1002/aenm.202300763,COC(=O)C(C)(C)c1cc(C)cc(-c2sc3c4sc5cc(/C=C6/C(=O)c7cc(F)cc(c7)C(=O)/C6=C\c6cc(C(C)(C)C(=O)OC)c(-c7cc(C)cc(C(C)(C)C(=O)OC)c7)s6)sc5c4c(C(C)(C)C(=O)OC)ccc2-3)c1,CCCCCCCCCc1c(C=C2C(=O)c3cc(Cl)c(Cl)cc3C2=C(C#N)C#N)sc2c1sc1c3c4nsnc4c4c5sc6c(CCCCCCCCC)c(C=C7C(=O)c8cc(Cl)c(Cl)cc8C7=C(C#N)C#N)sc6c5n(CC(CCCC)CCCCCC)c4c3n(CC(CCCC)CCCCCC)c21,18.2,-5.56,-3.65,-5.68,-3.9,120.0,90.0,1:1.2,,conventional,PNDIT-F3N-Br,PEDOT:PSS,chloroform,DCB
39986,10.1002/aenm.202300763,COC(=O)C(C)(C)c1cc(C)cc(-c2sc3c4sc5cc(/C=C6/C(=O)c7cc(F)cc(c7)C(=O)/C6=C\c6cc(C(C)(C)C(=O)OC)c(-c7cc(C)cc(C(C)(C)C(=O)OC)c7)s6)sc5c4c(C(C)(C)C(=O)OC)ccc2-3)c1,CCCCCCc1ccc(C2(c3ccc(CCCCCC)cc3)c3cc4c(cc3-c3sc5cc(/C=C6\C(=O)c7cc(F)c(F)cc7C6=C(C#N)C#N)sc5c32)C(c2ccc(CCCCCC)cc2)(c2ccc(CCCCCC)cc2)c2c-4sc3cc(/C=C4\C(=O)c5cc(F)c(F)cc5C4=C(C#N)C#N)sc23)cc1,11.3,-5.56,-3.65,-5.66,-4.14,,,,,conventional,PNDIT-F3N-Br,PEDOT:PSS,chloroform,
