Repository: JiYiqaq/PCE-KA-GNN

# Data directory

- `raw/Active_Database.csv` is the immutable source dataset bundled under CC BY 4.0. Do not overwrite it with processed data.
- `processed/` is created and populated by the training pipeline. Generated `.pt` and `.pth` caches are intentionally ignored by Git because they can exceed GitHub's normal single-file limit.

See `../DATA_LICENSE.md` for provenance, license and checksum information.

File: data/processed/device_records.csv (part 29 of 250)
record_id,doi,donor_smiles,acceptor_smiles,pce,homo_d,lumo_d,homo_a,lumo_a,active_layer_thickness,annealing_temp,d_a_ratio,additive_ratio,device_type,etl_canonical,htl_canonical,solvent_canonical,additive_canonical
39987,10.1002/aenm.202300763,COC(=O)C(C)(C)c1cc(C)cc(-c2sc3c4sc5cc(/C=C6/C(=O)c7cc(F)cc(c7)C(=O)/C6=C\c6cc(C(C)(C)C(=O)OC)c(-c7cc(C)cc(C(C)(C)C(=O)OC)c7)s6)sc5c4c(C(C)(C)C(=O)OC)ccc2-3)c1,CCCCCCc1ccc(C2(c3ccc(CCCCCC)cc3)c3cc4c(cc3-c3sc5cc(/C=C6\C(=O)c7cc(F)c(F)cc7C6=C(C#N)C#N)sc5c32)C(c2ccc(CCCCCC)cc2)(c2ccc(CCCCCC)cc2)c2c-4sc3cc(/C=C4\C(=O)c5cc(F)c(F)cc5C4=C(C#N)C#N)sc23)cc1,13.0,-5.56,-3.65,-5.66,-4.14,,,,75 wt% relative to donor+acceptor mass,conventional,PNDIT-F3N-Br,PEDOT:PSS,chloroform,CIB
39990,10.1002/aenm.202300763,CCCCCCC(CCCC)Cc1csc(-c2cc3c4nsnc4c4cc(-c5cc(CC(CCCC)CCCCCC)c(-c6cc7c(-c8cc(Cl)c(CC(CC)CCCC)s8)c8sccc8c(-c8cc(Cl)c(CC(CC)CCCC)s8)c7s6)s5)sc4c3s2)c1,CCCCCCCCCCCc1c(/C=C2\C(=O)c3cc(F)c(F)cc3C2=C(C#N)C#N)sc2c1sc1c3c4nsnc4c4c5sc6c(CCCCCCCCCCC)c(/C=C7\C(=O)c8cc(F)c(F)cc8C7=C(C#N)C#N)sc6c5n(CC(CC)CCCC)c4c3n(CC(CC)CCCC)c21,16.8,-5.51,-2.77,-5.65,-4.09,,,,,conventional,PNDIT-F3N-Br,PEDOT:PSS,chloroform,
39991,10.1002/aenm.202300763,CCCCCCC(CCCC)Cc1csc(-c2cc3c4nsnc4c4cc(-c5cc(CC(CCCC)CCCCCC)c(-c6cc7c(-c8cc(Cl)c(CC(CC)CCCC)s8)c8sccc8c(-c8cc(Cl)c(CC(CC)CCCC)s8)c7s6)s5)sc4c3s2)c1,CCCCCCCCCCCc1c(/C=C2\C(=O)c3cc(F)c(F)cc3C2=C(C#N)C#N)sc2c1sc1c3c4nsnc4c4c5sc6c(CCCCCCCCCCC)c(/C=C7\C(=O)c8cc(F)c(F)cc8C7=C(C#N)C#N)sc6c5n(CC(CC)CCCC)c4c3n(CC(CC)CCCC)c21,17.8,-5.51,-2.77,-5.65,-4.09,,,,,conventional,PNDIT-F3N-Br,PEDOT:PSS,chloroform,CIB
39992,10.1002/aenm.202300763,COC(=O)C(C)(C)c1cc(C)cc(-c2sc3c4sc5cc(/C=C6/C(=O)c7cc(F)cc(c7)C(=O)/C6=C\c6cc(C(C)(C)C(=O)OC)c(-c7cc(C)cc(C(C)(C)C(=O)OC)c7)s6)sc5c4c(C(C)(C)C(=O)OC)ccc2-3)c1,CCCCCCC(CCCC)Cc1c(/C=C2\C(=O)c3cc(F)c(F)cc3C2=C(C#N)C#N)sc2c1SC1c3c(c4c(c5nsnc35)c3sc5c(CC(CCCC)CCCCCC)c(/C=C6\C(=O)c7cc(F)c(F)cc7C6=C(C#N)C#N)sc5c3n4CC(CC)CCCC)N(CC(CC)CCCC)C21,16.6,-5.56,-3.65,-5.68,-3.9,,,,,conventional,PNDIT-F3N-Br,PEDOT:PSS,chloroform,
39993,10.1002/aenm.202300763,COC(=O)C(C)(C)c1cc(C)cc(-c2sc3c4sc5cc(/C=C6/C(=O)c7cc(F)cc(c7)C(=O)/C6=C\c6cc(C(C)(C)C(=O)OC)c(-c7cc(C)cc(C(C)(C)C(=O)OC)c7)s6)sc5c4c(C(C)(C)C(=O)OC)ccc2-3)c1,CCCCCCC(CCCC)Cc1c(/C=C2\C(=O)c3cc(F)c(F)cc3C2=C(C#N)C#N)sc2c1SC1c3c(c4c(c5nsnc35)c3sc5c(CC(CCCC)CCCCCC)c(/C=C6\C(=O)c7cc(F)c(F)cc7C6=C(C#N)C#N)sc5c3n4CC(CC)CCCC)N(CC(CC)CCCC)C21,18.1,-5.56,-3.65,-5.68,-3.9,,,,75 wt% relative to donor+acceptor mass,conventional,PNDIT-F3N-Br,PEDOT:PSS,chloroform,CIB
40022,10.1002/anie.202308367,COC(=O)C(C)(C)c1cc(C)cc(-c2sc3c4sc5cc(/C=C6/C(=O)c7cc(F)cc(c7)C(=O)/C6=C\c6cc(C(C)(C)C(=O)OC)c(-c7cc(C)cc(C(C)(C)C(=O)OC)c7)s6)sc5c4c(C(C)(C)C(=O)OC)ccc2-3)c1,CCCCCCCCCc1c(C=C2C(=O)c3cc(Cl)c(Cl)cc3C2=C(C#N)C#N)sc2c1sc1c3c4nsnc4c4c5sc6c(CCCCCCCCC)c(C=C7C(=O)c8cc(Cl)c(Cl)cc8C7=C(C#N)C#N)sc6c5n(CC(CCCC)CCCCCC)c4c3n(CC(CCCC)CCCCCC)c21,16.3,-5.56,-3.65,-5.68,-3.9,,,,,conventional,,,,
40029,10.1002/anie.202316227,COC(=O)C(C)(C)c1cc(C)cc(-c2sc3c4sc5cc(/C=C6/C(=O)c7cc(F)cc(c7)C(=O)/C6=C\c6cc(C(C)(C)C(=O)OC)c(-c7cc(C)cc(C(C)(C)C(=O)OC)c7)s6)sc5c4c(C(C)(C)C(=O)OC)ccc2-3)c1,CCCCCCC(CCCC)Cc1c(/C=C2\C(=O)c3cc(F)c(F)cc3C2=C(C#N)C#N)sc2c1SC1c3c(c4c(c5nsnc35)c3sc5c(CC(CCCC)CCCCCC)c(/C=C6\C(=O)c7cc(F)c(F)cc7C6=C(C#N)C#N)sc5c3n4CC(CC)CCCC)N(CC(CC)CCCC)C21,17.2,-5.56,-3.65,-5.68,-3.9,,,,,conventional,PDINN,PEDOT:PSS,,
40031,10.1002/anie.202316227,CCCCCCC(CCCC)Cc1csc(-c2cc3c4nsnc4c4cc(-c5cc(CC(CCCC)CCCCCC)c(-c6cc7c(-c8cc(F)c(CC(CC)CCCC)s8)c8sccc8c(-c8cc(F)c(CC(CC)CCCC)s8)c7s6)s5)sc4c3s2)c1,CCCCCCC(CCCC)Cc1c(/C=C2\C(=O)c3cc(F)c(F)cc3C2=C(C#N)C#N)sc2c1SC1c3c(c4c(c5nsnc35)c3sc5c(CC(CCCC)CCCCCC)c(/C=C6\C(=O)c7cc(F)c(F)cc7C6=C(C#N)C#N)sc5c3n4CC(CC)CCCC)N(CC(CC)CCCC)C21,17.6,-5.51,-2.77,-5.68,-3.9,,,,,conventional,PDINN,PEDOT:PSS,,
40033,10.1002/anie.202319755,COC(=O)C(C)(C)c1cc(C)cc(-c2sc3c4sc5cc(/C=C6/C(=O)c7cc(F)cc(c7)C(=O)/C6=C\c6cc(C(C)(C)C(=O)OC)c(-c7cc(C)cc(C(C)(C)C(=O)OC)c7)s6)sc5c4c(C(C)(C)C(=O)OC)ccc2-3)c1,CCCCCCCCCCCc1c(/C=C2\C(=O)c3ccccc3C2=C(C#N)C#N)sc2c1sc1c3c4nsnc4c4c5sc6c(CCCCCCCCCCC)c(/C=C7\C(=O)c8cc(-c9cccs9)ccc8C7=C(C#N)C#N)sc6c5n(CC(CCCCCCCC)CCCCCCCCCC)c4c3n(CC(CCCCCCCC)CCCCCCCCCC)c21,17.52,-5.56,-3.65,-5.68,-3.94,,,,,conventional,NDTI1,PEDOT:PSS,,
40034,10.1002/anie.202319755,CCCCC(CC)Cc1ccc(-c2c3cc(-c4ccc(-c5sc(-c6cccs6)c6c5C(=O)c5c(CC(CC)CCCC)sc(CC(CC)CCCC)c5C6=O)s4)sc3c(-c3ccc(CC(CC)CCCC)s3)c3ccsc23)s1,CCCCCCCCCCCc1c(/C=C2\C(=O)c3ccccc3C2=C(C#N)C#N)sc2c1sc1c3c4nsnc4c4c5sc6c(CCCCCCCCCCC)c(/C=C7\C(=O)c8cc(-c9cccs9)ccc8C7=C(C#N)C#N)sc6c5n(CC(CCCCCCCC)CCCCCCCCCC)c4c3n(CC(CCCCCCCC)CCCCCCCCCC)c21,15.05,-5.33,-3.48,-5.68,-3.94,,,,,conventional,NDTI1,PEDOT:PSS,,
40056,10.1002/cssc.202101383,CCCCC(CC)Cc1ccc(-c2c3cc(-c4ccc(-c5sc(-c6cccs6)c6c5C(=O)c5c(CC(CC)CCCC)sc(CC(CC)CCCC)c5C6=O)s4)sc3c(-c3ccc(CC(CC)CCCC)s3)c3ccsc23)s1,CCCCCCc1ccc(C2(c3ccc(CCCCCC)cc3)c3cc4c(cc3-c3sc5cc(C=C6C(=O)c7ccccc7C6=C(C#N)C#N)sc5c32)C(c2ccc(CCCCCC)cc2)(c2ccc(CCCCCC)cc2)c2c-4sc3cc(C=C4C(=O)c5ccccc5C4=C(C#N)C#N)sc23)cc1,0.12,-5.33,-3.48,-5.576,-3.916,100.0,130.0,1:1,,conventional,,PEDOT:PSS,chlorobenzene,
40057,10.1002/cssc.202101383,CCCCC(CC)Cc1ccc(-c2c3cc(-c4ccc(-c5sc(-c6cccs6)c6c5C(=O)c5c(CC(CC)CCCC)sc(CC(CC)CCCC)c5C6=O)s4)sc3c(-c3ccc(CC(CC)CCCC)s3)c3ccsc23)s1,CCCCCCc1ccc(C2(c3ccc(CCCCCC)cc3)c3cc4c(cc3-c3sc5cc(C=C6C(=O)c7ccccc7C6=C(C#N)C#N)sc5c32)C(c2ccc(CCCCCC)cc2)(c2ccc(CCCCCC)cc2)c2c-4sc3cc(C=C4C(=O)c5ccccc5C4=C(C#N)C#N)sc23)cc1,8.33,-5.33,-3.48,-5.576,-3.916,100.0,130.0,1:1,,conventional,,PEDOT:PSS,chlorobenzene,
40058,10.1002/cssc.202101383,CCCCC(CC)Cc1ccc(-c2c3cc(-c4ccc(-c5sc(-c6cccs6)c6c5C(=O)c5c(CC(CC)CCCC)sc(CC(CC)CCCC)c5C6=O)s4)sc3c(-c3ccc(CC(CC)CCCC)s3)c3ccsc23)s1,CCCCCCc1ccc(C2(c3ccc(CCCCCC)cc3)c3cc4c(cc3-c3sc5cc(C=C6C(=O)c7ccccc7C6=C(C#N)C#N)sc5c32)C(c2ccc(CCCCCC)cc2)(c2ccc(CCCCCC)cc2)c2c-4sc3cc(C=C4C(=O)c5ccccc5C4=C(C#N)C#N)sc23)cc1,9.21,-5.33,-3.48,-5.576,-3.916,100.0,130.0,1:1,,conventional,NEA,PEDOT:PSS,chlorobenzene,
40059,10.1002/cssc.202101383,COC(=O)C(C)(C)c1cc(C)cc(-c2sc3c4sc5cc(/C=C6/C(=O)c7cc(F)cc(c7)C(=O)/C6=C\c6cc(C(C)(C)C(=O)OC)c(-c7cc(C)cc(C(C)(C)C(=O)OC)c7)s6)sc5c4c(C(C)(C)C(=O)OC)ccc2-3)c1,CCCCCCCCCCCc1c(/C=C2\C(=O)c3cc(F)c(F)cc3C2=C(C#N)C#N)sc2c1sc1c3c4nsnc4c4c5sc6c(CCCCCCCCCCC)c(/C=C7\C(=O)c8cc(F)c(F)cc8C7=C(C#N)C#N)sc6c5n(CC(CC)CCCC)c4c3n(CC(CC)CCCC)c21,0.79,-5.56,-3.65,-5.65,-4.09,120.0,,1:1,,conventional,,PEDOT:PSS,chloroform,
40060,10.1002/cssc.202101383,COC(=O)C(C)(C)c1cc(C)cc(-c2sc3c4sc5cc(/C=C6/C(=O)c7cc(F)cc(c7)C(=O)/C6=C\c6cc(C(C)(C)C(=O)OC)c(-c7cc(C)cc(C(C)(C)C(=O)OC)c7)s6)sc5c4c(C(C)(C)C(=O)OC)ccc2-3)c1,CCCCCCCCCCCc1c(/C=C2\C(=O)c3cc(F)c(F)cc3C2=C(C#N)C#N)sc2c1sc1c3c4nsnc4c4c5sc6c(CCCCCCCCCCC)c(/C=C7\C(=O)c8cc(F)c(F)cc8C7=C(C#N)C#N)sc6c5n(CC(CC)CCCC)c4c3n(CC(CC)CCCC)c21,13.91,-5.56,-3.65,-5.65,-4.09,120.0,,1:1,,conventional,,PEDOT:PSS,chloroform,
40061,10.1002/cssc.202101383,COC(=O)C(C)(C)c1cc(C)cc(-c2sc3c4sc5cc(/C=C6/C(=O)c7cc(F)cc(c7)C(=O)/C6=C\c6cc(C(C)(C)C(=O)OC)c(-c7cc(C)cc(C(C)(C)C(=O)OC)c7)s6)sc5c4c(C(C)(C)C(=O)OC)ccc2-3)c1,CCCCCCCCCCCc1c(/C=C2\C(=O)c3cc(F)c(F)cc3C2=C(C#N)C#N)sc2c1sc1c3c4nsnc4c4c5sc6c(CCCCCCCCCCC)c(/C=C7\C(=O)c8cc(F)c(F)cc8C7=C(C#N)C#N)sc6c5n(CC(CC)CCCC)c4c3n(CC(CC)CCCC)c21,15.04,-5.56,-3.65,-5.65,-4.09,120.0,,1:1,,conventional,NEA,PEDOT:PSS,chloroform,
40093,10.1002/inf2.12271,CCCCC(CC)Cc1ccc(-c2c3cc(-c4ccc(-c5sc(-c6cccs6)c6c5C(=O)c5c(CC(CC)CCCC)sc(CC(CC)CCCC)c5C6=O)s4)sc3c(-c3ccc(CC(CC)CCCC)s3)c3ccsc23)s1,CCCCCCCCCCCCCCCCC1(CCCCCCCCCCCCCCCC)c2cc3c(cc2-c2sc(/C=C4\C(=O)C5=C(C=CC(c6cccs6)C=C5)C4=C(C#N)C#N)cc21)C(CCCCCCCCCCCCCCCC)(CCCCCCCCCCCCCCCC)c1cc(/C=C2\C(=O)c4ccccc4C2=C(C#N)C#N)sc1-3,9.1,-5.33,-3.48,-5.74,-3.86,,,,,,,,,
40094,10.1002/inf2.12271,COC(=O)C(C)(C)c1cc(C)cc(-c2sc3c4sc5cc(/C=C6/C(=O)c7cc(F)cc(c7)C(=O)/C6=C\c6cc(C(C)(C)C(=O)OC)c(-c7cc(C)cc(C(C)(C)C(=O)OC)c7)s6)sc5c4c(C(C)(C)C(=O)OC)ccc2-3)c1,CCCCCCCCCCCCCCCCC1(CCCCCCCCCCCCCCCC)c2cc3c(cc2-c2sc(/C=C4\C(=O)c5ccccc5C4=C(C#N)C#N)cc21)C(CCCCCCCCCCCCCCCC)(CCCCCCCCCCCCCCCC)c1cc(/C=C2\C(=O)c4ccc(-c5cc6c(-c7cc(F)c(CC(CC)CCCC)s7)c7sccc7c(-c7cc(F)c(CC(CC)CCCC)s7)c6s5)cc4C2=C(C#N)C#N)sc1-3,10.3,-5.56,-3.65,-5.78,-3.85,,,,,,,,,
40095,10.1002/inf2.12271,COC(=O)C(C)(C)c1cc(C)cc(-c2sc3c4sc5cc(/C=C6/C(=O)c7cc(F)cc(c7)C(=O)/C6=C\c6cc(C(C)(C)C(=O)OC)c(-c7cc(C)cc(C(C)(C)C(=O)OC)c7)s6)sc5c4c(C(C)(C)C(=O)OC)ccc2-3)c1,CCCCCCCCCCCCCCCCC1(CCCCCCCCCCCCCCCC)c2cc3c(cc2-c2sc(/C=C4\C(=O)c5ccccc5C4=C(C#N)C#N)cc21)C(CCCCCCCCCCCCCCCC)(CCCCCCCCCCCCCCCC)c1cc(/C=C2\C(=O)c4ccc(-c5cc6c(s5)-c5sccc5[Si]6(CC(CC)CCCC)CC(CC)CCCC)cc4C2=C(C#N)C#N)sc1-3,10.7,-5.56,-3.65,-5.74,-3.87,,,,,,,,,
40096,10.1002/inf2.12271,COC(=O)C(C)(C)c1cc(C)cc(-c2sc3c4sc5cc(/C=C6/C(=O)c7cc(F)cc(c7)C(=O)/C6=C\c6cc(C(C)(C)C(=O)OC)c(-c7cc(C)cc(C(C)(C)C(=O)OC)c7)s6)sc5c4c(C(C)(C)C(=O)OC)ccc2-3)c1,CCCCCCCCCCCCCCCCCCC1(CCCCCCCCCCCCCCCCCC)c2cc3c(cc2-c2sc4cc(/C=C5\C(=O)c6ccccc6C5=C(C#N)C#N)sc4c21)C(CCCCCCCCCCCCCCCCCC)(CCCCCCCCCCCCCCCCCC)c1c-3sc2cc(/C=C3\C(=O)c4ccc(-c5cccs5)cc4C3=C(C#N)C#N)sc12,11.6,-5.56,-3.65,-5.59,-3.86,,,,,,,,,
40099,10.1002/inf2.12271,COC(=O)C(C)(C)c1cc(C)cc(-c2sc3c4sc5cc(/C=C6/C(=O)c7cc(F)cc(c7)C(=O)/C6=C\c6cc(C(C)(C)C(=O)OC)c(-c7cc(C)cc(C(C)(C)C(=O)OC)c7)s6)sc5c4c(C(C)(C)C(=O)OC)ccc2-3)c1,CCCCCCCCCCCc1c(/C=C2\C(=O)c3ccccc3C2=C(C#N)C#N)sc2c1sc1c3c4nsnc4c4c5sc6c(CCCCCCCCCCC)c(/C=C7\C(=O)c8cc(-c9cccs9)ccc8C7=C(C#N)C#N)sc6c5n(CC(CCCCCCCC)CCCCCCCCCC)c4c3n(CC(CCCCCCCC)CCCCCCCCCC)c21,13.4,-5.56,-3.65,-5.68,-3.94,,,,,,,,,
40102,10.1002/inf2.12271,CCCCC(CC)Cc1ccc(-c2c3cc(-c4ccc(-c5sc(-c6cccs6)c6c5C(=O)c5c(CC(CC)CCCC)sc(CC(CC)CCCC)c5C6=O)s4)sc3c(-c3ccc(CC(CC)CCCC)s3)c3ccsc23)s1,CCCCCCCCCCCc1c(/C=C2\C(=O)c3ccccc3C2=C(C#N)C#N)sc2c1sc1c3c4nsnc4c4c5sc6c(CCCCCCCCCCC)c(/C=C7\C(=O)c8cc(-c9cc%10c(-c%11cc(CCCCCC)c(CC(CC)CCCC)s%11)c%11sccc%11c(-c%11cc(CCCCCC)c(CC(CC)CCCC)s%11)c%10s9)ccc8C7=C(C#N)C#N)sc6c5n(CC(CC)CCCC)c4c3n(CC(CC)CCCC)c21,14.4,-5.33,-3.48,-5.52,-3.84,,,,,,,,,
40103,10.1002/inf2.12271,CCCCCCCCN1C(=O)c2c(c(-c3cc(F)c(-c4cc5c(-c6ccc(CC(CC)CCCC)s6)c6sccc6c(-c6ccc(CC(CC)CCCC)s6)c5s4)s3)c3nn(CC(CC)CCCC)nc3c2-c2cc(F)cs2)C1=O,CCCCCCCCCCCCC(CCCCCCCCCC)Cn1c2c3sc(/C=C4\C(=O)c5cc(F)ccc5C4=C(C#N)C#N)c(CCCCCCCCCCC)c3sc2c2c3nsnc3c3c4sc5c(CCCCCCCCCCC)c(/C=C6\C(=O)c7cc(-c8cccs8)c(F)cc7C6=C(C#N)C#N)sc5c4n(CC(CCCCCCCCCC)CCCCCCCCCCCC)c3c21,15.1,-5.25,-3.25,-5.74,-3.84,,,,,,,,,
40106,10.1002/inf2.12271,COC(=O)C(C)(C)c1cc(C)cc(-c2sc3c4sc5cc(/C=C6/C(=O)c7cc(F)cc(c7)C(=O)/C6=C\c6cc(C(C)(C)C(=O)OC)c(-c7cc(C)cc(C(C)(C)C(=O)OC)c7)s6)sc5c4c(C(C)(C)C(=O)OC)ccc2-3)c1,CCCCCCCCCCCc1c(/C=C2\C(=O)c3ccccc3C2=C(C#N)C#N)sc2c1sc1c3c4nsnc4c4c5sc6c(CCCCCCCCCCC)c(/C=C7\C(=O)c8cc(-c9ccc(-c%10cccs%10)s9)ccc8C7=C(C#N)C#N)sc6c5n(CC(CCCCCCCC)CCCCCCCCCC)c4c3n(CC(CCCCCCCC)CCCCCCCCCC)c21,11.9,-5.56,-3.65,-5.51,-3.77,,,,,,,,,
40107,10.1002/inf2.12271,COC(=O)C(C)(C)c1cc(C)cc(-c2sc3c4sc5cc(/C=C6/C(=O)c7cc(F)cc(c7)C(=O)/C6=C\c6cc(C(C)(C)C(=O)OC)c(-c7cc(C)cc(C(C)(C)C(=O)OC)c7)s6)sc5c4c(C(C)(C)C(=O)OC)ccc2-3)c1,CCCCCCCCCCCc1c(/C=C2\C(=O)c3ccccc3C2=C(C#N)C#N)sc2c1sc1c3c4nsnc4c4c5sc6c(CCCCCCCCCCC)c(/C=C7\C(=O)c8cc(-c9cc(F)c(-c%10sccc%10F)s9)ccc8C7=C(C#N)C#N)sc6c5n(CC(CCCCCCCC)CCCCCCCCCC)c4c3n(CC(CCCCCCCC)CCCCCCCCCC)c21,14.3,-5.56,-3.65,-5.56,-3.8,,,,,,,,,
40108,10.1002/inf2.12271,COC(=O)C(C)(C)c1cc(C)cc(-c2sc3c4sc5cc(/C=C6/C(=O)c7cc(F)cc(c7)C(=O)/C6=C\c6cc(C(C)(C)C(=O)OC)c(-c7cc(C)cc(C(C)(C)C(=O)OC)c7)s6)sc5c4c(C(C)(C)C(=O)OC)ccc2-3)c1,CCCCCCCCCCCc1c(/C=C2\C(=O)c3ccccc3C2=C(C#N)C#N)sc2c1sc1c3c4nsnc4c4c5sc6c(CCCCCCCCCCC)c(/C=C7\C(=O)c8cc(-c9cccs9)ccc8C7=C(C#N)C#N)sc6c5n(CC(CCCCCCCC)CCCCCCCCCC)c4c3n(CC(CCCCCCCC)CCCCCCCCCC)c21,15.0,-5.56,-3.65,-5.68,-3.94,,,,,,,,,
40109,10.1002/inf2.12271,COC(=O)C(C)(C)c1cc(C)cc(-c2sc3c4sc5cc(/C=C6/C(=O)c7cc(F)cc(c7)C(=O)/C6=C\c6cc(C(C)(C)C(=O)OC)c(-c7cc(C)cc(C(C)(C)C(=O)OC)c7)s6)sc5c4c(C(C)(C)C(=O)OC)ccc2-3)c1,CCCCCCCCCCCc1c(/C=C2\C(=O)c3c(F)cc(F)cc3C2=C(C#N)C#N)sc2c1sc1c3c4nsnc4c4c5sc6c(CCCCCCCCCCC)c(/C=C7\C(=O)c8c(cc(F)c(-c9cccs9)c8F)C7=C(C#N)C#N)sc6c5n(CC(CCCCCCCC)CCCCCCCCCC)c4c3n(CC(CCCCCCCC)CCCCCCCCCC)c21,15.2,-5.56,-3.65,-5.71,-3.84,,,,,,,,,
40110,10.1002/inf2.12271,COC(=O)C(C)(C)c1cc(C)cc(-c2sc3c4sc5cc(/C=C6/C(=O)c7cc(F)cc(c7)C(=O)/C6=C\c6cc(C(C)(C)C(=O)OC)c(-c7cc(C)cc(C(C)(C)C(=O)OC)c7)s6)sc5c4c(C(C)(C)C(=O)OC)ccc2-3)c1,CCCCCCCCCCCc1c(/C=C2\C(=O)c3ccccc3C2=C(C#N)C#N)sc2c1sc1c3c4nsnc4c4c5sc6c(CCCCCCCCCCC)c(/C=C7\C(=O)c8cc(-c9cc%10c(=O)n(CC(CCCCCC)CCCCCCCC)c(=O)c%11ccsc%11c%10s9)ccc8C7=C(C#N)C#N)sc6c5n(CC(CCCCCCCC)CCCCCCCCCC)c4c3n(CC(CCCCCCCC)CCCCCCCCCC)c21,15.2,-5.56,-3.65,,,,,,,,,,,
40111,10.1002/inf2.12271,COC(=O)C(C)(C)c1cc(C)cc(-c2sc3c4sc5cc(/C=C6/C(=O)c7cc(F)cc(c7)C(=O)/C6=C\c6cc(C(C)(C)C(=O)OC)c(-c7cc(C)cc(C(C)(C)C(=O)OC)c7)s6)sc5c4c(C(C)(C)C(=O)OC)ccc2-3)c1,CCCCCCCCCCCCC(CCCCCCCCCC)Cn1c2c3sc(/C=C4\C(=O)c5c(F)cccc5C4=C(C#N)C#N)c(CCCCCCCCCCC)c3sc2c2c3nsnc3c3c4sc5c(CCCCCCCCCCC)c(/C=C6\C(=O)c7c(ccc(-c8cccs8)c7F)C6=C(C#N)C#N)sc5c4n(CC(CCCCCCCCCC)CCCCCCCCCCCC)c3c21,15.2,-5.56,-3.65,-5.715,-3.805,,,,,,,,,
40112,10.1002/inf2.12271,CCCCC(CC)Cc1ccc(-c2c3cc(-c4ccc(-c5sc(-c6cccs6)c6c5C(=O)c5c(CC(CC)CCCC)sc(CC(CC)CCCC)c5C6=O)s4)sc3c(-c3ccc(CC(CC)CCCC)s3)c3ccsc23)s1,CCCCCCCCCCCCC(CCCCCCCCCC)Cn1c2c3sc(/C=C4\C(=O)c5ccccc5C4=C(C#N)C#N)c(CCCCCCCCCCC)c3sc2c2c3nn(C)nc3c3c4sc5c(CCCCCCCCCCC)c(/C=C6\C(=O)c7cc(-c8cccs8)ccc7C6=C(C#N)C#N)sc5c4n(CC(CCCCCCCCCC)CCCCCCCCCCCC)c3c21,15.8,-5.33,-3.48,-5.57,-3.78,,,,,,,,,
40132,10.1002/marc.202200049,COC(=O)C(C)(C)c1cc(C)cc(-c2sc3c4sc5cc(/C=C6/C(=O)c7cc(F)cc(c7)C(=O)/C6=C\c6cc(C(C)(C)C(=O)OC)c(-c7cc(C)cc(C(C)(C)C(=O)OC)c7)s6)sc5c4c(C(C)(C)C(=O)OC)ccc2-3)c1,CCCCCCC(CCCC)Cc1c(/C=C2\C(=O)c3cc(F)c(F)cc3C2=C(C#N)C#N)sc2c1SC1c3c(c4c(c5nsnc35)c3sc5c(CC(CCCC)CCCCCC)c(/C=C6\C(=O)c7cc(F)c(F)cc7C6=C(C#N)C#N)sc5c3n4CC(CC)CCCC)N(CC(CC)CCCC)C21,18.11,-5.56,-3.65,-5.68,-3.9,,,1:1.2,0.25%,conventional,PFN-Br,PEDOT:PSS,chloroform,DIO
40133,10.1002/marc.202200049,COC(=O)C(C)(C)c1cc(C)cc(-c2sc3c4sc5cc(/C=C6/C(=O)c7cc(F)cc(c7)C(=O)/C6=C\c6cc(C(C)(C)C(=O)OC)c(-c7cc(C)cc(C(C)(C)C(=O)OC)c7)s6)sc5c4c(C(C)(C)C(=O)OC)ccc2-3)c1,CCCCCCC(CCCC)Cc1c(/C=C2\C(=O)c3cc(F)c(F)cc3C2=C(C#N)C#N)sc2c1SC1c3c(c4c(c5nsnc35)c3sc5c(CC(CCCC)CCCCCC)c(/C=C6\C(=O)c7cc(F)c(F)cc7C6=C(C#N)C#N)sc5c3n4CC(CC)CCCC)N(CC(CC)CCCC)C21,15.73,-5.56,-3.65,-5.68,-3.9,,,1:1.2,,conventional,PFN-Br,PEDOT:PSS,toluene,PN
40134,10.1002/marc.202200049,COC(=O)C(C)(C)c1cc(C)cc(-c2sc3c4sc5cc(/C=C6/C(=O)c7cc(F)cc(c7)C(=O)/C6=C\c6cc(C(C)(C)C(=O)OC)c(-c7cc(C)cc(C(C)(C)C(=O)OC)c7)s6)sc5c4c(C(C)(C)C(=O)OC)ccc2-3)c1,CCCCCCC(CCCC)Cc1c(/C=C2\C(=O)c3cc(F)c(F)cc3C2=C(C#N)C#N)sc2c1SC1c3c(c4c(c5nsnc35)c3sc5c(CC(CCCC)CCCCCC)c(/C=C6\C(=O)c7cc(F)c(F)cc7C6=C(C#N)C#N)sc5c3n4CC(CC)CCCC)N(CC(CC)CCCC)C21,15.6,-5.56,-3.65,-5.68,-3.9,,,1:1.2,0.25%,conventional,PFN-Br,PEDOT:PSS,toluene,PN
40157,10.1002/pat.5102,CCCCCCc1ccsc1,CCCCC(=O)OCC1(c2ccccc2)c2cccc3cccc4cccc5cccc6cccc1c6c-5c-4c-3c2,1.42,-5.01,-3.12,-6.1,-3.7,,110.0,15.6:9.4,,,,PEDOT:PSS,,
40158,10.1002/pat.5102,CCCCCCc1ccsc1,CCCCC(=O)OCC1(c2ccccc2)c2cccc3cccc4cccc5cccc6cccc1c6c-5c-4c-3c2,2.34,-5.01,-3.12,-6.1,-3.7,,110.0,15.6:9.4,,,,PEDOT:PSS,,
40160,10.1002/pssa.202200306,CCCCC(CC)COC(=O)c1sc2c(-c3cc4c(OCC(CC)CCCC)c5sccc5c(OCC(CC)CCCC)c4s3)scc2c1F,CCCCC(=O)OCC1(c2ccccc2)C2=CC=Cc3cccc4cccc5ccc6ccccc7cccc1c7c6c5c-4c3C2,0.005,-5.19,-3.43,-6.1,-3.9,90.0,,2:3,3%,,,PEDOT:PSS,,
40161,10.1002/pssa.202200306,CCCCC(CC)COC(=O)c1sc2c(-c3cc4c(OCC(CC)CCCC)c5sccc5c(OCC(CC)CCCC)c4s3)scc2c1F,CCCCC(=O)OCC1(c2ccccc2)C2=CC=Cc3cccc4cccc5ccc6ccccc7cccc1c7c6c5c-4c3C2,0.7,-5.19,-3.43,-6.1,-3.9,90.0,,2:3 w/w,3%,,,PEDOT:PSS,,
40162,10.1002/pssa.202200306,CCCCC(CC)COC(=O)c1sc2c(-c3cc4c(OCC(CC)CCCC)c5sccc5c(OCC(CC)CCCC)c4s3)scc2c1F,CCCCC(=O)OCC1(c2ccccc2)C2=CC=Cc3cccc4cccc5ccc6ccccc7cccc1c7c6c5c-4c3C2,4.92,-5.19,-3.43,-6.1,-3.9,90.0,,2:3,3%,,,PEDOT:PSS,,
40163,10.1002/pssa.202200306,CCCCC(CC)COC(=O)c1sc2c(-c3cc4c(OCC(CC)CCCC)c5sccc5c(OCC(CC)CCCC)c4s3)scc2c1F,CCCCC(=O)OCC1(c2ccccc2)C2=CC=Cc3cccc4cccc5ccc6ccccc7cccc1c7c6c5c-4c3C2,4.74,-5.19,-3.43,-6.1,-3.9,90.0,,2:3,3%,,,PEDOT:PSS,,
40164,10.1002/pssa.202200306,CCCCC(CC)COC(=O)c1sc2c(-c3cc4c(OCC(CC)CCCC)c5sccc5c(OCC(CC)CCCC)c4s3)scc2c1F,CCCCC(=O)OCC1(c2ccccc2)C2=CC=Cc3cccc4cccc5ccc6ccccc7cccc1c7c6c5c-4c3C2,4.28,-5.19,-3.43,-6.1,-3.9,90.0,,2:3,3%,,,PEDOT:PSS,,
40165,10.1002/pssa.202200306,CCCCC(CC)COC(=O)c1sc2c(-c3cc4c(OCC(CC)CCCC)c5sccc5c(OCC(CC)CCCC)c4s3)scc2c1F,CCCCC(=O)OCC1(c2ccccc2)C2=CC=Cc3cccc4cccc5ccc6ccccc7cccc1c7c6c5c-4c3C2,4.63,-5.19,-3.43,-6.1,-3.9,90.0,,2:3,3%,,,PEDOT:PSS,,
40166,10.1002/pssa.202200306,CCCCC(CC)COC(=O)c1sc2c(-c3cc4c(OCC(CC)CCCC)c5sccc5c(OCC(CC)CCCC)c4s3)scc2c1F,CCCCC(=O)OCC1(c2ccccc2)C2=CC=Cc3cccc4cccc5ccc6ccccc7cccc1c7c6c5c-4c3C2,0.005,-5.19,-3.43,-6.1,-3.9,90.0,,2:3 w/w,3%,,,PEDOT:PSS,,
40167,10.1002/pssa.202200306,CCCCC(CC)COC(=O)c1sc2c(-c3cc4c(OCC(CC)CCCC)c5sccc5c(OCC(CC)CCCC)c4s3)scc2c1F,CCCCC(=O)OCC1(c2ccccc2)C2=CC=Cc3cccc4cccc5ccc6ccccc7cccc1c7c6c5c-4c3C2,1.59,-5.19,-3.43,-6.1,-3.9,90.0,,2:3 w/w,3%,,,PEDOT:PSS,,
40168,10.1002/pssa.202200306,CCCCC(CC)COC(=O)c1sc2c(-c3cc4c(OCC(CC)CCCC)c5sccc5c(OCC(CC)CCCC)c4s3)scc2c1F,CCCCC(=O)OCC1(c2ccccc2)C2=CC=Cc3cccc4cccc5ccc6ccccc7cccc1c7c6c5c-4c3C2,4.2,-5.19,-3.43,-6.1,-3.9,90.0,,2:3 w/w,3%,,,PEDOT:PSS,,
40169,10.1002/pssa.202200306,CCCCC(CC)COC(=O)c1sc2c(-c3cc4c(OCC(CC)CCCC)c5sccc5c(OCC(CC)CCCC)c4s3)scc2c1F,CCCCC(=O)OCC1(c2ccccc2)C2=CC=Cc3cccc4cccc5ccc6ccccc7cccc1c7c6c5c-4c3C2,0.94,-5.19,-3.43,-6.1,-3.9,90.0,,2:3 w/w,3%,,,PEDOT:PSS,,
40170,10.1002/pssa.202200306,CCCCC(CC)COC(=O)c1sc2c(-c3cc4c(OCC(CC)CCCC)c5sccc5c(OCC(CC)CCCC)c4s3)scc2c1F,CCCCC(=O)OCC1(c2ccccc2)C2=CC=Cc3cccc4cccc5ccc6ccccc7cccc1c7c6c5c-4c3C2,1.28,-5.19,-3.43,-6.1,-3.9,90.0,,2:3 w/w,3%,,,PEDOT:PSS,,
40171,10.1002/pssa.202200306,CCCCC(CC)COC(=O)c1sc2c(-c3cc4c(OCC(CC)CCCC)c5sccc5c(OCC(CC)CCCC)c4s3)scc2c1F,CCCCC(=O)OCC1(c2ccccc2)C2=CC=Cc3cccc4cccc5ccc6ccccc7cccc1c7c6c5c-4c3C2,0.32,-5.19,-3.43,-6.1,-3.9,90.0,,2:3 w/w,3%,,,PEDOT:PSS,,
40172,10.1002/pssa.202200306,CCCCC(CC)COC(=O)c1sc2c(-c3cc4c(OCC(CC)CCCC)c5sccc5c(OCC(CC)CCCC)c4s3)scc2c1F,CCCCC(=O)OCC1(c2ccccc2)C2=CC=Cc3cccc4cccc5ccc6ccccc7cccc1c7c6c5c-4c3C2,0.5,-5.19,-3.43,-6.1,-3.9,90.0,,2:3 w/w,3%,,,PEDOT:PSS,,
40186,10.1002/smll.202406691,COC(=O)C(C)(C)c1cc(C)cc(-c2sc3c4sc5cc(/C=C6/C(=O)c7cc(F)cc(c7)C(=O)/C6=C\c6cc(C(C)(C)C(=O)OC)c(-c7cc(C)cc(C(C)(C)C(=O)OC)c7)s6)sc5c4c(C(C)(C)C(=O)OC)ccc2-3)c1,CCCCCCCCCCCc1c(/C=C2\C(=O)c3cc(F)c(F)cc3C2=C(C#N)C#N)sc2c1sc1c3c4nsnc4c4c5sc6c(CCCCCCCCCCC)c(/C=C7\C(=O)c8cc(F)c(F)cc8C7=C(C#N)C#N)sc6c5n(CC(CC)CCCC)c4c3n(CC(CC)CCCC)c21,16.65,-5.56,-3.65,-5.65,-4.09,,,,,conventional,PDINO,PEDOT:PSS,,
40189,10.1002/smll.202406691,COC(=O)C(C)(C)c1cc(C)cc(-c2sc3c4sc5cc(/C=C6/C(=O)c7cc(F)cc(c7)C(=O)/C6=C\c6cc(C(C)(C)C(=O)OC)c(-c7cc(C)cc(C(C)(C)C(=O)OC)c7)s6)sc5c4c(C(C)(C)C(=O)OC)ccc2-3)c1,CCCCCCCCCCCc1c(/C=C2\C(=O)c3cc(F)c(F)cc3C2=C(C#N)C#N)sc2c1sc1c3c4nsnc4c4c5sc6c(CCCCCCCCCCC)c(/C=C7\C(=O)c8cc(F)c(F)cc8C7=C(C#N)C#N)sc6c5n(CC(CC)CCCC)c4c3n(CC(CC)CCCC)c21,12.83,-5.56,-3.65,-5.65,-4.09,300.0,,,,conventional,PDINO,PEDOT:PSS,,
40190,10.1002/smll.202406691,COC(=O)C(C)(C)c1cc(C)cc(-c2sc3c4sc5cc(/C=C6/C(=O)c7cc(F)cc(c7)C(=O)/C6=C\c6cc(C(C)(C)C(=O)OC)c(-c7cc(C)cc(C(C)(C)C(=O)OC)c7)s6)sc5c4c(C(C)(C)C(=O)OC)ccc2-3)c1,CCCCCCCCCCCc1c(/C=C2\C(=O)c3cc(F)c(F)cc3C2=C(C#N)C#N)sc2c1sc1c3c4nsnc4c4c5sc6c(CCCCCCCCCCC)c(/C=C7\C(=O)c8cc(F)c(F)cc8C7=C(C#N)C#N)sc6c5n(CC(CC)CCCC)c4c3n(CC(CC)CCCC)c21,9.78,-5.56,-3.65,-5.65,-4.09,500.0,,,,conventional,PDINO,PEDOT:PSS,,
40193,10.1002/solr.202000223,CCCCC(CC)Cc1ccc(-c2c3cc(-c4ccc(-c5sc(-c6cccs6)c6c5C(=O)c5c(CC(CC)CCCC)sc(CC(CC)CCCC)c5C6=O)s4)sc3c(-c3ccc(CC(CC)CCCC)s3)c3ccsc23)s1,CCCCCCc1ccc(C2(c3ccc(CCCCCC)cc3)c3cc4c(cc3-c3sc5cc(/C=C6\C(=O)c7cc(F)c(F)cc7C6=C(C#N)C#N)sc5c32)C(c2ccc(CCCCCC)cc2)(c2ccc(CCCCCC)cc2)c2c-4sc3cc(/C=C4\C(=O)c5cc(F)c(F)cc5C4=C(C#N)C#N)sc23)cc1,11.2,-5.33,-3.48,-5.66,-4.14,100.0,110.0,,0.5 wt%,inverted,,MoO3,,
40194,10.1002/solr.202000223,CCCCC(CC)Cc1ccc(-c2c3cc(-c4ccc(-c5sc(-c6cccs6)c6c5C(=O)c5c(CC(CC)CCCC)sc(CC(CC)CCCC)c5C6=O)s4)sc3c(-c3ccc(CC(CC)CCCC)s3)c3ccsc23)s1,CCCCCCc1ccc(C2(c3ccc(CCCCCC)cc3)c3cc4c(cc3-c3sc5cc(/C=C6\C(=O)c7cc(F)c(F)cc7C6=C(C#N)C#N)sc5c32)C(c2ccc(CCCCCC)cc2)(c2ccc(CCCCCC)cc2)c2c-4sc3cc(/C=C4\C(=O)c5cc(F)c(F)cc5C4=C(C#N)C#N)sc23)cc1,6.86,-5.33,-3.48,-5.66,-4.14,100.0,110.0,,0.5 wt%,inverted,,PEDOT:PSS,,
40195,10.1002/solr.202000223,CCCCCCCCC(CCCCCC)Cc1sc(-c2c3cc(-c4ccc(-c5sc(-c6cccs6)c6c5C(=O)N(CCCCCCCC)C6=O)s4)sc3c(-c3cc(F)c(CC(CCCCCC)CCCCCCCC)s3)c3ccsc23)cc1F,CCCCCCc1ccc(C2(c3ccc(CCCCCC)cc3)c3cc4c(cc3-c3sc5cc(/C=C6\C(=O)c7cc(F)c(F)cc7C6=C(C#N)C#N)sc5c32)C(c2ccc(CCCCCC)cc2)(c2ccc(CCCCCC)cc2)c2c-4sc3cc(/C=C4\C(=O)c5cc(F)c(F)cc5C4=C(C#N)C#N)sc23)cc1,13.6,-5.32,-3.5,-5.66,-4.14,100.0,110.0,,0.5 wt%,inverted,,MoO3,,
40196,10.1002/solr.202000223,CCCCCCCCC(CCCCCC)Cc1sc(-c2c3cc(-c4ccc(-c5sc(-c6cccs6)c6c5C(=O)N(CCCCCCCC)C6=O)s4)sc3c(-c3cc(F)c(CC(CCCCCC)CCCCCCCC)s3)c3ccsc23)cc1F,CCCCCCc1ccc(C2(c3ccc(CCCCCC)cc3)c3cc4c(cc3-c3sc5cc(/C=C6\C(=O)c7cc(F)c(F)cc7C6=C(C#N)C#N)sc5c32)C(c2ccc(CCCCCC)cc2)(c2ccc(CCCCCC)cc2)c2c-4sc3cc(/C=C4\C(=O)c5cc(F)c(F)cc5C4=C(C#N)C#N)sc23)cc1,5.69,-5.32,-3.5,-5.66,-4.14,100.0,110.0,,0.5 wt%,inverted,,PEDOT:PSS,,
40197,10.1002/solr.202000223,CCCCCCCCC(CCCCCC)Cc1sc(-c2c3cc(-c4ccc(-c5sc(-c6cccs6)c6c5C(=O)N(CCCCCCCC)C6=O)s4)sc3c(-c3cc(F)c(CC(CCCCCC)CCCCCCCC)s3)c3ccsc23)cc1F,CCCCCCc1ccc(C2(c3ccc(CCCCCC)cc3)c3cc4c(cc3-c3sc5cc(/C=C6\C(=O)c7cc(F)c(F)cc7C6=C(C#N)C#N)sc5c32)C(c2ccc(CCCCCC)cc2)(c2ccc(CCCCCC)cc2)c2c-4sc3cc(/C=C4\C(=O)c5cc(F)c(F)cc5C4=C(C#N)C#N)sc23)cc1,13.1,-5.32,-3.5,-5.66,-4.14,100.0,110.0,,0.5 wt%,inverted,,MoO3,,
40198,10.1002/solr.202000223,CCCCCCCCC(CCCCCC)Cc1sc(-c2c3cc(-c4ccc(-c5sc(-c6cccs6)c6c5C(=O)N(CCCCCCCC)C6=O)s4)sc3c(-c3cc(F)c(CC(CCCCCC)CCCCCCCC)s3)c3ccsc23)cc1F,CCCCCCc1ccc(C2(c3ccc(CCCCCC)cc3)c3cc4c(cc3-c3sc5cc(/C=C6\C(=O)c7cc(F)c(F)cc7C6=C(C#N)C#N)sc5c32)C(c2ccc(CCCCCC)cc2)(c2ccc(CCCCCC)cc2)c2c-4sc3cc(/C=C4\C(=O)c5cc(F)c(F)cc5C4=C(C#N)C#N)sc23)cc1,5.41,-5.32,-3.5,-5.66,-4.14,100.0,110.0,,0.5 wt%,,,PEDOT:PSS,,
40199,10.1002/solr.202000223,CCCCCCCCC(CCCCCC)Cc1sc(-c2c3cc(-c4ccc(-c5sc(-c6cccs6)c6c5C(=O)N(CCCCCCCC)C6=O)s4)sc3c(-c3cc(F)c(CC(CCCCCC)CCCCCCCC)s3)c3ccsc23)cc1F,CCCCCCc1ccc(C2(c3ccc(CCCCCC)cc3)c3cc4c(cc3-c3sc5cc(/C=C6\C(=O)c7cc(F)c(F)cc7C6=C(C#N)C#N)sc5c32)C(c2ccc(CCCCCC)cc2)(c2ccc(CCCCCC)cc2)c2c-4sc3cc(/C=C4\C(=O)c5cc(F)c(F)cc5C4=C(C#N)C#N)sc23)cc1,7.61,-5.32,-3.5,-5.66,-4.14,100.0,110.0,,0.5 wt%,,,PEDOT:PSS,,
40200,10.1002/solr.202000223,CCCCCCCCC(CCCCCC)Cc1sc(-c2c3cc(-c4ccc(-c5sc(-c6cccs6)c6c5C(=O)N(CCCCCCCC)C6=O)s4)sc3c(-c3cc(F)c(CC(CCCCCC)CCCCCCCC)s3)c3ccsc23)cc1F,CCCCCCc1ccc(C2(c3ccc(CCCCCC)cc3)c3cc4c(cc3-c3sc5cc(/C=C6\C(=O)c7cc(F)c(F)cc7C6=C(C#N)C#N)sc5c32)C(c2ccc(CCCCCC)cc2)(c2ccc(CCCCCC)cc2)c2c-4sc3cc(/C=C4\C(=O)c5cc(F)c(F)cc5C4=C(C#N)C#N)sc23)cc1,8.6,-5.32,-3.5,-5.66,-4.14,100.0,110.0,,0.5 wt%,,,PEDOT:PSS,,
40201,10.1002/solr.202000223,CCCCCCCCC(CCCCCC)Cc1sc(-c2c3cc(-c4ccc(-c5sc(-c6cccs6)c6c5C(=O)N(CCCCCCCC)C6=O)s4)sc3c(-c3cc(F)c(CC(CCCCCC)CCCCCCCC)s3)c3ccsc23)cc1F,CCCCCCc1ccc(C2(c3ccc(CCCCCC)cc3)c3cc4c(cc3-c3sc5cc(/C=C6\C(=O)c7cc(F)c(F)cc7C6=C(C#N)C#N)sc5c32)C(c2ccc(CCCCCC)cc2)(c2ccc(CCCCCC)cc2)c2c-4sc3cc(/C=C4\C(=O)c5cc(F)c(F)cc5C4=C(C#N)C#N)sc23)cc1,9.62,-5.32,-3.5,-5.66,-4.14,100.0,110.0,,0.5 wt%,,,PEDOT:PSS,,
40202,10.1002/solr.202000223,CCCCCCCCC(CCCCCC)Cc1sc(-c2c3cc(-c4ccc(-c5sc(-c6cccs6)c6c5C(=O)N(CCCCCCCC)C6=O)s4)sc3c(-c3cc(F)c(CC(CCCCCC)CCCCCCCC)s3)c3ccsc23)cc1F,CCCCCCc1ccc(C2(c3ccc(CCCCCC)cc3)c3cc4c(cc3-c3sc5cc(/C=C6\C(=O)c7cc(F)c(F)cc7C6=C(C#N)C#N)sc5c32)C(c2ccc(CCCCCC)cc2)(c2ccc(CCCCCC)cc2)c2c-4sc3cc(/C=C4\C(=O)c5cc(F)c(F)cc5C4=C(C#N)C#N)sc23)cc1,10.2,-5.32,-3.5,-5.66,-4.14,100.0,110.0,,0.5 wt%,,,PEDOT:PSS,,
40203,10.1002/solr.202000223,CCCCCCCCC(CCCCCC)Cc1sc(-c2c3cc(-c4ccc(-c5sc(-c6cccs6)c6c5C(=O)N(CCCCCCCC)C6=O)s4)sc3c(-c3cc(F)c(CC(CCCCCC)CCCCCCCC)s3)c3ccsc23)cc1F,CCCCCCc1ccc(C2(c3ccc(CCCCCC)cc3)c3cc4c(cc3-c3sc5cc(/C=C6\C(=O)c7cc(F)c(F)cc7C6=C(C#N)C#N)sc5c32)C(c2ccc(CCCCCC)cc2)(c2ccc(CCCCCC)cc2)c2c-4sc3cc(/C=C4\C(=O)c5cc(F)c(F)cc5C4=C(C#N)C#N)sc23)cc1,9.81,-5.32,-3.5,-5.66,-4.14,100.0,110.0,,0.5 wt%,inverted,,PEDOT:PSS,,
40230,10.1007/s10854-021-05919-1,CCCCCCc1ccsc1,c1ccc2c(c1)C1CC2C23c4c5c6c7c8c9c(c%10c%11c2c2c4c4c%12c5c5c6c6c8c8c%13c%14c%15c%16c%17c%18c%19c%20c%21c%22c%23c(c%14c%14c%24c%23c%23c%22c%22c%20c(c2c%22c%11c%23c%10c%24c9c%148)c4c%19c%12c%17c5c%16c%136)C%152C4CC(c5ccccc54)C%18%212)C713,3.94,-5.01,-3.12,,,80.0,150.0,1:1,,,PEI,,o-DCB,
40231,10.1007/s10854-021-05919-1,CCCCCCc1ccsc1,c1ccc2c(c1)C1CC2C23c4c5c6c7c8c9c(c%10c%11c2c2c4c4c%12c5c5c6c6c8c8c%13c%14c%15c%16c%17c%18c%19c%20c%21c%22c%23c(c%14c%14c%24c%23c%23c%22c%22c%20c(c2c%22c%11c%23c%10c%24c9c%148)c4c%19c%12c%17c5c%16c%136)C%152C4CC(c5ccccc54)C%18%212)C713,4.12,-5.01,-3.12,,,80.0,150.0,1:1,,,PEI,,o-DCB,
40232,10.1007/s10854-021-05919-1,CCCCCCc1ccsc1,c1ccc2c(c1)C1CC2C23c4c5c6c7c8c9c(c%10c%11c2c2c4c4c%12c5c5c6c6c8c8c%13c%14c%15c%16c%17c%18c%19c%20c%21c%22c%23c(c%14c%14c%24c%23c%23c%22c%22c%20c(c2c%22c%11c%23c%10c%24c9c%148)c4c%19c%12c%17c5c%16c%136)C%152C4CC(c5ccccc54)C%18%212)C713,4.98,-5.01,-3.12,,,80.0,150.0,1:1,,,PEI,,o-DCB,
40233,10.1007/s10854-021-05919-1,CCCCCCc1ccsc1,c1ccc2c(c1)C1CC2C23c4c5c6c7c8c9c(c%10c%11c2c2c4c4c%12c5c5c6c6c8c8c%13c%14c%15c%16c%17c%18c%19c%20c%21c%22c%23c(c%14c%14c%24c%23c%23c%22c%22c%20c(c2c%22c%11c%23c%10c%24c9c%148)c4c%19c%12c%17c5c%16c%136)C%152C4CC(c5ccccc54)C%18%212)C713,6.19,-5.01,-3.12,,,80.0,150.0,1:1,,,PEI,,o-DCB,
40234,10.1007/s10854-023-10739-6,CCCCCCc1ccsc1,CCCCC(=O)OCC1(c2ccccc2)c2cccc3cccc4cccc5cccc6cccc1c6c-5c-4c-3c2,3.09,-5.01,-3.12,-6.1,-3.7,140.0,110.0,1:1 wt/wt,,inverted,ZnO,V2O5,,
40235,10.1007/s10854-023-10739-6,CCCCCCc1ccsc1,CCCCC(=O)OCC1(c2ccccc2)c2cccc3cccc4cccc5cccc6cccc1c6c-5c-4c-3c2,3.18,-5.01,-3.12,-6.1,-3.7,140.0,110.0,1:1 wt/wt,,inverted,ZnO,V2O5,,
40236,10.1007/s10854-023-10739-6,CCCCCCc1ccsc1,CCCCC(=O)OCC1(c2ccccc2)c2cccc3cccc4cccc5cccc6cccc1c6c-5c-4c-3c2,3.14,-5.01,-3.12,-6.1,-3.7,140.0,110.0,1:1 wt/wt,,,ZnO:Y,V2O5,,
40237,10.1007/s10854-023-10739-6,CCCCCCc1ccsc1,CCCCC(=O)OCC1(c2ccccc2)c2cccc3cccc4cccc5cccc6cccc1c6c-5c-4c-3c2,3.67,-5.01,-3.12,-6.1,-3.7,140.0,110.0,1:1 wt/wt,,inverted,ZnO,V2O5,,
40238,10.1007/s10854-024-13788-7,CCCCC(CC)COC(=O)c1sc2c(-c3cc4c(OCC(CC)CCCC)c5sccc5c(OCC(CC)CCCC)c4s3)scc2c1F,CCCCC(=O)OCC1(c2ccccc2)c2cccc3cccc4cccc5cccc6cccc1c6c-5c-4c-3c2,4.0,-5.19,-3.43,-6.1,-3.7,,,,,,,PEDOT:PSS,,
40239,10.1007/s10854-024-13788-7,CCCCC(CC)COC(=O)c1sc2c(-c3cc4c(OCC(CC)CCCC)c5sccc5c(OCC(CC)CCCC)c4s3)scc2c1F,CCCCC(=O)OCC1(c2ccccc2)c2cccc3cccc4cccc5cccc6cccc1c6c-5c-4c-3c2,5.6,-5.19,-3.43,-6.1,-3.7,,,,,,,PEDOT:PSS,,
40262,10.1007/s13538-024-01454-6,CCCCCCc1ccsc1,c1ccc2c(c1)C1CC2C23c4c5c6c7c8c9c(c%10c%11c2c2c4c4c%12c5c5c6c6c8c8c%13c%14c%15c%16c%17c%18c%19c%20c%21c%22c%23c(c%14c%14c%24c%23c%23c%22c%22c%20c(c2c%22c%11c%23c%10c%24c9c%148)c4c%19c%12c%17c5c%16c%136)C%152C4CC(c5ccccc54)C%18%212)C713,2.93,-5.01,-3.12,,,,,1:1,,,,,chlorobenzene,
40263,10.1007/s13538-024-01454-6,CCCCCCc1ccsc1,c1ccc2c(c1)C1CC2C23c4c5c6c7c8c9c(c%10c%11c2c2c4c4c%12c5c5c6c6c8c8c%13c%14c%15c%16c%17c%18c%19c%20c%21c%22c%23c(c%14c%14c%24c%23c%23c%22c%22c%20c(c2c%22c%11c%23c%10c%24c9c%148)c4c%19c%12c%17c5c%16c%136)C%152C4CC(c5ccccc54)C%18%212)C713,2.89,-5.01,-3.12,,,,140.0,1:1,,,,,chlorobenzene,
40302,10.1039/d0ee03490h,CCCCCCC(CCCC)Cc1csc(-c2cc3c4nsnc4c4cc(-c5cc(CC(CCCC)CCCCCC)c(-c6cc7c(-c8cc(F)c(CC(CC)CCCC)s8)c8sccc8c(-c8cc(F)c(CC(CC)CCCC)s8)c7s6)s5)sc4c3s2)c1,CCCCCCCCCCCc1c(/C=C2\C(=O)c3cc(F)c(F)cc3C2=C(C#N)C#N)sc2c1sc1c3c4nsnc4c4c5sc6c(CCCCCCCCCCC)c(/C=C7\C(=O)c8cc(F)c(F)cc8C7=C(C#N)C#N)sc6c5n(CCC(CC)CCCC)c4c3n(CCC(CC)CCCC)c21,16.58,-5.51,-2.77,-5.64,-3.86,,,,,,,,,
40303,10.1039/d0ee03490h,CCCCCCC(CCCC)Cc1csc(-c2cc3c4nsnc4c4cc(-c5cc(CC(CCCC)CCCCCC)c(-c6cc7c(-c8cc(F)c(CC(CC)CCCC)s8)c8sccc8c(-c8cc(F)c(CC(CC)CCCC)s8)c7s6)s5)sc4c3s2)c1,CCCCCCCCCCCc1c(/C=C2\C(=O)c3cc(F)c(F)cc3C2=C(C#N)C#N)sc2c1sc1c3c4nsnc4c4c5sc6c(CCCCCCCCCCC)c(/C=C7\C(=O)c8cc(F)c(F)cc8C7=C(C#N)C#N)sc6c5n(CCC(CC)CCCC)c4c3n(CCC(CC)CCCC)c21,17.52,-5.51,-2.77,-5.64,-3.86,,,,,,,,,
40304,10.1039/d0ee03490h,CCCCCCC(CCCC)Cc1csc(-c2cc3c4nsnc4c4cc(-c5cc(CC(CCCC)CCCCCC)c(-c6cc7c(-c8cc(F)c(CC(CC)CCCC)s8)c8sccc8c(-c8cc(F)c(CC(CC)CCCC)s8)c7s6)s5)sc4c3s2)c1,CCCCCCCCCCCc1c(/C=C2\C(=O)c3cc(F)c(F)cc3C2=C(C#N)C#N)sc2c1sc1c3c4nsnc4c4c5sc6c(CCCCCCCCCCC)c(/C=C7\C(=O)c8cc(F)c(F)cc8C7=C(C#N)C#N)sc6c5n(CCC(CC)CCCC)c4c3n(CCC(CC)CCCC)c21,15.32,-5.51,-2.77,-5.64,-3.86,,,,,,,,,
40305,10.1039/d0ee03490h,CCCCC(CC)COC(=O)c1sc2csc(-c3cc4c(-c5ccc(CC(CC)CCCC)s5)c5sccc5c(-c5ccc(CC(CC)CCCC)s5)c4s3)c2c1F,COC(=O)CCCC1(c2ccccc2)C23c4c5ccc6c7cc8c9c%10c(cc%11cc%12c%13c%14c(cc%15c%16ccc-5c2c%16c2c5c%16c%17c(c(c46)c7c9c%17c4c%10c%11c%13c4c%16c%14c%152)C513)C%12)C8,8.48,-5.21,-3.6,-5.9,-3.9,,,,,,,,,
40306,10.1039/d0ee03490h,CCCCC(CC)COC(=O)c1sc2csc(-c3cc4c(-c5ccc(CC(CC)CCCC)s5)c5sccc5c(-c5ccc(CC(CC)CCCC)s5)c4s3)c2c1F,COC(=O)CCCC1(c2ccccc2)C23c4c5ccc6c7cc8c9c%10c(cc%11cc%12c%13c%14c(cc%15c%16ccc-5c2c%16c2c5c%16c%17c(c(c46)c7c9c%17c4c%10c%11c%13c4c%16c%14c%152)C513)C%12)C8,8.34,-5.21,-3.6,-5.9,-3.9,,,,,,,,,
40307,10.1039/d0ee03490h,CCCCC(CC)COC(=O)c1sc2csc(-c3cc4c(-c5ccc(CC(CC)CCCC)s5)c5sccc5c(-c5ccc(CC(CC)CCCC)s5)c4s3)c2c1F,COC(=O)CCCC1(c2ccccc2)C23c4c5ccc6c7cc8c9c%10c(cc%11cc%12c%13c%14c(cc%15c%16ccc-5c2c%16c2c5c%16c%17c(c(c46)c7c9c%17c4c%10c%11c%13c4c%16c%14c%152)C513)C%12)C8,3.57,-5.21,-3.6,-5.9,-3.9,,,,,,,,,
40308,10.1039/d0ee04012f,COC(=O)C(C)(C)c1cc(C)cc(-c2sc3c4sc5cc(/C=C6/C(=O)c7cc(F)cc(c7)C(=O)/C6=C\c6cc(C(C)(C)C(=O)OC)c(-c7cc(C)cc(C(C)(C)C(=O)OC)c7)s6)sc5c4c(C(C)(C)C(=O)OC)ccc2-3)c1,CCCCCCCCCCCc1c(/C=C2\C(=O)c3cc(F)c(F)cc3C2=C(C#N)C#N)sc2c1sc1c3c4nsnc4c4c5sc6c(CCCCCCCCCCC)c(/C=C7\C(=O)c8cc(F)c(F)cc8C7=C(C#N)C#N)sc6c5n(CC(CC)CCCC)c4c3n(CC(CC)CCCC)c21,15.0,-5.56,-3.65,-5.65,-4.09,,,,,,,,,
40309,10.1039/d0ee04012f,COC(=O)C(C)(C)c1cc(C)cc(-c2sc3c4sc5cc(/C=C6/C(=O)c7cc(F)cc(c7)C(=O)/C6=C\c6cc(C(C)(C)C(=O)OC)c(-c7cc(C)cc(C(C)(C)C(=O)OC)c7)s6)sc5c4c(C(C)(C)C(=O)OC)ccc2-3)c1,CCCCCCCCCCCc1c(/C=C2\C(=O)c3cc(F)c(F)cc3C2=C(C#N)C#N)sc2c1sc1c3c4nsnc4c4c5sc6c(CCCCCCCCCCC)c(/C=C7\C(=O)c8cc(F)c(F)cc8C7=C(C#N)C#N)sc6c5n(CC(CC)CCCC)c4c3n(CC(CC)CCCC)c21,17.5,-5.56,-3.65,-5.65,-4.09,,,,0.9 vol%,,,,,FN
40310,10.1039/d0ee04012f,COC(=O)C(C)(C)c1cc(C)cc(-c2sc3c4sc5cc(/C=C6/C(=O)c7cc(F)cc(c7)C(=O)/C6=C\c6cc(C(C)(C)C(=O)OC)c(-c7cc(C)cc(C(C)(C)C(=O)OC)c7)s6)sc5c4c(C(C)(C)C(=O)OC)ccc2-3)c1,CCCCCCCCCCCc1c(/C=C2\C(=O)c3cc(F)c(F)cc3C2=C(C#N)C#N)sc2c1sc1c3c4nsnc4c4c5sc6c(CCCCCCCCCCC)c(/C=C7\C(=O)c8cc(F)c(F)cc8C7=C(C#N)C#N)sc6c5n(CC(CC)CCCC)c4c3n(CC(CC)CCCC)c21,15.7,-5.56,-3.65,-5.65,-4.09,,,,0.5 vol%,,,,,CN
40311,10.1039/d0ee04012f,COC(=O)C(C)(C)c1cc(C)cc(-c2sc3c4sc5cc(/C=C6/C(=O)c7cc(F)cc(c7)C(=O)/C6=C\c6cc(C(C)(C)C(=O)OC)c(-c7cc(C)cc(C(C)(C)C(=O)OC)c7)s6)sc5c4c(C(C)(C)C(=O)OC)ccc2-3)c1,CCCCCCCCCCCc1c(/C=C2\C(=O)c3cc(F)c(F)cc3C2=C(C#N)C#N)sc2c1sc1c3c4nsnc4c4c5sc6c(CCCCCCCCCCC)c(/C=C7\C(=O)c8cc(F)c(F)cc8C7=C(C#N)C#N)sc6c5n(CC(CC)CCCC)c4c3n(CC(CC)CCCC)c21,16.4,-5.56,-3.65,-5.65,-4.09,,,,0.6 vol%,,,,,BN
40322,10.1039/d0ta01032d,CCCCC(CC)Cc1sc(-c2c3ccsc3c(-c3cc(Cl)c(CC(CC)CCCC)s3)c3sc(-c4ccc(-c5sc(-c6cccs6)c6c5C(=O)c5c(CC(CC)CCCC)sc(CC(CC)CCCC)c5C6=O)s4)cc23)cc1Cl,CCCCCCc1ccc(C2(c3ccc(CCCCCC)cc3)c3cc4c(cc3-c3sc(/C=C5\C(=O)c6ccccc6C5=C(C#N)C#N)cc32)C(c2ccc(CCCCCC)cc2)(c2ccc(CCCCCC)cc2)c2c-4sc3c4sc(/C=C5\C(=O)c6ccccc6C5=C(C#N)C#N)cc4n(CC(CC)CCCC)c23)cc1,13.33,-5.575,-3.67,,,,100.0,,,,,,,
40324,10.1039/d0ta01032d,CCCCC(CC)Cc1sc(-c2c3ccsc3c(-c3cc(Cl)c(CC(CC)CCCC)s3)c3sc(-c4ccc(-c5sc(-c6cccs6)c6c5C(=O)c5c(CC(CC)CCCC)sc(CC(CC)CCCC)c5C6=O)s4)cc23)cc1Cl,CCCCCCc1ccc(C2(c3ccc(CCCCCC)cc3)c3cc4c(cc3-c3sc(/C=C5\C(=O)c6cc(Cl)c(Cl)cc6C5=C(C#N)C#N)cc32)C(c2ccc(CCCCCC)cc2)(c2ccc(CCCCCC)cc2)c2c-4sc3c4sc(/C=C5\C(=O)c6cc(Cl)c(Cl)cc6C5=C(C#N)C#N)cc4n(CC(CC)CCCC)c23)cc1,15.31,-5.575,-3.67,,,100.0,100.0,1:1.5,,,,,,
40350,10.1039/d1ee00051a,CCCCCCc1cc(-c2cc3c(-c4ccc(SCC(CC)CCCC)cc4)c4sc(-c5cc(CCCCCC)c(-c6cc(CCCCCC)c(-c7ccc(/C=C8/SC(=S)N(CCCC)C8=O)s7)s6)s5)cc4c(-c4ccc(SCC(CC)CCCC)cc4)c3s2)sc1-c1cc(CCCCCC)c(-c2ccc(/C=C3/SC(=S)N(CCCC)C3=O)s2)s1,CCCCCCCCCc1c(C=C2C(=O)c3cc(Cl)c(Cl)cc3C2=C(C#N)C#N)sc2c1sc1c3c4nsnc4c4c5sc6c(CCCCCCCCC)c(C=C7C(=O)c8cc(Cl)c(Cl)cc8C7=C(C#N)C#N)sc6c5n(CC(CCCC)CCCCCC)c4c3n(CC(CCCC)CCCCCC)c21,13.92,-5.37,-3.51,-5.68,-3.9,110.0,,,,,,,,
40351,10.1039/d1ee00051a,CCCCCCc1cc(-c2cc3c(-c4ccc(SCC(CC)CCCC)cc4)c4sc(-c5cc(CCCCCC)c(-c6cc(CCCCCC)c(-c7ccc(/C=C8/SC(=S)N(CCCC)C8=O)s7)s6)s5)cc4c(-c4ccc(SCC(CC)CCCC)cc4)c3s2)sc1-c1cc(CCCCCC)c(-c2ccc(/C=C3/SC(=S)N(CCCC)C3=O)s2)s1,CCCCCCCCCc1c(C=C2C(=O)c3cc(Cl)c(Cl)cc3C2=C(C#N)C#N)sc2c1sc1c3c4nsnc4c4c5sc6c(CCCCCCCCC)c(C=C7C(=O)c8cc(Cl)c(Cl)cc8C7=C(C#N)C#N)sc6c5n(CC(CCCC)CCCCCC)c4c3n(CC(CCCC)CCCCCC)c21,6.2,-5.37,-3.51,-5.68,-3.9,,,,,,,,,
40352,10.1039/d1ee00051a,CCCCCCc1cc(-c2cc3c(-c4ccc(SCC(CC)CCCC)cc4)c4sc(-c5cc(CCCCCC)c(-c6cc(CCCCCC)c(-c7ccc(/C=C8/SC(=S)N(CCCC)C8=O)s7)s6)s5)cc4c(-c4ccc(SCC(CC)CCCC)cc4)c3s2)sc1-c1cc(CCCCCC)c(-c2ccc(/C=C3/SC(=S)N(CCCC)C3=O)s2)s1,CCCCCCCCCc1c(C=C2C(=O)c3cc(Cl)c(Cl)cc3C2=C(C#N)C#N)sc2c1sc1c3c4nsnc4c4c5sc6c(CCCCCCCCC)c(C=C7C(=O)c8cc(Cl)c(Cl)cc8C7=C(C#N)C#N)sc6c5n(CC(CCCC)CCCCCC)c4c3n(CC(CCCC)CCCCCC)c21,11.58,-5.37,-3.51,-5.68,-3.9,,,,,,,,,
40353,10.1039/d1ee00051a,CCCCCCc1cc(-c2cc3c(-c4ccc(SCC(CC)CCCC)cc4)c4sc(-c5cc(CCCCCC)c(-c6cc(CCCCCC)c(-c7ccc(/C=C8/SC(=S)N(CCCC)C8=O)s7)s6)s5)cc4c(-c4ccc(SCC(CC)CCCC)cc4)c3s2)sc1-c1cc(CCCCCC)c(-c2ccc(/C=C3/SC(=S)N(CCCC)C3=O)s2)s1,CCCCCCCCCc1c(C=C2C(=O)c3cc(Cl)c(Cl)cc3C2=C(C#N)C#N)sc2c1sc1c3c4nsnc4c4c5sc6c(CCCCCCCCC)c(C=C7C(=O)c8cc(Cl)c(Cl)cc8C7=C(C#N)C#N)sc6c5n(CC(CCCC)CCCCCC)c4c3n(CC(CCCC)CCCCCC)c21,13.97,-5.37,-3.51,-5.68,-3.9,,,,,conventional,,,,
40354,10.1039/d1ee00051a,CCCCCCc1cc(-c2cc3c(-c4ccc(SCC(CC)CCCC)cc4)c4sc(-c5cc(CCCCCC)c(-c6cc(CCCCCC)c(-c7ccc(/C=C8/SC(=S)N(CCCC)C8=O)s7)s6)s5)cc4c(-c4ccc(SCC(CC)CCCC)cc4)c3s2)sc1-c1cc(CCCCCC)c(-c2ccc(/C=C3/SC(=S)N(CCCC)C3=O)s2)s1,CCCCCCCCCc1c(C=C2C(=O)c3cc(Cl)c(Cl)cc3C2=C(C#N)C#N)sc2c1sc1c3c4nsnc4c4c5sc6c(CCCCCCCCC)c(C=C7C(=O)c8cc(Cl)c(Cl)cc8C7=C(C#N)C#N)sc6c5n(CC(CCCC)CCCCCC)c4c3n(CC(CCCC)CCCCCC)c21,14.86,-5.37,-3.51,-5.68,-3.9,110.0,,,,,,,,
40355,10.1039/d1ee00051a,CCCCCCc1cc(-c2cc3c(-c4ccc(SCC(CC)CCCC)cc4)c4sc(-c5cc(CCCCCC)c(-c6cc(CCCCCC)c(-c7ccc(/C=C8/SC(=S)N(CCCC)C8=O)s7)s6)s5)cc4c(-c4ccc(SCC(CC)CCCC)cc4)c3s2)sc1-c1cc(CCCCCC)c(-c2ccc(/C=C3/SC(=S)N(CCCC)C3=O)s2)s1,CCCCCCCCCc1c(C=C2C(=O)c3cc(Cl)c(Cl)cc3C2=C(C#N)C#N)sc2c1sc1c3c4nsnc4c4c5sc6c(CCCCCCCCC)c(C=C7C(=O)c8cc(Cl)c(Cl)cc8C7=C(C#N)C#N)sc6c5n(CC(CCCC)CCCCCC)c4c3n(CC(CCCC)CCCCCC)c21,14.54,-5.37,-3.51,-5.68,-3.9,110.0,,,,,,,,
40356,10.1039/d1ee00051a,CCCCCCc1cc(-c2cc3c(-c4ccc(SCC(CC)CCCC)cc4)c4sc(-c5cc(CCCCCC)c(-c6cc(CCCCCC)c(-c7ccc(/C=C8/SC(=S)N(CCCC)C8=O)s7)s6)s5)cc4c(-c4ccc(SCC(CC)CCCC)cc4)c3s2)sc1-c1cc(CCCCCC)c(-c2ccc(/C=C3/SC(=S)N(CCCC)C3=O)s2)s1,CCCCCCCCCc1c(C=C2C(=O)c3cc(Cl)c(Cl)cc3C2=C(C#N)C#N)sc2c1sc1c3c4nsnc4c4c5sc6c(CCCCCCCCC)c(C=C7C(=O)c8cc(Cl)c(Cl)cc8C7=C(C#N)C#N)sc6c5n(CC(CCCC)CCCCCC)c4c3n(CC(CCCC)CCCCCC)c21,13.78,-5.37,-3.51,-5.68,-3.9,,,,,,,,,
40357,10.1039/d1ee00051a,CCCCCCc1cc(-c2cc3c(-c4ccc(SCC(CC)CCCC)cc4)c4sc(-c5cc(CCCCCC)c(-c6cc(CCCCCC)c(-c7ccc(/C=C8/SC(=S)N(CCCC)C8=O)s7)s6)s5)cc4c(-c4ccc(SCC(CC)CCCC)cc4)c3s2)sc1-c1cc(CCCCCC)c(-c2ccc(/C=C3/SC(=S)N(CCCC)C3=O)s2)s1,CCCCCCCCCc1c(C=C2C(=O)c3cc(Cl)c(Cl)cc3C2=C(C#N)C#N)sc2c1sc1c3c4nsnc4c4c5sc6c(CCCCCCCCC)c(C=C7C(=O)c8cc(Cl)c(Cl)cc8C7=C(C#N)C#N)sc6c5n(CC(CCCC)CCCCCC)c4c3n(CC(CCCC)CCCCCC)c21,12.29,-5.37,-3.51,-5.68,-3.9,,,,,conventional,,,,
40358,10.1039/d1ee00051a,CCCCCCc1cc(-c2cc3c(-c4ccc(SCC(CC)CCCC)cc4)c4sc(-c5cc(CCCCCC)c(-c6cc(CCCCCC)c(-c7ccc(/C=C8/SC(=S)N(CCCC)C8=O)s7)s6)s5)cc4c(-c4ccc(SCC(CC)CCCC)cc4)c3s2)sc1-c1cc(CCCCCC)c(-c2ccc(/C=C3/SC(=S)N(CCCC)C3=O)s2)s1,CCCCCCCCCc1c(C=C2C(=O)c3cc(Cl)c(Cl)cc3C2=C(C#N)C#N)sc2c1sc1c3c4nsnc4c4c5sc6c(CCCCCCCCC)c(C=C7C(=O)c8cc(Cl)c(Cl)cc8C7=C(C#N)C#N)sc6c5n(CC(CCCC)CCCCCC)c4c3n(CC(CCCC)CCCCCC)c21,12.88,-5.37,-3.51,-5.68,-3.9,,,,,,,,,
40359,10.1039/d1ee00051a,CCCCCCc1cc(-c2cc3c(-c4cc(Cl)c(CC(CC)CCCC)s4)c4sc(-c5cc(CCCCCC)c(-c6cc(CCCCCC)c(-c7ccc(/C=C8/SC(=S)N(CCCCCC)C8=O)s7)s6)s5)cc4c(-c4cc(Cl)c(CC(CC)CCCC)s4)c3s2)sc1-c1cc(CCCCCC)c(-c2ccc(/C=C3\SC(=S)N(CC(CC)CCCC)C3=O)s2)s1,CCCCCCCCCCCc1c(/C=C2\C(=O)c3cc(F)c(F)cc3C2=C(C#N)C#N)sc2c1sc1c3c4nsnc4c4c5sc6c(CCCCCCCCCCC)c(/C=C7\C(=O)c8cc(F)c(F)cc8C7=C(C#N)C#N)sc6c5n(CC(CC)CCCC)c4c3n(CC(CC)CCCC)c21,13.31,-5.46,-3.7,-5.65,-4.09,,,,,,,,,
40360,10.1039/d1ee00051a,CCCCCCc1cc(-c2cc3c(-c4cc(Cl)c(CC(CC)CCCC)s4)c4sc(-c5cc(CCCCCC)c(-c6cc(CCCCCC)c(-c7ccc(/C=C8/SC(=S)N(CCCCCC)C8=O)s7)s6)s5)cc4c(-c4cc(Cl)c(CC(CC)CCCC)s4)c3s2)sc1-c1cc(CCCCCC)c(-c2ccc(/C=C3\SC(=S)N(CC(CC)CCCC)C3=O)s2)s1,CCCCCCCCCCCc1c(/C=C2\C(=O)c3cc(F)c(F)cc3C2=C(C#N)C#N)sc2c1sc1c3c4nsnc4c4c5sc6c(CCCCCCCCCCC)c(/C=C7\C(=O)c8cc(F)c(F)cc8C7=C(C#N)C#N)sc6c5n(CC(CC)CCCC)c4c3n(CC(CC)CCCC)c21,13.88,-5.46,-3.7,-5.65,-4.09,,,,,,,,,
40361,10.1039/d1ee00051a,CCCCCCc1cc(-c2cc3c(-c4ccc(SCC(CC)CCCC)cc4)c4sc(-c5cc(CCCCCC)c(-c6cc(CCCCCC)c(-c7ccc(/C=C8/SC(=S)N(CCCC)C8=O)s7)s6)s5)cc4c(-c4ccc(SCC(CC)CCCC)cc4)c3s2)sc1-c1cc(CCCCCC)c(-c2ccc(/C=C3/SC(=S)N(CCCC)C3=O)s2)s1,CCCCCCCCCCCc1c(/C=C2\C(=O)c3cc(F)c(F)cc3C2=C(C#N)C#N)sc2c1sc1c3c4nsnc4c4c5sc6c(CCCCCCCCCCC)c(/C=C7\C(=O)c8cc(F)c(F)cc8C7=C(C#N)C#N)sc6c5n(CC(CC)CCCC)c4c3n(CC(CC)CCCC)c21,12.32,-5.37,-3.51,-5.65,-4.09,,,,,,,,,
40362,10.1039/d1ee00051a,CCCCCCc1cc(-c2cc3c(-c4ccc(SCC(CC)CCCC)cc4)c4sc(-c5cc(CCCCCC)c(-c6cc(CCCCCC)c(-c7ccc(/C=C8/SC(=S)N(CCCC)C8=O)s7)s6)s5)cc4c(-c4ccc(SCC(CC)CCCC)cc4)c3s2)sc1-c1cc(CCCCCC)c(-c2ccc(/C=C3/SC(=S)N(CCCC)C3=O)s2)s1,CCCCCCCCCCCc1c(/C=C2\C(=O)c3cc(F)c(F)cc3C2=C(C#N)C#N)sc2c1sc1c3c4nsnc4c4c5sc6c(CCCCCCCCCCC)c(/C=C7\C(=O)c8cc(F)c(F)cc8C7=C(C#N)C#N)sc6c5n(CC(CC)CCCC)c4c3n(CC(CC)CCCC)c21,12.76,-5.37,-3.51,-5.65,-4.09,,,,,,,,,
40377,10.1039/d1se00501d,CCCCCCc1cc(-c2cc3c(-c4cc(Cl)c(CC(CC)CCCC)s4)c4sc(-c5cc(CCCCCC)c(-c6cc(CCCCCC)c(-c7ccc(/C=C8/SC(=S)N(CCCCCC)C8=O)s7)s6)s5)cc4c(-c4cc(Cl)c(CC(CC)CCCC)s4)c3s2)sc1-c1cc(CCCCCC)c(-c2ccc(/C=C3\SC(=S)N(CC(CC)CCCC)C3=O)s2)s1,CCCCCCCCCCCc1c(/C=C2\C(=O)c3cc(F)c(F)cc3C2=C(C#N)C#N)sc2c1sc1c3c4nsnc4c4c5sc6c(CCCCCCCCCCC)c(/C=C7\C(=O)c8cc(F)c(F)cc8C7=C(C#N)C#N)sc6c5n(CC(CC)CCCC)c4c3n(CC(CC)CCCC)c21,13.4,-5.46,-3.7,-5.65,-4.09,,,,,,,,,
40418,10.1039/d2ta05817k,COC(=O)C(C)(C)c1cc(C)cc(-c2sc3c4sc5cc(/C=C6/C(=O)c7cc(F)cc(c7)C(=O)/C6=C\c6cc(C(C)(C)C(=O)OC)c(-c7cc(C)cc(C(C)(C)C(=O)OC)c7)s6)sc5c4c(C(C)(C)C(=O)OC)ccc2-3)c1,CCCCCCC(CCCC)Cc1c(/C=C2\C(=O)c3cc(F)c(F)cc3C2=C(C#N)C#N)sc2c1SC1c3c(c4c(c5nsnc35)c3sc5c(CC(CCCC)CCCCCC)c(/C=C6\C(=O)c7cc(F)c(F)cc7C6=C(C#N)C#N)sc5c3n4CC(CC)CCCC)N(CC(CC)CCCC)C21,15.5,-5.56,-3.65,-5.68,-3.9,,,1/1.2 (w/w),,,,,,
40420,10.1039/d2ta05817k,COC(=O)C(C)(C)c1cc(C)cc(-c2sc3c4sc5cc(/C=C6/C(=O)c7cc(F)cc(c7)C(=O)/C6=C\c6cc(C(C)(C)C(=O)OC)c(-c7cc(C)cc(C(C)(C)C(=O)OC)c7)s6)sc5c4c(C(C)(C)C(=O)OC)ccc2-3)c1,CCCCCCC(CCCC)Cc1c(/C=C2\C(=O)c3cc(F)c(F)cc3C2=C(C#N)C#N)sc2c1SC1c3c(c4c(c5nsnc35)c3sc5c(CC(CCCC)CCCCCC)c(/C=C6\C(=O)c7cc(F)c(F)cc7C6=C(C#N)C#N)sc5c3n4CC(CC)CCCC)N(CC(CC)CCCC)C21,14.5,-5.56,-3.65,-5.68,-3.9,,,1/1.2 (w/w),0.3% v/v,,,,,
40422,10.1039/d2ta07113d,COC(=O)C(C)(C)c1cc(C)cc(-c2sc3c4sc5cc(/C=C6/C(=O)c7cc(F)cc(c7)C(=O)/C6=C\c6cc(C(C)(C)C(=O)OC)c(-c7cc(C)cc(C(C)(C)C(=O)OC)c7)s6)sc5c4c(C(C)(C)C(=O)OC)ccc2-3)c1,CCCCCCCCCCCc1c(/C=C2\C(=O)c3cc(F)c(F)cc3C2=C(C#N)C#N)sc2c1sc1c3c4nsnc4c4c5sc6c(CCCCCCCCCCC)c(/C=C7\C(=O)c8cc(F)c(F)cc8C7=C(C#N)C#N)sc6c5n(CC(CC)CCCC)c4c3n(CC(CC)CCCC)c21,15.9,-5.56,-3.65,-5.65,-4.09,,,,,,,,,
40445,10.1039/d3ee04476a,CCOC(=O)c1sc2c(-c3cc4c(-c5cc(F)c(CC)s5)c5sc(-c6sc(-c7cc8c(-c9cc(F)c(CC)s9)c9sc(-c%10sc(-c%11cc%12c(-c%13cc(F)c(CC)s%13)c%13sccc%13c(-c%13cc(F)c(CC)s%13)c%12s%11)c%11sc(C(=O)OCC)c(F)c%10%11)cc9c(-c9cc(F)c(CC)s9)c8s7)c7sc(C(=O)OCC)c(F)c67)cc5c(-c5cc(F)c(CC)s5)c4s3)scc2c1F,CCCCCCCCCCCc1c(/C=C2\C(=O)c3cc(F)c(F)cc3C2=C(C#N)C#N)sc2c1sc1c3c4nsnc4c4c5sc6c(CCCCCCCCCCC)c(/C=C7\C(=O)c8cc(F)c(F)cc8C7=C(C#N)C#N)sc6c5n(CC(CC)CCCC)c4c3n(CC(CC)CCCC)c21,14.55,-5.47,-3.9,-5.65,-4.09,,,60 nm/45 nm,,conventional,,,,
40447,10.1039/d3ee04476a,COC(=O)C(C)(C)c1cc(C)cc(-c2sc3c4sc5cc(/C=C6/C(=O)c7cc(F)cc(c7)C(=O)/C6=C\c6cc(C(C)(C)C(=O)OC)c(-c7cc(C)cc(C(C)(C)C(=O)OC)c7)s6)sc5c4c(C(C)(C)C(=O)OC)ccc2-3)c1,CCCCCCC(CCCC)Cc1c(/C=C2\C(=O)c3cc(F)c(F)cc3C2=C(C#N)C#N)sc2c1SC1c3c(c4c(c5nsnc35)c3sc5c(CC(CCCC)CCCCCC)c(/C=C6\C(=O)c7cc(F)c(F)cc7C6=C(C#N)C#N)sc5c3n4CC(CC)CCCC)N(CC(CC)CCCC)C21,18.01,-5.56,-3.65,-5.68,-3.9,,,1 : 1.2,,conventional,,,,
