Repository: JiYiqaq/PCE-KA-GNN

# Data directory

- `raw/Active_Database.csv` is the immutable source dataset bundled under CC BY 4.0. Do not overwrite it with processed data.
- `processed/` is created and populated by the training pipeline. Generated `.pt` and `.pth` caches are intentionally ignored by Git because they can exceed GitHub's normal single-file limit.

See `../DATA_LICENSE.md` for provenance, license and checksum information.

File: data/processed/device_records.csv (part 30 of 250)
record_id,doi,donor_smiles,acceptor_smiles,pce,homo_d,lumo_d,homo_a,lumo_a,active_layer_thickness,annealing_temp,d_a_ratio,additive_ratio,device_type,etl_canonical,htl_canonical,solvent_canonical,additive_canonical
40449,10.1039/d3ee04476a,CCOC(=O)c1sc2c(-c3cc4c(-c5cc(F)c(CC)s5)c5sc(-c6sc(-c7cc8c(-c9cc(F)c(CC)s9)c9sc(-c%10sc(-c%11cc%12c(-c%13cc(F)c(CC)s%13)c%13sccc%13c(-c%13cc(F)c(CC)s%13)c%12s%11)c%11sc(C(=O)OCC)c(F)c%10%11)cc9c(-c9cc(F)c(CC)s9)c8s7)c7sc(C(=O)OCC)c(F)c67)cc5c(-c5cc(F)c(CC)s5)c4s3)scc2c1F,CCCCCCCCCCCc1c(/C=C2\C(=O)c3cc(F)c(F)cc3C2=C(C#N)C#N)sc2c1sc1c3c4nsnc4c4c5sc6c(CCCCCCCCCCC)c(/C=C7\C(=O)c8cc(F)c(F)cc8C7=C(C#N)C#N)sc6c5n(CC(CC)CCCC)c4c3n(CC(CC)CCCC)c21,10.48,-5.47,-3.9,-5.65,-4.09,,,,,conventional,,,,
40452,10.1039/d3ee04476a,COC(=O)C(C)(C)c1cc(C)cc(-c2sc3c4sc5cc(/C=C6/C(=O)c7cc(F)cc(c7)C(=O)/C6=C\c6cc(C(C)(C)C(=O)OC)c(-c7cc(C)cc(C(C)(C)C(=O)OC)c7)s6)sc5c4c(C(C)(C)C(=O)OC)ccc2-3)c1,CCCCCCC(CCCC)Cc1c(/C=C2\C(=O)c3cc(F)c(F)cc3C2=C(C#N)C#N)sc2c1SC1c3c(c4c(c5nsnc35)c3sc5c(CC(CCCC)CCCCCC)c(/C=C6\C(=O)c7cc(F)c(F)cc7C6=C(C#N)C#N)sc5c3n4CC(CC)CCCC)N(CC(CC)CCCC)C21,12.88,-5.56,-3.65,-5.68,-3.9,,,,,conventional,,,,
40455,10.1039/d3ma01103h,COC(=O)C(C)(C)c1cc(C)cc(-c2sc3c4sc5cc(/C=C6/C(=O)c7cc(F)cc(c7)C(=O)/C6=C\c6cc(C(C)(C)C(=O)OC)c(-c7cc(C)cc(C(C)(C)C(=O)OC)c7)s6)sc5c4c(C(C)(C)C(=O)OC)ccc2-3)c1,CCCCCCCCCCCc1c(/C=C2\C(=O)c3cc(F)c(F)cc3C2=C(C#N)C#N)sc2c1sc1c3c4nsnc4c4c5sc6c(CCCCCCCCCCC)c(/C=C7\C(=O)c8cc(F)c(F)cc8C7=C(C#N)C#N)sc6c5n(CC(CC)CCCC)c4c3n(CC(CC)CCCC)c21,11.03,-5.56,-3.65,-5.65,-4.09,100.0,,1:1.5,,inverted,PFN-Br,MoO3,,
40456,10.1039/d3ma01103h,COC(=O)C(C)(C)c1cc(C)cc(-c2sc3c4sc5cc(/C=C6/C(=O)c7cc(F)cc(c7)C(=O)/C6=C\c6cc(C(C)(C)C(=O)OC)c(-c7cc(C)cc(C(C)(C)C(=O)OC)c7)s6)sc5c4c(C(C)(C)C(=O)OC)ccc2-3)c1,CCCCCCCCCCCc1c(/C=C2\C(=O)c3cc(F)c(F)cc3C2=C(C#N)C#N)sc2c1sc1c3c4nsnc4c4c5sc6c(CCCCCCCCCCC)c(/C=C7\C(=O)c8cc(F)c(F)cc8C7=C(C#N)C#N)sc6c5n(CC(CC)CCCC)c4c3n(CC(CC)CCCC)c21,11.05,-5.56,-3.65,-5.65,-4.09,100.0,,1:1.5,,inverted,PFN-Br,MoO3,,
40457,10.1039/d3ma01103h,COC(=O)C(C)(C)c1cc(C)cc(-c2sc3c4sc5cc(/C=C6/C(=O)c7cc(F)cc(c7)C(=O)/C6=C\c6cc(C(C)(C)C(=O)OC)c(-c7cc(C)cc(C(C)(C)C(=O)OC)c7)s6)sc5c4c(C(C)(C)C(=O)OC)ccc2-3)c1,CCCCCCCCCCCc1c(/C=C2\C(=O)c3cc(F)c(F)cc3C2=C(C#N)C#N)sc2c1sc1c3c4nsnc4c4c5sc6c(CCCCCCCCCCC)c(/C=C7\C(=O)c8cc(F)c(F)cc8C7=C(C#N)C#N)sc6c5n(CC(CC)CCCC)c4c3n(CC(CC)CCCC)c21,11.45,-5.56,-3.65,-5.65,-4.09,100.0,,1:1.5,,inverted,PFN-Br,MoO3,,
40458,10.1039/d3ma01103h,COC(=O)C(C)(C)c1cc(C)cc(-c2sc3c4sc5cc(/C=C6/C(=O)c7cc(F)cc(c7)C(=O)/C6=C\c6cc(C(C)(C)C(=O)OC)c(-c7cc(C)cc(C(C)(C)C(=O)OC)c7)s6)sc5c4c(C(C)(C)C(=O)OC)ccc2-3)c1,CCCCCCCCCCCc1c(/C=C2\C(=O)c3cc(F)c(F)cc3C2=C(C#N)C#N)sc2c1sc1c3c4nsnc4c4c5sc6c(CCCCCCCCCCC)c(/C=C7\C(=O)c8cc(F)c(F)cc8C7=C(C#N)C#N)sc6c5n(CC(CC)CCCC)c4c3n(CC(CC)CCCC)c21,11.48,-5.56,-3.65,-5.65,-4.09,100.0,100.0,1:1.5,,inverted,PFN-Br,MoO3,,
40459,10.1039/d3ma01103h,COC(=O)C(C)(C)c1cc(C)cc(-c2sc3c4sc5cc(/C=C6/C(=O)c7cc(F)cc(c7)C(=O)/C6=C\c6cc(C(C)(C)C(=O)OC)c(-c7cc(C)cc(C(C)(C)C(=O)OC)c7)s6)sc5c4c(C(C)(C)C(=O)OC)ccc2-3)c1,CCCCCCCCCCCc1c(/C=C2\C(=O)c3cc(F)c(F)cc3C2=C(C#N)C#N)sc2c1sc1c3c4nsnc4c4c5sc6c(CCCCCCCCCCC)c(/C=C7\C(=O)c8cc(F)c(F)cc8C7=C(C#N)C#N)sc6c5n(CC(CC)CCCC)c4c3n(CC(CC)CCCC)c21,9.7,-5.56,-3.65,-5.65,-4.09,100.0,,1:1.5,,inverted,,,,
40460,10.1039/d3ma01103h,COC(=O)C(C)(C)c1cc(C)cc(-c2sc3c4sc5cc(/C=C6/C(=O)c7cc(F)cc(c7)C(=O)/C6=C\c6cc(C(C)(C)C(=O)OC)c(-c7cc(C)cc(C(C)(C)C(=O)OC)c7)s6)sc5c4c(C(C)(C)C(=O)OC)ccc2-3)c1,CCCCCCCCCCCc1c(/C=C2\C(=O)c3cc(F)c(F)cc3C2=C(C#N)C#N)sc2c1sc1c3c4nsnc4c4c5sc6c(CCCCCCCCCCC)c(/C=C7\C(=O)c8cc(F)c(F)cc8C7=C(C#N)C#N)sc6c5n(CC(CC)CCCC)c4c3n(CC(CC)CCCC)c21,9.26,-5.56,-3.65,-5.65,-4.09,100.0,,1:1.5,,inverted,,,,
40461,10.1039/d3ma01103h,COC(=O)C(C)(C)c1cc(C)cc(-c2sc3c4sc5cc(/C=C6/C(=O)c7cc(F)cc(c7)C(=O)/C6=C\c6cc(C(C)(C)C(=O)OC)c(-c7cc(C)cc(C(C)(C)C(=O)OC)c7)s6)sc5c4c(C(C)(C)C(=O)OC)ccc2-3)c1,CCCCCCCCCCCc1c(/C=C2\C(=O)c3cc(F)c(F)cc3C2=C(C#N)C#N)sc2c1sc1c3c4nsnc4c4c5sc6c(CCCCCCCCCCC)c(/C=C7\C(=O)c8cc(F)c(F)cc8C7=C(C#N)C#N)sc6c5n(CC(CC)CCCC)c4c3n(CC(CC)CCCC)c21,9.75,-5.56,-3.65,-5.65,-4.09,100.0,,1:1.5,,inverted,,,,
40464,10.1039/d3nr00839h,CCCCCCC(CCCC)COc1c2sc3c4sc(/C=C5\C(=O)c6cc(F)c(F)cc6C5=C(C#N)C#N)cc4n(CC(CCCC)CCCCCC)c3c2c(OCC(CCCC)CCCCCC)c2sc3c4c(n(CC(CCCC)CCCCCC)c3c12)[SH](/C=C1/C(=O)c2cc(F)c(F)cc2C1=C(C#N)C#N)C=C4,CCCCCCCCCCC(CCCCCCCC)CN1C(=O)c2ccc3c4c(c(-c5ccc(-c6cccs6)s5)cc(c24)C1=O)C(=O)N(CC(CCCCCCCC)CCCCCCCCCC)C3=O,11.8,,,-5.71,-4.02,,,,,,,,,
40465,10.1039/d3nr00839h,CCCCCCCCOc1cccc(-c2nc3cccc(-c4cccs4)c3nc2-c2cccc(OCCCCCCCC)c2)c1,COC(=O)CCCC1(c2ccccc2)C23c4c5ccc6c7cc8c9c%10c(cc%11cc%12c%13c%14c(cc%15c%16ccc-5c2c%16c2c5c%16c%17c(c(c46)c7c9c%17c4c%10c%11c%13c4c%16c%14c%152)C513)C%12)C8,6.0,-5.68,-3.5,-5.9,-3.9,,,,,,,,,
40466,10.1039/d3nr00839h,CCCCCCCCC(CCCCCC)COc1cnc2c(-c3cccs3)c(F)c(F)cc2n1,CCCCCCC1(CCCCCC)c2cc3c(cc2-c2sc(/C=C4\C(=O)c5ccccc5C4=C(C#N)C#N)cc21)C(CCCCCC)(CCCCCC)c1cc(/C=C2\C(=O)c4ccccc4C2=C(C#N)C#N)sc1-3,12.7,-5.54,-2.92,-5.69,-3.91,,,,,,,,,
40467,10.1039/d3tc02042h,CCOC(=O)c1ccsc1-c1cc2c(-c3cc(F)c(CC)s3)c3sc(-c4cc(C(=O)OCC)c(-c5cc6c(-c7cc(F)c(CC)s7)c7sc(-c8cc(C(=O)OCC)c(-c9cc%10c(-c%11cc(F)c(CC)s%11)c%11sccc%11c(-c%11cc(F)c(CC)s%11)c%10s9)s8)cc7c(-c7cc(F)c(CC)s7)c6s5)s4)cc3c(-c3cc(F)c(CC)s3)c2s1,CCCCCCCCCCCCCCCCC1(CCCCCCCCCCCCCCCC)c2cc3c(cc2-c2sc4cc(/C=C5\C(=O)c6ccccc6C5=C(C#N)C#N)sc4c21)C(CCCCCCCCCCCCCCCC)(CCCCCCCCCCCCCCCC)c1c-3sc2cc(/C=C3\C(=O)c4ccccc4C3=C(C#N)C#N)sc12,9.28,-5.59,-3.67,-5.68,-3.84,105.0,,,,,,,,
40499,10.3390/nano10091759,COC(=O)C(C)(C)c1cc(C)cc(-c2sc3c4sc5cc(/C=C6/C(=O)c7cc(F)cc(c7)C(=O)/C6=C\c6cc(C(C)(C)C(=O)OC)c(-c7cc(C)cc(C(C)(C)C(=O)OC)c7)s6)sc5c4c(C(C)(C)C(=O)OC)ccc2-3)c1,CCCCCCCCCCCc1c(/C=C2\C(=O)c3cc(F)c(F)cc3C2=C(C#N)C#N)sc2c1sc1c3c4nsnc4c4c5sc6c(CCCCCCCCCCC)c(/C=C7\C(=O)c8cc(F)c(F)cc8C7=C(C#N)C#N)sc6c5n(CCC(CC)CCCC)c4c3n(CCC(CC)CCCC)c21,13.79,-5.56,-3.65,-5.64,-3.86,100.0,,1:1.2 wt/wt,0.5 vol%,inverted,,,,
40500,10.3390/nano10091759,COC(=O)C(C)(C)c1cc(C)cc(-c2sc3c4sc5cc(/C=C6/C(=O)c7cc(F)cc(c7)C(=O)/C6=C\c6cc(C(C)(C)C(=O)OC)c(-c7cc(C)cc(C(C)(C)C(=O)OC)c7)s6)sc5c4c(C(C)(C)C(=O)OC)ccc2-3)c1,CCCCCCCCCCCc1c(/C=C2\C(=O)c3cc(F)c(F)cc3C2=C(C#N)C#N)sc2c1sc1c3c4nsnc4c4c5sc6c(CCCCCCCCCCC)c(/C=C7\C(=O)c8cc(F)c(F)cc8C7=C(C#N)C#N)sc6c5n(CCC(CC)CCCC)c4c3n(CCC(CC)CCCC)c21,9.96,-5.56,-3.65,-5.64,-3.86,100.0,,1:1.2 wt/wt,0.5 vol%,inverted,,,,
40501,10.3390/nano10091759,COC(=O)C(C)(C)c1cc(C)cc(-c2sc3c4sc5cc(/C=C6/C(=O)c7cc(F)cc(c7)C(=O)/C6=C\c6cc(C(C)(C)C(=O)OC)c(-c7cc(C)cc(C(C)(C)C(=O)OC)c7)s6)sc5c4c(C(C)(C)C(=O)OC)ccc2-3)c1,CCCCCCCCCCCc1c(/C=C2\C(=O)c3cc(F)c(F)cc3C2=C(C#N)C#N)sc2c1sc1c3c4nsnc4c4c5sc6c(CCCCCCCCCCC)c(/C=C7\C(=O)c8cc(F)c(F)cc8C7=C(C#N)C#N)sc6c5n(CCC(CC)CCCC)c4c3n(CCC(CC)CCCC)c21,9.18,-5.56,-3.65,-5.64,-3.86,100.0,,1:1.2 wt/wt,0.5 vol%,inverted,,,,
40502,10.3390/nano10091759,COC(=O)C(C)(C)c1cc(C)cc(-c2sc3c4sc5cc(/C=C6/C(=O)c7cc(F)cc(c7)C(=O)/C6=C\c6cc(C(C)(C)C(=O)OC)c(-c7cc(C)cc(C(C)(C)C(=O)OC)c7)s6)sc5c4c(C(C)(C)C(=O)OC)ccc2-3)c1,CCCCCCCCCCCc1c(/C=C2\C(=O)c3cc(F)c(F)cc3C2=C(C#N)C#N)sc2c1sc1c3c4nsnc4c4c5sc6c(CCCCCCCCCCC)c(/C=C7\C(=O)c8cc(F)c(F)cc8C7=C(C#N)C#N)sc6c5n(CCC(CC)CCCC)c4c3n(CCC(CC)CCCC)c21,8.86,-5.56,-3.65,-5.64,-3.86,100.0,,1:1.2 wt/wt,0.5 vol%,inverted,,,,
40503,10.3390/nano10091759,COC(=O)C(C)(C)c1cc(C)cc(-c2sc3c4sc5cc(/C=C6/C(=O)c7cc(F)cc(c7)C(=O)/C6=C\c6cc(C(C)(C)C(=O)OC)c(-c7cc(C)cc(C(C)(C)C(=O)OC)c7)s6)sc5c4c(C(C)(C)C(=O)OC)ccc2-3)c1,CCCCCCCCCCCc1c(/C=C2\C(=O)c3cc(F)c(F)cc3C2=C(C#N)C#N)sc2c1sc1c3c4nsnc4c4c5sc6c(CCCCCCCCCCC)c(/C=C7\C(=O)c8cc(F)c(F)cc8C7=C(C#N)C#N)sc6c5n(CCC(CC)CCCC)c4c3n(CCC(CC)CCCC)c21,7.84,-5.56,-3.65,-5.64,-3.86,100.0,,1:1.2 wt/wt,0.5 vol%,inverted,,,,
40520,10.3390/photonics10090989,COC(=O)C(C)(C)c1cc(C)cc(-c2sc3c4sc5cc(/C=C6/C(=O)c7cc(F)cc(c7)C(=O)/C6=C\c6cc(C(C)(C)C(=O)OC)c(-c7cc(C)cc(C(C)(C)C(=O)OC)c7)s6)sc5c4c(C(C)(C)C(=O)OC)ccc2-3)c1,COC(=O)CCCC1(c2ccccc2)C23c4c5ccc6c7cc8c9c%10c(cc%11cc%12c%13c%14c(cc%15c%16ccc-5c2c%16c2c5c%16c%17c(c(c46)c7c9c%17c4c%10c%11c%13c4c%16c%14c%152)C513)C%12)C8,8.78,-5.56,-3.65,-5.9,-3.9,,,,,inverted,ZnO,MoO3,chlorobenzene,
40521,10.3390/polym14173610,CCCCC(CC)COC(=O)c1sc2c(-c3cc4c(OCC(CC)CCCC)c5sccc5c(OCC(CC)CCCC)c4s3)scc2c1F,CCCCC(=O)OCC1(c2ccccc2)C2=CC=Cc3cccc4cccc5ccc6ccccc7cccc1c7c6c5c-4c3C2,17.15,-5.19,-3.43,-6.1,-3.9,125.0,,,,,"Zn(O,S)",PEDOT:PSS,,
40522,10.3390/polym14173610,CCCCC(CC)COC(=O)c1sc2c(-c3cc4c(OCC(CC)CCCC)c5sccc5c(OCC(CC)CCCC)c4s3)scc2c1F,CCCCC(=O)OCC1(c2ccccc2)C2=CC=Cc3cccc4cccc5ccc6ccccc7cccc1c7c6c5c-4c3C2,15.81,-5.19,-3.43,-6.1,-3.9,125.0,,,,,ZnSe,PEDOT:PSS,,
40523,10.3390/polym14173610,CCCCC(CC)COC(=O)c1sc2c(-c3cc4c(OCC(CC)CCCC)c5sccc5c(OCC(CC)CCCC)c4s3)scc2c1F,CCCCC(=O)OCC1(c2ccccc2)C2=CC=Cc3cccc4cccc5ccc6ccccc7cccc1c7c6c5c-4c3C2,15.09,-5.19,-3.43,-6.1,-3.9,125.0,,,,conventional,PFN-Br,PEDOT:PSS,,
40545,10.1002/adem.202201437,COC(=O)C(C)(C)c1cc(C)cc(-c2sc3c4sc5cc(/C=C6/C(=O)c7cc(F)cc(c7)C(=O)/C6=C\c6cc(C(C)(C)C(=O)OC)c(-c7cc(C)cc(C(C)(C)C(=O)OC)c7)s6)sc5c4c(C(C)(C)C(=O)OC)ccc2-3)c1,CCCCCCCCCCCc1c(/C=C2\C(=O)c3cc(F)c(F)cc3C2=C(C#N)C#N)sc2c1sc1c3c4nsnc4c4c5sc6c(CCCCCCCCCCC)c(/C=C7\C(=O)c8cc(F)c(F)cc8C7=C(C#N)C#N)sc6c5n(CC(CC)CCCC)c4c3n(CC(CC)CCCC)c21,12.0,-5.56,-3.65,-5.65,-4.09,100.0,,,,conventional,N-PDI 1,PEDOT:PSS,EtOAc,
40546,10.1002/adem.202201437,COC(=O)C(C)(C)c1cc(C)cc(-c2sc3c4sc5cc(/C=C6/C(=O)c7cc(F)cc(c7)C(=O)/C6=C\c6cc(C(C)(C)C(=O)OC)c(-c7cc(C)cc(C(C)(C)C(=O)OC)c7)s6)sc5c4c(C(C)(C)C(=O)OC)ccc2-3)c1,CCCCCCCCCCCc1c(/C=C2\C(=O)c3cc(F)c(F)cc3C2=C(C#N)C#N)sc2c1sc1c3c4nsnc4c4c5sc6c(CCCCCCCCCCC)c(/C=C7\C(=O)c8cc(F)c(F)cc8C7=C(C#N)C#N)sc6c5n(CC(CC)CCCC)c4c3n(CC(CC)CCCC)c21,11.7,-5.56,-3.65,-5.65,-4.09,100.0,,,,conventional,N-PDI 2,PEDOT:PSS,EtOAc,
40547,10.1002/adem.202201437,COC(=O)C(C)(C)c1cc(C)cc(-c2sc3c4sc5cc(/C=C6/C(=O)c7cc(F)cc(c7)C(=O)/C6=C\c6cc(C(C)(C)C(=O)OC)c(-c7cc(C)cc(C(C)(C)C(=O)OC)c7)s6)sc5c4c(C(C)(C)C(=O)OC)ccc2-3)c1,CCCCCCCCCCCc1c(/C=C2\C(=O)c3cc(F)c(F)cc3C2=C(C#N)C#N)sc2c1sc1c3c4nsnc4c4c5sc6c(CCCCCCCCCCC)c(/C=C7\C(=O)c8cc(F)c(F)cc8C7=C(C#N)C#N)sc6c5n(CC(CC)CCCC)c4c3n(CC(CC)CCCC)c21,12.5,-5.56,-3.65,-5.65,-4.09,100.0,,,,conventional,N-PDI 3,PEDOT:PSS,EtOAc,
40548,10.1002/adem.202201437,COC(=O)C(C)(C)c1cc(C)cc(-c2sc3c4sc5cc(/C=C6/C(=O)c7cc(F)cc(c7)C(=O)/C6=C\c6cc(C(C)(C)C(=O)OC)c(-c7cc(C)cc(C(C)(C)C(=O)OC)c7)s6)sc5c4c(C(C)(C)C(=O)OC)ccc2-3)c1,CCCCCCCCCCCc1c(/C=C2\C(=O)c3cc(F)c(F)cc3C2=C(C#N)C#N)sc2c1sc1c3c4nsnc4c4c5sc6c(CCCCCCCCCCC)c(/C=C7\C(=O)c8cc(F)c(F)cc8C7=C(C#N)C#N)sc6c5n(CC(CC)CCCC)c4c3n(CC(CC)CCCC)c21,11.8,-5.56,-3.65,-5.65,-4.09,100.0,,,,conventional,N-PDI 4,PEDOT:PSS,EtOAc,
40549,10.1002/adem.202201437,COC(=O)C(C)(C)c1cc(C)cc(-c2sc3c4sc5cc(/C=C6/C(=O)c7cc(F)cc(c7)C(=O)/C6=C\c6cc(C(C)(C)C(=O)OC)c(-c7cc(C)cc(C(C)(C)C(=O)OC)c7)s6)sc5c4c(C(C)(C)C(=O)OC)ccc2-3)c1,CCCCCCCCCCCc1c(/C=C2\C(=O)c3cc(F)c(F)cc3C2=C(C#N)C#N)sc2c1sc1c3c4nsnc4c4c5sc6c(CCCCCCCCCCC)c(/C=C7\C(=O)c8cc(F)c(F)cc8C7=C(C#N)C#N)sc6c5n(CC(CC)CCCC)c4c3n(CC(CC)CCCC)c21,11.6,-5.56,-3.65,-5.65,-4.09,100.0,,,,conventional,N-PDI 5,PEDOT:PSS,EtOAc,
40550,10.1002/adem.202201437,COC(=O)C(C)(C)c1cc(C)cc(-c2sc3c4sc5cc(/C=C6/C(=O)c7cc(F)cc(c7)C(=O)/C6=C\c6cc(C(C)(C)C(=O)OC)c(-c7cc(C)cc(C(C)(C)C(=O)OC)c7)s6)sc5c4c(C(C)(C)C(=O)OC)ccc2-3)c1,CCCCCCCCCCCc1c(/C=C2\C(=O)c3cc(F)c(F)cc3C2=C(C#N)C#N)sc2c1sc1c3c4nsnc4c4c5sc6c(CCCCCCCCCCC)c(/C=C7\C(=O)c8cc(F)c(F)cc8C7=C(C#N)C#N)sc6c5n(CC(CC)CCCC)c4c3n(CC(CC)CCCC)c21,11.5,-5.56,-3.65,-5.65,-4.09,100.0,,,,conventional,N-PDI 6,PEDOT:PSS,EtOAc,
40551,10.1002/adem.202201437,COC(=O)C(C)(C)c1cc(C)cc(-c2sc3c4sc5cc(/C=C6/C(=O)c7cc(F)cc(c7)C(=O)/C6=C\c6cc(C(C)(C)C(=O)OC)c(-c7cc(C)cc(C(C)(C)C(=O)OC)c7)s6)sc5c4c(C(C)(C)C(=O)OC)ccc2-3)c1,CCCCCCCCCCCc1c(/C=C2\C(=O)c3cc(F)c(F)cc3C2=C(C#N)C#N)sc2c1sc1c3c4nsnc4c4c5sc6c(CCCCCCCCCCC)c(/C=C7\C(=O)c8cc(F)c(F)cc8C7=C(C#N)C#N)sc6c5n(CC(CC)CCCC)c4c3n(CC(CC)CCCC)c21,11.8,-5.56,-3.65,-5.65,-4.09,100.0,,,,conventional,N-PDI 7,PEDOT:PSS,EtOAc,
40552,10.1002/adem.202201437,COC(=O)C(C)(C)c1cc(C)cc(-c2sc3c4sc5cc(/C=C6/C(=O)c7cc(F)cc(c7)C(=O)/C6=C\c6cc(C(C)(C)C(=O)OC)c(-c7cc(C)cc(C(C)(C)C(=O)OC)c7)s6)sc5c4c(C(C)(C)C(=O)OC)ccc2-3)c1,CCCCCCCCCCCc1c(/C=C2\C(=O)c3cc(F)c(F)cc3C2=C(C#N)C#N)sc2c1sc1c3c4nsnc4c4c5sc6c(CCCCCCCCCCC)c(/C=C7\C(=O)c8cc(F)c(F)cc8C7=C(C#N)C#N)sc6c5n(CC(CC)CCCC)c4c3n(CC(CC)CCCC)c21,12.3,-5.56,-3.65,-5.65,-4.09,,,,,,N-PDI 8,PEDOT:PSS,EtOAc,
40553,10.1002/adem.202201437,COC(=O)C(C)(C)c1cc(C)cc(-c2sc3c4sc5cc(/C=C6/C(=O)c7cc(F)cc(c7)C(=O)/C6=C\c6cc(C(C)(C)C(=O)OC)c(-c7cc(C)cc(C(C)(C)C(=O)OC)c7)s6)sc5c4c(C(C)(C)C(=O)OC)ccc2-3)c1,CCCCCCCCCCCc1c(/C=C2\C(=O)c3cc(F)c(F)cc3C2=C(C#N)C#N)sc2c1sc1c3c4nsnc4c4c5sc6c(CCCCCCCCCCC)c(/C=C7\C(=O)c8cc(F)c(F)cc8C7=C(C#N)C#N)sc6c5n(CC(CC)CCCC)c4c3n(CC(CC)CCCC)c21,11.6,-5.56,-3.65,-5.65,-4.09,100.0,,,,conventional,N-PDI 9,PEDOT:PSS,EtOAc,
40558,10.1002/adem.202300595,CCCCCCc1ccsc1,CCCCC(=O)OCC1(c2ccccc2)c2cccc3cccc4cccc5cccc6cccc1c6c-5c-4c-3c2,2.69,-5.01,-3.12,-6.1,-3.7,100.0,,,,inverted,,PEDOT:PSS,,
40559,10.1002/adem.202300595,CCCCCCc1ccsc1,CCCCC(=O)OCC1(c2ccccc2)c2cccc3cccc4cccc5cccc6cccc1c6c-5c-4c-3c2,2.8,-5.01,-3.12,-6.1,-3.7,100.0,,,,inverted,,WO3,,
40560,10.1002/adem.202300595,CCCCCCc1ccsc1,CCCCC(=O)OCC1(c2ccccc2)c2cccc3cccc4cccc5cccc6cccc1c6c-5c-4c-3c2,2.92,-5.01,-3.12,-6.1,-3.7,100.0,,,,inverted,,PMA,,
40569,10.1002/adfm.201909760,COC(=O)C(C)(C)c1cc(C)cc(-c2sc3c4sc5cc(/C=C6/C(=O)c7cc(F)cc(c7)C(=O)/C6=C\c6cc(C(C)(C)C(=O)OC)c(-c7cc(C)cc(C(C)(C)C(=O)OC)c7)s6)sc5c4c(C(C)(C)C(=O)OC)ccc2-3)c1,CCCCCCc1ccc(C2(c3ccc(CCCCCC)cc3)c3cc4c(cc3-c3sc5cc(/C=C6\C(=O)c7cc(F)c(F)cc7C6=C(C#N)C#N)sc5c32)C(c2ccc(CCCCCC)cc2)(c2ccc(CCCCCC)cc2)c2c-4sc3cc(/C=C4\C(=O)c5cc(F)c(F)cc5C4=C(C#N)C#N)sc23)cc1,13.0,-5.56,-3.65,-5.66,-4.14,100.0,,1:1,,conventional,PFN-Br,PEDOT:PSS,chloroform,
40572,10.1002/adfm.201909837,COC(=O)C(C)(C)c1cc(C)cc(-c2sc3c4sc5cc(/C=C6/C(=O)c7cc(F)cc(c7)C(=O)/C6=C\c6cc(C(C)(C)C(=O)OC)c(-c7cc(C)cc(C(C)(C)C(=O)OC)c7)s6)sc5c4c(C(C)(C)C(=O)OC)ccc2-3)c1,CCCCCCCCCCCc1c(/C=C2\C(=O)c3cc(F)c(F)cc3C2=C(C#N)C#N)sc2c1sc1c3c4nsnc4c4c5sc6c(CCCCCCCCCCC)c(/C=C7\C(=O)c8cc(F)c(F)cc8C7=C(C#N)C#N)sc6c5n(CC(CC)CCCC)c4c3n(CC(CC)CCCC)c21,15.24,-5.49,-3.64,-5.65,-4.09,,,1:1.2,,,,,,
40573,10.1002/adfm.201909837,COC(=O)C(C)(C)c1cc(C)cc(-c2sc3c4sc5cc(/C=C6/C(=O)c7cc(F)cc(c7)C(=O)/C6=C\c6cc(C(C)(C)C(=O)OC)c(-c7cc(C)cc(C(C)(C)C(=O)OC)c7)s6)sc5c4c(C(C)(C)C(=O)OC)ccc2-3)c1,CCCCCCCCCCCc1c(/C=C2\C(=O)c3cc(F)c(F)cc3C2=C(C#N)C#N)sc2c1sc1c3c4nsnc4c4c5sc6c(CCCCCCCCCCC)c(/C=C7\C(=O)c8cc(F)c(F)cc8C7=C(C#N)C#N)sc6c5n(CC(CC)CCCC)c4c3n(CC(CC)CCCC)c21,16.23,-5.49,-3.64,-5.65,-4.09,,,1:1.2:0.05,5%,,,,,
40574,10.1002/adfm.201909837,COC(=O)C(C)(C)c1cc(C)cc(-c2sc3c4sc5cc(/C=C6/C(=O)c7cc(F)cc(c7)C(=O)/C6=C\c6cc(C(C)(C)C(=O)OC)c(-c7cc(C)cc(C(C)(C)C(=O)OC)c7)s6)sc5c4c(C(C)(C)C(=O)OC)ccc2-3)c1,CCCCCCCCCCCc1c(/C=C2\C(=O)c3cc(F)c(F)cc3C2=C(C#N)C#N)sc2c1sc1c3c4nsnc4c4c5sc6c(CCCCCCCCCCC)c(/C=C7\C(=O)c8cc(F)c(F)cc8C7=C(C#N)C#N)sc6c5n(CC(CC)CCCC)c4c3n(CC(CC)CCCC)c21,16.96,-5.49,-3.64,-5.65,-4.09,,,1:1.2:0.1,10%,,,,,
40575,10.1002/adfm.201909837,COC(=O)C(C)(C)c1cc(C)cc(-c2sc3c4sc5cc(/C=C6/C(=O)c7cc(F)cc(c7)C(=O)/C6=C\c6cc(C(C)(C)C(=O)OC)c(-c7cc(C)cc(C(C)(C)C(=O)OC)c7)s6)sc5c4c(C(C)(C)C(=O)OC)ccc2-3)c1,CCCCCCCCCCCc1c(/C=C2\C(=O)c3cc(F)c(F)cc3C2=C(C#N)C#N)sc2c1sc1c3c4nsnc4c4c5sc6c(CCCCCCCCCCC)c(/C=C7\C(=O)c8cc(F)c(F)cc8C7=C(C#N)C#N)sc6c5n(CC(CC)CCCC)c4c3n(CC(CC)CCCC)c21,16.56,-5.49,-3.64,-5.65,-4.09,,,1:1.2:0.15,15%,,,,,
40576,10.1002/adfm.201909837,COC(=O)C(C)(C)c1cc(C)cc(-c2sc3c4sc5cc(/C=C6/C(=O)c7cc(F)cc(c7)C(=O)/C6=C\c6cc(C(C)(C)C(=O)OC)c(-c7cc(C)cc(C(C)(C)C(=O)OC)c7)s6)sc5c4c(C(C)(C)C(=O)OC)ccc2-3)c1,CCCCCCCCCCCc1c(/C=C2\C(=O)c3cc(F)c(F)cc3C2=C(C#N)C#N)sc2c1sc1c3c4nsnc4c4c5sc6c(CCCCCCCCCCC)c(/C=C7\C(=O)c8cc(F)c(F)cc8C7=C(C#N)C#N)sc6c5n(CC(CC)CCCC)c4c3n(CC(CC)CCCC)c21,16.08,-5.49,-3.64,-5.65,-4.09,,,1:1.2:0.2,20%,,,,,
40577,10.1002/adfm.201909837,CCCCC(CC)COC(=O)c1sc2csc(-c3cc4c(-c5ccc(CC(CC)CCCC)s5)c5sccc5c(-c5ccc(CC(CC)CCCC)s5)c4s3)c2c1F,CCCCCCc1ccc(C2(c3ccc(CCCCCC)cc3)c3cc4c(cc3-c3sc(-c5sc(/C=C6\C(=O)c7cc(F)c(F)cc7C6=C(C#N)C#N)cc5OCC(CC)CCCC)cc32)C(c2ccc(CCCCCC)cc2)(c2ccc(CCCCCC)cc2)c2cc(-c3scc(/C=C5/C(=O)c6cc(F)c(F)cc6C5=C(C#N)C#N)c3OCC(CC)CCCC)sc2-4)cc1,11.18,-5.21,-3.6,-5.44,-4.19,,,1:1.2,,,,,,
40578,10.1002/adfm.201909837,CCCCC(CC)COC(=O)c1sc2csc(-c3cc4c(-c5ccc(CC(CC)CCCC)s5)c5sccc5c(-c5ccc(CC(CC)CCCC)s5)c4s3)c2c1F,CCCCCCc1ccc(C2(c3ccc(CCCCCC)cc3)c3cc4c(cc3-c3sc(-c5sc(/C=C6\C(=O)c7cc(F)c(F)cc7C6=C(C#N)C#N)cc5OCC(CC)CCCC)cc32)C(c2ccc(CCCCCC)cc2)(c2ccc(CCCCCC)cc2)c2cc(-c3scc(/C=C5/C(=O)c6cc(F)c(F)cc6C5=C(C#N)C#N)c3OCC(CC)CCCC)sc2-4)cc1,12.63,-5.21,-3.6,-5.44,-4.19,,,1:1.2:0.05,5%,,,,,
40579,10.1002/adfm.201909837,CCCCC(CC)COC(=O)c1sc2csc(-c3cc4c(-c5ccc(CC(CC)CCCC)s5)c5sccc5c(-c5ccc(CC(CC)CCCC)s5)c4s3)c2c1F,CCCCCCc1ccc(C2(c3ccc(CCCCCC)cc3)c3cc4c(cc3-c3sc(-c5sc(/C=C6\C(=O)c7cc(F)c(F)cc7C6=C(C#N)C#N)cc5OCC(CC)CCCC)cc32)C(c2ccc(CCCCCC)cc2)(c2ccc(CCCCCC)cc2)c2cc(-c3scc(/C=C5/C(=O)c6cc(F)c(F)cc6C5=C(C#N)C#N)c3OCC(CC)CCCC)sc2-4)cc1,13.18,-5.21,-3.6,-5.44,-4.19,,,1:1.2:0.1,10%,,,,,
40580,10.1002/adfm.201909837,CCCCC(CC)COC(=O)c1sc2csc(-c3cc4c(-c5ccc(CC(CC)CCCC)s5)c5sccc5c(-c5ccc(CC(CC)CCCC)s5)c4s3)c2c1F,CCCCCCc1ccc(C2(c3ccc(CCCCCC)cc3)c3cc4c(cc3-c3sc(-c5sc(/C=C6\C(=O)c7cc(F)c(F)cc7C6=C(C#N)C#N)cc5OCC(CC)CCCC)cc32)C(c2ccc(CCCCCC)cc2)(c2ccc(CCCCCC)cc2)c2cc(-c3scc(/C=C5/C(=O)c6cc(F)c(F)cc6C5=C(C#N)C#N)c3OCC(CC)CCCC)sc2-4)cc1,12.76,-5.21,-3.6,-5.44,-4.19,,,1:1.2:0.15,15%,,,,,
40581,10.1002/adfm.201909837,CCCCC(CC)COC(=O)c1sc2csc(-c3cc4c(-c5ccc(CC(CC)CCCC)s5)c5sccc5c(-c5ccc(CC(CC)CCCC)s5)c4s3)c2c1F,CCCCCCc1ccc(C2(c3ccc(CCCCCC)cc3)c3cc4c(cc3-c3sc(-c5sc(/C=C6\C(=O)c7cc(F)c(F)cc7C6=C(C#N)C#N)cc5OCC(CC)CCCC)cc32)C(c2ccc(CCCCCC)cc2)(c2ccc(CCCCCC)cc2)c2cc(-c3scc(/C=C5/C(=O)c6cc(F)c(F)cc6C5=C(C#N)C#N)c3OCC(CC)CCCC)sc2-4)cc1,12.14,-5.21,-3.6,-5.44,-4.19,,,1:1.2:0.2,20%,,,,,
40582,10.1002/adfm.201910205,COC(=O)C(C)(C)c1cc(C)cc(-c2sc3c4sc5cc(/C=C6/C(=O)c7cc(F)cc(c7)C(=O)/C6=C\c6cc(C(C)(C)C(=O)OC)c(-c7cc(C)cc(C(C)(C)C(=O)OC)c7)s6)sc5c4c(C(C)(C)C(=O)OC)ccc2-3)c1,CCCCCCCCCCCc1c(/C=C2\C(=O)c3cc(F)c(F)cc3C2=C(C#N)C#N)sc2c1sc1c3c4nsnc4c4c5sc6c(CCCCCCCCCCC)c(/C=C7\C(=O)c8cc(F)c(F)cc8C7=C(C#N)C#N)sc6c5n(CC(CC)CCCC)c4c3n(CC(CC)CCCC)c21,15.29,-5.56,-3.65,-5.65,-4.09,,,,,,,PEDOT:PSS,,
40583,10.1002/adfm.201910205,COC(=O)C(C)(C)c1cc(C)cc(-c2sc3c4sc5cc(/C=C6/C(=O)c7cc(F)cc(c7)C(=O)/C6=C\c6cc(C(C)(C)C(=O)OC)c(-c7cc(C)cc(C(C)(C)C(=O)OC)c7)s6)sc5c4c(C(C)(C)C(=O)OC)ccc2-3)c1,CCCCCCCCCCCc1c(/C=C2\C(=O)c3cc(F)c(F)cc3C2=C(C#N)C#N)sc2c1sc1c3c4nsnc4c4c5sc6c(CCCCCCCCCCC)c(/C=C7\C(=O)c8cc(F)c(F)cc8C7=C(C#N)C#N)sc6c5n(CC(CC)CCCC)c4c3n(CC(CC)CCCC)c21,16.38,-5.56,-3.65,-5.65,-4.09,,,,0.4 mg g-C3N4 per 1 mL PEDOT:PSS,conventional,,g-C3N4:PEDOT:PSS,,
40584,10.1002/adfm.201910466,CCCCC(CC)CSc1sc(-c2c3cc(-c4ccc(-c5sc(-c6cccs6)c6c5C(=O)c5c(CC(CC)CCCC)sc(CC(CC)CCCC)c5C6=O)s4)sc3c(-c3cc(F)c(SCC(CC)CCCC)s3)c3ccsc23)cc1F,CCCCCCc1ccc(C2(c3ccc(CCCCCC)cc3)c3cc4c(cc3-c3sc5cc(/C=C6\C(=O)c7cc(F)c(F)cc7C6=C(C#N)C#N)sc5c32)C(c2ccc(CCCCCC)cc2)(c2ccc(CCCCCC)cc2)c2c-4sc3cc(/C=C4\C(=O)c5cc(F)c(F)cc5C4=C(C#N)C#N)sc23)cc1,12.14,-5.41,-3.62,-5.66,-4.14,,,0%,,conventional,,,,
40585,10.1002/adfm.201910466,CCCCC(CC)CSc1sc(-c2c3cc(-c4ccc(-c5sc(-c6cccs6)c6c5C(=O)c5c(CC(CC)CCCC)sc(CC(CC)CCCC)c5C6=O)s4)sc3c(-c3cc(F)c(SCC(CC)CCCC)s3)c3ccsc23)cc1F,CCCCCCc1ccc(C2(c3ccc(CCCCCC)cc3)c3cc4c(cc3-c3sc5cc(/C=C6\C(=O)c7cc(F)c(F)cc7C6=C(C#N)C#N)sc5c32)C(c2ccc(CCCCCC)cc2)(c2ccc(CCCCCC)cc2)c2c-4sc3cc(/C=C4\C(=O)c5cc(F)c(F)cc5C4=C(C#N)C#N)sc23)cc1,13.19,-5.41,-3.62,-5.66,-4.14,,,5%,,conventional,,,,
40586,10.1002/adfm.201910466,CCCCC(CC)CSc1sc(-c2c3cc(-c4ccc(-c5sc(-c6cccs6)c6c5C(=O)c5c(CC(CC)CCCC)sc(CC(CC)CCCC)c5C6=O)s4)sc3c(-c3cc(F)c(SCC(CC)CCCC)s3)c3ccsc23)cc1F,CCCCCCc1ccc(C2(c3ccc(CCCCCC)cc3)c3cc4c(cc3-c3sc5cc(/C=C6\C(=O)c7cc(F)c(F)cc7C6=C(C#N)C#N)sc5c32)C(c2ccc(CCCCCC)cc2)(c2ccc(CCCCCC)cc2)c2c-4sc3cc(/C=C4\C(=O)c5cc(F)c(F)cc5C4=C(C#N)C#N)sc23)cc1,12.08,-5.41,-3.62,-5.66,-4.14,,,10%,,conventional,,,,
40587,10.1002/adfm.201910466,CCCCC(CC)CSc1sc(-c2c3cc(-c4ccc(-c5sc(-c6cccs6)c6c5C(=O)c5c(CC(CC)CCCC)sc(CC(CC)CCCC)c5C6=O)s4)sc3c(-c3cc(F)c(SCC(CC)CCCC)s3)c3ccsc23)cc1F,CCCCCCc1ccc(C2(c3ccc(CCCCCC)cc3)c3cc4c(cc3-c3sc5cc(/C=C6\C(=O)c7cc(F)c(F)cc7C6=C(C#N)C#N)sc5c32)C(c2ccc(CCCCCC)cc2)(c2ccc(CCCCCC)cc2)c2c-4sc3cc(/C=C4\C(=O)c5cc(F)c(F)cc5C4=C(C#N)C#N)sc23)cc1,10.7,-5.41,-3.62,-5.66,-4.14,,,20%,,conventional,,,,
40588,10.1002/adfm.201910466,CCCCC(CC)CSc1sc(-c2c3cc(-c4ccc(-c5sc(-c6cccs6)c6c5C(=O)c5c(CC(CC)CCCC)sc(CC(CC)CCCC)c5C6=O)s4)sc3c(-c3cc(F)c(SCC(CC)CCCC)s3)c3ccsc23)cc1F,CCCCCCc1ccc(C2(c3ccc(CCCCCC)cc3)c3cc4c(cc3-c3sc5cc(/C=C6\C(=O)c7cc(F)c(F)cc7C6=C(C#N)C#N)sc5c32)C(c2ccc(CCCCCC)cc2)(c2ccc(CCCCCC)cc2)c2c-4sc3cc(/C=C4\C(=O)c5cc(F)c(F)cc5C4=C(C#N)C#N)sc23)cc1,3.47,-5.41,-3.62,-5.66,-4.14,,,100%,,conventional,,,,
40589,10.1002/adfm.201910466,CCCCC(CC)Cc1ccc(-c2c3cc(-c4ccc(-c5sc(-c6cccs6)c6c5C(=O)c5c(CC(CC)CCCC)sc(CC(CC)CCCC)c5C6=O)s4)sc3c(-c3ccc(CC(CC)CCCC)s3)c3ccsc23)s1,CCCCCCc1ccc(C2(c3ccc(CCCCCC)cc3)c3cc4c(cc3-c3sc5cc(/C=C6\C(=O)c7ccc(C)cc7C6=C(C#N)C#N)sc5c32)C(c2ccc(CCCCCC)cc2)(c2ccc(CCCCCC)cc2)c2c-4sc3cc(/C=C4\C(=O)c5ccc(C)cc5C4=C(C#N)C#N)sc23)cc1,10.5,-5.33,-3.48,-5.514,-3.808,,,0%,,conventional,,,,
40590,10.1002/adfm.201910466,CCCCC(CC)Cc1ccc(-c2c3cc(-c4ccc(-c5sc(-c6cccs6)c6c5C(=O)c5c(CC(CC)CCCC)sc(CC(CC)CCCC)c5C6=O)s4)sc3c(-c3ccc(CC(CC)CCCC)s3)c3ccsc23)s1,CCCCCCc1ccc(C2(c3ccc(CCCCCC)cc3)c3cc4c(cc3-c3sc5cc(/C=C6\C(=O)c7ccc(C)cc7C6=C(C#N)C#N)sc5c32)C(c2ccc(CCCCCC)cc2)(c2ccc(CCCCCC)cc2)c2c-4sc3cc(/C=C4\C(=O)c5ccc(C)cc5C4=C(C#N)C#N)sc23)cc1,11.06,-5.33,-3.48,-5.514,-3.808,,,5%,,conventional,,,,
40591,10.1002/adfm.201910466,CCCCC(CC)Cc1ccc(-c2c3cc(-c4ccc(-c5sc(-c6cccs6)c6c5C(=O)c5c(CC(CC)CCCC)sc(CC(CC)CCCC)c5C6=O)s4)sc3c(-c3ccc(CC(CC)CCCC)s3)c3ccsc23)s1,CCCCCCc1ccc(C2(c3ccc(CCCCCC)cc3)c3cc4c(cc3-c3sc5cc(/C=C6\C(=O)c7ccc(C)cc7C6=C(C#N)C#N)sc5c32)C(c2ccc(CCCCCC)cc2)(c2ccc(CCCCCC)cc2)c2c-4sc3cc(/C=C4\C(=O)c5ccc(C)cc5C4=C(C#N)C#N)sc23)cc1,0.27,-5.33,-3.48,-5.514,-3.808,,,100%,,conventional,,,,
40592,10.1002/adfm.201910466,COC(=O)C(C)(C)c1cc(C)cc(-c2sc3c4sc5cc(/C=C6/C(=O)c7cc(F)cc(c7)C(=O)/C6=C\c6cc(C(C)(C)C(=O)OC)c(-c7cc(C)cc(C(C)(C)C(=O)OC)c7)s6)sc5c4c(C(C)(C)C(=O)OC)ccc2-3)c1,CCCCCCCCCc1c(/C=C2\C(=O)c3cc(Cl)c(Cl)cc3C2=C(C#N)C#N)sc2c1sc1c3c4nsnc4c4c5sc6c(CCC)c(/C=C7\C(=O)c8cc(Cl)c(Cl)cc8C7=C(C#N)C#N)sc6c5n(CC(CCCC)CCCCCC)c4c3n(CC(CCCC)CCCCCC)c21,15.43,-5.49,-3.64,-5.66,-4.14,,,0%,,conventional,PFN-Br,PEDOT:PSS,,
40594,10.1002/adfm.202000417,COC(=O)C(C)(C)c1cc(C)cc(-c2sc3c4sc5cc(/C=C6/C(=O)c7cc(F)cc(c7)C(=O)/C6=C\c6cc(C(C)(C)C(=O)OC)c(-c7cc(C)cc(C(C)(C)C(=O)OC)c7)s6)sc5c4c(C(C)(C)C(=O)OC)ccc2-3)c1,CCCCCCc1ccc(C2(c3ccc(CCCCCC)cc3)c3cc4c(cc3-c3sc5cc(/C=C6\C(=O)c7cc(F)c(F)cc7C6=C(C#N)C#N)sc5c32)C(c2ccc(CCCCCC)cc2)(c2ccc(CCCCCC)cc2)c2c-4sc3cc(/C=C4\C(=O)c5cc(F)c(F)cc5C4=C(C#N)C#N)sc23)cc1,13.14,-5.56,-3.65,-5.66,-4.14,,,,,conventional,,,,
40595,10.1002/adfm.202000417,COC(=O)C(C)(C)c1cc(C)cc(-c2sc3c4sc5cc(/C=C6/C(=O)c7cc(F)cc(c7)C(=O)/C6=C\c6cc(C(C)(C)C(=O)OC)c(-c7cc(C)cc(C(C)(C)C(=O)OC)c7)s6)sc5c4c(C(C)(C)C(=O)OC)ccc2-3)c1,CCCCCCc1ccc(C2(c3ccc(CCCCCC)cc3)c3cc4c(cc3-c3sc5cc(/C=C6\C(=O)c7cc(F)c(F)cc7C6=C(C#N)C#N)sc5c32)C(c2ccc(CCCCCC)cc2)(c2ccc(CCCCCC)cc2)c2c-4sc3cc(/C=C4\C(=O)c5cc(F)c(F)cc5C4=C(C#N)C#N)sc23)cc1,12.92,-5.56,-3.65,-5.66,-4.14,,,,,conventional,,,,
40596,10.1002/adfm.202000417,COC(=O)C(C)(C)c1cc(C)cc(-c2sc3c4sc5cc(/C=C6/C(=O)c7cc(F)cc(c7)C(=O)/C6=C\c6cc(C(C)(C)C(=O)OC)c(-c7cc(C)cc(C(C)(C)C(=O)OC)c7)s6)sc5c4c(C(C)(C)C(=O)OC)ccc2-3)c1,CCCCCCc1ccc(C2(c3ccc(CCCCCC)cc3)c3cc4c(cc3-c3sc5cc(/C=C6\C(=O)c7cc(F)c(F)cc7C6=C(C#N)C#N)sc5c32)C(c2ccc(CCCCCC)cc2)(c2ccc(CCCCCC)cc2)c2c-4sc3cc(/C=C4\C(=O)c5cc(F)c(F)cc5C4=C(C#N)C#N)sc23)cc1,13.5,-5.56,-3.65,-5.66,-4.14,,,,,conventional,,,,
40597,10.1002/adfm.202000417,COC(=O)C(C)(C)c1cc(C)cc(-c2sc3c4sc5cc(/C=C6/C(=O)c7cc(F)cc(c7)C(=O)/C6=C\c6cc(C(C)(C)C(=O)OC)c(-c7cc(C)cc(C(C)(C)C(=O)OC)c7)s6)sc5c4c(C(C)(C)C(=O)OC)ccc2-3)c1,CCCCCCc1ccc(C2(c3ccc(CCCCCC)cc3)c3cc4c(cc3-c3sc5cc(/C=C6\C(=O)c7cc(F)c(F)cc7C6=C(C#N)C#N)sc5c32)C(c2ccc(CCCCCC)cc2)(c2ccc(CCCCCC)cc2)c2c-4sc3cc(/C=C4\C(=O)c5cc(F)c(F)cc5C4=C(C#N)C#N)sc23)cc1,13.7,-5.56,-3.65,-5.66,-4.14,,,,,conventional,,,,
40598,10.1002/adfm.202001251,COC(=O)C(C)(C)c1cc(C)cc(-c2sc3c4sc5cc(/C=C6/C(=O)c7cc(F)cc(c7)C(=O)/C6=C\c6cc(C(C)(C)C(=O)OC)c(-c7cc(C)cc(C(C)(C)C(=O)OC)c7)s6)sc5c4c(C(C)(C)C(=O)OC)ccc2-3)c1,CCCCCCc1ccc(C2(c3ccc(CCCCCC)cc3)c3cc4c(cc3-c3sc5cc(/C=C6\C(=O)c7cc(F)c(F)cc7C6=C(C#N)C#N)sc5c32)C(c2ccc(CCCCCC)cc2)(c2ccc(CCCCCC)cc2)c2c-4sc3cc(/C=C4\C(=O)c5cc(F)c(F)cc5C4=C(C#N)C#N)sc23)cc1,13.4,-5.56,-3.65,-5.66,-4.14,100.0,100.0,1:1,,conventional,PDINN,PEDOT:PSS,chloroform,
40599,10.1002/adfm.202001251,COC(=O)C(C)(C)c1cc(C)cc(-c2sc3c4sc5cc(/C=C6/C(=O)c7cc(F)cc(c7)C(=O)/C6=C\c6cc(C(C)(C)C(=O)OC)c(-c7cc(C)cc(C(C)(C)C(=O)OC)c7)s6)sc5c4c(C(C)(C)C(=O)OC)ccc2-3)c1,CCCCCCc1ccc(C2(c3ccc(CCCCCC)cc3)c3cc4c(cc3-c3sc5cc(/C=C6\C(=O)c7cc(F)c(F)cc7C6=C(C#N)C#N)sc5c32)C(c2ccc(CCCCCC)cc2)(c2ccc(CCCCCC)cc2)c2c-4sc3cc(/C=C4\C(=O)c5cc(F)c(F)cc5C4=C(C#N)C#N)sc23)cc1,11.1,-5.56,-3.65,-5.66,-4.14,100.0,100.0,1:1,,,PDINN,PEDOT:PSS with Zonyl,chloroform,
40600,10.1002/adfm.202001251,COC(=O)C(C)(C)c1cc(C)cc(-c2sc3c4sc5cc(/C=C6/C(=O)c7cc(F)cc(c7)C(=O)/C6=C\c6cc(C(C)(C)C(=O)OC)c(-c7cc(C)cc(C(C)(C)C(=O)OC)c7)s6)sc5c4c(C(C)(C)C(=O)OC)ccc2-3)c1,CCCCCCc1ccc(C2(c3ccc(CCCCCC)cc3)c3cc4c(cc3-c3sc5cc(/C=C6\C(=O)c7cc(F)c(F)cc7C6=C(C#N)C#N)sc5c32)C(c2ccc(CCCCCC)cc2)(c2ccc(CCCCCC)cc2)c2c-4sc3cc(/C=C4\C(=O)c5cc(F)c(F)cc5C4=C(C#N)C#N)sc23)cc1,11.7,-5.56,-3.65,-5.66,-4.14,100.0,100.0,1:1,,,PDINN,PEDOT:PSS with PEO,chloroform,
40601,10.1002/adfm.202001251,COC(=O)C(C)(C)c1cc(C)cc(-c2sc3c4sc5cc(/C=C6/C(=O)c7cc(F)cc(c7)C(=O)/C6=C\c6cc(C(C)(C)C(=O)OC)c(-c7cc(C)cc(C(C)(C)C(=O)OC)c7)s6)sc5c4c(C(C)(C)C(=O)OC)ccc2-3)c1,CCCCCCc1ccc(C2(c3ccc(CCCCCC)cc3)c3cc4c(cc3-c3sc5cc(/C=C6\C(=O)c7cc(F)c(F)cc7C6=C(C#N)C#N)sc5c32)C(c2ccc(CCCCCC)cc2)(c2ccc(CCCCCC)cc2)c2c-4sc3cc(/C=C4\C(=O)c5cc(F)c(F)cc5C4=C(C#N)C#N)sc23)cc1,11.9,-5.56,-3.65,-5.66,-4.14,100.0,100.0,1:1,,,PDINN,PEDOT:PSS with Zonyl and PEO,chloroform,
40604,10.1002/adfm.202001564,CCCCC(CC)COC(=O)c1sc2csc(-c3cc4c(-c5ccc(CC(CC)CCCC)s5)c5sccc5c(-c5ccc(CC(CC)CCCC)s5)c4s3)c2c1F,CCCCCCc1ccc(C2(c3ccc(CCCCCC)cc3)c3cc4c(cc3-c3sc(-c5sc(/C=C6\C(=O)c7cc(F)c(F)cc7C6=C(C#N)C#N)cc5OCC(CC)CCCC)cc32)C(c2ccc(CCCCCC)cc2)(c2ccc(CCCCCC)cc2)c2cc(-c3scc(/C=C5/C(=O)c6cc(F)c(F)cc6C5=C(C#N)C#N)c3OCC(CC)CCCC)sc2-4)cc1,9.32,-5.21,-3.6,-5.44,-4.19,,,1:1.5,,inverted,ZnO,MoO3,,
40609,10.1002/adfm.202002181,CCCCCCC(CCCC)Cc1ccc(-c2c3cc(-c4sc(-c5sc(-c6cc(Cl)cs6)c6c5C(=O)c5c(CC(CC)CCCC)sc(CC(CC)CCCC)c5C6=O)cc4Cl)sc3c(-c3ccc(CC(CCCC)CCCCCC)cc3)c3ccsc23)cc1,CCCCCCCCCCCc1c(/C=C2\C(=O)c3cc(F)c(F)cc3C2=C(C#N)C#N)sc2c1sc1c3c4nsnc4c4c5sc6c(CCCCCCCCCCC)c(/C=C7\C(=O)c8cc(F)c(F)cc8C7=C(C#N)C#N)sc6c5n(CC(CC)CCCC)c4c3n(CC(CC)CCCC)c21,16.1,-5.59,-3.53,-5.65,-4.09,110.0,,1:1,,inverted,ZnO,MoO3,,
40610,10.1002/adfm.202002181,CCCCCCC(CCCC)Cc1ccc(-c2c3cc(-c4sc(-c5sc(-c6cc(Cl)cs6)c6c5C(=O)c5c(CC(CC)CCCC)sc(CC(CC)CCCC)c5C6=O)cc4Cl)sc3c(-c3ccc(CC(CCCC)CCCCCC)cc3)c3ccsc23)cc1,CCCCCCCCCCCc1c(/C=C2\C(=O)c3cc(F)c(F)cc3C2=C(C#N)C#N)sc2c1sc1c3c4nsnc4c4c5sc6c(CCCCCCCCCCC)c(/C=C7\C(=O)c8cc(F)c(F)cc8C7=C(C#N)C#N)sc6c5n(CC(CC)CCCC)c4c3n(CC(CC)CCCC)c21,15.9,-5.59,-3.53,-5.65,-4.09,,,0.75:1,,inverted,ZnO,MoO3,,
40611,10.1002/adfm.202002181,CCCCCCC(CCCC)Cc1ccc(-c2c3cc(-c4sc(-c5sc(-c6cc(Cl)cs6)c6c5C(=O)c5c(CC(CC)CCCC)sc(CC(CC)CCCC)c5C6=O)cc4Cl)sc3c(-c3ccc(CC(CCCC)CCCCCC)cc3)c3ccsc23)cc1,CCCCCCCCCCCc1c(/C=C2\C(=O)c3cc(F)c(F)cc3C2=C(C#N)C#N)sc2c1sc1c3c4nsnc4c4c5sc6c(CCCCCCCCCCC)c(/C=C7\C(=O)c8cc(F)c(F)cc8C7=C(C#N)C#N)sc6c5n(CC(CC)CCCC)c4c3n(CC(CC)CCCC)c21,14.0,-5.59,-3.53,-5.65,-4.09,,,0.5:1,,inverted,ZnO,MoO3,,
40612,10.1002/adfm.202002181,CCCCCCC(CCCC)Cc1ccc(-c2c3cc(-c4sc(-c5sc(-c6cc(Cl)cs6)c6c5C(=O)c5c(CC(CC)CCCC)sc(CC(CC)CCCC)c5C6=O)cc4Cl)sc3c(-c3ccc(CC(CCCC)CCCCCC)cc3)c3ccsc23)cc1,CCCCCCCCCCCc1c(/C=C2\C(=O)c3cc(F)c(F)cc3C2=C(C#N)C#N)sc2c1sc1c3c4nsnc4c4c5sc6c(CCCCCCCCCCC)c(/C=C7\C(=O)c8cc(F)c(F)cc8C7=C(C#N)C#N)sc6c5n(CC(CC)CCCC)c4c3n(CC(CC)CCCC)c21,12.9,-5.59,-3.53,-5.65,-4.09,,,0.33:1,,inverted,ZnO,MoO3,,
40613,10.1002/adfm.202002181,CCCCCCC(CCCC)Cc1ccc(-c2c3cc(-c4sc(-c5sc(-c6cc(Cl)cs6)c6c5C(=O)c5c(CC(CC)CCCC)sc(CC(CC)CCCC)c5C6=O)cc4Cl)sc3c(-c3ccc(CC(CCCC)CCCCCC)cc3)c3ccsc23)cc1,CCCCCCCCCCCc1c(/C=C2\C(=O)c3cc(F)c(F)cc3C2=C(C#N)C#N)sc2c1sc1c3c4nsnc4c4c5sc6c(CCCCCCCCCCC)c(/C=C7\C(=O)c8cc(F)c(F)cc8C7=C(C#N)C#N)sc6c5n(CC(CC)CCCC)c4c3n(CC(CC)CCCC)c21,12.0,-5.59,-3.53,-5.65,-4.09,,,0.25:1,,inverted,ZnO,MoO3,,
40614,10.1002/adfm.202002181,CCCCCCC(CCCC)Cc1ccc(-c2c3cc(-c4sc(-c5sc(-c6cc(Cl)cs6)c6c5C(=O)c5c(CC(CC)CCCC)sc(CC(CC)CCCC)c5C6=O)cc4Cl)sc3c(-c3ccc(CC(CCCC)CCCCCC)cc3)c3ccsc23)cc1,CCCCCCCCCCCc1c(/C=C2\C(=O)c3cc(F)c(F)cc3C2=C(C#N)C#N)sc2c1sc1c3c4nsnc4c4c5sc6c(CCCCCCCCCCC)c(/C=C7\C(=O)c8cc(F)c(F)cc8C7=C(C#N)C#N)sc6c5n(CC(CC)CCCC)c4c3n(CC(CC)CCCC)c21,10.5,-5.59,-3.53,-5.65,-4.09,,,0.2:1,,inverted,ZnO,MoO3,,
40615,10.1002/adfm.202002181,CCCCCCC(CCCC)Cc1ccc(-c2c3cc(-c4sc(-c5sc(-c6cc(Cl)cs6)c6c5C(=O)c5c(CC(CC)CCCC)sc(CC(CC)CCCC)c5C6=O)cc4Cl)sc3c(-c3ccc(CC(CCCC)CCCCCC)cc3)c3ccsc23)cc1,CCCCCCCCCCCc1c(/C=C2\C(=O)c3cc(F)c(F)cc3C2=C(C#N)C#N)sc2c1sc1c3c4nsnc4c4c5sc6c(CCCCCCCCCCC)c(/C=C7\C(=O)c8cc(F)c(F)cc8C7=C(C#N)C#N)sc6c5n(CC(CC)CCCC)c4c3n(CC(CC)CCCC)c21,10.3,-5.59,-3.53,-5.65,-4.09,,,0.17:1,,inverted,ZnO,MoO3,,
40616,10.1002/adfm.202002181,CCCCCCC(CCCC)Cc1ccc(-c2c3cc(-c4sc(-c5sc(-c6cc(Cl)cs6)c6c5C(=O)c5c(CC(CC)CCCC)sc(CC(CC)CCCC)c5C6=O)cc4Cl)sc3c(-c3ccc(CC(CCCC)CCCCCC)cc3)c3ccsc23)cc1,CCCCCCCCCCCc1c(/C=C2\C(=O)c3cc(F)c(F)cc3C2=C(C#N)C#N)sc2c1sc1c3c4nsnc4c4c5sc6c(CCCCCCCCCCC)c(/C=C7\C(=O)c8cc(F)c(F)cc8C7=C(C#N)C#N)sc6c5n(CC(CC)CCCC)c4c3n(CC(CC)CCCC)c21,9.9,-5.59,-3.53,-5.65,-4.09,,,0.14:1,,inverted,ZnO,MoO3,,
40617,10.1002/adfm.202002181,CCCCCCC(CCCC)Cc1ccc(-c2c3cc(-c4sc(-c5sc(-c6cc(Cl)cs6)c6c5C(=O)c5c(CC(CC)CCCC)sc(CC(CC)CCCC)c5C6=O)cc4Cl)sc3c(-c3ccc(CC(CCCC)CCCCCC)cc3)c3ccsc23)cc1,CCCCCCCCCCCc1c(/C=C2\C(=O)c3cc(F)c(F)cc3C2=C(C#N)C#N)sc2c1sc1c3c4nsnc4c4c5sc6c(CCCCCCCCCCC)c(/C=C7\C(=O)c8cc(F)c(F)cc8C7=C(C#N)C#N)sc6c5n(CC(CC)CCCC)c4c3n(CC(CC)CCCC)c21,6.9,-5.59,-3.53,-5.65,-4.09,,,0.12:1,,inverted,ZnO,MoO3,,
40618,10.1002/adfm.202002181,CCCCCCC(CCCC)Cc1ccc(-c2c3cc(-c4sc(-c5sc(-c6cc(Cl)cs6)c6c5C(=O)c5c(CC(CC)CCCC)sc(CC(CC)CCCC)c5C6=O)cc4Cl)sc3c(-c3ccc(CC(CCCC)CCCCCC)cc3)c3ccsc23)cc1,CCCCCCCCCCCc1c(/C=C2\C(=O)c3cc(F)c(F)cc3C2=C(C#N)C#N)sc2c1sc1c3c4nsnc4c4c5sc6c(CCCCCCCCCCC)c(/C=C7\C(=O)c8cc(F)c(F)cc8C7=C(C#N)C#N)sc6c5n(CC(CC)CCCC)c4c3n(CC(CC)CCCC)c21,6.4,-5.59,-3.53,-5.65,-4.09,75.0,,0.1:1,,inverted,ZnO,MoO3,,
40619,10.1002/adfm.202002181,CCCCCCC(CCCC)Cc1ccc(-c2c3cc(-c4sc(-c5sc(-c6cc(Cl)cs6)c6c5C(=O)c5c(CC(CC)CCCC)sc(CC(CC)CCCC)c5C6=O)cc4Cl)sc3c(-c3ccc(CC(CCCC)CCCCCC)cc3)c3ccsc23)cc1,CCCCCCCCCCCc1c(/C=C2\C(=O)c3cc(F)c(F)cc3C2=C(C#N)C#N)sc2c1sc1c3c4nsnc4c4c5sc6c(CCCCCCCCCCC)c(/C=C7\C(=O)c8cc(F)c(F)cc8C7=C(C#N)C#N)sc6c5n(CC(CC)CCCC)c4c3n(CC(CC)CCCC)c21,11.7,-5.59,-3.53,-5.65,-4.09,,,1:1,,inverted,ZnO,MoO3,,
40620,10.1002/adfm.202002181,CCCCCCC(CCCC)Cc1ccc(-c2c3cc(-c4sc(-c5sc(-c6cc(Cl)cs6)c6c5C(=O)c5c(CC(CC)CCCC)sc(CC(CC)CCCC)c5C6=O)cc4Cl)sc3c(-c3ccc(CC(CCCC)CCCCCC)cc3)c3ccsc23)cc1,CCCCCCCCCCCc1c(/C=C2\C(=O)c3cc(F)c(F)cc3C2=C(C#N)C#N)sc2c1sc1c3c4nsnc4c4c5sc6c(CCCCCCCCCCC)c(/C=C7\C(=O)c8cc(F)c(F)cc8C7=C(C#N)C#N)sc6c5n(CC(CC)CCCC)c4c3n(CC(CC)CCCC)c21,11.6,-5.59,-3.53,-5.65,-4.09,,,0.75:1,,inverted,ZnO,MoO3,,
40621,10.1002/adfm.202002181,CCCCCCC(CCCC)Cc1ccc(-c2c3cc(-c4sc(-c5sc(-c6cc(Cl)cs6)c6c5C(=O)c5c(CC(CC)CCCC)sc(CC(CC)CCCC)c5C6=O)cc4Cl)sc3c(-c3ccc(CC(CCCC)CCCCCC)cc3)c3ccsc23)cc1,CCCCCCCCCCCc1c(/C=C2\C(=O)c3cc(F)c(F)cc3C2=C(C#N)C#N)sc2c1sc1c3c4nsnc4c4c5sc6c(CCCCCCCCCCC)c(/C=C7\C(=O)c8cc(F)c(F)cc8C7=C(C#N)C#N)sc6c5n(CC(CC)CCCC)c4c3n(CC(CC)CCCC)c21,10.7,-5.59,-3.53,-5.65,-4.09,,,0.5:1,,inverted,ZnO,MoO3,,
40622,10.1002/adfm.202002181,CCCCCCC(CCCC)Cc1ccc(-c2c3cc(-c4sc(-c5sc(-c6cc(Cl)cs6)c6c5C(=O)c5c(CC(CC)CCCC)sc(CC(CC)CCCC)c5C6=O)cc4Cl)sc3c(-c3ccc(CC(CCCC)CCCCCC)cc3)c3ccsc23)cc1,CCCCCCCCCCCc1c(/C=C2\C(=O)c3cc(F)c(F)cc3C2=C(C#N)C#N)sc2c1sc1c3c4nsnc4c4c5sc6c(CCCCCCCCCCC)c(/C=C7\C(=O)c8cc(F)c(F)cc8C7=C(C#N)C#N)sc6c5n(CC(CC)CCCC)c4c3n(CC(CC)CCCC)c21,9.7,-5.59,-3.53,-5.65,-4.09,,,0.33:1,,inverted,ZnO,MoO3,,
40623,10.1002/adfm.202002181,CCCCCCC(CCCC)Cc1ccc(-c2c3cc(-c4sc(-c5sc(-c6cc(Cl)cs6)c6c5C(=O)c5c(CC(CC)CCCC)sc(CC(CC)CCCC)c5C6=O)cc4Cl)sc3c(-c3ccc(CC(CCCC)CCCCCC)cc3)c3ccsc23)cc1,CCCCCCCCCCCc1c(/C=C2\C(=O)c3cc(F)c(F)cc3C2=C(C#N)C#N)sc2c1sc1c3c4nsnc4c4c5sc6c(CCCCCCCCCCC)c(/C=C7\C(=O)c8cc(F)c(F)cc8C7=C(C#N)C#N)sc6c5n(CC(CC)CCCC)c4c3n(CC(CC)CCCC)c21,9.1,-5.59,-3.53,-5.65,-4.09,,,0.25:1,,inverted,ZnO,MoO3,,
40624,10.1002/adfm.202002181,CCCCCCC(CCCC)Cc1ccc(-c2c3cc(-c4sc(-c5sc(-c6cc(Cl)cs6)c6c5C(=O)c5c(CC(CC)CCCC)sc(CC(CC)CCCC)c5C6=O)cc4Cl)sc3c(-c3ccc(CC(CCCC)CCCCCC)cc3)c3ccsc23)cc1,CCCCCCCCCCCc1c(/C=C2\C(=O)c3cc(F)c(F)cc3C2=C(C#N)C#N)sc2c1sc1c3c4nsnc4c4c5sc6c(CCCCCCCCCCC)c(/C=C7\C(=O)c8cc(F)c(F)cc8C7=C(C#N)C#N)sc6c5n(CC(CC)CCCC)c4c3n(CC(CC)CCCC)c21,7.6,-5.59,-3.53,-5.65,-4.09,,,0.2:1,,inverted,ZnO,MoO3,,
40625,10.1002/adfm.202002932,CCCCC(CC)COC(=O)c1sc2csc(-c3cc4c(-c5ccc(CC(CC)CCCC)s5)c5sccc5c(-c5ccc(CC(CC)CCCC)s5)c4s3)c2c1F,COC(=O)CCCC1(c2ccccc2)C23c4c5ccc6c7cc8c9c%10c(cc%11cc%12c%13c%14c(cc%15c%16ccc-5c2c%16c2c5c%16c%17c(c(c46)c7c9c%17c4c%10c%11c%13c4c%16c%14c%152)C513)C%12)C8,8.49,-5.21,-3.6,-5.9,-3.9,125.0,,,0 wt% PS,,ZnO NPs with PS doping,,,
40626,10.1002/adfm.202002932,CCCCC(CC)COC(=O)c1sc2csc(-c3cc4c(-c5ccc(CC(CC)CCCC)s5)c5sccc5c(-c5ccc(CC(CC)CCCC)s5)c4s3)c2c1F,COC(=O)CCCC1(c2ccccc2)C23c4c5ccc6c7cc8c9c%10c(cc%11cc%12c%13c%14c(cc%15c%16ccc-5c2c%16c2c5c%16c%17c(c(c46)c7c9c%17c4c%10c%11c%13c4c%16c%14c%152)C513)C%12)C8,9.54,-5.21,-3.6,-5.9,-3.9,125.0,,,,,ZnO NPs with PS doping,,,
40627,10.1002/adfm.202002932,CCCCC(CC)COC(=O)c1sc2csc(-c3cc4c(-c5ccc(CC(CC)CCCC)s5)c5sccc5c(-c5ccc(CC(CC)CCCC)s5)c4s3)c2c1F,COC(=O)CCCC1(c2ccccc2)C23c4c5ccc6c7cc8c9c%10c(cc%11cc%12c%13c%14c(cc%15c%16ccc-5c2c%16c2c5c%16c%17c(c(c46)c7c9c%17c4c%10c%11c%13c4c%16c%14c%152)C513)C%12)C8,8.14,-5.21,-3.6,-5.9,-3.9,125.0,,,,,ZnO NPs with PS doping,,,
40637,10.1002/adfm.202003654,COC(=O)C(C)(C)c1cc(C)cc(-c2sc3c4sc5cc(/C=C6/C(=O)c7cc(F)cc(c7)C(=O)/C6=C\c6cc(C(C)(C)C(=O)OC)c(-c7cc(C)cc(C(C)(C)C(=O)OC)c7)s6)sc5c4c(C(C)(C)C(=O)OC)ccc2-3)c1,CCCCCCCCCCCc1c(/C=C2\C(=O)c3cc(F)c(F)cc3C2=C(C#N)C#N)sc2c1sc1c3c4nsnc4c4c5sc6c(CCCCCCCCCCC)c(/C=C7\C(=O)c8cc(F)c(F)cc8C7=C(C#N)C#N)sc6c5n(CC(CC)CCCC)c4c3n(CC(CC)CCCC)c21,15.44,-5.56,-3.65,-5.65,-4.09,,,,,conventional,PDINO,PEDOT:PSS,,
40638,10.1002/adfm.202003654,COC(=O)C(C)(C)c1cc(C)cc(-c2sc3c4sc5cc(/C=C6/C(=O)c7cc(F)cc(c7)C(=O)/C6=C\c6cc(C(C)(C)C(=O)OC)c(-c7cc(C)cc(C(C)(C)C(=O)OC)c7)s6)sc5c4c(C(C)(C)C(=O)OC)ccc2-3)c1,CCCCCCCCCCCc1c(/C=C2\C(=O)c3cc(F)c(F)cc3C2=C(C#N)C#N)sc2c1sc1c3c4nsnc4c4c5sc6c(CCCCCCCCCCC)c(/C=C7\C(=O)c8cc(F)c(F)cc8C7=C(C#N)C#N)sc6c5n(CC(CC)CCCC)c4c3n(CC(CC)CCCC)c21,16.13,-5.56,-3.65,-5.65,-4.09,,,,5 wt%,conventional,PDINO,PEDOT:PSS,,
40639,10.1002/adfm.202003654,COC(=O)C(C)(C)c1cc(C)cc(-c2sc3c4sc5cc(/C=C6/C(=O)c7cc(F)cc(c7)C(=O)/C6=C\c6cc(C(C)(C)C(=O)OC)c(-c7cc(C)cc(C(C)(C)C(=O)OC)c7)s6)sc5c4c(C(C)(C)C(=O)OC)ccc2-3)c1,CCCCCCCCCCCc1c(/C=C2\C(=O)c3cc(F)c(F)cc3C2=C(C#N)C#N)sc2c1sc1c3c4nsnc4c4c5sc6c(CCCCCCCCCCC)c(/C=C7\C(=O)c8cc(F)c(F)cc8C7=C(C#N)C#N)sc6c5n(CC(CC)CCCC)c4c3n(CC(CC)CCCC)c21,14.7,-5.56,-3.65,-5.65,-4.09,,,,15 wt%,conventional,PDINO,PEDOT:PSS,,
40640,10.1002/adfm.202003654,COC(=O)C(C)(C)c1cc(C)cc(-c2sc3c4sc5cc(/C=C6/C(=O)c7cc(F)cc(c7)C(=O)/C6=C\c6cc(C(C)(C)C(=O)OC)c(-c7cc(C)cc(C(C)(C)C(=O)OC)c7)s6)sc5c4c(C(C)(C)C(=O)OC)ccc2-3)c1,CCCCCCCCCCCc1c(/C=C2\C(=O)c3cc(F)c(F)cc3C2=C(C#N)C#N)sc2c1sc1c3c4nsnc4c4c5sc6c(CCCCCCCCCCC)c(/C=C7\C(=O)c8cc(F)c(F)cc8C7=C(C#N)C#N)sc6c5n(CC(CC)CCCC)c4c3n(CC(CC)CCCC)c21,12.37,-5.56,-3.65,-5.65,-4.09,,,,30 wt%,conventional,PDINO,PEDOT:PSS,,
40641,10.1002/adfm.202003654,COC(=O)C(C)(C)c1cc(C)cc(-c2sc3c4sc5cc(/C=C6/C(=O)c7cc(F)cc(c7)C(=O)/C6=C\c6cc(C(C)(C)C(=O)OC)c(-c7cc(C)cc(C(C)(C)C(=O)OC)c7)s6)sc5c4c(C(C)(C)C(=O)OC)ccc2-3)c1,CCCCCCCCCCCc1c(/C=C2\C(=O)c3cc(F)c(F)cc3C2=C(C#N)C#N)sc2c1sc1c3c4nsnc4c4c5sc6c(CCCCCCCCCCC)c(/C=C7\C(=O)c8cc(F)c(F)cc8C7=C(C#N)C#N)sc6c5n(CC(CC)CCCC)c4c3n(CC(CC)CCCC)c21,15.17,-5.56,-3.65,-5.65,-4.09,,80.0,,0.5%,conventional,PDINO,PEDOT:PSS,,CN
40642,10.1002/adfm.202003654,COC(=O)C(C)(C)c1cc(C)cc(-c2sc3c4sc5cc(/C=C6/C(=O)c7cc(F)cc(c7)C(=O)/C6=C\c6cc(C(C)(C)C(=O)OC)c(-c7cc(C)cc(C(C)(C)C(=O)OC)c7)s6)sc5c4c(C(C)(C)C(=O)OC)ccc2-3)c1,CCCCCCCCCCCc1c(/C=C2\C(=O)c3cc(F)c(F)cc3C2=C(C#N)C#N)sc2c1sc1c3c4nsnc4c4c5sc6c(CCCCCCCCCCC)c(/C=C7\C(=O)c8cc(F)c(F)cc8C7=C(C#N)C#N)sc6c5n(CC(CC)CCCC)c4c3n(CC(CC)CCCC)c21,12.69,-5.56,-3.65,-5.65,-4.09,,,,0.5%,,,,,CN
40643,10.1002/adfm.202003654,COC(=O)C(C)(C)c1cc(C)cc(-c2sc3c4sc5cc(/C=C6/C(=O)c7cc(F)cc(c7)C(=O)/C6=C\c6cc(C(C)(C)C(=O)OC)c(-c7cc(C)cc(C(C)(C)C(=O)OC)c7)s6)sc5c4c(C(C)(C)C(=O)OC)ccc2-3)c1,CCCCCCCCCCCc1c(/C=C2\C(=O)c3cc(F)c(F)cc3C2=C(C#N)C#N)sc2c1sc1c3c4nsnc4c4c5sc6c(CCCCCCCCCCC)c(/C=C7\C(=O)c8cc(F)c(F)cc8C7=C(C#N)C#N)sc6c5n(CC(CC)CCCC)c4c3n(CC(CC)CCCC)c21,12.28,-5.56,-3.65,-5.65,-4.09,,,,0.5%,,,,,CN
40661,10.1002/adfm.202005753,COC(=O)C(C)(C)c1cc(C)cc(-c2sc3c4sc5cc(/C=C6/C(=O)c7cc(F)cc(c7)C(=O)/C6=C\c6cc(C(C)(C)C(=O)OC)c(-c7cc(C)cc(C(C)(C)C(=O)OC)c7)s6)sc5c4c(C(C)(C)C(=O)OC)ccc2-3)c1,CCCCCCCCCCCc1c(/C=C2\C(=O)c3cc(F)c(F)cc3C2=C(C#N)C#N)sc2c1sc1c3c4nsnc4c4c5sc6c(CCCCCCCCCCC)c(/C=C7\C(=O)c8cc(F)c(F)cc8C7=C(C#N)C#N)sc6c5n(CC(CC)CCCC)c4c3n(CC(CC)CCCC)c21,13.96,-5.56,-3.65,-5.65,-4.09,,,,,inverted,ZnO,,,
40662,10.1002/adfm.202005753,COC(=O)C(C)(C)c1cc(C)cc(-c2sc3c4sc5cc(/C=C6/C(=O)c7cc(F)cc(c7)C(=O)/C6=C\c6cc(C(C)(C)C(=O)OC)c(-c7cc(C)cc(C(C)(C)C(=O)OC)c7)s6)sc5c4c(C(C)(C)C(=O)OC)ccc2-3)c1,CCCCCCCCCCCc1c(/C=C2\C(=O)c3cc(F)c(F)cc3C2=C(C#N)C#N)sc2c1sc1c3c4nsnc4c4c5sc6c(CCCCCCCCCCC)c(/C=C7\C(=O)c8cc(F)c(F)cc8C7=C(C#N)C#N)sc6c5n(CC(CC)CCCC)c4c3n(CC(CC)CCCC)c21,14.5,-5.56,-3.65,-5.65,-4.09,,,,,inverted,ZnO,,,
40663,10.1002/adfm.202005753,COC(=O)C(C)(C)c1cc(C)cc(-c2sc3c4sc5cc(/C=C6/C(=O)c7cc(F)cc(c7)C(=O)/C6=C\c6cc(C(C)(C)C(=O)OC)c(-c7cc(C)cc(C(C)(C)C(=O)OC)c7)s6)sc5c4c(C(C)(C)C(=O)OC)ccc2-3)c1,CCCCCCCCCCCc1c(/C=C2\C(=O)c3cc(F)c(F)cc3C2=C(C#N)C#N)sc2c1sc1c3c4nsnc4c4c5sc6c(CCCCCCCCCCC)c(/C=C7\C(=O)c8cc(F)c(F)cc8C7=C(C#N)C#N)sc6c5n(CC(CC)CCCC)c4c3n(CC(CC)CCCC)c21,15.4,-5.56,-3.65,-5.65,-4.09,,,,,inverted,ZnO,,,
40665,10.1002/adfm.202005787,CCCCC(CC)Cc1ccc(-c2c3cc(-c4cc5c(-c6cc(F)c(CC(CC)CCCC)s6)c6sccc6c(-c6cc(F)c(CC(CC)CCCC)s6)c5s4)sc3c(-c3ccc(CC(CC)CCCC)s3)c3ccsc23)s1,CCCCCCCCCCCc1c(/C=C2\C(=O)c3cc(F)c(F)cc3C2=C(C#N)C#N)sc2c1sc1c3c4nsnc4c4c5sc6c(CCCCCCCCCCC)c(/C=C7\C(=O)c8cc(F)c(F)cc8C7=C(C#N)C#N)sc6c5n(CC(CC)CCCC)c4c3n(CC(CC)CCCC)c21,14.86,,,-5.65,-4.09,,100.0,,,conventional,PDINN,PEDOT:PSS,chloroform,CN
40666,10.1002/adfm.202005787,CCCCC(CC)Cc1ccc(-c2c3cc(-c4cc5c(-c6cc(Cl)c(CC(CC)CCCC)s6)c6sccc6c(-c6cc(Cl)c(CC(CC)CCCC)s6)c5s4)sc3c(-c3ccc(CC(CC)CCCC)s3)c3ccsc23)s1,CCCCCCCCCCCc1c(/C=C2\C(=O)c3cc(F)c(F)cc3C2=C(C#N)C#N)sc2c1sc1c3c4nsnc4c4c5sc6c(CCCCCCCCCCC)c(/C=C7\C(=O)c8cc(F)c(F)cc8C7=C(C#N)C#N)sc6c5n(CC(CC)CCCC)c4c3n(CC(CC)CCCC)c21,15.63,,,-5.65,-4.09,,100.0,,,conventional,PDINN,PEDOT:PSS,chloroform,CN
40686,10.1002/adfm.202010172,COC(=O)C(C)(C)c1cc(C)cc(-c2sc3c4sc5cc(/C=C6/C(=O)c7cc(F)cc(c7)C(=O)/C6=C\c6cc(C(C)(C)C(=O)OC)c(-c7cc(C)cc(C(C)(C)C(=O)OC)c7)s6)sc5c4c(C(C)(C)C(=O)OC)ccc2-3)c1,CCCCCCCCCc1c(/C=C2\C(=O)c3cc(Cl)c(Cl)cc3C2=C(C#N)C#N)sc2c1sc1c3c4nsnc4c4c5sc6c(CCC)c(/C=C7\C(=O)c8cc(Cl)c(Cl)cc8C7=C(C#N)C#N)sc6c5n(CC(CCCC)CCCCCC)c4c3n(CC(CCCC)CCCCCC)c21,16.3,-5.56,-3.65,-5.66,-4.14,,,,,,,,,
40687,10.1002/adfm.202010172,COC(=O)C(C)(C)c1cc(C)cc(-c2sc3c4sc5cc(/C=C6/C(=O)c7cc(F)cc(c7)C(=O)/C6=C\c6cc(C(C)(C)C(=O)OC)c(-c7cc(C)cc(C(C)(C)C(=O)OC)c7)s6)sc5c4c(C(C)(C)C(=O)OC)ccc2-3)c1,CCCCCCCCCc1c(/C=C2\C(=O)c3cc(Cl)c(Cl)cc3C2=C(C#N)C#N)sc2c1sc1c3c4nsnc4c4c5sc6c(CCC)c(/C=C7\C(=O)c8cc(Cl)c(Cl)cc8C7=C(C#N)C#N)sc6c5n(CC(CCCC)CCCCCC)c4c3n(CC(CCCC)CCCCCC)c21,14.2,-5.56,-3.65,-5.66,-4.14,,,,,,,,,
40688,10.1002/adfm.202010172,COC(=O)C(C)(C)c1cc(C)cc(-c2sc3c4sc5cc(/C=C6/C(=O)c7cc(F)cc(c7)C(=O)/C6=C\c6cc(C(C)(C)C(=O)OC)c(-c7cc(C)cc(C(C)(C)C(=O)OC)c7)s6)sc5c4c(C(C)(C)C(=O)OC)ccc2-3)c1,CCCCCCCCCc1c(/C=C2\C(=O)c3cc(Cl)c(Cl)cc3C2=C(C#N)C#N)sc2c1sc1c3c4nsnc4c4c5sc6c(CCC)c(/C=C7\C(=O)c8cc(Cl)c(Cl)cc8C7=C(C#N)C#N)sc6c5n(CC(CCCC)CCCCCC)c4c3n(CC(CCCC)CCCCCC)c21,14.9,-5.56,-3.65,-5.66,-4.14,,,,,,,,,
40689,10.1002/adfm.202010172,COC(=O)C(C)(C)c1cc(C)cc(-c2sc3c4sc5cc(/C=C6/C(=O)c7cc(F)cc(c7)C(=O)/C6=C\c6cc(C(C)(C)C(=O)OC)c(-c7cc(C)cc(C(C)(C)C(=O)OC)c7)s6)sc5c4c(C(C)(C)C(=O)OC)ccc2-3)c1,CCCCCCCCCc1c(/C=C2\C(=O)c3cc(Cl)c(Cl)cc3C2=C(C#N)C#N)sc2c1sc1c3c4nsnc4c4c5sc6c(CCC)c(/C=C7\C(=O)c8cc(Cl)c(Cl)cc8C7=C(C#N)C#N)sc6c5n(CC(CCCC)CCCCCC)c4c3n(CC(CCCC)CCCCCC)c21,15.3,-5.56,-3.65,-5.66,-4.14,,,,,,,,,
