Repository: JiYiqaq/PCE-KA-GNN

# Data directory

- `raw/Active_Database.csv` is the immutable source dataset bundled under CC BY 4.0. Do not overwrite it with processed data.
- `processed/` is created and populated by the training pipeline. Generated `.pt` and `.pth` caches are intentionally ignored by Git because they can exceed GitHub's normal single-file limit.

See `../DATA_LICENSE.md` for provenance, license and checksum information.

File: data/processed/device_records.csv (part 31 of 250)
record_id,doi,donor_smiles,acceptor_smiles,pce,homo_d,lumo_d,homo_a,lumo_a,active_layer_thickness,annealing_temp,d_a_ratio,additive_ratio,device_type,etl_canonical,htl_canonical,solvent_canonical,additive_canonical
40690,10.1002/adfm.202010172,COC(=O)C(C)(C)c1cc(C)cc(-c2sc3c4sc5cc(/C=C6/C(=O)c7cc(F)cc(c7)C(=O)/C6=C\c6cc(C(C)(C)C(=O)OC)c(-c7cc(C)cc(C(C)(C)C(=O)OC)c7)s6)sc5c4c(C(C)(C)C(=O)OC)ccc2-3)c1,CCCCCCCCCc1c(/C=C2\C(=O)c3cc(Cl)c(Cl)cc3C2=C(C#N)C#N)sc2c1sc1c3c4nsnc4c4c5sc6c(CCC)c(/C=C7\C(=O)c8cc(Cl)c(Cl)cc8C7=C(C#N)C#N)sc6c5n(CC(CCCC)CCCCCC)c4c3n(CC(CCCC)CCCCCC)c21,14.7,-5.56,-3.65,-5.66,-4.14,,,,,,,,,
40700,10.1002/adfm.202010411,CCCCC(CC)Cc1ccc(-c2c3cc(-c4ccc(-c5sc(-c6cccs6)c6c5C(=O)c5c(CC(CC)CCCC)sc(CC(CC)CCCC)c5C6=O)s4)sc3c(-c3ccc(CC(CC)CCCC)s3)c3ccsc23)s1,CCCCCCCCCCCCC(CCCCCCCCCC)Cn1c2c3sc(/C=C4\C(=O)c5ccccc5C4=C(C#N)C#N)c(CCCCCCCCCCC)c3sc2c2c3nsnc3c3c4sc5c(CCCCCCCCCCC)c(/C=C6\C(=O)c7cc(-c8cccs8)ccc7C6=C(C#N)C#N)sc5c4n(CC(CCCCCCCCCC)CCCCCCCCCCCC)c3c21,14.06,-5.33,-3.48,-5.63,-3.72,,,,3.0% CN / 3.0% CN,,,,,CN
40701,10.1002/adfm.202010411,CCCCC(CC)Cc1ccc(-c2c3cc(-c4ccc(-c5sc(-c6cccs6)c6c5C(=O)c5c(CC(CC)CCCC)sc(CC(CC)CCCC)c5C6=O)s4)sc3c(-c3ccc(CC(CC)CCCC)s3)c3ccsc23)s1,CCCCCCCCCCCCC(CCCCCCCCCC)Cn1c2c3sc(/C=C4\C(=O)c5ccccc5C4=C(C#N)C#N)c(CCCCCCCCCCC)c3sc2c2c3nsnc3c3c4sc5c(CCCCCCCCCCC)c(/C=C6\C(=O)c7cc(-c8cccs8)ccc7C6=C(C#N)C#N)sc5c4n(CC(CCCCCCCCCC)CCCCCCCCCCCC)c3c21,15.17,-5.33,-3.48,-5.63,-3.72,,,,0% CN / 2.5% CN,,,,,CN
40704,10.1002/adfm.202010411,CCCCC(CC)Cc1ccc(-c2c3cc(-c4ccc(-c5sc(-c6cccs6)c6c5C(=O)c5c(CC(CC)CCCC)sc(CC(CC)CCCC)c5C6=O)s4)sc3c(-c3ccc(CC(CC)CCCC)s3)c3ccsc23)s1,CCCCCCCCCCCc1c(/C=C2\C(=O)c3cc(F)c(F)cc3C2=C(C#N)C#N)sc2c1sc1c3c4nsnc4c4c5sc6c(CCCCCCCCCCC)c(/C=C7\C(=O)c8cc(F)c(F)cc8C7=C(C#N)C#N)sc6c5n(CC(CC)CCCC)c4c3n(CC(CC)CCCC)c21,10.68,-5.33,-3.48,-5.65,-4.09,,,,,conventional,PFN-Br,PEDOT:PSS,,CN
40705,10.1002/adfm.202010411,CCCCC(CC)Cc1ccc(-c2c3cc(-c4ccc(-c5sc(-c6cccs6)c6c5C(=O)c5c(CC(CC)CCCC)sc(CC(CC)CCCC)c5C6=O)s4)sc3c(-c3ccc(CC(CC)CCCC)s3)c3ccsc23)s1,CCCCCCCCCCCc1c(/C=C2\C(=O)c3cc(F)c(F)cc3C2=C(C#N)C#N)sc2c1sc1c3c4nsnc4c4c5sc6c(CCCCCCCCCCC)c(/C=C7\C(=O)c8cc(F)c(F)cc8C7=C(C#N)C#N)sc6c5n(CC(CC)CCCC)c4c3n(CC(CC)CCCC)c21,11.44,-5.33,-3.48,-5.65,-4.09,,,,,conventional,PFN-Br,PEDOT:PSS,,CN
40706,10.1002/adfm.202010411,CCCCC(CC)COC(=O)c1sc2c(-c3cc4c(-c5ccc(CC(CC)CCCC)s5)c5sccc5c(-c5ccc(CC(CC)CCCC)s5)c4s3)scc2c1F,CCCCCCCCCCC(CCCCCCCC)CN1C(=O)c2ccc3c4c(c(-c5ccc(-c6cccs6)s5)cc(c24)C1=O)C(=O)N(CC(CCCCCCCC)CCCCCCCCCC)C3=O,5.06,-5.21,-3.6,-5.71,-4.02,,,,,conventional,PFN-Br,PEDOT:PSS,,DIO
40707,10.1002/adfm.202010411,CCCCC(CC)COC(=O)c1sc2c(-c3cc4c(-c5ccc(CC(CC)CCCC)s5)c5sccc5c(-c5ccc(CC(CC)CCCC)s5)c4s3)scc2c1F,CCCCCCCCCCC(CCCCCCCC)CN1C(=O)c2ccc3c4c(c(-c5ccc(-c6cccs6)s5)cc(c24)C1=O)C(=O)N(CC(CCCCCCCC)CCCCCCCCCC)C3=O,5.26,-5.21,-3.6,-5.71,-4.02,,,,,conventional,PFN-Br,PEDOT:PSS,,DIO
40708,10.1002/adfm.202010411,CCCCC(CC)Cc1ccc(-c2c3cc(-c4ccc(-c5sc(-c6cccs6)c6c5C(=O)c5c(CC(CC)CCCC)sc(CC(CC)CCCC)c5C6=O)s4)sc3c(-c3ccc(CC(CC)CCCC)s3)c3ccsc23)s1,CCCCCCCCCCCCC(CCCCCCCCCC)Cn1c2c3sc(/C=C4\C(=O)c5ccccc5C4=C(C#N)C#N)c(CCCCCCCCCCC)c3sc2c2c3nsnc3c3c4sc5c(CCCCCCCCCCC)c(/C=C6\C(=O)c7cc(-c8cccs8)ccc7C6=C(C#N)C#N)sc5c4n(CC(CCCCCCCCCC)CCCCCCCCCCCC)c3c21,14.1,-5.33,-3.48,-5.63,-3.72,,,,,conventional,PFN-Br,PEDOT:PSS,,CN
40709,10.1002/adfm.202010411,CCCCC(CC)Cc1ccc(-c2c3cc(-c4ccc(-c5sc(-c6cccs6)c6c5C(=O)c5c(CC(CC)CCCC)sc(CC(CC)CCCC)c5C6=O)s4)sc3c(-c3ccc(CC(CC)CCCC)s3)c3ccsc23)s1,CCCCCCCCCCCCC(CCCCCCCCCC)Cn1c2c3sc(/C=C4\C(=O)c5ccccc5C4=C(C#N)C#N)c(CCCCCCCCCCC)c3sc2c2c3nsnc3c3c4sc5c(CCCCCCCCCCC)c(/C=C6\C(=O)c7cc(-c8cccs8)ccc7C6=C(C#N)C#N)sc5c4n(CC(CCCCCCCCCC)CCCCCCCCCCCC)c3c21,15.1,-5.33,-3.48,-5.63,-3.72,,,,,conventional,PFN-Br,PEDOT:PSS,,CN
40710,10.1002/adfm.202010535,COC(=O)C(C)(C)c1cc(C)cc(-c2sc3c4sc5cc(/C=C6/C(=O)c7cc(F)cc(c7)C(=O)/C6=C\c6cc(C(C)(C)C(=O)OC)c(-c7cc(C)cc(C(C)(C)C(=O)OC)c7)s6)sc5c4c(C(C)(C)C(=O)OC)ccc2-3)c1,CCCCCCCCCCCc1c(/C=C2\C(=O)c3cc(Cl)c(Cl)cc3C2=C(C#N)C#N)sc2c1sc1c3c4nsnc4c4c5sc6c(CCCCCCCCCCC)c(/C=C7\C(=O)c8cc(Cl)c(Cl)cc8C7=C(C#N)C#N)sc6c5n(CC(CCCC)CCCCCC)c4c3n(CC(CCCC)CCCCCC)c21,14.8,-5.49,-3.64,-5.68,-4.1,,100.0,,,conventional,PFN-Br,PEDOT:PSS,,
40711,10.1002/adfm.202010535,COC(=O)C(C)(C)c1cc(C)cc(-c2sc3c4sc5cc(/C=C6/C(=O)c7cc(F)cc(c7)C(=O)/C6=C\c6cc(C(C)(C)C(=O)OC)c(-c7cc(C)cc(C(C)(C)C(=O)OC)c7)s6)sc5c4c(C(C)(C)C(=O)OC)ccc2-3)c1,CCCCCCCCCCCc1c(/C=C2\C(=O)c3cc(Cl)c(Cl)cc3C2=C(C#N)C#N)sc2c1sc1c3c4nsnc4c4c5sc6c(CCCCCCCCCCC)c(/C=C7\C(=O)c8cc(Cl)c(Cl)cc8C7=C(C#N)C#N)sc6c5n(CC(CCCC)CCCCCC)c4c3n(CC(CCCC)CCCCCC)c21,15.4,-5.49,-3.64,-5.68,-4.1,,100.0,,,conventional,PFN-Br,PEDOT:PSS,,DTB
40712,10.1002/adfm.202010535,COC(=O)C(C)(C)c1cc(C)cc(-c2sc3c4sc5cc(/C=C6/C(=O)c7cc(F)cc(c7)C(=O)/C6=C\c6cc(C(C)(C)C(=O)OC)c(-c7cc(C)cc(C(C)(C)C(=O)OC)c7)s6)sc5c4c(C(C)(C)C(=O)OC)ccc2-3)c1,CCCCCCCCCCCc1c(/C=C2\C(=O)c3cc(Cl)c(Cl)cc3C2=C(C#N)C#N)sc2c1sc1c3c4nsnc4c4c5sc6c(CCCCCCCCCCC)c(/C=C7\C(=O)c8cc(Cl)c(Cl)cc8C7=C(C#N)C#N)sc6c5n(CC(CCCC)CCCCCC)c4c3n(CC(CCCC)CCCCCC)c21,15.6,-5.49,-3.64,-5.68,-4.1,,100.0,,,conventional,PFN-Br,PEDOT:PSS,,DTB
40713,10.1002/adfm.202010535,COC(=O)C(C)(C)c1cc(C)cc(-c2sc3c4sc5cc(/C=C6/C(=O)c7cc(F)cc(c7)C(=O)/C6=C\c6cc(C(C)(C)C(=O)OC)c(-c7cc(C)cc(C(C)(C)C(=O)OC)c7)s6)sc5c4c(C(C)(C)C(=O)OC)ccc2-3)c1,CCCCCCCCCCCc1c(/C=C2\C(=O)c3cc(Cl)c(Cl)cc3C2=C(C#N)C#N)sc2c1sc1c3c4nsnc4c4c5sc6c(CCCCCCCCCCC)c(/C=C7\C(=O)c8cc(Cl)c(Cl)cc8C7=C(C#N)C#N)sc6c5n(CC(CCCC)CCCCCC)c4c3n(CC(CCCC)CCCCCC)c21,14.5,-5.49,-3.64,-5.68,-4.1,,100.0,,,conventional,PFN-Br,PEDOT:PSS,,DTB
40714,10.1002/adfm.202010535,COC(=O)C(C)(C)c1cc(C)cc(-c2sc3c4sc5cc(/C=C6/C(=O)c7cc(F)cc(c7)C(=O)/C6=C\c6cc(C(C)(C)C(=O)OC)c(-c7cc(C)cc(C(C)(C)C(=O)OC)c7)s6)sc5c4c(C(C)(C)C(=O)OC)ccc2-3)c1,CCCCCCCCCCCc1c(/C=C2\C(=O)c3cc(Cl)c(Cl)cc3C2=C(C#N)C#N)sc2c1sc1c3c4nsnc4c4c5sc6c(CCCCCCCCCCC)c(/C=C7\C(=O)c8cc(Cl)c(Cl)cc8C7=C(C#N)C#N)sc6c5n(CC(CCCC)CCCCCC)c4c3n(CC(CCCC)CCCCCC)c21,16.3,-5.49,-3.64,-5.68,-4.1,,100.0,,,conventional,PFN-Br,PEDOT:PSS,,DTBF
40715,10.1002/adfm.202010535,COC(=O)C(C)(C)c1cc(C)cc(-c2sc3c4sc5cc(/C=C6/C(=O)c7cc(F)cc(c7)C(=O)/C6=C\c6cc(C(C)(C)C(=O)OC)c(-c7cc(C)cc(C(C)(C)C(=O)OC)c7)s6)sc5c4c(C(C)(C)C(=O)OC)ccc2-3)c1,CCCCCCCCCCCc1c(/C=C2\C(=O)c3cc(Cl)c(Cl)cc3C2=C(C#N)C#N)sc2c1sc1c3c4nsnc4c4c5sc6c(CCCCCCCCCCC)c(/C=C7\C(=O)c8cc(Cl)c(Cl)cc8C7=C(C#N)C#N)sc6c5n(CC(CCCC)CCCCCC)c4c3n(CC(CCCC)CCCCCC)c21,16.5,-5.49,-3.64,-5.68,-4.1,,100.0,,,conventional,PFN-Br,PEDOT:PSS,,DTBF
40716,10.1002/adfm.202010535,COC(=O)C(C)(C)c1cc(C)cc(-c2sc3c4sc5cc(/C=C6/C(=O)c7cc(F)cc(c7)C(=O)/C6=C\c6cc(C(C)(C)C(=O)OC)c(-c7cc(C)cc(C(C)(C)C(=O)OC)c7)s6)sc5c4c(C(C)(C)C(=O)OC)ccc2-3)c1,CCCCCCCCCCCc1c(/C=C2\C(=O)c3cc(Cl)c(Cl)cc3C2=C(C#N)C#N)sc2c1sc1c3c4nsnc4c4c5sc6c(CCCCCCCCCCC)c(/C=C7\C(=O)c8cc(Cl)c(Cl)cc8C7=C(C#N)C#N)sc6c5n(CC(CCCC)CCCCCC)c4c3n(CC(CCCC)CCCCCC)c21,17.1,-5.49,-3.64,-5.68,-4.1,,100.0,,40 wt%,conventional,PFN-Br,PEDOT:PSS,,DTBF
40717,10.1002/adfm.202010535,COC(=O)C(C)(C)c1cc(C)cc(-c2sc3c4sc5cc(/C=C6/C(=O)c7cc(F)cc(c7)C(=O)/C6=C\c6cc(C(C)(C)C(=O)OC)c(-c7cc(C)cc(C(C)(C)C(=O)OC)c7)s6)sc5c4c(C(C)(C)C(=O)OC)ccc2-3)c1,CCCCCCCCCCCc1c(/C=C2\C(=O)c3cc(Cl)c(Cl)cc3C2=C(C#N)C#N)sc2c1sc1c3c4nsnc4c4c5sc6c(CCCCCCCCCCC)c(/C=C7\C(=O)c8cc(Cl)c(Cl)cc8C7=C(C#N)C#N)sc6c5n(CC(CCCC)CCCCCC)c4c3n(CC(CCCC)CCCCCC)c21,16.1,-5.49,-3.64,-5.68,-4.1,,100.0,,,conventional,PFN-Br,PEDOT:PSS,,DTBF
40718,10.1002/adfm.202100316,CCCCC(CC)Cc1ccc(-c2c3cc(-c4ccc(-c5sc(-c6cccs6)c6c5C(=O)c5c(CC(CC)CCCC)sc(CC(CC)CCCC)c5C6=O)s4)sc3c(-c3ccc(CC(CC)CCCC)s3)c3ccsc23)s1,CCCCCCCCC1(CCCCCCCC)Oc2cc3c(cc2-c2sccc21)OC(CCCCCCCC)(CCCCCCCC)c1cc(-c2c(C#N)c(C#N)cc4nsnc24)sc1-3,12.1,-5.33,-3.48,-5.54,-3.8,,,,,conventional,PDIN,PEDOT:PSS,,
40720,10.1002/adfm.202100316,CCCCC(CC)Cc1ccc(-c2c3cc(-c4ccc(-c5sc(-c6cccs6)c6c5C(=O)c5c(CC(CC)CCCC)sc(CC(CC)CCCC)c5C6=O)s4)sc3c(-c3ccc(CC(CC)CCCC)s3)c3ccsc23)s1,CCCCCCc1ccc(C2(c3ccc(CCCCCC)cc3)c3cc4c(cc3-c3sc(-c5scc(/C=C6\C(=O)c7cc(F)c(F)cc7C6=C(C#N)C#N)c5SCC(CC)CCCC)cc32)C(c2ccc(CCCCCC)cc2)(c2ccc(CCCCCC)cc2)c2cc(-c3scc(/C=C5\C(=O)c6cc(F)c(F)cc6C5=C(C#N)C#N)c3SCC(CC)CCCC)sc2-4)cc1,15.06,-5.33,-3.48,-5.54,-3.89,,,,,conventional,PDIN,PEDOT:PSS,,
40722,10.1002/adfm.202100316,COC(=O)C(C)(C)c1cc(C)cc(-c2sc3c4sc5cc(/C=C6/C(=O)c7cc(F)cc(c7)C(=O)/C6=C\c6cc(C(C)(C)C(=O)OC)c(-c7cc(C)cc(C(C)(C)C(=O)OC)c7)s6)sc5c4c(C(C)(C)C(=O)OC)ccc2-3)c1,CCCCCCCCCc1c(/C=C2\C(=O)c3cc(Cl)c(Cl)cc3C2=C(C#N)C#N)sc2c1sc1c3c4nsnc4c4c5sc6c(CCC)c(/C=C7\C(=O)c8cc(Cl)c(Cl)cc8C7=C(C#N)C#N)sc6c5n(CC(CCCC)CCCCCC)c4c3n(CC(CCCC)CCCCCC)c21,16.26,-5.49,-3.64,-5.66,-4.14,,,,,conventional,PDIN,PEDOT:PSS,,
40723,10.1002/adfm.202100316,COC(=O)C(C)(C)c1cc(C)cc(-c2sc3c4sc5cc(/C=C6/C(=O)c7cc(F)cc(c7)C(=O)/C6=C\c6cc(C(C)(C)C(=O)OC)c(-c7cc(C)cc(C(C)(C)C(=O)OC)c7)s6)sc5c4c(C(C)(C)C(=O)OC)ccc2-3)c1,CCCCCCCCCc1c(/C=C2\C(=O)c3cc(Cl)c(Cl)cc3C2=C(C#N)C#N)sc2c1sc1c3c4nsnc4c4c5sc6c(CCC)c(/C=C7\C(=O)c8cc(Cl)c(Cl)cc8C7=C(C#N)C#N)sc6c5n(CC(CCCC)CCCCCC)c4c3n(CC(CCCC)CCCCCC)c21,16.32,-5.56,-3.65,-5.66,-4.14,,,,,conventional,PDIN,PEDOT:PSS,,
40724,10.1002/adfm.202100316,COC(=O)C(C)(C)c1cc(C)cc(-c2sc3c4sc5cc(/C=C6/C(=O)c7cc(F)cc(c7)C(=O)/C6=C\c6cc(C(C)(C)C(=O)OC)c(-c7cc(C)cc(C(C)(C)C(=O)OC)c7)s6)sc5c4c(C(C)(C)C(=O)OC)ccc2-3)c1,CCCCCCCCCCCc1c(/C=C2\C(=O)c3cc(F)c(F)cc3C2=C(C#N)C#N)sc2c1sc1c3c4nsnc4c4c5sc6c(CCCCCCCCCCC)c(/C=C7\C(=O)c8cc(F)c(F)cc8C7=C(C#N)C#N)sc6c5n(CC(CC)CCCC)c4c3n(CC(CC)CCCC)c21,16.6,-5.56,-3.65,-5.65,-4.09,,,,,conventional,PDIN,PEDOT:PSS,,
40725,10.1002/adfm.202100316,COC(=O)C(C)(C)c1cc(C)cc(-c2sc3c4sc5cc(/C=C6/C(=O)c7cc(F)cc(c7)C(=O)/C6=C\c6cc(C(C)(C)C(=O)OC)c(-c7cc(C)cc(C(C)(C)C(=O)OC)c7)s6)sc5c4c(C(C)(C)C(=O)OC)ccc2-3)c1,CCCCCCCCCc1c(/C=C2\C(=O)c3cc(Cl)c(Cl)cc3C2=C(C#N)C#N)sc2c1sc1c3c4nsnc4c4c5sc6c(CCC)c(/C=C7\C(=O)c8cc(Cl)c(Cl)cc8C7=C(C#N)C#N)sc6c5n(CC(CCCC)CCCCCC)c4c3n(CC(CCCC)CCCCCC)c21,16.83,-5.56,-3.65,-5.66,-4.14,,,,,conventional,PDIN,PEDOT:PSS,,
40726,10.1002/adfm.202100316,COC(=O)C(C)(C)c1cc(C)cc(-c2sc3c4sc5cc(/C=C6/C(=O)c7cc(F)cc(c7)C(=O)/C6=C\c6cc(C(C)(C)C(=O)OC)c(-c7cc(C)cc(C(C)(C)C(=O)OC)c7)s6)sc5c4c(C(C)(C)C(=O)OC)ccc2-3)c1,CCCCCCCCCCCc1c(/C=C2\C(=O)c3cc(F)c(F)cc3C2=C(C#N)C#N)sc2c1sc1c3c4nsnc4c4c5sc6c(CCCCCCCCCCC)c(/C=C7\C(=O)c8cc(F)c(F)cc8C7=C(C#N)C#N)sc6c5n(CC(CC)CCCC)c4c3n(CC(CC)CCCC)c21,16.96,-5.49,-3.64,-5.65,-4.09,,,,,conventional,PDIN,PEDOT:PSS,,
40727,10.1002/adfm.202100316,COC(=O)C(C)(C)c1cc(C)cc(-c2sc3c4sc5cc(/C=C6/C(=O)c7cc(F)cc(c7)C(=O)/C6=C\c6cc(C(C)(C)C(=O)OC)c(-c7cc(C)cc(C(C)(C)C(=O)OC)c7)s6)sc5c4c(C(C)(C)C(=O)OC)ccc2-3)c1,CCCCCCCCCCCc1c(/C=C2\C(=O)c3cc(F)c(F)cc3C2=C(C#N)C#N)sc2c1sc1c3c4nsnc4c4c5sc6c(CCCCCCCCCCC)c(/C=C7\C(=O)c8cc(F)c(F)cc8C7=C(C#N)C#N)sc6c5n(CC(CC)CCCC)c4c3n(CC(CC)CCCC)c21,17.4,-5.56,-3.65,-5.65,-4.09,,,,,conventional,PDIN,PEDOT:PSS,,
40728,10.1002/adfm.202100316,COC(=O)C(C)(C)c1cc(C)cc(-c2sc3c4sc5cc(/C=C6/C(=O)c7cc(F)cc(c7)C(=O)/C6=C\c6cc(C(C)(C)C(=O)OC)c(-c7cc(C)cc(C(C)(C)C(=O)OC)c7)s6)sc5c4c(C(C)(C)C(=O)OC)ccc2-3)c1,CCCCCCCCCc1c(/C=C2\C(=O)c3cc(Cl)c(Cl)cc3C2=C(C#N)C#N)sc2c1sc1c3c4nsnc4c4c5sc6c(CCC)c(/C=C7\C(=O)c8cc(Cl)c(Cl)cc8C7=C(C#N)C#N)sc6c5n(CC(CCCC)CCCCCC)c4c3n(CC(CCCC)CCCCCC)c21,15.97,-5.56,-3.65,-5.66,-4.14,,,,,conventional,PDIN,PEDOT:PSS,,
40731,10.1002/adfm.202100750,CCCCCCc1cc(-c2cc3c(-c4cc(Cl)c(CC(CC)CCCC)s4)c4sc(-c5cc(CCCCCC)c(-c6cc(CCCCCC)c(-c7ccc(/C=C8/SC(=S)N(CCCCCC)C8=O)s7)s6)s5)cc4c(-c4cc(Cl)c(CC(CC)CCCC)s4)c3s2)sc1-c1cc(CCCCCC)c(-c2ccc(/C=C3\SC(=S)N(CC(CC)CCCC)C3=O)s2)s1,CCCCCCCCCCCc1c(/C=C2\C(=O)c3cc(F)c(F)cc3C2=C(C#N)C#N)sc2c1sc1c3c4nsnc4c4c5sc6c(CCCCCCCCCCC)c(/C=C7\C(=O)c8cc(F)c(F)cc8C7=C(C#N)C#N)sc6c5n(CC(CC)CCCC)c4c3n(CC(CC)CCCC)c21,13.48,-5.46,-3.7,-5.65,-4.09,,,1.6:1,,conventional,ZrAcac,PEDOT:PSS,,
40756,10.1002/adfm.202101892,CCCCC(CC)Cc1ccc(-c2c3cc(-c4ccc(-c5sc(-c6cccs6)c6c5C(=O)c5c(CC(CC)CCCC)sc(CC(CC)CCCC)c5C6=O)s4)sc3c(-c3ccc(CC(CC)CCCC)s3)c3ccsc23)s1,CCCCCCc1ccc(C2(c3ccc(CCCCCC)cc3)c3cc4c(cc3-c3sc5cc(/C=C6\C(=O)c7ccc(C)cc7C6=C(C#N)C#N)sc5c32)C(c2ccc(CCCCCC)cc2)(c2ccc(CCCCCC)cc2)c2c-4sc3cc(/C=C4\C(=O)c5ccc(C)cc5C4=C(C#N)C#N)sc23)cc1,1.23,-5.33,-3.48,-5.514,-3.808,,,,,,,,,
40757,10.1002/adfm.202101892,CCCCC(CC)Cc1ccc(-c2c3cc(-c4ccc(-c5sc(-c6cccs6)c6c5C(=O)c5c(CC(CC)CCCC)sc(CC(CC)CCCC)c5C6=O)s4)sc3c(-c3ccc(CC(CC)CCCC)s3)c3ccsc23)s1,CCCCCCc1ccc(C2(c3ccc(CCCCCC)cc3)c3cc4c(cc3-c3sc5cc(/C=C6\C(=O)c7ccc(C)cc7C6=C(C#N)C#N)sc5c32)C(c2ccc(CCCCCC)cc2)(c2ccc(CCCCCC)cc2)c2c-4sc3cc(/C=C4\C(=O)c5ccc(C)cc5C4=C(C#N)C#N)sc23)cc1,1.23,-5.33,-3.48,-5.514,-3.808,,,,,,,,,Ethanol
40758,10.1002/adfm.202101892,CCCCC(CC)Cc1ccc(-c2c3cc(-c4ccc(-c5sc(-c6cccs6)c6c5C(=O)c5c(CC(CC)CCCC)sc(CC(CC)CCCC)c5C6=O)s4)sc3c(-c3ccc(CC(CC)CCCC)s3)c3ccsc23)s1,CCCCCCc1ccc(C2(c3ccc(CCCCCC)cc3)c3cc4c(cc3-c3sc5cc(/C=C6\C(=O)c7ccc(C)cc7C6=C(C#N)C#N)sc5c32)C(c2ccc(CCCCCC)cc2)(c2ccc(CCCCCC)cc2)c2c-4sc3cc(/C=C4\C(=O)c5ccc(C)cc5C4=C(C#N)C#N)sc23)cc1,1.31,-5.33,-3.48,-5.514,-3.808,,,,,,,,,
40759,10.1002/adfm.202101892,CCCCC(CC)Cc1ccc(-c2c3cc(-c4ccc(-c5sc(-c6cccs6)c6c5C(=O)c5c(CC(CC)CCCC)sc(CC(CC)CCCC)c5C6=O)s4)sc3c(-c3ccc(CC(CC)CCCC)s3)c3ccsc23)s1,CCCCCCc1ccc(C2(c3ccc(CCCCCC)cc3)c3cc4c(cc3-c3sc5cc(/C=C6\C(=O)c7ccc(C)cc7C6=C(C#N)C#N)sc5c32)C(c2ccc(CCCCCC)cc2)(c2ccc(CCCCCC)cc2)c2c-4sc3cc(/C=C4\C(=O)c5ccc(C)cc5C4=C(C#N)C#N)sc23)cc1,1.56,-5.33,-3.48,-5.514,-3.808,,,,0.001 mg mL^-1,,,,,
40760,10.1002/adfm.202101892,CCCCC(CC)Cc1ccc(-c2c3cc(-c4ccc(-c5sc(-c6cccs6)c6c5C(=O)c5c(CC(CC)CCCC)sc(CC(CC)CCCC)c5C6=O)s4)sc3c(-c3ccc(CC(CC)CCCC)s3)c3ccsc23)s1,CCCCCCc1ccc(C2(c3ccc(CCCCCC)cc3)c3cc4c(cc3-c3sc5cc(/C=C6\C(=O)c7ccc(C)cc7C6=C(C#N)C#N)sc5c32)C(c2ccc(CCCCCC)cc2)(c2ccc(CCCCCC)cc2)c2c-4sc3cc(/C=C4\C(=O)c5ccc(C)cc5C4=C(C#N)C#N)sc23)cc1,1.31,-5.33,-3.48,-5.514,-3.808,,,,0.01 mg mL^-1,,,,,
40761,10.1002/adfm.202101892,CCCCC(CC)Cc1ccc(-c2c3cc(-c4ccc(-c5sc(-c6cccs6)c6c5C(=O)c5c(CC(CC)CCCC)sc(CC(CC)CCCC)c5C6=O)s4)sc3c(-c3ccc(CC(CC)CCCC)s3)c3ccsc23)s1,CCCCCCc1ccc(C2(c3ccc(CCCCCC)cc3)c3cc4c(cc3-c3sc5cc(/C=C6\C(=O)c7cc(F)c(F)cc7C6=C(C#N)C#N)sc5c32)C(c2ccc(CCCCCC)cc2)(c2ccc(CCCCCC)cc2)c2c-4sc3cc(/C=C4\C(=O)c5cc(F)c(F)cc5C4=C(C#N)C#N)sc23)cc1,1.18,-5.33,-3.48,-5.66,-4.14,,,,,,,,,
40762,10.1002/adfm.202101892,CCCCC(CC)Cc1ccc(-c2c3cc(-c4ccc(-c5sc(-c6cccs6)c6c5C(=O)c5c(CC(CC)CCCC)sc(CC(CC)CCCC)c5C6=O)s4)sc3c(-c3ccc(CC(CC)CCCC)s3)c3ccsc23)s1,CCCCCCc1ccc(C2(c3ccc(CCCCCC)cc3)c3cc4c(cc3-c3sc5cc(/C=C6\C(=O)c7cc(F)c(F)cc7C6=C(C#N)C#N)sc5c32)C(c2ccc(CCCCCC)cc2)(c2ccc(CCCCCC)cc2)c2c-4sc3cc(/C=C4\C(=O)c5cc(F)c(F)cc5C4=C(C#N)C#N)sc23)cc1,1.38,-5.33,-3.48,-5.66,-4.14,,,,,,,,,
40763,10.1002/adfm.202101892,CCCCC(CC)Cc1ccc(-c2c3cc(-c4ccc(-c5sc(-c6cccs6)c6c5C(=O)c5c(CC(CC)CCCC)sc(CC(CC)CCCC)c5C6=O)s4)sc3c(-c3ccc(CC(CC)CCCC)s3)c3ccsc23)s1,CCCCC(CC)Cc1ccc(-c2c3cc(-c4ccc(-c5sc(-c6cccs6)c6c5C(=O)c5c(CC(CC)CCCC)sc(CC(CC)CCCC)c5C6=O)s4)sc3c(-c3ccc(CC(CC)CCCC)s3)c3ccsc23)s1,0.26,-5.33,-3.48,-5.33,-3.48,,,,,,,,,
40764,10.1002/adfm.202101892,CCCCC(CC)Cc1ccc(-c2c3cc(-c4ccc(-c5sc(-c6cccs6)c6c5C(=O)c5c(CC(CC)CCCC)sc(CC(CC)CCCC)c5C6=O)s4)sc3c(-c3ccc(CC(CC)CCCC)s3)c3ccsc23)s1,CCCCC(CC)Cc1ccc(-c2c3cc(-c4ccc(-c5sc(-c6cccs6)c6c5C(=O)c5c(CC(CC)CCCC)sc(CC(CC)CCCC)c5C6=O)s4)sc3c(-c3ccc(CC(CC)CCCC)s3)c3ccsc23)s1,0.4,-5.33,-3.48,-5.33,-3.48,,,,,,,,,
40765,10.1002/adfm.202102291,COC(=O)C(C)(C)c1cc(C)cc(-c2sc3c4sc5cc(/C=C6/C(=O)c7cc(F)cc(c7)C(=O)/C6=C\c6cc(C(C)(C)C(=O)OC)c(-c7cc(C)cc(C(C)(C)C(=O)OC)c7)s6)sc5c4c(C(C)(C)C(=O)OC)ccc2-3)c1,CCCCCCCCCCCc1c(/C=C2\C(=O)c3cc(F)c(F)cc3C2=C(C#N)C#N)sc2c1sc1c3c4nsnc4c4c5sc6c(CCCCCCCCCCC)c(/C=C7\C(=O)c8cc(F)c(F)cc8C7=C(C#N)C#N)sc6c5n(CC(CC)CCCC)c4c3n(CC(CC)CCCC)c21,14.93,-5.56,-3.65,-5.65,-4.09,,,,,conventional,PDINO,PEDOT:PSS,chloroform,CN
40766,10.1002/adfm.202102291,COC(=O)C(C)(C)c1cc(C)cc(-c2sc3c4sc5cc(/C=C6/C(=O)c7cc(F)cc(c7)C(=O)/C6=C\c6cc(C(C)(C)C(=O)OC)c(-c7cc(C)cc(C(C)(C)C(=O)OC)c7)s6)sc5c4c(C(C)(C)C(=O)OC)ccc2-3)c1,CCCCCCCCCCCc1c(/C=C2\C(=O)c3cc(F)c(F)cc3C2=C(C#N)C#N)sc2c1sc1c3c4nsnc4c4c5sc6c(CCCCCCCCCCC)c(/C=C7\C(=O)c8cc(F)c(F)cc8C7=C(C#N)C#N)sc6c5n(CC(CC)CCCC)c4c3n(CC(CC)CCCC)c21,15.41,-5.56,-3.65,-5.65,-4.09,,,1:1.2,0.5% CN,conventional,PDINO,PEDOT:PSS,chloroform,CN
40767,10.1002/adfm.202102291,COC(=O)C(C)(C)c1cc(C)cc(-c2sc3c4sc5cc(/C=C6/C(=O)c7cc(F)cc(c7)C(=O)/C6=C\c6cc(C(C)(C)C(=O)OC)c(-c7cc(C)cc(C(C)(C)C(=O)OC)c7)s6)sc5c4c(C(C)(C)C(=O)OC)ccc2-3)c1,CCCCCCCCCCCc1c(/C=C2\C(=O)c3cc(F)c(F)cc3C2=C(C#N)C#N)sc2c1sc1c3c4nsnc4c4c5sc6c(CCCCCCCCCCC)c(/C=C7\C(=O)c8cc(F)c(F)cc8C7=C(C#N)C#N)sc6c5n(CC(CC)CCCC)c4c3n(CC(CC)CCCC)c21,12.78,-5.56,-3.65,-5.65,-4.09,,,,0.5 wt% DDO,conventional,PDINO,PEDOT:PSS,chloroform,DDO
40768,10.1002/adfm.202102291,COC(=O)C(C)(C)c1cc(C)cc(-c2sc3c4sc5cc(/C=C6/C(=O)c7cc(F)cc(c7)C(=O)/C6=C\c6cc(C(C)(C)C(=O)OC)c(-c7cc(C)cc(C(C)(C)C(=O)OC)c7)s6)sc5c4c(C(C)(C)C(=O)OC)ccc2-3)c1,CCCCCCCCCCCc1c(/C=C2\C(=O)c3cc(F)c(F)cc3C2=C(C#N)C#N)sc2c1sc1c3c4nsnc4c4c5sc6c(CCCCCCCCCCC)c(/C=C7\C(=O)c8cc(F)c(F)cc8C7=C(C#N)C#N)sc6c5n(CC(CC)CCCC)c4c3n(CC(CC)CCCC)c21,15.67,-5.56,-3.65,-5.65,-4.09,,,,0.5% CN,,,,,CN
40769,10.1002/adfm.202102291,COC(=O)C(C)(C)c1cc(C)cc(-c2sc3c4sc5cc(/C=C6/C(=O)c7cc(F)cc(c7)C(=O)/C6=C\c6cc(C(C)(C)C(=O)OC)c(-c7cc(C)cc(C(C)(C)C(=O)OC)c7)s6)sc5c4c(C(C)(C)C(=O)OC)ccc2-3)c1,CCCCCCCCCCCc1c(/C=C2\C(=O)c3cc(F)c(F)cc3C2=C(C#N)C#N)sc2c1sc1c3c4nsnc4c4c5sc6c(CCCCCCCCCCC)c(/C=C7\C(=O)c8cc(F)c(F)cc8C7=C(C#N)C#N)sc6c5n(CC(CC)CCCC)c4c3n(CC(CC)CCCC)c21,16.93,-5.56,-3.65,-5.65,-4.09,,,,0.5 wt% DDO and 0.5% CN,,,,,DDO+CN
40770,10.1002/adfm.202102371,COC(=O)C(C)(C)c1cc(C)cc(-c2sc3c4sc5cc(/C=C6/C(=O)c7cc(F)cc(c7)C(=O)/C6=C\c6cc(C(C)(C)C(=O)OC)c(-c7cc(C)cc(C(C)(C)C(=O)OC)c7)s6)sc5c4c(C(C)(C)C(=O)OC)ccc2-3)c1,CCCCCCCCCCCc1c(/C=C2\C(=O)c3cc(F)c(F)cc3C2=C(C#N)C#N)sc2c1sc1c3c4nsnc4c4c5sc6c(CCCCCCCCCCC)c(/C=C7\C(=O)c8cc(F)c(F)cc8C7=C(C#N)C#N)sc6c5n(CCC(CC)CCCC)c4c3n(CCC(CC)CCCC)c21,15.15,-5.56,-3.65,-5.64,-3.86,,80.0,1:1.2,,conventional,PDINO,PEDOT:PSS,chloroform,CN
40776,10.1002/adfm.202102694,CCCCCCC(CCCC)Cc1csc(-c2cc3c4nsnc4c4cc(-c5cc(CC(CCCC)CCCCCC)c(-c6cc7c(-c8cc(Cl)c(CC(CC)CCCC)s8)c8sccc8c(-c8cc(Cl)c(CC(CC)CCCC)s8)c7s6)s5)sc4c3s2)c1,CCCCCCCCCCCc1c(/C=C2\C(=O)c3cc(F)c(F)cc3C2=C(C#N)C#N)sc2c1sc1c3c4nsnc4c4c5sc6c(CCCCCCCCCCC)c(/C=C7\C(=O)c8cc(F)c(F)cc8C7=C(C#N)C#N)sc6c5n(CC(CC)CCCC)c4c3n(CC(CC)CCCC)c21,17.72,-5.51,-2.77,-5.65,-4.09,,,1:1.6,,,PFNDI-Br,PEDOT:PSS,,
40778,10.1002/adfm.202102694,CCCCCCC(CCCC)Cc1csc(-c2cc3c4nsnc4c4cc(-c5cc(CC(CCCC)CCCCCC)c(-c6cc7c(-c8cc(Cl)c(CC(CC)CCCC)s8)c8sccc8c(-c8cc(Cl)c(CC(CC)CCCC)s8)c7s6)s5)sc4c3s2)c1,COC(=O)CCCC1(c2ccccc2)C23c4c5ccc6c7cc8c9c%10c(cc%11cc%12c%13c%14c(cc%15c%16ccc-5c2c%16c2c5c%16c%17c(c(c46)c7c9c%17c4c%10c%11c%13c4c%16c%14c%152)C513)C%12)C8,7.13,-5.51,-2.77,-5.9,-3.9,,,1:1.6,,,PFNDI-Br,PEDOT:PSS,,
40779,10.1002/adfm.202102764,COC(=O)C(C)(C)c1cc(C)cc(-c2sc3c4sc5cc(/C=C6/C(=O)c7cc(F)cc(c7)C(=O)/C6=C\c6cc(C(C)(C)C(=O)OC)c(-c7cc(C)cc(C(C)(C)C(=O)OC)c7)s6)sc5c4c(C(C)(C)C(=O)OC)ccc2-3)c1,CCCCCCCCCCCc1c(/C=C2\C(=O)c3cc(F)c(F)cc3C2=C(C#N)C#N)sc2c1sc1c3c4nsnc4c4c5sc6c(CCCCCCCCCCC)c(/C=C7\C(=O)c8cc(F)c(F)cc8C7=C(C#N)C#N)sc6c5n(CC(CC)CCCC)c4c3n(CC(CC)CCCC)c21,15.21,-5.56,-3.65,-5.65,-4.09,150.0,,1:1.2,,conventional,PDINO,PEDOT:PSS,,
40780,10.1002/adfm.202102764,COC(=O)C(C)(C)c1cc(C)cc(-c2sc3c4sc5cc(/C=C6/C(=O)c7cc(F)cc(c7)C(=O)/C6=C\c6cc(C(C)(C)C(=O)OC)c(-c7cc(C)cc(C(C)(C)C(=O)OC)c7)s6)sc5c4c(C(C)(C)C(=O)OC)ccc2-3)c1,CCCCCCc1ccc(C2(c3ccc(CCCCCC)cc3)c3cc4c(cc3-c3sc5cc(C=C6C(=O)c7ccccc7C6=C(C#N)C#N)sc5c32)C(c2ccc(CCCCCC)cc2)(c2ccc(CCCCCC)cc2)c2c-4sc3cc(C=C4C(=O)c5ccccc5C4=C(C#N)C#N)sc23)cc1,9.02,-5.56,-3.65,-5.576,-3.916,100.0,,1:1,,inverted,ZnO,MoO3,,
40781,10.1002/adfm.202103534,CCCCC(CC)COC(=O)c1sc2csc(-c3cc4c(-c5ccc(CC(CC)CCCC)s5)c5sccc5c(-c5ccc(CC(CC)CCCC)s5)c4s3)c2c1F,CCCCCCc1ccc(C2(c3ccc(CCCCCC)cc3)c3cc4c(cc3-c3sc(-c5sc(/C=C6\C(=O)c7cc(F)c(F)cc7C6=C(C#N)C#N)cc5OCC(CC)CCCC)cc32)C(c2ccc(CCCCCC)cc2)(c2ccc(CCCCCC)cc2)c2cc(-c3scc(/C=C5/C(=O)c6cc(F)c(F)cc6C5=C(C#N)C#N)c3OCC(CC)CCCC)sc2-4)cc1,10.8,-5.21,-3.6,-5.44,-4.19,,,,,conventional,Ca,PEDOT:PSS,,PDMS
40782,10.1002/adfm.202103534,CCCCC(CC)COC(=O)c1sc2csc(-c3cc4c(-c5ccc(CC(CC)CCCC)s5)c5sccc5c(-c5ccc(CC(CC)CCCC)s5)c4s3)c2c1F,CCCCCCc1ccc(C2(c3ccc(CCCCCC)cc3)c3cc4c(cc3-c3sc(-c5sc(/C=C6\C(=O)c7cc(F)c(F)cc7C6=C(C#N)C#N)cc5OCC(CC)CCCC)cc32)C(c2ccc(CCCCCC)cc2)(c2ccc(CCCCCC)cc2)c2cc(-c3scc(/C=C5/C(=O)c6cc(F)c(F)cc6C5=C(C#N)C#N)c3OCC(CC)CCCC)sc2-4)cc1,10.3,-5.21,-3.6,-5.44,-4.19,,,,5 wt%,conventional,Ca,PEDOT:PSS,,PDMS
40783,10.1002/adfm.202103534,CCCCC(CC)COC(=O)c1sc2csc(-c3cc4c(-c5ccc(CC(CC)CCCC)s5)c5sccc5c(-c5ccc(CC(CC)CCCC)s5)c4s3)c2c1F,CCCCCCc1ccc(C2(c3ccc(CCCCCC)cc3)c3cc4c(cc3-c3sc(-c5sc(/C=C6\C(=O)c7cc(F)c(F)cc7C6=C(C#N)C#N)cc5OCC(CC)CCCC)cc32)C(c2ccc(CCCCCC)cc2)(c2ccc(CCCCCC)cc2)c2cc(-c3scc(/C=C5/C(=O)c6cc(F)c(F)cc6C5=C(C#N)C#N)c3OCC(CC)CCCC)sc2-4)cc1,10.1,-5.21,-3.6,-5.44,-4.19,,,,,,,PEDOT:PSS,,PDMS
40784,10.1002/adfm.202103705,CCCCC(CC)COC(=O)c1sc2csc(-c3cc4c(-c5ccc(CC(CC)CCCC)s5)c5sccc5c(-c5ccc(CC(CC)CCCC)s5)c4s3)c2c1F,CCCCCCc1ccc(C2(c3ccc(CCCCCC)cc3)c3cc4c(cc3-c3sc(-c5sc(/C=C6\C(=O)c7cc(F)c(F)cc7C6=C(C#N)C#N)cc5OCC(CC)CCCC)cc32)C(c2ccc(CCCCCC)cc2)(c2ccc(CCCCCC)cc2)c2cc(-c3scc(/C=C5/C(=O)c6cc(F)c(F)cc6C5=C(C#N)C#N)c3OCC(CC)CCCC)sc2-4)cc1,9.87,-5.21,-3.6,-5.44,-4.19,120.0,,,,conventional,TiOx,PEDOT:PSS,,
40785,10.1002/adfm.202103705,CCCCC(CC)COC(=O)c1sc2csc(-c3cc4c(-c5ccc(CC(CC)CCCC)s5)c5sccc5c(-c5ccc(CC(CC)CCCC)s5)c4s3)c2c1F,CCCCCCc1ccc(C2(c3ccc(CCCCCC)cc3)c3cc4c(cc3-c3sc(-c5sc(/C=C6\C(=O)c7cc(F)c(F)cc7C6=C(C#N)C#N)cc5OCC(CC)CCCC)cc32)C(c2ccc(CCCCCC)cc2)(c2ccc(CCCCCC)cc2)c2cc(-c3scc(/C=C5/C(=O)c6cc(F)c(F)cc6C5=C(C#N)C#N)c3OCC(CC)CCCC)sc2-4)cc1,10.69,-5.21,-3.6,-5.44,-4.19,120.0,,,,conventional,TiOx,PEDOT:PSS,,
40801,10.1002/adfm.202105794,COC(=O)C(C)(C)c1cc(C)cc(-c2sc3c4sc5cc(/C=C6/C(=O)c7cc(F)cc(c7)C(=O)/C6=C\c6cc(C(C)(C)C(=O)OC)c(-c7cc(C)cc(C(C)(C)C(=O)OC)c7)s6)sc5c4c(C(C)(C)C(=O)OC)ccc2-3)c1,CCCCCCC(CCCC)COc1c2sc3c4sc(/C=C5\C(=O)c6cc(F)c(F)cc6C5=C(C#N)C#N)cc4n(CC(CCCC)CCCCCC)c3c2c(OCC(CCCC)CCCCCC)c2sc3c4c(n(CC(CCCC)CCCCCC)c3c12)[SH](/C=C1/C(=O)c2cc(F)c(F)cc2C1=C(C#N)C#N)C=C4,15.0,-5.56,-3.65,,,,,,,inverted,ZnO,MoO3,chloroform,
40802,10.1002/adfm.202105794,COC(=O)C(C)(C)c1cc(C)cc(-c2sc3c4sc5cc(/C=C6/C(=O)c7cc(F)cc(c7)C(=O)/C6=C\c6cc(C(C)(C)C(=O)OC)c(-c7cc(C)cc(C(C)(C)C(=O)OC)c7)s6)sc5c4c(C(C)(C)C(=O)OC)ccc2-3)c1,CCCCCCC(CCCC)COc1c2sc3c4sc(/C=C5\C(=O)c6cc(F)c(F)cc6C5=C(C#N)C#N)cc4n(CC(CCCC)CCCCCC)c3c2c(OCC(CCCC)CCCCCC)c2sc3c4c(n(CC(CCCC)CCCCCC)c3c12)[SH](/C=C1/C(=O)c2cc(F)c(F)cc2C1=C(C#N)C#N)C=C4,13.3,-5.56,-3.65,,,,,,,inverted,ZnO,MoO3,toluene,
40803,10.1002/adfm.202105794,COC(=O)C(C)(C)c1cc(C)cc(-c2sc3c4sc5cc(/C=C6/C(=O)c7cc(F)cc(c7)C(=O)/C6=C\c6cc(C(C)(C)C(=O)OC)c(-c7cc(C)cc(C(C)(C)C(=O)OC)c7)s6)sc5c4c(C(C)(C)C(=O)OC)ccc2-3)c1,CCCCCCC(CCCC)COc1c2sc3c4sc(/C=C5\C(=O)c6cc(F)c(F)cc6C5=C(C#N)C#N)cc4n(CC(CCCC)CCCCCC)c3c2c(OCC(CCCC)CCCCCC)c2sc3c4c(n(CC(CCCC)CCCCCC)c3c12)[SH](/C=C1/C(=O)c2cc(F)c(F)cc2C1=C(C#N)C#N)C=C4,15.2,-5.56,-3.65,,,,,,,inverted,ZnO,MoO3,toluene,
40815,10.1002/adfm.202107567,COC(=O)C(C)(C)c1cc(C)cc(-c2sc3c4sc5cc(/C=C6/C(=O)c7cc(F)cc(c7)C(=O)/C6=C\c6cc(C(C)(C)C(=O)OC)c(-c7cc(C)cc(C(C)(C)C(=O)OC)c7)s6)sc5c4c(C(C)(C)C(=O)OC)ccc2-3)c1,CCCCCCCCCCCc1c(/C=C2\C(=O)c3cc(F)c(F)cc3C2=C(C#N)C#N)sc2c1sc1c3c4nsnc4c4c5sc6c(CCCCCCCCCCC)c(/C=C7\C(=O)c8cc(F)c(F)cc8C7=C(C#N)C#N)sc6c5n(CC(CCCC)CCCCCC)c4c3n(CC(CCCC)CCCCCC)c21,16.5,-5.56,-3.65,-5.65,-4.1,,,,,conventional,PDINN,PEDOT:PSS,chloroform,
40816,10.1002/adfm.202107567,COC(=O)C(C)(C)c1cc(C)cc(-c2sc3c4sc5cc(/C=C6/C(=O)c7cc(F)cc(c7)C(=O)/C6=C\c6cc(C(C)(C)C(=O)OC)c(-c7cc(C)cc(C(C)(C)C(=O)OC)c7)s6)sc5c4c(C(C)(C)C(=O)OC)ccc2-3)c1,CCCCCCCCCCCc1c(/C=C2\C(=O)c3cc(F)c(F)cc3C2=C(C#N)C#N)sc2c1sc1c3c4nsnc4c4c5sc6c(CCCCCCCCCCC)c(/C=C7\C(=O)c8cc(F)c(F)cc8C7=C(C#N)C#N)sc6c5n(CC(CCCC)CCCCCC)c4c3n(CC(CCCC)CCCCCC)c21,15.6,-5.56,-3.65,-5.65,-4.1,,,,,,,,,
40817,10.1002/adfm.202107567,COC(=O)C(C)(C)c1cc(C)cc(-c2sc3c4sc5cc(/C=C6/C(=O)c7cc(F)cc(c7)C(=O)/C6=C\c6cc(C(C)(C)C(=O)OC)c(-c7cc(C)cc(C(C)(C)C(=O)OC)c7)s6)sc5c4c(C(C)(C)C(=O)OC)ccc2-3)c1,CCCCCCCCCCCc1c(/C=C2\C(=O)c3cc(F)c(F)cc3C2=C(C#N)C#N)sc2c1sc1c3c4nsnc4c4c5sc6c(CCCCCCCCCCC)c(/C=C7\C(=O)c8cc(F)c(F)cc8C7=C(C#N)C#N)sc6c5n(CC(CCCC)CCCCCC)c4c3n(CC(CCCC)CCCCCC)c21,16.0,-5.56,-3.65,-5.65,-4.1,,,,,,,,,
40820,10.1002/adfm.202107934,CCCCCCC(CCCC)Cc1csc(-c2cc3c4nsnc4c4cc(-c5cc(CC(CCCC)CCCCCC)c(-c6cc7c(-c8cc(F)c(CC(CC)CCCC)s8)c8sccc8c(-c8cc(F)c(CC(CC)CCCC)s8)c7s6)s5)sc4c3s2)c1,CCCCCCCCCCCc1c(/C=C2\C(=O)c3cc(F)c(F)cc3C2=C(C#N)C#N)sc2c1sc1c3c4nsnc4c4c5sc6c(CCCCCCCCCCC)c(/C=C7\C(=O)c8cc(F)c(F)cc8C7=C(C#N)C#N)sc6c5n(CCC(CC)CCCC)c4c3n(CCC(CC)CCCC)c21,17.46,-5.51,-2.77,-5.64,-3.86,,,1.1:1.6,,conventional,PDIN,PEDOT:PSS,,
40821,10.1002/adfm.202107934,CCCCCCC(CCCC)Cc1csc(-c2cc3c4nsnc4c4cc(-c5cc(CC(CCCC)CCCCCC)c(-c6cc7c(-c8cc(F)c(CC(CC)CCCC)s8)c8sccc8c(-c8cc(F)c(CC(CC)CCCC)s8)c7s6)s5)sc4c3s2)c1,CCCCCCCCCCCc1c(/C=C2\C(=O)c3cc(F)c(F)cc3C2=C(C#N)C#N)sc2c1sc1c3c4nsnc4c4c5sc6c(CCCCCCCCCCC)c(/C=C7\C(=O)c8cc(F)c(F)cc8C7=C(C#N)C#N)sc6c5n(CCC(CC)CCCC)c4c3n(CCC(CC)CCCC)c21,17.04,-5.51,-2.77,-5.64,-3.86,,,0.9:1.6,,conventional,PDIN,PEDOT:PSS,,
40822,10.1002/adfm.202107934,CCCCCCC(CCCC)Cc1csc(-c2cc3c4nsnc4c4cc(-c5cc(CC(CCCC)CCCCCC)c(-c6cc7c(-c8cc(F)c(CC(CC)CCCC)s8)c8sccc8c(-c8cc(F)c(CC(CC)CCCC)s8)c7s6)s5)sc4c3s2)c1,CCCCCCCCCCCc1c(/C=C2\C(=O)c3cc(F)c(F)cc3C2=C(C#N)C#N)sc2c1sc1c3c4nsnc4c4c5sc6c(CCCCCCCCCCC)c(/C=C7\C(=O)c8cc(F)c(F)cc8C7=C(C#N)C#N)sc6c5n(CCC(CC)CCCC)c4c3n(CCC(CC)CCCC)c21,16.18,-5.51,-2.77,-5.64,-3.86,,,0.7:1.6,,conventional,PDIN,PEDOT:PSS,,
40823,10.1002/adfm.202107934,CCCCCCC(CCCC)Cc1csc(-c2cc3c4nsnc4c4cc(-c5cc(CC(CCCC)CCCCCC)c(-c6cc7c(-c8cc(F)c(CC(CC)CCCC)s8)c8sccc8c(-c8cc(F)c(CC(CC)CCCC)s8)c7s6)s5)sc4c3s2)c1,CCCCCCCCCCCc1c(/C=C2\C(=O)c3cc(F)c(F)cc3C2=C(C#N)C#N)sc2c1sc1c3c4nsnc4c4c5sc6c(CCCCCCCCCCC)c(/C=C7\C(=O)c8cc(F)c(F)cc8C7=C(C#N)C#N)sc6c5n(CCC(CC)CCCC)c4c3n(CCC(CC)CCCC)c21,15.07,-5.51,-2.77,-5.64,-3.86,,,0.6:1.6,,conventional,PDIN,PEDOT:PSS,,
40824,10.1002/adfm.202107934,CCCCCCC(CCCC)Cc1csc(-c2cc3c4nsnc4c4cc(-c5cc(CC(CCCC)CCCCCC)c(-c6cc7c(-c8cc(F)c(CC(CC)CCCC)s8)c8sccc8c(-c8cc(F)c(CC(CC)CCCC)s8)c7s6)s5)sc4c3s2)c1,CCCCCCCCCCCc1c(/C=C2\C(=O)c3cc(F)c(F)cc3C2=C(C#N)C#N)sc2c1sc1c3c4nsnc4c4c5sc6c(CCCCCCCCCCC)c(/C=C7\C(=O)c8cc(F)c(F)cc8C7=C(C#N)C#N)sc6c5n(CCC(CC)CCCC)c4c3n(CCC(CC)CCCC)c21,12.91,-5.51,-2.77,-5.64,-3.86,,,0.7:1.6,,conventional,PDIN,PEDOT:PSS,,
40825,10.1002/adfm.202107934,CCCCCCC(CCCC)Cc1csc(-c2cc3c4nsnc4c4cc(-c5cc(CC(CCCC)CCCCCC)c(-c6cc7c(-c8cc(F)c(CC(CC)CCCC)s8)c8sccc8c(-c8cc(F)c(CC(CC)CCCC)s8)c7s6)s5)sc4c3s2)c1,CCCCCCCCCCCc1c(/C=C2\C(=O)c3cc(F)c(F)cc3C2=C(C#N)C#N)sc2c1sc1c3c4nsnc4c4c5sc6c(CCCCCCCCCCC)c(/C=C7\C(=O)c8cc(F)c(F)cc8C7=C(C#N)C#N)sc6c5n(CCC(CC)CCCC)c4c3n(CCC(CC)CCCC)c21,14.39,-5.51,-2.77,-5.64,-3.86,,,0.7:1.6,,conventional,PDIN,PEDOT:PSS,,
40826,10.1002/adfm.202107934,CCCCCCC(CCCC)Cc1csc(-c2cc3c4nsnc4c4cc(-c5cc(CC(CCCC)CCCCCC)c(-c6cc7c(-c8cc(F)c(CC(CC)CCCC)s8)c8sccc8c(-c8cc(F)c(CC(CC)CCCC)s8)c7s6)s5)sc4c3s2)c1,CCCCCCCCCCCc1c(/C=C2\C(=O)c3cc(F)c(F)cc3C2=C(C#N)C#N)sc2c1sc1c3c4nsnc4c4c5sc6c(CCCCCCCCCCC)c(/C=C7\C(=O)c8cc(F)c(F)cc8C7=C(C#N)C#N)sc6c5n(CCC(CC)CCCC)c4c3n(CCC(CC)CCCC)c21,15.37,-5.51,-2.77,-5.64,-3.86,,,0.7:1.6,,conventional,PDIN,PEDOT:PSS,,
40827,10.1002/adfm.202108026,CCCCCCCCCN1C(=O)c2csc(-c3sc(-c4sc(-c5cc6c(-c7ccc(CC(CC)CCCC)s7)c7sccc7c(-c7ccc(CC(CC)CCCC)s7)c6s5)c5c4C(=O)N(CCCCCCCCC)C5=O)c(CCCCCC)c3CCCCCC)c2C1=O,CCCCCCc1ccc(C2(c3ccc(CCCCCC)cc3)c3cc4c(cc3-c3sc5cc(/C=C6\C(=O)c7cc(F)c(F)cc7C6=C(C#N)C#N)sc5c32)C(c2ccc(CCCCCC)cc2)(c2ccc(CCCCCC)cc2)c2c-4sc3cc(/C=C4\C(=O)c5cc(F)c(F)cc5C4=C(C#N)C#N)sc23)cc1,11.09,,,-5.66,-4.14,90.0,,,,inverted,ZnO,MoO3,,
40833,10.1002/adfm.202108614,COC(=O)C(C)(C)c1cc(C)cc(-c2sc3c4sc5cc(/C=C6/C(=O)c7cc(F)cc(c7)C(=O)/C6=C\c6cc(C(C)(C)C(=O)OC)c(-c7cc(C)cc(C(C)(C)C(=O)OC)c7)s6)sc5c4c(C(C)(C)C(=O)OC)ccc2-3)c1,CCc1c(/C=C2\C(=O)c3cc4cc(Br)sc4cc3C2=C(C#N)C#N)sc2c1sc1c3c4nsnc4c4c5sc6c(CC)c(/C=C7\C(=O)c8cc9cc(Br)sc9cc8C7=C(C#N)C#N)sc6c5n(CC)c4c3n(CC)c21,14.46,-5.56,-3.65,-5.54,-3.88,,90.0,1:1.2,,conventional,PFN-Br,PEDOT:PSS,,DIO
40836,10.1002/adfm.202108614,CCCCC(CC)Cc1ccc(-c2c3cc(-c4ccc(-c5sc(-c6cccs6)c6c5C(=O)c5c(CC(CC)CCCC)sc(CC(CC)CCCC)c5C6=O)s4)sc3c(-c3ccc(CC(CC)CCCC)s3)c3ccsc23)s1,CCc1c(/C=C2\C(=O)c3cc4cc(Br)sc4cc3C2=C(C#N)C#N)sc2c1sc1c3c4nsnc4c4c5sc6c(CC)c(/C=C7\C(=O)c8cc9cc(Br)sc9cc8C7=C(C#N)C#N)sc6c5n(CC)c4c3n(CC)c21,15.22,-5.33,-3.48,-5.54,-3.88,,90.0,1:1.2,,conventional,PFN-Br,PEDOT:PSS,,DIO
40863,10.1002/adfm.202109735,COC(=O)C(C)(C)c1cc(C)cc(-c2sc3c4sc5cc(/C=C6/C(=O)c7cc(F)cc(c7)C(=O)/C6=C\c6cc(C(C)(C)C(=O)OC)c(-c7cc(C)cc(C(C)(C)C(=O)OC)c7)s6)sc5c4c(C(C)(C)C(=O)OC)ccc2-3)c1,CCCCCCC(CCCC)COc1c2sc3c4sc(/C=C5\C(=O)c6cc(F)c(F)cc6C5=C(C#N)C#N)cc4n(CC(CCCC)CCCCCC)c3c2c(OCC(CCCC)CCCCCC)c2sc3c4c(n(CC(CCCC)CCCCCC)c3c12)[SH](/C=C1/C(=O)c2cc(F)c(F)cc2C1=C(C#N)C#N)C=C4,16.46,-5.56,-3.65,,,,,,,,,,,
40864,10.1002/adfm.202109735,COC(=O)C(C)(C)c1cc(C)cc(-c2sc3c4sc5cc(/C=C6/C(=O)c7cc(F)cc(c7)C(=O)/C6=C\c6cc(C(C)(C)C(=O)OC)c(-c7cc(C)cc(C(C)(C)C(=O)OC)c7)s6)sc5c4c(C(C)(C)C(=O)OC)ccc2-3)c1,CCCCCCC(CCCC)COc1c2sc3c4sc(/C=C5\C(=O)c6cc(F)c(F)cc6C5=C(C#N)C#N)cc4n(CC(CCCC)CCCCCC)c3c2c(OCC(CCCC)CCCCCC)c2sc3c4c(n(CC(CCCC)CCCCCC)c3c12)[SH](/C=C1/C(=O)c2cc(F)c(F)cc2C1=C(C#N)C#N)C=C4,17.93,-5.56,-3.65,,,,,,,,,,,
40867,10.1002/adfm.202110209,COC(=O)C(C)(C)c1cc(C)cc(-c2sc3c4sc5cc(/C=C6/C(=O)c7cc(F)cc(c7)C(=O)/C6=C\c6cc(C(C)(C)C(=O)OC)c(-c7cc(C)cc(C(C)(C)C(=O)OC)c7)s6)sc5c4c(C(C)(C)C(=O)OC)ccc2-3)c1,CCCCCCCCCCCc1c(/C=C2\C(=O)c3cc(F)c(F)cc3C2=C(C#N)C#N)sc2c1sc1c3c4nsnc4c4c5sc6c(CCCCCCCCCCC)c(/C=C7\C(=O)c8cc(F)c(F)cc8C7=C(C#N)C#N)sc6c5n(CC(CC)CCCC)c4c3n(CC(CC)CCCC)c21,15.47,-5.56,-3.65,-5.65,-4.09,,,,,,PEI-Zn,MoO3,chloroform,
40868,10.1002/adfm.202110209,COC(=O)C(C)(C)c1cc(C)cc(-c2sc3c4sc5cc(/C=C6/C(=O)c7cc(F)cc(c7)C(=O)/C6=C\c6cc(C(C)(C)C(=O)OC)c(-c7cc(C)cc(C(C)(C)C(=O)OC)c7)s6)sc5c4c(C(C)(C)C(=O)OC)ccc2-3)c1,CCCCCCCCCCCc1c(/C=C2\C(=O)c3cc(F)c(F)cc3C2=C(C#N)C#N)sc2c1sc1c3c4nsnc4c4c5sc6c(CCCCCCCCCCC)c(/C=C7\C(=O)c8cc(F)c(F)cc8C7=C(C#N)C#N)sc6c5n(CC(CC)CCCC)c4c3n(CC(CC)CCCC)c21,12.85,-5.56,-3.65,-5.65,-4.09,,,,,,PEI-Zn,MoO3,chloroform:chlorobenzene (80:20),
40869,10.1002/adfm.202110209,COC(=O)C(C)(C)c1cc(C)cc(-c2sc3c4sc5cc(/C=C6/C(=O)c7cc(F)cc(c7)C(=O)/C6=C\c6cc(C(C)(C)C(=O)OC)c(-c7cc(C)cc(C(C)(C)C(=O)OC)c7)s6)sc5c4c(C(C)(C)C(=O)OC)ccc2-3)c1,CCCCCCCCCCCc1c(/C=C2\C(=O)c3cc(F)c(F)cc3C2=C(C#N)C#N)sc2c1sc1c3c4nsnc4c4c5sc6c(CCCCCCCCCCC)c(/C=C7\C(=O)c8cc(F)c(F)cc8C7=C(C#N)C#N)sc6c5n(CC(CC)CCCC)c4c3n(CC(CC)CCCC)c21,12.58,-5.56,-3.65,-5.65,-4.09,,,,,,PEI-Zn,MoO3,chloroform:chlorobenzene (40:60),
40870,10.1002/adfm.202110209,COC(=O)C(C)(C)c1cc(C)cc(-c2sc3c4sc5cc(/C=C6/C(=O)c7cc(F)cc(c7)C(=O)/C6=C\c6cc(C(C)(C)C(=O)OC)c(-c7cc(C)cc(C(C)(C)C(=O)OC)c7)s6)sc5c4c(C(C)(C)C(=O)OC)ccc2-3)c1,CCCCCCCCCCCc1c(/C=C2\C(=O)c3cc(F)c(F)cc3C2=C(C#N)C#N)sc2c1sc1c3c4nsnc4c4c5sc6c(CCCCCCCCCCC)c(/C=C7\C(=O)c8cc(F)c(F)cc8C7=C(C#N)C#N)sc6c5n(CC(CC)CCCC)c4c3n(CC(CC)CCCC)c21,12.3,-5.56,-3.65,-5.65,-4.09,,,,,,PEI-Zn,MoO3,chloroform:chlorobenzene (20:80),
40871,10.1002/adfm.202110209,COC(=O)C(C)(C)c1cc(C)cc(-c2sc3c4sc5cc(/C=C6/C(=O)c7cc(F)cc(c7)C(=O)/C6=C\c6cc(C(C)(C)C(=O)OC)c(-c7cc(C)cc(C(C)(C)C(=O)OC)c7)s6)sc5c4c(C(C)(C)C(=O)OC)ccc2-3)c1,CCCCCCCCCCCc1c(/C=C2\C(=O)c3cc(F)c(F)cc3C2=C(C#N)C#N)sc2c1sc1c3c4nsnc4c4c5sc6c(CCCCCCCCCCC)c(/C=C7\C(=O)c8cc(F)c(F)cc8C7=C(C#N)C#N)sc6c5n(CC(CC)CCCC)c4c3n(CC(CC)CCCC)c21,12.07,-5.56,-3.65,-5.65,-4.09,,,,,,PEI-Zn,MoO3,chlorobenzene,
40872,10.1002/adfm.202110209,COC(=O)C(C)(C)c1cc(C)cc(-c2sc3c4sc5cc(/C=C6/C(=O)c7cc(F)cc(c7)C(=O)/C6=C\c6cc(C(C)(C)C(=O)OC)c(-c7cc(C)cc(C(C)(C)C(=O)OC)c7)s6)sc5c4c(C(C)(C)C(=O)OC)ccc2-3)c1,CCCCCCCCCCCOc1c(/C=C2\C(=O)c3cc(F)c(F)cc3C2=C(C#N)C#N)sc2c1sc1c3c4nsnc4c4c5sc6c(CCCCCCCCCCC)c(/C=C7\C(=O)c8cc(F)c(F)cc8C7=C(C#N)C#N)sc6c5n(CC)c4c3n(CC)c21,14.82,-5.56,-3.65,-5.71,-3.84,,,,,,PEI-Zn,MoO3,chloroform,
40873,10.1002/adfm.202110209,COC(=O)C(C)(C)c1cc(C)cc(-c2sc3c4sc5cc(/C=C6/C(=O)c7cc(F)cc(c7)C(=O)/C6=C\c6cc(C(C)(C)C(=O)OC)c(-c7cc(C)cc(C(C)(C)C(=O)OC)c7)s6)sc5c4c(C(C)(C)C(=O)OC)ccc2-3)c1,CCCCCCCCCCCOc1c(/C=C2\C(=O)c3cc(F)c(F)cc3C2=C(C#N)C#N)sc2c1sc1c3c4nsnc4c4c5sc6c(CCCCCCCCCCC)c(/C=C7\C(=O)c8cc(F)c(F)cc8C7=C(C#N)C#N)sc6c5n(CC)c4c3n(CC)c21,12.75,-5.56,-3.65,-5.71,-3.84,,,,,,PEI-Zn,MoO3,chloroform:chlorobenzene (80:20),
40874,10.1002/adfm.202110209,COC(=O)C(C)(C)c1cc(C)cc(-c2sc3c4sc5cc(/C=C6/C(=O)c7cc(F)cc(c7)C(=O)/C6=C\c6cc(C(C)(C)C(=O)OC)c(-c7cc(C)cc(C(C)(C)C(=O)OC)c7)s6)sc5c4c(C(C)(C)C(=O)OC)ccc2-3)c1,CCCCCCCCCCCOc1c(/C=C2\C(=O)c3cc(F)c(F)cc3C2=C(C#N)C#N)sc2c1sc1c3c4nsnc4c4c5sc6c(CCCCCCCCCCC)c(/C=C7\C(=O)c8cc(F)c(F)cc8C7=C(C#N)C#N)sc6c5n(CC)c4c3n(CC)c21,11.54,-5.56,-3.65,-5.71,-3.84,,,,,,PEI-Zn,MoO3,chloroform:chlorobenzene (40:60),
40875,10.1002/adfm.202110209,COC(=O)C(C)(C)c1cc(C)cc(-c2sc3c4sc5cc(/C=C6/C(=O)c7cc(F)cc(c7)C(=O)/C6=C\c6cc(C(C)(C)C(=O)OC)c(-c7cc(C)cc(C(C)(C)C(=O)OC)c7)s6)sc5c4c(C(C)(C)C(=O)OC)ccc2-3)c1,CCCCCCCCCCCOc1c(/C=C2\C(=O)c3cc(F)c(F)cc3C2=C(C#N)C#N)sc2c1sc1c3c4nsnc4c4c5sc6c(CCCCCCCCCCC)c(/C=C7\C(=O)c8cc(F)c(F)cc8C7=C(C#N)C#N)sc6c5n(CC)c4c3n(CC)c21,10.71,-5.56,-3.65,-5.71,-3.84,,,,,,PEI-Zn,MoO3,chloroform:chlorobenzene (20:80),
40876,10.1002/adfm.202110209,COC(=O)C(C)(C)c1cc(C)cc(-c2sc3c4sc5cc(/C=C6/C(=O)c7cc(F)cc(c7)C(=O)/C6=C\c6cc(C(C)(C)C(=O)OC)c(-c7cc(C)cc(C(C)(C)C(=O)OC)c7)s6)sc5c4c(C(C)(C)C(=O)OC)ccc2-3)c1,CCCCCCCCCCCOc1c(/C=C2\C(=O)c3cc(F)c(F)cc3C2=C(C#N)C#N)sc2c1sc1c3c4nsnc4c4c5sc6c(CCCCCCCCCCC)c(/C=C7\C(=O)c8cc(F)c(F)cc8C7=C(C#N)C#N)sc6c5n(CC)c4c3n(CC)c21,8.08,-5.56,-3.65,-5.71,-3.84,,,,,,PEI-Zn,MoO3,chlorobenzene,
40877,10.1002/adfm.202110209,COC(=O)C(C)(C)c1cc(C)cc(-c2sc3c4sc5cc(/C=C6/C(=O)c7cc(F)cc(c7)C(=O)/C6=C\c6cc(C(C)(C)C(=O)OC)c(-c7cc(C)cc(C(C)(C)C(=O)OC)c7)s6)sc5c4c(C(C)(C)C(=O)OC)ccc2-3)c1,CCCCCCCCCCCc1c(/C=C2\C(=O)c3cc(Cl)c(Cl)cc3C2=C(C#N)C#N)sc2c1Cc1c-2n(CC(CCCC)CCCCCC)c2c1c1nsnc1c1c3c(n(CC(CCCC)CCCCCC)c12)-c1sc(/C=C2\C(=O)c4cc(Cl)c(Cl)cc4C2=C(C#N)C#N)c(CCCCCCCCCCC)c1C3,15.85,-5.56,-3.65,-5.62,-4.05,,,,,,PEI-Zn,MoO3,chloroform,
40878,10.1002/adfm.202110209,COC(=O)C(C)(C)c1cc(C)cc(-c2sc3c4sc5cc(/C=C6/C(=O)c7cc(F)cc(c7)C(=O)/C6=C\c6cc(C(C)(C)C(=O)OC)c(-c7cc(C)cc(C(C)(C)C(=O)OC)c7)s6)sc5c4c(C(C)(C)C(=O)OC)ccc2-3)c1,CCCCCCCCCCCc1c(/C=C2\C(=O)c3cc(Cl)c(Cl)cc3C2=C(C#N)C#N)sc2c1Cc1c-2n(CC(CCCC)CCCCCC)c2c1c1nsnc1c1c3c(n(CC(CCCC)CCCCCC)c12)-c1sc(/C=C2\C(=O)c4cc(Cl)c(Cl)cc4C2=C(C#N)C#N)c(CCCCCCCCCCC)c1C3,16.09,-5.56,-3.65,-5.62,-4.05,,,,,,PEI-Zn,MoO3,chloroform:chlorobenzene (80:20),
40879,10.1002/adfm.202110209,COC(=O)C(C)(C)c1cc(C)cc(-c2sc3c4sc5cc(/C=C6/C(=O)c7cc(F)cc(c7)C(=O)/C6=C\c6cc(C(C)(C)C(=O)OC)c(-c7cc(C)cc(C(C)(C)C(=O)OC)c7)s6)sc5c4c(C(C)(C)C(=O)OC)ccc2-3)c1,CCCCCCCCCCCc1c(/C=C2\C(=O)c3cc(Cl)c(Cl)cc3C2=C(C#N)C#N)sc2c1Cc1c-2n(CC(CCCC)CCCCCC)c2c1c1nsnc1c1c3c(n(CC(CCCC)CCCCCC)c12)-c1sc(/C=C2\C(=O)c4cc(Cl)c(Cl)cc4C2=C(C#N)C#N)c(CCCCCCCCCCC)c1C3,15.93,-5.56,-3.65,-5.62,-4.05,,,,,,PEI-Zn,MoO3,chloroform:chlorobenzene (40:60),
40880,10.1002/adfm.202110209,COC(=O)C(C)(C)c1cc(C)cc(-c2sc3c4sc5cc(/C=C6/C(=O)c7cc(F)cc(c7)C(=O)/C6=C\c6cc(C(C)(C)C(=O)OC)c(-c7cc(C)cc(C(C)(C)C(=O)OC)c7)s6)sc5c4c(C(C)(C)C(=O)OC)ccc2-3)c1,CCCCCCCCCCCc1c(/C=C2\C(=O)c3cc(Cl)c(Cl)cc3C2=C(C#N)C#N)sc2c1Cc1c-2n(CC(CCCC)CCCCCC)c2c1c1nsnc1c1c3c(n(CC(CCCC)CCCCCC)c12)-c1sc(/C=C2\C(=O)c4cc(Cl)c(Cl)cc4C2=C(C#N)C#N)c(CCCCCCCCCCC)c1C3,15.7,-5.56,-3.65,-5.62,-4.05,,,,,,PEI-Zn,MoO3,chloroform:chlorobenzene (20:80),
40881,10.1002/adfm.202110209,COC(=O)C(C)(C)c1cc(C)cc(-c2sc3c4sc5cc(/C=C6/C(=O)c7cc(F)cc(c7)C(=O)/C6=C\c6cc(C(C)(C)C(=O)OC)c(-c7cc(C)cc(C(C)(C)C(=O)OC)c7)s6)sc5c4c(C(C)(C)C(=O)OC)ccc2-3)c1,CCCCCCCCCCCc1c(/C=C2\C(=O)c3cc(Cl)c(Cl)cc3C2=C(C#N)C#N)sc2c1Cc1c-2n(CC(CCCC)CCCCCC)c2c1c1nsnc1c1c3c(n(CC(CCCC)CCCCCC)c12)-c1sc(/C=C2\C(=O)c4cc(Cl)c(Cl)cc4C2=C(C#N)C#N)c(CCCCCCCCCCC)c1C3,15.72,-5.56,-3.65,-5.62,-4.05,,,,,,PEI-Zn,MoO3,chlorobenzene,
40882,10.1002/adfm.202110209,COC(=O)C(C)(C)c1cc(C)cc(-c2sc3c4sc5cc(/C=C6/C(=O)c7cc(F)cc(c7)C(=O)/C6=C\c6cc(C(C)(C)C(=O)OC)c(-c7cc(C)cc(C(C)(C)C(=O)OC)c7)s6)sc5c4c(C(C)(C)C(=O)OC)ccc2-3)c1,CCCCCCCCCCCc1c(/C=C2\C(=O)c3cc(F)c(F)cc3C2=C(C#N)C#N)sc2c1sc1c3c4nsnc4c4c5sc6c(CCCCCCCCCCC)c(/C=C7\C(=O)c8cc(F)c(F)cc8C7=C(C#N)C#N)sc6c5n(C[C@H](CCCC)CCCCCC)c4c3n(CC(CCCC)CCCCCC)c21,15.0,-5.56,-3.65,,,,,,,,PEI-Zn,MoO3,chloroform,
40883,10.1002/adfm.202110209,COC(=O)C(C)(C)c1cc(C)cc(-c2sc3c4sc5cc(/C=C6/C(=O)c7cc(F)cc(c7)C(=O)/C6=C\c6cc(C(C)(C)C(=O)OC)c(-c7cc(C)cc(C(C)(C)C(=O)OC)c7)s6)sc5c4c(C(C)(C)C(=O)OC)ccc2-3)c1,CCCCCCCCCCCc1c(/C=C2\C(=O)c3cc(F)c(F)cc3C2=C(C#N)C#N)sc2c1sc1c3c4nsnc4c4c5sc6c(CCCCCCCCCCC)c(/C=C7\C(=O)c8cc(F)c(F)cc8C7=C(C#N)C#N)sc6c5n(C[C@H](CCCC)CCCCCC)c4c3n(CC(CCCC)CCCCCC)c21,14.92,-5.56,-3.65,,,,,,,,PEI-Zn,MoO3,chloroform:chlorobenzene (80:20),
40884,10.1002/adfm.202110209,COC(=O)C(C)(C)c1cc(C)cc(-c2sc3c4sc5cc(/C=C6/C(=O)c7cc(F)cc(c7)C(=O)/C6=C\c6cc(C(C)(C)C(=O)OC)c(-c7cc(C)cc(C(C)(C)C(=O)OC)c7)s6)sc5c4c(C(C)(C)C(=O)OC)ccc2-3)c1,CCCCCCCCCCCc1c(/C=C2\C(=O)c3cc(F)c(F)cc3C2=C(C#N)C#N)sc2c1sc1c3c4nsnc4c4c5sc6c(CCCCCCCCCCC)c(/C=C7\C(=O)c8cc(F)c(F)cc8C7=C(C#N)C#N)sc6c5n(C[C@H](CCCC)CCCCCC)c4c3n(CC(CCCC)CCCCCC)c21,15.15,-5.56,-3.65,,,,,,,,PEI-Zn,MoO3,chloroform:chlorobenzene (40:60),
40885,10.1002/adfm.202110209,COC(=O)C(C)(C)c1cc(C)cc(-c2sc3c4sc5cc(/C=C6/C(=O)c7cc(F)cc(c7)C(=O)/C6=C\c6cc(C(C)(C)C(=O)OC)c(-c7cc(C)cc(C(C)(C)C(=O)OC)c7)s6)sc5c4c(C(C)(C)C(=O)OC)ccc2-3)c1,CCCCCCCCCCCc1c(/C=C2\C(=O)c3cc(F)c(F)cc3C2=C(C#N)C#N)sc2c1sc1c3c4nsnc4c4c5sc6c(CCCCCCCCCCC)c(/C=C7\C(=O)c8cc(F)c(F)cc8C7=C(C#N)C#N)sc6c5n(C[C@H](CCCC)CCCCCC)c4c3n(CC(CCCC)CCCCCC)c21,15.21,-5.56,-3.65,,,,,,,,PEI-Zn,MoO3,chloroform:chlorobenzene (20:80),
40886,10.1002/adfm.202110209,COC(=O)C(C)(C)c1cc(C)cc(-c2sc3c4sc5cc(/C=C6/C(=O)c7cc(F)cc(c7)C(=O)/C6=C\c6cc(C(C)(C)C(=O)OC)c(-c7cc(C)cc(C(C)(C)C(=O)OC)c7)s6)sc5c4c(C(C)(C)C(=O)OC)ccc2-3)c1,CCCCCCCCCCCc1c(/C=C2\C(=O)c3cc(F)c(F)cc3C2=C(C#N)C#N)sc2c1sc1c3c4nsnc4c4c5sc6c(CCCCCCCCCCC)c(/C=C7\C(=O)c8cc(F)c(F)cc8C7=C(C#N)C#N)sc6c5n(C[C@H](CCCC)CCCCCC)c4c3n(CC(CCCC)CCCCCC)c21,15.01,-5.56,-3.65,,,,,,,,PEI-Zn,MoO3,chlorobenzene,
40887,10.1002/adfm.202110209,COC(=O)C(C)(C)c1cc(C)cc(-c2sc3c4sc5cc(/C=C6/C(=O)c7cc(F)cc(c7)C(=O)/C6=C\c6cc(C(C)(C)C(=O)OC)c(-c7cc(C)cc(C(C)(C)C(=O)OC)c7)s6)sc5c4c(C(C)(C)C(=O)OC)ccc2-3)c1,CCCCCCCCCc1c(C=C2C(=O)c3cc(Cl)c(Cl)cc3C2=C(C#N)C#N)sc2c1sc1c3c4nsnc4c4c5sc6c(CCCCCCCCC)c(C=C7C(=O)c8cc(Cl)c(Cl)cc8C7=C(C#N)C#N)sc6c5n(CC(CCCC)CCCCCC)c4c3n(CC(CCCC)CCCCCC)c21,16.05,-5.56,-3.65,-5.68,-3.9,,,,,,PEI-Zn,MoO3,chloroform,
40888,10.1002/adfm.202110209,COC(=O)C(C)(C)c1cc(C)cc(-c2sc3c4sc5cc(/C=C6/C(=O)c7cc(F)cc(c7)C(=O)/C6=C\c6cc(C(C)(C)C(=O)OC)c(-c7cc(C)cc(C(C)(C)C(=O)OC)c7)s6)sc5c4c(C(C)(C)C(=O)OC)ccc2-3)c1,CCCCCCCCCc1c(C=C2C(=O)c3cc(Cl)c(Cl)cc3C2=C(C#N)C#N)sc2c1sc1c3c4nsnc4c4c5sc6c(CCCCCCCCC)c(C=C7C(=O)c8cc(Cl)c(Cl)cc8C7=C(C#N)C#N)sc6c5n(CC(CCCC)CCCCCC)c4c3n(CC(CCCC)CCCCCC)c21,16.13,-5.56,-3.65,-5.68,-3.9,,,,,,PEI-Zn,MoO3,chloroform:chlorobenzene (80:20),
40889,10.1002/adfm.202110209,COC(=O)C(C)(C)c1cc(C)cc(-c2sc3c4sc5cc(/C=C6/C(=O)c7cc(F)cc(c7)C(=O)/C6=C\c6cc(C(C)(C)C(=O)OC)c(-c7cc(C)cc(C(C)(C)C(=O)OC)c7)s6)sc5c4c(C(C)(C)C(=O)OC)ccc2-3)c1,CCCCCCCCCc1c(C=C2C(=O)c3cc(Cl)c(Cl)cc3C2=C(C#N)C#N)sc2c1sc1c3c4nsnc4c4c5sc6c(CCCCCCCCC)c(C=C7C(=O)c8cc(Cl)c(Cl)cc8C7=C(C#N)C#N)sc6c5n(CC(CCCC)CCCCCC)c4c3n(CC(CCCC)CCCCCC)c21,16.1,-5.56,-3.65,-5.68,-3.9,,,,,,PEI-Zn,MoO3,chloroform:chlorobenzene (40:60),
40890,10.1002/adfm.202110209,COC(=O)C(C)(C)c1cc(C)cc(-c2sc3c4sc5cc(/C=C6/C(=O)c7cc(F)cc(c7)C(=O)/C6=C\c6cc(C(C)(C)C(=O)OC)c(-c7cc(C)cc(C(C)(C)C(=O)OC)c7)s6)sc5c4c(C(C)(C)C(=O)OC)ccc2-3)c1,CCCCCCCCCc1c(C=C2C(=O)c3cc(Cl)c(Cl)cc3C2=C(C#N)C#N)sc2c1sc1c3c4nsnc4c4c5sc6c(CCCCCCCCC)c(C=C7C(=O)c8cc(Cl)c(Cl)cc8C7=C(C#N)C#N)sc6c5n(CC(CCCC)CCCCCC)c4c3n(CC(CCCC)CCCCCC)c21,16.19,-5.56,-3.65,-5.68,-3.9,,,,,,PEI-Zn,MoO3,chloroform:chlorobenzene (20:80),
40891,10.1002/adfm.202110209,COC(=O)C(C)(C)c1cc(C)cc(-c2sc3c4sc5cc(/C=C6/C(=O)c7cc(F)cc(c7)C(=O)/C6=C\c6cc(C(C)(C)C(=O)OC)c(-c7cc(C)cc(C(C)(C)C(=O)OC)c7)s6)sc5c4c(C(C)(C)C(=O)OC)ccc2-3)c1,CCCCCCCCCc1c(C=C2C(=O)c3cc(Cl)c(Cl)cc3C2=C(C#N)C#N)sc2c1sc1c3c4nsnc4c4c5sc6c(CCCCCCCCC)c(C=C7C(=O)c8cc(Cl)c(Cl)cc8C7=C(C#N)C#N)sc6c5n(CC(CCCC)CCCCCC)c4c3n(CC(CCCC)CCCCCC)c21,16.33,-5.56,-3.65,-5.68,-3.9,,,,,,PEI-Zn,MoO3,chlorobenzene,
40892,10.1002/adfm.202110209,CCCCCCC(CCCC)Cc1csc(-c2cc3c4nsnc4c4cc(-c5cc(CC(CCCC)CCCCCC)c(-c6cc7c(-c8cc(F)c(CC(CC)CCCC)s8)c8sccc8c(-c8cc(F)c(CC(CC)CCCC)s8)c7s6)s5)sc4c3s2)c1,CCCCCCCCCCCc1c(/C=C2\C(=O)c3cc(F)c(F)cc3C2=C(C#N)C#N)sc2c1sc1c3c4nsnc4c4c5sc6c(CCCCCCCCCCC)c(/C=C7\C(=O)c8cc(F)c(F)cc8C7=C(C#N)C#N)sc6c5n(CC(CC)CCCC)c4c3n(CC(CC)CCCC)c21,17.03,-5.51,-2.77,-5.65,-4.09,,,,,,PEI-Zn,MoO3,chloroform,
