Repository: JiYiqaq/PCE-KA-GNN

# Data directory

- `raw/Active_Database.csv` is the immutable source dataset bundled under CC BY 4.0. Do not overwrite it with processed data.
- `processed/` is created and populated by the training pipeline. Generated `.pt` and `.pth` caches are intentionally ignored by Git because they can exceed GitHub's normal single-file limit.

See `../DATA_LICENSE.md` for provenance, license and checksum information.

File: data/processed/device_records.csv (part 32 of 250)
record_id,doi,donor_smiles,acceptor_smiles,pce,homo_d,lumo_d,homo_a,lumo_a,active_layer_thickness,annealing_temp,d_a_ratio,additive_ratio,device_type,etl_canonical,htl_canonical,solvent_canonical,additive_canonical
40893,10.1002/adfm.202110209,CCCCCCC(CCCC)Cc1csc(-c2cc3c4nsnc4c4cc(-c5cc(CC(CCCC)CCCCCC)c(-c6cc7c(-c8cc(F)c(CC(CC)CCCC)s8)c8sccc8c(-c8cc(F)c(CC(CC)CCCC)s8)c7s6)s5)sc4c3s2)c1,CCCCCCCCCCCc1c(/C=C2\C(=O)c3cc(F)c(F)cc3C2=C(C#N)C#N)sc2c1sc1c3c4nsnc4c4c5sc6c(CCCCCCCCCCC)c(/C=C7\C(=O)c8cc(F)c(F)cc8C7=C(C#N)C#N)sc6c5n(CC(CC)CCCC)c4c3n(CC(CC)CCCC)c21,7.94,-5.51,-2.77,-5.65,-4.09,,,,,,PEI-Zn,MoO3,chloroform:chlorobenzene (80:20),
40894,10.1002/adfm.202110209,CCCCCCC(CCCC)Cc1csc(-c2cc3c4nsnc4c4cc(-c5cc(CC(CCCC)CCCCCC)c(-c6cc7c(-c8cc(F)c(CC(CC)CCCC)s8)c8sccc8c(-c8cc(F)c(CC(CC)CCCC)s8)c7s6)s5)sc4c3s2)c1,CCCCCCCCCCCc1c(/C=C2\C(=O)c3cc(F)c(F)cc3C2=C(C#N)C#N)sc2c1sc1c3c4nsnc4c4c5sc6c(CCCCCCCCCCC)c(/C=C7\C(=O)c8cc(F)c(F)cc8C7=C(C#N)C#N)sc6c5n(CC(CC)CCCC)c4c3n(CC(CC)CCCC)c21,4.64,-5.51,-2.77,-5.65,-4.09,,,,,,PEI-Zn,MoO3,chloroform:chlorobenzene (40:60),
40895,10.1002/adfm.202110209,CCCCCCC(CCCC)Cc1csc(-c2cc3c4nsnc4c4cc(-c5cc(CC(CCCC)CCCCCC)c(-c6cc7c(-c8cc(F)c(CC(CC)CCCC)s8)c8sccc8c(-c8cc(F)c(CC(CC)CCCC)s8)c7s6)s5)sc4c3s2)c1,CCCCCCCCCCCc1c(/C=C2\C(=O)c3cc(F)c(F)cc3C2=C(C#N)C#N)sc2c1sc1c3c4nsnc4c4c5sc6c(CCCCCCCCCCC)c(/C=C7\C(=O)c8cc(F)c(F)cc8C7=C(C#N)C#N)sc6c5n(CC(CC)CCCC)c4c3n(CC(CC)CCCC)c21,2.32,-5.51,-2.77,-5.65,-4.09,,,,,,PEI-Zn,MoO3,chloroform:chlorobenzene (20:80),
40896,10.1002/adfm.202110209,CCCCCCC(CCCC)Cc1csc(-c2cc3c4nsnc4c4cc(-c5cc(CC(CCCC)CCCCCC)c(-c6cc7c(-c8cc(F)c(CC(CC)CCCC)s8)c8sccc8c(-c8cc(F)c(CC(CC)CCCC)s8)c7s6)s5)sc4c3s2)c1,CCCCCCCCCCCc1c(/C=C2\C(=O)c3cc(F)c(F)cc3C2=C(C#N)C#N)sc2c1sc1c3c4nsnc4c4c5sc6c(CCCCCCCCCCC)c(/C=C7\C(=O)c8cc(F)c(F)cc8C7=C(C#N)C#N)sc6c5n(CC(CC)CCCC)c4c3n(CC(CC)CCCC)c21,1.76,-5.51,-2.77,-5.65,-4.09,,,,,,PEI-Zn,MoO3,chlorobenzene,
40897,10.1002/adfm.202110209,CCCCCCC(CCCC)Cc1csc(-c2cc3c4nsnc4c4cc(-c5cc(CC(CCCC)CCCCCC)c(-c6cc7c(-c8cc(F)c(CC(CC)CCCC)s8)c8sccc8c(-c8cc(F)c(CC(CC)CCCC)s8)c7s6)s5)sc4c3s2)c1,CCCCCCCCCc1c(C=C2C(=O)c3cc(Cl)c(Cl)cc3C2=C(C#N)C#N)sc2c1sc1c3c4nsnc4c4c5sc6c(CCCCCCCCC)c(C=C7C(=O)c8cc(Cl)c(Cl)cc8C7=C(C#N)C#N)sc6c5n(CC(CCCC)CCCCCC)c4c3n(CC(CCCC)CCCCCC)c21,16.89,-5.51,-2.77,-5.68,-3.9,,,,,,PEI-Zn,MoO3,chloroform,
40898,10.1002/adfm.202110209,CCCCCCC(CCCC)Cc1csc(-c2cc3c4nsnc4c4cc(-c5cc(CC(CCCC)CCCCCC)c(-c6cc7c(-c8cc(F)c(CC(CC)CCCC)s8)c8sccc8c(-c8cc(F)c(CC(CC)CCCC)s8)c7s6)s5)sc4c3s2)c1,CCCCCCCCCc1c(C=C2C(=O)c3cc(Cl)c(Cl)cc3C2=C(C#N)C#N)sc2c1sc1c3c4nsnc4c4c5sc6c(CCCCCCCCC)c(C=C7C(=O)c8cc(Cl)c(Cl)cc8C7=C(C#N)C#N)sc6c5n(CC(CCCC)CCCCCC)c4c3n(CC(CCCC)CCCCCC)c21,16.43,-5.51,-2.77,-5.68,-3.9,,,,,,PEI-Zn,MoO3,chloroform:chlorobenzene (80:20),
40899,10.1002/adfm.202110209,CCCCCCC(CCCC)Cc1csc(-c2cc3c4nsnc4c4cc(-c5cc(CC(CCCC)CCCCCC)c(-c6cc7c(-c8cc(F)c(CC(CC)CCCC)s8)c8sccc8c(-c8cc(F)c(CC(CC)CCCC)s8)c7s6)s5)sc4c3s2)c1,CCCCCCCCCc1c(C=C2C(=O)c3cc(Cl)c(Cl)cc3C2=C(C#N)C#N)sc2c1sc1c3c4nsnc4c4c5sc6c(CCCCCCCCC)c(C=C7C(=O)c8cc(Cl)c(Cl)cc8C7=C(C#N)C#N)sc6c5n(CC(CCCC)CCCCCC)c4c3n(CC(CCCC)CCCCCC)c21,16.21,-5.51,-2.77,-5.68,-3.9,,,,,,PEI-Zn,MoO3,chloroform:chlorobenzene (40:60),
40900,10.1002/adfm.202110209,CCCCCCC(CCCC)Cc1csc(-c2cc3c4nsnc4c4cc(-c5cc(CC(CCCC)CCCCCC)c(-c6cc7c(-c8cc(F)c(CC(CC)CCCC)s8)c8sccc8c(-c8cc(F)c(CC(CC)CCCC)s8)c7s6)s5)sc4c3s2)c1,CCCCCCCCCc1c(C=C2C(=O)c3cc(Cl)c(Cl)cc3C2=C(C#N)C#N)sc2c1sc1c3c4nsnc4c4c5sc6c(CCCCCCCCC)c(C=C7C(=O)c8cc(Cl)c(Cl)cc8C7=C(C#N)C#N)sc6c5n(CC(CCCC)CCCCCC)c4c3n(CC(CCCC)CCCCCC)c21,16.16,-5.51,-2.77,-5.68,-3.9,,,,,,PEI-Zn,MoO3,chloroform:chlorobenzene (20:80),
40901,10.1002/adfm.202110209,CCCCCCC(CCCC)Cc1csc(-c2cc3c4nsnc4c4cc(-c5cc(CC(CCCC)CCCCCC)c(-c6cc7c(-c8cc(F)c(CC(CC)CCCC)s8)c8sccc8c(-c8cc(F)c(CC(CC)CCCC)s8)c7s6)s5)sc4c3s2)c1,CCCCCCCCCc1c(C=C2C(=O)c3cc(Cl)c(Cl)cc3C2=C(C#N)C#N)sc2c1sc1c3c4nsnc4c4c5sc6c(CCCCCCCCC)c(C=C7C(=O)c8cc(Cl)c(Cl)cc8C7=C(C#N)C#N)sc6c5n(CC(CCCC)CCCCCC)c4c3n(CC(CCCC)CCCCCC)c21,16.07,-5.51,-2.77,-5.68,-3.9,,,,,,PEI-Zn,MoO3,chlorobenzene,
40932,10.1002/adfm.202200166,COC(=O)C(C)(C)c1cc(C)cc(-c2sc3c4sc5cc(/C=C6/C(=O)c7cc(F)cc(c7)C(=O)/C6=C\c6cc(C(C)(C)C(=O)OC)c(-c7cc(C)cc(C(C)(C)C(=O)OC)c7)s6)sc5c4c(C(C)(C)C(=O)OC)ccc2-3)c1,CCC1(CC)c2cc3c(cc2-c2sc(/C=C4\C(=O)c5cc(F)c(F)cc5C4=C(C#N)C#N)cc21)C(CC)(CC)c1cc(/C=C2\C(=O)c4cc(F)c(F)cc4C2=C(C#N)C#N)sc1-3,6.4,-5.56,-3.65,-5.75,-4.06,,,1:1,,conventional,PDINO,PEDOT:PSS,chloroform,
40933,10.1002/adfm.202200166,COC(=O)C(C)(C)c1cc(C)cc(-c2sc3c4sc5cc(/C=C6/C(=O)c7cc(F)cc(c7)C(=O)/C6=C\c6cc(C(C)(C)C(=O)OC)c(-c7cc(C)cc(C(C)(C)C(=O)OC)c7)s6)sc5c4c(C(C)(C)C(=O)OC)ccc2-3)c1,CCSc1cc(/C=C2\C(=O)c3cc(F)c(F)cc3C2=C(C#N)C#N)sc1-c1cc2c(s1)-c1cc3c(cc1C2(CC)CC)-c1sc(/C=C2\C(=O)c4cc(F)c(F)cc4C2=C(C#N)C#N)cc1C3(CC)CC,14.3,-5.56,-3.65,-5.59,-4.01,,,1:1.2,,conventional,PDINO,PEDOT:PSS,chloroform,
40945,10.1002/adfm.202200807,COC(=O)C(C)(C)c1cc(C)cc(-c2sc3c4sc5cc(/C=C6/C(=O)c7cc(F)cc(c7)C(=O)/C6=C\c6cc(C(C)(C)C(=O)OC)c(-c7cc(C)cc(C(C)(C)C(=O)OC)c7)s6)sc5c4c(C(C)(C)C(=O)OC)ccc2-3)c1,CCCCCCCCCCCOc1c(/C=C2\C(=O)c3cc(F)c(F)cc3C2=C(C#N)C#N)sc2c1sc1c3c4nsnc4c4c5sc6c(CCCCCCCCCCC)c(/C=C7\C(=O)c8cc(F)c(F)cc8C7=C(C#N)C#N)sc6c5n(CC)c4c3n(CC)c21,10.48,-5.56,-3.65,-5.71,-3.84,,,,,conventional,PDIN,PEDOT:PSS,chlorobenzene,
40946,10.1002/adfm.202201080,COC(=O)C(C)(C)c1cc(C)cc(-c2sc3c4sc5cc(/C=C6/C(=O)c7cc(F)cc(c7)C(=O)/C6=C\c6cc(C(C)(C)C(=O)OC)c(-c7cc(C)cc(C(C)(C)C(=O)OC)c7)s6)sc5c4c(C(C)(C)C(=O)OC)ccc2-3)c1,CCCCCCCCCCCc1c(/C=C2\C(=O)c3cc(F)c(F)cc3C2=C(C#N)C#N)sc2c1sc1c3c4nsnc4c4c5sc6c(CCCCCCCCCCC)c(/C=C7\C(=O)c8cc(F)c(F)cc8C7=C(C#N)C#N)sc6c5n(CC(CC)CCCC)c4c3n(CC(CC)CCCC)c21,16.07,-5.56,-3.65,-5.65,-4.09,,80.0,"1.0:1.2, w/w",0.5 vol%,conventional,PDINO,PEDOT:PSS,chloroform,CN
40947,10.1002/adfm.202201080,COC(=O)C(C)(C)c1cc(C)cc(-c2sc3c4sc5cc(/C=C6/C(=O)c7cc(F)cc(c7)C(=O)/C6=C\c6cc(C(C)(C)C(=O)OC)c(-c7cc(C)cc(C(C)(C)C(=O)OC)c7)s6)sc5c4c(C(C)(C)C(=O)OC)ccc2-3)c1,CCCCCCCCCCCc1c(/C=C2\C(=O)c3cc(F)c(F)cc3C2=C(C#N)C#N)sc2c1sc1c3c4nsnc4c4c5sc6c(CCCCCCCCCCC)c(/C=C7\C(=O)c8cc(F)c(F)cc8C7=C(C#N)C#N)sc6c5n(CC(CC)CCCC)c4c3n(CC(CC)CCCC)c21,16.52,-5.56,-3.65,-5.65,-4.09,,80.0,"1.0:1.2, w/w",64 wt%,conventional,PDINO,PEDOT:PSS,chloroform,
40948,10.1002/adfm.202201142,CCCCCCCCC(CCCCCC)Cc1csc(-c2cc(CC(CCCCCC)CCCCCCCC)c(-c3cc(F)c(-c4sccc4F)s3)s2)c1,CCCCCCCCCCCc1c(/C=C2\C(=O)c3cc(F)c(F)cc3C2=C(C#N)C#N)sc2c1sc1c3c4nsnc4c4c5sc6c(CCCCCCCCCCC)c(/C=C7\C(=O)c8cc(F)c(F)cc8C7=C(C#N)C#N)sc6c5n(CC(CC)CCCC)c4c3n(CC(CC)CCCC)c21,2.9,-5.35,-3.43,-5.65,-4.09,,,,,conventional,PNDIT-F3N,PEDOT:PSS,,
40949,10.1002/adfm.202201142,CCCCCCCCC(CCCCCC)Cc1csc(-c2cc(CC(CCCCCC)CCCCCCCC)c(-c3cc(F)c(-c4sccc4F)s3)s2)c1,CCCCCCCCCCCc1c(/C=C2\C(=O)c3cc(F)c(F)cc3C2=C(C#N)C#N)sc2c1sc1c3c4nsnc4c4c5sc6c(CCCCCCCCCCC)c(/C=C7\C(=O)c8cc(F)c(F)cc8C7=C(C#N)C#N)sc6c5n(CC(CCCC)CCCCCC)c4c3n(CC(CCCC)CCCCCC)c21,13.6,-5.35,-3.43,-5.65,-4.1,,,,,conventional,PNDIT-F3N,PEDOT:PSS,,
40952,10.1002/adfm.202201150,CCCCC(CC)Cc1ccc(-c2c3cc(-c4cc5c(-c6cc(Cl)c(CC(CC)CCCC)s6)c6sccc6c(-c6cc(Cl)c(CC(CC)CCCC)s6)c5s4)sc3c(-c3ccc(CC(CC)CCCC)s3)c3ccsc23)s1,CCCCCCCCN1C(=O)c2c(-c3ccccc3)cc3c4c(cc(-c5ccccc5)c(c24)C1=O)C1C=C(c2ccccc2)C2=C4C1=C3C=C(c1ccccc1)C4C(=O)N(CCCCCCCC)C2=O,13.33,,,-5.66,-3.7,,,,,conventional,PDINN,PEDOT:PSS,chloroform,
40953,10.1002/adfm.202201150,CCCCC(CC)Cc1ccc(-c2c3cc(-c4cc5c(-c6cc(Cl)c(CC(CC)CCCC)s6)c6sccc6c(-c6cc(Cl)c(CC(CC)CCCC)s6)c5s4)sc3c(-c3ccc(CC(CC)CCCC)s3)c3ccsc23)s1,CCCCCC(CCCCC)N1C(=O)c2ccc3c4c2c(cc2c4c4c(c5ccc6c7cc8c(=O)n(C(CCCCC)CCCCC)c(=O)c9ccc%10c%11ccc%12c(=O)n(C(CCCCC)CCCCC)c(=O)c%13cc(c6c52)c(c%11c%12%13)c7c%10c98)=CC2C(=O)N(C(CCCCC)CCCCC)C(=O)C5=C2C=4C3C=C5)C1=O,15.59,,,-5.7,-3.78,,,,,conventional,PDINN,PEDOT:PSS,chloroform,
40956,10.1002/adfm.202201921,COC(=O)C(C)(C)c1cc(C)cc(-c2sc3c4sc5cc(/C=C6/C(=O)c7cc(F)cc(c7)C(=O)/C6=C\c6cc(C(C)(C)C(=O)OC)c(-c7cc(C)cc(C(C)(C)C(=O)OC)c7)s6)sc5c4c(C(C)(C)C(=O)OC)ccc2-3)c1,CCCCCCCCCCCc1c(/C=C2\C(=O)c3cc(F)c(F)cc3C2=C(C#N)C#N)sc2c1sc1c3c4nsnc4c4c5sc6c(CCCCCCCCCCC)c(/C=C7\C(=O)c8cc(F)c(F)cc8C7=C(C#N)C#N)sc6c5n(CC(CC)CCCC)c4c3n(CC(CC)CCCC)c21,15.3,-5.56,-3.65,-5.65,-4.09,,,,,,,,,
40957,10.1002/adfm.202201921,COC(=O)C(C)(C)c1cc(C)cc(-c2sc3c4sc5cc(/C=C6/C(=O)c7cc(F)cc(c7)C(=O)/C6=C\c6cc(C(C)(C)C(=O)OC)c(-c7cc(C)cc(C(C)(C)C(=O)OC)c7)s6)sc5c4c(C(C)(C)C(=O)OC)ccc2-3)c1,CCCCCCCCCCCc1c(/C=C2\C(=O)c3cc(F)c(F)cc3C2=C(C#N)C#N)sc2c1sc1c3c4nsnc4c4c5sc6c(CCCCCCCCCCC)c(/C=C7\C(=O)c8cc(F)c(F)cc8C7=C(C#N)C#N)sc6c5n(CC(CC)CCCC)c4c3n(CC(CC)CCCC)c21,15.1,-5.56,-3.65,-5.65,-4.09,,,,,,,,,
40958,10.1002/adfm.202201921,COC(=O)C(C)(C)c1cc(C)cc(-c2sc3c4sc5cc(/C=C6/C(=O)c7cc(F)cc(c7)C(=O)/C6=C\c6cc(C(C)(C)C(=O)OC)c(-c7cc(C)cc(C(C)(C)C(=O)OC)c7)s6)sc5c4c(C(C)(C)C(=O)OC)ccc2-3)c1,CCCCCCCCCCCc1c(/C=C2\C(=O)c3cc(F)c(F)cc3C2=C(C#N)C#N)sc2c1sc1c3c4nsnc4c4c5sc6c(CCCCCCCCCCC)c(/C=C7\C(=O)c8cc(F)c(F)cc8C7=C(C#N)C#N)sc6c5n(CC(CC)CCCC)c4c3n(CC(CC)CCCC)c21,15.9,-5.56,-3.65,-5.65,-4.09,,,,,,,,,
40965,10.1002/adfm.202201921,COC(=O)C(C)(C)c1cc(C)cc(-c2sc3c4sc5cc(/C=C6/C(=O)c7cc(F)cc(c7)C(=O)/C6=C\c6cc(C(C)(C)C(=O)OC)c(-c7cc(C)cc(C(C)(C)C(=O)OC)c7)s6)sc5c4c(C(C)(C)C(=O)OC)ccc2-3)c1,CCCCCCCCCCCc1c(/C=C2\C(=O)c3cc(F)c(F)cc3C2=C(C#N)C#N)sc2c1sc1c3c4nsnc4c4c5sc6c(CCCCCCCCCCC)c(/C=C7\C(=O)c8cc(F)c(F)cc8C7=C(C#N)C#N)sc6c5n(CC(CC)CCCC)c4c3n(CC(CC)CCCC)c21,10.7,-5.56,-3.65,-5.65,-4.09,,,,,,,,,
40974,10.1002/adfm.202202011,COC(=O)C(C)(C)c1cc(C)cc(-c2sc3c4sc5cc(/C=C6/C(=O)c7cc(F)cc(c7)C(=O)/C6=C\c6cc(C(C)(C)C(=O)OC)c(-c7cc(C)cc(C(C)(C)C(=O)OC)c7)s6)sc5c4c(C(C)(C)C(=O)OC)ccc2-3)c1,CCCCCCCCCCCc1c(/C=C2\C(=O)c3cc(F)c(F)cc3C2=C(C#N)C#N)sc2c1sc1c3c4nsnc4c4c5sc6c(CCCCCCCCCCC)c(/C=C7\C(=O)c8cc(F)c(F)cc8C7=C(C#N)C#N)sc6c5n(CC(CC)CCCC)c4c3n(CC(CC)CCCC)c21,11.09,-5.56,-3.65,-5.65,-4.09,,,,,,,,,
40975,10.1002/adfm.202202011,COC(=O)C(C)(C)c1cc(C)cc(-c2sc3c4sc5cc(/C=C6/C(=O)c7cc(F)cc(c7)C(=O)/C6=C\c6cc(C(C)(C)C(=O)OC)c(-c7cc(C)cc(C(C)(C)C(=O)OC)c7)s6)sc5c4c(C(C)(C)C(=O)OC)ccc2-3)c1,CCCCCCCCCCCc1c(/C=C2\C(=O)c3cc(F)c(F)cc3C2=C(C#N)C#N)sc2c1sc1c3c4nsnc4c4c5sc6c(CCCCCCCCCCC)c(/C=C7\C(=O)c8cc(F)c(F)cc8C7=C(C#N)C#N)sc6c5n(CC(CC)CCCC)c4c3n(CC(CC)CCCC)c21,13.47,-5.56,-3.65,-5.65,-4.09,,,,,,,,,
40976,10.1002/adfm.202202103,COC(=O)C(C)(C)c1cc(C)cc(-c2sc3c4sc5cc(/C=C6/C(=O)c7cc(F)cc(c7)C(=O)/C6=C\c6cc(C(C)(C)C(=O)OC)c(-c7cc(C)cc(C(C)(C)C(=O)OC)c7)s6)sc5c4c(C(C)(C)C(=O)OC)ccc2-3)c1,CCCCCCCCCCCc1c(/C=C2\C(=O)c3cc(F)c(F)cc3C2=C(C#N)C#N)sc2c1sc1c3c4nsnc4c4c5sc6c(CCCCCCCCCCC)c(/C=C7\C(=O)c8cc(F)c(F)cc8C7=C(C#N)C#N)sc6c5n(CC(CC)CCCC)c4c3n(CC(CC)CCCC)c21,15.89,-5.56,-3.65,-5.65,-4.09,100.0,,1:1.2,,conventional,PDINO,,,CN
40977,10.1002/adfm.202202103,COC(=O)C(C)(C)c1cc(C)cc(-c2sc3c4sc5cc(/C=C6/C(=O)c7cc(F)cc(c7)C(=O)/C6=C\c6cc(C(C)(C)C(=O)OC)c(-c7cc(C)cc(C(C)(C)C(=O)OC)c7)s6)sc5c4c(C(C)(C)C(=O)OC)ccc2-3)c1,CCCCCCCCCCCc1c(/C=C2\C(=O)c3cc(F)c(F)cc3C2=C(C#N)C#N)sc2c1sc1c3c4nsnc4c4c5sc6c(CCCCCCCCCCC)c(/C=C7\C(=O)c8cc(F)c(F)cc8C7=C(C#N)C#N)sc6c5n(CC(CC)CCCC)c4c3n(CC(CC)CCCC)c21,12.94,-5.56,-3.65,-5.65,-4.09,300.0,,1:1.2,,conventional,PDINO,,,CN
40978,10.1002/adfm.202202103,COC(=O)C(C)(C)c1cc(C)cc(-c2sc3c4sc5cc(/C=C6/C(=O)c7cc(F)cc(c7)C(=O)/C6=C\c6cc(C(C)(C)C(=O)OC)c(-c7cc(C)cc(C(C)(C)C(=O)OC)c7)s6)sc5c4c(C(C)(C)C(=O)OC)ccc2-3)c1,CCCCCCCCCCCc1c(/C=C2\C(=O)c3cc(F)c(F)cc3C2=C(C#N)C#N)sc2c1sc1c3c4nsnc4c4c5sc6c(CCCCCCCCCCC)c(/C=C7\C(=O)c8cc(F)c(F)cc8C7=C(C#N)C#N)sc6c5n(CC(CC)CCCC)c4c3n(CC(CC)CCCC)c21,6.96,-5.56,-3.65,-5.65,-4.09,500.0,,1:1.2,,conventional,PDINO,,,CN
40994,10.1002/adfm.202204004,CCCCCCC(CCCC)Cc1csc(-c2cc3c4nsnc4c4cc(-c5cc(CC(CCCC)CCCCCC)c(-c6cc7c(-c8cc(F)c(CC(CC)CCCC)s8)c8sccc8c(-c8cc(F)c(CC(CC)CCCC)s8)c7s6)s5)sc4c3s2)c1,CCCCCCCCCCCc1c(/C=C2\C(=O)c3cc(F)c(F)cc3C2=C(C#N)C#N)sc2c1sc1c3c4nsnc4c4c5sc6c(CCCCCCCCCCC)c(/C=C7\C(=O)c8cc(F)c(F)cc8C7=C(C#N)C#N)sc6c5n(CC(CC)CCCC)c4c3n(CC(CC)CCCC)c21,14.15,-5.51,-2.77,-5.65,-4.09,,,,,conventional,PNDIT-F3N,PEDOT:PSS,chloroform,
40995,10.1002/adfm.202204004,CCCCCCC(CCCC)Cc1csc(-c2cc3c4nsnc4c4cc(-c5cc(CC(CCCC)CCCCCC)c(-c6cc7c(-c8cc(F)c(CC(CC)CCCC)s8)c8sccc8c(-c8cc(F)c(CC(CC)CCCC)s8)c7s6)s5)sc4c3s2)c1,CCCCCCCCCCCc1c(/C=C2\C(=O)c3cc(F)c(F)cc3C2=C(C#N)C#N)sc2c1sc1c3c4nsnc4c4c5sc6c(CCCCCCCCCCC)c(/C=C7\C(=O)c8cc(F)c(F)cc8C7=C(C#N)C#N)sc6c5n(CC(CC)CCCC)c4c3n(CC(CC)CCCC)c21,15.6,-5.51,-2.77,-5.65,-4.09,,,,,conventional,PNDIT-F3N,PEDOT:PSS,chloroform,
41009,10.1002/adfm.202204871,CCCCC(CC)COC(=O)c1sc2csc(-c3cc4c(-c5ccc(CC(CC)CCCC)s5)c5sccc5c(-c5ccc(CC(CC)CCCC)s5)c4s3)c2c1F,COC(=O)CCCC1(c2ccccc2)C23c4c5c6c7c8c9c(c%10c%11c2c2c%12c4c4c%13c5c5c7c7c8c8c%14c9c%10c9c%10c%11c2c2c%11c%12c4c4c%12c%13c5c5c7c7c8c8c%14c9c9c%10c2c2c%11c4c4c%12c5c7c5c8c9c2c45)C613,4.9,-5.21,-3.6,-6.1,-3.7,,,,,inverted,ZnO,MoO3,chlorobenzene,
41010,10.1002/adfm.202204871,CCCCC(CC)COC(=O)c1sc2csc(-c3cc4c(-c5ccc(CC(CC)CCCC)s5)c5sccc5c(-c5ccc(CC(CC)CCCC)s5)c4s3)c2c1F,COC(=O)CCCC1(c2ccccc2)C23c4c5c6c7c8c9c(c%10c%11c2c2c%12c4c4c%13c5c5c7c7c8c8c%14c9c%10c9c%10c%11c2c2c%11c%12c4c4c%12c%13c5c5c7c7c8c8c%14c9c9c%10c2c2c%11c4c4c%12c5c7c5c8c9c2c45)C613,5.35,-5.21,-3.6,-6.1,-3.7,,,,CB:DIW = 100:0.5,inverted,ZnO,MoO3,chlorobenzene,
41011,10.1002/adfm.202204871,CCCCC(CC)COC(=O)c1sc2csc(-c3cc4c(-c5ccc(CC(CC)CCCC)s5)c5sccc5c(-c5ccc(CC(CC)CCCC)s5)c4s3)c2c1F,COC(=O)CCCC1(c2ccccc2)C23c4c5c6c7c8c9c(c%10c%11c2c2c%12c4c4c%13c5c5c7c7c8c8c%14c9c%10c9c%10c%11c2c2c%11c%12c4c4c%12c%13c5c5c7c7c8c8c%14c9c9c%10c2c2c%11c4c4c%12c5c7c5c8c9c2c45)C613,5.51,-5.21,-3.6,-6.1,-3.7,,,,CB:DIW = 100:1,inverted,ZnO,MoO3,chlorobenzene,
41012,10.1002/adfm.202204871,CCCCC(CC)COC(=O)c1sc2csc(-c3cc4c(-c5ccc(CC(CC)CCCC)s5)c5sccc5c(-c5ccc(CC(CC)CCCC)s5)c4s3)c2c1F,COC(=O)CCCC1(c2ccccc2)C23c4c5c6c7c8c9c(c%10c%11c2c2c%12c4c4c%13c5c5c7c7c8c8c%14c9c%10c9c%10c%11c2c2c%11c%12c4c4c%12c%13c5c5c7c7c8c8c%14c9c9c%10c2c2c%11c4c4c%12c5c7c5c8c9c2c45)C613,5.39,-5.21,-3.6,-6.1,-3.7,,,,CB:DIW = 100:2,inverted,ZnO,MoO3,chlorobenzene,
41013,10.1002/adfm.202204871,CCCCC(CC)COC(=O)c1sc2csc(-c3cc4c(-c5ccc(CC(CC)CCCC)s5)c5sccc5c(-c5ccc(CC(CC)CCCC)s5)c4s3)c2c1F,CCCCC(CC)CC1(CC(CC)CCCC)c2cc3c(cc2-c2sc(-c4ccc(/C=C5\SC(=S)N(CC)C5=O)c5nsnc45)cc21)C(CC(CC)CCCC)(CC(CC)CCCC)c1cc(-c2ccc(/C=C4\SC(=S)N(CC)C4=O)c4nsnc24)sc1-3,7.66,-5.21,-3.6,-5.51,-3.88,,14.0,,,inverted,ZnO,MoO3,chlorobenzene,
41014,10.1002/adfm.202204871,CCCCC(CC)COC(=O)c1sc2csc(-c3cc4c(-c5ccc(CC(CC)CCCC)s5)c5sccc5c(-c5ccc(CC(CC)CCCC)s5)c4s3)c2c1F,CCCCC(CC)CC1(CC(CC)CCCC)c2cc3c(cc2-c2sc(-c4ccc(/C=C5\SC(=S)N(CC)C5=O)c5nsnc45)cc21)C(CC(CC)CCCC)(CC(CC)CCCC)c1cc(-c2ccc(/C=C4\SC(=S)N(CC)C4=O)c4nsnc24)sc1-3,8.27,-5.21,-3.6,-5.51,-3.88,,14.0,,,inverted,ZnO,MoO3,chlorobenzene,
41015,10.1002/adfm.202204871,CCCCC(CC)COC(=O)c1sc2csc(-c3cc4c(-c5ccc(CC(CC)CCCC)s5)c5sccc5c(-c5ccc(CC(CC)CCCC)s5)c4s3)c2c1F,CCCCC(CC)CC1(CC(CC)CCCC)c2cc3c(cc2-c2sc(-c4ccc(/C=C5\SC(=S)N(CC)C5=O)c5nsnc45)cc21)C(CC(CC)CCCC)(CC(CC)CCCC)c1cc(-c2ccc(/C=C4\SC(=S)N(CC)C4=O)c4nsnc24)sc1-3,8.54,-5.21,-3.6,-5.51,-3.88,,14.0,,,inverted,ZnO,MoO3,chlorobenzene,
41016,10.1002/adfm.202204871,CCCCC(CC)COC(=O)c1sc2csc(-c3cc4c(-c5ccc(CC(CC)CCCC)s5)c5sccc5c(-c5ccc(CC(CC)CCCC)s5)c4s3)c2c1F,CCCCC(CC)CC1(CC(CC)CCCC)c2cc3c(cc2-c2sc(-c4ccc(/C=C5\SC(=S)N(CC)C5=O)c5nsnc45)cc21)C(CC(CC)CCCC)(CC(CC)CCCC)c1cc(-c2ccc(/C=C4\SC(=S)N(CC)C4=O)c4nsnc24)sc1-3,8.37,-5.21,-3.6,-5.51,-3.88,,14.0,,,inverted,ZnO,MoO3,chlorobenzene,
41017,10.1002/adfm.202204871,COC(=O)C(C)(C)c1cc(C)cc(-c2sc3c4sc5cc(/C=C6/C(=O)c7cc(F)cc(c7)C(=O)/C6=C\c6cc(C(C)(C)C(=O)OC)c(-c7cc(C)cc(C(C)(C)C(=O)OC)c7)s6)sc5c4c(C(C)(C)C(=O)OC)ccc2-3)c1,CCCCCCCCCCCc1c(/C=C2\C(=O)c3cc(F)c(F)cc3C2=C(C#N)C#N)sc2c1sc1c3c4nsnc4c4c5sc6c(CCCCCCCCCCC)c(/C=C7\C(=O)c8cc(F)c(F)cc8C7=C(C#N)C#N)sc6c5n(CC(CC)CCCC)c4c3n(CC(CC)CCCC)c21,11.7,-5.56,-3.65,-5.65,-4.09,,14.0,,,inverted,ZnO,MoO3,chlorobenzene,
41018,10.1002/adfm.202204871,COC(=O)C(C)(C)c1cc(C)cc(-c2sc3c4sc5cc(/C=C6/C(=O)c7cc(F)cc(c7)C(=O)/C6=C\c6cc(C(C)(C)C(=O)OC)c(-c7cc(C)cc(C(C)(C)C(=O)OC)c7)s6)sc5c4c(C(C)(C)C(=O)OC)ccc2-3)c1,CCCCCCCCCCCc1c(/C=C2\C(=O)c3cc(F)c(F)cc3C2=C(C#N)C#N)sc2c1sc1c3c4nsnc4c4c5sc6c(CCCCCCCCCCC)c(/C=C7\C(=O)c8cc(F)c(F)cc8C7=C(C#N)C#N)sc6c5n(CC(CC)CCCC)c4c3n(CC(CC)CCCC)c21,12.85,-5.56,-3.65,-5.65,-4.09,,14.0,,,inverted,ZnO,MoO3,chlorobenzene,
41019,10.1002/adfm.202204871,COC(=O)C(C)(C)c1cc(C)cc(-c2sc3c4sc5cc(/C=C6/C(=O)c7cc(F)cc(c7)C(=O)/C6=C\c6cc(C(C)(C)C(=O)OC)c(-c7cc(C)cc(C(C)(C)C(=O)OC)c7)s6)sc5c4c(C(C)(C)C(=O)OC)ccc2-3)c1,CCCCCCCCCCCc1c(/C=C2\C(=O)c3cc(F)c(F)cc3C2=C(C#N)C#N)sc2c1sc1c3c4nsnc4c4c5sc6c(CCCCCCCCCCC)c(/C=C7\C(=O)c8cc(F)c(F)cc8C7=C(C#N)C#N)sc6c5n(CC(CC)CCCC)c4c3n(CC(CC)CCCC)c21,13.06,-5.56,-3.65,-5.65,-4.09,,14.0,,,inverted,ZnO,MoO3,chlorobenzene,
41020,10.1002/adfm.202204871,COC(=O)C(C)(C)c1cc(C)cc(-c2sc3c4sc5cc(/C=C6/C(=O)c7cc(F)cc(c7)C(=O)/C6=C\c6cc(C(C)(C)C(=O)OC)c(-c7cc(C)cc(C(C)(C)C(=O)OC)c7)s6)sc5c4c(C(C)(C)C(=O)OC)ccc2-3)c1,CCCCCCCCCCCc1c(/C=C2\C(=O)c3cc(F)c(F)cc3C2=C(C#N)C#N)sc2c1sc1c3c4nsnc4c4c5sc6c(CCCCCCCCCCC)c(/C=C7\C(=O)c8cc(F)c(F)cc8C7=C(C#N)C#N)sc6c5n(CC(CC)CCCC)c4c3n(CC(CC)CCCC)c21,12.88,-5.56,-3.65,-5.65,-4.09,,14.0,,,inverted,ZnO,MoO3,chlorobenzene,
41021,10.1002/adfm.202205338,CCCCCCCCN1C(=O)c2c(c(-c3cc(F)c(-c4cc5c(-c6cc(F)c(CC(CC)CCCC)s6)c6sccc6c(-c6cc(F)c(CC(CC)CCCC)s6)c5s4)s3)c3nn(CCC(CC)CCCC)nc3c2-c2cc(F)cs2)C1=O,CCCCCCCCCCCc1c(/C=C2\C(=O)c3cc(F)c(F)cc3C2=C(C#N)C#N)sc2c1sc1c3c4nsnc4c4c5sc6c(CCCCCCCCCCC)c(/C=C7\C(=O)c8cc(F)c(F)cc8C7=C(C#N)C#N)sc6c5n(CC(CCCC)CCCCCC)c4c3n(CC(CCCC)CCCCCC)c21,16.56,-5.55,-3.83,-5.65,-4.1,,110.0,,,inverted,ZnO,MoO3,chloroform,
41022,10.1002/adfm.202205338,CCCCCCCCN1C(=O)c2c(c(-c3cc(F)c(-c4cc5c(-c6cc(F)c(CC(CC)CCCC)s6)c6sccc6c(-c6cc(F)c(CC(CC)CCCC)s6)c5s4)s3)c3nn(CCC(CC)CCCC)nc3c2-c2cc(F)cs2)C1=O,CCCCCCCCCCCc1c(/C=C2\C(=O)c3cc(F)c(F)cc3C2=C(C#N)C#N)sc2c1sc1c3c4nsnc4c4c5sc6c(CCCCCCCCCCC)c(/C=C7\C(=O)c8cc(F)c(F)cc8C7=C(C#N)C#N)sc6c5n(CC(CCCC)CCCCCC)c4c3n(CC(CCCC)CCCCCC)c21,17.45,-5.55,-3.83,-5.65,-4.1,,110.0,,20%,inverted,ZnO,MoO3,chloroform,NT
41023,10.1002/adfm.202205338,CCCCCCCCN1C(=O)c2c(c(-c3cc(F)c(-c4cc5c(-c6cc(F)c(CC(CC)CCCC)s6)c6sccc6c(-c6cc(F)c(CC(CC)CCCC)s6)c5s4)s3)c3nn(CCC(CC)CCCC)nc3c2-c2cc(F)cs2)C1=O,CCCCCCCCCCCc1c(/C=C2\C(=O)c3cc(F)c(F)cc3C2=C(C#N)C#N)sc2c1sc1c3c4nsnc4c4c5sc6c(CCCCCCCCCCC)c(/C=C7\C(=O)c8cc(F)c(F)cc8C7=C(C#N)C#N)sc6c5n(CC(CC)CCCC)c4c3n(CC(CC)CCCC)c21,16.45,-5.55,-3.83,-5.65,-4.09,,110.0,,,inverted,ZnO,MoO3,chloroform,
41024,10.1002/adfm.202205338,CCCCCCCCN1C(=O)c2c(c(-c3cc(F)c(-c4cc5c(-c6cc(F)c(CC(CC)CCCC)s6)c6sccc6c(-c6cc(F)c(CC(CC)CCCC)s6)c5s4)s3)c3nn(CCC(CC)CCCC)nc3c2-c2cc(F)cs2)C1=O,CCCCCCCCCCCc1c(/C=C2\C(=O)c3cc(F)c(F)cc3C2=C(C#N)C#N)sc2c1sc1c3c4nsnc4c4c5sc6c(CCCCCCCCCCC)c(/C=C7\C(=O)c8cc(F)c(F)cc8C7=C(C#N)C#N)sc6c5n(CC(CC)CCCC)c4c3n(CC(CC)CCCC)c21,16.88,-5.55,-3.83,-5.65,-4.09,,110.0,,20%,inverted,ZnO,MoO3,chloroform,NT
41025,10.1002/adfm.202205338,COC(=O)C(C)(C)c1cc(C)cc(-c2sc3c4sc5cc(/C=C6/C(=O)c7cc(F)cc(c7)C(=O)/C6=C\c6cc(C(C)(C)C(=O)OC)c(-c7cc(C)cc(C(C)(C)C(=O)OC)c7)s6)sc5c4c(C(C)(C)C(=O)OC)ccc2-3)c1,CCCCCCCCCCCc1c(/C=C2\C(=O)c3cc(F)c(F)cc3C2=C(C#N)C#N)sc2c1sc1c3c4nsnc4c4c5sc6c(CCCCCCCCCCC)c(/C=C7\C(=O)c8cc(F)c(F)cc8C7=C(C#N)C#N)sc6c5n(CC(CC)CCCC)c4c3n(CC(CC)CCCC)c21,15.41,-5.56,-3.65,-5.65,-4.09,,,,,inverted,ZnO,MoO3,chloroform,
41026,10.1002/adfm.202205338,COC(=O)C(C)(C)c1cc(C)cc(-c2sc3c4sc5cc(/C=C6/C(=O)c7cc(F)cc(c7)C(=O)/C6=C\c6cc(C(C)(C)C(=O)OC)c(-c7cc(C)cc(C(C)(C)C(=O)OC)c7)s6)sc5c4c(C(C)(C)C(=O)OC)ccc2-3)c1,CCCCCCCCCCCc1c(/C=C2\C(=O)c3cc(F)c(F)cc3C2=C(C#N)C#N)sc2c1sc1c3c4nsnc4c4c5sc6c(CCCCCCCCCCC)c(/C=C7\C(=O)c8cc(F)c(F)cc8C7=C(C#N)C#N)sc6c5n(CC(CC)CCCC)c4c3n(CC(CC)CCCC)c21,16.34,-5.56,-3.65,-5.65,-4.09,,,,20%,inverted,ZnO,MoO3,chloroform,NT
41027,10.1002/adfm.202205338,CCc1c(F)cc(-c2c3cc(-c4ccc(-c5c6c(c(-c7ccc(-c8cc9c(-c%10cc(F)c(CC)c(F)c%10)c%10sc(-c%11ccc(-c%12c%13c(c(-c%14ccc(-c%15cc%16c(-c%17cc(F)c(CC)c(F)c%17)c%17sc(-c%18ccc(-c%19c%20c(c(-c%21cccs%21)c%21nn(CC)nc%19%21)C(=O)N(CC)C%20=O)s%18)cc%17c(-c%17cc(F)c(CC)c(F)c%17)c%16s%15)s%14)c%14nn(CC)nc%12%14)C(=O)N(CC)C%13=O)s%11)cc%10c(-c%10cc(F)c(CC)c(F)c%10)c9s8)s7)c7nn(CC)nc57)C(=O)N(CC)C6=O)s4)sc3c(-c3cc(F)c(CC)c(F)c3)c3ccsc23)cc1F,CCCCCCc1ccc(C2(c3ccc(CCCCCC)cc3)c3cc4c(cc3-c3sc5cc(/C=C6/C(=O)c7cc(F)c(F)cc7C6=C(C#N)C#N)sc5c32)C(c2ccc(CCCCCC)cc2)(c2ccc(CCCCCC)cc2)c2c-4sc3cc(/C=C4/C(=O)c5cc(F)c(F)cc5C4=C(C#N)C#N)sc23)cc1,10.87,-5.38,-3.06,-5.82,-4.24,,100.0,,,inverted,ZnO,MoO3,chloroform,
41028,10.1002/adfm.202205338,CCc1c(F)cc(-c2c3cc(-c4ccc(-c5c6c(c(-c7ccc(-c8cc9c(-c%10cc(F)c(CC)c(F)c%10)c%10sc(-c%11ccc(-c%12c%13c(c(-c%14ccc(-c%15cc%16c(-c%17cc(F)c(CC)c(F)c%17)c%17sc(-c%18ccc(-c%19c%20c(c(-c%21cccs%21)c%21nn(CC)nc%19%21)C(=O)N(CC)C%20=O)s%18)cc%17c(-c%17cc(F)c(CC)c(F)c%17)c%16s%15)s%14)c%14nn(CC)nc%12%14)C(=O)N(CC)C%13=O)s%11)cc%10c(-c%10cc(F)c(CC)c(F)c%10)c9s8)s7)c7nn(CC)nc57)C(=O)N(CC)C6=O)s4)sc3c(-c3cc(F)c(CC)c(F)c3)c3ccsc23)cc1F,CCCCCCc1ccc(C2(c3ccc(CCCCCC)cc3)c3cc4c(cc3-c3sc5cc(/C=C6/C(=O)c7cc(F)c(F)cc7C6=C(C#N)C#N)sc5c32)C(c2ccc(CCCCCC)cc2)(c2ccc(CCCCCC)cc2)c2c-4sc3cc(/C=C4/C(=O)c5cc(F)c(F)cc5C4=C(C#N)C#N)sc23)cc1,12.43,-5.38,-3.06,-5.82,-4.24,,100.0,,20%,inverted,ZnO,MoO3,chloroform,NT
41029,10.1002/adfm.202208412,CCCCC(CC)Cc1ccc(-c2c3cc(-c4ccc(-c5sc(-c6cccs6)c6c5C(=O)c5c(CC(CC)CCCC)sc(CC(CC)CCCC)c5C6=O)s4)sc3c(-c3ccc(CC(CC)CCCC)s3)c3ccsc23)s1,CCCCCCCCCCCCC(CCCCCCCCCC)Cn1c2c3sc(/C=C4\C(=O)c5ccccc5C4=C(C#N)C#N)c(CCCCCCCCCCC)c3sc2c2c3nsnc3c3c4sc5c(CCCCCCCCCCC)c(/C=C6\C(=O)c7cc(-c8cccs8)ccc7C6=C(C#N)C#N)sc5c4n(CC(CCCCCCCCCC)CCCCCCCCCCCC)c3c21,0.15,-5.33,-3.48,-5.63,-3.72,,,,,conventional,PDINN,PEDOT:PSS,,
41030,10.1002/adfm.202208412,CCCCC(CC)Cc1ccc(-c2c3cc(-c4ccc(-c5sc(-c6cccs6)c6c5C(=O)c5c(CC(CC)CCCC)sc(CC(CC)CCCC)c5C6=O)s4)sc3c(-c3ccc(CC(CC)CCCC)s3)c3ccsc23)s1,CCCCCCCCCCCCC(CCCCCCCCCC)Cn1c2c3sc(/C=C4\C(=O)c5ccccc5C4=C(C#N)C#N)c(CCCCCCCCCCC)c3sc2c2c3nsnc3c3c4sc5c(CCCCCCCCCCC)c(/C=C6\C(=O)c7cc(-c8cccs8)ccc7C6=C(C#N)C#N)sc5c4n(CC(CCCCCCCCCC)CCCCCCCCCCCC)c3c21,1.84,-5.33,-3.48,-5.63,-3.72,,,1:1.11,,conventional,PDINN,PEDOT:PSS,,
41031,10.1002/adfm.202208412,CCCCC(CC)Cc1ccc(-c2c3cc(-c4ccc(-c5sc(-c6cccs6)c6c5C(=O)c5c(CC(CC)CCCC)sc(CC(CC)CCCC)c5C6=O)s4)sc3c(-c3ccc(CC(CC)CCCC)s3)c3ccsc23)s1,CCCCCCCCCCCCC(CCCCCCCCCC)Cn1c2c3sc(/C=C4\C(=O)c5ccccc5C4=C(C#N)C#N)c(CCCCCCCCCCC)c3sc2c2c3nsnc3c3c4sc5c(CCCCCCCCCCC)c(/C=C6\C(=O)c7cc(-c8cccs8)ccc7C6=C(C#N)C#N)sc5c4n(CC(CCCCCCCCCC)CCCCCCCCCCCC)c3c21,7.07,-5.33,-3.48,-5.63,-3.72,,,1:1.28,,conventional,PDINN,PEDOT:PSS,,
41032,10.1002/adfm.202208412,CCCCC(CC)Cc1ccc(-c2c3cc(-c4ccc(-c5sc(-c6cccs6)c6c5C(=O)c5c(CC(CC)CCCC)sc(CC(CC)CCCC)c5C6=O)s4)sc3c(-c3ccc(CC(CC)CCCC)s3)c3ccsc23)s1,CCCCCCCCCCCCC(CCCCCCCCCC)Cn1c2c3sc(/C=C4\C(=O)c5ccccc5C4=C(C#N)C#N)c(CCCCCCCCCCC)c3sc2c2c3nsnc3c3c4sc5c(CCCCCCCCCCC)c(/C=C6\C(=O)c7cc(-c8cccs8)ccc7C6=C(C#N)C#N)sc5c4n(CC(CCCCCCCCCC)CCCCCCCCCCCC)c3c21,13.28,-5.33,-3.48,-5.63,-3.72,,,1:1.21,,conventional,PDINN,PEDOT:PSS,,
41041,10.1002/adfm.202209094,CCCCC(CC)Cc1ccc(-c2c3cc(-c4ccc(-c5sc(-c6cccs6)c6c5C(=O)c5c(CC(CC)CCCC)sc(CC(CC)CCCC)c5C6=O)s4)sc3c(-c3ccc(CC(CC)CCCC)s3)c3ccsc23)s1,CCCCCCc1ccc(C2(c3ccc(CCCCCC)cc3)c3cc4c(cc3-c3sc5cc(C=C6C(=O)c7ccccc7C6=C(C#N)C#N)sc5c32)C(c2ccc(CCCCCC)cc2)(c2ccc(CCCCCC)cc2)c2c-4sc3cc(C=C4C(=O)c5ccccc5C4=C(C#N)C#N)sc23)cc1,10.03,-5.33,-3.48,-5.576,-3.916,,,,,inverted,ZnO,MoO3,,GeSe
41042,10.1002/adfm.202209094,CCCCC(CC)Cc1ccc(-c2c3cc(-c4ccc(-c5sc(-c6cccs6)c6c5C(=O)c5c(CC(CC)CCCC)sc(CC(CC)CCCC)c5C6=O)s4)sc3c(-c3ccc(CC(CC)CCCC)s3)c3ccsc23)s1,CCCCCCc1ccc(C2(c3ccc(CCCCCC)cc3)c3cc4c(cc3-c3sc5cc(C=C6C(=O)c7ccccc7C6=C(C#N)C#N)sc5c32)C(c2ccc(CCCCCC)cc2)(c2ccc(CCCCCC)cc2)c2c-4sc3cc(C=C4C(=O)c5ccccc5C4=C(C#N)C#N)sc23)cc1,10.54,-5.33,-3.48,-5.576,-3.916,,,,0.05 wt%,inverted,ZnO,MoO3,,GeSe
41043,10.1002/adfm.202209094,CCCCC(CC)Cc1ccc(-c2c3cc(-c4ccc(-c5sc(-c6cccs6)c6c5C(=O)c5c(CC(CC)CCCC)sc(CC(CC)CCCC)c5C6=O)s4)sc3c(-c3ccc(CC(CC)CCCC)s3)c3ccsc23)s1,CCCCCCc1ccc(C2(c3ccc(CCCCCC)cc3)c3cc4c(cc3-c3sc5cc(C=C6C(=O)c7ccccc7C6=C(C#N)C#N)sc5c32)C(c2ccc(CCCCCC)cc2)(c2ccc(CCCCCC)cc2)c2c-4sc3cc(C=C4C(=O)c5ccccc5C4=C(C#N)C#N)sc23)cc1,11.11,-5.33,-3.48,-5.576,-3.916,,,,0.2 wt%,inverted,ZnO,MoO3,,GeSe
41044,10.1002/adfm.202209094,CCCCC(CC)Cc1ccc(-c2c3cc(-c4ccc(-c5sc(-c6cccs6)c6c5C(=O)c5c(CC(CC)CCCC)sc(CC(CC)CCCC)c5C6=O)s4)sc3c(-c3ccc(CC(CC)CCCC)s3)c3ccsc23)s1,CCCCCCc1ccc(C2(c3ccc(CCCCCC)cc3)c3cc4c(cc3-c3sc5cc(C=C6C(=O)c7ccccc7C6=C(C#N)C#N)sc5c32)C(c2ccc(CCCCCC)cc2)(c2ccc(CCCCCC)cc2)c2c-4sc3cc(C=C4C(=O)c5ccccc5C4=C(C#N)C#N)sc23)cc1,11.88,-5.33,-3.48,-5.576,-3.916,,,,0.4 wt%,inverted,ZnO,MoO3,,GeSe
41045,10.1002/adfm.202209094,CCCCC(CC)Cc1ccc(-c2c3cc(-c4ccc(-c5sc(-c6cccs6)c6c5C(=O)c5c(CC(CC)CCCC)sc(CC(CC)CCCC)c5C6=O)s4)sc3c(-c3ccc(CC(CC)CCCC)s3)c3ccsc23)s1,CCCCCCc1ccc(C2(c3ccc(CCCCCC)cc3)c3cc4c(cc3-c3sc5cc(C=C6C(=O)c7ccccc7C6=C(C#N)C#N)sc5c32)C(c2ccc(CCCCCC)cc2)(c2ccc(CCCCCC)cc2)c2c-4sc3cc(C=C4C(=O)c5ccccc5C4=C(C#N)C#N)sc23)cc1,10.9,-5.33,-3.48,-5.576,-3.916,,,,0.8 wt%,inverted,ZnO,MoO3,,GeSe
41046,10.1002/adfm.202209094,COC(=O)C(C)(C)c1cc(C)cc(-c2sc3c4sc5cc(/C=C6/C(=O)c7cc(F)cc(c7)C(=O)/C6=C\c6cc(C(C)(C)C(=O)OC)c(-c7cc(C)cc(C(C)(C)C(=O)OC)c7)s6)sc5c4c(C(C)(C)C(=O)OC)ccc2-3)c1,CCCCCCCCCCCc1c(/C=C2\C(=O)c3cc(F)c(F)cc3C2=C(C#N)C#N)sc2c1sc1c3c4nsnc4c4c5sc6c(CCCCCCCCCCC)c(/C=C7\C(=O)c8cc(F)c(F)cc8C7=C(C#N)C#N)sc6c5n(CC(CC)CCCC)c4c3n(CC(CC)CCCC)c21,15.19,-5.56,-3.65,-5.65,-4.09,,,,,inverted,ZnO,MoO3,,GeSe
41047,10.1002/adfm.202209094,COC(=O)C(C)(C)c1cc(C)cc(-c2sc3c4sc5cc(/C=C6/C(=O)c7cc(F)cc(c7)C(=O)/C6=C\c6cc(C(C)(C)C(=O)OC)c(-c7cc(C)cc(C(C)(C)C(=O)OC)c7)s6)sc5c4c(C(C)(C)C(=O)OC)ccc2-3)c1,CCCCCCCCCCCc1c(/C=C2\C(=O)c3cc(F)c(F)cc3C2=C(C#N)C#N)sc2c1sc1c3c4nsnc4c4c5sc6c(CCCCCCCCCCC)c(/C=C7\C(=O)c8cc(F)c(F)cc8C7=C(C#N)C#N)sc6c5n(CC(CC)CCCC)c4c3n(CC(CC)CCCC)c21,17.22,-5.56,-3.65,-5.65,-4.09,,,,0.4 wt%,inverted,ZnO,MoO3,,GeSe
41048,10.1002/adfm.202209728,COC(=O)C(C)(C)c1cc(C)cc(-c2sc3c4sc5cc(/C=C6/C(=O)c7cc(F)cc(c7)C(=O)/C6=C\c6cc(C(C)(C)C(=O)OC)c(-c7cc(C)cc(C(C)(C)C(=O)OC)c7)s6)sc5c4c(C(C)(C)C(=O)OC)ccc2-3)c1,CCCCCCCCCCCc1c(/C=C2\C(=O)c3cc(Cl)c(Cl)cc3C2=C(C#N)C#N)sc2c1sc1c3c4nsnc4c4c5sc6c(CCCCCCCCCCC)c(/C=C7\C(=O)c8cc(Cl)c(Cl)cc8C7=C(C#N)C#N)sc6c5n(CC(CC)CCCC)c4c3n(CC(CC)CCCC)c21,15.6,-5.56,-3.65,-5.72,-4.16,,,,,,PNDIT-F3N,,,
41049,10.1002/adfm.202209728,COC(=O)C(C)(C)c1cc(C)cc(-c2sc3c4sc5cc(/C=C6/C(=O)c7cc(F)cc(c7)C(=O)/C6=C\c6cc(C(C)(C)C(=O)OC)c(-c7cc(C)cc(C(C)(C)C(=O)OC)c7)s6)sc5c4c(C(C)(C)C(=O)OC)ccc2-3)c1,CCCCCCCCCCCc1c(/C=C2\C(=O)c3cc(Cl)c(Cl)cc3C2=C(C#N)C#N)sc2c1sc1c3c4nsnc4c4c5sc6c(CCCCCCCCCCC)c(/C=C7\C(=O)c8cc(Cl)c(Cl)cc8C7=C(C#N)C#N)sc6c5n(CC(CC)CCCC)c4c3n(CC(CC)CCCC)c21,11.8,-5.56,-3.65,-5.72,-4.16,,,,,,Phen-NaDPO,,,
41050,10.1002/adfm.202209728,COC(=O)C(C)(C)c1cc(C)cc(-c2sc3c4sc5cc(/C=C6/C(=O)c7cc(F)cc(c7)C(=O)/C6=C\c6cc(C(C)(C)C(=O)OC)c(-c7cc(C)cc(C(C)(C)C(=O)OC)c7)s6)sc5c4c(C(C)(C)C(=O)OC)ccc2-3)c1,CCCCCCCCCCCc1c(/C=C2\C(=O)c3cc(Cl)c(Cl)cc3C2=C(C#N)C#N)sc2c1sc1c3c4nsnc4c4c5sc6c(CCCCCCCCCCC)c(/C=C7\C(=O)c8cc(Cl)c(Cl)cc8C7=C(C#N)C#N)sc6c5n(CC(CC)CCCC)c4c3n(CC(CC)CCCC)c21,17.1,-5.56,-3.65,-5.72,-4.16,,,,,,PNDIT-F3N/Phen-NaDPO,,,
41051,10.1002/adfm.202209728,CCCCCCC(CCCC)Cc1csc(-c2cc3c4nsnc4c4cc(-c5cc(CC(CCCC)CCCCCC)c(-c6cc7c(-c8cc(F)c(CC(CC)CCCC)s8)c8sccc8c(-c8cc(F)c(CC(CC)CCCC)s8)c7s6)s5)sc4c3s2)c1,CCCCCCCCCCCc1c(/C=C2\C(=O)c3cc(F)c(F)cc3C2=C(C#N)C#N)sc2c1sc1c3c4nsnc4c4c5sc6c(CCCCCCCCCCC)c(/C=C7\C(=O)c8cc(F)c(F)cc8C7=C(C#N)C#N)sc6c5n(CC(CC)CCCC)c4c3n(CC(CC)CCCC)c21,17.1,-5.51,-2.77,-5.65,-4.09,,,,,,PNDIT-F3N,,,
41052,10.1002/adfm.202209728,CCCCCCC(CCCC)Cc1csc(-c2cc3c4nsnc4c4cc(-c5cc(CC(CCCC)CCCCCC)c(-c6cc7c(-c8cc(F)c(CC(CC)CCCC)s8)c8sccc8c(-c8cc(F)c(CC(CC)CCCC)s8)c7s6)s5)sc4c3s2)c1,CCCCCCCCCCCc1c(/C=C2\C(=O)c3cc(F)c(F)cc3C2=C(C#N)C#N)sc2c1sc1c3c4nsnc4c4c5sc6c(CCCCCCCCCCC)c(/C=C7\C(=O)c8cc(F)c(F)cc8C7=C(C#N)C#N)sc6c5n(CC(CC)CCCC)c4c3n(CC(CC)CCCC)c21,14.5,-5.51,-2.77,-5.65,-4.09,,,,,,Phen-NaDPO,,,
41053,10.1002/adfm.202209728,CCCCCCC(CCCC)Cc1csc(-c2cc3c4nsnc4c4cc(-c5cc(CC(CCCC)CCCCCC)c(-c6cc7c(-c8cc(F)c(CC(CC)CCCC)s8)c8sccc8c(-c8cc(F)c(CC(CC)CCCC)s8)c7s6)s5)sc4c3s2)c1,CCCCCCCCCCCc1c(/C=C2\C(=O)c3cc(F)c(F)cc3C2=C(C#N)C#N)sc2c1sc1c3c4nsnc4c4c5sc6c(CCCCCCCCCCC)c(/C=C7\C(=O)c8cc(F)c(F)cc8C7=C(C#N)C#N)sc6c5n(CC(CC)CCCC)c4c3n(CC(CC)CCCC)c21,18.1,-5.51,-2.77,-5.65,-4.09,,,,,,PNDIT-F3N/Phen-NaDPO,,,
41054,10.1002/adfm.202209728,COC(=O)C(C)(C)c1cc(C)cc(-c2sc3c4sc5cc(/C=C6/C(=O)c7cc(F)cc(c7)C(=O)/C6=C\c6cc(C(C)(C)C(=O)OC)c(-c7cc(C)cc(C(C)(C)C(=O)OC)c7)s6)sc5c4c(C(C)(C)C(=O)OC)ccc2-3)c1,CCCCCCc1ccc(C2(c3ccc(CCCCCC)cc3)c3cc4c(cc3-c3sc5cc(/C=C6\C(=O)c7cc(F)c(F)cc7C6=C(C#N)C#N)sc5c32)C(c2ccc(CCCCCC)cc2)(c2ccc(CCCCCC)cc2)c2c-4sc3cc(/C=C4\C(=O)c5cc(F)c(F)cc5C4=C(C#N)C#N)sc23)cc1,13.2,-5.56,-3.65,-5.66,-4.14,,,,,,PNDIT-F3N,,,
41055,10.1002/adfm.202209728,COC(=O)C(C)(C)c1cc(C)cc(-c2sc3c4sc5cc(/C=C6/C(=O)c7cc(F)cc(c7)C(=O)/C6=C\c6cc(C(C)(C)C(=O)OC)c(-c7cc(C)cc(C(C)(C)C(=O)OC)c7)s6)sc5c4c(C(C)(C)C(=O)OC)ccc2-3)c1,CCCCCCc1ccc(C2(c3ccc(CCCCCC)cc3)c3cc4c(cc3-c3sc5cc(/C=C6\C(=O)c7cc(F)c(F)cc7C6=C(C#N)C#N)sc5c32)C(c2ccc(CCCCCC)cc2)(c2ccc(CCCCCC)cc2)c2c-4sc3cc(/C=C4\C(=O)c5cc(F)c(F)cc5C4=C(C#N)C#N)sc23)cc1,8.6,-5.56,-3.65,-5.66,-4.14,,,,,,Phen-NaDPO,,,
41056,10.1002/adfm.202209728,COC(=O)C(C)(C)c1cc(C)cc(-c2sc3c4sc5cc(/C=C6/C(=O)c7cc(F)cc(c7)C(=O)/C6=C\c6cc(C(C)(C)C(=O)OC)c(-c7cc(C)cc(C(C)(C)C(=O)OC)c7)s6)sc5c4c(C(C)(C)C(=O)OC)ccc2-3)c1,CCCCCCc1ccc(C2(c3ccc(CCCCCC)cc3)c3cc4c(cc3-c3sc5cc(/C=C6\C(=O)c7cc(F)c(F)cc7C6=C(C#N)C#N)sc5c32)C(c2ccc(CCCCCC)cc2)(c2ccc(CCCCCC)cc2)c2c-4sc3cc(/C=C4\C(=O)c5cc(F)c(F)cc5C4=C(C#N)C#N)sc23)cc1,14.3,-5.56,-3.65,-5.66,-4.14,,,,,,PNDIT-F3N/Phen-NaDPO,,,
41063,10.1002/adfm.202210549,CCCCCCc1ccc(C2(c3ccc(CCCCCC)cc3)C3=C(CC(c4sc(/C=C5\C(=O)c6ccc(F)cc6C5=C(C#N)C#N)c5sc(C(=O)OCC(CC)CCCC)c(F)c45)=C3)c3cc4c(cc32)-c2sc(-c3sc(/C=C5\C(=O)c6ccc(F)cc6C5=C(C#N)C#N)c5sc(C(=O)OCC(CC)CCCC)c(F)c35)cc2C4(c2ccc(CCCCCC)cc2)c2ccc(CCCCCC)cc2)cc1,CCCCCCCCCCCc1c(/C=C2\C(=O)c3cc(F)c(F)cc3C2=C(C#N)C#N)sc2c1sc1c3c4nsnc4c4c5sc6c(CCCCCCCCCCC)c(/C=C7\C(=O)c8cc(F)c(F)cc8C7=C(C#N)C#N)sc6c5n(CCC(CC)CCCC)c4c3n(CCC(CC)CCCC)c21,4.54,,,-5.64,-3.86,,,1.4:1,,conventional,PDINN,PEDOT:PSS,,
41064,10.1002/adfm.202210549,CCCCCCc1ccc(C2(c3ccc(CCCCCC)cc3)C3=C(CC(c4sc(/C=C5\C(=O)c6ccc(F)cc6C5=C(C#N)C#N)c5sc(C(=O)OCC(CC)CCCC)c(F)c45)=C3)c3cc4c(cc32)-c2sc(-c3sc(/C=C5\C(=O)c6ccc(F)cc6C5=C(C#N)C#N)c5sc(C(=O)OCC(CC)CCCC)c(F)c35)cc2C4(c2ccc(CCCCCC)cc2)c2ccc(CCCCCC)cc2)cc1,CCCCCCCCCCCc1c(/C=C2\C(=O)c3cc(F)c(F)cc3C2=C(C#N)C#N)sc2c1sc1c3c4nsnc4c4c5sc6c(CCCCCCCCCCC)c(/C=C7\C(=O)c8cc(F)c(F)cc8C7=C(C#N)C#N)sc6c5n(CCC(CC)CCCC)c4c3n(CCC(CC)CCCC)c21,12.61,,,-5.64,-3.86,,,1.4:1,,conventional,PDINN,PEDOT:PSS,,
41085,10.1002/adfm.202212599,COC(=O)C(C)(C)c1cc(C)cc(-c2sc3c4sc5cc(/C=C6/C(=O)c7cc(F)cc(c7)C(=O)/C6=C\c6cc(C(C)(C)C(=O)OC)c(-c7cc(C)cc(C(C)(C)C(=O)OC)c7)s6)sc5c4c(C(C)(C)C(=O)OC)ccc2-3)c1,CCCCCCCCCCCc1c(/C=C2\C(=O)c3cc(F)c(F)cc3C2=C(C#N)C#N)[se]c2c1sc1c3c4nsnc4c4c5sc6c(CCCCCCCCCCC)c(/C=C7\C(=O)c8cc(F)c(F)cc8C7=C(C#N)C#N)[se]c6c5n(CC(CCCC)CCCCCC)c4c3n(CC(CCCC)CCCCCC)c12,14.29,-5.56,-3.65,-5.59,-3.97,,,,,inverted,ZnO/SnO2,PDCBT/MoO3,,
41086,10.1002/adfm.202212599,COC(=O)C(C)(C)c1cc(C)cc(-c2sc3c4sc5cc(/C=C6/C(=O)c7cc(F)cc(c7)C(=O)/C6=C\c6cc(C(C)(C)C(=O)OC)c(-c7cc(C)cc(C(C)(C)C(=O)OC)c7)s6)sc5c4c(C(C)(C)C(=O)OC)ccc2-3)c1,CCCCCCCCCCCc1c(/C=C2\C(=O)c3cc(F)c(F)cc3C2=C(C#N)C#N)[se]c2c1sc1c3c4nsnc4c4c5sc6c(CCCCCCCCCCC)c(/C=C7\C(=O)c8cc(F)c(F)cc8C7=C(C#N)C#N)[se]c6c5n(CC(CCCC)CCCCCC)c4c3n(CC(CCCC)CCCCCC)c12,15.03,-5.56,-3.65,-5.59,-3.97,,,,,inverted,ZnO/SnO2,PDCBT/MoO3,,
41087,10.1002/adfm.202212599,COC(=O)C(C)(C)c1cc(C)cc(-c2sc3c4sc5cc(/C=C6/C(=O)c7cc(F)cc(c7)C(=O)/C6=C\c6cc(C(C)(C)C(=O)OC)c(-c7cc(C)cc(C(C)(C)C(=O)OC)c7)s6)sc5c4c(C(C)(C)C(=O)OC)ccc2-3)c1,CCCCCCCCCCCc1c(/C=C2\C(=O)c3cc(F)c(F)cc3C2=C(C#N)C#N)[se]c2c1sc1c3c4nsnc4c4c5sc6c(CCCCCCCCCCC)c(/C=C7\C(=O)c8cc(F)c(F)cc8C7=C(C#N)C#N)[se]c6c5n(CC(CCCC)CCCCCC)c4c3n(CC(CCCC)CCCCCC)c12,15.46,-5.56,-3.65,-5.59,-3.97,,,,,inverted,ZnO/SnO2,PDCBT/MoO3,,
41088,10.1002/adfm.202212599,COC(=O)C(C)(C)c1cc(C)cc(-c2sc3c4sc5cc(/C=C6/C(=O)c7cc(F)cc(c7)C(=O)/C6=C\c6cc(C(C)(C)C(=O)OC)c(-c7cc(C)cc(C(C)(C)C(=O)OC)c7)s6)sc5c4c(C(C)(C)C(=O)OC)ccc2-3)c1,CCCCCCCCCCCc1c(/C=C2\C(=O)c3cc(F)c(F)cc3C2=C(C#N)C#N)[se]c2c1sc1c3c4nsnc4c4c5sc6c(CCCCCCCCCCC)c(/C=C7\C(=O)c8cc(F)c(F)cc8C7=C(C#N)C#N)[se]c6c5n(CC(CCCC)CCCCCC)c4c3n(CC(CCCC)CCCCCC)c12,15.02,-5.56,-3.65,-5.59,-3.97,,,,,inverted,ZnO/SnO2,PDCBT/MoO3,,
41123,10.1002/adfm.202214361,COC(=O)C(C)(C)c1cc(C)cc(-c2sc3c4sc5cc(/C=C6/C(=O)c7cc(F)cc(c7)C(=O)/C6=C\c6cc(C(C)(C)C(=O)OC)c(-c7cc(C)cc(C(C)(C)C(=O)OC)c7)s6)sc5c4c(C(C)(C)C(=O)OC)ccc2-3)c1,CCCCCCCCCc1c(C=C2C(=O)c3cc(Cl)c(Cl)cc3C2=C(C#N)C#N)sc2c1sc1c3c4nsnc4c4c5sc6c(CCCCCCCCC)c(C=C7C(=O)c8cc(Cl)c(Cl)cc8C7=C(C#N)C#N)sc6c5n(CC(CCCC)CCCCCC)c4c3n(CC(CCCC)CCCCCC)c21,1.18,-5.56,-3.65,-5.68,-3.9,,,,,,,,,
41124,10.1002/adfm.202214361,COC(=O)C(C)(C)c1cc(C)cc(-c2sc3c4sc5cc(/C=C6/C(=O)c7cc(F)cc(c7)C(=O)/C6=C\c6cc(C(C)(C)C(=O)OC)c(-c7cc(C)cc(C(C)(C)C(=O)OC)c7)s6)sc5c4c(C(C)(C)C(=O)OC)ccc2-3)c1,CCCCCCCCCc1c(C=C2C(=O)c3cc(Cl)c(Cl)cc3C2=C(C#N)C#N)sc2c1sc1c3c4nsnc4c4c5sc6c(CCCCCCCCC)c(C=C7C(=O)c8cc(Cl)c(Cl)cc8C7=C(C#N)C#N)sc6c5n(CC(CCCC)CCCCCC)c4c3n(CC(CCCC)CCCCCC)c21,11.15,-5.56,-3.65,-5.68,-3.9,,,,,,,,,
41125,10.1002/adfm.202214361,COC(=O)C(C)(C)c1cc(C)cc(-c2sc3c4sc5cc(/C=C6/C(=O)c7cc(F)cc(c7)C(=O)/C6=C\c6cc(C(C)(C)C(=O)OC)c(-c7cc(C)cc(C(C)(C)C(=O)OC)c7)s6)sc5c4c(C(C)(C)C(=O)OC)ccc2-3)c1,CCCCCCCCCc1c(C=C2C(=O)c3cc(Cl)c(Cl)cc3C2=C(C#N)C#N)sc2c1sc1c3c4nsnc4c4c5sc6c(CCCCCCCCC)c(C=C7C(=O)c8cc(Cl)c(Cl)cc8C7=C(C#N)C#N)sc6c5n(CC(CCCC)CCCCCC)c4c3n(CC(CCCC)CCCCCC)c21,12.5,-5.56,-3.65,-5.68,-3.9,,70.0,,,,,,,
41126,10.1002/adfm.202214361,COC(=O)C(C)(C)c1cc(C)cc(-c2sc3c4sc5cc(/C=C6/C(=O)c7cc(F)cc(c7)C(=O)/C6=C\c6cc(C(C)(C)C(=O)OC)c(-c7cc(C)cc(C(C)(C)C(=O)OC)c7)s6)sc5c4c(C(C)(C)C(=O)OC)ccc2-3)c1,CCCCCCCCCc1c(C=C2C(=O)c3cc(Cl)c(Cl)cc3C2=C(C#N)C#N)sc2c1sc1c3c4nsnc4c4c5sc6c(CCCCCCCCC)c(C=C7C(=O)c8cc(Cl)c(Cl)cc8C7=C(C#N)C#N)sc6c5n(CC(CCCC)CCCCCC)c4c3n(CC(CCCC)CCCCCC)c21,16.81,-5.56,-3.65,-5.68,-3.9,,,,,,,,,
41127,10.1002/adfm.202214361,COC(=O)C(C)(C)c1cc(C)cc(-c2sc3c4sc5cc(/C=C6/C(=O)c7cc(F)cc(c7)C(=O)/C6=C\c6cc(C(C)(C)C(=O)OC)c(-c7cc(C)cc(C(C)(C)C(=O)OC)c7)s6)sc5c4c(C(C)(C)C(=O)OC)ccc2-3)c1,CCCCCCCCCc1c(C=C2C(=O)c3cc(Cl)c(Cl)cc3C2=C(C#N)C#N)sc2c1sc1c3c4nsnc4c4c5sc6c(CCCCCCCCC)c(C=C7C(=O)c8cc(Cl)c(Cl)cc8C7=C(C#N)C#N)sc6c5n(CC(CCCC)CCCCCC)c4c3n(CC(CCCC)CCCCCC)c21,15.09,-5.56,-3.65,-5.68,-3.9,,,,,,,,,
41128,10.1002/adfm.202214361,COC(=O)C(C)(C)c1cc(C)cc(-c2sc3c4sc5cc(/C=C6/C(=O)c7cc(F)cc(c7)C(=O)/C6=C\c6cc(C(C)(C)C(=O)OC)c(-c7cc(C)cc(C(C)(C)C(=O)OC)c7)s6)sc5c4c(C(C)(C)C(=O)OC)ccc2-3)c1,CCCCCCCCCc1c(C=C2C(=O)c3cc(Cl)c(Cl)cc3C2=C(C#N)C#N)sc2c1sc1c3c4nsnc4c4c5sc6c(CCCCCCCCC)c(C=C7C(=O)c8cc(Cl)c(Cl)cc8C7=C(C#N)C#N)sc6c5n(CC(CCCC)CCCCCC)c4c3n(CC(CCCC)CCCCCC)c21,13.88,-5.56,-3.65,-5.68,-3.9,,,,,,,,,
41129,10.1002/adfm.202214361,COC(=O)C(C)(C)c1cc(C)cc(-c2sc3c4sc5cc(/C=C6/C(=O)c7cc(F)cc(c7)C(=O)/C6=C\c6cc(C(C)(C)C(=O)OC)c(-c7cc(C)cc(C(C)(C)C(=O)OC)c7)s6)sc5c4c(C(C)(C)C(=O)OC)ccc2-3)c1,CCCCCCCCCc1c(C=C2C(=O)c3cc(Cl)c(Cl)cc3C2=C(C#N)C#N)sc2c1sc1c3c4nsnc4c4c5sc6c(CCCCCCCCC)c(C=C7C(=O)c8cc(Cl)c(Cl)cc8C7=C(C#N)C#N)sc6c5n(CC(CCCC)CCCCCC)c4c3n(CC(CCCC)CCCCCC)c21,14.07,-5.56,-3.65,-5.68,-3.9,,,,,,,,,
41144,10.1002/adfm.202214926,O=C(Nc1nnc(SCc2ccc(F)cc2)s1)c1ccc(F)cc1,CCCCCCCCCc1c(C=C2C(=O)c3cc(Cl)c(Cl)cc3C2=C(C#N)C#N)sc2c1sc1c3c4nsnc4c4c5sc6c(CCCCCCCCC)c(C=C7C(=O)c8cc(Cl)c(Cl)cc8C7=C(C#N)C#N)sc6c5n(CC(CCCC)CCCCCC)c4c3n(CC(CCCC)CCCCCC)c21,16.79,,,-5.68,-3.9,,,,,conventional,PDINO,PEDOT:PSS,,2-IN
41147,10.1002/adfm.202215095,COC(=O)C(C)(C)c1cc(C)cc(-c2sc3c4sc5cc(/C=C6/C(=O)c7cc(F)cc(c7)C(=O)/C6=C\c6cc(C(C)(C)C(=O)OC)c(-c7cc(C)cc(C(C)(C)C(=O)OC)c7)s6)sc5c4c(C(C)(C)C(=O)OC)ccc2-3)c1,CCCCCCCCCCC(CCCCCCCC)Cn1c2c3sc(/C=C4\C(=O)c5ccccc5C4=C(C#N)C#N)c(CC(CCCC)CCCCCC)c3sc2c2c3nsnc3c3c4sc5c(CC(CCCC)CCCCCC)c(/C=C6\C(=O)c7cc(-c8cccs8)ccc7C6=C(C#N)C#N)sc5c4n(CC(CCCCCCCC)CCCCCCCCCC)c3c21,15.5,-5.56,-3.65,-5.6,-3.84,,,1:1.2,0.1%,inverted,ZnO,MoO3,,CN
41186,10.1002/adfm.202300712,COC(=O)C(C)(C)c1cc(C)cc(-c2sc3c4sc5cc(/C=C6/C(=O)c7cc(F)cc(c7)C(=O)/C6=C\c6cc(C(C)(C)C(=O)OC)c(-c7cc(C)cc(C(C)(C)C(=O)OC)c7)s6)sc5c4c(C(C)(C)C(=O)OC)ccc2-3)c1,CCCCCCCCCCCc1c(/C=C2\C(=O)c3c(ccc(C)c3F)C2=C(C#N)C#N)sc2c1sc1c3c4nsnc4c4c5sc6c(CCCCCCCCCCC)c(/C=C7\C(=O)c8c(ccc(-c9ccc(C)s9)c8F)C7=C(C#N)C#N)sc6c5n(C)c4c3n(C)c21,17.13,-5.56,-3.65,,,,,,,conventional,PNDIT-F3N,PEDOT:PSS,,
41188,10.1002/adfm.202300712,COC(=O)C(C)(C)c1cc(C)cc(-c2sc3c4sc5cc(/C=C6/C(=O)c7cc(F)cc(c7)C(=O)/C6=C\c6cc(C(C)(C)C(=O)OC)c(-c7cc(C)cc(C(C)(C)C(=O)OC)c7)s6)sc5c4c(C(C)(C)C(=O)OC)ccc2-3)c1,CCCCCCCCCCCc1c(/C=C2\C(=O)c3c(F)cc(F)cc3C2=C(C#N)C#N)sc2c1sc1c3c4nsnc4c4c5sc6c(CCCCCCCCCCC)c(/C=C7\C(=O)c8c(cc(F)c(-c9cccs9)c8F)C7=C(C#N)C#N)sc6c5n(CC(CCCCCCCC)CCCCCCCCCC)c4c3n(CC(CCCCCCCC)CCCCCCCCCC)c21,17.38,-5.56,-3.65,-5.71,-3.84,,,,,conventional,PNDIT-F3N,PEDOT:PSS,,
41190,10.1002/adfm.202300778,CCCCCCCCc1cc(-c2cc3sc4c(-c5ccc(CCCC(CCCC)CCCCCC)s5)c5c(sc6cc(-c7cc(CCCCCCCC)c(-c8ccc(/C=C9/SC(=S)N(CCCCCC)C9=O)s8)s7)sc65)c(-c5ccc(CCCC(CCCC)CCCCCC)s5)c4c3s2)sc1-c1ccc(/C=C2/SC(=S)N(CCCCCC)C2=O)s1,CCCCCCC(CCCC)Cc1c(/C=C2\C(=O)c3cc(F)c(F)cc3C2=C(C#N)C#N)sc2c1SC1c3c(c4c(c5nsnc35)c3sc5c(CC(CCCC)CCCCCC)c(/C=C6\C(=O)c7cc(F)c(F)cc7C6=C(C#N)C#N)sc5c3n4CC(CC)CCCC)N(CC(CC)CCCC)C21,8.69,,,-5.68,-3.9,,,1:1,,,,,THF,
41191,10.1002/adfm.202300778,CCCCCCCCc1cc(-c2cc3sc4c(-c5ccc(CCCC(CCCC)CCCCCC)s5)c5c(sc6cc(-c7cc(CCCCCCCC)c(-c8ccc(/C=C9/SC(=S)N(CCCCCC)C9=O)s8)s7)sc65)c(-c5ccc(CCCC(CCCC)CCCCCC)s5)c4c3s2)sc1-c1ccc(/C=C2/SC(=S)N(CCCCCC)C2=O)s1,CCCCCCC(CCCC)Cc1c(/C=C2\C(=O)c3cc(F)c(F)cc3C2=C(C#N)C#N)sc2c1SC1c3c(c4c(c5nsnc35)c3sc5c(CC(CCCC)CCCCCC)c(/C=C6\C(=O)c7cc(F)c(F)cc7C6=C(C#N)C#N)sc5c3n4CC(CC)CCCC)N(CC(CC)CCCC)C21,13.41,,,-5.68,-3.9,,130.0,1:1,,,,,THF,
41192,10.1002/adfm.202300778,CCCCCCCCc1cc(-c2cc3sc4c(-c5ccc(CCCC(CCCC)CCCCCC)s5)c5c(sc6cc(-c7cc(CCCCCCCC)c(-c8ccc(/C=C9/SC(=S)N(CCCCCC)C9=O)s8)s7)sc65)c(-c5ccc(CCCC(CCCC)CCCCCC)s5)c4c3s2)sc1-c1ccc(/C=C2/SC(=S)N(CCCCCC)C2=O)s1,CCCCCCC(CCCC)Cc1c(/C=C2\C(=O)c3cc(F)c(F)cc3C2=C(C#N)C#N)sc2c1SC1c3c(c4c(c5nsnc35)c3sc5c(CC(CCCC)CCCCCC)c(/C=C6\C(=O)c7cc(F)c(F)cc7C6=C(C#N)C#N)sc5c3n4CC(CC)CCCC)N(CC(CC)CCCC)C21,8.19,,,-5.68,-3.9,,,1:0.5,,,,,THF,
41193,10.1002/adfm.202300778,CCCCCCCCc1cc(-c2cc3sc4c(-c5ccc(CCCC(CCCC)CCCCCC)s5)c5c(sc6cc(-c7cc(CCCCCCCC)c(-c8ccc(/C=C9/SC(=S)N(CCCCCC)C9=O)s8)s7)sc65)c(-c5ccc(CCCC(CCCC)CCCCCC)s5)c4c3s2)sc1-c1ccc(/C=C2/SC(=S)N(CCCCCC)C2=O)s1,CCCCCCC(CCCC)Cc1c(/C=C2\C(=O)c3cc(F)c(F)cc3C2=C(C#N)C#N)sc2c1SC1c3c(c4c(c5nsnc35)c3sc5c(CC(CCCC)CCCCCC)c(/C=C6\C(=O)c7cc(F)c(F)cc7C6=C(C#N)C#N)sc5c3n4CC(CC)CCCC)N(CC(CC)CCCC)C21,12.25,,,-5.68,-3.9,,130.0,1:0.5,,,,,THF,
41194,10.1002/adfm.202300778,CCCCCCCCc1cc(-c2cc3sc4c(-c5ccc(CCCC(CCCC)CCCCCC)s5)c5c(sc6cc(-c7cc(CCCCCCCC)c(-c8ccc(/C=C9/SC(=S)N(CCCCCC)C9=O)s8)s7)sc65)c(-c5ccc(CCCC(CCCC)CCCCCC)s5)c4c3s2)sc1-c1ccc(/C=C2/SC(=S)N(CCCCCC)C2=O)s1,CCCCCCC(CCCC)Cc1c(/C=C2\C(=O)c3cc(F)c(F)cc3C2=C(C#N)C#N)sc2c1SC1c3c(c4c(c5nsnc35)c3sc5c(CC(CCCC)CCCCCC)c(/C=C6\C(=O)c7cc(F)c(F)cc7C6=C(C#N)C#N)sc5c3n4CC(CC)CCCC)N(CC(CC)CCCC)C21,6.19,,,-5.68,-3.9,,,1:1,,,,,THF,
41195,10.1002/adfm.202300778,CCCCCCCCc1cc(-c2cc3sc4c(-c5ccc(CCCC(CCCC)CCCCCC)s5)c5c(sc6cc(-c7cc(CCCCCCCC)c(-c8ccc(/C=C9/SC(=S)N(CCCCCC)C9=O)s8)s7)sc65)c(-c5ccc(CCCC(CCCC)CCCCCC)s5)c4c3s2)sc1-c1ccc(/C=C2/SC(=S)N(CCCCCC)C2=O)s1,CCCCCCC(CCCC)Cc1c(/C=C2\C(=O)c3cc(F)c(F)cc3C2=C(C#N)C#N)sc2c1SC1c3c(c4c(c5nsnc35)c3sc5c(CC(CCCC)CCCCCC)c(/C=C6\C(=O)c7cc(F)c(F)cc7C6=C(C#N)C#N)sc5c3n4CC(CC)CCCC)N(CC(CC)CCCC)C21,11.03,,,-5.68,-3.9,,130.0,1:1,,,,,THF,
41196,10.1002/adfm.202300778,CCCCCCCCc1cc(-c2cc3sc4c(-c5ccc(CCCC(CCCC)CCCCCC)s5)c5c(sc6cc(-c7cc(CCCCCCCC)c(-c8ccc(/C=C9/SC(=S)N(CCCCCC)C9=O)s8)s7)sc65)c(-c5ccc(CCCC(CCCC)CCCCCC)s5)c4c3s2)sc1-c1ccc(/C=C2/SC(=S)N(CCCCCC)C2=O)s1,CCCCCCC(CCCC)Cc1c(/C=C2\C(=O)c3cc(F)c(F)cc3C2=C(C#N)C#N)sc2c1SC1c3c(c4c(c5nsnc35)c3sc5c(CC(CCCC)CCCCCC)c(/C=C6\C(=O)c7cc(F)c(F)cc7C6=C(C#N)C#N)sc5c3n4CC(CC)CCCC)N(CC(CC)CCCC)C21,5.39,,,-5.68,-3.9,,,1:0.5,,,,,THF,
41197,10.1002/adfm.202300778,CCCCCCCCc1cc(-c2cc3sc4c(-c5ccc(CCCC(CCCC)CCCCCC)s5)c5c(sc6cc(-c7cc(CCCCCCCC)c(-c8ccc(/C=C9/SC(=S)N(CCCCCC)C9=O)s8)s7)sc65)c(-c5ccc(CCCC(CCCC)CCCCCC)s5)c4c3s2)sc1-c1ccc(/C=C2/SC(=S)N(CCCCCC)C2=O)s1,CCCCCCC(CCCC)Cc1c(/C=C2\C(=O)c3cc(F)c(F)cc3C2=C(C#N)C#N)sc2c1SC1c3c(c4c(c5nsnc35)c3sc5c(CC(CCCC)CCCCCC)c(/C=C6\C(=O)c7cc(F)c(F)cc7C6=C(C#N)C#N)sc5c3n4CC(CC)CCCC)N(CC(CC)CCCC)C21,14.05,,,-5.68,-3.9,,130.0,1:0.5,,,,,THF,
41198,10.1002/adfm.202300778,CCCCCCCCc1cc(-c2cc3sc4c(-c5ccc(CCCC(CCCC)CCCCCC)s5)c5c(sc6cc(-c7cc(CCCCCCCC)c(-c8ccc(/C=C9/SC(=S)N(CCCCCC)C9=O)s8)s7)sc65)c(-c5ccc(CCCC(CCCC)CCCCCC)s5)c4c3s2)sc1-c1ccc(/C=C2/SC(=S)N(CCCCCC)C2=O)s1,CCCCCCC(CCCC)Cc1c(/C=C2\C(=O)c3cc(F)c(F)cc3C2=C(C#N)C#N)sc2c1SC1c3c(c4c(c5nsnc35)c3sc5c(CC(CCCC)CCCCCC)c(/C=C6\C(=O)c7cc(F)c(F)cc7C6=C(C#N)C#N)sc5c3n4CC(CC)CCCC)N(CC(CC)CCCC)C21,7.29,,,-5.68,-3.9,,,1:1,,,,,THF,
