Repository: JiYiqaq/PCE-KA-GNN

# Data directory

- `raw/Active_Database.csv` is the immutable source dataset bundled under CC BY 4.0. Do not overwrite it with processed data.
- `processed/` is created and populated by the training pipeline. Generated `.pt` and `.pth` caches are intentionally ignored by Git because they can exceed GitHub's normal single-file limit.

See `../DATA_LICENSE.md` for provenance, license and checksum information.

File: data/processed/device_records.csv (part 33 of 250)
record_id,doi,donor_smiles,acceptor_smiles,pce,homo_d,lumo_d,homo_a,lumo_a,active_layer_thickness,annealing_temp,d_a_ratio,additive_ratio,device_type,etl_canonical,htl_canonical,solvent_canonical,additive_canonical
41199,10.1002/adfm.202300778,CCCCCCCCc1cc(-c2cc3sc4c(-c5ccc(CCCC(CCCC)CCCCCC)s5)c5c(sc6cc(-c7cc(CCCCCCCC)c(-c8ccc(/C=C9/SC(=S)N(CCCCCC)C9=O)s8)s7)sc65)c(-c5ccc(CCCC(CCCC)CCCCCC)s5)c4c3s2)sc1-c1ccc(/C=C2/SC(=S)N(CCCCCC)C2=O)s1,CCCCCCC(CCCC)Cc1c(/C=C2\C(=O)c3cc(F)c(F)cc3C2=C(C#N)C#N)sc2c1SC1c3c(c4c(c5nsnc35)c3sc5c(CC(CCCC)CCCCCC)c(/C=C6\C(=O)c7cc(F)c(F)cc7C6=C(C#N)C#N)sc5c3n4CC(CC)CCCC)N(CC(CC)CCCC)C21,10.65,,,-5.68,-3.9,,130.0,1:1,,,,,THF,
41200,10.1002/adfm.202300831,COC(=O)C(C)(C)c1cc(C)cc(-c2sc3c4sc5cc(/C=C6/C(=O)c7cc(F)cc(c7)C(=O)/C6=C\c6cc(C(C)(C)C(=O)OC)c(-c7cc(C)cc(C(C)(C)C(=O)OC)c7)s6)sc5c4c(C(C)(C)C(=O)OC)ccc2-3)c1,CCCCCCCCCCCc1c(/C=C2\C(=O)c3cc(F)c(F)cc3C2=C(C#N)C#N)sc2c1sc1c3c4nsnc4c4c5sc6c(CCCCCCCCCCC)c(/C=C7\C(=O)c8cc(F)c(F)cc8C7=C(C#N)C#N)sc6c5n(CC(CC)CCCC)c4c3n(CC(CC)CCCC)c21,10.36,-5.56,-3.65,-5.65,-4.09,,,,,inverted,SnO2,,,
41201,10.1002/adfm.202300831,COC(=O)C(C)(C)c1cc(C)cc(-c2sc3c4sc5cc(/C=C6/C(=O)c7cc(F)cc(c7)C(=O)/C6=C\c6cc(C(C)(C)C(=O)OC)c(-c7cc(C)cc(C(C)(C)C(=O)OC)c7)s6)sc5c4c(C(C)(C)C(=O)OC)ccc2-3)c1,CCCCCCCCCCCc1c(/C=C2\C(=O)c3cc(F)c(F)cc3C2=C(C#N)C#N)sc2c1sc1c3c4nsnc4c4c5sc6c(CCCCCCCCCCC)c(/C=C7\C(=O)c8cc(F)c(F)cc8C7=C(C#N)C#N)sc6c5n(CC(CC)CCCC)c4c3n(CC(CC)CCCC)c21,14.76,-5.56,-3.65,-5.65,-4.09,,,,,inverted,SnO2,,,
41202,10.1002/adfm.202300831,COC(=O)C(C)(C)c1cc(C)cc(-c2sc3c4sc5cc(/C=C6/C(=O)c7cc(F)cc(c7)C(=O)/C6=C\c6cc(C(C)(C)C(=O)OC)c(-c7cc(C)cc(C(C)(C)C(=O)OC)c7)s6)sc5c4c(C(C)(C)C(=O)OC)ccc2-3)c1,CCCCCCCCCCCc1c(/C=C2\C(=O)c3cc(F)c(F)cc3C2=C(C#N)C#N)sc2c1sc1c3c4nsnc4c4c5sc6c(CCCCCCCCCCC)c(/C=C7\C(=O)c8cc(F)c(F)cc8C7=C(C#N)C#N)sc6c5n(CC(CC)CCCC)c4c3n(CC(CC)CCCC)c21,15.7,-5.56,-3.65,-5.65,-4.09,,,,,inverted,SnO2,,,
41203,10.1002/adfm.202300831,COC(=O)C(C)(C)c1cc(C)cc(-c2sc3c4sc5cc(/C=C6/C(=O)c7cc(F)cc(c7)C(=O)/C6=C\c6cc(C(C)(C)C(=O)OC)c(-c7cc(C)cc(C(C)(C)C(=O)OC)c7)s6)sc5c4c(C(C)(C)C(=O)OC)ccc2-3)c1,CCCCCCCCCCCc1c(/C=C2\C(=O)c3cc(F)c(F)cc3C2=C(C#N)C#N)sc2c1sc1c3c4nsnc4c4c5sc6c(CCCCCCCCCCC)c(/C=C7\C(=O)c8cc(F)c(F)cc8C7=C(C#N)C#N)sc6c5n(CC(CC)CCCC)c4c3n(CC(CC)CCCC)c21,15.69,-5.56,-3.65,-5.65,-4.09,,,,,inverted,SnO2,,,
41207,10.1002/adfm.202301108,COC(=O)C(C)(C)c1cc(C)cc(-c2sc3c4sc5cc(/C=C6/C(=O)c7cc(F)cc(c7)C(=O)/C6=C\c6cc(C(C)(C)C(=O)OC)c(-c7cc(C)cc(C(C)(C)C(=O)OC)c7)s6)sc5c4c(C(C)(C)C(=O)OC)ccc2-3)c1,CCCCCCCCCCCc1c(/C=C2\C(=O)c3cc(F)c(F)cc3C2=C(C#N)C#N)sc2c1sc1c3c4nsnc4c4c5sc6c(CCCCCCCCCCC)c(/C=C7\C(=O)c8cc(F)c(F)cc8C7=C(C#N)C#N)sc6c5n(CC(CC)CCCC)c4c3n(CC(CC)CCCC)c21,17.86,-5.56,-3.65,-5.65,-4.09,,,1:1.2,,conventional,PDINT-F3N,PEDOT:PSS,chloroform,DIO
41208,10.1002/adfm.202301108,COC(=O)C(C)(C)c1cc(C)cc(-c2sc3c4sc5cc(/C=C6/C(=O)c7cc(F)cc(c7)C(=O)/C6=C\c6cc(C(C)(C)C(=O)OC)c(-c7cc(C)cc(C(C)(C)C(=O)OC)c7)s6)sc5c4c(C(C)(C)C(=O)OC)ccc2-3)c1,CCCCCCCCCCCc1c(/C=C2\C(=O)c3cc(F)c(F)cc3C2=C(C#N)C#N)sc2c1sc1c3c4nsnc4c4c5sc6c(CCCCCCCCCCC)c(/C=C7\C(=O)c8cc(F)c(F)cc8C7=C(C#N)C#N)sc6c5n(CC(CC)CCCC)c4c3n(CC(CC)CCCC)c21,17.13,-5.56,-3.65,-5.65,-4.09,,,1:1.2,,conventional,PDINT-F3N,PEDOT:PSS,chloroform,DIO
41209,10.1002/adfm.202301108,COC(=O)C(C)(C)c1cc(C)cc(-c2sc3c4sc5cc(/C=C6/C(=O)c7cc(F)cc(c7)C(=O)/C6=C\c6cc(C(C)(C)C(=O)OC)c(-c7cc(C)cc(C(C)(C)C(=O)OC)c7)s6)sc5c4c(C(C)(C)C(=O)OC)ccc2-3)c1,CCCCCCCCCCCc1c(/C=C2\C(=O)c3cc(F)c(F)cc3C2=C(C#N)C#N)sc2c1sc1c3c4nsnc4c4c5sc6c(CCCCCCCCCCC)c(/C=C7\C(=O)c8cc(F)c(F)cc8C7=C(C#N)C#N)sc6c5n(CC(CC)CCCC)c4c3n(CC(CC)CCCC)c21,17.23,-5.56,-3.65,-5.65,-4.09,,,1:1.2,,conventional,PDINT-F3N,PEDOT:PSS,chloroform,DIO
41210,10.1002/adfm.202301108,COC(=O)C(C)(C)c1cc(C)cc(-c2sc3c4sc5cc(/C=C6/C(=O)c7cc(F)cc(c7)C(=O)/C6=C\c6cc(C(C)(C)C(=O)OC)c(-c7cc(C)cc(C(C)(C)C(=O)OC)c7)s6)sc5c4c(C(C)(C)C(=O)OC)ccc2-3)c1,CCCCCCCCCCCc1c(/C=C2\C(=O)c3cc(F)c(F)cc3C2=C(C#N)C#N)sc2c1sc1c3c4nsnc4c4c5sc6c(CCCCCCCCCCC)c(/C=C7\C(=O)c8cc(F)c(F)cc8C7=C(C#N)C#N)sc6c5n(CC(CC)CCCC)c4c3n(CC(CC)CCCC)c21,18.07,-5.56,-3.65,-5.65,-4.09,,,1:1.2,,conventional,PDINT-F3N,PEDOT:PSS,chloroform,DIO
41211,10.1002/adfm.202301108,COC(=O)C(C)(C)c1cc(C)cc(-c2sc3c4sc5cc(/C=C6/C(=O)c7cc(F)cc(c7)C(=O)/C6=C\c6cc(C(C)(C)C(=O)OC)c(-c7cc(C)cc(C(C)(C)C(=O)OC)c7)s6)sc5c4c(C(C)(C)C(=O)OC)ccc2-3)c1,CCCCCCCCCCCc1c(/C=C2\C(=O)c3cc(F)c(F)cc3C2=C(C#N)C#N)sc2c1sc1c3c4nsnc4c4c5sc6c(CCCCCCCCCCC)c(/C=C7\C(=O)c8cc(F)c(F)cc8C7=C(C#N)C#N)sc6c5n(CC(CC)CCCC)c4c3n(CC(CC)CCCC)c21,17.7,-5.56,-3.65,-5.65,-4.09,,,1:1.2,,conventional,PDINT-F3N,PEDOT:PSS,chloroform,DIO
41212,10.1002/adfm.202301108,COC(=O)C(C)(C)c1cc(C)cc(-c2sc3c4sc5cc(/C=C6/C(=O)c7cc(F)cc(c7)C(=O)/C6=C\c6cc(C(C)(C)C(=O)OC)c(-c7cc(C)cc(C(C)(C)C(=O)OC)c7)s6)sc5c4c(C(C)(C)C(=O)OC)ccc2-3)c1,CCCCCCCCCCCc1c(/C=C2\C(=O)c3cc(F)c(F)cc3C2=C(C#N)C#N)sc2c1sc1c3c4nsnc4c4c5sc6c(CCCCCCCCCCC)c(/C=C7\C(=O)c8cc(F)c(F)cc8C7=C(C#N)C#N)sc6c5n(CC(CC)CCCC)c4c3n(CC(CC)CCCC)c21,17.53,-5.56,-3.65,-5.65,-4.09,,,1:1.2,,conventional,PDINT-F3N,PEDOT:PSS,chloroform,DIO
41213,10.1002/adfm.202301108,COC(=O)C(C)(C)c1cc(C)cc(-c2sc3c4sc5cc(/C=C6/C(=O)c7cc(F)cc(c7)C(=O)/C6=C\c6cc(C(C)(C)C(=O)OC)c(-c7cc(C)cc(C(C)(C)C(=O)OC)c7)s6)sc5c4c(C(C)(C)C(=O)OC)ccc2-3)c1,CCCCCCCCCc1c(C=C2C(=O)c3cc(Cl)c(Cl)cc3C2=C(C#N)C#N)sc2c1sc1c3c4nsnc4c4c5sc6c(CCCCCCCCC)c(C=C7C(=O)c8cc(Cl)c(Cl)cc8C7=C(C#N)C#N)sc6c5n(CC(CCCC)CCCCCC)c4c3n(CC(CCCC)CCCCCC)c21,18.02,-5.56,-3.65,-5.68,-3.9,,,1:1.2,,conventional,PDINT-F3N,PEDOT:PSS,chloroform,DIO
41214,10.1002/adfm.202301108,COC(=O)C(C)(C)c1cc(C)cc(-c2sc3c4sc5cc(/C=C6/C(=O)c7cc(F)cc(c7)C(=O)/C6=C\c6cc(C(C)(C)C(=O)OC)c(-c7cc(C)cc(C(C)(C)C(=O)OC)c7)s6)sc5c4c(C(C)(C)C(=O)OC)ccc2-3)c1,CCCCCCCCCc1c(C=C2C(=O)c3cc(Cl)c(Cl)cc3C2=C(C#N)C#N)sc2c1sc1c3c4nsnc4c4c5sc6c(CCCCCCCCC)c(C=C7C(=O)c8cc(Cl)c(Cl)cc8C7=C(C#N)C#N)sc6c5n(CC(CCCC)CCCCCC)c4c3n(CC(CCCC)CCCCCC)c21,18.6,-5.56,-3.65,-5.68,-3.9,,,1:1.2,,conventional,PDINT-F3N,PEDOT:PSS,chloroform,DIO
41215,10.1002/adfm.202301108,COC(=O)C(C)(C)c1cc(C)cc(-c2sc3c4sc5cc(/C=C6/C(=O)c7cc(F)cc(c7)C(=O)/C6=C\c6cc(C(C)(C)C(=O)OC)c(-c7cc(C)cc(C(C)(C)C(=O)OC)c7)s6)sc5c4c(C(C)(C)C(=O)OC)ccc2-3)c1,CCCCCCCCCc1c(C=C2C(=O)c3cc(Cl)c(Cl)cc3C2=C(C#N)C#N)sc2c1sc1c3c4nsnc4c4c5sc6c(CCCCCCCCC)c(C=C7C(=O)c8cc(Cl)c(Cl)cc8C7=C(C#N)C#N)sc6c5n(CC(CCCC)CCCCCC)c4c3n(CC(CCCC)CCCCCC)c21,17.7,-5.56,-3.65,-5.68,-3.9,,,1:1.2,,conventional,PDINT-F3N,PEDOT:PSS,chloroform,DIO
41216,10.1002/adfm.202301108,COC(=O)C(C)(C)c1cc(C)cc(-c2sc3c4sc5cc(/C=C6/C(=O)c7cc(F)cc(c7)C(=O)/C6=C\c6cc(C(C)(C)C(=O)OC)c(-c7cc(C)cc(C(C)(C)C(=O)OC)c7)s6)sc5c4c(C(C)(C)C(=O)OC)ccc2-3)c1,CCCCCCCCCc1c(C=C2C(=O)c3cc(Cl)c(Cl)cc3C2=C(C#N)C#N)sc2c1sc1c3c4nsnc4c4c5sc6c(CCCCCCCCC)c(C=C7C(=O)c8cc(Cl)c(Cl)cc8C7=C(C#N)C#N)sc6c5n(CC(CCCC)CCCCCC)c4c3n(CC(CCCC)CCCCCC)c21,18.27,-5.56,-3.65,-5.68,-3.9,,,1:1.2,,conventional,PDINT-F3N,PEDOT:PSS,chloroform,DIO
41217,10.1002/adfm.202301108,COC(=O)C(C)(C)c1cc(C)cc(-c2sc3c4sc5cc(/C=C6/C(=O)c7cc(F)cc(c7)C(=O)/C6=C\c6cc(C(C)(C)C(=O)OC)c(-c7cc(C)cc(C(C)(C)C(=O)OC)c7)s6)sc5c4c(C(C)(C)C(=O)OC)ccc2-3)c1,CCCCCCC(CCCC)Cc1c(/C=C2\C(=O)c3cc(F)c(F)cc3C2=C(C#N)C#N)sc2c1SC1c3c(c4c(c5nsnc35)c3sc5c(CC(CCCC)CCCCCC)c(/C=C6\C(=O)c7cc(F)c(F)cc7C6=C(C#N)C#N)sc5c3n4CC(CC)CCCC)N(CC(CC)CCCC)C21,18.52,-5.56,-3.65,-5.68,-3.9,,,1:1.2,,conventional,PDINT-F3N,PEDOT:PSS,chloroform,DIO
41218,10.1002/adfm.202301108,COC(=O)C(C)(C)c1cc(C)cc(-c2sc3c4sc5cc(/C=C6/C(=O)c7cc(F)cc(c7)C(=O)/C6=C\c6cc(C(C)(C)C(=O)OC)c(-c7cc(C)cc(C(C)(C)C(=O)OC)c7)s6)sc5c4c(C(C)(C)C(=O)OC)ccc2-3)c1,CCCCCCC(CCCC)Cc1c(/C=C2\C(=O)c3cc(F)c(F)cc3C2=C(C#N)C#N)sc2c1SC1c3c(c4c(c5nsnc35)c3sc5c(CC(CCCC)CCCCCC)c(/C=C6\C(=O)c7cc(F)c(F)cc7C6=C(C#N)C#N)sc5c3n4CC(CC)CCCC)N(CC(CC)CCCC)C21,18.41,-5.56,-3.65,-5.68,-3.9,,,1:1.2,,conventional,PDINT-F3N,PEDOT:PSS,chloroform,DIO
41219,10.1002/adfm.202301108,COC(=O)C(C)(C)c1cc(C)cc(-c2sc3c4sc5cc(/C=C6/C(=O)c7cc(F)cc(c7)C(=O)/C6=C\c6cc(C(C)(C)C(=O)OC)c(-c7cc(C)cc(C(C)(C)C(=O)OC)c7)s6)sc5c4c(C(C)(C)C(=O)OC)ccc2-3)c1,CCCCCCC(CCCC)Cc1c(/C=C2\C(=O)c3cc(F)c(F)cc3C2=C(C#N)C#N)sc2c1SC1c3c(c4c(c5nsnc35)c3sc5c(CC(CCCC)CCCCCC)c(/C=C6\C(=O)c7cc(F)c(F)cc7C6=C(C#N)C#N)sc5c3n4CC(CC)CCCC)N(CC(CC)CCCC)C21,19.6,-5.56,-3.65,-5.68,-3.9,,,1:1.2,,conventional,PDINT-F3N,PEDOT:PSS,chloroform,DIO
41220,10.1002/adfm.202301108,COC(=O)C(C)(C)c1cc(C)cc(-c2sc3c4sc5cc(/C=C6/C(=O)c7cc(F)cc(c7)C(=O)/C6=C\c6cc(C(C)(C)C(=O)OC)c(-c7cc(C)cc(C(C)(C)C(=O)OC)c7)s6)sc5c4c(C(C)(C)C(=O)OC)ccc2-3)c1,CCCCCCC(CCCC)Cc1c(/C=C2\C(=O)c3cc(F)c(F)cc3C2=C(C#N)C#N)sc2c1SC1c3c(c4c(c5nsnc35)c3sc5c(CC(CCCC)CCCCCC)c(/C=C6\C(=O)c7cc(F)c(F)cc7C6=C(C#N)C#N)sc5c3n4CC(CC)CCCC)N(CC(CC)CCCC)C21,17.92,-5.56,-3.65,-5.68,-3.9,,,1:1.2,,conventional,PDINT-F3N,PEDOT:PSS,chloroform,DIO
41225,10.1002/adfm.202301108,COC(=O)C(C)(C)c1cc(C)cc(-c2sc3c4sc5cc(/C=C6/C(=O)c7cc(F)cc(c7)C(=O)/C6=C\c6cc(C(C)(C)C(=O)OC)c(-c7cc(C)cc(C(C)(C)C(=O)OC)c7)s6)sc5c4c(C(C)(C)C(=O)OC)ccc2-3)c1,CCCCCCC(CCCC)Cc1c(/C=C2\C(=O)c3cc(F)c(F)cc3C2=C(C#N)C#N)sc2c1SC1c3c(c4c(c5nsnc35)c3sc5c(CC(CCCC)CCCCCC)c(/C=C6\C(=O)c7cc(F)c(F)cc7C6=C(C#N)C#N)sc5c3n4CC(CC)CCCC)N(CC(CC)CCCC)C21,17.92,-5.56,-3.65,-5.68,-3.9,90.0,,1:1.2,0.25%,conventional,PDINT-F3N,PEDOT:PSS,chloroform,DIO
41226,10.1002/adfm.202301108,COC(=O)C(C)(C)c1cc(C)cc(-c2sc3c4sc5cc(/C=C6/C(=O)c7cc(F)cc(c7)C(=O)/C6=C\c6cc(C(C)(C)C(=O)OC)c(-c7cc(C)cc(C(C)(C)C(=O)OC)c7)s6)sc5c4c(C(C)(C)C(=O)OC)ccc2-3)c1,CCCCCCC(CCCC)Cc1c(/C=C2\C(=O)c3cc(F)c(F)cc3C2=C(C#N)C#N)sc2c1SC1c3c(c4c(c5nsnc35)c3sc5c(CC(CCCC)CCCCCC)c(/C=C6\C(=O)c7cc(F)c(F)cc7C6=C(C#N)C#N)sc5c3n4CC(CC)CCCC)N(CC(CC)CCCC)C21,16.18,-5.56,-3.65,-5.68,-3.9,330.0,,1:1.2,0.25%,conventional,PDINT-F3N,PEDOT:PSS,chloroform,DIO
41239,10.1002/adfm.202301866,CCCCCCC(CCCC)Cc1csc(-c2cc3c4nsnc4c4cc(-c5cc(CC(CCCC)CCCCCC)c(-c6cc7c(-c8cc(F)c(CC(CC)CCCC)s8)c8sccc8c(-c8cc(F)c(CC(CC)CCCC)s8)c7s6)s5)sc4c3s2)c1,CCCCCCCCCc1c(/C=C2\C(=O)c3cc(F)c(F)cc3C2=C(C#N)C#N)sc2c1sc1c3c4nsnc4c4c5sc6c(CCCCCCCCC)c(/C=C7\C(=O)c8cc(F)c(F)cc8C7=C(C#N)C#N)sc6c5n(CC(CCCC)CCCCCC)c4c3n(CC(CCCC)CCCCCC)c21,16.18,-5.51,-2.77,,,,,,,conventional,PDINN,PEDOT:PSS,o-xylene,
41242,10.1002/adfm.202301866,CCCCCCC(CCCC)Cc1csc(-c2cc3c4nsnc4c4cc(-c5cc(CC(CCCC)CCCCCC)c(-c6cc7c(-c8cc(F)c(CC(CC)CCCC)s8)c8sccc8c(-c8cc(F)c(CC(CC)CCCC)s8)c7s6)s5)sc4c3s2)c1,CCCCCCC(CCCC)Cc1c(/C=C2\C(=O)c3cc(F)c(F)cc3C2=C(C#N)C#N)sc2c1SC1c3c(c4c(c5nsnc35)c3sc5c(CC(CCCC)CCCCCC)c(/C=C6\C(=O)c7cc(F)c(F)cc7C6=C(C#N)C#N)sc5c3n4CC(CC)CCCC)N(CC(CC)CCCC)C21,16.03,-5.51,-2.77,-5.68,-3.9,,,,,conventional,PDINN,PEDOT:PSS,o-xylene,
41244,10.1002/adfm.202301866,COC(=O)C(C)(C)c1cc(C)cc(-c2sc3c4sc5cc(/C=C6/C(=O)c7cc(F)cc(c7)C(=O)/C6=C\c6cc(C(C)(C)C(=O)OC)c(-c7cc(C)cc(C(C)(C)C(=O)OC)c7)s6)sc5c4c(C(C)(C)C(=O)OC)ccc2-3)c1,CCCCCCCCCc1c(C=C2C(=O)c3cc(Cl)c(Cl)cc3C2=C(C#N)C#N)sc2c1sc1c3c4nsnc4c4c5sc6c(CCCCCCCCC)c(C=C7C(=O)c8cc(Cl)c(Cl)cc8C7=C(C#N)C#N)sc6c5n(CC(CCCC)CCCCCC)c4c3n(CC(CCCC)CCCCCC)c21,13.61,-5.56,-3.65,-5.68,-3.9,,,,,conventional,PDINN,PEDOT:PSS,o-xylene,
41245,10.1002/adfm.202302820,COC(=O)C(C)(C)c1cc(C)cc(-c2sc3c4sc5cc(/C=C6/C(=O)c7cc(F)cc(c7)C(=O)/C6=C\c6cc(C(C)(C)C(=O)OC)c(-c7cc(C)cc(C(C)(C)C(=O)OC)c7)s6)sc5c4c(C(C)(C)C(=O)OC)ccc2-3)c1,CCCCCCCCCCCc1c(/C=C2\C(=O)c3cc(F)c(F)cc3C2=C(C#N)C#N)sc2c1sc1c3c4nsnc4c4c5sc6c(CCCCCCCCCCC)c(/C=C7\C(=O)c8cc(F)c(F)cc8C7=C(C#N)C#N)sc6c5n(CC(CC)CCCC)c4c3n(CC(CC)CCCC)c21,15.97,-5.56,-3.65,-5.65,-4.09,108.0,,,,conventional,PFN-Br,PEDOT:PSS,,
41246,10.1002/adfm.202302820,COC(=O)C(C)(C)c1cc(C)cc(-c2sc3c4sc5cc(/C=C6/C(=O)c7cc(F)cc(c7)C(=O)/C6=C\c6cc(C(C)(C)C(=O)OC)c(-c7cc(C)cc(C(C)(C)C(=O)OC)c7)s6)sc5c4c(C(C)(C)C(=O)OC)ccc2-3)c1,CCCCCCCCCCCc1c(/C=C2\C(=O)c3cc(F)c(F)cc3C2=C(C#N)C#N)sc2c1sc1c3c4nsnc4c4c5sc6c(CCCCCCCCCCC)c(/C=C7\C(=O)c8cc(F)c(F)cc8C7=C(C#N)C#N)sc6c5n(CC(CC)CCCC)c4c3n(CC(CC)CCCC)c21,16.61,-5.56,-3.65,-5.65,-4.09,108.0,,,,conventional,PFN-Br,PEDOT:PSS,,ZnChl
41247,10.1002/adfm.202302820,COC(=O)C(C)(C)c1cc(C)cc(-c2sc3c4sc5cc(/C=C6/C(=O)c7cc(F)cc(c7)C(=O)/C6=C\c6cc(C(C)(C)C(=O)OC)c(-c7cc(C)cc(C(C)(C)C(=O)OC)c7)s6)sc5c4c(C(C)(C)C(=O)OC)ccc2-3)c1,CCCCCCCCCCCc1c(/C=C2\C(=O)c3cc(F)c(F)cc3C2=C(C#N)C#N)sc2c1sc1c3c4nsnc4c4c5sc6c(CCCCCCCCCCC)c(/C=C7\C(=O)c8cc(F)c(F)cc8C7=C(C#N)C#N)sc6c5n(CC(CC)CCCC)c4c3n(CC(CC)CCCC)c21,17.3,-5.56,-3.65,-5.65,-4.09,108.0,,,,conventional,PFN-Br,PEDOT:PSS,,H2Chl
41248,10.1002/adfm.202303307,CCCCCCc1cc(-c2cc3c(-c4cc(Cl)c(CC(CC)CCCC)s4)c4sc(-c5cc(CCCCCC)c(-c6cc(CCCCCC)c(-c7ccc(/C=C8/SC(=S)N(CCCCCC)C8=O)s7)s6)s5)cc4c(-c4cc(Cl)c(CC(CC)CCCC)s4)c3s2)sc1-c1cc(CCCCCC)c(-c2ccc(/C=C3\SC(=S)N(CC(CC)CCCC)C3=O)s2)s1,CCCCCCCCCCCc1c(/C=C2\C(=O)c3cc(F)c(F)cc3C2=C(C#N)C#N)sc2c1sc1c3c4nsnc4c4c5sc6c(CCCCCCCCCCC)c(/C=C7\C(=O)c8cc(F)c(F)cc8C7=C(C#N)C#N)sc6c5n(CC(CC)CCCC)c4c3n(CC(CC)CCCC)c21,13.2,-5.46,-3.7,-5.65,-4.09,,120.0,,,conventional,PDINO,PEDOT:PSS,,
41249,10.1002/adfm.202303307,CCCCCCc1cc(-c2cc3c(-c4cc(Cl)c(CC(CC)CCCC)s4)c4sc(-c5cc(CCCCCC)c(-c6cc(CCCCCC)c(-c7ccc(/C=C8/SC(=S)N(CCCCCC)C8=O)s7)s6)s5)cc4c(-c4cc(Cl)c(CC(CC)CCCC)s4)c3s2)sc1-c1cc(CCCCCC)c(-c2ccc(/C=C3\SC(=S)N(CC(CC)CCCC)C3=O)s2)s1,CCCCCCCCCCCc1c(/C=C2\C(=O)c3cc(F)c(F)cc3C2=C(C#N)C#N)sc2c1sc1c3c4nsnc4c4c5sc6c(CCCCCCCCCCC)c(/C=C7\C(=O)c8cc(F)c(F)cc8C7=C(C#N)C#N)sc6c5n(CC(CC)CCCC)c4c3n(CC(CC)CCCC)c21,14.5,-5.46,-3.7,-5.65,-4.09,,120.0,,10 mg mL−1 DIB,conventional,PDINO,PEDOT:PSS,,DIB
41250,10.1002/adfm.202303307,CCCCCCc1cc(-c2cc3c(-c4cc(Cl)c(CC(CC)CCCC)s4)c4sc(-c5cc(CCCCCC)c(-c6cc(CCCCCC)c(-c7ccc(/C=C8/SC(=S)N(CCCCCC)C8=O)s7)s6)s5)cc4c(-c4cc(Cl)c(CC(CC)CCCC)s4)c3s2)sc1-c1cc(CCCCCC)c(-c2ccc(/C=C3\SC(=S)N(CC(CC)CCCC)C3=O)s2)s1,CCCCCCCCCCCc1c(/C=C2\C(=O)c3cc(F)c(F)cc3C2=C(C#N)C#N)sc2c1sc1c3c4nsnc4c4c5sc6c(CCCCCCCCCCC)c(/C=C7\C(=O)c8cc(F)c(F)cc8C7=C(C#N)C#N)sc6c5n(CC(CC)CCCC)c4c3n(CC(CC)CCCC)c21,14.5,-5.46,-3.7,-5.65,-4.09,,120.0,,0.5% v/v DIM,conventional,PDINO,PEDOT:PSS,,DIM
41251,10.1002/adfm.202303307,CCCCCCc1cc(-c2cc3c(-c4cc(Cl)c(CC(CC)CCCC)s4)c4sc(-c5cc(CCCCCC)c(-c6cc(CCCCCC)c(-c7ccc(/C=C8/SC(=S)N(CCCCCC)C8=O)s7)s6)s5)cc4c(-c4cc(Cl)c(CC(CC)CCCC)s4)c3s2)sc1-c1cc(CCCCCC)c(-c2ccc(/C=C3\SC(=S)N(CC(CC)CCCC)C3=O)s2)s1,CCCCCCCCCCCc1c(/C=C2\C(=O)c3cc(F)c(F)cc3C2=C(C#N)C#N)sc2c1sc1c3c4nsnc4c4c5sc6c(CCCCCCCCCCC)c(/C=C7\C(=O)c8cc(F)c(F)cc8C7=C(C#N)C#N)sc6c5n(CC(CC)CCCC)c4c3n(CC(CC)CCCC)c21,15.2,-5.46,-3.7,-5.65,-4.09,,120.0,,5 mg mL−1 DIB; 0.3% v/v DIM,conventional,PDINO,PEDOT:PSS,,DIB/DIM
41252,10.1002/adfm.202303386,CCCCCCC(CCCC)Cc1csc(-c2cc3c4nsnc4c4cc(-c5cc(CC(CCCC)CCCCCC)c(-c6cc7c(-c8cc(F)c(CC(CC)CCCC)s8)c8sccc8c(-c8cc(F)c(CC(CC)CCCC)s8)c7s6)s5)sc4c3s2)c1,CCCCCCCCCCCc1c(/C=C2\C(=O)c3cc(F)c(F)cc3C2=C(C#N)C#N)sc2c1sc1c3c4nsnc4c4c5sc6c(CCCCCCCCCCC)c(/C=C7\C(=O)c8cc(F)c(F)cc8C7=C(C#N)C#N)sc6c5n(CC(CC)CCCC)c4c3n(CC(CC)CCCC)c21,18.26,-5.51,-2.77,-5.65,-4.09,,,,,conventional,H75,,,
41253,10.1002/adfm.202303386,CCCCCCC(CCCC)Cc1csc(-c2cc3c4nsnc4c4cc(-c5cc(CC(CCCC)CCCCCC)c(-c6cc7c(-c8cc(F)c(CC(CC)CCCC)s8)c8sccc8c(-c8cc(F)c(CC(CC)CCCC)s8)c7s6)s5)sc4c3s2)c1,CCCCCCCCCCCc1c(/C=C2\C(=O)c3cc(F)c(F)cc3C2=C(C#N)C#N)sc2c1sc1c3c4nsnc4c4c5sc6c(CCCCCCCCCCC)c(/C=C7\C(=O)c8cc(F)c(F)cc8C7=C(C#N)C#N)sc6c5n(CC(CC)CCCC)c4c3n(CC(CC)CCCC)c21,17.48,-5.51,-2.77,-5.65,-4.09,,,,,conventional,PDIN,,,
41254,10.1002/adfm.202303386,CCCCCCC(CCCC)Cc1csc(-c2cc3c4nsnc4c4cc(-c5cc(CC(CCCC)CCCCCC)c(-c6cc7c(-c8cc(F)c(CC(CC)CCCC)s8)c8sccc8c(-c8cc(F)c(CC(CC)CCCC)s8)c7s6)s5)sc4c3s2)c1,CCCCCCCCCCCc1c(/C=C2\C(=O)c3cc(F)c(F)cc3C2=C(C#N)C#N)sc2c1sc1c3c4nsnc4c4c5sc6c(CCCCCCCCCCC)c(/C=C7\C(=O)c8cc(F)c(F)cc8C7=C(C#N)C#N)sc6c5n(CC(CC)CCCC)c4c3n(CC(CC)CCCC)c21,16.95,-5.51,-2.77,-5.65,-4.09,,,,,conventional,PDINN,,,
41255,10.1002/adfm.202303403,COC(=O)C(C)(C)c1cc(C)cc(-c2sc3c4sc5cc(/C=C6/C(=O)c7cc(F)cc(c7)C(=O)/C6=C\c6cc(C(C)(C)C(=O)OC)c(-c7cc(C)cc(C(C)(C)C(=O)OC)c7)s6)sc5c4c(C(C)(C)C(=O)OC)ccc2-3)c1,CCCCCCCCCc1c(C=C2C(=O)c3cc(Cl)c(Cl)cc3C2=C(C#N)C#N)sc2c1sc1c3c4nsnc4c4c5sc6c(CCCCCCCCC)c(C=C7C(=O)c8cc(Cl)c(Cl)cc8C7=C(C#N)C#N)sc6c5n(CC(CCCC)CCCCCC)c4c3n(CC(CCCC)CCCCCC)c21,16.83,-5.56,-3.65,-5.68,-3.9,,,1:1.2,,inverted,ZnO,MoO3,o-xylene,
41257,10.1002/adfm.202303403,COC(=O)C(C)(C)c1cc(C)cc(-c2sc3c4sc5cc(/C=C6/C(=O)c7cc(F)cc(c7)C(=O)/C6=C\c6cc(C(C)(C)C(=O)OC)c(-c7cc(C)cc(C(C)(C)C(=O)OC)c7)s6)sc5c4c(C(C)(C)C(=O)OC)ccc2-3)c1,CCCCCCCCCc1c(C=C2C(=O)c3cc(Cl)c(Cl)cc3C2=C(C#N)C#N)sc2c1sc1c3c4nsnc4c4c5sc6c(CCCCCCCCC)c(C=C7C(=O)c8cc(Cl)c(Cl)cc8C7=C(C#N)C#N)sc6c5n(CC(CCCC)CCCCCC)c4c3n(CC(CCCC)CCCCCC)c21,11.92,-5.56,-3.65,-5.68,-3.9,,,1:1.2,,inverted,ZnO,MoO3,o-xylene,
41259,10.1002/adfm.202303653,COC(=O)C(C)(C)c1cc(C)cc(-c2sc3c4sc5cc(/C=C6/C(=O)c7cc(F)cc(c7)C(=O)/C6=C\c6cc(C(C)(C)C(=O)OC)c(-c7cc(C)cc(C(C)(C)C(=O)OC)c7)s6)sc5c4c(C(C)(C)C(=O)OC)ccc2-3)c1,CCCCCCCCCc1c(C=C2C(=O)c3cc(Cl)c(Cl)cc3C2=C(C#N)C#N)sc2c1sc1c3c4nsnc4c4c5sc6c(CCCCCCCCC)c(C=C7C(=O)c8cc(Cl)c(Cl)cc8C7=C(C#N)C#N)sc6c5n(CC(CCCC)CCCCCC)c4c3n(CC(CCCC)CCCCCC)c21,12.49,-5.56,-3.65,-5.68,-3.9,,,,,conventional,,,,
41260,10.1002/adfm.202303653,COC(=O)C(C)(C)c1cc(C)cc(-c2sc3c4sc5cc(/C=C6/C(=O)c7cc(F)cc(c7)C(=O)/C6=C\c6cc(C(C)(C)C(=O)OC)c(-c7cc(C)cc(C(C)(C)C(=O)OC)c7)s6)sc5c4c(C(C)(C)C(=O)OC)ccc2-3)c1,CCCCCCCCCc1c(C=C2C(=O)c3cc(Cl)c(Cl)cc3C2=C(C#N)C#N)sc2c1sc1c3c4nsnc4c4c5sc6c(CCCCCCCCC)c(C=C7C(=O)c8cc(Cl)c(Cl)cc8C7=C(C#N)C#N)sc6c5n(CC(CCCC)CCCCCC)c4c3n(CC(CCCC)CCCCCC)c21,17.52,-5.56,-3.65,-5.68,-3.9,,,,,conventional,,PEDOT:PSS,,
41261,10.1002/adfm.202303653,COC(=O)C(C)(C)c1cc(C)cc(-c2sc3c4sc5cc(/C=C6/C(=O)c7cc(F)cc(c7)C(=O)/C6=C\c6cc(C(C)(C)C(=O)OC)c(-c7cc(C)cc(C(C)(C)C(=O)OC)c7)s6)sc5c4c(C(C)(C)C(=O)OC)ccc2-3)c1,CCCCCCCCCc1c(C=C2C(=O)c3cc(Cl)c(Cl)cc3C2=C(C#N)C#N)sc2c1sc1c3c4nsnc4c4c5sc6c(CCCCCCCCC)c(C=C7C(=O)c8cc(Cl)c(Cl)cc8C7=C(C#N)C#N)sc6c5n(CC(CCCC)CCCCCC)c4c3n(CC(CCCC)CCCCCC)c21,18.16,-5.56,-3.65,-5.68,-3.9,,,,,conventional,,DCB-BPA,,
41262,10.1002/adfm.202303653,COC(=O)C(C)(C)c1cc(C)cc(-c2sc3c4sc5cc(/C=C6/C(=O)c7cc(F)cc(c7)C(=O)/C6=C\c6cc(C(C)(C)C(=O)OC)c(-c7cc(C)cc(C(C)(C)C(=O)OC)c7)s6)sc5c4c(C(C)(C)C(=O)OC)ccc2-3)c1,CCCCCCCCCCCc1c(/C=C2\C(=O)c3cc(F)c(F)cc3C2=C(C#N)C#N)sc2c1sc1c3c4nsnc4c4c5sc6c(CCCCCCCCCCC)c(/C=C7\C(=O)c8cc(F)c(F)cc8C7=C(C#N)C#N)sc6c5n(CC(CC)CCCC)c4c3n(CC(CC)CCCC)c21,16.03,-5.56,-3.65,-5.65,-4.09,,,,,,,DCB-BPA,,
41263,10.1002/adfm.202303653,COC(=O)C(C)(C)c1cc(C)cc(-c2sc3c4sc5cc(/C=C6/C(=O)c7cc(F)cc(c7)C(=O)/C6=C\c6cc(C(C)(C)C(=O)OC)c(-c7cc(C)cc(C(C)(C)C(=O)OC)c7)s6)sc5c4c(C(C)(C)C(=O)OC)ccc2-3)c1,CCCCCCCCCCCc1c(/C=C2\C(=O)c3cc(F)c(F)cc3C2=C(C#N)C#N)sc2c1sc1c3c4nsnc4c4c5sc6c(CCCCCCCCCCC)c(/C=C7\C(=O)c8cc(F)c(F)cc8C7=C(C#N)C#N)sc6c5n(CC(CC)CCCC)c4c3n(CC(CC)CCCC)c21,15.69,-5.56,-3.65,-5.65,-4.09,,,,,,,PEDOT:PSS,,
41264,10.1002/adfm.202303653,COC(=O)C(C)(C)c1cc(C)cc(-c2sc3c4sc5cc(/C=C6/C(=O)c7cc(F)cc(c7)C(=O)/C6=C\c6cc(C(C)(C)C(=O)OC)c(-c7cc(C)cc(C(C)(C)C(=O)OC)c7)s6)sc5c4c(C(C)(C)C(=O)OC)ccc2-3)c1,COC(=O)CCCC1(c2ccccc2)C23c4c5c6c7c8c9c(c%10c%11c2c2c%12c4c4c%13c5c5c7c7c8c8c%14c9c%10c9c%10c%11c2c2c%11c%12c4c4c%12c%13c5c5c7c7c8c8c%14c9c9c%10c2c2c%11c4c4c%12c5c7c5c8c9c2c45)C613,8.8,-5.56,-3.65,-6.1,-3.7,,,,,,,DCB-BPA,,
41265,10.1002/adfm.202303653,COC(=O)C(C)(C)c1cc(C)cc(-c2sc3c4sc5cc(/C=C6/C(=O)c7cc(F)cc(c7)C(=O)/C6=C\c6cc(C(C)(C)C(=O)OC)c(-c7cc(C)cc(C(C)(C)C(=O)OC)c7)s6)sc5c4c(C(C)(C)C(=O)OC)ccc2-3)c1,COC(=O)CCCC1(c2ccccc2)C23c4c5c6c7c8c9c(c%10c%11c2c2c%12c4c4c%13c5c5c7c7c8c8c%14c9c%10c9c%10c%11c2c2c%11c%12c4c4c%12c%13c5c5c7c7c8c8c%14c9c9c%10c2c2c%11c4c4c%12c5c7c5c8c9c2c45)C613,8.18,-5.56,-3.65,-6.1,-3.7,,,,,,,PEDOT:PSS,,
41268,10.1002/adfm.202304752,COC(=O)C(C)(C)c1cc(C)cc(-c2sc3c4sc5cc(/C=C6/C(=O)c7cc(F)cc(c7)C(=O)/C6=C\c6cc(C(C)(C)C(=O)OC)c(-c7cc(C)cc(C(C)(C)C(=O)OC)c7)s6)sc5c4c(C(C)(C)C(=O)OC)ccc2-3)c1,CCCCCCc1ccc(C2(c3ccc(CCCCCC)cc3)c3cc4c(cc3-c3sc5cc(/C=C6\C(=O)c7cc(F)c(F)cc7C6=C(C#N)C#N)sc5c32)C(c2ccc(CCCCCC)cc2)(c2ccc(CCCCCC)cc2)c2c-4sc3cc(/C=C4\C(=O)c5cc(F)c(F)cc5C4=C(C#N)C#N)sc23)cc1,12.9,-5.49,-3.64,-5.66,-4.14,,,1:1.5,,inverted,ZnO,MoO3,chloroform,
41284,10.1002/adfm.202304960,COC(=O)C(C)(C)c1cc(C)cc(-c2sc3c4sc5cc(/C=C6/C(=O)c7cc(F)cc(c7)C(=O)/C6=C\c6cc(C(C)(C)C(=O)OC)c(-c7cc(C)cc(C(C)(C)C(=O)OC)c7)s6)sc5c4c(C(C)(C)C(=O)OC)ccc2-3)c1,CCCCCCCCCc1c(C=C2C(=O)c3cc(Cl)c(Cl)cc3C2=C(C#N)C#N)sc2c1sc1c3c4nsnc4c4c5sc6c(CCCCCCCCC)c(C=C7C(=O)c8cc(Cl)c(Cl)cc8C7=C(C#N)C#N)sc6c5n(CC(CCCC)CCCCCC)c4c3n(CC(CCCC)CCCCCC)c21,16.44,-5.56,-3.65,-5.68,-3.9,100.0,,,,conventional,PDINO,PEDOT:PSS,chloroform,
41285,10.1002/adfm.202304960,COC(=O)C(C)(C)c1cc(C)cc(-c2sc3c4sc5cc(/C=C6/C(=O)c7cc(F)cc(c7)C(=O)/C6=C\c6cc(C(C)(C)C(=O)OC)c(-c7cc(C)cc(C(C)(C)C(=O)OC)c7)s6)sc5c4c(C(C)(C)C(=O)OC)ccc2-3)c1,CCCCCCCCCc1c(C=C2C(=O)c3cc(Cl)c(Cl)cc3C2=C(C#N)C#N)sc2c1sc1c3c4nsnc4c4c5sc6c(CCCCCCCCC)c(C=C7C(=O)c8cc(Cl)c(Cl)cc8C7=C(C#N)C#N)sc6c5n(CC(CCCC)CCCCCC)c4c3n(CC(CCCC)CCCCCC)c21,16.77,-5.56,-3.65,-5.68,-3.9,100.0,,,,conventional,PDINO,PEDOT:PSS,chloroform,N-DMBI
41286,10.1002/adfm.202304960,COC(=O)C(C)(C)c1cc(C)cc(-c2sc3c4sc5cc(/C=C6/C(=O)c7cc(F)cc(c7)C(=O)/C6=C\c6cc(C(C)(C)C(=O)OC)c(-c7cc(C)cc(C(C)(C)C(=O)OC)c7)s6)sc5c4c(C(C)(C)C(=O)OC)ccc2-3)c1,CCCCCCCCCc1c(C=C2C(=O)c3cc(Cl)c(Cl)cc3C2=C(C#N)C#N)sc2c1sc1c3c4nsnc4c4c5sc6c(CCCCCCCCC)c(C=C7C(=O)c8cc(Cl)c(Cl)cc8C7=C(C#N)C#N)sc6c5n(CC(CCCC)CCCCCC)c4c3n(CC(CCCC)CCCCCC)c21,17.39,-5.56,-3.65,-5.68,-3.9,100.0,,,,conventional,PDINO,PEDOT:PSS,chloroform,DBCl
41287,10.1002/adfm.202304960,COC(=O)C(C)(C)c1cc(C)cc(-c2sc3c4sc5cc(/C=C6/C(=O)c7cc(F)cc(c7)C(=O)/C6=C\c6cc(C(C)(C)C(=O)OC)c(-c7cc(C)cc(C(C)(C)C(=O)OC)c7)s6)sc5c4c(C(C)(C)C(=O)OC)ccc2-3)c1,CCCCCCCCCc1c(C=C2C(=O)c3cc(Cl)c(Cl)cc3C2=C(C#N)C#N)sc2c1sc1c3c4nsnc4c4c5sc6c(CCCCCCCCC)c(C=C7C(=O)c8cc(Cl)c(Cl)cc8C7=C(C#N)C#N)sc6c5n(CC(CCCC)CCCCCC)c4c3n(CC(CCCC)CCCCCC)c21,18.24,-5.56,-3.65,-5.68,-3.9,100.0,,,,conventional,PDINO,PEDOT:PSS,chloroform,N-DMBI+DBCl
41288,10.1002/adfm.202304960,COC(=O)C(C)(C)c1cc(C)cc(-c2sc3c4sc5cc(/C=C6/C(=O)c7cc(F)cc(c7)C(=O)/C6=C\c6cc(C(C)(C)C(=O)OC)c(-c7cc(C)cc(C(C)(C)C(=O)OC)c7)s6)sc5c4c(C(C)(C)C(=O)OC)ccc2-3)c1,CCCCCCCCCc1c(C=C2C(=O)c3cc(Cl)c(Cl)cc3C2=C(C#N)C#N)sc2c1sc1c3c4nsnc4c4c5sc6c(CCCCCCCCC)c(C=C7C(=O)c8cc(Cl)c(Cl)cc8C7=C(C#N)C#N)sc6c5n(CC(CCCC)CCCCCC)c4c3n(CC(CCCC)CCCCCC)c21,13.62,-5.56,-3.65,-5.68,-3.9,300.0,,,,inverted,ZnO,MoO3,chloroform,
41289,10.1002/adfm.202304960,COC(=O)C(C)(C)c1cc(C)cc(-c2sc3c4sc5cc(/C=C6/C(=O)c7cc(F)cc(c7)C(=O)/C6=C\c6cc(C(C)(C)C(=O)OC)c(-c7cc(C)cc(C(C)(C)C(=O)OC)c7)s6)sc5c4c(C(C)(C)C(=O)OC)ccc2-3)c1,CCCCCCCCCc1c(C=C2C(=O)c3cc(Cl)c(Cl)cc3C2=C(C#N)C#N)sc2c1sc1c3c4nsnc4c4c5sc6c(CCCCCCCCC)c(C=C7C(=O)c8cc(Cl)c(Cl)cc8C7=C(C#N)C#N)sc6c5n(CC(CCCC)CCCCCC)c4c3n(CC(CCCC)CCCCCC)c21,16.49,-5.56,-3.65,-5.68,-3.9,300.0,,,,inverted,ZnO,MoO3,chloroform,SSA
41290,10.1002/adfm.202304960,COC(=O)C(C)(C)c1cc(C)cc(-c2sc3c4sc5cc(/C=C6/C(=O)c7cc(F)cc(c7)C(=O)/C6=C\c6cc(C(C)(C)C(=O)OC)c(-c7cc(C)cc(C(C)(C)C(=O)OC)c7)s6)sc5c4c(C(C)(C)C(=O)OC)ccc2-3)c1,CCCCCCCCCc1c(C=C2C(=O)c3cc(Cl)c(Cl)cc3C2=C(C#N)C#N)sc2c1sc1c3c4nsnc4c4c5sc6c(CCCCCCCCC)c(C=C7C(=O)c8cc(Cl)c(Cl)cc8C7=C(C#N)C#N)sc6c5n(CC(CCCC)CCCCCC)c4c3n(CC(CCCC)CCCCCC)c21,11.79,-5.56,-3.65,-5.68,-3.9,500.0,,,,conventional,PDINO,PEDOT:PSS,chloroform,
41291,10.1002/adfm.202304960,COC(=O)C(C)(C)c1cc(C)cc(-c2sc3c4sc5cc(/C=C6/C(=O)c7cc(F)cc(c7)C(=O)/C6=C\c6cc(C(C)(C)C(=O)OC)c(-c7cc(C)cc(C(C)(C)C(=O)OC)c7)s6)sc5c4c(C(C)(C)C(=O)OC)ccc2-3)c1,CCCCCCCCCc1c(C=C2C(=O)c3cc(Cl)c(Cl)cc3C2=C(C#N)C#N)sc2c1sc1c3c4nsnc4c4c5sc6c(CCCCCCCCC)c(C=C7C(=O)c8cc(Cl)c(Cl)cc8C7=C(C#N)C#N)sc6c5n(CC(CCCC)CCCCCC)c4c3n(CC(CCCC)CCCCCC)c21,15.55,-5.56,-3.65,-5.68,-3.9,500.0,,,,conventional,PDINO,PEDOT:PSS,chloroform,SSA
41292,10.1002/adfm.202304960,COC(=O)C(C)(C)c1cc(C)cc(-c2sc3c4sc5cc(/C=C6/C(=O)c7cc(F)cc(c7)C(=O)/C6=C\c6cc(C(C)(C)C(=O)OC)c(-c7cc(C)cc(C(C)(C)C(=O)OC)c7)s6)sc5c4c(C(C)(C)C(=O)OC)ccc2-3)c1,CCCCCCC(CCCC)Cc1c(/C=C2\C(=O)c3cc(F)c(F)cc3C2=C(C#N)C#N)sc2c1SC1c3c(c4c(c5nsnc35)c3sc5c(CC(CCCC)CCCCCC)c(/C=C6\C(=O)c7cc(F)c(F)cc7C6=C(C#N)C#N)sc5c3n4CC(CC)CCCC)N(CC(CC)CCCC)C21,11.33,-5.56,-3.65,-5.68,-3.9,500.0,,,,conventional,PDINO,PEDOT:PSS,chloroform,
41293,10.1002/adfm.202304960,COC(=O)C(C)(C)c1cc(C)cc(-c2sc3c4sc5cc(/C=C6/C(=O)c7cc(F)cc(c7)C(=O)/C6=C\c6cc(C(C)(C)C(=O)OC)c(-c7cc(C)cc(C(C)(C)C(=O)OC)c7)s6)sc5c4c(C(C)(C)C(=O)OC)ccc2-3)c1,CCCCCCC(CCCC)Cc1c(/C=C2\C(=O)c3cc(F)c(F)cc3C2=C(C#N)C#N)sc2c1SC1c3c(c4c(c5nsnc35)c3sc5c(CC(CCCC)CCCCCC)c(/C=C6\C(=O)c7cc(F)c(F)cc7C6=C(C#N)C#N)sc5c3n4CC(CC)CCCC)N(CC(CC)CCCC)C21,14.92,-5.56,-3.65,-5.68,-3.9,500.0,,,,conventional,PDINO,PEDOT:PSS,chloroform,SSA
41305,10.1002/adfm.202305450,CCCCCCC(CCCC)Cc1csc(-c2cc3c4nsnc4c4cc(-c5cc(CC(CCCC)CCCCCC)c(-c6cc7c(-c8cc(Cl)c(CC(CC)CCCC)s8)c8sccc8c(-c8cc(Cl)c(CC(CC)CCCC)s8)c7s6)s5)sc4c3s2)c1,CCCCCCCCCCCc1c(/C=C2\C(=O)c3cc(F)c(F)cc3C2=C(C#N)C#N)sc2c1sc1c3c4nsnc4c4c5sc6c(CCCCCCCCCCC)c(/C=C7\C(=O)c8cc(F)c(F)cc8C7=C(C#N)C#N)sc6c5n(CCC(CC)CCCC)c4c3n(CCC(CC)CCCC)c21,17.54,-5.51,-2.77,-5.64,-3.86,,80.0,1.0:1.4,,conventional,PDIN,PEDOT:PSS,chloroform,
41306,10.1002/adfm.202305450,CCCCCCC(CCCC)Cc1csc(-c2cc3c4nsnc4c4cc(-c5cc(CC(CCCC)CCCCCC)c(-c6cc7c(-c8cc(Cl)c(CC(CC)CCCC)s8)c8sccc8c(-c8cc(Cl)c(CC(CC)CCCC)s8)c7s6)s5)sc4c3s2)c1,CCCCCCCCCCCc1c(/C=C2\C(=O)c3cc(F)c(F)cc3C2=C(C#N)C#N)sc2c1sc1c3c4nsnc4c4c5sc6c(CCCCCCCCCCC)c(/C=C7\C(=O)c8cc(F)c(F)cc8C7=C(C#N)C#N)sc6c5n(CCC(CC)CCCC)c4c3n(CCC(CC)CCCC)c21,18.47,-5.51,-2.77,-5.64,-3.86,,80.0,1.0:1.4,26 wt%,conventional,PDIN,PEDOT:PSS,chloroform,Ph
41310,10.1002/adfm.202305611,CCCCCCC(CCCC)Cc1csc(-c2cc3c4nsnc4c4cc(-c5cc(CC(CCCC)CCCCCC)c(-c6cc7c(-c8cc(Cl)c(CC(CC)CCCC)s8)c8sccc8c(-c8cc(Cl)c(CC(CC)CCCC)s8)c7s6)s5)sc4c3s2)c1,CCCCCCCCCCCc1c(/C=C2\C(=O)c3cc(F)c(F)cc3C2=C(C#N)C#N)sc2c1sc1c3c4nsnc4c4c5sc6c(CCCCCCCCCCC)c(/C=C7\C(=O)c8cc(F)c(F)cc8C7=C(C#N)C#N)sc6c5n(CCC(CC)CCCC)c4c3n(CCC(CC)CCCC)c21,17.61,-5.51,-2.77,-5.64,-3.86,,,1:1.2,,conventional,PDINN,PEDOT:PSS,chloroform,CN
41316,10.1002/adfm.202305765,COC(=O)C(C)(C)c1cc(C)cc(-c2sc3c4sc5cc(/C=C6/C(=O)c7cc(F)cc(c7)C(=O)/C6=C\c6cc(C(C)(C)C(=O)OC)c(-c7cc(C)cc(C(C)(C)C(=O)OC)c7)s6)sc5c4c(C(C)(C)C(=O)OC)ccc2-3)c1,CCCCCCC(CCCC)Cc1c(/C=C2\C(=O)c3cc(F)c(F)cc3C2=C(C#N)C#N)sc2c1SC1c3c(c4c(c5nsnc35)c3sc5c(CC(CCCC)CCCCCC)c(/C=C6\C(=O)c7cc(F)c(F)cc7C6=C(C#N)C#N)sc5c3n4CC(CC)CCCC)N(CC(CC)CCCC)C21,18.1,-5.56,-3.65,-5.68,-3.9,,,,,conventional,PDINN,PEDOT:PSS,,
41320,10.1002/adfm.202306095,COC(=O)C(C)(C)c1cc(C)cc(-c2sc3c4sc5cc(/C=C6/C(=O)c7cc(F)cc(c7)C(=O)/C6=C\c6cc(C(C)(C)C(=O)OC)c(-c7cc(C)cc(C(C)(C)C(=O)OC)c7)s6)sc5c4c(C(C)(C)C(=O)OC)ccc2-3)c1,CCCCCCCCCc1c(C=C2C(=O)c3cc(Cl)c(Cl)cc3C2=C(C#N)C#N)sc2c1sc1c3c4nsnc4c4c5sc6c(CCCCCCCCC)c(C=C7C(=O)c8cc(Cl)c(Cl)cc8C7=C(C#N)C#N)sc6c5n(CC(CCCC)CCCCCC)c4c3n(CC(CCCC)CCCCCC)c21,18.0,-5.49,-3.64,-5.68,-3.9,,,,,inverted,PNDI-Br,,,
41321,10.1002/adfm.202306095,COC(=O)C(C)(C)c1cc(C)cc(-c2sc3c4sc5cc(/C=C6/C(=O)c7cc(F)cc(c7)C(=O)/C6=C\c6cc(C(C)(C)C(=O)OC)c(-c7cc(C)cc(C(C)(C)C(=O)OC)c7)s6)sc5c4c(C(C)(C)C(=O)OC)ccc2-3)c1,CCCCCCCCCc1c(C=C2C(=O)c3cc(Cl)c(Cl)cc3C2=C(C#N)C#N)sc2c1sc1c3c4nsnc4c4c5sc6c(CCCCCCCCC)c(C=C7C(=O)c8cc(Cl)c(Cl)cc8C7=C(C#N)C#N)sc6c5n(CC(CCCC)CCCCCC)c4c3n(CC(CCCC)CCCCCC)c21,16.9,-5.49,-3.64,-5.68,-3.9,,,,,inverted,ZnO,,,
41325,10.1002/adfm.202306471,COC(=O)C(C)(C)c1cc(C)cc(-c2sc3c4sc5cc(/C=C6/C(=O)c7cc(F)cc(c7)C(=O)/C6=C\c6cc(C(C)(C)C(=O)OC)c(-c7cc(C)cc(C(C)(C)C(=O)OC)c7)s6)sc5c4c(C(C)(C)C(=O)OC)ccc2-3)c1,CCCCCCCCCCCc1c(/C=C2\C(=O)c3cc(F)c(F)cc3C2=C(C#N)C#N)sc2c1sc1c3c4nc5cc(F)c(F)cc5nc4c4c5sc6c(c5n(CC(CCCCCC)CCCCCCCC)c4c3n(CC(CCCCCC)CCCCCCCC)c21)SC(/C=C1\C(=O)C2=C(CC(F)C(F)=C2)C1=C(C#N)C#N)C6CCCCCCCCCCC,16.77,-5.56,-3.65,,,,,,,conventional,PNDIT-F3N,PEDOT:PSS,chloroform,
41327,10.1002/adfm.202307355,COC(=O)C(C)(C)c1cc(C)cc(-c2sc3c4sc5cc(/C=C6/C(=O)c7cc(F)cc(c7)C(=O)/C6=C\c6cc(C(C)(C)C(=O)OC)c(-c7cc(C)cc(C(C)(C)C(=O)OC)c7)s6)sc5c4c(C(C)(C)C(=O)OC)ccc2-3)c1,CCCCCCCCCCCc1c(/C=C2\C(=O)c3cc(F)c(F)cc3C2=C(C#N)C#N)sc2c1sc1c3c4nsnc4c4c5sc6c(CCCCCCCCCCC)c(/C=C7\C(=O)c8cc(F)c(F)cc8C7=C(C#N)C#N)sc6c5n(CC(CC)CCCC)c4c3n(CC(CC)CCCC)c21,16.2,-5.56,-3.65,-5.65,-4.09,,,,,conventional,PDIN,PEDOT:PSS,,
41328,10.1002/adfm.202307355,COC(=O)C(C)(C)c1cc(C)cc(-c2sc3c4sc5cc(/C=C6/C(=O)c7cc(F)cc(c7)C(=O)/C6=C\c6cc(C(C)(C)C(=O)OC)c(-c7cc(C)cc(C(C)(C)C(=O)OC)c7)s6)sc5c4c(C(C)(C)C(=O)OC)ccc2-3)c1,CCCCCCCCCCCc1c(/C=C2\C(=O)c3cc(F)c(F)cc3C2=C(C#N)C#N)sc2c1sc1c3c4nsnc4c4c5sc6c(CCCCCCCCCCC)c(/C=C7\C(=O)c8cc(F)c(F)cc8C7=C(C#N)C#N)sc6c5n(CC(CC)CCCC)c4c3n(CC(CC)CCCC)c21,16.9,-5.56,-3.65,-5.65,-4.09,,,,,conventional,PDIN,PEDOT:PSS,,TCB
41329,10.1002/adfm.202307355,COC(=O)C(C)(C)c1cc(C)cc(-c2sc3c4sc5cc(/C=C6/C(=O)c7cc(F)cc(c7)C(=O)/C6=C\c6cc(C(C)(C)C(=O)OC)c(-c7cc(C)cc(C(C)(C)C(=O)OC)c7)s6)sc5c4c(C(C)(C)C(=O)OC)ccc2-3)c1,CCCCCCCCCCCc1c(/C=C2\C(=O)c3cc(F)c(F)cc3C2=C(C#N)C#N)sc2c1sc1c3c4nsnc4c4c5sc6c(CCCCCCCCCCC)c(/C=C7\C(=O)c8cc(F)c(F)cc8C7=C(C#N)C#N)sc6c5n(CC(CC)CCCC)c4c3n(CC(CC)CCCC)c21,17.9,-5.56,-3.65,-5.65,-4.09,,,,,conventional,PDIN,PEDOT:PSS,,TBB
41330,10.1002/adfm.202307355,COC(=O)C(C)(C)c1cc(C)cc(-c2sc3c4sc5cc(/C=C6/C(=O)c7cc(F)cc(c7)C(=O)/C6=C\c6cc(C(C)(C)C(=O)OC)c(-c7cc(C)cc(C(C)(C)C(=O)OC)c7)s6)sc5c4c(C(C)(C)C(=O)OC)ccc2-3)c1,CCCCCCCCCCCc1c(/C=C2\C(=O)c3cc(F)c(F)cc3C2=C(C#N)C#N)sc2c1sc1c3c4nsnc4c4c5sc6c(CCCCCCCCCCC)c(/C=C7\C(=O)c8cc(F)c(F)cc8C7=C(C#N)C#N)sc6c5n(CC(CC)CCCC)c4c3n(CC(CC)CCCC)c21,17.2,-5.56,-3.65,-5.65,-4.09,,,,,conventional,PDIN,PEDOT:PSS,,TIB
41337,10.1002/adfm.202307958,CCCCCCCCC(CCCCCC)Cc1sc(-c2c3cc(-c4ccc(-c5sc(-c6cccs6)c6c5C(=O)N(CCCCCCCC)C6=O)s4)sc3c(-c3cc(F)c(CC(CCCCCC)CCCCCCCC)s3)c3ccsc23)cc1F,CCCCCCc1ccc(C2(c3ccc(CCCCCC)cc3)c3cc4c(cc3-c3sc5cc(/C=C6\C(=O)c7cc(F)c(F)cc7C6=C(C#N)C#N)sc5c32)C(c2ccc(CCCCCC)cc2)(c2ccc(CCCCCC)cc2)c2c-4sc3cc(/C=C4\C(=O)c5cc(F)c(F)cc5C4=C(C#N)C#N)sc23)cc1,11.06,-5.32,-3.5,-5.66,-4.14,,,,,,SnO2,,,
41338,10.1002/adfm.202307958,CCCCCCCCC(CCCCCC)Cc1sc(-c2c3cc(-c4ccc(-c5sc(-c6cccs6)c6c5C(=O)N(CCCCCCCC)C6=O)s4)sc3c(-c3cc(F)c(CC(CCCCCC)CCCCCCCC)s3)c3ccsc23)cc1F,CCCCCCc1ccc(C2(c3ccc(CCCCCC)cc3)c3cc4c(cc3-c3sc5cc(/C=C6\C(=O)c7cc(F)c(F)cc7C6=C(C#N)C#N)sc5c32)C(c2ccc(CCCCCC)cc2)(c2ccc(CCCCCC)cc2)c2c-4sc3cc(/C=C4\C(=O)c5cc(F)c(F)cc5C4=C(C#N)C#N)sc23)cc1,12.82,-5.32,-3.5,-5.66,-4.14,,,,,,SnO2,,,
41339,10.1002/adfm.202307958,COC(=O)C(C)(C)c1cc(C)cc(-c2sc3c4sc5cc(/C=C6/C(=O)c7cc(F)cc(c7)C(=O)/C6=C\c6cc(C(C)(C)C(=O)OC)c(-c7cc(C)cc(C(C)(C)C(=O)OC)c7)s6)sc5c4c(C(C)(C)C(=O)OC)ccc2-3)c1,CCCCCCC(CCCC)Cc1c(/C=C2\C(=O)c3cc(F)c(F)cc3C2=C(C#N)C#N)sc2c1SC1c3c(c4c(c5nsnc35)c3sc5c(CC(CCCC)CCCCCC)c(/C=C6\C(=O)c7cc(F)c(F)cc7C6=C(C#N)C#N)sc5c3n4CC(CC)CCCC)N(CC(CC)CCCC)C21,15.17,-5.56,-3.65,-5.68,-3.9,,,,,,SnO2,,,
41340,10.1002/adfm.202307958,COC(=O)C(C)(C)c1cc(C)cc(-c2sc3c4sc5cc(/C=C6/C(=O)c7cc(F)cc(c7)C(=O)/C6=C\c6cc(C(C)(C)C(=O)OC)c(-c7cc(C)cc(C(C)(C)C(=O)OC)c7)s6)sc5c4c(C(C)(C)C(=O)OC)ccc2-3)c1,CCCCCCC(CCCC)Cc1c(/C=C2\C(=O)c3cc(F)c(F)cc3C2=C(C#N)C#N)sc2c1SC1c3c(c4c(c5nsnc35)c3sc5c(CC(CCCC)CCCCCC)c(/C=C6\C(=O)c7cc(F)c(F)cc7C6=C(C#N)C#N)sc5c3n4CC(CC)CCCC)N(CC(CC)CCCC)C21,16.26,-5.56,-3.65,-5.68,-3.9,,,,,,SnO2,,,
41345,10.1002/adfm.202308076,COC(=O)C(C)(C)c1cc(C)cc(-c2sc3c4sc5cc(/C=C6/C(=O)c7cc(F)cc(c7)C(=O)/C6=C\c6cc(C(C)(C)C(=O)OC)c(-c7cc(C)cc(C(C)(C)C(=O)OC)c7)s6)sc5c4c(C(C)(C)C(=O)OC)ccc2-3)c1,CCCCCCCCCCCc1c(/C=C2\C(=O)c3cc(F)c(F)cc3C2=C(C#N)C#N)sc2c1sc1c3c4nsnc4c4c5sc6c(CCCCCCCCCCC)c(/C=C7\C(=O)c8cc(F)c(F)cc8C7=C(C#N)C#N)sc6c5n(CC(CC)CCCC)c4c3n(CC(CC)CCCC)c21,12.83,-5.56,-3.65,-5.65,-4.09,,,,,inverted,ZnO,MoO3,,
41346,10.1002/adfm.202308076,COC(=O)C(C)(C)c1cc(C)cc(-c2sc3c4sc5cc(/C=C6/C(=O)c7cc(F)cc(c7)C(=O)/C6=C\c6cc(C(C)(C)C(=O)OC)c(-c7cc(C)cc(C(C)(C)C(=O)OC)c7)s6)sc5c4c(C(C)(C)C(=O)OC)ccc2-3)c1,CCCCCCCCCCCc1c(/C=C2\C(=O)c3cc(F)c(F)cc3C2=C(C#N)C#N)sc2c1sc1c3c4nsnc4c4c5sc6c(CCCCCCCCCCC)c(/C=C7\C(=O)c8cc(F)c(F)cc8C7=C(C#N)C#N)sc6c5n(CC(CC)CCCC)c4c3n(CC(CC)CCCC)c21,13.84,-5.56,-3.65,-5.65,-4.09,,80.0,,,inverted,ZnO,MoO3,,
41347,10.1002/adfm.202308076,COC(=O)C(C)(C)c1cc(C)cc(-c2sc3c4sc5cc(/C=C6/C(=O)c7cc(F)cc(c7)C(=O)/C6=C\c6cc(C(C)(C)C(=O)OC)c(-c7cc(C)cc(C(C)(C)C(=O)OC)c7)s6)sc5c4c(C(C)(C)C(=O)OC)ccc2-3)c1,CCCCCCCCCCCc1c(/C=C2\C(=O)c3cc(F)c(F)cc3C2=C(C#N)C#N)sc2c1sc1c3c4nsnc4c4c5sc6c(CCCCCCCCCCC)c(/C=C7\C(=O)c8cc(F)c(F)cc8C7=C(C#N)C#N)sc6c5n(CC(CC)CCCC)c4c3n(CC(CC)CCCC)c21,12.69,-5.56,-3.65,-5.65,-4.09,,110.0,,,inverted,ZnO,MoO3,,
41348,10.1002/adfm.202308076,COC(=O)C(C)(C)c1cc(C)cc(-c2sc3c4sc5cc(/C=C6/C(=O)c7cc(F)cc(c7)C(=O)/C6=C\c6cc(C(C)(C)C(=O)OC)c(-c7cc(C)cc(C(C)(C)C(=O)OC)c7)s6)sc5c4c(C(C)(C)C(=O)OC)ccc2-3)c1,CCCCCCCCCCCc1c(/C=C2\C(=O)c3cc(F)c(F)cc3C2=C(C#N)C#N)sc2c1sc1c3c4nsnc4c4c5sc6c(CCCCCCCCCCC)c(/C=C7\C(=O)c8cc(F)c(F)cc8C7=C(C#N)C#N)sc6c5n(CC(CC)CCCC)c4c3n(CC(CC)CCCC)c21,11.68,-5.56,-3.65,-5.65,-4.09,,140.0,,,inverted,ZnO,MoO3,,
41349,10.1002/adfm.202308076,COC(=O)C(C)(C)c1cc(C)cc(-c2sc3c4sc5cc(/C=C6/C(=O)c7cc(F)cc(c7)C(=O)/C6=C\c6cc(C(C)(C)C(=O)OC)c(-c7cc(C)cc(C(C)(C)C(=O)OC)c7)s6)sc5c4c(C(C)(C)C(=O)OC)ccc2-3)c1,CCCCCCCCCCCc1c(/C=C2\C(=O)c3cc(F)c(F)cc3C2=C(C#N)C#N)sc2c1sc1c3c4nsnc4c4c5sc6c(CCCCCCCCCCC)c(/C=C7\C(=O)c8cc(F)c(F)cc8C7=C(C#N)C#N)sc6c5n(CC(CC)CCCC)c4c3n(CC(CC)CCCC)c21,10.73,-5.56,-3.65,-5.65,-4.09,,170.0,,,inverted,ZnO,MoO3,,
41350,10.1002/adfm.202308076,COC(=O)C(C)(C)c1cc(C)cc(-c2sc3c4sc5cc(/C=C6/C(=O)c7cc(F)cc(c7)C(=O)/C6=C\c6cc(C(C)(C)C(=O)OC)c(-c7cc(C)cc(C(C)(C)C(=O)OC)c7)s6)sc5c4c(C(C)(C)C(=O)OC)ccc2-3)c1,CCCCCCCCCCCc1c(/C=C2\C(=O)c3cc(F)c(F)cc3C2=C(C#N)C#N)sc2c1sc1c3c4nsnc4c4c5sc6c(CCCCCCCCCCC)c(/C=C7\C(=O)c8cc(F)c(F)cc8C7=C(C#N)C#N)sc6c5n(CC(CC)CCCC)c4c3n(CC(CC)CCCC)c21,8.6,-5.56,-3.65,-5.65,-4.09,,200.0,,,inverted,ZnO,MoO3,,
41353,10.1002/adfm.202308151,COC(=O)C(C)(C)c1cc(C)cc(-c2sc3c4sc5cc(/C=C6/C(=O)c7cc(F)cc(c7)C(=O)/C6=C\c6cc(C(C)(C)C(=O)OC)c(-c7cc(C)cc(C(C)(C)C(=O)OC)c7)s6)sc5c4c(C(C)(C)C(=O)OC)ccc2-3)c1,CCCCCCCCCc1c(C=C2C(=O)c3cc(Cl)c(Cl)cc3C2=C(C#N)C#N)sc2c1sc1c3c4nsnc4c4c5sc6c(CCCCCCCCC)c(C=C7C(=O)c8cc(Cl)c(Cl)cc8C7=C(C#N)C#N)sc6c5n(CC(CCCC)CCCCCC)c4c3n(CC(CCCC)CCCCCC)c21,17.35,-5.56,-3.65,-5.68,-3.9,,,1:1.2,,conventional,PDINN,PEDOT:PSS,,
41364,10.1002/adfm.202308794,COC(=O)C(C)(C)c1cc(C)cc(-c2sc3c4sc5cc(/C=C6/C(=O)c7cc(F)cc(c7)C(=O)/C6=C\c6cc(C(C)(C)C(=O)OC)c(-c7cc(C)cc(C(C)(C)C(=O)OC)c7)s6)sc5c4c(C(C)(C)C(=O)OC)ccc2-3)c1,CCCCCCCCCCCc1c(/C=C2\C(=O)c3cc(F)c(F)cc3C2=C(C#N)C#N)sc2c1sc1c3c4nsnc4c4c5sc6c(CCCCCCCCCCC)c(/C=C7\C(=O)c8cc(F)c(F)cc8C7=C(C#N)C#N)sc6c5n(CC(CC)CCCC)c4c3n(CC(CC)CCCC)c21,16.38,-5.56,-3.65,-5.65,-4.09,,,,,conventional,PDINN,PEDOT:PSS,,
41365,10.1002/adfm.202308794,COC(=O)C(C)(C)c1cc(C)cc(-c2sc3c4sc5cc(/C=C6/C(=O)c7cc(F)cc(c7)C(=O)/C6=C\c6cc(C(C)(C)C(=O)OC)c(-c7cc(C)cc(C(C)(C)C(=O)OC)c7)s6)sc5c4c(C(C)(C)C(=O)OC)ccc2-3)c1,CCCCCCCCCCCc1c(/C=C2\C(=O)c3cc(F)c(F)cc3C2=C(C#N)C#N)sc2c1sc1c3c4nsnc4c4c5sc6c(CCCCCCCCCCC)c(/C=C7\C(=O)c8cc(F)c(F)cc8C7=C(C#N)C#N)sc6c5n(CC(CC)CCCC)c4c3n(CC(CC)CCCC)c21,16.24,-5.56,-3.65,-5.65,-4.09,,,,,conventional,PDINN,PEDOT:PSS,,
41378,10.1002/adfm.202310312,COC(=O)C(C)(C)c1cc(C)cc(-c2sc3c4sc5cc(/C=C6/C(=O)c7cc(F)cc(c7)C(=O)/C6=C\c6cc(C(C)(C)C(=O)OC)c(-c7cc(C)cc(C(C)(C)C(=O)OC)c7)s6)sc5c4c(C(C)(C)C(=O)OC)ccc2-3)c1,CCCCCCC(CCCC)Cc1c(/C=C2\C(=O)c3cc(F)c(F)cc3C2=C(C#N)C#N)sc2c1SC1c3c(c4c(c5nsnc35)c3sc5c(CC(CCCC)CCCCCC)c(/C=C6\C(=O)c7cc(F)c(F)cc7C6=C(C#N)C#N)sc5c3n4CC(CC)CCCC)N(CC(CC)CCCC)C21,16.34,-5.56,-3.65,-5.68,-3.9,,,,,,,,,
41379,10.1002/adfm.202310312,COC(=O)C(C)(C)c1cc(C)cc(-c2sc3c4sc5cc(/C=C6/C(=O)c7cc(F)cc(c7)C(=O)/C6=C\c6cc(C(C)(C)C(=O)OC)c(-c7cc(C)cc(C(C)(C)C(=O)OC)c7)s6)sc5c4c(C(C)(C)C(=O)OC)ccc2-3)c1,CCCCCCC(CCCC)Cc1c(/C=C2\C(=O)c3cc(F)c(F)cc3C2=C(C#N)C#N)sc2c1SC1c3c(c4c(c5nsnc35)c3sc5c(CC(CCCC)CCCCCC)c(/C=C6\C(=O)c7cc(F)c(F)cc7C6=C(C#N)C#N)sc5c3n4CC(CC)CCCC)N(CC(CC)CCCC)C21,18.38,-5.56,-3.65,-5.68,-3.9,100.0,100.0,1:1.2,0.65% v/v,,,,,OFIB
41380,10.1002/adfm.202311216,COC(=O)C(C)(C)c1cc(C)cc(-c2sc3c4sc5cc(/C=C6/C(=O)c7cc(F)cc(c7)C(=O)/C6=C\c6cc(C(C)(C)C(=O)OC)c(-c7cc(C)cc(C(C)(C)C(=O)OC)c7)s6)sc5c4c(C(C)(C)C(=O)OC)ccc2-3)c1,CCCCCCC(CCCC)Cc1c(/C=C2\C(=O)c3cc(F)c(F)cc3C2=C(C#N)C#N)sc2c1SC1c3c(c4c(c5nsnc35)c3sc5c(CC(CCCC)CCCCCC)c(/C=C6\C(=O)c7cc(F)c(F)cc7C6=C(C#N)C#N)sc5c3n4CC(CC)CCCC)N(CC(CC)CCCC)C21,17.01,-5.56,-3.65,-5.68,-3.9,,100.0,,,conventional,PDIN,PEDOT:PSS,chloroform,
41383,10.1002/adfm.202311216,COC(=O)C(C)(C)c1cc(C)cc(-c2sc3c4sc5cc(/C=C6/C(=O)c7cc(F)cc(c7)C(=O)/C6=C\c6cc(C(C)(C)C(=O)OC)c(-c7cc(C)cc(C(C)(C)C(=O)OC)c7)s6)sc5c4c(C(C)(C)C(=O)OC)ccc2-3)c1,CCCCCCCCCCCc1c(/C=C2\C(=O)c3cc(F)c(F)cc3C2=C(C#N)C#N)sc2c1sc1c3c4nsnc4c4c5sc6c(CCCCCCCCCCC)c(/C=C7\C(=O)c8cc(F)c(F)cc8C7=C(C#N)C#N)sc6c5n(CC(CC)CCCC)c4c3n(CC(CC)CCCC)c21,15.67,-5.56,-3.65,-5.65,-4.09,,100.0,,20,conventional,PDIN,PEDOT:PSS,chloroform,BTO
41386,10.1002/adfm.202311216,CCCCCCC(CCCC)Cc1csc(-c2cc3c4nsnc4c4cc(-c5cc(CC(CCCC)CCCCCC)c(-c6cc7c(-c8cc(F)c(CC(CC)CCCC)s8)c8sccc8c(-c8cc(F)c(CC(CC)CCCC)s8)c7s6)s5)sc4c3s2)c1,CCCCCCC(CCCC)Cc1c(/C=C2\C(=O)c3cc(F)c(F)cc3C2=C(C#N)C#N)sc2c1SC1c3c(c4c(c5nsnc35)c3sc5c(CC(CCCC)CCCCCC)c(/C=C6\C(=O)c7cc(F)c(F)cc7C6=C(C#N)C#N)sc5c3n4CC(CC)CCCC)N(CC(CC)CCCC)C21,18.15,-5.51,-2.77,-5.68,-3.9,,100.0,,8 wt% BTO,conventional,PDIN,PEDOT:PSS,chloroform,BTO
41396,10.1002/adfm.202311512,COC(=O)C(C)(C)c1cc(C)cc(-c2sc3c4sc5cc(/C=C6/C(=O)c7cc(F)cc(c7)C(=O)/C6=C\c6cc(C(C)(C)C(=O)OC)c(-c7cc(C)cc(C(C)(C)C(=O)OC)c7)s6)sc5c4c(C(C)(C)C(=O)OC)ccc2-3)c1,CCCCCCC(CCCC)Cc1c(/C=C2\C(=O)c3cc(F)c(F)cc3C2=C(C#N)C#N)sc2c1SC1c3c(c4c(c5nsnc35)c3sc5c(CC(CCCC)CCCCCC)c(/C=C6\C(=O)c7cc(F)c(F)cc7C6=C(C#N)C#N)sc5c3n4CC(CC)CCCC)N(CC(CC)CCCC)C21,16.75,-5.56,-3.65,-5.68,-3.9,,,,,conventional,PNDIT-F3N,PEDOT:PSS,,
41397,10.1002/adfm.202311512,COC(=O)C(C)(C)c1cc(C)cc(-c2sc3c4sc5cc(/C=C6/C(=O)c7cc(F)cc(c7)C(=O)/C6=C\c6cc(C(C)(C)C(=O)OC)c(-c7cc(C)cc(C(C)(C)C(=O)OC)c7)s6)sc5c4c(C(C)(C)C(=O)OC)ccc2-3)c1,CCCCCCC(CCCC)Cc1c(/C=C2\C(=O)c3cc(F)c(F)cc3C2=C(C#N)C#N)sc2c1SC1c3c(c4c(c5nsnc35)c3sc5c(CC(CCCC)CCCCCC)c(/C=C6\C(=O)c7cc(F)c(F)cc7C6=C(C#N)C#N)sc5c3n4CC(CC)CCCC)N(CC(CC)CCCC)C21,16.83,-5.56,-3.65,-5.68,-3.9,,,,50 wt%,conventional,PNDIT-F3N,PEDOT:PSS,,TFB
41398,10.1002/adfm.202311512,COC(=O)C(C)(C)c1cc(C)cc(-c2sc3c4sc5cc(/C=C6/C(=O)c7cc(F)cc(c7)C(=O)/C6=C\c6cc(C(C)(C)C(=O)OC)c(-c7cc(C)cc(C(C)(C)C(=O)OC)c7)s6)sc5c4c(C(C)(C)C(=O)OC)ccc2-3)c1,CCCCCCC(CCCC)Cc1c(/C=C2\C(=O)c3cc(F)c(F)cc3C2=C(C#N)C#N)sc2c1SC1c3c(c4c(c5nsnc35)c3sc5c(CC(CCCC)CCCCCC)c(/C=C6\C(=O)c7cc(F)c(F)cc7C6=C(C#N)C#N)sc5c3n4CC(CC)CCCC)N(CC(CC)CCCC)C21,17.1,-5.56,-3.65,-5.68,-3.9,,,,,conventional,PNDIT-F3N,PEDOT:PSS,,HFB
41399,10.1002/adfm.202311512,COC(=O)C(C)(C)c1cc(C)cc(-c2sc3c4sc5cc(/C=C6/C(=O)c7cc(F)cc(c7)C(=O)/C6=C\c6cc(C(C)(C)C(=O)OC)c(-c7cc(C)cc(C(C)(C)C(=O)OC)c7)s6)sc5c4c(C(C)(C)C(=O)OC)ccc2-3)c1,CCCCCCC(CCCC)Cc1c(/C=C2\C(=O)c3cc(F)c(F)cc3C2=C(C#N)C#N)sc2c1SC1c3c(c4c(c5nsnc35)c3sc5c(CC(CCCC)CCCCCC)c(/C=C6\C(=O)c7cc(F)c(F)cc7C6=C(C#N)C#N)sc5c3n4CC(CC)CCCC)N(CC(CC)CCCC)C21,18.64,-5.56,-3.65,-5.68,-3.9,,,,,conventional,PNDIT-F3N,PEDOT:PSS,,TBTFB
41400,10.1002/adfm.202311512,COC(=O)C(C)(C)c1cc(C)cc(-c2sc3c4sc5cc(/C=C6/C(=O)c7cc(F)cc(c7)C(=O)/C6=C\c6cc(C(C)(C)C(=O)OC)c(-c7cc(C)cc(C(C)(C)C(=O)OC)c7)s6)sc5c4c(C(C)(C)C(=O)OC)ccc2-3)c1,CCCCCCC(CCCC)Cc1c(/C=C2\C(=O)c3cc(F)c(F)cc3C2=C(C#N)C#N)sc2c1SC1c3c(c4c(c5nsnc35)c3sc5c(CC(CCCC)CCCCCC)c(/C=C6\C(=O)c7cc(F)c(F)cc7C6=C(C#N)C#N)sc5c3n4CC(CC)CCCC)N(CC(CC)CCCC)C21,18.09,-5.56,-3.65,-5.68,-3.9,,,,50 wt%,conventional,PNDIT-F3N,PEDOT:PSS,,TBB
41401,10.1002/adfm.202311512,COC(=O)C(C)(C)c1cc(C)cc(-c2sc3c4sc5cc(/C=C6/C(=O)c7cc(F)cc(c7)C(=O)/C6=C\c6cc(C(C)(C)C(=O)OC)c(-c7cc(C)cc(C(C)(C)C(=O)OC)c7)s6)sc5c4c(C(C)(C)C(=O)OC)ccc2-3)c1,CCCCCCC(CCCC)Cc1c(/C=C2\C(=O)c3cc(F)c(F)cc3C2=C(C#N)C#N)sc2c1SC1c3c(c4c(c5nsnc35)c3sc5c(CC(CCCC)CCCCCC)c(/C=C6\C(=O)c7cc(F)c(F)cc7C6=C(C#N)C#N)sc5c3n4CC(CC)CCCC)N(CC(CC)CCCC)C21,7.55,-5.56,-3.65,-5.68,-3.9,,,,50 wt%,conventional,PNDIT-F3N,PEDOT:PSS,,HBB
41402,10.1002/adfm.202311798,CCCCC(CC)Cc1ccc(-c2c3cc(-c4ccc(-c5sc(-c6cccs6)c6c5C(=O)c5c(CC(CC)CCCC)sc(CC(CC)CCCC)c5C6=O)s4)sc3c(-c3ccc(CC(CC)CCCC)s3)c3ccsc23)s1,CCCCCCCCCCCCC(CCCCCCCCCC)Cn1c2c3sc(/C=C4\C(=O)c5ccccc5C4=C(C#N)C#N)c(CCCCCCCCCCC)c3sc2c2c3nsnc3c3c4sc5c(CCCCCCCCCCC)c(/C=C6\C(=O)c7cc(-c8ccc(-c9ccc(-c%10sc(-c%11ccc(-c%12cc%13c(-c%14ccc(CC(CC)CCCC)s%14)c%14sccc%14c(-c%14ccc(CC(CC)CCCC)s%14)c%13s%12)s%11)c%11c%10C(=O)c%10c(CC(CC)CCCC)sc(CC(CC)CCCC)c%10C%11=O)s9)s8)ccc7C6=C(C#N)C#N)sc5c4n(CC(CCCCCCCCCC)CCCCCCCCCCCC)c3c21,11.52,-5.33,-3.48,-5.64,-3.81,,,,,conventional,PDINO,PEDOT:PSS,chlorobenzene,
41403,10.1002/adfm.202311798,CCCCC(CC)Cc1ccc(-c2c3cc(-c4ccc(-c5sc(-c6cccs6)c6c5C(=O)c5c(CC(CC)CCCC)sc(CC(CC)CCCC)c5C6=O)s4)sc3c(-c3ccc(CC(CC)CCCC)s3)c3ccsc23)s1,CCCCCCCCCCCCC(CCCCCCCCCC)Cn1c2c3sc(/C=C4\C(=O)c5ccccc5C4=C(C#N)C#N)c(CCCCCCCCCCC)c3sc2c2c3nsnc3c3c4sc5c(CCCCCCCCCCC)c(/C=C6\C(=O)c7cc(-c8ccc(-c9ccc(-c%10sc(-c%11ccc(-c%12cc%13c(-c%14ccc(CC(CC)CCCC)s%14)c%14sccc%14c(-c%14ccc(CC(CC)CCCC)s%14)c%13s%12)s%11)c%11c%10C(=O)c%10c(CC(CC)CCCC)sc(CC(CC)CCCC)c%10C%11=O)s9)s8)ccc7C6=C(C#N)C#N)sc5c4n(CC(CCCCCCCCCC)CCCCCCCCCCCC)c3c21,12.04,-5.33,-3.48,-5.64,-3.81,,,,,conventional,PDINO,PEDOT:PSS,chlorobenzene,
