Repository: JiYiqaq/PCE-KA-GNN

# Data directory

- `raw/Active_Database.csv` is the immutable source dataset bundled under CC BY 4.0. Do not overwrite it with processed data.
- `processed/` is created and populated by the training pipeline. Generated `.pt` and `.pth` caches are intentionally ignored by Git because they can exceed GitHub's normal single-file limit.

See `../DATA_LICENSE.md` for provenance, license and checksum information.

File: data/processed/device_records.csv (part 34 of 250)
record_id,doi,donor_smiles,acceptor_smiles,pce,homo_d,lumo_d,homo_a,lumo_a,active_layer_thickness,annealing_temp,d_a_ratio,additive_ratio,device_type,etl_canonical,htl_canonical,solvent_canonical,additive_canonical
41404,10.1002/adfm.202312289,CCCCCCC(CCCC)Cc1csc(-c2cc3c4nsnc4c4cc(-c5cc(CC(CCCC)CCCCCC)c(-c6cc7c(-c8cc(F)c(CC(CC)CCCC)s8)c8sccc8c(-c8cc(F)c(CC(CC)CCCC)s8)c7s6)s5)sc4c3s2)c1,CCCCCCCCCCCc1c(/C=C2\C(=O)c3cc(F)c(F)cc3C2=C(C#N)C#N)sc2c1sc1c3c4nsnc4c4c5sc6c(CCCCCCCCCCC)c(/C=C7\C(=O)c8cc(F)c(F)cc8C7=C(C#N)C#N)sc6c5n(CC(CC)CCCC)c4c3n(CC(CC)CCCC)c21,15.71,-5.51,-2.77,-5.65,-4.09,,,,,conventional,PDINO,PEDOT:PSS,CS2:chloroform,
41408,10.1002/adfm.202312545,CCc1csc(-c2cc3oc(=O)c4cc(-c5cc(CC)c(-c6cc7c(-c8ccc(CC)s8)c8sc(-c9sc(-c%10cc%11oc(=O)c%12cc(-c%13cc(CC)c(-c%14cc%15c(-c%16ccc(CC)s%16)c%16sc(-c%17sc(-c%18cc%19oc(=O)c%20cc(-c%21cc(CC)c(-c%22cc%23c(-c%24ccc(CC)s%24)c%24sccc%24c(-c%24ccc(CC)s%24)c%23s%22)s%21)sc%20c%19s%18)cc%17CC)cc%16c(-c%16ccc(CC)s%16)c%15s%14)s%13)sc%12c%11s%10)cc9CC)cc8c(-c8ccc(CC)s8)c7s6)s5)sc4c3s2)c1,CCCCCCC(CCCC)Cc1c(/C=C2\C(=O)c3cc(F)c(F)cc3C2=C(C#N)C#N)sc2c1SC1c3c(c4c(c5nsnc35)c3sc5c(CC(CCCC)CCCCCC)c(/C=C6\C(=O)c7cc(F)c(F)cc7C6=C(C#N)C#N)sc5c3n4CC(CC)CCCC)N(CC(CC)CCCC)C21,18.75,-5.45,-2.79,-5.68,-3.9,,,,,conventional,PDINN,PEDOT:PSS,,
41409,10.1002/adfm.202312545,CCCCCCCCC(CCCCCC)Cn1nc2c(-c3cccs3)c(F)c(F)c(-c3ccc(-c4cc5c(-c6cc(Cl)c(CC(CC)CCCC)s6)c6occc6c(-c6cc(Cl)c(CC(CC)CCCC)s6)c5o4)s3)c2n1,CCCCCCC(CCCC)Cc1c(/C=C2\C(=O)c3cc(F)c(F)cc3C2=C(C#N)C#N)sc2c1SC1c3c(c4c(c5nsnc35)c3sc5c(CC(CCCC)CCCCCC)c(/C=C6\C(=O)c7cc(F)c(F)cc7C6=C(C#N)C#N)sc5c3n4CC(CC)CCCC)N(CC(CC)CCCC)C21,18.54,,,-5.68,-3.9,,,,,conventional,PDINN,PEDOT:PSS,,
41410,10.1002/adfm.202312545,COC(=O)C(C)(C)c1cc(C)cc(-c2sc3c4sc5cc(/C=C6/C(=O)c7cc(F)cc(c7)C(=O)/C6=C\c6cc(C(C)(C)C(=O)OC)c(-c7cc(C)cc(C(C)(C)C(=O)OC)c7)s6)sc5c4c(C(C)(C)C(=O)OC)ccc2-3)c1,CCCCCCC(CCCC)Cc1c(/C=C2\C(=O)c3cc(F)c(F)cc3C2=C(C#N)C#N)sc2c1SC1c3c(c4c(c5nsnc35)c3sc5c(CC(CCCC)CCCCCC)c(/C=C6\C(=O)c7cc(F)c(F)cc7C6=C(C#N)C#N)sc5c3n4CC(CC)CCCC)N(CC(CC)CCCC)C21,18.02,-5.56,-3.65,-5.68,-3.9,,,,,conventional,PDINN,PEDOT:PSS,,
41411,10.1002/adfm.202313240,COC(=O)C(C)(C)c1cc(C)cc(-c2sc3c4sc5cc(/C=C6/C(=O)c7cc(F)cc(c7)C(=O)/C6=C\c6cc(C(C)(C)C(=O)OC)c(-c7cc(C)cc(C(C)(C)C(=O)OC)c7)s6)sc5c4c(C(C)(C)C(=O)OC)ccc2-3)c1,CCCCCCCCCCCc1c(/C=C2\C(=O)c3cc(F)c(F)cc3C2=C(C#N)C#N)sc2c1sc1c3c4nsnc4c4c5sc6c(CCCCCCCCCCC)c(/C=C7\C(=O)c8cc(F)c(F)cc8C7=C(C#N)C#N)sc6c5n(CC(CC)CCCC)c4c3n(CC(CC)CCCC)c21,17.1,-5.56,-3.65,-5.65,-4.09,,,,,conventional,NDI1,,,
41412,10.1002/adfm.202313240,COC(=O)C(C)(C)c1cc(C)cc(-c2sc3c4sc5cc(/C=C6/C(=O)c7cc(F)cc(c7)C(=O)/C6=C\c6cc(C(C)(C)C(=O)OC)c(-c7cc(C)cc(C(C)(C)C(=O)OC)c7)s6)sc5c4c(C(C)(C)C(=O)OC)ccc2-3)c1,CCCCCCCCCCCc1c(/C=C2\C(=O)c3cc(F)c(F)cc3C2=C(C#N)C#N)sc2c1sc1c3c4nsnc4c4c5sc6c(CCCCCCCCCCC)c(/C=C7\C(=O)c8cc(F)c(F)cc8C7=C(C#N)C#N)sc6c5n(CC(CC)CCCC)c4c3n(CC(CC)CCCC)c21,16.3,-5.56,-3.65,-5.65,-4.09,,,,,conventional,NDI2,,,
41413,10.1002/adfm.202313240,COC(=O)C(C)(C)c1cc(C)cc(-c2sc3c4sc5cc(/C=C6/C(=O)c7cc(F)cc(c7)C(=O)/C6=C\c6cc(C(C)(C)C(=O)OC)c(-c7cc(C)cc(C(C)(C)C(=O)OC)c7)s6)sc5c4c(C(C)(C)C(=O)OC)ccc2-3)c1,CCCCCCCCCCCc1c(/C=C2\C(=O)c3cc(F)c(F)cc3C2=C(C#N)C#N)sc2c1sc1c3c4nsnc4c4c5sc6c(CCCCCCCCCCC)c(/C=C7\C(=O)c8cc(F)c(F)cc8C7=C(C#N)C#N)sc6c5n(CC(CC)CCCC)c4c3n(CC(CC)CCCC)c21,18.02,-5.56,-3.65,-5.65,-4.09,,,,,conventional,NDTI1,,,
41414,10.1002/adfm.202313240,COC(=O)C(C)(C)c1cc(C)cc(-c2sc3c4sc5cc(/C=C6/C(=O)c7cc(F)cc(c7)C(=O)/C6=C\c6cc(C(C)(C)C(=O)OC)c(-c7cc(C)cc(C(C)(C)C(=O)OC)c7)s6)sc5c4c(C(C)(C)C(=O)OC)ccc2-3)c1,CCCCCCCCCCCc1c(/C=C2\C(=O)c3cc(F)c(F)cc3C2=C(C#N)C#N)sc2c1sc1c3c4nsnc4c4c5sc6c(CCCCCCCCCCC)c(/C=C7\C(=O)c8cc(F)c(F)cc8C7=C(C#N)C#N)sc6c5n(CC(CC)CCCC)c4c3n(CC(CC)CCCC)c21,15.81,-5.56,-3.65,-5.65,-4.09,,,,,conventional,PDINO,,,
41415,10.1002/adfm.202313240,COC(=O)C(C)(C)c1cc(C)cc(-c2sc3c4sc5cc(/C=C6/C(=O)c7cc(F)cc(c7)C(=O)/C6=C\c6cc(C(C)(C)C(=O)OC)c(-c7cc(C)cc(C(C)(C)C(=O)OC)c7)s6)sc5c4c(C(C)(C)C(=O)OC)ccc2-3)c1,CCCCCCCCCCCc1c(/C=C2\C(=O)c3cc(F)c(F)cc3C2=C(C#N)C#N)sc2c1sc1c3c4nsnc4c4c5sc6c(CCCCCCCCCCC)c(/C=C7\C(=O)c8cc(F)c(F)cc8C7=C(C#N)C#N)sc6c5n(CC(CC)CCCC)c4c3n(CC(CC)CCCC)c21,16.8,-5.56,-3.65,-5.65,-4.09,,,,,conventional,PFN-Br,,,
41416,10.1002/adfm.202313240,COC(=O)C(C)(C)c1cc(C)cc(-c2sc3c4sc5cc(/C=C6/C(=O)c7cc(F)cc(c7)C(=O)/C6=C\c6cc(C(C)(C)C(=O)OC)c(-c7cc(C)cc(C(C)(C)C(=O)OC)c7)s6)sc5c4c(C(C)(C)C(=O)OC)ccc2-3)c1,CCCCCCCCCCCc1c(/C=C2\C(=O)c3cc(F)c(F)cc3C2=C(C#N)C#N)sc2c1sc1c3c4nsnc4c4c5sc6c(CCCCCCCCCCC)c(/C=C7\C(=O)c8cc(F)c(F)cc8C7=C(C#N)C#N)sc6c5n(CC(CC)CCCC)c4c3n(CC(CC)CCCC)c21,17.24,-5.56,-3.65,-5.65,-4.09,,,,,conventional,PNDIT-F3N,,,
41418,10.1002/adfm.202313240,CCCCCCC(CCCC)Cc1csc(-c2cc3c4nsnc4c4cc(-c5cc(CC(CCCC)CCCCCC)c(-c6cc7c(-c8cc(F)c(CC(CC)CCCC)s8)c8sccc8c(-c8cc(F)c(CC(CC)CCCC)s8)c7s6)s5)sc4c3s2)c1,CCCCCCC(CCCC)Cc1c(/C=C2\C(=O)c3cc(F)c(F)cc3C2=C(C#N)C#N)sc2c1SC1c3c(c4c(c5nsnc35)c3sc5c(CC(CCCC)CCCCCC)c(/C=C6\C(=O)c7cc(F)c(F)cc7C6=C(C#N)C#N)sc5c3n4CC(CC)CCCC)N(CC(CC)CCCC)C21,15.39,-5.51,-2.77,-5.68,-3.9,,,,,conventional,PDINO,,,
41419,10.1002/adfm.202313240,CCCCCCC(CCCC)Cc1csc(-c2cc3c4nsnc4c4cc(-c5cc(CC(CCCC)CCCCCC)c(-c6cc7c(-c8cc(F)c(CC(CC)CCCC)s8)c8sccc8c(-c8cc(F)c(CC(CC)CCCC)s8)c7s6)s5)sc4c3s2)c1,CCCCCCC(CCCC)Cc1c(/C=C2\C(=O)c3cc(F)c(F)cc3C2=C(C#N)C#N)sc2c1SC1c3c(c4c(c5nsnc35)c3sc5c(CC(CCCC)CCCCCC)c(/C=C6\C(=O)c7cc(F)c(F)cc7C6=C(C#N)C#N)sc5c3n4CC(CC)CCCC)N(CC(CC)CCCC)C21,16.54,-5.51,-2.77,-5.68,-3.9,,,,,conventional,PFN-Br,,,
41420,10.1002/adfm.202313240,CCCCCCC(CCCC)Cc1csc(-c2cc3c4nsnc4c4cc(-c5cc(CC(CCCC)CCCCCC)c(-c6cc7c(-c8cc(F)c(CC(CC)CCCC)s8)c8sccc8c(-c8cc(F)c(CC(CC)CCCC)s8)c7s6)s5)sc4c3s2)c1,CCCCCCC(CCCC)Cc1c(/C=C2\C(=O)c3cc(F)c(F)cc3C2=C(C#N)C#N)sc2c1SC1c3c(c4c(c5nsnc35)c3sc5c(CC(CCCC)CCCCCC)c(/C=C6\C(=O)c7cc(F)c(F)cc7C6=C(C#N)C#N)sc5c3n4CC(CC)CCCC)N(CC(CC)CCCC)C21,18.17,-5.51,-2.77,-5.68,-3.9,,,,,conventional,PNDIT-F3N,,,
41421,10.1002/adfm.202313240,CCCCCCC(CCCC)Cc1csc(-c2cc3c4nsnc4c4cc(-c5cc(CC(CCCC)CCCCCC)c(-c6cc7c(-c8cc(F)c(CC(CC)CCCC)s8)c8sccc8c(-c8cc(F)c(CC(CC)CCCC)s8)c7s6)s5)sc4c3s2)c1,CCCCCCC(CCCC)Cc1c(/C=C2\C(=O)c3cc(F)c(F)cc3C2=C(C#N)C#N)sc2c1SC1c3c(c4c(c5nsnc35)c3sc5c(CC(CCCC)CCCCCC)c(/C=C6\C(=O)c7cc(F)c(F)cc7C6=C(C#N)C#N)sc5c3n4CC(CC)CCCC)N(CC(CC)CCCC)C21,18.61,-5.51,-2.77,-5.68,-3.9,,,,,conventional,NDTI1,,,
41422,10.1002/adfm.202313240,COC(=O)C(C)(C)c1cc(C)cc(-c2sc3c4sc5cc(/C=C6/C(=O)c7cc(F)cc(c7)C(=O)/C6=C\c6cc(C(C)(C)C(=O)OC)c(-c7cc(C)cc(C(C)(C)C(=O)OC)c7)s6)sc5c4c(C(C)(C)C(=O)OC)ccc2-3)c1,CCCCCCC(CCCC)Cc1c(/C=C2\C(=O)c3cc(F)c(F)cc3C2=C(C#N)C#N)sc2c1SC1c3c(c4c(c5nsnc35)c3sc5c(CC(CCCC)CCCCCC)c(/C=C6\C(=O)c7cc(F)c(F)cc7C6=C(C#N)C#N)sc5c3n4CC(CC)CCCC)N(CC(CC)CCCC)C21,16.48,-5.56,-3.65,-5.68,-3.9,,,,,conventional,PDINO,,,
41423,10.1002/adfm.202313240,COC(=O)C(C)(C)c1cc(C)cc(-c2sc3c4sc5cc(/C=C6/C(=O)c7cc(F)cc(c7)C(=O)/C6=C\c6cc(C(C)(C)C(=O)OC)c(-c7cc(C)cc(C(C)(C)C(=O)OC)c7)s6)sc5c4c(C(C)(C)C(=O)OC)ccc2-3)c1,CCCCCCC(CCCC)Cc1c(/C=C2\C(=O)c3cc(F)c(F)cc3C2=C(C#N)C#N)sc2c1SC1c3c(c4c(c5nsnc35)c3sc5c(CC(CCCC)CCCCCC)c(/C=C6\C(=O)c7cc(F)c(F)cc7C6=C(C#N)C#N)sc5c3n4CC(CC)CCCC)N(CC(CC)CCCC)C21,17.74,-5.56,-3.65,-5.68,-3.9,,,,,conventional,PFN-Br,,,
41424,10.1002/adfm.202313240,COC(=O)C(C)(C)c1cc(C)cc(-c2sc3c4sc5cc(/C=C6/C(=O)c7cc(F)cc(c7)C(=O)/C6=C\c6cc(C(C)(C)C(=O)OC)c(-c7cc(C)cc(C(C)(C)C(=O)OC)c7)s6)sc5c4c(C(C)(C)C(=O)OC)ccc2-3)c1,CCCCCCC(CCCC)Cc1c(/C=C2\C(=O)c3cc(F)c(F)cc3C2=C(C#N)C#N)sc2c1SC1c3c(c4c(c5nsnc35)c3sc5c(CC(CCCC)CCCCCC)c(/C=C6\C(=O)c7cc(F)c(F)cc7C6=C(C#N)C#N)sc5c3n4CC(CC)CCCC)N(CC(CC)CCCC)C21,18.2,-5.56,-3.65,-5.68,-3.9,,,,,conventional,PNDIT-F3N,,,
41425,10.1002/adfm.202313240,COC(=O)C(C)(C)c1cc(C)cc(-c2sc3c4sc5cc(/C=C6/C(=O)c7cc(F)cc(c7)C(=O)/C6=C\c6cc(C(C)(C)C(=O)OC)c(-c7cc(C)cc(C(C)(C)C(=O)OC)c7)s6)sc5c4c(C(C)(C)C(=O)OC)ccc2-3)c1,CCCCCCC(CCCC)Cc1c(/C=C2\C(=O)c3cc(F)c(F)cc3C2=C(C#N)C#N)sc2c1SC1c3c(c4c(c5nsnc35)c3sc5c(CC(CCCC)CCCCCC)c(/C=C6\C(=O)c7cc(F)c(F)cc7C6=C(C#N)C#N)sc5c3n4CC(CC)CCCC)N(CC(CC)CCCC)C21,19.01,-5.56,-3.65,-5.68,-3.9,,,,,conventional,NDTI1,,,
41426,10.1002/adfm.202313240,COC(=O)C(C)(C)c1cc(C)cc(-c2sc3c4sc5cc(/C=C6/C(=O)c7cc(F)cc(c7)C(=O)/C6=C\c6cc(C(C)(C)C(=O)OC)c(-c7cc(C)cc(C(C)(C)C(=O)OC)c7)s6)sc5c4c(C(C)(C)C(=O)OC)ccc2-3)c1,CCCCCCCCCCCc1c(/C=C2\C(=O)c3ccccc3C2=C(C#N)C#N)sc2c1sc1c3c4nsnc4c4c5sc6c(CCCCCCCCCCC)c(/C=C7\C(=O)c8cc(-c9cccs9)ccc8C7=C(C#N)C#N)sc6c5n(CC(CCCCCCCC)CCCCCCCCCC)c4c3n(CC(CCCCCCCC)CCCCCCCCCC)c21,16.4,-5.56,-3.65,-5.68,-3.94,,,,,conventional,PDINO,,,
41427,10.1002/adfm.202313240,COC(=O)C(C)(C)c1cc(C)cc(-c2sc3c4sc5cc(/C=C6/C(=O)c7cc(F)cc(c7)C(=O)/C6=C\c6cc(C(C)(C)C(=O)OC)c(-c7cc(C)cc(C(C)(C)C(=O)OC)c7)s6)sc5c4c(C(C)(C)C(=O)OC)ccc2-3)c1,CCCCCCCCCCCc1c(/C=C2\C(=O)c3ccccc3C2=C(C#N)C#N)sc2c1sc1c3c4nsnc4c4c5sc6c(CCCCCCCCCCC)c(/C=C7\C(=O)c8cc(-c9cccs9)ccc8C7=C(C#N)C#N)sc6c5n(CC(CCCCCCCC)CCCCCCCCCC)c4c3n(CC(CCCCCCCC)CCCCCCCCCC)c21,16.88,-5.56,-3.65,-5.68,-3.94,,,,,conventional,PFN-Br,,,
41428,10.1002/adfm.202313240,COC(=O)C(C)(C)c1cc(C)cc(-c2sc3c4sc5cc(/C=C6/C(=O)c7cc(F)cc(c7)C(=O)/C6=C\c6cc(C(C)(C)C(=O)OC)c(-c7cc(C)cc(C(C)(C)C(=O)OC)c7)s6)sc5c4c(C(C)(C)C(=O)OC)ccc2-3)c1,CCCCCCCCCCCc1c(/C=C2\C(=O)c3ccccc3C2=C(C#N)C#N)sc2c1sc1c3c4nsnc4c4c5sc6c(CCCCCCCCCCC)c(/C=C7\C(=O)c8cc(-c9cccs9)ccc8C7=C(C#N)C#N)sc6c5n(CC(CCCCCCCC)CCCCCCCCCC)c4c3n(CC(CCCCCCCC)CCCCCCCCCC)c21,17.21,-5.56,-3.65,-5.68,-3.94,,,,,conventional,PNDIT-F3N,,,
41429,10.1002/adfm.202313240,COC(=O)C(C)(C)c1cc(C)cc(-c2sc3c4sc5cc(/C=C6/C(=O)c7cc(F)cc(c7)C(=O)/C6=C\c6cc(C(C)(C)C(=O)OC)c(-c7cc(C)cc(C(C)(C)C(=O)OC)c7)s6)sc5c4c(C(C)(C)C(=O)OC)ccc2-3)c1,CCCCCCCCCCCc1c(/C=C2\C(=O)c3ccccc3C2=C(C#N)C#N)sc2c1sc1c3c4nsnc4c4c5sc6c(CCCCCCCCCCC)c(/C=C7\C(=O)c8cc(-c9cccs9)ccc8C7=C(C#N)C#N)sc6c5n(CC(CCCCCCCC)CCCCCCCCCC)c4c3n(CC(CCCCCCCC)CCCCCCCCCC)c21,17.52,-5.56,-3.65,-5.68,-3.94,,,,,conventional,NDTI1,,,
41430,10.1002/adfm.202313240,CCCCC(CC)COC(=O)c1sc2csc(-c3cc4c(-c5ccc(CC(CC)CCCC)s5)c5sccc5c(-c5ccc(CC(CC)CCCC)s5)c4s3)c2c1F,CCCCCCc1ccc(C2(c3ccc(CCCCCC)cc3)c3cc4c(cc3-c3sc(-c5sc(/C=C6\C(=O)c7cc(F)c(F)cc7C6=C(C#N)C#N)cc5OCC(CC)CCCC)cc32)C(c2ccc(CCCCCC)cc2)(c2ccc(CCCCCC)cc2)c2cc(-c3scc(/C=C5/C(=O)c6cc(F)c(F)cc6C5=C(C#N)C#N)c3OCC(CC)CCCC)sc2-4)cc1,9.35,-5.21,-3.6,-5.44,-4.19,,,,,conventional,PDINO,,,
41431,10.1002/adfm.202313240,CCCCC(CC)COC(=O)c1sc2csc(-c3cc4c(-c5ccc(CC(CC)CCCC)s5)c5sccc5c(-c5ccc(CC(CC)CCCC)s5)c4s3)c2c1F,CCCCCCc1ccc(C2(c3ccc(CCCCCC)cc3)c3cc4c(cc3-c3sc(-c5sc(/C=C6\C(=O)c7cc(F)c(F)cc7C6=C(C#N)C#N)cc5OCC(CC)CCCC)cc32)C(c2ccc(CCCCCC)cc2)(c2ccc(CCCCCC)cc2)c2cc(-c3scc(/C=C5/C(=O)c6cc(F)c(F)cc6C5=C(C#N)C#N)c3OCC(CC)CCCC)sc2-4)cc1,9.39,-5.21,-3.6,-5.44,-4.19,,,,,conventional,PFN-Br,,,
41432,10.1002/adfm.202313240,CCCCC(CC)COC(=O)c1sc2csc(-c3cc4c(-c5ccc(CC(CC)CCCC)s5)c5sccc5c(-c5ccc(CC(CC)CCCC)s5)c4s3)c2c1F,CCCCCCc1ccc(C2(c3ccc(CCCCCC)cc3)c3cc4c(cc3-c3sc(-c5sc(/C=C6\C(=O)c7cc(F)c(F)cc7C6=C(C#N)C#N)cc5OCC(CC)CCCC)cc32)C(c2ccc(CCCCCC)cc2)(c2ccc(CCCCCC)cc2)c2cc(-c3scc(/C=C5/C(=O)c6cc(F)c(F)cc6C5=C(C#N)C#N)c3OCC(CC)CCCC)sc2-4)cc1,10.03,-5.21,-3.6,-5.44,-4.19,,,,,conventional,PNDIT-F3N,,,
41433,10.1002/adfm.202313240,CCCCC(CC)COC(=O)c1sc2csc(-c3cc4c(-c5ccc(CC(CC)CCCC)s5)c5sccc5c(-c5ccc(CC(CC)CCCC)s5)c4s3)c2c1F,CCCCCCc1ccc(C2(c3ccc(CCCCCC)cc3)c3cc4c(cc3-c3sc(-c5sc(/C=C6\C(=O)c7cc(F)c(F)cc7C6=C(C#N)C#N)cc5OCC(CC)CCCC)cc32)C(c2ccc(CCCCCC)cc2)(c2ccc(CCCCCC)cc2)c2cc(-c3scc(/C=C5/C(=O)c6cc(F)c(F)cc6C5=C(C#N)C#N)c3OCC(CC)CCCC)sc2-4)cc1,10.5,-5.21,-3.6,-5.44,-4.19,,,,,conventional,NDTI1,,,
41442,10.1002/adfm.202313722,CCCCCCC(CCCC)Cc1cc(-c2cc3c4nsnc4c4cc(-c5cc(CC(CCCC)CCCCCC)c(-c6cc7c(-c8ccc(CC(CC)CCCC)s8)c8sc(-c9ccc(-c%10sc(-c%11cccs%11)c%11c%10C(=O)c%10c(CC(CC)CCCC)sc(CC(CC)CCCC)c%10C%11=O)s9)cc8c(-c8ccc(CC(CC)CCCC)s8)c7s6)s5)sc4c3s2)sc1-c1cc2c(-c3ccc(CC(CC)CCCC)s3)c3sccc3c(-c3ccc(CC(CC)CCCC)s3)c2s1,CCCCCCCCCCCCC(CCCCCCCCCC)Cn1c2c3sc(/C=C4\C(=O)c5ccccc5C4=C(C#N)C#N)c(CCCCCCCCCCC)c3sc2c2c3nsnc3c3c4sc5c(CCCCCCCCCCC)c(/C=C6\C(=O)c7cc(-c8cccs8)ccc7C6=C(C#N)C#N)sc5c4n(CC(CCCCCCCCCC)CCCCCCCCCCCC)c3c21,17.39,-5.28,-3.27,-5.63,-3.72,,,,,conventional,,,o-xylene,
41445,10.1002/adfm.202313744,COC(=O)C(C)(C)c1cc(C)cc(-c2sc3c4sc5cc(/C=C6/C(=O)c7cc(F)cc(c7)C(=O)/C6=C\c6cc(C(C)(C)C(=O)OC)c(-c7cc(C)cc(C(C)(C)C(=O)OC)c7)s6)sc5c4c(C(C)(C)C(=O)OC)ccc2-3)c1,CCCCCCC(CCCC)Cc1c(/C=C2\C(=O)c3cc(F)c(F)cc3C2=C(C#N)C#N)sc2c1SC1c3c(c4c(c5nsnc35)c3sc5c(CC(CCCC)CCCCCC)c(/C=C6\C(=O)c7cc(F)c(F)cc7C6=C(C#N)C#N)sc5c3n4CC(CC)CCCC)N(CC(CC)CCCC)C21,17.71,-5.56,-3.65,-5.68,-3.9,,,1:1,,conventional,PFN-Br-MA,PEDOT:PSS-TA,,
41446,10.1002/adfm.202313744,COC(=O)C(C)(C)c1cc(C)cc(-c2sc3c4sc5cc(/C=C6/C(=O)c7cc(F)cc(c7)C(=O)/C6=C\c6cc(C(C)(C)C(=O)OC)c(-c7cc(C)cc(C(C)(C)C(=O)OC)c7)s6)sc5c4c(C(C)(C)C(=O)OC)ccc2-3)c1,CCCCCCC(CCCC)Cc1c(/C=C2\C(=O)c3cc(F)c(F)cc3C2=C(C#N)C#N)sc2c1SC1c3c(c4c(c5nsnc35)c3sc5c(CC(CCCC)CCCCCC)c(/C=C6\C(=O)c7cc(F)c(F)cc7C6=C(C#N)C#N)sc5c3n4CC(CC)CCCC)N(CC(CC)CCCC)C21,17.44,-5.56,-3.65,-5.68,-3.9,,,1:1,,conventional,PFN-Br-MA,PEDOT:PSS-TA,,Th-FSi
41447,10.1002/adfm.202313744,COC(=O)C(C)(C)c1cc(C)cc(-c2sc3c4sc5cc(/C=C6/C(=O)c7cc(F)cc(c7)C(=O)/C6=C\c6cc(C(C)(C)C(=O)OC)c(-c7cc(C)cc(C(C)(C)C(=O)OC)c7)s6)sc5c4c(C(C)(C)C(=O)OC)ccc2-3)c1,CCCCCCC(CCCC)Cc1c(/C=C2\C(=O)c3cc(F)c(F)cc3C2=C(C#N)C#N)sc2c1SC1c3c(c4c(c5nsnc35)c3sc5c(CC(CCCC)CCCCCC)c(/C=C6\C(=O)c7cc(F)c(F)cc7C6=C(C#N)C#N)sc5c3n4CC(CC)CCCC)N(CC(CC)CCCC)C21,18.29,-5.56,-3.65,-5.68,-3.9,,,1:1,,conventional,PFN-Br-MA,PEDOT:PSS-TA,,Th-ClSi
41448,10.1002/adfm.202313744,COC(=O)C(C)(C)c1cc(C)cc(-c2sc3c4sc5cc(/C=C6/C(=O)c7cc(F)cc(c7)C(=O)/C6=C\c6cc(C(C)(C)C(=O)OC)c(-c7cc(C)cc(C(C)(C)C(=O)OC)c7)s6)sc5c4c(C(C)(C)C(=O)OC)ccc2-3)c1,CCCCCCC(CCCC)Cc1c(/C=C2\C(=O)c3cc(F)c(F)cc3C2=C(C#N)C#N)sc2c1SC1c3c(c4c(c5nsnc35)c3sc5c(CC(CCCC)CCCCCC)c(/C=C6\C(=O)c7cc(F)c(F)cc7C6=C(C#N)C#N)sc5c3n4CC(CC)CCCC)N(CC(CC)CCCC)C21,17.81,-5.56,-3.65,-5.68,-3.9,,,1:1,,conventional,PFN-Br-MA,PEDOT:PSS-TA,,Th-BrSi
41457,10.1002/adfm.202315476,COC(=O)C(C)(C)c1cc(C)cc(-c2sc3c4sc5cc(/C=C6/C(=O)c7cc(F)cc(c7)C(=O)/C6=C\c6cc(C(C)(C)C(=O)OC)c(-c7cc(C)cc(C(C)(C)C(=O)OC)c7)s6)sc5c4c(C(C)(C)C(=O)OC)ccc2-3)c1,CCCCCCCCCc1c(C=C2C(=O)c3cc(Cl)c(Cl)cc3C2=C(C#N)C#N)sc2c1sc1c3c4nsnc4c4c5sc6c(CCCCCCCCC)c(C=C7C(=O)c8cc(Cl)c(Cl)cc8C7=C(C#N)C#N)sc6c5n(CC(CCCC)CCCCCC)c4c3n(CC(CCCC)CCCCCC)c21,17.1,-5.56,-3.65,-5.68,-3.9,,100.0,1:1.2,0.6% v/v,conventional,PDINO,PEDOT:PSS,chloroform,
41461,10.1002/adfm.202315650,COC(=O)C(C)(C)c1cc(C)cc(-c2sc3c4sc5cc(/C=C6/C(=O)c7cc(F)cc(c7)C(=O)/C6=C\c6cc(C(C)(C)C(=O)OC)c(-c7cc(C)cc(C(C)(C)C(=O)OC)c7)s6)sc5c4c(C(C)(C)C(=O)OC)ccc2-3)c1,CCCCCCCCCc1c(C=C2C(=O)c3cc(Cl)c(Cl)cc3C2=C(C#N)C#N)sc2c1sc1c3c4nsnc4c4c5sc6c(CCCCCCCCC)c(C=C7C(=O)c8cc(Cl)c(Cl)cc8C7=C(C#N)C#N)sc6c5n(CC(CCCC)CCCCCC)c4c3n(CC(CCCC)CCCCCC)c21,17.39,-5.56,-3.65,-5.68,-3.9,,,,,inverted,ZnO,MoO3,chloroform,
41476,10.1002/adfm.202316090,CCCCC(CC)Cc1ccc(-c2c3cc(-c4ccc(-c5sc(-c6cccs6)c6c5C(=O)c5c(CC(CC)CCCC)sc(CC(CC)CCCC)c5C6=O)s4)sc3c(-c3ccc(CC(CC)CCCC)s3)c3ccsc23)s1,CCCCCCCCCCCCC(CCCCCCCCCC)Cn1c2c3sc(/C=C4\C(=O)c5ccccc5C4=C(C#N)C#N)c(CC(CCCC)CCCCCC)c3sc2c2c3nn(C)nc3c3c4sc5c(CC(CCCC)CCCCCC)c(C/C=C6/C(=O)c7cc(-c8cccs8)ccc7C6=C(C#N)C#N)sc5c4n(CC(CCCCCCCCCC)CCCCCCCCCCCC)c3c21,15.72,-5.33,-3.48,-5.58,-3.56,,,,,conventional,PNDIT-F3N,PEDOT:PSS,,
41484,10.1002/adfm.202400810,COC(=O)C(C)(C)c1cc(C)cc(-c2sc3c4sc5cc(/C=C6/C(=O)c7cc(F)cc(c7)C(=O)/C6=C\c6cc(C(C)(C)C(=O)OC)c(-c7cc(C)cc(C(C)(C)C(=O)OC)c7)s6)sc5c4c(C(C)(C)C(=O)OC)ccc2-3)c1,CCCCCCCCCCCc1c(/C=C2\C(=O)c3cc(F)c(F)cc3C2=C(C#N)C#N)sc2c1sc1c3c4nsnc4c4c5sc6c(CCCCCCCCCCC)c(/C=C7\C(=O)c8cc(F)c(F)cc8C7=C(C#N)C#N)sc6c5n(CC(CC)CCCC)c4c3n(CC(CC)CCCC)c21,3.86,-5.56,-3.65,-5.65,-4.09,,,,,inverted,,,,
41485,10.1002/adfm.202400810,COC(=O)C(C)(C)c1cc(C)cc(-c2sc3c4sc5cc(/C=C6/C(=O)c7cc(F)cc(c7)C(=O)/C6=C\c6cc(C(C)(C)C(=O)OC)c(-c7cc(C)cc(C(C)(C)C(=O)OC)c7)s6)sc5c4c(C(C)(C)C(=O)OC)ccc2-3)c1,CCCCCCCCCCCc1c(/C=C2\C(=O)c3cc(F)c(F)cc3C2=C(C#N)C#N)sc2c1sc1c3c4nsnc4c4c5sc6c(CCCCCCCCCCC)c(/C=C7\C(=O)c8cc(F)c(F)cc8C7=C(C#N)C#N)sc6c5n(CC(CC)CCCC)c4c3n(CC(CC)CCCC)c21,4.36,-5.56,-3.65,-5.65,-4.09,,,,0.5%,inverted,,,,
41486,10.1002/adfm.202400810,COC(=O)C(C)(C)c1cc(C)cc(-c2sc3c4sc5cc(/C=C6/C(=O)c7cc(F)cc(c7)C(=O)/C6=C\c6cc(C(C)(C)C(=O)OC)c(-c7cc(C)cc(C(C)(C)C(=O)OC)c7)s6)sc5c4c(C(C)(C)C(=O)OC)ccc2-3)c1,CCCCCCCCCCCc1c(/C=C2\C(=O)c3cc(F)c(F)cc3C2=C(C#N)C#N)sc2c1sc1c3c4nsnc4c4c5sc6c(CCCCCCCCCCC)c(/C=C7\C(=O)c8cc(F)c(F)cc8C7=C(C#N)C#N)sc6c5n(CC(CC)CCCC)c4c3n(CC(CC)CCCC)c21,5.89,-5.56,-3.65,-5.65,-4.09,,,,2%,inverted,,,,
41487,10.1002/adfm.202400810,COC(=O)C(C)(C)c1cc(C)cc(-c2sc3c4sc5cc(/C=C6/C(=O)c7cc(F)cc(c7)C(=O)/C6=C\c6cc(C(C)(C)C(=O)OC)c(-c7cc(C)cc(C(C)(C)C(=O)OC)c7)s6)sc5c4c(C(C)(C)C(=O)OC)ccc2-3)c1,CCCCCCCCCCCc1c(/C=C2\C(=O)c3cc(F)c(F)cc3C2=C(C#N)C#N)sc2c1sc1c3c4nsnc4c4c5sc6c(CCCCCCCCCCC)c(/C=C7\C(=O)c8cc(F)c(F)cc8C7=C(C#N)C#N)sc6c5n(CC(CC)CCCC)c4c3n(CC(CC)CCCC)c21,5.49,-5.56,-3.65,-5.65,-4.09,,,,4%,inverted,,,,
41488,10.1002/adfm.202400810,COC(=O)C(C)(C)c1cc(C)cc(-c2sc3c4sc5cc(/C=C6/C(=O)c7cc(F)cc(c7)C(=O)/C6=C\c6cc(C(C)(C)C(=O)OC)c(-c7cc(C)cc(C(C)(C)C(=O)OC)c7)s6)sc5c4c(C(C)(C)C(=O)OC)ccc2-3)c1,CCCCCCCCCCCc1c(/C=C2\C(=O)c3cc(F)c(F)cc3C2=C(C#N)C#N)sc2c1sc1c3c4nsnc4c4c5sc6c(CCCCCCCCCCC)c(/C=C7\C(=O)c8cc(F)c(F)cc8C7=C(C#N)C#N)sc6c5n(CC(CC)CCCC)c4c3n(CC(CC)CCCC)c21,14.94,-5.56,-3.65,-5.65,-4.09,,,,0%,inverted,,,,
41489,10.1002/adfm.202400810,COC(=O)C(C)(C)c1cc(C)cc(-c2sc3c4sc5cc(/C=C6/C(=O)c7cc(F)cc(c7)C(=O)/C6=C\c6cc(C(C)(C)C(=O)OC)c(-c7cc(C)cc(C(C)(C)C(=O)OC)c7)s6)sc5c4c(C(C)(C)C(=O)OC)ccc2-3)c1,CCCCCCCCCCCc1c(/C=C2\C(=O)c3cc(F)c(F)cc3C2=C(C#N)C#N)sc2c1sc1c3c4nsnc4c4c5sc6c(CCCCCCCCCCC)c(/C=C7\C(=O)c8cc(F)c(F)cc8C7=C(C#N)C#N)sc6c5n(CC(CC)CCCC)c4c3n(CC(CC)CCCC)c21,13.68,-5.56,-3.65,-5.65,-4.09,,,,0.5%,inverted,,,,
41490,10.1002/adfm.202400810,COC(=O)C(C)(C)c1cc(C)cc(-c2sc3c4sc5cc(/C=C6/C(=O)c7cc(F)cc(c7)C(=O)/C6=C\c6cc(C(C)(C)C(=O)OC)c(-c7cc(C)cc(C(C)(C)C(=O)OC)c7)s6)sc5c4c(C(C)(C)C(=O)OC)ccc2-3)c1,CCCCCCCCCCCc1c(/C=C2\C(=O)c3cc(F)c(F)cc3C2=C(C#N)C#N)sc2c1sc1c3c4nsnc4c4c5sc6c(CCCCCCCCCCC)c(/C=C7\C(=O)c8cc(F)c(F)cc8C7=C(C#N)C#N)sc6c5n(CC(CC)CCCC)c4c3n(CC(CC)CCCC)c21,12.68,-5.56,-3.65,-5.65,-4.09,,,,2%,inverted,,,,
41491,10.1002/adfm.202400810,COC(=O)C(C)(C)c1cc(C)cc(-c2sc3c4sc5cc(/C=C6/C(=O)c7cc(F)cc(c7)C(=O)/C6=C\c6cc(C(C)(C)C(=O)OC)c(-c7cc(C)cc(C(C)(C)C(=O)OC)c7)s6)sc5c4c(C(C)(C)C(=O)OC)ccc2-3)c1,CCCCCCCCCCCc1c(/C=C2\C(=O)c3cc(F)c(F)cc3C2=C(C#N)C#N)sc2c1sc1c3c4nsnc4c4c5sc6c(CCCCCCCCCCC)c(/C=C7\C(=O)c8cc(F)c(F)cc8C7=C(C#N)C#N)sc6c5n(CC(CC)CCCC)c4c3n(CC(CC)CCCC)c21,11.9,-5.56,-3.65,-5.65,-4.09,,,,4%,inverted,,,,
41519,10.1002/adfm.202401823,COC(=O)C(C)(C)c1cc(C)cc(-c2sc3c4sc5cc(/C=C6/C(=O)c7cc(F)cc(c7)C(=O)/C6=C\c6cc(C(C)(C)C(=O)OC)c(-c7cc(C)cc(C(C)(C)C(=O)OC)c7)s6)sc5c4c(C(C)(C)C(=O)OC)ccc2-3)c1,CCCCCCC(CCCC)Cc1c(/C=C2\C(=O)c3cc(F)c(F)cc3C2=C(C#N)C#N)sc2c1SC1c3c(c4c(c5nsnc35)c3sc5c(CC(CCCC)CCCCCC)c(/C=C6\C(=O)c7cc(F)c(F)cc7C6=C(C#N)C#N)sc5c3n4CC(CC)CCCC)N(CC(CC)CCCC)C21,17.9,-5.56,-3.65,-5.68,-3.9,,,,0.3% v/v,conventional,PDINN,2PACz,chloroform,DIO
41520,10.1002/adfm.202401823,COC(=O)C(C)(C)c1cc(C)cc(-c2sc3c4sc5cc(/C=C6/C(=O)c7cc(F)cc(c7)C(=O)/C6=C\c6cc(C(C)(C)C(=O)OC)c(-c7cc(C)cc(C(C)(C)C(=O)OC)c7)s6)sc5c4c(C(C)(C)C(=O)OC)ccc2-3)c1,CCCCCCC(CCCC)Cc1c(/C=C2\C(=O)c3cc(F)c(F)cc3C2=C(C#N)C#N)sc2c1SC1c3c(c4c(c5nsnc35)c3sc5c(CC(CCCC)CCCCCC)c(/C=C6\C(=O)c7cc(F)c(F)cc7C6=C(C#N)C#N)sc5c3n4CC(CC)CCCC)N(CC(CC)CCCC)C21,17.92,-5.56,-3.65,-5.68,-3.9,,,,0.3% v/v,conventional,PDINN,2PACz,chloroform,DTP
41521,10.1002/adfm.202401823,COC(=O)C(C)(C)c1cc(C)cc(-c2sc3c4sc5cc(/C=C6/C(=O)c7cc(F)cc(c7)C(=O)/C6=C\c6cc(C(C)(C)C(=O)OC)c(-c7cc(C)cc(C(C)(C)C(=O)OC)c7)s6)sc5c4c(C(C)(C)C(=O)OC)ccc2-3)c1,CCCCCCC(CCCC)Cc1c(/C=C2\C(=O)c3cc(F)c(F)cc3C2=C(C#N)C#N)sc2c1SC1c3c(c4c(c5nsnc35)c3sc5c(CC(CCCC)CCCCCC)c(/C=C6\C(=O)c7cc(F)c(F)cc7C6=C(C#N)C#N)sc5c3n4CC(CC)CCCC)N(CC(CC)CCCC)C21,18.51,-5.56,-3.65,-5.68,-3.9,,,,0.3% v/v,conventional,PDINN,2PACz,chloroform,DTH
41522,10.1002/adfm.202401823,COC(=O)C(C)(C)c1cc(C)cc(-c2sc3c4sc5cc(/C=C6/C(=O)c7cc(F)cc(c7)C(=O)/C6=C\c6cc(C(C)(C)C(=O)OC)c(-c7cc(C)cc(C(C)(C)C(=O)OC)c7)s6)sc5c4c(C(C)(C)C(=O)OC)ccc2-3)c1,CCCCCCC(CCCC)Cc1c(/C=C2\C(=O)c3cc(F)c(F)cc3C2=C(C#N)C#N)sc2c1SC1c3c(c4c(c5nsnc35)c3sc5c(CC(CCCC)CCCCCC)c(/C=C6\C(=O)c7cc(F)c(F)cc7C6=C(C#N)C#N)sc5c3n4CC(CC)CCCC)N(CC(CC)CCCC)C21,18.18,-5.56,-3.65,-5.68,-3.9,,,,0.3% v/v,conventional,PDINN,2PACz,chloroform,DTN
41525,10.1002/adfm.202402045,COC(=O)C(C)(C)c1cc(C)cc(-c2sc3c4sc5cc(/C=C6/C(=O)c7cc(F)cc(c7)C(=O)/C6=C\c6cc(C(C)(C)C(=O)OC)c(-c7cc(C)cc(C(C)(C)C(=O)OC)c7)s6)sc5c4c(C(C)(C)C(=O)OC)ccc2-3)c1,CCCCCCCCCCCc1c(/C=C2\C(=O)c3cc(F)c(F)cc3C2=C(C#N)C#N)sc2c1sc1c3c4nsnc4c4c5sc6c(CCCCCCCCCCC)c(/C=C7\C(=O)c8cc(F)c(F)cc8C7=C(C#N)C#N)sc6c5n(CC(CCCC)CCCCCC)c4c3n(CC(CCCC)CCCCCC)c21,15.5,-5.56,-3.65,-5.65,-4.1,130.0,130.0,,,inverted,ZnO/PEIE,MoO3,o-xylene,
41529,10.1002/adfm.202402128,CCCCC(CC)Cc1ccc(-c2c3cc(-c4ccc(-c5sc(-c6cccs6)c6c5C(=O)c5c(CC(CC)CCCC)sc(CC(CC)CCCC)c5C6=O)s4)sc3c(-c3ccc(CC(CC)CCCC)s3)c3ccsc23)s1,CCCCCCc1ccc(C2(c3ccc(CCCCCC)cc3)c3cc4c(cc3-c3sc5cc(C=C6C(=O)c7ccccc7C6=C(C#N)C#N)sc5c32)C(c2ccc(CCCCCC)cc2)(c2ccc(CCCCCC)cc2)c2c-4sc3cc(C=C4C(=O)c5ccccc5C4=C(C#N)C#N)sc23)cc1,10.5,-5.33,-3.48,-5.576,-3.916,,,,,,ZnO,,,
41530,10.1002/adfm.202402128,CCCCC(CC)Cc1ccc(-c2c3cc(-c4ccc(-c5sc(-c6cccs6)c6c5C(=O)c5c(CC(CC)CCCC)sc(CC(CC)CCCC)c5C6=O)s4)sc3c(-c3ccc(CC(CC)CCCC)s3)c3ccsc23)s1,CCCCCCc1ccc(C2(c3ccc(CCCCCC)cc3)c3cc4c(cc3-c3sc5cc(C=C6C(=O)c7ccccc7C6=C(C#N)C#N)sc5c32)C(c2ccc(CCCCCC)cc2)(c2ccc(CCCCCC)cc2)c2c-4sc3cc(C=C4C(=O)c5ccccc5C4=C(C#N)C#N)sc23)cc1,10.99,-5.33,-3.48,-5.576,-3.916,,,,,,ZnO/ZrSe2,,,
41531,10.1002/adfm.202402128,CCCCC(CC)Cc1ccc(-c2c3cc(-c4ccc(-c5sc(-c6cccs6)c6c5C(=O)c5c(CC(CC)CCCC)sc(CC(CC)CCCC)c5C6=O)s4)sc3c(-c3ccc(CC(CC)CCCC)s3)c3ccsc23)s1,CCCCCCc1ccc(C2(c3ccc(CCCCCC)cc3)c3cc4c(cc3-c3sc5cc(C=C6C(=O)c7ccccc7C6=C(C#N)C#N)sc5c32)C(c2ccc(CCCCCC)cc2)(c2ccc(CCCCCC)cc2)c2c-4sc3cc(C=C4C(=O)c5ccccc5C4=C(C#N)C#N)sc23)cc1,11.55,-5.33,-3.48,-5.576,-3.916,,,,,,ZnO/ZrSe2,,,
41532,10.1002/adfm.202402128,CCCCC(CC)Cc1ccc(-c2c3cc(-c4ccc(-c5sc(-c6cccs6)c6c5C(=O)c5c(CC(CC)CCCC)sc(CC(CC)CCCC)c5C6=O)s4)sc3c(-c3ccc(CC(CC)CCCC)s3)c3ccsc23)s1,CCCCCCc1ccc(C2(c3ccc(CCCCCC)cc3)c3cc4c(cc3-c3sc5cc(C=C6C(=O)c7ccccc7C6=C(C#N)C#N)sc5c32)C(c2ccc(CCCCCC)cc2)(c2ccc(CCCCCC)cc2)c2c-4sc3cc(C=C4C(=O)c5ccccc5C4=C(C#N)C#N)sc23)cc1,12.09,-5.33,-3.48,-5.576,-3.916,,,,,,ZnO/ZrSe2,,,
41533,10.1002/adfm.202402128,CCCCC(CC)Cc1ccc(-c2c3cc(-c4ccc(-c5sc(-c6cccs6)c6c5C(=O)c5c(CC(CC)CCCC)sc(CC(CC)CCCC)c5C6=O)s4)sc3c(-c3ccc(CC(CC)CCCC)s3)c3ccsc23)s1,CCCCCCc1ccc(C2(c3ccc(CCCCCC)cc3)c3cc4c(cc3-c3sc5cc(C=C6C(=O)c7ccccc7C6=C(C#N)C#N)sc5c32)C(c2ccc(CCCCCC)cc2)(c2ccc(CCCCCC)cc2)c2c-4sc3cc(C=C4C(=O)c5ccccc5C4=C(C#N)C#N)sc23)cc1,11.43,-5.33,-3.48,-5.576,-3.916,,,,,,ZnO/ZrSe2,,,
41534,10.1002/adfm.202402128,COC(=O)C(C)(C)c1cc(C)cc(-c2sc3c4sc5cc(/C=C6/C(=O)c7cc(F)cc(c7)C(=O)/C6=C\c6cc(C(C)(C)C(=O)OC)c(-c7cc(C)cc(C(C)(C)C(=O)OC)c7)s6)sc5c4c(C(C)(C)C(=O)OC)ccc2-3)c1,CCCCCCCCCCCc1c(/C=C2\C(=O)c3cc(F)c(F)cc3C2=C(C#N)C#N)sc2c1sc1c3c4nsnc4c4c5sc6c(CCCCCCCCCCC)c(/C=C7\C(=O)c8cc(F)c(F)cc8C7=C(C#N)C#N)sc6c5n(CC(CC)CCCC)c4c3n(CC(CC)CCCC)c21,15.45,-5.56,-3.65,-5.65,-4.09,,,,,,ZnO,,,
41535,10.1002/adfm.202402128,COC(=O)C(C)(C)c1cc(C)cc(-c2sc3c4sc5cc(/C=C6/C(=O)c7cc(F)cc(c7)C(=O)/C6=C\c6cc(C(C)(C)C(=O)OC)c(-c7cc(C)cc(C(C)(C)C(=O)OC)c7)s6)sc5c4c(C(C)(C)C(=O)OC)ccc2-3)c1,CCCCCCCCCCCc1c(/C=C2\C(=O)c3cc(F)c(F)cc3C2=C(C#N)C#N)sc2c1sc1c3c4nsnc4c4c5sc6c(CCCCCCCCCCC)c(/C=C7\C(=O)c8cc(F)c(F)cc8C7=C(C#N)C#N)sc6c5n(CC(CC)CCCC)c4c3n(CC(CC)CCCC)c21,16.34,-5.56,-3.65,-5.65,-4.09,,,,,inverted,ZnO,,,
41536,10.1002/adfm.202402128,COC(=O)C(C)(C)c1cc(C)cc(-c2sc3c4sc5cc(/C=C6/C(=O)c7cc(F)cc(c7)C(=O)/C6=C\c6cc(C(C)(C)C(=O)OC)c(-c7cc(C)cc(C(C)(C)C(=O)OC)c7)s6)sc5c4c(C(C)(C)C(=O)OC)ccc2-3)c1,CCCCCCC(CCCC)Cc1c(/C=C2\C(=O)c3cc(F)c(F)cc3C2=C(C#N)C#N)sc2c1SC1c3c(c4c(c5nsnc35)c3sc5c(CC(CCCC)CCCCCC)c(/C=C6\C(=O)c7cc(F)c(F)cc7C6=C(C#N)C#N)sc5c3n4CC(CC)CCCC)N(CC(CC)CCCC)C21,17.34,-5.56,-3.65,-5.68,-3.9,,,,,,ZnO,,,
41537,10.1002/adfm.202402128,COC(=O)C(C)(C)c1cc(C)cc(-c2sc3c4sc5cc(/C=C6/C(=O)c7cc(F)cc(c7)C(=O)/C6=C\c6cc(C(C)(C)C(=O)OC)c(-c7cc(C)cc(C(C)(C)C(=O)OC)c7)s6)sc5c4c(C(C)(C)C(=O)OC)ccc2-3)c1,CCCCCCC(CCCC)Cc1c(/C=C2\C(=O)c3cc(F)c(F)cc3C2=C(C#N)C#N)sc2c1SC1c3c(c4c(c5nsnc35)c3sc5c(CC(CCCC)CCCCCC)c(/C=C6\C(=O)c7cc(F)c(F)cc7C6=C(C#N)C#N)sc5c3n4CC(CC)CCCC)N(CC(CC)CCCC)C21,18.24,-5.56,-3.65,-5.68,-3.9,,,,,,ZnO,,,
41538,10.1002/adfm.202402281,COC(=O)C(C)(C)c1cc(C)cc(-c2sc3c4sc5cc(/C=C6/C(=O)c7cc(F)cc(c7)C(=O)/C6=C\c6cc(C(C)(C)C(=O)OC)c(-c7cc(C)cc(C(C)(C)C(=O)OC)c7)s6)sc5c4c(C(C)(C)C(=O)OC)ccc2-3)c1,CCCCCCCCCCCc1c(/C=C2\C(=O)c3cc(F)c(F)cc3C2=C(C#N)C#N)sc2c1sc1c3c4nsnc4c4c5sc6c(CCCCCCCCCCC)c(/C=C7\C(=O)c8cc(F)c(F)cc8C7=C(C#N)C#N)sc6c5n(CC(CC)CCCC)c4c3n(CC(CC)CCCC)c21,15.12,-5.56,-3.65,-5.65,-4.09,,120.0,1:1.2,,conventional,PDINN,PEDOT:PSS,,
41539,10.1002/adfm.202402281,COC(=O)C(C)(C)c1cc(C)cc(-c2sc3c4sc5cc(/C=C6/C(=O)c7cc(F)cc(c7)C(=O)/C6=C\c6cc(C(C)(C)C(=O)OC)c(-c7cc(C)cc(C(C)(C)C(=O)OC)c7)s6)sc5c4c(C(C)(C)C(=O)OC)ccc2-3)c1,CCCCCCCCCCCc1c(/C=C2\C(=O)c3cc(F)c(F)cc3C2=C(C#N)C#N)sc2c1sc1c3c4nsnc4c4c5sc6c(CCCCCCCCCCC)c(/C=C7\C(=O)c8cc(F)c(F)cc8C7=C(C#N)C#N)sc6c5n(CC(CC)CCCC)c4c3n(CC(CC)CCCC)c21,16.13,-5.56,-3.65,-5.65,-4.09,,120.0,1:1.2,0.25%,conventional,PDINN,PEDOT:PSS,,CN
41540,10.1002/adfm.202402281,COC(=O)C(C)(C)c1cc(C)cc(-c2sc3c4sc5cc(/C=C6/C(=O)c7cc(F)cc(c7)C(=O)/C6=C\c6cc(C(C)(C)C(=O)OC)c(-c7cc(C)cc(C(C)(C)C(=O)OC)c7)s6)sc5c4c(C(C)(C)C(=O)OC)ccc2-3)c1,CCCCCCCCCCCc1c(/C=C2\C(=O)c3cc(F)c(F)cc3C2=C(C#N)C#N)sc2c1sc1c3c4nsnc4c4c5sc6c(CCCCCCCCCCC)c(/C=C7\C(=O)c8cc(F)c(F)cc8C7=C(C#N)C#N)sc6c5n(CC(CC)CCCC)c4c3n(CC(CC)CCCC)c21,17.15,-5.56,-3.65,-5.65,-4.09,,120.0,1:1.2,0.2%,conventional,PDINN,PEDOT:PSS,,DFB
41541,10.1002/adfm.202402281,COC(=O)C(C)(C)c1cc(C)cc(-c2sc3c4sc5cc(/C=C6/C(=O)c7cc(F)cc(c7)C(=O)/C6=C\c6cc(C(C)(C)C(=O)OC)c(-c7cc(C)cc(C(C)(C)C(=O)OC)c7)s6)sc5c4c(C(C)(C)C(=O)OC)ccc2-3)c1,CCCCCCCCCCCc1c(/C=C2\C(=O)c3cc(F)c(F)cc3C2=C(C#N)C#N)sc2c1sc1c3c4nsnc4c4c5sc6c(CCCCCCCCCCC)c(/C=C7\C(=O)c8cc(F)c(F)cc8C7=C(C#N)C#N)sc6c5n(CC(CC)CCCC)c4c3n(CC(CC)CCCC)c21,16.3,-5.56,-3.65,-5.65,-4.09,,120.0,1:1.2,1%,conventional,PDINN,PEDOT:PSS,,TFB
41542,10.1002/adfm.202402281,COC(=O)C(C)(C)c1cc(C)cc(-c2sc3c4sc5cc(/C=C6/C(=O)c7cc(F)cc(c7)C(=O)/C6=C\c6cc(C(C)(C)C(=O)OC)c(-c7cc(C)cc(C(C)(C)C(=O)OC)c7)s6)sc5c4c(C(C)(C)C(=O)OC)ccc2-3)c1,CCCCCCCCCc1c(C=C2C(=O)c3cc(Cl)c(Cl)cc3C2=C(C#N)C#N)sc2c1sc1c3c4nsnc4c4c5sc6c(CCCCCCCCC)c(C=C7C(=O)c8cc(Cl)c(Cl)cc8C7=C(C#N)C#N)sc6c5n(CC(CCCC)CCCCCC)c4c3n(CC(CCCC)CCCCCC)c21,15.45,-5.56,-3.65,-5.68,-3.9,,120.0,,,conventional,PDINN,PEDOT:PSS,,
41543,10.1002/adfm.202402281,COC(=O)C(C)(C)c1cc(C)cc(-c2sc3c4sc5cc(/C=C6/C(=O)c7cc(F)cc(c7)C(=O)/C6=C\c6cc(C(C)(C)C(=O)OC)c(-c7cc(C)cc(C(C)(C)C(=O)OC)c7)s6)sc5c4c(C(C)(C)C(=O)OC)ccc2-3)c1,CCCCCCCCCc1c(C=C2C(=O)c3cc(Cl)c(Cl)cc3C2=C(C#N)C#N)sc2c1sc1c3c4nsnc4c4c5sc6c(CCCCCCCCC)c(C=C7C(=O)c8cc(Cl)c(Cl)cc8C7=C(C#N)C#N)sc6c5n(CC(CCCC)CCCCCC)c4c3n(CC(CCCC)CCCCCC)c21,18.17,-5.56,-3.65,-5.68,-3.9,,120.0,,,conventional,PDINN,PEDOT:PSS,,DFB
41544,10.1002/adfm.202402281,COC(=O)C(C)(C)c1cc(C)cc(-c2sc3c4sc5cc(/C=C6/C(=O)c7cc(F)cc(c7)C(=O)/C6=C\c6cc(C(C)(C)C(=O)OC)c(-c7cc(C)cc(C(C)(C)C(=O)OC)c7)s6)sc5c4c(C(C)(C)C(=O)OC)ccc2-3)c1,CCCCCCC(CCCC)Cc1c(/C=C2\C(=O)c3cc(F)c(F)cc3C2=C(C#N)C#N)sc2c1SC1c3c(c4c(c5nsnc35)c3sc5c(CC(CCCC)CCCCCC)c(/C=C6\C(=O)c7cc(F)c(F)cc7C6=C(C#N)C#N)sc5c3n4CC(CC)CCCC)N(CC(CC)CCCC)C21,16.61,-5.56,-3.65,-5.68,-3.9,,120.0,,,conventional,PDINN,PEDOT:PSS,,
41545,10.1002/adfm.202402281,COC(=O)C(C)(C)c1cc(C)cc(-c2sc3c4sc5cc(/C=C6/C(=O)c7cc(F)cc(c7)C(=O)/C6=C\c6cc(C(C)(C)C(=O)OC)c(-c7cc(C)cc(C(C)(C)C(=O)OC)c7)s6)sc5c4c(C(C)(C)C(=O)OC)ccc2-3)c1,CCCCCCC(CCCC)Cc1c(/C=C2\C(=O)c3cc(F)c(F)cc3C2=C(C#N)C#N)sc2c1SC1c3c(c4c(c5nsnc35)c3sc5c(CC(CCCC)CCCCCC)c(/C=C6\C(=O)c7cc(F)c(F)cc7C6=C(C#N)C#N)sc5c3n4CC(CC)CCCC)N(CC(CC)CCCC)C21,18.46,-5.56,-3.65,-5.68,-3.9,,120.0,,,conventional,PDINN,PEDOT:PSS,,DFB
41546,10.1002/adfm.202402281,CCOC(=O)c1sc2c(-c3cc4c(-c5cc(F)c(CC)s5)c5sc(-c6sc(-c7cc8c(-c9cc(F)c(CC)s9)c9sc(-c%10sc(-c%11cc%12c(-c%13cc(F)c(CC)s%13)c%13sccc%13c(-c%13cc(F)c(CC)s%13)c%12s%11)c%11sc(C(=O)OCC)c(F)c%10%11)cc9c(-c9cc(F)c(CC)s9)c8s7)c7sc(C(=O)OCC)c(F)c67)cc5c(-c5cc(F)c(CC)s5)c4s3)scc2c1F,CCCCCCCCCCCc1c(/C=C2\C(=O)c3cc(F)c(F)cc3C2=C(C#N)C#N)sc2c1sc1c3c4nsnc4c4c5sc6c(CCCCCCCCCCC)c(/C=C7\C(=O)c8cc(F)c(F)cc8C7=C(C#N)C#N)sc6c5n(CC(CC)CCCC)c4c3n(CC(CC)CCCC)c21,9.43,-5.47,-3.9,-5.65,-4.09,,120.0,,,conventional,PDINN,PEDOT:PSS,,
41547,10.1002/adfm.202402281,CCOC(=O)c1sc2c(-c3cc4c(-c5cc(F)c(CC)s5)c5sc(-c6sc(-c7cc8c(-c9cc(F)c(CC)s9)c9sc(-c%10sc(-c%11cc%12c(-c%13cc(F)c(CC)s%13)c%13sccc%13c(-c%13cc(F)c(CC)s%13)c%12s%11)c%11sc(C(=O)OCC)c(F)c%10%11)cc9c(-c9cc(F)c(CC)s9)c8s7)c7sc(C(=O)OCC)c(F)c67)cc5c(-c5cc(F)c(CC)s5)c4s3)scc2c1F,CCCCCCCCCCCc1c(/C=C2\C(=O)c3cc(F)c(F)cc3C2=C(C#N)C#N)sc2c1sc1c3c4nsnc4c4c5sc6c(CCCCCCCCCCC)c(/C=C7\C(=O)c8cc(F)c(F)cc8C7=C(C#N)C#N)sc6c5n(CC(CC)CCCC)c4c3n(CC(CC)CCCC)c21,11.9,-5.47,-3.9,-5.65,-4.09,,120.0,,,conventional,PDINN,PEDOT:PSS,,DFB
41548,10.1002/adfm.202402281,COC(=O)C(C)(C)c1cc(C)cc(-c2sc3c4sc5cc(/C=C6/C(=O)c7cc(F)cc(c7)C(=O)/C6=C\c6cc(C(C)(C)C(=O)OC)c(-c7cc(C)cc(C(C)(C)C(=O)OC)c7)s6)sc5c4c(C(C)(C)C(=O)OC)ccc2-3)c1,CCCCCCc1ccc(C2(c3ccc(CCCCCC)cc3)c3cc4c(cc3-c3sc5cc(/C=C6\C(=O)c7cc(F)c(F)cc7C6=C(C#N)C#N)sc5c32)C(c2ccc(CCCCCC)cc2)(c2ccc(CCCCCC)cc2)c2c-4sc3cc(/C=C4\C(=O)c5cc(F)c(F)cc5C4=C(C#N)C#N)sc23)cc1,11.51,-5.56,-3.65,-5.66,-4.14,,120.0,,,conventional,PDINN,PEDOT:PSS,,
41549,10.1002/adfm.202402281,COC(=O)C(C)(C)c1cc(C)cc(-c2sc3c4sc5cc(/C=C6/C(=O)c7cc(F)cc(c7)C(=O)/C6=C\c6cc(C(C)(C)C(=O)OC)c(-c7cc(C)cc(C(C)(C)C(=O)OC)c7)s6)sc5c4c(C(C)(C)C(=O)OC)ccc2-3)c1,CCCCCCc1ccc(C2(c3ccc(CCCCCC)cc3)c3cc4c(cc3-c3sc5cc(/C=C6\C(=O)c7cc(F)c(F)cc7C6=C(C#N)C#N)sc5c32)C(c2ccc(CCCCCC)cc2)(c2ccc(CCCCCC)cc2)c2c-4sc3cc(/C=C4\C(=O)c5cc(F)c(F)cc5C4=C(C#N)C#N)sc23)cc1,13.21,-5.56,-3.65,-5.66,-4.14,,120.0,,,conventional,PDINN,PEDOT:PSS,,DFB
41550,10.1002/adfm.202402680,COC(=O)C(C)(C)c1cc(C)cc(-c2sc3c4sc5cc(/C=C6/C(=O)c7cc(F)cc(c7)C(=O)/C6=C\c6cc(C(C)(C)C(=O)OC)c(-c7cc(C)cc(C(C)(C)C(=O)OC)c7)s6)sc5c4c(C(C)(C)C(=O)OC)ccc2-3)c1,CCCCCCCCCc1c(C=C2C(=O)c3cc(Cl)c(Cl)cc3C2=C(C#N)C#N)sc2c1sc1c3c4nsnc4c4c5sc6c(CCCCCCCCC)c(C=C7C(=O)c8cc(Cl)c(Cl)cc8C7=C(C#N)C#N)sc6c5n(CC(CCCC)CCCCCC)c4c3n(CC(CCCC)CCCCCC)c21,17.55,-5.56,-3.65,-5.68,-3.9,100.0,,,,conventional,,,,
41551,10.1002/adfm.202402680,COC(=O)C(C)(C)c1cc(C)cc(-c2sc3c4sc5cc(/C=C6/C(=O)c7cc(F)cc(c7)C(=O)/C6=C\c6cc(C(C)(C)C(=O)OC)c(-c7cc(C)cc(C(C)(C)C(=O)OC)c7)s6)sc5c4c(C(C)(C)C(=O)OC)ccc2-3)c1,CCCCCCCCCc1c(C=C2C(=O)c3cc(Cl)c(Cl)cc3C2=C(C#N)C#N)sc2c1sc1c3c4nsnc4c4c5sc6c(CCCCCCCCC)c(C=C7C(=O)c8cc(Cl)c(Cl)cc8C7=C(C#N)C#N)sc6c5n(CC(CCCC)CCCCCC)c4c3n(CC(CCCC)CCCCCC)c21,15.04,-5.56,-3.65,-5.68,-3.9,300.0,,,,conventional,,,,
41552,10.1002/adfm.202402680,COC(=O)C(C)(C)c1cc(C)cc(-c2sc3c4sc5cc(/C=C6/C(=O)c7cc(F)cc(c7)C(=O)/C6=C\c6cc(C(C)(C)C(=O)OC)c(-c7cc(C)cc(C(C)(C)C(=O)OC)c7)s6)sc5c4c(C(C)(C)C(=O)OC)ccc2-3)c1,CCCCCCCCCc1c(C=C2C(=O)c3cc(Cl)c(Cl)cc3C2=C(C#N)C#N)sc2c1sc1c3c4nsnc4c4c5sc6c(CCCCCCCCC)c(C=C7C(=O)c8cc(Cl)c(Cl)cc8C7=C(C#N)C#N)sc6c5n(CC(CCCC)CCCCCC)c4c3n(CC(CCCC)CCCCCC)c21,19.05,-5.56,-3.65,-5.68,-3.9,100.0,,,,conventional,,,,
41553,10.1002/adfm.202402680,COC(=O)C(C)(C)c1cc(C)cc(-c2sc3c4sc5cc(/C=C6/C(=O)c7cc(F)cc(c7)C(=O)/C6=C\c6cc(C(C)(C)C(=O)OC)c(-c7cc(C)cc(C(C)(C)C(=O)OC)c7)s6)sc5c4c(C(C)(C)C(=O)OC)ccc2-3)c1,CCCCCCCCCc1c(C=C2C(=O)c3cc(Cl)c(Cl)cc3C2=C(C#N)C#N)sc2c1sc1c3c4nsnc4c4c5sc6c(CCCCCCCCC)c(C=C7C(=O)c8cc(Cl)c(Cl)cc8C7=C(C#N)C#N)sc6c5n(CC(CCCC)CCCCCC)c4c3n(CC(CCCC)CCCCCC)c21,17.33,-5.56,-3.65,-5.68,-3.9,300.0,,,,conventional,,,,
41554,10.1002/adfm.202402680,COC(=O)C(C)(C)c1cc(C)cc(-c2sc3c4sc5cc(/C=C6/C(=O)c7cc(F)cc(c7)C(=O)/C6=C\c6cc(C(C)(C)C(=O)OC)c(-c7cc(C)cc(C(C)(C)C(=O)OC)c7)s6)sc5c4c(C(C)(C)C(=O)OC)ccc2-3)c1,CCCCCCCCCc1c(C=C2C(=O)c3cc(Cl)c(Cl)cc3C2=C(C#N)C#N)sc2c1sc1c3c4nsnc4c4c5sc6c(CCCCCCCCC)c(C=C7C(=O)c8cc(Cl)c(Cl)cc8C7=C(C#N)C#N)sc6c5n(CC(CCCC)CCCCCC)c4c3n(CC(CCCC)CCCCCC)c21,15.47,-5.56,-3.65,-5.68,-3.9,,,,,conventional,,,,
41555,10.1002/adfm.202402680,COC(=O)C(C)(C)c1cc(C)cc(-c2sc3c4sc5cc(/C=C6/C(=O)c7cc(F)cc(c7)C(=O)/C6=C\c6cc(C(C)(C)C(=O)OC)c(-c7cc(C)cc(C(C)(C)C(=O)OC)c7)s6)sc5c4c(C(C)(C)C(=O)OC)ccc2-3)c1,CCCCCCCCCc1c(C=C2C(=O)c3cc(Cl)c(Cl)cc3C2=C(C#N)C#N)sc2c1sc1c3c4nsnc4c4c5sc6c(CCCCCCCCC)c(C=C7C(=O)c8cc(Cl)c(Cl)cc8C7=C(C#N)C#N)sc6c5n(CC(CCCC)CCCCCC)c4c3n(CC(CCCC)CCCCCC)c21,17.19,-5.56,-3.65,-5.68,-3.9,,,,,conventional,,,,
41556,10.1002/adfm.202402680,COC(=O)C(C)(C)c1cc(C)cc(-c2sc3c4sc5cc(/C=C6/C(=O)c7cc(F)cc(c7)C(=O)/C6=C\c6cc(C(C)(C)C(=O)OC)c(-c7cc(C)cc(C(C)(C)C(=O)OC)c7)s6)sc5c4c(C(C)(C)C(=O)OC)ccc2-3)c1,CCCCCCCCCc1c(C=C2C(=O)c3cc(Cl)c(Cl)cc3C2=C(C#N)C#N)sc2c1sc1c3c4nsnc4c4c5sc6c(CCCCCCCCC)c(C=C7C(=O)c8cc(Cl)c(Cl)cc8C7=C(C#N)C#N)sc6c5n(CC(CCCC)CCCCCC)c4c3n(CC(CCCC)CCCCCC)c21,11.35,-5.56,-3.65,-5.68,-3.9,,,,,conventional,,,,
41557,10.1002/adfm.202402680,COC(=O)C(C)(C)c1cc(C)cc(-c2sc3c4sc5cc(/C=C6/C(=O)c7cc(F)cc(c7)C(=O)/C6=C\c6cc(C(C)(C)C(=O)OC)c(-c7cc(C)cc(C(C)(C)C(=O)OC)c7)s6)sc5c4c(C(C)(C)C(=O)OC)ccc2-3)c1,CCCCCCCCCc1c(C=C2C(=O)c3cc(Cl)c(Cl)cc3C2=C(C#N)C#N)sc2c1sc1c3c4nsnc4c4c5sc6c(CCCCCCCCC)c(C=C7C(=O)c8cc(Cl)c(Cl)cc8C7=C(C#N)C#N)sc6c5n(CC(CCCC)CCCCCC)c4c3n(CC(CCCC)CCCCCC)c21,14.14,-5.56,-3.65,-5.68,-3.9,,,,,conventional,,,,
41583,10.1002/adfm.202406066,COC(=O)C(C)(C)c1cc(C)cc(-c2sc3c4sc5cc(/C=C6/C(=O)c7cc(F)cc(c7)C(=O)/C6=C\c6cc(C(C)(C)C(=O)OC)c(-c7cc(C)cc(C(C)(C)C(=O)OC)c7)s6)sc5c4c(C(C)(C)C(=O)OC)ccc2-3)c1,CCCCCCCCCCCc1c(/C=C2\C(=O)c3cc(F)c(F)cc3C2=C(C#N)C#N)sc2c1sc1c3c4nsnc4c4c5sc6c(CCCCCCCCCCC)c(/C=C7\C(=O)c8cc(F)c(F)cc8C7=C(C#N)C#N)sc6c5n(CC(CC)CCCC)c4c3n(CC(CC)CCCC)c21,16.66,-5.56,-3.65,-5.65,-4.09,,,,,conventional,PDIN,PEDOT:PSS,,
41592,10.1002/adfm.202406744,CCCCCCC(CCCC)Cc1csc(-c2cc3c4nsnc4c4cc(-c5cc(CC(CCCC)CCCCCC)c(-c6cc7c(-c8cc(F)c(CC(CC)CCCC)s8)c8sccc8c(-c8cc(F)c(CC(CC)CCCC)s8)c7s6)s5)sc4c3s2)c1,CCCCCCCCCc1c(/C=C2\C(=O)c3cc(F)c(F)cc3C2=C(C#N)C#N)sc2c1sc1c3c4nsnc4c4c5sc6c(CCCCCCCCC)c(/C=C7\C(=O)c8cc(F)c(F)cc8C7=C(C#N)C#N)sc6c5n(CC(CCCC)CCCCCC)c4c3n(CC(CCCC)CCCCCC)c21,18.31,-5.51,-2.77,,,,,,,conventional,PDIN-Br,2PACz,chloroform,
41596,10.1002/adfm.202406744,CCCCCCC(CCCC)Cc1csc(-c2cc3c4nsnc4c4cc(-c5cc(CC(CCCC)CCCCCC)c(-c6cc7c(-c8cc(F)c(CC(CC)CCCC)s8)c8sccc8c(-c8cc(F)c(CC(CC)CCCC)s8)c7s6)s5)sc4c3s2)c1,CCCCCCC(CCCC)Cc1c(/C=C2\C(=O)c3cc(F)c(F)cc3C2=C(C#N)C#N)sc2c1SC1c3c(c4c(c5nsnc35)c3sc5c(CC(CCCC)CCCCCC)c(/C=C6\C(=O)c7cc(F)c(F)cc7C6=C(C#N)C#N)sc5c3n4CC(CC)CCCC)N(CC(CC)CCCC)C21,19.08,-5.51,-2.77,-5.68,-3.9,,,,,conventional,PDIN-Br,2PACz,chloroform,
41622,10.1002/adfm.202408993,COC(=O)C(C)(C)c1cc(C)cc(-c2sc3c4sc5cc(/C=C6/C(=O)c7cc(F)cc(c7)C(=O)/C6=C\c6cc(C(C)(C)C(=O)OC)c(-c7cc(C)cc(C(C)(C)C(=O)OC)c7)s6)sc5c4c(C(C)(C)C(=O)OC)ccc2-3)c1,CCCCCCC(CCCC)Cc1c(/C=C2\C(=O)c3cc(F)c(F)cc3C2=C(C#N)C#N)sc2c1SC1c3c(c4c(c5nsnc35)c3sc5c(CC(CCCC)CCCCCC)c(/C=C6\C(=O)c7cc(F)c(F)cc7C6=C(C#N)C#N)sc5c3n4CC(CC)CCCC)N(CC(CC)CCCC)C21,16.35,-5.56,-3.65,-5.68,-3.9,,,,0 wt.%,inverted,ZnO,MoO3,,
41623,10.1002/adfm.202408993,COC(=O)C(C)(C)c1cc(C)cc(-c2sc3c4sc5cc(/C=C6/C(=O)c7cc(F)cc(c7)C(=O)/C6=C\c6cc(C(C)(C)C(=O)OC)c(-c7cc(C)cc(C(C)(C)C(=O)OC)c7)s6)sc5c4c(C(C)(C)C(=O)OC)ccc2-3)c1,CCCCCCC(CCCC)Cc1c(/C=C2\C(=O)c3cc(F)c(F)cc3C2=C(C#N)C#N)sc2c1SC1c3c(c4c(c5nsnc35)c3sc5c(CC(CCCC)CCCCCC)c(/C=C6\C(=O)c7cc(F)c(F)cc7C6=C(C#N)C#N)sc5c3n4CC(CC)CCCC)N(CC(CC)CCCC)C21,18.02,-5.56,-3.65,-5.68,-3.9,,,,0.5 wt.%,inverted,ZnO,MoO3,,
41624,10.1002/adfm.202408993,COC(=O)C(C)(C)c1cc(C)cc(-c2sc3c4sc5cc(/C=C6/C(=O)c7cc(F)cc(c7)C(=O)/C6=C\c6cc(C(C)(C)C(=O)OC)c(-c7cc(C)cc(C(C)(C)C(=O)OC)c7)s6)sc5c4c(C(C)(C)C(=O)OC)ccc2-3)c1,CCCCCCC(CCCC)Cc1c(/C=C2\C(=O)c3cc(F)c(F)cc3C2=C(C#N)C#N)sc2c1SC1c3c(c4c(c5nsnc35)c3sc5c(CC(CCCC)CCCCCC)c(/C=C6\C(=O)c7cc(F)c(F)cc7C6=C(C#N)C#N)sc5c3n4CC(CC)CCCC)N(CC(CC)CCCC)C21,17.65,-5.56,-3.65,-5.68,-3.9,,,,1 wt.%,inverted,ZnO,MoO3,,
41625,10.1002/adfm.202409323,CCCCCCCCN1C(=O)c2c(c(-c3cc(F)c(-c4cc5c(-c6cc(F)c(CC(CC)CCCC)s6)c6sccc6c(-c6cc(F)c(CC(CC)CCCC)s6)c5s4)s3)c3nn(CCC(CC)CCCC)nc3c2-c2cc(F)cs2)C1=O,CCCCCCC(CCCC)Cc1c(/C=C2\C(=O)c3cc(F)c(F)cc3C2=C(C#N)C#N)sc2c1SC1c3c(c4c(c5nsnc35)c3sc5c(CC(CCCC)CCCCCC)c(/C=C6\C(=O)c7cc(F)c(F)cc7C6=C(C#N)C#N)sc5c3n4CC(CC)CCCC)N(CC(CC)CCCC)C21,16.27,-5.55,-3.83,-5.68,-3.9,,,,,conventional,PNDIT-F3N-Br,PEDOT:PSS,chloroform,
41626,10.1002/adfm.202409323,CCCCCCCCN1C(=O)c2c(c(-c3cc(F)c(-c4cc5c(-c6cc(F)c(CC(CC)CCCC)s6)c6sccc6c(-c6cc(F)c(CC(CC)CCCC)s6)c5s4)s3)c3nn(CCC(CC)CCCC)nc3c2-c2cc(F)cs2)C1=O,CCCCCCC(CCCC)Cc1c(/C=C2\C(=O)c3cc(F)c(F)cc3C2=C(C#N)C#N)sc2c1SC1c3c(c4c(c5nsnc35)c3sc5c(CC(CCCC)CCCCCC)c(/C=C6\C(=O)c7cc(F)c(F)cc7C6=C(C#N)C#N)sc5c3n4CC(CC)CCCC)N(CC(CC)CCCC)C21,16.38,-5.55,-3.83,-5.68,-3.9,,,,0.1,conventional,PNDIT-F3N-Br,PEDOT:PSS,chloroform,
41627,10.1002/adfm.202409323,CCCCCCCCN1C(=O)c2c(c(-c3cc(F)c(-c4cc5c(-c6cc(F)c(CC(CC)CCCC)s6)c6sccc6c(-c6cc(F)c(CC(CC)CCCC)s6)c5s4)s3)c3nn(CCC(CC)CCCC)nc3c2-c2cc(F)cs2)C1=O,CCCCCCC(CCCC)Cc1c(/C=C2\C(=O)c3cc(F)c(F)cc3C2=C(C#N)C#N)sc2c1SC1c3c(c4c(c5nsnc35)c3sc5c(CC(CCCC)CCCCCC)c(/C=C6\C(=O)c7cc(F)c(F)cc7C6=C(C#N)C#N)sc5c3n4CC(CC)CCCC)N(CC(CC)CCCC)C21,17.75,-5.55,-3.83,-5.68,-3.9,,,,0.3,conventional,PNDIT-F3N-Br,PEDOT:PSS,chloroform,
41628,10.1002/adfm.202409323,CCCCCCCCN1C(=O)c2c(c(-c3cc(F)c(-c4cc5c(-c6cc(F)c(CC(CC)CCCC)s6)c6sccc6c(-c6cc(F)c(CC(CC)CCCC)s6)c5s4)s3)c3nn(CCC(CC)CCCC)nc3c2-c2cc(F)cs2)C1=O,CCCCCCC(CCCC)Cc1c(/C=C2\C(=O)c3cc(F)c(F)cc3C2=C(C#N)C#N)sc2c1SC1c3c(c4c(c5nsnc35)c3sc5c(CC(CCCC)CCCCCC)c(/C=C6\C(=O)c7cc(F)c(F)cc7C6=C(C#N)C#N)sc5c3n4CC(CC)CCCC)N(CC(CC)CCCC)C21,18.25,-5.55,-3.83,-5.68,-3.9,,,,0.6,conventional,PNDIT-F3N-Br,PEDOT:PSS,chloroform,
41629,10.1002/adfm.202409323,CCCCCCCCN1C(=O)c2c(c(-c3cc(F)c(-c4cc5c(-c6cc(F)c(CC(CC)CCCC)s6)c6sccc6c(-c6cc(F)c(CC(CC)CCCC)s6)c5s4)s3)c3nn(CCC(CC)CCCC)nc3c2-c2cc(F)cs2)C1=O,CCCCCCC(CCCC)Cc1c(/C=C2\C(=O)c3cc(F)c(F)cc3C2=C(C#N)C#N)sc2c1SC1c3c(c4c(c5nsnc35)c3sc5c(CC(CCCC)CCCCCC)c(/C=C6\C(=O)c7cc(F)c(F)cc7C6=C(C#N)C#N)sc5c3n4CC(CC)CCCC)N(CC(CC)CCCC)C21,19.1,-5.55,-3.83,-5.68,-3.9,,,,0.8,conventional,PNDIT-F3N-Br,PEDOT:PSS,chloroform,
41630,10.1002/adfm.202409323,CCCCCCCCN1C(=O)c2c(c(-c3cc(F)c(-c4cc5c(-c6cc(F)c(CC(CC)CCCC)s6)c6sccc6c(-c6cc(F)c(CC(CC)CCCC)s6)c5s4)s3)c3nn(CCC(CC)CCCC)nc3c2-c2cc(F)cs2)C1=O,CCCCCCC(CCCC)Cc1c(/C=C2\C(=O)c3cc(F)c(F)cc3C2=C(C#N)C#N)sc2c1SC1c3c(c4c(c5nsnc35)c3sc5c(CC(CCCC)CCCCCC)c(/C=C6\C(=O)c7cc(F)c(F)cc7C6=C(C#N)C#N)sc5c3n4CC(CC)CCCC)N(CC(CC)CCCC)C21,15.64,-5.55,-3.83,-5.68,-3.9,,,,1.5,conventional,PNDIT-F3N-Br,PEDOT:PSS,chloroform,
41631,10.1002/adfm.202409323,CCCCCCCCN1C(=O)c2c(c(-c3cc(F)c(-c4cc5c(-c6cc(F)c(CC(CC)CCCC)s6)c6sccc6c(-c6cc(F)c(CC(CC)CCCC)s6)c5s4)s3)c3nn(CCC(CC)CCCC)nc3c2-c2cc(F)cs2)C1=O,CCCCCCC(CCCC)Cc1c(/C=C2\C(=O)c3cc(F)c(F)cc3C2=C(C#N)C#N)sc2c1SC1c3c(c4c(c5nsnc35)c3sc5c(CC(CCCC)CCCCCC)c(/C=C6\C(=O)c7cc(F)c(F)cc7C6=C(C#N)C#N)sc5c3n4CC(CC)CCCC)N(CC(CC)CCCC)C21,13.62,-5.55,-3.83,-5.68,-3.9,,,,3.0,conventional,PNDIT-F3N-Br,PEDOT:PSS,chloroform,
41632,10.1002/adfm.202409723,CCCCCCC(CCCC)Cc1csc(-c2cc3c4nsnc4c4cc(-c5cc(CC(CCCC)CCCCCC)c(-c6cc7c(-c8cc(Cl)c(CC(CC)CCCC)s8)c8sccc8c(-c8cc(Cl)c(CC(CC)CCCC)s8)c7s6)s5)sc4c3s2)c1,CCCCCCCCCCCc1c(/C=C2\C(=O)c3cc(F)c(F)cc3C2=C(C#N)C#N)sc2c1sc1c3c4nsnc4c4c5sc6c(CCCCCCCCCCC)c(/C=C7\C(=O)c8cc(F)c(F)cc8C7=C(C#N)C#N)sc6c5n(CC(CC)CCCC)c4c3n(CC(CC)CCCC)c21,11.04,-5.51,-2.77,-5.65,-4.09,,,,,conventional,PDINN,PEDOT:PSS,toluene,
41643,10.1002/adfm.202410092,COC(=O)C(C)(C)c1cc(C)cc(-c2sc3c4sc5cc(/C=C6/C(=O)c7cc(F)cc(c7)C(=O)/C6=C\c6cc(C(C)(C)C(=O)OC)c(-c7cc(C)cc(C(C)(C)C(=O)OC)c7)s6)sc5c4c(C(C)(C)C(=O)OC)ccc2-3)c1,NC(CCC(=O)NC(CS(=O)(=O)O)C(=O)NCC(=O)O)C(=O)O,17.58,-5.56,-3.65,,,,,,,conventional,,PEDOT:PSS,chloroform,
41648,10.1002/adfm.202411058,COC(=O)C(C)(C)c1cc(C)cc(-c2sc3c4sc5cc(/C=C6/C(=O)c7cc(F)cc(c7)C(=O)/C6=C\c6cc(C(C)(C)C(=O)OC)c(-c7cc(C)cc(C(C)(C)C(=O)OC)c7)s6)sc5c4c(C(C)(C)C(=O)OC)ccc2-3)c1,CCCCCCCCCc1c(C=C2C(=O)c3cc(Cl)c(Cl)cc3C2=C(C#N)C#N)sc2c1sc1c3c4nsnc4c4c5sc6c(CCCCCCCCC)c(C=C7C(=O)c8cc(Cl)c(Cl)cc8C7=C(C#N)C#N)sc6c5n(CC(CCCC)CCCCCC)c4c3n(CC(CCCC)CCCCCC)c21,17.41,-5.56,-3.65,-5.68,-3.9,,,1:1.2,0.5%,conventional,PFN-Br,PEDOT:PSS,o-xylene,DIO
41649,10.1002/adfm.202411058,COC(=O)C(C)(C)c1cc(C)cc(-c2sc3c4sc5cc(/C=C6/C(=O)c7cc(F)cc(c7)C(=O)/C6=C\c6cc(C(C)(C)C(=O)OC)c(-c7cc(C)cc(C(C)(C)C(=O)OC)c7)s6)sc5c4c(C(C)(C)C(=O)OC)ccc2-3)c1,CCCCCCCCCc1c(C=C2C(=O)c3cc(Cl)c(Cl)cc3C2=C(C#N)C#N)sc2c1sc1c3c4nsnc4c4c5sc6c(CCCCCCCCC)c(C=C7C(=O)c8cc(Cl)c(Cl)cc8C7=C(C#N)C#N)sc6c5n(CC(CCCC)CCCCCC)c4c3n(CC(CCCC)CCCCCC)c21,18.11,-5.56,-3.65,-5.68,-3.9,,,1:1.2,0.5%,conventional,PFN-Br,PEDOT:PSS,o-xylene,DIO
