Repository: JiYiqaq/PCE-KA-GNN

# Data directory

- `raw/Active_Database.csv` is the immutable source dataset bundled under CC BY 4.0. Do not overwrite it with processed data.
- `processed/` is created and populated by the training pipeline. Generated `.pt` and `.pth` caches are intentionally ignored by Git because they can exceed GitHub's normal single-file limit.

See `../DATA_LICENSE.md` for provenance, license and checksum information.

File: data/processed/device_records.csv (part 35 of 250)
record_id,doi,donor_smiles,acceptor_smiles,pce,homo_d,lumo_d,homo_a,lumo_a,active_layer_thickness,annealing_temp,d_a_ratio,additive_ratio,device_type,etl_canonical,htl_canonical,solvent_canonical,additive_canonical
41650,10.1002/adfm.202411058,COC(=O)C(C)(C)c1cc(C)cc(-c2sc3c4sc5cc(/C=C6/C(=O)c7cc(F)cc(c7)C(=O)/C6=C\c6cc(C(C)(C)C(=O)OC)c(-c7cc(C)cc(C(C)(C)C(=O)OC)c7)s6)sc5c4c(C(C)(C)C(=O)OC)ccc2-3)c1,CCCCCCCCCc1c(C=C2C(=O)c3cc(Cl)c(Cl)cc3C2=C(C#N)C#N)sc2c1sc1c3c4nsnc4c4c5sc6c(CCCCCCCCC)c(C=C7C(=O)c8cc(Cl)c(Cl)cc8C7=C(C#N)C#N)sc6c5n(CC(CCCC)CCCCCC)c4c3n(CC(CCCC)CCCCCC)c21,18.54,-5.56,-3.65,-5.68,-3.9,,,1:1.2,0.5%,conventional,PFN-Br,PEDOT:PSS,o-xylene,DIO
41651,10.1002/adfm.202411058,COC(=O)C(C)(C)c1cc(C)cc(-c2sc3c4sc5cc(/C=C6/C(=O)c7cc(F)cc(c7)C(=O)/C6=C\c6cc(C(C)(C)C(=O)OC)c(-c7cc(C)cc(C(C)(C)C(=O)OC)c7)s6)sc5c4c(C(C)(C)C(=O)OC)ccc2-3)c1,CCCCCCCCCc1c(C=C2C(=O)c3cc(Cl)c(Cl)cc3C2=C(C#N)C#N)sc2c1sc1c3c4nsnc4c4c5sc6c(CCCCCCCCC)c(C=C7C(=O)c8cc(Cl)c(Cl)cc8C7=C(C#N)C#N)sc6c5n(CC(CCCC)CCCCCC)c4c3n(CC(CCCC)CCCCCC)c21,17.92,-5.56,-3.65,-5.68,-3.9,,,1:1.2,0.5%,conventional,PFN-Br,PEDOT:PSS,o-xylene,DIO
41652,10.1002/adfm.202411058,COC(=O)C(C)(C)c1cc(C)cc(-c2sc3c4sc5cc(/C=C6/C(=O)c7cc(F)cc(c7)C(=O)/C6=C\c6cc(C(C)(C)C(=O)OC)c(-c7cc(C)cc(C(C)(C)C(=O)OC)c7)s6)sc5c4c(C(C)(C)C(=O)OC)ccc2-3)c1,CCCCCCCCCc1c(C=C2C(=O)c3cc(Cl)c(Cl)cc3C2=C(C#N)C#N)sc2c1sc1c3c4nsnc4c4c5sc6c(CCCCCCCCC)c(C=C7C(=O)c8cc(Cl)c(Cl)cc8C7=C(C#N)C#N)sc6c5n(CC(CCCC)CCCCCC)c4c3n(CC(CCCC)CCCCCC)c21,17.08,-5.56,-3.65,-5.68,-3.9,,,1:1.2,0.5%,conventional,PFN-Br,PEDOT:PSS,o-xylene,DIO
41653,10.1002/adfm.202411058,COC(=O)C(C)(C)c1cc(C)cc(-c2sc3c4sc5cc(/C=C6/C(=O)c7cc(F)cc(c7)C(=O)/C6=C\c6cc(C(C)(C)C(=O)OC)c(-c7cc(C)cc(C(C)(C)C(=O)OC)c7)s6)sc5c4c(C(C)(C)C(=O)OC)ccc2-3)c1,CCCCCCCCCc1c(C=C2C(=O)c3cc(Cl)c(Cl)cc3C2=C(C#N)C#N)sc2c1sc1c3c4nsnc4c4c5sc6c(CCCCCCCCC)c(C=C7C(=O)c8cc(Cl)c(Cl)cc8C7=C(C#N)C#N)sc6c5n(CC(CCCC)CCCCCC)c4c3n(CC(CCCC)CCCCCC)c21,13.49,-5.56,-3.65,-5.68,-3.9,,,1:1.2,0.5%,conventional,PFN-Br,PEDOT:PSS,o-xylene,DIO
41654,10.1002/adfm.202411286,CCCCCCC(CCCC)Cc1csc(-c2cc3c4nsnc4c4cc(-c5cc(CC(CCCC)CCCCCC)c(-c6cc7c(-c8cc(F)c(CC(CC)CCCC)s8)c8sccc8c(-c8cc(F)c(CC(CC)CCCC)s8)c7s6)s5)sc4c3s2)c1,CCc1cc(CC)c(-c2cc(-c3cc(-c4c(CC)cc(CC)cc4CC)c(-c4sc(/C=C5\C(=O)c6cc(F)c(F)cc6C5=C(C#N)C#N)cc4CC)s3)sc2-c2sc(/C=C3\C(=O)c4cc(F)c(F)cc4C3=C(C#N)C#N)cc2CC)c(CC)c1,15.11,-5.51,-2.77,-5.67,-3.96,,,,,conventional,PFN-Br,PEDOT:PSS,,
41655,10.1002/adfm.202411286,CCCCCCC(CCCC)Cc1csc(-c2cc3c4nsnc4c4cc(-c5cc(CC(CCCC)CCCCCC)c(-c6cc7c(-c8cc(F)c(CC(CC)CCCC)s8)c8sccc8c(-c8cc(F)c(CC(CC)CCCC)s8)c7s6)s5)sc4c3s2)c1,CCc1cc(CC)c(-c2cc(-c3cc(-c4c(CC)cc(CC)cc4CC)c(-c4sc(/C=C5\C(=O)c6cc(F)c(F)cc6C5=C(C#N)C#N)cc4CC)s3)sc2-c2sc(/C=C3\C(=O)c4cc(F)c(F)cc4C3=C(C#N)C#N)cc2CC)c(CC)c1,16.03,-5.51,-2.77,-5.67,-3.96,,,,20%,conventional,PFN-Br,PEDOT:PSS,,PTQ10
41656,10.1002/adfm.202411286,CCCCCCC(CCCC)Cc1csc(-c2cc3c4nsnc4c4cc(-c5cc(CC(CCCC)CCCCCC)c(-c6cc7c(-c8cc(F)c(CC(CC)CCCC)s8)c8sccc8c(-c8cc(F)c(CC(CC)CCCC)s8)c7s6)s5)sc4c3s2)c1,CCc1cc(CC)c(-c2cc(-c3cc(-c4c(CC)cc(CC)cc4CC)c(-c4sc(/C=C5\C(=O)c6cc(F)c(F)cc6C5=C(C#N)C#N)cc4CC)s3)sc2-c2sc(/C=C3\C(=O)c4cc(F)c(F)cc4C3=C(C#N)C#N)cc2CC)c(CC)c1,12.78,-5.51,-2.77,-5.67,-3.96,,,,20%,conventional,PFN-Br,PEDOT:PSS,,PM6
41659,10.1002/adfm.202411787,COC(=O)C(C)(C)c1cc(C)cc(-c2sc3c4sc5cc(/C=C6/C(=O)c7cc(F)cc(c7)C(=O)/C6=C\c6cc(C(C)(C)C(=O)OC)c(-c7cc(C)cc(C(C)(C)C(=O)OC)c7)s6)sc5c4c(C(C)(C)C(=O)OC)ccc2-3)c1,CCCCCCCCCCCc1c(/C=C2\C(=O)c3cc(F)c(F)cc3C2=C(C#N)C#N)sc2c1sc1c3c4nsnc4c4c5sc6c(CCCCCCCCCCC)c(/C=C7\C(=O)c8cc(F)c(F)cc8C7=C(C#N)C#N)sc6c5n(CC(CC)CCCC)c4c3n(CC(CC)CCCC)c21,17.53,-5.56,-3.65,-5.65,-4.09,,80.0,1:1.2,,conventional,PDINN,PEDOT:PSS,,CN
41660,10.1002/adfm.202411787,COC(=O)C(C)(C)c1cc(C)cc(-c2sc3c4sc5cc(/C=C6/C(=O)c7cc(F)cc(c7)C(=O)/C6=C\c6cc(C(C)(C)C(=O)OC)c(-c7cc(C)cc(C(C)(C)C(=O)OC)c7)s6)sc5c4c(C(C)(C)C(=O)OC)ccc2-3)c1,CCCCCCCCCCCc1c(/C=C2\C(=O)c3cc(F)c(F)cc3C2=C(C#N)C#N)sc2c1sc1c3c4nsnc4c4c5sc6c(CCCCCCCCCCC)c(/C=C7\C(=O)c8cc(F)c(F)cc8C7=C(C#N)C#N)sc6c5n(CC(CC)CCCC)c4c3n(CC(CC)CCCC)c21,18.39,-5.56,-3.65,-5.65,-4.09,,80.0,1:1.2,,conventional,PDINN,PEDOT:PSS,,CN-BT
41661,10.1002/adfm.202411787,COC(=O)C(C)(C)c1cc(C)cc(-c2sc3c4sc5cc(/C=C6/C(=O)c7cc(F)cc(c7)C(=O)/C6=C\c6cc(C(C)(C)C(=O)OC)c(-c7cc(C)cc(C(C)(C)C(=O)OC)c7)s6)sc5c4c(C(C)(C)C(=O)OC)ccc2-3)c1,CCCCCCCCCCCc1c(/C=C2\C(=O)c3cc(F)c(F)cc3C2=C(C#N)C#N)sc2c1sc1c3c4nsnc4c4c5sc6c(CCCCCCCCCCC)c(/C=C7\C(=O)c8cc(F)c(F)cc8C7=C(C#N)C#N)sc6c5n(CC(CC)CCCC)c4c3n(CC(CC)CCCC)c21,15.82,-5.56,-3.65,-5.65,-4.09,,80.0,1:1.2,,conventional,PDINN,PEDOT:PSS,,CN-BDT
41673,10.1002/adfm.202413167,COC(=O)C(C)(C)c1cc(C)cc(-c2sc3c4sc5cc(/C=C6/C(=O)c7cc(F)cc(c7)C(=O)/C6=C\c6cc(C(C)(C)C(=O)OC)c(-c7cc(C)cc(C(C)(C)C(=O)OC)c7)s6)sc5c4c(C(C)(C)C(=O)OC)ccc2-3)c1,CCCCCCC(CCCC)Cc1c(/C=C2\C(=O)c3cc(F)c(F)cc3C2=C(C#N)C#N)sc2c1SC1c3c(c4c(c5nsnc35)c3sc5c(CC(CCCC)CCCCCC)c(/C=C6\C(=O)c7cc(F)c(F)cc7C6=C(C#N)C#N)sc5c3n4CC(CC)CCCC)N(CC(CC)CCCC)C21,15.75,-5.56,-3.65,-5.68,-3.9,,,,,,,CuSCN-DES,,
41674,10.1002/adfm.202413167,COC(=O)C(C)(C)c1cc(C)cc(-c2sc3c4sc5cc(/C=C6/C(=O)c7cc(F)cc(c7)C(=O)/C6=C\c6cc(C(C)(C)C(=O)OC)c(-c7cc(C)cc(C(C)(C)C(=O)OC)c7)s6)sc5c4c(C(C)(C)C(=O)OC)ccc2-3)c1,CCCCCCC(CCCC)Cc1c(/C=C2\C(=O)c3cc(F)c(F)cc3C2=C(C#N)C#N)sc2c1SC1c3c(c4c(c5nsnc35)c3sc5c(CC(CCCC)CCCCCC)c(/C=C6\C(=O)c7cc(F)c(F)cc7C6=C(C#N)C#N)sc5c3n4CC(CC)CCCC)N(CC(CC)CCCC)C21,18.02,-5.56,-3.65,-5.68,-3.9,,,,,,,CuSCN-CH3OH/NH4OH,,
41675,10.1002/adfm.202413167,COC(=O)C(C)(C)c1cc(C)cc(-c2sc3c4sc5cc(/C=C6/C(=O)c7cc(F)cc(c7)C(=O)/C6=C\c6cc(C(C)(C)C(=O)OC)c(-c7cc(C)cc(C(C)(C)C(=O)OC)c7)s6)sc5c4c(C(C)(C)C(=O)OC)ccc2-3)c1,CCCCCCC(CCCC)Cc1c(/C=C2\C(=O)c3cc(F)c(F)cc3C2=C(C#N)C#N)sc2c1SC1c3c(c4c(c5nsnc35)c3sc5c(CC(CCCC)CCCCCC)c(/C=C6\C(=O)c7cc(F)c(F)cc7C6=C(C#N)C#N)sc5c3n4CC(CC)CCCC)N(CC(CC)CCCC)C21,18.32,-5.56,-3.65,-5.68,-3.9,,,,,,,CuSCN-DMSO/DMF,,
41684,10.1002/adfm.202414260,CCCCCCC(CCCC)Cc1csc(-c2cc3c4nsnc4c4cc(-c5cc(CC(CCCC)CCCCCC)c(-c6cc7c(-c8cc(F)c(CC(CC)CCCC)s8)c8sccc8c(-c8cc(F)c(CC(CC)CCCC)s8)c7s6)s5)sc4c3s2)c1,CCCCCCC(CCCC)Cc1c(/C=C2\C(=O)c3cc(F)c(F)cc3C2=C(C#N)C#N)sc2c1SC1c3c(c4c(c5nsnc35)c3sc5c(CC(CCCC)CCCCCC)c(/C=C6\C(=O)c7cc(F)c(F)cc7C6=C(C#N)C#N)sc5c3n4CC(CC)CCCC)N(CC(CC)CCCC)C21,18.21,-5.51,-2.77,-5.68,-3.9,,,,,conventional,PDINN,PEDOT:PSS,chloroform,
41686,10.1002/adfm.202414292,CCCCCCC(CCCC)Cc1csc(-c2cc3c4nsnc4c4cc(-c5cc(CC(CCCC)CCCCCC)c(-c6cc7c(-c8cc(F)c(CC(CC)CCCC)s8)c8sccc8c(-c8cc(F)c(CC(CC)CCCC)s8)c7s6)s5)sc4c3s2)c1,CCCCCCCCCCCc1c(/C=C2\C(=O)c3cc(F)c(F)cc3C2=C(C#N)C#N)sc2c1sc1c3c4nsnc4c4c5sc6c(CCCCCCCCCCC)c(/C=C7\C(=O)c8cc(F)c(F)cc8C7=C(C#N)C#N)sc6c5n(CC(CC)CCCC)c4c3n(CC(CC)CCCC)c21,16.97,-5.51,-2.77,-5.65,-4.09,,,,,conventional,PFNDI-Br,PEDOT:PSS,,
41687,10.1002/adfm.202414292,CCCCCCC(CCCC)Cc1csc(-c2cc3c4nsnc4c4cc(-c5cc(CC(CCCC)CCCCCC)c(-c6cc7c(-c8cc(F)c(CC(CC)CCCC)s8)c8sccc8c(-c8cc(F)c(CC(CC)CCCC)s8)c7s6)s5)sc4c3s2)c1,CCN1C(=O)/C(=C/c2ccc(-c3ccc4c(c3)C3(c5cc(-c6ccc(/C=C7\SC(=S)N(CC)C7=O)s6)ccc5-4)c4cc(-c5ccc(/C=C6\SC(=S)N(CC)C6=O)s5)ccc4-c4ccc(-c5ccc(/C=C6\SC(=S)N(CC)C6=O)s5)cc43)s2)SC1=S,5.03,-5.51,-2.77,-5.53,-3.33,,,,,conventional,PFNDI-Br,PEDOT:PSS,,
41689,10.1002/adfm.202414803,COC(=O)C(C)(C)c1cc(C)cc(-c2sc3c4sc5cc(/C=C6/C(=O)c7cc(F)cc(c7)C(=O)/C6=C\c6cc(C(C)(C)C(=O)OC)c(-c7cc(C)cc(C(C)(C)C(=O)OC)c7)s6)sc5c4c(C(C)(C)C(=O)OC)ccc2-3)c1,CCCCCCCCCc1c(C=C2C(=O)c3cc(Cl)c(Cl)cc3C2=C(C#N)C#N)sc2c1sc1c3c4nsnc4c4c5sc6c(CCCCCCCCC)c(C=C7C(=O)c8cc(Cl)c(Cl)cc8C7=C(C#N)C#N)sc6c5n(CC(CCCC)CCCCCC)c4c3n(CC(CCCC)CCCCCC)c21,17.63,-5.56,-3.65,-5.68,-3.9,,,,,conventional,PNDIT-F3N,PEDOT:PSS,,
41693,10.1002/adfm.202414803,COC(=O)C(C)(C)c1cc(C)cc(-c2sc3c4sc5cc(/C=C6/C(=O)c7cc(F)cc(c7)C(=O)/C6=C\c6cc(C(C)(C)C(=O)OC)c(-c7cc(C)cc(C(C)(C)C(=O)OC)c7)s6)sc5c4c(C(C)(C)C(=O)OC)ccc2-3)c1,CCCCCCC(CCCC)Cc1c(/C=C2\C(=O)c3cc(F)c(F)cc3C2=C(C#N)C#N)sc2c1SC1c3c(c4c(c5nsnc35)c3sc5c(CC(CCCC)CCCCCC)c(/C=C6\C(=O)c7cc(F)c(F)cc7C6=C(C#N)C#N)sc5c3n4CC(CC)CCCC)N(CC(CC)CCCC)C21,18.29,-5.56,-3.65,-5.68,-3.9,,,,,conventional,PNDIT-F3N,PEDOT:PSS,,
41695,10.1002/adfm.202414803,COC(=O)C(C)(C)c1cc(C)cc(-c2sc3c4sc5cc(/C=C6/C(=O)c7cc(F)cc(c7)C(=O)/C6=C\c6cc(C(C)(C)C(=O)OC)c(-c7cc(C)cc(C(C)(C)C(=O)OC)c7)s6)sc5c4c(C(C)(C)C(=O)OC)ccc2-3)c1,CCCCCCCCCc1c(C=C2C(=O)c3cc(Cl)c(Cl)cc3C2=C(C#N)C#N)sc2c1sc1c3c4nsnc4c4c5sc6c(CCCCCCCCC)c(C=C7C(=O)c8cc(Cl)c(Cl)cc8C7=C(C#N)C#N)sc6c5n(CC(CCCC)CCCCCC)c4c3n(CC(CCCC)CCCCCC)c21,14.6,-5.56,-3.65,-5.68,-3.9,,,,,conventional,PNDIT-F3N,PEDOT:PSS,,
41697,10.1002/adfm.202414822,COC(=O)C(C)(C)c1cc(C)cc(-c2sc3c4sc5cc(/C=C6/C(=O)c7cc(F)cc(c7)C(=O)/C6=C\c6cc(C(C)(C)C(=O)OC)c(-c7cc(C)cc(C(C)(C)C(=O)OC)c7)s6)sc5c4c(C(C)(C)C(=O)OC)ccc2-3)c1,CCCCCCCCCCCc1c(/C=C2\C(=O)c3cc(F)c(F)cc3C2=C(C#N)C#N)sc2c1sc1c3c4nsnc4c4c5sc6c(CCCCCCCCCCC)c(/C=C7\C(=O)c8cc(F)c(F)cc8C7=C(C#N)C#N)sc6c5n(CC(CC)CCCC)c4c3n(CC(CC)CCCC)c21,15.96,-5.56,-3.65,-5.65,-4.09,1.19,,,,conventional,PDINN,PEDOT:PSS,,
41698,10.1002/adfm.202414822,COC(=O)C(C)(C)c1cc(C)cc(-c2sc3c4sc5cc(/C=C6/C(=O)c7cc(F)cc(c7)C(=O)/C6=C\c6cc(C(C)(C)C(=O)OC)c(-c7cc(C)cc(C(C)(C)C(=O)OC)c7)s6)sc5c4c(C(C)(C)C(=O)OC)ccc2-3)c1,CCCCCCCCCCCc1c(/C=C2\C(=O)c3cc(F)c(F)cc3C2=C(C#N)C#N)sc2c1sc1c3c4nsnc4c4c5sc6c(CCCCCCCCCCC)c(/C=C7\C(=O)c8cc(F)c(F)cc8C7=C(C#N)C#N)sc6c5n(CC(CC)CCCC)c4c3n(CC(CC)CCCC)c21,16.71,-5.56,-3.65,-5.65,-4.09,1.19,,,,conventional,PDINN-Br,PEDOT:PSS,,
41699,10.1002/adfm.202414822,COC(=O)C(C)(C)c1cc(C)cc(-c2sc3c4sc5cc(/C=C6/C(=O)c7cc(F)cc(c7)C(=O)/C6=C\c6cc(C(C)(C)C(=O)OC)c(-c7cc(C)cc(C(C)(C)C(=O)OC)c7)s6)sc5c4c(C(C)(C)C(=O)OC)ccc2-3)c1,CCCCCCCCCCCc1c(/C=C2\C(=O)c3cc(F)c(F)cc3C2=C(C#N)C#N)sc2c1sc1c3c4nsnc4c4c5sc6c(CCCCCCCCCCC)c(/C=C7\C(=O)c8cc(F)c(F)cc8C7=C(C#N)C#N)sc6c5n(CC(CC)CCCC)c4c3n(CC(CC)CCCC)c21,17.03,-5.56,-3.65,-5.65,-4.09,1.19,,,,conventional,PDINN,PEDOT:PSS,,
41700,10.1002/adfm.202414822,CCCCCCC(CCCC)Cc1csc(-c2cc3c4nsnc4c4cc(-c5cc(CC(CCCC)CCCCCC)c(-c6cc7c(-c8cc(F)c(CC(CC)CCCC)s8)c8sccc8c(-c8cc(F)c(CC(CC)CCCC)s8)c7s6)s5)sc4c3s2)c1,CCCCCCC(CCCC)Cc1c(/C=C2\C(=O)c3cc(F)c(F)cc3C2=C(C#N)C#N)sc2c1SC1c3c(c4c(c5nsnc35)c3sc5c(CC(CCCC)CCCCCC)c(/C=C6\C(=O)c7cc(F)c(F)cc7C6=C(C#N)C#N)sc5c3n4CC(CC)CCCC)N(CC(CC)CCCC)C21,17.99,-5.51,-2.77,-5.68,-3.9,,,,,,PFN-Br,,,
41701,10.1002/adfm.202414822,CCCCCCC(CCCC)Cc1csc(-c2cc3c4nsnc4c4cc(-c5cc(CC(CCCC)CCCCCC)c(-c6cc7c(-c8cc(F)c(CC(CC)CCCC)s8)c8sccc8c(-c8cc(F)c(CC(CC)CCCC)s8)c7s6)s5)sc4c3s2)c1,CCCCCCC(CCCC)Cc1c(/C=C2\C(=O)c3cc(F)c(F)cc3C2=C(C#N)C#N)sc2c1SC1c3c(c4c(c5nsnc35)c3sc5c(CC(CCCC)CCCCCC)c(/C=C6\C(=O)c7cc(F)c(F)cc7C6=C(C#N)C#N)sc5c3n4CC(CC)CCCC)N(CC(CC)CCCC)C21,18.01,-5.51,-2.77,-5.68,-3.9,,,,,,PDINN,,,
41702,10.1002/adfm.202414822,CCCCCCC(CCCC)Cc1csc(-c2cc3c4nsnc4c4cc(-c5cc(CC(CCCC)CCCCCC)c(-c6cc7c(-c8cc(F)c(CC(CC)CCCC)s8)c8sccc8c(-c8cc(F)c(CC(CC)CCCC)s8)c7s6)s5)sc4c3s2)c1,CCCCCCC(CCCC)Cc1c(/C=C2\C(=O)c3cc(F)c(F)cc3C2=C(C#N)C#N)sc2c1SC1c3c(c4c(c5nsnc35)c3sc5c(CC(CCCC)CCCCCC)c(/C=C6\C(=O)c7cc(F)c(F)cc7C6=C(C#N)C#N)sc5c3n4CC(CC)CCCC)N(CC(CC)CCCC)C21,18.98,-5.51,-2.77,-5.68,-3.9,,,,,,PDINN,,,
41703,10.1002/adfm.202414822,COC(=O)C(C)(C)c1cc(C)cc(-c2sc3c4sc5cc(/C=C6/C(=O)c7cc(F)cc(c7)C(=O)/C6=C\c6cc(C(C)(C)C(=O)OC)c(-c7cc(C)cc(C(C)(C)C(=O)OC)c7)s6)sc5c4c(C(C)(C)C(=O)OC)ccc2-3)c1,CCCCCCCCCCCc1c(/C=C2\C(=O)c3ccccc3C2=C(C#N)C#N)sc2c1sc1c3c4nsnc4c4c5sc6c(CCCCCCCCCCC)c(/C=C7\C(=O)c8cc(-c9cccs9)ccc8C7=C(C#N)C#N)sc6c5n(CC(CCCCCCCC)CCCCCCCCCC)c4c3n(CC(CCCCCCCC)CCCCCCCCCC)c21,16.93,-5.56,-3.65,-5.68,-3.94,1.19,,,,,PFN-Br,,,
41704,10.1002/adfm.202414822,COC(=O)C(C)(C)c1cc(C)cc(-c2sc3c4sc5cc(/C=C6/C(=O)c7cc(F)cc(c7)C(=O)/C6=C\c6cc(C(C)(C)C(=O)OC)c(-c7cc(C)cc(C(C)(C)C(=O)OC)c7)s6)sc5c4c(C(C)(C)C(=O)OC)ccc2-3)c1,CCCCCCCCCCCc1c(/C=C2\C(=O)c3ccccc3C2=C(C#N)C#N)sc2c1sc1c3c4nsnc4c4c5sc6c(CCCCCCCCCCC)c(/C=C7\C(=O)c8cc(-c9cccs9)ccc8C7=C(C#N)C#N)sc6c5n(CC(CCCCCCCC)CCCCCCCCCC)c4c3n(CC(CCCCCCCC)CCCCCCCCCC)c21,16.97,-5.56,-3.65,-5.68,-3.94,,,,,,PDINN,,,
41705,10.1002/adfm.202414822,COC(=O)C(C)(C)c1cc(C)cc(-c2sc3c4sc5cc(/C=C6/C(=O)c7cc(F)cc(c7)C(=O)/C6=C\c6cc(C(C)(C)C(=O)OC)c(-c7cc(C)cc(C(C)(C)C(=O)OC)c7)s6)sc5c4c(C(C)(C)C(=O)OC)ccc2-3)c1,CCCCCCCCCCCc1c(/C=C2\C(=O)c3ccccc3C2=C(C#N)C#N)sc2c1sc1c3c4nsnc4c4c5sc6c(CCCCCCCCCCC)c(/C=C7\C(=O)c8cc(-c9cccs9)ccc8C7=C(C#N)C#N)sc6c5n(CC(CCCCCCCC)CCCCCCCCCC)c4c3n(CC(CCCCCCCC)CCCCCCCCCC)c21,18.14,-5.56,-3.65,-5.68,-3.94,1.19,,,,,PDINN,,,
41706,10.1002/adfm.202414844,COC(=O)C(C)(C)c1cc(C)cc(-c2sc3c4sc5cc(/C=C6/C(=O)c7cc(F)cc(c7)C(=O)/C6=C\c6cc(C(C)(C)C(=O)OC)c(-c7cc(C)cc(C(C)(C)C(=O)OC)c7)s6)sc5c4c(C(C)(C)C(=O)OC)ccc2-3)c1,CCCCCCCCCCCc1c(/C=C2\C(=O)c3cc(C(C)(C)C)ccc3C2=C(C#N)C#N)sc2c1sc1c3c4nsnc4c4c5sc6c(CCCCCCCCCCC)c(/C=C7\C(=O)c8ccc(C(C)(C)C)cc8C7=C(C#N)C#N)sc6c5n(C[C@H](CCCC)CCCCCC)c4c3n(CC(CCCC)CCCCCC)c21,19.19,-5.56,-3.65,,,,,,,,,2PACz,,
41707,10.1002/adfm.202414844,COC(=O)C(C)(C)c1cc(C)cc(-c2sc3c4sc5cc(/C=C6/C(=O)c7cc(F)cc(c7)C(=O)/C6=C\c6cc(C(C)(C)C(=O)OC)c(-c7cc(C)cc(C(C)(C)C(=O)OC)c7)s6)sc5c4c(C(C)(C)C(=O)OC)ccc2-3)c1,CCCCCCCCCCCc1c(/C=C2\C(=O)c3cc(C(C)(C)C)ccc3C2=C(C#N)C#N)sc2c1sc1c3c4nsnc4c4c5sc6c(CCCCCCCCCCC)c(/C=C7\C(=O)c8ccc(C(C)(C)C)cc8C7=C(C#N)C#N)sc6c5n(C[C@H](CCCC)CCCCCC)c4c3n(CC(CCCC)CCCCCC)c21,17.7,-5.56,-3.65,,,,,,,,,PEDOT:PSS,,
41708,10.1002/adfm.202414844,COC(=O)C(C)(C)c1cc(C)cc(-c2sc3c4sc5cc(/C=C6/C(=O)c7cc(F)cc(c7)C(=O)/C6=C\c6cc(C(C)(C)C(=O)OC)c(-c7cc(C)cc(C(C)(C)C(=O)OC)c7)s6)sc5c4c(C(C)(C)C(=O)OC)ccc2-3)c1,CCCCCCCCCCCc1c(/C=C2\C(=O)c3cc(C(C)(C)C)ccc3C2=C(C#N)C#N)sc2c1sc1c3c4nsnc4c4c5sc6c(CCCCCCCCCCC)c(/C=C7\C(=O)c8ccc(C(C)(C)C)cc8C7=C(C#N)C#N)sc6c5n(C[C@H](CCCC)CCCCCC)c4c3n(CC(CCCC)CCCCCC)c21,17.64,-5.56,-3.65,,,,,,,,,2PACz,,
41709,10.1002/adfm.202414844,COC(=O)C(C)(C)c1cc(C)cc(-c2sc3c4sc5cc(/C=C6/C(=O)c7cc(F)cc(c7)C(=O)/C6=C\c6cc(C(C)(C)C(=O)OC)c(-c7cc(C)cc(C(C)(C)C(=O)OC)c7)s6)sc5c4c(C(C)(C)C(=O)OC)ccc2-3)c1,CCCCCCCCCCCc1c(/C=C2\C(=O)c3cc(C(C)(C)C)ccc3C2=C(C#N)C#N)sc2c1sc1c3c4nsnc4c4c5sc6c(CCCCCCCCCCC)c(/C=C7\C(=O)c8ccc(C(C)(C)C)cc8C7=C(C#N)C#N)sc6c5n(C[C@H](CCCC)CCCCCC)c4c3n(CC(CCCC)CCCCCC)c21,16.98,-5.56,-3.65,,,,,,,,,PEDOT:PSS,,
41710,10.1002/adfm.202414844,COC(=O)C(C)(C)c1cc(C)cc(-c2sc3c4sc5cc(/C=C6/C(=O)c7cc(F)cc(c7)C(=O)/C6=C\c6cc(C(C)(C)C(=O)OC)c(-c7cc(C)cc(C(C)(C)C(=O)OC)c7)s6)sc5c4c(C(C)(C)C(=O)OC)ccc2-3)c1,CCCCCCCCCCCCC(CCCCCCCCCC)Cn1c2c3sc(/C=C4\C(=O)c5c(F)cccc5C4=C(C#N)C#N)c(CCCCCCCCCCC)c3sc2c2c3nsnc3c3c4sc5c(CCCCCCCCCCC)c(/C=C6\C(=O)c7c(ccc(-c8cccs8)c7F)C6=C(C#N)C#N)sc5c4n(CC(CCCCCCCCCC)CCCCCCCCCCCC)c3c21,16.22,-5.56,-3.65,-5.715,-3.805,,,,,,,2PACz,,
41711,10.1002/adfm.202414844,COC(=O)C(C)(C)c1cc(C)cc(-c2sc3c4sc5cc(/C=C6/C(=O)c7cc(F)cc(c7)C(=O)/C6=C\c6cc(C(C)(C)C(=O)OC)c(-c7cc(C)cc(C(C)(C)C(=O)OC)c7)s6)sc5c4c(C(C)(C)C(=O)OC)ccc2-3)c1,CCCCCCCCCCCCC(CCCCCCCCCC)Cn1c2c3sc(/C=C4\C(=O)c5c(F)cccc5C4=C(C#N)C#N)c(CCCCCCCCCCC)c3sc2c2c3nsnc3c3c4sc5c(CCCCCCCCCCC)c(/C=C6\C(=O)c7c(ccc(-c8cccs8)c7F)C6=C(C#N)C#N)sc5c4n(CC(CCCCCCCCCC)CCCCCCCCCCCC)c3c21,15.53,-5.56,-3.65,-5.715,-3.805,,,,,,,PEDOT:PSS,,
41712,10.1002/adfm.202414941,COC(=O)C(C)(C)c1cc(C)cc(-c2sc3c4sc5cc(/C=C6/C(=O)c7cc(F)cc(c7)C(=O)/C6=C\c6cc(C(C)(C)C(=O)OC)c(-c7cc(C)cc(C(C)(C)C(=O)OC)c7)s6)sc5c4c(C(C)(C)C(=O)OC)ccc2-3)c1,CCCCCCCCCCCc1c(/C=C2\C(=O)c3ccccc3C2=C(C#N)C#N)sc2c1sc1c3c4nsnc4c4c5sc6c(CCCCCCCCCCC)c(/C=C7\C(=O)c8cc(-c9cccs9)ccc8C7=C(C#N)C#N)sc6c5n(CC(CCCCCCCC)CCCCCCCCCC)c4c3n(CC(CCCCCCCC)CCCCCCCCCC)c21,16.88,-5.56,-3.65,-5.68,-3.94,120.0,,,,,,,,
41713,10.1002/adfm.202414941,COC(=O)C(C)(C)c1cc(C)cc(-c2sc3c4sc5cc(/C=C6/C(=O)c7cc(F)cc(c7)C(=O)/C6=C\c6cc(C(C)(C)C(=O)OC)c(-c7cc(C)cc(C(C)(C)C(=O)OC)c7)s6)sc5c4c(C(C)(C)C(=O)OC)ccc2-3)c1,CCCCCCCCCCCc1c(/C=C2\C(=O)c3ccccc3C2=C(C#N)C#N)sc2c1sc1c3c4nsnc4c4c5sc6c(CCCCCCCCCCC)c(/C=C7\C(=O)c8cc(-c9cccs9)ccc8C7=C(C#N)C#N)sc6c5n(CC(CCCCCCCC)CCCCCCCCCC)c4c3n(CC(CCCCCCCC)CCCCCCCCCC)c21,17.13,-5.56,-3.65,-5.68,-3.94,100.0,,,,,,,,
41714,10.1002/adfm.202414941,COC(=O)C(C)(C)c1cc(C)cc(-c2sc3c4sc5cc(/C=C6/C(=O)c7cc(F)cc(c7)C(=O)/C6=C\c6cc(C(C)(C)C(=O)OC)c(-c7cc(C)cc(C(C)(C)C(=O)OC)c7)s6)sc5c4c(C(C)(C)C(=O)OC)ccc2-3)c1,CCCCCCCCCCCc1c(/C=C2\C(=O)c3ccccc3C2=C(C#N)C#N)sc2c1sc1c3c4nsnc4c4c5sc6c(CCCCCCCCCCC)c(/C=C7\C(=O)c8cc(-c9cccs9)ccc8C7=C(C#N)C#N)sc6c5n(CC(CCCCCCCC)CCCCCCCCCC)c4c3n(CC(CCCCCCCC)CCCCCCCCCC)c21,18.16,-5.56,-3.65,-5.68,-3.94,100.0,,,,,,,,
41715,10.1002/adfm.202414941,COC(=O)C(C)(C)c1cc(C)cc(-c2sc3c4sc5cc(/C=C6/C(=O)c7cc(F)cc(c7)C(=O)/C6=C\c6cc(C(C)(C)C(=O)OC)c(-c7cc(C)cc(C(C)(C)C(=O)OC)c7)s6)sc5c4c(C(C)(C)C(=O)OC)ccc2-3)c1,CCCCCCCCCCCc1c(/C=C2\C(=O)c3ccccc3C2=C(C#N)C#N)sc2c1sc1c3c4nsnc4c4c5sc6c(CCCCCCCCCCC)c(/C=C7\C(=O)c8cc(-c9cccs9)ccc8C7=C(C#N)C#N)sc6c5n(CC(CCCCCCCC)CCCCCCCCCC)c4c3n(CC(CCCCCCCC)CCCCCCCCCC)c21,18.33,-5.56,-3.65,-5.68,-3.94,100.0,,,,,,2Cl-2PACz,,
41716,10.1002/adfm.202415090,COC(=O)C(C)(C)c1cc(C)cc(-c2sc3c4sc5cc(/C=C6/C(=O)c7cc(F)cc(c7)C(=O)/C6=C\c6cc(C(C)(C)C(=O)OC)c(-c7cc(C)cc(C(C)(C)C(=O)OC)c7)s6)sc5c4c(C(C)(C)C(=O)OC)ccc2-3)c1,CCCCCCC(CCCC)Cc1c(/C=C2\C(=O)c3cc(F)c(F)cc3C2=C(C#N)C#N)sc2c1SC1c3c(c4c(c5nsnc35)c3sc5c(CC(CCCC)CCCCCC)c(/C=C6\C(=O)c7cc(F)c(F)cc7C6=C(C#N)C#N)sc5c3n4CC(CC)CCCC)N(CC(CC)CCCC)C21,17.37,-5.56,-3.65,-5.68,-3.9,,,,,conventional,PDINN,PEDOT:PSS,,
41717,10.1002/adfm.202415090,COC(=O)C(C)(C)c1cc(C)cc(-c2sc3c4sc5cc(/C=C6/C(=O)c7cc(F)cc(c7)C(=O)/C6=C\c6cc(C(C)(C)C(=O)OC)c(-c7cc(C)cc(C(C)(C)C(=O)OC)c7)s6)sc5c4c(C(C)(C)C(=O)OC)ccc2-3)c1,CCCCCCC(CCCC)Cc1c(/C=C2\C(=O)c3cc(F)c(F)cc3C2=C(C#N)C#N)sc2c1SC1c3c(c4c(c5nsnc35)c3sc5c(CC(CCCC)CCCCCC)c(/C=C6\C(=O)c7cc(F)c(F)cc7C6=C(C#N)C#N)sc5c3n4CC(CC)CCCC)N(CC(CC)CCCC)C21,17.62,-5.56,-3.65,-5.68,-3.9,,100.0,,,conventional,PDINN,PEDOT:PSS,,D1-H
41718,10.1002/adfm.202415090,COC(=O)C(C)(C)c1cc(C)cc(-c2sc3c4sc5cc(/C=C6/C(=O)c7cc(F)cc(c7)C(=O)/C6=C\c6cc(C(C)(C)C(=O)OC)c(-c7cc(C)cc(C(C)(C)C(=O)OC)c7)s6)sc5c4c(C(C)(C)C(=O)OC)ccc2-3)c1,CCCCCCC(CCCC)Cc1c(/C=C2\C(=O)c3cc(F)c(F)cc3C2=C(C#N)C#N)sc2c1SC1c3c(c4c(c5nsnc35)c3sc5c(CC(CCCC)CCCCCC)c(/C=C6\C(=O)c7cc(F)c(F)cc7C6=C(C#N)C#N)sc5c3n4CC(CC)CCCC)N(CC(CC)CCCC)C21,17.73,-5.56,-3.65,-5.68,-3.9,,100.0,,,conventional,PDINN,PEDOT:PSS,,D1-F
41719,10.1002/adfm.202415090,COC(=O)C(C)(C)c1cc(C)cc(-c2sc3c4sc5cc(/C=C6/C(=O)c7cc(F)cc(c7)C(=O)/C6=C\c6cc(C(C)(C)C(=O)OC)c(-c7cc(C)cc(C(C)(C)C(=O)OC)c7)s6)sc5c4c(C(C)(C)C(=O)OC)ccc2-3)c1,CCCCCCC(CCCC)Cc1c(/C=C2\C(=O)c3cc(F)c(F)cc3C2=C(C#N)C#N)sc2c1SC1c3c(c4c(c5nsnc35)c3sc5c(CC(CCCC)CCCCCC)c(/C=C6\C(=O)c7cc(F)c(F)cc7C6=C(C#N)C#N)sc5c3n4CC(CC)CCCC)N(CC(CC)CCCC)C21,18.59,-5.56,-3.65,-5.68,-3.9,,100.0,,,conventional,PDINN,PEDOT:PSS,,D1-Cl
41720,10.1002/adfm.202415090,CCCCCCC(CCCC)Cc1csc(-c2cc3c4nsnc4c4cc(-c5cc(CC(CCCC)CCCCCC)c(-c6cc7c(-c8cc(F)c(CC(CC)CCCC)s8)c8sccc8c(-c8cc(F)c(CC(CC)CCCC)s8)c7s6)s5)sc4c3s2)c1,CCCCCCC(CCCC)Cc1c(/C=C2\C(=O)c3cc(F)c(F)cc3C2=C(C#N)C#N)sc2c1SC1c3c(c4c(c5nsnc35)c3sc5c(CC(CCCC)CCCCCC)c(/C=C6\C(=O)c7cc(F)c(F)cc7C6=C(C#N)C#N)sc5c3n4CC(CC)CCCC)N(CC(CC)CCCC)C21,18.21,-5.51,-2.77,-5.68,-3.9,,,,,conventional,PDINN,PEDOT:PSS,,
41721,10.1002/adfm.202415090,CCCCCCC(CCCC)Cc1csc(-c2cc3c4nsnc4c4cc(-c5cc(CC(CCCC)CCCCCC)c(-c6cc7c(-c8cc(F)c(CC(CC)CCCC)s8)c8sccc8c(-c8cc(F)c(CC(CC)CCCC)s8)c7s6)s5)sc4c3s2)c1,CCCCCCC(CCCC)Cc1c(/C=C2\C(=O)c3cc(F)c(F)cc3C2=C(C#N)C#N)sc2c1SC1c3c(c4c(c5nsnc35)c3sc5c(CC(CCCC)CCCCCC)c(/C=C6\C(=O)c7cc(F)c(F)cc7C6=C(C#N)C#N)sc5c3n4CC(CC)CCCC)N(CC(CC)CCCC)C21,19.29,-5.51,-2.77,-5.68,-3.9,,100.0,,,conventional,PDINN,PEDOT:PSS,,D1-Cl
41722,10.1002/adfm.202415090,CCCCCCC(CCCC)Cc1csc(-c2cc3c4nsnc4c4cc(-c5cc(CC(CCCC)CCCCCC)c(-c6cc7c(-c8cc(F)c(CC(CC)CCCC)s8)c8sccc8c(-c8cc(F)c(CC(CC)CCCC)s8)c7s6)s5)sc4c3s2)c1,CCCCCCCCCc1c(C=C2C(=O)c3cc(Cl)c(Cl)cc3C2=C(C#N)C#N)sc2c1sc1c3c4nsnc4c4c5sc6c(CCCCCCCCC)c(C=C7C(=O)c8cc(Cl)c(Cl)cc8C7=C(C#N)C#N)sc6c5n(CC(CCCC)CCCCCC)c4c3n(CC(CCCC)CCCCCC)c21,18.12,-5.51,-2.77,-5.68,-3.9,,,,,conventional,PDINN,PEDOT:PSS,,
41723,10.1002/adfm.202415090,CCCCCCC(CCCC)Cc1csc(-c2cc3c4nsnc4c4cc(-c5cc(CC(CCCC)CCCCCC)c(-c6cc7c(-c8cc(F)c(CC(CC)CCCC)s8)c8sccc8c(-c8cc(F)c(CC(CC)CCCC)s8)c7s6)s5)sc4c3s2)c1,CCCCCCCCCc1c(C=C2C(=O)c3cc(Cl)c(Cl)cc3C2=C(C#N)C#N)sc2c1sc1c3c4nsnc4c4c5sc6c(CCCCCCCCC)c(C=C7C(=O)c8cc(Cl)c(Cl)cc8C7=C(C#N)C#N)sc6c5n(CC(CCCC)CCCCCC)c4c3n(CC(CCCC)CCCCCC)c21,19.39,-5.51,-2.77,-5.68,-3.9,,100.0,,,conventional,PDINN,PEDOT:PSS,,D1-Cl
41724,10.1002/adfm.202415468,CCCCCCC(CCCC)Cc1csc(-c2cc3c4nsnc4c4cc(-c5cc(CC(CCCC)CCCCCC)c(-c6cc7c(-c8cc(F)c(CC(CC)CCCC)s8)c8sccc8c(-c8cc(F)c(CC(CC)CCCC)s8)c7s6)s5)sc4c3s2)c1,CCCCCCC(CCCC)Cc1c(/C=C2\C(=O)c3cc(F)c(F)cc3C2=C(C#N)C#N)sc2c1SC1c3c(c4c(c5nsnc35)c3sc5c(CC(CCCC)CCCCCC)c(/C=C6\C(=O)c7cc(F)c(F)cc7C6=C(C#N)C#N)sc5c3n4CC(CC)CCCC)N(CC(CC)CCCC)C21,18.13,-5.51,-2.77,-5.68,-3.9,,,,,conventional,PDINN,PEDOT:PSS,chloroform,
41726,10.1002/adfm.202415499,COC(=O)C(C)(C)c1cc(C)cc(-c2sc3c4sc5cc(/C=C6/C(=O)c7cc(F)cc(c7)C(=O)/C6=C\c6cc(C(C)(C)C(=O)OC)c(-c7cc(C)cc(C(C)(C)C(=O)OC)c7)s6)sc5c4c(C(C)(C)C(=O)OC)ccc2-3)c1,CCCCCCC(CCCC)Cc1c(/C=C2\C(=O)c3cc(F)c(F)cc3C2=C(C#N)C#N)sc2c1SC1c3c(c4c(c5nsnc35)c3sc5c(CC(CCCC)CCCCCC)c(/C=C6\C(=O)c7cc(F)c(F)cc7C6=C(C#N)C#N)sc5c3n4CC(CC)CCCC)N(CC(CC)CCCC)C21,18.5,-5.56,-3.65,-5.68,-3.9,,,,,conventional,PNDIT-F3N,PEDOT:PSS,,
41730,10.1002/adfm.202415499,COC(=O)C(C)(C)c1cc(C)cc(-c2sc3c4sc5cc(/C=C6/C(=O)c7cc(F)cc(c7)C(=O)/C6=C\c6cc(C(C)(C)C(=O)OC)c(-c7cc(C)cc(C(C)(C)C(=O)OC)c7)s6)sc5c4c(C(C)(C)C(=O)OC)ccc2-3)c1,CCCCCCCCCc1c(C=C2C(=O)c3cc(Cl)c(Cl)cc3C2=C(C#N)C#N)sc2c1sc1c3c4nsnc4c4c5sc6c(CCCCCCCCC)c(C=C7C(=O)c8cc(Cl)c(Cl)cc8C7=C(C#N)C#N)sc6c5n(CC(CCCC)CCCCCC)c4c3n(CC(CCCC)CCCCCC)c21,18.55,-5.56,-3.65,-5.68,-3.9,,,,,conventional,PNDIT-F3N,PEDOT:PSS,,
41732,10.1002/adfm.202415499,CCCCCCC(CCCC)Cc1csc(-c2cc3c4nsnc4c4cc(-c5cc(CC(CCCC)CCCCCC)c(-c6cc7c(-c8cc(F)c(CC(CC)CCCC)s8)c8sccc8c(-c8cc(F)c(CC(CC)CCCC)s8)c7s6)s5)sc4c3s2)c1,CCCCCCCCCCCc1c(/C=C2\C(=O)c3cc(F)c(F)cc3C2=C(C#N)C#N)sc2c1sc1c3c4nsnc4c4c5sc6c(CCCCCCCCCCC)c(/C=C7\C(=O)c8cc(F)c(F)cc8C7=C(C#N)C#N)sc6c5n(CCC(CC)CCCC)c4c3n(CCC(CC)CCCC)c21,17.89,-5.51,-2.77,-5.64,-3.86,,,,,conventional,PNDIT-F3N,PEDOT:PSS,,
41734,10.1002/adfm.202415617,COC(=O)C(C)(C)c1cc(C)cc(-c2sc3c4sc5cc(/C=C6/C(=O)c7cc(F)cc(c7)C(=O)/C6=C\c6cc(C(C)(C)C(=O)OC)c(-c7cc(C)cc(C(C)(C)C(=O)OC)c7)s6)sc5c4c(C(C)(C)C(=O)OC)ccc2-3)c1,CCCCCCCCCCCc1c(/C=C2\C(=O)c3cc(F)c(F)cc3C2=C(C#N)C#N)sc2c1sc1c3c4nsnc4c4c5sc6c(CCCCCCCCCCC)c(/C=C7\C(=O)c8cc(F)c(F)cc8C7=C(C#N)C#N)sc6c5n(CC(CC)CCCC)c4c3n(CC(CC)CCCC)c21,12.4,-5.56,-3.65,-5.65,-4.09,,,0.20:1,,,,,,
41735,10.1002/adfm.202415617,COC(=O)C(C)(C)c1cc(C)cc(-c2sc3c4sc5cc(/C=C6/C(=O)c7cc(F)cc(c7)C(=O)/C6=C\c6cc(C(C)(C)C(=O)OC)c(-c7cc(C)cc(C(C)(C)C(=O)OC)c7)s6)sc5c4c(C(C)(C)C(=O)OC)ccc2-3)c1,CCCCCCCCCCCc1c(/C=C2\C(=O)c3cc(F)c(F)cc3C2=C(C#N)C#N)sc2c1sc1c3c4nsnc4c4c5sc6c(CCCCCCCCCCC)c(/C=C7\C(=O)c8cc(F)c(F)cc8C7=C(C#N)C#N)sc6c5n(CC(CC)CCCC)c4c3n(CC(CC)CCCC)c21,12.7,-5.56,-3.65,-5.65,-4.09,,,0.20:1,,,,,,
41736,10.1002/adfm.202415617,COC(=O)C(C)(C)c1cc(C)cc(-c2sc3c4sc5cc(/C=C6/C(=O)c7cc(F)cc(c7)C(=O)/C6=C\c6cc(C(C)(C)C(=O)OC)c(-c7cc(C)cc(C(C)(C)C(=O)OC)c7)s6)sc5c4c(C(C)(C)C(=O)OC)ccc2-3)c1,CCCCCCCCCCCc1c(/C=C2\C(=O)c3cc(F)c(F)cc3C2=C(C#N)C#N)sc2c1sc1c3c4nsnc4c4c5sc6c(CCCCCCCCCCC)c(/C=C7\C(=O)c8cc(F)c(F)cc8C7=C(C#N)C#N)sc6c5n(CC(CC)CCCC)c4c3n(CC(CC)CCCC)c21,15.1,-5.56,-3.65,-5.65,-4.09,,,0.20:1,0.05 wt%,,,,,
41737,10.1002/adfm.202415617,COC(=O)C(C)(C)c1cc(C)cc(-c2sc3c4sc5cc(/C=C6/C(=O)c7cc(F)cc(c7)C(=O)/C6=C\c6cc(C(C)(C)C(=O)OC)c(-c7cc(C)cc(C(C)(C)C(=O)OC)c7)s6)sc5c4c(C(C)(C)C(=O)OC)ccc2-3)c1,CCCCCCCCCCCc1c(/C=C2\C(=O)c3cc(F)c(F)cc3C2=C(C#N)C#N)sc2c1sc1c3c4nsnc4c4c5sc6c(CCCCCCCCCCC)c(/C=C7\C(=O)c8cc(F)c(F)cc8C7=C(C#N)C#N)sc6c5n(CC(CC)CCCC)c4c3n(CC(CC)CCCC)c21,13.6,-5.56,-3.65,-5.65,-4.09,,,0.30:1,,,,,,
41738,10.1002/adfm.202415617,COC(=O)C(C)(C)c1cc(C)cc(-c2sc3c4sc5cc(/C=C6/C(=O)c7cc(F)cc(c7)C(=O)/C6=C\c6cc(C(C)(C)C(=O)OC)c(-c7cc(C)cc(C(C)(C)C(=O)OC)c7)s6)sc5c4c(C(C)(C)C(=O)OC)ccc2-3)c1,CCCCCCCCCCCc1c(/C=C2\C(=O)c3cc(F)c(F)cc3C2=C(C#N)C#N)sc2c1sc1c3c4nsnc4c4c5sc6c(CCCCCCCCCCC)c(/C=C7\C(=O)c8cc(F)c(F)cc8C7=C(C#N)C#N)sc6c5n(CC(CC)CCCC)c4c3n(CC(CC)CCCC)c21,13.9,-5.56,-3.65,-5.65,-4.09,,,0.30:1,,,,,,
41739,10.1002/adfm.202415617,COC(=O)C(C)(C)c1cc(C)cc(-c2sc3c4sc5cc(/C=C6/C(=O)c7cc(F)cc(c7)C(=O)/C6=C\c6cc(C(C)(C)C(=O)OC)c(-c7cc(C)cc(C(C)(C)C(=O)OC)c7)s6)sc5c4c(C(C)(C)C(=O)OC)ccc2-3)c1,CCCCCCCCCCCc1c(/C=C2\C(=O)c3cc(F)c(F)cc3C2=C(C#N)C#N)sc2c1sc1c3c4nsnc4c4c5sc6c(CCCCCCCCCCC)c(/C=C7\C(=O)c8cc(F)c(F)cc8C7=C(C#N)C#N)sc6c5n(CC(CC)CCCC)c4c3n(CC(CC)CCCC)c21,15.3,-5.56,-3.65,-5.65,-4.09,,,0.30:1,0.05 wt%,,,,,
41743,10.1002/adfm.202416356,CCCCCCC(CCCC)Cc1csc(-c2cc3c4nsnc4c4cc(-c5cc(CC(CCCC)CCCCCC)c(-c6cc7c(-c8cc(F)c(CC(CC)CCCC)s8)c8sccc8c(-c8cc(F)c(CC(CC)CCCC)s8)c7s6)s5)sc4c3s2)c1,CCCCCCC(CCCC)Cc1c(/C=C2\C(=O)c3cc(F)c(F)cc3C2=C(C#N)C#N)sc2c1SC1c3c(c4c(c5nsnc35)c3sc5c(CC(CCCC)CCCCCC)c(/C=C6\C(=O)c7cc(F)c(F)cc7C6=C(C#N)C#N)sc5c3n4CC(CC)CCCC)N(CC(CC)CCCC)C21,19.11,-5.51,-2.77,-5.68,-3.9,,,,,,PDINN,,,
41744,10.1002/adfm.202416356,CCCCCCC(CCCC)Cc1csc(-c2cc3c4nsnc4c4cc(-c5cc(CC(CCCC)CCCCCC)c(-c6cc7c(-c8cc(F)c(CC(CC)CCCC)s8)c8sccc8c(-c8cc(F)c(CC(CC)CCCC)s8)c7s6)s5)sc4c3s2)c1,CCCCCCC(CCCC)Cc1c(/C=C2\C(=O)c3cc(F)c(F)cc3C2=C(C#N)C#N)sc2c1SC1c3c(c4c(c5nsnc35)c3sc5c(CC(CCCC)CCCCCC)c(/C=C6\C(=O)c7cc(F)c(F)cc7C6=C(C#N)C#N)sc5c3n4CC(CC)CCCC)N(CC(CC)CCCC)C21,19.52,-5.51,-2.77,-5.68,-3.9,,,,,,P-C3T,,,
41745,10.1002/adfm.202416356,CCCCCCC(CCCC)Cc1csc(-c2cc3c4nsnc4c4cc(-c5cc(CC(CCCC)CCCCCC)c(-c6cc7c(-c8cc(F)c(CC(CC)CCCC)s8)c8sccc8c(-c8cc(F)c(CC(CC)CCCC)s8)c7s6)s5)sc4c3s2)c1,CCCCCCC(CCCC)Cc1c(/C=C2\C(=O)c3cc(F)c(F)cc3C2=C(C#N)C#N)sc2c1SC1c3c(c4c(c5nsnc35)c3sc5c(CC(CCCC)CCCCCC)c(/C=C6\C(=O)c7cc(F)c(F)cc7C6=C(C#N)C#N)sc5c3n4CC(CC)CCCC)N(CC(CC)CCCC)C21,18.73,-5.51,-2.77,-5.68,-3.9,,,,,,PDINBr,,,
41746,10.1002/adfm.202416356,CCCCCCC(CCCC)Cc1csc(-c2cc3c4nsnc4c4cc(-c5cc(CC(CCCC)CCCCCC)c(-c6cc7c(-c8cc(F)c(CC(CC)CCCC)s8)c8sccc8c(-c8cc(F)c(CC(CC)CCCC)s8)c7s6)s5)sc4c3s2)c1,CCCCCCC(CCCC)Cc1c(/C=C2\C(=O)c3cc(F)c(F)cc3C2=C(C#N)C#N)sc2c1SC1c3c(c4c(c5nsnc35)c3sc5c(CC(CCCC)CCCCCC)c(/C=C6\C(=O)c7cc(F)c(F)cc7C6=C(C#N)C#N)sc5c3n4CC(CC)CCCC)N(CC(CC)CCCC)C21,18.59,-5.51,-2.77,-5.68,-3.9,15.0,,,,,P-C3T,2PACz,,
41748,10.1002/adfm.202416356,CCCCCCC(CCCC)Cc1csc(-c2cc3c4nsnc4c4cc(-c5cc(CC(CCCC)CCCCCC)c(-c6cc7c(-c8cc(F)c(CC(CC)CCCC)s8)c8sccc8c(-c8cc(F)c(CC(CC)CCCC)s8)c7s6)s5)sc4c3s2)c1,CCCCCCC(CCCC)Cc1c(/C=C2\C(=O)c3cc(F)c(F)cc3C2=C(C#N)C#N)sc2c1SC1c3c(c4c(c5nsnc35)c3sc5c(CC(CCCC)CCCCCC)c(/C=C6\C(=O)c7cc(F)c(F)cc7C6=C(C#N)C#N)sc5c3n4CC(CC)CCCC)N(CC(CC)CCCC)C21,19.24,-5.51,-2.77,-5.68,-3.9,30.0,,,,,P-C3T,2PACz,,
41749,10.1002/adfm.202416356,CCCCCCC(CCCC)Cc1csc(-c2cc3c4nsnc4c4cc(-c5cc(CC(CCCC)CCCCCC)c(-c6cc7c(-c8cc(F)c(CC(CC)CCCC)s8)c8sccc8c(-c8cc(F)c(CC(CC)CCCC)s8)c7s6)s5)sc4c3s2)c1,CCCCCCC(CCCC)Cc1c(/C=C2\C(=O)c3cc(F)c(F)cc3C2=C(C#N)C#N)sc2c1SC1c3c(c4c(c5nsnc35)c3sc5c(CC(CCCC)CCCCCC)c(/C=C6\C(=O)c7cc(F)c(F)cc7C6=C(C#N)C#N)sc5c3n4CC(CC)CCCC)N(CC(CC)CCCC)C21,18.54,-5.51,-2.77,-5.68,-3.9,40.0,,,,,P-C3T,2PACz,,
41750,10.1002/adfm.202416356,CCCCCCC(CCCC)Cc1csc(-c2cc3c4nsnc4c4cc(-c5cc(CC(CCCC)CCCCCC)c(-c6cc7c(-c8cc(F)c(CC(CC)CCCC)s8)c8sccc8c(-c8cc(F)c(CC(CC)CCCC)s8)c7s6)s5)sc4c3s2)c1,CCCCCCC(CCCC)Cc1c(/C=C2\C(=O)c3cc(F)c(F)cc3C2=C(C#N)C#N)sc2c1SC1c3c(c4c(c5nsnc35)c3sc5c(CC(CCCC)CCCCCC)c(/C=C6\C(=O)c7cc(F)c(F)cc7C6=C(C#N)C#N)sc5c3n4CC(CC)CCCC)N(CC(CC)CCCC)C21,17.28,-5.51,-2.77,-5.68,-3.9,50.0,,,,,P-C3T,2PACz,,
41751,10.1002/adfm.202416381,COC(=O)C(C)(C)c1cc(C)cc(-c2sc3c4sc5cc(/C=C6/C(=O)c7cc(F)cc(c7)C(=O)/C6=C\c6cc(C(C)(C)C(=O)OC)c(-c7cc(C)cc(C(C)(C)C(=O)OC)c7)s6)sc5c4c(C(C)(C)C(=O)OC)ccc2-3)c1,CCCCCCCCCCCc1c(/C=C2\C(=O)c3cc(F)c(F)cc3C2=C(C#N)C#N)sc2c1sc1c3c4nsnc4c4c5sc6c(CCCCCCCCCCC)c(/C=C7\C(=O)c8cc(F)c(F)cc8C7=C(C#N)C#N)sc6c5n(CC(CC)CCCC)c4c3n(CC(CC)CCCC)c21,15.5,-5.56,-3.65,-5.65,-4.09,,,,,conventional,PDINN,PEDOT:PSS,chloroform,
41752,10.1002/adfm.202416381,COC(=O)C(C)(C)c1cc(C)cc(-c2sc3c4sc5cc(/C=C6/C(=O)c7cc(F)cc(c7)C(=O)/C6=C\c6cc(C(C)(C)C(=O)OC)c(-c7cc(C)cc(C(C)(C)C(=O)OC)c7)s6)sc5c4c(C(C)(C)C(=O)OC)ccc2-3)c1,CCCCCCCCCCCc1c(/C=C2\C(=O)c3cc(F)c(F)cc3C2=C(C#N)C#N)sc2c1sc1c3c4nsnc4c4c5sc6c(CCCCCCCCCCC)c(/C=C7\C(=O)c8cc(F)c(F)cc8C7=C(C#N)C#N)sc6c5n(CC(CC)CCCC)c4c3n(CC(CC)CCCC)c21,16.5,-5.56,-3.65,-5.65,-4.09,,90.0,,,conventional,PDINN,PEDOT:PSS,chloroform,
41753,10.1002/adfm.202416381,COC(=O)C(C)(C)c1cc(C)cc(-c2sc3c4sc5cc(/C=C6/C(=O)c7cc(F)cc(c7)C(=O)/C6=C\c6cc(C(C)(C)C(=O)OC)c(-c7cc(C)cc(C(C)(C)C(=O)OC)c7)s6)sc5c4c(C(C)(C)C(=O)OC)ccc2-3)c1,CCCCCCCCCCCc1c(/C=C2\C(=O)c3cc(F)c(F)cc3C2=C(C#N)C#N)sc2c1sc1c3c4nsnc4c4c5sc6c(CCCCCCCCCCC)c(/C=C7\C(=O)c8cc(F)c(F)cc8C7=C(C#N)C#N)sc6c5n(CC(CC)CCCC)c4c3n(CC(CC)CCCC)c21,17.2,-5.56,-3.65,-5.65,-4.09,,,,12.5 wt%,conventional,PDINN,PEDOT:PSS,chloroform,DBM
41754,10.1002/adfm.202416381,COC(=O)C(C)(C)c1cc(C)cc(-c2sc3c4sc5cc(/C=C6/C(=O)c7cc(F)cc(c7)C(=O)/C6=C\c6cc(C(C)(C)C(=O)OC)c(-c7cc(C)cc(C(C)(C)C(=O)OC)c7)s6)sc5c4c(C(C)(C)C(=O)OC)ccc2-3)c1,CCCCCCCCCCCc1c(/C=C2\C(=O)c3cc(F)c(F)cc3C2=C(C#N)C#N)sc2c1sc1c3c4nsnc4c4c5sc6c(CCCCCCCCCCC)c(/C=C7\C(=O)c8cc(F)c(F)cc8C7=C(C#N)C#N)sc6c5n(CC(CC)CCCC)c4c3n(CC(CC)CCCC)c21,18.7,-5.56,-3.65,-5.65,-4.09,,90.0,,12.5 wt%,conventional,PDINN,PEDOT:PSS,chloroform,DBM
41755,10.1002/adfm.202416381,COC(=O)C(C)(C)c1cc(C)cc(-c2sc3c4sc5cc(/C=C6/C(=O)c7cc(F)cc(c7)C(=O)/C6=C\c6cc(C(C)(C)C(=O)OC)c(-c7cc(C)cc(C(C)(C)C(=O)OC)c7)s6)sc5c4c(C(C)(C)C(=O)OC)ccc2-3)c1,CCCCCCCCCc1c(C=C2C(=O)c3cc(Cl)c(Cl)cc3C2=C(C#N)C#N)sc2c1sc1c3c4nsnc4c4c5sc6c(CCCCCCCCC)c(C=C7C(=O)c8cc(Cl)c(Cl)cc8C7=C(C#N)C#N)sc6c5n(CC(CCCC)CCCCCC)c4c3n(CC(CCCC)CCCCCC)c21,16.9,-5.56,-3.65,-5.68,-3.9,,,,,conventional,PDINN,PEDOT:PSS,chloroform,
41756,10.1002/adfm.202416381,COC(=O)C(C)(C)c1cc(C)cc(-c2sc3c4sc5cc(/C=C6/C(=O)c7cc(F)cc(c7)C(=O)/C6=C\c6cc(C(C)(C)C(=O)OC)c(-c7cc(C)cc(C(C)(C)C(=O)OC)c7)s6)sc5c4c(C(C)(C)C(=O)OC)ccc2-3)c1,CCCCCCCCCc1c(C=C2C(=O)c3cc(Cl)c(Cl)cc3C2=C(C#N)C#N)sc2c1sc1c3c4nsnc4c4c5sc6c(CCCCCCCCC)c(C=C7C(=O)c8cc(Cl)c(Cl)cc8C7=C(C#N)C#N)sc6c5n(CC(CCCC)CCCCCC)c4c3n(CC(CCCC)CCCCCC)c21,18.5,-5.56,-3.65,-5.68,-3.9,,90.0,,,conventional,PDINN,PEDOT:PSS,chloroform,DBM
41759,10.1002/adfm.202416381,CCCCCCC(CCCC)Cc1csc(-c2cc3c4nsnc4c4cc(-c5cc(CC(CCCC)CCCCCC)c(-c6cc7c(-c8cc(F)c(CC(CC)CCCC)s8)c8sccc8c(-c8cc(F)c(CC(CC)CCCC)s8)c7s6)s5)sc4c3s2)c1,CCCCCCCCCCCc1c(/C=C2\C(=O)c3cc(F)c(F)cc3C2=C(C#N)C#N)sc2c1sc1c3c4nsnc4c4c5sc6c(CCCCCCCCCCC)c(/C=C7\C(=O)c8cc(F)c(F)cc8C7=C(C#N)C#N)sc6c5n(CCC(CC)CCCC)c4c3n(CCC(CC)CCCC)c21,17.5,-5.51,-2.77,-5.64,-3.86,,,,,conventional,PDINN,PEDOT:PSS,chloroform,
41760,10.1002/adfm.202416381,CCCCCCC(CCCC)Cc1csc(-c2cc3c4nsnc4c4cc(-c5cc(CC(CCCC)CCCCCC)c(-c6cc7c(-c8cc(F)c(CC(CC)CCCC)s8)c8sccc8c(-c8cc(F)c(CC(CC)CCCC)s8)c7s6)s5)sc4c3s2)c1,CCCCCCCCCCCc1c(/C=C2\C(=O)c3cc(F)c(F)cc3C2=C(C#N)C#N)sc2c1sc1c3c4nsnc4c4c5sc6c(CCCCCCCCCCC)c(/C=C7\C(=O)c8cc(F)c(F)cc8C7=C(C#N)C#N)sc6c5n(CCC(CC)CCCC)c4c3n(CCC(CC)CCCC)c21,18.6,-5.51,-2.77,-5.64,-3.86,,90.0,,,conventional,PDINN,PEDOT:PSS,chloroform,DBM
41761,10.1002/adfm.202416381,CCCCCCC(CCCC)Cc1csc(-c2cc3c4nsnc4c4cc(-c5cc(CC(CCCC)CCCCCC)c(-c6cc7c(-c8cc(F)c(CC(CC)CCCC)s8)c8sccc8c(-c8cc(F)c(CC(CC)CCCC)s8)c7s6)s5)sc4c3s2)c1,CCCCCCC(CCCC)Cc1c(/C=C2\C(=O)c3cc(F)c(F)cc3C2=C(C#N)C#N)sc2c1SC1c3c(c4c(c5nsnc35)c3sc5c(CC(CCCC)CCCCCC)c(/C=C6\C(=O)c7cc(F)c(F)cc7C6=C(C#N)C#N)sc5c3n4CC(CC)CCCC)N(CC(CC)CCCC)C21,17.6,-5.51,-2.77,-5.68,-3.9,,,,,conventional,PDINN,PEDOT:PSS,chloroform,
41762,10.1002/adfm.202416381,CCCCCCC(CCCC)Cc1csc(-c2cc3c4nsnc4c4cc(-c5cc(CC(CCCC)CCCCCC)c(-c6cc7c(-c8cc(F)c(CC(CC)CCCC)s8)c8sccc8c(-c8cc(F)c(CC(CC)CCCC)s8)c7s6)s5)sc4c3s2)c1,CCCCCCC(CCCC)Cc1c(/C=C2\C(=O)c3cc(F)c(F)cc3C2=C(C#N)C#N)sc2c1SC1c3c(c4c(c5nsnc35)c3sc5c(CC(CCCC)CCCCCC)c(/C=C6\C(=O)c7cc(F)c(F)cc7C6=C(C#N)C#N)sc5c3n4CC(CC)CCCC)N(CC(CC)CCCC)C21,19.4,-5.51,-2.77,-5.68,-3.9,,90.0,,,conventional,PDINN,PEDOT:PSS,chloroform,DBM
41769,10.1002/adfm.202417786,COC(=O)C(C)(C)c1cc(C)cc(-c2sc3c4sc5cc(/C=C6/C(=O)c7cc(F)cc(c7)C(=O)/C6=C\c6cc(C(C)(C)C(=O)OC)c(-c7cc(C)cc(C(C)(C)C(=O)OC)c7)s6)sc5c4c(C(C)(C)C(=O)OC)ccc2-3)c1,CCCCCCC(CCCC)Cc1c(/C=C2\C(=O)c3cc(F)c(F)cc3C2=C(C#N)C#N)sc2c1SC1c3c(c4c(c5nsnc35)c3sc5c(CC(CCCC)CCCCCC)c(/C=C6\C(=O)c7cc(F)c(F)cc7C6=C(C#N)C#N)sc5c3n4CC(CC)CCCC)N(CC(CC)CCCC)C21,18.54,-5.56,-3.65,-5.68,-3.9,,,,,,,2PACz,,
41770,10.1002/adfm.202417786,COC(=O)C(C)(C)c1cc(C)cc(-c2sc3c4sc5cc(/C=C6/C(=O)c7cc(F)cc(c7)C(=O)/C6=C\c6cc(C(C)(C)C(=O)OC)c(-c7cc(C)cc(C(C)(C)C(=O)OC)c7)s6)sc5c4c(C(C)(C)C(=O)OC)ccc2-3)c1,CCCCCCC(CCCC)Cc1c(/C=C2\C(=O)c3cc(F)c(F)cc3C2=C(C#N)C#N)sc2c1SC1c3c(c4c(c5nsnc35)c3sc5c(CC(CCCC)CCCCCC)c(/C=C6\C(=O)c7cc(F)c(F)cc7C6=C(C#N)C#N)sc5c3n4CC(CC)CCCC)N(CC(CC)CCCC)C21,19.63,-5.56,-3.65,-5.68,-3.9,,,,,,,PPh-2PACz,,
41777,10.1002/adfm.202418223,COC(=O)C(C)(C)c1cc(C)cc(-c2sc3c4sc5cc(/C=C6/C(=O)c7cc(F)cc(c7)C(=O)/C6=C\c6cc(C(C)(C)C(=O)OC)c(-c7cc(C)cc(C(C)(C)C(=O)OC)c7)s6)sc5c4c(C(C)(C)C(=O)OC)ccc2-3)c1,CCCCCCCCCc1c(C=C2C(=O)c3cc(Cl)c(Cl)cc3C2=C(C#N)C#N)sc2c1sc1c3c4nsnc4c4c5sc6c(CCCCCCCCC)c(C=C7C(=O)c8cc(Cl)c(Cl)cc8C7=C(C#N)C#N)sc6c5n(CC(CCCC)CCCCCC)c4c3n(CC(CCCC)CCCCCC)c21,18.0,-5.56,-3.65,-5.68,-3.9,,,,,,,PEDOT:PSS,,
41778,10.1002/adfm.202418223,COC(=O)C(C)(C)c1cc(C)cc(-c2sc3c4sc5cc(/C=C6/C(=O)c7cc(F)cc(c7)C(=O)/C6=C\c6cc(C(C)(C)C(=O)OC)c(-c7cc(C)cc(C(C)(C)C(=O)OC)c7)s6)sc5c4c(C(C)(C)C(=O)OC)ccc2-3)c1,CCCCCCCCCc1c(C=C2C(=O)c3cc(Cl)c(Cl)cc3C2=C(C#N)C#N)sc2c1sc1c3c4nsnc4c4c5sc6c(CCCCCCCCC)c(C=C7C(=O)c8cc(Cl)c(Cl)cc8C7=C(C#N)C#N)sc6c5n(CC(CCCC)CCCCCC)c4c3n(CC(CCCC)CCCCCC)c21,17.6,-5.56,-3.65,-5.68,-3.9,,,,,,,t-Bu-3PACz,,
41779,10.1002/adfm.202418223,COC(=O)C(C)(C)c1cc(C)cc(-c2sc3c4sc5cc(/C=C6/C(=O)c7cc(F)cc(c7)C(=O)/C6=C\c6cc(C(C)(C)C(=O)OC)c(-c7cc(C)cc(C(C)(C)C(=O)OC)c7)s6)sc5c4c(C(C)(C)C(=O)OC)ccc2-3)c1,CCCCCCCCCc1c(C=C2C(=O)c3cc(Cl)c(Cl)cc3C2=C(C#N)C#N)sc2c1sc1c3c4nsnc4c4c5sc6c(CCCCCCCCC)c(C=C7C(=O)c8cc(Cl)c(Cl)cc8C7=C(C#N)C#N)sc6c5n(CC(CCCC)CCCCCC)c4c3n(CC(CCCC)CCCCCC)c21,19.2,-5.56,-3.65,-5.68,-3.9,,,,,,,Ph-3PACz,,
41780,10.1002/adfm.202418223,COC(=O)C(C)(C)c1cc(C)cc(-c2sc3c4sc5cc(/C=C6/C(=O)c7cc(F)cc(c7)C(=O)/C6=C\c6cc(C(C)(C)C(=O)OC)c(-c7cc(C)cc(C(C)(C)C(=O)OC)c7)s6)sc5c4c(C(C)(C)C(=O)OC)ccc2-3)c1,CCCCCCCCCc1c(C=C2C(=O)c3cc(Cl)c(Cl)cc3C2=C(C#N)C#N)sc2c1sc1c3c4nsnc4c4c5sc6c(CCCCCCCCC)c(C=C7C(=O)c8cc(Cl)c(Cl)cc8C7=C(C#N)C#N)sc6c5n(CC(CCCC)CCCCCC)c4c3n(CC(CCCC)CCCCCC)c21,18.4,-5.56,-3.65,-5.68,-3.9,,,,,,,Bz-3PACz,,
41786,10.1002/adfm.202418659,CCCCCCC(CCCC)Cc1csc(-c2cc3c4nsnc4c4cc(-c5cc(CC(CCCC)CCCCCC)c(-c6cc7c(-c8cc(F)c(CC(CC)CCCC)s8)c8sccc8c(-c8cc(F)c(CC(CC)CCCC)s8)c7s6)s5)sc4c3s2)c1,CCCCCCCCCCCc1c(/C=C2\C(=O)c3cc(F)c(F)cc3C2=C(C#N)C#N)sc2c1sc1c3c4nsnc4c4c5sc6c(CCCCCCCCCCC)c(/C=C7\C(=O)c8cc(F)c(F)cc8C7=C(C#N)C#N)sc6c5n(CCC(CC)CCCC)c4c3n(CCC(CC)CCCC)c21,17.6,-5.51,-2.77,-5.64,-3.86,,,,,,PDINN,2PACz,,
41791,10.1002/adfm.202418805,COC(=O)C(C)(C)c1cc(C)cc(-c2sc3c4sc5cc(/C=C6/C(=O)c7cc(F)cc(c7)C(=O)/C6=C\c6cc(C(C)(C)C(=O)OC)c(-c7cc(C)cc(C(C)(C)C(=O)OC)c7)s6)sc5c4c(C(C)(C)C(=O)OC)ccc2-3)c1,CCCCCCCCCc1c(C=C2C(=O)c3cc(Cl)c(Cl)cc3C2=C(C#N)C#N)sc2c1sc1c3c4nsnc4c4c5sc6c(CCCCCCCCC)c(C=C7C(=O)c8cc(Cl)c(Cl)cc8C7=C(C#N)C#N)sc6c5n(CC(CCCC)CCCCCC)c4c3n(CC(CCCC)CCCCCC)c21,17.64,-5.56,-3.65,-5.68,-3.9,,,,,conventional,PNDIT-F3N,PEDOT:PSS,,
41792,10.1002/adfm.202418805,COC(=O)C(C)(C)c1cc(C)cc(-c2sc3c4sc5cc(/C=C6/C(=O)c7cc(F)cc(c7)C(=O)/C6=C\c6cc(C(C)(C)C(=O)OC)c(-c7cc(C)cc(C(C)(C)C(=O)OC)c7)s6)sc5c4c(C(C)(C)C(=O)OC)ccc2-3)c1,CCCCCCCCCc1c(C=C2C(=O)c3cc(Cl)c(Cl)cc3C2=C(C#N)C#N)sc2c1sc1c3c4nsnc4c4c5sc6c(CCCCCCCCC)c(C=C7C(=O)c8cc(Cl)c(Cl)cc8C7=C(C#N)C#N)sc6c5n(CC(CCCC)CCCCCC)c4c3n(CC(CCCC)CCCCCC)c21,19.48,-5.56,-3.65,-5.68,-3.9,,,,,conventional,PNDIT-F3N,PEDOT:PSS,,CB-NH₂
41793,10.1002/adfm.202418805,COC(=O)C(C)(C)c1cc(C)cc(-c2sc3c4sc5cc(/C=C6/C(=O)c7cc(F)cc(c7)C(=O)/C6=C\c6cc(C(C)(C)C(=O)OC)c(-c7cc(C)cc(C(C)(C)C(=O)OC)c7)s6)sc5c4c(C(C)(C)C(=O)OC)ccc2-3)c1,CCCCCCCCCc1c(C=C2C(=O)c3cc(Cl)c(Cl)cc3C2=C(C#N)C#N)sc2c1sc1c3c4nsnc4c4c5sc6c(CCCCCCCCC)c(C=C7C(=O)c8cc(Cl)c(Cl)cc8C7=C(C#N)C#N)sc6c5n(CC(CCCC)CCCCCC)c4c3n(CC(CCCC)CCCCCC)c21,7.94,-5.56,-3.65,-5.68,-3.9,,,,,conventional,PNDIT-F3N,PEDOT:PSS,,CB-COOH
41796,10.1002/adfm.202419205,COC(=O)C(C)(C)c1cc(C)cc(-c2sc3c4sc5cc(/C=C6/C(=O)c7cc(F)cc(c7)C(=O)/C6=C\c6cc(C(C)(C)C(=O)OC)c(-c7cc(C)cc(C(C)(C)C(=O)OC)c7)s6)sc5c4c(C(C)(C)C(=O)OC)ccc2-3)c1,CCCCCCCCCCCc1c(/C=C2\C(=O)c3cc(F)c(F)cc3C2=C(C#N)C#N)sc2c1sc1c3c4nsnc4c4c5sc6c(CCCCCCCCCCC)c(/C=C7\C(=O)c8cc(F)c(F)cc8C7=C(C#N)C#N)sc6c5n(CC(CC)CCCC)c4c3n(CC(CC)CCCC)c21,15.83,-5.56,-3.65,-5.65,-4.09,,,,,conventional,PDINN,,,
41797,10.1002/adfm.202419205,COC(=O)C(C)(C)c1cc(C)cc(-c2sc3c4sc5cc(/C=C6/C(=O)c7cc(F)cc(c7)C(=O)/C6=C\c6cc(C(C)(C)C(=O)OC)c(-c7cc(C)cc(C(C)(C)C(=O)OC)c7)s6)sc5c4c(C(C)(C)C(=O)OC)ccc2-3)c1,CCCCCCCCCCCc1c(/C=C2\C(=O)c3cc(F)c(F)cc3C2=C(C#N)C#N)sc2c1sc1c3c4nsnc4c4c5sc6c(CCCCCCCCCCC)c(/C=C7\C(=O)c8cc(F)c(F)cc8C7=C(C#N)C#N)sc6c5n(CC(CC)CCCC)c4c3n(CC(CC)CCCC)c21,16.66,-5.56,-3.65,-5.65,-4.09,,,,,conventional,PDINN,,,
41798,10.1002/adfm.202419205,COC(=O)C(C)(C)c1cc(C)cc(-c2sc3c4sc5cc(/C=C6/C(=O)c7cc(F)cc(c7)C(=O)/C6=C\c6cc(C(C)(C)C(=O)OC)c(-c7cc(C)cc(C(C)(C)C(=O)OC)c7)s6)sc5c4c(C(C)(C)C(=O)OC)ccc2-3)c1,CCCCCCCCCCCc1c(/C=C2\C(=O)c3cc(F)c(F)cc3C2=C(C#N)C#N)sc2c1sc1c3c4nsnc4c4c5sc6c(CCCCCCCCCCC)c(/C=C7\C(=O)c8cc(F)c(F)cc8C7=C(C#N)C#N)sc6c5n(CC(CC)CCCC)c4c3n(CC(CC)CCCC)c21,16.95,-5.56,-3.65,-5.65,-4.09,,,,,conventional,PDINN,,,
41799,10.1002/adfm.202419205,COC(=O)C(C)(C)c1cc(C)cc(-c2sc3c4sc5cc(/C=C6/C(=O)c7cc(F)cc(c7)C(=O)/C6=C\c6cc(C(C)(C)C(=O)OC)c(-c7cc(C)cc(C(C)(C)C(=O)OC)c7)s6)sc5c4c(C(C)(C)C(=O)OC)ccc2-3)c1,CCCCCCCCCc1c(C=C2C(=O)c3cc(Cl)c(Cl)cc3C2=C(C#N)C#N)sc2c1sc1c3c4nsnc4c4c5sc6c(CCCCCCCCC)c(C=C7C(=O)c8cc(Cl)c(Cl)cc8C7=C(C#N)C#N)sc6c5n(CC(CCCC)CCCCCC)c4c3n(CC(CCCC)CCCCCC)c21,16.77,-5.56,-3.65,-5.68,-3.9,,,,,conventional,PDINN,,,
41800,10.1002/adfm.202419205,COC(=O)C(C)(C)c1cc(C)cc(-c2sc3c4sc5cc(/C=C6/C(=O)c7cc(F)cc(c7)C(=O)/C6=C\c6cc(C(C)(C)C(=O)OC)c(-c7cc(C)cc(C(C)(C)C(=O)OC)c7)s6)sc5c4c(C(C)(C)C(=O)OC)ccc2-3)c1,CCCCCCCCCc1c(C=C2C(=O)c3cc(Cl)c(Cl)cc3C2=C(C#N)C#N)sc2c1sc1c3c4nsnc4c4c5sc6c(CCCCCCCCC)c(C=C7C(=O)c8cc(Cl)c(Cl)cc8C7=C(C#N)C#N)sc6c5n(CC(CCCC)CCCCCC)c4c3n(CC(CCCC)CCCCCC)c21,17.51,-5.56,-3.65,-5.68,-3.9,,,,,conventional,PDINN,,,
41801,10.1002/adfm.202419205,COC(=O)C(C)(C)c1cc(C)cc(-c2sc3c4sc5cc(/C=C6/C(=O)c7cc(F)cc(c7)C(=O)/C6=C\c6cc(C(C)(C)C(=O)OC)c(-c7cc(C)cc(C(C)(C)C(=O)OC)c7)s6)sc5c4c(C(C)(C)C(=O)OC)ccc2-3)c1,CCCCCCCCCc1c(C=C2C(=O)c3cc(Cl)c(Cl)cc3C2=C(C#N)C#N)sc2c1sc1c3c4nsnc4c4c5sc6c(CCCCCCCCC)c(C=C7C(=O)c8cc(Cl)c(Cl)cc8C7=C(C#N)C#N)sc6c5n(CC(CCCC)CCCCCC)c4c3n(CC(CCCC)CCCCCC)c21,18.02,-5.56,-3.65,-5.68,-3.9,,,,,conventional,PDINN,,,
41802,10.1002/adfm.202419205,COC(=O)C(C)(C)c1cc(C)cc(-c2sc3c4sc5cc(/C=C6/C(=O)c7cc(F)cc(c7)C(=O)/C6=C\c6cc(C(C)(C)C(=O)OC)c(-c7cc(C)cc(C(C)(C)C(=O)OC)c7)s6)sc5c4c(C(C)(C)C(=O)OC)ccc2-3)c1,CCCCCCC(CCCC)Cc1c(/C=C2\C(=O)c3cc(F)c(F)cc3C2=C(C#N)C#N)sc2c1SC1c3c(c4c(c5nsnc35)c3sc5c(CC(CCCC)CCCCCC)c(/C=C6\C(=O)c7cc(F)c(F)cc7C6=C(C#N)C#N)sc5c3n4CC(CC)CCCC)N(CC(CC)CCCC)C21,17.76,-5.56,-3.65,-5.68,-3.9,,,,,conventional,PDINN,,,
41803,10.1002/adfm.202419205,COC(=O)C(C)(C)c1cc(C)cc(-c2sc3c4sc5cc(/C=C6/C(=O)c7cc(F)cc(c7)C(=O)/C6=C\c6cc(C(C)(C)C(=O)OC)c(-c7cc(C)cc(C(C)(C)C(=O)OC)c7)s6)sc5c4c(C(C)(C)C(=O)OC)ccc2-3)c1,CCCCCCC(CCCC)Cc1c(/C=C2\C(=O)c3cc(F)c(F)cc3C2=C(C#N)C#N)sc2c1SC1c3c(c4c(c5nsnc35)c3sc5c(CC(CCCC)CCCCCC)c(/C=C6\C(=O)c7cc(F)c(F)cc7C6=C(C#N)C#N)sc5c3n4CC(CC)CCCC)N(CC(CC)CCCC)C21,18.38,-5.56,-3.65,-5.68,-3.9,,,,,conventional,PDINN,,,
41804,10.1002/adfm.202419205,COC(=O)C(C)(C)c1cc(C)cc(-c2sc3c4sc5cc(/C=C6/C(=O)c7cc(F)cc(c7)C(=O)/C6=C\c6cc(C(C)(C)C(=O)OC)c(-c7cc(C)cc(C(C)(C)C(=O)OC)c7)s6)sc5c4c(C(C)(C)C(=O)OC)ccc2-3)c1,CCCCCCC(CCCC)Cc1c(/C=C2\C(=O)c3cc(F)c(F)cc3C2=C(C#N)C#N)sc2c1SC1c3c(c4c(c5nsnc35)c3sc5c(CC(CCCC)CCCCCC)c(/C=C6\C(=O)c7cc(F)c(F)cc7C6=C(C#N)C#N)sc5c3n4CC(CC)CCCC)N(CC(CC)CCCC)C21,18.95,-5.56,-3.65,-5.68,-3.9,,,,,conventional,PDINN,,,
41805,10.1002/adfm.202419342,COC(=O)C(C)(C)c1cc(C)cc(-c2sc3c4sc5cc(/C=C6/C(=O)c7cc(F)cc(c7)C(=O)/C6=C\c6cc(C(C)(C)C(=O)OC)c(-c7cc(C)cc(C(C)(C)C(=O)OC)c7)s6)sc5c4c(C(C)(C)C(=O)OC)ccc2-3)c1,CCCCCCCCCc1c(C=C2C(=O)c3cc(Cl)c(Cl)cc3C2=C(C#N)C#N)sc2c1sc1c3c4nsnc4c4c5sc6c(CCCCCCCCC)c(C=C7C(=O)c8cc(Cl)c(Cl)cc8C7=C(C#N)C#N)sc6c5n(CC(CCCC)CCCCCC)c4c3n(CC(CCCC)CCCCCC)c21,18.8,-5.56,-3.65,-5.68,-3.9,,,,,conventional,PDI-N,,,
41806,10.1002/adfm.202419342,COC(=O)C(C)(C)c1cc(C)cc(-c2sc3c4sc5cc(/C=C6/C(=O)c7cc(F)cc(c7)C(=O)/C6=C\c6cc(C(C)(C)C(=O)OC)c(-c7cc(C)cc(C(C)(C)C(=O)OC)c7)s6)sc5c4c(C(C)(C)C(=O)OC)ccc2-3)c1,CCCCCCCCCc1c(C=C2C(=O)c3cc(Cl)c(Cl)cc3C2=C(C#N)C#N)sc2c1sc1c3c4nsnc4c4c5sc6c(CCCCCCCCC)c(C=C7C(=O)c8cc(Cl)c(Cl)cc8C7=C(C#N)C#N)sc6c5n(CC(CCCC)CCCCCC)c4c3n(CC(CCCC)CCCCCC)c21,18.8,-5.56,-3.65,-5.68,-3.9,,,,,conventional,NDI-P,,,
41807,10.1002/adfm.202419342,COC(=O)C(C)(C)c1cc(C)cc(-c2sc3c4sc5cc(/C=C6/C(=O)c7cc(F)cc(c7)C(=O)/C6=C\c6cc(C(C)(C)C(=O)OC)c(-c7cc(C)cc(C(C)(C)C(=O)OC)c7)s6)sc5c4c(C(C)(C)C(=O)OC)ccc2-3)c1,CCCCCCCCCc1c(C=C2C(=O)c3cc(Cl)c(Cl)cc3C2=C(C#N)C#N)sc2c1sc1c3c4nsnc4c4c5sc6c(CCCCCCCCC)c(C=C7C(=O)c8cc(Cl)c(Cl)cc8C7=C(C#N)C#N)sc6c5n(CC(CCCC)CCCCCC)c4c3n(CC(CCCC)CCCCCC)c21,19.8,-5.56,-3.65,-5.68,-3.9,,,,,conventional,PDI-P,,,
