Repository: JiYiqaq/PCE-KA-GNN

# Data directory

- `raw/Active_Database.csv` is the immutable source dataset bundled under CC BY 4.0. Do not overwrite it with processed data.
- `processed/` is created and populated by the training pipeline. Generated `.pt` and `.pth` caches are intentionally ignored by Git because they can exceed GitHub's normal single-file limit.

See `../DATA_LICENSE.md` for provenance, license and checksum information.

File: data/processed/device_records.csv (part 36 of 250)
record_id,doi,donor_smiles,acceptor_smiles,pce,homo_d,lumo_d,homo_a,lumo_a,active_layer_thickness,annealing_temp,d_a_ratio,additive_ratio,device_type,etl_canonical,htl_canonical,solvent_canonical,additive_canonical
41813,10.1002/adfm.202419813,CCCCCCc1cc(C)sc1C,CCCCC(=O)OCC1(c2ccccc2)c2cccc3cccc4cccc5cccc6cccc1c6c-5c-4c-3c2,2.8,-5.01,-3.12,-6.1,-3.7,,,,,,ZnO,PEDOT:PSS,,
41814,10.1002/adfm.202419813,CCCCCCc1cc(C)sc1C,CCCCC(=O)OCC1(c2ccccc2)c2cccc3cccc4cccc5cccc6cccc1c6c-5c-4c-3c2,2.4,-5.01,-3.12,-6.1,-3.7,,,,,,ZnO,PEDOT:PSS,,
41815,10.1002/adfm.202419813,CCCCCCc1cc(C)sc1C,CCCCC(=O)OCC1(c2ccccc2)c2cccc3cccc4cccc5cccc6cccc1c6c-5c-4c-3c2,2.6,-5.01,-3.12,-6.1,-3.7,,,,,,ZnO,PEDOT:PSS,,
41816,10.1002/adfm.202419813,CCCCCCc1cc(C)sc1C,CCCCC(=O)OCC1(c2ccccc2)c2cccc3cccc4cccc5cccc6cccc1c6c-5c-4c-3c2,2.1,-5.01,-3.12,-6.1,-3.7,,,,,,ZnO,PEDOT:PSS,,
41817,10.1002/adfm.202419813,CCCCCCc1cc(C)sc1C,CCCCC(=O)OCC1(c2ccccc2)c2cccc3cccc4cccc5cccc6cccc1c6c-5c-4c-3c2,0.3,-5.01,-3.12,-6.1,-3.7,,,,,,ZnO,PEDOT:PSS,,
41818,10.1002/adfm.202419813,CCCCCCC(CCCC)Cc1csc(-c2cc3c4nsnc4c4cc(-c5cc(CC(CCCC)CCCCCC)c(-c6cc7c(-c8cc(F)c(CC(CC)CCCC)s8)c8sccc8c(-c8cc(F)c(CC(CC)CCCC)s8)c7s6)s5)sc4c3s2)c1,CCCCCCCCCCCc1c(/C=C2\C(=O)c3cc(F)c(F)cc3C2=C(C#N)C#N)sc2c1sc1c3c4nsnc4c4c5sc6c(CCCCCCCCCCC)c(/C=C7\C(=O)c8cc(F)c(F)cc8C7=C(C#N)C#N)sc6c5n(CC(CC)CCCC)c4c3n(CC(CC)CCCC)c21,15.0,-5.51,-2.77,-5.65,-4.09,120.0,,,,conventional,PDINN,PEDOT:PSS,,
41819,10.1002/adfm.202419813,CCCCCCC(CCCC)Cc1csc(-c2cc3c4nsnc4c4cc(-c5cc(CC(CCCC)CCCCCC)c(-c6cc7c(-c8cc(F)c(CC(CC)CCCC)s8)c8sccc8c(-c8cc(F)c(CC(CC)CCCC)s8)c7s6)s5)sc4c3s2)c1,CCCCCCCCCCCc1c(/C=C2\C(=O)c3cc(F)c(F)cc3C2=C(C#N)C#N)sc2c1sc1c3c4nsnc4c4c5sc6c(CCCCCCCCCCC)c(/C=C7\C(=O)c8cc(F)c(F)cc8C7=C(C#N)C#N)sc6c5n(CC(CC)CCCC)c4c3n(CC(CC)CCCC)c21,5.4,-5.51,-2.77,-5.65,-4.09,120.0,,,,conventional,PDINN,PEDOT:PSS,,
41820,10.1002/adfm.202419813,CCCCCCC(CCCC)Cc1csc(-c2cc3c4nsnc4c4cc(-c5cc(CC(CCCC)CCCCCC)c(-c6cc7c(-c8cc(F)c(CC(CC)CCCC)s8)c8sccc8c(-c8cc(F)c(CC(CC)CCCC)s8)c7s6)s5)sc4c3s2)c1,CCCCCCCCCCCc1c(/C=C2\C(=O)c3cc(F)c(F)cc3C2=C(C#N)C#N)sc2c1sc1c3c4nsnc4c4c5sc6c(CCCCCCCCCCC)c(/C=C7\C(=O)c8cc(F)c(F)cc8C7=C(C#N)C#N)sc6c5n(CC(CC)CCCC)c4c3n(CC(CC)CCCC)c21,8.0,-5.51,-2.77,-5.65,-4.09,120.0,,,,conventional,PDINN,PEDOT:PSS,,
41821,10.1002/adfm.202419813,CCCCCCC(CCCC)Cc1csc(-c2cc3c4nsnc4c4cc(-c5cc(CC(CCCC)CCCCCC)c(-c6cc7c(-c8cc(F)c(CC(CC)CCCC)s8)c8sccc8c(-c8cc(F)c(CC(CC)CCCC)s8)c7s6)s5)sc4c3s2)c1,CCCCCCCCCCCc1c(/C=C2\C(=O)c3cc(F)c(F)cc3C2=C(C#N)C#N)sc2c1sc1c3c4nsnc4c4c5sc6c(CCCCCCCCCCC)c(/C=C7\C(=O)c8cc(F)c(F)cc8C7=C(C#N)C#N)sc6c5n(CC(CC)CCCC)c4c3n(CC(CC)CCCC)c21,8.81,-5.51,-2.77,-5.65,-4.09,330.0,,,,conventional,PDINN,PEDOT:PSS,,
41822,10.1002/adfm.202419813,CCCCCCC(CCCC)Cc1csc(-c2cc3c4nsnc4c4cc(-c5cc(CC(CCCC)CCCCCC)c(-c6cc7c(-c8cc(F)c(CC(CC)CCCC)s8)c8sccc8c(-c8cc(F)c(CC(CC)CCCC)s8)c7s6)s5)sc4c3s2)c1,CCCCCCCCCCCc1c(/C=C2\C(=O)c3cc(F)c(F)cc3C2=C(C#N)C#N)sc2c1sc1c3c4nsnc4c4c5sc6c(CCCCCCCCCCC)c(/C=C7\C(=O)c8cc(F)c(F)cc8C7=C(C#N)C#N)sc6c5n(CC(CC)CCCC)c4c3n(CC(CC)CCCC)c21,10.3,-5.51,-2.77,-5.65,-4.09,330.0,,,,conventional,PDINN,PEDOT:PSS,,
41823,10.1002/adfm.202419813,CCCCCCC(CCCC)Cc1csc(-c2cc3c4nsnc4c4cc(-c5cc(CC(CCCC)CCCCCC)c(-c6cc7c(-c8cc(F)c(CC(CC)CCCC)s8)c8sccc8c(-c8cc(F)c(CC(CC)CCCC)s8)c7s6)s5)sc4c3s2)c1,CCCCCCCCCCCc1c(/C=C2\C(=O)c3cc(F)c(F)cc3C2=C(C#N)C#N)sc2c1sc1c3c4nsnc4c4c5sc6c(CCCCCCCCCCC)c(/C=C7\C(=O)c8cc(F)c(F)cc8C7=C(C#N)C#N)sc6c5n(CC(CC)CCCC)c4c3n(CC(CC)CCCC)c21,9.7,-5.51,-2.77,-5.65,-4.09,,,,,conventional,PDINN,PEDOT:PSS,,
41824,10.1002/adfm.202419813,CCCCCCC(CCCC)Cc1csc(-c2cc3c4nsnc4c4cc(-c5cc(CC(CCCC)CCCCCC)c(-c6cc7c(-c8cc(F)c(CC(CC)CCCC)s8)c8sccc8c(-c8cc(F)c(CC(CC)CCCC)s8)c7s6)s5)sc4c3s2)c1,CCCCCCCCCCCc1c(/C=C2\C(=O)c3cc(F)c(F)cc3C2=C(C#N)C#N)sc2c1sc1c3c4nsnc4c4c5sc6c(CCCCCCCCCCC)c(/C=C7\C(=O)c8cc(F)c(F)cc8C7=C(C#N)C#N)sc6c5n(CC(CC)CCCC)c4c3n(CC(CC)CCCC)c21,8.2,-5.51,-2.77,-5.65,-4.09,,,,,conventional,PDINN,PEDOT:PSS,,
41825,10.1002/adfm.202419813,CCCCCCC(CCCC)Cc1csc(-c2cc3c4nsnc4c4cc(-c5cc(CC(CCCC)CCCCCC)c(-c6cc7c(-c8cc(F)c(CC(CC)CCCC)s8)c8sccc8c(-c8cc(F)c(CC(CC)CCCC)s8)c7s6)s5)sc4c3s2)c1,CCCCCCCCCCCc1c(/C=C2\C(=O)c3cc(F)c(F)cc3C2=C(C#N)C#N)sc2c1sc1c3c4nsnc4c4c5sc6c(CCCCCCCCCCC)c(/C=C7\C(=O)c8cc(F)c(F)cc8C7=C(C#N)C#N)sc6c5n(CC(CC)CCCC)c4c3n(CC(CC)CCCC)c21,4.3,-5.51,-2.77,-5.65,-4.09,,,,,conventional,PDINN,PEDOT:PSS,,
41826,10.1002/adfm.202419813,CCCCCCC(CCCC)Cc1csc(-c2cc3c4nsnc4c4cc(-c5cc(CC(CCCC)CCCCCC)c(-c6cc7c(-c8cc(F)c(CC(CC)CCCC)s8)c8sccc8c(-c8cc(F)c(CC(CC)CCCC)s8)c7s6)s5)sc4c3s2)c1,CCCCCCCCCCCc1c(/C=C2\C(=O)c3cc(F)c(F)cc3C2=C(C#N)C#N)sc2c1sc1c3c4nsnc4c4c5sc6c(CCCCCCCCCCC)c(/C=C7\C(=O)c8cc(F)c(F)cc8C7=C(C#N)C#N)sc6c5n(CC(CC)CCCC)c4c3n(CC(CC)CCCC)c21,8.0,-5.51,-2.77,-5.65,-4.09,,,,,conventional,PDINN,PEDOT:PSS,,
41835,10.1002/adfm.202420588,COC(=O)C(C)(C)c1cc(C)cc(-c2sc3c4sc5cc(/C=C6/C(=O)c7cc(F)cc(c7)C(=O)/C6=C\c6cc(C(C)(C)C(=O)OC)c(-c7cc(C)cc(C(C)(C)C(=O)OC)c7)s6)sc5c4c(C(C)(C)C(=O)OC)ccc2-3)c1,CCCCCCCCCc1c(C=C2C(=O)c3cc(Cl)c(Cl)cc3C2=C(C#N)C#N)sc2c1sc1c3c4nsnc4c4c5sc6c(CCCCCCCCC)c(C=C7C(=O)c8cc(Cl)c(Cl)cc8C7=C(C#N)C#N)sc6c5n(CC(CCCC)CCCCCC)c4c3n(CC(CCCC)CCCCCC)c21,18.0,-5.56,-3.65,-5.68,-3.9,,,,,,PDINN,,,
41836,10.1002/adfm.202420588,COC(=O)C(C)(C)c1cc(C)cc(-c2sc3c4sc5cc(/C=C6/C(=O)c7cc(F)cc(c7)C(=O)/C6=C\c6cc(C(C)(C)C(=O)OC)c(-c7cc(C)cc(C(C)(C)C(=O)OC)c7)s6)sc5c4c(C(C)(C)C(=O)OC)ccc2-3)c1,CCCCCCCCCc1c(C=C2C(=O)c3cc(Cl)c(Cl)cc3C2=C(C#N)C#N)sc2c1sc1c3c4nsnc4c4c5sc6c(CCCCCCCCC)c(C=C7C(=O)c8cc(Cl)c(Cl)cc8C7=C(C#N)C#N)sc6c5n(CC(CCCC)CCCCCC)c4c3n(CC(CCCC)CCCCCC)c21,18.4,-5.56,-3.65,-5.68,-3.9,,,,,,P-1OH,,,
41837,10.1002/adfm.202420588,COC(=O)C(C)(C)c1cc(C)cc(-c2sc3c4sc5cc(/C=C6/C(=O)c7cc(F)cc(c7)C(=O)/C6=C\c6cc(C(C)(C)C(=O)OC)c(-c7cc(C)cc(C(C)(C)C(=O)OC)c7)s6)sc5c4c(C(C)(C)C(=O)OC)ccc2-3)c1,CCCCCCCCCc1c(C=C2C(=O)c3cc(Cl)c(Cl)cc3C2=C(C#N)C#N)sc2c1sc1c3c4nsnc4c4c5sc6c(CCCCCCCCC)c(C=C7C(=O)c8cc(Cl)c(Cl)cc8C7=C(C#N)C#N)sc6c5n(CC(CCCC)CCCCCC)c4c3n(CC(CCCC)CCCCCC)c21,18.7,-5.56,-3.65,-5.68,-3.9,,,,,,P-2COOH,,,
41838,10.1002/adfm.202420588,COC(=O)C(C)(C)c1cc(C)cc(-c2sc3c4sc5cc(/C=C6/C(=O)c7cc(F)cc(c7)C(=O)/C6=C\c6cc(C(C)(C)C(=O)OC)c(-c7cc(C)cc(C(C)(C)C(=O)OC)c7)s6)sc5c4c(C(C)(C)C(=O)OC)ccc2-3)c1,CCCCCCCCCc1c(C=C2C(=O)c3cc(Cl)c(Cl)cc3C2=C(C#N)C#N)sc2c1sc1c3c4nsnc4c4c5sc6c(CCCCCCCCC)c(C=C7C(=O)c8cc(Cl)c(Cl)cc8C7=C(C#N)C#N)sc6c5n(CC(CCCC)CCCCCC)c4c3n(CC(CCCC)CCCCCC)c21,19.1,-5.56,-3.65,-5.68,-3.9,,,,,,P-2OH,,,
41839,10.1002/adfm.202420940,COC(=O)C(C)(C)c1cc(C)cc(-c2sc3c4sc5cc(/C=C6/C(=O)c7cc(F)cc(c7)C(=O)/C6=C\c6cc(C(C)(C)C(=O)OC)c(-c7cc(C)cc(C(C)(C)C(=O)OC)c7)s6)sc5c4c(C(C)(C)C(=O)OC)ccc2-3)c1,CCCCCCCCCCCc1c(/C=C2\C(=O)c3cc(F)c(F)cc3C2=C(C#N)C#N)sc2c1sc1c3c4nsnc4c4c5sc6c(CCCCCCCCCCC)c(/C=C7\C(=O)c8cc(F)c(F)cc8C7=C(C#N)C#N)sc6c5n(CC(CC)CCCC)c4c3n(CC(CC)CCCC)c21,16.64,-5.56,-3.65,-5.65,-4.09,110.0,,,,conventional,PDINN,PEDOT:PSS/BP2,,
41840,10.1002/adfm.202420940,COC(=O)C(C)(C)c1cc(C)cc(-c2sc3c4sc5cc(/C=C6/C(=O)c7cc(F)cc(c7)C(=O)/C6=C\c6cc(C(C)(C)C(=O)OC)c(-c7cc(C)cc(C(C)(C)C(=O)OC)c7)s6)sc5c4c(C(C)(C)C(=O)OC)ccc2-3)c1,CCCCCCCCCCCc1c(/C=C2\C(=O)c3cc(F)c(F)cc3C2=C(C#N)C#N)sc2c1sc1c3c4nsnc4c4c5sc6c(CCCCCCCCCCC)c(/C=C7\C(=O)c8cc(F)c(F)cc8C7=C(C#N)C#N)sc6c5n(CC(CC)CCCC)c4c3n(CC(CC)CCCC)c21,17.64,-5.56,-3.65,-5.65,-4.09,110.0,,,,conventional,PDINN,PEDOT:PSS/BP2,,
41841,10.1002/adfm.202420940,COC(=O)C(C)(C)c1cc(C)cc(-c2sc3c4sc5cc(/C=C6/C(=O)c7cc(F)cc(c7)C(=O)/C6=C\c6cc(C(C)(C)C(=O)OC)c(-c7cc(C)cc(C(C)(C)C(=O)OC)c7)s6)sc5c4c(C(C)(C)C(=O)OC)ccc2-3)c1,CCCCCCCCCCCc1c(/C=C2\C(=O)c3cc(F)c(F)cc3C2=C(C#N)C#N)sc2c1sc1c3c4nsnc4c4c5sc6c(CCCCCCCCCCC)c(/C=C7\C(=O)c8cc(F)c(F)cc8C7=C(C#N)C#N)sc6c5n(CC(CC)CCCC)c4c3n(CC(CC)CCCC)c21,17.45,-5.56,-3.65,-5.65,-4.09,110.0,,,,conventional,PDINN,PEDOT:PSS/BP2,,
41842,10.1002/adfm.202420940,COC(=O)C(C)(C)c1cc(C)cc(-c2sc3c4sc5cc(/C=C6/C(=O)c7cc(F)cc(c7)C(=O)/C6=C\c6cc(C(C)(C)C(=O)OC)c(-c7cc(C)cc(C(C)(C)C(=O)OC)c7)s6)sc5c4c(C(C)(C)C(=O)OC)ccc2-3)c1,CCCCCCCCCCCc1c(/C=C2\C(=O)c3cc(F)c(F)cc3C2=C(C#N)C#N)sc2c1sc1c3c4nsnc4c4c5sc6c(CCCCCCCCCCC)c(/C=C7\C(=O)c8cc(F)c(F)cc8C7=C(C#N)C#N)sc6c5n(CC(CC)CCCC)c4c3n(CC(CC)CCCC)c21,17.34,-5.56,-3.65,-5.65,-4.09,110.0,,,,conventional,PDINN,PEDOT:PSS/BP2,,
41843,10.1002/adfm.202420940,COC(=O)C(C)(C)c1cc(C)cc(-c2sc3c4sc5cc(/C=C6/C(=O)c7cc(F)cc(c7)C(=O)/C6=C\c6cc(C(C)(C)C(=O)OC)c(-c7cc(C)cc(C(C)(C)C(=O)OC)c7)s6)sc5c4c(C(C)(C)C(=O)OC)ccc2-3)c1,CCCCCCCCCCCc1c(/C=C2\C(=O)c3cc(F)c(F)cc3C2=C(C#N)C#N)sc2c1sc1c3c4nsnc4c4c5sc6c(CCCCCCCCCCC)c(/C=C7\C(=O)c8cc(F)c(F)cc8C7=C(C#N)C#N)sc6c5n(CC(CC)CCCC)c4c3n(CC(CC)CCCC)c21,17.16,-5.56,-3.65,-5.65,-4.09,110.0,,,,conventional,PDINN,PEDOT:PSS/BP2,,
41844,10.1002/adfm.202420940,COC(=O)C(C)(C)c1cc(C)cc(-c2sc3c4sc5cc(/C=C6/C(=O)c7cc(F)cc(c7)C(=O)/C6=C\c6cc(C(C)(C)C(=O)OC)c(-c7cc(C)cc(C(C)(C)C(=O)OC)c7)s6)sc5c4c(C(C)(C)C(=O)OC)ccc2-3)c1,CCCCCCCCCCCc1c(/C=C2\C(=O)c3cc(F)c(F)cc3C2=C(C#N)C#N)sc2c1sc1c3c4nsnc4c4c5sc6c(CCCCCCCCCCC)c(/C=C7\C(=O)c8cc(F)c(F)cc8C7=C(C#N)C#N)sc6c5n(CC(CC)CCCC)c4c3n(CC(CC)CCCC)c21,16.48,-5.56,-3.65,-5.65,-4.09,110.0,,,,conventional,PDINN,PEDOT:PSS/BP2,,
41845,10.1002/adfm.202420940,COC(=O)C(C)(C)c1cc(C)cc(-c2sc3c4sc5cc(/C=C6/C(=O)c7cc(F)cc(c7)C(=O)/C6=C\c6cc(C(C)(C)C(=O)OC)c(-c7cc(C)cc(C(C)(C)C(=O)OC)c7)s6)sc5c4c(C(C)(C)C(=O)OC)ccc2-3)c1,CCCCCCC(CCCC)Cc1c(/C=C2\C(=O)c3cc(F)c(F)cc3C2=C(C#N)C#N)sc2c1SC1c3c(c4c(c5nsnc35)c3sc5c(CC(CCCC)CCCCCC)c(/C=C6\C(=O)c7cc(F)c(F)cc7C6=C(C#N)C#N)sc5c3n4CC(CC)CCCC)N(CC(CC)CCCC)C21,18.04,-5.56,-3.65,-5.68,-3.9,110.0,,,,conventional,PDINN,PEDOT:PSS/BP2,,
41846,10.1002/adfm.202420940,COC(=O)C(C)(C)c1cc(C)cc(-c2sc3c4sc5cc(/C=C6/C(=O)c7cc(F)cc(c7)C(=O)/C6=C\c6cc(C(C)(C)C(=O)OC)c(-c7cc(C)cc(C(C)(C)C(=O)OC)c7)s6)sc5c4c(C(C)(C)C(=O)OC)ccc2-3)c1,CCCCCCC(CCCC)Cc1c(/C=C2\C(=O)c3cc(F)c(F)cc3C2=C(C#N)C#N)sc2c1SC1c3c(c4c(c5nsnc35)c3sc5c(CC(CCCC)CCCCCC)c(/C=C6\C(=O)c7cc(F)c(F)cc7C6=C(C#N)C#N)sc5c3n4CC(CC)CCCC)N(CC(CC)CCCC)C21,18.6,-5.56,-3.65,-5.68,-3.9,110.0,,,,conventional,PDINN,PEDOT:PSS/BP2,,
41847,10.1002/adfm.202420940,CCCCCCC(CCCC)Cc1csc(-c2cc3c4nsnc4c4cc(-c5cc(CC(CCCC)CCCCCC)c(-c6cc7c(-c8cc(F)c(CC(CC)CCCC)s8)c8sccc8c(-c8cc(F)c(CC(CC)CCCC)s8)c7s6)s5)sc4c3s2)c1,CCCCCCC(CCCC)Cc1c(/C=C2\C(=O)c3cc(F)c(F)cc3C2=C(C#N)C#N)sc2c1SC1c3c(c4c(c5nsnc35)c3sc5c(CC(CCCC)CCCCCC)c(/C=C6\C(=O)c7cc(F)c(F)cc7C6=C(C#N)C#N)sc5c3n4CC(CC)CCCC)N(CC(CC)CCCC)C21,19.09,-5.51,-2.77,-5.68,-3.9,110.0,,,,conventional,PDINN,PEDOT:PSS/BP2,,
41848,10.1002/adfm.202420940,CCCCCCC(CCCC)Cc1csc(-c2cc3c4nsnc4c4cc(-c5cc(CC(CCCC)CCCCCC)c(-c6cc7c(-c8cc(F)c(CC(CC)CCCC)s8)c8sccc8c(-c8cc(F)c(CC(CC)CCCC)s8)c7s6)s5)sc4c3s2)c1,CCCCCCC(CCCC)Cc1c(/C=C2\C(=O)c3cc(F)c(F)cc3C2=C(C#N)C#N)sc2c1SC1c3c(c4c(c5nsnc35)c3sc5c(CC(CCCC)CCCCCC)c(/C=C6\C(=O)c7cc(F)c(F)cc7C6=C(C#N)C#N)sc5c3n4CC(CC)CCCC)N(CC(CC)CCCC)C21,19.79,-5.51,-2.77,-5.68,-3.9,110.0,,,,conventional,PDINN,PEDOT:PSS/BP2,,
41849,10.1002/adfm.202421224,COC(=O)C(C)(C)c1cc(C)cc(-c2sc3c4sc5cc(/C=C6/C(=O)c7cc(F)cc(c7)C(=O)/C6=C\c6cc(C(C)(C)C(=O)OC)c(-c7cc(C)cc(C(C)(C)C(=O)OC)c7)s6)sc5c4c(C(C)(C)C(=O)OC)ccc2-3)c1,CCCCCCC(CCCC)Cc1c(/C=C2\C(=O)c3cc(F)c(F)cc3C2=C(C#N)C#N)sc2c1SC1c3c(c4c(c5nsnc35)c3sc5c(CC(CCCC)CCCCCC)c(/C=C6\C(=O)c7cc(F)c(F)cc7C6=C(C#N)C#N)sc5c3n4CC(CC)CCCC)N(CC(CC)CCCC)C21,18.36,-5.56,-3.65,-5.68,-3.9,,,,,conventional,,,,
41850,10.1002/adfm.202421224,COC(=O)C(C)(C)c1cc(C)cc(-c2sc3c4sc5cc(/C=C6/C(=O)c7cc(F)cc(c7)C(=O)/C6=C\c6cc(C(C)(C)C(=O)OC)c(-c7cc(C)cc(C(C)(C)C(=O)OC)c7)s6)sc5c4c(C(C)(C)C(=O)OC)ccc2-3)c1,CCCCCCC(CCCC)Cc1c(/C=C2\C(=O)c3cc(F)c(F)cc3C2=C(C#N)C#N)sc2c1SC1c3c(c4c(c5nsnc35)c3sc5c(CC(CCCC)CCCCCC)c(/C=C6\C(=O)c7cc(F)c(F)cc7C6=C(C#N)C#N)sc5c3n4CC(CC)CCCC)N(CC(CC)CCCC)C21,18.39,-5.56,-3.65,-5.68,-3.9,,,,,conventional,,,,
41851,10.1002/adfm.202421224,COC(=O)C(C)(C)c1cc(C)cc(-c2sc3c4sc5cc(/C=C6/C(=O)c7cc(F)cc(c7)C(=O)/C6=C\c6cc(C(C)(C)C(=O)OC)c(-c7cc(C)cc(C(C)(C)C(=O)OC)c7)s6)sc5c4c(C(C)(C)C(=O)OC)ccc2-3)c1,CCCCCCC(CCCC)Cc1c(/C=C2\C(=O)c3cc(F)c(F)cc3C2=C(C#N)C#N)sc2c1SC1c3c(c4c(c5nsnc35)c3sc5c(CC(CCCC)CCCCCC)c(/C=C6\C(=O)c7cc(F)c(F)cc7C6=C(C#N)C#N)sc5c3n4CC(CC)CCCC)N(CC(CC)CCCC)C21,19.6,-5.56,-3.65,-5.68,-3.9,,100.0,,,conventional,,5:1,,
41852,10.1002/adfm.202421224,COC(=O)C(C)(C)c1cc(C)cc(-c2sc3c4sc5cc(/C=C6/C(=O)c7cc(F)cc(c7)C(=O)/C6=C\c6cc(C(C)(C)C(=O)OC)c(-c7cc(C)cc(C(C)(C)C(=O)OC)c7)s6)sc5c4c(C(C)(C)C(=O)OC)ccc2-3)c1,CCCCCCC(CCCC)Cc1c(/C=C2\C(=O)c3cc(F)c(F)cc3C2=C(C#N)C#N)sc2c1SC1c3c(c4c(c5nsnc35)c3sc5c(CC(CCCC)CCCCCC)c(/C=C6\C(=O)c7cc(F)c(F)cc7C6=C(C#N)C#N)sc5c3n4CC(CC)CCCC)N(CC(CC)CCCC)C21,17.13,-5.56,-3.65,-5.68,-3.9,,100.0,,,,,,,
41853,10.1002/adfm.202421224,COC(=O)C(C)(C)c1cc(C)cc(-c2sc3c4sc5cc(/C=C6/C(=O)c7cc(F)cc(c7)C(=O)/C6=C\c6cc(C(C)(C)C(=O)OC)c(-c7cc(C)cc(C(C)(C)C(=O)OC)c7)s6)sc5c4c(C(C)(C)C(=O)OC)ccc2-3)c1,CCCCCCC(CCCC)Cc1c(/C=C2\C(=O)c3cc(F)c(F)cc3C2=C(C#N)C#N)sc2c1SC1c3c(c4c(c5nsnc35)c3sc5c(CC(CCCC)CCCCCC)c(/C=C6\C(=O)c7cc(F)c(F)cc7C6=C(C#N)C#N)sc5c3n4CC(CC)CCCC)N(CC(CC)CCCC)C21,16.04,-5.56,-3.65,-5.68,-3.9,,100.0,,,,,,,
41854,10.1002/adfm.202421224,COC(=O)C(C)(C)c1cc(C)cc(-c2sc3c4sc5cc(/C=C6/C(=O)c7cc(F)cc(c7)C(=O)/C6=C\c6cc(C(C)(C)C(=O)OC)c(-c7cc(C)cc(C(C)(C)C(=O)OC)c7)s6)sc5c4c(C(C)(C)C(=O)OC)ccc2-3)c1,CCCCCCC(CCCC)Cc1c(/C=C2\C(=O)c3cc(F)c(F)cc3C2=C(C#N)C#N)sc2c1SC1c3c(c4c(c5nsnc35)c3sc5c(CC(CCCC)CCCCCC)c(/C=C6\C(=O)c7cc(F)c(F)cc7C6=C(C#N)C#N)sc5c3n4CC(CC)CCCC)N(CC(CC)CCCC)C21,18.33,-5.56,-3.65,-5.68,-3.9,,,,,,,PEDOT:PSS,,
41855,10.1002/adfm.202421224,COC(=O)C(C)(C)c1cc(C)cc(-c2sc3c4sc5cc(/C=C6/C(=O)c7cc(F)cc(c7)C(=O)/C6=C\c6cc(C(C)(C)C(=O)OC)c(-c7cc(C)cc(C(C)(C)C(=O)OC)c7)s6)sc5c4c(C(C)(C)C(=O)OC)ccc2-3)c1,CCCCCCC(CCCC)Cc1c(/C=C2\C(=O)c3cc(F)c(F)cc3C2=C(C#N)C#N)sc2c1SC1c3c(c4c(c5nsnc35)c3sc5c(CC(CCCC)CCCCCC)c(/C=C6\C(=O)c7cc(F)c(F)cc7C6=C(C#N)C#N)sc5c3n4CC(CC)CCCC)N(CC(CC)CCCC)C21,14.0,-5.56,-3.65,-5.68,-3.9,,,,,,,ITO,,
41866,10.1002/adfm.202423137,COC(=O)C(C)(C)c1cc(C)cc(-c2sc3c4sc5cc(/C=C6/C(=O)c7cc(F)cc(c7)C(=O)/C6=C\c6cc(C(C)(C)C(=O)OC)c(-c7cc(C)cc(C(C)(C)C(=O)OC)c7)s6)sc5c4c(C(C)(C)C(=O)OC)ccc2-3)c1,CCCCCCCCCCCc1c(/C=C2\C(=O)c3cc(F)c(F)cc3C2=C(C#N)C#N)sc2c1sc1c3c4nsnc4c4c5sc6c(CCCCCCCCCCC)c(/C=C7\C(=O)c8cc(F)c(F)cc8C7=C(C#N)C#N)sc6c5n(CC(CC)CCCC)c4c3n(CC(CC)CCCC)c21,14.9,-5.56,-3.65,-5.65,-4.09,,,1:1.2,,conventional,,,toluene,
41876,10.1002/adfm.202423242,CCCCCCC(CCCC)Cc1csc(-c2cc3c4nsnc4c4cc(-c5cc(CC(CCCC)CCCCCC)c(-c6cc7c(-c8cc(F)c(CC(CC)CCCC)s8)c8sccc8c(-c8cc(F)c(CC(CC)CCCC)s8)c7s6)s5)sc4c3s2)c1,CCCCCCCCCc1c(/C=C2\C(=O)c3cc(F)c(F)cc3C2=C(C#N)C#N)sc2c1sc1c3c4nsnc4c4c5sc6c(CCCCCCCCC)c(/C=C7\C(=O)c8cc(F)c(F)cc8C7=C(C#N)C#N)sc6c5n(CC(CCCC)CCCCCC)c4c3n(CC(CCCC)CCCCCC)c21,18.36,-5.51,-2.77,,,,,1:1.1:0.1,,conventional,PDINN,PEDOT:PSS,,
41885,10.1002/adfm.202423287,CCCCCCC(CCCC)Cc1csc(-c2cc3c4nsnc4c4cc(-c5cc(CC(CCCC)CCCCCC)c(-c6cc7c(-c8cc(F)c(CC(CC)CCCC)s8)c8sccc8c(-c8cc(F)c(CC(CC)CCCC)s8)c7s6)s5)sc4c3s2)c1,CCCCCCC(CCCC)Cc1c(/C=C2\C(=O)c3cc(F)c(F)cc3C2=C(C#N)C#N)sc2c1SC1c3c(c4c(c5nsnc35)c3sc5c(CC(CCCC)CCCCCC)c(/C=C6\C(=O)c7cc(F)c(F)cc7C6=C(C#N)C#N)sc5c3n4CC(CC)CCCC)N(CC(CC)CCCC)C21,17.56,-5.51,-2.77,-5.68,-3.9,,,1:0,,,,,,
41899,10.1002/adfm.202423774,CCCCCCC(CCCC)Cc1csc(-c2cc3c4nsnc4c4cc(-c5cc(CC(CCCC)CCCCCC)c(-c6cc7c(-c8cc(F)c(CC(CC)CCCC)s8)c8sccc8c(-c8cc(F)c(CC(CC)CCCC)s8)c7s6)s5)sc4c3s2)c1,CCCCCCC(CCCC)Cc1c(/C=C2\C(=O)c3cc(F)c(F)cc3C2=C(C#N)C#N)sc2c1SC1c3c(c4c(c5nsnc35)c3sc5c(CC(CCCC)CCCCCC)c(/C=C6\C(=O)c7cc(F)c(F)cc7C6=C(C#N)C#N)sc5c3n4CC(CC)CCCC)N(CC(CC)CCCC)C21,18.98,-5.51,-2.77,-5.68,-3.9,,,,,,PDINN,2PACz,,
41901,10.1002/adfm.202424327,CCCCCCC(CCCC)Cc1csc(-c2cc3c4nsnc4c4cc(-c5cc(CC(CCCC)CCCCCC)c(-c6cc7c(-c8cc(F)c(CC(CC)CCCC)s8)c8sccc8c(-c8cc(F)c(CC(CC)CCCC)s8)c7s6)s5)sc4c3s2)c1,CCCCCCC(CCCC)Cc1c(/C=C2\C(=O)c3cc(F)c(F)cc3C2=C(C#N)C#N)sc2c1SC1c3c(c4c(c5nsnc35)c3sc5c(CC(CCCC)CCCCCC)c(/C=C6\C(=O)c7cc(F)c(F)cc7C6=C(C#N)C#N)sc5c3n4CC(CC)CCCC)N(CC(CC)CCCC)C21,19.02,-5.51,-2.77,-5.68,-3.9,,,,,,PDINN,Ph-4PACz,toluene,
41902,10.1002/adfm.202424327,CCCCCCC(CCCC)Cc1csc(-c2cc3c4nsnc4c4cc(-c5cc(CC(CCCC)CCCCCC)c(-c6cc7c(-c8cc(F)c(CC(CC)CCCC)s8)c8sccc8c(-c8cc(F)c(CC(CC)CCCC)s8)c7s6)s5)sc4c3s2)c1,CCCCCCC(CCCC)Cc1c(/C=C2\C(=O)c3cc(F)c(F)cc3C2=C(C#N)C#N)sc2c1SC1c3c(c4c(c5nsnc35)c3sc5c(CC(CCCC)CCCCCC)c(/C=C6\C(=O)c7cc(F)c(F)cc7C6=C(C#N)C#N)sc5c3n4CC(CC)CCCC)N(CC(CC)CCCC)C21,19.49,-5.51,-2.77,-5.68,-3.9,,,,,,PDINN,Ph-4PACz,toluene,
41903,10.1002/adfm.202424327,CCCCCCC(CCCC)Cc1csc(-c2cc3c4nsnc4c4cc(-c5cc(CC(CCCC)CCCCCC)c(-c6cc7c(-c8cc(F)c(CC(CC)CCCC)s8)c8sccc8c(-c8cc(F)c(CC(CC)CCCC)s8)c7s6)s5)sc4c3s2)c1,CCCCCCC(CCCC)Cc1c(/C=C2\C(=O)c3cc(F)c(F)cc3C2=C(C#N)C#N)sc2c1SC1c3c(c4c(c5nsnc35)c3sc5c(CC(CCCC)CCCCCC)c(/C=C6\C(=O)c7cc(F)c(F)cc7C6=C(C#N)C#N)sc5c3n4CC(CC)CCCC)N(CC(CC)CCCC)C21,20.08,-5.51,-2.77,-5.68,-3.9,,,,,,PDINN,Ph-4PACz,toluene,
41904,10.1002/adfm.202424327,CCCCCCC(CCCC)Cc1csc(-c2cc3c4nsnc4c4cc(-c5cc(CC(CCCC)CCCCCC)c(-c6cc7c(-c8cc(F)c(CC(CC)CCCC)s8)c8sccc8c(-c8cc(F)c(CC(CC)CCCC)s8)c7s6)s5)sc4c3s2)c1,CCCCCCC(CCCC)Cc1c(/C=C2\C(=O)c3cc(F)c(F)cc3C2=C(C#N)C#N)sc2c1SC1c3c(c4c(c5nsnc35)c3sc5c(CC(CCCC)CCCCCC)c(/C=C6\C(=O)c7cc(F)c(F)cc7C6=C(C#N)C#N)sc5c3n4CC(CC)CCCC)N(CC(CC)CCCC)C21,19.76,-5.51,-2.77,-5.68,-3.9,,,,,,PDINN,Ph-4PACz,toluene,
41905,10.1002/adfm.202424327,CCCCCCC(CCCC)Cc1csc(-c2cc3c4nsnc4c4cc(-c5cc(CC(CCCC)CCCCCC)c(-c6cc7c(-c8cc(F)c(CC(CC)CCCC)s8)c8sccc8c(-c8cc(F)c(CC(CC)CCCC)s8)c7s6)s5)sc4c3s2)c1,CCCCCCC(CCCC)Cc1c(/C=C2\C(=O)c3cc(F)c(F)cc3C2=C(C#N)C#N)sc2c1SC1c3c(c4c(c5nsnc35)c3sc5c(CC(CCCC)CCCCCC)c(/C=C6\C(=O)c7cc(F)c(F)cc7C6=C(C#N)C#N)sc5c3n4CC(CC)CCCC)N(CC(CC)CCCC)C21,19.51,-5.51,-2.77,-5.68,-3.9,,,,,,PDINN,Ph-4PACz,toluene,
41906,10.1002/adfm.202424327,CCCCCCC(CCCC)Cc1csc(-c2cc3c4nsnc4c4cc(-c5cc(CC(CCCC)CCCCCC)c(-c6cc7c(-c8cc(F)c(CC(CC)CCCC)s8)c8sccc8c(-c8cc(F)c(CC(CC)CCCC)s8)c7s6)s5)sc4c3s2)c1,CCCCCCC(CCCC)Cc1c(/C=C2\C(=O)c3cc(F)c(F)cc3C2=C(C#N)C#N)sc2c1SC1c3c(c4c(c5nsnc35)c3sc5c(CC(CCCC)CCCCCC)c(/C=C6\C(=O)c7cc(F)c(F)cc7C6=C(C#N)C#N)sc5c3n4CC(CC)CCCC)N(CC(CC)CCCC)C21,18.32,-5.51,-2.77,-5.68,-3.9,,,,,,PDINN,Ph-4PACz,toluene,
41911,10.1002/adfm.202424978,CCCCCCC(CCCC)Cc1csc(-c2cc3c4nsnc4c4cc(-c5cc(CC(CCCC)CCCCCC)c(-c6cc7c(-c8cc(F)c(CC(CC)CCCC)s8)c8sccc8c(-c8cc(F)c(CC(CC)CCCC)s8)c7s6)s5)sc4c3s2)c1,CCCCCCC(CCCC)Cc1c(/C=C2\C(=O)c3cc(F)c(F)cc3C2=C(C#N)C#N)sc2c1SC1c3c(c4c(c5nsnc35)c3sc5c(CC(CCCC)CCCCCC)c(/C=C6\C(=O)c7cc(F)c(F)cc7C6=C(C#N)C#N)sc5c3n4CC(CC)CCCC)N(CC(CC)CCCC)C21,18.38,-5.51,-2.77,-5.68,-3.9,,,,,,PDINN,2PACz,,
41913,10.1002/adfm.202500148,COC(=O)C(C)(C)c1cc(C)cc(-c2sc3c4sc5cc(/C=C6/C(=O)c7cc(F)cc(c7)C(=O)/C6=C\c6cc(C(C)(C)C(=O)OC)c(-c7cc(C)cc(C(C)(C)C(=O)OC)c7)s6)sc5c4c(C(C)(C)C(=O)OC)ccc2-3)c1,CCCCCCC(CCCC)Cc1c(/C=C2\C(=O)c3cc(F)c(F)cc3C2=C(C#N)C#N)sc2c1SC1c3c(c4c(c5nsnc35)c3sc5c(CC(CCCC)CCCCCC)c(/C=C6\C(=O)c7cc(F)c(F)cc7C6=C(C#N)C#N)sc5c3n4CC(CC)CCCC)N(CC(CC)CCCC)C21,17.71,-5.56,-3.65,-5.68,-3.9,,85.0,1:1.2,0.25%,conventional,PNDIT-F3N,PEDOT:PSS,,DIO
41918,10.1002/adfm.202500751,COC(=O)C(C)(C)c1cc(C)cc(-c2sc3c4sc5cc(/C=C6/C(=O)c7cc(F)cc(c7)C(=O)/C6=C\c6cc(C(C)(C)C(=O)OC)c(-c7cc(C)cc(C(C)(C)C(=O)OC)c7)s6)sc5c4c(C(C)(C)C(=O)OC)ccc2-3)c1,CCCCCCC(CCCC)Cc1c(/C=C2\C(=O)c3cc(F)c(F)cc3C2=C(C#N)C#N)sc2c1SC1c3c(c4c(c5nsnc35)c3sc5c(CC(CCCC)CCCCCC)c(/C=C6\C(=O)c7cc(F)c(F)cc7C6=C(C#N)C#N)sc5c3n4CC(CC)CCCC)N(CC(CC)CCCC)C21,11.32,-5.56,-3.65,-5.68,-3.9,,,,,conventional,,,,
41919,10.1002/adfm.202500751,COC(=O)C(C)(C)c1cc(C)cc(-c2sc3c4sc5cc(/C=C6/C(=O)c7cc(F)cc(c7)C(=O)/C6=C\c6cc(C(C)(C)C(=O)OC)c(-c7cc(C)cc(C(C)(C)C(=O)OC)c7)s6)sc5c4c(C(C)(C)C(=O)OC)ccc2-3)c1,CCCCCCC(CCCC)Cc1c(/C=C2\C(=O)c3cc(F)c(F)cc3C2=C(C#N)C#N)sc2c1SC1c3c(c4c(c5nsnc35)c3sc5c(CC(CCCC)CCCCCC)c(/C=C6\C(=O)c7cc(F)c(F)cc7C6=C(C#N)C#N)sc5c3n4CC(CC)CCCC)N(CC(CC)CCCC)C21,13.65,-5.56,-3.65,-5.68,-3.9,,,,,conventional,-F,,,
41920,10.1002/adfm.202500751,COC(=O)C(C)(C)c1cc(C)cc(-c2sc3c4sc5cc(/C=C6/C(=O)c7cc(F)cc(c7)C(=O)/C6=C\c6cc(C(C)(C)C(=O)OC)c(-c7cc(C)cc(C(C)(C)C(=O)OC)c7)s6)sc5c4c(C(C)(C)C(=O)OC)ccc2-3)c1,CCCCCCC(CCCC)Cc1c(/C=C2\C(=O)c3cc(F)c(F)cc3C2=C(C#N)C#N)sc2c1SC1c3c(c4c(c5nsnc35)c3sc5c(CC(CCCC)CCCCCC)c(/C=C6\C(=O)c7cc(F)c(F)cc7C6=C(C#N)C#N)sc5c3n4CC(CC)CCCC)N(CC(CC)CCCC)C21,14.09,-5.56,-3.65,-5.68,-3.9,,,,,conventional,-Ph,,,
41921,10.1002/adfm.202500751,COC(=O)C(C)(C)c1cc(C)cc(-c2sc3c4sc5cc(/C=C6/C(=O)c7cc(F)cc(c7)C(=O)/C6=C\c6cc(C(C)(C)C(=O)OC)c(-c7cc(C)cc(C(C)(C)C(=O)OC)c7)s6)sc5c4c(C(C)(C)C(=O)OC)ccc2-3)c1,CCCCCCC(CCCC)Cc1c(/C=C2\C(=O)c3cc(F)c(F)cc3C2=C(C#N)C#N)sc2c1SC1c3c(c4c(c5nsnc35)c3sc5c(CC(CCCC)CCCCCC)c(/C=C6\C(=O)c7cc(F)c(F)cc7C6=C(C#N)C#N)sc5c3n4CC(CC)CCCC)N(CC(CC)CCCC)C21,17.06,-5.56,-3.65,-5.68,-3.9,,,,,conventional,-Ph-N,,,
41922,10.1002/adfm.202500751,COC(=O)C(C)(C)c1cc(C)cc(-c2sc3c4sc5cc(/C=C6/C(=O)c7cc(F)cc(c7)C(=O)/C6=C\c6cc(C(C)(C)C(=O)OC)c(-c7cc(C)cc(C(C)(C)C(=O)OC)c7)s6)sc5c4c(C(C)(C)C(=O)OC)ccc2-3)c1,CCCCCCC(CCCC)Cc1c(/C=C2\C(=O)c3cc(F)c(F)cc3C2=C(C#N)C#N)sc2c1SC1c3c(c4c(c5nsnc35)c3sc5c(CC(CCCC)CCCCCC)c(/C=C6\C(=O)c7cc(F)c(F)cc7C6=C(C#N)C#N)sc5c3n4CC(CC)CCCC)N(CC(CC)CCCC)C21,17.04,-5.56,-3.65,-5.68,-3.9,,,,,conventional,PDINO,,,
41923,10.1002/adfm.202500975,COC(=O)C(C)(C)c1cc(C)cc(-c2sc3c4sc5cc(/C=C6/C(=O)c7cc(F)cc(c7)C(=O)/C6=C\c6cc(C(C)(C)C(=O)OC)c(-c7cc(C)cc(C(C)(C)C(=O)OC)c7)s6)sc5c4c(C(C)(C)C(=O)OC)ccc2-3)c1,CCCCCCCCCCCCC(CCCCCCCCCC)Cn1c2c3sc(/C=C4\C(=O)c5ccccc5C4=C(C#N)C#N)c(CC(CCCC)CCCCCC)c3sc2c2c3nsnc3c3c4sc5c(CC(CCCC)CCCCCC)c(/C=C6\C(=O)c7cc(-c8cccs8)ccc7C6=C(C#N)C#N)sc5c4n(CC(CCCCCCCCCC)CCCCCCCCCCCC)c3c21,16.97,-5.56,-3.65,-5.6,-3.83,,,,,,,,,
41924,10.1002/adfm.202500975,COC(=O)C(C)(C)c1cc(C)cc(-c2sc3c4sc5cc(/C=C6/C(=O)c7cc(F)cc(c7)C(=O)/C6=C\c6cc(C(C)(C)C(=O)OC)c(-c7cc(C)cc(C(C)(C)C(=O)OC)c7)s6)sc5c4c(C(C)(C)C(=O)OC)ccc2-3)c1,CCCCCCCCCCCCC(CCCCCCCCCC)Cn1c2c3sc(/C=C4\C(=O)c5ccccc5C4=C(C#N)C#N)c(CC(CCCC)CCCCCC)c3sc2c2c3nsnc3c3c4sc5c(CC(CCCC)CCCCCC)c(/C=C6\C(=O)c7cc(-c8cccs8)ccc7C6=C(C#N)C#N)sc5c4n(CC(CCCCCCCCCC)CCCCCCCCCCCC)c3c21,18.08,-5.56,-3.65,-5.6,-3.83,,,,,,,,,
41925,10.1002/adfm.202501143,COC(=O)C(C)(C)c1cc(C)cc(-c2sc3c4sc5cc(/C=C6/C(=O)c7cc(F)cc(c7)C(=O)/C6=C\c6cc(C(C)(C)C(=O)OC)c(-c7cc(C)cc(C(C)(C)C(=O)OC)c7)s6)sc5c4c(C(C)(C)C(=O)OC)ccc2-3)c1,CCCCCCC(CCCC)Cc1c(/C=C2\C(=O)c3cc(F)c(F)cc3C2=C(C#N)C#N)sc2c1SC1c3c(c4c(c5nsnc35)c3sc5c(CC(CCCC)CCCCCC)c(/C=C6\C(=O)c7cc(F)c(F)cc7C6=C(C#N)C#N)sc5c3n4CC(CC)CCCC)N(CC(CC)CCCC)C21,18.49,-5.56,-3.65,-5.68,-3.9,,,,,conventional,PDINN,PEDOT:PSS,chloroform,
41941,10.1002/adfm.202503009,COC(=O)C(C)(C)c1cc(C)cc(-c2sc3c4sc5cc(/C=C6/C(=O)c7cc(F)cc(c7)C(=O)/C6=C\c6cc(C(C)(C)C(=O)OC)c(-c7cc(C)cc(C(C)(C)C(=O)OC)c7)s6)sc5c4c(C(C)(C)C(=O)OC)ccc2-3)c1,CCCCCCCCCCCc1c(/C=C2\C(=O)c3ccccc3C2=C(C#N)C#N)sc2c1sc1c3c4nsnc4c4c5sc6c(CCCCCCCCCCC)c(/C=C7\C(=O)c8cc(-c9cccs9)ccc8C7=C(C#N)C#N)sc6c5n(CC(CCCCCCCC)CCCCCCCCCC)c4c3n(CC(CCCCCCCC)CCCCCCCCCC)c21,17.14,-5.56,-3.65,-5.68,-3.94,,,,,,PNDIT-F3N,4Ph-PACz,,
41947,10.1002/adfm.202503009,CCCCCCC(CCCC)Cc1csc(-c2cc3c(s2)-c2sc(-c4cc(CC(CCCC)CCCCCC)c(-c5cc6c(-c7cc(F)c(CC(CC)CCCC)s7)c7sccc7c(-c7cc(F)c(CC(CC)CCCC)s7)c6s5)s4)cc2[C@H]2N=CC=N[C@H]32)c1,CCCCCCCCCCCc1c(/C=C2\C(=O)c3ccccc3C2=C(C#N)C#N)sc2c1sc1c3c4nsnc4c4c5sc6c(CCCCCCCCCCC)c(/C=C7\C(=O)c8cc(-c9cccs9)ccc8C7=C(C#N)C#N)sc6c5n(CC(CCCCCCCC)CCCCCCCCCC)c4c3n(CC(CCCCCCCC)CCCCCCCCCC)c21,18.5,-5.41,-2.82,-5.68,-3.94,,,,,,PNDIT-F3N,4Ph-PACz,,
41949,10.1002/adfm.202503096,COC(=O)C(C)(C)c1cc(C)cc(-c2sc3c4sc5cc(/C=C6/C(=O)c7cc(F)cc(c7)C(=O)/C6=C\c6cc(C(C)(C)C(=O)OC)c(-c7cc(C)cc(C(C)(C)C(=O)OC)c7)s6)sc5c4c(C(C)(C)C(=O)OC)ccc2-3)c1,CCCCCCC(CCCC)Cc1c(/C=C2\C(=O)c3cc(F)c(F)cc3C2=C(C#N)C#N)sc2c1SC1c3c(c4c(c5nsnc35)c3sc5c(CC(CCCC)CCCCCC)c(/C=C6\C(=O)c7cc(F)c(F)cc7C6=C(C#N)C#N)sc5c3n4CC(CC)CCCC)N(CC(CC)CCCC)C21,18.18,-5.56,-3.65,-5.68,-3.9,,,,,conventional,PDIN,PEDOT:PSS,chloroform,DIO
41950,10.1002/adfm.202503096,COC(=O)C(C)(C)c1cc(C)cc(-c2sc3c4sc5cc(/C=C6/C(=O)c7cc(F)cc(c7)C(=O)/C6=C\c6cc(C(C)(C)C(=O)OC)c(-c7cc(C)cc(C(C)(C)C(=O)OC)c7)s6)sc5c4c(C(C)(C)C(=O)OC)ccc2-3)c1,CCCCCCC(CCCC)Cc1c(/C=C2\C(=O)c3cc(F)c(F)cc3C2=C(C#N)C#N)sc2c1SC1c3c(c4c(c5nsnc35)c3sc5c(CC(CCCC)CCCCCC)c(/C=C6\C(=O)c7cc(F)c(F)cc7C6=C(C#N)C#N)sc5c3n4CC(CC)CCCC)N(CC(CC)CCCC)C21,16.1,-5.56,-3.65,-5.68,-3.9,,,,,conventional,PDIN,PEDOT:PSS,toluene,
41951,10.1002/adfm.202503096,COC(=O)C(C)(C)c1cc(C)cc(-c2sc3c4sc5cc(/C=C6/C(=O)c7cc(F)cc(c7)C(=O)/C6=C\c6cc(C(C)(C)C(=O)OC)c(-c7cc(C)cc(C(C)(C)C(=O)OC)c7)s6)sc5c4c(C(C)(C)C(=O)OC)ccc2-3)c1,CCCCCCC(CCCC)Cc1c(/C=C2\C(=O)c3cc(F)c(F)cc3C2=C(C#N)C#N)sc2c1SC1c3c(c4c(c5nsnc35)c3sc5c(CC(CCCC)CCCCCC)c(/C=C6\C(=O)c7cc(F)c(F)cc7C6=C(C#N)C#N)sc5c3n4CC(CC)CCCC)N(CC(CC)CCCC)C21,18.64,-5.56,-3.65,-5.68,-3.9,100.0,100.0,,,conventional,PDIN,PEDOT:PSS,toluene,DBP
41952,10.1002/adfm.202503096,CCCCCCC(CCCC)Cc1csc(-c2cc3c4nsnc4c4cc(-c5cc(CC(CCCC)CCCCCC)c(-c6cc7c(-c8cc(F)c(CC(CC)CCCC)s8)c8sccc8c(-c8cc(F)c(CC(CC)CCCC)s8)c7s6)s5)sc4c3s2)c1,CCCCCCCCCc1c(C=C2C(=O)c3cc(Cl)c(Cl)cc3C2=C(C#N)C#N)sc2c1sc1c3c4nsnc4c4c5sc6c(CCCCCCCCC)c(C=C7C(=O)c8cc(Cl)c(Cl)cc8C7=C(C#N)C#N)sc6c5n(CC(CCCC)CCCCCC)c4c3n(CC(CCCC)CCCCCC)c21,19.61,-5.51,-2.77,-5.68,-3.9,,100.0,,,conventional,PDIN,PEDOT:PSS,o-xylene,DBP
41954,10.1002/adfm.202503096,COC(=O)C(C)(C)c1cc(C)cc(-c2sc3c4sc5cc(/C=C6/C(=O)c7cc(F)cc(c7)C(=O)/C6=C\c6cc(C(C)(C)C(=O)OC)c(-c7cc(C)cc(C(C)(C)C(=O)OC)c7)s6)sc5c4c(C(C)(C)C(=O)OC)ccc2-3)c1,CCCCCCC(CCCC)Cc1c(/C=C2\C(=O)c3cc(F)c(F)cc3C2=C(C#N)C#N)sc2c1SC1c3c(c4c(c5nsnc35)c3sc5c(CC(CCCC)CCCCCC)c(/C=C6\C(=O)c7cc(F)c(F)cc7C6=C(C#N)C#N)sc5c3n4CC(CC)CCCC)N(CC(CC)CCCC)C21,18.28,-5.56,-3.65,-5.68,-3.9,150.0,100.0,,,conventional,PDIN,PEDOT:PSS,toluene,DBP
41955,10.1002/adfm.202503096,COC(=O)C(C)(C)c1cc(C)cc(-c2sc3c4sc5cc(/C=C6/C(=O)c7cc(F)cc(c7)C(=O)/C6=C\c6cc(C(C)(C)C(=O)OC)c(-c7cc(C)cc(C(C)(C)C(=O)OC)c7)s6)sc5c4c(C(C)(C)C(=O)OC)ccc2-3)c1,CCCCCCC(CCCC)Cc1c(/C=C2\C(=O)c3cc(F)c(F)cc3C2=C(C#N)C#N)sc2c1SC1c3c(c4c(c5nsnc35)c3sc5c(CC(CCCC)CCCCCC)c(/C=C6\C(=O)c7cc(F)c(F)cc7C6=C(C#N)C#N)sc5c3n4CC(CC)CCCC)N(CC(CC)CCCC)C21,17.71,-5.56,-3.65,-5.68,-3.9,200.0,100.0,,,conventional,PDIN,PEDOT:PSS,toluene,DBP
41956,10.1002/adfm.202503096,COC(=O)C(C)(C)c1cc(C)cc(-c2sc3c4sc5cc(/C=C6/C(=O)c7cc(F)cc(c7)C(=O)/C6=C\c6cc(C(C)(C)C(=O)OC)c(-c7cc(C)cc(C(C)(C)C(=O)OC)c7)s6)sc5c4c(C(C)(C)C(=O)OC)ccc2-3)c1,CCCCCCC(CCCC)Cc1c(/C=C2\C(=O)c3cc(F)c(F)cc3C2=C(C#N)C#N)sc2c1SC1c3c(c4c(c5nsnc35)c3sc5c(CC(CCCC)CCCCCC)c(/C=C6\C(=O)c7cc(F)c(F)cc7C6=C(C#N)C#N)sc5c3n4CC(CC)CCCC)N(CC(CC)CCCC)C21,17.36,-5.56,-3.65,-5.68,-3.9,300.0,100.0,,,conventional,PDIN,PEDOT:PSS,toluene,DBP
41957,10.1002/adfm.202503096,COC(=O)C(C)(C)c1cc(C)cc(-c2sc3c4sc5cc(/C=C6/C(=O)c7cc(F)cc(c7)C(=O)/C6=C\c6cc(C(C)(C)C(=O)OC)c(-c7cc(C)cc(C(C)(C)C(=O)OC)c7)s6)sc5c4c(C(C)(C)C(=O)OC)ccc2-3)c1,CCCCCCC(CCCC)Cc1c(/C=C2\C(=O)c3cc(F)c(F)cc3C2=C(C#N)C#N)sc2c1SC1c3c(c4c(c5nsnc35)c3sc5c(CC(CCCC)CCCCCC)c(/C=C6\C(=O)c7cc(F)c(F)cc7C6=C(C#N)C#N)sc5c3n4CC(CC)CCCC)N(CC(CC)CCCC)C21,16.93,-5.56,-3.65,-5.68,-3.9,400.0,100.0,,,conventional,PDIN,PEDOT:PSS,toluene,DBP
41958,10.1002/adfm.202503096,COC(=O)C(C)(C)c1cc(C)cc(-c2sc3c4sc5cc(/C=C6/C(=O)c7cc(F)cc(c7)C(=O)/C6=C\c6cc(C(C)(C)C(=O)OC)c(-c7cc(C)cc(C(C)(C)C(=O)OC)c7)s6)sc5c4c(C(C)(C)C(=O)OC)ccc2-3)c1,CCCCCCC(CCCC)Cc1c(/C=C2\C(=O)c3cc(F)c(F)cc3C2=C(C#N)C#N)sc2c1SC1c3c(c4c(c5nsnc35)c3sc5c(CC(CCCC)CCCCCC)c(/C=C6\C(=O)c7cc(F)c(F)cc7C6=C(C#N)C#N)sc5c3n4CC(CC)CCCC)N(CC(CC)CCCC)C21,15.69,-5.56,-3.65,-5.68,-3.9,500.0,100.0,,,conventional,PDIN,PEDOT:PSS,toluene,DBP
41961,10.1002/adfm.202503986,COC(=O)C(C)(C)c1cc(C)cc(-c2sc3c4sc5cc(/C=C6/C(=O)c7cc(F)cc(c7)C(=O)/C6=C\c6cc(C(C)(C)C(=O)OC)c(-c7cc(C)cc(C(C)(C)C(=O)OC)c7)s6)sc5c4c(C(C)(C)C(=O)OC)ccc2-3)c1,CCCCCCCCCCCc1c(/C=C2\C(=O)c3cc(F)c(F)cc3C2=C(C#N)C#N)sc2c1sc1c3c4nsnc4c4c5sc6c(CCCCCCCCCCC)c(/C=C7\C(=O)c8cc(F)c(F)cc8C7=C(C#N)C#N)sc6c5n(CC(CC)CCCC)c4c3n(CC(CC)CCCC)c21,15.41,-5.56,-3.65,-5.65,-4.09,,100.0,,,,PDINN,2PACz,,
41962,10.1002/adfm.202503986,COC(=O)C(C)(C)c1cc(C)cc(-c2sc3c4sc5cc(/C=C6/C(=O)c7cc(F)cc(c7)C(=O)/C6=C\c6cc(C(C)(C)C(=O)OC)c(-c7cc(C)cc(C(C)(C)C(=O)OC)c7)s6)sc5c4c(C(C)(C)C(=O)OC)ccc2-3)c1,CCCCCCCCCCCc1c(/C=C2\C(=O)c3cc(F)c(F)cc3C2=C(C#N)C#N)sc2c1sc1c3c4nsnc4c4c5sc6c(CCCCCCCCCCC)c(/C=C7\C(=O)c8cc(F)c(F)cc8C7=C(C#N)C#N)sc6c5n(CC(CC)CCCC)c4c3n(CC(CC)CCCC)c21,15.71,-5.56,-3.65,-5.65,-4.09,,100.0,,,,PDINN,2PACz,,FN
41963,10.1002/adfm.202503986,COC(=O)C(C)(C)c1cc(C)cc(-c2sc3c4sc5cc(/C=C6/C(=O)c7cc(F)cc(c7)C(=O)/C6=C\c6cc(C(C)(C)C(=O)OC)c(-c7cc(C)cc(C(C)(C)C(=O)OC)c7)s6)sc5c4c(C(C)(C)C(=O)OC)ccc2-3)c1,CCCCCCCCCCCc1c(/C=C2\C(=O)c3cc(F)c(F)cc3C2=C(C#N)C#N)sc2c1sc1c3c4nsnc4c4c5sc6c(CCCCCCCCCCC)c(/C=C7\C(=O)c8cc(F)c(F)cc8C7=C(C#N)C#N)sc6c5n(CC(CC)CCCC)c4c3n(CC(CC)CCCC)c21,16.05,-5.56,-3.65,-5.65,-4.09,,100.0,,,,PDINN,2PACz,,ANH
41964,10.1002/adfm.202503986,COC(=O)C(C)(C)c1cc(C)cc(-c2sc3c4sc5cc(/C=C6/C(=O)c7cc(F)cc(c7)C(=O)/C6=C\c6cc(C(C)(C)C(=O)OC)c(-c7cc(C)cc(C(C)(C)C(=O)OC)c7)s6)sc5c4c(C(C)(C)C(=O)OC)ccc2-3)c1,CCCCCCCCCCCc1c(/C=C2\C(=O)c3cc(F)c(F)cc3C2=C(C#N)C#N)sc2c1sc1c3c4nsnc4c4c5sc6c(CCCCCCCCCCC)c(/C=C7\C(=O)c8cc(F)c(F)cc8C7=C(C#N)C#N)sc6c5n(CC(CC)CCCC)c4c3n(CC(CC)CCCC)c21,17.12,-5.56,-3.65,-5.65,-4.09,,100.0,,,,PDINN,2PACz,,XTO
41965,10.1002/adfm.202503986,COC(=O)C(C)(C)c1cc(C)cc(-c2sc3c4sc5cc(/C=C6/C(=O)c7cc(F)cc(c7)C(=O)/C6=C\c6cc(C(C)(C)C(=O)OC)c(-c7cc(C)cc(C(C)(C)C(=O)OC)c7)s6)sc5c4c(C(C)(C)C(=O)OC)ccc2-3)c1,CCCCCCCCCCCc1c(/C=C2\C(=O)c3cc(F)c(F)cc3C2=C(C#N)C#N)sc2c1sc1c3c4nsnc4c4c5sc6c(CCCCCCCCCCC)c(/C=C7\C(=O)c8cc(F)c(F)cc8C7=C(C#N)C#N)sc6c5n(CC(CC)CCCC)c4c3n(CC(CC)CCCC)c21,17.23,-5.56,-3.65,-5.65,-4.09,,100.0,,,,PDINN,2PACz,,FNO
41966,10.1002/adfm.202503986,COC(=O)C(C)(C)c1cc(C)cc(-c2sc3c4sc5cc(/C=C6/C(=O)c7cc(F)cc(c7)C(=O)/C6=C\c6cc(C(C)(C)C(=O)OC)c(-c7cc(C)cc(C(C)(C)C(=O)OC)c7)s6)sc5c4c(C(C)(C)C(=O)OC)ccc2-3)c1,CCCCCCCCCCCc1c(/C=C2\C(=O)c3cc(F)c(F)cc3C2=C(C#N)C#N)sc2c1sc1c3c4nsnc4c4c5sc6c(CCCCCCCCCCC)c(/C=C7\C(=O)c8cc(F)c(F)cc8C7=C(C#N)C#N)sc6c5n(CC(CC)CCCC)c4c3n(CC(CC)CCCC)c21,17.56,-5.56,-3.65,-5.65,-4.09,,100.0,,,,PDINN,2PACz,,TXS
41967,10.1002/adfm.202503986,COC(=O)C(C)(C)c1cc(C)cc(-c2sc3c4sc5cc(/C=C6/C(=O)c7cc(F)cc(c7)C(=O)/C6=C\c6cc(C(C)(C)C(=O)OC)c(-c7cc(C)cc(C(C)(C)C(=O)OC)c7)s6)sc5c4c(C(C)(C)C(=O)OC)ccc2-3)c1,CCCCCCCCCCCc1c(/C=C2\C(=O)c3cc(F)c(F)cc3C2=C(C#N)C#N)sc2c1sc1c3c4nsnc4c4c5sc6c(CCCCCCCCCCC)c(/C=C7\C(=O)c8cc(F)c(F)cc8C7=C(C#N)C#N)sc6c5n(CC(CC)CCCC)c4c3n(CC(CC)CCCC)c21,16.83,-5.56,-3.65,-5.65,-4.09,,100.0,,,,PDINN,2PACz,,ANO
41968,10.1002/adfm.202503986,COC(=O)C(C)(C)c1cc(C)cc(-c2sc3c4sc5cc(/C=C6/C(=O)c7cc(F)cc(c7)C(=O)/C6=C\c6cc(C(C)(C)C(=O)OC)c(-c7cc(C)cc(C(C)(C)C(=O)OC)c7)s6)sc5c4c(C(C)(C)C(=O)OC)ccc2-3)c1,CCCCCCC(CCCC)Cc1c(/C=C2\C(=O)c3cc(F)c(F)cc3C2=C(C#N)C#N)sc2c1SC1c3c(c4c(c5nsnc35)c3sc5c(CC(CCCC)CCCCCC)c(/C=C6\C(=O)c7cc(F)c(F)cc7C6=C(C#N)C#N)sc5c3n4CC(CC)CCCC)N(CC(CC)CCCC)C21,17.0,-5.56,-3.65,-5.68,-3.9,,,,,,PDINN,2PACz,,
41969,10.1002/adfm.202503986,COC(=O)C(C)(C)c1cc(C)cc(-c2sc3c4sc5cc(/C=C6/C(=O)c7cc(F)cc(c7)C(=O)/C6=C\c6cc(C(C)(C)C(=O)OC)c(-c7cc(C)cc(C(C)(C)C(=O)OC)c7)s6)sc5c4c(C(C)(C)C(=O)OC)ccc2-3)c1,CCCCCCC(CCCC)Cc1c(/C=C2\C(=O)c3cc(F)c(F)cc3C2=C(C#N)C#N)sc2c1SC1c3c(c4c(c5nsnc35)c3sc5c(CC(CCCC)CCCCCC)c(/C=C6\C(=O)c7cc(F)c(F)cc7C6=C(C#N)C#N)sc5c3n4CC(CC)CCCC)N(CC(CC)CCCC)C21,19.07,-5.56,-3.65,-5.68,-3.9,,,,,,PDINN,2PACz,,TXS
41974,10.1002/adfm.202504623,COC(=O)C(C)(C)c1cc(C)cc(-c2sc3c4sc5cc(/C=C6/C(=O)c7cc(F)cc(c7)C(=O)/C6=C\c6cc(C(C)(C)C(=O)OC)c(-c7cc(C)cc(C(C)(C)C(=O)OC)c7)s6)sc5c4c(C(C)(C)C(=O)OC)ccc2-3)c1,CCCCCCCCCCCc1c(/C=C2\C(=O)c3cc(F)c(F)cc3C2=C(C#N)C#N)sc2c1sc1c3c4nsnc4c4c5sc6c(CCCCCCCCCCC)c(/C=C7\C(=O)c8cc(F)c(F)cc8C7=C(C#N)C#N)sc6c5n(CC(CC)CCCC)c4c3n(CC(CC)CCCC)c21,15.37,-5.56,-3.65,-5.65,-4.09,,,,,inverted,SnO2,,,
41975,10.1002/adfm.202504623,COC(=O)C(C)(C)c1cc(C)cc(-c2sc3c4sc5cc(/C=C6/C(=O)c7cc(F)cc(c7)C(=O)/C6=C\c6cc(C(C)(C)C(=O)OC)c(-c7cc(C)cc(C(C)(C)C(=O)OC)c7)s6)sc5c4c(C(C)(C)C(=O)OC)ccc2-3)c1,CCCCCCCCCCCc1c(/C=C2\C(=O)c3cc(F)c(F)cc3C2=C(C#N)C#N)sc2c1sc1c3c4nsnc4c4c5sc6c(CCCCCCCCCCC)c(/C=C7\C(=O)c8cc(F)c(F)cc8C7=C(C#N)C#N)sc6c5n(CC(CC)CCCC)c4c3n(CC(CC)CCCC)c21,17.72,-5.56,-3.65,-5.65,-4.09,,,,,inverted,SnO2/TPP,,,
41976,10.1002/adfm.202504623,COC(=O)C(C)(C)c1cc(C)cc(-c2sc3c4sc5cc(/C=C6/C(=O)c7cc(F)cc(c7)C(=O)/C6=C\c6cc(C(C)(C)C(=O)OC)c(-c7cc(C)cc(C(C)(C)C(=O)OC)c7)s6)sc5c4c(C(C)(C)C(=O)OC)ccc2-3)c1,CCCCCCCCCCCc1c(/C=C2\C(=O)c3cc(F)c(F)cc3C2=C(C#N)C#N)sc2c1sc1c3c4nsnc4c4c5sc6c(CCCCCCCCCCC)c(/C=C7\C(=O)c8cc(F)c(F)cc8C7=C(C#N)C#N)sc6c5n(CC(CC)CCCC)c4c3n(CC(CC)CCCC)c21,16.01,-5.56,-3.65,-5.65,-4.09,,,,,inverted,SnO2/TPPZn,,,
41985,10.1002/adfm.202504816,COC(=O)C(C)(C)c1cc(C)cc(-c2sc3c4sc5cc(/C=C6/C(=O)c7cc(F)cc(c7)C(=O)/C6=C\c6cc(C(C)(C)C(=O)OC)c(-c7cc(C)cc(C(C)(C)C(=O)OC)c7)s6)sc5c4c(C(C)(C)C(=O)OC)ccc2-3)c1,CCCCCCCCCc1c(C=C2C(=O)c3cc(Cl)c(Cl)cc3C2=C(C#N)C#N)sc2c1sc1c3c4nsnc4c4c5sc6c(CCCCCCCCC)c(C=C7C(=O)c8cc(Cl)c(Cl)cc8C7=C(C#N)C#N)sc6c5n(CC(CCCC)CCCCCC)c4c3n(CC(CCCC)CCCCCC)c21,11.8,-5.56,-3.65,-5.68,-3.9,,,,,conventional,PDINN,PEDOT:PSS,,
41986,10.1002/adfm.202504816,COC(=O)C(C)(C)c1cc(C)cc(-c2sc3c4sc5cc(/C=C6/C(=O)c7cc(F)cc(c7)C(=O)/C6=C\c6cc(C(C)(C)C(=O)OC)c(-c7cc(C)cc(C(C)(C)C(=O)OC)c7)s6)sc5c4c(C(C)(C)C(=O)OC)ccc2-3)c1,CCCCCCCCCc1c(C=C2C(=O)c3cc(Cl)c(Cl)cc3C2=C(C#N)C#N)sc2c1sc1c3c4nsnc4c4c5sc6c(CCCCCCCCC)c(C=C7C(=O)c8cc(Cl)c(Cl)cc8C7=C(C#N)C#N)sc6c5n(CC(CCCC)CCCCCC)c4c3n(CC(CCCC)CCCCCC)c21,12.0,-5.56,-3.65,-5.68,-3.9,,,,,conventional,PDINN,PEDOT:PSS,,
41987,10.1002/adfm.202504816,COC(=O)C(C)(C)c1cc(C)cc(-c2sc3c4sc5cc(/C=C6/C(=O)c7cc(F)cc(c7)C(=O)/C6=C\c6cc(C(C)(C)C(=O)OC)c(-c7cc(C)cc(C(C)(C)C(=O)OC)c7)s6)sc5c4c(C(C)(C)C(=O)OC)ccc2-3)c1,CCCCCCCCCc1c(C=C2C(=O)c3cc(Cl)c(Cl)cc3C2=C(C#N)C#N)sc2c1sc1c3c4nsnc4c4c5sc6c(CCCCCCCCC)c(C=C7C(=O)c8cc(Cl)c(Cl)cc8C7=C(C#N)C#N)sc6c5n(CC(CCCC)CCCCCC)c4c3n(CC(CCCC)CCCCCC)c21,12.2,-5.56,-3.65,-5.68,-3.9,,,,,conventional,PDINN,PEDOT:PSS,,
41988,10.1002/adfm.202504816,COC(=O)C(C)(C)c1cc(C)cc(-c2sc3c4sc5cc(/C=C6/C(=O)c7cc(F)cc(c7)C(=O)/C6=C\c6cc(C(C)(C)C(=O)OC)c(-c7cc(C)cc(C(C)(C)C(=O)OC)c7)s6)sc5c4c(C(C)(C)C(=O)OC)ccc2-3)c1,CCCCCCCCCc1c(C=C2C(=O)c3cc(Cl)c(Cl)cc3C2=C(C#N)C#N)sc2c1sc1c3c4nsnc4c4c5sc6c(CCCCCCCCC)c(C=C7C(=O)c8cc(Cl)c(Cl)cc8C7=C(C#N)C#N)sc6c5n(CC(CCCC)CCCCCC)c4c3n(CC(CCCC)CCCCCC)c21,12.5,-5.56,-3.65,-5.68,-3.9,,,,,conventional,PDINN,PEDOT:PSS,,
41989,10.1002/adfm.202504816,COC(=O)C(C)(C)c1cc(C)cc(-c2sc3c4sc5cc(/C=C6/C(=O)c7cc(F)cc(c7)C(=O)/C6=C\c6cc(C(C)(C)C(=O)OC)c(-c7cc(C)cc(C(C)(C)C(=O)OC)c7)s6)sc5c4c(C(C)(C)C(=O)OC)ccc2-3)c1,CCCCCCCCCc1c(C=C2C(=O)c3cc(Cl)c(Cl)cc3C2=C(C#N)C#N)sc2c1sc1c3c4nsnc4c4c5sc6c(CCCCCCCCC)c(C=C7C(=O)c8cc(Cl)c(Cl)cc8C7=C(C#N)C#N)sc6c5n(CC(CCCC)CCCCCC)c4c3n(CC(CCCC)CCCCCC)c21,12.1,-5.56,-3.65,-5.68,-3.9,,,,,conventional,PDINN,PEDOT:PSS,,
41990,10.1002/adfm.202504816,COC(=O)C(C)(C)c1cc(C)cc(-c2sc3c4sc5cc(/C=C6/C(=O)c7cc(F)cc(c7)C(=O)/C6=C\c6cc(C(C)(C)C(=O)OC)c(-c7cc(C)cc(C(C)(C)C(=O)OC)c7)s6)sc5c4c(C(C)(C)C(=O)OC)ccc2-3)c1,CCCCCCCCCc1c(C=C2C(=O)c3cc(Cl)c(Cl)cc3C2=C(C#N)C#N)sc2c1sc1c3c4nsnc4c4c5sc6c(CCCCCCCCC)c(C=C7C(=O)c8cc(Cl)c(Cl)cc8C7=C(C#N)C#N)sc6c5n(CC(CCCC)CCCCCC)c4c3n(CC(CCCC)CCCCCC)c21,11.1,-5.56,-3.65,-5.68,-3.9,,,,,conventional,PDINN,PEDOT:PSS,,
41991,10.1002/adfm.202504967,COC(=O)C(C)(C)c1cc(C)cc(-c2sc3c4sc5cc(/C=C6/C(=O)c7cc(F)cc(c7)C(=O)/C6=C\c6cc(C(C)(C)C(=O)OC)c(-c7cc(C)cc(C(C)(C)C(=O)OC)c7)s6)sc5c4c(C(C)(C)C(=O)OC)ccc2-3)c1,CCCCCCC(CCCC)Cc1c(/C=C2\C(=O)c3cc(F)c(F)cc3C2=C(C#N)C#N)sc2c1SC1c3c(c4c(c5nsnc35)c3sc5c(CC(CCCC)CCCCCC)c(/C=C6\C(=O)c7cc(F)c(F)cc7C6=C(C#N)C#N)sc5c3n4CC(CC)CCCC)N(CC(CC)CCCC)C21,13.94,-5.56,-3.65,-5.68,-3.9,,,,,,,,DHP:carbon disulfide,
41992,10.1002/adfm.202504967,COC(=O)C(C)(C)c1cc(C)cc(-c2sc3c4sc5cc(/C=C6/C(=O)c7cc(F)cc(c7)C(=O)/C6=C\c6cc(C(C)(C)C(=O)OC)c(-c7cc(C)cc(C(C)(C)C(=O)OC)c7)s6)sc5c4c(C(C)(C)C(=O)OC)ccc2-3)c1,CCCCCCC(CCCC)Cc1c(/C=C2\C(=O)c3cc(F)c(F)cc3C2=C(C#N)C#N)sc2c1SC1c3c(c4c(c5nsnc35)c3sc5c(CC(CCCC)CCCCCC)c(/C=C6\C(=O)c7cc(F)c(F)cc7C6=C(C#N)C#N)sc5c3n4CC(CC)CCCC)N(CC(CC)CCCC)C21,17.15,-5.56,-3.65,-5.68,-3.9,,,,,,,,2-MeTHF:carbon disulfide,
41993,10.1002/adfm.202504967,COC(=O)C(C)(C)c1cc(C)cc(-c2sc3c4sc5cc(/C=C6/C(=O)c7cc(F)cc(c7)C(=O)/C6=C\c6cc(C(C)(C)C(=O)OC)c(-c7cc(C)cc(C(C)(C)C(=O)OC)c7)s6)sc5c4c(C(C)(C)C(=O)OC)ccc2-3)c1,CCCCCCC(CCCC)Cc1c(/C=C2\C(=O)c3cc(F)c(F)cc3C2=C(C#N)C#N)sc2c1SC1c3c(c4c(c5nsnc35)c3sc5c(CC(CCCC)CCCCCC)c(/C=C6\C(=O)c7cc(F)c(F)cc7C6=C(C#N)C#N)sc5c3n4CC(CC)CCCC)N(CC(CC)CCCC)C21,18.51,-5.56,-3.65,-5.68,-3.9,,,,,,,,CPME:CS2,
42006,10.1002/adfm.202505515,COC(=O)C(C)(C)c1cc(C)cc(-c2sc3c4sc5cc(/C=C6/C(=O)c7cc(F)cc(c7)C(=O)/C6=C\c6cc(C(C)(C)C(=O)OC)c(-c7cc(C)cc(C(C)(C)C(=O)OC)c7)s6)sc5c4c(C(C)(C)C(=O)OC)ccc2-3)c1,CCCCCCCCCc1c(C=C2C(=O)c3cc(Cl)c(Cl)cc3C2=C(C#N)C#N)sc2c1sc1c3c4nsnc4c4c5sc6c(CCCCCCCCC)c(C=C7C(=O)c8cc(Cl)c(Cl)cc8C7=C(C#N)C#N)sc6c5n(CC(CCCC)CCCCCC)c4c3n(CC(CCCC)CCCCCC)c21,19.0,-5.56,-3.65,-5.68,-3.9,,,,,,,,,
42007,10.1002/adfm.202505515,COC(=O)C(C)(C)c1cc(C)cc(-c2sc3c4sc5cc(/C=C6/C(=O)c7cc(F)cc(c7)C(=O)/C6=C\c6cc(C(C)(C)C(=O)OC)c(-c7cc(C)cc(C(C)(C)C(=O)OC)c7)s6)sc5c4c(C(C)(C)C(=O)OC)ccc2-3)c1,CCCCCCCCCc1c(C=C2C(=O)c3cc(Cl)c(Cl)cc3C2=C(C#N)C#N)sc2c1sc1c3c4nsnc4c4c5sc6c(CCCCCCCCC)c(C=C7C(=O)c8cc(Cl)c(Cl)cc8C7=C(C#N)C#N)sc6c5n(CC(CCCC)CCCCCC)c4c3n(CC(CCCC)CCCCCC)c21,18.4,-5.56,-3.65,-5.68,-3.9,,,,,,,,,
42008,10.1002/adfm.202505515,COC(=O)C(C)(C)c1cc(C)cc(-c2sc3c4sc5cc(/C=C6/C(=O)c7cc(F)cc(c7)C(=O)/C6=C\c6cc(C(C)(C)C(=O)OC)c(-c7cc(C)cc(C(C)(C)C(=O)OC)c7)s6)sc5c4c(C(C)(C)C(=O)OC)ccc2-3)c1,CCCCCCCCCc1c(C=C2C(=O)c3cc(Cl)c(Cl)cc3C2=C(C#N)C#N)sc2c1sc1c3c4nsnc4c4c5sc6c(CCCCCCCCC)c(C=C7C(=O)c8cc(Cl)c(Cl)cc8C7=C(C#N)C#N)sc6c5n(CC(CCCC)CCCCCC)c4c3n(CC(CCCC)CCCCCC)c21,19.9,-5.56,-3.65,-5.68,-3.9,,,,,,,,,
42009,10.1002/adfm.202505515,COC(=O)C(C)(C)c1cc(C)cc(-c2sc3c4sc5cc(/C=C6/C(=O)c7cc(F)cc(c7)C(=O)/C6=C\c6cc(C(C)(C)C(=O)OC)c(-c7cc(C)cc(C(C)(C)C(=O)OC)c7)s6)sc5c4c(C(C)(C)C(=O)OC)ccc2-3)c1,CCCCCCCCCc1c(C=C2C(=O)c3cc(Cl)c(Cl)cc3C2=C(C#N)C#N)sc2c1sc1c3c4nsnc4c4c5sc6c(CCCCCCCCC)c(C=C7C(=O)c8cc(Cl)c(Cl)cc8C7=C(C#N)C#N)sc6c5n(CC(CCCC)CCCCCC)c4c3n(CC(CCCC)CCCCCC)c21,19.3,-5.56,-3.65,-5.68,-3.9,,,,,,,,,
42010,10.1002/adfm.202506436,COC(=O)C(C)(C)c1cc(C)cc(-c2sc3c4sc5cc(/C=C6/C(=O)c7cc(F)cc(c7)C(=O)/C6=C\c6cc(C(C)(C)C(=O)OC)c(-c7cc(C)cc(C(C)(C)C(=O)OC)c7)s6)sc5c4c(C(C)(C)C(=O)OC)ccc2-3)c1,CCCCCCC(CCCC)Cc1c(/C=C2\C(=O)c3cc(F)c(F)cc3C2=C(C#N)C#N)sc2c1SC1c3c(c4c(c5nsnc35)c3sc5c(CC(CCCC)CCCCCC)c(/C=C6\C(=O)c7cc(F)c(F)cc7C6=C(C#N)C#N)sc5c3n4CC(CC)CCCC)N(CC(CC)CCCC)C21,17.35,-5.56,-3.65,-5.68,-3.9,,,1:1,,conventional,PDINN,PEDOT:PSS,chloroform,
42014,10.1002/adfm.202506593,COC(=O)C(C)(C)c1cc(C)cc(-c2sc3c4sc5cc(/C=C6/C(=O)c7cc(F)cc(c7)C(=O)/C6=C\c6cc(C(C)(C)C(=O)OC)c(-c7cc(C)cc(C(C)(C)C(=O)OC)c7)s6)sc5c4c(C(C)(C)C(=O)OC)ccc2-3)c1,CCCCCCC(CCCC)Cc1c(/C=C2\C(=O)c3cc(F)c(F)cc3C2=C(C#N)C#N)sc2c1SC1c3c(c4c(c5nsnc35)c3sc5c(CC(CCCC)CCCCCC)c(/C=C6\C(=O)c7cc(F)c(F)cc7C6=C(C#N)C#N)sc5c3n4CC(CC)CCCC)N(CC(CC)CCCC)C21,18.35,-5.56,-3.65,-5.68,-3.9,,,100:0,,conventional,,,,
42023,10.1002/adfm.202507288,CCCCCCC(CCCC)Cc1csc(-c2cc3c4nsnc4c4cc(-c5cc(CC(CCCC)CCCCCC)c(-c6cc7c(-c8cc(F)c(CC(CC)CCCC)s8)c8sccc8c(-c8cc(F)c(CC(CC)CCCC)s8)c7s6)s5)sc4c3s2)c1,CCCCCCC(CCCC)Cc1c(/C=C2\C(=O)c3cc(F)c(F)cc3C2=C(C#N)C#N)sc2c1SC1c3c(c4c(c5nsnc35)c3sc5c(CC(CCCC)CCCCCC)c(/C=C6\C(=O)c7cc(F)c(F)cc7C6=C(C#N)C#N)sc5c3n4CC(CC)CCCC)N(CC(CC)CCCC)C21,18.71,-5.51,-2.77,-5.68,-3.9,,,1:1.1:0.1,,conventional,PDINN,PEDOT:PSS,chloroform,
42025,10.1002/adfm.202507399,CCCCCCC(CCCC)Cc1csc(-c2cc3c4nsnc4c4cc(-c5cc(CC(CCCC)CCCCCC)c(-c6cc7c(-c8cc(F)c(CC(CC)CCCC)s8)c8sccc8c(-c8cc(F)c(CC(CC)CCCC)s8)c7s6)s5)sc4c3s2)c1,CCCCCCC(CCCC)Cc1c(/C=C2\C(=O)c3cc(F)c(F)cc3C2=C(C#N)C#N)sc2c1SC1c3c(c4c(c5nsnc35)c3sc5c(CC(CCCC)CCCCCC)c(/C=C6\C(=O)c7cc(F)c(F)cc7C6=C(C#N)C#N)sc5c3n4CC(CC)CCCC)N(CC(CC)CCCC)C21,17.99,-5.51,-2.77,-5.68,-3.9,,,,,conventional,PDINN,PEDOT:PSS,,
42026,10.1002/adfm.202507399,CCCCCCC(CCCC)Cc1csc(-c2cc3c4nsnc4c4cc(-c5cc(CC(CCCC)CCCCCC)c(-c6cc7c(-c8cc(F)c(CC(CC)CCCC)s8)c8sccc8c(-c8cc(F)c(CC(CC)CCCC)s8)c7s6)s5)sc4c3s2)c1,CCCCCCC(CCCC)Cc1c(/C=C2\C(=O)c3cc(F)c(F)cc3C2=C(C#N)C#N)sc2c1SC1c3c(c4c(c5nsnc35)c3sc5c(CC(CCCC)CCCCCC)c(/C=C6\C(=O)c7cc(F)c(F)cc7C6=C(C#N)C#N)sc5c3n4CC(CC)CCCC)N(CC(CC)CCCC)C21,18.21,-5.51,-2.77,-5.68,-3.9,,,,,conventional,PDINN,PEDOT:PSS,,
42027,10.1002/adfm.202507399,CCCCCCC(CCCC)Cc1csc(-c2cc3c4nsnc4c4cc(-c5cc(CC(CCCC)CCCCCC)c(-c6cc7c(-c8cc(F)c(CC(CC)CCCC)s8)c8sccc8c(-c8cc(F)c(CC(CC)CCCC)s8)c7s6)s5)sc4c3s2)c1,CCCCCCC(CCCC)Cc1c(/C=C2\C(=O)c3cc(F)c(F)cc3C2=C(C#N)C#N)sc2c1SC1c3c(c4c(c5nsnc35)c3sc5c(CC(CCCC)CCCCCC)c(/C=C6\C(=O)c7cc(F)c(F)cc7C6=C(C#N)C#N)sc5c3n4CC(CC)CCCC)N(CC(CC)CCCC)C21,15.92,-5.51,-2.77,-5.68,-3.9,,,,,conventional,PDINN,PEDOT:PSS,,
42028,10.1002/adfm.202507399,CCCCCCC(CCCC)Cc1csc(-c2cc3c4nsnc4c4cc(-c5cc(CC(CCCC)CCCCCC)c(-c6cc7c(-c8cc(F)c(CC(CC)CCCC)s8)c8sccc8c(-c8cc(F)c(CC(CC)CCCC)s8)c7s6)s5)sc4c3s2)c1,CCCCCCC(CCCC)Cc1c(/C=C2\C(=O)c3cc(F)c(F)cc3C2=C(C#N)C#N)sc2c1SC1c3c(c4c(c5nsnc35)c3sc5c(CC(CCCC)CCCCCC)c(/C=C6\C(=O)c7cc(F)c(F)cc7C6=C(C#N)C#N)sc5c3n4CC(CC)CCCC)N(CC(CC)CCCC)C21,14.48,-5.51,-2.77,-5.68,-3.9,,,,,inverted,PEI-Zn,PEDOT:F,,
