Repository: JiYiqaq/PCE-KA-GNN

# Data directory

- `raw/Active_Database.csv` is the immutable source dataset bundled under CC BY 4.0. Do not overwrite it with processed data.
- `processed/` is created and populated by the training pipeline. Generated `.pt` and `.pth` caches are intentionally ignored by Git because they can exceed GitHub's normal single-file limit.

See `../DATA_LICENSE.md` for provenance, license and checksum information.

File: data/processed/device_records.csv (part 37 of 250)
record_id,doi,donor_smiles,acceptor_smiles,pce,homo_d,lumo_d,homo_a,lumo_a,active_layer_thickness,annealing_temp,d_a_ratio,additive_ratio,device_type,etl_canonical,htl_canonical,solvent_canonical,additive_canonical
42034,10.1002/adfm.202508397,COC(=O)C(C)(C)c1cc(C)cc(-c2sc3c4sc5cc(/C=C6/C(=O)c7cc(F)cc(c7)C(=O)/C6=C\c6cc(C(C)(C)C(=O)OC)c(-c7cc(C)cc(C(C)(C)C(=O)OC)c7)s6)sc5c4c(C(C)(C)C(=O)OC)ccc2-3)c1,CCCCCCC(CCCC)Cc1c(/C=C2\C(=O)c3cc(F)c(F)cc3C2=C(C#N)C#N)sc2c1SC1c3c(c4c(c5nsnc35)c3sc5c(CC(CCCC)CCCCCC)c(/C=C6\C(=O)c7cc(F)c(F)cc7C6=C(C#N)C#N)sc5c3n4CC(CC)CCCC)N(CC(CC)CCCC)C21,18.4,-5.56,-3.65,-5.68,-3.9,,,,,,PDINN,2PACz,,
42037,10.1002/adfm.202508994,CCCCCCCCC(CCCCCC)Cc1sc(-c2c3cc(-c4ccc(-c5sc(-c6sc(-c7cc(C(CC)CCCC)cs7)c7c6-c6ccc8c9c(ccc-7c69)C(=O)N(CCCC)C8=O)cc5CC(CC)CCCC)s4)sc3c(-c3cc(F)c(CC(CCCCCC)CCCCCCCC)s3)c3cc(-c4cccs4)sc23)cc1F,CCCCCCCCCCCc1c(/C=C2\C(=O)c3cc(F)c(F)cc3C2=C(C#N)C#N)sc2c1sc1c3c4nsnc4c4c5sc6c(CCCCCCCCCCC)c(/C=C7\C(=O)c8cc(F)c(F)cc8C7=C(C#N)C#N)sc6c5n(CC(CC)CCCC)c4c3n(CC(CC)CCCC)c21,6.57,,,-5.65,-4.09,,,,,,,,,
42038,10.1002/adfm.202508994,CCCCCCCCC(CCCCCC)Cc1sc(-c2c3cc(-c4ccc(-c5sc(-c6sc(-c7cc(C(CC)CCCC)cs7)c7c6-c6ccc8c9c(ccc-7c69)C(=O)N(CCCC)C8=O)cc5CC(CC)CCCC)s4)sc3c(-c3cc(F)c(CC(CCCCCC)CCCCCCCC)s3)c3cc(-c4cccs4)sc23)cc1F,CCCCCCCCCCCc1c(/C=C2\C(=O)c3cc(F)c(F)cc3C2=C(C#N)C#N)sc2c1sc1c3c4nsnc4c4c5sc6c(CCCCCCCCCCC)c(/C=C7\C(=O)c8cc(F)c(F)cc8C7=C(C#N)C#N)sc6c5n(CC(CC)CCCC)c4c3n(CC(CC)CCCC)c21,7.04,,,-5.65,-4.09,,,,,,,,,
42039,10.1002/adfm.202508994,CCCCCCCCC(CCCCCC)Cc1sc(-c2c3cc(-c4ccc(-c5sc(-c6sc(-c7cc(C(CC)CCCC)cs7)c7c6-c6ccc8c9c(ccc-7c69)C(=O)N(CCCC)C8=O)cc5CC(CC)CCCC)s4)sc3c(-c3cc(F)c(CC(CCCCCC)CCCCCCCC)s3)c3cc(-c4cccs4)sc23)cc1F,CCCCCCCCCCCc1c(/C=C2\C(=O)c3cc(F)c(F)cc3C2=C(C#N)C#N)sc2c1sc1c3c4nsnc4c4c5sc6c(CCCCCCCCCCC)c(/C=C7\C(=O)c8cc(F)c(F)cc8C7=C(C#N)C#N)sc6c5n(CC(CC)CCCC)c4c3n(CC(CC)CCCC)c21,13.4,,,-5.65,-4.09,,,,,,,,,
42051,10.1002/adfm.202511193,CCCCCCC(CCCC)Cc1csc(-c2cc3c4nsnc4c4cc(-c5cc(CC(CCCC)CCCCCC)c(-c6cc7c(-c8cc(F)c(CC(CC)CCCC)s8)c8sccc8c(-c8cc(F)c(CC(CC)CCCC)s8)c7s6)s5)sc4c3s2)c1,CCCCCCC(CCCC)Cc1c(/C=C2\C(=O)c3cc(F)c(F)cc3C2=C(C#N)C#N)sc2c1SC1c3c(c4c(c5nsnc35)c3sc5c(CC(CCCC)CCCCCC)c(/C=C6\C(=O)c7cc(F)c(F)cc7C6=C(C#N)C#N)sc5c3n4CC(CC)CCCC)N(CC(CC)CCCC)C21,18.2,-5.51,-2.77,-5.68,-3.9,,,,,conventional,PNDIT-F3N-Br,PEDOT:PSS,,
42054,10.1002/adfm.202511914,COC(=O)C(C)(C)c1cc(C)cc(-c2sc3c4sc5cc(/C=C6/C(=O)c7cc(F)cc(c7)C(=O)/C6=C\c6cc(C(C)(C)C(=O)OC)c(-c7cc(C)cc(C(C)(C)C(=O)OC)c7)s6)sc5c4c(C(C)(C)C(=O)OC)ccc2-3)c1,CCCCCCCCCCCc1c(/C=C2\C(=O)c3cc(F)c(F)cc3C2=C(C#N)C#N)sc2c1sc1c3c4nc5cc(F)c(F)cc5nc4c4c5sc6c(c5n(CC(CCCCCC)CCCCCCCC)c4c3n(CC(CCCCCC)CCCCCCCC)c21)SC(/C=C1\C(=O)C2=C(CC(F)C(F)=C2)C1=C(C#N)C#N)C6CCCCCCCCCCC,17.66,-5.56,-3.65,,,,,,,,PDINN,BrDECz,,
42066,10.1002/adfm.202511955,CCCCCCC(CCCC)Cc1csc(-c2cc3c4nsnc4c4cc(-c5cc(CC(CCCC)CCCCCC)c(-c6cc7c(-c8cc(F)c(CC(CC)CCCC)s8)c8sccc8c(-c8cc(F)c(CC(CC)CCCC)s8)c7s6)s5)sc4c3s2)c1,CCCCCCCCCc1c(C=C2C(=O)c3cc(Cl)c(Cl)cc3C2=C(C#N)C#N)sc2c1sc1c3c4nsnc4c4c5sc6c(CCCCCCCCC)c(C=C7C(=O)c8cc(Cl)c(Cl)cc8C7=C(C#N)C#N)sc6c5n(CC(CCCC)CCCCCC)c4c3n(CC(CCCC)CCCCCC)c21,18.21,-5.51,-2.77,-5.68,-3.9,,,,,,,2PACz,,
42072,10.1002/adfm.202512915,CCCCCCC(CCCC)Cc1csc(-c2cc3c4nsnc4c4cc(-c5cc(CC(CCCC)CCCCCC)c(-c6cc7c(-c8cc(F)c(CC(CC)CCCC)s8)c8sccc8c(-c8cc(F)c(CC(CC)CCCC)s8)c7s6)s5)sc4c3s2)c1,CCCCCCC(CCCC)Cc1c(/C=C2\C(=O)c3cc(F)c(F)cc3C2=C(C#N)C#N)sc2c1SC1c3c(c4c(c5nsnc35)c3sc5c(CC(CCCC)CCCCCC)c(/C=C6\C(=O)c7cc(F)c(F)cc7C6=C(C#N)C#N)sc5c3n4CC(CC)CCCC)N(CC(CC)CCCC)C21,18.42,-5.51,-2.77,-5.68,-3.9,,,,,conventional,PNDIT-F3N,PEDOT:PSS,,
42073,10.1002/adfm.202512915,CCCCCCC(CCCC)Cc1csc(-c2cc3c4nsnc4c4cc(-c5cc(CC(CCCC)CCCCCC)c(-c6cc7c(-c8cc(F)c(CC(CC)CCCC)s8)c8sccc8c(-c8cc(F)c(CC(CC)CCCC)s8)c7s6)s5)sc4c3s2)c1,CCCCCCC(CCCC)Cc1c(/C=C2\C(=O)c3cc(F)c(F)cc3C2=C(C#N)C#N)sc2c1SC1c3c(c4c(c5nsnc35)c3sc5c(CC(CCCC)CCCCCC)c(/C=C6\C(=O)c7cc(F)c(F)cc7C6=C(C#N)C#N)sc5c3n4CC(CC)CCCC)N(CC(CC)CCCC)C21,18.81,-5.51,-2.77,-5.68,-3.9,,,,5 wt.% BPA,conventional,PNDIT-F3N,PEDOT:PSS,,
42074,10.1002/adfm.202512915,CCCCCCC(CCCC)Cc1csc(-c2cc3c4nsnc4c4cc(-c5cc(CC(CCCC)CCCCCC)c(-c6cc7c(-c8cc(F)c(CC(CC)CCCC)s8)c8sccc8c(-c8cc(F)c(CC(CC)CCCC)s8)c7s6)s5)sc4c3s2)c1,CCCCCCC(CCCC)Cc1c(/C=C2\C(=O)c3cc(F)c(F)cc3C2=C(C#N)C#N)sc2c1SC1c3c(c4c(c5nsnc35)c3sc5c(CC(CCCC)CCCCCC)c(/C=C6\C(=O)c7cc(F)c(F)cc7C6=C(C#N)C#N)sc5c3n4CC(CC)CCCC)N(CC(CC)CCCC)C21,19.3,-5.51,-2.77,-5.68,-3.9,,,,10 wt.% BPA,conventional,PNDIT-F3N,PEDOT:PSS,,
42075,10.1002/adfm.202512915,CCCCCCC(CCCC)Cc1csc(-c2cc3c4nsnc4c4cc(-c5cc(CC(CCCC)CCCCCC)c(-c6cc7c(-c8cc(F)c(CC(CC)CCCC)s8)c8sccc8c(-c8cc(F)c(CC(CC)CCCC)s8)c7s6)s5)sc4c3s2)c1,CCCCCCC(CCCC)Cc1c(/C=C2\C(=O)c3cc(F)c(F)cc3C2=C(C#N)C#N)sc2c1SC1c3c(c4c(c5nsnc35)c3sc5c(CC(CCCC)CCCCCC)c(/C=C6\C(=O)c7cc(F)c(F)cc7C6=C(C#N)C#N)sc5c3n4CC(CC)CCCC)N(CC(CC)CCCC)C21,18.53,-5.51,-2.77,-5.68,-3.9,,,,20 wt.% BPA,conventional,PNDIT-F3N,PEDOT:PSS,,
42076,10.1002/adfm.202512915,CCCCCCC(CCCC)Cc1csc(-c2cc3c4nsnc4c4cc(-c5cc(CC(CCCC)CCCCCC)c(-c6cc7c(-c8cc(F)c(CC(CC)CCCC)s8)c8sccc8c(-c8cc(F)c(CC(CC)CCCC)s8)c7s6)s5)sc4c3s2)c1,CCCCCCC(CCCC)Cc1c(/C=C2\C(=O)c3cc(F)c(F)cc3C2=C(C#N)C#N)sc2c1SC1c3c(c4c(c5nsnc35)c3sc5c(CC(CCCC)CCCCCC)c(/C=C6\C(=O)c7cc(F)c(F)cc7C6=C(C#N)C#N)sc5c3n4CC(CC)CCCC)N(CC(CC)CCCC)C21,17.85,-5.51,-2.77,-5.68,-3.9,,,,,conventional,PNDIT-F3N,PEDOT:PSS,,
42077,10.1002/adfm.202513779,CCCCCCC(CCCC)Cc1csc(-c2cc3c4nsnc4c4cc(-c5cc(CC(CCCC)CCCCCC)c(-c6cc7c(-c8cc(F)c(CC(CC)CCCC)s8)c8sccc8c(-c8cc(F)c(CC(CC)CCCC)s8)c7s6)s5)sc4c3s2)c1,CCCCCCCCCCC(CCCCCCCC)Cn1c2c3sc(/C=C4\C(=O)c5cc(Cl)c(Cl)cc5C4=C(C#N)C#N)c(CC(CCCC)CCCCCC)c3sc2c2c3nsnc3c3c4sc5c(CC(CCCC)CCCCCC)c(/C=C6\C(=O)c7cc(Cl)c(Cl)cc7C6C(C#N)C#N)sc5c4n(CC(CCCCCCCC)CCCCCCCCCC)c3c21,15.66,-5.51,-2.77,,,,,,,conventional,,,eucalyptol,
42078,10.1002/adfm.202513779,CCCCCCC(CCCC)Cc1csc(-c2cc3c4nsnc4c4cc(-c5cc(CC(CCCC)CCCCCC)c(-c6cc7c(-c8cc(F)c(CC(CC)CCCC)s8)c8sccc8c(-c8cc(F)c(CC(CC)CCCC)s8)c7s6)s5)sc4c3s2)c1,CCCCCCCCCCC(CCCCCCCC)Cn1c2c3sc(/C=C4\C(=O)c5cc(Cl)c(Cl)cc5C4=C(C#N)C#N)c(CC(CCCC)CCCCCC)c3sc2c2c3nsnc3c3c4sc5c(CC(CCCC)CCCCCC)c(/C=C6\C(=O)c7cc(Cl)c(Cl)cc7C6C(C#N)C#N)sc5c4n(CC(CCCCCCCC)CCCCCCCCCC)c3c21,16.15,-5.51,-2.77,,,,,,,conventional,,,eucalyptol,
42079,10.1002/adfm.202513779,CCCCCCC(CCCC)Cc1csc(-c2cc3c4nsnc4c4cc(-c5cc(CC(CCCC)CCCCCC)c(-c6cc7c(-c8cc(F)c(CC(CC)CCCC)s8)c8sccc8c(-c8cc(F)c(CC(CC)CCCC)s8)c7s6)s5)sc4c3s2)c1,CCCCCCCCCCC(CCCCCCCC)Cn1c2c3sc(/C=C4\C(=O)c5cc(Cl)c(Cl)cc5C4=C(C#N)C#N)c(CC(CCCC)CCCCCC)c3sc2c2c3nsnc3c3c4sc5c(CC(CCCC)CCCCCC)c(/C=C6\C(=O)c7cc(Cl)c(Cl)cc7C6C(C#N)C#N)sc5c4n(CC(CCCCCCCC)CCCCCCCCCC)c3c21,17.3,-5.51,-2.77,,,,,,,conventional,,,eucalyptol,
42080,10.1002/adfm.202513779,CCCCCCC(CCCC)Cc1csc(-c2cc3c4nsnc4c4cc(-c5cc(CC(CCCC)CCCCCC)c(-c6cc7c(-c8cc(F)c(CC(CC)CCCC)s8)c8sccc8c(-c8cc(F)c(CC(CC)CCCC)s8)c7s6)s5)sc4c3s2)c1,CCCCCCCCCCC(CCCCCCCC)Cn1c2c3sc(/C=C4\C(=O)c5cc(Cl)c(Cl)cc5C4=C(C#N)C#N)c(CC(CCCC)CCCCCC)c3sc2c2c3nsnc3c3c4sc5c(CC(CCCC)CCCCCC)c(/C=C6\C(=O)c7cc(Cl)c(Cl)cc7C6C(C#N)C#N)sc5c4n(CC(CCCCCCCC)CCCCCCCCCC)c3c21,16.2,-5.51,-2.77,,,,,,,conventional,,,eucalyptol,
42081,10.1002/adfm.202513779,CCCCCCC(CCCC)Cc1csc(-c2cc3c4nsnc4c4cc(-c5cc(CC(CCCC)CCCCCC)c(-c6cc7c(-c8cc(F)c(CC(CC)CCCC)s8)c8sccc8c(-c8cc(F)c(CC(CC)CCCC)s8)c7s6)s5)sc4c3s2)c1,CCCCCCCCCCC(CCCCCCCC)Cn1c2c3sc(/C=C4\C(=O)c5cc(Cl)c(Cl)cc5C4=C(C#N)C#N)c(CC(CCCC)CCCCCC)c3sc2c2c3nsnc3c3c4sc5c(CC(CCCC)CCCCCC)c(/C=C6\C(=O)c7cc(Cl)c(Cl)cc7C6C(C#N)C#N)sc5c4n(CC(CCCCCCCC)CCCCCCCCCC)c3c21,15.89,-5.51,-2.77,,,,,,,conventional,,,2-MeTHF,
42082,10.1002/adfm.202514342,COC(=O)C(C)(C)c1cc(C)cc(-c2sc3c4sc5cc(/C=C6/C(=O)c7cc(F)cc(c7)C(=O)/C6=C\c6cc(C(C)(C)C(=O)OC)c(-c7cc(C)cc(C(C)(C)C(=O)OC)c7)s6)sc5c4c(C(C)(C)C(=O)OC)ccc2-3)c1,CCCCCCCCCCCc1c(/C=C2\C(=O)c3cc(F)c(F)cc3C2=C(C#N)C#N)sc2c1sc1c3c4nsnc4c4c5sc6c(CCCCCCCCCCC)c(/C=C7\C(=O)c8cc(F)c(F)cc8C7=C(C#N)C#N)sc6c5n(CC(CC)CCCC)c4c3n(CC(CC)CCCC)c21,17.6,-5.56,-3.65,-5.65,-4.09,,,,,conventional,PNDIT-F3N,PEDOT:PSS,,CN
42084,10.1002/adfm.202514342,CCCCCCC(CCCC)Cc1csc(-c2cc3c4nsnc4c4cc(-c5cc(CC(CCCC)CCCCCC)c(-c6cc7c(-c8cc(F)c(CC(CC)CCCC)s8)c8sccc8c(-c8cc(F)c(CC(CC)CCCC)s8)c7s6)s5)sc4c3s2)c1,CCCCCCC(CCCC)Cc1c(/C=C2\C(=O)c3cc(F)c(F)cc3C2=C(C#N)C#N)sc2c1SC1c3c(c4c(c5nsnc35)c3sc5c(CC(CCCC)CCCCCC)c(/C=C6\C(=O)c7cc(F)c(F)cc7C6=C(C#N)C#N)sc5c3n4CC(CC)CCCC)N(CC(CC)CCCC)C21,18.1,-5.51,-2.77,-5.68,-3.9,,,,,conventional,PNDIT-F3N,PEDOT:PSS,,DCBB
42086,10.1002/adfm.202514789,CCCCCCC(CCCC)Cc1csc(-c2cc3c4nsnc4c4cc(-c5cc(CC(CCCC)CCCCCC)c(-c6cc7c(-c8cc(F)c(CC(CC)CCCC)s8)c8sccc8c(-c8cc(F)c(CC(CC)CCCC)s8)c7s6)s5)sc4c3s2)c1,CCCCCCC(CCCC)Cc1c(/C=C2\C(=O)c3cc(F)c(F)cc3C2=C(C#N)C#N)sc2c1SC1c3c(c4c(c5nsnc35)c3sc5c(CC(CCCC)CCCCCC)c(/C=C6\C(=O)c7cc(F)c(F)cc7C6=C(C#N)C#N)sc5c3n4CC(CC)CCCC)N(CC(CC)CCCC)C21,19.0,-5.51,-2.77,-5.68,-3.9,,,,,conventional,PNDIT-F3N,PEDOT:PSS,,
42094,10.1002/adfm.202515292,CCCCCCC(CCCC)Cc1csc(-c2cc3c4nsnc4c4cc(-c5cc(CC(CCCC)CCCCCC)c(-c6cc7c(-c8cc(F)c(CC(CC)CCCC)s8)c8sccc8c(-c8cc(F)c(CC(CC)CCCC)s8)c7s6)s5)sc4c3s2)c1,CCCCCCC(CCCC)Cc1c(/C=C2\C(=O)c3cc(F)c(F)cc3C2=C(C#N)C#N)sc2c1SC1c3c(c4c(c5nsnc35)c3sc5c(CC(CCCC)CCCCCC)c(/C=C6\C(=O)c7cc(F)c(F)cc7C6=C(C#N)C#N)sc5c3n4CC(CC)CCCC)N(CC(CC)CCCC)C21,18.77,-5.51,-2.77,-5.68,-3.9,,,,,conventional,,,,
42101,10.1002/adfm.202515595,CCCCCCC(CCCC)Cc1csc(-c2cc3c4nsnc4c4cc(-c5cc(CC(CCCC)CCCCCC)c(-c6cc7c(-c8cc(F)c(CC(CC)CCCC)s8)c8sccc8c(-c8cc(F)c(CC(CC)CCCC)s8)c7s6)s5)sc4c3s2)c1,CCCCCCC(CCCC)Cc1c(/C=C2\C(=O)c3cc(F)c(F)cc3C2=C(C#N)C#N)sc2c1SC1c3c(c4c(c5nsnc35)c3sc5c(CC(CCCC)CCCCCC)c(/C=C6\C(=O)c7cc(F)c(F)cc7C6=C(C#N)C#N)sc5c3n4CC(CC)CCCC)N(CC(CC)CCCC)C21,18.8,-5.51,-2.77,-5.68,-3.9,,,,,conventional,PNDIT-F3N-Br,PEDOT:PSS,bromobenzene,
42102,10.1002/adfm.202515595,CCCCCCC(CCCC)Cc1csc(-c2cc3c4nsnc4c4cc(-c5cc(CC(CCCC)CCCCCC)c(-c6cc7c(-c8cc(F)c(CC(CC)CCCC)s8)c8sccc8c(-c8cc(F)c(CC(CC)CCCC)s8)c7s6)s5)sc4c3s2)c1,CCCCCCC(CCCC)Cc1c(/C=C2\C(=O)c3cc(F)c(F)cc3C2=C(C#N)C#N)sc2c1SC1c3c(c4c(c5nsnc35)c3sc5c(CC(CCCC)CCCCCC)c(/C=C6\C(=O)c7cc(F)c(F)cc7C6=C(C#N)C#N)sc5c3n4CC(CC)CCCC)N(CC(CC)CCCC)C21,20.0,-5.51,-2.77,-5.68,-3.9,,,,,conventional,PNDIT-F3N-Br,PEDOT:PSS,2-bromothiophene,
42103,10.1002/adfm.202515595,CCCCCCC(CCCC)Cc1csc(-c2cc3c4nsnc4c4cc(-c5cc(CC(CCCC)CCCCCC)c(-c6cc7c(-c8cc(F)c(CC(CC)CCCC)s8)c8sccc8c(-c8cc(F)c(CC(CC)CCCC)s8)c7s6)s5)sc4c3s2)c1,CCCCCCC(CCCC)Cc1c(/C=C2\C(=O)c3cc(F)c(F)cc3C2=C(C#N)C#N)sc2c1SC1c3c(c4c(c5nsnc35)c3sc5c(CC(CCCC)CCCCCC)c(/C=C6\C(=O)c7cc(F)c(F)cc7C6=C(C#N)C#N)sc5c3n4CC(CC)CCCC)N(CC(CC)CCCC)C21,17.0,-5.51,-2.77,-5.68,-3.9,,,,,,PNDIT-F3N-Br,PEDOT:PSS,bromobenzene,
42104,10.1002/adfm.202515595,CCCCCCC(CCCC)Cc1csc(-c2cc3c4nsnc4c4cc(-c5cc(CC(CCCC)CCCCCC)c(-c6cc7c(-c8cc(F)c(CC(CC)CCCC)s8)c8sccc8c(-c8cc(F)c(CC(CC)CCCC)s8)c7s6)s5)sc4c3s2)c1,CCCCCCC(CCCC)Cc1c(/C=C2\C(=O)c3cc(F)c(F)cc3C2=C(C#N)C#N)sc2c1SC1c3c(c4c(c5nsnc35)c3sc5c(CC(CCCC)CCCCCC)c(/C=C6\C(=O)c7cc(F)c(F)cc7C6=C(C#N)C#N)sc5c3n4CC(CC)CCCC)N(CC(CC)CCCC)C21,18.3,-5.51,-2.77,-5.68,-3.9,,,,,,PNDIT-F3N-Br,PEDOT:PSS,2-bromothiophene,
42105,10.1002/adfm.202516060,COC(=O)C(C)(C)c1cc(C)cc(-c2sc3c4sc5cc(/C=C6/C(=O)c7cc(F)cc(c7)C(=O)/C6=C\c6cc(C(C)(C)C(=O)OC)c(-c7cc(C)cc(C(C)(C)C(=O)OC)c7)s6)sc5c4c(C(C)(C)C(=O)OC)ccc2-3)c1,CCCCCCC(CCCC)Cc1c(/C=C2\C(=O)c3cc(F)c(F)cc3C2=C(C#N)C#N)sc2c1SC1c3c(c4c(c5nsnc35)c3sc5c(CC(CCCC)CCCCCC)c(/C=C6\C(=O)c7cc(F)c(F)cc7C6=C(C#N)C#N)sc5c3n4CC(CC)CCCC)N(CC(CC)CCCC)C21,17.3,-5.56,-3.65,-5.68,-3.9,,,,,conventional,PDINN,2PACz,chloroform,
42106,10.1002/adfm.202516060,COC(=O)C(C)(C)c1cc(C)cc(-c2sc3c4sc5cc(/C=C6/C(=O)c7cc(F)cc(c7)C(=O)/C6=C\c6cc(C(C)(C)C(=O)OC)c(-c7cc(C)cc(C(C)(C)C(=O)OC)c7)s6)sc5c4c(C(C)(C)C(=O)OC)ccc2-3)c1,CCCCCCC(CCCC)Cc1c(/C=C2\C(=O)c3cc(F)c(F)cc3C2=C(C#N)C#N)sc2c1SC1c3c(c4c(c5nsnc35)c3sc5c(CC(CCCC)CCCCCC)c(/C=C6\C(=O)c7cc(F)c(F)cc7C6=C(C#N)C#N)sc5c3n4CC(CC)CCCC)N(CC(CC)CCCC)C21,18.6,-5.56,-3.65,-5.68,-3.9,,,,,conventional,PDINN,2PACz,chloroform,DBrS
42107,10.1002/adfm.202516060,COC(=O)C(C)(C)c1cc(C)cc(-c2sc3c4sc5cc(/C=C6/C(=O)c7cc(F)cc(c7)C(=O)/C6=C\c6cc(C(C)(C)C(=O)OC)c(-c7cc(C)cc(C(C)(C)C(=O)OC)c7)s6)sc5c4c(C(C)(C)C(=O)OC)ccc2-3)c1,CCCCCCC(CCCC)Cc1c(/C=C2\C(=O)c3cc(F)c(F)cc3C2=C(C#N)C#N)sc2c1SC1c3c(c4c(c5nsnc35)c3sc5c(CC(CCCC)CCCCCC)c(/C=C6\C(=O)c7cc(F)c(F)cc7C6=C(C#N)C#N)sc5c3n4CC(CC)CCCC)N(CC(CC)CCCC)C21,19.5,-5.56,-3.65,-5.68,-3.9,,,,,,,2PACz,,DBrS
42108,10.1002/adfm.202516060,COC(=O)C(C)(C)c1cc(C)cc(-c2sc3c4sc5cc(/C=C6/C(=O)c7cc(F)cc(c7)C(=O)/C6=C\c6cc(C(C)(C)C(=O)OC)c(-c7cc(C)cc(C(C)(C)C(=O)OC)c7)s6)sc5c4c(C(C)(C)C(=O)OC)ccc2-3)c1,CCCCCCC(CCCC)Cc1c(/C=C2\C(=O)c3cc(F)c(F)cc3C2=C(C#N)C#N)sc2c1SC1c3c(c4c(c5nsnc35)c3sc5c(CC(CCCC)CCCCCC)c(/C=C6\C(=O)c7cc(F)c(F)cc7C6=C(C#N)C#N)sc5c3n4CC(CC)CCCC)N(CC(CC)CCCC)C21,18.4,-5.56,-3.65,-5.68,-3.9,,,,,conventional,PDINN,2PACz,chloroform,DPSE
42109,10.1002/adfm.202516060,COC(=O)C(C)(C)c1cc(C)cc(-c2sc3c4sc5cc(/C=C6/C(=O)c7cc(F)cc(c7)C(=O)/C6=C\c6cc(C(C)(C)C(=O)OC)c(-c7cc(C)cc(C(C)(C)C(=O)OC)c7)s6)sc5c4c(C(C)(C)C(=O)OC)ccc2-3)c1,CCCCCCC(CCCC)Cc1c(/C=C2\C(=O)c3cc(F)c(F)cc3C2=C(C#N)C#N)sc2c1SC1c3c(c4c(c5nsnc35)c3sc5c(CC(CCCC)CCCCCC)c(/C=C6\C(=O)c7cc(F)c(F)cc7C6=C(C#N)C#N)sc5c3n4CC(CC)CCCC)N(CC(CC)CCCC)C21,19.3,-5.56,-3.65,-5.68,-3.9,,,,,,,2PACz,,DPSE
42112,10.1002/adfm.202516060,COC(=O)C(C)(C)c1cc(C)cc(-c2sc3c4sc5cc(/C=C6/C(=O)c7cc(F)cc(c7)C(=O)/C6=C\c6cc(C(C)(C)C(=O)OC)c(-c7cc(C)cc(C(C)(C)C(=O)OC)c7)s6)sc5c4c(C(C)(C)C(=O)OC)ccc2-3)c1,CCCCCCC(CCCC)Cc1c(/C=C2\C(=O)c3cc(F)c(F)cc3C2=C(C#N)C#N)sc2c1SC1c3c(c4c(c5nsnc35)c3sc5c(CC(CCCC)CCCCCC)c(/C=C6\C(=O)c7cc(F)c(F)cc7C6=C(C#N)C#N)sc5c3n4CC(CC)CCCC)N(CC(CC)CCCC)C21,18.1,-5.56,-3.65,-5.68,-3.9,,,,,conventional,PDINN,2PACz,chloroform,DPDSE
42113,10.1002/adfm.202516060,COC(=O)C(C)(C)c1cc(C)cc(-c2sc3c4sc5cc(/C=C6/C(=O)c7cc(F)cc(c7)C(=O)/C6=C\c6cc(C(C)(C)C(=O)OC)c(-c7cc(C)cc(C(C)(C)C(=O)OC)c7)s6)sc5c4c(C(C)(C)C(=O)OC)ccc2-3)c1,CCCCCCC(CCCC)Cc1c(/C=C2\C(=O)c3cc(F)c(F)cc3C2=C(C#N)C#N)sc2c1SC1c3c(c4c(c5nsnc35)c3sc5c(CC(CCCC)CCCCCC)c(/C=C6\C(=O)c7cc(F)c(F)cc7C6=C(C#N)C#N)sc5c3n4CC(CC)CCCC)N(CC(CC)CCCC)C21,18.4,-5.56,-3.65,-5.68,-3.9,,,,,,,2PACz,,DPDSE
42114,10.1002/adfm.202516196,COC(=O)C(C)(C)c1cc(C)cc(-c2sc3c4sc5cc(/C=C6/C(=O)c7cc(F)cc(c7)C(=O)/C6=C\c6cc(C(C)(C)C(=O)OC)c(-c7cc(C)cc(C(C)(C)C(=O)OC)c7)s6)sc5c4c(C(C)(C)C(=O)OC)ccc2-3)c1,CCCCCCC(CCCC)Cc1c(/C=C2\C(=O)c3cc(F)c(F)cc3C2=C(C#N)C#N)sc2c1SC1c3c(c4c(c5nsnc35)c3sc5c(CC(CCCC)CCCCCC)c(/C=C6\C(=O)c7cc(F)c(F)cc7C6=C(C#N)C#N)sc5c3n4CC(CC)CCCC)N(CC(CC)CCCC)C21,13.98,-5.56,-3.65,-5.68,-3.9,,,,,,TFE,,,
42115,10.1002/adfm.202516196,COC(=O)C(C)(C)c1cc(C)cc(-c2sc3c4sc5cc(/C=C6/C(=O)c7cc(F)cc(c7)C(=O)/C6=C\c6cc(C(C)(C)C(=O)OC)c(-c7cc(C)cc(C(C)(C)C(=O)OC)c7)s6)sc5c4c(C(C)(C)C(=O)OC)ccc2-3)c1,CCCCCCC(CCCC)Cc1c(/C=C2\C(=O)c3cc(F)c(F)cc3C2=C(C#N)C#N)sc2c1SC1c3c(c4c(c5nsnc35)c3sc5c(CC(CCCC)CCCCCC)c(/C=C6\C(=O)c7cc(F)c(F)cc7C6=C(C#N)C#N)sc5c3n4CC(CC)CCCC)N(CC(CC)CCCC)C21,19.33,-5.56,-3.65,-5.68,-3.9,,,,,,PNIBI-NDIN,,,
42116,10.1002/adfm.202516196,COC(=O)C(C)(C)c1cc(C)cc(-c2sc3c4sc5cc(/C=C6/C(=O)c7cc(F)cc(c7)C(=O)/C6=C\c6cc(C(C)(C)C(=O)OC)c(-c7cc(C)cc(C(C)(C)C(=O)OC)c7)s6)sc5c4c(C(C)(C)C(=O)OC)ccc2-3)c1,CCCCCCC(CCCC)Cc1c(/C=C2\C(=O)c3cc(F)c(F)cc3C2=C(C#N)C#N)sc2c1SC1c3c(c4c(c5nsnc35)c3sc5c(CC(CCCC)CCCCCC)c(/C=C6\C(=O)c7cc(F)c(F)cc7C6=C(C#N)C#N)sc5c3n4CC(CC)CCCC)N(CC(CC)CCCC)C21,17.89,-5.56,-3.65,-5.68,-3.9,,,,,,PNIBI-NDINBr,,,
42117,10.1002/adfm.202516196,COC(=O)C(C)(C)c1cc(C)cc(-c2sc3c4sc5cc(/C=C6/C(=O)c7cc(F)cc(c7)C(=O)/C6=C\c6cc(C(C)(C)C(=O)OC)c(-c7cc(C)cc(C(C)(C)C(=O)OC)c7)s6)sc5c4c(C(C)(C)C(=O)OC)ccc2-3)c1,CCCCCCC(CCCC)Cc1c(/C=C2\C(=O)c3cc(F)c(F)cc3C2=C(C#N)C#N)sc2c1SC1c3c(c4c(c5nsnc35)c3sc5c(CC(CCCC)CCCCCC)c(/C=C6\C(=O)c7cc(F)c(F)cc7C6=C(C#N)C#N)sc5c3n4CC(CC)CCCC)N(CC(CC)CCCC)C21,18.94,-5.56,-3.65,-5.68,-3.9,,,,,,PNDIT-F3N,,,
42123,10.1002/adfm.202516196,COC(=O)C(C)(C)c1cc(C)cc(-c2sc3c4sc5cc(/C=C6/C(=O)c7cc(F)cc(c7)C(=O)/C6=C\c6cc(C(C)(C)C(=O)OC)c(-c7cc(C)cc(C(C)(C)C(=O)OC)c7)s6)sc5c4c(C(C)(C)C(=O)OC)ccc2-3)c1,CCCCCCC(CCCC)Cc1c(/C=C2\C(=O)c3cc(F)c(F)cc3C2=C(C#N)C#N)sc2c1SC1c3c(c4c(c5nsnc35)c3sc5c(CC(CCCC)CCCCCC)c(/C=C6\C(=O)c7cc(F)c(F)cc7C6=C(C#N)C#N)sc5c3n4CC(CC)CCCC)N(CC(CC)CCCC)C21,18.91,-5.56,-3.65,-5.68,-3.9,30.0,,,,,PNIBI-NDIN,,,
42124,10.1002/adfm.202516196,COC(=O)C(C)(C)c1cc(C)cc(-c2sc3c4sc5cc(/C=C6/C(=O)c7cc(F)cc(c7)C(=O)/C6=C\c6cc(C(C)(C)C(=O)OC)c(-c7cc(C)cc(C(C)(C)C(=O)OC)c7)s6)sc5c4c(C(C)(C)C(=O)OC)ccc2-3)c1,CCCCCCC(CCCC)Cc1c(/C=C2\C(=O)c3cc(F)c(F)cc3C2=C(C#N)C#N)sc2c1SC1c3c(c4c(c5nsnc35)c3sc5c(CC(CCCC)CCCCCC)c(/C=C6\C(=O)c7cc(F)c(F)cc7C6=C(C#N)C#N)sc5c3n4CC(CC)CCCC)N(CC(CC)CCCC)C21,18.27,-5.56,-3.65,-5.68,-3.9,40.0,,,,,PNIBI-NDIN,,,
42125,10.1002/adfm.202516196,COC(=O)C(C)(C)c1cc(C)cc(-c2sc3c4sc5cc(/C=C6/C(=O)c7cc(F)cc(c7)C(=O)/C6=C\c6cc(C(C)(C)C(=O)OC)c(-c7cc(C)cc(C(C)(C)C(=O)OC)c7)s6)sc5c4c(C(C)(C)C(=O)OC)ccc2-3)c1,CCCCCCC(CCCC)Cc1c(/C=C2\C(=O)c3cc(F)c(F)cc3C2=C(C#N)C#N)sc2c1SC1c3c(c4c(c5nsnc35)c3sc5c(CC(CCCC)CCCCCC)c(/C=C6\C(=O)c7cc(F)c(F)cc7C6=C(C#N)C#N)sc5c3n4CC(CC)CCCC)N(CC(CC)CCCC)C21,17.34,-5.56,-3.65,-5.68,-3.9,50.0,,,,,PNIBI-NDIN,,,
42127,10.1002/adfm.202516196,COC(=O)C(C)(C)c1cc(C)cc(-c2sc3c4sc5cc(/C=C6/C(=O)c7cc(F)cc(c7)C(=O)/C6=C\c6cc(C(C)(C)C(=O)OC)c(-c7cc(C)cc(C(C)(C)C(=O)OC)c7)s6)sc5c4c(C(C)(C)C(=O)OC)ccc2-3)c1,CCCCCCC(CCCC)Cc1c(/C=C2\C(=O)c3cc(F)c(F)cc3C2=C(C#N)C#N)sc2c1SC1c3c(c4c(c5nsnc35)c3sc5c(CC(CCCC)CCCCCC)c(/C=C6\C(=O)c7cc(F)c(F)cc7C6=C(C#N)C#N)sc5c3n4CC(CC)CCCC)N(CC(CC)CCCC)C21,17.75,-5.56,-3.65,-5.68,-3.9,30.0,,,,,PNIBI-NDINBr,,,
42128,10.1002/adfm.202516196,COC(=O)C(C)(C)c1cc(C)cc(-c2sc3c4sc5cc(/C=C6/C(=O)c7cc(F)cc(c7)C(=O)/C6=C\c6cc(C(C)(C)C(=O)OC)c(-c7cc(C)cc(C(C)(C)C(=O)OC)c7)s6)sc5c4c(C(C)(C)C(=O)OC)ccc2-3)c1,CCCCCCC(CCCC)Cc1c(/C=C2\C(=O)c3cc(F)c(F)cc3C2=C(C#N)C#N)sc2c1SC1c3c(c4c(c5nsnc35)c3sc5c(CC(CCCC)CCCCCC)c(/C=C6\C(=O)c7cc(F)c(F)cc7C6=C(C#N)C#N)sc5c3n4CC(CC)CCCC)N(CC(CC)CCCC)C21,17.5,-5.56,-3.65,-5.68,-3.9,40.0,,,,,PNIBI-NDINBr,,,
42129,10.1002/adfm.202516196,COC(=O)C(C)(C)c1cc(C)cc(-c2sc3c4sc5cc(/C=C6/C(=O)c7cc(F)cc(c7)C(=O)/C6=C\c6cc(C(C)(C)C(=O)OC)c(-c7cc(C)cc(C(C)(C)C(=O)OC)c7)s6)sc5c4c(C(C)(C)C(=O)OC)ccc2-3)c1,CCCCCCC(CCCC)Cc1c(/C=C2\C(=O)c3cc(F)c(F)cc3C2=C(C#N)C#N)sc2c1SC1c3c(c4c(c5nsnc35)c3sc5c(CC(CCCC)CCCCCC)c(/C=C6\C(=O)c7cc(F)c(F)cc7C6=C(C#N)C#N)sc5c3n4CC(CC)CCCC)N(CC(CC)CCCC)C21,17.61,-5.56,-3.65,-5.68,-3.9,50.0,,,,,PNIBI-NDINBr,,,
42131,10.1002/adfm.202516196,COC(=O)C(C)(C)c1cc(C)cc(-c2sc3c4sc5cc(/C=C6/C(=O)c7cc(F)cc(c7)C(=O)/C6=C\c6cc(C(C)(C)C(=O)OC)c(-c7cc(C)cc(C(C)(C)C(=O)OC)c7)s6)sc5c4c(C(C)(C)C(=O)OC)ccc2-3)c1,CCCCCCC(CCCC)Cc1c(/C=C2\C(=O)c3cc(F)c(F)cc3C2=C(C#N)C#N)sc2c1SC1c3c(c4c(c5nsnc35)c3sc5c(CC(CCCC)CCCCCC)c(/C=C6\C(=O)c7cc(F)c(F)cc7C6=C(C#N)C#N)sc5c3n4CC(CC)CCCC)N(CC(CC)CCCC)C21,17.37,-5.56,-3.65,-5.68,-3.9,30.0,,,,,PNDIT-F3N,,,
42132,10.1002/adfm.202516196,COC(=O)C(C)(C)c1cc(C)cc(-c2sc3c4sc5cc(/C=C6/C(=O)c7cc(F)cc(c7)C(=O)/C6=C\c6cc(C(C)(C)C(=O)OC)c(-c7cc(C)cc(C(C)(C)C(=O)OC)c7)s6)sc5c4c(C(C)(C)C(=O)OC)ccc2-3)c1,CCCCCCC(CCCC)Cc1c(/C=C2\C(=O)c3cc(F)c(F)cc3C2=C(C#N)C#N)sc2c1SC1c3c(c4c(c5nsnc35)c3sc5c(CC(CCCC)CCCCCC)c(/C=C6\C(=O)c7cc(F)c(F)cc7C6=C(C#N)C#N)sc5c3n4CC(CC)CCCC)N(CC(CC)CCCC)C21,16.7,-5.56,-3.65,-5.68,-3.9,40.0,,,,,PNDIT-F3N,,,
42133,10.1002/adfm.202516196,COC(=O)C(C)(C)c1cc(C)cc(-c2sc3c4sc5cc(/C=C6/C(=O)c7cc(F)cc(c7)C(=O)/C6=C\c6cc(C(C)(C)C(=O)OC)c(-c7cc(C)cc(C(C)(C)C(=O)OC)c7)s6)sc5c4c(C(C)(C)C(=O)OC)ccc2-3)c1,CCCCCCC(CCCC)Cc1c(/C=C2\C(=O)c3cc(F)c(F)cc3C2=C(C#N)C#N)sc2c1SC1c3c(c4c(c5nsnc35)c3sc5c(CC(CCCC)CCCCCC)c(/C=C6\C(=O)c7cc(F)c(F)cc7C6=C(C#N)C#N)sc5c3n4CC(CC)CCCC)N(CC(CC)CCCC)C21,15.27,-5.56,-3.65,-5.68,-3.9,50.0,,,,,PNDIT-F3N,,,
42146,10.1002/adfm.202517542,COC(=O)C(C)(C)c1cc(C)cc(-c2sc3c4sc5cc(/C=C6/C(=O)c7cc(F)cc(c7)C(=O)/C6=C\c6cc(C(C)(C)C(=O)OC)c(-c7cc(C)cc(C(C)(C)C(=O)OC)c7)s6)sc5c4c(C(C)(C)C(=O)OC)ccc2-3)c1,CCCCC(CC)Cc1c(/C=C2\C(=O)c3ccccc3C2=C(C#N)C#N)sc2c1sc1c3c4nsnc4c4c5sc6c(CC(CC)CCCC)c(/C=C7\C(=O)c8ccccc8C7=C(C#N)C#N)sc6c5n(CC(CC)CCCC)c4c3n(CC(CC)CCCC)c21,8.23,-5.56,-3.65,-5.55,-3.87,,,,,,,,,
42147,10.1002/adfm.202517542,COC(=O)C(C)(C)c1cc(C)cc(-c2sc3c4sc5cc(/C=C6/C(=O)c7cc(F)cc(c7)C(=O)/C6=C\c6cc(C(C)(C)C(=O)OC)c(-c7cc(C)cc(C(C)(C)C(=O)OC)c7)s6)sc5c4c(C(C)(C)C(=O)OC)ccc2-3)c1,CCCCCCCCCCCc1c(/C=C2\C(=O)c3cc(F)c(F)cc3C2=C(C#N)C#N)sc2c1sc1c3c4nsnc4c4c5sc6c(CCCCCCCCCCC)c(/C=C7\C(=O)c8cc(F)c(F)cc8C7=C(C#N)C#N)sc6c5n(CC(CC)CCCC)c4c3n(CC(CC)CCCC)c21,18.12,-5.56,-3.65,-5.65,-4.09,,,,,,,,,
42151,10.1002/adfm.202518732,COC(=O)C(C)(C)c1cc(C)cc(-c2sc3c4sc5cc(/C=C6/C(=O)c7cc(F)cc(c7)C(=O)/C6=C\c6cc(C(C)(C)C(=O)OC)c(-c7cc(C)cc(C(C)(C)C(=O)OC)c7)s6)sc5c4c(C(C)(C)C(=O)OC)ccc2-3)c1,CCCCCCCCCc1c(C=C2C(=O)c3cc(Cl)c(Cl)cc3C2=C(C#N)C#N)sc2c1sc1c3c4nsnc4c4c5sc6c(CCCCCCCCC)c(C=C7C(=O)c8cc(Cl)c(Cl)cc8C7=C(C#N)C#N)sc6c5n(CC(CCCC)CCCCCC)c4c3n(CC(CCCC)CCCCCC)c21,18.2,-5.56,-3.65,-5.68,-3.9,,,,,conventional,PNDIT-F3N,2PACz,chloroform,
42154,10.1002/adfm.202518732,COC(=O)C(C)(C)c1cc(C)cc(-c2sc3c4sc5cc(/C=C6/C(=O)c7cc(F)cc(c7)C(=O)/C6=C\c6cc(C(C)(C)C(=O)OC)c(-c7cc(C)cc(C(C)(C)C(=O)OC)c7)s6)sc5c4c(C(C)(C)C(=O)OC)ccc2-3)c1,CCCCCCCCCc1c(C=C2C(=O)c3cc(Cl)c(Cl)cc3C2=C(C#N)C#N)sc2c1sc1c3c4nsnc4c4c5sc6c(CCCCCCCCC)c(C=C7C(=O)c8cc(Cl)c(Cl)cc8C7=C(C#N)C#N)sc6c5n(CC(CCCC)CCCCCC)c4c3n(CC(CCCC)CCCCCC)c21,20.0,-5.56,-3.65,-5.68,-3.9,,,,,conventional,PNDIT-F3N,2PACz,chloroform,IPA
42157,10.1002/adfm.202519810,CCCCCCC(CCCC)Cc1csc(-c2cc3c4nsnc4c4cc(-c5cc(CC(CCCC)CCCCCC)c(-c6cc7c(-c8cc(F)c(CC(CC)CCCC)s8)c8sccc8c(-c8cc(F)c(CC(CC)CCCC)s8)c7s6)s5)sc4c3s2)c1,CCCCCCC(CCCC)Cc1c(/C=C2\C(=O)c3cc(F)c(F)cc3C2=C(C#N)C#N)sc2c1SC1c3c(c4c(c5nsnc35)c3sc5c(CC(CCCC)CCCCCC)c(/C=C6\C(=O)c7cc(F)c(F)cc7C6=C(C#N)C#N)sc5c3n4CC(CC)CCCC)N(CC(CC)CCCC)C21,19.17,-5.51,-2.77,-5.68,-3.9,,,,0 wt%,,PDINN,2PACz,,
42158,10.1002/adfm.202519810,CCCCCCC(CCCC)Cc1csc(-c2cc3c4nsnc4c4cc(-c5cc(CC(CCCC)CCCCCC)c(-c6cc7c(-c8cc(F)c(CC(CC)CCCC)s8)c8sccc8c(-c8cc(F)c(CC(CC)CCCC)s8)c7s6)s5)sc4c3s2)c1,CCCCCCC(CCCC)Cc1c(/C=C2\C(=O)c3cc(F)c(F)cc3C2=C(C#N)C#N)sc2c1SC1c3c(c4c(c5nsnc35)c3sc5c(CC(CCCC)CCCCCC)c(/C=C6\C(=O)c7cc(F)c(F)cc7C6=C(C#N)C#N)sc5c3n4CC(CC)CCCC)N(CC(CC)CCCC)C21,19.78,-5.51,-2.77,-5.68,-3.9,,,,5wt%,,PDINN,2PACz,,CIIR
42159,10.1002/adfm.202519810,CCCCCCC(CCCC)Cc1csc(-c2cc3c4nsnc4c4cc(-c5cc(CC(CCCC)CCCCCC)c(-c6cc7c(-c8cc(F)c(CC(CC)CCCC)s8)c8sccc8c(-c8cc(F)c(CC(CC)CCCC)s8)c7s6)s5)sc4c3s2)c1,CCCCCCC(CCCC)Cc1c(/C=C2\C(=O)c3cc(F)c(F)cc3C2=C(C#N)C#N)sc2c1SC1c3c(c4c(c5nsnc35)c3sc5c(CC(CCCC)CCCCCC)c(/C=C6\C(=O)c7cc(F)c(F)cc7C6=C(C#N)C#N)sc5c3n4CC(CC)CCCC)N(CC(CC)CCCC)C21,18.74,-5.51,-2.77,-5.68,-3.9,,,,5wt%,,PDINN,2PACz,,BIIR
42160,10.1002/adfm.202519810,CCCCCCC(CCCC)Cc1csc(-c2cc3c4nsnc4c4cc(-c5cc(CC(CCCC)CCCCCC)c(-c6cc7c(-c8cc(F)c(CC(CC)CCCC)s8)c8sccc8c(-c8cc(F)c(CC(CC)CCCC)s8)c7s6)s5)sc4c3s2)c1,CCCCCCC(CCCC)Cc1c(/C=C2\C(=O)c3cc(F)c(F)cc3C2=C(C#N)C#N)sc2c1SC1c3c(c4c(c5nsnc35)c3sc5c(CC(CCCC)CCCCCC)c(/C=C6\C(=O)c7cc(F)c(F)cc7C6=C(C#N)C#N)sc5c3n4CC(CC)CCCC)N(CC(CC)CCCC)C21,18.2,-5.51,-2.77,-5.68,-3.9,,,,5wt%,,PDINN,2PACz,,IIR
42161,10.1002/adfm.202519810,CCCCCCC(CCCC)Cc1csc(-c2cc3c4nsnc4c4cc(-c5cc(CC(CCCC)CCCCCC)c(-c6cc7c(-c8cc(F)c(CC(CC)CCCC)s8)c8sccc8c(-c8cc(F)c(CC(CC)CCCC)s8)c7s6)s5)sc4c3s2)c1,CCCCCCC(CCCC)Cc1c(/C=C2\C(=O)c3cc(F)c(F)cc3C2=C(C#N)C#N)sc2c1SC1c3c(c4c(c5nsnc35)c3sc5c(CC(CCCC)CCCCCC)c(/C=C6\C(=O)c7cc(F)c(F)cc7C6=C(C#N)C#N)sc5c3n4CC(CC)CCCC)N(CC(CC)CCCC)C21,17.12,-5.51,-2.77,-5.68,-3.9,,,,30wt%,,PDINN,2PACz,,CIIR
42162,10.1002/adfm.202519810,CCCCCCC(CCCC)Cc1csc(-c2cc3c4nsnc4c4cc(-c5cc(CC(CCCC)CCCCCC)c(-c6cc7c(-c8cc(F)c(CC(CC)CCCC)s8)c8sccc8c(-c8cc(F)c(CC(CC)CCCC)s8)c7s6)s5)sc4c3s2)c1,CCCCCCC(CCCC)Cc1c(/C=C2\C(=O)c3cc(F)c(F)cc3C2=C(C#N)C#N)sc2c1SC1c3c(c4c(c5nsnc35)c3sc5c(CC(CCCC)CCCCCC)c(/C=C6\C(=O)c7cc(F)c(F)cc7C6=C(C#N)C#N)sc5c3n4CC(CC)CCCC)N(CC(CC)CCCC)C21,16.21,-5.51,-2.77,-5.68,-3.9,,,,30wt%,,PDINN,2PACz,,BIIR
42163,10.1002/adfm.202519810,CCCCCCC(CCCC)Cc1csc(-c2cc3c4nsnc4c4cc(-c5cc(CC(CCCC)CCCCCC)c(-c6cc7c(-c8cc(F)c(CC(CC)CCCC)s8)c8sccc8c(-c8cc(F)c(CC(CC)CCCC)s8)c7s6)s5)sc4c3s2)c1,CCCCCCC(CCCC)Cc1c(/C=C2\C(=O)c3cc(F)c(F)cc3C2=C(C#N)C#N)sc2c1SC1c3c(c4c(c5nsnc35)c3sc5c(CC(CCCC)CCCCCC)c(/C=C6\C(=O)c7cc(F)c(F)cc7C6=C(C#N)C#N)sc5c3n4CC(CC)CCCC)N(CC(CC)CCCC)C21,15.59,-5.51,-2.77,-5.68,-3.9,,,,30wt%,,PDINN,2PACz,,IIR
42164,10.1002/adfm.202520155,COC(=O)C(C)(C)c1cc(C)cc(-c2sc3c4sc5cc(/C=C6/C(=O)c7cc(F)cc(c7)C(=O)/C6=C\c6cc(C(C)(C)C(=O)OC)c(-c7cc(C)cc(C(C)(C)C(=O)OC)c7)s6)sc5c4c(C(C)(C)C(=O)OC)ccc2-3)c1,CCCCCCCCCCCc1c(/C=C2\C(=O)c3cc(F)c(F)cc3C2=C(C#N)C#N)sc2c1sc1c3c4nsnc4c4c5sc6c(CCCCCCCCCCC)c(/C=C7\C(=O)c8cc(F)c(F)cc8C7=C(C#N)C#N)sc6c5n(CC(CC)CCCC)c4c3n(CC(CC)CCCC)c21,15.87,-5.56,-3.65,-5.65,-4.09,,,,,,PDINN,,,
42165,10.1002/adfm.202520155,COC(=O)C(C)(C)c1cc(C)cc(-c2sc3c4sc5cc(/C=C6/C(=O)c7cc(F)cc(c7)C(=O)/C6=C\c6cc(C(C)(C)C(=O)OC)c(-c7cc(C)cc(C(C)(C)C(=O)OC)c7)s6)sc5c4c(C(C)(C)C(=O)OC)ccc2-3)c1,CCCCCCCCCCCc1c(/C=C2\C(=O)c3cc(F)c(F)cc3C2=C(C#N)C#N)sc2c1sc1c3c4nsnc4c4c5sc6c(CCCCCCCCCCC)c(/C=C7\C(=O)c8cc(F)c(F)cc8C7=C(C#N)C#N)sc6c5n(CC(CC)CCCC)c4c3n(CC(CC)CCCC)c21,16.4,-5.56,-3.65,-5.65,-4.09,,,,,conventional,PDINN-B2F,,,
42166,10.1002/adfm.202520155,COC(=O)C(C)(C)c1cc(C)cc(-c2sc3c4sc5cc(/C=C6/C(=O)c7cc(F)cc(c7)C(=O)/C6=C\c6cc(C(C)(C)C(=O)OC)c(-c7cc(C)cc(C(C)(C)C(=O)OC)c7)s6)sc5c4c(C(C)(C)C(=O)OC)ccc2-3)c1,CCCCCCCCCCCc1c(/C=C2\C(=O)c3cc(F)c(F)cc3C2=C(C#N)C#N)sc2c1sc1c3c4nsnc4c4c5sc6c(CCCCCCCCCCC)c(/C=C7\C(=O)c8cc(F)c(F)cc8C7=C(C#N)C#N)sc6c5n(CC(CC)CCCC)c4c3n(CC(CC)CCCC)c21,17.02,-5.56,-3.65,-5.65,-4.09,,,,,conventional,PDINN-B3F,,,
42167,10.1002/adfm.202520155,COC(=O)C(C)(C)c1cc(C)cc(-c2sc3c4sc5cc(/C=C6/C(=O)c7cc(F)cc(c7)C(=O)/C6=C\c6cc(C(C)(C)C(=O)OC)c(-c7cc(C)cc(C(C)(C)C(=O)OC)c7)s6)sc5c4c(C(C)(C)C(=O)OC)ccc2-3)c1,CCCCCCC(CCCC)Cc1c(/C=C2\C(=O)c3cc(F)c(F)cc3C2=C(C#N)C#N)sc2c1SC1c3c(c4c(c5nsnc35)c3sc5c(CC(CCCC)CCCCCC)c(/C=C6\C(=O)c7cc(F)c(F)cc7C6=C(C#N)C#N)sc5c3n4CC(CC)CCCC)N(CC(CC)CCCC)C21,17.1,-5.56,-3.65,-5.68,-3.9,,,,,,PDINN,,,
42168,10.1002/adfm.202520155,COC(=O)C(C)(C)c1cc(C)cc(-c2sc3c4sc5cc(/C=C6/C(=O)c7cc(F)cc(c7)C(=O)/C6=C\c6cc(C(C)(C)C(=O)OC)c(-c7cc(C)cc(C(C)(C)C(=O)OC)c7)s6)sc5c4c(C(C)(C)C(=O)OC)ccc2-3)c1,CCCCCCC(CCCC)Cc1c(/C=C2\C(=O)c3cc(F)c(F)cc3C2=C(C#N)C#N)sc2c1SC1c3c(c4c(c5nsnc35)c3sc5c(CC(CCCC)CCCCCC)c(/C=C6\C(=O)c7cc(F)c(F)cc7C6=C(C#N)C#N)sc5c3n4CC(CC)CCCC)N(CC(CC)CCCC)C21,17.79,-5.56,-3.65,-5.68,-3.9,,,,,,PDINN-B2F,,,
42169,10.1002/adfm.202520155,COC(=O)C(C)(C)c1cc(C)cc(-c2sc3c4sc5cc(/C=C6/C(=O)c7cc(F)cc(c7)C(=O)/C6=C\c6cc(C(C)(C)C(=O)OC)c(-c7cc(C)cc(C(C)(C)C(=O)OC)c7)s6)sc5c4c(C(C)(C)C(=O)OC)ccc2-3)c1,CCCCCCC(CCCC)Cc1c(/C=C2\C(=O)c3cc(F)c(F)cc3C2=C(C#N)C#N)sc2c1SC1c3c(c4c(c5nsnc35)c3sc5c(CC(CCCC)CCCCCC)c(/C=C6\C(=O)c7cc(F)c(F)cc7C6=C(C#N)C#N)sc5c3n4CC(CC)CCCC)N(CC(CC)CCCC)C21,18.38,-5.56,-3.65,-5.68,-3.9,,,,,,PDINN-B3F,,,
42173,10.1002/adfm.202520173,COC(=O)C(C)(C)c1cc(C)cc(-c2sc3c4sc5cc(/C=C6/C(=O)c7cc(F)cc(c7)C(=O)/C6=C\c6cc(C(C)(C)C(=O)OC)c(-c7cc(C)cc(C(C)(C)C(=O)OC)c7)s6)sc5c4c(C(C)(C)C(=O)OC)ccc2-3)c1,CCCCCCCCCc1c(C=C2C(=O)c3cc(Cl)c(Cl)cc3C2=C(C#N)C#N)sc2c1sc1c3c4nsnc4c4c5sc6c(CCCCCCCCC)c(C=C7C(=O)c8cc(Cl)c(Cl)cc8C7=C(C#N)C#N)sc6c5n(CC(CCCC)CCCCCC)c4c3n(CC(CCCC)CCCCCC)c21,18.4,-5.56,-3.65,-5.68,-3.9,,,,0 wt%,conventional,PFN-Br,PEDOT:PSS,,
42174,10.1002/adfm.202520173,COC(=O)C(C)(C)c1cc(C)cc(-c2sc3c4sc5cc(/C=C6/C(=O)c7cc(F)cc(c7)C(=O)/C6=C\c6cc(C(C)(C)C(=O)OC)c(-c7cc(C)cc(C(C)(C)C(=O)OC)c7)s6)sc5c4c(C(C)(C)C(=O)OC)ccc2-3)c1,CCCCCCCCCc1c(C=C2C(=O)c3cc(Cl)c(Cl)cc3C2=C(C#N)C#N)sc2c1sc1c3c4nsnc4c4c5sc6c(CCCCCCCCC)c(C=C7C(=O)c8cc(Cl)c(Cl)cc8C7=C(C#N)C#N)sc6c5n(CC(CCCC)CCCCCC)c4c3n(CC(CCCC)CCCCCC)c21,19.0,-5.56,-3.65,-5.68,-3.9,,,,5 wt%,conventional,PFN-Br,PEDOT:PSS,,
42175,10.1002/adfm.202520173,COC(=O)C(C)(C)c1cc(C)cc(-c2sc3c4sc5cc(/C=C6/C(=O)c7cc(F)cc(c7)C(=O)/C6=C\c6cc(C(C)(C)C(=O)OC)c(-c7cc(C)cc(C(C)(C)C(=O)OC)c7)s6)sc5c4c(C(C)(C)C(=O)OC)ccc2-3)c1,CCCCCCCCCc1c(C=C2C(=O)c3cc(Cl)c(Cl)cc3C2=C(C#N)C#N)sc2c1sc1c3c4nsnc4c4c5sc6c(CCCCCCCCC)c(C=C7C(=O)c8cc(Cl)c(Cl)cc8C7=C(C#N)C#N)sc6c5n(CC(CCCC)CCCCCC)c4c3n(CC(CCCC)CCCCCC)c21,19.2,-5.56,-3.65,-5.68,-3.9,,,,15 wt%,conventional,PFN-Br,PEDOT:PSS,,
42176,10.1002/adfm.202520173,COC(=O)C(C)(C)c1cc(C)cc(-c2sc3c4sc5cc(/C=C6/C(=O)c7cc(F)cc(c7)C(=O)/C6=C\c6cc(C(C)(C)C(=O)OC)c(-c7cc(C)cc(C(C)(C)C(=O)OC)c7)s6)sc5c4c(C(C)(C)C(=O)OC)ccc2-3)c1,CCCCCCCCCc1c(C=C2C(=O)c3cc(Cl)c(Cl)cc3C2=C(C#N)C#N)sc2c1sc1c3c4nsnc4c4c5sc6c(CCCCCCCCC)c(C=C7C(=O)c8cc(Cl)c(Cl)cc8C7=C(C#N)C#N)sc6c5n(CC(CCCC)CCCCCC)c4c3n(CC(CCCC)CCCCCC)c21,19.1,-5.56,-3.65,-5.68,-3.9,,,,30 wt%,conventional,PFN-Br,PEDOT:PSS,,
42185,10.1002/adfm.202521502,CCCCCCC(CCCC)Cc1csc(-c2cc3c4nsnc4c4cc(-c5cc(CC(CCCC)CCCCCC)c(-c6cc7c(-c8cc(F)c(CC(CC)CCCC)s8)c8sccc8c(-c8cc(F)c(CC(CC)CCCC)s8)c7s6)s5)sc4c3s2)c1,CCCCCCC(CCCC)Cc1c(/C=C2\C(=O)c3cc(F)c(F)cc3C2=C(C#N)C#N)sc2c1SC1c3c(c4c(c5nsnc35)c3sc5c(CC(CCCC)CCCCCC)c(/C=C6\C(=O)c7cc(F)c(F)cc7C6=C(C#N)C#N)sc5c3n4CC(CC)CCCC)N(CC(CC)CCCC)C21,18.69,-5.51,-2.77,-5.68,-3.9,,,,,conventional,PNDIT-F3N,PEDOT:PSS,,
42189,10.1002/adfm.202523048,CCCCCCC(CCCC)Cc1csc(-c2cc3c4nsnc4c4cc(-c5cc(CC(CCCC)CCCCCC)c(-c6cc7c(-c8cc(F)c(CC(CC)CCCC)s8)c8sccc8c(-c8cc(F)c(CC(CC)CCCC)s8)c7s6)s5)sc4c3s2)c1,CCCCCCC(CCCC)Cc1c(/C=C2\C(=O)c3cc(F)c(F)cc3C2=C(C#N)C#N)sc2c1SC1c3c(c4c(c5nsnc35)c3sc5c(CC(CCCC)CCCCCC)c(/C=C6\C(=O)c7cc(F)c(F)cc7C6=C(C#N)C#N)sc5c3n4CC(CC)CCCC)N(CC(CC)CCCC)C21,18.08,-5.51,-2.77,-5.68,-3.9,,,,,conventional,,,,
42190,10.1002/adfm.202523048,CCCCCCC(CCCC)Cc1csc(-c2cc3c4nsnc4c4cc(-c5cc(CC(CCCC)CCCCCC)c(-c6cc7c(-c8cc(F)c(CC(CC)CCCC)s8)c8sccc8c(-c8cc(F)c(CC(CC)CCCC)s8)c7s6)s5)sc4c3s2)c1,CCCCCCC(CCCC)Cc1c(/C=C2\C(=O)c3cc(F)c(F)cc3C2=C(C#N)C#N)sc2c1SC1c3c(c4c(c5nsnc35)c3sc5c(CC(CCCC)CCCCCC)c(/C=C6\C(=O)c7cc(F)c(F)cc7C6=C(C#N)C#N)sc5c3n4CC(CC)CCCC)N(CC(CC)CCCC)C21,17.13,-5.51,-2.77,-5.68,-3.9,,,,,conventional,,,,
42191,10.1002/adfm.202523048,CCCCCCC(CCCC)Cc1csc(-c2cc3c4nsnc4c4cc(-c5cc(CC(CCCC)CCCCCC)c(-c6cc7c(-c8cc(F)c(CC(CC)CCCC)s8)c8sccc8c(-c8cc(F)c(CC(CC)CCCC)s8)c7s6)s5)sc4c3s2)c1,CCCCCCC(CCCC)Cc1c(/C=C2\C(=O)c3cc(F)c(F)cc3C2=C(C#N)C#N)sc2c1SC1c3c(c4c(c5nsnc35)c3sc5c(CC(CCCC)CCCCCC)c(/C=C6\C(=O)c7cc(F)c(F)cc7C6=C(C#N)C#N)sc5c3n4CC(CC)CCCC)N(CC(CC)CCCC)C21,19.04,-5.51,-2.77,-5.68,-3.9,,,,,conventional,,,,
42192,10.1002/adfm.202523048,CCCCCCC(CCCC)Cc1csc(-c2cc3c4nsnc4c4cc(-c5cc(CC(CCCC)CCCCCC)c(-c6cc7c(-c8cc(F)c(CC(CC)CCCC)s8)c8sccc8c(-c8cc(F)c(CC(CC)CCCC)s8)c7s6)s5)sc4c3s2)c1,CCCCCCC(CCCC)Cc1c(/C=C2\C(=O)c3cc(F)c(F)cc3C2=C(C#N)C#N)sc2c1SC1c3c(c4c(c5nsnc35)c3sc5c(CC(CCCC)CCCCCC)c(/C=C6\C(=O)c7cc(F)c(F)cc7C6=C(C#N)C#N)sc5c3n4CC(CC)CCCC)N(CC(CC)CCCC)C21,12.08,-5.51,-2.77,-5.68,-3.9,,,,,,,,,
42193,10.1002/adfm.202523048,CCCCCCC(CCCC)Cc1csc(-c2cc3c4nsnc4c4cc(-c5cc(CC(CCCC)CCCCCC)c(-c6cc7c(-c8cc(F)c(CC(CC)CCCC)s8)c8sccc8c(-c8cc(F)c(CC(CC)CCCC)s8)c7s6)s5)sc4c3s2)c1,CCCCCCC(CCCC)Cc1c(/C=C2\C(=O)c3cc(F)c(F)cc3C2=C(C#N)C#N)sc2c1SC1c3c(c4c(c5nsnc35)c3sc5c(CC(CCCC)CCCCCC)c(/C=C6\C(=O)c7cc(F)c(F)cc7C6=C(C#N)C#N)sc5c3n4CC(CC)CCCC)N(CC(CC)CCCC)C21,11.79,-5.51,-2.77,-5.68,-3.9,,,,,,,,,
42194,10.1002/adfm.202523048,CCCCCCC(CCCC)Cc1csc(-c2cc3c4nsnc4c4cc(-c5cc(CC(CCCC)CCCCCC)c(-c6cc7c(-c8cc(F)c(CC(CC)CCCC)s8)c8sccc8c(-c8cc(F)c(CC(CC)CCCC)s8)c7s6)s5)sc4c3s2)c1,CCCCCCC(CCCC)Cc1c(/C=C2\C(=O)c3cc(F)c(F)cc3C2=C(C#N)C#N)sc2c1SC1c3c(c4c(c5nsnc35)c3sc5c(CC(CCCC)CCCCCC)c(/C=C6\C(=O)c7cc(F)c(F)cc7C6=C(C#N)C#N)sc5c3n4CC(CC)CCCC)N(CC(CC)CCCC)C21,13.16,-5.51,-2.77,-5.68,-3.9,,,,,,,,,
42198,10.1002/adfm.202523135,COC(=O)C(C)(C)c1cc(C)cc(-c2sc3c4sc5cc(/C=C6/C(=O)c7cc(F)cc(c7)C(=O)/C6=C\c6cc(C(C)(C)C(=O)OC)c(-c7cc(C)cc(C(C)(C)C(=O)OC)c7)s6)sc5c4c(C(C)(C)C(=O)OC)ccc2-3)c1,CCCCCCCCCc1c(C=C2C(=O)c3cc(Cl)c(Cl)cc3C2=C(C#N)C#N)sc2c1sc1c3c4nsnc4c4c5sc6c(CCCCCCCCC)c(C=C7C(=O)c8cc(Cl)c(Cl)cc8C7=C(C#N)C#N)sc6c5n(CC(CCCC)CCCCCC)c4c3n(CC(CCCC)CCCCCC)c21,19.03,-5.56,-3.65,-5.68,-3.9,,,,,,PDINN,3-BPIC-F,chloroform,
42199,10.1002/adfm.202523135,COC(=O)C(C)(C)c1cc(C)cc(-c2sc3c4sc5cc(/C=C6/C(=O)c7cc(F)cc(c7)C(=O)/C6=C\c6cc(C(C)(C)C(=O)OC)c(-c7cc(C)cc(C(C)(C)C(=O)OC)c7)s6)sc5c4c(C(C)(C)C(=O)OC)ccc2-3)c1,CCCCCCCCCc1c(C=C2C(=O)c3cc(Cl)c(Cl)cc3C2=C(C#N)C#N)sc2c1sc1c3c4nsnc4c4c5sc6c(CCCCCCCCC)c(C=C7C(=O)c8cc(Cl)c(Cl)cc8C7=C(C#N)C#N)sc6c5n(CC(CCCC)CCCCCC)c4c3n(CC(CCCC)CCCCCC)c21,19.83,-5.56,-3.65,-5.68,-3.9,,,,,,PDINN,3-BPIC-F,chloroform,
42200,10.1002/adfm.202523848,COC(=O)C(C)(C)c1cc(C)cc(-c2sc3c4sc5cc(/C=C6/C(=O)c7cc(F)cc(c7)C(=O)/C6=C\c6cc(C(C)(C)C(=O)OC)c(-c7cc(C)cc(C(C)(C)C(=O)OC)c7)s6)sc5c4c(C(C)(C)C(=O)OC)ccc2-3)c1,CCCCCCC(CCCC)Cc1c(/C=C2\C(=O)c3cc(F)c(F)cc3C2=C(C#N)C#N)sc2c1SC1c3c(c4c(c5nsnc35)c3sc5c(CC(CCCC)CCCCCC)c(/C=C6\C(=O)c7cc(F)c(F)cc7C6=C(C#N)C#N)sc5c3n4CC(CC)CCCC)N(CC(CC)CCCC)C21,18.3,-5.56,-3.65,-5.68,-3.9,,,,,conventional,,,,PTO2
42201,10.1002/adfm.202523848,COC(=O)C(C)(C)c1cc(C)cc(-c2sc3c4sc5cc(/C=C6/C(=O)c7cc(F)cc(c7)C(=O)/C6=C\c6cc(C(C)(C)C(=O)OC)c(-c7cc(C)cc(C(C)(C)C(=O)OC)c7)s6)sc5c4c(C(C)(C)C(=O)OC)ccc2-3)c1,CCCCCCC(CCCC)Cc1c(/C=C2\C(=O)c3cc(F)c(F)cc3C2=C(C#N)C#N)sc2c1SC1c3c(c4c(c5nsnc35)c3sc5c(CC(CCCC)CCCCCC)c(/C=C6\C(=O)c7cc(F)c(F)cc7C6=C(C#N)C#N)sc5c3n4CC(CC)CCCC)N(CC(CC)CCCC)C21,18.6,-5.56,-3.65,-5.68,-3.9,,,,,conventional,,,,PTO2
42202,10.1002/adfm.202523848,COC(=O)C(C)(C)c1cc(C)cc(-c2sc3c4sc5cc(/C=C6/C(=O)c7cc(F)cc(c7)C(=O)/C6=C\c6cc(C(C)(C)C(=O)OC)c(-c7cc(C)cc(C(C)(C)C(=O)OC)c7)s6)sc5c4c(C(C)(C)C(=O)OC)ccc2-3)c1,CCCCCCC(CCCC)Cc1c(/C=C2\C(=O)c3cc(F)c(F)cc3C2=C(C#N)C#N)sc2c1SC1c3c(c4c(c5nsnc35)c3sc5c(CC(CCCC)CCCCCC)c(/C=C6\C(=O)c7cc(F)c(F)cc7C6=C(C#N)C#N)sc5c3n4CC(CC)CCCC)N(CC(CC)CCCC)C21,20.2,-5.56,-3.65,-5.68,-3.9,,,,,conventional,,,,PTO2
42203,10.1002/adfm.202523848,COC(=O)C(C)(C)c1cc(C)cc(-c2sc3c4sc5cc(/C=C6/C(=O)c7cc(F)cc(c7)C(=O)/C6=C\c6cc(C(C)(C)C(=O)OC)c(-c7cc(C)cc(C(C)(C)C(=O)OC)c7)s6)sc5c4c(C(C)(C)C(=O)OC)ccc2-3)c1,CCCCCCC(CCCC)Cc1c(/C=C2\C(=O)c3cc(F)c(F)cc3C2=C(C#N)C#N)sc2c1SC1c3c(c4c(c5nsnc35)c3sc5c(CC(CCCC)CCCCCC)c(/C=C6\C(=O)c7cc(F)c(F)cc7C6=C(C#N)C#N)sc5c3n4CC(CC)CCCC)N(CC(CC)CCCC)C21,19.8,-5.56,-3.65,-5.68,-3.9,,,,,conventional,,,,PTO2
42204,10.1002/adfm.202523848,COC(=O)C(C)(C)c1cc(C)cc(-c2sc3c4sc5cc(/C=C6/C(=O)c7cc(F)cc(c7)C(=O)/C6=C\c6cc(C(C)(C)C(=O)OC)c(-c7cc(C)cc(C(C)(C)C(=O)OC)c7)s6)sc5c4c(C(C)(C)C(=O)OC)ccc2-3)c1,CCCCCCc1ccc(C2(c3ccc(CCCCCC)cc3)c3cc4c(cc3-c3sc5cc(/C=C6\C(=O)c7ccccc7C6=C(C#N)C#N)sc5c32)C(c2ccc(CCCCCC)cc2)(c2ccc(CCCCCC)cc2)c2c-4sc3cc(/C=C4\C(=O)c5ccccc5C4=C(C#N)C#N)sc23)cc1,9.0,-5.56,-3.65,-5.576,-3.916,,,,,,PDIN,PEDOT:PSS,,
42205,10.1002/adfm.202523848,COC(=O)C(C)(C)c1cc(C)cc(-c2sc3c4sc5cc(/C=C6/C(=O)c7cc(F)cc(c7)C(=O)/C6=C\c6cc(C(C)(C)C(=O)OC)c(-c7cc(C)cc(C(C)(C)C(=O)OC)c7)s6)sc5c4c(C(C)(C)C(=O)OC)ccc2-3)c1,CCCCCCc1ccc(C2(c3ccc(CCCCCC)cc3)c3cc4c(cc3-c3sc5cc(/C=C6\C(=O)c7ccccc7C6=C(C#N)C#N)sc5c32)C(c2ccc(CCCCCC)cc2)(c2ccc(CCCCCC)cc2)c2c-4sc3cc(/C=C4\C(=O)c5ccccc5C4=C(C#N)C#N)sc23)cc1,9.6,-5.56,-3.65,-5.576,-3.916,,,,,,PDIN,PEDOT:PSS,,PTO2
42206,10.1002/adfm.202523848,COC(=O)C(C)(C)c1cc(C)cc(-c2sc3c4sc5cc(/C=C6/C(=O)c7cc(F)cc(c7)C(=O)/C6=C\c6cc(C(C)(C)C(=O)OC)c(-c7cc(C)cc(C(C)(C)C(=O)OC)c7)s6)sc5c4c(C(C)(C)C(=O)OC)ccc2-3)c1,CCCCCCc1ccc(C2(c3ccc(CCCCCC)cc3)c3cc4c(cc3-c3sc5cc(/C=C6/C(=O)c7ccccc7C6=C(C#N)C#N)sc5c32)C(c2ccc(CCCCCC)cc2)(c2ccc(CCCCCC)cc2)c2c-4sc3cc(/C=C4/C(=O)c5cc(F)c(F)cc5C4=C(C#N)C#N)sc23)cc1,10.7,-5.56,-3.65,-5.705,-4.08,,,,,,PDIN,PEDOT:PSS,,
42207,10.1002/adfm.202523848,COC(=O)C(C)(C)c1cc(C)cc(-c2sc3c4sc5cc(/C=C6/C(=O)c7cc(F)cc(c7)C(=O)/C6=C\c6cc(C(C)(C)C(=O)OC)c(-c7cc(C)cc(C(C)(C)C(=O)OC)c7)s6)sc5c4c(C(C)(C)C(=O)OC)ccc2-3)c1,CCCCCCc1ccc(C2(c3ccc(CCCCCC)cc3)c3cc4c(cc3-c3sc5cc(/C=C6/C(=O)c7ccccc7C6=C(C#N)C#N)sc5c32)C(c2ccc(CCCCCC)cc2)(c2ccc(CCCCCC)cc2)c2c-4sc3cc(/C=C4/C(=O)c5cc(F)c(F)cc5C4=C(C#N)C#N)sc23)cc1,12.3,-5.56,-3.65,-5.705,-4.08,,,,,,PDIN,PEDOT:PSS,,PTO2
42208,10.1002/adfm.202524109,CCCCCCC(CCCC)Cc1csc(-c2cc3c4nsnc4c4cc(-c5cc(CC(CCCC)CCCCCC)c(-c6cc7c(-c8cc(F)c(CC(CC)CCCC)s8)c8sccc8c(-c8cc(F)c(CC(CC)CCCC)s8)c7s6)s5)sc4c3s2)c1,CCCCCCC(CCCC)CCc1c(/C=C2\C(=O)c3cc(F)c(F)cc3C2=C(C#N)C#N)sc2c1sc1c3c4nsnc4c4c5sc6c(CCC(CCCC)CCCCCC)c(/C=C(\C)C(=C(C#N)C#N)c7cc(F)c(F)cc7C=O)sc6c5n(CC(CC)CCCC)c4c3n(CC(CC)CCCC)c21,18.59,-5.51,-2.77,,,,,,,,PDINN,3-BPIC-F,,
42211,10.1002/adfm.202524391,CCCCCCC(CCCC)Cc1csc(-c2cc3c4nsnc4c4cc(-c5cc(CC(CCCC)CCCCCC)c(-c6cc7c(-c8cc(F)c(CC(CC)CCCC)s8)c8sccc8c(-c8cc(F)c(CC(CC)CCCC)s8)c7s6)s5)sc4c3s2)c1,CCCCCCC(CCCC)Cc1c(/C=C2\C(=O)c3cc(F)c(F)cc3C2=C(C#N)C#N)sc2c1SC1c3c(c4c(c5nsnc35)c3sc5c(CC(CCCC)CCCCCC)c(/C=C6\C(=O)c7cc(F)c(F)cc7C6=C(C#N)C#N)sc5c3n4CC(CC)CCCC)N(CC(CC)CCCC)C21,18.46,-5.51,-2.77,-5.68,-3.9,,,1:1.2,,,PDINN,2PACz,chloroform,"1,4-diiodobenzene"
42215,10.1002/adfm.202524391,COC(=O)C(C)(C)c1cc(C)cc(-c2sc3c4sc5cc(/C=C6/C(=O)c7cc(F)cc(c7)C(=O)/C6=C\c6cc(C(C)(C)C(=O)OC)c(-c7cc(C)cc(C(C)(C)C(=O)OC)c7)s6)sc5c4c(C(C)(C)C(=O)OC)ccc2-3)c1,CCCCCCCCCc1c(C=C2C(=O)c3cc(Cl)c(Cl)cc3C2=C(C#N)C#N)sc2c1sc1c3c4nsnc4c4c5sc6c(CCCCCCCCC)c(C=C7C(=O)c8cc(Cl)c(Cl)cc8C7=C(C#N)C#N)sc6c5n(CC(CCCC)CCCCCC)c4c3n(CC(CCCC)CCCCCC)c21,18.39,-5.56,-3.65,-5.68,-3.9,,,1:1.2,,,PDINN,2PACz,chloroform,"1,4-diiodobenzene"
42229,10.1002/adfm.202524598,COC(=O)C(C)(C)c1cc(C)cc(-c2sc3c4sc5cc(/C=C6/C(=O)c7cc(F)cc(c7)C(=O)/C6=C\c6cc(C(C)(C)C(=O)OC)c(-c7cc(C)cc(C(C)(C)C(=O)OC)c7)s6)sc5c4c(C(C)(C)C(=O)OC)ccc2-3)c1,CCCCCCC(CCCC)Cc1c(/C=C2\C(=O)c3cc(F)c(F)cc3C2=C(C#N)C#N)sc2c1SC1c3c(c4c(c5nsnc35)c3sc5c(CC(CCCC)CCCCCC)c(/C=C6\C(=O)c7cc(F)c(F)cc7C6=C(C#N)C#N)sc5c3n4CC(CC)CCCC)N(CC(CC)CCCC)C21,19.0,-5.56,-3.65,-5.68,-3.9,,,,,conventional,PFN-Br,PEDOT:PSS,chloroform,
42230,10.1002/adfm.202524598,COC(=O)C(C)(C)c1cc(C)cc(-c2sc3c4sc5cc(/C=C6/C(=O)c7cc(F)cc(c7)C(=O)/C6=C\c6cc(C(C)(C)C(=O)OC)c(-c7cc(C)cc(C(C)(C)C(=O)OC)c7)s6)sc5c4c(C(C)(C)C(=O)OC)ccc2-3)c1,CCCCCCC(CCCC)Cc1c(/C=C2\C(=O)c3cc(F)c(F)cc3C2=C(C#N)C#N)sc2c1SC1c3c(c4c(c5nsnc35)c3sc5c(CC(CCCC)CCCCCC)c(/C=C6\C(=O)c7cc(F)c(F)cc7C6=C(C#N)C#N)sc5c3n4CC(CC)CCCC)N(CC(CC)CCCC)C21,20.0,-5.56,-3.65,-5.68,-3.9,,,,,conventional,PFN-Br,PEDOT:PSS,chloroform,
42231,10.1002/adfm.202524598,COC(=O)C(C)(C)c1cc(C)cc(-c2sc3c4sc5cc(/C=C6/C(=O)c7cc(F)cc(c7)C(=O)/C6=C\c6cc(C(C)(C)C(=O)OC)c(-c7cc(C)cc(C(C)(C)C(=O)OC)c7)s6)sc5c4c(C(C)(C)C(=O)OC)ccc2-3)c1,CCCCCCCCCc1c(/C=C2\C(=O)c3cc(F)c(F)cc3C2=C(C#N)C#N)sc2c1sc1c3c4nsnc4c4c5sc6c(CCCCCCCCC)c(/C=C7\C(=O)c8cc(F)c(F)cc8C7=C(C#N)C#N)sc6c5n(CC(CCCC)CCCCCC)c4c3n(CC(CCCC)CCCCCC)c21,19.5,-5.56,-3.65,,,,,,,conventional,PFN-Br,PEDOT:PSS,chloroform,
42232,10.1002/adfm.202524598,COC(=O)C(C)(C)c1cc(C)cc(-c2sc3c4sc5cc(/C=C6/C(=O)c7cc(F)cc(c7)C(=O)/C6=C\c6cc(C(C)(C)C(=O)OC)c(-c7cc(C)cc(C(C)(C)C(=O)OC)c7)s6)sc5c4c(C(C)(C)C(=O)OC)ccc2-3)c1,CCCCCCCCCc1c(/C=C2\C(=O)c3cc(F)c(F)cc3C2=C(C#N)C#N)sc2c1sc1c3c4nsnc4c4c5sc6c(CCCCCCCCC)c(/C=C7\C(=O)c8cc(F)c(F)cc8C7=C(C#N)C#N)sc6c5n(CC(CCCC)CCCCCC)c4c3n(CC(CCCC)CCCCCC)c21,20.0,-5.56,-3.65,,,,,,,conventional,PFN-Br,PEDOT:PSS,chloroform,
42233,10.1002/adfm.202524598,CCCCCCC(CCCC)Cc1csc(-c2cc3c4nsnc4c4cc(-c5cc(CC(CCCC)CCCCCC)c(-c6cc7c(-c8cc(Cl)c(CC(CC)CCCC)s8)c8sccc8c(-c8cc(Cl)c(CC(CC)CCCC)s8)c7s6)s5)sc4c3s2)c1,CCCCCCC(CCCC)Cc1c(/C=C2\C(=O)c3cc(F)c(F)cc3C2=C(C#N)C#N)sc2c1SC1c3c(c4c(c5nsnc35)c3sc5c(CC(CCCC)CCCCCC)c(/C=C6\C(=O)c7cc(F)c(F)cc7C6=C(C#N)C#N)sc5c3n4CC(CC)CCCC)N(CC(CC)CCCC)C21,18.3,-5.51,-2.77,-5.68,-3.9,,,,,conventional,PFN-Br,PEDOT:PSS,chloroform,
42234,10.1002/adfm.202524598,CCCCCCC(CCCC)Cc1csc(-c2cc3c4nsnc4c4cc(-c5cc(CC(CCCC)CCCCCC)c(-c6cc7c(-c8cc(Cl)c(CC(CC)CCCC)s8)c8sccc8c(-c8cc(Cl)c(CC(CC)CCCC)s8)c7s6)s5)sc4c3s2)c1,CCCCCCC(CCCC)Cc1c(/C=C2\C(=O)c3cc(F)c(F)cc3C2=C(C#N)C#N)sc2c1SC1c3c(c4c(c5nsnc35)c3sc5c(CC(CCCC)CCCCCC)c(/C=C6\C(=O)c7cc(F)c(F)cc7C6=C(C#N)C#N)sc5c3n4CC(CC)CCCC)N(CC(CC)CCCC)C21,19.0,-5.51,-2.77,-5.68,-3.9,,,,,conventional,PFN-Br,PEDOT:PSS,chloroform,
42237,10.1002/adfm.202524598,CCCCC(CC)Cc1ccc(-c2c3cc(-c4ccc(-c5sc(-c6ccc(C)s6)c6c5C(=O)c5c(CC(CC)CCCC)sc(CC(CC)CCCC)c5C6=O)s4)sc3c(-c3ccc(CC(CC)CCCC)s3)c3cc(C)sc23)s1,CCCCCCC(CCCC)Cc1c(/C=C2\C(=O)c3cc(F)c(F)cc3C2=C(C#N)C#N)sc2c1SC1c3c(c4c(c5nsnc35)c3sc5c(CC(CCCC)CCCCCC)c(/C=C6\C(=O)c7cc(F)c(F)cc7C6=C(C#N)C#N)sc5c3n4CC(CC)CCCC)N(CC(CC)CCCC)C21,10.9,-5.33,-3.48,-5.68,-3.9,,,,,conventional,PFN-Br,PEDOT:PSS,chloroform,
42238,10.1002/adfm.202524598,CCCCC(CC)Cc1ccc(-c2c3cc(-c4ccc(-c5sc(-c6ccc(C)s6)c6c5C(=O)c5c(CC(CC)CCCC)sc(CC(CC)CCCC)c5C6=O)s4)sc3c(-c3ccc(CC(CC)CCCC)s3)c3cc(C)sc23)s1,CCCCCCC(CCCC)Cc1c(/C=C2\C(=O)c3cc(F)c(F)cc3C2=C(C#N)C#N)sc2c1SC1c3c(c4c(c5nsnc35)c3sc5c(CC(CCCC)CCCCCC)c(/C=C6\C(=O)c7cc(F)c(F)cc7C6=C(C#N)C#N)sc5c3n4CC(CC)CCCC)N(CC(CC)CCCC)C21,12.1,-5.33,-3.48,-5.68,-3.9,,,,,conventional,PFN-Br,PEDOT:PSS,chloroform,
42241,10.1002/adfm.202524685,COC(=O)C(C)(C)c1cc(C)cc(-c2sc3c4sc5cc(/C=C6/C(=O)c7cc(F)cc(c7)C(=O)/C6=C\c6cc(C(C)(C)C(=O)OC)c(-c7cc(C)cc(C(C)(C)C(=O)OC)c7)s6)sc5c4c(C(C)(C)C(=O)OC)ccc2-3)c1,CCCCCCC(CCCC)Cc1c(/C=C2\C(=O)c3cc(F)c(F)cc3C2=C(C#N)C#N)sc2c1SC1c3c(c4c(c5nsnc35)c3sc5c(CC(CCCC)CCCCCC)c(/C=C6\C(=O)c7cc(F)c(F)cc7C6=C(C#N)C#N)sc5c3n4CC(CC)CCCC)N(CC(CC)CCCC)C21,17.49,-5.56,-3.65,-5.68,-3.9,,,,,,PNDIT-F3N,Ph-4PACz,,
