Repository: JiYiqaq/PCE-KA-GNN

# Data directory

- `raw/Active_Database.csv` is the immutable source dataset bundled under CC BY 4.0. Do not overwrite it with processed data.
- `processed/` is created and populated by the training pipeline. Generated `.pt` and `.pth` caches are intentionally ignored by Git because they can exceed GitHub's normal single-file limit.

See `../DATA_LICENSE.md` for provenance, license and checksum information.

File: data/processed/device_records.csv (part 38 of 250)
record_id,doi,donor_smiles,acceptor_smiles,pce,homo_d,lumo_d,homo_a,lumo_a,active_layer_thickness,annealing_temp,d_a_ratio,additive_ratio,device_type,etl_canonical,htl_canonical,solvent_canonical,additive_canonical
42242,10.1002/adfm.202524685,COC(=O)C(C)(C)c1cc(C)cc(-c2sc3c4sc5cc(/C=C6/C(=O)c7cc(F)cc(c7)C(=O)/C6=C\c6cc(C(C)(C)C(=O)OC)c(-c7cc(C)cc(C(C)(C)C(=O)OC)c7)s6)sc5c4c(C(C)(C)C(=O)OC)ccc2-3)c1,CCCCCCC(CCCC)Cc1c(/C=C2\C(=O)c3cc(F)c(F)cc3C2=C(C#N)C#N)sc2c1SC1c3c(c4c(c5nsnc35)c3sc5c(CC(CCCC)CCCCCC)c(/C=C6\C(=O)c7cc(F)c(F)cc7C6=C(C#N)C#N)sc5c3n4CC(CC)CCCC)N(CC(CC)CCCC)C21,19.2,-5.56,-3.65,-5.68,-3.9,,,,,,PNDIT-F3N,Ph-4PACz,,TBB
42243,10.1002/adfm.202524685,COC(=O)C(C)(C)c1cc(C)cc(-c2sc3c4sc5cc(/C=C6/C(=O)c7cc(F)cc(c7)C(=O)/C6=C\c6cc(C(C)(C)C(=O)OC)c(-c7cc(C)cc(C(C)(C)C(=O)OC)c7)s6)sc5c4c(C(C)(C)C(=O)OC)ccc2-3)c1,CCCCCCC(CCCC)Cc1c(/C=C2\C(=O)c3cc(F)c(F)cc3C2=C(C#N)C#N)sc2c1SC1c3c(c4c(c5nsnc35)c3sc5c(CC(CCCC)CCCCCC)c(/C=C6\C(=O)c7cc(F)c(F)cc7C6=C(C#N)C#N)sc5c3n4CC(CC)CCCC)N(CC(CC)CCCC)C21,18.6,-5.56,-3.65,-5.68,-3.9,,,,,,PNDIT-F3N,Ph-4PACz,,TTB
42252,10.1002/adfm.202525182,COC(=O)C(C)(C)c1cc(C)cc(-c2sc3c4sc5cc(/C=C6/C(=O)c7cc(F)cc(c7)C(=O)/C6=C\c6cc(C(C)(C)C(=O)OC)c(-c7cc(C)cc(C(C)(C)C(=O)OC)c7)s6)sc5c4c(C(C)(C)C(=O)OC)ccc2-3)c1,CCCCCCCCCc1c(C=C2C(=O)c3cc(Cl)c(Cl)cc3C2=C(C#N)C#N)sc2c1sc1c3c4nsnc4c4c5sc6c(CCCCCCCCC)c(C=C7C(=O)c8cc(Cl)c(Cl)cc8C7=C(C#N)C#N)sc6c5n(CC(CCCC)CCCCCC)c4c3n(CC(CCCC)CCCCCC)c21,19.09,-5.56,-3.65,-5.68,-3.9,,,,,,,PEDOT:POM,,
42253,10.1002/adfm.202525182,COC(=O)C(C)(C)c1cc(C)cc(-c2sc3c4sc5cc(/C=C6/C(=O)c7cc(F)cc(c7)C(=O)/C6=C\c6cc(C(C)(C)C(=O)OC)c(-c7cc(C)cc(C(C)(C)C(=O)OC)c7)s6)sc5c4c(C(C)(C)C(=O)OC)ccc2-3)c1,CCCCCCCCCc1c(C=C2C(=O)c3cc(Cl)c(Cl)cc3C2=C(C#N)C#N)sc2c1sc1c3c4nsnc4c4c5sc6c(CCCCCCCCC)c(C=C7C(=O)c8cc(Cl)c(Cl)cc8C7=C(C#N)C#N)sc6c5n(CC(CCCC)CCCCCC)c4c3n(CC(CCCC)CCCCCC)c21,18.58,-5.56,-3.65,-5.68,-3.9,,,,,,,PEDOT:PSS,,
42259,10.1002/adfm.202526273,COC(=O)C(C)(C)c1cc(C)cc(-c2sc3c4sc5cc(/C=C6/C(=O)c7cc(F)cc(c7)C(=O)/C6=C\c6cc(C(C)(C)C(=O)OC)c(-c7cc(C)cc(C(C)(C)C(=O)OC)c7)s6)sc5c4c(C(C)(C)C(=O)OC)ccc2-3)c1,CCCCCCC(CCCC)Cc1c(/C=C2\C(=O)c3cc(F)c(F)cc3C2=C(C#N)C#N)sc2c1SC1c3c(c4c(c5nsnc35)c3sc5c(CC(CCCC)CCCCCC)c(/C=C6\C(=O)c7cc(F)c(F)cc7C6=C(C#N)C#N)sc5c3n4CC(CC)CCCC)N(CC(CC)CCCC)C21,16.58,-5.56,-3.65,-5.68,-3.9,,,,,,PDINON,,,
42260,10.1002/adfm.202526273,COC(=O)C(C)(C)c1cc(C)cc(-c2sc3c4sc5cc(/C=C6/C(=O)c7cc(F)cc(c7)C(=O)/C6=C\c6cc(C(C)(C)C(=O)OC)c(-c7cc(C)cc(C(C)(C)C(=O)OC)c7)s6)sc5c4c(C(C)(C)C(=O)OC)ccc2-3)c1,CCCCCCC(CCCC)Cc1c(/C=C2\C(=O)c3cc(F)c(F)cc3C2=C(C#N)C#N)sc2c1SC1c3c(c4c(c5nsnc35)c3sc5c(CC(CCCC)CCCCCC)c(/C=C6\C(=O)c7cc(F)c(F)cc7C6=C(C#N)C#N)sc5c3n4CC(CC)CCCC)N(CC(CC)CCCC)C21,19.04,-5.56,-3.65,-5.68,-3.9,,,,,,PNDIT-F3N,,,
42261,10.1002/adfm.202526273,COC(=O)C(C)(C)c1cc(C)cc(-c2sc3c4sc5cc(/C=C6/C(=O)c7cc(F)cc(c7)C(=O)/C6=C\c6cc(C(C)(C)C(=O)OC)c(-c7cc(C)cc(C(C)(C)C(=O)OC)c7)s6)sc5c4c(C(C)(C)C(=O)OC)ccc2-3)c1,CCCCCCC(CCCC)Cc1c(/C=C2\C(=O)c3cc(F)c(F)cc3C2=C(C#N)C#N)sc2c1SC1c3c(c4c(c5nsnc35)c3sc5c(CC(CCCC)CCCCCC)c(/C=C6\C(=O)c7cc(F)c(F)cc7C6=C(C#N)C#N)sc5c3n4CC(CC)CCCC)N(CC(CC)CCCC)C21,19.75,-5.56,-3.65,-5.68,-3.9,,,,,,PNDIT-F3N:PDINON,,,
42262,10.1002/adfm.202526273,COC(=O)C(C)(C)c1cc(C)cc(-c2sc3c4sc5cc(/C=C6/C(=O)c7cc(F)cc(c7)C(=O)/C6=C\c6cc(C(C)(C)C(=O)OC)c(-c7cc(C)cc(C(C)(C)C(=O)OC)c7)s6)sc5c4c(C(C)(C)C(=O)OC)ccc2-3)c1,CCCCCCCCCCCc1c(/C=C2\C(=O)c3cc(F)c(F)cc3C2=C(C#N)C#N)sc2c1sc1c3c4nsnc4c4c5sc6c(CCCCCCCCCCC)c(/C=C7\C(=O)c8cc(F)c(F)cc8C7=C(C#N)C#N)sc6c5n(CC(CC)CCCC)c4c3n(CC(CC)CCCC)c21,16.65,-5.56,-3.65,-5.65,-4.09,,,,,,PNDIT-F3N,,,
42263,10.1002/adfm.202526273,COC(=O)C(C)(C)c1cc(C)cc(-c2sc3c4sc5cc(/C=C6/C(=O)c7cc(F)cc(c7)C(=O)/C6=C\c6cc(C(C)(C)C(=O)OC)c(-c7cc(C)cc(C(C)(C)C(=O)OC)c7)s6)sc5c4c(C(C)(C)C(=O)OC)ccc2-3)c1,CCCCCCCCCCCc1c(/C=C2\C(=O)c3cc(F)c(F)cc3C2=C(C#N)C#N)sc2c1sc1c3c4nsnc4c4c5sc6c(CCCCCCCCCCC)c(/C=C7\C(=O)c8cc(F)c(F)cc8C7=C(C#N)C#N)sc6c5n(CC(CC)CCCC)c4c3n(CC(CC)CCCC)c21,17.2,-5.56,-3.65,-5.65,-4.09,,,,,,PNDIT-F3N:PDINON,,,
42264,10.1002/adfm.202526273,COC(=O)C(C)(C)c1cc(C)cc(-c2sc3c4sc5cc(/C=C6/C(=O)c7cc(F)cc(c7)C(=O)/C6=C\c6cc(C(C)(C)C(=O)OC)c(-c7cc(C)cc(C(C)(C)C(=O)OC)c7)s6)sc5c4c(C(C)(C)C(=O)OC)ccc2-3)c1,CCCCCCCCCc1c(C=C2C(=O)c3cc(Cl)c(Cl)cc3C2=C(C#N)C#N)sc2c1sc1c3c4nsnc4c4c5sc6c(CCCCCCCCC)c(C=C7C(=O)c8cc(Cl)c(Cl)cc8C7=C(C#N)C#N)sc6c5n(CC(CCCC)CCCCCC)c4c3n(CC(CCCC)CCCCCC)c21,18.75,-5.56,-3.65,-5.68,-3.9,,,,,,PNDIT-F3N,,,
42265,10.1002/adfm.202526273,COC(=O)C(C)(C)c1cc(C)cc(-c2sc3c4sc5cc(/C=C6/C(=O)c7cc(F)cc(c7)C(=O)/C6=C\c6cc(C(C)(C)C(=O)OC)c(-c7cc(C)cc(C(C)(C)C(=O)OC)c7)s6)sc5c4c(C(C)(C)C(=O)OC)ccc2-3)c1,CCCCCCCCCc1c(C=C2C(=O)c3cc(Cl)c(Cl)cc3C2=C(C#N)C#N)sc2c1sc1c3c4nsnc4c4c5sc6c(CCCCCCCCC)c(C=C7C(=O)c8cc(Cl)c(Cl)cc8C7=C(C#N)C#N)sc6c5n(CC(CCCC)CCCCCC)c4c3n(CC(CCCC)CCCCCC)c21,19.3,-5.56,-3.65,-5.68,-3.9,,,,,,PNDIT-F3N:PDINON,,,
42266,10.1002/adfm.202526273,CCCCCCC(CCCC)Cc1csc(-c2cc3c4nsnc4c4cc(-c5cc(CC(CCCC)CCCCCC)c(-c6cc7c(-c8cc(F)c(CC(CC)CCCC)s8)c8sccc8c(-c8cc(F)c(CC(CC)CCCC)s8)c7s6)s5)sc4c3s2)c1,CCCCCCC(CCCC)Cc1c(/C=C2\C(=O)c3cc(F)c(F)cc3C2=C(C#N)C#N)sc2c1SC1c3c(c4c(c5nsnc35)c3sc5c(CC(CCCC)CCCCCC)c(/C=C6\C(=O)c7cc(F)c(F)cc7C6=C(C#N)C#N)sc5c3n4CC(CC)CCCC)N(CC(CC)CCCC)C21,19.53,-5.51,-2.77,-5.68,-3.9,,,,,,PNDIT-F3N,,,
42267,10.1002/adfm.202526273,CCCCCCC(CCCC)Cc1csc(-c2cc3c4nsnc4c4cc(-c5cc(CC(CCCC)CCCCCC)c(-c6cc7c(-c8cc(F)c(CC(CC)CCCC)s8)c8sccc8c(-c8cc(F)c(CC(CC)CCCC)s8)c7s6)s5)sc4c3s2)c1,CCCCCCC(CCCC)Cc1c(/C=C2\C(=O)c3cc(F)c(F)cc3C2=C(C#N)C#N)sc2c1SC1c3c(c4c(c5nsnc35)c3sc5c(CC(CCCC)CCCCCC)c(/C=C6\C(=O)c7cc(F)c(F)cc7C6=C(C#N)C#N)sc5c3n4CC(CC)CCCC)N(CC(CC)CCCC)C21,20.17,-5.51,-2.77,-5.68,-3.9,,,,,,PNDIT-F3N:PDINON,,,
42271,10.1002/adfm.202528551,COC(=O)C(C)(C)c1cc(C)cc(-c2sc3c4sc5cc(/C=C6/C(=O)c7cc(F)cc(c7)C(=O)/C6=C\c6cc(C(C)(C)C(=O)OC)c(-c7cc(C)cc(C(C)(C)C(=O)OC)c7)s6)sc5c4c(C(C)(C)C(=O)OC)ccc2-3)c1,CCCCCCC(CCCC)Cc1c(/C=C2\C(=O)c3cc(F)c(F)cc3C2=C(C#N)C#N)sc2c1SC1c3c(c4c(c5nsnc35)c3sc5c(CC(CCCC)CCCCCC)c(/C=C6\C(=O)c7cc(F)c(F)cc7C6=C(C#N)C#N)sc5c3n4CC(CC)CCCC)N(CC(CC)CCCC)C21,19.19,-5.56,-3.65,-5.68,-3.9,,,,,conventional,,,,
42272,10.1002/adfm.202528551,COC(=O)C(C)(C)c1cc(C)cc(-c2sc3c4sc5cc(/C=C6/C(=O)c7cc(F)cc(c7)C(=O)/C6=C\c6cc(C(C)(C)C(=O)OC)c(-c7cc(C)cc(C(C)(C)C(=O)OC)c7)s6)sc5c4c(C(C)(C)C(=O)OC)ccc2-3)c1,CCCCCCC(CCCC)Cc1c(/C=C2\C(=O)c3cc(F)c(F)cc3C2=C(C#N)C#N)sc2c1SC1c3c(c4c(c5nsnc35)c3sc5c(CC(CCCC)CCCCCC)c(/C=C6\C(=O)c7cc(F)c(F)cc7C6=C(C#N)C#N)sc5c3n4CC(CC)CCCC)N(CC(CC)CCCC)C21,18.95,-5.56,-3.65,-5.68,-3.9,,,,,conventional,T-NN,,,
42273,10.1002/adfm.202528551,COC(=O)C(C)(C)c1cc(C)cc(-c2sc3c4sc5cc(/C=C6/C(=O)c7cc(F)cc(c7)C(=O)/C6=C\c6cc(C(C)(C)C(=O)OC)c(-c7cc(C)cc(C(C)(C)C(=O)OC)c7)s6)sc5c4c(C(C)(C)C(=O)OC)ccc2-3)c1,CCCCCCC(CCCC)Cc1c(/C=C2\C(=O)c3cc(F)c(F)cc3C2=C(C#N)C#N)sc2c1SC1c3c(c4c(c5nsnc35)c3sc5c(CC(CCCC)CCCCCC)c(/C=C6\C(=O)c7cc(F)c(F)cc7C6=C(C#N)C#N)sc5c3n4CC(CC)CCCC)N(CC(CC)CCCC)C21,19.35,-5.56,-3.65,-5.68,-3.9,,,,,conventional,,,,
42274,10.1002/adfm.202528551,COC(=O)C(C)(C)c1cc(C)cc(-c2sc3c4sc5cc(/C=C6/C(=O)c7cc(F)cc(c7)C(=O)/C6=C\c6cc(C(C)(C)C(=O)OC)c(-c7cc(C)cc(C(C)(C)C(=O)OC)c7)s6)sc5c4c(C(C)(C)C(=O)OC)ccc2-3)c1,CCCCCCC(CCCC)Cc1c(/C=C2\C(=O)c3cc(F)c(F)cc3C2=C(C#N)C#N)sc2c1SC1c3c(c4c(c5nsnc35)c3sc5c(CC(CCCC)CCCCCC)c(/C=C6\C(=O)c7cc(F)c(F)cc7C6=C(C#N)C#N)sc5c3n4CC(CC)CCCC)N(CC(CC)CCCC)C21,19.49,-5.56,-3.65,-5.68,-3.9,,,,,conventional,T-M,,,
42279,10.1002/adfm.202528623,COC(=O)C(C)(C)c1cc(C)cc(-c2sc3c4sc5cc(/C=C6/C(=O)c7cc(F)cc(c7)C(=O)/C6=C\c6cc(C(C)(C)C(=O)OC)c(-c7cc(C)cc(C(C)(C)C(=O)OC)c7)s6)sc5c4c(C(C)(C)C(=O)OC)ccc2-3)c1,CCCCCCCCCCCc1c(/C=C2\C(=O)c3cc(F)c(F)cc3C2=C(C#N)C#N)sc2c1sc1c3c4nsnc4c4c5sc6c(CCCCCCCCCCC)c(/C=C7\C(=O)c8cc(F)c(F)cc8C7=C(C#N)C#N)sc6c5n(CC(CC)CCCC)c4c3n(CC(CC)CCCC)c21,15.36,-5.56,-3.65,-5.65,-4.09,,,,0%,,,,,PLA
42280,10.1002/adfm.202528623,COC(=O)C(C)(C)c1cc(C)cc(-c2sc3c4sc5cc(/C=C6/C(=O)c7cc(F)cc(c7)C(=O)/C6=C\c6cc(C(C)(C)C(=O)OC)c(-c7cc(C)cc(C(C)(C)C(=O)OC)c7)s6)sc5c4c(C(C)(C)C(=O)OC)ccc2-3)c1,CCCCCCCCCCCc1c(/C=C2\C(=O)c3cc(F)c(F)cc3C2=C(C#N)C#N)sc2c1sc1c3c4nsnc4c4c5sc6c(CCCCCCCCCCC)c(/C=C7\C(=O)c8cc(F)c(F)cc8C7=C(C#N)C#N)sc6c5n(CC(CC)CCCC)c4c3n(CC(CC)CCCC)c21,16.08,-5.56,-3.65,-5.65,-4.09,,,,0.5%,,,,,PLA
42281,10.1002/adfm.202528623,COC(=O)C(C)(C)c1cc(C)cc(-c2sc3c4sc5cc(/C=C6/C(=O)c7cc(F)cc(c7)C(=O)/C6=C\c6cc(C(C)(C)C(=O)OC)c(-c7cc(C)cc(C(C)(C)C(=O)OC)c7)s6)sc5c4c(C(C)(C)C(=O)OC)ccc2-3)c1,CCCCCCCCCCCc1c(/C=C2\C(=O)c3cc(F)c(F)cc3C2=C(C#N)C#N)sc2c1sc1c3c4nsnc4c4c5sc6c(CCCCCCCCCCC)c(/C=C7\C(=O)c8cc(F)c(F)cc8C7=C(C#N)C#N)sc6c5n(CC(CC)CCCC)c4c3n(CC(CC)CCCC)c21,17.46,-5.56,-3.65,-5.65,-4.09,,,,1%,,,,,PLA
42282,10.1002/adfm.202528623,COC(=O)C(C)(C)c1cc(C)cc(-c2sc3c4sc5cc(/C=C6/C(=O)c7cc(F)cc(c7)C(=O)/C6=C\c6cc(C(C)(C)C(=O)OC)c(-c7cc(C)cc(C(C)(C)C(=O)OC)c7)s6)sc5c4c(C(C)(C)C(=O)OC)ccc2-3)c1,CCCCCCCCCCCc1c(/C=C2\C(=O)c3cc(F)c(F)cc3C2=C(C#N)C#N)sc2c1sc1c3c4nsnc4c4c5sc6c(CCCCCCCCCCC)c(/C=C7\C(=O)c8cc(F)c(F)cc8C7=C(C#N)C#N)sc6c5n(CC(CC)CCCC)c4c3n(CC(CC)CCCC)c21,14.83,-5.56,-3.65,-5.65,-4.09,,,,2%,,,,,PLA
42283,10.1002/adfm.202528623,COC(=O)C(C)(C)c1cc(C)cc(-c2sc3c4sc5cc(/C=C6/C(=O)c7cc(F)cc(c7)C(=O)/C6=C\c6cc(C(C)(C)C(=O)OC)c(-c7cc(C)cc(C(C)(C)C(=O)OC)c7)s6)sc5c4c(C(C)(C)C(=O)OC)ccc2-3)c1,CCCCCCCCCCCc1c(/C=C2\C(=O)c3cc(F)c(F)cc3C2=C(C#N)C#N)sc2c1sc1c3c4nsnc4c4c5sc6c(CCCCCCCCCCC)c(/C=C7\C(=O)c8cc(F)c(F)cc8C7=C(C#N)C#N)sc6c5n(CC(CC)CCCC)c4c3n(CC(CC)CCCC)c21,13.33,-5.56,-3.65,-5.65,-4.09,,,,4%,,,,,PLA
42284,10.1002/adfm.202528623,COC(=O)C(C)(C)c1cc(C)cc(-c2sc3c4sc5cc(/C=C6/C(=O)c7cc(F)cc(c7)C(=O)/C6=C\c6cc(C(C)(C)C(=O)OC)c(-c7cc(C)cc(C(C)(C)C(=O)OC)c7)s6)sc5c4c(C(C)(C)C(=O)OC)ccc2-3)c1,CCCCCCC(CCCC)Cc1c(/C=C2\C(=O)c3cc(F)c(F)cc3C2=C(C#N)C#N)sc2c1SC1c3c(c4c(c5nsnc35)c3sc5c(CC(CCCC)CCCCCC)c(/C=C6\C(=O)c7cc(F)c(F)cc7C6=C(C#N)C#N)sc5c3n4CC(CC)CCCC)N(CC(CC)CCCC)C21,16.7,-5.56,-3.65,-5.68,-3.9,,,,,,,PEDOT:PSS,,
42285,10.1002/adfm.202528623,COC(=O)C(C)(C)c1cc(C)cc(-c2sc3c4sc5cc(/C=C6/C(=O)c7cc(F)cc(c7)C(=O)/C6=C\c6cc(C(C)(C)C(=O)OC)c(-c7cc(C)cc(C(C)(C)C(=O)OC)c7)s6)sc5c4c(C(C)(C)C(=O)OC)ccc2-3)c1,CCCCCCC(CCCC)Cc1c(/C=C2\C(=O)c3cc(F)c(F)cc3C2=C(C#N)C#N)sc2c1SC1c3c(c4c(c5nsnc35)c3sc5c(CC(CCCC)CCCCCC)c(/C=C6\C(=O)c7cc(F)c(F)cc7C6=C(C#N)C#N)sc5c3n4CC(CC)CCCC)N(CC(CC)CCCC)C21,19.06,-5.56,-3.65,-5.68,-3.9,,,,,,,PEDOT:PSS,,
42286,10.1002/adfm.202528623,CCCCCCC(CCCC)Cc1csc(-c2cc3c4nsnc4c4cc(-c5cc(CC(CCCC)CCCCCC)c(-c6cc7c(-c8cc(F)c(CC(CC)CCCC)s8)c8sccc8c(-c8cc(F)c(CC(CC)CCCC)s8)c7s6)s5)sc4c3s2)c1,CCCCCCC(CCCC)Cc1c(/C=C2\C(=O)c3cc(F)c(F)cc3C2=C(C#N)C#N)sc2c1SC1c3c(c4c(c5nsnc35)c3sc5c(CC(CCCC)CCCCCC)c(/C=C6\C(=O)c7cc(F)c(F)cc7C6=C(C#N)C#N)sc5c3n4CC(CC)CCCC)N(CC(CC)CCCC)C21,18.96,-5.51,-2.77,-5.68,-3.9,,,,,,,2PACz,,
42287,10.1002/adfm.202528623,CCCCCCC(CCCC)Cc1csc(-c2cc3c4nsnc4c4cc(-c5cc(CC(CCCC)CCCCCC)c(-c6cc7c(-c8cc(F)c(CC(CC)CCCC)s8)c8sccc8c(-c8cc(F)c(CC(CC)CCCC)s8)c7s6)s5)sc4c3s2)c1,CCCCCCC(CCCC)Cc1c(/C=C2\C(=O)c3cc(F)c(F)cc3C2=C(C#N)C#N)sc2c1SC1c3c(c4c(c5nsnc35)c3sc5c(CC(CCCC)CCCCCC)c(/C=C6\C(=O)c7cc(F)c(F)cc7C6=C(C#N)C#N)sc5c3n4CC(CC)CCCC)N(CC(CC)CCCC)C21,20.02,-5.51,-2.77,-5.68,-3.9,,,,,,,2PACz,,
42295,10.1002/adfm.202529543,COC(=O)C(C)(C)c1cc(C)cc(-c2sc3c4sc5cc(/C=C6/C(=O)c7cc(F)cc(c7)C(=O)/C6=C\c6cc(C(C)(C)C(=O)OC)c(-c7cc(C)cc(C(C)(C)C(=O)OC)c7)s6)sc5c4c(C(C)(C)C(=O)OC)ccc2-3)c1,CCCCCCCCCc1c(C=C2C(=O)c3cc(Cl)c(Cl)cc3C2=C(C#N)C#N)sc2c1sc1c3c4nsnc4c4c5sc6c(CCCCCCCCC)c(C=C7C(=O)c8cc(Cl)c(Cl)cc8C7=C(C#N)C#N)sc6c5n(CC(CCCC)CCCCCC)c4c3n(CC(CCCC)CCCCCC)c21,17.63,-5.56,-3.65,-5.68,-3.9,,,,,,,,,
42305,10.1002/adfm.202530286,CCCCCCC(CCCC)Cc1csc(-c2cc3c4nsnc4c4cc(-c5cc(CC(CCCC)CCCCCC)c(-c6cc7c(-c8cc(F)c(CC(CC)CCCC)s8)c8sccc8c(-c8cc(F)c(CC(CC)CCCC)s8)c7s6)s5)sc4c3s2)c1,CCCCCCC(CCCC)Cc1c(/C=C2\C(=O)c3cc(F)c(F)cc3C2=C(C#N)C#N)sc2c1SC1c3c(c4c(c5nsnc35)c3sc5c(CC(CCCC)CCCCCC)c(/C=C6\C(=O)c7cc(F)c(F)cc7C6=C(C#N)C#N)sc5c3n4CC(CC)CCCC)N(CC(CC)CCCC)C21,19.42,-5.51,-2.77,-5.68,-3.9,,,,,,PNDIT-F3N,2PACz,,
42307,10.1002/adfm.202530703,CCCCCCCCC(CCCCCC)Cc1ccc(-c2c3cc(-c4ccc(-c5c(F)c(F)c(-c6ccc(C)s6)c6nn(CCCCCCCC)nc56)s4)sc3c(-c3ccc(CC(CCCCCC)CCCCCCCC)s3)c3cc(C)sc23)s1,CCCCCCCCCCC(CCCCCCCC)CN1C(=O)c2ccc3c4c(c(-c5ccc(-c6cccs6)s5)cc(c24)C1=O)C(=O)N(CC(CCCCCCCC)CCCCCCCCCC)C3=O,3.9,-5.29,-3.3,-5.71,-4.02,100.0,100.0,2:1,1 vol%,conventional,PDINO,PEDOT:PSS,,
42308,10.1002/adfm.202530703,CCCCCCCCCCCCSc1ccc(-c2c3cc(-c4ccc(-c5c(F)c(F)c(-c6cccs6)c6nn(CC(CCCCCC)CCCCCCCC)nc56)s4)sc3c(-c3ccc(SCCCCCCCCCCCC)s3)c3ccsc23)s1,CCCCCCCCCCC(CCCCCCCC)CN1C(=O)c2ccc3c4c(c(-c5ccc(-c6cccs6)s5)cc(c24)C1=O)C(=O)N(CC(CCCCCCCC)CCCCCCCCCC)C3=O,4.7,-5.3,-3.15,-5.71,-4.02,100.0,100.0,2:1,1 vol%,conventional,PDINO,PEDOT:PSS,,
42309,10.1002/adfm.202530703,CCCCCCCCC(CCCCCC)Cn1nc2c(-c3ccc(C)s3)c(F)c(F)c(-c3ccc(-c4cc5c(-c6ccc([Si](CCC)(CCC)CCC)s6)c6sc(C)cc6c(-c6ccc([Si](CCC)(CCC)CCC)s6)c5s4)s3)c2n1,CCCCCCCCCCC(CCCCCCCC)CN1C(=O)c2ccc3c4c(c(-c5ccc(-c6cccs6)s5)cc(c24)C1=O)C(=O)N(CC(CCCCCCCC)CCCCCCCCCC)C3=O,6.4,-5.4,-3.24,-5.71,-4.02,100.0,100.0,2:1,1 vol%,conventional,PDINO,PEDOT:PSS,,
42310,10.1002/adfm.202530825,COC(=O)C(C)(C)c1cc(C)cc(-c2sc3c4sc5cc(/C=C6/C(=O)c7cc(F)cc(c7)C(=O)/C6=C\c6cc(C(C)(C)C(=O)OC)c(-c7cc(C)cc(C(C)(C)C(=O)OC)c7)s6)sc5c4c(C(C)(C)C(=O)OC)ccc2-3)c1,CCCCCCC(CCCC)Cc1c(/C=C2\C(=O)c3cc(F)c(F)cc3C2=C(C#N)C#N)sc2c1SC1c3c(c4c(c5nsnc35)c3sc5c(CC(CCCC)CCCCCC)c(/C=C6\C(=O)c7cc(F)c(F)cc7C6=C(C#N)C#N)sc5c3n4CC(CC)CCCC)N(CC(CC)CCCC)C21,19.39,-5.56,-3.65,-5.68,-3.9,,,,,,PNDIT-F3N,2PACz,,
42315,10.1002/adfm.202530903,COC(=O)C(C)(C)c1cc(C)cc(-c2sc3c4sc5cc(/C=C6/C(=O)c7cc(F)cc(c7)C(=O)/C6=C\c6cc(C(C)(C)C(=O)OC)c(-c7cc(C)cc(C(C)(C)C(=O)OC)c7)s6)sc5c4c(C(C)(C)C(=O)OC)ccc2-3)c1,CCCCCCCCCc1c(C=C2C(=O)c3cc(Cl)c(Cl)cc3C2=C(C#N)C#N)sc2c1sc1c3c4nsnc4c4c5sc6c(CCCCCCCCC)c(C=C7C(=O)c8cc(Cl)c(Cl)cc8C7=C(C#N)C#N)sc6c5n(CC(CCCC)CCCCCC)c4c3n(CC(CCCC)CCCCCC)c21,18.23,-5.56,-3.65,-5.68,-3.9,,,,,conventional,PNDIT-F3N,PEDOT:PSS,,
42320,10.1002/adfm.202531119,CCCCCCC(CCCC)Cc1csc(-c2cc3c4nsnc4c4cc(-c5cc(CC(CCCC)CCCCCC)c(-c6cc7c(-c8cc(F)c(CC(CC)CCCC)s8)c8sccc8c(-c8cc(F)c(CC(CC)CCCC)s8)c7s6)s5)sc4c3s2)c1,CCCCCCCCCCCc1c(/C=C2\C(=O)c3cc(F)c(F)cc3C2=C(C#N)C#N)sc2c1sc1c3c4nsnc4c4c5sc6c(CCCCCCCCCCC)c(/C=C7\C(=O)c8cc(F)c(F)cc8C7=C(C#N)C#N)sc6c5n(CC(CC)CCCC)c4c3n(CC(CC)CCCC)c21,16.9,-5.51,-2.77,-5.65,-4.09,,,,,conventional,PFNDI,PEDOT:PSS,,
42323,10.1002/adfm.202531515,CCCCCCC(CCCC)Cc1csc(-c2cc3c4nsnc4c4cc(-c5cc(CC(CCCC)CCCCCC)c(-c6cc7c(-c8cc(F)c(CC(CC)CCCC)s8)c8sccc8c(-c8cc(F)c(CC(CC)CCCC)s8)c7s6)s5)sc4c3s2)c1,CCCCCCC(CCCC)Cc1c(/C=C2\C(=O)c3cc(F)c(F)cc3C2=C(C#N)C#N)sc2c1SC1c3c(c4c(c5nsnc35)c3sc5c(CC(CCCC)CCCCCC)c(/C=C6\C(=O)c7cc(F)c(F)cc7C6=C(C#N)C#N)sc5c3n4CC(CC)CCCC)N(CC(CC)CCCC)C21,18.49,-5.51,-2.77,-5.68,-3.9,,,,,conventional,PNDIT-F3N,PEDOT:PSS,,
42324,10.1002/adfm.202531515,CCCCCCC(CCCC)Cc1csc(-c2cc3c4nsnc4c4cc(-c5cc(CC(CCCC)CCCCCC)c(-c6cc7c(-c8cc(F)c(CC(CC)CCCC)s8)c8sccc8c(-c8cc(F)c(CC(CC)CCCC)s8)c7s6)s5)sc4c3s2)c1,CCCCCCC(CCCC)Cc1c(/C=C2\C(=O)c3cc(F)c(F)cc3C2=C(C#N)C#N)sc2c1SC1c3c(c4c(c5nsnc35)c3sc5c(CC(CCCC)CCCCCC)c(/C=C6\C(=O)c7cc(F)c(F)cc7C6=C(C#N)C#N)sc5c3n4CC(CC)CCCC)N(CC(CC)CCCC)C21,20.13,-5.51,-2.77,-5.68,-3.9,,,,50 wt.%,conventional,PNDIT-F3N,PEDOT:PSS,,TCPy
42327,10.1002/adfm.202531879,COC(=O)C(C)(C)c1cc(C)cc(-c2sc3c4sc5cc(/C=C6/C(=O)c7cc(F)cc(c7)C(=O)/C6=C\c6cc(C(C)(C)C(=O)OC)c(-c7cc(C)cc(C(C)(C)C(=O)OC)c7)s6)sc5c4c(C(C)(C)C(=O)OC)ccc2-3)c1,CCCCCCC(CCCC)Cc1c(/C=C2\C(=O)c3cc(F)c(F)cc3C2=C(C#N)C#N)sc2c1SC1c3c(c4c(c5nsnc35)c3sc5c(CC(CCCC)CCCCCC)c(/C=C6\C(=O)c7cc(F)c(F)cc7C6=C(C#N)C#N)sc5c3n4CC(CC)CCCC)N(CC(CC)CCCC)C21,19.05,-5.56,-3.65,-5.68,-3.9,,,,,conventional,PDIN,PEDOT:PSS,,
42329,10.1002/adfm.202532045,CCCCCCC(CCCC)Cc1csc(-c2cc3c4nsnc4c4cc(-c5cc(CC(CCCC)CCCCCC)c(-c6cc7c(-c8cc(F)c(CC(CC)CCCC)s8)c8sccc8c(-c8cc(F)c(CC(CC)CCCC)s8)c7s6)s5)sc4c3s2)c1,CCCCCCC(CCCC)Cc1c(/C=C2\C(=O)c3cc(F)c(F)cc3C2=C(C#N)C#N)sc2c1SC1c3c(c4c(c5nsnc35)c3sc5c(CC(CCCC)CCCCCC)c(/C=C6\C(=O)c7cc(F)c(F)cc7C6=C(C#N)C#N)sc5c3n4CC(CC)CCCC)N(CC(CC)CCCC)C21,18.45,-5.51,-2.77,-5.68,-3.9,,,,,conventional,PDINN,2PACz,,
42330,10.1002/adfm.202532045,CCCCCCC(CCCC)Cc1csc(-c2cc3c4nsnc4c4cc(-c5cc(CC(CCCC)CCCCCC)c(-c6cc7c(-c8cc(F)c(CC(CC)CCCC)s8)c8sccc8c(-c8cc(F)c(CC(CC)CCCC)s8)c7s6)s5)sc4c3s2)c1,CCCCCCC(CCCC)Cc1c(/C=C2\C(=O)c3cc(F)c(F)cc3C2=C(C#N)C#N)sc2c1SC1c3c(c4c(c5nsnc35)c3sc5c(CC(CCCC)CCCCCC)c(/C=C6\C(=O)c7cc(F)c(F)cc7C6=C(C#N)C#N)sc5c3n4CC(CC)CCCC)N(CC(CC)CCCC)C21,18.78,-5.51,-2.77,-5.68,-3.9,,,,,conventional,PDINN,2PACz,,2FBT
42331,10.1002/adfm.202532045,CCCCCCC(CCCC)Cc1csc(-c2cc3c4nsnc4c4cc(-c5cc(CC(CCCC)CCCCCC)c(-c6cc7c(-c8cc(F)c(CC(CC)CCCC)s8)c8sccc8c(-c8cc(F)c(CC(CC)CCCC)s8)c7s6)s5)sc4c3s2)c1,CCCCCCC(CCCC)Cc1c(/C=C2\C(=O)c3cc(F)c(F)cc3C2=C(C#N)C#N)sc2c1SC1c3c(c4c(c5nsnc35)c3sc5c(CC(CCCC)CCCCCC)c(/C=C6\C(=O)c7cc(F)c(F)cc7C6=C(C#N)C#N)sc5c3n4CC(CC)CCCC)N(CC(CC)CCCC)C21,18.63,-5.51,-2.77,-5.68,-3.9,,,,,conventional,PDINN,2PACz,,2ClBT
42332,10.1002/adfm.202532045,CCCCCCC(CCCC)Cc1csc(-c2cc3c4nsnc4c4cc(-c5cc(CC(CCCC)CCCCCC)c(-c6cc7c(-c8cc(F)c(CC(CC)CCCC)s8)c8sccc8c(-c8cc(F)c(CC(CC)CCCC)s8)c7s6)s5)sc4c3s2)c1,CCCCCCC(CCCC)Cc1c(/C=C2\C(=O)c3cc(F)c(F)cc3C2=C(C#N)C#N)sc2c1SC1c3c(c4c(c5nsnc35)c3sc5c(CC(CCCC)CCCCCC)c(/C=C6\C(=O)c7cc(F)c(F)cc7C6=C(C#N)C#N)sc5c3n4CC(CC)CCCC)N(CC(CC)CCCC)C21,19.15,-5.51,-2.77,-5.68,-3.9,,,,,conventional,PDINN,2PACz,,2BrBT
42334,10.1002/adfm.202532047,COC(=O)C(C)(C)c1cc(C)cc(-c2sc3c4sc5cc(/C=C6/C(=O)c7cc(F)cc(c7)C(=O)/C6=C\c6cc(C(C)(C)C(=O)OC)c(-c7cc(C)cc(C(C)(C)C(=O)OC)c7)s6)sc5c4c(C(C)(C)C(=O)OC)ccc2-3)c1,CCCCCCC(CCCC)Cc1c(/C=C2\C(=O)c3cc(F)c(F)cc3C2=C(C#N)C#N)sc2c1SC1c3c(c4c(c5nsnc35)c3sc5c(CC(CCCC)CCCCCC)c(/C=C6\C(=O)c7cc(F)c(F)cc7C6=C(C#N)C#N)sc5c3n4CC(CC)CCCC)N(CC(CC)CCCC)C21,16.8,-5.56,-3.65,-5.68,-3.9,,100.0,1:1.2,5.5 mg mL−1 DIB (50% of active layer solution concentration),conventional,,PEDOT:PSS,,
42335,10.1002/adfm.202532047,COC(=O)C(C)(C)c1cc(C)cc(-c2sc3c4sc5cc(/C=C6/C(=O)c7cc(F)cc(c7)C(=O)/C6=C\c6cc(C(C)(C)C(=O)OC)c(-c7cc(C)cc(C(C)(C)C(=O)OC)c7)s6)sc5c4c(C(C)(C)C(=O)OC)ccc2-3)c1,CCCCCCC(CCCC)Cc1c(/C=C2\C(=O)c3cc(F)c(F)cc3C2=C(C#N)C#N)sc2c1SC1c3c(c4c(c5nsnc35)c3sc5c(CC(CCCC)CCCCCC)c(/C=C6\C(=O)c7cc(F)c(F)cc7C6=C(C#N)C#N)sc5c3n4CC(CC)CCCC)N(CC(CC)CCCC)C21,17.4,-5.56,-3.65,-5.68,-3.9,,100.0,1:1.2,5.5 mg mL−1 DIB (50% of active layer solution concentration),conventional,,Br-2PACz,,
42336,10.1002/adfm.202532105,COC(=O)C(C)(C)c1cc(C)cc(-c2sc3c4sc5cc(/C=C6/C(=O)c7cc(F)cc(c7)C(=O)/C6=C\c6cc(C(C)(C)C(=O)OC)c(-c7cc(C)cc(C(C)(C)C(=O)OC)c7)s6)sc5c4c(C(C)(C)C(=O)OC)ccc2-3)c1,CCCCCCCCCCCc1c(/C=C2\C(=O)c3cc(F)c(F)cc3C2=C(C#N)C#N)sc2c1sc1c3c4nsnc4c4c5sc6c(CCCCCCCCCCC)c(/C=C7\C(=O)c8cc(F)c(F)cc8C7=C(C#N)C#N)sc6c5n(CC(CC)CCCC)c4c3n(CC(CC)CCCC)c21,18.1,-5.56,-3.65,-5.65,-4.09,,,,,,PDIN,,,
42337,10.1002/adfm.202532105,COC(=O)C(C)(C)c1cc(C)cc(-c2sc3c4sc5cc(/C=C6/C(=O)c7cc(F)cc(c7)C(=O)/C6=C\c6cc(C(C)(C)C(=O)OC)c(-c7cc(C)cc(C(C)(C)C(=O)OC)c7)s6)sc5c4c(C(C)(C)C(=O)OC)ccc2-3)c1,CCCCCCCCCCCc1c(/C=C2\C(=O)c3cc(F)c(F)cc3C2=C(C#N)C#N)sc2c1sc1c3c4nsnc4c4c5sc6c(CCCCCCCCCCC)c(/C=C7\C(=O)c8cc(F)c(F)cc8C7=C(C#N)C#N)sc6c5n(CC(CC)CCCC)c4c3n(CC(CC)CCCC)c21,19.0,-5.56,-3.65,-5.65,-4.09,,,,,,PDIN,,,
42338,10.1002/adfm.202532105,COC(=O)C(C)(C)c1cc(C)cc(-c2sc3c4sc5cc(/C=C6/C(=O)c7cc(F)cc(c7)C(=O)/C6=C\c6cc(C(C)(C)C(=O)OC)c(-c7cc(C)cc(C(C)(C)C(=O)OC)c7)s6)sc5c4c(C(C)(C)C(=O)OC)ccc2-3)c1,CCCCCCCCCCCc1c(/C=C2\C(=O)c3cc(F)c(F)cc3C2=C(C#N)C#N)sc2c1sc1c3c4nsnc4c4c5sc6c(CCCCCCCCCCC)c(/C=C7\C(=O)c8cc(F)c(F)cc8C7=C(C#N)C#N)sc6c5n(CC(CC)CCCC)c4c3n(CC(CC)CCCC)c21,18.6,-5.56,-3.65,-5.65,-4.09,,,,,,PDIN:DCA,,,
42339,10.1002/adfm.202532105,COC(=O)C(C)(C)c1cc(C)cc(-c2sc3c4sc5cc(/C=C6/C(=O)c7cc(F)cc(c7)C(=O)/C6=C\c6cc(C(C)(C)C(=O)OC)c(-c7cc(C)cc(C(C)(C)C(=O)OC)c7)s6)sc5c4c(C(C)(C)C(=O)OC)ccc2-3)c1,CCCCCCCCCCCc1c(/C=C2\C(=O)c3cc(F)c(F)cc3C2=C(C#N)C#N)sc2c1sc1c3c4nsnc4c4c5sc6c(CCCCCCCCCCC)c(/C=C7\C(=O)c8cc(F)c(F)cc8C7=C(C#N)C#N)sc6c5n(CC(CC)CCCC)c4c3n(CC(CC)CCCC)c21,18.5,-5.56,-3.65,-5.65,-4.09,,,,,,PDIN:TCA,,,
42340,10.1002/adfm.202532105,COC(=O)C(C)(C)c1cc(C)cc(-c2sc3c4sc5cc(/C=C6/C(=O)c7cc(F)cc(c7)C(=O)/C6=C\c6cc(C(C)(C)C(=O)OC)c(-c7cc(C)cc(C(C)(C)C(=O)OC)c7)s6)sc5c4c(C(C)(C)C(=O)OC)ccc2-3)c1,CCCCCCC(CCCC)Cc1c(/C=C2\C(=O)c3cc(F)c(F)cc3C2=C(C#N)C#N)sc2c1SC1c3c(c4c(c5nsnc35)c3sc5c(CC(CCCC)CCCCCC)c(/C=C6\C(=O)c7cc(F)c(F)cc7C6=C(C#N)C#N)sc5c3n4CC(CC)CCCC)N(CC(CC)CCCC)C21,18.9,-5.56,-3.65,-5.68,-3.9,,,,,,PDIN,,,
42341,10.1002/adfm.202532105,COC(=O)C(C)(C)c1cc(C)cc(-c2sc3c4sc5cc(/C=C6/C(=O)c7cc(F)cc(c7)C(=O)/C6=C\c6cc(C(C)(C)C(=O)OC)c(-c7cc(C)cc(C(C)(C)C(=O)OC)c7)s6)sc5c4c(C(C)(C)C(=O)OC)ccc2-3)c1,CCCCCCC(CCCC)Cc1c(/C=C2\C(=O)c3cc(F)c(F)cc3C2=C(C#N)C#N)sc2c1SC1c3c(c4c(c5nsnc35)c3sc5c(CC(CCCC)CCCCCC)c(/C=C6\C(=O)c7cc(F)c(F)cc7C6=C(C#N)C#N)sc5c3n4CC(CC)CCCC)N(CC(CC)CCCC)C21,19.6,-5.56,-3.65,-5.68,-3.9,,,,,,PDIN,,,
42342,10.1002/adfm.202532105,COC(=O)C(C)(C)c1cc(C)cc(-c2sc3c4sc5cc(/C=C6/C(=O)c7cc(F)cc(c7)C(=O)/C6=C\c6cc(C(C)(C)C(=O)OC)c(-c7cc(C)cc(C(C)(C)C(=O)OC)c7)s6)sc5c4c(C(C)(C)C(=O)OC)ccc2-3)c1,CCCCCCC(CCCC)Cc1c(/C=C2\C(=O)c3cc(F)c(F)cc3C2=C(C#N)C#N)sc2c1SC1c3c(c4c(c5nsnc35)c3sc5c(CC(CCCC)CCCCCC)c(/C=C6\C(=O)c7cc(F)c(F)cc7C6=C(C#N)C#N)sc5c3n4CC(CC)CCCC)N(CC(CC)CCCC)C21,18.1,-5.56,-3.65,-5.68,-3.9,,,,,,PDINN:MCA,,,
42343,10.1002/adfm.202532105,COC(=O)C(C)(C)c1cc(C)cc(-c2sc3c4sc5cc(/C=C6/C(=O)c7cc(F)cc(c7)C(=O)/C6=C\c6cc(C(C)(C)C(=O)OC)c(-c7cc(C)cc(C(C)(C)C(=O)OC)c7)s6)sc5c4c(C(C)(C)C(=O)OC)ccc2-3)c1,CCCCCCC(CCCC)Cc1c(/C=C2\C(=O)c3cc(F)c(F)cc3C2=C(C#N)C#N)sc2c1SC1c3c(c4c(c5nsnc35)c3sc5c(CC(CCCC)CCCCCC)c(/C=C6\C(=O)c7cc(F)c(F)cc7C6=C(C#N)C#N)sc5c3n4CC(CC)CCCC)N(CC(CC)CCCC)C21,19.0,-5.56,-3.65,-5.68,-3.9,,,,,,PDINN:MCA,,,
42344,10.1002/adfm.202532165,COC(=O)C(C)(C)c1cc(C)cc(-c2sc3c4sc5cc(/C=C6/C(=O)c7cc(F)cc(c7)C(=O)/C6=C\c6cc(C(C)(C)C(=O)OC)c(-c7cc(C)cc(C(C)(C)C(=O)OC)c7)s6)sc5c4c(C(C)(C)C(=O)OC)ccc2-3)c1,CCCCCCCCCc1c(C=C2C(=O)c3cc(Cl)c(Cl)cc3C2=C(C#N)C#N)sc2c1sc1c3c4nsnc4c4c5sc6c(CCCCCCCCC)c(C=C7C(=O)c8cc(Cl)c(Cl)cc8C7=C(C#N)C#N)sc6c5n(CC(CCCC)CCCCCC)c4c3n(CC(CCCC)CCCCCC)c21,16.96,-5.56,-3.65,-5.68,-3.9,,,,,conventional,,,,
42345,10.1002/adfm.202532165,COC(=O)C(C)(C)c1cc(C)cc(-c2sc3c4sc5cc(/C=C6/C(=O)c7cc(F)cc(c7)C(=O)/C6=C\c6cc(C(C)(C)C(=O)OC)c(-c7cc(C)cc(C(C)(C)C(=O)OC)c7)s6)sc5c4c(C(C)(C)C(=O)OC)ccc2-3)c1,CCCCCCCCCc1c(C=C2C(=O)c3cc(Cl)c(Cl)cc3C2=C(C#N)C#N)sc2c1sc1c3c4nsnc4c4c5sc6c(CCCCCCCCC)c(C=C7C(=O)c8cc(Cl)c(Cl)cc8C7=C(C#N)C#N)sc6c5n(CC(CCCC)CCCCCC)c4c3n(CC(CCCC)CCCCCC)c21,18.5,-5.56,-3.65,-5.68,-3.9,,,,25 wt% of acceptor,conventional,,,,DTT
42346,10.1002/adfm.202532165,COC(=O)C(C)(C)c1cc(C)cc(-c2sc3c4sc5cc(/C=C6/C(=O)c7cc(F)cc(c7)C(=O)/C6=C\c6cc(C(C)(C)C(=O)OC)c(-c7cc(C)cc(C(C)(C)C(=O)OC)c7)s6)sc5c4c(C(C)(C)C(=O)OC)ccc2-3)c1,CCCCCCCCCc1c(C=C2C(=O)c3cc(Cl)c(Cl)cc3C2=C(C#N)C#N)sc2c1sc1c3c4nsnc4c4c5sc6c(CCCCCCCCC)c(C=C7C(=O)c8cc(Cl)c(Cl)cc8C7=C(C#N)C#N)sc6c5n(CC(CCCC)CCCCCC)c4c3n(CC(CCCC)CCCCCC)c21,18.62,-5.56,-3.65,-5.68,-3.9,,,,,conventional,,,,
42348,10.1002/adfm.202600064,COC(=O)C(C)(C)c1cc(C)cc(-c2sc3c4sc5cc(/C=C6/C(=O)c7cc(F)cc(c7)C(=O)/C6=C\c6cc(C(C)(C)C(=O)OC)c(-c7cc(C)cc(C(C)(C)C(=O)OC)c7)s6)sc5c4c(C(C)(C)C(=O)OC)ccc2-3)c1,CCCCCCCCCCCc1c(/C=C2\C(=O)c3cc(F)c(F)cc3C2=C(C#N)C#N)sc2c1sc1c3c4nsnc4c4c5sc6c(CCCCCCCCCCC)c(/C=C7\C(=O)c8cc(F)c(F)cc8C7=C(C#N)C#N)sc6c5n(CC(CC)CCCC)c4c3n(CC(CC)CCCC)c21,14.23,-5.56,-3.65,-5.65,-4.09,,,,,,PEIE,MoO3,,
42349,10.1002/adfm.202600064,COC(=O)C(C)(C)c1cc(C)cc(-c2sc3c4sc5cc(/C=C6/C(=O)c7cc(F)cc(c7)C(=O)/C6=C\c6cc(C(C)(C)C(=O)OC)c(-c7cc(C)cc(C(C)(C)C(=O)OC)c7)s6)sc5c4c(C(C)(C)C(=O)OC)ccc2-3)c1,CCCCCCCCCCCc1c(/C=C2\C(=O)c3cc(F)c(F)cc3C2=C(C#N)C#N)sc2c1sc1c3c4nsnc4c4c5sc6c(CCCCCCCCCCC)c(/C=C7\C(=O)c8cc(F)c(F)cc8C7=C(C#N)C#N)sc6c5n(CC(CC)CCCC)c4c3n(CC(CC)CCCC)c21,5.2,-5.56,-3.65,-5.65,-4.09,100.0,,1:1.2,,,PEIE,,,
42350,10.1002/adfm.202600064,COC(=O)C(C)(C)c1cc(C)cc(-c2sc3c4sc5cc(/C=C6/C(=O)c7cc(F)cc(c7)C(=O)/C6=C\c6cc(C(C)(C)C(=O)OC)c(-c7cc(C)cc(C(C)(C)C(=O)OC)c7)s6)sc5c4c(C(C)(C)C(=O)OC)ccc2-3)c1,CCCCCCCCCCCc1c(/C=C2\C(=O)c3cc(F)c(F)cc3C2=C(C#N)C#N)sc2c1sc1c3c4nsnc4c4c5sc6c(CCCCCCCCCCC)c(/C=C7\C(=O)c8cc(F)c(F)cc8C7=C(C#N)C#N)sc6c5n(CC(CC)CCCC)c4c3n(CC(CC)CCCC)c21,6.39,-5.56,-3.65,-5.65,-4.09,,,,,,PEIE,,,
42351,10.1002/adfm.202600064,COC(=O)C(C)(C)c1cc(C)cc(-c2sc3c4sc5cc(/C=C6/C(=O)c7cc(F)cc(c7)C(=O)/C6=C\c6cc(C(C)(C)C(=O)OC)c(-c7cc(C)cc(C(C)(C)C(=O)OC)c7)s6)sc5c4c(C(C)(C)C(=O)OC)ccc2-3)c1,CCCCCCCCCCCc1c(/C=C2\C(=O)c3cc(F)c(F)cc3C2=C(C#N)C#N)sc2c1sc1c3c4nsnc4c4c5sc6c(CCCCCCCCCCC)c(/C=C7\C(=O)c8cc(F)c(F)cc8C7=C(C#N)C#N)sc6c5n(CC(CC)CCCC)c4c3n(CC(CC)CCCC)c21,8.65,-5.56,-3.65,-5.65,-4.09,,,,,,PEIE,,,
42352,10.1002/adfm.202600064,COC(=O)C(C)(C)c1cc(C)cc(-c2sc3c4sc5cc(/C=C6/C(=O)c7cc(F)cc(c7)C(=O)/C6=C\c6cc(C(C)(C)C(=O)OC)c(-c7cc(C)cc(C(C)(C)C(=O)OC)c7)s6)sc5c4c(C(C)(C)C(=O)OC)ccc2-3)c1,CCCCCCC(CCCC)Cc1c(/C=C2\C(=O)c3cc(F)c(F)cc3C2=C(C#N)C#N)sc2c1SC1c3c(c4c(c5nsnc35)c3sc5c(CC(CCCC)CCCCCC)c(/C=C6\C(=O)c7cc(F)c(F)cc7C6=C(C#N)C#N)sc5c3n4CC(CC)CCCC)N(CC(CC)CCCC)C21,7.12,-5.56,-3.65,-5.68,-3.9,,,,,,PEIE,,,
42353,10.1002/adfm.202600064,COC(=O)C(C)(C)c1cc(C)cc(-c2sc3c4sc5cc(/C=C6/C(=O)c7cc(F)cc(c7)C(=O)/C6=C\c6cc(C(C)(C)C(=O)OC)c(-c7cc(C)cc(C(C)(C)C(=O)OC)c7)s6)sc5c4c(C(C)(C)C(=O)OC)ccc2-3)c1,CCCCCCC(CCCC)Cc1c(/C=C2\C(=O)c3cc(F)c(F)cc3C2=C(C#N)C#N)sc2c1SC1c3c(c4c(c5nsnc35)c3sc5c(CC(CCCC)CCCCCC)c(/C=C6\C(=O)c7cc(F)c(F)cc7C6=C(C#N)C#N)sc5c3n4CC(CC)CCCC)N(CC(CC)CCCC)C21,8.86,-5.56,-3.65,-5.68,-3.9,,,,,,PEIE,,,
42354,10.1002/adfm.202600064,COC(=O)C(C)(C)c1cc(C)cc(-c2sc3c4sc5cc(/C=C6/C(=O)c7cc(F)cc(c7)C(=O)/C6=C\c6cc(C(C)(C)C(=O)OC)c(-c7cc(C)cc(C(C)(C)C(=O)OC)c7)s6)sc5c4c(C(C)(C)C(=O)OC)ccc2-3)c1,CCCCCCc1ccc(C2(c3ccc(CCCCCC)cc3)c3cc4c(cc3-c3sc5cc(/C=C6\C(=O)c7ccccc7C6=C(C#N)C#N)sc5c32)C(c2ccc(CCCCCC)cc2)(c2ccc(CCCCCC)cc2)c2c-4sc3cc(/C=C4\C(=O)c5ccccc5C4=C(C#N)C#N)sc23)cc1,3.08,-5.56,-3.65,-5.576,-3.916,,,,,,PEIE,,,
42355,10.1002/adfm.202600064,COC(=O)C(C)(C)c1cc(C)cc(-c2sc3c4sc5cc(/C=C6/C(=O)c7cc(F)cc(c7)C(=O)/C6=C\c6cc(C(C)(C)C(=O)OC)c(-c7cc(C)cc(C(C)(C)C(=O)OC)c7)s6)sc5c4c(C(C)(C)C(=O)OC)ccc2-3)c1,CCCCCCc1ccc(C2(c3ccc(CCCCCC)cc3)c3cc4c(cc3-c3sc5cc(/C=C6\C(=O)c7ccccc7C6=C(C#N)C#N)sc5c32)C(c2ccc(CCCCCC)cc2)(c2ccc(CCCCCC)cc2)c2c-4sc3cc(/C=C4\C(=O)c5ccccc5C4=C(C#N)C#N)sc23)cc1,5.19,-5.56,-3.65,-5.576,-3.916,,,,,,PEIE,,,
42356,10.1002/adfm.202600064,COC(=O)C(C)(C)c1cc(C)cc(-c2sc3c4sc5cc(/C=C6/C(=O)c7cc(F)cc(c7)C(=O)/C6=C\c6cc(C(C)(C)C(=O)OC)c(-c7cc(C)cc(C(C)(C)C(=O)OC)c7)s6)sc5c4c(C(C)(C)C(=O)OC)ccc2-3)c1,CCCCC(=O)OCC1(c2ccccc2)c2cccc3cccc4cccc5cccc6cccc1c6c-5c-4c-3c2,3.12,-5.56,-3.65,-6.1,-3.7,,,,,,PEIE,,,
42357,10.1002/adfm.202600064,COC(=O)C(C)(C)c1cc(C)cc(-c2sc3c4sc5cc(/C=C6/C(=O)c7cc(F)cc(c7)C(=O)/C6=C\c6cc(C(C)(C)C(=O)OC)c(-c7cc(C)cc(C(C)(C)C(=O)OC)c7)s6)sc5c4c(C(C)(C)C(=O)OC)ccc2-3)c1,CCCCC(=O)OCC1(c2ccccc2)c2cccc3cccc4cccc5cccc6cccc1c6c-5c-4c-3c2,5.16,-5.56,-3.65,-6.1,-3.7,,,,,,PEIE,,,
42370,10.1002/adfm.74640,COC(=O)C(C)(C)c1cc(C)cc(-c2sc3c4sc5cc(/C=C6/C(=O)c7cc(F)cc(c7)C(=O)/C6=C\c6cc(C(C)(C)C(=O)OC)c(-c7cc(C)cc(C(C)(C)C(=O)OC)c7)s6)sc5c4c(C(C)(C)C(=O)OC)ccc2-3)c1,CCCCCCCCCc1c(C=C2C(=O)c3cc(Cl)c(Cl)cc3C2=C(C#N)C#N)sc2c1sc1c3c4nsnc4c4c5sc6c(CCCCCCCCC)c(C=C7C(=O)c8cc(Cl)c(Cl)cc8C7=C(C#N)C#N)sc6c5n(CC(CCCC)CCCCCC)c4c3n(CC(CCCC)CCCCCC)c21,19.07,-5.56,-3.65,-5.68,-3.9,,,,,,PNDIT-F3N,2PACz,chloroform,
42371,10.1002/adfm.74688,CCCCCCC(CCCC)COC(=O)c1ccsc1/C=C/c1sc(-c2cccs2)cc1C(=O)OCC(CCCC)CCCCCC,CCCCCCCCCCCc1c(/C=C2\C(=O)c3cc(Cl)c(Cl)cc3C2=C(C#N)C#N)sc2c1sc1c3c4nsnc4c4c5sc6c(CCCCCCCCCCC)c(/C=C7\C(=O)c8cc(Cl)c(Cl)cc8C7=C(C#N)C#N)sc6c5n(C[C@H](CCCC)CCCCCC)c4c3n(CC(CCCC)CCCCCC)c21,15.11,,,,,,,,,conventional,PDINN,PEDOT:PSS,,
42378,10.1002/adma.201906557,COC(=O)C(C)(C)c1cc(C)cc(-c2sc3c4sc5cc(/C=C6/C(=O)c7cc(F)cc(c7)C(=O)/C6=C\c6cc(C(C)(C)C(=O)OC)c(-c7cc(C)cc(C(C)(C)C(=O)OC)c7)s6)sc5c4c(C(C)(C)C(=O)OC)ccc2-3)c1,CCCCCCCCCCCc1c(/C=C2\C(=O)c3cc(Cl)c(Cl)cc3C2=C(C#N)C#N)sc2c1sc1c3c4nsnc4c4c5sc6c(CCCCCCCCCCC)c(/C=C7\C(=O)c8cc(Cl)c(Cl)cc8C7=C(C#N)C#N)sc6c5n(CC(CCCC)CCCCCC)c4c3n(CC(CCCC)CCCCCC)c21,16.07,-5.49,-3.64,-5.68,-4.1,,,,,conventional,PFN-Br,PEDOT:PSS,,
42379,10.1002/adma.201906557,COC(=O)C(C)(C)c1cc(C)cc(-c2sc3c4sc5cc(/C=C6/C(=O)c7cc(F)cc(c7)C(=O)/C6=C\c6cc(C(C)(C)C(=O)OC)c(-c7cc(C)cc(C(C)(C)C(=O)OC)c7)s6)sc5c4c(C(C)(C)C(=O)OC)ccc2-3)c1,CCCCCCCCCCCc1c(/C=C2\C(=O)c3cc(Cl)c(Cl)cc3C2=C(C#N)C#N)sc2c1sc1c3c4nsnc4c4c5sc6c(CCCCCCCCCCC)c(/C=C7\C(=O)c8cc(Cl)c(Cl)cc8C7=C(C#N)C#N)sc6c5n(CC(CCCC)CCCCCC)c4c3n(CC(CCCC)CCCCCC)c21,11.65,-5.49,-3.64,-5.68,-4.1,,,,,conventional,S-1,PEDOT:PSS,,
42380,10.1002/adma.201906557,COC(=O)C(C)(C)c1cc(C)cc(-c2sc3c4sc5cc(/C=C6/C(=O)c7cc(F)cc(c7)C(=O)/C6=C\c6cc(C(C)(C)C(=O)OC)c(-c7cc(C)cc(C(C)(C)C(=O)OC)c7)s6)sc5c4c(C(C)(C)C(=O)OC)ccc2-3)c1,CCCCCCCCCCCc1c(/C=C2\C(=O)c3cc(Cl)c(Cl)cc3C2=C(C#N)C#N)sc2c1sc1c3c4nsnc4c4c5sc6c(CCCCCCCCCCC)c(/C=C7\C(=O)c8cc(Cl)c(Cl)cc8C7=C(C#N)C#N)sc6c5n(CC(CCCC)CCCCCC)c4c3n(CC(CCCC)CCCCCC)c21,14.41,-5.49,-3.64,-5.68,-4.1,,,,,conventional,S-2,PEDOT:PSS,,
42381,10.1002/adma.201906557,COC(=O)C(C)(C)c1cc(C)cc(-c2sc3c4sc5cc(/C=C6/C(=O)c7cc(F)cc(c7)C(=O)/C6=C\c6cc(C(C)(C)C(=O)OC)c(-c7cc(C)cc(C(C)(C)C(=O)OC)c7)s6)sc5c4c(C(C)(C)C(=O)OC)ccc2-3)c1,CCCCCCCCCCCc1c(/C=C2\C(=O)c3cc(Cl)c(Cl)cc3C2=C(C#N)C#N)sc2c1sc1c3c4nsnc4c4c5sc6c(CCCCCCCCCCC)c(/C=C7\C(=O)c8cc(Cl)c(Cl)cc8C7=C(C#N)C#N)sc6c5n(CC(CCCC)CCCCCC)c4c3n(CC(CCCC)CCCCCC)c21,14.8,-5.49,-3.64,-5.68,-4.1,,,,,conventional,S-3,PEDOT:PSS,,
42382,10.1002/adma.201906557,COC(=O)C(C)(C)c1cc(C)cc(-c2sc3c4sc5cc(/C=C6/C(=O)c7cc(F)cc(c7)C(=O)/C6=C\c6cc(C(C)(C)C(=O)OC)c(-c7cc(C)cc(C(C)(C)C(=O)OC)c7)s6)sc5c4c(C(C)(C)C(=O)OC)ccc2-3)c1,CCCCCCCCCCCc1c(/C=C2\C(=O)c3cc(Cl)c(Cl)cc3C2=C(C#N)C#N)sc2c1sc1c3c4nsnc4c4c5sc6c(CCCCCCCCCCC)c(/C=C7\C(=O)c8cc(Cl)c(Cl)cc8C7=C(C#N)C#N)sc6c5n(CC(CCCC)CCCCCC)c4c3n(CC(CCCC)CCCCCC)c21,16.56,-5.49,-3.64,-5.68,-4.1,,,,,conventional,S-3,PEDOT:PSS,,
42383,10.1002/adma.201907604,COC(=O)C(C)(C)c1cc(C)cc(-c2sc3c4sc5cc(/C=C6/C(=O)c7cc(F)cc(c7)C(=O)/C6=C\c6cc(C(C)(C)C(=O)OC)c(-c7cc(C)cc(C(C)(C)C(=O)OC)c7)s6)sc5c4c(C(C)(C)C(=O)OC)ccc2-3)c1,CCCCCCCCCCCc1c(/C=C2\C(=O)c3cc(F)c(F)cc3C2=C(C#N)C#N)sc2c1sc1c3c4nsnc4c4c5sc6c(CCCCCCCCCCC)c(/C=C7\C(=O)c8cc(F)c(F)cc8C7=C(C#N)C#N)sc6c5n(CC(CC)CCCC)c4c3n(CC(CC)CCCC)c21,15.61,-5.56,-3.65,-5.65,-4.09,,,1:1.2,0.5 wt%,conventional,PFN-Br,PEDOT:PSS,,CN
42384,10.1002/adma.201907604,COC(=O)C(C)(C)c1cc(C)cc(-c2sc3c4sc5cc(/C=C6/C(=O)c7cc(F)cc(c7)C(=O)/C6=C\c6cc(C(C)(C)C(=O)OC)c(-c7cc(C)cc(C(C)(C)C(=O)OC)c7)s6)sc5c4c(C(C)(C)C(=O)OC)ccc2-3)c1,CCCCCCCCCCCc1c(/C=C2\C(=O)c3cc(F)c(F)cc3C2=C(C#N)C#N)sc2c1sc1c3c4nsnc4c4c5sc6c(CCCCCCCCCCC)c(/C=C7\C(=O)c8cc(F)c(F)cc8C7=C(C#N)C#N)sc6c5n(CC(CC)CCCC)c4c3n(CC(CC)CCCC)c21,17.32,-5.56,-3.65,-5.65,-4.09,,,1:1.2,1 wt%,conventional,PFN-Br,PEDOT:PSS,,GCl
42385,10.1002/adma.201907604,COC(=O)C(C)(C)c1cc(C)cc(-c2sc3c4sc5cc(/C=C6/C(=O)c7cc(F)cc(c7)C(=O)/C6=C\c6cc(C(C)(C)C(=O)OC)c(-c7cc(C)cc(C(C)(C)C(=O)OC)c7)s6)sc5c4c(C(C)(C)C(=O)OC)ccc2-3)c1,CCCCCCCCCCCc1c(/C=C2\C(=O)c3cc(F)c(F)cc3C2=C(C#N)C#N)sc2c1sc1c3c4nsnc4c4c5sc6c(CCCCCCCCCCC)c(/C=C7\C(=O)c8cc(F)c(F)cc8C7=C(C#N)C#N)sc6c5n(CC(CC)CCCC)c4c3n(CC(CC)CCCC)c21,17.1,-5.56,-3.65,-5.65,-4.09,,,1:1.2,1 wt%,conventional,PFN-Br,PEDOT:PSS,,GCl
42390,10.1002/adma.201908478,COC(=O)C(C)(C)c1cc(C)cc(-c2sc3c4sc5cc(/C=C6/C(=O)c7cc(F)cc(c7)C(=O)/C6=C\c6cc(C(C)(C)C(=O)OC)c(-c7cc(C)cc(C(C)(C)C(=O)OC)c7)s6)sc5c4c(C(C)(C)C(=O)OC)ccc2-3)c1,CCCCCCCCCCCc1c(/C=C2\C(=O)c3cc(F)c(F)cc3C2=C(C#N)C#N)sc2c1sc1c3c4nsnc4c4c5sc6c(CCCCCCCCCCC)c(/C=C7\C(=O)c8cc(F)c(F)cc8C7=C(C#N)C#N)sc6c5n(CC(CC)CCCC)c4c3n(CC(CC)CCCC)c21,15.78,-5.56,-3.65,-5.65,-4.09,,,,,inverted,AZO,MoO3,,
42391,10.1002/adma.201908478,COC(=O)C(C)(C)c1cc(C)cc(-c2sc3c4sc5cc(/C=C6/C(=O)c7cc(F)cc(c7)C(=O)/C6=C\c6cc(C(C)(C)C(=O)OC)c(-c7cc(C)cc(C(C)(C)C(=O)OC)c7)s6)sc5c4c(C(C)(C)C(=O)OC)ccc2-3)c1,CCCCCCCCCCCc1c(/C=C2\C(=O)c3cc(F)c(F)cc3C2=C(C#N)C#N)sc2c1sc1c3c4nsnc4c4c5sc6c(CCCCCCCCCCC)c(/C=C7\C(=O)c8cc(F)c(F)cc8C7=C(C#N)C#N)sc6c5n(CC(CC)CCCC)c4c3n(CC(CC)CCCC)c21,12.13,-5.56,-3.65,-5.65,-4.09,,,,,inverted,AZO,MoO3,,
42392,10.1002/adma.201908478,COC(=O)C(C)(C)c1cc(C)cc(-c2sc3c4sc5cc(/C=C6/C(=O)c7cc(F)cc(c7)C(=O)/C6=C\c6cc(C(C)(C)C(=O)OC)c(-c7cc(C)cc(C(C)(C)C(=O)OC)c7)s6)sc5c4c(C(C)(C)C(=O)OC)ccc2-3)c1,CCCCCCCCCCCc1c(/C=C2\C(=O)c3cc(F)c(F)cc3C2=C(C#N)C#N)sc2c1sc1c3c4nsnc4c4c5sc6c(CCCCCCCCCCC)c(/C=C7\C(=O)c8cc(F)c(F)cc8C7=C(C#N)C#N)sc6c5n(CC(CC)CCCC)c4c3n(CC(CC)CCCC)c21,15.21,-5.56,-3.65,-5.65,-4.09,,,,,inverted,AZO,MoO3,,
42393,10.1002/adma.201908478,COC(=O)C(C)(C)c1cc(C)cc(-c2sc3c4sc5cc(/C=C6/C(=O)c7cc(F)cc(c7)C(=O)/C6=C\c6cc(C(C)(C)C(=O)OC)c(-c7cc(C)cc(C(C)(C)C(=O)OC)c7)s6)sc5c4c(C(C)(C)C(=O)OC)ccc2-3)c1,CCCCCCCCCCCc1c(/C=C2\C(=O)c3cc(F)c(F)cc3C2=C(C#N)C#N)sc2c1sc1c3c4nsnc4c4c5sc6c(CCCCCCCCCCC)c(/C=C7\C(=O)c8cc(F)c(F)cc8C7=C(C#N)C#N)sc6c5n(CC(CC)CCCC)c4c3n(CC(CC)CCCC)c21,14.61,-5.56,-3.65,-5.65,-4.09,,,,,inverted,AZO,MoO3,,
42394,10.1002/adma.201908478,COC(=O)C(C)(C)c1cc(C)cc(-c2sc3c4sc5cc(/C=C6/C(=O)c7cc(F)cc(c7)C(=O)/C6=C\c6cc(C(C)(C)C(=O)OC)c(-c7cc(C)cc(C(C)(C)C(=O)OC)c7)s6)sc5c4c(C(C)(C)C(=O)OC)ccc2-3)c1,CCCCCCCCCCCc1c(/C=C2\C(=O)c3cc(F)c(F)cc3C2=C(C#N)C#N)sc2c1sc1c3c4nsnc4c4c5sc6c(CCCCCCCCCCC)c(/C=C7\C(=O)c8cc(F)c(F)cc8C7=C(C#N)C#N)sc6c5n(CC(CC)CCCC)c4c3n(CC(CC)CCCC)c21,12.19,-5.56,-3.65,-5.65,-4.09,,,,,inverted,AZO,MoO3,,
42395,10.1002/adma.202001621,COC(=O)C(C)(C)c1cc(C)cc(-c2sc3c4sc5cc(/C=C6/C(=O)c7cc(F)cc(c7)C(=O)/C6=C\c6cc(C(C)(C)C(=O)OC)c(-c7cc(C)cc(C(C)(C)C(=O)OC)c7)s6)sc5c4c(C(C)(C)C(=O)OC)ccc2-3)c1,CCCCCCCCCCCc1c(/C=C2\C(=O)c3cc(F)c(F)cc3C2=C(C#N)C#N)sc2c1sc1c3c4nsnc4c4c5sc6c(CCCCCCCCCCC)c(/C=C7\C(=O)c8cc(F)c(F)cc8C7=C(C#N)C#N)sc6c5n(CC(CC)CCCC)c4c3n(CC(CC)CCCC)c21,15.6,-5.49,-3.64,-5.65,-4.09,,,1:1.4,,conventional,PFN-Br,PEDOT:PSS,,
42397,10.1002/adma.202001621,COC(=O)C(C)(C)c1cc(C)cc(-c2sc3c4sc5cc(/C=C6/C(=O)c7cc(F)cc(c7)C(=O)/C6=C\c6cc(C(C)(C)C(=O)OC)c(-c7cc(C)cc(C(C)(C)C(=O)OC)c7)s6)sc5c4c(C(C)(C)C(=O)OC)ccc2-3)c1,CCc1c(/C=C2\C(=O)c3cc4ccsc4cc3C2=C(C#N)C#N)sc2c1sc1c3c4nsnc4c4c5sc6c(CC)c(/C=C7\C(=O)c8cc9ccsc9cc8C7=C(C#N)C#N)sc6c5n(CC)c4c3n(CC)c21,9.4,-5.49,-3.64,-5.47,-3.78,,,1:1.4,,conventional,PFN-Br,PEDOT:PSS,,
42398,10.1002/adma.202001621,COC(=O)C(C)(C)c1cc(C)cc(-c2sc3c4sc5cc(/C=C6/C(=O)c7cc(F)cc(c7)C(=O)/C6=C\c6cc(C(C)(C)C(=O)OC)c(-c7cc(C)cc(C(C)(C)C(=O)OC)c7)s6)sc5c4c(C(C)(C)C(=O)OC)ccc2-3)c1,CCCCCCCCCCCc1c(/C=C2\C(=O)c3cc(F)c(F)cc3C2=C(C#N)C#N)sc2c1sc1c3c4nsnc4c4c5sc6c(CCCCCCCCCCC)c(/C=C7\C(=O)c8cc(F)c(F)cc8C7=C(C#N)C#N)sc6c5n(CC(CC)CCCC)c4c3n(CC(CC)CCCC)c21,13.1,-5.49,-3.64,-5.65,-4.09,,,,,conventional,PFN-Br,PEDOT:PSS,,
42399,10.1002/adma.202001621,COC(=O)C(C)(C)c1cc(C)cc(-c2sc3c4sc5cc(/C=C6/C(=O)c7cc(F)cc(c7)C(=O)/C6=C\c6cc(C(C)(C)C(=O)OC)c(-c7cc(C)cc(C(C)(C)C(=O)OC)c7)s6)sc5c4c(C(C)(C)C(=O)OC)ccc2-3)c1,CCCCCCCCCCCc1c(/C=C2\C(=O)c3cc(F)c(F)cc3C2=C(C#N)C#N)sc2c1sc1c3c4nsnc4c4c5sc6c(CCCCCCCCCCC)c(/C=C7\C(=O)c8cc(F)c(F)cc8C7=C(C#N)C#N)sc6c5n(CC(CC)CCCC)c4c3n(CC(CC)CCCC)c21,12.3,-5.49,-3.64,-5.65,-4.09,,,,,conventional,PFN-Br,PEDOT:PSS,,
42400,10.1002/adma.202002122,CCCCCCC(CCCC)Cc1ccc(-c2c3cc(-c4ccc(-c5sc(-c6cccs6)c6c5C(=O)c5c(CC(CC)CCCC)sc(CC(CC)CCCC)c5C6=O)s4)sc3c(-c3ccc(CC(CCCC)CCCCCC)cc3)c3ccsc23)cc1,CCCCCCCCn1nc2c(/C=c3\sc(=C(C#N)C#N)n(CC)c3=O)ccc(-c3cc4c(s3)-c3cc5c(cc3C4(c3ccc(CCCCCC)cc3)c3ccc(CCCCCC)cc3)-c3sc(-c4ccc(/C=c6\sc(=C(C#N)C#N)n(CC)c6=O)c6nn(CCCCCCCC)nc46)cc3C5(c3ccc(CCCCCC)cc3)c3ccc(CCCCCC)cc3)c2n1,8.6,-5.43,-3.37,-5.49,-3.72,,,,,inverted,ZnO,MoO3,,
42401,10.1002/adma.202002122,CCCCCCC(CCCC)Cc1ccc(-c2c3cc(-c4sc(-c5sc(-c6cc(Cl)cs6)c6c5C(=O)c5c(CC(CC)CCCC)sc(CC(CC)CCCC)c5C6=O)cc4Cl)sc3c(-c3ccc(CC(CCCC)CCCCCC)cc3)c3ccsc23)cc1,CCCCCCCCn1nc2c(/C=c3\sc(=C(C#N)C#N)n(CC)c3=O)ccc(-c3cc4c(s3)-c3cc5c(cc3C4(c3ccc(CCCCCC)cc3)c3ccc(CCCCCC)cc3)-c3sc(-c4ccc(/C=c6\sc(=C(C#N)C#N)n(CC)c6=O)c6nn(CCCCCCCC)nc46)cc3C5(c3ccc(CCCCCC)cc3)c3ccc(CCCCCC)cc3)c2n1,4.0,-5.59,-3.53,-5.49,-3.72,,,,,inverted,ZnO,MoO3,,
42402,10.1002/adma.202002122,CCCCC(CC)Cc1ccc(-c2c3cc(-c4ccc(-c5sc(-c6cccs6)c6c5C(=O)c5c(CC(CC)CCCC)sc(CC(CC)CCCC)c5C6=O)s4)sc3c(-c3ccc(CC(CC)CCCC)s3)c3ccsc23)s1,CCCCCCCCn1nc2c(/C=c3\sc(=C(C#N)C#N)n(CC)c3=O)ccc(-c3cc4c(s3)-c3cc5c(cc3C4(c3ccc(CCCCCC)cc3)c3ccc(CCCCCC)cc3)-c3sc(-c4ccc(/C=c6\sc(=C(C#N)C#N)n(CC)c6=O)c6nn(CCCCCCCC)nc46)cc3C5(c3ccc(CCCCCC)cc3)c3ccc(CCCCCC)cc3)c2n1,7.2,-5.33,-3.48,-5.49,-3.72,,,,,inverted,ZnO,MoO3,,
42403,10.1002/adma.202002122,CCCCC(CC)Cc1sc(-c2c3cc(-c4ccc(-c5sc(-c6cccs6)c6c5C(=O)c5c(CC(CC)CCCC)sc(CC(CC)CCCC)c5C6=O)s4)sc3c(-c3cc(Cl)c(CC(CC)CCCC)s3)c3ccsc23)cc1Cl,CCCCCCCCn1nc2c(/C=c3\sc(=C(C#N)C#N)n(CC)c3=O)ccc(-c3cc4c(s3)-c3cc5c(cc3C4(c3ccc(CCCCCC)cc3)c3ccc(CCCCCC)cc3)-c3sc(-c4ccc(/C=c6\sc(=C(C#N)C#N)n(CC)c6=O)c6nn(CCCCCCCC)nc46)cc3C5(c3ccc(CCCCCC)cc3)c3ccc(CCCCCC)cc3)c2n1,3.9,-5.51,-3.63,-5.49,-3.72,,,,,inverted,ZnO,MoO3,,
42404,10.1002/adma.202002217,CCCCCCCCCCC(CCCCCCCC)Cc1csc(-c2c(F)c(F)c(-c3cc(CC(CCCCCCCC)CCCCCCCCCC)c(-c4ccc(-c5cccs5)s4)s3)c3nsnc23)c1,COC(=O)CCCC1(c2ccccc2)C23c4c5ccc6c7cc8c9c%10c(cc%11cc%12c%13c%14c(cc%15c%16ccc-5c2c%16c2c5c%16c%17c(c(c46)c7c9c%17c4c%10c%11c%13c4c%16c%14c%152)C513)C%12)C8,10.5,-5.32,-3.7,-5.9,-3.9,300.0,,,,,,,,
42405,10.1002/adma.202002217,CCCCCCCCCCc1cc(-c2c3cc(-c4sc(-c5cc6c(cc(-c7cc(CCCCCC)cs7)c7nsnc76)c6nsnc56)cc4CCCCCC)sc3c(-c3cc(CCCCCCCCCC)c(CCCCCCCCCC)s3)c3ccsc23)sc1CCCCCCCCCC,COC(=O)CCCC1(c2ccccc2)C23c4c5ccc6c7cc8c9c%10c(cc%11cc%12c%13c%14c(cc%15c%16ccc-5c2c%16c2c5c%16c%17c(c(c46)c7c9c%17c4c%10c%11c%13c4c%16c%14c%152)C513)C%12)C8,8.62,-5.19,-3.26,-5.9,-3.9,280.0,,,,,,,,
42406,10.1002/adma.202002217,CCCCCCCCCCc1cc(-c2c3cc(-c4sc(-c5cc6c(cc(-c7cc(CCCCCC)cs7)c7nsnc76)c6nsnc56)cc4CCCCCC)sc3c(-c3cc(CCCCCCCCCC)c(CCCCCCCCCC)s3)c3ccsc23)sc1CCCCCCCCCC,COC(=O)CCCC1(c2ccccc2)C23c4c5ccc6c7cc8c9c%10c(cc%11cc%12c%13c%14c(cc%15c%16ccc-5c2c%16c2c5c%16c%17c(c(c46)c7c9c%17c4c%10c%11c%13c4c%16c%14c%152)C513)C%12)C8,7.24,-5.19,-3.26,-5.9,-3.9,940.0,,,,,,,,
42409,10.1002/adma.202002217,CCCCCCCCOc1ccc(-c2nc3cc(F)c(F)c(-c4ccc(-c5ccc(-c6cccs6)s5)s4)c3nc2-c2ccc(OCCCCCCCC)c(OCCCCCCCC)c2)cc1OCCCCCCCC,COC(=O)CCCC1(c2ccccc2)C23c4c5ccc6c7cc8c9c%10c(cc%11cc%12c%13c%14c(cc%15c%16ccc-5c2c%16c2c5c%16c%17c(c(c46)c7c9c%17c4c%10c%11c%13c4c%16c%14c%152)C513)C%12)C8,8.0,-5.39,-3.66,-5.9,-3.9,270.0,,,,,,,,
42411,10.1002/adma.202002217,CCCCCCc1cc(-c2cc3c(-c4cc(CC(CC)CCCC)c(CCCCCC)s4)c4sc(-c5cc(CCCCCC)c(-c6cc(CCCCCC)c(-c7ccc(/C=C8/SC(=S)N(CCCCCC)C8=O)s7)s6)s5)cc4c(-c4cc(CC(CC)CCCC)c(CCCCCC)s4)c3s2)sc1-c1cc(CCCCCC)c(-c2ccc(/C=C3/SC(=S)N(CCCCCC)C3=O)s2)s1,COC(=O)CCCC1(c2ccccc2)C23c4c5ccc6c7cc8c9c%10c(cc%11cc%12c%13c%14c(cc%15c%16ccc-5c2c%16c2c5c%16c%17c(c(c46)c7c9c%17c4c%10c%11c%13c4c%16c%14c%152)C513)C%12)C8,9.3,-5.34,-3.53,-5.9,-3.9,250.0,,,,,,,,
42414,10.1002/adma.202002217,CCCCCCc1ccsc1,CCN1C(=O)/C(=C/c2ccc(-c3cc4c(s3)-c3cc5c(cc3C4(CC)CC)-c3sc(-c4ccc(/C=C6\SC(=S)N(CC)C6=O)c6nsnc46)cc3C5(CC)CC)c3nsnc23)SC1=S,6.15,-5.01,-3.12,-5.63,-3.8,300.0,,,,,,,,
42415,10.1002/adma.202002217,CCCCCCc1ccsc1,CCN1C(=O)/C(=C/c2ccc(-c3cc4c(s3)-c3cc5c(cc3C4(CC)CC)-c3sc(-c4ccc(/C=C6\SC(=S)N(CC)C6=O)c6nsnc46)cc3C5(CC)CC)c3nsnc23)SC1=S,5.43,-5.01,-3.12,-5.63,-3.8,450.0,,,,,,,,
42416,10.1002/adma.202002217,CCCCC(CC)COC(=O)c1sc2csc(-c3cc4c(-c5ccc(CC(CC)CCCC)s5)c5sccc5c(-c5ccc(CC(CC)CCCC)s5)c4s3)c2c1F,CCCCCCc1ccc(C2(c3ccc(CCCCCC)cc3)c3cc4c(cc3-c3sc(-c5sc(/C=C6\C(=O)c7cc(F)c(F)cc7C6=C(C#N)C#N)cc5OCC(CC)CCCC)cc32)C(c2ccc(CCCCCC)cc2)(c2ccc(CCCCCC)cc2)c2cc(-c3scc(/C=C5/C(=O)c6cc(F)c(F)cc6C5=C(C#N)C#N)c3OCC(CC)CCCC)sc2-4)cc1,11.4,-5.21,-3.6,-5.44,-4.19,221.0,,,,,,,,
42417,10.1002/adma.202002217,CCCCC(CC)COC(=O)c1sc2csc(-c3cc4c(-c5ccc(CC(CC)CCCC)s5)c5sccc5c(-c5ccc(CC(CC)CCCC)s5)c4s3)c2c1F,CCCCCCc1ccc(C2(c3ccc(CCCCCC)cc3)c3cc4c(cc3-c3sc(-c5sc(/C=C6\C(=O)c7cc(F)c(F)cc7C6=C(C#N)C#N)cc5OCC(CC)CCCC)cc32)C(c2ccc(CCCCCC)cc2)(c2ccc(CCCCCC)cc2)c2cc(-c3scc(/C=C5/C(=O)c6cc(F)c(F)cc6C5=C(C#N)C#N)c3OCC(CC)CCCC)sc2-4)cc1,10.2,-5.21,-3.6,-5.44,-4.19,257.0,,,,,,,,
42418,10.1002/adma.202002217,CCCCC(CC)CSc1sc(-c2c3cc(-c4ccc(-c5sc(-c6cccs6)c6c5C(=O)c5c(CC(CC)CCCC)sc(CC(CC)CCCC)c5C6=O)s4)sc3c(-c3cc(F)c(SCC(CC)CCCC)s3)c3ccsc23)cc1F,CCCCCCc1ccc(C2(c3ccc(CCCCCC)cc3)c3cc4c(cc3-c3sc5cc(/C=C6\C(=O)c7cc(F)c(F)cc7C6=C(C#N)C#N)sc5c32)C(c2ccc(CCCCCC)cc2)(c2ccc(CCCCCC)cc2)c2c-4sc3cc(/C=C4\C(=O)c5cc(F)c(F)cc5C4=C(C#N)C#N)sc23)cc1,12.0,-5.41,-3.62,-5.66,-4.14,200.0,,,,,,,,
42419,10.1002/adma.202002217,CCCCC(CC)Cc1ccc(-c2c3cc(-c4ccc(-c5sc(-c6cccs6)c6c5C(=O)c5c(CC(CC)CCCC)sc(CC(CC)CCCC)c5C6=O)s4)sc3c(-c3ccc(CC(CC)CCCC)s3)c3ccsc23)s1,CCCCCCCCC1(c2ccc(CCCCCC)cc2)c2cc3c(cc2-c2sc4cc(/C=C5\C(=O)c6ccccc6C5=C(C#N)C#N)sc4c21)C(CCCCCCCC)(c1ccc(CCCCCC)cc1)c1c-3sc2cc(/C=C3\C(=O)c4ccccc4C3=C(C#N)C#N)sc12,10.2,-5.33,-3.48,-5.59,-3.87,250.0,,,,,,,,
42420,10.1002/adma.202002217,COC(=O)C(C)(C)c1cc(C)cc(-c2sc3c4sc5cc(/C=C6/C(=O)c7cc(F)cc(c7)C(=O)/C6=C\c6cc(C(C)(C)C(=O)OC)c(-c7cc(C)cc(C(C)(C)C(=O)OC)c7)s6)sc5c4c(C(C)(C)C(=O)OC)ccc2-3)c1,CCCCCCCCCCCc1c(/C=C2\C(=O)c3cc(F)c(F)cc3C2=C(C#N)C#N)sc2c1sc1c3c4nsnc4c4c5sc6c(CCCCCCCCCCC)c(/C=C7\C(=O)c8cc(F)c(F)cc8C7=C(C#N)C#N)sc6c5n(CC(CC)CCCC)c4c3n(CC(CC)CCCC)c21,14.1,-5.49,-3.64,-5.65,-4.09,250.0,,,,,,,,
