Repository: JiYiqaq/PCE-KA-GNN

# Data directory

- `raw/Active_Database.csv` is the immutable source dataset bundled under CC BY 4.0. Do not overwrite it with processed data.
- `processed/` is created and populated by the training pipeline. Generated `.pt` and `.pth` caches are intentionally ignored by Git because they can exceed GitHub's normal single-file limit.

See `../DATA_LICENSE.md` for provenance, license and checksum information.

File: data/processed/device_records.csv (part 39 of 250)
record_id,doi,donor_smiles,acceptor_smiles,pce,homo_d,lumo_d,homo_a,lumo_a,active_layer_thickness,annealing_temp,d_a_ratio,additive_ratio,device_type,etl_canonical,htl_canonical,solvent_canonical,additive_canonical
42421,10.1002/adma.202002217,COC(=O)C(C)(C)c1cc(C)cc(-c2sc3c4sc5cc(/C=C6/C(=O)c7cc(F)cc(c7)C(=O)/C6=C\c6cc(C(C)(C)C(=O)OC)c(-c7cc(C)cc(C(C)(C)C(=O)OC)c7)s6)sc5c4c(C(C)(C)C(=O)OC)ccc2-3)c1,CCCCCCCCCCCc1c(/C=C2\C(=O)c3cc(F)c(F)cc3C2=C(C#N)C#N)sc2c1sc1c3c4nsnc4c4c5sc6c(CCCCCCCCCCC)c(/C=C7\C(=O)c8cc(F)c(F)cc8C7=C(C#N)C#N)sc6c5n(CC(CC)CCCC)c4c3n(CC(CC)CCCC)c21,13.6,-5.49,-3.64,-5.65,-4.09,300.0,,,,,,,,
42422,10.1002/adma.202002217,COC(=O)C(C)(C)c1cc(C)cc(-c2sc3c4sc5cc(/C=C6/C(=O)c7cc(F)cc(c7)C(=O)/C6=C\c6cc(C(C)(C)C(=O)OC)c(-c7cc(C)cc(C(C)(C)C(=O)OC)c7)s6)sc5c4c(C(C)(C)C(=O)OC)ccc2-3)c1,CCCCCCCCCc1c(/C=C2\C(=O)c3cc(Cl)c(Cl)cc3C2=C(C#N)C#N)sc2c1sc1c3c4nsnc4c4c5sc6c(CCC)c(/C=C7\C(=O)c8cc(Cl)c(Cl)cc8C7=C(C#N)C#N)sc6c5n(CC(CCCC)CCCCCC)c4c3n(CC(CCCC)CCCCCC)c21,13.4,-5.49,-3.64,-5.66,-4.14,300.0,,,,,,,,
42425,10.1002/adma.202002217,CCCCCCCCCCCCC(CCCCCCCCCC)Cc1csc(-c2c(F)c(F)c(-c3cc(CC(CCCCCCCCCC)CCCCCCCCCCCC)c(-c4ccc(-c5ccc(-c6c(F)c(F)c(-c7ccc(-c8cccs8)s7)c7nsnc67)s5)s4)s3)c3nsnc23)c1,COC(=O)CCCC1(c2ccccc2)C23c4c5ccc6c7cc8c9c%10c(cc%11cc%12c%13c%14c(cc%15c%16ccc-5c2c%16c2c5c%16c%17c(c(c46)c7c9c%17c4c%10c%11c%13c4c%16c%14c%152)C513)C%12)C8,9.42,-5.42,-3.8,-5.9,-3.9,351.0,,,,,,,,
42432,10.1002/adma.202002217,COC(=O)C(C)(C)c1cc(C)cc(-c2sc3c4sc5cc(/C=C6/C(=O)c7cc(F)cc(c7)C(=O)/C6=C\c6cc(C(C)(C)C(=O)OC)c(-c7cc(C)cc(C(C)(C)C(=O)OC)c7)s6)sc5c4c(C(C)(C)C(=O)OC)ccc2-3)c1,CCCCCCc1ccc(C2(c3ccc(CCCCCC)cc3)c3cc4c(cc3-c3sc5cc(/C=C6\C(=O)c7cc(F)c(F)cc7C6=C(C#N)C#N)sc5c32)C(c2ccc(CCCCCC)cc2)(c2ccc(CCCCCC)cc2)c2c-4sc3cc(/C=C4\C(=O)c5cc(F)c(F)cc5C4=C(C#N)C#N)sc23)cc1,11.4,-5.49,-3.64,-5.66,-4.14,285.0,,,,,,,,
42436,10.1002/adma.202002302,COC(=O)C(C)(C)c1cc(C)cc(-c2sc3c4sc5cc(/C=C6/C(=O)c7cc(F)cc(c7)C(=O)/C6=C\c6cc(C(C)(C)C(=O)OC)c(-c7cc(C)cc(C(C)(C)C(=O)OC)c7)s6)sc5c4c(C(C)(C)C(=O)OC)ccc2-3)c1,CCCCCCCCCCCc1c(/C=C2\C(=O)c3cc(F)c(F)cc3C2=C(C#N)C#N)sc2c1sc1c3c4nsnc4c4c5sc6c(CCCCCCCCCCC)c(/C=C7\C(=O)c8cc(F)c(F)cc8C7=C(C#N)C#N)sc6c5n(CC(CC)CCCC)c4c3n(CC(CC)CCCC)c21,8.1,-5.56,-3.65,-5.65,-4.09,,,,,inverted,ZnO,MoO3,chlorobenzene,
42437,10.1002/adma.202002302,COC(=O)C(C)(C)c1cc(C)cc(-c2sc3c4sc5cc(/C=C6/C(=O)c7cc(F)cc(c7)C(=O)/C6=C\c6cc(C(C)(C)C(=O)OC)c(-c7cc(C)cc(C(C)(C)C(=O)OC)c7)s6)sc5c4c(C(C)(C)C(=O)OC)ccc2-3)c1,CCCCCCCCCCCc1c(/C=C2\C(=O)c3cc(F)c(F)cc3C2=C(C#N)C#N)sc2c1sc1c3c4nsnc4c4c5sc6c(CCCCCCCCCCC)c(/C=C7\C(=O)c8cc(F)c(F)cc8C7=C(C#N)C#N)sc6c5n(CC(CC)CCCC)c4c3n(CC(CC)CCCC)c21,15.2,-5.56,-3.65,-5.65,-4.09,,,,,inverted,ZnO,MoO3,chlorobenzene,
42438,10.1002/adma.202002302,COC(=O)C(C)(C)c1cc(C)cc(-c2sc3c4sc5cc(/C=C6/C(=O)c7cc(F)cc(c7)C(=O)/C6=C\c6cc(C(C)(C)C(=O)OC)c(-c7cc(C)cc(C(C)(C)C(=O)OC)c7)s6)sc5c4c(C(C)(C)C(=O)OC)ccc2-3)c1,CCCCCCCCCCCc1c(/C=C2\C(=O)c3cc(F)c(F)cc3C2=C(C#N)C#N)sc2c1sc1c3c4nsnc4c4c5sc6c(CCCCCCCCCCC)c(/C=C7\C(=O)c8cc(F)c(F)cc8C7=C(C#N)C#N)sc6c5n(CC(CC)CCCC)c4c3n(CC(CC)CCCC)c21,5.4,-5.56,-3.65,-5.65,-4.09,,,,,inverted,ZnO,MoO3,o-xylene,
42439,10.1002/adma.202002302,COC(=O)C(C)(C)c1cc(C)cc(-c2sc3c4sc5cc(/C=C6/C(=O)c7cc(F)cc(c7)C(=O)/C6=C\c6cc(C(C)(C)C(=O)OC)c(-c7cc(C)cc(C(C)(C)C(=O)OC)c7)s6)sc5c4c(C(C)(C)C(=O)OC)ccc2-3)c1,CCCCCCCCCCCc1c(/C=C2\C(=O)c3cc(F)c(F)cc3C2=C(C#N)C#N)sc2c1sc1c3c4nsnc4c4c5sc6c(CCCCCCCCCCC)c(/C=C7\C(=O)c8cc(F)c(F)cc8C7=C(C#N)C#N)sc6c5n(CC(CC)CCCC)c4c3n(CC(CC)CCCC)c21,15.6,-5.56,-3.65,-5.65,-4.09,,,,,inverted,ZnO,MoO3,o-xylene,
42440,10.1002/adma.202002302,COC(=O)C(C)(C)c1cc(C)cc(-c2sc3c4sc5cc(/C=C6/C(=O)c7cc(F)cc(c7)C(=O)/C6=C\c6cc(C(C)(C)C(=O)OC)c(-c7cc(C)cc(C(C)(C)C(=O)OC)c7)s6)sc5c4c(C(C)(C)C(=O)OC)ccc2-3)c1,CCCCCCCCCCCc1c(/C=C2\C(=O)c3cc(F)c(F)cc3C2=C(C#N)C#N)sc2c1sc1c3c4nsnc4c4c5sc6c(CCCCCCCCCCC)c(/C=C7\C(=O)c8cc(F)c(F)cc8C7=C(C#N)C#N)sc6c5n(CC(CC)CCCC)c4c3n(CC(CC)CCCC)c21,6.8,-5.56,-3.65,-5.65,-4.09,,,,,inverted,ZnO,MoO3,TMB,
42441,10.1002/adma.202002302,COC(=O)C(C)(C)c1cc(C)cc(-c2sc3c4sc5cc(/C=C6/C(=O)c7cc(F)cc(c7)C(=O)/C6=C\c6cc(C(C)(C)C(=O)OC)c(-c7cc(C)cc(C(C)(C)C(=O)OC)c7)s6)sc5c4c(C(C)(C)C(=O)OC)ccc2-3)c1,CCCCCCCCCCCc1c(/C=C2\C(=O)c3cc(F)c(F)cc3C2=C(C#N)C#N)sc2c1sc1c3c4nsnc4c4c5sc6c(CCCCCCCCCCC)c(/C=C7\C(=O)c8cc(F)c(F)cc8C7=C(C#N)C#N)sc6c5n(CC(CC)CCCC)c4c3n(CC(CC)CCCC)c21,15.4,-5.56,-3.65,-5.65,-4.09,,,,,inverted,ZnO,MoO3,TMB,
42442,10.1002/adma.202002315,CCCCC(CC)Cc1ccc(-c2c3cc(-c4ccc(-c5sc(-c6cccs6)c6c5C(=O)c5c(CC(CC)CCCC)sc(CC(CC)CCCC)c5C6=O)s4)sc3c(-c3ccc(CC(CC)CCCC)s3)c3ccsc23)s1,CCCCCCc1ccc(C2(c3ccc(CCCCCC)s3)c3cc4c(cc3-c3sc5cc(/C=C6\C(=O)c7ccc(OC)cc7C6=C(C#N)C#N)sc5c32)C(c2ccc(CCCCCC)s2)(c2ccc(CCCCCC)s2)c2c-4sc3cc(/C=C4\C(=O)c5ccc(OC)cc5C4=C(C#N)C#N)sc23)s1,10.9,-5.33,-3.48,-5.67,-3.73,,,,,conventional,,,,
42443,10.1002/adma.202002315,CCCCC(CC)Cc1ccc(-c2c3cc(-c4ccc(-c5sc(-c6cccs6)c6c5C(=O)c5c(CC(CC)CCCC)sc(CC(CC)CCCC)c5C6=O)s4)sc3c(-c3ccc(CC(CC)CCCC)s3)c3ccsc23)s1,CCCCC(CC)Cn1nc2c(n1)c1c3sc4cc(/C=C5\C(=O)c6ccccc6C5=C(C#N)C#N)sc4c3n(CC(CC)CCCC)c1c1c2c2sc3cc(/C=C4\C(=O)c5ccccc5C4=C(C#N)C#N)sc3c2n1CC(CC)CCCC,13.7,-5.33,-3.48,-5.45,-3.95,,,,,conventional,,,,
42444,10.1002/adma.202002315,CCCCC(CC)Cc1ccc(-c2c3cc(-c4ccc(-c5sc(-c6cccs6)c6c5C(=O)c5c(CC(CC)CCCC)sc(CC(CC)CCCC)c5C6=O)s4)sc3c(-c3ccc(CC(CC)CCCC)s3)c3ccsc23)s1,CCCCC(CC)Cn1nc2c(n1)c1c3sc4cc(/C=C5\C(=O)c6ccccc6C5=C(C#N)C#N)sc4c3n(CC(CC)CCCC)c1c1c2c2sc3cc(/C=C4\C(=O)c5ccccc5C4=C(C#N)C#N)sc3c2n1CC(CC)CCCC,6.2,-5.33,-3.48,-5.45,-3.95,,,,,conventional,,,,
42449,10.1002/adma.202002344,COC(=O)C(C)(C)c1cc(C)cc(-c2sc3c4sc5cc(/C=C6/C(=O)c7cc(F)cc(c7)C(=O)/C6=C\c6cc(C(C)(C)C(=O)OC)c(-c7cc(C)cc(C(C)(C)C(=O)OC)c7)s6)sc5c4c(C(C)(C)C(=O)OC)ccc2-3)c1,CCCCCCCCCCCc1c(/C=C2\C(=O)c3cc(F)c(F)cc3C2=C(C#N)C#N)sc2c1sc1c3c4nsnc4c4c5sc6c(CCCCCCCCCCC)c(/C=C7\C(=O)c8cc(F)c(F)cc8C7=C(C#N)C#N)sc6c5n(CC(CC)CCCC)c4c3n(CC(CC)CCCC)c21,16.19,-5.56,-3.65,-5.65,-4.09,,,,,conventional,PFN-Br,PEDOT:PSS,,
42450,10.1002/adma.202002344,COC(=O)C(C)(C)c1cc(C)cc(-c2sc3c4sc5cc(/C=C6/C(=O)c7cc(F)cc(c7)C(=O)/C6=C\c6cc(C(C)(C)C(=O)OC)c(-c7cc(C)cc(C(C)(C)C(=O)OC)c7)s6)sc5c4c(C(C)(C)C(=O)OC)ccc2-3)c1,CCCCCCCCCCCc1c(/C=C2\C(=O)c3cc(F)c(F)cc3C2=C(C#N)C#N)sc2c1sc1c3c4nsnc4c4c5sc6c(CCCCCCCCCCC)c(/C=C7\C(=O)c8cc(F)c(F)cc8C7=C(C#N)C#N)sc6c5n(CC(CC)CCCC)c4c3n(CC(CC)CCCC)c21,17.13,-5.56,-3.65,-5.65,-4.09,,,,10% w/w in donors,conventional,PFN-Br,PEDOT:PSS,,
42451,10.1002/adma.202002344,COC(=O)C(C)(C)c1cc(C)cc(-c2sc3c4sc5cc(/C=C6/C(=O)c7cc(F)cc(c7)C(=O)/C6=C\c6cc(C(C)(C)C(=O)OC)c(-c7cc(C)cc(C(C)(C)C(=O)OC)c7)s6)sc5c4c(C(C)(C)C(=O)OC)ccc2-3)c1,CCCCCCCCCCCc1c(/C=C2\C(=O)c3cc(F)c(F)cc3C2=C(C#N)C#N)sc2c1sc1c3c4nsnc4c4c5sc6c(CCCCCCCCCCC)c(/C=C7\C(=O)c8cc(F)c(F)cc8C7=C(C#N)C#N)sc6c5n(CC(CC)CCCC)c4c3n(CC(CC)CCCC)c21,16.84,-5.56,-3.65,-5.65,-4.09,,,,20% w/w in donors,conventional,PFN-Br,PEDOT:PSS,,
42452,10.1002/adma.202002344,COC(=O)C(C)(C)c1cc(C)cc(-c2sc3c4sc5cc(/C=C6/C(=O)c7cc(F)cc(c7)C(=O)/C6=C\c6cc(C(C)(C)C(=O)OC)c(-c7cc(C)cc(C(C)(C)C(=O)OC)c7)s6)sc5c4c(C(C)(C)C(=O)OC)ccc2-3)c1,CCCCCCCCCCCc1c(/C=C2\C(=O)c3cc(F)c(F)cc3C2=C(C#N)C#N)sc2c1sc1c3c4nsnc4c4c5sc6c(CCCCCCCCCCC)c(/C=C7\C(=O)c8cc(F)c(F)cc8C7=C(C#N)C#N)sc6c5n(CC(CC)CCCC)c4c3n(CC(CC)CCCC)c21,16.48,-5.56,-3.65,-5.65,-4.09,,,,30% w/w in donors,conventional,PFN-Br,PEDOT:PSS,,
42453,10.1002/adma.202002344,COC(=O)C(C)(C)c1cc(C)cc(-c2sc3c4sc5cc(/C=C6/C(=O)c7cc(F)cc(c7)C(=O)/C6=C\c6cc(C(C)(C)C(=O)OC)c(-c7cc(C)cc(C(C)(C)C(=O)OC)c7)s6)sc5c4c(C(C)(C)C(=O)OC)ccc2-3)c1,CCCCCCCCCCCc1c(/C=C2\C(=O)c3cc(F)c(F)cc3C2=C(C#N)C#N)sc2c1sc1c3c4nsnc4c4c5sc6c(CCCCCCCCCCC)c(/C=C7\C(=O)c8cc(F)c(F)cc8C7=C(C#N)C#N)sc6c5n(CC(CC)CCCC)c4c3n(CC(CC)CCCC)c21,14.88,-5.56,-3.65,-5.65,-4.09,,,,50% w/w in donors,conventional,PFN-Br,PEDOT:PSS,,
42454,10.1002/adma.202002344,COC(=O)C(C)(C)c1cc(C)cc(-c2sc3c4sc5cc(/C=C6/C(=O)c7cc(F)cc(c7)C(=O)/C6=C\c6cc(C(C)(C)C(=O)OC)c(-c7cc(C)cc(C(C)(C)C(=O)OC)c7)s6)sc5c4c(C(C)(C)C(=O)OC)ccc2-3)c1,CCCCCCCCCCCc1c(/C=C2\C(=O)c3cc(F)c(F)cc3C2=C(C#N)C#N)sc2c1sc1c3c4nsnc4c4c5sc6c(CCCCCCCCCCC)c(/C=C7\C(=O)c8cc(F)c(F)cc8C7=C(C#N)C#N)sc6c5n(CC(CC)CCCC)c4c3n(CC(CC)CCCC)c21,10.38,-5.56,-3.65,-5.65,-4.09,,,,80% w/w in donors,conventional,PFN-Br,PEDOT:PSS,,
42455,10.1002/adma.202002344,COC(=O)C(C)(C)c1cc(C)cc(-c2sc3c4sc5cc(/C=C6/C(=O)c7cc(F)cc(c7)C(=O)/C6=C\c6cc(C(C)(C)C(=O)OC)c(-c7cc(C)cc(C(C)(C)C(=O)OC)c7)s6)sc5c4c(C(C)(C)C(=O)OC)ccc2-3)c1,CCCCCCCCCCCc1c(/C=C2\C(=O)c3cc(F)c(F)cc3C2=C(C#N)C#N)sc2c1sc1c3c4nsnc4c4c5sc6c(CCCCCCCCCCC)c(/C=C7\C(=O)c8cc(F)c(F)cc8C7=C(C#N)C#N)sc6c5n(CC(CC)CCCC)c4c3n(CC(CC)CCCC)c21,4.14,-5.56,-3.65,-5.65,-4.09,,,,100% w/w in donors,conventional,PFN-Br,PEDOT:PSS,,
42458,10.1002/adma.202002973,COC(=O)C(C)(C)c1cc(C)cc(-c2sc3c4sc5cc(/C=C6/C(=O)c7cc(F)cc(c7)C(=O)/C6=C\c6cc(C(C)(C)C(=O)OC)c(-c7cc(C)cc(C(C)(C)C(=O)OC)c7)s6)sc5c4c(C(C)(C)C(=O)OC)ccc2-3)c1,CCCCCCCCCCCc1c(/C=C2\C(=O)c3cc(F)c(F)cc3C2=C(C#N)C#N)sc2c1sc1c3c4nsnc4c4c5sc6c(CCCCCCCCCCC)c(/C=C7\C(=O)c8cc(F)c(F)cc8C7=C(C#N)C#N)sc6c5n(CC(CC)CCCC)c4c3n(CC(CC)CCCC)c21,15.75,-5.56,-3.65,-5.65,-4.09,,,,,inverted,ZnO,,,
42459,10.1002/adma.202002973,COC(=O)C(C)(C)c1cc(C)cc(-c2sc3c4sc5cc(/C=C6/C(=O)c7cc(F)cc(c7)C(=O)/C6=C\c6cc(C(C)(C)C(=O)OC)c(-c7cc(C)cc(C(C)(C)C(=O)OC)c7)s6)sc5c4c(C(C)(C)C(=O)OC)ccc2-3)c1,CCCCCCCCCCCc1c(/C=C2\C(=O)c3cc(F)c(F)cc3C2=C(C#N)C#N)sc2c1sc1c3c4nsnc4c4c5sc6c(CCCCCCCCCCC)c(/C=C7\C(=O)c8cc(F)c(F)cc8C7=C(C#N)C#N)sc6c5n(CC(CC)CCCC)c4c3n(CC(CC)CCCC)c21,16.15,-5.56,-3.65,-5.65,-4.09,,,,,inverted,OSiNDs,,,
42460,10.1002/adma.202002973,COC(=O)C(C)(C)c1cc(C)cc(-c2sc3c4sc5cc(/C=C6/C(=O)c7cc(F)cc(c7)C(=O)/C6=C\c6cc(C(C)(C)C(=O)OC)c(-c7cc(C)cc(C(C)(C)C(=O)OC)c7)s6)sc5c4c(C(C)(C)C(=O)OC)ccc2-3)c1,CCCCCCCCCCCc1c(/C=C2\C(=O)c3cc(F)c(F)cc3C2=C(C#N)C#N)sc2c1sc1c3c4nsnc4c4c5sc6c(CCCCCCCCCCC)c(/C=C7\C(=O)c8cc(F)c(F)cc8C7=C(C#N)C#N)sc6c5n(CC(CC)CCCC)c4c3n(CC(CC)CCCC)c21,16.16,-5.56,-3.65,-5.65,-4.09,,,,,,ZnO/OSiNDs,,,
42461,10.1002/adma.202002973,COC(=O)C(C)(C)c1cc(C)cc(-c2sc3c4sc5cc(/C=C6/C(=O)c7cc(F)cc(c7)C(=O)/C6=C\c6cc(C(C)(C)C(=O)OC)c(-c7cc(C)cc(C(C)(C)C(=O)OC)c7)s6)sc5c4c(C(C)(C)C(=O)OC)ccc2-3)c1,CCCCCCCCCCCc1c(/C=C2\C(=O)c3cc(F)c(F)cc3C2=C(C#N)C#N)sc2c1sc1c3c4nsnc4c4c5sc6c(CCCCCCCCCCC)c(/C=C7\C(=O)c8cc(F)c(F)cc8C7=C(C#N)C#N)sc6c5n(CC(CC)CCCC)c4c3n(CC(CC)CCCC)c21,14.3,-5.56,-3.65,-5.65,-4.09,,,,,,SnO2,,,
42462,10.1002/adma.202002973,COC(=O)C(C)(C)c1cc(C)cc(-c2sc3c4sc5cc(/C=C6/C(=O)c7cc(F)cc(c7)C(=O)/C6=C\c6cc(C(C)(C)C(=O)OC)c(-c7cc(C)cc(C(C)(C)C(=O)OC)c7)s6)sc5c4c(C(C)(C)C(=O)OC)ccc2-3)c1,CCCCCCCCCCCc1c(/C=C2\C(=O)c3cc(F)c(F)cc3C2=C(C#N)C#N)sc2c1sc1c3c4nsnc4c4c5sc6c(CCCCCCCCCCC)c(/C=C7\C(=O)c8cc(F)c(F)cc8C7=C(C#N)C#N)sc6c5n(CC(CC)CCCC)c4c3n(CC(CC)CCCC)c21,15.33,-5.56,-3.65,-5.65,-4.09,,,,,,SnO2/OSiNDs,,,
42463,10.1002/adma.202002973,CCCCC(CC)COC(=O)c1sc2csc(-c3cc4c(-c5ccc(CC(CC)CCCC)s5)c5sccc5c(-c5ccc(CC(CC)CCCC)s5)c4s3)c2c1F,COC(=O)CCCC1(c2ccccc2)C23c4c5ccc6c7cc8c9c%10c(cc%11cc%12c%13c%14c(cc%15c%16ccc-5c2c%16c2c5c%16c%17c(c(c46)c7c9c%17c4c%10c%11c%13c4c%16c%14c%152)C513)C%12)C8,9.09,-5.21,-3.6,-5.9,-3.9,,,,,,ZnO,,,
42464,10.1002/adma.202002973,CCCCC(CC)COC(=O)c1sc2csc(-c3cc4c(-c5ccc(CC(CC)CCCC)s5)c5sccc5c(-c5ccc(CC(CC)CCCC)s5)c4s3)c2c1F,COC(=O)CCCC1(c2ccccc2)C23c4c5ccc6c7cc8c9c%10c(cc%11cc%12c%13c%14c(cc%15c%16ccc-5c2c%16c2c5c%16c%17c(c(c46)c7c9c%17c4c%10c%11c%13c4c%16c%14c%152)C513)C%12)C8,9.63,-5.21,-3.6,-5.9,-3.9,,,,,,OSiNDs,,,
42465,10.1002/adma.202002973,COC(=O)C(C)(C)c1cc(C)cc(-c2sc3c4sc5cc(/C=C6/C(=O)c7cc(F)cc(c7)C(=O)/C6=C\c6cc(C(C)(C)C(=O)OC)c(-c7cc(C)cc(C(C)(C)C(=O)OC)c7)s6)sc5c4c(C(C)(C)C(=O)OC)ccc2-3)c1,CCCCCCc1ccc(C2(c3ccc(CCCCCC)cc3)c3cc4c(cc3-c3sc5cc(/C=C6\C(=O)c7cc(F)c(F)cc7C6=C(C#N)C#N)sc5c32)C(c2ccc(CCCCCC)cc2)(c2ccc(CCCCCC)cc2)c2c-4sc3cc(/C=C4\C(=O)c5cc(F)c(F)cc5C4=C(C#N)C#N)sc23)cc1,12.79,-5.56,-3.65,-5.66,-4.14,,,,,,ZnO,,,
42466,10.1002/adma.202002973,COC(=O)C(C)(C)c1cc(C)cc(-c2sc3c4sc5cc(/C=C6/C(=O)c7cc(F)cc(c7)C(=O)/C6=C\c6cc(C(C)(C)C(=O)OC)c(-c7cc(C)cc(C(C)(C)C(=O)OC)c7)s6)sc5c4c(C(C)(C)C(=O)OC)ccc2-3)c1,CCCCCCc1ccc(C2(c3ccc(CCCCCC)cc3)c3cc4c(cc3-c3sc5cc(/C=C6\C(=O)c7cc(F)c(F)cc7C6=C(C#N)C#N)sc5c32)C(c2ccc(CCCCCC)cc2)(c2ccc(CCCCCC)cc2)c2c-4sc3cc(/C=C4\C(=O)c5cc(F)c(F)cc5C4=C(C#N)C#N)sc23)cc1,13.4,-5.56,-3.65,-5.66,-4.14,,,,,,OSiNDs,,,
42475,10.1002/adma.202003500,COC(=O)C(C)(C)c1cc(C)cc(-c2sc3c4sc5cc(/C=C6/C(=O)c7cc(F)cc(c7)C(=O)/C6=C\c6cc(C(C)(C)C(=O)OC)c(-c7cc(C)cc(C(C)(C)C(=O)OC)c7)s6)sc5c4c(C(C)(C)C(=O)OC)ccc2-3)c1,CCCCCCCCCCCc1c(/C=C2\C(=O)c3cc(F)c(F)cc3C2=C(C#N)C#N)sc2c1sc1c3c4nsnc4c4c5sc6c(CCCCCCCCCCC)c(/C=C7\C(=O)c8cc(F)c(F)cc8C7=C(C#N)C#N)sc6c5n(CCC(CC)CCCC)c4c3n(CCC(CC)CCCC)c21,15.8,-5.56,-3.65,-5.64,-3.86,930.0,,,,conventional,PNDIT-F3N,PEDOT:PSS,,
42476,10.1002/adma.202003500,CCCCC(CC)Cc1sc(-c2c3ccsc3c(-c3cc(Cl)c(CC(CC)CCCC)s3)c3sc(-c4ccc(-c5sc(-c6cccs6)c6c5C(=O)c5c(CC(CC)CCCC)sc(CC(CC)CCCC)c5C6=O)s4)cc23)cc1Cl,CCCCCCCCCCCc1c(/C=C2\C(=O)c3cc(F)c(F)cc3C2=C(C#N)C#N)sc2c1sc1c3c4nsnc4c4c5sc6c(CCCCCCCCCCC)c(/C=C7\C(=O)c8cc(F)c(F)cc8C7=C(C#N)C#N)sc6c5n(CC(CC)CCCC)c4c3n(CC(CC)CCCC)c21,15.8,-5.575,-3.67,-5.65,-4.09,930.0,,,,conventional,PNDIT-F3N,PEDOT:PSS,,
42488,10.1002/adma.202007177,COC(=O)C(C)(C)c1cc(C)cc(-c2sc3c4sc5cc(/C=C6/C(=O)c7cc(F)cc(c7)C(=O)/C6=C\c6cc(C(C)(C)C(=O)OC)c(-c7cc(C)cc(C(C)(C)C(=O)OC)c7)s6)sc5c4c(C(C)(C)C(=O)OC)ccc2-3)c1,CCCCCCCCCCCc1c(/C=C2\C(=O)c3cc(F)c(F)cc3C2=C(C#N)C#N)sc2c1sc1c3c4nsnc4c4c5sc6c(CCCCCCCCCCC)c(/C=C7\C(=O)c8cc(F)c(F)cc8C7=C(C#N)C#N)sc6c5n(CC(CC)CCCC)c4c3n(CC(CC)CCCC)c21,16.36,-5.56,-3.65,-5.65,-4.09,,,1:1.2,,conventional,PFNDI-Br,PEDOT:PSS,chloroform,
42534,10.1002/adma.202101279,COC(=O)C(C)(C)c1cc(C)cc(-c2sc3c4sc5cc(/C=C6/C(=O)c7cc(F)cc(c7)C(=O)/C6=C\c6cc(C(C)(C)C(=O)OC)c(-c7cc(C)cc(C(C)(C)C(=O)OC)c7)s6)sc5c4c(C(C)(C)C(=O)OC)ccc2-3)c1,CCCCCCCCCc1c(C=C2C(=O)c3cc(Cl)c(Cl)cc3C2=C(C#N)C#N)sc2c1sc1c3c4nsnc4c4c5sc6c(CCCCCCCCC)c(C=C7C(=O)c8cc(Cl)c(Cl)cc8C7=C(C#N)C#N)sc6c5n(CC(CCCC)CCCCCC)c4c3n(CC(CCCC)CCCCCC)c21,16.55,-5.56,-3.65,-5.68,-3.9,,,,,,,,,
42535,10.1002/adma.202101279,COC(=O)C(C)(C)c1cc(C)cc(-c2sc3c4sc5cc(/C=C6/C(=O)c7cc(F)cc(c7)C(=O)/C6=C\c6cc(C(C)(C)C(=O)OC)c(-c7cc(C)cc(C(C)(C)C(=O)OC)c7)s6)sc5c4c(C(C)(C)C(=O)OC)ccc2-3)c1,CCCCCCCCCc1c(C=C2C(=O)c3cc(Cl)c(Cl)cc3C2=C(C#N)C#N)sc2c1sc1c3c4nsnc4c4c5sc6c(CCCCCCCCC)c(C=C7C(=O)c8cc(Cl)c(Cl)cc8C7=C(C#N)C#N)sc6c5n(CC(CCCC)CCCCCC)c4c3n(CC(CCCC)CCCCCC)c21,17.09,-5.56,-3.65,-5.68,-3.9,,,,,,,,,
42536,10.1002/adma.202101279,COC(=O)C(C)(C)c1cc(C)cc(-c2sc3c4sc5cc(/C=C6/C(=O)c7cc(F)cc(c7)C(=O)/C6=C\c6cc(C(C)(C)C(=O)OC)c(-c7cc(C)cc(C(C)(C)C(=O)OC)c7)s6)sc5c4c(C(C)(C)C(=O)OC)ccc2-3)c1,CCCCCCCCCc1c(C=C2C(=O)c3cc(Cl)c(Cl)cc3C2=C(C#N)C#N)sc2c1sc1c3c4nsnc4c4c5sc6c(CCCCCCCCC)c(C=C7C(=O)c8cc(Cl)c(Cl)cc8C7=C(C#N)C#N)sc6c5n(CC(CCCC)CCCCCC)c4c3n(CC(CCCC)CCCCCC)c21,18.05,-5.56,-3.65,-5.68,-3.9,,,,,,HBC-S,,,
42537,10.1002/adma.202101279,COC(=O)C(C)(C)c1cc(C)cc(-c2sc3c4sc5cc(/C=C6/C(=O)c7cc(F)cc(c7)C(=O)/C6=C\c6cc(C(C)(C)C(=O)OC)c(-c7cc(C)cc(C(C)(C)C(=O)OC)c7)s6)sc5c4c(C(C)(C)C(=O)OC)ccc2-3)c1,CCCCCCCCCc1c(C=C2C(=O)c3cc(Cl)c(Cl)cc3C2=C(C#N)C#N)sc2c1sc1c3c4nsnc4c4c5sc6c(CCCCCCCCC)c(C=C7C(=O)c8cc(Cl)c(Cl)cc8C7=C(C#N)C#N)sc6c5n(CC(CCCC)CCCCCC)c4c3n(CC(CCCC)CCCCCC)c21,15.08,-5.56,-3.65,-5.68,-3.9,,,,,,HBC-S,,,
42538,10.1002/adma.202101279,COC(=O)C(C)(C)c1cc(C)cc(-c2sc3c4sc5cc(/C=C6/C(=O)c7cc(F)cc(c7)C(=O)/C6=C\c6cc(C(C)(C)C(=O)OC)c(-c7cc(C)cc(C(C)(C)C(=O)OC)c7)s6)sc5c4c(C(C)(C)C(=O)OC)ccc2-3)c1,CCCCCCCCCc1c(C=C2C(=O)c3cc(Cl)c(Cl)cc3C2=C(C#N)C#N)sc2c1sc1c3c4nsnc4c4c5sc6c(CCCCCCCCC)c(C=C7C(=O)c8cc(Cl)c(Cl)cc8C7=C(C#N)C#N)sc6c5n(CC(CCCC)CCCCCC)c4c3n(CC(CCCC)CCCCCC)c21,13.25,-5.56,-3.65,-5.68,-3.9,,,,,,HBC-S,,,
42539,10.1002/adma.202101733,COC(=O)C(C)(C)c1cc(C)cc(-c2sc3c4sc5cc(/C=C6/C(=O)c7cc(F)cc(c7)C(=O)/C6=C\c6cc(C(C)(C)C(=O)OC)c(-c7cc(C)cc(C(C)(C)C(=O)OC)c7)s6)sc5c4c(C(C)(C)C(=O)OC)ccc2-3)c1,CCCCCCCCCc1c(C=C2C(=O)c3cc(Cl)c(Cl)cc3C2=C(C#N)C#N)sc2c1sc1c3c4nsnc4c4c5sc6c(CCCCCCCCC)c(C=C7C(=O)c8cc(Cl)c(Cl)cc8C7=C(C#N)C#N)sc6c5n(CC(CCCC)CCCCCC)c4c3n(CC(CCCC)CCCCCC)c21,17.46,-5.56,-3.65,-5.68,-3.9,,,1:1.2,,conventional,PNDIT-F3N,PEDOT:PSS,,
42566,10.1002/adma.202103091,COC(=O)C(C)(C)c1cc(C)cc(-c2sc3c4sc5cc(/C=C6/C(=O)c7cc(F)cc(c7)C(=O)/C6=C\c6cc(C(C)(C)C(=O)OC)c(-c7cc(C)cc(C(C)(C)C(=O)OC)c7)s6)sc5c4c(C(C)(C)C(=O)OC)ccc2-3)c1,CCCCCCCCCc1c(C=C2C(=O)c3cc(Cl)c(Cl)cc3C2=C(C#N)C#N)sc2c1sc1c3c4nsnc4c4c5sc6c(CCCCCCCCC)c(C=C7C(=O)c8cc(Cl)c(Cl)cc8C7=C(C#N)C#N)sc6c5n(CC(CCCC)CCCCCC)c4c3n(CC(CCCC)CCCCCC)c21,17.4,-5.49,-3.64,-5.68,-3.9,,,,,,,,,
42567,10.1002/adma.202103091,COC(=O)C(C)(C)c1cc(C)cc(-c2sc3c4sc5cc(/C=C6/C(=O)c7cc(F)cc(c7)C(=O)/C6=C\c6cc(C(C)(C)C(=O)OC)c(-c7cc(C)cc(C(C)(C)C(=O)OC)c7)s6)sc5c4c(C(C)(C)C(=O)OC)ccc2-3)c1,CCCCCCCCCc1c(C=C2C(=O)c3cc(Cl)c(Cl)cc3C2=C(C#N)C#N)sc2c1sc1c3c4nsnc4c4c5sc6c(CCCCCCCCC)c(C=C7C(=O)c8cc(Cl)c(Cl)cc8C7=C(C#N)C#N)sc6c5n(CC(CCCC)CCCCCC)c4c3n(CC(CCCC)CCCCCC)c21,18.5,-5.49,-3.64,-5.68,-3.9,,,,,,,,,
42568,10.1002/adma.202103091,COC(=O)C(C)(C)c1cc(C)cc(-c2sc3c4sc5cc(/C=C6/C(=O)c7cc(F)cc(c7)C(=O)/C6=C\c6cc(C(C)(C)C(=O)OC)c(-c7cc(C)cc(C(C)(C)C(=O)OC)c7)s6)sc5c4c(C(C)(C)C(=O)OC)ccc2-3)c1,CCCCCCCCCc1c(C=C2C(=O)c3cc(Cl)c(Cl)cc3C2=C(C#N)C#N)sc2c1sc1c3c4nsnc4c4c5sc6c(CCCCCCCCC)c(C=C7C(=O)c8cc(Cl)c(Cl)cc8C7=C(C#N)C#N)sc6c5n(CC(CCCC)CCCCCC)c4c3n(CC(CCCC)CCCCCC)c21,18.2,-5.49,-3.64,-5.68,-3.9,,,,,,,,,
42573,10.1002/adma.202104654,N#C[S-].[Cu+],c12c3c4c5c1c1c6c7c2c2c8c3c3c9c4c4c%10c5c5c1c1c6c6c%11c%12c%13c%14c%15c%16c%17c%14c%14c%18c%13c%11c1c1c5c%10c5c(c%14c%10c%17c%11c%13c%16c%14c%16c%15c%12c%12c%16c(c2c7c%126)c2c8c3c(c%13c%142)c2c9c4c5c%10c%112)c%181,2.2,,,,,50.0,,,,,,CuSCN,,
42574,10.1002/adma.202104654,N#C[S-].[Cu+],CCCCCCc1ccc(C2(c3ccc(CCCCCC)cc3)c3cc4c(cc3-c3sc5cc(/C=C6\C(=O)c7cc(F)c(F)cc7C6=C(C#N)C#N)sc5c32)C(c2ccc(CCCCCC)cc2)(c2ccc(CCCCCC)cc2)c2c-4sc3cc(/C=C4\C(=O)c5cc(F)c(F)cc5C4=C(C#N)C#N)sc23)cc1,1.4,,,-5.66,-4.14,40.0,,,,,,CuSCN,,
42575,10.1002/adma.202104654,N#C[S-].[Cu+],CCCCCCCCCCCc1c(/C=C2\C(=O)c3cc(F)c(F)cc3C2=C(C#N)C#N)sc2c1sc1c3c4nsnc4c4c5sc6c(CCCCCCCCCCC)c(/C=C7\C(=O)c8cc(F)c(F)cc8C7=C(C#N)C#N)sc6c5n(CC(CC)CCCC)c4c3n(CC(CC)CCCC)c21,2.8,,,-5.65,-4.09,40.0,,,,,,CuSCN,,
42576,10.1002/adma.202104654,N#C[S-].[Cu+],CCCCCCc1ccc(C2(c3ccc(CCCCCC)cc3)c3cc4c(cc3-c3sc5cc(C=C6C(=O)c7ccccc7C6=C(C#N)C#N)sc5c32)C(c2ccc(CCCCCC)cc2)(c2ccc(CCCCCC)cc2)c2c-4sc3cc(C=C4C(=O)c5ccccc5C4=C(C#N)C#N)sc23)cc1,1.1,,,-5.576,-3.916,30.0,,,,,,CuSCN,,
42577,10.1002/adma.202104654,N#C[S-].[Cu+],CCCCC(=O)OCC1(c2ccccc2)C2=CC=Cc3cccc4cccc5ccc6ccccc7cccc1c7c6c5c-4c3C2,1.1,,,-6.1,-3.9,30.0,,,,,,CuSCN,,
42578,10.1002/adma.202104654,N#C[S-].[Cu+],c12c3c4c5c1c1c6c7c2c2c8c3c3c9c4c4c%10c5c5c1c1c6c6c%11c7c2c2c7c8c3c3c8c9c4c4c9c%10c5c5c1c1c6c6c%11c2c2c7c3c3c8c4c4c9c5c1c1c6c2c3c41,1.0,,,,,65.0,,,,,,CuSCN,,
42583,10.1002/adma.202105301,COC(=O)C(C)(C)c1cc(C)cc(-c2sc3c4sc5cc(/C=C6/C(=O)c7cc(F)cc(c7)C(=O)/C6=C\c6cc(C(C)(C)C(=O)OC)c(-c7cc(C)cc(C(C)(C)C(=O)OC)c7)s6)sc5c4c(C(C)(C)C(=O)OC)ccc2-3)c1,CCCCCCCCCCCc1c(/C=C2\C(=O)c3cc(F)c(F)cc3C2=C(C#N)C#N)sc2c1sc1c3c4nsnc4c4c5sc6c(CCCCCCCCCCC)c(/C=C7\C(=O)c8cc(F)c(F)cc8C7=C(C#N)C#N)sc6c5n(CC(CC)CCCC)c4c3n(CC(CC)CCCC)c21,15.74,-5.56,-3.65,-5.65,-4.09,,110.0,1:1.2,0.5%,conventional,PDINO,PEDOT:PSS,chloroform,CN
42584,10.1002/adma.202105301,COC(=O)C(C)(C)c1cc(C)cc(-c2sc3c4sc5cc(/C=C6/C(=O)c7cc(F)cc(c7)C(=O)/C6=C\c6cc(C(C)(C)C(=O)OC)c(-c7cc(C)cc(C(C)(C)C(=O)OC)c7)s6)sc5c4c(C(C)(C)C(=O)OC)ccc2-3)c1,CCCCCCCCCCCc1c(/C=C2\C(=O)c3cc(F)c(F)cc3C2=C(C#N)C#N)sc2c1sc1c3c4nsnc4c4c5sc6c(CCCCCCCCCCC)c(/C=C7\C(=O)c8cc(F)c(F)cc8C7=C(C#N)C#N)sc6c5n(CC(CC)CCCC)c4c3n(CC(CC)CCCC)c21,16.97,-5.56,-3.65,-5.65,-4.09,,90.0,1:1.2,0.5%,conventional,PDINO,PEDOT:PSS,chloroform,CN+DTT
42585,10.1002/adma.202105301,COC(=O)C(C)(C)c1cc(C)cc(-c2sc3c4sc5cc(/C=C6/C(=O)c7cc(F)cc(c7)C(=O)/C6=C\c6cc(C(C)(C)C(=O)OC)c(-c7cc(C)cc(C(C)(C)C(=O)OC)c7)s6)sc5c4c(C(C)(C)C(=O)OC)ccc2-3)c1,CCCCCCCCCCCc1c(/C=C2\C(=O)c3cc(F)c(F)cc3C2=C(C#N)C#N)sc2c1sc1c3c4nsnc4c4c5sc6c(CCCCCCCCCCC)c(/C=C7\C(=O)c8cc(F)c(F)cc8C7=C(C#N)C#N)sc6c5n(CC(CC)CCCC)c4c3n(CC(CC)CCCC)c21,13.23,-5.56,-3.65,-5.65,-4.09,,,1:1.2,0.5%,conventional,PDINO,PEDOT:PSS,chlorobenzene,CN
42586,10.1002/adma.202105301,COC(=O)C(C)(C)c1cc(C)cc(-c2sc3c4sc5cc(/C=C6/C(=O)c7cc(F)cc(c7)C(=O)/C6=C\c6cc(C(C)(C)C(=O)OC)c(-c7cc(C)cc(C(C)(C)C(=O)OC)c7)s6)sc5c4c(C(C)(C)C(=O)OC)ccc2-3)c1,CCCCCCCCCCCc1c(/C=C2\C(=O)c3cc(F)c(F)cc3C2=C(C#N)C#N)sc2c1sc1c3c4nsnc4c4c5sc6c(CCCCCCCCCCC)c(/C=C7\C(=O)c8cc(F)c(F)cc8C7=C(C#N)C#N)sc6c5n(CC(CC)CCCC)c4c3n(CC(CC)CCCC)c21,15.85,-5.56,-3.65,-5.65,-4.09,,,1:1.2,0.5%,conventional,PDINO,PEDOT:PSS,chlorobenzene,CN+DTT
42587,10.1002/adma.202105301,COC(=O)C(C)(C)c1cc(C)cc(-c2sc3c4sc5cc(/C=C6/C(=O)c7cc(F)cc(c7)C(=O)/C6=C\c6cc(C(C)(C)C(=O)OC)c(-c7cc(C)cc(C(C)(C)C(=O)OC)c7)s6)sc5c4c(C(C)(C)C(=O)OC)ccc2-3)c1,CCCCCCCCCCCc1c(/C=C2\C(=O)c3cc(F)c(F)cc3C2=C(C#N)C#N)sc2c1sc1c3c4nsnc4c4c5sc6c(CCCCCCCCCCC)c(/C=C7\C(=O)c8cc(F)c(F)cc8C7=C(C#N)C#N)sc6c5n(CC(CC)CCCC)c4c3n(CC(CC)CCCC)c21,12.11,-5.56,-3.65,-5.65,-4.09,,,1:1.2,0.5%,conventional,PDINO,PEDOT:PSS,o-xylene,CN
42588,10.1002/adma.202105301,COC(=O)C(C)(C)c1cc(C)cc(-c2sc3c4sc5cc(/C=C6/C(=O)c7cc(F)cc(c7)C(=O)/C6=C\c6cc(C(C)(C)C(=O)OC)c(-c7cc(C)cc(C(C)(C)C(=O)OC)c7)s6)sc5c4c(C(C)(C)C(=O)OC)ccc2-3)c1,CCCCCCCCCCCc1c(/C=C2\C(=O)c3cc(F)c(F)cc3C2=C(C#N)C#N)sc2c1sc1c3c4nsnc4c4c5sc6c(CCCCCCCCCCC)c(/C=C7\C(=O)c8cc(F)c(F)cc8C7=C(C#N)C#N)sc6c5n(CC(CC)CCCC)c4c3n(CC(CC)CCCC)c21,16.16,-5.56,-3.65,-5.65,-4.09,,,1:1.2,0.5%,conventional,PDINO,PEDOT:PSS,o-xylene,CN+DTT
42589,10.1002/adma.202105301,COC(=O)C(C)(C)c1cc(C)cc(-c2sc3c4sc5cc(/C=C6/C(=O)c7cc(F)cc(c7)C(=O)/C6=C\c6cc(C(C)(C)C(=O)OC)c(-c7cc(C)cc(C(C)(C)C(=O)OC)c7)s6)sc5c4c(C(C)(C)C(=O)OC)ccc2-3)c1,CCCCCCCCCCCc1c(/C=C2\C(=O)c3cc(F)c(F)cc3C2=C(C#N)C#N)sc2c1sc1c3c4nsnc4c4c5sc6c(CCCCCCCCCCC)c(/C=C7\C(=O)c8cc(F)c(F)cc8C7=C(C#N)C#N)sc6c5n(CC(CC)CCCC)c4c3n(CC(CC)CCCC)c21,10.92,-5.56,-3.65,-5.65,-4.09,,,1:1.2,0.5%,conventional,PDINO,PEDOT:PSS,toluene,CN
42590,10.1002/adma.202105301,COC(=O)C(C)(C)c1cc(C)cc(-c2sc3c4sc5cc(/C=C6/C(=O)c7cc(F)cc(c7)C(=O)/C6=C\c6cc(C(C)(C)C(=O)OC)c(-c7cc(C)cc(C(C)(C)C(=O)OC)c7)s6)sc5c4c(C(C)(C)C(=O)OC)ccc2-3)c1,CCCCCCCCCCCc1c(/C=C2\C(=O)c3cc(F)c(F)cc3C2=C(C#N)C#N)sc2c1sc1c3c4nsnc4c4c5sc6c(CCCCCCCCCCC)c(/C=C7\C(=O)c8cc(F)c(F)cc8C7=C(C#N)C#N)sc6c5n(CC(CC)CCCC)c4c3n(CC(CC)CCCC)c21,15.26,-5.56,-3.65,-5.65,-4.09,,,1:1.2,0.5%,conventional,PDINO,PEDOT:PSS,toluene,CN+DTT
42591,10.1002/adma.202105301,CCCCCCCCC(CCCCCC)COc1cnc2c(-c3cccs3)c(F)c(F)cc2n1,CCCCCCCCCCCc1c(/C=C2\C(=O)c3cc(F)c(F)cc3C2=C(C#N)C#N)sc2c1sc1c3c4nsnc4c4c5sc6c(CCCCCCCCCCC)c(/C=C7\C(=O)c8cc(F)c(F)cc8C7=C(C#N)C#N)sc6c5n(CC(CC)CCCC)c4c3n(CC(CC)CCCC)c21,16.39,-5.54,-2.92,-5.65,-4.09,,110.0,1:1.2,0.5%,conventional,PDINO,PEDOT:PSS,chloroform,CN
42592,10.1002/adma.202105301,CCCCCCCCC(CCCCCC)COc1cnc2c(-c3cccs3)c(F)c(F)cc2n1,CCCCCCCCCCCc1c(/C=C2\C(=O)c3cc(F)c(F)cc3C2=C(C#N)C#N)sc2c1sc1c3c4nsnc4c4c5sc6c(CCCCCCCCCCC)c(/C=C7\C(=O)c8cc(F)c(F)cc8C7=C(C#N)C#N)sc6c5n(CC(CC)CCCC)c4c3n(CC(CC)CCCC)c21,17.47,-5.54,-2.92,-5.65,-4.09,,90.0,1:1.2,0.5%,conventional,PDINO,PEDOT:PSS,chloroform,CN+DTT
42595,10.1002/adma.202105301,CCCCCCCCC(CCCCCC)COc1cnc2c(-c3cccs3)c(F)c(F)cc2n1,CCCCCCc1cccc(-c2c(/C=C3\C(=O)c4cc(F)c(F)cc4C3=C(C#N)C#N)sc3c2sc2c4c5nsnc5c5c6sc7c(-c8cccc(CCCCCC)c8)c(/C=C8\C(=O)c9cc(F)c(F)cc9C8=C(C#N)C#N)sc7c6n(CC(CC)CCCC)c5c4n(CC(CC)CCCC)c32)c1,16.78,-5.54,-2.92,,,,110.0,1:1.2,0.7%,conventional,PDINO,PEDOT:PSS,chloroform,CN
42596,10.1002/adma.202105301,CCCCCCCCC(CCCCCC)COc1cnc2c(-c3cccs3)c(F)c(F)cc2n1,CCCCCCc1cccc(-c2c(/C=C3\C(=O)c4cc(F)c(F)cc4C3=C(C#N)C#N)sc3c2sc2c4c5nsnc5c5c6sc7c(-c8cccc(CCCCCC)c8)c(/C=C8\C(=O)c9cc(F)c(F)cc9C8=C(C#N)C#N)sc7c6n(CC(CC)CCCC)c5c4n(CC(CC)CCCC)c32)c1,17.78,-5.54,-2.92,,,,90.0,1:1.2,0.7%,conventional,PDINO,PEDOT:PSS,chloroform,CN+DTT
42603,10.1002/adma.202105483,CCCCC(CC)Cc1ccc(-c2c3cc(-c4cc(Cl)c(-c5cc6c(-c7ccc(CC(CC)CCCC)s7)c7sc(-c8sc(C)cc8Cl)cc7c(-c7ccc(CC(CC)CCCC)s7)c6s5)s4)sc3c(-c3ccc(CC(CC)CCCC)s3)c3cc(C)sc23)s1,COC(=O)CCCC1(c2ccccc2)C23c4c5ccc6c7cc8c9c%10c(cc%11cc%12c%13c%14c(cc%15c%16ccc-5c2c%16c2c5c%16c%17c(c(c46)c7c9c%17c4c%10c%11c%13c4c%16c%14c%152)C513)C%12)C8,7.25,,,-5.9,-3.9,,,,,conventional,PDINO,PEDOT:PSS,,
42604,10.1002/adma.202105483,CCCCC(CC)Cc1ccc(-c2c3cc(-c4cc(Cl)c(-c5cc6c(-c7ccc(CC(CC)CCCC)s7)c7sc(-c8sc(C)cc8Cl)cc7c(-c7ccc(CC(CC)CCCC)s7)c6s5)s4)sc3c(-c3ccc(CC(CC)CCCC)s3)c3cc(C)sc23)s1,CCCCCCc1ccc(C2(c3ccc(CCCCCC)cc3)c3cc4c(cc3-c3sc5cc(C=C6C(=O)c7ccccc7C6=C(C#N)C#N)sc5c32)C(c2ccc(CCCCCC)cc2)(c2ccc(CCCCCC)cc2)c2c-4sc3cc(C=C4C(=O)c5ccccc5C4=C(C#N)C#N)sc23)cc1,11.34,,,-5.576,-3.916,,,,,conventional,PDINO,PEDOT:PSS,,
42605,10.1002/adma.202105483,CCCCC(CC)Cc1ccc(-c2c3cc(-c4cc(Cl)c(-c5cc6c(-c7ccc(CC(CC)CCCC)s7)c7sc(-c8sc(C)cc8Cl)cc7c(-c7ccc(CC(CC)CCCC)s7)c6s5)s4)sc3c(-c3ccc(CC(CC)CCCC)s3)c3cc(C)sc23)s1,CCCCC(CC)Cn1nc2c(n1)c1c3sc4cc(/C=C5\C(=O)c6ccccc6C5=C(C#N)C#N)sc4c3n(CC(CC)CCCC)c1c1c2c2sc3cc(/C=C4\C(=O)c5ccccc5C4=C(C#N)C#N)sc3c2n1CC(CC)CCCC,13.67,,,-5.45,-3.95,,,,,conventional,PDINO,PEDOT:PSS,,
42606,10.1002/adma.202105483,CCCCC(CC)Cc1ccc(-c2c3cc(-c4cc(Cl)c(-c5cc6c(-c7ccc(CC(CC)CCCC)s7)c7sc(-c8sc(C)cc8Cl)cc7c(-c7ccc(CC(CC)CCCC)s7)c6s5)s4)sc3c(-c3ccc(CC(CC)CCCC)s3)c3cc(C)sc23)s1,CCCCCCCCCCCc1c(/C=C2\C(=O)c3cc(F)c(F)cc3C2=C(C#N)C#N)sc2c1sc1c3c4nsnc4c4c5sc6c(CCCCCCCCCCC)c(/C=C7\C(=O)c8cc(F)c(F)cc8C7=C(C#N)C#N)sc6c5n(CC(CC)CCCC)c4c3n(CC(CC)CCCC)c21,11.24,,,-5.65,-4.09,,,,,conventional,PDINO,PEDOT:PSS,,
42607,10.1002/adma.202105483,CCCCC(CC)Cc1ccc(-c2c3cc(-c4cc(Cl)c(-c5cc6c(-c7ccc(CC(CC)CCCC)s7)c7sc(-c8sc(C)cc8Cl)cc7c(-c7ccc(CC(CC)CCCC)s7)c6s5)s4)sc3c(-c3ccc(CC(CC)CCCC)s3)c3cc(C)sc23)s1,CCCCCCCCCc1c(C=C2C(=O)c3cc(Cl)c(Cl)cc3C2=C(C#N)C#N)sc2c1sc1c3c4nsnc4c4c5sc6c(CCCCCCCCC)c(C=C7C(=O)c8cc(Cl)c(Cl)cc8C7=C(C#N)C#N)sc6c5n(CC(CCCC)CCCCCC)c4c3n(CC(CCCC)CCCCCC)c21,13.24,,,-5.68,-3.9,,,,,conventional,PDINO,PEDOT:PSS,,
42608,10.1002/adma.202105483,CCCCC(CC)Cc1ccc(-c2c3cc(-c4cc(Cl)c(-c5cc6c(-c7ccc(CC(CC)CCCC)s7)c7sc(-c8sc(C)cc8Cl)cc7c(-c7ccc(CC(CC)CCCC)s7)c6s5)s4)sc3c(-c3ccc(CC(CC)CCCC)s3)c3cc(C)sc23)s1,CCc1c(/C=C2\C(=O)c3cc(F)c(F)cc3C2=C(C#N)C#N)sc2c1sc1c3c4nn(CC)nc4c4c5sc6c(CC)c(/C=C7\C(=O)c8cc(F)c(F)cc8C7=C(C#N)C#N)sc6c5n(CC)c4c3n(CC)c21,15.16,,,-5.58,-3.98,,,,,conventional,PDINO,PEDOT:PSS,,
42609,10.1002/adma.202105483,CCCCC(CC)Cc1ccc(-c2c3cc(-c4cc(Cl)c(-c5cc6c(-c7ccc(CC(CC)CCCC)s7)c7sc(-c8sc(C)cc8Cl)cc7c(-c7ccc(CC(CC)CCCC)s7)c6s5)s4)sc3c(-c3ccc(CC(CC)CCCC)s3)c3cc(C)sc23)s1,CCCCC(CC)Cc1cc(/C=C2\C(=O)c3cc(F)c(F)cc3C2=C(C#N)C#N)sc1-c1sc(-c2cc(CC(CC)CCCC)c(-c3sc(/C=C4\C(=O)c5cc(F)c(F)cc5C4=C(C#N)C#N)cc3CC(CC)CCCC)s2)cc1CC(CC)CCCC,11.97,,,-5.86,-3.98,,,,,conventional,PDINO,PEDOT:PSS,,
42628,10.1002/adma.202106732,COC(=O)C(C)(C)c1cc(C)cc(-c2sc3c4sc5cc(/C=C6/C(=O)c7cc(F)cc(c7)C(=O)/C6=C\c6cc(C(C)(C)C(=O)OC)c(-c7cc(C)cc(C(C)(C)C(=O)OC)c7)s6)sc5c4c(C(C)(C)C(=O)OC)ccc2-3)c1,CCCCCCCCCCCc1c(/C=C2\C(=O)c3cc(F)c(F)cc3C2=C(C#N)C#N)sc2c1sc1c3c4nsnc4c4c5sc6c(CCCCCCCCCCC)c(/C=C7\C(=O)c8cc(F)c(F)cc8C7=C(C#N)C#N)sc6c5n(CCC(CC)CCCC)c4c3n(CCC(CC)CCCC)c21,15.42,-5.56,-3.65,-5.64,-3.86,,,,,conventional,,,,
42629,10.1002/adma.202106732,COC(=O)C(C)(C)c1cc(C)cc(-c2sc3c4sc5cc(/C=C6/C(=O)c7cc(F)cc(c7)C(=O)/C6=C\c6cc(C(C)(C)C(=O)OC)c(-c7cc(C)cc(C(C)(C)C(=O)OC)c7)s6)sc5c4c(C(C)(C)C(=O)OC)ccc2-3)c1,CCCCCCCCCCCc1c(/C=C2\C(=O)c3cc(F)c(F)cc3C2=C(C#N)C#N)sc2c1sc1c3c4nsnc4c4c5sc6c(CCCCCCCCCCC)c(/C=C7\C(=O)c8cc(F)c(F)cc8C7=C(C#N)C#N)sc6c5n(CCC(CC)CCCC)c4c3n(CCC(CC)CCCC)c21,15.98,-5.56,-3.65,-5.64,-3.86,,,,2%,conventional,,,,
42630,10.1002/adma.202106732,COC(=O)C(C)(C)c1cc(C)cc(-c2sc3c4sc5cc(/C=C6/C(=O)c7cc(F)cc(c7)C(=O)/C6=C\c6cc(C(C)(C)C(=O)OC)c(-c7cc(C)cc(C(C)(C)C(=O)OC)c7)s6)sc5c4c(C(C)(C)C(=O)OC)ccc2-3)c1,CCCCCCCCCCCc1c(/C=C2\C(=O)c3cc(F)c(F)cc3C2=C(C#N)C#N)sc2c1sc1c3c4nsnc4c4c5sc6c(CCCCCCCCCCC)c(/C=C7\C(=O)c8cc(F)c(F)cc8C7=C(C#N)C#N)sc6c5n(CCC(CC)CCCC)c4c3n(CCC(CC)CCCC)c21,15.57,-5.56,-3.65,-5.64,-3.86,,,,5%,conventional,,,,
42631,10.1002/adma.202106732,COC(=O)C(C)(C)c1cc(C)cc(-c2sc3c4sc5cc(/C=C6/C(=O)c7cc(F)cc(c7)C(=O)/C6=C\c6cc(C(C)(C)C(=O)OC)c(-c7cc(C)cc(C(C)(C)C(=O)OC)c7)s6)sc5c4c(C(C)(C)C(=O)OC)ccc2-3)c1,CCCCCCCCCCCc1c(/C=C2\C(=O)c3cc(F)c(F)cc3C2=C(C#N)C#N)sc2c1sc1c3c4nsnc4c4c5sc6c(CCCCCCCCCCC)c(/C=C7\C(=O)c8cc(F)c(F)cc8C7=C(C#N)C#N)sc6c5n(CCC(CC)CCCC)c4c3n(CCC(CC)CCCC)c21,14.42,-5.56,-3.65,-5.64,-3.86,,,,10%,conventional,,,,
42632,10.1002/adma.202106732,COC(=O)C(C)(C)c1cc(C)cc(-c2sc3c4sc5cc(/C=C6/C(=O)c7cc(F)cc(c7)C(=O)/C6=C\c6cc(C(C)(C)C(=O)OC)c(-c7cc(C)cc(C(C)(C)C(=O)OC)c7)s6)sc5c4c(C(C)(C)C(=O)OC)ccc2-3)c1,CCCCCCCCCCCc1c(/C=C2\C(=O)c3cc(F)c(F)cc3C2=C(C#N)C#N)sc2c1sc1c3c4nsnc4c4c5sc6c(CCCCCCCCCCC)c(/C=C7\C(=O)c8cc(F)c(F)cc8C7=C(C#N)C#N)sc6c5n(CCC(CC)CCCC)c4c3n(CCC(CC)CCCC)c21,13.1,-5.56,-3.65,-5.64,-3.86,,,,20%,conventional,,,,
42633,10.1002/adma.202106732,COC(=O)C(C)(C)c1cc(C)cc(-c2sc3c4sc5cc(/C=C6/C(=O)c7cc(F)cc(c7)C(=O)/C6=C\c6cc(C(C)(C)C(=O)OC)c(-c7cc(C)cc(C(C)(C)C(=O)OC)c7)s6)sc5c4c(C(C)(C)C(=O)OC)ccc2-3)c1,CCCCCCCCCCCc1c(/C=C2\C(=O)c3cc(F)c(F)cc3C2=C(C#N)C#N)sc2c1sc1c3c4nsnc4c4c5sc6c(CCCCCCCCCCC)c(/C=C7\C(=O)c8cc(F)c(F)cc8C7=C(C#N)C#N)sc6c5n(CCC(CC)CCCC)c4c3n(CCC(CC)CCCC)c21,11.55,-5.56,-3.65,-5.64,-3.86,,,,30%,conventional,,,,
42636,10.1002/adma.202107584,[Zn].c1ccc2c(c1)-c1nc-2nc2[nH]c(nc3nc([nH]c4nc(n1)-c1ccccc1-4)-c1ccccc1-3)c1ccccc21,c12c3c4c5c1c1c6c7c2c2c8c3c3c9c4c4c%10c5c5c1c1c6c6c%11c7c2c2c7c8c3c3c8c9c4c4c9c%10c5c5c1c1c6c6c%11c2c2c7c3c3c8c4c4c9c5c1c1c6c2c3c41,1.3,,,,,50.0,,2:1,,,BPhen,MoO3,,
42637,10.1002/adma.202107584,[Zn].c1ccc2c(c1)-c1nc-2nc2[nH]c(nc3nc([nH]c4nc(n1)-c1ccccc1-4)-c1ccccc1-3)c1ccccc21,c12c3c4c5c1c1c6c7c2c2c8c3c3c9c4c4c%10c5c5c1c1c6c6c%11c7c2c2c7c8c3c3c8c9c4c4c9c%10c5c5c1c1c6c6c%11c2c2c7c3c3c8c4c4c9c5c1c1c6c2c3c41,1.3,,,,,100.0,,2:1,,,BPhen,MoO3,,
42640,10.1002/adma.202107584,Cc1ccc(N(c2ccc(C)cc2)c2ccc(-c3ccc(C=C(C#N)C#N)c4nsnc34)cc2)cc1,c12c3c4c5c1c1c6c7c2c2c8c3c3c9c4c4c%10c5c5c1c1c6c6c%11c7c2c2c7c8c3c3c8c9c4c4c9c%10c5c5c1c1c6c6c%11c2c2c7c3c3c8c4c4c9c5c1c1c6c2c3c41,3.8,,,,,50.0,,,,,BPhen,MoO3,,
42641,10.1002/adma.202107584,Cc1ccc(N(c2ccc(C)cc2)c2ccc(-c3ccc(C=C(C#N)C#N)c4nsnc34)cc2)cc1,c12c3c4c5c1c1c6c7c2c2c8c3c3c9c4c4c%10c5c5c1c1c6c6c%11c7c2c2c7c8c3c3c8c9c4c4c9c%10c5c5c1c1c6c6c%11c2c2c7c3c3c8c4c4c9c5c1c1c6c2c3c41,2.1,,,,,135.0,,,,,BPhen,MoO3,,
42650,10.1002/adma.202108508,COC(=O)C(C)(C)c1cc(C)cc(-c2sc3c4sc5cc(/C=C6/C(=O)c7cc(F)cc(c7)C(=O)/C6=C\c6cc(C(C)(C)C(=O)OC)c(-c7cc(C)cc(C(C)(C)C(=O)OC)c7)s6)sc5c4c(C(C)(C)C(=O)OC)ccc2-3)c1,CCCCCCCCCCCc1c(/C=C2\C(=O)c3ccccc3C2=C(C#N)C#N)sc2c1sc1c3c4nsnc4c4c5sc6c(CCCCCCCCCCC)c(/C=C7\C(=O)c8cc(-c9cccs9)ccc8C7=C(C#N)C#N)sc6c5n(CC(CCCCCCCC)CCCCCCCCCC)c4c3n(CC(CCCCCCCC)CCCCCCCCCC)c21,15.53,-5.56,-3.65,-5.68,-3.94,,,,,conventional,PNDIT-F3N,PEDOT:PSS,,CN
42651,10.1002/adma.202108508,COC(=O)C(C)(C)c1cc(C)cc(-c2sc3c4sc5cc(/C=C6/C(=O)c7cc(F)cc(c7)C(=O)/C6=C\c6cc(C(C)(C)C(=O)OC)c(-c7cc(C)cc(C(C)(C)C(=O)OC)c7)s6)sc5c4c(C(C)(C)C(=O)OC)ccc2-3)c1,CCCCCCCCCCCc1c(/C=C2\C(=O)c3ccccc3C2=C(C#N)C#N)sc2c1sc1c3c4nsnc4c4c5sc6c(CCCCCCCCCCC)c(/C=C7\C(=O)c8cc(-c9cccs9)ccc8C7=C(C#N)C#N)sc6c5n(CC(CCCCCCCC)CCCCCCCCCC)c4c3n(CC(CCCCCCCC)CCCCCCCCCC)c21,14.58,-5.56,-3.65,-5.68,-3.94,,,,,conventional,PNDIT-F3N,PEDOT:PSS,,CN
42656,10.1002/adma.202110569,COC(=O)C(C)(C)c1cc(C)cc(-c2sc3c4sc5cc(/C=C6/C(=O)c7cc(F)cc(c7)C(=O)/C6=C\c6cc(C(C)(C)C(=O)OC)c(-c7cc(C)cc(C(C)(C)C(=O)OC)c7)s6)sc5c4c(C(C)(C)C(=O)OC)ccc2-3)c1,CCCCCCCCCCCc1c(/C=C2\C(=O)c3cc(Cl)c(Cl)cc3C2=C(C#N)C#N)sc2c1Cc1c-2n(CC(CCCC)CCCCCC)c2c1c1nsnc1c1c3c(n(CC(CCCC)CCCCCC)c12)-c1sc(/C=C2\C(=O)c4cc(Cl)c(Cl)cc4C2=C(C#N)C#N)c(CCCCCCCCCCC)c1C3,17.12,-5.56,-3.65,-5.62,-4.05,,,,,,Bis-FIMG,,toluene,
42657,10.1002/adma.202110569,COC(=O)C(C)(C)c1cc(C)cc(-c2sc3c4sc5cc(/C=C6/C(=O)c7cc(F)cc(c7)C(=O)/C6=C\c6cc(C(C)(C)C(=O)OC)c(-c7cc(C)cc(C(C)(C)C(=O)OC)c7)s6)sc5c4c(C(C)(C)C(=O)OC)ccc2-3)c1,CCCCCCCCCCCc1c(/C=C2\C(=O)c3cc(Cl)c(Cl)cc3C2=C(C#N)C#N)sc2c1Cc1c-2n(CC(CCCC)CCCCCC)c2c1c1nsnc1c1c3c(n(CC(CCCC)CCCCCC)c12)-c1sc(/C=C2\C(=O)c4cc(Cl)c(Cl)cc4C2=C(C#N)C#N)c(CCCCCCCCCCC)c1C3,16.19,-5.56,-3.65,-5.62,-4.05,,,,,,Bis-FIMG,,toluene,
42675,10.1002/adma.202200337,CCCCC(CC)COC(=O)c1sc2csc(-c3cc4c(-c5ccc(CC(CC)CCCC)s5)c5sccc5c(-c5ccc(CC(CC)CCCC)s5)c4s3)c2c1F,CCCCCCCCCCCc1c(/C=C2\C(=O)c3cc(F)c(F)cc3C2=C(C#N)C#N)sc2c1sc1c3c4nsnc4c4c5sc6c(CCCCCCCCCCC)c(/C=C7\C(=O)c8cc(F)c(F)cc8C7=C(C#N)C#N)sc6c5n(CC(CC)CCCC)c4c3n(CC(CC)CCCC)c21,10.93,-5.21,-3.6,-5.65,-4.09,,,,,conventional,PDINN,PEDOT:PSS,,
42677,10.1002/adma.202200907,COC(=O)C(C)(C)c1cc(C)cc(-c2sc3c4sc5cc(/C=C6/C(=O)c7cc(F)cc(c7)C(=O)/C6=C\c6cc(C(C)(C)C(=O)OC)c(-c7cc(C)cc(C(C)(C)C(=O)OC)c7)s6)sc5c4c(C(C)(C)C(=O)OC)ccc2-3)c1,CCCCCCCCCCCc1c(/C=C2\C(=O)c3cc(F)c(F)cc3C2=C(C#N)C#N)sc2c1sc1c3c4nsnc4c4c5sc6c(CCCCCCCCCCC)c(/C=C7\C(=O)c8cc(F)c(F)cc8C7=C(C#N)C#N)sc6c5n(CC(CC)CCCC)c4c3n(CC(CC)CCCC)c21,14.5,-5.56,-3.65,-5.65,-4.09,,,,,conventional,PDINN,PEDOT:PSS,chloroform,
42678,10.1002/adma.202200907,COC(=O)C(C)(C)c1cc(C)cc(-c2sc3c4sc5cc(/C=C6/C(=O)c7cc(F)cc(c7)C(=O)/C6=C\c6cc(C(C)(C)C(=O)OC)c(-c7cc(C)cc(C(C)(C)C(=O)OC)c7)s6)sc5c4c(C(C)(C)C(=O)OC)ccc2-3)c1,CCCCCCCCCCCc1c(/C=C2\C(=O)c3cc(F)c(F)cc3C2=C(C#N)C#N)sc2c1sc1c3c4nsnc4c4c5sc6c(CCCCCCCCCCC)c(/C=C7\C(=O)c8cc(F)c(F)cc8C7=C(C#N)C#N)sc6c5n(CC(CC)CCCC)c4c3n(CC(CC)CCCC)c21,17.2,-5.56,-3.65,-5.65,-4.09,,75.0,,,conventional,PDINN,PEDOT:PSS,chloroform,DBCl
42679,10.1002/adma.202200907,COC(=O)C(C)(C)c1cc(C)cc(-c2sc3c4sc5cc(/C=C6/C(=O)c7cc(F)cc(c7)C(=O)/C6=C\c6cc(C(C)(C)C(=O)OC)c(-c7cc(C)cc(C(C)(C)C(=O)OC)c7)s6)sc5c4c(C(C)(C)C(=O)OC)ccc2-3)c1,CCCCCCC(CCCC)Cc1c(/C=C2\C(=O)c3cc(F)c(F)cc3C2=C(C#N)C#N)sc2c1SC1c3c(c4c(c5nsnc35)c3sc5c(CC(CCCC)CCCCCC)c(/C=C6\C(=O)c7cc(F)c(F)cc7C6=C(C#N)C#N)sc5c3n4CC(CC)CCCC)N(CC(CC)CCCC)C21,15.0,-5.56,-3.65,-5.68,-3.9,90.0,,,,conventional,PDINN,PEDOT:PSS,chloroform,
42680,10.1002/adma.202200907,COC(=O)C(C)(C)c1cc(C)cc(-c2sc3c4sc5cc(/C=C6/C(=O)c7cc(F)cc(c7)C(=O)/C6=C\c6cc(C(C)(C)C(=O)OC)c(-c7cc(C)cc(C(C)(C)C(=O)OC)c7)s6)sc5c4c(C(C)(C)C(=O)OC)ccc2-3)c1,CCCCCCC(CCCC)Cc1c(/C=C2\C(=O)c3cc(F)c(F)cc3C2=C(C#N)C#N)sc2c1SC1c3c(c4c(c5nsnc35)c3sc5c(CC(CCCC)CCCCCC)c(/C=C6\C(=O)c7cc(F)c(F)cc7C6=C(C#N)C#N)sc5c3n4CC(CC)CCCC)N(CC(CC)CCCC)C21,13.2,-5.56,-3.65,-5.68,-3.9,300.0,,,,conventional,PDINN,PEDOT:PSS,chloroform,
42681,10.1002/adma.202200907,COC(=O)C(C)(C)c1cc(C)cc(-c2sc3c4sc5cc(/C=C6/C(=O)c7cc(F)cc(c7)C(=O)/C6=C\c6cc(C(C)(C)C(=O)OC)c(-c7cc(C)cc(C(C)(C)C(=O)OC)c7)s6)sc5c4c(C(C)(C)C(=O)OC)ccc2-3)c1,CCCCCCC(CCCC)Cc1c(/C=C2\C(=O)c3cc(F)c(F)cc3C2=C(C#N)C#N)sc2c1SC1c3c(c4c(c5nsnc35)c3sc5c(CC(CCCC)CCCCCC)c(/C=C6\C(=O)c7cc(F)c(F)cc7C6=C(C#N)C#N)sc5c3n4CC(CC)CCCC)N(CC(CC)CCCC)C21,18.5,-5.56,-3.65,-5.68,-3.9,90.0,75.0,,,conventional,PDINN,PEDOT:PSS,chloroform,DBCl
42682,10.1002/adma.202200907,COC(=O)C(C)(C)c1cc(C)cc(-c2sc3c4sc5cc(/C=C6/C(=O)c7cc(F)cc(c7)C(=O)/C6=C\c6cc(C(C)(C)C(=O)OC)c(-c7cc(C)cc(C(C)(C)C(=O)OC)c7)s6)sc5c4c(C(C)(C)C(=O)OC)ccc2-3)c1,CCCCCCC(CCCC)Cc1c(/C=C2\C(=O)c3cc(F)c(F)cc3C2=C(C#N)C#N)sc2c1SC1c3c(c4c(c5nsnc35)c3sc5c(CC(CCCC)CCCCCC)c(/C=C6\C(=O)c7cc(F)c(F)cc7C6=C(C#N)C#N)sc5c3n4CC(CC)CCCC)N(CC(CC)CCCC)C21,17.0,-5.56,-3.65,-5.68,-3.9,300.0,75.0,,,conventional,PDINN,PEDOT:PSS,chloroform,DBCl
42691,10.1002/adma.202202575,COC(=O)C(C)(C)c1cc(C)cc(-c2sc3c4sc5cc(/C=C6/C(=O)c7cc(F)cc(c7)C(=O)/C6=C\c6cc(C(C)(C)C(=O)OC)c(-c7cc(C)cc(C(C)(C)C(=O)OC)c7)s6)sc5c4c(C(C)(C)C(=O)OC)ccc2-3)c1,CCCCCCCCCCCc1c(/C=C2\C(=O)c3cc(F)c(F)cc3C2=C(C#N)C#N)sc2c1sc1c3c4nsnc4c4c5sc6c(CCCCCCCCCCC)c(/C=C7\C(=O)c8cc(F)c(F)cc8C7=C(C#N)C#N)sc6c5n(CC(CC)CCCC)c4c3n(CC(CC)CCCC)c21,15.0,-5.56,-3.65,-5.65,-4.09,,,,,,,,,
42692,10.1002/adma.202202575,CCCCC(CC)COC(=O)c1sc2csc(-c3cc4c(-c5ccc(CC(CC)CCCC)s5)c5sccc5c(-c5ccc(CC(CC)CCCC)s5)c4s3)c2c1F,CCCCCCc1ccc(C2(c3ccc(CCCCCC)cc3)c3cc4c(cc3-c3sc(-c5sc(/C=C6\C(=O)c7cc(F)c(F)cc7C6=C(C#N)C#N)cc5OCC(CC)CCCC)cc32)C(c2ccc(CCCCCC)cc2)(c2ccc(CCCCCC)cc2)c2cc(-c3scc(/C=C5/C(=O)c6cc(F)c(F)cc6C5=C(C#N)C#N)c3OCC(CC)CCCC)sc2-4)cc1,8.1,-5.21,-3.6,-5.44,-4.19,,,,,,,,,
42694,10.1002/adma.202202575,CCCCC(CC)CSc1sc(-c2c3cc(-c4ccc(-c5sc(-c6cccs6)c6c5C(=O)c5c(CC(CC)CCCC)sc(CC(CC)CCCC)c5C6=O)s4)sc3c(-c3cc(F)c(SCC(CC)CCCC)s3)c3ccsc23)cc1F,CCCCCCc1ccc(C2(c3ccc(CCCCCC)cc3)c3cc4c(cc3-c3sc5cc(/C=C6/C(=O)c7cc(F)c(F)cc7C6=C(C#N)C#N)sc5c32)C(c2ccc(CCCCCC)cc2)(c2ccc(CCCCCC)cc2)c2c-4sc3cc(/C=C4/C(=O)c5cc(F)c(F)cc5C4=C(C#N)C#N)sc23)cc1,6.1,-5.41,-3.62,-5.82,-4.24,,,,,,,,,
42695,10.1002/adma.202202575,CCCCC(CC)COC(=O)c1sc2csc(-c3cc4c(-c5ccc(CC(CC)CCCC)s5)c5sccc5c(-c5ccc(CC(CC)CCCC)s5)c4s3)c2c1F,CCCCCCc1ccc(C2(c3ccc(CCCCCC)cc3)c3cc4c(cc3-c3sc(-c5sc(/C=C6\C(=O)c7ccccc7C6=C(C#N)C#N)cc5OCC(CC)CCCC)cc32)C(c2ccc(CCCCCC)cc2)(c2ccc(CCCCCC)cc2)c2cc(-c3sc(/C=C5\C(=O)c6ccccc6C5=C(C#N)C#N)cc3OCC(CC)CCCC)sc2-4)cc1,4.3,-5.21,-3.6,-5.32,-3.95,,,,,,,,,
42696,10.1002/adma.202202575,CCCCCCCCCCC(CCCCCCCC)Cc1csc(-c2c(F)c(F)c(-c3cc(CC(CCCCCCCC)CCCCCCCCCC)c(-c4ccc(-c5cccs5)s4)s3)c3nsnc23)c1,CCCCCCCCC1(CCCCCCCC)c2cc(-c3ccc(/C=C4\SC(=S)N(CC)C4=O)c4nsnc34)ccc2-c2ccc(-c3ccc(/C=C4\SC(=S)N(CC)C4=O)c4nsnc34)cc21,4.6,-5.32,-3.7,-5.787,-3.673,,,,,,,,,
42707,10.1002/adma.202203379,COC(=O)C(C)(C)c1cc(C)cc(-c2sc3c4sc5cc(/C=C6/C(=O)c7cc(F)cc(c7)C(=O)/C6=C\c6cc(C(C)(C)C(=O)OC)c(-c7cc(C)cc(C(C)(C)C(=O)OC)c7)s6)sc5c4c(C(C)(C)C(=O)OC)ccc2-3)c1,COC(=O)CCCC1(c2ccccc2)C23c4c5ccc6c7cc8c9c%10c(cc%11cc%12c%13c%14c(cc%15c%16ccc-5c2c%16c2c5c%16c%17c(c(c46)c7c9c%17c4c%10c%11c%13c4c%16c%14c%152)C513)C%12)C8,9.89,-5.56,-3.65,-5.9,-3.9,,,,,conventional,,,,
42708,10.1002/adma.202203379,COC(=O)C(C)(C)c1cc(C)cc(-c2sc3c4sc5cc(/C=C6/C(=O)c7cc(F)cc(c7)C(=O)/C6=C\c6cc(C(C)(C)C(=O)OC)c(-c7cc(C)cc(C(C)(C)C(=O)OC)c7)s6)sc5c4c(C(C)(C)C(=O)OC)ccc2-3)c1,COC(=O)CCCC1(c2ccccc2)C23c4c5ccc6c7cc8c9c%10c(cc%11cc%12c%13c%14c(cc%15c%16ccc-5c2c%16c2c5c%16c%17c(c(c46)c7c9c%17c4c%10c%11c%13c4c%16c%14c%152)C513)C%12)C8,10.61,-5.56,-3.65,-5.9,-3.9,,,,,conventional,,,,
42709,10.1002/adma.202203379,COC(=O)C(C)(C)c1cc(C)cc(-c2sc3c4sc5cc(/C=C6/C(=O)c7cc(F)cc(c7)C(=O)/C6=C\c6cc(C(C)(C)C(=O)OC)c(-c7cc(C)cc(C(C)(C)C(=O)OC)c7)s6)sc5c4c(C(C)(C)C(=O)OC)ccc2-3)c1,CCCCCCc1ccc(C2(c3ccc(CCCCCC)cc3)c3cc4c(cc3-c3sc5cc(/C=C6\C(=O)c7cc(F)c(F)cc7C6=C(C#N)C#N)sc5c32)C(c2ccc(CCCCCC)cc2)(c2ccc(CCCCCC)cc2)c2c-4sc3cc(/C=C4\C(=O)c5cc(F)c(F)cc5C4=C(C#N)C#N)sc23)cc1,13.78,-5.56,-3.65,-5.66,-4.14,,,,,,,,,
42710,10.1002/adma.202203379,COC(=O)C(C)(C)c1cc(C)cc(-c2sc3c4sc5cc(/C=C6/C(=O)c7cc(F)cc(c7)C(=O)/C6=C\c6cc(C(C)(C)C(=O)OC)c(-c7cc(C)cc(C(C)(C)C(=O)OC)c7)s6)sc5c4c(C(C)(C)C(=O)OC)ccc2-3)c1,CCCCCCc1ccc(C2(c3ccc(CCCCCC)cc3)c3cc4c(cc3-c3sc5cc(/C=C6\C(=O)c7cc(F)c(F)cc7C6=C(C#N)C#N)sc5c32)C(c2ccc(CCCCCC)cc2)(c2ccc(CCCCCC)cc2)c2c-4sc3cc(/C=C4\C(=O)c5cc(F)c(F)cc5C4=C(C#N)C#N)sc23)cc1,14.65,-5.56,-3.65,-5.66,-4.14,,,,,,,,,
42711,10.1002/adma.202203379,COC(=O)C(C)(C)c1cc(C)cc(-c2sc3c4sc5cc(/C=C6/C(=O)c7cc(F)cc(c7)C(=O)/C6=C\c6cc(C(C)(C)C(=O)OC)c(-c7cc(C)cc(C(C)(C)C(=O)OC)c7)s6)sc5c4c(C(C)(C)C(=O)OC)ccc2-3)c1,CCCCCCC(CCCC)Cc1c(/C=C2\C(=O)c3cc(F)c(F)cc3C2=C(C#N)C#N)sc2c1SC1c3c(c4c(c5nsnc35)c3sc5c(CC(CCCC)CCCCCC)c(/C=C6\C(=O)c7cc(F)c(F)cc7C6=C(C#N)C#N)sc5c3n4CC(CC)CCCC)N(CC(CC)CCCC)C21,18.18,-5.56,-3.65,-5.68,-3.9,,,1:1.2,,conventional,,,,
42712,10.1002/adma.202203379,COC(=O)C(C)(C)c1cc(C)cc(-c2sc3c4sc5cc(/C=C6/C(=O)c7cc(F)cc(c7)C(=O)/C6=C\c6cc(C(C)(C)C(=O)OC)c(-c7cc(C)cc(C(C)(C)C(=O)OC)c7)s6)sc5c4c(C(C)(C)C(=O)OC)ccc2-3)c1,CCCCCCC(CCCC)Cc1c(/C=C2\C(=O)c3cc(F)c(F)cc3C2=C(C#N)C#N)sc2c1SC1c3c(c4c(c5nsnc35)c3sc5c(CC(CCCC)CCCCCC)c(/C=C6\C(=O)c7cc(F)c(F)cc7C6=C(C#N)C#N)sc5c3n4CC(CC)CCCC)N(CC(CC)CCCC)C21,18.86,-5.56,-3.65,-5.68,-3.9,,,,,,,,,
42713,10.1002/adma.202203379,COC(=O)C(C)(C)c1cc(C)cc(-c2sc3c4sc5cc(/C=C6/C(=O)c7cc(F)cc(c7)C(=O)/C6=C\c6cc(C(C)(C)C(=O)OC)c(-c7cc(C)cc(C(C)(C)C(=O)OC)c7)s6)sc5c4c(C(C)(C)C(=O)OC)ccc2-3)c1,CCCCCCC(CCCC)Cc1c(/C=C2\C(=O)c3cc(F)c(F)cc3C2=C(C#N)C#N)sc2c1SC1c3c(c4c(c5nsnc35)c3sc5c(CC(CCCC)CCCCCC)c(/C=C6\C(=O)c7cc(F)c(F)cc7C6=C(C#N)C#N)sc5c3n4CC(CC)CCCC)N(CC(CC)CCCC)C21,18.44,-5.56,-3.65,-5.68,-3.9,,,,,,,,,
42714,10.1002/adma.202203379,COC(=O)C(C)(C)c1cc(C)cc(-c2sc3c4sc5cc(/C=C6/C(=O)c7cc(F)cc(c7)C(=O)/C6=C\c6cc(C(C)(C)C(=O)OC)c(-c7cc(C)cc(C(C)(C)C(=O)OC)c7)s6)sc5c4c(C(C)(C)C(=O)OC)ccc2-3)c1,CCCCCCC(CCCC)Cc1c(/C=C2\C(=O)c3cc(F)c(F)cc3C2=C(C#N)C#N)sc2c1SC1c3c(c4c(c5nsnc35)c3sc5c(CC(CCCC)CCCCCC)c(/C=C6\C(=O)c7cc(F)c(F)cc7C6=C(C#N)C#N)sc5c3n4CC(CC)CCCC)N(CC(CC)CCCC)C21,6.51,-5.56,-3.65,-5.68,-3.9,,,1:0.4,,conventional,,,,
42715,10.1002/adma.202203379,COC(=O)C(C)(C)c1cc(C)cc(-c2sc3c4sc5cc(/C=C6/C(=O)c7cc(F)cc(c7)C(=O)/C6=C\c6cc(C(C)(C)C(=O)OC)c(-c7cc(C)cc(C(C)(C)C(=O)OC)c7)s6)sc5c4c(C(C)(C)C(=O)OC)ccc2-3)c1,CCCCCCC(CCCC)Cc1c(/C=C2\C(=O)c3cc(F)c(F)cc3C2=C(C#N)C#N)sc2c1SC1c3c(c4c(c5nsnc35)c3sc5c(CC(CCCC)CCCCCC)c(/C=C6\C(=O)c7cc(F)c(F)cc7C6=C(C#N)C#N)sc5c3n4CC(CC)CCCC)N(CC(CC)CCCC)C21,18.04,-5.56,-3.65,-5.68,-3.9,,,1:0.8,,conventional,,,,
