Repository: JiYiqaq/PCE-KA-GNN

# Data directory

- `raw/Active_Database.csv` is the immutable source dataset bundled under CC BY 4.0. Do not overwrite it with processed data.
- `processed/` is created and populated by the training pipeline. Generated `.pt` and `.pth` caches are intentionally ignored by Git because they can exceed GitHub's normal single-file limit.

See `../DATA_LICENSE.md` for provenance, license and checksum information.

File: data/processed/device_records.csv (part 40 of 250)
record_id,doi,donor_smiles,acceptor_smiles,pce,homo_d,lumo_d,homo_a,lumo_a,active_layer_thickness,annealing_temp,d_a_ratio,additive_ratio,device_type,etl_canonical,htl_canonical,solvent_canonical,additive_canonical
42717,10.1002/adma.202203379,COC(=O)C(C)(C)c1cc(C)cc(-c2sc3c4sc5cc(/C=C6/C(=O)c7cc(F)cc(c7)C(=O)/C6=C\c6cc(C(C)(C)C(=O)OC)c(-c7cc(C)cc(C(C)(C)C(=O)OC)c7)s6)sc5c4c(C(C)(C)C(=O)OC)ccc2-3)c1,CCCCCCC(CCCC)Cc1c(/C=C2\C(=O)c3cc(F)c(F)cc3C2=C(C#N)C#N)sc2c1SC1c3c(c4c(c5nsnc35)c3sc5c(CC(CCCC)CCCCCC)c(/C=C6\C(=O)c7cc(F)c(F)cc7C6=C(C#N)C#N)sc5c3n4CC(CC)CCCC)N(CC(CC)CCCC)C21,17.7,-5.56,-3.65,-5.68,-3.9,,,1:1.6,,conventional,,,,
42719,10.1002/adma.202203690,COC(=O)C(C)(C)c1cc(C)cc(-c2sc3c4sc5cc(/C=C6/C(=O)c7cc(F)cc(c7)C(=O)/C6=C\c6cc(C(C)(C)C(=O)OC)c(-c7cc(C)cc(C(C)(C)C(=O)OC)c7)s6)sc5c4c(C(C)(C)C(=O)OC)ccc2-3)c1,CCCCCCCCCc1c(C=C2C(=O)c3cc(Cl)c(Cl)cc3C2=C(C#N)C#N)sc2c1sc1c3c4nsnc4c4c5sc6c(CCCCCCCCC)c(C=C7C(=O)c8cc(Cl)c(Cl)cc8C7=C(C#N)C#N)sc6c5n(CC(CCCC)CCCCCC)c4c3n(CC(CCCC)CCCCCC)c21,17.5,-5.56,-3.65,-5.68,-3.9,,,,,conventional,PDINN,,,
42720,10.1002/adma.202203690,COC(=O)C(C)(C)c1cc(C)cc(-c2sc3c4sc5cc(/C=C6/C(=O)c7cc(F)cc(c7)C(=O)/C6=C\c6cc(C(C)(C)C(=O)OC)c(-c7cc(C)cc(C(C)(C)C(=O)OC)c7)s6)sc5c4c(C(C)(C)C(=O)OC)ccc2-3)c1,CCCCCCCCCc1c(C=C2C(=O)c3cc(Cl)c(Cl)cc3C2=C(C#N)C#N)sc2c1sc1c3c4nsnc4c4c5sc6c(CCCCCCCCC)c(C=C7C(=O)c8cc(Cl)c(Cl)cc8C7=C(C#N)C#N)sc6c5n(CC(CCCC)CCCCCC)c4c3n(CC(CCCC)CCCCCC)c21,17.23,-5.56,-3.65,-5.68,-3.9,,,,,conventional,PDINN,,,
42721,10.1002/adma.202203690,COC(=O)C(C)(C)c1cc(C)cc(-c2sc3c4sc5cc(/C=C6/C(=O)c7cc(F)cc(c7)C(=O)/C6=C\c6cc(C(C)(C)C(=O)OC)c(-c7cc(C)cc(C(C)(C)C(=O)OC)c7)s6)sc5c4c(C(C)(C)C(=O)OC)ccc2-3)c1,CCCCCCCCCc1c(C=C2C(=O)c3cc(Cl)c(Cl)cc3C2=C(C#N)C#N)sc2c1sc1c3c4nsnc4c4c5sc6c(CCCCCCCCC)c(C=C7C(=O)c8cc(Cl)c(Cl)cc8C7=C(C#N)C#N)sc6c5n(CC(CCCC)CCCCCC)c4c3n(CC(CCCC)CCCCCC)c21,18.02,-5.56,-3.65,-5.68,-3.9,,,,,conventional,PDINN-F,,,
42722,10.1002/adma.202203690,COC(=O)C(C)(C)c1cc(C)cc(-c2sc3c4sc5cc(/C=C6/C(=O)c7cc(F)cc(c7)C(=O)/C6=C\c6cc(C(C)(C)C(=O)OC)c(-c7cc(C)cc(C(C)(C)C(=O)OC)c7)s6)sc5c4c(C(C)(C)C(=O)OC)ccc2-3)c1,CCCCCCCCCc1c(C=C2C(=O)c3cc(Cl)c(Cl)cc3C2=C(C#N)C#N)sc2c1sc1c3c4nsnc4c4c5sc6c(CCCCCCCCC)c(C=C7C(=O)c8cc(Cl)c(Cl)cc8C7=C(C#N)C#N)sc6c5n(CC(CCCC)CCCCCC)c4c3n(CC(CCCC)CCCCCC)c21,17.8,-5.56,-3.65,-5.68,-3.9,,,,,conventional,PDINN-F,,,
42723,10.1002/adma.202203690,COC(=O)C(C)(C)c1cc(C)cc(-c2sc3c4sc5cc(/C=C6/C(=O)c7cc(F)cc(c7)C(=O)/C6=C\c6cc(C(C)(C)C(=O)OC)c(-c7cc(C)cc(C(C)(C)C(=O)OC)c7)s6)sc5c4c(C(C)(C)C(=O)OC)ccc2-3)c1,CCCCCCCCCc1c(C=C2C(=O)c3cc(Cl)c(Cl)cc3C2=C(C#N)C#N)sc2c1sc1c3c4nsnc4c4c5sc6c(CCCCCCCCC)c(C=C7C(=O)c8cc(Cl)c(Cl)cc8C7=C(C#N)C#N)sc6c5n(CC(CCCC)CCCCCC)c4c3n(CC(CCCC)CCCCCC)c21,16.81,-5.56,-3.65,-5.68,-3.9,,,,,conventional,PDINN-2F,,,
42724,10.1002/adma.202203690,COC(=O)C(C)(C)c1cc(C)cc(-c2sc3c4sc5cc(/C=C6/C(=O)c7cc(F)cc(c7)C(=O)/C6=C\c6cc(C(C)(C)C(=O)OC)c(-c7cc(C)cc(C(C)(C)C(=O)OC)c7)s6)sc5c4c(C(C)(C)C(=O)OC)ccc2-3)c1,CCCCCCCCCc1c(C=C2C(=O)c3cc(Cl)c(Cl)cc3C2=C(C#N)C#N)sc2c1sc1c3c4nsnc4c4c5sc6c(CCCCCCCCC)c(C=C7C(=O)c8cc(Cl)c(Cl)cc8C7=C(C#N)C#N)sc6c5n(CC(CCCC)CCCCCC)c4c3n(CC(CCCC)CCCCCC)c21,16.6,-5.56,-3.65,-5.68,-3.9,,,,,conventional,PDINN-2F,,,
42725,10.1002/adma.202203796,CCCCC(CC)COC(=O)c1sc2c(-c3cc4c(-c5ccc(CC(CC)CCCC)s5)c5sccc5c(-c5ccc(CC(CC)CCCC)s5)c4s3)scc2c1F,CCCCC(CC)COc1cc(/C=C2\C(=O)c3cc(F)c(F)cc3C2=C(C#N)C#N)sc1-c1cc2c(s1)-c1sc(-c3sc(/C=C4\C(=O)c5cc(F)c(F)cc5C4=C(C#N)C#N)cc3OCC(CC)CCCC)cc1C2(CC(CC)CCCC)CC(CC)CCCC,7.0,-5.21,-3.6,-5.26,-4.16,92.0,,40:60,,inverted,ZnO,MoO3,,
42726,10.1002/adma.202203796,CCCCC(CC)COC(=O)c1sc2c(-c3cc4c(-c5ccc(CC(CC)CCCC)s5)c5sccc5c(-c5ccc(CC(CC)CCCC)s5)c4s3)scc2c1F,CCCCC(CC)COc1cc(/C=C2\C(=O)c3cc(F)c(F)cc3C2=C(C#N)C#N)sc1-c1cc2c(s1)-c1sc(-c3sc(/C=C4\C(=O)c5cc(F)c(F)cc5C4=C(C#N)C#N)cc3OCC(CC)CCCC)cc1C2(CC(CC)CCCC)CC(CC)CCCC,6.5,-5.21,-3.6,-5.26,-4.16,83.0,,30:70,,inverted,ZnO,MoO3,,
42727,10.1002/adma.202203796,CCCCC(CC)COC(=O)c1sc2c(-c3cc4c(-c5ccc(CC(CC)CCCC)s5)c5sccc5c(-c5ccc(CC(CC)CCCC)s5)c4s3)scc2c1F,CCCCC(CC)COc1cc(/C=C2\C(=O)c3cc(F)c(F)cc3C2=C(C#N)C#N)sc1-c1cc2c(s1)-c1sc(-c3sc(/C=C4\C(=O)c5cc(F)c(F)cc5C4=C(C#N)C#N)cc3OCC(CC)CCCC)cc1C2(CC(CC)CCCC)CC(CC)CCCC,4.1,-5.21,-3.6,-5.26,-4.16,78.0,,20:80,,inverted,ZnO,MoO3,,
42728,10.1002/adma.202204718,CCCCCCC(CCCC)Cc1csc(-c2cc3c4nsnc4c4cc(-c5cc(CC(CCCC)CCCCCC)c(-c6cc7c(-c8cc(F)c(CC(CC)CCCC)s8)c8sccc8c(-c8cc(F)c(CC(CC)CCCC)s8)c7s6)s5)sc4c3s2)c1,CCCCCCC(CCCC)Cc1c(/C=C2\C(=O)c3cc(F)c(F)cc3C2=C(C#N)C#N)sc2c1SC1c3c(c4c(c5nsnc35)c3sc5c(CC(CCCC)CCCCCC)c(/C=C6\C(=O)c7cc(F)c(F)cc7C6=C(C#N)C#N)sc5c3n4CC(CC)CCCC)N(CC(CC)CCCC)C21,18.14,-5.51,-2.77,-5.68,-3.9,,,,,,,,chloroform,
42729,10.1002/adma.202204718,CCCCCCC(CCCC)Cc1csc(-c2cc3c4nsnc4c4cc(-c5cc(CC(CCCC)CCCCCC)c(-c6cc7c(-c8cc(F)c(CC(CC)CCCC)s8)c8sccc8c(-c8cc(F)c(CC(CC)CCCC)s8)c7s6)s5)sc4c3s2)c1,CCCCCCC(CCCC)Cc1c(/C=C2\C(=O)c3cc(F)c(F)cc3C2=C(C#N)C#N)sc2c1SC1c3c(c4c(c5nsnc35)c3sc5c(CC(CCCC)CCCCCC)c(/C=C6\C(=O)c7cc(F)c(F)cc7C6=C(C#N)C#N)sc5c3n4CC(CC)CCCC)N(CC(CC)CCCC)C21,19.05,-5.51,-2.77,-5.68,-3.9,,,,,,,,chloroform,
42739,10.1002/adma.202205844,COC(=O)C(C)(C)c1cc(C)cc(-c2sc3c4sc5cc(/C=C6/C(=O)c7cc(F)cc(c7)C(=O)/C6=C\c6cc(C(C)(C)C(=O)OC)c(-c7cc(C)cc(C(C)(C)C(=O)OC)c7)s6)sc5c4c(C(C)(C)C(=O)OC)ccc2-3)c1,CCCCCCC(CCCC)Cc1c(/C=C2\C(=O)c3cc(F)c(F)cc3C2=C(C#N)C#N)sc2c1SC1c3c(c4c(c5nsnc35)c3sc5c(CC(CCCC)CCCCCC)c(/C=C6\C(=O)c7cc(F)c(F)cc7C6=C(C#N)C#N)sc5c3n4CC(CC)CCCC)N(CC(CC)CCCC)C21,15.49,-5.49,-3.64,-5.68,-3.9,,,,,,,,,
42757,10.1002/adma.202207009,CCCCCCCCCCC(CCCCCCCC)COC(=O)c1cc2c(-c3ccc(-c4cc5c(-c6ccc(CC(CC)CCCC)s6)c6sccc6c(-c6ccc(CC(CC)CCCC)s6)c5s4)s3)sc(-c3cccs3)c2s1,CCCCCCc1ccc(C2(c3ccc(CCCCCC)cc3)c3cc4c(cc3-c3sc5cc(/C=C6\C(=O)c7sccc7C6=C(C#N)C#N)sc5c32)C(c2ccc(CCCCCC)cc2)(c2ccc(CCCCCC)cc2)c2c-4sc3cc(/C=C4\C(=O)c5sccc5C4=C(C#N)C#N)sc23)cc1,11.0,-4.94,-3.31,-5.508,-3.8,,,,,conventional,PNDIT-F3N-Br,PEDOT:PSS,,
42765,10.1002/adma.202207020,CCCCCCCCc1cc(-c2cc3sc4c(-c5cccc(SCC(CCCCCC)CCCCCCCC)c5)c5c(sc6cc(-c7cc(CCCCCCCC)c(-c8ccc(/C=C9/SC(=S)N(CC)C9=O)s8)s7)sc65)c(-c5cccc(SCC(CCCCCC)CCCCCCCC)c5)c4c3s2)sc1-c1ccc(/C=C2/SC(=S)N(CC)C2=O)s1,CCCCCCCCCc1c(C=C2C(=O)c3cc(Cl)c(Cl)cc3C2=C(C#N)C#N)sc2c1sc1c3c4nsnc4c4c5sc6c(CCCCCCCCC)c(C=C7C(=O)c8cc(Cl)c(Cl)cc8C7=C(C#N)C#N)sc6c5n(CC(CCCC)CCCCCC)c4c3n(CC(CCCC)CCCCCC)c21,16.54,,,-5.68,-3.9,,115.0,,,conventional,PNDIT-F3N-Br,PEDOT:PSS,,
42766,10.1002/adma.202207020,CCCCCCCCc1cc(-c2cc3sc4c(-c5cccc(SCC(CCCCCC)CCCCCCCC)c5)c5c(sc6cc(-c7cc(CCCCCCCC)c(-c8ccc(/C=C9/SC(=S)N(CC)C9=O)s8)s7)sc65)c(-c5cccc(SCC(CCCCCC)CCCCCCCC)c5)c4c3s2)sc1-c1ccc(/C=C2/SC(=S)N(CC)C2=O)s1,CCCCCCCCCc1c(C=C2C(=O)c3cc(Cl)c(Cl)cc3C2=C(C#N)C#N)sc2c1sc1c3c4nsnc4c4c5sc6c(CCCCCCCCC)c(C=C7C(=O)c8cc(Cl)c(Cl)cc8C7=C(C#N)C#N)sc6c5n(CC(CCCC)CCCCCC)c4c3n(CC(CCCC)CCCCCC)c21,17.11,,,-5.68,-3.9,,115.0,,0.25%,conventional,PNDIT-F3N-Br,PEDOT:PSS,,DIO
42769,10.1002/adma.202207544,COC(=O)C(C)(C)c1cc(C)cc(-c2sc3c4sc5cc(/C=C6/C(=O)c7cc(F)cc(c7)C(=O)/C6=C\c6cc(C(C)(C)C(=O)OC)c(-c7cc(C)cc(C(C)(C)C(=O)OC)c7)s6)sc5c4c(C(C)(C)C(=O)OC)ccc2-3)c1,CCCCCCCCCCCc1c(/C=C2\C(=O)c3cc(Cl)c(Cl)cc3C2=C(C#N)C#N)sc2c1sc1c3c4nsnc4c4c5sc6c(CCCCCCCCCCC)c(/C=C7\C(=O)c8cc(Cl)c(Cl)cc8C7=C(C#N)C#N)sc6c5n(CC(CC)CCCC)c4c3n(CC(CC)CCCC)c21,15.47,-5.56,-3.65,-5.72,-4.16,,,,,conventional,PFN-Br,PEDOT:PSS,chlorobenzene,
42773,10.1002/adma.202207544,COC(=O)C(C)(C)c1cc(C)cc(-c2sc3c4sc5cc(/C=C6/C(=O)c7cc(F)cc(c7)C(=O)/C6=C\c6cc(C(C)(C)C(=O)OC)c(-c7cc(C)cc(C(C)(C)C(=O)OC)c7)s6)sc5c4c(C(C)(C)C(=O)OC)ccc2-3)c1,CCCCCCCCCCCc1c(/C=C2\C(=O)c3cc(Cl)c(Cl)cc3C2=C(C#N)C#N)sc2c1sc1c3c4nsnc4c4c5sc6c(CCCCCCCCCCC)c(/C=C7\C(=O)c8cc(Cl)c(Cl)cc8C7=C(C#N)C#N)sc6c5n(CC(CC)CCCC)c4c3n(CC(CC)CCCC)c21,11.05,-5.56,-3.65,-5.72,-4.16,,,,,,PFN-Br,PEDOT:PSS,chlorobenzene,
42774,10.1002/adma.202207544,COC(=O)C(C)(C)c1cc(C)cc(-c2sc3c4sc5cc(/C=C6/C(=O)c7cc(F)cc(c7)C(=O)/C6=C\c6cc(C(C)(C)C(=O)OC)c(-c7cc(C)cc(C(C)(C)C(=O)OC)c7)s6)sc5c4c(C(C)(C)C(=O)OC)ccc2-3)c1,CCCCCCCCCCCc1c(/C=C2\C(=O)c3cc(Cl)c(Cl)cc3C2=C(C#N)C#N)sc2c1sc1c3c4nsnc4c4c5sc6c(CCCCCCCCCCC)c(/C=C7\C(=O)c8cc(Cl)c(Cl)cc8C7=C(C#N)C#N)sc6c5n(CC(CC)CCCC)c4c3n(CC(CC)CCCC)c21,10.94,-5.56,-3.65,-5.72,-4.16,,,,,,PFN-Br,PEDOT:PSS,chlorobenzene,
42775,10.1002/adma.202207544,COC(=O)C(C)(C)c1cc(C)cc(-c2sc3c4sc5cc(/C=C6/C(=O)c7cc(F)cc(c7)C(=O)/C6=C\c6cc(C(C)(C)C(=O)OC)c(-c7cc(C)cc(C(C)(C)C(=O)OC)c7)s6)sc5c4c(C(C)(C)C(=O)OC)ccc2-3)c1,CCCCCCCCCCCc1c(/C=C2\C(=O)c3cc(Cl)c(Cl)cc3C2=C(C#N)C#N)sc2c1sc1c3c4nsnc4c4c5sc6c(CCCCCCCCCCC)c(/C=C7\C(=O)c8cc(Cl)c(Cl)cc8C7=C(C#N)C#N)sc6c5n(CC(CC)CCCC)c4c3n(CC(CC)CCCC)c21,7.62,-5.56,-3.65,-5.72,-4.16,,,,,,PFN-Br,PEDOT:PSS,chlorobenzene,
42776,10.1002/adma.202207544,COC(=O)C(C)(C)c1cc(C)cc(-c2sc3c4sc5cc(/C=C6/C(=O)c7cc(F)cc(c7)C(=O)/C6=C\c6cc(C(C)(C)C(=O)OC)c(-c7cc(C)cc(C(C)(C)C(=O)OC)c7)s6)sc5c4c(C(C)(C)C(=O)OC)ccc2-3)c1,CCCCCCCCCCCc1c(/C=C2\C(=O)c3cc(Cl)c(Cl)cc3C2=C(C#N)C#N)sc2c1sc1c3c4nsnc4c4c5sc6c(CCCCCCCCCCC)c(/C=C7\C(=O)c8cc(Cl)c(Cl)cc8C7=C(C#N)C#N)sc6c5n(CC(CC)CCCC)c4c3n(CC(CC)CCCC)c21,4.09,-5.56,-3.65,-5.72,-4.16,,,,,,PFN-Br,PEDOT:PSS,chlorobenzene,
42788,10.1002/adma.202208211,CCCCCCC(CCCC)Cc1csc(-c2cc3c4nsnc4c4cc(-c5cc(CC(CCCC)CCCCCC)c(-c6cc7c(-c8cc(F)c(CC(CC)CCCC)s8)c8sccc8c(-c8cc(F)c(CC(CC)CCCC)s8)c7s6)s5)sc4c3s2)c1,CCCCCCC(CCCC)Cc1c(/C=C2\C(=O)c3cc(F)c(F)cc3C2=C(C#N)C#N)sc2c1SC1c3c(c4c(c5nsnc35)c3sc5c(CC(CCCC)CCCCCC)c(/C=C6\C(=O)c7cc(F)c(F)cc7C6=C(C#N)C#N)sc5c3n4CC(CC)CCCC)N(CC(CC)CCCC)C21,16.3,-5.51,-2.77,-5.68,-3.9,,,,,,,,chloroform,
42789,10.1002/adma.202208211,CCCCCCC(CCCC)Cc1csc(-c2cc3c4nsnc4c4cc(-c5cc(CC(CCCC)CCCCCC)c(-c6cc7c(-c8cc(F)c(CC(CC)CCCC)s8)c8sccc8c(-c8cc(F)c(CC(CC)CCCC)s8)c7s6)s5)sc4c3s2)c1,CCCCCCC(CCCC)Cc1c(/C=C2\C(=O)c3cc(F)c(F)cc3C2=C(C#N)C#N)sc2c1SC1c3c(c4c(c5nsnc35)c3sc5c(CC(CCCC)CCCCCC)c(/C=C6\C(=O)c7cc(F)c(F)cc7C6=C(C#N)C#N)sc5c3n4CC(CC)CCCC)N(CC(CC)CCCC)C21,16.0,-5.51,-2.77,-5.68,-3.9,,,,,,,,chloroform,
42790,10.1002/adma.202208211,CCCCCCC(CCCC)Cc1csc(-c2cc3c4nsnc4c4cc(-c5cc(CC(CCCC)CCCCCC)c(-c6cc7c(-c8cc(F)c(CC(CC)CCCC)s8)c8sccc8c(-c8cc(F)c(CC(CC)CCCC)s8)c7s6)s5)sc4c3s2)c1,CCCCCCC(CCCC)Cc1c(/C=C2\C(=O)c3cc(F)c(F)cc3C2=C(C#N)C#N)sc2c1SC1c3c(c4c(c5nsnc35)c3sc5c(CC(CCCC)CCCCCC)c(/C=C6\C(=O)c7cc(F)c(F)cc7C6=C(C#N)C#N)sc5c3n4CC(CC)CCCC)N(CC(CC)CCCC)C21,19.0,-5.51,-2.77,-5.68,-3.9,,,,,,,,toluene,FN
42791,10.1002/adma.202208279,COC(=O)C(C)(C)c1cc(C)cc(-c2sc3c4sc5cc(/C=C6/C(=O)c7cc(F)cc(c7)C(=O)/C6=C\c6cc(C(C)(C)C(=O)OC)c(-c7cc(C)cc(C(C)(C)C(=O)OC)c7)s6)sc5c4c(C(C)(C)C(=O)OC)ccc2-3)c1,CCCCCCCCCc1c(C=C2C(=O)c3cc(Cl)c(Cl)cc3C2=C(C#N)C#N)sc2c1sc1c3c4nsnc4c4c5sc6c(CCCCCCCCC)c(C=C7C(=O)c8cc(Cl)c(Cl)cc8C7=C(C#N)C#N)sc6c5n(CC(CCCC)CCCCCC)c4c3n(CC(CCCC)CCCCCC)c21,16.8,-5.56,-3.65,-5.68,-3.9,,,,,,,,,
42792,10.1002/adma.202208279,COC(=O)C(C)(C)c1cc(C)cc(-c2sc3c4sc5cc(/C=C6/C(=O)c7cc(F)cc(c7)C(=O)/C6=C\c6cc(C(C)(C)C(=O)OC)c(-c7cc(C)cc(C(C)(C)C(=O)OC)c7)s6)sc5c4c(C(C)(C)C(=O)OC)ccc2-3)c1,CCCCCCCCCc1c(C=C2C(=O)c3cc(Cl)c(Cl)cc3C2=C(C#N)C#N)sc2c1sc1c3c4nsnc4c4c5sc6c(CCCCCCCCC)c(C=C7C(=O)c8cc(Cl)c(Cl)cc8C7=C(C#N)C#N)sc6c5n(CC(CCCC)CCCCCC)c4c3n(CC(CCCC)CCCCCC)c21,17.87,-5.56,-3.65,-5.68,-3.9,,,,,,,,,DIO
42793,10.1002/adma.202208279,COC(=O)C(C)(C)c1cc(C)cc(-c2sc3c4sc5cc(/C=C6/C(=O)c7cc(F)cc(c7)C(=O)/C6=C\c6cc(C(C)(C)C(=O)OC)c(-c7cc(C)cc(C(C)(C)C(=O)OC)c7)s6)sc5c4c(C(C)(C)C(=O)OC)ccc2-3)c1,CCCCCCCCCc1c(C=C2C(=O)c3cc(Cl)c(Cl)cc3C2=C(C#N)C#N)sc2c1sc1c3c4nsnc4c4c5sc6c(CCCCCCCCC)c(C=C7C(=O)c8cc(Cl)c(Cl)cc8C7=C(C#N)C#N)sc6c5n(CC(CCCC)CCCCCC)c4c3n(CC(CCCC)CCCCCC)c21,16.72,-5.56,-3.65,-5.68,-3.9,,,,2.5 wt%,,,,,
42794,10.1002/adma.202208279,COC(=O)C(C)(C)c1cc(C)cc(-c2sc3c4sc5cc(/C=C6/C(=O)c7cc(F)cc(c7)C(=O)/C6=C\c6cc(C(C)(C)C(=O)OC)c(-c7cc(C)cc(C(C)(C)C(=O)OC)c7)s6)sc5c4c(C(C)(C)C(=O)OC)ccc2-3)c1,CCCCCCCCCc1c(C=C2C(=O)c3cc(Cl)c(Cl)cc3C2=C(C#N)C#N)sc2c1sc1c3c4nsnc4c4c5sc6c(CCCCCCCCC)c(C=C7C(=O)c8cc(Cl)c(Cl)cc8C7=C(C#N)C#N)sc6c5n(CC(CCCC)CCCCCC)c4c3n(CC(CCCC)CCCCCC)c21,16.78,-5.56,-3.65,-5.68,-3.9,,,,2.5 wt% relative to PM6 donor,,,,,
42795,10.1002/adma.202208279,COC(=O)C(C)(C)c1cc(C)cc(-c2sc3c4sc5cc(/C=C6/C(=O)c7cc(F)cc(c7)C(=O)/C6=C\c6cc(C(C)(C)C(=O)OC)c(-c7cc(C)cc(C(C)(C)C(=O)OC)c7)s6)sc5c4c(C(C)(C)C(=O)OC)ccc2-3)c1,CCCCCCCCCc1c(C=C2C(=O)c3cc(Cl)c(Cl)cc3C2=C(C#N)C#N)sc2c1sc1c3c4nsnc4c4c5sc6c(CCCCCCCCC)c(C=C7C(=O)c8cc(Cl)c(Cl)cc8C7=C(C#N)C#N)sc6c5n(CC(CCCC)CCCCCC)c4c3n(CC(CCCC)CCCCCC)c21,16.95,-5.56,-3.65,-5.68,-3.9,,,,2.5 wt% relative to PM6 donor,,,,,
42796,10.1002/adma.202208279,COC(=O)C(C)(C)c1cc(C)cc(-c2sc3c4sc5cc(/C=C6/C(=O)c7cc(F)cc(c7)C(=O)/C6=C\c6cc(C(C)(C)C(=O)OC)c(-c7cc(C)cc(C(C)(C)C(=O)OC)c7)s6)sc5c4c(C(C)(C)C(=O)OC)ccc2-3)c1,CCCCCCCCCc1c(C=C2C(=O)c3cc(Cl)c(Cl)cc3C2=C(C#N)C#N)sc2c1sc1c3c4nsnc4c4c5sc6c(CCCCCCCCC)c(C=C7C(=O)c8cc(Cl)c(Cl)cc8C7=C(C#N)C#N)sc6c5n(CC(CCCC)CCCCCC)c4c3n(CC(CCCC)CCCCCC)c21,16.82,-5.56,-3.65,-5.68,-3.9,,,,2.5 wt% relative to PM6 donor,,,,,
42797,10.1002/adma.202208279,COC(=O)C(C)(C)c1cc(C)cc(-c2sc3c4sc5cc(/C=C6/C(=O)c7cc(F)cc(c7)C(=O)/C6=C\c6cc(C(C)(C)C(=O)OC)c(-c7cc(C)cc(C(C)(C)C(=O)OC)c7)s6)sc5c4c(C(C)(C)C(=O)OC)ccc2-3)c1,CCCCCCCCCc1c(C=C2C(=O)c3cc(Cl)c(Cl)cc3C2=C(C#N)C#N)sc2c1sc1c3c4nsnc4c4c5sc6c(CCCCCCCCC)c(C=C7C(=O)c8cc(Cl)c(Cl)cc8C7=C(C#N)C#N)sc6c5n(CC(CCCC)CCCCCC)c4c3n(CC(CCCC)CCCCCC)c21,17.36,-5.56,-3.65,-5.68,-3.9,,,,,,,,,
42798,10.1002/adma.202208279,COC(=O)C(C)(C)c1cc(C)cc(-c2sc3c4sc5cc(/C=C6/C(=O)c7cc(F)cc(c7)C(=O)/C6=C\c6cc(C(C)(C)C(=O)OC)c(-c7cc(C)cc(C(C)(C)C(=O)OC)c7)s6)sc5c4c(C(C)(C)C(=O)OC)ccc2-3)c1,CCCCCCCCCc1c(C=C2C(=O)c3cc(Cl)c(Cl)cc3C2=C(C#N)C#N)sc2c1sc1c3c4nsnc4c4c5sc6c(CCCCCCCCC)c(C=C7C(=O)c8cc(Cl)c(Cl)cc8C7=C(C#N)C#N)sc6c5n(CC(CCCC)CCCCCC)c4c3n(CC(CCCC)CCCCCC)c21,17.93,-5.56,-3.65,-5.68,-3.9,,,,,,,,,DIO
42799,10.1002/adma.202208279,COC(=O)C(C)(C)c1cc(C)cc(-c2sc3c4sc5cc(/C=C6/C(=O)c7cc(F)cc(c7)C(=O)/C6=C\c6cc(C(C)(C)C(=O)OC)c(-c7cc(C)cc(C(C)(C)C(=O)OC)c7)s6)sc5c4c(C(C)(C)C(=O)OC)ccc2-3)c1,CCCCCCCCCc1c(C=C2C(=O)c3cc(Cl)c(Cl)cc3C2=C(C#N)C#N)sc2c1sc1c3c4nsnc4c4c5sc6c(CCCCCCCCC)c(C=C7C(=O)c8cc(Cl)c(Cl)cc8C7=C(C#N)C#N)sc6c5n(CC(CCCC)CCCCCC)c4c3n(CC(CCCC)CCCCCC)c21,17.54,-5.56,-3.65,-5.68,-3.9,,,,2.5 wt%,,,,,
42800,10.1002/adma.202208279,COC(=O)C(C)(C)c1cc(C)cc(-c2sc3c4sc5cc(/C=C6/C(=O)c7cc(F)cc(c7)C(=O)/C6=C\c6cc(C(C)(C)C(=O)OC)c(-c7cc(C)cc(C(C)(C)C(=O)OC)c7)s6)sc5c4c(C(C)(C)C(=O)OC)ccc2-3)c1,CCCCCCCCCc1c(C=C2C(=O)c3cc(Cl)c(Cl)cc3C2=C(C#N)C#N)sc2c1sc1c3c4nsnc4c4c5sc6c(CCCCCCCCC)c(C=C7C(=O)c8cc(Cl)c(Cl)cc8C7=C(C#N)C#N)sc6c5n(CC(CCCC)CCCCCC)c4c3n(CC(CCCC)CCCCCC)c21,18.35,-5.56,-3.65,-5.68,-3.9,,,,2.5 wt%,,,,,
42801,10.1002/adma.202208279,COC(=O)C(C)(C)c1cc(C)cc(-c2sc3c4sc5cc(/C=C6/C(=O)c7cc(F)cc(c7)C(=O)/C6=C\c6cc(C(C)(C)C(=O)OC)c(-c7cc(C)cc(C(C)(C)C(=O)OC)c7)s6)sc5c4c(C(C)(C)C(=O)OC)ccc2-3)c1,CCCCCCCCCc1c(C=C2C(=O)c3cc(Cl)c(Cl)cc3C2=C(C#N)C#N)sc2c1sc1c3c4nsnc4c4c5sc6c(CCCCCCCCC)c(C=C7C(=O)c8cc(Cl)c(Cl)cc8C7=C(C#N)C#N)sc6c5n(CC(CCCC)CCCCCC)c4c3n(CC(CCCC)CCCCCC)c21,18.72,-5.56,-3.65,-5.68,-3.9,,,,2.5 wt%,,,,,
42802,10.1002/adma.202208279,COC(=O)C(C)(C)c1cc(C)cc(-c2sc3c4sc5cc(/C=C6/C(=O)c7cc(F)cc(c7)C(=O)/C6=C\c6cc(C(C)(C)C(=O)OC)c(-c7cc(C)cc(C(C)(C)C(=O)OC)c7)s6)sc5c4c(C(C)(C)C(=O)OC)ccc2-3)c1,CCCCCCCCCc1c(C=C2C(=O)c3cc(Cl)c(Cl)cc3C2=C(C#N)C#N)sc2c1sc1c3c4nsnc4c4c5sc6c(CCCCCCCCC)c(C=C7C(=O)c8cc(Cl)c(Cl)cc8C7=C(C#N)C#N)sc6c5n(CC(CCCC)CCCCCC)c4c3n(CC(CCCC)CCCCCC)c21,19.1,-5.56,-3.65,-5.68,-3.9,,,,2.5 wt%,,,,,
42807,10.1002/adma.202208305,COC(=O)C(C)(C)c1cc(C)cc(-c2sc3c4sc5cc(/C=C6/C(=O)c7cc(F)cc(c7)C(=O)/C6=C\c6cc(C(C)(C)C(=O)OC)c(-c7cc(C)cc(C(C)(C)C(=O)OC)c7)s6)sc5c4c(C(C)(C)C(=O)OC)ccc2-3)c1,CCCCCCCCCc1c(C=C2C(=O)c3cc(Cl)c(Cl)cc3C2=C(C#N)C#N)sc2c1sc1c3c4nsnc4c4c5sc6c(CCCCCCCCC)c(C=C7C(=O)c8cc(Cl)c(Cl)cc8C7=C(C#N)C#N)sc6c5n(CC(CCCC)CCCCCC)c4c3n(CC(CCCC)CCCCCC)c21,15.65,-5.49,-3.64,-5.68,-3.9,,,,,inverted,ZnO,,,
42808,10.1002/adma.202208305,COC(=O)C(C)(C)c1cc(C)cc(-c2sc3c4sc5cc(/C=C6/C(=O)c7cc(F)cc(c7)C(=O)/C6=C\c6cc(C(C)(C)C(=O)OC)c(-c7cc(C)cc(C(C)(C)C(=O)OC)c7)s6)sc5c4c(C(C)(C)C(=O)OC)ccc2-3)c1,CCCCCCCCCc1c(C=C2C(=O)c3cc(Cl)c(Cl)cc3C2=C(C#N)C#N)sc2c1sc1c3c4nsnc4c4c5sc6c(CCCCCCCCC)c(C=C7C(=O)c8cc(Cl)c(Cl)cc8C7=C(C#N)C#N)sc6c5n(CC(CCCC)CCCCCC)c4c3n(CC(CCCC)CCCCCC)c21,17.17,-5.49,-3.64,-5.68,-3.9,,,,,inverted,ZnO/BA,,,
42809,10.1002/adma.202208305,COC(=O)C(C)(C)c1cc(C)cc(-c2sc3c4sc5cc(/C=C6/C(=O)c7cc(F)cc(c7)C(=O)/C6=C\c6cc(C(C)(C)C(=O)OC)c(-c7cc(C)cc(C(C)(C)C(=O)OC)c7)s6)sc5c4c(C(C)(C)C(=O)OC)ccc2-3)c1,CCCCCCc1ccc(C2(c3ccc(CCCCCC)cc3)c3cc4c(cc3-c3sc5cc(/C=C6\C(=O)c7cc(F)c(F)cc7C6=C(C#N)C#N)sc5c32)C(c2ccc(CCCCCC)cc2)(c2ccc(CCCCCC)cc2)c2c-4sc3cc(/C=C4\C(=O)c5cc(F)c(F)cc5C4=C(C#N)C#N)sc23)cc1,12.54,-5.49,-3.64,-5.66,-4.14,,,,,inverted,ZnO,,,
42810,10.1002/adma.202208305,COC(=O)C(C)(C)c1cc(C)cc(-c2sc3c4sc5cc(/C=C6/C(=O)c7cc(F)cc(c7)C(=O)/C6=C\c6cc(C(C)(C)C(=O)OC)c(-c7cc(C)cc(C(C)(C)C(=O)OC)c7)s6)sc5c4c(C(C)(C)C(=O)OC)ccc2-3)c1,CCCCCCc1ccc(C2(c3ccc(CCCCCC)cc3)c3cc4c(cc3-c3sc5cc(/C=C6\C(=O)c7cc(F)c(F)cc7C6=C(C#N)C#N)sc5c32)C(c2ccc(CCCCCC)cc2)(c2ccc(CCCCCC)cc2)c2c-4sc3cc(/C=C4\C(=O)c5cc(F)c(F)cc5C4=C(C#N)C#N)sc23)cc1,13.99,-5.49,-3.64,-5.66,-4.14,,,,,inverted,ZnO/BA,,,
42811,10.1002/adma.202208305,CCCCCCc1ccsc1,COC(=O)CCCC1(c2ccccc2)C23c4c5ccc6c7cc8c9c%10c(cc%11cc%12c%13c%14c(cc%15c%16ccc-5c2c%16c2c5c%16c%17c(c(c46)c7c9c%17c4c%10c%11c%13c4c%16c%14c%152)C513)C%12)C8,3.55,-5.01,-3.12,-5.9,-3.9,,,,,inverted,ZnO,,,
42812,10.1002/adma.202208305,CCCCCCc1ccsc1,COC(=O)CCCC1(c2ccccc2)C23c4c5ccc6c7cc8c9c%10c(cc%11cc%12c%13c%14c(cc%15c%16ccc-5c2c%16c2c5c%16c%17c(c(c46)c7c9c%17c4c%10c%11c%13c4c%16c%14c%152)C513)C%12)C8,4.49,-5.01,-3.12,-5.9,-3.9,,,,,inverted,ZnO/BA,,,
42813,10.1002/adma.202208305,CCCCCCCCC(CCCCCC)COc1ccc(OCC(CCCCCC)CCCCCCCC)c(-c2ccc(-c3c(F)c(F)c(-c4cccs4)c4nsnc34)s2)c1,COC(=O)CCCC1(c2ccccc2)C23c4c5ccc6c7cc8c9c%10c(cc%11cc%12c%13c%14c(cc%15c%16ccc-5c2c%16c2c5c%16c%17c(c(c46)c7c9c%17c4c%10c%11c%13c4c%16c%14c%152)C513)C%12)C8,7.83,-5.43,-3.67,-5.9,-3.9,,,,,inverted,ZnO,,,
42814,10.1002/adma.202208305,CCCCCCCCC(CCCCCC)COc1ccc(OCC(CCCCCC)CCCCCCCC)c(-c2ccc(-c3c(F)c(F)c(-c4cccs4)c4nsnc34)s2)c1,COC(=O)CCCC1(c2ccccc2)C23c4c5ccc6c7cc8c9c%10c(cc%11cc%12c%13c%14c(cc%15c%16ccc-5c2c%16c2c5c%16c%17c(c(c46)c7c9c%17c4c%10c%11c%13c4c%16c%14c%152)C513)C%12)C8,9.65,-5.43,-3.67,-5.9,-3.9,,,,,,ZnO/BA,,,
42817,10.1002/adma.202208926,COC(=O)C(C)(C)c1cc(C)cc(-c2sc3c4sc5cc(/C=C6/C(=O)c7cc(F)cc(c7)C(=O)/C6=C\c6cc(C(C)(C)C(=O)OC)c(-c7cc(C)cc(C(C)(C)C(=O)OC)c7)s6)sc5c4c(C(C)(C)C(=O)OC)ccc2-3)c1,CCCCCCCCCCCc1c(/C=C2\C(=O)c3ccccc3C2=C(C#N)C#N)sc2c1sc1c3c4nsnc4c4c5sc6c(CCCCCCCCCCC)c(/C=C7\C(=O)c8cc(-c9cccs9)ccc8C7=C(C#N)C#N)sc6c5n(CC(CCCCCCCC)CCCCCCCCCC)c4c3n(CC(CCCCCCCC)CCCCCCCCCC)c21,16.7,-5.49,-3.64,-5.68,-3.94,,,,,conventional,PDINN,PEDOT:PSS,,
42818,10.1002/adma.202208926,CCCCCCC(CCCC)Cc1csc(-c2cc3c(s2)-c2sc(-c4cc(CC(CCCC)CCCCCC)c(-c5cc6c(-c7cc(F)c(CC(CC)CCCC)s7)c7sccc7c(-c7cc(F)c(CC(CC)CCCC)s7)c6s5)s4)cc2[C@H]2N=CC=N[C@H]32)c1,CCCCCCCCCCCc1c(/C=C2\C(=O)c3ccccc3C2=C(C#N)C#N)sc2c1sc1c3c4nsnc4c4c5sc6c(CCCCCCCCCCC)c(/C=C7\C(=O)c8cc(-c9cccs9)ccc8C7=C(C#N)C#N)sc6c5n(CC(CCCCCCCC)CCCCCCCCCC)c4c3n(CC(CCCCCCCC)CCCCCCCCCC)c21,17.0,-5.41,-2.82,-5.68,-3.94,,,,,conventional,PDINN,PEDOT:PSS,,
42851,10.1002/adma.202210865,Cc1csc(-c2cc3c4nccnc4c4cc(-c5cc(C)c(-c6cc7c(-c8cc(Cl)c(C)s8)c8sccc8c(-c8cc(Cl)c(C)s8)c7s6)s5)sc4c3s2)c1,CCCCCCCCCc1c(/C=C2\C(=O)c3ccc(Cl)cc3C2=C(C#N)C#N)sc2c1sc1c3c4nsnc4c4c5sc6c(CCCCCCCCC)c(/C=C7\C(=O)c8ccc(Cl)cc8C7=C(C#N)C#N)sc6c5n(CC(CCCC)CCCCCC)c4c3n(CC(CCCC)CCCCCC)c21,18.32,,,-5.57,-3.74,,,1:1.2,,conventional,PDINN,PEDOT:PSS,chloroform,
42853,10.1002/adma.202210865,COC(=O)C(C)(C)c1cc(C)cc(-c2sc3c4sc5cc(/C=C6/C(=O)c7cc(F)cc(c7)C(=O)/C6=C\c6cc(C(C)(C)C(=O)OC)c(-c7cc(C)cc(C(C)(C)C(=O)OC)c7)s6)sc5c4c(C(C)(C)C(=O)OC)ccc2-3)c1,CCCCCCCCCc1c(/C=C2\C(=O)c3ccc(Cl)cc3C2=C(C#N)C#N)sc2c1sc1c3c4nsnc4c4c5sc6c(CCCCCCCCC)c(/C=C7\C(=O)c8ccc(Cl)cc8C7=C(C#N)C#N)sc6c5n(CC(CCCC)CCCCCC)c4c3n(CC(CCCC)CCCCCC)c21,18.03,-5.49,-3.64,-5.57,-3.74,,,1:1.2,,conventional,PDINN,PEDOT:PSS,chloroform,
42854,10.1002/adma.202211372,COC(=O)C(C)(C)c1cc(C)cc(-c2sc3c4sc5cc(/C=C6/C(=O)c7cc(F)cc(c7)C(=O)/C6=C\c6cc(C(C)(C)C(=O)OC)c(-c7cc(C)cc(C(C)(C)C(=O)OC)c7)s6)sc5c4c(C(C)(C)C(=O)OC)ccc2-3)c1,CCCCCCCCCc1c(/C=C2\C(=O)c3cc(F)c(F)cc3C2=C(C#N)C#N)sc2c1sc1c3c4nsnc4c4c5sc6c(CCCCCCCCC)c(/C=C7\C(=O)c8cc(F)c(F)cc8C7=C(C#N)C#N)sc6c5n(CC(CCCC)CCCCCC)c4c3n(CC(CCCC)CCCCCC)c21,16.02,-5.56,-3.65,,,105.0,,,,inverted,ZnO,,,
42855,10.1002/adma.202211372,COC(=O)C(C)(C)c1cc(C)cc(-c2sc3c4sc5cc(/C=C6/C(=O)c7cc(F)cc(c7)C(=O)/C6=C\c6cc(C(C)(C)C(=O)OC)c(-c7cc(C)cc(C(C)(C)C(=O)OC)c7)s6)sc5c4c(C(C)(C)C(=O)OC)ccc2-3)c1,CCCCCCCCCc1c(/C=C2\C(=O)c3cc(F)c(F)cc3C2=C(C#N)C#N)sc2c1sc1c3c4nsnc4c4c5sc6c(CCCCCCCCC)c(/C=C7\C(=O)c8cc(F)c(F)cc8C7=C(C#N)C#N)sc6c5n(CC(CCCC)CCCCCC)c4c3n(CC(CCCC)CCCCCC)c21,16.33,-5.56,-3.65,,,105.0,,,,inverted,ZnO,,,PVK
42856,10.1002/adma.202211372,COC(=O)C(C)(C)c1cc(C)cc(-c2sc3c4sc5cc(/C=C6/C(=O)c7cc(F)cc(c7)C(=O)/C6=C\c6cc(C(C)(C)C(=O)OC)c(-c7cc(C)cc(C(C)(C)C(=O)OC)c7)s6)sc5c4c(C(C)(C)C(=O)OC)ccc2-3)c1,CCCCCCCCCc1c(/C=C2\C(=O)c3cc(F)c(F)cc3C2=C(C#N)C#N)sc2c1sc1c3c4nsnc4c4c5sc6c(CCCCCCCCC)c(/C=C7\C(=O)c8cc(F)c(F)cc8C7=C(C#N)C#N)sc6c5n(CC(CCCC)CCCCCC)c4c3n(CC(CCCC)CCCCCC)c21,17.0,-5.56,-3.65,,,105.0,,,2.50 wt%,inverted,ZnO,,,PVK
42857,10.1002/adma.202211372,COC(=O)C(C)(C)c1cc(C)cc(-c2sc3c4sc5cc(/C=C6/C(=O)c7cc(F)cc(c7)C(=O)/C6=C\c6cc(C(C)(C)C(=O)OC)c(-c7cc(C)cc(C(C)(C)C(=O)OC)c7)s6)sc5c4c(C(C)(C)C(=O)OC)ccc2-3)c1,CCCCCCCCCc1c(/C=C2\C(=O)c3cc(F)c(F)cc3C2=C(C#N)C#N)sc2c1sc1c3c4nsnc4c4c5sc6c(CCCCCCCCC)c(/C=C7\C(=O)c8cc(F)c(F)cc8C7=C(C#N)C#N)sc6c5n(CC(CCCC)CCCCCC)c4c3n(CC(CCCC)CCCCCC)c21,16.4,-5.56,-3.65,,,105.0,,,,inverted,ZnO,,,PVK
42858,10.1002/adma.202211372,COC(=O)C(C)(C)c1cc(C)cc(-c2sc3c4sc5cc(/C=C6/C(=O)c7cc(F)cc(c7)C(=O)/C6=C\c6cc(C(C)(C)C(=O)OC)c(-c7cc(C)cc(C(C)(C)C(=O)OC)c7)s6)sc5c4c(C(C)(C)C(=O)OC)ccc2-3)c1,CCCCCCCCCc1c(/C=C2\C(=O)c3cc(F)c(F)cc3C2=C(C#N)C#N)sc2c1sc1c3c4nsnc4c4c5sc6c(CCCCCCCCC)c(/C=C7\C(=O)c8cc(F)c(F)cc8C7=C(C#N)C#N)sc6c5n(CC(CCCC)CCCCCC)c4c3n(CC(CCCC)CCCCCC)c21,15.91,-5.56,-3.65,,,105.0,,,,inverted,ZnO,,,PVK
42859,10.1002/adma.202211372,COC(=O)C(C)(C)c1cc(C)cc(-c2sc3c4sc5cc(/C=C6/C(=O)c7cc(F)cc(c7)C(=O)/C6=C\c6cc(C(C)(C)C(=O)OC)c(-c7cc(C)cc(C(C)(C)C(=O)OC)c7)s6)sc5c4c(C(C)(C)C(=O)OC)ccc2-3)c1,CCCCCCCCCc1c(/C=C2\C(=O)c3cc(F)c(F)cc3C2=C(C#N)C#N)sc2c1sc1c3c4nsnc4c4c5sc6c(CCCCCCCCC)c(/C=C7\C(=O)c8cc(F)c(F)cc8C7=C(C#N)C#N)sc6c5n(CC(CCCC)CCCCCC)c4c3n(CC(CCCC)CCCCCC)c21,15.02,-5.56,-3.65,,,105.0,,,,inverted,ZnO,,,PVK
42860,10.1002/adma.202211372,CCCCCCC(CCCC)Cc1csc(-c2cc3c4nsnc4c4cc(-c5cc(CC(CCCC)CCCCCC)c(-c6cc7c(-c8cc(F)c(CC(CC)CCCC)s8)c8sccc8c(-c8cc(F)c(CC(CC)CCCC)s8)c7s6)s5)sc4c3s2)c1,CCCCCCC(CCCC)Cc1c(/C=C2\C(=O)c3cc(F)c(F)cc3C2=C(C#N)C#N)sc2c1SC1c3c(c4c(c5nsnc35)c3sc5c(CC(CCCC)CCCCCC)c(/C=C6\C(=O)c7cc(F)c(F)cc7C6=C(C#N)C#N)sc5c3n4CC(CC)CCCC)N(CC(CC)CCCC)C21,18.7,-5.51,-2.77,-5.68,-3.9,,,,,inverted,ZnO,,,
42861,10.1002/adma.202211372,CCCCCCC(CCCC)Cc1csc(-c2cc3c4nsnc4c4cc(-c5cc(CC(CCCC)CCCCCC)c(-c6cc7c(-c8cc(F)c(CC(CC)CCCC)s8)c8sccc8c(-c8cc(F)c(CC(CC)CCCC)s8)c7s6)s5)sc4c3s2)c1,CCCCCCC(CCCC)Cc1c(/C=C2\C(=O)c3cc(F)c(F)cc3C2=C(C#N)C#N)sc2c1SC1c3c(c4c(c5nsnc35)c3sc5c(CC(CCCC)CCCCCC)c(/C=C6\C(=O)c7cc(F)c(F)cc7C6=C(C#N)C#N)sc5c3n4CC(CC)CCCC)N(CC(CC)CCCC)C21,19.05,-5.51,-2.77,-5.68,-3.9,,,,,inverted,ZnO,,,
42862,10.1002/adma.202211372,CCCCCCC(CCCC)Cc1csc(-c2cc3c4nsnc4c4cc(-c5cc(CC(CCCC)CCCCCC)c(-c6cc7c(-c8cc(F)c(CC(CC)CCCC)s8)c8sccc8c(-c8cc(F)c(CC(CC)CCCC)s8)c7s6)s5)sc4c3s2)c1,CCCCCCC(CCCC)Cc1c(/C=C2\C(=O)c3cc(F)c(F)cc3C2=C(C#N)C#N)sc2c1SC1c3c(c4c(c5nsnc35)c3sc5c(CC(CCCC)CCCCCC)c(/C=C6\C(=O)c7cc(F)c(F)cc7C6=C(C#N)C#N)sc5c3n4CC(CC)CCCC)N(CC(CC)CCCC)C21,18.28,-5.51,-2.77,-5.68,-3.9,,,,,inverted,ZnO,,,
42863,10.1002/adma.202211871,COC(=O)C(C)(C)c1cc(C)cc(-c2sc3c4sc5cc(/C=C6/C(=O)c7cc(F)cc(c7)C(=O)/C6=C\c6cc(C(C)(C)C(=O)OC)c(-c7cc(C)cc(C(C)(C)C(=O)OC)c7)s6)sc5c4c(C(C)(C)C(=O)OC)ccc2-3)c1,CCCCCCC(CCCC)Cc1c(/C=C2\C(=O)c3cc(F)c(F)cc3C2=C(C#N)C#N)sc2c1SC1c3c(c4c(c5nsnc35)c3sc5c(CC(CCCC)CCCCCC)c(/C=C6\C(=O)c7cc(F)c(F)cc7C6=C(C#N)C#N)sc5c3n4CC(CC)CCCC)N(CC(CC)CCCC)C21,17.92,-5.56,-3.65,-5.68,-3.9,,,,,conventional,,,,
42867,10.1002/adma.202212084,COC(=O)C(C)(C)c1cc(C)cc(-c2sc3c4sc5cc(/C=C6/C(=O)c7cc(F)cc(c7)C(=O)/C6=C\c6cc(C(C)(C)C(=O)OC)c(-c7cc(C)cc(C(C)(C)C(=O)OC)c7)s6)sc5c4c(C(C)(C)C(=O)OC)ccc2-3)c1,CCCCCCCCCCCc1c(/C=C2\C(=O)c3cc(F)c(F)cc3C2=C(C#N)C#N)sc2c1sc1c3c4nsnc4c4c5sc6c(CCCCCCCCCCC)c(/C=C7\C(=O)c8cc(F)c(F)cc8C7=C(C#N)C#N)sc6c5n(CC(CC)CCCC)c4c3n(CC(CC)CCCC)c21,15.8,-5.56,-3.65,-5.65,-4.09,,110.0,1:1.2,,conventional,PDINO,PEDOT:PSS,,CN
42868,10.1002/adma.202212084,COC(=O)C(C)(C)c1cc(C)cc(-c2sc3c4sc5cc(/C=C6/C(=O)c7cc(F)cc(c7)C(=O)/C6=C\c6cc(C(C)(C)C(=O)OC)c(-c7cc(C)cc(C(C)(C)C(=O)OC)c7)s6)sc5c4c(C(C)(C)C(=O)OC)ccc2-3)c1,CCCCCCCCCCCc1c(/C=C2\C(=O)c3cc(F)c(F)cc3C2=C(C#N)C#N)sc2c1sc1c3c4nsnc4c4c5sc6c(CCCCCCCCCCC)c(/C=C7\C(=O)c8cc(F)c(F)cc8C7=C(C#N)C#N)sc6c5n(CC(CC)CCCC)c4c3n(CC(CC)CCCC)c21,17.6,-5.56,-3.65,-5.65,-4.09,,110.0,1:1.2,,conventional,PDINO,PEDOT:PSS,,CN
42869,10.1002/adma.202300360,CCCCC(CC)Cc1ccc(-c2c3cc(-c4ccc(-c5sc(-c6cccs6)c6c5C(=O)c5c(CC(CC)CCCC)sc(CC(CC)CCCC)c5C6=O)s4)sc3c(-c3ccc(CC(CC)CCCC)s3)c3ccsc23)s1,CCCCCCCCCc1c(/C=C2\C(=O)c3cc(F)c(F)cc3C2=C(C#N)C#N)sc2c1sc1c3c4nsnc4c4c5sc(-c6sc(/C=C7\C(=O)c8cc(F)c(F)cc8C7=C(C#N)C#N)cc6OCCCCCCCC)c(OCCCCCCCC)c5n(C)c4c3n(C)c21,12.9,-5.33,-3.48,,,110.0,,,,,,,,
42870,10.1002/adma.202300360,CCCCC(CC)Cc1ccc(-c2c3cc(-c4ccc(-c5sc(-c6cccs6)c6c5C(=O)c5c(CC(CC)CCCC)sc(CC(CC)CCCC)c5C6=O)s4)sc3c(-c3ccc(CC(CC)CCCC)s3)c3ccsc23)s1,CCCCCCCCCc1c(/C=C2\C(=O)c3cc(F)c(F)cc3C2=C(C#N)C#N)sc2c1sc1c3c4nsnc4c4c5sc(-c6sc(/C=C7\C(=O)c8cc(F)c(F)cc8C7=C(C#N)C#N)cc6OCCCCCCCC)c(OCCCCCCCC)c5n(C)c4c3n(C)c21,13.5,-5.33,-3.48,,,110.0,,,,,,,,
42871,10.1002/adma.202300360,CCCCC(CC)Cc1ccc(-c2c3cc(-c4ccc(-c5sc(-c6cccs6)c6c5C(=O)c5c(CC(CC)CCCC)sc(CC(CC)CCCC)c5C6=O)s4)sc3c(-c3ccc(CC(CC)CCCC)s3)c3ccsc23)s1,CCCCCCCCCc1c(/C=C2\C(=O)c3cc(F)c(F)cc3C2=C(C#N)C#N)sc2c1sc1c3c4nsnc4c4c5sc(-c6sc(/C=C7\C(=O)c8cc(F)c(F)cc8C7=C(C#N)C#N)cc6OCCCCCCCC)c(OCCCCCCCC)c5n(C)c4c3n(C)c21,13.3,-5.33,-3.48,,,110.0,,,,,,,,
42872,10.1002/adma.202300360,CCCCC(CC)Cc1ccc(-c2c3cc(-c4ccc(-c5sc(-c6cccs6)c6c5C(=O)c5c(CC(CC)CCCC)sc(CC(CC)CCCC)c5C6=O)s4)sc3c(-c3ccc(CC(CC)CCCC)s3)c3ccsc23)s1,CCCCCCCCCc1c(/C=C2\C(=O)c3cc(F)c(F)cc3C2=C(C#N)C#N)sc2c1sc1c3c4nsnc4c4c5sc(-c6sc(/C=C7\C(=O)c8cc(F)c(F)cc8C7=C(C#N)C#N)cc6OCCCCCCCC)c(OCCCCCCCC)c5n(C)c4c3n(C)c21,13.3,-5.33,-3.48,,,110.0,,,,,,,,
42873,10.1002/adma.202300360,CCCCC(CC)Cc1ccc(-c2c3cc(-c4ccc(-c5sc(-c6cccs6)c6c5C(=O)c5c(CC(CC)CCCC)sc(CC(CC)CCCC)c5C6=O)s4)sc3c(-c3ccc(CC(CC)CCCC)s3)c3ccsc23)s1,CCCCCCCCCc1c(/C=C2\C(=O)c3cc(F)c(F)cc3C2=C(C#N)C#N)sc2c1sc1c3c4nsnc4c4c5sc(-c6sc(/C=C7\C(=O)c8cc(F)c(F)cc8C7=C(C#N)C#N)cc6OCCCCCCCC)c(OCCCCCCCC)c5n(C)c4c3n(C)c21,13.4,-5.33,-3.48,,,110.0,,,,,,,,
42876,10.1002/adma.202300363,CCCCCCC(CCCC)Cc1csc(-c2cc3c4nsnc4c4cc(-c5cc(CC(CCCC)CCCCCC)c(-c6cc7c(-c8cc(F)c(CC(CC)CCCC)s8)c8sccc8c(-c8cc(F)c(CC(CC)CCCC)s8)c7s6)s5)sc4c3s2)c1,CCCCCCC(CCCC)Cc1c(/C=C2\C(=O)c3cc(F)c(F)cc3C2=C(C#N)C#N)sc2c1SC1c3c(c4c(c5nsnc35)c3sc5c(CC(CCCC)CCCCCC)c(/C=C6\C(=O)c7cc(F)c(F)cc7C6=C(C#N)C#N)sc5c3n4CC(CC)CCCC)N(CC(CC)CCCC)C21,17.8,-5.51,-2.77,-5.68,-3.9,,,,,conventional,PDINN,PEDOT:PSS,,
42879,10.1002/adma.202300400,COC(=O)C(C)(C)c1cc(C)cc(-c2sc3c4sc5cc(/C=C6/C(=O)c7cc(F)cc(c7)C(=O)/C6=C\c6cc(C(C)(C)C(=O)OC)c(-c7cc(C)cc(C(C)(C)C(=O)OC)c7)s6)sc5c4c(C(C)(C)C(=O)OC)ccc2-3)c1,CCCCCCCCCc1c(C=C2C(=O)c3cc(Cl)c(Cl)cc3C2=C(C#N)C#N)sc2c1sc1c3c4nsnc4c4c5sc6c(CCCCCCCCC)c(C=C7C(=O)c8cc(Cl)c(Cl)cc8C7=C(C#N)C#N)sc6c5n(CC(CCCC)CCCCCC)c4c3n(CC(CCCC)CCCCCC)c21,18.5,-5.56,-3.65,-5.68,-3.9,,,,,conventional,PDINN,PEDOT:PSS,,
42887,10.1002/adma.202300531,CCCCCCCCc1cc(-c2cc3sc4c(-c5cccc(SCC(CCCCCC)CCCCCCCC)c5)c5c(sc6cc(-c7cc(CCCCCCCC)c(-c8ccc(/C=C9/SC(=S)N(CC)C9=O)s8)s7)sc65)c(-c5cccc(SCC(CCCCCC)CCCCCCCC)c5)c4c3s2)sc1-c1ccc(/C=C2/SC(=S)N(CC)C2=O)s1,CCCCCCCCCc1c(C=C2C(=O)c3cc(Cl)c(Cl)cc3C2=C(C#N)C#N)sc2c1sc1c3c4nsnc4c4c5sc6c(CCCCCCCCC)c(C=C7C(=O)c8cc(Cl)c(Cl)cc8C7=C(C#N)C#N)sc6c5n(CC(CCCC)CCCCCC)c4c3n(CC(CCCC)CCCCCC)c21,17.16,,,-5.68,-3.9,,,1.75:1,,conventional,PNDIT-F3N-Br,PEDOT:PSS,chloroform,DIO
42892,10.1002/adma.202300820,COC(=O)C(C)(C)c1cc(C)cc(-c2sc3c4sc5cc(/C=C6/C(=O)c7cc(F)cc(c7)C(=O)/C6=C\c6cc(C(C)(C)C(=O)OC)c(-c7cc(C)cc(C(C)(C)C(=O)OC)c7)s6)sc5c4c(C(C)(C)C(=O)OC)ccc2-3)c1,CCCCCCCCCCCc1c(/C=C2\C(=O)c3cc(F)c(F)cc3C2=C(C#N)C#N)sc2c1sc1c3c4nsnc4c4c5sc6c(CCCCCCCCCCC)c(/C=C7\C(=O)c8cc(F)c(F)cc8C7=C(C#N)C#N)sc6c5n(CC(CC)CCCC)c4c3n(CC(CC)CCCC)c21,15.62,-5.56,-3.65,-5.65,-4.09,,,,,,,,,
42899,10.1002/adma.202300820,COC(=O)C(C)(C)c1cc(C)cc(-c2sc3c4sc5cc(/C=C6/C(=O)c7cc(F)cc(c7)C(=O)/C6=C\c6cc(C(C)(C)C(=O)OC)c(-c7cc(C)cc(C(C)(C)C(=O)OC)c7)s6)sc5c4c(C(C)(C)C(=O)OC)ccc2-3)c1,CCCCCCCCCc1c(C=C2C(=O)c3cc(Cl)c(Cl)cc3C2=C(C#N)C#N)sc2c1sc1c3c4nsnc4c4c5sc6c(CCCCCCCCC)c(C=C7C(=O)c8cc(Cl)c(Cl)cc8C7=C(C#N)C#N)sc6c5n(CC(CCCC)CCCCCC)c4c3n(CC(CCCC)CCCCCC)c21,17.06,-5.56,-3.65,-5.68,-3.9,,,,,,,,,
42901,10.1002/adma.202301404,COC(=O)C(C)(C)c1cc(C)cc(-c2sc3c4sc5cc(/C=C6/C(=O)c7cc(F)cc(c7)C(=O)/C6=C\c6cc(C(C)(C)C(=O)OC)c(-c7cc(C)cc(C(C)(C)C(=O)OC)c7)s6)sc5c4c(C(C)(C)C(=O)OC)ccc2-3)c1,CCCCCCC(CCCC)Cc1c(/C=C2\C(=O)c3cc(F)c(F)cc3C2=C(C#N)C#N)sc2c1SC1c3c(c4c(c5nsnc35)c3sc5c(CC(CCCC)CCCCCC)c(/C=C6\C(=O)c7cc(F)c(F)cc7C6=C(C#N)C#N)sc5c3n4CC(CC)CCCC)N(CC(CC)CCCC)C21,16.03,-5.56,-3.65,-5.68,-3.9,,,,,,NPs-SnO2,,,
42902,10.1002/adma.202301404,COC(=O)C(C)(C)c1cc(C)cc(-c2sc3c4sc5cc(/C=C6/C(=O)c7cc(F)cc(c7)C(=O)/C6=C\c6cc(C(C)(C)C(=O)OC)c(-c7cc(C)cc(C(C)(C)C(=O)OC)c7)s6)sc5c4c(C(C)(C)C(=O)OC)ccc2-3)c1,CCCCCCC(CCCC)Cc1c(/C=C2\C(=O)c3cc(F)c(F)cc3C2=C(C#N)C#N)sc2c1SC1c3c(c4c(c5nsnc35)c3sc5c(CC(CCCC)CCCCCC)c(/C=C6\C(=O)c7cc(F)c(F)cc7C6=C(C#N)C#N)sc5c3n4CC(CC)CCCC)N(CC(CC)CCCC)C21,16.84,-5.56,-3.65,-5.68,-3.9,,,,,,ZnO,,,
42903,10.1002/adma.202301404,COC(=O)C(C)(C)c1cc(C)cc(-c2sc3c4sc5cc(/C=C6/C(=O)c7cc(F)cc(c7)C(=O)/C6=C\c6cc(C(C)(C)C(=O)OC)c(-c7cc(C)cc(C(C)(C)C(=O)OC)c7)s6)sc5c4c(C(C)(C)C(=O)OC)ccc2-3)c1,CCCCCCC(CCCC)Cc1c(/C=C2\C(=O)c3cc(F)c(F)cc3C2=C(C#N)C#N)sc2c1SC1c3c(c4c(c5nsnc35)c3sc5c(CC(CCCC)CCCCCC)c(/C=C6\C(=O)c7cc(F)c(F)cc7C6=C(C#N)C#N)sc5c3n4CC(CC)CCCC)N(CC(CC)CCCC)C21,17.26,-5.56,-3.65,-5.68,-3.9,,,,,,ALD-SnO2,,,
42904,10.1002/adma.202301583,CCCCCCC(CCCC)Cc1csc(-c2cc3c(s2)-c2sc(-c4cc(CC(CCCC)CCCCCC)c(-c5cc6c(-c7cc(F)c(CC(CC)CCCC)s7)c7sccc7c(-c7cc(F)c(CC(CC)CCCC)s7)c6s5)s4)cc2[C@H]2N=CC=N[C@H]32)c1,CCCCCCCCCc1c(/C=C2\C(=O)c3ccc(Cl)cc3C2=C(C#N)C#N)sc2c1sc1c3c4nsnc4c4c5sc6c(CCCCCCCCC)c(/C=C7\C(=O)c8ccc(Cl)cc8C7=C(C#N)C#N)sc6c5n(CC(CCCC)CCCCCC)c4c3n(CC(CCCC)CCCCCC)c21,16.9,-5.41,-2.82,-5.57,-3.74,,,,,,,,,
42905,10.1002/adma.202301583,CCCCCCC(CCCC)Cc1csc(-c2cc3c(s2)-c2sc(-c4cc(CC(CCCC)CCCCCC)c(-c5cc6c(-c7cc(F)c(CC(CC)CCCC)s7)c7sccc7c(-c7cc(F)c(CC(CC)CCCC)s7)c6s5)s4)cc2[C@H]2N=CC=N[C@H]32)c1,CCCCCCCCCc1c(/C=C2\C(=O)c3ccc(Cl)cc3C2=C(C#N)C#N)sc2c1sc1c3c4nsnc4c4c5sc6c(CCCCCCCCC)c(/C=C7\C(=O)c8ccc(Cl)cc8C7=C(C#N)C#N)sc6c5n(CC(CCCC)CCCCCC)c4c3n(CC(CCCC)CCCCCC)c21,18.1,-5.41,-2.82,-5.57,-3.74,,,,,,,,,DIO
42906,10.1002/adma.202301583,CCCCCCC(CCCC)Cc1csc(-c2cc3c(s2)-c2sc(-c4cc(CC(CCCC)CCCCCC)c(-c5cc6c(-c7cc(F)c(CC(CC)CCCC)s7)c7sccc7c(-c7cc(F)c(CC(CC)CCCC)s7)c6s5)s4)cc2[C@H]2N=CC=N[C@H]32)c1,CCCCCCCCCc1c(/C=C2\C(=O)c3ccc(Cl)cc3C2=C(C#N)C#N)sc2c1sc1c3c4nsnc4c4c5sc6c(CCCCCCCCC)c(/C=C7\C(=O)c8ccc(Cl)cc8C7=C(C#N)C#N)sc6c5n(CC(CCCC)CCCCCC)c4c3n(CC(CCCC)CCCCCC)c21,19.2,-5.41,-2.82,-5.57,-3.74,,,,,,,,,DCBB
42907,10.1002/adma.202301583,CCCCCCC(CCCC)Cc1csc(-c2cc3c(s2)-c2sc(-c4cc(CC(CCCC)CCCCCC)c(-c5cc6c(-c7cc(F)c(CC(CC)CCCC)s7)c7sccc7c(-c7cc(F)c(CC(CC)CCCC)s7)c6s5)s4)cc2[C@H]2N=CC=N[C@H]32)c1,CCCCCCCCCc1c(/C=C2\C(=O)c3ccc(Cl)cc3C2=C(C#N)C#N)sc2c1sc1c3c4nsnc4c4c5sc6c(CCCCCCCCC)c(/C=C7\C(=O)c8ccc(Cl)cc8C7=C(C#N)C#N)sc6c5n(CC(CCCC)CCCCCC)c4c3n(CC(CCCC)CCCCCC)c21,19.0,-5.41,-2.82,-5.57,-3.74,,,,,,,,,DCBB
42908,10.1002/adma.202301604,COC(=O)C(C)(C)c1cc(C)cc(-c2sc3c4sc5cc(/C=C6/C(=O)c7cc(F)cc(c7)C(=O)/C6=C\c6cc(C(C)(C)C(=O)OC)c(-c7cc(C)cc(C(C)(C)C(=O)OC)c7)s6)sc5c4c(C(C)(C)C(=O)OC)ccc2-3)c1,CCCCCCCCCCCc1c(/C=C2\C(=O)c3cc(F)c(F)cc3C2=C(C#N)C#N)sc2c1sc1c3c4nsnc4c4c5sc6c(CCCCCCCCCCC)c(/C=C7\C(=O)c8cc(F)c(F)cc8C7=C(C#N)C#N)sc6c5n(CC(CC)CCCC)c4c3n(CC(CC)CCCC)c21,15.31,-5.56,-3.65,-5.65,-4.09,,,1:1.2,,conventional,PNDIT-F3N,PEDOT:PSS,chlorobenzene,
42909,10.1002/adma.202301604,COC(=O)C(C)(C)c1cc(C)cc(-c2sc3c4sc5cc(/C=C6/C(=O)c7cc(F)cc(c7)C(=O)/C6=C\c6cc(C(C)(C)C(=O)OC)c(-c7cc(C)cc(C(C)(C)C(=O)OC)c7)s6)sc5c4c(C(C)(C)C(=O)OC)ccc2-3)c1,CCCCCCCCCCCc1c(/C=C2\C(=O)c3cc(F)c(F)cc3C2=C(C#N)C#N)sc2c1sc1c3c4nsnc4c4c5sc6c(CCCCCCCCCCC)c(/C=C7\C(=O)c8cc(F)c(F)cc8C7=C(C#N)C#N)sc6c5n(CC(CC)CCCC)c4c3n(CC(CC)CCCC)c21,15.87,-5.56,-3.65,-5.65,-4.09,,,1:1.2,,conventional,PNDIT-F3N,PEDOT:PSS,chlorobenzene,CN
42910,10.1002/adma.202301604,COC(=O)C(C)(C)c1cc(C)cc(-c2sc3c4sc5cc(/C=C6/C(=O)c7cc(F)cc(c7)C(=O)/C6=C\c6cc(C(C)(C)C(=O)OC)c(-c7cc(C)cc(C(C)(C)C(=O)OC)c7)s6)sc5c4c(C(C)(C)C(=O)OC)ccc2-3)c1,CCCCCCCCCCCc1c(/C=C2\C(=O)c3cc(F)c(F)cc3C2=C(C#N)C#N)sc2c1sc1c3c4nsnc4c4c5sc6c(CCCCCCCCCCC)c(/C=C7\C(=O)c8cc(F)c(F)cc8C7=C(C#N)C#N)sc6c5n(CC(CC)CCCC)c4c3n(CC(CC)CCCC)c21,17.01,-5.56,-3.65,-5.65,-4.09,,80.0,1:1.2,0.33,conventional,PNDIT-F3N,PEDOT:PSS,chlorobenzene,2-HM
42911,10.1002/adma.202301604,COC(=O)C(C)(C)c1cc(C)cc(-c2sc3c4sc5cc(/C=C6/C(=O)c7cc(F)cc(c7)C(=O)/C6=C\c6cc(C(C)(C)C(=O)OC)c(-c7cc(C)cc(C(C)(C)C(=O)OC)c7)s6)sc5c4c(C(C)(C)C(=O)OC)ccc2-3)c1,CCCCCCCCCc1c(C=C2C(=O)c3cc(Cl)c(Cl)cc3C2=C(C#N)C#N)sc2c1sc1c3c4nsnc4c4c5sc6c(CCCCCCCCC)c(C=C7C(=O)c8cc(Cl)c(Cl)cc8C7=C(C#N)C#N)sc6c5n(CC(CCCC)CCCCCC)c4c3n(CC(CCCC)CCCCCC)c21,16.09,-5.56,-3.65,-5.68,-3.9,,,,,conventional,PNDIT-F3N,PEDOT:PSS,chlorobenzene,
42912,10.1002/adma.202301604,COC(=O)C(C)(C)c1cc(C)cc(-c2sc3c4sc5cc(/C=C6/C(=O)c7cc(F)cc(c7)C(=O)/C6=C\c6cc(C(C)(C)C(=O)OC)c(-c7cc(C)cc(C(C)(C)C(=O)OC)c7)s6)sc5c4c(C(C)(C)C(=O)OC)ccc2-3)c1,CCCCCCCCCc1c(C=C2C(=O)c3cc(Cl)c(Cl)cc3C2=C(C#N)C#N)sc2c1sc1c3c4nsnc4c4c5sc6c(CCCCCCCCC)c(C=C7C(=O)c8cc(Cl)c(Cl)cc8C7=C(C#N)C#N)sc6c5n(CC(CCCC)CCCCCC)c4c3n(CC(CCCC)CCCCCC)c21,16.73,-5.56,-3.65,-5.68,-3.9,,,,,conventional,PNDIT-F3N,PEDOT:PSS,chlorobenzene,CN
42913,10.1002/adma.202301604,COC(=O)C(C)(C)c1cc(C)cc(-c2sc3c4sc5cc(/C=C6/C(=O)c7cc(F)cc(c7)C(=O)/C6=C\c6cc(C(C)(C)C(=O)OC)c(-c7cc(C)cc(C(C)(C)C(=O)OC)c7)s6)sc5c4c(C(C)(C)C(=O)OC)ccc2-3)c1,CCCCCCCCCc1c(C=C2C(=O)c3cc(Cl)c(Cl)cc3C2=C(C#N)C#N)sc2c1sc1c3c4nsnc4c4c5sc6c(CCCCCCCCC)c(C=C7C(=O)c8cc(Cl)c(Cl)cc8C7=C(C#N)C#N)sc6c5n(CC(CCCC)CCCCCC)c4c3n(CC(CCCC)CCCCCC)c21,17.46,-5.56,-3.65,-5.68,-3.9,,,,,conventional,PNDIT-F3N,PEDOT:PSS,chlorobenzene,2-HM
42914,10.1002/adma.202301604,COC(=O)C(C)(C)c1cc(C)cc(-c2sc3c4sc5cc(/C=C6/C(=O)c7cc(F)cc(c7)C(=O)/C6=C\c6cc(C(C)(C)C(=O)OC)c(-c7cc(C)cc(C(C)(C)C(=O)OC)c7)s6)sc5c4c(C(C)(C)C(=O)OC)ccc2-3)c1,CCCCCCC(CCCC)Cc1c(/C=C2\C(=O)c3cc(F)c(F)cc3C2=C(C#N)C#N)sc2c1SC1c3c(c4c(c5nsnc35)c3sc5c(CC(CCCC)CCCCCC)c(/C=C6\C(=O)c7cc(F)c(F)cc7C6=C(C#N)C#N)sc5c3n4CC(CC)CCCC)N(CC(CC)CCCC)C21,16.34,-5.56,-3.65,-5.68,-3.9,,,,,conventional,PNDIT-F3N,PEDOT:PSS,chlorobenzene,
42915,10.1002/adma.202301604,COC(=O)C(C)(C)c1cc(C)cc(-c2sc3c4sc5cc(/C=C6/C(=O)c7cc(F)cc(c7)C(=O)/C6=C\c6cc(C(C)(C)C(=O)OC)c(-c7cc(C)cc(C(C)(C)C(=O)OC)c7)s6)sc5c4c(C(C)(C)C(=O)OC)ccc2-3)c1,CCCCCCC(CCCC)Cc1c(/C=C2\C(=O)c3cc(F)c(F)cc3C2=C(C#N)C#N)sc2c1SC1c3c(c4c(c5nsnc35)c3sc5c(CC(CCCC)CCCCCC)c(/C=C6\C(=O)c7cc(F)c(F)cc7C6=C(C#N)C#N)sc5c3n4CC(CC)CCCC)N(CC(CC)CCCC)C21,17.19,-5.56,-3.65,-5.68,-3.9,,,,,conventional,PNDIT-F3N,PEDOT:PSS,chlorobenzene,CN
42916,10.1002/adma.202301604,COC(=O)C(C)(C)c1cc(C)cc(-c2sc3c4sc5cc(/C=C6/C(=O)c7cc(F)cc(c7)C(=O)/C6=C\c6cc(C(C)(C)C(=O)OC)c(-c7cc(C)cc(C(C)(C)C(=O)OC)c7)s6)sc5c4c(C(C)(C)C(=O)OC)ccc2-3)c1,CCCCCCC(CCCC)Cc1c(/C=C2\C(=O)c3cc(F)c(F)cc3C2=C(C#N)C#N)sc2c1SC1c3c(c4c(c5nsnc35)c3sc5c(CC(CCCC)CCCCCC)c(/C=C6\C(=O)c7cc(F)c(F)cc7C6=C(C#N)C#N)sc5c3n4CC(CC)CCCC)N(CC(CC)CCCC)C21,18.85,-5.56,-3.65,-5.68,-3.9,,,,,conventional,PNDIT-F3N,PEDOT:PSS,chlorobenzene,2-HM
42917,10.1002/adma.202302592,COC(=O)C(C)(C)c1cc(C)cc(-c2sc3c4sc5cc(/C=C6/C(=O)c7cc(F)cc(c7)C(=O)/C6=C\c6cc(C(C)(C)C(=O)OC)c(-c7cc(C)cc(C(C)(C)C(=O)OC)c7)s6)sc5c4c(C(C)(C)C(=O)OC)ccc2-3)c1,CCCCCCCCCCCc1c(/C=C2\C(=O)c3cc(F)c(F)cc3C2=C(C#N)C#N)sc2c1sc1c3c4nsnc4c4c5sc6c(CCCCCCCCCCC)c(/C=C7\C(=O)c8cc(F)c(F)cc8C7=C(C#N)C#N)sc6c5n(CC(CC)CCCC)c4c3n(CC(CC)CCCC)c21,16.5,-5.56,-3.65,-5.65,-4.09,,,,,conventional,PFN-Br,PEDOT:PSS,chloroform,
42918,10.1002/adma.202302592,COC(=O)C(C)(C)c1cc(C)cc(-c2sc3c4sc5cc(/C=C6/C(=O)c7cc(F)cc(c7)C(=O)/C6=C\c6cc(C(C)(C)C(=O)OC)c(-c7cc(C)cc(C(C)(C)C(=O)OC)c7)s6)sc5c4c(C(C)(C)C(=O)OC)ccc2-3)c1,CCCCCCCCCCCc1c(/C=C2\C(=O)c3cc(F)c(F)cc3C2=C(C#N)C#N)sc2c1sc1c3c4nsnc4c4c5sc6c(CCCCCCCCCCC)c(/C=C7\C(=O)c8cc(F)c(F)cc8C7=C(C#N)C#N)sc6c5n(CC(CC)CCCC)c4c3n(CC(CC)CCCC)c21,9.56,-5.56,-3.65,-5.65,-4.09,,,,,conventional,PFN-Br,PEDOT:PSS,chloroform,
42919,10.1002/adma.202302592,COC(=O)C(C)(C)c1cc(C)cc(-c2sc3c4sc5cc(/C=C6/C(=O)c7cc(F)cc(c7)C(=O)/C6=C\c6cc(C(C)(C)C(=O)OC)c(-c7cc(C)cc(C(C)(C)C(=O)OC)c7)s6)sc5c4c(C(C)(C)C(=O)OC)ccc2-3)c1,CCCCCCCCCCCc1c(/C=C2\C(=O)c3cc(F)c(F)cc3C2=C(C#N)C#N)sc2c1sc1c3c4nsnc4c4c5sc6c(CCCCCCCCCCC)c(/C=C7\C(=O)c8cc(F)c(F)cc8C7=C(C#N)C#N)sc6c5n(CC(CC)CCCC)c4c3n(CC(CC)CCCC)c21,17.8,-5.56,-3.65,-5.65,-4.09,,,,,conventional,PFN-Br,PEDOT:PSS,chloroform,
42920,10.1002/adma.202302592,COC(=O)C(C)(C)c1cc(C)cc(-c2sc3c4sc5cc(/C=C6/C(=O)c7cc(F)cc(c7)C(=O)/C6=C\c6cc(C(C)(C)C(=O)OC)c(-c7cc(C)cc(C(C)(C)C(=O)OC)c7)s6)sc5c4c(C(C)(C)C(=O)OC)ccc2-3)c1,CCCCCCCCCCCc1c(/C=C2\C(=O)c3cc(F)c(F)cc3C2=C(C#N)C#N)sc2c1sc1c3c4nsnc4c4c5sc6c(CCCCCCCCCCC)c(/C=C7\C(=O)c8cc(F)c(F)cc8C7=C(C#N)C#N)sc6c5n(CC(CC)CCCC)c4c3n(CC(CC)CCCC)c21,11.2,-5.56,-3.65,-5.65,-4.09,,,,,conventional,PFN-Br,PEDOT:PSS,chloroform,
42921,10.1002/adma.202302592,COC(=O)C(C)(C)c1cc(C)cc(-c2sc3c4sc5cc(/C=C6/C(=O)c7cc(F)cc(c7)C(=O)/C6=C\c6cc(C(C)(C)C(=O)OC)c(-c7cc(C)cc(C(C)(C)C(=O)OC)c7)s6)sc5c4c(C(C)(C)C(=O)OC)ccc2-3)c1,CCCCCCCCCCCc1c(/C=C2\C(=O)c3cc(F)c(F)cc3C2=C(C#N)C#N)sc2c1sc1c3c4nsnc4c4c5sc6c(CCCCCCCCCCC)c(/C=C7\C(=O)c8cc(F)c(F)cc8C7=C(C#N)C#N)sc6c5n(CC(CC)CCCC)c4c3n(CC(CC)CCCC)c21,17.1,-5.56,-3.65,-5.65,-4.09,,,,,conventional,PFN-Br,PEDOT:PSS,chloroform,
42922,10.1002/adma.202302592,COC(=O)C(C)(C)c1cc(C)cc(-c2sc3c4sc5cc(/C=C6/C(=O)c7cc(F)cc(c7)C(=O)/C6=C\c6cc(C(C)(C)C(=O)OC)c(-c7cc(C)cc(C(C)(C)C(=O)OC)c7)s6)sc5c4c(C(C)(C)C(=O)OC)ccc2-3)c1,CCCCCCCCCCCc1c(/C=C2\C(=O)c3cc(F)c(F)cc3C2=C(C#N)C#N)sc2c1sc1c3c4nsnc4c4c5sc6c(CCCCCCCCCCC)c(/C=C7\C(=O)c8cc(F)c(F)cc8C7=C(C#N)C#N)sc6c5n(CC(CC)CCCC)c4c3n(CC(CC)CCCC)c21,13.0,-5.56,-3.65,-5.65,-4.09,,,,,conventional,PFN-Br,PEDOT:PSS,chloroform,
42923,10.1002/adma.202302592,COC(=O)C(C)(C)c1cc(C)cc(-c2sc3c4sc5cc(/C=C6/C(=O)c7cc(F)cc(c7)C(=O)/C6=C\c6cc(C(C)(C)C(=O)OC)c(-c7cc(C)cc(C(C)(C)C(=O)OC)c7)s6)sc5c4c(C(C)(C)C(=O)OC)ccc2-3)c1,CCCCCCCCCCCc1c(/C=C2\C(=O)c3cc(F)c(F)cc3C2=C(C#N)C#N)sc2c1sc1c3c4nsnc4c4c5sc6c(CCCCCCCCCCC)c(/C=C7\C(=O)c8cc(F)c(F)cc8C7=C(C#N)C#N)sc6c5n(CC(CCCC)CCCCCC)c4c3n(CC(CCCC)CCCCCC)c21,16.0,-5.56,-3.65,-5.65,-4.1,,,,,conventional,PFN-Br,PEDOT:PSS,chloroform,
42924,10.1002/adma.202302592,COC(=O)C(C)(C)c1cc(C)cc(-c2sc3c4sc5cc(/C=C6/C(=O)c7cc(F)cc(c7)C(=O)/C6=C\c6cc(C(C)(C)C(=O)OC)c(-c7cc(C)cc(C(C)(C)C(=O)OC)c7)s6)sc5c4c(C(C)(C)C(=O)OC)ccc2-3)c1,CCCCCCCCCCCc1c(/C=C2\C(=O)c3cc(F)c(F)cc3C2=C(C#N)C#N)sc2c1sc1c3c4nsnc4c4c5sc6c(CCCCCCCCCCC)c(/C=C7\C(=O)c8cc(F)c(F)cc8C7=C(C#N)C#N)sc6c5n(CC(CCCC)CCCCCC)c4c3n(CC(CCCC)CCCCCC)c21,9.97,-5.56,-3.65,-5.65,-4.1,,,,,conventional,PFN-Br,PEDOT:PSS,chloroform,
42925,10.1002/adma.202302592,COC(=O)C(C)(C)c1cc(C)cc(-c2sc3c4sc5cc(/C=C6/C(=O)c7cc(F)cc(c7)C(=O)/C6=C\c6cc(C(C)(C)C(=O)OC)c(-c7cc(C)cc(C(C)(C)C(=O)OC)c7)s6)sc5c4c(C(C)(C)C(=O)OC)ccc2-3)c1,CCCCCCCCCCCc1c(/C=C2\C(=O)c3cc(F)c(F)cc3C2=C(C#N)C#N)sc2c1sc1c3c4nsnc4c4c5sc6c(CCCCCCCCCCC)c(/C=C7\C(=O)c8cc(F)c(F)cc8C7=C(C#N)C#N)sc6c5n(CC(CCCC)CCCCCC)c4c3n(CC(CCCC)CCCCCC)c21,17.9,-5.56,-3.65,-5.65,-4.1,,,,,conventional,PFN-Br,PEDOT:PSS,chloroform,
42926,10.1002/adma.202302592,COC(=O)C(C)(C)c1cc(C)cc(-c2sc3c4sc5cc(/C=C6/C(=O)c7cc(F)cc(c7)C(=O)/C6=C\c6cc(C(C)(C)C(=O)OC)c(-c7cc(C)cc(C(C)(C)C(=O)OC)c7)s6)sc5c4c(C(C)(C)C(=O)OC)ccc2-3)c1,CCCCCCCCCCCc1c(/C=C2\C(=O)c3cc(F)c(F)cc3C2=C(C#N)C#N)sc2c1sc1c3c4nsnc4c4c5sc6c(CCCCCCCCCCC)c(/C=C7\C(=O)c8cc(F)c(F)cc8C7=C(C#N)C#N)sc6c5n(CC(CCCC)CCCCCC)c4c3n(CC(CCCC)CCCCCC)c21,11.5,-5.56,-3.65,-5.65,-4.1,,,,,conventional,PFN-Br,PEDOT:PSS,chloroform,
42927,10.1002/adma.202302592,COC(=O)C(C)(C)c1cc(C)cc(-c2sc3c4sc5cc(/C=C6/C(=O)c7cc(F)cc(c7)C(=O)/C6=C\c6cc(C(C)(C)C(=O)OC)c(-c7cc(C)cc(C(C)(C)C(=O)OC)c7)s6)sc5c4c(C(C)(C)C(=O)OC)ccc2-3)c1,CCCCCCCCCCCc1c(/C=C2\C(=O)c3cc(F)c(F)cc3C2=C(C#N)C#N)sc2c1sc1c3c4nsnc4c4c5sc6c(CCCCCCCCCCC)c(/C=C7\C(=O)c8cc(F)c(F)cc8C7=C(C#N)C#N)sc6c5n(CC(CCCC)CCCCCC)c4c3n(CC(CCCC)CCCCCC)c21,17.0,-5.56,-3.65,-5.65,-4.1,,,,,conventional,PFN-Br,PEDOT:PSS,chloroform,
