Repository: JiYiqaq/PCE-KA-GNN

# Data directory

- `raw/Active_Database.csv` is the immutable source dataset bundled under CC BY 4.0. Do not overwrite it with processed data.
- `processed/` is created and populated by the training pipeline. Generated `.pt` and `.pth` caches are intentionally ignored by Git because they can exceed GitHub's normal single-file limit.

See `../DATA_LICENSE.md` for provenance, license and checksum information.

File: data/processed/device_records.csv (part 42 of 250)
record_id,doi,donor_smiles,acceptor_smiles,pce,homo_d,lumo_d,homo_a,lumo_a,active_layer_thickness,annealing_temp,d_a_ratio,additive_ratio,device_type,etl_canonical,htl_canonical,solvent_canonical,additive_canonical
43196,10.1002/adma.202313098,COC(=O)C(C)(C)c1cc(C)cc(-c2sc3c4sc5cc(/C=C6/C(=O)c7cc(F)cc(c7)C(=O)/C6=C\c6cc(C(C)(C)C(=O)OC)c(-c7cc(C)cc(C(C)(C)C(=O)OC)c7)s6)sc5c4c(C(C)(C)C(=O)OC)ccc2-3)c1,CCCCCCCCCCCc1c(/C=C2\C(=O)c3cc(F)c(F)cc3C2=C(C#N)C#N)sc2c1sc1c3c4nsnc4c4c5sc6c(CCCCCCCCCCC)c(/C=C7\C(=O)c8cc(F)c(F)cc8C7=C(C#N)C#N)sc6c5n(CC(CC)CCCC)c4c3n(CC(CC)CCCC)c21,14.54,-5.56,-3.65,-5.65,-4.09,,,,,conventional,PDINN,PEDOT:PSS,o-xylene,
43197,10.1002/adma.202313098,COC(=O)C(C)(C)c1cc(C)cc(-c2sc3c4sc5cc(/C=C6/C(=O)c7cc(F)cc(c7)C(=O)/C6=C\c6cc(C(C)(C)C(=O)OC)c(-c7cc(C)cc(C(C)(C)C(=O)OC)c7)s6)sc5c4c(C(C)(C)C(=O)OC)ccc2-3)c1,CCCCCCCCCCCc1c(/C=C2\C(=O)c3cc(F)c(F)cc3C2=C(C#N)C#N)sc2c1sc1c3c4nsnc4c4c5sc6c(CCCCCCCCCCC)c(/C=C7\C(=O)c8cc(F)c(F)cc8C7=C(C#N)C#N)sc6c5n(CC(CC)CCCC)c4c3n(CC(CC)CCCC)c21,13.17,-5.56,-3.65,-5.65,-4.09,,,,,conventional,PDINN,PEDOT:PSS,o-xylene,
43198,10.1002/adma.202313098,COC(=O)C(C)(C)c1cc(C)cc(-c2sc3c4sc5cc(/C=C6/C(=O)c7cc(F)cc(c7)C(=O)/C6=C\c6cc(C(C)(C)C(=O)OC)c(-c7cc(C)cc(C(C)(C)C(=O)OC)c7)s6)sc5c4c(C(C)(C)C(=O)OC)ccc2-3)c1,CCCCCCCCCCCc1c(/C=C2\C(=O)c3cc(F)c(F)cc3C2=C(C#N)C#N)sc2c1sc1c3c4nsnc4c4c5sc6c(CCCCCCCCCCC)c(/C=C7\C(=O)c8cc(F)c(F)cc8C7=C(C#N)C#N)sc6c5n(CC(CC)CCCC)c4c3n(CC(CC)CCCC)c21,15.57,-5.56,-3.65,-5.65,-4.09,,,,,conventional,PDINN,PEDOT:PSS,"o-xylene:mesitylene (70:30, vol%)",
43199,10.1002/adma.202313098,COC(=O)C(C)(C)c1cc(C)cc(-c2sc3c4sc5cc(/C=C6/C(=O)c7cc(F)cc(c7)C(=O)/C6=C\c6cc(C(C)(C)C(=O)OC)c(-c7cc(C)cc(C(C)(C)C(=O)OC)c7)s6)sc5c4c(C(C)(C)C(=O)OC)ccc2-3)c1,CCCCCCCCCCCc1c(/C=C2\C(=O)c3cc(F)c(F)cc3C2=C(C#N)C#N)sc2c1sc1c3c4nsnc4c4c5sc6c(CCCCCCCCCCC)c(/C=C7\C(=O)c8cc(F)c(F)cc8C7=C(C#N)C#N)sc6c5n(CC(CC)CCCC)c4c3n(CC(CC)CCCC)c21,14.95,-5.56,-3.65,-5.65,-4.09,,,,,conventional,PDINN,PEDOT:PSS,"o-xylene:mesitylene (70:30, vol%)",
43200,10.1002/adma.202313098,COC(=O)C(C)(C)c1cc(C)cc(-c2sc3c4sc5cc(/C=C6/C(=O)c7cc(F)cc(c7)C(=O)/C6=C\c6cc(C(C)(C)C(=O)OC)c(-c7cc(C)cc(C(C)(C)C(=O)OC)c7)s6)sc5c4c(C(C)(C)C(=O)OC)ccc2-3)c1,CCCCCCCCCCCc1c(/C=C2\C(=O)c3cc(F)c(F)cc3C2=C(C#N)C#N)sc2c1sc1c3c4nsnc4c4c5sc6c(CCCCCCCCCCC)c(/C=C7\C(=O)c8cc(F)c(F)cc8C7=C(C#N)C#N)sc6c5n(CC(CC)CCCC)c4c3n(CC(CC)CCCC)c21,12.98,-5.56,-3.65,-5.65,-4.09,,,,,conventional,PDINN,PEDOT:PSS,mesitylene,
43201,10.1002/adma.202313098,COC(=O)C(C)(C)c1cc(C)cc(-c2sc3c4sc5cc(/C=C6/C(=O)c7cc(F)cc(c7)C(=O)/C6=C\c6cc(C(C)(C)C(=O)OC)c(-c7cc(C)cc(C(C)(C)C(=O)OC)c7)s6)sc5c4c(C(C)(C)C(=O)OC)ccc2-3)c1,CCCCCCCCCc1c(C=C2C(=O)c3cc(Cl)c(Cl)cc3C2=C(C#N)C#N)sc2c1sc1c3c4nsnc4c4c5sc6c(CCCCCCCCC)c(C=C7C(=O)c8cc(Cl)c(Cl)cc8C7=C(C#N)C#N)sc6c5n(CC(CCCC)CCCCCC)c4c3n(CC(CCCC)CCCCCC)c21,16.55,-5.56,-3.65,-5.68,-3.9,,,,,conventional,PDINN,PEDOT:PSS,o-xylene,
43202,10.1002/adma.202313098,COC(=O)C(C)(C)c1cc(C)cc(-c2sc3c4sc5cc(/C=C6/C(=O)c7cc(F)cc(c7)C(=O)/C6=C\c6cc(C(C)(C)C(=O)OC)c(-c7cc(C)cc(C(C)(C)C(=O)OC)c7)s6)sc5c4c(C(C)(C)C(=O)OC)ccc2-3)c1,CCCCCCCCCc1c(C=C2C(=O)c3cc(Cl)c(Cl)cc3C2=C(C#N)C#N)sc2c1sc1c3c4nsnc4c4c5sc6c(CCCCCCCCC)c(C=C7C(=O)c8cc(Cl)c(Cl)cc8C7=C(C#N)C#N)sc6c5n(CC(CCCC)CCCCCC)c4c3n(CC(CCCC)CCCCCC)c21,15.17,-5.56,-3.65,-5.68,-3.9,,,,,conventional,PDINN,PEDOT:PSS,o-xylene,
43203,10.1002/adma.202313098,COC(=O)C(C)(C)c1cc(C)cc(-c2sc3c4sc5cc(/C=C6/C(=O)c7cc(F)cc(c7)C(=O)/C6=C\c6cc(C(C)(C)C(=O)OC)c(-c7cc(C)cc(C(C)(C)C(=O)OC)c7)s6)sc5c4c(C(C)(C)C(=O)OC)ccc2-3)c1,CCCCCCCCCc1c(C=C2C(=O)c3cc(Cl)c(Cl)cc3C2=C(C#N)C#N)sc2c1sc1c3c4nsnc4c4c5sc6c(CCCCCCCCC)c(C=C7C(=O)c8cc(Cl)c(Cl)cc8C7=C(C#N)C#N)sc6c5n(CC(CCCC)CCCCCC)c4c3n(CC(CCCC)CCCCCC)c21,17.8,-5.56,-3.65,-5.68,-3.9,,,,,conventional,PDINN,PEDOT:PSS,"o-xylene:mesitylene (80:20, vol%)",
43204,10.1002/adma.202313098,COC(=O)C(C)(C)c1cc(C)cc(-c2sc3c4sc5cc(/C=C6/C(=O)c7cc(F)cc(c7)C(=O)/C6=C\c6cc(C(C)(C)C(=O)OC)c(-c7cc(C)cc(C(C)(C)C(=O)OC)c7)s6)sc5c4c(C(C)(C)C(=O)OC)ccc2-3)c1,CCCCCCCCCc1c(C=C2C(=O)c3cc(Cl)c(Cl)cc3C2=C(C#N)C#N)sc2c1sc1c3c4nsnc4c4c5sc6c(CCCCCCCCC)c(C=C7C(=O)c8cc(Cl)c(Cl)cc8C7=C(C#N)C#N)sc6c5n(CC(CCCC)CCCCCC)c4c3n(CC(CCCC)CCCCCC)c21,16.71,-5.56,-3.65,-5.68,-3.9,,,,,conventional,PDINN,PEDOT:PSS,"o-xylene:mesitylene (80:20, vol%)",
43205,10.1002/adma.202313105,CCCCC(CC)Cc1ccc(-c2c3cc(-c4ccc(-c5sc(-c6cccs6)c6c5C(=O)c5c(CC(CC)CCCC)sc(CC(CC)CCCC)c5C6=O)s4)sc3c(-c3ccc(CC(CC)CCCC)s3)c3ccsc23)s1,CCCCCCCCCCCc1c(/C=C2\C(=O)c3cc(Cl)c(Cl)cc3C2=C(C#N)C#N)sc2c1Cc1c-2n(CC(CCCC)CCCCCC)c2c1c1nsnc1c1c3c(n(CC(CCCC)CCCCCC)c12)-c1sc(/C=C2\C(=O)c4cc(Cl)c(Cl)cc4C2=C(C#N)C#N)c(CCCCCCCCCCC)c1C3,12.86,-5.33,-3.48,-5.62,-4.05,,,,,conventional,PDINO,PEDOT:PSS,chloroform,
43206,10.1002/adma.202313105,COC(=O)C(C)(C)c1cc(C)cc(-c2sc3c4sc5cc(/C=C6/C(=O)c7cc(F)cc(c7)C(=O)/C6=C\c6cc(C(C)(C)C(=O)OC)c(-c7cc(C)cc(C(C)(C)C(=O)OC)c7)s6)sc5c4c(C(C)(C)C(=O)OC)ccc2-3)c1,CCCCCCCCCCCc1c(/C=C2\C(=O)c3cc(Cl)c(Cl)cc3C2=C(C#N)C#N)sc2c1Cc1c-2n(CC(CCCC)CCCCCC)c2c1c1nsnc1c1c3c(n(CC(CCCC)CCCCCC)c12)-c1sc(/C=C2\C(=O)c4cc(Cl)c(Cl)cc4C2=C(C#N)C#N)c(CCCCCCCCCCC)c1C3,17.93,-5.49,-3.64,-5.62,-4.05,,,,,conventional,PDINO,PEDOT:PSS,chloroform,
43210,10.1002/adma.202313237,COC(=O)C(C)(C)c1cc(C)cc(-c2sc3c4sc5cc(/C=C6/C(=O)c7cc(F)cc(c7)C(=O)/C6=C\c6cc(C(C)(C)C(=O)OC)c(-c7cc(C)cc(C(C)(C)C(=O)OC)c7)s6)sc5c4c(C(C)(C)C(=O)OC)ccc2-3)c1,CCCCCCCCCCCc1c(/C=C2\C(=O)c3ccccc3C2=C(C#N)C#N)sc2c1sc1c3c4nsnc4c4c5sc6c(CCCCCCCCCCC)c(/C=C7\C(=O)c8cc(-c9cccs9)ccc8C7=C(C#N)C#N)sc6c5n(CC(CCCCCCCC)CCCCCCCCCC)c4c3n(CC(CCCCCCCC)CCCCCCCCCC)c21,15.14,-5.56,-3.65,-5.68,-3.94,,,1:1,,conventional,PDINO,PEDOT:PSS,chloroform,
43213,10.1002/adma.202313251,CCCCCCC(CCCC)Cc1csc(-c2cc3c4nsnc4c4cc(-c5cc(CC(CCCC)CCCCCC)c(-c6cc7c(-c8cc(F)c(CC(CC)CCCC)s8)c8sccc8c(-c8cc(F)c(CC(CC)CCCC)s8)c7s6)s5)sc4c3s2)c1,CCCCCCC(CCCC)Cc1c(/C=C2\C(=O)c3cc(F)c(F)cc3C2=C(C#N)C#N)sc2c1SC1c3c(c4c(c5nsnc35)c3sc5c(CC(CCCC)CCCCCC)c(/C=C6\C(=O)c7cc(F)c(F)cc7C6=C(C#N)C#N)sc5c3n4CC(CC)CCCC)N(CC(CC)CCCC)C21,18.14,-5.51,-2.77,-5.68,-3.9,,,,,conventional,,,,
43217,10.1002/adma.202313393,CCCCCCC(CCCC)Cc1csc(-c2cc3c4nsnc4c4cc(-c5cc(CC(CCCC)CCCCCC)c(-c6cc7c(-c8cc(F)c(CC(CC)CCCC)s8)c8sccc8c(-c8cc(F)c(CC(CC)CCCC)s8)c7s6)s5)sc4c3s2)c1,CCCCCCCCCc1c(C=C2C(=O)c3cc(Cl)c(Cl)cc3C2=C(C#N)C#N)sc2c1sc1c3c4nsnc4c4c5sc6c(CCCCCCCCC)c(C=C7C(=O)c8cc(Cl)c(Cl)cc8C7=C(C#N)C#N)sc6c5n(CC(CCCC)CCCCCC)c4c3n(CC(CCCC)CCCCCC)c21,17.48,-5.51,-2.77,-5.68,-3.9,,,,,conventional,PNDIT-F3N,PEDOT:PSS,,
43221,10.1002/adma.202313393,CCCCCCC(CCCC)Cc1csc(-c2cc3c4nsnc4c4cc(-c5cc(CC(CCCC)CCCCCC)c(-c6cc7c(-c8cc(F)c(CC(CC)CCCC)s8)c8sccc8c(-c8cc(F)c(CC(CC)CCCC)s8)c7s6)s5)sc4c3s2)c1,CCCCCCC(CCCC)Cc1c(/C=C2\C(=O)c3cc(F)c(F)cc3C2=C(C#N)C#N)sc2c1SC1c3c(c4c(c5nsnc35)c3sc5c(CC(CCCC)CCCCCC)c(/C=C6\C(=O)c7cc(F)c(F)cc7C6=C(C#N)C#N)sc5c3n4CC(CC)CCCC)N(CC(CC)CCCC)C21,17.65,-5.51,-2.77,-5.68,-3.9,,,,,conventional,PNDIT-F3N,PEDOT:PSS,,
43223,10.1002/adma.202313532,COC(=O)C(C)(C)c1cc(C)cc(-c2sc3c4sc5cc(/C=C6/C(=O)c7cc(F)cc(c7)C(=O)/C6=C\c6cc(C(C)(C)C(=O)OC)c(-c7cc(C)cc(C(C)(C)C(=O)OC)c7)s6)sc5c4c(C(C)(C)C(=O)OC)ccc2-3)c1,CCCCCCC(CCCC)Cc1c(/C=C2\C(=O)c3cc(F)c(F)cc3C2=C(C#N)C#N)sc2c1SC1c3c(c4c(c5nsnc35)c3sc5c(CC(CCCC)CCCCCC)c(/C=C6\C(=O)c7cc(F)c(F)cc7C6=C(C#N)C#N)sc5c3n4CC(CC)CCCC)N(CC(CC)CCCC)C21,18.02,-5.56,-3.65,-5.68,-3.9,100.0,,,,,,,,
43225,10.1002/adma.202313532,COC(=O)C(C)(C)c1cc(C)cc(-c2sc3c4sc5cc(/C=C6/C(=O)c7cc(F)cc(c7)C(=O)/C6=C\c6cc(C(C)(C)C(=O)OC)c(-c7cc(C)cc(C(C)(C)C(=O)OC)c7)s6)sc5c4c(C(C)(C)C(=O)OC)ccc2-3)c1,CCCCCCC(CCCC)Cc1c(/C=C2\C(=O)c3cc(F)c(F)cc3C2=C(C#N)C#N)sc2c1SC1c3c(c4c(c5nsnc35)c3sc5c(CC(CCCC)CCCCCC)c(/C=C6\C(=O)c7cc(F)c(F)cc7C6=C(C#N)C#N)sc5c3n4CC(CC)CCCC)N(CC(CC)CCCC)C21,18.11,-5.56,-3.65,-5.68,-3.9,100.0,,,,,,,,
43227,10.1002/adma.202313532,COC(=O)C(C)(C)c1cc(C)cc(-c2sc3c4sc5cc(/C=C6/C(=O)c7cc(F)cc(c7)C(=O)/C6=C\c6cc(C(C)(C)C(=O)OC)c(-c7cc(C)cc(C(C)(C)C(=O)OC)c7)s6)sc5c4c(C(C)(C)C(=O)OC)ccc2-3)c1,CCCCCCC(CCCC)Cc1c(/C=C2\C(=O)c3cc(F)c(F)cc3C2=C(C#N)C#N)sc2c1SC1c3c(c4c(c5nsnc35)c3sc5c(CC(CCCC)CCCCCC)c(/C=C6\C(=O)c7cc(F)c(F)cc7C6=C(C#N)C#N)sc5c3n4CC(CC)CCCC)N(CC(CC)CCCC)C21,16.29,-5.56,-3.65,-5.68,-3.9,300.0,,,,,,,,
43229,10.1002/adma.202313532,COC(=O)C(C)(C)c1cc(C)cc(-c2sc3c4sc5cc(/C=C6/C(=O)c7cc(F)cc(c7)C(=O)/C6=C\c6cc(C(C)(C)C(=O)OC)c(-c7cc(C)cc(C(C)(C)C(=O)OC)c7)s6)sc5c4c(C(C)(C)C(=O)OC)ccc2-3)c1,CCCCCCC(CCCC)Cc1c(/C=C2\C(=O)c3cc(F)c(F)cc3C2=C(C#N)C#N)sc2c1SC1c3c(c4c(c5nsnc35)c3sc5c(CC(CCCC)CCCCCC)c(/C=C6\C(=O)c7cc(F)c(F)cc7C6=C(C#N)C#N)sc5c3n4CC(CC)CCCC)N(CC(CC)CCCC)C21,16.42,-5.56,-3.65,-5.68,-3.9,300.0,,,,,,,,
43231,10.1002/adma.202313532,COC(=O)C(C)(C)c1cc(C)cc(-c2sc3c4sc5cc(/C=C6/C(=O)c7cc(F)cc(c7)C(=O)/C6=C\c6cc(C(C)(C)C(=O)OC)c(-c7cc(C)cc(C(C)(C)C(=O)OC)c7)s6)sc5c4c(C(C)(C)C(=O)OC)ccc2-3)c1,CCCCCCC(CCCC)Cc1c(/C=C2\C(=O)c3cc(F)c(F)cc3C2=C(C#N)C#N)sc2c1SC1c3c(c4c(c5nsnc35)c3sc5c(CC(CCCC)CCCCCC)c(/C=C6\C(=O)c7cc(F)c(F)cc7C6=C(C#N)C#N)sc5c3n4CC(CC)CCCC)N(CC(CC)CCCC)C21,14.38,-5.56,-3.65,-5.68,-3.9,500.0,,,,,,,,
43233,10.1002/adma.202313532,COC(=O)C(C)(C)c1cc(C)cc(-c2sc3c4sc5cc(/C=C6/C(=O)c7cc(F)cc(c7)C(=O)/C6=C\c6cc(C(C)(C)C(=O)OC)c(-c7cc(C)cc(C(C)(C)C(=O)OC)c7)s6)sc5c4c(C(C)(C)C(=O)OC)ccc2-3)c1,CCCCCCC(CCCC)Cc1c(/C=C2\C(=O)c3cc(F)c(F)cc3C2=C(C#N)C#N)sc2c1SC1c3c(c4c(c5nsnc35)c3sc5c(CC(CCCC)CCCCCC)c(/C=C6\C(=O)c7cc(F)c(F)cc7C6=C(C#N)C#N)sc5c3n4CC(CC)CCCC)N(CC(CC)CCCC)C21,14.46,-5.56,-3.65,-5.68,-3.9,500.0,,,,,,,,
43245,10.1002/adma.202401789,CCCCCCC(CCCC)Cc1csc(-c2cc3c4nsnc4c4cc(-c5cc(CC(CCCC)CCCCCC)c(-c6cc7c(-c8cc(F)c(CC(CC)CCCC)s8)c8sccc8c(-c8cc(F)c(CC(CC)CCCC)s8)c7s6)s5)sc4c3s2)c1,CCCCCCCCCCCc1c(/C=C2\C(=O)c3cc(F)c(F)cc3C2=C(C#N)C#N)sc2c1sc1c3c4nsnc4c4c5sc6c(CCCCCCCCCCC)c(/C=C7\C(=O)c8cc(F)c(F)cc8C7=C(C#N)C#N)sc6c5n(CCC(CC)CCCC)c4c3n(CCC(CC)CCCC)c21,17.81,-5.51,-2.77,-5.64,-3.86,,,1:1.3,,conventional,PDINN,PEDOT:PSS,chloroform,
43249,10.1002/adma.202402575,CCCCCCC(CCCC)Cc1csc(-c2cc3c(s2)-c2sc(-c4cc(CC(CCCC)CCCCCC)c(-c5cc6c(-c7cc(F)c(CC(CC)CCCC)s7)c7sccc7c(-c7cc(F)c(CC(CC)CCCC)s7)c6s5)s4)cc2[C@H]2N=CC=N[C@H]32)c1,CCCCCCc1ccc(C2(c3ccc(CCCCCC)cc3)c3cc4c(cc3-c3sc5cc(/C=C6\C(=O)c7cc(F)c(F)cc7C6=C(C#N)C#N)sc5c32)C(c2ccc(CCCCCC)cc2)(c2ccc(CCCCCC)cc2)c2c-4sc3cc(/C=C4\C(=O)c5cc(F)c(F)cc5C4=C(C#N)C#N)sc23)cc1,14.0,-5.41,-2.82,-5.66,-4.14,,,,,conventional,PDINN,PEDOT:PSS,,
43250,10.1002/adma.202402575,CCCCCCC(CCCC)Cc1csc(-c2cc3c(s2)-c2sc(-c4cc(CC(CCCC)CCCCCC)c(-c5cc6c(-c7cc(F)c(CC(CC)CCCC)s7)c7sccc7c(-c7cc(F)c(CC(CC)CCCC)s7)c6s5)s4)cc2[C@H]2N=CC=N[C@H]32)c1,CCCCCCc1ccc(C2(c3ccc(CCCCCC)cc3)c3cc4c(cc3-c3sc5cc(/C=C6\C(=O)c7cc(F)c(F)cc7C6=C(C#N)C#N)sc5c32)C(c2ccc(CCCCCC)cc2)(c2ccc(CCCCCC)cc2)c2c-4sc3cc(/C=C4\C(=O)c5cc(F)c(F)cc5C4=C(C#N)C#N)sc23)cc1,18.8,-5.41,-2.82,-5.66,-4.14,,,,,conventional,PDINN,PEDOT:PSS,,
43257,10.1002/adma.202402833,COC(=O)C(C)(C)c1cc(C)cc(-c2sc3c4sc5cc(/C=C6/C(=O)c7cc(F)cc(c7)C(=O)/C6=C\c6cc(C(C)(C)C(=O)OC)c(-c7cc(C)cc(C(C)(C)C(=O)OC)c7)s6)sc5c4c(C(C)(C)C(=O)OC)ccc2-3)c1,CCCCCCCCCCCc1c(/C=C2\C(=O)c3cc(F)c(F)cc3C2=C(C#N)C#N)sc2c1sc1c3c4nsnc4c4c5sc6c(CCCCCCCCCCC)c(/C=C7\C(=O)c8cc(F)c(F)cc8C7=C(C#N)C#N)sc6c5n(CC(CC)CCCC)c4c3n(CC(CC)CCCC)c21,16.12,-5.56,-3.65,-5.65,-4.09,,,,,conventional,PNDIT-F3N,PEDOT:PSS,chloroform,
43258,10.1002/adma.202402833,COC(=O)C(C)(C)c1cc(C)cc(-c2sc3c4sc5cc(/C=C6/C(=O)c7cc(F)cc(c7)C(=O)/C6=C\c6cc(C(C)(C)C(=O)OC)c(-c7cc(C)cc(C(C)(C)C(=O)OC)c7)s6)sc5c4c(C(C)(C)C(=O)OC)ccc2-3)c1,CCCCCCCCCCCc1c(/C=C2\C(=O)c3cc(F)c(F)cc3C2=C(C#N)C#N)sc2c1sc1c3c4nsnc4c4c5sc6c(CCCCCCCCCCC)c(/C=C7\C(=O)c8cc(F)c(F)cc8C7=C(C#N)C#N)sc6c5n(CC(CC)CCCC)c4c3n(CC(CC)CCCC)c21,18.12,-5.56,-3.65,-5.65,-4.09,,,,,conventional,PNDIT-F3N,PEDOT:PSS,chloroform,PDCI
43259,10.1002/adma.202404824,COC(=O)C(C)(C)c1cc(C)cc(-c2sc3c4sc5cc(/C=C6/C(=O)c7cc(F)cc(c7)C(=O)/C6=C\c6cc(C(C)(C)C(=O)OC)c(-c7cc(C)cc(C(C)(C)C(=O)OC)c7)s6)sc5c4c(C(C)(C)C(=O)OC)ccc2-3)c1,CCCCCCC(CCCC)Cc1c(/C=C2\C(=O)c3cc(F)c(F)cc3C2=C(C#N)C#N)sc2c1SC1c3c(c4c(c5nsnc35)c3sc5c(CC(CCCC)CCCCCC)c(/C=C6\C(=O)c7cc(F)c(F)cc7C6=C(C#N)C#N)sc5c3n4CC(CC)CCCC)N(CC(CC)CCCC)C21,17.96,-5.56,-3.65,-5.68,-3.9,,100.0,1:1.2,,conventional,PNDIT-F3N,PEDOT:PSS,,TCB
43290,10.1002/adma.202406690,COC(=O)C(C)(C)c1cc(C)cc(-c2sc3c4sc5cc(/C=C6/C(=O)c7cc(F)cc(c7)C(=O)/C6=C\c6cc(C(C)(C)C(=O)OC)c(-c7cc(C)cc(C(C)(C)C(=O)OC)c7)s6)sc5c4c(C(C)(C)C(=O)OC)ccc2-3)c1,CCCCCCCCCc1c(C=C2C(=O)c3cc(Cl)c(Cl)cc3C2=C(C#N)C#N)sc2c1sc1c3c4nsnc4c4c5sc6c(CCCCCCCCC)c(C=C7C(=O)c8cc(Cl)c(Cl)cc8C7=C(C#N)C#N)sc6c5n(CC(CCCC)CCCCCC)c4c3n(CC(CCCC)CCCCCC)c21,19.32,-5.56,-3.65,-5.68,-3.9,,100.0,,,,PDINN,2PACz,,
43294,10.1002/adma.202406690,COC(=O)C(C)(C)c1cc(C)cc(-c2sc3c4sc5cc(/C=C6/C(=O)c7cc(F)cc(c7)C(=O)/C6=C\c6cc(C(C)(C)C(=O)OC)c(-c7cc(C)cc(C(C)(C)C(=O)OC)c7)s6)sc5c4c(C(C)(C)C(=O)OC)ccc2-3)c1,CCCCCCCCCc1c(C=C2C(=O)c3cc(Cl)c(Cl)cc3C2=C(C#N)C#N)sc2c1sc1c3c4nsnc4c4c5sc6c(CCCCCCCCC)c(C=C7C(=O)c8cc(Cl)c(Cl)cc8C7=C(C#N)C#N)sc6c5n(CC(CCCC)CCCCCC)c4c3n(CC(CCCC)CCCCCC)c21,17.44,-5.56,-3.65,-5.68,-3.9,,,,,,,,,
43307,10.1002/adma.202407297,COC(=O)C(C)(C)c1cc(C)cc(-c2sc3c4sc5cc(/C=C6/C(=O)c7cc(F)cc(c7)C(=O)/C6=C\c6cc(C(C)(C)C(=O)OC)c(-c7cc(C)cc(C(C)(C)C(=O)OC)c7)s6)sc5c4c(C(C)(C)C(=O)OC)ccc2-3)c1,CCCCCCC(CCCC)Cc1c(/C=C2\C(=O)c3cc(F)c(F)cc3C2=C(C#N)C#N)sc2c1SC1c3c(c4c(c5nsnc35)c3sc5c(CC(CCCC)CCCCCC)c(/C=C6\C(=O)c7cc(F)c(F)cc7C6=C(C#N)C#N)sc5c3n4CC(CC)CCCC)N(CC(CC)CCCC)C21,18.5,-5.56,-3.65,-5.68,-3.9,,90.0,,2%,conventional,PFNDI-Br,PEDOT:PSS,chloroform,1-CN+DIB
43308,10.1002/adma.202407297,COC(=O)C(C)(C)c1cc(C)cc(-c2sc3c4sc5cc(/C=C6/C(=O)c7cc(F)cc(c7)C(=O)/C6=C\c6cc(C(C)(C)C(=O)OC)c(-c7cc(C)cc(C(C)(C)C(=O)OC)c7)s6)sc5c4c(C(C)(C)C(=O)OC)ccc2-3)c1,CCCCCCC(CCCC)Cc1c(/C=C2\C(=O)c3cc(F)c(F)cc3C2=C(C#N)C#N)sc2c1SC1c3c(c4c(c5nsnc35)c3sc5c(CC(CCCC)CCCCCC)c(/C=C6\C(=O)c7cc(F)c(F)cc7C6=C(C#N)C#N)sc5c3n4CC(CC)CCCC)N(CC(CC)CCCC)C21,19.9,-5.56,-3.65,-5.68,-3.9,,90.0,,2%,conventional,PFNDI-Br,PEDOT:PSS,chloroform,1-CN+DIB
43309,10.1002/adma.202407297,COC(=O)C(C)(C)c1cc(C)cc(-c2sc3c4sc5cc(/C=C6/C(=O)c7cc(F)cc(c7)C(=O)/C6=C\c6cc(C(C)(C)C(=O)OC)c(-c7cc(C)cc(C(C)(C)C(=O)OC)c7)s6)sc5c4c(C(C)(C)C(=O)OC)ccc2-3)c1,CCCCCCC(CCCC)Cc1c(/C=C2\C(=O)c3cc(F)c(F)cc3C2=C(C#N)C#N)sc2c1SC1c3c(c4c(c5nsnc35)c3sc5c(CC(CCCC)CCCCCC)c(/C=C6\C(=O)c7cc(F)c(F)cc7C6=C(C#N)C#N)sc5c3n4CC(CC)CCCC)N(CC(CC)CCCC)C21,18.2,-5.56,-3.65,-5.68,-3.9,,90.0,,2%,conventional,PFNDI-Br,PEDOT:PSS,chloroform,1-CN+DIB
43320,10.1002/adma.202407613,COC(=O)C(C)(C)c1cc(C)cc(-c2sc3c4sc5cc(/C=C6/C(=O)c7cc(F)cc(c7)C(=O)/C6=C\c6cc(C(C)(C)C(=O)OC)c(-c7cc(C)cc(C(C)(C)C(=O)OC)c7)s6)sc5c4c(C(C)(C)C(=O)OC)ccc2-3)c1,CCCCCCc1cccc(-c2c(/C=C3\C(=O)c4cc(F)c(F)cc4C3=C(C#N)C#N)sc3c2sc2c4c5nsnc5c5c6sc7c(-c8cccc(CCCCCC)c8)c(/C=C8\C(=O)c9cc(F)c(F)cc9C8=C(C#N)C#N)sc7c6n(CC(CC)CCCC)c5c4n(CC(CC)CCCC)c32)c1,18.0,-5.56,-3.65,,,,,,,,,,,
43321,10.1002/adma.202407613,COC(=O)C(C)(C)c1cc(C)cc(-c2sc3c4sc5cc(/C=C6/C(=O)c7cc(F)cc(c7)C(=O)/C6=C\c6cc(C(C)(C)C(=O)OC)c(-c7cc(C)cc(C(C)(C)C(=O)OC)c7)s6)sc5c4c(C(C)(C)C(=O)OC)ccc2-3)c1,CCCCCCc1cccc(-c2c(/C=C3\C(=O)c4cc(F)c(F)cc4C3=C(C#N)C#N)sc3c2sc2c4c5nsnc5c5c6sc7c(-c8cccc(CCCCCC)c8)c(/C=C8\C(=O)c9cc(F)c(F)cc9C8=C(C#N)C#N)sc7c6n(CC(CC)CCCC)c5c4n(CC(CC)CCCC)c32)c1,17.83,-5.56,-3.65,,,,,,,,,,,
43322,10.1002/adma.202407613,COC(=O)C(C)(C)c1cc(C)cc(-c2sc3c4sc5cc(/C=C6/C(=O)c7cc(F)cc(c7)C(=O)/C6=C\c6cc(C(C)(C)C(=O)OC)c(-c7cc(C)cc(C(C)(C)C(=O)OC)c7)s6)sc5c4c(C(C)(C)C(=O)OC)ccc2-3)c1,CCCCCCc1ccc(-c2c(/C=C3\C(=O)c4cc(F)c(F)cc4C3=C(C#N)C#N)sc3c2sc2c4c5nsnc5c5c6sc7c(-c8ccc(CCCCCC)s8)c(/C=C8\C(=O)c9cc(F)c(F)cc9C8=C(C#N)C#N)sc7c6n(CC(CCCC)CCCCCC)c5c4n(CC(CCCC)CCCCCC)c32)s1,17.58,-5.56,-3.65,-5.75,-3.96,,,,,,,,,
43323,10.1002/adma.202407613,COC(=O)C(C)(C)c1cc(C)cc(-c2sc3c4sc5cc(/C=C6/C(=O)c7cc(F)cc(c7)C(=O)/C6=C\c6cc(C(C)(C)C(=O)OC)c(-c7cc(C)cc(C(C)(C)C(=O)OC)c7)s6)sc5c4c(C(C)(C)C(=O)OC)ccc2-3)c1,CCCCCCc1ccc(-c2c(/C=C3\C(=O)c4cc(F)c(F)cc4C3=C(C#N)C#N)sc3c2sc2c4c5nsnc5c5c6sc7c(-c8ccc(CCCCCC)s8)c(/C=C8\C(=O)c9cc(F)c(F)cc9C8=C(C#N)C#N)sc7c6n(CC(CCCC)CCCCCC)c5c4n(CC(CCCC)CCCCCC)c32)s1,16.54,-5.56,-3.65,-5.75,-3.96,,,,,,,,,
43324,10.1002/adma.202407613,COC(=O)C(C)(C)c1cc(C)cc(-c2sc3c4sc5cc(/C=C6/C(=O)c7cc(F)cc(c7)C(=O)/C6=C\c6cc(C(C)(C)C(=O)OC)c(-c7cc(C)cc(C(C)(C)C(=O)OC)c7)s6)sc5c4c(C(C)(C)C(=O)OC)ccc2-3)c1,CCCCCCCCCCCc1c(/C=C2\C(=O)c3cc(F)c(F)cc3C2=C(C#N)C#N)sc2c1sc1c3c4nsnc4c4c5sc6c(CCCCCCCCCCC)c(/C=C7\C(=O)c8cc(F)c(F)cc8C7=C(C#N)C#N)sc6c5n(CCC(CC)CCCC)c4c3n(CCC(CC)CCCC)c21,18.08,-5.56,-3.65,-5.64,-3.86,,,,,,,,,
43325,10.1002/adma.202407613,COC(=O)C(C)(C)c1cc(C)cc(-c2sc3c4sc5cc(/C=C6/C(=O)c7cc(F)cc(c7)C(=O)/C6=C\c6cc(C(C)(C)C(=O)OC)c(-c7cc(C)cc(C(C)(C)C(=O)OC)c7)s6)sc5c4c(C(C)(C)C(=O)OC)ccc2-3)c1,CCCCCCCCCCCc1c(/C=C2\C(=O)c3cc(F)c(F)cc3C2=C(C#N)C#N)sc2c1sc1c3c4nsnc4c4c5sc6c(CCCCCCCCCCC)c(/C=C7\C(=O)c8cc(F)c(F)cc8C7=C(C#N)C#N)sc6c5n(CCC(CC)CCCC)c4c3n(CCC(CC)CCCC)c21,16.9,-5.56,-3.65,-5.64,-3.86,,,,,,,,,
43326,10.1002/adma.202407613,CCCCCCC(CCCC)Cc1csc(-c2cc3c4nsnc4c4cc(-c5cc(CC(CCCC)CCCCCC)c(-c6cc7c(-c8cc(F)c(CC(CC)CCCC)s8)c8sccc8c(-c8cc(F)c(CC(CC)CCCC)s8)c7s6)s5)sc4c3s2)c1,CCCCCCCCCCCc1c(/C=C2\C(=O)c3cc(F)c(F)cc3C2=C(C#N)C#N)sc2c1sc1c3c4nsnc4c4c5sc6c(CCCCCCCCCCC)c(/C=C7\C(=O)c8cc(F)c(F)cc8C7=C(C#N)C#N)sc6c5n(CCC(CC)CCCC)c4c3n(CCC(CC)CCCC)c21,18.01,-5.51,-2.77,-5.64,-3.86,,,,,,,,,
43327,10.1002/adma.202407613,CCCCCCC(CCCC)Cc1csc(-c2cc3c4nsnc4c4cc(-c5cc(CC(CCCC)CCCCCC)c(-c6cc7c(-c8cc(F)c(CC(CC)CCCC)s8)c8sccc8c(-c8cc(F)c(CC(CC)CCCC)s8)c7s6)s5)sc4c3s2)c1,CCCCCCCCCCCc1c(/C=C2\C(=O)c3cc(F)c(F)cc3C2=C(C#N)C#N)sc2c1sc1c3c4nsnc4c4c5sc6c(CCCCCCCCCCC)c(/C=C7\C(=O)c8cc(F)c(F)cc8C7=C(C#N)C#N)sc6c5n(CCC(CC)CCCC)c4c3n(CCC(CC)CCCC)c21,16.8,-5.51,-2.77,-5.64,-3.86,,,,,,,,,
43339,10.1002/adma.202409885,COC(=O)C(C)(C)c1cc(C)cc(-c2sc3c4sc5cc(/C=C6/C(=O)c7cc(F)cc(c7)C(=O)/C6=C\c6cc(C(C)(C)C(=O)OC)c(-c7cc(C)cc(C(C)(C)C(=O)OC)c7)s6)sc5c4c(C(C)(C)C(=O)OC)ccc2-3)c1,CCCCCCCCCc1c(C=C2C(=O)c3cc(Cl)c(Cl)cc3C2=C(C#N)C#N)sc2c1sc1c3c4nsnc4c4c5sc6c(CCCCCCCCC)c(C=C7C(=O)c8cc(Cl)c(Cl)cc8C7=C(C#N)C#N)sc6c5n(CC(CCCC)CCCCCC)c4c3n(CC(CCCC)CCCCCC)c21,18.16,-5.56,-3.65,-5.68,-3.9,,,,,,,PEDOT:PSS,,
43340,10.1002/adma.202409885,COC(=O)C(C)(C)c1cc(C)cc(-c2sc3c4sc5cc(/C=C6/C(=O)c7cc(F)cc(c7)C(=O)/C6=C\c6cc(C(C)(C)C(=O)OC)c(-c7cc(C)cc(C(C)(C)C(=O)OC)c7)s6)sc5c4c(C(C)(C)C(=O)OC)ccc2-3)c1,CCCCCCCCCc1c(C=C2C(=O)c3cc(Cl)c(Cl)cc3C2=C(C#N)C#N)sc2c1sc1c3c4nsnc4c4c5sc6c(CCCCCCCCC)c(C=C7C(=O)c8cc(Cl)c(Cl)cc8C7=C(C#N)C#N)sc6c5n(CC(CCCC)CCCCCC)c4c3n(CC(CCCC)CCCCCC)c21,18.8,-5.56,-3.65,-5.68,-3.9,,,,,,,PTT-F:POM,,
43341,10.1002/adma.202409885,COC(=O)C(C)(C)c1cc(C)cc(-c2sc3c4sc5cc(/C=C6/C(=O)c7cc(F)cc(c7)C(=O)/C6=C\c6cc(C(C)(C)C(=O)OC)c(-c7cc(C)cc(C(C)(C)C(=O)OC)c7)s6)sc5c4c(C(C)(C)C(=O)OC)ccc2-3)c1,CCCCCCCCCc1c(C=C2C(=O)c3cc(Cl)c(Cl)cc3C2=C(C#N)C#N)sc2c1sc1c3c4nsnc4c4c5sc6c(CCCCCCCCC)c(C=C7C(=O)c8cc(Cl)c(Cl)cc8C7=C(C#N)C#N)sc6c5n(CC(CCCC)CCCCCC)c4c3n(CC(CCCC)CCCCCC)c21,17.76,-5.56,-3.65,-5.68,-3.9,,,,,,,PTT:POM,,
43342,10.1002/adma.202409885,COC(=O)C(C)(C)c1cc(C)cc(-c2sc3c4sc5cc(/C=C6/C(=O)c7cc(F)cc(c7)C(=O)/C6=C\c6cc(C(C)(C)C(=O)OC)c(-c7cc(C)cc(C(C)(C)C(=O)OC)c7)s6)sc5c4c(C(C)(C)C(=O)OC)ccc2-3)c1,CCCCCCCCCc1c(C=C2C(=O)c3cc(Cl)c(Cl)cc3C2=C(C#N)C#N)sc2c1sc1c3c4nsnc4c4c5sc6c(CCCCCCCCC)c(C=C7C(=O)c8cc(Cl)c(Cl)cc8C7=C(C#N)C#N)sc6c5n(CC(CCCC)CCCCCC)c4c3n(CC(CCCC)CCCCCC)c21,17.81,-5.56,-3.65,-5.68,-3.9,,,,,,,PTDT:POM,,
43343,10.1002/adma.202409885,CCCCCCc1ccsc1,COC(=O)CCCC1(c2ccccc2)C23c4c5ccc6c7cc8c9c%10c(cc%11cc%12c%13c%14c(cc%15c%16ccc-5c2c%16c2c5c%16c%17c(c(c46)c7c9c%17c4c%10c%11c%13c4c%16c%14c%152)C513)C%12)C8,3.4,-5.01,-3.12,-5.9,-3.9,,,,,,,PEDOT:PSS,,
43344,10.1002/adma.202409885,CCCCCCc1ccsc1,COC(=O)CCCC1(c2ccccc2)C23c4c5ccc6c7cc8c9c%10c(cc%11cc%12c%13c%14c(cc%15c%16ccc-5c2c%16c2c5c%16c%17c(c(c46)c7c9c%17c4c%10c%11c%13c4c%16c%14c%152)C513)C%12)C8,3.67,-5.01,-3.12,-5.9,-3.9,,,,,,,PTT-F:POM,,
43345,10.1002/adma.202409885,CCCCC(CC)Cc1ccc(-c2c3cc(-c4ccc(-c5sc(-c6cccs6)c6c5C(=O)c5c(CC(CC)CCCC)sc(CC(CC)CCCC)c5C6=O)s4)sc3c(-c3ccc(CC(CC)CCCC)s3)c3ccsc23)s1,CCCCCCc1ccc(C2(c3ccc(CCCCCC)cc3)c3cc4c(cc3-c3sc5cc(C=C6C(=O)c7ccccc7C6=C(C#N)C#N)sc5c32)C(c2ccc(CCCCCC)cc2)(c2ccc(CCCCCC)cc2)c2c-4sc3cc(C=C4C(=O)c5ccccc5C4=C(C#N)C#N)sc23)cc1,11.03,-5.33,-3.48,-5.576,-3.916,,,,,,,PEDOT:PSS,,
43346,10.1002/adma.202409885,CCCCC(CC)Cc1ccc(-c2c3cc(-c4ccc(-c5sc(-c6cccs6)c6c5C(=O)c5c(CC(CC)CCCC)sc(CC(CC)CCCC)c5C6=O)s4)sc3c(-c3ccc(CC(CC)CCCC)s3)c3ccsc23)s1,CCCCCCc1ccc(C2(c3ccc(CCCCCC)cc3)c3cc4c(cc3-c3sc5cc(C=C6C(=O)c7ccccc7C6=C(C#N)C#N)sc5c32)C(c2ccc(CCCCCC)cc2)(c2ccc(CCCCCC)cc2)c2c-4sc3cc(C=C4C(=O)c5ccccc5C4=C(C#N)C#N)sc23)cc1,11.26,-5.33,-3.48,-5.576,-3.916,,,,,,,PTT-F:POM,,
43347,10.1002/adma.202409885,COC(=O)C(C)(C)c1cc(C)cc(-c2sc3c4sc5cc(/C=C6/C(=O)c7cc(F)cc(c7)C(=O)/C6=C\c6cc(C(C)(C)C(=O)OC)c(-c7cc(C)cc(C(C)(C)C(=O)OC)c7)s6)sc5c4c(C(C)(C)C(=O)OC)ccc2-3)c1,CCCCCCCCCCCc1c(/C=C2\C(=O)c3cc(F)c(F)cc3C2=C(C#N)C#N)sc2c1sc1c3c4nsnc4c4c5sc6c(CCCCCCCCCCC)c(/C=C7\C(=O)c8cc(F)c(F)cc8C7=C(C#N)C#N)sc6c5n(CC(CC)CCCC)c4c3n(CC(CC)CCCC)c21,16.39,-5.56,-3.65,-5.65,-4.09,,,,,,,PEDOT:PSS,,
43348,10.1002/adma.202409885,COC(=O)C(C)(C)c1cc(C)cc(-c2sc3c4sc5cc(/C=C6/C(=O)c7cc(F)cc(c7)C(=O)/C6=C\c6cc(C(C)(C)C(=O)OC)c(-c7cc(C)cc(C(C)(C)C(=O)OC)c7)s6)sc5c4c(C(C)(C)C(=O)OC)ccc2-3)c1,CCCCCCCCCCCc1c(/C=C2\C(=O)c3cc(F)c(F)cc3C2=C(C#N)C#N)sc2c1sc1c3c4nsnc4c4c5sc6c(CCCCCCCCCCC)c(/C=C7\C(=O)c8cc(F)c(F)cc8C7=C(C#N)C#N)sc6c5n(CC(CC)CCCC)c4c3n(CC(CC)CCCC)c21,16.81,-5.56,-3.65,-5.65,-4.09,,,,,,,PTT-F:POM,,
43349,10.1002/adma.202409885,COC(=O)C(C)(C)c1cc(C)cc(-c2sc3c4sc5cc(/C=C6/C(=O)c7cc(F)cc(c7)C(=O)/C6=C\c6cc(C(C)(C)C(=O)OC)c(-c7cc(C)cc(C(C)(C)C(=O)OC)c7)s6)sc5c4c(C(C)(C)C(=O)OC)ccc2-3)c1,CCCCCCC(CCCC)Cc1c(/C=C2\C(=O)c3cc(F)c(F)cc3C2=C(C#N)C#N)sc2c1SC1c3c(c4c(c5nsnc35)c3sc5c(CC(CCCC)CCCCCC)c(/C=C6\C(=O)c7cc(F)c(F)cc7C6=C(C#N)C#N)sc5c3n4CC(CC)CCCC)N(CC(CC)CCCC)C21,17.57,-5.56,-3.65,-5.68,-3.9,,,,,,,PEDOT:PSS,,
43350,10.1002/adma.202409885,COC(=O)C(C)(C)c1cc(C)cc(-c2sc3c4sc5cc(/C=C6/C(=O)c7cc(F)cc(c7)C(=O)/C6=C\c6cc(C(C)(C)C(=O)OC)c(-c7cc(C)cc(C(C)(C)C(=O)OC)c7)s6)sc5c4c(C(C)(C)C(=O)OC)ccc2-3)c1,CCCCCCC(CCCC)Cc1c(/C=C2\C(=O)c3cc(F)c(F)cc3C2=C(C#N)C#N)sc2c1SC1c3c(c4c(c5nsnc35)c3sc5c(CC(CCCC)CCCCCC)c(/C=C6\C(=O)c7cc(F)c(F)cc7C6=C(C#N)C#N)sc5c3n4CC(CC)CCCC)N(CC(CC)CCCC)C21,17.78,-5.56,-3.65,-5.68,-3.9,,,,,,,PTT-F:POM,,
43351,10.1002/adma.202410880,COC(=O)C(C)(C)c1cc(C)cc(-c2sc3c4sc5cc(/C=C6/C(=O)c7cc(F)cc(c7)C(=O)/C6=C\c6cc(C(C)(C)C(=O)OC)c(-c7cc(C)cc(C(C)(C)C(=O)OC)c7)s6)sc5c4c(C(C)(C)C(=O)OC)ccc2-3)c1,CCCCCCCCCCCc1c(/C=C2\C(=O)c3cc(F)c(F)cc3C2=C(C#N)C#N)sc2c1sc1c3c4nsnc4c4c5sc6c(CCCCCCCCCCC)c(/C=C7\C(=O)c8cc(F)c(F)cc8C7=C(C#N)C#N)sc6c5n(CC(CC)CCCC)c4c3n(CC(CC)CCCC)c21,17.04,-5.56,-3.65,-5.65,-4.09,,,,,conventional,,,,
43353,10.1002/adma.202410880,COC(=O)C(C)(C)c1cc(C)cc(-c2sc3c4sc5cc(/C=C6/C(=O)c7cc(F)cc(c7)C(=O)/C6=C\c6cc(C(C)(C)C(=O)OC)c(-c7cc(C)cc(C(C)(C)C(=O)OC)c7)s6)sc5c4c(C(C)(C)C(=O)OC)ccc2-3)c1,CCCCCCCCCCCc1c(/C=C2\C(=O)c3cc(F)c(F)cc3C2=C(C#N)C#N)sc2c1sc1c3c4nsnc4c4c5sc6c(CCCCCCCCCCC)c(/C=C7\C(=O)c8cc(F)c(F)cc8C7=C(C#N)C#N)sc6c5n(CC(CC)CCCC)c4c3n(CC(CC)CCCC)c21,17.11,-5.56,-3.65,-5.65,-4.09,,,,,,,,,
43355,10.1002/adma.202410880,COC(=O)C(C)(C)c1cc(C)cc(-c2sc3c4sc5cc(/C=C6/C(=O)c7cc(F)cc(c7)C(=O)/C6=C\c6cc(C(C)(C)C(=O)OC)c(-c7cc(C)cc(C(C)(C)C(=O)OC)c7)s6)sc5c4c(C(C)(C)C(=O)OC)ccc2-3)c1,CCCCCCCCCc1c(/C=C2\C(=O)c3cc(Cl)c(Cl)cc3C2=C(C#N)C#N)sc2c1sc1c3c4nsnc4c4c5sc6c(CCCCCCCCC)c(/C=C7\C(=O)c8cc(Cl)c(Cl)cc8C7=C(C#N)C#N)sc6c5n(CC(CCCC)CCCCCC)c4c3n(CC(CCCC)CCCCCC)c21,17.92,-5.56,-3.65,-5.68,-3.9,,,,,,,,,
43357,10.1002/adma.202410880,COC(=O)C(C)(C)c1cc(C)cc(-c2sc3c4sc5cc(/C=C6/C(=O)c7cc(F)cc(c7)C(=O)/C6=C\c6cc(C(C)(C)C(=O)OC)c(-c7cc(C)cc(C(C)(C)C(=O)OC)c7)s6)sc5c4c(C(C)(C)C(=O)OC)ccc2-3)c1,CCCCCCC(CCCC)Cc1c(/C=C2\C(=O)c3cc(F)c(F)cc3C2=C(C#N)C#N)sc2c1SC1c3c(c4c(c5nsnc35)c3sc5c(CC(CCCC)CCCCCC)c(/C=C6\C(=O)c7cc(F)c(F)cc7C6=C(C#N)C#N)sc5c3n4CC(CC)CCCC)N(CC(CC)CCCC)C21,18.44,-5.56,-3.65,-5.68,-3.9,,,,,,,,,
43370,10.1002/adma.202411071,COC(=O)C(C)(C)c1cc(C)cc(-c2sc3c4sc5cc(/C=C6/C(=O)c7cc(F)cc(c7)C(=O)/C6=C\c6cc(C(C)(C)C(=O)OC)c(-c7cc(C)cc(C(C)(C)C(=O)OC)c7)s6)sc5c4c(C(C)(C)C(=O)OC)ccc2-3)c1,CCCCCCC(CCCC)Cc1c(/C=C2\C(=O)c3cc(F)c(F)cc3C2=C(C#N)C#N)sc2c1SC1c3c(c4c(c5nsnc35)c3sc5c(CC(CCCC)CCCCCC)c(/C=C6\C(=O)c7cc(F)c(F)cc7C6=C(C#N)C#N)sc5c3n4CC(CC)CCCC)N(CC(CC)CCCC)C21,18.19,-5.56,-3.65,-5.68,-3.9,,,,,conventional,PNDIT-F3N,PEDOT:PSS,chloroform,
43378,10.1002/adma.202411957,COC(=O)C(C)(C)c1cc(C)cc(-c2sc3c4sc5cc(/C=C6/C(=O)c7cc(F)cc(c7)C(=O)/C6=C\c6cc(C(C)(C)C(=O)OC)c(-c7cc(C)cc(C(C)(C)C(=O)OC)c7)s6)sc5c4c(C(C)(C)C(=O)OC)ccc2-3)c1,CCCCCCC(CCCC)CCc1c(/C=C2\C(=O)c3cc(F)c(F)cc3C2=C(C#N)C#N)sc2c1sc1c3c4nsnc4c4c5sc6c(CCC(CCCC)CCCCCC)c(/C=C(\C)C(=C(C#N)C#N)c7cc(F)c(F)cc7C=O)sc6c5n(CC(CC)CCCC)c4c3n(CC(CC)CCCC)c21,10.3,-5.56,-3.65,,,,90.0,,,,,,,
43379,10.1002/adma.202411957,COC(=O)C(C)(C)c1cc(C)cc(-c2sc3c4sc5cc(/C=C6/C(=O)c7cc(F)cc(c7)C(=O)/C6=C\c6cc(C(C)(C)C(=O)OC)c(-c7cc(C)cc(C(C)(C)C(=O)OC)c7)s6)sc5c4c(C(C)(C)C(=O)OC)ccc2-3)c1,CCCCCCC(CCCC)CCc1c(/C=C2\C(=O)c3cc(F)c(F)cc3C2=C(C#N)C#N)sc2c1sc1c3c4nsnc4c4c5sc6c(CCC(CCCC)CCCCCC)c(/C=C(\C)C(=C(C#N)C#N)c7cc(F)c(F)cc7C=O)sc6c5n(CC(CC)CCCC)c4c3n(CC(CC)CCCC)c21,11.05,-5.56,-3.65,,,,70.0,,,,,,,
43380,10.1002/adma.202411957,COC(=O)C(C)(C)c1cc(C)cc(-c2sc3c4sc5cc(/C=C6/C(=O)c7cc(F)cc(c7)C(=O)/C6=C\c6cc(C(C)(C)C(=O)OC)c(-c7cc(C)cc(C(C)(C)C(=O)OC)c7)s6)sc5c4c(C(C)(C)C(=O)OC)ccc2-3)c1,CCCCCCC(CCCC)CCc1c(/C=C2\C(=O)c3cc(F)c(F)cc3C2=C(C#N)C#N)sc2c1sc1c3c4nsnc4c4c5sc6c(CCC(CCCC)CCCCCC)c(/C=C(\C)C(=C(C#N)C#N)c7cc(F)c(F)cc7C=O)sc6c5n(CC(CC)CCCC)c4c3n(CC(CC)CCCC)c21,18.98,-5.56,-3.65,,,,90.0,,,,PNDIT-F3N,2PACz,,
43381,10.1002/adma.202411957,COC(=O)C(C)(C)c1cc(C)cc(-c2sc3c4sc5cc(/C=C6/C(=O)c7cc(F)cc(c7)C(=O)/C6=C\c6cc(C(C)(C)C(=O)OC)c(-c7cc(C)cc(C(C)(C)C(=O)OC)c7)s6)sc5c4c(C(C)(C)C(=O)OC)ccc2-3)c1,CCCCCCC(CCCC)CCc1c(/C=C2\C(=O)c3cc(F)c(F)cc3C2=C(C#N)C#N)sc2c1sc1c3c4nsnc4c4c5sc6c(CCC(CCCC)CCCCCC)c(/C=C(\C)C(=C(C#N)C#N)c7cc(F)c(F)cc7C=O)sc6c5n(CC(CC)CCCC)c4c3n(CC(CC)CCCC)c21,19.91,-5.56,-3.65,,,,70.0,,,,PNDIT-F3N,2PACz,,
43382,10.1002/adma.202411957,COC(=O)C(C)(C)c1cc(C)cc(-c2sc3c4sc5cc(/C=C6/C(=O)c7cc(F)cc(c7)C(=O)/C6=C\c6cc(C(C)(C)C(=O)OC)c(-c7cc(C)cc(C(C)(C)C(=O)OC)c7)s6)sc5c4c(C(C)(C)C(=O)OC)ccc2-3)c1,CCCCCCC(CCCC)CCc1c(/C=C2\C(=O)c3cc(F)c(F)cc3C2=C(C#N)C#N)sc2c1sc1c3c4nsnc4c4c5sc6c(CCC(CCCC)CCCCCC)c(/C=C(\C)C(=C(C#N)C#N)c7cc(F)c(F)cc7C=O)sc6c5n(CC(CC)CCCC)c4c3n(CC(CC)CCCC)c21,19.42,-5.56,-3.65,,,,70.0,,,,PNDIT-F3N,2PACz,,
43383,10.1002/adma.202411957,COC(=O)C(C)(C)c1cc(C)cc(-c2sc3c4sc5cc(/C=C6/C(=O)c7cc(F)cc(c7)C(=O)/C6=C\c6cc(C(C)(C)C(=O)OC)c(-c7cc(C)cc(C(C)(C)C(=O)OC)c7)s6)sc5c4c(C(C)(C)C(=O)OC)ccc2-3)c1,CCCCCCCCCCCc1c(/C=C2\C(=O)c3cc(F)c(F)cc3C2=C(C#N)C#N)sc2c1sc1c3c4nsnc4c4c5sc6c(CCCCCCCCCCC)c(/C=C7\C(=O)c8cc(F)c(F)cc8C7=C(C#N)C#N)sc6c5n(CC(CC)CCCC)c4c3n(CC(CC)CCCC)c21,18.17,-5.56,-3.65,-5.65,-4.09,,,,,,PNDIT-F3N,2PACz,,
43384,10.1002/adma.202411957,COC(=O)C(C)(C)c1cc(C)cc(-c2sc3c4sc5cc(/C=C6/C(=O)c7cc(F)cc(c7)C(=O)/C6=C\c6cc(C(C)(C)C(=O)OC)c(-c7cc(C)cc(C(C)(C)C(=O)OC)c7)s6)sc5c4c(C(C)(C)C(=O)OC)ccc2-3)c1,CCCCCCCCCCCc1c(/C=C2\C(=O)c3cc(F)c(F)cc3C2=C(C#N)C#N)sc2c1sc1c3c4nsnc4c4c5sc6c(CCCCCCCCCCC)c(/C=C7\C(=O)c8cc(F)c(F)cc8C7=C(C#N)C#N)sc6c5n(CC(CC)CCCC)c4c3n(CC(CC)CCCC)c21,18.61,-5.56,-3.65,-5.65,-4.09,,,,,,PNDIT-F3N,2PACz,,
43385,10.1002/adma.202411957,COC(=O)C(C)(C)c1cc(C)cc(-c2sc3c4sc5cc(/C=C6/C(=O)c7cc(F)cc(c7)C(=O)/C6=C\c6cc(C(C)(C)C(=O)OC)c(-c7cc(C)cc(C(C)(C)C(=O)OC)c7)s6)sc5c4c(C(C)(C)C(=O)OC)ccc2-3)c1,CCCCCCCCCc1c(/C=C2\C(=O)c3cc(F)c(F)cc3C2=C(C#N)C#N)sc2c1sc1c3c4nsnc4c4c5sc6c(CCCCCCCCC)c(/C=C7\C(=O)c8cc(F)c(F)cc8C7=C(C#N)C#N)sc6c5n(CC(CCCC)CCCCCC)c4c3n(CC(CCCC)CCCCCC)c21,18.48,-5.56,-3.65,,,,,,,,PNDIT-F3N,2PACz,,
43386,10.1002/adma.202411957,COC(=O)C(C)(C)c1cc(C)cc(-c2sc3c4sc5cc(/C=C6/C(=O)c7cc(F)cc(c7)C(=O)/C6=C\c6cc(C(C)(C)C(=O)OC)c(-c7cc(C)cc(C(C)(C)C(=O)OC)c7)s6)sc5c4c(C(C)(C)C(=O)OC)ccc2-3)c1,CCCCCCCCCc1c(/C=C2\C(=O)c3cc(F)c(F)cc3C2=C(C#N)C#N)sc2c1sc1c3c4nsnc4c4c5sc6c(CCCCCCCCC)c(/C=C7\C(=O)c8cc(F)c(F)cc8C7=C(C#N)C#N)sc6c5n(CC(CCCC)CCCCCC)c4c3n(CC(CCCC)CCCCCC)c21,19.29,-5.56,-3.65,,,,,,,,PNDIT-F3N,2PACz,,
43387,10.1002/adma.202411957,COC(=O)C(C)(C)c1cc(C)cc(-c2sc3c4sc5cc(/C=C6/C(=O)c7cc(F)cc(c7)C(=O)/C6=C\c6cc(C(C)(C)C(=O)OC)c(-c7cc(C)cc(C(C)(C)C(=O)OC)c7)s6)sc5c4c(C(C)(C)C(=O)OC)ccc2-3)c1,CCCCCCC(CCCC)Cc1c(/C=C2\C(=O)c3cc(F)c(F)cc3C2=C(C#N)C#N)sc2c1SC1c3c(c4c(c5nsnc35)c3sc5c(CC(CCCC)CCCCCC)c(/C=C6\C(=O)c7cc(F)c(F)cc7C6=C(C#N)C#N)sc5c3n4CC(CC)CCCC)N(CC(CC)CCCC)C21,19.16,-5.56,-3.65,-5.68,-3.9,,,,,,PNDIT-F3N,2PACz,,
43388,10.1002/adma.202411957,COC(=O)C(C)(C)c1cc(C)cc(-c2sc3c4sc5cc(/C=C6/C(=O)c7cc(F)cc(c7)C(=O)/C6=C\c6cc(C(C)(C)C(=O)OC)c(-c7cc(C)cc(C(C)(C)C(=O)OC)c7)s6)sc5c4c(C(C)(C)C(=O)OC)ccc2-3)c1,CCCCCCC(CCCC)Cc1c(/C=C2\C(=O)c3cc(F)c(F)cc3C2=C(C#N)C#N)sc2c1SC1c3c(c4c(c5nsnc35)c3sc5c(CC(CCCC)CCCCCC)c(/C=C6\C(=O)c7cc(F)c(F)cc7C6=C(C#N)C#N)sc5c3n4CC(CC)CCCC)N(CC(CC)CCCC)C21,19.67,-5.56,-3.65,-5.68,-3.9,,,,,,PNDIT-F3N,2PACz,,
43398,10.1002/adma.202412746,COC(=O)C(C)(C)c1cc(C)cc(-c2sc3c4sc5cc(/C=C6/C(=O)c7cc(F)cc(c7)C(=O)/C6=C\c6cc(C(C)(C)C(=O)OC)c(-c7cc(C)cc(C(C)(C)C(=O)OC)c7)s6)sc5c4c(C(C)(C)C(=O)OC)ccc2-3)c1,CCCCCCCCCc1c(C=C2C(=O)c3cc(Cl)c(Cl)cc3C2=C(C#N)C#N)sc2c1sc1c3c4nsnc4c4c5sc6c(CCCCCCCCC)c(C=C7C(=O)c8cc(Cl)c(Cl)cc8C7=C(C#N)C#N)sc6c5n(CC(CCCC)CCCCCC)c4c3n(CC(CCCC)CCCCCC)c21,17.5,-5.56,-3.65,-5.68,-3.9,120.0,,,,conventional,PNDIT-F3N-Br,PEDOT:PSS,o-xylene,
43399,10.1002/adma.202412746,COC(=O)C(C)(C)c1cc(C)cc(-c2sc3c4sc5cc(/C=C6/C(=O)c7cc(F)cc(c7)C(=O)/C6=C\c6cc(C(C)(C)C(=O)OC)c(-c7cc(C)cc(C(C)(C)C(=O)OC)c7)s6)sc5c4c(C(C)(C)C(=O)OC)ccc2-3)c1,CCCCCCCCCc1c(C=C2C(=O)c3cc(Cl)c(Cl)cc3C2=C(C#N)C#N)sc2c1sc1c3c4nsnc4c4c5sc6c(CCCCCCCCC)c(C=C7C(=O)c8cc(Cl)c(Cl)cc8C7=C(C#N)C#N)sc6c5n(CC(CCCC)CCCCCC)c4c3n(CC(CCCC)CCCCCC)c21,17.02,-5.56,-3.65,-5.68,-3.9,160.0,,,,conventional,PNDIT-F3N-Br,PEDOT:PSS,o-xylene,
43400,10.1002/adma.202412746,COC(=O)C(C)(C)c1cc(C)cc(-c2sc3c4sc5cc(/C=C6/C(=O)c7cc(F)cc(c7)C(=O)/C6=C\c6cc(C(C)(C)C(=O)OC)c(-c7cc(C)cc(C(C)(C)C(=O)OC)c7)s6)sc5c4c(C(C)(C)C(=O)OC)ccc2-3)c1,CCCCCCCCCc1c(C=C2C(=O)c3cc(Cl)c(Cl)cc3C2=C(C#N)C#N)sc2c1sc1c3c4nsnc4c4c5sc6c(CCCCCCCCC)c(C=C7C(=O)c8cc(Cl)c(Cl)cc8C7=C(C#N)C#N)sc6c5n(CC(CCCC)CCCCCC)c4c3n(CC(CCCC)CCCCCC)c21,16.35,-5.56,-3.65,-5.68,-3.9,220.0,,,,conventional,PNDIT-F3N-Br,PEDOT:PSS,o-xylene,
43401,10.1002/adma.202412746,COC(=O)C(C)(C)c1cc(C)cc(-c2sc3c4sc5cc(/C=C6/C(=O)c7cc(F)cc(c7)C(=O)/C6=C\c6cc(C(C)(C)C(=O)OC)c(-c7cc(C)cc(C(C)(C)C(=O)OC)c7)s6)sc5c4c(C(C)(C)C(=O)OC)ccc2-3)c1,CCCCCCCCCc1c(C=C2C(=O)c3cc(Cl)c(Cl)cc3C2=C(C#N)C#N)sc2c1sc1c3c4nsnc4c4c5sc6c(CCCCCCCCC)c(C=C7C(=O)c8cc(Cl)c(Cl)cc8C7=C(C#N)C#N)sc6c5n(CC(CCCC)CCCCCC)c4c3n(CC(CCCC)CCCCCC)c21,16.91,-5.56,-3.65,-5.68,-3.9,270.0,,,,conventional,PNDIT-F3N-Br,PEDOT:PSS,o-xylene,
43402,10.1002/adma.202412746,COC(=O)C(C)(C)c1cc(C)cc(-c2sc3c4sc5cc(/C=C6/C(=O)c7cc(F)cc(c7)C(=O)/C6=C\c6cc(C(C)(C)C(=O)OC)c(-c7cc(C)cc(C(C)(C)C(=O)OC)c7)s6)sc5c4c(C(C)(C)C(=O)OC)ccc2-3)c1,CCCCCCCCCc1c(C=C2C(=O)c3cc(Cl)c(Cl)cc3C2=C(C#N)C#N)sc2c1sc1c3c4nsnc4c4c5sc6c(CCCCCCCCC)c(C=C7C(=O)c8cc(Cl)c(Cl)cc8C7=C(C#N)C#N)sc6c5n(CC(CCCC)CCCCCC)c4c3n(CC(CCCC)CCCCCC)c21,16.72,-5.56,-3.65,-5.68,-3.9,330.0,,,,conventional,PNDIT-F3N-Br,PEDOT:PSS,o-xylene,
43408,10.1002/adma.202413125,CCCCCCC(CCCC)Cc1csc(-c2cc3c4nsnc4c4cc(-c5cc(CC(CCCC)CCCCCC)c(-c6cc7c(-c8cc(Cl)c(CC(CC)CCCC)s8)c8sccc8c(-c8cc(Cl)c(CC(CC)CCCC)s8)c7s6)s5)sc4c3s2)c1,CCCCCCC(CCCC)Cc1c(/C=C2\C(=O)c3cc(F)c(F)cc3C2=C(C#N)C#N)sc2c1SC1c3c(c4c(c5nsnc35)c3sc5c(CC(CCCC)CCCCCC)c(/C=C6\C(=O)c7cc(F)c(F)cc7C6=C(C#N)C#N)sc5c3n4CC(CC)CCCC)N(CC(CC)CCCC)C21,18.18,-5.51,-2.77,-5.68,-3.9,100.0,,,,conventional,PDINN,PEDOT:PSS,,
43409,10.1002/adma.202413125,CCCCCCC(CCCC)Cc1csc(-c2cc3c4nsnc4c4cc(-c5cc(CC(CCCC)CCCCCC)c(-c6cc7c(-c8cc(Cl)c(CC(CC)CCCC)s8)c8sccc8c(-c8cc(Cl)c(CC(CC)CCCC)s8)c7s6)s5)sc4c3s2)c1,CCCCCCC(CCCC)Cc1c(/C=C2\C(=O)c3cc(F)c(F)cc3C2=C(C#N)C#N)sc2c1SC1c3c(c4c(c5nsnc35)c3sc5c(CC(CCCC)CCCCCC)c(/C=C6\C(=O)c7cc(F)c(F)cc7C6=C(C#N)C#N)sc5c3n4CC(CC)CCCC)N(CC(CC)CCCC)C21,19.63,-5.51,-2.77,-5.68,-3.9,100.0,,,,conventional,PDINN,PEDOT:PSS,,TTz-Pt
43410,10.1002/adma.202413125,CCCCCCC(CCCC)Cc1csc(-c2cc3c4nsnc4c4cc(-c5cc(CC(CCCC)CCCCCC)c(-c6cc7c(-c8cc(Cl)c(CC(CC)CCCC)s8)c8sccc8c(-c8cc(Cl)c(CC(CC)CCCC)s8)c7s6)s5)sc4c3s2)c1,CCCCCCC(CCCC)Cc1c(/C=C2\C(=O)c3cc(F)c(F)cc3C2=C(C#N)C#N)sc2c1SC1c3c(c4c(c5nsnc35)c3sc5c(CC(CCCC)CCCCCC)c(/C=C6\C(=O)c7cc(F)c(F)cc7C6=C(C#N)C#N)sc5c3n4CC(CC)CCCC)N(CC(CC)CCCC)C21,18.77,-5.51,-2.77,-5.68,-3.9,100.0,,,,conventional,PDINN,PEDOT:PSS,,TTz
43411,10.1002/adma.202413125,CCCCCCC(CCCC)Cc1csc(-c2cc3c4nsnc4c4cc(-c5cc(CC(CCCC)CCCCCC)c(-c6cc7c(-c8cc(Cl)c(CC(CC)CCCC)s8)c8sccc8c(-c8cc(Cl)c(CC(CC)CCCC)s8)c7s6)s5)sc4c3s2)c1,CCCCCCC(CCCC)Cc1c(/C=C2\C(=O)c3cc(F)c(F)cc3C2=C(C#N)C#N)sc2c1SC1c3c(c4c(c5nsnc35)c3sc5c(CC(CCCC)CCCCCC)c(/C=C6\C(=O)c7cc(F)c(F)cc7C6=C(C#N)C#N)sc5c3n4CC(CC)CCCC)N(CC(CC)CCCC)C21,17.23,-5.51,-2.77,-5.68,-3.9,300.0,,,,conventional,PDINN,PEDOT:PSS,,
43412,10.1002/adma.202413125,CCCCCCC(CCCC)Cc1csc(-c2cc3c4nsnc4c4cc(-c5cc(CC(CCCC)CCCCCC)c(-c6cc7c(-c8cc(Cl)c(CC(CC)CCCC)s8)c8sccc8c(-c8cc(Cl)c(CC(CC)CCCC)s8)c7s6)s5)sc4c3s2)c1,CCCCCCC(CCCC)Cc1c(/C=C2\C(=O)c3cc(F)c(F)cc3C2=C(C#N)C#N)sc2c1SC1c3c(c4c(c5nsnc35)c3sc5c(CC(CCCC)CCCCCC)c(/C=C6\C(=O)c7cc(F)c(F)cc7C6=C(C#N)C#N)sc5c3n4CC(CC)CCCC)N(CC(CC)CCCC)C21,18.63,-5.51,-2.77,-5.68,-3.9,300.0,,,,conventional,PDINN,PEDOT:PSS,,TTz-Pt
43413,10.1002/adma.202413125,CCCCCCC(CCCC)Cc1csc(-c2cc3c4nsnc4c4cc(-c5cc(CC(CCCC)CCCCCC)c(-c6cc7c(-c8cc(Cl)c(CC(CC)CCCC)s8)c8sccc8c(-c8cc(Cl)c(CC(CC)CCCC)s8)c7s6)s5)sc4c3s2)c1,CCCCCCC(CCCC)Cc1c(/C=C2\C(=O)c3cc(F)c(F)cc3C2=C(C#N)C#N)sc2c1SC1c3c(c4c(c5nsnc35)c3sc5c(CC(CCCC)CCCCCC)c(/C=C6\C(=O)c7cc(F)c(F)cc7C6=C(C#N)C#N)sc5c3n4CC(CC)CCCC)N(CC(CC)CCCC)C21,17.71,-5.51,-2.77,-5.68,-3.9,300.0,,,,conventional,PDINN,PEDOT:PSS,,TTz
43417,10.1002/adma.202413270,CCCCCCC(CCCC)Cc1csc(-c2cc3c(s2)-c2sc(-c4cc(CC(CCCC)CCCCCC)c(-c5cc6c(-c7cc(F)c(CC(CC)CCCC)s7)c7sccc7c(-c7cc(F)c(CC(CC)CCCC)s7)c6s5)s4)cc2[C@H]2N=CC=N[C@H]32)c1,CCCCCCCCCc1c(/C=C2\C(=O)c3ccc(Cl)cc3C2=C(C#N)C#N)sc2c1sc1c3c4nsnc4c4c5sc6c(CCCCCCCCC)c(/C=C7\C(=O)c8ccc(Cl)cc8C7=C(C#N)C#N)sc6c5n(CC(CCCC)CCCCCC)c4c3n(CC(CCCC)CCCCCC)c21,17.72,-5.41,-2.82,-5.57,-3.74,,,1:1,,conventional,PDINN,PEDOT:PSS,toluene,
43422,10.1002/adma.202414080,COC(=O)C(C)(C)c1cc(C)cc(-c2sc3c4sc5cc(/C=C6/C(=O)c7cc(F)cc(c7)C(=O)/C6=C\c6cc(C(C)(C)C(=O)OC)c(-c7cc(C)cc(C(C)(C)C(=O)OC)c7)s6)sc5c4c(C(C)(C)C(=O)OC)ccc2-3)c1,CCCCCCCCCc1c(/C=C2\C(=O)c3cc(Cl)c(Cl)cc3C2=C(C#N)C#N)sc2c1sc1c3c4nsnc4c4c5sc6c(CCCCCCCCC)c(/C=C7\C(=O)c8cc(Cl)c(Cl)cc8C7=C(C#N)C#N)sc6c5n(CC(CCCC)CCCCCC)c4c3n(CC(CCCC)CCCCCC)c21,18.71,-5.56,-3.65,-5.68,-3.9,,,,,,PDINN,2PACz,chloroform,
43425,10.1002/adma.202414632,CCCCCCC(CCCC)Cc1csc(-c2cc3c4nsnc4c4cc(-c5cc(CC(CCCC)CCCCCC)c(-c6cc7c(-c8cc(F)c(CC(CC)CCCC)s8)c8sccc8c(-c8cc(F)c(CC(CC)CCCC)s8)c7s6)s5)sc4c3s2)c1,CCCCCCCCCCCc1c(/C=C2\C(=O)c3cc(F)c(F)cc3C2=C(C#N)C#N)sc2c1sc1c3c4nsnc4c4c5sc6c(CCCCCCCCCCC)c(/C=C7\C(=O)c8cc(F)c(F)cc8C7=C(C#N)C#N)sc6c5n(CC(CC)CCCC)c4c3n(CC(CC)CCCC)c21,12.3,-5.51,-2.77,-5.65,-4.09,,,,,conventional,ZnO,MoO3,chloroform,
43426,10.1002/adma.202414632,CCCCCCC(CCCC)Cc1csc(-c2cc3c4nsnc4c4cc(-c5cc(CC(CCCC)CCCCCC)c(-c6cc7c(-c8cc(F)c(CC(CC)CCCC)s8)c8sccc8c(-c8cc(F)c(CC(CC)CCCC)s8)c7s6)s5)sc4c3s2)c1,CCCCCCCCCCCc1c(/C=C2\C(=O)c3cc(F)c(F)cc3C2=C(C#N)C#N)sc2c1sc1c3c4nsnc4c4c5sc6c(CCCCCCCCCCC)c(/C=C7\C(=O)c8cc(F)c(F)cc8C7=C(C#N)C#N)sc6c5n(CC(CC)CCCC)c4c3n(CC(CC)CCCC)c21,10.2,-5.51,-2.77,-5.65,-4.09,,,,,conventional,ZnO,MoO3,chloroform,
43427,10.1002/adma.202414632,CCCCCCC(CCCC)Cc1csc(-c2cc3c4nsnc4c4cc(-c5cc(CC(CCCC)CCCCCC)c(-c6cc7c(-c8cc(F)c(CC(CC)CCCC)s8)c8sccc8c(-c8cc(F)c(CC(CC)CCCC)s8)c7s6)s5)sc4c3s2)c1,CCCCCCCCCCCc1c(/C=C2\C(=O)c3cc(F)c(F)cc3C2=C(C#N)C#N)sc2c1sc1c3c4nsnc4c4c5sc6c(CCCCCCCCCCC)c(/C=C7\C(=O)c8cc(F)c(F)cc8C7=C(C#N)C#N)sc6c5n(CC(CC)CCCC)c4c3n(CC(CC)CCCC)c21,7.2,-5.51,-2.77,-5.65,-4.09,,,,,conventional,ZnO,MoO3,chlorobenzene,
43428,10.1002/adma.202414632,CCCCCCC(CCCC)Cc1csc(-c2cc3c4nsnc4c4cc(-c5cc(CC(CCCC)CCCCCC)c(-c6cc7c(-c8cc(F)c(CC(CC)CCCC)s8)c8sccc8c(-c8cc(F)c(CC(CC)CCCC)s8)c7s6)s5)sc4c3s2)c1,CCCCCCCCCCCc1c(/C=C2\C(=O)c3cc(F)c(F)cc3C2=C(C#N)C#N)sc2c1sc1c3c4nsnc4c4c5sc6c(CCCCCCCCCCC)c(/C=C7\C(=O)c8cc(F)c(F)cc8C7=C(C#N)C#N)sc6c5n(CC(CC)CCCC)c4c3n(CC(CC)CCCC)c21,4.6,-5.51,-2.77,-5.65,-4.09,,,,,conventional,ZnO,MoO3,chlorobenzene,
43429,10.1002/adma.202414632,CCCCCCC(CCCC)COC(=O)c1cc(-c2cc(C(=O)OCC(CCCC)CCCCCC)c(-c3ccc(C)s3)s2)sc1-c1ccc(C)s1,CCCCCCc1ccc(C2(c3ccc(CCCCCC)cc3)c3cc4c(cc3-c3sc5cc(/C=C6\C(=O)c7ccccc7C6=C(C#N)C#N)sc5c32)C(c2ccc(CCCCCC)cc2)(c2ccc(CCCCCC)cc2)c2c-4sc3cc(/C=C4\C(=O)c5ccccc5C4=C(C#N)C#N)sc23)cc1,6.7,-5.31,-3.0,-5.576,-3.916,,,,,inverted,ZnO,MoO3,chlorobenzene,
43430,10.1002/adma.202414632,CCCCCCC(CCCC)COC(=O)c1cc(-c2cc(C(=O)OCC(CCCC)CCCCCC)c(-c3ccc(C)s3)s2)sc1-c1ccc(C)s1,CCCCCCc1ccc(C2(c3ccc(CCCCCC)cc3)c3cc4c(cc3-c3sc5cc(/C=C6\C(=O)c7ccccc7C6=C(C#N)C#N)sc5c32)C(c2ccc(CCCCCC)cc2)(c2ccc(CCCCCC)cc2)c2c-4sc3cc(/C=C4\C(=O)c5ccccc5C4=C(C#N)C#N)sc23)cc1,4.6,-5.31,-3.0,-5.576,-3.916,,,,,inverted,ZnO,MoO3,chlorobenzene,
43431,10.1002/adma.202414632,CCOc1cnc2c(-c3ccc(-c4c(F)c(F)c(-c5ccc(-c6c(F)c(F)c(-c7cccs7)c7ncc(OCC)nc67)s5)c5ncc(OCC)nc45)s3)c(F)c(F)cc2n1,CCCCCCCCCCCc1c(/C=C2\C(=O)c3cc(F)c(F)cc3C2=C(C#N)C#N)sc2c1sc1c3c4nsnc4c4c5sc6c(CCCCCCCCCCC)c(/C=C7\C(=O)c8cc(F)c(F)cc8C7=C(C#N)C#N)sc6c5n(CC(CC)CCCC)c4c3n(CC(CC)CCCC)c21,12.1,-5.54,-2.92,-5.65,-4.09,,,,,inverted,ZnO,MoO3,chlorobenzene,
43432,10.1002/adma.202414632,CCOc1cnc2c(-c3ccc(-c4c(F)c(F)c(-c5ccc(-c6c(F)c(F)c(-c7cccs7)c7ncc(OCC)nc67)s5)c5ncc(OCC)nc45)s3)c(F)c(F)cc2n1,CCCCCCCCCCCc1c(/C=C2\C(=O)c3cc(F)c(F)cc3C2=C(C#N)C#N)sc2c1sc1c3c4nsnc4c4c5sc6c(CCCCCCCCCCC)c(/C=C7\C(=O)c8cc(F)c(F)cc8C7=C(C#N)C#N)sc6c5n(CC(CC)CCCC)c4c3n(CC(CC)CCCC)c21,11.2,-5.54,-2.92,-5.65,-4.09,,,,,inverted,ZnO,MoO3,chlorobenzene,
43437,10.1002/adma.202417160,COC(=O)C(C)(C)c1cc(C)cc(-c2sc3c4sc5cc(/C=C6/C(=O)c7cc(F)cc(c7)C(=O)/C6=C\c6cc(C(C)(C)C(=O)OC)c(-c7cc(C)cc(C(C)(C)C(=O)OC)c7)s6)sc5c4c(C(C)(C)C(=O)OC)ccc2-3)c1,CCCCCCCCCc1c(C=C2C(=O)c3cc(Cl)c(Cl)cc3C2=C(C#N)C#N)sc2c1sc1c3c4nsnc4c4c5sc6c(CCCCCCCCC)c(C=C7C(=O)c8cc(Cl)c(Cl)cc8C7=C(C#N)C#N)sc6c5n(CC(CCCC)CCCCCC)c4c3n(CC(CCCC)CCCCCC)c21,13.6,-5.49,-3.64,-5.68,-3.9,,,,,,,,,
43438,10.1002/adma.202417160,COC(=O)C(C)(C)c1cc(C)cc(-c2sc3c4sc5cc(/C=C6/C(=O)c7cc(F)cc(c7)C(=O)/C6=C\c6cc(C(C)(C)C(=O)OC)c(-c7cc(C)cc(C(C)(C)C(=O)OC)c7)s6)sc5c4c(C(C)(C)C(=O)OC)ccc2-3)c1,CCCCCCCCCc1c(C=C2C(=O)c3cc(Cl)c(Cl)cc3C2=C(C#N)C#N)sc2c1sc1c3c4nsnc4c4c5sc6c(CCCCCCCCC)c(C=C7C(=O)c8cc(Cl)c(Cl)cc8C7=C(C#N)C#N)sc6c5n(CC(CCCC)CCCCCC)c4c3n(CC(CCCC)CCCCCC)c21,15.8,-5.49,-3.64,-5.68,-3.9,,,,,,,,,
43439,10.1002/adma.202417160,COC(=O)C(C)(C)c1cc(C)cc(-c2sc3c4sc5cc(/C=C6/C(=O)c7cc(F)cc(c7)C(=O)/C6=C\c6cc(C(C)(C)C(=O)OC)c(-c7cc(C)cc(C(C)(C)C(=O)OC)c7)s6)sc5c4c(C(C)(C)C(=O)OC)ccc2-3)c1,CCCCCCCCCc1c(C=C2C(=O)c3cc(Cl)c(Cl)cc3C2=C(C#N)C#N)sc2c1sc1c3c4nsnc4c4c5sc6c(CCCCCCCCC)c(C=C7C(=O)c8cc(Cl)c(Cl)cc8C7=C(C#N)C#N)sc6c5n(CC(CCCC)CCCCCC)c4c3n(CC(CCCC)CCCCCC)c21,18.1,-5.49,-3.64,-5.68,-3.9,,,,,,,,,
43440,10.1002/adma.202417160,COC(=O)C(C)(C)c1cc(C)cc(-c2sc3c4sc5cc(/C=C6/C(=O)c7cc(F)cc(c7)C(=O)/C6=C\c6cc(C(C)(C)C(=O)OC)c(-c7cc(C)cc(C(C)(C)C(=O)OC)c7)s6)sc5c4c(C(C)(C)C(=O)OC)ccc2-3)c1,CCCCCCCCCc1c(C=C2C(=O)c3cc(Cl)c(Cl)cc3C2=C(C#N)C#N)sc2c1sc1c3c4nsnc4c4c5sc6c(CCCCCCCCC)c(C=C7C(=O)c8cc(Cl)c(Cl)cc8C7=C(C#N)C#N)sc6c5n(CC(CCCC)CCCCCC)c4c3n(CC(CCCC)CCCCCC)c21,16.4,-5.49,-3.64,-5.68,-3.9,,,,,,,,,
43441,10.1002/adma.202417160,COC(=O)C(C)(C)c1cc(C)cc(-c2sc3c4sc5cc(/C=C6/C(=O)c7cc(F)cc(c7)C(=O)/C6=C\c6cc(C(C)(C)C(=O)OC)c(-c7cc(C)cc(C(C)(C)C(=O)OC)c7)s6)sc5c4c(C(C)(C)C(=O)OC)ccc2-3)c1,CCCCCCCCCc1c(C=C2C(=O)c3cc(Cl)c(Cl)cc3C2=C(C#N)C#N)sc2c1sc1c3c4nsnc4c4c5sc6c(CCCCCCCCC)c(C=C7C(=O)c8cc(Cl)c(Cl)cc8C7=C(C#N)C#N)sc6c5n(CC(CCCC)CCCCCC)c4c3n(CC(CCCC)CCCCCC)c21,14.6,-5.49,-3.64,-5.68,-3.9,,,,,,,,,
43447,10.1002/adma.202417160,COC(=O)C(C)(C)c1cc(C)cc(-c2sc3c4sc5cc(/C=C6/C(=O)c7cc(F)cc(c7)C(=O)/C6=C\c6cc(C(C)(C)C(=O)OC)c(-c7cc(C)cc(C(C)(C)C(=O)OC)c7)s6)sc5c4c(C(C)(C)C(=O)OC)ccc2-3)c1,CCCCCCCCCc1c(C=C2C(=O)c3cc(Cl)c(Cl)cc3C2=C(C#N)C#N)sc2c1sc1c3c4nsnc4c4c5sc6c(CCCCCCCCC)c(C=C7C(=O)c8cc(Cl)c(Cl)cc8C7=C(C#N)C#N)sc6c5n(CC(CCCC)CCCCCC)c4c3n(CC(CCCC)CCCCCC)c21,13.7,-5.49,-3.64,-5.68,-3.9,,,,,,,,,
43469,10.1002/adma.202418393,COC(=O)C(C)(C)c1cc(C)cc(-c2sc3c4sc5cc(/C=C6/C(=O)c7cc(F)cc(c7)C(=O)/C6=C\c6cc(C(C)(C)C(=O)OC)c(-c7cc(C)cc(C(C)(C)C(=O)OC)c7)s6)sc5c4c(C(C)(C)C(=O)OC)ccc2-3)c1,CCCCCCC(CCCC)Cc1c(/C=C2\C(=O)c3cc(F)c(F)cc3C2=C(C#N)C#N)sc2c1SC1c3c(c4c(c5nsnc35)c3sc5c(CC(CCCC)CCCCCC)c(/C=C6\C(=O)c7cc(F)c(F)cc7C6=C(C#N)C#N)sc5c3n4CC(CC)CCCC)N(CC(CC)CCCC)C21,17.5,-5.56,-3.65,-5.68,-3.9,,,,,,PNDIT-F3N-Br,ph-4PACz,chloroform,
