Repository: JiYiqaq/PCE-KA-GNN

# Data directory

- `raw/Active_Database.csv` is the immutable source dataset bundled under CC BY 4.0. Do not overwrite it with processed data.
- `processed/` is created and populated by the training pipeline. Generated `.pt` and `.pth` caches are intentionally ignored by Git because they can exceed GitHub's normal single-file limit.

See `../DATA_LICENSE.md` for provenance, license and checksum information.

File: data/processed/device_records.csv (part 43 of 250)
record_id,doi,donor_smiles,acceptor_smiles,pce,homo_d,lumo_d,homo_a,lumo_a,active_layer_thickness,annealing_temp,d_a_ratio,additive_ratio,device_type,etl_canonical,htl_canonical,solvent_canonical,additive_canonical
43470,10.1002/adma.202418393,COC(=O)C(C)(C)c1cc(C)cc(-c2sc3c4sc5cc(/C=C6/C(=O)c7cc(F)cc(c7)C(=O)/C6=C\c6cc(C(C)(C)C(=O)OC)c(-c7cc(C)cc(C(C)(C)C(=O)OC)c7)s6)sc5c4c(C(C)(C)C(=O)OC)ccc2-3)c1,CCCCCCC(CCCC)Cc1c(/C=C2\C(=O)c3cc(F)c(F)cc3C2=C(C#N)C#N)sc2c1SC1c3c(c4c(c5nsnc35)c3sc5c(CC(CCCC)CCCCCC)c(/C=C6\C(=O)c7cc(F)c(F)cc7C6=C(C#N)C#N)sc5c3n4CC(CC)CCCC)N(CC(CC)CCCC)C21,19.1,-5.56,-3.65,-5.68,-3.9,,100.0,,50 wt.%,,,,,"3,6TTBr"
43472,10.1002/adma.202419525,COC(=O)C(C)(C)c1cc(C)cc(-c2sc3c4sc5cc(/C=C6/C(=O)c7cc(F)cc(c7)C(=O)/C6=C\c6cc(C(C)(C)C(=O)OC)c(-c7cc(C)cc(C(C)(C)C(=O)OC)c7)s6)sc5c4c(C(C)(C)C(=O)OC)ccc2-3)c1,CCCCCCC(CCCC)Cc1c(/C=C2\C(=O)c3cc(F)c(F)cc3C2=C(C#N)C#N)sc2c1SC1c3c(c4c(c5nsnc35)c3sc5c(CC(CCCC)CCCCCC)c(/C=C6\C(=O)c7cc(F)c(F)cc7C6=C(C#N)C#N)sc5c3n4CC(CC)CCCC)N(CC(CC)CCCC)C21,17.58,-5.56,-3.65,-5.68,-3.9,,,,,conventional,Bis-FIMG,PEDOT:PSS,toluene,
43473,10.1002/adma.202419525,COC(=O)C(C)(C)c1cc(C)cc(-c2sc3c4sc5cc(/C=C6/C(=O)c7cc(F)cc(c7)C(=O)/C6=C\c6cc(C(C)(C)C(=O)OC)c(-c7cc(C)cc(C(C)(C)C(=O)OC)c7)s6)sc5c4c(C(C)(C)C(=O)OC)ccc2-3)c1,CCCCCCC(CCCC)Cc1c(/C=C2\C(=O)c3cc(F)c(F)cc3C2=C(C#N)C#N)sc2c1SC1c3c(c4c(c5nsnc35)c3sc5c(CC(CCCC)CCCCCC)c(/C=C6\C(=O)c7cc(F)c(F)cc7C6=C(C#N)C#N)sc5c3n4CC(CC)CCCC)N(CC(CC)CCCC)C21,16.65,-5.56,-3.65,-5.68,-3.9,,,,,conventional,Bis-FIMG,PEDOT:PSS,toluene,
43486,10.1002/adma.202420096,COC(=O)C(C)(C)c1cc(C)cc(-c2sc3c4sc5cc(/C=C6/C(=O)c7cc(F)cc(c7)C(=O)/C6=C\c6cc(C(C)(C)C(=O)OC)c(-c7cc(C)cc(C(C)(C)C(=O)OC)c7)s6)sc5c4c(C(C)(C)C(=O)OC)ccc2-3)c1,CCCCCCCCCc1c(C=C2C(=O)c3cc(Cl)c(Cl)cc3C2=C(C#N)C#N)sc2c1sc1c3c4nsnc4c4c5sc6c(CCCCCCCCC)c(C=C7C(=O)c8cc(Cl)c(Cl)cc8C7=C(C#N)C#N)sc6c5n(CC(CCCC)CCCCCC)c4c3n(CC(CCCC)CCCCCC)c21,17.92,-5.56,-3.65,-5.68,-3.9,,,1:1.2,,conventional,,,,
43487,10.1002/adma.202420096,COC(=O)C(C)(C)c1cc(C)cc(-c2sc3c4sc5cc(/C=C6/C(=O)c7cc(F)cc(c7)C(=O)/C6=C\c6cc(C(C)(C)C(=O)OC)c(-c7cc(C)cc(C(C)(C)C(=O)OC)c7)s6)sc5c4c(C(C)(C)C(=O)OC)ccc2-3)c1,CCCCCCCCCc1c(C=C2C(=O)c3cc(Cl)c(Cl)cc3C2=C(C#N)C#N)sc2c1sc1c3c4nsnc4c4c5sc6c(CCCCCCCCC)c(C=C7C(=O)c8cc(Cl)c(Cl)cc8C7=C(C#N)C#N)sc6c5n(CC(CCCC)CCCCCC)c4c3n(CC(CCCC)CCCCCC)c21,16.98,-5.56,-3.65,-5.68,-3.9,,,1:1.2,,conventional,,,,
43494,10.1002/adma.202420308,COC(=O)C(C)(C)c1cc(C)cc(-c2sc3c4sc5cc(/C=C6/C(=O)c7cc(F)cc(c7)C(=O)/C6=C\c6cc(C(C)(C)C(=O)OC)c(-c7cc(C)cc(C(C)(C)C(=O)OC)c7)s6)sc5c4c(C(C)(C)C(=O)OC)ccc2-3)c1,CCCCCCCCCc1c(C=C2C(=O)c3cc(Cl)c(Cl)cc3C2=C(C#N)C#N)sc2c1sc1c3c4nsnc4c4c5sc6c(CCCCCCCCC)c(C=C7C(=O)c8cc(Cl)c(Cl)cc8C7=C(C#N)C#N)sc6c5n(CC(CCCC)CCCCCC)c4c3n(CC(CCCC)CCCCCC)c21,18.61,-5.56,-3.65,-5.68,-3.9,100.0,,,,,PDINN,2PACz,toluene,
43502,10.1002/adma.202420631,CCCCCCC(CCCC)Cc1csc(-c2cc3c4nsnc4c4cc(-c5cc(CC(CCCC)CCCCCC)c(-c6cc7c(-c8cc(F)c(CC(CC)CCCC)s8)c8sccc8c(-c8cc(F)c(CC(CC)CCCC)s8)c7s6)s5)sc4c3s2)c1,CCCCCCC(CCCC)Cc1c(/C=C2\C(=O)c3cc(F)c(F)cc3C2=C(C#N)C#N)sc2c1SC1c3c(c4c(c5nsnc35)c3sc5c(CC(CCCC)CCCCCC)c(/C=C6\C(=O)c7cc(F)c(F)cc7C6=C(C#N)C#N)sc5c3n4CC(CC)CCCC)N(CC(CC)CCCC)C21,18.6,-5.51,-2.77,-5.68,-3.9,120.0,,,,conventional,PDINN,PEDOT:PSS,chlorobenzene,
43503,10.1002/adma.202420631,CCCCCCC(CCCC)Cc1csc(-c2cc3c4nsnc4c4cc(-c5cc(CC(CCCC)CCCCCC)c(-c6cc7c(-c8cc(F)c(CC(CC)CCCC)s8)c8sccc8c(-c8cc(F)c(CC(CC)CCCC)s8)c7s6)s5)sc4c3s2)c1,CCCCCCC(CCCC)Cc1c(/C=C2\C(=O)c3cc(F)c(F)cc3C2=C(C#N)C#N)sc2c1SC1c3c(c4c(c5nsnc35)c3sc5c(CC(CCCC)CCCCCC)c(/C=C6\C(=O)c7cc(F)c(F)cc7C6=C(C#N)C#N)sc5c3n4CC(CC)CCCC)N(CC(CC)CCCC)C21,17.3,-5.51,-2.77,-5.68,-3.9,180.0,,,,conventional,PDINN,PEDOT:PSS,chlorobenzene,
43504,10.1002/adma.202420631,CCCCCCC(CCCC)Cc1csc(-c2cc3c4nsnc4c4cc(-c5cc(CC(CCCC)CCCCCC)c(-c6cc7c(-c8cc(F)c(CC(CC)CCCC)s8)c8sccc8c(-c8cc(F)c(CC(CC)CCCC)s8)c7s6)s5)sc4c3s2)c1,CCCCCCC(CCCC)Cc1c(/C=C2\C(=O)c3cc(F)c(F)cc3C2=C(C#N)C#N)sc2c1SC1c3c(c4c(c5nsnc35)c3sc5c(CC(CCCC)CCCCCC)c(/C=C6\C(=O)c7cc(F)c(F)cc7C6=C(C#N)C#N)sc5c3n4CC(CC)CCCC)N(CC(CC)CCCC)C21,16.1,-5.51,-2.77,-5.68,-3.9,240.0,,,,conventional,PDINN,PEDOT:PSS,chlorobenzene,
43505,10.1002/adma.202420631,CCCCCCC(CCCC)Cc1csc(-c2cc3c4nsnc4c4cc(-c5cc(CC(CCCC)CCCCCC)c(-c6cc7c(-c8cc(F)c(CC(CC)CCCC)s8)c8sccc8c(-c8cc(F)c(CC(CC)CCCC)s8)c7s6)s5)sc4c3s2)c1,CCCCCCC(CCCC)Cc1c(/C=C2\C(=O)c3cc(F)c(F)cc3C2=C(C#N)C#N)sc2c1SC1c3c(c4c(c5nsnc35)c3sc5c(CC(CCCC)CCCCCC)c(/C=C6\C(=O)c7cc(F)c(F)cc7C6=C(C#N)C#N)sc5c3n4CC(CC)CCCC)N(CC(CC)CCCC)C21,15.0,-5.51,-2.77,-5.68,-3.9,300.0,,,,conventional,PDINN,PEDOT:PSS,chlorobenzene,
43510,10.1002/adma.202500115,COC(=O)C(C)(C)c1cc(C)cc(-c2sc3c4sc5cc(/C=C6/C(=O)c7cc(F)cc(c7)C(=O)/C6=C\c6cc(C(C)(C)C(=O)OC)c(-c7cc(C)cc(C(C)(C)C(=O)OC)c7)s6)sc5c4c(C(C)(C)C(=O)OC)ccc2-3)c1,CCCCCCCCCCCc1c(/C=C2\C(=O)c3cc(Cl)c(Cl)cc3C2=C(C#N)C#N)sc2c1Cc1c-2n(CC(CCCC)CCCCCC)c2c1c1nsnc1c1c3c(n(CC(CCCC)CCCCCC)c12)-c1sc(/C=C2\C(=O)c4cc(Cl)c(Cl)cc4C2=C(C#N)C#N)c(CCCCCCCCCCC)c1C3,14.82,-5.56,-3.65,-5.62,-4.05,,,,,inverted,ZnO,,toluene,
43511,10.1002/adma.202500115,COC(=O)C(C)(C)c1cc(C)cc(-c2sc3c4sc5cc(/C=C6/C(=O)c7cc(F)cc(c7)C(=O)/C6=C\c6cc(C(C)(C)C(=O)OC)c(-c7cc(C)cc(C(C)(C)C(=O)OC)c7)s6)sc5c4c(C(C)(C)C(=O)OC)ccc2-3)c1,CCCCCCCCCCCc1c(/C=C2\C(=O)c3cc(Cl)c(Cl)cc3C2=C(C#N)C#N)sc2c1Cc1c-2n(CC(CCCC)CCCCCC)c2c1c1nsnc1c1c3c(n(CC(CCCC)CCCCCC)c12)-c1sc(/C=C2\C(=O)c4cc(Cl)c(Cl)cc4C2=C(C#N)C#N)c(CCCCCCCCCCC)c1C3,14.42,-5.56,-3.65,-5.62,-4.05,,,,,inverted,ZnO,,toluene,
43512,10.1002/adma.202500115,COC(=O)C(C)(C)c1cc(C)cc(-c2sc3c4sc5cc(/C=C6/C(=O)c7cc(F)cc(c7)C(=O)/C6=C\c6cc(C(C)(C)C(=O)OC)c(-c7cc(C)cc(C(C)(C)C(=O)OC)c7)s6)sc5c4c(C(C)(C)C(=O)OC)ccc2-3)c1,CCCCCCCCCCCc1c(/C=C2\C(=O)c3cc(Cl)c(Cl)cc3C2=C(C#N)C#N)sc2c1Cc1c-2n(CC(CCCC)CCCCCC)c2c1c1nsnc1c1c3c(n(CC(CCCC)CCCCCC)c12)-c1sc(/C=C2\C(=O)c4cc(Cl)c(Cl)cc4C2=C(C#N)C#N)c(CCCCCCCCCCC)c1C3,14.71,-5.56,-3.65,-5.62,-4.05,,,,,inverted,ZnO,,o-xylene,
43513,10.1002/adma.202500115,COC(=O)C(C)(C)c1cc(C)cc(-c2sc3c4sc5cc(/C=C6/C(=O)c7cc(F)cc(c7)C(=O)/C6=C\c6cc(C(C)(C)C(=O)OC)c(-c7cc(C)cc(C(C)(C)C(=O)OC)c7)s6)sc5c4c(C(C)(C)C(=O)OC)ccc2-3)c1,CCCCCCCCCCCc1c(/C=C2\C(=O)c3cc(Cl)c(Cl)cc3C2=C(C#N)C#N)sc2c1Cc1c-2n(CC(CCCC)CCCCCC)c2c1c1nsnc1c1c3c(n(CC(CCCC)CCCCCC)c12)-c1sc(/C=C2\C(=O)c4cc(Cl)c(Cl)cc4C2=C(C#N)C#N)c(CCCCCCCCCCC)c1C3,14.28,-5.56,-3.65,-5.62,-4.05,,,,,inverted,ZnO,,o-xylene,
43514,10.1002/adma.202500115,COC(=O)C(C)(C)c1cc(C)cc(-c2sc3c4sc5cc(/C=C6/C(=O)c7cc(F)cc(c7)C(=O)/C6=C\c6cc(C(C)(C)C(=O)OC)c(-c7cc(C)cc(C(C)(C)C(=O)OC)c7)s6)sc5c4c(C(C)(C)C(=O)OC)ccc2-3)c1,CCCCCCCCCCCc1c(/C=C2\C(=O)c3cc(Cl)c(Cl)cc3C2=C(C#N)C#N)sc2c1Cc1c-2n(CC(CCCC)CCCCCC)c2c1c1nsnc1c1c3c(n(CC(CCCC)CCCCCC)c12)-c1sc(/C=C2\C(=O)c4cc(Cl)c(Cl)cc4C2=C(C#N)C#N)c(CCCCCCCCCCC)c1C3,14.75,-5.56,-3.65,-5.62,-4.05,,,,,inverted,ZnO,,TMB,
43515,10.1002/adma.202500115,COC(=O)C(C)(C)c1cc(C)cc(-c2sc3c4sc5cc(/C=C6/C(=O)c7cc(F)cc(c7)C(=O)/C6=C\c6cc(C(C)(C)C(=O)OC)c(-c7cc(C)cc(C(C)(C)C(=O)OC)c7)s6)sc5c4c(C(C)(C)C(=O)OC)ccc2-3)c1,CCCCCCCCCCCc1c(/C=C2\C(=O)c3cc(Cl)c(Cl)cc3C2=C(C#N)C#N)sc2c1Cc1c-2n(CC(CCCC)CCCCCC)c2c1c1nsnc1c1c3c(n(CC(CCCC)CCCCCC)c12)-c1sc(/C=C2\C(=O)c4cc(Cl)c(Cl)cc4C2=C(C#N)C#N)c(CCCCCCCCCCC)c1C3,14.25,-5.56,-3.65,-5.62,-4.05,,,,,inverted,ZnO,,TMB,
43516,10.1002/adma.202500115,COC(=O)C(C)(C)c1cc(C)cc(-c2sc3c4sc5cc(/C=C6/C(=O)c7cc(F)cc(c7)C(=O)/C6=C\c6cc(C(C)(C)C(=O)OC)c(-c7cc(C)cc(C(C)(C)C(=O)OC)c7)s6)sc5c4c(C(C)(C)C(=O)OC)ccc2-3)c1,CCCCCCCCCCCc1c(/C=C2\C(=O)c3cc(Cl)c(Cl)cc3C2=C(C#N)C#N)sc2c1Cc1c-2n(CC(CCCC)CCCCCC)c2c1c1nsnc1c1c3c(n(CC(CCCC)CCCCCC)c12)-c1sc(/C=C2\C(=O)c4cc(Cl)c(Cl)cc4C2=C(C#N)C#N)c(CCCCCCCCCCC)c1C3,10.99,-5.56,-3.65,-5.62,-4.05,,,,,inverted,ZnO,,toluene,
43517,10.1002/adma.202500115,COC(=O)C(C)(C)c1cc(C)cc(-c2sc3c4sc5cc(/C=C6/C(=O)c7cc(F)cc(c7)C(=O)/C6=C\c6cc(C(C)(C)C(=O)OC)c(-c7cc(C)cc(C(C)(C)C(=O)OC)c7)s6)sc5c4c(C(C)(C)C(=O)OC)ccc2-3)c1,CCCCCCCCCCCc1c(/C=C2\C(=O)c3cc(Cl)c(Cl)cc3C2=C(C#N)C#N)sc2c1Cc1c-2n(CC(CCCC)CCCCCC)c2c1c1nsnc1c1c3c(n(CC(CCCC)CCCCCC)c12)-c1sc(/C=C2\C(=O)c4cc(Cl)c(Cl)cc4C2=C(C#N)C#N)c(CCCCCCCCCCC)c1C3,10.79,-5.56,-3.65,-5.62,-4.05,,,,,inverted,ZnO,,toluene,
43518,10.1002/adma.202500115,COC(=O)C(C)(C)c1cc(C)cc(-c2sc3c4sc5cc(/C=C6/C(=O)c7cc(F)cc(c7)C(=O)/C6=C\c6cc(C(C)(C)C(=O)OC)c(-c7cc(C)cc(C(C)(C)C(=O)OC)c7)s6)sc5c4c(C(C)(C)C(=O)OC)ccc2-3)c1,CCCCCCCCCCCc1c(/C=C2\C(=O)c3cc(Cl)c(Cl)cc3C2=C(C#N)C#N)sc2c1Cc1c-2n(CC(CCCC)CCCCCC)c2c1c1nsnc1c1c3c(n(CC(CCCC)CCCCCC)c12)-c1sc(/C=C2\C(=O)c4cc(Cl)c(Cl)cc4C2=C(C#N)C#N)c(CCCCCCCCCCC)c1C3,14.81,-5.56,-3.65,-5.62,-4.05,,,,,inverted,ZnO,,o-xylene,
43519,10.1002/adma.202500115,COC(=O)C(C)(C)c1cc(C)cc(-c2sc3c4sc5cc(/C=C6/C(=O)c7cc(F)cc(c7)C(=O)/C6=C\c6cc(C(C)(C)C(=O)OC)c(-c7cc(C)cc(C(C)(C)C(=O)OC)c7)s6)sc5c4c(C(C)(C)C(=O)OC)ccc2-3)c1,CCCCCCCCCCCc1c(/C=C2\C(=O)c3cc(Cl)c(Cl)cc3C2=C(C#N)C#N)sc2c1Cc1c-2n(CC(CCCC)CCCCCC)c2c1c1nsnc1c1c3c(n(CC(CCCC)CCCCCC)c12)-c1sc(/C=C2\C(=O)c4cc(Cl)c(Cl)cc4C2=C(C#N)C#N)c(CCCCCCCCCCC)c1C3,14.61,-5.56,-3.65,-5.62,-4.05,,,,,inverted,ZnO,,o-xylene,
43520,10.1002/adma.202500115,COC(=O)C(C)(C)c1cc(C)cc(-c2sc3c4sc5cc(/C=C6/C(=O)c7cc(F)cc(c7)C(=O)/C6=C\c6cc(C(C)(C)C(=O)OC)c(-c7cc(C)cc(C(C)(C)C(=O)OC)c7)s6)sc5c4c(C(C)(C)C(=O)OC)ccc2-3)c1,CCCCCCCCCCCc1c(/C=C2\C(=O)c3cc(Cl)c(Cl)cc3C2=C(C#N)C#N)sc2c1Cc1c-2n(CC(CCCC)CCCCCC)c2c1c1nsnc1c1c3c(n(CC(CCCC)CCCCCC)c12)-c1sc(/C=C2\C(=O)c4cc(Cl)c(Cl)cc4C2=C(C#N)C#N)c(CCCCCCCCCCC)c1C3,11.69,-5.56,-3.65,-5.62,-4.05,,,,,inverted,ZnO,,TMB,
43521,10.1002/adma.202500115,COC(=O)C(C)(C)c1cc(C)cc(-c2sc3c4sc5cc(/C=C6/C(=O)c7cc(F)cc(c7)C(=O)/C6=C\c6cc(C(C)(C)C(=O)OC)c(-c7cc(C)cc(C(C)(C)C(=O)OC)c7)s6)sc5c4c(C(C)(C)C(=O)OC)ccc2-3)c1,CCCCCCCCCCCc1c(/C=C2\C(=O)c3cc(Cl)c(Cl)cc3C2=C(C#N)C#N)sc2c1Cc1c-2n(CC(CCCC)CCCCCC)c2c1c1nsnc1c1c3c(n(CC(CCCC)CCCCCC)c12)-c1sc(/C=C2\C(=O)c4cc(Cl)c(Cl)cc4C2=C(C#N)C#N)c(CCCCCCCCCCC)c1C3,11.37,-5.56,-3.65,-5.62,-4.05,,,,,inverted,ZnO,,TMB,
43523,10.1002/adma.202500282,CCCCCCC(CCCC)Cc1csc(-c2cc3c4nsnc4c4cc(-c5cc(CC(CCCC)CCCCCC)c(-c6cc7c(-c8cc(F)c(CC(CC)CCCC)s8)c8sccc8c(-c8cc(F)c(CC(CC)CCCC)s8)c7s6)s5)sc4c3s2)c1,CCCCCCCCCc1c(/C=C2\C(=O)c3cc(Cl)c(Cl)cc3C2=C(C#N)C#N)sc2c1sc1c3c4nsnc4c4c5sc6c(CCCCCCCCC)c(/C=C7\C(=O)c8cc(Cl)c(Cl)cc8C7=C(C#N)C#N)sc6c5n(CC(CCCC)CCCCCC)c4c3n(CC(CCCC)CCCCCC)c21,18.0,-5.51,-2.77,-5.68,-3.9,,,1:1.4,,conventional,PDINN,PEDOT:PSS,,
43526,10.1002/adma.202500352,CCCCCCC(CCCC)Cc1csc(-c2cc3c4nsnc4c4cc(-c5cc(CC(CCCC)CCCCCC)c(-c6cc7c(-c8cc(F)c(CC(CC)CCCC)s8)c8sccc8c(-c8cc(F)c(CC(CC)CCCC)s8)c7s6)s5)sc4c3s2)c1,CCCCCCCCCc1c(C=C2C(=O)c3cc(Cl)c(Cl)cc3C2=C(C#N)C#N)sc2c1sc1c3c4nsnc4c4c5sc6c(CCCCCCCCC)c(C=C7C(=O)c8cc(Cl)c(Cl)cc8C7=C(C#N)C#N)sc6c5n(CC(CCCC)CCCCCC)c4c3n(CC(CCCC)CCCCCC)c21,19.16,-5.51,-2.77,-5.68,-3.9,108.0,,,,,PNDIT-F3N,2PACz,,
43527,10.1002/adma.202500352,CCCCCCC(CCCC)Cc1csc(-c2cc3c4nsnc4c4cc(-c5cc(CC(CCCC)CCCCCC)c(-c6cc7c(-c8cc(F)c(CC(CC)CCCC)s8)c8sccc8c(-c8cc(F)c(CC(CC)CCCC)s8)c7s6)s5)sc4c3s2)c1,CCCCCCCCCc1c(C=C2C(=O)c3cc(Cl)c(Cl)cc3C2=C(C#N)C#N)sc2c1sc1c3c4nsnc4c4c5sc6c(CCCCCCCCC)c(C=C7C(=O)c8cc(Cl)c(Cl)cc8C7=C(C#N)C#N)sc6c5n(CC(CCCC)CCCCCC)c4c3n(CC(CCCC)CCCCCC)c21,20.22,-5.51,-2.77,-5.68,-3.9,103.0,,,1.0 mg mL^-1,,PNDIT-F3N,2PACz,,NBN
43530,10.1002/adma.202500352,CCCCCCC(CCCC)Cc1csc(-c2cc3c4nsnc4c4cc(-c5cc(CC(CCCC)CCCCCC)c(-c6cc7c(-c8cc(F)c(CC(CC)CCCC)s8)c8sccc8c(-c8cc(F)c(CC(CC)CCCC)s8)c7s6)s5)sc4c3s2)c1,CCCCCCC(CCCC)Cc1c(/C=C2\C(=O)c3cc(F)c(F)cc3C2=C(C#N)C#N)sc2c1SC1c3c(c4c(c5nsnc35)c3sc5c(CC(CCCC)CCCCCC)c(/C=C6\C(=O)c7cc(F)c(F)cc7C6=C(C#N)C#N)sc5c3n4CC(CC)CCCC)N(CC(CC)CCCC)C21,18.97,-5.51,-2.77,-5.68,-3.9,,,,,,PNDIT-F3N,2PACz,,
43531,10.1002/adma.202500352,CCCCCCC(CCCC)Cc1csc(-c2cc3c4nsnc4c4cc(-c5cc(CC(CCCC)CCCCCC)c(-c6cc7c(-c8cc(F)c(CC(CC)CCCC)s8)c8sccc8c(-c8cc(F)c(CC(CC)CCCC)s8)c7s6)s5)sc4c3s2)c1,CCCCCCC(CCCC)Cc1c(/C=C2\C(=O)c3cc(F)c(F)cc3C2=C(C#N)C#N)sc2c1SC1c3c(c4c(c5nsnc35)c3sc5c(CC(CCCC)CCCCCC)c(/C=C6\C(=O)c7cc(F)c(F)cc7C6=C(C#N)C#N)sc5c3n4CC(CC)CCCC)N(CC(CC)CCCC)C21,19.65,-5.51,-2.77,-5.68,-3.9,,,,1.0 mg mL^-1,,PNDIT-F3N,2PACz,,NBN
43532,10.1002/adma.202500352,CCCCCCC(CCCC)Cc1csc(-c2cc3c4nsnc4c4cc(-c5cc(CC(CCCC)CCCCCC)c(-c6cc7c(-c8cc(F)c(CC(CC)CCCC)s8)c8sccc8c(-c8cc(F)c(CC(CC)CCCC)s8)c7s6)s5)sc4c3s2)c1,CCCCCCCCCCCc1c(/C=C2\C(=O)c3cc(F)c(F)cc3C2=C(C#N)C#N)sc2c1sc1c3c4nsnc4c4c5sc6c(CCCCCCCCCCC)c(/C=C7\C(=O)c8cc(F)c(F)cc8C7=C(C#N)C#N)sc6c5n(CC(CCCC)CCCCCC)c4c3n(CC(CCCC)CCCCCC)c21,19.12,-5.51,-2.77,-5.65,-4.1,,,,,,PNDIT-F3N,2PACz,,
43533,10.1002/adma.202500352,CCCCCCC(CCCC)Cc1csc(-c2cc3c4nsnc4c4cc(-c5cc(CC(CCCC)CCCCCC)c(-c6cc7c(-c8cc(F)c(CC(CC)CCCC)s8)c8sccc8c(-c8cc(F)c(CC(CC)CCCC)s8)c7s6)s5)sc4c3s2)c1,CCCCCCCCCCCc1c(/C=C2\C(=O)c3cc(F)c(F)cc3C2=C(C#N)C#N)sc2c1sc1c3c4nsnc4c4c5sc6c(CCCCCCCCCCC)c(/C=C7\C(=O)c8cc(F)c(F)cc8C7=C(C#N)C#N)sc6c5n(CC(CCCC)CCCCCC)c4c3n(CC(CCCC)CCCCCC)c21,19.92,-5.51,-2.77,-5.65,-4.1,,,,1.0 mg mL^-1,,PNDIT-F3N,2PACz,,NBN
43534,10.1002/adma.202500352,COC(=O)C(C)(C)c1cc(C)cc(-c2sc3c4sc5cc(/C=C6/C(=O)c7cc(F)cc(c7)C(=O)/C6=C\c6cc(C(C)(C)C(=O)OC)c(-c7cc(C)cc(C(C)(C)C(=O)OC)c7)s6)sc5c4c(C(C)(C)C(=O)OC)ccc2-3)c1,CCCCCCCCCc1c(C=C2C(=O)c3cc(Cl)c(Cl)cc3C2=C(C#N)C#N)sc2c1sc1c3c4nsnc4c4c5sc6c(CCCCCCCCC)c(C=C7C(=O)c8cc(Cl)c(Cl)cc8C7=C(C#N)C#N)sc6c5n(CC(CCCC)CCCCCC)c4c3n(CC(CCCC)CCCCCC)c21,18.7,-5.56,-3.65,-5.68,-3.9,,,,,,PNDIT-F3N,2PACz,,
43535,10.1002/adma.202500352,COC(=O)C(C)(C)c1cc(C)cc(-c2sc3c4sc5cc(/C=C6/C(=O)c7cc(F)cc(c7)C(=O)/C6=C\c6cc(C(C)(C)C(=O)OC)c(-c7cc(C)cc(C(C)(C)C(=O)OC)c7)s6)sc5c4c(C(C)(C)C(=O)OC)ccc2-3)c1,CCCCCCCCCc1c(C=C2C(=O)c3cc(Cl)c(Cl)cc3C2=C(C#N)C#N)sc2c1sc1c3c4nsnc4c4c5sc6c(CCCCCCCCC)c(C=C7C(=O)c8cc(Cl)c(Cl)cc8C7=C(C#N)C#N)sc6c5n(CC(CCCC)CCCCCC)c4c3n(CC(CCCC)CCCCCC)c21,19.26,-5.56,-3.65,-5.68,-3.9,,,,1.0 mg mL^-1,,PNDIT-F3N,2PACz,,NBN
43536,10.1002/adma.202500357,CCCCCCC(CCCC)Cc1csc(-c2cc3c4nsnc4c4cc(-c5cc(CC(CCCC)CCCCCC)c(-c6cc7c(-c8cc(F)c(CC(CC)CCCC)s8)c8sccc8c(-c8cc(F)c(CC(CC)CCCC)s8)c7s6)s5)sc4c3s2)c1,CCCCCCCCCCCc1c(/C=C2\C(=O)c3cc(F)c(F)cc3C2=C(C#N)C#N)sc2c1sc1c3c4nsnc4c4c5sc6c(CCCCCCCCCCC)c(/C=C7\C(=O)c8cc(F)c(F)cc8C7=C(C#N)C#N)sc6c5n(CCC(CC)CCCC)c4c3n(CCC(CC)CCCC)c21,18.3,-5.51,-2.77,-5.64,-3.86,,,,,conventional,PNDIT-F3N,PEDOT:PSS,,
43540,10.1002/adma.202500450,COC(=O)C(C)(C)c1cc(C)cc(-c2sc3c4sc5cc(/C=C6/C(=O)c7cc(F)cc(c7)C(=O)/C6=C\c6cc(C(C)(C)C(=O)OC)c(-c7cc(C)cc(C(C)(C)C(=O)OC)c7)s6)sc5c4c(C(C)(C)C(=O)OC)ccc2-3)c1,CCCCCCCCCc1c(C=C2C(=O)c3cc(Cl)c(Cl)cc3C2=C(C#N)C#N)sc2c1sc1c3c4nsnc4c4c5sc6c(CCCCCCCCC)c(C=C7C(=O)c8cc(Cl)c(Cl)cc8C7=C(C#N)C#N)sc6c5n(CC(CCCC)CCCCCC)c4c3n(CC(CCCC)CCCCCC)c21,9.32,-5.56,-3.65,-5.68,-3.9,,,,,,Ag,,,
43541,10.1002/adma.202500450,COC(=O)C(C)(C)c1cc(C)cc(-c2sc3c4sc5cc(/C=C6/C(=O)c7cc(F)cc(c7)C(=O)/C6=C\c6cc(C(C)(C)C(=O)OC)c(-c7cc(C)cc(C(C)(C)C(=O)OC)c7)s6)sc5c4c(C(C)(C)C(=O)OC)ccc2-3)c1,CCCCCCCCCc1c(C=C2C(=O)c3cc(Cl)c(Cl)cc3C2=C(C#N)C#N)sc2c1sc1c3c4nsnc4c4c5sc6c(CCCCCCCCC)c(C=C7C(=O)c8cc(Cl)c(Cl)cc8C7=C(C#N)C#N)sc6c5n(CC(CCCC)CCCCCC)c4c3n(CC(CCCC)CCCCCC)c21,14.57,-5.56,-3.65,-5.68,-3.9,,,,,,PMD-PD/Ag,,,
43542,10.1002/adma.202500450,COC(=O)C(C)(C)c1cc(C)cc(-c2sc3c4sc5cc(/C=C6/C(=O)c7cc(F)cc(c7)C(=O)/C6=C\c6cc(C(C)(C)C(=O)OC)c(-c7cc(C)cc(C(C)(C)C(=O)OC)c7)s6)sc5c4c(C(C)(C)C(=O)OC)ccc2-3)c1,CCCCCCCCCc1c(C=C2C(=O)c3cc(Cl)c(Cl)cc3C2=C(C#N)C#N)sc2c1sc1c3c4nsnc4c4c5sc6c(CCCCCCCCC)c(C=C7C(=O)c8cc(Cl)c(Cl)cc8C7=C(C#N)C#N)sc6c5n(CC(CCCC)CCCCCC)c4c3n(CC(CCCC)CCCCCC)c21,14.12,-5.56,-3.65,-5.68,-3.9,,,,,,PMD-PD/Cu,,,
43543,10.1002/adma.202500450,COC(=O)C(C)(C)c1cc(C)cc(-c2sc3c4sc5cc(/C=C6/C(=O)c7cc(F)cc(c7)C(=O)/C6=C\c6cc(C(C)(C)C(=O)OC)c(-c7cc(C)cc(C(C)(C)C(=O)OC)c7)s6)sc5c4c(C(C)(C)C(=O)OC)ccc2-3)c1,CCCCCCCCCc1c(C=C2C(=O)c3cc(Cl)c(Cl)cc3C2=C(C#N)C#N)sc2c1sc1c3c4nsnc4c4c5sc6c(CCCCCCCCC)c(C=C7C(=O)c8cc(Cl)c(Cl)cc8C7=C(C#N)C#N)sc6c5n(CC(CCCC)CCCCCC)c4c3n(CC(CCCC)CCCCCC)c21,10.19,-5.56,-3.65,-5.68,-3.9,,,,,,PMD-PD/Cu,,,
43544,10.1002/adma.202500450,COC(=O)C(C)(C)c1cc(C)cc(-c2sc3c4sc5cc(/C=C6/C(=O)c7cc(F)cc(c7)C(=O)/C6=C\c6cc(C(C)(C)C(=O)OC)c(-c7cc(C)cc(C(C)(C)C(=O)OC)c7)s6)sc5c4c(C(C)(C)C(=O)OC)ccc2-3)c1,CCCCCCCCCc1c(C=C2C(=O)c3cc(Cl)c(Cl)cc3C2=C(C#N)C#N)sc2c1sc1c3c4nsnc4c4c5sc6c(CCCCCCCCC)c(C=C7C(=O)c8cc(Cl)c(Cl)cc8C7=C(C#N)C#N)sc6c5n(CC(CCCC)CCCCCC)c4c3n(CC(CCCC)CCCCCC)c21,8.65,-5.56,-3.65,-5.68,-3.9,,,,,,PFN-Br/Cu,,,
43546,10.1002/adma.202500861,COC(=O)C(C)(C)c1cc(C)cc(-c2sc3c4sc5cc(/C=C6/C(=O)c7cc(F)cc(c7)C(=O)/C6=C\c6cc(C(C)(C)C(=O)OC)c(-c7cc(C)cc(C(C)(C)C(=O)OC)c7)s6)sc5c4c(C(C)(C)C(=O)OC)ccc2-3)c1,CCCCCCCCCc1c(C=C2C(=O)c3cc(Cl)c(Cl)cc3C2=C(C#N)C#N)sc2c1sc1c3c4nsnc4c4c5sc6c(CCCCCCCCC)c(C=C7C(=O)c8cc(Cl)c(Cl)cc8C7=C(C#N)C#N)sc6c5n(CC(CCCC)CCCCCC)c4c3n(CC(CCCC)CCCCCC)c21,19.12,-5.56,-3.65,-5.68,-3.9,,,,,conventional,PFN-Br,PEDOT:PSS,o-xylene,BDCB
43557,10.1002/adma.202501117,COC(=O)C(C)(C)c1cc(C)cc(-c2sc3c4sc5cc(/C=C6/C(=O)c7cc(F)cc(c7)C(=O)/C6=C\c6cc(C(C)(C)C(=O)OC)c(-c7cc(C)cc(C(C)(C)C(=O)OC)c7)s6)sc5c4c(C(C)(C)C(=O)OC)ccc2-3)c1,CCCCCCCCCc1c(C=C2C(=O)c3cc(Cl)c(Cl)cc3C2=C(C#N)C#N)sc2c1sc1c3c4nsnc4c4c5sc6c(CCCCCCCCC)c(C=C7C(=O)c8cc(Cl)c(Cl)cc8C7=C(C#N)C#N)sc6c5n(CC(CCCC)CCCCCC)c4c3n(CC(CCCC)CCCCCC)c21,18.96,-5.56,-3.65,-5.68,-3.9,,,,,,,PEDOT:PSS,,
43558,10.1002/adma.202501117,COC(=O)C(C)(C)c1cc(C)cc(-c2sc3c4sc5cc(/C=C6/C(=O)c7cc(F)cc(c7)C(=O)/C6=C\c6cc(C(C)(C)C(=O)OC)c(-c7cc(C)cc(C(C)(C)C(=O)OC)c7)s6)sc5c4c(C(C)(C)C(=O)OC)ccc2-3)c1,CCCCCCCCCc1c(C=C2C(=O)c3cc(Cl)c(Cl)cc3C2=C(C#N)C#N)sc2c1sc1c3c4nsnc4c4c5sc6c(CCCCCCCCC)c(C=C7C(=O)c8cc(Cl)c(Cl)cc8C7=C(C#N)C#N)sc6c5n(CC(CCCC)CCCCCC)c4c3n(CC(CCCC)CCCCCC)c21,19.39,-5.56,-3.65,-5.68,-3.9,,,,,conventional,,4PACz,,
43559,10.1002/adma.202501117,COC(=O)C(C)(C)c1cc(C)cc(-c2sc3c4sc5cc(/C=C6/C(=O)c7cc(F)cc(c7)C(=O)/C6=C\c6cc(C(C)(C)C(=O)OC)c(-c7cc(C)cc(C(C)(C)C(=O)OC)c7)s6)sc5c4c(C(C)(C)C(=O)OC)ccc2-3)c1,CCCCCCCCCc1c(C=C2C(=O)c3cc(Cl)c(Cl)cc3C2=C(C#N)C#N)sc2c1sc1c3c4nsnc4c4c5sc6c(CCCCCCCCC)c(C=C7C(=O)c8cc(Cl)c(Cl)cc8C7=C(C#N)C#N)sc6c5n(CC(CCCC)CCCCCC)c4c3n(CC(CCCC)CCCCCC)c21,19.73,-5.56,-3.65,-5.68,-3.9,,,,,conventional,,BCZ-1,,
43560,10.1002/adma.202501117,COC(=O)C(C)(C)c1cc(C)cc(-c2sc3c4sc5cc(/C=C6/C(=O)c7cc(F)cc(c7)C(=O)/C6=C\c6cc(C(C)(C)C(=O)OC)c(-c7cc(C)cc(C(C)(C)C(=O)OC)c7)s6)sc5c4c(C(C)(C)C(=O)OC)ccc2-3)c1,CCCCCCCCCc1c(C=C2C(=O)c3cc(Cl)c(Cl)cc3C2=C(C#N)C#N)sc2c1sc1c3c4nsnc4c4c5sc6c(CCCCCCCCC)c(C=C7C(=O)c8cc(Cl)c(Cl)cc8C7=C(C#N)C#N)sc6c5n(CC(CCCC)CCCCCC)c4c3n(CC(CCCC)CCCCCC)c21,16.32,-5.56,-3.65,-5.68,-3.9,,,,,conventional,,BCZ-2,,
43561,10.1002/adma.202501117,CCCCCCC(CCCC)Cc1csc(-c2cc3c4nsnc4c4cc(-c5cc(CC(CCCC)CCCCCC)c(-c6cc7c(-c8cc(F)c(CC(CC)CCCC)s8)c8sccc8c(-c8cc(F)c(CC(CC)CCCC)s8)c7s6)s5)sc4c3s2)c1,CCCCCCC(CCCC)Cc1c(/C=C2\C(=O)c3cc(F)c(F)cc3C2=C(C#N)C#N)sc2c1SC1c3c(c4c(c5nsnc35)c3sc5c(CC(CCCC)CCCCCC)c(/C=C6\C(=O)c7cc(F)c(F)cc7C6=C(C#N)C#N)sc5c3n4CC(CC)CCCC)N(CC(CC)CCCC)C21,19.93,-5.51,-2.77,-5.68,-3.9,,,,,conventional,,BCZ-1,,
43562,10.1002/adma.202501243,CCCCCCC(CCCC)Cc1csc(-c2cc3c4nsnc4c4cc(-c5cc(CC(CCCC)CCCCCC)c(-c6cc7c(-c8cc(F)c(CC(CC)CCCC)s8)c8sccc8c(-c8cc(F)c(CC(CC)CCCC)s8)c7s6)s5)sc4c3s2)c1,CCCCCCC(CCCC)Cc1c(/C=C2\C(=O)c3cc(F)c(F)cc3C2=C(C#N)C#N)sc2c1SC1c3c(c4c(c5nsnc35)c3sc5c(CC(CCCC)CCCCCC)c(/C=C6\C(=O)c7cc(F)c(F)cc7C6=C(C#N)C#N)sc5c3n4CC(CC)CCCC)N(CC(CC)CCCC)C21,19.68,-5.51,-2.77,-5.68,-3.9,,,,,conventional,PDINN,PEDOT:PSS,chlorobenzene:chloroform,
43563,10.1002/adma.202501243,CCCCCCC(CCCC)Cc1csc(-c2cc3c4nsnc4c4cc(-c5cc(CC(CCCC)CCCCCC)c(-c6cc7c(-c8cc(F)c(CC(CC)CCCC)s8)c8sccc8c(-c8cc(F)c(CC(CC)CCCC)s8)c7s6)s5)sc4c3s2)c1,CCCCCCC(CCCC)Cc1c(/C=C2\C(=O)c3cc(F)c(F)cc3C2=C(C#N)C#N)sc2c1SC1c3c(c4c(c5nsnc35)c3sc5c(CC(CCCC)CCCCCC)c(/C=C6\C(=O)c7cc(F)c(F)cc7C6=C(C#N)C#N)sc5c3n4CC(CC)CCCC)N(CC(CC)CCCC)C21,20.05,-5.51,-2.77,-5.68,-3.9,,,,,conventional,PDINN,PEDOT:PSS,chlorobenzene:TCE,
43564,10.1002/adma.202501243,CCCCCCC(CCCC)Cc1csc(-c2cc3c4nsnc4c4cc(-c5cc(CC(CCCC)CCCCCC)c(-c6cc7c(-c8cc(F)c(CC(CC)CCCC)s8)c8sccc8c(-c8cc(F)c(CC(CC)CCCC)s8)c7s6)s5)sc4c3s2)c1,CCCCCCC(CCCC)Cc1c(/C=C2\C(=O)c3cc(F)c(F)cc3C2=C(C#N)C#N)sc2c1SC1c3c(c4c(c5nsnc35)c3sc5c(CC(CCCC)CCCCCC)c(/C=C6\C(=O)c7cc(F)c(F)cc7C6=C(C#N)C#N)sc5c3n4CC(CC)CCCC)N(CC(CC)CCCC)C21,18.84,-5.51,-2.77,-5.68,-3.9,,,,,conventional,PDINN,PEDOT:PSS,chlorobenzene,
43597,10.1002/adma.202502485,CCCCCCC(CCCC)Cc1csc(-c2cc3c4nsnc4c4cc(-c5cc(CC(CCCC)CCCCCC)c(-c6cc7c(-c8cc(F)c(CC(CC)CCCC)s8)c8sccc8c(-c8cc(F)c(CC(CC)CCCC)s8)c7s6)s5)sc4c3s2)c1,CCCCCCC(CCCC)Cc1c(/C=C2\C(=O)c3cc(F)c(F)cc3C2=C(C#N)C#N)sc2c1SC1c3c(c4c(c5nsnc35)c3sc5c(CC(CCCC)CCCCCC)c(/C=C6\C(=O)c7cc(F)c(F)cc7C6=C(C#N)C#N)sc5c3n4CC(CC)CCCC)N(CC(CC)CCCC)C21,19.34,-5.51,-2.77,-5.68,-3.9,,,1:1.2,,conventional,,2PACz,,
43599,10.1002/adma.202502485,CCCCCCC(CCCC)Cc1csc(-c2cc3c4nsnc4c4cc(-c5cc(CC(CCCC)CCCCCC)c(-c6cc7c(-c8cc(F)c(CC(CC)CCCC)s8)c8sccc8c(-c8cc(F)c(CC(CC)CCCC)s8)c7s6)s5)sc4c3s2)c1,CCCCCCC(CCCC)Cc1c(/C=C2\C(=O)c3cc(F)c(F)cc3C2=C(C#N)C#N)sc2c1SC1c3c(c4c(c5nsnc35)c3sc5c(CC(CCCC)CCCCCC)c(/C=C6\C(=O)c7cc(F)c(F)cc7C6=C(C#N)C#N)sc5c3n4CC(CC)CCCC)N(CC(CC)CCCC)C21,19.52,-5.51,-2.77,-5.68,-3.9,,,1:1.2,,conventional,,2PAThCz,,
43601,10.1002/adma.202502485,CCCCCCC(CCCC)Cc1csc(-c2cc3c4nsnc4c4cc(-c5cc(CC(CCCC)CCCCCC)c(-c6cc7c(-c8cc(F)c(CC(CC)CCCC)s8)c8sccc8c(-c8cc(F)c(CC(CC)CCCC)s8)c7s6)s5)sc4c3s2)c1,CCCCCCC(CCCC)Cc1c(/C=C2\C(=O)c3cc(F)c(F)cc3C2=C(C#N)C#N)sc2c1SC1c3c(c4c(c5nsnc35)c3sc5c(CC(CCCC)CCCCCC)c(/C=C6\C(=O)c7cc(F)c(F)cc7C6=C(C#N)C#N)sc5c3n4CC(CC)CCCC)N(CC(CC)CCCC)C21,19.79,-5.51,-2.77,-5.68,-3.9,,,1:1.2,,conventional,,4PAThCz,,
43603,10.1002/adma.202502579,CCCCCCC(CCCC)Cc1csc(-c2cc3c4nsnc4c4cc(-c5cc(CC(CCCC)CCCCCC)c(-c6cc7c(-c8cc(F)c(CC(CC)CCCC)s8)c8sccc8c(-c8cc(F)c(CC(CC)CCCC)s8)c7s6)s5)sc4c3s2)c1,CCCCCCCCCCCc1c(/C=C2\C(=O)c3cc(F)c(F)cc3C2=C(C#N)C#N)sc2c1sc1c3c4nsnc4c4c5sc6c(CCCCCCCCCCC)c(/C=C7\C(=O)c8cc(F)c(F)cc8C7=C(C#N)C#N)sc6c5n(CC(CC)CCCC)c4c3n(CC(CC)CCCC)c21,6.94,-5.51,-2.77,-5.65,-4.09,,,,,,,,,
43604,10.1002/adma.202502579,CCCCCCC(CCCC)Cc1csc(-c2cc3c4nsnc4c4cc(-c5cc(CC(CCCC)CCCCCC)c(-c6cc7c(-c8cc(F)c(CC(CC)CCCC)s8)c8sccc8c(-c8cc(F)c(CC(CC)CCCC)s8)c7s6)s5)sc4c3s2)c1,CCCCCCCCCCCc1c(/C=C2\C(=O)c3cc(F)c(F)cc3C2=C(C#N)C#N)sc2c1sc1c3c4nsnc4c4c5sc6c(CCCCCCCCCCC)c(/C=C7\C(=O)c8cc(F)c(F)cc8C7=C(C#N)C#N)sc6c5n(CC(CC)CCCC)c4c3n(CC(CC)CCCC)c21,7.01,-5.51,-2.77,-5.65,-4.09,,,,,,,,,
43605,10.1002/adma.202502579,CCCCCCC(CCCC)Cc1csc(-c2cc3c4nsnc4c4cc(-c5cc(CC(CCCC)CCCCCC)c(-c6cc7c(-c8cc(F)c(CC(CC)CCCC)s8)c8sccc8c(-c8cc(F)c(CC(CC)CCCC)s8)c7s6)s5)sc4c3s2)c1,CCCCCCC(CCCC)Cc1c(/C=C2\C(=O)c3cc(F)c(F)cc3C2=C(C#N)C#N)sc2c1SC1c3c(c4c(c5nsnc35)c3sc5c(CC(CCCC)CCCCCC)c(/C=C6\C(=O)c7cc(F)c(F)cc7C6=C(C#N)C#N)sc5c3n4CC(CC)CCCC)N(CC(CC)CCCC)C21,18.12,-5.51,-2.77,-5.68,-3.9,,,,,,,,,
43606,10.1002/adma.202502579,CCCCCCC(CCCC)Cc1csc(-c2cc3c4nsnc4c4cc(-c5cc(CC(CCCC)CCCCCC)c(-c6cc7c(-c8cc(F)c(CC(CC)CCCC)s8)c8sccc8c(-c8cc(F)c(CC(CC)CCCC)s8)c7s6)s5)sc4c3s2)c1,CCCCCCC(CCCC)Cc1c(/C=C2\C(=O)c3cc(F)c(F)cc3C2=C(C#N)C#N)sc2c1SC1c3c(c4c(c5nsnc35)c3sc5c(CC(CCCC)CCCCCC)c(/C=C6\C(=O)c7cc(F)c(F)cc7C6=C(C#N)C#N)sc5c3n4CC(CC)CCCC)N(CC(CC)CCCC)C21,16.47,-5.51,-2.77,-5.68,-3.9,,,,,,,,,
43609,10.1002/adma.202503072,CCCCCCC(CCCC)Cc1csc(-c2cc3c4nsnc4c4cc(-c5cc(CC(CCCC)CCCCCC)c(-c6cc7c(-c8cc(F)c(CC(CC)CCCC)s8)c8sccc8c(-c8cc(F)c(CC(CC)CCCC)s8)c7s6)s5)sc4c3s2)c1,CCCCCCCCCc1c(C=C2C(=O)c3cc(Cl)c(Cl)cc3C2=C(C#N)C#N)sc2c1sc1c3c4nsnc4c4c5sc6c(CCCCCCCCC)c(C=C7C(=O)c8cc(Cl)c(Cl)cc8C7=C(C#N)C#N)sc6c5n(CC(CCCC)CCCCCC)c4c3n(CC(CCCC)CCCCCC)c21,15.18,-5.51,-2.77,-5.68,-3.9,,,,,conventional,,ITO-P,,
43610,10.1002/adma.202503072,CCCCCCC(CCCC)Cc1csc(-c2cc3c4nsnc4c4cc(-c5cc(CC(CCCC)CCCCCC)c(-c6cc7c(-c8cc(F)c(CC(CC)CCCC)s8)c8sccc8c(-c8cc(F)c(CC(CC)CCCC)s8)c7s6)s5)sc4c3s2)c1,CCCCCCCCCc1c(C=C2C(=O)c3cc(Cl)c(Cl)cc3C2=C(C#N)C#N)sc2c1sc1c3c4nsnc4c4c5sc6c(CCCCCCCCC)c(C=C7C(=O)c8cc(Cl)c(Cl)cc8C7=C(C#N)C#N)sc6c5n(CC(CCCC)CCCCCC)c4c3n(CC(CCCC)CCCCCC)c21,16.31,-5.51,-2.77,-5.68,-3.9,,,,,conventional,,ITO-F,,
43611,10.1002/adma.202503072,CCCCCCC(CCCC)Cc1csc(-c2cc3c4nsnc4c4cc(-c5cc(CC(CCCC)CCCCCC)c(-c6cc7c(-c8cc(F)c(CC(CC)CCCC)s8)c8sccc8c(-c8cc(F)c(CC(CC)CCCC)s8)c7s6)s5)sc4c3s2)c1,CCCCCCCCCc1c(C=C2C(=O)c3cc(Cl)c(Cl)cc3C2=C(C#N)C#N)sc2c1sc1c3c4nsnc4c4c5sc6c(CCCCCCCCC)c(C=C7C(=O)c8cc(Cl)c(Cl)cc8C7=C(C#N)C#N)sc6c5n(CC(CCCC)CCCCCC)c4c3n(CC(CCCC)CCCCCC)c21,15.92,-5.51,-2.77,-5.68,-3.9,,,,,conventional,,ITO-Cl,,
43612,10.1002/adma.202503072,CCCCCCC(CCCC)Cc1csc(-c2cc3c4nsnc4c4cc(-c5cc(CC(CCCC)CCCCCC)c(-c6cc7c(-c8cc(F)c(CC(CC)CCCC)s8)c8sccc8c(-c8cc(F)c(CC(CC)CCCC)s8)c7s6)s5)sc4c3s2)c1,CCCCCCCCCc1c(C=C2C(=O)c3cc(Cl)c(Cl)cc3C2=C(C#N)C#N)sc2c1sc1c3c4nsnc4c4c5sc6c(CCCCCCCCC)c(C=C7C(=O)c8cc(Cl)c(Cl)cc8C7=C(C#N)C#N)sc6c5n(CC(CCCC)CCCCCC)c4c3n(CC(CCCC)CCCCCC)c21,18.05,-5.51,-2.77,-5.68,-3.9,,,,,conventional,,HPWO,,
43613,10.1002/adma.202503072,CCCCCCC(CCCC)Cc1csc(-c2cc3c4nsnc4c4cc(-c5cc(CC(CCCC)CCCCCC)c(-c6cc7c(-c8cc(F)c(CC(CC)CCCC)s8)c8sccc8c(-c8cc(F)c(CC(CC)CCCC)s8)c7s6)s5)sc4c3s2)c1,CCCCCCCCCc1c(C=C2C(=O)c3cc(Cl)c(Cl)cc3C2=C(C#N)C#N)sc2c1sc1c3c4nsnc4c4c5sc6c(CCCCCCCCC)c(C=C7C(=O)c8cc(Cl)c(Cl)cc8C7=C(C#N)C#N)sc6c5n(CC(CCCC)CCCCCC)c4c3n(CC(CCCC)CCCCCC)c21,18.2,-5.51,-2.77,-5.68,-3.9,,,,,conventional,,HPWO-P,,
43614,10.1002/adma.202503072,CCCCCCC(CCCC)Cc1csc(-c2cc3c4nsnc4c4cc(-c5cc(CC(CCCC)CCCCCC)c(-c6cc7c(-c8cc(F)c(CC(CC)CCCC)s8)c8sccc8c(-c8cc(F)c(CC(CC)CCCC)s8)c7s6)s5)sc4c3s2)c1,CCCCCCCCCc1c(C=C2C(=O)c3cc(Cl)c(Cl)cc3C2=C(C#N)C#N)sc2c1sc1c3c4nsnc4c4c5sc6c(CCCCCCCCC)c(C=C7C(=O)c8cc(Cl)c(Cl)cc8C7=C(C#N)C#N)sc6c5n(CC(CCCC)CCCCCC)c4c3n(CC(CCCC)CCCCCC)c21,20.57,-5.51,-2.77,-5.68,-3.9,,,,,conventional,,HPWO-F,,
43615,10.1002/adma.202503072,CCCCCCC(CCCC)Cc1csc(-c2cc3c4nsnc4c4cc(-c5cc(CC(CCCC)CCCCCC)c(-c6cc7c(-c8cc(F)c(CC(CC)CCCC)s8)c8sccc8c(-c8cc(F)c(CC(CC)CCCC)s8)c7s6)s5)sc4c3s2)c1,CCCCCCCCCc1c(C=C2C(=O)c3cc(Cl)c(Cl)cc3C2=C(C#N)C#N)sc2c1sc1c3c4nsnc4c4c5sc6c(CCCCCCCCC)c(C=C7C(=O)c8cc(Cl)c(Cl)cc8C7=C(C#N)C#N)sc6c5n(CC(CCCC)CCCCCC)c4c3n(CC(CCCC)CCCCCC)c21,19.49,-5.51,-2.77,-5.68,-3.9,,,,,conventional,,HPWO-Cl,,
43616,10.1002/adma.202503072,CCCCCCC(CCCC)Cc1csc(-c2cc3c4nsnc4c4cc(-c5cc(CC(CCCC)CCCCCC)c(-c6cc7c(-c8cc(F)c(CC(CC)CCCC)s8)c8sccc8c(-c8cc(F)c(CC(CC)CCCC)s8)c7s6)s5)sc4c3s2)c1,CCCCCCCCCc1c(C=C2C(=O)c3cc(Cl)c(Cl)cc3C2=C(C#N)C#N)sc2c1sc1c3c4nsnc4c4c5sc6c(CCCCCCCCC)c(C=C7C(=O)c8cc(Cl)c(Cl)cc8C7=C(C#N)C#N)sc6c5n(CC(CCCC)CCCCCC)c4c3n(CC(CCCC)CCCCCC)c21,16.56,-5.51,-2.77,-5.68,-3.9,,,,,conventional,,HPWO-Br,,
43617,10.1002/adma.202503072,CCCCCCC(CCCC)Cc1csc(-c2cc3c4nsnc4c4cc(-c5cc(CC(CCCC)CCCCCC)c(-c6cc7c(-c8cc(F)c(CC(CC)CCCC)s8)c8sccc8c(-c8cc(F)c(CC(CC)CCCC)s8)c7s6)s5)sc4c3s2)c1,CCCCCCCCCc1c(C=C2C(=O)c3cc(Cl)c(Cl)cc3C2=C(C#N)C#N)sc2c1sc1c3c4nsnc4c4c5sc6c(CCCCCCCCC)c(C=C7C(=O)c8cc(Cl)c(Cl)cc8C7=C(C#N)C#N)sc6c5n(CC(CCCC)CCCCCC)c4c3n(CC(CCCC)CCCCCC)c21,18.24,-5.51,-2.77,-5.68,-3.9,,,,,conventional,,PEDOT:PSS,,
43618,10.1002/adma.202503072,CCCCCCC(CCCC)Cc1csc(-c2cc3c4nsnc4c4cc(-c5cc(CC(CCCC)CCCCCC)c(-c6cc7c(-c8cc(F)c(CC(CC)CCCC)s8)c8sccc8c(-c8cc(F)c(CC(CC)CCCC)s8)c7s6)s5)sc4c3s2)c1,CCCCCCC(CCCC)Cc1c(/C=C2\C(=O)c3cc(F)c(F)cc3C2=C(C#N)C#N)sc2c1SC1c3c(c4c(c5nsnc35)c3sc5c(CC(CCCC)CCCCCC)c(/C=C6\C(=O)c7cc(F)c(F)cc7C6=C(C#N)C#N)sc5c3n4CC(CC)CCCC)N(CC(CC)CCCC)C21,18.66,-5.51,-2.77,-5.68,-3.9,,,,,,,HPWO,,
43619,10.1002/adma.202503072,CCCCCCC(CCCC)Cc1csc(-c2cc3c4nsnc4c4cc(-c5cc(CC(CCCC)CCCCCC)c(-c6cc7c(-c8cc(F)c(CC(CC)CCCC)s8)c8sccc8c(-c8cc(F)c(CC(CC)CCCC)s8)c7s6)s5)sc4c3s2)c1,CCCCCCC(CCCC)Cc1c(/C=C2\C(=O)c3cc(F)c(F)cc3C2=C(C#N)C#N)sc2c1SC1c3c(c4c(c5nsnc35)c3sc5c(CC(CCCC)CCCCCC)c(/C=C6\C(=O)c7cc(F)c(F)cc7C6=C(C#N)C#N)sc5c3n4CC(CC)CCCC)N(CC(CC)CCCC)C21,20.07,-5.51,-2.77,-5.68,-3.9,,,,,,,HPWO-F,,
43620,10.1002/adma.202503072,CCCCCCC(CCCC)Cc1csc(-c2cc3c4nsnc4c4cc(-c5cc(CC(CCCC)CCCCCC)c(-c6cc7c(-c8cc(F)c(CC(CC)CCCC)s8)c8sccc8c(-c8cc(F)c(CC(CC)CCCC)s8)c7s6)s5)sc4c3s2)c1,CCCCCCC(CCCC)Cc1c(/C=C2\C(=O)c3cc(F)c(F)cc3C2=C(C#N)C#N)sc2c1SC1c3c(c4c(c5nsnc35)c3sc5c(CC(CCCC)CCCCCC)c(/C=C6\C(=O)c7cc(F)c(F)cc7C6=C(C#N)C#N)sc5c3n4CC(CC)CCCC)N(CC(CC)CCCC)C21,18.75,-5.51,-2.77,-5.68,-3.9,,,,,,,PEDOT:PSS,,
43621,10.1002/adma.202503072,COC(=O)C(C)(C)c1cc(C)cc(-c2sc3c4sc5cc(/C=C6/C(=O)c7cc(F)cc(c7)C(=O)/C6=C\c6cc(C(C)(C)C(=O)OC)c(-c7cc(C)cc(C(C)(C)C(=O)OC)c7)s6)sc5c4c(C(C)(C)C(=O)OC)ccc2-3)c1,CCCCCCC(CCCC)Cc1c(/C=C2\C(=O)c3cc(F)c(F)cc3C2=C(C#N)C#N)sc2c1SC1c3c(c4c(c5nsnc35)c3sc5c(CC(CCCC)CCCCCC)c(/C=C6\C(=O)c7cc(F)c(F)cc7C6=C(C#N)C#N)sc5c3n4CC(CC)CCCC)N(CC(CC)CCCC)C21,18.43,-5.56,-3.65,-5.68,-3.9,,,,,,,HPWO,,
43622,10.1002/adma.202503072,COC(=O)C(C)(C)c1cc(C)cc(-c2sc3c4sc5cc(/C=C6/C(=O)c7cc(F)cc(c7)C(=O)/C6=C\c6cc(C(C)(C)C(=O)OC)c(-c7cc(C)cc(C(C)(C)C(=O)OC)c7)s6)sc5c4c(C(C)(C)C(=O)OC)ccc2-3)c1,CCCCCCC(CCCC)Cc1c(/C=C2\C(=O)c3cc(F)c(F)cc3C2=C(C#N)C#N)sc2c1SC1c3c(c4c(c5nsnc35)c3sc5c(CC(CCCC)CCCCCC)c(/C=C6\C(=O)c7cc(F)c(F)cc7C6=C(C#N)C#N)sc5c3n4CC(CC)CCCC)N(CC(CC)CCCC)C21,19.55,-5.56,-3.65,-5.68,-3.9,,,,,,,HPWO-F,,
43623,10.1002/adma.202503072,COC(=O)C(C)(C)c1cc(C)cc(-c2sc3c4sc5cc(/C=C6/C(=O)c7cc(F)cc(c7)C(=O)/C6=C\c6cc(C(C)(C)C(=O)OC)c(-c7cc(C)cc(C(C)(C)C(=O)OC)c7)s6)sc5c4c(C(C)(C)C(=O)OC)ccc2-3)c1,CCCCCCC(CCCC)Cc1c(/C=C2\C(=O)c3cc(F)c(F)cc3C2=C(C#N)C#N)sc2c1SC1c3c(c4c(c5nsnc35)c3sc5c(CC(CCCC)CCCCCC)c(/C=C6\C(=O)c7cc(F)c(F)cc7C6=C(C#N)C#N)sc5c3n4CC(CC)CCCC)N(CC(CC)CCCC)C21,18.51,-5.56,-3.65,-5.68,-3.9,,,,,,,PEDOT:PSS,,
43630,10.1002/adma.202503510,COC(=O)C(C)(C)c1cc(C)cc(-c2sc3c4sc5cc(/C=C6/C(=O)c7cc(F)cc(c7)C(=O)/C6=C\c6cc(C(C)(C)C(=O)OC)c(-c7cc(C)cc(C(C)(C)C(=O)OC)c7)s6)sc5c4c(C(C)(C)C(=O)OC)ccc2-3)c1,CCCCCCC(CCCC)CCc1c(/C=C2\C(=O)c3cc(F)c(F)cc3C2=C(C#N)C#N)sc2c1sc1c3c4nsnc4c4c5sc6c(CCC(CCCC)CCCCCC)c(/C=C(\C)C(=C(C#N)C#N)c7cc(F)c(F)cc7C=O)sc6c5n(CC(CC)CCCC)c4c3n(CC(CC)CCCC)c21,19.05,-5.56,-3.65,,,,,,,conventional,,,chloroform,
43631,10.1002/adma.202503510,COC(=O)C(C)(C)c1cc(C)cc(-c2sc3c4sc5cc(/C=C6/C(=O)c7cc(F)cc(c7)C(=O)/C6=C\c6cc(C(C)(C)C(=O)OC)c(-c7cc(C)cc(C(C)(C)C(=O)OC)c7)s6)sc5c4c(C(C)(C)C(=O)OC)ccc2-3)c1,CCCCCCC(CCCC)CCc1c(/C=C2\C(=O)c3cc(F)c(F)cc3C2=C(C#N)C#N)sc2c1sc1c3c4nsnc4c4c5sc6c(CCC(CCCC)CCCCCC)c(/C=C(\C)C(=C(C#N)C#N)c7cc(F)c(F)cc7C=O)sc6c5n(CC(CC)CCCC)c4c3n(CC(CC)CCCC)c21,19.6,-5.56,-3.65,,,,,,,conventional,,,chloroform,
43632,10.1002/adma.202503510,COC(=O)C(C)(C)c1cc(C)cc(-c2sc3c4sc5cc(/C=C6/C(=O)c7cc(F)cc(c7)C(=O)/C6=C\c6cc(C(C)(C)C(=O)OC)c(-c7cc(C)cc(C(C)(C)C(=O)OC)c7)s6)sc5c4c(C(C)(C)C(=O)OC)ccc2-3)c1,CCCCCCC(CCCC)CCc1c(/C=C2\C(=O)c3cc(F)c(F)cc3C2=C(C#N)C#N)sc2c1sc1c3c4nsnc4c4c5sc6c(CCC(CCCC)CCCCCC)c(/C=C(\C)C(=C(C#N)C#N)c7cc(F)c(F)cc7C=O)sc6c5n(CC(CC)CCCC)c4c3n(CC(CC)CCCC)c21,18.1,-5.56,-3.65,,,,,,,conventional,,,o-xylene,
43633,10.1002/adma.202503510,COC(=O)C(C)(C)c1cc(C)cc(-c2sc3c4sc5cc(/C=C6/C(=O)c7cc(F)cc(c7)C(=O)/C6=C\c6cc(C(C)(C)C(=O)OC)c(-c7cc(C)cc(C(C)(C)C(=O)OC)c7)s6)sc5c4c(C(C)(C)C(=O)OC)ccc2-3)c1,CCCCCCC(CCCC)CCc1c(/C=C2\C(=O)c3cc(F)c(F)cc3C2=C(C#N)C#N)sc2c1sc1c3c4nsnc4c4c5sc6c(CCC(CCCC)CCCCCC)c(/C=C(\C)C(=C(C#N)C#N)c7cc(F)c(F)cc7C=O)sc6c5n(CC(CC)CCCC)c4c3n(CC(CC)CCCC)c21,19.42,-5.56,-3.65,,,,,,,conventional,,,o-xylene,
43654,10.1002/adma.202504396,COC(=O)C(C)(C)c1cc(C)cc(-c2sc3c4sc5cc(/C=C6/C(=O)c7cc(F)cc(c7)C(=O)/C6=C\c6cc(C(C)(C)C(=O)OC)c(-c7cc(C)cc(C(C)(C)C(=O)OC)c7)s6)sc5c4c(C(C)(C)C(=O)OC)ccc2-3)c1,CCCCCCC(CCCC)CCc1c(/C=C2\C(=O)c3cc(F)c(F)cc3C2=C(C#N)C#N)sc2c1sc1c3c4nsnc4c4c5sc6c(CCC(CCCC)CCCCCC)c(/C=C(\C)C(=C(C#N)C#N)c7cc(F)c(F)cc7C=O)sc6c5n(CC(CC)CCCC)c4c3n(CC(CC)CCCC)c21,17.98,-5.56,-3.65,,,,,,,,PNDIT-F3N,2PACz,,
43655,10.1002/adma.202504396,COC(=O)C(C)(C)c1cc(C)cc(-c2sc3c4sc5cc(/C=C6/C(=O)c7cc(F)cc(c7)C(=O)/C6=C\c6cc(C(C)(C)C(=O)OC)c(-c7cc(C)cc(C(C)(C)C(=O)OC)c7)s6)sc5c4c(C(C)(C)C(=O)OC)ccc2-3)c1,CCCCCCC(CCCC)CCc1c(/C=C2\C(=O)c3cc(F)c(F)cc3C2=C(C#N)C#N)sc2c1sc1c3c4nsnc4c4c5sc6c(CCC(CCCC)CCCCCC)c(/C=C(\C)C(=C(C#N)C#N)c7cc(F)c(F)cc7C=O)sc6c5n(CC(CC)CCCC)c4c3n(CC(CC)CCCC)c21,19.75,-5.56,-3.65,,,,80.0,,,,PNDIT-F3N,2PACz,,DIDOB
43665,10.1002/adma.202505266,COC(=O)C(C)(C)c1cc(C)cc(-c2sc3c4sc5cc(/C=C6/C(=O)c7cc(F)cc(c7)C(=O)/C6=C\c6cc(C(C)(C)C(=O)OC)c(-c7cc(C)cc(C(C)(C)C(=O)OC)c7)s6)sc5c4c(C(C)(C)C(=O)OC)ccc2-3)c1,CCCCCCCCCCCc1c(/C=C2\C(=O)c3cc(Cl)c(Cl)cc3C2=C(C#N)C#N)sc2c1sc1c3c4nsnc4c4c5sc6c(CCCCCCCCCCC)c(/C=C7\C(=O)c8cc(Cl)c(Cl)cc8C7=C(C#N)C#N)sc6c5n(CC(CCCC)CCCCCC)c4c3n(CC(CCCC)CCCCCC)c21,16.14,-5.56,-3.65,-5.68,-4.1,,,,,conventional,PDINN,PEDOT:PSS,,
43666,10.1002/adma.202505266,COC(=O)C(C)(C)c1cc(C)cc(-c2sc3c4sc5cc(/C=C6/C(=O)c7cc(F)cc(c7)C(=O)/C6=C\c6cc(C(C)(C)C(=O)OC)c(-c7cc(C)cc(C(C)(C)C(=O)OC)c7)s6)sc5c4c(C(C)(C)C(=O)OC)ccc2-3)c1,CCCCCCCCCCCc1c(/C=C2\C(=O)c3cc(Cl)c(Cl)cc3C2=C(C#N)C#N)sc2c1sc1c3c4nsnc4c4c5sc6c(CCCCCCCCCCC)c(/C=C7\C(=O)c8cc(Cl)c(Cl)cc8C7=C(C#N)C#N)sc6c5n(CC(CCCC)CCCCCC)c4c3n(CC(CCCC)CCCCCC)c21,17.62,-5.56,-3.65,-5.68,-4.1,,,,,conventional,PDINN,PEDOT:PSS,,
43667,10.1002/adma.202505266,COC(=O)C(C)(C)c1cc(C)cc(-c2sc3c4sc5cc(/C=C6/C(=O)c7cc(F)cc(c7)C(=O)/C6=C\c6cc(C(C)(C)C(=O)OC)c(-c7cc(C)cc(C(C)(C)C(=O)OC)c7)s6)sc5c4c(C(C)(C)C(=O)OC)ccc2-3)c1,CCCCCCCCCCCc1c(/C=C2\C(=O)c3cc(Cl)c(Cl)cc3C2=C(C#N)C#N)sc2c1sc1c3c4nsnc4c4c5sc6c(CCCCCCCCCCC)c(/C=C7\C(=O)c8cc(Cl)c(Cl)cc8C7=C(C#N)C#N)sc6c5n(CC(CCCC)CCCCCC)c4c3n(CC(CCCC)CCCCCC)c21,18.51,-5.56,-3.65,-5.68,-4.1,,,,,conventional,PDINN,PEDOT:PSS,,
43668,10.1002/adma.202505266,COC(=O)C(C)(C)c1cc(C)cc(-c2sc3c4sc5cc(/C=C6/C(=O)c7cc(F)cc(c7)C(=O)/C6=C\c6cc(C(C)(C)C(=O)OC)c(-c7cc(C)cc(C(C)(C)C(=O)OC)c7)s6)sc5c4c(C(C)(C)C(=O)OC)ccc2-3)c1,CCCCCCCCCCCc1c(/C=C2\C(=O)c3cc(Cl)c(Cl)cc3C2=C(C#N)C#N)sc2c1sc1c3c4nsnc4c4c5sc6c(CCCCCCCCCCC)c(/C=C7\C(=O)c8cc(Cl)c(Cl)cc8C7=C(C#N)C#N)sc6c5n(CC(CCCC)CCCCCC)c4c3n(CC(CCCC)CCCCCC)c21,17.04,-5.56,-3.65,-5.68,-4.1,,,,,conventional,PDINN,PEDOT:PSS,,
43682,10.1002/adma.202505735,CCCCCCCCC(CCCCCC)COc1cnc2c(C)c(F)c(F)c(-c3ccc(C)s3)c2n1,CCCCCCC(CCCC)COc1cccc(-c2c(/C=C3\C(=O)c4cc(F)c(F)cc4C3=C(C#N)C#N)sc3c2sc2c4c5nsnc5c5c6sc7c(-c8ccc(-c9c(/C=C%10\C(=O)c%11cc(F)c(F)cc%11C%10=C(C#N)C#N)sc%10c9sc9c%11c%12nsnc%12c%12c%13sc%14c(-c%15cccc(OCC(CCCC)CCCCCC)c%15)c(/C=C%15\C(=O)c%16cc(F)c(F)cc%16C%15=C(C#N)C#N)sc%14c%13n(C)c%12c%11n(C)c%109)c9nsnc89)c(/C=C8\C(=O)c9cc(F)c(F)cc9C8=C(C#N)C#N)sc7c6n(C)c5c4n(C)c32)c1,19.08,-5.54,-2.92,,,,,,,conventional,,PEDOT:PSS,,
43685,10.1002/adma.202505735,CCCCCCCCC(CCCCCC)COc1cnc2c(C)c(F)c(F)c(-c3ccc(C)s3)c2n1,CCCCCCC(CCCC)COc1cccc(-c2c(/C=C3\C(=O)c4cc(F)c(F)cc4C3=C(C#N)C#N)sc3c2sc2c4c5nsnc5c5c6sc7c(-c8ccc(-c9c(/C=C%10\C(=O)c%11cc(F)c(F)cc%11C%10=C(C#N)C#N)sc%10c9sc9c%11c%12nsnc%12c%12c%13sc%14c(-c%15cccc(OCC(CCCC)CCCCCC)c%15)c(/C=C%15\C(=O)c%16cc(F)c(F)cc%16C%15=C(C#N)C#N)sc%14c%13n(C)c%12c%11n(C)c%109)c9nsnc89)c(/C=C8\C(=O)c9cc(F)c(F)cc9C8=C(C#N)C#N)sc7c6n(C)c5c4n(C)c32)c1,19.53,-5.54,-2.92,,,,,,,,,2PACz,,
43686,10.1002/adma.202505735,COC(=O)C(C)(C)c1cc(C)cc(-c2sc3c4sc5cc(/C=C6/C(=O)c7cc(F)cc(c7)C(=O)/C6=C\c6cc(C(C)(C)C(=O)OC)c(-c7cc(C)cc(C(C)(C)C(=O)OC)c7)s6)sc5c4c(C(C)(C)C(=O)OC)ccc2-3)c1,CCCCCCC(CCCC)COc1cccc(-c2c(/C=C3\C(=O)c4cc(F)c(F)cc4C3=C(C#N)C#N)sc3c2sc2c4c5nsnc5c5c6sc7c(-c8ccc(-c9c(/C=C%10\C(=O)c%11cc(F)c(F)cc%11C%10=C(C#N)C#N)sc%10c9sc9c%11c%12nsnc%12c%12c%13sc%14c(-c%15cccc(OCC(CCCC)CCCCCC)c%15)c(/C=C%15\C(=O)c%16cc(F)c(F)cc%16C%15=C(C#N)C#N)sc%14c%13n(C)c%12c%11n(C)c%109)c9nsnc89)c(/C=C8\C(=O)c9cc(F)c(F)cc9C8=C(C#N)C#N)sc7c6n(C)c5c4n(C)c32)c1,16.45,-5.56,-3.65,,,,,,,,,PEDOT:PSS,,
43687,10.1002/adma.202505735,CCCCCCC(CCCC)Cc1csc(-c2cc3c4nsnc4c4cc(-c5cc(CC(CCCC)CCCCCC)c(-c6cc7c(-c8cc(F)c(CC(CC)CCCC)s8)c8sccc8c(-c8cc(F)c(CC(CC)CCCC)s8)c7s6)s5)sc4c3s2)c1,CCCCCCC(CCCC)COc1cccc(-c2c(/C=C3\C(=O)c4cc(F)c(F)cc4C3=C(C#N)C#N)sc3c2sc2c4c5nsnc5c5c6sc7c(-c8ccc(-c9c(/C=C%10\C(=O)c%11cc(F)c(F)cc%11C%10=C(C#N)C#N)sc%10c9sc9c%11c%12nsnc%12c%12c%13sc%14c(-c%15cccc(OCC(CCCC)CCCCCC)c%15)c(/C=C%15\C(=O)c%16cc(F)c(F)cc%16C%15=C(C#N)C#N)sc%14c%13n(C)c%12c%11n(C)c%109)c9nsnc89)c(/C=C8\C(=O)c9cc(F)c(F)cc9C8=C(C#N)C#N)sc7c6n(C)c5c4n(C)c32)c1,16.38,-5.51,-2.77,,,,,,,,,PEDOT:PSS,,
43693,10.1002/adma.202507529,CCCCCCC(CCCC)Cc1csc(-c2cc3c4nsnc4c4cc(-c5cc(CC(CCCC)CCCCCC)c(-c6cc7c(-c8cc(F)c(CC(CC)CCCC)s8)c8sccc8c(-c8cc(F)c(CC(CC)CCCC)s8)c7s6)s5)sc4c3s2)c1,CCCCCCC(CCCC)Cc1c(/C=C2\C(=O)c3cc(F)c(F)cc3C2=C(C#N)C#N)sc2c1SC1c3c(c4c(c5nsnc35)c3sc5c(CC(CCCC)CCCCCC)c(/C=C6\C(=O)c7cc(F)c(F)cc7C6=C(C#N)C#N)sc5c3n4CC(CC)CCCC)N(CC(CC)CCCC)C21,19.0,-5.51,-2.77,-5.68,-3.9,100.0,100.0,1:1.2,,conventional,PFN-Br,PEDOT:PSS,chloroform,
43695,10.1002/adma.202507761,COC(=O)C(C)(C)c1cc(C)cc(-c2sc3c4sc5cc(/C=C6/C(=O)c7cc(F)cc(c7)C(=O)/C6=C\c6cc(C(C)(C)C(=O)OC)c(-c7cc(C)cc(C(C)(C)C(=O)OC)c7)s6)sc5c4c(C(C)(C)C(=O)OC)ccc2-3)c1,CCCCCCCCCCCCC(CCCCCCCCCC)Cn1c2c3sc(/C=C4\C(=O)c5ccccc5C4=C(C#N)C#N)c(CC(CCCC)CCCCCC)c3sc2c2c3nsnc3c3c4sc5c(CC(CCCC)CCCCCC)c(/C=C6\C(=O)c7cc(-c8cccs8)ccc7C6=C(C#N)C#N)sc5c4n(CC(CCCCCCCCCC)CCCCCCCCCCCC)c3c21,19.07,-5.56,-3.65,-5.6,-3.83,,,1:0,PNDIT-F3N:PIL-PDES = 1:0,,,,,
43696,10.1002/adma.202507761,COC(=O)C(C)(C)c1cc(C)cc(-c2sc3c4sc5cc(/C=C6/C(=O)c7cc(F)cc(c7)C(=O)/C6=C\c6cc(C(C)(C)C(=O)OC)c(-c7cc(C)cc(C(C)(C)C(=O)OC)c7)s6)sc5c4c(C(C)(C)C(=O)OC)ccc2-3)c1,CCCCCCCCCCCCC(CCCCCCCCCC)Cn1c2c3sc(/C=C4\C(=O)c5ccccc5C4=C(C#N)C#N)c(CC(CCCC)CCCCCC)c3sc2c2c3nsnc3c3c4sc5c(CC(CCCC)CCCCCC)c(/C=C6\C(=O)c7cc(-c8cccs8)ccc7C6=C(C#N)C#N)sc5c4n(CC(CCCCCCCCCC)CCCCCCCCCCCC)c3c21,19.58,-5.56,-3.65,-5.6,-3.83,,,1:0.1,PNDIT-F3N:PIL-PDES = 1:0.1,,,,,
43697,10.1002/adma.202507761,COC(=O)C(C)(C)c1cc(C)cc(-c2sc3c4sc5cc(/C=C6/C(=O)c7cc(F)cc(c7)C(=O)/C6=C\c6cc(C(C)(C)C(=O)OC)c(-c7cc(C)cc(C(C)(C)C(=O)OC)c7)s6)sc5c4c(C(C)(C)C(=O)OC)ccc2-3)c1,CCCCCCCCCCCCC(CCCCCCCCCC)Cn1c2c3sc(/C=C4\C(=O)c5ccccc5C4=C(C#N)C#N)c(CC(CCCC)CCCCCC)c3sc2c2c3nsnc3c3c4sc5c(CC(CCCC)CCCCCC)c(/C=C6\C(=O)c7cc(-c8cccs8)ccc7C6=C(C#N)C#N)sc5c4n(CC(CCCCCCCCCC)CCCCCCCCCCCC)c3c21,18.33,-5.56,-3.65,-5.6,-3.83,,,1:1,PNDIT-F3N:PIL-PDES = 1:1,,,,,
43698,10.1002/adma.202507761,COC(=O)C(C)(C)c1cc(C)cc(-c2sc3c4sc5cc(/C=C6/C(=O)c7cc(F)cc(c7)C(=O)/C6=C\c6cc(C(C)(C)C(=O)OC)c(-c7cc(C)cc(C(C)(C)C(=O)OC)c7)s6)sc5c4c(C(C)(C)C(=O)OC)ccc2-3)c1,CCCCCCCCCCCCC(CCCCCCCCCC)Cn1c2c3sc(/C=C4\C(=O)c5ccccc5C4=C(C#N)C#N)c(CC(CCCC)CCCCCC)c3sc2c2c3nsnc3c3c4sc5c(CC(CCCC)CCCCCC)c(/C=C6\C(=O)c7cc(-c8cccs8)ccc7C6=C(C#N)C#N)sc5c4n(CC(CCCCCCCCCC)CCCCCCCCCCCC)c3c21,15.82,-5.56,-3.65,-5.6,-3.83,,,1:0,PNDIT-F3N:PIL-PDES = 1:0,,,,,
43699,10.1002/adma.202507761,COC(=O)C(C)(C)c1cc(C)cc(-c2sc3c4sc5cc(/C=C6/C(=O)c7cc(F)cc(c7)C(=O)/C6=C\c6cc(C(C)(C)C(=O)OC)c(-c7cc(C)cc(C(C)(C)C(=O)OC)c7)s6)sc5c4c(C(C)(C)C(=O)OC)ccc2-3)c1,CCCCCCCCCCCCC(CCCCCCCCCC)Cn1c2c3sc(/C=C4\C(=O)c5ccccc5C4=C(C#N)C#N)c(CC(CCCC)CCCCCC)c3sc2c2c3nsnc3c3c4sc5c(CC(CCCC)CCCCCC)c(/C=C6\C(=O)c7cc(-c8cccs8)ccc7C6=C(C#N)C#N)sc5c4n(CC(CCCCCCCCCC)CCCCCCCCCCCC)c3c21,16.82,-5.56,-3.65,-5.6,-3.83,,,1:0.1,PNDIT-F3N:PIL-PDES = 1:0.1,,,,,
43700,10.1002/adma.202507761,COC(=O)C(C)(C)c1cc(C)cc(-c2sc3c4sc5cc(/C=C6/C(=O)c7cc(F)cc(c7)C(=O)/C6=C\c6cc(C(C)(C)C(=O)OC)c(-c7cc(C)cc(C(C)(C)C(=O)OC)c7)s6)sc5c4c(C(C)(C)C(=O)OC)ccc2-3)c1,CCCCCCCCCCCCC(CCCCCCCCCC)Cn1c2c3sc(/C=C4\C(=O)c5ccccc5C4=C(C#N)C#N)c(CC(CCCC)CCCCCC)c3sc2c2c3nsnc3c3c4sc5c(CC(CCCC)CCCCCC)c(/C=C6\C(=O)c7cc(-c8cccs8)ccc7C6=C(C#N)C#N)sc5c4n(CC(CCCCCCCCCC)CCCCCCCCCCCC)c3c21,14.57,-5.56,-3.65,-5.6,-3.83,,,1:1,PNDIT-F3N:PIL-PDES = 1:1,,,,,
43701,10.1002/adma.202508049,CCCCCCC(CCCC)Cc1csc(-c2cc3c4nsnc4c4cc(-c5cc(CC(CCCC)CCCCCC)c(-c6cc7c(-c8cc(F)c(CC(CC)CCCC)s8)c8sccc8c(-c8cc(F)c(CC(CC)CCCC)s8)c7s6)s5)sc4c3s2)c1,CCCCCCC(CCCC)Cc1c(/C=C2\C(=O)c3cc(F)c(F)cc3C2=C(C#N)C#N)sc2c1SC1c3c(c4c(c5nsnc35)c3sc5c(CC(CCCC)CCCCCC)c(/C=C6\C(=O)c7cc(F)c(F)cc7C6=C(C#N)C#N)sc5c3n4CC(CC)CCCC)N(CC(CC)CCCC)C21,19.25,-5.51,-2.77,-5.68,-3.9,,,,,,PNDIT-F3N,2PACz,,
43722,10.1002/adma.202508783,COC(=O)C(C)(C)c1cc(C)cc(-c2sc3c4sc5cc(/C=C6/C(=O)c7cc(F)cc(c7)C(=O)/C6=C\c6cc(C(C)(C)C(=O)OC)c(-c7cc(C)cc(C(C)(C)C(=O)OC)c7)s6)sc5c4c(C(C)(C)C(=O)OC)ccc2-3)c1,CCCCCCC(CCCC)Cc1c(/C=C2\C(=O)c3cc(F)c(F)cc3C2=C(C#N)C#N)sc2c1SC1c3c(c4c(c5nsnc35)c3sc5c(CC(CCCC)CCCCCC)c(/C=C6\C(=O)c7cc(F)c(F)cc7C6=C(C#N)C#N)sc5c3n4CC(CC)CCCC)N(CC(CC)CCCC)C21,19.18,-5.56,-3.65,-5.68,-3.9,100.0,,,,conventional,,2PACz,toluene,
43723,10.1002/adma.202508783,COC(=O)C(C)(C)c1cc(C)cc(-c2sc3c4sc5cc(/C=C6/C(=O)c7cc(F)cc(c7)C(=O)/C6=C\c6cc(C(C)(C)C(=O)OC)c(-c7cc(C)cc(C(C)(C)C(=O)OC)c7)s6)sc5c4c(C(C)(C)C(=O)OC)ccc2-3)c1,CCCCCCC(CCCC)Cc1c(/C=C2\C(=O)c3cc(F)c(F)cc3C2=C(C#N)C#N)sc2c1SC1c3c(c4c(c5nsnc35)c3sc5c(CC(CCCC)CCCCCC)c(/C=C6\C(=O)c7cc(F)c(F)cc7C6=C(C#N)C#N)sc5c3n4CC(CC)CCCC)N(CC(CC)CCCC)C21,18.97,-5.56,-3.65,-5.68,-3.9,100.0,,,,conventional,,2PACz,toluene,
43724,10.1002/adma.202508783,COC(=O)C(C)(C)c1cc(C)cc(-c2sc3c4sc5cc(/C=C6/C(=O)c7cc(F)cc(c7)C(=O)/C6=C\c6cc(C(C)(C)C(=O)OC)c(-c7cc(C)cc(C(C)(C)C(=O)OC)c7)s6)sc5c4c(C(C)(C)C(=O)OC)ccc2-3)c1,CCCCCCC(CCCC)Cc1c(/C=C2\C(=O)c3cc(F)c(F)cc3C2=C(C#N)C#N)sc2c1SC1c3c(c4c(c5nsnc35)c3sc5c(CC(CCCC)CCCCCC)c(/C=C6\C(=O)c7cc(F)c(F)cc7C6=C(C#N)C#N)sc5c3n4CC(CC)CCCC)N(CC(CC)CCCC)C21,19.97,-5.56,-3.65,-5.68,-3.9,100.0,,,,conventional,,2PACz,toluene,
