Repository: JiYiqaq/PCE-KA-GNN

# Data directory

- `raw/Active_Database.csv` is the immutable source dataset bundled under CC BY 4.0. Do not overwrite it with processed data.
- `processed/` is created and populated by the training pipeline. Generated `.pt` and `.pth` caches are intentionally ignored by Git because they can exceed GitHub's normal single-file limit.

See `../DATA_LICENSE.md` for provenance, license and checksum information.

File: data/processed/device_records.csv (part 44 of 250)
record_id,doi,donor_smiles,acceptor_smiles,pce,homo_d,lumo_d,homo_a,lumo_a,active_layer_thickness,annealing_temp,d_a_ratio,additive_ratio,device_type,etl_canonical,htl_canonical,solvent_canonical,additive_canonical
43725,10.1002/adma.202508783,COC(=O)C(C)(C)c1cc(C)cc(-c2sc3c4sc5cc(/C=C6/C(=O)c7cc(F)cc(c7)C(=O)/C6=C\c6cc(C(C)(C)C(=O)OC)c(-c7cc(C)cc(C(C)(C)C(=O)OC)c7)s6)sc5c4c(C(C)(C)C(=O)OC)ccc2-3)c1,CCCCCCC(CCCC)Cc1c(/C=C2\C(=O)c3cc(F)c(F)cc3C2=C(C#N)C#N)sc2c1SC1c3c(c4c(c5nsnc35)c3sc5c(CC(CCCC)CCCCCC)c(/C=C6\C(=O)c7cc(F)c(F)cc7C6=C(C#N)C#N)sc5c3n4CC(CC)CCCC)N(CC(CC)CCCC)C21,18.56,-5.56,-3.65,-5.68,-3.9,200.0,,,,conventional,,2PACz,toluene,
43726,10.1002/adma.202508783,COC(=O)C(C)(C)c1cc(C)cc(-c2sc3c4sc5cc(/C=C6/C(=O)c7cc(F)cc(c7)C(=O)/C6=C\c6cc(C(C)(C)C(=O)OC)c(-c7cc(C)cc(C(C)(C)C(=O)OC)c7)s6)sc5c4c(C(C)(C)C(=O)OC)ccc2-3)c1,CCCCCCC(CCCC)Cc1c(/C=C2\C(=O)c3cc(F)c(F)cc3C2=C(C#N)C#N)sc2c1SC1c3c(c4c(c5nsnc35)c3sc5c(CC(CCCC)CCCCCC)c(/C=C6\C(=O)c7cc(F)c(F)cc7C6=C(C#N)C#N)sc5c3n4CC(CC)CCCC)N(CC(CC)CCCC)C21,18.35,-5.56,-3.65,-5.68,-3.9,200.0,,,,conventional,,2PACz,toluene,
43727,10.1002/adma.202508783,COC(=O)C(C)(C)c1cc(C)cc(-c2sc3c4sc5cc(/C=C6/C(=O)c7cc(F)cc(c7)C(=O)/C6=C\c6cc(C(C)(C)C(=O)OC)c(-c7cc(C)cc(C(C)(C)C(=O)OC)c7)s6)sc5c4c(C(C)(C)C(=O)OC)ccc2-3)c1,CCCCCCC(CCCC)Cc1c(/C=C2\C(=O)c3cc(F)c(F)cc3C2=C(C#N)C#N)sc2c1SC1c3c(c4c(c5nsnc35)c3sc5c(CC(CCCC)CCCCCC)c(/C=C6\C(=O)c7cc(F)c(F)cc7C6=C(C#N)C#N)sc5c3n4CC(CC)CCCC)N(CC(CC)CCCC)C21,19.07,-5.56,-3.65,-5.68,-3.9,200.0,,,,conventional,,2PACz,toluene,
43728,10.1002/adma.202508783,COC(=O)C(C)(C)c1cc(C)cc(-c2sc3c4sc5cc(/C=C6/C(=O)c7cc(F)cc(c7)C(=O)/C6=C\c6cc(C(C)(C)C(=O)OC)c(-c7cc(C)cc(C(C)(C)C(=O)OC)c7)s6)sc5c4c(C(C)(C)C(=O)OC)ccc2-3)c1,CCCCCCC(CCCC)Cc1c(/C=C2\C(=O)c3cc(F)c(F)cc3C2=C(C#N)C#N)sc2c1SC1c3c(c4c(c5nsnc35)c3sc5c(CC(CCCC)CCCCCC)c(/C=C6\C(=O)c7cc(F)c(F)cc7C6=C(C#N)C#N)sc5c3n4CC(CC)CCCC)N(CC(CC)CCCC)C21,17.38,-5.56,-3.65,-5.68,-3.9,300.0,,,,conventional,,2PACz,toluene,
43729,10.1002/adma.202508783,COC(=O)C(C)(C)c1cc(C)cc(-c2sc3c4sc5cc(/C=C6/C(=O)c7cc(F)cc(c7)C(=O)/C6=C\c6cc(C(C)(C)C(=O)OC)c(-c7cc(C)cc(C(C)(C)C(=O)OC)c7)s6)sc5c4c(C(C)(C)C(=O)OC)ccc2-3)c1,CCCCCCC(CCCC)Cc1c(/C=C2\C(=O)c3cc(F)c(F)cc3C2=C(C#N)C#N)sc2c1SC1c3c(c4c(c5nsnc35)c3sc5c(CC(CCCC)CCCCCC)c(/C=C6\C(=O)c7cc(F)c(F)cc7C6=C(C#N)C#N)sc5c3n4CC(CC)CCCC)N(CC(CC)CCCC)C21,17.62,-5.56,-3.65,-5.68,-3.9,300.0,,,,conventional,,2PACz,toluene,
43730,10.1002/adma.202508783,COC(=O)C(C)(C)c1cc(C)cc(-c2sc3c4sc5cc(/C=C6/C(=O)c7cc(F)cc(c7)C(=O)/C6=C\c6cc(C(C)(C)C(=O)OC)c(-c7cc(C)cc(C(C)(C)C(=O)OC)c7)s6)sc5c4c(C(C)(C)C(=O)OC)ccc2-3)c1,CCCCCCC(CCCC)Cc1c(/C=C2\C(=O)c3cc(F)c(F)cc3C2=C(C#N)C#N)sc2c1SC1c3c(c4c(c5nsnc35)c3sc5c(CC(CCCC)CCCCCC)c(/C=C6\C(=O)c7cc(F)c(F)cc7C6=C(C#N)C#N)sc5c3n4CC(CC)CCCC)N(CC(CC)CCCC)C21,18.87,-5.56,-3.65,-5.68,-3.9,300.0,,,,conventional,,2PACz,toluene,
43731,10.1002/adma.202508783,COC(=O)C(C)(C)c1cc(C)cc(-c2sc3c4sc5cc(/C=C6/C(=O)c7cc(F)cc(c7)C(=O)/C6=C\c6cc(C(C)(C)C(=O)OC)c(-c7cc(C)cc(C(C)(C)C(=O)OC)c7)s6)sc5c4c(C(C)(C)C(=O)OC)ccc2-3)c1,CCCCCCC(CCCC)Cc1c(/C=C2\C(=O)c3cc(F)c(F)cc3C2=C(C#N)C#N)sc2c1SC1c3c(c4c(c5nsnc35)c3sc5c(CC(CCCC)CCCCCC)c(/C=C6\C(=O)c7cc(F)c(F)cc7C6=C(C#N)C#N)sc5c3n4CC(CC)CCCC)N(CC(CC)CCCC)C21,14.93,-5.56,-3.65,-5.68,-3.9,400.0,,,,conventional,,2PACz,toluene,
43732,10.1002/adma.202508783,COC(=O)C(C)(C)c1cc(C)cc(-c2sc3c4sc5cc(/C=C6/C(=O)c7cc(F)cc(c7)C(=O)/C6=C\c6cc(C(C)(C)C(=O)OC)c(-c7cc(C)cc(C(C)(C)C(=O)OC)c7)s6)sc5c4c(C(C)(C)C(=O)OC)ccc2-3)c1,CCCCCCC(CCCC)Cc1c(/C=C2\C(=O)c3cc(F)c(F)cc3C2=C(C#N)C#N)sc2c1SC1c3c(c4c(c5nsnc35)c3sc5c(CC(CCCC)CCCCCC)c(/C=C6\C(=O)c7cc(F)c(F)cc7C6=C(C#N)C#N)sc5c3n4CC(CC)CCCC)N(CC(CC)CCCC)C21,15.99,-5.56,-3.65,-5.68,-3.9,400.0,,,,conventional,,2PACz,toluene,
43733,10.1002/adma.202508783,COC(=O)C(C)(C)c1cc(C)cc(-c2sc3c4sc5cc(/C=C6/C(=O)c7cc(F)cc(c7)C(=O)/C6=C\c6cc(C(C)(C)C(=O)OC)c(-c7cc(C)cc(C(C)(C)C(=O)OC)c7)s6)sc5c4c(C(C)(C)C(=O)OC)ccc2-3)c1,CCCCCCC(CCCC)Cc1c(/C=C2\C(=O)c3cc(F)c(F)cc3C2=C(C#N)C#N)sc2c1SC1c3c(c4c(c5nsnc35)c3sc5c(CC(CCCC)CCCCCC)c(/C=C6\C(=O)c7cc(F)c(F)cc7C6=C(C#N)C#N)sc5c3n4CC(CC)CCCC)N(CC(CC)CCCC)C21,17.3,-5.56,-3.65,-5.68,-3.9,400.0,,,,conventional,,2PACz,toluene,
43734,10.1002/adma.202509806,CCCCCCC(CCCC)Cc1csc(-c2cc3c4nsnc4c4cc(-c5cc(CC(CCCC)CCCCCC)c(-c6cc7c(-c8cc(F)c(CC(CC)CCCC)s8)c8sccc8c(-c8cc(F)c(CC(CC)CCCC)s8)c7s6)s5)sc4c3s2)c1,CCCCCCCCCc1c(/C=C2\C(=O)c3cc(Cl)c(Cl)cc3C2=C(C#N)C#N)sc2c1sc1c3c4nsnc4c4c5sc6c(CCCCCCCCC)c(/C=C7\C(=O)c8cc(Cl)c(Cl)cc8C7=C(C#N)C#N)sc6c5n(CC(CCCC)CCCCCC)c4c3n(CC(CCCC)CCCCCC)c21,18.89,-5.51,-2.77,-5.68,-3.9,,,,,,,PEDOT:PSS,,
43735,10.1002/adma.202509806,CCCCCCC(CCCC)Cc1csc(-c2cc3c4nsnc4c4cc(-c5cc(CC(CCCC)CCCCCC)c(-c6cc7c(-c8cc(F)c(CC(CC)CCCC)s8)c8sccc8c(-c8cc(F)c(CC(CC)CCCC)s8)c7s6)s5)sc4c3s2)c1,CCCCCCCCCc1c(/C=C2\C(=O)c3cc(Cl)c(Cl)cc3C2=C(C#N)C#N)sc2c1sc1c3c4nsnc4c4c5sc6c(CCCCCCCCC)c(/C=C7\C(=O)c8cc(Cl)c(Cl)cc8C7=C(C#N)C#N)sc6c5n(CC(CCCC)CCCCCC)c4c3n(CC(CCCC)CCCCCC)c21,19.75,-5.51,-2.77,-5.68,-3.9,,70.0,,,,,PEDOT:PSS,,
43736,10.1002/adma.202509806,CCCCCCC(CCCC)Cc1csc(-c2cc3c4nsnc4c4cc(-c5cc(CC(CCCC)CCCCCC)c(-c6cc7c(-c8cc(F)c(CC(CC)CCCC)s8)c8sccc8c(-c8cc(F)c(CC(CC)CCCC)s8)c7s6)s5)sc4c3s2)c1,CCCCCCCCCc1c(/C=C2\C(=O)c3cc(Cl)c(Cl)cc3C2=C(C#N)C#N)sc2c1sc1c3c4nsnc4c4c5sc6c(CCCCCCCCC)c(/C=C7\C(=O)c8cc(Cl)c(Cl)cc8C7=C(C#N)C#N)sc6c5n(CC(CCCC)CCCCCC)c4c3n(CC(CCCC)CCCCCC)c21,19.21,-5.51,-2.77,-5.68,-3.9,100.0,,,,,,2PACz,,
43737,10.1002/adma.202509806,CCCCCCC(CCCC)Cc1csc(-c2cc3c4nsnc4c4cc(-c5cc(CC(CCCC)CCCCCC)c(-c6cc7c(-c8cc(F)c(CC(CC)CCCC)s8)c8sccc8c(-c8cc(F)c(CC(CC)CCCC)s8)c7s6)s5)sc4c3s2)c1,CCCCCCCCCc1c(/C=C2\C(=O)c3cc(Cl)c(Cl)cc3C2=C(C#N)C#N)sc2c1sc1c3c4nsnc4c4c5sc6c(CCCCCCCCC)c(/C=C7\C(=O)c8cc(Cl)c(Cl)cc8C7=C(C#N)C#N)sc6c5n(CC(CCCC)CCCCCC)c4c3n(CC(CCCC)CCCCCC)c21,20.25,-5.51,-2.77,-5.68,-3.9,100.0,70.0,,,,,2PACz,,
43738,10.1002/adma.202509806,CCCCCCC(CCCC)Cc1csc(-c2cc3c4nsnc4c4cc(-c5cc(CC(CCCC)CCCCCC)c(-c6cc7c(-c8cc(F)c(CC(CC)CCCC)s8)c8sccc8c(-c8cc(F)c(CC(CC)CCCC)s8)c7s6)s5)sc4c3s2)c1,CCCCCCC(CCCC)Cc1c(/C=C2\C(=O)c3cc(F)c(F)cc3C2=C(C#N)C#N)sc2c1SC1c3c(c4c(c5nsnc35)c3sc5c(CC(CCCC)CCCCCC)c(/C=C6\C(=O)c7cc(F)c(F)cc7C6=C(C#N)C#N)sc5c3n4CC(CC)CCCC)N(CC(CC)CCCC)C21,19.88,-5.51,-2.77,-5.68,-3.9,100.0,,,,,,2PACz,,
43739,10.1002/adma.202509806,CCCCCCC(CCCC)Cc1csc(-c2cc3c4nsnc4c4cc(-c5cc(CC(CCCC)CCCCCC)c(-c6cc7c(-c8cc(F)c(CC(CC)CCCC)s8)c8sccc8c(-c8cc(F)c(CC(CC)CCCC)s8)c7s6)s5)sc4c3s2)c1,CCCCCCC(CCCC)Cc1c(/C=C2\C(=O)c3cc(F)c(F)cc3C2=C(C#N)C#N)sc2c1SC1c3c(c4c(c5nsnc35)c3sc5c(CC(CCCC)CCCCCC)c(/C=C6\C(=O)c7cc(F)c(F)cc7C6=C(C#N)C#N)sc5c3n4CC(CC)CCCC)N(CC(CC)CCCC)C21,20.64,-5.51,-2.77,-5.68,-3.9,100.0,,,,,,2PACz,,
43740,10.1002/adma.202509806,CCCCCCC(CCCC)Cc1csc(-c2cc3c4nsnc4c4cc(-c5cc(CC(CCCC)CCCCCC)c(-c6cc7c(-c8cc(F)c(CC(CC)CCCC)s8)c8sccc8c(-c8cc(F)c(CC(CC)CCCC)s8)c7s6)s5)sc4c3s2)c1,CCCCCCC(CCCC)Cc1c(/C=C2\C(=O)c3cc(F)c(F)cc3C2=C(C#N)C#N)sc2c1SC1c3c(c4c(c5nsnc35)c3sc5c(CC(CCCC)CCCCCC)c(/C=C6\C(=O)c7cc(F)c(F)cc7C6=C(C#N)C#N)sc5c3n4CC(CC)CCCC)N(CC(CC)CCCC)C21,20.1,-5.51,-2.77,-5.68,-3.9,100.0,,,,,,2PACz,,
43741,10.1002/adma.202509806,CCCCCCC(CCCC)Cc1csc(-c2cc3c4nsnc4c4cc(-c5cc(CC(CCCC)CCCCCC)c(-c6cc7c(-c8cc(F)c(CC(CC)CCCC)s8)c8sccc8c(-c8cc(F)c(CC(CC)CCCC)s8)c7s6)s5)sc4c3s2)c1,CCCCCCCCCc1c(/C=C2\C(=O)c3cc(F)c(F)cc3C2=C(C#N)C#N)sc2c1sc1c3c4nsnc4c4c5sc6c(CCCCCCCCC)c(/C=C7\C(=O)c8cc(F)c(F)cc8C7=C(C#N)C#N)sc6c5n(C[C@H](CCCC)CCCCCC)c4c3n(CC(CCCC)CCCCCC)c21,19.2,-5.51,-2.77,,,100.0,,,,,,2PACz,,
43742,10.1002/adma.202509806,CCCCCCC(CCCC)Cc1csc(-c2cc3c4nsnc4c4cc(-c5cc(CC(CCCC)CCCCCC)c(-c6cc7c(-c8cc(F)c(CC(CC)CCCC)s8)c8sccc8c(-c8cc(F)c(CC(CC)CCCC)s8)c7s6)s5)sc4c3s2)c1,CCCCCCCCCc1c(/C=C2\C(=O)c3cc(F)c(F)cc3C2=C(C#N)C#N)sc2c1sc1c3c4nsnc4c4c5sc6c(CCCCCCCCC)c(/C=C7\C(=O)c8cc(F)c(F)cc8C7=C(C#N)C#N)sc6c5n(C[C@H](CCCC)CCCCCC)c4c3n(CC(CCCC)CCCCCC)c21,20.02,-5.51,-2.77,,,100.0,70.0,,,,,2PACz,,
43743,10.1002/adma.202509806,CCCCCCC(CCCC)Cc1csc(-c2cc3c4nsnc4c4cc(-c5cc(CC(CCCC)CCCCCC)c(-c6cc7c(-c8cc(F)c(CC(CC)CCCC)s8)c8sccc8c(-c8cc(F)c(CC(CC)CCCC)s8)c7s6)s5)sc4c3s2)c1,CCCCCCCCCc1c(/C=C2\C(=O)c3cc(F)c(F)cc3C2=C(C#N)C#N)sc2c1sc1c3c4nsnc4c4c5sc6c(CCCCCCCCC)c(/C=C7\C(=O)c8cc(F)c(F)cc8C7=C(C#N)C#N)sc6c5n(C[C@H](CCCC)CCCCCC)c4c3n(CC(CCCC)CCCCCC)c21,17.12,-5.51,-2.77,,,300.0,,,,,,2PACz,,
43744,10.1002/adma.202509806,CCCCCCC(CCCC)Cc1csc(-c2cc3c4nsnc4c4cc(-c5cc(CC(CCCC)CCCCCC)c(-c6cc7c(-c8cc(F)c(CC(CC)CCCC)s8)c8sccc8c(-c8cc(F)c(CC(CC)CCCC)s8)c7s6)s5)sc4c3s2)c1,CCCCCCCCCc1c(/C=C2\C(=O)c3cc(F)c(F)cc3C2=C(C#N)C#N)sc2c1sc1c3c4nsnc4c4c5sc6c(CCCCCCCCC)c(/C=C7\C(=O)c8cc(F)c(F)cc8C7=C(C#N)C#N)sc6c5n(C[C@H](CCCC)CCCCCC)c4c3n(CC(CCCC)CCCCCC)c21,18.12,-5.51,-2.77,,,300.0,70.0,,,,,2PACz,,
43754,10.1002/adma.202510366,COC(=O)C(C)(C)c1cc(C)cc(-c2sc3c4sc5cc(/C=C6/C(=O)c7cc(F)cc(c7)C(=O)/C6=C\c6cc(C(C)(C)C(=O)OC)c(-c7cc(C)cc(C(C)(C)C(=O)OC)c7)s6)sc5c4c(C(C)(C)C(=O)OC)ccc2-3)c1,CCCCCCCCCCCc1c(/C=C2\C(=O)c3cc(F)c(F)cc3C2=C(C#N)C#N)sc2c1sc1c3c4nsnc4c4c5sc6c(CCCCCCCCCCC)c(/C=C7\C(=O)c8cc(F)c(F)cc8C7=C(C#N)C#N)sc6c5n(CC(CC)CCCC)c4c3n(CC(CC)CCCC)c21,18.98,-5.56,-3.65,-5.65,-4.09,,,,,,PDINN,Me-4PACz,,
43755,10.1002/adma.202510366,COC(=O)C(C)(C)c1cc(C)cc(-c2sc3c4sc5cc(/C=C6/C(=O)c7cc(F)cc(c7)C(=O)/C6=C\c6cc(C(C)(C)C(=O)OC)c(-c7cc(C)cc(C(C)(C)C(=O)OC)c7)s6)sc5c4c(C(C)(C)C(=O)OC)ccc2-3)c1,CCCCCCCCCCCc1c(/C=C2\C(=O)c3cc(F)c(F)cc3C2=C(C#N)C#N)sc2c1sc1c3c4nsnc4c4c5sc6c(CCCCCCCCCCC)c(/C=C7\C(=O)c8cc(F)c(F)cc8C7=C(C#N)C#N)sc6c5n(CC(CC)CCCC)c4c3n(CC(CC)CCCC)c21,19.01,-5.56,-3.65,-5.65,-4.09,,,,10 wt% PMMA,,PDINN,Me-4PACz,,PMMA
43756,10.1002/adma.202510366,COC(=O)C(C)(C)c1cc(C)cc(-c2sc3c4sc5cc(/C=C6/C(=O)c7cc(F)cc(c7)C(=O)/C6=C\c6cc(C(C)(C)C(=O)OC)c(-c7cc(C)cc(C(C)(C)C(=O)OC)c7)s6)sc5c4c(C(C)(C)C(=O)OC)ccc2-3)c1,CCCCCCCCCCCc1c(/C=C2\C(=O)c3cc(F)c(F)cc3C2=C(C#N)C#N)sc2c1sc1c3c4nsnc4c4c5sc6c(CCCCCCCCCCC)c(/C=C7\C(=O)c8cc(F)c(F)cc8C7=C(C#N)C#N)sc6c5n(CC(CC)CCCC)c4c3n(CC(CC)CCCC)c21,18.9,-5.56,-3.65,-5.65,-4.09,,,,,,PDINN,Me-4PACz,,PBMA
43757,10.1002/adma.202510366,COC(=O)C(C)(C)c1cc(C)cc(-c2sc3c4sc5cc(/C=C6/C(=O)c7cc(F)cc(c7)C(=O)/C6=C\c6cc(C(C)(C)C(=O)OC)c(-c7cc(C)cc(C(C)(C)C(=O)OC)c7)s6)sc5c4c(C(C)(C)C(=O)OC)ccc2-3)c1,CCCCCCCCCCCc1c(/C=C2\C(=O)c3cc(F)c(F)cc3C2=C(C#N)C#N)sc2c1sc1c3c4nsnc4c4c5sc6c(CCCCCCCCCCC)c(/C=C7\C(=O)c8cc(F)c(F)cc8C7=C(C#N)C#N)sc6c5n(CC(CC)CCCC)c4c3n(CC(CC)CCCC)c21,18.53,-5.56,-3.65,-5.65,-4.09,,,,,,PDINN,Me-4PACz,,PMMA
43758,10.1002/adma.202510366,COC(=O)C(C)(C)c1cc(C)cc(-c2sc3c4sc5cc(/C=C6/C(=O)c7cc(F)cc(c7)C(=O)/C6=C\c6cc(C(C)(C)C(=O)OC)c(-c7cc(C)cc(C(C)(C)C(=O)OC)c7)s6)sc5c4c(C(C)(C)C(=O)OC)ccc2-3)c1,CCCCCCCCCCCc1c(/C=C2\C(=O)c3cc(F)c(F)cc3C2=C(C#N)C#N)sc2c1sc1c3c4nsnc4c4c5sc6c(CCCCCCCCCCC)c(/C=C7\C(=O)c8cc(F)c(F)cc8C7=C(C#N)C#N)sc6c5n(CC(CC)CCCC)c4c3n(CC(CC)CCCC)c21,18.19,-5.56,-3.65,-5.65,-4.09,,,,,,PDINN,Me-4PACz,,PBMA
43759,10.1002/adma.202510378,CCCCC(CC)Cc1sc(-c2c3cc(-c4ccc(-c5sc(-c6ccc(C)s6)c6c5C(=O)c5c(CC(CC)CCCC)sc(CC(CC)CCCC)c5C6=O)s4)sc3c(-c3cc(F)c(CC(CC)CCCC)s3)c3cc(C)sc23)cc1F,CCCCCCCCCc1c(/C=C2\C(=O)c3cc(F)c(F)cc3C2=C(C#N)C#N)sc2c1sc1c3c4nsnc4c4c5sc6c(CCCCCCCCC)c(/C=C7\C(=O)c8cc(F)c(F)cc8C7=C(C#N)C#N)sc6c5n(CC(CCCC)CCCCCC)c4c3n(CC(CCCC)CCCCCC)c21,17.1,-5.49,-3.64,,,,,,,,,,,
43762,10.1002/adma.202510378,CCCCC(CC)Cc1sc(-c2c3cc(-c4ccc(-c5sc(-c6ccc(C)s6)c6c5C(=O)c5c(CC(CC)CCCC)sc(CC(CC)CCCC)c5C6=O)s4)sc3c(-c3cc(F)c(CC(CC)CCCC)s3)c3cc(C)sc23)cc1F,CCCCCCCCCc1c(/C=C2\C(=O)c3cc(F)c(F)cc3C2=C(C#N)C#N)sc2c1sc1c3c4nsnc4c4c5sc6c(CCCCCCCCC)c(/C=C7\C(=O)c8cc(F)c(F)cc8C7=C(C#N)C#N)sc6c5n(CC(CCCC)CCCCCC)c4c3n(CC(CCCC)CCCCCC)c21,15.5,-5.49,-3.64,,,,,,,,,,,
43770,10.1002/adma.202510780,COC(=O)C(C)(C)c1cc(C)cc(-c2sc3c4sc5cc(/C=C6/C(=O)c7cc(F)cc(c7)C(=O)/C6=C\c6cc(C(C)(C)C(=O)OC)c(-c7cc(C)cc(C(C)(C)C(=O)OC)c7)s6)sc5c4c(C(C)(C)C(=O)OC)ccc2-3)c1,CCCCCCC(CCCC)Cc1c(/C=C2\C(=O)c3cc(F)c(F)cc3C2=C(C#N)C#N)sc2c1SC1c3c(c4c(c5nsnc35)c3sc5c(CC(CCCC)CCCCCC)c(/C=C6\C(=O)c7cc(F)c(F)cc7C6=C(C#N)C#N)sc5c3n4CC(CC)CCCC)N(CC(CC)CCCC)C21,16.11,-5.56,-3.65,-5.68,-3.9,,,,,,,,,
43771,10.1002/adma.202510780,COC(=O)C(C)(C)c1cc(C)cc(-c2sc3c4sc5cc(/C=C6/C(=O)c7cc(F)cc(c7)C(=O)/C6=C\c6cc(C(C)(C)C(=O)OC)c(-c7cc(C)cc(C(C)(C)C(=O)OC)c7)s6)sc5c4c(C(C)(C)C(=O)OC)ccc2-3)c1,CCCCCCC(CCCC)Cc1c(/C=C2\C(=O)c3cc(F)c(F)cc3C2=C(C#N)C#N)sc2c1SC1c3c(c4c(c5nsnc35)c3sc5c(CC(CCCC)CCCCCC)c(/C=C6\C(=O)c7cc(F)c(F)cc7C6=C(C#N)C#N)sc5c3n4CC(CC)CCCC)N(CC(CC)CCCC)C21,15.77,-5.56,-3.65,-5.68,-3.9,,,,,,,,,
43772,10.1002/adma.202510780,COC(=O)C(C)(C)c1cc(C)cc(-c2sc3c4sc5cc(/C=C6/C(=O)c7cc(F)cc(c7)C(=O)/C6=C\c6cc(C(C)(C)C(=O)OC)c(-c7cc(C)cc(C(C)(C)C(=O)OC)c7)s6)sc5c4c(C(C)(C)C(=O)OC)ccc2-3)c1,CCCCCCC(CCCC)Cc1c(/C=C2\C(=O)c3cc(F)c(F)cc3C2=C(C#N)C#N)sc2c1SC1c3c(c4c(c5nsnc35)c3sc5c(CC(CCCC)CCCCCC)c(/C=C6\C(=O)c7cc(F)c(F)cc7C6=C(C#N)C#N)sc5c3n4CC(CC)CCCC)N(CC(CC)CCCC)C21,14.16,-5.56,-3.65,-5.68,-3.9,,,,,,,,,
43773,10.1002/adma.202510780,COC(=O)C(C)(C)c1cc(C)cc(-c2sc3c4sc5cc(/C=C6/C(=O)c7cc(F)cc(c7)C(=O)/C6=C\c6cc(C(C)(C)C(=O)OC)c(-c7cc(C)cc(C(C)(C)C(=O)OC)c7)s6)sc5c4c(C(C)(C)C(=O)OC)ccc2-3)c1,CCCCCCC(CCCC)Cc1c(/C=C2\C(=O)c3cc(F)c(F)cc3C2=C(C#N)C#N)sc2c1SC1c3c(c4c(c5nsnc35)c3sc5c(CC(CCCC)CCCCCC)c(/C=C6\C(=O)c7cc(F)c(F)cc7C6=C(C#N)C#N)sc5c3n4CC(CC)CCCC)N(CC(CC)CCCC)C21,13.92,-5.56,-3.65,-5.68,-3.9,,,,,,,,,
43774,10.1002/adma.202510780,COC(=O)C(C)(C)c1cc(C)cc(-c2sc3c4sc5cc(/C=C6/C(=O)c7cc(F)cc(c7)C(=O)/C6=C\c6cc(C(C)(C)C(=O)OC)c(-c7cc(C)cc(C(C)(C)C(=O)OC)c7)s6)sc5c4c(C(C)(C)C(=O)OC)ccc2-3)c1,CCCCCCC(CCCC)Cc1c(/C=C2\C(=O)c3cc(F)c(F)cc3C2=C(C#N)C#N)sc2c1SC1c3c(c4c(c5nsnc35)c3sc5c(CC(CCCC)CCCCCC)c(/C=C6\C(=O)c7cc(F)c(F)cc7C6=C(C#N)C#N)sc5c3n4CC(CC)CCCC)N(CC(CC)CCCC)C21,9.03,-5.56,-3.65,-5.68,-3.9,,,,,,,,,
43775,10.1002/adma.202510780,COC(=O)C(C)(C)c1cc(C)cc(-c2sc3c4sc5cc(/C=C6/C(=O)c7cc(F)cc(c7)C(=O)/C6=C\c6cc(C(C)(C)C(=O)OC)c(-c7cc(C)cc(C(C)(C)C(=O)OC)c7)s6)sc5c4c(C(C)(C)C(=O)OC)ccc2-3)c1,CCCCCCC(CCCC)Cc1c(/C=C2\C(=O)c3cc(F)c(F)cc3C2=C(C#N)C#N)sc2c1SC1c3c(c4c(c5nsnc35)c3sc5c(CC(CCCC)CCCCCC)c(/C=C6\C(=O)c7cc(F)c(F)cc7C6=C(C#N)C#N)sc5c3n4CC(CC)CCCC)N(CC(CC)CCCC)C21,3.6,-5.56,-3.65,-5.68,-3.9,,,,,,,,,
43776,10.1002/adma.202510780,COC(=O)C(C)(C)c1cc(C)cc(-c2sc3c4sc5cc(/C=C6/C(=O)c7cc(F)cc(c7)C(=O)/C6=C\c6cc(C(C)(C)C(=O)OC)c(-c7cc(C)cc(C(C)(C)C(=O)OC)c7)s6)sc5c4c(C(C)(C)C(=O)OC)ccc2-3)c1,CCCCCCC(CCCC)Cc1c(/C=C2\C(=O)c3cc(F)c(F)cc3C2=C(C#N)C#N)sc2c1SC1c3c(c4c(c5nsnc35)c3sc5c(CC(CCCC)CCCCCC)c(/C=C6\C(=O)c7cc(F)c(F)cc7C6=C(C#N)C#N)sc5c3n4CC(CC)CCCC)N(CC(CC)CCCC)C21,15.25,-5.56,-3.65,-5.68,-3.9,,,,,,,,,
43777,10.1002/adma.202510780,COC(=O)C(C)(C)c1cc(C)cc(-c2sc3c4sc5cc(/C=C6/C(=O)c7cc(F)cc(c7)C(=O)/C6=C\c6cc(C(C)(C)C(=O)OC)c(-c7cc(C)cc(C(C)(C)C(=O)OC)c7)s6)sc5c4c(C(C)(C)C(=O)OC)ccc2-3)c1,CCCCCCC(CCCC)Cc1c(/C=C2\C(=O)c3cc(F)c(F)cc3C2=C(C#N)C#N)sc2c1SC1c3c(c4c(c5nsnc35)c3sc5c(CC(CCCC)CCCCCC)c(/C=C6\C(=O)c7cc(F)c(F)cc7C6=C(C#N)C#N)sc5c3n4CC(CC)CCCC)N(CC(CC)CCCC)C21,14.83,-5.56,-3.65,-5.68,-3.9,,,,,,,,,
43778,10.1002/adma.202510780,COC(=O)C(C)(C)c1cc(C)cc(-c2sc3c4sc5cc(/C=C6/C(=O)c7cc(F)cc(c7)C(=O)/C6=C\c6cc(C(C)(C)C(=O)OC)c(-c7cc(C)cc(C(C)(C)C(=O)OC)c7)s6)sc5c4c(C(C)(C)C(=O)OC)ccc2-3)c1,CCCCCCC(CCCC)Cc1c(/C=C2\C(=O)c3cc(F)c(F)cc3C2=C(C#N)C#N)sc2c1SC1c3c(c4c(c5nsnc35)c3sc5c(CC(CCCC)CCCCCC)c(/C=C6\C(=O)c7cc(F)c(F)cc7C6=C(C#N)C#N)sc5c3n4CC(CC)CCCC)N(CC(CC)CCCC)C21,15.28,-5.56,-3.65,-5.68,-3.9,,,,,,,,,
43779,10.1002/adma.202510780,COC(=O)C(C)(C)c1cc(C)cc(-c2sc3c4sc5cc(/C=C6/C(=O)c7cc(F)cc(c7)C(=O)/C6=C\c6cc(C(C)(C)C(=O)OC)c(-c7cc(C)cc(C(C)(C)C(=O)OC)c7)s6)sc5c4c(C(C)(C)C(=O)OC)ccc2-3)c1,CCCCCCC(CCCC)Cc1c(/C=C2\C(=O)c3cc(F)c(F)cc3C2=C(C#N)C#N)sc2c1SC1c3c(c4c(c5nsnc35)c3sc5c(CC(CCCC)CCCCCC)c(/C=C6\C(=O)c7cc(F)c(F)cc7C6=C(C#N)C#N)sc5c3n4CC(CC)CCCC)N(CC(CC)CCCC)C21,14.92,-5.56,-3.65,-5.68,-3.9,,,,,,,,,
43780,10.1002/adma.202510780,COC(=O)C(C)(C)c1cc(C)cc(-c2sc3c4sc5cc(/C=C6/C(=O)c7cc(F)cc(c7)C(=O)/C6=C\c6cc(C(C)(C)C(=O)OC)c(-c7cc(C)cc(C(C)(C)C(=O)OC)c7)s6)sc5c4c(C(C)(C)C(=O)OC)ccc2-3)c1,CCCCCCC(CCCC)Cc1c(/C=C2\C(=O)c3cc(F)c(F)cc3C2=C(C#N)C#N)sc2c1SC1c3c(c4c(c5nsnc35)c3sc5c(CC(CCCC)CCCCCC)c(/C=C6\C(=O)c7cc(F)c(F)cc7C6=C(C#N)C#N)sc5c3n4CC(CC)CCCC)N(CC(CC)CCCC)C21,16.18,-5.56,-3.65,-5.68,-3.9,,,,,,,,,
43781,10.1002/adma.202510780,COC(=O)C(C)(C)c1cc(C)cc(-c2sc3c4sc5cc(/C=C6/C(=O)c7cc(F)cc(c7)C(=O)/C6=C\c6cc(C(C)(C)C(=O)OC)c(-c7cc(C)cc(C(C)(C)C(=O)OC)c7)s6)sc5c4c(C(C)(C)C(=O)OC)ccc2-3)c1,CCCCCCC(CCCC)Cc1c(/C=C2\C(=O)c3cc(F)c(F)cc3C2=C(C#N)C#N)sc2c1SC1c3c(c4c(c5nsnc35)c3sc5c(CC(CCCC)CCCCCC)c(/C=C6\C(=O)c7cc(F)c(F)cc7C6=C(C#N)C#N)sc5c3n4CC(CC)CCCC)N(CC(CC)CCCC)C21,15.54,-5.56,-3.65,-5.68,-3.9,,,,,,,,,
43804,10.1002/adma.202511584,COC(=O)C(C)(C)c1cc(C)cc(-c2sc3c4sc5cc(/C=C6/C(=O)c7cc(F)cc(c7)C(=O)/C6=C\c6cc(C(C)(C)C(=O)OC)c(-c7cc(C)cc(C(C)(C)C(=O)OC)c7)s6)sc5c4c(C(C)(C)C(=O)OC)ccc2-3)c1,CCCCCCCCCc1c(C=C2C(=O)c3cc(Cl)c(Cl)cc3C2=C(C#N)C#N)sc2c1sc1c3c4nsnc4c4c5sc6c(CCCCCCCCC)c(C=C7C(=O)c8cc(Cl)c(Cl)cc8C7=C(C#N)C#N)sc6c5n(CC(CCCC)CCCCCC)c4c3n(CC(CCCC)CCCCCC)c21,18.88,-5.56,-3.65,-5.68,-3.9,,,,,conventional,PDINN,PEDOT:PSS,toluene,
43808,10.1002/adma.202512197,CCCCCCC(CCCC)Cc1csc(-c2cc3c4nsnc4c4cc(-c5cc(CC(CCCC)CCCCCC)c(-c6cc7c(-c8cc(F)c(CC(CC)CCCC)s8)c8sccc8c(-c8cc(F)c(CC(CC)CCCC)s8)c7s6)s5)sc4c3s2)c1,CCCCCCC(CCCC)Cc1c(/C=C2\C(=O)c3cc(F)c(F)cc3C2=C(C#N)C#N)sc2c1SC1c3c(c4c(c5nsnc35)c3sc5c(CC(CCCC)CCCCCC)c(/C=C6\C(=O)c7cc(F)c(F)cc7C6=C(C#N)C#N)sc5c3n4CC(CC)CCCC)N(CC(CC)CCCC)C21,18.59,-5.51,-2.77,-5.68,-3.9,,100.0,,,,PDINN,2PACz,chloroform,
43809,10.1002/adma.202512197,CCCCCCC(CCCC)Cc1csc(-c2cc3c4nsnc4c4cc(-c5cc(CC(CCCC)CCCCCC)c(-c6cc7c(-c8cc(F)c(CC(CC)CCCC)s8)c8sccc8c(-c8cc(F)c(CC(CC)CCCC)s8)c7s6)s5)sc4c3s2)c1,CCCCCCC(CCCC)Cc1c(/C=C2\C(=O)c3cc(F)c(F)cc3C2=C(C#N)C#N)sc2c1SC1c3c(c4c(c5nsnc35)c3sc5c(CC(CCCC)CCCCCC)c(/C=C6\C(=O)c7cc(F)c(F)cc7C6=C(C#N)C#N)sc5c3n4CC(CC)CCCC)N(CC(CC)CCCC)C21,20.64,-5.51,-2.77,-5.68,-3.9,,100.0,,,,PDINN,2PACz,chloroform,Cl-Th-SiO
43810,10.1002/adma.202512197,CCCCCCC(CCCC)Cc1csc(-c2cc3c4nsnc4c4cc(-c5cc(CC(CCCC)CCCCCC)c(-c6cc7c(-c8cc(F)c(CC(CC)CCCC)s8)c8sccc8c(-c8cc(F)c(CC(CC)CCCC)s8)c7s6)s5)sc4c3s2)c1,CCCCCCC(CCCC)Cc1c(/C=C2\C(=O)c3cc(F)c(F)cc3C2=C(C#N)C#N)sc2c1SC1c3c(c4c(c5nsnc35)c3sc5c(CC(CCCC)CCCCCC)c(/C=C6\C(=O)c7cc(F)c(F)cc7C6=C(C#N)C#N)sc5c3n4CC(CC)CCCC)N(CC(CC)CCCC)C21,20.11,-5.51,-2.77,-5.68,-3.9,,100.0,,,,PDINN,2PACz,chloroform,Cl-Th-SiO
43811,10.1002/adma.202512197,CCCCCCC(CCCC)Cc1csc(-c2cc3c4nsnc4c4cc(-c5cc(CC(CCCC)CCCCCC)c(-c6cc7c(-c8cc(F)c(CC(CC)CCCC)s8)c8sccc8c(-c8cc(F)c(CC(CC)CCCC)s8)c7s6)s5)sc4c3s2)c1,CCCCCCC(CCCC)Cc1c(/C=C2\C(=O)c3cc(F)c(F)cc3C2=C(C#N)C#N)sc2c1SC1c3c(c4c(c5nsnc35)c3sc5c(CC(CCCC)CCCCCC)c(/C=C6\C(=O)c7cc(F)c(F)cc7C6=C(C#N)C#N)sc5c3n4CC(CC)CCCC)N(CC(CC)CCCC)C21,20.49,-5.51,-2.77,-5.68,-3.9,,100.0,,1 mg/mL,conventional,PDINN,2PACz,chloroform,Br-Th-SiO
43812,10.1002/adma.202512197,CCCCCCC(CCCC)Cc1csc(-c2cc3c4nsnc4c4cc(-c5cc(CC(CCCC)CCCCCC)c(-c6cc7c(-c8cc(F)c(CC(CC)CCCC)s8)c8sccc8c(-c8cc(F)c(CC(CC)CCCC)s8)c7s6)s5)sc4c3s2)c1,CCCCCCC(CCCC)Cc1c(/C=C2\C(=O)c3cc(F)c(F)cc3C2=C(C#N)C#N)sc2c1SC1c3c(c4c(c5nsnc35)c3sc5c(CC(CCCC)CCCCCC)c(/C=C6\C(=O)c7cc(F)c(F)cc7C6=C(C#N)C#N)sc5c3n4CC(CC)CCCC)N(CC(CC)CCCC)C21,19.93,-5.51,-2.77,-5.68,-3.9,,100.0,,1 mg/mL,conventional,PDINN,2PACz,chloroform,I-Th-SiO
43813,10.1002/adma.202512197,CCCCCCC(CCCC)Cc1csc(-c2cc3c4nsnc4c4cc(-c5cc(CC(CCCC)CCCCCC)c(-c6cc7c(-c8cc(F)c(CC(CC)CCCC)s8)c8sccc8c(-c8cc(F)c(CC(CC)CCCC)s8)c7s6)s5)sc4c3s2)c1,CCCCCCC(CCCC)Cc1c(/C=C2\C(=O)c3cc(F)c(F)cc3C2=C(C#N)C#N)sc2c1SC1c3c(c4c(c5nsnc35)c3sc5c(CC(CCCC)CCCCCC)c(/C=C6\C(=O)c7cc(F)c(F)cc7C6=C(C#N)C#N)sc5c3n4CC(CC)CCCC)N(CC(CC)CCCC)C21,17.3,-5.51,-2.77,-5.68,-3.9,,100.0,,,conventional,PDINN,2PACz,chloroform,
43814,10.1002/adma.202512197,CCCCCCC(CCCC)Cc1csc(-c2cc3c4nsnc4c4cc(-c5cc(CC(CCCC)CCCCCC)c(-c6cc7c(-c8cc(F)c(CC(CC)CCCC)s8)c8sccc8c(-c8cc(F)c(CC(CC)CCCC)s8)c7s6)s5)sc4c3s2)c1,CCCCCCC(CCCC)Cc1c(/C=C2\C(=O)c3cc(F)c(F)cc3C2=C(C#N)C#N)sc2c1SC1c3c(c4c(c5nsnc35)c3sc5c(CC(CCCC)CCCCCC)c(/C=C6\C(=O)c7cc(F)c(F)cc7C6=C(C#N)C#N)sc5c3n4CC(CC)CCCC)N(CC(CC)CCCC)C21,16.6,-5.51,-2.77,-5.68,-3.9,,100.0,,,conventional,PDINN,2PACz,chloroform,
43815,10.1002/adma.202512197,CCCCCCC(CCCC)Cc1csc(-c2cc3c4nsnc4c4cc(-c5cc(CC(CCCC)CCCCCC)c(-c6cc7c(-c8cc(F)c(CC(CC)CCCC)s8)c8sccc8c(-c8cc(F)c(CC(CC)CCCC)s8)c7s6)s5)sc4c3s2)c1,CCCCCCC(CCCC)Cc1c(/C=C2\C(=O)c3cc(F)c(F)cc3C2=C(C#N)C#N)sc2c1SC1c3c(c4c(c5nsnc35)c3sc5c(CC(CCCC)CCCCCC)c(/C=C6\C(=O)c7cc(F)c(F)cc7C6=C(C#N)C#N)sc5c3n4CC(CC)CCCC)N(CC(CC)CCCC)C21,20.45,-5.51,-2.77,-5.68,-3.9,,100.0,,,,PDINN,2PACz,chloroform,Cl-Th-SiO
43816,10.1002/adma.202512197,CCCCCCC(CCCC)Cc1csc(-c2cc3c4nsnc4c4cc(-c5cc(CC(CCCC)CCCCCC)c(-c6cc7c(-c8cc(F)c(CC(CC)CCCC)s8)c8sccc8c(-c8cc(F)c(CC(CC)CCCC)s8)c7s6)s5)sc4c3s2)c1,CCCCCCC(CCCC)Cc1c(/C=C2\C(=O)c3cc(F)c(F)cc3C2=C(C#N)C#N)sc2c1SC1c3c(c4c(c5nsnc35)c3sc5c(CC(CCCC)CCCCCC)c(/C=C6\C(=O)c7cc(F)c(F)cc7C6=C(C#N)C#N)sc5c3n4CC(CC)CCCC)N(CC(CC)CCCC)C21,20.19,-5.51,-2.77,-5.68,-3.9,,100.0,,1 mg/mL,conventional,PDINN,2PACz,chloroform,Cl-Th-SiO
43817,10.1002/adma.202512197,CCCCCCC(CCCC)Cc1csc(-c2cc3c4nsnc4c4cc(-c5cc(CC(CCCC)CCCCCC)c(-c6cc7c(-c8cc(F)c(CC(CC)CCCC)s8)c8sccc8c(-c8cc(F)c(CC(CC)CCCC)s8)c7s6)s5)sc4c3s2)c1,CCCCCCC(CCCC)Cc1c(/C=C2\C(=O)c3cc(F)c(F)cc3C2=C(C#N)C#N)sc2c1SC1c3c(c4c(c5nsnc35)c3sc5c(CC(CCCC)CCCCCC)c(/C=C6\C(=O)c7cc(F)c(F)cc7C6=C(C#N)C#N)sc5c3n4CC(CC)CCCC)N(CC(CC)CCCC)C21,20.26,-5.51,-2.77,-5.68,-3.9,,100.0,,,,PDINN,2PACz,chloroform,Br-Th-SiO
43818,10.1002/adma.202512197,CCCCCCC(CCCC)Cc1csc(-c2cc3c4nsnc4c4cc(-c5cc(CC(CCCC)CCCCCC)c(-c6cc7c(-c8cc(F)c(CC(CC)CCCC)s8)c8sccc8c(-c8cc(F)c(CC(CC)CCCC)s8)c7s6)s5)sc4c3s2)c1,CCCCCCC(CCCC)Cc1c(/C=C2\C(=O)c3cc(F)c(F)cc3C2=C(C#N)C#N)sc2c1SC1c3c(c4c(c5nsnc35)c3sc5c(CC(CCCC)CCCCCC)c(/C=C6\C(=O)c7cc(F)c(F)cc7C6=C(C#N)C#N)sc5c3n4CC(CC)CCCC)N(CC(CC)CCCC)C21,20.03,-5.51,-2.77,-5.68,-3.9,,100.0,,1 mg/mL,conventional,PDINN,2PACz,chloroform,Br-Th-SiO
43819,10.1002/adma.202512197,CCCCCCC(CCCC)Cc1csc(-c2cc3c4nsnc4c4cc(-c5cc(CC(CCCC)CCCCCC)c(-c6cc7c(-c8cc(F)c(CC(CC)CCCC)s8)c8sccc8c(-c8cc(F)c(CC(CC)CCCC)s8)c7s6)s5)sc4c3s2)c1,CCCCCCC(CCCC)Cc1c(/C=C2\C(=O)c3cc(F)c(F)cc3C2=C(C#N)C#N)sc2c1SC1c3c(c4c(c5nsnc35)c3sc5c(CC(CCCC)CCCCCC)c(/C=C6\C(=O)c7cc(F)c(F)cc7C6=C(C#N)C#N)sc5c3n4CC(CC)CCCC)N(CC(CC)CCCC)C21,19.6,-5.51,-2.77,-5.68,-3.9,,100.0,,1 mg/mL,conventional,PDINN,2PACz,chloroform,I-Th-SiO
43820,10.1002/adma.202512197,CCCCCCC(CCCC)Cc1csc(-c2cc3c4nsnc4c4cc(-c5cc(CC(CCCC)CCCCCC)c(-c6cc7c(-c8cc(F)c(CC(CC)CCCC)s8)c8sccc8c(-c8cc(F)c(CC(CC)CCCC)s8)c7s6)s5)sc4c3s2)c1,CCCCCCC(CCCC)Cc1c(/C=C2\C(=O)c3cc(F)c(F)cc3C2=C(C#N)C#N)sc2c1SC1c3c(c4c(c5nsnc35)c3sc5c(CC(CCCC)CCCCCC)c(/C=C6\C(=O)c7cc(F)c(F)cc7C6=C(C#N)C#N)sc5c3n4CC(CC)CCCC)N(CC(CC)CCCC)C21,19.43,-5.51,-2.77,-5.68,-3.9,,100.0,,1 mg/mL,conventional,PDINN,2PACz,chloroform,I-Th-SiO
43830,10.1002/adma.202512694,CCCCCCC(CCCC)Cc1csc(-c2cc3c4nsnc4c4cc(-c5cc(CC(CCCC)CCCCCC)c(-c6cc7c(-c8cc(F)c(CC(CC)CCCC)s8)c8sccc8c(-c8cc(F)c(CC(CC)CCCC)s8)c7s6)s5)sc4c3s2)c1,CCCCCCC(CCCC)Cc1c(/C=C2\C(=O)c3cc(F)c(F)cc3C2=C(C#N)C#N)sc2c1SC1c3c(c4c(c5nsnc35)c3sc5c(CC(CCCC)CCCCCC)c(/C=C6\C(=O)c7cc(F)c(F)cc7C6=C(C#N)C#N)sc5c3n4CC(CC)CCCC)N(CC(CC)CCCC)C21,19.3,-5.51,-2.77,-5.68,-3.9,,,,,,PNDIT-F3N,3-BPIC-F,,
43831,10.1002/adma.202512694,CCCCCCC(CCCC)Cc1csc(-c2cc3c4nsnc4c4cc(-c5cc(CC(CCCC)CCCCCC)c(-c6cc7c(-c8cc(F)c(CC(CC)CCCC)s8)c8sccc8c(-c8cc(F)c(CC(CC)CCCC)s8)c7s6)s5)sc4c3s2)c1,CCCCCCC(CCCC)Cc1c(/C=C2\C(=O)c3cc(F)c(F)cc3C2=C(C#N)C#N)sc2c1SC1c3c(c4c(c5nsnc35)c3sc5c(CC(CCCC)CCCCCC)c(/C=C6\C(=O)c7cc(F)c(F)cc7C6=C(C#N)C#N)sc5c3n4CC(CC)CCCC)N(CC(CC)CCCC)C21,20.3,-5.51,-2.77,-5.68,-3.9,,,,,,PNDIT-F3N,3-BPIC-F,,Ph-BTBT-10
43832,10.1002/adma.202512694,COC(=O)C(C)(C)c1cc(C)cc(-c2sc3c4sc5cc(/C=C6/C(=O)c7cc(F)cc(c7)C(=O)/C6=C\c6cc(C(C)(C)C(=O)OC)c(-c7cc(C)cc(C(C)(C)C(=O)OC)c7)s6)sc5c4c(C(C)(C)C(=O)OC)ccc2-3)c1,CCCCCCC(CCCC)Cc1c(/C=C2\C(=O)c3cc(F)c(F)cc3C2=C(C#N)C#N)sc2c1SC1c3c(c4c(c5nsnc35)c3sc5c(CC(CCCC)CCCCCC)c(/C=C6\C(=O)c7cc(F)c(F)cc7C6=C(C#N)C#N)sc5c3n4CC(CC)CCCC)N(CC(CC)CCCC)C21,19.6,-5.56,-3.65,-5.68,-3.9,,,,,,PNDIT-F3N,3-BPIC-F,,Ph-BTBT-10
43833,10.1002/adma.202512694,COC(=O)C(C)(C)c1cc(C)cc(-c2sc3c4sc5cc(/C=C6/C(=O)c7cc(F)cc(c7)C(=O)/C6=C\c6cc(C(C)(C)C(=O)OC)c(-c7cc(C)cc(C(C)(C)C(=O)OC)c7)s6)sc5c4c(C(C)(C)C(=O)OC)ccc2-3)c1,CCCCCCCCCc1c(C=C2C(=O)c3cc(Cl)c(Cl)cc3C2=C(C#N)C#N)sc2c1sc1c3c4nsnc4c4c5sc6c(CCCCCCCCC)c(C=C7C(=O)c8cc(Cl)c(Cl)cc8C7=C(C#N)C#N)sc6c5n(CC(CCCC)CCCCCC)c4c3n(CC(CCCC)CCCCCC)c21,19.2,-5.56,-3.65,-5.68,-3.9,,,,,,PNDIT-F3N,3-BPIC-F,,Ph-BTBT-10
43834,10.1002/adma.202512965,COC(=O)C(C)(C)c1cc(C)cc(-c2sc3c4sc5cc(/C=C6/C(=O)c7cc(F)cc(c7)C(=O)/C6=C\c6cc(C(C)(C)C(=O)OC)c(-c7cc(C)cc(C(C)(C)C(=O)OC)c7)s6)sc5c4c(C(C)(C)C(=O)OC)ccc2-3)c1,CCCCCCCCCc1c(C=C2C(=O)c3cc(Cl)c(Cl)cc3C2=C(C#N)C#N)sc2c1sc1c3c4nsnc4c4c5sc6c(CCCCCCCCC)c(C=C7C(=O)c8cc(Cl)c(Cl)cc8C7=C(C#N)C#N)sc6c5n(CC(CCCC)CCCCCC)c4c3n(CC(CCCC)CCCCCC)c21,16.19,-5.49,-3.64,-5.68,-3.9,,,,,,,PDA+PMA,,
43835,10.1002/adma.202512965,COC(=O)C(C)(C)c1cc(C)cc(-c2sc3c4sc5cc(/C=C6/C(=O)c7cc(F)cc(c7)C(=O)/C6=C\c6cc(C(C)(C)C(=O)OC)c(-c7cc(C)cc(C(C)(C)C(=O)OC)c7)s6)sc5c4c(C(C)(C)C(=O)OC)ccc2-3)c1,CCCCCCCCCc1c(C=C2C(=O)c3cc(Cl)c(Cl)cc3C2=C(C#N)C#N)sc2c1sc1c3c4nsnc4c4c5sc6c(CCCCCCCCC)c(C=C7C(=O)c8cc(Cl)c(Cl)cc8C7=C(C#N)C#N)sc6c5n(CC(CCCC)CCCCCC)c4c3n(CC(CCCC)CCCCCC)c21,20.02,-5.49,-3.64,-5.68,-3.9,,,,,,,PDA-PMA,,
43836,10.1002/adma.202512965,COC(=O)C(C)(C)c1cc(C)cc(-c2sc3c4sc5cc(/C=C6/C(=O)c7cc(F)cc(c7)C(=O)/C6=C\c6cc(C(C)(C)C(=O)OC)c(-c7cc(C)cc(C(C)(C)C(=O)OC)c7)s6)sc5c4c(C(C)(C)C(=O)OC)ccc2-3)c1,CCCCCCCCCc1c(C=C2C(=O)c3cc(Cl)c(Cl)cc3C2=C(C#N)C#N)sc2c1sc1c3c4nsnc4c4c5sc6c(CCCCCCCCC)c(C=C7C(=O)c8cc(Cl)c(Cl)cc8C7=C(C#N)C#N)sc6c5n(CC(CCCC)CCCCCC)c4c3n(CC(CCCC)CCCCCC)c21,20.29,-5.49,-3.64,-5.68,-3.9,,,,,,,PDA-PMA,,
43837,10.1002/adma.202512965,COC(=O)C(C)(C)c1cc(C)cc(-c2sc3c4sc5cc(/C=C6/C(=O)c7cc(F)cc(c7)C(=O)/C6=C\c6cc(C(C)(C)C(=O)OC)c(-c7cc(C)cc(C(C)(C)C(=O)OC)c7)s6)sc5c4c(C(C)(C)C(=O)OC)ccc2-3)c1,CCCCCCCCCc1c(C=C2C(=O)c3cc(Cl)c(Cl)cc3C2=C(C#N)C#N)sc2c1sc1c3c4nsnc4c4c5sc6c(CCCCCCCCC)c(C=C7C(=O)c8cc(Cl)c(Cl)cc8C7=C(C#N)C#N)sc6c5n(CC(CCCC)CCCCCC)c4c3n(CC(CCCC)CCCCCC)c21,19.1,-5.49,-3.64,-5.68,-3.9,,,,,,,PEDOT:PSS,,
43838,10.1002/adma.202513125,COC(=O)C(C)(C)c1cc(C)cc(-c2sc3c4sc5cc(/C=C6/C(=O)c7cc(F)cc(c7)C(=O)/C6=C\c6cc(C(C)(C)C(=O)OC)c(-c7cc(C)cc(C(C)(C)C(=O)OC)c7)s6)sc5c4c(C(C)(C)C(=O)OC)ccc2-3)c1,CCCCCCCCCCCc1c(/C=C2\C(=O)c3cc(F)c(F)cc3C2=C(C#N)C#N)sc2c1sc1c3c4nsnc4c4c5sc6c(CCCCCCCCCCC)c(/C=C7\C(=O)c8cc(F)c(F)cc8C7=C(C#N)C#N)sc6c5n(CC(CC)CCCC)c4c3n(CC(CC)CCCC)c21,18.18,-5.56,-3.65,-5.65,-4.09,100.0,,,,inverted,ZnO,MoO3,chloroform,
43839,10.1002/adma.202513125,COC(=O)C(C)(C)c1cc(C)cc(-c2sc3c4sc5cc(/C=C6/C(=O)c7cc(F)cc(c7)C(=O)/C6=C\c6cc(C(C)(C)C(=O)OC)c(-c7cc(C)cc(C(C)(C)C(=O)OC)c7)s6)sc5c4c(C(C)(C)C(=O)OC)ccc2-3)c1,CCCCCCCCCCCc1c(/C=C2\C(=O)c3cc(F)c(F)cc3C2=C(C#N)C#N)sc2c1sc1c3c4nsnc4c4c5sc6c(CCCCCCCCCCC)c(/C=C7\C(=O)c8cc(F)c(F)cc8C7=C(C#N)C#N)sc6c5n(CC(CC)CCCC)c4c3n(CC(CC)CCCC)c21,15.83,-5.56,-3.65,-5.65,-4.09,300.0,,,,inverted,ZnO,MoO3,chloroform,
43842,10.1002/adma.202513740,CCCCCCC(CCCC)Cc1csc(-c2cc3c4nsnc4c4cc(-c5cc(CC(CCCC)CCCCCC)c(-c6cc7c(-c8cc(F)c(CC(CC)CCCC)s8)c8sccc8c(-c8cc(F)c(CC(CC)CCCC)s8)c7s6)s5)sc4c3s2)c1,CCCCCCC(CCCC)Cc1c(/C=C2\C(=O)c3cc(F)c(F)cc3C2=C(C#N)C#N)sc2c1SC1c3c(c4c(c5nsnc35)c3sc5c(CC(CCCC)CCCCCC)c(/C=C6\C(=O)c7cc(F)c(F)cc7C6=C(C#N)C#N)sc5c3n4CC(CC)CCCC)N(CC(CC)CCCC)C21,19.81,-5.51,-2.77,-5.68,-3.9,,,,,conventional,PNDIT-F3N,2PACz,,
43853,10.1002/adma.202514052,COC(=O)C(C)(C)c1cc(C)cc(-c2sc3c4sc5cc(/C=C6/C(=O)c7cc(F)cc(c7)C(=O)/C6=C\c6cc(C(C)(C)C(=O)OC)c(-c7cc(C)cc(C(C)(C)C(=O)OC)c7)s6)sc5c4c(C(C)(C)C(=O)OC)ccc2-3)c1,CCCCCCCCCc1c(C=C2C(=O)c3cc(Cl)c(Cl)cc3C2=C(C#N)C#N)sc2c1sc1c3c4nsnc4c4c5sc6c(CCCCCCCCC)c(C=C7C(=O)c8cc(Cl)c(Cl)cc8C7=C(C#N)C#N)sc6c5n(CC(CCCC)CCCCCC)c4c3n(CC(CCCC)CCCCCC)c21,18.1,-5.56,-3.65,-5.68,-3.9,,,,,,,,o-xylene,
43854,10.1002/adma.202514052,COC(=O)C(C)(C)c1cc(C)cc(-c2sc3c4sc5cc(/C=C6/C(=O)c7cc(F)cc(c7)C(=O)/C6=C\c6cc(C(C)(C)C(=O)OC)c(-c7cc(C)cc(C(C)(C)C(=O)OC)c7)s6)sc5c4c(C(C)(C)C(=O)OC)ccc2-3)c1,CCCCCCCCCc1c(C=C2C(=O)c3cc(Cl)c(Cl)cc3C2=C(C#N)C#N)sc2c1sc1c3c4nsnc4c4c5sc6c(CCCCCCCCC)c(C=C7C(=O)c8cc(Cl)c(Cl)cc8C7=C(C#N)C#N)sc6c5n(CC(CCCC)CCCCCC)c4c3n(CC(CCCC)CCCCCC)c21,18.68,-5.56,-3.65,-5.68,-3.9,,,,0.1 wt.%,,,,o-xylene,CAB
43855,10.1002/adma.202514052,COC(=O)C(C)(C)c1cc(C)cc(-c2sc3c4sc5cc(/C=C6/C(=O)c7cc(F)cc(c7)C(=O)/C6=C\c6cc(C(C)(C)C(=O)OC)c(-c7cc(C)cc(C(C)(C)C(=O)OC)c7)s6)sc5c4c(C(C)(C)C(=O)OC)ccc2-3)c1,CCCCCCCCCc1c(C=C2C(=O)c3cc(Cl)c(Cl)cc3C2=C(C#N)C#N)sc2c1sc1c3c4nsnc4c4c5sc6c(CCCCCCCCC)c(C=C7C(=O)c8cc(Cl)c(Cl)cc8C7=C(C#N)C#N)sc6c5n(CC(CCCC)CCCCCC)c4c3n(CC(CCCC)CCCCCC)c21,19.04,-5.56,-3.65,-5.68,-3.9,,,,0.2 wt.%,,,,o-xylene,CAB
43856,10.1002/adma.202514052,COC(=O)C(C)(C)c1cc(C)cc(-c2sc3c4sc5cc(/C=C6/C(=O)c7cc(F)cc(c7)C(=O)/C6=C\c6cc(C(C)(C)C(=O)OC)c(-c7cc(C)cc(C(C)(C)C(=O)OC)c7)s6)sc5c4c(C(C)(C)C(=O)OC)ccc2-3)c1,CCCCCCCCCc1c(C=C2C(=O)c3cc(Cl)c(Cl)cc3C2=C(C#N)C#N)sc2c1sc1c3c4nsnc4c4c5sc6c(CCCCCCCCC)c(C=C7C(=O)c8cc(Cl)c(Cl)cc8C7=C(C#N)C#N)sc6c5n(CC(CCCC)CCCCCC)c4c3n(CC(CCCC)CCCCCC)c21,18.29,-5.56,-3.65,-5.68,-3.9,,,,0.4 wt.%,,,,o-xylene,CAB
43876,10.1002/adma.202517029,CCCCCCC(CCCC)Cc1csc(-c2cc3c4nsnc4c4cc(-c5cc(CC(CCCC)CCCCCC)c(-c6cc7c(-c8cc(F)c(CC(CC)CCCC)s8)c8sccc8c(-c8cc(F)c(CC(CC)CCCC)s8)c7s6)s5)sc4c3s2)c1,CCCCCCC(CCCC)Cc1c(/C=C2\C(=O)c3cc(F)c(F)cc3C2=C(C#N)C#N)sc2c1SC1c3c(c4c(c5nsnc35)c3sc5c(CC(CCCC)CCCCCC)c(/C=C6\C(=O)c7cc(F)c(F)cc7C6=C(C#N)C#N)sc5c3n4CC(CC)CCCC)N(CC(CC)CCCC)C21,18.4,-5.51,-2.77,-5.68,-3.9,,,,,,PFN-Br,2PACz,,
43879,10.1002/adma.202517145,CCCCCCC(CCCC)Cc1csc(-c2cc3c(s2)-c2sc(-c4cc(CC(CCCC)CCCCCC)c(-c5cc6c(-c7cc(F)c(CC(CC)CCCC)s7)c7sccc7c(-c7cc(F)c(CC(CC)CCCC)s7)c6s5)s4)cc2[C@H]2N=CC=N[C@H]32)c1,CCCCCCCCCc1c(/C=C2\C(=O)c3ccc(Cl)cc3C2=C(C#N)C#N)sc2c1sc1c3c4nsnc4c4c5sc6c(CCCCCCCCC)c(/C=C7\C(=O)c8ccc(Cl)cc8C7=C(C#N)C#N)sc6c5n(CC(CCCC)CCCCCC)c4c3n(CC(CCCC)CCCCCC)c21,17.5,-5.41,-2.82,-5.57,-3.74,,,,,conventional,PDINN,PEDOT:PSS,toluene,
43881,10.1002/adma.202517145,COC(=O)C(C)(C)c1cc(C)cc(-c2sc3c4sc5cc(/C=C6/C(=O)c7cc(F)cc(c7)C(=O)/C6=C\c6cc(C(C)(C)C(=O)OC)c(-c7cc(C)cc(C(C)(C)C(=O)OC)c7)s6)sc5c4c(C(C)(C)C(=O)OC)ccc2-3)c1,CCCCCCCCCc1c(C=C2C(=O)c3cc(Cl)c(Cl)cc3C2=C(C#N)C#N)sc2c1sc1c3c4nsnc4c4c5sc6c(CCCCCCCCC)c(C=C7C(=O)c8cc(Cl)c(Cl)cc8C7=C(C#N)C#N)sc6c5n(CC(CCCC)CCCCCC)c4c3n(CC(CCCC)CCCCCC)c21,16.9,-5.56,-3.65,-5.68,-3.9,,,,,conventional,PDINN,PEDOT:PSS,toluene,
43887,10.1002/adma.202517576,COC(=O)C(C)(C)c1cc(C)cc(-c2sc3c4sc5cc(/C=C6/C(=O)c7cc(F)cc(c7)C(=O)/C6=C\c6cc(C(C)(C)C(=O)OC)c(-c7cc(C)cc(C(C)(C)C(=O)OC)c7)s6)sc5c4c(C(C)(C)C(=O)OC)ccc2-3)c1,CCCCCCCCCc1c(/C=C2\C(=O)c3cc(F)c(F)cc3C2=C(C#N)C#N)sc2c1sc1c3c4nsnc4c4c5sc6c(CCCCCCCCC)c(/C=C7\C(=O)c8cc(F)c(F)cc8C7=C(C#N)C#N)sc6c5n(C[C@H](CCCC)CCCCCC)c4c3n(CC(CCCC)CCCCCC)c21,18.47,-5.56,-3.65,,,,,,,,,PEDOT:PSS,,
43892,10.1002/adma.202517576,CCCCCCC(CCCC)Cc1csc(-c2cc3c4nsnc4c4cc(-c5cc(CC(CCCC)CCCCCC)c(-c6cc7c(-c8cc(F)c(CC(CC)CCCC)s8)c8sccc8c(-c8cc(F)c(CC(CC)CCCC)s8)c7s6)s5)sc4c3s2)c1,CCCCCCCCCc1c(/C=C2\C(=O)c3cc(F)c(F)cc3C2=C(C#N)C#N)sc2c1sc1c3c4nsnc4c4c5sc6c(CCCCCCCCC)c(/C=C7\C(=O)c8cc(F)c(F)cc8C7=C(C#N)C#N)sc6c5n(C[C@H](CCCC)CCCCCC)c4c3n(CC(CCCC)CCCCCC)c21,19.72,-5.51,-2.77,,,,,,,conventional,PNDIT-F3N,PEDOT:PSS,,
43895,10.1002/adma.202517576,CCCCCCC(CCCC)Cc1csc(-c2cc3c4nsnc4c4cc(-c5cc(CC(CCCC)CCCCCC)c(-c6cc7c(-c8cc(F)c(CC(CC)CCCC)s8)c8sccc8c(-c8cc(F)c(CC(CC)CCCC)s8)c7s6)s5)sc4c3s2)c1,CCCCCCCCCCCc1c(/C=C2\C(=O)c3cc(Cl)c(Cl)cc3C2=C(C#N)C#N)sc2c1sc1c3c4nsnc4c4c5sc6c(CCCCCCCCCCC)c(/C=C7\C(=O)c8cc(Cl)c(Cl)cc8C7=C(C#N)C#N)sc6c5n(CC(CCCC)CCCCCC)c4c3n(CC(CCCC)CCCCCC)c21,19.95,-5.51,-2.77,-5.68,-4.1,,,,,conventional,PNDIT-F3N,PEDOT:PSS,,
43897,10.1002/adma.202517576,CCCCCCC(CCCC)Cc1csc(-c2cc3c4nsnc4c4cc(-c5cc(CC(CCCC)CCCCCC)c(-c6cc7c(-c8cc(F)c(CC(CC)CCCC)s8)c8sccc8c(-c8cc(F)c(CC(CC)CCCC)s8)c7s6)s5)sc4c3s2)c1,CCCCCCC(CCCC)CCc1c(/C=C2\C(=O)c3cc(F)c(F)cc3C2=C(C#N)C#N)sc2c1sc1c3c4nsnc4c4c5sc6c(CCC(CCCC)CCCCCC)c(/C=C(\C)C(=C(C#N)C#N)c7cc(F)c(F)cc7C=O)sc6c5n(CC(CC)CCCC)c4c3n(CC(CC)CCCC)c21,19.81,-5.51,-2.77,,,,,,,conventional,PNDIT-F3N,PEDOT:PSS,,
43899,10.1002/adma.202517576,CCCCCCC(CCCC)Cc1csc(-c2cc3c4nsnc4c4cc(-c5cc(CC(CCCC)CCCCCC)c(-c6cc7c(-c8cc(F)c(CC(CC)CCCC)s8)c8sccc8c(-c8cc(F)c(CC(CC)CCCC)s8)c7s6)s5)sc4c3s2)c1,CCCCCCCCCc1c(/C=C2\C(=O)c3cc(Cl)c(Cl)cc3C2=C(C#N)C#N)sc2c1sc1c3c4nsnc4c4c5sc6c(CCCCCCCCC)c(/C=C7\C(=O)c8cc(Cl)c(Cl)cc8C7=C(C#N)C#N)sc6c5n(CC(CCCC)CCCCCC)c4c3n(CC(CCCC)CCCCCC)c21,19.54,-5.51,-2.77,-5.68,-3.9,,,,,conventional,PNDIT-F3N,PEDOT:PSS,,
43901,10.1002/adma.202517576,CCCCCCC(CCCC)Cc1csc(-c2cc3c4nsnc4c4cc(-c5cc(CC(CCCC)CCCCCC)c(-c6cc7c(-c8cc(F)c(CC(CC)CCCC)s8)c8sccc8c(-c8cc(F)c(CC(CC)CCCC)s8)c7s6)s5)sc4c3s2)c1,CCCCCCC(CCCC)Cc1c(/C=C2\C(=O)c3cc(F)c(F)cc3C2=C(C#N)C#N)sc2c1SC1c3c(c4c(c5nsnc35)c3sc5c(CC(CCCC)CCCCCC)c(/C=C6\C(=O)c7cc(F)c(F)cc7C6=C(C#N)C#N)sc5c3n4CC(CC)CCCC)N(CC(CC)CCCC)C21,19.91,-5.51,-2.77,-5.68,-3.9,,,,,conventional,PNDIT-F3N,PEDOT:PSS,,
43903,10.1002/adma.202518516,COC(=O)C(C)(C)c1cc(C)cc(-c2sc3c4sc5cc(/C=C6/C(=O)c7cc(F)cc(c7)C(=O)/C6=C\c6cc(C(C)(C)C(=O)OC)c(-c7cc(C)cc(C(C)(C)C(=O)OC)c7)s6)sc5c4c(C(C)(C)C(=O)OC)ccc2-3)c1,CCCCCCC(CCCC)Cc1c(/C=C2\C(=O)c3cc(F)c(F)cc3C2=C(C#N)C#N)sc2c1SC1c3c(c4c(c5nsnc35)c3sc5c(CC(CCCC)CCCCCC)c(/C=C6\C(=O)c7cc(F)c(F)cc7C6=C(C#N)C#N)sc5c3n4CC(CC)CCCC)N(CC(CC)CCCC)C21,18.55,-5.56,-3.65,-5.68,-3.9,,,,,conventional,,PEDOT:PSS,,
43904,10.1002/adma.202518516,COC(=O)C(C)(C)c1cc(C)cc(-c2sc3c4sc5cc(/C=C6/C(=O)c7cc(F)cc(c7)C(=O)/C6=C\c6cc(C(C)(C)C(=O)OC)c(-c7cc(C)cc(C(C)(C)C(=O)OC)c7)s6)sc5c4c(C(C)(C)C(=O)OC)ccc2-3)c1,CCCCCCC(CCCC)Cc1c(/C=C2\C(=O)c3cc(F)c(F)cc3C2=C(C#N)C#N)sc2c1SC1c3c(c4c(c5nsnc35)c3sc5c(CC(CCCC)CCCCCC)c(/C=C6\C(=O)c7cc(F)c(F)cc7C6=C(C#N)C#N)sc5c3n4CC(CC)CCCC)N(CC(CC)CCCC)C21,19.25,-5.56,-3.65,-5.68,-3.9,,,,,conventional,,2PACz,,BDD-C6
43905,10.1002/adma.202518516,COC(=O)C(C)(C)c1cc(C)cc(-c2sc3c4sc5cc(/C=C6/C(=O)c7cc(F)cc(c7)C(=O)/C6=C\c6cc(C(C)(C)C(=O)OC)c(-c7cc(C)cc(C(C)(C)C(=O)OC)c7)s6)sc5c4c(C(C)(C)C(=O)OC)ccc2-3)c1,CCCCCCC(CCCC)Cc1c(/C=C2\C(=O)c3cc(F)c(F)cc3C2=C(C#N)C#N)sc2c1SC1c3c(c4c(c5nsnc35)c3sc5c(CC(CCCC)CCCCCC)c(/C=C6\C(=O)c7cc(F)c(F)cc7C6=C(C#N)C#N)sc5c3n4CC(CC)CCCC)N(CC(CC)CCCC)C21,19.81,-5.56,-3.65,-5.68,-3.9,100.0,,,,conventional,,2PACz,,BDD-C6
43906,10.1002/adma.202518516,COC(=O)C(C)(C)c1cc(C)cc(-c2sc3c4sc5cc(/C=C6/C(=O)c7cc(F)cc(c7)C(=O)/C6=C\c6cc(C(C)(C)C(=O)OC)c(-c7cc(C)cc(C(C)(C)C(=O)OC)c7)s6)sc5c4c(C(C)(C)C(=O)OC)ccc2-3)c1,CCCCCCC(CCCC)Cc1c(/C=C2\C(=O)c3cc(F)c(F)cc3C2=C(C#N)C#N)sc2c1SC1c3c(c4c(c5nsnc35)c3sc5c(CC(CCCC)CCCCCC)c(/C=C6\C(=O)c7cc(F)c(F)cc7C6=C(C#N)C#N)sc5c3n4CC(CC)CCCC)N(CC(CC)CCCC)C21,19.09,-5.56,-3.65,-5.68,-3.9,100.0,,,,conventional,,2PACz,,
43907,10.1002/adma.202518516,COC(=O)C(C)(C)c1cc(C)cc(-c2sc3c4sc5cc(/C=C6/C(=O)c7cc(F)cc(c7)C(=O)/C6=C\c6cc(C(C)(C)C(=O)OC)c(-c7cc(C)cc(C(C)(C)C(=O)OC)c7)s6)sc5c4c(C(C)(C)C(=O)OC)ccc2-3)c1,CCCCCCC(CCCC)Cc1c(/C=C2\C(=O)c3cc(F)c(F)cc3C2=C(C#N)C#N)sc2c1SC1c3c(c4c(c5nsnc35)c3sc5c(CC(CCCC)CCCCCC)c(/C=C6\C(=O)c7cc(F)c(F)cc7C6=C(C#N)C#N)sc5c3n4CC(CC)CCCC)N(CC(CC)CCCC)C21,18.62,-5.56,-3.65,-5.68,-3.9,130.0,,,,conventional,,2PACz,,
43908,10.1002/adma.202518516,COC(=O)C(C)(C)c1cc(C)cc(-c2sc3c4sc5cc(/C=C6/C(=O)c7cc(F)cc(c7)C(=O)/C6=C\c6cc(C(C)(C)C(=O)OC)c(-c7cc(C)cc(C(C)(C)C(=O)OC)c7)s6)sc5c4c(C(C)(C)C(=O)OC)ccc2-3)c1,CCCCCCC(CCCC)Cc1c(/C=C2\C(=O)c3cc(F)c(F)cc3C2=C(C#N)C#N)sc2c1SC1c3c(c4c(c5nsnc35)c3sc5c(CC(CCCC)CCCCCC)c(/C=C6\C(=O)c7cc(F)c(F)cc7C6=C(C#N)C#N)sc5c3n4CC(CC)CCCC)N(CC(CC)CCCC)C21,17.52,-5.56,-3.65,-5.68,-3.9,300.0,,,,,,2PACz,,
43909,10.1002/adma.202518516,COC(=O)C(C)(C)c1cc(C)cc(-c2sc3c4sc5cc(/C=C6/C(=O)c7cc(F)cc(c7)C(=O)/C6=C\c6cc(C(C)(C)C(=O)OC)c(-c7cc(C)cc(C(C)(C)C(=O)OC)c7)s6)sc5c4c(C(C)(C)C(=O)OC)ccc2-3)c1,CCCCCCC(CCCC)Cc1c(/C=C2\C(=O)c3cc(F)c(F)cc3C2=C(C#N)C#N)sc2c1SC1c3c(c4c(c5nsnc35)c3sc5c(CC(CCCC)CCCCCC)c(/C=C6\C(=O)c7cc(F)c(F)cc7C6=C(C#N)C#N)sc5c3n4CC(CC)CCCC)N(CC(CC)CCCC)C21,16.04,-5.56,-3.65,-5.68,-3.9,400.0,,,,,,2PACz,,
43911,10.1002/adma.202518516,COC(=O)C(C)(C)c1cc(C)cc(-c2sc3c4sc5cc(/C=C6/C(=O)c7cc(F)cc(c7)C(=O)/C6=C\c6cc(C(C)(C)C(=O)OC)c(-c7cc(C)cc(C(C)(C)C(=O)OC)c7)s6)sc5c4c(C(C)(C)C(=O)OC)ccc2-3)c1,CCCCCCC(CCCC)Cc1c(/C=C2\C(=O)c3cc(F)c(F)cc3C2=C(C#N)C#N)sc2c1SC1c3c(c4c(c5nsnc35)c3sc5c(CC(CCCC)CCCCCC)c(/C=C6\C(=O)c7cc(F)c(F)cc7C6=C(C#N)C#N)sc5c3n4CC(CC)CCCC)N(CC(CC)CCCC)C21,19.12,-5.56,-3.65,-5.68,-3.9,130.0,,,,conventional,,2PACz,,BDD-C6
43912,10.1002/adma.202518516,COC(=O)C(C)(C)c1cc(C)cc(-c2sc3c4sc5cc(/C=C6/C(=O)c7cc(F)cc(c7)C(=O)/C6=C\c6cc(C(C)(C)C(=O)OC)c(-c7cc(C)cc(C(C)(C)C(=O)OC)c7)s6)sc5c4c(C(C)(C)C(=O)OC)ccc2-3)c1,CCCCCCC(CCCC)Cc1c(/C=C2\C(=O)c3cc(F)c(F)cc3C2=C(C#N)C#N)sc2c1SC1c3c(c4c(c5nsnc35)c3sc5c(CC(CCCC)CCCCCC)c(/C=C6\C(=O)c7cc(F)c(F)cc7C6=C(C#N)C#N)sc5c3n4CC(CC)CCCC)N(CC(CC)CCCC)C21,18.08,-5.56,-3.65,-5.68,-3.9,300.0,,,,,,2PACz,,BDD-C6
43913,10.1002/adma.202518516,COC(=O)C(C)(C)c1cc(C)cc(-c2sc3c4sc5cc(/C=C6/C(=O)c7cc(F)cc(c7)C(=O)/C6=C\c6cc(C(C)(C)C(=O)OC)c(-c7cc(C)cc(C(C)(C)C(=O)OC)c7)s6)sc5c4c(C(C)(C)C(=O)OC)ccc2-3)c1,CCCCCCC(CCCC)Cc1c(/C=C2\C(=O)c3cc(F)c(F)cc3C2=C(C#N)C#N)sc2c1SC1c3c(c4c(c5nsnc35)c3sc5c(CC(CCCC)CCCCCC)c(/C=C6\C(=O)c7cc(F)c(F)cc7C6=C(C#N)C#N)sc5c3n4CC(CC)CCCC)N(CC(CC)CCCC)C21,16.93,-5.56,-3.65,-5.68,-3.9,400.0,,,,,,2PACz,,BDD-C6
43914,10.1002/adma.202518516,COC(=O)C(C)(C)c1cc(C)cc(-c2sc3c4sc5cc(/C=C6/C(=O)c7cc(F)cc(c7)C(=O)/C6=C\c6cc(C(C)(C)C(=O)OC)c(-c7cc(C)cc(C(C)(C)C(=O)OC)c7)s6)sc5c4c(C(C)(C)C(=O)OC)ccc2-3)c1,CCCCCCCCCc1c(C=C2C(=O)c3cc(Cl)c(Cl)cc3C2=C(C#N)C#N)sc2c1sc1c3c4nsnc4c4c5sc6c(CCCCCCCCC)c(C=C7C(=O)c8cc(Cl)c(Cl)cc8C7=C(C#N)C#N)sc6c5n(CC(CCCC)CCCCCC)c4c3n(CC(CCCC)CCCCCC)c21,18.31,-5.56,-3.65,-5.68,-3.9,100.0,,,,conventional,,PEDOT:PSS,,
43915,10.1002/adma.202518516,COC(=O)C(C)(C)c1cc(C)cc(-c2sc3c4sc5cc(/C=C6/C(=O)c7cc(F)cc(c7)C(=O)/C6=C\c6cc(C(C)(C)C(=O)OC)c(-c7cc(C)cc(C(C)(C)C(=O)OC)c7)s6)sc5c4c(C(C)(C)C(=O)OC)ccc2-3)c1,CCCCCCCCCc1c(C=C2C(=O)c3cc(Cl)c(Cl)cc3C2=C(C#N)C#N)sc2c1sc1c3c4nsnc4c4c5sc6c(CCCCCCCCC)c(C=C7C(=O)c8cc(Cl)c(Cl)cc8C7=C(C#N)C#N)sc6c5n(CC(CCCC)CCCCCC)c4c3n(CC(CCCC)CCCCCC)c21,19.27,-5.56,-3.65,-5.68,-3.9,100.0,,,,,,2PACz,,BDD-C6
43916,10.1002/adma.202518516,COC(=O)C(C)(C)c1cc(C)cc(-c2sc3c4sc5cc(/C=C6/C(=O)c7cc(F)cc(c7)C(=O)/C6=C\c6cc(C(C)(C)C(=O)OC)c(-c7cc(C)cc(C(C)(C)C(=O)OC)c7)s6)sc5c4c(C(C)(C)C(=O)OC)ccc2-3)c1,CCCCCCCCCc1c(C=C2C(=O)c3cc(Cl)c(Cl)cc3C2=C(C#N)C#N)sc2c1sc1c3c4nsnc4c4c5sc6c(CCCCCCCCC)c(C=C7C(=O)c8cc(Cl)c(Cl)cc8C7=C(C#N)C#N)sc6c5n(CC(CCCC)CCCCCC)c4c3n(CC(CCCC)CCCCCC)c21,20.03,-5.56,-3.65,-5.68,-3.9,100.0,,,,,,2PACz,,BDD-C6
43917,10.1002/adma.202518516,CCCCCCC(CCCC)Cc1csc(-c2cc3c4nsnc4c4cc(-c5cc(CC(CCCC)CCCCCC)c(-c6cc7c(-c8cc(F)c(CC(CC)CCCC)s8)c8sccc8c(-c8cc(F)c(CC(CC)CCCC)s8)c7s6)s5)sc4c3s2)c1,CCCCCCC(CCCC)Cc1c(/C=C2\C(=O)c3cc(F)c(F)cc3C2=C(C#N)C#N)sc2c1SC1c3c(c4c(c5nsnc35)c3sc5c(CC(CCCC)CCCCCC)c(/C=C6\C(=O)c7cc(F)c(F)cc7C6=C(C#N)C#N)sc5c3n4CC(CC)CCCC)N(CC(CC)CCCC)C21,18.34,-5.51,-2.77,-5.68,-3.9,,,,,conventional,,PEDOT:PSS,,
43918,10.1002/adma.202518516,CCCCCCC(CCCC)Cc1csc(-c2cc3c4nsnc4c4cc(-c5cc(CC(CCCC)CCCCCC)c(-c6cc7c(-c8cc(F)c(CC(CC)CCCC)s8)c8sccc8c(-c8cc(F)c(CC(CC)CCCC)s8)c7s6)s5)sc4c3s2)c1,CCCCCCC(CCCC)Cc1c(/C=C2\C(=O)c3cc(F)c(F)cc3C2=C(C#N)C#N)sc2c1SC1c3c(c4c(c5nsnc35)c3sc5c(CC(CCCC)CCCCCC)c(/C=C6\C(=O)c7cc(F)c(F)cc7C6=C(C#N)C#N)sc5c3n4CC(CC)CCCC)N(CC(CC)CCCC)C21,18.63,-5.51,-2.77,-5.68,-3.9,,,,,conventional,,2PACz,,DTBT-C6
43919,10.1002/adma.202518516,CCCCCCC(CCCC)Cc1csc(-c2cc3c4nsnc4c4cc(-c5cc(CC(CCCC)CCCCCC)c(-c6cc7c(-c8cc(F)c(CC(CC)CCCC)s8)c8sccc8c(-c8cc(F)c(CC(CC)CCCC)s8)c7s6)s5)sc4c3s2)c1,CCCCCCC(CCCC)Cc1c(/C=C2\C(=O)c3cc(F)c(F)cc3C2=C(C#N)C#N)sc2c1SC1c3c(c4c(c5nsnc35)c3sc5c(CC(CCCC)CCCCCC)c(/C=C6\C(=O)c7cc(F)c(F)cc7C6=C(C#N)C#N)sc5c3n4CC(CC)CCCC)N(CC(CC)CCCC)C21,19.16,-5.51,-2.77,-5.68,-3.9,,,,,conventional,,2PACz,,DTBT-C6
43920,10.1002/adma.202518516,CCCCCCC(CCCC)Cc1csc(-c2cc3c4nsnc4c4cc(-c5cc(CC(CCCC)CCCCCC)c(-c6cc7c(-c8cc(F)c(CC(CC)CCCC)s8)c8sccc8c(-c8cc(F)c(CC(CC)CCCC)s8)c7s6)s5)sc4c3s2)c1,CCCCCCC(CCCC)Cc1c(/C=C2\C(=O)c3cc(F)c(F)cc3C2=C(C#N)C#N)sc2c1SC1c3c(c4c(c5nsnc35)c3sc5c(CC(CCCC)CCCCCC)c(/C=C6\C(=O)c7cc(F)c(F)cc7C6=C(C#N)C#N)sc5c3n4CC(CC)CCCC)N(CC(CC)CCCC)C21,20.18,-5.51,-2.77,-5.68,-3.9,,,,,conventional,,2PACz,,DTBT-C6
43921,10.1002/adma.202518560,COC(=O)C(C)(C)c1cc(C)cc(-c2sc3c4sc5cc(/C=C6/C(=O)c7cc(F)cc(c7)C(=O)/C6=C\c6cc(C(C)(C)C(=O)OC)c(-c7cc(C)cc(C(C)(C)C(=O)OC)c7)s6)sc5c4c(C(C)(C)C(=O)OC)ccc2-3)c1,CCCCCCCCCc1c(C=C2C(=O)c3cc(Cl)c(Cl)cc3C2=C(C#N)C#N)sc2c1sc1c3c4nsnc4c4c5sc6c(CCCCCCCCC)c(C=C7C(=O)c8cc(Cl)c(Cl)cc8C7=C(C#N)C#N)sc6c5n(CC(CCCC)CCCCCC)c4c3n(CC(CCCC)CCCCCC)c21,18.93,-5.56,-3.65,-5.68,-3.9,100.0,,,,,C60/BCP,2PACz,,
43924,10.1002/adma.202519230,CCCCCCC(CCCC)Cc1csc(-c2cc3c4nsnc4c4cc(-c5cc(CC(CCCC)CCCCCC)c(-c6cc7c(-c8cc(F)c(CC(CC)CCCC)s8)c8sccc8c(-c8cc(F)c(CC(CC)CCCC)s8)c7s6)s5)sc4c3s2)c1,CCCCCCC(CCCC)Cc1c(/C=C2\C(=O)c3cc(F)c(F)cc3C2=C(C#N)C#N)sc2c1SC1c3c(c4c(c5nsnc35)c3sc5c(CC(CCCC)CCCCCC)c(/C=C6\C(=O)c7cc(F)c(F)cc7C6=C(C#N)C#N)sc5c3n4CC(CC)CCCC)N(CC(CC)CCCC)C21,19.7,-5.51,-2.77,-5.68,-3.9,110.0,90.0,1:1.2 by weight,,conventional,PNDIT-F3N,4PAThCz,chloroform,
