Repository: JiYiqaq/PCE-KA-GNN

# Data directory

- `raw/Active_Database.csv` is the immutable source dataset bundled under CC BY 4.0. Do not overwrite it with processed data.
- `processed/` is created and populated by the training pipeline. Generated `.pt` and `.pth` caches are intentionally ignored by Git because they can exceed GitHub's normal single-file limit.

See `../DATA_LICENSE.md` for provenance, license and checksum information.

File: data/processed/device_records.csv (part 45 of 250)
record_id,doi,donor_smiles,acceptor_smiles,pce,homo_d,lumo_d,homo_a,lumo_a,active_layer_thickness,annealing_temp,d_a_ratio,additive_ratio,device_type,etl_canonical,htl_canonical,solvent_canonical,additive_canonical
43925,10.1002/adma.202519230,CCCCCCC(CCCC)Cc1csc(-c2cc3c4nsnc4c4cc(-c5cc(CC(CCCC)CCCCCC)c(-c6cc7c(-c8cc(F)c(CC(CC)CCCC)s8)c8sccc8c(-c8cc(F)c(CC(CC)CCCC)s8)c7s6)s5)sc4c3s2)c1,CCCCCCC(CCCC)Cc1c(/C=C2\C(=O)c3cc(F)c(F)cc3C2=C(C#N)C#N)sc2c1SC1c3c(c4c(c5nsnc35)c3sc5c(CC(CCCC)CCCCCC)c(/C=C6\C(=O)c7cc(F)c(F)cc7C6=C(C#N)C#N)sc5c3n4CC(CC)CCCC)N(CC(CC)CCCC)C21,19.91,-5.51,-2.77,-5.68,-3.9,110.0,90.0,1:1.2 by weight,additive:donor = 1:1 by mass,conventional,PNDIT-F3N,4PAThCz,chloroform,4TCB
43926,10.1002/adma.202519230,CCCCCCC(CCCC)Cc1csc(-c2cc3c4nsnc4c4cc(-c5cc(CC(CCCC)CCCCCC)c(-c6cc7c(-c8cc(F)c(CC(CC)CCCC)s8)c8sccc8c(-c8cc(F)c(CC(CC)CCCC)s8)c7s6)s5)sc4c3s2)c1,CCCCCCC(CCCC)Cc1c(/C=C2\C(=O)c3cc(F)c(F)cc3C2=C(C#N)C#N)sc2c1SC1c3c(c4c(c5nsnc35)c3sc5c(CC(CCCC)CCCCCC)c(/C=C6\C(=O)c7cc(F)c(F)cc7C6=C(C#N)C#N)sc5c3n4CC(CC)CCCC)N(CC(CC)CCCC)C21,20.38,-5.51,-2.77,-5.68,-3.9,110.0,90.0,1:1.2 by weight,additive:donor = 1:1 by mass,conventional,PNDIT-F3N,4PAThCz,chloroform,2TCB
43927,10.1002/adma.202519230,CCCCCCC(CCCC)Cc1csc(-c2cc3c4nsnc4c4cc(-c5cc(CC(CCCC)CCCCCC)c(-c6cc7c(-c8cc(F)c(CC(CC)CCCC)s8)c8sccc8c(-c8cc(F)c(CC(CC)CCCC)s8)c7s6)s5)sc4c3s2)c1,CCCCCCC(CCCC)Cc1c(/C=C2\C(=O)c3cc(F)c(F)cc3C2=C(C#N)C#N)sc2c1SC1c3c(c4c(c5nsnc35)c3sc5c(CC(CCCC)CCCCCC)c(/C=C6\C(=O)c7cc(F)c(F)cc7C6=C(C#N)C#N)sc5c3n4CC(CC)CCCC)N(CC(CC)CCCC)C21,20.94,-5.51,-2.77,-5.68,-3.9,110.0,90.0,1:1.2 by weight,additive:donor = 1:1 by mass,conventional,PNDIT-F3N,4PAThCz,chloroform,1TCB
43944,10.1002/adma.202519367,CCCCCCC(CCCC)Cc1csc(-c2cc3c4nsnc4c4cc(-c5cc(CC(CCCC)CCCCCC)c(-c6cc7c(-c8cc(Cl)c(CC(CC)CCCC)s8)c8sccc8c(-c8cc(Cl)c(CC(CC)CCCC)s8)c7s6)s5)sc4c3s2)c1,CCCCCCC(CCCC)Cc1c(/C=C2\C(=O)c3cc(F)c(F)cc3C2=C(C#N)C#N)sc2c1SC1c3c(c4c(c5nsnc35)c3sc5c(CC(CCCC)CCCCCC)c(/C=C6\C(=O)c7cc(F)c(F)cc7C6=C(C#N)C#N)sc5c3n4CC(CC)CCCC)N(CC(CC)CCCC)C21,18.83,-5.51,-2.77,-5.68,-3.9,,,,,conventional,PNDIT-F3N,PEDOT:PSS,chloroform,
43945,10.1002/adma.202519367,CCCCCCC(CCCC)Cc1csc(-c2cc3c4nsnc4c4cc(-c5cc(CC(CCCC)CCCCCC)c(-c6cc7c(-c8cc(Cl)c(CC(CC)CCCC)s8)c8sccc8c(-c8cc(Cl)c(CC(CC)CCCC)s8)c7s6)s5)sc4c3s2)c1,CCCCCCC(CCCC)Cc1c(/C=C2\C(=O)c3cc(F)c(F)cc3C2=C(C#N)C#N)sc2c1SC1c3c(c4c(c5nsnc35)c3sc5c(CC(CCCC)CCCCCC)c(/C=C6\C(=O)c7cc(F)c(F)cc7C6=C(C#N)C#N)sc5c3n4CC(CC)CCCC)N(CC(CC)CCCC)C21,19.87,-5.51,-2.77,-5.68,-3.9,,,,2 wt.% relative to L8-BO,conventional,PNDIT-F3N,PEDOT:PSS,chloroform,1POE
43946,10.1002/adma.202519367,CCCCCCC(CCCC)Cc1csc(-c2cc3c4nsnc4c4cc(-c5cc(CC(CCCC)CCCCCC)c(-c6cc7c(-c8cc(Cl)c(CC(CC)CCCC)s8)c8sccc8c(-c8cc(Cl)c(CC(CC)CCCC)s8)c7s6)s5)sc4c3s2)c1,CCCCCCC(CCCC)Cc1c(/C=C2\C(=O)c3cc(F)c(F)cc3C2=C(C#N)C#N)sc2c1SC1c3c(c4c(c5nsnc35)c3sc5c(CC(CCCC)CCCCCC)c(/C=C6\C(=O)c7cc(F)c(F)cc7C6=C(C#N)C#N)sc5c3n4CC(CC)CCCC)N(CC(CC)CCCC)C21,19.28,-5.51,-2.77,-5.68,-3.9,,,,2 wt.% relative to L8-BO,conventional,PNDIT-F3N,PEDOT:PSS,chloroform,2POE
43954,10.1002/adma.202519983,COC(=O)C(C)(C)c1cc(C)cc(-c2sc3c4sc5cc(/C=C6/C(=O)c7cc(F)cc(c7)C(=O)/C6=C\c6cc(C(C)(C)C(=O)OC)c(-c7cc(C)cc(C(C)(C)C(=O)OC)c7)s6)sc5c4c(C(C)(C)C(=O)OC)ccc2-3)c1,CCCCCCCCCc1c(C=C2C(=O)c3cc(Cl)c(Cl)cc3C2=C(C#N)C#N)sc2c1sc1c3c4nsnc4c4c5sc6c(CCCCCCCCC)c(C=C7C(=O)c8cc(Cl)c(Cl)cc8C7=C(C#N)C#N)sc6c5n(CC(CCCC)CCCCCC)c4c3n(CC(CCCC)CCCCCC)c21,18.75,-5.56,-3.65,-5.68,-3.9,,,,,conventional,PNDIT-F3N,2PACz,,
43973,10.1002/adma.202520583,COC(=O)C(C)(C)c1cc(C)cc(-c2sc3c4sc5cc(/C=C6/C(=O)c7cc(F)cc(c7)C(=O)/C6=C\c6cc(C(C)(C)C(=O)OC)c(-c7cc(C)cc(C(C)(C)C(=O)OC)c7)s6)sc5c4c(C(C)(C)C(=O)OC)ccc2-3)c1,CCCCCCC(CCCC)Cc1c(/C=C2\C(=O)c3cc(F)c(F)cc3C2=C(C#N)C#N)sc2c1SC1c3c(c4c(c5nsnc35)c3sc5c(CC(CCCC)CCCCCC)c(/C=C6\C(=O)c7cc(F)c(F)cc7C6=C(C#N)C#N)sc5c3n4CC(CC)CCCC)N(CC(CC)CCCC)C21,18.28,-5.56,-3.65,-5.68,-3.9,,,,,,,,,
43974,10.1002/adma.202520583,COC(=O)C(C)(C)c1cc(C)cc(-c2sc3c4sc5cc(/C=C6/C(=O)c7cc(F)cc(c7)C(=O)/C6=C\c6cc(C(C)(C)C(=O)OC)c(-c7cc(C)cc(C(C)(C)C(=O)OC)c7)s6)sc5c4c(C(C)(C)C(=O)OC)ccc2-3)c1,CCCCCCC(CCCC)Cc1c(/C=C2\C(=O)c3cc(F)c(F)cc3C2=C(C#N)C#N)sc2c1SC1c3c(c4c(c5nsnc35)c3sc5c(CC(CCCC)CCCCCC)c(/C=C6\C(=O)c7cc(F)c(F)cc7C6=C(C#N)C#N)sc5c3n4CC(CC)CCCC)N(CC(CC)CCCC)C21,19.32,-5.56,-3.65,-5.68,-3.9,,,,,,,,,
43977,10.1002/adma.202520583,COC(=O)C(C)(C)c1cc(C)cc(-c2sc3c4sc5cc(/C=C6/C(=O)c7cc(F)cc(c7)C(=O)/C6=C\c6cc(C(C)(C)C(=O)OC)c(-c7cc(C)cc(C(C)(C)C(=O)OC)c7)s6)sc5c4c(C(C)(C)C(=O)OC)ccc2-3)c1,CCCCCCC(CCCC)Cc1c(/C=C2\C(=O)c3cc(F)c(F)cc3C2=C(C#N)C#N)sc2c1SC1c3c(c4c(c5nsnc35)c3sc5c(CC(CCCC)CCCCCC)c(/C=C6\C(=O)c7cc(F)c(F)cc7C6=C(C#N)C#N)sc5c3n4CC(CC)CCCC)N(CC(CC)CCCC)C21,16.94,-5.56,-3.65,-5.68,-3.9,,,,,,,,,
43978,10.1002/adma.202520583,COC(=O)C(C)(C)c1cc(C)cc(-c2sc3c4sc5cc(/C=C6/C(=O)c7cc(F)cc(c7)C(=O)/C6=C\c6cc(C(C)(C)C(=O)OC)c(-c7cc(C)cc(C(C)(C)C(=O)OC)c7)s6)sc5c4c(C(C)(C)C(=O)OC)ccc2-3)c1,CCCCCCC(CCCC)Cc1c(/C=C2\C(=O)c3cc(F)c(F)cc3C2=C(C#N)C#N)sc2c1SC1c3c(c4c(c5nsnc35)c3sc5c(CC(CCCC)CCCCCC)c(/C=C6\C(=O)c7cc(F)c(F)cc7C6=C(C#N)C#N)sc5c3n4CC(CC)CCCC)N(CC(CC)CCCC)C21,18.28,-5.56,-3.65,-5.68,-3.9,,,,,,,,,
43979,10.1002/adma.202520583,COC(=O)C(C)(C)c1cc(C)cc(-c2sc3c4sc5cc(/C=C6/C(=O)c7cc(F)cc(c7)C(=O)/C6=C\c6cc(C(C)(C)C(=O)OC)c(-c7cc(C)cc(C(C)(C)C(=O)OC)c7)s6)sc5c4c(C(C)(C)C(=O)OC)ccc2-3)c1,CCCCCCC(CCCC)Cc1c(/C=C2\C(=O)c3cc(F)c(F)cc3C2=C(C#N)C#N)sc2c1SC1c3c(c4c(c5nsnc35)c3sc5c(CC(CCCC)CCCCCC)c(/C=C6\C(=O)c7cc(F)c(F)cc7C6=C(C#N)C#N)sc5c3n4CC(CC)CCCC)N(CC(CC)CCCC)C21,15.3,-5.56,-3.65,-5.68,-3.9,,,,,,,,,
43980,10.1002/adma.202520583,COC(=O)C(C)(C)c1cc(C)cc(-c2sc3c4sc5cc(/C=C6/C(=O)c7cc(F)cc(c7)C(=O)/C6=C\c6cc(C(C)(C)C(=O)OC)c(-c7cc(C)cc(C(C)(C)C(=O)OC)c7)s6)sc5c4c(C(C)(C)C(=O)OC)ccc2-3)c1,CCCCCCC(CCCC)Cc1c(/C=C2\C(=O)c3cc(F)c(F)cc3C2=C(C#N)C#N)sc2c1SC1c3c(c4c(c5nsnc35)c3sc5c(CC(CCCC)CCCCCC)c(/C=C6\C(=O)c7cc(F)c(F)cc7C6=C(C#N)C#N)sc5c3n4CC(CC)CCCC)N(CC(CC)CCCC)C21,16.7,-5.56,-3.65,-5.68,-3.9,,,,,,,,,
43981,10.1002/adma.202520639,CCCCCCC(CCCC)Cc1csc(-c2cc3c4nsnc4c4cc(-c5cc(CC(CCCC)CCCCCC)c(-c6cc7c(-c8cc(F)c(CC(CC)CCCC)s8)c8sccc8c(-c8cc(F)c(CC(CC)CCCC)s8)c7s6)s5)sc4c3s2)c1,CCCCCCC(CCCC)Cc1c(/C=C2\C(=O)c3cc(F)c(F)cc3C2=C(C#N)C#N)sc2c1SC1c3c(c4c(c5nsnc35)c3sc5c(CC(CCCC)CCCCCC)c(/C=C6\C(=O)c7cc(F)c(F)cc7C6=C(C#N)C#N)sc5c3n4CC(CC)CCCC)N(CC(CC)CCCC)C21,18.21,-5.51,-2.77,-5.68,-3.9,,,,,conventional,PDINN,PEDOT:PSS,,
43987,10.1002/adma.202521440,CCCCCCC(CCCC)Cc1csc(-c2cc3c4nsnc4c4cc(-c5cc(CC(CCCC)CCCCCC)c(-c6cc7c(-c8cc(Cl)c(CC(CC)CCCC)s8)c8sccc8c(-c8cc(Cl)c(CC(CC)CCCC)s8)c7s6)s5)sc4c3s2)c1,CCCCCCC(CCCC)Cc1c(/C=C2\C(=O)c3cc(F)c(F)cc3C2=C(C#N)C#N)sc2c1SC1c3c(c4c(c5nsnc35)c3sc5c(CC(CCCC)CCCCCC)c(/C=C6\C(=O)c7cc(F)c(F)cc7C6=C(C#N)C#N)sc5c3n4CC(CC)CCCC)N(CC(CC)CCCC)C21,19.03,-5.51,-2.77,-5.68,-3.9,,,,,,PNDIT-F3N,2PACz,,
43993,10.1002/admi.201901912,CCCCC(CC)Cc1ccc(-c2c3cc(-c4ccc(-c5sc(-c6cccs6)c6c5C(=O)c5c(CC(CC)CCCC)sc(CC(CC)CCCC)c5C6=O)s4)sc3c(-c3ccc(CC(CC)CCCC)s3)c3ccsc23)s1,CCCCCCc1ccc(C2(c3ccc(CCCCCC)cc3)c3cc4c(cc3-c3sc5cc(C=C6C(=O)c7ccccc7C6=C(C#N)C#N)sc5c32)C(c2ccc(CCCCCC)cc2)(c2ccc(CCCCCC)cc2)c2c-4sc3cc(C=C4C(=O)c5ccccc5C4=C(C#N)C#N)sc23)cc1,3.69,-5.33,-3.48,-5.576,-3.916,,,,,conventional,,,,
43994,10.1002/admi.201901912,CCCCC(CC)Cc1ccc(-c2c3cc(-c4ccc(-c5sc(-c6cccs6)c6c5C(=O)c5c(CC(CC)CCCC)sc(CC(CC)CCCC)c5C6=O)s4)sc3c(-c3ccc(CC(CC)CCCC)s3)c3ccsc23)s1,CCCCCCc1ccc(C2(c3ccc(CCCCCC)cc3)c3cc4c(cc3-c3sc5cc(C=C6C(=O)c7ccccc7C6=C(C#N)C#N)sc5c32)C(c2ccc(CCCCCC)cc2)(c2ccc(CCCCCC)cc2)c2c-4sc3cc(C=C4C(=O)c5ccccc5C4=C(C#N)C#N)sc23)cc1,9.15,-5.33,-3.48,-5.576,-3.916,,,,,conventional,,PEDOT:PSS,,
43995,10.1002/admi.201901912,CCCCC(CC)Cc1ccc(-c2c3cc(-c4ccc(-c5sc(-c6cccs6)c6c5C(=O)c5c(CC(CC)CCCC)sc(CC(CC)CCCC)c5C6=O)s4)sc3c(-c3ccc(CC(CC)CCCC)s3)c3ccsc23)s1,CCCCCCc1ccc(C2(c3ccc(CCCCCC)cc3)c3cc4c(cc3-c3sc5cc(C=C6C(=O)c7ccccc7C6=C(C#N)C#N)sc5c32)C(c2ccc(CCCCCC)cc2)(c2ccc(CCCCCC)cc2)c2c-4sc3cc(C=C4C(=O)c5ccccc5C4=C(C#N)C#N)sc23)cc1,9.27,-5.33,-3.48,-5.576,-3.916,,,,,conventional,,MoO3,,
43998,10.1002/admi.202000577,CCCCC(CC)Cc1ccc(-c2c3cc(-c4ccc(-c5sc(-c6cccs6)c6c5C(=O)c5c(CC(CC)CCCC)sc(CC(CC)CCCC)c5C6=O)s4)sc3c(-c3ccc(CC(CC)CCCC)s3)c3ccsc23)s1,CCc1ccc(C2(c3ccc(CC)cc3)c3cc4c(cc3-c3sc5cc(/C=C6\C(=O)c7cscc7C6=C(C#N)C#N)sc5c32)C(c2ccc(CC)cc2)(c2ccc(CC)cc2)c2c-4sc3cc(/C=C4\C(=O)c5cscc5C4=C(C#N)C#N)sc23)cc1,10.4,-5.33,-3.48,-5.49,-3.85,,,,,conventional,PDINO,PEDOT:PSS,chlorobenzene,
43999,10.1002/admi.202000577,CCCCC(CC)Cc1ccc(-c2c3cc(-c4ccc(-c5sc(-c6cccs6)c6c5C(=O)c5c(CC(CC)CCCC)sc(CC(CC)CCCC)c5C6=O)s4)sc3c(-c3ccc(CC(CC)CCCC)s3)c3ccsc23)s1,CCCCCCc1ccc(C2(c3ccc(CCCCCC)s3)c3cc4c(cc3-c3sc5cc(C=C6C(=O)c7cc(F)ccc7C6=C(C#N)C#N)sc5c32)C(c2ccc(CCCCCC)s2)(c2ccc(CCCCCC)s2)c2c-4sc3cc(C=C4C(=O)c5cc(F)ccc5C4=C(C#N)C#N)sc23)s1,9.9,-5.33,-3.48,-5.74,-4.01,,,,,conventional,PDINO,PEDOT:PSS,chlorobenzene,
44000,10.1002/admi.202000577,COC(=O)C(C)(C)c1cc(C)cc(-c2sc3c4sc5cc(/C=C6/C(=O)c7cc(F)cc(c7)C(=O)/C6=C\c6cc(C(C)(C)C(=O)OC)c(-c7cc(C)cc(C(C)(C)C(=O)OC)c7)s6)sc5c4c(C(C)(C)C(=O)OC)ccc2-3)c1,CCCCCCc1ccc(C2(c3ccc(CCCCCC)cc3)c3cc4c(cc3-c3sc5cc(/C=C6\C(=O)c7cc(Cl)c(Cl)cc7C6=C(C#N)C#N)sc5c32)C(c2ccc(CCCCCC)cc2)(c2ccc(CCCCCC)cc2)c2c-4sc3cc(/C=C4\C(=O)c5cc(Cl)c(Cl)cc5C4C(C#N)C#N)sc23)cc1,13.6,-5.56,-3.65,,,,,,,conventional,PDINO,PEDOT:PSS,chloroform,
44001,10.1002/admi.202000577,COC(=O)C(C)(C)c1cc(C)cc(-c2sc3c4sc5cc(/C=C6/C(=O)c7cc(F)cc(c7)C(=O)/C6=C\c6cc(C(C)(C)C(=O)OC)c(-c7cc(C)cc(C(C)(C)C(=O)OC)c7)s6)sc5c4c(C(C)(C)C(=O)OC)ccc2-3)c1,CCCCCCCCCCCc1c(/C=C2\C(=O)c3cc(F)c(F)cc3C2=C(C#N)C#N)sc2c1sc1c3c4nsnc4c4c5sc6c(CCCCCCCCCCC)c(/C=C7\C(=O)c8cc(F)c(F)cc8C7=C(C#N)C#N)sc6c5n(CC(CC)CCCC)c4c3n(CC(CC)CCCC)c21,15.3,-5.56,-3.65,-5.65,-4.09,100.0,,1:1.2,,conventional,PDINO,PEDOT:PSS,chloroform,
44002,10.1002/admi.202000577,COC(=O)C(C)(C)c1cc(C)cc(-c2sc3c4sc5cc(/C=C6/C(=O)c7cc(F)cc(c7)C(=O)/C6=C\c6cc(C(C)(C)C(=O)OC)c(-c7cc(C)cc(C(C)(C)C(=O)OC)c7)s6)sc5c4c(C(C)(C)C(=O)OC)ccc2-3)c1,CCCCCCCCCCCc1c(/C=C2\C(=O)c3cc(F)c(F)cc3C2=C(C#N)C#N)sc2c1sc1c3c4nsnc4c4c5sc6c(CCCCCCCCCCC)c(/C=C7\C(=O)c8cc(F)c(F)cc8C7=C(C#N)C#N)sc6c5n(CC(CC)CCCC)c4c3n(CC(CC)CCCC)c21,5.4,-5.56,-3.65,-5.65,-4.09,100.0,,1:1.2,,conventional,PDINO,PEDOT:PSS,o-DCB,
44003,10.1002/admi.202000577,COC(=O)C(C)(C)c1cc(C)cc(-c2sc3c4sc5cc(/C=C6/C(=O)c7cc(F)cc(c7)C(=O)/C6=C\c6cc(C(C)(C)C(=O)OC)c(-c7cc(C)cc(C(C)(C)C(=O)OC)c7)s6)sc5c4c(C(C)(C)C(=O)OC)ccc2-3)c1,CCCCCCCCCCCc1c(/C=C2\C(=O)c3cc(F)c(F)cc3C2=C(C#N)C#N)sc2c1sc1c3c4nsnc4c4c5sc6c(CCCCCCCCCCC)c(/C=C7\C(=O)c8cc(F)c(F)cc8C7=C(C#N)C#N)sc6c5n(CC(CC)CCCC)c4c3n(CC(CC)CCCC)c21,11.1,-5.56,-3.65,-5.65,-4.09,100.0,,1:1.2,,conventional,PDINO,PEDOT:PSS,chlorobenzene,
44009,10.1002/admi.202000918,CCCCCCc1ccsc1,CCCCC(=O)OCC1(c2ccccc2)c2cccc3cccc4cccc5cccc6cccc1c6c-5c-4c-3c2,2.57,-5.01,-3.12,-6.1,-3.7,10.0,150.0,,,,,PEDOT:PSS,,
44010,10.1002/admi.202000918,CCCCCCc1ccsc1,CCCCC(=O)OCC1(c2ccccc2)c2cccc3cccc4cccc5cccc6cccc1c6c-5c-4c-3c2,1.61,-5.01,-3.12,-6.1,-3.7,10.0,150.0,,,,,PEDOT:PSS,,
44011,10.1002/admi.202000918,CCCCCCc1ccsc1,CCCCC(=O)OCC1(c2ccccc2)c2cccc3cccc4cccc5cccc6cccc1c6c-5c-4c-3c2,1.69,-5.01,-3.12,-6.1,-3.7,10.0,150.0,,,,,PEDOT:PSS,,
44012,10.1002/admi.202000918,CCCCCCc1ccsc1,CCCCC(=O)OCC1(c2ccccc2)c2cccc3cccc4cccc5cccc6cccc1c6c-5c-4c-3c2,1.33,-5.01,-3.12,-6.1,-3.7,10.0,150.0,,,,,PEDOT:PSS,,
44013,10.1002/admi.202000918,CCCCCCc1ccsc1,CCCCC(=O)OCC1(c2ccccc2)c2cccc3cccc4cccc5cccc6cccc1c6c-5c-4c-3c2,1.43,-5.01,-3.12,-6.1,-3.7,,,,,conventional,,PEDOT:PSS,,
44014,10.1002/admi.202000918,CCCCCCc1ccsc1,CCCCC(=O)OCC1(c2ccccc2)c2cccc3cccc4cccc5cccc6cccc1c6c-5c-4c-3c2,1.15,-5.01,-3.12,-6.1,-3.7,,,,,conventional,,PEDOT:PSS,,
44015,10.1002/admi.202000918,CCCCCCc1ccsc1,CCCCC(=O)OCC1(c2ccccc2)c2cccc3cccc4cccc5cccc6cccc1c6c-5c-4c-3c2,1.56,-5.01,-3.12,-6.1,-3.7,,,,,conventional,,PEDOT:PSS,,
44016,10.1002/admi.202000918,CCCCCCc1ccsc1,CCCCC(=O)OCC1(c2ccccc2)c2cccc3cccc4cccc5cccc6cccc1c6c-5c-4c-3c2,0.7,-5.01,-3.12,-6.1,-3.7,,,,,conventional,,PEDOT:PSS,,
44017,10.1002/admi.202000918,CCCCCCc1ccsc1,CCCCC(=O)OCC1(c2ccccc2)c2cccc3cccc4cccc5cccc6cccc1c6c-5c-4c-3c2,1.83,-5.01,-3.12,-6.1,-3.7,10.0,150.0,,,,,PEDOT:PSS,,
44018,10.1002/admi.202000918,CCCCCCc1ccsc1,CCCCC(=O)OCC1(c2ccccc2)c2cccc3cccc4cccc5cccc6cccc1c6c-5c-4c-3c2,2.26,-5.01,-3.12,-6.1,-3.7,,,,,conventional,,PEDOT:PSS,,
44019,10.1002/admi.202000918,CCCCCCc1ccsc1,CCCCC(=O)OCC1(c2ccccc2)c2cccc3cccc4cccc5cccc6cccc1c6c-5c-4c-3c2,2.7,-5.01,-3.12,-6.1,-3.7,,,,,conventional,,PEDOT:PSS,,
44020,10.1002/admi.202000918,CCCCCCc1ccsc1,CCCCC(=O)OCC1(c2ccccc2)c2cccc3cccc4cccc5cccc6cccc1c6c-5c-4c-3c2,2.67,-5.01,-3.12,-6.1,-3.7,,,,,conventional,,PEDOT:PSS,,
44021,10.1002/admi.202000918,CCCCCCc1ccsc1,CCCCC(=O)OCC1(c2ccccc2)c2cccc3cccc4cccc5cccc6cccc1c6c-5c-4c-3c2,2.52,-5.01,-3.12,-6.1,-3.7,10.0,150.0,,,,,PEDOT:PSS,,
44022,10.1002/admi.202000918,CCCCCCc1ccsc1,CCCCC(=O)OCC1(c2ccccc2)c2cccc3cccc4cccc5cccc6cccc1c6c-5c-4c-3c2,2.54,-5.01,-3.12,-6.1,-3.7,,,,,conventional,,PEDOT:PSS,,
44023,10.1002/admi.202000918,CCCCCCc1ccsc1,CCCCC(=O)OCC1(c2ccccc2)c2cccc3cccc4cccc5cccc6cccc1c6c-5c-4c-3c2,2.25,-5.01,-3.12,-6.1,-3.7,,,,,conventional,,PEDOT:PSS,,
44024,10.1002/admi.202000918,CCCCCCc1ccsc1,CCCCC(=O)OCC1(c2ccccc2)c2cccc3cccc4cccc5cccc6cccc1c6c-5c-4c-3c2,1.87,-5.01,-3.12,-6.1,-3.7,10.0,150.0,,,,,PEDOT:PSS,,
44025,10.1002/admi.202000918,CCCCCCc1ccsc1,CCCCC(=O)OCC1(c2ccccc2)c2cccc3cccc4cccc5cccc6cccc1c6c-5c-4c-3c2,2.4,-5.01,-3.12,-6.1,-3.7,,,,,conventional,,PEDOT:PSS,,
44026,10.1002/admi.202000918,CCCCCCc1ccsc1,CCCCC(=O)OCC1(c2ccccc2)c2cccc3cccc4cccc5cccc6cccc1c6c-5c-4c-3c2,2.8,-5.01,-3.12,-6.1,-3.7,,,,,conventional,,PEDOT:PSS,,
44027,10.1002/admi.202000918,CCCCCCc1ccsc1,CCCCC(=O)OCC1(c2ccccc2)c2cccc3cccc4cccc5cccc6cccc1c6c-5c-4c-3c2,2.8,-5.01,-3.12,-6.1,-3.7,,,,,conventional,,PEDOT:PSS,,
44028,10.1002/admi.202000918,CCCCCCc1ccsc1,CCCCC(=O)OCC1(c2ccccc2)c2cccc3cccc4cccc5cccc6cccc1c6c-5c-4c-3c2,2.61,-5.01,-3.12,-6.1,-3.7,10.0,150.0,,,,,PEDOT:PSS,,
44029,10.1002/admi.202000918,CCCCCCc1ccsc1,CCCCC(=O)OCC1(c2ccccc2)c2cccc3cccc4cccc5cccc6cccc1c6c-5c-4c-3c2,2.6,-5.01,-3.12,-6.1,-3.7,,,,,conventional,,PEDOT:PSS,,
44030,10.1002/admi.202000918,CCCCCCc1ccsc1,CCCCC(=O)OCC1(c2ccccc2)c2cccc3cccc4cccc5cccc6cccc1c6c-5c-4c-3c2,2.33,-5.01,-3.12,-6.1,-3.7,,,,,conventional,,PEDOT:PSS,,
44031,10.1002/admi.202100029,CCCCC(CC)COC(=O)c1sc2csc(-c3cc4c(-c5ccc(CC(CC)CCCC)s5)c5sccc5c(-c5ccc(CC(CC)CCCC)s5)c4s3)c2c1F,CCCCC(=O)OCC1(c2ccccc2)C2=CC=Cc3cccc4cccc5ccc6ccccc7cccc1c7c6c5c-4c3C2,7.2,-5.21,-3.6,-6.1,-3.9,100.0,,,,conventional,LiF,PEDOT:PSS,chloroform,
44032,10.1002/admi.202100029,CCCCC(CC)COC(=O)c1sc2csc(-c3cc4c(-c5ccc(CC(CC)CCCC)s5)c5sccc5c(-c5ccc(CC(CC)CCCC)s5)c4s3)c2c1F,CCCCC(=O)OCC1(c2ccccc2)C2=CC=Cc3cccc4cccc5ccc6ccccc7cccc1c7c6c5c-4c3C2,7.16,-5.21,-3.6,-6.1,-3.9,100.0,,,,conventional,LiF,PEDOT:PSS,chloroform,
44033,10.1002/admi.202100029,CCCCC(CC)COC(=O)c1sc2csc(-c3cc4c(-c5ccc(CC(CC)CCCC)s5)c5sccc5c(-c5ccc(CC(CC)CCCC)s5)c4s3)c2c1F,CCCCC(=O)OCC1(c2ccccc2)C2=CC=Cc3cccc4cccc5ccc6ccccc7cccc1c7c6c5c-4c3C2,5.89,-5.21,-3.6,-6.1,-3.9,100.0,,,,conventional,LiF,PEDOT:PSS,chlorobenzene,
44034,10.1002/admi.202100029,CCCCC(CC)COC(=O)c1sc2csc(-c3cc4c(-c5ccc(CC(CC)CCCC)s5)c5sccc5c(-c5ccc(CC(CC)CCCC)s5)c4s3)c2c1F,CCCCC(=O)OCC1(c2ccccc2)C2=CC=Cc3cccc4cccc5ccc6ccccc7cccc1c7c6c5c-4c3C2,4.19,-5.21,-3.6,-6.1,-3.9,100.0,,,,conventional,LiF,PEDOT:PSS,o-DCB,
44035,10.1002/admi.202100029,CCCCC(CC)COC(=O)c1sc2csc(-c3cc4c(-c5ccc(CC(CC)CCCC)s5)c5sccc5c(-c5ccc(CC(CC)CCCC)s5)c4s3)c2c1F,CCCCC(=O)OCC1(c2ccccc2)C2=CC=Cc3cccc4cccc5ccc6ccccc7cccc1c7c6c5c-4c3C2,3.52,-5.21,-3.6,-6.1,-3.9,100.0,,,,conventional,LiF,PEDOT:PSS,TCB,
44050,10.1002/admi.202101418,COC(=O)C(C)(C)c1cc(C)cc(-c2sc3c4sc5cc(/C=C6/C(=O)c7cc(F)cc(c7)C(=O)/C6=C\c6cc(C(C)(C)C(=O)OC)c(-c7cc(C)cc(C(C)(C)C(=O)OC)c7)s6)sc5c4c(C(C)(C)C(=O)OC)ccc2-3)c1,CCCCCCCCCCCc1c(/C=C2\C(=O)c3cc(F)c(F)cc3C2=C(C#N)C#N)sc2c1sc1c3c4nsnc4c4c5sc6c(CCCCCCCCCCC)c(/C=C7\C(=O)c8cc(F)c(F)cc8C7=C(C#N)C#N)sc6c5n(C)c4c3n(C)c21,10.7,-5.56,-3.65,,,110.0,,1:1.2,,conventional,PFN-Br,PEDOT:PSS,o-xylene,
44051,10.1002/admi.202101418,COC(=O)C(C)(C)c1cc(C)cc(-c2sc3c4sc5cc(/C=C6/C(=O)c7cc(F)cc(c7)C(=O)/C6=C\c6cc(C(C)(C)C(=O)OC)c(-c7cc(C)cc(C(C)(C)C(=O)OC)c7)s6)sc5c4c(C(C)(C)C(=O)OC)ccc2-3)c1,CCCCCCCCCCCc1c(/C=C2\C(=O)c3cc(F)c(F)cc3C2=C(C#N)C#N)sc2c1sc1c3c4nsnc4c4c5sc6c(CCCCCCCCCCC)c(/C=C7\C(=O)c8cc(F)c(F)cc8C7=C(C#N)C#N)sc6c5n(C)c4c3n(C)c21,11.9,-5.56,-3.65,,,,160.0,1:1.2,,conventional,PFN-Br,PEDOT:PSS,o-xylene,
44052,10.1002/admi.202101418,COC(=O)C(C)(C)c1cc(C)cc(-c2sc3c4sc5cc(/C=C6/C(=O)c7cc(F)cc(c7)C(=O)/C6=C\c6cc(C(C)(C)C(=O)OC)c(-c7cc(C)cc(C(C)(C)C(=O)OC)c7)s6)sc5c4c(C(C)(C)C(=O)OC)ccc2-3)c1,CCCCCCCCCCCc1c(/C=C2\C(=O)c3cc(F)c(F)cc3C2=C(C#N)C#N)sc2c1sc1c3c4nsnc4c4c5sc6c(CCCCCCCCCCC)c(/C=C7\C(=O)c8cc(F)c(F)cc8C7=C(C#N)C#N)sc6c5n(C)c4c3n(C)c21,7.2,-5.56,-3.65,,,,,1:1.2,,conventional,,,o-xylene,
44053,10.1002/admi.202101418,COC(=O)C(C)(C)c1cc(C)cc(-c2sc3c4sc5cc(/C=C6/C(=O)c7cc(F)cc(c7)C(=O)/C6=C\c6cc(C(C)(C)C(=O)OC)c(-c7cc(C)cc(C(C)(C)C(=O)OC)c7)s6)sc5c4c(C(C)(C)C(=O)OC)ccc2-3)c1,CCCCCCCCCCCc1c(/C=C2\C(=O)c3cc(F)c(F)cc3C2=C(C#N)C#N)sc2c1sc1c3c4nsnc4c4c5sc6c(CCCCCCCCCCC)c(/C=C7\C(=O)c8cc(F)c(F)cc8C7=C(C#N)C#N)sc6c5n(C)c4c3n(C)c21,6.1,-5.56,-3.65,,,,,1:1.2,,conventional,,,o-xylene,
44054,10.1002/admi.202101418,COC(=O)C(C)(C)c1cc(C)cc(-c2sc3c4sc5cc(/C=C6/C(=O)c7cc(F)cc(c7)C(=O)/C6=C\c6cc(C(C)(C)C(=O)OC)c(-c7cc(C)cc(C(C)(C)C(=O)OC)c7)s6)sc5c4c(C(C)(C)C(=O)OC)ccc2-3)c1,CCCCCCCCCCCc1c(/C=C2\C(=O)c3cc(F)c(F)cc3C2=C(C#N)C#N)sc2c1sc1c3c4nsnc4c4c5sc6c(CCCCCCCCCCC)c(/C=C7\C(=O)c8cc(F)c(F)cc8C7=C(C#N)C#N)sc6c5n(C)c4c3n(C)c21,10.1,-5.56,-3.65,,,,,1:1.2,,conventional,PFN-Br,,o-xylene,
44055,10.1002/admi.202101657,CCCCCCCCOc1cccc(-c2nc3cccc(-c4cccs4)c3nc2-c2cccc(OCCCCCCCC)c2)c1,COC(=O)CCCC1(c2ccccc2)C23c4c5ccc6c7cc8c9c%10c(cc%11cc%12c%13c%14c(cc%15c%16ccc-5c2c%16c2c5c%16c%17c(c(c46)c7c9c%17c4c%10c%11c%13c4c%16c%14c%152)C513)C%12)C8,4.68,-5.68,-3.5,-5.9,-3.9,,,,,inverted,ZnO,MoO3,o-DCB,
44056,10.1002/admi.202101657,CCCCCCCCOc1cccc(-c2nc3cccc(-c4cccs4)c3nc2-c2cccc(OCCCCCCCC)c2)c1,COC(=O)CCCC1(c2ccccc2)C23c4c5ccc6c7cc8c9c%10c(cc%11cc%12c%13c%14c(cc%15c%16ccc-5c2c%16c2c5c%16c%17c(c(c46)c7c9c%17c4c%10c%11c%13c4c%16c%14c%152)C513)C%12)C8,4.55,-5.68,-3.5,-5.9,-3.9,,,,,inverted,ZnO,MoO3,o-DCB,
44057,10.1002/admi.202101657,CCCCCCCCOc1cccc(-c2nc3cccc(-c4cccs4)c3nc2-c2cccc(OCCCCCCCC)c2)c1,COC(=O)CCCC1(c2ccccc2)C23c4c5ccc6c7cc8c9c%10c(cc%11cc%12c%13c%14c(cc%15c%16ccc-5c2c%16c2c5c%16c%17c(c(c46)c7c9c%17c4c%10c%11c%13c4c%16c%14c%152)C513)C%12)C8,4.6,-5.68,-3.5,-5.9,-3.9,,,,,inverted,ZnO,MoO3,o-DCB,
44058,10.1002/admi.202101657,CCCCCCCCOc1cccc(-c2nc3cccc(-c4cccs4)c3nc2-c2cccc(OCCCCCCCC)c2)c1,COC(=O)CCCC1(c2ccccc2)C23c4c5ccc6c7cc8c9c%10c(cc%11cc%12c%13c%14c(cc%15c%16ccc-5c2c%16c2c5c%16c%17c(c(c46)c7c9c%17c4c%10c%11c%13c4c%16c%14c%152)C513)C%12)C8,4.644,-5.68,-3.5,-5.9,-3.9,,,,,inverted,ZnO,MoO3,o-DCB,
44059,10.1002/admi.202101657,CCCCCCCCOc1cccc(-c2nc3cccc(-c4cccs4)c3nc2-c2cccc(OCCCCCCCC)c2)c1,COC(=O)CCCC1(c2ccccc2)C23c4c5ccc6c7cc8c9c%10c(cc%11cc%12c%13c%14c(cc%15c%16ccc-5c2c%16c2c5c%16c%17c(c(c46)c7c9c%17c4c%10c%11c%13c4c%16c%14c%152)C513)C%12)C8,4.71,-5.68,-3.5,-5.9,-3.9,,,,,inverted,ZnO,MoO3,o-DCB,
44060,10.1002/admi.202101657,CCCCCCCCOc1cccc(-c2nc3cccc(-c4cccs4)c3nc2-c2cccc(OCCCCCCCC)c2)c1,COC(=O)CCCC1(c2ccccc2)C23c4c5ccc6c7cc8c9c%10c(cc%11cc%12c%13c%14c(cc%15c%16ccc-5c2c%16c2c5c%16c%17c(c(c46)c7c9c%17c4c%10c%11c%13c4c%16c%14c%152)C513)C%12)C8,4.113,-5.68,-3.5,-5.9,-3.9,,,,,inverted,ZnO,MoO3,o-DCB,
44061,10.1002/admi.202101918,CCCCCCCCC(CCCCCC)COc1cnc2c(-c3cccs3)c(F)c(F)cc2n1,CCCCCCCCCCCc1c(/C=C2\C(=O)c3cc(F)c(F)cc3C2=C(C#N)C#N)sc2c1sc1c3c4nsnc4c4c5sc6c(CCCCCCCCCCC)c(/C=C7\C(=O)c8cc(F)c(F)cc8C7=C(C#N)C#N)sc6c5n(CC(CC)CCCC)c4c3n(CC(CC)CCCC)c21,1.52,-5.54,-2.92,-5.65,-4.09,,,1:1.2,,inverted,SnO2,,,
44062,10.1002/admi.202101918,CCCCCCCCC(CCCCCC)COc1cnc2c(-c3cccs3)c(F)c(F)cc2n1,CCCCCCCCCCCc1c(/C=C2\C(=O)c3cc(F)c(F)cc3C2=C(C#N)C#N)sc2c1sc1c3c4nsnc4c4c5sc6c(CCCCCCCCCCC)c(/C=C7\C(=O)c8cc(F)c(F)cc8C7=C(C#N)C#N)sc6c5n(CC(CC)CCCC)c4c3n(CC(CC)CCCC)c21,8.44,-5.54,-2.92,-5.65,-4.09,,,1:1.2,,inverted,SnO2,,,
44063,10.1002/admi.202101918,CCCCCCCCC(CCCCCC)COc1cnc2c(-c3cccs3)c(F)c(F)cc2n1,CCCCCCCCCCCc1c(/C=C2\C(=O)c3cc(F)c(F)cc3C2=C(C#N)C#N)sc2c1sc1c3c4nsnc4c4c5sc6c(CCCCCCCCCCC)c(/C=C7\C(=O)c8cc(F)c(F)cc8C7=C(C#N)C#N)sc6c5n(CC(CC)CCCC)c4c3n(CC(CC)CCCC)c21,8.26,-5.54,-2.92,-5.65,-4.09,,200.0,1:1.2,,inverted,SnO2,,,
44064,10.1002/admi.202101918,CCCCCCCCC(CCCCCC)COc1cnc2c(-c3cccs3)c(F)c(F)cc2n1,CCCCCCCCCCCc1c(/C=C2\C(=O)c3cc(F)c(F)cc3C2=C(C#N)C#N)sc2c1sc1c3c4nsnc4c4c5sc6c(CCCCCCCCCCC)c(/C=C7\C(=O)c8cc(F)c(F)cc8C7=C(C#N)C#N)sc6c5n(CC(CC)CCCC)c4c3n(CC(CC)CCCC)c21,9.19,-5.54,-2.92,-5.65,-4.09,,200.0,,,,SnO2,,,
44073,10.1002/admi.202101918,CCCCCCCCC(CCCCCC)COc1cnc2c(-c3cccs3)c(F)c(F)cc2n1,CCCCCCCCCCCc1c(/C=C2\C(=O)c3cc(F)c(F)cc3C2=C(C#N)C#N)sc2c1sc1c3c4nsnc4c4c5sc6c(CCCCCCCCCCC)c(/C=C7\C(=O)c8cc(F)c(F)cc8C7=C(C#N)C#N)sc6c5n(CC(CC)CCCC)c4c3n(CC(CC)CCCC)c21,7.12,-5.54,-2.92,-5.65,-4.09,,,1:1.2,,inverted,SnO2,,,
44074,10.1002/admi.202101918,CCCCCCCCC(CCCCCC)COc1cnc2c(-c3cccs3)c(F)c(F)cc2n1,CCCCCCCCCCCc1c(/C=C2\C(=O)c3cc(F)c(F)cc3C2=C(C#N)C#N)sc2c1sc1c3c4nsnc4c4c5sc6c(CCCCCCCCCCC)c(/C=C7\C(=O)c8cc(F)c(F)cc8C7=C(C#N)C#N)sc6c5n(CC(CC)CCCC)c4c3n(CC(CC)CCCC)c21,7.85,-5.54,-2.92,-5.65,-4.09,,,,,,SnO2/PDIN-H,,,
44077,10.1002/admi.202101918,CCCCCCCCC(CCCCCC)COc1cnc2c(-c3cccs3)c(F)c(F)cc2n1,CCCCCCCCCCCc1c(/C=C2\C(=O)c3cc(Cl)c(Cl)cc3C2=C(C#N)C#N)sc2c1sc1c3c4nsnc4c4c5sc6c(CCCCCCCCCCC)c(/C=C7\C(=O)c8cc(Cl)c(Cl)cc8C7=C(C#N)C#N)sc6c5n(CC(CC)CCCC)c4c3n(CC(CC)CCCC)c21,5.58,-5.54,-2.92,-5.72,-4.16,,,1:1.2,,,SnO2,,chlorobenzene,
44078,10.1002/admi.202101918,CCCCCCCCC(CCCCCC)COc1cnc2c(-c3cccs3)c(F)c(F)cc2n1,CCCCCCCCCCCc1c(/C=C2\C(=O)c3cc(Cl)c(Cl)cc3C2=C(C#N)C#N)sc2c1sc1c3c4nsnc4c4c5sc6c(CCCCCCCCCCC)c(/C=C7\C(=O)c8cc(Cl)c(Cl)cc8C7=C(C#N)C#N)sc6c5n(CC(CC)CCCC)c4c3n(CC(CC)CCCC)c21,6.18,-5.54,-2.92,-5.72,-4.16,,,1:1.2,,,SnO2/PDIN-H,,chlorobenzene,
44079,10.1002/admi.202101918,CCCCCCCCC(CCCCCC)COc1cnc2c(-c3cccs3)c(F)c(F)cc2n1,CCCCCCC1(CCCCCC)c2cc3c(cc2-c2sc(/C=C4\C(=O)c5ccccc5C4=C(C#N)C#N)cc21)C(CCCCCC)(CCCCCC)c1cc(/C=C2\C(=O)c4ccccc4C2=C(C#N)C#N)sc1-3,4.33,-5.54,-2.92,-5.69,-3.91,,,1:1.5,,inverted,SnO2,,chloroform,
44080,10.1002/admi.202101918,CCCCCCCCC(CCCCCC)COc1cnc2c(-c3cccs3)c(F)c(F)cc2n1,CCCCCCC1(CCCCCC)c2cc3c(cc2-c2sc(/C=C4\C(=O)c5ccccc5C4=C(C#N)C#N)cc21)C(CCCCCC)(CCCCCC)c1cc(/C=C2\C(=O)c4ccccc4C2=C(C#N)C#N)sc1-3,5.48,-5.54,-2.92,-5.69,-3.91,,,1:1.5,,inverted,SnO2/PDIN-H,,chloroform,
44081,10.1002/admi.202101918,COC(=O)C(C)(C)c1cc(C)cc(-c2sc3c4sc5cc(/C=C6/C(=O)c7cc(F)cc(c7)C(=O)/C6=C\c6cc(C(C)(C)C(=O)OC)c(-c7cc(C)cc(C(C)(C)C(=O)OC)c7)s6)sc5c4c(C(C)(C)C(=O)OC)ccc2-3)c1,CCCCCCCCCCCc1c(/C=C2\C(=O)c3cc(F)c(F)cc3C2=C(C#N)C#N)sc2c1sc1c3c4nsnc4c4c5sc6c(CCCCCCCCCCC)c(/C=C7\C(=O)c8cc(F)c(F)cc8C7=C(C#N)C#N)sc6c5n(CC(CC)CCCC)c4c3n(CC(CC)CCCC)c21,9.3,-5.56,-3.65,-5.65,-4.09,,,1:1.2,,inverted,SnO2,,chloroform,
44082,10.1002/admi.202101918,COC(=O)C(C)(C)c1cc(C)cc(-c2sc3c4sc5cc(/C=C6/C(=O)c7cc(F)cc(c7)C(=O)/C6=C\c6cc(C(C)(C)C(=O)OC)c(-c7cc(C)cc(C(C)(C)C(=O)OC)c7)s6)sc5c4c(C(C)(C)C(=O)OC)ccc2-3)c1,CCCCCCCCCCCc1c(/C=C2\C(=O)c3cc(F)c(F)cc3C2=C(C#N)C#N)sc2c1sc1c3c4nsnc4c4c5sc6c(CCCCCCCCCCC)c(/C=C7\C(=O)c8cc(F)c(F)cc8C7=C(C#N)C#N)sc6c5n(CC(CC)CCCC)c4c3n(CC(CC)CCCC)c21,10.6,-5.56,-3.65,-5.65,-4.09,,,1:1.2,,inverted,SnO2/PDIN-H,,chloroform,
44083,10.1002/admi.202200118,COC(=O)C(C)(C)c1cc(C)cc(-c2sc3c4sc5cc(/C=C6/C(=O)c7cc(F)cc(c7)C(=O)/C6=C\c6cc(C(C)(C)C(=O)OC)c(-c7cc(C)cc(C(C)(C)C(=O)OC)c7)s6)sc5c4c(C(C)(C)C(=O)OC)ccc2-3)c1,CCCCCCCCCCCc1c(/C=C2\C(=O)c3cc(F)c(F)cc3C2=C(C#N)C#N)sc2c1sc1c3c4nsnc4c4c5sc6c(CCCCCCCCCCC)c(/C=C7\C(=O)c8cc(F)c(F)cc8C7=C(C#N)C#N)sc6c5n(CC(CC)CCCC)c4c3n(CC(CC)CCCC)c21,10.8,-5.56,-3.65,-5.65,-4.09,150.0,,,,conventional,TNP CA,,,
44084,10.1002/admi.202200118,COC(=O)C(C)(C)c1cc(C)cc(-c2sc3c4sc5cc(/C=C6/C(=O)c7cc(F)cc(c7)C(=O)/C6=C\c6cc(C(C)(C)C(=O)OC)c(-c7cc(C)cc(C(C)(C)C(=O)OC)c7)s6)sc5c4c(C(C)(C)C(=O)OC)ccc2-3)c1,CCCCCCCCCCCc1c(/C=C2\C(=O)c3cc(F)c(F)cc3C2=C(C#N)C#N)sc2c1sc1c3c4nsnc4c4c5sc6c(CCCCCCCCCCC)c(/C=C7\C(=O)c8cc(F)c(F)cc8C7=C(C#N)C#N)sc6c5n(CC(CC)CCCC)c4c3n(CC(CC)CCCC)c21,9.51,-5.56,-3.65,-5.65,-4.09,150.0,,,,conventional,TNP CA-CN,,,
44085,10.1002/admi.202200118,COC(=O)C(C)(C)c1cc(C)cc(-c2sc3c4sc5cc(/C=C6/C(=O)c7cc(F)cc(c7)C(=O)/C6=C\c6cc(C(C)(C)C(=O)OC)c(-c7cc(C)cc(C(C)(C)C(=O)OC)c7)s6)sc5c4c(C(C)(C)C(=O)OC)ccc2-3)c1,CCCCCCCCCCCc1c(/C=C2\C(=O)c3cc(F)c(F)cc3C2=C(C#N)C#N)sc2c1sc1c3c4nsnc4c4c5sc6c(CCCCCCCCCCC)c(/C=C7\C(=O)c8cc(F)c(F)cc8C7=C(C#N)C#N)sc6c5n(CC(CC)CCCC)c4c3n(CC(CC)CCCC)c21,7.37,-5.56,-3.65,-5.65,-4.09,150.0,,,,conventional,TNP CA-OMe,,,
44086,10.1002/admi.202200118,COC(=O)C(C)(C)c1cc(C)cc(-c2sc3c4sc5cc(/C=C6/C(=O)c7cc(F)cc(c7)C(=O)/C6=C\c6cc(C(C)(C)C(=O)OC)c(-c7cc(C)cc(C(C)(C)C(=O)OC)c7)s6)sc5c4c(C(C)(C)C(=O)OC)ccc2-3)c1,CCCCCCCCCCCc1c(/C=C2\C(=O)c3cc(F)c(F)cc3C2=C(C#N)C#N)sc2c1sc1c3c4nsnc4c4c5sc6c(CCCCCCCCCCC)c(/C=C7\C(=O)c8cc(F)c(F)cc8C7=C(C#N)C#N)sc6c5n(CC(CC)CCCC)c4c3n(CC(CC)CCCC)c21,7.96,-5.56,-3.65,-5.65,-4.09,150.0,,,,conventional,,,,
44087,10.1002/admi.202201363,COC(=O)C(C)(C)c1cc(C)cc(-c2sc3c4sc5cc(/C=C6/C(=O)c7cc(F)cc(c7)C(=O)/C6=C\c6cc(C(C)(C)C(=O)OC)c(-c7cc(C)cc(C(C)(C)C(=O)OC)c7)s6)sc5c4c(C(C)(C)C(=O)OC)ccc2-3)c1,CCCCCCCCCCCc1c(/C=C2\C(=O)c3cc(F)c(F)cc3C2=C(C#N)C#N)sc2c1sc1c3c4nsnc4c4c5sc6c(CCCCCCCCCCC)c(/C=C7\C(=O)c8cc(F)c(F)cc8C7=C(C#N)C#N)sc6c5n(C)c4c3n(C)c21,11.2,-5.56,-3.65,,,,,,,inverted,SnO2,,,
44088,10.1002/admi.202201363,COC(=O)C(C)(C)c1cc(C)cc(-c2sc3c4sc5cc(/C=C6/C(=O)c7cc(F)cc(c7)C(=O)/C6=C\c6cc(C(C)(C)C(=O)OC)c(-c7cc(C)cc(C(C)(C)C(=O)OC)c7)s6)sc5c4c(C(C)(C)C(=O)OC)ccc2-3)c1,CCCCCCCCCCCc1c(/C=C2\C(=O)c3cc(F)c(F)cc3C2=C(C#N)C#N)sc2c1sc1c3c4nsnc4c4c5sc6c(CCCCCCCCCCC)c(/C=C7\C(=O)c8cc(F)c(F)cc8C7=C(C#N)C#N)sc6c5n(C)c4c3n(C)c21,12.1,-5.56,-3.65,,,,,,,inverted,SnO2/CNC-a,,,
44089,10.1002/admi.202201363,COC(=O)C(C)(C)c1cc(C)cc(-c2sc3c4sc5cc(/C=C6/C(=O)c7cc(F)cc(c7)C(=O)/C6=C\c6cc(C(C)(C)C(=O)OC)c(-c7cc(C)cc(C(C)(C)C(=O)OC)c7)s6)sc5c4c(C(C)(C)C(=O)OC)ccc2-3)c1,CCCCCCCCCCCc1c(/C=C2\C(=O)c3cc(F)c(F)cc3C2=C(C#N)C#N)sc2c1sc1c3c4nsnc4c4c5sc6c(CCCCCCCCCCC)c(/C=C7\C(=O)c8cc(F)c(F)cc8C7=C(C#N)C#N)sc6c5n(C)c4c3n(C)c21,12.4,-5.56,-3.65,,,,,,,inverted,SnO2,,,
44090,10.1002/admi.202201363,COC(=O)C(C)(C)c1cc(C)cc(-c2sc3c4sc5cc(/C=C6/C(=O)c7cc(F)cc(c7)C(=O)/C6=C\c6cc(C(C)(C)C(=O)OC)c(-c7cc(C)cc(C(C)(C)C(=O)OC)c7)s6)sc5c4c(C(C)(C)C(=O)OC)ccc2-3)c1,CCCCCCCCCCCc1c(/C=C2\C(=O)c3cc(F)c(F)cc3C2=C(C#N)C#N)sc2c1sc1c3c4nsnc4c4c5sc6c(CCCCCCCCCCC)c(/C=C7\C(=O)c8cc(F)c(F)cc8C7=C(C#N)C#N)sc6c5n(C)c4c3n(C)c21,13.1,-5.56,-3.65,,,,,,,inverted,SnO2/CNC-a,,,
44091,10.1002/admi.202201363,COC(=O)C(C)(C)c1cc(C)cc(-c2sc3c4sc5cc(/C=C6/C(=O)c7cc(F)cc(c7)C(=O)/C6=C\c6cc(C(C)(C)C(=O)OC)c(-c7cc(C)cc(C(C)(C)C(=O)OC)c7)s6)sc5c4c(C(C)(C)C(=O)OC)ccc2-3)c1,CCCCCCCCCCCc1c(/C=C2\C(=O)c3cc(F)c(F)cc3C2=C(C#N)C#N)sc2c1sc1c3c4nsnc4c4c5sc6c(CCCCCCCCCCC)c(/C=C7\C(=O)c8cc(F)c(F)cc8C7=C(C#N)C#N)sc6c5n(C)c4c3n(C)c21,10.8,-5.56,-3.65,,,,,,,inverted,SnO2,,,
44092,10.1002/admi.202201363,COC(=O)C(C)(C)c1cc(C)cc(-c2sc3c4sc5cc(/C=C6/C(=O)c7cc(F)cc(c7)C(=O)/C6=C\c6cc(C(C)(C)C(=O)OC)c(-c7cc(C)cc(C(C)(C)C(=O)OC)c7)s6)sc5c4c(C(C)(C)C(=O)OC)ccc2-3)c1,CCCCCCCCCCCc1c(/C=C2\C(=O)c3cc(F)c(F)cc3C2=C(C#N)C#N)sc2c1sc1c3c4nsnc4c4c5sc6c(CCCCCCCCCCC)c(/C=C7\C(=O)c8cc(F)c(F)cc8C7=C(C#N)C#N)sc6c5n(C)c4c3n(C)c21,11.4,-5.56,-3.65,,,,,,,inverted,SnO2/CNC-a,,,
44093,10.1002/admi.202201363,COC(=O)C(C)(C)c1cc(C)cc(-c2sc3c4sc5cc(/C=C6/C(=O)c7cc(F)cc(c7)C(=O)/C6=C\c6cc(C(C)(C)C(=O)OC)c(-c7cc(C)cc(C(C)(C)C(=O)OC)c7)s6)sc5c4c(C(C)(C)C(=O)OC)ccc2-3)c1,CCCCCCCCCCCc1c(/C=C2\C(=O)c3cc(F)c(F)cc3C2=C(C#N)C#N)sc2c1sc1c3c4nsnc4c4c5sc6c(CCCCCCCCCCC)c(/C=C7\C(=O)c8cc(F)c(F)cc8C7=C(C#N)C#N)sc6c5n(C)c4c3n(C)c21,8.6,-5.56,-3.65,,,,,,,,CNC-a,,,
44094,10.1002/admi.202201740,CCCCC(CC)CC(=O)c1cc2c(-c3cc4c(-c5ccc(CC(CC)CCCC)s5)c5sccc5c(-c5ccc(CC(CC)CCCC)s5)c4s3)scc2s1,COC(=O)CCCC1(c2ccccc2)C23c4c5ccc6c7cc8c9c%10c(cc%11cc%12c%13c%14c(cc%15c%16ccc-5c2c%16c2c5c%16c%17c(c(c46)c7c9c%17c4c%10c%11c%13c4c%16c%14c%152)C513)C%12)C8,7.47,-5.13,-3.27,-5.9,-3.9,,,1:1.5,,conventional,TiOx,,,
44095,10.1002/admi.202201740,CCCCC(CC)CC(=O)c1cc2c(-c3cc4c(-c5ccc(CC(CC)CCCC)s5)c5sccc5c(-c5ccc(CC(CC)CCCC)s5)c4s3)scc2s1,COC(=O)CCCC1(c2ccccc2)C23c4c5ccc6c7cc8c9c%10c(cc%11cc%12c%13c%14c(cc%15c%16ccc-5c2c%16c2c5c%16c%17c(c(c46)c7c9c%17c4c%10c%11c%13c4c%16c%14c%152)C513)C%12)C8,7.71,-5.13,-3.27,-5.9,-3.9,,,1:1.5,,conventional,PDINO,,,
44096,10.1002/admi.202201740,CCCCC(CC)CC(=O)c1cc2c(-c3cc4c(-c5ccc(CC(CC)CCCC)s5)c5sccc5c(-c5ccc(CC(CC)CCCC)s5)c4s3)scc2s1,COC(=O)CCCC1(c2ccccc2)C23c4c5ccc6c7cc8c9c%10c(cc%11cc%12c%13c%14c(cc%15c%16ccc-5c2c%16c2c5c%16c%17c(c(c46)c7c9c%17c4c%10c%11c%13c4c%16c%14c%152)C513)C%12)C8,7.94,-5.13,-3.27,-5.9,-3.9,,,1:1.5,,conventional,PDINO:TiOx,,,
44097,10.1002/admi.202202156,COC(=O)C(C)(C)c1cc(C)cc(-c2sc3c4sc5cc(/C=C6/C(=O)c7cc(F)cc(c7)C(=O)/C6=C\c6cc(C(C)(C)C(=O)OC)c(-c7cc(C)cc(C(C)(C)C(=O)OC)c7)s6)sc5c4c(C(C)(C)C(=O)OC)ccc2-3)c1,CCCCCCCCCCCc1c(/C=C2\C(=O)c3cc(F)c(F)cc3C2=C(C#N)C#N)sc2c1sc1c3c4nsnc4c4c5sc6c(CCCCCCCCCCC)c(/C=C7\C(=O)c8cc(F)c(F)cc8C7=C(C#N)C#N)sc6c5n(C)c4c3n(C)c21,10.6,-5.56,-3.65,,,105.0,,,,conventional,PFN-Br,PEDOT:PSS,o-xylene,
44098,10.1002/admi.202202156,COC(=O)C(C)(C)c1cc(C)cc(-c2sc3c4sc5cc(/C=C6/C(=O)c7cc(F)cc(c7)C(=O)/C6=C\c6cc(C(C)(C)C(=O)OC)c(-c7cc(C)cc(C(C)(C)C(=O)OC)c7)s6)sc5c4c(C(C)(C)C(=O)OC)ccc2-3)c1,CCCCCCCCCCCc1c(/C=C2\C(=O)c3cc(F)c(F)cc3C2=C(C#N)C#N)sc2c1sc1c3c4nsnc4c4c5sc6c(CCCCCCCCCCC)c(/C=C7\C(=O)c8cc(F)c(F)cc8C7=C(C#N)C#N)sc6c5n(C)c4c3n(C)c21,7.2,-5.56,-3.65,,,117.0,,,,conventional,PFN-Br,PEDOT:PSS,o-xylene:2-MeTHF,
44099,10.1002/admi.202300502,COC(=O)C(C)(C)c1cc(C)cc(-c2sc3c4sc5cc(/C=C6/C(=O)c7cc(F)cc(c7)C(=O)/C6=C\c6cc(C(C)(C)C(=O)OC)c(-c7cc(C)cc(C(C)(C)C(=O)OC)c7)s6)sc5c4c(C(C)(C)C(=O)OC)ccc2-3)c1,CCCCCCCCCCCc1c(/C=C2\C(=O)c3cc(F)c(F)cc3C2=C(C#N)C#N)sc2c1sc1c3c4nsnc4c4c5sc6c(CCCCCCCCCCC)c(/C=C7\C(=O)c8cc(F)c(F)cc8C7=C(C#N)C#N)sc6c5n(CC(CC)CCCC)c4c3n(CC(CC)CCCC)c21,15.6,-5.56,-3.65,-5.65,-4.09,100.0,110.0,1:1.2 w/w,,,,PEDOT:PSS,,
44100,10.1002/admi.202300502,COC(=O)C(C)(C)c1cc(C)cc(-c2sc3c4sc5cc(/C=C6/C(=O)c7cc(F)cc(c7)C(=O)/C6=C\c6cc(C(C)(C)C(=O)OC)c(-c7cc(C)cc(C(C)(C)C(=O)OC)c7)s6)sc5c4c(C(C)(C)C(=O)OC)ccc2-3)c1,CCCCCCCCCCCc1c(/C=C2\C(=O)c3cc(F)c(F)cc3C2=C(C#N)C#N)sc2c1sc1c3c4nsnc4c4c5sc6c(CCCCCCCCCCC)c(/C=C7\C(=O)c8cc(F)c(F)cc8C7=C(C#N)C#N)sc6c5n(CC(CC)CCCC)c4c3n(CC(CC)CCCC)c21,15.6,-5.56,-3.65,-5.65,-4.09,100.0,110.0,1:1.2 w/w,,,,PEDOT:PSS+CDs-O,,
44101,10.1002/admi.202300502,COC(=O)C(C)(C)c1cc(C)cc(-c2sc3c4sc5cc(/C=C6/C(=O)c7cc(F)cc(c7)C(=O)/C6=C\c6cc(C(C)(C)C(=O)OC)c(-c7cc(C)cc(C(C)(C)C(=O)OC)c7)s6)sc5c4c(C(C)(C)C(=O)OC)ccc2-3)c1,CCCCCCCCCCCc1c(/C=C2\C(=O)c3cc(F)c(F)cc3C2=C(C#N)C#N)sc2c1sc1c3c4nsnc4c4c5sc6c(CCCCCCCCCCC)c(/C=C7\C(=O)c8cc(F)c(F)cc8C7=C(C#N)C#N)sc6c5n(CC(CC)CCCC)c4c3n(CC(CC)CCCC)c21,16.5,-5.56,-3.65,-5.65,-4.09,100.0,110.0,1:1.2 w/w,,,,PEDOT:PSS+CDs-N,,
44102,10.1002/admi.202300502,COC(=O)C(C)(C)c1cc(C)cc(-c2sc3c4sc5cc(/C=C6/C(=O)c7cc(F)cc(c7)C(=O)/C6=C\c6cc(C(C)(C)C(=O)OC)c(-c7cc(C)cc(C(C)(C)C(=O)OC)c7)s6)sc5c4c(C(C)(C)C(=O)OC)ccc2-3)c1,CCCCCCCCCCCc1c(/C=C2\C(=O)c3cc(F)c(F)cc3C2=C(C#N)C#N)sc2c1sc1c3c4nsnc4c4c5sc6c(CCCCCCCCCCC)c(/C=C7\C(=O)c8cc(F)c(F)cc8C7=C(C#N)C#N)sc6c5n(CC(CC)CCCC)c4c3n(CC(CC)CCCC)c21,15.9,-5.56,-3.65,-5.65,-4.09,100.0,110.0,1:1.2 w/w,,,,PEDOT:PSS+NH2-Py,,
44103,10.1002/admi.202400923,CCCCC(CC)COC(=O)c1sc2c(-c3cc4c(OCC(CC)CCCC)c5sccc5c(OCC(CC)CCCC)c4s3)scc2c1F,CCCCC(=O)OCC1(c2ccccc2)c2cccc3cccc4cccc5cccc6cccc1c6c-5c-4c-3c2,8.35,-5.19,-3.43,-6.1,-3.7,,,1:1.5 w/w,3 vol% DIO,,ZnO,,,
44104,10.1002/admi.202400923,CCCCC(CC)COC(=O)c1sc2c(-c3cc4c(OCC(CC)CCCC)c5sccc5c(OCC(CC)CCCC)c4s3)scc2c1F,CCCCC(=O)OCC1(c2ccccc2)c2cccc3cccc4cccc5cccc6cccc1c6c-5c-4c-3c2,8.69,-5.19,-3.43,-6.1,-3.7,,,1:1.5 w/w,3 vol% DIO,,AZO,,,
44105,10.1002/admi.202400923,CCCCC(CC)COC(=O)c1sc2c(-c3cc4c(OCC(CC)CCCC)c5sccc5c(OCC(CC)CCCC)c4s3)scc2c1F,CCCCC(=O)OCC1(c2ccccc2)c2cccc3cccc4cccc5cccc6cccc1c6c-5c-4c-3c2,9.21,-5.19,-3.43,-6.1,-3.7,,,1:1.5 w/w,3 vol% DIO,,SZO,,,
44106,10.1002/admi.202500069,CCCCC(CC)Cc1ccc(-c2c3cc(-c4ccc(-c5sc(-c6ccc(C)s6)c6c5C(=O)c5c(CC(CC)CCCC)sc(CC(CC)CCCC)c5C6=O)s4)sc3c(-c3ccc(CC(CC)CCCC)s3)c3cc(C)sc23)s1,CCCCCCc1ccc(C2(c3ccc(CCCCCC)cc3)c3cc4c(cc3-c3sc5cc(/C=C6\C(=O)c7ccccc7C6=C(C#N)C#N)sc5c32)C(c2ccc(CCCCCC)cc2)(c2ccc(CCCCCC)cc2)c2c-4sc3cc(/C=C4\C(=O)c5ccccc5C4=C(C#N)C#N)sc23)cc1,6.09,-5.33,-3.48,-5.576,-3.916,,,,,conventional,LiF,PEDOT:PSS,chlorobenzene,
44107,10.1002/admi.202500069,CCCCC(CC)Cc1ccc(-c2c3cc(-c4ccc(-c5sc(-c6ccc(C)s6)c6c5C(=O)c5c(CC(CC)CCCC)sc(CC(CC)CCCC)c5C6=O)s4)sc3c(-c3ccc(CC(CC)CCCC)s3)c3cc(C)sc23)s1,CCCCCCc1ccc(C2(c3ccc(CCCCCC)cc3)c3cc4c(cc3-c3sc5cc(/C=C6\C(=O)c7ccccc7C6=C(C#N)C#N)sc5c32)C(c2ccc(CCCCCC)cc2)(c2ccc(CCCCCC)cc2)c2c-4sc3cc(/C=C4\C(=O)c5ccccc5C4=C(C#N)C#N)sc23)cc1,6.05,-5.33,-3.48,-5.576,-3.916,,,,,conventional,LiF,PEDOT:PSS,chlorobenzene,
44108,10.1002/admi.202500069,CCCCC(CC)Cc1ccc(-c2c3cc(-c4ccc(-c5sc(-c6ccc(C)s6)c6c5C(=O)c5c(CC(CC)CCCC)sc(CC(CC)CCCC)c5C6=O)s4)sc3c(-c3ccc(CC(CC)CCCC)s3)c3cc(C)sc23)s1,CCCCCCc1ccc(C2(c3ccc(CCCCCC)cc3)c3cc4c(cc3-c3sc5cc(/C=C6\C(=O)c7ccccc7C6=C(C#N)C#N)sc5c32)C(c2ccc(CCCCCC)cc2)(c2ccc(CCCCCC)cc2)c2c-4sc3cc(/C=C4\C(=O)c5ccccc5C4=C(C#N)C#N)sc23)cc1,6.57,-5.33,-3.48,-5.576,-3.916,,,,,conventional,LiF,PEDOT:PSS,chlorobenzene,
44109,10.1002/admi.202500069,CCCCC(CC)Cc1ccc(-c2c3cc(-c4ccc(-c5sc(-c6ccc(C)s6)c6c5C(=O)c5c(CC(CC)CCCC)sc(CC(CC)CCCC)c5C6=O)s4)sc3c(-c3ccc(CC(CC)CCCC)s3)c3cc(C)sc23)s1,CCCCCCc1ccc(C2(c3ccc(CCCCCC)cc3)c3cc4c(cc3-c3sc5cc(/C=C6\C(=O)c7ccccc7C6=C(C#N)C#N)sc5c32)C(c2ccc(CCCCCC)cc2)(c2ccc(CCCCCC)cc2)c2c-4sc3cc(/C=C4\C(=O)c5ccccc5C4=C(C#N)C#N)sc23)cc1,7.18,-5.33,-3.48,-5.576,-3.916,,,,,conventional,LiF,PEDOT:PSS,chlorobenzene,
44110,10.1002/admi.202500069,CCCCC(CC)Cc1ccc(-c2c3cc(-c4ccc(-c5sc(-c6ccc(C)s6)c6c5C(=O)c5c(CC(CC)CCCC)sc(CC(CC)CCCC)c5C6=O)s4)sc3c(-c3ccc(CC(CC)CCCC)s3)c3cc(C)sc23)s1,CCCCCCc1ccc(C2(c3ccc(CCCCCC)cc3)c3cc4c(cc3-c3sc5cc(/C=C6\C(=O)c7ccccc7C6=C(C#N)C#N)sc5c32)C(c2ccc(CCCCCC)cc2)(c2ccc(CCCCCC)cc2)c2c-4sc3cc(/C=C4\C(=O)c5ccccc5C4=C(C#N)C#N)sc23)cc1,7.13,-5.33,-3.48,-5.576,-3.916,,,,,conventional,LiF,PEDOT:PSS,chlorobenzene,
44111,10.1002/admi.202500732,COC(=O)C(C)(C)c1cc(C)cc(-c2sc3c4sc5cc(/C=C6/C(=O)c7cc(F)cc(c7)C(=O)/C6=C\c6cc(C(C)(C)C(=O)OC)c(-c7cc(C)cc(C(C)(C)C(=O)OC)c7)s6)sc5c4c(C(C)(C)C(=O)OC)ccc2-3)c1,CCCCCCC(CCCC)Cc1c(/C=C2\C(=O)c3cc(F)c(F)cc3C2=C(C#N)C#N)sc2c1SC1c3c(c4c(c5nsnc35)c3sc5c(CC(CCCC)CCCCCC)c(/C=C6\C(=O)c7cc(F)c(F)cc7C6=C(C#N)C#N)sc5c3n4CC(CC)CCCC)N(CC(CC)CCCC)C21,1.84,-5.56,-3.65,-5.68,-3.9,,,,,,,,,
44112,10.1002/admi.202500732,COC(=O)C(C)(C)c1cc(C)cc(-c2sc3c4sc5cc(/C=C6/C(=O)c7cc(F)cc(c7)C(=O)/C6=C\c6cc(C(C)(C)C(=O)OC)c(-c7cc(C)cc(C(C)(C)C(=O)OC)c7)s6)sc5c4c(C(C)(C)C(=O)OC)ccc2-3)c1,CCCCCCC(CCCC)Cc1c(/C=C2\C(=O)c3cc(F)c(F)cc3C2=C(C#N)C#N)sc2c1SC1c3c(c4c(c5nsnc35)c3sc5c(CC(CCCC)CCCCCC)c(/C=C6\C(=O)c7cc(F)c(F)cc7C6=C(C#N)C#N)sc5c3n4CC(CC)CCCC)N(CC(CC)CCCC)C21,4.84,-5.56,-3.65,-5.68,-3.9,,,,,,MoS2,,,
44113,10.1002/admi.202500732,CCCCCCc1cc(C)sc1C,CCCCC(=O)OCC1(c2ccccc2)c2cccc3cccc4cccc5cccc6cccc1c6c-5c-4c-3c2,3.83,-5.01,-3.12,-6.1,-3.7,,,,,,ZnO:MoS2,,,
44115,10.1002/admi.202500732,CCCCC(CC)COC(=O)c1sc2c(-c3cc4c(-c5ccc(CC(CC)CCCC)s5)c5sc(C)cc5c(-c5ccc(CC(CC)CCCC)s5)c4s3)sc(C)c2c1F,CCCCC(=O)OCC1(c2ccccc2)C2=CC=Cc3cccc4cccc5ccc6ccccc7cccc1c7c6c5c-4c3C2,10.1,-5.21,-3.6,-6.1,-3.9,,,,,,ZnO:MoS2,,,
44116,10.1002/admi.202500732,CCCCC(CC)COC(=O)c1sc2c(-c3cc4c(-c5ccc(CC(CC)CCCC)s5)c5sc(C)cc5c(-c5ccc(CC(CC)CCCC)s5)c4s3)sc(C)c2c1F,CCCCC(=O)OCC1(c2ccccc2)C2=CC=Cc3cccc4cccc5ccc6ccccc7cccc1c7c6c5c-4c3C2,3.07,-5.21,-3.6,-6.1,-3.9,,,,,,MoS2,,,
44117,10.1002/admi.202500732,CCCCC(CC)COC(=O)c1sc2c(-c3cc4c(OCC(CC)CCCC)c5sccc5c(OCC(CC)CCCC)c4s3)scc2c1F,CCCCC(=O)OCC1(c2ccccc2)C2=CC=Cc3cccc4cccc5ccc6ccccc7cccc1c7c6c5c-4c3C2,8.12,-5.19,-3.43,-6.1,-3.9,,,,,,MoS2,,,
44118,10.1002/admi.202500732,CCCCC(CC)COC(=O)c1sc2c(-c3cc4c(-c5ccc(CC(CC)CCCC)s5)c5sc(C)cc5c(-c5ccc(CC(CC)CCCC)s5)c4s3)sc(C)c2c1F,CCCCC(=O)OCC1(c2ccccc2)C2=CC=Cc3cccc4cccc5ccc6ccccc7cccc1c7c6c5c-4c3C2,9.03,-5.21,-3.6,-6.1,-3.9,,,,,,MoS2,,,
44159,10.1002/admt.202000226,CCCCCCc1ccsc1,CCCCCCCCC1(CCCCCCCC)c2cc3c(cc2-c2sc(-c4ccc(/C=C5\SC(=S)N(CC)C5=O)c5nsnc45)cc21)C(CCCCCCCC)(CCCCCCCC)c1cc(-c2ccc(/C=C4\SC(=S)N(CC)C4=O)c4nsnc24)sc1-3,6.47,-5.01,-3.12,-5.52,-3.89,,,,,,,,,
44160,10.1002/admt.202000226,CCCCCCc1ccsc1,CCCCCCCCC1(CCCCCCCC)c2cc3c(cc2-c2sc(-c4ccc(/C=C5\SC(=S)N(CC)C5=O)c5nsnc45)cc21)C(CCCCCCCC)(CCCCCCCC)c1cc(-c2ccc(/C=C4\SC(=S)N(CC)C4=O)c4nsnc24)sc1-3,6.02,-5.01,-3.12,-5.52,-3.89,,,,,,,,,
44161,10.1002/admt.202000226,CCCCCCc1ccsc1,CCCCCCCCC1(CCCCCCCC)c2cc3c(cc2-c2sc(-c4ccc(/C=C5\SC(=S)N(CC)C5=O)c5nsnc45)cc21)C(CCCCCCCC)(CCCCCCCC)c1cc(-c2ccc(/C=C4\SC(=S)N(CC)C4=O)c4nsnc24)sc1-3,5.14,-5.01,-3.12,-5.52,-3.89,,,,,,,,,
44162,10.1002/admt.202000226,CCCCCCc1ccsc1,CCCCCCCCC1(CCCCCCCC)c2cc3c(cc2-c2sc(-c4ccc(/C=C5\SC(=S)N(CC)C5=O)c5nsnc45)cc21)C(CCCCCCCC)(CCCCCCCC)c1cc(-c2ccc(/C=C4\SC(=S)N(CC)C4=O)c4nsnc24)sc1-3,5.76,-5.01,-3.12,-5.52,-3.89,,,,,,,,,
44163,10.1002/admt.202000226,CCCCCCc1ccsc1,CCCCCCCCC1(CCCCCCCC)c2cc3c(cc2-c2sc(-c4ccc(/C=C5\SC(=S)N(CC)C5=O)c5nsnc45)cc21)C(CCCCCCCC)(CCCCCCCC)c1cc(-c2ccc(/C=C4\SC(=S)N(CC)C4=O)c4nsnc24)sc1-3,4.73,-5.01,-3.12,-5.52,-3.89,,,,,,,,,
44164,10.1002/admt.202000226,CCCCCCc1ccsc1,CCCCCCCCC1(CCCCCCCC)c2cc3c(cc2-c2sc(-c4ccc(/C=C5\SC(=S)N(CC)C5=O)c5nsnc45)cc21)C(CCCCCCCC)(CCCCCCCC)c1cc(-c2ccc(/C=C4\SC(=S)N(CC)C4=O)c4nsnc24)sc1-3,3.61,-5.01,-3.12,-5.52,-3.89,,,,,,,,,
44173,10.1002/admt.202000999,CCCCC(CC)COC(=O)c1sc2csc(-c3cc4c(-c5ccc(CC(CC)CCCC)s5)c5sccc5c(-c5ccc(CC(CC)CCCC)s5)c4s3)c2c1F,COC(=O)CCCC1(c2ccccc2)C23c4c5ccc6c7cc8c9c%10c(cc%11cc%12c%13c%14c(cc%15c%16ccc-5c2c%16c2c5c%16c%17c(c(c46)c7c9c%17c4c%10c%11c%13c4c%16c%14c%152)C513)C%12)C8,5.24,-5.21,-3.6,-5.9,-3.9,100.0,,1:1 (12.5:12.5),,,,,,
44174,10.1002/admt.202000999,CCCCC(CC)COC(=O)c1sc2csc(-c3cc4c(-c5ccc(CC(CC)CCCC)s5)c5sccc5c(-c5ccc(CC(CC)CCCC)s5)c4s3)c2c1F,COC(=O)CCCC1(c2ccccc2)C23c4c5ccc6c7cc8c9c%10c(cc%11cc%12c%13c%14c(cc%15c%16ccc-5c2c%16c2c5c%16c%17c(c(c46)c7c9c%17c4c%10c%11c%13c4c%16c%14c%152)C513)C%12)C8,5.67,-5.21,-3.6,-5.9,-3.9,80.0,,1:1 (12.5:12.5),,,,,,
44175,10.1002/admt.202000999,CCCCC(CC)COC(=O)c1sc2csc(-c3cc4c(-c5ccc(CC(CC)CCCC)s5)c5sccc5c(-c5ccc(CC(CC)CCCC)s5)c4s3)c2c1F,COC(=O)CCCC1(c2ccccc2)C23c4c5ccc6c7cc8c9c%10c(cc%11cc%12c%13c%14c(cc%15c%16ccc-5c2c%16c2c5c%16c%17c(c(c46)c7c9c%17c4c%10c%11c%13c4c%16c%14c%152)C513)C%12)C8,5.97,-5.21,-3.6,-5.9,-3.9,60.0,,1:1 (12.5:12.5),,,,,,
44176,10.1002/admt.202000999,CCCCC(CC)COC(=O)c1sc2csc(-c3cc4c(-c5ccc(CC(CC)CCCC)s5)c5sccc5c(-c5ccc(CC(CC)CCCC)s5)c4s3)c2c1F,COC(=O)CCCC1(c2ccccc2)C23c4c5ccc6c7cc8c9c%10c(cc%11cc%12c%13c%14c(cc%15c%16ccc-5c2c%16c2c5c%16c%17c(c(c46)c7c9c%17c4c%10c%11c%13c4c%16c%14c%152)C513)C%12)C8,6.06,-5.21,-3.6,-5.9,-3.9,40.0,,1:1 (12.5:12.5),,,,,,
44177,10.1002/admt.202000999,CCCCC(CC)COC(=O)c1sc2csc(-c3cc4c(-c5ccc(CC(CC)CCCC)s5)c5sccc5c(-c5ccc(CC(CC)CCCC)s5)c4s3)c2c1F,COC(=O)CCCC1(c2ccccc2)C23c4c5ccc6c7cc8c9c%10c(cc%11cc%12c%13c%14c(cc%15c%16ccc-5c2c%16c2c5c%16c%17c(c(c46)c7c9c%17c4c%10c%11c%13c4c%16c%14c%152)C513)C%12)C8,8.79,-5.21,-3.6,-5.9,-3.9,100.0,,1:1.5 (10:15),,,,,,
44178,10.1002/admt.202000999,CCCCC(CC)COC(=O)c1sc2csc(-c3cc4c(-c5ccc(CC(CC)CCCC)s5)c5sccc5c(-c5ccc(CC(CC)CCCC)s5)c4s3)c2c1F,COC(=O)CCCC1(c2ccccc2)C23c4c5ccc6c7cc8c9c%10c(cc%11cc%12c%13c%14c(cc%15c%16ccc-5c2c%16c2c5c%16c%17c(c(c46)c7c9c%17c4c%10c%11c%13c4c%16c%14c%152)C513)C%12)C8,7.26,-5.21,-3.6,-5.9,-3.9,80.0,,1:1.5 (10:15),,,,,,
44179,10.1002/admt.202000999,CCCCC(CC)COC(=O)c1sc2csc(-c3cc4c(-c5ccc(CC(CC)CCCC)s5)c5sccc5c(-c5ccc(CC(CC)CCCC)s5)c4s3)c2c1F,COC(=O)CCCC1(c2ccccc2)C23c4c5ccc6c7cc8c9c%10c(cc%11cc%12c%13c%14c(cc%15c%16ccc-5c2c%16c2c5c%16c%17c(c(c46)c7c9c%17c4c%10c%11c%13c4c%16c%14c%152)C513)C%12)C8,6.01,-5.21,-3.6,-5.9,-3.9,60.0,,1:1.5 (10:15),,,,,,
44180,10.1002/admt.202000999,CCCCC(CC)COC(=O)c1sc2csc(-c3cc4c(-c5ccc(CC(CC)CCCC)s5)c5sccc5c(-c5ccc(CC(CC)CCCC)s5)c4s3)c2c1F,COC(=O)CCCC1(c2ccccc2)C23c4c5ccc6c7cc8c9c%10c(cc%11cc%12c%13c%14c(cc%15c%16ccc-5c2c%16c2c5c%16c%17c(c(c46)c7c9c%17c4c%10c%11c%13c4c%16c%14c%152)C513)C%12)C8,5.08,-5.21,-3.6,-5.9,-3.9,40.0,,1:1.5 (10:15),,,,,,
44181,10.1002/admt.202000999,CCCCC(CC)COC(=O)c1sc2csc(-c3cc4c(-c5ccc(CC(CC)CCCC)s5)c5sccc5c(-c5ccc(CC(CC)CCCC)s5)c4s3)c2c1F,COC(=O)CCCC1(c2ccccc2)C23c4c5ccc6c7cc8c9c%10c(cc%11cc%12c%13c%14c(cc%15c%16ccc-5c2c%16c2c5c%16c%17c(c(c46)c7c9c%17c4c%10c%11c%13c4c%16c%14c%152)C513)C%12)C8,9.47,-5.21,-3.6,-5.9,-3.9,100.0,,1:2 (8.3:16.7),,,,,,
