Repository: JiYiqaq/PCE-KA-GNN

# Data directory

- `raw/Active_Database.csv` is the immutable source dataset bundled under CC BY 4.0. Do not overwrite it with processed data.
- `processed/` is created and populated by the training pipeline. Generated `.pt` and `.pth` caches are intentionally ignored by Git because they can exceed GitHub's normal single-file limit.

See `../DATA_LICENSE.md` for provenance, license and checksum information.

File: data/processed/device_records.csv (part 46 of 250)
record_id,doi,donor_smiles,acceptor_smiles,pce,homo_d,lumo_d,homo_a,lumo_a,active_layer_thickness,annealing_temp,d_a_ratio,additive_ratio,device_type,etl_canonical,htl_canonical,solvent_canonical,additive_canonical
44182,10.1002/admt.202000999,CCCCC(CC)COC(=O)c1sc2csc(-c3cc4c(-c5ccc(CC(CC)CCCC)s5)c5sccc5c(-c5ccc(CC(CC)CCCC)s5)c4s3)c2c1F,COC(=O)CCCC1(c2ccccc2)C23c4c5ccc6c7cc8c9c%10c(cc%11cc%12c%13c%14c(cc%15c%16ccc-5c2c%16c2c5c%16c%17c(c(c46)c7c9c%17c4c%10c%11c%13c4c%16c%14c%152)C513)C%12)C8,7.84,-5.21,-3.6,-5.9,-3.9,80.0,,1:2 (8.3:16.7),,,,,,
44183,10.1002/admt.202000999,CCCCC(CC)COC(=O)c1sc2csc(-c3cc4c(-c5ccc(CC(CC)CCCC)s5)c5sccc5c(-c5ccc(CC(CC)CCCC)s5)c4s3)c2c1F,COC(=O)CCCC1(c2ccccc2)C23c4c5ccc6c7cc8c9c%10c(cc%11cc%12c%13c%14c(cc%15c%16ccc-5c2c%16c2c5c%16c%17c(c(c46)c7c9c%17c4c%10c%11c%13c4c%16c%14c%152)C513)C%12)C8,6.57,-5.21,-3.6,-5.9,-3.9,60.0,,1:2 (8.3:16.7),,,,,,
44184,10.1002/admt.202000999,CCCCC(CC)COC(=O)c1sc2csc(-c3cc4c(-c5ccc(CC(CC)CCCC)s5)c5sccc5c(-c5ccc(CC(CC)CCCC)s5)c4s3)c2c1F,COC(=O)CCCC1(c2ccccc2)C23c4c5ccc6c7cc8c9c%10c(cc%11cc%12c%13c%14c(cc%15c%16ccc-5c2c%16c2c5c%16c%17c(c(c46)c7c9c%17c4c%10c%11c%13c4c%16c%14c%152)C513)C%12)C8,5.33,-5.21,-3.6,-5.9,-3.9,40.0,,1:2 (8.3:16.7),,,,,,
44185,10.1002/admt.202000999,CCCCC(CC)COC(=O)c1sc2csc(-c3cc4c(-c5ccc(CC(CC)CCCC)s5)c5sccc5c(-c5ccc(CC(CC)CCCC)s5)c4s3)c2c1F,COC(=O)CCCC1(c2ccccc2)C23c4c5ccc6c7cc8c9c%10c(cc%11cc%12c%13c%14c(cc%15c%16ccc-5c2c%16c2c5c%16c%17c(c(c46)c7c9c%17c4c%10c%11c%13c4c%16c%14c%152)C513)C%12)C8,4.51,-5.21,-3.6,-5.9,-3.9,100.0,,1:3 (6.3:18.7),,,,,,
44186,10.1002/admt.202000999,CCCCC(CC)COC(=O)c1sc2csc(-c3cc4c(-c5ccc(CC(CC)CCCC)s5)c5sccc5c(-c5ccc(CC(CC)CCCC)s5)c4s3)c2c1F,COC(=O)CCCC1(c2ccccc2)C23c4c5ccc6c7cc8c9c%10c(cc%11cc%12c%13c%14c(cc%15c%16ccc-5c2c%16c2c5c%16c%17c(c(c46)c7c9c%17c4c%10c%11c%13c4c%16c%14c%152)C513)C%12)C8,5.79,-5.21,-3.6,-5.9,-3.9,80.0,,1:3 (6.3:18.7),,,,,,
44187,10.1002/admt.202000999,CCCCC(CC)COC(=O)c1sc2csc(-c3cc4c(-c5ccc(CC(CC)CCCC)s5)c5sccc5c(-c5ccc(CC(CC)CCCC)s5)c4s3)c2c1F,COC(=O)CCCC1(c2ccccc2)C23c4c5ccc6c7cc8c9c%10c(cc%11cc%12c%13c%14c(cc%15c%16ccc-5c2c%16c2c5c%16c%17c(c(c46)c7c9c%17c4c%10c%11c%13c4c%16c%14c%152)C513)C%12)C8,4.29,-5.21,-3.6,-5.9,-3.9,60.0,,1:3 (6.3:18.7),,,,,,
44188,10.1002/admt.202000999,CCCCC(CC)COC(=O)c1sc2csc(-c3cc4c(-c5ccc(CC(CC)CCCC)s5)c5sccc5c(-c5ccc(CC(CC)CCCC)s5)c4s3)c2c1F,COC(=O)CCCC1(c2ccccc2)C23c4c5ccc6c7cc8c9c%10c(cc%11cc%12c%13c%14c(cc%15c%16ccc-5c2c%16c2c5c%16c%17c(c(c46)c7c9c%17c4c%10c%11c%13c4c%16c%14c%152)C513)C%12)C8,2.92,-5.21,-3.6,-5.9,-3.9,40.0,,1:3 (6.3:18.7),,,,,,
44189,10.1002/admt.202201921,COC(=O)C(C)(C)c1cc(C)cc(-c2sc3c4sc5cc(/C=C6/C(=O)c7cc(F)cc(c7)C(=O)/C6=C\c6cc(C(C)(C)C(=O)OC)c(-c7cc(C)cc(C(C)(C)C(=O)OC)c7)s6)sc5c4c(C(C)(C)C(=O)OC)ccc2-3)c1,CCCCCCCCCc1c(C=C2C(=O)c3cc(Cl)c(Cl)cc3C2=C(C#N)C#N)sc2c1sc1c3c4nsnc4c4c5sc6c(CCCCCCCCC)c(C=C7C(=O)c8cc(Cl)c(Cl)cc8C7=C(C#N)C#N)sc6c5n(CC(CCCC)CCCCCC)c4c3n(CC(CCCC)CCCCCC)c21,17.13,-5.56,-3.65,-5.68,-3.9,100.0,,,,conventional,PNDIT-F3N,PEDOT:PSS,,
44190,10.1002/admt.202201921,COC(=O)C(C)(C)c1cc(C)cc(-c2sc3c4sc5cc(/C=C6/C(=O)c7cc(F)cc(c7)C(=O)/C6=C\c6cc(C(C)(C)C(=O)OC)c(-c7cc(C)cc(C(C)(C)C(=O)OC)c7)s6)sc5c4c(C(C)(C)C(=O)OC)ccc2-3)c1,CCCCCCCCCc1c(C=C2C(=O)c3cc(Cl)c(Cl)cc3C2=C(C#N)C#N)sc2c1sc1c3c4nsnc4c4c5sc6c(CCCCCCCCC)c(C=C7C(=O)c8cc(Cl)c(Cl)cc8C7=C(C#N)C#N)sc6c5n(CC(CCCC)CCCCCC)c4c3n(CC(CCCC)CCCCCC)c21,15.15,-5.56,-3.65,-5.68,-3.9,100.0,,,,conventional,PNDIT-F3N,PEDOT:PSS,,
44191,10.1002/admt.202201921,COC(=O)C(C)(C)c1cc(C)cc(-c2sc3c4sc5cc(/C=C6/C(=O)c7cc(F)cc(c7)C(=O)/C6=C\c6cc(C(C)(C)C(=O)OC)c(-c7cc(C)cc(C(C)(C)C(=O)OC)c7)s6)sc5c4c(C(C)(C)C(=O)OC)ccc2-3)c1,CCCCCCCCCc1c(C=C2C(=O)c3cc(Cl)c(Cl)cc3C2=C(C#N)C#N)sc2c1sc1c3c4nsnc4c4c5sc6c(CCCCCCCCC)c(C=C7C(=O)c8cc(Cl)c(Cl)cc8C7=C(C#N)C#N)sc6c5n(CC(CCCC)CCCCCC)c4c3n(CC(CCCC)CCCCCC)c21,17.44,-5.56,-3.65,-5.68,-3.9,100.0,,,,conventional,PNDIT-F3N,PEDOT:PSS,,
44192,10.1002/admt.202201921,COC(=O)C(C)(C)c1cc(C)cc(-c2sc3c4sc5cc(/C=C6/C(=O)c7cc(F)cc(c7)C(=O)/C6=C\c6cc(C(C)(C)C(=O)OC)c(-c7cc(C)cc(C(C)(C)C(=O)OC)c7)s6)sc5c4c(C(C)(C)C(=O)OC)ccc2-3)c1,CCCCCCCCCCCc1c(/C=C2\C(=O)c3cc(F)c(F)cc3C2=C(C#N)C#N)sc2c1sc1c3c4nsnc4c4c5sc6c(CCCCCCCCCCC)c(/C=C7\C(=O)c8cc(F)c(F)cc8C7=C(C#N)C#N)sc6c5n(CCC(CC)CCCC)c4c3n(CCC(CC)CCCC)c21,16.18,-5.56,-3.65,-5.64,-3.86,,,,,conventional,PNDIT-F3N,PEDOT:PSS,,
44193,10.1002/admt.202201921,COC(=O)C(C)(C)c1cc(C)cc(-c2sc3c4sc5cc(/C=C6/C(=O)c7cc(F)cc(c7)C(=O)/C6=C\c6cc(C(C)(C)C(=O)OC)c(-c7cc(C)cc(C(C)(C)C(=O)OC)c7)s6)sc5c4c(C(C)(C)C(=O)OC)ccc2-3)c1,CCCCCCCCCCCc1c(/C=C2\C(=O)c3cc(F)c(F)cc3C2=C(C#N)C#N)sc2c1sc1c3c4nsnc4c4c5sc6c(CCCCCCCCCCC)c(/C=C7\C(=O)c8cc(F)c(F)cc8C7=C(C#N)C#N)sc6c5n(CCC(CC)CCCC)c4c3n(CCC(CC)CCCC)c21,15.98,-5.56,-3.65,-5.64,-3.86,,,,,conventional,PNDIT-F3N,PEDOT:PSS,,
44194,10.1002/admt.202201921,COC(=O)C(C)(C)c1cc(C)cc(-c2sc3c4sc5cc(/C=C6/C(=O)c7cc(F)cc(c7)C(=O)/C6=C\c6cc(C(C)(C)C(=O)OC)c(-c7cc(C)cc(C(C)(C)C(=O)OC)c7)s6)sc5c4c(C(C)(C)C(=O)OC)ccc2-3)c1,CCCCCCCCCCCc1c(/C=C2\C(=O)c3cc(F)c(F)cc3C2=C(C#N)C#N)sc2c1sc1c3c4nsnc4c4c5sc6c(CCCCCCCCCCC)c(/C=C7\C(=O)c8cc(F)c(F)cc8C7=C(C#N)C#N)sc6c5n(CCC(CC)CCCC)c4c3n(CCC(CC)CCCC)c21,16.12,-5.56,-3.65,-5.64,-3.86,,,,,conventional,PNDIT-F3N,PEDOT:PSS,,
44195,10.1002/admt.202201921,COC(=O)C(C)(C)c1cc(C)cc(-c2sc3c4sc5cc(/C=C6/C(=O)c7cc(F)cc(c7)C(=O)/C6=C\c6cc(C(C)(C)C(=O)OC)c(-c7cc(C)cc(C(C)(C)C(=O)OC)c7)s6)sc5c4c(C(C)(C)C(=O)OC)ccc2-3)c1,CCCCCCCCCc1c(C=C2C(=O)c3cc(Cl)c(Cl)cc3C2=C(C#N)C#N)sc2c1sc1c3c4nsnc4c4c5sc6c(CCCCCCCCC)c(C=C7C(=O)c8cc(Cl)c(Cl)cc8C7=C(C#N)C#N)sc6c5n(CC(CCCC)CCCCCC)c4c3n(CC(CCCC)CCCCCC)c21,16.26,-5.56,-3.65,-5.68,-3.9,100.0,,,,conventional,PNDIT-F3N,PEDOT:PSS,,
44196,10.1002/admt.202201921,COC(=O)C(C)(C)c1cc(C)cc(-c2sc3c4sc5cc(/C=C6/C(=O)c7cc(F)cc(c7)C(=O)/C6=C\c6cc(C(C)(C)C(=O)OC)c(-c7cc(C)cc(C(C)(C)C(=O)OC)c7)s6)sc5c4c(C(C)(C)C(=O)OC)ccc2-3)c1,CCCCCCCCCc1c(C=C2C(=O)c3cc(Cl)c(Cl)cc3C2=C(C#N)C#N)sc2c1sc1c3c4nsnc4c4c5sc6c(CCCCCCCCC)c(C=C7C(=O)c8cc(Cl)c(Cl)cc8C7=C(C#N)C#N)sc6c5n(CC(CCCC)CCCCCC)c4c3n(CC(CCCC)CCCCCC)c21,14.18,-5.56,-3.65,-5.68,-3.9,100.0,,,,conventional,PNDIT-F3N,PEDOT:PSS,,
44197,10.1002/admt.202201921,COC(=O)C(C)(C)c1cc(C)cc(-c2sc3c4sc5cc(/C=C6/C(=O)c7cc(F)cc(c7)C(=O)/C6=C\c6cc(C(C)(C)C(=O)OC)c(-c7cc(C)cc(C(C)(C)C(=O)OC)c7)s6)sc5c4c(C(C)(C)C(=O)OC)ccc2-3)c1,CCCCCCCCCc1c(C=C2C(=O)c3cc(Cl)c(Cl)cc3C2=C(C#N)C#N)sc2c1sc1c3c4nsnc4c4c5sc6c(CCCCCCCCC)c(C=C7C(=O)c8cc(Cl)c(Cl)cc8C7=C(C#N)C#N)sc6c5n(CC(CCCC)CCCCCC)c4c3n(CC(CCCC)CCCCCC)c21,13.22,-5.56,-3.65,-5.68,-3.9,100.0,,,,conventional,PNDIT-F3N,PEDOT:PSS,,
44207,10.1002/admt.202501830,COC(=O)C(C)(C)c1cc(C)cc(-c2sc3c4sc5cc(/C=C6/C(=O)c7cc(F)cc(c7)C(=O)/C6=C\c6cc(C(C)(C)C(=O)OC)c(-c7cc(C)cc(C(C)(C)C(=O)OC)c7)s6)sc5c4c(C(C)(C)C(=O)OC)ccc2-3)c1,CCCCCCCCCc1c(C=C2C(=O)c3cc(Cl)c(Cl)cc3C2=C(C#N)C#N)sc2c1sc1c3c4nsnc4c4c5sc6c(CCCCCCCCC)c(C=C7C(=O)c8cc(Cl)c(Cl)cc8C7=C(C#N)C#N)sc6c5n(CC(CCCC)CCCCCC)c4c3n(CC(CCCC)CCCCCC)c21,17.09,-5.56,-3.65,-5.68,-3.9,,,,,,,,,
44208,10.1002/admt.202501830,COC(=O)C(C)(C)c1cc(C)cc(-c2sc3c4sc5cc(/C=C6/C(=O)c7cc(F)cc(c7)C(=O)/C6=C\c6cc(C(C)(C)C(=O)OC)c(-c7cc(C)cc(C(C)(C)C(=O)OC)c7)s6)sc5c4c(C(C)(C)C(=O)OC)ccc2-3)c1,CCCCCCCCCc1c(C=C2C(=O)c3cc(Cl)c(Cl)cc3C2=C(C#N)C#N)sc2c1sc1c3c4nsnc4c4c5sc6c(CCCCCCCCC)c(C=C7C(=O)c8cc(Cl)c(Cl)cc8C7=C(C#N)C#N)sc6c5n(CC(CCCC)CCCCCC)c4c3n(CC(CCCC)CCCCCC)c21,16.9,-5.56,-3.65,-5.68,-3.9,,,,,,,,,
44209,10.1002/admt.202501830,COC(=O)C(C)(C)c1cc(C)cc(-c2sc3c4sc5cc(/C=C6/C(=O)c7cc(F)cc(c7)C(=O)/C6=C\c6cc(C(C)(C)C(=O)OC)c(-c7cc(C)cc(C(C)(C)C(=O)OC)c7)s6)sc5c4c(C(C)(C)C(=O)OC)ccc2-3)c1,CCCCCCCCCc1c(C=C2C(=O)c3cc(Cl)c(Cl)cc3C2=C(C#N)C#N)sc2c1sc1c3c4nsnc4c4c5sc6c(CCCCCCCCC)c(C=C7C(=O)c8cc(Cl)c(Cl)cc8C7=C(C#N)C#N)sc6c5n(CC(CCCC)CCCCCC)c4c3n(CC(CCCC)CCCCCC)c21,16.72,-5.56,-3.65,-5.68,-3.9,,,1:1.2 w/w,,,,,,
44210,10.1002/admt.202501830,COC(=O)C(C)(C)c1cc(C)cc(-c2sc3c4sc5cc(/C=C6/C(=O)c7cc(F)cc(c7)C(=O)/C6=C\c6cc(C(C)(C)C(=O)OC)c(-c7cc(C)cc(C(C)(C)C(=O)OC)c7)s6)sc5c4c(C(C)(C)C(=O)OC)ccc2-3)c1,CCCCCCCCCc1c(C=C2C(=O)c3cc(Cl)c(Cl)cc3C2=C(C#N)C#N)sc2c1sc1c3c4nsnc4c4c5sc6c(CCCCCCCCC)c(C=C7C(=O)c8cc(Cl)c(Cl)cc8C7=C(C#N)C#N)sc6c5n(CC(CCCC)CCCCCC)c4c3n(CC(CCCC)CCCCCC)c21,16.53,-5.56,-3.65,-5.68,-3.9,,,,,,,,,
44211,10.1002/admt.202501830,COC(=O)C(C)(C)c1cc(C)cc(-c2sc3c4sc5cc(/C=C6/C(=O)c7cc(F)cc(c7)C(=O)/C6=C\c6cc(C(C)(C)C(=O)OC)c(-c7cc(C)cc(C(C)(C)C(=O)OC)c7)s6)sc5c4c(C(C)(C)C(=O)OC)ccc2-3)c1,CCCCCCCCCc1c(C=C2C(=O)c3cc(Cl)c(Cl)cc3C2=C(C#N)C#N)sc2c1sc1c3c4nsnc4c4c5sc6c(CCCCCCCCC)c(C=C7C(=O)c8cc(Cl)c(Cl)cc8C7=C(C#N)C#N)sc6c5n(CC(CCCC)CCCCCC)c4c3n(CC(CCCC)CCCCCC)c21,14.39,-5.56,-3.65,-5.68,-3.9,,,PM6:BTP-eC9 = 1:1.2 w/w,,,,,,
44212,10.1002/admt.202501830,COC(=O)C(C)(C)c1cc(C)cc(-c2sc3c4sc5cc(/C=C6/C(=O)c7cc(F)cc(c7)C(=O)/C6=C\c6cc(C(C)(C)C(=O)OC)c(-c7cc(C)cc(C(C)(C)C(=O)OC)c7)s6)sc5c4c(C(C)(C)C(=O)OC)ccc2-3)c1,CCCCCCCCCc1c(C=C2C(=O)c3cc(Cl)c(Cl)cc3C2=C(C#N)C#N)sc2c1sc1c3c4nsnc4c4c5sc6c(CCCCCCCCC)c(C=C7C(=O)c8cc(Cl)c(Cl)cc8C7=C(C#N)C#N)sc6c5n(CC(CCCC)CCCCCC)c4c3n(CC(CCCC)CCCCCC)c21,16.8,-5.56,-3.65,-5.68,-3.9,,,PM6:BTP-eC9 = 1:1.2 w/w,,,,,,
44213,10.1002/admt.202501830,COC(=O)C(C)(C)c1cc(C)cc(-c2sc3c4sc5cc(/C=C6/C(=O)c7cc(F)cc(c7)C(=O)/C6=C\c6cc(C(C)(C)C(=O)OC)c(-c7cc(C)cc(C(C)(C)C(=O)OC)c7)s6)sc5c4c(C(C)(C)C(=O)OC)ccc2-3)c1,CCCCCCCCCc1c(C=C2C(=O)c3cc(Cl)c(Cl)cc3C2=C(C#N)C#N)sc2c1sc1c3c4nsnc4c4c5sc6c(CCCCCCCCC)c(C=C7C(=O)c8cc(Cl)c(Cl)cc8C7=C(C#N)C#N)sc6c5n(CC(CCCC)CCCCCC)c4c3n(CC(CCCC)CCCCCC)c21,16.41,-5.56,-3.65,-5.68,-3.9,,,PM6:BTP-eC9 = 1:1.2 w/w,,,,,,
44214,10.1002/admt.202501830,COC(=O)C(C)(C)c1cc(C)cc(-c2sc3c4sc5cc(/C=C6/C(=O)c7cc(F)cc(c7)C(=O)/C6=C\c6cc(C(C)(C)C(=O)OC)c(-c7cc(C)cc(C(C)(C)C(=O)OC)c7)s6)sc5c4c(C(C)(C)C(=O)OC)ccc2-3)c1,CCCCCCCCCc1c(C=C2C(=O)c3cc(Cl)c(Cl)cc3C2=C(C#N)C#N)sc2c1sc1c3c4nsnc4c4c5sc6c(CCCCCCCCC)c(C=C7C(=O)c8cc(Cl)c(Cl)cc8C7=C(C#N)C#N)sc6c5n(CC(CCCC)CCCCCC)c4c3n(CC(CCCC)CCCCCC)c21,16.93,-5.56,-3.65,-5.68,-3.9,100.0,,50:50,,inverted,ZnO,MoO3,chloroform,
44215,10.1002/admt.202501830,COC(=O)C(C)(C)c1cc(C)cc(-c2sc3c4sc5cc(/C=C6/C(=O)c7cc(F)cc(c7)C(=O)/C6=C\c6cc(C(C)(C)C(=O)OC)c(-c7cc(C)cc(C(C)(C)C(=O)OC)c7)s6)sc5c4c(C(C)(C)C(=O)OC)ccc2-3)c1,CCCCCCCCCc1c(C=C2C(=O)c3cc(Cl)c(Cl)cc3C2=C(C#N)C#N)sc2c1sc1c3c4nsnc4c4c5sc6c(CCCCCCCCC)c(C=C7C(=O)c8cc(Cl)c(Cl)cc8C7=C(C#N)C#N)sc6c5n(CC(CCCC)CCCCCC)c4c3n(CC(CCCC)CCCCCC)c21,16.54,-5.56,-3.65,-5.68,-3.9,,,50:50,,inverted,ZnO,MoO3,chloroform,
44216,10.1002/admt.202501830,COC(=O)C(C)(C)c1cc(C)cc(-c2sc3c4sc5cc(/C=C6/C(=O)c7cc(F)cc(c7)C(=O)/C6=C\c6cc(C(C)(C)C(=O)OC)c(-c7cc(C)cc(C(C)(C)C(=O)OC)c7)s6)sc5c4c(C(C)(C)C(=O)OC)ccc2-3)c1,CCCCCCCCCc1c(C=C2C(=O)c3cc(Cl)c(Cl)cc3C2=C(C#N)C#N)sc2c1sc1c3c4nsnc4c4c5sc6c(CCCCCCCCC)c(C=C7C(=O)c8cc(Cl)c(Cl)cc8C7=C(C#N)C#N)sc6c5n(CC(CCCC)CCCCCC)c4c3n(CC(CCCC)CCCCCC)c21,15.77,-5.56,-3.65,-5.68,-3.9,100.0,,55:45,,inverted,ZnO,MoO3,chloroform,
44217,10.1002/admt.202501830,COC(=O)C(C)(C)c1cc(C)cc(-c2sc3c4sc5cc(/C=C6/C(=O)c7cc(F)cc(c7)C(=O)/C6=C\c6cc(C(C)(C)C(=O)OC)c(-c7cc(C)cc(C(C)(C)C(=O)OC)c7)s6)sc5c4c(C(C)(C)C(=O)OC)ccc2-3)c1,CCCCCCCCCc1c(C=C2C(=O)c3cc(Cl)c(Cl)cc3C2=C(C#N)C#N)sc2c1sc1c3c4nsnc4c4c5sc6c(CCCCCCCCC)c(C=C7C(=O)c8cc(Cl)c(Cl)cc8C7=C(C#N)C#N)sc6c5n(CC(CCCC)CCCCCC)c4c3n(CC(CCCC)CCCCCC)c21,15.12,-5.56,-3.65,-5.68,-3.9,100.0,,55:45,,inverted,ZnO,MoO3,chloroform,
44229,10.1002/adom.202000516,COC(=O)C(C)(C)c1cc(C)cc(-c2sc3c4sc5cc(/C=C6/C(=O)c7cc(F)cc(c7)C(=O)/C6=C\c6cc(C(C)(C)C(=O)OC)c(-c7cc(C)cc(C(C)(C)C(=O)OC)c7)s6)sc5c4c(C(C)(C)C(=O)OC)ccc2-3)c1,CCCCCCc1ccc(C2(c3ccc(CCCCCC)cc3)c3cc4c(cc3-c3sc5cc(C=C6C(=O)c7ccccc7C6=C(C#N)C#N)sc5c32)C(c2ccc(CCCCCC)cc2)(c2ccc(CCCCCC)cc2)c2c-4sc3cc(C=C4C(=O)c5ccccc5C4=C(C#N)C#N)sc23)cc1,9.51,-5.56,-3.65,-5.576,-3.916,,120.0,1:1,,inverted,ZnO,PEDOT:PSS,,
44230,10.1002/adom.202000516,COC(=O)C(C)(C)c1cc(C)cc(-c2sc3c4sc5cc(/C=C6/C(=O)c7cc(F)cc(c7)C(=O)/C6=C\c6cc(C(C)(C)C(=O)OC)c(-c7cc(C)cc(C(C)(C)C(=O)OC)c7)s6)sc5c4c(C(C)(C)C(=O)OC)ccc2-3)c1,CCCCCCc1ccc(C2(c3ccc(CCCCCC)cc3)c3cc4c(cc3-c3sc5cc(C=C6C(=O)c7ccccc7C6=C(C#N)C#N)sc5c32)C(c2ccc(CCCCCC)cc2)(c2ccc(CCCCCC)cc2)c2c-4sc3cc(C=C4C(=O)c5ccccc5C4=C(C#N)C#N)sc23)cc1,6.88,-5.56,-3.65,-5.576,-3.916,,120.0,1:1,,inverted,ZnO,PEDOT:PSS,,TPTMP:PAE
44231,10.1002/adom.202000516,COC(=O)C(C)(C)c1cc(C)cc(-c2sc3c4sc5cc(/C=C6/C(=O)c7cc(F)cc(c7)C(=O)/C6=C\c6cc(C(C)(C)C(=O)OC)c(-c7cc(C)cc(C(C)(C)C(=O)OC)c7)s6)sc5c4c(C(C)(C)C(=O)OC)ccc2-3)c1,CCCCCCc1ccc(C2(c3ccc(CCCCCC)cc3)c3cc4c(cc3-c3sc5cc(C=C6C(=O)c7ccccc7C6=C(C#N)C#N)sc5c32)C(c2ccc(CCCCCC)cc2)(c2ccc(CCCCCC)cc2)c2c-4sc3cc(C=C4C(=O)c5ccccc5C4=C(C#N)C#N)sc23)cc1,4.69,-5.56,-3.65,-5.576,-3.916,,120.0,1:1,,inverted,ZnO,PEDOT:PSS,,PETMP:DPPA
44232,10.1002/adom.202000516,COC(=O)C(C)(C)c1cc(C)cc(-c2sc3c4sc5cc(/C=C6/C(=O)c7cc(F)cc(c7)C(=O)/C6=C\c6cc(C(C)(C)C(=O)OC)c(-c7cc(C)cc(C(C)(C)C(=O)OC)c7)s6)sc5c4c(C(C)(C)C(=O)OC)ccc2-3)c1,CCCCCCc1ccc(C2(c3ccc(CCCCCC)cc3)c3cc4c(cc3-c3sc5cc(C=C6C(=O)c7ccccc7C6=C(C#N)C#N)sc5c32)C(c2ccc(CCCCCC)cc2)(c2ccc(CCCCCC)cc2)c2c-4sc3cc(C=C4C(=O)c5ccccc5C4=C(C#N)C#N)sc23)cc1,1.69,-5.56,-3.65,-5.576,-3.916,,120.0,1:1,30 wt%,inverted,ZnO,PEDOT:PSS,,TPTMP:PAE
44233,10.1002/adom.202000516,COC(=O)C(C)(C)c1cc(C)cc(-c2sc3c4sc5cc(/C=C6/C(=O)c7cc(F)cc(c7)C(=O)/C6=C\c6cc(C(C)(C)C(=O)OC)c(-c7cc(C)cc(C(C)(C)C(=O)OC)c7)s6)sc5c4c(C(C)(C)C(=O)OC)ccc2-3)c1,CCCCCCc1ccc(C2(c3ccc(CCCCCC)cc3)c3cc4c(cc3-c3sc5cc(C=C6C(=O)c7ccccc7C6=C(C#N)C#N)sc5c32)C(c2ccc(CCCCCC)cc2)(c2ccc(CCCCCC)cc2)c2c-4sc3cc(C=C4C(=O)c5ccccc5C4=C(C#N)C#N)sc23)cc1,6.49,-5.56,-3.65,-5.576,-3.916,,120.0,1:1,,inverted,ZnO,PEDOT:PSS,,TPTMP:DPPA
44234,10.1002/adom.202000516,COC(=O)C(C)(C)c1cc(C)cc(-c2sc3c4sc5cc(/C=C6/C(=O)c7cc(F)cc(c7)C(=O)/C6=C\c6cc(C(C)(C)C(=O)OC)c(-c7cc(C)cc(C(C)(C)C(=O)OC)c7)s6)sc5c4c(C(C)(C)C(=O)OC)ccc2-3)c1,CCCCCCc1ccc(C2(c3ccc(CCCCCC)cc3)c3cc4c(cc3-c3sc5cc(C=C6C(=O)c7ccccc7C6=C(C#N)C#N)sc5c32)C(c2ccc(CCCCCC)cc2)(c2ccc(CCCCCC)cc2)c2c-4sc3cc(C=C4C(=O)c5ccccc5C4=C(C#N)C#N)sc23)cc1,0.64,-5.56,-3.65,-5.576,-3.916,,120.0,1:1,20 wt%,inverted,ZnO,PEDOT:PSS,,PETMP:PAE
44235,10.1002/adom.202000516,COC(=O)C(C)(C)c1cc(C)cc(-c2sc3c4sc5cc(/C=C6/C(=O)c7cc(F)cc(c7)C(=O)/C6=C\c6cc(C(C)(C)C(=O)OC)c(-c7cc(C)cc(C(C)(C)C(=O)OC)c7)s6)sc5c4c(C(C)(C)C(=O)OC)ccc2-3)c1,CCCCCCc1ccc(C2(c3ccc(CCCCCC)cc3)c3cc4c(cc3-c3sc5cc(C=C6C(=O)c7ccccc7C6=C(C#N)C#N)sc5c32)C(c2ccc(CCCCCC)cc2)(c2ccc(CCCCCC)cc2)c2c-4sc3cc(C=C4C(=O)c5ccccc5C4=C(C#N)C#N)sc23)cc1,0.13,-5.56,-3.65,-5.576,-3.916,,120.0,1:1,30 wt%,inverted,ZnO,PEDOT:PSS,,PETMP:DPPA
44236,10.1002/adom.202000516,COC(=O)C(C)(C)c1cc(C)cc(-c2sc3c4sc5cc(/C=C6/C(=O)c7cc(F)cc(c7)C(=O)/C6=C\c6cc(C(C)(C)C(=O)OC)c(-c7cc(C)cc(C(C)(C)C(=O)OC)c7)s6)sc5c4c(C(C)(C)C(=O)OC)ccc2-3)c1,CCCCCCc1ccc(C2(c3ccc(CCCCCC)cc3)c3cc4c(cc3-c3sc5cc(C=C6C(=O)c7ccccc7C6=C(C#N)C#N)sc5c32)C(c2ccc(CCCCCC)cc2)(c2ccc(CCCCCC)cc2)c2c-4sc3cc(C=C4C(=O)c5ccccc5C4=C(C#N)C#N)sc23)cc1,6.81,-5.56,-3.65,-5.576,-3.916,,120.0,1:1,,inverted,ZnO,PEDOT:PSS,,TPTMP:PAE
44237,10.1002/adom.202000516,COC(=O)C(C)(C)c1cc(C)cc(-c2sc3c4sc5cc(/C=C6/C(=O)c7cc(F)cc(c7)C(=O)/C6=C\c6cc(C(C)(C)C(=O)OC)c(-c7cc(C)cc(C(C)(C)C(=O)OC)c7)s6)sc5c4c(C(C)(C)C(=O)OC)ccc2-3)c1,CCCCCCc1ccc(C2(c3ccc(CCCCCC)cc3)c3cc4c(cc3-c3sc5cc(C=C6C(=O)c7ccccc7C6=C(C#N)C#N)sc5c32)C(c2ccc(CCCCCC)cc2)(c2ccc(CCCCCC)cc2)c2c-4sc3cc(C=C4C(=O)c5ccccc5C4=C(C#N)C#N)sc23)cc1,0.32,-5.56,-3.65,-5.576,-3.916,,120.0,1:1,20 wt%,inverted,ZnO,PEDOT:PSS,,PETMP:PAE
44238,10.1002/adom.202000516,COC(=O)C(C)(C)c1cc(C)cc(-c2sc3c4sc5cc(/C=C6/C(=O)c7cc(F)cc(c7)C(=O)/C6=C\c6cc(C(C)(C)C(=O)OC)c(-c7cc(C)cc(C(C)(C)C(=O)OC)c7)s6)sc5c4c(C(C)(C)C(=O)OC)ccc2-3)c1,CCCCCCc1ccc(C2(c3ccc(CCCCCC)cc3)c3cc4c(cc3-c3sc5cc(C=C6C(=O)c7ccccc7C6=C(C#N)C#N)sc5c32)C(c2ccc(CCCCCC)cc2)(c2ccc(CCCCCC)cc2)c2c-4sc3cc(C=C4C(=O)c5ccccc5C4=C(C#N)C#N)sc23)cc1,0.12,-5.56,-3.65,-5.576,-3.916,,120.0,1:1,30 wt%,inverted,ZnO,PEDOT:PSS,,TPTMP:DPPA
44239,10.1002/adom.202000516,COC(=O)C(C)(C)c1cc(C)cc(-c2sc3c4sc5cc(/C=C6/C(=O)c7cc(F)cc(c7)C(=O)/C6=C\c6cc(C(C)(C)C(=O)OC)c(-c7cc(C)cc(C(C)(C)C(=O)OC)c7)s6)sc5c4c(C(C)(C)C(=O)OC)ccc2-3)c1,CCCCCCc1ccc(C2(c3ccc(CCCCCC)cc3)c3cc4c(cc3-c3sc5cc(C=C6C(=O)c7ccccc7C6=C(C#N)C#N)sc5c32)C(c2ccc(CCCCCC)cc2)(c2ccc(CCCCCC)cc2)c2c-4sc3cc(C=C4C(=O)c5ccccc5C4=C(C#N)C#N)sc23)cc1,4.69,-5.56,-3.65,-5.576,-3.916,,120.0,1:1,,inverted,ZnO,PEDOT:PSS,,PETMP:DPPA
44240,10.1002/adom.202000516,COC(=O)C(C)(C)c1cc(C)cc(-c2sc3c4sc5cc(/C=C6/C(=O)c7cc(F)cc(c7)C(=O)/C6=C\c6cc(C(C)(C)C(=O)OC)c(-c7cc(C)cc(C(C)(C)C(=O)OC)c7)s6)sc5c4c(C(C)(C)C(=O)OC)ccc2-3)c1,CCCCCCc1ccc(C2(c3ccc(CCCCCC)cc3)c3cc4c(cc3-c3sc5cc(C=C6C(=O)c7ccccc7C6=C(C#N)C#N)sc5c32)C(c2ccc(CCCCCC)cc2)(c2ccc(CCCCCC)cc2)c2c-4sc3cc(C=C4C(=O)c5ccccc5C4=C(C#N)C#N)sc23)cc1,0.77,-5.56,-3.65,-5.576,-3.916,,120.0,1:1,20 wt%,inverted,ZnO,PEDOT:PSS,,TPTMP:DPPA
44241,10.1002/adom.202000516,COC(=O)C(C)(C)c1cc(C)cc(-c2sc3c4sc5cc(/C=C6/C(=O)c7cc(F)cc(c7)C(=O)/C6=C\c6cc(C(C)(C)C(=O)OC)c(-c7cc(C)cc(C(C)(C)C(=O)OC)c7)s6)sc5c4c(C(C)(C)C(=O)OC)ccc2-3)c1,CCCCCCc1ccc(C2(c3ccc(CCCCCC)cc3)c3cc4c(cc3-c3sc5cc(C=C6C(=O)c7ccccc7C6=C(C#N)C#N)sc5c32)C(c2ccc(CCCCCC)cc2)(c2ccc(CCCCCC)cc2)c2c-4sc3cc(C=C4C(=O)c5ccccc5C4=C(C#N)C#N)sc23)cc1,0.17,-5.56,-3.65,-5.576,-3.916,,120.0,1:1,30 wt%,inverted,ZnO,PEDOT:PSS,,PETMP:PAE
44242,10.1002/adom.202000516,COC(=O)C(C)(C)c1cc(C)cc(-c2sc3c4sc5cc(/C=C6/C(=O)c7cc(F)cc(c7)C(=O)/C6=C\c6cc(C(C)(C)C(=O)OC)c(-c7cc(C)cc(C(C)(C)C(=O)OC)c7)s6)sc5c4c(C(C)(C)C(=O)OC)ccc2-3)c1,CCCCCCc1ccc(C2(c3ccc(CCCCCC)cc3)c3cc4c(cc3-c3sc5cc(C=C6C(=O)c7ccccc7C6=C(C#N)C#N)sc5c32)C(c2ccc(CCCCCC)cc2)(c2ccc(CCCCCC)cc2)c2c-4sc3cc(C=C4C(=O)c5ccccc5C4=C(C#N)C#N)sc23)cc1,8.27,-5.56,-3.65,-5.576,-3.916,,120.0,1:1,,inverted,ZnO,PEDOT:PSS,,
44243,10.1002/adom.202000516,COC(=O)C(C)(C)c1cc(C)cc(-c2sc3c4sc5cc(/C=C6/C(=O)c7cc(F)cc(c7)C(=O)/C6=C\c6cc(C(C)(C)C(=O)OC)c(-c7cc(C)cc(C(C)(C)C(=O)OC)c7)s6)sc5c4c(C(C)(C)C(=O)OC)ccc2-3)c1,CCCCCCc1ccc(C2(c3ccc(CCCCCC)cc3)c3cc4c(cc3-c3sc5cc(C=C6C(=O)c7ccccc7C6=C(C#N)C#N)sc5c32)C(c2ccc(CCCCCC)cc2)(c2ccc(CCCCCC)cc2)c2c-4sc3cc(C=C4C(=O)c5ccccc5C4=C(C#N)C#N)sc23)cc1,5.85,-5.56,-3.65,-5.576,-3.916,,120.0,1:1,,inverted,ZnO,PEDOT:PSS,,TPTMP:PAE
44244,10.1002/adom.202000516,COC(=O)C(C)(C)c1cc(C)cc(-c2sc3c4sc5cc(/C=C6/C(=O)c7cc(F)cc(c7)C(=O)/C6=C\c6cc(C(C)(C)C(=O)OC)c(-c7cc(C)cc(C(C)(C)C(=O)OC)c7)s6)sc5c4c(C(C)(C)C(=O)OC)ccc2-3)c1,CCCCCCc1ccc(C2(c3ccc(CCCCCC)cc3)c3cc4c(cc3-c3sc5cc(C=C6C(=O)c7ccccc7C6=C(C#N)C#N)sc5c32)C(c2ccc(CCCCCC)cc2)(c2ccc(CCCCCC)cc2)c2c-4sc3cc(C=C4C(=O)c5ccccc5C4=C(C#N)C#N)sc23)cc1,4.84,-5.56,-3.65,-5.576,-3.916,,120.0,1:1,,inverted,ZnO,PEDOT:PSS,,TPTMP:PAE
44245,10.1002/adom.202000516,COC(=O)C(C)(C)c1cc(C)cc(-c2sc3c4sc5cc(/C=C6/C(=O)c7cc(F)cc(c7)C(=O)/C6=C\c6cc(C(C)(C)C(=O)OC)c(-c7cc(C)cc(C(C)(C)C(=O)OC)c7)s6)sc5c4c(C(C)(C)C(=O)OC)ccc2-3)c1,CCCCCCc1ccc(C2(c3ccc(CCCCCC)cc3)c3cc4c(cc3-c3sc5cc(C=C6C(=O)c7ccccc7C6=C(C#N)C#N)sc5c32)C(c2ccc(CCCCCC)cc2)(c2ccc(CCCCCC)cc2)c2c-4sc3cc(C=C4C(=O)c5ccccc5C4=C(C#N)C#N)sc23)cc1,1.82,-5.56,-3.65,-5.576,-3.916,,120.0,1:1,30 wt%,inverted,ZnO,PEDOT:PSS,,TPTMP:PAE
44254,10.1002/adom.202100064,COC(=O)C(C)(C)c1cc(C)cc(-c2sc3c4sc5cc(/C=C6/C(=O)c7cc(F)cc(c7)C(=O)/C6=C\c6cc(C(C)(C)C(=O)OC)c(-c7cc(C)cc(C(C)(C)C(=O)OC)c7)s6)sc5c4c(C(C)(C)C(=O)OC)ccc2-3)c1,CCCCCCCCCCCc1c(/C=C2\C(=O)c3cc(F)c(F)cc3C2=C(C#N)C#N)sc2c1sc1c3c4nsnc4c4c5sc6c(CCCCCCCCCCC)c(/C=C7\C(=O)c8cc(F)c(F)cc8C7=C(C#N)C#N)sc6c5n(CC(CC)CCCC)c4c3n(CC(CC)CCCC)c21,15.88,-5.56,-3.65,-5.65,-4.09,120.0,6.0,,,inverted,ZnO,MoO3,,
44255,10.1002/adom.202100064,COC(=O)C(C)(C)c1cc(C)cc(-c2sc3c4sc5cc(/C=C6/C(=O)c7cc(F)cc(c7)C(=O)/C6=C\c6cc(C(C)(C)C(=O)OC)c(-c7cc(C)cc(C(C)(C)C(=O)OC)c7)s6)sc5c4c(C(C)(C)C(=O)OC)ccc2-3)c1,CCCCCCCCCCCc1c(/C=C2\C(=O)c3cc(F)c(F)cc3C2=C(C#N)C#N)sc2c1sc1c3c4nsnc4c4c5sc6c(CCCCCCCCCCC)c(/C=C7\C(=O)c8cc(F)c(F)cc8C7=C(C#N)C#N)sc6c5n(CC(CC)CCCC)c4c3n(CC(CC)CCCC)c21,16.75,-5.56,-3.65,-5.65,-4.09,120.0,6.0,,,inverted,ZnO,MoO3,,
44256,10.1002/adom.202100064,COC(=O)C(C)(C)c1cc(C)cc(-c2sc3c4sc5cc(/C=C6/C(=O)c7cc(F)cc(c7)C(=O)/C6=C\c6cc(C(C)(C)C(=O)OC)c(-c7cc(C)cc(C(C)(C)C(=O)OC)c7)s6)sc5c4c(C(C)(C)C(=O)OC)ccc2-3)c1,CCCCCCCCCCCc1c(/C=C2\C(=O)c3cc(F)c(F)cc3C2=C(C#N)C#N)sc2c1sc1c3c4nsnc4c4c5sc6c(CCCCCCCCCCC)c(/C=C7\C(=O)c8cc(F)c(F)cc8C7=C(C#N)C#N)sc6c5n(CC(CC)CCCC)c4c3n(CC(CC)CCCC)c21,16.99,-5.56,-3.65,-5.65,-4.09,150.0,6.0,,,inverted,ZnO,MoO3,,
44257,10.1002/adom.202100064,COC(=O)C(C)(C)c1cc(C)cc(-c2sc3c4sc5cc(/C=C6/C(=O)c7cc(F)cc(c7)C(=O)/C6=C\c6cc(C(C)(C)C(=O)OC)c(-c7cc(C)cc(C(C)(C)C(=O)OC)c7)s6)sc5c4c(C(C)(C)C(=O)OC)ccc2-3)c1,CCCCCCCCCCCc1c(/C=C2\C(=O)c3cc(F)c(F)cc3C2=C(C#N)C#N)sc2c1sc1c3c4nsnc4c4c5sc6c(CCCCCCCCCCC)c(/C=C7\C(=O)c8cc(F)c(F)cc8C7=C(C#N)C#N)sc6c5n(CC(CC)CCCC)c4c3n(CC(CC)CCCC)c21,17.2,-5.56,-3.65,-5.65,-4.09,120.0,6.0,,,inverted,ZnO,MoO3,,
44258,10.1002/adom.202100064,COC(=O)C(C)(C)c1cc(C)cc(-c2sc3c4sc5cc(/C=C6/C(=O)c7cc(F)cc(c7)C(=O)/C6=C\c6cc(C(C)(C)C(=O)OC)c(-c7cc(C)cc(C(C)(C)C(=O)OC)c7)s6)sc5c4c(C(C)(C)C(=O)OC)ccc2-3)c1,CCCCCCCCCCCc1c(/C=C2\C(=O)c3cc(F)c(F)cc3C2=C(C#N)C#N)sc2c1sc1c3c4nsnc4c4c5sc6c(CCCCCCCCCCC)c(/C=C7\C(=O)c8cc(F)c(F)cc8C7=C(C#N)C#N)sc6c5n(CC(CC)CCCC)c4c3n(CC(CC)CCCC)c21,16.79,-5.56,-3.65,-5.65,-4.09,90.0,6.0,,,inverted,ZnO,MoO3,,
44259,10.1002/adom.202100064,COC(=O)C(C)(C)c1cc(C)cc(-c2sc3c4sc5cc(/C=C6/C(=O)c7cc(F)cc(c7)C(=O)/C6=C\c6cc(C(C)(C)C(=O)OC)c(-c7cc(C)cc(C(C)(C)C(=O)OC)c7)s6)sc5c4c(C(C)(C)C(=O)OC)ccc2-3)c1,CCCCCCCCCCCc1c(/C=C2\C(=O)c3cc(F)c(F)cc3C2=C(C#N)C#N)sc2c1sc1c3c4nsnc4c4c5sc6c(CCCCCCCCCCC)c(/C=C7\C(=O)c8cc(F)c(F)cc8C7=C(C#N)C#N)sc6c5n(CC(CC)CCCC)c4c3n(CC(CC)CCCC)c21,16.39,-5.56,-3.65,-5.65,-4.09,70.0,6.0,,,inverted,ZnO,MoO3,,
44260,10.1002/adom.202100064,COC(=O)C(C)(C)c1cc(C)cc(-c2sc3c4sc5cc(/C=C6/C(=O)c7cc(F)cc(c7)C(=O)/C6=C\c6cc(C(C)(C)C(=O)OC)c(-c7cc(C)cc(C(C)(C)C(=O)OC)c7)s6)sc5c4c(C(C)(C)C(=O)OC)ccc2-3)c1,CCCCCCCCCCCc1c(/C=C2\C(=O)c3cc(F)c(F)cc3C2=C(C#N)C#N)sc2c1sc1c3c4nsnc4c4c5sc6c(CCCCCCCCCCC)c(/C=C7\C(=O)c8cc(F)c(F)cc8C7=C(C#N)C#N)sc6c5n(CC(CC)CCCC)c4c3n(CC(CC)CCCC)c21,16.56,-5.56,-3.65,-5.65,-4.09,120.0,6.0,,,inverted,ZnO,MoO3,,
44261,10.1002/adom.202100064,COC(=O)C(C)(C)c1cc(C)cc(-c2sc3c4sc5cc(/C=C6/C(=O)c7cc(F)cc(c7)C(=O)/C6=C\c6cc(C(C)(C)C(=O)OC)c(-c7cc(C)cc(C(C)(C)C(=O)OC)c7)s6)sc5c4c(C(C)(C)C(=O)OC)ccc2-3)c1,CCCCCCCCCCCc1c(/C=C2\C(=O)c3cc(F)c(F)cc3C2=C(C#N)C#N)sc2c1sc1c3c4nsnc4c4c5sc6c(CCCCCCCCCCC)c(/C=C7\C(=O)c8cc(F)c(F)cc8C7=C(C#N)C#N)sc6c5n(CC(CC)CCCC)c4c3n(CC(CC)CCCC)c21,16.3,-5.56,-3.65,-5.65,-4.09,120.0,,,20 wt%,inverted,ZnO,MoO3,,
44266,10.1002/adom.202100064,COC(=O)C(C)(C)c1cc(C)cc(-c2sc3c4sc5cc(/C=C6/C(=O)c7cc(F)cc(c7)C(=O)/C6=C\c6cc(C(C)(C)C(=O)OC)c(-c7cc(C)cc(C(C)(C)C(=O)OC)c7)s6)sc5c4c(C(C)(C)C(=O)OC)ccc2-3)c1,CCCCCCCCCCCc1c(/C=C2\C(=O)c3cc(F)c(F)cc3C2=C(C#N)C#N)sc2c1sc1c3c4nsnc4c4c5sc6c(CCCCCCCCCCC)c(/C=C7\C(=O)c8cc(F)c(F)cc8C7=C(C#N)C#N)sc6c5n(CC(CC)CCCC)c4c3n(CC(CC)CCCC)c21,10.53,-5.56,-3.65,-5.65,-4.09,,,,,inverted,ZnO,MoO3,,
44268,10.1002/adom.202100064,CCCCCCC(CCCC)Cc1ccc(-c2c3cc(-c4sc(-c5sc(-c6cc(Cl)cs6)c6c5C(=O)c5c(CC(CC)CCCC)sc(CC(CC)CCCC)c5C6=O)cc4Cl)sc3c(-c3ccc(CC(CCCC)CCCCCC)cc3)c3ccsc23)cc1,CCCCCCCCCCCc1c(/C=C2\C(=O)c3cc(F)c(F)cc3C2=C(C#N)C#N)sc2c1sc1c3c4nsnc4c4c5sc6c(CCCCCCCCCCC)c(/C=C7\C(=O)c8cc(F)c(F)cc8C7=C(C#N)C#N)sc6c5n(CC(CC)CCCC)c4c3n(CC(CC)CCCC)c21,9.1,-5.59,-3.53,-5.65,-4.09,,,,,inverted,ZnO,MoO3,,
44269,10.1002/adom.202100064,CCCCC(CC)Cc1ccc(-c2c3cc(-c4ccc(-c5sc(-c6cccs6)c6c5C(=O)c5c(CC(CC)CCCC)sc(CC(CC)CCCC)c5C6=O)s4)sc3c(-c3ccc(CC(CC)CCCC)s3)c3ccsc23)s1,CCCCCCCCCCCc1c(/C=C2\C(=O)c3cc(F)ccc3C2=C(C#N)C#N)sc2c1sc1c3c4nn(CC(CC)CCCC)nc4c4c5sc6c(CCCCCCCCCCC)c(/C=C7\C(=O)c8cc(F)ccc8C7=C(C#N)C#N)sc6c5n(CC(CC)CCCC)c4c3n(CC(CC)CCCC)c21,12.67,-5.33,-3.48,-5.56,-4.01,,,,,inverted,ZnO,MoO3,,
44272,10.1002/adom.202100064,CCCCC(CC)COC(=O)c1sc2csc(-c3cc4c(-c5ccc(CC(CC)CCCC)s5)c5sccc5c(-c5ccc(CC(CC)CCCC)s5)c4s3)c2c1F,CCc1ccc(C2(c3ccc(CC)cc3)c3c(sc4cc(/C=C5\C(=O)c6cc(F)c(F)cc6C5=C(C#N)C#N)sc34)-c3sc4c(-c5ccc(CC)s5)c5c6c(sc5c(-c5ccc(CC)s5)c4c32)-c2sc3cc(/C=C4\C(=O)c5cc(F)c(F)cc5C4=C(C#N)C#N)sc3c2C6(c2ccc(CC)cc2)c2ccc(CC)cc2)cc1,11.6,-5.21,-3.6,-5.56,-4.0,3.0,6.0,,,inverted,ZnO,MoO3,,
44279,10.1002/adom.202101006,CCCCC(CC)COC(=O)c1sc2c(-c3cc4c(OCC(CC)CCCC)c5sccc5c(OCC(CC)CCCC)c4s3)scc2c1F,COC(=O)CCCC1(c2ccccc2)C23c4c5ccc6c7cc8c9c%10c(cc%11cc%12c%13c%14c(cc%15c%16ccc-5c2c%16c2c5c%16c%17c(c(c46)c7c9c%17c4c%10c%11c%13c4c%16c%14c%152)C513)C%12)C8,8.6,-5.19,-3.43,-5.9,-3.9,,,,,,PDI,MoO3,,
44280,10.1002/adom.202101006,CCCCC(CC)COC(=O)c1sc2csc(-c3cc4c(-c5ccc(CC(CC)CCCC)s5)c5sccc5c(-c5ccc(CC(CC)CCCC)s5)c4s3)c2c1F,COC(=O)CCCC1(c2ccccc2)C23c4c5ccc6c7cc8c9c%10c(cc%11cc%12c%13c%14c(cc%15c%16ccc-5c2c%16c2c5c%16c%17c(c(c46)c7c9c%17c4c%10c%11c%13c4c%16c%14c%152)C513)C%12)C8,10.2,-5.21,-3.6,-5.9,-3.9,,,,,,PDI,MoO3,,
44281,10.1002/adom.202101006,COC(=O)C(C)(C)c1cc(C)cc(-c2sc3c4sc5cc(/C=C6/C(=O)c7cc(F)cc(c7)C(=O)/C6=C\c6cc(C(C)(C)C(=O)OC)c(-c7cc(C)cc(C(C)(C)C(=O)OC)c7)s6)sc5c4c(C(C)(C)C(=O)OC)ccc2-3)c1,CCCCCCCCCCCc1c(/C=C2\C(=O)c3cc(F)c(F)cc3C2=C(C#N)C#N)sc2c1sc1c3c4nsnc4c4c5sc6c(CCCCCCCCCCC)c(/C=C7\C(=O)c8cc(F)c(F)cc8C7=C(C#N)C#N)sc6c5n(CC(CC)CCCC)c4c3n(CC(CC)CCCC)c21,16.1,-5.56,-3.65,-5.65,-4.09,,,,,,PDI,MoO3,,
44288,10.1002/adom.202102031,COC(=O)C(C)(C)c1cc(C)cc(-c2sc3c4sc5cc(/C=C6/C(=O)c7cc(F)cc(c7)C(=O)/C6=C\c6cc(C(C)(C)C(=O)OC)c(-c7cc(C)cc(C(C)(C)C(=O)OC)c7)s6)sc5c4c(C(C)(C)C(=O)OC)ccc2-3)c1,CCCCCCCCCCCc1c(/C=C2\C(=O)c3cc(F)c(F)cc3C2=C(C#N)C#N)sc2c1sc1c3c4nsnc4c4c5sc6c(CCCCCCCCCCC)c(/C=C7\C(=O)c8cc(F)c(F)cc8C7=C(C#N)C#N)sc6c5n(CC(CC)CCCC)c4c3n(CC(CC)CCCC)c21,14.72,-5.56,-3.65,-5.65,-4.09,,,,,,SnO2,,,
44289,10.1002/adom.202102031,COC(=O)C(C)(C)c1cc(C)cc(-c2sc3c4sc5cc(/C=C6/C(=O)c7cc(F)cc(c7)C(=O)/C6=C\c6cc(C(C)(C)C(=O)OC)c(-c7cc(C)cc(C(C)(C)C(=O)OC)c7)s6)sc5c4c(C(C)(C)C(=O)OC)ccc2-3)c1,CCCCCCCCCCCc1c(/C=C2\C(=O)c3cc(F)c(F)cc3C2=C(C#N)C#N)sc2c1sc1c3c4nsnc4c4c5sc6c(CCCCCCCCCCC)c(/C=C7\C(=O)c8cc(F)c(F)cc8C7=C(C#N)C#N)sc6c5n(CC(CC)CCCC)c4c3n(CC(CC)CCCC)c21,13.79,-5.56,-3.65,-5.65,-4.09,,,,,,PAS,,,
44290,10.1002/adom.202102031,COC(=O)C(C)(C)c1cc(C)cc(-c2sc3c4sc5cc(/C=C6/C(=O)c7cc(F)cc(c7)C(=O)/C6=C\c6cc(C(C)(C)C(=O)OC)c(-c7cc(C)cc(C(C)(C)C(=O)OC)c7)s6)sc5c4c(C(C)(C)C(=O)OC)ccc2-3)c1,CCCCCCCCCCCc1c(/C=C2\C(=O)c3cc(F)c(F)cc3C2=C(C#N)C#N)sc2c1sc1c3c4nsnc4c4c5sc6c(CCCCCCCCCCC)c(/C=C7\C(=O)c8cc(F)c(F)cc8C7=C(C#N)C#N)sc6c5n(CC(CC)CCCC)c4c3n(CC(CC)CCCC)c21,16.37,-5.56,-3.65,-5.65,-4.09,110.0,,,,,SnO2:PAS,,,
44291,10.1002/adom.202102031,COC(=O)C(C)(C)c1cc(C)cc(-c2sc3c4sc5cc(/C=C6/C(=O)c7cc(F)cc(c7)C(=O)/C6=C\c6cc(C(C)(C)C(=O)OC)c(-c7cc(C)cc(C(C)(C)C(=O)OC)c7)s6)sc5c4c(C(C)(C)C(=O)OC)ccc2-3)c1,CCCCCCCCCc1c(C=C2C(=O)c3cc(Cl)c(Cl)cc3C2=C(C#N)C#N)sc2c1sc1c3c4nsnc4c4c5sc6c(CCCCCCCCC)c(C=C7C(=O)c8cc(Cl)c(Cl)cc8C7=C(C#N)C#N)sc6c5n(CC(CCCC)CCCCCC)c4c3n(CC(CCCC)CCCCCC)c21,17.12,-5.56,-3.65,-5.68,-3.9,,,,,,SnO2:PAS,,,
44292,10.1002/adom.202200968,COC(=O)C(C)(C)c1cc(C)cc(-c2sc3c4sc5cc(/C=C6/C(=O)c7cc(F)cc(c7)C(=O)/C6=C\c6cc(C(C)(C)C(=O)OC)c(-c7cc(C)cc(C(C)(C)C(=O)OC)c7)s6)sc5c4c(C(C)(C)C(=O)OC)ccc2-3)c1,CCCCCCCCCCCc1c(/C=C2\C(=O)c3cc(F)c(F)cc3C2=C(C#N)C#N)sc2c1sc1c3c4nsnc4c4c5sc6c(CCCCCCCCCCC)c(/C=C7\C(=O)c8cc(F)c(F)cc8C7=C(C#N)C#N)sc6c5n(CC(CC)CCCC)c4c3n(CC(CC)CCCC)c21,15.04,-5.56,-3.65,-5.65,-4.09,,,"1:1.2, w/w",,inverted,ZnO,,,
44293,10.1002/adom.202200968,COC(=O)C(C)(C)c1cc(C)cc(-c2sc3c4sc5cc(/C=C6/C(=O)c7cc(F)cc(c7)C(=O)/C6=C\c6cc(C(C)(C)C(=O)OC)c(-c7cc(C)cc(C(C)(C)C(=O)OC)c7)s6)sc5c4c(C(C)(C)C(=O)OC)ccc2-3)c1,CCCCCCCCCCCc1c(/C=C2\C(=O)c3cc(F)c(F)cc3C2=C(C#N)C#N)sc2c1sc1c3c4nsnc4c4c5sc6c(CCCCCCCCCCC)c(/C=C7\C(=O)c8cc(F)c(F)cc8C7=C(C#N)C#N)sc6c5n(CC(CC)CCCC)c4c3n(CC(CC)CCCC)c21,16.37,-5.56,-3.65,-5.65,-4.09,,,"1:1.2, w/w",,inverted,ZnO/TPIZ,,,
44294,10.1002/adom.202200968,COC(=O)C(C)(C)c1cc(C)cc(-c2sc3c4sc5cc(/C=C6/C(=O)c7cc(F)cc(c7)C(=O)/C6=C\c6cc(C(C)(C)C(=O)OC)c(-c7cc(C)cc(C(C)(C)C(=O)OC)c7)s6)sc5c4c(C(C)(C)C(=O)OC)ccc2-3)c1,CCCCCCCCCCCc1c(/C=C2\C(=O)c3cc(F)c(F)cc3C2=C(C#N)C#N)sc2c1sc1c3c4nsnc4c4c5sc6c(CCCCCCCCCCC)c(/C=C7\C(=O)c8cc(F)c(F)cc8C7=C(C#N)C#N)sc6c5n(CC(CC)CCCC)c4c3n(CC(CC)CCCC)c21,15.63,-5.56,-3.65,-5.65,-4.09,,,"1:1.2, w/w",,inverted,ZnO/TPE,,,
44295,10.1002/adom.202200968,COC(=O)C(C)(C)c1cc(C)cc(-c2sc3c4sc5cc(/C=C6/C(=O)c7cc(F)cc(c7)C(=O)/C6=C\c6cc(C(C)(C)C(=O)OC)c(-c7cc(C)cc(C(C)(C)C(=O)OC)c7)s6)sc5c4c(C(C)(C)C(=O)OC)ccc2-3)c1,CCCCCCCCCCCc1c(/C=C2\C(=O)c3cc(F)c(F)cc3C2=C(C#N)C#N)sc2c1sc1c3c4nsnc4c4c5sc6c(CCCCCCCCCCC)c(/C=C7\C(=O)c8cc(F)c(F)cc8C7=C(C#N)C#N)sc6c5n(CC(CC)CCCC)c4c3n(CC(CC)CCCC)c21,15.7,-5.56,-3.65,-5.65,-4.09,,,"1:1.2, w/w",,inverted,ZnO/TPE-OH,,,
44305,10.1002/adom.202201977,CCCCCCC(CCCC)Cc1csc(-c2cc3c4nsnc4c4cc(-c5cc(CC(CCCC)CCCCCC)c(-c6cc7c(-c8cc(F)c(CC(CC)CCCC)s8)c8sccc8c(-c8cc(F)c(CC(CC)CCCC)s8)c7s6)s5)sc4c3s2)c1,CCCCCCCCCCCc1c(/C=C2\C(=O)c3cc(F)c(F)cc3C2=C(C#N)C#N)sc2c1sc1c3c4nsnc4c4c5sc6c(CCCCCCCCCCC)c(/C=C7\C(=O)c8cc(F)c(F)cc8C7=C(C#N)C#N)sc6c5n(CC(CC)CCCC)c4c3n(CC(CC)CCCC)c21,16.44,-5.51,-2.77,-5.65,-4.09,100.0,110.0,1:1.2,,inverted,ZnO,MoO3,chloroform,CN
44306,10.1002/adom.202201977,CCCCCCC(CCCC)Cc1csc(-c2cc3c4nsnc4c4cc(-c5cc(CC(CCCC)CCCCCC)c(-c6cc7c(-c8cc(F)c(CC(CC)CCCC)s8)c8sccc8c(-c8cc(F)c(CC(CC)CCCC)s8)c7s6)s5)sc4c3s2)c1,CCCCCCCCCCCc1c(/C=C2\C(=O)c3cc(F)c(F)cc3C2=C(C#N)C#N)sc2c1sc1c3c4nsnc4c4c5sc6c(CCCCCCCCCCC)c(/C=C7\C(=O)c8cc(F)c(F)cc8C7=C(C#N)C#N)sc6c5n(CC(CC)CCCC)c4c3n(CC(CC)CCCC)c21,15.54,-5.51,-2.77,-5.65,-4.09,100.0,110.0,1:1.2,,inverted,ZnO,MoO3,chloroform,CN
44307,10.1002/adom.202201977,CCCCCCC(CCCC)Cc1csc(-c2cc3c4nsnc4c4cc(-c5cc(CC(CCCC)CCCCCC)c(-c6cc7c(-c8cc(F)c(CC(CC)CCCC)s8)c8sccc8c(-c8cc(F)c(CC(CC)CCCC)s8)c7s6)s5)sc4c3s2)c1,CCCCCCCCCCCc1c(/C=C2\C(=O)c3cc(F)c(F)cc3C2=C(C#N)C#N)sc2c1sc1c3c4nsnc4c4c5sc6c(CCCCCCCCCCC)c(/C=C7\C(=O)c8cc(F)c(F)cc8C7=C(C#N)C#N)sc6c5n(CC(CC)CCCC)c4c3n(CC(CC)CCCC)c21,15.94,-5.51,-2.77,-5.65,-4.09,100.0,110.0,1:1.2,,inverted,ZnO,MoO3,chloroform,CN
44308,10.1002/adom.202201977,CCCCCCC(CCCC)Cc1csc(-c2cc3c4nsnc4c4cc(-c5cc(CC(CCCC)CCCCCC)c(-c6cc7c(-c8cc(F)c(CC(CC)CCCC)s8)c8sccc8c(-c8cc(F)c(CC(CC)CCCC)s8)c7s6)s5)sc4c3s2)c1,CCCCCCCCCCCc1c(/C=C2\C(=O)c3cc(F)c(F)cc3C2=C(C#N)C#N)sc2c1sc1c3c4nsnc4c4c5sc6c(CCCCCCCCCCC)c(/C=C7\C(=O)c8cc(F)c(F)cc8C7=C(C#N)C#N)sc6c5n(CC(CC)CCCC)c4c3n(CC(CC)CCCC)c21,15.58,-5.51,-2.77,-5.65,-4.09,100.0,110.0,1:1.2,,inverted,ZnO,MoO3,chloroform,CN
44309,10.1002/adom.202201977,CCCCCCC(CCCC)Cc1csc(-c2cc3c4nsnc4c4cc(-c5cc(CC(CCCC)CCCCCC)c(-c6cc7c(-c8cc(F)c(CC(CC)CCCC)s8)c8sccc8c(-c8cc(F)c(CC(CC)CCCC)s8)c7s6)s5)sc4c3s2)c1,CCCCCCCCCCCc1c(/C=C2\C(=O)c3cc(F)c(F)cc3C2=C(C#N)C#N)sc2c1sc1c3c4nsnc4c4c5sc6c(CCCCCCCCCCC)c(/C=C7\C(=O)c8cc(F)c(F)cc8C7=C(C#N)C#N)sc6c5n(CC(CC)CCCC)c4c3n(CC(CC)CCCC)c21,17.74,-5.51,-2.77,-5.65,-4.09,100.0,110.0,1:1.2,,inverted,ZnO,MoO3,chloroform,CN
44310,10.1002/adom.202202135,COC(=O)C(C)(C)c1cc(C)cc(-c2sc3c4sc5cc(/C=C6/C(=O)c7cc(F)cc(c7)C(=O)/C6=C\c6cc(C(C)(C)C(=O)OC)c(-c7cc(C)cc(C(C)(C)C(=O)OC)c7)s6)sc5c4c(C(C)(C)C(=O)OC)ccc2-3)c1,CCCCCCCCCCCc1c(/C=C2\C(=O)c3cc(F)c(F)cc3C2=C(C#N)C#N)sc2c1sc1c3c4nsnc4c4c5sc6c(CCCCCCCCCCC)c(/C=C7\C(=O)c8cc(F)c(F)cc8C7=C(C#N)C#N)sc6c5n(CC(CC)CCCC)c4c3n(CC(CC)CCCC)c21,15.2,-5.56,-3.65,-5.65,-4.09,,,,0.00%,,PDINO,2PACz,chloroform,
44311,10.1002/adom.202202135,COC(=O)C(C)(C)c1cc(C)cc(-c2sc3c4sc5cc(/C=C6/C(=O)c7cc(F)cc(c7)C(=O)/C6=C\c6cc(C(C)(C)C(=O)OC)c(-c7cc(C)cc(C(C)(C)C(=O)OC)c7)s6)sc5c4c(C(C)(C)C(=O)OC)ccc2-3)c1,CCCCCCCCCCCc1c(/C=C2\C(=O)c3cc(F)c(F)cc3C2=C(C#N)C#N)sc2c1sc1c3c4nsnc4c4c5sc6c(CCCCCCCCCCC)c(/C=C7\C(=O)c8cc(F)c(F)cc8C7=C(C#N)C#N)sc6c5n(CC(CC)CCCC)c4c3n(CC(CC)CCCC)c21,15.5,-5.56,-3.65,-5.65,-4.09,,,,0.02%,,PDINO,2PACz,chloroform,
44312,10.1002/adom.202202135,COC(=O)C(C)(C)c1cc(C)cc(-c2sc3c4sc5cc(/C=C6/C(=O)c7cc(F)cc(c7)C(=O)/C6=C\c6cc(C(C)(C)C(=O)OC)c(-c7cc(C)cc(C(C)(C)C(=O)OC)c7)s6)sc5c4c(C(C)(C)C(=O)OC)ccc2-3)c1,CCCCCCCCCCCc1c(/C=C2\C(=O)c3cc(F)c(F)cc3C2=C(C#N)C#N)sc2c1sc1c3c4nsnc4c4c5sc6c(CCCCCCCCCCC)c(/C=C7\C(=O)c8cc(F)c(F)cc8C7=C(C#N)C#N)sc6c5n(CC(CC)CCCC)c4c3n(CC(CC)CCCC)c21,15.9,-5.56,-3.65,-5.65,-4.09,,,,0.04%,,PDINO,2PACz,chloroform,
44313,10.1002/adom.202202135,COC(=O)C(C)(C)c1cc(C)cc(-c2sc3c4sc5cc(/C=C6/C(=O)c7cc(F)cc(c7)C(=O)/C6=C\c6cc(C(C)(C)C(=O)OC)c(-c7cc(C)cc(C(C)(C)C(=O)OC)c7)s6)sc5c4c(C(C)(C)C(=O)OC)ccc2-3)c1,CCCCCCCCCCCc1c(/C=C2\C(=O)c3cc(F)c(F)cc3C2=C(C#N)C#N)sc2c1sc1c3c4nsnc4c4c5sc6c(CCCCCCCCCCC)c(/C=C7\C(=O)c8cc(F)c(F)cc8C7=C(C#N)C#N)sc6c5n(CC(CC)CCCC)c4c3n(CC(CC)CCCC)c21,16.1,-5.56,-3.65,-5.65,-4.09,,,,0.06%,,PDINO,2PACz,chloroform,
44314,10.1002/adom.202202135,COC(=O)C(C)(C)c1cc(C)cc(-c2sc3c4sc5cc(/C=C6/C(=O)c7cc(F)cc(c7)C(=O)/C6=C\c6cc(C(C)(C)C(=O)OC)c(-c7cc(C)cc(C(C)(C)C(=O)OC)c7)s6)sc5c4c(C(C)(C)C(=O)OC)ccc2-3)c1,CCCCCCCCCCCc1c(/C=C2\C(=O)c3cc(F)c(F)cc3C2=C(C#N)C#N)sc2c1sc1c3c4nsnc4c4c5sc6c(CCCCCCCCCCC)c(/C=C7\C(=O)c8cc(F)c(F)cc8C7=C(C#N)C#N)sc6c5n(CC(CC)CCCC)c4c3n(CC(CC)CCCC)c21,15.6,-5.56,-3.65,-5.65,-4.09,,,,0.10%,,PDINO,2PACz,chloroform,
44339,10.1002/adom.202202685,COC(=O)C(C)(C)c1cc(C)cc(-c2sc3c4sc5cc(/C=C6/C(=O)c7cc(F)cc(c7)C(=O)/C6=C\c6cc(C(C)(C)C(=O)OC)c(-c7cc(C)cc(C(C)(C)C(=O)OC)c7)s6)sc5c4c(C(C)(C)C(=O)OC)ccc2-3)c1,CCCCCCCCCCCc1c(/C=C2\C(=O)c3cc(F)c(F)cc3C2=C(C#N)C#N)sc2c1sc1c3c4nsnc4c4c5sc6c(CCCCCCCCCCC)c(/C=C7\C(=O)c8cc(F)c(F)cc8C7=C(C#N)C#N)sc6c5n(CC(CC)CCCC)c4c3n(CC(CC)CCCC)c21,21.76,-5.56,-3.65,-5.65,-4.09,113.0,,,,conventional,PDINO,PEDOT:PSS,,
44340,10.1002/adom.202202685,CCCCC(CC)Cc1ccc(-c2c3cc(-c4ccc(-c5sc(-c6cccs6)c6c5C(=O)c5c(CC(CC)CCCC)sc(CC(CC)CCCC)c5C6=O)s4)sc3c(-c3ccc(CC(CC)CCCC)s3)c3ccsc23)s1,CCCCCCCCCCCCC(CCCCCCCCCC)Cn1c2c3sc(/C=C4\C(=O)c5ccccc5C4=C(C#N)C#N)c(CCCCCCCCCCC)c3sc2c2c3nsnc3c3c4sc5c(CCCCCCCCCCC)c(/C=C6\C(=O)c7cc(-c8cccs8)ccc7C6=C(C#N)C#N)sc5c4n(CC(CCCCCCCCCC)CCCCCCCCCCCC)c3c21,21.28,-5.33,-3.48,-5.63,-3.72,94.0,,,,conventional,PDINO,PEDOT:PSS,,
44341,10.1002/adom.202203040,COC(=O)C(C)(C)c1cc(C)cc(-c2sc3c4sc5cc(/C=C6/C(=O)c7cc(F)cc(c7)C(=O)/C6=C\c6cc(C(C)(C)C(=O)OC)c(-c7cc(C)cc(C(C)(C)C(=O)OC)c7)s6)sc5c4c(C(C)(C)C(=O)OC)ccc2-3)c1,CCCCCCCCCCCc1c(/C=C2\C(=O)c3cc(F)c(F)cc3C2=C(C#N)C#N)sc2c1sc1c3c4nsnc4c4c5sc6c(CCCCCCCCCCC)c(/C=C7\C(=O)c8cc(F)c(F)cc8C7=C(C#N)C#N)sc6c5n(CC(CC)CCCC)c4c3n(CC(CC)CCCC)c21,14.36,-5.56,-3.65,-5.65,-4.09,,,,,conventional,,,,
44342,10.1002/adom.202203040,COC(=O)C(C)(C)c1cc(C)cc(-c2sc3c4sc5cc(/C=C6/C(=O)c7cc(F)cc(c7)C(=O)/C6=C\c6cc(C(C)(C)C(=O)OC)c(-c7cc(C)cc(C(C)(C)C(=O)OC)c7)s6)sc5c4c(C(C)(C)C(=O)OC)ccc2-3)c1,CCCCCCCCCCCc1c(/C=C2\C(=O)c3cc(F)c(F)cc3C2=C(C#N)C#N)sc2c1sc1c3c4nsnc4c4c5sc6c(CCCCCCCCCCC)c(/C=C7\C(=O)c8cc(F)c(F)cc8C7=C(C#N)C#N)sc6c5n(CC(CC)CCCC)c4c3n(CC(CC)CCCC)c21,7.89,-5.56,-3.65,-5.65,-4.09,,15.0,,,conventional,,,,
44343,10.1002/adom.202203040,COC(=O)C(C)(C)c1cc(C)cc(-c2sc3c4sc5cc(/C=C6/C(=O)c7cc(F)cc(c7)C(=O)/C6=C\c6cc(C(C)(C)C(=O)OC)c(-c7cc(C)cc(C(C)(C)C(=O)OC)c7)s6)sc5c4c(C(C)(C)C(=O)OC)ccc2-3)c1,CCCCCCCCCCCc1c(/C=C2\C(=O)c3cc(F)c(F)cc3C2=C(C#N)C#N)sc2c1sc1c3c4nsnc4c4c5sc6c(CCCCCCCCCCC)c(/C=C7\C(=O)c8cc(F)c(F)cc8C7=C(C#N)C#N)sc6c5n(CC(CC)CCCC)c4c3n(CC(CC)CCCC)c21,13.08,-5.56,-3.65,-5.65,-4.09,,35.0,,,conventional,,,,
44344,10.1002/adom.202203040,COC(=O)C(C)(C)c1cc(C)cc(-c2sc3c4sc5cc(/C=C6/C(=O)c7cc(F)cc(c7)C(=O)/C6=C\c6cc(C(C)(C)C(=O)OC)c(-c7cc(C)cc(C(C)(C)C(=O)OC)c7)s6)sc5c4c(C(C)(C)C(=O)OC)ccc2-3)c1,CCCCCCCCCCCc1c(/C=C2\C(=O)c3cc(F)c(F)cc3C2=C(C#N)C#N)sc2c1sc1c3c4nsnc4c4c5sc6c(CCCCCCCCCCC)c(/C=C7\C(=O)c8cc(F)c(F)cc8C7=C(C#N)C#N)sc6c5n(CC(CC)CCCC)c4c3n(CC(CC)CCCC)c21,12.61,-5.56,-3.65,-5.65,-4.09,,10.0,,,inverted,,,,
44345,10.1002/adom.202203040,COC(=O)C(C)(C)c1cc(C)cc(-c2sc3c4sc5cc(/C=C6/C(=O)c7cc(F)cc(c7)C(=O)/C6=C\c6cc(C(C)(C)C(=O)OC)c(-c7cc(C)cc(C(C)(C)C(=O)OC)c7)s6)sc5c4c(C(C)(C)C(=O)OC)ccc2-3)c1,CCCCCCCCCCCc1c(/C=C2\C(=O)c3cc(F)c(F)cc3C2=C(C#N)C#N)sc2c1sc1c3c4nsnc4c4c5sc6c(CCCCCCCCCCC)c(/C=C7\C(=O)c8cc(F)c(F)cc8C7=C(C#N)C#N)sc6c5n(CC(CC)CCCC)c4c3n(CC(CC)CCCC)c21,14.01,-5.56,-3.65,-5.65,-4.09,,15.0,,,inverted,,,,
44346,10.1002/adom.202203040,COC(=O)C(C)(C)c1cc(C)cc(-c2sc3c4sc5cc(/C=C6/C(=O)c7cc(F)cc(c7)C(=O)/C6=C\c6cc(C(C)(C)C(=O)OC)c(-c7cc(C)cc(C(C)(C)C(=O)OC)c7)s6)sc5c4c(C(C)(C)C(=O)OC)ccc2-3)c1,CCCCCCCCCCCc1c(/C=C2\C(=O)c3cc(F)c(F)cc3C2=C(C#N)C#N)sc2c1sc1c3c4nsnc4c4c5sc6c(CCCCCCCCCCC)c(/C=C7\C(=O)c8cc(F)c(F)cc8C7=C(C#N)C#N)sc6c5n(CC(CC)CCCC)c4c3n(CC(CC)CCCC)c21,13.46,-5.56,-3.65,-5.65,-4.09,,20.0,,,inverted,,,,
44347,10.1002/adom.202203040,COC(=O)C(C)(C)c1cc(C)cc(-c2sc3c4sc5cc(/C=C6/C(=O)c7cc(F)cc(c7)C(=O)/C6=C\c6cc(C(C)(C)C(=O)OC)c(-c7cc(C)cc(C(C)(C)C(=O)OC)c7)s6)sc5c4c(C(C)(C)C(=O)OC)ccc2-3)c1,CCCCCCCCCCCc1c(/C=C2\C(=O)c3cc(F)c(F)cc3C2=C(C#N)C#N)sc2c1sc1c3c4nsnc4c4c5sc6c(CCCCCCCCCCC)c(/C=C7\C(=O)c8cc(F)c(F)cc8C7=C(C#N)C#N)sc6c5n(CC(CC)CCCC)c4c3n(CC(CC)CCCC)c21,10.79,-5.56,-3.65,-5.65,-4.09,,25.0,,,inverted,,,,
44348,10.1002/adom.202203040,COC(=O)C(C)(C)c1cc(C)cc(-c2sc3c4sc5cc(/C=C6/C(=O)c7cc(F)cc(c7)C(=O)/C6=C\c6cc(C(C)(C)C(=O)OC)c(-c7cc(C)cc(C(C)(C)C(=O)OC)c7)s6)sc5c4c(C(C)(C)C(=O)OC)ccc2-3)c1,CCCCCCCCCCCc1c(/C=C2\C(=O)c3cc(F)c(F)cc3C2=C(C#N)C#N)sc2c1sc1c3c4nsnc4c4c5sc6c(CCCCCCCCCCC)c(/C=C7\C(=O)c8cc(F)c(F)cc8C7=C(C#N)C#N)sc6c5n(CC(CC)CCCC)c4c3n(CC(CC)CCCC)c21,10.27,-5.56,-3.65,-5.65,-4.09,,35.0,,,inverted,,,,
44349,10.1002/adom.202203040,COC(=O)C(C)(C)c1cc(C)cc(-c2sc3c4sc5cc(/C=C6/C(=O)c7cc(F)cc(c7)C(=O)/C6=C\c6cc(C(C)(C)C(=O)OC)c(-c7cc(C)cc(C(C)(C)C(=O)OC)c7)s6)sc5c4c(C(C)(C)C(=O)OC)ccc2-3)c1,CCCCCCCCCCCc1c(/C=C2\C(=O)c3cc(F)c(F)cc3C2=C(C#N)C#N)sc2c1sc1c3c4nsnc4c4c5sc6c(CCCCCCCCCCC)c(/C=C7\C(=O)c8cc(F)c(F)cc8C7=C(C#N)C#N)sc6c5n(CC(CC)CCCC)c4c3n(CC(CC)CCCC)c21,11.43,-5.56,-3.65,-5.65,-4.09,85.0,,1:1.2,,,,,,
44350,10.1002/adom.202203040,COC(=O)C(C)(C)c1cc(C)cc(-c2sc3c4sc5cc(/C=C6/C(=O)c7cc(F)cc(c7)C(=O)/C6=C\c6cc(C(C)(C)C(=O)OC)c(-c7cc(C)cc(C(C)(C)C(=O)OC)c7)s6)sc5c4c(C(C)(C)C(=O)OC)ccc2-3)c1,CCCCCCCCCCCc1c(/C=C2\C(=O)c3cc(F)c(F)cc3C2=C(C#N)C#N)sc2c1sc1c3c4nsnc4c4c5sc6c(CCCCCCCCCCC)c(/C=C7\C(=O)c8cc(F)c(F)cc8C7=C(C#N)C#N)sc6c5n(CC(CC)CCCC)c4c3n(CC(CC)CCCC)c21,12.47,-5.56,-3.65,-5.65,-4.09,120.0,,70:50,,,,,,
44351,10.1002/adom.202203040,COC(=O)C(C)(C)c1cc(C)cc(-c2sc3c4sc5cc(/C=C6/C(=O)c7cc(F)cc(c7)C(=O)/C6=C\c6cc(C(C)(C)C(=O)OC)c(-c7cc(C)cc(C(C)(C)C(=O)OC)c7)s6)sc5c4c(C(C)(C)C(=O)OC)ccc2-3)c1,CCCCCCCCCCCc1c(/C=C2\C(=O)c3cc(F)c(F)cc3C2=C(C#N)C#N)sc2c1sc1c3c4nsnc4c4c5sc6c(CCCCCCCCCCC)c(/C=C7\C(=O)c8cc(F)c(F)cc8C7=C(C#N)C#N)sc6c5n(CC(CC)CCCC)c4c3n(CC(CC)CCCC)c21,11.84,-5.56,-3.65,-5.65,-4.09,100.0,,60:40,,,,,,
44352,10.1002/adom.202203040,COC(=O)C(C)(C)c1cc(C)cc(-c2sc3c4sc5cc(/C=C6/C(=O)c7cc(F)cc(c7)C(=O)/C6=C\c6cc(C(C)(C)C(=O)OC)c(-c7cc(C)cc(C(C)(C)C(=O)OC)c7)s6)sc5c4c(C(C)(C)C(=O)OC)ccc2-3)c1,CCCCCCCCCCCc1c(/C=C2\C(=O)c3cc(F)c(F)cc3C2=C(C#N)C#N)sc2c1sc1c3c4nsnc4c4c5sc6c(CCCCCCCCCCC)c(/C=C7\C(=O)c8cc(F)c(F)cc8C7=C(C#N)C#N)sc6c5n(CC(CC)CCCC)c4c3n(CC(CC)CCCC)c21,12.36,-5.56,-3.65,-5.65,-4.09,85.0,,45:40,,,,,,
44353,10.1002/adom.202203040,COC(=O)C(C)(C)c1cc(C)cc(-c2sc3c4sc5cc(/C=C6/C(=O)c7cc(F)cc(c7)C(=O)/C6=C\c6cc(C(C)(C)C(=O)OC)c(-c7cc(C)cc(C(C)(C)C(=O)OC)c7)s6)sc5c4c(C(C)(C)C(=O)OC)ccc2-3)c1,CCCCCCCCCCCc1c(/C=C2\C(=O)c3cc(F)c(F)cc3C2=C(C#N)C#N)sc2c1sc1c3c4nsnc4c4c5sc6c(CCCCCCCCCCC)c(/C=C7\C(=O)c8cc(F)c(F)cc8C7=C(C#N)C#N)sc6c5n(CC(CC)CCCC)c4c3n(CC(CC)CCCC)c21,11.26,-5.56,-3.65,-5.65,-4.09,80.0,,40:40,,,,,,
44354,10.1002/adom.202203040,COC(=O)C(C)(C)c1cc(C)cc(-c2sc3c4sc5cc(/C=C6/C(=O)c7cc(F)cc(c7)C(=O)/C6=C\c6cc(C(C)(C)C(=O)OC)c(-c7cc(C)cc(C(C)(C)C(=O)OC)c7)s6)sc5c4c(C(C)(C)C(=O)OC)ccc2-3)c1,CCCCCCCCCc1c(C=C2C(=O)c3cc(Cl)c(Cl)cc3C2=C(C#N)C#N)sc2c1sc1c3c4nsnc4c4c5sc6c(CCCCCCCCC)c(C=C7C(=O)c8cc(Cl)c(Cl)cc8C7=C(C#N)C#N)sc6c5n(CC(CCCC)CCCCCC)c4c3n(CC(CCCC)CCCCCC)c21,13.3,-5.56,-3.65,-5.68,-3.9,,,,,,,,,
44355,10.1002/adom.202203040,COC(=O)C(C)(C)c1cc(C)cc(-c2sc3c4sc5cc(/C=C6/C(=O)c7cc(F)cc(c7)C(=O)/C6=C\c6cc(C(C)(C)C(=O)OC)c(-c7cc(C)cc(C(C)(C)C(=O)OC)c7)s6)sc5c4c(C(C)(C)C(=O)OC)ccc2-3)c1,CCCCCCCCCCCc1c(/C=C2\C(=O)c3cc(F)c(F)cc3C2=C(C#N)C#N)sc2c1sc1c3c4nsnc4c4c5sc6c(CCCCCCCCCCC)c(/C=C7\C(=O)c8cc(F)c(F)cc8C7=C(C#N)C#N)sc6c5n(CC(CC)CCCC)c4c3n(CC(CC)CCCC)c21,13.07,-5.56,-3.65,-5.65,-4.09,,,,,,,,,
44356,10.1002/adom.202203040,COC(=O)C(C)(C)c1cc(C)cc(-c2sc3c4sc5cc(/C=C6/C(=O)c7cc(F)cc(c7)C(=O)/C6=C\c6cc(C(C)(C)C(=O)OC)c(-c7cc(C)cc(C(C)(C)C(=O)OC)c7)s6)sc5c4c(C(C)(C)C(=O)OC)ccc2-3)c1,CCCCCCCCCCCc1c(/C=C2\C(=O)c3cc(F)c(F)cc3C2=C(C#N)C#N)sc2c1sc1c3c4nsnc4c4c5sc6c(CCCCCCCCCCC)c(/C=C7\C(=O)c8cc(F)c(F)cc8C7=C(C#N)C#N)sc6c5n(CC(CC)CCCC)c4c3n(CC(CC)CCCC)c21,12.22,-5.56,-3.65,-5.65,-4.09,,,,,,,,,
44357,10.1002/adom.202203040,CCCCCCC(CCCC)Cc1csc(-c2cc3c4nsnc4c4cc(-c5cc(CC(CCCC)CCCCCC)c(-c6cc7c(-c8cc(F)c(CC(CC)CCCC)s8)c8sccc8c(-c8cc(F)c(CC(CC)CCCC)s8)c7s6)s5)sc4c3s2)c1,CCCCCCCCCCCc1c(/C=C2\C(=O)c3cc(F)c(F)cc3C2=C(C#N)C#N)sc2c1sc1c3c4nsnc4c4c5sc6c(CCCCCCCCCCC)c(/C=C7\C(=O)c8cc(F)c(F)cc8C7=C(C#N)C#N)sc6c5n(CCC(CC)CCCC)c4c3n(CCC(CC)CCCC)c21,12.91,-5.51,-2.77,-5.64,-3.86,,,,,,,,,
