Repository: JiYiqaq/PCE-KA-GNN

# Data directory

- `raw/Active_Database.csv` is the immutable source dataset bundled under CC BY 4.0. Do not overwrite it with processed data.
- `processed/` is created and populated by the training pipeline. Generated `.pt` and `.pth` caches are intentionally ignored by Git because they can exceed GitHub's normal single-file limit.

See `../DATA_LICENSE.md` for provenance, license and checksum information.

File: data/processed/device_records.csv (part 47 of 250)
record_id,doi,donor_smiles,acceptor_smiles,pce,homo_d,lumo_d,homo_a,lumo_a,active_layer_thickness,annealing_temp,d_a_ratio,additive_ratio,device_type,etl_canonical,htl_canonical,solvent_canonical,additive_canonical
44363,10.1002/adom.202302145,COC(=O)C(C)(C)c1cc(C)cc(-c2sc3c4sc5cc(/C=C6/C(=O)c7cc(F)cc(c7)C(=O)/C6=C\c6cc(C(C)(C)C(=O)OC)c(-c7cc(C)cc(C(C)(C)C(=O)OC)c7)s6)sc5c4c(C(C)(C)C(=O)OC)ccc2-3)c1,CCCCCCCCCCCc1c(/C=C2\C(=O)c3cc(F)c(F)cc3C2=C(C#N)C#N)sc2c1sc1c3c4nsnc4c4c5sc6c(CCCCCCCCCCC)c(/C=C7\C(=O)c8cc(F)c(F)cc8C7=C(C#N)C#N)sc6c5n(CC(CC)CCCC)c4c3n(CC(CC)CCCC)c21,14.7,-5.56,-3.65,-5.65,-4.09,,,,,conventional,PDINO,2PACz,,
44409,10.1002/adom.202302947,COC(=O)C(C)(C)c1cc(C)cc(-c2sc3c4sc5cc(/C=C6/C(=O)c7cc(F)cc(c7)C(=O)/C6=C\c6cc(C(C)(C)C(=O)OC)c(-c7cc(C)cc(C(C)(C)C(=O)OC)c7)s6)sc5c4c(C(C)(C)C(=O)OC)ccc2-3)c1,CCCCCCC(CCCC)Cc1c(/C=C2\C(=O)c3cc(F)c(F)cc3C2=C(C#N)C#N)sc2c1SC1c3c(c4c(c5nsnc35)c3sc5c(CC(CCCC)CCCCCC)c(/C=C6\C(=O)c7cc(F)c(F)cc7C6=C(C#N)C#N)sc5c3n4CC(CC)CCCC)N(CC(CC)CCCC)C21,17.31,-5.56,-3.65,-5.68,-3.9,,,,,,,PEDOT:PSS,,
44410,10.1002/adom.202302947,COC(=O)C(C)(C)c1cc(C)cc(-c2sc3c4sc5cc(/C=C6/C(=O)c7cc(F)cc(c7)C(=O)/C6=C\c6cc(C(C)(C)C(=O)OC)c(-c7cc(C)cc(C(C)(C)C(=O)OC)c7)s6)sc5c4c(C(C)(C)C(=O)OC)ccc2-3)c1,CCCCCCC(CCCC)Cc1c(/C=C2\C(=O)c3cc(F)c(F)cc3C2=C(C#N)C#N)sc2c1SC1c3c(c4c(c5nsnc35)c3sc5c(CC(CCCC)CCCCCC)c(/C=C6\C(=O)c7cc(F)c(F)cc7C6=C(C#N)C#N)sc5c3n4CC(CC)CCCC)N(CC(CC)CCCC)C21,18.25,-5.56,-3.65,-5.68,-3.9,,,,,,,PEDOT:PSS,,
44411,10.1002/adom.202302947,COC(=O)C(C)(C)c1cc(C)cc(-c2sc3c4sc5cc(/C=C6/C(=O)c7cc(F)cc(c7)C(=O)/C6=C\c6cc(C(C)(C)C(=O)OC)c(-c7cc(C)cc(C(C)(C)C(=O)OC)c7)s6)sc5c4c(C(C)(C)C(=O)OC)ccc2-3)c1,CCCCCCC(CCCC)Cc1c(/C=C2\C(=O)c3cc(F)c(F)cc3C2=C(C#N)C#N)sc2c1SC1c3c(c4c(c5nsnc35)c3sc5c(CC(CCCC)CCCCCC)c(/C=C6\C(=O)c7cc(F)c(F)cc7C6=C(C#N)C#N)sc5c3n4CC(CC)CCCC)N(CC(CC)CCCC)C21,18.62,-5.56,-3.65,-5.68,-3.9,,,,1.5 mg mL-1,,,PEDOT:PSS,,
44412,10.1002/adom.202302947,COC(=O)C(C)(C)c1cc(C)cc(-c2sc3c4sc5cc(/C=C6/C(=O)c7cc(F)cc(c7)C(=O)/C6=C\c6cc(C(C)(C)C(=O)OC)c(-c7cc(C)cc(C(C)(C)C(=O)OC)c7)s6)sc5c4c(C(C)(C)C(=O)OC)ccc2-3)c1,CCCCCCC(CCCC)Cc1c(/C=C2\C(=O)c3cc(F)c(F)cc3C2=C(C#N)C#N)sc2c1SC1c3c(c4c(c5nsnc35)c3sc5c(CC(CCCC)CCCCCC)c(/C=C6\C(=O)c7cc(F)c(F)cc7C6=C(C#N)C#N)sc5c3n4CC(CC)CCCC)N(CC(CC)CCCC)C21,17.44,-5.56,-3.65,-5.68,-3.9,,,,2.0 mg mL-1,,,PEDOT:PSS,,
44413,10.1002/adom.202302947,COC(=O)C(C)(C)c1cc(C)cc(-c2sc3c4sc5cc(/C=C6/C(=O)c7cc(F)cc(c7)C(=O)/C6=C\c6cc(C(C)(C)C(=O)OC)c(-c7cc(C)cc(C(C)(C)C(=O)OC)c7)s6)sc5c4c(C(C)(C)C(=O)OC)ccc2-3)c1,CCCCCCC(CCCC)Cc1c(/C=C2\C(=O)c3cc(F)c(F)cc3C2=C(C#N)C#N)sc2c1SC1c3c(c4c(c5nsnc35)c3sc5c(CC(CCCC)CCCCCC)c(/C=C6\C(=O)c7cc(F)c(F)cc7C6=C(C#N)C#N)sc5c3n4CC(CC)CCCC)N(CC(CC)CCCC)C21,18.32,-5.56,-3.65,-5.68,-3.9,,,,,,PNDIT-F3N-Br,,,
44414,10.1002/adom.202302947,COC(=O)C(C)(C)c1cc(C)cc(-c2sc3c4sc5cc(/C=C6/C(=O)c7cc(F)cc(c7)C(=O)/C6=C\c6cc(C(C)(C)C(=O)OC)c(-c7cc(C)cc(C(C)(C)C(=O)OC)c7)s6)sc5c4c(C(C)(C)C(=O)OC)ccc2-3)c1,CCCCCCC(CCCC)Cc1c(/C=C2\C(=O)c3cc(F)c(F)cc3C2=C(C#N)C#N)sc2c1SC1c3c(c4c(c5nsnc35)c3sc5c(CC(CCCC)CCCCCC)c(/C=C6\C(=O)c7cc(F)c(F)cc7C6=C(C#N)C#N)sc5c3n4CC(CC)CCCC)N(CC(CC)CCCC)C21,18.02,-5.56,-3.65,-5.68,-3.9,,,,,,PNDIT-F3N,,,
44415,10.1002/adom.202302947,COC(=O)C(C)(C)c1cc(C)cc(-c2sc3c4sc5cc(/C=C6/C(=O)c7cc(F)cc(c7)C(=O)/C6=C\c6cc(C(C)(C)C(=O)OC)c(-c7cc(C)cc(C(C)(C)C(=O)OC)c7)s6)sc5c4c(C(C)(C)C(=O)OC)ccc2-3)c1,CCCCCCC(CCCC)Cc1c(/C=C2\C(=O)c3cc(F)c(F)cc3C2=C(C#N)C#N)sc2c1SC1c3c(c4c(c5nsnc35)c3sc5c(CC(CCCC)CCCCCC)c(/C=C6\C(=O)c7cc(F)c(F)cc7C6=C(C#N)C#N)sc5c3n4CC(CC)CCCC)N(CC(CC)CCCC)C21,18.23,-5.56,-3.65,-5.68,-3.9,,,,,,PNDIT-F3N,,,
44416,10.1002/adom.202302947,COC(=O)C(C)(C)c1cc(C)cc(-c2sc3c4sc5cc(/C=C6/C(=O)c7cc(F)cc(c7)C(=O)/C6=C\c6cc(C(C)(C)C(=O)OC)c(-c7cc(C)cc(C(C)(C)C(=O)OC)c7)s6)sc5c4c(C(C)(C)C(=O)OC)ccc2-3)c1,CCCCCCC(CCCC)Cc1c(/C=C2\C(=O)c3cc(F)c(F)cc3C2=C(C#N)C#N)sc2c1SC1c3c(c4c(c5nsnc35)c3sc5c(CC(CCCC)CCCCCC)c(/C=C6\C(=O)c7cc(F)c(F)cc7C6=C(C#N)C#N)sc5c3n4CC(CC)CCCC)N(CC(CC)CCCC)C21,17.19,-5.56,-3.65,-5.68,-3.9,,,,,,PNDIT-F3N,,,
44417,10.1002/adom.202302947,COC(=O)C(C)(C)c1cc(C)cc(-c2sc3c4sc5cc(/C=C6/C(=O)c7cc(F)cc(c7)C(=O)/C6=C\c6cc(C(C)(C)C(=O)OC)c(-c7cc(C)cc(C(C)(C)C(=O)OC)c7)s6)sc5c4c(C(C)(C)C(=O)OC)ccc2-3)c1,CCCCCCC(CCCC)Cc1c(/C=C2\C(=O)c3cc(F)c(F)cc3C2=C(C#N)C#N)sc2c1SC1c3c(c4c(c5nsnc35)c3sc5c(CC(CCCC)CCCCCC)c(/C=C6\C(=O)c7cc(F)c(F)cc7C6=C(C#N)C#N)sc5c3n4CC(CC)CCCC)N(CC(CC)CCCC)C21,17.92,-5.56,-3.65,-5.68,-3.9,,,,,,PFN-Br,,,
44418,10.1002/adom.202302947,COC(=O)C(C)(C)c1cc(C)cc(-c2sc3c4sc5cc(/C=C6/C(=O)c7cc(F)cc(c7)C(=O)/C6=C\c6cc(C(C)(C)C(=O)OC)c(-c7cc(C)cc(C(C)(C)C(=O)OC)c7)s6)sc5c4c(C(C)(C)C(=O)OC)ccc2-3)c1,CCCCCCC(CCCC)Cc1c(/C=C2\C(=O)c3cc(F)c(F)cc3C2=C(C#N)C#N)sc2c1SC1c3c(c4c(c5nsnc35)c3sc5c(CC(CCCC)CCCCCC)c(/C=C6\C(=O)c7cc(F)c(F)cc7C6=C(C#N)C#N)sc5c3n4CC(CC)CCCC)N(CC(CC)CCCC)C21,18.18,-5.56,-3.65,-5.68,-3.9,,,,,,PFN-Br,,,
44419,10.1002/adom.202302947,COC(=O)C(C)(C)c1cc(C)cc(-c2sc3c4sc5cc(/C=C6/C(=O)c7cc(F)cc(c7)C(=O)/C6=C\c6cc(C(C)(C)C(=O)OC)c(-c7cc(C)cc(C(C)(C)C(=O)OC)c7)s6)sc5c4c(C(C)(C)C(=O)OC)ccc2-3)c1,CCCCCCC(CCCC)Cc1c(/C=C2\C(=O)c3cc(F)c(F)cc3C2=C(C#N)C#N)sc2c1SC1c3c(c4c(c5nsnc35)c3sc5c(CC(CCCC)CCCCCC)c(/C=C6\C(=O)c7cc(F)c(F)cc7C6=C(C#N)C#N)sc5c3n4CC(CC)CCCC)N(CC(CC)CCCC)C21,17.22,-5.56,-3.65,-5.68,-3.9,,,,,,PNDIT-F3N,,,
44420,10.1002/adom.202302947,COC(=O)C(C)(C)c1cc(C)cc(-c2sc3c4sc5cc(/C=C6/C(=O)c7cc(F)cc(c7)C(=O)/C6=C\c6cc(C(C)(C)C(=O)OC)c(-c7cc(C)cc(C(C)(C)C(=O)OC)c7)s6)sc5c4c(C(C)(C)C(=O)OC)ccc2-3)c1,CCCCCCC(CCCC)Cc1c(/C=C2\C(=O)c3cc(F)c(F)cc3C2=C(C#N)C#N)sc2c1SC1c3c(c4c(c5nsnc35)c3sc5c(CC(CCCC)CCCCCC)c(/C=C6\C(=O)c7cc(F)c(F)cc7C6=C(C#N)C#N)sc5c3n4CC(CC)CCCC)N(CC(CC)CCCC)C21,17.6,-5.56,-3.65,-5.68,-3.9,,,,,,PNINN,,,
44421,10.1002/adom.202302947,COC(=O)C(C)(C)c1cc(C)cc(-c2sc3c4sc5cc(/C=C6/C(=O)c7cc(F)cc(c7)C(=O)/C6=C\c6cc(C(C)(C)C(=O)OC)c(-c7cc(C)cc(C(C)(C)C(=O)OC)c7)s6)sc5c4c(C(C)(C)C(=O)OC)ccc2-3)c1,CCCCCCC(CCCC)Cc1c(/C=C2\C(=O)c3cc(F)c(F)cc3C2=C(C#N)C#N)sc2c1SC1c3c(c4c(c5nsnc35)c3sc5c(CC(CCCC)CCCCCC)c(/C=C6\C(=O)c7cc(F)c(F)cc7C6=C(C#N)C#N)sc5c3n4CC(CC)CCCC)N(CC(CC)CCCC)C21,18.0,-5.56,-3.65,-5.68,-3.9,,,,,,PDINN,,,
44422,10.1002/adom.202302947,COC(=O)C(C)(C)c1cc(C)cc(-c2sc3c4sc5cc(/C=C6/C(=O)c7cc(F)cc(c7)C(=O)/C6=C\c6cc(C(C)(C)C(=O)OC)c(-c7cc(C)cc(C(C)(C)C(=O)OC)c7)s6)sc5c4c(C(C)(C)C(=O)OC)ccc2-3)c1,CCCCCCC(CCCC)Cc1c(/C=C2\C(=O)c3cc(F)c(F)cc3C2=C(C#N)C#N)sc2c1SC1c3c(c4c(c5nsnc35)c3sc5c(CC(CCCC)CCCCCC)c(/C=C6\C(=O)c7cc(F)c(F)cc7C6=C(C#N)C#N)sc5c3n4CC(CC)CCCC)N(CC(CC)CCCC)C21,18.3,-5.56,-3.65,-5.68,-3.9,,,,,,PNINN,,,
44423,10.1002/adom.202302947,COC(=O)C(C)(C)c1cc(C)cc(-c2sc3c4sc5cc(/C=C6/C(=O)c7cc(F)cc(c7)C(=O)/C6=C\c6cc(C(C)(C)C(=O)OC)c(-c7cc(C)cc(C(C)(C)C(=O)OC)c7)s6)sc5c4c(C(C)(C)C(=O)OC)ccc2-3)c1,CCCCCCC(CCCC)Cc1c(/C=C2\C(=O)c3cc(F)c(F)cc3C2=C(C#N)C#N)sc2c1SC1c3c(c4c(c5nsnc35)c3sc5c(CC(CCCC)CCCCCC)c(/C=C6\C(=O)c7cc(F)c(F)cc7C6=C(C#N)C#N)sc5c3n4CC(CC)CCCC)N(CC(CC)CCCC)C21,18.74,-5.56,-3.65,-5.68,-3.9,,,,,,PNDIT-F3N,,,
44424,10.1002/adom.202302947,COC(=O)C(C)(C)c1cc(C)cc(-c2sc3c4sc5cc(/C=C6/C(=O)c7cc(F)cc(c7)C(=O)/C6=C\c6cc(C(C)(C)C(=O)OC)c(-c7cc(C)cc(C(C)(C)C(=O)OC)c7)s6)sc5c4c(C(C)(C)C(=O)OC)ccc2-3)c1,CCCCCCC(CCCC)Cc1c(/C=C2\C(=O)c3cc(F)c(F)cc3C2=C(C#N)C#N)sc2c1SC1c3c(c4c(c5nsnc35)c3sc5c(CC(CCCC)CCCCCC)c(/C=C6\C(=O)c7cc(F)c(F)cc7C6=C(C#N)C#N)sc5c3n4CC(CC)CCCC)N(CC(CC)CCCC)C21,18.62,-5.56,-3.65,-5.68,-3.9,,,,,,PNINN,,,
44439,10.1002/adom.202500450,CCCCCCC(CCCC)Cc1csc(-c2cc3c4nsnc4c4cc(-c5cc(CC(CCCC)CCCCCC)c(-c6cc7c(-c8cc(F)c(CC(CC)CCCC)s8)c8sccc8c(-c8cc(F)c(CC(CC)CCCC)s8)c7s6)s5)sc4c3s2)c1,CCN1C(=O)C2=C(c3ccc(-c4ccc5c(c4)C(=C4c6cc(-c7ccc(C8=C9C(=O)N(CC)C(c%10cccs%10)=C9C(=O)N8CC)s7)ccc6-c6ccc(-c7ccc(C8=C9C(=O)N(CC)C(c%10cccs%10)=C9C(=O)N8CC)s7)cc64)c4cc(-c6ccc(C7=C8C(=O)N(CC)C(c9cccs9)=C8C(=O)N7CC)s6)ccc4-5)s3)N(CC)C(=O)C2=C1c1cccs1,18.56,-5.51,-2.77,-5.51,-3.84,,,,,conventional,PNDIT-F3N,2PACz,,
44440,10.1002/adom.202500450,CCCCCCC(CCCC)Cc1csc(-c2cc3c4nsnc4c4cc(-c5cc(CC(CCCC)CCCCCC)c(-c6cc7c(-c8cc(F)c(CC(CC)CCCC)s8)c8sccc8c(-c8cc(F)c(CC(CC)CCCC)s8)c7s6)s5)sc4c3s2)c1,CCCCCCCCc1cc(-c2sc3c(N(c4ccccc4)c4ccccc4)c(-c4cc(CCCCCCCC)c(/C=C5\C(=O)c6cc(F)c(F)cc6C5=C(C#N)C#N)s4)sc3c2N(c2ccccc2)c2ccccc2)sc1/C=C1\C(=O)c2cc(F)c(F)cc2C1=C(C#N)C#N,18.85,-5.51,-2.77,-5.58,-4.06,,,,,conventional,PNDIT-F3N,2PACz,,
44442,10.1002/adom.202500569,COC(=O)C(C)(C)c1cc(C)cc(-c2sc3c4sc5cc(/C=C6/C(=O)c7cc(F)cc(c7)C(=O)/C6=C\c6cc(C(C)(C)C(=O)OC)c(-c7cc(C)cc(C(C)(C)C(=O)OC)c7)s6)sc5c4c(C(C)(C)C(=O)OC)ccc2-3)c1,CCCCCCCCCCCc1c(/C=C2\C(=O)c3cc(F)c(F)cc3C2=C(C#N)C#N)sc2c1sc1c3c4nsnc4c4c5sc6c(CCCCCCCCCCC)c(/C=C7\C(=O)c8cc(F)c(F)cc8C7=C(C#N)C#N)sc6c5n(CC(CC)CCCC)c4c3n(CC(CC)CCCC)c21,17.5,-5.56,-3.65,-5.65,-4.09,,,,,,PDIN:TFA,,,
44443,10.1002/adom.202500569,COC(=O)C(C)(C)c1cc(C)cc(-c2sc3c4sc5cc(/C=C6/C(=O)c7cc(F)cc(c7)C(=O)/C6=C\c6cc(C(C)(C)C(=O)OC)c(-c7cc(C)cc(C(C)(C)C(=O)OC)c7)s6)sc5c4c(C(C)(C)C(=O)OC)ccc2-3)c1,CCCCCCCCCCCc1c(/C=C2\C(=O)c3cc(F)c(F)cc3C2=C(C#N)C#N)sc2c1sc1c3c4nsnc4c4c5sc6c(CCCCCCCCCCC)c(/C=C7\C(=O)c8cc(F)c(F)cc8C7=C(C#N)C#N)sc6c5n(CC(CC)CCCC)c4c3n(CC(CC)CCCC)c21,18.3,-5.56,-3.65,-5.65,-4.09,,,,,,PDIN:TFA,,,
44444,10.1002/adom.202500569,COC(=O)C(C)(C)c1cc(C)cc(-c2sc3c4sc5cc(/C=C6/C(=O)c7cc(F)cc(c7)C(=O)/C6=C\c6cc(C(C)(C)C(=O)OC)c(-c7cc(C)cc(C(C)(C)C(=O)OC)c7)s6)sc5c4c(C(C)(C)C(=O)OC)ccc2-3)c1,CCCCCCCCCCCc1c(/C=C2\C(=O)c3cc(F)c(F)cc3C2=C(C#N)C#N)sc2c1sc1c3c4nsnc4c4c5sc6c(CCCCCCCCCCC)c(/C=C7\C(=O)c8cc(F)c(F)cc8C7=C(C#N)C#N)sc6c5n(CC(CC)CCCC)c4c3n(CC(CC)CCCC)c21,18.0,-5.56,-3.65,-5.65,-4.09,,,,,,PDIN:TFA,,,
44445,10.1002/adom.202500569,COC(=O)C(C)(C)c1cc(C)cc(-c2sc3c4sc5cc(/C=C6/C(=O)c7cc(F)cc(c7)C(=O)/C6=C\c6cc(C(C)(C)C(=O)OC)c(-c7cc(C)cc(C(C)(C)C(=O)OC)c7)s6)sc5c4c(C(C)(C)C(=O)OC)ccc2-3)c1,CCCCCCCCCCCc1c(/C=C2\C(=O)c3cc(F)c(F)cc3C2=C(C#N)C#N)sc2c1sc1c3c4nsnc4c4c5sc6c(CCCCCCCCCCC)c(/C=C7\C(=O)c8cc(F)c(F)cc8C7=C(C#N)C#N)sc6c5n(CC(CC)CCCC)c4c3n(CC(CC)CCCC)c21,17.6,-5.56,-3.65,-5.65,-4.09,,,,,,PDINN:TFA,,,
44446,10.1002/adom.202500569,COC(=O)C(C)(C)c1cc(C)cc(-c2sc3c4sc5cc(/C=C6/C(=O)c7cc(F)cc(c7)C(=O)/C6=C\c6cc(C(C)(C)C(=O)OC)c(-c7cc(C)cc(C(C)(C)C(=O)OC)c7)s6)sc5c4c(C(C)(C)C(=O)OC)ccc2-3)c1,CCCCCCCCCCCc1c(/C=C2\C(=O)c3cc(F)c(F)cc3C2=C(C#N)C#N)sc2c1sc1c3c4nsnc4c4c5sc6c(CCCCCCCCCCC)c(/C=C7\C(=O)c8cc(F)c(F)cc8C7=C(C#N)C#N)sc6c5n(CC(CC)CCCC)c4c3n(CC(CC)CCCC)c21,18.0,-5.56,-3.65,-5.65,-4.09,,,,,,PDINN:TFA,,,
44447,10.1002/adom.202500569,COC(=O)C(C)(C)c1cc(C)cc(-c2sc3c4sc5cc(/C=C6/C(=O)c7cc(F)cc(c7)C(=O)/C6=C\c6cc(C(C)(C)C(=O)OC)c(-c7cc(C)cc(C(C)(C)C(=O)OC)c7)s6)sc5c4c(C(C)(C)C(=O)OC)ccc2-3)c1,CCCCCCC(CCCC)Cc1c(/C=C2\C(=O)c3cc(F)c(F)cc3C2=C(C#N)C#N)sc2c1SC1c3c(c4c(c5nsnc35)c3sc5c(CC(CCCC)CCCCCC)c(/C=C6\C(=O)c7cc(F)c(F)cc7C6=C(C#N)C#N)sc5c3n4CC(CC)CCCC)N(CC(CC)CCCC)C21,18.9,-5.56,-3.65,-5.68,-3.9,,,,,,PDIN:TFA,,,
44448,10.1002/adom.202500569,COC(=O)C(C)(C)c1cc(C)cc(-c2sc3c4sc5cc(/C=C6/C(=O)c7cc(F)cc(c7)C(=O)/C6=C\c6cc(C(C)(C)C(=O)OC)c(-c7cc(C)cc(C(C)(C)C(=O)OC)c7)s6)sc5c4c(C(C)(C)C(=O)OC)ccc2-3)c1,CCCCCCC(CCCC)Cc1c(/C=C2\C(=O)c3cc(F)c(F)cc3C2=C(C#N)C#N)sc2c1SC1c3c(c4c(c5nsnc35)c3sc5c(CC(CCCC)CCCCCC)c(/C=C6\C(=O)c7cc(F)c(F)cc7C6=C(C#N)C#N)sc5c3n4CC(CC)CCCC)N(CC(CC)CCCC)C21,19.5,-5.56,-3.65,-5.68,-3.9,,,,,,PDIN:TFA,,,
44449,10.1002/adom.202501085,COC(=O)C(C)(C)c1cc(C)cc(-c2sc3c4sc5cc(/C=C6/C(=O)c7cc(F)cc(c7)C(=O)/C6=C\c6cc(C(C)(C)C(=O)OC)c(-c7cc(C)cc(C(C)(C)C(=O)OC)c7)s6)sc5c4c(C(C)(C)C(=O)OC)ccc2-3)c1,CCCCCCCCCCCc1c(/C=C2\C(=O)c3cc(F)c(F)cc3C2=C(C#N)C#N)sc2c1sc1c3c4nsnc4c4c5sc6c(CCCCCCCCCCC)c(/C=C7\C(=O)c8cc(F)c(F)cc8C7=C(C#N)C#N)sc6c5n(CC(CCCC)CCCCCC)c4c3n(CC(CCCC)CCCCCC)c21,15.7,-5.56,-3.65,-5.65,-4.1,,,,,inverted,ZnO,MoO3,,
44451,10.1002/adom.202501396,COC(=O)C(C)(C)c1cc(C)cc(-c2sc3c4sc5cc(/C=C6/C(=O)c7cc(F)cc(c7)C(=O)/C6=C\c6cc(C(C)(C)C(=O)OC)c(-c7cc(C)cc(C(C)(C)C(=O)OC)c7)s6)sc5c4c(C(C)(C)C(=O)OC)ccc2-3)c1,CCCCCCCCCCCc1c(/C=C2\C(=O)c3cc(F)c(F)cc3C2=C(C#N)C#N)sc2c1sc1c3c4nsnc4c4c5sc6c(CCCCCCCCCCC)c(/C=C7\C(=O)c8cc(F)c(F)cc8C7=C(C#N)C#N)sc6c5n(CC(CC)CCCC)c4c3n(CC(CC)CCCC)c21,13.6,-5.56,-3.65,-5.65,-4.09,60.0,,,,inverted,ZnO,MoO3,,
44452,10.1002/adom.202501396,COC(=O)C(C)(C)c1cc(C)cc(-c2sc3c4sc5cc(/C=C6/C(=O)c7cc(F)cc(c7)C(=O)/C6=C\c6cc(C(C)(C)C(=O)OC)c(-c7cc(C)cc(C(C)(C)C(=O)OC)c7)s6)sc5c4c(C(C)(C)C(=O)OC)ccc2-3)c1,CCCCCCCCCCCc1c(/C=C2\C(=O)c3cc(F)c(F)cc3C2=C(C#N)C#N)sc2c1sc1c3c4nsnc4c4c5sc6c(CCCCCCCCCCC)c(/C=C7\C(=O)c8cc(F)c(F)cc8C7=C(C#N)C#N)sc6c5n(CC(CC)CCCC)c4c3n(CC(CC)CCCC)c21,2.1,-5.56,-3.65,-5.65,-4.09,60.0,,,,inverted,ZnO,MoO3,,
44453,10.1002/adom.202501396,COC(=O)C(C)(C)c1cc(C)cc(-c2sc3c4sc5cc(/C=C6/C(=O)c7cc(F)cc(c7)C(=O)/C6=C\c6cc(C(C)(C)C(=O)OC)c(-c7cc(C)cc(C(C)(C)C(=O)OC)c7)s6)sc5c4c(C(C)(C)C(=O)OC)ccc2-3)c1,CCCCCCCCCCCc1c(/C=C2\C(=O)c3cc(F)c(F)cc3C2=C(C#N)C#N)sc2c1sc1c3c4nsnc4c4c5sc6c(CCCCCCCCCCC)c(/C=C7\C(=O)c8cc(F)c(F)cc8C7=C(C#N)C#N)sc6c5n(CC(CC)CCCC)c4c3n(CC(CC)CCCC)c21,3.74,-5.56,-3.65,-5.65,-4.09,60.0,110.0,,,inverted,ZnO,MoO3,,
44454,10.1002/adom.202501396,COC(=O)C(C)(C)c1cc(C)cc(-c2sc3c4sc5cc(/C=C6/C(=O)c7cc(F)cc(c7)C(=O)/C6=C\c6cc(C(C)(C)C(=O)OC)c(-c7cc(C)cc(C(C)(C)C(=O)OC)c7)s6)sc5c4c(C(C)(C)C(=O)OC)ccc2-3)c1,CCCCCCCCCCCc1c(/C=C2\C(=O)c3cc(F)c(F)cc3C2=C(C#N)C#N)sc2c1sc1c3c4nsnc4c4c5sc6c(CCCCCCCCCCC)c(/C=C7\C(=O)c8cc(F)c(F)cc8C7=C(C#N)C#N)sc6c5n(CC(CC)CCCC)c4c3n(CC(CC)CCCC)c21,14.27,-5.56,-3.65,-5.65,-4.09,100.0,,,,inverted,ZnO,MoO3,,
44455,10.1002/adom.202501396,COC(=O)C(C)(C)c1cc(C)cc(-c2sc3c4sc5cc(/C=C6/C(=O)c7cc(F)cc(c7)C(=O)/C6=C\c6cc(C(C)(C)C(=O)OC)c(-c7cc(C)cc(C(C)(C)C(=O)OC)c7)s6)sc5c4c(C(C)(C)C(=O)OC)ccc2-3)c1,CCCCCCCCCCCc1c(/C=C2\C(=O)c3cc(F)c(F)cc3C2=C(C#N)C#N)sc2c1sc1c3c4nsnc4c4c5sc6c(CCCCCCCCCCC)c(/C=C7\C(=O)c8cc(F)c(F)cc8C7=C(C#N)C#N)sc6c5n(CC(CC)CCCC)c4c3n(CC(CC)CCCC)c21,1.48,-5.56,-3.65,-5.65,-4.09,100.0,,,,inverted,ZnO,MoO3,,
44456,10.1002/adom.202501396,COC(=O)C(C)(C)c1cc(C)cc(-c2sc3c4sc5cc(/C=C6/C(=O)c7cc(F)cc(c7)C(=O)/C6=C\c6cc(C(C)(C)C(=O)OC)c(-c7cc(C)cc(C(C)(C)C(=O)OC)c7)s6)sc5c4c(C(C)(C)C(=O)OC)ccc2-3)c1,CCCCCCCCCCCc1c(/C=C2\C(=O)c3cc(F)c(F)cc3C2=C(C#N)C#N)sc2c1sc1c3c4nsnc4c4c5sc6c(CCCCCCCCCCC)c(/C=C7\C(=O)c8cc(F)c(F)cc8C7=C(C#N)C#N)sc6c5n(CC(CC)CCCC)c4c3n(CC(CC)CCCC)c21,3.4,-5.56,-3.65,-5.65,-4.09,100.0,110.0,,,inverted,ZnO,MoO3,,
44457,10.1002/adom.202501396,COC(=O)C(C)(C)c1cc(C)cc(-c2sc3c4sc5cc(/C=C6/C(=O)c7cc(F)cc(c7)C(=O)/C6=C\c6cc(C(C)(C)C(=O)OC)c(-c7cc(C)cc(C(C)(C)C(=O)OC)c7)s6)sc5c4c(C(C)(C)C(=O)OC)ccc2-3)c1,CCCCCCCCCCCc1c(/C=C2\C(=O)c3cc(F)c(F)cc3C2=C(C#N)C#N)sc2c1sc1c3c4nsnc4c4c5sc6c(CCCCCCCCCCC)c(/C=C7\C(=O)c8cc(F)c(F)cc8C7=C(C#N)C#N)sc6c5n(CC(CC)CCCC)c4c3n(CC(CC)CCCC)c21,11.18,-5.56,-3.65,-5.65,-4.09,260.0,,,,inverted,ZnO,MoO3,,
44458,10.1002/adom.202501396,COC(=O)C(C)(C)c1cc(C)cc(-c2sc3c4sc5cc(/C=C6/C(=O)c7cc(F)cc(c7)C(=O)/C6=C\c6cc(C(C)(C)C(=O)OC)c(-c7cc(C)cc(C(C)(C)C(=O)OC)c7)s6)sc5c4c(C(C)(C)C(=O)OC)ccc2-3)c1,CCCCCCCCCCCc1c(/C=C2\C(=O)c3cc(F)c(F)cc3C2=C(C#N)C#N)sc2c1sc1c3c4nsnc4c4c5sc6c(CCCCCCCCCCC)c(/C=C7\C(=O)c8cc(F)c(F)cc8C7=C(C#N)C#N)sc6c5n(CC(CC)CCCC)c4c3n(CC(CC)CCCC)c21,0.66,-5.56,-3.65,-5.65,-4.09,260.0,,,,inverted,ZnO,MoO3,,
44459,10.1002/adom.202501396,COC(=O)C(C)(C)c1cc(C)cc(-c2sc3c4sc5cc(/C=C6/C(=O)c7cc(F)cc(c7)C(=O)/C6=C\c6cc(C(C)(C)C(=O)OC)c(-c7cc(C)cc(C(C)(C)C(=O)OC)c7)s6)sc5c4c(C(C)(C)C(=O)OC)ccc2-3)c1,CCCCCCCCCCCc1c(/C=C2\C(=O)c3cc(F)c(F)cc3C2=C(C#N)C#N)sc2c1sc1c3c4nsnc4c4c5sc6c(CCCCCCCCCCC)c(/C=C7\C(=O)c8cc(F)c(F)cc8C7=C(C#N)C#N)sc6c5n(CC(CC)CCCC)c4c3n(CC(CC)CCCC)c21,1.32,-5.56,-3.65,-5.65,-4.09,260.0,110.0,,,inverted,ZnO,MoO3,,
44460,10.1002/adom.202501396,COC(=O)C(C)(C)c1cc(C)cc(-c2sc3c4sc5cc(/C=C6/C(=O)c7cc(F)cc(c7)C(=O)/C6=C\c6cc(C(C)(C)C(=O)OC)c(-c7cc(C)cc(C(C)(C)C(=O)OC)c7)s6)sc5c4c(C(C)(C)C(=O)OC)ccc2-3)c1,CCCCCCCCCCCc1c(/C=C2\C(=O)c3cc(F)c(F)cc3C2=C(C#N)C#N)sc2c1sc1c3c4nsnc4c4c5sc6c(CCCCCCCCCCC)c(/C=C7\C(=O)c8cc(F)c(F)cc8C7=C(C#N)C#N)sc6c5n(CC(CC)CCCC)c4c3n(CC(CC)CCCC)c21,5.8,-5.56,-3.65,-5.65,-4.09,400.0,,,,inverted,ZnO,MoO3,,
44461,10.1002/adom.202501396,COC(=O)C(C)(C)c1cc(C)cc(-c2sc3c4sc5cc(/C=C6/C(=O)c7cc(F)cc(c7)C(=O)/C6=C\c6cc(C(C)(C)C(=O)OC)c(-c7cc(C)cc(C(C)(C)C(=O)OC)c7)s6)sc5c4c(C(C)(C)C(=O)OC)ccc2-3)c1,CCCCCCCCCCCc1c(/C=C2\C(=O)c3cc(F)c(F)cc3C2=C(C#N)C#N)sc2c1sc1c3c4nsnc4c4c5sc6c(CCCCCCCCCCC)c(/C=C7\C(=O)c8cc(F)c(F)cc8C7=C(C#N)C#N)sc6c5n(CC(CC)CCCC)c4c3n(CC(CC)CCCC)c21,0.36,-5.56,-3.65,-5.65,-4.09,400.0,,,,inverted,ZnO,MoO3,,
44462,10.1002/adom.202501396,COC(=O)C(C)(C)c1cc(C)cc(-c2sc3c4sc5cc(/C=C6/C(=O)c7cc(F)cc(c7)C(=O)/C6=C\c6cc(C(C)(C)C(=O)OC)c(-c7cc(C)cc(C(C)(C)C(=O)OC)c7)s6)sc5c4c(C(C)(C)C(=O)OC)ccc2-3)c1,CCCCCCCCCCCc1c(/C=C2\C(=O)c3cc(F)c(F)cc3C2=C(C#N)C#N)sc2c1sc1c3c4nsnc4c4c5sc6c(CCCCCCCCCCC)c(/C=C7\C(=O)c8cc(F)c(F)cc8C7=C(C#N)C#N)sc6c5n(CC(CC)CCCC)c4c3n(CC(CC)CCCC)c21,1.04,-5.56,-3.65,-5.65,-4.09,400.0,110.0,,,inverted,ZnO,MoO3,,
44463,10.1002/adom.202501655,COC(=O)C(C)(C)c1cc(C)cc(-c2sc3c4sc5cc(/C=C6/C(=O)c7cc(F)cc(c7)C(=O)/C6=C\c6cc(C(C)(C)C(=O)OC)c(-c7cc(C)cc(C(C)(C)C(=O)OC)c7)s6)sc5c4c(C(C)(C)C(=O)OC)ccc2-3)c1,CCCCCCCCCCCc1c(/C=C2\C(=O)c3cc(F)c(F)cc3C2=C(C#N)C#N)sc2c1sc1c3c4nsnc4c4c5sc6c(CCCCCCCCCCC)c(/C=C7\C(=O)c8cc(F)c(F)cc8C7=C(C#N)C#N)sc6c5n(CC(CC)CCCC)c4c3n(CC(CC)CCCC)c21,16.6,-5.56,-3.65,-5.65,-4.09,,,,,conventional,PDIN,PEDOT:PSS,,PFN-Br
44464,10.1002/adom.202501655,COC(=O)C(C)(C)c1cc(C)cc(-c2sc3c4sc5cc(/C=C6/C(=O)c7cc(F)cc(c7)C(=O)/C6=C\c6cc(C(C)(C)C(=O)OC)c(-c7cc(C)cc(C(C)(C)C(=O)OC)c7)s6)sc5c4c(C(C)(C)C(=O)OC)ccc2-3)c1,CCCCCCCCCCCc1c(/C=C2\C(=O)c3cc(F)c(F)cc3C2=C(C#N)C#N)sc2c1sc1c3c4nsnc4c4c5sc6c(CCCCCCCCCCC)c(/C=C7\C(=O)c8cc(F)c(F)cc8C7=C(C#N)C#N)sc6c5n(CC(CC)CCCC)c4c3n(CC(CC)CCCC)c21,16.8,-5.56,-3.65,-5.65,-4.09,,,,,conventional,PDIN,PEDOT:PSS,,PDINO
44465,10.1002/adom.202501655,COC(=O)C(C)(C)c1cc(C)cc(-c2sc3c4sc5cc(/C=C6/C(=O)c7cc(F)cc(c7)C(=O)/C6=C\c6cc(C(C)(C)C(=O)OC)c(-c7cc(C)cc(C(C)(C)C(=O)OC)c7)s6)sc5c4c(C(C)(C)C(=O)OC)ccc2-3)c1,CCCCCCCCCCCc1c(/C=C2\C(=O)c3cc(F)c(F)cc3C2=C(C#N)C#N)sc2c1sc1c3c4nsnc4c4c5sc6c(CCCCCCCCCCC)c(/C=C7\C(=O)c8cc(F)c(F)cc8C7=C(C#N)C#N)sc6c5n(CC(CC)CCCC)c4c3n(CC(CC)CCCC)c21,17.0,-5.56,-3.65,-5.65,-4.09,,,,,conventional,PDIN,PEDOT:PSS,,PDIN-SO
44466,10.1002/adom.202503361,COC(=O)C(C)(C)c1cc(C)cc(-c2sc3c4sc5cc(/C=C6/C(=O)c7cc(F)cc(c7)C(=O)/C6=C\c6cc(C(C)(C)C(=O)OC)c(-c7cc(C)cc(C(C)(C)C(=O)OC)c7)s6)sc5c4c(C(C)(C)C(=O)OC)ccc2-3)c1,CCCCCCCCCCCc1c(/C=C2\C(=O)c3cc(F)c(F)cc3C2=C(C#N)C#N)sc2c1sc1c3c4nsnc4c4c5sc6c(CCCCCCCCCCC)c(/C=C7\C(=O)c8cc(F)c(F)cc8C7=C(C#N)C#N)sc6c5n(CC(CC)CCCC)c4c3n(CC(CC)CCCC)c21,14.82,-5.56,-3.65,-5.65,-4.09,200.0,100.0,1:1.2,0.5 vol%,,,PEDOT:PSS,,
44467,10.1002/adom.202503361,COC(=O)C(C)(C)c1cc(C)cc(-c2sc3c4sc5cc(/C=C6/C(=O)c7cc(F)cc(c7)C(=O)/C6=C\c6cc(C(C)(C)C(=O)OC)c(-c7cc(C)cc(C(C)(C)C(=O)OC)c7)s6)sc5c4c(C(C)(C)C(=O)OC)ccc2-3)c1,CCCCCCCCCCCc1c(/C=C2\C(=O)c3cc(F)c(F)cc3C2=C(C#N)C#N)sc2c1sc1c3c4nsnc4c4c5sc6c(CCCCCCCCCCC)c(/C=C7\C(=O)c8cc(F)c(F)cc8C7=C(C#N)C#N)sc6c5n(CC(CC)CCCC)c4c3n(CC(CC)CCCC)c21,14.74,-5.56,-3.65,-5.65,-4.09,200.0,100.0,1:1.2,0.5 vol%,,,Br-2PACz,,
44468,10.1002/adom.202503361,COC(=O)C(C)(C)c1cc(C)cc(-c2sc3c4sc5cc(/C=C6/C(=O)c7cc(F)cc(c7)C(=O)/C6=C\c6cc(C(C)(C)C(=O)OC)c(-c7cc(C)cc(C(C)(C)C(=O)OC)c7)s6)sc5c4c(C(C)(C)C(=O)OC)ccc2-3)c1,CCCCCCCCCCCc1c(/C=C2\C(=O)c3cc(F)c(F)cc3C2=C(C#N)C#N)sc2c1sc1c3c4nsnc4c4c5sc6c(CCCCCCCCCCC)c(/C=C7\C(=O)c8cc(F)c(F)cc8C7=C(C#N)C#N)sc6c5n(CC(CC)CCCC)c4c3n(CC(CC)CCCC)c21,15.2,-5.56,-3.65,-5.65,-4.09,200.0,100.0,1:1.2,0.5 vol%,,,PEDOT:PSS/Br-2PACz,,
44469,10.1002/adom.202503361,COC(=O)C(C)(C)c1cc(C)cc(-c2sc3c4sc5cc(/C=C6/C(=O)c7cc(F)cc(c7)C(=O)/C6=C\c6cc(C(C)(C)C(=O)OC)c(-c7cc(C)cc(C(C)(C)C(=O)OC)c7)s6)sc5c4c(C(C)(C)C(=O)OC)ccc2-3)c1,CCCCCCCCCCCc1c(/C=C2\C(=O)c3cc(F)c(F)cc3C2=C(C#N)C#N)sc2c1sc1c3c4nsnc4c4c5sc6c(CCCCCCCCCCC)c(/C=C7\C(=O)c8cc(F)c(F)cc8C7=C(C#N)C#N)sc6c5n(CC(CC)CCCC)c4c3n(CC(CC)CCCC)c21,15.06,-5.56,-3.65,-5.65,-4.09,200.0,100.0,1:1.2,0.5 vol%,,,PEDOT:PSS/Br-2PACz,,
44474,10.1002/adpr.202400128,CCCCCCCCC(CCCCCC)COc1cnc2c(-c3cccs3)c(F)c(F)cc2n1,CCCCCCCCCCCc1c(/C=C2\C(=O)c3cc(F)c(F)cc3C2=C(C#N)C#N)sc2c1sc1c3c4nsnc4c4c5sc6c(CCCCCCCCCCC)c(/C=C7\C(=O)c8cc(F)c(F)cc8C7=C(C#N)C#N)sc6c5n(CC(CC)CCCC)c4c3n(CC(CC)CCCC)c21,11.9,-5.54,-2.92,-5.65,-4.09,100.0,,,,inverted,,MoO3,,
44475,10.1002/adpr.202400128,CCCCCCCCC(CCCCCC)COc1cnc2c(-c3cccs3)c(F)c(F)cc2n1,CCCCCCCCCCCc1c(/C=C2\C(=O)c3cc(F)c(F)cc3C2=C(C#N)C#N)sc2c1sc1c3c4nsnc4c4c5sc6c(CCCCCCCCCCC)c(/C=C7\C(=O)c8cc(F)c(F)cc8C7=C(C#N)C#N)sc6c5n(CC(CC)CCCC)c4c3n(CC(CC)CCCC)c21,9.35,-5.54,-2.92,-5.65,-4.09,100.0,80.0,,4 wt%,inverted,,,,BrCzSH
44476,10.1002/adpr.202400128,CCCCCCCCC(CCCCCC)COc1cnc2c(-c3cccs3)c(F)c(F)cc2n1,CCCCCCCCCCCc1c(/C=C2\C(=O)c3cc(F)c(F)cc3C2=C(C#N)C#N)sc2c1sc1c3c4nsnc4c4c5sc6c(CCCCCCCCCCC)c(/C=C7\C(=O)c8cc(F)c(F)cc8C7=C(C#N)C#N)sc6c5n(CC(CC)CCCC)c4c3n(CC(CC)CCCC)c21,8.08,-5.54,-2.92,-5.65,-4.09,100.0,100.0,,20 wt%,inverted,,,,BrCzSAc
44477,10.1002/adsu.202000054,Cc1sc(-c2c3cc(-c4ccc(-c5sc(-c6cccs6)c6c5C(=O)c5c(C)sc(C)c5C6=O)s4)sc3c(-c3cc(Cl)c(C)s3)c3ccsc23)cc1Cl,CCCCCCc1ccc(C2(c3ccc(CCCCCC)cc3)c3cc4c(cc3-c3sc5cc(/C=C6\C(=O)c7cc(F)c(F)cc7C6=C(C#N)C#N)sc5c32)C(c2ccc(CCCCCC)cc2)(c2ccc(CCCCCC)cc2)c2c-4sc3cc(/C=C4\C(=O)c5cc(F)c(F)cc5C4=C(C#N)C#N)sc23)cc1,13.01,,,-5.66,-4.14,,,,,,,PEDOT:PSS,,
44478,10.1002/adsu.202000054,Cc1sc(-c2c3cc(-c4ccc(-c5sc(-c6cccs6)c6c5C(=O)c5c(C)sc(C)c5C6=O)s4)sc3c(-c3cc(Cl)c(C)s3)c3ccsc23)cc1Cl,CCCCCCc1ccc(C2(c3ccc(CCCCCC)cc3)c3cc4c(cc3-c3sc5cc(/C=C6\C(=O)c7cc(F)c(F)cc7C6=C(C#N)C#N)sc5c32)C(c2ccc(CCCCCC)cc2)(c2ccc(CCCCCC)cc2)c2c-4sc3cc(/C=C4\C(=O)c5cc(F)c(F)cc5C4=C(C#N)C#N)sc23)cc1,13.63,,,-5.66,-4.14,,,,,,,PEDOT:PSS-Nafion,,
44479,10.1002/adsu.202000054,Cc1sc(-c2c3cc(-c4ccc(-c5sc(-c6cccs6)c6c5C(=O)c5c(C)sc(C)c5C6=O)s4)sc3c(-c3cc(Cl)c(C)s3)c3ccsc23)cc1Cl,CCCCCCc1ccc(C2(c3ccc(CCCCCC)cc3)c3cc4c(cc3-c3sc5cc(/C=C6\C(=O)c7cc(F)c(F)cc7C6=C(C#N)C#N)sc5c32)C(c2ccc(CCCCCC)cc2)(c2ccc(CCCCCC)cc2)c2c-4sc3cc(/C=C4\C(=O)c5cc(F)c(F)cc5C4=C(C#N)C#N)sc23)cc1,14.12,,,-5.66,-4.14,,,,,,,PEDOT:PSS-Nafion,,
44480,10.1002/adsu.202000054,Cc1sc(-c2c3cc(-c4ccc(-c5sc(-c6cccs6)c6c5C(=O)c5c(C)sc(C)c5C6=O)s4)sc3c(-c3cc(Cl)c(C)s3)c3ccsc23)cc1Cl,CCCCCCc1ccc(C2(c3ccc(CCCCCC)cc3)c3cc4c(cc3-c3sc5cc(/C=C6\C(=O)c7cc(F)c(F)cc7C6=C(C#N)C#N)sc5c32)C(c2ccc(CCCCCC)cc2)(c2ccc(CCCCCC)cc2)c2c-4sc3cc(/C=C4\C(=O)c5cc(F)c(F)cc5C4=C(C#N)C#N)sc23)cc1,13.66,,,-5.66,-4.14,30.0,,,,,,PEDOT:PSS-Nafion,,
44481,10.1002/adsu.202000054,Cc1sc(-c2c3cc(-c4ccc(-c5sc(-c6cccs6)c6c5C(=O)c5c(C)sc(C)c5C6=O)s4)sc3c(-c3cc(Cl)c(C)s3)c3ccsc23)cc1Cl,CCCCCCc1ccc(C2(c3ccc(CCCCCC)cc3)c3cc4c(cc3-c3sc5cc(/C=C6\C(=O)c7cc(F)c(F)cc7C6=C(C#N)C#N)sc5c32)C(c2ccc(CCCCCC)cc2)(c2ccc(CCCCCC)cc2)c2c-4sc3cc(/C=C4\C(=O)c5cc(F)c(F)cc5C4=C(C#N)C#N)sc23)cc1,12.46,,,-5.66,-4.14,,,,,,,PEDOT:PSS-Nafion,,
44482,10.1002/adsu.202100235,CCCCC(CC)COC(=O)c1sc2csc(-c3cc4c(-c5ccc(CC(CC)CCCC)s5)c5sccc5c(-c5ccc(CC(CC)CCCC)s5)c4s3)c2c1F,COC(=O)CCCC1(c2ccccc2)C23c4c5ccc6c7cc8c9c%10c(cc%11cc%12c%13c%14c(cc%15c%16ccc-5c2c%16c2c5c%16c%17c(c(c46)c7c9c%17c4c%10c%11c%13c4c%16c%14c%152)C513)C%12)C8,5.02,-5.21,-3.6,-5.9,-3.9,,,,,inverted,ZnO,MoO3,o-xylene,
44483,10.1002/adsu.202100235,CCCCC(CC)COC(=O)c1sc2csc(-c3cc4c(-c5ccc(CC(CC)CCCC)s5)c5sccc5c(-c5ccc(CC(CC)CCCC)s5)c4s3)c2c1F,COC(=O)CCCC1(c2ccccc2)C23c4c5ccc6c7cc8c9c%10c(cc%11cc%12c%13c%14c(cc%15c%16ccc-5c2c%16c2c5c%16c%17c(c(c46)c7c9c%17c4c%10c%11c%13c4c%16c%14c%152)C513)C%12)C8,9.29,-5.21,-3.6,-5.9,-3.9,,,,3%,inverted,ZnO,MoO3,o-xylene,EHB
44505,10.1002/adts.202400725,CCCCC(CC)Cc1ccc(-c2c3cc(-c4ccc(-c5sc(-c6ccc(C)s6)c6c5C(=O)c5c(CC(CC)CCCC)sc(CC(CC)CCCC)c5C6=O)s4)sc3c(-c3ccc(CC(CC)CCCC)s3)c3cc(C)sc23)s1,CCCCCCCCc1c2sc3c(c2c(CCCCCCCC)c2sc4c(c12)C(c1ccc(CCCCCC)cc1)(c1ccc(CCCCCC)cc1)c1cc(C=C2C(=O)c5cc(F)ccc5C2=C(C#N)C#N)sc1-4)C(c1ccc(CCCCCC)cc1)(c1ccc(CCCCCC)cc1)c1cc(C=C2C(=O)c4cc(F)ccc4C2=C(C#N)C#N)sc1-3,10.19,-5.33,-3.48,-5.36,-3.89,,,,,conventional,PDINO,PEDOT:PSS,,
44506,10.1002/adts.202400725,CCCCC(CC)Cc1ccc(-c2c3cc(-c4ccc(-c5sc(-c6ccc(C)s6)c6c5C(=O)c5c(CC(CC)CCCC)sc(CC(CC)CCCC)c5C6=O)s4)sc3c(-c3ccc(CC(CC)CCCC)s3)c3cc(C)sc23)s1,CCCCCCCCc1c2sc3c(c2c(CCCCCCCC)c2sc4c(c12)C(c1ccc(CCCCCC)cc1)(c1ccc(CCCCCC)cc1)c1cc(C=C2C(=O)c5cc(F)ccc5C2=C(C#N)C#N)sc1-4)C(c1ccc(CCCCCC)cc1)(c1ccc(CCCCCC)cc1)c1cc(C=C2C(=O)c4cc(F)ccc4C2=C(C#N)C#N)sc1-3,10.33,-5.33,-3.48,-5.36,-3.89,,,,,conventional,PDINO,PEDOT:PSS,,
44507,10.1002/adts.202400725,CCCCCCc1cc(C)sc1C,CCCCC(=O)OCC1(c2ccccc2)c2cccc3cccc4cccc5cccc6cccc1c6c-5c-4c-3c2,2.32,-5.01,-3.12,-6.1,-3.7,,,,,inverted,ZnO,MoO3,,
44508,10.1002/adts.202400725,CCCCCCc1cc(C)sc1C,CCCCC(=O)OCC1(c2ccccc2)c2cccc3cccc4cccc5cccc6cccc1c6c-5c-4c-3c2,2.33,-5.01,-3.12,-6.1,-3.7,,,,,inverted,ZnO,MoO3,,
44509,10.1002/adts.202400725,CCCCCCc1cc(C)sc1C,CCCCC(=O)OCC1(c2ccccc2)c2cccc3cccc4cccc5cccc6cccc1c6c-5c-4c-3c2,2.74,-5.01,-3.12,-6.1,-3.7,,,,,inverted,ZnO,PEDOT:PSS,,
44510,10.1002/adts.202400725,CCCCCCc1cc(C)sc1C,CCCCC(=O)OCC1(c2ccccc2)c2cccc3cccc4cccc5cccc6cccc1c6c-5c-4c-3c2,2.81,-5.01,-3.12,-6.1,-3.7,,,,,inverted,ZnO,PEDOT:PSS,,
44511,10.1002/adts.202400725,CCCCCCC(CCCC)Cc1csc(-c2cc3c4nsnc4c4cc(-c5cc(CC(CCCC)CCCCCC)c(-c6cc7c(-c8cc(F)c(CC(CC)CCCC)s8)c8sccc8c(-c8cc(F)c(CC(CC)CCCC)s8)c7s6)s5)sc4c3s2)c1,CCCCCCCCCCCc1c(/C=C2\C(=O)c3cc(F)c(F)cc3C2=C(C#N)C#N)sc2c1sc1c3c4nsnc4c4c5sc6c(CCCCCCCCCCC)c(/C=C7\C(=O)c8cc(F)c(F)cc8C7=C(C#N)C#N)sc6c5n(CC(CC)CCCC)c4c3n(CC(CC)CCCC)c21,18.22,-5.51,-2.77,-5.65,-4.09,,,,,conventional,PDIN,PEDOT:PSS,,
44512,10.1002/adts.202400725,CCCCCCC(CCCC)Cc1csc(-c2cc3c4nsnc4c4cc(-c5cc(CC(CCCC)CCCCCC)c(-c6cc7c(-c8cc(F)c(CC(CC)CCCC)s8)c8sccc8c(-c8cc(F)c(CC(CC)CCCC)s8)c7s6)s5)sc4c3s2)c1,CCCCCCCCCCCc1c(/C=C2\C(=O)c3cc(F)c(F)cc3C2=C(C#N)C#N)sc2c1sc1c3c4nsnc4c4c5sc6c(CCCCCCCCCCC)c(/C=C7\C(=O)c8cc(F)c(F)cc8C7=C(C#N)C#N)sc6c5n(CC(CC)CCCC)c4c3n(CC(CC)CCCC)c21,18.54,-5.51,-2.77,-5.65,-4.09,,,,,conventional,PDIN,PEDOT:PSS,,
44565,10.1002/adts.202501789,CCCCCCc1cc(C)sc1C,CCCCC(=O)OCC1(c2ccccc2)c2cccc3cccc4cccc5cccc6cccc1c6c-5c-4c-3c2,0.78,-5.01,-3.12,-6.1,-3.7,,,,,,,,,
44566,10.1002/adts.202501789,CCCCCCc1cc(C)sc1C,CCCCC(=O)OCC1(c2ccccc2)c2cccc3cccc4cccc5cccc6cccc1c6c-5c-4c-3c2,0.79,-5.01,-3.12,-6.1,-3.7,,,,,,,,,
44567,10.1002/adts.202501789,CCCCCCc1cc(C)sc1C,CCCCC(=O)OCC1(c2ccccc2)c2cccc3cccc4cccc5cccc6cccc1c6c-5c-4c-3c2,0.71,-5.01,-3.12,-6.1,-3.7,0.01,,,,,,,,
44568,10.1002/adts.202501789,CCCCCCc1cc(C)sc1C,CCCCC(=O)OCC1(c2ccccc2)c2cccc3cccc4cccc5cccc6cccc1c6c-5c-4c-3c2,0.86,-5.01,-3.12,-6.1,-3.7,0.02,,,,,,,,
44569,10.1002/adts.202501789,CCCCCCc1cc(C)sc1C,CCCCC(=O)OCC1(c2ccccc2)c2cccc3cccc4cccc5cccc6cccc1c6c-5c-4c-3c2,0.9,-5.01,-3.12,-6.1,-3.7,0.03,,,,,,,,
44570,10.1002/adts.202501789,CCCCCCc1cc(C)sc1C,CCCCC(=O)OCC1(c2ccccc2)c2cccc3cccc4cccc5cccc6cccc1c6c-5c-4c-3c2,0.92,-5.01,-3.12,-6.1,-3.7,40.0,,,,,,,,
44571,10.1002/adts.202501789,CCCCCCc1cc(C)sc1C,CCCCC(=O)OCC1(c2ccccc2)c2cccc3cccc4cccc5cccc6cccc1c6c-5c-4c-3c2,0.83,-5.01,-3.12,-6.1,-3.7,0.05,,,,,,,,
44572,10.1002/adts.202501789,CCCCCCc1cc(C)sc1C,CCCCC(=O)OCC1(c2ccccc2)c2cccc3cccc4cccc5cccc6cccc1c6c-5c-4c-3c2,0.79,-5.01,-3.12,-6.1,-3.7,0.06,,,,,,,,
44573,10.1002/adts.202501789,CCCCCCc1cc(C)sc1C,CCCCC(=O)OCC1(c2ccccc2)c2cccc3cccc4cccc5cccc6cccc1c6c-5c-4c-3c2,0.65,-5.01,-3.12,-6.1,-3.7,0.07,,,,,,,,
44574,10.1002/advs.201902269,CCCCC(CC)Cc1ccc(-c2c3cc(-c4ccc(-c5sc(-c6cccs6)c6c5C(=O)c5c(CC(CC)CCCC)sc(CC(CC)CCCC)c5C6=O)s4)sc3c(-c3ccc(CC(CC)CCCC)s3)c3ccsc23)s1,CCCCCCc1ccc(C2(c3ccc(CCCCCC)cc3)c3cc4c(cc3-c3sc5cc(/C=C6\C(=O)c7ccc(C)cc7C6=C(C#N)C#N)sc5c32)C(c2ccc(CCCCCC)cc2)(c2ccc(CCCCCC)cc2)c2c-4sc3cc(/C=C4\C(=O)c5ccc(C)cc5C4=C(C#N)C#N)sc23)cc1,10.97,-5.33,-3.48,-5.514,-3.808,,,,,,ZnO,,,
44575,10.1002/advs.201902269,CCCCC(CC)Cc1ccc(-c2c3cc(-c4ccc(-c5sc(-c6cccs6)c6c5C(=O)c5c(CC(CC)CCCC)sc(CC(CC)CCCC)c5C6=O)s4)sc3c(-c3ccc(CC(CC)CCCC)s3)c3ccsc23)s1,CCCCCCc1ccc(C2(c3ccc(CCCCCC)cc3)c3cc4c(cc3-c3sc5cc(/C=C6\C(=O)c7ccc(C)cc7C6=C(C#N)C#N)sc5c32)C(c2ccc(CCCCCC)cc2)(c2ccc(CCCCCC)cc2)c2c-4sc3cc(/C=C4\C(=O)c5ccc(C)cc5C4=C(C#N)C#N)sc23)cc1,12.01,-5.33,-3.48,-5.514,-3.808,,120.0,,,,ZnO/CMC,,,
44576,10.1002/advs.201902269,CCCCC(CC)Cc1ccc(-c2c3cc(-c4ccc(-c5sc(-c6cccs6)c6c5C(=O)c5c(CC(CC)CCCC)sc(CC(CC)CCCC)c5C6=O)s4)sc3c(-c3ccc(CC(CC)CCCC)s3)c3ccsc23)s1,CCCCCCc1ccc(C2(c3ccc(CCCCCC)cc3)c3cc4c(cc3-c3sc5cc(/C=C6\C(=O)c7ccc(C)cc7C6=C(C#N)C#N)sc5c32)C(c2ccc(CCCCCC)cc2)(c2ccc(CCCCCC)cc2)c2c-4sc3cc(/C=C4\C(=O)c5ccc(C)cc5C4=C(C#N)C#N)sc23)cc1,11.63,-5.33,-3.48,-5.514,-3.808,,150.0,,,,ZnO/CMC,,,
44584,10.1002/advs.201903419,COC(=O)C(C)(C)c1cc(C)cc(-c2sc3c4sc5cc(/C=C6/C(=O)c7cc(F)cc(c7)C(=O)/C6=C\c6cc(C(C)(C)C(=O)OC)c(-c7cc(C)cc(C(C)(C)C(=O)OC)c7)s6)sc5c4c(C(C)(C)C(=O)OC)ccc2-3)c1,CCCCCCc1ccc(C2(c3ccc(CCCCCC)cc3)c3cc4c(cc3-c3sc5cc(/C=C6\C(=O)c7cc(F)c(F)cc7C6=C(C#N)C#N)sc5c32)C(c2ccc(CCCCCC)cc2)(c2ccc(CCCCCC)cc2)c2c-4sc3cc(/C=C4\C(=O)c5cc(F)c(F)cc5C4=C(C#N)C#N)sc23)cc1,13.2,-5.56,-3.65,-5.66,-4.14,,,,,inverted,ZnO,MoO3,,
44585,10.1002/advs.201903419,COC(=O)C(C)(C)c1cc(C)cc(-c2sc3c4sc5cc(/C=C6/C(=O)c7cc(F)cc(c7)C(=O)/C6=C\c6cc(C(C)(C)C(=O)OC)c(-c7cc(C)cc(C(C)(C)C(=O)OC)c7)s6)sc5c4c(C(C)(C)C(=O)OC)ccc2-3)c1,CCCCCCc1ccc(C2(c3ccc(CCCCCC)cc3)c3cc4c(cc3-c3sc5cc(/C=C6\C(=O)c7cc(F)c(F)cc7C6=C(C#N)C#N)sc5c32)C(c2ccc(CCCCCC)cc2)(c2ccc(CCCCCC)cc2)c2c-4sc3cc(/C=C4\C(=O)c5cc(F)c(F)cc5C4=C(C#N)C#N)sc23)cc1,14.4,-5.56,-3.65,-5.66,-4.14,,,,0.004 wt%,inverted,ZnO,MoO3,,
44586,10.1002/advs.201903419,COC(=O)C(C)(C)c1cc(C)cc(-c2sc3c4sc5cc(/C=C6/C(=O)c7cc(F)cc(c7)C(=O)/C6=C\c6cc(C(C)(C)C(=O)OC)c(-c7cc(C)cc(C(C)(C)C(=O)OC)c7)s6)sc5c4c(C(C)(C)C(=O)OC)ccc2-3)c1,CCCCCCc1ccc(C2(c3ccc(CCCCCC)cc3)c3cc4c(cc3-c3sc5cc(/C=C6\C(=O)c7cc(F)c(F)cc7C6=C(C#N)C#N)sc5c32)C(c2ccc(CCCCCC)cc2)(c2ccc(CCCCCC)cc2)c2c-4sc3cc(/C=C4\C(=O)c5cc(F)c(F)cc5C4=C(C#N)C#N)sc23)cc1,9.1,-5.56,-3.65,-5.66,-4.14,,,,0.4 wt%,inverted,ZnO,MoO3,,
44590,10.1002/advs.201903419,COC(=O)C(C)(C)c1cc(C)cc(-c2sc3c4sc5cc(/C=C6/C(=O)c7cc(F)cc(c7)C(=O)/C6=C\c6cc(C(C)(C)C(=O)OC)c(-c7cc(C)cc(C(C)(C)C(=O)OC)c7)s6)sc5c4c(C(C)(C)C(=O)OC)ccc2-3)c1,CCCCCCCCCCCc1c(/C=C2\C(=O)c3cc(F)c(F)cc3C2=C(C#N)C#N)sc2c1sc1c3c4nsnc4c4c5sc6c(CCCCCCCCCCC)c(/C=C7\C(=O)c8cc(F)c(F)cc8C7=C(C#N)C#N)sc6c5n(CC(CC)CCCC)c4c3n(CC(CC)CCCC)c21,15.3,-5.56,-3.65,-5.65,-4.09,,,,0.004 wt%,inverted,ZnO,MoO3,,
44591,10.1002/advs.201903419,COC(=O)C(C)(C)c1cc(C)cc(-c2sc3c4sc5cc(/C=C6/C(=O)c7cc(F)cc(c7)C(=O)/C6=C\c6cc(C(C)(C)C(=O)OC)c(-c7cc(C)cc(C(C)(C)C(=O)OC)c7)s6)sc5c4c(C(C)(C)C(=O)OC)ccc2-3)c1,CCCCCCCCCCCc1c(/C=C2\C(=O)c3cc(F)c(F)cc3C2=C(C#N)C#N)sc2c1sc1c3c4nsnc4c4c5sc6c(CCCCCCCCCCC)c(/C=C7\C(=O)c8cc(F)c(F)cc8C7=C(C#N)C#N)sc6c5n(CC(CC)CCCC)c4c3n(CC(CC)CCCC)c21,16.0,-5.56,-3.65,-5.65,-4.09,,,,0.004 wt%,inverted,ZnO,MoO3,,
44592,10.1002/advs.201903419,COC(=O)C(C)(C)c1cc(C)cc(-c2sc3c4sc5cc(/C=C6/C(=O)c7cc(F)cc(c7)C(=O)/C6=C\c6cc(C(C)(C)C(=O)OC)c(-c7cc(C)cc(C(C)(C)C(=O)OC)c7)s6)sc5c4c(C(C)(C)C(=O)OC)ccc2-3)c1,CCCCCCCCCCCc1c(/C=C2\C(=O)c3cc(F)c(F)cc3C2=C(C#N)C#N)sc2c1sc1c3c4nsnc4c4c5sc6c(CCCCCCCCCCC)c(/C=C7\C(=O)c8cc(F)c(F)cc8C7=C(C#N)C#N)sc6c5n(CC(CC)CCCC)c4c3n(CC(CC)CCCC)c21,13.1,-5.56,-3.65,-5.65,-4.09,,,,0.4 wt%,inverted,ZnO,MoO3,,
44593,10.1002/advs.201903419,COC(=O)C(C)(C)c1cc(C)cc(-c2sc3c4sc5cc(/C=C6/C(=O)c7cc(F)cc(c7)C(=O)/C6=C\c6cc(C(C)(C)C(=O)OC)c(-c7cc(C)cc(C(C)(C)C(=O)OC)c7)s6)sc5c4c(C(C)(C)C(=O)OC)ccc2-3)c1,CCCCCCc1ccc(C2(c3ccc(CCCCCC)cc3)c3cc4c(cc3-c3sc5cc(/C=C6\C(=O)c7cc(Cl)ccc7C6=C(C#N)C#N)sc5c32)C(c2ccc(CCCCCC)cc2)(c2ccc(CCCCCC)cc2)c2c-4sc3cc(/C=C4\C(=O)c5cc(Cl)ccc5C4=C(C#N)C#N)sc23)cc1,13.3,-5.56,-3.65,-5.42,-3.9,,,,0.004 wt%,inverted,ZnO,MoO3,,
44594,10.1002/advs.201903419,COC(=O)C(C)(C)c1cc(C)cc(-c2sc3c4sc5cc(/C=C6/C(=O)c7cc(F)cc(c7)C(=O)/C6=C\c6cc(C(C)(C)C(=O)OC)c(-c7cc(C)cc(C(C)(C)C(=O)OC)c7)s6)sc5c4c(C(C)(C)C(=O)OC)ccc2-3)c1,CCCCCCc1ccc(C2(c3ccc(CCCCCC)cc3)c3cc4c(cc3-c3sc5cc(/C=C6\C(=O)c7cc(Cl)ccc7C6=C(C#N)C#N)sc5c32)C(c2ccc(CCCCCC)cc2)(c2ccc(CCCCCC)cc2)c2c-4sc3cc(/C=C4\C(=O)c5cc(Cl)ccc5C4=C(C#N)C#N)sc23)cc1,14.3,-5.56,-3.65,-5.42,-3.9,,,,,inverted,ZnO,MoO3,,
44595,10.1002/advs.201903419,COC(=O)C(C)(C)c1cc(C)cc(-c2sc3c4sc5cc(/C=C6/C(=O)c7cc(F)cc(c7)C(=O)/C6=C\c6cc(C(C)(C)C(=O)OC)c(-c7cc(C)cc(C(C)(C)C(=O)OC)c7)s6)sc5c4c(C(C)(C)C(=O)OC)ccc2-3)c1,CCCCCCc1ccc(C2(c3ccc(CCCCCC)cc3)c3cc4c(cc3-c3sc5cc(/C=C6\C(=O)c7cc(Cl)ccc7C6=C(C#N)C#N)sc5c32)C(c2ccc(CCCCCC)cc2)(c2ccc(CCCCCC)cc2)c2c-4sc3cc(/C=C4\C(=O)c5cc(Cl)ccc5C4=C(C#N)C#N)sc23)cc1,10.4,-5.56,-3.65,-5.42,-3.9,,,,0.4 wt%,inverted,ZnO,MoO3,,
44596,10.1002/advs.201903419,CCCCC(CC)COC(=O)c1sc2csc(-c3cc4c(-c5ccc(CC(CC)CCCC)s5)c5sccc5c(-c5ccc(CC(CC)CCCC)s5)c4s3)c2c1F,CCCCC(CC)CC1(CC(CC)CCCC)c2cc3c(cc2-c2sc(-c4ccc(/C=C5\SC(=S)N(CC)C5=O)c5nsnc45)cc21)C(CC(CC)CCCC)(CC(CC)CCCC)c1cc(-c2ccc(/C=C4\SC(=S)N(CC)C4=O)c4nsnc24)sc1-3,9.1,-5.21,-3.6,-5.51,-3.88,,,,,inverted,ZnO,MoO3,,
44597,10.1002/advs.201903419,CCCCC(CC)COC(=O)c1sc2csc(-c3cc4c(-c5ccc(CC(CC)CCCC)s5)c5sccc5c(-c5ccc(CC(CC)CCCC)s5)c4s3)c2c1F,CCCCC(CC)CC1(CC(CC)CCCC)c2cc3c(cc2-c2sc(-c4ccc(/C=C5\SC(=S)N(CC)C5=O)c5nsnc45)cc21)C(CC(CC)CCCC)(CC(CC)CCCC)c1cc(-c2ccc(/C=C4\SC(=S)N(CC)C4=O)c4nsnc24)sc1-3,9.9,-5.21,-3.6,-5.51,-3.88,,,,0.002 wt%,inverted,ZnO,MoO3,,
44598,10.1002/advs.201903419,CCCCC(CC)COC(=O)c1sc2csc(-c3cc4c(-c5ccc(CC(CC)CCCC)s5)c5sccc5c(-c5ccc(CC(CC)CCCC)s5)c4s3)c2c1F,CCCCC(CC)CC1(CC(CC)CCCC)c2cc3c(cc2-c2sc(-c4ccc(/C=C5\SC(=S)N(CC)C5=O)c5nsnc45)cc21)C(CC(CC)CCCC)(CC(CC)CCCC)c1cc(-c2ccc(/C=C4\SC(=S)N(CC)C4=O)c4nsnc24)sc1-3,8.1,-5.21,-3.6,-5.51,-3.88,,,,0.4 wt%,inverted,ZnO,MoO3,,
44599,10.1002/advs.201903419,CCCCC(CC)COC(=O)c1sc2csc(-c3cc4c(-c5ccc(CC(CC)CCCC)s5)c5sccc5c(-c5ccc(CC(CC)CCCC)s5)c4s3)c2c1F,COC(=O)CCCC1(c2ccccc2)C23c4c5ccc6c7cc8c9c%10c(cc%11cc%12c%13c%14c(cc%15c%16ccc-5c2c%16c2c5c%16c%17c(c(c46)c7c9c%17c4c%10c%11c%13c4c%16c%14c%152)C513)C%12)C8,9.0,-5.21,-3.6,-5.9,-3.9,,,,0.004 wt%,inverted,ZnO,MoO3,,
44600,10.1002/advs.201903419,CCCCC(CC)COC(=O)c1sc2csc(-c3cc4c(-c5ccc(CC(CC)CCCC)s5)c5sccc5c(-c5ccc(CC(CC)CCCC)s5)c4s3)c2c1F,COC(=O)CCCC1(c2ccccc2)C23c4c5ccc6c7cc8c9c%10c(cc%11cc%12c%13c%14c(cc%15c%16ccc-5c2c%16c2c5c%16c%17c(c(c46)c7c9c%17c4c%10c%11c%13c4c%16c%14c%152)C513)C%12)C8,9.6,-5.21,-3.6,-5.9,-3.9,,,,,inverted,ZnO,MoO3,,
44601,10.1002/advs.201903419,CCCCC(CC)COC(=O)c1sc2csc(-c3cc4c(-c5ccc(CC(CC)CCCC)s5)c5sccc5c(-c5ccc(CC(CC)CCCC)s5)c4s3)c2c1F,COC(=O)CCCC1(c2ccccc2)C23c4c5ccc6c7cc8c9c%10c(cc%11cc%12c%13c%14c(cc%15c%16ccc-5c2c%16c2c5c%16c%17c(c(c46)c7c9c%17c4c%10c%11c%13c4c%16c%14c%152)C513)C%12)C8,8.0,-5.21,-3.6,-5.9,-3.9,,,,0.4 wt%,inverted,ZnO,MoO3,,
44603,10.1002/advs.201903455,CCCCCCCCc1cc(-c2c(-c3cccs3)sc3c(-c4cc(CCCCCCCC)c(CCCCCCCC)s4)c(-c4ccc(-c5cccc6nsnc56)s4)sc23)sc1CCCCCCCC,CCCCCCCCc1c2sc3c(c2c(CCCCCCCC)c2sc4c(c12)C(c1ccc(CCCCCC)cc1)(c1ccc(CCCCCC)cc1)c1cc(/C=C2\C(=O)c5cc(Cl)c(Cl)cc5C2=C(C#N)C#N)sc1-4)C(c1ccc(CCCCCC)cc1)(c1ccc(CCCCCC)cc1)c1cc(/C=C2\C(=O)c4cc(Cl)c(Cl)cc4C2=C(C#N)C#N)sc1-3,9.83,,,-5.6,-4.02,,,,,conventional,PDINO,PEDOT:PSS,,
44610,10.1002/advs.202000149,CCCCCCc1cc(-c2cc3c(-c4cc(CC(CC)CCCC)c(CCCCCC)s4)c4sc(-c5cc(CCCCCC)c(-c6cc(CCCCCC)c(-c7ccc(/C=C8/SC(=S)N(CCCCCC)C8=O)s7)s6)s5)cc4c(-c4cc(CC(CC)CCCC)c(CCCCCC)s4)c3s2)sc1-c1cc(CCCCCC)c(-c2ccc(/C=C3/SC(=S)N(CCCCCC)C3=O)s2)s1,CCCCCCCCCCCc1c(/C=C2\C(=O)c3cc(F)c(F)cc3C2=C(C#N)C#N)sc2c1sc1c3c4nsnc4c4c5sc6c(CCCCCCCCCCC)c(/C=C7\C(=O)c8cc(F)c(F)cc8C7=C(C#N)C#N)sc6c5n(CC(CC)CCCC)c4c3n(CC(CC)CCCC)c21,4.0,-5.34,-3.53,-5.65,-4.09,,,0:1:1.2,,conventional,PFN-Br,PEDOT:PSS,,
44611,10.1002/advs.202001986,CCCCCCC(CCCC)Cc1ccc(-c2c3cc(-c4sc(-c5sc(-c6cc(Cl)cs6)c6c5C(=O)c5c(CC(CC)CCCC)sc(CC(CC)CCCC)c5C6=O)cc4Cl)sc3c(-c3ccc(CC(CCCC)CCCCCC)cc3)c3ccsc23)cc1,CCCCCCC1=CCC(C2(c3ccc(CCCCCC)cc3)c3cc4c(cc3-c3sc5cc(/C=C6\C(=O)c7cc(F)c(F)cc7C6C(C#N)C#N)sc5c32)C(c2ccc(CCCCCC)cc2)(c2ccc(CCCCCC)cc2)c2c-4sc3c2sc2cc(/C=C4\C(=O)C5=C(C=C(F)C(F)C5)C4=C(C#N)C#N)sc23)C=C1,12.77,-5.59,-3.53,-5.69,-4.12,,,1:1.2,0.25 vol%,inverted,ZnO,MoO3,chlorobenzene,
44612,10.1002/advs.202001986,CCCCCCc1ccc(/C=C/c2ccc(/C=C/c3ccc(/C=C/c4ccsc4-c4ccc(-c5cc(CCCCCC)c(-c6cccs6)s5)s4)s3)s2)s1,CCCCCCC1=CCC(C2(c3ccc(CCCCCC)cc3)c3cc4c(cc3-c3sc5cc(/C=C6\C(=O)c7cc(F)c(F)cc7C6C(C#N)C#N)sc5c32)C(c2ccc(CCCCCC)cc2)(c2ccc(CCCCCC)cc2)c2c-4sc3c2sc2cc(/C=C4\C(=O)C5=C(C=C(F)C(F)C5)C4=C(C#N)C#N)sc23)C=C1,12.99,-5.08,-2.83,-5.69,-4.12,,,1:1.2,0.25 vol%,inverted,ZnO,MoO3,chlorobenzene,
44613,10.1002/advs.202001986,CCCCCCCCc1sc(CCCCCCCC)c2c1C(=O)c1c(-c3cccs3)sc(-c3ccc(-c4cc5c(-c6ccc(CC(CC)CCCC)s6)c6sccc6c(-c6ccc(CC(CC)CCCC)s6)c5s4)s3)c1C2=O,CCCCCCC1=CCC(C2(c3ccc(CCCCCC)cc3)c3cc4c(cc3-c3sc5cc(/C=C6\C(=O)c7cc(F)c(F)cc7C6C(C#N)C#N)sc5c32)C(c2ccc(CCCCCC)cc2)(c2ccc(CCCCCC)cc2)c2c-4sc3c2sc2cc(/C=C4\C(=O)C5=C(C=C(F)C(F)C5)C4=C(C#N)C#N)sc23)C=C1,13.45,-5.35,-3.58,-5.69,-4.12,,,1:1.2,0.25 vol%,inverted,ZnO,MoO3,chlorobenzene,
44614,10.1002/advs.202001986,CCCCCCCCc1sc(CCCCCCCC)c2c1C(=O)c1c(-c3cc4sccc4s3)sc(-c3cc4sc(-c5cc6c(-c7ccc(CC(CC)CCCC)s7)c7sccc7c(-c7ccc(CC(CC)CCCC)s7)c6s5)cc4s3)c1C2=O,CCCCCCC1=CCC(C2(c3ccc(CCCCCC)cc3)c3cc4c(cc3-c3sc5cc(/C=C6\C(=O)c7cc(F)c(F)cc7C6C(C#N)C#N)sc5c32)C(c2ccc(CCCCCC)cc2)(c2ccc(CCCCCC)cc2)c2c-4sc3c2sc2cc(/C=C4\C(=O)C5=C(C=C(F)C(F)C5)C4=C(C#N)C#N)sc23)C=C1,12.61,-5.37,-3.54,-5.69,-4.12,,,1:1.2,0.25 vol%,inverted,ZnO,MoO3,chlorobenzene,
44615,10.1002/advs.202001986,CCCCCCC(CCCC)Cc1ccc(-c2c3cc(-c4ccc(-c5sc(-c6cccs6)c6c5C(=O)c5c(CC(CC)CCCC)sc(CC(CC)CCCC)c5C6=O)s4)sc3c(-c3ccc(CC(CCCC)CCCCCC)cc3)c3ccsc23)cc1,CCCCCCC1=CCC(C2(c3ccc(CCCCCC)cc3)c3cc4c(cc3-c3sc5cc(/C=C6\C(=O)c7cc(F)c(F)cc7C6C(C#N)C#N)sc5c32)C(c2ccc(CCCCCC)cc2)(c2ccc(CCCCCC)cc2)c2c-4sc3c2sc2cc(/C=C4\C(=O)C5=C(C=C(F)C(F)C5)C4=C(C#N)C#N)sc23)C=C1,11.82,-5.43,-3.37,-5.69,-4.12,,,1:1.2,0.25 vol%,inverted,ZnO,MoO3,chlorobenzene,
44618,10.1002/advs.202001986,CCCCCCCCc1sc(CCCCCCCC)c2c1C(=O)c1c(-c3cccs3)sc(-c3ccc(-c4cc5c(-c6ccc(CC(CC)CCCC)s6)c6sccc6c(-c6ccc(CC(CC)CCCC)s6)c5s4)s3)c1C2=O,CCCCCCCCCCCc1c(/C=C2\C(=O)c3cc(F)c(F)cc3C2=C(C#N)C#N)sc2c1sc1c3c4nsnc4c4c5sc6c(CCCCCCCCCCC)c(/C=C7\C(=O)c8cc(F)c(F)cc8C7=C(C#N)C#N)sc6c5n(CC(CC)CCCC)c4c3n(CC(CC)CCCC)c21,15.61,-5.35,-3.58,-5.65,-4.09,,,,,inverted,ZnO,MoO3,chlorobenzene,
44619,10.1002/advs.202002395,COC(=O)C(C)(C)c1cc(C)cc(-c2sc3c4sc5cc(/C=C6/C(=O)c7cc(F)cc(c7)C(=O)/C6=C\c6cc(C(C)(C)C(=O)OC)c(-c7cc(C)cc(C(C)(C)C(=O)OC)c7)s6)sc5c4c(C(C)(C)C(=O)OC)ccc2-3)c1,CCCCCCCCCCCc1c(/C=C2\C(=O)c3cc(F)c(F)cc3C2=C(C#N)C#N)sc2c1sc1c3c4nsnc4c4c5sc6c(CCCCCCCCCCC)c(/C=C7\C(=O)c8cc(F)c(F)cc8C7=C(C#N)C#N)sc6c5n(CC(CC)CCCC)c4c3n(CC(CC)CCCC)c21,16.6,-5.56,-3.65,-5.65,-4.09,,,,,conventional,,PEDOT:PSS,,
44620,10.1002/advs.202002395,COC(=O)C(C)(C)c1cc(C)cc(-c2sc3c4sc5cc(/C=C6/C(=O)c7cc(F)cc(c7)C(=O)/C6=C\c6cc(C(C)(C)C(=O)OC)c(-c7cc(C)cc(C(C)(C)C(=O)OC)c7)s6)sc5c4c(C(C)(C)C(=O)OC)ccc2-3)c1,CCCCCCCCCCCc1c(/C=C2\C(=O)c3cc(F)c(F)cc3C2=C(C#N)C#N)sc2c1sc1c3c4nsnc4c4c5sc6c(CCCCCCCCCCC)c(/C=C7\C(=O)c8cc(F)c(F)cc8C7=C(C#N)C#N)sc6c5n(CC(CC)CCCC)c4c3n(CC(CC)CCCC)c21,7.7,-5.56,-3.65,-5.65,-4.09,,,,,conventional,,MoO3,,
44621,10.1002/advs.202002395,COC(=O)C(C)(C)c1cc(C)cc(-c2sc3c4sc5cc(/C=C6/C(=O)c7cc(F)cc(c7)C(=O)/C6=C\c6cc(C(C)(C)C(=O)OC)c(-c7cc(C)cc(C(C)(C)C(=O)OC)c7)s6)sc5c4c(C(C)(C)C(=O)OC)ccc2-3)c1,CCCCCCCCCCCc1c(/C=C2\C(=O)c3cc(F)c(F)cc3C2=C(C#N)C#N)sc2c1sc1c3c4nsnc4c4c5sc6c(CCCCCCCCCCC)c(/C=C7\C(=O)c8cc(F)c(F)cc8C7=C(C#N)C#N)sc6c5n(CC(CC)CCCC)c4c3n(CC(CC)CCCC)c21,17.1,-5.56,-3.65,-5.65,-4.09,,200.0,,,conventional,,MoO3,,
44622,10.1002/advs.202002395,COC(=O)C(C)(C)c1cc(C)cc(-c2sc3c4sc5cc(/C=C6/C(=O)c7cc(F)cc(c7)C(=O)/C6=C\c6cc(C(C)(C)C(=O)OC)c(-c7cc(C)cc(C(C)(C)C(=O)OC)c7)s6)sc5c4c(C(C)(C)C(=O)OC)ccc2-3)c1,CCCCCCCCCCCc1c(/C=C2\C(=O)c3cc(F)c(F)cc3C2=C(C#N)C#N)sc2c1sc1c3c4nsnc4c4c5sc6c(CCCCCCCCCCC)c(/C=C7\C(=O)c8cc(F)c(F)cc8C7=C(C#N)C#N)sc6c5n(CC(CC)CCCC)c4c3n(CC(CC)CCCC)c21,17.0,-5.56,-3.65,-5.65,-4.09,,,,,conventional,,MoO3,,
44623,10.1002/advs.202002395,CCCCC(CC)COC(=O)c1sc2csc(-c3cc4c(-c5ccc(CC(CC)CCCC)s5)c5sccc5c(-c5ccc(CC(CC)CCCC)s5)c4s3)c2c1F,COC(=O)CCCC1(c2ccccc2)C23c4c5ccc6c7cc8c9c%10c(cc%11cc%12c%13c%14c(cc%15c%16ccc-5c2c%16c2c5c%16c%17c(c(c46)c7c9c%17c4c%10c%11c%13c4c%16c%14c%152)C513)C%12)C8,8.3,-5.21,-3.6,-5.9,-3.9,,,,,,,PEDOT:PSS,,
44624,10.1002/advs.202002395,CCCCC(CC)COC(=O)c1sc2csc(-c3cc4c(-c5ccc(CC(CC)CCCC)s5)c5sccc5c(-c5ccc(CC(CC)CCCC)s5)c4s3)c2c1F,COC(=O)CCCC1(c2ccccc2)C23c4c5ccc6c7cc8c9c%10c(cc%11cc%12c%13c%14c(cc%15c%16ccc-5c2c%16c2c5c%16c%17c(c(c46)c7c9c%17c4c%10c%11c%13c4c%16c%14c%152)C513)C%12)C8,1.4,-5.21,-3.6,-5.9,-3.9,,,,,,,MoO3,,
44625,10.1002/advs.202002395,CCCCC(CC)COC(=O)c1sc2csc(-c3cc4c(-c5ccc(CC(CC)CCCC)s5)c5sccc5c(-c5ccc(CC(CC)CCCC)s5)c4s3)c2c1F,COC(=O)CCCC1(c2ccccc2)C23c4c5ccc6c7cc8c9c%10c(cc%11cc%12c%13c%14c(cc%15c%16ccc-5c2c%16c2c5c%16c%17c(c(c46)c7c9c%17c4c%10c%11c%13c4c%16c%14c%152)C513)C%12)C8,9.0,-5.21,-3.6,-5.9,-3.9,,200.0,,,,,MoO3,,
44626,10.1002/advs.202002395,CCCCC(CC)COC(=O)c1sc2csc(-c3cc4c(-c5ccc(CC(CC)CCCC)s5)c5sccc5c(-c5ccc(CC(CC)CCCC)s5)c4s3)c2c1F,COC(=O)CCCC1(c2ccccc2)C23c4c5ccc6c7cc8c9c%10c(cc%11cc%12c%13c%14c(cc%15c%16ccc-5c2c%16c2c5c%16c%17c(c(c46)c7c9c%17c4c%10c%11c%13c4c%16c%14c%152)C513)C%12)C8,8.9,-5.21,-3.6,-5.9,-3.9,,,,,,,MoO3,,
