Repository: JiYiqaq/PCE-KA-GNN

# Data directory

- `raw/Active_Database.csv` is the immutable source dataset bundled under CC BY 4.0. Do not overwrite it with processed data.
- `processed/` is created and populated by the training pipeline. Generated `.pt` and `.pth` caches are intentionally ignored by Git because they can exceed GitHub's normal single-file limit.

See `../DATA_LICENSE.md` for provenance, license and checksum information.

File: data/processed/device_records.csv (part 48 of 250)
record_id,doi,donor_smiles,acceptor_smiles,pce,homo_d,lumo_d,homo_a,lumo_a,active_layer_thickness,annealing_temp,d_a_ratio,additive_ratio,device_type,etl_canonical,htl_canonical,solvent_canonical,additive_canonical
44627,10.1002/advs.202100865,CCCCC(CC)Cc1ccc(-c2c3cc(-c4ccc(-c5sc(-c6cccs6)c6c5C(=O)c5c(CC(CC)CCCC)sc(CC(CC)CCCC)c5C6=O)s4)sc3c(-c3ccc(CC(CC)CCCC)s3)c3ccsc23)s1,CCCCCCc1ccc(C2(c3ccc(CCCCCC)cc3)c3cc4c(cc3-c3sc5cc(C=C6C(=O)c7ccc(C)cc7C6=C(C#N)C#N)sc5c32)C(c2ccc(CCCCCC)cc2)(c2ccc(CCCCCC)cc2)c2c-4sc3cc(C=C4C(=O)c5ccc(C)cc5C4=C(C#N)C#N)sc23)cc1,11.76,-5.33,-3.48,,,,,,,inverted,ZnO,,,
44628,10.1002/advs.202100865,CCCCC(CC)Cc1ccc(-c2c3cc(-c4ccc(-c5sc(-c6cccs6)c6c5C(=O)c5c(CC(CC)CCCC)sc(CC(CC)CCCC)c5C6=O)s4)sc3c(-c3ccc(CC(CC)CCCC)s3)c3ccsc23)s1,CCCCCCc1ccc(C2(c3ccc(CCCCCC)cc3)c3cc4c(cc3-c3sc5cc(C=C6C(=O)c7ccc(C)cc7C6=C(C#N)C#N)sc5c32)C(c2ccc(CCCCCC)cc2)(c2ccc(CCCCCC)cc2)c2c-4sc3cc(C=C4C(=O)c5ccc(C)cc5C4=C(C#N)C#N)sc23)cc1,9.6,-5.33,-3.48,,,85.0,,,,,PEIE,,,
44629,10.1002/advs.202100865,CCCCC(CC)Cc1ccc(-c2c3cc(-c4ccc(-c5sc(-c6cccs6)c6c5C(=O)c5c(CC(CC)CCCC)sc(CC(CC)CCCC)c5C6=O)s4)sc3c(-c3ccc(CC(CC)CCCC)s3)c3ccsc23)s1,CCCCCCc1ccc(C2(c3ccc(CCCCCC)cc3)c3cc4c(cc3-c3sc5cc(C=C6C(=O)c7ccc(C)cc7C6=C(C#N)C#N)sc5c32)C(c2ccc(CCCCCC)cc2)(c2ccc(CCCCCC)cc2)c2c-4sc3cc(C=C4C(=O)c5ccc(C)cc5C4=C(C#N)C#N)sc23)cc1,12.06,-5.33,-3.48,,,,,,,inverted,PEIE-EDT,,,
44630,10.1002/advs.202100865,CCCCC(CC)Cc1ccc(-c2c3cc(-c4ccc(-c5sc(-c6cccs6)c6c5C(=O)c5c(CC(CC)CCCC)sc(CC(CC)CCCC)c5C6=O)s4)sc3c(-c3ccc(CC(CC)CCCC)s3)c3ccsc23)s1,CCCCCCc1ccc(C2(c3ccc(CCCCCC)cc3)c3cc4c(cc3-c3sc5cc(C=C6C(=O)c7ccc(C)cc7C6=C(C#N)C#N)sc5c32)C(c2ccc(CCCCCC)cc2)(c2ccc(CCCCCC)cc2)c2c-4sc3cc(C=C4C(=O)c5ccc(C)cc5C4=C(C#N)C#N)sc23)cc1,6.42,-5.33,-3.48,,,85.0,,,,,ZnO,,,
44631,10.1002/advs.202100865,CCCCC(CC)Cc1ccc(-c2c3cc(-c4ccc(-c5sc(-c6cccs6)c6c5C(=O)c5c(CC(CC)CCCC)sc(CC(CC)CCCC)c5C6=O)s4)sc3c(-c3ccc(CC(CC)CCCC)s3)c3ccsc23)s1,CCCCCCc1ccc(C2(c3ccc(CCCCCC)cc3)c3cc4c(cc3-c3sc5cc(C=C6C(=O)c7ccc(C)cc7C6=C(C#N)C#N)sc5c32)C(c2ccc(CCCCCC)cc2)(c2ccc(CCCCCC)cc2)c2c-4sc3cc(C=C4C(=O)c5ccc(C)cc5C4=C(C#N)C#N)sc23)cc1,7.2,-5.33,-3.48,,,85.0,,,,,PEIE,,,
44632,10.1002/advs.202100865,CCCCC(CC)Cc1ccc(-c2c3cc(-c4ccc(-c5sc(-c6cccs6)c6c5C(=O)c5c(CC(CC)CCCC)sc(CC(CC)CCCC)c5C6=O)s4)sc3c(-c3ccc(CC(CC)CCCC)s3)c3ccsc23)s1,CCCCCCc1ccc(C2(c3ccc(CCCCCC)cc3)c3cc4c(cc3-c3sc5cc(C=C6C(=O)c7ccc(C)cc7C6=C(C#N)C#N)sc5c32)C(c2ccc(CCCCCC)cc2)(c2ccc(CCCCCC)cc2)c2c-4sc3cc(C=C4C(=O)c5ccc(C)cc5C4=C(C#N)C#N)sc23)cc1,10.11,-5.33,-3.48,,,85.0,,,,,PEIE-EDT,,,
44635,10.1002/advs.202103428,COC(=O)C(C)(C)c1cc(C)cc(-c2sc3c4sc5cc(/C=C6/C(=O)c7cc(F)cc(c7)C(=O)/C6=C\c6cc(C(C)(C)C(=O)OC)c(-c7cc(C)cc(C(C)(C)C(=O)OC)c7)s6)sc5c4c(C(C)(C)C(=O)OC)ccc2-3)c1,CCCCCCCCCCCc1c(/C=C2\C(=O)c3cc(Cl)c(Cl)cc3C2=C(C#N)C#N)sc2c1sc1c3c4nsnc4c4c5sc6c(CCCCCCCCCCC)c(/C=C7\C(=O)c8cc(Cl)c(Cl)cc8C7=C(C#N)C#N)sc6c5n(CC(CCCC)CCCCCC)c4c3n(CC(CCCC)CCCCCC)c21,16.9,-5.56,-3.65,-5.68,-4.1,,,1/1.2 w/w,,conventional,,,,
44637,10.1002/advs.202104588,COC(=O)C(C)(C)c1cc(C)cc(-c2sc3c4sc5cc(/C=C6/C(=O)c7cc(F)cc(c7)C(=O)/C6=C\c6cc(C(C)(C)C(=O)OC)c(-c7cc(C)cc(C(C)(C)C(=O)OC)c7)s6)sc5c4c(C(C)(C)C(=O)OC)ccc2-3)c1,CCCCCCc1ccc(C2(c3ccc(CCCCCC)cc3)c3cc4c(cc3-c3sc5cc(C=C6C(=O)c7ccccc7C6=C(C#N)C#N)sc5c32)C(c2ccc(CCCCCC)cc2)(c2ccc(CCCCCC)cc2)c2c-4sc3cc(C=C4C(=O)c5ccccc5C4=C(C#N)C#N)sc23)cc1,10.28,-5.56,-3.65,-5.576,-3.916,,,1:1,,inverted,ZnO,MoO3,,
44638,10.1002/advs.202104588,COC(=O)C(C)(C)c1cc(C)cc(-c2sc3c4sc5cc(/C=C6/C(=O)c7cc(F)cc(c7)C(=O)/C6=C\c6cc(C(C)(C)C(=O)OC)c(-c7cc(C)cc(C(C)(C)C(=O)OC)c7)s6)sc5c4c(C(C)(C)C(=O)OC)ccc2-3)c1,CCCCCCc1ccc(C2(c3ccc(CCCCCC)cc3)c3cc4c(cc3-c3sc5cc(/C=C6\C(=O)c7cc(F)c(F)cc7C6=C(C#N)C#N)sc5c32)C(c2ccc(CCCCCC)cc2)(c2ccc(CCCCCC)cc2)c2c-4sc3cc(/C=C4\C(=O)c5cc(F)c(F)cc5C4=C(C#N)C#N)sc23)cc1,11.18,-5.56,-3.65,-5.66,-4.14,,,1:1,,inverted,ZnO,MoO3,,
44639,10.1002/advs.202104588,COC(=O)C(C)(C)c1cc(C)cc(-c2sc3c4sc5cc(/C=C6/C(=O)c7cc(F)cc(c7)C(=O)/C6=C\c6cc(C(C)(C)C(=O)OC)c(-c7cc(C)cc(C(C)(C)C(=O)OC)c7)s6)sc5c4c(C(C)(C)C(=O)OC)ccc2-3)c1,CCCCCCCCCCCc1c(/C=C2\C(=O)c3cc(F)c(F)cc3C2=C(C#N)C#N)sc2c1sc1c3c4nsnc4c4c5sc6c(CCCCCCCCCCC)c(/C=C7\C(=O)c8cc(F)c(F)cc8C7=C(C#N)C#N)sc6c5n(CC(CC)CCCC)c4c3n(CC(CC)CCCC)c21,15.03,-5.56,-3.65,-5.65,-4.09,,,1.0:1.2,,inverted,ZnO,MoO3,,
44640,10.1002/advs.202104588,COC(=O)C(C)(C)c1cc(C)cc(-c2sc3c4sc5cc(/C=C6/C(=O)c7cc(F)cc(c7)C(=O)/C6=C\c6cc(C(C)(C)C(=O)OC)c(-c7cc(C)cc(C(C)(C)C(=O)OC)c7)s6)sc5c4c(C(C)(C)C(=O)OC)ccc2-3)c1,CCCCCCCCCCCc1c(/C=C2\C(=O)c3cc(F)c(F)cc3C2=C(C#N)C#N)sc2c1sc1c3c4nsnc4c4c5sc6c(CCCCCCCCCCC)c(/C=C7\C(=O)c8cc(F)c(F)cc8C7=C(C#N)C#N)sc6c5n(CCC(CC)CCCC)c4c3n(CCC(CC)CCCC)c21,15.0,-5.56,-3.65,-5.64,-3.86,,,1.0:1.2,,inverted,ZnO,MoO3,,
44646,10.1002/advs.202105288,COC(=O)C(C)(C)c1cc(C)cc(-c2sc3c4sc5cc(/C=C6/C(=O)c7cc(F)cc(c7)C(=O)/C6=C\c6cc(C(C)(C)C(=O)OC)c(-c7cc(C)cc(C(C)(C)C(=O)OC)c7)s6)sc5c4c(C(C)(C)C(=O)OC)ccc2-3)c1,CCCCCCCCCCCc1c(/C=C2\C(=O)c3cc(F)c(F)cc3C2=C(C#N)C#N)sc2c1sc1c3c4nsnc4c4c5sc6c(CCCCCCCCCCC)c(/C=C7\C(=O)c8cc(F)c(F)cc8C7=C(C#N)C#N)sc6c5n(CC(CC)CCCC)c4c3n(CC(CC)CCCC)c21,15.1,-5.56,-3.65,-5.65,-4.09,,,,,,ZnO,,,
44647,10.1002/advs.202105288,COC(=O)C(C)(C)c1cc(C)cc(-c2sc3c4sc5cc(/C=C6/C(=O)c7cc(F)cc(c7)C(=O)/C6=C\c6cc(C(C)(C)C(=O)OC)c(-c7cc(C)cc(C(C)(C)C(=O)OC)c7)s6)sc5c4c(C(C)(C)C(=O)OC)ccc2-3)c1,CCCCCCCCCCCc1c(/C=C2\C(=O)c3cc(F)c(F)cc3C2=C(C#N)C#N)sc2c1sc1c3c4nsnc4c4c5sc6c(CCCCCCCCCCC)c(/C=C7\C(=O)c8cc(F)c(F)cc8C7=C(C#N)C#N)sc6c5n(CC(CC)CCCC)c4c3n(CC(CC)CCCC)c21,15.8,-5.56,-3.65,-5.65,-4.09,,,,,,PEI-Zn,,,
44648,10.1002/advs.202105347,CCCCCCC(CCCC)Cc1csc(-c2cc3c4nsnc4c4cc(-c5cc(CC(CCCC)CCCCCC)c(-c6cc7c(-c8cc(Cl)c(CC(CC)CCCC)s8)c8sccc8c(-c8cc(Cl)c(CC(CC)CCCC)s8)c7s6)s5)sc4c3s2)c1,CCCCCCCCCCCc1c(/C=C2\C(=O)c3cc(F)c(F)cc3C2=C(C#N)C#N)sc2c1sc1c3c4nsnc4c4c5sc6c(CCCCCCCCCCC)c(/C=C7\C(=O)c8cc(F)c(F)cc8C7=C(C#N)C#N)sc6c5n(CCC(CC)CCCC)c4c3n(CCC(CC)CCCC)c21,17.49,-5.51,-2.77,-5.64,-3.86,,,,,conventional,PDIN,PEDOT:PSS,,
44649,10.1002/advs.202105347,CCCCCCC(CCCC)Cc1csc(-c2cc3c4nsnc4c4cc(-c5cc(CC(CCCC)CCCCCC)c(-c6cc7c(-c8cc(Cl)c(CC(CC)CCCC)s8)c8sccc8c(-c8cc(Cl)c(CC(CC)CCCC)s8)c7s6)s5)sc4c3s2)c1,CCCCCCCCCCCc1c(/C=C2\C(=O)c3cc(F)c(F)cc3C2=C(C#N)C#N)sc2c1sc1c3c4nsnc4c4c5sc6c(CCCCCCCCCCC)c(/C=C7\C(=O)c8cc(F)c(F)cc8C7=C(C#N)C#N)sc6c5n(CCC(CC)CCCC)c4c3n(CCC(CC)CCCC)c21,17.74,-5.51,-2.77,-5.64,-3.86,110.0,90.0,,,conventional,PDIN,PEDOT:PSS,,
44650,10.1002/advs.202105347,CCCCCCC(CCCC)Cc1csc(-c2cc3c4nsnc4c4cc(-c5cc(CC(CCCC)CCCCCC)c(-c6cc7c(-c8cc(Cl)c(CC(CC)CCCC)s8)c8sccc8c(-c8cc(Cl)c(CC(CC)CCCC)s8)c7s6)s5)sc4c3s2)c1,CCCCCCCCCCCc1c(/C=C2\C(=O)c3cc(F)c(F)cc3C2=C(C#N)C#N)sc2c1sc1c3c4nsnc4c4c5sc6c(CCCCCCCCCCC)c(/C=C7\C(=O)c8cc(F)c(F)cc8C7=C(C#N)C#N)sc6c5n(CCC(CC)CCCC)c4c3n(CCC(CC)CCCC)c21,18.42,-5.51,-2.77,-5.64,-3.86,110.0,90.0,,,conventional,PDIN,PEDOT:PSS,,DIB
44654,10.1002/advs.202105575,COC(=O)C(C)(C)c1cc(C)cc(-c2sc3c4sc5cc(/C=C6/C(=O)c7cc(F)cc(c7)C(=O)/C6=C\c6cc(C(C)(C)C(=O)OC)c(-c7cc(C)cc(C(C)(C)C(=O)OC)c7)s6)sc5c4c(C(C)(C)C(=O)OC)ccc2-3)c1,CCCCCCCCCCCc1c(/C=C2\C(=O)c3cc(F)c(F)cc3C2=C(C#N)C#N)sc2c1sc1c3c4nsnc4c4c5sc6c(CCCCCCCCCCC)c(/C=C7\C(=O)c8cc(F)c(F)cc8C7=C(C#N)C#N)sc6c5n(CC(CC)CCCC)c4c3n(CC(CC)CCCC)c21,15.7,-5.56,-3.65,-5.65,-4.09,,,,,,PNDIT-F3N:PDIN (1:0),,,
44655,10.1002/advs.202105575,COC(=O)C(C)(C)c1cc(C)cc(-c2sc3c4sc5cc(/C=C6/C(=O)c7cc(F)cc(c7)C(=O)/C6=C\c6cc(C(C)(C)C(=O)OC)c(-c7cc(C)cc(C(C)(C)C(=O)OC)c7)s6)sc5c4c(C(C)(C)C(=O)OC)ccc2-3)c1,CCCCCCCCCCCc1c(/C=C2\C(=O)c3cc(F)c(F)cc3C2=C(C#N)C#N)sc2c1sc1c3c4nsnc4c4c5sc6c(CCCCCCCCCCC)c(/C=C7\C(=O)c8cc(F)c(F)cc8C7=C(C#N)C#N)sc6c5n(CC(CC)CCCC)c4c3n(CC(CC)CCCC)c21,17.4,-5.56,-3.65,-5.65,-4.09,,,,,,PNDIT-F3N:PDIN (0.6:0.4),,,
44656,10.1002/advs.202105575,COC(=O)C(C)(C)c1cc(C)cc(-c2sc3c4sc5cc(/C=C6/C(=O)c7cc(F)cc(c7)C(=O)/C6=C\c6cc(C(C)(C)C(=O)OC)c(-c7cc(C)cc(C(C)(C)C(=O)OC)c7)s6)sc5c4c(C(C)(C)C(=O)OC)ccc2-3)c1,CCCCCCCCCCCc1c(/C=C2\C(=O)c3cc(F)c(F)cc3C2=C(C#N)C#N)sc2c1sc1c3c4nsnc4c4c5sc6c(CCCCCCCCCCC)c(/C=C7\C(=O)c8cc(F)c(F)cc8C7=C(C#N)C#N)sc6c5n(CC(CC)CCCC)c4c3n(CC(CC)CCCC)c21,12.9,-5.56,-3.65,-5.65,-4.09,,,,,,PNDIT-F3N:PDIN (0:1),,,
44657,10.1002/advs.202200366,CCCCCCc1ccsc1,CCCCC(=O)OCC1(c2ccccc2)c2cccc3cccc4cccc5cccc6cccc1c6c-5c-4c-3c2,2.7,-5.01,-3.12,-6.1,-3.7,,,,,,,,,
44659,10.1002/advs.202200366,CCCCCCc1ccsc1,c1ccc2c(c1)C1CC2C23c4c5c6c7c8c9c(c%10c%11c2c2c4c4c%12c5c5c6c6c8c8c%13c%14c%15c%16c%17c%18c%19c%20c%21c%22c%23c(c%14c%14c%24c%23c%23c%22c%22c%20c(c2c%22c%11c%23c%10c%24c9c%148)c4c%19c%12c%17c5c%16c%136)C%152C4CC(c5ccccc54)C%18%212)C713,3.0,-5.01,-3.12,,,,,,,,,,,
44661,10.1002/advs.202200366,CCCCCCCCC(CCCCCCCC)n1c2ccccc2c2ccc(-c3ccc(-c4ccc(-c5cccs5)c5nsnc45)s3)cc21,CCCCC(=O)OCC1(c2ccccc2)c2cccc3cccc4cccc5cccc6cccc1c6c-5c-4c-3c2,5.4,-5.5,-3.6,-6.1,-3.7,,,,10 wt%,,,,,
44663,10.1002/advs.202200366,CCCCC(CC)COC(=O)c1sc2csc(-c3cc4c(-c5ccc(CC(CC)CCCC)s5)c5sccc5c(-c5ccc(CC(CC)CCCC)s5)c4s3)c2c1F,CCCCC(=O)OCC1(c2ccccc2)c2cccc3cccc4cccc5cccc6cccc1c6c-5c-4c-3c2,6.1,-5.21,-3.6,-6.1,-3.7,,,,5 wt%,,,,,
44665,10.1002/advs.202200366,CCCCC(CC)Cc1sc(-c2c3cc(-c4cccc5nsnc45)sc3c(-c3cc(Cl)c(CC(CC)CCCC)s3)c3ccsc23)cc1Cl,CCCCC(=O)OCC1(c2ccccc2)c2cccc3cccc4cccc5cccc6cccc1c6c-5c-4c-3c2,7.1,-5.33,-3.48,-6.1,-3.7,,,,5 wt%,,,,,
44667,10.1002/advs.202200366,CCCCCCCCCCC(CCCCCCCC)Cc1csc(-c2c(F)c(F)c(-c3cc(CC(CCCCCCCC)CCCCCCCCCC)c(-c4ccc(-c5cccs5)s4)s3)c3nsnc23)c1,CCCCC(=O)OCC1(c2ccccc2)c2cccc3cccc4cccc5cccc6cccc1c6c-5c-4c-3c2,10.6,-5.32,-3.7,-6.1,-3.7,,,,,,,,,
44672,10.1002/advs.202200578,CCCCCCC(CCCC)Cc1csc(-c2cc3c4nsnc4c4cc(-c5cc(CC(CCCC)CCCCCC)c(-c6cc7c(-c8cc(Cl)c(CC(CC)CCCC)s8)c8sccc8c(-c8cc(Cl)c(CC(CC)CCCC)s8)c7s6)s5)sc4c3s2)c1,CCCCCCC(CCCC)Cc1c(/C=C2\C(=O)c3cc(F)c(F)cc3C2=C(C#N)C#N)sc2c1SC1c3c(c4c(c5nsnc35)c3sc5c(CC(CCCC)CCCCCC)c(/C=C6\C(=O)c7cc(F)c(F)cc7C6=C(C#N)C#N)sc5c3n4CC(CC)CCCC)N(CC(CC)CCCC)C21,15.1,-5.51,-2.77,-5.68,-3.9,,,1/1.2 (w/w),,conventional,PNDIT-F3N,PEDOT:PSS,,
44674,10.1002/advs.202200864,COC(=O)C(C)(C)c1cc(C)cc(-c2sc3c4sc5cc(/C=C6/C(=O)c7cc(F)cc(c7)C(=O)/C6=C\c6cc(C(C)(C)C(=O)OC)c(-c7cc(C)cc(C(C)(C)C(=O)OC)c7)s6)sc5c4c(C(C)(C)C(=O)OC)ccc2-3)c1,CCCCCCCCCCCCC(CCCCCCCCCC)Cn1c2c3sc(/C=C4\C(=O)c5ccccc5C4=C(C#N)C#N)c(CCCCCCCCCCC)c3sc2c2c3nsnc3c3c4sc5c(CCCCCCCCCCC)c(/C=C6\C(=O)c7cc(-c8cccs8)ccc7C6=C(C#N)C#N)sc5c4n(CC(CCCCCCCCCC)CCCCCCCCCCCC)c3c21,13.02,-5.56,-3.65,-5.63,-3.72,110.0,,,,conventional,PDINO,PEDOT:PSS,,CN
44675,10.1002/advs.202200864,COC(=O)C(C)(C)c1cc(C)cc(-c2sc3c4sc5cc(/C=C6/C(=O)c7cc(F)cc(c7)C(=O)/C6=C\c6cc(C(C)(C)C(=O)OC)c(-c7cc(C)cc(C(C)(C)C(=O)OC)c7)s6)sc5c4c(C(C)(C)C(=O)OC)ccc2-3)c1,CCCCCCCCCCCc1c(/C=C2\C(=O)c3ccccc3C2=C(C#N)C#N)sc2c1sc1c3c4nsnc4c4c5sc6c(CCCCCCCCCCC)c(/C=C7/C(=O)c8cc(-c9cc%10sccc%10s9)ccc8C7=C(C#N)C#N)sc6c5n(CC(CCCCCCCC)CCCCCCCCCC)c4c3n(CC(CCCCCCCC)CCCCCCCCCC)c21,15.6,-5.56,-3.65,,,110.0,,,,conventional,PDINO,PEDOT:PSS,,CN
44682,10.1002/advs.202202150,COC(=O)C(C)(C)c1cc(C)cc(-c2sc3c4sc5cc(/C=C6/C(=O)c7cc(F)cc(c7)C(=O)/C6=C\c6cc(C(C)(C)C(=O)OC)c(-c7cc(C)cc(C(C)(C)C(=O)OC)c7)s6)sc5c4c(C(C)(C)C(=O)OC)ccc2-3)c1,CCCCCCCCCc1c(C=C2C(=O)c3cc(Cl)c(Cl)cc3C2=C(C#N)C#N)sc2c1sc1c3c4nsnc4c4c5sc6c(CCCCCCCCC)c(C=C7C(=O)c8cc(Cl)c(Cl)cc8C7=C(C#N)C#N)sc6c5n(CC(CCCC)CCCCCC)c4c3n(CC(CCCC)CCCCCC)c21,17.25,-5.56,-3.65,-5.68,-3.9,120.0,,1.0:1.2,,,,,,
44683,10.1002/advs.202202150,COC(=O)C(C)(C)c1cc(C)cc(-c2sc3c4sc5cc(/C=C6/C(=O)c7cc(F)cc(c7)C(=O)/C6=C\c6cc(C(C)(C)C(=O)OC)c(-c7cc(C)cc(C(C)(C)C(=O)OC)c7)s6)sc5c4c(C(C)(C)C(=O)OC)ccc2-3)c1,CCCCCCCCCc1c(C=C2C(=O)c3cc(Cl)c(Cl)cc3C2=C(C#N)C#N)sc2c1sc1c3c4nsnc4c4c5sc6c(CCCCCCCCC)c(C=C7C(=O)c8cc(Cl)c(Cl)cc8C7=C(C#N)C#N)sc6c5n(CC(CCCC)CCCCCC)c4c3n(CC(CCCC)CCCCCC)c21,16.37,-5.56,-3.65,-5.68,-3.9,120.0,,0.8:1.2,,,,,,
44684,10.1002/advs.202202150,COC(=O)C(C)(C)c1cc(C)cc(-c2sc3c4sc5cc(/C=C6/C(=O)c7cc(F)cc(c7)C(=O)/C6=C\c6cc(C(C)(C)C(=O)OC)c(-c7cc(C)cc(C(C)(C)C(=O)OC)c7)s6)sc5c4c(C(C)(C)C(=O)OC)ccc2-3)c1,CCCCCCCCCc1c(C=C2C(=O)c3cc(Cl)c(Cl)cc3C2=C(C#N)C#N)sc2c1sc1c3c4nsnc4c4c5sc6c(CCCCCCCCC)c(C=C7C(=O)c8cc(Cl)c(Cl)cc8C7=C(C#N)C#N)sc6c5n(CC(CCCC)CCCCCC)c4c3n(CC(CCCC)CCCCCC)c21,15.13,-5.56,-3.65,-5.68,-3.9,120.0,,0.6:1.2,,,,,,
44685,10.1002/advs.202202150,COC(=O)C(C)(C)c1cc(C)cc(-c2sc3c4sc5cc(/C=C6/C(=O)c7cc(F)cc(c7)C(=O)/C6=C\c6cc(C(C)(C)C(=O)OC)c(-c7cc(C)cc(C(C)(C)C(=O)OC)c7)s6)sc5c4c(C(C)(C)C(=O)OC)ccc2-3)c1,CCCCCCCCCc1c(C=C2C(=O)c3cc(Cl)c(Cl)cc3C2=C(C#N)C#N)sc2c1sc1c3c4nsnc4c4c5sc6c(CCCCCCCCC)c(C=C7C(=O)c8cc(Cl)c(Cl)cc8C7=C(C#N)C#N)sc6c5n(CC(CCCC)CCCCCC)c4c3n(CC(CCCC)CCCCCC)c21,13.25,-5.56,-3.65,-5.68,-3.9,,,0.4:1.2,,,,,,
44686,10.1002/advs.202202150,COC(=O)C(C)(C)c1cc(C)cc(-c2sc3c4sc5cc(/C=C6/C(=O)c7cc(F)cc(c7)C(=O)/C6=C\c6cc(C(C)(C)C(=O)OC)c(-c7cc(C)cc(C(C)(C)C(=O)OC)c7)s6)sc5c4c(C(C)(C)C(=O)OC)ccc2-3)c1,CCCCCCCCCc1c(C=C2C(=O)c3cc(Cl)c(Cl)cc3C2=C(C#N)C#N)sc2c1sc1c3c4nsnc4c4c5sc6c(CCCCCCCCC)c(C=C7C(=O)c8cc(Cl)c(Cl)cc8C7=C(C#N)C#N)sc6c5n(CC(CCCC)CCCCCC)c4c3n(CC(CCCC)CCCCCC)c21,13.36,-5.56,-3.65,-5.68,-3.9,,,1.0:1.2,,,,,,
44687,10.1002/advs.202202150,COC(=O)C(C)(C)c1cc(C)cc(-c2sc3c4sc5cc(/C=C6/C(=O)c7cc(F)cc(c7)C(=O)/C6=C\c6cc(C(C)(C)C(=O)OC)c(-c7cc(C)cc(C(C)(C)C(=O)OC)c7)s6)sc5c4c(C(C)(C)C(=O)OC)ccc2-3)c1,CCCCCCCCCc1c(C=C2C(=O)c3cc(Cl)c(Cl)cc3C2=C(C#N)C#N)sc2c1sc1c3c4nsnc4c4c5sc6c(CCCCCCCCC)c(C=C7C(=O)c8cc(Cl)c(Cl)cc8C7=C(C#N)C#N)sc6c5n(CC(CCCC)CCCCCC)c4c3n(CC(CCCC)CCCCCC)c21,12.64,-5.56,-3.65,-5.68,-3.9,,,0.8:1.2,,,,,,
44688,10.1002/advs.202202150,COC(=O)C(C)(C)c1cc(C)cc(-c2sc3c4sc5cc(/C=C6/C(=O)c7cc(F)cc(c7)C(=O)/C6=C\c6cc(C(C)(C)C(=O)OC)c(-c7cc(C)cc(C(C)(C)C(=O)OC)c7)s6)sc5c4c(C(C)(C)C(=O)OC)ccc2-3)c1,CCCCCCCCCc1c(C=C2C(=O)c3cc(Cl)c(Cl)cc3C2=C(C#N)C#N)sc2c1sc1c3c4nsnc4c4c5sc6c(CCCCCCCCC)c(C=C7C(=O)c8cc(Cl)c(Cl)cc8C7=C(C#N)C#N)sc6c5n(CC(CCCC)CCCCCC)c4c3n(CC(CCCC)CCCCCC)c21,11.47,-5.56,-3.65,-5.68,-3.9,,,0.6:1.2,,,,,,
44689,10.1002/advs.202202150,COC(=O)C(C)(C)c1cc(C)cc(-c2sc3c4sc5cc(/C=C6/C(=O)c7cc(F)cc(c7)C(=O)/C6=C\c6cc(C(C)(C)C(=O)OC)c(-c7cc(C)cc(C(C)(C)C(=O)OC)c7)s6)sc5c4c(C(C)(C)C(=O)OC)ccc2-3)c1,CCCCCCCCCc1c(C=C2C(=O)c3cc(Cl)c(Cl)cc3C2=C(C#N)C#N)sc2c1sc1c3c4nsnc4c4c5sc6c(CCCCCCCCC)c(C=C7C(=O)c8cc(Cl)c(Cl)cc8C7=C(C#N)C#N)sc6c5n(CC(CCCC)CCCCCC)c4c3n(CC(CCCC)CCCCCC)c21,9.41,-5.56,-3.65,-5.68,-3.9,,,0.4:1.2,,,,,,
44690,10.1002/advs.202202150,COC(=O)C(C)(C)c1cc(C)cc(-c2sc3c4sc5cc(/C=C6/C(=O)c7cc(F)cc(c7)C(=O)/C6=C\c6cc(C(C)(C)C(=O)OC)c(-c7cc(C)cc(C(C)(C)C(=O)OC)c7)s6)sc5c4c(C(C)(C)C(=O)OC)ccc2-3)c1,CCCCCCCCCc1c(C=C2C(=O)c3cc(Cl)c(Cl)cc3C2=C(C#N)C#N)sc2c1sc1c3c4nsnc4c4c5sc6c(CCCCCCCCC)c(C=C7C(=O)c8cc(Cl)c(Cl)cc8C7=C(C#N)C#N)sc6c5n(CC(CCCC)CCCCCC)c4c3n(CC(CCCC)CCCCCC)c21,13.88,-5.56,-3.65,-5.68,-3.9,120.0,,1.0:1.2,,,,,,
44691,10.1002/advs.202202150,COC(=O)C(C)(C)c1cc(C)cc(-c2sc3c4sc5cc(/C=C6/C(=O)c7cc(F)cc(c7)C(=O)/C6=C\c6cc(C(C)(C)C(=O)OC)c(-c7cc(C)cc(C(C)(C)C(=O)OC)c7)s6)sc5c4c(C(C)(C)C(=O)OC)ccc2-3)c1,CCCCCCCCCc1c(C=C2C(=O)c3cc(Cl)c(Cl)cc3C2=C(C#N)C#N)sc2c1sc1c3c4nsnc4c4c5sc6c(CCCCCCCCC)c(C=C7C(=O)c8cc(Cl)c(Cl)cc8C7=C(C#N)C#N)sc6c5n(CC(CCCC)CCCCCC)c4c3n(CC(CCCC)CCCCCC)c21,13.52,-5.56,-3.65,-5.68,-3.9,120.0,,0.8:1.2,,,,,,
44692,10.1002/advs.202202150,COC(=O)C(C)(C)c1cc(C)cc(-c2sc3c4sc5cc(/C=C6/C(=O)c7cc(F)cc(c7)C(=O)/C6=C\c6cc(C(C)(C)C(=O)OC)c(-c7cc(C)cc(C(C)(C)C(=O)OC)c7)s6)sc5c4c(C(C)(C)C(=O)OC)ccc2-3)c1,CCCCCCCCCc1c(C=C2C(=O)c3cc(Cl)c(Cl)cc3C2=C(C#N)C#N)sc2c1sc1c3c4nsnc4c4c5sc6c(CCCCCCCCC)c(C=C7C(=O)c8cc(Cl)c(Cl)cc8C7=C(C#N)C#N)sc6c5n(CC(CCCC)CCCCCC)c4c3n(CC(CCCC)CCCCCC)c21,12.62,-5.56,-3.65,-5.68,-3.9,120.0,,0.6:1.2,,,,,,
44693,10.1002/advs.202202150,COC(=O)C(C)(C)c1cc(C)cc(-c2sc3c4sc5cc(/C=C6/C(=O)c7cc(F)cc(c7)C(=O)/C6=C\c6cc(C(C)(C)C(=O)OC)c(-c7cc(C)cc(C(C)(C)C(=O)OC)c7)s6)sc5c4c(C(C)(C)C(=O)OC)ccc2-3)c1,CCCCCCCCCc1c(C=C2C(=O)c3cc(Cl)c(Cl)cc3C2=C(C#N)C#N)sc2c1sc1c3c4nsnc4c4c5sc6c(CCCCCCCCC)c(C=C7C(=O)c8cc(Cl)c(Cl)cc8C7=C(C#N)C#N)sc6c5n(CC(CCCC)CCCCCC)c4c3n(CC(CCCC)CCCCCC)c21,10.41,-5.56,-3.65,-5.68,-3.9,120.0,,0.4:1.2,,,,,,
44694,10.1002/advs.202202150,COC(=O)C(C)(C)c1cc(C)cc(-c2sc3c4sc5cc(/C=C6/C(=O)c7cc(F)cc(c7)C(=O)/C6=C\c6cc(C(C)(C)C(=O)OC)c(-c7cc(C)cc(C(C)(C)C(=O)OC)c7)s6)sc5c4c(C(C)(C)C(=O)OC)ccc2-3)c1,CCCCCCCCCc1c(C=C2C(=O)c3cc(Cl)c(Cl)cc3C2=C(C#N)C#N)sc2c1sc1c3c4nsnc4c4c5sc6c(CCCCCCCCC)c(C=C7C(=O)c8cc(Cl)c(Cl)cc8C7=C(C#N)C#N)sc6c5n(CC(CCCC)CCCCCC)c4c3n(CC(CCCC)CCCCCC)c21,13.15,-5.56,-3.65,-5.68,-3.9,120.0,,0.6:1.2,,,,,,
44695,10.1002/advs.202202223,COC(=O)C(C)(C)c1cc(C)cc(-c2sc3c4sc5cc(/C=C6/C(=O)c7cc(F)cc(c7)C(=O)/C6=C\c6cc(C(C)(C)C(=O)OC)c(-c7cc(C)cc(C(C)(C)C(=O)OC)c7)s6)sc5c4c(C(C)(C)C(=O)OC)ccc2-3)c1,CCCCCCCCCCCCC(CCCCCCCCCC)Cn1c2c3sc(/C=C4\C(=O)c5c(F)cccc5C4=C(C#N)C#N)c(CCCCCCCCCCC)c3sc2c2c3nsnc3c3c4sc5c(CCCCCCCCCCC)c(/C=C6\C(=O)c7c(ccc(-c8cccs8)c7F)C6=C(C#N)C#N)sc5c4n(CC(CCCCCCCCCC)CCCCCCCCCCCC)c3c21,15.4,-5.56,-3.65,-5.715,-3.805,,,,,conventional,PNDIT-F3N,PEDOT:PSS,,
44705,10.1002/advs.202202513,COC(=O)C(C)(C)c1cc(C)cc(-c2sc3c4sc5cc(/C=C6/C(=O)c7cc(F)cc(c7)C(=O)/C6=C\c6cc(C(C)(C)C(=O)OC)c(-c7cc(C)cc(C(C)(C)C(=O)OC)c7)s6)sc5c4c(C(C)(C)C(=O)OC)ccc2-3)c1,CCCCCCCCCCCCC(CCCCCCCCCC)Cn1c2c3sc(/C=C4\C(=O)c5c(F)cccc5C4=C(C#N)C#N)c(CCCCCCCCCCC)c3sc2c2c3nsnc3c3c4sc5c(CCCCCCCCCCC)c(/C=C6\C(=O)c7c(ccc(-c8cccs8)c7F)C6=C(C#N)C#N)sc5c4n(CC(CCCCCCCCCC)CCCCCCCCCCCC)c3c21,15.86,-5.56,-3.65,-5.715,-3.805,,,,,,,,,
44706,10.1002/advs.202203513,COC(=O)C(C)(C)c1cc(C)cc(-c2sc3c4sc5cc(/C=C6/C(=O)c7cc(F)cc(c7)C(=O)/C6=C\c6cc(C(C)(C)C(=O)OC)c(-c7cc(C)cc(C(C)(C)C(=O)OC)c7)s6)sc5c4c(C(C)(C)C(=O)OC)ccc2-3)c1,CCCCCCCCCCCc1c(/C=C2\C(=O)c3cc(F)c(F)cc3C2=C(C#N)C#N)sc2c1sc1c3c4nsnc4c4c5sc6c(CCCCCCCCCCC)c(/C=C7\C(=O)c8cc(F)c(F)cc8C7=C(C#N)C#N)sc6c5n(CC(CC)CCCC)c4c3n(CC(CC)CCCC)c21,16.72,-5.56,-3.65,-5.65,-4.09,,110.0,1:1.2,0.5%,conventional,PNDIT-F3N,PEDOT:PSS,,CN
44709,10.1002/advs.202203606,COC(=O)C(C)(C)c1cc(C)cc(-c2sc3c4sc5cc(/C=C6/C(=O)c7cc(F)cc(c7)C(=O)/C6=C\c6cc(C(C)(C)C(=O)OC)c(-c7cc(C)cc(C(C)(C)C(=O)OC)c7)s6)sc5c4c(C(C)(C)C(=O)OC)ccc2-3)c1,CCCCCCC(CCCC)Cc1c(/C=C2\C(=O)c3cc(F)c(F)cc3C2=C(C#N)C#N)sc2c1SC1c3c(c4c(c5nsnc35)c3sc5c(CC(CCCC)CCCCCC)c(/C=C6\C(=O)c7cc(F)c(F)cc7C6=C(C#N)C#N)sc5c3n4CC(CC)CCCC)N(CC(CC)CCCC)C21,18.29,-5.56,-3.65,-5.68,-3.9,,,1:1.2,,conventional,PDIN,PEDOT:PSS,,
44711,10.1002/advs.202203606,CCCCCCC(CCCC)Cc1csc(-c2cc3c4nsnc4c4cc(-c5cc(CC(CCCC)CCCCCC)c(-c6cc7c(-c8cc(Cl)c(CC(CC)CCCC)s8)c8sccc8c(-c8cc(Cl)c(CC(CC)CCCC)s8)c7s6)s5)sc4c3s2)c1,CCCCCCC(CCCC)Cc1c(/C=C2\C(=O)c3cc(F)c(F)cc3C2=C(C#N)C#N)sc2c1SC1c3c(c4c(c5nsnc35)c3sc5c(CC(CCCC)CCCCCC)c(/C=C6\C(=O)c7cc(F)c(F)cc7C6=C(C#N)C#N)sc5c3n4CC(CC)CCCC)N(CC(CC)CCCC)C21,17.12,-5.51,-2.77,-5.68,-3.9,,,1:1.2,,conventional,PDIN,PEDOT:PSS,,
44712,10.1002/advs.202204030,COC(=O)C(C)(C)c1cc(C)cc(-c2sc3c4sc5cc(/C=C6/C(=O)c7cc(F)cc(c7)C(=O)/C6=C\c6cc(C(C)(C)C(=O)OC)c(-c7cc(C)cc(C(C)(C)C(=O)OC)c7)s6)sc5c4c(C(C)(C)C(=O)OC)ccc2-3)c1,CCCCCCCCCCCc1c(/C=C2\C(=O)c3ccccc3C2=C(C#N)C#N)sc2c1sc1c3c4nsnc4c4c5sc6c(CCCCCCCCCCC)c(/C=C7\C(=O)c8cc(-c9cccs9)ccc8C7=C(C#N)C#N)sc6c5n(CC(CCCCCCCC)CCCCCCCCCC)c4c3n(CC(CCCCCCCC)CCCCCCCCCC)c21,15.49,-5.56,-3.65,-5.68,-3.94,,,1:0:1,,conventional,PNDIT-F3N,PEDOT:PSS,,
44722,10.1002/advs.202206580,COC(=O)C(C)(C)c1cc(C)cc(-c2sc3c4sc5cc(/C=C6/C(=O)c7cc(F)cc(c7)C(=O)/C6=C\c6cc(C(C)(C)C(=O)OC)c(-c7cc(C)cc(C(C)(C)C(=O)OC)c7)s6)sc5c4c(C(C)(C)C(=O)OC)ccc2-3)c1,CCCCCCC(CCCC)Cc1c(/C=C2\C(=O)c3cc(F)c(F)cc3C2=C(C#N)C#N)sc2c1SC1c3c(c4c(c5nsnc35)c3sc5c(CC(CCCC)CCCCCC)c(/C=C6\C(=O)c7cc(F)c(F)cc7C6=C(C#N)C#N)sc5c3n4CC(CC)CCCC)N(CC(CC)CCCC)C21,18.1,-5.56,-3.65,-5.68,-3.9,,,,,conventional,PNDIT-F3N,PEDOT:PSS,,
44726,10.1002/advs.202206802,CCCCCCC(CCCC)Cc1csc(-c2cc3c4nsnc4c4cc(-c5cc(CC(CCCC)CCCCCC)c(-c6cc7c(-c8cc(F)c(CC(CC)CCCC)s8)c8sccc8c(-c8cc(F)c(CC(CC)CCCC)s8)c7s6)s5)sc4c3s2)c1,CCCCCCCCCCCc1c(/C=C2\C(=O)c3cc(F)c(F)cc3C2=C(C#N)C#N)sc2c1sc1c3c4nsnc4c4c5sc6c(CCCCCCCCCCC)c(/C=C7\C(=O)c8cc(F)c(F)cc8C7=C(C#N)C#N)sc6c5n(CC(CC)CCCC)c4c3n(CC(CC)CCCC)c21,14.9,-5.51,-2.77,-5.65,-4.09,,,,,inverted,ZnO,MoO3,,C60-SAM
44732,10.1002/advs.202207678,COC(=O)C(C)(C)c1cc(C)cc(-c2sc3c4sc5cc(/C=C6/C(=O)c7cc(F)cc(c7)C(=O)/C6=C\c6cc(C(C)(C)C(=O)OC)c(-c7cc(C)cc(C(C)(C)C(=O)OC)c7)s6)sc5c4c(C(C)(C)C(=O)OC)ccc2-3)c1,CCCCCCCCCCCc1c(/C=C2\C(=O)c3cc(F)c(F)cc3C2=C(C#N)C#N)sc2c1sc1c3c4nsnc4c4c5sc6c(CCCCCCCCCCC)c(/C=C7\C(=O)c8cc(F)c(F)cc8C7=C(C#N)C#N)sc6c5n(CC(CC)CCCC)c4c3n(CC(CC)CCCC)c21,15.7,-5.56,-3.65,-5.65,-4.09,,,1:1.2,,,Phen-NaDPO,2Br-2Pac,,
44733,10.1002/advs.202207678,COC(=O)C(C)(C)c1cc(C)cc(-c2sc3c4sc5cc(/C=C6/C(=O)c7cc(F)cc(c7)C(=O)/C6=C\c6cc(C(C)(C)C(=O)OC)c(-c7cc(C)cc(C(C)(C)C(=O)OC)c7)s6)sc5c4c(C(C)(C)C(=O)OC)ccc2-3)c1,CCCCCCCCCCCc1c(/C=C2\C(=O)c3cc(F)c(F)cc3C2=C(C#N)C#N)sc2c1sc1c3c4nsnc4c4c5sc6c(CCCCCCCCCCC)c(/C=C7\C(=O)c8cc(F)c(F)cc8C7=C(C#N)C#N)sc6c5n(CCC(CC)CCCC)c4c3n(CCC(CC)CCCC)c21,15.98,-5.56,-3.65,-5.64,-3.86,,,1:1.2,,,Phen-NaDPO,2Br-2Pac,,
44734,10.1002/advs.202207678,COC(=O)C(C)(C)c1cc(C)cc(-c2sc3c4sc5cc(/C=C6/C(=O)c7cc(F)cc(c7)C(=O)/C6=C\c6cc(C(C)(C)C(=O)OC)c(-c7cc(C)cc(C(C)(C)C(=O)OC)c7)s6)sc5c4c(C(C)(C)C(=O)OC)ccc2-3)c1,CCCCCCC(CCCC)Cc1c(/C=C2\C(=O)c3cc(F)c(F)cc3C2=C(C#N)C#N)sc2c1SC1c3c(c4c(c5nsnc35)c3sc5c(CC(CCCC)CCCCCC)c(/C=C6\C(=O)c7cc(F)c(F)cc7C6=C(C#N)C#N)sc5c3n4CC(CC)CCCC)N(CC(CC)CCCC)C21,18.32,-5.56,-3.65,-5.68,-3.9,,,1:1.2,,,Phen-NaDPO,2Br-2Pac,,
44735,10.1002/advs.202207678,COC(=O)C(C)(C)c1cc(C)cc(-c2sc3c4sc5cc(/C=C6/C(=O)c7cc(F)cc(c7)C(=O)/C6=C\c6cc(C(C)(C)C(=O)OC)c(-c7cc(C)cc(C(C)(C)C(=O)OC)c7)s6)sc5c4c(C(C)(C)C(=O)OC)ccc2-3)c1,CCCCCCCCCc1c(C=C2C(=O)c3cc(Cl)c(Cl)cc3C2=C(C#N)C#N)sc2c1sc1c3c4nsnc4c4c5sc6c(CCCCCCCCC)c(C=C7C(=O)c8cc(Cl)c(Cl)cc8C7=C(C#N)C#N)sc6c5n(CC(CCCC)CCCCCC)c4c3n(CC(CCCC)CCCCCC)c21,17.8,-5.56,-3.65,-5.68,-3.9,,,1:1.2,,,Phen-NaDPO,2Br-2Pac,,
44736,10.1002/advs.202207678,COC(=O)C(C)(C)c1cc(C)cc(-c2sc3c4sc5cc(/C=C6/C(=O)c7cc(F)cc(c7)C(=O)/C6=C\c6cc(C(C)(C)C(=O)OC)c(-c7cc(C)cc(C(C)(C)C(=O)OC)c7)s6)sc5c4c(C(C)(C)C(=O)OC)ccc2-3)c1,CCCCCCCCCc1c(/C=C2\C(=O)c3cc(Cl)c(Cl)cc3C2=C(C#N)C#N)sc2c1sc1c3c4nsnc4c4c5sc6c(CCC)c(/C=C7\C(=O)c8cc(Cl)c(Cl)cc8C7=C(C#N)C#N)sc6c5n(CC(CCCC)CCCCCC)c4c3n(CC(CCCC)CCCCCC)c21,17.0,-5.56,-3.65,-5.66,-4.14,,,1:1.2,,,Phen-NaDPO,2Br-2Pac,,
44751,10.1002/advs.202302376,COC(=O)C(C)(C)c1cc(C)cc(-c2sc3c4sc5cc(/C=C6/C(=O)c7cc(F)cc(c7)C(=O)/C6=C\c6cc(C(C)(C)C(=O)OC)c(-c7cc(C)cc(C(C)(C)C(=O)OC)c7)s6)sc5c4c(C(C)(C)C(=O)OC)ccc2-3)c1,CCCCCCCCCCCc1c(/C=C2\C(=O)c3cc(F)c(F)cc3C2=C(C#N)C#N)sc2c1sc1c3c4nsnc4c4c5sc6c(CCCCCCCCCCC)c(/C=C7\C(=O)c8cc(F)c(F)cc8C7=C(C#N)C#N)sc6c5n(CC(CCCC)CCCCCC)c4c3n(CC(CCCC)CCCCCC)c21,15.1,-5.56,-3.65,-5.65,-4.1,130.0,130.0,1.0:1.2,,inverted,ZnO/PEIE,MoO3,o-xylene,
44766,10.1002/advs.202302880,CCCCCCCCC(CCCCCC)COc1cnc2c(-c3cccs3)c(F)c(F)cc2n1,CCCCCCCCCCCc1c(/C=C2\C(=O)c3cc(F)c(F)cc3C2=C(C#N)C#N)sc2c1sc1c3c4nsnc4c4c5sc6c(CCCCCCCCCCC)c(/C=C7\C(=O)c8cc(F)c(F)cc8C7=C(C#N)C#N)sc6c5n(CC(CC)CCCC)c4c3n(CC(CC)CCCC)c21,15.4,-5.54,-2.92,-5.65,-4.09,100.0,,1:1.2,,conventional,PDINO,PEDOT:PSS,,
44767,10.1002/advs.202302880,CCCCCCCCC(CCCCCC)COc1cnc2c(-c3cccs3)c(F)c(F)cc2n1,CCCCCCCCCCCc1c(/C=C2\C(=O)c3cc(F)c(F)cc3C2=C(C#N)C#N)sc2c1sc1c3c4nsnc4c4c5sc6c(CCCCCCCCCCC)c(/C=C7\C(=O)c8cc(F)c(F)cc8C7=C(C#N)C#N)sc6c5n(CC(CC)CCCC)c4c3n(CC(CC)CCCC)c21,16.2,-5.54,-2.92,-5.65,-4.09,100.0,,1:1.2,0.01 mg mL−1,conventional,PDINO,PEDOT:PSS,,
44768,10.1002/advs.202302880,CCCCCCCCC(CCCCCC)COc1cnc2c(-c3cccs3)c(F)c(F)cc2n1,CCCCCCCCCCCc1c(/C=C2\C(=O)c3cc(F)c(F)cc3C2=C(C#N)C#N)sc2c1sc1c3c4nsnc4c4c5sc6c(CCCCCCCCCCC)c(/C=C7\C(=O)c8cc(F)c(F)cc8C7=C(C#N)C#N)sc6c5n(CC(CC)CCCC)c4c3n(CC(CC)CCCC)c21,15.8,-5.54,-2.92,-5.65,-4.09,100.0,,1:1.2,,inverted,ZnO,MoO3,,
44769,10.1002/advs.202302880,COC(=O)C(C)(C)c1cc(C)cc(-c2sc3c4sc5cc(/C=C6/C(=O)c7cc(F)cc(c7)C(=O)/C6=C\c6cc(C(C)(C)C(=O)OC)c(-c7cc(C)cc(C(C)(C)C(=O)OC)c7)s6)sc5c4c(C(C)(C)C(=O)OC)ccc2-3)c1,CCCCCCCCCc1c(C=C2C(=O)c3cc(Cl)c(Cl)cc3C2=C(C#N)C#N)sc2c1sc1c3c4nsnc4c4c5sc6c(CCCCCCCCC)c(C=C7C(=O)c8cc(Cl)c(Cl)cc8C7=C(C#N)C#N)sc6c5n(CC(CCCC)CCCCCC)c4c3n(CC(CCCC)CCCCCC)c21,16.9,-5.56,-3.65,-5.68,-3.9,,,1:1.2,,,,,,
44770,10.1002/advs.202302880,COC(=O)C(C)(C)c1cc(C)cc(-c2sc3c4sc5cc(/C=C6/C(=O)c7cc(F)cc(c7)C(=O)/C6=C\c6cc(C(C)(C)C(=O)OC)c(-c7cc(C)cc(C(C)(C)C(=O)OC)c7)s6)sc5c4c(C(C)(C)C(=O)OC)ccc2-3)c1,CCCCCCCCCc1c(C=C2C(=O)c3cc(Cl)c(Cl)cc3C2=C(C#N)C#N)sc2c1sc1c3c4nsnc4c4c5sc6c(CCCCCCCCC)c(C=C7C(=O)c8cc(Cl)c(Cl)cc8C7=C(C#N)C#N)sc6c5n(CC(CCCC)CCCCCC)c4c3n(CC(CCCC)CCCCCC)c21,18.0,-5.56,-3.65,-5.68,-3.9,,,1:1.2,0.01 mg mL−1,inverted,,,,
44771,10.1002/advs.202303150,CCCCCCC(CCCC)Cc1csc(-c2cc3c4nsnc4c4cc(-c5cc(CC(CCCC)CCCCCC)c(-c6cc7c(-c8cc(Cl)c(CC(CC)CCCC)s8)c8sccc8c(-c8cc(Cl)c(CC(CC)CCCC)s8)c7s6)s5)sc4c3s2)c1,CCCCCCC(CCCC)Cc1c(/C=C2\C(=O)c3cc(F)c(F)cc3C2=C(C#N)C#N)sc2c1SC1c3c(c4c(c5nsnc35)c3sc5c(CC(CCCC)CCCCCC)c(/C=C6\C(=O)c7cc(F)c(F)cc7C6=C(C#N)C#N)sc5c3n4CC(CC)CCCC)N(CC(CC)CCCC)C21,17.2,-5.51,-2.77,-5.68,-3.9,,,,,conventional,PDIN,PEDOT:PSS,chloroform,
44772,10.1002/advs.202303150,CCCCCCC(CCCC)Cc1csc(-c2cc3c4nsnc4c4cc(-c5cc(CC(CCCC)CCCCCC)c(-c6cc7c(-c8cc(Cl)c(CC(CC)CCCC)s8)c8sccc8c(-c8cc(Cl)c(CC(CC)CCCC)s8)c7s6)s5)sc4c3s2)c1,CCCCCCC(CCCC)Cc1c(/C=C2\C(=O)c3cc(F)c(F)cc3C2=C(C#N)C#N)sc2c1SC1c3c(c4c(c5nsnc35)c3sc5c(CC(CCCC)CCCCCC)c(/C=C6\C(=O)c7cc(F)c(F)cc7C6=C(C#N)C#N)sc5c3n4CC(CC)CCCC)N(CC(CC)CCCC)C21,17.4,-5.51,-2.77,-5.68,-3.9,,,,,conventional,PDIN,PEDOT:PSS,chloroform,TBB
44773,10.1002/advs.202303150,CCCCCCC(CCCC)Cc1csc(-c2cc3c4nsnc4c4cc(-c5cc(CC(CCCC)CCCCCC)c(-c6cc7c(-c8cc(Cl)c(CC(CC)CCCC)s8)c8sccc8c(-c8cc(Cl)c(CC(CC)CCCC)s8)c7s6)s5)sc4c3s2)c1,CCCCCCC(CCCC)Cc1c(/C=C2\C(=O)c3cc(F)c(F)cc3C2=C(C#N)C#N)sc2c1SC1c3c(c4c(c5nsnc35)c3sc5c(CC(CCCC)CCCCCC)c(/C=C6\C(=O)c7cc(F)c(F)cc7C6=C(C#N)C#N)sc5c3n4CC(CC)CCCC)N(CC(CC)CCCC)C21,18.5,-5.51,-2.77,-5.68,-3.9,,75.0,,,conventional,PDIN,PEDOT:PSS,chloroform,TBB
44774,10.1002/advs.202401313,COC(=O)C(C)(C)c1cc(C)cc(-c2sc3c4sc5cc(/C=C6/C(=O)c7cc(F)cc(c7)C(=O)/C6=C\c6cc(C(C)(C)C(=O)OC)c(-c7cc(C)cc(C(C)(C)C(=O)OC)c7)s6)sc5c4c(C(C)(C)C(=O)OC)ccc2-3)c1,CCCCCCCCCCCc1c(/C=C2\C(=O)c3cc(F)c(F)cc3C2=C(C#N)C#N)sc2c1sc1c3c4nsnc4c4c5sc6c(CCCCCCCCCCC)c(/C=C7\C(=O)c8cc(F)c(F)cc8C7=C(C#N)C#N)sc6c5n(CC(CC)CCCC)c4c3n(CC(CC)CCCC)c21,16.87,-5.56,-3.65,-5.65,-4.09,,,1:1.2,,conventional,PDINN,PEDOT:PSS,chloroform,CN
44776,10.1002/advs.202401313,COC(=O)C(C)(C)c1cc(C)cc(-c2sc3c4sc5cc(/C=C6/C(=O)c7cc(F)cc(c7)C(=O)/C6=C\c6cc(C(C)(C)C(=O)OC)c(-c7cc(C)cc(C(C)(C)C(=O)OC)c7)s6)sc5c4c(C(C)(C)C(=O)OC)ccc2-3)c1,CCCCCCCCCc1c(C=C2C(=O)c3cc(Cl)c(Cl)cc3C2=C(C#N)C#N)sc2c1sc1c3c4nsnc4c4c5sc6c(CCCCCCCCC)c(C=C7C(=O)c8cc(Cl)c(Cl)cc8C7=C(C#N)C#N)sc6c5n(CC(CCCC)CCCCCC)c4c3n(CC(CCCC)CCCCCC)c21,18.12,-5.56,-3.65,-5.68,-3.9,,,,,conventional,PDINN,PEDOT:PSS,chloroform,CN
44778,10.1002/advs.202401330,COC(=O)C(C)(C)c1cc(C)cc(-c2sc3c4sc5cc(/C=C6/C(=O)c7cc(F)cc(c7)C(=O)/C6=C\c6cc(C(C)(C)C(=O)OC)c(-c7cc(C)cc(C(C)(C)C(=O)OC)c7)s6)sc5c4c(C(C)(C)C(=O)OC)ccc2-3)c1,CCCCCCCCCCCc1c(/C=C2\C(=O)c3cc(F)c(F)cc3C2=C(C#N)C#N)sc2c1sc1c3c4nsnc4c4c5sc6c(CCCCCCCCCCC)c(/C=C7\C(=O)c8cc(F)c(F)cc8C7=C(C#N)C#N)sc6c5n(CC(CC)CCCC)c4c3n(CC(CC)CCCC)c21,16.4,-5.56,-3.65,-5.65,-4.09,,,,,,,,,DIO
44779,10.1002/advs.202401330,COC(=O)C(C)(C)c1cc(C)cc(-c2sc3c4sc5cc(/C=C6/C(=O)c7cc(F)cc(c7)C(=O)/C6=C\c6cc(C(C)(C)C(=O)OC)c(-c7cc(C)cc(C(C)(C)C(=O)OC)c7)s6)sc5c4c(C(C)(C)C(=O)OC)ccc2-3)c1,CCCCCCCCCCCc1c(/C=C2\C(=O)c3cc(F)c(F)cc3C2=C(C#N)C#N)sc2c1sc1c3c4nsnc4c4c5sc6c(CCCCCCCCCCC)c(/C=C7\C(=O)c8cc(F)c(F)cc8C7=C(C#N)C#N)sc6c5n(CC(CC)CCCC)c4c3n(CC(CC)CCCC)c21,17.6,-5.56,-3.65,-5.65,-4.09,,,,,,,,,DIMCH
44780,10.1002/advs.202401330,COC(=O)C(C)(C)c1cc(C)cc(-c2sc3c4sc5cc(/C=C6/C(=O)c7cc(F)cc(c7)C(=O)/C6=C\c6cc(C(C)(C)C(=O)OC)c(-c7cc(C)cc(C(C)(C)C(=O)OC)c7)s6)sc5c4c(C(C)(C)C(=O)OC)ccc2-3)c1,CCCCCCCCCc1c(C=C2C(=O)c3cc(Cl)c(Cl)cc3C2=C(C#N)C#N)sc2c1sc1c3c4nsnc4c4c5sc6c(CCCCCCCCC)c(C=C7C(=O)c8cc(Cl)c(Cl)cc8C7=C(C#N)C#N)sc6c5n(CC(CCCC)CCCCCC)c4c3n(CC(CCCC)CCCCCC)c21,17.4,-5.56,-3.65,-5.68,-3.9,,,,,,,,,DIO
44781,10.1002/advs.202401330,COC(=O)C(C)(C)c1cc(C)cc(-c2sc3c4sc5cc(/C=C6/C(=O)c7cc(F)cc(c7)C(=O)/C6=C\c6cc(C(C)(C)C(=O)OC)c(-c7cc(C)cc(C(C)(C)C(=O)OC)c7)s6)sc5c4c(C(C)(C)C(=O)OC)ccc2-3)c1,CCCCCCCCCc1c(C=C2C(=O)c3cc(Cl)c(Cl)cc3C2=C(C#N)C#N)sc2c1sc1c3c4nsnc4c4c5sc6c(CCCCCCCCC)c(C=C7C(=O)c8cc(Cl)c(Cl)cc8C7=C(C#N)C#N)sc6c5n(CC(CCCC)CCCCCC)c4c3n(CC(CCCC)CCCCCC)c21,18.1,-5.56,-3.65,-5.68,-3.9,,,,,,,,,DIMCH
44782,10.1002/advs.202401330,COC(=O)C(C)(C)c1cc(C)cc(-c2sc3c4sc5cc(/C=C6/C(=O)c7cc(F)cc(c7)C(=O)/C6=C\c6cc(C(C)(C)C(=O)OC)c(-c7cc(C)cc(C(C)(C)C(=O)OC)c7)s6)sc5c4c(C(C)(C)C(=O)OC)ccc2-3)c1,CCCCCCC(CCCC)Cc1c(/C=C2\C(=O)c3cc(F)c(F)cc3C2=C(C#N)C#N)sc2c1SC1c3c(c4c(c5nsnc35)c3sc5c(CC(CCCC)CCCCCC)c(/C=C6\C(=O)c7cc(F)c(F)cc7C6=C(C#N)C#N)sc5c3n4CC(CC)CCCC)N(CC(CC)CCCC)C21,18.1,-5.56,-3.65,-5.68,-3.9,,,,,,,,,DIO
44783,10.1002/advs.202401330,COC(=O)C(C)(C)c1cc(C)cc(-c2sc3c4sc5cc(/C=C6/C(=O)c7cc(F)cc(c7)C(=O)/C6=C\c6cc(C(C)(C)C(=O)OC)c(-c7cc(C)cc(C(C)(C)C(=O)OC)c7)s6)sc5c4c(C(C)(C)C(=O)OC)ccc2-3)c1,CCCCCCC(CCCC)Cc1c(/C=C2\C(=O)c3cc(F)c(F)cc3C2=C(C#N)C#N)sc2c1SC1c3c(c4c(c5nsnc35)c3sc5c(CC(CCCC)CCCCCC)c(/C=C6\C(=O)c7cc(F)c(F)cc7C6=C(C#N)C#N)sc5c3n4CC(CC)CCCC)N(CC(CC)CCCC)C21,18.8,-5.56,-3.65,-5.68,-3.9,,,,,,,,,DIMCH
44784,10.1002/advs.202401405,COC(=O)C(C)(C)c1cc(C)cc(-c2sc3c4sc5cc(/C=C6/C(=O)c7cc(F)cc(c7)C(=O)/C6=C\c6cc(C(C)(C)C(=O)OC)c(-c7cc(C)cc(C(C)(C)C(=O)OC)c7)s6)sc5c4c(C(C)(C)C(=O)OC)ccc2-3)c1,CCCCCCC(CCCC)Cc1c(/C=C2\C(=O)c3cc(F)c(F)cc3C2=C(C#N)C#N)sc2c1SC1c3c(c4c(c5nsnc35)c3sc5c(CC(CCCC)CCCCCC)c(/C=C6\C(=O)c7cc(F)c(F)cc7C6=C(C#N)C#N)sc5c3n4CC(CC)CCCC)N(CC(CC)CCCC)C21,16.49,-5.56,-3.65,-5.68,-3.9,,,,,conventional,PNDIT-F3N,PEDOT:PSS,,
44785,10.1002/advs.202401405,COC(=O)C(C)(C)c1cc(C)cc(-c2sc3c4sc5cc(/C=C6/C(=O)c7cc(F)cc(c7)C(=O)/C6=C\c6cc(C(C)(C)C(=O)OC)c(-c7cc(C)cc(C(C)(C)C(=O)OC)c7)s6)sc5c4c(C(C)(C)C(=O)OC)ccc2-3)c1,CCCCCCC(CCCC)Cc1c(/C=C2\C(=O)c3cc(F)c(F)cc3C2=C(C#N)C#N)sc2c1SC1c3c(c4c(c5nsnc35)c3sc5c(CC(CCCC)CCCCCC)c(/C=C6\C(=O)c7cc(F)c(F)cc7C6=C(C#N)C#N)sc5c3n4CC(CC)CCCC)N(CC(CC)CCCC)C21,17.05,-5.56,-3.65,-5.68,-3.9,,,,,conventional,PNDIT-F3N,PEDOT:PSS,,DOB
44786,10.1002/advs.202401405,COC(=O)C(C)(C)c1cc(C)cc(-c2sc3c4sc5cc(/C=C6/C(=O)c7cc(F)cc(c7)C(=O)/C6=C\c6cc(C(C)(C)C(=O)OC)c(-c7cc(C)cc(C(C)(C)C(=O)OC)c7)s6)sc5c4c(C(C)(C)C(=O)OC)ccc2-3)c1,CCCCCCC(CCCC)Cc1c(/C=C2\C(=O)c3cc(F)c(F)cc3C2=C(C#N)C#N)sc2c1SC1c3c(c4c(c5nsnc35)c3sc5c(CC(CCCC)CCCCCC)c(/C=C6\C(=O)c7cc(F)c(F)cc7C6=C(C#N)C#N)sc5c3n4CC(CC)CCCC)N(CC(CC)CCCC)C21,17.83,-5.56,-3.65,-5.68,-3.9,,,,,conventional,PNDIT-F3N,PEDOT:PSS,,OIB
44787,10.1002/advs.202401405,COC(=O)C(C)(C)c1cc(C)cc(-c2sc3c4sc5cc(/C=C6/C(=O)c7cc(F)cc(c7)C(=O)/C6=C\c6cc(C(C)(C)C(=O)OC)c(-c7cc(C)cc(C(C)(C)C(=O)OC)c7)s6)sc5c4c(C(C)(C)C(=O)OC)ccc2-3)c1,CCCCCCC(CCCC)Cc1c(/C=C2\C(=O)c3cc(F)c(F)cc3C2=C(C#N)C#N)sc2c1SC1c3c(c4c(c5nsnc35)c3sc5c(CC(CCCC)CCCCCC)c(/C=C6\C(=O)c7cc(F)c(F)cc7C6=C(C#N)C#N)sc5c3n4CC(CC)CCCC)N(CC(CC)CCCC)C21,18.57,-5.56,-3.65,-5.68,-3.9,,,,,conventional,PNDIT-F3N,PEDOT:PSS,,DIB
44788,10.1002/advs.202401405,COC(=O)C(C)(C)c1cc(C)cc(-c2sc3c4sc5cc(/C=C6/C(=O)c7cc(F)cc(c7)C(=O)/C6=C\c6cc(C(C)(C)C(=O)OC)c(-c7cc(C)cc(C(C)(C)C(=O)OC)c7)s6)sc5c4c(C(C)(C)C(=O)OC)ccc2-3)c1,CCCCCCC(CCCC)Cc1c(/C=C2\C(=O)c3cc(F)c(F)cc3C2=C(C#N)C#N)sc2c1SC1c3c(c4c(c5nsnc35)c3sc5c(CC(CCCC)CCCCCC)c(/C=C6\C(=O)c7cc(F)c(F)cc7C6=C(C#N)C#N)sc5c3n4CC(CC)CCCC)N(CC(CC)CCCC)C21,18.87,-5.56,-3.65,-5.68,-3.9,,,,,conventional,PNDIT-F3N,PEDOT:PSS,,SIB
44789,10.1002/advs.202401405,COC(=O)C(C)(C)c1cc(C)cc(-c2sc3c4sc5cc(/C=C6/C(=O)c7cc(F)cc(c7)C(=O)/C6=C\c6cc(C(C)(C)C(=O)OC)c(-c7cc(C)cc(C(C)(C)C(=O)OC)c7)s6)sc5c4c(C(C)(C)C(=O)OC)ccc2-3)c1,CCCCCCC(CCCC)Cc1c(/C=C2\C(=O)c3cc(F)c(F)cc3C2=C(C#N)C#N)sc2c1SC1c3c(c4c(c5nsnc35)c3sc5c(CC(CCCC)CCCCCC)c(/C=C6\C(=O)c7cc(F)c(F)cc7C6=C(C#N)C#N)sc5c3n4CC(CC)CCCC)N(CC(CC)CCCC)C21,15.59,-5.56,-3.65,-5.68,-3.9,,,,,conventional,PNDIT-F3N,PEDOT:PSS,,DSB
44790,10.1002/advs.202402158,COC(=O)C(C)(C)c1cc(C)cc(-c2sc3c4sc5cc(/C=C6/C(=O)c7cc(F)cc(c7)C(=O)/C6=C\c6cc(C(C)(C)C(=O)OC)c(-c7cc(C)cc(C(C)(C)C(=O)OC)c7)s6)sc5c4c(C(C)(C)C(=O)OC)ccc2-3)c1,CCCCCCC(CCCC)Cc1c(/C=C2\C(=O)c3cc(F)c(F)cc3C2=C(C#N)C#N)sc2c1SC1c3c(c4c(c5nsnc35)c3sc5c(CC(CCCC)CCCCCC)c(/C=C6\C(=O)c7cc(F)c(F)cc7C6=C(C#N)C#N)sc5c3n4CC(CC)CCCC)N(CC(CC)CCCC)C21,16.97,-5.56,-3.65,-5.68,-3.9,,200.0,,,inverted,ZnO,,,
44791,10.1002/advs.202402158,COC(=O)C(C)(C)c1cc(C)cc(-c2sc3c4sc5cc(/C=C6/C(=O)c7cc(F)cc(c7)C(=O)/C6=C\c6cc(C(C)(C)C(=O)OC)c(-c7cc(C)cc(C(C)(C)C(=O)OC)c7)s6)sc5c4c(C(C)(C)C(=O)OC)ccc2-3)c1,CCCCCCC(CCCC)Cc1c(/C=C2\C(=O)c3cc(F)c(F)cc3C2=C(C#N)C#N)sc2c1SC1c3c(c4c(c5nsnc35)c3sc5c(CC(CCCC)CCCCCC)c(/C=C6\C(=O)c7cc(F)c(F)cc7C6=C(C#N)C#N)sc5c3n4CC(CC)CCCC)N(CC(CC)CCCC)C21,17.81,-5.56,-3.65,-5.68,-3.9,,140.0,,,inverted,IZO,,,
44792,10.1002/advs.202402158,CCCCC(CC)COC(=O)c1sc2csc(-c3cc4c(-c5ccc(CC(CC)CCCC)s5)c5sccc5c(-c5ccc(CC(CC)CCCC)s5)c4s3)c2c1F,COC(=O)CCCC1(c2ccccc2)C23c4c5ccc6c7cc8c9c%10c(cc%11cc%12c%13c%14c(cc%15c%16ccc-5c2c%16c2c5c%16c%17c(c(c46)c7c9c%17c4c%10c%11c%13c4c%16c%14c%152)C513)C%12)C8,9.51,-5.21,-3.6,-5.9,-3.9,,200.0,,,inverted,ZnO,,,
44793,10.1002/advs.202402158,CCCCC(CC)COC(=O)c1sc2csc(-c3cc4c(-c5ccc(CC(CC)CCCC)s5)c5sccc5c(-c5ccc(CC(CC)CCCC)s5)c4s3)c2c1F,COC(=O)CCCC1(c2ccccc2)C23c4c5ccc6c7cc8c9c%10c(cc%11cc%12c%13c%14c(cc%15c%16ccc-5c2c%16c2c5c%16c%17c(c(c46)c7c9c%17c4c%10c%11c%13c4c%16c%14c%152)C513)C%12)C8,10.24,-5.21,-3.6,-5.9,-3.9,,140.0,,,inverted,IZO,,,
44794,10.1002/advs.202402158,COC(=O)C(C)(C)c1cc(C)cc(-c2sc3c4sc5cc(/C=C6/C(=O)c7cc(F)cc(c7)C(=O)/C6=C\c6cc(C(C)(C)C(=O)OC)c(-c7cc(C)cc(C(C)(C)C(=O)OC)c7)s6)sc5c4c(C(C)(C)C(=O)OC)ccc2-3)c1,CCCCCCCCCCCc1c(/C=C2\C(=O)c3cc(F)c(F)cc3C2=C(C#N)C#N)sc2c1sc1c3c4nsnc4c4c5sc6c(CCCCCCCCCCC)c(/C=C7\C(=O)c8cc(F)c(F)cc8C7=C(C#N)C#N)sc6c5n(CC(CC)CCCC)c4c3n(CC(CC)CCCC)c21,15.61,-5.56,-3.65,-5.65,-4.09,,200.0,,,inverted,ZnO,,,
44795,10.1002/advs.202402158,COC(=O)C(C)(C)c1cc(C)cc(-c2sc3c4sc5cc(/C=C6/C(=O)c7cc(F)cc(c7)C(=O)/C6=C\c6cc(C(C)(C)C(=O)OC)c(-c7cc(C)cc(C(C)(C)C(=O)OC)c7)s6)sc5c4c(C(C)(C)C(=O)OC)ccc2-3)c1,CCCCCCCCCCCc1c(/C=C2\C(=O)c3cc(F)c(F)cc3C2=C(C#N)C#N)sc2c1sc1c3c4nsnc4c4c5sc6c(CCCCCCCCCCC)c(/C=C7\C(=O)c8cc(F)c(F)cc8C7=C(C#N)C#N)sc6c5n(CC(CC)CCCC)c4c3n(CC(CC)CCCC)c21,16.15,-5.56,-3.65,-5.65,-4.09,,140.0,,,inverted,IZO,,,
44796,10.1002/advs.202402158,COC(=O)C(C)(C)c1cc(C)cc(-c2sc3c4sc5cc(/C=C6/C(=O)c7cc(F)cc(c7)C(=O)/C6=C\c6cc(C(C)(C)C(=O)OC)c(-c7cc(C)cc(C(C)(C)C(=O)OC)c7)s6)sc5c4c(C(C)(C)C(=O)OC)ccc2-3)c1,CCCCCCCCCCCc1c(/C=C2\C(=O)c3ccccc3C2=C(C#N)C#N)sc2c1sc1c3c4nsnc4c4c5sc6c(CCCCCCCCCCC)c(/C=C7\C(=O)c8cc(-c9cccs9)ccc8C7=C(C#N)C#N)sc6c5n(CC(CCCCCCCC)CCCCCCCCCC)c4c3n(CC(CCCCCCCC)CCCCCCCCCC)c21,14.68,-5.56,-3.65,-5.68,-3.94,,200.0,,,inverted,ZnO,,,
44797,10.1002/advs.202402158,COC(=O)C(C)(C)c1cc(C)cc(-c2sc3c4sc5cc(/C=C6/C(=O)c7cc(F)cc(c7)C(=O)/C6=C\c6cc(C(C)(C)C(=O)OC)c(-c7cc(C)cc(C(C)(C)C(=O)OC)c7)s6)sc5c4c(C(C)(C)C(=O)OC)ccc2-3)c1,CCCCCCCCCCCc1c(/C=C2\C(=O)c3ccccc3C2=C(C#N)C#N)sc2c1sc1c3c4nsnc4c4c5sc6c(CCCCCCCCCCC)c(/C=C7\C(=O)c8cc(-c9cccs9)ccc8C7=C(C#N)C#N)sc6c5n(CC(CCCCCCCC)CCCCCCCCCC)c4c3n(CC(CCCCCCCC)CCCCCCCCCC)c21,15.11,-5.56,-3.65,-5.68,-3.94,,140.0,,,inverted,IZO,,,
44802,10.1002/advs.202403334,COC(=O)C(C)(C)c1cc(C)cc(-c2sc3c4sc5cc(/C=C6/C(=O)c7cc(F)cc(c7)C(=O)/C6=C\c6cc(C(C)(C)C(=O)OC)c(-c7cc(C)cc(C(C)(C)C(=O)OC)c7)s6)sc5c4c(C(C)(C)C(=O)OC)ccc2-3)c1,CCCCCCC(CCCC)Cc1c(/C=C2\C(=O)c3cc(F)c(F)cc3C2=C(C#N)C#N)sc2c1SC1c3c(c4c(c5nsnc35)c3sc5c(CC(CCCC)CCCCCC)c(/C=C6\C(=O)c7cc(F)c(F)cc7C6=C(C#N)C#N)sc5c3n4CC(CC)CCCC)N(CC(CC)CCCC)C21,17.7,-5.56,-3.65,-5.68,-3.9,,,,,conventional,PDIN,PEDOT:PSS,,
44807,10.1002/advs.202404135,COC(=O)C(C)(C)c1cc(C)cc(-c2sc3c4sc5cc(/C=C6/C(=O)c7cc(F)cc(c7)C(=O)/C6=C\c6cc(C(C)(C)C(=O)OC)c(-c7cc(C)cc(C(C)(C)C(=O)OC)c7)s6)sc5c4c(C(C)(C)C(=O)OC)ccc2-3)c1,CCCCCCCCCCCc1c(/C=C2\C(=O)c3cc(F)c(F)cc3C2=C(C#N)C#N)sc2c1sc1c3c4nsnc4c4c5sc6c(CCCCCCCCCCC)c(/C=C7\C(=O)c8cc(F)c(F)cc8C7=C(C#N)C#N)sc6c5n(CC(CC)CCCC)c4c3n(CC(CC)CCCC)c21,11.09,-5.56,-3.65,-5.65,-4.09,,,30:70,,conventional,PFN-Br,PEDOT:PSS,chloroform,
44808,10.1002/advs.202404135,COC(=O)C(C)(C)c1cc(C)cc(-c2sc3c4sc5cc(/C=C6/C(=O)c7cc(F)cc(c7)C(=O)/C6=C\c6cc(C(C)(C)C(=O)OC)c(-c7cc(C)cc(C(C)(C)C(=O)OC)c7)s6)sc5c4c(C(C)(C)C(=O)OC)ccc2-3)c1,CCCCCCCCCCCc1c(/C=C2\C(=O)c3cc(F)c(F)cc3C2=C(C#N)C#N)sc2c1sc1c3c4nsnc4c4c5sc6c(CCCCCCCCCCC)c(/C=C7\C(=O)c8cc(F)c(F)cc8C7=C(C#N)C#N)sc6c5n(CC(CC)CCCC)c4c3n(CC(CC)CCCC)c21,12.29,-5.56,-3.65,-5.65,-4.09,,,30:70,,conventional,PFN-Br,PEDOT:PSS,chloroform,
44809,10.1002/advs.202404135,COC(=O)C(C)(C)c1cc(C)cc(-c2sc3c4sc5cc(/C=C6/C(=O)c7cc(F)cc(c7)C(=O)/C6=C\c6cc(C(C)(C)C(=O)OC)c(-c7cc(C)cc(C(C)(C)C(=O)OC)c7)s6)sc5c4c(C(C)(C)C(=O)OC)ccc2-3)c1,CCCCCCCCCCCc1c(/C=C2\C(=O)c3cc(F)c(F)cc3C2=C(C#N)C#N)sc2c1sc1c3c4nsnc4c4c5sc6c(CCCCCCCCCCC)c(/C=C7\C(=O)c8cc(F)c(F)cc8C7=C(C#N)C#N)sc6c5n(CC(CC)CCCC)c4c3n(CC(CC)CCCC)c21,13.03,-5.56,-3.65,-5.65,-4.09,,,30:70,0.005 wt.%,conventional,PFN-Br,PEDOT:PSS,chloroform,
44810,10.1002/advs.202404135,COC(=O)C(C)(C)c1cc(C)cc(-c2sc3c4sc5cc(/C=C6/C(=O)c7cc(F)cc(c7)C(=O)/C6=C\c6cc(C(C)(C)C(=O)OC)c(-c7cc(C)cc(C(C)(C)C(=O)OC)c7)s6)sc5c4c(C(C)(C)C(=O)OC)ccc2-3)c1,CCCCCCCCCCCc1c(/C=C2\C(=O)c3cc(F)c(F)cc3C2=C(C#N)C#N)sc2c1sc1c3c4nsnc4c4c5sc6c(CCCCCCCCCCC)c(/C=C7\C(=O)c8cc(F)c(F)cc8C7=C(C#N)C#N)sc6c5n(CC(CC)CCCC)c4c3n(CC(CC)CCCC)c21,13.89,-5.56,-3.65,-5.65,-4.09,,,45:55,0.005 wt.%,conventional,PFN-Br,PEDOT:PSS,chloroform,
44811,10.1002/advs.202404135,COC(=O)C(C)(C)c1cc(C)cc(-c2sc3c4sc5cc(/C=C6/C(=O)c7cc(F)cc(c7)C(=O)/C6=C\c6cc(C(C)(C)C(=O)OC)c(-c7cc(C)cc(C(C)(C)C(=O)OC)c7)s6)sc5c4c(C(C)(C)C(=O)OC)ccc2-3)c1,CCCCCCCCCCCc1c(/C=C2\C(=O)c3cc(F)c(F)cc3C2=C(C#N)C#N)sc2c1sc1c3c4nsnc4c4c5sc6c(CCCCCCCCCCC)c(/C=C7\C(=O)c8cc(F)c(F)cc8C7=C(C#N)C#N)sc6c5n(CC(CC)CCCC)c4c3n(CC(CC)CCCC)c21,10.12,-5.56,-3.65,-5.65,-4.09,,,10:90,,conventional,PFN-Br,PEDOT:PSS,chloroform,
44812,10.1002/advs.202404135,COC(=O)C(C)(C)c1cc(C)cc(-c2sc3c4sc5cc(/C=C6/C(=O)c7cc(F)cc(c7)C(=O)/C6=C\c6cc(C(C)(C)C(=O)OC)c(-c7cc(C)cc(C(C)(C)C(=O)OC)c7)s6)sc5c4c(C(C)(C)C(=O)OC)ccc2-3)c1,CCCCCCCCCCCc1c(/C=C2\C(=O)c3cc(F)c(F)cc3C2=C(C#N)C#N)sc2c1sc1c3c4nsnc4c4c5sc6c(CCCCCCCCCCC)c(/C=C7\C(=O)c8cc(F)c(F)cc8C7=C(C#N)C#N)sc6c5n(CC(CC)CCCC)c4c3n(CC(CC)CCCC)c21,13.54,-5.56,-3.65,-5.65,-4.09,,,45:55,,conventional,PFN-Br,PEDOT:PSS,chloroform,
44813,10.1002/advs.202404135,COC(=O)C(C)(C)c1cc(C)cc(-c2sc3c4sc5cc(/C=C6/C(=O)c7cc(F)cc(c7)C(=O)/C6=C\c6cc(C(C)(C)C(=O)OC)c(-c7cc(C)cc(C(C)(C)C(=O)OC)c7)s6)sc5c4c(C(C)(C)C(=O)OC)ccc2-3)c1,CCCCCCCCCCCc1c(/C=C2\C(=O)c3cc(F)c(F)cc3C2=C(C#N)C#N)sc2c1sc1c3c4nsnc4c4c5sc6c(CCCCCCCCCCC)c(/C=C7\C(=O)c8cc(F)c(F)cc8C7=C(C#N)C#N)sc6c5n(CC(CC)CCCC)c4c3n(CC(CC)CCCC)c21,15.13,-5.56,-3.65,-5.65,-4.09,,,45:55,,conventional,PFN-Br,PEDOT:PSS,chloroform,
44814,10.1002/advs.202404135,COC(=O)C(C)(C)c1cc(C)cc(-c2sc3c4sc5cc(/C=C6/C(=O)c7cc(F)cc(c7)C(=O)/C6=C\c6cc(C(C)(C)C(=O)OC)c(-c7cc(C)cc(C(C)(C)C(=O)OC)c7)s6)sc5c4c(C(C)(C)C(=O)OC)ccc2-3)c1,CCCCCCCCCCCc1c(/C=C2\C(=O)c3cc(F)c(F)cc3C2=C(C#N)C#N)sc2c1sc1c3c4nsnc4c4c5sc6c(CCCCCCCCCCC)c(/C=C7\C(=O)c8cc(F)c(F)cc8C7=C(C#N)C#N)sc6c5n(CC(CC)CCCC)c4c3n(CC(CC)CCCC)c21,12.94,-5.56,-3.65,-5.65,-4.09,,,60:40,,conventional,PFN-Br,PEDOT:PSS,chloroform,
44815,10.1002/advs.202404135,COC(=O)C(C)(C)c1cc(C)cc(-c2sc3c4sc5cc(/C=C6/C(=O)c7cc(F)cc(c7)C(=O)/C6=C\c6cc(C(C)(C)C(=O)OC)c(-c7cc(C)cc(C(C)(C)C(=O)OC)c7)s6)sc5c4c(C(C)(C)C(=O)OC)ccc2-3)c1,CCCCCCCCCCCc1c(/C=C2\C(=O)c3cc(F)c(F)cc3C2=C(C#N)C#N)sc2c1sc1c3c4nsnc4c4c5sc6c(CCCCCCCCCCC)c(/C=C7\C(=O)c8cc(F)c(F)cc8C7=C(C#N)C#N)sc6c5n(CC(CC)CCCC)c4c3n(CC(CC)CCCC)c21,14.24,-5.56,-3.65,-5.65,-4.09,,,45:55,,conventional,PFN-Br,PEDOT:PSS,chloroform,
44816,10.1002/advs.202404135,COC(=O)C(C)(C)c1cc(C)cc(-c2sc3c4sc5cc(/C=C6/C(=O)c7cc(F)cc(c7)C(=O)/C6=C\c6cc(C(C)(C)C(=O)OC)c(-c7cc(C)cc(C(C)(C)C(=O)OC)c7)s6)sc5c4c(C(C)(C)C(=O)OC)ccc2-3)c1,CCCCCCCCCCCc1c(/C=C2\C(=O)c3cc(F)c(F)cc3C2=C(C#N)C#N)sc2c1sc1c3c4nsnc4c4c5sc6c(CCCCCCCCCCC)c(/C=C7\C(=O)c8cc(F)c(F)cc8C7=C(C#N)C#N)sc6c5n(CC(CC)CCCC)c4c3n(CC(CC)CCCC)c21,16.3,-5.56,-3.65,-5.65,-4.09,,,45:55,0.005 wt.%,conventional,PFN-Br,PEDOT:PSS,chloroform,
44817,10.1002/advs.202405303,CCCCCCC(CCCC)Cc1csc(-c2cc3c4nsnc4c4cc(-c5cc(CC(CCCC)CCCCCC)c(-c6cc7c(-c8cc(F)c(CC(CC)CCCC)s8)c8sccc8c(-c8cc(F)c(CC(CC)CCCC)s8)c7s6)s5)sc4c3s2)c1,CCCCCCCCCCCc1c(/C=C2\C(=O)c3cc(F)c(F)cc3C2=C(C#N)C#N)sc2c1sc1c3c4nsnc4c4c5sc6c(CCCCCCCCCCC)c(/C=C7\C(=O)c8cc(F)c(F)cc8C7=C(C#N)C#N)sc6c5n(CC(CC)CCCC)c4c3n(CC(CC)CCCC)c21,18.1,-5.51,-2.77,-5.65,-4.09,,,,,conventional,PDINN,PEDOT:PSS,,
44824,10.1002/advs.202405303,CCCCCCC(CCCC)Cc1csc(-c2cc3c4nsnc4c4cc(-c5cc(CC(CCCC)CCCCCC)c(-c6cc7c(-c8cc(F)c(CC(CC)CCCC)s8)c8sccc8c(-c8cc(F)c(CC(CC)CCCC)s8)c7s6)s5)sc4c3s2)c1,CCCCCCCCCCCc1c(/C=C2\C(=O)c3cc(F)c(F)cc3C2=C(C#N)C#N)sc2c1sc1c3c4nsnc4c4c5sc6c(CCCCCCCCCCC)c(/C=C7\C(=O)c8cc(F)c(F)cc8C7=C(C#N)C#N)sc6c5n(CC(CC)CCCC)c4c3n(CC(CC)CCCC)c21,18.48,-5.51,-2.77,-5.65,-4.09,,,,,,PDINN,PEDOT:PSS,,
