Repository: JiYiqaq/PCE-KA-GNN

# Data directory

- `raw/Active_Database.csv` is the immutable source dataset bundled under CC BY 4.0. Do not overwrite it with processed data.
- `processed/` is created and populated by the training pipeline. Generated `.pt` and `.pth` caches are intentionally ignored by Git because they can exceed GitHub's normal single-file limit.

See `../DATA_LICENSE.md` for provenance, license and checksum information.

File: data/processed/device_records.csv (part 49 of 250)
record_id,doi,donor_smiles,acceptor_smiles,pce,homo_d,lumo_d,homo_a,lumo_a,active_layer_thickness,annealing_temp,d_a_ratio,additive_ratio,device_type,etl_canonical,htl_canonical,solvent_canonical,additive_canonical
44849,10.1002/advs.202409867,COC(=O)C(C)(C)c1cc(C)cc(-c2sc3c4sc5cc(/C=C6/C(=O)c7cc(F)cc(c7)C(=O)/C6=C\c6cc(C(C)(C)C(=O)OC)c(-c7cc(C)cc(C(C)(C)C(=O)OC)c7)s6)sc5c4c(C(C)(C)C(=O)OC)ccc2-3)c1,CCCCCCCCCCCc1c(/C=C2\C(=O)c3cc(F)c(F)cc3C2=C(C#N)C#N)sc2c1sc1c3c4nsnc4c4c5sc6c(CCCCCCCCCCC)c(/C=C7\C(=O)c8cc(F)c(F)cc8C7=C(C#N)C#N)sc6c5n(CC(CC)CCCC)c4c3n(CC(CC)CCCC)c21,15.58,-5.56,-3.65,-5.65,-4.09,,,,,conventional,,,,
44850,10.1002/advs.202409867,COC(=O)C(C)(C)c1cc(C)cc(-c2sc3c4sc5cc(/C=C6/C(=O)c7cc(F)cc(c7)C(=O)/C6=C\c6cc(C(C)(C)C(=O)OC)c(-c7cc(C)cc(C(C)(C)C(=O)OC)c7)s6)sc5c4c(C(C)(C)C(=O)OC)ccc2-3)c1,CCCCCCCCCCCc1c(/C=C2\C(=O)c3cc(F)c(F)cc3C2=C(C#N)C#N)sc2c1sc1c3c4nsnc4c4c5sc6c(CCCCCCCCCCC)c(/C=C7\C(=O)c8cc(F)c(F)cc8C7=C(C#N)C#N)sc6c5n(CC(CC)CCCC)c4c3n(CC(CC)CCCC)c21,17.04,-5.56,-3.65,-5.65,-4.09,,,,,conventional,,,,BBT
44851,10.1002/advs.202409867,COC(=O)C(C)(C)c1cc(C)cc(-c2sc3c4sc5cc(/C=C6/C(=O)c7cc(F)cc(c7)C(=O)/C6=C\c6cc(C(C)(C)C(=O)OC)c(-c7cc(C)cc(C(C)(C)C(=O)OC)c7)s6)sc5c4c(C(C)(C)C(=O)OC)ccc2-3)c1,CCCCCCCCCCCc1c(/C=C2\C(=O)c3cc(F)c(F)cc3C2=C(C#N)C#N)sc2c1sc1c3c4nsnc4c4c5sc6c(CCCCCCCCCCC)c(/C=C7\C(=O)c8cc(F)c(F)cc8C7=C(C#N)C#N)sc6c5n(CC(CC)CCCC)c4c3n(CC(CC)CCCC)c21,17.53,-5.56,-3.65,-5.65,-4.09,,,,,conventional,,,,BBT
44852,10.1002/advs.202409867,COC(=O)C(C)(C)c1cc(C)cc(-c2sc3c4sc5cc(/C=C6/C(=O)c7cc(F)cc(c7)C(=O)/C6=C\c6cc(C(C)(C)C(=O)OC)c(-c7cc(C)cc(C(C)(C)C(=O)OC)c7)s6)sc5c4c(C(C)(C)C(=O)OC)ccc2-3)c1,CCCCCCCCCCCc1c(/C=C2\C(=O)c3cc(F)c(F)cc3C2=C(C#N)C#N)sc2c1sc1c3c4nsnc4c4c5sc6c(CCCCCCCCCCC)c(/C=C7\C(=O)c8cc(F)c(F)cc8C7=C(C#N)C#N)sc6c5n(CC(CC)CCCC)c4c3n(CC(CC)CCCC)c21,18.01,-5.56,-3.65,-5.65,-4.09,,,,,conventional,,2PACz,,BBT
44853,10.1002/advs.202409867,COC(=O)C(C)(C)c1cc(C)cc(-c2sc3c4sc5cc(/C=C6/C(=O)c7cc(F)cc(c7)C(=O)/C6=C\c6cc(C(C)(C)C(=O)OC)c(-c7cc(C)cc(C(C)(C)C(=O)OC)c7)s6)sc5c4c(C(C)(C)C(=O)OC)ccc2-3)c1,CCCCCCC(CCCC)Cc1c(/C=C2\C(=O)c3cc(F)c(F)cc3C2=C(C#N)C#N)sc2c1SC1c3c(c4c(c5nsnc35)c3sc5c(CC(CCCC)CCCCCC)c(/C=C6\C(=O)c7cc(F)c(F)cc7C6=C(C#N)C#N)sc5c3n4CC(CC)CCCC)N(CC(CC)CCCC)C21,16.16,-5.56,-3.65,-5.68,-3.9,,,,,,,,,
44854,10.1002/advs.202409867,COC(=O)C(C)(C)c1cc(C)cc(-c2sc3c4sc5cc(/C=C6/C(=O)c7cc(F)cc(c7)C(=O)/C6=C\c6cc(C(C)(C)C(=O)OC)c(-c7cc(C)cc(C(C)(C)C(=O)OC)c7)s6)sc5c4c(C(C)(C)C(=O)OC)ccc2-3)c1,CCCCCCC(CCCC)Cc1c(/C=C2\C(=O)c3cc(F)c(F)cc3C2=C(C#N)C#N)sc2c1SC1c3c(c4c(c5nsnc35)c3sc5c(CC(CCCC)CCCCCC)c(/C=C6\C(=O)c7cc(F)c(F)cc7C6=C(C#N)C#N)sc5c3n4CC(CC)CCCC)N(CC(CC)CCCC)C21,17.03,-5.56,-3.65,-5.68,-3.9,,,,,,,,,BBT
44855,10.1002/advs.202409867,COC(=O)C(C)(C)c1cc(C)cc(-c2sc3c4sc5cc(/C=C6/C(=O)c7cc(F)cc(c7)C(=O)/C6=C\c6cc(C(C)(C)C(=O)OC)c(-c7cc(C)cc(C(C)(C)C(=O)OC)c7)s6)sc5c4c(C(C)(C)C(=O)OC)ccc2-3)c1,CCCCCCC(CCCC)Cc1c(/C=C2\C(=O)c3cc(F)c(F)cc3C2=C(C#N)C#N)sc2c1SC1c3c(c4c(c5nsnc35)c3sc5c(CC(CCCC)CCCCCC)c(/C=C6\C(=O)c7cc(F)c(F)cc7C6=C(C#N)C#N)sc5c3n4CC(CC)CCCC)N(CC(CC)CCCC)C21,17.62,-5.56,-3.65,-5.68,-3.9,,,,,,,,,BBT
44856,10.1002/advs.202409867,COC(=O)C(C)(C)c1cc(C)cc(-c2sc3c4sc5cc(/C=C6/C(=O)c7cc(F)cc(c7)C(=O)/C6=C\c6cc(C(C)(C)C(=O)OC)c(-c7cc(C)cc(C(C)(C)C(=O)OC)c7)s6)sc5c4c(C(C)(C)C(=O)OC)ccc2-3)c1,CCCCCCC(CCCC)Cc1c(/C=C2\C(=O)c3cc(F)c(F)cc3C2=C(C#N)C#N)sc2c1SC1c3c(c4c(c5nsnc35)c3sc5c(CC(CCCC)CCCCCC)c(/C=C6\C(=O)c7cc(F)c(F)cc7C6=C(C#N)C#N)sc5c3n4CC(CC)CCCC)N(CC(CC)CCCC)C21,18.25,-5.56,-3.65,-5.68,-3.9,,,,,,,,,BBT
44857,10.1002/advs.202409867,CCCCCCC(CCCC)Cc1csc(-c2cc3c4nsnc4c4cc(-c5cc(CC(CCCC)CCCCCC)c(-c6cc7c(-c8cc(Cl)c(CC(CC)CCCC)s8)c8sccc8c(-c8cc(Cl)c(CC(CC)CCCC)s8)c7s6)s5)sc4c3s2)c1,CCCCCCCCCCCc1c(/C=C2\C(=O)c3cc(F)c(F)cc3C2=C(C#N)C#N)sc2c1sc1c3c4nsnc4c4c5sc6c(CCCCCCCCCCC)c(/C=C7\C(=O)c8cc(F)c(F)cc8C7=C(C#N)C#N)sc6c5n(CCC(CC)CCCC)c4c3n(CCC(CC)CCCC)c21,17.18,-5.51,-2.77,-5.64,-3.86,,,,,conventional,,,,
44858,10.1002/advs.202409867,CCCCCCC(CCCC)Cc1csc(-c2cc3c4nsnc4c4cc(-c5cc(CC(CCCC)CCCCCC)c(-c6cc7c(-c8cc(Cl)c(CC(CC)CCCC)s8)c8sccc8c(-c8cc(Cl)c(CC(CC)CCCC)s8)c7s6)s5)sc4c3s2)c1,CCCCCCCCCCCc1c(/C=C2\C(=O)c3cc(F)c(F)cc3C2=C(C#N)C#N)sc2c1sc1c3c4nsnc4c4c5sc6c(CCCCCCCCCCC)c(/C=C7\C(=O)c8cc(F)c(F)cc8C7=C(C#N)C#N)sc6c5n(CCC(CC)CCCC)c4c3n(CCC(CC)CCCC)c21,17.74,-5.51,-2.77,-5.64,-3.86,,,,,conventional,,,,BBT
44859,10.1002/advs.202409867,CCCCCCC(CCCC)Cc1csc(-c2cc3c4nsnc4c4cc(-c5cc(CC(CCCC)CCCCCC)c(-c6cc7c(-c8cc(Cl)c(CC(CC)CCCC)s8)c8sccc8c(-c8cc(Cl)c(CC(CC)CCCC)s8)c7s6)s5)sc4c3s2)c1,CCCCCCCCCCCc1c(/C=C2\C(=O)c3cc(F)c(F)cc3C2=C(C#N)C#N)sc2c1sc1c3c4nsnc4c4c5sc6c(CCCCCCCCCCC)c(/C=C7\C(=O)c8cc(F)c(F)cc8C7=C(C#N)C#N)sc6c5n(CCC(CC)CCCC)c4c3n(CCC(CC)CCCC)c21,18.6,-5.51,-2.77,-5.64,-3.86,,,,,conventional,,,,BBT
44860,10.1002/advs.202409867,CCCCCCC(CCCC)Cc1csc(-c2cc3c4nsnc4c4cc(-c5cc(CC(CCCC)CCCCCC)c(-c6cc7c(-c8cc(Cl)c(CC(CC)CCCC)s8)c8sccc8c(-c8cc(Cl)c(CC(CC)CCCC)s8)c7s6)s5)sc4c3s2)c1,CCCCCCCCCCCc1c(/C=C2\C(=O)c3cc(F)c(F)cc3C2=C(C#N)C#N)sc2c1sc1c3c4nsnc4c4c5sc6c(CCCCCCCCCCC)c(/C=C7\C(=O)c8cc(F)c(F)cc8C7=C(C#N)C#N)sc6c5n(CCC(CC)CCCC)c4c3n(CCC(CC)CCCC)c21,19.53,-5.51,-2.77,-5.64,-3.86,,,,,conventional,,,,BBT
44861,10.1002/advs.202410154,COC(=O)C(C)(C)c1cc(C)cc(-c2sc3c4sc5cc(/C=C6/C(=O)c7cc(F)cc(c7)C(=O)/C6=C\c6cc(C(C)(C)C(=O)OC)c(-c7cc(C)cc(C(C)(C)C(=O)OC)c7)s6)sc5c4c(C(C)(C)C(=O)OC)ccc2-3)c1,CCCCCCC(CCCC)Cc1c(/C=C2\C(=O)c3cc(F)c(F)cc3C2=C(C#N)C#N)sc2c1SC1c3c(c4c(c5nsnc35)c3sc5c(CC(CCCC)CCCCCC)c(/C=C6\C(=O)c7cc(F)c(F)cc7C6=C(C#N)C#N)sc5c3n4CC(CC)CCCC)N(CC(CC)CCCC)C21,18.1,-5.56,-3.65,-5.68,-3.9,,,,,,,,,
44867,10.1002/advs.202410154,COC(=O)C(C)(C)c1cc(C)cc(-c2sc3c4sc5cc(/C=C6/C(=O)c7cc(F)cc(c7)C(=O)/C6=C\c6cc(C(C)(C)C(=O)OC)c(-c7cc(C)cc(C(C)(C)C(=O)OC)c7)s6)sc5c4c(C(C)(C)C(=O)OC)ccc2-3)c1,CCCCCCCCCCCc1c(/C=C2\C(=O)c3cc(F)c(F)cc3C2=C(C#N)C#N)sc2c1sc1c3c4nsnc4c4c5sc6c(CCCCCCCCCCC)c(/C=C7\C(=O)c8cc(F)c(F)cc8C7=C(C#N)C#N)sc6c5n(CC(CC)CCCC)c4c3n(CC(CC)CCCC)c21,17.18,-5.56,-3.65,-5.65,-4.09,,,,,,,,,
44869,10.1002/advs.202410154,COC(=O)C(C)(C)c1cc(C)cc(-c2sc3c4sc5cc(/C=C6/C(=O)c7cc(F)cc(c7)C(=O)/C6=C\c6cc(C(C)(C)C(=O)OC)c(-c7cc(C)cc(C(C)(C)C(=O)OC)c7)s6)sc5c4c(C(C)(C)C(=O)OC)ccc2-3)c1,CCCCCCCCCc1c(/C=C2\C(=O)c3cc(Cl)c(Cl)cc3C2=C(C#N)C#N)sc2c1sc1c3c4nsnc4c4c5sc6c(CCCCCCCCC)c(/C=C7\C(=O)c8cc(Cl)c(Cl)cc8C7=C(C#N)C#N)sc6c5n(CC(CCCC)CCCCCC)c4c3n(CC(CCCC)CCCCCC)c21,17.75,-5.56,-3.65,-5.68,-3.9,,,,,,,,,
44871,10.1002/advs.202410154,COC(=O)C(C)(C)c1cc(C)cc(-c2sc3c4sc5cc(/C=C6/C(=O)c7cc(F)cc(c7)C(=O)/C6=C\c6cc(C(C)(C)C(=O)OC)c(-c7cc(C)cc(C(C)(C)C(=O)OC)c7)s6)sc5c4c(C(C)(C)C(=O)OC)ccc2-3)c1,CCCCCCCCCCCCC(CCCCCCCCCC)Cn1c2c3sc(/C=C4\C(=O)c5ccccc5C4=C(C#N)C#N)c(CC(CCCC)CCCCCC)c3sc2c2c3nsnc3c3c4sc5c(CC(CCCC)CCCCCC)c(/C=C6\C(=O)c7cc(-c8cccs8)ccc7C6=C(C#N)C#N)sc5c4n(CC(CCCCCCCCCC)CCCCCCCCCCCC)c3c21,16.44,-5.56,-3.65,-5.6,-3.83,,,,,,,,,
44873,10.1002/advs.202410277,COC(=O)C(C)(C)c1cc(C)cc(-c2sc3c4sc5cc(/C=C6/C(=O)c7cc(F)cc(c7)C(=O)/C6=C\c6cc(C(C)(C)C(=O)OC)c(-c7cc(C)cc(C(C)(C)C(=O)OC)c7)s6)sc5c4c(C(C)(C)C(=O)OC)ccc2-3)c1,CCCCCCC(CCCC)Cc1c(/C=C2\C(=O)c3cc(F)c(F)cc3C2=C(C#N)C#N)sc2c1SC1c3c(c4c(c5nsnc35)c3sc5c(CC(CCCC)CCCCCC)c(/C=C6\C(=O)c7cc(F)c(F)cc7C6=C(C#N)C#N)sc5c3n4CC(CC)CCCC)N(CC(CC)CCCC)C21,18.36,-5.56,-3.65,-5.68,-3.9,,,,,,,PEDOT:PSS,,
44874,10.1002/advs.202410277,COC(=O)C(C)(C)c1cc(C)cc(-c2sc3c4sc5cc(/C=C6/C(=O)c7cc(F)cc(c7)C(=O)/C6=C\c6cc(C(C)(C)C(=O)OC)c(-c7cc(C)cc(C(C)(C)C(=O)OC)c7)s6)sc5c4c(C(C)(C)C(=O)OC)ccc2-3)c1,CCCCCCC(CCCC)Cc1c(/C=C2\C(=O)c3cc(F)c(F)cc3C2=C(C#N)C#N)sc2c1SC1c3c(c4c(c5nsnc35)c3sc5c(CC(CCCC)CCCCCC)c(/C=C6\C(=O)c7cc(F)c(F)cc7C6=C(C#N)C#N)sc5c3n4CC(CC)CCCC)N(CC(CC)CCCC)C21,18.62,-5.56,-3.65,-5.68,-3.9,,,,,,,2Cl-2PACz,,
44875,10.1002/advs.202410277,COC(=O)C(C)(C)c1cc(C)cc(-c2sc3c4sc5cc(/C=C6/C(=O)c7cc(F)cc(c7)C(=O)/C6=C\c6cc(C(C)(C)C(=O)OC)c(-c7cc(C)cc(C(C)(C)C(=O)OC)c7)s6)sc5c4c(C(C)(C)C(=O)OC)ccc2-3)c1,CCCCCCC(CCCC)Cc1c(/C=C2\C(=O)c3cc(F)c(F)cc3C2=C(C#N)C#N)sc2c1SC1c3c(c4c(c5nsnc35)c3sc5c(CC(CCCC)CCCCCC)c(/C=C6\C(=O)c7cc(F)c(F)cc7C6=C(C#N)C#N)sc5c3n4CC(CC)CCCC)N(CC(CC)CCCC)C21,16.61,-5.56,-3.65,-5.68,-3.9,,,,,,,2Cl-3PACz,,
44876,10.1002/advs.202410277,COC(=O)C(C)(C)c1cc(C)cc(-c2sc3c4sc5cc(/C=C6/C(=O)c7cc(F)cc(c7)C(=O)/C6=C\c6cc(C(C)(C)C(=O)OC)c(-c7cc(C)cc(C(C)(C)C(=O)OC)c7)s6)sc5c4c(C(C)(C)C(=O)OC)ccc2-3)c1,CCCCCCC(CCCC)Cc1c(/C=C2\C(=O)c3cc(F)c(F)cc3C2=C(C#N)C#N)sc2c1SC1c3c(c4c(c5nsnc35)c3sc5c(CC(CCCC)CCCCCC)c(/C=C6\C(=O)c7cc(F)c(F)cc7C6=C(C#N)C#N)sc5c3n4CC(CC)CCCC)N(CC(CC)CCCC)C21,15.21,-5.56,-3.65,-5.68,-3.9,,,,,,,2Cl-4PACz,,
44877,10.1002/advs.202410277,COC(=O)C(C)(C)c1cc(C)cc(-c2sc3c4sc5cc(/C=C6/C(=O)c7cc(F)cc(c7)C(=O)/C6=C\c6cc(C(C)(C)C(=O)OC)c(-c7cc(C)cc(C(C)(C)C(=O)OC)c7)s6)sc5c4c(C(C)(C)C(=O)OC)ccc2-3)c1,CCCCCCC(CCCC)Cc1c(/C=C2\C(=O)c3cc(F)c(F)cc3C2=C(C#N)C#N)sc2c1SC1c3c(c4c(c5nsnc35)c3sc5c(CC(CCCC)CCCCCC)c(/C=C6\C(=O)c7cc(F)c(F)cc7C6=C(C#N)C#N)sc5c3n4CC(CC)CCCC)N(CC(CC)CCCC)C21,13.27,-5.56,-3.65,-5.68,-3.9,,,,,,,2Cl-5PACz,,
44890,10.1002/advs.202412190,COC(=O)C(C)(C)c1cc(C)cc(-c2sc3c4sc5cc(/C=C6/C(=O)c7cc(F)cc(c7)C(=O)/C6=C\c6cc(C(C)(C)C(=O)OC)c(-c7cc(C)cc(C(C)(C)C(=O)OC)c7)s6)sc5c4c(C(C)(C)C(=O)OC)ccc2-3)c1,CCCCCCC(CCCC)Cc1c(/C=C2\C(=O)c3cc(F)c(F)cc3C2=C(C#N)C#N)sc2c1SC1c3c(c4c(c5nsnc35)c3sc5c(CC(CCCC)CCCCCC)c(/C=C6\C(=O)c7cc(F)c(F)cc7C6=C(C#N)C#N)sc5c3n4CC(CC)CCCC)N(CC(CC)CCCC)C21,18.3,-5.56,-3.65,-5.68,-3.9,,,,,conventional,PDINN,PEDOT:PSS,,
44891,10.1002/advs.202412190,COC(=O)C(C)(C)c1cc(C)cc(-c2sc3c4sc5cc(/C=C6/C(=O)c7cc(F)cc(c7)C(=O)/C6=C\c6cc(C(C)(C)C(=O)OC)c(-c7cc(C)cc(C(C)(C)C(=O)OC)c7)s6)sc5c4c(C(C)(C)C(=O)OC)ccc2-3)c1,CCCCCCC(CCCC)Cc1c(/C=C2\C(=O)c3cc(F)c(F)cc3C2=C(C#N)C#N)sc2c1SC1c3c(c4c(c5nsnc35)c3sc5c(CC(CCCC)CCCCCC)c(/C=C6\C(=O)c7cc(F)c(F)cc7C6=C(C#N)C#N)sc5c3n4CC(CC)CCCC)N(CC(CC)CCCC)C21,15.1,-5.56,-3.65,-5.68,-3.9,,,,,conventional,PDINN,PEDOT:PSS,,
44892,10.1002/advs.202412190,COC(=O)C(C)(C)c1cc(C)cc(-c2sc3c4sc5cc(/C=C6/C(=O)c7cc(F)cc(c7)C(=O)/C6=C\c6cc(C(C)(C)C(=O)OC)c(-c7cc(C)cc(C(C)(C)C(=O)OC)c7)s6)sc5c4c(C(C)(C)C(=O)OC)ccc2-3)c1,CCCCCCC(CCCC)Cc1c(/C=C2\C(=O)c3cc(F)c(F)cc3C2=C(C#N)C#N)sc2c1SC1c3c(c4c(c5nsnc35)c3sc5c(CC(CCCC)CCCCCC)c(/C=C6\C(=O)c7cc(F)c(F)cc7C6=C(C#N)C#N)sc5c3n4CC(CC)CCCC)N(CC(CC)CCCC)C21,19.6,-5.56,-3.65,-5.68,-3.9,,,1:0.03:1.2,0.03,conventional,PDINN,PEDOT:PSS,,
44893,10.1002/advs.202412190,COC(=O)C(C)(C)c1cc(C)cc(-c2sc3c4sc5cc(/C=C6/C(=O)c7cc(F)cc(c7)C(=O)/C6=C\c6cc(C(C)(C)C(=O)OC)c(-c7cc(C)cc(C(C)(C)C(=O)OC)c7)s6)sc5c4c(C(C)(C)C(=O)OC)ccc2-3)c1,CCCCCCC(CCCC)Cc1c(/C=C2\C(=O)c3cc(F)c(F)cc3C2=C(C#N)C#N)sc2c1SC1c3c(c4c(c5nsnc35)c3sc5c(CC(CCCC)CCCCCC)c(/C=C6\C(=O)c7cc(F)c(F)cc7C6=C(C#N)C#N)sc5c3n4CC(CC)CCCC)N(CC(CC)CCCC)C21,19.1,-5.56,-3.65,-5.68,-3.9,,,1:0.03:1.2,0.03,conventional,PDINN,PEDOT:PSS,,
44896,10.1002/advs.202413051,COC(=O)C(C)(C)c1cc(C)cc(-c2sc3c4sc5cc(/C=C6/C(=O)c7cc(F)cc(c7)C(=O)/C6=C\c6cc(C(C)(C)C(=O)OC)c(-c7cc(C)cc(C(C)(C)C(=O)OC)c7)s6)sc5c4c(C(C)(C)C(=O)OC)ccc2-3)c1,CCCCCCCCCCCc1c(/C=C2\C(=O)c3cc(F)c(F)cc3C2=C(C#N)C#N)sc2c1sc1c3c4nsnc4c4c5sc6c(CCCCCCCCCCC)c(/C=C7\C(=O)c8cc(F)c(F)cc8C7=C(C#N)C#N)sc6c5n(CC(CC)CCCC)c4c3n(CC(CC)CCCC)c21,16.57,-5.56,-3.65,-5.65,-4.09,120.0,,,,conventional,PDIN,PEDOT:PSS,,
44900,10.1002/advs.202413051,COC(=O)C(C)(C)c1cc(C)cc(-c2sc3c4sc5cc(/C=C6/C(=O)c7cc(F)cc(c7)C(=O)/C6=C\c6cc(C(C)(C)C(=O)OC)c(-c7cc(C)cc(C(C)(C)C(=O)OC)c7)s6)sc5c4c(C(C)(C)C(=O)OC)ccc2-3)c1,CCCCCCC(CCCC)Cc1c(/C=C2\C(=O)c3cc(F)c(F)cc3C2=C(C#N)C#N)sc2c1SC1c3c(c4c(c5nsnc35)c3sc5c(CC(CCCC)CCCCCC)c(/C=C6\C(=O)c7cc(F)c(F)cc7C6=C(C#N)C#N)sc5c3n4CC(CC)CCCC)N(CC(CC)CCCC)C21,17.01,-5.56,-3.65,-5.68,-3.9,120.0,,,,conventional,PDIN,PEDOT:PSS,,
44906,10.1002/advs.202414712,CCCCCCC(CCCC)Cc1csc(-c2cc3c4nsnc4c4cc(-c5cc(CC(CCCC)CCCCCC)c(-c6cc7c(-c8cc(F)c(CC(CC)CCCC)s8)c8sccc8c(-c8cc(F)c(CC(CC)CCCC)s8)c7s6)s5)sc4c3s2)c1,CCCCCCC(CCCC)Cc1c(/C=C2\C(=O)c3cc(F)c(F)cc3C2=C(C#N)C#N)sc2c1SC1c3c(c4c(c5nsnc35)c3sc5c(CC(CCCC)CCCCCC)c(/C=C6\C(=O)c7cc(F)c(F)cc7C6=C(C#N)C#N)sc5c3n4CC(CC)CCCC)N(CC(CC)CCCC)C21,18.18,-5.51,-2.77,-5.68,-3.9,,,,,,PNDIT-F3N,2PACz,chloroform,
44913,10.1002/advs.202501823,COC(=O)C(C)(C)c1cc(C)cc(-c2sc3c4sc5cc(/C=C6/C(=O)c7cc(F)cc(c7)C(=O)/C6=C\c6cc(C(C)(C)C(=O)OC)c(-c7cc(C)cc(C(C)(C)C(=O)OC)c7)s6)sc5c4c(C(C)(C)C(=O)OC)ccc2-3)c1,CCCCCCCCCCCc1c(/C=C2\C(=O)c3ccccc3C2=C(C#N)C#N)sc2c1sc1c3c4nsnc4c4c5sc6c(CCCCCCCCCCC)c(/C=C7\C(=O)c8cc(-c9cccs9)ccc8C7=C(C#N)C#N)sc6c5n(CC(CCCCCCCC)CCCCCCCCCC)c4c3n(CC(CCCCCCCC)CCCCCCCCCC)c21,13.4,-5.56,-3.65,-5.68,-3.94,,,,,conventional,PDINN,PEDOT:PSS,chloroform,
44914,10.1002/advs.202501823,COC(=O)C(C)(C)c1cc(C)cc(-c2sc3c4sc5cc(/C=C6/C(=O)c7cc(F)cc(c7)C(=O)/C6=C\c6cc(C(C)(C)C(=O)OC)c(-c7cc(C)cc(C(C)(C)C(=O)OC)c7)s6)sc5c4c(C(C)(C)C(=O)OC)ccc2-3)c1,CCCCCCCCCCCc1c(/C=C2\C(=O)c3ccccc3C2=C(C#N)C#N)sc2c1sc1c3c4nsnc4c4c5sc6c(CCCCCCCCCCC)c(/C=C7\C(=O)c8cc(-c9cccs9)ccc8C7=C(C#N)C#N)sc6c5n(CC(CCCCCCCC)CCCCCCCCCC)c4c3n(CC(CCCCCCCC)CCCCCCCCCC)c21,13.54,-5.56,-3.65,-5.68,-3.94,,,,,conventional,PDINN,PEDOT:PSS,chloroform,
44915,10.1002/advs.202501823,COC(=O)C(C)(C)c1cc(C)cc(-c2sc3c4sc5cc(/C=C6/C(=O)c7cc(F)cc(c7)C(=O)/C6=C\c6cc(C(C)(C)C(=O)OC)c(-c7cc(C)cc(C(C)(C)C(=O)OC)c7)s6)sc5c4c(C(C)(C)C(=O)OC)ccc2-3)c1,CCCCCCCCCCCc1c(/C=C2\C(=O)c3ccccc3C2=C(C#N)C#N)sc2c1sc1c3c4nsnc4c4c5sc6c(CCCCCCCCCCC)c(/C=C7\C(=O)c8cc(-c9cccs9)ccc8C7=C(C#N)C#N)sc6c5n(CC(CCCCCCCC)CCCCCCCCCC)c4c3n(CC(CCCCCCCC)CCCCCCCCCC)c21,14.52,-5.56,-3.65,-5.68,-3.94,,,,,conventional,PDINN,PEDOT:PSS,chloroform,
44916,10.1002/advs.202501823,COC(=O)C(C)(C)c1cc(C)cc(-c2sc3c4sc5cc(/C=C6/C(=O)c7cc(F)cc(c7)C(=O)/C6=C\c6cc(C(C)(C)C(=O)OC)c(-c7cc(C)cc(C(C)(C)C(=O)OC)c7)s6)sc5c4c(C(C)(C)C(=O)OC)ccc2-3)c1,CCCCCCCCCCCc1c(/C=C2\C(=O)c3ccccc3C2=C(C#N)C#N)sc2c1sc1c3c4nsnc4c4c5sc6c(CCCCCCCCCCC)c(/C=C7\C(=O)c8cc(-c9cccs9)ccc8C7=C(C#N)C#N)sc6c5n(CC(CCCCCCCC)CCCCCCCCCC)c4c3n(CC(CCCCCCCC)CCCCCCCCCC)c21,15.42,-5.56,-3.65,-5.68,-3.94,,,,,conventional,PDINN,PEDOT:PSS,chloroform,
44917,10.1002/advs.202501823,COC(=O)C(C)(C)c1cc(C)cc(-c2sc3c4sc5cc(/C=C6/C(=O)c7cc(F)cc(c7)C(=O)/C6=C\c6cc(C(C)(C)C(=O)OC)c(-c7cc(C)cc(C(C)(C)C(=O)OC)c7)s6)sc5c4c(C(C)(C)C(=O)OC)ccc2-3)c1,CCCCCCCCCCCc1c(/C=C2\C(=O)c3ccccc3C2=C(C#N)C#N)sc2c1sc1c3c4nsnc4c4c5sc6c(CCCCCCCCCCC)c(/C=C7\C(=O)c8cc(-c9cccs9)ccc8C7=C(C#N)C#N)sc6c5n(CC(CCCCCCCC)CCCCCCCCCC)c4c3n(CC(CCCCCCCC)CCCCCCCCCC)c21,14.35,-5.56,-3.65,-5.68,-3.94,,,,,conventional,PDINN,PEDOT:PSS,chloroform,
44918,10.1002/advs.202501823,COC(=O)C(C)(C)c1cc(C)cc(-c2sc3c4sc5cc(/C=C6/C(=O)c7cc(F)cc(c7)C(=O)/C6=C\c6cc(C(C)(C)C(=O)OC)c(-c7cc(C)cc(C(C)(C)C(=O)OC)c7)s6)sc5c4c(C(C)(C)C(=O)OC)ccc2-3)c1,CCCCCCCCCCCc1c(/C=C2\C(=O)c3ccccc3C2=C(C#N)C#N)sc2c1sc1c3c4nsnc4c4c5sc6c(CCCCCCCCCCC)c(/C=C7\C(=O)c8cc(-c9cccs9)ccc8C7=C(C#N)C#N)sc6c5n(CC(CCCCCCCC)CCCCCCCCCC)c4c3n(CC(CCCCCCCC)CCCCCCCCCC)c21,14.78,-5.56,-3.65,-5.68,-3.94,,,,,conventional,PDINN,PEDOT:PSS,chloroform,
44919,10.1002/advs.202502077,COC(=O)C(C)(C)c1cc(C)cc(-c2sc3c4sc5cc(/C=C6/C(=O)c7cc(F)cc(c7)C(=O)/C6=C\c6cc(C(C)(C)C(=O)OC)c(-c7cc(C)cc(C(C)(C)C(=O)OC)c7)s6)sc5c4c(C(C)(C)C(=O)OC)ccc2-3)c1,CCCCCCCCCc1c(C=C2C(=O)c3cc(Cl)c(Cl)cc3C2=C(C#N)C#N)sc2c1sc1c3c4nsnc4c4c5sc6c(CCCCCCCCC)c(C=C7C(=O)c8cc(Cl)c(Cl)cc8C7=C(C#N)C#N)sc6c5n(CC(CCCC)CCCCCC)c4c3n(CC(CCCC)CCCCCC)c21,14.3,-5.56,-3.65,-5.68,-3.9,,,,,conventional,,,toluene,
44920,10.1002/advs.202502077,COC(=O)C(C)(C)c1cc(C)cc(-c2sc3c4sc5cc(/C=C6/C(=O)c7cc(F)cc(c7)C(=O)/C6=C\c6cc(C(C)(C)C(=O)OC)c(-c7cc(C)cc(C(C)(C)C(=O)OC)c7)s6)sc5c4c(C(C)(C)C(=O)OC)ccc2-3)c1,CCCCCCCCCc1c(C=C2C(=O)c3cc(Cl)c(Cl)cc3C2=C(C#N)C#N)sc2c1sc1c3c4nsnc4c4c5sc6c(CCCCCCCCC)c(C=C7C(=O)c8cc(Cl)c(Cl)cc8C7=C(C#N)C#N)sc6c5n(CC(CCCC)CCCCCC)c4c3n(CC(CCCC)CCCCCC)c21,14.7,-5.56,-3.65,-5.68,-3.9,,,,,conventional,,,toluene,
44921,10.1002/advs.202502077,COC(=O)C(C)(C)c1cc(C)cc(-c2sc3c4sc5cc(/C=C6/C(=O)c7cc(F)cc(c7)C(=O)/C6=C\c6cc(C(C)(C)C(=O)OC)c(-c7cc(C)cc(C(C)(C)C(=O)OC)c7)s6)sc5c4c(C(C)(C)C(=O)OC)ccc2-3)c1,CCCCCCCCCc1c(C=C2C(=O)c3cc(Cl)c(Cl)cc3C2=C(C#N)C#N)sc2c1sc1c3c4nsnc4c4c5sc6c(CCCCCCCCC)c(C=C7C(=O)c8cc(Cl)c(Cl)cc8C7=C(C#N)C#N)sc6c5n(CC(CCCC)CCCCCC)c4c3n(CC(CCCC)CCCCCC)c21,17.3,-5.56,-3.65,-5.68,-3.9,,,,,conventional,,,toluene,
44922,10.1002/advs.202502077,COC(=O)C(C)(C)c1cc(C)cc(-c2sc3c4sc5cc(/C=C6/C(=O)c7cc(F)cc(c7)C(=O)/C6=C\c6cc(C(C)(C)C(=O)OC)c(-c7cc(C)cc(C(C)(C)C(=O)OC)c7)s6)sc5c4c(C(C)(C)C(=O)OC)ccc2-3)c1,CCCCCCCCCc1c(C=C2C(=O)c3cc(Cl)c(Cl)cc3C2=C(C#N)C#N)sc2c1sc1c3c4nsnc4c4c5sc6c(CCCCCCCCC)c(C=C7C(=O)c8cc(Cl)c(Cl)cc8C7=C(C#N)C#N)sc6c5n(CC(CCCC)CCCCCC)c4c3n(CC(CCCC)CCCCCC)c21,17.4,-5.56,-3.65,-5.68,-3.9,,,,,conventional,,,toluene,
44926,10.1002/advs.202505143,COC(=O)C(C)(C)c1cc(C)cc(-c2sc3c4sc5cc(/C=C6/C(=O)c7cc(F)cc(c7)C(=O)/C6=C\c6cc(C(C)(C)C(=O)OC)c(-c7cc(C)cc(C(C)(C)C(=O)OC)c7)s6)sc5c4c(C(C)(C)C(=O)OC)ccc2-3)c1,CCCCCCC(CCCC)Cc1c(/C=C2\C(=O)c3cc(F)c(F)cc3C2=C(C#N)C#N)sc2c1SC1c3c(c4c(c5nsnc35)c3sc5c(CC(CCCC)CCCCCC)c(/C=C6\C(=O)c7cc(F)c(F)cc7C6=C(C#N)C#N)sc5c3n4CC(CC)CCCC)N(CC(CC)CCCC)C21,19.0,-5.56,-3.65,-5.68,-3.9,,,,,conventional,PNDIT-F3N,PEDOT:PSS,chloroform,TCB
44928,10.1002/advs.202506606,CCCCCCC(CCCC)Cc1csc(-c2cc3c4nsnc4c4cc(-c5cc(CC(CCCC)CCCCCC)c(-c6cc7c(-c8cc(F)c(CC(CC)CCCC)s8)c8sccc8c(-c8cc(F)c(CC(CC)CCCC)s8)c7s6)s5)sc4c3s2)c1,CCCCCCCCCc1c(C=C2C(=O)c3cc(Cl)c(Cl)cc3C2=C(C#N)C#N)sc2c1sc1c3c4nsnc4c4c5sc6c(CCCCCCCCC)c(C=C7C(=O)c8cc(Cl)c(Cl)cc8C7=C(C#N)C#N)sc6c5n(CC(CCCC)CCCCCC)c4c3n(CC(CCCC)CCCCCC)c21,18.03,-5.51,-2.77,-5.68,-3.9,,,,,,PNDIT-F3N,2PACz,,
44933,10.1002/advs.202509661,CCCCCCC(CCCC)Cc1csc(-c2cc3c4nsnc4c4cc(-c5cc(CC(CCCC)CCCCCC)c(-c6cc7c(-c8cc(F)c(CC(CC)CCCC)s8)c8sccc8c(-c8cc(F)c(CC(CC)CCCC)s8)c7s6)s5)sc4c3s2)c1,CCCCCCCCCCCc1c(/C=C2\C(=O)c3cc(F)c(F)cc3C2=C(C#N)C#N)sc2c1sc1c3c4nsnc4c4c5sc6c(CCCCCCCCCCC)c(/C=C7\C(=O)c8cc(F)c(F)cc8C7=C(C#N)C#N)sc6c5n(CCC(CC)CCCC)c4c3n(CCC(CC)CCCC)c21,18.0,-5.51,-2.77,-5.64,-3.86,,,1:1.6,,conventional,PDINN,PEDOT:PSS,,
44943,10.1002/advs.202512427,CCCCCCc1cc(-c2cc3c(-c4cc(Cl)c(CC(CC)CCCC)s4)c4sc(-c5cc(CCCCCC)c(-c6cc(CCCCCC)c(-c7ccc(/C=C8/SC(=S)N(CCCCCC)C8=O)s7)s6)s5)cc4c(-c4cc(Cl)c(CC(CC)CCCC)s4)c3s2)sc1-c1cc(CCCCCC)c(-c2ccc(/C=C3\SC(=S)N(CC(CC)CCCC)C3=O)s2)s1,CCCCCCCCCCCc1c(/C=C2\C(=O)c3cc(F)c(F)cc3C2=C(C#N)C#N)sc2c1sc1c3c4nsnc4c4c5sc6c(CCCCCCCCCCC)c(/C=C7\C(=O)c8cc(F)c(F)cc8C7=C(C#N)C#N)sc6c5n(CC(CC)CCCC)c4c3n(CC(CC)CCCC)c21,13.41,-5.46,-3.7,-5.65,-4.09,,,,,conventional,,,,
44964,10.1002/advs.202516088,CCCCC(CC)Cc1ccc(-c2c3cc(-c4ccc(-c5sc(-c6ccc(C)s6)c6c5C(=O)c5c(CC(CC)CCCC)sc(CC(CC)CCCC)c5C6=O)s4)sc3c(-c3ccc(CC(CC)CCCC)s3)c3cc(C)sc23)s1,CCCCC(=O)OCC1(c2ccccc2)c2cccc3cccc4cccc5cccc6cccc1c6c-5c-4c-3c2,6.1,-5.33,-3.48,-6.1,-3.7,,,1:0.8,,conventional,PDINN,PEDOT:PSS,,
44966,10.1002/advs.202516088,CCCCC(CC)Cc1ccc(-c2c3cc(-c4ccc(-c5sc(-c6ccc(C)s6)c6c5C(=O)c5c(CC(CC)CCCC)sc(CC(CC)CCCC)c5C6=O)s4)sc3c(-c3ccc(CC(CC)CCCC)s3)c3cc(C)sc23)s1,CCCCCCc1ccc(C2(c3ccc(CCCCCC)s3)c3cc4c(cc3-c3sc5cc(/C=C6\C(=O)c7ccccc7C6=C(C#N)C#N)sc5c32)C(c2ccc(CCCCCC)s2)(c2ccc(CCCCCC)s2)c2c-4sc3cc(/C=C4\C(=O)c5ccccc5C4=C(C#N)C#N)sc23)s1,6.0,-5.33,-3.48,-5.673,-3.909,,,1:0.8,,conventional,PDINN,PEDOT:PSS,,
44967,10.1002/aelm.202101111,COC(=O)C(C)(C)c1cc(C)cc(-c2sc3c4sc5cc(/C=C6/C(=O)c7cc(F)cc(c7)C(=O)/C6=C\c6cc(C(C)(C)C(=O)OC)c(-c7cc(C)cc(C(C)(C)C(=O)OC)c7)s6)sc5c4c(C(C)(C)C(=O)OC)ccc2-3)c1,CCCCCCCCCCCc1c(/C=C2\C(=O)c3cc(F)c(F)cc3C2=C(C#N)C#N)sc2c1sc1c3c4nsnc4c4c5sc6c(CCCCCCCCCCC)c(/C=C7\C(=O)c8cc(F)c(F)cc8C7=C(C#N)C#N)sc6c5n(CC(CC)CCCC)c4c3n(CC(CC)CCCC)c21,5.64,-5.56,-3.65,-5.65,-4.09,,,,,,Cs2CO3,MoO3,,
44968,10.1002/aelm.202101111,COC(=O)C(C)(C)c1cc(C)cc(-c2sc3c4sc5cc(/C=C6/C(=O)c7cc(F)cc(c7)C(=O)/C6=C\c6cc(C(C)(C)C(=O)OC)c(-c7cc(C)cc(C(C)(C)C(=O)OC)c7)s6)sc5c4c(C(C)(C)C(=O)OC)ccc2-3)c1,CCCCCCCCCCCc1c(/C=C2\C(=O)c3cc(F)c(F)cc3C2=C(C#N)C#N)sc2c1sc1c3c4nsnc4c4c5sc6c(CCCCCCCCCCC)c(/C=C7\C(=O)c8cc(F)c(F)cc8C7=C(C#N)C#N)sc6c5n(CC(CC)CCCC)c4c3n(CC(CC)CCCC)c21,7.38,-5.56,-3.65,-5.65,-4.09,,,,,,Cs2CO3,MoO3,,
44969,10.1002/aelm.202101111,COC(=O)C(C)(C)c1cc(C)cc(-c2sc3c4sc5cc(/C=C6/C(=O)c7cc(F)cc(c7)C(=O)/C6=C\c6cc(C(C)(C)C(=O)OC)c(-c7cc(C)cc(C(C)(C)C(=O)OC)c7)s6)sc5c4c(C(C)(C)C(=O)OC)ccc2-3)c1,CCCCCCCCCCCc1c(/C=C2\C(=O)c3cc(F)c(F)cc3C2=C(C#N)C#N)sc2c1sc1c3c4nsnc4c4c5sc6c(CCCCCCCCCCC)c(/C=C7\C(=O)c8cc(F)c(F)cc8C7=C(C#N)C#N)sc6c5n(CC(CC)CCCC)c4c3n(CC(CC)CCCC)c21,9.25,-5.56,-3.65,-5.65,-4.09,,,,,,Cs2CO3,MoO3,,
44970,10.1002/aelm.202101111,COC(=O)C(C)(C)c1cc(C)cc(-c2sc3c4sc5cc(/C=C6/C(=O)c7cc(F)cc(c7)C(=O)/C6=C\c6cc(C(C)(C)C(=O)OC)c(-c7cc(C)cc(C(C)(C)C(=O)OC)c7)s6)sc5c4c(C(C)(C)C(=O)OC)ccc2-3)c1,CCCCCCCCCCCc1c(/C=C2\C(=O)c3cc(F)c(F)cc3C2=C(C#N)C#N)sc2c1sc1c3c4nsnc4c4c5sc6c(CCCCCCCCCCC)c(/C=C7\C(=O)c8cc(F)c(F)cc8C7=C(C#N)C#N)sc6c5n(CC(CC)CCCC)c4c3n(CC(CC)CCCC)c21,11.05,-5.56,-3.65,-5.65,-4.09,,,,,,Cs2CO3,MoO3,,
44971,10.1002/aelm.202101111,COC(=O)C(C)(C)c1cc(C)cc(-c2sc3c4sc5cc(/C=C6/C(=O)c7cc(F)cc(c7)C(=O)/C6=C\c6cc(C(C)(C)C(=O)OC)c(-c7cc(C)cc(C(C)(C)C(=O)OC)c7)s6)sc5c4c(C(C)(C)C(=O)OC)ccc2-3)c1,CCCCCCCCCCCc1c(/C=C2\C(=O)c3cc(F)c(F)cc3C2=C(C#N)C#N)sc2c1sc1c3c4nsnc4c4c5sc6c(CCCCCCCCCCC)c(/C=C7\C(=O)c8cc(F)c(F)cc8C7=C(C#N)C#N)sc6c5n(CC(CC)CCCC)c4c3n(CC(CC)CCCC)c21,12.98,-5.56,-3.65,-5.65,-4.09,,,,,inverted,Cs2CO3,MoO3,,
44972,10.1002/aelm.202101111,COC(=O)C(C)(C)c1cc(C)cc(-c2sc3c4sc5cc(/C=C6/C(=O)c7cc(F)cc(c7)C(=O)/C6=C\c6cc(C(C)(C)C(=O)OC)c(-c7cc(C)cc(C(C)(C)C(=O)OC)c7)s6)sc5c4c(C(C)(C)C(=O)OC)ccc2-3)c1,CCCCCCCCCCCc1c(/C=C2\C(=O)c3cc(F)c(F)cc3C2=C(C#N)C#N)sc2c1sc1c3c4nsnc4c4c5sc6c(CCCCCCCCCCC)c(/C=C7\C(=O)c8cc(F)c(F)cc8C7=C(C#N)C#N)sc6c5n(CC(CC)CCCC)c4c3n(CC(CC)CCCC)c21,14.28,-5.56,-3.65,-5.65,-4.09,,,,,inverted,Cs2CO3,MoO3,,
44973,10.1002/aelm.202101111,COC(=O)C(C)(C)c1cc(C)cc(-c2sc3c4sc5cc(/C=C6/C(=O)c7cc(F)cc(c7)C(=O)/C6=C\c6cc(C(C)(C)C(=O)OC)c(-c7cc(C)cc(C(C)(C)C(=O)OC)c7)s6)sc5c4c(C(C)(C)C(=O)OC)ccc2-3)c1,CCCCCCCCCCCc1c(/C=C2\C(=O)c3cc(F)c(F)cc3C2=C(C#N)C#N)sc2c1sc1c3c4nsnc4c4c5sc6c(CCCCCCCCCCC)c(/C=C7\C(=O)c8cc(F)c(F)cc8C7=C(C#N)C#N)sc6c5n(CC(CC)CCCC)c4c3n(CC(CC)CCCC)c21,15.52,-5.56,-3.65,-5.65,-4.09,,,,,inverted,Cs2CO3,MoO3,,
44974,10.1002/aelm.202101111,COC(=O)C(C)(C)c1cc(C)cc(-c2sc3c4sc5cc(/C=C6/C(=O)c7cc(F)cc(c7)C(=O)/C6=C\c6cc(C(C)(C)C(=O)OC)c(-c7cc(C)cc(C(C)(C)C(=O)OC)c7)s6)sc5c4c(C(C)(C)C(=O)OC)ccc2-3)c1,CCCCCCCCCCCc1c(/C=C2\C(=O)c3cc(F)c(F)cc3C2=C(C#N)C#N)sc2c1sc1c3c4nsnc4c4c5sc6c(CCCCCCCCCCC)c(/C=C7\C(=O)c8cc(F)c(F)cc8C7=C(C#N)C#N)sc6c5n(CC(CC)CCCC)c4c3n(CC(CC)CCCC)c21,15.54,-5.56,-3.65,-5.65,-4.09,,,,,inverted,Cs2CO3,MoO3,,
44975,10.1002/aelm.202101111,COC(=O)C(C)(C)c1cc(C)cc(-c2sc3c4sc5cc(/C=C6/C(=O)c7cc(F)cc(c7)C(=O)/C6=C\c6cc(C(C)(C)C(=O)OC)c(-c7cc(C)cc(C(C)(C)C(=O)OC)c7)s6)sc5c4c(C(C)(C)C(=O)OC)ccc2-3)c1,CCCCCCCCCCCc1c(/C=C2\C(=O)c3cc(F)c(F)cc3C2=C(C#N)C#N)sc2c1sc1c3c4nsnc4c4c5sc6c(CCCCCCCCCCC)c(/C=C7\C(=O)c8cc(F)c(F)cc8C7=C(C#N)C#N)sc6c5n(CC(CC)CCCC)c4c3n(CC(CC)CCCC)c21,15.55,-5.56,-3.65,-5.65,-4.09,,,,,inverted,Cs2CO3,MoO3,,
44977,10.1002/aelm.202101111,COC(=O)C(C)(C)c1cc(C)cc(-c2sc3c4sc5cc(/C=C6/C(=O)c7cc(F)cc(c7)C(=O)/C6=C\c6cc(C(C)(C)C(=O)OC)c(-c7cc(C)cc(C(C)(C)C(=O)OC)c7)s6)sc5c4c(C(C)(C)C(=O)OC)ccc2-3)c1,CCCCCCCCCCCc1c(/C=C2\C(=O)c3cc(F)c(F)cc3C2=C(C#N)C#N)sc2c1sc1c3c4nsnc4c4c5sc6c(CCCCCCCCCCC)c(/C=C7\C(=O)c8cc(F)c(F)cc8C7=C(C#N)C#N)sc6c5n(CC(CC)CCCC)c4c3n(CC(CC)CCCC)c21,15.42,-5.56,-3.65,-5.65,-4.09,,130.0,,,inverted,Cs2CO3,MoO3,,
44978,10.1002/aelm.202101111,COC(=O)C(C)(C)c1cc(C)cc(-c2sc3c4sc5cc(/C=C6/C(=O)c7cc(F)cc(c7)C(=O)/C6=C\c6cc(C(C)(C)C(=O)OC)c(-c7cc(C)cc(C(C)(C)C(=O)OC)c7)s6)sc5c4c(C(C)(C)C(=O)OC)ccc2-3)c1,CCCCCCCCCCCc1c(/C=C2\C(=O)c3cc(F)c(F)cc3C2=C(C#N)C#N)sc2c1sc1c3c4nsnc4c4c5sc6c(CCCCCCCCCCC)c(/C=C7\C(=O)c8cc(F)c(F)cc8C7=C(C#N)C#N)sc6c5n(CC(CC)CCCC)c4c3n(CC(CC)CCCC)c21,15.64,-5.56,-3.65,-5.65,-4.09,,,,,inverted,Cs2CO3,MoO3,,
44979,10.1002/aenm.201902430,CCCCCCCCCCC(CCCCCCCC)Cc1csc(-c2c(F)c(F)c(-c3cc(CC(CCCCCCCC)CCCCCCCCCC)c(-c4ccc(-c5cccs5)s4)s3)c3nsnc23)c1,CCN1C(=O)/C(=C/c2ccc(-c3cc4c(s3)-c3cc5c(cc3C4(CC)CC)-c3sc(-c4ccc(/C=C6\SC(=S)N(CC)C6=O)c6nsnc46)cc3C5(CC)CC)c3nsnc23)SC1=S,8.0,-5.32,-3.7,-5.63,-3.8,,,,,inverted,ZnO,MoO3,,
44997,10.1002/aenm.201903294,CCCCC(CC)COC(=O)c1sc2csc(-c3cc4c(-c5ccc(CC(CC)CCCC)s5)c5sccc5c(-c5ccc(CC(CC)CCCC)s5)c4s3)c2c1F,CCCCCCc1ccc(C2(c3ccc(CCCCCC)cc3)c3cc4c(cc3-c3sc(-c5sc(/C=C6\C(=O)c7cc(F)c(F)cc7C6=C(C#N)C#N)cc5OCC(CC)CCCC)cc32)C(c2ccc(CCCCCC)cc2)(c2ccc(CCCCCC)cc2)c2cc(-c3scc(/C=C5/C(=O)c6cc(F)c(F)cc6C5=C(C#N)C#N)c3OCC(CC)CCCC)sc2-4)cc1,10.12,-5.21,-3.6,-5.44,-4.19,400.0,,,,,,,,
44998,10.1002/aenm.201903294,CCCCC(CC)COC(=O)c1sc2csc(-c3cc4c(-c5ccc(CC(CC)CCCC)s5)c5sccc5c(-c5ccc(CC(CC)CCCC)s5)c4s3)c2c1F,CCCCCCc1ccc(C2(c3ccc(CCCCCC)cc3)c3cc4c(cc3-c3sc(-c5sc(/C=C6\C(=O)c7cc(F)c(F)cc7C6=C(C#N)C#N)cc5OCC(CC)CCCC)cc32)C(c2ccc(CCCCCC)cc2)(c2ccc(CCCCCC)cc2)c2cc(-c3scc(/C=C5/C(=O)c6cc(F)c(F)cc6C5=C(C#N)C#N)c3OCC(CC)CCCC)sc2-4)cc1,11.17,-5.21,-3.6,-5.44,-4.19,370.0,,,,,,,,
44999,10.1002/aenm.201903294,CCCCC(CC)COC(=O)c1sc2csc(-c3cc4c(-c5ccc(CC(CC)CCCC)s5)c5sccc5c(-c5ccc(CC(CC)CCCC)s5)c4s3)c2c1F,CCCCCCc1ccc(C2(c3ccc(CCCCCC)cc3)c3cc4c(cc3-c3sc(-c5sc(/C=C6\C(=O)c7cc(F)c(F)cc7C6=C(C#N)C#N)cc5OCC(CC)CCCC)cc32)C(c2ccc(CCCCCC)cc2)(c2ccc(CCCCCC)cc2)c2cc(-c3scc(/C=C5/C(=O)c6cc(F)c(F)cc6C5=C(C#N)C#N)c3OCC(CC)CCCC)sc2-4)cc1,9.97,-5.21,-3.6,-5.44,-4.19,280.0,,,,,,,,
45000,10.1002/aenm.201903294,CCCCC(CC)COC(=O)c1sc2csc(-c3cc4c(-c5ccc(CC(CC)CCCC)s5)c5sccc5c(-c5ccc(CC(CC)CCCC)s5)c4s3)c2c1F,CCCCCCc1ccc(C2(c3ccc(CCCCCC)cc3)c3cc4c(cc3-c3sc(-c5sc(/C=C6\C(=O)c7cc(F)c(F)cc7C6=C(C#N)C#N)cc5OCC(CC)CCCC)cc32)C(c2ccc(CCCCCC)cc2)(c2ccc(CCCCCC)cc2)c2cc(-c3scc(/C=C5/C(=O)c6cc(F)c(F)cc6C5=C(C#N)C#N)c3OCC(CC)CCCC)sc2-4)cc1,10.79,-5.21,-3.6,-5.44,-4.19,210.0,,,,,,,,
45001,10.1002/aenm.201903294,CCCCC(CC)COC(=O)c1sc2csc(-c3cc4c(-c5ccc(CC(CC)CCCC)s5)c5sccc5c(-c5ccc(CC(CC)CCCC)s5)c4s3)c2c1F,CCCCCCc1ccc(C2(c3ccc(CCCCCC)cc3)c3cc4c(cc3-c3sc(-c5sc(/C=C6\C(=O)c7cc(F)c(F)cc7C6=C(C#N)C#N)cc5OCC(CC)CCCC)cc32)C(c2ccc(CCCCCC)cc2)(c2ccc(CCCCCC)cc2)c2cc(-c3scc(/C=C5/C(=O)c6cc(F)c(F)cc6C5=C(C#N)C#N)c3OCC(CC)CCCC)sc2-4)cc1,11.02,-5.21,-3.6,-5.44,-4.19,130.0,,,,inverted,,,,
45003,10.1002/aenm.201903294,CCCCC(CC)COC(=O)c1sc2csc(-c3cc4c(-c5ccc(CC(CC)CCCC)s5)c5sccc5c(-c5ccc(CC(CC)CCCC)s5)c4s3)c2c1F,CCCCCCc1ccc(C2(c3ccc(CCCCCC)cc3)c3cc4c(cc3-c3sc(-c5sc(/C=C6\C(=O)c7cc(F)c(F)cc7C6=C(C#N)C#N)cc5OCC(CC)CCCC)cc32)C(c2ccc(CCCCCC)cc2)(c2ccc(CCCCCC)cc2)c2cc(-c3scc(/C=C5/C(=O)c6cc(F)c(F)cc6C5=C(C#N)C#N)c3OCC(CC)CCCC)sc2-4)cc1,9.09,-5.21,-3.6,-5.44,-4.19,160.0,,,,,,,,
45004,10.1002/aenm.201903294,CCCCC(CC)COC(=O)c1sc2csc(-c3cc4c(-c5ccc(CC(CC)CCCC)s5)c5sccc5c(-c5ccc(CC(CC)CCCC)s5)c4s3)c2c1F,CCCCCCc1ccc(C2(c3ccc(CCCCCC)cc3)c3cc4c(cc3-c3sc(-c5sc(/C=C6\C(=O)c7cc(F)c(F)cc7C6=C(C#N)C#N)cc5OCC(CC)CCCC)cc32)C(c2ccc(CCCCCC)cc2)(c2ccc(CCCCCC)cc2)c2cc(-c3scc(/C=C5/C(=O)c6cc(F)c(F)cc6C5=C(C#N)C#N)c3OCC(CC)CCCC)sc2-4)cc1,9.02,-5.21,-3.6,-5.44,-4.19,140.0,,,,,,,,
45005,10.1002/aenm.201903294,CCCCC(CC)COC(=O)c1sc2csc(-c3cc4c(-c5ccc(CC(CC)CCCC)s5)c5sccc5c(-c5ccc(CC(CC)CCCC)s5)c4s3)c2c1F,CCCCCCc1ccc(C2(c3ccc(CCCCCC)cc3)c3cc4c(cc3-c3sc(-c5sc(/C=C6\C(=O)c7cc(F)c(F)cc7C6=C(C#N)C#N)cc5OCC(CC)CCCC)cc32)C(c2ccc(CCCCCC)cc2)(c2ccc(CCCCCC)cc2)c2cc(-c3scc(/C=C5/C(=O)c6cc(F)c(F)cc6C5=C(C#N)C#N)c3OCC(CC)CCCC)sc2-4)cc1,8.2,-5.21,-3.6,-5.44,-4.19,120.0,,,,,,,,
45011,10.1002/aenm.201903585,CCCCCCCCC(CCCCCC)Cn1nc2c(-c3cccs3)c(F)c(F)c(-c3ccc(-c4cc5c(-c6ccc(CC(CC)CCCC)s6)c6sccc6c(-c6ccc(CC(CC)CCCC)s6)c5s4)s3)c2n1,CCCCCCc1ccc(C2(c3ccc(CCCCCC)cc3)c3cc4c(cc3-c3sc(-c5scc(/C=C6\C(=O)c7cc(F)ccc7C6=C(C#N)C#N)c5OCC(CC)CCCC)cc32)C(c2ccc(CCCCCC)cc2)(c2ccc(CCCCCC)cc2)c2cc(-c3scc(/C=C5\C(=O)c6cc(F)ccc6C5=C(C#N)C#N)c3OCC(CC)CCCC)sc2-4)cc1,8.82,-5.2,-3.05,-5.29,-3.73,,,,,conventional,ZnO,PEDOT:PSS,chloroform,
45012,10.1002/aenm.201903585,CCCCCCCCC(CCCCCC)Cn1nc2c(-c3cccs3)c(F)c(F)c(-c3ccc(-c4cc5c(-c6ccc(CC(CC)CCCC)s6)c6sccc6c(-c6ccc(CC(CC)CCCC)s6)c5s4)s3)c2n1,CCCCCCc1ccc(C2(c3ccc(CCCCCC)cc3)c3cc4c(cc3-c3sc(-c5scc(/C=C6\C(=O)c7cc(F)ccc7C6=C(C#N)C#N)c5OCC(CC)CCCC)cc32)C(c2ccc(CCCCCC)cc2)(c2ccc(CCCCCC)cc2)c2cc(-c3scc(/C=C5\C(=O)c6cc(F)ccc6C5=C(C#N)C#N)c3OCC(CC)CCCC)sc2-4)cc1,8.84,-5.2,-3.05,-5.29,-3.73,,80.0,1:1,,conventional,ZnO,PEDOT:PSS,chloroform,
45013,10.1002/aenm.201903585,CCCCCCCCC(CCCCCC)Cn1nc2c(-c3cccs3)c(F)c(F)c(-c3ccc(-c4cc5c(-c6ccc(CC(CC)CCCC)s6)c6sccc6c(-c6ccc(CC(CC)CCCC)s6)c5s4)s3)c2n1,CCCCCCc1ccc(C2(c3ccc(CCCCCC)cc3)c3cc4c(cc3-c3sc(-c5scc(/C=C6\C(=O)c7cc(F)ccc7C6=C(C#N)C#N)c5OCC(CC)CCCC)cc32)C(c2ccc(CCCCCC)cc2)(c2ccc(CCCCCC)cc2)c2cc(-c3scc(/C=C5\C(=O)c6cc(F)ccc6C5=C(C#N)C#N)c3OCC(CC)CCCC)sc2-4)cc1,9.45,-5.2,-3.05,-5.29,-3.73,,100.0,,,conventional,ZnO,PEDOT:PSS,chloroform,
45014,10.1002/aenm.201903585,CCCCCCCCC(CCCCCC)Cn1nc2c(-c3cccs3)c(F)c(F)c(-c3ccc(-c4cc5c(-c6ccc(CC(CC)CCCC)s6)c6sccc6c(-c6ccc(CC(CC)CCCC)s6)c5s4)s3)c2n1,CCCCCCc1ccc(C2(c3ccc(CCCCCC)cc3)c3cc4c(cc3-c3sc(-c5scc(/C=C6\C(=O)c7cc(F)ccc7C6=C(C#N)C#N)c5OCC(CC)CCCC)cc32)C(c2ccc(CCCCCC)cc2)(c2ccc(CCCCCC)cc2)c2cc(-c3scc(/C=C5\C(=O)c6cc(F)ccc6C5=C(C#N)C#N)c3OCC(CC)CCCC)sc2-4)cc1,10.15,-5.2,-3.05,-5.29,-3.73,,130.0,,,conventional,ZnO,PEDOT:PSS,chloroform,
45015,10.1002/aenm.201903585,CCCCCCCCC(CCCCCC)Cn1nc2c(-c3cccs3)c(F)c(F)c(-c3ccc(-c4cc5c(-c6ccc(CC(CC)CCCC)s6)c6sccc6c(-c6ccc(CC(CC)CCCC)s6)c5s4)s3)c2n1,CCCCCCc1ccc(C2(c3ccc(CCCCCC)cc3)c3cc4c(cc3-c3sc(-c5scc(/C=C6\C(=O)c7cc(F)ccc7C6=C(C#N)C#N)c5OCC(CC)CCCC)cc32)C(c2ccc(CCCCCC)cc2)(c2ccc(CCCCCC)cc2)c2cc(-c3scc(/C=C5\C(=O)c6cc(F)ccc6C5=C(C#N)C#N)c3OCC(CC)CCCC)sc2-4)cc1,11.28,-5.2,-3.05,-5.29,-3.73,,150.0,,,conventional,ZnO,PEDOT:PSS,chloroform,
45016,10.1002/aenm.201903585,CCCCCCCCC(CCCCCC)Cn1nc2c(-c3cccs3)c(F)c(F)c(-c3ccc(-c4cc5c(-c6ccc(CC(CC)CCCC)s6)c6sccc6c(-c6ccc(CC(CC)CCCC)s6)c5s4)s3)c2n1,CCCCCCc1ccc(C2(c3ccc(CCCCCC)cc3)c3cc4c(cc3-c3sc(-c5scc(/C=C6\C(=O)c7cc(F)ccc7C6=C(C#N)C#N)c5OCC(CC)CCCC)cc32)C(c2ccc(CCCCCC)cc2)(c2ccc(CCCCCC)cc2)c2cc(-c3scc(/C=C5\C(=O)c6cc(F)ccc6C5=C(C#N)C#N)c3OCC(CC)CCCC)sc2-4)cc1,10.64,-5.2,-3.05,-5.29,-3.73,,170.0,1:1,,conventional,ZnO,PEDOT:PSS,chloroform,
45017,10.1002/aenm.201903585,CCCCCCCCC(CCCCCC)Cn1nc2c(-c3cccs3)c(F)c(F)c(-c3ccc(-c4cc5c(-c6ccc(CC(CC)CCCC)s6)c6sccc6c(-c6ccc(CC(CC)CCCC)s6)c5s4)s3)c2n1,CCCCCCc1ccc(C2(c3ccc(CCCCCC)cc3)c3cc4c(cc3-c3sc(-c5scc(/C=C6\C(=O)c7cc(F)ccc7C6=C(C#N)C#N)c5OCC(CC)CCCC)cc32)C(c2ccc(CCCCCC)cc2)(c2ccc(CCCCCC)cc2)c2cc(-c3scc(/C=C5\C(=O)c6cc(F)ccc6C5=C(C#N)C#N)c3OCC(CC)CCCC)sc2-4)cc1,10.45,-5.2,-3.05,-5.29,-3.73,,180.0,1:1,,conventional,ZnO,PEDOT:PSS,chloroform,
45018,10.1002/aenm.201903585,CCCCCCCCC(CCCCCC)Cn1nc2c(-c3cccs3)c(F)c(F)c(-c3ccc(-c4cc5c(-c6ccc(CC(CC)CCCC)s6)c6sccc6c(-c6ccc(CC(CC)CCCC)s6)c5s4)s3)c2n1,CCCCCCc1ccc(C2(c3ccc(CCCCCC)cc3)c3cc4c(cc3-c3sc(-c5scc(/C=C6\C(=O)c7cc(F)ccc7C6=C(C#N)C#N)c5OCC(CC)CCCC)cc32)C(c2ccc(CCCCCC)cc2)(c2ccc(CCCCCC)cc2)c2cc(-c3scc(/C=C5\C(=O)c6cc(F)ccc6C5=C(C#N)C#N)c3OCC(CC)CCCC)sc2-4)cc1,9.92,-5.2,-3.05,-5.29,-3.73,,200.0,1:1,,conventional,ZnO,PEDOT:PSS,chloroform,
45019,10.1002/aenm.201903609,CCCCC(CC)COC(=O)c1sc2csc(-c3cc4c(-c5ccc(CC(CC)CCCC)s5)c5sccc5c(-c5ccc(CC(CC)CCCC)s5)c4s3)c2c1F,CCCCCCc1ccc(C2(c3ccc(CCCCCC)cc3)c3c(sc4cc(C=C5C(=O)c6cc(F)ccc6C5=C(C#N)C#N)sc34)-c3sc4c5c(sc4c32)-c2sc3cc(C=C4C(=O)c6cc(F)ccc6C4=C(C#N)C#N)sc3c2C5(c2ccc(CCCCCC)cc2)c2ccc(CCCCCC)cc2)cc1,11.01,-5.21,-3.6,-5.38,-3.91,90.0,,,,,,,,
45020,10.1002/aenm.201903609,CCCCC(CC)COC(=O)c1sc2csc(-c3cc4c(-c5ccc(CC(CC)CCCC)s5)c5sccc5c(-c5ccc(CC(CC)CCCC)s5)c4s3)c2c1F,CCCCCCc1ccc(C2(c3ccc(CCCCCC)cc3)c3c(sc4cc(C=C5C(=O)c6cc(F)ccc6C5=C(C#N)C#N)sc34)-c3sc4c5c(sc4c32)-c2sc3cc(C=C4C(=O)c6cc(F)ccc6C4=C(C#N)C#N)sc3c2C5(c2ccc(CCCCCC)cc2)c2ccc(CCCCCC)cc2)cc1,11.37,-5.21,-3.6,-5.38,-3.91,50.0,,,,,,,,
45021,10.1002/aenm.201903609,CCCCC(CC)COC(=O)c1sc2csc(-c3cc4c(-c5ccc(CC(CC)CCCC)s5)c5sccc5c(-c5ccc(CC(CC)CCCC)s5)c4s3)c2c1F,CCCCCCc1ccc(C2(c3ccc(CCCCCC)cc3)c3c(sc4cc(C=C5C(=O)c6cc(F)ccc6C5=C(C#N)C#N)sc34)-c3sc4c5c(sc4c32)-c2sc3cc(C=C4C(=O)c6cc(F)ccc6C4=C(C#N)C#N)sc3c2C5(c2ccc(CCCCCC)cc2)c2ccc(CCCCCC)cc2)cc1,11.99,-5.21,-3.6,-5.38,-3.91,,,,0.3%,,,,,
45022,10.1002/aenm.201903609,CCCCC(CC)COC(=O)c1sc2csc(-c3cc4c(-c5ccc(CC(CC)CCCC)s5)c5sccc5c(-c5ccc(CC(CC)CCCC)s5)c4s3)c2c1F,CCCCCCc1ccc(C2(c3ccc(CCCCCC)cc3)c3c(sc4cc(C=C5C(=O)c6cc(F)ccc6C5=C(C#N)C#N)sc34)-c3sc4c5c(sc4c32)-c2sc3cc(C=C4C(=O)c6cc(F)ccc6C4=C(C#N)C#N)sc3c2C5(c2ccc(CCCCCC)cc2)c2ccc(CCCCCC)cc2)cc1,12.27,-5.21,-3.6,-5.38,-3.91,,,,,,,,,
45023,10.1002/aenm.201903800,CCCCC(CC)COC(=O)c1sc2c(-c3cc4c(-c5ccc(CC(CC)CCCC)s5)c5sccc5c(-c5ccc(CC(CC)CCCC)s5)c4s3)scc2c1F,CCCCC(=O)OCC1(c2ccccc2)C2=CC=Cc3cccc4cccc5ccc6ccccc7cccc1c7c6c5c-4c3C2,8.9,-5.21,-3.6,-6.1,-3.9,,,,,,,,,
45026,10.1002/aenm.201903800,CCCCC(CC)COC(=O)c1sc2c(-c3cc4c(-c5ccc(CC(CC)CCCC)s5)c5sccc5c(-c5ccc(CC(CC)CCCC)s5)c4s3)scc2c1F,CCCCCCc1ccc(C2(c3ccc(CCCCCC)cc3)c3cc4c(cc3-c3sc(-c5sc(/C=C6\C(=O)c7cc(F)c(F)cc7C6=C(C#N)C#N)cc5OCC(CC)CCCC)cc32)C(c2ccc(CCCCCC)cc2)(c2ccc(CCCCCC)cc2)c2cc(-c3scc(/C=C5/C(=O)c6cc(F)c(F)cc6C5=C(C#N)C#N)c3OCC(CC)CCCC)sc2-4)cc1,10.2,-5.21,-3.6,-5.44,-4.19,,,,,,,,,
45029,10.1002/aenm.201903800,CCCCC(CC)COC(=O)c1sc2c(-c3cc4c(-c5ccc(CC(CC)CCCC)s5)c5sccc5c(-c5ccc(CC(CC)CCCC)s5)c4s3)scc2c1F,CCCCCCCCC1(CCCCCCCC)c2cc3c(cc2-c2sc(-c4ccc(/C=C5\SC(=S)N(CC)C5=O)c5nsnc45)cc21)C(CCCCCCCC)(CCCCCCCC)c1cc(-c2ccc(/C=C4\SC(=S)N(CC)C4=O)c4nsnc24)sc1-3,8.7,-5.21,-3.6,-5.52,-3.89,,,,,,,,,
45047,10.1002/aenm.201904234,COC(=O)C(C)(C)c1cc(C)cc(-c2sc3c4sc5cc(/C=C6/C(=O)c7cc(F)cc(c7)C(=O)/C6=C\c6cc(C(C)(C)C(=O)OC)c(-c7cc(C)cc(C(C)(C)C(=O)OC)c7)s6)sc5c4c(C(C)(C)C(=O)OC)ccc2-3)c1,CCCCCCCCCCCc1c(/C=C2\C(=O)c3cc(F)c(F)cc3C2=C(C#N)C#N)sc2c1sc1c3c4nsnc4c4c5sc6c(CCCCCCCCCCC)c(/C=C7\C(=O)c8cc(F)c(F)cc8C7=C(C#N)C#N)sc6c5n(CC(CC)CCCC)c4c3n(CC(CC)CCCC)c21,12.15,-5.56,-3.65,-5.65,-4.09,,80.0,,,conventional,PNDIT-F3N-Br,PEDOT:PSS,chlorobenzene,
45048,10.1002/aenm.201904234,COC(=O)C(C)(C)c1cc(C)cc(-c2sc3c4sc5cc(/C=C6/C(=O)c7cc(F)cc(c7)C(=O)/C6=C\c6cc(C(C)(C)C(=O)OC)c(-c7cc(C)cc(C(C)(C)C(=O)OC)c7)s6)sc5c4c(C(C)(C)C(=O)OC)ccc2-3)c1,CCCCCCCCCCCc1c(/C=C2\C(=O)c3cc(F)c(F)cc3C2=C(C#N)C#N)sc2c1sc1c3c4nsnc4c4c5sc6c(CCCCCCCCCCC)c(/C=C7\C(=O)c8cc(F)c(F)cc8C7=C(C#N)C#N)sc6c5n(CC(CC)CCCC)c4c3n(CC(CC)CCCC)c21,16.06,-5.56,-3.65,-5.65,-4.09,,,,,conventional,PNDIT-F3N-Br,PEDOT:PSS,chloroform,CN
45049,10.1002/aenm.201904234,COC(=O)C(C)(C)c1cc(C)cc(-c2sc3c4sc5cc(/C=C6/C(=O)c7cc(F)cc(c7)C(=O)/C6=C\c6cc(C(C)(C)C(=O)OC)c(-c7cc(C)cc(C(C)(C)C(=O)OC)c7)s6)sc5c4c(C(C)(C)C(=O)OC)ccc2-3)c1,CCCCCCCCCCCc1c(/C=C2\C(=O)c3cc(F)c(F)cc3C2=C(C#N)C#N)sc2c1sc1c3c4nsnc4c4c5sc6c(CCCCCCCCCCC)c(/C=C7\C(=O)c8cc(F)c(F)cc8C7=C(C#N)C#N)sc6c5n(CC(CC)CCCC)c4c3n(CC(CC)CCCC)c21,16.44,-5.56,-3.65,-5.65,-4.09,,60.0,,,conventional,PNDIT-F3N-Br,PEDOT:PSS,chloroform,CN
45050,10.1002/aenm.201904234,COC(=O)C(C)(C)c1cc(C)cc(-c2sc3c4sc5cc(/C=C6/C(=O)c7cc(F)cc(c7)C(=O)/C6=C\c6cc(C(C)(C)C(=O)OC)c(-c7cc(C)cc(C(C)(C)C(=O)OC)c7)s6)sc5c4c(C(C)(C)C(=O)OC)ccc2-3)c1,CCCCCCCCCCCc1c(/C=C2\C(=O)c3cc(F)c(F)cc3C2=C(C#N)C#N)sc2c1sc1c3c4nsnc4c4c5sc6c(CCCCCCCCCCC)c(/C=C7\C(=O)c8cc(F)c(F)cc8C7=C(C#N)C#N)sc6c5n(CC(CC)CCCC)c4c3n(CC(CC)CCCC)c21,16.88,-5.56,-3.65,-5.65,-4.09,,80.0,,,conventional,PNDIT-F3N-Br,PEDOT:PSS,chloroform,CN
45051,10.1002/aenm.201904234,COC(=O)C(C)(C)c1cc(C)cc(-c2sc3c4sc5cc(/C=C6/C(=O)c7cc(F)cc(c7)C(=O)/C6=C\c6cc(C(C)(C)C(=O)OC)c(-c7cc(C)cc(C(C)(C)C(=O)OC)c7)s6)sc5c4c(C(C)(C)C(=O)OC)ccc2-3)c1,CCCCCCCCCCCc1c(/C=C2\C(=O)c3cc(F)c(F)cc3C2=C(C#N)C#N)sc2c1sc1c3c4nsnc4c4c5sc6c(CCCCCCCCCCC)c(/C=C7\C(=O)c8cc(F)c(F)cc8C7=C(C#N)C#N)sc6c5n(CC(CC)CCCC)c4c3n(CC(CC)CCCC)c21,16.5,-5.56,-3.65,-5.65,-4.09,,100.0,,,conventional,PNDIT-F3N-Br,PEDOT:PSS,chloroform,CN
45052,10.1002/aenm.201904234,COC(=O)C(C)(C)c1cc(C)cc(-c2sc3c4sc5cc(/C=C6/C(=O)c7cc(F)cc(c7)C(=O)/C6=C\c6cc(C(C)(C)C(=O)OC)c(-c7cc(C)cc(C(C)(C)C(=O)OC)c7)s6)sc5c4c(C(C)(C)C(=O)OC)ccc2-3)c1,CCCCCCCCCCCc1c(/C=C2\C(=O)c3cc(F)c(F)cc3C2=C(C#N)C#N)sc2c1sc1c3c4nsnc4c4c5sc6c(CCCCCCCCCCC)c(/C=C7\C(=O)c8cc(F)c(F)cc8C7=C(C#N)C#N)sc6c5n(CC(CC)CCCC)c4c3n(CC(CC)CCCC)c21,15.95,-5.56,-3.65,-5.65,-4.09,,80.0,,,conventional,PNDIT-F3N-Br,PEDOT:PSS,chloroform,CN
45053,10.1002/aenm.202000136,COC(=O)C(C)(C)c1cc(C)cc(-c2sc3c4sc5cc(/C=C6/C(=O)c7cc(F)cc(c7)C(=O)/C6=C\c6cc(C(C)(C)C(=O)OC)c(-c7cc(C)cc(C(C)(C)C(=O)OC)c7)s6)sc5c4c(C(C)(C)C(=O)OC)ccc2-3)c1,CCCCCCCCCCCc1c(/C=C2\C(=O)c3cc(F)c(F)cc3C2=C(C#N)C#N)sc2c1sc1c3c4nsnc4c4c5sc6c(CCCCCCCCCCC)c(/C=C7\C(=O)c8cc(F)c(F)cc8C7=C(C#N)C#N)sc6c5n(CC(CC)CCCC)c4c3n(CC(CC)CCCC)c21,15.8,-5.56,-3.65,-5.65,-4.09,,,,,,,,,
45054,10.1002/aenm.202000136,COC(=O)C(C)(C)c1cc(C)cc(-c2sc3c4sc5cc(/C=C6/C(=O)c7cc(F)cc(c7)C(=O)/C6=C\c6cc(C(C)(C)C(=O)OC)c(-c7cc(C)cc(C(C)(C)C(=O)OC)c7)s6)sc5c4c(C(C)(C)C(=O)OC)ccc2-3)c1,CCCCCCCCCCCc1c(/C=C2\C(=O)c3cc(F)c(F)cc3C2=C(C#N)C#N)sc2c1sc1c3c4nsnc4c4c5sc6c(CCCCCCCCCCC)c(/C=C7\C(=O)c8cc(F)c(F)cc8C7=C(C#N)C#N)sc6c5n(CC(CC)CCCC)c4c3n(CC(CC)CCCC)c21,14.2,-5.56,-3.65,-5.65,-4.09,,,,,,,,,
45055,10.1002/aenm.202000136,COC(=O)C(C)(C)c1cc(C)cc(-c2sc3c4sc5cc(/C=C6/C(=O)c7cc(F)cc(c7)C(=O)/C6=C\c6cc(C(C)(C)C(=O)OC)c(-c7cc(C)cc(C(C)(C)C(=O)OC)c7)s6)sc5c4c(C(C)(C)C(=O)OC)ccc2-3)c1,CCCCCCCCCCCc1c(/C=C2\C(=O)c3cc(F)c(F)cc3C2=C(C#N)C#N)sc2c1sc1c3c4nsnc4c4c5sc6c(CCCCCCCCCCC)c(/C=C7\C(=O)c8cc(F)c(F)cc8C7=C(C#N)C#N)sc6c5n(CC(CC)CCCC)c4c3n(CC(CC)CCCC)c21,10.7,-5.56,-3.65,-5.65,-4.09,,,,,,,,,
45056,10.1002/aenm.202000136,COC(=O)C(C)(C)c1cc(C)cc(-c2sc3c4sc5cc(/C=C6/C(=O)c7cc(F)cc(c7)C(=O)/C6=C\c6cc(C(C)(C)C(=O)OC)c(-c7cc(C)cc(C(C)(C)C(=O)OC)c7)s6)sc5c4c(C(C)(C)C(=O)OC)ccc2-3)c1,CCCCCCCCCCCc1c(/C=C2\C(=O)c3cc(F)c(F)cc3C2=C(C#N)C#N)sc2c1sc1c3c4nsnc4c4c5sc6c(CCCCCCCCCCC)c(/C=C7\C(=O)c8cc(F)c(F)cc8C7=C(C#N)C#N)sc6c5n(CC(CC)CCCC)c4c3n(CC(CC)CCCC)c21,9.22,-5.56,-3.65,-5.65,-4.09,,,,,conventional,PDINO,PEDOT:PSS,,
45057,10.1002/aenm.202000136,COC(=O)C(C)(C)c1cc(C)cc(-c2sc3c4sc5cc(/C=C6/C(=O)c7cc(F)cc(c7)C(=O)/C6=C\c6cc(C(C)(C)C(=O)OC)c(-c7cc(C)cc(C(C)(C)C(=O)OC)c7)s6)sc5c4c(C(C)(C)C(=O)OC)ccc2-3)c1,CCCCCCCCCCCc1c(/C=C2\C(=O)c3cc(F)c(F)cc3C2=C(C#N)C#N)sc2c1sc1c3c4nsnc4c4c5sc6c(CCCCCCCCCCC)c(/C=C7\C(=O)c8cc(F)c(F)cc8C7=C(C#N)C#N)sc6c5n(CC(CC)CCCC)c4c3n(CC(CC)CCCC)c21,10.53,-5.56,-3.65,-5.65,-4.09,,,,,conventional,PDINO,PEDOT:PSS,,
45058,10.1002/aenm.202000136,COC(=O)C(C)(C)c1cc(C)cc(-c2sc3c4sc5cc(/C=C6/C(=O)c7cc(F)cc(c7)C(=O)/C6=C\c6cc(C(C)(C)C(=O)OC)c(-c7cc(C)cc(C(C)(C)C(=O)OC)c7)s6)sc5c4c(C(C)(C)C(=O)OC)ccc2-3)c1,CCCCCCCCCCCc1c(/C=C2\C(=O)c3cc(F)c(F)cc3C2=C(C#N)C#N)sc2c1sc1c3c4nsnc4c4c5sc6c(CCCCCCCCCCC)c(/C=C7\C(=O)c8cc(F)c(F)cc8C7=C(C#N)C#N)sc6c5n(CC(CC)CCCC)c4c3n(CC(CC)CCCC)c21,11.67,-5.56,-3.65,-5.65,-4.09,,,,,conventional,PDINO,PEDOT:PSS,,
45059,10.1002/aenm.202000136,COC(=O)C(C)(C)c1cc(C)cc(-c2sc3c4sc5cc(/C=C6/C(=O)c7cc(F)cc(c7)C(=O)/C6=C\c6cc(C(C)(C)C(=O)OC)c(-c7cc(C)cc(C(C)(C)C(=O)OC)c7)s6)sc5c4c(C(C)(C)C(=O)OC)ccc2-3)c1,CCCCCCCCCCCc1c(/C=C2\C(=O)c3cc(F)c(F)cc3C2=C(C#N)C#N)sc2c1sc1c3c4nsnc4c4c5sc6c(CCCCCCCCCCC)c(/C=C7\C(=O)c8cc(F)c(F)cc8C7=C(C#N)C#N)sc6c5n(CC(CC)CCCC)c4c3n(CC(CC)CCCC)c21,12.59,-5.56,-3.65,-5.65,-4.09,,,,,conventional,PDINO,PEDOT:PSS,,
45061,10.1002/aenm.202000361,CCCCC(CC)Cc1ccc(-c2c3cc(-c4ccc(-c5sc(-c6cccs6)c6c5C(=O)c5c(CC(CC)CCCC)sc(CC(CC)CCCC)c5C6=O)s4)sc3c(-c3ccc(CC(CC)CCCC)s3)c3ccsc23)s1,CCCCCCCCC(CCCCCCCC)n1c2cc(/C=C3\C(=O)c4cc(F)c(F)cc4C3=C(C#N)C#N)sc2c2sc3c(sc4c5sc(/C=C6\C(=O)c7cc(F)c(F)cc7C6=C(C#N)C#N)cc5n(C(CCCCCCCC)CCCCCCCC)c43)c21,12.54,-5.33,-3.48,-5.52,-4.11,,,1:1,,conventional,C60-bis,PEDOT:PSS,,
45066,10.1002/aenm.202000635,COC(=O)C(C)(C)c1cc(C)cc(-c2sc3c4sc5cc(/C=C6/C(=O)c7cc(F)cc(c7)C(=O)/C6=C\c6cc(C(C)(C)C(=O)OC)c(-c7cc(C)cc(C(C)(C)C(=O)OC)c7)s6)sc5c4c(C(C)(C)C(=O)OC)ccc2-3)c1,CCc1ccc(C2(c3ccc(CC)cc3)c3cc4c(cc3-c3sc5cc(/C=C6\C(=O)c7cc8ccccc8cc7C6=C(C#N)C#N)sc5c32)C(c2ccc(CC)cc2)(c2ccc(CC)cc2)c2c-4sc3cc(/C=C4\C(=O)c5cc6ccccc6cc5C4=C(C#N)C#N)sc23)cc1,9.33,-5.49,-3.64,-5.78,-3.92,,,,,inverted,ZnO,MoO3,chloroform,
45067,10.1002/aenm.202000635,COC(=O)C(C)(C)c1cc(C)cc(-c2sc3c4sc5cc(/C=C6/C(=O)c7cc(F)cc(c7)C(=O)/C6=C\c6cc(C(C)(C)C(=O)OC)c(-c7cc(C)cc(C(C)(C)C(=O)OC)c7)s6)sc5c4c(C(C)(C)C(=O)OC)ccc2-3)c1,CCc1ccc(C2(c3ccc(CC)cc3)c3cc4c(cc3-c3sc5cc(/C=C6\C(=O)c7c(ccc8ccccc78)C6=C(C#N)C#N)sc5c32)C(c2ccc(CC)cc2)(c2ccc(CC)cc2)c2c-4sc3cc(/C=C4\C(=O)c5c(ccc6ccccc56)C4=C(C#N)C#N)sc23)cc1,7.99,-5.49,-3.64,-5.62,-3.78,,,,,inverted,ZnO,MoO3,chloroform,
45068,10.1002/aenm.202000635,COC(=O)C(C)(C)c1cc(C)cc(-c2sc3c4sc5cc(/C=C6/C(=O)c7cc(F)cc(c7)C(=O)/C6=C\c6cc(C(C)(C)C(=O)OC)c(-c7cc(C)cc(C(C)(C)C(=O)OC)c7)s6)sc5c4c(C(C)(C)C(=O)OC)ccc2-3)c1,CCc1ccc(C2(c3ccc(CC)cc3)c3cc4c(cc3-c3sc5cc(/C=C6\C(=O)c7c(ccc8ccccc78)C6=C(C#N)C#N)sc5c32)C(c2ccc(CC)cc2)(c2ccc(CC)cc2)c2c-4sc3cc(/C=C4\C(=O)c5c(ccc6ccccc56)C4=C(C#N)C#N)sc23)cc1,9.51,-5.49,-3.64,-5.62,-3.78,,200.0,,,inverted,ZnO,MoO3,chloroform,
45069,10.1002/aenm.202000635,COC(=O)C(C)(C)c1cc(C)cc(-c2sc3c4sc5cc(/C=C6/C(=O)c7cc(F)cc(c7)C(=O)/C6=C\c6cc(C(C)(C)C(=O)OC)c(-c7cc(C)cc(C(C)(C)C(=O)OC)c7)s6)sc5c4c(C(C)(C)C(=O)OC)ccc2-3)c1,CCCCCCc1ccc(C2(c3ccc(CCCCCC)cc3)c3cc4c(cc3-c3sc5cc(/C=C6/C(=O)c7cc(F)c(F)cc7C6=C(C#N)C#N)sc5c32)C(c2ccc(CCCCCC)cc2)(c2ccc(CCCCCC)cc2)c2c-4sc3cc(/C=C4/C(=O)c5cc(F)c(F)cc5C4=C(C#N)C#N)sc23)cc1,10.4,-5.49,-3.64,-5.82,-4.24,,,,,inverted,ZnO,MoO3,chloroform,
