Repository: JiYiqaq/PCE-KA-GNN

# Data directory

- `raw/Active_Database.csv` is the immutable source dataset bundled under CC BY 4.0. Do not overwrite it with processed data.
- `processed/` is created and populated by the training pipeline. Generated `.pt` and `.pth` caches are intentionally ignored by Git because they can exceed GitHub's normal single-file limit.

See `../DATA_LICENSE.md` for provenance, license and checksum information.

File: data/processed/device_records.csv (part 50 of 250)
record_id,doi,donor_smiles,acceptor_smiles,pce,homo_d,lumo_d,homo_a,lumo_a,active_layer_thickness,annealing_temp,d_a_ratio,additive_ratio,device_type,etl_canonical,htl_canonical,solvent_canonical,additive_canonical
45070,10.1002/aenm.202000635,COC(=O)C(C)(C)c1cc(C)cc(-c2sc3c4sc5cc(/C=C6/C(=O)c7cc(F)cc(c7)C(=O)/C6=C\c6cc(C(C)(C)C(=O)OC)c(-c7cc(C)cc(C(C)(C)C(=O)OC)c7)s6)sc5c4c(C(C)(C)C(=O)OC)ccc2-3)c1,CCCCCCc1ccc(C2(c3ccc(CCCCCC)cc3)c3cc4c(cc3-c3sc5cc(C=C6C(=O)c7ccccc7C6=C(C#N)C#N)sc5c32)C(c2ccc(CCCCCC)cc2)(c2ccc(CCCCCC)cc2)c2c-4sc3cc(C=C4C(=O)c5ccccc5C4=C(C#N)C#N)sc23)cc1,8.72,-5.49,-3.64,-5.576,-3.916,,,,,inverted,ZnO,MoO3,chloroform,
45071,10.1002/aenm.202000743,COC(=O)C(C)(C)c1cc(C)cc(-c2sc3c4sc5cc(/C=C6/C(=O)c7cc(F)cc(c7)C(=O)/C6=C\c6cc(C(C)(C)C(=O)OC)c(-c7cc(C)cc(C(C)(C)C(=O)OC)c7)s6)sc5c4c(C(C)(C)C(=O)OC)ccc2-3)c1,CCCCCCCCCCCc1c(/C=C2\C(=O)c3cc(F)c(F)cc3C2=C(C#N)C#N)sc2c1sc1c3c4nsnc4c4c5sc6c(CCCCCCCCCCC)c(/C=C7\C(=O)c8cc(F)c(F)cc8C7=C(C#N)C#N)sc6c5n(CC(CC)CCCC)c4c3n(CC(CC)CCCC)c21,14.91,-5.56,-3.65,-5.65,-4.09,,,,,,,PEDOT:PSS,,
45072,10.1002/aenm.202000743,COC(=O)C(C)(C)c1cc(C)cc(-c2sc3c4sc5cc(/C=C6/C(=O)c7cc(F)cc(c7)C(=O)/C6=C\c6cc(C(C)(C)C(=O)OC)c(-c7cc(C)cc(C(C)(C)C(=O)OC)c7)s6)sc5c4c(C(C)(C)C(=O)OC)ccc2-3)c1,CCCCCCCCCCCc1c(/C=C2\C(=O)c3cc(F)c(F)cc3C2=C(C#N)C#N)sc2c1sc1c3c4nsnc4c4c5sc6c(CCCCCCCCCCC)c(/C=C7\C(=O)c8cc(F)c(F)cc8C7=C(C#N)C#N)sc6c5n(CC(CC)CCCC)c4c3n(CC(CC)CCCC)c21,15.62,-5.56,-3.65,-5.65,-4.09,,,,,,,PEDOT:PSS-DA,,
45073,10.1002/aenm.202000743,COC(=O)C(C)(C)c1cc(C)cc(-c2sc3c4sc5cc(/C=C6/C(=O)c7cc(F)cc(c7)C(=O)/C6=C\c6cc(C(C)(C)C(=O)OC)c(-c7cc(C)cc(C(C)(C)C(=O)OC)c7)s6)sc5c4c(C(C)(C)C(=O)OC)ccc2-3)c1,CCCCCCCCCCCc1c(/C=C2\C(=O)c3cc(F)c(F)cc3C2=C(C#N)C#N)sc2c1sc1c3c4nsnc4c4c5sc6c(CCCCCCCCCCC)c(/C=C7\C(=O)c8cc(F)c(F)cc8C7=C(C#N)C#N)sc6c5n(CC(CC)CCCC)c4c3n(CC(CC)CCCC)c21,16.01,-5.56,-3.65,-5.65,-4.09,,,,,,,PEDOT:PSS,,
45074,10.1002/aenm.202000743,COC(=O)C(C)(C)c1cc(C)cc(-c2sc3c4sc5cc(/C=C6/C(=O)c7cc(F)cc(c7)C(=O)/C6=C\c6cc(C(C)(C)C(=O)OC)c(-c7cc(C)cc(C(C)(C)C(=O)OC)c7)s6)sc5c4c(C(C)(C)C(=O)OC)ccc2-3)c1,CCCCCCCCCCCc1c(/C=C2\C(=O)c3cc(F)c(F)cc3C2=C(C#N)C#N)sc2c1sc1c3c4nsnc4c4c5sc6c(CCCCCCCCCCC)c(/C=C7\C(=O)c8cc(F)c(F)cc8C7=C(C#N)C#N)sc6c5n(CC(CC)CCCC)c4c3n(CC(CC)CCCC)c21,16.55,-5.56,-3.65,-5.65,-4.09,,,,,,,PEDOT:PSS-DA,,
45075,10.1002/aenm.202000743,CCCCC(CC)Cc1ccc(-c2c3cc(-c4ccc(-c5sc(-c6cccs6)c6c5C(=O)c5c(CC(CC)CCCC)sc(CC(CC)CCCC)c5C6=O)s4)sc3c(-c3ccc(CC(CC)CCCC)s3)c3ccsc23)s1,CCCCCCc1ccc(C2(c3ccc(CCCCCC)cc3)c3cc4c(cc3-c3sc5cc(C=C6C(=O)c7ccccc7C6=C(C#N)C#N)sc5c32)C(c2ccc(CCCCCC)cc2)(c2ccc(CCCCCC)cc2)c2c-4sc3cc(C=C4C(=O)c5ccccc5C4=C(C#N)C#N)sc23)cc1,10.44,-5.33,-3.48,-5.576,-3.916,,,,,,,PEDOT:PSS,,
45076,10.1002/aenm.202000743,CCCCC(CC)Cc1ccc(-c2c3cc(-c4ccc(-c5sc(-c6cccs6)c6c5C(=O)c5c(CC(CC)CCCC)sc(CC(CC)CCCC)c5C6=O)s4)sc3c(-c3ccc(CC(CC)CCCC)s3)c3ccsc23)s1,CCCCCCc1ccc(C2(c3ccc(CCCCCC)cc3)c3cc4c(cc3-c3sc5cc(C=C6C(=O)c7ccccc7C6=C(C#N)C#N)sc5c32)C(c2ccc(CCCCCC)cc2)(c2ccc(CCCCCC)cc2)c2c-4sc3cc(C=C4C(=O)c5ccccc5C4=C(C#N)C#N)sc23)cc1,10.92,-5.33,-3.48,-5.576,-3.916,,,,,,,PEDOT:PSS-DA,,
45077,10.1002/aenm.202000743,COC(=O)C(C)(C)c1cc(C)cc(-c2sc3c4sc5cc(/C=C6/C(=O)c7cc(F)cc(c7)C(=O)/C6=C\c6cc(C(C)(C)C(=O)OC)c(-c7cc(C)cc(C(C)(C)C(=O)OC)c7)s6)sc5c4c(C(C)(C)C(=O)OC)ccc2-3)c1,CCCCCCC1(CCCCCC)c2cc3c(cc2-c2sc(/C=C4\C(=O)c5ccccc5C4=C(C#N)C#N)cc21)C(CCCCCC)(CCCCCC)c1cc(/C=C2\C(=O)c4ccccc4C2=C(C#N)C#N)sc1-3,10.65,-5.56,-3.65,-5.69,-3.91,,,,,,,PEDOT:PSS,,
45078,10.1002/aenm.202000743,COC(=O)C(C)(C)c1cc(C)cc(-c2sc3c4sc5cc(/C=C6/C(=O)c7cc(F)cc(c7)C(=O)/C6=C\c6cc(C(C)(C)C(=O)OC)c(-c7cc(C)cc(C(C)(C)C(=O)OC)c7)s6)sc5c4c(C(C)(C)C(=O)OC)ccc2-3)c1,CCCCCCC1(CCCCCC)c2cc3c(cc2-c2sc(/C=C4\C(=O)c5ccccc5C4=C(C#N)C#N)cc21)C(CCCCCC)(CCCCCC)c1cc(/C=C2\C(=O)c4ccccc4C2=C(C#N)C#N)sc1-3,10.96,-5.56,-3.65,-5.69,-3.91,,,,,,,PEDOT:PSS-DA,,
45079,10.1002/aenm.202000743,CCCCCCc1ccsc1,COC(=O)CCCC1(c2ccccc2)C23c4c5c6c7c8c9c(c%10c%11c2c2c%12c4c4c%13c5c5c7c7c8c8c%14c9c%10c9c%10c%11c2c2c%11c%12c4c4c%12c%13c5c5c7c7c8c8c%14c9c9c%10c2c2c%11c4c4c%12c5c7c5c8c9c2c45)C613,2.66,-5.01,-3.12,-6.1,-3.7,,,,,,,PEDOT:PSS,,
45080,10.1002/aenm.202000743,CCCCCCc1ccsc1,COC(=O)CCCC1(c2ccccc2)C23c4c5c6c7c8c9c(c%10c%11c2c2c%12c4c4c%13c5c5c7c7c8c8c%14c9c%10c9c%10c%11c2c2c%11c%12c4c4c%12c%13c5c5c7c7c8c8c%14c9c9c%10c2c2c%11c4c4c%12c5c7c5c8c9c2c45)C613,2.94,-5.01,-3.12,-6.1,-3.7,,,,,,,PEDOT:PSS-DA,,
45084,10.1002/aenm.202001076,CCCCCCc1cc(-c2cc3c(-c4cc(Cl)c(CC(CC)CCCC)s4)c4sc(-c5cc(CCCCCC)c(-c6cc(CCCCCC)c(-c7ccc(/C=C8/SC(=S)N(CCCCCC)C8=O)s7)s6)s5)cc4c(-c4cc(Cl)c(CC(CC)CCCC)s4)c3s2)sc1-c1cc(CCCCCC)c(-c2ccc(/C=C3\SC(=S)N(CC(CC)CCCC)C3=O)s2)s1,CCCCCCCCCCCc1c(/C=C2\C(=O)c3cc(F)c(F)cc3C2=C(C#N)C#N)sc2c1sc1c3c4nsnc4c4c5sc6c(CCCCCCCCCCC)c(/C=C7\C(=O)c8cc(F)c(F)cc8C7=C(C#N)C#N)sc6c5n(CC(CC)CCCC)c4c3n(CC(CC)CCCC)c21,13.6,-5.46,-3.7,-5.65,-4.09,110.0,120.0,,,conventional,Phen-NaDPO,PEDOT:PSS,,
45085,10.1002/aenm.202001076,CCCCCCc1cc(-c2cc3c(-c4cc(Cl)c(CC(CC)CCCC)s4)c4sc(-c5cc(CCCCCC)c(-c6cc(CCCCCC)c(-c7ccc(/C=C8/SC(=S)N(CCCCCC)C8=O)s7)s6)s5)cc4c(-c4cc(Cl)c(CC(CC)CCCC)s4)c3s2)sc1-c1cc(CCCCCC)c(-c2ccc(/C=C3\SC(=S)N(CC(CC)CCCC)C3=O)s2)s1,CCCCCCCCCCCc1c(/C=C2\C(=O)c3cc(F)c(F)cc3C2=C(C#N)C#N)sc2c1sc1c3c4nsnc4c4c5sc6c(CCCCCCCCCCC)c(/C=C7\C(=O)c8cc(F)c(F)cc8C7=C(C#N)C#N)sc6c5n(CC(CC)CCCC)c4c3n(CC(CC)CCCC)c21,12.9,-5.46,-3.7,-5.65,-4.09,110.0,120.0,,,conventional,Phen-NaDPO,PEDOT:PSS,,
45086,10.1002/aenm.202001076,CCCCCCc1cc(-c2cc3c(-c4cc(Cl)c(CC(CC)CCCC)s4)c4sc(-c5cc(CCCCCC)c(-c6cc(CCCCCC)c(-c7ccc(/C=C8/SC(=S)N(CCCCCC)C8=O)s7)s6)s5)cc4c(-c4cc(Cl)c(CC(CC)CCCC)s4)c3s2)sc1-c1cc(CCCCCC)c(-c2ccc(/C=C3\SC(=S)N(CC(CC)CCCC)C3=O)s2)s1,CCCCCCCCCCCc1c(/C=C2\C(=O)c3cc(F)c(F)cc3C2=C(C#N)C#N)sc2c1sc1c3c4nsnc4c4c5sc6c(CCCCCCCCCCC)c(/C=C7\C(=O)c8cc(F)c(F)cc8C7=C(C#N)C#N)sc6c5n(CC(CC)CCCC)c4c3n(CC(CC)CCCC)c21,14.7,-5.46,-3.7,-5.65,-4.09,110.0,120.0,,,conventional,Phen-NaDPO,PEDOT:PSS,,
45087,10.1002/aenm.202001076,CCCCCCc1cc(-c2cc3c(-c4cc(Cl)c(CC(CC)CCCC)s4)c4sc(-c5cc(CCCCCC)c(-c6cc(CCCCCC)c(-c7ccc(/C=C8/SC(=S)N(CCCCCC)C8=O)s7)s6)s5)cc4c(-c4cc(Cl)c(CC(CC)CCCC)s4)c3s2)sc1-c1cc(CCCCCC)c(-c2ccc(/C=C3\SC(=S)N(CC(CC)CCCC)C3=O)s2)s1,CCCCCCCCCCCc1c(/C=C2\C(=O)c3cc(F)c(F)cc3C2=C(C#N)C#N)sc2c1sc1c3c4nsnc4c4c5sc6c(CCCCCCCCCCC)c(/C=C7\C(=O)c8cc(F)c(F)cc8C7=C(C#N)C#N)sc6c5n(CC(CC)CCCC)c4c3n(CC(CC)CCCC)c21,13.6,-5.46,-3.7,-5.65,-4.09,110.0,120.0,,,conventional,Phen-NaDPO,PEDOT:PSS,,
45088,10.1002/aenm.202001076,CCCCCCc1cc(-c2cc3c(-c4cc(CC(CC)CCCC)c(CCCCCC)s4)c4sc(-c5cc(CCCCCC)c(-c6cc(CCCCCC)c(-c7ccc(/C=C8/SC(=S)N(CCCCCC)C8=O)s7)s6)s5)cc4c(-c4cc(CC(CC)CCCC)c(CCCCCC)s4)c3s2)sc1-c1cc(CCCCCC)c(-c2ccc(/C=C3/SC(=S)N(CCCCCC)C3=O)s2)s1,COC(=O)CCCC1(c2ccccc2)C23c4c5ccc6c7cc8c9c%10c(cc%11cc%12c%13c%14c(cc%15c%16ccc-5c2c%16c2c5c%16c%17c(c(c46)c7c9c%17c4c%10c%11c%13c4c%16c%14c%152)C513)C%12)C8,9.1,-5.34,-3.53,-5.9,-3.9,300.0,120.0,,,conventional,Phen-NaDPO,PEDOT:PSS,,
45089,10.1002/aenm.202001076,CCCCCCc1cc(-c2cc3c(-c4cc(CC(CC)CCCC)c(CCCCCC)s4)c4sc(-c5cc(CCCCCC)c(-c6cc(CCCCCC)c(-c7ccc(/C=C8/SC(=S)N(CCCCCC)C8=O)s7)s6)s5)cc4c(-c4cc(CC(CC)CCCC)c(CCCCCC)s4)c3s2)sc1-c1cc(CCCCCC)c(-c2ccc(/C=C3/SC(=S)N(CCCCCC)C3=O)s2)s1,COC(=O)CCCC1(c2ccccc2)C23c4c5ccc6c7cc8c9c%10c(cc%11cc%12c%13c%14c(cc%15c%16ccc-5c2c%16c2c5c%16c%17c(c(c46)c7c9c%17c4c%10c%11c%13c4c%16c%14c%152)C513)C%12)C8,9.2,-5.34,-3.53,-5.9,-3.9,300.0,120.0,,,conventional,Phen-NaDPO,PEDOT:PSS,,
45090,10.1002/aenm.202001076,CCCCCCc1cc(-c2cc3c(-c4cc(CC(CC)CCCC)c(CCCCCC)s4)c4sc(-c5cc(CCCCCC)c(-c6cc(CCCCCC)c(-c7ccc(/C=C8/SC(=S)N(CCCCCC)C8=O)s7)s6)s5)cc4c(-c4cc(CC(CC)CCCC)c(CCCCCC)s4)c3s2)sc1-c1cc(CCCCCC)c(-c2ccc(/C=C3/SC(=S)N(CCCCCC)C3=O)s2)s1,COC(=O)CCCC1(c2ccccc2)C23c4c5ccc6c7cc8c9c%10c(cc%11cc%12c%13c%14c(cc%15c%16ccc-5c2c%16c2c5c%16c%17c(c(c46)c7c9c%17c4c%10c%11c%13c4c%16c%14c%152)C513)C%12)C8,10.2,-5.34,-3.53,-5.9,-3.9,300.0,120.0,,,conventional,Phen-NaDPO,PEDOT:PSS,,
45091,10.1002/aenm.202001076,CCCCCCc1cc(-c2cc3c(-c4cc(CC(CC)CCCC)c(CCCCCC)s4)c4sc(-c5cc(CCCCCC)c(-c6cc(CCCCCC)c(-c7ccc(/C=C8/SC(=S)N(CCCCCC)C8=O)s7)s6)s5)cc4c(-c4cc(CC(CC)CCCC)c(CCCCCC)s4)c3s2)sc1-c1cc(CCCCCC)c(-c2ccc(/C=C3/SC(=S)N(CCCCCC)C3=O)s2)s1,COC(=O)CCCC1(c2ccccc2)C23c4c5ccc6c7cc8c9c%10c(cc%11cc%12c%13c%14c(cc%15c%16ccc-5c2c%16c2c5c%16c%17c(c(c46)c7c9c%17c4c%10c%11c%13c4c%16c%14c%152)C513)C%12)C8,9.6,-5.34,-3.53,-5.9,-3.9,300.0,120.0,,,conventional,Phen-NaDPO,PEDOT:PSS,,
45095,10.1002/aenm.202001404,CCCCC(CC)Cc1ccc(-c2c3cc(-c4ccc(-c5sc(-c6cccs6)c6c5C(=O)c5c(CC(CC)CCCC)sc(CC(CC)CCCC)c5C6=O)s4)sc3c(-c3ccc(CC(CC)CCCC)s3)c3ccsc23)s1,CCCCCCc1ccc(C2(c3ccc(CCCCCC)cc3)c3cc4c(cc3-c3sc5cc(C=C6C(=O)c7ccccc7C6=C(C#N)C#N)sc5c32)C(c2ccc(CCCCCC)cc2)(c2ccc(CCCCCC)cc2)c2c-4sc3cc(C=C4C(=O)c5ccccc5C4=C(C#N)C#N)sc23)cc1,10.21,-5.33,-3.48,-5.576,-3.916,,,,,conventional,PDIN,PEDOT:PSS,,
45096,10.1002/aenm.202001404,CCCCC(CC)Cc1ccc(-c2c3cc(-c4ccc(-c5sc(-c6cccs6)c6c5C(=O)c5c(CC(CC)CCCC)sc(CC(CC)CCCC)c5C6=O)s4)sc3c(-c3ccc(CC(CC)CCCC)s3)c3ccsc23)s1,CCCCCCc1ccc(C2(c3ccc(CCCCCC)cc3)c3cc4c(cc3-c3sc5c(CCCCCC)c(/C=C6\C(=O)c7ccccc7C6=C(C#N)C#N)sc5c32)C(c2ccc(CCCCCC)cc2)(c2ccc(CCCCCC)cc2)c2c-4sc3c(CCCCCC)c(/C=C4\C(=O)c5ccccc5C4=C(C#N)C#N)sc23)cc1,11.61,-5.33,-3.48,-5.73,-3.92,,,,,conventional,PDIN,PEDOT:PSS,,
45097,10.1002/aenm.202001404,CCCCC(CC)Cc1ccc(-c2c3cc(-c4ccc(-c5sc(-c6cccs6)c6c5C(=O)c5c(CC(CC)CCCC)sc(CC(CC)CCCC)c5C6=O)s4)sc3c(-c3ccc(CC(CC)CCCC)s3)c3ccsc23)s1,CCCCCCc1ccc(C2(c3ccc(CCCCCC)cc3)c3cc(/C=C4\C(=O)c5cc(C)ccc5C4=C(C#N)C#N)sc3-c3sc4cc5c6c(sc5cc4c32)-c2sc(/C=C3\C(=O)c4cc(C)ccc4C3=C(C#N)C#N)cc2C6(c2ccc(CCCCCC)cc2)c2ccc(CCCCCC)cc2)cc1,11.31,-5.33,-3.48,-5.4,-3.85,,,,,conventional,PDIN,PEDOT:PSS,,
45098,10.1002/aenm.202001404,CCCCC(CC)Cc1ccc(-c2c3cc(-c4ccc(-c5sc(-c6cccs6)c6c5C(=O)c5c(CC(CC)CCCC)sc(CC(CC)CCCC)c5C6=O)s4)sc3c(-c3ccc(CC(CC)CCCC)s3)c3ccsc23)s1,CCCCCCc1ccc(C2(c3ccc(CCCCCC)cc3)c3cc(/C=C4\C(=O)c5cc(C)ccc5C4=C(C#N)C#N)sc3-c3sc4c(-c5ccc(CC(CC)CCCC)s5)c5c6c(sc5c(-c5ccc(CC(CC)CCCC)s5)c4c32)-c2sc(/C=C3\C(=O)c4cc(C)ccc4C3=C(C#N)C#N)cc2C6(c2ccc(CCCCCC)cc2)c2ccc(CCCCCC)cc2)cc1,12.12,-5.33,-3.48,-5.35,-3.82,,,,,conventional,PDIN,PEDOT:PSS,,
45099,10.1002/aenm.202001404,CCc1c(F)cc(-c2c3cc(-c4ccc(-c5c6c(c(-c7ccc(-c8cc9c(-c%10cc(F)c(CC)c(F)c%10)c%10sc(-c%11ccc(-c%12c%13c(c(-c%14ccc(-c%15cc%16c(-c%17cc(F)c(CC)c(F)c%17)c%17sc(-c%18ccc(-c%19c%20c(c(-c%21cccs%21)c%21nn(CC)nc%19%21)C(=O)N(CC)C%20=O)s%18)cc%17c(-c%17cc(F)c(CC)c(F)c%17)c%16s%15)s%14)c%14nn(CC)nc%12%14)C(=O)N(CC)C%13=O)s%11)cc%10c(-c%10cc(F)c(CC)c(F)c%10)c9s8)s7)c7nn(CC)nc57)C(=O)N(CC)C6=O)s4)sc3c(-c3cc(F)c(CC)c(F)c3)c3ccsc23)cc1F,CCCCCCC(CCCC)CCn1c2cc(/C=C3\C(=O)c4cc(F)c(F)cc4C3=C(C#N)C#N)sc2c2c3nsnc3c3c4sc(/C=C5\C(=O)c6cc(F)c(F)cc6C5C(C#N)C#N)cc4n(CCC(CCCC)CCCCCC)c3c21,1.09,-5.38,-3.06,-5.73,-4.0,,,,,conventional,PDIN,PEDOT:PSS,,
45100,10.1002/aenm.202001404,CCc1c(F)cc(-c2c3cc(-c4ccc(-c5c6c(c(-c7ccc(-c8cc9c(-c%10cc(F)c(CC)c(F)c%10)c%10sc(-c%11ccc(-c%12c%13c(c(-c%14ccc(-c%15cc%16c(-c%17cc(F)c(CC)c(F)c%17)c%17sc(-c%18ccc(-c%19c%20c(c(-c%21cccs%21)c%21nn(CC)nc%19%21)C(=O)N(CC)C%20=O)s%18)cc%17c(-c%17cc(F)c(CC)c(F)c%17)c%16s%15)s%14)c%14nn(CC)nc%12%14)C(=O)N(CC)C%13=O)s%11)cc%10c(-c%10cc(F)c(CC)c(F)c%10)c9s8)s7)c7nn(CC)nc57)C(=O)N(CC)C6=O)s4)sc3c(-c3cc(F)c(CC)c(F)c3)c3ccsc23)cc1F,CCCCCCCCCCCc1c(/C=C2\C(=O)C3=C(C=C(F)C(F)C3)C2=C(C#N)C#N)sc2c1sc1c3c4nsnc4c4c5sc6c(CCCCCCCCCCC)c(CC7C(=O)c8cc(F)c(F)cc8C7=C(C#N)C#N)sc6c5n(CCC(CC)CCCC)c4c3n(CCC(CC)CCCC)c21,16.02,-5.38,-3.06,-5.68,-4.06,,,,,conventional,PDIN,PEDOT:PSS,,
45101,10.1002/aenm.202001404,COC(=O)C(C)(C)c1cc(C)cc(-c2sc3c4sc5cc(/C=C6/C(=O)c7cc(F)cc(c7)C(=O)/C6=C\c6cc(C(C)(C)C(=O)OC)c(-c7cc(C)cc(C(C)(C)C(=O)OC)c7)s6)sc5c4c(C(C)(C)C(=O)OC)ccc2-3)c1,CCCCCCCCCCCc1c(/C=C2\C(=O)c3cc(F)c(F)cc3C2=C(C#N)C#N)sc2c1sc1c3c4nsnc4c4c5sc6c(CCCCCCCCCCC)c(/C=C7\C(=O)c8cc(F)c(F)cc8C7=C(C#N)C#N)sc6c5n(CC(CC)CCCC)c4c3n(CC(CC)CCCC)c21,15.6,-5.56,-3.65,-5.65,-4.09,,,,,conventional,PDIN,PEDOT:PSS,,
45102,10.1002/aenm.202001404,COC(=O)C(C)(C)c1cc(C)cc(-c2sc3c4sc5cc(/C=C6/C(=O)c7cc(F)cc(c7)C(=O)/C6=C\c6cc(C(C)(C)C(=O)OC)c(-c7cc(C)cc(C(C)(C)C(=O)OC)c7)s6)sc5c4c(C(C)(C)C(=O)OC)ccc2-3)c1,CCCCCCCCCc1c(/C=C2\C(=O)c3cc(Cl)c(Cl)cc3C2=C(C#N)C#N)sc2c1sc1c3c4nsnc4c4c5sc6c(CCC)c(/C=C7\C(=O)c8cc(Cl)c(Cl)cc8C7=C(C#N)C#N)sc6c5n(CC(CCCC)CCCCCC)c4c3n(CC(CCCC)CCCCCC)c21,16.5,-5.56,-3.65,-5.66,-4.14,,,,,conventional,PDIN,PEDOT:PSS,,
45103,10.1002/aenm.202001404,CCCCCCCCC(CCCCCC)Cc1cc2sc(-c3c4cc(-c5sc(-c6c(F)c(F)c(-c7cc(CC(CC)CCCC)cs7)c7nsnc67)cc5CC(CC)CCCC)sc4c(-c4cc5sc(CC(CCCCCC)CCCCCCCC)cc5s4)c4ccsc34)cc2s1,CCCCCCCCCCCc1c(/C=C2\C(=O)c3cc(F)c(F)cc3C2=C(C#N)C#N)sc2c1sc1c3c4nsnc4c4c5sc6c(CCCCCCCCCCC)c(/C=C7\C(=O)c8cc(F)c(F)cc8C7=C(C#N)C#N)sc6c5n(CC(CC)CCCC)c4c3n(CC(CC)CCCC)c21,10.26,-5.48,-3.73,-5.65,-4.09,,,,,conventional,PDIN,PEDOT:PSS,,
45105,10.1002/aenm.202001404,CCCCCCc1cc(-c2cc3c(-c4cc(CC(CC)CCCC)c(CCCCCC)s4)c4sc(-c5cc(CCCCCC)c(-c6cc(CCCCCC)c(-c7ccc(/C=C8/SC(=S)N(CCCCCC)C8=O)s7)s6)s5)cc4c(-c4cc(CC(CC)CCCC)c(CCCCCC)s4)c3s2)sc1-c1cc(CCCCCC)c(-c2ccc(/C=C3/SC(=S)N(CCCCCC)C3=O)s2)s1,COC(=O)CCCC1(c2ccccc2)C23c4c5ccc6c7cc8c9c%10c(cc%11cc%12c%13c%14c(cc%15c%16ccc-5c2c%16c2c5c%16c%17c(c(c46)c7c9c%17c4c%10c%11c%13c4c%16c%14c%152)C513)C%12)C8,9.03,-5.34,-3.53,-5.9,-3.9,,,,,conventional,PDIN,PEDOT:PSS,,
45107,10.1002/aenm.202001404,COC(=O)C(C)(C)c1cc(C)cc(-c2sc3c4sc5cc(/C=C6/C(=O)c7cc(F)cc(c7)C(=O)/C6=C\c6cc(C(C)(C)C(=O)OC)c(-c7cc(C)cc(C(C)(C)C(=O)OC)c7)s6)sc5c4c(C(C)(C)C(=O)OC)ccc2-3)c1,CCCCCCCCCCCc1c(/C=C2\C(=O)c3cc(F)c(F)cc3C2=C(C#N)C#N)sc2c1sc1c3c4nsnc4c4c5sc6c(CCCCCCCCCCC)c(/C=C7\C(=O)c8cc(F)c(F)cc8C7=C(C#N)C#N)sc6c5n(CC(CC)CCCC)c4c3n(CC(CC)CCCC)c21,15.3,-5.56,-3.65,-5.65,-4.09,,,,,conventional,PDIN,PEDOT:PSS,,
45109,10.1002/aenm.202001404,COC(=O)C(C)(C)c1cc(C)cc(-c2sc3c4sc5cc(/C=C6/C(=O)c7cc(F)cc(c7)C(=O)/C6=C\c6cc(C(C)(C)C(=O)OC)c(-c7cc(C)cc(C(C)(C)C(=O)OC)c7)s6)sc5c4c(C(C)(C)C(=O)OC)ccc2-3)c1,CCCCCCCCCCCc1c(/C=C2\C(=O)c3cc(F)c(F)cc3C2=C(C#N)C#N)sc2c1sc1c3c4nsnc4c4c5sc6c(CCCCCCCCCCC)c(/C=C7\C(=O)c8cc(F)c(F)cc8C7=C(C#N)C#N)sc6c5n(CC(CC)CCCC)c4c3n(CC(CC)CCCC)c21,16.2,-5.56,-3.65,-5.65,-4.09,,,1:1.2,,conventional,PDIN,PEDOT:PSS,,
45118,10.1002/aenm.202001436,COC(=O)C(C)(C)c1cc(C)cc(-c2sc3c4sc5cc(/C=C6/C(=O)c7cc(F)cc(c7)C(=O)/C6=C\c6cc(C(C)(C)C(=O)OC)c(-c7cc(C)cc(C(C)(C)C(=O)OC)c7)s6)sc5c4c(C(C)(C)C(=O)OC)ccc2-3)c1,CCCCCCCCCCCc1c(/C=C2\C(=O)c3cc(F)c(F)cc3C2=C(C#N)C#N)sc2c1sc1c3c4nsnc4c4c5sc6c(CCCCCCCCCCC)c(/C=C7\C(=O)c8cc(F)c(F)cc8C7=C(C#N)C#N)sc6c5n(CC(CC)CCCC)c4c3n(CC(CC)CCCC)c21,15.6,-5.56,-3.65,-5.65,-4.09,,,1:1.2,,conventional,PDINO,PEDOT:PSS,chloroform,
45126,10.1002/aenm.202001450,CCCCC(CC)COC(=O)c1sc2csc(-c3cc4c(-c5ccc(CC(CC)CCCC)s5)c5sccc5c(-c5ccc(CC(CC)CCCC)s5)c4s3)c2c1F,CCCCC(=O)OCC1(c2ccccc2)C2=CC=Cc3cccc4cccc5ccc6ccccc7cccc1c7c6c5c-4c3C2,7.73,-5.21,-3.6,-6.1,-3.9,,,,,conventional,PFN-Br,PEDOT:PSS,chlorobenzene,
45127,10.1002/aenm.202001450,CCCCC(CC)COC(=O)c1sc2csc(-c3cc4c(-c5ccc(CC(CC)CCCC)s5)c5sccc5c(-c5ccc(CC(CC)CCCC)s5)c4s3)c2c1F,CCCCC(=O)OCC1(c2ccccc2)C2=CC=Cc3cccc4cccc5ccc6ccccc7cccc1c7c6c5c-4c3C2,8.06,-5.21,-3.6,-6.1,-3.9,,,,,conventional,PFN-Br,PEDOT:PSS,chlorobenzene,
45128,10.1002/aenm.202001450,CCCCC(CC)COC(=O)c1sc2csc(-c3cc4c(-c5ccc(CC(CC)CCCC)s5)c5sccc5c(-c5ccc(CC(CC)CCCC)s5)c4s3)c2c1F,CCCCC(=O)OCC1(c2ccccc2)C2=CC=Cc3cccc4cccc5ccc6ccccc7cccc1c7c6c5c-4c3C2,8.36,-5.21,-3.6,-6.1,-3.9,,,,,conventional,PFN-Br,PEDOT:PSS,chlorobenzene,
45132,10.1002/aenm.202001450,CCCCC(CC)COC(=O)c1sc2csc(-c3cc4c(-c5ccc(CC(CC)CCCC)s5)c5sccc5c(-c5ccc(CC(CC)CCCC)s5)c4s3)c2c1F,CCCCC(=O)OCC1(c2ccccc2)C2=CC=Cc3cccc4cccc5ccc6ccccc7cccc1c7c6c5c-4c3C2,6.58,-5.21,-3.6,-6.1,-3.9,,,,,,PFN-Br,PEDOT:PSS,chlorobenzene,
45133,10.1002/aenm.202001450,CCCCC(CC)COC(=O)c1sc2csc(-c3cc4c(-c5ccc(CC(CC)CCCC)s5)c5sccc5c(-c5ccc(CC(CC)CCCC)s5)c4s3)c2c1F,CCCCC(=O)OCC1(c2ccccc2)C2=CC=Cc3cccc4cccc5ccc6ccccc7cccc1c7c6c5c-4c3C2,7.11,-5.21,-3.6,-6.1,-3.9,,,,,,PFN-Br,PEDOT:PSS,chlorobenzene,
45134,10.1002/aenm.202001450,CCCCC(CC)COC(=O)c1sc2csc(-c3cc4c(-c5ccc(CC(CC)CCCC)s5)c5sccc5c(-c5ccc(CC(CC)CCCC)s5)c4s3)c2c1F,CCCCC(=O)OCC1(c2ccccc2)C2=CC=Cc3cccc4cccc5ccc6ccccc7cccc1c7c6c5c-4c3C2,7.67,-5.21,-3.6,-6.1,-3.9,,,,,,PFN-Br,PEDOT:PSS,chlorobenzene,
45135,10.1002/aenm.202001450,CCCCC(CC)COC(=O)c1sc2csc(-c3cc4c(-c5ccc(CC(CC)CCCC)s5)c5sccc5c(-c5ccc(CC(CC)CCCC)s5)c4s3)c2c1F,CCCCC(=O)OCC1(c2ccccc2)C2=CC=Cc3cccc4cccc5ccc6ccccc7cccc1c7c6c5c-4c3C2,7.88,-5.21,-3.6,-6.1,-3.9,,,,,,PFN-Br,PEDOT:PSS,chlorobenzene,
45154,10.1002/aenm.202003091,CCCCC(CC)COC(=O)c1sc2c(-c3cc4c(-c5ccc(CC(CC)CCCC)s5)c5sccc5c(-c5ccc(CC(CC)CCCC)s5)c4s3)scc2c1F,CCCCC(CC)COc1cc(/C=C2\C(=O)c3cc(F)c(F)cc3C2=C(C#N)C#N)sc1-c1cc2c(s1)-c1sc(-c3sc(/C=C4\C(=O)c5cc(F)c(F)cc5C4=C(C#N)C#N)cc3OCC(CC)CCCC)cc1C2(CC(CC)CCCC)CC(CC)CCCC,6.87,-5.21,-3.6,-5.26,-4.16,,,,,inverted,ZnO,,,
45156,10.1002/aenm.202003091,COC(=O)C(C)(C)c1cc(C)cc(-c2sc3c4sc5cc(/C=C6/C(=O)c7cc(F)cc(c7)C(=O)/C6=C\c6cc(C(C)(C)C(=O)OC)c(-c7cc(C)cc(C(C)(C)C(=O)OC)c7)s6)sc5c4c(C(C)(C)C(=O)OC)ccc2-3)c1,CCCCCCc1ccc(C2(c3ccc(CCCCCC)s3)c3cc4c(cc3-c3sc5cc(/C=C6\C(=O)c7ccccc7C6=C(C#N)C#N)sc5c32)C(c2ccc(CCCCCC)s2)(c2ccc(CCCCCC)s2)c2c-4sc3cc(/C=C4\C(=O)c5ccccc5C4=C(C#N)C#N)sc23)s1,8.37,-5.56,-3.65,-5.673,-3.909,,,,,inverted,ZnO,,,
45157,10.1002/aenm.202003390,COC(=O)C(C)(C)c1cc(C)cc(-c2sc3c4sc5cc(/C=C6/C(=O)c7cc(F)cc(c7)C(=O)/C6=C\c6cc(C(C)(C)C(=O)OC)c(-c7cc(C)cc(C(C)(C)C(=O)OC)c7)s6)sc5c4c(C(C)(C)C(=O)OC)ccc2-3)c1,CCCCCCc1ccc(C2(c3ccc(CCCCCC)cc3)c3cc4c(cc3-c3sc5cc(/C=C6\C(=O)c7cc(F)c(F)cc7C6=C(C#N)C#N)sc5c32)C(c2ccc(CCCCCC)cc2)(c2ccc(CCCCCC)cc2)c2c-4sc3cc(/C=C4\C(=O)c5cc(F)c(F)cc5C4=C(C#N)C#N)sc23)cc1,12.04,-5.56,-3.65,-5.66,-4.14,,,,,,,,,
45158,10.1002/aenm.202003390,COC(=O)C(C)(C)c1cc(C)cc(-c2sc3c4sc5cc(/C=C6/C(=O)c7cc(F)cc(c7)C(=O)/C6=C\c6cc(C(C)(C)C(=O)OC)c(-c7cc(C)cc(C(C)(C)C(=O)OC)c7)s6)sc5c4c(C(C)(C)C(=O)OC)ccc2-3)c1,CCCCCCc1ccc(C2(c3ccc(CCCCCC)cc3)c3cc4c(cc3-c3sc5cc(/C=C6\C(=O)c7cc(F)c(F)cc7C6=C(C#N)C#N)sc5c32)C(c2ccc(CCCCCC)cc2)(c2ccc(CCCCCC)cc2)c2c-4sc3cc(/C=C4\C(=O)c5cc(F)c(F)cc5C4=C(C#N)C#N)sc23)cc1,13.11,-5.56,-3.65,-5.66,-4.14,,,,,,,,,DIO
45159,10.1002/aenm.202003390,COC(=O)C(C)(C)c1cc(C)cc(-c2sc3c4sc5cc(/C=C6/C(=O)c7cc(F)cc(c7)C(=O)/C6=C\c6cc(C(C)(C)C(=O)OC)c(-c7cc(C)cc(C(C)(C)C(=O)OC)c7)s6)sc5c4c(C(C)(C)C(=O)OC)ccc2-3)c1,CCCCCCc1ccc(C2(c3ccc(CCCCCC)cc3)c3cc4c(cc3-c3sc5cc(/C=C6\C(=O)c7cc(F)c(F)cc7C6=C(C#N)C#N)sc5c32)C(c2ccc(CCCCCC)cc2)(c2ccc(CCCCCC)cc2)c2c-4sc3cc(/C=C4\C(=O)c5cc(F)c(F)cc5C4=C(C#N)C#N)sc23)cc1,12.13,-5.56,-3.65,-5.66,-4.14,,,,,,,,,
45160,10.1002/aenm.202003390,COC(=O)C(C)(C)c1cc(C)cc(-c2sc3c4sc5cc(/C=C6/C(=O)c7cc(F)cc(c7)C(=O)/C6=C\c6cc(C(C)(C)C(=O)OC)c(-c7cc(C)cc(C(C)(C)C(=O)OC)c7)s6)sc5c4c(C(C)(C)C(=O)OC)ccc2-3)c1,CCCCCCc1ccc(C2(c3ccc(CCCCCC)cc3)c3cc4c(cc3-c3sc5cc(/C=C6\C(=O)c7cc(F)c(F)cc7C6=C(C#N)C#N)sc5c32)C(c2ccc(CCCCCC)cc2)(c2ccc(CCCCCC)cc2)c2c-4sc3cc(/C=C4\C(=O)c5cc(F)c(F)cc5C4=C(C#N)C#N)sc23)cc1,13.7,-5.56,-3.65,-5.66,-4.14,,,,,,,,,DIO
45161,10.1002/aenm.202003390,COC(=O)C(C)(C)c1cc(C)cc(-c2sc3c4sc5cc(/C=C6/C(=O)c7cc(F)cc(c7)C(=O)/C6=C\c6cc(C(C)(C)C(=O)OC)c(-c7cc(C)cc(C(C)(C)C(=O)OC)c7)s6)sc5c4c(C(C)(C)C(=O)OC)ccc2-3)c1,CCCCCCc1ccc(C2(c3ccc(CCCCCC)cc3)c3cc4c(cc3-c3sc5cc(/C=C6\C(=O)c7cc(F)c(F)cc7C6=C(C#N)C#N)sc5c32)C(c2ccc(CCCCCC)cc2)(c2ccc(CCCCCC)cc2)c2c-4sc3cc(/C=C4\C(=O)c5cc(F)c(F)cc5C4=C(C#N)C#N)sc23)cc1,12.11,-5.56,-3.65,-5.66,-4.14,,,,,,,,,DIO
45166,10.1002/aenm.202003408,COC(=O)C(C)(C)c1cc(C)cc(-c2sc3c4sc5cc(/C=C6/C(=O)c7cc(F)cc(c7)C(=O)/C6=C\c6cc(C(C)(C)C(=O)OC)c(-c7cc(C)cc(C(C)(C)C(=O)OC)c7)s6)sc5c4c(C(C)(C)C(=O)OC)ccc2-3)c1,CCCCCCCCCCCc1c(/C=C2\C(=O)c3cc(F)c(F)cc3C2=C(C#N)C#N)sc2c1sc1c3c4nsnc4c4c5sc6c(CCCCCCCCCCC)c(/C=C7\C(=O)c8cc(F)c(F)cc8C7=C(C#N)C#N)sc6c5n(CC(CC)CCCC)c4c3n(CC(CC)CCCC)c21,16.45,-5.56,-3.65,-5.65,-4.09,,,,,,,,,
45167,10.1002/aenm.202003408,COC(=O)C(C)(C)c1cc(C)cc(-c2sc3c4sc5cc(/C=C6/C(=O)c7cc(F)cc(c7)C(=O)/C6=C\c6cc(C(C)(C)C(=O)OC)c(-c7cc(C)cc(C(C)(C)C(=O)OC)c7)s6)sc5c4c(C(C)(C)C(=O)OC)ccc2-3)c1,CCCCCCCCCCCc1c(/C=C2\C(=O)c3cc(F)c(F)cc3C2=C(C#N)C#N)sc2c1sc1c3c4nsnc4c4c5sc6c(CCCCCCCCCCC)c(/C=C7\C(=O)c8cc(F)c(F)cc8C7=C(C#N)C#N)sc6c5n(CC(CC)CCCC)c4c3n(CC(CC)CCCC)c21,12.2,-5.56,-3.65,-5.65,-4.09,,,,,,,,,
45168,10.1002/aenm.202003408,CCCCC(CC)COC(=O)c1sc2csc(-c3cc4c(-c5ccc(CC(CC)CCCC)s5)c5sccc5c(-c5ccc(CC(CC)CCCC)s5)c4s3)c2c1F,CCCCCCc1ccc(C2(c3ccc(CCCCCC)cc3)c3cc4c(cc3-c3sc(-c5sc(/C=C6\C(=O)c7cc(F)c(F)cc7C6=C(C#N)C#N)cc5OCC(CC)CCCC)cc32)C(c2ccc(CCCCCC)cc2)(c2ccc(CCCCCC)cc2)c2cc(-c3scc(/C=C5/C(=O)c6cc(F)c(F)cc6C5=C(C#N)C#N)c3OCC(CC)CCCC)sc2-4)cc1,11.06,-5.21,-3.6,-5.44,-4.19,,,,,,,,,
45169,10.1002/aenm.202003408,CCCCC(CC)COC(=O)c1sc2csc(-c3cc4c(-c5ccc(CC(CC)CCCC)s5)c5sccc5c(-c5ccc(CC(CC)CCCC)s5)c4s3)c2c1F,CCCCCCc1ccc(C2(c3ccc(CCCCCC)cc3)c3cc4c(cc3-c3sc(-c5sc(/C=C6\C(=O)c7cc(F)c(F)cc7C6=C(C#N)C#N)cc5OCC(CC)CCCC)cc32)C(c2ccc(CCCCCC)cc2)(c2ccc(CCCCCC)cc2)c2cc(-c3scc(/C=C5/C(=O)c6cc(F)c(F)cc6C5=C(C#N)C#N)c3OCC(CC)CCCC)sc2-4)cc1,8.22,-5.21,-3.6,-5.44,-4.19,,,,,,,,,
45175,10.1002/aenm.202003576,COC(=O)C(C)(C)c1cc(C)cc(-c2sc3c4sc5cc(/C=C6/C(=O)c7cc(F)cc(c7)C(=O)/C6=C\c6cc(C(C)(C)C(=O)OC)c(-c7cc(C)cc(C(C)(C)C(=O)OC)c7)s6)sc5c4c(C(C)(C)C(=O)OC)ccc2-3)c1,CCCCCCCCCCCc1c(/C=C2\C(=O)c3cc(F)c(F)cc3C2=C(C#N)C#N)sc2c1sc1c3c4nsnc4c4c5sc6c(CCCCCCCCCCC)c(/C=C7\C(=O)c8cc(F)c(F)cc8C7=C(C#N)C#N)sc6c5n(CC(CC)CCCC)c4c3n(CC(CC)CCCC)c21,12.77,-5.56,-3.65,-5.65,-4.09,115.0,,1:1.2 w:w,,,,,,
45176,10.1002/aenm.202003576,COC(=O)C(C)(C)c1cc(C)cc(-c2sc3c4sc5cc(/C=C6/C(=O)c7cc(F)cc(c7)C(=O)/C6=C\c6cc(C(C)(C)C(=O)OC)c(-c7cc(C)cc(C(C)(C)C(=O)OC)c7)s6)sc5c4c(C(C)(C)C(=O)OC)ccc2-3)c1,CCCCCCCCCCCc1c(/C=C2\C(=O)c3cc(F)c(F)cc3C2=C(C#N)C#N)sc2c1sc1c3c4nsnc4c4c5sc6c(CCCCCCCCCCC)c(/C=C7\C(=O)c8cc(F)c(F)cc8C7=C(C#N)C#N)sc6c5n(CC(CC)CCCC)c4c3n(CC(CC)CCCC)c21,12.91,-5.56,-3.65,-5.65,-4.09,115.0,,75:40,,,,,,
45177,10.1002/aenm.202003576,COC(=O)C(C)(C)c1cc(C)cc(-c2sc3c4sc5cc(/C=C6/C(=O)c7cc(F)cc(c7)C(=O)/C6=C\c6cc(C(C)(C)C(=O)OC)c(-c7cc(C)cc(C(C)(C)C(=O)OC)c7)s6)sc5c4c(C(C)(C)C(=O)OC)ccc2-3)c1,CCCCCCCCCCCc1c(/C=C2\C(=O)c3cc(F)c(F)cc3C2=C(C#N)C#N)sc2c1sc1c3c4nsnc4c4c5sc6c(CCCCCCCCCCC)c(/C=C7\C(=O)c8cc(F)c(F)cc8C7=C(C#N)C#N)sc6c5n(CC(CC)CCCC)c4c3n(CC(CC)CCCC)c21,12.17,-5.56,-3.65,-5.65,-4.09,100.0,,1:1.2 w:w,,,,,,
45178,10.1002/aenm.202003576,COC(=O)C(C)(C)c1cc(C)cc(-c2sc3c4sc5cc(/C=C6/C(=O)c7cc(F)cc(c7)C(=O)/C6=C\c6cc(C(C)(C)C(=O)OC)c(-c7cc(C)cc(C(C)(C)C(=O)OC)c7)s6)sc5c4c(C(C)(C)C(=O)OC)ccc2-3)c1,CCCCCCCCCCCc1c(/C=C2\C(=O)c3cc(F)c(F)cc3C2=C(C#N)C#N)sc2c1sc1c3c4nsnc4c4c5sc6c(CCCCCCCCCCC)c(/C=C7\C(=O)c8cc(F)c(F)cc8C7=C(C#N)C#N)sc6c5n(CC(CC)CCCC)c4c3n(CC(CC)CCCC)c21,12.73,-5.56,-3.65,-5.65,-4.09,100.0,,60:40,,,,,,
45179,10.1002/aenm.202003576,COC(=O)C(C)(C)c1cc(C)cc(-c2sc3c4sc5cc(/C=C6/C(=O)c7cc(F)cc(c7)C(=O)/C6=C\c6cc(C(C)(C)C(=O)OC)c(-c7cc(C)cc(C(C)(C)C(=O)OC)c7)s6)sc5c4c(C(C)(C)C(=O)OC)ccc2-3)c1,CCCCCCCCCCCc1c(/C=C2\C(=O)c3cc(F)c(F)cc3C2=C(C#N)C#N)sc2c1sc1c3c4nsnc4c4c5sc6c(CCCCCCCCCCC)c(/C=C7\C(=O)c8cc(F)c(F)cc8C7=C(C#N)C#N)sc6c5n(CC(CC)CCCC)c4c3n(CC(CC)CCCC)c21,10.09,-5.56,-3.65,-5.65,-4.09,85.0,,0.6:1.2 w:w,,,,,,
45180,10.1002/aenm.202003576,COC(=O)C(C)(C)c1cc(C)cc(-c2sc3c4sc5cc(/C=C6/C(=O)c7cc(F)cc(c7)C(=O)/C6=C\c6cc(C(C)(C)C(=O)OC)c(-c7cc(C)cc(C(C)(C)C(=O)OC)c7)s6)sc5c4c(C(C)(C)C(=O)OC)ccc2-3)c1,CCCCCCCCCCCc1c(/C=C2\C(=O)c3cc(F)c(F)cc3C2=C(C#N)C#N)sc2c1sc1c3c4nsnc4c4c5sc6c(CCCCCCCCCCC)c(/C=C7\C(=O)c8cc(F)c(F)cc8C7=C(C#N)C#N)sc6c5n(CC(CC)CCCC)c4c3n(CC(CC)CCCC)c21,11.23,-5.56,-3.65,-5.65,-4.09,85.0,,1:1.2 w:w,,,,,,
45181,10.1002/aenm.202003576,COC(=O)C(C)(C)c1cc(C)cc(-c2sc3c4sc5cc(/C=C6/C(=O)c7cc(F)cc(c7)C(=O)/C6=C\c6cc(C(C)(C)C(=O)OC)c(-c7cc(C)cc(C(C)(C)C(=O)OC)c7)s6)sc5c4c(C(C)(C)C(=O)OC)ccc2-3)c1,CCCCCCCCCCCc1c(/C=C2\C(=O)c3cc(F)c(F)cc3C2=C(C#N)C#N)sc2c1sc1c3c4nsnc4c4c5sc6c(CCCCCCCCCCC)c(/C=C7\C(=O)c8cc(F)c(F)cc8C7=C(C#N)C#N)sc6c5n(CC(CC)CCCC)c4c3n(CC(CC)CCCC)c21,9.01,-5.56,-3.65,-5.65,-4.09,85.0,,1.4:1.2 w:w,,,,,,
45182,10.1002/aenm.202003576,COC(=O)C(C)(C)c1cc(C)cc(-c2sc3c4sc5cc(/C=C6/C(=O)c7cc(F)cc(c7)C(=O)/C6=C\c6cc(C(C)(C)C(=O)OC)c(-c7cc(C)cc(C(C)(C)C(=O)OC)c7)s6)sc5c4c(C(C)(C)C(=O)OC)ccc2-3)c1,CCCCCCCCCCCc1c(/C=C2\C(=O)c3cc(F)c(F)cc3C2=C(C#N)C#N)sc2c1sc1c3c4nsnc4c4c5sc6c(CCCCCCCCCCC)c(/C=C7\C(=O)c8cc(F)c(F)cc8C7=C(C#N)C#N)sc6c5n(CC(CC)CCCC)c4c3n(CC(CC)CCCC)c21,12.22,-5.56,-3.65,-5.65,-4.09,85.0,,45:40,,,,,,
45186,10.1002/aenm.202003777,COC(=O)C(C)(C)c1cc(C)cc(-c2sc3c4sc5cc(/C=C6/C(=O)c7cc(F)cc(c7)C(=O)/C6=C\c6cc(C(C)(C)C(=O)OC)c(-c7cc(C)cc(C(C)(C)C(=O)OC)c7)s6)sc5c4c(C(C)(C)C(=O)OC)ccc2-3)c1,CCCCCCCCCCCOc1c(/C=C2\C(=O)c3cc(F)c(F)cc3C2=C(C#N)C#N)sc2c1sc1c3c4nsnc4c4c5sc6c(CCCCCCCCCCC)c(/C=C7\C(=O)c8cc(F)c(F)cc8C7=C(C#N)C#N)sc6c5n(CC)c4c3n(CC)c21,16.1,-5.56,-3.65,-5.71,-3.84,,,,,conventional,PNDIT-F3N,PEDOT:PSS,chloroform,
45204,10.1002/aenm.202100492,COC(=O)C(C)(C)c1cc(C)cc(-c2sc3c4sc5cc(/C=C6/C(=O)c7cc(F)cc(c7)C(=O)/C6=C\c6cc(C(C)(C)C(=O)OC)c(-c7cc(C)cc(C(C)(C)C(=O)OC)c7)s6)sc5c4c(C(C)(C)C(=O)OC)ccc2-3)c1,CCCCCCCCCCCc1c(/C=C2\C(=O)c3cc(F)c(F)cc3C2=C(C#N)C#N)sc2c1sc1c3c4nsnc4c4c5sc6c(CCCCCCCCCCC)c(/C=C7\C(=O)c8cc(F)c(F)cc8C7=C(C#N)C#N)sc6c5n(CC(CC)CCCC)c4c3n(CC(CC)CCCC)c21,16.52,-5.56,-3.65,-5.65,-4.09,,,,,,,PEDOT:PSS,,
45205,10.1002/aenm.202100492,COC(=O)C(C)(C)c1cc(C)cc(-c2sc3c4sc5cc(/C=C6/C(=O)c7cc(F)cc(c7)C(=O)/C6=C\c6cc(C(C)(C)C(=O)OC)c(-c7cc(C)cc(C(C)(C)C(=O)OC)c7)s6)sc5c4c(C(C)(C)C(=O)OC)ccc2-3)c1,CCCCCCCCCCCc1c(/C=C2\C(=O)c3cc(F)c(F)cc3C2=C(C#N)C#N)sc2c1sc1c3c4nsnc4c4c5sc6c(CCCCCCCCCCC)c(/C=C7\C(=O)c8cc(F)c(F)cc8C7=C(C#N)C#N)sc6c5n(CC(CC)CCCC)c4c3n(CC(CC)CCCC)c21,16.88,-5.56,-3.65,-5.65,-4.09,,,,,,,PEDOT:PSS-PA,,
45206,10.1002/aenm.202100492,COC(=O)C(C)(C)c1cc(C)cc(-c2sc3c4sc5cc(/C=C6/C(=O)c7cc(F)cc(c7)C(=O)/C6=C\c6cc(C(C)(C)C(=O)OC)c(-c7cc(C)cc(C(C)(C)C(=O)OC)c7)s6)sc5c4c(C(C)(C)C(=O)OC)ccc2-3)c1,CCCCCCCCCCCc1c(/C=C2\C(=O)c3cc(F)c(F)cc3C2=C(C#N)C#N)sc2c1sc1c3c4nsnc4c4c5sc6c(CCCCCCCCCCC)c(/C=C7\C(=O)c8cc(F)c(F)cc8C7=C(C#N)C#N)sc6c5n(CC(CC)CCCC)c4c3n(CC(CC)CCCC)c21,17.1,-5.56,-3.65,-5.65,-4.09,,,,,,,PEDOT:PSS-TA,,
45207,10.1002/aenm.202100492,COC(=O)C(C)(C)c1cc(C)cc(-c2sc3c4sc5cc(/C=C6/C(=O)c7cc(F)cc(c7)C(=O)/C6=C\c6cc(C(C)(C)C(=O)OC)c(-c7cc(C)cc(C(C)(C)C(=O)OC)c7)s6)sc5c4c(C(C)(C)C(=O)OC)ccc2-3)c1,CCCCCCCCCCCc1c(/C=C2\C(=O)c3cc(F)c(F)cc3C2=C(C#N)C#N)sc2c1sc1c3c4nsnc4c4c5sc6c(CCCCCCCCCCC)c(/C=C7\C(=O)c8cc(F)c(F)cc8C7=C(C#N)C#N)sc6c5n(CC(CC)CCCC)c4c3n(CC(CC)CCCC)c21,16.83,-5.56,-3.65,-5.65,-4.09,,,,,,,PEDOT:PSS-DA,,
45208,10.1002/aenm.202100492,COC(=O)C(C)(C)c1cc(C)cc(-c2sc3c4sc5cc(/C=C6/C(=O)c7cc(F)cc(c7)C(=O)/C6=C\c6cc(C(C)(C)C(=O)OC)c(-c7cc(C)cc(C(C)(C)C(=O)OC)c7)s6)sc5c4c(C(C)(C)C(=O)OC)ccc2-3)c1,CCCCCCc1ccc(C2(c3ccc(CCCCCC)cc3)c3cc4c(cc3-c3sc5cc(/C=C6\C(=O)c7c(csc7Cl)C6=C(C#N)C#N)sc5c32)C(c2ccc(CCCCCC)cc2)(c2ccc(CCCCCC)cc2)c2c-4sc3cc(/C=C4\C(=O)c5c(csc5Cl)C4=C(C#N)C#N)sc23)cc1,13.42,-5.56,-3.65,-5.58,-4.01,,,,,,,PEDOT:PSS,,
45209,10.1002/aenm.202100492,COC(=O)C(C)(C)c1cc(C)cc(-c2sc3c4sc5cc(/C=C6/C(=O)c7cc(F)cc(c7)C(=O)/C6=C\c6cc(C(C)(C)C(=O)OC)c(-c7cc(C)cc(C(C)(C)C(=O)OC)c7)s6)sc5c4c(C(C)(C)C(=O)OC)ccc2-3)c1,CCCCCCc1ccc(C2(c3ccc(CCCCCC)cc3)c3cc4c(cc3-c3sc5cc(/C=C6\C(=O)c7c(csc7Cl)C6=C(C#N)C#N)sc5c32)C(c2ccc(CCCCCC)cc2)(c2ccc(CCCCCC)cc2)c2c-4sc3cc(/C=C4\C(=O)c5c(csc5Cl)C4=C(C#N)C#N)sc23)cc1,13.62,-5.56,-3.65,-5.58,-4.01,,,,,,,PEDOT:PSS-PA,,
45210,10.1002/aenm.202100492,COC(=O)C(C)(C)c1cc(C)cc(-c2sc3c4sc5cc(/C=C6/C(=O)c7cc(F)cc(c7)C(=O)/C6=C\c6cc(C(C)(C)C(=O)OC)c(-c7cc(C)cc(C(C)(C)C(=O)OC)c7)s6)sc5c4c(C(C)(C)C(=O)OC)ccc2-3)c1,CCCCCCc1ccc(C2(c3ccc(CCCCCC)cc3)c3cc4c(cc3-c3sc5cc(/C=C6\C(=O)c7c(csc7Cl)C6=C(C#N)C#N)sc5c32)C(c2ccc(CCCCCC)cc2)(c2ccc(CCCCCC)cc2)c2c-4sc3cc(/C=C4\C(=O)c5c(csc5Cl)C4=C(C#N)C#N)sc23)cc1,13.87,-5.56,-3.65,-5.58,-4.01,,,,,,,PEDOT:PSS-TA,,
45211,10.1002/aenm.202100492,COC(=O)C(C)(C)c1cc(C)cc(-c2sc3c4sc5cc(/C=C6/C(=O)c7cc(F)cc(c7)C(=O)/C6=C\c6cc(C(C)(C)C(=O)OC)c(-c7cc(C)cc(C(C)(C)C(=O)OC)c7)s6)sc5c4c(C(C)(C)C(=O)OC)ccc2-3)c1,CCCCCCc1ccc(C2(c3ccc(CCCCCC)cc3)c3cc4c(cc3-c3sc5cc(/C=C6\C(=O)c7c(csc7Cl)C6=C(C#N)C#N)sc5c32)C(c2ccc(CCCCCC)cc2)(c2ccc(CCCCCC)cc2)c2c-4sc3cc(/C=C4\C(=O)c5c(csc5Cl)C4=C(C#N)C#N)sc23)cc1,14.17,-5.56,-3.65,-5.58,-4.01,,,,,,,PEDOT:PSS-DA,,
45216,10.1002/aenm.202100492,COC(=O)C(C)(C)c1cc(C)cc(-c2sc3c4sc5cc(/C=C6/C(=O)c7cc(F)cc(c7)C(=O)/C6=C\c6cc(C(C)(C)C(=O)OC)c(-c7cc(C)cc(C(C)(C)C(=O)OC)c7)s6)sc5c4c(C(C)(C)C(=O)OC)ccc2-3)c1,CCCCCCCCCCCc1c(/C=C2\C(=O)c3ccccc3C2=C(C#N)C#N)sc2c1sc1c3c4nsnc4c4c5sc6c(CCCCCCCCCCC)c(/C=C7\C(=O)c8cc(-c9cccs9)ccc8C7=C(C#N)C#N)sc6c5n(CC(CCCCCCCC)CCCCCCCCCC)c4c3n(CC(CCCCCCCC)CCCCCCCCCC)c21,14.78,-5.56,-3.65,-5.68,-3.94,,,,,,,PEDOT:PSS,,
45217,10.1002/aenm.202100492,COC(=O)C(C)(C)c1cc(C)cc(-c2sc3c4sc5cc(/C=C6/C(=O)c7cc(F)cc(c7)C(=O)/C6=C\c6cc(C(C)(C)C(=O)OC)c(-c7cc(C)cc(C(C)(C)C(=O)OC)c7)s6)sc5c4c(C(C)(C)C(=O)OC)ccc2-3)c1,CCCCCCCCCCCc1c(/C=C2\C(=O)c3ccccc3C2=C(C#N)C#N)sc2c1sc1c3c4nsnc4c4c5sc6c(CCCCCCCCCCC)c(/C=C7\C(=O)c8cc(-c9cccs9)ccc8C7=C(C#N)C#N)sc6c5n(CC(CCCCCCCC)CCCCCCCCCC)c4c3n(CC(CCCCCCCC)CCCCCCCCCC)c21,15.62,-5.56,-3.65,-5.68,-3.94,,,,,,,PEDOT:PSS-PA,,
45218,10.1002/aenm.202100492,COC(=O)C(C)(C)c1cc(C)cc(-c2sc3c4sc5cc(/C=C6/C(=O)c7cc(F)cc(c7)C(=O)/C6=C\c6cc(C(C)(C)C(=O)OC)c(-c7cc(C)cc(C(C)(C)C(=O)OC)c7)s6)sc5c4c(C(C)(C)C(=O)OC)ccc2-3)c1,CCCCCCCCCCCc1c(/C=C2\C(=O)c3ccccc3C2=C(C#N)C#N)sc2c1sc1c3c4nsnc4c4c5sc6c(CCCCCCCCCCC)c(/C=C7\C(=O)c8cc(-c9cccs9)ccc8C7=C(C#N)C#N)sc6c5n(CC(CCCCCCCC)CCCCCCCCCC)c4c3n(CC(CCCCCCCC)CCCCCCCCCC)c21,15.39,-5.56,-3.65,-5.68,-3.94,,,,,,,PEDOT:PSS-TA,,
45219,10.1002/aenm.202100492,COC(=O)C(C)(C)c1cc(C)cc(-c2sc3c4sc5cc(/C=C6/C(=O)c7cc(F)cc(c7)C(=O)/C6=C\c6cc(C(C)(C)C(=O)OC)c(-c7cc(C)cc(C(C)(C)C(=O)OC)c7)s6)sc5c4c(C(C)(C)C(=O)OC)ccc2-3)c1,CCCCCCCCCCCc1c(/C=C2\C(=O)c3ccccc3C2=C(C#N)C#N)sc2c1sc1c3c4nsnc4c4c5sc6c(CCCCCCCCCCC)c(/C=C7\C(=O)c8cc(-c9cccs9)ccc8C7=C(C#N)C#N)sc6c5n(CC(CCCCCCCC)CCCCCCCCCC)c4c3n(CC(CCCCCCCC)CCCCCCCCCC)c21,15.14,-5.56,-3.65,-5.68,-3.94,,,,,,,PEDOT:PSS-DA,,
45247,10.1002/aenm.202102000,COC(=O)C(C)(C)c1cc(C)cc(-c2sc3c4sc5cc(/C=C6/C(=O)c7cc(F)cc(c7)C(=O)/C6=C\c6cc(C(C)(C)C(=O)OC)c(-c7cc(C)cc(C(C)(C)C(=O)OC)c7)s6)sc5c4c(C(C)(C)C(=O)OC)ccc2-3)c1,CCCCCCCCCCCc1c(/C=C2\C(=O)c3cc(F)c(F)cc3C2=C(C#N)C#N)sc2c1sc1c3c4nsnc4c4c5sc6c(CCCCCCCCCCC)c(/C=C7\C(=O)c8cc(F)c(F)cc8C7=C(C#N)C#N)sc6c5n(CC(CCCC)CCCCCC)c4c3n(CC(CCCC)CCCCCC)c21,16.6,-5.56,-3.65,-5.65,-4.1,,,,,inverted,ZnO,MoO3,chloroform,
45248,10.1002/aenm.202102000,COC(=O)C(C)(C)c1cc(C)cc(-c2sc3c4sc5cc(/C=C6/C(=O)c7cc(F)cc(c7)C(=O)/C6=C\c6cc(C(C)(C)C(=O)OC)c(-c7cc(C)cc(C(C)(C)C(=O)OC)c7)s6)sc5c4c(C(C)(C)C(=O)OC)ccc2-3)c1,CCCCCCCCCCCc1c(/C=C2\C(=O)c3cc(F)c(F)cc3C2=C(C#N)C#N)sc2c1sc1c3c4nsnc4c4c5sc6c(CCCCCCCCCCC)c(/C=C7\C(=O)c8cc(F)c(F)cc8C7=C(C#N)C#N)sc6c5n(CC(CCCC)CCCCCC)c4c3n(CC(CCCC)CCCCCC)c21,17.7,-5.56,-3.65,-5.65,-4.1,,,,,inverted,ZnO,MoO3,chloroform,
45249,10.1002/aenm.202102000,COC(=O)C(C)(C)c1cc(C)cc(-c2sc3c4sc5cc(/C=C6/C(=O)c7cc(F)cc(c7)C(=O)/C6=C\c6cc(C(C)(C)C(=O)OC)c(-c7cc(C)cc(C(C)(C)C(=O)OC)c7)s6)sc5c4c(C(C)(C)C(=O)OC)ccc2-3)c1,CCCCCCCCCCCc1c(/C=C2\C(=O)c3cc(F)c(F)cc3C2=C(C#N)C#N)sc2c1sc1c3c4nsnc4c4c5sc6c(CCCCCCCCCCC)c(/C=C7\C(=O)c8cc(F)c(F)cc8C7=C(C#N)C#N)sc6c5n(CCC(CC)CCCC)c4c3n(CCC(CC)CCCC)c21,16.4,-5.56,-3.65,-5.64,-3.86,,,,,inverted,ZnO,MoO3,chloroform,
45250,10.1002/aenm.202102000,COC(=O)C(C)(C)c1cc(C)cc(-c2sc3c4sc5cc(/C=C6/C(=O)c7cc(F)cc(c7)C(=O)/C6=C\c6cc(C(C)(C)C(=O)OC)c(-c7cc(C)cc(C(C)(C)C(=O)OC)c7)s6)sc5c4c(C(C)(C)C(=O)OC)ccc2-3)c1,CCCCCCCCCCCc1c(/C=C2\C(=O)c3cc(F)c(F)cc3C2=C(C#N)C#N)sc2c1sc1c3c4nsnc4c4c5sc6c(CCCCCCCCCCC)c(/C=C7\C(=O)c8cc(F)c(F)cc8C7=C(C#N)C#N)sc6c5n(CCC(CC)CCCC)c4c3n(CCC(CC)CCCC)c21,16.9,-5.56,-3.65,-5.64,-3.86,,,,,inverted,ZnO,MoO3,chloroform,
45251,10.1002/aenm.202102000,COC(=O)C(C)(C)c1cc(C)cc(-c2sc3c4sc5cc(/C=C6/C(=O)c7cc(F)cc(c7)C(=O)/C6=C\c6cc(C(C)(C)C(=O)OC)c(-c7cc(C)cc(C(C)(C)C(=O)OC)c7)s6)sc5c4c(C(C)(C)C(=O)OC)ccc2-3)c1,CCCCCCc1ccc(C2(c3ccc(CCCCCC)cc3)c3cc4c(cc3-c3sc5cc(/C=C6\C(=O)c7cc(F)c(F)cc7C6=C(C#N)C#N)sc5c32)C(c2ccc(CCCCCC)cc2)(c2ccc(CCCCCC)cc2)c2c-4sc3cc(/C=C4\C(=O)c5cc(F)c(F)cc5C4=C(C#N)C#N)sc23)cc1,12.6,-5.56,-3.65,-5.66,-4.14,,,,,inverted,ZnO,MoO3,chloroform,
45252,10.1002/aenm.202102000,COC(=O)C(C)(C)c1cc(C)cc(-c2sc3c4sc5cc(/C=C6/C(=O)c7cc(F)cc(c7)C(=O)/C6=C\c6cc(C(C)(C)C(=O)OC)c(-c7cc(C)cc(C(C)(C)C(=O)OC)c7)s6)sc5c4c(C(C)(C)C(=O)OC)ccc2-3)c1,CCCCCCc1ccc(C2(c3ccc(CCCCCC)cc3)c3cc4c(cc3-c3sc5cc(/C=C6\C(=O)c7cc(F)c(F)cc7C6=C(C#N)C#N)sc5c32)C(c2ccc(CCCCCC)cc2)(c2ccc(CCCCCC)cc2)c2c-4sc3cc(/C=C4\C(=O)c5cc(F)c(F)cc5C4=C(C#N)C#N)sc23)cc1,13.1,-5.56,-3.65,-5.66,-4.14,,,,,inverted,ZnO,MoO3,chloroform,
45253,10.1002/aenm.202102000,COC(=O)C(C)(C)c1cc(C)cc(-c2sc3c4sc5cc(/C=C6/C(=O)c7cc(F)cc(c7)C(=O)/C6=C\c6cc(C(C)(C)C(=O)OC)c(-c7cc(C)cc(C(C)(C)C(=O)OC)c7)s6)sc5c4c(C(C)(C)C(=O)OC)ccc2-3)c1,CCOc1cc(-c2cc(CC)c(/C=C3\C(=O)c4cc(F)c(F)cc4C3=C(C#N)C#N)s2)c(OCC)cc1-c1cc(CC)c(/C=C2\C(=O)c3cc(F)c(F)cc3C2=C(C#N)C#N)s1,9.3,-5.56,-3.65,-5.59,-3.81,,,,,inverted,ZnO,MoO3,chloroform,
45254,10.1002/aenm.202102000,COC(=O)C(C)(C)c1cc(C)cc(-c2sc3c4sc5cc(/C=C6/C(=O)c7cc(F)cc(c7)C(=O)/C6=C\c6cc(C(C)(C)C(=O)OC)c(-c7cc(C)cc(C(C)(C)C(=O)OC)c7)s6)sc5c4c(C(C)(C)C(=O)OC)ccc2-3)c1,CCOc1cc(-c2cc(CC)c(/C=C3\C(=O)c4cc(F)c(F)cc4C3=C(C#N)C#N)s2)c(OCC)cc1-c1cc(CC)c(/C=C2\C(=O)c3cc(F)c(F)cc3C2=C(C#N)C#N)s1,10.0,-5.56,-3.65,-5.59,-3.81,,,,,inverted,ZnO,MoO3,chloroform,
45255,10.1002/aenm.202102000,COC(=O)C(C)(C)c1cc(C)cc(-c2sc3c4sc5cc(/C=C6/C(=O)c7cc(F)cc(c7)C(=O)/C6=C\c6cc(C(C)(C)C(=O)OC)c(-c7cc(C)cc(C(C)(C)C(=O)OC)c7)s6)sc5c4c(C(C)(C)C(=O)OC)ccc2-3)c1,CCCCCCCCCCCc1c(/C=C2\C(=O)c3cc(F)c(F)cc3C2=C(C#N)C#N)sc2c1sc1c3c4nsnc4c4c5sc6c(CCCCCCCCCCC)c(/C=C7\C(=O)c8cc(F)c(F)cc8C7=C(C#N)C#N)sc6c5n(CC(CCCC)CCCCCC)c4c3n(CC(CCCC)CCCCCC)c21,18.0,-5.56,-3.65,-5.65,-4.1,,,,,inverted,ZnO,MoO3,chloroform,
45256,10.1002/aenm.202102135,COC(=O)C(C)(C)c1cc(C)cc(-c2sc3c4sc5cc(/C=C6/C(=O)c7cc(F)cc(c7)C(=O)/C6=C\c6cc(C(C)(C)C(=O)OC)c(-c7cc(C)cc(C(C)(C)C(=O)OC)c7)s6)sc5c4c(C(C)(C)C(=O)OC)ccc2-3)c1,CCCCCCCCCCCc1c(/C=C2\C(=O)c3cc(F)c(F)cc3C2=C(C#N)C#N)sc2c1sc1c3c4nsnc4c4c5sc6c(CCCCCCCCCCC)c(/C=C7\C(=O)c8cc(F)c(F)cc8C7=C(C#N)C#N)sc6c5n(CC(CC)CCCC)c4c3n(CC(CC)CCCC)c21,12.15,-5.56,-3.65,-5.65,-4.09,103.0,,,,conventional,PDINN,PEDOT:PSS,chloroform,
45257,10.1002/aenm.202102135,COC(=O)C(C)(C)c1cc(C)cc(-c2sc3c4sc5cc(/C=C6/C(=O)c7cc(F)cc(c7)C(=O)/C6=C\c6cc(C(C)(C)C(=O)OC)c(-c7cc(C)cc(C(C)(C)C(=O)OC)c7)s6)sc5c4c(C(C)(C)C(=O)OC)ccc2-3)c1,CCCCCCCCCCCc1c(/C=C2\C(=O)c3cc(F)c(F)cc3C2=C(C#N)C#N)sc2c1sc1c3c4nsnc4c4c5sc6c(CCCCCCCCCCC)c(/C=C7\C(=O)c8cc(F)c(F)cc8C7=C(C#N)C#N)sc6c5n(CC(CC)CCCC)c4c3n(CC(CC)CCCC)c21,12.78,-5.56,-3.65,-5.65,-4.09,100.0,,,,conventional,PDINN,PEDOT:PSS,chloroform,
45258,10.1002/aenm.202102135,COC(=O)C(C)(C)c1cc(C)cc(-c2sc3c4sc5cc(/C=C6/C(=O)c7cc(F)cc(c7)C(=O)/C6=C\c6cc(C(C)(C)C(=O)OC)c(-c7cc(C)cc(C(C)(C)C(=O)OC)c7)s6)sc5c4c(C(C)(C)C(=O)OC)ccc2-3)c1,CCCCCCCCCCCc1c(/C=C2\C(=O)c3cc(F)c(F)cc3C2=C(C#N)C#N)sc2c1sc1c3c4nsnc4c4c5sc6c(CCCCCCCCCCC)c(/C=C7\C(=O)c8cc(F)c(F)cc8C7=C(C#N)C#N)sc6c5n(CC(CC)CCCC)c4c3n(CC(CC)CCCC)c21,14.43,-5.56,-3.65,-5.65,-4.09,98.0,,,,conventional,PDINN,PEDOT:PSS,chloroform,
45259,10.1002/aenm.202102135,COC(=O)C(C)(C)c1cc(C)cc(-c2sc3c4sc5cc(/C=C6/C(=O)c7cc(F)cc(c7)C(=O)/C6=C\c6cc(C(C)(C)C(=O)OC)c(-c7cc(C)cc(C(C)(C)C(=O)OC)c7)s6)sc5c4c(C(C)(C)C(=O)OC)ccc2-3)c1,CCCCCCCCCCCc1c(/C=C2\C(=O)c3cc(F)c(F)cc3C2=C(C#N)C#N)sc2c1sc1c3c4nsnc4c4c5sc6c(CCCCCCCCCCC)c(/C=C7\C(=O)c8cc(F)c(F)cc8C7=C(C#N)C#N)sc6c5n(CC(CC)CCCC)c4c3n(CC(CC)CCCC)c21,16.17,-5.56,-3.65,-5.65,-4.09,97.0,,,,conventional,PDINN,PEDOT:PSS,chloroform,
45260,10.1002/aenm.202102135,COC(=O)C(C)(C)c1cc(C)cc(-c2sc3c4sc5cc(/C=C6/C(=O)c7cc(F)cc(c7)C(=O)/C6=C\c6cc(C(C)(C)C(=O)OC)c(-c7cc(C)cc(C(C)(C)C(=O)OC)c7)s6)sc5c4c(C(C)(C)C(=O)OC)ccc2-3)c1,CCCCCCCCCCCc1c(/C=C2\C(=O)c3cc(F)c(F)cc3C2=C(C#N)C#N)sc2c1sc1c3c4nsnc4c4c5sc6c(CCCCCCCCCCC)c(/C=C7\C(=O)c8cc(F)c(F)cc8C7=C(C#N)C#N)sc6c5n(CC(CC)CCCC)c4c3n(CC(CC)CCCC)c21,15.48,-5.56,-3.65,-5.65,-4.09,101.0,,,,conventional,PDINN,PEDOT:PSS,chloroform,
45261,10.1002/aenm.202102135,COC(=O)C(C)(C)c1cc(C)cc(-c2sc3c4sc5cc(/C=C6/C(=O)c7cc(F)cc(c7)C(=O)/C6=C\c6cc(C(C)(C)C(=O)OC)c(-c7cc(C)cc(C(C)(C)C(=O)OC)c7)s6)sc5c4c(C(C)(C)C(=O)OC)ccc2-3)c1,CCCCCCCCCCCc1c(/C=C2\C(=O)c3cc(F)c(F)cc3C2=C(C#N)C#N)sc2c1sc1c3c4nsnc4c4c5sc6c(CCCCCCCCCCC)c(/C=C7\C(=O)c8cc(F)c(F)cc8C7=C(C#N)C#N)sc6c5n(CC(CC)CCCC)c4c3n(CC(CC)CCCC)c21,13.59,-5.56,-3.65,-5.65,-4.09,95.0,,,,conventional,PDINN,PEDOT:PSS,chloroform,
45264,10.1002/aenm.202102172,COC(=O)C(C)(C)c1cc(C)cc(-c2sc3c4sc5cc(/C=C6/C(=O)c7cc(F)cc(c7)C(=O)/C6=C\c6cc(C(C)(C)C(=O)OC)c(-c7cc(C)cc(C(C)(C)C(=O)OC)c7)s6)sc5c4c(C(C)(C)C(=O)OC)ccc2-3)c1,CCCCCCCCCCCc1c(/C=C2\C(=O)c3cc4cc(F)c(F)cc4cc3C2=C(C#N)C#N)sc2c1sc1c3c4nsnc4c4c5sc6c(CCCCCCCCCCC)c(/C=C7\C(=O)c8cc9cc(F)c(F)cc9cc8C7=C(C#N)C#N)sc6c5n(CC(CCCC)CCCCCC)c4c3n(CC(CCCC)CCCCCC)c21,16.81,-5.56,-3.65,-5.58,-3.98,,,1:1.0,,inverted,ZnO,MoO3,,
45265,10.1002/aenm.202102397,COC(=O)C(C)(C)c1cc(C)cc(-c2sc3c4sc5cc(/C=C6/C(=O)c7cc(F)cc(c7)C(=O)/C6=C\c6cc(C(C)(C)C(=O)OC)c(-c7cc(C)cc(C(C)(C)C(=O)OC)c7)s6)sc5c4c(C(C)(C)C(=O)OC)ccc2-3)c1,CCCCCCCCCCCc1c(/C=C2\C(=O)c3cc(F)c(F)cc3C2=C(C#N)C#N)sc2c1sc1c3c4nsnc4c4c5sc6c(CCCCCCCCCCC)c(/C=C7\C(=O)c8cc(F)c(F)cc8C7=C(C#N)C#N)sc6c5n(CC(CC)CCCC)c4c3n(CC(CC)CCCC)c21,9.5,-5.56,-3.65,-5.65,-4.09,,,,,conventional,PDINO,PEDOT:PSS,,
45266,10.1002/aenm.202102397,COC(=O)C(C)(C)c1cc(C)cc(-c2sc3c4sc5cc(/C=C6/C(=O)c7cc(F)cc(c7)C(=O)/C6=C\c6cc(C(C)(C)C(=O)OC)c(-c7cc(C)cc(C(C)(C)C(=O)OC)c7)s6)sc5c4c(C(C)(C)C(=O)OC)ccc2-3)c1,CCCCCCCCCCCc1c(/C=C2\C(=O)c3cc(F)c(F)cc3C2=C(C#N)C#N)sc2c1sc1c3c4nsnc4c4c5sc6c(CCCCCCCCCCC)c(/C=C7\C(=O)c8cc(F)c(F)cc8C7=C(C#N)C#N)sc6c5n(CC(CC)CCCC)c4c3n(CC(CC)CCCC)c21,9.7,-5.56,-3.65,-5.65,-4.09,150.0,,,,conventional,PDINO,PEDOT:PSS,,
45267,10.1002/aenm.202102397,COC(=O)C(C)(C)c1cc(C)cc(-c2sc3c4sc5cc(/C=C6/C(=O)c7cc(F)cc(c7)C(=O)/C6=C\c6cc(C(C)(C)C(=O)OC)c(-c7cc(C)cc(C(C)(C)C(=O)OC)c7)s6)sc5c4c(C(C)(C)C(=O)OC)ccc2-3)c1,CCCCCCCCCCCc1c(/C=C2\C(=O)c3cc(F)c(F)cc3C2=C(C#N)C#N)sc2c1sc1c3c4nsnc4c4c5sc6c(CCCCCCCCCCC)c(/C=C7\C(=O)c8cc(F)c(F)cc8C7=C(C#N)C#N)sc6c5n(CC(CC)CCCC)c4c3n(CC(CC)CCCC)c21,9.4,-5.56,-3.65,-5.65,-4.09,,,,,conventional,PDINO,PEDOT:PSS,,
45268,10.1002/aenm.202102397,COC(=O)C(C)(C)c1cc(C)cc(-c2sc3c4sc5cc(/C=C6/C(=O)c7cc(F)cc(c7)C(=O)/C6=C\c6cc(C(C)(C)C(=O)OC)c(-c7cc(C)cc(C(C)(C)C(=O)OC)c7)s6)sc5c4c(C(C)(C)C(=O)OC)ccc2-3)c1,CCCCCCCCCCCc1c(/C=C2\C(=O)c3cc(F)c(F)cc3C2=C(C#N)C#N)sc2c1sc1c3c4nsnc4c4c5sc6c(CCCCCCCCCCC)c(/C=C7\C(=O)c8cc(F)c(F)cc8C7=C(C#N)C#N)sc6c5n(CC(CC)CCCC)c4c3n(CC(CC)CCCC)c21,7.7,-5.56,-3.65,-5.65,-4.09,,,,,conventional,PDINO,PEDOT:PSS,,
45269,10.1002/aenm.202102397,COC(=O)C(C)(C)c1cc(C)cc(-c2sc3c4sc5cc(/C=C6/C(=O)c7cc(F)cc(c7)C(=O)/C6=C\c6cc(C(C)(C)C(=O)OC)c(-c7cc(C)cc(C(C)(C)C(=O)OC)c7)s6)sc5c4c(C(C)(C)C(=O)OC)ccc2-3)c1,CCCCCCCCCCCc1c(/C=C2\C(=O)c3cc(F)c(F)cc3C2=C(C#N)C#N)sc2c1sc1c3c4nsnc4c4c5sc6c(CCCCCCCCCCC)c(/C=C7\C(=O)c8cc(F)c(F)cc8C7=C(C#N)C#N)sc6c5n(CC(CC)CCCC)c4c3n(CC(CC)CCCC)c21,5.1,-5.56,-3.65,-5.65,-4.09,,,,,conventional,PDINO,PEDOT:PSS,,
45270,10.1002/aenm.202102397,COC(=O)C(C)(C)c1cc(C)cc(-c2sc3c4sc5cc(/C=C6/C(=O)c7cc(F)cc(c7)C(=O)/C6=C\c6cc(C(C)(C)C(=O)OC)c(-c7cc(C)cc(C(C)(C)C(=O)OC)c7)s6)sc5c4c(C(C)(C)C(=O)OC)ccc2-3)c1,CCCCCCCCCCCc1c(/C=C2\C(=O)c3cc(F)c(F)cc3C2=C(C#N)C#N)sc2c1sc1c3c4nsnc4c4c5sc6c(CCCCCCCCCCC)c(/C=C7\C(=O)c8cc(F)c(F)cc8C7=C(C#N)C#N)sc6c5n(CC(CC)CCCC)c4c3n(CC(CC)CCCC)c21,4.2,-5.56,-3.65,-5.65,-4.09,,,,,conventional,PDINO,PEDOT:PSS,,
45271,10.1002/aenm.202102397,COC(=O)C(C)(C)c1cc(C)cc(-c2sc3c4sc5cc(/C=C6/C(=O)c7cc(F)cc(c7)C(=O)/C6=C\c6cc(C(C)(C)C(=O)OC)c(-c7cc(C)cc(C(C)(C)C(=O)OC)c7)s6)sc5c4c(C(C)(C)C(=O)OC)ccc2-3)c1,CCCCCCCCCCCc1c(/C=C2\C(=O)c3cc(F)c(F)cc3C2=C(C#N)C#N)sc2c1sc1c3c4nsnc4c4c5sc6c(CCCCCCCCCCC)c(/C=C7\C(=O)c8cc(F)c(F)cc8C7=C(C#N)C#N)sc6c5n(CC(CC)CCCC)c4c3n(CC(CC)CCCC)c21,8.0,-5.56,-3.65,-5.65,-4.09,100.0,,,,conventional,PDINO,PEDOT:PSS,,
45273,10.1002/aenm.202102397,COC(=O)C(C)(C)c1cc(C)cc(-c2sc3c4sc5cc(/C=C6/C(=O)c7cc(F)cc(c7)C(=O)/C6=C\c6cc(C(C)(C)C(=O)OC)c(-c7cc(C)cc(C(C)(C)C(=O)OC)c7)s6)sc5c4c(C(C)(C)C(=O)OC)ccc2-3)c1,CCCCCCCCCCCc1c(/C=C2\C(=O)c3cc(F)c(F)cc3C2=C(C#N)C#N)sc2c1sc1c3c4nsnc4c4c5sc6c(CCCCCCCCCCC)c(/C=C7\C(=O)c8cc(F)c(F)cc8C7=C(C#N)C#N)sc6c5n(CC(CC)CCCC)c4c3n(CC(CC)CCCC)c21,10.9,-5.56,-3.65,-5.65,-4.09,200.0,,,,conventional,PDINO,PEDOT:PSS,,
45274,10.1002/aenm.202102397,COC(=O)C(C)(C)c1cc(C)cc(-c2sc3c4sc5cc(/C=C6/C(=O)c7cc(F)cc(c7)C(=O)/C6=C\c6cc(C(C)(C)C(=O)OC)c(-c7cc(C)cc(C(C)(C)C(=O)OC)c7)s6)sc5c4c(C(C)(C)C(=O)OC)ccc2-3)c1,CCCCCCCCCCCc1c(/C=C2\C(=O)c3cc(F)c(F)cc3C2=C(C#N)C#N)sc2c1sc1c3c4nsnc4c4c5sc6c(CCCCCCCCCCC)c(/C=C7\C(=O)c8cc(F)c(F)cc8C7=C(C#N)C#N)sc6c5n(CC(CC)CCCC)c4c3n(CC(CC)CCCC)c21,12.1,-5.56,-3.65,-5.65,-4.09,250.0,,,,conventional,PDINO,PEDOT:PSS,,
