Repository: JiYiqaq/PCE-KA-GNN

# Data directory

- `raw/Active_Database.csv` is the immutable source dataset bundled under CC BY 4.0. Do not overwrite it with processed data.
- `processed/` is created and populated by the training pipeline. Generated `.pt` and `.pth` caches are intentionally ignored by Git because they can exceed GitHub's normal single-file limit.

See `../DATA_LICENSE.md` for provenance, license and checksum information.

File: data/processed/device_records.csv (part 51 of 250)
record_id,doi,donor_smiles,acceptor_smiles,pce,homo_d,lumo_d,homo_a,lumo_a,active_layer_thickness,annealing_temp,d_a_ratio,additive_ratio,device_type,etl_canonical,htl_canonical,solvent_canonical,additive_canonical
45275,10.1002/aenm.202102397,COC(=O)C(C)(C)c1cc(C)cc(-c2sc3c4sc5cc(/C=C6/C(=O)c7cc(F)cc(c7)C(=O)/C6=C\c6cc(C(C)(C)C(=O)OC)c(-c7cc(C)cc(C(C)(C)C(=O)OC)c7)s6)sc5c4c(C(C)(C)C(=O)OC)ccc2-3)c1,CCCCCCCCCCCc1c(/C=C2\C(=O)c3cc(F)c(F)cc3C2=C(C#N)C#N)sc2c1sc1c3c4nsnc4c4c5sc6c(CCCCCCCCCCC)c(/C=C7\C(=O)c8cc(F)c(F)cc8C7=C(C#N)C#N)sc6c5n(CC(CC)CCCC)c4c3n(CC(CC)CCCC)c21,9.0,-5.56,-3.65,-5.65,-4.09,290.0,,,,conventional,PDINO,PEDOT:PSS,,
45276,10.1002/aenm.202102594,COC(=O)C(C)(C)c1cc(C)cc(-c2sc3c4sc5cc(/C=C6/C(=O)c7cc(F)cc(c7)C(=O)/C6=C\c6cc(C(C)(C)C(=O)OC)c(-c7cc(C)cc(C(C)(C)C(=O)OC)c7)s6)sc5c4c(C(C)(C)C(=O)OC)ccc2-3)c1,CCCCCCCCCCCc1c(/C=C2\C(=O)c3cc(F)c(F)cc3C2=C(C#N)C#N)sc2c1sc1c3c4nsnc4c4c5sc6c(CCCCCCCCCCC)c(/C=C7\C(=O)c8cc(F)c(F)cc8C7=C(C#N)C#N)sc6c5n(CC(CC)CCCC)c4c3n(CC(CC)CCCC)c21,11.2,-5.56,-3.65,-5.65,-4.09,100.0,80.0,1:1.2,0.5 vol%,conventional,PDINO,PEDOT:PSS,chloroform,
45277,10.1002/aenm.202102594,COC(=O)C(C)(C)c1cc(C)cc(-c2sc3c4sc5cc(/C=C6/C(=O)c7cc(F)cc(c7)C(=O)/C6=C\c6cc(C(C)(C)C(=O)OC)c(-c7cc(C)cc(C(C)(C)C(=O)OC)c7)s6)sc5c4c(C(C)(C)C(=O)OC)ccc2-3)c1,CCCCCCCCCCCc1c(/C=C2\C(=O)c3cc(F)c(F)cc3C2=C(C#N)C#N)sc2c1sc1c3c4nsnc4c4c5sc6c(CCCCCCCCCCC)c(/C=C7\C(=O)c8cc(F)c(F)cc8C7=C(C#N)C#N)sc6c5n(CC(CC)CCCC)c4c3n(CC(CC)CCCC)c21,14.1,-5.56,-3.65,-5.65,-4.09,100.0,80.0,1:1.2 wt%,0.5 vol%,conventional,PDINO,PEDOT:PSS,chloroform,
45278,10.1002/aenm.202102594,COC(=O)C(C)(C)c1cc(C)cc(-c2sc3c4sc5cc(/C=C6/C(=O)c7cc(F)cc(c7)C(=O)/C6=C\c6cc(C(C)(C)C(=O)OC)c(-c7cc(C)cc(C(C)(C)C(=O)OC)c7)s6)sc5c4c(C(C)(C)C(=O)OC)ccc2-3)c1,CCCCCCCCCCCc1c(/C=C2\C(=O)c3cc(F)c(F)cc3C2=C(C#N)C#N)sc2c1sc1c3c4nsnc4c4c5sc6c(CCCCCCCCCCC)c(/C=C7\C(=O)c8cc(F)c(F)cc8C7=C(C#N)C#N)sc6c5n(CC(CC)CCCC)c4c3n(CC(CC)CCCC)c21,15.5,-5.56,-3.65,-5.65,-4.09,100.0,80.0,1:1.2,0.5 vol%,conventional,PDINO,PEDOT:PSS,chloroform,
45279,10.1002/aenm.202102594,COC(=O)C(C)(C)c1cc(C)cc(-c2sc3c4sc5cc(/C=C6/C(=O)c7cc(F)cc(c7)C(=O)/C6=C\c6cc(C(C)(C)C(=O)OC)c(-c7cc(C)cc(C(C)(C)C(=O)OC)c7)s6)sc5c4c(C(C)(C)C(=O)OC)ccc2-3)c1,CCCCCCCCCCCc1c(/C=C2\C(=O)c3cc(F)c(F)cc3C2=C(C#N)C#N)sc2c1sc1c3c4nsnc4c4c5sc6c(CCCCCCCCCCC)c(/C=C7\C(=O)c8cc(F)c(F)cc8C7=C(C#N)C#N)sc6c5n(CC(CC)CCCC)c4c3n(CC(CC)CCCC)c21,15.6,-5.56,-3.65,-5.65,-4.09,100.0,80.0,1:1.2 wt%,0.5 vol%,conventional,PDINO,PEDOT:PSS,chloroform,
45280,10.1002/aenm.202102594,COC(=O)C(C)(C)c1cc(C)cc(-c2sc3c4sc5cc(/C=C6/C(=O)c7cc(F)cc(c7)C(=O)/C6=C\c6cc(C(C)(C)C(=O)OC)c(-c7cc(C)cc(C(C)(C)C(=O)OC)c7)s6)sc5c4c(C(C)(C)C(=O)OC)ccc2-3)c1,CCCCCCCCCCCc1c(/C=C2\C(=O)c3cc(F)c(F)cc3C2=C(C#N)C#N)sc2c1sc1c3c4nsnc4c4c5sc6c(CCCCCCCCCCC)c(/C=C7\C(=O)c8cc(F)c(F)cc8C7=C(C#N)C#N)sc6c5n(CC(CC)CCCC)c4c3n(CC(CC)CCCC)c21,13.0,-5.56,-3.65,-5.65,-4.09,100.0,80.0,1:1.2,0.5 vol%,conventional,PDINO,PEDOT:PSS,chloroform,
45281,10.1002/aenm.202102594,COC(=O)C(C)(C)c1cc(C)cc(-c2sc3c4sc5cc(/C=C6/C(=O)c7cc(F)cc(c7)C(=O)/C6=C\c6cc(C(C)(C)C(=O)OC)c(-c7cc(C)cc(C(C)(C)C(=O)OC)c7)s6)sc5c4c(C(C)(C)C(=O)OC)ccc2-3)c1,CCCCCCCCCCCc1c(/C=C2\C(=O)c3cc(F)c(F)cc3C2=C(C#N)C#N)sc2c1sc1c3c4nsnc4c4c5sc6c(CCCCCCCCCCC)c(/C=C7\C(=O)c8cc(F)c(F)cc8C7=C(C#N)C#N)sc6c5n(CC(CC)CCCC)c4c3n(CC(CC)CCCC)c21,11.7,-5.56,-3.65,-5.65,-4.09,100.0,80.0,1:1.2 wt%,0.5 vol%,conventional,PDINO,PEDOT:PSS,chloroform,
45282,10.1002/aenm.202102594,COC(=O)C(C)(C)c1cc(C)cc(-c2sc3c4sc5cc(/C=C6/C(=O)c7cc(F)cc(c7)C(=O)/C6=C\c6cc(C(C)(C)C(=O)OC)c(-c7cc(C)cc(C(C)(C)C(=O)OC)c7)s6)sc5c4c(C(C)(C)C(=O)OC)ccc2-3)c1,CCCCCCCCCCCc1c(/C=C2\C(=O)c3cc(F)c(F)cc3C2=C(C#N)C#N)sc2c1sc1c3c4nsnc4c4c5sc6c(CCCCCCCCCCC)c(/C=C7\C(=O)c8cc(F)c(F)cc8C7=C(C#N)C#N)sc6c5n(CC(CC)CCCC)c4c3n(CC(CC)CCCC)c21,12.4,-5.56,-3.65,-5.65,-4.09,100.0,80.0,1:1.2 wt%,0.5 vol%,conventional,PDINO,PEDOT:PSS,chloroform,
45283,10.1002/aenm.202102594,COC(=O)C(C)(C)c1cc(C)cc(-c2sc3c4sc5cc(/C=C6/C(=O)c7cc(F)cc(c7)C(=O)/C6=C\c6cc(C(C)(C)C(=O)OC)c(-c7cc(C)cc(C(C)(C)C(=O)OC)c7)s6)sc5c4c(C(C)(C)C(=O)OC)ccc2-3)c1,CCCCCCCCCCCc1c(/C=C2\C(=O)c3cc(F)c(F)cc3C2=C(C#N)C#N)sc2c1sc1c3c4nsnc4c4c5sc6c(CCCCCCCCCCC)c(/C=C7\C(=O)c8cc(F)c(F)cc8C7=C(C#N)C#N)sc6c5n(CC(CC)CCCC)c4c3n(CC(CC)CCCC)c21,14.6,-5.56,-3.65,-5.65,-4.09,100.0,80.0,1:1.2 wt%,0.5 vol%,conventional,PDINO,PEDOT:PSS,chloroform,
45284,10.1002/aenm.202102594,COC(=O)C(C)(C)c1cc(C)cc(-c2sc3c4sc5cc(/C=C6/C(=O)c7cc(F)cc(c7)C(=O)/C6=C\c6cc(C(C)(C)C(=O)OC)c(-c7cc(C)cc(C(C)(C)C(=O)OC)c7)s6)sc5c4c(C(C)(C)C(=O)OC)ccc2-3)c1,CCCCCCCCCCCc1c(/C=C2\C(=O)c3cc(F)c(F)cc3C2=C(C#N)C#N)sc2c1sc1c3c4nsnc4c4c5sc6c(CCCCCCCCCCC)c(/C=C7\C(=O)c8cc(F)c(F)cc8C7=C(C#N)C#N)sc6c5n(CC(CC)CCCC)c4c3n(CC(CC)CCCC)c21,16.0,-5.56,-3.65,-5.65,-4.09,100.0,80.0,1:1.2,0.5 vol%,conventional,PDINO,PEDOT:PSS,chloroform,
45285,10.1002/aenm.202102594,COC(=O)C(C)(C)c1cc(C)cc(-c2sc3c4sc5cc(/C=C6/C(=O)c7cc(F)cc(c7)C(=O)/C6=C\c6cc(C(C)(C)C(=O)OC)c(-c7cc(C)cc(C(C)(C)C(=O)OC)c7)s6)sc5c4c(C(C)(C)C(=O)OC)ccc2-3)c1,CCCCCCCCCCCc1c(/C=C2\C(=O)c3cc(F)c(F)cc3C2=C(C#N)C#N)sc2c1sc1c3c4nsnc4c4c5sc6c(CCCCCCCCCCC)c(/C=C7\C(=O)c8cc(F)c(F)cc8C7=C(C#N)C#N)sc6c5n(CC(CC)CCCC)c4c3n(CC(CC)CCCC)c21,13.9,-5.56,-3.65,-5.65,-4.09,100.0,80.0,1:1.2,0.5 vol%,conventional,PDINO,PEDOT:PSS,chloroform,
45286,10.1002/aenm.202102594,COC(=O)C(C)(C)c1cc(C)cc(-c2sc3c4sc5cc(/C=C6/C(=O)c7cc(F)cc(c7)C(=O)/C6=C\c6cc(C(C)(C)C(=O)OC)c(-c7cc(C)cc(C(C)(C)C(=O)OC)c7)s6)sc5c4c(C(C)(C)C(=O)OC)ccc2-3)c1,CCCCCCCCCCCc1c(/C=C2\C(=O)c3cc(F)c(F)cc3C2=C(C#N)C#N)sc2c1sc1c3c4nsnc4c4c5sc6c(CCCCCCCCCCC)c(/C=C7\C(=O)c8cc(F)c(F)cc8C7=C(C#N)C#N)sc6c5n(CC(CC)CCCC)c4c3n(CC(CC)CCCC)c21,16.1,-5.56,-3.65,-5.65,-4.09,,,,,conventional,PDINO,PEDOT:PSS,chloroform,
45287,10.1002/aenm.202102594,COC(=O)C(C)(C)c1cc(C)cc(-c2sc3c4sc5cc(/C=C6/C(=O)c7cc(F)cc(c7)C(=O)/C6=C\c6cc(C(C)(C)C(=O)OC)c(-c7cc(C)cc(C(C)(C)C(=O)OC)c7)s6)sc5c4c(C(C)(C)C(=O)OC)ccc2-3)c1,CCCCCCCCCCCc1c(/C=C2\C(=O)c3cc(F)c(F)cc3C2=C(C#N)C#N)sc2c1sc1c3c4nsnc4c4c5sc6c(CCCCCCCCCCC)c(/C=C7\C(=O)c8cc(F)c(F)cc8C7=C(C#N)C#N)sc6c5n(CC(CC)CCCC)c4c3n(CC(CC)CCCC)c21,16.1,-5.56,-3.65,-5.65,-4.09,,,,,conventional,PDINO,PEDOT:PSS,chloroform,
45288,10.1002/aenm.202102594,COC(=O)C(C)(C)c1cc(C)cc(-c2sc3c4sc5cc(/C=C6/C(=O)c7cc(F)cc(c7)C(=O)/C6=C\c6cc(C(C)(C)C(=O)OC)c(-c7cc(C)cc(C(C)(C)C(=O)OC)c7)s6)sc5c4c(C(C)(C)C(=O)OC)ccc2-3)c1,CCCCCCCCCCCc1c(/C=C2\C(=O)c3cc(F)c(F)cc3C2=C(C#N)C#N)sc2c1sc1c3c4nsnc4c4c5sc6c(CCCCCCCCCCC)c(/C=C7\C(=O)c8cc(F)c(F)cc8C7=C(C#N)C#N)sc6c5n(CC(CC)CCCC)c4c3n(CC(CC)CCCC)c21,15.9,-5.56,-3.65,-5.65,-4.09,100.0,80.0,1:1.2 wt%,0.5 vol%,conventional,PDINO,PEDOT:PSS,chloroform,
45289,10.1002/aenm.202102594,COC(=O)C(C)(C)c1cc(C)cc(-c2sc3c4sc5cc(/C=C6/C(=O)c7cc(F)cc(c7)C(=O)/C6=C\c6cc(C(C)(C)C(=O)OC)c(-c7cc(C)cc(C(C)(C)C(=O)OC)c7)s6)sc5c4c(C(C)(C)C(=O)OC)ccc2-3)c1,CCCCCCCCCCCc1c(/C=C2\C(=O)c3cc(F)c(F)cc3C2=C(C#N)C#N)sc2c1sc1c3c4nsnc4c4c5sc6c(CCCCCCCCCCC)c(/C=C7\C(=O)c8cc(F)c(F)cc8C7=C(C#N)C#N)sc6c5n(CC(CC)CCCC)c4c3n(CC(CC)CCCC)c21,15.1,-5.56,-3.65,-5.65,-4.09,,,,,conventional,PDINO,PEDOT:PSS,chloroform,
45290,10.1002/aenm.202102594,COC(=O)C(C)(C)c1cc(C)cc(-c2sc3c4sc5cc(/C=C6/C(=O)c7cc(F)cc(c7)C(=O)/C6=C\c6cc(C(C)(C)C(=O)OC)c(-c7cc(C)cc(C(C)(C)C(=O)OC)c7)s6)sc5c4c(C(C)(C)C(=O)OC)ccc2-3)c1,CCCCCCCCCCCc1c(/C=C2\C(=O)c3cc(F)c(F)cc3C2=C(C#N)C#N)sc2c1sc1c3c4nsnc4c4c5sc6c(CCCCCCCCCCC)c(/C=C7\C(=O)c8cc(F)c(F)cc8C7=C(C#N)C#N)sc6c5n(CC(CC)CCCC)c4c3n(CC(CC)CCCC)c21,14.8,-5.56,-3.65,-5.65,-4.09,,,,,conventional,PDINO,PEDOT:PSS,chloroform,
45291,10.1002/aenm.202102594,COC(=O)C(C)(C)c1cc(C)cc(-c2sc3c4sc5cc(/C=C6/C(=O)c7cc(F)cc(c7)C(=O)/C6=C\c6cc(C(C)(C)C(=O)OC)c(-c7cc(C)cc(C(C)(C)C(=O)OC)c7)s6)sc5c4c(C(C)(C)C(=O)OC)ccc2-3)c1,CCCCCCCCCCCc1c(/C=C2\C(=O)c3cc(F)c(F)cc3C2=C(C#N)C#N)sc2c1sc1c3c4nsnc4c4c5sc6c(CCCCCCCCCCC)c(/C=C7\C(=O)c8cc(F)c(F)cc8C7=C(C#N)C#N)sc6c5n(CC(CC)CCCC)c4c3n(CC(CC)CCCC)c21,16.2,-5.56,-3.65,-5.65,-4.09,100.0,80.0,1:1.2 wt%,0.5 vol%,conventional,PDINO,PEDOT:PSS,chloroform,
45292,10.1002/aenm.202102594,COC(=O)C(C)(C)c1cc(C)cc(-c2sc3c4sc5cc(/C=C6/C(=O)c7cc(F)cc(c7)C(=O)/C6=C\c6cc(C(C)(C)C(=O)OC)c(-c7cc(C)cc(C(C)(C)C(=O)OC)c7)s6)sc5c4c(C(C)(C)C(=O)OC)ccc2-3)c1,CCCCCCCCCCCc1c(/C=C2\C(=O)c3cc(F)c(F)cc3C2=C(C#N)C#N)sc2c1sc1c3c4nsnc4c4c5sc6c(CCCCCCCCCCC)c(/C=C7\C(=O)c8cc(F)c(F)cc8C7=C(C#N)C#N)sc6c5n(CC(CC)CCCC)c4c3n(CC(CC)CCCC)c21,16.5,-5.56,-3.65,-5.65,-4.09,100.0,80.0,1:1.2 wt%,0.5 vol%,conventional,PDINO,PEDOT:PSS,chloroform,
45326,10.1002/aenm.202103237,COC(=O)C(C)(C)c1cc(C)cc(-c2sc3c4sc5cc(/C=C6/C(=O)c7cc(F)cc(c7)C(=O)/C6=C\c6cc(C(C)(C)C(=O)OC)c(-c7cc(C)cc(C(C)(C)C(=O)OC)c7)s6)sc5c4c(C(C)(C)C(=O)OC)ccc2-3)c1,CCCCCCC1(CCCCCC)c2cc3c(cc2-c2sc(/C=C4\C(=O)c5ccccc5C4=C(C#N)C#N)cc21)C(CCCCCC)(CCCCCC)c1cc(/C=C2\C(=O)c4ccccc4C2=C(C#N)C#N)sc1-3,9.98,-5.56,-3.65,-5.69,-3.91,,,,,,,,,
45327,10.1002/aenm.202103237,COC(=O)C(C)(C)c1cc(C)cc(-c2sc3c4sc5cc(/C=C6/C(=O)c7cc(F)cc(c7)C(=O)/C6=C\c6cc(C(C)(C)C(=O)OC)c(-c7cc(C)cc(C(C)(C)C(=O)OC)c7)s6)sc5c4c(C(C)(C)C(=O)OC)ccc2-3)c1,CCCCCCC1(CCCCCC)c2cc3c(cc2-c2sc(/C=C4\C(=O)c5ccccc5C4=C(C#N)C#N)cc21)C(CCCCCC)(CCCCCC)c1cc(/C=C2\C(=O)c4ccccc4C2=C(C#N)C#N)sc1-3,7.84,-5.56,-3.65,-5.69,-3.91,110.0,,,,,,,,
45334,10.1002/aenm.202103702,COC(=O)C(C)(C)c1cc(C)cc(-c2sc3c4sc5cc(/C=C6/C(=O)c7cc(F)cc(c7)C(=O)/C6=C\c6cc(C(C)(C)C(=O)OC)c(-c7cc(C)cc(C(C)(C)C(=O)OC)c7)s6)sc5c4c(C(C)(C)C(=O)OC)ccc2-3)c1,CCCCCCCCCCCc1c(/C=C2\C(=O)c3cc(F)c(F)cc3C2=C(C#N)C#N)sc2c1sc1c3c4nsnc4c4c5sc6c(CCCCCCCCCCC)c(/C=C7\C(=O)c8cc(F)c(F)cc8C7=C(C#N)C#N)sc6c5n(CC(CC)CCCC)c4c3n(CC(CC)CCCC)c21,15.16,-5.56,-3.65,-5.65,-4.09,,,1:1.2,,inverted,ZnO,MoO3,chloroform,
45335,10.1002/aenm.202103702,COC(=O)C(C)(C)c1cc(C)cc(-c2sc3c4sc5cc(/C=C6/C(=O)c7cc(F)cc(c7)C(=O)/C6=C\c6cc(C(C)(C)C(=O)OC)c(-c7cc(C)cc(C(C)(C)C(=O)OC)c7)s6)sc5c4c(C(C)(C)C(=O)OC)ccc2-3)c1,CCCCCCCCCCCc1c(/C=C2\C(=O)c3cc(F)c(F)cc3C2=C(C#N)C#N)sc2c1sc1c3c4nsnc4c4c5sc6c(CCCCCCCCCCC)c(/C=C7\C(=O)c8cc(F)c(F)cc8C7=C(C#N)C#N)sc6c5n(CC(CC)CCCC)c4c3n(CC(CC)CCCC)c21,11.68,-5.56,-3.65,-5.65,-4.09,,,1:1.2,,inverted,ZnO,MoO3,chloroform,
45336,10.1002/aenm.202103702,COC(=O)C(C)(C)c1cc(C)cc(-c2sc3c4sc5cc(/C=C6/C(=O)c7cc(F)cc(c7)C(=O)/C6=C\c6cc(C(C)(C)C(=O)OC)c(-c7cc(C)cc(C(C)(C)C(=O)OC)c7)s6)sc5c4c(C(C)(C)C(=O)OC)ccc2-3)c1,CCCCCCCCCCCc1c(/C=C2\C(=O)c3cc(F)c(F)cc3C2=C(C#N)C#N)sc2c1sc1c3c4nsnc4c4c5sc6c(CCCCCCCCCCC)c(/C=C7\C(=O)c8cc(F)c(F)cc8C7=C(C#N)C#N)sc6c5n(CC(CC)CCCC)c4c3n(CC(CC)CCCC)c21,15.39,-5.56,-3.65,-5.65,-4.09,,,1:1.2,0.1 wt%,inverted,ZnO,MoO3,chloroform,BF7
45337,10.1002/aenm.202103702,COC(=O)C(C)(C)c1cc(C)cc(-c2sc3c4sc5cc(/C=C6/C(=O)c7cc(F)cc(c7)C(=O)/C6=C\c6cc(C(C)(C)C(=O)OC)c(-c7cc(C)cc(C(C)(C)C(=O)OC)c7)s6)sc5c4c(C(C)(C)C(=O)OC)ccc2-3)c1,CCCCCCCCCCCc1c(/C=C2\C(=O)c3cc(F)c(F)cc3C2=C(C#N)C#N)sc2c1sc1c3c4nsnc4c4c5sc6c(CCCCCCCCCCC)c(/C=C7\C(=O)c8cc(F)c(F)cc8C7=C(C#N)C#N)sc6c5n(CC(CC)CCCC)c4c3n(CC(CC)CCCC)c21,17.01,-5.56,-3.65,-5.65,-4.09,,,1:1.2,0.5 wt%,inverted,ZnO,MoO3,chloroform,BF7
45338,10.1002/aenm.202103702,COC(=O)C(C)(C)c1cc(C)cc(-c2sc3c4sc5cc(/C=C6/C(=O)c7cc(F)cc(c7)C(=O)/C6=C\c6cc(C(C)(C)C(=O)OC)c(-c7cc(C)cc(C(C)(C)C(=O)OC)c7)s6)sc5c4c(C(C)(C)C(=O)OC)ccc2-3)c1,CCCCCCCCCCCc1c(/C=C2\C(=O)c3cc(F)c(F)cc3C2=C(C#N)C#N)sc2c1sc1c3c4nsnc4c4c5sc6c(CCCCCCCCCCC)c(/C=C7\C(=O)c8cc(F)c(F)cc8C7=C(C#N)C#N)sc6c5n(CC(CC)CCCC)c4c3n(CC(CC)CCCC)c21,14.16,-5.56,-3.65,-5.65,-4.09,,,1:1.2,0.5 wt%,inverted,ZnO,MoO3,chloroform,BF7
45339,10.1002/aenm.202103702,COC(=O)C(C)(C)c1cc(C)cc(-c2sc3c4sc5cc(/C=C6/C(=O)c7cc(F)cc(c7)C(=O)/C6=C\c6cc(C(C)(C)C(=O)OC)c(-c7cc(C)cc(C(C)(C)C(=O)OC)c7)s6)sc5c4c(C(C)(C)C(=O)OC)ccc2-3)c1,CCCCCCCCCCCc1c(/C=C2\C(=O)c3cc(F)c(F)cc3C2=C(C#N)C#N)sc2c1sc1c3c4nsnc4c4c5sc6c(CCCCCCCCCCC)c(/C=C7\C(=O)c8cc(F)c(F)cc8C7=C(C#N)C#N)sc6c5n(CC(CC)CCCC)c4c3n(CC(CC)CCCC)c21,10.55,-5.56,-3.65,-5.65,-4.09,,,1:1.2,,inverted,ZnO,MoO3,chloroform,BP7
45341,10.1002/aenm.202103702,COC(=O)C(C)(C)c1cc(C)cc(-c2sc3c4sc5cc(/C=C6/C(=O)c7cc(F)cc(c7)C(=O)/C6=C\c6cc(C(C)(C)C(=O)OC)c(-c7cc(C)cc(C(C)(C)C(=O)OC)c7)s6)sc5c4c(C(C)(C)C(=O)OC)ccc2-3)c1,CCCCCCCCCCCc1c(/C=C2\C(=O)c3cc(F)c(F)cc3C2=C(C#N)C#N)sc2c1sc1c3c4nsnc4c4c5sc6c(CCCCCCCCCCC)c(/C=C7\C(=O)c8cc(F)c(F)cc8C7=C(C#N)C#N)sc6c5n(CC(CC)CCCC)c4c3n(CC(CC)CCCC)c21,13.33,-5.56,-3.65,-5.65,-4.09,,100.0,1:1.2,0 wt%,inverted,ZnO,MoO3,chloroform,BF7
45343,10.1002/aenm.202103702,COC(=O)C(C)(C)c1cc(C)cc(-c2sc3c4sc5cc(/C=C6/C(=O)c7cc(F)cc(c7)C(=O)/C6=C\c6cc(C(C)(C)C(=O)OC)c(-c7cc(C)cc(C(C)(C)C(=O)OC)c7)s6)sc5c4c(C(C)(C)C(=O)OC)ccc2-3)c1,CCCCCCCCCCCc1c(/C=C2\C(=O)c3cc(F)c(F)cc3C2=C(C#N)C#N)sc2c1sc1c3c4nsnc4c4c5sc6c(CCCCCCCCCCC)c(/C=C7\C(=O)c8cc(F)c(F)cc8C7=C(C#N)C#N)sc6c5n(CC(CC)CCCC)c4c3n(CC(CC)CCCC)c21,14.59,-5.56,-3.65,-5.65,-4.09,,100.0,1:1.2,0.1 wt%,inverted,ZnO,MoO3,chloroform,BF7
45345,10.1002/aenm.202103702,COC(=O)C(C)(C)c1cc(C)cc(-c2sc3c4sc5cc(/C=C6/C(=O)c7cc(F)cc(c7)C(=O)/C6=C\c6cc(C(C)(C)C(=O)OC)c(-c7cc(C)cc(C(C)(C)C(=O)OC)c7)s6)sc5c4c(C(C)(C)C(=O)OC)ccc2-3)c1,CCCCCCCCCCCc1c(/C=C2\C(=O)c3cc(F)c(F)cc3C2=C(C#N)C#N)sc2c1sc1c3c4nsnc4c4c5sc6c(CCCCCCCCCCC)c(/C=C7\C(=O)c8cc(F)c(F)cc8C7=C(C#N)C#N)sc6c5n(CC(CC)CCCC)c4c3n(CC(CC)CCCC)c21,16.2,-5.56,-3.65,-5.65,-4.09,,100.0,1:1.2,0.5 wt%,inverted,ZnO,MoO3,chloroform,BF7
45346,10.1002/aenm.202103702,COC(=O)C(C)(C)c1cc(C)cc(-c2sc3c4sc5cc(/C=C6/C(=O)c7cc(F)cc(c7)C(=O)/C6=C\c6cc(C(C)(C)C(=O)OC)c(-c7cc(C)cc(C(C)(C)C(=O)OC)c7)s6)sc5c4c(C(C)(C)C(=O)OC)ccc2-3)c1,CCCCCCCCCCCc1c(/C=C2\C(=O)c3cc(F)c(F)cc3C2=C(C#N)C#N)sc2c1sc1c3c4nsnc4c4c5sc6c(CCCCCCCCCCC)c(/C=C7\C(=O)c8cc(F)c(F)cc8C7=C(C#N)C#N)sc6c5n(CC(CC)CCCC)c4c3n(CC(CC)CCCC)c21,11.28,-5.56,-3.65,-5.65,-4.09,,160.0,1:1.2,0 wt%,inverted,ZnO,MoO3,chloroform,BF7
45347,10.1002/aenm.202103702,COC(=O)C(C)(C)c1cc(C)cc(-c2sc3c4sc5cc(/C=C6/C(=O)c7cc(F)cc(c7)C(=O)/C6=C\c6cc(C(C)(C)C(=O)OC)c(-c7cc(C)cc(C(C)(C)C(=O)OC)c7)s6)sc5c4c(C(C)(C)C(=O)OC)ccc2-3)c1,CCCCCCCCCCCc1c(/C=C2\C(=O)c3cc(F)c(F)cc3C2=C(C#N)C#N)sc2c1sc1c3c4nsnc4c4c5sc6c(CCCCCCCCCCC)c(/C=C7\C(=O)c8cc(F)c(F)cc8C7=C(C#N)C#N)sc6c5n(CC(CC)CCCC)c4c3n(CC(CC)CCCC)c21,10.15,-5.56,-3.65,-5.65,-4.09,,200.0,1:1.2,0 wt%,inverted,ZnO,MoO3,chloroform,BF7
45348,10.1002/aenm.202103702,COC(=O)C(C)(C)c1cc(C)cc(-c2sc3c4sc5cc(/C=C6/C(=O)c7cc(F)cc(c7)C(=O)/C6=C\c6cc(C(C)(C)C(=O)OC)c(-c7cc(C)cc(C(C)(C)C(=O)OC)c7)s6)sc5c4c(C(C)(C)C(=O)OC)ccc2-3)c1,CCCCCCCCCCCc1c(/C=C2\C(=O)c3cc(F)c(F)cc3C2=C(C#N)C#N)sc2c1sc1c3c4nsnc4c4c5sc6c(CCCCCCCCCCC)c(/C=C7\C(=O)c8cc(F)c(F)cc8C7=C(C#N)C#N)sc6c5n(CC(CC)CCCC)c4c3n(CC(CC)CCCC)c21,0.6,-5.56,-3.65,-5.65,-4.09,,230.0,1:1.2,0 wt%,inverted,ZnO,MoO3,chloroform,BF7
45349,10.1002/aenm.202103702,COC(=O)C(C)(C)c1cc(C)cc(-c2sc3c4sc5cc(/C=C6/C(=O)c7cc(F)cc(c7)C(=O)/C6=C\c6cc(C(C)(C)C(=O)OC)c(-c7cc(C)cc(C(C)(C)C(=O)OC)c7)s6)sc5c4c(C(C)(C)C(=O)OC)ccc2-3)c1,CCCCCCCCCCCc1c(/C=C2\C(=O)c3cc(F)c(F)cc3C2=C(C#N)C#N)sc2c1sc1c3c4nsnc4c4c5sc6c(CCCCCCCCCCC)c(/C=C7\C(=O)c8cc(F)c(F)cc8C7=C(C#N)C#N)sc6c5n(CC(CC)CCCC)c4c3n(CC(CC)CCCC)c21,14.87,-5.56,-3.65,-5.65,-4.09,,160.0,1:1.2,0.5 wt%,inverted,ZnO,MoO3,chloroform,BF7
45350,10.1002/aenm.202103702,COC(=O)C(C)(C)c1cc(C)cc(-c2sc3c4sc5cc(/C=C6/C(=O)c7cc(F)cc(c7)C(=O)/C6=C\c6cc(C(C)(C)C(=O)OC)c(-c7cc(C)cc(C(C)(C)C(=O)OC)c7)s6)sc5c4c(C(C)(C)C(=O)OC)ccc2-3)c1,CCCCCCCCCCCc1c(/C=C2\C(=O)c3cc(F)c(F)cc3C2=C(C#N)C#N)sc2c1sc1c3c4nsnc4c4c5sc6c(CCCCCCCCCCC)c(/C=C7\C(=O)c8cc(F)c(F)cc8C7=C(C#N)C#N)sc6c5n(CC(CC)CCCC)c4c3n(CC(CC)CCCC)c21,13.94,-5.56,-3.65,-5.65,-4.09,,200.0,1:1.2,0.5 wt%,inverted,ZnO,MoO3,chloroform,BF7
45351,10.1002/aenm.202103702,COC(=O)C(C)(C)c1cc(C)cc(-c2sc3c4sc5cc(/C=C6/C(=O)c7cc(F)cc(c7)C(=O)/C6=C\c6cc(C(C)(C)C(=O)OC)c(-c7cc(C)cc(C(C)(C)C(=O)OC)c7)s6)sc5c4c(C(C)(C)C(=O)OC)ccc2-3)c1,CCCCCCCCCCCc1c(/C=C2\C(=O)c3cc(F)c(F)cc3C2=C(C#N)C#N)sc2c1sc1c3c4nsnc4c4c5sc6c(CCCCCCCCCCC)c(/C=C7\C(=O)c8cc(F)c(F)cc8C7=C(C#N)C#N)sc6c5n(CC(CC)CCCC)c4c3n(CC(CC)CCCC)c21,3.96,-5.56,-3.65,-5.65,-4.09,,230.0,1:1.2,0.5 wt%,inverted,ZnO,MoO3,chloroform,BF7
45352,10.1002/aenm.202103892,COC(=O)C(C)(C)c1cc(C)cc(-c2sc3c4sc5cc(/C=C6/C(=O)c7cc(F)cc(c7)C(=O)/C6=C\c6cc(C(C)(C)C(=O)OC)c(-c7cc(C)cc(C(C)(C)C(=O)OC)c7)s6)sc5c4c(C(C)(C)C(=O)OC)ccc2-3)c1,CCCCCCc1ccc(C2(c3ccc(CCCCCC)cc3)c3cc4c(cc3-c3sc5cc(/C=C6\C(=O)c7cc(F)c(F)cc7C6=C(C#N)C#N)sc5c32)C(c2ccc(CCCCCC)cc2)(c2ccc(CCCCCC)cc2)c2c-4sc3cc(/C=C4\C(=O)c5cc(F)c(F)cc5C4=C(C#N)C#N)sc23)cc1,13.4,-5.49,-3.64,-5.66,-4.14,,150.0,,,,,n-PEDOT:POM,,
45353,10.1002/aenm.202103892,COC(=O)C(C)(C)c1cc(C)cc(-c2sc3c4sc5cc(/C=C6/C(=O)c7cc(F)cc(c7)C(=O)/C6=C\c6cc(C(C)(C)C(=O)OC)c(-c7cc(C)cc(C(C)(C)C(=O)OC)c7)s6)sc5c4c(C(C)(C)C(=O)OC)ccc2-3)c1,CCCCCCc1ccc(C2(c3ccc(CCCCCC)cc3)c3cc4c(cc3-c3sc5cc(/C=C6\C(=O)c7cc(F)c(F)cc7C6=C(C#N)C#N)sc5c32)C(c2ccc(CCCCCC)cc2)(c2ccc(CCCCCC)cc2)c2c-4sc3cc(/C=C4\C(=O)c5cc(F)c(F)cc5C4=C(C#N)C#N)sc23)cc1,13.27,-5.49,-3.64,-5.66,-4.14,,,,,,,n-PEDOT:POM,,
45354,10.1002/aenm.202103892,COC(=O)C(C)(C)c1cc(C)cc(-c2sc3c4sc5cc(/C=C6/C(=O)c7cc(F)cc(c7)C(=O)/C6=C\c6cc(C(C)(C)C(=O)OC)c(-c7cc(C)cc(C(C)(C)C(=O)OC)c7)s6)sc5c4c(C(C)(C)C(=O)OC)ccc2-3)c1,CCCCCCc1ccc(C2(c3ccc(CCCCCC)cc3)c3cc4c(cc3-c3sc5cc(/C=C6\C(=O)c7cc(F)c(F)cc7C6=C(C#N)C#N)sc5c32)C(c2ccc(CCCCCC)cc2)(c2ccc(CCCCCC)cc2)c2c-4sc3cc(/C=C4\C(=O)c5cc(F)c(F)cc5C4=C(C#N)C#N)sc23)cc1,13.26,-5.49,-3.64,-5.66,-4.14,,150.0,,,,,n-PEDOT:POM,,
45355,10.1002/aenm.202103892,COC(=O)C(C)(C)c1cc(C)cc(-c2sc3c4sc5cc(/C=C6/C(=O)c7cc(F)cc(c7)C(=O)/C6=C\c6cc(C(C)(C)C(=O)OC)c(-c7cc(C)cc(C(C)(C)C(=O)OC)c7)s6)sc5c4c(C(C)(C)C(=O)OC)ccc2-3)c1,CCCCCCc1ccc(C2(c3ccc(CCCCCC)cc3)c3cc4c(cc3-c3sc5cc(/C=C6\C(=O)c7cc(F)c(F)cc7C6=C(C#N)C#N)sc5c32)C(c2ccc(CCCCCC)cc2)(c2ccc(CCCCCC)cc2)c2c-4sc3cc(/C=C4\C(=O)c5cc(F)c(F)cc5C4=C(C#N)C#N)sc23)cc1,13.21,-5.49,-3.64,-5.66,-4.14,,150.0,,,,,n-PEDOT:POM,,
45356,10.1002/aenm.202103892,COC(=O)C(C)(C)c1cc(C)cc(-c2sc3c4sc5cc(/C=C6/C(=O)c7cc(F)cc(c7)C(=O)/C6=C\c6cc(C(C)(C)C(=O)OC)c(-c7cc(C)cc(C(C)(C)C(=O)OC)c7)s6)sc5c4c(C(C)(C)C(=O)OC)ccc2-3)c1,CCCCCCc1ccc(C2(c3ccc(CCCCCC)cc3)c3cc4c(cc3-c3sc5cc(/C=C6\C(=O)c7cc(F)c(F)cc7C6=C(C#N)C#N)sc5c32)C(c2ccc(CCCCCC)cc2)(c2ccc(CCCCCC)cc2)c2c-4sc3cc(/C=C4\C(=O)c5cc(F)c(F)cc5C4=C(C#N)C#N)sc23)cc1,13.67,-5.49,-3.64,-5.66,-4.14,,150.0,,,,,n-PEDOT:POM,,
45357,10.1002/aenm.202103892,CCCCC(CC)COC(=O)c1sc2csc(-c3cc4c(-c5ccc(CC(CC)CCCC)s5)c5sccc5c(-c5ccc(CC(CC)CCCC)s5)c4s3)c2c1F,CCCCC(=O)OCC1(c2ccccc2)c2cccc3cccc4cccc5cccc6cccc1c6c-5c-4c-3c2,9.17,-5.21,-3.6,-6.1,-3.7,,,,,,,n-PEDOT:POM,,
45359,10.1002/aenm.202103892,COC(=O)C(C)(C)c1cc(C)cc(-c2sc3c4sc5cc(/C=C6/C(=O)c7cc(F)cc(c7)C(=O)/C6=C\c6cc(C(C)(C)C(=O)OC)c(-c7cc(C)cc(C(C)(C)C(=O)OC)c7)s6)sc5c4c(C(C)(C)C(=O)OC)ccc2-3)c1,CCCCCCCCCCCc1c(/C=C2\C(=O)c3cc(Cl)c(Cl)cc3C2=C(C#N)C#N)sc2c1Cc1c-2n(CC(CCCC)CCCCCC)c2c1c1nsnc1c1c3c(n(CC(CCCC)CCCCCC)c12)-c1sc(/C=C2\C(=O)c4cc(Cl)c(Cl)cc4C2=C(C#N)C#N)c(CCCCCCCCCCC)c1C3,16.66,-5.49,-3.64,-5.62,-4.05,,,,,,,n-PEDOT:POM,,
45360,10.1002/aenm.202103892,COC(=O)C(C)(C)c1cc(C)cc(-c2sc3c4sc5cc(/C=C6/C(=O)c7cc(F)cc(c7)C(=O)/C6=C\c6cc(C(C)(C)C(=O)OC)c(-c7cc(C)cc(C(C)(C)C(=O)OC)c7)s6)sc5c4c(C(C)(C)C(=O)OC)ccc2-3)c1,CCCCCCCCCc1c(C=C2C(=O)c3cc(Cl)c(Cl)cc3C2=C(C#N)C#N)sc2c1sc1c3c4nsnc4c4c5sc6c(CCCCCCCCC)c(C=C7C(=O)c8cc(Cl)c(Cl)cc8C7=C(C#N)C#N)sc6c5n(CC(CCCC)CCCCCC)c4c3n(CC(CCCC)CCCCCC)c21,17.21,-5.49,-3.64,-5.68,-3.9,,,,,,,PEDOT:PSS,,
45361,10.1002/aenm.202103892,COC(=O)C(C)(C)c1cc(C)cc(-c2sc3c4sc5cc(/C=C6/C(=O)c7cc(F)cc(c7)C(=O)/C6=C\c6cc(C(C)(C)C(=O)OC)c(-c7cc(C)cc(C(C)(C)C(=O)OC)c7)s6)sc5c4c(C(C)(C)C(=O)OC)ccc2-3)c1,CCCCCCCCCc1c(C=C2C(=O)c3cc(Cl)c(Cl)cc3C2=C(C#N)C#N)sc2c1sc1c3c4nsnc4c4c5sc6c(CCCCCCCCC)c(C=C7C(=O)c8cc(Cl)c(Cl)cc8C7=C(C#N)C#N)sc6c5n(CC(CCCC)CCCCCC)c4c3n(CC(CCCC)CCCCCC)c21,17.62,-5.49,-3.64,-5.68,-3.9,,,,,,,n-PEDOT:POM,,
45373,10.1002/aenm.202104018,COC(=O)C(C)(C)c1cc(C)cc(-c2sc3c4sc5cc(/C=C6/C(=O)c7cc(F)cc(c7)C(=O)/C6=C\c6cc(C(C)(C)C(=O)OC)c(-c7cc(C)cc(C(C)(C)C(=O)OC)c7)s6)sc5c4c(C(C)(C)C(=O)OC)ccc2-3)c1,CCCCCCCCCCCc1c(/C=C2\C(=O)c3cc(F)c(F)cc3C2=C(C#N)C#N)sc2c1sc1c3c4nsnc4c4c5sc6c(CCCCCCCCCCC)c(/C=C7\C(=O)c8cc(F)c(F)cc8C7=C(C#N)C#N)sc6c5n(CC(CC)CCCC)c4c3n(CC(CC)CCCC)c21,15.3,-5.56,-3.65,-5.65,-4.09,,,,,inverted,ZnO,,,
45374,10.1002/aenm.202104018,COC(=O)C(C)(C)c1cc(C)cc(-c2sc3c4sc5cc(/C=C6/C(=O)c7cc(F)cc(c7)C(=O)/C6=C\c6cc(C(C)(C)C(=O)OC)c(-c7cc(C)cc(C(C)(C)C(=O)OC)c7)s6)sc5c4c(C(C)(C)C(=O)OC)ccc2-3)c1,CCCCCCCCCCCc1c(/C=C2\C(=O)c3cc(F)c(F)cc3C2=C(C#N)C#N)sc2c1sc1c3c4nsnc4c4c5sc6c(CCCCCCCCCCC)c(/C=C7\C(=O)c8cc(F)c(F)cc8C7=C(C#N)C#N)sc6c5n(CC(CC)CCCC)c4c3n(CC(CC)CCCC)c21,12.7,-5.56,-3.65,-5.65,-4.09,,,,,inverted,InAs CQD,,,
45375,10.1002/aenm.202104018,COC(=O)C(C)(C)c1cc(C)cc(-c2sc3c4sc5cc(/C=C6/C(=O)c7cc(F)cc(c7)C(=O)/C6=C\c6cc(C(C)(C)C(=O)OC)c(-c7cc(C)cc(C(C)(C)C(=O)OC)c7)s6)sc5c4c(C(C)(C)C(=O)OC)ccc2-3)c1,CCCCCCCCCCCc1c(/C=C2\C(=O)c3cc(F)c(F)cc3C2=C(C#N)C#N)sc2c1sc1c3c4nsnc4c4c5sc6c(CCCCCCCCCCC)c(/C=C7\C(=O)c8cc(F)c(F)cc8C7=C(C#N)C#N)sc6c5n(CC(CC)CCCC)c4c3n(CC(CC)CCCC)c21,15.1,-5.56,-3.65,-5.65,-4.09,,,,,,InAs CQD@ZnO,,,
45381,10.1002/aenm.202104028,COC(=O)C(C)(C)c1cc(C)cc(-c2sc3c4sc5cc(/C=C6/C(=O)c7cc(F)cc(c7)C(=O)/C6=C\c6cc(C(C)(C)C(=O)OC)c(-c7cc(C)cc(C(C)(C)C(=O)OC)c7)s6)sc5c4c(C(C)(C)C(=O)OC)ccc2-3)c1,CCCCCCCCCc1c(/C=C2\C(=O)c3cc(F)c(F)cc3C2=C(C#N)C#N)sc2c1sc1c3c4nsnc4c4c5sc6c(CCCCCCCCC)c(/C=C7\C(=O)c8cc(F)c(F)cc8C7=C(C#N)C#N)sc6c5n(C)c4c3n(C)c21,15.16,-5.56,-3.65,,,,,,,inverted,PDINN,PEDOT:PSS,o-DMB,
45383,10.1002/aenm.202104028,CCCCCCC(CCCC)Cc1csc(-c2cc3c4nsnc4c4cc(-c5cc(CC(CCCC)CCCCCC)c(-c6cc7c(-c8cc(F)c(CC(CC)CCCC)s8)c8sccc8c(-c8cc(F)c(CC(CC)CCCC)s8)c7s6)s5)sc4c3s2)c1,CCCCCCCCCc1c(/C=C2\C(=O)c3cc(F)c(F)cc3C2=C(C#N)C#N)sc2c1sc1c3c4nsnc4c4c5sc6c(CCCCCCCCC)c(/C=C7\C(=O)c8cc(F)c(F)cc8C7=C(C#N)C#N)sc6c5n(C)c4c3n(C)c21,16.18,-5.51,-2.77,,,,,,,inverted,PDINN,PEDOT:PSS,o-DMB,
45391,10.1002/aenm.202200044,CCCCC(CC)Cc1ccc(-c2c3cc(-c4ccc(-c5sc(-c6cccs6)c6c5C(=O)c5c(CC(CC)CCCC)sc(CC(CC)CCCC)c5C6=O)s4)sc3c(-c3ccc(CC(CC)CCCC)s3)c3ccsc23)s1,CCCCCCc1ccc(C2(c3ccc(CCCCCC)cc3)c3cc4c(cc3-c3sc5cc(C=C6C(=O)c7ccccc7C6=C(C#N)C#N)sc5c32)C(c2ccc(CCCCCC)cc2)(c2ccc(CCCCCC)cc2)c2c-4sc3cc(C=C4C(=O)c5ccccc5C4=C(C#N)C#N)sc23)cc1,8.17,-5.33,-3.48,-5.576,-3.916,118.0,,,,inverted,,,,
45392,10.1002/aenm.202200044,CCCCC(CC)Cc1ccc(-c2c3cc(-c4ccc(-c5sc(-c6cccs6)c6c5C(=O)c5c(CC(CC)CCCC)sc(CC(CC)CCCC)c5C6=O)s4)sc3c(-c3ccc(CC(CC)CCCC)s3)c3ccsc23)s1,CCCCCCc1ccc(C2(c3ccc(CCCCCC)cc3)c3cc4c(cc3-c3sc5cc(C=C6C(=O)c7ccccc7C6=C(C#N)C#N)sc5c32)C(c2ccc(CCCCCC)cc2)(c2ccc(CCCCCC)cc2)c2c-4sc3cc(C=C4C(=O)c5ccccc5C4=C(C#N)C#N)sc23)cc1,2.73,-5.33,-3.48,-5.576,-3.916,137.0,30.0,,,inverted,,,,
45393,10.1002/aenm.202200044,CCCCC(CC)Cc1ccc(-c2c3cc(-c4ccc(-c5sc(-c6cccs6)c6c5C(=O)c5c(CC(CC)CCCC)sc(CC(CC)CCCC)c5C6=O)s4)sc3c(-c3ccc(CC(CC)CCCC)s3)c3ccsc23)s1,CCCCCCc1ccc(C2(c3ccc(CCCCCC)cc3)c3cc4c(cc3-c3sc5cc(C=C6C(=O)c7ccccc7C6=C(C#N)C#N)sc5c32)C(c2ccc(CCCCCC)cc2)(c2ccc(CCCCCC)cc2)c2c-4sc3cc(C=C4C(=O)c5ccccc5C4=C(C#N)C#N)sc23)cc1,4.51,-5.33,-3.48,-5.576,-3.916,142.0,40.0,,,inverted,,,,
45394,10.1002/aenm.202200044,CCCCC(CC)Cc1ccc(-c2c3cc(-c4ccc(-c5sc(-c6cccs6)c6c5C(=O)c5c(CC(CC)CCCC)sc(CC(CC)CCCC)c5C6=O)s4)sc3c(-c3ccc(CC(CC)CCCC)s3)c3ccsc23)s1,CCCCCCc1ccc(C2(c3ccc(CCCCCC)cc3)c3cc4c(cc3-c3sc5cc(C=C6C(=O)c7ccccc7C6=C(C#N)C#N)sc5c32)C(c2ccc(CCCCCC)cc2)(c2ccc(CCCCCC)cc2)c2c-4sc3cc(C=C4C(=O)c5ccccc5C4=C(C#N)C#N)sc23)cc1,5.66,-5.33,-3.48,-5.576,-3.916,140.0,45.0,,,inverted,,,,
45395,10.1002/aenm.202200044,CCCCC(CC)Cc1ccc(-c2c3cc(-c4ccc(-c5sc(-c6cccs6)c6c5C(=O)c5c(CC(CC)CCCC)sc(CC(CC)CCCC)c5C6=O)s4)sc3c(-c3ccc(CC(CC)CCCC)s3)c3ccsc23)s1,CCCCCCc1ccc(C2(c3ccc(CCCCCC)cc3)c3cc4c(cc3-c3sc5cc(C=C6C(=O)c7ccccc7C6=C(C#N)C#N)sc5c32)C(c2ccc(CCCCCC)cc2)(c2ccc(CCCCCC)cc2)c2c-4sc3cc(C=C4C(=O)c5ccccc5C4=C(C#N)C#N)sc23)cc1,6.4,-5.33,-3.48,-5.576,-3.916,146.0,50.0,,,inverted,,,,
45396,10.1002/aenm.202200044,CCCCC(CC)Cc1ccc(-c2c3cc(-c4ccc(-c5sc(-c6cccs6)c6c5C(=O)c5c(CC(CC)CCCC)sc(CC(CC)CCCC)c5C6=O)s4)sc3c(-c3ccc(CC(CC)CCCC)s3)c3ccsc23)s1,CCCCCCc1ccc(C2(c3ccc(CCCCCC)cc3)c3cc4c(cc3-c3sc5cc(C=C6C(=O)c7ccccc7C6=C(C#N)C#N)sc5c32)C(c2ccc(CCCCCC)cc2)(c2ccc(CCCCCC)cc2)c2c-4sc3cc(C=C4C(=O)c5ccccc5C4=C(C#N)C#N)sc23)cc1,6.43,-5.33,-3.48,-5.576,-3.916,143.0,60.0,,,inverted,,,,
45398,10.1002/aenm.202200044,CCCCC(CC)Cc1ccc(-c2c3cc(-c4ccc(-c5sc(-c6cccs6)c6c5C(=O)c5c(CC(CC)CCCC)sc(CC(CC)CCCC)c5C6=O)s4)sc3c(-c3ccc(CC(CC)CCCC)s3)c3ccsc23)s1,CCCCCCc1ccc(C2(c3ccc(CCCCCC)cc3)c3cc4c(cc3-c3sc5cc(C=C6C(=O)c7ccccc7C6=C(C#N)C#N)sc5c32)C(c2ccc(CCCCCC)cc2)(c2ccc(CCCCCC)cc2)c2c-4sc3cc(C=C4C(=O)c5ccccc5C4=C(C#N)C#N)sc23)cc1,5.38,-5.33,-3.48,-5.576,-3.916,140.0,,,,inverted,ZnO,MoO3,o-DCB,
45399,10.1002/aenm.202200044,COC(=O)C(C)(C)c1cc(C)cc(-c2sc3c4sc5cc(/C=C6/C(=O)c7cc(F)cc(c7)C(=O)/C6=C\c6cc(C(C)(C)C(=O)OC)c(-c7cc(C)cc(C(C)(C)C(=O)OC)c7)s6)sc5c4c(C(C)(C)C(=O)OC)ccc2-3)c1,CCCCCCCCCCCc1c(/C=C2\C(=O)c3cc(Cl)c(Cl)cc3C2=C(C#N)C#N)sc2c1Cc1c-2n(CC(CCCC)CCCCCC)c2c1c1nsnc1c1c3c(n(CC(CCCC)CCCCCC)c12)-c1sc(/C=C2\C(=O)c4cc(Cl)c(Cl)cc4C2=C(C#N)C#N)c(CCCCCCCCCCC)c1C3,8.72,-5.56,-3.65,-5.62,-4.05,140.0,,,,inverted,ZnO,MoO3,o-DCB,
45400,10.1002/aenm.202200044,COC(=O)C(C)(C)c1cc(C)cc(-c2sc3c4sc5cc(/C=C6/C(=O)c7cc(F)cc(c7)C(=O)/C6=C\c6cc(C(C)(C)C(=O)OC)c(-c7cc(C)cc(C(C)(C)C(=O)OC)c7)s6)sc5c4c(C(C)(C)C(=O)OC)ccc2-3)c1,CCCCCCCCCCCc1c(/C=C2\C(=O)c3cc(Cl)c(Cl)cc3C2=C(C#N)C#N)sc2c1Cc1c-2n(CC(CCCC)CCCCCC)c2c1c1nsnc1c1c3c(n(CC(CCCC)CCCCCC)c12)-c1sc(/C=C2\C(=O)c4cc(Cl)c(Cl)cc4C2=C(C#N)C#N)c(CCCCCCCCCCC)c1C3,13.09,-5.56,-3.65,-5.62,-4.05,140.0,,,,inverted,ZnO,MoO3,o-DCB,
45401,10.1002/aenm.202200044,COC(=O)C(C)(C)c1cc(C)cc(-c2sc3c4sc5cc(/C=C6/C(=O)c7cc(F)cc(c7)C(=O)/C6=C\c6cc(C(C)(C)C(=O)OC)c(-c7cc(C)cc(C(C)(C)C(=O)OC)c7)s6)sc5c4c(C(C)(C)C(=O)OC)ccc2-3)c1,CCCCCCCCCCCc1c(/C=C2\C(=O)c3cc(Cl)c(Cl)cc3C2=C(C#N)C#N)sc2c1Cc1c-2n(CC(CCCC)CCCCCC)c2c1c1nsnc1c1c3c(n(CC(CCCC)CCCCCC)c12)-c1sc(/C=C2\C(=O)c4cc(Cl)c(Cl)cc4C2=C(C#N)C#N)c(CCCCCCCCCCC)c1C3,13.56,-5.56,-3.65,-5.62,-4.05,140.0,,,,inverted,ZnO,MoO3,o-DCB,
45402,10.1002/aenm.202200129,COC(=O)C(C)(C)c1cc(C)cc(-c2sc3c4sc5cc(/C=C6/C(=O)c7cc(F)cc(c7)C(=O)/C6=C\c6cc(C(C)(C)C(=O)OC)c(-c7cc(C)cc(C(C)(C)C(=O)OC)c7)s6)sc5c4c(C(C)(C)C(=O)OC)ccc2-3)c1,CCCCCCCCCCCc1c(/C=C2\C(=O)c3cc(F)c(F)cc3C2=C(C#N)C#N)sc2c1sc1c3c4nsnc4c4c5sc6c(CCCCCCCCCCC)c(/C=C7\C(=O)c8cc(F)c(F)cc8C7=C(C#N)C#N)sc6c5n(CC(CC)CCCC)c4c3n(CC(CC)CCCC)c21,16.62,-5.56,-3.65,-5.65,-4.09,,,1:1.2,,conventional,PFN-Br,PEDOT:PSS,chloroform,
45405,10.1002/aenm.202200129,COC(=O)C(C)(C)c1cc(C)cc(-c2sc3c4sc5cc(/C=C6/C(=O)c7cc(F)cc(c7)C(=O)/C6=C\c6cc(C(C)(C)C(=O)OC)c(-c7cc(C)cc(C(C)(C)C(=O)OC)c7)s6)sc5c4c(C(C)(C)C(=O)OC)ccc2-3)c1,CCCCCCC(CCCC)Cc1c(/C=C2\C(=O)c3cc(F)c(F)cc3C2=C(C#N)C#N)sc2c1SC1c3c(c4c(c5nsnc35)c3sc5c(CC(CCCC)CCCCCC)c(/C=C6\C(=O)c7cc(F)c(F)cc7C6=C(C#N)C#N)sc5c3n4CC(CC)CCCC)N(CC(CC)CCCC)C21,17.63,-5.56,-3.65,-5.68,-3.9,,,1:1.2,,conventional,PFN-Br,PEDOT:PSS,chloroform,
45407,10.1002/aenm.202200165,COC(=O)C(C)(C)c1cc(C)cc(-c2sc3c4sc5cc(/C=C6/C(=O)c7cc(F)cc(c7)C(=O)/C6=C\c6cc(C(C)(C)C(=O)OC)c(-c7cc(C)cc(C(C)(C)C(=O)OC)c7)s6)sc5c4c(C(C)(C)C(=O)OC)ccc2-3)c1,CCCCCCCCCc1c(C=C2C(=O)c3cc(Cl)c(Cl)cc3C2=C(C#N)C#N)sc2c1sc1c3c4nsnc4c4c5sc6c(CCCCCCCCC)c(C=C7C(=O)c8cc(Cl)c(Cl)cc8C7=C(C#N)C#N)sc6c5n(CC(CCCC)CCCCCC)c4c3n(CC(CCCC)CCCCCC)c21,16.83,-5.56,-3.65,-5.68,-3.9,,,,,conventional,PDINO,PEDOT:PSS,,
45408,10.1002/aenm.202200165,COC(=O)C(C)(C)c1cc(C)cc(-c2sc3c4sc5cc(/C=C6/C(=O)c7cc(F)cc(c7)C(=O)/C6=C\c6cc(C(C)(C)C(=O)OC)c(-c7cc(C)cc(C(C)(C)C(=O)OC)c7)s6)sc5c4c(C(C)(C)C(=O)OC)ccc2-3)c1,CCCCCCCCCc1c(C=C2C(=O)c3cc(Cl)c(Cl)cc3C2=C(C#N)C#N)sc2c1sc1c3c4nsnc4c4c5sc6c(CCCCCCCCC)c(C=C7C(=O)c8cc(Cl)c(Cl)cc8C7=C(C#N)C#N)sc6c5n(CC(CCCC)CCCCCC)c4c3n(CC(CCCC)CCCCCC)c21,17.07,-5.56,-3.65,-5.68,-3.9,,,,,conventional,PDINO,PEDOT:PSS,,
45409,10.1002/aenm.202200165,COC(=O)C(C)(C)c1cc(C)cc(-c2sc3c4sc5cc(/C=C6/C(=O)c7cc(F)cc(c7)C(=O)/C6=C\c6cc(C(C)(C)C(=O)OC)c(-c7cc(C)cc(C(C)(C)C(=O)OC)c7)s6)sc5c4c(C(C)(C)C(=O)OC)ccc2-3)c1,CCCCCCCCCc1c(C=C2C(=O)c3cc(Cl)c(Cl)cc3C2=C(C#N)C#N)sc2c1sc1c3c4nsnc4c4c5sc6c(CCCCCCCCC)c(C=C7C(=O)c8cc(Cl)c(Cl)cc8C7=C(C#N)C#N)sc6c5n(CC(CCCC)CCCCCC)c4c3n(CC(CCCC)CCCCCC)c21,15.05,-5.56,-3.65,-5.68,-3.9,,,,,conventional,PDINO,PEDOT:PSS,,
45410,10.1002/aenm.202200165,COC(=O)C(C)(C)c1cc(C)cc(-c2sc3c4sc5cc(/C=C6/C(=O)c7cc(F)cc(c7)C(=O)/C6=C\c6cc(C(C)(C)C(=O)OC)c(-c7cc(C)cc(C(C)(C)C(=O)OC)c7)s6)sc5c4c(C(C)(C)C(=O)OC)ccc2-3)c1,CCCCCCCCCc1c(C=C2C(=O)c3cc(Cl)c(Cl)cc3C2=C(C#N)C#N)sc2c1sc1c3c4nsnc4c4c5sc6c(CCCCCCCCC)c(C=C7C(=O)c8cc(Cl)c(Cl)cc8C7=C(C#N)C#N)sc6c5n(CC(CCCC)CCCCCC)c4c3n(CC(CCCC)CCCCCC)c21,16.58,-5.56,-3.65,-5.68,-3.9,,,,,conventional,PDINO,PEDOT:PSS,,
45421,10.1002/aenm.202200453,COC(=O)C(C)(C)c1cc(C)cc(-c2sc3c4sc5cc(/C=C6/C(=O)c7cc(F)cc(c7)C(=O)/C6=C\c6cc(C(C)(C)C(=O)OC)c(-c7cc(C)cc(C(C)(C)C(=O)OC)c7)s6)sc5c4c(C(C)(C)C(=O)OC)ccc2-3)c1,CCCCCCCCCCCc1c(/C=C2\C(=O)c3cc(F)c(F)cc3C2=C(C#N)C#N)sc2c1sc1c3c4nsnc4c4c5sc6c(CCCCCCCCCCC)c(/C=C7\C(=O)c8cc(F)c(F)cc8C7=C(C#N)C#N)sc6c5n(CC(CCCC)CCCCCC)c4c3n(CC(CCCC)CCCCCC)c21,16.5,-5.56,-3.65,-5.65,-4.1,,,1:1.2,,conventional,PNDIT-F3N,PEDOT:PSS,o-xylene,
45422,10.1002/aenm.202200453,COC(=O)C(C)(C)c1cc(C)cc(-c2sc3c4sc5cc(/C=C6/C(=O)c7cc(F)cc(c7)C(=O)/C6=C\c6cc(C(C)(C)C(=O)OC)c(-c7cc(C)cc(C(C)(C)C(=O)OC)c7)s6)sc5c4c(C(C)(C)C(=O)OC)ccc2-3)c1,CCCCCCCCCCCc1c(/C=C2\C(=O)c3cc(F)c(F)cc3C2=C(C#N)C#N)sc2c1sc1c3c4nsnc4c4c5sc6c(CCCCCCCCCCC)c(/C=C7\C(=O)c8cc(F)c(F)cc8C7=C(C#N)C#N)sc6c5n(CC(CCCC)CCCCCC)c4c3n(CC(CCCC)CCCCCC)c21,16.6,-5.56,-3.65,-5.65,-4.1,,,1:1.2,,conventional,PNDIT-F3N,PEDOT:PSS,o-xylene,2PACz
45423,10.1002/aenm.202200453,COC(=O)C(C)(C)c1cc(C)cc(-c2sc3c4sc5cc(/C=C6/C(=O)c7cc(F)cc(c7)C(=O)/C6=C\c6cc(C(C)(C)C(=O)OC)c(-c7cc(C)cc(C(C)(C)C(=O)OC)c7)s6)sc5c4c(C(C)(C)C(=O)OC)ccc2-3)c1,CCCCCCCCCCCc1c(/C=C2\C(=O)c3cc(F)c(F)cc3C2=C(C#N)C#N)sc2c1sc1c3c4nsnc4c4c5sc6c(CCCCCCCCCCC)c(/C=C7\C(=O)c8cc(F)c(F)cc8C7=C(C#N)C#N)sc6c5n(CC(CCCC)CCCCCC)c4c3n(CC(CCCC)CCCCCC)c21,15.0,-5.56,-3.65,-5.65,-4.1,,,1:3,,conventional,PNDIT-F3N,PEDOT:PSS,o-xylene,
45424,10.1002/aenm.202200453,COC(=O)C(C)(C)c1cc(C)cc(-c2sc3c4sc5cc(/C=C6/C(=O)c7cc(F)cc(c7)C(=O)/C6=C\c6cc(C(C)(C)C(=O)OC)c(-c7cc(C)cc(C(C)(C)C(=O)OC)c7)s6)sc5c4c(C(C)(C)C(=O)OC)ccc2-3)c1,CCCCCCCCCCCc1c(/C=C2\C(=O)c3cc(F)c(F)cc3C2=C(C#N)C#N)sc2c1sc1c3c4nsnc4c4c5sc6c(CCCCCCCCCCC)c(/C=C7\C(=O)c8cc(F)c(F)cc8C7=C(C#N)C#N)sc6c5n(CC(CCCC)CCCCCC)c4c3n(CC(CCCC)CCCCCC)c21,16.0,-5.56,-3.65,-5.65,-4.1,,,1:3,,conventional,PNDIT-F3N,PEDOT:PSS,o-xylene,2PACz
45425,10.1002/aenm.202200453,COC(=O)C(C)(C)c1cc(C)cc(-c2sc3c4sc5cc(/C=C6/C(=O)c7cc(F)cc(c7)C(=O)/C6=C\c6cc(C(C)(C)C(=O)OC)c(-c7cc(C)cc(C(C)(C)C(=O)OC)c7)s6)sc5c4c(C(C)(C)C(=O)OC)ccc2-3)c1,CCCCCCCCCCCc1c(/C=C2\C(=O)c3cc(F)c(F)cc3C2=C(C#N)C#N)sc2c1sc1c3c4nsnc4c4c5sc6c(CCCCCCCCCCC)c(/C=C7\C(=O)c8cc(F)c(F)cc8C7=C(C#N)C#N)sc6c5n(CC(CCCC)CCCCCC)c4c3n(CC(CCCC)CCCCCC)c21,13.2,-5.56,-3.65,-5.65,-4.1,,,1:5,,conventional,PNDIT-F3N,PEDOT:PSS,o-xylene,
45426,10.1002/aenm.202200453,COC(=O)C(C)(C)c1cc(C)cc(-c2sc3c4sc5cc(/C=C6/C(=O)c7cc(F)cc(c7)C(=O)/C6=C\c6cc(C(C)(C)C(=O)OC)c(-c7cc(C)cc(C(C)(C)C(=O)OC)c7)s6)sc5c4c(C(C)(C)C(=O)OC)ccc2-3)c1,CCCCCCCCCCCc1c(/C=C2\C(=O)c3cc(F)c(F)cc3C2=C(C#N)C#N)sc2c1sc1c3c4nsnc4c4c5sc6c(CCCCCCCCCCC)c(/C=C7\C(=O)c8cc(F)c(F)cc8C7=C(C#N)C#N)sc6c5n(CC(CCCC)CCCCCC)c4c3n(CC(CCCC)CCCCCC)c21,14.5,-5.56,-3.65,-5.65,-4.1,,,1:5,,conventional,PNDIT-F3N,PEDOT:PSS,o-xylene,2PACz
45427,10.1002/aenm.202200453,COC(=O)C(C)(C)c1cc(C)cc(-c2sc3c4sc5cc(/C=C6/C(=O)c7cc(F)cc(c7)C(=O)/C6=C\c6cc(C(C)(C)C(=O)OC)c(-c7cc(C)cc(C(C)(C)C(=O)OC)c7)s6)sc5c4c(C(C)(C)C(=O)OC)ccc2-3)c1,CCCCCCCCCCCc1c(/C=C2\C(=O)c3cc(F)c(F)cc3C2=C(C#N)C#N)sc2c1sc1c3c4nsnc4c4c5sc6c(CCCCCCCCCCC)c(/C=C7\C(=O)c8cc(F)c(F)cc8C7=C(C#N)C#N)sc6c5n(CC(CCCC)CCCCCC)c4c3n(CC(CCCC)CCCCCC)c21,12.0,-5.56,-3.65,-5.65,-4.1,,,1:3 (wt/wt),,conventional,PNDIT-F3N,PEDOT:PSS,o-xylene,
45428,10.1002/aenm.202200453,COC(=O)C(C)(C)c1cc(C)cc(-c2sc3c4sc5cc(/C=C6/C(=O)c7cc(F)cc(c7)C(=O)/C6=C\c6cc(C(C)(C)C(=O)OC)c(-c7cc(C)cc(C(C)(C)C(=O)OC)c7)s6)sc5c4c(C(C)(C)C(=O)OC)ccc2-3)c1,CCCCCCCCCCCc1c(/C=C2\C(=O)c3cc(F)c(F)cc3C2=C(C#N)C#N)sc2c1sc1c3c4nsnc4c4c5sc6c(CCCCCCCCCCC)c(/C=C7\C(=O)c8cc(F)c(F)cc8C7=C(C#N)C#N)sc6c5n(CC(CCCC)CCCCCC)c4c3n(CC(CCCC)CCCCCC)c21,12.2,-5.56,-3.65,-5.65,-4.1,,,1:3 (wt/wt),,conventional,PNDIT-F3N,PEDOT:PSS,o-xylene,2PACz
45429,10.1002/aenm.202200453,COC(=O)C(C)(C)c1cc(C)cc(-c2sc3c4sc5cc(/C=C6/C(=O)c7cc(F)cc(c7)C(=O)/C6=C\c6cc(C(C)(C)C(=O)OC)c(-c7cc(C)cc(C(C)(C)C(=O)OC)c7)s6)sc5c4c(C(C)(C)C(=O)OC)ccc2-3)c1,CCCCCCCCCCCc1c(/C=C2\C(=O)c3cc(F)c(F)cc3C2=C(C#N)C#N)sc2c1sc1c3c4nsnc4c4c5sc6c(CCCCCCCCCCC)c(/C=C7\C(=O)c8cc(F)c(F)cc8C7=C(C#N)C#N)sc6c5n(CC(CCCC)CCCCCC)c4c3n(CC(CCCC)CCCCCC)c21,13.3,-5.56,-3.65,-5.65,-4.1,,,1:3 (wt/wt),,conventional,PNDIT-F3N,PEDOT:PSS,o-xylene,
45430,10.1002/aenm.202200453,COC(=O)C(C)(C)c1cc(C)cc(-c2sc3c4sc5cc(/C=C6/C(=O)c7cc(F)cc(c7)C(=O)/C6=C\c6cc(C(C)(C)C(=O)OC)c(-c7cc(C)cc(C(C)(C)C(=O)OC)c7)s6)sc5c4c(C(C)(C)C(=O)OC)ccc2-3)c1,CCCCCCCCCCCc1c(/C=C2\C(=O)c3cc(F)c(F)cc3C2=C(C#N)C#N)sc2c1sc1c3c4nsnc4c4c5sc6c(CCCCCCCCCCC)c(/C=C7\C(=O)c8cc(F)c(F)cc8C7=C(C#N)C#N)sc6c5n(CC(CCCC)CCCCCC)c4c3n(CC(CCCC)CCCCCC)c21,14.2,-5.56,-3.65,-5.65,-4.1,,,1:3 (wt/wt),,conventional,PNDIT-F3N,PEDOT:PSS,o-xylene,2PACz
45431,10.1002/aenm.202200453,COC(=O)C(C)(C)c1cc(C)cc(-c2sc3c4sc5cc(/C=C6/C(=O)c7cc(F)cc(c7)C(=O)/C6=C\c6cc(C(C)(C)C(=O)OC)c(-c7cc(C)cc(C(C)(C)C(=O)OC)c7)s6)sc5c4c(C(C)(C)C(=O)OC)ccc2-3)c1,CCCCCCCCCCCc1c(/C=C2\C(=O)c3cc(F)c(F)cc3C2=C(C#N)C#N)sc2c1sc1c3c4nsnc4c4c5sc6c(CCCCCCCCCCC)c(/C=C7\C(=O)c8cc(F)c(F)cc8C7=C(C#N)C#N)sc6c5n(CC(CCCC)CCCCCC)c4c3n(CC(CCCC)CCCCCC)c21,15.2,-5.56,-3.65,-5.65,-4.1,50.0,,1:3 (wt/wt),,conventional,PNDIT-F3N,PEDOT:PSS,o-xylene,2PACz
45432,10.1002/aenm.202200453,COC(=O)C(C)(C)c1cc(C)cc(-c2sc3c4sc5cc(/C=C6/C(=O)c7cc(F)cc(c7)C(=O)/C6=C\c6cc(C(C)(C)C(=O)OC)c(-c7cc(C)cc(C(C)(C)C(=O)OC)c7)s6)sc5c4c(C(C)(C)C(=O)OC)ccc2-3)c1,CCCCCCCCCCCc1c(/C=C2\C(=O)c3cc(F)c(F)cc3C2=C(C#N)C#N)sc2c1sc1c3c4nsnc4c4c5sc6c(CCCCCCCCCCC)c(/C=C7\C(=O)c8cc(F)c(F)cc8C7=C(C#N)C#N)sc6c5n(CC(CCCC)CCCCCC)c4c3n(CC(CCCC)CCCCCC)c21,11.3,-5.56,-3.65,-5.65,-4.1,50.0,,1:3 (wt/wt),,conventional,PNDIT-F3N,PEDOT:PSS,o-xylene,2PACz
45433,10.1002/aenm.202200887,COC(=O)C(C)(C)c1cc(C)cc(-c2sc3c4sc5cc(/C=C6/C(=O)c7cc(F)cc(c7)C(=O)/C6=C\c6cc(C(C)(C)C(=O)OC)c(-c7cc(C)cc(C(C)(C)C(=O)OC)c7)s6)sc5c4c(C(C)(C)C(=O)OC)ccc2-3)c1,CCCCCCCCCCCc1c(/C=C2\C(=O)c3cc(Cl)c(Cl)cc3C2=C(C#N)C#N)sc2c1sc1c3c4nsnc4c4c5sc6c(CCCCCCCCCCC)c(/C=C7\C(=O)c8cc(Cl)c(Cl)cc8C7=C(C#N)C#N)sc6c5n(CC(CC)CCCC)c4c3n(CC(CC)CCCC)c21,11.16,-5.56,-3.65,-5.72,-4.16,,,,,,PNDIT-F3N-Br,PEDOT:PSS,,
45434,10.1002/aenm.202200887,COC(=O)C(C)(C)c1cc(C)cc(-c2sc3c4sc5cc(/C=C6/C(=O)c7cc(F)cc(c7)C(=O)/C6=C\c6cc(C(C)(C)C(=O)OC)c(-c7cc(C)cc(C(C)(C)C(=O)OC)c7)s6)sc5c4c(C(C)(C)C(=O)OC)ccc2-3)c1,CCCCCCCCCCCc1c(/C=C2\C(=O)c3cc(Cl)c(Cl)cc3C2=C(C#N)C#N)sc2c1sc1c3c4nsnc4c4c5sc6c(CCCCCCCCCCC)c(/C=C7\C(=O)c8cc(Cl)c(Cl)cc8C7=C(C#N)C#N)sc6c5n(CC(CC)CCCC)c4c3n(CC(CC)CCCC)c21,9.8,-5.56,-3.65,-5.72,-4.16,,,,10 wt%,,PNDIT-F3N-Br,PEDOT:PSS,,P_L
45435,10.1002/aenm.202200887,COC(=O)C(C)(C)c1cc(C)cc(-c2sc3c4sc5cc(/C=C6/C(=O)c7cc(F)cc(c7)C(=O)/C6=C\c6cc(C(C)(C)C(=O)OC)c(-c7cc(C)cc(C(C)(C)C(=O)OC)c7)s6)sc5c4c(C(C)(C)C(=O)OC)ccc2-3)c1,CCCCCCCCCCCc1c(/C=C2\C(=O)c3cc(Cl)c(Cl)cc3C2=C(C#N)C#N)sc2c1sc1c3c4nsnc4c4c5sc6c(CCCCCCCCCCC)c(/C=C7\C(=O)c8cc(Cl)c(Cl)cc8C7=C(C#N)C#N)sc6c5n(CC(CC)CCCC)c4c3n(CC(CC)CCCC)c21,8.78,-5.56,-3.65,-5.72,-4.16,,,,20 wt%,,PNDIT-F3N-Br,PEDOT:PSS,,P_L
45436,10.1002/aenm.202200887,COC(=O)C(C)(C)c1cc(C)cc(-c2sc3c4sc5cc(/C=C6/C(=O)c7cc(F)cc(c7)C(=O)/C6=C\c6cc(C(C)(C)C(=O)OC)c(-c7cc(C)cc(C(C)(C)C(=O)OC)c7)s6)sc5c4c(C(C)(C)C(=O)OC)ccc2-3)c1,CCCCCCCCCCCc1c(/C=C2\C(=O)c3cc(Cl)c(Cl)cc3C2=C(C#N)C#N)sc2c1sc1c3c4nsnc4c4c5sc6c(CCCCCCCCCCC)c(/C=C7\C(=O)c8cc(Cl)c(Cl)cc8C7=C(C#N)C#N)sc6c5n(CC(CC)CCCC)c4c3n(CC(CC)CCCC)c21,6.86,-5.56,-3.65,-5.72,-4.16,,,,30 wt%,,PNDIT-F3N-Br,PEDOT:PSS,,P_L
45437,10.1002/aenm.202200887,COC(=O)C(C)(C)c1cc(C)cc(-c2sc3c4sc5cc(/C=C6/C(=O)c7cc(F)cc(c7)C(=O)/C6=C\c6cc(C(C)(C)C(=O)OC)c(-c7cc(C)cc(C(C)(C)C(=O)OC)c7)s6)sc5c4c(C(C)(C)C(=O)OC)ccc2-3)c1,CCCCCCCCCCCc1c(/C=C2\C(=O)c3cc(Cl)c(Cl)cc3C2=C(C#N)C#N)sc2c1sc1c3c4nsnc4c4c5sc6c(CCCCCCCCCCC)c(/C=C7\C(=O)c8cc(Cl)c(Cl)cc8C7=C(C#N)C#N)sc6c5n(CC(CC)CCCC)c4c3n(CC(CC)CCCC)c21,6.43,-5.56,-3.65,-5.72,-4.16,,,,40 wt%,,PNDIT-F3N-Br,PEDOT:PSS,,P_L
45438,10.1002/aenm.202200887,COC(=O)C(C)(C)c1cc(C)cc(-c2sc3c4sc5cc(/C=C6/C(=O)c7cc(F)cc(c7)C(=O)/C6=C\c6cc(C(C)(C)C(=O)OC)c(-c7cc(C)cc(C(C)(C)C(=O)OC)c7)s6)sc5c4c(C(C)(C)C(=O)OC)ccc2-3)c1,CCCCCCCCCCCc1c(/C=C2\C(=O)c3cc(Cl)c(Cl)cc3C2=C(C#N)C#N)sc2c1sc1c3c4nsnc4c4c5sc6c(CCCCCCCCCCC)c(/C=C7\C(=O)c8cc(Cl)c(Cl)cc8C7=C(C#N)C#N)sc6c5n(CC(CC)CCCC)c4c3n(CC(CC)CCCC)c21,11.17,-5.56,-3.65,-5.72,-4.16,,,,10 wt%,,PNDIT-F3N-Br,PEDOT:PSS,,P_M
45439,10.1002/aenm.202200887,COC(=O)C(C)(C)c1cc(C)cc(-c2sc3c4sc5cc(/C=C6/C(=O)c7cc(F)cc(c7)C(=O)/C6=C\c6cc(C(C)(C)C(=O)OC)c(-c7cc(C)cc(C(C)(C)C(=O)OC)c7)s6)sc5c4c(C(C)(C)C(=O)OC)ccc2-3)c1,CCCCCCCCCCCc1c(/C=C2\C(=O)c3cc(Cl)c(Cl)cc3C2=C(C#N)C#N)sc2c1sc1c3c4nsnc4c4c5sc6c(CCCCCCCCCCC)c(/C=C7\C(=O)c8cc(Cl)c(Cl)cc8C7=C(C#N)C#N)sc6c5n(CC(CC)CCCC)c4c3n(CC(CC)CCCC)c21,10.56,-5.56,-3.65,-5.72,-4.16,,,,20 wt%,,PNDIT-F3N-Br,PEDOT:PSS,,P_M
45440,10.1002/aenm.202200887,COC(=O)C(C)(C)c1cc(C)cc(-c2sc3c4sc5cc(/C=C6/C(=O)c7cc(F)cc(c7)C(=O)/C6=C\c6cc(C(C)(C)C(=O)OC)c(-c7cc(C)cc(C(C)(C)C(=O)OC)c7)s6)sc5c4c(C(C)(C)C(=O)OC)ccc2-3)c1,CCCCCCCCCCCc1c(/C=C2\C(=O)c3cc(Cl)c(Cl)cc3C2=C(C#N)C#N)sc2c1sc1c3c4nsnc4c4c5sc6c(CCCCCCCCCCC)c(/C=C7\C(=O)c8cc(Cl)c(Cl)cc8C7=C(C#N)C#N)sc6c5n(CC(CC)CCCC)c4c3n(CC(CC)CCCC)c21,9.16,-5.56,-3.65,-5.72,-4.16,,,,30 wt%,,PNDIT-F3N-Br,PEDOT:PSS,,P_M
45441,10.1002/aenm.202200887,COC(=O)C(C)(C)c1cc(C)cc(-c2sc3c4sc5cc(/C=C6/C(=O)c7cc(F)cc(c7)C(=O)/C6=C\c6cc(C(C)(C)C(=O)OC)c(-c7cc(C)cc(C(C)(C)C(=O)OC)c7)s6)sc5c4c(C(C)(C)C(=O)OC)ccc2-3)c1,CCCCCCCCCCCc1c(/C=C2\C(=O)c3cc(Cl)c(Cl)cc3C2=C(C#N)C#N)sc2c1sc1c3c4nsnc4c4c5sc6c(CCCCCCCCCCC)c(/C=C7\C(=O)c8cc(Cl)c(Cl)cc8C7=C(C#N)C#N)sc6c5n(CC(CC)CCCC)c4c3n(CC(CC)CCCC)c21,6.82,-5.56,-3.65,-5.72,-4.16,,,,40 wt%,,PNDIT-F3N-Br,PEDOT:PSS,,P_M
45442,10.1002/aenm.202200887,COC(=O)C(C)(C)c1cc(C)cc(-c2sc3c4sc5cc(/C=C6/C(=O)c7cc(F)cc(c7)C(=O)/C6=C\c6cc(C(C)(C)C(=O)OC)c(-c7cc(C)cc(C(C)(C)C(=O)OC)c7)s6)sc5c4c(C(C)(C)C(=O)OC)ccc2-3)c1,CCCCCCCCCCCc1c(/C=C2\C(=O)c3cc(Cl)c(Cl)cc3C2=C(C#N)C#N)sc2c1sc1c3c4nsnc4c4c5sc6c(CCCCCCCCCCC)c(/C=C7\C(=O)c8cc(Cl)c(Cl)cc8C7=C(C#N)C#N)sc6c5n(CC(CC)CCCC)c4c3n(CC(CC)CCCC)c21,11.36,-5.56,-3.65,-5.72,-4.16,,,,10 wt%,,PNDIT-F3N-Br,PEDOT:PSS,,P_H
45443,10.1002/aenm.202200887,COC(=O)C(C)(C)c1cc(C)cc(-c2sc3c4sc5cc(/C=C6/C(=O)c7cc(F)cc(c7)C(=O)/C6=C\c6cc(C(C)(C)C(=O)OC)c(-c7cc(C)cc(C(C)(C)C(=O)OC)c7)s6)sc5c4c(C(C)(C)C(=O)OC)ccc2-3)c1,CCCCCCCCCCCc1c(/C=C2\C(=O)c3cc(Cl)c(Cl)cc3C2=C(C#N)C#N)sc2c1sc1c3c4nsnc4c4c5sc6c(CCCCCCCCCCC)c(/C=C7\C(=O)c8cc(Cl)c(Cl)cc8C7=C(C#N)C#N)sc6c5n(CC(CC)CCCC)c4c3n(CC(CC)CCCC)c21,11.06,-5.56,-3.65,-5.72,-4.16,,,,20 wt%,,PNDIT-F3N-Br,PEDOT:PSS,,P_H
45444,10.1002/aenm.202200887,COC(=O)C(C)(C)c1cc(C)cc(-c2sc3c4sc5cc(/C=C6/C(=O)c7cc(F)cc(c7)C(=O)/C6=C\c6cc(C(C)(C)C(=O)OC)c(-c7cc(C)cc(C(C)(C)C(=O)OC)c7)s6)sc5c4c(C(C)(C)C(=O)OC)ccc2-3)c1,CCCCCCCCCCCc1c(/C=C2\C(=O)c3cc(Cl)c(Cl)cc3C2=C(C#N)C#N)sc2c1sc1c3c4nsnc4c4c5sc6c(CCCCCCCCCCC)c(/C=C7\C(=O)c8cc(Cl)c(Cl)cc8C7=C(C#N)C#N)sc6c5n(CC(CC)CCCC)c4c3n(CC(CC)CCCC)c21,9.52,-5.56,-3.65,-5.72,-4.16,,,,30 wt%,,PNDIT-F3N-Br,PEDOT:PSS,,P_H
45445,10.1002/aenm.202200887,COC(=O)C(C)(C)c1cc(C)cc(-c2sc3c4sc5cc(/C=C6/C(=O)c7cc(F)cc(c7)C(=O)/C6=C\c6cc(C(C)(C)C(=O)OC)c(-c7cc(C)cc(C(C)(C)C(=O)OC)c7)s6)sc5c4c(C(C)(C)C(=O)OC)ccc2-3)c1,CCCCCCCCCCCc1c(/C=C2\C(=O)c3cc(Cl)c(Cl)cc3C2=C(C#N)C#N)sc2c1sc1c3c4nsnc4c4c5sc6c(CCCCCCCCCCC)c(/C=C7\C(=O)c8cc(Cl)c(Cl)cc8C7=C(C#N)C#N)sc6c5n(CC(CC)CCCC)c4c3n(CC(CC)CCCC)c21,7.57,-5.56,-3.65,-5.72,-4.16,,,,40 wt%,,PNDIT-F3N-Br,PEDOT:PSS,,P_H
45446,10.1002/aenm.202200887,COC(=O)C(C)(C)c1cc(C)cc(-c2sc3c4sc5cc(/C=C6/C(=O)c7cc(F)cc(c7)C(=O)/C6=C\c6cc(C(C)(C)C(=O)OC)c(-c7cc(C)cc(C(C)(C)C(=O)OC)c7)s6)sc5c4c(C(C)(C)C(=O)OC)ccc2-3)c1,CCCCCCCCCCCc1c(/C=C2\C(=O)c3cc(Cl)c(Cl)cc3C2=C(C#N)C#N)sc2c1sc1c3c4nsnc4c4c5sc6c(CCCCCCCCCCC)c(/C=C7\C(=O)c8cc(Cl)c(Cl)cc8C7=C(C#N)C#N)sc6c5n(CC(CC)CCCC)c4c3n(CC(CC)CCCC)c21,12.06,-5.56,-3.65,-5.72,-4.16,,,,10 wt%,,PNDIT-F3N-Br,PEDOT:PSS,,P_VH
45447,10.1002/aenm.202200887,COC(=O)C(C)(C)c1cc(C)cc(-c2sc3c4sc5cc(/C=C6/C(=O)c7cc(F)cc(c7)C(=O)/C6=C\c6cc(C(C)(C)C(=O)OC)c(-c7cc(C)cc(C(C)(C)C(=O)OC)c7)s6)sc5c4c(C(C)(C)C(=O)OC)ccc2-3)c1,CCCCCCCCCCCc1c(/C=C2\C(=O)c3cc(Cl)c(Cl)cc3C2=C(C#N)C#N)sc2c1sc1c3c4nsnc4c4c5sc6c(CCCCCCCCCCC)c(/C=C7\C(=O)c8cc(Cl)c(Cl)cc8C7=C(C#N)C#N)sc6c5n(CC(CC)CCCC)c4c3n(CC(CC)CCCC)c21,11.71,-5.56,-3.65,-5.72,-4.16,,,,20 wt%,,PNDIT-F3N-Br,PEDOT:PSS,,P_VH
45448,10.1002/aenm.202200887,COC(=O)C(C)(C)c1cc(C)cc(-c2sc3c4sc5cc(/C=C6/C(=O)c7cc(F)cc(c7)C(=O)/C6=C\c6cc(C(C)(C)C(=O)OC)c(-c7cc(C)cc(C(C)(C)C(=O)OC)c7)s6)sc5c4c(C(C)(C)C(=O)OC)ccc2-3)c1,CCCCCCCCCCCc1c(/C=C2\C(=O)c3cc(Cl)c(Cl)cc3C2=C(C#N)C#N)sc2c1sc1c3c4nsnc4c4c5sc6c(CCCCCCCCCCC)c(/C=C7\C(=O)c8cc(Cl)c(Cl)cc8C7=C(C#N)C#N)sc6c5n(CC(CC)CCCC)c4c3n(CC(CC)CCCC)c21,10.58,-5.56,-3.65,-5.72,-4.16,,,,30 wt%,,PNDIT-F3N-Br,PEDOT:PSS,,P_VH
