Repository: JiYiqaq/PCE-KA-GNN

# Data directory

- `raw/Active_Database.csv` is the immutable source dataset bundled under CC BY 4.0. Do not overwrite it with processed data.
- `processed/` is created and populated by the training pipeline. Generated `.pt` and `.pth` caches are intentionally ignored by Git because they can exceed GitHub's normal single-file limit.

See `../DATA_LICENSE.md` for provenance, license and checksum information.

File: data/processed/device_records.csv (part 52 of 250)
record_id,doi,donor_smiles,acceptor_smiles,pce,homo_d,lumo_d,homo_a,lumo_a,active_layer_thickness,annealing_temp,d_a_ratio,additive_ratio,device_type,etl_canonical,htl_canonical,solvent_canonical,additive_canonical
45449,10.1002/aenm.202200887,COC(=O)C(C)(C)c1cc(C)cc(-c2sc3c4sc5cc(/C=C6/C(=O)c7cc(F)cc(c7)C(=O)/C6=C\c6cc(C(C)(C)C(=O)OC)c(-c7cc(C)cc(C(C)(C)C(=O)OC)c7)s6)sc5c4c(C(C)(C)C(=O)OC)ccc2-3)c1,CCCCCCCCCCCc1c(/C=C2\C(=O)c3cc(Cl)c(Cl)cc3C2=C(C#N)C#N)sc2c1sc1c3c4nsnc4c4c5sc6c(CCCCCCCCCCC)c(/C=C7\C(=O)c8cc(Cl)c(Cl)cc8C7=C(C#N)C#N)sc6c5n(CC(CC)CCCC)c4c3n(CC(CC)CCCC)c21,9.03,-5.56,-3.65,-5.72,-4.16,,,,40 wt%,,PNDIT-F3N-Br,PEDOT:PSS,,P_VH
45465,10.1002/aenm.202201614,CCCCCCC(CCCC)Cc1csc(-c2cc3c4nsnc4c4cc(-c5cc(CC(CCCC)CCCCCC)c(-c6cc7c(-c8ccc(CC(CC)CCCC)s8)c8sccc8c(-c8ccc(CC(CC)CCCC)s8)c7s6)s5)sc4c3s2)c1,CCCCCCCCCCCCC(CCCCCCCCCC)Cn1c2c3sc(/C=C4\C(=O)c5ccccc5C4=C(C#N)C#N)c(CCCCCCCCCCC)c3sc2c2c3nsnc3c3c4sc5c(CCCCCCCCCCC)c(/C=C6\C(=O)c7cc(-c8ccc(/C=C/c9cccs9)s8)ccc7C6=C(C#N)C#N)sc5c4n(CC(CCCCCCCCCC)CCCCCCCCCCCC)c3c21,13.43,-5.38,-3.32,-5.57,-3.69,300.0,,,,conventional,PDINN,PEDOT:PSS,,
45470,10.1002/aenm.202201614,CCCCCCCCC(CCCCCC)Cn1nc2c(-c3cccs3)c(F)c(F)c(-c3ccc(-c4cc5c(-c6cc(Cl)c(CC(CC)CCCC)s6)c6occc6c(-c6cc(Cl)c(CC(CC)CCCC)s6)c5o4)s3)c2n1,CCCCCCCCCCCc1c(/C=C2\C(=O)c3cc(F)c(F)cc3C2=C(C#N)C#N)sc2c1sc1c3c4nsnc4c4c5sc6c(CCCCCCCCCCC)c(/C=C7\C(=O)c8cc(F)c(F)cc8C7=C(C#N)C#N)sc6c5n(CC(CC)CCCC)c4c3n(CC(CC)CCCC)c21,14.3,,,-5.65,-4.09,300.0,,,,conventional,PDINN,PEDOT:PSS,,
45473,10.1002/aenm.202201614,COC(=O)C(C)(C)c1cc(C)cc(-c2sc3c4sc5cc(/C=C6/C(=O)c7cc(F)cc(c7)C(=O)/C6=C\c6cc(C(C)(C)C(=O)OC)c(-c7cc(C)cc(C(C)(C)C(=O)OC)c7)s6)sc5c4c(C(C)(C)C(=O)OC)ccc2-3)c1,CCCCCCCCCc1c(/C=C2\C(=O)c3cc(Cl)c(Cl)cc3C2=C(C#N)C#N)sc2c1sc1c3c4nsnc4c4c5sc6c(CCC)c(/C=C7\C(=O)c8cc(Cl)c(Cl)cc8C7=C(C#N)C#N)sc6c5n(CC(CCCC)CCCCCC)c4c3n(CC(CCCC)CCCCCC)c21,15.0,-5.49,-3.64,-5.66,-4.14,328.0,,,,conventional,PDINN,PEDOT:PSS,,
45474,10.1002/aenm.202201614,COC(=O)C(C)(C)c1cc(C)cc(-c2sc3c4sc5cc(/C=C6/C(=O)c7cc(F)cc(c7)C(=O)/C6=C\c6cc(C(C)(C)C(=O)OC)c(-c7cc(C)cc(C(C)(C)C(=O)OC)c7)s6)sc5c4c(C(C)(C)C(=O)OC)ccc2-3)c1,CCCCCCCCCCCc1c(/C=C2\C(=O)c3cc(F)c(F)cc3C2=C(C#N)C#N)sc2c1sc1c3c4nsnc4c4c5sc6c(CCCCCCCCCCC)c(/C=C7\C(=O)c8cc(F)c(F)cc8C7=C(C#N)C#N)sc6c5n(CC(CC)CCCC)c4c3n(CC(CC)CCCC)c21,15.03,-5.56,-3.65,-5.65,-4.09,300.0,,,,conventional,PDINN,PEDOT:PSS,,
45476,10.1002/aenm.202201614,COC(=O)C(C)(C)c1cc(C)cc(-c2sc3c4sc5cc(/C=C6/C(=O)c7cc(F)cc(c7)C(=O)/C6=C\c6cc(C(C)(C)C(=O)OC)c(-c7cc(C)cc(C(C)(C)C(=O)OC)c7)s6)sc5c4c(C(C)(C)C(=O)OC)ccc2-3)c1,CCCCCCC(CCCC)Cc1c(/C=C2\C(=O)c3cc(F)c(F)cc3C2=C(C#N)C#N)sc2c1SC1c3c(c4c(c5nsnc35)c3sc5c(CC(CCCC)CCCCCC)c(/C=C6\C(=O)c7cc(F)c(F)cc7C6=C(C#N)C#N)sc5c3n4CC(CC)CCCC)N(CC(CC)CCCC)C21,16.08,-5.56,-3.65,-5.68,-3.9,310.0,,,,conventional,PDINN,PEDOT:PSS,,
45477,10.1002/aenm.202201614,COC(=O)C(C)(C)c1cc(C)cc(-c2sc3c4sc5cc(/C=C6/C(=O)c7cc(F)cc(c7)C(=O)/C6=C\c6cc(C(C)(C)C(=O)OC)c(-c7cc(C)cc(C(C)(C)C(=O)OC)c7)s6)sc5c4c(C(C)(C)C(=O)OC)ccc2-3)c1,CCCCCCCCCc1c(C=C2C(=O)c3cc(Cl)c(Cl)cc3C2=C(C#N)C#N)sc2c1sc1c3c4nsnc4c4c5sc6c(CCCCCCCCC)c(C=C7C(=O)c8cc(Cl)c(Cl)cc8C7=C(C#N)C#N)sc6c5n(CC(CCCC)CCCCCC)c4c3n(CC(CCCC)CCCCCC)c21,16.25,-5.56,-3.65,-5.68,-3.9,300.0,,,,conventional,PDINN,PEDOT:PSS,,
45481,10.1002/aenm.202201614,COC(=O)C(C)(C)c1cc(C)cc(-c2sc3c4sc5cc(/C=C6/C(=O)c7cc(F)cc(c7)C(=O)/C6=C\c6cc(C(C)(C)C(=O)OC)c(-c7cc(C)cc(C(C)(C)C(=O)OC)c7)s6)sc5c4c(C(C)(C)C(=O)OC)ccc2-3)c1,CCCCCCCCCCCc1c(/C=C2\C(=O)c3cc(Cl)c(Cl)cc3C2=C(C#N)C#N)sc2c1sc1c3c4nsnc4c4c5sc6c(CCCCCCCCCCC)c(/C=C7\C(=O)c8cc(Cl)c(Cl)cc8C7=C(C#N)C#N)sc6c5n(C[C@H](CCCC)CCCCCC)c4c3n(CC(CCCC)CCCCCC)c21,16.64,-5.56,-3.65,,,110.0,,,0%,conventional,PDINN,PEDOT:PSS,,
45482,10.1002/aenm.202201614,COC(=O)C(C)(C)c1cc(C)cc(-c2sc3c4sc5cc(/C=C6/C(=O)c7cc(F)cc(c7)C(=O)/C6=C\c6cc(C(C)(C)C(=O)OC)c(-c7cc(C)cc(C(C)(C)C(=O)OC)c7)s6)sc5c4c(C(C)(C)C(=O)OC)ccc2-3)c1,CCCCCCCCCCCc1c(/C=C2\C(=O)c3cc(Cl)c(Cl)cc3C2=C(C#N)C#N)sc2c1sc1c3c4nsnc4c4c5sc6c(CCCCCCCCCCC)c(/C=C7\C(=O)c8cc(Cl)c(Cl)cc8C7=C(C#N)C#N)sc6c5n(C[C@H](CCCC)CCCCCC)c4c3n(CC(CCCC)CCCCCC)c21,17.03,-5.56,-3.65,,,110.0,,,5%,conventional,PDINN,PEDOT:PSS,,PAE
45485,10.1002/aenm.202201614,COC(=O)C(C)(C)c1cc(C)cc(-c2sc3c4sc5cc(/C=C6/C(=O)c7cc(F)cc(c7)C(=O)/C6=C\c6cc(C(C)(C)C(=O)OC)c(-c7cc(C)cc(C(C)(C)C(=O)OC)c7)s6)sc5c4c(C(C)(C)C(=O)OC)ccc2-3)c1,CCCCCCCCCc1c(C=C2C(=O)c3cc(Cl)c(Cl)cc3C2=C(C#N)C#N)sc2c1sc1c3c4nsnc4c4c5sc6c(CCCCCCCCC)c(C=C7C(=O)c8cc(Cl)c(Cl)cc8C7=C(C#N)C#N)sc6c5n(CC(CCCC)CCCCCC)c4c3n(CC(CCCC)CCCCCC)c21,17.26,-5.56,-3.65,-5.68,-3.9,110.0,,,0%,conventional,PDINN,PEDOT:PSS,,
45486,10.1002/aenm.202201614,COC(=O)C(C)(C)c1cc(C)cc(-c2sc3c4sc5cc(/C=C6/C(=O)c7cc(F)cc(c7)C(=O)/C6=C\c6cc(C(C)(C)C(=O)OC)c(-c7cc(C)cc(C(C)(C)C(=O)OC)c7)s6)sc5c4c(C(C)(C)C(=O)OC)ccc2-3)c1,CCCCCCCCCc1c(C=C2C(=O)c3cc(Cl)c(Cl)cc3C2=C(C#N)C#N)sc2c1sc1c3c4nsnc4c4c5sc6c(CCCCCCCCC)c(C=C7C(=O)c8cc(Cl)c(Cl)cc8C7=C(C#N)C#N)sc6c5n(CC(CCCC)CCCCCC)c4c3n(CC(CCCC)CCCCCC)c21,17.71,-5.56,-3.65,-5.68,-3.9,110.0,,,5 wt%,conventional,PDINN,PEDOT:PSS,,PAE
45489,10.1002/aenm.202201614,COC(=O)C(C)(C)c1cc(C)cc(-c2sc3c4sc5cc(/C=C6/C(=O)c7cc(F)cc(c7)C(=O)/C6=C\c6cc(C(C)(C)C(=O)OC)c(-c7cc(C)cc(C(C)(C)C(=O)OC)c7)s6)sc5c4c(C(C)(C)C(=O)OC)ccc2-3)c1,CCCCCCCCCCCc1c(/C=C2\C(=O)c3cc(Cl)c(Cl)cc3C2=C(C#N)C#N)sc2c1sc1c3c4nsnc4c4c5sc6c(CCCCCCCCCCC)c(/C=C7\C(=O)c8cc(Cl)c(Cl)cc8C7=C(C#N)C#N)sc6c5n(C[C@H](CCCC)CCCCCC)c4c3n(CC(CCCC)CCCCCC)c21,14.91,-5.56,-3.65,,,300.0,,,,conventional,PDINN,PEDOT:PSS,,
45490,10.1002/aenm.202201614,COC(=O)C(C)(C)c1cc(C)cc(-c2sc3c4sc5cc(/C=C6/C(=O)c7cc(F)cc(c7)C(=O)/C6=C\c6cc(C(C)(C)C(=O)OC)c(-c7cc(C)cc(C(C)(C)C(=O)OC)c7)s6)sc5c4c(C(C)(C)C(=O)OC)ccc2-3)c1,CCCCCCCCCCCc1c(/C=C2\C(=O)c3cc(Cl)c(Cl)cc3C2=C(C#N)C#N)sc2c1sc1c3c4nsnc4c4c5sc6c(CCCCCCCCCCC)c(/C=C7\C(=O)c8cc(Cl)c(Cl)cc8C7=C(C#N)C#N)sc6c5n(C[C@H](CCCC)CCCCCC)c4c3n(CC(CCCC)CCCCCC)c21,15.31,-5.56,-3.65,,,300.0,,,,conventional,PDINN,PEDOT:PSS,,
45493,10.1002/aenm.202201614,COC(=O)C(C)(C)c1cc(C)cc(-c2sc3c4sc5cc(/C=C6/C(=O)c7cc(F)cc(c7)C(=O)/C6=C\c6cc(C(C)(C)C(=O)OC)c(-c7cc(C)cc(C(C)(C)C(=O)OC)c7)s6)sc5c4c(C(C)(C)C(=O)OC)ccc2-3)c1,CCCCCCCCCc1c(C=C2C(=O)c3cc(Cl)c(Cl)cc3C2=C(C#N)C#N)sc2c1sc1c3c4nsnc4c4c5sc6c(CCCCCCCCC)c(C=C7C(=O)c8cc(Cl)c(Cl)cc8C7=C(C#N)C#N)sc6c5n(CC(CCCC)CCCCCC)c4c3n(CC(CCCC)CCCCCC)c21,15.26,-5.56,-3.65,-5.68,-3.9,110.0,,,,conventional,PDINN,PEDOT:PSS,,
45494,10.1002/aenm.202201614,COC(=O)C(C)(C)c1cc(C)cc(-c2sc3c4sc5cc(/C=C6/C(=O)c7cc(F)cc(c7)C(=O)/C6=C\c6cc(C(C)(C)C(=O)OC)c(-c7cc(C)cc(C(C)(C)C(=O)OC)c7)s6)sc5c4c(C(C)(C)C(=O)OC)ccc2-3)c1,CCCCCCCCCc1c(C=C2C(=O)c3cc(Cl)c(Cl)cc3C2=C(C#N)C#N)sc2c1sc1c3c4nsnc4c4c5sc6c(CCCCCCCCC)c(C=C7C(=O)c8cc(Cl)c(Cl)cc8C7=C(C#N)C#N)sc6c5n(CC(CCCC)CCCCCC)c4c3n(CC(CCCC)CCCCCC)c21,15.76,-5.56,-3.65,-5.68,-3.9,110.0,,,5 wt%,conventional,PDINN,PEDOT:PSS,,
45497,10.1002/aenm.202201850,CCCCCCC(CCCC)Cc1csc(-c2cc3c4nsnc4c4cc(-c5cc(CC(CCCC)CCCCCC)c(-c6cc7c(-c8cc(F)c(CC(CC)CCCC)s8)c8sccc8c(-c8cc(F)c(CC(CC)CCCC)s8)c7s6)s5)sc4c3s2)c1,CCCCCCCCCCCOc1c(/C=C2\C(=O)c3cc(F)c(F)cc3C2=C(C#N)C#N)sc2c1sc1c3c4nsnc4c4c5sc6c(CCCCCCCCCCC)c(/C=C7\C(=O)c8cc(F)c(F)cc8C7=C(C#N)C#N)sc6c5n(CC)c4c3n(CC)c21,15.19,-5.51,-2.77,-5.71,-3.84,,,,,conventional,PNDIT-F3N,PEDOT:PSS,chloroform,
45514,10.1002/aenm.202202729,COC(=O)C(C)(C)c1cc(C)cc(-c2sc3c4sc5cc(/C=C6/C(=O)c7cc(F)cc(c7)C(=O)/C6=C\c6cc(C(C)(C)C(=O)OC)c(-c7cc(C)cc(C(C)(C)C(=O)OC)c7)s6)sc5c4c(C(C)(C)C(=O)OC)ccc2-3)c1,C/C=C\c1ccc2c(c1)C(=O)/C(=C\c1sc3c(sc4c5c6nsnc6c6c7sc8c(CCCCCCCCCCC)c(/C=C9\C(=O)c%10cc(C)ccc%10C9=C(C#N)C#N)sc8c7n(C)c6c5n(C)c34)c1CCCCCCCCCCC)C2=C(C#N)C#N,16.6,-5.56,-3.65,,,,,,,,,,,
45515,10.1002/aenm.202202729,COC(=O)C(C)(C)c1cc(C)cc(-c2sc3c4sc5cc(/C=C6/C(=O)c7cc(F)cc(c7)C(=O)/C6=C\c6cc(C(C)(C)C(=O)OC)c(-c7cc(C)cc(C(C)(C)C(=O)OC)c7)s6)sc5c4c(C(C)(C)C(=O)OC)ccc2-3)c1,C/C=C\c1ccc2c(c1)C(=O)/C(=C\c1sc3c(sc4c5c6nsnc6c6c7sc8c(CCCCCCCCCCC)c(/C=C9\C(=O)c%10cc(C)ccc%10C9=C(C#N)C#N)sc8c7n(C)c6c5n(C)c34)c1CCCCCCCCCCC)C2=C(C#N)C#N,17.7,-5.56,-3.65,,,,,,,,,,,
45516,10.1002/aenm.202202729,COC(=O)C(C)(C)c1cc(C)cc(-c2sc3c4sc5cc(/C=C6/C(=O)c7cc(F)cc(c7)C(=O)/C6=C\c6cc(C(C)(C)C(=O)OC)c(-c7cc(C)cc(C(C)(C)C(=O)OC)c7)s6)sc5c4c(C(C)(C)C(=O)OC)ccc2-3)c1,C/C=C\c1ccc2c(c1)C(=O)/C(=C\c1sc3c(sc4c5c6nsnc6c6c7sc8c(CCCCCCCCCCC)c(/C=C9\C(=O)c%10cc(C)ccc%10C9=C(C#N)C#N)sc8c7n(C)c6c5n(C)c34)c1CCCCCCCCCCC)C2=C(C#N)C#N,13.4,-5.56,-3.65,,,,,,,,,,,
45517,10.1002/aenm.202202729,COC(=O)C(C)(C)c1cc(C)cc(-c2sc3c4sc5cc(/C=C6/C(=O)c7cc(F)cc(c7)C(=O)/C6=C\c6cc(C(C)(C)C(=O)OC)c(-c7cc(C)cc(C(C)(C)C(=O)OC)c7)s6)sc5c4c(C(C)(C)C(=O)OC)ccc2-3)c1,C/C=C\c1ccc2c(c1)C(=O)/C(=C\c1sc3c(sc4c5c6nsnc6c6c7sc8c(CCCCCCCCCCC)c(/C=C9\C(=O)c%10cc(C)ccc%10C9=C(C#N)C#N)sc8c7n(C)c6c5n(C)c34)c1CCCCCCCCCCC)C2=C(C#N)C#N,14.5,-5.56,-3.65,,,,,,,,,,,
45518,10.1002/aenm.202203009,COC(=O)C(C)(C)c1cc(C)cc(-c2sc3c4sc5cc(/C=C6/C(=O)c7cc(F)cc(c7)C(=O)/C6=C\c6cc(C(C)(C)C(=O)OC)c(-c7cc(C)cc(C(C)(C)C(=O)OC)c7)s6)sc5c4c(C(C)(C)C(=O)OC)ccc2-3)c1,CCCCCCCCCCCc1c(/C=C2\C(=O)c3cc(F)c(F)cc3C2=C(C#N)C#N)sc2c1sc1c3c4nsnc4c4c5sc6c(CCCCCCCCCCC)c(/C=C7\C(=O)c8cc(F)c(F)cc8C7=C(C#N)C#N)sc6c5n(CC(CC)CCCC)c4c3n(CC(CC)CCCC)c21,16.1,-5.56,-3.65,-5.65,-4.09,,,,,conventional,,,,
45519,10.1002/aenm.202203009,COC(=O)C(C)(C)c1cc(C)cc(-c2sc3c4sc5cc(/C=C6/C(=O)c7cc(F)cc(c7)C(=O)/C6=C\c6cc(C(C)(C)C(=O)OC)c(-c7cc(C)cc(C(C)(C)C(=O)OC)c7)s6)sc5c4c(C(C)(C)C(=O)OC)ccc2-3)c1,CCCCCCCCCCCc1c(/C=C2\C(=O)c3cc(F)c(F)cc3C2=C(C#N)C#N)sc2c1sc1c3c4nsnc4c4c5sc6c(CCCCCCCCCCC)c(/C=C7\C(=O)c8cc(F)c(F)cc8C7=C(C#N)C#N)sc6c5n(CC(CC)CCCC)c4c3n(CC(CC)CCCC)c21,17.3,-5.56,-3.65,-5.65,-4.09,,,,,conventional,SIAA,,,
45520,10.1002/aenm.202203009,COC(=O)C(C)(C)c1cc(C)cc(-c2sc3c4sc5cc(/C=C6/C(=O)c7cc(F)cc(c7)C(=O)/C6=C\c6cc(C(C)(C)C(=O)OC)c(-c7cc(C)cc(C(C)(C)C(=O)OC)c7)s6)sc5c4c(C(C)(C)C(=O)OC)ccc2-3)c1,CCCCCCC(CCCC)Cc1c(/C=C2\C(=O)c3cc(F)c(F)cc3C2=C(C#N)C#N)sc2c1SC1c3c(c4c(c5nsnc35)c3sc5c(CC(CCCC)CCCCCC)c(/C=C6\C(=O)c7cc(F)c(F)cc7C6=C(C#N)C#N)sc5c3n4CC(CC)CCCC)N(CC(CC)CCCC)C21,17.6,-5.56,-3.65,-5.68,-3.9,,,,,,,,,
45521,10.1002/aenm.202203009,COC(=O)C(C)(C)c1cc(C)cc(-c2sc3c4sc5cc(/C=C6/C(=O)c7cc(F)cc(c7)C(=O)/C6=C\c6cc(C(C)(C)C(=O)OC)c(-c7cc(C)cc(C(C)(C)C(=O)OC)c7)s6)sc5c4c(C(C)(C)C(=O)OC)ccc2-3)c1,CCCCCCC(CCCC)Cc1c(/C=C2\C(=O)c3cc(F)c(F)cc3C2=C(C#N)C#N)sc2c1SC1c3c(c4c(c5nsnc35)c3sc5c(CC(CCCC)CCCCCC)c(/C=C6\C(=O)c7cc(F)c(F)cc7C6=C(C#N)C#N)sc5c3n4CC(CC)CCCC)N(CC(CC)CCCC)C21,19.0,-5.56,-3.65,-5.68,-3.9,,,,,,SIAA,,,
45523,10.1002/aenm.202203402,COC(=O)C(C)(C)c1cc(C)cc(-c2sc3c4sc5cc(/C=C6/C(=O)c7cc(F)cc(c7)C(=O)/C6=C\c6cc(C(C)(C)C(=O)OC)c(-c7cc(C)cc(C(C)(C)C(=O)OC)c7)s6)sc5c4c(C(C)(C)C(=O)OC)ccc2-3)c1,CCn1c(=O)c2cc(-c3cc4c(s3)-c3sc(/C=C5\C(=O)c6cc(F)c(F)cc6C5=C(C#N)C#N)cc3C4(CC)CC)sc2c2sc(-c3cc4c(s3)-c3sc(/C=C5\C(=O)c6cc(F)c(F)cc6C5=C(C#N)C#N)cc3C4(CC)CC)cc2c1=O,11.72,-5.56,-3.65,-5.71,-3.95,,,1:1.2,,conventional,,PEDOT:PSS,,
45537,10.1002/aenm.202204154,COC(=O)C(C)(C)c1cc(C)cc(-c2sc3c4sc5cc(/C=C6/C(=O)c7cc(F)cc(c7)C(=O)/C6=C\c6cc(C(C)(C)C(=O)OC)c(-c7cc(C)cc(C(C)(C)C(=O)OC)c7)s6)sc5c4c(C(C)(C)C(=O)OC)ccc2-3)c1,CCCCCCC(CCCC)Cc1c(/C=C2\C(=O)c3cc(F)c(F)cc3C2=C(C#N)C#N)sc2c1SC1c3c(c4c(c5nsnc35)c3sc5c(CC(CCCC)CCCCCC)c(/C=C6\C(=O)c7cc(F)c(F)cc7C6=C(C#N)C#N)sc5c3n4CC(CC)CCCC)N(CC(CC)CCCC)C21,18.22,-5.56,-3.65,-5.68,-3.9,,,,,conventional,PFN-Br,PEDOT:PSS,chloroform,
45538,10.1002/aenm.202204154,COC(=O)C(C)(C)c1cc(C)cc(-c2sc3c4sc5cc(/C=C6/C(=O)c7cc(F)cc(c7)C(=O)/C6=C\c6cc(C(C)(C)C(=O)OC)c(-c7cc(C)cc(C(C)(C)C(=O)OC)c7)s6)sc5c4c(C(C)(C)C(=O)OC)ccc2-3)c1,CCc1c(/C=C2\C(=O)c3cc(Cl)c(Cl)cc3C2=C(C#N)C#N)sc2c1sc1c3c4nsnc4c4c5sc6c(CC)c(/C=C7\C(=O)c8cc9cc(F)c(F)cc9cc8C7=C(C#N)C#N)sc6c5n(CC)c4c3n(CC)c21,18.19,-5.56,-3.65,-5.63,-4.09,,,,,conventional,PFN-Br,PEDOT:PSS,chloroform,
45563,10.1002/aenm.202300249,CCCCCCCCC(CCCCCC)COc1cnc2c(-c3cccs3)c(F)c(F)cc2n1,COC(=O)CCCC1(c2ccccc2)C23c4c5c6c7c8c9c(c%10c%11c2c2c%12c4c4c%13c5c5c7c7c8c8c%14c9c%10c9c%10c%11c2c2c%11c%12c4c4c%12c%13c5c5c7c7c8c8c%14c9c9c%10c2c2c%11c4c4c%12c5c7c5c8c9c2c45)C613,2.52,-5.54,-2.92,-6.1,-3.7,115.0,,,,inverted,,,TMB,
45564,10.1002/aenm.202300249,CCCCCCCCC(CCCCCC)COc1cnc2c(-c3cccs3)c(F)c(F)cc2n1,COC(=O)CCCC1(c2ccccc2)C23c4c5c6c7c8c9c(c%10c%11c2c2c%12c4c4c%13c5c5c7c7c8c8c%14c9c%10c9c%10c%11c2c2c%11c%12c4c4c%12c%13c5c5c7c7c8c8c%14c9c9c%10c2c2c%11c4c4c%12c5c7c5c8c9c2c45)C613,0.86,-5.54,-2.92,-6.1,-3.7,115.0,,,,inverted,,,water,
45565,10.1002/aenm.202300249,CCCCCCCCC(CCCCCC)COc1cnc2c(-c3cccs3)c(F)c(F)cc2n1,COC(=O)CCCC1(c2ccccc2)C23c4c5c6c7c8c9c(c%10c%11c2c2c%12c4c4c%13c5c5c7c7c8c8c%14c9c%10c9c%10c%11c2c2c%11c%12c4c4c%12c%13c5c5c7c7c8c8c%14c9c9c%10c2c2c%11c4c4c%12c5c7c5c8c9c2c45)C613,1.01,-5.54,-2.92,-6.1,-3.7,115.0,140.0,,,,,,water,
45566,10.1002/aenm.202300249,CCCCCCCCC(CCCCCC)COc1cnc2c(-c3cccs3)c(F)c(F)cc2n1,COC(=O)CCCC1(c2ccccc2)C23c4c5c6c7c8c9c(c%10c%11c2c2c%12c4c4c%13c5c5c7c7c8c8c%14c9c%10c9c%10c%11c2c2c%11c%12c4c4c%12c%13c5c5c7c7c8c8c%14c9c9c%10c2c2c%11c4c4c%12c5c7c5c8c9c2c45)C613,0.93,-5.54,-2.92,-6.1,-3.7,115.0,170.0,,,inverted,,,water,
45567,10.1002/aenm.202300249,CCCCCCCCC(CCCCCC)COc1cnc2c(-c3cccs3)c(F)c(F)cc2n1,COC(=O)CCCC1(c2ccccc2)C23c4c5c6c7c8c9c(c%10c%11c2c2c%12c4c4c%13c5c5c7c7c8c8c%14c9c%10c9c%10c%11c2c2c%11c%12c4c4c%12c%13c5c5c7c7c8c8c%14c9c9c%10c2c2c%11c4c4c%12c5c7c5c8c9c2c45)C613,1.02,-5.54,-2.92,-6.1,-3.7,115.0,200.0,,,inverted,,,water,
45568,10.1002/aenm.202300249,CCCCCCCCC(CCCCCC)COc1cnc2c(-c3cccs3)c(F)c(F)cc2n1,CCCCCCCCCCCc1c(/C=C2\C(=O)c3cc(F)c(F)cc3C2=C(C#N)C#N)sc2c1sc1c3c4nsnc4c4c5sc6c(CCCCCCCCCCC)c(/C=C7\C(=O)c8cc(F)c(F)cc8C7=C(C#N)C#N)sc6c5n(CC(CC)CCCC)c4c3n(CC(CC)CCCC)c21,11.19,-5.54,-2.92,-5.65,-4.09,115.0,,,,,,,chloroform,
45569,10.1002/aenm.202300249,CCCCCCCCC(CCCCCC)COc1cnc2c(-c3cccs3)c(F)c(F)cc2n1,CCCCCCCCCCCc1c(/C=C2\C(=O)c3cc(F)c(F)cc3C2=C(C#N)C#N)sc2c1sc1c3c4nsnc4c4c5sc6c(CCCCCCCCCCC)c(/C=C7\C(=O)c8cc(F)c(F)cc8C7=C(C#N)C#N)sc6c5n(CC(CC)CCCC)c4c3n(CC(CC)CCCC)c21,2.22,-5.54,-2.92,-5.65,-4.09,115.0,,,,,,,water,
45570,10.1002/aenm.202300249,CCCCCCCCC(CCCCCC)COc1cnc2c(-c3cccs3)c(F)c(F)cc2n1,CCCCCCCCCCCc1c(/C=C2\C(=O)c3cc(F)c(F)cc3C2=C(C#N)C#N)sc2c1sc1c3c4nsnc4c4c5sc6c(CCCCCCCCCCC)c(/C=C7\C(=O)c8cc(F)c(F)cc8C7=C(C#N)C#N)sc6c5n(CC(CC)CCCC)c4c3n(CC(CC)CCCC)c21,3.53,-5.54,-2.92,-5.65,-4.09,115.0,100.0,,,,,,water,
45571,10.1002/aenm.202300249,CCCCCCCCC(CCCCCC)COc1cnc2c(-c3cccs3)c(F)c(F)cc2n1,CCCCCCCCCCCc1c(/C=C2\C(=O)c3cc(F)c(F)cc3C2=C(C#N)C#N)sc2c1sc1c3c4nsnc4c4c5sc6c(CCCCCCCCCCC)c(/C=C7\C(=O)c8cc(F)c(F)cc8C7=C(C#N)C#N)sc6c5n(CC(CC)CCCC)c4c3n(CC(CC)CCCC)c21,4.04,-5.54,-2.92,-5.65,-4.09,115.0,130.0,,,,,,water,
45572,10.1002/aenm.202300249,CCCCCCCCC(CCCCCC)COc1cnc2c(-c3cccs3)c(F)c(F)cc2n1,CCCCCCCCCCCc1c(/C=C2\C(=O)c3cc(F)c(F)cc3C2=C(C#N)C#N)sc2c1sc1c3c4nsnc4c4c5sc6c(CCCCCCCCCCC)c(/C=C7\C(=O)c8cc(F)c(F)cc8C7=C(C#N)C#N)sc6c5n(CC(CC)CCCC)c4c3n(CC(CC)CCCC)c21,5.22,-5.54,-2.92,-5.65,-4.09,115.0,150.0,,,,,,water,
45573,10.1002/aenm.202300249,CCCCCCCCC(CCCCCC)COc1cnc2c(-c3cccs3)c(F)c(F)cc2n1,CCCCCCCCCCCc1c(/C=C2\C(=O)c3cc(F)c(F)cc3C2=C(C#N)C#N)sc2c1sc1c3c4nsnc4c4c5sc6c(CCCCCCCCCCC)c(/C=C7\C(=O)c8cc(F)c(F)cc8C7=C(C#N)C#N)sc6c5n(CC(CC)CCCC)c4c3n(CC(CC)CCCC)c21,5.64,-5.54,-2.92,-5.65,-4.09,115.0,170.0,,,,,,water,
45574,10.1002/aenm.202300249,CCCCCCCCC(CCCCCC)COc1cnc2c(-c3cccs3)c(F)c(F)cc2n1,CCCCCCCCCCCc1c(/C=C2\C(=O)c3cc(F)c(F)cc3C2=C(C#N)C#N)sc2c1sc1c3c4nsnc4c4c5sc6c(CCCCCCCCCCC)c(/C=C7\C(=O)c8cc(F)c(F)cc8C7=C(C#N)C#N)sc6c5n(CC(CC)CCCC)c4c3n(CC(CC)CCCC)c21,8.08,-5.54,-2.92,-5.65,-4.09,115.0,200.0,,,,,,water,
45579,10.1002/aenm.202300458,COC(=O)C(C)(C)c1cc(C)cc(-c2sc3c4sc5cc(/C=C6/C(=O)c7cc(F)cc(c7)C(=O)/C6=C\c6cc(C(C)(C)C(=O)OC)c(-c7cc(C)cc(C(C)(C)C(=O)OC)c7)s6)sc5c4c(C(C)(C)C(=O)OC)ccc2-3)c1,CCCCCCCCCCCc1c(/C=C2\C(=O)c3cc(F)c(F)cc3C2=C(C#N)C#N)sc2c1sc1c3c4nsnc4c4c5sc6c(CCCCCCCCCCC)c(/C=C7\C(=O)c8cc(F)c(F)cc8C7=C(C#N)C#N)sc6c5n(CC(CC)CCCC)c4c3n(CC(CC)CCCC)c21,16.6,-5.56,-3.65,-5.65,-4.09,,80.0,1:1.2,0.6% v/v,conventional,,PEDOT:PSS,chloroform,
45584,10.1002/aenm.202300694,COC(=O)C(C)(C)c1cc(C)cc(-c2sc3c4sc5cc(/C=C6/C(=O)c7cc(F)cc(c7)C(=O)/C6=C\c6cc(C(C)(C)C(=O)OC)c(-c7cc(C)cc(C(C)(C)C(=O)OC)c7)s6)sc5c4c(C(C)(C)C(=O)OC)ccc2-3)c1,CCCCCCCCCc1c(C=C2C(=O)c3cc(Cl)c(Cl)cc3C2=C(C#N)C#N)sc2c1sc1c3c4nsnc4c4c5sc6c(CCCCCCCCC)c(C=C7C(=O)c8cc(Cl)c(Cl)cc8C7=C(C#N)C#N)sc6c5n(CC(CCCC)CCCCCC)c4c3n(CC(CCCC)CCCCCC)c21,18.84,-5.56,-3.65,-5.68,-3.9,,,,,,PDINN,BCBBr-C4PA,chloroform,
45585,10.1002/aenm.202300694,COC(=O)C(C)(C)c1cc(C)cc(-c2sc3c4sc5cc(/C=C6/C(=O)c7cc(F)cc(c7)C(=O)/C6=C\c6cc(C(C)(C)C(=O)OC)c(-c7cc(C)cc(C(C)(C)C(=O)OC)c7)s6)sc5c4c(C(C)(C)C(=O)OC)ccc2-3)c1,CCCCCCCCCCCc1c(/C=C2\C(=O)c3cc(F)c(F)cc3C2=C(C#N)C#N)sc2c1sc1c3c4nsnc4c4c5sc6c(CCCCCCCCCCC)c(/C=C7\C(=O)c8cc(F)c(F)cc8C7=C(C#N)C#N)sc6c5n(CC(CC)CCCC)c4c3n(CC(CC)CCCC)c21,16.78,-5.56,-3.65,-5.65,-4.09,,,,,,PDINN,BCBBr-C4PA,chloroform,
45586,10.1002/aenm.202300694,COC(=O)C(C)(C)c1cc(C)cc(-c2sc3c4sc5cc(/C=C6/C(=O)c7cc(F)cc(c7)C(=O)/C6=C\c6cc(C(C)(C)C(=O)OC)c(-c7cc(C)cc(C(C)(C)C(=O)OC)c7)s6)sc5c4c(C(C)(C)C(=O)OC)ccc2-3)c1,CCCCCCCCCCCc1c(/C=C2\C(=O)c3cc(Cl)c(Cl)cc3C2=C(C#N)C#N)sc2c1Cc1c-2n(CC(CCCC)CCCCCC)c2c1c1nsnc1c1c3c(n(CC(CCCC)CCCCCC)c12)-c1sc(/C=C2\C(=O)c4cc(Cl)c(Cl)cc4C2=C(C#N)C#N)c(CCCCCCCCCCC)c1C3,17.48,-5.56,-3.65,-5.62,-4.05,,,,,,PDINN,BCBBr-C4PA,chloroform,
45607,10.1002/aenm.202301098,COC(=O)C(C)(C)c1cc(C)cc(-c2sc3c4sc5cc(/C=C6/C(=O)c7cc(F)cc(c7)C(=O)/C6=C\c6cc(C(C)(C)C(=O)OC)c(-c7cc(C)cc(C(C)(C)C(=O)OC)c7)s6)sc5c4c(C(C)(C)C(=O)OC)ccc2-3)c1,CCCCCCCCCc1c(C=C2C(=O)c3cc(Cl)c(Cl)cc3C2=C(C#N)C#N)sc2c1sc1c3c4nsnc4c4c5sc6c(CCCCCCCCC)c(C=C7C(=O)c8cc(Cl)c(Cl)cc8C7=C(C#N)C#N)sc6c5n(CC(CCCC)CCCCCC)c4c3n(CC(CCCC)CCCCCC)c21,16.2,-5.49,-3.64,-5.68,-3.9,,,,,inverted,ZnO,,,
45608,10.1002/aenm.202301098,COC(=O)C(C)(C)c1cc(C)cc(-c2sc3c4sc5cc(/C=C6/C(=O)c7cc(F)cc(c7)C(=O)/C6=C\c6cc(C(C)(C)C(=O)OC)c(-c7cc(C)cc(C(C)(C)C(=O)OC)c7)s6)sc5c4c(C(C)(C)C(=O)OC)ccc2-3)c1,CCCCCCCCCc1c(C=C2C(=O)c3cc(Cl)c(Cl)cc3C2=C(C#N)C#N)sc2c1sc1c3c4nsnc4c4c5sc6c(CCCCCCCCC)c(C=C7C(=O)c8cc(Cl)c(Cl)cc8C7=C(C#N)C#N)sc6c5n(CC(CCCC)CCCCCC)c4c3n(CC(CCCC)CCCCCC)c21,17.6,-5.49,-3.64,-5.68,-3.9,,200.0,,,,c-NDI:N,,,
45612,10.1002/aenm.202301292,CCCCCCC(CCCC)Cc1csc(-c2cc3c4nsnc4c4cc(-c5cc(CC(CCCC)CCCCCC)c(-c6cc7c(-c8cc(F)c(CC(CC)CCCC)s8)c8sccc8c(-c8cc(F)c(CC(CC)CCCC)s8)c7s6)s5)sc4c3s2)c1,CCCCCCCCCCCc1c(/C=C2\C(=O)c3cc(F)c(F)cc3C2=C(C#N)C#N)sc2c1sc1c3c4nsnc4c4c5sc6c(CCCCCCCCCCC)c(/C=C7\C(=O)c8cc(F)c(F)cc8C7=C(C#N)C#N)sc6c5n(CC(CC)CCCC)c4c3n(CC(CC)CCCC)c21,17.92,-5.51,-2.77,-5.65,-4.09,,,,,conventional,PDIN,PEDOT:PSS,chloroform,
45615,10.1002/aenm.202301361,COC(=O)C(C)(C)c1cc(C)cc(-c2sc3c4sc5cc(/C=C6/C(=O)c7cc(F)cc(c7)C(=O)/C6=C\c6cc(C(C)(C)C(=O)OC)c(-c7cc(C)cc(C(C)(C)C(=O)OC)c7)s6)sc5c4c(C(C)(C)C(=O)OC)ccc2-3)c1,CCCCCCCCCc1c(C=C2C(=O)c3cc(Cl)c(Cl)cc3C2=C(C#N)C#N)sc2c1sc1c3c4nsnc4c4c5sc6c(CCCCCCCCC)c(C=C7C(=O)c8cc(Cl)c(Cl)cc8C7=C(C#N)C#N)sc6c5n(CC(CCCC)CCCCCC)c4c3n(CC(CCCC)CCCCCC)c21,16.94,-5.56,-3.65,-5.68,-3.9,,,,,inverted,ZnO,MoO3,,
45616,10.1002/aenm.202301361,COC(=O)C(C)(C)c1cc(C)cc(-c2sc3c4sc5cc(/C=C6/C(=O)c7cc(F)cc(c7)C(=O)/C6=C\c6cc(C(C)(C)C(=O)OC)c(-c7cc(C)cc(C(C)(C)C(=O)OC)c7)s6)sc5c4c(C(C)(C)C(=O)OC)ccc2-3)c1,CCCCCCCCCc1c(C=C2C(=O)c3cc(Cl)c(Cl)cc3C2=C(C#N)C#N)sc2c1sc1c3c4nsnc4c4c5sc6c(CCCCCCCCC)c(C=C7C(=O)c8cc(Cl)c(Cl)cc8C7=C(C#N)C#N)sc6c5n(CC(CCCC)CCCCCC)c4c3n(CC(CCCC)CCCCCC)c21,15.52,-5.56,-3.65,-5.68,-3.9,,,,,inverted,ZnO,MoO3,,
45617,10.1002/aenm.202301361,COC(=O)C(C)(C)c1cc(C)cc(-c2sc3c4sc5cc(/C=C6/C(=O)c7cc(F)cc(c7)C(=O)/C6=C\c6cc(C(C)(C)C(=O)OC)c(-c7cc(C)cc(C(C)(C)C(=O)OC)c7)s6)sc5c4c(C(C)(C)C(=O)OC)ccc2-3)c1,CCCCCCCCCc1c(C=C2C(=O)c3cc(Cl)c(Cl)cc3C2=C(C#N)C#N)sc2c1sc1c3c4nsnc4c4c5sc6c(CCCCCCCCC)c(C=C7C(=O)c8cc(Cl)c(Cl)cc8C7=C(C#N)C#N)sc6c5n(CC(CCCC)CCCCCC)c4c3n(CC(CCCC)CCCCCC)c21,16.27,-5.56,-3.65,-5.68,-3.9,,,,,inverted,ZnO,MoO3,,
45618,10.1002/aenm.202301361,COC(=O)C(C)(C)c1cc(C)cc(-c2sc3c4sc5cc(/C=C6/C(=O)c7cc(F)cc(c7)C(=O)/C6=C\c6cc(C(C)(C)C(=O)OC)c(-c7cc(C)cc(C(C)(C)C(=O)OC)c7)s6)sc5c4c(C(C)(C)C(=O)OC)ccc2-3)c1,CCCCCCCCCc1c(C=C2C(=O)c3cc(Cl)c(Cl)cc3C2=C(C#N)C#N)sc2c1sc1c3c4nsnc4c4c5sc6c(CCCCCCCCC)c(C=C7C(=O)c8cc(Cl)c(Cl)cc8C7=C(C#N)C#N)sc6c5n(CC(CCCC)CCCCCC)c4c3n(CC(CCCC)CCCCCC)c21,15.75,-5.56,-3.65,-5.68,-3.9,,,,,inverted,ZnO,MoO3,,
45619,10.1002/aenm.202301361,COC(=O)C(C)(C)c1cc(C)cc(-c2sc3c4sc5cc(/C=C6/C(=O)c7cc(F)cc(c7)C(=O)/C6=C\c6cc(C(C)(C)C(=O)OC)c(-c7cc(C)cc(C(C)(C)C(=O)OC)c7)s6)sc5c4c(C(C)(C)C(=O)OC)ccc2-3)c1,CCCCCCCCCc1c(C=C2C(=O)c3cc(Cl)c(Cl)cc3C2=C(C#N)C#N)sc2c1sc1c3c4nsnc4c4c5sc6c(CCCCCCCCC)c(C=C7C(=O)c8cc(Cl)c(Cl)cc8C7=C(C#N)C#N)sc6c5n(CC(CCCC)CCCCCC)c4c3n(CC(CCCC)CCCCCC)c21,15.78,-5.56,-3.65,-5.68,-3.9,,,,,inverted,ZnO,MoO3,,
45620,10.1002/aenm.202301361,COC(=O)C(C)(C)c1cc(C)cc(-c2sc3c4sc5cc(/C=C6/C(=O)c7cc(F)cc(c7)C(=O)/C6=C\c6cc(C(C)(C)C(=O)OC)c(-c7cc(C)cc(C(C)(C)C(=O)OC)c7)s6)sc5c4c(C(C)(C)C(=O)OC)ccc2-3)c1,CCCCCCCCCc1c(C=C2C(=O)c3cc(Cl)c(Cl)cc3C2=C(C#N)C#N)sc2c1sc1c3c4nsnc4c4c5sc6c(CCCCCCCCC)c(C=C7C(=O)c8cc(Cl)c(Cl)cc8C7=C(C#N)C#N)sc6c5n(CC(CCCC)CCCCCC)c4c3n(CC(CCCC)CCCCCC)c21,15.6,-5.56,-3.65,-5.68,-3.9,,,,,inverted,ZnO,MoO3,,
45621,10.1002/aenm.202301361,COC(=O)C(C)(C)c1cc(C)cc(-c2sc3c4sc5cc(/C=C6/C(=O)c7cc(F)cc(c7)C(=O)/C6=C\c6cc(C(C)(C)C(=O)OC)c(-c7cc(C)cc(C(C)(C)C(=O)OC)c7)s6)sc5c4c(C(C)(C)C(=O)OC)ccc2-3)c1,CCCCCCCCCc1c(C=C2C(=O)c3cc(Cl)c(Cl)cc3C2=C(C#N)C#N)sc2c1sc1c3c4nsnc4c4c5sc6c(CCCCCCCCC)c(C=C7C(=O)c8cc(Cl)c(Cl)cc8C7=C(C#N)C#N)sc6c5n(CC(CCCC)CCCCCC)c4c3n(CC(CCCC)CCCCCC)c21,15.63,-5.56,-3.65,-5.68,-3.9,,,,,inverted,ZnO,MoO3,,
45622,10.1002/aenm.202301361,COC(=O)C(C)(C)c1cc(C)cc(-c2sc3c4sc5cc(/C=C6/C(=O)c7cc(F)cc(c7)C(=O)/C6=C\c6cc(C(C)(C)C(=O)OC)c(-c7cc(C)cc(C(C)(C)C(=O)OC)c7)s6)sc5c4c(C(C)(C)C(=O)OC)ccc2-3)c1,CCCCCCCCCc1c(C=C2C(=O)c3cc(Cl)c(Cl)cc3C2=C(C#N)C#N)sc2c1sc1c3c4nsnc4c4c5sc6c(CCCCCCCCC)c(C=C7C(=O)c8cc(Cl)c(Cl)cc8C7=C(C#N)C#N)sc6c5n(CC(CCCC)CCCCCC)c4c3n(CC(CCCC)CCCCCC)c21,15.7,-5.56,-3.65,-5.68,-3.9,,,,,inverted,ZnO,MoO3,,
45631,10.1002/aenm.202301696,CCCCC(CC)COC(=O)c1sc2c(-c3cc4c(-c5ccc(CC(CC)CCCC)s5)c5sccc5c(-c5ccc(CC(CC)CCCC)s5)c4s3)scc2c1F,CCCCCCc1ccc(C2(c3ccc(CCCCCC)cc3)c3cc4c(cc3-c3sc5cc(/C=C6/C(=O)c7cc(F)c(F)cc7C6=C(C#N)C#N)sc5c32)C(c2ccc(CCCCCC)cc2)(c2ccc(CCCCCC)cc2)c2c-4sc3cc(/C=C4/C(=O)c5cc(F)c(F)cc5C4=C(C#N)C#N)sc23)cc1,6.48,-5.21,-3.6,-5.82,-4.24,120.0,,,,inverted,ZnO,MoO3,,
45632,10.1002/aenm.202301696,CCCCC(CC)COC(=O)c1sc2c(-c3cc4c(-c5ccc(CC(CC)CCCC)s5)c5sccc5c(-c5ccc(CC(CC)CCCC)s5)c4s3)scc2c1F,CCCCCCc1ccc(C2(c3ccc(CCCCCC)cc3)c3cc4c(cc3-c3sc5cc(/C=C6/C(=O)c7cc(F)c(F)cc7C6=C(C#N)C#N)sc5c32)C(c2ccc(CCCCCC)cc2)(c2ccc(CCCCCC)cc2)c2c-4sc3cc(/C=C4/C(=O)c5cc(F)c(F)cc5C4=C(C#N)C#N)sc23)cc1,0.56,-5.21,-3.6,-5.82,-4.24,120.0,,,,inverted,ZnO,MoO3,,
45633,10.1002/aenm.202301696,CCCCC(CC)COC(=O)c1sc2c(-c3cc4c(-c5ccc(CC(CC)CCCC)s5)c5sccc5c(-c5ccc(CC(CC)CCCC)s5)c4s3)scc2c1F,CCCCCCc1ccc(C2(c3ccc(CCCCCC)cc3)c3cc4c(cc3-c3sc5cc(/C=C6/C(=O)c7cc(F)c(F)cc7C6=C(C#N)C#N)sc5c32)C(c2ccc(CCCCCC)cc2)(c2ccc(CCCCCC)cc2)c2c-4sc3cc(/C=C4/C(=O)c5cc(F)c(F)cc5C4=C(C#N)C#N)sc23)cc1,1.33,-5.21,-3.6,-5.82,-4.24,120.0,,,,inverted,ZnO,MoO3,,
45634,10.1002/aenm.202301696,CCCCC(CC)COC(=O)c1sc2c(-c3cc4c(-c5ccc(CC(CC)CCCC)s5)c5sccc5c(-c5ccc(CC(CC)CCCC)s5)c4s3)scc2c1F,CCCCCCc1ccc(C2(c3ccc(CCCCCC)cc3)c3cc4c(cc3-c3sc5cc(/C=C6/C(=O)c7cc(F)c(F)cc7C6=C(C#N)C#N)sc5c32)C(c2ccc(CCCCCC)cc2)(c2ccc(CCCCCC)cc2)c2c-4sc3cc(/C=C4/C(=O)c5cc(F)c(F)cc5C4=C(C#N)C#N)sc23)cc1,1.51,-5.21,-3.6,-5.82,-4.24,120.0,,,,inverted,ZnO,MoO3,,
45635,10.1002/aenm.202301755,COC(=O)C(C)(C)c1cc(C)cc(-c2sc3c4sc5cc(/C=C6/C(=O)c7cc(F)cc(c7)C(=O)/C6=C\c6cc(C(C)(C)C(=O)OC)c(-c7cc(C)cc(C(C)(C)C(=O)OC)c7)s6)sc5c4c(C(C)(C)C(=O)OC)ccc2-3)c1,CCCCCCC(CCCC)Cc1c(/C=C2\C(=O)c3cc(F)c(F)cc3C2=C(C#N)C#N)sc2c1SC1c3c(c4c(c5nsnc35)c3sc5c(CC(CCCC)CCCCCC)c(/C=C6\C(=O)c7cc(F)c(F)cc7C6=C(C#N)C#N)sc5c3n4CC(CC)CCCC)N(CC(CC)CCCC)C21,16.17,-5.56,-3.65,-5.68,-3.9,,,,,conventional,PDINN,PEDOT:PSS,,
45637,10.1002/aenm.202301755,COC(=O)C(C)(C)c1cc(C)cc(-c2sc3c4sc5cc(/C=C6/C(=O)c7cc(F)cc(c7)C(=O)/C6=C\c6cc(C(C)(C)C(=O)OC)c(-c7cc(C)cc(C(C)(C)C(=O)OC)c7)s6)sc5c4c(C(C)(C)C(=O)OC)ccc2-3)c1,CCCCCCC(CCCC)Cc1c(/C=C2\C(=O)c3cc(F)c(F)cc3C2=C(C#N)C#N)sc2c1SC1c3c(c4c(c5nsnc35)c3sc5c(CC(CCCC)CCCCCC)c(/C=C6\C(=O)c7cc(F)c(F)cc7C6=C(C#N)C#N)sc5c3n4CC(CC)CCCC)N(CC(CC)CCCC)C21,18.3,-5.56,-3.65,-5.68,-3.9,,,,,conventional,PDINN,PEDOT:PSS,,OCIB
45639,10.1002/aenm.202301965,CCCCCCCCN1C(=O)c2c(c(-c3ccc(-c4cc5c(-c6ccc(CC(CC)CCCC)s6)c6sccc6c(-c6ccc(CC(CC)CCCC)s6)c5s4)s3)c3nn(CCCCCCCC)nc3c2-c2cccs2)C1=O,CCCCCCc1ccc(C2(c3ccc(CCCCCC)cc3)c3cc4c(cc3-c3sc5cc(C=C6C(=O)c7ccccc7C6=C(C#N)C#N)sc5c32)C(c2ccc(CCCCCC)cc2)(c2ccc(CCCCCC)cc2)c2c-4sc3cc(C=C4C(=O)c5ccccc5C4=C(C#N)C#N)sc23)cc1,9.24,-5.34,-3.46,-5.576,-3.916,,,,,conventional,PFN-Br,PEDOT:PSS,,
45640,10.1002/aenm.202301965,CCCCCCCCN1C(=O)c2c(c(-c3ccc(-c4cc5c(-c6ccc(CC(CC)CCCC)s6)c6sccc6c(-c6ccc(CC(CC)CCCC)s6)c5s4)s3)c3nn(CCCCCCCC)nc3c2-c2cccs2)C1=O,CCCCCCc1ccc(C2(c3ccc(CCCCCC)cc3)c3cc4c(cc3-c3sc5cc(C=C6C(=O)c7ccccc7C6=C(C#N)C#N)sc5c32)C(c2ccc(CCCCCC)cc2)(c2ccc(CCCCCC)cc2)c2c-4sc3cc(C=C4C(=O)c5ccccc5C4=C(C#N)C#N)sc23)cc1,10.35,-5.34,-3.46,-5.576,-3.916,,,,,conventional,PFN-Br,PEDOT:PSS,,
45641,10.1002/aenm.202301965,CCCCCCCCN1C(=O)c2c(c(-c3ccc(-c4cc5c(-c6ccc(CC(CC)CCCC)s6)c6sccc6c(-c6ccc(CC(CC)CCCC)s6)c5s4)s3)c3nn(CCCCCCCC)nc3c2-c2cccs2)C1=O,CCCCCCc1ccc(C2(c3ccc(CCCCCC)cc3)c3cc4c(cc3-c3sc5cc(C=C6C(=O)c7ccccc7C6=C(C#N)C#N)sc5c32)C(c2ccc(CCCCCC)cc2)(c2ccc(CCCCCC)cc2)c2c-4sc3cc(C=C4C(=O)c5ccccc5C4=C(C#N)C#N)sc23)cc1,9.13,-5.34,-3.46,-5.576,-3.916,,,,,conventional,PFN-Br,PEDOT:PSS,,
45642,10.1002/aenm.202301965,CCCCCCCCN1C(=O)c2c(c(-c3ccc(-c4cc5c(-c6ccc(CC(CC)CCCC)s6)c6sccc6c(-c6ccc(CC(CC)CCCC)s6)c5s4)s3)c3nn(CCCCCCCC)nc3c2-c2cccs2)C1=O,CCCCCCc1ccc(C2(c3ccc(CCCCCC)cc3)c3cc4c(cc3-c3sc5cc(C=C6C(=O)c7ccccc7C6=C(C#N)C#N)sc5c32)C(c2ccc(CCCCCC)cc2)(c2ccc(CCCCCC)cc2)c2c-4sc3cc(C=C4C(=O)c5ccccc5C4=C(C#N)C#N)sc23)cc1,9.21,-5.34,-3.46,-5.576,-3.916,,,,,conventional,PFN-Br,PEDOT:PSS,,
45643,10.1002/aenm.202301965,CCCCCCCCN1C(=O)c2c(c(-c3ccc(-c4cc5c(-c6ccc(CC(CC)CCCC)s6)c6sccc6c(-c6ccc(CC(CC)CCCC)s6)c5s4)s3)c3nn(CCCCCCCC)nc3c2-c2cccs2)C1=O,CCCCCCc1ccc(C2(c3ccc(CCCCCC)cc3)c3cc4c(cc3-c3sc5cc(C=C6C(=O)c7ccccc7C6=C(C#N)C#N)sc5c32)C(c2ccc(CCCCCC)cc2)(c2ccc(CCCCCC)cc2)c2c-4sc3cc(C=C4C(=O)c5ccccc5C4=C(C#N)C#N)sc23)cc1,9.64,-5.34,-3.46,-5.576,-3.916,,,,,conventional,PFN-Br,PEDOT:PSS,,
45644,10.1002/aenm.202302063,COC(=O)C(C)(C)c1cc(C)cc(-c2sc3c4sc5cc(/C=C6/C(=O)c7cc(F)cc(c7)C(=O)/C6=C\c6cc(C(C)(C)C(=O)OC)c(-c7cc(C)cc(C(C)(C)C(=O)OC)c7)s6)sc5c4c(C(C)(C)C(=O)OC)ccc2-3)c1,CCCCCCCCCCCc1c(/C=C2\C(=O)c3cc(F)c(F)cc3C2=C(C#N)C#N)sc2c1sc1c3c4nsnc4c4c5sc6c(CCCCCCCCCCC)c(/C=C7\C(=O)c8cc(F)c(F)cc8C7=C(C#N)C#N)sc6c5n(CC(CC)CCCC)c4c3n(CC(CC)CCCC)c21,15.4,-5.56,-3.65,-5.65,-4.09,,,,,,,,,
45646,10.1002/aenm.202302063,CCCCCCC(CCCC)Cc1csc(-c2cc3c4nsnc4c4cc(-c5cc(CC(CCCC)CCCCCC)c(-c6cc7c(-c8cc(F)c(CC(CC)CCCC)s8)c8sccc8c(-c8cc(F)c(CC(CC)CCCC)s8)c7s6)s5)sc4c3s2)c1,CCCCCCCCCc1c(/C=C2\C(=O)c3cc(F)c(F)cc3C2=C(C#N)C#N)sc2c1sc1c3c4nsnc4c4c5sc6c(CCCCCCCCC)c(/C=C7\C(=O)c8cc(F)c(F)cc8C7=C(C#N)C#N)sc6c5n(CC(CCCC)CCCCCC)c4c3n(CC(CCCC)CCCCCC)c21,17.4,-5.51,-2.77,,,,,,,,,,,
45648,10.1002/aenm.202302063,CCCCCCC(CCCC)Cc1csc(-c2cc3c4nsnc4c4cc(-c5cc(CC(CCCC)CCCCCC)c(-c6cc7c(-c8cc(F)c(CC(CC)CCCC)s8)c8sccc8c(-c8cc(F)c(CC(CC)CCCC)s8)c7s6)s5)sc4c3s2)c1,CCCCCCC(CCCC)Cc1c(/C=C2\C(=O)c3cc(F)c(F)cc3C2=C(C#N)C#N)sc2c1SC1c3c(c4c(c5nsnc35)c3sc5c(CC(CCCC)CCCCCC)c(/C=C6\C(=O)c7cc(F)c(F)cc7C6=C(C#N)C#N)sc5c3n4CC(CC)CCCC)N(CC(CC)CCCC)C21,17.4,-5.51,-2.77,-5.68,-3.9,,,,,,,,,
45652,10.1002/aenm.202302063,CCCCC(CC)Cc1ccc(-c2c3cc(-c4ccc(-c5sc(-c6cccs6)c6c5C(=O)c5c(CC(CC)CCCC)sc(CC(CC)CCCC)c5C6=O)s4)sc3c(-c3ccc(CC(CC)CCCC)s3)c3ccsc23)s1,CCCCCCc1ccc(C2(c3ccc(CCCCCC)cc3)c3cc4c(cc3-c3sc5cc(C=C6C(=O)c7ccccc7C6=C(C#N)C#N)sc5c32)C(c2ccc(CCCCCC)cc2)(c2ccc(CCCCCC)cc2)c2c-4sc3cc(C=C4C(=O)c5ccccc5C4=C(C#N)C#N)sc23)cc1,6.9,-5.33,-3.48,-5.576,-3.916,,,,,,,,,
45657,10.1002/aenm.202302429,CCCCCCCCC(CCCCCC)Cn1nc2c(-c3cccs3)c(F)c(F)c(-c3ccc(-c4cc5c(-c6cc(Cl)c(CC(CC)CCCC)s6)c6sccc6c(-c6cc(Cl)c(CC(CC)CCCC)s6)c5s4)s3)c2n1,CCc1c(/C=C2\C(=O)c3cc(F)c(F)cc3C2=C(C#N)C#N)sc2c1sc1c3c4nn(CC)nc4c4c5sc6c(CC)c(/C=C7\C(=O)c8cc(F)c(F)cc8C7=C(C#N)C#N)sc6c5n(CC)c4c3n(CC)c21,13.64,-5.39,-3.45,-5.58,-3.98,,,,,conventional,,,,
45659,10.1002/aenm.202302429,CCCCCCCCC(CCCCCC)Cn1nc2c(C3=CC4SC(c5cc6c(-c7cc(Cl)c(CC(CC)CCCC)s7)c7sccc7c(-c7cc(Cl)c(CC(CC)CCCC)s7)c6s5)=C(CCCCCC)C4S3)c(F)c(F)c(-c3cc4scc(CCCCCC)c4s3)c2n1,CCc1c(/C=C2\C(=O)c3cc(F)c(F)cc3C2=C(C#N)C#N)sc2c1sc1c3c4nn(CC)nc4c4c5sc6c(CC)c(/C=C7\C(=O)c8cc(F)c(F)cc8C7=C(C#N)C#N)sc6c5n(CC)c4c3n(CC)c21,17.08,,,-5.58,-3.98,,,,,conventional,,,,
45660,10.1002/aenm.202302429,CCCCCCCCC(CCCCCC)Cn1nc2c(C3=CC4SC(c5cc6c(-c7cc(Cl)c(CC(CC)CCCC)s7)c7sccc7c(-c7cc(Cl)c(CC(CC)CCCC)s7)c6s5)=C(CCCCCC)C4S3)c(F)c(F)c(-c3cc4scc(CCCCCC)c4s3)c2n1,CCc1c(/C=C2\C(=O)c3cc(F)c(F)cc3C2=C(C#N)C#N)sc2c1sc1c3c4nn(CC)nc4c4c5sc6c(CC)c(/C=C7\C(=O)c8cc(F)c(F)cc8C7=C(C#N)C#N)sc6c5n(CC)c4c3n(CC)c21,16.87,,,-5.58,-3.98,,,,,conventional,,,o-xylene,
45664,10.1002/aenm.202302538,COC(=O)C(C)(C)c1cc(C)cc(-c2sc3c4sc5cc(/C=C6/C(=O)c7cc(F)cc(c7)C(=O)/C6=C\c6cc(C(C)(C)C(=O)OC)c(-c7cc(C)cc(C(C)(C)C(=O)OC)c7)s6)sc5c4c(C(C)(C)C(=O)OC)ccc2-3)c1,CCCCCCCCCCCc1c(/C=C2\C(=O)c3cc(Cl)c(Cl)cc3C2=C(C#N)C#N)sc2c1sc1c3c4nsnc4c4c5sc6c(CCCCCCCCCCC)c(/C=C7\C(=O)c8cc(Cl)c(Cl)cc8C7=C(C#N)C#N)sc6c5n(CC(CC)CCCC)c4c3n(CC(CC)CCCC)c21,15.57,-5.56,-3.65,-5.72,-4.16,110.0,100.0,1:1.2,,inverted,ZnO/PFN-Br,MoO3,o-xylene,
45666,10.1002/aenm.202302538,CCCCCCCCc1cc(-c2c(-c3cccs3)sc3c(-c4cc(CCCCCCCC)c(CCCCCCCC)s4)c(-c4ccc(-c5cccc6nsnc56)s4)sc23)sc1CCCCCCCC,CCCCCCCCCCCc1c(/C=C2\C(=O)c3cc(Cl)c(Cl)cc3C2=C(C#N)C#N)sc2c1sc1c3c4nsnc4c4c5sc6c(CCCCCCCCCCC)c(/C=C7\C(=O)c8cc(Cl)c(Cl)cc8C7=C(C#N)C#N)sc6c5n(CC(CC)CCCC)c4c3n(CC(CC)CCCC)c21,3.3,,,-5.72,-4.16,110.0,100.0,,,inverted,ZnO/PFN-Br,MoO3,o-xylene,
45667,10.1002/aenm.202302538,COC(=O)C(C)(C)c1cc(C)cc(-c2sc3c4sc5cc(/C=C6/C(=O)c7cc(F)cc(c7)C(=O)/C6=C\c6cc(C(C)(C)C(=O)OC)c(-c7cc(C)cc(C(C)(C)C(=O)OC)c7)s6)sc5c4c(C(C)(C)C(=O)OC)ccc2-3)c1,CCCCCCC(CCCC)Cc1c(/C=C2\C(=O)c3cc(F)c(F)cc3C2=C(C#N)C#N)sc2c1SC1c3c(c4c(c5nsnc35)c3sc5c(CC(CCCC)CCCCCC)c(/C=C6\C(=O)c7cc(F)c(F)cc7C6=C(C#N)C#N)sc5c3n4CC(CC)CCCC)N(CC(CC)CCCC)C21,16.52,-5.56,-3.65,-5.68,-3.9,115.0,100.0,,,inverted,ZnO/PFN-Br,MoO3,o-xylene,
45679,10.1002/aenm.202302932,COC(=O)C(C)(C)c1cc(C)cc(-c2sc3c4sc5cc(/C=C6/C(=O)c7cc(F)cc(c7)C(=O)/C6=C\c6cc(C(C)(C)C(=O)OC)c(-c7cc(C)cc(C(C)(C)C(=O)OC)c7)s6)sc5c4c(C(C)(C)C(=O)OC)ccc2-3)c1,CCCCCCCCCCCc1c(/C=C2\C(=O)c3cc(F)c(F)cc3C2=C(C#N)C#N)sc2c1sc1c3c4nsnc4c4c5sc6c(CCCCCCCCCCC)c(/C=C7\C(=O)c8cc(F)c(F)cc8C7=C(C#N)C#N)sc6c5n(CC(CC)CCCC)c4c3n(CC(CC)CCCC)c21,3.06,-5.56,-3.65,-5.65,-4.09,,,,,,,,,
45680,10.1002/aenm.202302932,COC(=O)C(C)(C)c1cc(C)cc(-c2sc3c4sc5cc(/C=C6/C(=O)c7cc(F)cc(c7)C(=O)/C6=C\c6cc(C(C)(C)C(=O)OC)c(-c7cc(C)cc(C(C)(C)C(=O)OC)c7)s6)sc5c4c(C(C)(C)C(=O)OC)ccc2-3)c1,CCCCCCCCCCCc1c(/C=C2\C(=O)c3cc(F)c(F)cc3C2=C(C#N)C#N)sc2c1sc1c3c4nsnc4c4c5sc6c(CCCCCCCCCCC)c(/C=C7\C(=O)c8cc(F)c(F)cc8C7=C(C#N)C#N)sc6c5n(CC(CC)CCCC)c4c3n(CC(CC)CCCC)c21,15.48,-5.56,-3.65,-5.65,-4.09,,,,,,SnO2,,,
45681,10.1002/aenm.202302932,COC(=O)C(C)(C)c1cc(C)cc(-c2sc3c4sc5cc(/C=C6/C(=O)c7cc(F)cc(c7)C(=O)/C6=C\c6cc(C(C)(C)C(=O)OC)c(-c7cc(C)cc(C(C)(C)C(=O)OC)c7)s6)sc5c4c(C(C)(C)C(=O)OC)ccc2-3)c1,CCCCCCCCCCCc1c(/C=C2\C(=O)c3cc(F)c(F)cc3C2=C(C#N)C#N)sc2c1sc1c3c4nsnc4c4c5sc6c(CCCCCCCCCCC)c(/C=C7\C(=O)c8cc(F)c(F)cc8C7=C(C#N)C#N)sc6c5n(CC(CC)CCCC)c4c3n(CC(CC)CCCC)c21,12.54,-5.56,-3.65,-5.65,-4.09,,,,,,Phen-NaDPO,,,
45682,10.1002/aenm.202302932,COC(=O)C(C)(C)c1cc(C)cc(-c2sc3c4sc5cc(/C=C6/C(=O)c7cc(F)cc(c7)C(=O)/C6=C\c6cc(C(C)(C)C(=O)OC)c(-c7cc(C)cc(C(C)(C)C(=O)OC)c7)s6)sc5c4c(C(C)(C)C(=O)OC)ccc2-3)c1,CCCCCCCCCCCc1c(/C=C2\C(=O)c3cc(F)c(F)cc3C2=C(C#N)C#N)sc2c1sc1c3c4nsnc4c4c5sc6c(CCCCCCCCCCC)c(/C=C7\C(=O)c8cc(F)c(F)cc8C7=C(C#N)C#N)sc6c5n(CC(CC)CCCC)c4c3n(CC(CC)CCCC)c21,17.06,-5.56,-3.65,-5.65,-4.09,,,,,,SnO2/Phen-NaDPO,,,
45683,10.1002/aenm.202302932,COC(=O)C(C)(C)c1cc(C)cc(-c2sc3c4sc5cc(/C=C6/C(=O)c7cc(F)cc(c7)C(=O)/C6=C\c6cc(C(C)(C)C(=O)OC)c(-c7cc(C)cc(C(C)(C)C(=O)OC)c7)s6)sc5c4c(C(C)(C)C(=O)OC)ccc2-3)c1,CCCCCCC(CCCC)Cc1c(/C=C2\C(=O)c3cc(F)c(F)cc3C2=C(C#N)C#N)sc2c1SC1c3c(c4c(c5nsnc35)c3sc5c(CC(CCCC)CCCCCC)c(/C=C6\C(=O)c7cc(F)c(F)cc7C6=C(C#N)C#N)sc5c3n4CC(CC)CCCC)N(CC(CC)CCCC)C21,16.73,-5.56,-3.65,-5.68,-3.9,,,,,,SnO2,,,
45684,10.1002/aenm.202302932,COC(=O)C(C)(C)c1cc(C)cc(-c2sc3c4sc5cc(/C=C6/C(=O)c7cc(F)cc(c7)C(=O)/C6=C\c6cc(C(C)(C)C(=O)OC)c(-c7cc(C)cc(C(C)(C)C(=O)OC)c7)s6)sc5c4c(C(C)(C)C(=O)OC)ccc2-3)c1,CCCCCCC(CCCC)Cc1c(/C=C2\C(=O)c3cc(F)c(F)cc3C2=C(C#N)C#N)sc2c1SC1c3c(c4c(c5nsnc35)c3sc5c(CC(CCCC)CCCCCC)c(/C=C6\C(=O)c7cc(F)c(F)cc7C6=C(C#N)C#N)sc5c3n4CC(CC)CCCC)N(CC(CC)CCCC)C21,18.31,-5.56,-3.65,-5.68,-3.9,,,,,,SnO2/Phen-NaDPO,,,
45685,10.1002/aenm.202303354,COC(=O)C(C)(C)c1cc(C)cc(-c2sc3c4sc5cc(/C=C6/C(=O)c7cc(F)cc(c7)C(=O)/C6=C\c6cc(C(C)(C)C(=O)OC)c(-c7cc(C)cc(C(C)(C)C(=O)OC)c7)s6)sc5c4c(C(C)(C)C(=O)OC)ccc2-3)c1,CCCCCCCCCc1c(C=C2C(=O)c3cc(Cl)c(Cl)cc3C2=C(C#N)C#N)sc2c1sc1c3c4nsnc4c4c5sc6c(CCCCCCCCC)c(C=C7C(=O)c8cc(Cl)c(Cl)cc8C7=C(C#N)C#N)sc6c5n(CC(CCCC)CCCCCC)c4c3n(CC(CCCC)CCCCCC)c21,17.29,-5.56,-3.65,-5.68,-3.9,,,,,conventional,,PEDOT:PSS,,
45686,10.1002/aenm.202303354,COC(=O)C(C)(C)c1cc(C)cc(-c2sc3c4sc5cc(/C=C6/C(=O)c7cc(F)cc(c7)C(=O)/C6=C\c6cc(C(C)(C)C(=O)OC)c(-c7cc(C)cc(C(C)(C)C(=O)OC)c7)s6)sc5c4c(C(C)(C)C(=O)OC)ccc2-3)c1,CCCCCCCCCc1c(C=C2C(=O)c3cc(Cl)c(Cl)cc3C2=C(C#N)C#N)sc2c1sc1c3c4nsnc4c4c5sc6c(CCCCCCCCC)c(C=C7C(=O)c8cc(Cl)c(Cl)cc8C7=C(C#N)C#N)sc6c5n(CC(CCCC)CCCCCC)c4c3n(CC(CCCC)CCCCCC)c21,18.17,-5.56,-3.65,-5.68,-3.9,,,,,conventional,,"3,6-Cl-2PACz",,
45687,10.1002/aenm.202303354,COC(=O)C(C)(C)c1cc(C)cc(-c2sc3c4sc5cc(/C=C6/C(=O)c7cc(F)cc(c7)C(=O)/C6=C\c6cc(C(C)(C)C(=O)OC)c(-c7cc(C)cc(C(C)(C)C(=O)OC)c7)s6)sc5c4c(C(C)(C)C(=O)OC)ccc2-3)c1,CCCCCCCCCc1c(C=C2C(=O)c3cc(Cl)c(Cl)cc3C2=C(C#N)C#N)sc2c1sc1c3c4nsnc4c4c5sc6c(CCCCCCCCC)c(C=C7C(=O)c8cc(Cl)c(Cl)cc8C7=C(C#N)C#N)sc6c5n(CC(CCCC)CCCCCC)c4c3n(CC(CCCC)CCCCCC)c21,18.67,-5.56,-3.65,-5.68,-3.9,,,,,conventional,,"4,5-Cl-2PACz",,
45690,10.1002/aenm.202303661,COC(=O)C(C)(C)c1cc(C)cc(-c2sc3c4sc5cc(/C=C6/C(=O)c7cc(F)cc(c7)C(=O)/C6=C\c6cc(C(C)(C)C(=O)OC)c(-c7cc(C)cc(C(C)(C)C(=O)OC)c7)s6)sc5c4c(C(C)(C)C(=O)OC)ccc2-3)c1,CCCCCCCCCCCc1c(/C=C2\C(=O)c3cc(F)c(F)cc3C2=C(C#N)C#N)sc2c1sc1c3c4nsnc4c4c5sc6c(CCCCCCCCCCC)c(/C=C7\C(=O)c8cc(F)c(F)cc8C7=C(C#N)C#N)sc6c5n(CC(CC)CCCC)c4c3n(CC(CC)CCCC)c21,16.1,-5.56,-3.65,-5.65,-4.09,,,,,conventional,PNDIT-F3N,PEDOT:PSS,,
45691,10.1002/aenm.202303661,COC(=O)C(C)(C)c1cc(C)cc(-c2sc3c4sc5cc(/C=C6/C(=O)c7cc(F)cc(c7)C(=O)/C6=C\c6cc(C(C)(C)C(=O)OC)c(-c7cc(C)cc(C(C)(C)C(=O)OC)c7)s6)sc5c4c(C(C)(C)C(=O)OC)ccc2-3)c1,CCCCCCCCCCCc1c(/C=C2\C(=O)c3cc(F)c(F)cc3C2=C(C#N)C#N)sc2c1sc1c3c4nsnc4c4c5sc6c(CCCCCCCCCCC)c(/C=C7\C(=O)c8cc(F)c(F)cc8C7=C(C#N)C#N)sc6c5n(CC(CC)CCCC)c4c3n(CC(CC)CCCC)c21,18.1,-5.56,-3.65,-5.65,-4.09,,,,,conventional,PNDIT-F3N,PEDOT:PSS,,2T
45692,10.1002/aenm.202303661,COC(=O)C(C)(C)c1cc(C)cc(-c2sc3c4sc5cc(/C=C6/C(=O)c7cc(F)cc(c7)C(=O)/C6=C\c6cc(C(C)(C)C(=O)OC)c(-c7cc(C)cc(C(C)(C)C(=O)OC)c7)s6)sc5c4c(C(C)(C)C(=O)OC)ccc2-3)c1,CCCCCCCCCCCc1c(/C=C2\C(=O)c3cc(F)c(F)cc3C2=C(C#N)C#N)sc2c1sc1c3c4nsnc4c4c5sc6c(CCCCCCCCCCC)c(/C=C7\C(=O)c8cc(F)c(F)cc8C7=C(C#N)C#N)sc6c5n(CC(CC)CCCC)c4c3n(CC(CC)CCCC)c21,17.2,-5.56,-3.65,-5.65,-4.09,,,,,conventional,PNDIT-F3N,PEDOT:PSS,,4T
45700,10.1002/aenm.202303756,CCCCCCC(CCCC)Cc1csc(-c2cc3c4nsnc4c4cc(-c5cc(CC(CCCC)CCCCCC)c(-c6cc7c(-c8cc(F)c(CC(CC)CCCC)s8)c8sccc8c(-c8cc(F)c(CC(CC)CCCC)s8)c7s6)s5)sc4c3s2)c1,CCCCCCCCCCCc1c(/C=C2\C(=O)c3cc(F)c(F)cc3C2=C(C#N)C#N)sc2c1sc1c3c4nsnc4c4c5sc6c(CCCCCCCCCCC)c(/C=C7\C(=O)c8cc(F)c(F)cc8C7=C(C#N)C#N)sc6c5n(CC(CC)CCCC)c4c3n(CC(CC)CCCC)c21,17.22,-5.51,-2.77,-5.65,-4.09,,,,,conventional,PDINN,PEDOT:PSS,,
45702,10.1002/aenm.202303756,CCCCCCC(CCCC)Cc1csc(-c2cc3c4nsnc4c4cc(-c5cc(CC(CCCC)CCCCCC)c(-c6cc7c(-c8cc(F)c(CC(CC)CCCC)s8)c8sccc8c(-c8cc(F)c(CC(CC)CCCC)s8)c7s6)s5)sc4c3s2)c1,CCCCCCCCCc1c(/C=C2\C(=O)c3cc(F)c(F)cc3C2=C(C#N)C#N)sc2c1sc1c3c4nsnc4c4c5sc6c(CCCCCCCCC)c(/C=C7\C(=O)c8cc(F)c(F)cc8C7=C(C#N)C#N)sc6c5n(CC(CCCC)CCCCCC)c4c3n(CC(CCCC)CCCCCC)c21,17.61,-5.51,-2.77,,,,,,,conventional,PDINN,PEDOT:PSS,,
45704,10.1002/aenm.202303756,CCCCCCC(CCCC)Cc1csc(-c2cc3c4nsnc4c4cc(-c5cc(CC(CCCC)CCCCCC)c(-c6cc7c(-c8cc(F)c(CC(CC)CCCC)s8)c8sccc8c(-c8cc(F)c(CC(CC)CCCC)s8)c7s6)s5)sc4c3s2)c1,CCCCCCC(CCCC)Cc1c(/C=C2\C(=O)c3cc(F)c(F)cc3C2=C(C#N)C#N)sc2c1SC1c3c(c4c(c5nsnc35)c3sc5c(CC(CCCC)CCCCCC)c(/C=C6\C(=O)c7cc(F)c(F)cc7C6=C(C#N)C#N)sc5c3n4CC(CC)CCCC)N(CC(CC)CCCC)C21,18.07,-5.51,-2.77,-5.68,-3.9,,,,,conventional,PDINN,PEDOT:PSS,,
45710,10.1002/aenm.202303799,CCCCCCC(CCCC)Cc1csc(-c2cc3c4nsnc4c4cc(-c5cc(CC(CCCC)CCCCCC)c(-c6cc7c(-c8cc(F)c(CC(CC)CCCC)s8)c8sccc8c(-c8cc(F)c(CC(CC)CCCC)s8)c7s6)s5)sc4c3s2)c1,CCCCCCCCN1C(=O)c2cc(-c3ccc(C=C4C(=O)c5ccccc5C4=O)s3)c3c4c(cc(-c5ccc(C=C6C(=O)c7ccccc7C6=O)s5)c(c24)C1=O)C(=O)N(CCCCCCCC)C3=O,15.5,-5.51,-2.77,-5.54,-3.67,,,1:1.5,,conventional,PDINN,PEDOT:PSS,chloroform,
45711,10.1002/aenm.202303799,CCCCCCC(CCCC)Cc1csc(-c2cc3c4nsnc4c4cc(-c5cc(CC(CCCC)CCCCCC)c(-c6cc7c(-c8cc(F)c(CC(CC)CCCC)s8)c8sccc8c(-c8cc(F)c(CC(CC)CCCC)s8)c7s6)s5)sc4c3s2)c1,CCCCCCC(CCCC)Cc1c(/C=C2\C(=O)c3cc(F)c(F)cc3C2=C(C#N)C#N)sc2c1SC1c3c(c4c(c5nsnc35)c3sc5c(CC(CCCC)CCCCCC)c(/C=C6\C(=O)c7cc(F)c(F)cc7C6=C(C#N)C#N)sc5c3n4CC(CC)CCCC)N(CC(CC)CCCC)C21,16.7,-5.51,-2.77,-5.68,-3.9,,,1:1.5,,conventional,PDINN,PEDOT:PSS,chloroform,
45712,10.1002/aenm.202303799,CCCCCCC(CCCC)Cc1csc(-c2cc3c4nsnc4c4cc(-c5cc(CC(CCCC)CCCCCC)c(-c6cc7c(-c8cc(F)c(CC(CC)CCCC)s8)c8sccc8c(-c8cc(F)c(CC(CC)CCCC)s8)c7s6)s5)sc4c3s2)c1,CCCCCCCCCc1c(C=C2C(=O)c3cc(Cl)c(Cl)cc3C2=C(C#N)C#N)sc2c1sc1c3c4nsnc4c4c5sc6c(CCCCCCCCC)c(C=C7C(=O)c8cc(Cl)c(Cl)cc8C7=C(C#N)C#N)sc6c5n(CC(CCCC)CCCCCC)c4c3n(CC(CCCC)CCCCCC)c21,16.9,-5.51,-2.77,-5.68,-3.9,,,1:1.5,,conventional,PDINN,PEDOT:PSS,chloroform,
45713,10.1002/aenm.202303799,CCCCCCC(CCCC)Cc1csc(-c2cc3c4nsnc4c4cc(-c5cc(CC(CCCC)CCCCCC)c(-c6cc7c(-c8cc(F)c(CC(CC)CCCC)s8)c8sccc8c(-c8cc(F)c(CC(CC)CCCC)s8)c7s6)s5)sc4c3s2)c1,CCCCCCCCN1C(=O)c2cc(-c3ccc(C=C4C(=O)c5ccccc5C4=O)s3)c3c4c(cc(-c5ccc(C=C6C(=O)c7ccccc7C6=O)s5)c(c24)C1=O)C(=O)N(CCCCCCCC)C3=O,16.8,-5.51,-2.77,-5.54,-3.67,,,1:1.5,,conventional,PDINN,PEDOT:PSS,chloroform,DBCl
45714,10.1002/aenm.202303799,CCCCCCC(CCCC)Cc1csc(-c2cc3c4nsnc4c4cc(-c5cc(CC(CCCC)CCCCCC)c(-c6cc7c(-c8cc(F)c(CC(CC)CCCC)s8)c8sccc8c(-c8cc(F)c(CC(CC)CCCC)s8)c7s6)s5)sc4c3s2)c1,CCCCCCCCCc1c(C=C2C(=O)c3cc(Cl)c(Cl)cc3C2=C(C#N)C#N)sc2c1sc1c3c4nsnc4c4c5sc6c(CCCCCCCCC)c(C=C7C(=O)c8cc(Cl)c(Cl)cc8C7=C(C#N)C#N)sc6c5n(CC(CCCC)CCCCCC)c4c3n(CC(CCCC)CCCCCC)c21,17.8,-5.51,-2.77,-5.68,-3.9,,,1:1.5,,conventional,PDINN,PEDOT:PSS,chloroform,DBCl
45715,10.1002/aenm.202303799,CCCCCCC(CCCC)Cc1csc(-c2cc3c4nsnc4c4cc(-c5cc(CC(CCCC)CCCCCC)c(-c6cc7c(-c8cc(F)c(CC(CC)CCCC)s8)c8sccc8c(-c8cc(F)c(CC(CC)CCCC)s8)c7s6)s5)sc4c3s2)c1,CCCCCCCCCc1c(C=C2C(=O)c3cc(Cl)c(Cl)cc3C2=C(C#N)C#N)sc2c1sc1c3c4nsnc4c4c5sc6c(CCCCCCCCC)c(C=C7C(=O)c8cc(Cl)c(Cl)cc8C7=C(C#N)C#N)sc6c5n(CC(CCCC)CCCCCC)c4c3n(CC(CCCC)CCCCCC)c21,18.5,-5.51,-2.77,-5.68,-3.9,,,1:1.5,N-DMBI: 0.01%,conventional,PDINN,PEDOT:PSS,chloroform,"DBCl, N-DMBI"
45723,10.1002/aenm.202303976,CCCCCCc1ccsc1,CCCCCCCCn1nc2c(/C=c3\sc(=C(C#N)C#N)n(CC)c3=O)ccc(-c3cc4c(s3)-c3cc5c(cc3C4(c3ccc(CCCCCC)cc3)c3ccc(CCCCCC)cc3)-c3sc(-c4ccc(/C=c6\sc(=C(C#N)C#N)n(CC)c6=O)c6nn(CCCCCCCC)nc46)cc3C5(c3ccc(CCCCCC)cc3)c3ccc(CCCCCC)cc3)c2n1,5.64,-5.01,-3.12,-5.49,-3.72,,,,,conventional,PFN-Br,PEDOT:PSS,,
45724,10.1002/aenm.202303976,CCCCCCc1ccsc1,CCCCCCCCn1nc2c(/C=c3/sc(=C(C#N)C#N)n(Cc4ccccc4)c3=O)ccc(-c3cc4c(s3)-c3cc5c(cc3C4(c3ccc(CCCCCC)cc3)c3ccc(CCCCCC)cc3)-c3sc(-c4ccc(/C=c6/sc(=C(C#N)C#N)n(Cc7ccccc7)c6=O)c6nn(CCCCCCCC)nc46)cc3C5(c3ccc(CCCCCC)cc3)c3ccc(CCCCCC)cc3)c2n1,6.01,-5.01,-3.12,-5.55,-3.71,,,,,conventional,PFN-Br,PEDOT:PSS,,
45725,10.1002/aenm.202303976,CCCCCCc1ccsc1,CCCCCCCCn1nc2c(C=c3sc(=C(C#N)C#N)n(CC)c3=O)cc(F)c(-c3cc4c(s3)-c3cc5c(cc3C4(c3ccc(CCCCCC)cc3)c3ccc(CCCCCC)cc3)-c3sc(-c4c(F)cc(C=c6sc(=C(C#N)C#N)n(CC)c6=O)c6nn(CCCCCCCC)nc46)cc3C5(c3ccc(CCCCCC)cc3)c3ccc(CCCCCC)cc3)c2n1,6.1,-5.01,-3.12,-5.52,-3.39,,,,,conventional,PFN-Br,PEDOT:PSS,,
45731,10.1002/aenm.202304000,CCCCCCC(CCCC)Cc1csc(-c2cc3c4nsnc4c4cc(-c5cc(CC(CCCC)CCCCCC)c(-c6cc7c(-c8cc(F)c(CC(CC)CCCC)s8)c8sccc8c(-c8cc(F)c(CC(CC)CCCC)s8)c7s6)s5)sc4c3s2)c1,CCCCCCC(CCCC)Cc1c(/C=C2\C(=O)c3cc(F)c(F)cc3C2=C(C#N)C#N)sc2c1SC1c3c(c4c(c5nsnc35)c3sc5c(CC(CCCC)CCCCCC)c(/C=C6\C(=O)c7cc(F)c(F)cc7C6=C(C#N)C#N)sc5c3n4CC(CC)CCCC)N(CC(CC)CCCC)C21,19.02,-5.51,-2.77,-5.68,-3.9,125.0,,,,,,PEDOT:PSS,,
