Repository: JiYiqaq/PCE-KA-GNN

# Data directory

- `raw/Active_Database.csv` is the immutable source dataset bundled under CC BY 4.0. Do not overwrite it with processed data.
- `processed/` is created and populated by the training pipeline. Generated `.pt` and `.pth` caches are intentionally ignored by Git because they can exceed GitHub's normal single-file limit.

See `../DATA_LICENSE.md` for provenance, license and checksum information.

File: data/processed/device_records.csv (part 53 of 250)
record_id,doi,donor_smiles,acceptor_smiles,pce,homo_d,lumo_d,homo_a,lumo_a,active_layer_thickness,annealing_temp,d_a_ratio,additive_ratio,device_type,etl_canonical,htl_canonical,solvent_canonical,additive_canonical
45736,10.1002/aenm.202304449,CCCCCCC(CCCC)Cc1csc(-c2cc3c4nsnc4c4cc(-c5cc(CC(CCCC)CCCCCC)c(-c6cc7c(-c8cc(F)c(CC(CC)CCCC)s8)c8sccc8c(-c8cc(F)c(CC(CC)CCCC)s8)c7s6)s5)sc4c3s2)c1,CCCCCCCCCc1c(C=C2C(=O)c3cc(Cl)c(Cl)cc3C2=C(C#N)C#N)sc2c1sc1c3c4nsnc4c4c5sc6c(CCCCCCCCC)c(C=C7C(=O)c8cc(Cl)c(Cl)cc8C7=C(C#N)C#N)sc6c5n(CC(CCCC)CCCCCC)c4c3n(CC(CCCC)CCCCCC)c21,17.81,-5.51,-2.77,-5.68,-3.9,,,,,conventional,PNDIT-F3N,PEDOT:PSS,chloroform,
45739,10.1002/aenm.202304477,COC(=O)C(C)(C)c1cc(C)cc(-c2sc3c4sc5cc(/C=C6/C(=O)c7cc(F)cc(c7)C(=O)/C6=C\c6cc(C(C)(C)C(=O)OC)c(-c7cc(C)cc(C(C)(C)C(=O)OC)c7)s6)sc5c4c(C(C)(C)C(=O)OC)ccc2-3)c1,CCCCCCCCCCCc1c(/C=C2\C(=O)c3cc(F)c(F)cc3C2=C(C#N)C#N)[se]c2c1sc1c3c4nsnc4c4c5sc6c(CCCCCCCCCCC)c(/C=C7\C(=O)c8cc(F)c(F)cc8C7=C(C#N)C#N)[se]c6c5n(CC(CCCC)CCCCCC)c4c3n(CC(CCCC)CCCCCC)c12,17.47,-5.56,-3.65,-5.59,-3.97,,,,,,,,,
45755,10.1002/aenm.202400203,COC(=O)C(C)(C)c1cc(C)cc(-c2sc3c4sc5cc(/C=C6/C(=O)c7cc(F)cc(c7)C(=O)/C6=C\c6cc(C(C)(C)C(=O)OC)c(-c7cc(C)cc(C(C)(C)C(=O)OC)c7)s6)sc5c4c(C(C)(C)C(=O)OC)ccc2-3)c1,CCCCCCCCCCCCC(CCCCCCCCCC)Cn1c2c3sc(/C=C4\C(=O)c5ccccc5C4=C(C#N)C#N)c(CCCCCCCCCCC)c3sc2c2c3nsnc3c3c4sc5c(CCCCCCCCCCC)c(C/C=C6/C(=O)c7cc(-c8cccs8)ccc7C6=C(C#N)C#N)sc5c4n(CC(CCCCCCCCCC)CCCCCCCCCCCC)c3c21,17.38,-5.56,-3.65,-5.68,-3.9,,,,,conventional,,PEDOT:PSS,,
45756,10.1002/aenm.202400203,COC(=O)C(C)(C)c1cc(C)cc(-c2sc3c4sc5cc(/C=C6/C(=O)c7cc(F)cc(c7)C(=O)/C6=C\c6cc(C(C)(C)C(=O)OC)c(-c7cc(C)cc(C(C)(C)C(=O)OC)c7)s6)sc5c4c(C(C)(C)C(=O)OC)ccc2-3)c1,CCCCCCCCCCCCC(CCCCCCCCCC)Cn1c2c3sc(/C=C4\C(=O)c5ccccc5C4=C(C#N)C#N)c(CCCCCCCCCCC)c3sc2c2c3nsnc3c3c4sc5c(CCCCCCCCCCC)c(C/C=C6/C(=O)c7cc(-c8cccs8)ccc7C6=C(C#N)C#N)sc5c4n(CC(CCCCCCCCCC)CCCCCCCCCCCC)c3c21,16.77,-5.56,-3.65,-5.68,-3.9,,,,,conventional,,Me-4PACz,,
45757,10.1002/aenm.202400203,COC(=O)C(C)(C)c1cc(C)cc(-c2sc3c4sc5cc(/C=C6/C(=O)c7cc(F)cc(c7)C(=O)/C6=C\c6cc(C(C)(C)C(=O)OC)c(-c7cc(C)cc(C(C)(C)C(=O)OC)c7)s6)sc5c4c(C(C)(C)C(=O)OC)ccc2-3)c1,CCCCCCCCCCCCC(CCCCCCCCCC)Cn1c2c3sc(/C=C4\C(=O)c5ccccc5C4=C(C#N)C#N)c(CCCCCCCCCCC)c3sc2c2c3nsnc3c3c4sc5c(CCCCCCCCCCC)c(C/C=C6/C(=O)c7cc(-c8cccs8)ccc7C6=C(C#N)C#N)sc5c4n(CC(CCCCCCCCCC)CCCCCCCCCCCC)c3c21,18.03,-5.56,-3.65,-5.68,-3.9,,,,,conventional,,PEDOT:PSS,,
45758,10.1002/aenm.202400203,COC(=O)C(C)(C)c1cc(C)cc(-c2sc3c4sc5cc(/C=C6/C(=O)c7cc(F)cc(c7)C(=O)/C6=C\c6cc(C(C)(C)C(=O)OC)c(-c7cc(C)cc(C(C)(C)C(=O)OC)c7)s6)sc5c4c(C(C)(C)C(=O)OC)ccc2-3)c1,CCCCCCCCCCCCC(CCCCCCCCCC)Cn1c2c3sc(/C=C4\C(=O)c5ccccc5C4=C(C#N)C#N)c(CC(CCCC)CCCCCC)c3sc2c2c3nsnc3c3c4sc5c(CC(CCCC)CCCCCC)c(/C=C6\C(=O)c7cc(-c8cccs8)ccc7C6=C(C#N)C#N)sc5c4n(CC(CCCCCCCCCC)CCCCCCCCCCCC)c3c21,18.7,-5.56,-3.65,-5.6,-3.83,,,,,conventional,,PEDOT:PSS,,Y6
45759,10.1002/aenm.202400214,CCCCCCC(CCCC)Cc1csc(-c2cc3c4nsnc4c4cc(-c5cc(CC(CCCC)CCCCCC)c(-c6cc7c(-c8cc(F)c(CC(CC)CCCC)s8)c8sccc8c(-c8cc(F)c(CC(CC)CCCC)s8)c7s6)s5)sc4c3s2)c1,CCCCCCC(CCCC)Cc1c(/C=C2\C(=O)c3cc(F)c(F)cc3C2=C(C#N)C#N)sc2c1SC1c3c(c4c(c5nsnc35)c3sc5c(CC(CCCC)CCCCCC)c(/C=C6\C(=O)c7cc(F)c(F)cc7C6=C(C#N)C#N)sc5c3n4CC(CC)CCCC)N(CC(CC)CCCC)C21,18.43,-5.51,-2.77,-5.68,-3.9,,,,,,,,,
45760,10.1002/aenm.202400214,CCCCCCC(CCCC)Cc1csc(-c2cc3c4nsnc4c4cc(-c5cc(CC(CCCC)CCCCCC)c(-c6cc7c(-c8cc(F)c(CC(CC)CCCC)s8)c8sccc8c(-c8cc(F)c(CC(CC)CCCC)s8)c7s6)s5)sc4c3s2)c1,CCCCCCC(CCCC)Cc1c(/C=C2\C(=O)c3cc(F)c(F)cc3C2=C(C#N)C#N)sc2c1SC1c3c(c4c(c5nsnc35)c3sc5c(CC(CCCC)CCCCCC)c(/C=C6\C(=O)c7cc(F)c(F)cc7C6=C(C#N)C#N)sc5c3n4CC(CC)CCCC)N(CC(CC)CCCC)C21,18.91,-5.51,-2.77,-5.68,-3.9,,,,,,,,,
45761,10.1002/aenm.202400214,CCCCCCC(CCCC)Cc1csc(-c2cc3c4nsnc4c4cc(-c5cc(CC(CCCC)CCCCCC)c(-c6cc7c(-c8cc(F)c(CC(CC)CCCC)s8)c8sccc8c(-c8cc(F)c(CC(CC)CCCC)s8)c7s6)s5)sc4c3s2)c1,CCCCCCC(CCCC)Cc1c(/C=C2\C(=O)c3cc(F)c(F)cc3C2=C(C#N)C#N)sc2c1SC1c3c(c4c(c5nsnc35)c3sc5c(CC(CCCC)CCCCCC)c(/C=C6\C(=O)c7cc(F)c(F)cc7C6=C(C#N)C#N)sc5c3n4CC(CC)CCCC)N(CC(CC)CCCC)C21,19.0,-5.51,-2.77,-5.68,-3.9,,,,,,,2PACz,,
45762,10.1002/aenm.202400214,CCCCCCC(CCCC)Cc1csc(-c2cc3c4nsnc4c4cc(-c5cc(CC(CCCC)CCCCCC)c(-c6cc7c(-c8cc(F)c(CC(CC)CCCC)s8)c8sccc8c(-c8cc(F)c(CC(CC)CCCC)s8)c7s6)s5)sc4c3s2)c1,CCCCCCC(CCCC)Cc1c(/C=C2\C(=O)c3cc(F)c(F)cc3C2=C(C#N)C#N)sc2c1SC1c3c(c4c(c5nsnc35)c3sc5c(CC(CCCC)CCCCCC)c(/C=C6\C(=O)c7cc(F)c(F)cc7C6=C(C#N)C#N)sc5c3n4CC(CC)CCCC)N(CC(CC)CCCC)C21,19.55,-5.51,-2.77,-5.68,-3.9,,,,,,,2PACz,,
45766,10.1002/aenm.202400354,COC(=O)C(C)(C)c1cc(C)cc(-c2sc3c4sc5cc(/C=C6/C(=O)c7cc(F)cc(c7)C(=O)/C6=C\c6cc(C(C)(C)C(=O)OC)c(-c7cc(C)cc(C(C)(C)C(=O)OC)c7)s6)sc5c4c(C(C)(C)C(=O)OC)ccc2-3)c1,CCCCCCC(CCCC)Cc1c(/C=C2\C(=O)c3cc(F)c(F)cc3C2=C(C#N)C#N)sc2c1SC1c3c(c4c(c5nsnc35)c3sc5c(CC(CCCC)CCCCCC)c(/C=C6\C(=O)c7cc(F)c(F)cc7C6=C(C#N)C#N)sc5c3n4CC(CC)CCCC)N(CC(CC)CCCC)C21,18.12,-5.56,-3.65,-5.68,-3.9,,,,10 mg mL^-1,,,,,
45767,10.1002/aenm.202400354,COC(=O)C(C)(C)c1cc(C)cc(-c2sc3c4sc5cc(/C=C6/C(=O)c7cc(F)cc(c7)C(=O)/C6=C\c6cc(C(C)(C)C(=O)OC)c(-c7cc(C)cc(C(C)(C)C(=O)OC)c7)s6)sc5c4c(C(C)(C)C(=O)OC)ccc2-3)c1,CCCCCCC(CCCC)Cc1c(/C=C2\C(=O)c3cc(F)c(F)cc3C2=C(C#N)C#N)sc2c1SC1c3c(c4c(c5nsnc35)c3sc5c(CC(CCCC)CCCCCC)c(/C=C6\C(=O)c7cc(F)c(F)cc7C6=C(C#N)C#N)sc5c3n4CC(CC)CCCC)N(CC(CC)CCCC)C21,19.03,-5.56,-3.65,-5.68,-3.9,,,,,,,,,
45771,10.1002/aenm.202400928,Cc1csc(-c2cc3c4nccnc4c4cc(-c5cc(C)c(-c6cc7c(-c8cc(Cl)c(C)s8)c8sccc8c(-c8cc(Cl)c(C)s8)c7s6)s5)sc4c3s2)c1,CCc1cc(CC)c(-c2cc(-c3cc(-c4c(CC)cc(CC)cc4CC)c(-c4sc(/C=C5\C(=O)c6cc(F)c(F)cc6C5=C(C#N)C#N)cc4CC)s3)sc2-c2sc(/C=C3\C(=O)c4cc(F)c(F)cc4C3=C(C#N)C#N)cc2CC)c(CC)c1,12.7,,,-5.67,-3.96,,,,,conventional,PDINN,PEDOT:PSS,toluene,
45780,10.1002/aenm.202401262,COC(=O)C(C)(C)c1cc(C)cc(-c2sc3c4sc5cc(/C=C6/C(=O)c7cc(F)cc(c7)C(=O)/C6=C\c6cc(C(C)(C)C(=O)OC)c(-c7cc(C)cc(C(C)(C)C(=O)OC)c7)s6)sc5c4c(C(C)(C)C(=O)OC)ccc2-3)c1,CCCCCCCCCCCc1c(/C=C2\C(=O)c3cc(F)c(F)cc3C2=C(C#N)C#N)sc2c1sc1c3c4nsnc4c4c5sc6c(CCCCCCCCCCC)c(/C=C7\C(=O)c8cc(F)c(F)cc8C7=C(C#N)C#N)sc6c5n(CC(CC)CCCC)c4c3n(CC(CC)CCCC)c21,15.81,-5.56,-3.65,-5.65,-4.09,,,,,conventional,PNDIT-F3N,PEDOT:PSS,,
45781,10.1002/aenm.202401262,COC(=O)C(C)(C)c1cc(C)cc(-c2sc3c4sc5cc(/C=C6/C(=O)c7cc(F)cc(c7)C(=O)/C6=C\c6cc(C(C)(C)C(=O)OC)c(-c7cc(C)cc(C(C)(C)C(=O)OC)c7)s6)sc5c4c(C(C)(C)C(=O)OC)ccc2-3)c1,CCCCCCCCCCCc1c(/C=C2\C(=O)c3cc(F)c(F)cc3C2=C(C#N)C#N)sc2c1sc1c3c4nsnc4c4c5sc6c(CCCCCCCCCCC)c(/C=C7\C(=O)c8cc(F)c(F)cc8C7=C(C#N)C#N)sc6c5n(CC(CC)CCCC)c4c3n(CC(CC)CCCC)c21,16.86,-5.56,-3.65,-5.65,-4.09,,,,,,PNDIT-F3N,2PACz,,
45782,10.1002/aenm.202401262,COC(=O)C(C)(C)c1cc(C)cc(-c2sc3c4sc5cc(/C=C6/C(=O)c7cc(F)cc(c7)C(=O)/C6=C\c6cc(C(C)(C)C(=O)OC)c(-c7cc(C)cc(C(C)(C)C(=O)OC)c7)s6)sc5c4c(C(C)(C)C(=O)OC)ccc2-3)c1,CCCCCCCCCCCc1c(/C=C2\C(=O)c3cc(F)c(F)cc3C2=C(C#N)C#N)sc2c1sc1c3c4nsnc4c4c5sc6c(CCCCCCCCCCC)c(/C=C7\C(=O)c8cc(F)c(F)cc8C7=C(C#N)C#N)sc6c5n(CC(CC)CCCC)c4c3n(CC(CC)CCCC)c21,16.69,-5.56,-3.65,-5.65,-4.09,,,,,,PNDIT-F3N,Br-2PACz,,
45783,10.1002/aenm.202401262,COC(=O)C(C)(C)c1cc(C)cc(-c2sc3c4sc5cc(/C=C6/C(=O)c7cc(F)cc(c7)C(=O)/C6=C\c6cc(C(C)(C)C(=O)OC)c(-c7cc(C)cc(C(C)(C)C(=O)OC)c7)s6)sc5c4c(C(C)(C)C(=O)OC)ccc2-3)c1,CCCCCCCCCCCc1c(/C=C2\C(=O)c3cc(F)c(F)cc3C2=C(C#N)C#N)sc2c1sc1c3c4nsnc4c4c5sc6c(CCCCCCCCCCC)c(/C=C7\C(=O)c8cc(F)c(F)cc8C7=C(C#N)C#N)sc6c5n(CC(CC)CCCC)c4c3n(CC(CC)CCCC)c21,15.78,-5.56,-3.65,-5.65,-4.09,,,,,conventional,PNDIT-F3N,Me-4PACz,,
45784,10.1002/aenm.202401262,COC(=O)C(C)(C)c1cc(C)cc(-c2sc3c4sc5cc(/C=C6/C(=O)c7cc(F)cc(c7)C(=O)/C6=C\c6cc(C(C)(C)C(=O)OC)c(-c7cc(C)cc(C(C)(C)C(=O)OC)c7)s6)sc5c4c(C(C)(C)C(=O)OC)ccc2-3)c1,CCCCCCCCCCCc1c(/C=C2\C(=O)c3cc(F)c(F)cc3C2=C(C#N)C#N)sc2c1sc1c3c4nsnc4c4c5sc6c(CCCCCCCCCCC)c(/C=C7\C(=O)c8cc(F)c(F)cc8C7=C(C#N)C#N)sc6c5n(CC(CC)CCCC)c4c3n(CC(CC)CCCC)c21,14.62,-5.56,-3.65,-5.65,-4.09,,,,,conventional,PNDIT-F3N,,,
45785,10.1002/aenm.202401262,COC(=O)C(C)(C)c1cc(C)cc(-c2sc3c4sc5cc(/C=C6/C(=O)c7cc(F)cc(c7)C(=O)/C6=C\c6cc(C(C)(C)C(=O)OC)c(-c7cc(C)cc(C(C)(C)C(=O)OC)c7)s6)sc5c4c(C(C)(C)C(=O)OC)ccc2-3)c1,CCCCCCCCCCCc1c(/C=C2\C(=O)c3cc(F)c(F)cc3C2=C(C#N)C#N)sc2c1sc1c3c4nsnc4c4c5sc6c(CCCCCCCCCCC)c(/C=C7\C(=O)c8cc(F)c(F)cc8C7=C(C#N)C#N)sc6c5n(CC(CC)CCCC)c4c3n(CC(CC)CCCC)c21,16.19,-5.56,-3.65,-5.65,-4.09,,,,,conventional,PNDIT-F3N,PEDOT:PSS,,
45786,10.1002/aenm.202401262,COC(=O)C(C)(C)c1cc(C)cc(-c2sc3c4sc5cc(/C=C6/C(=O)c7cc(F)cc(c7)C(=O)/C6=C\c6cc(C(C)(C)C(=O)OC)c(-c7cc(C)cc(C(C)(C)C(=O)OC)c7)s6)sc5c4c(C(C)(C)C(=O)OC)ccc2-3)c1,CCCCCCCCCCCc1c(/C=C2\C(=O)c3cc(F)c(F)cc3C2=C(C#N)C#N)sc2c1sc1c3c4nsnc4c4c5sc6c(CCCCCCCCCCC)c(/C=C7\C(=O)c8cc(F)c(F)cc8C7=C(C#N)C#N)sc6c5n(CC(CC)CCCC)c4c3n(CC(CC)CCCC)c21,16.05,-5.56,-3.65,-5.65,-4.09,,,,,conventional,PNDIT-F3N,PEDOT:PSS,,
45787,10.1002/aenm.202401262,COC(=O)C(C)(C)c1cc(C)cc(-c2sc3c4sc5cc(/C=C6/C(=O)c7cc(F)cc(c7)C(=O)/C6=C\c6cc(C(C)(C)C(=O)OC)c(-c7cc(C)cc(C(C)(C)C(=O)OC)c7)s6)sc5c4c(C(C)(C)C(=O)OC)ccc2-3)c1,CCCCCCCCCCCc1c(/C=C2\C(=O)c3cc(F)c(F)cc3C2=C(C#N)C#N)sc2c1sc1c3c4nsnc4c4c5sc6c(CCCCCCCCCCC)c(/C=C7\C(=O)c8cc(F)c(F)cc8C7=C(C#N)C#N)sc6c5n(CC(CC)CCCC)c4c3n(CC(CC)CCCC)c21,13.3,-5.56,-3.65,-5.65,-4.09,,,,,conventional,PNDIT-F3N,PEDOT:PSS,,
45788,10.1002/aenm.202401262,COC(=O)C(C)(C)c1cc(C)cc(-c2sc3c4sc5cc(/C=C6/C(=O)c7cc(F)cc(c7)C(=O)/C6=C\c6cc(C(C)(C)C(=O)OC)c(-c7cc(C)cc(C(C)(C)C(=O)OC)c7)s6)sc5c4c(C(C)(C)C(=O)OC)ccc2-3)c1,CCCCCCCCCCCc1c(/C=C2\C(=O)c3cc(F)c(F)cc3C2=C(C#N)C#N)sc2c1sc1c3c4nsnc4c4c5sc6c(CCCCCCCCCCC)c(/C=C7\C(=O)c8cc(F)c(F)cc8C7=C(C#N)C#N)sc6c5n(CC(CC)CCCC)c4c3n(CC(CC)CCCC)c21,16.84,-5.56,-3.65,-5.65,-4.09,,,,,,PNDIT-F3N,2PACz,,
45789,10.1002/aenm.202401262,COC(=O)C(C)(C)c1cc(C)cc(-c2sc3c4sc5cc(/C=C6/C(=O)c7cc(F)cc(c7)C(=O)/C6=C\c6cc(C(C)(C)C(=O)OC)c(-c7cc(C)cc(C(C)(C)C(=O)OC)c7)s6)sc5c4c(C(C)(C)C(=O)OC)ccc2-3)c1,CCCCCCCCCCCc1c(/C=C2\C(=O)c3cc(F)c(F)cc3C2=C(C#N)C#N)sc2c1sc1c3c4nsnc4c4c5sc6c(CCCCCCCCCCC)c(/C=C7\C(=O)c8cc(F)c(F)cc8C7=C(C#N)C#N)sc6c5n(CC(CC)CCCC)c4c3n(CC(CC)CCCC)c21,16.06,-5.56,-3.65,-5.65,-4.09,,,,,,PNDIT-F3N,2PACz,,
45790,10.1002/aenm.202401262,COC(=O)C(C)(C)c1cc(C)cc(-c2sc3c4sc5cc(/C=C6/C(=O)c7cc(F)cc(c7)C(=O)/C6=C\c6cc(C(C)(C)C(=O)OC)c(-c7cc(C)cc(C(C)(C)C(=O)OC)c7)s6)sc5c4c(C(C)(C)C(=O)OC)ccc2-3)c1,CCCCCCCCCCCc1c(/C=C2\C(=O)c3cc(F)c(F)cc3C2=C(C#N)C#N)sc2c1sc1c3c4nsnc4c4c5sc6c(CCCCCCCCCCC)c(/C=C7\C(=O)c8cc(F)c(F)cc8C7=C(C#N)C#N)sc6c5n(CC(CC)CCCC)c4c3n(CC(CC)CCCC)c21,7.86,-5.56,-3.65,-5.65,-4.09,,,,,,PNDIT-F3N,2PACz,,
45791,10.1002/aenm.202401262,COC(=O)C(C)(C)c1cc(C)cc(-c2sc3c4sc5cc(/C=C6/C(=O)c7cc(F)cc(c7)C(=O)/C6=C\c6cc(C(C)(C)C(=O)OC)c(-c7cc(C)cc(C(C)(C)C(=O)OC)c7)s6)sc5c4c(C(C)(C)C(=O)OC)ccc2-3)c1,CCCCCCCCCCCc1c(/C=C2\C(=O)c3cc(F)c(F)cc3C2=C(C#N)C#N)sc2c1sc1c3c4nsnc4c4c5sc6c(CCCCCCCCCCC)c(/C=C7\C(=O)c8cc(F)c(F)cc8C7=C(C#N)C#N)sc6c5n(CC(CC)CCCC)c4c3n(CC(CC)CCCC)c21,8.32,-5.56,-3.65,-5.65,-4.09,,,,,,,NiOx,,
45792,10.1002/aenm.202401262,COC(=O)C(C)(C)c1cc(C)cc(-c2sc3c4sc5cc(/C=C6/C(=O)c7cc(F)cc(c7)C(=O)/C6=C\c6cc(C(C)(C)C(=O)OC)c(-c7cc(C)cc(C(C)(C)C(=O)OC)c7)s6)sc5c4c(C(C)(C)C(=O)OC)ccc2-3)c1,CCCCCCCCCCCc1c(/C=C2\C(=O)c3cc(F)c(F)cc3C2=C(C#N)C#N)sc2c1sc1c3c4nsnc4c4c5sc6c(CCCCCCCCCCC)c(/C=C7\C(=O)c8cc(F)c(F)cc8C7=C(C#N)C#N)sc6c5n(CC(CC)CCCC)c4c3n(CC(CC)CCCC)c21,15.6,-5.56,-3.65,-5.65,-4.09,,,,,,,NiOx/2PACz,,
45793,10.1002/aenm.202401262,COC(=O)C(C)(C)c1cc(C)cc(-c2sc3c4sc5cc(/C=C6/C(=O)c7cc(F)cc(c7)C(=O)/C6=C\c6cc(C(C)(C)C(=O)OC)c(-c7cc(C)cc(C(C)(C)C(=O)OC)c7)s6)sc5c4c(C(C)(C)C(=O)OC)ccc2-3)c1,CCCCCCCCCCCc1c(/C=C2\C(=O)c3cc(F)c(F)cc3C2=C(C#N)C#N)sc2c1sc1c3c4nsnc4c4c5sc6c(CCCCCCCCCCC)c(/C=C7\C(=O)c8cc(F)c(F)cc8C7=C(C#N)C#N)sc6c5n(CC(CC)CCCC)c4c3n(CC(CC)CCCC)c21,15.47,-5.56,-3.65,-5.65,-4.09,,,,,,,NiOx/Br-2PACz,,
45794,10.1002/aenm.202401355,CCCCCCC(CCCC)Cc1csc(-c2cc3c4nsnc4c4cc(-c5cc(CC(CCCC)CCCCCC)c(-c6cc7c(-c8cc(F)c(CC(CC)CCCC)s8)c8sccc8c(-c8cc(F)c(CC(CC)CCCC)s8)c7s6)s5)sc4c3s2)c1,CCc1cc(CC)c(-c2cc(-c3cc(-c4c(CC)cc(CC)cc4CC)c(-c4sc(/C=C5\C(=O)c6cc(F)c(F)cc6C5=C(C#N)C#N)cc4CC)s3)sc2-c2sc(/C=C3\C(=O)c4cc(F)c(F)cc4C3=C(C#N)C#N)cc2CC)c(CC)c1,13.85,-5.51,-2.77,-5.67,-3.96,500.0,,60:440,,conventional,PFN-Br,PEDOT:PSS,chloroform,DIO
45795,10.1002/aenm.202401355,CCCCCCC(CCCC)Cc1csc(-c2cc3c4nsnc4c4cc(-c5cc(CC(CCCC)CCCCCC)c(-c6cc7c(-c8cc(F)c(CC(CC)CCCC)s8)c8sccc8c(-c8cc(F)c(CC(CC)CCCC)s8)c7s6)s5)sc4c3s2)c1,CCc1cc(CC)c(-c2cc(-c3cc(-c4c(CC)cc(CC)cc4CC)c(-c4sc(/C=C5\C(=O)c6cc(F)c(F)cc6C5=C(C#N)C#N)cc4CC)s3)sc2-c2sc(/C=C3\C(=O)c4cc(F)c(F)cc4C3=C(C#N)C#N)cc2CC)c(CC)c1,12.05,-5.51,-2.77,-5.67,-3.96,800.0,,,,conventional,PFN-Br,PEDOT:PSS,chloroform,DIO
45796,10.1002/aenm.202401355,CCCCCCC(CCCC)Cc1csc(-c2cc3c4nsnc4c4cc(-c5cc(CC(CCCC)CCCCCC)c(-c6cc7c(-c8cc(F)c(CC(CC)CCCC)s8)c8sccc8c(-c8cc(F)c(CC(CC)CCCC)s8)c7s6)s5)sc4c3s2)c1,CCCCCCCCCc1c(C=C2C(=O)c3cc(Cl)c(Cl)cc3C2=C(C#N)C#N)sc2c1sc1c3c4nsnc4c4c5sc6c(CCCCCCCCC)c(C=C7C(=O)c8cc(Cl)c(Cl)cc8C7=C(C#N)C#N)sc6c5n(CC(CCCC)CCCCCC)c4c3n(CC(CCCC)CCCCCC)c21,17.0,-5.51,-2.77,-5.68,-3.9,300.0,,,,conventional,PFN-Br,PEDOT:PSS,chloroform,DIO
45797,10.1002/aenm.202401355,CCCCCCC(CCCC)Cc1csc(-c2cc3c4nsnc4c4cc(-c5cc(CC(CCCC)CCCCCC)c(-c6cc7c(-c8cc(F)c(CC(CC)CCCC)s8)c8sccc8c(-c8cc(F)c(CC(CC)CCCC)s8)c7s6)s5)sc4c3s2)c1,CCCCCCCCCc1c(C=C2C(=O)c3cc(Cl)c(Cl)cc3C2=C(C#N)C#N)sc2c1sc1c3c4nsnc4c4c5sc6c(CCCCCCCCC)c(C=C7C(=O)c8cc(Cl)c(Cl)cc8C7=C(C#N)C#N)sc6c5n(CC(CCCC)CCCCCC)c4c3n(CC(CCCC)CCCCCC)c21,12.53,-5.51,-2.77,-5.68,-3.9,500.0,,,,conventional,PFN-Br,PEDOT:PSS,chloroform,DIO
45801,10.1002/aenm.202401597,COC(=O)C(C)(C)c1cc(C)cc(-c2sc3c4sc5cc(/C=C6/C(=O)c7cc(F)cc(c7)C(=O)/C6=C\c6cc(C(C)(C)C(=O)OC)c(-c7cc(C)cc(C(C)(C)C(=O)OC)c7)s6)sc5c4c(C(C)(C)C(=O)OC)ccc2-3)c1,CCCCCCCCCCCc1c(/C=C2\C(=O)c3cc(F)c(F)cc3C2=C(C#N)C#N)sc2c1sc1c3c4nsnc4c4c5sc6c(CCCCCCCCCCC)c(/C=C7\C(=O)c8cc(F)c(F)cc8C7=C(C#N)C#N)sc6c5n(CC(CCCC)CCCCCC)c4c3n(CC(CCCC)CCCCCC)c21,15.6,-5.56,-3.65,-5.65,-4.1,,,,,inverted,,,o-xylene,DBrDIB
45802,10.1002/aenm.202401597,COC(=O)C(C)(C)c1cc(C)cc(-c2sc3c4sc5cc(/C=C6/C(=O)c7cc(F)cc(c7)C(=O)/C6=C\c6cc(C(C)(C)C(=O)OC)c(-c7cc(C)cc(C(C)(C)C(=O)OC)c7)s6)sc5c4c(C(C)(C)C(=O)OC)ccc2-3)c1,CCCCCCCCCCCc1c(/C=C2\C(=O)c3cc(F)c(F)cc3C2=C(C#N)C#N)sc2c1sc1c3c4nsnc4c4c5sc6c(CCCCCCCCCCC)c(/C=C7\C(=O)c8cc(F)c(F)cc8C7=C(C#N)C#N)sc6c5n(CC(CCCC)CCCCCC)c4c3n(CC(CCCC)CCCCCC)c21,17.2,-5.56,-3.65,-5.65,-4.1,,,,10 mg mL^-1,inverted,,,o-xylene,DBrDIB
45803,10.1002/aenm.202401597,COC(=O)C(C)(C)c1cc(C)cc(-c2sc3c4sc5cc(/C=C6/C(=O)c7cc(F)cc(c7)C(=O)/C6=C\c6cc(C(C)(C)C(=O)OC)c(-c7cc(C)cc(C(C)(C)C(=O)OC)c7)s6)sc5c4c(C(C)(C)C(=O)OC)ccc2-3)c1,CCCCCCCCCCCc1c(/C=C2\C(=O)c3cc(F)c(F)cc3C2=C(C#N)C#N)sc2c1sc1c3c4nsnc4c4c5sc6c(CCCCCCCCCCC)c(/C=C7\C(=O)c8cc(F)c(F)cc8C7=C(C#N)C#N)sc6c5n(CC(CCCC)CCCCCC)c4c3n(CC(CCCC)CCCCCC)c21,17.9,-5.56,-3.65,-5.65,-4.1,,,,15 mg mL^-1,inverted,,,o-xylene,DBrDIB
45804,10.1002/aenm.202401597,COC(=O)C(C)(C)c1cc(C)cc(-c2sc3c4sc5cc(/C=C6/C(=O)c7cc(F)cc(c7)C(=O)/C6=C\c6cc(C(C)(C)C(=O)OC)c(-c7cc(C)cc(C(C)(C)C(=O)OC)c7)s6)sc5c4c(C(C)(C)C(=O)OC)ccc2-3)c1,CCCCCCCCCCCc1c(/C=C2\C(=O)c3cc(F)c(F)cc3C2=C(C#N)C#N)sc2c1sc1c3c4nsnc4c4c5sc6c(CCCCCCCCCCC)c(/C=C7\C(=O)c8cc(F)c(F)cc8C7=C(C#N)C#N)sc6c5n(CC(CCCC)CCCCCC)c4c3n(CC(CCCC)CCCCCC)c21,17.1,-5.56,-3.65,-5.65,-4.1,,,,20 mg mL^-1,inverted,,,o-xylene,DBrDIB
45805,10.1002/aenm.202401597,COC(=O)C(C)(C)c1cc(C)cc(-c2sc3c4sc5cc(/C=C6/C(=O)c7cc(F)cc(c7)C(=O)/C6=C\c6cc(C(C)(C)C(=O)OC)c(-c7cc(C)cc(C(C)(C)C(=O)OC)c7)s6)sc5c4c(C(C)(C)C(=O)OC)ccc2-3)c1,CCCCCCCCCCCc1c(/C=C2\C(=O)c3cc(F)c(F)cc3C2=C(C#N)C#N)sc2c1sc1c3c4nsnc4c4c5sc6c(CCCCCCCCCCC)c(/C=C7\C(=O)c8cc(F)c(F)cc8C7=C(C#N)C#N)sc6c5n(CC(CCCC)CCCCCC)c4c3n(CC(CCCC)CCCCCC)c21,16.7,-5.56,-3.65,-5.65,-4.1,,,,25 mg mL^-1,inverted,,,o-xylene,DBrDIB
45806,10.1002/aenm.202401597,COC(=O)C(C)(C)c1cc(C)cc(-c2sc3c4sc5cc(/C=C6/C(=O)c7cc(F)cc(c7)C(=O)/C6=C\c6cc(C(C)(C)C(=O)OC)c(-c7cc(C)cc(C(C)(C)C(=O)OC)c7)s6)sc5c4c(C(C)(C)C(=O)OC)ccc2-3)c1,CCCCCCCCCCCc1c(/C=C2\C(=O)c3cc(F)c(F)cc3C2=C(C#N)C#N)sc2c1sc1c3c4nsnc4c4c5sc6c(CCCCCCCCCCC)c(/C=C7\C(=O)c8cc(F)c(F)cc8C7=C(C#N)C#N)sc6c5n(CC(CCCC)CCCCCC)c4c3n(CC(CCCC)CCCCCC)c21,16.3,-5.56,-3.65,-5.65,-4.1,,,,35 mg mL^-1,inverted,,,o-xylene,DBrDIB
45807,10.1002/aenm.202401597,COC(=O)C(C)(C)c1cc(C)cc(-c2sc3c4sc5cc(/C=C6/C(=O)c7cc(F)cc(c7)C(=O)/C6=C\c6cc(C(C)(C)C(=O)OC)c(-c7cc(C)cc(C(C)(C)C(=O)OC)c7)s6)sc5c4c(C(C)(C)C(=O)OC)ccc2-3)c1,CCCCCCCCCCCc1c(/C=C2\C(=O)c3cc(F)c(F)cc3C2=C(C#N)C#N)sc2c1sc1c3c4nsnc4c4c5sc6c(CCCCCCCCCCC)c(/C=C7\C(=O)c8cc(F)c(F)cc8C7=C(C#N)C#N)sc6c5n(CC(CCCC)CCCCCC)c4c3n(CC(CCCC)CCCCCC)c21,15.4,-5.56,-3.65,-5.65,-4.1,,,,50 mg mL^-1,inverted,,,o-xylene,DBrDIB
45810,10.1002/aenm.202401741,COC(=O)C(C)(C)c1cc(C)cc(-c2sc3c4sc5cc(/C=C6/C(=O)c7cc(F)cc(c7)C(=O)/C6=C\c6cc(C(C)(C)C(=O)OC)c(-c7cc(C)cc(C(C)(C)C(=O)OC)c7)s6)sc5c4c(C(C)(C)C(=O)OC)ccc2-3)c1,CCCCCCCCCc1c(C=C2C(=O)c3cc(Cl)c(Cl)cc3C2=C(C#N)C#N)sc2c1sc1c3c4nsnc4c4c5sc6c(CCCCCCCCC)c(C=C7C(=O)c8cc(Cl)c(Cl)cc8C7=C(C#N)C#N)sc6c5n(CC(CCCC)CCCCCC)c4c3n(CC(CCCC)CCCCCC)c21,18.2,-5.56,-3.65,-5.68,-3.9,,,,,,PDINN,,,
45811,10.1002/aenm.202401741,COC(=O)C(C)(C)c1cc(C)cc(-c2sc3c4sc5cc(/C=C6/C(=O)c7cc(F)cc(c7)C(=O)/C6=C\c6cc(C(C)(C)C(=O)OC)c(-c7cc(C)cc(C(C)(C)C(=O)OC)c7)s6)sc5c4c(C(C)(C)C(=O)OC)ccc2-3)c1,CCCCCCCCCc1c(C=C2C(=O)c3cc(Cl)c(Cl)cc3C2=C(C#N)C#N)sc2c1sc1c3c4nsnc4c4c5sc6c(CCCCCCCCC)c(C=C7C(=O)c8cc(Cl)c(Cl)cc8C7=C(C#N)C#N)sc6c5n(CC(CCCC)CCCCCC)c4c3n(CC(CCCC)CCCCCC)c21,19.3,-5.56,-3.65,-5.68,-3.9,,,,,,PDINN-TBA,,,
45814,10.1002/aenm.202401816,COC(=O)C(C)(C)c1cc(C)cc(-c2sc3c4sc5cc(/C=C6/C(=O)c7cc(F)cc(c7)C(=O)/C6=C\c6cc(C(C)(C)C(=O)OC)c(-c7cc(C)cc(C(C)(C)C(=O)OC)c7)s6)sc5c4c(C(C)(C)C(=O)OC)ccc2-3)c1,CCCCCCC(CCCC)COc1c2sc3c4sc(/C=C5\C(=O)c6cc(F)c(F)cc6C5=C(C#N)C#N)cc4n(CC(CCCC)CCCCCC)c3c2c(OCC(CCCC)CCCCCC)c2sc3c4c(n(CC(CCCC)CCCCCC)c3c12)[SH](/C=C1/C(=O)c2cc(F)c(F)cc2C1=C(C#N)C#N)C=C4,15.9,-5.56,-3.65,,,,,,,,,PEDOT:PSS,,
45815,10.1002/aenm.202401816,COC(=O)C(C)(C)c1cc(C)cc(-c2sc3c4sc5cc(/C=C6/C(=O)c7cc(F)cc(c7)C(=O)/C6=C\c6cc(C(C)(C)C(=O)OC)c(-c7cc(C)cc(C(C)(C)C(=O)OC)c7)s6)sc5c4c(C(C)(C)C(=O)OC)ccc2-3)c1,CCCCCCC(CCCC)COc1c2sc3c4sc(/C=C5\C(=O)c6cc(F)c(F)cc6C5=C(C#N)C#N)cc4n(CC(CCCC)CCCCCC)c3c2c(OCC(CCCC)CCCCCC)c2sc3c4c(n(CC(CCCC)CCCCCC)c3c12)[SH](/C=C1/C(=O)c2cc(F)c(F)cc2C1=C(C#N)C#N)C=C4,15.5,-5.56,-3.65,,,,,,,,,PEDOT:PSS,,
45816,10.1002/aenm.202401816,COC(=O)C(C)(C)c1cc(C)cc(-c2sc3c4sc5cc(/C=C6/C(=O)c7cc(F)cc(c7)C(=O)/C6=C\c6cc(C(C)(C)C(=O)OC)c(-c7cc(C)cc(C(C)(C)C(=O)OC)c7)s6)sc5c4c(C(C)(C)C(=O)OC)ccc2-3)c1,CCCCCCC(CCCC)COc1c2sc3c4sc(/C=C5\C(=O)c6cc(F)c(F)cc6C5=C(C#N)C#N)cc4n(CC(CCCC)CCCCCC)c3c2c(OCC(CCCC)CCCCCC)c2sc3c4c(n(CC(CCCC)CCCCCC)c3c12)[SH](/C=C1/C(=O)c2cc(F)c(F)cc2C1=C(C#N)C#N)C=C4,17.3,-5.56,-3.65,,,,,,,,,PEDOT:PSS,,
45817,10.1002/aenm.202401816,COC(=O)C(C)(C)c1cc(C)cc(-c2sc3c4sc5cc(/C=C6/C(=O)c7cc(F)cc(c7)C(=O)/C6=C\c6cc(C(C)(C)C(=O)OC)c(-c7cc(C)cc(C(C)(C)C(=O)OC)c7)s6)sc5c4c(C(C)(C)C(=O)OC)ccc2-3)c1,CCCCCCC(CCCC)COc1c2sc3c4sc(/C=C5\C(=O)c6cc(F)c(F)cc6C5=C(C#N)C#N)cc4n(CC(CCCC)CCCCCC)c3c2c(OCC(CCCC)CCCCCC)c2sc3c4c(n(CC(CCCC)CCCCCC)c3c12)[SH](/C=C1/C(=O)c2cc(F)c(F)cc2C1=C(C#N)C#N)C=C4,18.2,-5.56,-3.65,,,,,,,,,2PACz,,
45823,10.1002/aenm.202402268,CCCCCCCCN1C(=O)c2c(c(-c3cc(F)c(-c4cc5c(-c6cc(F)c(CC(CC)CCCC)s6)c6sccc6c(-c6cc(F)c(CC(CC)CCCC)s6)c5s4)s3)c3nn(CCC(CC)CCCC)nc3c2-c2cc(F)cs2)C1=O,CCCCCCCCCCCc1c(/C=C2\C(=O)c3ccccc3C2=C(C#N)C#N)sc2c1sc1c3c4nsnc4c4c5sc6c(CCCCCCCCCCC)c(/C=C7\C(=O)c8cc(-c9cccs9)ccc8C7=C(C#N)C#N)sc6c5n(CC(CCCCCCCC)CCCCCCCCCC)c4c3n(CC(CCCCCCCC)CCCCCCCCCC)c21,13.78,-5.55,-3.83,-5.68,-3.94,,,,,,,,,
45831,10.1002/aenm.202402517,CCCCCCC(CCCC)Cc1csc(-c2cc3c4nsnc4c4cc(-c5cc(CC(CCCC)CCCCCC)c(-c6cc7c(-c8cc(F)c(CC(CC)CCCC)s8)c8sccc8c(-c8cc(F)c(CC(CC)CCCC)s8)c7s6)s5)sc4c3s2)c1,CCCCCCC(CCCC)Cc1c(/C=C2\C(=O)c3cc(F)c(F)cc3C2=C(C#N)C#N)sc2c1SC1c3c(c4c(c5nsnc35)c3sc5c(CC(CCCC)CCCCCC)c(/C=C6\C(=O)c7cc(F)c(F)cc7C6=C(C#N)C#N)sc5c3n4CC(CC)CCCC)N(CC(CC)CCCC)C21,18.11,-5.51,-2.77,-5.68,-3.9,110.0,85.0,1:1.3,,conventional,PDINN,PEDOT:PSS,chloroform,
45832,10.1002/aenm.202402517,CCCCCCC(CCCC)Cc1csc(-c2cc3c4nsnc4c4cc(-c5cc(CC(CCCC)CCCCCC)c(-c6cc7c(-c8cc(F)c(CC(CC)CCCC)s8)c8sccc8c(-c8cc(F)c(CC(CC)CCCC)s8)c7s6)s5)sc4c3s2)c1,CCCCCCC(CCCC)Cc1c(/C=C2\C(=O)c3cc(F)c(F)cc3C2=C(C#N)C#N)sc2c1SC1c3c(c4c(c5nsnc35)c3sc5c(CC(CCCC)CCCCCC)c(/C=C6\C(=O)c7cc(F)c(F)cc7C6=C(C#N)C#N)sc5c3n4CC(CC)CCCC)N(CC(CC)CCCC)C21,18.13,-5.51,-2.77,-5.68,-3.9,110.0,85.0,1:1.3,75 wt% relative to total donor and acceptor mass,conventional,PDINN,PEDOT:PSS,chloroform,DCB
45833,10.1002/aenm.202402517,CCCCCCC(CCCC)Cc1csc(-c2cc3c4nsnc4c4cc(-c5cc(CC(CCCC)CCCCCC)c(-c6cc7c(-c8cc(F)c(CC(CC)CCCC)s8)c8sccc8c(-c8cc(F)c(CC(CC)CCCC)s8)c7s6)s5)sc4c3s2)c1,CCCCCCC(CCCC)Cc1c(/C=C2\C(=O)c3cc(F)c(F)cc3C2=C(C#N)C#N)sc2c1SC1c3c(c4c(c5nsnc35)c3sc5c(CC(CCCC)CCCCCC)c(/C=C6\C(=O)c7cc(F)c(F)cc7C6=C(C#N)C#N)sc5c3n4CC(CC)CCCC)N(CC(CC)CCCC)C21,18.58,-5.51,-2.77,-5.68,-3.9,110.0,85.0,1:1.3,75 wt% relative to total donor and acceptor mass,conventional,PDINN,PEDOT:PSS,chloroform,CBB
45834,10.1002/aenm.202402517,CCCCCCC(CCCC)Cc1csc(-c2cc3c4nsnc4c4cc(-c5cc(CC(CCCC)CCCCCC)c(-c6cc7c(-c8cc(F)c(CC(CC)CCCC)s8)c8sccc8c(-c8cc(F)c(CC(CC)CCCC)s8)c7s6)s5)sc4c3s2)c1,CCCCCCC(CCCC)Cc1c(/C=C2\C(=O)c3cc(F)c(F)cc3C2=C(C#N)C#N)sc2c1SC1c3c(c4c(c5nsnc35)c3sc5c(CC(CCCC)CCCCCC)c(/C=C6\C(=O)c7cc(F)c(F)cc7C6=C(C#N)C#N)sc5c3n4CC(CC)CCCC)N(CC(CC)CCCC)C21,18.29,-5.51,-2.77,-5.68,-3.9,110.0,85.0,1:1.3,75 wt% relative to total donor and acceptor mass,conventional,PDINN,PEDOT:PSS,chloroform,CIB
45836,10.1002/aenm.202402517,CCCCCCC(CCCC)Cc1csc(-c2cc3c4nsnc4c4cc(-c5cc(CC(CCCC)CCCCCC)c(-c6cc7c(-c8cc(F)c(CC(CC)CCCC)s8)c8sccc8c(-c8cc(F)c(CC(CC)CCCC)s8)c7s6)s5)sc4c3s2)c1,CCCCCCC(CCCC)Cc1c(/C=C2\C(=O)c3cc(F)c(F)cc3C2=C(C#N)C#N)sc2c1SC1c3c(c4c(c5nsnc35)c3sc5c(CC(CCCC)CCCCCC)c(/C=C6\C(=O)c7cc(F)c(F)cc7C6=C(C#N)C#N)sc5c3n4CC(CC)CCCC)N(CC(CC)CCCC)C21,18.98,-5.51,-2.77,-5.68,-3.9,,85.0,1:1.3,75 wt% relative to PDINN mass,conventional,PDINN,,,DCB
45837,10.1002/aenm.202402517,CCCCCCC(CCCC)Cc1csc(-c2cc3c4nsnc4c4cc(-c5cc(CC(CCCC)CCCCCC)c(-c6cc7c(-c8cc(F)c(CC(CC)CCCC)s8)c8sccc8c(-c8cc(F)c(CC(CC)CCCC)s8)c7s6)s5)sc4c3s2)c1,CCCCCCC(CCCC)Cc1c(/C=C2\C(=O)c3cc(F)c(F)cc3C2=C(C#N)C#N)sc2c1SC1c3c(c4c(c5nsnc35)c3sc5c(CC(CCCC)CCCCCC)c(/C=C6\C(=O)c7cc(F)c(F)cc7C6=C(C#N)C#N)sc5c3n4CC(CC)CCCC)N(CC(CC)CCCC)C21,19.38,-5.51,-2.77,-5.68,-3.9,,85.0,1:1.3,,conventional,PDINN,,,CBB
45838,10.1002/aenm.202402517,CCCCCCC(CCCC)Cc1csc(-c2cc3c4nsnc4c4cc(-c5cc(CC(CCCC)CCCCCC)c(-c6cc7c(-c8cc(F)c(CC(CC)CCCC)s8)c8sccc8c(-c8cc(F)c(CC(CC)CCCC)s8)c7s6)s5)sc4c3s2)c1,CCCCCCC(CCCC)Cc1c(/C=C2\C(=O)c3cc(F)c(F)cc3C2=C(C#N)C#N)sc2c1SC1c3c(c4c(c5nsnc35)c3sc5c(CC(CCCC)CCCCCC)c(/C=C6\C(=O)c7cc(F)c(F)cc7C6=C(C#N)C#N)sc5c3n4CC(CC)CCCC)N(CC(CC)CCCC)C21,19.26,-5.51,-2.77,-5.68,-3.9,,85.0,1:1.3,,conventional,PDINN,,,CIB
45839,10.1002/aenm.202402920,CCCCC(CC)Cc1cc(-c2c3cc(C)sc3c(-c3cc(F)c(CC(CC)CCCC)s3)c3cc(-c4ccc(-c5sc(-c6ccc(-c7cc8c(-c9cc(F)c(CC(CC)CCCC)s9)c9sc(-c%10cc(C(=O)OCC)c(C)s%10)cc9c(-c9cc(F)c(CC(CC)CCCC)s9)c8s7)s6)c6c5C(=O)c5c(CC(CC)CCCC)sc(CC(CC)CCCC)c5C6=O)s4)sc23)sc1F,CCCCCCCCCCCc1c(/C=C2\C(=O)c3cc(F)c(F)cc3C2=C(C#N)C#N)sc2c1sc1c3c4nsnc4c4c5sc6c(CCCCCCCCCCC)c(/C=C7\C(=O)c8cc(F)c(F)cc8C7=C(C#N)C#N)sc6c5n(CC(CC)CCCC)c4c3n(CC(CC)CCCC)c21,13.6,,,-5.65,-4.09,,,,,inverted,ZnO,MoO3,THF,
45840,10.1002/aenm.202402920,CCCCC(CC)Cc1cc(-c2c3cc(C)sc3c(-c3cc(F)c(CC(CC)CCCC)s3)c3cc(-c4ccc(-c5sc(-c6ccc(-c7cc8c(-c9cc(F)c(CC(CC)CCCC)s9)c9sc(-c%10cc(C(=O)OCC)c(C)s%10)cc9c(-c9cc(F)c(CC(CC)CCCC)s9)c8s7)s6)c6c5C(=O)c5c(CC(CC)CCCC)sc(CC(CC)CCCC)c5C6=O)s4)sc23)sc1F,CCCCCCCCCCCc1c(/C=C2\C(=O)c3cc(F)c(F)cc3C2=C(C#N)C#N)sc2c1sc1c3c4nsnc4c4c5sc6c(CCCCCCCCCCC)c(/C=C7\C(=O)c8cc(F)c(F)cc8C7=C(C#N)C#N)sc6c5n(CC(CC)CCCC)c4c3n(CC(CC)CCCC)c21,14.1,,,-5.65,-4.09,,,,,inverted,ZnO,MoO3,THF,
45841,10.1002/aenm.202402920,CCCCC(CC)Cc1cc(-c2c3cc(C)sc3c(-c3cc(F)c(CC(CC)CCCC)s3)c3cc(-c4ccc(-c5sc(-c6ccc(-c7cc8c(-c9cc(F)c(CC(CC)CCCC)s9)c9sc(-c%10cc(C(=O)OCC)c(C)s%10)cc9c(-c9cc(F)c(CC(CC)CCCC)s9)c8s7)s6)c6c5C(=O)c5c(CC(CC)CCCC)sc(CC(CC)CCCC)c5C6=O)s4)sc23)sc1F,CCCCCCCCCCCc1c(/C=C2\C(=O)c3cc(F)c(F)cc3C2=C(C#N)C#N)sc2c1sc1c3c4nsnc4c4c5sc6c(CCCCCCCCCCC)c(/C=C7\C(=O)c8cc(F)c(F)cc8C7=C(C#N)C#N)sc6c5n(CC(CC)CCCC)c4c3n(CC(CC)CCCC)c21,13.9,,,-5.65,-4.09,,,,,inverted,ZnO,MoO3,THF,
45842,10.1002/aenm.202402920,CCCCC(CC)Cc1cc(-c2c3cc(C)sc3c(-c3cc(F)c(CC(CC)CCCC)s3)c3cc(-c4ccc(-c5sc(-c6ccc(-c7cc8c(-c9cc(F)c(CC(CC)CCCC)s9)c9sc(-c%10cc(C(=O)OCC)c(C)s%10)cc9c(-c9cc(F)c(CC(CC)CCCC)s9)c8s7)s6)c6c5C(=O)c5c(CC(CC)CCCC)sc(CC(CC)CCCC)c5C6=O)s4)sc23)sc1F,CCCCCCCCCCCc1c(/C=C2\C(=O)c3cc(F)c(F)cc3C2=C(C#N)C#N)sc2c1sc1c3c4nsnc4c4c5sc6c(CCCCCCCCCCC)c(/C=C7\C(=O)c8cc(F)c(F)cc8C7=C(C#N)C#N)sc6c5n(CC(CC)CCCC)c4c3n(CC(CC)CCCC)c21,13.8,,,-5.65,-4.09,,,,,inverted,ZnO,MoO3,THF,
45843,10.1002/aenm.202402920,CCCCC(CC)Cc1cc(-c2c3cc(C)sc3c(-c3cc(F)c(CC(CC)CCCC)s3)c3cc(-c4ccc(-c5sc(-c6ccc(-c7cc8c(-c9cc(F)c(CC(CC)CCCC)s9)c9sc(-c%10cc(C(=O)OCC)c(C)s%10)cc9c(-c9cc(F)c(CC(CC)CCCC)s9)c8s7)s6)c6c5C(=O)c5c(CC(CC)CCCC)sc(CC(CC)CCCC)c5C6=O)s4)sc23)sc1F,CCCCCCCCCCCc1c(/C=C2\C(=O)c3cc(F)c(F)cc3C2=C(C#N)C#N)sc2c1sc1c3c4nsnc4c4c5sc6c(CCCCCCCCCCC)c(/C=C7\C(=O)c8cc(F)c(F)cc8C7=C(C#N)C#N)sc6c5n(CC(CC)CCCC)c4c3n(CC(CC)CCCC)c21,14.1,,,-5.65,-4.09,,,,,inverted,ZnO,MoO3,THF,
45844,10.1002/aenm.202402920,CCCCC(CC)Cc1cc(-c2c3cc(C)sc3c(-c3cc(F)c(CC(CC)CCCC)s3)c3cc(-c4ccc(-c5sc(-c6ccc(-c7cc8c(-c9cc(F)c(CC(CC)CCCC)s9)c9sc(-c%10cc(C(=O)OCC)c(C)s%10)cc9c(-c9cc(F)c(CC(CC)CCCC)s9)c8s7)s6)c6c5C(=O)c5c(CC(CC)CCCC)sc(CC(CC)CCCC)c5C6=O)s4)sc23)sc1F,CCCCCCCCCCCc1c(/C=C2\C(=O)c3cc(F)c(F)cc3C2=C(C#N)C#N)sc2c1sc1c3c4nsnc4c4c5sc6c(CCCCCCCCCCC)c(/C=C7\C(=O)c8cc(F)c(F)cc8C7=C(C#N)C#N)sc6c5n(CC(CC)CCCC)c4c3n(CC(CC)CCCC)c21,14.4,,,-5.65,-4.09,,,,,inverted,ZnO,MoO3,THF,
45845,10.1002/aenm.202402920,CCCCC(CC)Cc1cc(-c2c3cc(C)sc3c(-c3cc(F)c(CC(CC)CCCC)s3)c3cc(-c4ccc(-c5sc(-c6ccc(-c7cc8c(-c9cc(F)c(CC(CC)CCCC)s9)c9sc(-c%10cc(C(=O)OCC)c(C)s%10)cc9c(-c9cc(F)c(CC(CC)CCCC)s9)c8s7)s6)c6c5C(=O)c5c(CC(CC)CCCC)sc(CC(CC)CCCC)c5C6=O)s4)sc23)sc1F,CCCCCCCCCCCc1c(/C=C2\C(=O)c3cc(F)c(F)cc3C2=C(C#N)C#N)sc2c1sc1c3c4nsnc4c4c5sc6c(CCCCCCCCCCC)c(/C=C7\C(=O)c8cc(F)c(F)cc8C7=C(C#N)C#N)sc6c5n(CC(CC)CCCC)c4c3n(CC(CC)CCCC)c21,14.3,,,-5.65,-4.09,,,,,inverted,ZnO,MoO3,THF,
45854,10.1002/aenm.202403162,COC(=O)C(C)(C)c1cc(C)cc(-c2sc3c4sc5cc(/C=C6/C(=O)c7cc(F)cc(c7)C(=O)/C6=C\c6cc(C(C)(C)C(=O)OC)c(-c7cc(C)cc(C(C)(C)C(=O)OC)c7)s6)sc5c4c(C(C)(C)C(=O)OC)ccc2-3)c1,CCCCCCCCCc1c(C=C2C(=O)c3cc(Cl)c(Cl)cc3C2=C(C#N)C#N)sc2c1sc1c3c4nsnc4c4c5sc6c(CCCCCCCCC)c(C=C7C(=O)c8cc(Cl)c(Cl)cc8C7=C(C#N)C#N)sc6c5n(CC(CCCC)CCCCCC)c4c3n(CC(CCCC)CCCCCC)c21,18.82,-5.56,-3.65,-5.68,-3.9,,,,,conventional,PFN-Br,PEDOT:PSS,chloroform,
45855,10.1002/aenm.202403162,COC(=O)C(C)(C)c1cc(C)cc(-c2sc3c4sc5cc(/C=C6/C(=O)c7cc(F)cc(c7)C(=O)/C6=C\c6cc(C(C)(C)C(=O)OC)c(-c7cc(C)cc(C(C)(C)C(=O)OC)c7)s6)sc5c4c(C(C)(C)C(=O)OC)ccc2-3)c1,CCCCCCCCCc1c(C=C2C(=O)c3cc(Cl)c(Cl)cc3C2=C(C#N)C#N)sc2c1sc1c3c4nsnc4c4c5sc6c(CCCCCCCCC)c(C=C7C(=O)c8cc(Cl)c(Cl)cc8C7=C(C#N)C#N)sc6c5n(CC(CCCC)CCCCCC)c4c3n(CC(CCCC)CCCCCC)c21,19.65,-5.56,-3.65,-5.68,-3.9,,,,,conventional,PFN-Br,PEDOT:PSS,chloroform,
45867,10.1002/aenm.202403747,COC(=O)C(C)(C)c1cc(C)cc(-c2sc3c4sc5cc(/C=C6/C(=O)c7cc(F)cc(c7)C(=O)/C6=C\c6cc(C(C)(C)C(=O)OC)c(-c7cc(C)cc(C(C)(C)C(=O)OC)c7)s6)sc5c4c(C(C)(C)C(=O)OC)ccc2-3)c1,CCCCCCCCCCCCC(CCCCCCCCCC)Cn1c2c3sc(/C=C4\C(=O)c5ccccc5C4=C(C#N)C#N)c(CC(CCCC)CCCCCC)c3sc2c2c3nsnc3c3c4sc5c(CC(CCCC)CCCCCC)c(/C=C6\C(=O)c7cc(-c8cccs8)ccc7C6=C(C#N)C#N)sc5c4n(CC(CCCCCCCCCC)CCCCCCCCCCCC)c3c21,16.92,-5.56,-3.65,-5.6,-3.83,,,,,conventional,PNDIT-F3N,PEDOT:PSS,chloroform,
45889,10.1002/aenm.202404297,CCCCC(CC)COC(=O)c1sc2c(-c3cc4c(-c5ccc(CC(CC)CCCC)s5)c5sc(C)cc5c(-c5ccc(CC(CC)CCCC)s5)c4s3)sc(C)c2c1F,CCCCC(=O)OCC1(c2ccccc2)C2=CC=Cc3cccc4cccc5ccc6ccccc7cccc1c7c6c5c-4c3C2,7.89,-5.21,-3.6,-6.1,-3.9,,,,,inverted,ZnO/Dex,MoO3,,
45891,10.1002/aenm.202404297,COC(=O)C(C)(C)c1cc(C)cc(-c2sc3c4sc5cc(/C=C6/C(=O)c7cc(F)cc(c7)C(=O)/C6=C\c6cc(C(C)(C)C(=O)OC)c(-c7cc(C)cc(C(C)(C)C(=O)OC)c7)s6)sc5c4c(C(C)(C)C(=O)OC)ccc2-3)c1,CCCCCCc1ccc(C2(c3ccc(CCCCCC)cc3)c3cc4c(cc3-c3sc5cc(/C=C6\C(=O)c7cc(F)c(F)cc7C6=C(C#N)C#N)sc5c32)C(c2ccc(CCCCCC)cc2)(c2ccc(CCCCCC)cc2)c2c-4sc3cc(/C=C4\C(=O)c5cc(F)c(F)cc5C4=C(C#N)C#N)sc23)cc1,11.26,-5.56,-3.65,-5.66,-4.14,,,,,inverted,ZnO/Dex,MoO3,,
45893,10.1002/aenm.202404297,CCCCC(CC)Cc1ccc(-c2c3cc(-c4ccc(-c5sc(-c6ccc(C)s6)c6c5C(=O)c5c(CC(CC)CCCC)sc(CC(CC)CCCC)c5C6=O)s4)sc3c(-c3ccc(CC(CC)CCCC)s3)c3cc(C)sc23)s1,CCCCCCCCCCC(CCCCCCCC)CN1C(=O)c2ccc3c4c(c(-c5ccc(-c6cccs6)s5)cc(c24)C1=O)C(=O)N(CC(CCCCCCCC)CCCCCCCCCC)C3=O,7.41,-5.33,-3.48,-5.71,-4.02,,,,,inverted,ZnO/Dex,MoO3,,
45895,10.1002/aenm.202404297,COC(=O)C(C)(C)c1cc(C)cc(-c2sc3c4sc5cc(/C=C6/C(=O)c7cc(F)cc(c7)C(=O)/C6=C\c6cc(C(C)(C)C(=O)OC)c(-c7cc(C)cc(C(C)(C)C(=O)OC)c7)s6)sc5c4c(C(C)(C)C(=O)OC)ccc2-3)c1,CCCCCCCCCCCc1c(/C=C2\C(=O)c3cc(F)c(F)cc3C2=C(C#N)C#N)sc2c1sc1c3c4nsnc4c4c5sc6c(CCCCCCCCCCC)c(/C=C7\C(=O)c8cc(F)c(F)cc8C7=C(C#N)C#N)sc6c5n(CC(CC)CCCC)c4c3n(CC(CC)CCCC)c21,15.66,-5.56,-3.65,-5.65,-4.09,,,,,inverted,ZnO/Dex,MoO3,,
45896,10.1002/aenm.202404297,COC(=O)C(C)(C)c1cc(C)cc(-c2sc3c4sc5cc(/C=C6/C(=O)c7cc(F)cc(c7)C(=O)/C6=C\c6cc(C(C)(C)C(=O)OC)c(-c7cc(C)cc(C(C)(C)C(=O)OC)c7)s6)sc5c4c(C(C)(C)C(=O)OC)ccc2-3)c1,CCCCCCCCCCCc1c(/C=C2\C(=O)c3cc(F)c(F)cc3C2=C(C#N)C#N)sc2c1sc1c3c4nsnc4c4c5sc6c(CCCCCCCCCCC)c(/C=C7\C(=O)c8cc(F)c(F)cc8C7=C(C#N)C#N)sc6c5n(CC(CC)CCCC)c4c3n(CC(CC)CCCC)c21,17.05,-5.56,-3.65,-5.65,-4.09,,,,,inverted,ZnO/Dex,MoO3,,
45897,10.1002/aenm.202404297,CCCCCCC(CCCC)Cc1csc(-c2cc3c4nsnc4c4cc(-c5cc(CC(CCCC)CCCCCC)c(-c6cc7c(-c8cc(F)c(CC(CC)CCCC)s8)c8sccc8c(-c8cc(F)c(CC(CC)CCCC)s8)c7s6)s5)sc4c3s2)c1,CCCCCCCCCCCc1c(/C=C2\C(=O)c3cc(F)c(F)cc3C2=C(C#N)C#N)sc2c1sc1c3c4nsnc4c4c5sc6c(CCCCCCCCCCC)c(/C=C7\C(=O)c8cc(F)c(F)cc8C7=C(C#N)C#N)sc6c5n(CC(CC)CCCC)c4c3n(CC(CC)CCCC)c21,16.75,-5.51,-2.77,-5.65,-4.09,,,,,inverted,ZnO/Dex,MoO3,,
45898,10.1002/aenm.202404297,CCCCCCC(CCCC)Cc1csc(-c2cc3c4nsnc4c4cc(-c5cc(CC(CCCC)CCCCCC)c(-c6cc7c(-c8cc(F)c(CC(CC)CCCC)s8)c8sccc8c(-c8cc(F)c(CC(CC)CCCC)s8)c7s6)s5)sc4c3s2)c1,CCCCCCCCCCCc1c(/C=C2\C(=O)c3cc(F)c(F)cc3C2=C(C#N)C#N)sc2c1sc1c3c4nsnc4c4c5sc6c(CCCCCCCCCCC)c(/C=C7\C(=O)c8cc(F)c(F)cc8C7=C(C#N)C#N)sc6c5n(CC(CC)CCCC)c4c3n(CC(CC)CCCC)c21,18.32,-5.51,-2.77,-5.65,-4.09,,,,,inverted,ZnO/Dex,MoO3,,
45899,10.1002/aenm.202404297,COC(=O)C(C)(C)c1cc(C)cc(-c2sc3c4sc5cc(/C=C6/C(=O)c7cc(F)cc(c7)C(=O)/C6=C\c6cc(C(C)(C)C(=O)OC)c(-c7cc(C)cc(C(C)(C)C(=O)OC)c7)s6)sc5c4c(C(C)(C)C(=O)OC)ccc2-3)c1,CCCCCCCCCCCc1c(/C=C2\C(=O)c3ccccc3C2=C(C#N)C#N)sc2c1sc1c3c4nsnc4c4c5sc6c(CCCCCCCCCCC)c(/C=C7\C(=O)c8cc(-c9cccs9)ccc8C7=C(C#N)C#N)sc6c5n(CC(CCCCCCCC)CCCCCCCCCC)c4c3n(CC(CCCCCCCC)CCCCCCCCCC)c21,15.53,-5.56,-3.65,-5.68,-3.94,,,,,inverted,ZnO/Dex,MoO3,,
45900,10.1002/aenm.202404297,COC(=O)C(C)(C)c1cc(C)cc(-c2sc3c4sc5cc(/C=C6/C(=O)c7cc(F)cc(c7)C(=O)/C6=C\c6cc(C(C)(C)C(=O)OC)c(-c7cc(C)cc(C(C)(C)C(=O)OC)c7)s6)sc5c4c(C(C)(C)C(=O)OC)ccc2-3)c1,CCCCCCCCCCCc1c(/C=C2\C(=O)c3ccccc3C2=C(C#N)C#N)sc2c1sc1c3c4nsnc4c4c5sc6c(CCCCCCCCCCC)c(/C=C7\C(=O)c8cc(-c9cccs9)ccc8C7=C(C#N)C#N)sc6c5n(CC(CCCCCCCC)CCCCCCCCCC)c4c3n(CC(CCCCCCCC)CCCCCCCCCC)c21,16.69,-5.56,-3.65,-5.68,-3.94,,,,,inverted,ZnO/Dex,MoO3,,
45902,10.1002/aenm.202404482,CCCCCCC(CCCC)Cc1csc(-c2cc3c(s2)-c2sc(-c4cc(CC(CCCC)CCCCCC)c(-c5cc6c(-c7cc(F)c(CC(CC)CCCC)s7)c7sccc7c(-c7cc(F)c(CC(CC)CCCC)s7)c6s5)s4)cc2[C@H]2N=CC=N[C@H]32)c1,CCCCCCCCCc1c(/C=C2\C(=O)c3ccc(Cl)cc3C2=C(C#N)C#N)sc2c1sc1c3c4nsnc4c4c5sc6c(CCCCCCCCC)c(/C=C7\C(=O)c8ccc(Cl)cc8C7=C(C#N)C#N)sc6c5n(CC(CCCC)CCCCCC)c4c3n(CC(CCCC)CCCCCC)c21,17.1,-5.41,-2.82,-5.57,-3.74,,,,,,,,,
45903,10.1002/aenm.202404482,CCCCCCC(CCCC)Cc1csc(-c2cc3c(s2)-c2sc(-c4cc(CC(CCCC)CCCCCC)c(-c5cc6c(-c7cc(F)c(CC(CC)CCCC)s7)c7sccc7c(-c7cc(F)c(CC(CC)CCCC)s7)c6s5)s4)cc2[C@H]2N=CC=N[C@H]32)c1,CCCCCCCCCc1c(/C=C2\C(=O)c3ccc(Cl)cc3C2=C(C#N)C#N)sc2c1sc1c3c4nsnc4c4c5sc6c(CCCCCCCCC)c(/C=C7\C(=O)c8ccc(Cl)cc8C7=C(C#N)C#N)sc6c5n(CC(CCCC)CCCCCC)c4c3n(CC(CCCC)CCCCCC)c21,17.7,-5.41,-2.82,-5.57,-3.74,,,,,,,,,DIO
45911,10.1002/aenm.202404507,COC(=O)C(C)(C)c1cc(C)cc(-c2sc3c4sc5cc(/C=C6/C(=O)c7cc(F)cc(c7)C(=O)/C6=C\c6cc(C(C)(C)C(=O)OC)c(-c7cc(C)cc(C(C)(C)C(=O)OC)c7)s6)sc5c4c(C(C)(C)C(=O)OC)ccc2-3)c1,CCCCCCC(CCCC)Cc1c(/C=C2\C(=O)c3cc(F)c(F)cc3C2=C(C#N)C#N)sc2c1SC1c3c(c4c(c5nsnc35)c3sc5c(CC(CCCC)CCCCCC)c(/C=C6\C(=O)c7cc(F)c(F)cc7C6=C(C#N)C#N)sc5c3n4CC(CC)CCCC)N(CC(CC)CCCC)C21,17.4,-5.56,-3.65,-5.68,-3.9,,,,,,,,,
45912,10.1002/aenm.202404507,COC(=O)C(C)(C)c1cc(C)cc(-c2sc3c4sc5cc(/C=C6/C(=O)c7cc(F)cc(c7)C(=O)/C6=C\c6cc(C(C)(C)C(=O)OC)c(-c7cc(C)cc(C(C)(C)C(=O)OC)c7)s6)sc5c4c(C(C)(C)C(=O)OC)ccc2-3)c1,CCCCCCC(CCCC)Cc1c(/C=C2\C(=O)c3cc(F)c(F)cc3C2=C(C#N)C#N)sc2c1SC1c3c(c4c(c5nsnc35)c3sc5c(CC(CCCC)CCCCCC)c(/C=C6\C(=O)c7cc(F)c(F)cc7C6=C(C#N)C#N)sc5c3n4CC(CC)CCCC)N(CC(CC)CCCC)C21,19.0,-5.56,-3.65,-5.68,-3.9,,,,75 wt% relative to donor and acceptor total weight,,,,,DBrTz
45913,10.1002/aenm.202404507,COC(=O)C(C)(C)c1cc(C)cc(-c2sc3c4sc5cc(/C=C6/C(=O)c7cc(F)cc(c7)C(=O)/C6=C\c6cc(C(C)(C)C(=O)OC)c(-c7cc(C)cc(C(C)(C)C(=O)OC)c7)s6)sc5c4c(C(C)(C)C(=O)OC)ccc2-3)c1,CCCCCCC(CCCC)Cc1c(/C=C2\C(=O)c3cc(F)c(F)cc3C2=C(C#N)C#N)sc2c1SC1c3c(c4c(c5nsnc35)c3sc5c(CC(CCCC)CCCCCC)c(/C=C6\C(=O)c7cc(F)c(F)cc7C6=C(C#N)C#N)sc5c3n4CC(CC)CCCC)N(CC(CC)CCCC)C21,18.2,-5.56,-3.65,-5.68,-3.9,,,,75 wt% relative to donor and acceptor total weight,,,,,BrITz
45914,10.1002/aenm.202404507,COC(=O)C(C)(C)c1cc(C)cc(-c2sc3c4sc5cc(/C=C6/C(=O)c7cc(F)cc(c7)C(=O)/C6=C\c6cc(C(C)(C)C(=O)OC)c(-c7cc(C)cc(C(C)(C)C(=O)OC)c7)s6)sc5c4c(C(C)(C)C(=O)OC)ccc2-3)c1,CCCCCCC(CCCC)Cc1c(/C=C2\C(=O)c3cc(F)c(F)cc3C2=C(C#N)C#N)sc2c1SC1c3c(c4c(c5nsnc35)c3sc5c(CC(CCCC)CCCCCC)c(/C=C6\C(=O)c7cc(F)c(F)cc7C6=C(C#N)C#N)sc5c3n4CC(CC)CCCC)N(CC(CC)CCCC)C21,19.4,-5.56,-3.65,-5.68,-3.9,,,,75 wt% relative to donor and acceptor total weight,,,3-BPIC-F,,DBrTz
45915,10.1002/aenm.202404537,CCCCCCC(CCCC)Cc1csc(-c2cc3c4nsnc4c4cc(-c5cc(CC(CCCC)CCCCCC)c(-c6cc7c(-c8cc(F)c(CC(CC)CCCC)s8)c8sccc8c(-c8cc(F)c(CC(CC)CCCC)s8)c7s6)s5)sc4c3s2)c1,CCCCCCCCC(CCCCCCCC)n1c2cc(-c3sc(-c4sc(/C=C5\C(=O)N(CCCC)C(=O)C(C#N)=C5C)cc4CCCCCC)cc3CCCCCC)sc2c2sc(-c3sc(-c4sc(/C=C5\C(=O)N(CCCC)C(=O)C(C#N)=C5C)cc4CCCCCC)cc3CCCCCC)cc21,10.71,-5.51,-2.77,-5.27,-4.0,,,,,conventional,PFN-Br,PEDOT:PSS,chloroform,
45929,10.1002/aenm.202404632,COC(=O)C(C)(C)c1cc(C)cc(-c2sc3c4sc5cc(/C=C6/C(=O)c7cc(F)cc(c7)C(=O)/C6=C\c6cc(C(C)(C)C(=O)OC)c(-c7cc(C)cc(C(C)(C)C(=O)OC)c7)s6)sc5c4c(C(C)(C)C(=O)OC)ccc2-3)c1,CCCCCCC(CCCC)Cc1c(/C=C2\C(=O)c3cc(F)c(F)cc3C2=C(C#N)C#N)sc2c1SC1c3c(c4c(c5nsnc35)c3sc5c(CC(CCCC)CCCCCC)c(/C=C6\C(=O)c7cc(F)c(F)cc7C6=C(C#N)C#N)sc5c3n4CC(CC)CCCC)N(CC(CC)CCCC)C21,18.69,-5.56,-3.65,-5.68,-3.9,,,1:1.3:0,,,PDINN,Br-2PACz,,
45935,10.1002/aenm.202404679,COC(=O)C(C)(C)c1cc(C)cc(-c2sc3c4sc5cc(/C=C6/C(=O)c7cc(F)cc(c7)C(=O)/C6=C\c6cc(C(C)(C)C(=O)OC)c(-c7cc(C)cc(C(C)(C)C(=O)OC)c7)s6)sc5c4c(C(C)(C)C(=O)OC)ccc2-3)c1,CCCCCCC(CCCC)Cc1c(/C=C2\C(=O)c3cc(F)c(F)cc3C2=C(C#N)C#N)sc2c1SC1c3c(c4c(c5nsnc35)c3sc5c(CC(CCCC)CCCCCC)c(/C=C6\C(=O)c7cc(F)c(F)cc7C6=C(C#N)C#N)sc5c3n4CC(CC)CCCC)N(CC(CC)CCCC)C21,18.04,-5.56,-3.65,-5.68,-3.9,,,1:1.2,,conventional,PDINN,PEDOT:PSS,chloroform,
45936,10.1002/aenm.202404679,COC(=O)C(C)(C)c1cc(C)cc(-c2sc3c4sc5cc(/C=C6/C(=O)c7cc(F)cc(c7)C(=O)/C6=C\c6cc(C(C)(C)C(=O)OC)c(-c7cc(C)cc(C(C)(C)C(=O)OC)c7)s6)sc5c4c(C(C)(C)C(=O)OC)ccc2-3)c1,CCCCCCC(CCCC)Cc1c(/C=C2\C(=O)c3cc(F)c(F)cc3C2=C(C#N)C#N)sc2c1SC1c3c(c4c(c5nsnc35)c3sc5c(CC(CCCC)CCCCCC)c(/C=C6\C(=O)c7cc(F)c(F)cc7C6=C(C#N)C#N)sc5c3n4CC(CC)CCCC)N(CC(CC)CCCC)C21,17.13,-5.56,-3.65,-5.68,-3.9,,,1:1.2,,conventional,PDINN,PEDOT:PSS,chloroform,
45937,10.1002/aenm.202404679,COC(=O)C(C)(C)c1cc(C)cc(-c2sc3c4sc5cc(/C=C6/C(=O)c7cc(F)cc(c7)C(=O)/C6=C\c6cc(C(C)(C)C(=O)OC)c(-c7cc(C)cc(C(C)(C)C(=O)OC)c7)s6)sc5c4c(C(C)(C)C(=O)OC)ccc2-3)c1,CCCCCCC(CCCC)Cc1c(/C=C2\C(=O)c3cc(F)c(F)cc3C2=C(C#N)C#N)sc2c1SC1c3c(c4c(c5nsnc35)c3sc5c(CC(CCCC)CCCCCC)c(/C=C6\C(=O)c7cc(F)c(F)cc7C6=C(C#N)C#N)sc5c3n4CC(CC)CCCC)N(CC(CC)CCCC)C21,16.21,-5.56,-3.65,-5.68,-3.9,,,1:1.2,,conventional,PDINN,PEDOT:PSS,chloroform,
45938,10.1002/aenm.202404679,COC(=O)C(C)(C)c1cc(C)cc(-c2sc3c4sc5cc(/C=C6/C(=O)c7cc(F)cc(c7)C(=O)/C6=C\c6cc(C(C)(C)C(=O)OC)c(-c7cc(C)cc(C(C)(C)C(=O)OC)c7)s6)sc5c4c(C(C)(C)C(=O)OC)ccc2-3)c1,CCCCCCC(CCCC)Cc1c(/C=C2\C(=O)c3cc(F)c(F)cc3C2=C(C#N)C#N)sc2c1SC1c3c(c4c(c5nsnc35)c3sc5c(CC(CCCC)CCCCCC)c(/C=C6\C(=O)c7cc(F)c(F)cc7C6=C(C#N)C#N)sc5c3n4CC(CC)CCCC)N(CC(CC)CCCC)C21,18.4,-5.56,-3.65,-5.68,-3.9,,,1:1.2,0.5%,conventional,PDINN,PEDOT:PSS,chloroform,
45939,10.1002/aenm.202404679,COC(=O)C(C)(C)c1cc(C)cc(-c2sc3c4sc5cc(/C=C6/C(=O)c7cc(F)cc(c7)C(=O)/C6=C\c6cc(C(C)(C)C(=O)OC)c(-c7cc(C)cc(C(C)(C)C(=O)OC)c7)s6)sc5c4c(C(C)(C)C(=O)OC)ccc2-3)c1,CCCCCCC(CCCC)Cc1c(/C=C2\C(=O)c3cc(F)c(F)cc3C2=C(C#N)C#N)sc2c1SC1c3c(c4c(c5nsnc35)c3sc5c(CC(CCCC)CCCCCC)c(/C=C6\C(=O)c7cc(F)c(F)cc7C6=C(C#N)C#N)sc5c3n4CC(CC)CCCC)N(CC(CC)CCCC)C21,18.1,-5.56,-3.65,-5.68,-3.9,,,1:1.2,0.5%,conventional,PDINN,PEDOT:PSS,chloroform,
45940,10.1002/aenm.202404679,COC(=O)C(C)(C)c1cc(C)cc(-c2sc3c4sc5cc(/C=C6/C(=O)c7cc(F)cc(c7)C(=O)/C6=C\c6cc(C(C)(C)C(=O)OC)c(-c7cc(C)cc(C(C)(C)C(=O)OC)c7)s6)sc5c4c(C(C)(C)C(=O)OC)ccc2-3)c1,CCCCCCC(CCCC)Cc1c(/C=C2\C(=O)c3cc(F)c(F)cc3C2=C(C#N)C#N)sc2c1SC1c3c(c4c(c5nsnc35)c3sc5c(CC(CCCC)CCCCCC)c(/C=C6\C(=O)c7cc(F)c(F)cc7C6=C(C#N)C#N)sc5c3n4CC(CC)CCCC)N(CC(CC)CCCC)C21,17.28,-5.56,-3.65,-5.68,-3.9,,,1:1.2,0.5%,conventional,PDINN,PEDOT:PSS,chloroform,
45941,10.1002/aenm.202404679,COC(=O)C(C)(C)c1cc(C)cc(-c2sc3c4sc5cc(/C=C6/C(=O)c7cc(F)cc(c7)C(=O)/C6=C\c6cc(C(C)(C)C(=O)OC)c(-c7cc(C)cc(C(C)(C)C(=O)OC)c7)s6)sc5c4c(C(C)(C)C(=O)OC)ccc2-3)c1,CCCCCCC(CCCC)Cc1c(/C=C2\C(=O)c3cc(F)c(F)cc3C2=C(C#N)C#N)sc2c1SC1c3c(c4c(c5nsnc35)c3sc5c(CC(CCCC)CCCCCC)c(/C=C6\C(=O)c7cc(F)c(F)cc7C6=C(C#N)C#N)sc5c3n4CC(CC)CCCC)N(CC(CC)CCCC)C21,17.92,-5.56,-3.65,-5.68,-3.9,,,1:1.2,1%,conventional,PDINN,PEDOT:PSS,chloroform,
45942,10.1002/aenm.202404679,COC(=O)C(C)(C)c1cc(C)cc(-c2sc3c4sc5cc(/C=C6/C(=O)c7cc(F)cc(c7)C(=O)/C6=C\c6cc(C(C)(C)C(=O)OC)c(-c7cc(C)cc(C(C)(C)C(=O)OC)c7)s6)sc5c4c(C(C)(C)C(=O)OC)ccc2-3)c1,CCCCCCC(CCCC)Cc1c(/C=C2\C(=O)c3cc(F)c(F)cc3C2=C(C#N)C#N)sc2c1SC1c3c(c4c(c5nsnc35)c3sc5c(CC(CCCC)CCCCCC)c(/C=C6\C(=O)c7cc(F)c(F)cc7C6=C(C#N)C#N)sc5c3n4CC(CC)CCCC)N(CC(CC)CCCC)C21,17.91,-5.56,-3.65,-5.68,-3.9,,,1:1.2,1%,conventional,PDINN,PEDOT:PSS,chloroform,
45943,10.1002/aenm.202404679,COC(=O)C(C)(C)c1cc(C)cc(-c2sc3c4sc5cc(/C=C6/C(=O)c7cc(F)cc(c7)C(=O)/C6=C\c6cc(C(C)(C)C(=O)OC)c(-c7cc(C)cc(C(C)(C)C(=O)OC)c7)s6)sc5c4c(C(C)(C)C(=O)OC)ccc2-3)c1,CCCCCCC(CCCC)Cc1c(/C=C2\C(=O)c3cc(F)c(F)cc3C2=C(C#N)C#N)sc2c1SC1c3c(c4c(c5nsnc35)c3sc5c(CC(CCCC)CCCCCC)c(/C=C6\C(=O)c7cc(F)c(F)cc7C6=C(C#N)C#N)sc5c3n4CC(CC)CCCC)N(CC(CC)CCCC)C21,17.62,-5.56,-3.65,-5.68,-3.9,,,1:1.2,1%,conventional,PDINN,PEDOT:PSS,chloroform,
45944,10.1002/aenm.202404679,COC(=O)C(C)(C)c1cc(C)cc(-c2sc3c4sc5cc(/C=C6/C(=O)c7cc(F)cc(c7)C(=O)/C6=C\c6cc(C(C)(C)C(=O)OC)c(-c7cc(C)cc(C(C)(C)C(=O)OC)c7)s6)sc5c4c(C(C)(C)C(=O)OC)ccc2-3)c1,CCCCCCC(CCCC)Cc1c(/C=C2\C(=O)c3cc(F)c(F)cc3C2=C(C#N)C#N)sc2c1SC1c3c(c4c(c5nsnc35)c3sc5c(CC(CCCC)CCCCCC)c(/C=C6\C(=O)c7cc(F)c(F)cc7C6=C(C#N)C#N)sc5c3n4CC(CC)CCCC)N(CC(CC)CCCC)C21,17.65,-5.56,-3.65,-5.68,-3.9,,,1:1.2,2%,conventional,PDINN,PEDOT:PSS,chloroform,
45945,10.1002/aenm.202404679,COC(=O)C(C)(C)c1cc(C)cc(-c2sc3c4sc5cc(/C=C6/C(=O)c7cc(F)cc(c7)C(=O)/C6=C\c6cc(C(C)(C)C(=O)OC)c(-c7cc(C)cc(C(C)(C)C(=O)OC)c7)s6)sc5c4c(C(C)(C)C(=O)OC)ccc2-3)c1,CCCCCCC(CCCC)Cc1c(/C=C2\C(=O)c3cc(F)c(F)cc3C2=C(C#N)C#N)sc2c1SC1c3c(c4c(c5nsnc35)c3sc5c(CC(CCCC)CCCCCC)c(/C=C6\C(=O)c7cc(F)c(F)cc7C6=C(C#N)C#N)sc5c3n4CC(CC)CCCC)N(CC(CC)CCCC)C21,17.72,-5.56,-3.65,-5.68,-3.9,,,1:1.2,2%,conventional,PDINN,PEDOT:PSS,chloroform,
45946,10.1002/aenm.202404679,COC(=O)C(C)(C)c1cc(C)cc(-c2sc3c4sc5cc(/C=C6/C(=O)c7cc(F)cc(c7)C(=O)/C6=C\c6cc(C(C)(C)C(=O)OC)c(-c7cc(C)cc(C(C)(C)C(=O)OC)c7)s6)sc5c4c(C(C)(C)C(=O)OC)ccc2-3)c1,CCCCCCC(CCCC)Cc1c(/C=C2\C(=O)c3cc(F)c(F)cc3C2=C(C#N)C#N)sc2c1SC1c3c(c4c(c5nsnc35)c3sc5c(CC(CCCC)CCCCCC)c(/C=C6\C(=O)c7cc(F)c(F)cc7C6=C(C#N)C#N)sc5c3n4CC(CC)CCCC)N(CC(CC)CCCC)C21,17.61,-5.56,-3.65,-5.68,-3.9,,,1:1.2,2%,conventional,PDINN,PEDOT:PSS,chloroform,
45947,10.1002/aenm.202404718,Cc1csc(-c2cc3c4nccnc4c4cc(-c5cc(C)c(-c6cc7c(-c8cc(Cl)c(C)s8)c8sccc8c(-c8cc(Cl)c(C)s8)c7s6)s5)sc4c3s2)c1,CCCCCCCCCCCCC(CCCCCCCCCC)Cn1c2c3sc(/C=C4\C(=O)c5ccccc5C4=C(C#N)C#N)c(CC(CCCC)CCCCCC)c3sc2c2c3nsnc3c3c4sc5c(CC(CCCC)CCCCCC)c(/C=C6\C(=O)c7cc(-c8cccs8)ccc7C6=C(C#N)C#N)sc5c4n(CC(CCCCCCCCCC)CCCCCCCCCCCC)c3c21,17.53,,,-5.6,-3.83,,,,,inverted,ZnO,MoO3,chloroform,2-MN
45948,10.1002/aenm.202404718,Cc1csc(-c2cc3c4nccnc4c4cc(-c5cc(C)c(-c6cc7c(-c8cc(Cl)c(C)s8)c8sccc8c(-c8cc(Cl)c(C)s8)c7s6)s5)sc4c3s2)c1,CCCCCCc1ccc(C2(c3ccc(CCCCCC)cc3)c3cc4c(cc3-c3sc5cc(/C=C6\C(=O)c7ccccc7C6=C(C#N)C#N)sc5c32)C(c2ccc(CCCCCC)cc2)(c2ccc(CCCCCC)cc2)c2c-4sc3cc(/C=C4\C(=O)c5ccccc5C4=C(C#N)C#N)sc23)cc1,12.52,,,-5.576,-3.916,,,,,inverted,ZnO,MoO3,chloroform,2-MN
