Repository: JiYiqaq/PCE-KA-GNN

# Data directory

- `raw/Active_Database.csv` is the immutable source dataset bundled under CC BY 4.0. Do not overwrite it with processed data.
- `processed/` is created and populated by the training pipeline. Generated `.pt` and `.pth` caches are intentionally ignored by Git because they can exceed GitHub's normal single-file limit.

See `../DATA_LICENSE.md` for provenance, license and checksum information.

File: data/processed/device_records.csv (part 54 of 250)
record_id,doi,donor_smiles,acceptor_smiles,pce,homo_d,lumo_d,homo_a,lumo_a,active_layer_thickness,annealing_temp,d_a_ratio,additive_ratio,device_type,etl_canonical,htl_canonical,solvent_canonical,additive_canonical
45957,10.1002/aenm.202404962,CCCCCCCCC(CCCCCC)COc1cnc2c(C)c(F)c(F)c(-c3ccc(C)s3)c2n1,CCCCCCCCCc1c(C=C2C(=O)c3cc(Cl)c(Cl)cc3C2=C(C#N)C#N)sc2c1sc1c3c4nsnc4c4c5sc6c(CCCCCCCCC)c(C=C7C(=O)c8cc(Cl)c(Cl)cc8C7=C(C#N)C#N)sc6c5n(CC(CCCC)CCCCCC)c4c3n(CC(CCCC)CCCCCC)c21,13.12,-5.54,-2.92,-5.68,-3.9,,,,,inverted,,,,
45958,10.1002/aenm.202404962,CCCCCCCCC(CCCCCC)COc1cnc2c(C)c(F)c(F)c(-c3ccc(C)s3)c2n1,CCCCCCCCCc1c(C=C2C(=O)c3cc(Cl)c(Cl)cc3C2=C(C#N)C#N)sc2c1sc1c3c4nsnc4c4c5sc6c(CCCCCCCCC)c(C=C7C(=O)c8cc(Cl)c(Cl)cc8C7=C(C#N)C#N)sc6c5n(CC(CCCC)CCCCCC)c4c3n(CC(CCCC)CCCCCC)c21,15.87,-5.54,-2.92,-5.68,-3.9,,,,,conventional,,,,
45959,10.1002/aenm.202404962,COC(=O)C(C)(C)c1cc(C)cc(-c2sc3c4sc5cc(/C=C6/C(=O)c7cc(F)cc(c7)C(=O)/C6=C\c6cc(C(C)(C)C(=O)OC)c(-c7cc(C)cc(C(C)(C)C(=O)OC)c7)s6)sc5c4c(C(C)(C)C(=O)OC)ccc2-3)c1,CCCCCCCCCc1c(C=C2C(=O)c3cc(Cl)c(Cl)cc3C2=C(C#N)C#N)sc2c1sc1c3c4nsnc4c4c5sc6c(CCCCCCCCC)c(C=C7C(=O)c8cc(Cl)c(Cl)cc8C7=C(C#N)C#N)sc6c5n(CC(CCCC)CCCCCC)c4c3n(CC(CCCC)CCCCCC)c21,16.29,-5.56,-3.65,-5.68,-3.9,,,,,inverted,,,,
45960,10.1002/aenm.202404962,COC(=O)C(C)(C)c1cc(C)cc(-c2sc3c4sc5cc(/C=C6/C(=O)c7cc(F)cc(c7)C(=O)/C6=C\c6cc(C(C)(C)C(=O)OC)c(-c7cc(C)cc(C(C)(C)C(=O)OC)c7)s6)sc5c4c(C(C)(C)C(=O)OC)ccc2-3)c1,CCCCCCCCCc1c(C=C2C(=O)c3cc(Cl)c(Cl)cc3C2=C(C#N)C#N)sc2c1sc1c3c4nsnc4c4c5sc6c(CCCCCCCCC)c(C=C7C(=O)c8cc(Cl)c(Cl)cc8C7=C(C#N)C#N)sc6c5n(CC(CCCC)CCCCCC)c4c3n(CC(CCCC)CCCCCC)c21,17.18,-5.56,-3.65,-5.68,-3.9,,,,,conventional,,,,
45967,10.1002/aenm.202404981,COC(=O)C(C)(C)c1cc(C)cc(-c2sc3c4sc5cc(/C=C6/C(=O)c7cc(F)cc(c7)C(=O)/C6=C\c6cc(C(C)(C)C(=O)OC)c(-c7cc(C)cc(C(C)(C)C(=O)OC)c7)s6)sc5c4c(C(C)(C)C(=O)OC)ccc2-3)c1,CCCCCCC(CCCC)Cc1c(/C=C2\C(=O)c3cc(F)c(F)cc3C2=C(C#N)C#N)sc2c1SC1c3c(c4c(c5nsnc35)c3sc5c(CC(CCCC)CCCCCC)c(/C=C6\C(=O)c7cc(F)c(F)cc7C6=C(C#N)C#N)sc5c3n4CC(CC)CCCC)N(CC(CC)CCCC)C21,15.75,-5.56,-3.65,-5.68,-3.9,,,,,,,PEDOT:PSS,,
45968,10.1002/aenm.202404981,COC(=O)C(C)(C)c1cc(C)cc(-c2sc3c4sc5cc(/C=C6/C(=O)c7cc(F)cc(c7)C(=O)/C6=C\c6cc(C(C)(C)C(=O)OC)c(-c7cc(C)cc(C(C)(C)C(=O)OC)c7)s6)sc5c4c(C(C)(C)C(=O)OC)ccc2-3)c1,CCCCCCC(CCCC)Cc1c(/C=C2\C(=O)c3cc(F)c(F)cc3C2=C(C#N)C#N)sc2c1SC1c3c(c4c(c5nsnc35)c3sc5c(CC(CCCC)CCCCCC)c(/C=C6\C(=O)c7cc(F)c(F)cc7C6=C(C#N)C#N)sc5c3n4CC(CC)CCCC)N(CC(CC)CCCC)C21,11.46,-5.56,-3.65,-5.68,-3.9,,,,,,,NiOx,,
45969,10.1002/aenm.202404981,COC(=O)C(C)(C)c1cc(C)cc(-c2sc3c4sc5cc(/C=C6/C(=O)c7cc(F)cc(c7)C(=O)/C6=C\c6cc(C(C)(C)C(=O)OC)c(-c7cc(C)cc(C(C)(C)C(=O)OC)c7)s6)sc5c4c(C(C)(C)C(=O)OC)ccc2-3)c1,CCCCCCC(CCCC)Cc1c(/C=C2\C(=O)c3cc(F)c(F)cc3C2=C(C#N)C#N)sc2c1SC1c3c(c4c(c5nsnc35)c3sc5c(CC(CCCC)CCCCCC)c(/C=C6\C(=O)c7cc(F)c(F)cc7C6=C(C#N)C#N)sc5c3n4CC(CC)CCCC)N(CC(CC)CCCC)C21,17.12,-5.56,-3.65,-5.68,-3.9,,,,,,,NiOx/2PACz,,
45971,10.1002/aenm.202404981,COC(=O)C(C)(C)c1cc(C)cc(-c2sc3c4sc5cc(/C=C6/C(=O)c7cc(F)cc(c7)C(=O)/C6=C\c6cc(C(C)(C)C(=O)OC)c(-c7cc(C)cc(C(C)(C)C(=O)OC)c7)s6)sc5c4c(C(C)(C)C(=O)OC)ccc2-3)c1,CCCCCCC(CCCC)Cc1c(/C=C2\C(=O)c3cc(F)c(F)cc3C2=C(C#N)C#N)sc2c1SC1c3c(c4c(c5nsnc35)c3sc5c(CC(CCCC)CCCCCC)c(/C=C6\C(=O)c7cc(F)c(F)cc7C6=C(C#N)C#N)sc5c3n4CC(CC)CCCC)N(CC(CC)CCCC)C21,16.85,-5.56,-3.65,-5.68,-3.9,,,,,,,NiOx/Br-2PACz,,
45972,10.1002/aenm.202404981,COC(=O)C(C)(C)c1cc(C)cc(-c2sc3c4sc5cc(/C=C6/C(=O)c7cc(F)cc(c7)C(=O)/C6=C\c6cc(C(C)(C)C(=O)OC)c(-c7cc(C)cc(C(C)(C)C(=O)OC)c7)s6)sc5c4c(C(C)(C)C(=O)OC)ccc2-3)c1,CCCCCCC(CCCC)Cc1c(/C=C2\C(=O)c3cc(F)c(F)cc3C2=C(C#N)C#N)sc2c1SC1c3c(c4c(c5nsnc35)c3sc5c(CC(CCCC)CCCCCC)c(/C=C6\C(=O)c7cc(F)c(F)cc7C6=C(C#N)C#N)sc5c3n4CC(CC)CCCC)N(CC(CC)CCCC)C21,12.27,-5.56,-3.65,-5.68,-3.9,,,,,,,NiOx/MeO-2PACz,,
45973,10.1002/aenm.202404981,COC(=O)C(C)(C)c1cc(C)cc(-c2sc3c4sc5cc(/C=C6/C(=O)c7cc(F)cc(c7)C(=O)/C6=C\c6cc(C(C)(C)C(=O)OC)c(-c7cc(C)cc(C(C)(C)C(=O)OC)c7)s6)sc5c4c(C(C)(C)C(=O)OC)ccc2-3)c1,CCCCCCC(CCCC)Cc1c(/C=C2\C(=O)c3cc(F)c(F)cc3C2=C(C#N)C#N)sc2c1SC1c3c(c4c(c5nsnc35)c3sc5c(CC(CCCC)CCCCCC)c(/C=C6\C(=O)c7cc(F)c(F)cc7C6=C(C#N)C#N)sc5c3n4CC(CC)CCCC)N(CC(CC)CCCC)C21,13.84,-5.56,-3.65,-5.68,-3.9,,,,,,,NiOx/F-4PACz,,
45974,10.1002/aenm.202404981,COC(=O)C(C)(C)c1cc(C)cc(-c2sc3c4sc5cc(/C=C6/C(=O)c7cc(F)cc(c7)C(=O)/C6=C\c6cc(C(C)(C)C(=O)OC)c(-c7cc(C)cc(C(C)(C)C(=O)OC)c7)s6)sc5c4c(C(C)(C)C(=O)OC)ccc2-3)c1,CCCCCCC(CCCC)Cc1c(/C=C2\C(=O)c3cc(F)c(F)cc3C2=C(C#N)C#N)sc2c1SC1c3c(c4c(c5nsnc35)c3sc5c(CC(CCCC)CCCCCC)c(/C=C6\C(=O)c7cc(F)c(F)cc7C6=C(C#N)C#N)sc5c3n4CC(CC)CCCC)N(CC(CC)CCCC)C21,17.29,-5.56,-3.65,-5.68,-3.9,,,,,,,NiOx/4PADCB,,
45987,10.1002/aenm.202405257,COC(=O)C(C)(C)c1cc(C)cc(-c2sc3c4sc5cc(/C=C6/C(=O)c7cc(F)cc(c7)C(=O)/C6=C\c6cc(C(C)(C)C(=O)OC)c(-c7cc(C)cc(C(C)(C)C(=O)OC)c7)s6)sc5c4c(C(C)(C)C(=O)OC)ccc2-3)c1,CCCCCCCCCCCc1c(/C=C2\C(=O)c3cc(F)c(F)cc3C2=C(C#N)C#N)sc2c1sc1c3c4nsnc4c4c5sc6c(CCCCCCCCCCC)c(/C=C7\C(=O)c8cc(F)c(F)cc8C7=C(C#N)C#N)sc6c5n(CC(CC)CCCC)c4c3n(CC(CC)CCCC)c21,13.65,-5.56,-3.65,-5.65,-4.09,,110.0,1:1.2 w/w,,conventional,PFN-Br,PEDOT:PSS,chlorobenzene,
45988,10.1002/aenm.202405257,COC(=O)C(C)(C)c1cc(C)cc(-c2sc3c4sc5cc(/C=C6/C(=O)c7cc(F)cc(c7)C(=O)/C6=C\c6cc(C(C)(C)C(=O)OC)c(-c7cc(C)cc(C(C)(C)C(=O)OC)c7)s6)sc5c4c(C(C)(C)C(=O)OC)ccc2-3)c1,CCCCCCCCCCCc1c(/C=C2\C(=O)c3cc(F)c(F)cc3C2=C(C#N)C#N)sc2c1sc1c3c4nsnc4c4c5sc6c(CCCCCCCCCCC)c(/C=C7\C(=O)c8cc(F)c(F)cc8C7=C(C#N)C#N)sc6c5n(CC(CC)CCCC)c4c3n(CC(CC)CCCC)c21,17.71,-5.56,-3.65,-5.65,-4.09,,110.0,1:1.2,80% relative to Y6,conventional,PFN-Br,PEDOT:PSS,chlorobenzene,
45989,10.1002/aenm.202405257,COC(=O)C(C)(C)c1cc(C)cc(-c2sc3c4sc5cc(/C=C6/C(=O)c7cc(F)cc(c7)C(=O)/C6=C\c6cc(C(C)(C)C(=O)OC)c(-c7cc(C)cc(C(C)(C)C(=O)OC)c7)s6)sc5c4c(C(C)(C)C(=O)OC)ccc2-3)c1,CCCCCCCCCCCc1c(/C=C2\C(=O)c3cc(F)c(F)cc3C2=C(C#N)C#N)sc2c1sc1c3c4nsnc4c4c5sc6c(CCCCCCCCCCC)c(/C=C7\C(=O)c8cc(F)c(F)cc8C7=C(C#N)C#N)sc6c5n(CC(CC)CCCC)c4c3n(CC(CC)CCCC)c21,9.18,-5.56,-3.65,-5.65,-4.09,,110.0,1:1.2 w/w,,conventional,PFN-Br,PEDOT:PSS,toluene,
45990,10.1002/aenm.202405257,COC(=O)C(C)(C)c1cc(C)cc(-c2sc3c4sc5cc(/C=C6/C(=O)c7cc(F)cc(c7)C(=O)/C6=C\c6cc(C(C)(C)C(=O)OC)c(-c7cc(C)cc(C(C)(C)C(=O)OC)c7)s6)sc5c4c(C(C)(C)C(=O)OC)ccc2-3)c1,CCCCCCCCCCCc1c(/C=C2\C(=O)c3cc(F)c(F)cc3C2=C(C#N)C#N)sc2c1sc1c3c4nsnc4c4c5sc6c(CCCCCCCCCCC)c(/C=C7\C(=O)c8cc(F)c(F)cc8C7=C(C#N)C#N)sc6c5n(CC(CC)CCCC)c4c3n(CC(CC)CCCC)c21,17.99,-5.56,-3.65,-5.65,-4.09,,110.0,1:1.2 w/w,,conventional,PFN-Br,PEDOT:PSS,toluene,
45991,10.1002/aenm.202405257,COC(=O)C(C)(C)c1cc(C)cc(-c2sc3c4sc5cc(/C=C6/C(=O)c7cc(F)cc(c7)C(=O)/C6=C\c6cc(C(C)(C)C(=O)OC)c(-c7cc(C)cc(C(C)(C)C(=O)OC)c7)s6)sc5c4c(C(C)(C)C(=O)OC)ccc2-3)c1,CCCCCCCCCCCc1c(/C=C2\C(=O)c3cc(F)c(F)cc3C2=C(C#N)C#N)sc2c1sc1c3c4nsnc4c4c5sc6c(CCCCCCCCCCC)c(/C=C7\C(=O)c8cc(F)c(F)cc8C7=C(C#N)C#N)sc6c5n(CC(CC)CCCC)c4c3n(CC(CC)CCCC)c21,12.16,-5.56,-3.65,-5.65,-4.09,,110.0,1:1.2 w/w,,conventional,PFN-Br,PEDOT:PSS,o-xylene,
45992,10.1002/aenm.202405257,COC(=O)C(C)(C)c1cc(C)cc(-c2sc3c4sc5cc(/C=C6/C(=O)c7cc(F)cc(c7)C(=O)/C6=C\c6cc(C(C)(C)C(=O)OC)c(-c7cc(C)cc(C(C)(C)C(=O)OC)c7)s6)sc5c4c(C(C)(C)C(=O)OC)ccc2-3)c1,CCCCCCCCCCCc1c(/C=C2\C(=O)c3cc(F)c(F)cc3C2=C(C#N)C#N)sc2c1sc1c3c4nsnc4c4c5sc6c(CCCCCCCCCCC)c(/C=C7\C(=O)c8cc(F)c(F)cc8C7=C(C#N)C#N)sc6c5n(CC(CC)CCCC)c4c3n(CC(CC)CCCC)c21,19.04,-5.56,-3.65,-5.65,-4.09,,110.0,1:1.2,70% relative to Y6,conventional,PFN-Br,PEDOT:PSS,o-xylene,
46008,10.1002/aenm.202500332,COC(=O)C(C)(C)c1cc(C)cc(-c2sc3c4sc5cc(/C=C6/C(=O)c7cc(F)cc(c7)C(=O)/C6=C\c6cc(C(C)(C)C(=O)OC)c(-c7cc(C)cc(C(C)(C)C(=O)OC)c7)s6)sc5c4c(C(C)(C)C(=O)OC)ccc2-3)c1,CCCCCCCCCc1c(C=C2C(=O)c3cc(Cl)c(Cl)cc3C2=C(C#N)C#N)sc2c1sc1c3c4nsnc4c4c5sc6c(CCCCCCCCC)c(C=C7C(=O)c8cc(Cl)c(Cl)cc8C7=C(C#N)C#N)sc6c5n(CC(CCCC)CCCCCC)c4c3n(CC(CCCC)CCCCCC)c21,18.46,-5.56,-3.65,-5.68,-3.9,,,,,conventional,PDINN,PEDOT:PSS,,
46011,10.1002/aenm.202501682,CCCCC(CC)COC(=O)c1sc2c(-c3cc4c(-c5ccc(CC(CC)CCCC)s5)c5sc(C)cc5c(-c5ccc(CC(CC)CCCC)s5)c4s3)sc(C)c2c1F,CCCCCCCCCc1c(/C=C2\C(=O)c3ccc(Cl)cc3C2=C(C#N)C#N)sc2c1sc1c3c4nsnc4c4c5sc6c(CCCCCCCCC)c(/C=C7\C(=O)c8ccc(Cl)cc8C7=C(C#N)C#N)sc6c5n(CC(CCCC)CCCCCC)c4c3n(CC(CCCC)CCCCCC)c21,14.25,-5.21,-3.6,-5.57,-3.74,95.0,,1:1.5,20 mg/mL,inverted,,,,
46012,10.1002/aenm.202501682,CCCCC(CC)COC(=O)c1sc2c(-c3cc4c(-c5ccc(CC(CC)CCCC)s5)c5sc(C)cc5c(-c5ccc(CC(CC)CCCC)s5)c4s3)sc(C)c2c1F,CCCCCCCCCc1c(C=C2C(=O)c3cc(Cl)c(Cl)cc3C2=C(C#N)C#N)sc2c1sc1c3c4nsnc4c4c5sc6c(CCCCCCCCC)c(C=C7C(=O)c8cc(Cl)c(Cl)cc8C7=C(C#N)C#N)sc6c5n(CC(CCCC)CCCCCC)c4c3n(CC(CCCC)CCCCCC)c21,12.51,-5.21,-3.6,-5.68,-3.9,95.0,,1:1.5,20 mg/mL,inverted,,,,
46013,10.1002/aenm.202501682,CCCCC(CC)COC(=O)c1sc2c(-c3cc4c(-c5ccc(CC(CC)CCCC)s5)c5sc(C)cc5c(-c5ccc(CC(CC)CCCC)s5)c4s3)sc(C)c2c1F,CCCCCCCCCc1c(/C=C2\C(=O)c3ccc(Cl)cc3C2=C(C#N)C#N)sc2c1sc1c3c4nsnc4c4c5sc6c(CCCCCCCCC)c(/C=C7\C(=O)c8ccc(Cl)cc8C7=C(C#N)C#N)sc6c5n(CC(CCCC)CCCCCC)c4c3n(CC(CCCC)CCCCCC)c21,10.19,-5.21,-3.6,-5.57,-3.74,75.0,,1:1.5,20 mg/mL,inverted,,,,
46018,10.1002/aenm.202501698,COC(=O)C(C)(C)c1cc(C)cc(-c2sc3c4sc5cc(/C=C6/C(=O)c7cc(F)cc(c7)C(=O)/C6=C\c6cc(C(C)(C)C(=O)OC)c(-c7cc(C)cc(C(C)(C)C(=O)OC)c7)s6)sc5c4c(C(C)(C)C(=O)OC)ccc2-3)c1,CCCCCCC(CCCC)Cc1c(/C=C2\C(=O)c3cc(F)c(F)cc3C2=C(C#N)C#N)sc2c1SC1c3c(c4c(c5nsnc35)c3sc5c(CC(CCCC)CCCCCC)c(/C=C6\C(=O)c7cc(F)c(F)cc7C6=C(C#N)C#N)sc5c3n4CC(CC)CCCC)N(CC(CC)CCCC)C21,19.3,-5.56,-3.65,-5.68,-3.9,,,,,,PDINN,Br-2PACz modified with H-TPAc,,
46019,10.1002/aenm.202501698,COC(=O)C(C)(C)c1cc(C)cc(-c2sc3c4sc5cc(/C=C6/C(=O)c7cc(F)cc(c7)C(=O)/C6=C\c6cc(C(C)(C)C(=O)OC)c(-c7cc(C)cc(C(C)(C)C(=O)OC)c7)s6)sc5c4c(C(C)(C)C(=O)OC)ccc2-3)c1,CCCCCCC(CCCC)Cc1c(/C=C2\C(=O)c3cc(F)c(F)cc3C2=C(C#N)C#N)sc2c1SC1c3c(c4c(c5nsnc35)c3sc5c(CC(CCCC)CCCCCC)c(/C=C6\C(=O)c7cc(F)c(F)cc7C6=C(C#N)C#N)sc5c3n4CC(CC)CCCC)N(CC(CC)CCCC)C21,18.3,-5.56,-3.65,-5.68,-3.9,,,,,,PDINN,Br-2PACz,,
46035,10.1002/aenm.202502173,CCCCCCc1cc(C)sc1C,CCCCC(=O)OCC1(c2ccccc2)c2cccc3cccc4cccc5cccc6cccc1c6c-5c-4c-3c2,4.4,-5.01,-3.12,-6.1,-3.7,,,1:1,,conventional,PFN-Br,PEDOT:PSS,chlorobenzene,
46036,10.1002/aenm.202502173,CCCCCCc1cc(C)sc1C,CCc1c(C=C2C(=O)c3cc(Cl)c(Cl)cc3C2=O)sc2c1sc1c3c4nsnc4c4c5sc6c(CC)c(C=C7C(=O)c8cc(Cl)c(Cl)cc8C7=O)sc6c5n(CC)c4c3n(CC)c21,9.5,-5.01,-3.12,,,,,1:1,,conventional,PFN-Br,PEDOT:PSS,chlorobenzene,
46037,10.1002/aenm.202502173,CCCCC(CC)COC(=O)c1sc2c(-c3cc4c(-c5ccc(CC(CC)CCCC)s5)c5sc(C)cc5c(-c5ccc(CC(CC)CCCC)s5)c4s3)sc(C)c2c1F,CCCCC(=O)OCC1(c2ccccc2)c2cccc3cccc4cccc5cccc6cccc1c6c-5c-4c-3c2,8.4,-5.21,-3.6,-6.1,-3.7,,,1:1.5,,conventional,PFN-Br,PEDOT:PSS,chlorobenzene,
46039,10.1002/aenm.202502173,COC(=O)C(C)(C)c1cc(C)cc(-c2sc3c4sc5cc(/C=C6/C(=O)c7cc(F)cc(c7)C(=O)/C6=C\c6cc(C(C)(C)C(=O)OC)c(-c7cc(C)cc(C(C)(C)C(=O)OC)c7)s6)sc5c4c(C(C)(C)C(=O)OC)ccc2-3)c1,CCCCCCCCCc1c(C=C2C(=O)c3cc(Cl)c(Cl)cc3C2=C(C#N)C#N)sc2c1sc1c3c4nsnc4c4c5sc6c(CCCCCCCCC)c(C=C7C(=O)c8cc(Cl)c(Cl)cc8C7=C(C#N)C#N)sc6c5n(CC(CCCC)CCCCCC)c4c3n(CC(CCCC)CCCCCC)c21,19.4,-5.56,-3.65,-5.68,-3.9,,,1:1.3,,conventional,PFN-Br,PEDOT:PSS,chlorobenzene,
46040,10.1002/aenm.202502173,CCCCCCC(CCCC)Cc1csc(-c2cc3c4nsnc4c4cc(-c5cc(CC(CCCC)CCCCCC)c(-c6cc7c(-c8cc(F)c(CC(CC)CCCC)s8)c8sccc8c(-c8cc(F)c(CC(CC)CCCC)s8)c7s6)s5)sc4c3s2)c1,CCCCCCC(CCCC)Cc1c(/C=C2\C(=O)c3cc(F)c(F)cc3C2=C(C#N)C#N)sc2c1SC1c3c(c4c(c5nsnc35)c3sc5c(CC(CCCC)CCCCCC)c(/C=C6\C(=O)c7cc(F)c(F)cc7C6=C(C#N)C#N)sc5c3n4CC(CC)CCCC)N(CC(CC)CCCC)C21,19.7,-5.51,-2.77,-5.68,-3.9,,,1:1.2,,conventional,PFN-Br,PEDOT:PSS,chlorobenzene,
46041,10.1002/aenm.202502173,CCCCCCC(CCCC)COC(=O)c1cc(-c2cc(C(=O)OCC(CCCC)CCCCCC)c(-c3ccc(C)s3)s2)sc1-c1ccc(C)s1,CCCCC(=O)OCC1(c2ccccc2)c2cccc3cccc4cccc5cccc6cccc1c6c-5c-4c-3c2,6.3,-5.31,-3.0,-6.1,-3.7,,,1:1,,conventional,PFN-Br,PEDOT:PSS,chlorobenzene,
46042,10.1002/aenm.202502173,CCCCCCC(CCCC)COC(=O)c1cc(-c2cc(C(=O)OCC(CCCC)CCCCCC)c(-c3ccc(C)s3)s2)sc1-c1ccc(C)s1,CCCCCCCCCCCc1c(/C=C2\C(=O)c3ccccc3C2=C(C#N)C#N)sc2c1sc1c3c4nsnc4c4c5sc6c(CCCCCCCCCCC)c(/C=C7\C(=O)c8cc(-c9cccs9)ccc8C7=C(C#N)C#N)sc6c5n(CC(CCCCCCCC)CCCCCCCCCC)c4c3n(CC(CCCCCCCC)CCCCCCCCCC)c21,15.3,-5.31,-3.0,-5.68,-3.94,,,1:1,,conventional,PFN-Br,PEDOT:PSS,chlorobenzene,
46043,10.1002/aenm.202502173,CCCCCCC(CCCC)COC(=O)c1ccsc1/C=C/c1sc(-c2cccs2)cc1C(=O)OCC(CCCC)CCCCCC,CCCCCCCCCc1c(C=C2C(=O)c3cc(Cl)c(Cl)cc3C2=C(C#N)C#N)sc2c1sc1c3c4nsnc4c4c5sc6c(CCCCCCCCC)c(C=C7C(=O)c8cc(Cl)c(Cl)cc8C7=C(C#N)C#N)sc6c5n(CC(CCCC)CCCCCC)c4c3n(CC(CCCC)CCCCCC)c21,16.2,,,-5.68,-3.9,,,1:1.2,,conventional,PFN-Br,PEDOT:PSS,chlorobenzene,
46044,10.1002/aenm.202502173,CCCCCCCCC(CCCCCC)COc1cnc2c(C)c(F)c(F)c(-c3ccc(C)s3)c2n1,CCCCCCc1cccc(-c2c(/C=C3\C(=O)c4cc(F)c(F)cc4C3=C(C#N)C#N)sc3c2sc2c4c5nsnc5c5c6sc7c(-c8cccc(CCCCCC)c8)c(/C=C8\C(=O)c9cc(F)c(F)cc9C8=C(C#N)C#N)sc7c6n(CC(CC)CCCC)c5c4n(CC(CC)CCCC)c32)c1,18.7,-5.54,-2.92,,,,,1:1.2,,conventional,PFN-Br,PEDOT:PSS,chlorobenzene,
46048,10.1002/aenm.202502316,CCCCCCC(CCCC)Cc1csc(-c2cc3c4nsnc4c4cc(-c5cc(CC(CCCC)CCCCCC)c(-c6cc7c(-c8cc(F)c(CC(CC)CCCC)s8)c8sccc8c(-c8cc(F)c(CC(CC)CCCC)s8)c7s6)s5)sc4c3s2)c1,CCCCCCC(CCCC)Cc1c(/C=C2\C(=O)c3cc(F)c(F)cc3C2=C(C#N)C#N)sc2c1SC1c3c(c4c(c5nsnc35)c3sc5c(CC(CCCC)CCCCCC)c(/C=C6\C(=O)c7cc(F)c(F)cc7C6=C(C#N)C#N)sc5c3n4CC(CC)CCCC)N(CC(CC)CCCC)C21,19.34,-5.51,-2.77,-5.68,-3.9,,,,,conventional,PDINN,2PACz,,
46056,10.1002/aenm.202502398,CCCCC(CC)COC(=O)c1sc2c(-c3cc4c(-c5ccc(CC(CC)CCCC)s5)c5sc(C)cc5c(-c5ccc(CC(CC)CCCC)s5)c4s3)sc(C)c2c1F,CCCCCCCCCc1c(/C=C/C=C2\C(=O)c3cc(F)c(F)cc3C2=C(C#N)C#N)sc2c1sc1c3c4nsnc4c4c5sc6c(CCCCCCCCC)c(/C=C/C=C7\C(=O)c8cc(F)c(F)cc8C7=C(C#N)C#N)sc6c5n(CC(CCCC)CCCCCC)c4c3n(CC(CCCC)CCCCCC)c21,12.7,-5.21,-3.6,-5.38,-4.06,,,,,conventional,PDINN,PEDOT:PSS,,
46068,10.1002/aenm.202502643,COC(=O)C(C)(C)c1cc(C)cc(-c2sc3c4sc5cc(/C=C6/C(=O)c7cc(F)cc(c7)C(=O)/C6=C\c6cc(C(C)(C)C(=O)OC)c(-c7cc(C)cc(C(C)(C)C(=O)OC)c7)s6)sc5c4c(C(C)(C)C(=O)OC)ccc2-3)c1,CCCCCCCCCCCc1c(/C=C2\C(=O)c3cc(F)c(F)cc3C2=C(C#N)C#N)sc2c1sc1c3c4nsnc4c4c5sc6c(CCCCCCCCCCC)c(/C=C7\C(=O)c8cc(F)c(F)cc8C7=C(C#N)C#N)sc6c5n(CC(CC)CCCC)c4c3n(CC(CC)CCCC)c21,15.7,-5.56,-3.65,-5.65,-4.09,,,,,,,,,
46069,10.1002/aenm.202502643,COC(=O)C(C)(C)c1cc(C)cc(-c2sc3c4sc5cc(/C=C6/C(=O)c7cc(F)cc(c7)C(=O)/C6=C\c6cc(C(C)(C)C(=O)OC)c(-c7cc(C)cc(C(C)(C)C(=O)OC)c7)s6)sc5c4c(C(C)(C)C(=O)OC)ccc2-3)c1,CCCCCCCCCCCc1c(/C=C2\C(=O)c3cc(F)c(F)cc3C2=C(C#N)C#N)sc2c1sc1c3c4nccnc4c4c5sc6c(CCCCCCCCCCC)c(/C=C7\C(=O)c8cc(F)c(F)cc8C7=C(C#N)C#N)sc6c5n(CC)c4c3n(CC)c21,16.4,-5.56,-3.65,-5.62,-3.88,,,,,,,,,
46070,10.1002/aenm.202502643,COC(=O)C(C)(C)c1cc(C)cc(-c2sc3c4sc5cc(/C=C6/C(=O)c7cc(F)cc(c7)C(=O)/C6=C\c6cc(C(C)(C)C(=O)OC)c(-c7cc(C)cc(C(C)(C)C(=O)OC)c7)s6)sc5c4c(C(C)(C)C(=O)OC)ccc2-3)c1,CCn1nc2c(n1)c1c3sc4cc(/C=C5\C(=O)c6cc(F)c(F)cc6C5=C(C#N)C#N)sc4c3n(CC)c1c1c2c2sc3cc(/C=C4\C(=O)c5cc(F)c(F)cc5C4=C(C#N)C#N)sc3c2n1CC,14.4,-5.56,-3.65,,,,,,,,,,,
46073,10.1002/aenm.202502643,CCCCCCC(CCCC)Cc1csc(-c2cc3c4nsnc4c4cc(-c5cc(CC(CCCC)CCCCCC)c(-c6cc7c(-c8cc(F)c(CC(CC)CCCC)s8)c8sccc8c(-c8cc(F)c(CC(CC)CCCC)s8)c7s6)s5)sc4c3s2)c1,CCCCCCC(CCCC)Cc1c(/C=C2\C(=O)c3cc(F)c(F)cc3C2=C(C#N)C#N)sc2c1SC1c3c(c4c(c5nsnc35)c3sc5c(CC(CCCC)CCCCCC)c(/C=C6\C(=O)c7cc(F)c(F)cc7C6=C(C#N)C#N)sc5c3n4CC(CC)CCCC)N(CC(CC)CCCC)C21,19.2,-5.51,-2.77,-5.68,-3.9,,,,,,,,,
46080,10.1002/aenm.202503873,CCCCCCC(CCCC)Cc1csc(-c2cc3c4nsnc4c4cc(-c5cc(CC(CCCC)CCCCCC)c(-c6cc7c(-c8cc(F)c(CC(CC)CCCC)s8)c8sccc8c(-c8cc(F)c(CC(CC)CCCC)s8)c7s6)s5)sc4c3s2)c1,CCCCCCCCCCCc1c(/C=C2\C(=O)c3cc(F)c(F)cc3C2=C(C#N)C#N)sc2c1sc1c3c4nsnc4c4c5sc6c(CCCCCCCCCCC)c(/C=C7\C(=O)c8cc(F)c(F)cc8C7=C(C#N)C#N)sc6c5n(CC(CC)CCCC)c4c3n(CC(CC)CCCC)c21,15.12,-5.51,-2.77,-5.65,-4.09,,,,,conventional,,,,
46082,10.1002/aenm.202504273,COC(=O)C(C)(C)c1cc(C)cc(-c2sc3c4sc5cc(/C=C6/C(=O)c7cc(F)cc(c7)C(=O)/C6=C\c6cc(C(C)(C)C(=O)OC)c(-c7cc(C)cc(C(C)(C)C(=O)OC)c7)s6)sc5c4c(C(C)(C)C(=O)OC)ccc2-3)c1,CCCCCCCCCCCc1c(/C=C2\C(=O)c3cc(F)c(F)cc3C2=C(C#N)C#N)sc2c1sc1c3c4nsnc4c4c5sc6c(CCCCCCCCCCC)c(/C=C7\C(=O)c8cc(F)c(F)cc8C7=C(C#N)C#N)sc6c5n(CC(CC)CCCC)c4c3n(CC(CC)CCCC)c21,15.68,-5.56,-3.65,-5.65,-4.09,160.0,,,,inverted,ZnO,MoO3,,
46095,10.1002/aenm.202504541,COC(=O)C(C)(C)c1cc(C)cc(-c2sc3c4sc5cc(/C=C6/C(=O)c7cc(F)cc(c7)C(=O)/C6=C\c6cc(C(C)(C)C(=O)OC)c(-c7cc(C)cc(C(C)(C)C(=O)OC)c7)s6)sc5c4c(C(C)(C)C(=O)OC)ccc2-3)c1,CCCCCCCCCCCc1c(/C=C2\C(=O)c3cc(F)c(F)cc3C2=C(C#N)C#N)sc2c1sc1c3c4nsnc4c4c5sc6c(CCCCCCCCCCC)c(/C=C7\C(=O)c8cc(F)c(F)cc8C7=C(C#N)C#N)sc6c5n(CC(CC)CCCC)c4c3n(CC(CC)CCCC)c21,18.3,-5.56,-3.65,-5.65,-4.09,,,,,,,PEDOT:PSS,,
46096,10.1002/aenm.202504541,COC(=O)C(C)(C)c1cc(C)cc(-c2sc3c4sc5cc(/C=C6/C(=O)c7cc(F)cc(c7)C(=O)/C6=C\c6cc(C(C)(C)C(=O)OC)c(-c7cc(C)cc(C(C)(C)C(=O)OC)c7)s6)sc5c4c(C(C)(C)C(=O)OC)ccc2-3)c1,CCCCCCCCCCCc1c(/C=C2\C(=O)c3cc(F)c(F)cc3C2=C(C#N)C#N)sc2c1sc1c3c4nsnc4c4c5sc6c(CCCCCCCCCCC)c(/C=C7\C(=O)c8cc(F)c(F)cc8C7=C(C#N)C#N)sc6c5n(CC(CC)CCCC)c4c3n(CC(CC)CCCC)c21,19.52,-5.56,-3.65,-5.65,-4.09,,,,,,,4PA-SAcF,,
46097,10.1002/aenm.202504541,COC(=O)C(C)(C)c1cc(C)cc(-c2sc3c4sc5cc(/C=C6/C(=O)c7cc(F)cc(c7)C(=O)/C6=C\c6cc(C(C)(C)C(=O)OC)c(-c7cc(C)cc(C(C)(C)C(=O)OC)c7)s6)sc5c4c(C(C)(C)C(=O)OC)ccc2-3)c1,CCCCCCCCCCCc1c(/C=C2\C(=O)c3cc(F)c(F)cc3C2=C(C#N)C#N)sc2c1sc1c3c4nsnc4c4c5sc6c(CCCCCCCCCCC)c(/C=C7\C(=O)c8cc(F)c(F)cc8C7=C(C#N)C#N)sc6c5n(CC(CC)CCCC)c4c3n(CC(CC)CCCC)c21,16.83,-5.56,-3.65,-5.65,-4.09,,,,,,,4PA-DMAc,,
46098,10.1002/aenm.202504541,COC(=O)C(C)(C)c1cc(C)cc(-c2sc3c4sc5cc(/C=C6/C(=O)c7cc(F)cc(c7)C(=O)/C6=C\c6cc(C(C)(C)C(=O)OC)c(-c7cc(C)cc(C(C)(C)C(=O)OC)c7)s6)sc5c4c(C(C)(C)C(=O)OC)ccc2-3)c1,CCCCCCCCCc1c(C=C2C(=O)c3cc(Cl)c(Cl)cc3C2=C(C#N)C#N)sc2c1sc1c3c4nsnc4c4c5sc6c(CCCCCCCCC)c(C=C7C(=O)c8cc(Cl)c(Cl)cc8C7=C(C#N)C#N)sc6c5n(CC(CCCC)CCCCCC)c4c3n(CC(CCCC)CCCCCC)c21,18.92,-5.56,-3.65,-5.68,-3.9,,,,,,,PEDOT:PSS,,
46099,10.1002/aenm.202504541,COC(=O)C(C)(C)c1cc(C)cc(-c2sc3c4sc5cc(/C=C6/C(=O)c7cc(F)cc(c7)C(=O)/C6=C\c6cc(C(C)(C)C(=O)OC)c(-c7cc(C)cc(C(C)(C)C(=O)OC)c7)s6)sc5c4c(C(C)(C)C(=O)OC)ccc2-3)c1,CCCCCCCCCc1c(C=C2C(=O)c3cc(Cl)c(Cl)cc3C2=C(C#N)C#N)sc2c1sc1c3c4nsnc4c4c5sc6c(CCCCCCCCC)c(C=C7C(=O)c8cc(Cl)c(Cl)cc8C7=C(C#N)C#N)sc6c5n(CC(CCCC)CCCCCC)c4c3n(CC(CCCC)CCCCCC)c21,19.89,-5.56,-3.65,-5.68,-3.9,,,,,,,4PA-SAcF,,
46100,10.1002/aenm.202504541,CCCCCCC(CCCC)Cc1csc(-c2cc3c4nsnc4c4cc(-c5cc(CC(CCCC)CCCCCC)c(-c6cc7c(-c8cc(F)c(CC(CC)CCCC)s8)c8sccc8c(-c8cc(F)c(CC(CC)CCCC)s8)c7s6)s5)sc4c3s2)c1,CCCCCCC(CCCC)Cc1c(/C=C2\C(=O)c3cc(F)c(F)cc3C2=C(C#N)C#N)sc2c1SC1c3c(c4c(c5nsnc35)c3sc5c(CC(CCCC)CCCCCC)c(/C=C6\C(=O)c7cc(F)c(F)cc7C6=C(C#N)C#N)sc5c3n4CC(CC)CCCC)N(CC(CC)CCCC)C21,19.02,-5.51,-2.77,-5.68,-3.9,,,,,,,PEDOT:PSS,,
46101,10.1002/aenm.202504541,CCCCCCC(CCCC)Cc1csc(-c2cc3c4nsnc4c4cc(-c5cc(CC(CCCC)CCCCCC)c(-c6cc7c(-c8cc(F)c(CC(CC)CCCC)s8)c8sccc8c(-c8cc(F)c(CC(CC)CCCC)s8)c7s6)s5)sc4c3s2)c1,CCCCCCC(CCCC)Cc1c(/C=C2\C(=O)c3cc(F)c(F)cc3C2=C(C#N)C#N)sc2c1SC1c3c(c4c(c5nsnc35)c3sc5c(CC(CCCC)CCCCCC)c(/C=C6\C(=O)c7cc(F)c(F)cc7C6=C(C#N)C#N)sc5c3n4CC(CC)CCCC)N(CC(CC)CCCC)C21,19.9,-5.51,-2.77,-5.68,-3.9,,,,,,,4PA-SAcF,,
46104,10.1002/aenm.202504541,Cc1csc(-c2cc3c4nccnc4c4cc(-c5cc(C)c(-c6cc7c(-c8cc(Cl)c(C)s8)c8sccc8c(-c8cc(Cl)c(C)s8)c7s6)s5)sc4c3s2)c1,CCCCCCCCCCCc1c(/C=C2\C(=O)c3ccccc3C2=C(C#N)C#N)sc2c1sc1c3c4nsnc4c4c5sc6c(CCCCCCCCCCC)c(/C=C7\C(=O)c8cc(-c9cccs9)ccc8C7=C(C#N)C#N)sc6c5n(CC(CCCCCCCC)CCCCCCCCCC)c4c3n(CC(CCCCCCCC)CCCCCCCCCC)c21,17.11,,,-5.68,-3.94,,,,,,,PEDOT:PSS,,
46105,10.1002/aenm.202504541,Cc1csc(-c2cc3c4nccnc4c4cc(-c5cc(C)c(-c6cc7c(-c8cc(Cl)c(C)s8)c8sccc8c(-c8cc(Cl)c(C)s8)c7s6)s5)sc4c3s2)c1,CCCCCCCCCCCc1c(/C=C2\C(=O)c3ccccc3C2=C(C#N)C#N)sc2c1sc1c3c4nsnc4c4c5sc6c(CCCCCCCCCCC)c(/C=C7\C(=O)c8cc(-c9cccs9)ccc8C7=C(C#N)C#N)sc6c5n(CC(CCCCCCCC)CCCCCCCCCC)c4c3n(CC(CCCCCCCC)CCCCCCCCCC)c21,18.03,,,-5.68,-3.94,,,,,,,4PA-SAcF,,
46107,10.1002/aenm.202504576,CCCCCCc1cc(-c2cc3c(-c4cc(Cl)c(CC(CC)CCCC)s4)c4sc(-c5cc(CCCCCC)c(-c6cc(CCCCCC)c(-c7ccc(/C=C8/SC(=S)N(CCCCCC)C8=O)s7)s6)s5)cc4c(-c4cc(Cl)c(CC(CC)CCCC)s4)c3s2)sc1-c1cc(CCCCCC)c(-c2ccc(/C=C3\SC(=S)N(CC(CC)CCCC)C3=O)s2)s1,CCCCCCCCCCCc1c(/C=C2\C(=O)c3cc(F)c(F)cc3C2=C(C#N)C#N)sc2c1sc1c3c4nsnc4c4c5sc6c(CCCCCCCCCCC)c(/C=C7\C(=O)c8cc(F)c(F)cc8C7=C(C#N)C#N)sc6c5n(CC(CC)CCCC)c4c3n(CC(CC)CCCC)c21,15.5,-5.46,-3.7,-5.65,-4.09,120.0,,1.3:1,,,PDINN,3-BPIC-F,o-xylene,
46111,10.1002/aenm.202504576,CCCCCCc1cc(-c2cc3c(-c4cc(Cl)c(CC(CC)CCCC)s4)c4sc(-c5cc(CCCCCC)c(-c6cc(CCCCCC)c(-c7ccc(/C=C8/SC(=S)N(CCCCCC)C8=O)s7)s6)s5)cc4c(-c4cc(Cl)c(CC(CC)CCCC)s4)c3s2)sc1-c1cc(CCCCCC)c(-c2ccc(/C=C3\SC(=S)N(CC(CC)CCCC)C3=O)s2)s1,CCCCCCCCCCCc1c(/C=C2\C(=O)c3cc(F)c(F)cc3C2=C(C#N)C#N)sc2c1sc1c3c4nsnc4c4c5sc6c(CCCCCCCCCCC)c(/C=C7\C(=O)c8cc(F)c(F)cc8C7=C(C#N)C#N)sc6c5n(CC(CC)CCCC)c4c3n(CC(CC)CCCC)c21,12.3,-5.46,-3.7,-5.65,-4.09,,,1.3:1,,,PDINN,3-BPIC-F,o-xylene,
46122,10.1002/aenm.202504947,COC(=O)C(C)(C)c1cc(C)cc(-c2sc3c4sc5cc(/C=C6/C(=O)c7cc(F)cc(c7)C(=O)/C6=C\c6cc(C(C)(C)C(=O)OC)c(-c7cc(C)cc(C(C)(C)C(=O)OC)c7)s6)sc5c4c(C(C)(C)C(=O)OC)ccc2-3)c1,CCCCCCC(CCCC)Cc1c(/C=C2\C(=O)c3cc(F)c(F)cc3C2=C(C#N)C#N)sc2c1SC1c3c(c4c(c5nsnc35)c3sc5c(CC(CCCC)CCCCCC)c(/C=C6\C(=O)c7cc(F)c(F)cc7C6=C(C#N)C#N)sc5c3n4CC(CC)CCCC)N(CC(CC)CCCC)C21,18.4,-5.56,-3.65,-5.68,-3.9,,,,,conventional,PDINN,PEDOT:PSS,,
46123,10.1002/aenm.202504947,COC(=O)C(C)(C)c1cc(C)cc(-c2sc3c4sc5cc(/C=C6/C(=O)c7cc(F)cc(c7)C(=O)/C6=C\c6cc(C(C)(C)C(=O)OC)c(-c7cc(C)cc(C(C)(C)C(=O)OC)c7)s6)sc5c4c(C(C)(C)C(=O)OC)ccc2-3)c1,CCCCCCC(CCCC)Cc1c(/C=C2\C(=O)c3cc(F)c(F)cc3C2=C(C#N)C#N)sc2c1SC1c3c(c4c(c5nsnc35)c3sc5c(CC(CCCC)CCCCCC)c(/C=C6\C(=O)c7cc(F)c(F)cc7C6=C(C#N)C#N)sc5c3n4CC(CC)CCCC)N(CC(CC)CCCC)C21,20.1,-5.56,-3.65,-5.68,-3.9,,,,5 wt%,conventional,PDINN,PEDOT:PSS,,C8-BTBT
46126,10.1002/aenm.202505110,COC(=O)C(C)(C)c1cc(C)cc(-c2sc3c4sc5cc(/C=C6/C(=O)c7cc(F)cc(c7)C(=O)/C6=C\c6cc(C(C)(C)C(=O)OC)c(-c7cc(C)cc(C(C)(C)C(=O)OC)c7)s6)sc5c4c(C(C)(C)C(=O)OC)ccc2-3)c1,CCCCCCC(CCCC)Cc1c(/C=C2\C(=O)c3cc(F)c(F)cc3C2=C(C#N)C#N)sc2c1SC1c3c(c4c(c5nsnc35)c3sc5c(CC(CCCC)CCCCCC)c(/C=C6\C(=O)c7cc(F)c(F)cc7C6=C(C#N)C#N)sc5c3n4CC(CC)CCCC)N(CC(CC)CCCC)C21,16.6,-5.56,-3.65,-5.68,-3.9,,,1:1.2,,inverted,ZnO,MoO3,chloroform,DIO
46129,10.1002/aenm.202505110,CCCCCCC(CCCC)Cc1csc(-c2cc3c4nsnc4c4cc(-c5cc(CC(CCCC)CCCCCC)c(-c6cc7c(-c8cc(F)c(CC(CC)CCCC)s8)c8sccc8c(-c8cc(F)c(CC(CC)CCCC)s8)c7s6)s5)sc4c3s2)c1,CCCCCCC(CCCC)Cc1c(/C=C2\C(=O)c3cc(F)c(F)cc3C2=C(C#N)C#N)sc2c1SC1c3c(c4c(c5nsnc35)c3sc5c(CC(CCCC)CCCCCC)c(/C=C6\C(=O)c7cc(F)c(F)cc7C6=C(C#N)C#N)sc5c3n4CC(CC)CCCC)N(CC(CC)CCCC)C21,17.0,-5.51,-2.77,-5.68,-3.9,,,1:1.2,,inverted,ZnO,MoO3,chloroform,DIO
46136,10.1002/aenm.202505276,COC(=O)C(C)(C)c1cc(C)cc(-c2sc3c4sc5cc(/C=C6/C(=O)c7cc(F)cc(c7)C(=O)/C6=C\c6cc(C(C)(C)C(=O)OC)c(-c7cc(C)cc(C(C)(C)C(=O)OC)c7)s6)sc5c4c(C(C)(C)C(=O)OC)ccc2-3)c1,CCCCCCC(CCCC)Cc1c(/C=C2\C(=O)c3cc(F)c(F)cc3C2=C(C#N)C#N)sc2c1SC1c3c(c4c(c5nsnc35)c3sc5c(CC(CCCC)CCCCCC)c(/C=C6\C(=O)c7cc(F)c(F)cc7C6=C(C#N)C#N)sc5c3n4CC(CC)CCCC)N(CC(CC)CCCC)C21,17.72,-5.56,-3.65,-5.68,-3.9,,,,,conventional,PDINN,PEDOT:PSS,,
46137,10.1002/aenm.202505276,COC(=O)C(C)(C)c1cc(C)cc(-c2sc3c4sc5cc(/C=C6/C(=O)c7cc(F)cc(c7)C(=O)/C6=C\c6cc(C(C)(C)C(=O)OC)c(-c7cc(C)cc(C(C)(C)C(=O)OC)c7)s6)sc5c4c(C(C)(C)C(=O)OC)ccc2-3)c1,CCCCCCC(CCCC)Cc1c(/C=C2\C(=O)c3cc(F)c(F)cc3C2=C(C#N)C#N)sc2c1SC1c3c(c4c(c5nsnc35)c3sc5c(CC(CCCC)CCCCCC)c(/C=C6\C(=O)c7cc(F)c(F)cc7C6=C(C#N)C#N)sc5c3n4CC(CC)CCCC)N(CC(CC)CCCC)C21,17.28,-5.56,-3.65,-5.68,-3.9,,,,50 wt% relative to total PM6 and L8-BO mass,conventional,PDINN,PEDOT:PSS,,oDF
46138,10.1002/aenm.202505276,COC(=O)C(C)(C)c1cc(C)cc(-c2sc3c4sc5cc(/C=C6/C(=O)c7cc(F)cc(c7)C(=O)/C6=C\c6cc(C(C)(C)C(=O)OC)c(-c7cc(C)cc(C(C)(C)C(=O)OC)c7)s6)sc5c4c(C(C)(C)C(=O)OC)ccc2-3)c1,CCCCCCC(CCCC)Cc1c(/C=C2\C(=O)c3cc(F)c(F)cc3C2=C(C#N)C#N)sc2c1SC1c3c(c4c(c5nsnc35)c3sc5c(CC(CCCC)CCCCCC)c(/C=C6\C(=O)c7cc(F)c(F)cc7C6=C(C#N)C#N)sc5c3n4CC(CC)CCCC)N(CC(CC)CCCC)C21,19.28,-5.56,-3.65,-5.68,-3.9,,,,50 wt% relative to total PM6 and L8-BO mass,conventional,PDINN,PEDOT:PSS,,mDF
46139,10.1002/aenm.202505276,COC(=O)C(C)(C)c1cc(C)cc(-c2sc3c4sc5cc(/C=C6/C(=O)c7cc(F)cc(c7)C(=O)/C6=C\c6cc(C(C)(C)C(=O)OC)c(-c7cc(C)cc(C(C)(C)C(=O)OC)c7)s6)sc5c4c(C(C)(C)C(=O)OC)ccc2-3)c1,CCCCCCC(CCCC)Cc1c(/C=C2\C(=O)c3cc(F)c(F)cc3C2=C(C#N)C#N)sc2c1SC1c3c(c4c(c5nsnc35)c3sc5c(CC(CCCC)CCCCCC)c(/C=C6\C(=O)c7cc(F)c(F)cc7C6=C(C#N)C#N)sc5c3n4CC(CC)CCCC)N(CC(CC)CCCC)C21,18.54,-5.56,-3.65,-5.68,-3.9,,,,50 wt% relative to total PM6 and L8-BO mass,conventional,PDINN,PEDOT:PSS,,pDF
46148,10.1002/aenm.202505706,CCCCC(CC)COC(=O)c1sc2c(-c3cc4c(-c5ccc(CC(CC)CCCC)s5)c5sc(C)cc5c(-c5ccc(CC(CC)CCCC)s5)c4s3)sc(C)c2c1F,CCCCCCCCCc1c(C=C2C(=O)c3cc(Cl)c(Cl)cc3C2=C(C#N)C#N)sc2c1sc1c3c4nsnc4c4c5sc6c(CCCCCCCCC)c(C=C7C(=O)c8cc(Cl)c(Cl)cc8C7=C(C#N)C#N)sc6c5n(CC(CCCC)CCCCCC)c4c3n(CC(CCCC)CCCCCC)c21,12.73,-5.21,-3.6,-5.68,-3.9,95.0,80.0,1:1.5,20 mg mL−1,inverted,,,,
46165,10.1002/aenm.70812,COC(=O)C(C)(C)c1cc(C)cc(-c2sc3c4sc5cc(/C=C6/C(=O)c7cc(F)cc(c7)C(=O)/C6=C\c6cc(C(C)(C)C(=O)OC)c(-c7cc(C)cc(C(C)(C)C(=O)OC)c7)s6)sc5c4c(C(C)(C)C(=O)OC)ccc2-3)c1,CCCCCCC(CCCC)Cc1c(/C=C2\C(=O)c3cc(F)c(F)cc3C2=C(C#N)C#N)sc2c1SC1c3c(c4c(c5nsnc35)c3sc5c(CC(CCCC)CCCCCC)c(/C=C6\C(=O)c7cc(F)c(F)cc7C6=C(C#N)C#N)sc5c3n4CC(CC)CCCC)N(CC(CC)CCCC)C21,16.55,-5.56,-3.65,-5.68,-3.9,,,1:1.2,,,,PEDOT:PSS,,
46166,10.1002/aenm.70812,COC(=O)C(C)(C)c1cc(C)cc(-c2sc3c4sc5cc(/C=C6/C(=O)c7cc(F)cc(c7)C(=O)/C6=C\c6cc(C(C)(C)C(=O)OC)c(-c7cc(C)cc(C(C)(C)C(=O)OC)c7)s6)sc5c4c(C(C)(C)C(=O)OC)ccc2-3)c1,CCCCCCC(CCCC)Cc1c(/C=C2\C(=O)c3cc(F)c(F)cc3C2=C(C#N)C#N)sc2c1SC1c3c(c4c(c5nsnc35)c3sc5c(CC(CCCC)CCCCCC)c(/C=C6\C(=O)c7cc(F)c(F)cc7C6=C(C#N)C#N)sc5c3n4CC(CC)CCCC)N(CC(CC)CCCC)C21,19.21,-5.56,-3.65,-5.68,-3.9,,,1:1.2,,,,PEDOT:PSS,,4-Cl-BT
46167,10.1002/aenm.70812,COC(=O)C(C)(C)c1cc(C)cc(-c2sc3c4sc5cc(/C=C6/C(=O)c7cc(F)cc(c7)C(=O)/C6=C\c6cc(C(C)(C)C(=O)OC)c(-c7cc(C)cc(C(C)(C)C(=O)OC)c7)s6)sc5c4c(C(C)(C)C(=O)OC)ccc2-3)c1,CCCCCCC(CCCC)Cc1c(/C=C2\C(=O)c3cc(F)c(F)cc3C2=C(C#N)C#N)sc2c1SC1c3c(c4c(c5nsnc35)c3sc5c(CC(CCCC)CCCCCC)c(/C=C6\C(=O)c7cc(F)c(F)cc7C6=C(C#N)C#N)sc5c3n4CC(CC)CCCC)N(CC(CC)CCCC)C21,19.34,-5.56,-3.65,-5.68,-3.9,,,1:1.2,,,,PEDOT:PSS,,5-Cl-BT
46168,10.1002/aenm.70812,COC(=O)C(C)(C)c1cc(C)cc(-c2sc3c4sc5cc(/C=C6/C(=O)c7cc(F)cc(c7)C(=O)/C6=C\c6cc(C(C)(C)C(=O)OC)c(-c7cc(C)cc(C(C)(C)C(=O)OC)c7)s6)sc5c4c(C(C)(C)C(=O)OC)ccc2-3)c1,CCCCCCC(CCCC)Cc1c(/C=C2\C(=O)c3cc(F)c(F)cc3C2=C(C#N)C#N)sc2c1SC1c3c(c4c(c5nsnc35)c3sc5c(CC(CCCC)CCCCCC)c(/C=C6\C(=O)c7cc(F)c(F)cc7C6=C(C#N)C#N)sc5c3n4CC(CC)CCCC)N(CC(CC)CCCC)C21,18.92,-5.56,-3.65,-5.68,-3.9,,,1:1.2,,,,PEDOT:PSS,,6-Cl-BT
46169,10.1002/aenm.70812,CCCCCCC(CCCC)Cc1csc(-c2cc3c4nsnc4c4cc(-c5cc(CC(CCCC)CCCCCC)c(-c6cc7c(-c8cc(F)c(CC(CC)CCCC)s8)c8sccc8c(-c8cc(F)c(CC(CC)CCCC)s8)c7s6)s5)sc4c3s2)c1,CCCCCCC(CCCC)Cc1c(/C=C2\C(=O)c3cc(F)c(F)cc3C2=C(C#N)C#N)sc2c1SC1c3c(c4c(c5nsnc35)c3sc5c(CC(CCCC)CCCCCC)c(/C=C6\C(=O)c7cc(F)c(F)cc7C6=C(C#N)C#N)sc5c3n4CC(CC)CCCC)N(CC(CC)CCCC)C21,20.3,-5.51,-2.77,-5.68,-3.9,,,1:1,,,,2PACz,,5-Cl-BT
46180,10.1002/aesr.202000086,COC(=O)C(C)(C)c1cc(C)cc(-c2sc3c4sc5cc(/C=C6/C(=O)c7cc(F)cc(c7)C(=O)/C6=C\c6cc(C(C)(C)C(=O)OC)c(-c7cc(C)cc(C(C)(C)C(=O)OC)c7)s6)sc5c4c(C(C)(C)C(=O)OC)ccc2-3)c1,CCCCCCc1ccc(C2(c3ccc(CCCCCC)cc3)c3cc4c(cc3-c3sc5cc(/C=C6/C(=O)c7cc(F)c(F)cc7C6=C(C#N)C#N)sc5c32)C(c2ccc(CCCCCC)cc2)(c2ccc(CCCCCC)cc2)c2c-4sc3cc(/C=C4/C(=O)c5cc(F)c(F)cc5C4=C(C#N)C#N)sc23)cc1,10.86,-5.56,-3.65,-5.82,-4.24,100.0,70.0,1:1,,inverted,ZnO,MoO3,o-xylene:tetralin (96.5:3.5),tetralin
46181,10.1002/aesr.202000086,COC(=O)C(C)(C)c1cc(C)cc(-c2sc3c4sc5cc(/C=C6/C(=O)c7cc(F)cc(c7)C(=O)/C6=C\c6cc(C(C)(C)C(=O)OC)c(-c7cc(C)cc(C(C)(C)C(=O)OC)c7)s6)sc5c4c(C(C)(C)C(=O)OC)ccc2-3)c1,CCCCCCc1ccc(C2(c3ccc(CCCCCC)cc3)c3cc4c(cc3-c3sc5cc(/C=C6/C(=O)c7cc(F)c(F)cc7C6=C(C#N)C#N)sc5c32)C(c2ccc(CCCCCC)cc2)(c2ccc(CCCCCC)cc2)c2c-4sc3cc(/C=C4/C(=O)c5cc(F)c(F)cc5C4=C(C#N)C#N)sc23)cc1,7.06,-5.56,-3.65,-5.82,-4.24,200.0,70.0,1:1,,inverted,ZnO,MoO3,o-xylene:tetralin (96.5:3.5),tetralin
46182,10.1002/aesr.202000086,COC(=O)C(C)(C)c1cc(C)cc(-c2sc3c4sc5cc(/C=C6/C(=O)c7cc(F)cc(c7)C(=O)/C6=C\c6cc(C(C)(C)C(=O)OC)c(-c7cc(C)cc(C(C)(C)C(=O)OC)c7)s6)sc5c4c(C(C)(C)C(=O)OC)ccc2-3)c1,CCCCCCc1ccc(C2(c3ccc(CCCCCC)cc3)c3cc4c(cc3-c3sc5cc(/C=C6/C(=O)c7cc(F)c(F)cc7C6=C(C#N)C#N)sc5c32)C(c2ccc(CCCCCC)cc2)(c2ccc(CCCCCC)cc2)c2c-4sc3cc(/C=C4/C(=O)c5cc(F)c(F)cc5C4=C(C#N)C#N)sc23)cc1,11.27,-5.56,-3.65,-5.82,-4.24,100.0,70.0,1:1,3.5 vol%,inverted,ZnO,MoO3,o-xylene:tetralin (96.5:3.5),tetralin
46183,10.1002/aesr.202000086,COC(=O)C(C)(C)c1cc(C)cc(-c2sc3c4sc5cc(/C=C6/C(=O)c7cc(F)cc(c7)C(=O)/C6=C\c6cc(C(C)(C)C(=O)OC)c(-c7cc(C)cc(C(C)(C)C(=O)OC)c7)s6)sc5c4c(C(C)(C)C(=O)OC)ccc2-3)c1,CCCCCCc1ccc(C2(c3ccc(CCCCCC)cc3)c3cc4c(cc3-c3sc5cc(/C=C6/C(=O)c7cc(F)c(F)cc7C6=C(C#N)C#N)sc5c32)C(c2ccc(CCCCCC)cc2)(c2ccc(CCCCCC)cc2)c2c-4sc3cc(/C=C4/C(=O)c5cc(F)c(F)cc5C4=C(C#N)C#N)sc23)cc1,9.19,-5.56,-3.65,-5.82,-4.24,200.0,70.0,1:1,3.5%,inverted,ZnO,MoO3,o-xylene:tetralin (96.5:3.5),tetralin
46184,10.1002/aesr.202000086,COC(=O)C(C)(C)c1cc(C)cc(-c2sc3c4sc5cc(/C=C6/C(=O)c7cc(F)cc(c7)C(=O)/C6=C\c6cc(C(C)(C)C(=O)OC)c(-c7cc(C)cc(C(C)(C)C(=O)OC)c7)s6)sc5c4c(C(C)(C)C(=O)OC)ccc2-3)c1,CCCCCCc1ccc(C2(c3ccc(CCCCCC)cc3)c3cc4c(cc3-c3sc5cc(/C=C6/C(=O)c7cc(F)c(F)cc7C6=C(C#N)C#N)sc5c32)C(c2ccc(CCCCCC)cc2)(c2ccc(CCCCCC)cc2)c2c-4sc3cc(/C=C4/C(=O)c5cc(F)c(F)cc5C4=C(C#N)C#N)sc23)cc1,4.34,-5.56,-3.65,-5.82,-4.24,200.0,70.0,1:1,,inverted,ZnO,MoO3,o-xylene:tetralin (96.5:3.5),tetralin
46185,10.1002/aesr.202000086,COC(=O)C(C)(C)c1cc(C)cc(-c2sc3c4sc5cc(/C=C6/C(=O)c7cc(F)cc(c7)C(=O)/C6=C\c6cc(C(C)(C)C(=O)OC)c(-c7cc(C)cc(C(C)(C)C(=O)OC)c7)s6)sc5c4c(C(C)(C)C(=O)OC)ccc2-3)c1,CCCCCCc1ccc(C2(c3ccc(CCCCCC)cc3)c3cc4c(cc3-c3sc5cc(/C=C6/C(=O)c7cc(F)c(F)cc7C6=C(C#N)C#N)sc5c32)C(c2ccc(CCCCCC)cc2)(c2ccc(CCCCCC)cc2)c2c-4sc3cc(/C=C4/C(=O)c5cc(F)c(F)cc5C4=C(C#N)C#N)sc23)cc1,8.35,-5.56,-3.65,-5.82,-4.24,200.0,70.0,1:1,3.5%,inverted,ZnO,MoO3,o-xylene:tetralin (96.5:3.5),tetralin
46186,10.1002/aesr.202000086,COC(=O)C(C)(C)c1cc(C)cc(-c2sc3c4sc5cc(/C=C6/C(=O)c7cc(F)cc(c7)C(=O)/C6=C\c6cc(C(C)(C)C(=O)OC)c(-c7cc(C)cc(C(C)(C)C(=O)OC)c7)s6)sc5c4c(C(C)(C)C(=O)OC)ccc2-3)c1,CCCCCCc1ccc(C2(c3ccc(CCCCCC)cc3)c3cc4c(cc3-c3sc5cc(/C=C6/C(=O)c7cc(F)c(F)cc7C6=C(C#N)C#N)sc5c32)C(c2ccc(CCCCCC)cc2)(c2ccc(CCCCCC)cc2)c2c-4sc3cc(/C=C4/C(=O)c5cc(F)c(F)cc5C4=C(C#N)C#N)sc23)cc1,9.93,-5.56,-3.65,-5.82,-4.24,120.0,70.0,1:1,3.5%,inverted,ZnO,MoO3,o-xylene:tetralin (96.5:3.5),tetralin
46187,10.1002/aesr.202000086,COC(=O)C(C)(C)c1cc(C)cc(-c2sc3c4sc5cc(/C=C6/C(=O)c7cc(F)cc(c7)C(=O)/C6=C\c6cc(C(C)(C)C(=O)OC)c(-c7cc(C)cc(C(C)(C)C(=O)OC)c7)s6)sc5c4c(C(C)(C)C(=O)OC)ccc2-3)c1,CCCCCCc1ccc(C2(c3ccc(CCCCCC)cc3)c3cc4c(cc3-c3sc5cc(/C=C6/C(=O)c7cc(F)c(F)cc7C6=C(C#N)C#N)sc5c32)C(c2ccc(CCCCCC)cc2)(c2ccc(CCCCCC)cc2)c2c-4sc3cc(/C=C4/C(=O)c5cc(F)c(F)cc5C4=C(C#N)C#N)sc23)cc1,9.26,-5.56,-3.65,-5.82,-4.24,150.0,70.0,1:1,3.5%,inverted,ZnO,MoO3,o-xylene:tetralin (96.5:3.5),tetralin
46188,10.1002/aesr.202000086,COC(=O)C(C)(C)c1cc(C)cc(-c2sc3c4sc5cc(/C=C6/C(=O)c7cc(F)cc(c7)C(=O)/C6=C\c6cc(C(C)(C)C(=O)OC)c(-c7cc(C)cc(C(C)(C)C(=O)OC)c7)s6)sc5c4c(C(C)(C)C(=O)OC)ccc2-3)c1,CCCCCCc1ccc(C2(c3ccc(CCCCCC)cc3)c3cc4c(cc3-c3sc5cc(/C=C6/C(=O)c7cc(F)c(F)cc7C6=C(C#N)C#N)sc5c32)C(c2ccc(CCCCCC)cc2)(c2ccc(CCCCCC)cc2)c2c-4sc3cc(/C=C4/C(=O)c5cc(F)c(F)cc5C4=C(C#N)C#N)sc23)cc1,8.58,-5.56,-3.65,-5.82,-4.24,400.0,70.0,1:1,3.5%,inverted,ZnO,MoO3,o-xylene:tetralin (96.5:3.5),tetralin
46189,10.1002/aesr.202100041,CCCCC(CC)Cc1ccc(-c2c3cc(-c4ccc(-c5sc(-c6cccs6)c6c5C(=O)c5c(CC(CC)CCCC)sc(CC(CC)CCCC)c5C6=O)s4)sc3c(-c3ccc(CC(CC)CCCC)s3)c3ccsc23)s1,CCCCC(=O)OCC1(c2ccccc2)C2=CC=Cc3cccc4cccc5ccc6ccccc7cccc1c7c6c5c-4c3C2,7.42,-5.33,-3.48,-6.1,-3.9,,,,,,,,,
46192,10.1002/aesr.202100041,CCCCC(CC)Cc1ccc(-c2c3cc(-c4ccc(-c5sc(-c6cccs6)c6c5C(=O)c5c(CC(CC)CCCC)sc(CC(CC)CCCC)c5C6=O)s4)sc3c(-c3ccc(CC(CC)CCCC)s3)c3ccsc23)s1,CCCCCCc1ccc(C2(c3ccc(CCCCCC)s3)c3cc4c(cc3-c3sc5cc(/C=C6\C(=O)c7ccccc7C6=C(C#N)C#N)sc5c32)C(c2ccc(CCCCCC)s2)(c2ccc(CCCCCC)s2)c2c-4sc3cc(/C=C4\C(=O)c5ccccc5C4=C(C#N)C#N)sc23)s1,9.31,-5.33,-3.48,-5.673,-3.909,,,,,,,,,
46195,10.1002/aesr.202100041,COC(=O)C(C)(C)c1cc(C)cc(-c2sc3c4sc5cc(/C=C6/C(=O)c7cc(F)cc(c7)C(=O)/C6=C\c6cc(C(C)(C)C(=O)OC)c(-c7cc(C)cc(C(C)(C)C(=O)OC)c7)s6)sc5c4c(C(C)(C)C(=O)OC)ccc2-3)c1,CCCCC(=O)OCC1(c2ccccc2)C2=CC=Cc3cccc4cccc5ccc6ccccc7cccc1c7c6c5c-4c3C2,9.26,-5.49,-3.64,-6.1,-3.9,,,,,,,,,
46198,10.1002/aesr.202100041,COC(=O)C(C)(C)c1cc(C)cc(-c2sc3c4sc5cc(/C=C6/C(=O)c7cc(F)cc(c7)C(=O)/C6=C\c6cc(C(C)(C)C(=O)OC)c(-c7cc(C)cc(C(C)(C)C(=O)OC)c7)s6)sc5c4c(C(C)(C)C(=O)OC)ccc2-3)c1,CCCCCCc1ccc(C2(c3ccc(CCCCCC)cc3)c3cc4c(cc3-c3sc5cc(/C=C6\C(=O)c7cc(F)c(F)cc7C6=C(C#N)C#N)sc5c32)C(c2ccc(CCCCCC)cc2)(c2ccc(CCCCCC)cc2)c2c-4sc3cc(/C=C4\C(=O)c5cc(F)c(F)cc5C4=C(C#N)C#N)sc23)cc1,10.89,-5.49,-3.64,-5.66,-4.14,,,,,,,,,
46200,10.1002/aesr.202100041,COC(=O)C(C)(C)c1cc(C)cc(-c2sc3c4sc5cc(/C=C6/C(=O)c7cc(F)cc(c7)C(=O)/C6=C\c6cc(C(C)(C)C(=O)OC)c(-c7cc(C)cc(C(C)(C)C(=O)OC)c7)s6)sc5c4c(C(C)(C)C(=O)OC)ccc2-3)c1,CCCCCCCCCCCc1c(/C=C2\C(=O)c3cc(F)c(F)cc3C2=C(C#N)C#N)sc2c1sc1c3c4nsnc4c4c5sc6c(CCCCCCCCCCC)c(/C=C7\C(=O)c8cc(F)c(F)cc8C7=C(C#N)C#N)sc6c5n(CC(CC)CCCC)c4c3n(CC(CC)CCCC)c21,13.9,-5.49,-3.64,-5.65,-4.09,,,,,,,,,
46202,10.1002/aesr.202100069,CCCCC(CC)Cc1ccsc1-c1ccc(-c2sc(-c3cc4c(-c5cc(F)c(CC(CC)CCCC)s5)c5sccc5c(-c5cc(F)c(CC(CC)CCCC)s5)c4s3)cc2CC(CC)CCCC)s1,COC(=O)CCCC1(c2ccccc2)C23c4c5ccc6c7cc8c9c%10c(cc%11cc%12c%13c%14c(cc%15c%16ccc-5c2c%16c2c5c%16c%17c(c(c46)c7c9c%17c4c%10c%11c%13c4c%16c%14c%152)C513)C%12)C8,5.52,-5.48,-3.21,-5.9,-3.9,,,,,conventional,,PEDOT:PSS,o-DCB,
46203,10.1002/aesr.202100069,CCCCC(CC)Cc1ccsc1-c1ccc(-c2sc(-c3cc4c(-c5cc(F)c(CC(CC)CCCC)s5)c5sccc5c(-c5cc(F)c(CC(CC)CCCC)s5)c4s3)cc2CC(CC)CCCC)s1,COC(=O)CCCC1(c2ccccc2)C23c4c5ccc6c7cc8c9c%10c(cc%11cc%12c%13c%14c(cc%15c%16ccc-5c2c%16c2c5c%16c%17c(c(c46)c7c9c%17c4c%10c%11c%13c4c%16c%14c%152)C513)C%12)C8,5.28,-5.48,-3.21,-5.9,-3.9,,130.0,,,conventional,,PEDOT:PSS,o-DCB,
46204,10.1002/aesr.202100069,CCCCC(CC)Cc1ccsc1-c1ccc(-c2sc(-c3cc4c(-c5cc(F)c(CC(CC)CCCC)s5)c5sccc5c(-c5cc(F)c(CC(CC)CCCC)s5)c4s3)cc2CC(CC)CCCC)s1,COC(=O)CCCC1(c2ccccc2)C23c4c5ccc6c7cc8c9c%10c(cc%11cc%12c%13c%14c(cc%15c%16ccc-5c2c%16c2c5c%16c%17c(c(c46)c7c9c%17c4c%10c%11c%13c4c%16c%14c%152)C513)C%12)C8,6.51,-5.48,-3.21,-5.9,-3.9,,,,3%,conventional,,PEDOT:PSS,o-DCB,BT
46205,10.1002/aesr.202100069,CCCCC(CC)Cc1ccsc1-c1ccc(-c2sc(-c3cc4c(-c5cc(F)c(CC(CC)CCCC)s5)c5sccc5c(-c5cc(F)c(CC(CC)CCCC)s5)c4s3)cc2CC(CC)CCCC)s1,CCCCCCc1ccc(C2(c3ccc(CCCCCC)cc3)c3cc4c(cc3-c3sc5cc(C=C6C(=O)c7ccccc7C6=C(C#N)C#N)sc5c32)C(c2ccc(CCCCCC)cc2)(c2ccc(CCCCCC)cc2)c2c-4sc3cc(C=C4C(=O)c5ccccc5C4=C(C#N)C#N)sc23)cc1,4.88,-5.48,-3.21,-5.576,-3.916,,,,,conventional,,PEDOT:PSS,o-DCB,
46206,10.1002/aesr.202100069,CCCCC(CC)Cc1ccsc1-c1ccc(-c2sc(-c3cc4c(-c5cc(F)c(CC(CC)CCCC)s5)c5sccc5c(-c5cc(F)c(CC(CC)CCCC)s5)c4s3)cc2CC(CC)CCCC)s1,CCCCCCc1ccc(C2(c3ccc(CCCCCC)cc3)c3cc4c(cc3-c3sc5cc(C=C6C(=O)c7ccccc7C6=C(C#N)C#N)sc5c32)C(c2ccc(CCCCCC)cc2)(c2ccc(CCCCCC)cc2)c2c-4sc3cc(C=C4C(=O)c5ccccc5C4=C(C#N)C#N)sc23)cc1,5.96,-5.48,-3.21,-5.576,-3.916,,130.0,,,conventional,,PEDOT:PSS,o-DCB,
46212,10.1002/aesr.202100112,CCCCC(CC)COC(=O)c1sc2csc(-c3cc4c(-c5ccc(CC(CC)CCCC)s5)c5sccc5c(-c5ccc(CC(CC)CCCC)s5)c4s3)c2c1F,COC(=O)CCCC1(c2ccccc2)C23c4c5ccc6c7cc8c9c%10c(cc%11cc%12c%13c%14c(cc%15c%16ccc-5c2c%16c2c5c%16c%17c(c(c46)c7c9c%17c4c%10c%11c%13c4c%16c%14c%152)C513)C%12)C8,8.38,-5.21,-3.6,-5.9,-3.9,,,1:1.5,,inverted,ZnO,MoO3,chlorobenzene,DIO
46213,10.1002/aesr.202100112,CCCCC(CC)COC(=O)c1sc2csc(-c3cc4c(-c5ccc(CC(CC)CCCC)s5)c5sccc5c(-c5ccc(CC(CC)CCCC)s5)c4s3)c2c1F,COC(=O)CCCC1(c2ccccc2)C23c4c5ccc6c7cc8c9c%10c(cc%11cc%12c%13c%14c(cc%15c%16ccc-5c2c%16c2c5c%16c%17c(c(c46)c7c9c%17c4c%10c%11c%13c4c%16c%14c%152)C513)C%12)C8,6.58,-5.21,-3.6,-5.9,-3.9,,,1:1.5,,inverted,ZnO,MoO3,chlorobenzene,DIO
46214,10.1002/aesr.202100112,CCCCC(CC)COC(=O)c1sc2c(-c3cc4c(OCC(CC)CCCC)c5sccc5c(OCC(CC)CCCC)c4s3)scc2c1F,COC(=O)CCCC1(c2ccccc2)C23c4c5ccc6c7cc8c9c%10c(cc%11cc%12c%13c%14c(cc%15c%16ccc-5c2c%16c2c5c%16c%17c(c(c46)c7c9c%17c4c%10c%11c%13c4c%16c%14c%152)C513)C%12)C8,6.54,-5.19,-3.43,-5.9,-3.9,,,1:1.5,,inverted,ZnO,MoO3,chlorobenzene,DIO
46215,10.1002/aesr.202100112,CCCCC(CC)COC(=O)c1sc2c(-c3cc4c(OCC(CC)CCCC)c5sccc5c(OCC(CC)CCCC)c4s3)scc2c1F,COC(=O)CCCC1(c2ccccc2)C23c4c5ccc6c7cc8c9c%10c(cc%11cc%12c%13c%14c(cc%15c%16ccc-5c2c%16c2c5c%16c%17c(c(c46)c7c9c%17c4c%10c%11c%13c4c%16c%14c%152)C513)C%12)C8,7.87,-5.19,-3.43,-5.9,-3.9,,,1:1.5,,inverted,ZnO,MoO3,chlorobenzene,DIO
46216,10.1002/aesr.202100112,CCCCC(CC)COC(=O)c1sc2c(-c3cc4c(OCC(CC)CCCC)c5sccc5c(OCC(CC)CCCC)c4s3)scc2c1F,CCCCC(=O)OCC1(c2ccccc2)C2=CC=Cc3cccc4cccc5ccc6ccccc7cccc1c7c6c5c-4c3C2,7.87,-5.19,-3.43,-6.1,-3.9,,,1:1.5,,inverted,ZnO,MoO3,chlorobenzene,DIO
46217,10.1002/aesr.202100112,CCCCC(CC)COC(=O)c1sc2c(-c3cc4c(OCC(CC)CCCC)c5sccc5c(OCC(CC)CCCC)c4s3)scc2c1F,CCCCC(=O)OCC1(c2ccccc2)C2=CC=Cc3cccc4cccc5ccc6ccccc7cccc1c7c6c5c-4c3C2,6.25,-5.19,-3.43,-6.1,-3.9,,,1:1.5,,inverted,ZnO,MoO3,chlorobenzene,DIO
46218,10.1002/aesr.202100112,CCCCC(CC)COC(=O)c1sc2c(-c3cc4c(OCC(CC)CCCC)c5sccc5c(OCC(CC)CCCC)c4s3)scc2c1F,CCCCC(=O)OCC1(c2ccccc2)C2=CC=Cc3cccc4cccc5ccc6ccccc7cccc1c7c6c5c-4c3C2,8.33,-5.19,-3.43,-6.1,-3.9,,,1:1.5,,inverted,ZnO,MoO3,chlorobenzene,DIO
46228,10.1002/aesr.202200070,COC(=O)C(C)(C)c1cc(C)cc(-c2sc3c4sc5cc(/C=C6/C(=O)c7cc(F)cc(c7)C(=O)/C6=C\c6cc(C(C)(C)C(=O)OC)c(-c7cc(C)cc(C(C)(C)C(=O)OC)c7)s6)sc5c4c(C(C)(C)C(=O)OC)ccc2-3)c1,CCCCCCCCCc1c(C=C2C(=O)c3cc(Cl)c(Cl)cc3C2=C(C#N)C#N)sc2c1sc1c3c4nsnc4c4c5sc6c(CCCCCCCCC)c(C=C7C(=O)c8cc(Cl)c(Cl)cc8C7=C(C#N)C#N)sc6c5n(CC(CCCC)CCCCCC)c4c3n(CC(CCCC)CCCCCC)c21,15.3,-5.56,-3.65,-5.68,-3.9,,80.0,,,conventional,PFN-Br,PEDOT:PSS,o-xylene,
46229,10.1002/aesr.202200070,COC(=O)C(C)(C)c1cc(C)cc(-c2sc3c4sc5cc(/C=C6/C(=O)c7cc(F)cc(c7)C(=O)/C6=C\c6cc(C(C)(C)C(=O)OC)c(-c7cc(C)cc(C(C)(C)C(=O)OC)c7)s6)sc5c4c(C(C)(C)C(=O)OC)ccc2-3)c1,CCCCCCCCN1C(=O)c2c(-c3ccccc3)cc3c4c(cc(-c5ccccc5)c(c24)C1=O)C1C=C(c2ccccc2)C2=C4C1=C3C=C(c1ccccc1)C4C(=O)N(CCCCCCCC)C2=O,16.8,-5.56,-3.65,-5.66,-3.7,,60.0,,,conventional,PFN-Br,PEDOT:PSS,o-xylene,
46230,10.1002/aesr.202200070,COC(=O)C(C)(C)c1cc(C)cc(-c2sc3c4sc5cc(/C=C6/C(=O)c7cc(F)cc(c7)C(=O)/C6=C\c6cc(C(C)(C)C(=O)OC)c(-c7cc(C)cc(C(C)(C)C(=O)OC)c7)s6)sc5c4c(C(C)(C)C(=O)OC)ccc2-3)c1,CCCCCC(CCCCC)N1C(=O)c2ccc3c4c2c(cc2c4c4c(c5ccc6c7cc8c(=O)n(C(CCCCC)CCCCC)c(=O)c9ccc%10c%11ccc%12c(=O)n(C(CCCCC)CCCCC)c(=O)c%13cc(c6c52)c(c%11c%12%13)c7c%10c98)=CC2C(=O)N(C(CCCCC)CCCCC)C(=O)C5=C2C=4C3C=C5)C1=O,13.9,-5.56,-3.65,-5.7,-3.78,,60.0,,,conventional,PFN-Br,PEDOT:PSS,o-xylene,
46233,10.1002/aesr.202200117,Cc1ccc(-c2cc3c(C)c4sc(Cc5ccc(-c6c(C)c(C)c(C)c7nsnc67)s5)cc4c(C)c3s2)s1,COC(=O)CCCC1(c2ccccc2)C23c4c5ccc6c7cc8c9c%10c(cc%11cc%12c%13c%14c(cc%15c%16ccc-5c2c%16c2c5c%16c%17c(c(c46)c7c9c%17c4c%10c%11c%13c4c%16c%14c%152)C513)C%12)C8,9.04,,,-5.9,-3.9,215.0,,1:2,,inverted,,,,
46261,10.1002/aesr.202300210,COC(=O)C(C)(C)c1cc(C)cc(-c2sc3c4sc5cc(/C=C6/C(=O)c7cc(F)cc(c7)C(=O)/C6=C\c6cc(C(C)(C)C(=O)OC)c(-c7cc(C)cc(C(C)(C)C(=O)OC)c7)s6)sc5c4c(C(C)(C)C(=O)OC)ccc2-3)c1,CCCCCCCCCCCc1c(/C=C2\C(=O)c3cc(F)c(F)cc3C2=C(C#N)C#N)sc2c1sc1c3c4nsnc4c4c5sc6c(CCCCCCCCCCC)c(/C=C7\C(=O)c8cc(F)c(F)cc8C7=C(C#N)C#N)sc6c5n(CC(CCCC)CCCCCC)c4c3n(CC(CCCC)CCCCCC)c21,14.2,-5.56,-3.65,-5.65,-4.1,,,,,inverted,ZnO,,,
46262,10.1002/aesr.202300210,COC(=O)C(C)(C)c1cc(C)cc(-c2sc3c4sc5cc(/C=C6/C(=O)c7cc(F)cc(c7)C(=O)/C6=C\c6cc(C(C)(C)C(=O)OC)c(-c7cc(C)cc(C(C)(C)C(=O)OC)c7)s6)sc5c4c(C(C)(C)C(=O)OC)ccc2-3)c1,CCCCCCCCCCCc1c(/C=C2\C(=O)c3cc(F)c(F)cc3C2=C(C#N)C#N)sc2c1sc1c3c4nsnc4c4c5sc6c(CCCCCCCCCCC)c(/C=C7\C(=O)c8cc(F)c(F)cc8C7=C(C#N)C#N)sc6c5n(CC(CCCC)CCCCCC)c4c3n(CC(CCCC)CCCCCC)c21,14.0,-5.56,-3.65,-5.65,-4.1,,,,,inverted,ZnO,,,
46263,10.1002/aesr.202300210,COC(=O)C(C)(C)c1cc(C)cc(-c2sc3c4sc5cc(/C=C6/C(=O)c7cc(F)cc(c7)C(=O)/C6=C\c6cc(C(C)(C)C(=O)OC)c(-c7cc(C)cc(C(C)(C)C(=O)OC)c7)s6)sc5c4c(C(C)(C)C(=O)OC)ccc2-3)c1,CCCCCCCCCCCc1c(/C=C2\C(=O)c3cc(F)c(F)cc3C2=C(C#N)C#N)sc2c1sc1c3c4nsnc4c4c5sc6c(CCCCCCCCCCC)c(/C=C7\C(=O)c8cc(F)c(F)cc8C7=C(C#N)C#N)sc6c5n(CC(CCCC)CCCCCC)c4c3n(CC(CCCC)CCCCCC)c21,16.1,-5.56,-3.65,-5.65,-4.1,,,,,inverted,ZnO,,,
46264,10.1002/aesr.202300210,COC(=O)C(C)(C)c1cc(C)cc(-c2sc3c4sc5cc(/C=C6/C(=O)c7cc(F)cc(c7)C(=O)/C6=C\c6cc(C(C)(C)C(=O)OC)c(-c7cc(C)cc(C(C)(C)C(=O)OC)c7)s6)sc5c4c(C(C)(C)C(=O)OC)ccc2-3)c1,CCCCCCCCCCCc1c(/C=C2\C(=O)c3cc(F)c(F)cc3C2=C(C#N)C#N)sc2c1sc1c3c4nsnc4c4c5sc6c(CCCCCCCCCCC)c(/C=C7\C(=O)c8cc(F)c(F)cc8C7=C(C#N)C#N)sc6c5n(CC(CCCC)CCCCCC)c4c3n(CC(CCCC)CCCCCC)c21,16.0,-5.56,-3.65,-5.65,-4.1,,,,,inverted,ZnO,,,
46265,10.1002/aesr.202300210,COC(=O)C(C)(C)c1cc(C)cc(-c2sc3c4sc5cc(/C=C6/C(=O)c7cc(F)cc(c7)C(=O)/C6=C\c6cc(C(C)(C)C(=O)OC)c(-c7cc(C)cc(C(C)(C)C(=O)OC)c7)s6)sc5c4c(C(C)(C)C(=O)OC)ccc2-3)c1,CCCCCCCCCCCc1c(/C=C2\C(=O)c3cc(F)c(F)cc3C2=C(C#N)C#N)sc2c1sc1c3c4nsnc4c4c5sc6c(CCCCCCCCCCC)c(/C=C7\C(=O)c8cc(F)c(F)cc8C7=C(C#N)C#N)sc6c5n(CC(CCCC)CCCCCC)c4c3n(CC(CCCC)CCCCCC)c21,16.1,-5.56,-3.65,-5.65,-4.1,,,,,inverted,ZnO/OCS,,,
