Repository: JiYiqaq/PCE-KA-GNN

# Data directory

- `raw/Active_Database.csv` is the immutable source dataset bundled under CC BY 4.0. Do not overwrite it with processed data.
- `processed/` is created and populated by the training pipeline. Generated `.pt` and `.pth` caches are intentionally ignored by Git because they can exceed GitHub's normal single-file limit.

See `../DATA_LICENSE.md` for provenance, license and checksum information.

File: data/processed/device_records.csv (part 55 of 250)
record_id,doi,donor_smiles,acceptor_smiles,pce,homo_d,lumo_d,homo_a,lumo_a,active_layer_thickness,annealing_temp,d_a_ratio,additive_ratio,device_type,etl_canonical,htl_canonical,solvent_canonical,additive_canonical
46266,10.1002/aesr.202300210,COC(=O)C(C)(C)c1cc(C)cc(-c2sc3c4sc5cc(/C=C6/C(=O)c7cc(F)cc(c7)C(=O)/C6=C\c6cc(C(C)(C)C(=O)OC)c(-c7cc(C)cc(C(C)(C)C(=O)OC)c7)s6)sc5c4c(C(C)(C)C(=O)OC)ccc2-3)c1,CCCCCCCCCCCc1c(/C=C2\C(=O)c3cc(F)c(F)cc3C2=C(C#N)C#N)sc2c1sc1c3c4nsnc4c4c5sc6c(CCCCCCCCCCC)c(/C=C7\C(=O)c8cc(F)c(F)cc8C7=C(C#N)C#N)sc6c5n(CC(CCCC)CCCCCC)c4c3n(CC(CCCC)CCCCCC)c21,16.0,-5.56,-3.65,-5.65,-4.1,,,,,inverted,ZnO/OCS,,,
46267,10.1002/aesr.202400114,CCCCCCc1ccsc1,CCCCC(=O)OCC1(c2ccccc2)c2cccc3cccc4cccc5cccc6cccc1c6c-5c-4c-3c2,3.01,-5.01,-3.12,-6.1,-3.7,,90.0,1:1,,conventional,LiF,PEDOT:PSS,chloroform,
46268,10.1002/aesr.202400114,CCCCCCc1ccsc1,CCCCC(=O)OCC1(c2ccccc2)c2cccc3cccc4cccc5cccc6cccc1c6c-5c-4c-3c2,5.05,-5.01,-3.12,-6.1,-3.7,,,1:1,,conventional,LiF,PEDOT:PSS,chloroform,
46269,10.1002/aesr.202400114,CCCCCCc1ccsc1,CCCCC(=O)OCC1(c2ccccc2)c2cccc3cccc4cccc5cccc6cccc1c6c-5c-4c-3c2,4.04,-5.01,-3.12,-6.1,-3.7,,90.0,1:1,,conventional,LiF,PEDOT:PSS,chloroform,
46270,10.1002/aesr.202400114,CCCCCCc1ccsc1,CCCCC(=O)OCC1(c2ccccc2)c2cccc3cccc4cccc5cccc6cccc1c6c-5c-4c-3c2,3.15,-5.01,-3.12,-6.1,-3.7,,,1:1,,conventional,LiF,PEDOT:PSS,chloroform,
46271,10.1002/aesr.202400114,CCCCCCc1ccsc1,CCCCC(=O)OCC1(c2ccccc2)c2cccc3cccc4cccc5cccc6cccc1c6c-5c-4c-3c2,3.07,-5.01,-3.12,-6.1,-3.7,180.0,,1:1,,conventional,LiF,PEDOT:PSS,chloroform,
46272,10.1002/aesr.202400114,CCCCCCc1ccsc1,CCCCC(=O)OCC1(c2ccccc2)c2cccc3cccc4cccc5cccc6cccc1c6c-5c-4c-3c2,5.76,-5.01,-3.12,-6.1,-3.7,,90.0,1:1,,conventional,LiF,PEDOT:PSS,chloroform,
46273,10.1002/aesr.202400114,CCCCCCc1ccsc1,CCCCC(=O)OCC1(c2ccccc2)c2cccc3cccc4cccc5cccc6cccc1c6c-5c-4c-3c2,4.86,-5.01,-3.12,-6.1,-3.7,,90.0,1:1,,conventional,LiF,PEDOT:PSS,chloroform,
46274,10.1002/aesr.202400114,CCCCCCc1ccsc1,CCCCC(=O)OCC1(c2ccccc2)c2cccc3cccc4cccc5cccc6cccc1c6c-5c-4c-3c2,3.74,-5.01,-3.12,-6.1,-3.7,180.0,,1:1,,conventional,LiF,PEDOT:PSS,chloroform,
46275,10.1002/aesr.202400193,CCCCCCc1ccsc1,CCCCC(=O)OCC1(c2ccccc2)c2cccc3cccc4cccc5cccc6cccc1c6c-5c-4c-3c2,1.11,-5.01,-3.12,-6.1,-3.7,,,,,conventional,,PEDOT:PSS,chlorobenzene,
46276,10.1002/aesr.202400193,CCCCCCc1ccsc1,CCCCC(=O)OCC1(c2ccccc2)c2cccc3cccc4cccc5cccc6cccc1c6c-5c-4c-3c2,1.27,-5.01,-3.12,-6.1,-3.7,,,,PEDOT:PSS/DMF 1:1.0 by volume,conventional,,PEDOT:PSS,chlorobenzene,
46277,10.1002/aesr.202400193,CCCCCCc1ccsc1,CCCCC(=O)OCC1(c2ccccc2)c2cccc3cccc4cccc5cccc6cccc1c6c-5c-4c-3c2,1.53,-5.01,-3.12,-6.1,-3.7,,,,PEDOT:PSS/DMF 1:1.5 by volume,conventional,,PEDOT:PSS,chlorobenzene,
46278,10.1002/aesr.202400193,CCCCCCc1ccsc1,CCCCC(=O)OCC1(c2ccccc2)c2cccc3cccc4cccc5cccc6cccc1c6c-5c-4c-3c2,1.36,-5.01,-3.12,-6.1,-3.7,,,,PEDOT:PSS/DMF 1:2.0 by volume,conventional,,PEDOT:PSS,chlorobenzene,
46279,10.1002/aesr.202400193,CCCCCCc1ccsc1,CCCCC(=O)OCC1(c2ccccc2)c2cccc3cccc4cccc5cccc6cccc1c6c-5c-4c-3c2,1.2,-5.01,-3.12,-6.1,-3.7,,,P3HT:PCBM = 1:0.8 (w/w),,conventional,,PEDOT:PSS,chlorobenzene,
46280,10.1002/aesr.202400193,CCCCCCc1ccsc1,CCCCC(=O)OCC1(c2ccccc2)c2cccc3cccc4cccc5cccc6cccc1c6c-5c-4c-3c2,0.9,-5.01,-3.12,-6.1,-3.7,,,P3HT:PCBM = 1:0.8 (w/w),,conventional,,PEDOT:PSS,chlorobenzene,
46282,10.1002/aesr.202400193,CCCCCCc1ccsc1,CCCCC(=O)OCC1(c2ccccc2)c2cccc3cccc4cccc5cccc6cccc1c6c-5c-4c-3c2,1.28,-5.01,-3.12,-6.1,-3.7,,,1:0.8,,conventional,,PEDOT:PSS,chlorobenzene,
46283,10.1002/aesr.202400193,CCCCCCc1ccsc1,CCCCC(=O)OCC1(c2ccccc2)c2cccc3cccc4cccc5cccc6cccc1c6c-5c-4c-3c2,1.48,-5.01,-3.12,-6.1,-3.7,,,P3HT:PCBM = 1:0.8 (w/w),,conventional,,PEDOT:PSS,chlorobenzene,
46284,10.1002/aesr.202400193,CCCCCCc1ccsc1,CCCCC(=O)OCC1(c2ccccc2)c2cccc3cccc4cccc5cccc6cccc1c6c-5c-4c-3c2,1.66,-5.01,-3.12,-6.1,-3.7,,,P3HT:PCBM = 1:0.8 (w/w),,conventional,,PEDOT:PSS,chlorobenzene,
46285,10.1002/aesr.202400193,CCCCCCc1ccsc1,CCCCC(=O)OCC1(c2ccccc2)c2cccc3cccc4cccc5cccc6cccc1c6c-5c-4c-3c2,1.65,-5.01,-3.12,-6.1,-3.7,,,P3HT:PCBM = 1:0.8 (w/w),,conventional,,PEDOT:PSS,chlorobenzene,
46286,10.1002/aesr.202400193,CCCCCCc1ccsc1,CCCCC(=O)OCC1(c2ccccc2)c2cccc3cccc4cccc5cccc6cccc1c6c-5c-4c-3c2,1.56,-5.01,-3.12,-6.1,-3.7,,,P3HT:PCBM = 1:0.8 (w/w),,conventional,,PEDOT:PSS,chlorobenzene,
46288,10.1002/aesr.202400193,CCCCCCc1ccsc1,CCCCC(=O)OCC1(c2ccccc2)c2cccc3cccc4cccc5cccc6cccc1c6c-5c-4c-3c2,1.21,-5.01,-3.12,-6.1,-3.7,,,P3HT:PCBM = 1:0.8 (w/w),,conventional,,PEDOT:PSS,chlorobenzene,
46289,10.1002/aesr.202400193,CCCCCCc1ccsc1,CCCCC(=O)OCC1(c2ccccc2)c2cccc3cccc4cccc5cccc6cccc1c6c-5c-4c-3c2,1.27,-5.01,-3.12,-6.1,-3.7,,,P3HT:PCBM = 1:0.8 (w/w),,conventional,,PEDOT:PSS,chlorobenzene,
46290,10.1002/aesr.202400193,CCCCCCc1ccsc1,CCCCC(=O)OCC1(c2ccccc2)c2cccc3cccc4cccc5cccc6cccc1c6c-5c-4c-3c2,1.07,-5.01,-3.12,-6.1,-3.7,,,1:0.8,,conventional,,PEDOT:PSS,chlorobenzene,
46291,10.1002/aesr.202400193,CCCCCCc1ccsc1,CCCCC(=O)OCC1(c2ccccc2)c2cccc3cccc4cccc5cccc6cccc1c6c-5c-4c-3c2,1.01,-5.01,-3.12,-6.1,-3.7,,,1:0.8,,conventional,,PEDOT:PSS,chlorobenzene,
46292,10.1002/aesr.202400193,CCCCCCc1ccsc1,CCCCC(=O)OCC1(c2ccccc2)c2cccc3cccc4cccc5cccc6cccc1c6c-5c-4c-3c2,0.99,-5.01,-3.12,-6.1,-3.7,,,1:0.8,,conventional,,PEDOT:PSS,chlorobenzene,
46293,10.1002/aesr.202400268,CCCCCCCCC(CCCCCC)COc1cnc2c(C)c(F)c(F)c(-c3ccc(C)s3)c2n1,CCCCCCCCCc1c(C=C2C(=O)c3cc(Cl)c(Cl)cc3C2=C(C#N)C#N)sc2c1sc1c3c4nsnc4c4c5sc6c(CCCCCCCCC)c(C=C7C(=O)c8cc(Cl)c(Cl)cc8C7=C(C#N)C#N)sc6c5n(CC(CCCC)CCCCCC)c4c3n(CC(CCCC)CCCCCC)c21,16.39,-5.54,-2.92,-5.68,-3.9,100.0,,1:1.2,,conventional,PFN-Br,PEDOT:PSS,chloroform,
46294,10.1002/aesr.202400268,CCCCCCCCC(CCCCCC)COc1cnc2c(C)c(F)c(F)c(-c3ccc(C)s3)c2n1,CCCCCCCCCc1c(C=C2C(=O)c3cc(Cl)c(Cl)cc3C2=C(C#N)C#N)sc2c1sc1c3c4nsnc4c4c5sc6c(CCCCCCCCC)c(C=C7C(=O)c8cc(Cl)c(Cl)cc8C7=C(C#N)C#N)sc6c5n(CC(CCCC)CCCCCC)c4c3n(CC(CCCC)CCCCCC)c21,16.53,-5.54,-2.92,-5.68,-3.9,100.0,,1:1.2,,conventional,PFN-Br,PEDOT:PSS,o-xylene,
46295,10.1002/aesr.202400268,CCCCCCCCC(CCCCCC)COc1cnc2c(C)c(F)c(F)c(-c3ccc(C)s3)c2n1,CCCCCCCCCCCc1c(/C=C2\C(=O)c3cc(F)c(F)cc3C2=C(C#N)C#N)sc2c1sc1c3c4nsnc4c4c5sc6c(CCCCCCCCCCC)c(/C=C7\C(=O)c8cc(F)c(F)cc8C7=C(C#N)C#N)sc6c5n(CC(CC)CCCC)c4c3n(CC(CC)CCCC)c21,15.65,-5.54,-2.92,-5.65,-4.09,100.0,,1:1.2,,conventional,PFN-Br,PEDOT:PSS,chloroform,
46296,10.1002/aesr.202400268,CCCCCCCCC(CCCCCC)COc1cnc2c(C)c(F)c(F)c(-c3ccc(C)s3)c2n1,CCCCCCCCCCCc1c(/C=C2\C(=O)c3cc(F)c(F)cc3C2=C(C#N)C#N)sc2c1sc1c3c4nsnc4c4c5sc6c(CCCCCCCCCCC)c(/C=C7\C(=O)c8cc(F)c(F)cc8C7=C(C#N)C#N)sc6c5n(CC(CC)CCCC)c4c3n(CC(CC)CCCC)c21,15.16,-5.54,-2.92,-5.65,-4.09,100.0,,1:1.2,,conventional,PFN-Br,PEDOT:PSS,o-xylene,
46297,10.1002/aesr.202400268,CCCCCCCCC(CCCCCC)COc1cnc2c(C)c(F)c(F)c(-c3ccc(C)s3)c2n1,CCCCCCCCCc1c(C=C2C(=O)c3cc(Cl)c(Cl)cc3C2=C(C#N)C#N)sc2c1sc1c3c4nsnc4c4c5sc6c(CCCCCCCCC)c(C=C7C(=O)c8cc(Cl)c(Cl)cc8C7=C(C#N)C#N)sc6c5n(CC(CCCC)CCCCCC)c4c3n(CC(CCCC)CCCCCC)c21,15.02,-5.54,-2.92,-5.68,-3.9,100.0,,1:1.2,,conventional,PFN-Br,PEDOT:PSS,chloroform,
46298,10.1002/aesr.202400268,CCCCCCCCC(CCCCCC)COc1cnc2c(C)c(F)c(F)c(-c3ccc(C)s3)c2n1,CCCCCCCCCc1c(C=C2C(=O)c3cc(Cl)c(Cl)cc3C2=C(C#N)C#N)sc2c1sc1c3c4nsnc4c4c5sc6c(CCCCCCCCC)c(C=C7C(=O)c8cc(Cl)c(Cl)cc8C7=C(C#N)C#N)sc6c5n(CC(CCCC)CCCCCC)c4c3n(CC(CCCC)CCCCCC)c21,15.42,-5.54,-2.92,-5.68,-3.9,100.0,,1:1.2,,conventional,PFN-Br,PEDOT:PSS,o-xylene,
46299,10.1002/aesr.202400268,CCCCCCCCC(CCCCCC)COc1cnc2c(C)c(F)c(F)c(-c3ccc(C)s3)c2n1,CCCCCCCCCc1c(C=C2C(=O)c3cc(Cl)c(Cl)cc3C2=C(C#N)C#N)sc2c1sc1c3c4nsnc4c4c5sc6c(CCCCCCCCC)c(C=C7C(=O)c8cc(Cl)c(Cl)cc8C7=C(C#N)C#N)sc6c5n(CC(CCCC)CCCCCC)c4c3n(CC(CCCC)CCCCCC)c21,12.86,-5.54,-2.92,-5.68,-3.9,100.0,,1:1.2,,conventional,PFN-Br,PEDOT:PSS,chloroform,
46300,10.1002/aesr.202400268,CCCCCCCCC(CCCCCC)COc1cnc2c(C)c(F)c(F)c(-c3ccc(C)s3)c2n1,CCCCCCCCCc1c(C=C2C(=O)c3cc(Cl)c(Cl)cc3C2=C(C#N)C#N)sc2c1sc1c3c4nsnc4c4c5sc6c(CCCCCCCCC)c(C=C7C(=O)c8cc(Cl)c(Cl)cc8C7=C(C#N)C#N)sc6c5n(CC(CCCC)CCCCCC)c4c3n(CC(CCCC)CCCCCC)c21,14.94,-5.54,-2.92,-5.68,-3.9,100.0,,1:1.2,,conventional,PFN-Br,PEDOT:PSS,o-xylene,
46301,10.1002/aesr.202500215,CCCCCCc1cc(C)sc1C,CCCCC(=O)OCC1(c2ccccc2)c2cccc3cccc4cccc5cccc6cccc1c6c-5c-4c-3c2,3.54,-5.01,-3.12,-6.1,-3.7,,10.0,,,conventional,LiF,PEDOT:PSS,chloroform,
46302,10.1002/aesr.202500215,CCCCCCc1cc(C)sc1C,CCCCC(=O)OCC1(c2ccccc2)c2cccc3cccc4cccc5cccc6cccc1c6c-5c-4c-3c2,4.29,-5.01,-3.12,-6.1,-3.7,100.0,10.0,,,conventional,LiF,PEDOT:PSS,chloroform,
46303,10.1002/aesr.202500215,CCCCCCc1cc(C)sc1C,CCCCC(=O)OCC1(c2ccccc2)c2cccc3cccc4cccc5cccc6cccc1c6c-5c-4c-3c2,6.04,-5.01,-3.12,-6.1,-3.7,100.0,10.0,,0.2 wt%,conventional,LiF,PEDOT:PSS,chloroform,
46304,10.1002/aesr.202500215,CCCCCCc1cc(C)sc1C,CCCCC(=O)OCC1(c2ccccc2)c2cccc3cccc4cccc5cccc6cccc1c6c-5c-4c-3c2,5.13,-5.01,-3.12,-6.1,-3.7,,10.0,,,conventional,LiF,PEDOT:PSS,chloroform,
46305,10.1002/aesr.202500215,CCCCCCc1cc(C)sc1C,CCCCC(=O)OCC1(c2ccccc2)c2cccc3cccc4cccc5cccc6cccc1c6c-5c-4c-3c2,4.28,-5.01,-3.12,-6.1,-3.7,,10.0,,,conventional,LiF,PEDOT:PSS,chloroform,
46306,10.1002/aesr.202500215,CCCCCCc1cc(C)sc1C,CCCCC(=O)OCC1(c2ccccc2)c2cccc3cccc4cccc5cccc6cccc1c6c-5c-4c-3c2,3.35,-5.01,-3.12,-6.1,-3.7,,10.0,,,conventional,LiF,PEDOT:PSS,chloroform,
46307,10.1002/aesr.202500215,CCCCCCc1cc(C)sc1C,CCCCC(=O)OCC1(c2ccccc2)c2cccc3cccc4cccc5cccc6cccc1c6c-5c-4c-3c2,3.83,-5.01,-3.12,-6.1,-3.7,100.0,10.0,,,conventional,LiF,PEDOT:PSS,chloroform,
46308,10.1002/aesr.202500215,CCCCCCc1cc(C)sc1C,CCCCC(=O)OCC1(c2ccccc2)c2cccc3cccc4cccc5cccc6cccc1c6c-5c-4c-3c2,4.19,-5.01,-3.12,-6.1,-3.7,100.0,10.0,,,conventional,LiF,PEDOT:PSS,chloroform,
46309,10.1002/aesr.202500215,CCCCCCc1cc(C)sc1C,CCCCC(=O)OCC1(c2ccccc2)c2cccc3cccc4cccc5cccc6cccc1c6c-5c-4c-3c2,6.02,-5.01,-3.12,-6.1,-3.7,100.0,10.0,,,conventional,LiF,PEDOT:PSS,chloroform,
46310,10.1002/aesr.202500215,CCCCCCc1cc(C)sc1C,CCCCC(=O)OCC1(c2ccccc2)c2cccc3cccc4cccc5cccc6cccc1c6c-5c-4c-3c2,3.64,-5.01,-3.12,-6.1,-3.7,100.0,10.0,,,conventional,LiF,PEDOT:PSS,chloroform,
46314,10.1002/agt2.183,COC(=O)C(C)(C)c1cc(C)cc(-c2sc3c4sc5cc(/C=C6/C(=O)c7cc(F)cc(c7)C(=O)/C6=C\c6cc(C(C)(C)C(=O)OC)c(-c7cc(C)cc(C(C)(C)C(=O)OC)c7)s6)sc5c4c(C(C)(C)C(=O)OC)ccc2-3)c1,CCCCCCCCCCCc1c(/C=C2\C(=O)c3cc(F)c(F)cc3C2=C(C#N)C#N)sc2c1sc1c3c4nsnc4c4c5sc6c(CCCCCCCCCCC)c(/C=C7\C(=O)c8cc(F)c(F)cc8C7=C(C#N)C#N)sc6c5n(CC(CC)CCCC)c4c3n(CC(CC)CCCC)c21,16.67,-5.56,-3.65,-5.65,-4.09,,110.0,1:1.2,,inverted,ZnO,MoO3,chloroform,CN
46317,10.1002/agt2.289,CCCCCCc1ccsc1,CCCCCCCCC1(CCCCCCCC)c2cc3c(cc2-c2sc(-c4ccc(/C=C5\SC(=S)N(CC)C5=O)c5nsnc45)cc21)C(CCCCCCCC)(CCCCCCCC)c1cc(-c2ccc(/C=C4\SC(=S)N(CC)C4=O)c4nsnc24)sc1-3,7.08,-5.01,-3.12,-5.52,-3.89,,,,,conventional,PFN-Br,PEDOT:PSS,chloroform,
46318,10.1002/agt2.289,CCCCCCc1ccsc1,CCCCCCCCC1(CCCCCCCC)c2cc3c(cc2-c2sc(-c4ccc(/C=C5\SC(=S)N(CC)C5=O)c5nsnc45)cc21)C(CCCCCCCC)(CCCCCCCC)c1cc(-c2ccc(/C=C4\SC(=S)N(CC)C4=O)c4nsnc24)sc1-3,7.69,-5.01,-3.12,-5.52,-3.89,,,,,conventional,PFN-Br,PEDOT:PSS,chloroform,
46319,10.1002/agt2.289,CCCCCCC(CCCC)COC(=O)c1ccsc1/C=C/c1sc(-c2cccs2)cc1C(=O)OCC(CCCC)CCCCCC,CCCCCCCCCc1c(C=C2C(=O)c3cc(Cl)c(Cl)cc3C2=C(C#N)C#N)sc2c1sc1c3c4nsnc4c4c5sc6c(CCCCCCCCC)c(C=C7C(=O)c8cc(Cl)c(Cl)cc8C7=C(C#N)C#N)sc6c5n(CC(CCCC)CCCCCC)c4c3n(CC(CCCC)CCCCCC)c21,14.03,,,-5.68,-3.9,,,,,conventional,PFN-Br,PEDOT:PSS,chloroform,
46320,10.1002/agt2.289,CCCCCCC(CCCC)COC(=O)c1ccsc1/C=C/c1sc(-c2cccs2)cc1C(=O)OCC(CCCC)CCCCCC,CCCCCCCCCc1c(C=C2C(=O)c3cc(Cl)c(Cl)cc3C2=C(C#N)C#N)sc2c1sc1c3c4nsnc4c4c5sc6c(CCCCCCCCC)c(C=C7C(=O)c8cc(Cl)c(Cl)cc8C7=C(C#N)C#N)sc6c5n(CC(CCCC)CCCCCC)c4c3n(CC(CCCC)CCCCCC)c21,14.96,,,-5.68,-3.9,,,,,conventional,PFN-Br,PEDOT:PSS,chloroform,
46321,10.1002/agt2.289,COC(=O)C(C)(C)c1cc(C)cc(-c2sc3c4sc5cc(/C=C6/C(=O)c7cc(F)cc(c7)C(=O)/C6=C\c6cc(C(C)(C)C(=O)OC)c(-c7cc(C)cc(C(C)(C)C(=O)OC)c7)s6)sc5c4c(C(C)(C)C(=O)OC)ccc2-3)c1,CCCCCCCCCCCc1c(/C=C2\C(=O)c3cc(F)c(F)cc3C2=C(C#N)C#N)sc2c1sc1c3c4nsnc4c4c5sc6c(CCCCCCCCCCC)c(/C=C7\C(=O)c8cc(F)c(F)cc8C7=C(C#N)C#N)sc6c5n(CCC(CC)CCCC)c4c3n(CCC(CC)CCCC)c21,15.49,-5.56,-3.65,-5.64,-3.86,,,,,conventional,PFN-Br,PEDOT:PSS,chloroform,
46322,10.1002/agt2.289,COC(=O)C(C)(C)c1cc(C)cc(-c2sc3c4sc5cc(/C=C6/C(=O)c7cc(F)cc(c7)C(=O)/C6=C\c6cc(C(C)(C)C(=O)OC)c(-c7cc(C)cc(C(C)(C)C(=O)OC)c7)s6)sc5c4c(C(C)(C)C(=O)OC)ccc2-3)c1,CCCCCCCCCCCc1c(/C=C2\C(=O)c3cc(F)c(F)cc3C2=C(C#N)C#N)sc2c1sc1c3c4nsnc4c4c5sc6c(CCCCCCCCCCC)c(/C=C7\C(=O)c8cc(F)c(F)cc8C7=C(C#N)C#N)sc6c5n(CCC(CC)CCCC)c4c3n(CCC(CC)CCCC)c21,16.17,-5.56,-3.65,-5.64,-3.86,,,,,conventional,PFN-Br,PEDOT:PSS,chloroform,
46323,10.1002/agt2.289,COC(=O)C(C)(C)c1cc(C)cc(-c2sc3c4sc5cc(/C=C6/C(=O)c7cc(F)cc(c7)C(=O)/C6=C\c6cc(C(C)(C)C(=O)OC)c(-c7cc(C)cc(C(C)(C)C(=O)OC)c7)s6)sc5c4c(C(C)(C)C(=O)OC)ccc2-3)c1,CCCCCCCCCCCCC(CCCCCCCCCC)Cn1c2c3sc(/C=C4\C(=O)c5c(F)cccc5C4=C(C#N)C#N)c(CCCCCCCCCCC)c3sc2c2c3nsnc3c3c4sc5c(CCCCCCCCCCC)c(/C=C6\C(=O)c7c(ccc(-c8cccs8)c7F)C6=C(C#N)C#N)sc5c4n(CC(CCCCCCCCCC)CCCCCCCCCCCC)c3c21,14.52,-5.56,-3.65,-5.715,-3.805,,,,,conventional,PFN-Br,PEDOT:PSS,chloroform,
46324,10.1002/agt2.289,COC(=O)C(C)(C)c1cc(C)cc(-c2sc3c4sc5cc(/C=C6/C(=O)c7cc(F)cc(c7)C(=O)/C6=C\c6cc(C(C)(C)C(=O)OC)c(-c7cc(C)cc(C(C)(C)C(=O)OC)c7)s6)sc5c4c(C(C)(C)C(=O)OC)ccc2-3)c1,CCCCCCCCCCCCC(CCCCCCCCCC)Cn1c2c3sc(/C=C4\C(=O)c5c(F)cccc5C4=C(C#N)C#N)c(CCCCCCCCCCC)c3sc2c2c3nsnc3c3c4sc5c(CCCCCCCCCCC)c(/C=C6\C(=O)c7c(ccc(-c8cccs8)c7F)C6=C(C#N)C#N)sc5c4n(CC(CCCCCCCCCC)CCCCCCCCCCCC)c3c21,15.02,-5.56,-3.65,-5.715,-3.805,,,,,conventional,PFN-Br,PEDOT:PSS,chloroform,
46325,10.1002/agt2.289,CCCCCCC(CCCC)COC(=O)c1ccsc1/C=C/c1sc(-c2cccs2)cc1C(=O)OCC(CCCC)CCCCCC,CCCCCCCCCc1c(C=C2C(=O)c3cc(Cl)c(Cl)cc3C2=C(C#N)C#N)sc2c1sc1c3c4nsnc4c4c5sc6c(CCCCCCCCC)c(C=C7C(=O)c8cc(Cl)c(Cl)cc8C7=C(C#N)C#N)sc6c5n(CC(CCCC)CCCCCC)c4c3n(CC(CCCC)CCCCCC)c21,14.89,,,-5.68,-3.9,,,,,conventional,PFN-Br,PEDOT:PSS,o-DCB,
46326,10.1002/agt2.289,CCCCCCC(CCCC)COC(=O)c1ccsc1/C=C/c1sc(-c2cccs2)cc1C(=O)OCC(CCCC)CCCCCC,CCCCCCCCCc1c(C=C2C(=O)c3cc(Cl)c(Cl)cc3C2=C(C#N)C#N)sc2c1sc1c3c4nsnc4c4c5sc6c(CCCCCCCCC)c(C=C7C(=O)c8cc(Cl)c(Cl)cc8C7=C(C#N)C#N)sc6c5n(CC(CCCC)CCCCCC)c4c3n(CC(CCCC)CCCCCC)c21,15.75,,,-5.68,-3.9,,,,,conventional,PFN-Br,PEDOT:PSS,o-DCB-d,
46348,10.1002/agt2.553,COC(=O)C(C)(C)c1cc(C)cc(-c2sc3c4sc5cc(/C=C6/C(=O)c7cc(F)cc(c7)C(=O)/C6=C\c6cc(C(C)(C)C(=O)OC)c(-c7cc(C)cc(C(C)(C)C(=O)OC)c7)s6)sc5c4c(C(C)(C)C(=O)OC)ccc2-3)c1,CCCCCCCCCCCc1c(/C=C2\C(=O)c3cc(F)c(F)cc3C2=C(C#N)C#N)sc2c1sc1c3c4nsnc4c4c5sc6c(CCCCCCCCCCC)c(/C=C7\C(=O)c8cc(F)c(F)cc8C7=C(C#N)C#N)sc6c5n(CC(CC)CCCC)c4c3n(CC(CC)CCCC)c21,17.84,-5.56,-3.65,-5.65,-4.09,,,,,,,,,
46349,10.1002/agt2.553,CCCCCCc1cc(-c2cc3c(-c4cc(CC(CC)CCCC)c(CCCCCC)s4)c4sc(-c5cc(CCCCCC)c(-c6cc(CCCCCC)c(-c7ccc(/C=C8/SC(=S)N(CCCCCC)C8=O)s7)s6)s5)cc4c(-c4cc(CC(CC)CCCC)c(CCCCCC)s4)c3s2)sc1-c1cc(CCCCCC)c(-c2ccc(/C=C3/SC(=S)N(CCCCCC)C3=O)s2)s1,CCCCCCCCCCCc1c(/C=C2\C(=O)c3cc(F)c(F)cc3C2=C(C#N)C#N)sc2c1sc1c3c4nsnc4c4c5sc6c(CCCCCCCCCCC)c(/C=C7\C(=O)c8cc(F)c(F)cc8C7=C(C#N)C#N)sc6c5n(CC(CC)CCCC)c4c3n(CC(CC)CCCC)c21,8.01,-5.34,-3.53,-5.65,-4.09,,,,,,,,,
46351,10.1002/agt2.553,CCCCCCC(CCCC)Cc1csc(-c2cc3c4nsnc4c4cc(-c5cc(CC(CCCC)CCCCCC)c(-c6cc7c(-c8cc(F)c(CC(CC)CCCC)s8)c8sccc8c(-c8cc(F)c(CC(CC)CCCC)s8)c7s6)s5)sc4c3s2)c1,CCCCCCCCCCCc1c(/C=C2\C(=O)c3cc(F)c(F)cc3C2=C(C#N)C#N)sc2c1sc1c3c4nsnc4c4c5sc6c(CCCCCCCCCCC)c(/C=C7\C(=O)c8cc(F)c(F)cc8C7=C(C#N)C#N)sc6c5n(CC(CC)CCCC)c4c3n(CC(CC)CCCC)c21,18.24,-5.51,-2.77,-5.65,-4.09,,,,,,,,,
46353,10.1002/agt2.553,COC(=O)C(C)(C)c1cc(C)cc(-c2sc3c4sc5cc(/C=C6/C(=O)c7cc(F)cc(c7)C(=O)/C6=C\c6cc(C(C)(C)C(=O)OC)c(-c7cc(C)cc(C(C)(C)C(=O)OC)c7)s6)sc5c4c(C(C)(C)C(=O)OC)ccc2-3)c1,CCCCCCCCCCCc1c(/C=C2\C(=O)c3cc(F)c(F)cc3C2=C(C#N)C#N)sc2c1sc1c3c4nsnc4c4c5sc6c(CCCCCCCCCCC)c(/C=C7\C(=O)c8cc(F)c(F)cc8C7=C(C#N)C#N)sc6c5n(CC(CC)CCCC)c4c3n(CC(CC)CCCC)c21,17.79,-5.56,-3.65,-5.65,-4.09,,,,,,,,,
46355,10.1002/agt2.553,CCCCCCC(CCCC)Cc1csc(-c2cc3c4nsnc4c4cc(-c5cc(CC(CCCC)CCCCCC)c(-c6cc7c(-c8cc(F)c(CC(CC)CCCC)s8)c8sccc8c(-c8cc(F)c(CC(CC)CCCC)s8)c7s6)s5)sc4c3s2)c1,CCCCCCCCCCCc1c(/C=C2\C(=O)c3cc(F)c(F)cc3C2=C(C#N)C#N)sc2c1sc1c3c4nsnc4c4c5sc6c(CCCCCCCCCCC)c(/C=C7\C(=O)c8cc(F)c(F)cc8C7=C(C#N)C#N)sc6c5n(CC(CC)CCCC)c4c3n(CC(CC)CCCC)c21,18.17,-5.51,-2.77,-5.65,-4.09,,,,,,,,,
46358,10.1002/agt2.58,COC(=O)C(C)(C)c1cc(C)cc(-c2sc3c4sc5cc(/C=C6/C(=O)c7cc(F)cc(c7)C(=O)/C6=C\c6cc(C(C)(C)C(=O)OC)c(-c7cc(C)cc(C(C)(C)C(=O)OC)c7)s6)sc5c4c(C(C)(C)C(=O)OC)ccc2-3)c1,CCCCCCCCCCCc1c(/C=C2\C(=O)c3ccccc3C2=C(C#N)C#N)sc2c1sc1c3c4nsnc4c4c5sc6c(CCCCCCCCCCC)c(/C=C7\C(=O)c8cc(-c9cccs9)ccc8C7=C(C#N)C#N)sc6c5n(CC(CCCCCCCC)CCCCCCCCCC)c4c3n(CC(CCCCCCCC)CCCCCCCCCC)c21,14.77,-5.56,-3.65,-5.68,-3.94,,,,0.7 vol% CN,conventional,PNDIT-F3N,PEDOT:PSS,,CN
46359,10.1002/agt2.58,COC(=O)C(C)(C)c1cc(C)cc(-c2sc3c4sc5cc(/C=C6/C(=O)c7cc(F)cc(c7)C(=O)/C6=C\c6cc(C(C)(C)C(=O)OC)c(-c7cc(C)cc(C(C)(C)C(=O)OC)c7)s6)sc5c4c(C(C)(C)C(=O)OC)ccc2-3)c1,CCCCCCCCCCCc1c(/C=C2\C(=O)c3ccccc3C2=C(C#N)C#N)sc2c1sc1c3c4nsnc4c4c5sc6c(CCCCCCCCCCC)c(/C=C7\C(=O)c8cc(-c9cccs9)ccc8C7=C(C#N)C#N)sc6c5n(CC(CCCCCCCC)CCCCCCCCCC)c4c3n(CC(CCCCCCCC)CCCCCCCCCC)c21,14.93,-5.56,-3.65,-5.68,-3.94,,,,1 vol% CN,conventional,PNDIT-F3N,PEDOT:PSS,,CN
46360,10.1002/agt2.58,COC(=O)C(C)(C)c1cc(C)cc(-c2sc3c4sc5cc(/C=C6/C(=O)c7cc(F)cc(c7)C(=O)/C6=C\c6cc(C(C)(C)C(=O)OC)c(-c7cc(C)cc(C(C)(C)C(=O)OC)c7)s6)sc5c4c(C(C)(C)C(=O)OC)ccc2-3)c1,CCCCCCCCCCCc1c(/C=C2\C(=O)c3ccccc3C2=C(C#N)C#N)sc2c1sc1c3c4nsnc4c4c5sc6c(CCCCCCCCCCC)c(/C=C7\C(=O)c8cc(-c9cccs9)ccc8C7=C(C#N)C#N)sc6c5n(CC(CCCCCCCC)CCCCCCCCCC)c4c3n(CC(CCCCCCCC)CCCCCCCCCC)c21,16.04,-5.56,-3.65,-5.68,-3.94,,,,0.7 vol% CN + 3 wt% N2200,conventional,PNDIT-F3N,PEDOT:PSS,,CN+N2200
46361,10.1002/agt2.58,COC(=O)C(C)(C)c1cc(C)cc(-c2sc3c4sc5cc(/C=C6/C(=O)c7cc(F)cc(c7)C(=O)/C6=C\c6cc(C(C)(C)C(=O)OC)c(-c7cc(C)cc(C(C)(C)C(=O)OC)c7)s6)sc5c4c(C(C)(C)C(=O)OC)ccc2-3)c1,CCCCCCCCCCCc1c(/C=C2\C(=O)c3ccccc3C2=C(C#N)C#N)sc2c1sc1c3c4nsnc4c4c5sc6c(CCCCCCCCCCC)c(/C=C7\C(=O)c8cc(-c9cccs9)ccc8C7=C(C#N)C#N)sc6c5n(CC(CCCCCCCC)CCCCCCCCCC)c4c3n(CC(CCCCCCCC)CCCCCCCCCC)c21,15.72,-5.56,-3.65,-5.68,-3.94,,,,1 vol% CN + 3 wt% N2200,conventional,PNDIT-F3N,PEDOT:PSS,,CN+N2200
46371,10.1002/agt2.70103,CCCCCCCCc1cc(-c2c(-c3cccs3)sc3c(-c4cc(CCCCCCCC)c(CCCCCCCC)s4)c(-c4ccc(-c5cccc6nsnc56)s4)sc23)sc1CCCCCCCC,CCCCCCC(CCCC)Cc1c(/C=C2\C(=O)c3cc(F)c(F)cc3C2=C(C#N)C#N)sc2c1SC1c3c(c4c(c5nsnc35)c3sc5c(CC(CCCC)CCCCCC)c(/C=C6\C(=O)c7cc(F)c(F)cc7C6=C(C#N)C#N)sc5c3n4CC(CC)CCCC)N(CC(CC)CCCC)C21,10.99,,,-5.68,-3.9,,,,,conventional,PDINN,PEDOT:PSS,chloroform,
46373,10.1002/agt2.70103,CCCCCCc1csc(-c2ccc(-c3cc(CCCCCC)c(/C=C/c4csc(-c5cc6c(OCC(CC)CCCC)c7sc(-c8ccc(C9=C%10C(=O)N(CC(CC)CCCC)C(c%11ccc(-c%12cc%13c(OCC(CC)CCCC)c%14sccc%14c(OCC(CC)CCCC)c%13s%12)s%11)=C%10C(=O)N9CC(CC)CCCC)s8)cc7c(OCC(CC)CCCC)c6s5)c4)s3)c3nsnc23)c1,CCCCCCC(CCCC)Cc1c(/C=C2\C(=O)c3cc(F)c(F)cc3C2=C(C#N)C#N)sc2c1SC1c3c(c4c(c5nsnc35)c3sc5c(CC(CCCC)CCCCCC)c(/C=C6\C(=O)c7cc(F)c(F)cc7C6=C(C#N)C#N)sc5c3n4CC(CC)CCCC)N(CC(CC)CCCC)C21,12.07,,,-5.68,-3.9,,,,,conventional,PDINN,PEDOT:PSS,chloroform,
46377,10.1002/agt2.70158,COC(=O)C(C)(C)c1cc(C)cc(-c2sc3c4sc5cc(/C=C6/C(=O)c7cc(F)cc(c7)C(=O)/C6=C\c6cc(C(C)(C)C(=O)OC)c(-c7cc(C)cc(C(C)(C)C(=O)OC)c7)s6)sc5c4c(C(C)(C)C(=O)OC)ccc2-3)c1,CCCCCCCCCCCc1c(/C=C2\C(=O)c3cc(F)c(F)cc3C2=C(C#N)C#N)sc2c1sc1c3c4nsnc4c4c5sc6c(CCCCCCCCCCC)c(/C=C7\C(=O)c8cc(F)c(F)cc8C7=C(C#N)C#N)sc6c5n(CC(CC)CCCC)c4c3n(CC(CC)CCCC)c21,15.7,-5.56,-3.65,-5.65,-4.09,,,1:1.2,,conventional,PDINN,PEDOT:PSS,,
46378,10.1002/agt2.70158,COC(=O)C(C)(C)c1cc(C)cc(-c2sc3c4sc5cc(/C=C6/C(=O)c7cc(F)cc(c7)C(=O)/C6=C\c6cc(C(C)(C)C(=O)OC)c(-c7cc(C)cc(C(C)(C)C(=O)OC)c7)s6)sc5c4c(C(C)(C)C(=O)OC)ccc2-3)c1,CCCCCCCCCCCc1c(/C=C2\C(=O)c3cc(F)c(F)cc3C2=C(C#N)C#N)sc2c1sc1c3c4nsnc4c4c5sc6c(CCCCCCCCCCC)c(/C=C7\C(=O)c8cc(F)c(F)cc8C7=C(C#N)C#N)sc6c5n(CC(CC)CCCC)c4c3n(CC(CC)CCCC)c21,14.39,-5.56,-3.65,-5.65,-4.09,,,0.95:0.05:1.2,,conventional,PDINN,PEDOT:PSS,,
46388,10.1002/agt2.70252,CCCCCCCCC(CCCCCC)Cn1nc2c(-c3ccc(/C=C(/C#N)C(=O)OCC(CC)CCCC)s3)c(F)c(F)c(-c3ccc(-c4cc5c(-c6cc(Cl)c(CC(CC)CCCC)s6)c6sc(-c7ccc(-c8c(F)c(F)c(-c9ccc(/C=C(\C#N)C(=O)OCC(CC)CCCC)s9)c9nn(CC(CCCCCC)CCCCCCCC)nc89)s7)cc6c(-c6cc(Cl)c(CC(CC)CCCC)s6)c5s4)s3)c2n1,CCCCCCC(CCCC)Cc1c(/C=C2\C(=O)c3cc(F)c(F)cc3C2=C(C#N)C#N)sc2c1SC1c3c(c4c(c5nsnc35)c3sc5c(CC(CCCC)CCCCCC)c(/C=C6\C(=O)c7cc(F)c(F)cc7C6=C(C#N)C#N)sc5c3n4CC(CC)CCCC)N(CC(CC)CCCC)C21,19.05,-5.46,-3.47,-5.68,-3.9,,,1:1.2,,,PNDIT-F3N,2PACz,,
46391,10.1002/agt2.70252,COC(=O)C(C)(C)c1cc(C)cc(-c2sc3c4sc5cc(/C=C6/C(=O)c7cc(F)cc(c7)C(=O)/C6=C\c6cc(C(C)(C)C(=O)OC)c(-c7cc(C)cc(C(C)(C)C(=O)OC)c7)s6)sc5c4c(C(C)(C)C(=O)OC)ccc2-3)c1,CCCCCCC(CCCC)Cc1c(/C=C2\C(=O)c3cc(F)c(F)cc3C2=C(C#N)C#N)sc2c1SC1c3c(c4c(c5nsnc35)c3sc5c(CC(CCCC)CCCCCC)c(/C=C6\C(=O)c7cc(F)c(F)cc7C6=C(C#N)C#N)sc5c3n4CC(CC)CCCC)N(CC(CC)CCCC)C21,18.23,-5.56,-3.65,-5.68,-3.9,,,1:1.2,,conventional,PNDIT-F3N,2PACz,,
46393,10.1002/agt2.70252,CCCCCCCCC(CCCCCC)Cn1nc2c(-c3ccc(/C=C(/C#N)C(=O)OCC(CC)CCCC)s3)c(F)c(F)c(-c3ccc(-c4cc5c(-c6cc(Cl)c(CC(CC)CCCC)s6)c6sc(-c7ccc(-c8c(F)c(F)c(-c9ccc(/C=C(\C#N)C(=O)OCC(CC)CCCC)s9)c9nn(CC(CCCCCC)CCCCCCCC)nc89)s7)cc6c(-c6cc(Cl)c(CC(CC)CCCC)s6)c5s4)s3)c2n1,CCCCCCC(CCCC)Cc1c(/C=C2\C(=O)c3cc(F)c(F)cc3C2=C(C#N)C#N)sc2c1SC1c3c(c4c(c5nsnc35)c3sc5c(CC(CCCC)CCCCCC)c(/C=C6\C(=O)c7cc(F)c(F)cc7C6=C(C#N)C#N)sc5c3n4CC(CC)CCCC)N(CC(CC)CCCC)C21,16.1,-5.46,-3.47,-5.68,-3.9,,,1:1.2,,,PNDIT-F3N,2PACz,,
46394,10.1002/agt2.70252,COC(=O)C(C)(C)c1cc(C)cc(-c2sc3c4sc5cc(/C=C6/C(=O)c7cc(F)cc(c7)C(=O)/C6=C\c6cc(C(C)(C)C(=O)OC)c(-c7cc(C)cc(C(C)(C)C(=O)OC)c7)s6)sc5c4c(C(C)(C)C(=O)OC)ccc2-3)c1,CCCCCCC(CCCC)Cc1c(/C=C2\C(=O)c3cc(F)c(F)cc3C2=C(C#N)C#N)sc2c1SC1c3c(c4c(c5nsnc35)c3sc5c(CC(CCCC)CCCCCC)c(/C=C6\C(=O)c7cc(F)c(F)cc7C6=C(C#N)C#N)sc5c3n4CC(CC)CCCC)N(CC(CC)CCCC)C21,13.97,-5.56,-3.65,-5.68,-3.9,,,1:1.2,,conventional,PNDIT-F3N,2PACz,,
46395,10.1002/agt2.70268,COC(=O)C(C)(C)c1cc(C)cc(-c2sc3c4sc5cc(/C=C6/C(=O)c7cc(F)cc(c7)C(=O)/C6=C\c6cc(C(C)(C)C(=O)OC)c(-c7cc(C)cc(C(C)(C)C(=O)OC)c7)s6)sc5c4c(C(C)(C)C(=O)OC)ccc2-3)c1,CCCCCCC(CCCC)Cc1c(/C=C2\C(=O)c3cc(F)c(F)cc3C2=C(C#N)C#N)sc2c1SC1c3c(c4c(c5nsnc35)c3sc5c(CC(CCCC)CCCCCC)c(/C=C6\C(=O)c7cc(F)c(F)cc7C6=C(C#N)C#N)sc5c3n4CC(CC)CCCC)N(CC(CC)CCCC)C21,17.46,-5.56,-3.65,-5.68,-3.9,,,,,conventional,PNDIT:F3N,2PACz,,
46396,10.1002/agt2.70268,COC(=O)C(C)(C)c1cc(C)cc(-c2sc3c4sc5cc(/C=C6/C(=O)c7cc(F)cc(c7)C(=O)/C6=C\c6cc(C(C)(C)C(=O)OC)c(-c7cc(C)cc(C(C)(C)C(=O)OC)c7)s6)sc5c4c(C(C)(C)C(=O)OC)ccc2-3)c1,CCCCCCC(CCCC)Cc1c(/C=C2\C(=O)c3cc(F)c(F)cc3C2=C(C#N)C#N)sc2c1SC1c3c(c4c(c5nsnc35)c3sc5c(CC(CCCC)CCCCCC)c(/C=C6\C(=O)c7cc(F)c(F)cc7C6=C(C#N)C#N)sc5c3n4CC(CC)CCCC)N(CC(CC)CCCC)C21,19.1,-5.56,-3.65,-5.68,-3.9,,,,,conventional,PNDIT:F3N,2PACz,,BCN-1
46397,10.1002/agt2.70268,COC(=O)C(C)(C)c1cc(C)cc(-c2sc3c4sc5cc(/C=C6/C(=O)c7cc(F)cc(c7)C(=O)/C6=C\c6cc(C(C)(C)C(=O)OC)c(-c7cc(C)cc(C(C)(C)C(=O)OC)c7)s6)sc5c4c(C(C)(C)C(=O)OC)ccc2-3)c1,CCCCCCC(CCCC)Cc1c(/C=C2\C(=O)c3cc(F)c(F)cc3C2=C(C#N)C#N)sc2c1SC1c3c(c4c(c5nsnc35)c3sc5c(CC(CCCC)CCCCCC)c(/C=C6\C(=O)c7cc(F)c(F)cc7C6=C(C#N)C#N)sc5c3n4CC(CC)CCCC)N(CC(CC)CCCC)C21,19.72,-5.56,-3.65,-5.68,-3.9,,,,,conventional,PNDIT:F3N,2PACz,,BCN-2
46401,10.1002/agt2.70305,CCCCCCC(CCCC)Cc1csc(-c2cc3c4nsnc4c4cc(-c5cc(CC(CCCC)CCCCCC)c(-c6cc7c(-c8cc(F)c(CC(CC)CCCC)s8)c8sccc8c(-c8cc(F)c(CC(CC)CCCC)s8)c7s6)s5)sc4c3s2)c1,CCCCCCCCCCCc1c(/C=C2\C(=O)c3cc(F)c(F)cc3C2=C(C#N)C#N)sc2c1sc1c3c4nsnc4c4c5sc6c(CCCCCCCCCCC)c(/C=C7\C(=O)c8cc(F)c(F)cc8C7=C(C#N)C#N)sc6c5n(CC(CC)CCCC)c4c3n(CC(CC)CCCC)c21,17.83,-5.51,-2.77,-5.65,-4.09,,,,,conventional,PDINN,PEDOT:PSS/2PACz,,
46402,10.1002/agt2.70305,CCCCCCC(CCCC)Cc1csc(-c2cc3c4nsnc4c4cc(-c5cc(CC(CCCC)CCCCCC)c(-c6cc7c(-c8cc(F)c(CC(CC)CCCC)s8)c8sccc8c(-c8cc(F)c(CC(CC)CCCC)s8)c7s6)s5)sc4c3s2)c1,CCCCCCCCCCCc1c(/C=C2\C(=O)c3cc(F)c(F)cc3C2=C(C#N)C#N)sc2c1sc1c3c4nsnc4c4c5sc6c(CCCCCCCCCCC)c(/C=C7\C(=O)c8cc(F)c(F)cc8C7=C(C#N)C#N)sc6c5n(CC(CC)CCCC)c4c3n(CC(CC)CCCC)c21,18.27,-5.51,-2.77,-5.65,-4.09,,,,,conventional,PDINN,PEDOT:PSS/2PACz,,
46403,10.1002/agt2.70305,CCCCCCC(CCCC)Cc1csc(-c2cc3c4nsnc4c4cc(-c5cc(CC(CCCC)CCCCCC)c(-c6cc7c(-c8cc(F)c(CC(CC)CCCC)s8)c8sccc8c(-c8cc(F)c(CC(CC)CCCC)s8)c7s6)s5)sc4c3s2)c1,CCCCCCCCCCCc1c(/C=C2\C(=O)c3cc(F)c(F)cc3C2=C(C#N)C#N)sc2c1sc1c3c4nsnc4c4c5sc6c(CCCCCCCCCCC)c(/C=C7\C(=O)c8cc(F)c(F)cc8C7=C(C#N)C#N)sc6c5n(CC(CC)CCCC)c4c3n(CC(CC)CCCC)c21,19.1,-5.51,-2.77,-5.65,-4.09,,,,,conventional,PDINN,PEDOT:PSS/2PACz,,
46404,10.1002/agt2.70305,CCCCCCC(CCCC)Cc1csc(-c2cc3c4nsnc4c4cc(-c5cc(CC(CCCC)CCCCCC)c(-c6cc7c(-c8cc(F)c(CC(CC)CCCC)s8)c8sccc8c(-c8cc(F)c(CC(CC)CCCC)s8)c7s6)s5)sc4c3s2)c1,CCCCCCC(CCCC)Cc1c(/C=C2\C(=O)c3cc(F)c(F)cc3C2=C(C#N)C#N)sc2c1SC1c3c(c4c(c5nsnc35)c3sc5c(CC(CCCC)CCCCCC)c(/C=C6\C(=O)c7cc(F)c(F)cc7C6=C(C#N)C#N)sc5c3n4CC(CC)CCCC)N(CC(CC)CCCC)C21,18.04,-5.51,-2.77,-5.68,-3.9,,,,,conventional,PDINN,PEDOT:PSS/2PACz,,
46405,10.1002/agt2.70305,CCCCCCC(CCCC)Cc1csc(-c2cc3c4nsnc4c4cc(-c5cc(CC(CCCC)CCCCCC)c(-c6cc7c(-c8cc(F)c(CC(CC)CCCC)s8)c8sccc8c(-c8cc(F)c(CC(CC)CCCC)s8)c7s6)s5)sc4c3s2)c1,CCCCCCC(CCCC)Cc1c(/C=C2\C(=O)c3cc(F)c(F)cc3C2=C(C#N)C#N)sc2c1SC1c3c(c4c(c5nsnc35)c3sc5c(CC(CCCC)CCCCCC)c(/C=C6\C(=O)c7cc(F)c(F)cc7C6=C(C#N)C#N)sc5c3n4CC(CC)CCCC)N(CC(CC)CCCC)C21,19.45,-5.51,-2.77,-5.68,-3.9,,,,,conventional,PDINN,PEDOT:PSS/2PACz,,
46406,10.1002/agt2.70305,CCCCCCC(CCCC)Cc1csc(-c2cc3c4nsnc4c4cc(-c5cc(CC(CCCC)CCCCCC)c(-c6cc7c(-c8cc(F)c(CC(CC)CCCC)s8)c8sccc8c(-c8cc(F)c(CC(CC)CCCC)s8)c7s6)s5)sc4c3s2)c1,CCCCCCC(CCCC)Cc1c(/C=C2\C(=O)c3cc(F)c(F)cc3C2=C(C#N)C#N)sc2c1SC1c3c(c4c(c5nsnc35)c3sc5c(CC(CCCC)CCCCCC)c(/C=C6\C(=O)c7cc(F)c(F)cc7C6=C(C#N)C#N)sc5c3n4CC(CC)CCCC)N(CC(CC)CCCC)C21,20.1,-5.51,-2.77,-5.68,-3.9,,,,,conventional,PDINN,PEDOT:PSS/2PACz,,
46423,10.1002/ajoc.202300377,CCCCCCc1cc(-c2cc3c(-c4ccc(SCC(CC)CCCC)cc4)c4sc(-c5cc(CCCCCC)c(-c6cc(CCCCCC)c(-c7ccc(/C=C8/SC(=S)N(CCCC)C8=O)s7)s6)s5)cc4c(-c4ccc(SCC(CC)CCCC)cc4)c3s2)sc1-c1cc(CCCCCC)c(-c2ccc(/C=C3/SC(=S)N(CCCC)C3=O)s2)s1,COC(=O)CCCC1(c2ccccc2)C23c4c5c6c7c8c9c(c%10c%11c2c2c%12c4c4c%13c5c5c7c7c8c8c%14c9c%10c9c%10c%11c2c2c%11c%12c4c4c%12c%13c5c5c7c7c8c8c%14c9c9c%10c2c2c%11c4c4c%12c5c7c5c8c9c2c45)C613,0.01,-5.37,-3.51,-6.1,-3.7,,,50 : 50,,inverted,PEIE,MoO3,chloroform,
46424,10.1002/ajoc.202300377,CCCCC(CC)COC(=O)c1sc2csc(-c3cc4c(-c5ccc(CC(CC)CCCC)s5)c5sccc5c(-c5ccc(CC(CC)CCCC)s5)c4s3)c2c1F,CCCCCCc1cc(-c2cc3c(-c4ccc(SCC(CC)CCCC)cc4)c4sc(-c5cc(CCCCCC)c(-c6cc(CCCCCC)c(-c7ccc(/C=C8/SC(=S)N(CCCC)C8=O)s7)s6)s5)cc4c(-c4ccc(SCC(CC)CCCC)cc4)c3s2)sc1-c1cc(CCCCCC)c(-c2ccc(/C=C3/SC(=S)N(CCCC)C3=O)s2)s1,2.06,-5.21,-3.6,-5.37,-3.51,,100.0,75 : 25,,inverted,PEIE,MoO3,chloroform,
46444,10.1002/anie.202005662,COC(=O)C(C)(C)c1cc(C)cc(-c2sc3c4sc5cc(/C=C6/C(=O)c7cc(F)cc(c7)C(=O)/C6=C\c6cc(C(C)(C)C(=O)OC)c(-c7cc(C)cc(C(C)(C)C(=O)OC)c7)s6)sc5c4c(C(C)(C)C(=O)OC)ccc2-3)c1,CCCCCCCCCCCCCCCCC1(CCCCCCCCCCCCCCCC)c2cc3c(cc2-c2sc(/C=C4\C(=O)c5ccccc5C4=C(C#N)C#N)cc21)C(CCCCCCCCCCCCCCCC)(CCCCCCCCCCCCCCCC)c1cc(/C=C2\C(=O)c4cc(-c5ccc(SCCCCSc6cccs6)s5)ccc4C2=C(C#N)C#N)sc1-3,8.63,-5.56,-3.65,-5.75,-3.89,,,,,inverted,ZnO,MoO3,,
46445,10.1002/anie.202005662,COC(=O)C(C)(C)c1cc(C)cc(-c2sc3c4sc5cc(/C=C6/C(=O)c7cc(F)cc(c7)C(=O)/C6=C\c6cc(C(C)(C)C(=O)OC)c(-c7cc(C)cc(C(C)(C)C(=O)OC)c7)s6)sc5c4c(C(C)(C)C(=O)OC)ccc2-3)c1,CCCCCCCCCCCCCCCCC1(CCCCCCCCCCCCCCCC)c2cc3c(cc2-c2sc(/C=C4\C(=O)c5ccccc5C4=C(C#N)C#N)cc21)C(CCCCCCCCCCCCCCCC)(CCCCCCCCCCCCCCCC)c1cc(/C=C2\C(=O)c4ccccc4C2=C(C#N)C#N)sc1-3,5.96,-5.56,-3.65,-5.885,-3.91,,,,,inverted,ZnO,MoO3,,
46450,10.1002/anie.202010596,COC(=O)C(C)(C)c1cc(C)cc(-c2sc3c4sc5cc(/C=C6/C(=O)c7cc(F)cc(c7)C(=O)/C6=C\c6cc(C(C)(C)C(=O)OC)c(-c7cc(C)cc(C(C)(C)C(=O)OC)c7)s6)sc5c4c(C(C)(C)C(=O)OC)ccc2-3)c1,CCCCCCCCCCCc1c(/C=C2\C(=O)c3cc(F)c(F)cc3C2=C(C#N)C#N)sc2c1sc1c3c4nsnc4c4c5sc6c(CCCCCCCCCCC)c(/C=C7\C(=O)c8cc(F)c(F)cc8C7=C(C#N)C#N)sc6c5n(CC(CC)CCCC)c4c3n(CC(CC)CCCC)c21,15.7,-5.56,-3.65,-5.65,-4.09,100.0,80.0,1:1,,conventional,PDINO,PEDOT:PSS,chloroform:1-chloronaphthalene (100:0.5),CN
46454,10.1002/anie.202010856,CCCCC(CC)Cc1ccc(-c2c3cc(-c4ccc(-c5sc(-c6cccs6)c6c5C(=O)c5c(CC(CC)CCCC)sc(CC(CC)CCCC)c5C6=O)s4)sc3c(-c3ccc(CC(CC)CCCC)s3)c3ccsc23)s1,CCOc1cccc(OCC)c1-c1cc(-c2ccc(/C=C3\C(=O)c4cc(F)c(F)cc4C3=C(C#N)C#N)s2)sc1-c1sc(-c2ccc(/C=C3\C(=O)c4cc(F)c(F)cc4C3=C(C#N)C#N)s2)cc1-c1c(OCC)cccc1OCC,7.43,-5.33,-3.48,-5.63,-4.0,100.0,,1:1,,inverted,ZnO,MoO3,o-DCB,
46455,10.1002/anie.202010856,CCCCC(CC)Cc1ccc(-c2c3cc(-c4ccc(-c5sc(-c6cccs6)c6c5C(=O)c5c(CC(CC)CCCC)sc(CC(CC)CCCC)c5C6=O)s4)sc3c(-c3ccc(CC(CC)CCCC)s3)c3ccsc23)s1,CCOc1cccc(OCC)c1-c1cc(-c2ccc(/C=C3\C(=O)c4cc(F)c(F)cc4C3=C(C#N)C#N)s2)sc1-c1sc(-c2ccc(/C=C3\C(=O)c4cc(F)c(F)cc4C3=C(C#N)C#N)s2)cc1-c1c(OCC)cccc1OCC,10.26,-5.33,-3.48,-5.63,-4.0,100.0,100.0,1:1,,inverted,ZnO,MoO3,o-DCB,
46456,10.1002/anie.202010856,CCCCC(CC)Cc1ccc(-c2c3cc(-c4ccc(-c5sc(-c6cccs6)c6c5C(=O)c5c(CC(CC)CCCC)sc(CC(CC)CCCC)c5C6=O)s4)sc3c(-c3ccc(CC(CC)CCCC)s3)c3ccsc23)s1,CCOc1cc(OCC)cc(-c2cc(-c3ccc(/C=C4\C(=O)c5cc(F)c(F)cc5C4=C(C#N)C#N)s3)sc2-c2sc(-c3ccc(/C=C4\C(=O)c5cc(F)c(F)cc5C4=C(C#N)C#N)s3)cc2-c2cc(OCC)cc(OCC)c2)c1,2.63,-5.33,-3.48,-5.68,-4.0,100.0,,1:1,,inverted,ZnO,MoO3,o-DCB,
46457,10.1002/anie.202016284,COC(=O)C(C)(C)c1cc(C)cc(-c2sc3c4sc5cc(/C=C6/C(=O)c7cc(F)cc(c7)C(=O)/C6=C\c6cc(C(C)(C)C(=O)OC)c(-c7cc(C)cc(C(C)(C)C(=O)OC)c7)s6)sc5c4c(C(C)(C)C(=O)OC)ccc2-3)c1,CCCCCCCCCCCc1c(/C=C2\C(=O)c3c(ccc(C)c3F)C2=C(C#N)C#N)sc2c1sc1c3c4nsnc4c4c5sc6c(CCCCCCCCCCC)c(/C=C7\C(=O)c8c(ccc(-c9ccc(C)s9)c8F)C7=C(C#N)C#N)sc6c5n(C)c4c3n(C)c21,14.0,-5.56,-3.65,,,,,,,conventional,,,,
46458,10.1002/anie.202016284,COC(=O)C(C)(C)c1cc(C)cc(-c2sc3c4sc5cc(/C=C6/C(=O)c7cc(F)cc(c7)C(=O)/C6=C\c6cc(C(C)(C)C(=O)OC)c(-c7cc(C)cc(C(C)(C)C(=O)OC)c7)s6)sc5c4c(C(C)(C)C(=O)OC)ccc2-3)c1,CCCCCCCCCCCCC(CCCCCCCCCC)Cn1c2c3sc(/C=C4\C(=O)c5c(F)cccc5C4=C(C#N)C#N)c(CCCCCCCCCCC)c3sc2c2c3nsnc3c3c4sc5c(CCCCCCCCCCC)c(/C=C6\C(=O)c7c(ccc(-c8cccs8)c7F)C6=C(C#N)C#N)sc5c4n(CC(CCCCCCCCCC)CCCCCCCCCCCC)c3c21,15.2,-5.56,-3.65,-5.715,-3.805,,,,,conventional,,,,
46460,10.1002/anie.202100390,CCCCCCCCC(CCCCCC)Cn1nc2c(-c3cccs3)c(F)c(F)c(-c3ccc(-c4cc5c(-c6ccc(CC(CC)CCCC)s6)c6sccc6c(-c6ccc(CC(CC)CCCC)s6)c5s4)s3)c2n1,CCCCC(CC)COc1cc(-c2cc3c(s2)-c2sc(/C=C4\C(=O)c5cc6ccccc6cc5C4=C(C#N)C#N)cc2C3(CC(CC)CCCC)CC(CC)CCCC)c(OCC(CC)CCCC)cc1-c1cc2c(s1)-c1sc(/C=C3\C(=O)c4cc5ccccc5cc4C3=C(C#N)C#N)cc1C2(CC(CC)CCCC)CC(CC)CCCC,11.0,-5.2,-3.05,-5.35,-3.94,,,,,conventional,PDINO,PEDOT:PSS,,
46461,10.1002/anie.202100390,CCCCCCCCC(CCCCCC)Cn1nc2c(-c3cccs3)c(F)c(F)c(-c3ccc(-c4cc5c(-c6ccc(CC(CC)CCCC)s6)c6sccc6c(-c6ccc(CC(CC)CCCC)s6)c5s4)s3)c2n1,CCCCC(CC)COc1cc(-c2cc3c(s2)-c2sc(/C=C4\C(=O)c5cc6ccc(F)cc6cc5C4=C(C#N)C#N)cc2C3(CC(CC)CCCC)CC(CC)CCCC)c(OCC(CC)CCCC)cc1-c1cc2c(s1)-c1sc(/C=C3\C(=O)c4cc5cc(F)ccc5cc4C3=C(C#N)C#N)cc1C2(CC(CC)CCCC)CC(CC)CCCC,14.53,-5.2,-3.05,-5.39,-3.99,,,,,conventional,PDINO,PEDOT:PSS,,
46462,10.1002/anie.202100390,CCCCCCCCC(CCCCCC)Cn1nc2c(-c3cccs3)c(F)c(F)c(-c3ccc(-c4cc5c(-c6ccc(CC(CC)CCCC)s6)c6sccc6c(-c6ccc(CC(CC)CCCC)s6)c5s4)s3)c2n1,CCCCC(CC)COc1cc(-c2cc3c(s2)-c2sc(/C=C4\C(=O)c5cc6cc(F)c(F)cc6cc5C4=C(C#N)C#N)cc2C3(CC(CC)CCCC)CC(CC)CCCC)c(OCC(CC)CCCC)cc1-c1cc2c(s1)-c1sc(/C=C3\C(=O)c4cc5cc(F)c(F)cc5cc4C3=C(C#N)C#N)cc1C2(CC(CC)CCCC)CC(CC)CCCC,13.24,-5.2,-3.05,-5.44,-4.06,,,,,conventional,PDINO,PEDOT:PSS,,
46463,10.1002/anie.202100390,CCCCCCCCC(CCCCCC)Cn1nc2c(-c3cccs3)c(F)c(F)c(-c3ccc(-c4cc5c(-c6ccc(CC(CC)CCCC)s6)c6sccc6c(-c6ccc(CC(CC)CCCC)s6)c5s4)s3)c2n1,CCCCC(CC)COc1cc(-c2cc3c(s2)-c2sc(/C=C4\C(=O)c5cc6ccc(F)cc6cc5C4=C(C#N)C#N)cc2C3(CC(CC)CCCC)CC(CC)CCCC)c(OCC(CC)CCCC)cc1-c1cc2c(s1)-c1sc(/C=C3\C(=O)c4cc5cc(F)ccc5cc4C3=C(C#N)C#N)cc1C2(CC(CC)CCCC)CC(CC)CCCC,13.8,-5.2,-3.05,-5.39,-3.99,,,,,conventional,PDINO,PEDOT:PSS,,
46464,10.1002/anie.202100755,COC(=O)C(C)(C)c1cc(C)cc(-c2sc3c4sc5cc(/C=C6/C(=O)c7cc(F)cc(c7)C(=O)/C6=C\c6cc(C(C)(C)C(=O)OC)c(-c7cc(C)cc(C(C)(C)C(=O)OC)c7)s6)sc5c4c(C(C)(C)C(=O)OC)ccc2-3)c1,CCCCCCCCCc1c(/C=C2\C(=O)c3cc(Cl)c(Cl)cc3C2=C(C#N)C#N)sc2c1sc1c3c4nsnc4c4c5sc6c(CCC)c(/C=C7\C(=O)c8cc(Cl)c(Cl)cc8C7=C(C#N)C#N)sc6c5n(CC(CCCC)CCCCCC)c4c3n(CC(CCCC)CCCCCC)c21,13.42,-5.56,-3.65,-5.66,-4.14,,,,,conventional,,PEDOT:PSS,,
46465,10.1002/anie.202100755,COC(=O)C(C)(C)c1cc(C)cc(-c2sc3c4sc5cc(/C=C6/C(=O)c7cc(F)cc(c7)C(=O)/C6=C\c6cc(C(C)(C)C(=O)OC)c(-c7cc(C)cc(C(C)(C)C(=O)OC)c7)s6)sc5c4c(C(C)(C)C(=O)OC)ccc2-3)c1,CCCCCCCCCc1c(/C=C2\C(=O)c3cc(Cl)c(Cl)cc3C2=C(C#N)C#N)sc2c1sc1c3c4nsnc4c4c5sc6c(CCC)c(/C=C7\C(=O)c8cc(Cl)c(Cl)cc8C7=C(C#N)C#N)sc6c5n(CC(CCCC)CCCCCC)c4c3n(CC(CCCC)CCCCCC)c21,15.05,-5.56,-3.65,-5.66,-4.14,,,,,conventional,CTOC,PEDOT:PSS,,
46466,10.1002/anie.202100755,COC(=O)C(C)(C)c1cc(C)cc(-c2sc3c4sc5cc(/C=C6/C(=O)c7cc(F)cc(c7)C(=O)/C6=C\c6cc(C(C)(C)C(=O)OC)c(-c7cc(C)cc(C(C)(C)C(=O)OC)c7)s6)sc5c4c(C(C)(C)C(=O)OC)ccc2-3)c1,CCCCCCCCCc1c(/C=C2\C(=O)c3cc(Cl)c(Cl)cc3C2=C(C#N)C#N)sc2c1sc1c3c4nsnc4c4c5sc6c(CCC)c(/C=C7\C(=O)c8cc(Cl)c(Cl)cc8C7=C(C#N)C#N)sc6c5n(CC(CCCC)CCCCCC)c4c3n(CC(CCCC)CCCCCC)c21,16.22,-5.56,-3.65,-5.66,-4.14,,,,,conventional,CTOC-N,PEDOT:PSS,,
46467,10.1002/anie.202100755,COC(=O)C(C)(C)c1cc(C)cc(-c2sc3c4sc5cc(/C=C6/C(=O)c7cc(F)cc(c7)C(=O)/C6=C\c6cc(C(C)(C)C(=O)OC)c(-c7cc(C)cc(C(C)(C)C(=O)OC)c7)s6)sc5c4c(C(C)(C)C(=O)OC)ccc2-3)c1,CCCCCCCCCc1c(/C=C2\C(=O)c3cc(Cl)c(Cl)cc3C2=C(C#N)C#N)sc2c1sc1c3c4nsnc4c4c5sc6c(CCC)c(/C=C7\C(=O)c8cc(Cl)c(Cl)cc8C7=C(C#N)C#N)sc6c5n(CC(CCCC)CCCCCC)c4c3n(CC(CCCC)CCCCCC)c21,17.19,-5.56,-3.65,-5.66,-4.14,,,,,conventional,CTOC-N-Br,PEDOT:PSS,,
46474,10.1002/anie.202103357,COC(=O)C(C)(C)c1cc(C)cc(-c2sc3c4sc5cc(/C=C6/C(=O)c7cc(F)cc(c7)C(=O)/C6=C\c6cc(C(C)(C)C(=O)OC)c(-c7cc(C)cc(C(C)(C)C(=O)OC)c7)s6)sc5c4c(C(C)(C)C(=O)OC)ccc2-3)c1,CCCCCCc1ccc(C2(c3ccc(CCCCCC)cc3)c3cc4c(cc3-c3sc5cc(C=C6C(=O)c7ccccc7C6=C(C#N)C#N)sc5c32)C(c2ccc(CCCCCC)cc2)(c2ccc(CCCCCC)cc2)c2c-4sc3cc(C=C4C(=O)c5ccccc5C4=C(C#N)C#N)sc23)cc1,9.97,-5.56,-3.65,-5.576,-3.916,,,,,,,,,
46475,10.1002/anie.202103357,COC(=O)C(C)(C)c1cc(C)cc(-c2sc3c4sc5cc(/C=C6/C(=O)c7cc(F)cc(c7)C(=O)/C6=C\c6cc(C(C)(C)C(=O)OC)c(-c7cc(C)cc(C(C)(C)C(=O)OC)c7)s6)sc5c4c(C(C)(C)C(=O)OC)ccc2-3)c1,CCCCCCc1ccc(C2(c3ccc(CCCCCC)cc3)c3cc4c(cc3-c3sc5cc(/C=C6\C(=O)c7cc(F)c(F)cc7C6=C(C#N)C#N)sc5c32)C(c2ccc(CCCCCC)cc2)(c2ccc(CCCCCC)cc2)c2c-4sc3cc(/C=C4\C(=O)c5cc(F)c(F)cc5C4=C(C#N)C#N)sc23)cc1,13.17,-5.56,-3.65,-5.66,-4.14,,,,,,,,,
46476,10.1002/anie.202103357,COC(=O)C(C)(C)c1cc(C)cc(-c2sc3c4sc5cc(/C=C6/C(=O)c7cc(F)cc(c7)C(=O)/C6=C\c6cc(C(C)(C)C(=O)OC)c(-c7cc(C)cc(C(C)(C)C(=O)OC)c7)s6)sc5c4c(C(C)(C)C(=O)OC)ccc2-3)c1,CCCCCCCCCCCc1c(/C=C2\C(=O)c3cc(F)c(F)cc3C2=C(C#N)C#N)sc2c1sc1c3c4nsnc4c4c5sc6c(CCCCCCCCCCC)c(/C=C7\C(=O)c8cc(F)c(F)cc8C7=C(C#N)C#N)sc6c5n(CC(CC)CCCC)c4c3n(CC(CC)CCCC)c21,16.26,-5.56,-3.65,-5.65,-4.09,,,,,,,,,
46477,10.1002/anie.202103357,COC(=O)C(C)(C)c1cc(C)cc(-c2sc3c4sc5cc(/C=C6/C(=O)c7cc(F)cc(c7)C(=O)/C6=C\c6cc(C(C)(C)C(=O)OC)c(-c7cc(C)cc(C(C)(C)C(=O)OC)c7)s6)sc5c4c(C(C)(C)C(=O)OC)ccc2-3)c1,CCCCCCc1ccc(C2(c3ccc(CCCCCC)cc3)c3cc4c(cc3-c3sc(-c5sc(/C=C6\C(=O)c7ccccc7C6=C(C#N)C#N)cc5OCC(CC)CCCC)cc32)C(c2ccc(CCCCCC)cc2)(c2ccc(CCCCCC)cc2)c2cc(-c3sc(/C=C5\C(=O)c6ccccc6C5=C(C#N)C#N)cc3OCC(CC)CCCC)sc2-4)cc1,0.41,-5.56,-3.65,-5.32,-3.95,,,,,,,,,
46481,10.1002/anie.202106364,COC(=O)C(C)(C)c1cc(C)cc(-c2sc3c4sc5cc(/C=C6/C(=O)c7cc(F)cc(c7)C(=O)/C6=C\c6cc(C(C)(C)C(=O)OC)c(-c7cc(C)cc(C(C)(C)C(=O)OC)c7)s6)sc5c4c(C(C)(C)C(=O)OC)ccc2-3)c1,CCCCCCCCCCCc1c(/C=C2\C(=O)c3cc(F)c(F)cc3C2=C(C#N)C#N)sc2c1sc1c3c4nsnc4c4c5sc6c(CCCCCCCCCCC)c(/C=C7\C(=O)c8cc(F)c(F)cc8C7=C(C#N)C#N)sc6c5n(CC(CC)CCCC)c4c3n(CC(CC)CCCC)c21,10.56,-5.56,-3.65,-5.65,-4.09,,,,,conventional,,,,
46482,10.1002/anie.202106364,COC(=O)C(C)(C)c1cc(C)cc(-c2sc3c4sc5cc(/C=C6/C(=O)c7cc(F)cc(c7)C(=O)/C6=C\c6cc(C(C)(C)C(=O)OC)c(-c7cc(C)cc(C(C)(C)C(=O)OC)c7)s6)sc5c4c(C(C)(C)C(=O)OC)ccc2-3)c1,CCCCCCCCCCCc1c(/C=C2\C(=O)c3cc(F)c(F)cc3C2=C(C#N)C#N)sc2c1sc1c3c4nsnc4c4c5sc6c(CCCCCCCCCCC)c(/C=C7\C(=O)c8cc(F)c(F)cc8C7=C(C#N)C#N)sc6c5n(CC(CC)CCCC)c4c3n(CC(CC)CCCC)c21,15.49,-5.56,-3.65,-5.65,-4.09,,,,,conventional,PDINO,,,
46483,10.1002/anie.202106364,COC(=O)C(C)(C)c1cc(C)cc(-c2sc3c4sc5cc(/C=C6/C(=O)c7cc(F)cc(c7)C(=O)/C6=C\c6cc(C(C)(C)C(=O)OC)c(-c7cc(C)cc(C(C)(C)C(=O)OC)c7)s6)sc5c4c(C(C)(C)C(=O)OC)ccc2-3)c1,CCCCCCCCCCCc1c(/C=C2\C(=O)c3cc(F)c(F)cc3C2=C(C#N)C#N)sc2c1sc1c3c4nsnc4c4c5sc6c(CCCCCCCCCCC)c(/C=C7\C(=O)c8cc(F)c(F)cc8C7=C(C#N)C#N)sc6c5n(CC(CC)CCCC)c4c3n(CC(CC)CCCC)c21,11.62,-5.56,-3.65,-5.65,-4.09,,,,,conventional,SiNcTI-N,,,
46484,10.1002/anie.202106364,COC(=O)C(C)(C)c1cc(C)cc(-c2sc3c4sc5cc(/C=C6/C(=O)c7cc(F)cc(c7)C(=O)/C6=C\c6cc(C(C)(C)C(=O)OC)c(-c7cc(C)cc(C(C)(C)C(=O)OC)c7)s6)sc5c4c(C(C)(C)C(=O)OC)ccc2-3)c1,CCCCCCCCCCCc1c(/C=C2\C(=O)c3cc(F)c(F)cc3C2=C(C#N)C#N)sc2c1sc1c3c4nsnc4c4c5sc6c(CCCCCCCCCCC)c(/C=C7\C(=O)c8cc(F)c(F)cc8C7=C(C#N)C#N)sc6c5n(CC(CC)CCCC)c4c3n(CC(CC)CCCC)c21,16.71,-5.56,-3.65,-5.65,-4.09,,,,,conventional,SiNcTI-Br,,,
46485,10.1002/anie.202109357,COC(=O)C(C)(C)c1cc(C)cc(-c2sc3c4sc5cc(/C=C6/C(=O)c7cc(F)cc(c7)C(=O)/C6=C\c6cc(C(C)(C)C(=O)OC)c(-c7cc(C)cc(C(C)(C)C(=O)OC)c7)s6)sc5c4c(C(C)(C)C(=O)OC)ccc2-3)c1,CCCCCCc1ccc(C2(c3ccc(CCCCCC)cc3)c3cc4c(cc3-c3sc5cc(/C=C6\C(=O)c7cc(F)c(F)cc7C6=C(C#N)C#N)sc5c32)C(c2ccc(CCCCCC)cc2)(c2ccc(CCCCCC)cc2)c2c-4sc3cc(/C=C4\C(=O)c5cc(F)c(F)cc5C4=C(C#N)C#N)sc23)cc1,12.0,-5.56,-3.65,-5.66,-4.14,,,1:1:0,,conventional,PDINN,PEDOT:PSS,,
46488,10.1002/anie.202109357,COC(=O)C(C)(C)c1cc(C)cc(-c2sc3c4sc5cc(/C=C6/C(=O)c7cc(F)cc(c7)C(=O)/C6=C\c6cc(C(C)(C)C(=O)OC)c(-c7cc(C)cc(C(C)(C)C(=O)OC)c7)s6)sc5c4c(C(C)(C)C(=O)OC)ccc2-3)c1,CCCCCCCCc1cc(-c2c(-c3cccs3)sc3c(-c4cc(CCCCCCCC)c(CCCCCCCC)s4)c(-c4ccc(-c5cccc6nsnc56)s4)sc23)sc1CCCCCCCC,3.1,-5.56,-3.65,,,,,1:0:1,,conventional,PDINN,PEDOT:PSS,,
46489,10.1002/anie.202110550,COC(=O)C(C)(C)c1cc(C)cc(-c2sc3c4sc5cc(/C=C6/C(=O)c7cc(F)cc(c7)C(=O)/C6=C\c6cc(C(C)(C)C(=O)OC)c(-c7cc(C)cc(C(C)(C)C(=O)OC)c7)s6)sc5c4c(C(C)(C)C(=O)OC)ccc2-3)c1,CCCCCCC(CCCC)Cc1c(/C=C2\C(=O)c3cc(F)c(F)cc3C2=C(C#N)C#N)sc2c1SC1c3c(c4c(c5nsnc35)c3sc5c(CC(CCCC)CCCCCC)c(/C=C6\C(=O)c7cc(F)c(F)cc7C6=C(C#N)C#N)sc5c3n4CC(CC)CCCC)N(CC(CC)CCCC)C21,3.44,-5.56,-3.65,-5.68,-3.9,,,,,,,Co-based,,
46490,10.1002/anie.202110550,COC(=O)C(C)(C)c1cc(C)cc(-c2sc3c4sc5cc(/C=C6/C(=O)c7cc(F)cc(c7)C(=O)/C6=C\c6cc(C(C)(C)C(=O)OC)c(-c7cc(C)cc(C(C)(C)C(=O)OC)c7)s6)sc5c4c(C(C)(C)C(=O)OC)ccc2-3)c1,CCCCCCC(CCCC)Cc1c(/C=C2\C(=O)c3cc(F)c(F)cc3C2=C(C#N)C#N)sc2c1SC1c3c(c4c(c5nsnc35)c3sc5c(CC(CCCC)CCCCCC)c(/C=C6\C(=O)c7cc(F)c(F)cc7C6=C(C#N)C#N)sc5c3n4CC(CC)CCCC)N(CC(CC)CCCC)C21,9.94,-5.56,-3.65,-5.68,-3.9,,100.0,,,,,Co-based,,
46491,10.1002/anie.202110550,COC(=O)C(C)(C)c1cc(C)cc(-c2sc3c4sc5cc(/C=C6/C(=O)c7cc(F)cc(c7)C(=O)/C6=C\c6cc(C(C)(C)C(=O)OC)c(-c7cc(C)cc(C(C)(C)C(=O)OC)c7)s6)sc5c4c(C(C)(C)C(=O)OC)ccc2-3)c1,CCCCCCC(CCCC)Cc1c(/C=C2\C(=O)c3cc(F)c(F)cc3C2=C(C#N)C#N)sc2c1SC1c3c(c4c(c5nsnc35)c3sc5c(CC(CCCC)CCCCCC)c(/C=C6\C(=O)c7cc(F)c(F)cc7C6=C(C#N)C#N)sc5c3n4CC(CC)CCCC)N(CC(CC)CCCC)C21,11.19,-5.56,-3.65,-5.68,-3.9,,150.0,,,,,Co-based,,
46492,10.1002/anie.202110550,COC(=O)C(C)(C)c1cc(C)cc(-c2sc3c4sc5cc(/C=C6/C(=O)c7cc(F)cc(c7)C(=O)/C6=C\c6cc(C(C)(C)C(=O)OC)c(-c7cc(C)cc(C(C)(C)C(=O)OC)c7)s6)sc5c4c(C(C)(C)C(=O)OC)ccc2-3)c1,CCCCCCC(CCCC)Cc1c(/C=C2\C(=O)c3cc(F)c(F)cc3C2=C(C#N)C#N)sc2c1SC1c3c(c4c(c5nsnc35)c3sc5c(CC(CCCC)CCCCCC)c(/C=C6\C(=O)c7cc(F)c(F)cc7C6=C(C#N)C#N)sc5c3n4CC(CC)CCCC)N(CC(CC)CCCC)C21,12.46,-5.56,-3.65,-5.68,-3.9,,250.0,,,,,Co-based,,
46493,10.1002/anie.202110550,COC(=O)C(C)(C)c1cc(C)cc(-c2sc3c4sc5cc(/C=C6/C(=O)c7cc(F)cc(c7)C(=O)/C6=C\c6cc(C(C)(C)C(=O)OC)c(-c7cc(C)cc(C(C)(C)C(=O)OC)c7)s6)sc5c4c(C(C)(C)C(=O)OC)ccc2-3)c1,CCCCCCC(CCCC)Cc1c(/C=C2\C(=O)c3cc(F)c(F)cc3C2=C(C#N)C#N)sc2c1SC1c3c(c4c(c5nsnc35)c3sc5c(CC(CCCC)CCCCCC)c(/C=C6\C(=O)c7cc(F)c(F)cc7C6=C(C#N)C#N)sc5c3n4CC(CC)CCCC)N(CC(CC)CCCC)C21,13.16,-5.56,-3.65,-5.68,-3.9,,350.0,,,,,Co-based,,
46494,10.1002/anie.202110550,COC(=O)C(C)(C)c1cc(C)cc(-c2sc3c4sc5cc(/C=C6/C(=O)c7cc(F)cc(c7)C(=O)/C6=C\c6cc(C(C)(C)C(=O)OC)c(-c7cc(C)cc(C(C)(C)C(=O)OC)c7)s6)sc5c4c(C(C)(C)C(=O)OC)ccc2-3)c1,CCCCCCC(CCCC)Cc1c(/C=C2\C(=O)c3cc(F)c(F)cc3C2=C(C#N)C#N)sc2c1SC1c3c(c4c(c5nsnc35)c3sc5c(CC(CCCC)CCCCCC)c(/C=C6\C(=O)c7cc(F)c(F)cc7C6=C(C#N)C#N)sc5c3n4CC(CC)CCCC)N(CC(CC)CCCC)C21,17.08,-5.56,-3.65,-5.68,-3.9,,,,,,,Co-based,,
46495,10.1002/anie.202110550,COC(=O)C(C)(C)c1cc(C)cc(-c2sc3c4sc5cc(/C=C6/C(=O)c7cc(F)cc(c7)C(=O)/C6=C\c6cc(C(C)(C)C(=O)OC)c(-c7cc(C)cc(C(C)(C)C(=O)OC)c7)s6)sc5c4c(C(C)(C)C(=O)OC)ccc2-3)c1,CCCCCCC(CCCC)Cc1c(/C=C2\C(=O)c3cc(F)c(F)cc3C2=C(C#N)C#N)sc2c1SC1c3c(c4c(c5nsnc35)c3sc5c(CC(CCCC)CCCCCC)c(/C=C6\C(=O)c7cc(F)c(F)cc7C6=C(C#N)C#N)sc5c3n4CC(CC)CCCC)N(CC(CC)CCCC)C21,17.85,-5.56,-3.65,-5.68,-3.9,,100.0,,,,,Co-based,,
46496,10.1002/anie.202110550,COC(=O)C(C)(C)c1cc(C)cc(-c2sc3c4sc5cc(/C=C6/C(=O)c7cc(F)cc(c7)C(=O)/C6=C\c6cc(C(C)(C)C(=O)OC)c(-c7cc(C)cc(C(C)(C)C(=O)OC)c7)s6)sc5c4c(C(C)(C)C(=O)OC)ccc2-3)c1,CCCCCCC(CCCC)Cc1c(/C=C2\C(=O)c3cc(F)c(F)cc3C2=C(C#N)C#N)sc2c1SC1c3c(c4c(c5nsnc35)c3sc5c(CC(CCCC)CCCCCC)c(/C=C6\C(=O)c7cc(F)c(F)cc7C6=C(C#N)C#N)sc5c3n4CC(CC)CCCC)N(CC(CC)CCCC)C21,18.77,-5.56,-3.65,-5.68,-3.9,,150.0,,,,,Co-based,,
