Repository: JiYiqaq/PCE-KA-GNN

# Data directory

- `raw/Active_Database.csv` is the immutable source dataset bundled under CC BY 4.0. Do not overwrite it with processed data.
- `processed/` is created and populated by the training pipeline. Generated `.pt` and `.pth` caches are intentionally ignored by Git because they can exceed GitHub's normal single-file limit.

See `../DATA_LICENSE.md` for provenance, license and checksum information.

File: data/processed/device_records.csv (part 56 of 250)
record_id,doi,donor_smiles,acceptor_smiles,pce,homo_d,lumo_d,homo_a,lumo_a,active_layer_thickness,annealing_temp,d_a_ratio,additive_ratio,device_type,etl_canonical,htl_canonical,solvent_canonical,additive_canonical
46497,10.1002/anie.202110550,COC(=O)C(C)(C)c1cc(C)cc(-c2sc3c4sc5cc(/C=C6/C(=O)c7cc(F)cc(c7)C(=O)/C6=C\c6cc(C(C)(C)C(=O)OC)c(-c7cc(C)cc(C(C)(C)C(=O)OC)c7)s6)sc5c4c(C(C)(C)C(=O)OC)ccc2-3)c1,CCCCCCC(CCCC)Cc1c(/C=C2\C(=O)c3cc(F)c(F)cc3C2=C(C#N)C#N)sc2c1SC1c3c(c4c(c5nsnc35)c3sc5c(CC(CCCC)CCCCCC)c(/C=C6\C(=O)c7cc(F)c(F)cc7C6=C(C#N)C#N)sc5c3n4CC(CC)CCCC)N(CC(CC)CCCC)C21,18.02,-5.56,-3.65,-5.68,-3.9,,250.0,,,,,Co-based,,
46498,10.1002/anie.202110550,COC(=O)C(C)(C)c1cc(C)cc(-c2sc3c4sc5cc(/C=C6/C(=O)c7cc(F)cc(c7)C(=O)/C6=C\c6cc(C(C)(C)C(=O)OC)c(-c7cc(C)cc(C(C)(C)C(=O)OC)c7)s6)sc5c4c(C(C)(C)C(=O)OC)ccc2-3)c1,CCCCCCC(CCCC)Cc1c(/C=C2\C(=O)c3cc(F)c(F)cc3C2=C(C#N)C#N)sc2c1SC1c3c(c4c(c5nsnc35)c3sc5c(CC(CCCC)CCCCCC)c(/C=C6\C(=O)c7cc(F)c(F)cc7C6=C(C#N)C#N)sc5c3n4CC(CC)CCCC)N(CC(CC)CCCC)C21,16.17,-5.56,-3.65,-5.68,-3.9,,350.0,,,,,Co-based,,
46499,10.1002/anie.202110550,COC(=O)C(C)(C)c1cc(C)cc(-c2sc3c4sc5cc(/C=C6/C(=O)c7cc(F)cc(c7)C(=O)/C6=C\c6cc(C(C)(C)C(=O)OC)c(-c7cc(C)cc(C(C)(C)C(=O)OC)c7)s6)sc5c4c(C(C)(C)C(=O)OC)ccc2-3)c1,CCCCCCC(CCCC)Cc1c(/C=C2\C(=O)c3cc(F)c(F)cc3C2=C(C#N)C#N)sc2c1SC1c3c(c4c(c5nsnc35)c3sc5c(CC(CCCC)CCCCCC)c(/C=C6\C(=O)c7cc(F)c(F)cc7C6=C(C#N)C#N)sc5c3n4CC(CC)CCCC)N(CC(CC)CCCC)C21,15.23,-5.56,-3.65,-5.68,-3.9,,,,,,,,,
46500,10.1002/anie.202110550,COC(=O)C(C)(C)c1cc(C)cc(-c2sc3c4sc5cc(/C=C6/C(=O)c7cc(F)cc(c7)C(=O)/C6=C\c6cc(C(C)(C)C(=O)OC)c(-c7cc(C)cc(C(C)(C)C(=O)OC)c7)s6)sc5c4c(C(C)(C)C(=O)OC)ccc2-3)c1,CCCCCCC(CCCC)Cc1c(/C=C2\C(=O)c3cc(F)c(F)cc3C2=C(C#N)C#N)sc2c1SC1c3c(c4c(c5nsnc35)c3sc5c(CC(CCCC)CCCCCC)c(/C=C6\C(=O)c7cc(F)c(F)cc7C6=C(C#N)C#N)sc5c3n4CC(CC)CCCC)N(CC(CC)CCCC)C21,18.02,-5.56,-3.65,-5.68,-3.9,,150.0,,,,,PEDOT:PSS,,
46503,10.1002/anie.202111192,CCCCCCCCCCC(CCCCCCCC)CN1C(=O)c2c(c(-c3ccc(-c4cc5c(OCC(CC)CCCC)c6sc(-c7scc8c7C(=O)N(CCCCCCCC)C8=O)cc6c(OCC(CC)CCCC)c5s4)s3)c3nsnc3c2-c2ccc(-c3cc4c(OCC(CC)CCCC)c5sccc5c(OCC(CC)CCCC)c4s3)s2)C1=O,CCCCCCCCC(CCCCCCCC)n1c2cc3sccc3cc2c2cc3cc(-c4c(F)c(F)cc5nn(CCCCCCCC)nc45)sc3cc21,5.16,-5.58,-3.91,-5.8,-3.6,60.0,230.0,,0.5%,inverted,ZnO,MoO3,chlorobenzene,DIO
46504,10.1002/anie.202111192,CCCCCCCCCCCCOc1c2cc(-c3ccc(C4=C5C(=O)N(CCCCCCCC)C(c6ccc(-c7cc8c(OCCCCCCCCCCCC)c9sc(-c%10cc%11c%12nc%13c(-c%14cc(CCCCCCCCCCCC)c(CCCCCCCCCCCC)s%14)c%14nsnc%14c(-c%14cc(CCCCCCCCCCCC)c(CCCCCCCCCCCC)s%14)c%13nc%12c%12ccsc%12c%11s%10)cc9c(OCCCCCCCCCCCC)c8s7)s6)=C5C(=O)N4CCCCCCCC)s3)sc2c(OCCCCCCCCCCCC)c2ccsc12,CCCCCCCCC(CCCCCCCC)n1c2cc3sccc3cc2c2cc3cc(-c4c(F)c(F)cc5nn(CCCCCCCC)nc45)sc3cc21,6.32,-5.24,-3.63,-5.8,-3.6,60.0,230.0,,0.5%,inverted,ZnO,MoO3,chlorobenzene,DIO
46505,10.1002/anie.202111192,CCCCCCCCCCCCOc1c2cc(-c3ccc(C4=C5C(=O)N(CCCCCCCC)C(c6ccc(-c7cc8c(OCCCCCCCCCCCC)c9sc(-c%10cc%11c%12nc%13c(-c%14cc(CCCCCCCCCCCC)c(CCCCCCCCCCCC)s%14)c%14nsnc%14c(-c%14cc(CCCCCCCCCCCC)c(CCCCCCCCCCCC)s%14)c%13nc%12c%12ccsc%12c%11s%10)cc9c(OCCCCCCCCCCCC)c8s7)s6)=C5C(=O)N4CCCCCCCC)s3)sc2c(OCCCCCCCCCCCC)c2ccsc12,CCCCCCCCC(CCCCCCCC)n1c2cc3sccc3cc2c2cc3cc(-c4c(F)c(F)cc5nn(CCCCCCCC)nc45)sc3cc21,6.61,-5.28,-3.7,-5.8,-3.6,60.0,230.0,,0.5%,inverted,ZnO,MoO3,chlorobenzene,DIO
46513,10.1002/anie.202116111,COC(=O)C(C)(C)c1cc(C)cc(-c2sc3c4sc5cc(/C=C6/C(=O)c7cc(F)cc(c7)C(=O)/C6=C\c6cc(C(C)(C)C(=O)OC)c(-c7cc(C)cc(C(C)(C)C(=O)OC)c7)s6)sc5c4c(C(C)(C)C(=O)OC)ccc2-3)c1,CCCCCCCCCCCc1c(/C=C2\C(=O)c3cc(F)c(F)cc3C2=C(C#N)C#N)sc2c1sc1c3c4nsnc4c4c5sc6c(CCCCCCCCCCC)c(/C=C7\C(=O)c8cc(F)c(F)cc8C7=C(C#N)C#N)sc6c5n(CC(CC)CCCC)c4c3n(CC(CC)CCCC)c21,16.5,-5.56,-3.65,-5.65,-4.09,,90.0,1 : 1.2 : 0,,conventional,PDINN,PEDOT:PSS,chloroform,DIO
46521,10.1002/anie.202200329,COC(=O)C(C)(C)c1cc(C)cc(-c2sc3c4sc5cc(/C=C6/C(=O)c7cc(F)cc(c7)C(=O)/C6=C\c6cc(C(C)(C)C(=O)OC)c(-c7cc(C)cc(C(C)(C)C(=O)OC)c7)s6)sc5c4c(C(C)(C)C(=O)OC)ccc2-3)c1,CCCCCCCCCCCc1c(/C=C2\C(=O)c3cc(F)c(F)cc3C2=C(C#N)C#N)sc2c1sc1c3c4nsnc4c4c5sc6c(CCCCCCCCCCC)c(/C=C7\C(=O)c8cc(F)c(F)cc8C7=C(C#N)C#N)sc6c5n(CC(CC)CCCC)c4c3n(CC(CC)CCCC)c21,16.17,-5.56,-3.65,-5.65,-4.09,,,,,conventional,PDINO,PEDOT:PSS,,
46522,10.1002/anie.202200329,COC(=O)C(C)(C)c1cc(C)cc(-c2sc3c4sc5cc(/C=C6/C(=O)c7cc(F)cc(c7)C(=O)/C6=C\c6cc(C(C)(C)C(=O)OC)c(-c7cc(C)cc(C(C)(C)C(=O)OC)c7)s6)sc5c4c(C(C)(C)C(=O)OC)ccc2-3)c1,CCCCCCCCCCCc1c(/C=C2\C(=O)c3cc(F)c(F)cc3C2=C(C#N)C#N)sc2c1sc1c3c4nsnc4c4c5sc6c(CCCCCCCCCCC)c(/C=C7\C(=O)c8cc(F)c(F)cc8C7=C(C#N)C#N)sc6c5n(CC(CC)CCCC)c4c3n(CC(CC)CCCC)c21,17.07,-5.56,-3.65,-5.65,-4.09,,,1:1.2,0.13 relative to PM6 (PM6:oligomer:Y6 = 1:0.13:1.2),conventional,PDINO,PEDOT:PSS,,
46523,10.1002/anie.202200329,COC(=O)C(C)(C)c1cc(C)cc(-c2sc3c4sc5cc(/C=C6/C(=O)c7cc(F)cc(c7)C(=O)/C6=C\c6cc(C(C)(C)C(=O)OC)c(-c7cc(C)cc(C(C)(C)C(=O)OC)c7)s6)sc5c4c(C(C)(C)C(=O)OC)ccc2-3)c1,CCCCCCCCCCCc1c(/C=C2\C(=O)c3cc(F)c(F)cc3C2=C(C#N)C#N)sc2c1sc1c3c4nsnc4c4c5sc6c(CCCCCCCCCCC)c(/C=C7\C(=O)c8cc(F)c(F)cc8C7=C(C#N)C#N)sc6c5n(CC(CC)CCCC)c4c3n(CC(CC)CCCC)c21,17.33,-5.56,-3.65,-5.65,-4.09,,,1:1.2,0.13 relative to PM6 (PM6:oligomer:Y6 = 1:0.13:1.2),conventional,PDINO,PEDOT:PSS,,
46524,10.1002/anie.202200329,COC(=O)C(C)(C)c1cc(C)cc(-c2sc3c4sc5cc(/C=C6/C(=O)c7cc(F)cc(c7)C(=O)/C6=C\c6cc(C(C)(C)C(=O)OC)c(-c7cc(C)cc(C(C)(C)C(=O)OC)c7)s6)sc5c4c(C(C)(C)C(=O)OC)ccc2-3)c1,CCCCCCCCCCCc1c(/C=C2\C(=O)c3cc(F)c(F)cc3C2=C(C#N)C#N)sc2c1sc1c3c4nsnc4c4c5sc6c(CCCCCCCCCCC)c(/C=C7\C(=O)c8cc(F)c(F)cc8C7=C(C#N)C#N)sc6c5n(CC(CC)CCCC)c4c3n(CC(CC)CCCC)c21,17.17,-5.56,-3.65,-5.65,-4.09,,,1:1.2,0.13 relative to PM6 (PM6:oligomer:Y6 = 1:0.13:1.2),conventional,PDINO,PEDOT:PSS,,
46525,10.1002/anie.202200329,COC(=O)C(C)(C)c1cc(C)cc(-c2sc3c4sc5cc(/C=C6/C(=O)c7cc(F)cc(c7)C(=O)/C6=C\c6cc(C(C)(C)C(=O)OC)c(-c7cc(C)cc(C(C)(C)C(=O)OC)c7)s6)sc5c4c(C(C)(C)C(=O)OC)ccc2-3)c1,CCCCCCCCCCCc1c(/C=C2\C(=O)c3cc(F)c(F)cc3C2=C(C#N)C#N)sc2c1sc1c3c4nsnc4c4c5sc6c(CCCCCCCCCCC)c(/C=C7\C(=O)c8cc(F)c(F)cc8C7=C(C#N)C#N)sc6c5n(CC(CC)CCCC)c4c3n(CC(CC)CCCC)c21,16.95,-5.56,-3.65,-5.65,-4.09,,,1:1.2,0.13 relative to PM6 (PM6:oligomer:Y6 = 1:0.13:1.2),conventional,PDINO,PEDOT:PSS,,
46526,10.1002/anie.202200329,COC(=O)C(C)(C)c1cc(C)cc(-c2sc3c4sc5cc(/C=C6/C(=O)c7cc(F)cc(c7)C(=O)/C6=C\c6cc(C(C)(C)C(=O)OC)c(-c7cc(C)cc(C(C)(C)C(=O)OC)c7)s6)sc5c4c(C(C)(C)C(=O)OC)ccc2-3)c1,CCCCCCCCCc1c(C=C2C(=O)c3cc(Cl)c(Cl)cc3C2=C(C#N)C#N)sc2c1sc1c3c4nsnc4c4c5sc6c(CCCCCCCCC)c(C=C7C(=O)c8cc(Cl)c(Cl)cc8C7=C(C#N)C#N)sc6c5n(CC(CCCC)CCCCCC)c4c3n(CC(CCCC)CCCCCC)c21,17.49,-5.56,-3.65,-5.68,-3.9,,,,,conventional,PDINO,PEDOT:PSS,,
46527,10.1002/anie.202200329,COC(=O)C(C)(C)c1cc(C)cc(-c2sc3c4sc5cc(/C=C6/C(=O)c7cc(F)cc(c7)C(=O)/C6=C\c6cc(C(C)(C)C(=O)OC)c(-c7cc(C)cc(C(C)(C)C(=O)OC)c7)s6)sc5c4c(C(C)(C)C(=O)OC)ccc2-3)c1,CCCCCCCCCc1c(C=C2C(=O)c3cc(Cl)c(Cl)cc3C2=C(C#N)C#N)sc2c1sc1c3c4nsnc4c4c5sc6c(CCCCCCCCC)c(C=C7C(=O)c8cc(Cl)c(Cl)cc8C7=C(C#N)C#N)sc6c5n(CC(CCCC)CCCCCC)c4c3n(CC(CCCC)CCCCCC)c21,18.32,-5.56,-3.65,-5.68,-3.9,,,,,conventional,PDINO,PEDOT:PSS,,
46528,10.1002/anie.202200329,COC(=O)C(C)(C)c1cc(C)cc(-c2sc3c4sc5cc(/C=C6/C(=O)c7cc(F)cc(c7)C(=O)/C6=C\c6cc(C(C)(C)C(=O)OC)c(-c7cc(C)cc(C(C)(C)C(=O)OC)c7)s6)sc5c4c(C(C)(C)C(=O)OC)ccc2-3)c1,CCCCCCCCCCCc1c(/C=C2\C(=O)c3cc(F)c(F)cc3C2=C(C#N)C#N)sc2c1sc1c3c4nsnc4c4c5sc6c(CCCCCCCCCCC)c(/C=C7\C(=O)c8cc(F)c(F)cc8C7=C(C#N)C#N)sc6c5n(CC(CC)CCCC)c4c3n(CC(CC)CCCC)c21,16.01,-5.56,-3.65,-5.65,-4.09,,,,,conventional,PDINO,PEDOT:PSS,,
46544,10.1002/anie.202202177,COC(=O)C(C)(C)c1cc(C)cc(-c2sc3c4sc5cc(/C=C6/C(=O)c7cc(F)cc(c7)C(=O)/C6=C\c6cc(C(C)(C)C(=O)OC)c(-c7cc(C)cc(C(C)(C)C(=O)OC)c7)s6)sc5c4c(C(C)(C)C(=O)OC)ccc2-3)c1,CCCCCCCCCCCc1c(/C=C2\C(=O)c3cc(F)c(F)cc3C2=C(C#N)C#N)sc2c1sc1c3c4nsnc4c4c5sc6c(CCCCCCCCCCC)c(/C=C7\C(=O)c8cc(F)c(F)cc8C7=C(C#N)C#N)sc6c5n(CC(CC)CCCC)c4c3n(CC(CC)CCCC)c21,16.03,-5.56,-3.65,-5.65,-4.09,,,,,conventional,PFN-Br,PEDOT:PSS,chloroform,
46545,10.1002/anie.202202177,COC(=O)C(C)(C)c1cc(C)cc(-c2sc3c4sc5cc(/C=C6/C(=O)c7cc(F)cc(c7)C(=O)/C6=C\c6cc(C(C)(C)C(=O)OC)c(-c7cc(C)cc(C(C)(C)C(=O)OC)c7)s6)sc5c4c(C(C)(C)C(=O)OC)ccc2-3)c1,CCCCCCCCCCCc1c(/C=C2\C(=O)c3cc(F)c(F)cc3C2=C(C#N)C#N)sc2c1sc1c3c4nsnc4c4c5sc6c(CCCCCCCCCCC)c(/C=C7\C(=O)c8cc(F)c(F)cc8C7=C(C#N)C#N)sc6c5n(CC(CC)CCCC)c4c3n(CC(CC)CCCC)c21,16.95,-5.56,-3.65,-5.65,-4.09,,,,1,conventional,PFN-Br,PEDOT:PSS,chloroform,
46546,10.1002/anie.202202177,COC(=O)C(C)(C)c1cc(C)cc(-c2sc3c4sc5cc(/C=C6/C(=O)c7cc(F)cc(c7)C(=O)/C6=C\c6cc(C(C)(C)C(=O)OC)c(-c7cc(C)cc(C(C)(C)C(=O)OC)c7)s6)sc5c4c(C(C)(C)C(=O)OC)ccc2-3)c1,CCCCCCCCCCCc1c(/C=C2\C(=O)c3cc(F)c(F)cc3C2=C(C#N)C#N)sc2c1sc1c3c4nsnc4c4c5sc6c(CCCCCCCCCCC)c(/C=C7\C(=O)c8cc(F)c(F)cc8C7=C(C#N)C#N)sc6c5n(CC(CC)CCCC)c4c3n(CC(CC)CCCC)c21,17.72,-5.56,-3.65,-5.65,-4.09,,,,5,conventional,PFN-Br,PEDOT:PSS,chloroform,
46547,10.1002/anie.202202177,COC(=O)C(C)(C)c1cc(C)cc(-c2sc3c4sc5cc(/C=C6/C(=O)c7cc(F)cc(c7)C(=O)/C6=C\c6cc(C(C)(C)C(=O)OC)c(-c7cc(C)cc(C(C)(C)C(=O)OC)c7)s6)sc5c4c(C(C)(C)C(=O)OC)ccc2-3)c1,CCCCCCCCCCCc1c(/C=C2\C(=O)c3cc(F)c(F)cc3C2=C(C#N)C#N)sc2c1sc1c3c4nsnc4c4c5sc6c(CCCCCCCCCCC)c(/C=C7\C(=O)c8cc(F)c(F)cc8C7=C(C#N)C#N)sc6c5n(CC(CC)CCCC)c4c3n(CC(CC)CCCC)c21,17.18,-5.56,-3.65,-5.65,-4.09,,,,10,conventional,PFN-Br,PEDOT:PSS,chloroform,
46548,10.1002/anie.202202177,COC(=O)C(C)(C)c1cc(C)cc(-c2sc3c4sc5cc(/C=C6/C(=O)c7cc(F)cc(c7)C(=O)/C6=C\c6cc(C(C)(C)C(=O)OC)c(-c7cc(C)cc(C(C)(C)C(=O)OC)c7)s6)sc5c4c(C(C)(C)C(=O)OC)ccc2-3)c1,CCCCCCCCCc1c(C=C2C(=O)c3cc(Cl)c(Cl)cc3C2=C(C#N)C#N)sc2c1sc1c3c4nsnc4c4c5sc6c(CCCCCCCCC)c(C=C7C(=O)c8cc(Cl)c(Cl)cc8C7=C(C#N)C#N)sc6c5n(CC(CCCC)CCCCCC)c4c3n(CC(CCCC)CCCCCC)c21,17.25,-5.56,-3.65,-5.68,-3.9,,,,,conventional,PFN-Br,PEDOT:PSS,chloroform,
46549,10.1002/anie.202202177,COC(=O)C(C)(C)c1cc(C)cc(-c2sc3c4sc5cc(/C=C6/C(=O)c7cc(F)cc(c7)C(=O)/C6=C\c6cc(C(C)(C)C(=O)OC)c(-c7cc(C)cc(C(C)(C)C(=O)OC)c7)s6)sc5c4c(C(C)(C)C(=O)OC)ccc2-3)c1,CCCCCCCCCc1c(C=C2C(=O)c3cc(Cl)c(Cl)cc3C2=C(C#N)C#N)sc2c1sc1c3c4nsnc4c4c5sc6c(CCCCCCCCC)c(C=C7C(=O)c8cc(Cl)c(Cl)cc8C7=C(C#N)C#N)sc6c5n(CC(CCCC)CCCCCC)c4c3n(CC(CCCC)CCCCCC)c21,17.69,-5.56,-3.65,-5.68,-3.9,,,,1%,conventional,PFN-Br,PEDOT:PSS,chloroform,
46550,10.1002/anie.202202177,COC(=O)C(C)(C)c1cc(C)cc(-c2sc3c4sc5cc(/C=C6/C(=O)c7cc(F)cc(c7)C(=O)/C6=C\c6cc(C(C)(C)C(=O)OC)c(-c7cc(C)cc(C(C)(C)C(=O)OC)c7)s6)sc5c4c(C(C)(C)C(=O)OC)ccc2-3)c1,CCCCCCCCCc1c(C=C2C(=O)c3cc(Cl)c(Cl)cc3C2=C(C#N)C#N)sc2c1sc1c3c4nsnc4c4c5sc6c(CCCCCCCCC)c(C=C7C(=O)c8cc(Cl)c(Cl)cc8C7=C(C#N)C#N)sc6c5n(CC(CCCC)CCCCCC)c4c3n(CC(CCCC)CCCCCC)c21,18.17,-5.56,-3.65,-5.68,-3.9,,,,5%,conventional,PFN-Br,PEDOT:PSS,chloroform,
46551,10.1002/anie.202202177,COC(=O)C(C)(C)c1cc(C)cc(-c2sc3c4sc5cc(/C=C6/C(=O)c7cc(F)cc(c7)C(=O)/C6=C\c6cc(C(C)(C)C(=O)OC)c(-c7cc(C)cc(C(C)(C)C(=O)OC)c7)s6)sc5c4c(C(C)(C)C(=O)OC)ccc2-3)c1,CCCCCCCCCc1c(C=C2C(=O)c3cc(Cl)c(Cl)cc3C2=C(C#N)C#N)sc2c1sc1c3c4nsnc4c4c5sc6c(CCCCCCCCC)c(C=C7C(=O)c8cc(Cl)c(Cl)cc8C7=C(C#N)C#N)sc6c5n(CC(CCCC)CCCCCC)c4c3n(CC(CCCC)CCCCCC)c21,17.89,-5.56,-3.65,-5.68,-3.9,,,,10%,conventional,PFN-Br,PEDOT:PSS,chloroform,
46552,10.1002/anie.202202177,COC(=O)C(C)(C)c1cc(C)cc(-c2sc3c4sc5cc(/C=C6/C(=O)c7cc(F)cc(c7)C(=O)/C6=C\c6cc(C(C)(C)C(=O)OC)c(-c7cc(C)cc(C(C)(C)C(=O)OC)c7)s6)sc5c4c(C(C)(C)C(=O)OC)ccc2-3)c1,CCCCCCc1ccc(C2(c3ccc(CCCCCC)cc3)c3cc4c(cc3-c3sc5cc(/C=C6\C(=O)c7cc(F)c(F)cc7C6=C(C#N)C#N)sc5c32)C(c2ccc(CCCCCC)cc2)(c2ccc(CCCCCC)cc2)c2c-4sc3cc(/C=C4\C(=O)c5cc(F)c(F)cc5C4=C(C#N)C#N)sc23)cc1,12.94,-5.56,-3.65,-5.66,-4.14,,,,,conventional,PFN-Br,PEDOT:PSS,chloroform,
46553,10.1002/anie.202202177,COC(=O)C(C)(C)c1cc(C)cc(-c2sc3c4sc5cc(/C=C6/C(=O)c7cc(F)cc(c7)C(=O)/C6=C\c6cc(C(C)(C)C(=O)OC)c(-c7cc(C)cc(C(C)(C)C(=O)OC)c7)s6)sc5c4c(C(C)(C)C(=O)OC)ccc2-3)c1,CCCCCCc1ccc(C2(c3ccc(CCCCCC)cc3)c3cc4c(cc3-c3sc5cc(/C=C6\C(=O)c7cc(F)c(F)cc7C6=C(C#N)C#N)sc5c32)C(c2ccc(CCCCCC)cc2)(c2ccc(CCCCCC)cc2)c2c-4sc3cc(/C=C4\C(=O)c5cc(F)c(F)cc5C4=C(C#N)C#N)sc23)cc1,13.84,-5.56,-3.65,-5.66,-4.14,,,,1,conventional,PFN-Br,PEDOT:PSS,chloroform,
46554,10.1002/anie.202202177,COC(=O)C(C)(C)c1cc(C)cc(-c2sc3c4sc5cc(/C=C6/C(=O)c7cc(F)cc(c7)C(=O)/C6=C\c6cc(C(C)(C)C(=O)OC)c(-c7cc(C)cc(C(C)(C)C(=O)OC)c7)s6)sc5c4c(C(C)(C)C(=O)OC)ccc2-3)c1,CCCCCCc1ccc(C2(c3ccc(CCCCCC)cc3)c3cc4c(cc3-c3sc5cc(/C=C6\C(=O)c7cc(F)c(F)cc7C6=C(C#N)C#N)sc5c32)C(c2ccc(CCCCCC)cc2)(c2ccc(CCCCCC)cc2)c2c-4sc3cc(/C=C4\C(=O)c5cc(F)c(F)cc5C4=C(C#N)C#N)sc23)cc1,13.91,-5.56,-3.65,-5.66,-4.14,,,,5,conventional,PFN-Br,PEDOT:PSS,chloroform,
46555,10.1002/anie.202202177,COC(=O)C(C)(C)c1cc(C)cc(-c2sc3c4sc5cc(/C=C6/C(=O)c7cc(F)cc(c7)C(=O)/C6=C\c6cc(C(C)(C)C(=O)OC)c(-c7cc(C)cc(C(C)(C)C(=O)OC)c7)s6)sc5c4c(C(C)(C)C(=O)OC)ccc2-3)c1,CCCCCCc1ccc(C2(c3ccc(CCCCCC)cc3)c3cc4c(cc3-c3sc5cc(/C=C6\C(=O)c7cc(F)c(F)cc7C6=C(C#N)C#N)sc5c32)C(c2ccc(CCCCCC)cc2)(c2ccc(CCCCCC)cc2)c2c-4sc3cc(/C=C4\C(=O)c5cc(F)c(F)cc5C4=C(C#N)C#N)sc23)cc1,13.53,-5.56,-3.65,-5.66,-4.14,,,,10,conventional,PFN-Br,PEDOT:PSS,chloroform,
46556,10.1002/anie.202202177,CCCCC(CC)COC(=O)c1sc2csc(-c3cc4c(-c5ccc(CC(CC)CCCC)s5)c5sccc5c(-c5ccc(CC(CC)CCCC)s5)c4s3)c2c1F,CCCCCCCCCCCc1c(/C=C2\C(=O)c3cc(F)c(F)cc3C2=C(C#N)C#N)sc2c1sc1c3c4nsnc4c4c5sc6c(CCCCCCCCCCC)c(/C=C7\C(=O)c8cc(F)c(F)cc8C7=C(C#N)C#N)sc6c5n(CC(CC)CCCC)c4c3n(CC(CC)CCCC)c21,10.23,-5.21,-3.6,-5.65,-4.09,,,,,conventional,PFN-Br,PEDOT:PSS,chloroform,
46557,10.1002/anie.202202177,CCCCC(CC)COC(=O)c1sc2csc(-c3cc4c(-c5ccc(CC(CC)CCCC)s5)c5sccc5c(-c5ccc(CC(CC)CCCC)s5)c4s3)c2c1F,CCCCCCCCCCCc1c(/C=C2\C(=O)c3cc(F)c(F)cc3C2=C(C#N)C#N)sc2c1sc1c3c4nsnc4c4c5sc6c(CCCCCCCCCCC)c(/C=C7\C(=O)c8cc(F)c(F)cc8C7=C(C#N)C#N)sc6c5n(CC(CC)CCCC)c4c3n(CC(CC)CCCC)c21,10.77,-5.21,-3.6,-5.65,-4.09,,,,1%,conventional,PFN-Br,PEDOT:PSS,chloroform,
46558,10.1002/anie.202202177,CCCCC(CC)COC(=O)c1sc2csc(-c3cc4c(-c5ccc(CC(CC)CCCC)s5)c5sccc5c(-c5ccc(CC(CC)CCCC)s5)c4s3)c2c1F,CCCCCCCCCCCc1c(/C=C2\C(=O)c3cc(F)c(F)cc3C2=C(C#N)C#N)sc2c1sc1c3c4nsnc4c4c5sc6c(CCCCCCCCCCC)c(/C=C7\C(=O)c8cc(F)c(F)cc8C7=C(C#N)C#N)sc6c5n(CC(CC)CCCC)c4c3n(CC(CC)CCCC)c21,11.07,-5.21,-3.6,-5.65,-4.09,,,,5%,conventional,PFN-Br,PEDOT:PSS,chloroform,
46559,10.1002/anie.202202177,CCCCC(CC)COC(=O)c1sc2csc(-c3cc4c(-c5ccc(CC(CC)CCCC)s5)c5sccc5c(-c5ccc(CC(CC)CCCC)s5)c4s3)c2c1F,CCCCCCCCCCCc1c(/C=C2\C(=O)c3cc(F)c(F)cc3C2=C(C#N)C#N)sc2c1sc1c3c4nsnc4c4c5sc6c(CCCCCCCCCCC)c(/C=C7\C(=O)c8cc(F)c(F)cc8C7=C(C#N)C#N)sc6c5n(CC(CC)CCCC)c4c3n(CC(CC)CCCC)c21,10.92,-5.21,-3.6,-5.65,-4.09,,,,10%,conventional,PFN-Br,PEDOT:PSS,chloroform,
46560,10.1002/anie.202205168,CCCCCCc1cc(-c2cc3c(-c4ccc(SCC(CC)CCCC)cc4)c4sc(-c5cc(CCCCCC)c(-c6cc(CCCCCC)c(-c7ccc(/C=C8/SC(=S)N(CCCC)C8=O)s7)s6)s5)cc4c(-c4ccc(SCC(CC)CCCC)cc4)c3s2)sc1-c1cc(CCCCCC)c(-c2ccc(/C=C3/SC(=S)N(CCCC)C3=O)s2)s1,CCCCCCCCCCCc1c(/C=C2\C(=O)c3cc(Cl)c(Cl)cc3C2=C(C#N)C#N)sc2c1sc1c3c4nsnc4c4c5sc6c(CCCCCCCCCCC)c(/C=C7\C(=O)c8cc(Cl)c(Cl)cc8C7=C(C#N)C#N)sc6c5n(CC(CCCC)CCCCCC)c4c3n(CC(CCCC)CCCCCC)c21,14.98,-5.37,-3.51,-5.68,-4.1,,,,,conventional,PDIN,PEDOT:PSS,chloroform,
46569,10.1002/anie.202207397,CCCCCCC(CCCC)Cc1csc(-c2cc3c4nsnc4c4cc(-c5cc(CC(CCCC)CCCCCC)c(-c6cc7c(-c8cc(F)c(CC(CC)CCCC)s8)c8sccc8c(-c8cc(F)c(CC(CC)CCCC)s8)c7s6)s5)sc4c3s2)c1,CCCCCCCCCCCc1c(/C=C2\C(=O)c3cc(F)c(F)cc3C2=C(C#N)C#N)sc2c1sc1c3c4nsnc4c4c5sc6c(CCCCCCCCCCC)c(/C=C7\C(=O)c8cc(F)c(F)cc8C7=C(C#N)C#N)sc6c5n(CCC(CC)CCCC)c4c3n(CCC(CC)CCCC)c21,16.64,-5.51,-2.77,-5.64,-3.86,,,,,inverted,ZnO,,,
46570,10.1002/anie.202207397,CCCCCCC(CCCC)Cc1csc(-c2cc3c4nsnc4c4cc(-c5cc(CC(CCCC)CCCCCC)c(-c6cc7c(-c8cc(F)c(CC(CC)CCCC)s8)c8sccc8c(-c8cc(F)c(CC(CC)CCCC)s8)c7s6)s5)sc4c3s2)c1,CCCCCCCCCCCc1c(/C=C2\C(=O)c3cc(F)c(F)cc3C2=C(C#N)C#N)sc2c1sc1c3c4nsnc4c4c5sc6c(CCCCCCCCCCC)c(/C=C7\C(=O)c8cc(F)c(F)cc8C7=C(C#N)C#N)sc6c5n(CCC(CC)CCCC)c4c3n(CCC(CC)CCCC)c21,18.2,-5.51,-2.77,-5.64,-3.86,,,,,inverted,ZnO/NMA,,,
46573,10.1002/anie.202207397,COC(=O)C(C)(C)c1cc(C)cc(-c2sc3c4sc5cc(/C=C6/C(=O)c7cc(F)cc(c7)C(=O)/C6=C\c6cc(C(C)(C)C(=O)OC)c(-c7cc(C)cc(C(C)(C)C(=O)OC)c7)s6)sc5c4c(C(C)(C)C(=O)OC)ccc2-3)c1,CCCCCCC(CCCC)Cc1c(/C=C2\C(=O)c3cc(F)c(F)cc3C2=C(C#N)C#N)sc2c1SC1c3c(c4c(c5nsnc35)c3sc5c(CC(CCCC)CCCCCC)c(/C=C6\C(=O)c7cc(F)c(F)cc7C6=C(C#N)C#N)sc5c3n4CC(CC)CCCC)N(CC(CC)CCCC)C21,17.21,-5.56,-3.65,-5.68,-3.9,,,,,,ZnO,,,
46574,10.1002/anie.202207397,COC(=O)C(C)(C)c1cc(C)cc(-c2sc3c4sc5cc(/C=C6/C(=O)c7cc(F)cc(c7)C(=O)/C6=C\c6cc(C(C)(C)C(=O)OC)c(-c7cc(C)cc(C(C)(C)C(=O)OC)c7)s6)sc5c4c(C(C)(C)C(=O)OC)ccc2-3)c1,CCCCCCC(CCCC)Cc1c(/C=C2\C(=O)c3cc(F)c(F)cc3C2=C(C#N)C#N)sc2c1SC1c3c(c4c(c5nsnc35)c3sc5c(CC(CCCC)CCCCCC)c(/C=C6\C(=O)c7cc(F)c(F)cc7C6=C(C#N)C#N)sc5c3n4CC(CC)CCCC)N(CC(CC)CCCC)C21,17.68,-5.56,-3.65,-5.68,-3.9,,,,,,ZnO/NMA,,,
46575,10.1002/anie.202207397,COC(=O)C(C)(C)c1cc(C)cc(-c2sc3c4sc5cc(/C=C6/C(=O)c7cc(F)cc(c7)C(=O)/C6=C\c6cc(C(C)(C)C(=O)OC)c(-c7cc(C)cc(C(C)(C)C(=O)OC)c7)s6)sc5c4c(C(C)(C)C(=O)OC)ccc2-3)c1,CCCCCCCCC1(CCCCCCCC)c2cc3c(cc2-c2cc4c(cc21)-c1sc(/C=C2\C(=O)c5cc(Cl)c(Cl)cc5C2=C(C#N)C#N)cc1C4(CCCCCCCC)CCCCCCCC)C(CCCCCCCC)(CCCCCCCC)c1cc(/C=C2\C(=O)c4cc(Cl)c(Cl)cc4C2=C(C#N)C#N)sc1-3,13.48,-5.56,-3.65,-5.63,-3.89,,,,,,ZnO,,,
46576,10.1002/anie.202207397,COC(=O)C(C)(C)c1cc(C)cc(-c2sc3c4sc5cc(/C=C6/C(=O)c7cc(F)cc(c7)C(=O)/C6=C\c6cc(C(C)(C)C(=O)OC)c(-c7cc(C)cc(C(C)(C)C(=O)OC)c7)s6)sc5c4c(C(C)(C)C(=O)OC)ccc2-3)c1,CCCCCCCCC1(CCCCCCCC)c2cc3c(cc2-c2cc4c(cc21)-c1sc(/C=C2\C(=O)c5cc(Cl)c(Cl)cc5C2=C(C#N)C#N)cc1C4(CCCCCCCC)CCCCCCCC)C(CCCCCCCC)(CCCCCCCC)c1cc(/C=C2\C(=O)c4cc(Cl)c(Cl)cc4C2=C(C#N)C#N)sc1-3,14.07,-5.56,-3.65,-5.63,-3.89,,,,,,ZnO/NMA,,,
46577,10.1002/anie.202207397,CCCCC(CC)COC(=O)c1sc2c(-c3cc4c(-c5ccc(CC(CC)CCCC)s5)c5sccc5c(-c5ccc(CC(CC)CCCC)s5)c4s3)scc2c1F,COC(=O)CCCC1(c2ccccc2)C23c4c5ccc6c7cc8c9c%10c(cc%11cc%12c%13c%14c(cc%15c%16ccc-5c2c%16c2c5c%16c%17c(c(c46)c7c9c%17c4c%10c%11c%13c4c%16c%14c%152)C513)C%12)C8,8.93,-5.21,-3.6,-5.9,-3.9,,,,,inverted,ZnO,,,
46578,10.1002/anie.202207397,CCCCC(CC)COC(=O)c1sc2c(-c3cc4c(-c5ccc(CC(CC)CCCC)s5)c5sccc5c(-c5ccc(CC(CC)CCCC)s5)c4s3)scc2c1F,COC(=O)CCCC1(c2ccccc2)C23c4c5ccc6c7cc8c9c%10c(cc%11cc%12c%13c%14c(cc%15c%16ccc-5c2c%16c2c5c%16c%17c(c(c46)c7c9c%17c4c%10c%11c%13c4c%16c%14c%152)C513)C%12)C8,9.62,-5.21,-3.6,-5.9,-3.9,,,,,inverted,ZnO/NMA,,,
46582,10.1002/anie.202208383,COC(=O)C(C)(C)c1cc(C)cc(-c2sc3c4sc5cc(/C=C6/C(=O)c7cc(F)cc(c7)C(=O)/C6=C\c6cc(C(C)(C)C(=O)OC)c(-c7cc(C)cc(C(C)(C)C(=O)OC)c7)s6)sc5c4c(C(C)(C)C(=O)OC)ccc2-3)c1,CCCCCCCCCc1c(C=C2C(=O)c3cc(Cl)c(Cl)cc3C2=C(C#N)C#N)sc2c1sc1c3c4nsnc4c4c5sc6c(CCCCCCCCC)c(C=C7C(=O)c8cc(Cl)c(Cl)cc8C7=C(C#N)C#N)sc6c5n(CC(CCCC)CCCCCC)c4c3n(CC(CCCC)CCCCCC)c21,12.06,-5.56,-3.65,-5.68,-3.9,,,,,conventional,,,,
46583,10.1002/anie.202208383,COC(=O)C(C)(C)c1cc(C)cc(-c2sc3c4sc5cc(/C=C6/C(=O)c7cc(F)cc(c7)C(=O)/C6=C\c6cc(C(C)(C)C(=O)OC)c(-c7cc(C)cc(C(C)(C)C(=O)OC)c7)s6)sc5c4c(C(C)(C)C(=O)OC)ccc2-3)c1,CCCCCCCCCc1c(C=C2C(=O)c3cc(Cl)c(Cl)cc3C2=C(C#N)C#N)sc2c1sc1c3c4nsnc4c4c5sc6c(CCCCCCCCC)c(C=C7C(=O)c8cc(Cl)c(Cl)cc8C7=C(C#N)C#N)sc6c5n(CC(CCCC)CCCCCC)c4c3n(CC(CCCC)CCCCCC)c21,18.25,-5.56,-3.65,-5.68,-3.9,,,,,conventional,,,,
46584,10.1002/anie.202208383,COC(=O)C(C)(C)c1cc(C)cc(-c2sc3c4sc5cc(/C=C6/C(=O)c7cc(F)cc(c7)C(=O)/C6=C\c6cc(C(C)(C)C(=O)OC)c(-c7cc(C)cc(C(C)(C)C(=O)OC)c7)s6)sc5c4c(C(C)(C)C(=O)OC)ccc2-3)c1,CCCCCCCCCc1c(C=C2C(=O)c3cc(Cl)c(Cl)cc3C2=C(C#N)C#N)sc2c1sc1c3c4nsnc4c4c5sc6c(CCCCCCCCC)c(C=C7C(=O)c8cc(Cl)c(Cl)cc8C7=C(C#N)C#N)sc6c5n(CC(CCCC)CCCCCC)c4c3n(CC(CCCC)CCCCCC)c21,17.56,-5.56,-3.65,-5.68,-3.9,,,,,conventional,,,,
46585,10.1002/anie.202208383,COC(=O)C(C)(C)c1cc(C)cc(-c2sc3c4sc5cc(/C=C6/C(=O)c7cc(F)cc(c7)C(=O)/C6=C\c6cc(C(C)(C)C(=O)OC)c(-c7cc(C)cc(C(C)(C)C(=O)OC)c7)s6)sc5c4c(C(C)(C)C(=O)OC)ccc2-3)c1,CCCCCCCCCc1c(C=C2C(=O)c3cc(Cl)c(Cl)cc3C2=C(C#N)C#N)sc2c1sc1c3c4nsnc4c4c5sc6c(CCCCCCCCC)c(C=C7C(=O)c8cc(Cl)c(Cl)cc8C7=C(C#N)C#N)sc6c5n(CC(CCCC)CCCCCC)c4c3n(CC(CCCC)CCCCCC)c21,17.24,-5.56,-3.65,-5.68,-3.9,,,,,conventional,,,,
46612,10.1002/anie.202213869,COC(=O)C(C)(C)c1cc(C)cc(-c2sc3c4sc5cc(/C=C6/C(=O)c7cc(F)cc(c7)C(=O)/C6=C\c6cc(C(C)(C)C(=O)OC)c(-c7cc(C)cc(C(C)(C)C(=O)OC)c7)s6)sc5c4c(C(C)(C)C(=O)OC)ccc2-3)c1,CCCCCCCCCCCc1c(/C=C2\C(=O)c3cc(F)c(F)cc3C2=C(C#N)C#N)sc2c1sc1c3c4nsnc4c4c5sc6c(CCCCCCCCCCC)c(/C=C7\C(=O)c8cc(F)c(F)cc8C7=C(C#N)C#N)sc6c5n(CC(CCCC)CCCCCC)c4c3n(CC(CCCC)CCCCCC)c21,16.76,-5.56,-3.65,-5.65,-4.1,110.0,100.0,1:1.2,,,,,,
46614,10.1002/anie.202213869,COC(=O)C(C)(C)c1cc(C)cc(-c2sc3c4sc5cc(/C=C6/C(=O)c7cc(F)cc(c7)C(=O)/C6=C\c6cc(C(C)(C)C(=O)OC)c(-c7cc(C)cc(C(C)(C)C(=O)OC)c7)s6)sc5c4c(C(C)(C)C(=O)OC)ccc2-3)c1,CCCCCCc1ccc(C2(c3ccc(CCCCCC)cc3)c3cc4c(cc3-c3sc5cc(/C=C6\C(=O)c7cc(F)c(F)cc7C6=C(C#N)C#N)sc5c32)C(c2ccc(CCCCCC)cc2)(c2ccc(CCCCCC)cc2)c2c-4sc3cc(/C=C4\C(=O)c5cc(F)c(F)cc5C4=C(C#N)C#N)sc23)cc1,13.85,-5.56,-3.65,-5.66,-4.14,110.0,100.0,1:1.2,,,,,,
46620,10.1002/anie.202214931,COC(=O)C(C)(C)c1cc(C)cc(-c2sc3c4sc5cc(/C=C6/C(=O)c7cc(F)cc(c7)C(=O)/C6=C\c6cc(C(C)(C)C(=O)OC)c(-c7cc(C)cc(C(C)(C)C(=O)OC)c7)s6)sc5c4c(C(C)(C)C(=O)OC)ccc2-3)c1,CCc1csc(-c2cc3oc(=O)c4cc(-c5cc(CC)c(-c6cc7c(-c8ccc(CC)s8)c8sc(-c9sc(-c%10cc%11oc(=O)c%12cc(-c%13cc(CC)c(-c%14cc%15c(-c%16ccc(CC)s%16)c%16sc(-c%17sc(-c%18cc%19oc(=O)c%20cc(-c%21cc(CC)c(-c%22cc%23c(-c%24ccc(CC)s%24)c%24sccc%24c(-c%24ccc(CC)s%24)c%23s%22)s%21)sc%20c%19s%18)cc%17CC)cc%16c(-c%16ccc(CC)s%16)c%15s%14)s%13)sc%12c%11s%10)cc9CC)cc8c(-c8ccc(CC)s8)c7s6)s5)sc4c3s2)c1,15.4,-5.56,-3.65,-5.45,-2.79,,,,,conventional,Bis-FIMG,PEDOT:PSS,chloroform,
46621,10.1002/anie.202214931,COC(=O)C(C)(C)c1cc(C)cc(-c2sc3c4sc5cc(/C=C6/C(=O)c7cc(F)cc(c7)C(=O)/C6=C\c6cc(C(C)(C)C(=O)OC)c(-c7cc(C)cc(C(C)(C)C(=O)OC)c7)s6)sc5c4c(C(C)(C)C(=O)OC)ccc2-3)c1,CCCCCCCCC(CCCCCC)Cn1nc2c(-c3cccs3)c(F)c(F)c(-c3ccc(-c4cc5c(-c6cc(Cl)c(CC(CC)CCCC)s6)c6occc6c(-c6cc(Cl)c(CC(CC)CCCC)s6)c5o4)s3)c2n1,16.2,-5.56,-3.65,,,,,,,conventional,Bis-FIMG,PEDOT:PSS,chloroform,
46624,10.1002/anie.202216304,COC(=O)C(C)(C)c1cc(C)cc(-c2sc3c4sc5cc(/C=C6/C(=O)c7cc(F)cc(c7)C(=O)/C6=C\c6cc(C(C)(C)C(=O)OC)c(-c7cc(C)cc(C(C)(C)C(=O)OC)c7)s6)sc5c4c(C(C)(C)C(=O)OC)ccc2-3)c1,CCCCCCC(CCCC)Cc1c(/C=C2\C(=O)c3cc(F)c(F)cc3C2=C(C#N)C#N)sc2c1SC1c3c(c4c(c5nsnc35)c3sc5c(CC(CCCC)CCCCCC)c(/C=C6\C(=O)c7cc(F)c(F)cc7C6=C(C#N)C#N)sc5c3n4CC(CC)CCCC)N(CC(CC)CCCC)C21,16.81,-5.56,-3.65,-5.68,-3.9,,80.0,,,conventional,,Co-La0%,,
46625,10.1002/anie.202216304,COC(=O)C(C)(C)c1cc(C)cc(-c2sc3c4sc5cc(/C=C6/C(=O)c7cc(F)cc(c7)C(=O)/C6=C\c6cc(C(C)(C)C(=O)OC)c(-c7cc(C)cc(C(C)(C)C(=O)OC)c7)s6)sc5c4c(C(C)(C)C(=O)OC)ccc2-3)c1,CCCCCCC(CCCC)Cc1c(/C=C2\C(=O)c3cc(F)c(F)cc3C2=C(C#N)C#N)sc2c1SC1c3c(c4c(c5nsnc35)c3sc5c(CC(CCCC)CCCCCC)c(/C=C6\C(=O)c7cc(F)c(F)cc7C6=C(C#N)C#N)sc5c3n4CC(CC)CCCC)N(CC(CC)CCCC)C21,18.2,-5.56,-3.65,-5.68,-3.9,,80.0,,,conventional,,Co-La30%,,
46626,10.1002/anie.202216304,COC(=O)C(C)(C)c1cc(C)cc(-c2sc3c4sc5cc(/C=C6/C(=O)c7cc(F)cc(c7)C(=O)/C6=C\c6cc(C(C)(C)C(=O)OC)c(-c7cc(C)cc(C(C)(C)C(=O)OC)c7)s6)sc5c4c(C(C)(C)C(=O)OC)ccc2-3)c1,CCCCCCC(CCCC)Cc1c(/C=C2\C(=O)c3cc(F)c(F)cc3C2=C(C#N)C#N)sc2c1SC1c3c(c4c(c5nsnc35)c3sc5c(CC(CCCC)CCCCCC)c(/C=C6\C(=O)c7cc(F)c(F)cc7C6=C(C#N)C#N)sc5c3n4CC(CC)CCCC)N(CC(CC)CCCC)C21,18.82,-5.56,-3.65,-5.68,-3.9,,80.0,,,conventional,,Co-La50%,,
46627,10.1002/anie.202216304,COC(=O)C(C)(C)c1cc(C)cc(-c2sc3c4sc5cc(/C=C6/C(=O)c7cc(F)cc(c7)C(=O)/C6=C\c6cc(C(C)(C)C(=O)OC)c(-c7cc(C)cc(C(C)(C)C(=O)OC)c7)s6)sc5c4c(C(C)(C)C(=O)OC)ccc2-3)c1,CCCCCCC(CCCC)Cc1c(/C=C2\C(=O)c3cc(F)c(F)cc3C2=C(C#N)C#N)sc2c1SC1c3c(c4c(c5nsnc35)c3sc5c(CC(CCCC)CCCCCC)c(/C=C6\C(=O)c7cc(F)c(F)cc7C6=C(C#N)C#N)sc5c3n4CC(CC)CCCC)N(CC(CC)CCCC)C21,17.77,-5.56,-3.65,-5.68,-3.9,,80.0,,,conventional,,Co-La70%,,
46628,10.1002/anie.202216304,COC(=O)C(C)(C)c1cc(C)cc(-c2sc3c4sc5cc(/C=C6/C(=O)c7cc(F)cc(c7)C(=O)/C6=C\c6cc(C(C)(C)C(=O)OC)c(-c7cc(C)cc(C(C)(C)C(=O)OC)c7)s6)sc5c4c(C(C)(C)C(=O)OC)ccc2-3)c1,CCCCCCC(CCCC)Cc1c(/C=C2\C(=O)c3cc(F)c(F)cc3C2=C(C#N)C#N)sc2c1SC1c3c(c4c(c5nsnc35)c3sc5c(CC(CCCC)CCCCCC)c(/C=C6\C(=O)c7cc(F)c(F)cc7C6=C(C#N)C#N)sc5c3n4CC(CC)CCCC)N(CC(CC)CCCC)C21,16.26,-5.56,-3.65,-5.68,-3.9,,80.0,,,conventional,,Co-La100%,,
46629,10.1002/anie.202216304,COC(=O)C(C)(C)c1cc(C)cc(-c2sc3c4sc5cc(/C=C6/C(=O)c7cc(F)cc(c7)C(=O)/C6=C\c6cc(C(C)(C)C(=O)OC)c(-c7cc(C)cc(C(C)(C)C(=O)OC)c7)s6)sc5c4c(C(C)(C)C(=O)OC)ccc2-3)c1,CCCCCCC(CCCC)Cc1c(/C=C2\C(=O)c3cc(F)c(F)cc3C2=C(C#N)C#N)sc2c1SC1c3c(c4c(c5nsnc35)c3sc5c(CC(CCCC)CCCCCC)c(/C=C6\C(=O)c7cc(F)c(F)cc7C6=C(C#N)C#N)sc5c3n4CC(CC)CCCC)N(CC(CC)CCCC)C21,18.03,-5.56,-3.65,-5.68,-3.9,,,,,conventional,,PEDOT:PSS,,
46630,10.1002/anie.202216304,COC(=O)C(C)(C)c1cc(C)cc(-c2sc3c4sc5cc(/C=C6/C(=O)c7cc(F)cc(c7)C(=O)/C6=C\c6cc(C(C)(C)C(=O)OC)c(-c7cc(C)cc(C(C)(C)C(=O)OC)c7)s6)sc5c4c(C(C)(C)C(=O)OC)ccc2-3)c1,CCCCCCCCCCCc1c(/C=C2\C(=O)c3cc(Cl)c(Cl)cc3C2=C(C#N)C#N)sc2c1Cc1c-2n(CC(CCCC)CCCCCC)c2c1c1nsnc1c1c3c(n(CC(CCCC)CCCCCC)c12)-c1sc(/C=C2\C(=O)c4cc(Cl)c(Cl)cc4C2=C(C#N)C#N)c(CCCCCCCCCCC)c1C3,17.9,-5.56,-3.65,-5.62,-4.05,,,,,,,Co-La50%,,
46631,10.1002/anie.202216304,COC(=O)C(C)(C)c1cc(C)cc(-c2sc3c4sc5cc(/C=C6/C(=O)c7cc(F)cc(c7)C(=O)/C6=C\c6cc(C(C)(C)C(=O)OC)c(-c7cc(C)cc(C(C)(C)C(=O)OC)c7)s6)sc5c4c(C(C)(C)C(=O)OC)ccc2-3)c1,CCCCCCCCCCCc1c(/C=C2\C(=O)c3cc(Cl)c(Cl)cc3C2=C(C#N)C#N)sc2c1Cc1c-2n(CC(CCCC)CCCCCC)c2c1c1nsnc1c1c3c(n(CC(CCCC)CCCCCC)c12)-c1sc(/C=C2\C(=O)c4cc(Cl)c(Cl)cc4C2=C(C#N)C#N)c(CCCCCCCCCCC)c1C3,17.19,-5.56,-3.65,-5.62,-4.05,,,,,,,PEDOT:PSS,,
46632,10.1002/anie.202216304,COC(=O)C(C)(C)c1cc(C)cc(-c2sc3c4sc5cc(/C=C6/C(=O)c7cc(F)cc(c7)C(=O)/C6=C\c6cc(C(C)(C)C(=O)OC)c(-c7cc(C)cc(C(C)(C)C(=O)OC)c7)s6)sc5c4c(C(C)(C)C(=O)OC)ccc2-3)c1,CCCCCCc1ccc(C2(c3ccc(CCCCCC)cc3)c3cc4c(cc3-c3sc5cc(/C=C6\C(=O)c7cc(F)c(F)cc7C6=C(C#N)C#N)sc5c32)C(c2ccc(CCCCCC)cc2)(c2ccc(CCCCCC)cc2)c2c-4sc3cc(/C=C4\C(=O)c5cc(F)c(F)cc5C4=C(C#N)C#N)sc23)cc1,13.55,-5.56,-3.65,-5.66,-4.14,,,,,,,Co-La50%,,
46633,10.1002/anie.202216304,COC(=O)C(C)(C)c1cc(C)cc(-c2sc3c4sc5cc(/C=C6/C(=O)c7cc(F)cc(c7)C(=O)/C6=C\c6cc(C(C)(C)C(=O)OC)c(-c7cc(C)cc(C(C)(C)C(=O)OC)c7)s6)sc5c4c(C(C)(C)C(=O)OC)ccc2-3)c1,CCCCCCc1ccc(C2(c3ccc(CCCCCC)cc3)c3cc4c(cc3-c3sc5cc(/C=C6\C(=O)c7cc(F)c(F)cc7C6=C(C#N)C#N)sc5c32)C(c2ccc(CCCCCC)cc2)(c2ccc(CCCCCC)cc2)c2c-4sc3cc(/C=C4\C(=O)c5cc(F)c(F)cc5C4=C(C#N)C#N)sc23)cc1,13.1,-5.56,-3.65,-5.66,-4.14,,,,,,,PEDOT:PSS,,
46639,10.1002/anie.202217173,CCCCCCC(CCCC)Cc1csc(-c2cc3c4nsnc4c4cc(-c5cc(CC(CCCC)CCCCCC)c(-c6cc7c(-c8cc(F)c(CC(CC)CCCC)s8)c8sccc8c(-c8cc(F)c(CC(CC)CCCC)s8)c7s6)s5)sc4c3s2)c1,CCCCCCCCCCCc1c(/C=C2\C(=O)c3cc(F)c(F)cc3C2=C(C#N)C#N)sc2c1sc1c3c4nsnc4c4c5sc6c(CCCCCCCCCCC)c(/C=C7\C(=O)c8cc(F)c(F)cc8C7=C(C#N)C#N)sc6c5n(CC(CC)CCCC)c4c3n(CC(CC)CCCC)c21,17.73,-5.51,-2.77,-5.65,-4.09,,,,,conventional,PNDIT-F3N,PEDOT:PSS,,
46643,10.1002/anie.202301958,COC(=O)C(C)(C)c1cc(C)cc(-c2sc3c4sc5cc(/C=C6/C(=O)c7cc(F)cc(c7)C(=O)/C6=C\c6cc(C(C)(C)C(=O)OC)c(-c7cc(C)cc(C(C)(C)C(=O)OC)c7)s6)sc5c4c(C(C)(C)C(=O)OC)ccc2-3)c1,CCCCCCCCCc1c(C=C2C(=O)c3cc(Cl)c(Cl)cc3C2=C(C#N)C#N)sc2c1sc1c3c4nsnc4c4c5sc6c(CCCCCCCCC)c(C=C7C(=O)c8cc(Cl)c(Cl)cc8C7=C(C#N)C#N)sc6c5n(CC(CCCC)CCCCCC)c4c3n(CC(CCCC)CCCCCC)c21,1.05,-5.56,-3.65,-5.68,-3.9,,100.0,,,,,Ni(acac)2,,
46644,10.1002/anie.202301958,COC(=O)C(C)(C)c1cc(C)cc(-c2sc3c4sc5cc(/C=C6/C(=O)c7cc(F)cc(c7)C(=O)/C6=C\c6cc(C(C)(C)C(=O)OC)c(-c7cc(C)cc(C(C)(C)C(=O)OC)c7)s6)sc5c4c(C(C)(C)C(=O)OC)ccc2-3)c1,CCCCCCCCCc1c(C=C2C(=O)c3cc(Cl)c(Cl)cc3C2=C(C#N)C#N)sc2c1sc1c3c4nsnc4c4c5sc6c(CCCCCCCCC)c(C=C7C(=O)c8cc(Cl)c(Cl)cc8C7=C(C#N)C#N)sc6c5n(CC(CCCC)CCCCCC)c4c3n(CC(CCCC)CCCCCC)c21,9.53,-5.56,-3.65,-5.68,-3.9,,100.0,,,,,Ni(NO3)2,,
46645,10.1002/anie.202301958,COC(=O)C(C)(C)c1cc(C)cc(-c2sc3c4sc5cc(/C=C6/C(=O)c7cc(F)cc(c7)C(=O)/C6=C\c6cc(C(C)(C)C(=O)OC)c(-c7cc(C)cc(C(C)(C)C(=O)OC)c7)s6)sc5c4c(C(C)(C)C(=O)OC)ccc2-3)c1,CCCCCCCCCc1c(C=C2C(=O)c3cc(Cl)c(Cl)cc3C2=C(C#N)C#N)sc2c1sc1c3c4nsnc4c4c5sc6c(CCCCCCCCC)c(C=C7C(=O)c8cc(Cl)c(Cl)cc8C7=C(C#N)C#N)sc6c5n(CC(CCCC)CCCCCC)c4c3n(CC(CCCC)CCCCCC)c21,10.0,-5.56,-3.65,-5.68,-3.9,,100.0,,,,,Ni(NO3)2&Hacac,,
46646,10.1002/anie.202301958,COC(=O)C(C)(C)c1cc(C)cc(-c2sc3c4sc5cc(/C=C6/C(=O)c7cc(F)cc(c7)C(=O)/C6=C\c6cc(C(C)(C)C(=O)OC)c(-c7cc(C)cc(C(C)(C)C(=O)OC)c7)s6)sc5c4c(C(C)(C)C(=O)OC)ccc2-3)c1,CCCCCCCCCc1c(C=C2C(=O)c3cc(Cl)c(Cl)cc3C2=C(C#N)C#N)sc2c1sc1c3c4nsnc4c4c5sc6c(CCCCCCCCC)c(C=C7C(=O)c8cc(Cl)c(Cl)cc8C7=C(C#N)C#N)sc6c5n(CC(CCCC)CCCCCC)c4c3n(CC(CCCC)CCCCCC)c21,17.64,-5.56,-3.65,-5.68,-3.9,,100.0,,,,,Ni(acac)2,,
46647,10.1002/anie.202301958,COC(=O)C(C)(C)c1cc(C)cc(-c2sc3c4sc5cc(/C=C6/C(=O)c7cc(F)cc(c7)C(=O)/C6=C\c6cc(C(C)(C)C(=O)OC)c(-c7cc(C)cc(C(C)(C)C(=O)OC)c7)s6)sc5c4c(C(C)(C)C(=O)OC)ccc2-3)c1,CCCCCCCCCc1c(C=C2C(=O)c3cc(Cl)c(Cl)cc3C2=C(C#N)C#N)sc2c1sc1c3c4nsnc4c4c5sc6c(CCCCCCCCC)c(C=C7C(=O)c8cc(Cl)c(Cl)cc8C7=C(C#N)C#N)sc6c5n(CC(CCCC)CCCCCC)c4c3n(CC(CCCC)CCCCCC)c21,16.71,-5.56,-3.65,-5.68,-3.9,,100.0,,,,,Ni(NO3)2,,
46648,10.1002/anie.202301958,COC(=O)C(C)(C)c1cc(C)cc(-c2sc3c4sc5cc(/C=C6/C(=O)c7cc(F)cc(c7)C(=O)/C6=C\c6cc(C(C)(C)C(=O)OC)c(-c7cc(C)cc(C(C)(C)C(=O)OC)c7)s6)sc5c4c(C(C)(C)C(=O)OC)ccc2-3)c1,CCCCCCCCCc1c(C=C2C(=O)c3cc(Cl)c(Cl)cc3C2=C(C#N)C#N)sc2c1sc1c3c4nsnc4c4c5sc6c(CCCCCCCCC)c(C=C7C(=O)c8cc(Cl)c(Cl)cc8C7=C(C#N)C#N)sc6c5n(CC(CCCC)CCCCCC)c4c3n(CC(CCCC)CCCCCC)c21,18.42,-5.56,-3.65,-5.68,-3.9,,100.0,,,,,Ni(NO3)2&Hacac,,
46649,10.1002/anie.202301958,COC(=O)C(C)(C)c1cc(C)cc(-c2sc3c4sc5cc(/C=C6/C(=O)c7cc(F)cc(c7)C(=O)/C6=C\c6cc(C(C)(C)C(=O)OC)c(-c7cc(C)cc(C(C)(C)C(=O)OC)c7)s6)sc5c4c(C(C)(C)C(=O)OC)ccc2-3)c1,CCCCCCCCCc1c(C=C2C(=O)c3cc(Cl)c(Cl)cc3C2=C(C#N)C#N)sc2c1sc1c3c4nsnc4c4c5sc6c(CCCCCCCCC)c(C=C7C(=O)c8cc(Cl)c(Cl)cc8C7=C(C#N)C#N)sc6c5n(CC(CCCC)CCCCCC)c4c3n(CC(CCCC)CCCCCC)c21,12.25,-5.56,-3.65,-5.68,-3.9,,100.0,,,,,ITO,,
46650,10.1002/anie.202301958,COC(=O)C(C)(C)c1cc(C)cc(-c2sc3c4sc5cc(/C=C6/C(=O)c7cc(F)cc(c7)C(=O)/C6=C\c6cc(C(C)(C)C(=O)OC)c(-c7cc(C)cc(C(C)(C)C(=O)OC)c7)s6)sc5c4c(C(C)(C)C(=O)OC)ccc2-3)c1,CCCCCCCCCc1c(C=C2C(=O)c3cc(Cl)c(Cl)cc3C2=C(C#N)C#N)sc2c1sc1c3c4nsnc4c4c5sc6c(CCCCCCCCC)c(C=C7C(=O)c8cc(Cl)c(Cl)cc8C7=C(C#N)C#N)sc6c5n(CC(CCCC)CCCCCC)c4c3n(CC(CCCC)CCCCCC)c21,17.94,-5.56,-3.65,-5.68,-3.9,,150.0,,,,,PEDOT:PSS,,
46651,10.1002/anie.202301958,CCCCCCC(CCCC)Cc1csc(-c2cc3c4nsnc4c4cc(-c5cc(CC(CCCC)CCCCCC)c(-c6cc7c(-c8cc(F)c(CC(CC)CCCC)s8)c8sccc8c(-c8cc(F)c(CC(CC)CCCC)s8)c7s6)s5)sc4c3s2)c1,CCCCCCc1ccc(-c2c(/C=C3\C(=O)c4cc(F)c(F)cc4C3=C(C#N)C#N)sc3c2sc2c4c5nsnc5c5c6sc7c(-c8ccc(CCCCCC)s8)c(/C=C8\C(=O)c9cc(F)c(F)cc9C8=C(C#N)C#N)sc7c6n(CC(CCCC)CCCCCC)c5c4n(CC(CCCC)CCCCCC)c32)s1,19.02,-5.51,-2.77,-5.75,-3.96,,100.0,,,,,Ni(NO3)2&Hacac,,
46652,10.1002/anie.202301958,CCCCCCC(CCCC)Cc1csc(-c2cc3c4nsnc4c4cc(-c5cc(CC(CCCC)CCCCCC)c(-c6cc7c(-c8cc(F)c(CC(CC)CCCC)s8)c8sccc8c(-c8cc(F)c(CC(CC)CCCC)s8)c7s6)s5)sc4c3s2)c1,CCCCCCc1ccc(-c2c(/C=C3\C(=O)c4cc(F)c(F)cc4C3=C(C#N)C#N)sc3c2sc2c4c5nsnc5c5c6sc7c(-c8ccc(CCCCCC)s8)c(/C=C8\C(=O)c9cc(F)c(F)cc9C8=C(C#N)C#N)sc7c6n(CC(CCCC)CCCCCC)c5c4n(CC(CCCC)CCCCCC)c32)s1,18.61,-5.51,-2.77,-5.75,-3.96,,150.0,,,,,PEDOT:PSS,,
46653,10.1002/anie.202302538,COC(=O)C(C)(C)c1cc(C)cc(-c2sc3c4sc5cc(/C=C6/C(=O)c7cc(F)cc(c7)C(=O)/C6=C\c6cc(C(C)(C)C(=O)OC)c(-c7cc(C)cc(C(C)(C)C(=O)OC)c7)s6)sc5c4c(C(C)(C)C(=O)OC)ccc2-3)c1,CCCCCCC(CCCC)Cc1c(/C=C2\C(=O)c3cc(F)c(F)cc3C2=C(C#N)C#N)sc2c1SC1c3c(c4c(c5nsnc35)c3sc5c(CC(CCCC)CCCCCC)c(/C=C6\C(=O)c7cc(F)c(F)cc7C6=C(C#N)C#N)sc5c3n4CC(CC)CCCC)N(CC(CC)CCCC)C21,13.3,-5.56,-3.65,-5.68,-3.9,,,,,conventional,,PEDOT:PSS,,
46654,10.1002/anie.202302538,COC(=O)C(C)(C)c1cc(C)cc(-c2sc3c4sc5cc(/C=C6/C(=O)c7cc(F)cc(c7)C(=O)/C6=C\c6cc(C(C)(C)C(=O)OC)c(-c7cc(C)cc(C(C)(C)C(=O)OC)c7)s6)sc5c4c(C(C)(C)C(=O)OC)ccc2-3)c1,CCCCCCC(CCCC)Cc1c(/C=C2\C(=O)c3cc(F)c(F)cc3C2=C(C#N)C#N)sc2c1SC1c3c(c4c(c5nsnc35)c3sc5c(CC(CCCC)CCCCCC)c(/C=C6\C(=O)c7cc(F)c(F)cc7C6=C(C#N)C#N)sc5c3n4CC(CC)CCCC)N(CC(CC)CCCC)C21,17.89,-5.56,-3.65,-5.68,-3.9,,,,,conventional,,PEDOT:PSS,,
46655,10.1002/anie.202302538,COC(=O)C(C)(C)c1cc(C)cc(-c2sc3c4sc5cc(/C=C6/C(=O)c7cc(F)cc(c7)C(=O)/C6=C\c6cc(C(C)(C)C(=O)OC)c(-c7cc(C)cc(C(C)(C)C(=O)OC)c7)s6)sc5c4c(C(C)(C)C(=O)OC)ccc2-3)c1,CCCCCCC(CCCC)Cc1c(/C=C2\C(=O)c3cc(F)c(F)cc3C2=C(C#N)C#N)sc2c1SC1c3c(c4c(c5nsnc35)c3sc5c(CC(CCCC)CCCCCC)c(/C=C6\C(=O)c7cc(F)c(F)cc7C6=C(C#N)C#N)sc5c3n4CC(CC)CCCC)N(CC(CC)CCCC)C21,18.43,-5.56,-3.65,-5.68,-3.9,,,,,conventional,,PEDOT:PSS,,
46656,10.1002/anie.202302538,COC(=O)C(C)(C)c1cc(C)cc(-c2sc3c4sc5cc(/C=C6/C(=O)c7cc(F)cc(c7)C(=O)/C6=C\c6cc(C(C)(C)C(=O)OC)c(-c7cc(C)cc(C(C)(C)C(=O)OC)c7)s6)sc5c4c(C(C)(C)C(=O)OC)ccc2-3)c1,CCCCCCC(CCCC)Cc1c(/C=C2\C(=O)c3cc(F)c(F)cc3C2=C(C#N)C#N)sc2c1SC1c3c(c4c(c5nsnc35)c3sc5c(CC(CCCC)CCCCCC)c(/C=C6\C(=O)c7cc(F)c(F)cc7C6=C(C#N)C#N)sc5c3n4CC(CC)CCCC)N(CC(CC)CCCC)C21,18.32,-5.56,-3.65,-5.68,-3.9,,,,,conventional,,PEDOT:PSS,,
46660,10.1002/anie.202303066,COC(=O)C(C)(C)c1cc(C)cc(-c2sc3c4sc5cc(/C=C6/C(=O)c7cc(F)cc(c7)C(=O)/C6=C\c6cc(C(C)(C)C(=O)OC)c(-c7cc(C)cc(C(C)(C)C(=O)OC)c7)s6)sc5c4c(C(C)(C)C(=O)OC)ccc2-3)c1,CCCCCCCCCCCc1c(/C=C2\C(=O)c3cc(F)c(F)cc3C2=C(C#N)C#N)sc2c1sc1c3c4nsnc4c4c5sc6c(CCCCCCCCCCC)c(/C=C7\C(=O)c8cc(F)c(F)cc8C7=C(C#N)C#N)sc6c5n(CC(CC)CCCC)c4c3n(CC(CC)CCCC)c21,17.41,-5.56,-3.65,-5.65,-4.09,,,,,conventional,PNDIT-F3N,PEDOT:PSS,,
46686,10.1002/anie.202306847,COC(=O)C(C)(C)c1cc(C)cc(-c2sc3c4sc5cc(/C=C6/C(=O)c7cc(F)cc(c7)C(=O)/C6=C\c6cc(C(C)(C)C(=O)OC)c(-c7cc(C)cc(C(C)(C)C(=O)OC)c7)s6)sc5c4c(C(C)(C)C(=O)OC)ccc2-3)c1,CCCCCCCCCCCc1c(/C=C2\C(=O)c3cc(F)c(F)cc3C2=C(C#N)C#N)sc2c1sc1c3c4nsnc4c4c5sc6c(CCCCCCCCCCC)c(/C=C7\C(=O)c8cc(F)c(F)cc8C7=C(C#N)C#N)sc6c5n(CC(CC)CCCC)c4c3n(CC(CC)CCCC)c21,17.4,-5.56,-3.65,-5.65,-4.09,,,,,conventional,PNDIT-F3N,PEDOT:PSS,,
46728,10.1002/anie.202309003,CCCCC(CC)Cc1ccc(-c2c3cc(-c4ccc(-c5sc(-c6cccs6)c6c5C(=O)c5c(CC(CC)CCCC)sc(CC(CC)CCCC)c5C6=O)s4)sc3c(-c3ccc(CC(CC)CCCC)s3)c3ccsc23)s1,CCCCCCc1ccc(C2(c3ccc(CCCCCC)cc3)c3cc4c(cc3-c3sc5cc(/C=C6\C(=O)c7cc(F)c(F)cc7C6=C(C#N)C#N)sc5c32)C(c2ccc(CCCCCC)cc2)(c2ccc(CCCCCC)cc2)c2c-4sc3cc(/C=C4\C(=O)c5cc(F)c(F)cc5C4=C(C#N)C#N)sc23)cc1,7.6,-5.33,-3.48,-5.66,-4.14,,,1:1,,conventional,PDINN,PEDOT:PSS,,
46729,10.1002/anie.202310034,CCCCCCC(CCCC)Cc1csc(-c2cc3c4nsnc4c4cc(-c5cc(CC(CCCC)CCCCCC)c(-c6cc7c(-c8cc(F)c(CC(CC)CCCC)s8)c8sccc8c(-c8cc(F)c(CC(CC)CCCC)s8)c7s6)s5)sc4c3s2)c1,CCCCCCCCCCCc1c(/C=C2\C(=O)c3cc(F)c(F)cc3C2=C(C#N)C#N)sc2c1sc1c3c4nsnc4c4c5sc6c(CCCCCCCCCCC)c(/C=C7\C(=O)c8cc(F)c(F)cc8C7=C(C#N)C#N)sc6c5n(CCC(CC)CCCC)c4c3n(CCC(CC)CCCC)c21,18.23,-5.51,-2.77,-5.64,-3.86,,,1:1.1,,conventional,PNINN,PEDOT:PSS,,
46732,10.1002/anie.202310034,CCCCCCC(CCCC)Cc1csc(-c2cc3c4nsnc4c4cc(-c5cc(CC(CCCC)CCCCCC)c(-c6cc7c(-c8cc(F)c(CC(CC)CCCC)s8)c8sccc8c(-c8cc(F)c(CC(CC)CCCC)s8)c7s6)s5)sc4c3s2)c1,CCCCCCCCCCCc1c(/C=C2\C(=O)c3cc(F)c(F)cc3C2=C(C#N)C#N)sc2c1sc1c3c4nsnc4c4c5sc6c(CCCCCCCCCCC)c(/C=C7\C(=O)c8cc(F)c(F)cc8C7=C(C#N)C#N)sc6c5n(CCC(CC)CCCC)c4c3n(CCC(CC)CCCC)c21,17.35,-5.51,-2.77,-5.64,-3.86,,,1:1.1:0.2,,conventional,PNINN,PEDOT:PSS,,
46749,10.1002/anie.202313791,CCCCCCC(CCCC)Cc1csc(-c2cc3c4nsnc4c4cc(-c5cc(CC(CCCC)CCCCCC)c(-c6cc7c(-c8cc(F)c(CC(CC)CCCC)s8)c8sccc8c(-c8cc(F)c(CC(CC)CCCC)s8)c7s6)s5)sc4c3s2)c1,CCCCCCCCCCCc1c(/C=C2\C(=O)c3cc(F)c(F)cc3C2=C(C#N)C#N)sc2c1sc1c3c4nsnc4c4c5sc6c(CCCCCCCCCCC)c(/C=C7\C(=O)c8cc(F)c(F)cc8C7=C(C#N)C#N)sc6c5n(CC(CC)CCCC)c4c3n(CC(CC)CCCC)c21,17.6,-5.51,-2.77,-5.65,-4.09,,80.0,1 : 1.2,,conventional,PDINN,PEDOT:PSS,chloroform,
46800,10.1002/anie.202316039,CCCCCCC(CCCC)Cc1csc(-c2cc3c4nsnc4c4cc(-c5cc(CC(CCCC)CCCCCC)c(-c6cc7c(-c8cc(F)c(CC(CC)CCCC)s8)c8sccc8c(-c8cc(F)c(CC(CC)CCCC)s8)c7s6)s5)sc4c3s2)c1,CCCCCCCCCCCc1c(/C=C2\C(=O)c3cc(F)c(F)cc3C2=C(C#N)C#N)sc2c1sc1c3c4nsnc4c4c5sc6c(CCCCCCCCCCC)c(/C=C7\C(=O)c8cc(F)c(F)cc8C7=C(C#N)C#N)sc6c5n(CCC(CC)CCCC)c4c3n(CCC(CC)CCCC)c21,17.56,-5.51,-2.77,-5.64,-3.86,,,,,conventional,PDINN,PEDOT:PSS,,
46806,10.1002/anie.202316295,COC(=O)C(C)(C)c1cc(C)cc(-c2sc3c4sc5cc(/C=C6/C(=O)c7cc(F)cc(c7)C(=O)/C6=C\c6cc(C(C)(C)C(=O)OC)c(-c7cc(C)cc(C(C)(C)C(=O)OC)c7)s6)sc5c4c(C(C)(C)C(=O)OC)ccc2-3)c1,CCCCCCC(CCCC)Cc1c(/C=C2\C(=O)c3cc(F)c(F)cc3C2=C(C#N)C#N)sc2c1SC1c3c(c4c(c5nsnc35)c3sc5c(CC(CCCC)CCCCCC)c(/C=C6\C(=O)c7cc(F)c(F)cc7C6=C(C#N)C#N)sc5c3n4CC(CC)CCCC)N(CC(CC)CCCC)C21,18.65,-5.56,-3.65,-5.68,-3.9,,,,,conventional,PNDIT-F3N,PEDOT:PSS,chloroform,
46808,10.1002/anie.202316698,COC(=O)C(C)(C)c1cc(C)cc(-c2sc3c4sc5cc(/C=C6/C(=O)c7cc(F)cc(c7)C(=O)/C6=C\c6cc(C(C)(C)C(=O)OC)c(-c7cc(C)cc(C(C)(C)C(=O)OC)c7)s6)sc5c4c(C(C)(C)C(=O)OC)ccc2-3)c1,CCCCCCCCCCCc1c(/C=C2\C(=O)c3ccccc3C2=C(C#N)C#N)sc2c1sc1c3c4nsnc4c4c5sc6c(CCCCCCCCCCC)c(/C=C7\C(=O)c8cc(-c9cccs9)ccc8C7=C(C#N)C#N)sc6c5n(CC(CCCCCCCC)CCCCCCCCCC)c4c3n(CC(CCCCCCCC)CCCCCCCCCC)c21,14.1,-5.56,-3.65,-5.68,-3.94,,,,,conventional,PNDIT-F3N,PEDOT:PSS,chloroform,
46809,10.1002/anie.202316698,COC(=O)C(C)(C)c1cc(C)cc(-c2sc3c4sc5cc(/C=C6/C(=O)c7cc(F)cc(c7)C(=O)/C6=C\c6cc(C(C)(C)C(=O)OC)c(-c7cc(C)cc(C(C)(C)C(=O)OC)c7)s6)sc5c4c(C(C)(C)C(=O)OC)ccc2-3)c1,CCCCCCCCCCCc1c(/C=C2\C(=O)c3ccccc3C2=C(C#N)C#N)sc2c1sc1c3c4nsnc4c4c5sc6c(CCCCCCCCCCC)c(/C=C7\C(=O)c8cc(-c9cccs9)ccc8C7=C(C#N)C#N)sc6c5n(CC(CCCCCCCC)CCCCCCCCCC)c4c3n(CC(CCCCCCCC)CCCCCCCCCC)c21,18.3,-5.56,-3.65,-5.68,-3.94,,,,,conventional,PNDIT-F3N,PEDOT:PSS,chloroform,SA-T1
46810,10.1002/anie.202316698,COC(=O)C(C)(C)c1cc(C)cc(-c2sc3c4sc5cc(/C=C6/C(=O)c7cc(F)cc(c7)C(=O)/C6=C\c6cc(C(C)(C)C(=O)OC)c(-c7cc(C)cc(C(C)(C)C(=O)OC)c7)s6)sc5c4c(C(C)(C)C(=O)OC)ccc2-3)c1,CCCCCCCCCCCc1c(/C=C2\C(=O)c3ccccc3C2=C(C#N)C#N)sc2c1sc1c3c4nsnc4c4c5sc6c(CCCCCCCCCCC)c(/C=C7\C(=O)c8cc(-c9cccs9)ccc8C7=C(C#N)C#N)sc6c5n(CC(CCCCCCCC)CCCCCCCCCC)c4c3n(CC(CCCCCCCC)CCCCCCCCCC)c21,17.9,-5.56,-3.65,-5.68,-3.94,,,,,conventional,PNDIT-F3N,PEDOT:PSS,chloroform,SA-T2
46811,10.1002/anie.202316698,COC(=O)C(C)(C)c1cc(C)cc(-c2sc3c4sc5cc(/C=C6/C(=O)c7cc(F)cc(c7)C(=O)/C6=C\c6cc(C(C)(C)C(=O)OC)c(-c7cc(C)cc(C(C)(C)C(=O)OC)c7)s6)sc5c4c(C(C)(C)C(=O)OC)ccc2-3)c1,CCCCCCCCCCCc1c(/C=C2\C(=O)c3ccccc3C2=C(C#N)C#N)sc2c1sc1c3c4nsnc4c4c5sc6c(CCCCCCCCCCC)c(/C=C7\C(=O)c8cc(-c9cccs9)ccc8C7=C(C#N)C#N)sc6c5n(CC(CCCCCCCC)CCCCCCCCCC)c4c3n(CC(CCCCCCCC)CCCCCCCCCC)c21,17.4,-5.56,-3.65,-5.68,-3.94,,,,,conventional,PNDIT-F3N,PEDOT:PSS,chloroform,SA-T3
46812,10.1002/anie.202316698,COC(=O)C(C)(C)c1cc(C)cc(-c2sc3c4sc5cc(/C=C6/C(=O)c7cc(F)cc(c7)C(=O)/C6=C\c6cc(C(C)(C)C(=O)OC)c(-c7cc(C)cc(C(C)(C)C(=O)OC)c7)s6)sc5c4c(C(C)(C)C(=O)OC)ccc2-3)c1,CCCCCCCCCCCCC(CCCCCCCCCC)Cn1c2c3sc(/C=C4\C(=O)c5ccccc5C4=C(C#N)C#N)c(CC(CCCC)CCCCCC)c3sc2c2c3nsnc3c3c4sc5c(CC(CCCC)CCCCCC)c(/C=C6\C(=O)c7cc(-c8cccs8)ccc7C6=C(C#N)C#N)sc5c4n(CC(CCCCCCCCCC)CCCCCCCCCCCC)c3c21,14.0,-5.56,-3.65,-5.6,-3.83,,,,,conventional,PNDIT-F3N,PEDOT:PSS,chloroform,
46813,10.1002/anie.202316698,COC(=O)C(C)(C)c1cc(C)cc(-c2sc3c4sc5cc(/C=C6/C(=O)c7cc(F)cc(c7)C(=O)/C6=C\c6cc(C(C)(C)C(=O)OC)c(-c7cc(C)cc(C(C)(C)C(=O)OC)c7)s6)sc5c4c(C(C)(C)C(=O)OC)ccc2-3)c1,CCCCCCCCCCCCC(CCCCCCCCCC)Cn1c2c3sc(/C=C4\C(=O)c5ccccc5C4=C(C#N)C#N)c(CC(CCCC)CCCCCC)c3sc2c2c3nsnc3c3c4sc5c(CC(CCCC)CCCCCC)c(/C=C6\C(=O)c7cc(-c8cccs8)ccc7C6=C(C#N)C#N)sc5c4n(CC(CCCCCCCCCC)CCCCCCCCCCCC)c3c21,17.3,-5.56,-3.65,-5.6,-3.83,,,,,conventional,PNDIT-F3N,PEDOT:PSS,chloroform,SA-T1
46814,10.1002/anie.202316698,COC(=O)C(C)(C)c1cc(C)cc(-c2sc3c4sc5cc(/C=C6/C(=O)c7cc(F)cc(c7)C(=O)/C6=C\c6cc(C(C)(C)C(=O)OC)c(-c7cc(C)cc(C(C)(C)C(=O)OC)c7)s6)sc5c4c(C(C)(C)C(=O)OC)ccc2-3)c1,C/C=C\c1ccc2c(c1)C(=O)/C(=C\c1sc3c(sc4c5c6nsnc6c6c7sc8c(CCCCCCCCCCC)c(/C=C9\C(=O)c%10cc(C)ccc%10C9=C(C#N)C#N)sc8c7n(C)c6c5n(C)c34)c1CCCCCCCCCCC)C2=C(C#N)C#N,15.1,-5.56,-3.65,,,,,,,conventional,PNDIT-F3N,PEDOT:PSS,chloroform,
46815,10.1002/anie.202316698,COC(=O)C(C)(C)c1cc(C)cc(-c2sc3c4sc5cc(/C=C6/C(=O)c7cc(F)cc(c7)C(=O)/C6=C\c6cc(C(C)(C)C(=O)OC)c(-c7cc(C)cc(C(C)(C)C(=O)OC)c7)s6)sc5c4c(C(C)(C)C(=O)OC)ccc2-3)c1,C/C=C\c1ccc2c(c1)C(=O)/C(=C\c1sc3c(sc4c5c6nsnc6c6c7sc8c(CCCCCCCCCCC)c(/C=C9\C(=O)c%10cc(C)ccc%10C9=C(C#N)C#N)sc8c7n(C)c6c5n(C)c34)c1CCCCCCCCCCC)C2=C(C#N)C#N,17.0,-5.56,-3.65,,,,,,,conventional,PNDIT-F3N,PEDOT:PSS,chloroform,SA-T1
46816,10.1002/anie.202316698,COC(=O)C(C)(C)c1cc(C)cc(-c2sc3c4sc5cc(/C=C6/C(=O)c7cc(F)cc(c7)C(=O)/C6=C\c6cc(C(C)(C)C(=O)OC)c(-c7cc(C)cc(C(C)(C)C(=O)OC)c7)s6)sc5c4c(C(C)(C)C(=O)OC)ccc2-3)c1,CCCCCCCCCCCCC(CCCCCCCCCC)Cn1c2c3sc(/C=C4\C(=O)c5c(F)cccc5C4=C(C#N)C#N)c(CCCCCCCCCCC)c3sc2c2c3nsnc3c3c4sc5c(CCCCCCCCCCC)c(/C=C6\C(=O)c7c(ccc(-c8cccs8)c7F)C6=C(C#N)C#N)sc5c4n(CC(CCCCCCCCCC)CCCCCCCCCCCC)c3c21,14.3,-5.56,-3.65,-5.715,-3.805,,,,,conventional,PNDIT-F3N,PEDOT:PSS,chloroform,
46817,10.1002/anie.202316698,COC(=O)C(C)(C)c1cc(C)cc(-c2sc3c4sc5cc(/C=C6/C(=O)c7cc(F)cc(c7)C(=O)/C6=C\c6cc(C(C)(C)C(=O)OC)c(-c7cc(C)cc(C(C)(C)C(=O)OC)c7)s6)sc5c4c(C(C)(C)C(=O)OC)ccc2-3)c1,CCCCCCCCCCCCC(CCCCCCCCCC)Cn1c2c3sc(/C=C4\C(=O)c5c(F)cccc5C4=C(C#N)C#N)c(CCCCCCCCCCC)c3sc2c2c3nsnc3c3c4sc5c(CCCCCCCCCCC)c(/C=C6\C(=O)c7c(ccc(-c8cccs8)c7F)C6=C(C#N)C#N)sc5c4n(CC(CCCCCCCCCC)CCCCCCCCCCCC)c3c21,16.1,-5.56,-3.65,-5.715,-3.805,,,,,conventional,PNDIT-F3N,PEDOT:PSS,chloroform,SA-T1
46818,10.1002/anie.202317892,COC(=O)C(C)(C)c1cc(C)cc(-c2sc3c4sc5cc(/C=C6/C(=O)c7cc(F)cc(c7)C(=O)/C6=C\c6cc(C(C)(C)C(=O)OC)c(-c7cc(C)cc(C(C)(C)C(=O)OC)c7)s6)sc5c4c(C(C)(C)C(=O)OC)ccc2-3)c1,CCCCCCCCCCCc1c(/C=C2\C(=O)c3cc(F)c(F)cc3C2=C(C#N)C#N)sc2c1sc1c3c4nsnc4c4c5sc6c(CCCCCCCCCCC)c(/C=C7\C(=O)c8cc(F)c(F)cc8C7=C(C#N)C#N)sc6c5n(CC(CCCC)CCCCCC)c4c3n(CC(CCCC)CCCCCC)c21,16.8,-5.49,-3.64,-5.65,-4.1,,,,,conventional,,,,
