Repository: JiYiqaq/PCE-KA-GNN

# Data directory

- `raw/Active_Database.csv` is the immutable source dataset bundled under CC BY 4.0. Do not overwrite it with processed data.
- `processed/` is created and populated by the training pipeline. Generated `.pt` and `.pth` caches are intentionally ignored by Git because they can exceed GitHub's normal single-file limit.

See `../DATA_LICENSE.md` for provenance, license and checksum information.

File: data/processed/device_records.csv (part 57 of 250)
record_id,doi,donor_smiles,acceptor_smiles,pce,homo_d,lumo_d,homo_a,lumo_a,active_layer_thickness,annealing_temp,d_a_ratio,additive_ratio,device_type,etl_canonical,htl_canonical,solvent_canonical,additive_canonical
46825,10.1002/anie.202318360,CCCCCCC(CCCC)Cc1csc(-c2cc3c4nsnc4c4cc(-c5cc(CC(CCCC)CCCCCC)c(-c6cc7c(-c8cc(F)c(CC(CC)CCCC)s8)c8sccc8c(-c8cc(F)c(CC(CC)CCCC)s8)c7s6)s5)sc4c3s2)c1,CCCCCCCCCCCc1c(/C=C2\C(=O)c3cc(F)c(F)cc3C2=C(C#N)C#N)sc2c1sc1c3c4nsnc4c4c5sc6c(CCCCCCCCCCC)c(/C=C7\C(=O)c8cc(F)c(F)cc8C7=C(C#N)C#N)sc6c5n(CC(CC)CCCC)c4c3n(CC(CC)CCCC)c21,17.71,-5.51,-2.77,-5.65,-4.09,,,,,conventional,,,,
46826,10.1002/anie.202318360,CCCCCCC(CCCC)Cc1csc(-c2cc3c4nsnc4c4cc(-c5cc(CC(CCCC)CCCCCC)c(-c6cc7c(-c8cc(F)c(CC(CC)CCCC)s8)c8sccc8c(-c8cc(F)c(CC(CC)CCCC)s8)c7s6)s5)sc4c3s2)c1,CCCCCCCCCCCc1c(/C=C2\C(=O)c3cc(Cl)c(Cl)cc3C2=C(C#N)C#N)sc2c1sc1c3c4nsnc4c4c5sc6c(CCCCCCCCCCC)c(/C=C7\C(=O)c8cc(Cl)c(Cl)cc8C7=C(C#N)C#N)sc6c5n(CC(CC)CCCC)c4c3n(CC(CC)CCCC)c21,17.18,-5.51,-2.77,-5.72,-4.16,,,,,conventional,,,,
46827,10.1002/anie.202318360,CCCCCCC(CCCC)Cc1csc(-c2cc3c4nsnc4c4cc(-c5cc(CC(CCCC)CCCCCC)c(-c6cc7c(-c8cc(F)c(CC(CC)CCCC)s8)c8sccc8c(-c8cc(F)c(CC(CC)CCCC)s8)c7s6)s5)sc4c3s2)c1,CCCCCCCCCCCc1c(/C=C2\C(=O)c3cc(F)c(F)cc3C2=C(C#N)C#N)sc2c1sc1c3c4nsnc4c4c5sc6c(CCCCCCCCCCC)c(/C=C7\C(=O)c8cc(F)c(F)cc8C7=C(C#N)C#N)sc6c5n(CC(CCCC)CCCCCC)c4c3n(CC(CCCC)CCCCCC)c21,18.22,-5.51,-2.77,-5.65,-4.1,,,,,conventional,,,,
46831,10.1002/anie.202318595,COC(=O)C(C)(C)c1cc(C)cc(-c2sc3c4sc5cc(/C=C6/C(=O)c7cc(F)cc(c7)C(=O)/C6=C\c6cc(C(C)(C)C(=O)OC)c(-c7cc(C)cc(C(C)(C)C(=O)OC)c7)s6)sc5c4c(C(C)(C)C(=O)OC)ccc2-3)c1,CCCCCCCCCCCc1c(/C=C2\C(=O)c3cc(F)c(F)cc3C2=C(C#N)C#N)sc2c1sc1c3c4nsnc4c4c5sc6c(CCCCCCCCCCC)c(/C=C7\C(=O)c8cc(F)c(F)cc8C7=C(C#N)C#N)sc6c5n(CC(CC)CCCC)c4c3n(CC(CC)CCCC)c21,16.61,-5.56,-3.65,-5.65,-4.09,,,1:1.2,,inverted,ZnO,MoO3,chloroform,DIO
46834,10.1002/anie.202318595,COC(=O)C(C)(C)c1cc(C)cc(-c2sc3c4sc5cc(/C=C6/C(=O)c7cc(F)cc(c7)C(=O)/C6=C\c6cc(C(C)(C)C(=O)OC)c(-c7cc(C)cc(C(C)(C)C(=O)OC)c7)s6)sc5c4c(C(C)(C)C(=O)OC)ccc2-3)c1,CCCCCCCCCc1c(C=C2C(=O)c3cc(Cl)c(Cl)cc3C2=C(C#N)C#N)sc2c1sc1c3c4nsnc4c4c5sc6c(CCCCCCCCC)c(C=C7C(=O)c8cc(Cl)c(Cl)cc8C7=C(C#N)C#N)sc6c5n(CC(CCCC)CCCCCC)c4c3n(CC(CCCC)CCCCCC)c21,17.79,-5.56,-3.65,-5.68,-3.9,,,1:1.2,,inverted,ZnO,MoO3,chloroform,DIO
46867,10.1002/anie.202401066,CCCCCCC(CCCC)Cc1csc(-c2cc3c(s2)-c2sc(-c4cc(CC(CCCC)CCCCCC)c(-c5cc6c(-c7cc(F)c(CC(CC)CCCC)s7)c7sccc7c(-c7cc(F)c(CC(CC)CCCC)s7)c6s5)s4)cc2[C@H]2N=CC=N[C@H]32)c1,CCCCCCc1ccc(C2(c3ccc(CCCCCC)cc3)c3cc4c(cc3-c3sc5cc(/C=C6\C(=O)c7cc(F)c(F)cc7C6=C(C#N)C#N)sc5c32)C(c2ccc(CCCCCC)cc2)(c2ccc(CCCCCC)cc2)c2c-4sc3cc(/C=C4\C(=O)c5cc(F)c(F)cc5C4=C(C#N)C#N)sc23)cc1,13.4,-5.41,-2.82,-5.66,-4.14,,,,,conventional,PDINN,PEDOT:PSS,,
46868,10.1002/anie.202401518,COC(=O)C(C)(C)c1cc(C)cc(-c2sc3c4sc5cc(/C=C6/C(=O)c7cc(F)cc(c7)C(=O)/C6=C\c6cc(C(C)(C)C(=O)OC)c(-c7cc(C)cc(C(C)(C)C(=O)OC)c7)s6)sc5c4c(C(C)(C)C(=O)OC)ccc2-3)c1,CCCCCCCCCc1c(C=C2C(=O)c3cc(Cl)c(Cl)cc3C2=C(C#N)C#N)sc2c1sc1c3c4nsnc4c4c5sc6c(CCCCCCCCC)c(C=C7C(=O)c8cc(Cl)c(Cl)cc8C7=C(C#N)C#N)sc6c5n(CC(CCCC)CCCCCC)c4c3n(CC(CCCC)CCCCCC)c21,18.74,-5.56,-3.65,-5.68,-3.9,,,,,conventional,,PEDOT:PSS,,
46869,10.1002/anie.202401518,COC(=O)C(C)(C)c1cc(C)cc(-c2sc3c4sc5cc(/C=C6/C(=O)c7cc(F)cc(c7)C(=O)/C6=C\c6cc(C(C)(C)C(=O)OC)c(-c7cc(C)cc(C(C)(C)C(=O)OC)c7)s6)sc5c4c(C(C)(C)C(=O)OC)ccc2-3)c1,CCCCCCCCCc1c(C=C2C(=O)c3cc(Cl)c(Cl)cc3C2=C(C#N)C#N)sc2c1sc1c3c4nsnc4c4c5sc6c(CCCCCCCCC)c(C=C7C(=O)c8cc(Cl)c(Cl)cc8C7=C(C#N)C#N)sc6c5n(CC(CCCC)CCCCCC)c4c3n(CC(CCCC)CCCCCC)c21,18.56,-5.56,-3.65,-5.68,-3.9,,,,,conventional,,BrCz,,
46870,10.1002/anie.202401518,COC(=O)C(C)(C)c1cc(C)cc(-c2sc3c4sc5cc(/C=C6/C(=O)c7cc(F)cc(c7)C(=O)/C6=C\c6cc(C(C)(C)C(=O)OC)c(-c7cc(C)cc(C(C)(C)C(=O)OC)c7)s6)sc5c4c(C(C)(C)C(=O)OC)ccc2-3)c1,CCCCCCCCCc1c(C=C2C(=O)c3cc(Cl)c(Cl)cc3C2=C(C#N)C#N)sc2c1sc1c3c4nsnc4c4c5sc6c(CCCCCCCCC)c(C=C7C(=O)c8cc(Cl)c(Cl)cc8C7=C(C#N)C#N)sc6c5n(CC(CCCC)CCCCCC)c4c3n(CC(CCCC)CCCCCC)c21,19.7,-5.56,-3.65,-5.68,-3.9,,,,,conventional,,BrBACz,,
46871,10.1002/anie.202402831,CCCCCCCCC(/C=C(\C)c1sc(/C=C2\SC(=S)N(CC)C2=O)cc1CCCCCCCC)=C(/C)c1cc(CCCCCCCC)c(-c2nnc(-c3sc(-c4sc(-c5sc(/C=C6\SC(=S)N(CC)C6=O)cc5CCCCCCCC)cc4CCCCCCCC)cc3CCCCCCCC)s2)s1,CCCCCCC(CCCC)Cc1c(/C=C2\C(=O)c3cc(F)c(F)cc3C2=C(C#N)C#N)sc2c1SC1c3c(c4c(c5nsnc35)c3sc5c(CC(CCCC)CCCCCC)c(/C=C6\C(=O)c7cc(F)c(F)cc7C6=C(C#N)C#N)sc5c3n4CC(CC)CCCC)N(CC(CC)CCCC)C21,16.19,,,-5.68,-3.9,,,,,conventional,PNDIT-F3N,PEDOT:PSS,chloroform,
46872,10.1002/anie.202402831,CCCCCCCCC(/C=C(\C)c1sc(/C=C2\SC(=S)N(CC)C2=O)cc1CCCCCCCC)=C(/C)c1cc(CCCCCCCC)c(-c2nnc(-c3sc(-c4sc(-c5sc(/C=C6\SC(=S)N(CC)C6=O)cc5CCCCCCCC)cc4CCCCCCCC)cc3CCCCCCCC)s2)s1,CCCCCCC(CCCC)Cc1c(/C=C2\C(=O)c3cc(F)c(F)cc3C2=C(C#N)C#N)sc2c1SC1c3c(c4c(c5nsnc35)c3sc5c(CC(CCCC)CCCCCC)c(/C=C6\C(=O)c7cc(F)c(F)cc7C6=C(C#N)C#N)sc5c3n4CC(CC)CCCC)N(CC(CC)CCCC)C21,16.95,,,-5.68,-3.9,,,,2.5 wt %,conventional,PNDIT-F3N,PEDOT:PSS,chloroform,TDZ-3TR
46873,10.1002/anie.202402831,CCCCCCCCC(/C=C(\C)c1sc(/C=C2\SC(=S)N(CC)C2=O)cc1CCCCCCCC)=C(/C)c1cc(CCCCCCCC)c(-c2nnc(-c3sc(-c4sc(-c5sc(/C=C6\SC(=S)N(CC)C6=O)cc5CCCCCCCC)cc4CCCCCCCC)cc3CCCCCCCC)s2)s1,CCCCCCC(CCCC)Cc1c(/C=C2\C(=O)c3cc(F)c(F)cc3C2=C(C#N)C#N)sc2c1SC1c3c(c4c(c5nsnc35)c3sc5c(CC(CCCC)CCCCCC)c(/C=C6\C(=O)c7cc(F)c(F)cc7C6=C(C#N)C#N)sc5c3n4CC(CC)CCCC)N(CC(CC)CCCC)C21,17.91,,,-5.68,-3.9,,,,5 wt %,conventional,PNDIT-F3N,PEDOT:PSS,chloroform,TDZ-3TR
46874,10.1002/anie.202402831,CCCCCCCCC(/C=C(\C)c1sc(/C=C2\SC(=S)N(CC)C2=O)cc1CCCCCCCC)=C(/C)c1cc(CCCCCCCC)c(-c2nnc(-c3sc(-c4sc(-c5sc(/C=C6\SC(=S)N(CC)C6=O)cc5CCCCCCCC)cc4CCCCCCCC)cc3CCCCCCCC)s2)s1,CCCCCCC(CCCC)Cc1c(/C=C2\C(=O)c3cc(F)c(F)cc3C2=C(C#N)C#N)sc2c1SC1c3c(c4c(c5nsnc35)c3sc5c(CC(CCCC)CCCCCC)c(/C=C6\C(=O)c7cc(F)c(F)cc7C6=C(C#N)C#N)sc5c3n4CC(CC)CCCC)N(CC(CC)CCCC)C21,17.32,,,-5.68,-3.9,,,,,conventional,PNDIT-F3N,PEDOT:PSS,chloroform,TDZ-3TR
46875,10.1002/anie.202402831,CCCCCCCCC(/C=C(\C)c1sc(/C=C2\SC(=S)N(CC)C2=O)cc1CCCCCCCC)=C(/C)c1cc(CCCCCCCC)c(-c2nnc(-c3sc(-c4sc(-c5sc(/C=C6\SC(=S)N(CC)C6=O)cc5CCCCCCCC)cc4CCCCCCCC)cc3CCCCCCCC)s2)s1,CCCCCCC(CCCC)Cc1c(/C=C2\C(=O)c3cc(F)c(F)cc3C2=C(C#N)C#N)sc2c1SC1c3c(c4c(c5nsnc35)c3sc5c(CC(CCCC)CCCCCC)c(/C=C6\C(=O)c7cc(F)c(F)cc7C6=C(C#N)C#N)sc5c3n4CC(CC)CCCC)N(CC(CC)CCCC)C21,16.89,,,-5.68,-3.9,,,,,conventional,PNDIT-F3N,PEDOT:PSS,chloroform,TDZ-3TR
46876,10.1002/anie.202402831,CCCCCCCCC(/C=C(\C)c1sc(/C=C2\SC(=S)N(CC)C2=O)cc1CCCCCCCC)=C(/C)c1cc(CCCCCCCC)c(-c2nnc(-c3sc(-c4sc(-c5sc(/C=C6\SC(=S)N(CC)C6=O)cc5CCCCCCCC)cc4CCCCCCCC)cc3CCCCCCCC)s2)s1,CCCCCCC(CCCC)Cc1c(/C=C2\C(=O)c3cc(F)c(F)cc3C2=C(C#N)C#N)sc2c1SC1c3c(c4c(c5nsnc35)c3sc5c(CC(CCCC)CCCCCC)c(/C=C6\C(=O)c7cc(F)c(F)cc7C6=C(C#N)C#N)sc5c3n4CC(CC)CCCC)N(CC(CC)CCCC)C21,17.42,,,-5.68,-3.9,,,,2.5 wt %,conventional,PNDIT-F3N,PEDOT:PSS,chloroform,SeDZ-3TR
46877,10.1002/anie.202402831,CCCCCCCCC(/C=C(\C)c1sc(/C=C2\SC(=S)N(CC)C2=O)cc1CCCCCCCC)=C(/C)c1cc(CCCCCCCC)c(-c2nnc(-c3sc(-c4sc(-c5sc(/C=C6\SC(=S)N(CC)C6=O)cc5CCCCCCCC)cc4CCCCCCCC)cc3CCCCCCCC)s2)s1,CCCCCCC(CCCC)Cc1c(/C=C2\C(=O)c3cc(F)c(F)cc3C2=C(C#N)C#N)sc2c1SC1c3c(c4c(c5nsnc35)c3sc5c(CC(CCCC)CCCCCC)c(/C=C6\C(=O)c7cc(F)c(F)cc7C6=C(C#N)C#N)sc5c3n4CC(CC)CCCC)N(CC(CC)CCCC)C21,18.59,,,-5.68,-3.9,,,,5 wt %,conventional,PNDIT-F3N,PEDOT:PSS,chloroform,SeDZ-3TR
46878,10.1002/anie.202402831,CCCCCCCCC(/C=C(\C)c1sc(/C=C2\SC(=S)N(CC)C2=O)cc1CCCCCCCC)=C(/C)c1cc(CCCCCCCC)c(-c2nnc(-c3sc(-c4sc(-c5sc(/C=C6\SC(=S)N(CC)C6=O)cc5CCCCCCCC)cc4CCCCCCCC)cc3CCCCCCCC)s2)s1,CCCCCCC(CCCC)Cc1c(/C=C2\C(=O)c3cc(F)c(F)cc3C2=C(C#N)C#N)sc2c1SC1c3c(c4c(c5nsnc35)c3sc5c(CC(CCCC)CCCCCC)c(/C=C6\C(=O)c7cc(F)c(F)cc7C6=C(C#N)C#N)sc5c3n4CC(CC)CCCC)N(CC(CC)CCCC)C21,18.1,,,-5.68,-3.9,,,,7.5 wt %,conventional,PNDIT-F3N,PEDOT:PSS,chloroform,SeDZ-3TR
46879,10.1002/anie.202402831,CCCCCCCCC(/C=C(\C)c1sc(/C=C2\SC(=S)N(CC)C2=O)cc1CCCCCCCC)=C(/C)c1cc(CCCCCCCC)c(-c2nnc(-c3sc(-c4sc(-c5sc(/C=C6\SC(=S)N(CC)C6=O)cc5CCCCCCCC)cc4CCCCCCCC)cc3CCCCCCCC)s2)s1,CCCCCCC(CCCC)Cc1c(/C=C2\C(=O)c3cc(F)c(F)cc3C2=C(C#N)C#N)sc2c1SC1c3c(c4c(c5nsnc35)c3sc5c(CC(CCCC)CCCCCC)c(/C=C6\C(=O)c7cc(F)c(F)cc7C6=C(C#N)C#N)sc5c3n4CC(CC)CCCC)N(CC(CC)CCCC)C21,17.41,,,-5.68,-3.9,,,,10 wt %,conventional,PNDIT-F3N,PEDOT:PSS,chloroform,SeDZ-3TR
46892,10.1002/anie.202404297,COC(=O)C(C)(C)c1cc(C)cc(-c2sc3c4sc5cc(/C=C6/C(=O)c7cc(F)cc(c7)C(=O)/C6=C\c6cc(C(C)(C)C(=O)OC)c(-c7cc(C)cc(C(C)(C)C(=O)OC)c7)s6)sc5c4c(C(C)(C)C(=O)OC)ccc2-3)c1,CCCCCCC(CCCC)CCc1c(/C=C2\C(=O)c3cc(F)c(F)cc3C2=C(C#N)C#N)sc2c1sc1c3c4nsnc4c4c5sc6c(CCC(CCCC)CCCCCC)c(/C=C(\C)C(=C(C#N)C#N)c7cc(F)c(F)cc7C=O)sc6c5n(CC(CC)CCCC)c4c3n(CC(CC)CCCC)c21,17.56,-5.56,-3.65,,,,,1 : 1.2,,,PNDIT-F3N,2PACz,o-xylene,1-methoxynaphthalene
46897,10.1002/anie.202404921,COC(=O)C(C)(C)c1cc(C)cc(-c2sc3c4sc5cc(/C=C6/C(=O)c7cc(F)cc(c7)C(=O)/C6=C\c6cc(C(C)(C)C(=O)OC)c(-c7cc(C)cc(C(C)(C)C(=O)OC)c7)s6)sc5c4c(C(C)(C)C(=O)OC)ccc2-3)c1,CCCCCCC(CCCC)Cc1c(/C=C2\C(=O)c3cc(F)c(F)cc3C2=C(C#N)C#N)sc2c1SC1c3c(c4c(c5nsnc35)c3sc5c(CC(CCCC)CCCCCC)c(/C=C6\C(=O)c7cc(F)c(F)cc7C6=C(C#N)C#N)sc5c3n4CC(CC)CCCC)N(CC(CC)CCCC)C21,18.34,-5.56,-3.65,-5.68,-3.9,,,,,conventional,,,,
46898,10.1002/anie.202404921,COC(=O)C(C)(C)c1cc(C)cc(-c2sc3c4sc5cc(/C=C6/C(=O)c7cc(F)cc(c7)C(=O)/C6=C\c6cc(C(C)(C)C(=O)OC)c(-c7cc(C)cc(C(C)(C)C(=O)OC)c7)s6)sc5c4c(C(C)(C)C(=O)OC)ccc2-3)c1,CCCCCCC(CCCC)Cc1c(/C=C2\C(=O)c3cc(F)c(F)cc3C2=C(C#N)C#N)sc2c1SC1c3c(c4c(c5nsnc35)c3sc5c(CC(CCCC)CCCCCC)c(/C=C6\C(=O)c7cc(F)c(F)cc7C6=C(C#N)C#N)sc5c3n4CC(CC)CCCC)N(CC(CC)CCCC)C21,19.04,-5.56,-3.65,-5.68,-3.9,,,,,conventional,,,,
46907,10.1002/anie.202405949,CCCCCCC(CCCC)Cc1csc(-c2cc3c4nsnc4c4cc(-c5cc(CC(CCCC)CCCCCC)c(-c6cc7c(-c8cc(F)c(CC(CC)CCCC)s8)c8sccc8c(-c8cc(F)c(CC(CC)CCCC)s8)c7s6)s5)sc4c3s2)c1,CCCCCCC(CCCC)Cc1c(/C=C2\C(=O)c3cc(F)c(F)cc3C2=C(C#N)C#N)sc2c1SC1c3c(c4c(c5nsnc35)c3sc5c(CC(CCCC)CCCCCC)c(/C=C6\C(=O)c7cc(F)c(F)cc7C6=C(C#N)C#N)sc5c3n4CC(CC)CCCC)N(CC(CC)CCCC)C21,17.59,-5.51,-2.77,-5.68,-3.9,110.0,,,,conventional,PDINN,PEDOT:PSS,,
46912,10.1002/anie.202406272,CCCCC(CC)COC(=O)c1sc2csc(-c3cc4c(-c5ccc(CC(CC)CCCC)s5)c5sccc5c(-c5ccc(CC(CC)CCCC)s5)c4s3)c2c1F,CCCCCCCCC1(CCCCCCCC)c2cc(-c3ccc(/C=C4\C(=O)c5ccccc5C4=C(C#N)C#N)s3)ccc2-c2ccc(-c3ccc(/C=C4\C(=O)c5ccccc5C4=C(C#N)C#N)s3)cc21,10.38,-5.21,-3.6,-5.67,-3.79,,,,,conventional,PFN-Br,PEDOT:PSS,,
46916,10.1002/anie.202407007,CCCCCCC(CCCC)Cc1csc(-c2cc3c4nsnc4c4cc(-c5cc(CC(CCCC)CCCCCC)c(-c6cc7c(-c8cc(F)c(CC(CC)CCCC)s8)c8sccc8c(-c8cc(F)c(CC(CC)CCCC)s8)c7s6)s5)sc4c3s2)c1,CCCCCCCCCc1c(/C=C2\C(=O)c3cc(F)c(F)cc3C2=C(C#N)C#N)sc2c1sc1c3c4nsnc4c4c5sc6c(CCCCCCCCC)c(/C=C7\C(=O)c8cc(F)c(F)cc8C7=C(C#N)C#N)sc6c5n(CC(CCCC)CCCCCC)c4c3n(CC(CCCC)CCCCCC)c21,18.37,-5.51,-2.77,,,,,,,conventional,PDINN,2PACz,chloroform,
46926,10.1002/anie.202407890,COC(=O)C(C)(C)c1cc(C)cc(-c2sc3c4sc5cc(/C=C6/C(=O)c7cc(F)cc(c7)C(=O)/C6=C\c6cc(C(C)(C)C(=O)OC)c(-c7cc(C)cc(C(C)(C)C(=O)OC)c7)s6)sc5c4c(C(C)(C)C(=O)OC)ccc2-3)c1,CCCCCCC(CCCC)Cc1c(/C=C2\C(=O)c3cc(F)c(F)cc3C2=C(C#N)C#N)sc2c1SC1c3c(c4c(c5nsnc35)c3sc5c(CC(CCCC)CCCCCC)c(/C=C6\C(=O)c7cc(F)c(F)cc7C6=C(C#N)C#N)sc5c3n4CC(CC)CCCC)N(CC(CC)CCCC)C21,18.56,-5.56,-3.65,-5.68,-3.9,,,1:1.2,,,,,,
46928,10.1002/anie.202409814,CCOC(=O)c1cc2c(-c3nccs3)sc(-c3ncc(-c4cc5c(-c6ccc(CC)s6)c6sc(-c7cnc(-c8sc(-c9ncc(-c%10cc%11c(-c%12ccc(CC)s%12)c%12sc(-c%13cnc(-c%14sc(-c%15ncc(-c%16cc%17c(-c%18ccc(CC)s%18)c%18sccc%18c(-c%18ccc(CC)s%18)c%17s%16)s%15)c%15sc(C(=O)OCC)cc%14%15)s%13)cc%12c(-c%12ccc(CC)s%12)c%11s%10)s9)c9sc(C(=O)OCC)cc89)s7)cc6c(-c6ccc(CC)s6)c5s4)s3)c2s1,CCCCCCC(CCCC)Cc1c(/C=C2\C(=O)c3cc(F)c(F)cc3C2=C(C#N)C#N)sc2c1SC1c3c(c4c(c5nsnc35)c3sc5c(CC(CCCC)CCCCCC)c(/C=C6\C(=O)c7cc(F)c(F)cc7C6=C(C#N)C#N)sc5c3n4CC(CC)CCCC)N(CC(CC)CCCC)C21,15.8,-5.48,-3.52,-5.68,-3.9,,,,,inverted,ZnO,MoO3,chloroform,DIO
46948,10.1002/anie.202412691,CCCCC(CC)Cc1ccc(-c2c3cc(-c4ccc(-c5sc(-c6cccs6)c6c5C(=O)c5c(CC(CC)CCCC)sc(CC(CC)CCCC)c5C6=O)s4)sc3c(-c3ccc(CC(CC)CCCC)s3)c3ccsc23)s1,CCCCCCc1ccc(C2(c3ccc(CCCCCC)cc3)c3cc4c(cc3-c3sc5cc(C=C6C(=O)c7ccccc7C6=C(C#N)C#N)sc5c32)C(c2ccc(CCCCCC)cc2)(c2ccc(CCCCCC)cc2)c2c-4sc3cc(C=C4C(=O)c5ccccc5C4=C(C#N)C#N)sc23)cc1,8.62,-5.33,-3.48,-5.576,-3.916,,,,,inverted,ZnO,MoO3,,
46949,10.1002/anie.202412903,CCCCCCCCCCCCC(CCCCCCCCCC)Cc1ccc(-c2csc(-c3c(F)c(F)c(-c4cc(-c5ccc(CC(CCCCCCCCCC)CCCCCCCCCCCC)s5)c(-c5ccc(-c6cccs6)s5)s4)c4nsnc34)c2)s1,CCCCCCC(CCCC)Cc1c(/C=C2\C(=O)c3cc(F)c(F)cc3C2=C(C#N)C#N)sc2c1SC1c3c(c4c(c5nsnc35)c3sc5c(CC(CCCC)CCCCCC)c(/C=C6\C(=O)c7cc(F)c(F)cc7C6=C(C#N)C#N)sc5c3n4CC(CC)CCCC)N(CC(CC)CCCC)C21,13.3,-5.27,-3.1,-5.68,-3.9,,,,,conventional,PDINN,PEDOT:PSS,,
46951,10.1002/anie.202412983,COC(=O)C(C)(C)c1cc(C)cc(-c2sc3c4sc5cc(/C=C6/C(=O)c7cc(F)cc(c7)C(=O)/C6=C\c6cc(C(C)(C)C(=O)OC)c(-c7cc(C)cc(C(C)(C)C(=O)OC)c7)s6)sc5c4c(C(C)(C)C(=O)OC)ccc2-3)c1,CCCCCCCCCCCCC(CCCCCCCCCC)Cn1c2c3sc(/C=C4\C(=O)c5ccccc5C4=C(C#N)C#N)c(CC(CCCC)CCCCCC)c3sc2c2c3nsnc3c3c4sc5c(CC(CCCC)CCCCCC)c(/C=C6\C(=O)c7cc(-c8cccs8)ccc7C6=C(C#N)C#N)sc5c4n(CC(CCCCCCCCCC)CCCCCCCCCCCC)c3c21,15.17,-5.56,-3.65,-5.6,-3.83,,,,,conventional,PNDIT-F3N,,,
46952,10.1002/anie.202412983,COC(=O)C(C)(C)c1cc(C)cc(-c2sc3c4sc5cc(/C=C6/C(=O)c7cc(F)cc(c7)C(=O)/C6=C\c6cc(C(C)(C)C(=O)OC)c(-c7cc(C)cc(C(C)(C)C(=O)OC)c7)s6)sc5c4c(C(C)(C)C(=O)OC)ccc2-3)c1,CCCCCCCCCCCCC(CCCCCCCCCC)Cn1c2c3sc(/C=C4\C(=O)c5ccccc5C4=C(C#N)C#N)c(CC(CCCC)CCCCCC)c3sc2c2c3nsnc3c3c4sc5c(CC(CCCC)CCCCCC)c(/C=C6\C(=O)c7cc(-c8cccs8)ccc7C6=C(C#N)C#N)sc5c4n(CC(CCCCCCCCCC)CCCCCCCCCCCC)c3c21,17.83,-5.56,-3.65,-5.6,-3.83,,,,,conventional,PNDIT-F3N,,,SF-1
46953,10.1002/anie.202412983,COC(=O)C(C)(C)c1cc(C)cc(-c2sc3c4sc5cc(/C=C6/C(=O)c7cc(F)cc(c7)C(=O)/C6=C\c6cc(C(C)(C)C(=O)OC)c(-c7cc(C)cc(C(C)(C)C(=O)OC)c7)s6)sc5c4c(C(C)(C)C(=O)OC)ccc2-3)c1,CCCCCCCCCCCCC(CCCCCCCCCC)Cn1c2c3sc(/C=C4\C(=O)c5ccccc5C4=C(C#N)C#N)c(CC(CCCC)CCCCCC)c3sc2c2c3nsnc3c3c4sc5c(CC(CCCC)CCCCCC)c(/C=C6\C(=O)c7cc(-c8cccs8)ccc7C6=C(C#N)C#N)sc5c4n(CC(CCCCCCCCCC)CCCCCCCCCCCC)c3c21,18.83,-5.56,-3.65,-5.6,-3.83,,,,,conventional,PNDIT-F3N,,,SF-2
46959,10.1002/anie.202413986,CCCCCCC(CCCC)Cc1csc(-c2cc3c4nsnc4c4cc(-c5cc(CC(CCCC)CCCCCC)c(-c6cc7c(-c8cc(F)c(CC(CC)CCCC)s8)c8sccc8c(-c8cc(F)c(CC(CC)CCCC)s8)c7s6)s5)sc4c3s2)c1,CCCCCCC(CCCC)Cc1c(/C=C2\C(=O)c3cc(F)c(F)cc3C2=C(C#N)C#N)sc2c1SC1c3c(c4c(c5nsnc35)c3sc5c(CC(CCCC)CCCCCC)c(/C=C6\C(=O)c7cc(F)c(F)cc7C6=C(C#N)C#N)sc5c3n4CC(CC)CCCC)N(CC(CC)CCCC)C21,19.23,-5.51,-2.77,-5.68,-3.9,,,,,conventional,PDI,,,
46960,10.1002/anie.202413986,CCCCCCC(CCCC)Cc1csc(-c2cc3c4nsnc4c4cc(-c5cc(CC(CCCC)CCCCCC)c(-c6cc7c(-c8cc(F)c(CC(CC)CCCC)s8)c8sccc8c(-c8cc(F)c(CC(CC)CCCC)s8)c7s6)s5)sc4c3s2)c1,CCCCCCC(CCCC)Cc1c(/C=C2\C(=O)c3cc(F)c(F)cc3C2=C(C#N)C#N)sc2c1SC1c3c(c4c(c5nsnc35)c3sc5c(CC(CCCC)CCCCCC)c(/C=C6\C(=O)c7cc(F)c(F)cc7C6=C(C#N)C#N)sc5c3n4CC(CC)CCCC)N(CC(CC)CCCC)C21,18.38,-5.51,-2.77,-5.68,-3.9,,,,,,PDINN,,,
46961,10.1002/anie.202413986,COC(=O)C(C)(C)c1cc(C)cc(-c2sc3c4sc5cc(/C=C6/C(=O)c7cc(F)cc(c7)C(=O)/C6=C\c6cc(C(C)(C)C(=O)OC)c(-c7cc(C)cc(C(C)(C)C(=O)OC)c7)s6)sc5c4c(C(C)(C)C(=O)OC)ccc2-3)c1,CCCCCCCCCc1c(C=C2C(=O)c3cc(Cl)c(Cl)cc3C2=C(C#N)C#N)sc2c1sc1c3c4nsnc4c4c5sc6c(CCCCCCCCC)c(C=C7C(=O)c8cc(Cl)c(Cl)cc8C7=C(C#N)C#N)sc6c5n(CC(CCCC)CCCCCC)c4c3n(CC(CCCC)CCCCCC)c21,17.8,-5.56,-3.65,-5.68,-3.9,,,,,,PDI,,,
46962,10.1002/anie.202413986,COC(=O)C(C)(C)c1cc(C)cc(-c2sc3c4sc5cc(/C=C6/C(=O)c7cc(F)cc(c7)C(=O)/C6=C\c6cc(C(C)(C)C(=O)OC)c(-c7cc(C)cc(C(C)(C)C(=O)OC)c7)s6)sc5c4c(C(C)(C)C(=O)OC)ccc2-3)c1,CCCCCCCCCc1c(C=C2C(=O)c3cc(Cl)c(Cl)cc3C2=C(C#N)C#N)sc2c1sc1c3c4nsnc4c4c5sc6c(CCCCCCCCC)c(C=C7C(=O)c8cc(Cl)c(Cl)cc8C7=C(C#N)C#N)sc6c5n(CC(CCCC)CCCCCC)c4c3n(CC(CCCC)CCCCCC)c21,15.29,-5.56,-3.65,-5.68,-3.9,,,,,inverted,ZnO,,,
46963,10.1002/anie.202413986,COC(=O)C(C)(C)c1cc(C)cc(-c2sc3c4sc5cc(/C=C6/C(=O)c7cc(F)cc(c7)C(=O)/C6=C\c6cc(C(C)(C)C(=O)OC)c(-c7cc(C)cc(C(C)(C)C(=O)OC)c7)s6)sc5c4c(C(C)(C)C(=O)OC)ccc2-3)c1,CCCCCCCCCc1c(C=C2C(=O)c3cc(Cl)c(Cl)cc3C2=C(C#N)C#N)sc2c1sc1c3c4nsnc4c4c5sc6c(CCCCCCCCC)c(C=C7C(=O)c8cc(Cl)c(Cl)cc8C7=C(C#N)C#N)sc6c5n(CC(CCCC)CCCCCC)c4c3n(CC(CCCC)CCCCCC)c21,6.5,-5.56,-3.65,-5.68,-3.9,,,,,inverted,PDINN,,,
46964,10.1002/anie.202413986,COC(=O)C(C)(C)c1cc(C)cc(-c2sc3c4sc5cc(/C=C6/C(=O)c7cc(F)cc(c7)C(=O)/C6=C\c6cc(C(C)(C)C(=O)OC)c(-c7cc(C)cc(C(C)(C)C(=O)OC)c7)s6)sc5c4c(C(C)(C)C(=O)OC)ccc2-3)c1,CCCCCCCCCc1c(C=C2C(=O)c3cc(Cl)c(Cl)cc3C2=C(C#N)C#N)sc2c1sc1c3c4nsnc4c4c5sc6c(CCCCCCCCC)c(C=C7C(=O)c8cc(Cl)c(Cl)cc8C7=C(C#N)C#N)sc6c5n(CC(CCCC)CCCCCC)c4c3n(CC(CCCC)CCCCCC)c21,16.51,-5.56,-3.65,-5.68,-3.9,,,,,inverted,PDI,,,
46968,10.1002/anie.202415141,COC(=O)C(C)(C)c1cc(C)cc(-c2sc3c4sc5cc(/C=C6/C(=O)c7cc(F)cc(c7)C(=O)/C6=C\c6cc(C(C)(C)C(=O)OC)c(-c7cc(C)cc(C(C)(C)C(=O)OC)c7)s6)sc5c4c(C(C)(C)C(=O)OC)ccc2-3)c1,CCCCCCC(CCCC)Cc1c(/C=C2\C(=O)c3cc(F)c(F)cc3C2=C(C#N)C#N)sc2c1SC1c3c(c4c(c5nsnc35)c3sc5c(CC(CCCC)CCCCCC)c(/C=C6\C(=O)c7cc(F)c(F)cc7C6=C(C#N)C#N)sc5c3n4CC(CC)CCCC)N(CC(CC)CCCC)C21,18.53,-5.56,-3.65,-5.68,-3.9,,,1 : 1.2,,conventional,PNDIT-F3N,PEDOT:PSS,,
46972,10.1002/anie.202415332,COC(=O)C(C)(C)c1cc(C)cc(-c2sc3c4sc5cc(/C=C6/C(=O)c7cc(F)cc(c7)C(=O)/C6=C\c6cc(C(C)(C)C(=O)OC)c(-c7cc(C)cc(C(C)(C)C(=O)OC)c7)s6)sc5c4c(C(C)(C)C(=O)OC)ccc2-3)c1,CCCCCCCCCc1c(C=C2C(=O)c3cc(Cl)c(Cl)cc3C2=C(C#N)C#N)sc2c1sc1c3c4nsnc4c4c5sc6c(CCCCCCCCC)c(C=C7C(=O)c8cc(Cl)c(Cl)cc8C7=C(C#N)C#N)sc6c5n(CC(CCCC)CCCCCC)c4c3n(CC(CCCC)CCCCCC)c21,18.43,-5.56,-3.65,-5.68,-3.9,,,1:1,,conventional,PDINN,PEDOT:PSS,chloroform,
46991,10.1002/anie.202416866,COC(=O)C(C)(C)c1cc(C)cc(-c2sc3c4sc5cc(/C=C6/C(=O)c7cc(F)cc(c7)C(=O)/C6=C\c6cc(C(C)(C)C(=O)OC)c(-c7cc(C)cc(C(C)(C)C(=O)OC)c7)s6)sc5c4c(C(C)(C)C(=O)OC)ccc2-3)c1,CCCCCCC(CCCC)Cc1c(/C=C2\C(=O)c3cc(F)c(F)cc3C2=C(C#N)C#N)sc2c1SC1c3c(c4c(c5nsnc35)c3sc5c(CC(CCCC)CCCCCC)c(/C=C6\C(=O)c7cc(F)c(F)cc7C6=C(C#N)C#N)sc5c3n4CC(CC)CCCC)N(CC(CC)CCCC)C21,18.46,-5.56,-3.65,-5.68,-3.9,,,,,,,PEDOT:PSS,,
46992,10.1002/anie.202416866,COC(=O)C(C)(C)c1cc(C)cc(-c2sc3c4sc5cc(/C=C6/C(=O)c7cc(F)cc(c7)C(=O)/C6=C\c6cc(C(C)(C)C(=O)OC)c(-c7cc(C)cc(C(C)(C)C(=O)OC)c7)s6)sc5c4c(C(C)(C)C(=O)OC)ccc2-3)c1,CCCCCCC(CCCC)Cc1c(/C=C2\C(=O)c3cc(F)c(F)cc3C2=C(C#N)C#N)sc2c1SC1c3c(c4c(c5nsnc35)c3sc5c(CC(CCCC)CCCCCC)c(/C=C6\C(=O)c7cc(F)c(F)cc7C6=C(C#N)C#N)sc5c3n4CC(CC)CCCC)N(CC(CC)CCCC)C21,12.76,-5.56,-3.65,-5.68,-3.9,,,,,,,EtO-V,,
46993,10.1002/anie.202416866,COC(=O)C(C)(C)c1cc(C)cc(-c2sc3c4sc5cc(/C=C6/C(=O)c7cc(F)cc(c7)C(=O)/C6=C\c6cc(C(C)(C)C(=O)OC)c(-c7cc(C)cc(C(C)(C)C(=O)OC)c7)s6)sc5c4c(C(C)(C)C(=O)OC)ccc2-3)c1,CCCCCCC(CCCC)Cc1c(/C=C2\C(=O)c3cc(F)c(F)cc3C2=C(C#N)C#N)sc2c1SC1c3c(c4c(c5nsnc35)c3sc5c(CC(CCCC)CCCCCC)c(/C=C6\C(=O)c7cc(F)c(F)cc7C6=C(C#N)C#N)sc5c3n4CC(CC)CCCC)N(CC(CC)CCCC)C21,15.6,-5.56,-3.65,-5.68,-3.9,,,,,,,EtO-V,,
46994,10.1002/anie.202416866,COC(=O)C(C)(C)c1cc(C)cc(-c2sc3c4sc5cc(/C=C6/C(=O)c7cc(F)cc(c7)C(=O)/C6=C\c6cc(C(C)(C)C(=O)OC)c(-c7cc(C)cc(C(C)(C)C(=O)OC)c7)s6)sc5c4c(C(C)(C)C(=O)OC)ccc2-3)c1,CCCCCCC(CCCC)Cc1c(/C=C2\C(=O)c3cc(F)c(F)cc3C2=C(C#N)C#N)sc2c1SC1c3c(c4c(c5nsnc35)c3sc5c(CC(CCCC)CCCCCC)c(/C=C6\C(=O)c7cc(F)c(F)cc7C6=C(C#N)C#N)sc5c3n4CC(CC)CCCC)N(CC(CC)CCCC)C21,16.55,-5.56,-3.65,-5.68,-3.9,,,,,,,EtO-V,,
46995,10.1002/anie.202416866,COC(=O)C(C)(C)c1cc(C)cc(-c2sc3c4sc5cc(/C=C6/C(=O)c7cc(F)cc(c7)C(=O)/C6=C\c6cc(C(C)(C)C(=O)OC)c(-c7cc(C)cc(C(C)(C)C(=O)OC)c7)s6)sc5c4c(C(C)(C)C(=O)OC)ccc2-3)c1,CCCCCCC(CCCC)Cc1c(/C=C2\C(=O)c3cc(F)c(F)cc3C2=C(C#N)C#N)sc2c1SC1c3c(c4c(c5nsnc35)c3sc5c(CC(CCCC)CCCCCC)c(/C=C6\C(=O)c7cc(F)c(F)cc7C6=C(C#N)C#N)sc5c3n4CC(CC)CCCC)N(CC(CC)CCCC)C21,12.82,-5.56,-3.65,-5.68,-3.9,,,,,,,EtO-Nb,,
46996,10.1002/anie.202416866,COC(=O)C(C)(C)c1cc(C)cc(-c2sc3c4sc5cc(/C=C6/C(=O)c7cc(F)cc(c7)C(=O)/C6=C\c6cc(C(C)(C)C(=O)OC)c(-c7cc(C)cc(C(C)(C)C(=O)OC)c7)s6)sc5c4c(C(C)(C)C(=O)OC)ccc2-3)c1,CCCCCCC(CCCC)Cc1c(/C=C2\C(=O)c3cc(F)c(F)cc3C2=C(C#N)C#N)sc2c1SC1c3c(c4c(c5nsnc35)c3sc5c(CC(CCCC)CCCCCC)c(/C=C6\C(=O)c7cc(F)c(F)cc7C6=C(C#N)C#N)sc5c3n4CC(CC)CCCC)N(CC(CC)CCCC)C21,18.15,-5.56,-3.65,-5.68,-3.9,,,,,,,EtO-Nb,,
46997,10.1002/anie.202416866,COC(=O)C(C)(C)c1cc(C)cc(-c2sc3c4sc5cc(/C=C6/C(=O)c7cc(F)cc(c7)C(=O)/C6=C\c6cc(C(C)(C)C(=O)OC)c(-c7cc(C)cc(C(C)(C)C(=O)OC)c7)s6)sc5c4c(C(C)(C)C(=O)OC)ccc2-3)c1,CCCCCCC(CCCC)Cc1c(/C=C2\C(=O)c3cc(F)c(F)cc3C2=C(C#N)C#N)sc2c1SC1c3c(c4c(c5nsnc35)c3sc5c(CC(CCCC)CCCCCC)c(/C=C6\C(=O)c7cc(F)c(F)cc7C6=C(C#N)C#N)sc5c3n4CC(CC)CCCC)N(CC(CC)CCCC)C21,18.74,-5.56,-3.65,-5.68,-3.9,,,,,,,EtO-Nb,,
46998,10.1002/anie.202416866,COC(=O)C(C)(C)c1cc(C)cc(-c2sc3c4sc5cc(/C=C6/C(=O)c7cc(F)cc(c7)C(=O)/C6=C\c6cc(C(C)(C)C(=O)OC)c(-c7cc(C)cc(C(C)(C)C(=O)OC)c7)s6)sc5c4c(C(C)(C)C(=O)OC)ccc2-3)c1,CCCCCCC(CCCC)Cc1c(/C=C2\C(=O)c3cc(F)c(F)cc3C2=C(C#N)C#N)sc2c1SC1c3c(c4c(c5nsnc35)c3sc5c(CC(CCCC)CCCCCC)c(/C=C6\C(=O)c7cc(F)c(F)cc7C6=C(C#N)C#N)sc5c3n4CC(CC)CCCC)N(CC(CC)CCCC)C21,10.82,-5.56,-3.65,-5.68,-3.9,,,,,,,EtO-Ta,,
46999,10.1002/anie.202416866,COC(=O)C(C)(C)c1cc(C)cc(-c2sc3c4sc5cc(/C=C6/C(=O)c7cc(F)cc(c7)C(=O)/C6=C\c6cc(C(C)(C)C(=O)OC)c(-c7cc(C)cc(C(C)(C)C(=O)OC)c7)s6)sc5c4c(C(C)(C)C(=O)OC)ccc2-3)c1,CCCCCCC(CCCC)Cc1c(/C=C2\C(=O)c3cc(F)c(F)cc3C2=C(C#N)C#N)sc2c1SC1c3c(c4c(c5nsnc35)c3sc5c(CC(CCCC)CCCCCC)c(/C=C6\C(=O)c7cc(F)c(F)cc7C6=C(C#N)C#N)sc5c3n4CC(CC)CCCC)N(CC(CC)CCCC)C21,16.91,-5.56,-3.65,-5.68,-3.9,,,,,,,EtO-Ta,,
47000,10.1002/anie.202416866,COC(=O)C(C)(C)c1cc(C)cc(-c2sc3c4sc5cc(/C=C6/C(=O)c7cc(F)cc(c7)C(=O)/C6=C\c6cc(C(C)(C)C(=O)OC)c(-c7cc(C)cc(C(C)(C)C(=O)OC)c7)s6)sc5c4c(C(C)(C)C(=O)OC)ccc2-3)c1,CCCCCCC(CCCC)Cc1c(/C=C2\C(=O)c3cc(F)c(F)cc3C2=C(C#N)C#N)sc2c1SC1c3c(c4c(c5nsnc35)c3sc5c(CC(CCCC)CCCCCC)c(/C=C6\C(=O)c7cc(F)c(F)cc7C6=C(C#N)C#N)sc5c3n4CC(CC)CCCC)N(CC(CC)CCCC)C21,18.27,-5.56,-3.65,-5.68,-3.9,,,,,,,EtO-Ta,,
47001,10.1002/anie.202416866,COC(=O)C(C)(C)c1cc(C)cc(-c2sc3c4sc5cc(/C=C6/C(=O)c7cc(F)cc(c7)C(=O)/C6=C\c6cc(C(C)(C)C(=O)OC)c(-c7cc(C)cc(C(C)(C)C(=O)OC)c7)s6)sc5c4c(C(C)(C)C(=O)OC)ccc2-3)c1,CCCCCCC(CCCC)Cc1c(/C=C2\C(=O)c3cc(F)c(F)cc3C2=C(C#N)C#N)sc2c1SC1c3c(c4c(c5nsnc35)c3sc5c(CC(CCCC)CCCCCC)c(/C=C6\C(=O)c7cc(F)c(F)cc7C6=C(C#N)C#N)sc5c3n4CC(CC)CCCC)N(CC(CC)CCCC)C21,18.31,-5.56,-3.65,-5.68,-3.9,,,,,,,2PACz,,
47003,10.1002/anie.202416866,COC(=O)C(C)(C)c1cc(C)cc(-c2sc3c4sc5cc(/C=C6/C(=O)c7cc(F)cc(c7)C(=O)/C6=C\c6cc(C(C)(C)C(=O)OC)c(-c7cc(C)cc(C(C)(C)C(=O)OC)c7)s6)sc5c4c(C(C)(C)C(=O)OC)ccc2-3)c1,CCCCCCC(CCCC)Cc1c(/C=C2\C(=O)c3cc(F)c(F)cc3C2=C(C#N)C#N)sc2c1SC1c3c(c4c(c5nsnc35)c3sc5c(CC(CCCC)CCCCCC)c(/C=C6\C(=O)c7cc(F)c(F)cc7C6=C(C#N)C#N)sc5c3n4CC(CC)CCCC)N(CC(CC)CCCC)C21,19.44,-5.56,-3.65,-5.68,-3.9,,,,,,,Nb2O5/2PACz,,
47004,10.1002/anie.202416866,COC(=O)C(C)(C)c1cc(C)cc(-c2sc3c4sc5cc(/C=C6/C(=O)c7cc(F)cc(c7)C(=O)/C6=C\c6cc(C(C)(C)C(=O)OC)c(-c7cc(C)cc(C(C)(C)C(=O)OC)c7)s6)sc5c4c(C(C)(C)C(=O)OC)ccc2-3)c1,CCCCCCCCCc1c(C=C2C(=O)c3cc(Cl)c(Cl)cc3C2=C(C#N)C#N)sc2c1sc1c3c4nsnc4c4c5sc6c(CCCCCCCCC)c(C=C7C(=O)c8cc(Cl)c(Cl)cc8C7=C(C#N)C#N)sc6c5n(CC(CCCC)CCCCCC)c4c3n(CC(CCCC)CCCCCC)c21,19.18,-5.56,-3.65,-5.68,-3.9,,,,,,,Nb2O5/2PACz,,
47005,10.1002/anie.202416866,CCCCCCC(CCCC)Cc1csc(-c2cc3c4nsnc4c4cc(-c5cc(CC(CCCC)CCCCCC)c(-c6cc7c(-c8cc(F)c(CC(CC)CCCC)s8)c8sccc8c(-c8cc(F)c(CC(CC)CCCC)s8)c7s6)s5)sc4c3s2)c1,CCCCCCCCCc1c(C=C2C(=O)c3cc(Cl)c(Cl)cc3C2=C(C#N)C#N)sc2c1sc1c3c4nsnc4c4c5sc6c(CCCCCCCCC)c(C=C7C(=O)c8cc(Cl)c(Cl)cc8C7=C(C#N)C#N)sc6c5n(CC(CCCC)CCCCCC)c4c3n(CC(CCCC)CCCCCC)c21,20.12,-5.51,-2.77,-5.68,-3.9,,,,,,,Nb2O5/2PACz,,
47020,10.1002/anie.202417643,COC(=O)C(C)(C)c1cc(C)cc(-c2sc3c4sc5cc(/C=C6/C(=O)c7cc(F)cc(c7)C(=O)/C6=C\c6cc(C(C)(C)C(=O)OC)c(-c7cc(C)cc(C(C)(C)C(=O)OC)c7)s6)sc5c4c(C(C)(C)C(=O)OC)ccc2-3)c1,CCCCCCCCCCCc1c(/C=C2\C(=O)c3cc(F)c(F)cc3C2=C(C#N)C#N)sc2c1sc1c3c4nsnc4c4c5sc6c(CCCCCCCCCCC)c(/C=C7\C(=O)c8cc(F)c(F)cc8C7=C(C#N)C#N)sc6c5n(CC(CC)CCCC)c4c3n(CC(CC)CCCC)c21,15.98,-5.56,-3.65,-5.65,-4.09,,,,,,,,,
47021,10.1002/anie.202417643,COC(=O)C(C)(C)c1cc(C)cc(-c2sc3c4sc5cc(/C=C6/C(=O)c7cc(F)cc(c7)C(=O)/C6=C\c6cc(C(C)(C)C(=O)OC)c(-c7cc(C)cc(C(C)(C)C(=O)OC)c7)s6)sc5c4c(C(C)(C)C(=O)OC)ccc2-3)c1,CCCCCCCCCCCc1c(/C=C2\C(=O)c3cc(F)c(F)cc3C2=C(C#N)C#N)sc2c1sc1c3c4nsnc4c4c5sc6c(CCCCCCCCCCC)c(/C=C7\C(=O)c8cc(F)c(F)cc8C7=C(C#N)C#N)sc6c5n(CC(CC)CCCC)c4c3n(CC(CC)CCCC)c21,17.15,-5.56,-3.65,-5.65,-4.09,,,,,,,,,PyDC5
47022,10.1002/anie.202417643,COC(=O)C(C)(C)c1cc(C)cc(-c2sc3c4sc5cc(/C=C6/C(=O)c7cc(F)cc(c7)C(=O)/C6=C\c6cc(C(C)(C)C(=O)OC)c(-c7cc(C)cc(C(C)(C)C(=O)OC)c7)s6)sc5c4c(C(C)(C)C(=O)OC)ccc2-3)c1,CCCCCCCCCCCc1c(/C=C2\C(=O)c3cc(F)c(F)cc3C2=C(C#N)C#N)sc2c1sc1c3c4nsnc4c4c5sc6c(CCCCCCCCCCC)c(/C=C7\C(=O)c8cc(F)c(F)cc8C7=C(C#N)C#N)sc6c5n(CC(CC)CCCC)c4c3n(CC(CC)CCCC)c21,17.72,-5.56,-3.65,-5.65,-4.09,,,,,,,,,PyMC5
47023,10.1002/anie.202417643,COC(=O)C(C)(C)c1cc(C)cc(-c2sc3c4sc5cc(/C=C6/C(=O)c7cc(F)cc(c7)C(=O)/C6=C\c6cc(C(C)(C)C(=O)OC)c(-c7cc(C)cc(C(C)(C)C(=O)OC)c7)s6)sc5c4c(C(C)(C)C(=O)OC)ccc2-3)c1,CCCCCCC(CCCC)Cc1c(/C=C2\C(=O)c3cc(F)c(F)cc3C2=C(C#N)C#N)sc2c1SC1c3c(c4c(c5nsnc35)c3sc5c(CC(CCCC)CCCCCC)c(/C=C6\C(=O)c7cc(F)c(F)cc7C6=C(C#N)C#N)sc5c3n4CC(CC)CCCC)N(CC(CC)CCCC)C21,18.13,-5.56,-3.65,-5.68,-3.9,,,,,,,,,
47024,10.1002/anie.202417643,COC(=O)C(C)(C)c1cc(C)cc(-c2sc3c4sc5cc(/C=C6/C(=O)c7cc(F)cc(c7)C(=O)/C6=C\c6cc(C(C)(C)C(=O)OC)c(-c7cc(C)cc(C(C)(C)C(=O)OC)c7)s6)sc5c4c(C(C)(C)C(=O)OC)ccc2-3)c1,CCCCCCC(CCCC)Cc1c(/C=C2\C(=O)c3cc(F)c(F)cc3C2=C(C#N)C#N)sc2c1SC1c3c(c4c(c5nsnc35)c3sc5c(CC(CCCC)CCCCCC)c(/C=C6\C(=O)c7cc(F)c(F)cc7C6=C(C#N)C#N)sc5c3n4CC(CC)CCCC)N(CC(CC)CCCC)C21,18.45,-5.56,-3.65,-5.68,-3.9,,,,,,,,,PyDC5
47025,10.1002/anie.202417643,COC(=O)C(C)(C)c1cc(C)cc(-c2sc3c4sc5cc(/C=C6/C(=O)c7cc(F)cc(c7)C(=O)/C6=C\c6cc(C(C)(C)C(=O)OC)c(-c7cc(C)cc(C(C)(C)C(=O)OC)c7)s6)sc5c4c(C(C)(C)C(=O)OC)ccc2-3)c1,CCCCCCC(CCCC)Cc1c(/C=C2\C(=O)c3cc(F)c(F)cc3C2=C(C#N)C#N)sc2c1SC1c3c(c4c(c5nsnc35)c3sc5c(CC(CCCC)CCCCCC)c(/C=C6\C(=O)c7cc(F)c(F)cc7C6=C(C#N)C#N)sc5c3n4CC(CC)CCCC)N(CC(CC)CCCC)C21,19.02,-5.56,-3.65,-5.68,-3.9,,,,,,,PEDOT:PSS,,PyMC5
47026,10.1002/anie.202417643,COC(=O)C(C)(C)c1cc(C)cc(-c2sc3c4sc5cc(/C=C6/C(=O)c7cc(F)cc(c7)C(=O)/C6=C\c6cc(C(C)(C)C(=O)OC)c(-c7cc(C)cc(C(C)(C)C(=O)OC)c7)s6)sc5c4c(C(C)(C)C(=O)OC)ccc2-3)c1,CCCCCCC(CCCC)Cc1c(/C=C2\C(=O)c3cc(F)c(F)cc3C2=C(C#N)C#N)sc2c1SC1c3c(c4c(c5nsnc35)c3sc5c(CC(CCCC)CCCCCC)c(/C=C6\C(=O)c7cc(F)c(F)cc7C6=C(C#N)C#N)sc5c3n4CC(CC)CCCC)N(CC(CC)CCCC)C21,19.52,-5.56,-3.65,-5.68,-3.9,,,,,,,3-BPIC-F,,PyMC5
47030,10.1002/anie.202418439,CCCCCCC(CCCC)Cc1csc(-c2cc3c4nsnc4c4cc(-c5cc(CC(CCCC)CCCCCC)c(-c6cc7c(-c8cc(F)c(CC(CC)CCCC)s8)c8sccc8c(-c8cc(F)c(CC(CC)CCCC)s8)c7s6)s5)sc4c3s2)c1,CCCCCCC(CCCC)Cc1c(/C=C2\C(=O)c3cc(F)c(F)cc3C2=C(C#N)C#N)sc2c1SC1c3c(c4c(c5nsnc35)c3sc5c(CC(CCCC)CCCCCC)c(/C=C6\C(=O)c7cc(F)c(F)cc7C6=C(C#N)C#N)sc5c3n4CC(CC)CCCC)N(CC(CC)CCCC)C21,18.9,-5.51,-2.77,-5.68,-3.9,,,,,,,JJ36/HPWO,,
47047,10.1002/anie.202420226,COC(=O)C(C)(C)c1cc(C)cc(-c2sc3c4sc5cc(/C=C6/C(=O)c7cc(F)cc(c7)C(=O)/C6=C\c6cc(C(C)(C)C(=O)OC)c(-c7cc(C)cc(C(C)(C)C(=O)OC)c7)s6)sc5c4c(C(C)(C)C(=O)OC)ccc2-3)c1,CCCCCCCCCc1c(C=C2C(=O)c3cc(Cl)c(Cl)cc3C2=C(C#N)C#N)sc2c1sc1c3c4nsnc4c4c5sc6c(CCCCCCCCC)c(C=C7C(=O)c8cc(Cl)c(Cl)cc8C7=C(C#N)C#N)sc6c5n(CC(CCCC)CCCCCC)c4c3n(CC(CCCC)CCCCCC)c21,17.0,-5.56,-3.65,-5.68,-3.9,,,,,,PNDIT-F3N,c-PEDOT:PSS,chloroform,
47048,10.1002/anie.202420226,COC(=O)C(C)(C)c1cc(C)cc(-c2sc3c4sc5cc(/C=C6/C(=O)c7cc(F)cc(c7)C(=O)/C6=C\c6cc(C(C)(C)C(=O)OC)c(-c7cc(C)cc(C(C)(C)C(=O)OC)c7)s6)sc5c4c(C(C)(C)C(=O)OC)ccc2-3)c1,CCCCCCCCCc1c(C=C2C(=O)c3cc(Cl)c(Cl)cc3C2=C(C#N)C#N)sc2c1sc1c3c4nsnc4c4c5sc6c(CCCCCCCCC)c(C=C7C(=O)c8cc(Cl)c(Cl)cc8C7=C(C#N)C#N)sc6c5n(CC(CCCC)CCCCCC)c4c3n(CC(CCCC)CCCCCC)c21,10.4,-5.56,-3.65,-5.68,-3.9,,,,0.02 vol.%,,PNDIT-F3N,c-PEDOT:PSS,chloroform,
47049,10.1002/anie.202420226,COC(=O)C(C)(C)c1cc(C)cc(-c2sc3c4sc5cc(/C=C6/C(=O)c7cc(F)cc(c7)C(=O)/C6=C\c6cc(C(C)(C)C(=O)OC)c(-c7cc(C)cc(C(C)(C)C(=O)OC)c7)s6)sc5c4c(C(C)(C)C(=O)OC)ccc2-3)c1,CCCCCCCCCc1c(C=C2C(=O)c3cc(Cl)c(Cl)cc3C2=C(C#N)C#N)sc2c1sc1c3c4nsnc4c4c5sc6c(CCCCCCCCC)c(C=C7C(=O)c8cc(Cl)c(Cl)cc8C7=C(C#N)C#N)sc6c5n(CC(CCCC)CCCCCC)c4c3n(CC(CCCC)CCCCCC)c21,16.8,-5.56,-3.65,-5.68,-3.9,,,,0.02 vol.%,,PNDIT-F3N,c-PEDOT:PSS,chlorobenzene,
47050,10.1002/anie.202420226,COC(=O)C(C)(C)c1cc(C)cc(-c2sc3c4sc5cc(/C=C6/C(=O)c7cc(F)cc(c7)C(=O)/C6=C\c6cc(C(C)(C)C(=O)OC)c(-c7cc(C)cc(C(C)(C)C(=O)OC)c7)s6)sc5c4c(C(C)(C)C(=O)OC)ccc2-3)c1,CCCCCCCCCc1c(C=C2C(=O)c3cc(Cl)c(Cl)cc3C2=C(C#N)C#N)sc2c1sc1c3c4nsnc4c4c5sc6c(CCCCCCCCC)c(C=C7C(=O)c8cc(Cl)c(Cl)cc8C7=C(C#N)C#N)sc6c5n(CC(CCCC)CCCCCC)c4c3n(CC(CCCC)CCCCCC)c21,17.4,-5.56,-3.65,-5.68,-3.9,,,,0.02 vol.%,,PNDIT-F3N,c-PEDOT:PSS,o-xylene,
47051,10.1002/anie.202420226,CCCCCCC(CCCC)Cc1csc(-c2cc3c4nsnc4c4cc(-c5cc(CC(CCCC)CCCCCC)c(-c6cc7c(-c8cc(F)c(CC(CC)CCCC)s8)c8sccc8c(-c8cc(F)c(CC(CC)CCCC)s8)c7s6)s5)sc4c3s2)c1,CCCCCCCCCCCc1c(/C=C2\C(=O)c3cc(F)c(F)cc3C2=C(C#N)C#N)sc2c1sc1c3c4nsnc4c4c5sc6c(CCCCCCCCCCC)c(/C=C7\C(=O)c8cc(F)c(F)cc8C7=C(C#N)C#N)sc6c5n(CCC(CC)CCCC)c4c3n(CCC(CC)CCCC)c21,17.8,-5.51,-2.77,-5.64,-3.86,,,,,,PNDIT-F3N,c-PEDOT:PSS,,
47052,10.1002/anie.202420226,CCCCCCC(CCCC)Cc1csc(-c2cc3c4nsnc4c4cc(-c5cc(CC(CCCC)CCCCCC)c(-c6cc7c(-c8cc(F)c(CC(CC)CCCC)s8)c8sccc8c(-c8cc(F)c(CC(CC)CCCC)s8)c7s6)s5)sc4c3s2)c1,CCCCCCCCCCCc1c(/C=C2\C(=O)c3cc(F)c(F)cc3C2=C(C#N)C#N)sc2c1sc1c3c4nsnc4c4c5sc6c(CCCCCCCCCCC)c(/C=C7\C(=O)c8cc(F)c(F)cc8C7=C(C#N)C#N)sc6c5n(CCC(CC)CCCC)c4c3n(CCC(CC)CCCC)c21,17.9,-5.51,-2.77,-5.64,-3.86,,,,0.02 vol.%,,PNDIT-F3N,c-PEDOT:PSS,,
47053,10.1002/anie.202420226,COC(=O)C(C)(C)c1cc(C)cc(-c2sc3c4sc5cc(/C=C6/C(=O)c7cc(F)cc(c7)C(=O)/C6=C\c6cc(C(C)(C)C(=O)OC)c(-c7cc(C)cc(C(C)(C)C(=O)OC)c7)s6)sc5c4c(C(C)(C)C(=O)OC)ccc2-3)c1,O=C(O)Cc1cccnc1C(=O)O,16.8,-5.56,-3.65,,,,,,0 vol.%,,PNDIT-F3N,c-PEDOT:PSS,,
47054,10.1002/anie.202420226,COC(=O)C(C)(C)c1cc(C)cc(-c2sc3c4sc5cc(/C=C6/C(=O)c7cc(F)cc(c7)C(=O)/C6=C\c6cc(C(C)(C)C(=O)OC)c(-c7cc(C)cc(C(C)(C)C(=O)OC)c7)s6)sc5c4c(C(C)(C)C(=O)OC)ccc2-3)c1,O=C(O)Cc1cccnc1C(=O)O,16.4,-5.56,-3.65,,,,,,0.02 vol.%,,PNDIT-F3N,c-PEDOT:PSS,,
47056,10.1002/anie.202420385,COC(=O)C(C)(C)c1cc(C)cc(-c2sc3c4sc5cc(/C=C6/C(=O)c7cc(F)cc(c7)C(=O)/C6=C\c6cc(C(C)(C)C(=O)OC)c(-c7cc(C)cc(C(C)(C)C(=O)OC)c7)s6)sc5c4c(C(C)(C)C(=O)OC)ccc2-3)c1,CCCCCCC(CCCC)Cc1c(/C=C2\C(=O)c3cc(F)c(F)cc3C2=C(C#N)C#N)sc2c1SC1c3c(c4c(c5nsnc35)c3sc5c(CC(CCCC)CCCCCC)c(/C=C6\C(=O)c7cc(F)c(F)cc7C6=C(C#N)C#N)sc5c3n4CC(CC)CCCC)N(CC(CC)CCCC)C21,18.52,-5.56,-3.65,-5.68,-3.9,,,,,conventional,PDINN,PEDOT:PSS,,
47070,10.1002/anie.202421430,COC(=O)C(C)(C)c1cc(C)cc(-c2sc3c4sc5cc(/C=C6/C(=O)c7cc(F)cc(c7)C(=O)/C6=C\c6cc(C(C)(C)C(=O)OC)c(-c7cc(C)cc(C(C)(C)C(=O)OC)c7)s6)sc5c4c(C(C)(C)C(=O)OC)ccc2-3)c1,CCCCCCCCCCCc1c(/C=C2\C(=O)c3cc(F)c(F)cc3C2=C(C#N)C#N)sc2c1sc1c3c4nsnc4c4c5sc6c(CCCCCCCCCCC)c(/C=C7\C(=O)c8cc(F)c(F)cc8C7=C(C#N)C#N)sc6c5n(CC(CC)CCCC)c4c3n(CC(CC)CCCC)c21,12.79,-5.56,-3.65,-5.65,-4.09,,100.0,,,conventional,PDINN,PEDOT:PSS,chlorobenzene,
47073,10.1002/anie.202421953,CCCCCCC(CCCC)Cc1csc(-c2cc3c4nsnc4c4cc(-c5cc(CC(CCCC)CCCCCC)c(-c6cc7c(-c8cc(F)c(CC(CC)CCCC)s8)c8sccc8c(-c8cc(F)c(CC(CC)CCCC)s8)c7s6)s5)sc4c3s2)c1,CCCCCCC(CCCC)Cc1c(/C=C2\C(=O)c3cc(F)c(F)cc3C2=C(C#N)C#N)sc2c1SC1c3c(c4c(c5nsnc35)c3sc5c(CC(CCCC)CCCCCC)c(/C=C6\C(=O)c7cc(F)c(F)cc7C6=C(C#N)C#N)sc5c3n4CC(CC)CCCC)N(CC(CC)CCCC)C21,17.29,-5.51,-2.77,-5.68,-3.9,,,,,conventional,,,,
47074,10.1002/anie.202421953,CCCCCCC(CCCC)Cc1csc(-c2cc3c4nsnc4c4cc(-c5cc(CC(CCCC)CCCCCC)c(-c6cc7c(-c8cc(F)c(CC(CC)CCCC)s8)c8sccc8c(-c8cc(F)c(CC(CC)CCCC)s8)c7s6)s5)sc4c3s2)c1,CCCCCCC(CCCC)Cc1c(/C=C2\C(=O)c3cc(F)c(F)cc3C2=C(C#N)C#N)sc2c1SC1c3c(c4c(c5nsnc35)c3sc5c(CC(CCCC)CCCCCC)c(/C=C6\C(=O)c7cc(F)c(F)cc7C6=C(C#N)C#N)sc5c3n4CC(CC)CCCC)N(CC(CC)CCCC)C21,18.96,-5.51,-2.77,-5.68,-3.9,,,,,conventional,,,,LCB
47075,10.1002/anie.202421953,CCCCCCC(CCCC)Cc1csc(-c2cc3c4nsnc4c4cc(-c5cc(CC(CCCC)CCCCCC)c(-c6cc7c(-c8cc(F)c(CC(CC)CCCC)s8)c8sccc8c(-c8cc(F)c(CC(CC)CCCC)s8)c7s6)s5)sc4c3s2)c1,CCCCCCC(CCCC)Cc1c(/C=C2\C(=O)c3cc(F)c(F)cc3C2=C(C#N)C#N)sc2c1SC1c3c(c4c(c5nsnc35)c3sc5c(CC(CCCC)CCCCCC)c(/C=C6\C(=O)c7cc(F)c(F)cc7C6=C(C#N)C#N)sc5c3n4CC(CC)CCCC)N(CC(CC)CCCC)C21,17.97,-5.51,-2.77,-5.68,-3.9,,,,,conventional,,,,SCB
47076,10.1002/anie.202421953,CCCCCCC(CCCC)Cc1csc(-c2cc3c4nsnc4c4cc(-c5cc(CC(CCCC)CCCCCC)c(-c6cc7c(-c8cc(F)c(CC(CC)CCCC)s8)c8sccc8c(-c8cc(F)c(CC(CC)CCCC)s8)c7s6)s5)sc4c3s2)c1,CCCCCCC(CCCC)Cc1c(/C=C2\C(=O)c3cc(F)c(F)cc3C2=C(C#N)C#N)sc2c1SC1c3c(c4c(c5nsnc35)c3sc5c(CC(CCCC)CCCCCC)c(/C=C6\C(=O)c7cc(F)c(F)cc7C6=C(C#N)C#N)sc5c3n4CC(CC)CCCC)N(CC(CC)CCCC)C21,19.33,-5.51,-2.77,-5.68,-3.9,,,,,conventional,,,,VCB
47083,10.1002/anie.202423616,COC(=O)C(C)(C)c1cc(C)cc(-c2sc3c4sc5cc(/C=C6/C(=O)c7cc(F)cc(c7)C(=O)/C6=C\c6cc(C(C)(C)C(=O)OC)c(-c7cc(C)cc(C(C)(C)C(=O)OC)c7)s6)sc5c4c(C(C)(C)C(=O)OC)ccc2-3)c1,CCCCCCCCCCCc1c(/C=C2\C(=O)c3ccccc3C2=C(C#N)C#N)sc2c1sc1c3c4nsnc4c4c5sc6c(CCCCCCCCCCC)c(/C=C7\C(=O)c8cc(-c9cccs9)ccc8C7=C(C#N)C#N)sc6c5n(CC(CCCCCCCC)CCCCCCCCCC)c4c3n(CC(CCCCCCCC)CCCCCCCCCC)c21,15.84,-5.56,-3.65,-5.68,-3.94,,,,,conventional,PNDIT-F3N,PEDOT:PSS,,
47089,10.1002/anie.202424287,CCOC(=O)c1sc2c(-c3cc4c(-c5cc(F)c(CC)s5)c5sc(-c6sc(-c7cc8c(-c9cc(F)c(CC)s9)c9sc(-c%10sc(-c%11cc%12c(-c%13cc(F)c(CC)s%13)c%13sccc%13c(-c%13cc(F)c(CC)s%13)c%12s%11)c%11sc(C(=O)OCC)c(F)c%10%11)cc9c(-c9cc(F)c(CC)s9)c8s7)c7sc(C(=O)OCC)c(F)c67)cc5c(-c5cc(F)c(CC)s5)c4s3)scc2c1F,CCCCCCCCCCCc1c(/C=C2\C(=O)c3cc(F)c(F)cc3C2=C(C#N)C#N)sc2c1sc1c3c4nsnc4c4c5sc6c(CCCCCCCCCCC)c(/C=C7\C(=O)c8cc(F)c(F)cc8C7=C(C#N)C#N)sc6c5n(CC(CC)CCCC)c4c3n(CC(CC)CCCC)c21,14.32,-5.47,-3.9,-5.65,-4.09,,,,,conventional,H75,PEDOT:PSS,,
47091,10.1002/anie.202424287,CCOC(=O)c1sc2c(-c3cc4c(-c5cc(F)c(CC)s5)c5sc(-c6sc(-c7cc8c(-c9cc(F)c(CC)s9)c9sc(-c%10sc(-c%11cc%12c(-c%13cc(F)c(CC)s%13)c%13sccc%13c(-c%13cc(F)c(CC)s%13)c%12s%11)c%11sc(C(=O)OCC)c(F)c%10%11)cc9c(-c9cc(F)c(CC)s9)c8s7)c7sc(C(=O)OCC)c(F)c67)cc5c(-c5cc(F)c(CC)s5)c4s3)scc2c1F,CCCCCCCCCCCc1c(/C=C2\C(=O)c3cc(F)c(F)cc3C2=C(C#N)C#N)sc2c1sc1c3c4nsnc4c4c5sc6c(CCCCCCCCCCC)c(/C=C7\C(=O)c8cc(F)c(F)cc8C7=C(C#N)C#N)sc6c5n(CC(CC)CCCC)c4c3n(CC(CC)CCCC)c21,10.56,-5.47,-3.9,-5.65,-4.09,,,,,,,,,
47094,10.1002/anie.202424430,COC(=O)C(C)(C)c1cc(C)cc(-c2sc3c4sc5cc(/C=C6/C(=O)c7cc(F)cc(c7)C(=O)/C6=C\c6cc(C(C)(C)C(=O)OC)c(-c7cc(C)cc(C(C)(C)C(=O)OC)c7)s6)sc5c4c(C(C)(C)C(=O)OC)ccc2-3)c1,CCCCCCCCCc1c(C=C2C(=O)c3cc(Cl)c(Cl)cc3C2=C(C#N)C#N)sc2c1sc1c3c4nsnc4c4c5sc6c(CCCCCCCCC)c(C=C7C(=O)c8cc(Cl)c(Cl)cc8C7=C(C#N)C#N)sc6c5n(CC(CCCC)CCCCCC)c4c3n(CC(CCCC)CCCCCC)c21,17.36,-5.56,-3.65,-5.68,-3.9,,,,,,PFN-Br,2PACz,,
47095,10.1002/anie.202424430,COC(=O)C(C)(C)c1cc(C)cc(-c2sc3c4sc5cc(/C=C6/C(=O)c7cc(F)cc(c7)C(=O)/C6=C\c6cc(C(C)(C)C(=O)OC)c(-c7cc(C)cc(C(C)(C)C(=O)OC)c7)s6)sc5c4c(C(C)(C)C(=O)OC)ccc2-3)c1,CCCCCCCCCc1c(C=C2C(=O)c3cc(Cl)c(Cl)cc3C2=C(C#N)C#N)sc2c1sc1c3c4nsnc4c4c5sc6c(CCCCCCCCC)c(C=C7C(=O)c8cc(Cl)c(Cl)cc8C7=C(C#N)C#N)sc6c5n(CC(CCCC)CCCCCC)c4c3n(CC(CCCC)CCCCCC)c21,19.53,-5.56,-3.65,-5.68,-3.9,,60.0,,100%,,PFN-Br,2PACz,,BCB
47097,10.1002/anie.202425267,COC(=O)C(C)(C)c1cc(C)cc(-c2sc3c4sc5cc(/C=C6/C(=O)c7cc(F)cc(c7)C(=O)/C6=C\c6cc(C(C)(C)C(=O)OC)c(-c7cc(C)cc(C(C)(C)C(=O)OC)c7)s6)sc5c4c(C(C)(C)C(=O)OC)ccc2-3)c1,CCCCCCCCCCCc1c(/C=C2\C(=O)c3ccccc3C2=C(C#N)C#N)sc2c1sc1c3c4nsnc4c4c5sc6c(CCCCCCCCCCC)c(/C=C7\C(=O)c8cc(-c9cccs9)ccc8C7=C(C#N)C#N)sc6c5n(CC(CCCCCCCC)CCCCCCCCCC)c4c3n(CC(CCCCCCCC)CCCCCCCCCC)c21,14.82,-5.56,-3.65,-5.68,-3.94,,,,,conventional,,,,
47098,10.1002/anie.202425267,COC(=O)C(C)(C)c1cc(C)cc(-c2sc3c4sc5cc(/C=C6/C(=O)c7cc(F)cc(c7)C(=O)/C6=C\c6cc(C(C)(C)C(=O)OC)c(-c7cc(C)cc(C(C)(C)C(=O)OC)c7)s6)sc5c4c(C(C)(C)C(=O)OC)ccc2-3)c1,CCCCCCCCCCCc1c(/C=C2\C(=O)c3ccccc3C2=C(C#N)C#N)sc2c1sc1c3c4nsnc4c4c5sc6c(CCCCCCCCCCC)c(/C=C7\C(=O)c8cc(-c9cccs9)ccc8C7=C(C#N)C#N)sc6c5n(CC(CCCCCCCC)CCCCCCCCCC)c4c3n(CC(CCCCCCCC)CCCCCCCCCC)c21,18.37,-5.56,-3.65,-5.68,-3.94,,,,,conventional,,,,SL-0
47099,10.1002/anie.202425267,COC(=O)C(C)(C)c1cc(C)cc(-c2sc3c4sc5cc(/C=C6/C(=O)c7cc(F)cc(c7)C(=O)/C6=C\c6cc(C(C)(C)C(=O)OC)c(-c7cc(C)cc(C(C)(C)C(=O)OC)c7)s6)sc5c4c(C(C)(C)C(=O)OC)ccc2-3)c1,CCCCCCCCCCCc1c(/C=C2\C(=O)c3ccccc3C2=C(C#N)C#N)sc2c1sc1c3c4nsnc4c4c5sc6c(CCCCCCCCCCC)c(/C=C7\C(=O)c8cc(-c9cccs9)ccc8C7=C(C#N)C#N)sc6c5n(CC(CCCCCCCC)CCCCCCCCCC)c4c3n(CC(CCCCCCCC)CCCCCCCCCC)c21,19.19,-5.56,-3.65,-5.68,-3.94,,,,,conventional,,,,SL-1
47100,10.1002/anie.202425267,COC(=O)C(C)(C)c1cc(C)cc(-c2sc3c4sc5cc(/C=C6/C(=O)c7cc(F)cc(c7)C(=O)/C6=C\c6cc(C(C)(C)C(=O)OC)c(-c7cc(C)cc(C(C)(C)C(=O)OC)c7)s6)sc5c4c(C(C)(C)C(=O)OC)ccc2-3)c1,CCCCCCCCCCCc1c(/C=C2\C(=O)c3ccccc3C2=C(C#N)C#N)sc2c1sc1c3c4nsnc4c4c5sc6c(CCCCCCCCCCC)c(/C=C7\C(=O)c8cc(-c9cccs9)ccc8C7=C(C#N)C#N)sc6c5n(CC(CCCCCCCC)CCCCCCCCCC)c4c3n(CC(CCCCCCCC)CCCCCCCCCC)c21,16.6,-5.56,-3.65,-5.68,-3.94,,,,,conventional,,,,SL-2
47101,10.1002/anie.202425267,COC(=O)C(C)(C)c1cc(C)cc(-c2sc3c4sc5cc(/C=C6/C(=O)c7cc(F)cc(c7)C(=O)/C6=C\c6cc(C(C)(C)C(=O)OC)c(-c7cc(C)cc(C(C)(C)C(=O)OC)c7)s6)sc5c4c(C(C)(C)C(=O)OC)ccc2-3)c1,CCCCCCCCCCCc1c(/C=C2\C(=O)c3ccccc3C2=C(C#N)C#N)sc2c1sc1c3c4nsnc4c4c5sc6c(CCCCCCCCCCC)c(/C=C7\C(=O)c8cc(-c9cccs9)ccc8C7=C(C#N)C#N)sc6c5n(CC(CCCCCCCC)CCCCCCCCCC)c4c3n(CC(CCCCCCCC)CCCCCCCCCC)c21,19.08,-5.56,-3.65,-5.68,-3.94,,,,,conventional,,,,SL-1
47102,10.1002/anie.202500085,COC(=O)C(C)(C)c1cc(C)cc(-c2sc3c4sc5cc(/C=C6/C(=O)c7cc(F)cc(c7)C(=O)/C6=C\c6cc(C(C)(C)C(=O)OC)c(-c7cc(C)cc(C(C)(C)C(=O)OC)c7)s6)sc5c4c(C(C)(C)C(=O)OC)ccc2-3)c1,CCCCCCC(CCCC)Cc1c(/C=C2\C(=O)c3cc(F)c(F)cc3C2=C(C#N)C#N)sc2c1SC1c3c(c4c(c5nsnc35)c3sc5c(CC(CCCC)CCCCCC)c(/C=C6\C(=O)c7cc(F)c(F)cc7C6=C(C#N)C#N)sc5c3n4CC(CC)CCCC)N(CC(CC)CCCC)C21,17.0,-5.56,-3.65,-5.68,-3.9,,100.0,,,conventional,,,,
47103,10.1002/anie.202500085,COC(=O)C(C)(C)c1cc(C)cc(-c2sc3c4sc5cc(/C=C6/C(=O)c7cc(F)cc(c7)C(=O)/C6=C\c6cc(C(C)(C)C(=O)OC)c(-c7cc(C)cc(C(C)(C)C(=O)OC)c7)s6)sc5c4c(C(C)(C)C(=O)OC)ccc2-3)c1,CCCCCCC(CCCC)Cc1c(/C=C2\C(=O)c3cc(F)c(F)cc3C2=C(C#N)C#N)sc2c1SC1c3c(c4c(c5nsnc35)c3sc5c(CC(CCCC)CCCCCC)c(/C=C6\C(=O)c7cc(F)c(F)cc7C6=C(C#N)C#N)sc5c3n4CC(CC)CCCC)N(CC(CC)CCCC)C21,18.2,-5.56,-3.65,-5.68,-3.9,,100.0,,,conventional,,,,DBB
47104,10.1002/anie.202500085,COC(=O)C(C)(C)c1cc(C)cc(-c2sc3c4sc5cc(/C=C6/C(=O)c7cc(F)cc(c7)C(=O)/C6=C\c6cc(C(C)(C)C(=O)OC)c(-c7cc(C)cc(C(C)(C)C(=O)OC)c7)s6)sc5c4c(C(C)(C)C(=O)OC)ccc2-3)c1,CCCCCCC(CCCC)Cc1c(/C=C2\C(=O)c3cc(F)c(F)cc3C2=C(C#N)C#N)sc2c1SC1c3c(c4c(c5nsnc35)c3sc5c(CC(CCCC)CCCCCC)c(/C=C6\C(=O)c7cc(F)c(F)cc7C6=C(C#N)C#N)sc5c3n4CC(CC)CCCC)N(CC(CC)CCCC)C21,19.2,-5.56,-3.65,-5.68,-3.9,,100.0,,,conventional,,,,DFBB
47105,10.1002/anie.202500085,COC(=O)C(C)(C)c1cc(C)cc(-c2sc3c4sc5cc(/C=C6/C(=O)c7cc(F)cc(c7)C(=O)/C6=C\c6cc(C(C)(C)C(=O)OC)c(-c7cc(C)cc(C(C)(C)C(=O)OC)c7)s6)sc5c4c(C(C)(C)C(=O)OC)ccc2-3)c1,CCCCCCCCCCCc1c(/C=C2\C(=O)c3cc(F)c(F)cc3C2=C(C#N)C#N)sc2c1sc1c3c4nsnc4c4c5sc6c(CCCCCCCCCCC)c(/C=C7\C(=O)c8cc(F)c(F)cc8C7=C(C#N)C#N)sc6c5n(CC(CC)CCCC)c4c3n(CC(CC)CCCC)c21,15.8,-5.56,-3.65,-5.65,-4.09,,100.0,,,,,,,
47106,10.1002/anie.202500085,COC(=O)C(C)(C)c1cc(C)cc(-c2sc3c4sc5cc(/C=C6/C(=O)c7cc(F)cc(c7)C(=O)/C6=C\c6cc(C(C)(C)C(=O)OC)c(-c7cc(C)cc(C(C)(C)C(=O)OC)c7)s6)sc5c4c(C(C)(C)C(=O)OC)ccc2-3)c1,CCCCCCCCCCCc1c(/C=C2\C(=O)c3cc(F)c(F)cc3C2=C(C#N)C#N)sc2c1sc1c3c4nsnc4c4c5sc6c(CCCCCCCCCCC)c(/C=C7\C(=O)c8cc(F)c(F)cc8C7=C(C#N)C#N)sc6c5n(CC(CC)CCCC)c4c3n(CC(CC)CCCC)c21,18.0,-5.56,-3.65,-5.65,-4.09,,100.0,,,,,,,DFBB
47107,10.1002/anie.202500085,COC(=O)C(C)(C)c1cc(C)cc(-c2sc3c4sc5cc(/C=C6/C(=O)c7cc(F)cc(c7)C(=O)/C6=C\c6cc(C(C)(C)C(=O)OC)c(-c7cc(C)cc(C(C)(C)C(=O)OC)c7)s6)sc5c4c(C(C)(C)C(=O)OC)ccc2-3)c1,CCCCCCCCCc1c(C=C2C(=O)c3cc(Cl)c(Cl)cc3C2=C(C#N)C#N)sc2c1sc1c3c4nsnc4c4c5sc6c(CCCCCCCCC)c(C=C7C(=O)c8cc(Cl)c(Cl)cc8C7=C(C#N)C#N)sc6c5n(CC(CCCC)CCCCCC)c4c3n(CC(CCCC)CCCCCC)c21,16.7,-5.56,-3.65,-5.68,-3.9,,100.0,,,,,,,
47108,10.1002/anie.202500085,COC(=O)C(C)(C)c1cc(C)cc(-c2sc3c4sc5cc(/C=C6/C(=O)c7cc(F)cc(c7)C(=O)/C6=C\c6cc(C(C)(C)C(=O)OC)c(-c7cc(C)cc(C(C)(C)C(=O)OC)c7)s6)sc5c4c(C(C)(C)C(=O)OC)ccc2-3)c1,CCCCCCCCCc1c(C=C2C(=O)c3cc(Cl)c(Cl)cc3C2=C(C#N)C#N)sc2c1sc1c3c4nsnc4c4c5sc6c(CCCCCCCCC)c(C=C7C(=O)c8cc(Cl)c(Cl)cc8C7=C(C#N)C#N)sc6c5n(CC(CCCC)CCCCCC)c4c3n(CC(CCCC)CCCCCC)c21,18.5,-5.56,-3.65,-5.68,-3.9,,100.0,,,,,,,DFBB
47109,10.1002/anie.202500085,CCCCCCC(CCCC)Cc1csc(-c2cc3c4nsnc4c4cc(-c5cc(CC(CCCC)CCCCCC)c(-c6cc7c(-c8cc(F)c(CC(CC)CCCC)s8)c8sccc8c(-c8cc(F)c(CC(CC)CCCC)s8)c7s6)s5)sc4c3s2)c1,CCCCCCC(CCCC)Cc1c(/C=C2\C(=O)c3cc(F)c(F)cc3C2=C(C#N)C#N)sc2c1SC1c3c(c4c(c5nsnc35)c3sc5c(CC(CCCC)CCCCCC)c(/C=C6\C(=O)c7cc(F)c(F)cc7C6=C(C#N)C#N)sc5c3n4CC(CC)CCCC)N(CC(CC)CCCC)C21,17.1,-5.51,-2.77,-5.68,-3.9,,100.0,,,,,,,
47110,10.1002/anie.202500085,CCCCCCC(CCCC)Cc1csc(-c2cc3c4nsnc4c4cc(-c5cc(CC(CCCC)CCCCCC)c(-c6cc7c(-c8cc(F)c(CC(CC)CCCC)s8)c8sccc8c(-c8cc(F)c(CC(CC)CCCC)s8)c7s6)s5)sc4c3s2)c1,CCCCCCC(CCCC)Cc1c(/C=C2\C(=O)c3cc(F)c(F)cc3C2=C(C#N)C#N)sc2c1SC1c3c(c4c(c5nsnc35)c3sc5c(CC(CCCC)CCCCCC)c(/C=C6\C(=O)c7cc(F)c(F)cc7C6=C(C#N)C#N)sc5c3n4CC(CC)CCCC)N(CC(CC)CCCC)C21,19.8,-5.51,-2.77,-5.68,-3.9,,100.0,,,,,,,DFBB
47111,10.1002/anie.202500129,COC(=O)C(C)(C)c1cc(C)cc(-c2sc3c4sc5cc(/C=C6/C(=O)c7cc(F)cc(c7)C(=O)/C6=C\c6cc(C(C)(C)C(=O)OC)c(-c7cc(C)cc(C(C)(C)C(=O)OC)c7)s6)sc5c4c(C(C)(C)C(=O)OC)ccc2-3)c1,CCCCCCCCCCCc1c(/C=C2\C(=O)c3cc(F)c(F)cc3C2=C(C#N)C#N)sc2c1sc1c3c4nc(C)c(C)nc4c4c5sc6c(CCCCCCCCCCC)c(/C=C7\C(=O)c8cc(F)c(F)cc8C7=C(C#N)C#N)sc6c5n(CC)c4c3n(CC)c21,15.26,-5.56,-3.65,-5.59,-3.85,,,,,,PNDIT-F3N,2PACz,,
