Repository: JiYiqaq/PCE-KA-GNN

# Data directory

- `raw/Active_Database.csv` is the immutable source dataset bundled under CC BY 4.0. Do not overwrite it with processed data.
- `processed/` is created and populated by the training pipeline. Generated `.pt` and `.pth` caches are intentionally ignored by Git because they can exceed GitHub's normal single-file limit.

See `../DATA_LICENSE.md` for provenance, license and checksum information.

File: data/processed/device_records.csv (part 58 of 250)
record_id,doi,donor_smiles,acceptor_smiles,pce,homo_d,lumo_d,homo_a,lumo_a,active_layer_thickness,annealing_temp,d_a_ratio,additive_ratio,device_type,etl_canonical,htl_canonical,solvent_canonical,additive_canonical
47126,10.1002/anie.202501302,CCCCCCC(CCCC)Cc1csc(-c2cc3c4nsnc4c4cc(-c5cc(CC(CCCC)CCCCCC)c(-c6cc7c(-c8cc(F)c(CC(CC)CCCC)s8)c8sccc8c(-c8cc(F)c(CC(CC)CCCC)s8)c7s6)s5)sc4c3s2)c1,CCCCCCCCCCCc1c(/C=C2\C(=O)c3cc(F)c(F)cc3C2=C(C#N)C#N)sc2c1sc1c3c4nsnc4c4c5sc6c(CCCCCCCCCCC)c(/C=C7\C(=O)c8cc(F)c(F)cc8C7=C(C#N)C#N)sc6c5n(CCC(CC)CCCC)c4c3n(CCC(CC)CCCC)c21,18.39,-5.51,-2.77,-5.64,-3.86,,,,,,PDINN,2PACz,,
47132,10.1002/anie.202501592,CCCCCCC(CCCC)Cc1csc(-c2cc3c4nsnc4c4cc(-c5cc(CC(CCCC)CCCCCC)c(-c6cc7c(-c8cc(F)c(CC(CC)CCCC)s8)c8sccc8c(-c8cc(F)c(CC(CC)CCCC)s8)c7s6)s5)sc4c3s2)c1,CCCCCCC(CCCC)Cc1c(/C=C2\C(=O)c3cc(F)c(F)cc3C2=C(C#N)C#N)sc2c1SC1c3c(c4c(c5nsnc35)c3sc5c(CC(CCCC)CCCCCC)c(/C=C6\C(=O)c7cc(F)c(F)cc7C6=C(C#N)C#N)sc5c3n4CC(CC)CCCC)N(CC(CC)CCCC)C21,18.0,-5.51,-2.77,-5.68,-3.9,,,,,,,,,
47136,10.1002/anie.202501816,COC(=O)C(C)(C)c1cc(C)cc(-c2sc3c4sc5cc(/C=C6/C(=O)c7cc(F)cc(c7)C(=O)/C6=C\c6cc(C(C)(C)C(=O)OC)c(-c7cc(C)cc(C(C)(C)C(=O)OC)c7)s6)sc5c4c(C(C)(C)C(=O)OC)ccc2-3)c1,CCCCCCCCCc1c(C=C2C(=O)c3cc(Cl)c(Cl)cc3C2=C(C#N)C#N)sc2c1sc1c3c4nsnc4c4c5sc6c(CCCCCCCCC)c(C=C7C(=O)c8cc(Cl)c(Cl)cc8C7=C(C#N)C#N)sc6c5n(CC(CCCC)CCCCCC)c4c3n(CC(CCCC)CCCCCC)c21,16.13,-5.56,-3.65,-5.68,-3.9,,100.0,,,conventional,PNDIT-F3N,PEDOT:PSS,,
47137,10.1002/anie.202501816,COC(=O)C(C)(C)c1cc(C)cc(-c2sc3c4sc5cc(/C=C6/C(=O)c7cc(F)cc(c7)C(=O)/C6=C\c6cc(C(C)(C)C(=O)OC)c(-c7cc(C)cc(C(C)(C)C(=O)OC)c7)s6)sc5c4c(C(C)(C)C(=O)OC)ccc2-3)c1,CCCCCCCCCc1c(C=C2C(=O)c3cc(Cl)c(Cl)cc3C2=C(C#N)C#N)sc2c1sc1c3c4nsnc4c4c5sc6c(CCCCCCCCC)c(C=C7C(=O)c8cc(Cl)c(Cl)cc8C7=C(C#N)C#N)sc6c5n(CC(CCCC)CCCCCC)c4c3n(CC(CCCC)CCCCCC)c21,17.0,-5.56,-3.65,-5.68,-3.9,,100.0,,10 %,conventional,PNDIT-F3N,PEDOT:PSS,,oClPA
47138,10.1002/anie.202501816,COC(=O)C(C)(C)c1cc(C)cc(-c2sc3c4sc5cc(/C=C6/C(=O)c7cc(F)cc(c7)C(=O)/C6=C\c6cc(C(C)(C)C(=O)OC)c(-c7cc(C)cc(C(C)(C)C(=O)OC)c7)s6)sc5c4c(C(C)(C)C(=O)OC)ccc2-3)c1,CCCCCCCCCc1c(C=C2C(=O)c3cc(Cl)c(Cl)cc3C2=C(C#N)C#N)sc2c1sc1c3c4nsnc4c4c5sc6c(CCCCCCCCC)c(C=C7C(=O)c8cc(Cl)c(Cl)cc8C7=C(C#N)C#N)sc6c5n(CC(CCCC)CCCCCC)c4c3n(CC(CCCC)CCCCCC)c21,17.18,-5.56,-3.65,-5.68,-3.9,,100.0,,30 %,conventional,PNDIT-F3N,PEDOT:PSS,,mClPA
47139,10.1002/anie.202501816,COC(=O)C(C)(C)c1cc(C)cc(-c2sc3c4sc5cc(/C=C6/C(=O)c7cc(F)cc(c7)C(=O)/C6=C\c6cc(C(C)(C)C(=O)OC)c(-c7cc(C)cc(C(C)(C)C(=O)OC)c7)s6)sc5c4c(C(C)(C)C(=O)OC)ccc2-3)c1,CCCCCCCCCc1c(C=C2C(=O)c3cc(Cl)c(Cl)cc3C2=C(C#N)C#N)sc2c1sc1c3c4nsnc4c4c5sc6c(CCCCCCCCC)c(C=C7C(=O)c8cc(Cl)c(Cl)cc8C7=C(C#N)C#N)sc6c5n(CC(CCCC)CCCCCC)c4c3n(CC(CCCC)CCCCCC)c21,18.58,-5.56,-3.65,-5.68,-3.9,,100.0,,15 %,conventional,PNDIT-F3N,PEDOT:PSS,,pClPA
47140,10.1002/anie.202501816,COC(=O)C(C)(C)c1cc(C)cc(-c2sc3c4sc5cc(/C=C6/C(=O)c7cc(F)cc(c7)C(=O)/C6=C\c6cc(C(C)(C)C(=O)OC)c(-c7cc(C)cc(C(C)(C)C(=O)OC)c7)s6)sc5c4c(C(C)(C)C(=O)OC)ccc2-3)c1,CCCCCCC(CCCC)Cc1c(/C=C2\C(=O)c3cc(F)c(F)cc3C2=C(C#N)C#N)sc2c1SC1c3c(c4c(c5nsnc35)c3sc5c(CC(CCCC)CCCCCC)c(/C=C6\C(=O)c7cc(F)c(F)cc7C6=C(C#N)C#N)sc5c3n4CC(CC)CCCC)N(CC(CC)CCCC)C21,17.46,-5.56,-3.65,-5.68,-3.9,,100.0,,,conventional,PNDIT-F3N,PEDOT:PSS,,
47141,10.1002/anie.202501816,COC(=O)C(C)(C)c1cc(C)cc(-c2sc3c4sc5cc(/C=C6/C(=O)c7cc(F)cc(c7)C(=O)/C6=C\c6cc(C(C)(C)C(=O)OC)c(-c7cc(C)cc(C(C)(C)C(=O)OC)c7)s6)sc5c4c(C(C)(C)C(=O)OC)ccc2-3)c1,CCCCCCC(CCCC)Cc1c(/C=C2\C(=O)c3cc(F)c(F)cc3C2=C(C#N)C#N)sc2c1SC1c3c(c4c(c5nsnc35)c3sc5c(CC(CCCC)CCCCCC)c(/C=C6\C(=O)c7cc(F)c(F)cc7C6=C(C#N)C#N)sc5c3n4CC(CC)CCCC)N(CC(CC)CCCC)C21,18.17,-5.56,-3.65,-5.68,-3.9,,100.0,,,conventional,PNDIT-F3N,PEDOT:PSS,,pClPA
47142,10.1002/anie.202501816,CCCCCCC(CCCC)Cc1csc(-c2cc3c4nsnc4c4cc(-c5cc(CC(CCCC)CCCCCC)c(-c6cc7c(-c8cc(F)c(CC(CC)CCCC)s8)c8sccc8c(-c8cc(F)c(CC(CC)CCCC)s8)c7s6)s5)sc4c3s2)c1,CCCCCCC(CCCC)Cc1c(/C=C2\C(=O)c3cc(F)c(F)cc3C2=C(C#N)C#N)sc2c1SC1c3c(c4c(c5nsnc35)c3sc5c(CC(CCCC)CCCCCC)c(/C=C6\C(=O)c7cc(F)c(F)cc7C6=C(C#N)C#N)sc5c3n4CC(CC)CCCC)N(CC(CC)CCCC)C21,18.36,-5.51,-2.77,-5.68,-3.9,,100.0,,,conventional,PNDIT-F3N,PEDOT:PSS,,
47143,10.1002/anie.202501816,CCCCCCC(CCCC)Cc1csc(-c2cc3c4nsnc4c4cc(-c5cc(CC(CCCC)CCCCCC)c(-c6cc7c(-c8cc(F)c(CC(CC)CCCC)s8)c8sccc8c(-c8cc(F)c(CC(CC)CCCC)s8)c7s6)s5)sc4c3s2)c1,CCCCCCC(CCCC)Cc1c(/C=C2\C(=O)c3cc(F)c(F)cc3C2=C(C#N)C#N)sc2c1SC1c3c(c4c(c5nsnc35)c3sc5c(CC(CCCC)CCCCCC)c(/C=C6\C(=O)c7cc(F)c(F)cc7C6=C(C#N)C#N)sc5c3n4CC(CC)CCCC)N(CC(CC)CCCC)C21,19.04,-5.51,-2.77,-5.68,-3.9,,100.0,,,conventional,PNDIT-F3N,PEDOT:PSS,,pClPA
47144,10.1002/anie.202501816,COC(=O)C(C)(C)c1cc(C)cc(-c2sc3c4sc5cc(/C=C6/C(=O)c7cc(F)cc(c7)C(=O)/C6=C\c6cc(C(C)(C)C(=O)OC)c(-c7cc(C)cc(C(C)(C)C(=O)OC)c7)s6)sc5c4c(C(C)(C)C(=O)OC)ccc2-3)c1,CCCCCCCCCCCc1c(/C=C2\C(=O)c3cc(F)c(F)cc3C2=C(C#N)C#N)sc2c1sc1c3c4nsnc4c4c5sc6c(CCCCCCCCCCC)c(/C=C7\C(=O)c8cc(F)c(F)cc8C7=C(C#N)C#N)sc6c5n(CC(CC)CCCC)c4c3n(CC(CC)CCCC)c21,15.67,-5.56,-3.65,-5.65,-4.09,,100.0,,,conventional,PNDIT-F3N,PEDOT:PSS,,
47145,10.1002/anie.202501816,COC(=O)C(C)(C)c1cc(C)cc(-c2sc3c4sc5cc(/C=C6/C(=O)c7cc(F)cc(c7)C(=O)/C6=C\c6cc(C(C)(C)C(=O)OC)c(-c7cc(C)cc(C(C)(C)C(=O)OC)c7)s6)sc5c4c(C(C)(C)C(=O)OC)ccc2-3)c1,CCCCCCCCCCCc1c(/C=C2\C(=O)c3cc(F)c(F)cc3C2=C(C#N)C#N)sc2c1sc1c3c4nsnc4c4c5sc6c(CCCCCCCCCCC)c(/C=C7\C(=O)c8cc(F)c(F)cc8C7=C(C#N)C#N)sc6c5n(CC(CC)CCCC)c4c3n(CC(CC)CCCC)c21,17.24,-5.56,-3.65,-5.65,-4.09,,100.0,,,conventional,PNDIT-F3N,PEDOT:PSS,,pClPA
47153,10.1002/anie.202503721,CCCCCCC(CCCC)Cc1csc(-c2cc3c4nsnc4c4cc(-c5cc(CC(CCCC)CCCCCC)c(-c6cc7c(-c8cc(F)c(CC(CC)CCCC)s8)c8sccc8c(-c8cc(F)c(CC(CC)CCCC)s8)c7s6)s5)sc4c3s2)c1,CCCCCCCCCCCc1c(/C=C2\C(=O)c3cc(F)c(F)cc3C2=C(C#N)C#N)sc2c1sc1c3c4nsnc4c4c5sc6c(CCCCCCCCCCC)c(/C=C7\C(=O)c8cc(F)c(F)cc8C7=C(C#N)C#N)sc6c5n(CC(CCCC)CCCCCC)c4c3n(CC(CCCC)CCCCCC)c21,16.9,-5.51,-2.77,-5.65,-4.1,,,,,,,,,
47155,10.1002/anie.202503721,CCCCCCC(CCCC)Cc1csc(-c2cc3c4nsnc4c4cc(-c5cc(CC(CCCC)CCCCCC)c(-c6cc7c(-c8cc(F)c(CC(CC)CCCC)s8)c8sccc8c(-c8cc(F)c(CC(CC)CCCC)s8)c7s6)s5)sc4c3s2)c1,CCCCCCC(CCCC)Cc1c(/C=C2\C(=O)c3cc(F)c(F)cc3C2=C(C#N)C#N)sc2c1SC1c3c(c4c(c5nsnc35)c3sc5c(CC(CCCC)CCCCCC)c(/C=C6\C(=O)c7cc(F)c(F)cc7C6=C(C#N)C#N)sc5c3n4CC(CC)CCCC)N(CC(CC)CCCC)C21,18.0,-5.51,-2.77,-5.68,-3.9,,,,,,,,,
47163,10.1002/anie.202504085,COC(=O)C(C)(C)c1cc(C)cc(-c2sc3c4sc5cc(/C=C6/C(=O)c7cc(F)cc(c7)C(=O)/C6=C\c6cc(C(C)(C)C(=O)OC)c(-c7cc(C)cc(C(C)(C)C(=O)OC)c7)s6)sc5c4c(C(C)(C)C(=O)OC)ccc2-3)c1,CCCCCCC(CCCC)Cc1c(/C=C2\C(=O)c3cc(F)c(F)cc3C2=C(C#N)C#N)sc2c1SC1c3c(c4c(c5nsnc35)c3sc5c(CC(CCCC)CCCCCC)c(/C=C6\C(=O)c7cc(F)c(F)cc7C6=C(C#N)C#N)sc5c3n4CC(CC)CCCC)N(CC(CC)CCCC)C21,17.63,-5.56,-3.65,-5.68,-3.9,,,,,conventional,,PEP-BT,,
47164,10.1002/anie.202504085,COC(=O)C(C)(C)c1cc(C)cc(-c2sc3c4sc5cc(/C=C6/C(=O)c7cc(F)cc(c7)C(=O)/C6=C\c6cc(C(C)(C)C(=O)OC)c(-c7cc(C)cc(C(C)(C)C(=O)OC)c7)s6)sc5c4c(C(C)(C)C(=O)OC)ccc2-3)c1,CCCCCCC(CCCC)Cc1c(/C=C2\C(=O)c3cc(F)c(F)cc3C2=C(C#N)C#N)sc2c1SC1c3c(c4c(c5nsnc35)c3sc5c(CC(CCCC)CCCCCC)c(/C=C6\C(=O)c7cc(F)c(F)cc7C6=C(C#N)C#N)sc5c3n4CC(CC)CCCC)N(CC(CC)CCCC)C21,19.16,-5.56,-3.65,-5.68,-3.9,,,,,conventional,,PEP-BT:POM4,,
47165,10.1002/anie.202504085,COC(=O)C(C)(C)c1cc(C)cc(-c2sc3c4sc5cc(/C=C6/C(=O)c7cc(F)cc(c7)C(=O)/C6=C\c6cc(C(C)(C)C(=O)OC)c(-c7cc(C)cc(C(C)(C)C(=O)OC)c7)s6)sc5c4c(C(C)(C)C(=O)OC)ccc2-3)c1,CCCCCCC(CCCC)Cc1c(/C=C2\C(=O)c3cc(F)c(F)cc3C2=C(C#N)C#N)sc2c1SC1c3c(c4c(c5nsnc35)c3sc5c(CC(CCCC)CCCCCC)c(/C=C6\C(=O)c7cc(F)c(F)cc7C6=C(C#N)C#N)sc5c3n4CC(CC)CCCC)N(CC(CC)CCCC)C21,16.55,-5.56,-3.65,-5.68,-3.9,,,,,conventional,,PEP-BTF,,
47166,10.1002/anie.202504085,COC(=O)C(C)(C)c1cc(C)cc(-c2sc3c4sc5cc(/C=C6/C(=O)c7cc(F)cc(c7)C(=O)/C6=C\c6cc(C(C)(C)C(=O)OC)c(-c7cc(C)cc(C(C)(C)C(=O)OC)c7)s6)sc5c4c(C(C)(C)C(=O)OC)ccc2-3)c1,CCCCCCC(CCCC)Cc1c(/C=C2\C(=O)c3cc(F)c(F)cc3C2=C(C#N)C#N)sc2c1SC1c3c(c4c(c5nsnc35)c3sc5c(CC(CCCC)CCCCCC)c(/C=C6\C(=O)c7cc(F)c(F)cc7C6=C(C#N)C#N)sc5c3n4CC(CC)CCCC)N(CC(CC)CCCC)C21,18.05,-5.56,-3.65,-5.68,-3.9,,,,,conventional,,PEP-BTF:POM4,,
47167,10.1002/anie.202504085,COC(=O)C(C)(C)c1cc(C)cc(-c2sc3c4sc5cc(/C=C6/C(=O)c7cc(F)cc(c7)C(=O)/C6=C\c6cc(C(C)(C)C(=O)OC)c(-c7cc(C)cc(C(C)(C)C(=O)OC)c7)s6)sc5c4c(C(C)(C)C(=O)OC)ccc2-3)c1,CCCCCCC(CCCC)Cc1c(/C=C2\C(=O)c3cc(F)c(F)cc3C2=C(C#N)C#N)sc2c1SC1c3c(c4c(c5nsnc35)c3sc5c(CC(CCCC)CCCCCC)c(/C=C6\C(=O)c7cc(F)c(F)cc7C6=C(C#N)C#N)sc5c3n4CC(CC)CCCC)N(CC(CC)CCCC)C21,18.57,-5.56,-3.65,-5.68,-3.9,,,,,conventional,,PEDOT:PSS,,
47180,10.1002/anie.202505722,CCCCCCC(CCCC)Cc1csc(-c2cc3c4nsnc4c4cc(-c5cc(CC(CCCC)CCCCCC)c(-c6cc7c(-c8cc(F)c(CC(CC)CCCC)s8)c8sccc8c(-c8cc(F)c(CC(CC)CCCC)s8)c7s6)s5)sc4c3s2)c1,CCCCCCCCCCCc1c(/C=C2\C(=O)c3cc(F)c(F)cc3C2=C(C#N)C#N)sc2c1sc1c3c4nsnc4c4c5sc6c(CCCCCCCCCCC)c(/C=C7\C(=O)c8cc(F)c(F)cc8C7=C(C#N)C#N)sc6c5n(CC(CC)CCCC)c4c3n(CC(CC)CCCC)c21,17.9,-5.51,-2.77,-5.65,-4.09,,,,,conventional,PDINN,PEDOT:PSS,,
47182,10.1002/anie.202505722,CCCCCCC(CCCC)Cc1csc(-c2cc3c4nsnc4c4cc(-c5cc(CC(CCCC)CCCCCC)c(-c6cc7c(-c8cc(F)c(CC(CC)CCCC)s8)c8sccc8c(-c8cc(F)c(CC(CC)CCCC)s8)c7s6)s5)sc4c3s2)c1,CCCCCCC(CCCC)Cc1c(/C=C2\C(=O)c3cc(F)c(F)cc3C2=C(C#N)C#N)sc2c1SC1c3c(c4c(c5nsnc35)c3sc5c(CC(CCCC)CCCCCC)c(/C=C6\C(=O)c7cc(F)c(F)cc7C6=C(C#N)C#N)sc5c3n4CC(CC)CCCC)N(CC(CC)CCCC)C21,18.46,-5.51,-2.77,-5.68,-3.9,,,,,conventional,PDINN,PEDOT:PSS,,
47191,10.1002/anie.202506415,CCCCCCC(CCCC)Cc1csc(-c2cc3c4nsnc4c4cc(-c5cc(CC(CCCC)CCCCCC)c(-c6cc7c(-c8cc(F)c(CC(CC)CCCC)s8)c8sccc8c(-c8cc(F)c(CC(CC)CCCC)s8)c7s6)s5)sc4c3s2)c1,CCCCCCC(CCCC)Cc1c(/C=C2\C(=O)c3cc(F)c(F)cc3C2=C(C#N)C#N)sc2c1SC1c3c(c4c(c5nsnc35)c3sc5c(CC(CCCC)CCCCCC)c(/C=C6\C(=O)c7cc(F)c(F)cc7C6=C(C#N)C#N)sc5c3n4CC(CC)CCCC)N(CC(CC)CCCC)C21,19.16,-5.51,-2.77,-5.68,-3.9,,,,,conventional,PDINO,PEDOT:PSS,,
47193,10.1002/anie.202506445,CCCCCCC(CCCC)Cc1csc(-c2cc3c4nsnc4c4cc(-c5cc(CC(CCCC)CCCCCC)c(-c6cc7c(-c8cc(F)c(CC(CC)CCCC)s8)c8sccc8c(-c8cc(F)c(CC(CC)CCCC)s8)c7s6)s5)sc4c3s2)c1,CCCCCCC(CCCC)Cc1c(/C=C2\C(=O)c3cc(F)c(F)cc3C2=C(C#N)C#N)sc2c1SC1c3c(c4c(c5nsnc35)c3sc5c(CC(CCCC)CCCCCC)c(/C=C6\C(=O)c7cc(F)c(F)cc7C6=C(C#N)C#N)sc5c3n4CC(CC)CCCC)N(CC(CC)CCCC)C21,18.8,-5.51,-2.77,-5.68,-3.9,,,,,,,,,
47208,10.1002/anie.202507294,COC(=O)C(C)(C)c1cc(C)cc(-c2sc3c4sc5cc(/C=C6/C(=O)c7cc(F)cc(c7)C(=O)/C6=C\c6cc(C(C)(C)C(=O)OC)c(-c7cc(C)cc(C(C)(C)C(=O)OC)c7)s6)sc5c4c(C(C)(C)C(=O)OC)ccc2-3)c1,CCCCCCC(CCCC)Cc1c(/C=C2\C(=O)c3cc(F)c(F)cc3C2=C(C#N)C#N)sc2c1SC1c3c(c4c(c5nsnc35)c3sc5c(CC(CCCC)CCCCCC)c(/C=C6\C(=O)c7cc(F)c(F)cc7C6=C(C#N)C#N)sc5c3n4CC(CC)CCCC)N(CC(CC)CCCC)C21,18.52,-5.56,-3.65,-5.68,-3.9,,,,,conventional,PDINN,,,"naphtho[1,2-b:5,6-b′]dithiophene"
47209,10.1002/anie.202507294,COC(=O)C(C)(C)c1cc(C)cc(-c2sc3c4sc5cc(/C=C6/C(=O)c7cc(F)cc(c7)C(=O)/C6=C\c6cc(C(C)(C)C(=O)OC)c(-c7cc(C)cc(C(C)(C)C(=O)OC)c7)s6)sc5c4c(C(C)(C)C(=O)OC)ccc2-3)c1,CCCCCCC(CCCC)Cc1c(/C=C2\C(=O)c3cc(F)c(F)cc3C2=C(C#N)C#N)sc2c1SC1c3c(c4c(c5nsnc35)c3sc5c(CC(CCCC)CCCCCC)c(/C=C6\C(=O)c7cc(F)c(F)cc7C6=C(C#N)C#N)sc5c3n4CC(CC)CCCC)N(CC(CC)CCCC)C21,18.93,-5.56,-3.65,-5.68,-3.9,,,,,conventional,PDINN:F8CuPc,,,"naphtho[1,2-b:5,6-b′]dithiophene"
47210,10.1002/anie.202507294,COC(=O)C(C)(C)c1cc(C)cc(-c2sc3c4sc5cc(/C=C6/C(=O)c7cc(F)cc(c7)C(=O)/C6=C\c6cc(C(C)(C)C(=O)OC)c(-c7cc(C)cc(C(C)(C)C(=O)OC)c7)s6)sc5c4c(C(C)(C)C(=O)OC)ccc2-3)c1,CCCCCCC(CCCC)Cc1c(/C=C2\C(=O)c3cc(F)c(F)cc3C2=C(C#N)C#N)sc2c1SC1c3c(c4c(c5nsnc35)c3sc5c(CC(CCCC)CCCCCC)c(/C=C6\C(=O)c7cc(F)c(F)cc7C6=C(C#N)C#N)sc5c3n4CC(CC)CCCC)N(CC(CC)CCCC)C21,19.07,-5.56,-3.65,-5.68,-3.9,,,,,conventional,PDINN:F16CuPc,,,"naphtho[1,2-b:5,6-b′]dithiophene"
47218,10.1002/anie.202508257,CCCCCCC(CCCC)Cc1csc(-c2cc3c4nsnc4c4cc(-c5cc(CC(CCCC)CCCCCC)c(-c6cc7c(-c8cc(F)c(CC(CC)CCCC)s8)c8sccc8c(-c8cc(F)c(CC(CC)CCCC)s8)c7s6)s5)sc4c3s2)c1,CCCCCCC(CCCC)Cc1c(/C=C2\C(=O)c3cc(F)c(F)cc3C2=C(C#N)C#N)sc2c1SC1c3c(c4c(c5nsnc35)c3sc5c(CC(CCCC)CCCCCC)c(/C=C6\C(=O)c7cc(F)c(F)cc7C6=C(C#N)C#N)sc5c3n4CC(CC)CCCC)N(CC(CC)CCCC)C21,18.9,-5.51,-2.77,-5.68,-3.9,,,,,,,,,
47219,10.1002/anie.202508257,CCCCCCC(CCCC)Cc1csc(-c2cc3c4nsnc4c4cc(-c5cc(CC(CCCC)CCCCCC)c(-c6cc7c(-c8cc(F)c(CC(CC)CCCC)s8)c8sccc8c(-c8cc(F)c(CC(CC)CCCC)s8)c7s6)s5)sc4c3s2)c1,CCCCCCC(CCCC)Cc1c(/C=C2\C(=O)c3cc(F)c(F)cc3C2=C(C#N)C#N)sc2c1SC1c3c(c4c(c5nsnc35)c3sc5c(CC(CCCC)CCCCCC)c(/C=C6\C(=O)c7cc(F)c(F)cc7C6=C(C#N)C#N)sc5c3n4CC(CC)CCCC)N(CC(CC)CCCC)C21,20.2,-5.51,-2.77,-5.68,-3.9,,,,,,,,,
47220,10.1002/anie.202509160,COC(=O)C(C)(C)c1cc(C)cc(-c2sc3c4sc5cc(/C=C6/C(=O)c7cc(F)cc(c7)C(=O)/C6=C\c6cc(C(C)(C)C(=O)OC)c(-c7cc(C)cc(C(C)(C)C(=O)OC)c7)s6)sc5c4c(C(C)(C)C(=O)OC)ccc2-3)c1,CCCCCCCCCc1c(C=C2C(=O)c3cc(Cl)c(Cl)cc3C2=C(C#N)C#N)sc2c1sc1c3c4nsnc4c4c5sc6c(CCCCCCCCC)c(C=C7C(=O)c8cc(Cl)c(Cl)cc8C7=C(C#N)C#N)sc6c5n(CC(CCCC)CCCCCC)c4c3n(CC(CCCC)CCCCCC)c21,18.0,-5.56,-3.65,-5.68,-3.9,,,,,,,,,
47224,10.1002/anie.202509516,COC(=O)C(C)(C)c1cc(C)cc(-c2sc3c4sc5cc(/C=C6/C(=O)c7cc(F)cc(c7)C(=O)/C6=C\c6cc(C(C)(C)C(=O)OC)c(-c7cc(C)cc(C(C)(C)C(=O)OC)c7)s6)sc5c4c(C(C)(C)C(=O)OC)ccc2-3)c1,CCCCCCCCCCCCC(CCCCCCCCCC)Cn1c2c3sc(/C=C4\C(=O)c5ccccc5C4=C(C#N)C#N)c(CC(CCCC)CCCCCC)c3sc2c2c3nsnc3c3c4sc5c(CC(CCCC)CCCCCC)c(/C=C6\C(=O)c7cc(-c8cccs8)ccc7C6=C(C#N)C#N)sc5c4n(CC(CCCCCCCCCC)CCCCCCCCCCCC)c3c21,14.84,-5.56,-3.65,-5.6,-3.83,,,,,,,,,
47225,10.1002/anie.202509516,COC(=O)C(C)(C)c1cc(C)cc(-c2sc3c4sc5cc(/C=C6/C(=O)c7cc(F)cc(c7)C(=O)/C6=C\c6cc(C(C)(C)C(=O)OC)c(-c7cc(C)cc(C(C)(C)C(=O)OC)c7)s6)sc5c4c(C(C)(C)C(=O)OC)ccc2-3)c1,CCCCCCCCCCCCC(CCCCCCCCCC)Cn1c2c3sc(/C=C4\C(=O)c5ccccc5C4=C(C#N)C#N)c(CC(CCCC)CCCCCC)c3sc2c2c3nsnc3c3c4sc5c(CC(CCCC)CCCCCC)c(/C=C6\C(=O)c7cc(-c8cccs8)ccc7C6=C(C#N)C#N)sc5c4n(CC(CCCCCCCCCC)CCCCCCCCCCCC)c3c21,17.64,-5.56,-3.65,-5.6,-3.83,,,,,,,,,
47226,10.1002/anie.202509516,COC(=O)C(C)(C)c1cc(C)cc(-c2sc3c4sc5cc(/C=C6/C(=O)c7cc(F)cc(c7)C(=O)/C6=C\c6cc(C(C)(C)C(=O)OC)c(-c7cc(C)cc(C(C)(C)C(=O)OC)c7)s6)sc5c4c(C(C)(C)C(=O)OC)ccc2-3)c1,CCCCCCCCCCCCC(CCCCCCCCCC)Cn1c2c3sc(/C=C4\C(=O)c5ccccc5C4=C(C#N)C#N)c(CC(CCCC)CCCCCC)c3sc2c2c3nsnc3c3c4sc5c(CC(CCCC)CCCCCC)c(/C=C6\C(=O)c7cc(-c8cccs8)ccc7C6=C(C#N)C#N)sc5c4n(CC(CCCCCCCCCC)CCCCCCCCCCCC)c3c21,15.77,-5.56,-3.65,-5.6,-3.83,,,,,,,,,
47227,10.1002/anie.202509516,COC(=O)C(C)(C)c1cc(C)cc(-c2sc3c4sc5cc(/C=C6/C(=O)c7cc(F)cc(c7)C(=O)/C6=C\c6cc(C(C)(C)C(=O)OC)c(-c7cc(C)cc(C(C)(C)C(=O)OC)c7)s6)sc5c4c(C(C)(C)C(=O)OC)ccc2-3)c1,CCCCCCC(CCCC)Cc1c(/C=C2\C(=O)c3cc(F)c(F)cc3C2=C(C#N)C#N)sc2c1SC1c3c(c4c(c5nsnc35)c3sc5c(CC(CCCC)CCCCCC)c(/C=C6\C(=O)c7cc(F)c(F)cc7C6=C(C#N)C#N)sc5c3n4CC(CC)CCCC)N(CC(CC)CCCC)C21,15.8,-5.56,-3.65,-5.68,-3.9,,,,,,,,,
47228,10.1002/anie.202509516,COC(=O)C(C)(C)c1cc(C)cc(-c2sc3c4sc5cc(/C=C6/C(=O)c7cc(F)cc(c7)C(=O)/C6=C\c6cc(C(C)(C)C(=O)OC)c(-c7cc(C)cc(C(C)(C)C(=O)OC)c7)s6)sc5c4c(C(C)(C)C(=O)OC)ccc2-3)c1,CCCCCCC(CCCC)Cc1c(/C=C2\C(=O)c3cc(F)c(F)cc3C2=C(C#N)C#N)sc2c1SC1c3c(c4c(c5nsnc35)c3sc5c(CC(CCCC)CCCCCC)c(/C=C6\C(=O)c7cc(F)c(F)cc7C6=C(C#N)C#N)sc5c3n4CC(CC)CCCC)N(CC(CC)CCCC)C21,19.02,-5.56,-3.65,-5.68,-3.9,,,,,,,,,
47229,10.1002/anie.202509516,COC(=O)C(C)(C)c1cc(C)cc(-c2sc3c4sc5cc(/C=C6/C(=O)c7cc(F)cc(c7)C(=O)/C6=C\c6cc(C(C)(C)C(=O)OC)c(-c7cc(C)cc(C(C)(C)C(=O)OC)c7)s6)sc5c4c(C(C)(C)C(=O)OC)ccc2-3)c1,CCCCCCC(CCCC)Cc1c(/C=C2\C(=O)c3cc(F)c(F)cc3C2=C(C#N)C#N)sc2c1SC1c3c(c4c(c5nsnc35)c3sc5c(CC(CCCC)CCCCCC)c(/C=C6\C(=O)c7cc(F)c(F)cc7C6=C(C#N)C#N)sc5c3n4CC(CC)CCCC)N(CC(CC)CCCC)C21,16.48,-5.56,-3.65,-5.68,-3.9,,,,,,,,,
47230,10.1002/anie.202509516,COC(=O)C(C)(C)c1cc(C)cc(-c2sc3c4sc5cc(/C=C6/C(=O)c7cc(F)cc(c7)C(=O)/C6=C\c6cc(C(C)(C)C(=O)OC)c(-c7cc(C)cc(C(C)(C)C(=O)OC)c7)s6)sc5c4c(C(C)(C)C(=O)OC)ccc2-3)c1,CCCCCCC(CCCC)Cc1c(/C=C2\C(=O)c3cc(F)c(F)cc3C2=C(C#N)C#N)sc2c1SC1c3c(c4c(c5nsnc35)c3sc5c(CC(CCCC)CCCCCC)c(/C=C6\C(=O)c7cc(F)c(F)cc7C6=C(C#N)C#N)sc5c3n4CC(CC)CCCC)N(CC(CC)CCCC)C21,20.0,-5.56,-3.65,-5.68,-3.9,,,,,,,2PACz,,
47231,10.1002/anie.202509516,COC(=O)C(C)(C)c1cc(C)cc(-c2sc3c4sc5cc(/C=C6/C(=O)c7cc(F)cc(c7)C(=O)/C6=C\c6cc(C(C)(C)C(=O)OC)c(-c7cc(C)cc(C(C)(C)C(=O)OC)c7)s6)sc5c4c(C(C)(C)C(=O)OC)ccc2-3)c1,CCCCCCC(CCCC)Cc1c(/C=C2\C(=O)c3cc(F)c(F)cc3C2=C(C#N)C#N)sc2c1SC1c3c(c4c(c5nsnc35)c3sc5c(CC(CCCC)CCCCCC)c(/C=C6\C(=O)c7cc(F)c(F)cc7C6=C(C#N)C#N)sc5c3n4CC(CC)CCCC)N(CC(CC)CCCC)C21,19.68,-5.56,-3.65,-5.68,-3.9,,,,,,,,,
47232,10.1002/anie.202510765,COC(=O)C(C)(C)c1cc(C)cc(-c2sc3c4sc5cc(/C=C6/C(=O)c7cc(F)cc(c7)C(=O)/C6=C\c6cc(C(C)(C)C(=O)OC)c(-c7cc(C)cc(C(C)(C)C(=O)OC)c7)s6)sc5c4c(C(C)(C)C(=O)OC)ccc2-3)c1,CCCCCCCCCc1c(C=C2C(=O)c3cc(Cl)c(Cl)cc3C2=C(C#N)C#N)sc2c1sc1c3c4nsnc4c4c5sc6c(CCCCCCCCC)c(C=C7C(=O)c8cc(Cl)c(Cl)cc8C7=C(C#N)C#N)sc6c5n(CC(CCCC)CCCCCC)c4c3n(CC(CCCC)CCCCCC)c21,16.12,-5.56,-3.65,-5.68,-3.9,,,,,conventional,PDINN,2PACz,o-xylene,
47233,10.1002/anie.202510765,COC(=O)C(C)(C)c1cc(C)cc(-c2sc3c4sc5cc(/C=C6/C(=O)c7cc(F)cc(c7)C(=O)/C6=C\c6cc(C(C)(C)C(=O)OC)c(-c7cc(C)cc(C(C)(C)C(=O)OC)c7)s6)sc5c4c(C(C)(C)C(=O)OC)ccc2-3)c1,CCCCCCCCCc1c(C=C2C(=O)c3cc(Cl)c(Cl)cc3C2=C(C#N)C#N)sc2c1sc1c3c4nsnc4c4c5sc6c(CCCCCCCCC)c(C=C7C(=O)c8cc(Cl)c(Cl)cc8C7=C(C#N)C#N)sc6c5n(CC(CCCC)CCCCCC)c4c3n(CC(CCCC)CCCCCC)c21,19.35,-5.56,-3.65,-5.68,-3.9,,,,PDINN:C60-OH = 1500:1,conventional,PDINN:C60-OH,2PACz,o-xylene,
47234,10.1002/anie.202510765,COC(=O)C(C)(C)c1cc(C)cc(-c2sc3c4sc5cc(/C=C6/C(=O)c7cc(F)cc(c7)C(=O)/C6=C\c6cc(C(C)(C)C(=O)OC)c(-c7cc(C)cc(C(C)(C)C(=O)OC)c7)s6)sc5c4c(C(C)(C)C(=O)OC)ccc2-3)c1,CCCCCCCCCc1c(C=C2C(=O)c3cc(Cl)c(Cl)cc3C2=C(C#N)C#N)sc2c1sc1c3c4nsnc4c4c5sc6c(CCCCCCCCC)c(C=C7C(=O)c8cc(Cl)c(Cl)cc8C7=C(C#N)C#N)sc6c5n(CC(CCCC)CCCCCC)c4c3n(CC(CCCC)CCCCCC)c21,15.68,-5.56,-3.65,-5.68,-3.9,,,,,conventional,PDINN,2PACz,toluene,
47235,10.1002/anie.202510765,COC(=O)C(C)(C)c1cc(C)cc(-c2sc3c4sc5cc(/C=C6/C(=O)c7cc(F)cc(c7)C(=O)/C6=C\c6cc(C(C)(C)C(=O)OC)c(-c7cc(C)cc(C(C)(C)C(=O)OC)c7)s6)sc5c4c(C(C)(C)C(=O)OC)ccc2-3)c1,CCCCCCCCCc1c(C=C2C(=O)c3cc(Cl)c(Cl)cc3C2=C(C#N)C#N)sc2c1sc1c3c4nsnc4c4c5sc6c(CCCCCCCCC)c(C=C7C(=O)c8cc(Cl)c(Cl)cc8C7=C(C#N)C#N)sc6c5n(CC(CCCC)CCCCCC)c4c3n(CC(CCCC)CCCCCC)c21,18.97,-5.56,-3.65,-5.68,-3.9,,,,PDINN:C60-OH = 1500:1,conventional,PDINN:C60-OH,2PACz,toluene,
47247,10.1002/anie.202512237,COC(=O)C(C)(C)c1cc(C)cc(-c2sc3c4sc5cc(/C=C6/C(=O)c7cc(F)cc(c7)C(=O)/C6=C\c6cc(C(C)(C)C(=O)OC)c(-c7cc(C)cc(C(C)(C)C(=O)OC)c7)s6)sc5c4c(C(C)(C)C(=O)OC)ccc2-3)c1,CCCCCCCCCc1c(C=C2C(=O)c3cc(Cl)c(Cl)cc3C2=C(C#N)C#N)sc2c1sc1c3c4nsnc4c4c5sc6c(CCCCCCCCC)c(C=C7C(=O)c8cc(Cl)c(Cl)cc8C7=C(C#N)C#N)sc6c5n(CC(CCCC)CCCCCC)c4c3n(CC(CCCC)CCCCCC)c21,19.17,-5.56,-3.65,-5.68,-3.9,,,,,conventional,PFN-Br-MA,PEDOT:PSS,o-xylene,
47253,10.1002/anie.202514004,COC(=O)C(C)(C)c1cc(C)cc(-c2sc3c4sc5cc(/C=C6/C(=O)c7cc(F)cc(c7)C(=O)/C6=C\c6cc(C(C)(C)C(=O)OC)c(-c7cc(C)cc(C(C)(C)C(=O)OC)c7)s6)sc5c4c(C(C)(C)C(=O)OC)ccc2-3)c1,CCCCCCC(CCCC)Cc1c(/C=C2\C(=O)c3cc(F)c(F)cc3C2=C(C#N)C#N)sc2c1SC1c3c(c4c(c5nsnc35)c3sc5c(CC(CCCC)CCCCCC)c(/C=C6\C(=O)c7cc(F)c(F)cc7C6=C(C#N)C#N)sc5c3n4CC(CC)CCCC)N(CC(CC)CCCC)C21,16.89,-5.56,-3.65,-5.68,-3.9,,,1:1.2,,conventional,PDINN,PEDOT:PSS,,
47254,10.1002/anie.202514004,COC(=O)C(C)(C)c1cc(C)cc(-c2sc3c4sc5cc(/C=C6/C(=O)c7cc(F)cc(c7)C(=O)/C6=C\c6cc(C(C)(C)C(=O)OC)c(-c7cc(C)cc(C(C)(C)C(=O)OC)c7)s6)sc5c4c(C(C)(C)C(=O)OC)ccc2-3)c1,CCCCCCC(CCCC)Cc1c(/C=C2\C(=O)c3cc(F)c(F)cc3C2=C(C#N)C#N)sc2c1SC1c3c(c4c(c5nsnc35)c3sc5c(CC(CCCC)CCCCCC)c(/C=C6\C(=O)c7cc(F)c(F)cc7C6=C(C#N)C#N)sc5c3n4CC(CC)CCCC)N(CC(CC)CCCC)C21,18.8,-5.56,-3.65,-5.68,-3.9,,,1:1.2,,conventional,PDINN,PEDOT:PSS,,"2,2-TT"
47255,10.1002/anie.202514004,COC(=O)C(C)(C)c1cc(C)cc(-c2sc3c4sc5cc(/C=C6/C(=O)c7cc(F)cc(c7)C(=O)/C6=C\c6cc(C(C)(C)C(=O)OC)c(-c7cc(C)cc(C(C)(C)C(=O)OC)c7)s6)sc5c4c(C(C)(C)C(=O)OC)ccc2-3)c1,CCCCCCC(CCCC)Cc1c(/C=C2\C(=O)c3cc(F)c(F)cc3C2=C(C#N)C#N)sc2c1SC1c3c(c4c(c5nsnc35)c3sc5c(CC(CCCC)CCCCCC)c(/C=C6\C(=O)c7cc(F)c(F)cc7C6=C(C#N)C#N)sc5c3n4CC(CC)CCCC)N(CC(CC)CCCC)C21,19.22,-5.56,-3.65,-5.68,-3.9,,,1:1.2,,conventional,PDINN,PEDOT:PSS,,"2,3-TT"
47256,10.1002/anie.202514004,COC(=O)C(C)(C)c1cc(C)cc(-c2sc3c4sc5cc(/C=C6/C(=O)c7cc(F)cc(c7)C(=O)/C6=C\c6cc(C(C)(C)C(=O)OC)c(-c7cc(C)cc(C(C)(C)C(=O)OC)c7)s6)sc5c4c(C(C)(C)C(=O)OC)ccc2-3)c1,CCCCCCC(CCCC)Cc1c(/C=C2\C(=O)c3cc(F)c(F)cc3C2=C(C#N)C#N)sc2c1SC1c3c(c4c(c5nsnc35)c3sc5c(CC(CCCC)CCCCCC)c(/C=C6\C(=O)c7cc(F)c(F)cc7C6=C(C#N)C#N)sc5c3n4CC(CC)CCCC)N(CC(CC)CCCC)C21,19.34,-5.56,-3.65,-5.68,-3.9,,,1:1.2,,conventional,PDINN,PEDOT:PSS,,"3,3-TT"
47257,10.1002/anie.202514004,CCCCCCC(CCCC)Cc1csc(-c2cc3c4nsnc4c4cc(-c5cc(CC(CCCC)CCCCCC)c(-c6cc7c(-c8cc(F)c(CC(CC)CCCC)s8)c8sccc8c(-c8cc(F)c(CC(CC)CCCC)s8)c7s6)s5)sc4c3s2)c1,CCCCCCC(CCCC)Cc1c(/C=C2\C(=O)c3cc(F)c(F)cc3C2=C(C#N)C#N)sc2c1SC1c3c(c4c(c5nsnc35)c3sc5c(CC(CCCC)CCCCCC)c(/C=C6\C(=O)c7cc(F)c(F)cc7C6=C(C#N)C#N)sc5c3n4CC(CC)CCCC)N(CC(CC)CCCC)C21,20.32,-5.51,-2.77,-5.68,-3.9,,,1:1,,,,2PACz,,"3,3-TT"
47261,10.1002/anie.202514941,CCCCCCC(CCCC)Cc1csc(-c2cc3c4nsnc4c4cc(-c5cc(CC(CCCC)CCCCCC)c(-c6cc7c(-c8cc(F)c(CC(CC)CCCC)s8)c8sccc8c(-c8cc(F)c(CC(CC)CCCC)s8)c7s6)s5)sc4c3s2)c1,CCCCCCC(CCCC)Cc1c(/C=C2\C(=O)c3cc(F)c(F)cc3C2=C(C#N)C#N)sc2c1SC1c3c(c4c(c5nsnc35)c3sc5c(CC(CCCC)CCCCCC)c(/C=C6\C(=O)c7cc(F)c(F)cc7C6=C(C#N)C#N)sc5c3n4CC(CC)CCCC)N(CC(CC)CCCC)C21,18.6,-5.51,-2.77,-5.68,-3.9,,,1:1.3,,,PDINN,,,
47262,10.1002/anie.202514941,CCCCCCC(CCCC)Cc1csc(-c2cc3c4nsnc4c4cc(-c5cc(CC(CCCC)CCCCCC)c(-c6cc7c(-c8cc(F)c(CC(CC)CCCC)s8)c8sccc8c(-c8cc(F)c(CC(CC)CCCC)s8)c7s6)s5)sc4c3s2)c1,CCCCCCC(CCCC)Cc1c(/C=C2\C(=O)c3cc(F)c(F)cc3C2=C(C#N)C#N)sc2c1SC1c3c(c4c(c5nsnc35)c3sc5c(CC(CCCC)CCCCCC)c(/C=C6\C(=O)c7cc(F)c(F)cc7C6=C(C#N)C#N)sc5c3n4CC(CC)CCCC)N(CC(CC)CCCC)C21,19.3,-5.51,-2.77,-5.68,-3.9,,,1:1.3,,,BSiW9,,,
47263,10.1002/anie.202514941,CCCCCCC(CCCC)Cc1csc(-c2cc3c4nsnc4c4cc(-c5cc(CC(CCCC)CCCCCC)c(-c6cc7c(-c8cc(F)c(CC(CC)CCCC)s8)c8sccc8c(-c8cc(F)c(CC(CC)CCCC)s8)c7s6)s5)sc4c3s2)c1,CCCCCCC(CCCC)Cc1c(/C=C2\C(=O)c3cc(F)c(F)cc3C2=C(C#N)C#N)sc2c1SC1c3c(c4c(c5nsnc35)c3sc5c(CC(CCCC)CCCCCC)c(/C=C6\C(=O)c7cc(F)c(F)cc7C6=C(C#N)C#N)sc5c3n4CC(CC)CCCC)N(CC(CC)CCCC)C21,20.0,-5.51,-2.77,-5.68,-3.9,,,1:1.3,,,BSiW9:HQ,,,
47265,10.1002/anie.202514985,CCCCCCCCN1C(=O)c2c(c(-c3cc(F)c(-c4cc5c(-c6cc(F)c(CC(CC)CCCC)s6)c6sccc6c(-c6cc(F)c(CC(CC)CCCC)s6)c5s4)s3)c3nn(CCC(CC)CCCC)nc3c2-c2cc(F)cs2)C1=O,CCCCCCC(CCCC)Cc1c(/C=C2\C(=O)c3cc(F)c(F)cc3C2=C(C#N)C#N)sc2c1SC1c3c(c4c(c5nsnc35)c3sc5c(CC(CCCC)CCCCCC)c(/C=C6\C(=O)c7cc(F)c(F)cc7C6=C(C#N)C#N)sc5c3n4CC(CC)CCCC)N(CC(CC)CCCC)C21,15.86,-5.55,-3.83,-5.68,-3.9,,,,,,,,,
47267,10.1002/anie.202514985,CCCCCCCCN1C(=O)c2c(c(-c3cc(F)c(-c4cc5c(-c6cc(F)c(CC(CC)CCCC)s6)c6sccc6c(-c6cc(F)c(CC(CC)CCCC)s6)c5s4)s3)c3nn(CCC(CC)CCCC)nc3c2-c2cc(F)cs2)C1=O,CCCCCCC(CCCC)Cc1c(/C=C2\C(=O)c3cc(F)c(F)cc3C2=C(C#N)C#N)sc2c1SC1c3c(c4c(c5nsnc35)c3sc5c(CC(CCCC)CCCCCC)c(/C=C6\C(=O)c7cc(F)c(F)cc7C6=C(C#N)C#N)sc5c3n4CC(CC)CCCC)N(CC(CC)CCCC)C21,10.53,-5.55,-3.83,-5.68,-3.9,,,,,,,,,
47269,10.1002/anie.202515114,COC(=O)C(C)(C)c1cc(C)cc(-c2sc3c4sc5cc(/C=C6/C(=O)c7cc(F)cc(c7)C(=O)/C6=C\c6cc(C(C)(C)C(=O)OC)c(-c7cc(C)cc(C(C)(C)C(=O)OC)c7)s6)sc5c4c(C(C)(C)C(=O)OC)ccc2-3)c1,CCCCCCCCCc1c(/C=C2\C(=O)c3ccc(Cl)cc3C2=C(C#N)C#N)sc2c1sc1c3c4nsnc4c4c5sc6c(CCCCCCCCC)c(/C=C7\C(=O)c8ccc(Cl)cc8C7=C(C#N)C#N)sc6c5n(CC(CCCC)CCCCCC)c4c3n(CC(CCCC)CCCCCC)c21,17.16,-5.56,-3.65,-5.57,-3.74,,,1:1.2,,conventional,PNDIT-F3N,PEDOT:PSS,,
47282,10.1002/anie.202515280,COC(=O)C(C)(C)c1cc(C)cc(-c2sc3c4sc5cc(/C=C6/C(=O)c7cc(F)cc(c7)C(=O)/C6=C\c6cc(C(C)(C)C(=O)OC)c(-c7cc(C)cc(C(C)(C)C(=O)OC)c7)s6)sc5c4c(C(C)(C)C(=O)OC)ccc2-3)c1,CCCCCCCCCc1c(C=C2C(=O)c3cc(Cl)c(Cl)cc3C2=C(C#N)C#N)sc2c1sc1c3c4nsnc4c4c5sc6c(CCCCCCCCC)c(C=C7C(=O)c8cc(Cl)c(Cl)cc8C7=C(C#N)C#N)sc6c5n(CC(CCCC)CCCCCC)c4c3n(CC(CCCC)CCCCCC)c21,18.33,-5.56,-3.65,-5.68,-3.9,,,,,,,,m-xylene,
47286,10.1002/anie.202516421,COC(=O)C(C)(C)c1cc(C)cc(-c2sc3c4sc5cc(/C=C6/C(=O)c7cc(F)cc(c7)C(=O)/C6=C\c6cc(C(C)(C)C(=O)OC)c(-c7cc(C)cc(C(C)(C)C(=O)OC)c7)s6)sc5c4c(C(C)(C)C(=O)OC)ccc2-3)c1,CCCCCCCCCc1c(C=C2C(=O)c3cc(Cl)c(Cl)cc3C2=C(C#N)C#N)sc2c1sc1c3c4nsnc4c4c5sc6c(CCCCCCCCC)c(C=C7C(=O)c8cc(Cl)c(Cl)cc8C7=C(C#N)C#N)sc6c5n(CC(CCCC)CCCCCC)c4c3n(CC(CCCC)CCCCCC)c21,19.33,-5.56,-3.65,-5.68,-3.9,,,,,,PNDIT-F3N,2PACz,,
47289,10.1002/anie.202517341,COC(=O)C(C)(C)c1cc(C)cc(-c2sc3c4sc5cc(/C=C6/C(=O)c7cc(F)cc(c7)C(=O)/C6=C\c6cc(C(C)(C)C(=O)OC)c(-c7cc(C)cc(C(C)(C)C(=O)OC)c7)s6)sc5c4c(C(C)(C)C(=O)OC)ccc2-3)c1,CCCCCCC(CCCC)Cc1c(/C=C2\C(=O)c3cc(F)c(F)cc3C2=C(C#N)C#N)sc2c1SC1c3c(c4c(c5nsnc35)c3sc5c(CC(CCCC)CCCCCC)c(/C=C6\C(=O)c7cc(F)c(F)cc7C6=C(C#N)C#N)sc5c3n4CC(CC)CCCC)N(CC(CC)CCCC)C21,19.01,-5.56,-3.65,-5.68,-3.9,,,1:1.1,,,PNDIT-F3N,2PACz,,
47300,10.1002/anie.202518567,CCCCC(CC)COc1c2cc(-c3cc(/C=C/c4sc(-c5c(F)c(F)c(-c6ccc(CC(CC)CCCC)s6)c6nsnc56)cc4CC(CC)CCCC)cs3)sc2c(OCC(CC)CCCC)c2ccsc12,CCCCCCCCCCCc1c(/C=C2\C(=O)c3cc(F)c(F)cc3C2=C(C#N)C#N)sc2c1sc1c3c4nsnc4c4c5sc6c(CCCCCCCCCCC)c(/C=C7\C(=O)c8cc(F)c(F)cc8C7=C(C#N)C#N)sc6c5n(CC(CC)CCCC)c4c3n(CC(CC)CCCC)c21,12.69,-5.36,-3.19,-5.65,-4.09,,,,,conventional,PNDIT-F3N,PEDOT:PSS,,
47310,10.1002/anie.202521265,CCCCCCC(CCCC)Cc1csc(-c2cc3c4nsnc4c4cc(-c5cc(CC(CCCC)CCCCCC)c(-c6cc7c(-c8cc(F)c(CC(CC)CCCC)s8)c8sccc8c(-c8cc(F)c(CC(CC)CCCC)s8)c7s6)s5)sc4c3s2)c1,CCCCCCC(CCCC)Cc1c(/C=C2\C(=O)c3cc(F)c(F)cc3C2=C(C#N)C#N)sc2c1SC1c3c(c4c(c5nsnc35)c3sc5c(CC(CCCC)CCCCCC)c(/C=C6\C(=O)c7cc(F)c(F)cc7C6=C(C#N)C#N)sc5c3n4CC(CC)CCCC)N(CC(CC)CCCC)C21,19.5,-5.51,-2.77,-5.68,-3.9,,90.0,,,conventional,PDINN,2PACz,,
47316,10.1002/anie.202522982,CCCCCCC(CCCC)Cc1csc(-c2cc3c4nsnc4c4cc(-c5cc(CC(CCCC)CCCCCC)c(-c6cc7c(-c8cc(F)c(CC(CC)CCCC)s8)c8sccc8c(-c8cc(F)c(CC(CC)CCCC)s8)c7s6)s5)sc4c3s2)c1,CCCCCCCCCc1c(C=C2C(=O)c3cc(Cl)c(Cl)cc3C2=C(C#N)C#N)sc2c1sc1c3c4nsnc4c4c5sc6c(CCCCCCCCC)c(C=C7C(=O)c8cc(Cl)c(Cl)cc8C7=C(C#N)C#N)sc6c5n(CC(CCCC)CCCCCC)c4c3n(CC(CCCC)CCCCCC)c21,18.41,-5.51,-2.77,-5.68,-3.9,,,,,conventional,PDIN,PEDOT:PSS,,
47318,10.1002/anie.202522982,CCCCCCC(CCCC)Cc1csc(-c2cc3c4nsnc4c4cc(-c5cc(CC(CCCC)CCCCCC)c(-c6cc7c(-c8cc(F)c(CC(CC)CCCC)s8)c8sccc8c(-c8cc(F)c(CC(CC)CCCC)s8)c7s6)s5)sc4c3s2)c1,CCCCCCC(CCCC)Cc1c(/C=C2\C(=O)c3cc(F)c(F)cc3C2=C(C#N)C#N)sc2c1SC1c3c(c4c(c5nsnc35)c3sc5c(CC(CCCC)CCCCCC)c(/C=C6\C(=O)c7cc(F)c(F)cc7C6=C(C#N)C#N)sc5c3n4CC(CC)CCCC)N(CC(CC)CCCC)C21,18.98,-5.51,-2.77,-5.68,-3.9,,,,,,PFN-Br,2PACz,,
47337,10.1002/anie.202524002,COC(=O)C(C)(C)c1cc(C)cc(-c2sc3c4sc5cc(/C=C6/C(=O)c7cc(F)cc(c7)C(=O)/C6=C\c6cc(C(C)(C)C(=O)OC)c(-c7cc(C)cc(C(C)(C)C(=O)OC)c7)s6)sc5c4c(C(C)(C)C(=O)OC)ccc2-3)c1,CCCCCCCCCCCc1c(/C=C2\C(=O)c3cc(F)c(F)cc3C2=C(C#N)C#N)sc2c1sc1c3c4nsnc4c4c5sc6c(CCCCCCCCCCC)c(/C=C7\C(=O)c8cc(F)c(F)cc8C7=C(C#N)C#N)sc6c5n(CC(CC)CCCC)c4c3n(CC(CC)CCCC)c21,15.91,-5.56,-3.65,-5.65,-4.09,,,,,conventional,PDIN,PEDOT:PSS,,
47340,10.1002/anie.202524002,CCCCCCC(CCCC)Cc1csc(-c2cc3c4nsnc4c4cc(-c5cc(CC(CCCC)CCCCCC)c(-c6cc7c(-c8cc(F)c(CC(CC)CCCC)s8)c8sccc8c(-c8cc(F)c(CC(CC)CCCC)s8)c7s6)s5)sc4c3s2)c1,CCCCCCC(CCCC)Cc1c(/C=C2\C(=O)c3cc(F)c(F)cc3C2=C(C#N)C#N)sc2c1SC1c3c(c4c(c5nsnc35)c3sc5c(CC(CCCC)CCCCCC)c(/C=C6\C(=O)c7cc(F)c(F)cc7C6=C(C#N)C#N)sc5c3n4CC(CC)CCCC)N(CC(CC)CCCC)C21,18.85,-5.51,-2.77,-5.68,-3.9,,,,,conventional,PDIN,PEDOT:PSS,,
47343,10.1002/anie.202524211,COC(=O)C(C)(C)c1cc(C)cc(-c2sc3c4sc5cc(/C=C6/C(=O)c7cc(F)cc(c7)C(=O)/C6=C\c6cc(C(C)(C)C(=O)OC)c(-c7cc(C)cc(C(C)(C)C(=O)OC)c7)s6)sc5c4c(C(C)(C)C(=O)OC)ccc2-3)c1,CCCCCCCCCc1c(C=C2C(=O)c3cc(Cl)c(Cl)cc3C2=C(C#N)C#N)sc2c1sc1c3c4nsnc4c4c5sc6c(CCCCCCCCC)c(C=C7C(=O)c8cc(Cl)c(Cl)cc8C7=C(C#N)C#N)sc6c5n(CC(CCCC)CCCCCC)c4c3n(CC(CCCC)CCCCCC)c21,18.48,-5.56,-3.65,-5.68,-3.9,,,,,,PDINN,2PACz,,
47351,10.1002/anie.202524211,CCCCCCC(CCCC)Cc1csc(-c2cc3c4nsnc4c4cc(-c5cc(CC(CCCC)CCCCCC)c(-c6cc7c(-c8cc(F)c(CC(CC)CCCC)s8)c8sccc8c(-c8cc(F)c(CC(CC)CCCC)s8)c7s6)s5)sc4c3s2)c1,CCCCCCC(CCCC)Cc1c(/C=C2\C(=O)c3cc(F)c(F)cc3C2=C(C#N)C#N)sc2c1SC1c3c(c4c(c5nsnc35)c3sc5c(CC(CCCC)CCCCCC)c(/C=C6\C(=O)c7cc(F)c(F)cc7C6=C(C#N)C#N)sc5c3n4CC(CC)CCCC)N(CC(CC)CCCC)C21,19.35,-5.51,-2.77,-5.68,-3.9,,,,,,PDINN,2PACz,,
47354,10.1002/anie.202524341,CCCCCCC(CCCC)Cc1csc(-c2cc3c4nsnc4c4cc(-c5cc(CC(CCCC)CCCCCC)c(-c6cc7c(-c8cc(F)c(CC(CC)CCCC)s8)c8sccc8c(-c8cc(F)c(CC(CC)CCCC)s8)c7s6)s5)sc4c3s2)c1,CCCCCCC(CCCC)Cc1c(/C=C2\C(=O)c3cc(F)c(F)cc3C2=C(C#N)C#N)sc2c1SC1c3c(c4c(c5nsnc35)c3sc5c(CC(CCCC)CCCCCC)c(/C=C6\C(=O)c7cc(F)c(F)cc7C6=C(C#N)C#N)sc5c3n4CC(CC)CCCC)N(CC(CC)CCCC)C21,19.73,-5.51,-2.77,-5.68,-3.9,,,,,conventional,PNDIT-F3N,2PACz,,
47359,10.1002/anie.4369405,CCCCCCC(CCCC)Cc1csc(-c2cc3c4nsnc4c4cc(-c5cc(CC(CCCC)CCCCCC)c(-c6cc7c(-c8cc(F)c(CC(CC)CCCC)s8)c8sccc8c(-c8cc(F)c(CC(CC)CCCC)s8)c7s6)s5)sc4c3s2)c1,CCCCCCCCCc1c(C=C2C(=O)c3cc(Cl)c(Cl)cc3C2=C(C#N)C#N)sc2c1sc1c3c4nsnc4c4c5sc6c(CCCCCCCCC)c(C=C7C(=O)c8cc(Cl)c(Cl)cc8C7=C(C#N)C#N)sc6c5n(CC(CCCC)CCCCCC)c4c3n(CC(CCCC)CCCCCC)c21,19.23,-5.51,-2.77,-5.68,-3.9,,,,,,PNDIT-F3N,2PACz,chloroform,
47373,10.1002/aoc.70517,CCCCCCc1cc(C)sc1C,CCCCC(=O)OCC1(c2ccccc2)C2=CC=Cc3cccc4cccc5ccc6ccccc7cccc1c7c6c5c-4c3C2,3.22,-5.01,-3.12,-6.1,-3.9,80.0,80.0,1:0.8,,conventional,PFN,PEDOT:PSS,,
47374,10.1002/aoc.70517,CCCCCCc1cc(C)sc1C,CCCCC(=O)OCC1(c2ccccc2)C2=CC=Cc3cccc4cccc5ccc6ccccc7cccc1c7c6c5c-4c3C2,3.97,-5.01,-3.12,-6.1,-3.9,80.0,80.0,1:0.8,,conventional,PFN:ZnO NPs,PEDOT:PSS,,
47377,10.1002/aoc.70517,COC(=O)C(C)(C)c1cc(C)cc(-c2sc3c4sc5cc(/C=C6/C(=O)c7cc(F)cc(c7)C(=O)/C6=C\c6cc(C(C)(C)C(=O)OC)c(-c7cc(C)cc(C(C)(C)C(=O)OC)c7)s6)sc5c4c(C(C)(C)C(=O)OC)ccc2-3)c1,CCCCCCCCCCCc1c(/C=C2\C(=O)c3cc(Cl)c(Cl)cc3C2=C(C#N)C#N)sc2c1sc1c3c4nsnc4c4c5sc6c(CCCCCCCCCCC)c(/C=C7\C(=O)c8cc(Cl)c(Cl)cc8C7=C(C#N)C#N)sc6c5n(CC(CC)CCCC)c4c3n(CC(CC)CCCC)c21,11.53,-5.56,-3.65,-5.72,-4.16,,,1:1.2,0.05% v/v chloronaphthalene relative to chloroform,conventional,PFN,PEDOT:PSS,,
47378,10.1002/aoc.70517,COC(=O)C(C)(C)c1cc(C)cc(-c2sc3c4sc5cc(/C=C6/C(=O)c7cc(F)cc(c7)C(=O)/C6=C\c6cc(C(C)(C)C(=O)OC)c(-c7cc(C)cc(C(C)(C)C(=O)OC)c7)s6)sc5c4c(C(C)(C)C(=O)OC)ccc2-3)c1,CCCCCCCCCCCc1c(/C=C2\C(=O)c3cc(Cl)c(Cl)cc3C2=C(C#N)C#N)sc2c1sc1c3c4nsnc4c4c5sc6c(CCCCCCCCCCC)c(/C=C7\C(=O)c8cc(Cl)c(Cl)cc8C7=C(C#N)C#N)sc6c5n(CC(CC)CCCC)c4c3n(CC(CC)CCCC)c21,11.84,-5.56,-3.65,-5.72,-4.16,,,1:1.2,0.05% v/v chloronaphthalene relative to chloroform,conventional,PFN:ZnO NPs,PEDOT:PSS,,
47383,10.1002/aoc.70517,CCCCCCc1cc(C)sc1C,CCCCC(=O)OCC1(c2ccccc2)C2=CC=Cc3cccc4cccc5ccc6ccccc7cccc1c7c6c5c-4c3C2,3.09,-5.01,-3.12,-6.1,-3.9,80.0,80.0,1:0.8,,conventional,,,,
47384,10.1002/aoc.70517,CCCCC(CC)COC(=O)c1sc2c(-c3cc4c(OCC(CC)CCCC)c5sccc5c(OCC(CC)CCCC)c4s3)scc2c1F,CCCCC(=O)OCC1(c2ccccc2)C2=CC=Cc3cccc4cccc5ccc6ccccc7cccc1c7c6c5c-4c3C2,6.65,-5.19,-3.43,-6.1,-3.9,,,,,,,,,
47385,10.1002/aoc.70517,CCCCCCc1cc(C)sc1C,CCCCC(=O)OCC1(c2ccccc2)c2cccc3cccc4cccc5cccc6cccc1c6c-5c-4c-3c2,1.78,-5.01,-3.12,-6.1,-3.7,,,,,,,,,
47386,10.1002/aoc.70517,CCCCCCc1cc(C)sc1C,CCCCC(=O)OCC1(c2ccccc2)c2cccc3cccc4cccc5cccc6cccc1c6c-5c-4c-3c2,0.63,-5.01,-3.12,-6.1,-3.7,,,,,,,,,
47387,10.1002/aoc.70517,CCCCCCc1cc(C)sc1C,CCCCC(=O)OCC1(c2ccccc2)c2cccc3cccc4cccc5cccc6cccc1c6c-5c-4c-3c2,1.02,-5.01,-3.12,-6.1,-3.7,,,,,,,,,
47388,10.1002/aoc.70517,CCCCCCc1cc(C)sc1C,CCCCC(=O)OCC1(c2ccccc2)c2cccc3cccc4cccc5cccc6cccc1c6c-5c-4c-3c2,1.57,-5.01,-3.12,-6.1,-3.7,,,,,,,,,
47389,10.1002/aoc.70517,CCCCCCCCC(CCCCCCCC)n1c2ccccc2c2ccc(-c3ccc(-c4ccc(-c5cccs5)c5nsnc45)s3)cc21,CCCCC(=O)OCC1(c2ccccc2)C2=CC=Cc3cccc4cccc5ccc6ccccc7cccc1c7c6c5c-4c3C2,3.99,-5.5,-3.6,-6.1,-3.9,,,,,,,,,
47390,10.1002/aoc.70517,CCCCCCc1cc(C)sc1C,CCCCC(=O)OCC1(c2ccccc2)C2=CC=Cc3cccc4cccc5ccc6ccccc7cccc1c7c6c5c-4c3C2,2.0,-5.01,-3.12,-6.1,-3.9,,,,,,,,,
47391,10.1002/aoc.70517,CCCCCCc1cc(C)sc1C,CCCCC(=O)OCC1(c2ccccc2)C2=CC=Cc3cccc4cccc5ccc6ccccc7cccc1c7c6c5c-4c3C2,1.12,-5.01,-3.12,-6.1,-3.9,,,,,,,,,
47392,10.1002/aoc.70517,CCCCCCc1cc(C)sc1C,CCCCC(=O)OCC1(c2ccccc2)c2cccc3cccc4cccc5cccc6cccc1c6c-5c-4c-3c2,3.41,-5.01,-3.12,-6.1,-3.7,,,,,inverted,,,,
47393,10.1002/aoc.70517,COC(=O)C(C)(C)c1cc(C)cc(-c2sc3c4sc5cc(/C=C6/C(=O)c7cc(F)cc(c7)C(=O)/C6=C\c6cc(C(C)(C)C(=O)OC)c(-c7cc(C)cc(C(C)(C)C(=O)OC)c7)s6)sc5c4c(C(C)(C)C(=O)OC)ccc2-3)c1,CCCCCCCCCCCc1c(/C=C2\C(=O)c3cc(Cl)c(Cl)cc3C2=C(C#N)C#N)sc2c1sc1c3c4nsnc4c4c5sc6c(CCCCCCCCCCC)c(/C=C7\C(=O)c8cc(Cl)c(Cl)cc8C7=C(C#N)C#N)sc6c5n(CC(CC)CCCC)c4c3n(CC(CC)CCCC)c21,10.84,-5.56,-3.65,-5.72,-4.16,,,1:1.2,0.05% v/v chloronaphthalene relative to chloroform,conventional,PFN,PEDOT:PSS,,
47394,10.1002/aoc.70517,COC(=O)C(C)(C)c1cc(C)cc(-c2sc3c4sc5cc(/C=C6/C(=O)c7cc(F)cc(c7)C(=O)/C6=C\c6cc(C(C)(C)C(=O)OC)c(-c7cc(C)cc(C(C)(C)C(=O)OC)c7)s6)sc5c4c(C(C)(C)C(=O)OC)ccc2-3)c1,CCCCCCCCCCCc1c(/C=C2\C(=O)c3cc(Cl)c(Cl)cc3C2=C(C#N)C#N)sc2c1sc1c3c4nsnc4c4c5sc6c(CCCCCCCCCCC)c(/C=C7\C(=O)c8cc(Cl)c(Cl)cc8C7=C(C#N)C#N)sc6c5n(CC(CC)CCCC)c4c3n(CC(CC)CCCC)c21,11.24,-5.56,-3.65,-5.72,-4.16,,,1:1.2,0.05% v/v chloronaphthalene relative to chloroform,conventional,PFN:ZnO,PEDOT:PSS,,
47395,10.1002/aoc.70517,COC(=O)C(C)(C)c1cc(C)cc(-c2sc3c4sc5cc(/C=C6/C(=O)c7cc(F)cc(c7)C(=O)/C6=C\c6cc(C(C)(C)C(=O)OC)c(-c7cc(C)cc(C(C)(C)C(=O)OC)c7)s6)sc5c4c(C(C)(C)C(=O)OC)ccc2-3)c1,CCCCCCCCCCCc1c(/C=C2\C(=O)c3cc(F)c(F)cc3C2=C(C#N)C#N)sc2c1sc1c3c4nsnc4c4c5sc6c(CCCCCCCCCCC)c(/C=C7\C(=O)c8cc(F)c(F)cc8C7=C(C#N)C#N)sc6c5n(CC(CC)CCCC)c4c3n(CC(CC)CCCC)c21,16.59,-5.56,-3.65,-5.65,-4.09,,,,,inverted,ZnO,MoO3,,
47396,10.1002/aoc.70517,COC(=O)C(C)(C)c1cc(C)cc(-c2sc3c4sc5cc(/C=C6/C(=O)c7cc(F)cc(c7)C(=O)/C6=C\c6cc(C(C)(C)C(=O)OC)c(-c7cc(C)cc(C(C)(C)C(=O)OC)c7)s6)sc5c4c(C(C)(C)C(=O)OC)ccc2-3)c1,CCCCCCC(CCCC)Cc1c(/C=C2\C(=O)c3cc(F)c(F)cc3C2=C(C#N)C#N)sc2c1SC1c3c(c4c(c5nsnc35)c3sc5c(CC(CCCC)CCCCCC)c(/C=C6\C(=O)c7cc(F)c(F)cc7C6=C(C#N)C#N)sc5c3n4CC(CC)CCCC)N(CC(CC)CCCC)C21,17.85,-5.56,-3.65,-5.68,-3.9,,,,,inverted,ZnO,MoO3,,
47398,10.1002/aoc.70517,COC(=O)C(C)(C)c1cc(C)cc(-c2sc3c4sc5cc(/C=C6/C(=O)c7cc(F)cc(c7)C(=O)/C6=C\c6cc(C(C)(C)C(=O)OC)c(-c7cc(C)cc(C(C)(C)C(=O)OC)c7)s6)sc5c4c(C(C)(C)C(=O)OC)ccc2-3)c1,CCCCCCCCCCCc1c(/C=C2\C(=O)c3cc(Cl)c(Cl)cc3C2=C(C#N)C#N)sc2c1sc1c3c4nsnc4c4c5sc6c(CCCCCCCCCCC)c(/C=C7\C(=O)c8cc(Cl)c(Cl)cc8C7=C(C#N)C#N)sc6c5n(CC(CC)CCCC)c4c3n(CC(CC)CCCC)c21,11.44,-5.56,-3.65,-5.72,-4.16,,,1:1.2,0.05% v/v chloronaphthalene relative to chloroform,conventional,PFN,PEDOT:PSS,,
47399,10.1002/aoc.70517,COC(=O)C(C)(C)c1cc(C)cc(-c2sc3c4sc5cc(/C=C6/C(=O)c7cc(F)cc(c7)C(=O)/C6=C\c6cc(C(C)(C)C(=O)OC)c(-c7cc(C)cc(C(C)(C)C(=O)OC)c7)s6)sc5c4c(C(C)(C)C(=O)OC)ccc2-3)c1,CCCCCCCCCCCc1c(/C=C2\C(=O)c3cc(Cl)c(Cl)cc3C2=C(C#N)C#N)sc2c1sc1c3c4nsnc4c4c5sc6c(CCCCCCCCCCC)c(/C=C7\C(=O)c8cc(Cl)c(Cl)cc8C7=C(C#N)C#N)sc6c5n(CC(CC)CCCC)c4c3n(CC(CC)CCCC)c21,17.43,-5.56,-3.65,-5.72,-4.16,,,1:1.2,0.05% v/v chloronaphthalene relative to chloroform,conventional,PDINO,PEDOT:PSS,,
47400,10.1002/aoc.70517,COC(=O)C(C)(C)c1cc(C)cc(-c2sc3c4sc5cc(/C=C6/C(=O)c7cc(F)cc(c7)C(=O)/C6=C\c6cc(C(C)(C)C(=O)OC)c(-c7cc(C)cc(C(C)(C)C(=O)OC)c7)s6)sc5c4c(C(C)(C)C(=O)OC)ccc2-3)c1,CCCCCCCCCCCc1c(/C=C2\C(=O)c3cc(F)c(F)cc3C2=C(C#N)C#N)sc2c1sc1c3c4nsnc4c4c5sc6c(CCCCCCCCCCC)c(/C=C7\C(=O)c8cc(F)c(F)cc8C7=C(C#N)C#N)sc6c5n(CC(CC)CCCC)c4c3n(CC(CC)CCCC)c21,16.59,-5.56,-3.65,-5.65,-4.09,,,,,inverted,ZnO:PDINN-S,MoO3,,
47401,10.1002/aoc.70517,CCCCC(CC)Cc1sc(-c2c3cc(-c4ccc(-c5sc(-c6ccc(C)s6)c6c5C(=O)c5c(CC(CC)CCCC)sc(CC(CC)CCCC)c5C6=O)s4)sc3c(-c3cc(F)c(CC(CC)CCCC)s3)c3cc(C)sc23)cc1F,CCCCCCc1ccc(C2(c3ccc(CCCCCC)cc3)c3cc4c(cc3-c3sc5cc(/C=C6\C(=O)c7cc(F)c(F)cc7C6=C(C#N)C#N)sc5c32)C(c2ccc(CCCCCC)cc2)(c2ccc(CCCCCC)cc2)c2c-4sc3cc(/C=C4\C(=O)c5cc(F)c(F)cc5C4=C(C#N)C#N)sc23)cc1,13.82,-5.49,-3.64,-5.66,-4.14,,,,,inverted,ZnO:PFN-Br,MoO3,,
47403,10.1002/aoc.70517,CCCCC(CC)COC(=O)c1sc2c(-c3cc4c(OCC(CC)CCCC)c5sccc5c(OCC(CC)CCCC)c4s3)scc2c1F,CCCCC(=O)OCC1(c2ccccc2)C2=CC=Cc3cccc4cccc5ccc6ccccc7cccc1c7c6c5c-4c3C2,6.65,-5.19,-3.43,-6.1,-3.9,,,,,inverted,ZnO,MoO3,,
47404,10.1002/aoc.70517,CCCCC(CC)COC(=O)c1sc2c(-c3cc4c(OCC(CC)CCCC)c5sccc5c(OCC(CC)CCCC)c4s3)scc2c1F,CCCCC(=O)OCC1(c2ccccc2)C2=CC=Cc3cccc4cccc5ccc6ccccc7cccc1c7c6c5c-4c3C2,9.2,-5.19,-3.43,-6.1,-3.9,,,,,inverted,ZnO/PFN,MoO3,,
47405,10.1002/aoc.70517,CCCCCCCCC(CCCCCC)CN1C(=O)C2=C(c3ccc(-c4ccccc4)s3)N(CC(CCCCCC)CCCCCCCC)C(=O)C2=C1c1cccs1,CCCCC(=O)OCC1(c2ccccc2)C2=CC=Cc3cccc4cccc5ccc6ccccc7cccc1c7c6c5c-4c3C2,7.04,-5.335,-3.66,-6.1,-3.9,,,,,inverted,ZnO/CPE,MoO3,,
47414,10.1002/app.49006,CCCCCCCCc1cc(-c2c(-c3cccs3)sc3c(-c4cc(CCCCCCCC)c(CCCCCCCC)s4)c(-c4ccc(-c5cccc6nsnc56)s4)sc23)sc1CCCCCCCC,COC(=O)CCCC1(c2ccccc2)C23c4c5ccc6c7cc8c9c%10c(cc%11cc%12c%13c%14c(cc%15c%16ccc-5c2c%16c2c5c%16c%17c(c(c46)c7c9c%17c4c%10c%11c%13c4c%16c%14c%152)C513)C%12)C8,2.93,,,-5.9,-3.9,,,1:2,,,,,,
47416,10.1002/app.49006,CCCCCCc1csc(-c2ccc(-c3cc(CCCCCC)c(/C=C/c4csc(-c5cc6c(OCC(CC)CCCC)c7sc(-c8ccc(C9=C%10C(=O)N(CC(CC)CCCC)C(c%11ccc(-c%12cc%13c(OCC(CC)CCCC)c%14sccc%14c(OCC(CC)CCCC)c%13s%12)s%11)=C%10C(=O)N9CC(CC)CCCC)s8)cc7c(OCC(CC)CCCC)c6s5)c4)s3)c3nsnc23)c1,COC(=O)CCCC1(c2ccccc2)C23c4c5ccc6c7cc8c9c%10c(cc%11cc%12c%13c%14c(cc%15c%16ccc-5c2c%16c2c5c%16c%17c(c(c46)c7c9c%17c4c%10c%11c%13c4c%16c%14c%152)C513)C%12)C8,3.95,,,-5.9,-3.9,,,1:2,,,,,,
47423,10.1002/app.53293,CCCCCCc1ccsc1,CCCCC(=O)OCC1(c2ccccc2)c2cccc3cccc4cccc5cccc6cccc1c6c-5c-4c-3c2,1.95,-5.01,-3.12,-6.1,-3.7,,120.0,1:1,,conventional,LiF,PEDOT:PSS,chloroform,
47424,10.1002/app.53293,CCCCCCc1ccsc1,CCCCC(=O)OCC1(c2ccccc2)c2cccc3cccc4cccc5cccc6cccc1c6c-5c-4c-3c2,2.84,-5.01,-3.12,-6.1,-3.7,,120.0,1:1,,conventional,LiF,PEDOT:PSS,chloroform,
47425,10.1002/app.53293,CCCCCCc1ccsc1,CCCCC(=O)OCC1(c2ccccc2)c2cccc3cccc4cccc5cccc6cccc1c6c-5c-4c-3c2,3.18,-5.01,-3.12,-6.1,-3.7,,120.0,1:1,,conventional,LiF,PEDOT:PSS,chloroform,
47426,10.1002/app.53293,CCCCCCc1ccsc1,CCCCC(=O)OCC1(c2ccccc2)c2cccc3cccc4cccc5cccc6cccc1c6c-5c-4c-3c2,2.04,-5.01,-3.12,-6.1,-3.7,,120.0,1:1,,conventional,LiF,PEDOT:PSS,chloroform,
47427,10.1002/app.53293,CCCCCCc1ccsc1,CCCCC(=O)OCC1(c2ccccc2)c2cccc3cccc4cccc5cccc6cccc1c6c-5c-4c-3c2,2.55,-5.01,-3.12,-6.1,-3.7,,120.0,1:1,3% chloronaphthalene (CN),conventional,LiF,PEDOT:PSS,chloroform,
47428,10.1002/app.53293,CCCCCCc1ccsc1,CCCCC(=O)OCC1(c2ccccc2)c2cccc3cccc4cccc5cccc6cccc1c6c-5c-4c-3c2,3.59,-5.01,-3.12,-6.1,-3.7,,120.0,1:1,3%,conventional,LiF,PEDOT:PSS,chloroform,
47429,10.1002/app.53293,CCCCCCc1ccsc1,CCCCC(=O)OCC1(c2ccccc2)c2cccc3cccc4cccc5cccc6cccc1c6c-5c-4c-3c2,5.07,-5.01,-3.12,-6.1,-3.7,,120.0,1:1,3%,conventional,LiF,PEDOT:PSS,chloroform,
47430,10.1002/app.53293,CCCCCCc1ccsc1,CCCCC(=O)OCC1(c2ccccc2)c2cccc3cccc4cccc5cccc6cccc1c6c-5c-4c-3c2,3.17,-5.01,-3.12,-6.1,-3.7,,120.0,1:1,3%,conventional,LiF,PEDOT:PSS,chloroform,
47431,10.1002/app.53293,CCCCCCc1ccsc1,CCCCC(=O)OCC1(c2ccccc2)c2cccc3cccc4cccc5cccc6cccc1c6c-5c-4c-3c2,1.64,-5.01,-3.12,-6.1,-3.7,,120.0,1:1,3% chloronaphthalene (CN),conventional,LiF,PEDOT:PSS,chloroform,
47432,10.1002/app.53697,CCCCCCc1ccsc1,COC(=O)CCCC1(c2ccccc2)C23c4c5c6c7c8c9c(c%10c%11c2c2c%12c4c4c%13c5c5c7c7c8c8c%14c9c%10c9c%10c%11c2c2c%11c%12c4c4c%12c%13c5c5c7c7c8c8c%14c9c9c%10c2c2c%11c4c4c%12c5c7c5c8c9c2c45)C613,2.29,-5.01,-3.12,-6.1,-3.7,,,,,conventional,,,,
47433,10.1002/app.53697,CCCCCCc1ccsc1,COC(=O)CCCC1(c2ccccc2)C23c4c5c6c7c8c9c(c%10c%11c2c2c%12c4c4c%13c5c5c7c7c8c8c%14c9c%10c9c%10c%11c2c2c%11c%12c4c4c%12c%13c5c5c7c7c8c8c%14c9c9c%10c2c2c%11c4c4c%12c5c7c5c8c9c2c45)C613,3.03,-5.01,-3.12,-6.1,-3.7,,90.0,,,conventional,,,,
47434,10.1002/app.53697,CCCCCCc1ccsc1,COC(=O)CCCC1(c2ccccc2)C23c4c5c6c7c8c9c(c%10c%11c2c2c%12c4c4c%13c5c5c7c7c8c8c%14c9c%10c9c%10c%11c2c2c%11c%12c4c4c%12c%13c5c5c7c7c8c8c%14c9c9c%10c2c2c%11c4c4c%12c5c7c5c8c9c2c45)C613,4.11,-5.01,-3.12,-6.1,-3.7,,90.0,,,conventional,,,,
47435,10.1002/app.53697,CCCCCCc1ccsc1,COC(=O)CCCC1(c2ccccc2)C23c4c5c6c7c8c9c(c%10c%11c2c2c%12c4c4c%13c5c5c7c7c8c8c%14c9c%10c9c%10c%11c2c2c%11c%12c4c4c%12c%13c5c5c7c7c8c8c%14c9c9c%10c2c2c%11c4c4c%12c5c7c5c8c9c2c45)C613,2.51,-5.01,-3.12,-6.1,-3.7,,90.0,,,conventional,,,,
47449,10.1002/app.57041,CCCCCCCCOc1ccc(OCCCCCCCC)c(C#Cc2c3ccccc3c(C#Cc3cc(OCCCCCCCC)c(/C=C/c4cc(OCCCCCCCC)ccc4OCCCCCCCC)cc3OCCCCCCCC)c3ccccc23)c1,CCCCC(=O)OCC1(c2ccccc2)c2cccc3cccc4cccc5cccc6cccc1c6c-5c-4c-3c2,2.07,-5.09,-3.04,-6.1,-3.7,90.0,,1:1.5,5 vol%,conventional,l-Arg,,,MeOH
47456,10.1002/app.57521,CCCCCCCCc1cc(-c2c(-c3cccs3)sc3c(-c4cc(CCCCCCCC)c(CCCCCCCC)s4)c(-c4ccc(-c5cccc6nsnc56)s4)sc23)sc1CCCCCCCC,CCCCC(=O)OCC1(c2ccccc2)C2=CC=Cc3cccc4cccc5ccc6ccccc7cccc1c7c6c5c-4c3C2,3.64,,,-6.1,-3.9,,110.0,1:1,,conventional,LiF,PEDOT:PSS,,
47458,10.1002/app.70479,CCCCC(CC)COC(=O)c1sc2csc(-c3cc4c(-c5ccc(CC(CC)CCCC)s5)c5sccc5c(-c5ccc(CC(CC)CCCC)s5)c4s3)c2c1F,COC(=O)CCCC1(c2ccccc2)C23c4c5ccc6c7cc8c9c%10c(cc%11cc%12c%13c%14c(cc%15c%16ccc-5c2c%16c2c5c%16c%17c(c(c46)c7c9c%17c4c%10c%11c%13c4c%16c%14c%152)C513)C%12)C8,6.47,-5.21,-3.6,-5.9,-3.9,,,,,conventional,PQAN-F,,chloroform,
47459,10.1002/app.70479,CCCCC(CC)COC(=O)c1sc2csc(-c3cc4c(-c5ccc(CC(CC)CCCC)s5)c5sccc5c(-c5ccc(CC(CC)CCCC)s5)c4s3)c2c1F,COC(=O)CCCC1(c2ccccc2)C23c4c5ccc6c7cc8c9c%10c(cc%11cc%12c%13c%14c(cc%15c%16ccc-5c2c%16c2c5c%16c%17c(c(c46)c7c9c%17c4c%10c%11c%13c4c%16c%14c%152)C513)C%12)C8,8.66,-5.21,-3.6,-5.9,-3.9,,,,,conventional,PQAN-F,,chloroform,
47460,10.1002/app.70479,CCCCC(CC)COC(=O)c1sc2csc(-c3cc4c(-c5ccc(CC(CC)CCCC)s5)c5sccc5c(-c5ccc(CC(CC)CCCC)s5)c4s3)c2c1F,COC(=O)CCCC1(c2ccccc2)C23c4c5ccc6c7cc8c9c%10c(cc%11cc%12c%13c%14c(cc%15c%16ccc-5c2c%16c2c5c%16c%17c(c(c46)c7c9c%17c4c%10c%11c%13c4c%16c%14c%152)C513)C%12)C8,9.04,-5.21,-3.6,-5.9,-3.9,,,,,conventional,PQAN-F,,chloroform,
