Repository: JiYiqaq/PCE-KA-GNN

# Data directory

- `raw/Active_Database.csv` is the immutable source dataset bundled under CC BY 4.0. Do not overwrite it with processed data.
- `processed/` is created and populated by the training pipeline. Generated `.pt` and `.pth` caches are intentionally ignored by Git because they can exceed GitHub's normal single-file limit.

See `../DATA_LICENSE.md` for provenance, license and checksum information.

File: data/processed/device_records.csv (part 59 of 250)
record_id,doi,donor_smiles,acceptor_smiles,pce,homo_d,lumo_d,homo_a,lumo_a,active_layer_thickness,annealing_temp,d_a_ratio,additive_ratio,device_type,etl_canonical,htl_canonical,solvent_canonical,additive_canonical
47461,10.1002/app.70479,CCCCC(CC)COC(=O)c1sc2csc(-c3cc4c(-c5ccc(CC(CC)CCCC)s5)c5sccc5c(-c5ccc(CC(CC)CCCC)s5)c4s3)c2c1F,COC(=O)CCCC1(c2ccccc2)C23c4c5ccc6c7cc8c9c%10c(cc%11cc%12c%13c%14c(cc%15c%16ccc-5c2c%16c2c5c%16c%17c(c(c46)c7c9c%17c4c%10c%11c%13c4c%16c%14c%152)C513)C%12)C8,8.79,-5.21,-3.6,-5.9,-3.9,,,,,conventional,PQAN-F,,chloroform,
47499,10.1002/asia.202100660,CCCCC(CC)COC(=O)c1sc2c(-c3cc4c(OCC(CC)CCCC)c5sccc5c(OCC(CC)CCCC)c4s3)scc2c1F,CCCCCCOc1cc(/C=C(\C#N)c2ccc(-c3ccc4c5c(cccc35)C(=O)N(CC(CC)CCCC)C4=O)s2)c(OCCCCCC)cc1/C=C(\C#N)c1ccc(-c2ccc3c4c(cccc24)C(=O)N(CC(CC)CCCC)C3=O)s1,3.53,-5.19,-3.43,-5.79,-3.75,,,1:2.5,,conventional,Ca,PEDOT:PSS,chloroform,
47503,10.1002/asia.202100660,CCCCCCc1ccsc1,CCCCCCOc1cc(/C=C(\C#N)c2ccc(-c3ccc4c5c(cccc35)C(=O)N(CC(CC)CCCC)C4=O)s2)c(OCCCCCC)cc1/C=C(\C#N)c1ccc(-c2ccc3c4c(cccc24)C(=O)N(CC(CC)CCCC)C3=O)s1,2.55,-5.01,-3.12,-5.79,-3.75,,,1:2.5,,conventional,Ca,PEDOT:PSS,chloroform,
47520,10.1002/asia.202500524,CCCCC(CC)Cc1ccc(-c2c3cc(-c4ccc(-c5sc(-c6ccc(C)s6)c6c5C(=O)c5c(CC(CC)CCCC)sc(CC(CC)CCCC)c5C6=O)s4)sc3c(-c3ccc(CC(CC)CCCC)s3)c3cc(C)sc23)s1,CCCCCCCCCCCc1c(/C=C2\C(=O)c3cc(F)c(F)cc3C2=C(C#N)C#N)sc2c1sc1c3c4nsnc4c4c5sc6c(CCCCCCCCCCC)c(/C=C7\C(=O)c8cc(F)c(F)cc8C7=C(C#N)C#N)sc6c5n(CC(CC)CCCC)c4c3n(CC(CC)CCCC)c21,9.73,-5.33,-3.48,-5.65,-4.09,,,,,,,,,
47539,10.1002/asia.70534,COC(=O)C(C)(C)c1cc(C)cc(-c2sc3c4sc5cc(/C=C6/C(=O)c7cc(F)cc(c7)C(=O)/C6=C\c6cc(C(C)(C)C(=O)OC)c(-c7cc(C)cc(C(C)(C)C(=O)OC)c7)s6)sc5c4c(C(C)(C)C(=O)OC)ccc2-3)c1,CCCCCCCCCCCc1c(/C=C2\C(=O)c3cc(F)c(F)cc3C2=C(C#N)C#N)sc2c1sc1c3c4nsnc4c4c5sc6c(CCCCCCCCCCC)c(/C=C7\C(=O)c8cc(F)c(F)cc8C7=C(C#N)C#N)sc6c5n(CC(CC)CCCC)c4c3n(CC(CC)CCCC)c21,16.15,-5.56,-3.65,-5.65,-4.09,,120.0,1:1.1:0.1,0.5%,conventional,PDINO,PEDOT:PSS,chloroform,CN
47557,10.1002/bkcs.12425,CCCCC(CC)COC(=O)c1sc2csc(-c3cc4c(-c5ccc(CC(CC)CCCC)s5)c5sccc5c(-c5ccc(CC(CC)CCCC)s5)c4s3)c2c1F,COC(=O)CCCC1(c2ccccc2)C23c4c5ccc6c7cc8c9c%10c(cc%11cc%12c%13c%14c(cc%15c%16ccc-5c2c%16c2c5c%16c%17c(c(c46)c7c9c%17c4c%10c%11c%13c4c%16c%14c%152)C513)C%12)C8,6.56,-5.21,-3.6,-5.9,-3.9,,,1:1.6,3 vol%,conventional,Al,,,
47558,10.1002/bkcs.12425,CCCCC(CC)COC(=O)c1sc2csc(-c3cc4c(-c5ccc(CC(CC)CCCC)s5)c5sccc5c(-c5ccc(CC(CC)CCCC)s5)c4s3)c2c1F,COC(=O)CCCC1(c2ccccc2)C23c4c5ccc6c7cc8c9c%10c(cc%11cc%12c%13c%14c(cc%15c%16ccc-5c2c%16c2c5c%16c%17c(c(c46)c7c9c%17c4c%10c%11c%13c4c%16c%14c%152)C513)C%12)C8,8.85,-5.21,-3.6,-5.9,-3.9,,,1:1.6,3 vol%,,Ca/Al,,,
47559,10.1002/bkcs.12425,CCCCC(CC)COC(=O)c1sc2csc(-c3cc4c(-c5ccc(CC(CC)CCCC)s5)c5sccc5c(-c5ccc(CC(CC)CCCC)s5)c4s3)c2c1F,COC(=O)CCCC1(c2ccccc2)C23c4c5ccc6c7cc8c9c%10c(cc%11cc%12c%13c%14c(cc%15c%16ccc-5c2c%16c2c5c%16c%17c(c(c46)c7c9c%17c4c%10c%11c%13c4c%16c%14c%152)C513)C%12)C8,7.72,-5.21,-3.6,-5.9,-3.9,,,1:1.6,3 vol%,,PEO/Al,,,
47560,10.1002/bkcs.12425,CCCCC(CC)COC(=O)c1sc2csc(-c3cc4c(-c5ccc(CC(CC)CCCC)s5)c5sccc5c(-c5ccc(CC(CC)CCCC)s5)c4s3)c2c1F,COC(=O)CCCC1(c2ccccc2)C23c4c5ccc6c7cc8c9c%10c(cc%11cc%12c%13c%14c(cc%15c%16ccc-5c2c%16c2c5c%16c%17c(c(c46)c7c9c%17c4c%10c%11c%13c4c%16c%14c%152)C513)C%12)C8,9.13,-5.21,-3.6,-5.9,-3.9,,150.0,1:1.6,3 vol%,conventional,FS-31/Al,,,
47561,10.1002/bkcs.12425,CCCCC(CC)COC(=O)c1sc2csc(-c3cc4c(-c5ccc(CC(CC)CCCC)s5)c5sccc5c(-c5ccc(CC(CC)CCCC)s5)c4s3)c2c1F,COC(=O)CCCC1(c2ccccc2)C23c4c5ccc6c7cc8c9c%10c(cc%11cc%12c%13c%14c(cc%15c%16ccc-5c2c%16c2c5c%16c%17c(c(c46)c7c9c%17c4c%10c%11c%13c4c%16c%14c%152)C513)C%12)C8,9.1,-5.21,-3.6,-5.9,-3.9,,,1:1.6,3 vol%,conventional,Zonyl-300/Al,,,
47564,10.1002/bkcs.12614,CCCCCCc1ccsc1,CCCCCCc1ccc(C2(c3ccc(CCCCCC)cc3)c3cc4c(cc3-c3sc5cc(C=C6C(=O)c7ccccc7C6=C(C#N)C#N)sc5c32)C(c2ccc(CCCCCC)cc2)(c2ccc(CCCCCC)cc2)c2c-4sc3cc(C=C4C(=O)c5ccccc5C4=C(C#N)C#N)sc23)cc1,1.25,-5.01,-3.12,-5.576,-3.916,,,1:1,,conventional,PDINO,PEDOT:PSS,chlorobenzene,DIO
47565,10.1002/bkcs.12614,CCCCC(CC)COC(=O)c1sc2csc(-c3cc4c(-c5ccc(CC(CC)CCCC)s5)c5sccc5c(-c5ccc(CC(CC)CCCC)s5)c4s3)c2c1F,CCCCCCc1ccc(C2(c3ccc(CCCCCC)cc3)c3cc4c(cc3-c3sc5cc(C=C6C(=O)c7ccccc7C6=C(C#N)C#N)sc5c32)C(c2ccc(CCCCCC)cc2)(c2ccc(CCCCCC)cc2)c2c-4sc3cc(C=C4C(=O)c5ccccc5C4=C(C#N)C#N)sc23)cc1,8.11,-5.21,-3.6,-5.576,-3.916,,,1:1,,conventional,PDINO,PEDOT:PSS,chlorobenzene,DIO
47566,10.1002/bkcs.12614,CCCCC(CC)Cc1ccc(-c2c3cc(-c4ccc(-c5sc(-c6cccs6)c6c5C(=O)c5c(CC(CC)CCCC)sc(CC(CC)CCCC)c5C6=O)s4)sc3c(-c3ccc(CC(CC)CCCC)s3)c3ccsc23)s1,CCCCCCc1ccc(C2(c3ccc(CCCCCC)cc3)c3cc4c(cc3-c3sc5cc(C=C6C(=O)c7ccccc7C6=C(C#N)C#N)sc5c32)C(c2ccc(CCCCCC)cc2)(c2ccc(CCCCCC)cc2)c2c-4sc3cc(C=C4C(=O)c5ccccc5C4=C(C#N)C#N)sc23)cc1,11.21,-5.33,-3.48,-5.576,-3.916,,,1:1,,conventional,PDINO,PEDOT:PSS,chlorobenzene,DIO
47567,10.1002/bkcs.12614,COC(=O)C(C)(C)c1cc(C)cc(-c2sc3c4sc5cc(/C=C6/C(=O)c7cc(F)cc(c7)C(=O)/C6=C\c6cc(C(C)(C)C(=O)OC)c(-c7cc(C)cc(C(C)(C)C(=O)OC)c7)s6)sc5c4c(C(C)(C)C(=O)OC)ccc2-3)c1,CCCCCCc1ccc(C2(c3ccc(CCCCCC)cc3)c3cc4c(cc3-c3sc5cc(C=C6C(=O)c7ccccc7C6=C(C#N)C#N)sc5c32)C(c2ccc(CCCCCC)cc2)(c2ccc(CCCCCC)cc2)c2c-4sc3cc(C=C4C(=O)c5ccccc5C4=C(C#N)C#N)sc23)cc1,9.7,-5.56,-3.65,-5.576,-3.916,,,1:1,,conventional,PDINO,PEDOT:PSS,chlorobenzene,DIO
47576,10.1002/bte2.20220013,CCCCCCCCc1cc(/C=c2\sc(=C(C#N)C#N)n(CC)c2=O)sc1-c1cc(CCCCCCCC)c(-c2ccc(-c3sc(-c4sc(/C=c5\sc(=C(C#N)C#N)n(CC)c5=O)cc4CCCCCCCC)cc3CCCCCCCC)s2)s1,CCCCCCc1ccc(C2(c3ccc(CCCCCC)s3)c3cc4c(cc3-c3sc5cc(/C=C6\C(=O)c7ccccc7C6=C(C#N)C#N)sc5c32)C(c2ccc(CCCCCC)s2)(c2ccc(CCCCCC)s2)c2c-4sc3cc(/C=C4\C(=O)c5ccccc5C4=C(C#N)C#N)sc23)s1,0.02,-5.22,-3.41,-5.673,-3.909,110.0,,7:3,,inverted,ZnO,MoO3,chloroform,
47578,10.1002/bte2.20220013,CCCCCCCCc1cc(/C=c2\sc(=C(C#N)C#N)n(CC)c2=O)sc1-c1cc(CCCCCCCC)c(-c2ccc(-c3sc(-c4sc(/C=c5\sc(=C(C#N)C#N)n(CC)c5=O)cc4CCCCCCCC)cc3CCCCCCCC)s2)s1,CCCCCCc1ccc(C2(c3ccc(CCCCCC)s3)c3cc4c(cc3-c3sc5cc(/C=C6\C(=O)c7ccccc7C6=C(C#N)C#N)sc5c32)C(c2ccc(CCCCCC)s2)(c2ccc(CCCCCC)s2)c2c-4sc3cc(/C=C4\C(=O)c5ccccc5C4=C(C#N)C#N)sc23)s1,3.06,-5.22,-3.41,-5.673,-3.909,110.0,130.0,14:6:1,,inverted,ZnO,MoO3,chloroform,N2200
47580,10.1002/bte2.20240011,CCCCCCCCC(CCCCCC)Cc1ccsc1-c1nc2sc(-c3sc(-c4cc(CC(CCCC)CCCCCC)c(-c5nc6sc(-c7sccc7CC(CCCC)CCCCCC)nc6s5)s4)cc3CC(CCCCCC)CCCCCCCC)nc2s1,CCCCC(=O)OCC1(c2ccccc2)c2cccc3cccc4cccc5cccc6cccc1c6c-5c-4c-3c2,6.4,-5.12,-2.76,-6.1,-3.7,,,1:2,,inverted,ZnO,MoO3,,
47581,10.1002/bte2.20240011,CCCCCCCCC(CCCCCC)Cc1ccsc1-c1nc2sc(-c3sc(-c4cc(CC(CCCC)CCCCCC)c(-c5nc6sc(-c7sccc7CC(CCCC)CCCCCC)nc6s5)s4)cc3CC(CCCCCC)CCCCCCCC)nc2s1,CCCCCCc1ccc(C2(c3ccc(CCCCCC)cc3)c3cc4c(cc3-c3sc(-c5sc(/C=C6\C(=O)c7cc(F)c(F)cc7C6=C(C#N)C#N)cc5OCC(CC)CCCC)cc32)C(c2ccc(CCCCCC)cc2)(c2ccc(CCCCCC)cc2)c2cc(-c3scc(/C=C5/C(=O)c6cc(F)c(F)cc6C5=C(C#N)C#N)c3OCC(CC)CCCC)sc2-4)cc1,1.4,-5.12,-2.76,-5.44,-4.19,,,1:1.5,,inverted,ZnO,MoO3,,
47583,10.1002/celc.202101137,CCCCC(CC)Cc1ccc(-c2c3cc(-c4ccc(-c5sc(-c6cccs6)c6c5C(=O)c5c(CC(CC)CCCC)sc(CC(CC)CCCC)c5C6=O)s4)sc3c(-c3ccc(CC(CC)CCCC)s3)c3ccsc23)s1,CCCCCCCCCCCCC(CCCCCCCCCC)Cn1c2c3sc(/C=C4\C(=O)c5ccccc5C4=C(C#N)C#N)c(CCCCCCCCCCC)c3sc2c2c3nsnc3c3c4sc5c(CCCCCCCCCCC)c(/C=C6\C(=O)c7cc(-c8cccs8)ccc7C6=C(C#N)C#N)sc5c4n(CC(CCCCCCCCCC)CCCCCCCCCCCC)c3c21,11.75,-5.33,-3.48,-5.63,-3.72,,,1:1,,conventional,PDINO,PEDOT:PSS,,CN
47598,10.1002/cey2.20,CCCCCCCCC(CCCCCC)COc1ccc(OCC(CCCCCC)CCCCCCCC)c(-c2ccc(-c3c(F)c(F)c(-c4cccs4)c4nsnc34)s2)c1,COC(=O)CCCC1(c2ccccc2)C23c4c5ccc6c7cc8c9c%10c(cc%11cc%12c%13c%14c(cc%15c%16ccc-5c2c%16c2c5c%16c%17c(c(c46)c7c9c%17c4c%10c%11c%13c4c%16c%14c%152)C513)C%12)C8,7.8,-5.43,-3.67,-5.9,-3.9,,,,,,ZnO,,,
47599,10.1002/cey2.20,CCCCC(CC)COC(=O)c1sc2csc(-c3cc4c(-c5ccc(CC(CC)CCCC)s5)c5sccc5c(-c5ccc(CC(CC)CCCC)s5)c4s3)c2c1F,COC(=O)CCCC1(c2ccccc2)C23c4c5ccc6c7cc8c9c%10c(cc%11cc%12c%13c%14c(cc%15c%16ccc-5c2c%16c2c5c%16c%17c(c(c46)c7c9c%17c4c%10c%11c%13c4c%16c%14c%152)C513)C%12)C8,8.7,-5.21,-3.6,-5.9,-3.9,,,,,,ZnO,,,
47619,10.1002/cey2.70068,COC(=O)C(C)(C)c1cc(C)cc(-c2sc3c4sc5cc(/C=C6/C(=O)c7cc(F)cc(c7)C(=O)/C6=C\c6cc(C(C)(C)C(=O)OC)c(-c7cc(C)cc(C(C)(C)C(=O)OC)c7)s6)sc5c4c(C(C)(C)C(=O)OC)ccc2-3)c1,CCCCCCC(CCCC)Cc1c(/C=C2\C(=O)c3cc(F)c(F)cc3C2=C(C#N)C#N)sc2c1SC1c3c(c4c(c5nsnc35)c3sc5c(CC(CCCC)CCCCCC)c(/C=C6\C(=O)c7cc(F)c(F)cc7C6=C(C#N)C#N)sc5c3n4CC(CC)CCCC)N(CC(CC)CCCC)C21,17.89,-5.56,-3.65,-5.68,-3.9,,,,,,PDINN,Ph-4PACz,,
47620,10.1002/cey2.70068,COC(=O)C(C)(C)c1cc(C)cc(-c2sc3c4sc5cc(/C=C6/C(=O)c7cc(F)cc(c7)C(=O)/C6=C\c6cc(C(C)(C)C(=O)OC)c(-c7cc(C)cc(C(C)(C)C(=O)OC)c7)s6)sc5c4c(C(C)(C)C(=O)OC)ccc2-3)c1,CCCCCCC(CCCC)Cc1c(/C=C2\C(=O)c3cc(F)c(F)cc3C2=C(C#N)C#N)sc2c1SC1c3c(c4c(c5nsnc35)c3sc5c(CC(CCCC)CCCCCC)c(/C=C6\C(=O)c7cc(F)c(F)cc7C6=C(C#N)C#N)sc5c3n4CC(CC)CCCC)N(CC(CC)CCCC)C21,18.08,-5.56,-3.65,-5.68,-3.9,,,,,,PDINN,Ph-4PACz,,DBM
47621,10.1002/cey2.70068,COC(=O)C(C)(C)c1cc(C)cc(-c2sc3c4sc5cc(/C=C6/C(=O)c7cc(F)cc(c7)C(=O)/C6=C\c6cc(C(C)(C)C(=O)OC)c(-c7cc(C)cc(C(C)(C)C(=O)OC)c7)s6)sc5c4c(C(C)(C)C(=O)OC)ccc2-3)c1,CCCCCCC(CCCC)Cc1c(/C=C2\C(=O)c3cc(F)c(F)cc3C2=C(C#N)C#N)sc2c1SC1c3c(c4c(c5nsnc35)c3sc5c(CC(CCCC)CCCCCC)c(/C=C6\C(=O)c7cc(F)c(F)cc7C6=C(C#N)C#N)sc5c3n4CC(CC)CCCC)N(CC(CC)CCCC)C21,19.88,-5.56,-3.65,-5.68,-3.9,,,,,,PDINN,Ph-4PACz,,BIM
47622,10.1002/cey2.70068,COC(=O)C(C)(C)c1cc(C)cc(-c2sc3c4sc5cc(/C=C6/C(=O)c7cc(F)cc(c7)C(=O)/C6=C\c6cc(C(C)(C)C(=O)OC)c(-c7cc(C)cc(C(C)(C)C(=O)OC)c7)s6)sc5c4c(C(C)(C)C(=O)OC)ccc2-3)c1,CCCCCCC(CCCC)Cc1c(/C=C2\C(=O)c3cc(F)c(F)cc3C2=C(C#N)C#N)sc2c1SC1c3c(c4c(c5nsnc35)c3sc5c(CC(CCCC)CCCCCC)c(/C=C6\C(=O)c7cc(F)c(F)cc7C6=C(C#N)C#N)sc5c3n4CC(CC)CCCC)N(CC(CC)CCCC)C21,19.36,-5.56,-3.65,-5.68,-3.9,,,,,,PDINN,Ph-4PACz,,DIM
47623,10.1002/cey2.70068,COC(=O)C(C)(C)c1cc(C)cc(-c2sc3c4sc5cc(/C=C6/C(=O)c7cc(F)cc(c7)C(=O)/C6=C\c6cc(C(C)(C)C(=O)OC)c(-c7cc(C)cc(C(C)(C)C(=O)OC)c7)s6)sc5c4c(C(C)(C)C(=O)OC)ccc2-3)c1,CCCCCCC(CCCC)Cc1c(/C=C2\C(=O)c3cc(F)c(F)cc3C2=C(C#N)C#N)sc2c1SC1c3c(c4c(c5nsnc35)c3sc5c(CC(CCCC)CCCCCC)c(/C=C6\C(=O)c7cc(F)c(F)cc7C6=C(C#N)C#N)sc5c3n4CC(CC)CCCC)N(CC(CC)CCCC)C21,19.13,-5.56,-3.65,-5.68,-3.9,,,,,,PDINN,Ph-4PACz,,DBT
47624,10.1002/cey2.70068,COC(=O)C(C)(C)c1cc(C)cc(-c2sc3c4sc5cc(/C=C6/C(=O)c7cc(F)cc(c7)C(=O)/C6=C\c6cc(C(C)(C)C(=O)OC)c(-c7cc(C)cc(C(C)(C)C(=O)OC)c7)s6)sc5c4c(C(C)(C)C(=O)OC)ccc2-3)c1,CCCCCCC(CCCC)Cc1c(/C=C2\C(=O)c3cc(F)c(F)cc3C2=C(C#N)C#N)sc2c1SC1c3c(c4c(c5nsnc35)c3sc5c(CC(CCCC)CCCCCC)c(/C=C6\C(=O)c7cc(F)c(F)cc7C6=C(C#N)C#N)sc5c3n4CC(CC)CCCC)N(CC(CC)CCCC)C21,20.12,-5.56,-3.65,-5.68,-3.9,,,,,,PDINN,Ph-4PACz,,BIT
47625,10.1002/cey2.70068,COC(=O)C(C)(C)c1cc(C)cc(-c2sc3c4sc5cc(/C=C6/C(=O)c7cc(F)cc(c7)C(=O)/C6=C\c6cc(C(C)(C)C(=O)OC)c(-c7cc(C)cc(C(C)(C)C(=O)OC)c7)s6)sc5c4c(C(C)(C)C(=O)OC)ccc2-3)c1,CCCCCCC(CCCC)Cc1c(/C=C2\C(=O)c3cc(F)c(F)cc3C2=C(C#N)C#N)sc2c1SC1c3c(c4c(c5nsnc35)c3sc5c(CC(CCCC)CCCCCC)c(/C=C6\C(=O)c7cc(F)c(F)cc7C6=C(C#N)C#N)sc5c3n4CC(CC)CCCC)N(CC(CC)CCCC)C21,19.03,-5.56,-3.65,-5.68,-3.9,,,,,,PDINN,Ph-4PACz,,DIT
47626,10.1002/cey2.70068,COC(=O)C(C)(C)c1cc(C)cc(-c2sc3c4sc5cc(/C=C6/C(=O)c7cc(F)cc(c7)C(=O)/C6=C\c6cc(C(C)(C)C(=O)OC)c(-c7cc(C)cc(C(C)(C)C(=O)OC)c7)s6)sc5c4c(C(C)(C)C(=O)OC)ccc2-3)c1,CCCCCCC(CCCC)Cc1c(/C=C2\C(=O)c3cc(F)c(F)cc3C2=C(C#N)C#N)sc2c1SC1c3c(c4c(c5nsnc35)c3sc5c(CC(CCCC)CCCCCC)c(/C=C6\C(=O)c7cc(F)c(F)cc7C6=C(C#N)C#N)sc5c3n4CC(CC)CCCC)N(CC(CC)CCCC)C21,18.3,-5.56,-3.65,-5.68,-3.9,,,,,,PDINN,Ph-4PACz,,DBB
47627,10.1002/cey2.70068,COC(=O)C(C)(C)c1cc(C)cc(-c2sc3c4sc5cc(/C=C6/C(=O)c7cc(F)cc(c7)C(=O)/C6=C\c6cc(C(C)(C)C(=O)OC)c(-c7cc(C)cc(C(C)(C)C(=O)OC)c7)s6)sc5c4c(C(C)(C)C(=O)OC)ccc2-3)c1,CCCCCCC(CCCC)Cc1c(/C=C2\C(=O)c3cc(F)c(F)cc3C2=C(C#N)C#N)sc2c1SC1c3c(c4c(c5nsnc35)c3sc5c(CC(CCCC)CCCCCC)c(/C=C6\C(=O)c7cc(F)c(F)cc7C6=C(C#N)C#N)sc5c3n4CC(CC)CCCC)N(CC(CC)CCCC)C21,19.41,-5.56,-3.65,-5.68,-3.9,,,,,,PDINN,Ph-4PACz,,BIB
47628,10.1002/cey2.70068,COC(=O)C(C)(C)c1cc(C)cc(-c2sc3c4sc5cc(/C=C6/C(=O)c7cc(F)cc(c7)C(=O)/C6=C\c6cc(C(C)(C)C(=O)OC)c(-c7cc(C)cc(C(C)(C)C(=O)OC)c7)s6)sc5c4c(C(C)(C)C(=O)OC)ccc2-3)c1,CCCCCCC(CCCC)Cc1c(/C=C2\C(=O)c3cc(F)c(F)cc3C2=C(C#N)C#N)sc2c1SC1c3c(c4c(c5nsnc35)c3sc5c(CC(CCCC)CCCCCC)c(/C=C6\C(=O)c7cc(F)c(F)cc7C6=C(C#N)C#N)sc5c3n4CC(CC)CCCC)N(CC(CC)CCCC)C21,18.91,-5.56,-3.65,-5.68,-3.9,,,,,,PDINN,Ph-4PACz,,DIB
47681,10.1002/chem.202103278,CCCCCCc1ccsc1,CCCCCCCCOc1cccc(-c2nc3c4ccsc4c4sc(-c5cccs5)cc4c3nc2-c2cccc(OCCCCCCCC)c2)c1,2.92,-5.01,-3.12,,,80.0,140.0,1/1.5,,inverted,ZnO,MoO3,,
47682,10.1002/chem.202103278,CCCCCCc1ccsc1,CCCCCCCCOc1cccc(-c2nc3c4ccsc4c4sc(-c5cccs5)cc4c3nc2-c2cccc(OCCCCCCCC)c2)c1,3.53,-5.01,-3.12,,,80.0,140.0,1/1.5,0.5 %,inverted,ZnO,MoO3,,DIO
47687,10.1002/chem.202201675,CCCCC(CC)Cc1ccc(-c2c3cc(-c4ccc(-c5sc(-c6cccs6)c6c5C(=O)c5c(CC(CC)CCCC)sc(CC(CC)CCCC)c5C6=O)s4)sc3c(-c3ccc(CC(CC)CCCC)s3)c3ccsc23)s1,CCCCC(CC)CC1(CC(CC)CCCC)c2cc(/C=C3\C(=O)c4ccccc4C3=C(C#N)C#N)sc2-c2sc(-c3cc(F)c(-c4cc5c(s4)-c4sc(/C=C6\C(=O)c7ccccc7C6=C(C#N)C#N)cc4C5(CC(CC)CCCC)CC(CC)CCCC)cc3F)cc21,10.14,-5.33,-3.48,-5.49,-3.77,,,,,,,,,
47688,10.1002/chem.202201675,COC(=O)C(C)(C)c1cc(C)cc(-c2sc3c4sc5cc(/C=C6/C(=O)c7cc(F)cc(c7)C(=O)/C6=C\c6cc(C(C)(C)C(=O)OC)c(-c7cc(C)cc(C(C)(C)C(=O)OC)c7)s6)sc5c4c(C(C)(C)C(=O)OC)ccc2-3)c1,CCCCC(CC)CC1(CC(CC)CCCC)C2=C(SC(c3cc(F)c(-c4cc5c(s4)-c4sc(/C=C6\C(=O)c7cc(F)c(F)cc7C6=C(C#N)C#N)cc4C5(CC(CC)CCCC)CC(CC)CCCC)cc3F)C2)c2sc(/C=C3\C(=O)c4cc(F)c(F)cc4C3=C(C#N)C#N)cc21,11.49,-5.49,-3.64,-5.53,-3.83,,,,,,,,,
47691,10.1002/chem.202201675,COC(=O)C(C)(C)c1cc(C)cc(-c2sc3c4sc5cc(/C=C6/C(=O)c7cc(F)cc(c7)C(=O)/C6=C\c6cc(C(C)(C)C(=O)OC)c(-c7cc(C)cc(C(C)(C)C(=O)OC)c7)s6)sc5c4c(C(C)(C)C(=O)OC)ccc2-3)c1,CCCCCCc1ccc(C2(c3ccc(CCCCCC)cc3)Oc3cc(-c4cc(F)c(-c5cc6c(s5)-c5sc(/C=C7\C(=O)c8cc(F)c(F)cc8C7=C(C#N)C#N)cc5C(c5ccc(CCCCCC)cc5)(c5ccc(CCCCCC)cc5)O6)cc4F)sc3-c3sc(/C=C4\C(=O)c5cc(F)c(F)cc5C4=C(C#N)C#N)cc32)cc1,10.66,-5.56,-3.65,-5.53,-3.92,,,,,,,,,
47692,10.1002/chem.202201675,CCCCC(CC)Cc1ccc(-c2c3cc(-c4ccc(-c5sc(-c6cccs6)c6c5C(=O)c5c(CC(CC)CCCC)sc(CC(CC)CCCC)c5C6=O)s4)sc3c(-c3ccc(CC(CC)CCCC)s3)c3ccsc23)s1,CCCCCCOc1c(-c2cc3c(s2)-c2sc(/C=C4\C(=O)c5cc(F)c(F)cc5C4=C(C#N)C#N)cc2C3(CC(CC)CCCC)CC(CC)CCCC)ccc(-c2cc3c(s2)-c2sc(/C=C4\C(=O)c5cc(F)c(F)cc5C4=C(C#N)C#N)cc2C3(CC(CC)CCCC)CC(CC)CCCC)c1OCCCCCC,11.87,-5.33,-3.48,-5.49,-3.83,,,,,,,,,
47693,10.1002/chem.202201675,CCCCC(CC)Cc1ccc(-c2c3cc(-c4ccc(-c5sc(-c6cccs6)c6c5C(=O)c5c(CC(CC)CCCC)sc(CC(CC)CCCC)c5C6=O)s4)sc3c(-c3ccc(CC(CC)CCCC)s3)c3ccsc23)s1,CCCCC(CC)COc1cc(-c2cc3c(s2)-c2sc(/C=C4\C(=O)c5cc(F)c(F)cc5C4=C(C#N)C#N)cc2C3(CC(CC)CCCC)CC(CC)CCCC)c(F)cc1-c1cc2c(s1)-c1sc(/C=C3\C(=O)c4cc(F)c(F)cc4C3=C(C#N)C#N)cc1C2(CC(CC)CCCC)CC(CC)CCCC,12.36,-5.33,-3.48,-5.51,-3.84,,,,,,,,,
47694,10.1002/chem.202201675,COC(=O)C(C)(C)c1cc(C)cc(-c2sc3c4sc5cc(/C=C6/C(=O)c7cc(F)cc(c7)C(=O)/C6=C\c6cc(C(C)(C)C(=O)OC)c(-c7cc(C)cc(C(C)(C)C(=O)OC)c7)s6)sc5c4c(C(C)(C)C(=O)OC)ccc2-3)c1,CCOc1cc(-c2cc(CC)c(/C=C3\C(=O)c4cc(F)c(F)cc4C3=C(C#N)C#N)s2)c(OCC)cc1-c1cc(CC)c(/C=C2\C(=O)c3cc(F)c(F)cc3C2=C(C#N)C#N)s1,10.27,-5.49,-3.64,-5.59,-3.81,,,,,,,,,
47695,10.1002/chem.202201675,COC(=O)C(C)(C)c1cc(C)cc(-c2sc3c4sc5cc(/C=C6/C(=O)c7cc(F)cc(c7)C(=O)/C6=C\c6cc(C(C)(C)C(=O)OC)c(-c7cc(C)cc(C(C)(C)C(=O)OC)c7)s6)sc5c4c(C(C)(C)C(=O)OC)ccc2-3)c1,CCCCCCCCC(CCCCCC)COc1cc(-c2cc(-c3ccc(CCCCCC)cc3)c(/C=C3\C(=O)c4cc(Cl)c(Cl)cc4C3=C(C#N)C#N)s2)c(OCC(CCCCCC)CCCCCCCC)cc1-c1cc(-c2ccc(CCCCCC)cc2)c(/C=C2\C(=O)c3cc(Cl)c(Cl)cc3C2=C(C#N)C#N)s1,12.76,-5.49,-3.64,-5.91,-3.93,,,,,,,,,
47698,10.1002/chem.202201675,CCCCC(CC)Cc1ccc(-c2c3cc(-c4ccc(-c5sc(-c6cccs6)c6c5C(=O)c5c(CC(CC)CCCC)sc(CC(CC)CCCC)c5C6=O)s4)sc3c(-c3ccc(CC(CC)CCCC)s3)c3ccsc23)s1,CCOc1cccc(OCC)c1-c1cc(-c2ccc(/C=C3\C(=O)c4cc(F)c(F)cc4C3=C(C#N)C#N)s2)sc1-c1sc(-c2ccc(/C=C3\C(=O)c4cc(F)c(F)cc4C3=C(C#N)C#N)s2)cc1-c1c(OCC)cccc1OCC,10.26,-5.33,-3.48,-5.63,-4.0,,,,,,,,,
47699,10.1002/chem.202201675,CCCCC(CC)Cc1ccc(-c2c3cc(-c4ccc(-c5sc(-c6cccs6)c6c5C(=O)c5c(CC(CC)CCCC)sc(CC(CC)CCCC)c5C6=O)s4)sc3c(-c3ccc(CC(CC)CCCC)s3)c3ccsc23)s1,CCCCC(CC)Cc1cc(/C=C2\C(=O)c3cc(F)c(F)cc3C2=C(C#N)C#N)sc1-c1sc(-c2cc(CC(CC)CCCC)c(-c3sc(/C=C4\C(=O)c5cc(F)c(F)cc5C4=C(C#N)C#N)cc3CC(CC)CCCC)s2)cc1CC(CC)CCCC,10.15,-5.33,-3.48,-5.86,-3.98,,,,,,,,,
47700,10.1002/chem.202201675,CCCCCCC(CCCC)Cc1csc(-c2cc3c4nsnc4c4cc(-c5cc(CC(CCCC)CCCCCC)c(-c6cc7c(-c8cc(F)c(CC(CC)CCCC)s8)c8sccc8c(-c8cc(F)c(CC(CC)CCCC)s8)c7s6)s5)sc4c3s2)c1,CCCCC(CC)Cc1cc(/C=C2\C(=O)c3cc(F)c(F)cc3C2=C(C#N)C#N)sc1-c1sc(-c2cc(CC(CC)CCCC)c(-c3sc(/C=C4\C(=O)c5cc(F)c(F)cc5C4=C(C#N)C#N)cc3CC(CC)CCCC)s2)cc1CC(CC)CCCC,12.04,-5.51,-2.77,-5.86,-3.98,,,,,,,,,
47701,10.1002/chem.202201675,COC(=O)C(C)(C)c1cc(C)cc(-c2sc3c4sc5cc(/C=C6/C(=O)c7cc(F)cc(c7)C(=O)/C6=C\c6cc(C(C)(C)C(=O)OC)c(-c7cc(C)cc(C(C)(C)C(=O)OC)c7)s6)sc5c4c(C(C)(C)C(=O)OC)ccc2-3)c1,CCc1cc(CC)c(-c2cc(-c3cc(-c4c(CC)cc(CC)cc4CC)c(-c4sc(/C=C5\C(=O)c6cc(F)c(F)cc6C5=C(C#N)C#N)cc4CC)s3)sc2-c2sc(/C=C3\C(=O)c4cc(F)c(F)cc4C3=C(C#N)C#N)cc2CC)c(CC)c1,15.2,-5.49,-3.64,-5.67,-3.96,,,,,,,,,
47703,10.1002/chem.202201675,CCCCC(CC)Cc1ccc(-c2c3cc(-c4ccc(-c5sc(-c6cccs6)c6c5C(=O)c5c(CC(CC)CCCC)sc(CC(CC)CCCC)c5C6=O)s4)sc3c(-c3ccc(CC(CC)CCCC)s3)c3ccsc23)s1,CCOc1cc(-c2cc3c(s2)-c2sc(/C=C4\C(=O)c5ccccc5C4=C(C#N)C#N)cc2C3(CC)CC)c(OCC)cc1-c1cc2c(s1)-c1sc(/C=C3\C(=O)c4ccccc4C3=C(C#N)C#N)cc1C2(CC)CC,11.1,-5.33,-3.48,,,,,,,,,,,
47704,10.1002/chem.202201675,CCCCC(CC)Cc1ccc(-c2c3cc(-c4ccc(-c5sc(-c6cccs6)c6c5C(=O)c5c(CC(CC)CCCC)sc(CC(CC)CCCC)c5C6=O)s4)sc3c(-c3ccc(CC(CC)CCCC)s3)c3ccsc23)s1,CCOc1cc(-c2cc3c(s2)-c2sc(/C=C4\C(=O)c5cc(F)c(F)cc5C4=C(C#N)C#N)cc2C3(CC)CC)c(OCC)cc1-c1cc2c(s1)-c1sc(/C=C3\C(=O)c4cc(F)c(F)cc4C3=C(C#N)C#N)cc1C2(CC)CC,13.24,-5.33,-3.48,,,,,,,,,,,
47705,10.1002/chem.202201675,CCCCCCCCC(CCCCCC)Cn1nc2c(-c3cccs3)c(F)c(F)c(-c3ccc(-c4cc5c(-c6ccc(CC(CC)CCCC)s6)c6sccc6c(-c6ccc(CC(CC)CCCC)s6)c5s4)s3)c2n1,CCCCC(CC)COc1cc(-c2cc3c(s2)-c2sc(/C=C4\C(=O)c5cc6ccccc6cc5C4=C(C#N)C#N)cc2C3(CC(CC)CCCC)CC(CC)CCCC)c(OCC(CC)CCCC)cc1-c1cc2c(s1)-c1sc(/C=C3\C(=O)c4cc5ccccc5cc4C3=C(C#N)C#N)cc1C2(CC(CC)CCCC)CC(CC)CCCC,11.0,-5.2,-3.05,-5.35,-3.94,,,,,,,,,
47706,10.1002/chem.202201675,CCCCCCCCC(CCCCCC)Cn1nc2c(-c3cccs3)c(F)c(F)c(-c3ccc(-c4cc5c(-c6ccc(CC(CC)CCCC)s6)c6sccc6c(-c6ccc(CC(CC)CCCC)s6)c5s4)s3)c2n1,CCCCC(CC)COc1cc(-c2cc3c(s2)-c2sc(/C=C4\C(=O)c5cc6ccc(F)cc6cc5C4=C(C#N)C#N)cc2C3(CC(CC)CCCC)CC(CC)CCCC)c(OCC(CC)CCCC)cc1-c1cc2c(s1)-c1sc(/C=C3\C(=O)c4cc5cc(F)ccc5cc4C3=C(C#N)C#N)cc1C2(CC(CC)CCCC)CC(CC)CCCC,14.53,-5.2,-3.05,-5.39,-3.99,,,,,,,,,
47707,10.1002/chem.202201675,CCCCCCCCC(CCCCCC)Cn1nc2c(-c3cccs3)c(F)c(F)c(-c3ccc(-c4cc5c(-c6ccc(CC(CC)CCCC)s6)c6sccc6c(-c6ccc(CC(CC)CCCC)s6)c5s4)s3)c2n1,CCCCC(CC)COc1cc(-c2cc3c(s2)-c2sc(/C=C4\C(=O)c5cc6cc(F)c(F)cc6cc5C4=C(C#N)C#N)cc2C3(CC(CC)CCCC)CC(CC)CCCC)c(OCC(CC)CCCC)cc1-c1cc2c(s1)-c1sc(/C=C3\C(=O)c4cc5cc(F)c(F)cc5cc4C3=C(C#N)C#N)cc1C2(CC(CC)CCCC)CC(CC)CCCC,13.24,-5.2,-3.05,-5.44,-4.06,,,,,,,,,
47709,10.1002/chem.202201675,CCCCC(CC)COC(=O)c1sc2csc(-c3cc4c(-c5ccc(CC(CC)CCCC)s5)c5sccc5c(-c5ccc(CC(CC)CCCC)s5)c4s3)c2c1F,CCCCC(CC)Cc1cc(/C=C2\C(=O)c3cc(F)c(F)cc3C2=C(C#N)C#N)sc1-c1cc2c(s1)-c1sc(-c3sc(/C=C4\C(=O)c5cc(F)c(F)cc5C4=C(C#N)C#N)cc3CC(CC)CCCC)cc1C2(CC(CC)CCCC)CC(CC)CCCC,10.5,-5.21,-3.6,,,,,,,,,,,
47715,10.1002/chem.202201675,COC(=O)C(C)(C)c1cc(C)cc(-c2sc3c4sc5cc(/C=C6/C(=O)c7cc(F)cc(c7)C(=O)/C6=C\c6cc(C(C)(C)C(=O)OC)c(-c7cc(C)cc(C(C)(C)C(=O)OC)c7)s6)sc5c4c(C(C)(C)C(=O)OC)ccc2-3)c1,CCCCC(CC)Cc1sc(CC(CC)CCCC)c2c1C(=O)c1c(-c3cc4c(s3)-c3sc(/C=C5\C(=O)c6cc(F)c(F)cc6C5=C(C#N)C#N)cc3C4(CC(CC)CCCC)CC(CC)CCCC)sc(-c3cc4c(s3)-c3sc(/C=C5\C(=O)c6cc(F)c(F)cc6C5=C(C#N)C#N)cc3C4(CC(CC)CCCC)CC(CC)CCCC)c1C2=O,12.59,-5.56,-3.65,-5.57,-3.94,,,,,,,,,
47716,10.1002/chem.202201675,CCCCC(CC)Cc1ccc(-c2c3cc(-c4ccc(-c5sc(-c6cccs6)c6c5C(=O)c5c(CC(CC)CCCC)sc(CC(CC)CCCC)c5C6=O)s4)sc3c(-c3ccc(CC(CC)CCCC)s3)c3ccsc23)s1,CCCCCCC(CCCC)Oc1c(OC(CCCC)CCCCCC)c(-c2cc3c(s2)C2SC(CC(C)C(=C(C#N)C#N)C4=C(C=O)CC(Cl)C(Cl)=C4)=CC2C3(C(C)CCCC)C(C)CCCC)c2nccnc2c1-c1cc2c(s1)-c1sc(/C=C3\C(=O)C4C=C(Cl)C(Cl)=CC4C3=C(C#N)C#N)cc1C2(C(C)CCCC)C(C)CCCC,12.4,-5.33,-3.48,-5.54,-3.87,,,,,,,,,
47717,10.1002/chem.202201675,CCCCC(CC)Cc1ccc(-c2c3cc(-c4ccc(-c5sc(-c6cccs6)c6c5C(=O)c5c(CC(CC)CCCC)sc(CC(CC)CCCC)c5C6=O)s4)sc3c(-c3ccc(CC(CC)CCCC)s3)c3ccsc23)s1,CCCCCCC(CCCC)Oc1c(OC(CCCC)CCCCCC)c(-c2cc3c(s2)C2SC(CC(C)C(=C(C#N)C#N)C4=C(C=O)CC(Cl)C(Cl)=C4)=CC2C3(CC(CC)CCCC)CC(CC)CCCC)c2nccnc2c1-c1cc2c(s1)-c1sc(/C=C3\C(=O)C4C=C(Cl)C(Cl)=CC4C3=C(C#N)C#N)cc1C2(CC(CC)CCCC)CC(CC)CCCC,10.55,-5.33,-3.48,-5.52,-3.89,,,,,,,,,
47719,10.1002/chem.202201675,CCCCC(CC)Cc1ccc(-c2c3cc(-c4ccc(-c5sc(-c6cccs6)c6c5C(=O)c5c(CC(CC)CCCC)sc(CC(CC)CCCC)c5C6=O)s4)sc3c(-c3ccc(CC(CC)CCCC)s3)c3ccsc23)s1,CCCCCCc1nc2c(-c3cc4c(s3)C3SC(/C=C5\C(=O)c6cc(F)c(F)cc6C5C(C#N)C#N)=CC3C4(CC(CC)CCCC)CC(CC)CCCC)c3sc(CCCCCC)nc3c(-c3cc4c(s3)-c3sc(/C=C5\C(=O)C6CC(F)C(F)=CC6C5=C(C#N)C#N)cc3C4(CC(CC)CCCC)CC(CC)CCCC)c2s1,11.5,-5.33,-3.48,-5.37,-3.79,,,,,,,,,
47723,10.1002/chem.202201675,CCCCCCCCC(CCCCCC)Cn1nc2c(-c3cccs3)c(F)c(F)c(-c3ccc(-c4cc5c(-c6ccc(CC(CC)CCCC)s6)c6sccc6c(-c6ccc(CC(CC)CCCC)s6)c5s4)s3)c2n1,CCCCCCCCc1c(/C=C2\C(=O)c3cc(F)c(F)cc3C2=C(C#N)C#N)sc2c1C(CC(CC)CCCC)(CC(CC)CCCC)c1cc(-c3c(OCC(CC)CCCC)c(OCC(CC)CCCC)c(-c4cc5c(s4)-c4sc(/C=C6\C(=O)c7cc(F)c(F)cc7C6=C(C#N)C#N)c(CCCCCCC)c4C5(CC(CC)CCCC)CC(CC)CCCC)c4nn(CC(CC)CCCC)nc34)sc1-2,14.82,-5.2,-3.05,-5.43,-3.83,,,,,,,,,
47728,10.1002/chem.202201675,CCCCC(CC)Cc1ccc(-c2c3cc(-c4ccc(-c5sc(-c6cccs6)c6c5C(=O)c5c(CC(CC)CCCC)sc(CC(CC)CCCC)c5C6=O)s4)sc3c(-c3ccc(CC(CC)CCCC)s3)c3ccsc23)s1,CCCCCCCCc1cc(-c2sc3c(N(c4ccc(C)cc4)c4ccc(C)cc4)c(-c4cc(CCCCCCCC)c(/C=C5\C(=O)c6cc(F)c(F)cc6C5=C(C#N)C#N)s4)sc3c2N(c2ccc(C)cc2)c2ccc(C)cc2)sc1/C=C1\C(=O)c2cc(F)c(F)cc2C1=C(C#N)C#N,12.28,-5.33,-3.48,-5.59,-4.01,,,,,,,,,
47731,10.1002/chem.202203356,CCCCC(CC)Cc1ccc(-c2c3cc(-c4ccc(-c5sc(-c6cccs6)c6c5C(=O)c5c(CC(CC)CCCC)sc(CC(CC)CCCC)c5C6=O)s4)sc3c(-c3ccc(CC(CC)CCCC)s3)c3ccsc23)s1,CCCCCCCCC1(CCCCCCCC)c2cc(-c3ccc(/C=C4\C(=O)c5ccccc5C4=C(C#N)C#N)s3)ccc2-c2ccc(-c3ccc(/C=C4\C(=O)c5ccccc5C4=C(C#N)C#N)s3)cc21,5.93,-5.33,-3.48,-5.67,-3.79,,,,,,,,,
47732,10.1002/chem.202203356,CCCCC(CC)Cc1ccc(-c2c3cc(-c4ccc(-c5sc(-c6cccs6)c6c5C(=O)c5c(CC(CC)CCCC)sc(CC(CC)CCCC)c5C6=O)s4)sc3c(-c3ccc(CC(CC)CCCC)s3)c3ccsc23)s1,CCCCCCCCC1(CCCCCCCC)c2cc3c(cc2-c2cc4c(cc21)-c1sc(/C=C2\C(=O)c5ccccc5C2=C(C#N)C#N)cc1C4(CCCCCCCC)CCCCCCCC)C(CCCCCCCC)(CCCCCCCC)c1cc(/C=C2\C(=O)c4ccccc4C2=C(C#N)C#N)sc1-3,10.06,-5.33,-3.48,-5.43,-3.71,,,,,,,,,
47734,10.1002/chem.202203356,CCCCCCCCCCCCC(CCCCCCCCCC)Cc1csc(-c2c(F)c(F)c(-c3cc(CC(CCCCCCCCCC)CCCCCCCCCCCC)c(-c4ccc(-c5cccs5)s4)s3)c3nsnc23)c1,CCCCCCCCC1(CCCCCCCC)c2cc(-c3ccc(/C=C4\SC(=S)N(CC)C4=O)c4nsnc34)ccc2-c2ccc(-c3ccc(/C=C4\SC(=S)N(CC)C4=O)c4nsnc34)cc21,7.8,-5.29,-3.65,-5.787,-3.673,,,,,,,,,
47735,10.1002/chem.202203356,CCCCCCCCCCCCC(CCCCCCCCCC)Cc1csc(-c2c(F)c(F)c(-c3cc(CC(CCCCCCCCCC)CCCCCCCCCCCC)c(-c4ccc(-c5cccs5)s4)s3)c3nsnc23)c1,CCN1C(=O)/C(=C/c2ccc(-c3cc4c(s3)-c3cc5c(cc3C4(CC)CC)-c3sc(-c4ccc(/C=C6\SC(=S)N(CC)C6=O)c6nsnc46)cc3C5(CC)CC)c3nsnc23)SC1=S,9.95,-5.29,-3.65,-5.63,-3.8,,,,,,,,,
47736,10.1002/chem.202203356,CCCCCCCCc1ccc(-c2c3sc4cc(-c5ccc(-c6sc(-c7cccs7)c7c6C(=O)c6c(CC(CC)CCCC)sc(CC(CC)CCCC)c6C7=O)s5)sc4c3c(-c3ccc(CCCCCCCC)s3)c3sc4ccsc4c23)s1,CCCCCCc1ccc(C2(c3ccc(CCCCCC)cc3)c3cc4c(cc3-c3sc(/C=C5\C(=O)c6ccccc6C5=C(C#N)C#N)cc32)C(c2ccc(CCCCCC)cc2)(c2ccc(CCCCCC)cc2)c2cc(/C=C3\C(=O)c5ccccc5C3=C(C#N)C#N)sc2-4)cc1,8.71,-5.36,-3.43,-5.69,-3.91,,,,,,,,,
47737,10.1002/chem.202203356,CCCCC(CC)Cc1ccc(-c2c3cc(-c4ccc(-c5sc(-c6cccs6)c6c5C(=O)c5c(CC(CC)CCCC)sc(CC(CC)CCCC)c5C6=O)s4)sc3c(-c3ccc(CC(CC)CCCC)s3)c3ccsc23)s1,CCCCCCc1ccc(C2(c3ccc(CCCCCC)cc3)c3cc4c(cc3-c3sc5cc(C=C6C(=O)c7ccccc7C6=C(C#N)C#N)sc5c32)C(c2ccc(CCCCCC)cc2)(c2ccc(CCCCCC)cc2)c2c-4sc3cc(C=C4C(=O)c5ccccc5C4=C(C#N)C#N)sc23)cc1,11.21,-5.33,-3.48,-5.576,-3.916,,,,,,,,,
47738,10.1002/chem.202203356,CCCCC(CC)CSc1sc(-c2c3cc(-c4ccc(-c5sc(-c6cccs6)c6c5C(=O)c5c(CC(CC)CCCC)sc(CC(CC)CCCC)c5C6=O)s4)sc3c(-c3cc(F)c(SCC(CC)CCCC)s3)c3ccsc23)cc1F,CCCCCCc1ccc(C2(c3ccc(CCCCCC)cc3)c3cc4c(cc3-c3sc5cc(/C=C6\C(=O)c7cc(F)c(F)cc7C6=C(C#N)C#N)sc5c32)C(c2ccc(CCCCCC)cc2)(c2ccc(CCCCCC)cc2)c2c-4sc3cc(/C=C4\C(=O)c5cc(F)c(F)cc5C4=C(C#N)C#N)sc23)cc1,13.1,-5.41,-3.62,-5.66,-4.14,,,,,,,,,
47739,10.1002/chem.202203356,COC(=O)C(C)(C)c1cc(C)cc(-c2sc3c4sc5cc(/C=C6/C(=O)c7cc(F)cc(c7)C(=O)/C6=C\c6cc(C(C)(C)C(=O)OC)c(-c7cc(C)cc(C(C)(C)C(=O)OC)c7)s6)sc5c4c(C(C)(C)C(=O)OC)ccc2-3)c1,CCCCCCCCCCCc1c(/C=C2\C(=O)c3cc(F)c(F)cc3C2=C(C#N)C#N)sc2c1sc1c3c4nsnc4c4c5sc6c(CCCCCCCCCCC)c(/C=C7\C(=O)c8cc(F)c(F)cc8C7=C(C#N)C#N)sc6c5n(CC(CC)CCCC)c4c3n(CC(CC)CCCC)c21,16.6,-5.56,-3.65,-5.65,-4.09,,,,,,,,,
47740,10.1002/chem.202203356,COC(=O)C(C)(C)c1cc(C)cc(-c2sc3c4sc5cc(/C=C6/C(=O)c7cc(F)cc(c7)C(=O)/C6=C\c6cc(C(C)(C)C(=O)OC)c(-c7cc(C)cc(C(C)(C)C(=O)OC)c7)s6)sc5c4c(C(C)(C)C(=O)OC)ccc2-3)c1,CCCCCCc1ccc(C2(c3ccc(CCCCCC)cc3)c3cc4c(cc3-c3sc(-c5ccc(/C=C6/SC(=S)N(CC)C6=O)c6nc(-c7ccccc7)c(-c7ccccc7)nc56)cc32)C(c2ccc(CCCCCC)cc2)(c2ccc(CCCCCC)cc2)c2cc(-c3ccc(/C=C5/SC(=S)N(CC)C5=O)c5nc(-c6ccccc6)c(-c6ccccc6)nc35)sc2-4)cc1,17.9,-5.56,-3.65,-5.42,-3.6,,,,,,,,,
47741,10.1002/chem.202203356,COC(=O)C(C)(C)c1cc(C)cc(-c2sc3c4sc5cc(/C=C6/C(=O)c7cc(F)cc(c7)C(=O)/C6=C\c6cc(C(C)(C)C(=O)OC)c(-c7cc(C)cc(C(C)(C)C(=O)OC)c7)s6)sc5c4c(C(C)(C)C(=O)OC)ccc2-3)c1,CCc1ccc(-c2c3cc(-c4ccc(-c5c(F)c(F)c(-c6ccc(-c7cc8c(-c9ccc(CC)s9)c9sc(-c%10ccc(-c%11c(F)c(F)c(-c%12ccc(-c%13cc%14c(-c%15ccc(CC)s%15)c%15sc(-c%16ccc(-c%17c(F)c(F)c(-c%18cccs%18)c%18nc(-c%19sc(CC)c(F)c%19F)c(-c%19sc(CC)c(F)c%19F)nc%17%18)s%16)cc%15c(-c%15ccc(CC)s%15)c%14s%13)s%12)c%12nc(-c%13sc(CC)c(F)c%13F)c(-c%13sc(CC)c(F)c%13F)nc%11%12)s%10)cc9c(-c9ccc(CC)s9)c8s7)s6)c6nc(-c7sc(CC)c(F)c7F)c(-c7sc(CC)c(F)c7F)nc56)s4)sc3c(-c3ccc(CC)s3)c3ccsc23)s1,18.2,-5.56,-3.65,-5.4,-3.1,,,,,,,,,
47765,10.1002/chem.202302624,CCCCCCCCCCCc1c(/C=C2\C(=O)c3ccccc3C2=C(C#N)C#N)sc2c1sc1c3c4nsnc4c4c5sc6c(CCCCCCCCCCC)c(/C=C7\C(=O)c8ccccc8C7=C(C#N)C#N)sc6c5n(CC(CC)CCCC)c4c3n(CC(CC)CCCC)c21,CCCCC(CC)Cc1ccc(-c2c3cc(-c4ccc(-c5sc(-c6cccs6)c6c5C(=O)c5c(CC(CC)CCCC)sc(CC(CC)CCCC)c5C6=O)s4)sc3c(-c3ccc(CC(CC)CCCC)s3)c3ccsc23)s1,13.46,-5.55,-3.87,-5.33,-3.48,,,,,inverted,ZnO,MoO3,,
47783,10.1002/chem.202403972,COC(=O)C(C)(C)c1cc(C)cc(-c2sc3c4sc5cc(/C=C6/C(=O)c7cc(F)cc(c7)C(=O)/C6=C\c6cc(C(C)(C)C(=O)OC)c(-c7cc(C)cc(C(C)(C)C(=O)OC)c7)s6)sc5c4c(C(C)(C)C(=O)OC)ccc2-3)c1,CCCCCCCCCCCc1c(/C=C2\C(=O)c3cc(F)c(F)cc3C2=C(C#N)C#N)sc2c1sc1c3c4nsnc4c4c5sc6c(CCCCCCCCCCC)c(/C=C7\C(=O)c8cc(F)c(F)cc8C7=C(C#N)C#N)sc6c5n(CC(CC)CCCC)c4c3n(CC(CC)CCCC)c21,16.17,-5.56,-3.65,-5.65,-4.09,,,,,,PNDIT-F3N,2PACz,,
47811,10.1002/cjce.25464,CCCCC(CC)COC(=O)c1sc2csc(-c3cc4c(-c5ccc(CC(CC)CCCC)s5)c5sccc5c(-c5ccc(CC(CC)CCCC)s5)c4s3)c2c1F,CCCCC(CC)Cn1c2cc3c(=O)n(C(CC)CC)c(=O)c4ccc5c6c(-c7cc8c(=O)n(C(CC)CC)c(=O)c9cc%10c%11c(c7c7ccc%12c(=O)n(C(CC)CC)c(=O)c%13cc(c%11c7c%12%13)n%10CC(CC)CCCC)c89)cc7c(=O)n(C(CC)CC)c(=O)c8cc1c(c6c78)c2c5c43,4.52,-5.21,-3.6,,,,,,,inverted,ZnO,MoO3,,
47812,10.1002/cjce.25464,CCCCC(CC)COC(=O)c1sc2csc(-c3cc4c(-c5ccc(CC(CC)CCCC)s5)c5sccc5c(-c5ccc(CC(CC)CCCC)s5)c4s3)c2c1F,CCCCC(CC)Cn1c2cc3c(=O)n(C(CC)CC)c(=O)c4ccc5c6c(-c7cc8c(=O)n(C(CC)CC)c(=O)c9cc%10c%11c(c7c7ccc%12c(=O)n(C(CC)CC)c(=O)c%13cc(c%11c7c%12%13)n%10CC(CC)CCCC)c89)cc7c(=O)n(C(CC)CC)c(=O)c8cc1c(c6c78)c2c5c43,4.82,-5.21,-3.6,,,,180.0,,,inverted,ZnO,MoO3,,
47813,10.1002/cjce.25464,CCCCCCc1ccc(C2(c3ccc(CCCCCC)cc3)c3cc4c(cc3-c3sc(-c5ccc(/C=C6/SC(=S)N(CC)C6=O)c6nc(-c7ccccc7)c(-c7ccccc7)nc56)cc32)C(c2ccc(CCCCCC)cc2)(c2ccc(CCCCCC)cc2)c2cc(-c3ccc(/C=C5/SC(=S)N(CC)C5=O)c5nc(-c6ccccc6)c(-c6ccccc6)nc35)sc2-4)cc1,CCCCC(CC)Cn1c2cc3c(=O)n(C(CC)CC)c(=O)c4ccc5c6c(-c7cc8c(=O)n(C(CC)CC)c(=O)c9cc%10c%11c(c7c7ccc%12c(=O)n(C(CC)CC)c(=O)c%13cc(c%11c7c%12%13)n%10CC(CC)CCCC)c89)cc7c(=O)n(C(CC)CC)c(=O)c8cc1c(c6c78)c2c5c43,4.5,-5.42,-3.6,,,,,,,inverted,ZnO,MoO3,,
47814,10.1002/cjce.25464,CCCCCCc1ccc(C2(c3ccc(CCCCCC)cc3)c3cc4c(cc3-c3sc(-c5ccc(/C=C6/SC(=S)N(CC)C6=O)c6nc(-c7ccccc7)c(-c7ccccc7)nc56)cc32)C(c2ccc(CCCCCC)cc2)(c2ccc(CCCCCC)cc2)c2cc(-c3ccc(/C=C5/SC(=S)N(CC)C5=O)c5nc(-c6ccccc6)c(-c6ccccc6)nc35)sc2-4)cc1,CCCCC(CC)Cn1c2cc3c(=O)n(C(CC)CC)c(=O)c4ccc5c6c(-c7cc8c(=O)n(C(CC)CC)c(=O)c9cc%10c%11c(c7c7ccc%12c(=O)n(C(CC)CC)c(=O)c%13cc(c%11c7c%12%13)n%10CC(CC)CCCC)c89)cc7c(=O)n(C(CC)CC)c(=O)c8cc1c(c6c78)c2c5c43,5.59,-5.42,-3.6,,,,180.0,,,inverted,ZnO,MoO3,,
47841,10.1002/cjoc.201900462,CCCCC(CC)COC(=O)c1sc2csc(-c3cc4c(-c5ccc(CC(CC)CCCC)s5)c5sccc5c(-c5ccc(CC(CC)CCCC)s5)c4s3)c2c1F,CCCCCCc1ccc(C2(c3ccc(CCCCCC)cc3)c3cc4c(cc3-c3sc(-c5sc(/C=C6\C(=O)c7cc(F)c(F)cc7C6=C(C#N)C#N)cc5OCC(CC)CCCC)cc32)C(c2ccc(CCCCCC)cc2)(c2ccc(CCCCCC)cc2)c2cc(-c3scc(/C=C5/C(=O)c6cc(F)c(F)cc6C5=C(C#N)C#N)c3OCC(CC)CCCC)sc2-4)cc1,8.81,-5.21,-3.6,-5.44,-4.19,,120.0,1:1.5,,conventional,,TS,,
47842,10.1002/cjoc.201900462,CCCCC(CC)COC(=O)c1sc2csc(-c3cc4c(-c5ccc(CC(CC)CCCC)s5)c5sccc5c(-c5ccc(CC(CC)CCCC)s5)c4s3)c2c1F,CCCCCCc1ccc(C2(c3ccc(CCCCCC)cc3)c3cc4c(cc3-c3sc(-c5sc(/C=C6\C(=O)c7cc(F)c(F)cc7C6=C(C#N)C#N)cc5OCC(CC)CCCC)cc32)C(c2ccc(CCCCCC)cc2)(c2ccc(CCCCCC)cc2)c2cc(-c3scc(/C=C5/C(=O)c6cc(F)c(F)cc6C5=C(C#N)C#N)c3OCC(CC)CCCC)sc2-4)cc1,9.31,-5.21,-3.6,-5.44,-4.19,,120.0,1:1.5,,conventional,,G-QDs/TS,,
47843,10.1002/cjoc.201900462,CCCCC(CC)COC(=O)c1sc2csc(-c3cc4c(-c5ccc(CC(CC)CCCC)s5)c5sccc5c(-c5ccc(CC(CC)CCCC)s5)c4s3)c2c1F,CCCCCCc1ccc(C2(c3ccc(CCCCCC)cc3)c3cc4c(cc3-c3sc(-c5sc(/C=C6\C(=O)c7cc(F)c(F)cc7C6=C(C#N)C#N)cc5OCC(CC)CCCC)cc32)C(c2ccc(CCCCCC)cc2)(c2ccc(CCCCCC)cc2)c2cc(-c3scc(/C=C5/C(=O)c6cc(F)c(F)cc6C5=C(C#N)C#N)c3OCC(CC)CCCC)sc2-4)cc1,9.59,-5.21,-3.6,-5.44,-4.19,,120.0,1:1.5,,conventional,,F4-TCNQ:TS,,
47844,10.1002/cjoc.201900462,CCCCC(CC)COC(=O)c1sc2csc(-c3cc4c(-c5ccc(CC(CC)CCCC)s5)c5sccc5c(-c5ccc(CC(CC)CCCC)s5)c4s3)c2c1F,CCCCCCc1ccc(C2(c3ccc(CCCCCC)cc3)c3cc4c(cc3-c3sc(-c5sc(/C=C6\C(=O)c7cc(F)c(F)cc7C6=C(C#N)C#N)cc5OCC(CC)CCCC)cc32)C(c2ccc(CCCCCC)cc2)(c2ccc(CCCCCC)cc2)c2cc(-c3scc(/C=C5/C(=O)c6cc(F)c(F)cc6C5=C(C#N)C#N)c3OCC(CC)CCCC)sc2-4)cc1,10.12,-5.21,-3.6,-5.44,-4.19,,120.0,1:1.5,,conventional,,G-QDs@F4-TCNQ:TS,,
47845,10.1002/cjoc.201900462,CCCCC(CC)COC(=O)c1sc2csc(-c3cc4c(-c5ccc(CC(CC)CCCC)s5)c5sccc5c(-c5ccc(CC(CC)CCCC)s5)c4s3)c2c1F,CCCCCCc1ccc(C2(c3ccc(CCCCCC)cc3)c3cc4c(cc3-c3sc(-c5sc(/C=C6\C(=O)c7cc(F)c(F)cc7C6=C(C#N)C#N)cc5OCC(CC)CCCC)cc32)C(c2ccc(CCCCCC)cc2)(c2ccc(CCCCCC)cc2)c2cc(-c3scc(/C=C5/C(=O)c6cc(F)c(F)cc6C5=C(C#N)C#N)c3OCC(CC)CCCC)sc2-4)cc1,8.72,-5.21,-3.6,-5.44,-4.19,,120.0,1:1.5,,conventional,,N719:TS,,
47846,10.1002/cjoc.201900462,CCCCC(CC)COC(=O)c1sc2csc(-c3cc4c(-c5ccc(CC(CC)CCCC)s5)c5sccc5c(-c5ccc(CC(CC)CCCC)s5)c4s3)c2c1F,CCCCCCc1ccc(C2(c3ccc(CCCCCC)cc3)c3cc4c(cc3-c3sc(-c5sc(/C=C6\C(=O)c7cc(F)c(F)cc7C6=C(C#N)C#N)cc5OCC(CC)CCCC)cc32)C(c2ccc(CCCCCC)cc2)(c2ccc(CCCCCC)cc2)c2cc(-c3scc(/C=C5/C(=O)c6cc(F)c(F)cc6C5=C(C#N)C#N)c3OCC(CC)CCCC)sc2-4)cc1,8.76,-5.21,-3.6,-5.44,-4.19,,120.0,1:1.5,,conventional,,G-QDs@N719:TS,,
47849,10.1002/cjoc.201900554,CCCCC(CC)Cc1ccc(-c2c3cc(-c4scc5c4C(=O)N(CC(CC)CCCC)C5=O)sc3c(-c3ccc(CC(CC)CCCC)s3)c3ccsc23)s1,CCCCCCc1ccc(C2(c3ccc(CCCCCC)cc3)c3cc4c(cc3-c3sc5cc(/C=C6/C(=O)c7cc(F)c(F)cc7C6=C(C#N)C#N)sc5c32)C(c2ccc(CCCCCC)cc2)(c2ccc(CCCCCC)cc2)c2c-4sc3cc(/C=C4/C(=O)c5cc(F)c(F)cc5C4=C(C#N)C#N)sc23)cc1,8.7,-5.7,-3.7,-5.82,-4.24,,100.0,1:1:0,,inverted,ZnO,MoO3,chloroform,2-chlorophenol
47861,10.1002/cjoc.202100270,CCCCC(CC)COC(=O)c1sc2csc(-c3cc4c(-c5ccc(CC(CC)CCCC)s5)c5sccc5c(-c5ccc(CC(CC)CCCC)s5)c4s3)c2c1F,CCCCC(CC)CC1(CC(CC)CCCC)c2cc3c(cc2-c2sc(-c4ccc(/C=C5\SC(=S)N(CC)C5=O)c5nsnc45)cc21)C(CC(CC)CCCC)(CC(CC)CCCC)c1cc(-c2ccc(/C=C4\SC(=S)N(CC)C4=O)c4nsnc24)sc1-3,8.95,-5.21,-3.6,-5.51,-3.88,100.0,150.0,1:1.5,,conventional,PDINO,PEDOT:PSS,,
47862,10.1002/cjoc.202100270,CCCCC(CC)COC(=O)c1sc2csc(-c3cc4c(-c5ccc(CC(CC)CCCC)s5)c5sccc5c(-c5ccc(CC(CC)CCCC)s5)c4s3)c2c1F,CCCCC(CC)CC1(CC(CC)CCCC)c2cc3c(cc2-c2sc(-c4ccc(/C=C5\SC(=S)N(CC)C5=O)c5nsnc45)cc21)C(CC(CC)CCCC)(CC(CC)CCCC)c1cc(-c2ccc(/C=C4\SC(=S)N(CC)C4=O)c4nsnc24)sc1-3,8.46,-5.21,-3.6,-5.51,-3.88,100.0,150.0,1:1.5,10 wt%,conventional,PDINO,PEDOT:PSS,,
47863,10.1002/cjoc.202100270,CCCCC(CC)COC(=O)c1sc2csc(-c3cc4c(-c5ccc(CC(CC)CCCC)s5)c5sccc5c(-c5ccc(CC(CC)CCCC)s5)c4s3)c2c1F,CCCCC(CC)CC1(CC(CC)CCCC)c2cc3c(cc2-c2sc(-c4ccc(/C=C5\SC(=S)N(CC)C5=O)c5nsnc45)cc21)C(CC(CC)CCCC)(CC(CC)CCCC)c1cc(-c2ccc(/C=C4\SC(=S)N(CC)C4=O)c4nsnc24)sc1-3,7.56,-5.21,-3.6,-5.51,-3.88,100.0,150.0,1:1.5,15 wt%,conventional,PDINO,PEDOT:PSS,,
47864,10.1002/cjoc.202100270,CCCCC(CC)COC(=O)c1sc2csc(-c3cc4c(-c5ccc(CC(CC)CCCC)s5)c5sccc5c(-c5ccc(CC(CC)CCCC)s5)c4s3)c2c1F,CCCCC(CC)CC1(CC(CC)CCCC)c2cc3c(cc2-c2sc(-c4ccc(/C=C5\SC(=S)N(CC)C5=O)c5nsnc45)cc21)C(CC(CC)CCCC)(CC(CC)CCCC)c1cc(-c2ccc(/C=C4\SC(=S)N(CC)C4=O)c4nsnc24)sc1-3,6.48,-5.21,-3.6,-5.51,-3.88,100.0,150.0,1:1.5,20 wt%,conventional,PDINO,PEDOT:PSS,,
47868,10.1002/cjoc.202200027,CCCCC(CC)CC(=O)c1cc2c(-c3cc4c(-c5ccc(CC(CC)CCCC)s5)c5sccc5c(-c5ccc(CC(CC)CCCC)s5)c4s3)scc2s1,CCCCCCCCCCCCC(CCCCCCCCCC)CN1C(=O)c2ccc3c4ccc5c6c(cc(-c7cc8sc9ccsc9c8s7)c(c7ccc(c2c37)C1=O)c64)C(=O)N(CC(CCCCCCCCCC)CCCCCCCCCCCC)C5=O,4.63,-5.13,-3.27,-5.7,-3.8,,,,,,,,,
47869,10.1002/cjoc.202200027,CCCCC(CC)CC(=O)c1cc2c(-c3cc4c(-c5ccc(CC(CC)CCCC)s5)c5sccc5c(-c5ccc(CC(CC)CCCC)s5)c4s3)scc2s1,CCCCC(CC)CN1C(=O)c2ccc3c4ccc5c6c(cc(-c7cc8c9c(ccc%10c%11ccc%12c%13c(ccc(c7c9%10)c%13%11)C(=O)N(CC(CC)CCCC)C%12=O)C(=O)N(CC(CC)CCCC)C8=O)c(c7ccc(c2c37)C1=O)c64)C(=O)N(CC(CC)CCCC)C5=O,0.76,-5.13,-3.27,-5.74,-3.84,,,,,,,,,
47870,10.1002/cjoc.202200027,CCCCC(CC)CC(=O)c1cc2c(-c3cc4c(-c5ccc(CC(CC)CCCC)s5)c5sccc5c(-c5ccc(CC(CC)CCCC)s5)c4s3)scc2s1,CCCCC(CC)CN1C(=O)c2ccc3c4ccc5c6c(cc(-c7ccc(-c8cc9c%10c(ccc%11c%12ccc%13c%14c(ccc(c8c%10%11)c%14%12)C(=O)N(CC(CC)CCCC)C%13=O)C(=O)N(CC(CC)CCCC)C9=O)s7)c(c7ccc(c2c37)C1=O)c64)C(=O)N(CC(CC)CCCC)C5=O,3.61,-5.13,-3.27,-5.66,-3.72,,,,,,,,,
47871,10.1002/cjoc.202200027,CCCCC(CC)CC(=O)c1cc2c(-c3cc4c(-c5ccc(CC(CC)CCCC)s5)c5sccc5c(-c5ccc(CC(CC)CCCC)s5)c4s3)scc2s1,CCCCC(CC)CN1C(=O)c2ccc3c4ccc5c6c(cc(-c7ccc(-c8ccc(-c9cc%10c%11c(ccc%12c%13ccc%14c%15c(ccc(c9c%11%12)c%15%13)C(=O)N(CC(CC)CCCC)C%14=O)C(=O)N(CC(CC)CCCC)C%10=O)s8)s7)c(c7ccc(c2c37)C1=O)c64)C(=O)N(CC(CC)CCCC)C5=O,0.79,-5.13,-3.27,-5.63,-3.76,,,,,,,,,
47872,10.1002/cjoc.202200027,CCCCC(CC)CC(=O)c1cc2c(-c3cc4c(-c5ccc(CC(CC)CCCC)s5)c5sccc5c(-c5ccc(CC(CC)CCCC)s5)c4s3)scc2s1,CCCCC(CC)CN1C(=O)c2ccc3c4ccc5c6c(cc(-c7ccc(-c8ccc(-c9ccc(-c%10cc%11c%12c(ccc%13c%14ccc%15c%16c(ccc(c%10c%12%13)c%16%14)C(=O)N(CC(CC)CCCC)C%15=O)C(=O)N(CC(CC)CCCC)C%11=O)s9)s8)s7)c(c7ccc(c2c37)C1=O)c64)C(=O)N(CC(CC)CCCC)C5=O,0.91,-5.13,-3.27,-5.61,-3.75,,,,,,,,,
47873,10.1002/cjoc.202200027,CCCCCCc1ccsc1,CCCCCCc1ccc(C2(c3ccc(CCCCCC)cc3)c3cc4c(cc3-c3sc(-c5cc6c7c(ccc8c9c(OCCCC)cc%10c%11c(ccc(c5c78)c%119)C(=O)N(CC(CC)CCCC)C%10=O)C(=O)N(CC(CC)CCCC)C6=O)cc32)C(c2ccc(CCCCCC)cc2)(c2ccc(CCCCCC)cc2)c2cc(-c3cc5c6c(ccc7c8c(OCCCC)cc9c%10c(ccc(c3c67)c%108)C(=O)N(CC(CC)CCCC)C9=O)C(=O)N(CC(CC)CCCC)C5=O)sc2-4)cc1,2.61,-5.01,-3.12,-5.53,-3.83,,,,,,,,,
47875,10.1002/cjoc.202200027,CCCCC(CC)COC(=O)c1sc2csc(-c3cc4c(-c5ccc(CC(CC)CCCC)s5)c5sccc5c(-c5ccc(CC(CC)CCCC)s5)c4s3)c2c1F,CCCCCCc1ccc(C2(c3ccc(CCCCCC)cc3)c3cc4c(cc3-c3sc(/C=C5\C(=O)c6cc(F)c(F)cc6C5=C(C#N)C#N)cc32)C(c2ccc(CCCCCC)cc2)(c2ccc(CCCCCC)cc2)c2cc(/C=C3\C(=O)c5cc(F)c(F)cc5C3=C(C#N)C#N)sc2-4)cc1,5.61,-5.21,-3.6,-5.82,-4.05,,,,,,,,,
47876,10.1002/cjoc.202200027,CCCCC(CC)COC(=O)c1sc2csc(-c3cc4c(-c5ccc(CC(CC)CCCC)s5)c5sccc5c(-c5ccc(CC(CC)CCCC)s5)c4s3)c2c1F,CCCCCCc1ccc(C2(c3ccc(CCCCCC)cc3)c3cc4c(cc3-c3sc(/C=C5\C(=O)c6cc(F)c(F)cc6C5=C(C#N)C#N)cc32)C(c2ccc(CCCCCC)cc2)(c2ccc(CCCCCC)cc2)c2c-4sc3c2C(c2ccc(CCCCCC)cc2)(c2ccc(CCCCCC)cc2)c2c-3sc3cc(/C=C4\C(=O)c5cc(F)c(F)cc5C4=C(C#N)C#N)sc23)cc1,13.7,-5.21,-3.6,-5.5,-3.93,,,,,,,,,
47878,10.1002/cjoc.202200027,CCCCCCC(CCCC)CCc1c2cc(-c3ccc(-c4c(F)c(F)c(-c5cccs5)c5nn(CC(CCCC)CCCCCC)nc45)s3)sc2c(CCC(CCCC)CCCCCC)c2ccsc12,CCCCCCc1ccc(C2(c3ccc(CCCCCC)cc3)c3cc4c(cc3-c3sc(/C=C5\C(=O)c6cc(F)c(F)cc6C5=C(C#N)C#N)cc32)C(c2ccc(CCCCCC)cc2)(c2ccc(CCCCCC)cc2)c2cc(/C=C3\C(=O)c5cc(F)c(F)cc5C3=C(C#N)C#N)sc2-4)cc1,5.6,-5.38,-3.17,-5.82,-4.05,,,,,,,,,
47879,10.1002/cjoc.202200027,CCCCCCC(CCCC)CCc1c2cc(-c3ccc(-c4c(F)c(F)c(-c5cccs5)c5nn(CC(CCCC)CCCCCC)nc45)s3)sc2c(CCC(CCCC)CCCCCC)c2ccsc12,CCc1ccc(C2(c3ccc(CC)cc3)c3cc4c(cc3-c3sc5cc(/C=C6\C(=O)c7cc(F)c(F)cc7C6=C(C#N)C#N)sc5c32)C(c2ccc(CC)cc2)(c2ccc(CC)cc2)c2c-4sc3cc(/C=C4\C(=O)c5cc(F)c(F)cc5C4=C(C#N)C#N)sc23)cc1,8.2,-5.38,-3.17,-5.74,-4.01,,,,,,,,,
47880,10.1002/cjoc.202200027,CCCCCCC(CCCC)CCc1c2cc(-c3ccc(-c4c(F)c(F)c(-c5cccs5)c5nn(CC(CCCC)CCCCCC)nc45)s3)sc2c(CCC(CCCC)CCCCCC)c2ccsc12,CCCCCCc1ccc(C2(c3ccc(CCCCCC)cc3)c3cc4c(cc3-c3sc5c(sc6cc(/C=C7\C(=O)c8cc(F)c(F)cc8C7=C(C#N)C#N)sc65)c32)C(c2ccc(CCCCCC)cc2)(c2ccc(CCCCCC)cc2)c2c-4sc3c2sc2cc(/C=C4\C(=O)c5cc(F)c(F)cc5C4=C(C#N)C#N)sc23)cc1,11.7,-5.38,-3.17,-5.52,-3.995,,,,,,,,,
47881,10.1002/cjoc.202200027,CCCCC(CC)COC(=O)c1sc2csc(-c3cc4c(-c5ccc(CC(CC)CCCC)s5)c5sccc5c(-c5ccc(CC(CC)CCCC)s5)c4s3)c2c1F,CCc1ccc(C2(c3ccc(CC)cc3)c3cc4c(cc3-c3sc5c6c(sc5c32)-c2sc(/C=C3\C(=O)c5cc(F)c(F)cc5C3=C(C#N)C#N)cc2C6(c2ccc(CC)cc2)c2ccc(CC)cc2)C(c2ccc(CC)cc2)(c2ccc(CC)cc2)c2c-4sc3c4c(sc23)-c2sc(/C=C3\C(=O)c5cc(F)c(F)cc5C3=C(C#N)C#N)cc2C4(c2ccc(CC)cc2)c2ccc(CC)cc2)cc1,11.2,-5.21,-3.6,-5.45,-3.87,,,,,,,,,
47882,10.1002/cjoc.202200027,CCCCC(CC)COC(=O)c1sc2csc(-c3cc4c(-c5ccc(CC(CC)CCCC)s5)c5sccc5c(-c5ccc(CC(CC)CCCC)s5)c4s3)c2c1F,CCCCCCc1ccc(C2(c3ccc(CCCCCC)cc3)c3cc(/C=C4\C(=O)c5cc(F)c(F)cc5C4=C(C#N)C#N)sc3-c3sc4c5c(sc4c32)-c2sc(/C=C3\C(=O)c4cc(F)c(F)cc4C3=C(C#N)C#N)cc2C5(c2ccc(CCCCCC)cc2)c2ccc(CCCCCC)cc2)cc1,7.1,-5.21,-3.6,-5.66,-4.02,,,,,,,,,
47883,10.1002/cjoc.202200027,CCCCC(CC)COC(=O)c1sc2csc(-c3cc4c(-c5ccc(CC(CC)CCCC)s5)c5sccc5c(-c5ccc(CC(CC)CCCC)s5)c4s3)c2c1F,CCCCCCc1ccc(C2(c3ccc(CCCCCC)cc3)c3c(sc4cc(/C=C5\C(=O)c6cc(F)c(F)cc6C5=C(C#N)C#N)sc34)-c3sc4c5c(sc4c32)-c2sc3cc(/C=C4\C(=O)c6cc(F)c(F)cc6C4=C(C#N)C#N)sc3c2C5(c2ccc(CCCCCC)cc2)c2ccc(CCCCCC)cc2)cc1,10.9,-5.21,-3.6,-5.4,-4.0,,,,,,,,,
47884,10.1002/cjoc.202200027,CCCCC(CC)COC(=O)c1sc2csc(-c3cc4c(-c5ccc(CC(CC)CCCC)s5)c5sccc5c(-c5ccc(CC(CC)CCCC)s5)c4s3)c2c1F,CCCCCCc1ccc(C2(c3ccc(CCCCCC)cc3)c3c(sc4c5c(sc34)-c3sc4c(sc6cc(/C=C7\C(=O)c8cc(F)c(F)cc8C7=C(C#N)C#N)sc64)c3C5(c3ccc(CCCCCC)cc3)c3ccc(CCCCCC)cc3)-c3sc4c(sc5cc(/C=C6\C(=O)c7cc(F)c(F)cc7C6=C(C#N)C#N)sc54)c32)cc1,10.2,-5.21,-3.6,-5.26,-3.96,,,,,,,,,
47886,10.1002/cjoc.202200027,CCCCC(CC)COC(=O)c1sc2csc(-c3cc4c(-c5ccc(CC(CC)CCCC)s5)c5sccc5c(-c5ccc(CC(CC)CCCC)s5)c4s3)c2c1F,CCCCCCc1ccc(C2(c3ccc(CCCCCC)cc3)c3c(sc4cc(C=C5C(=O)c6cc(F)ccc6C5=C(C#N)C#N)sc34)-c3sc4c5c(sc4c32)-c2sc3cc(C=C4C(=O)c6cc(F)ccc6C4=C(C#N)C#N)sc3c2C5(c2ccc(CCCCCC)cc2)c2ccc(CCCCCC)cc2)cc1,12.0,-5.21,-3.6,-5.38,-3.91,,,,,,,,,
47891,10.1002/cjoc.202200027,CCCCCCC(CCCC)CCc1c2cc(-c3ccc(-c4c(F)c(F)c(-c5cccs5)c5nn(CC(CCCC)CCCCCC)nc45)s3)sc2c(CCC(CCCC)CCCCCC)c2ccsc12,CCCCCCc1ccc(C2(c3ccc(CCCCCC)cc3)c3cc(/C=C4\C(=O)c5cc(F)c(F)cc5C4=C(C#N)C#N)sc3-c3ccc4c5c(ccc4c32)-c2sc(/C=C3\C(=O)c4cc(F)c(F)cc4C3=C(C#N)C#N)cc2C5(c2ccc(CCCCCC)cc2)c2ccc(CCCCCC)cc2)cc1,7.45,-5.38,-3.17,-5.69,-3.86,,,,,,,,,
47892,10.1002/cjoc.202200027,COC(=O)C(C)(C)c1cc(C)cc(-c2sc3c4sc5cc(/C=C6/C(=O)c7cc(F)cc(c7)C(=O)/C6=C\c6cc(C(C)(C)C(=O)OC)c(-c7cc(C)cc(C(C)(C)C(=O)OC)c7)s6)sc5c4c(C(C)(C)C(=O)OC)ccc2-3)c1,CCCCCCc1ccc(C2(c3ccc(CCCCCC)cc3)c3cc(/C=C4\C(=O)c5ccccc5C4=C(C#N)C#N)sc3-c3ccc4c5c(ccc4c32)-c2sc(/C=C3\C(=O)c4ccccc4C3=C(C#N)C#N)cc2C5(c2ccc(CCCCCC)cc2)c2ccc(CCCCCC)cc2)cc1,12.2,-5.56,-3.65,-5.525,-3.755,,,,,,,,,
47895,10.1002/cjoc.202200027,CCCCC(CC)COC(=O)c1sc2csc(-c3cc4c(-c5ccc(CC(CC)CCCC)s5)c5sccc5c(-c5ccc(CC(CC)CCCC)s5)c4s3)c2c1F,CCc1ccc(C2(c3ccc(CC)cc3)c3cc(/C=C4\C(=O)c5cc(F)c(F)cc5C4=C(C#N)C#N)sc3-c3sc4c(sc5c(-c6ccc(CC)s6)c6c(sc7c8c(sc76)-c6sc(/C=C7\C(=O)c9cc(F)c(F)cc9C7=C(C#N)C#N)cc6C8(c6ccc(CC)cc6)c6ccc(CC)cc6)c(-c6ccc(CC)s6)c54)c32)cc1,10.3,-5.21,-3.6,-5.61,-3.92,,,,,,,,,
47896,10.1002/cjoc.202200027,CCCCC(CC)COC(=O)c1sc2csc(-c3cc4c(-c5ccc(CC(CC)CCCC)s5)c5sccc5c(-c5ccc(CC(CC)CCCC)s5)c4s3)c2c1F,CCc1ccc(C2(c3ccc(CC)cc3)c3c(sc4cc(/C=C5\C(=O)c6cc(F)c(F)cc6C5=C(C#N)C#N)sc34)-c3sc4c(-c5ccc(CC)s5)c5c6c(sc5c(-c5ccc(CC)s5)c4c32)-c2sc3cc(/C=C4\C(=O)c5cc(F)c(F)cc5C4=C(C#N)C#N)sc3c2C6(c2ccc(CC)cc2)c2ccc(CC)cc2)cc1,13.0,-5.21,-3.6,-5.56,-4.0,,,,,,,,,
47899,10.1002/cjoc.202200027,CCCCCCC(CCCC)CCc1c2cc(-c3ccc(-c4c(F)c(F)c(-c5cccs5)c5nn(CC(CCCC)CCCCCC)nc45)s3)sc2c(CCC(CCCC)CCCCCC)c2ccsc12,CCCCCCc1ccc(C2(c3ccc(CCCCCC)cc3)c3cc4c(cc3-c3sc5c(sc6cc(/C=C7\C(=O)c8ccccc8C7=C(C#N)C#N)sc65)c32)C(c2ccc(CCCCCC)cc2)(c2ccc(CCCCCC)cc2)c2c-4sc3c2sc2cc(/C=C4\C(=O)c5ccccc5C4=C(C#N)C#N)sc23)cc1,7.7,-5.38,-3.17,-5.45,-3.88,,,,,,,,,
47900,10.1002/cjoc.202200027,CCCCCCC(CCCC)CCc1c2cc(-c3ccc(-c4c(F)c(F)c(-c5cccs5)c5nn(CC(CCCC)CCCCCC)nc45)s3)sc2c(CCC(CCCC)CCCCCC)c2ccsc12,CCCCCCc1ccc(C2(c3ccc(CCCCCC)cc3)c3cc4c(cc3-c3sc5c(sc6cc(/C=C7\C(=O)c8c(F)cccc8C7=C(C#N)C#N)sc65)c32)C(c2ccc(CCCCCC)cc2)(c2ccc(CCCCCC)cc2)c2c-4sc3c2sc2cc(/C=C4\C(=O)c5c(F)cccc5C4=C(C#N)C#N)sc23)cc1,10.1,-5.38,-3.17,-5.54,-3.97,,,,,,,,,
