Repository: JiYiqaq/PCE-KA-GNN

# Data directory

- `raw/Active_Database.csv` is the immutable source dataset bundled under CC BY 4.0. Do not overwrite it with processed data.
- `processed/` is created and populated by the training pipeline. Generated `.pt` and `.pth` caches are intentionally ignored by Git because they can exceed GitHub's normal single-file limit.

See `../DATA_LICENSE.md` for provenance, license and checksum information.

File: data/processed/device_records.csv (part 60 of 250)
record_id,doi,donor_smiles,acceptor_smiles,pce,homo_d,lumo_d,homo_a,lumo_a,active_layer_thickness,annealing_temp,d_a_ratio,additive_ratio,device_type,etl_canonical,htl_canonical,solvent_canonical,additive_canonical
47901,10.1002/cjoc.202200027,CCCCCCC(CCCC)CCc1c2cc(-c3ccc(-c4c(F)c(F)c(-c5cccs5)c5nn(CC(CCCC)CCCCCC)nc45)s3)sc2c(CCC(CCCC)CCCCCC)c2ccsc12,CCCCCCc1ccc(C2(c3ccc(CCCCCC)cc3)c3cc4c(cc3-c3sc5c(sc6cc(/C=C7\C(=O)c8c(F)cccc8C7=C(C#N)C#N)sc65)c32)C(c2ccc(CCCCCC)cc2)(c2ccc(CCCCCC)cc2)c2c-4sc3c2sc2cc(/C=C4\C(=O)c5c(F)cccc5C4=C(C#N)C#N)sc23)cc1,10.8,-5.38,-3.17,-5.52,-3.98,,,,,,,,,
47902,10.1002/cjoc.202200027,CCCCCCC(CCCC)CCc1c2cc(-c3ccc(-c4c(F)c(F)c(-c5cccs5)c5nn(CC(CCCC)CCCCCC)nc45)s3)sc2c(CCC(CCCC)CCCCCC)c2ccsc12,CCCCCCc1ccc(C2(c3ccc(CCCCCC)cc3)c3cc4c(cc3-c3sc5c(sc6cc(/C=C7\C(=O)c8cc(F)c(F)cc8C7=C(C#N)C#N)sc65)c32)C(c2ccc(CCCCCC)cc2)(c2ccc(CCCCCC)cc2)c2c-4sc3c2sc2cc(/C=C4\C(=O)c5cc(F)c(F)cc5C4=C(C#N)C#N)sc23)cc1,11.5,-5.38,-3.17,-5.52,-4.02,,,,,,,,,
47903,10.1002/cjoc.202200027,CCCCCCC(CCCC)CCc1c2cc(-c3ccc(-c4c(F)c(F)c(-c5cccs5)c5nn(CC(CCCC)CCCCCC)nc45)s3)sc2c(CCC(CCCC)CCCCCC)c2ccsc12,CCCCCCc1ccc(C2(c3ccc(CCCCCC)s3)c3cc4c(cc3-c3sc5cc(/C=C6\C(=O)c7ccccc7C6=C(C#N)C#N)sc5c32)C(c2ccc(CCCCCC)s2)(c2ccc(CCCCCC)s2)c2c-4sc3cc(/C=C4\C(=O)c5ccccc5C4=C(C#N)C#N)sc23)s1,8.88,-5.38,-3.17,-5.673,-3.909,,,,,,,,,
47904,10.1002/cjoc.202200027,CCCCCCC(CCCC)CCc1c2cc(-c3ccc(-c4c(F)c(F)c(-c5cccs5)c5nn(CC(CCCC)CCCCCC)nc45)s3)sc2c(CCC(CCCC)CCCCCC)c2ccsc12,CCCCCCc1ccc(C2(c3ccc(CCCCCC)s3)c3cc4c(cc3-c3sc5cc(/C=C6\C(=O)c7ccc(OC)cc7C6=C(C#N)C#N)sc5c32)C(c2ccc(CCCCCC)s2)(c2ccc(CCCCCC)s2)c2c-4sc3cc(/C=C4\C(=O)c5ccc(OC)cc5C4=C(C#N)C#N)sc23)s1,10.7,-5.38,-3.17,-5.67,-3.73,,,,,,,,,
47905,10.1002/cjoc.202200027,CCCCCCCCC(CCCCCC)Cn1nc2c(-c3cccs3)c(F)c(F)c(-c3ccc(-c4cc5c(-c6ccc([Si](CCC)(CCC)CCC)s6)c6sccc6c(-c6ccc([Si](CCC)(CCC)CCC)s6)c5s4)s3)c2n1,CCCCCCc1ccc(C2(c3ccc(CCCCCC)cc3)c3cc(/C=C4\C(=O)c5ccccc5C4=C(C#N)C#N)sc3-c3sc4cc5c6c(sc5cc4c32)-c2sc(/C=C3\C(=O)c4ccccc4C3=C(C#N)C#N)cc2C6(c2ccc(CCCCCC)cc2)c2ccc(CCCCCC)cc2)cc1,8.99,-5.4,-3.24,-5.48,-3.85,,,,,,,,,
47906,10.1002/cjoc.202200027,CCCCCCCCC(CCCCCC)Cn1nc2c(-c3cccs3)c(F)c(F)c(-c3ccc(-c4cc5c(-c6ccc([Si](CCC)(CCC)CCC)s6)c6sccc6c(-c6ccc([Si](CCC)(CCC)CCC)s6)c5s4)s3)c2n1,CCCCCCc1ccc(C2(c3ccc(CCCCCC)cc3)c3cc(/C=C4\C(=O)c5cscc5C4=C(C#N)C#N)sc3-c3sc4cc5c6c(sc5cc4c32)-c2sc(/C=C3\C(=O)c4cscc4C3=C(C#N)C#N)cc2C6(c2ccc(CCCCCC)cc2)c2ccc(CCCCCC)cc2)cc1,12.5,-5.4,-3.24,-5.48,-3.95,,,,,,,,,
47909,10.1002/cjoc.202200027,CCCCC(CC)CC(=O)c1cc2c(-c3cc4c(-c5ccc(CC(CC)CCCC)s5)c5sccc5c(-c5ccc(CC(CC)CCCC)s5)c4s3)scc2s1,CCCCCCc1ccc(C2(c3ccc(CCCCCC)cc3)c3cc4c(cc3-c3sc(-c5ccc(C=C(C#N)C#N)c6nsnc56)cc32)C(c2ccc(CCCCCC)cc2)(c2ccc(CCCCCC)cc2)c2cc(-c3ccc(C=C(C#N)C#N)c5nsnc35)sc2-4)cc1,4.26,-5.13,-3.27,-5.587,-4.083,,,,,,,,,
47910,10.1002/cjoc.202200027,CCCCCCc1ccsc1,CCCCCCc1ccc(C2(c3ccc(CCCCCC)cc3)c3cc4c(cc3-c3sc(-c5ccc(/C=C6\SC(=S)N(CC)C6=O)c6nsnc56)cc32)C(c2ccc(CCCCCC)cc2)(c2ccc(CCCCCC)cc2)c2cc(-c3ccc(/C=C5\SC(=S)N(CC)C5=O)c5nsnc35)sc2-4)cc1,5.12,-5.01,-3.12,-5.52,-3.69,,,,,,,,,
47911,10.1002/cjoc.202200027,CCCCCCC(CCCC)CCc1c2cc(-c3ccc(-c4c(F)c(F)c(-c5cccs5)c5nn(CC(CCCC)CCCCCC)nc45)s3)sc2c(CCC(CCCC)CCCCCC)c2ccsc12,CCCCCCc1ccc(C2(c3ccc(CCCCCC)cc3)c3cc4c(cc3-c3sc5c(sc6cc(/C=C7\C(=O)c8cc(F)c(F)cc8C7=C(C#N)C#N)sc65)c32)C(c2ccc(CCCCCC)cc2)(c2ccc(CCCCCC)cc2)c2c-4sc3c2sc2cc(/C=C4\C(=O)c5cc(F)c(F)cc5C4=C(C#N)C#N)sc23)cc1,11.6,-5.38,-3.17,-5.52,-4.02,,,,,,,,,
47912,10.1002/cjoc.202200027,CCCCCCC(CCCC)CCc1c2cc(-c3ccc(-c4c(F)c(F)c(-c5cccs5)c5nn(CC(CCCC)CCCCCC)nc45)s3)sc2c(CCC(CCCC)CCCCCC)c2ccsc12,CCCCCCc1ccc(C2(c3ccc(CCCCCC)c(F)c3)c3cc4c(cc3-c3sc5c(sc6cc(/C=C7\C(=O)c8cc(F)c(F)cc8C7=C(C#N)C#N)sc65)c32)C(c2ccc(CCCCCC)c(F)c2)(c2ccc(CCCCCC)c(F)c2)c2c-4sc3c2sc2cc(/C=C4\C(=O)c5cc(F)c(F)cc5C4=C(C#N)C#N)sc23)cc1F,13.0,-5.38,-3.17,-5.5,-3.99,,,,,,,,,
47913,10.1002/cjoc.202200027,COC(=O)C(C)(C)c1cc(C)cc(-c2sc3c4sc5cc(/C=C6/C(=O)c7cc(F)cc(c7)C(=O)/C6=C\c6cc(C(C)(C)C(=O)OC)c(-c7cc(C)cc(C(C)(C)C(=O)OC)c7)s6)sc5c4c(C(C)(C)C(=O)OC)ccc2-3)c1,CCCCCCc1ccc(C2(c3ccc(CCCCCC)cc3)c3cc(/C=C4\C(=O)c5cc(F)c(F)cc5C4=C(C#N)C#N)sc3-c3sc4c(c(CCCCCC)cc5c4cc(CCCCCC)c4c6c(sc45)-c4sc(/C=C5\C(=O)c7cc(F)c(F)cc7C5=C(C#N)C#N)cc4C6(c4ccc(CCCCCC)cc4)c4ccc(CCCCCC)cc4)c32)cc1,10.5,-5.56,-3.65,-5.41,-3.78,,,,,,,,,
47914,10.1002/cjoc.202200027,COC(=O)C(C)(C)c1cc(C)cc(-c2sc3c4sc5cc(/C=C6/C(=O)c7cc(F)cc(c7)C(=O)/C6=C\c6cc(C(C)(C)C(=O)OC)c(-c7cc(C)cc(C(C)(C)C(=O)OC)c7)s6)sc5c4c(C(C)(C)C(=O)OC)ccc2-3)c1,CCOc1cc2c(cc(OCC)c3c4c(sc32)-c2sc(/C=C3\C(=O)c5cc(F)c(F)cc5C3=C(C#N)C#N)cc2C4(c2ccc(CC)cc2)c2ccc(CC)cc2)c2sc3c(c12)C(c1ccc(CC)cc1)(c1ccc(CC)cc1)c1cc(/C=C2\C(=O)c4cc(F)c(F)cc4C2=C(C#N)C#N)sc1-3,12.8,-5.56,-3.65,-5.38,-3.84,,,,,,,,,
47917,10.1002/cjoc.202200027,CCCCC(CC)COC(=O)c1sc2csc(-c3cc4c(-c5ccc(CC(CC)CCCC)s5)c5sccc5c(-c5ccc(CC(CC)CCCC)s5)c4s3)c2c1F,CCCCCCc1ccc(C2(c3ccc(CCCCCC)cc3)c3cc4c(cc3-c3sc5cc(C=C6C(=O)c7ccccc7C6=C(C#N)C#N)sc5c32)C(c2ccc(CCCCCC)cc2)(c2ccc(CCCCCC)cc2)c2c-4sc3cc(C=C4C(=O)c5ccccc5C4=C(C#N)C#N)sc23)cc1,6.8,-5.21,-3.6,-5.576,-3.916,,,,,,,,,
47918,10.1002/cjoc.202200027,CCCCC(CC)COC(=O)c1sc2csc(-c3cc4c(-c5ccc(CC(CC)CCCC)s5)c5sccc5c(-c5ccc(CC(CC)CCCC)s5)c4s3)c2c1F,CCCCCCc1ccc(C2(c3ccc(CCCCCC)s3)c3cc4c(cc3-c3sc5cc(/C=C6\C(=O)c7ccccc7C6=C(C#N)C#N)sc5c32)C(c2ccc(CCCCCC)s2)(c2ccc(CCCCCC)s2)c2c-4sc3cc(/C=C4\C(=O)c5ccccc5C4=C(C#N)C#N)sc23)s1,8.7,-5.21,-3.6,-5.673,-3.909,,,,,,,,,
47919,10.1002/cjoc.202200027,CCCCCCCCc1ccc(-c2c3sc4cc(-c5ccc(-c6sc(-c7cccs7)c7c6C(=O)c6c(CC(CC)CCCC)sc(CC(CC)CCCC)c6C7=O)s5)sc4c3c(-c3ccc(CCCCCCCC)s3)c3sc4ccsc4c23)s1,CCCCCCC1(CCCCCC)c2cc3c(cc2-c2sc(/C=C4\C(=O)c5ccccc5C4=C(C#N)C#N)cc21)C(CCCCCC)(CCCCCC)c1cc(/C=C2\C(=O)c4ccccc4C2=C(C#N)C#N)sc1-3,9.2,-5.36,-3.43,-5.69,-3.91,,,,,,,,,
47922,10.1002/cjoc.202200027,CCCCCCC(CCCC)CCc1c2cc(-c3ccc(-c4c(F)c(F)c(-c5cccs5)c5nn(CC(CCCC)CCCCCC)nc45)s3)sc2c(CCC(CCCC)CCCCCC)c2ccsc12,CCCCCCc1ccc(C2(c3ccc(CCCCCC)cc3)c3cc(/C=C4\C(=O)c5ccccc5C4=C(C#N)C#N)sc3-c3sc4cc5c6c(sc5cc4c32)-c2sc(/C=C3\C(=O)c4ccccc4C3=C(C#N)C#N)cc2C6(c2ccc(CCCCCC)cc2)c2ccc(CCCCCC)cc2)cc1,8.54,-5.38,-3.17,-5.48,-3.85,,,,,,,,,
47923,10.1002/cjoc.202200027,CCCCCCC(CCCC)CCc1c2cc(-c3ccc(-c4c(F)c(F)c(-c5cccs5)c5nn(CC(CCCC)CCCCCC)nc45)s3)sc2c(CCC(CCCC)CCCCCC)c2ccsc12,CCCCCCc1ccc(C2(c3ccc(CCCCCC)cc3)c3cc(C=C4C(=O)c5ccccc5C4=C(C#N)C#N)sc3-c3sc4c(-c5ccc(CC(CC)CCCC)s5)c5c6c(sc5c(-c5ccc(CC(CC)CCCC)s5)c4c32)-c2sc(C=C3C(=O)c4ccccc4C3=C(C#N)C#N)cc2C6(c2ccc(CCCCCC)cc2)c2ccc(CCCCCC)cc2)cc1,11.0,-5.38,-3.17,-5.43,-3.8,,,,,,,,,
47925,10.1002/cjoc.202200027,CCCCC(CC)COC(=O)c1sc2csc(-c3cc4c(-c5ccc(CC(CC)CCCC)s5)c5sccc5c(-c5ccc(CC(CC)CCCC)s5)c4s3)c2c1F,CCCCCCc1ccc(C2(c3ccc(CCCCCC)cc3)c3cc4c(cc3-c3sc(-c5sc(/C=C6\C(=O)c7ccccc7C6=C(C#N)C#N)cc5CCCC)cc32)C(c2ccc(CCCCCC)cc2)(c2ccc(CCCCCC)cc2)c2cc(-c3sc(/C=C5\C(=O)c6ccccc6C5=C(C#N)C#N)cc3CCCC)sc2-4)cc1,5.4,-5.21,-3.6,-5.45,-3.87,,,,,,,,,
47926,10.1002/cjoc.202200027,CCCCC(CC)COC(=O)c1sc2csc(-c3cc4c(-c5ccc(CC(CC)CCCC)s5)c5sccc5c(-c5ccc(CC(CC)CCCC)s5)c4s3)c2c1F,CCCCCCc1ccc(C2(c3ccc(CCCCCC)cc3)c3cc4c(cc3-c3sc(-c5sc(/C=C6\C(=O)c7ccccc7C6=C(C#N)C#N)cc5CCCCCC)cc32)C(c2ccc(CCCCCC)cc2)(c2ccc(CCCCCC)cc2)c2cc(-c3sc(/C=C5\C(=O)c6ccccc6C5=C(C#N)C#N)cc3CCCCCC)sc2-4)cc1,7.4,-5.21,-3.6,-5.46,-3.86,,,,,,,,,
47927,10.1002/cjoc.202200027,CCCCC(CC)COC(=O)c1sc2csc(-c3cc4c(-c5ccc(CC(CC)CCCC)s5)c5sccc5c(-c5ccc(CC(CC)CCCC)s5)c4s3)c2c1F,CCCCCCc1ccc(C2(c3ccc(CCCCCC)cc3)c3cc4c(cc3-c3sc(-c5sc(/C=C6\C(=O)c7ccccc7C6=C(C#N)C#N)cc5CC(CC)CCCC)cc32)C(c2ccc(CCCCCC)cc2)(c2ccc(CCCCCC)cc2)c2cc(-c3sc(/C=C5\C(=O)c6ccccc6C5=C(C#N)C#N)cc3CC(CC)CCCC)sc2-4)cc1,6.0,-5.21,-3.6,-5.42,-3.82,,,,,,,,,
47932,10.1002/cjoc.202200437,COC(=O)C(C)(C)c1cc(C)cc(-c2sc3c4sc5cc(/C=C6/C(=O)c7cc(F)cc(c7)C(=O)/C6=C\c6cc(C(C)(C)C(=O)OC)c(-c7cc(C)cc(C(C)(C)C(=O)OC)c7)s6)sc5c4c(C(C)(C)C(=O)OC)ccc2-3)c1,CCCCCCCCCCCc1c(/C=C2\C(=O)c3cc(F)c(F)cc3C2=C(C#N)C#N)sc2c1sc1c3c4nsnc4c4c5sc6c(CCCCCCCCCCC)c(/C=C7\C(=O)c8cc(F)c(F)cc8C7=C(C#N)C#N)sc6c5n(CC(CC)CCCC)c4c3n(CC(CC)CCCC)c21,15.83,-5.56,-3.65,-5.65,-4.09,,,,,,AZO,MoO3,chloroform,
47933,10.1002/cjoc.202200437,COC(=O)C(C)(C)c1cc(C)cc(-c2sc3c4sc5cc(/C=C6/C(=O)c7cc(F)cc(c7)C(=O)/C6=C\c6cc(C(C)(C)C(=O)OC)c(-c7cc(C)cc(C(C)(C)C(=O)OC)c7)s6)sc5c4c(C(C)(C)C(=O)OC)ccc2-3)c1,CCCCCCCCCCCc1c(/C=C2\C(=O)c3cc(F)c(F)cc3C2=C(C#N)C#N)sc2c1sc1c3c4nsnc4c4c5sc6c(CCCCCCCCCCC)c(/C=C7\C(=O)c8cc(F)c(F)cc8C7=C(C#N)C#N)sc6c5n(CC(CC)CCCC)c4c3n(CC(CC)CCCC)c21,11.25,-5.56,-3.65,-5.65,-4.09,,,,,,AZO,MoO3,p-xylene,
47960,10.1002/cjoc.202200770,COC(=O)C(C)(C)c1cc(C)cc(-c2sc3c4sc5cc(/C=C6/C(=O)c7cc(F)cc(c7)C(=O)/C6=C\c6cc(C(C)(C)C(=O)OC)c(-c7cc(C)cc(C(C)(C)C(=O)OC)c7)s6)sc5c4c(C(C)(C)C(=O)OC)ccc2-3)c1,CCCCCCCCCCCCC(CCCCCCCCCC)Cn1c2c(sc3c(CCCCCCCCCCC)c(/C=C4\C(=O)c5c(F)cccc5C4=C(C#N)C#N)[se]c32)c2c3nsnc3c3c4sc5c(CCCCCCCCCCC)c(/C=C6\C(=O)c7c(F)cccc7C6=C(C#N)C#N)[se]c5c4n(CC(CCCCCCCCCC)CCCCCCCCCCCC)c3c21,15.59,-5.56,-3.65,-5.76,-3.93,,,,,conventional,PDINN,PEDOT:PSS,chloroform,
47961,10.1002/cjoc.202200770,COC(=O)C(C)(C)c1cc(C)cc(-c2sc3c4sc5cc(/C=C6/C(=O)c7cc(F)cc(c7)C(=O)/C6=C\c6cc(C(C)(C)C(=O)OC)c(-c7cc(C)cc(C(C)(C)C(=O)OC)c7)s6)sc5c4c(C(C)(C)C(=O)OC)ccc2-3)c1,CCCCCCCCCCCCC(CCCCCCCCCC)Cn1c2c(sc3c(CCCCCCCCCCC)c(/C=C4\C(=O)c5c(F)cccc5C4=C(C#N)C#N)[se]c32)c2c3nsnc3c3c4sc5c(CCCCCCCCCCC)c(/C=C6\C(=O)c7c(F)cccc7C6=C(C#N)C#N)[se]c5c4n(CC(CCCCCCCCCC)CCCCCCCCCCCC)c3c21,16.32,-5.56,-3.65,-5.76,-3.93,,,,,conventional,PDINN,PEDOT:PSS,chloroform,
47962,10.1002/cjoc.202200770,COC(=O)C(C)(C)c1cc(C)cc(-c2sc3c4sc5cc(/C=C6/C(=O)c7cc(F)cc(c7)C(=O)/C6=C\c6cc(C(C)(C)C(=O)OC)c(-c7cc(C)cc(C(C)(C)C(=O)OC)c7)s6)sc5c4c(C(C)(C)C(=O)OC)ccc2-3)c1,CCCCCCCCCCCCC(CCCCCCCCCC)Cn1c2c(sc3c(CCCCCCCCCCC)c(/C=C4\C(=O)c5c(F)cccc5C4=C(C#N)C#N)[se]c32)c2c3nsnc3c3c4sc5c(CCCCCCCCCCC)c(/C=C6\C(=O)c7c(F)cccc7C6=C(C#N)C#N)[se]c5c4n(CC(CCCCCCCCCC)CCCCCCCCCCCC)c3c21,13.91,-5.56,-3.65,-5.76,-3.93,,,,,conventional,PDINN,PEDOT:PSS,toluene,
47994,10.1002/cjoc.202400093,COC(=O)C(C)(C)c1cc(C)cc(-c2sc3c4sc5cc(/C=C6/C(=O)c7cc(F)cc(c7)C(=O)/C6=C\c6cc(C(C)(C)C(=O)OC)c(-c7cc(C)cc(C(C)(C)C(=O)OC)c7)s6)sc5c4c(C(C)(C)C(=O)OC)ccc2-3)c1,CCCCCCC(CCCC)Cc1c(/C=C2\C(=O)c3cc(F)c(F)cc3C2=C(C#N)C#N)sc2c1SC1c3c(c4c(c5nsnc35)c3sc5c(CC(CCCC)CCCCCC)c(/C=C6\C(=O)c7cc(F)c(F)cc7C6=C(C#N)C#N)sc5c3n4CC(CC)CCCC)N(CC(CC)CCCC)C21,16.22,-5.56,-3.65,-5.68,-3.9,,,,,inverted,,,,
47995,10.1002/cjoc.202400093,COC(=O)C(C)(C)c1cc(C)cc(-c2sc3c4sc5cc(/C=C6/C(=O)c7cc(F)cc(c7)C(=O)/C6=C\c6cc(C(C)(C)C(=O)OC)c(-c7cc(C)cc(C(C)(C)C(=O)OC)c7)s6)sc5c4c(C(C)(C)C(=O)OC)ccc2-3)c1,CCCCCCC(CCCC)Cc1c(/C=C2\C(=O)c3cc(F)c(F)cc3C2=C(C#N)C#N)sc2c1SC1c3c(c4c(c5nsnc35)c3sc5c(CC(CCCC)CCCCCC)c(/C=C6\C(=O)c7cc(F)c(F)cc7C6=C(C#N)C#N)sc5c3n4CC(CC)CCCC)N(CC(CC)CCCC)C21,15.87,-5.56,-3.65,-5.68,-3.9,,,,,inverted,,,,
47996,10.1002/cjoc.202400093,COC(=O)C(C)(C)c1cc(C)cc(-c2sc3c4sc5cc(/C=C6/C(=O)c7cc(F)cc(c7)C(=O)/C6=C\c6cc(C(C)(C)C(=O)OC)c(-c7cc(C)cc(C(C)(C)C(=O)OC)c7)s6)sc5c4c(C(C)(C)C(=O)OC)ccc2-3)c1,CCCCCCC(CCCC)Cc1c(/C=C2\C(=O)c3cc(F)c(F)cc3C2=C(C#N)C#N)sc2c1SC1c3c(c4c(c5nsnc35)c3sc5c(CC(CCCC)CCCCCC)c(/C=C6\C(=O)c7cc(F)c(F)cc7C6=C(C#N)C#N)sc5c3n4CC(CC)CCCC)N(CC(CC)CCCC)C21,17.15,-5.56,-3.65,-5.68,-3.9,,,,,inverted,ZnO/CMP-ONa,,,
47997,10.1002/cjoc.202400093,COC(=O)C(C)(C)c1cc(C)cc(-c2sc3c4sc5cc(/C=C6/C(=O)c7cc(F)cc(c7)C(=O)/C6=C\c6cc(C(C)(C)C(=O)OC)c(-c7cc(C)cc(C(C)(C)C(=O)OC)c7)s6)sc5c4c(C(C)(C)C(=O)OC)ccc2-3)c1,CCCCCCC(CCCC)Cc1c(/C=C2\C(=O)c3cc(F)c(F)cc3C2=C(C#N)C#N)sc2c1SC1c3c(c4c(c5nsnc35)c3sc5c(CC(CCCC)CCCCCC)c(/C=C6\C(=O)c7cc(F)c(F)cc7C6=C(C#N)C#N)sc5c3n4CC(CC)CCCC)N(CC(CC)CCCC)C21,16.76,-5.56,-3.65,-5.68,-3.9,,,,,inverted,ZnO/CMP-ONa,,,
47998,10.1002/cjoc.202400093,COC(=O)C(C)(C)c1cc(C)cc(-c2sc3c4sc5cc(/C=C6/C(=O)c7cc(F)cc(c7)C(=O)/C6=C\c6cc(C(C)(C)C(=O)OC)c(-c7cc(C)cc(C(C)(C)C(=O)OC)c7)s6)sc5c4c(C(C)(C)C(=O)OC)ccc2-3)c1,CCCCCCC(CCCC)Cc1c(/C=C2\C(=O)c3cc(F)c(F)cc3C2=C(C#N)C#N)sc2c1SC1c3c(c4c(c5nsnc35)c3sc5c(CC(CCCC)CCCCCC)c(/C=C6\C(=O)c7cc(F)c(F)cc7C6=C(C#N)C#N)sc5c3n4CC(CC)CCCC)N(CC(CC)CCCC)C21,18.13,-5.56,-3.65,-5.68,-3.9,,,,,inverted,ZnO/CMP-OH,,,
47999,10.1002/cjoc.202400093,COC(=O)C(C)(C)c1cc(C)cc(-c2sc3c4sc5cc(/C=C6/C(=O)c7cc(F)cc(c7)C(=O)/C6=C\c6cc(C(C)(C)C(=O)OC)c(-c7cc(C)cc(C(C)(C)C(=O)OC)c7)s6)sc5c4c(C(C)(C)C(=O)OC)ccc2-3)c1,CCCCCCC(CCCC)Cc1c(/C=C2\C(=O)c3cc(F)c(F)cc3C2=C(C#N)C#N)sc2c1SC1c3c(c4c(c5nsnc35)c3sc5c(CC(CCCC)CCCCCC)c(/C=C6\C(=O)c7cc(F)c(F)cc7C6=C(C#N)C#N)sc5c3n4CC(CC)CCCC)N(CC(CC)CCCC)C21,17.26,-5.56,-3.65,-5.68,-3.9,,,,,inverted,ZnO/CMP-OH,,,
48000,10.1002/cjoc.202400192,COC(=O)C(C)(C)c1cc(C)cc(-c2sc3c4sc5cc(/C=C6/C(=O)c7cc(F)cc(c7)C(=O)/C6=C\c6cc(C(C)(C)C(=O)OC)c(-c7cc(C)cc(C(C)(C)C(=O)OC)c7)s6)sc5c4c(C(C)(C)C(=O)OC)ccc2-3)c1,CCCCCCCCCc1c(C=C2C(=O)c3cc(Cl)c(Cl)cc3C2=C(C#N)C#N)sc2c1sc1c3c4nsnc4c4c5sc6c(CCCCCCCCC)c(C=C7C(=O)c8cc(Cl)c(Cl)cc8C7=C(C#N)C#N)sc6c5n(CC(CCCC)CCCCCC)c4c3n(CC(CCCC)CCCCCC)c21,17.22,-5.56,-3.65,-5.68,-3.9,,,,,,,PEDOT:PSS,,
48001,10.1002/cjoc.202400192,COC(=O)C(C)(C)c1cc(C)cc(-c2sc3c4sc5cc(/C=C6/C(=O)c7cc(F)cc(c7)C(=O)/C6=C\c6cc(C(C)(C)C(=O)OC)c(-c7cc(C)cc(C(C)(C)C(=O)OC)c7)s6)sc5c4c(C(C)(C)C(=O)OC)ccc2-3)c1,CCCCCCCCCc1c(C=C2C(=O)c3cc(Cl)c(Cl)cc3C2=C(C#N)C#N)sc2c1sc1c3c4nsnc4c4c5sc6c(CCCCCCCCC)c(C=C7C(=O)c8cc(Cl)c(Cl)cc8C7=C(C#N)C#N)sc6c5n(CC(CCCC)CCCCCC)c4c3n(CC(CCCC)CCCCCC)c21,18.01,-5.56,-3.65,-5.68,-3.9,,,,,,,PCT-F:POM,,
48002,10.1002/cjoc.202400192,COC(=O)C(C)(C)c1cc(C)cc(-c2sc3c4sc5cc(/C=C6/C(=O)c7cc(F)cc(c7)C(=O)/C6=C\c6cc(C(C)(C)C(=O)OC)c(-c7cc(C)cc(C(C)(C)C(=O)OC)c7)s6)sc5c4c(C(C)(C)C(=O)OC)ccc2-3)c1,CCCCCCc1ccc(C2(c3ccc(CCCCCC)cc3)c3cc4c(cc3-c3sc5cc(C=C6C(=O)c7ccccc7C6=C(C#N)C#N)sc5c32)C(c2ccc(CCCCCC)cc2)(c2ccc(CCCCCC)cc2)c2c-4sc3cc(C=C4C(=O)c5ccccc5C4=C(C#N)C#N)sc23)cc1,8.32,-5.56,-3.65,-5.576,-3.916,,,,,,,PEDOT:PSS,,
48003,10.1002/cjoc.202400192,COC(=O)C(C)(C)c1cc(C)cc(-c2sc3c4sc5cc(/C=C6/C(=O)c7cc(F)cc(c7)C(=O)/C6=C\c6cc(C(C)(C)C(=O)OC)c(-c7cc(C)cc(C(C)(C)C(=O)OC)c7)s6)sc5c4c(C(C)(C)C(=O)OC)ccc2-3)c1,CCCCCCc1ccc(C2(c3ccc(CCCCCC)cc3)c3cc4c(cc3-c3sc5cc(C=C6C(=O)c7ccccc7C6=C(C#N)C#N)sc5c32)C(c2ccc(CCCCCC)cc2)(c2ccc(CCCCCC)cc2)c2c-4sc3cc(C=C4C(=O)c5ccccc5C4=C(C#N)C#N)sc23)cc1,8.22,-5.56,-3.65,-5.576,-3.916,,,,,,,PCT-F:POM,,
48004,10.1002/cjoc.202400192,COC(=O)C(C)(C)c1cc(C)cc(-c2sc3c4sc5cc(/C=C6/C(=O)c7cc(F)cc(c7)C(=O)/C6=C\c6cc(C(C)(C)C(=O)OC)c(-c7cc(C)cc(C(C)(C)C(=O)OC)c7)s6)sc5c4c(C(C)(C)C(=O)OC)ccc2-3)c1,CCCCCCCCCCCc1c(/C=C2\C(=O)c3cc(F)c(F)cc3C2=C(C#N)C#N)sc2c1sc1c3c4nsnc4c4c5sc6c(CCCCCCCCCCC)c(/C=C7\C(=O)c8cc(F)c(F)cc8C7=C(C#N)C#N)sc6c5n(CC(CC)CCCC)c4c3n(CC(CC)CCCC)c21,15.99,-5.56,-3.65,-5.65,-4.09,,,,,,,PEDOT:PSS,,
48005,10.1002/cjoc.202400192,COC(=O)C(C)(C)c1cc(C)cc(-c2sc3c4sc5cc(/C=C6/C(=O)c7cc(F)cc(c7)C(=O)/C6=C\c6cc(C(C)(C)C(=O)OC)c(-c7cc(C)cc(C(C)(C)C(=O)OC)c7)s6)sc5c4c(C(C)(C)C(=O)OC)ccc2-3)c1,CCCCCCCCCCCc1c(/C=C2\C(=O)c3cc(F)c(F)cc3C2=C(C#N)C#N)sc2c1sc1c3c4nsnc4c4c5sc6c(CCCCCCCCCCC)c(/C=C7\C(=O)c8cc(F)c(F)cc8C7=C(C#N)C#N)sc6c5n(CC(CC)CCCC)c4c3n(CC(CC)CCCC)c21,15.58,-5.56,-3.65,-5.65,-4.09,,,,,,,PCT-F:POM,,
48006,10.1002/cjoc.202400192,COC(=O)C(C)(C)c1cc(C)cc(-c2sc3c4sc5cc(/C=C6/C(=O)c7cc(F)cc(c7)C(=O)/C6=C\c6cc(C(C)(C)C(=O)OC)c(-c7cc(C)cc(C(C)(C)C(=O)OC)c7)s6)sc5c4c(C(C)(C)C(=O)OC)ccc2-3)c1,CCCCCCc1ccc(C2(c3ccc(CCCCCC)cc3)c3cc4c(cc3-c3sc5cc(/C=C6\C(=O)c7cc(F)c(F)cc7C6=C(C#N)C#N)sc5c32)C(c2ccc(CCCCCC)cc2)(c2ccc(CCCCCC)cc2)c2c-4sc3cc(/C=C4\C(=O)c5cc(F)c(F)cc5C4=C(C#N)C#N)sc23)cc1,13.07,-5.56,-3.65,-5.66,-4.14,,,,,,,PEDOT:PSS,,
48007,10.1002/cjoc.202400192,COC(=O)C(C)(C)c1cc(C)cc(-c2sc3c4sc5cc(/C=C6/C(=O)c7cc(F)cc(c7)C(=O)/C6=C\c6cc(C(C)(C)C(=O)OC)c(-c7cc(C)cc(C(C)(C)C(=O)OC)c7)s6)sc5c4c(C(C)(C)C(=O)OC)ccc2-3)c1,CCCCCCc1ccc(C2(c3ccc(CCCCCC)cc3)c3cc4c(cc3-c3sc5cc(/C=C6\C(=O)c7cc(F)c(F)cc7C6=C(C#N)C#N)sc5c32)C(c2ccc(CCCCCC)cc2)(c2ccc(CCCCCC)cc2)c2c-4sc3cc(/C=C4\C(=O)c5cc(F)c(F)cc5C4=C(C#N)C#N)sc23)cc1,13.14,-5.56,-3.65,-5.66,-4.14,,,,,,,PCT-F:POM,,
48008,10.1002/cjoc.202400192,COC(=O)C(C)(C)c1cc(C)cc(-c2sc3c4sc5cc(/C=C6/C(=O)c7cc(F)cc(c7)C(=O)/C6=C\c6cc(C(C)(C)C(=O)OC)c(-c7cc(C)cc(C(C)(C)C(=O)OC)c7)s6)sc5c4c(C(C)(C)C(=O)OC)ccc2-3)c1,CCCCCCC(CCCC)Cc1c(/C=C2\C(=O)c3cc(F)c(F)cc3C2=C(C#N)C#N)sc2c1SC1c3c(c4c(c5nsnc35)c3sc5c(CC(CCCC)CCCCCC)c(/C=C6\C(=O)c7cc(F)c(F)cc7C6=C(C#N)C#N)sc5c3n4CC(CC)CCCC)N(CC(CC)CCCC)C21,16.98,-5.56,-3.65,-5.68,-3.9,,,,,,,PEDOT:PSS,,
48009,10.1002/cjoc.202400192,COC(=O)C(C)(C)c1cc(C)cc(-c2sc3c4sc5cc(/C=C6/C(=O)c7cc(F)cc(c7)C(=O)/C6=C\c6cc(C(C)(C)C(=O)OC)c(-c7cc(C)cc(C(C)(C)C(=O)OC)c7)s6)sc5c4c(C(C)(C)C(=O)OC)ccc2-3)c1,CCCCCCC(CCCC)Cc1c(/C=C2\C(=O)c3cc(F)c(F)cc3C2=C(C#N)C#N)sc2c1SC1c3c(c4c(c5nsnc35)c3sc5c(CC(CCCC)CCCCCC)c(/C=C6\C(=O)c7cc(F)c(F)cc7C6=C(C#N)C#N)sc5c3n4CC(CC)CCCC)N(CC(CC)CCCC)C21,17.12,-5.56,-3.65,-5.68,-3.9,,,,,,,PCT-F:POM,,
48017,10.1002/cphc.202200091,CCCCC(CC)COC(=O)c1sc2csc(-c3cc4c(-c5ccc(CC(CC)CCCC)s5)c5sccc5c(-c5ccc(CC(CC)CCCC)s5)c4s3)c2c1F,COC(=O)CCCC1(c2ccccc2)C23c4c5ccc6c7cc8c9c%10c(cc%11cc%12c%13c%14c(cc%15c%16ccc-5c2c%16c2c5c%16c%17c(c(c46)c7c9c%17c4c%10c%11c%13c4c%16c%14c%152)C513)C%12)C8,5.35,-5.21,-3.6,-5.9,-3.9,100.0,,2:3,,inverted,ZnO,MoO3,o-DCB,
48018,10.1002/cphc.202200091,CCCCC(CC)COC(=O)c1sc2csc(-c3cc4c(-c5ccc(CC(CC)CCCC)s5)c5sccc5c(-c5ccc(CC(CC)CCCC)s5)c4s3)c2c1F,COC(=O)CCCC1(c2ccccc2)C23c4c5ccc6c7cc8c9c%10c(cc%11cc%12c%13c%14c(cc%15c%16ccc-5c2c%16c2c5c%16c%17c(c(c46)c7c9c%17c4c%10c%11c%13c4c%16c%14c%152)C513)C%12)C8,8.1,-5.21,-3.6,-5.9,-3.9,100.0,,2:3,3% v/v,inverted,ZnO,MoO3,o-DCB,DIO
48021,10.1002/cphc.202200091,CCCCC(CC)COC(=O)c1sc2csc(-c3cc4c(-c5ccc(CC(CC)CCCC)s5)c5sccc5c(-c5ccc(CC(CC)CCCC)s5)c4s3)c2c1F,COC(=O)CCCC1(c2ccccc2)C23c4c5ccc6c7cc8c9c%10c(cc%11cc%12c%13c%14c(cc%15c%16ccc-5c2c%16c2c5c%16c%17c(c(c46)c7c9c%17c4c%10c%11c%13c4c%16c%14c%152)C513)C%12)C8,4.58,-5.21,-3.6,-5.9,-3.9,100.0,,2:3,,inverted,ZnO,MoO3,o-xylene,
48022,10.1002/cphc.202200091,CCCCC(CC)COC(=O)c1sc2csc(-c3cc4c(-c5ccc(CC(CC)CCCC)s5)c5sccc5c(-c5ccc(CC(CC)CCCC)s5)c4s3)c2c1F,COC(=O)CCCC1(c2ccccc2)C23c4c5ccc6c7cc8c9c%10c(cc%11cc%12c%13c%14c(cc%15c%16ccc-5c2c%16c2c5c%16c%17c(c(c46)c7c9c%17c4c%10c%11c%13c4c%16c%14c%152)C513)C%12)C8,7.71,-5.21,-3.6,-5.9,-3.9,100.0,,2:3,3% v/v,inverted,ZnO,MoO3,o-xylene,DIO
48027,10.1002/cplu.202000354,CCCCCCc1ccsc1,CCCCC(=O)OCC1(c2ccccc2)c2cccc3cccc4cccc5cccc6cccc1c6c-5c-4c-3c2,3.28,-5.01,-3.12,-6.1,-3.7,,,1:1,,inverted,ZnO,V2O5,,
48028,10.1002/cplu.202000354,CCCCCCc1ccsc1,CCCCC(=O)OCC1(c2ccccc2)c2cccc3cccc4cccc5cccc6cccc1c6c-5c-4c-3c2,4.27,-5.01,-3.12,-6.1,-3.7,,,1:1,,inverted,ZnO,V2O5,,
48035,10.1002/cplu.202400350,CCCCCCCCc1cc(-c2c(-c3cccs3)sc3c(-c4cc(CCCCCCCC)c(CCCCCCCC)s4)c(-c4ccc(-c5cccc6nsnc56)s4)sc23)sc1CCCCCCCC,CCCCC(=O)OCC1(c2ccccc2)c2cccc3cccc4cccc5cccc6cccc1c6c-5c-4c-3c2,0.942,,,-6.1,-3.7,,,,,inverted,ZnO,MoO3,,
48051,10.1002/cptc.202300231,CCCCC(CC)Cc1ccc(-c2c3cc(-c4ccc(-c5sc(-c6cccs6)c6c5C(=O)c5c(CC(CC)CCCC)sc(CC(CC)CCCC)c5C6=O)s4)sc3c(-c3ccc(CC(CC)CCCC)s3)c3ccsc23)s1,CCCCCCc1ccc(C2(c3ccc(CCCCCC)cc3)c3cc4c(cc3-c3sc5cc(C=C6C(=O)c7ccccc7C6=C(C#N)C#N)sc5c32)C(c2ccc(CCCCCC)cc2)(c2ccc(CCCCCC)cc2)c2c-4sc3cc(C=C4C(=O)c5ccccc5C4=C(C#N)C#N)sc23)cc1,9.97,-5.33,-3.48,-5.576,-3.916,,,,,inverted,CIL-4(H2O),MoO3,,
48052,10.1002/cptc.202300231,CCCCC(CC)Cc1ccc(-c2c3cc(-c4ccc(-c5sc(-c6cccs6)c6c5C(=O)c5c(CC(CC)CCCC)sc(CC(CC)CCCC)c5C6=O)s4)sc3c(-c3ccc(CC(CC)CCCC)s3)c3ccsc23)s1,CCCCCCc1ccc(C2(c3ccc(CCCCCC)cc3)c3cc4c(cc3-c3sc5cc(C=C6C(=O)c7ccccc7C6=C(C#N)C#N)sc5c32)C(c2ccc(CCCCCC)cc2)(c2ccc(CCCCCC)cc2)c2c-4sc3cc(C=C4C(=O)c5ccccc5C4=C(C#N)C#N)sc23)cc1,11.58,-5.33,-3.48,-5.576,-3.916,,,,,inverted,CIL-8(H2O),MoO3,,
48053,10.1002/cptc.202300231,COC(=O)C(C)(C)c1cc(C)cc(-c2sc3c4sc5cc(/C=C6/C(=O)c7cc(F)cc(c7)C(=O)/C6=C\c6cc(C(C)(C)C(=O)OC)c(-c7cc(C)cc(C(C)(C)C(=O)OC)c7)s6)sc5c4c(C(C)(C)C(=O)OC)ccc2-3)c1,CCCCCCCCCCCc1c(/C=C2\C(=O)c3cc(F)c(F)cc3C2=C(C#N)C#N)sc2c1sc1c3c4nsnc4c4c5sc6c(CCCCCCCCCCC)c(/C=C7\C(=O)c8cc(F)c(F)cc8C7=C(C#N)C#N)sc6c5n(CC(CC)CCCC)c4c3n(CC(CC)CCCC)c21,15.26,-5.56,-3.65,-5.65,-4.09,,,,,inverted,CIL-8(H2O),MoO3,,
48054,10.1002/cptc.202300231,COC(=O)C(C)(C)c1cc(C)cc(-c2sc3c4sc5cc(/C=C6/C(=O)c7cc(F)cc(c7)C(=O)/C6=C\c6cc(C(C)(C)C(=O)OC)c(-c7cc(C)cc(C(C)(C)C(=O)OC)c7)s6)sc5c4c(C(C)(C)C(=O)OC)ccc2-3)c1,CCCCCCCCCCCc1c(/C=C2\C(=O)c3cc(F)c(F)cc3C2=C(C#N)C#N)sc2c1sc1c3c4nsnc4c4c5sc6c(CCCCCCCCCCC)c(/C=C7\C(=O)c8cc(F)c(F)cc8C7=C(C#N)C#N)sc6c5n(CC(CC)CCCC)c4c3n(CC(CC)CCCC)c21,14.76,-5.56,-3.65,-5.65,-4.09,,,,,conventional,CIL-8(CH3OH),PEDOT:PSS,,
48055,10.1002/cptc.202300231,COC(=O)C(C)(C)c1cc(C)cc(-c2sc3c4sc5cc(/C=C6/C(=O)c7cc(F)cc(c7)C(=O)/C6=C\c6cc(C(C)(C)C(=O)OC)c(-c7cc(C)cc(C(C)(C)C(=O)OC)c7)s6)sc5c4c(C(C)(C)C(=O)OC)ccc2-3)c1,CCCCCCCCCCCc1c(/C=C2\C(=O)c3cc(F)c(F)cc3C2=C(C#N)C#N)sc2c1sc1c3c4nsnc4c4c5sc6c(CCCCCCCCCCC)c(/C=C7\C(=O)c8cc(F)c(F)cc8C7=C(C#N)C#N)sc6c5n(CC(CC)CCCC)c4c3n(CC(CC)CCCC)c21,12.35,-5.56,-3.65,-5.65,-4.09,,,,,conventional,CIL-8(H2O),PEDOT:PSS,,
48056,10.1002/cptc.202300231,CCCCC(CC)Cc1ccc(-c2c3cc(-c4ccc(-c5sc(-c6cccs6)c6c5C(=O)c5c(CC(CC)CCCC)sc(CC(CC)CCCC)c5C6=O)s4)sc3c(-c3ccc(CC(CC)CCCC)s3)c3ccsc23)s1,CCCCCCc1ccc(C2(c3ccc(CCCCCC)cc3)c3cc4c(cc3-c3sc5cc(C=C6C(=O)c7ccccc7C6=C(C#N)C#N)sc5c32)C(c2ccc(CCCCCC)cc2)(c2ccc(CCCCCC)cc2)c2c-4sc3cc(C=C4C(=O)c5ccccc5C4=C(C#N)C#N)sc23)cc1,4.75,-5.33,-3.48,-5.576,-3.916,,,,,conventional,CIL-8(H2O),PEDOT:PSS,,
48057,10.1002/cptc.202300348,COC(=O)C(C)(C)c1cc(C)cc(-c2sc3c4sc5cc(/C=C6/C(=O)c7cc(F)cc(c7)C(=O)/C6=C\c6cc(C(C)(C)C(=O)OC)c(-c7cc(C)cc(C(C)(C)C(=O)OC)c7)s6)sc5c4c(C(C)(C)C(=O)OC)ccc2-3)c1,CCCCCCCCCCCc1c(/C=C2\C(=O)c3cc(F)c(F)cc3C2=C(C#N)C#N)sc2c1sc1c3c4nsnc4c4c5sc6c(CCCCCCCCCCC)c(/C=C7\C(=O)c8cc(F)c(F)cc8C7=C(C#N)C#N)sc6c5n(CC(CC)CCCC)c4c3n(CC(CC)CCCC)c21,16.07,-5.56,-3.65,-5.65,-4.09,,,,,conventional,PNDIT-F3N,PEDOT:PSS,,
48058,10.1002/cptc.202300348,COC(=O)C(C)(C)c1cc(C)cc(-c2sc3c4sc5cc(/C=C6/C(=O)c7cc(F)cc(c7)C(=O)/C6=C\c6cc(C(C)(C)C(=O)OC)c(-c7cc(C)cc(C(C)(C)C(=O)OC)c7)s6)sc5c4c(C(C)(C)C(=O)OC)ccc2-3)c1,CCCCCCCCCCCc1c(/C=C2\C(=O)c3cc(F)c(F)cc3C2=C(C#N)C#N)sc2c1sc1c3c4nsnc4c4c5sc6c(CCCCCCCCCCC)c(/C=C7\C(=O)c8cc(F)c(F)cc8C7=C(C#N)C#N)sc6c5n(CC(CC)CCCC)c4c3n(CC(CC)CCCC)c21,17.36,-5.56,-3.65,-5.65,-4.09,,,,,conventional,PNDIT-F3N,PEDOT:PSS,,
48063,10.1002/cptc.202300348,COC(=O)C(C)(C)c1cc(C)cc(-c2sc3c4sc5cc(/C=C6/C(=O)c7cc(F)cc(c7)C(=O)/C6=C\c6cc(C(C)(C)C(=O)OC)c(-c7cc(C)cc(C(C)(C)C(=O)OC)c7)s6)sc5c4c(C(C)(C)C(=O)OC)ccc2-3)c1,CCCCCCC(CCCC)Cc1c(/C=C2\C(=O)c3cc(F)c(F)cc3C2=C(C#N)C#N)sc2c1SC1c3c(c4c(c5nsnc35)c3sc5c(CC(CCCC)CCCCCC)c(/C=C6\C(=O)c7cc(F)c(F)cc7C6=C(C#N)C#N)sc5c3n4CC(CC)CCCC)N(CC(CC)CCCC)C21,17.84,-5.56,-3.65,-5.68,-3.9,100.0,80.0,,,conventional,PNDIT-F3N,PEDOT:PSS,,
48064,10.1002/cptc.202300348,COC(=O)C(C)(C)c1cc(C)cc(-c2sc3c4sc5cc(/C=C6/C(=O)c7cc(F)cc(c7)C(=O)/C6=C\c6cc(C(C)(C)C(=O)OC)c(-c7cc(C)cc(C(C)(C)C(=O)OC)c7)s6)sc5c4c(C(C)(C)C(=O)OC)ccc2-3)c1,CCCCCCC(CCCC)Cc1c(/C=C2\C(=O)c3cc(F)c(F)cc3C2=C(C#N)C#N)sc2c1SC1c3c(c4c(c5nsnc35)c3sc5c(CC(CCCC)CCCCCC)c(/C=C6\C(=O)c7cc(F)c(F)cc7C6=C(C#N)C#N)sc5c3n4CC(CC)CCCC)N(CC(CC)CCCC)C21,18.43,-5.56,-3.65,-5.68,-3.9,100.0,80.0,,,conventional,PNDIT-F3N,PEDOT:PSS,,
48106,10.1002/cssc.202100080,CCCCC(CC)Cc1ccc(-c2c3cc(-c4ccc(-c5sc(-c6cccs6)c6c5C(=O)c5c(CC(CC)CCCC)sc(CC(CC)CCCC)c5C6=O)s4)sc3c(-c3ccc(CC(CC)CCCC)s3)c3ccsc23)s1,CCCCCCCCOc1ccc(-c2nc3cc(C#N)c(C#N)c(-c4ccc(-c5cccs5)s4)c3nc2-c2ccc(OCCCCCCCC)c(OCCCCCCCC)c2)cc1OCCCCCCCC,5.32,-5.33,-3.48,-5.73,-3.58,,,,,conventional,PNDIT-F3N-Br,PEDOT:PSS,,
48109,10.1002/cssc.202100627,CCCCCCc1ccsc1,CCc1c(C=C2C(=O)c3cc(Cl)c(Cl)cc3C2=O)sc2c1sc1c3c4nsnc4c4c5sc6c(CC)c(C=C7C(=O)c8cc(Cl)c(Cl)cc8C7=O)sc6c5n(CC)c4c3n(CC)c21,9.12,-5.01,-3.12,,,100.0,,1:1,,conventional,PFN-Br,PEDOT:PSS,,
48110,10.1002/cssc.202100627,CCCCCCc1ccsc1,CCc1c(C=C2C(=O)c3cc(Cl)c(Cl)cc3C2=O)sc2c1sc1c3c4nsnc4c4c5sc6c(CC)c(C=C7C(=O)c8cc(Cl)c(Cl)cc8C7=O)sc6c5n(CC)c4c3n(CC)c21,6.26,-5.01,-3.12,,,100.0,130.0,1:1,0.5 vol %,conventional,PFN-Br,PEDOT:PSS,,DIO
48111,10.1002/cssc.202100627,CCCCCCc1ccsc1,CCc1c(C=C2C(=O)c3cc(Cl)c(Cl)cc3C2=O)sc2c1sc1c3c4nsnc4c4c5sc6c(CC)c(C=C7C(=O)c8cc(Cl)c(Cl)cc8C7=O)sc6c5n(CC)c4c3n(CC)c21,10.24,-5.01,-3.12,,,100.0,130.0,1:1,15.6 wt %,conventional,PFN-Br,PEDOT:PSS,,SA4
48124,10.1002/cssc.202100841,CCCCC(CC)Cc1ccc(-c2c3cc(-c4ccc(-c5sc(-c6cccs6)c6c5C(=O)c5c(CC(CC)CCCC)sc(CC(CC)CCCC)c5C6=O)s4)sc3c(-c3ccc(CC(CC)CCCC)s3)c3ccsc23)s1,CCCCCCc1ccc(C2(c3ccc(CCCCCC)cc3)c3cc4c(cc3-c3sc5cc(/C=C6\C(=O)c7ccc(C)cc7C6=C(C#N)C#N)sc5c32)C(c2ccc(CCCCCC)cc2)(c2ccc(CCCCCC)cc2)c2c-4sc3cc(/C=C4\C(=O)c5ccc(C)cc5C4=C(C#N)C#N)sc23)cc1,9.38,-5.33,-3.48,-5.514,-3.808,,100.0,1:1,,inverted,ZnO:PEOz/PEOz,,,
48125,10.1002/cssc.202100841,CCCCC(CC)Cc1ccc(-c2c3cc(-c4ccc(-c5sc(-c6cccs6)c6c5C(=O)c5c(CC(CC)CCCC)sc(CC(CC)CCCC)c5C6=O)s4)sc3c(-c3ccc(CC(CC)CCCC)s3)c3ccsc23)s1,CCCCCCc1ccc(C2(c3ccc(CCCCCC)cc3)c3cc4c(cc3-c3sc5cc(/C=C6\C(=O)c7ccc(C)cc7C6=C(C#N)C#N)sc5c32)C(c2ccc(CCCCCC)cc2)(c2ccc(CCCCCC)cc2)c2c-4sc3cc(/C=C4\C(=O)c5ccc(C)cc5C4=C(C#N)C#N)sc23)cc1,9.53,-5.33,-3.48,-5.514,-3.808,,100.0,1:1,,inverted,ZnO:PEOz/PEOz,,,
48126,10.1002/cssc.202100841,CCCCC(CC)Cc1ccc(-c2c3cc(-c4ccc(-c5sc(-c6cccs6)c6c5C(=O)c5c(CC(CC)CCCC)sc(CC(CC)CCCC)c5C6=O)s4)sc3c(-c3ccc(CC(CC)CCCC)s3)c3ccsc23)s1,CCCCCCc1ccc(C2(c3ccc(CCCCCC)cc3)c3cc4c(cc3-c3sc5cc(/C=C6\C(=O)c7ccc(C)cc7C6=C(C#N)C#N)sc5c32)C(c2ccc(CCCCCC)cc2)(c2ccc(CCCCCC)cc2)c2c-4sc3cc(/C=C4\C(=O)c5ccc(C)cc5C4=C(C#N)C#N)sc23)cc1,10.11,-5.33,-3.48,-5.514,-3.808,,,1:1,,inverted,ZnO:PEOz/PEOz,,,
48127,10.1002/cssc.202100841,CCCCC(CC)Cc1ccc(-c2c3cc(-c4ccc(-c5sc(-c6cccs6)c6c5C(=O)c5c(CC(CC)CCCC)sc(CC(CC)CCCC)c5C6=O)s4)sc3c(-c3ccc(CC(CC)CCCC)s3)c3ccsc23)s1,CCCCCCc1ccc(C2(c3ccc(CCCCCC)cc3)c3cc4c(cc3-c3sc5cc(/C=C6\C(=O)c7ccc(C)cc7C6=C(C#N)C#N)sc5c32)C(c2ccc(CCCCCC)cc2)(c2ccc(CCCCCC)cc2)c2c-4sc3cc(/C=C4\C(=O)c5ccc(C)cc5C4=C(C#N)C#N)sc23)cc1,9.58,-5.33,-3.48,-5.514,-3.808,,100.0,1:1,,inverted,ZnO:PEOz/PEOz,,,
48128,10.1002/cssc.202100841,CCCCC(CC)Cc1ccc(-c2c3cc(-c4ccc(-c5sc(-c6cccs6)c6c5C(=O)c5c(CC(CC)CCCC)sc(CC(CC)CCCC)c5C6=O)s4)sc3c(-c3ccc(CC(CC)CCCC)s3)c3ccsc23)s1,CCCCCCc1ccc(C2(c3ccc(CCCCCC)cc3)c3cc4c(cc3-c3sc5cc(/C=C6\C(=O)c7ccc(C)cc7C6=C(C#N)C#N)sc5c32)C(c2ccc(CCCCCC)cc2)(c2ccc(CCCCCC)cc2)c2c-4sc3cc(/C=C4\C(=O)c5ccc(C)cc5C4=C(C#N)C#N)sc23)cc1,9.29,-5.33,-3.48,-5.514,-3.808,,100.0,1:1,,inverted,ZnO:PEOz/PEOz,,,
48129,10.1002/cssc.202100910,CCCCCCCCC(CCCCCC)COc1cnc2c(-c3cccs3)c(F)c(F)cc2n1,CCCCCCCCCCCc1c(/C=C2\C(=O)c3cc(F)c(F)cc3C2=C(C#N)C#N)sc2c1sc1c3c4nsnc4c4c5sc6c(CCCCCCCCCCC)c(/C=C7\C(=O)c8cc(F)c(F)cc8C7=C(C#N)C#N)sc6c5n(CC(CC)CCCC)c4c3n(CC(CC)CCCC)c21,15.4,-5.54,-2.92,-5.65,-4.09,,,,,,,,,
48130,10.1002/cssc.202100910,CCCCCCCCC(CCCCCC)COc1cnc2c(-c3cccs3)c(F)c(F)cc2n1,CCCCCCCCCCCc1c(/C=C2\C(=O)c3cc(F)c(F)cc3C2=C(C#N)C#N)sc2c1sc1c3c4nsnc4c4c5sc6c(CCCCCCCCCCC)c(/C=C7\C(=O)c8cc(F)c(F)cc8C7=C(C#N)C#N)sc6c5n(CC(CC)CCCC)c4c3n(CC(CC)CCCC)c21,14.5,-5.54,-2.92,-5.65,-4.09,,,,,,,,,
48139,10.1002/cssc.202101005,COC(=O)C(C)(C)c1cc(C)cc(-c2sc3c4sc5cc(/C=C6/C(=O)c7cc(F)cc(c7)C(=O)/C6=C\c6cc(C(C)(C)C(=O)OC)c(-c7cc(C)cc(C(C)(C)C(=O)OC)c7)s6)sc5c4c(C(C)(C)C(=O)OC)ccc2-3)c1,CCCCCCc1ccc(C2(c3ccc(CCCCCC)cc3)c3cc4c(cc3-c3sc5cc(/C=C6/C(=O)c7cc(F)c(F)cc7C6=C(C#N)C#N)sc5c32)C(c2ccc(CCCCCC)cc2)(c2ccc(CCCCCC)cc2)c2c-4sc3cc(/C=C4/C(=O)c5cc(F)c(F)cc5C4=C(C#N)C#N)sc23)cc1,10.17,-5.56,-3.65,-5.82,-4.24,,,1 : 1,3.5% v/v,inverted,,,o-xylene,
48140,10.1002/cssc.202101005,COC(=O)C(C)(C)c1cc(C)cc(-c2sc3c4sc5cc(/C=C6/C(=O)c7cc(F)cc(c7)C(=O)/C6=C\c6cc(C(C)(C)C(=O)OC)c(-c7cc(C)cc(C(C)(C)C(=O)OC)c7)s6)sc5c4c(C(C)(C)C(=O)OC)ccc2-3)c1,CCCCCCc1ccc(C2(c3ccc(CCCCCC)cc3)c3cc4c(cc3-c3sc5cc(/C=C6/C(=O)c7cc(F)c(F)cc7C6=C(C#N)C#N)sc5c32)C(c2ccc(CCCCCC)cc2)(c2ccc(CCCCCC)cc2)c2c-4sc3cc(/C=C4/C(=O)c5cc(F)c(F)cc5C4=C(C#N)C#N)sc23)cc1,11.2,-5.56,-3.65,-5.82,-4.24,,100.0,1 : 1,3.5% v/v,inverted,,,o-xylene,
48146,10.1002/cssc.202101345,CCCCCCC(CCCC)Cc1ccsc1-c1nc2sc(-c3sc(-c4cc5c(-c6ccc(CC(CC)CCCC)s6)c6sccc6c(-c6ccc(CC(CC)CCCC)s6)c5s4)cc3CC(CCCC)CCCCCC)nc2s1,COC(=O)CCCC1(c2ccccc2)C23c4c5ccc6c7cc8c9c%10c(cc%11cc%12c%13c%14c(cc%15c%16ccc-5c2c%16c2c5c%16c%17c(c(c46)c7c9c%17c4c%10c%11c%13c4c%16c%14c%152)C513)C%12)C8,5.7,,,-5.9,-3.9,,,1:2,,inverted,ZnO,MoO3,chlorobenzene,
48147,10.1002/cssc.202101345,CCCCCCC(CCCC)Cc1ccsc1-c1nc2sc(-c3sc(-c4cc5c(-c6ccc(CC(CC)CCCC)s6)c6sccc6c(-c6ccc(CC(CC)CCCC)s6)c5s4)cc3CC(CCCC)CCCCCC)nc2s1,COC(=O)CCCC1(c2ccccc2)C23c4c5ccc6c7cc8c9c%10c(cc%11cc%12c%13c%14c(cc%15c%16ccc-5c2c%16c2c5c%16c%17c(c(c46)c7c9c%17c4c%10c%11c%13c4c%16c%14c%152)C513)C%12)C8,5.2,,,-5.9,-3.9,,120.0,1:2,,inverted,ZnO,MoO3,chlorobenzene,
48148,10.1002/cssc.202101345,CCCCCCC(CCCC)Cc1ccsc1-c1nc2sc(-c3sc(-c4cc5c(-c6ccc(CC(CC)CCCC)s6)c6sccc6c(-c6ccc(CC(CC)CCCC)s6)c5s4)cc3CC(CCCC)CCCCCC)nc2s1,CCCCCCc1ccc(C2(c3ccc(CCCCCC)cc3)c3cc4c(cc3-c3sc5cc(C=C6C(=O)c7ccccc7C6=C(C#N)C#N)sc5c32)C(c2ccc(CCCCCC)cc2)(c2ccc(CCCCCC)cc2)c2c-4sc3cc(C=C4C(=O)c5ccccc5C4=C(C#N)C#N)sc23)cc1,9.1,,,-5.576,-3.916,,,1:1.5,,inverted,ZnO,MoO3,chlorobenzene,
48149,10.1002/cssc.202101345,CCCCCCC(CCCC)Cc1ccsc1-c1nc2sc(-c3sc(-c4cc5c(-c6ccc(CC(CC)CCCC)s6)c6sccc6c(-c6ccc(CC(CC)CCCC)s6)c5s4)cc3CC(CCCC)CCCCCC)nc2s1,CCCCCCc1ccc(C2(c3ccc(CCCCCC)cc3)c3cc4c(cc3-c3sc5cc(C=C6C(=O)c7ccccc7C6=C(C#N)C#N)sc5c32)C(c2ccc(CCCCCC)cc2)(c2ccc(CCCCCC)cc2)c2c-4sc3cc(C=C4C(=O)c5ccccc5C4=C(C#N)C#N)sc23)cc1,7.4,,,-5.576,-3.916,,120.0,1:1.5,,inverted,ZnO,MoO3,chlorobenzene,
48150,10.1002/cssc.202101345,CCCCCCC(CCCC)Cc1cc(-c2nc3sc(-c4cc(CC(CCCC)CCCCCC)c(-c5cc6c(-c7ccc(CC(CC)CCCC)s7)c7sc(C)cc7c(-c7ccc(CC(CC)CCCC)s7)c6s5)s4)nc3s2)sc1C,COC(=O)CCCC1(c2ccccc2)C23c4c5ccc6c7cc8c9c%10c(cc%11cc%12c%13c%14c(cc%15c%16ccc-5c2c%16c2c5c%16c%17c(c(c46)c7c9c%17c4c%10c%11c%13c4c%16c%14c%152)C513)C%12)C8,3.8,,,-5.9,-3.9,,,1:2,,inverted,ZnO,MoO3,chlorobenzene,
48151,10.1002/cssc.202101345,CCCCCCC(CCCC)Cc1cc(-c2nc3sc(-c4cc(CC(CCCC)CCCCCC)c(-c5cc6c(-c7ccc(CC(CC)CCCC)s7)c7sc(C)cc7c(-c7ccc(CC(CC)CCCC)s7)c6s5)s4)nc3s2)sc1C,COC(=O)CCCC1(c2ccccc2)C23c4c5ccc6c7cc8c9c%10c(cc%11cc%12c%13c%14c(cc%15c%16ccc-5c2c%16c2c5c%16c%17c(c(c46)c7c9c%17c4c%10c%11c%13c4c%16c%14c%152)C513)C%12)C8,3.8,,,-5.9,-3.9,,120.0,1:2,,inverted,ZnO,MoO3,chlorobenzene,
48152,10.1002/cssc.202101345,CCCCCCC(CCCC)Cc1cc(-c2nc3sc(-c4cc(CC(CCCC)CCCCCC)c(-c5cc6c(-c7ccc(CC(CC)CCCC)s7)c7sc(C)cc7c(-c7ccc(CC(CC)CCCC)s7)c6s5)s4)nc3s2)sc1C,CCCCCCc1ccc(C2(c3ccc(CCCCCC)cc3)c3cc4c(cc3-c3sc5cc(C=C6C(=O)c7ccccc7C6=C(C#N)C#N)sc5c32)C(c2ccc(CCCCCC)cc2)(c2ccc(CCCCCC)cc2)c2c-4sc3cc(C=C4C(=O)c5ccccc5C4=C(C#N)C#N)sc23)cc1,8.2,,,-5.576,-3.916,,,1:1.5,,inverted,ZnO,MoO3,chlorobenzene,
48153,10.1002/cssc.202101345,CCCCCCC(CCCC)Cc1cc(-c2nc3sc(-c4cc(CC(CCCC)CCCCCC)c(-c5cc6c(-c7ccc(CC(CC)CCCC)s7)c7sc(C)cc7c(-c7ccc(CC(CC)CCCC)s7)c6s5)s4)nc3s2)sc1C,CCCCCCc1ccc(C2(c3ccc(CCCCCC)cc3)c3cc4c(cc3-c3sc5cc(C=C6C(=O)c7ccccc7C6=C(C#N)C#N)sc5c32)C(c2ccc(CCCCCC)cc2)(c2ccc(CCCCCC)cc2)c2c-4sc3cc(C=C4C(=O)c5ccccc5C4=C(C#N)C#N)sc23)cc1,10.3,,,-5.576,-3.916,,120.0,1:1.5,,inverted,ZnO,MoO3,chlorobenzene,
48162,10.1002/cssc.202101458,CCCCC(CC)Cc1ccc(-c2c3cc(-c4ccc(-c5sc(-c6cccs6)c6c5C(=O)c5c(CC(CC)CCCC)sc(CC(CC)CCCC)c5C6=O)s4)sc3c(-c3ccc(CC(CC)CCCC)s3)c3ccsc23)s1,CCCCCCc1ccc(C2(c3ccc(CCCCCC)cc3)c3cc4c(cc3-c3sc5cc(C=C6C(=O)c7ccccc7C6=C(C#N)C#N)sc5c32)C(c2ccc(CCCCCC)cc2)(c2ccc(CCCCCC)cc2)c2c-4sc3cc(C=C4C(=O)c5ccccc5C4=C(C#N)C#N)sc23)cc1,10.91,-5.33,-3.48,-5.576,-3.916,,110.0,1:1,0.3 vol %,,,PEDOT:PSS,,
48163,10.1002/cssc.202101458,CCCCC(CC)Cc1ccc(-c2c3cc(-c4ccc(-c5sc(-c6cccs6)c6c5C(=O)c5c(CC(CC)CCCC)sc(CC(CC)CCCC)c5C6=O)s4)sc3c(-c3ccc(CC(CC)CCCC)s3)c3ccsc23)s1,CCCCCCc1ccc(C2(c3ccc(CCCCCC)cc3)c3cc4c(cc3-c3sc5cc(C=C6C(=O)c7ccccc7C6=C(C#N)C#N)sc5c32)C(c2ccc(CCCCCC)cc2)(c2ccc(CCCCCC)cc2)c2c-4sc3cc(C=C4C(=O)c5ccccc5C4=C(C#N)C#N)sc23)cc1,10.06,-5.33,-3.48,-5.576,-3.916,,110.0,1:1,0.3 vol %,,,PEDOT:PSS,,
48164,10.1002/cssc.202101458,CCCCC(CC)Cc1ccc(-c2c3cc(-c4ccc(-c5sc(-c6cccs6)c6c5C(=O)c5c(CC(CC)CCCC)sc(CC(CC)CCCC)c5C6=O)s4)sc3c(-c3ccc(CC(CC)CCCC)s3)c3ccsc23)s1,CCCCCCc1ccc(C2(c3ccc(CCCCCC)cc3)c3cc4c(cc3-c3sc5cc(C=C6C(=O)c7ccccc7C6=C(C#N)C#N)sc5c32)C(c2ccc(CCCCCC)cc2)(c2ccc(CCCCCC)cc2)c2c-4sc3cc(C=C4C(=O)c5ccccc5C4=C(C#N)C#N)sc23)cc1,11.82,-5.33,-3.48,-5.576,-3.916,,110.0,1:1,0.3 vol %,,,PEDOT:PSS,,
48165,10.1002/cssc.202101458,COC(=O)C(C)(C)c1cc(C)cc(-c2sc3c4sc5cc(/C=C6/C(=O)c7cc(F)cc(c7)C(=O)/C6=C\c6cc(C(C)(C)C(=O)OC)c(-c7cc(C)cc(C(C)(C)C(=O)OC)c7)s6)sc5c4c(C(C)(C)C(=O)OC)ccc2-3)c1,CCCCCCc1ccc(C2(c3ccc(CCCCCC)cc3)c3cc4c(cc3-c3sc5cc(/C=C6\C(=O)c7cc(F)c(F)cc7C6=C(C#N)C#N)sc5c32)C(c2ccc(CCCCCC)cc2)(c2ccc(CCCCCC)cc2)c2c-4sc3cc(/C=C4\C(=O)c5cc(F)c(F)cc5C4=C(C#N)C#N)sc23)cc1,13.67,-5.56,-3.65,-5.66,-4.14,,110.0,1:1,1.0 vol%,,,PEDOT:PSS,,
48166,10.1002/cssc.202101458,COC(=O)C(C)(C)c1cc(C)cc(-c2sc3c4sc5cc(/C=C6/C(=O)c7cc(F)cc(c7)C(=O)/C6=C\c6cc(C(C)(C)C(=O)OC)c(-c7cc(C)cc(C(C)(C)C(=O)OC)c7)s6)sc5c4c(C(C)(C)C(=O)OC)ccc2-3)c1,CCCCCCc1ccc(C2(c3ccc(CCCCCC)cc3)c3cc4c(cc3-c3sc5cc(/C=C6\C(=O)c7cc(F)c(F)cc7C6=C(C#N)C#N)sc5c32)C(c2ccc(CCCCCC)cc2)(c2ccc(CCCCCC)cc2)c2c-4sc3cc(/C=C4\C(=O)c5cc(F)c(F)cc5C4=C(C#N)C#N)sc23)cc1,10.53,-5.56,-3.65,-5.66,-4.14,,110.0,1:1,1.0 vol %,,,PEDOT:PSS,,
48167,10.1002/cssc.202101458,COC(=O)C(C)(C)c1cc(C)cc(-c2sc3c4sc5cc(/C=C6/C(=O)c7cc(F)cc(c7)C(=O)/C6=C\c6cc(C(C)(C)C(=O)OC)c(-c7cc(C)cc(C(C)(C)C(=O)OC)c7)s6)sc5c4c(C(C)(C)C(=O)OC)ccc2-3)c1,CCCCCCc1ccc(C2(c3ccc(CCCCCC)cc3)c3cc4c(cc3-c3sc5cc(/C=C6\C(=O)c7cc(F)c(F)cc7C6=C(C#N)C#N)sc5c32)C(c2ccc(CCCCCC)cc2)(c2ccc(CCCCCC)cc2)c2c-4sc3cc(/C=C4\C(=O)c5cc(F)c(F)cc5C4=C(C#N)C#N)sc23)cc1,14.28,-5.56,-3.65,-5.66,-4.14,,110.0,1:1,1.0 vol%,,,PEDOT:PSS,,
48168,10.1002/cssc.202101611,CCCCC(CC)Cc1ccc(-c2c3cc(-c4ccc(-c5sc(-c6cccs6)c6c5C(=O)c5c(CC(CC)CCCC)sc(CC(CC)CCCC)c5C6=O)s4)sc3c(-c3ccc(CC(CC)CCCC)s3)c3ccsc23)s1,CCCCCCc1ccc(C2(c3ccc(CCCCCC)cc3)c3cc4c(cc3-c3sc5cc(C=C6C(=O)c7ccccc7C6=C(C#N)C#N)sc5c32)C(c2ccc(CCCCCC)cc2)(c2ccc(CCCCCC)cc2)c2c-4sc3cc(C=C4C(=O)c5ccccc5C4=C(C#N)C#N)sc23)cc1,4.21,-5.33,-3.48,-5.576,-3.916,170.0,,1:1,,inverted,ZnO,PEDOT:PSS,o-xylene,
48169,10.1002/cssc.202101611,CCCCC(CC)Cc1ccc(-c2c3cc(-c4ccc(-c5sc(-c6cccs6)c6c5C(=O)c5c(CC(CC)CCCC)sc(CC(CC)CCCC)c5C6=O)s4)sc3c(-c3ccc(CC(CC)CCCC)s3)c3ccsc23)s1,CCCCCCc1ccc(C2(c3ccc(CCCCCC)cc3)c3cc4c(cc3-c3sc5cc(C=C6C(=O)c7ccccc7C6=C(C#N)C#N)sc5c32)C(c2ccc(CCCCCC)cc2)(c2ccc(CCCCCC)cc2)c2c-4sc3cc(C=C4C(=O)c5ccccc5C4=C(C#N)C#N)sc23)cc1,4.06,-5.33,-3.48,-5.576,-3.916,190.0,,1:1,,inverted,ZnO,PEDOT:PSS,o-xylene,
48170,10.1002/cssc.202101611,CCCCC(CC)Cc1ccc(-c2c3cc(-c4ccc(-c5sc(-c6cccs6)c6c5C(=O)c5c(CC(CC)CCCC)sc(CC(CC)CCCC)c5C6=O)s4)sc3c(-c3ccc(CC(CC)CCCC)s3)c3ccsc23)s1,CCCCCCc1ccc(C2(c3ccc(CCCCCC)cc3)c3cc4c(cc3-c3sc5cc(C=C6C(=O)c7ccccc7C6=C(C#N)C#N)sc5c32)C(c2ccc(CCCCCC)cc2)(c2ccc(CCCCCC)cc2)c2c-4sc3cc(C=C4C(=O)c5ccccc5C4=C(C#N)C#N)sc23)cc1,4.69,-5.33,-3.48,-5.576,-3.916,200.0,,1:1,,inverted,ZnO,PEDOT:PSS,o-xylene,
48171,10.1002/cssc.202101611,CCCCC(CC)Cc1ccc(-c2c3cc(-c4ccc(-c5sc(-c6cccs6)c6c5C(=O)c5c(CC(CC)CCCC)sc(CC(CC)CCCC)c5C6=O)s4)sc3c(-c3ccc(CC(CC)CCCC)s3)c3ccsc23)s1,CCCCCCc1ccc(C2(c3ccc(CCCCCC)cc3)c3cc4c(cc3-c3sc5cc(C=C6C(=O)c7ccccc7C6=C(C#N)C#N)sc5c32)C(c2ccc(CCCCCC)cc2)(c2ccc(CCCCCC)cc2)c2c-4sc3cc(C=C4C(=O)c5ccccc5C4=C(C#N)C#N)sc23)cc1,4.25,-5.33,-3.48,-5.576,-3.916,220.0,,1:1,,inverted,ZnO,PEDOT:PSS,o-xylene,
48172,10.1002/cssc.202101611,CCCCC(CC)Cc1ccc(-c2c3cc(-c4ccc(-c5sc(-c6cccs6)c6c5C(=O)c5c(CC(CC)CCCC)sc(CC(CC)CCCC)c5C6=O)s4)sc3c(-c3ccc(CC(CC)CCCC)s3)c3ccsc23)s1,CCCCCCc1ccc(C2(c3ccc(CCCCCC)cc3)c3cc4c(cc3-c3sc5cc(C=C6C(=O)c7ccccc7C6=C(C#N)C#N)sc5c32)C(c2ccc(CCCCCC)cc2)(c2ccc(CCCCCC)cc2)c2c-4sc3cc(C=C4C(=O)c5ccccc5C4=C(C#N)C#N)sc23)cc1,4.27,-5.33,-3.48,-5.576,-3.916,260.0,,1:1,,inverted,ZnO,PEDOT:PSS,o-xylene,
48173,10.1002/cssc.202101611,CCCCC(CC)Cc1ccc(-c2c3cc(-c4ccc(-c5sc(-c6cccs6)c6c5C(=O)c5c(CC(CC)CCCC)sc(CC(CC)CCCC)c5C6=O)s4)sc3c(-c3ccc(CC(CC)CCCC)s3)c3ccsc23)s1,CCCCCCc1ccc(C2(c3ccc(CCCCCC)cc3)c3cc4c(cc3-c3sc5cc(C=C6C(=O)c7ccccc7C6=C(C#N)C#N)sc5c32)C(c2ccc(CCCCCC)cc2)(c2ccc(CCCCCC)cc2)c2c-4sc3cc(C=C4C(=O)c5ccccc5C4=C(C#N)C#N)sc23)cc1,4.27,-5.33,-3.48,-5.576,-3.916,170.0,,1:1,,inverted,ZnO,PEDOT:PSS,o-xylene,
48174,10.1002/cssc.202101611,CCCCC(CC)Cc1ccc(-c2c3cc(-c4ccc(-c5sc(-c6cccs6)c6c5C(=O)c5c(CC(CC)CCCC)sc(CC(CC)CCCC)c5C6=O)s4)sc3c(-c3ccc(CC(CC)CCCC)s3)c3ccsc23)s1,CCCCCCc1ccc(C2(c3ccc(CCCCCC)cc3)c3cc4c(cc3-c3sc5cc(C=C6C(=O)c7ccccc7C6=C(C#N)C#N)sc5c32)C(c2ccc(CCCCCC)cc2)(c2ccc(CCCCCC)cc2)c2c-4sc3cc(C=C4C(=O)c5ccccc5C4=C(C#N)C#N)sc23)cc1,4.64,-5.33,-3.48,-5.576,-3.916,190.0,,1:1,,inverted,ZnO,PEDOT:PSS,o-xylene,
48175,10.1002/cssc.202101611,CCCCC(CC)Cc1ccc(-c2c3cc(-c4ccc(-c5sc(-c6cccs6)c6c5C(=O)c5c(CC(CC)CCCC)sc(CC(CC)CCCC)c5C6=O)s4)sc3c(-c3ccc(CC(CC)CCCC)s3)c3ccsc23)s1,CCCCCCc1ccc(C2(c3ccc(CCCCCC)cc3)c3cc4c(cc3-c3sc5cc(C=C6C(=O)c7ccccc7C6=C(C#N)C#N)sc5c32)C(c2ccc(CCCCCC)cc2)(c2ccc(CCCCCC)cc2)c2c-4sc3cc(C=C4C(=O)c5ccccc5C4=C(C#N)C#N)sc23)cc1,4.84,-5.33,-3.48,-5.576,-3.916,200.0,,1:1,,inverted,ZnO,PEDOT:PSS,o-xylene,
48176,10.1002/cssc.202101611,CCCCC(CC)Cc1ccc(-c2c3cc(-c4ccc(-c5sc(-c6cccs6)c6c5C(=O)c5c(CC(CC)CCCC)sc(CC(CC)CCCC)c5C6=O)s4)sc3c(-c3ccc(CC(CC)CCCC)s3)c3ccsc23)s1,CCCCCCc1ccc(C2(c3ccc(CCCCCC)cc3)c3cc4c(cc3-c3sc5cc(C=C6C(=O)c7ccccc7C6=C(C#N)C#N)sc5c32)C(c2ccc(CCCCCC)cc2)(c2ccc(CCCCCC)cc2)c2c-4sc3cc(C=C4C(=O)c5ccccc5C4=C(C#N)C#N)sc23)cc1,5.22,-5.33,-3.48,-5.576,-3.916,220.0,,1:1,,inverted,ZnO,PEDOT:PSS,o-xylene,
48177,10.1002/cssc.202101611,CCCCC(CC)Cc1ccc(-c2c3cc(-c4ccc(-c5sc(-c6cccs6)c6c5C(=O)c5c(CC(CC)CCCC)sc(CC(CC)CCCC)c5C6=O)s4)sc3c(-c3ccc(CC(CC)CCCC)s3)c3ccsc23)s1,CCCCCCc1ccc(C2(c3ccc(CCCCCC)cc3)c3cc4c(cc3-c3sc5cc(C=C6C(=O)c7ccccc7C6=C(C#N)C#N)sc5c32)C(c2ccc(CCCCCC)cc2)(c2ccc(CCCCCC)cc2)c2c-4sc3cc(C=C4C(=O)c5ccccc5C4=C(C#N)C#N)sc23)cc1,5.42,-5.33,-3.48,-5.576,-3.916,260.0,,1:1,,inverted,ZnO,PEDOT:PSS,o-xylene,
48178,10.1002/cssc.202101611,CCCCC(CC)Cc1ccc(-c2c3cc(-c4ccc(-c5sc(-c6cccs6)c6c5C(=O)c5c(CC(CC)CCCC)sc(CC(CC)CCCC)c5C6=O)s4)sc3c(-c3ccc(CC(CC)CCCC)s3)c3ccsc23)s1,CCCCCCc1ccc(C2(c3ccc(CCCCCC)cc3)c3cc4c(cc3-c3sc5cc(C=C6C(=O)c7ccccc7C6=C(C#N)C#N)sc5c32)C(c2ccc(CCCCCC)cc2)(c2ccc(CCCCCC)cc2)c2c-4sc3cc(C=C4C(=O)c5ccccc5C4=C(C#N)C#N)sc23)cc1,5.22,-5.33,-3.48,-5.576,-3.916,,,1:1,,inverted,ZnO,PEDOT:PSS,o-xylene,
48179,10.1002/cssc.202101611,CCCCC(CC)Cc1ccc(-c2c3cc(-c4ccc(-c5sc(-c6cccs6)c6c5C(=O)c5c(CC(CC)CCCC)sc(CC(CC)CCCC)c5C6=O)s4)sc3c(-c3ccc(CC(CC)CCCC)s3)c3ccsc23)s1,CCCCCCc1ccc(C2(c3ccc(CCCCCC)cc3)c3cc4c(cc3-c3sc5cc(C=C6C(=O)c7ccccc7C6=C(C#N)C#N)sc5c32)C(c2ccc(CCCCCC)cc2)(c2ccc(CCCCCC)cc2)c2c-4sc3cc(C=C4C(=O)c5ccccc5C4=C(C#N)C#N)sc23)cc1,6.54,-5.33,-3.48,-5.576,-3.916,,,1:1,,inverted,ZnO,PEDOT:PSS,o-xylene,
48180,10.1002/cssc.202101888,CCCCC(CC)Cc1ccc(-c2c3cc(-c4ccc(-c5sc(-c6cccs6)c6c5C(=O)c5c(CC(CC)CCCC)sc(CC(CC)CCCC)c5C6=O)s4)sc3c(-c3ccc(CC(CC)CCCC)s3)c3ccsc23)s1,CCCCCCCCCCCc1c(/C=C2\C(=O)c3ccccc3C2=C(C#N)C#N)sc2c1sc1c3c4nsnc4c4c5sc6c(CCCCCCCCCCC)c(/C=C7\C(=O)c8cc(-c9cc%10c(-c%11cc(CCCCCC)c(CC(CC)CCCC)s%11)c%11sccc%11c(-c%11cc(CCCCCC)c(CC(CC)CCCC)s%11)c%10s9)ccc8C7=C(C#N)C#N)sc6c5n(CC(CC)CCCC)c4c3n(CC(CC)CCCC)c21,0.36,-5.33,-3.48,-5.52,-3.84,,,1 : 0.9,,,,,CPME,
48181,10.1002/cssc.202101888,CCCCC(CC)Cc1ccc(-c2c3cc(-c4ccc(-c5sc(-c6cccs6)c6c5C(=O)c5c(CC(CC)CCCC)sc(CC(CC)CCCC)c5C6=O)s4)sc3c(-c3ccc(CC(CC)CCCC)s3)c3ccsc23)s1,CCCCCCCCCCCc1c(/C=C2\C(=O)c3ccccc3C2=C(C#N)C#N)sc2c1sc1c3c4nsnc4c4c5sc6c(CCCCCCCCCCC)c(/C=C7\C(=O)c8cc(-c9cc%10c(-c%11cc(CCCCCC)c(CC(CC)CCCC)s%11)c%11sccc%11c(-c%11cc(CCCCCC)c(CC(CC)CCCC)s%11)c%10s9)ccc8C7=C(C#N)C#N)sc6c5n(CC(CC)CCCC)c4c3n(CC(CC)CCCC)c21,0.97,-5.33,-3.48,-5.52,-3.84,,80.0,0.75 : 1,,,,,CPME:o-xylene (0.65:0.35),
48182,10.1002/cssc.202101888,CCCCC(CC)Cc1ccc(-c2c3cc(-c4ccc(-c5sc(-c6cccs6)c6c5C(=O)c5c(CC(CC)CCCC)sc(CC(CC)CCCC)c5C6=O)s4)sc3c(-c3ccc(CC(CC)CCCC)s3)c3ccsc23)s1,CCCCCCCCCCCc1c(/C=C2\C(=O)c3ccccc3C2=C(C#N)C#N)sc2c1sc1c3c4nsnc4c4c5sc6c(CCCCCCCCCCC)c(/C=C7\C(=O)c8cc(-c9cc%10c(-c%11cc(CCCCCC)c(CC(CC)CCCC)s%11)c%11sccc%11c(-c%11cc(CCCCCC)c(CC(CC)CCCC)s%11)c%10s9)ccc8C7=C(C#N)C#N)sc6c5n(CC(CC)CCCC)c4c3n(CC(CC)CCCC)c21,1.57,-5.33,-3.48,-5.52,-3.84,,80.0,1 : 0.5,,,,,CPME:o-xylene (1:1),
48183,10.1002/cssc.202101888,CCCCC(CC)Cc1ccc(-c2c3cc(-c4ccc(-c5sc(-c6cccs6)c6c5C(=O)c5c(CC(CC)CCCC)sc(CC(CC)CCCC)c5C6=O)s4)sc3c(-c3ccc(CC(CC)CCCC)s3)c3ccsc23)s1,CCCCCCCCCCCc1c(/C=C2\C(=O)c3ccccc3C2=C(C#N)C#N)sc2c1sc1c3c4nsnc4c4c5sc6c(CCCCCCCCCCC)c(/C=C7\C(=O)c8cc(-c9cc%10c(-c%11cc(CCCCCC)c(CC(CC)CCCC)s%11)c%11sccc%11c(-c%11cc(CCCCCC)c(CC(CC)CCCC)s%11)c%10s9)ccc8C7=C(C#N)C#N)sc6c5n(CC(CC)CCCC)c4c3n(CC(CC)CCCC)c21,3.17,-5.33,-3.48,-5.52,-3.84,,80.0,1 : 0.9,,,,,o-xylene,
48184,10.1002/cssc.202101888,CCCCC(CC)Cc1ccc(-c2c3cc(-c4ccc(-c5sc(-c6cccs6)c6c5C(=O)c5c(CC(CC)CCCC)sc(CC(CC)CCCC)c5C6=O)s4)sc3c(-c3ccc(CC(CC)CCCC)s3)c3ccsc23)s1,CCCCCCCCCCCc1c(/C=C2\C(=O)c3ccccc3C2=C(C#N)C#N)sc2c1sc1c3c4nsnc4c4c5sc6c(CCCCCCCCCCC)c(/C=C7\C(=O)c8cc(-c9cc%10c(-c%11cc(CCCCCC)c(CC(CC)CCCC)s%11)c%11sccc%11c(-c%11cc(CCCCCC)c(CC(CC)CCCC)s%11)c%10s9)ccc8C7=C(C#N)C#N)sc6c5n(CC(CC)CCCC)c4c3n(CC(CC)CCCC)c21,5.2,-5.33,-3.48,-5.52,-3.84,,80.0,1 : 0.9,,,,,o-xylene,
