Repository: JiYiqaq/PCE-KA-GNN

# Data directory

- `raw/Active_Database.csv` is the immutable source dataset bundled under CC BY 4.0. Do not overwrite it with processed data.
- `processed/` is created and populated by the training pipeline. Generated `.pt` and `.pth` caches are intentionally ignored by Git because they can exceed GitHub's normal single-file limit.

See `../DATA_LICENSE.md` for provenance, license and checksum information.

File: data/processed/device_records.csv (part 61 of 250)
record_id,doi,donor_smiles,acceptor_smiles,pce,homo_d,lumo_d,homo_a,lumo_a,active_layer_thickness,annealing_temp,d_a_ratio,additive_ratio,device_type,etl_canonical,htl_canonical,solvent_canonical,additive_canonical
48185,10.1002/cssc.202101888,CCCCC(CC)Cc1ccc(-c2c3cc(-c4ccc(-c5sc(-c6cccs6)c6c5C(=O)c5c(CC(CC)CCCC)sc(CC(CC)CCCC)c5C6=O)s4)sc3c(-c3ccc(CC(CC)CCCC)s3)c3ccsc23)s1,CCCCCCCCCCCc1c(/C=C2\C(=O)c3ccccc3C2=C(C#N)C#N)sc2c1sc1c3c4nsnc4c4c5sc6c(CCCCCCCCCCC)c(/C=C7\C(=O)c8cc(-c9cc%10c(-c%11cc(CCCCCC)c(CC(CC)CCCC)s%11)c%11sccc%11c(-c%11cc(CCCCCC)c(CC(CC)CCCC)s%11)c%10s9)ccc8C7=C(C#N)C#N)sc6c5n(CC(CC)CCCC)c4c3n(CC(CC)CCCC)c21,0.3,-5.33,-3.48,-5.52,-3.84,,80.0,1 : 0.5,,,,,chlorobenzene,
48186,10.1002/cssc.202101888,CCCCC(CC)Cc1ccc(-c2c3cc(-c4ccc(-c5sc(-c6cccs6)c6c5C(=O)c5c(CC(CC)CCCC)sc(CC(CC)CCCC)c5C6=O)s4)sc3c(-c3ccc(CC(CC)CCCC)s3)c3ccsc23)s1,CCCCCCCCCCCc1c(/C=C2\C(=O)c3ccccc3C2=C(C#N)C#N)sc2c1sc1c3c4nsnc4c4c5sc6c(CCCCCCCCCCC)c(/C=C7\C(=O)c8cc(-c9cc%10c(-c%11cc(CCCCCC)c(CC(CC)CCCC)s%11)c%11sccc%11c(-c%11cc(CCCCCC)c(CC(CC)CCCC)s%11)c%10s9)ccc8C7=C(C#N)C#N)sc6c5n(CC(CC)CCCC)c4c3n(CC(CC)CCCC)c21,6.02,-5.33,-3.48,-5.52,-3.84,,105.0,1 : 0.75,,,,,o-DCB,
48187,10.1002/cssc.202101888,CCCCC(CC)Cc1ccc(-c2c3cc(-c4ccc(-c5sc(-c6cccs6)c6c5C(=O)c5c(CC(CC)CCCC)sc(CC(CC)CCCC)c5C6=O)s4)sc3c(-c3ccc(CC(CC)CCCC)s3)c3ccsc23)s1,CCCCCCCCCCCc1c(/C=C2\C(=O)c3ccccc3C2=C(C#N)C#N)sc2c1sc1c3c4nsnc4c4c5sc6c(CCCCCCCCCCC)c(/C=C7\C(=O)c8cc(-c9cc%10c(-c%11cc(CCCCCC)c(CC(CC)CCCC)s%11)c%11sccc%11c(-c%11cc(CCCCCC)c(CC(CC)CCCC)s%11)c%10s9)ccc8C7=C(C#N)C#N)sc6c5n(CC(CC)CCCC)c4c3n(CC(CC)CCCC)c21,6.43,-5.33,-3.48,-5.52,-3.84,,105.0,1 : 1,,,,,chlorobenzene:o-DCB (1:1),
48188,10.1002/cssc.202101888,CCCCC(CC)Cc1ccc(-c2c3cc(-c4ccc(-c5sc(-c6cccs6)c6c5C(=O)c5c(CC(CC)CCCC)sc(CC(CC)CCCC)c5C6=O)s4)sc3c(-c3ccc(CC(CC)CCCC)s3)c3ccsc23)s1,CCCCCCCCCCCc1c(/C=C2\C(=O)c3ccccc3C2=C(C#N)C#N)sc2c1sc1c3c4nsnc4c4c5sc6c(CCCCCCCCCCC)c(/C=C7\C(=O)c8cc(-c9cc%10c(-c%11cc(CCCCCC)c(CC(CC)CCCC)s%11)c%11sccc%11c(-c%11cc(CCCCCC)c(CC(CC)CCCC)s%11)c%10s9)ccc8C7=C(C#N)C#N)sc6c5n(CC(CC)CCCC)c4c3n(CC(CC)CCCC)c21,3.59,-5.33,-3.48,-5.52,-3.84,,105.0,0.5 : 1,,,,,o-DCB:o-xylene (1:1),
48189,10.1002/cssc.202101888,CCCCC(CC)Cc1ccc(-c2c3cc(-c4ccc(-c5sc(-c6cccs6)c6c5C(=O)c5c(CC(CC)CCCC)sc(CC(CC)CCCC)c5C6=O)s4)sc3c(-c3ccc(CC(CC)CCCC)s3)c3ccsc23)s1,CCCCCCCCCCCc1c(/C=C2\C(=O)c3ccccc3C2=C(C#N)C#N)sc2c1sc1c3c4nsnc4c4c5sc6c(CCCCCCCCCCC)c(/C=C7\C(=O)c8cc(-c9cc%10c(-c%11cc(CCCCCC)c(CC(CC)CCCC)s%11)c%11sccc%11c(-c%11cc(CCCCCC)c(CC(CC)CCCC)s%11)c%10s9)ccc8C7=C(C#N)C#N)sc6c5n(CC(CC)CCCC)c4c3n(CC(CC)CCCC)c21,0.08,-5.33,-3.48,-5.52,-3.84,,80.0,1 : 0.75,,,,,chlorobenzene:o-xylene (1:1),
48190,10.1002/cssc.202101888,CCCCC(CC)Cc1ccc(-c2c3cc(-c4ccc(-c5sc(-c6cccs6)c6c5C(=O)c5c(CC(CC)CCCC)sc(CC(CC)CCCC)c5C6=O)s4)sc3c(-c3ccc(CC(CC)CCCC)s3)c3ccsc23)s1,CCCCCCCCCCCc1c(/C=C2\C(=O)c3ccccc3C2=C(C#N)C#N)sc2c1sc1c3c4nsnc4c4c5sc6c(CCCCCCCCCCC)c(/C=C7\C(=O)c8cc(-c9cc%10c(-c%11cc(CCCCCC)c(CC(CC)CCCC)s%11)c%11sccc%11c(-c%11cc(CCCCCC)c(CC(CC)CCCC)s%11)c%10s9)ccc8C7=C(C#N)C#N)sc6c5n(CC(CC)CCCC)c4c3n(CC(CC)CCCC)c21,4.04,-5.33,-3.48,-5.52,-3.84,,105.0,1 : 0.75,,,,,o-DCB:CPME (1:1),
48197,10.1002/cssc.202200138,COC(=O)C(C)(C)c1cc(C)cc(-c2sc3c4sc5cc(/C=C6/C(=O)c7cc(F)cc(c7)C(=O)/C6=C\c6cc(C(C)(C)C(=O)OC)c(-c7cc(C)cc(C(C)(C)C(=O)OC)c7)s6)sc5c4c(C(C)(C)C(=O)OC)ccc2-3)c1,CCCCCCCCCCCc1c(/C=C2\C(=O)c3cc(F)c(F)cc3C2=C(C#N)C#N)sc2c1sc1c3c4nsnc4c4c5sc6c(CCCCCCCCCCC)c(/C=C7\C(=O)c8cc(F)c(F)cc8C7=C(C#N)C#N)sc6c5n(CC(CC)CCCC)c4c3n(CC(CC)CCCC)c21,15.6,-5.56,-3.65,-5.65,-4.09,,110.0,1:1.2,0.5 %,conventional,PDINO,PEDOT:PSS,,
48228,10.1002/cssc.202400601,CCCCC(CC)Cc1ccc(-c2c3cc(-c4ccc(-c5sc(-c6cccs6)c6c5C(=O)c5c(CC(CC)CCCC)sc(CC(CC)CCCC)c5C6=O)s4)sc3c(-c3ccc(CC(CC)CCCC)s3)c3ccsc23)s1,CCCCCCc1ccc(-c2c(/C=C3\C(=O)c4cc(F)c(F)cc4C3=C(C#N)C#N)sc3c2sc2c4c5nsnc5c5c6sc7c(-c8ccc(CCCCCC)s8)c(/C=C8\C(=O)c9cc(F)c(F)cc9C8=C(C#N)C#N)sc7c6n(CC(CCCC)CCCCCC)c5c4n(CC(CCCC)CCCCCC)c32)s1,13.91,-5.33,-3.48,-5.75,-3.96,,,1 : 1,,conventional,PDINN,PEDOT:PSS,,DIO
48229,10.1002/cssc.202400601,CCCCC(CC)Cc1ccc(-c2c3cc(-c4ccc(-c5sc(-c6cccs6)c6c5C(=O)c5c(CC(CC)CCCC)sc(CC(CC)CCCC)c5C6=O)s4)sc3c(-c3ccc(CC(CC)CCCC)s3)c3ccsc23)s1,CCCCCCc1sc(-c2c(/C=C3\C(=O)c4cc(F)c(F)cc4C3=C(C#N)C#N)sc3c2sc2c4c5nsnc5c5c6sc7c(-c8cc(F)c(CCCCCC)s8)c(/C=C8\C(=O)c9cc(F)c(F)cc9C8=C(C#N)C#N)sc7c6n(CC(CCCC)CCCCCC)c5c4n(CC(CCCC)CCCCCC)c32)cc1F,14.81,-5.33,-3.48,-5.8,-4.04,,,1 : 1.3,,conventional,PDINN,PEDOT:PSS,,DIO
48230,10.1002/cssc.202400601,COC(=O)C(C)(C)c1cc(C)cc(-c2sc3c4sc5cc(/C=C6/C(=O)c7cc(F)cc(c7)C(=O)/C6=C\c6cc(C(C)(C)C(=O)OC)c(-c7cc(C)cc(C(C)(C)C(=O)OC)c7)s6)sc5c4c(C(C)(C)C(=O)OC)ccc2-3)c1,CCCCCCCCCc1c(C=C2C(=O)c3cc(Cl)c(Cl)cc3C2=C(C#N)C#N)sc2c1sc1c3c4nsnc4c4c5sc6c(CCCCCCCCC)c(C=C7C(=O)c8cc(Cl)c(Cl)cc8C7=C(C#N)C#N)sc6c5n(CC(CCCC)CCCCCC)c4c3n(CC(CCCC)CCCCCC)c21,18.1,-5.56,-3.65,-5.68,-3.9,,,,,conventional,PDINN,PEDOT:PSS,,
48231,10.1002/cssc.202400601,COC(=O)C(C)(C)c1cc(C)cc(-c2sc3c4sc5cc(/C=C6/C(=O)c7cc(F)cc(c7)C(=O)/C6=C\c6cc(C(C)(C)C(=O)OC)c(-c7cc(C)cc(C(C)(C)C(=O)OC)c7)s6)sc5c4c(C(C)(C)C(=O)OC)ccc2-3)c1,CCCCCCc1ccc(-c2c(/C=C3\C(=O)c4cc(F)c(F)cc4C3=C(C#N)C#N)sc3c2sc2c4c5nsnc5c5c6sc7c(-c8ccc(CCCCCC)s8)c(/C=C8\C(=O)c9cc(F)c(F)cc9C8=C(C#N)C#N)sc7c6n(CC(CCCC)CCCCCC)c5c4n(CC(CCCC)CCCCCC)c32)s1,9.07,-5.56,-3.65,-5.75,-3.96,,,,,conventional,PDINN,PEDOT:PSS,,
48232,10.1002/cssc.202400601,COC(=O)C(C)(C)c1cc(C)cc(-c2sc3c4sc5cc(/C=C6/C(=O)c7cc(F)cc(c7)C(=O)/C6=C\c6cc(C(C)(C)C(=O)OC)c(-c7cc(C)cc(C(C)(C)C(=O)OC)c7)s6)sc5c4c(C(C)(C)C(=O)OC)ccc2-3)c1,CCCCCCc1sc(-c2c(/C=C3\C(=O)c4cc(F)c(F)cc4C3=C(C#N)C#N)sc3c2sc2c4c5nsnc5c5c6sc7c(-c8cc(F)c(CCCCCC)s8)c(/C=C8\C(=O)c9cc(F)c(F)cc9C8=C(C#N)C#N)sc7c6n(CC(CCCC)CCCCCC)c5c4n(CC(CCCC)CCCCCC)c32)cc1F,10.37,-5.56,-3.65,-5.8,-4.04,,,,,conventional,PDINN,PEDOT:PSS,,
48249,10.1002/cssc.202402169,CCCCCCCCCCC(CCCCCCCC)COC(=O)c1cc(-c2c(F)c(F)c(-c3cc(C(=O)OCC(CCCCCCCC)CCCCCCCCCC)c(-c4sccc4CC(CCCCCC)CCCCCCC)s3)c3nsnc23)sc1-c1cc(CC(CCCCCC)CCCCCCC)c(-c2ccc(-c3c(F)c(F)c(-c4cccs4)c4nsnc34)s2)s1,CCCCCCC(CCCCCC)N1C(=O)c2ccc3c4ccc5c6c(cc(-c7ccc8c(c7)C7(c9ccccc9-c9ccccc97)c7cc(-c9cc%10c%11c(ccc%12c%13ccc%14c%15c(ccc(c9c%11%12)c%15%13)C(=O)N(C(CCCCCC)CCCCCC)C%14=O)C(=O)N(C(CCCCCC)CCCCCC)C%10=O)ccc7-8)c(c7ccc(c2c37)C1=O)c64)C(=O)N(C(CCCCCC)CCCCCC)C5=O,9.5,-5.46,-3.56,-5.9,-3.83,,,,,,,,,
48251,10.1002/cssc.202402169,CCCCC(CC)Cc1ccc(-c2c3cc(-c4ccc(-c5sc(C)c6c5C(=O)c5c(CC(CC)CCCC)sc(CC(CC)CCCC)c5C6=O)s4)sc3c(-c3ccc(CC(CC)CCCC)s3)c3cc(C)sc23)s1,CCCCCCCCc1c(/C=C2\C(=O)c3cc(Cl)c(Cl)cc3C2=C(C#N)C#N)sc2c1sc1c3c4nn(CC)nc4c4c5sc6c(CCCCCCCC)c(/C=C7\C(=O)c8cc9c(cc8C7=C(C#N)C#N)C7C8C=CC(C8)C97)sc6c5n(CC)c4c3n(CC)c21,16.82,,,-5.48,-3.78,,,,,,,,,
48259,10.1002/cssc.202402226,COC(=O)C(C)(C)c1cc(C)cc(-c2sc3c4sc5cc(/C=C6/C(=O)c7cc(F)cc(c7)C(=O)/C6=C\c6cc(C(C)(C)C(=O)OC)c(-c7cc(C)cc(C(C)(C)C(=O)OC)c7)s6)sc5c4c(C(C)(C)C(=O)OC)ccc2-3)c1,CCCCCCC(CCCC)Cc1c(/C=C2\C(=O)c3cc(F)c(F)cc3C2=C(C#N)C#N)sc2c1SC1c3c(c4c(c5nsnc35)c3sc5c(CC(CCCC)CCCCCC)c(/C=C6\C(=O)c7cc(F)c(F)cc7C6=C(C#N)C#N)sc5c3n4CC(CC)CCCC)N(CC(CC)CCCC)C21,18.35,-5.56,-3.65,-5.68,-3.9,,,,,,PNDIT-F3N-Br,2PACz,,
48282,10.1002/cssc.202500570,COC(=O)C(C)(C)c1cc(C)cc(-c2sc3c4sc5cc(/C=C6/C(=O)c7cc(F)cc(c7)C(=O)/C6=C\c6cc(C(C)(C)C(=O)OC)c(-c7cc(C)cc(C(C)(C)C(=O)OC)c7)s6)sc5c4c(C(C)(C)C(=O)OC)ccc2-3)c1,CCCCCCCCCCCc1c(/C=C2\C(=O)c3cc(F)c(F)cc3C2=C(C#N)C#N)sc2c1sc1c3c4nsnc4c4c5sc6c(CCCCCCCCCCC)c(/C=C7\C(=O)c8cc(F)c(F)cc8C7=C(C#N)C#N)sc6c5n(CC(CC)CCCC)c4c3n(CC(CC)CCCC)c21,13.02,-5.56,-3.65,-5.65,-4.09,,,1:1.2,,,,,chloroform,
48284,10.1002/cssc.202500889,COC(=O)C(C)(C)c1cc(C)cc(-c2sc3c4sc5cc(/C=C6/C(=O)c7cc(F)cc(c7)C(=O)/C6=C\c6cc(C(C)(C)C(=O)OC)c(-c7cc(C)cc(C(C)(C)C(=O)OC)c7)s6)sc5c4c(C(C)(C)C(=O)OC)ccc2-3)c1,CCCCCCCCCc1c(C=C2C(=O)c3cc(Cl)c(Cl)cc3C2=C(C#N)C#N)sc2c1sc1c3c4nsnc4c4c5sc6c(CCCCCCCCC)c(C=C7C(=O)c8cc(Cl)c(Cl)cc8C7=C(C#N)C#N)sc6c5n(CC(CCCC)CCCCCC)c4c3n(CC(CCCC)CCCCCC)c21,16.32,-5.56,-3.65,-5.68,-3.9,,,,,inverted,ZnO,,,
48285,10.1002/cssc.202500889,COC(=O)C(C)(C)c1cc(C)cc(-c2sc3c4sc5cc(/C=C6/C(=O)c7cc(F)cc(c7)C(=O)/C6=C\c6cc(C(C)(C)C(=O)OC)c(-c7cc(C)cc(C(C)(C)C(=O)OC)c7)s6)sc5c4c(C(C)(C)C(=O)OC)ccc2-3)c1,CCCCCCCCCc1c(C=C2C(=O)c3cc(Cl)c(Cl)cc3C2=C(C#N)C#N)sc2c1sc1c3c4nsnc4c4c5sc6c(CCCCCCCCC)c(C=C7C(=O)c8cc(Cl)c(Cl)cc8C7=C(C#N)C#N)sc6c5n(CC(CCCC)CCCCCC)c4c3n(CC(CCCC)CCCCCC)c21,17.6,-5.56,-3.65,-5.68,-3.9,,,,,inverted,ZnO/g-C3N5,,,
48286,10.1002/cssc.202500889,COC(=O)C(C)(C)c1cc(C)cc(-c2sc3c4sc5cc(/C=C6/C(=O)c7cc(F)cc(c7)C(=O)/C6=C\c6cc(C(C)(C)C(=O)OC)c(-c7cc(C)cc(C(C)(C)C(=O)OC)c7)s6)sc5c4c(C(C)(C)C(=O)OC)ccc2-3)c1,CCCCCCCCCc1c(C=C2C(=O)c3cc(Cl)c(Cl)cc3C2=C(C#N)C#N)sc2c1sc1c3c4nsnc4c4c5sc6c(CCCCCCCCC)c(C=C7C(=O)c8cc(Cl)c(Cl)cc8C7=C(C#N)C#N)sc6c5n(CC(CCCC)CCCCCC)c4c3n(CC(CCCC)CCCCCC)c21,18.01,-5.56,-3.65,-5.68,-3.9,,,,,,ZnO/g-C3N5,,,
48287,10.1002/cssc.202500889,COC(=O)C(C)(C)c1cc(C)cc(-c2sc3c4sc5cc(/C=C6/C(=O)c7cc(F)cc(c7)C(=O)/C6=C\c6cc(C(C)(C)C(=O)OC)c(-c7cc(C)cc(C(C)(C)C(=O)OC)c7)s6)sc5c4c(C(C)(C)C(=O)OC)ccc2-3)c1,CCCCCCCCCc1c(C=C2C(=O)c3cc(Cl)c(Cl)cc3C2=C(C#N)C#N)sc2c1sc1c3c4nsnc4c4c5sc6c(CCCCCCCCC)c(C=C7C(=O)c8cc(Cl)c(Cl)cc8C7=C(C#N)C#N)sc6c5n(CC(CCCC)CCCCCC)c4c3n(CC(CCCC)CCCCCC)c21,17.27,-5.56,-3.65,-5.68,-3.9,,,,,inverted,ZnO/g-C3N5,,,
48288,10.1002/cssc.202500889,COC(=O)C(C)(C)c1cc(C)cc(-c2sc3c4sc5cc(/C=C6/C(=O)c7cc(F)cc(c7)C(=O)/C6=C\c6cc(C(C)(C)C(=O)OC)c(-c7cc(C)cc(C(C)(C)C(=O)OC)c7)s6)sc5c4c(C(C)(C)C(=O)OC)ccc2-3)c1,CCCCCCCCCc1c(C=C2C(=O)c3cc(Cl)c(Cl)cc3C2=C(C#N)C#N)sc2c1sc1c3c4nsnc4c4c5sc6c(CCCCCCCCC)c(C=C7C(=O)c8cc(Cl)c(Cl)cc8C7=C(C#N)C#N)sc6c5n(CC(CCCC)CCCCCC)c4c3n(CC(CCCC)CCCCCC)c21,16.82,-5.56,-3.65,-5.68,-3.9,,,,,inverted,ZnO/g-C3N5,,,
48291,10.1002/cssc.202501188,COC(=O)C(C)(C)c1cc(C)cc(-c2sc3c4sc5cc(/C=C6/C(=O)c7cc(F)cc(c7)C(=O)/C6=C\c6cc(C(C)(C)C(=O)OC)c(-c7cc(C)cc(C(C)(C)C(=O)OC)c7)s6)sc5c4c(C(C)(C)C(=O)OC)ccc2-3)c1,CCCCCCCCCCCc1c(/C=C2\C(=O)c3cc(F)c(F)cc3C2=C(C#N)C#N)sc2c1sc1c3c4nsnc4c4c5sc6c(CCCCCCCCCCC)c(/C=C7\C(=O)c8cc(F)c(F)cc8C7=C(C#N)C#N)sc6c5n(CC(CC)CCCC)c4c3n(CC(CC)CCCC)c21,16.51,-5.56,-3.65,-5.65,-4.09,,,,,,PDI-SFXA,,,
48292,10.1002/cssc.202501188,COC(=O)C(C)(C)c1cc(C)cc(-c2sc3c4sc5cc(/C=C6/C(=O)c7cc(F)cc(c7)C(=O)/C6=C\c6cc(C(C)(C)C(=O)OC)c(-c7cc(C)cc(C(C)(C)C(=O)OC)c7)s6)sc5c4c(C(C)(C)C(=O)OC)ccc2-3)c1,CCCCCCCCCCCc1c(/C=C2\C(=O)c3cc(F)c(F)cc3C2=C(C#N)C#N)sc2c1sc1c3c4nsnc4c4c5sc6c(CCCCCCCCCCC)c(/C=C7\C(=O)c8cc(F)c(F)cc8C7=C(C#N)C#N)sc6c5n(CC(CC)CCCC)c4c3n(CC(CC)CCCC)c21,15.78,-5.56,-3.65,-5.65,-4.09,,,,,,PDI-NHSF,,,
48293,10.1002/cssc.202501188,COC(=O)C(C)(C)c1cc(C)cc(-c2sc3c4sc5cc(/C=C6/C(=O)c7cc(F)cc(c7)C(=O)/C6=C\c6cc(C(C)(C)C(=O)OC)c(-c7cc(C)cc(C(C)(C)C(=O)OC)c7)s6)sc5c4c(C(C)(C)C(=O)OC)ccc2-3)c1,CCCCCCCCCCCc1c(/C=C2\C(=O)c3cc(F)c(F)cc3C2=C(C#N)C#N)sc2c1sc1c3c4nsnc4c4c5sc6c(CCCCCCCCCCC)c(/C=C7\C(=O)c8cc(F)c(F)cc8C7=C(C#N)C#N)sc6c5n(CC(CC)CCCC)c4c3n(CC(CC)CCCC)c21,15.49,-5.56,-3.65,-5.65,-4.09,,,,,,PDINN,,,
48294,10.1002/cssc.202501188,COC(=O)C(C)(C)c1cc(C)cc(-c2sc3c4sc5cc(/C=C6/C(=O)c7cc(F)cc(c7)C(=O)/C6=C\c6cc(C(C)(C)C(=O)OC)c(-c7cc(C)cc(C(C)(C)C(=O)OC)c7)s6)sc5c4c(C(C)(C)C(=O)OC)ccc2-3)c1,CCCCCCC(CCCC)Cc1c(/C=C2\C(=O)c3cc(F)c(F)cc3C2=C(C#N)C#N)sc2c1SC1c3c(c4c(c5nsnc35)c3sc5c(CC(CCCC)CCCCCC)c(/C=C6\C(=O)c7cc(F)c(F)cc7C6=C(C#N)C#N)sc5c3n4CC(CC)CCCC)N(CC(CC)CCCC)C21,17.19,-5.56,-3.65,-5.68,-3.9,,,,,,PDI-SFXA,,,
48295,10.1002/cssc.202501188,COC(=O)C(C)(C)c1cc(C)cc(-c2sc3c4sc5cc(/C=C6/C(=O)c7cc(F)cc(c7)C(=O)/C6=C\c6cc(C(C)(C)C(=O)OC)c(-c7cc(C)cc(C(C)(C)C(=O)OC)c7)s6)sc5c4c(C(C)(C)C(=O)OC)ccc2-3)c1,CCCCCCC(CCCC)Cc1c(/C=C2\C(=O)c3cc(F)c(F)cc3C2=C(C#N)C#N)sc2c1SC1c3c(c4c(c5nsnc35)c3sc5c(CC(CCCC)CCCCCC)c(/C=C6\C(=O)c7cc(F)c(F)cc7C6=C(C#N)C#N)sc5c3n4CC(CC)CCCC)N(CC(CC)CCCC)C21,16.76,-5.56,-3.65,-5.68,-3.9,,,,,,PDI-NHSF,,,
48296,10.1002/cssc.202501188,COC(=O)C(C)(C)c1cc(C)cc(-c2sc3c4sc5cc(/C=C6/C(=O)c7cc(F)cc(c7)C(=O)/C6=C\c6cc(C(C)(C)C(=O)OC)c(-c7cc(C)cc(C(C)(C)C(=O)OC)c7)s6)sc5c4c(C(C)(C)C(=O)OC)ccc2-3)c1,CCCCCCC(CCCC)Cc1c(/C=C2\C(=O)c3cc(F)c(F)cc3C2=C(C#N)C#N)sc2c1SC1c3c(c4c(c5nsnc35)c3sc5c(CC(CCCC)CCCCCC)c(/C=C6\C(=O)c7cc(F)c(F)cc7C6=C(C#N)C#N)sc5c3n4CC(CC)CCCC)N(CC(CC)CCCC)C21,16.2,-5.56,-3.65,-5.68,-3.9,,,,,,PDINN,,,
48312,10.1002/cssc.202501810,COC(=O)C(C)(C)c1cc(C)cc(-c2sc3c4sc5cc(/C=C6/C(=O)c7cc(F)cc(c7)C(=O)/C6=C\c6cc(C(C)(C)C(=O)OC)c(-c7cc(C)cc(C(C)(C)C(=O)OC)c7)s6)sc5c4c(C(C)(C)C(=O)OC)ccc2-3)c1,CCCCCCC(CCCC)Cc1c(/C=C2\C(=O)c3cc(F)c(F)cc3C2=C(C#N)C#N)sc2c1SC1c3c(c4c(c5nsnc35)c3sc5c(CC(CCCC)CCCCCC)c(/C=C6\C(=O)c7cc(F)c(F)cc7C6=C(C#N)C#N)sc5c3n4CC(CC)CCCC)N(CC(CC)CCCC)C21,17.35,-5.56,-3.65,-5.68,-3.9,,,,,inverted,ZnO,,,
48313,10.1002/cssc.202501810,COC(=O)C(C)(C)c1cc(C)cc(-c2sc3c4sc5cc(/C=C6/C(=O)c7cc(F)cc(c7)C(=O)/C6=C\c6cc(C(C)(C)C(=O)OC)c(-c7cc(C)cc(C(C)(C)C(=O)OC)c7)s6)sc5c4c(C(C)(C)C(=O)OC)ccc2-3)c1,CCCCCCC(CCCC)Cc1c(/C=C2\C(=O)c3cc(F)c(F)cc3C2=C(C#N)C#N)sc2c1SC1c3c(c4c(c5nsnc35)c3sc5c(CC(CCCC)CCCCCC)c(/C=C6\C(=O)c7cc(F)c(F)cc7C6=C(C#N)C#N)sc5c3n4CC(CC)CCCC)N(CC(CC)CCCC)C21,18.63,-5.56,-3.65,-5.68,-3.9,,,,,inverted,ZnO/MeOH,,,
48322,10.1002/cssc.202501961,CCCCC(CC)Cc1ccc(-c2c3ccsc3c(-c3ccc(CC(CC)CCCC)s3)c3ccsc23)s1,CCCCCCC(CCCC)Cc1c(/C=C2\C(=O)c3cc(F)c(F)cc3C2=C(C#N)C#N)sc2c1SC1c3c(c4c(c5nsnc35)c3sc5c(CC(CCCC)CCCCCC)c(/C=C6\C(=O)c7cc(F)c(F)cc7C6=C(C#N)C#N)sc5c3n4CC(CC)CCCC)N(CC(CC)CCCC)C21,6.2,-5.44,-3.46,-5.68,-3.9,,,1:1.2,,conventional,,PEDOT:PSS,,
48323,10.1002/cssc.202502194,COC(=O)C(C)(C)c1cc(C)cc(-c2sc3c4sc5cc(/C=C6/C(=O)c7cc(F)cc(c7)C(=O)/C6=C\c6cc(C(C)(C)C(=O)OC)c(-c7cc(C)cc(C(C)(C)C(=O)OC)c7)s6)sc5c4c(C(C)(C)C(=O)OC)ccc2-3)c1,CCCCCCCCCCCc1c(/C=C2\C(=O)c3cc(F)c(F)cc3C2=C(C#N)C#N)sc2c1sc1c3c4nsnc4c4c5sc6c(CCCCCCCCCCC)c(/C=C7\C(=O)c8cc(F)c(F)cc8C7=C(C#N)C#N)sc6c5n(CC(CC)CCCC)c4c3n(CC(CC)CCCC)c21,15.42,-5.56,-3.65,-5.65,-4.09,,,1:1.1,,conventional,PDINO,PEDOT:PSS,chloroform,CN
48327,10.1002/cssc.202502294,COC(=O)C(C)(C)c1cc(C)cc(-c2sc3c4sc5cc(/C=C6/C(=O)c7cc(F)cc(c7)C(=O)/C6=C\c6cc(C(C)(C)C(=O)OC)c(-c7cc(C)cc(C(C)(C)C(=O)OC)c7)s6)sc5c4c(C(C)(C)C(=O)OC)ccc2-3)c1,CCCCCCCCCCCc1c(/C=C2\C(=O)c3cc(F)c(F)cc3C2=C(C#N)C#N)sc2c1sc1c3c4nsnc4c4c5sc6c(CCCCCCCCCCC)c(/C=C7\C(=O)c8cc(F)c(F)cc8C7=C(C#N)C#N)sc6c5n(CC(CC)CCCC)c4c3n(CC(CC)CCCC)c21,16.69,-5.56,-3.65,-5.65,-4.09,,100.0,1.0:1.2,0.5%,,,PEDOT:PSS,,
48328,10.1002/cssc.202502294,COC(=O)C(C)(C)c1cc(C)cc(-c2sc3c4sc5cc(/C=C6/C(=O)c7cc(F)cc(c7)C(=O)/C6=C\c6cc(C(C)(C)C(=O)OC)c(-c7cc(C)cc(C(C)(C)C(=O)OC)c7)s6)sc5c4c(C(C)(C)C(=O)OC)ccc2-3)c1,CCCCCCCCCCCc1c(/C=C2\C(=O)c3cc(F)c(F)cc3C2=C(C#N)C#N)sc2c1sc1c3c4nsnc4c4c5sc6c(CCCCCCCCCCC)c(/C=C7\C(=O)c8cc(F)c(F)cc8C7=C(C#N)C#N)sc6c5n(CC(CC)CCCC)c4c3n(CC(CC)CCCC)c21,13.05,-5.56,-3.65,-5.65,-4.09,,100.0,1.0:1.2,0.5%,,,PEDOT:PSF,,
48329,10.1002/cssc.202502294,COC(=O)C(C)(C)c1cc(C)cc(-c2sc3c4sc5cc(/C=C6/C(=O)c7cc(F)cc(c7)C(=O)/C6=C\c6cc(C(C)(C)C(=O)OC)c(-c7cc(C)cc(C(C)(C)C(=O)OC)c7)s6)sc5c4c(C(C)(C)C(=O)OC)ccc2-3)c1,CCCCCCCCCCCc1c(/C=C2\C(=O)c3cc(F)c(F)cc3C2=C(C#N)C#N)sc2c1sc1c3c4nsnc4c4c5sc6c(CCCCCCCCCCC)c(/C=C7\C(=O)c8cc(F)c(F)cc8C7=C(C#N)C#N)sc6c5n(CC(CC)CCCC)c4c3n(CC(CC)CCCC)c21,16.71,-5.56,-3.65,-5.65,-4.09,,100.0,1.0:1.2,0.5%,,,PEDOT:PSF,,
48330,10.1002/cssc.202502725,COC(=O)C(C)(C)c1cc(C)cc(-c2sc3c4sc5cc(/C=C6/C(=O)c7cc(F)cc(c7)C(=O)/C6=C\c6cc(C(C)(C)C(=O)OC)c(-c7cc(C)cc(C(C)(C)C(=O)OC)c7)s6)sc5c4c(C(C)(C)C(=O)OC)ccc2-3)c1,CCCCCCCCCCCc1c(/C=C2\C(=O)c3cc(F)c(F)cc3C2=C(C#N)C#N)sc2c1sc1c3c4nsnc4c4c5sc6c(CCCCCCCCCCC)c(/C=C7\C(=O)c8cc(F)c(F)cc8C7=C(C#N)C#N)sc6c5n(CC(CC)CCCC)c4c3n(CC(CC)CCCC)c21,15.87,-5.56,-3.65,-5.65,-4.09,,80.0,1:1.2,,conventional,PDINO,PEDOT:PSS,,
48331,10.1002/cssc.202502725,COC(=O)C(C)(C)c1cc(C)cc(-c2sc3c4sc5cc(/C=C6/C(=O)c7cc(F)cc(c7)C(=O)/C6=C\c6cc(C(C)(C)C(=O)OC)c(-c7cc(C)cc(C(C)(C)C(=O)OC)c7)s6)sc5c4c(C(C)(C)C(=O)OC)ccc2-3)c1,CCCCCCCCCCCc1c(/C=C2\C(=O)c3cc(F)c(F)cc3C2=C(C#N)C#N)sc2c1sc1c3c4nsnc4c4c5sc6c(CCCCCCCCCCC)c(/C=C7\C(=O)c8cc(F)c(F)cc8C7=C(C#N)C#N)sc6c5n(CC(CC)CCCC)c4c3n(CC(CC)CCCC)c21,13.4,-5.56,-3.65,-5.65,-4.09,,80.0,1:1.2,,conventional,PDINO,PEDOT:PSS,,
48338,10.1002/cssc.202502725,COC(=O)C(C)(C)c1cc(C)cc(-c2sc3c4sc5cc(/C=C6/C(=O)c7cc(F)cc(c7)C(=O)/C6=C\c6cc(C(C)(C)C(=O)OC)c(-c7cc(C)cc(C(C)(C)C(=O)OC)c7)s6)sc5c4c(C(C)(C)C(=O)OC)ccc2-3)c1,CCCCCCC(CCCC)Cc1c(/C=C2\C(=O)c3cc(F)c(F)cc3C2=C(C#N)C#N)sc2c1SC1c3c(c4c(c5nsnc35)c3sc5c(CC(CCCC)CCCCCC)c(/C=C6\C(=O)c7cc(F)c(F)cc7C6=C(C#N)C#N)sc5c3n4CC(CC)CCCC)N(CC(CC)CCCC)C21,18.03,-5.56,-3.65,-5.68,-3.9,,,,,conventional,PDINO,PEDOT:PSS,,
48339,10.1002/cssc.202502725,COC(=O)C(C)(C)c1cc(C)cc(-c2sc3c4sc5cc(/C=C6/C(=O)c7cc(F)cc(c7)C(=O)/C6=C\c6cc(C(C)(C)C(=O)OC)c(-c7cc(C)cc(C(C)(C)C(=O)OC)c7)s6)sc5c4c(C(C)(C)C(=O)OC)ccc2-3)c1,CCCCCCC(CCCC)Cc1c(/C=C2\C(=O)c3cc(F)c(F)cc3C2=C(C#N)C#N)sc2c1SC1c3c(c4c(c5nsnc35)c3sc5c(CC(CCCC)CCCCCC)c(/C=C6\C(=O)c7cc(F)c(F)cc7C6=C(C#N)C#N)sc5c3n4CC(CC)CCCC)N(CC(CC)CCCC)C21,16.66,-5.56,-3.65,-5.68,-3.9,,,,,conventional,PDINO,PEDOT:PSS,,
48344,10.1002/eem2.12226,COC(=O)C(C)(C)c1cc(C)cc(-c2sc3c4sc5cc(/C=C6/C(=O)c7cc(F)cc(c7)C(=O)/C6=C\c6cc(C(C)(C)C(=O)OC)c(-c7cc(C)cc(C(C)(C)C(=O)OC)c7)s6)sc5c4c(C(C)(C)C(=O)OC)ccc2-3)c1,CCCCCCCCCCCc1c(/C=C2\C(=O)c3cc(F)c(F)cc3C2=C(C#N)C#N)sc2c1sc1c3c4nsnc4c4c5sc6c(CCCCCCCCCCC)c(/C=C7\C(=O)c8cc(F)c(F)cc8C7=C(C#N)C#N)sc6c5n(CC(CC)CCCC)c4c3n(CC(CC)CCCC)c21,15.91,-5.56,-3.65,-5.65,-4.09,,,,,conventional,PNDIT-F3N,PEDOT:PSS,chloroform,
48345,10.1002/eem2.12226,COC(=O)C(C)(C)c1cc(C)cc(-c2sc3c4sc5cc(/C=C6/C(=O)c7cc(F)cc(c7)C(=O)/C6=C\c6cc(C(C)(C)C(=O)OC)c(-c7cc(C)cc(C(C)(C)C(=O)OC)c7)s6)sc5c4c(C(C)(C)C(=O)OC)ccc2-3)c1,CCCCCCCCCCCc1c(/C=C2\C(=O)c3cc(F)c(F)cc3C2=C(C#N)C#N)sc2c1sc1c3c4nsnc4c4c5sc6c(CCCCCCCCCCC)c(/C=C7\C(=O)c8cc(F)c(F)cc8C7=C(C#N)C#N)sc6c5n(CC(CC)CCCC)c4c3n(CC(CC)CCCC)c21,14.58,-5.56,-3.65,-5.65,-4.09,,,,,conventional,PNDIT-F3N,PEDOT:PSS,chlorobenzene,
48346,10.1002/eem2.12226,COC(=O)C(C)(C)c1cc(C)cc(-c2sc3c4sc5cc(/C=C6/C(=O)c7cc(F)cc(c7)C(=O)/C6=C\c6cc(C(C)(C)C(=O)OC)c(-c7cc(C)cc(C(C)(C)C(=O)OC)c7)s6)sc5c4c(C(C)(C)C(=O)OC)ccc2-3)c1,CCCCCCCCCCCc1c(/C=C2\C(=O)c3cc(F)c(F)cc3C2=C(C#N)C#N)sc2c1sc1c3c4nsnc4c4c5sc6c(CCCCCCCCCCC)c(/C=C7\C(=O)c8cc(F)c(F)cc8C7=C(C#N)C#N)sc6c5n(CC(CC)CCCC)c4c3n(CC(CC)CCCC)c21,14.75,-5.56,-3.65,-5.65,-4.09,,,,,conventional,PNDIT-F3N,PEDOT:PSS,TMB,
48347,10.1002/eem2.12226,COC(=O)C(C)(C)c1cc(C)cc(-c2sc3c4sc5cc(/C=C6/C(=O)c7cc(F)cc(c7)C(=O)/C6=C\c6cc(C(C)(C)C(=O)OC)c(-c7cc(C)cc(C(C)(C)C(=O)OC)c7)s6)sc5c4c(C(C)(C)C(=O)OC)ccc2-3)c1,CCCCCCCCCc1c(/C=C2\C(=O)c3cc(Cl)c(Cl)cc3C2=C(C#N)C#N)sc2c1sc1c3c4nsnc4c4c5sc6c(CCC)c(/C=C7\C(=O)c8cc(Cl)c(Cl)cc8C7=C(C#N)C#N)sc6c5n(CC(CCCC)CCCCCC)c4c3n(CC(CCCC)CCCCCC)c21,13.77,-5.56,-3.65,-5.66,-4.14,,,,,conventional,PNDIT-F3N,PEDOT:PSS,chloroform,
48348,10.1002/eem2.12226,COC(=O)C(C)(C)c1cc(C)cc(-c2sc3c4sc5cc(/C=C6/C(=O)c7cc(F)cc(c7)C(=O)/C6=C\c6cc(C(C)(C)C(=O)OC)c(-c7cc(C)cc(C(C)(C)C(=O)OC)c7)s6)sc5c4c(C(C)(C)C(=O)OC)ccc2-3)c1,CCCCCCCCCc1c(/C=C2\C(=O)c3cc(Cl)c(Cl)cc3C2=C(C#N)C#N)sc2c1sc1c3c4nsnc4c4c5sc6c(CCC)c(/C=C7\C(=O)c8cc(Cl)c(Cl)cc8C7=C(C#N)C#N)sc6c5n(CC(CCCC)CCCCCC)c4c3n(CC(CCCC)CCCCCC)c21,15.43,-5.56,-3.65,-5.66,-4.14,,,,,conventional,PNDIT-F3N,PEDOT:PSS,chlorobenzene,
48349,10.1002/eem2.12226,COC(=O)C(C)(C)c1cc(C)cc(-c2sc3c4sc5cc(/C=C6/C(=O)c7cc(F)cc(c7)C(=O)/C6=C\c6cc(C(C)(C)C(=O)OC)c(-c7cc(C)cc(C(C)(C)C(=O)OC)c7)s6)sc5c4c(C(C)(C)C(=O)OC)ccc2-3)c1,CCCCCCCCCc1c(/C=C2\C(=O)c3cc(Cl)c(Cl)cc3C2=C(C#N)C#N)sc2c1sc1c3c4nsnc4c4c5sc6c(CCC)c(/C=C7\C(=O)c8cc(Cl)c(Cl)cc8C7=C(C#N)C#N)sc6c5n(CC(CCCC)CCCCCC)c4c3n(CC(CCCC)CCCCCC)c21,16.33,-5.56,-3.65,-5.66,-4.14,,,,,conventional,PNDIT-F3N,PEDOT:PSS,TMB,
48350,10.1002/eem2.12226,COC(=O)C(C)(C)c1cc(C)cc(-c2sc3c4sc5cc(/C=C6/C(=O)c7cc(F)cc(c7)C(=O)/C6=C\c6cc(C(C)(C)C(=O)OC)c(-c7cc(C)cc(C(C)(C)C(=O)OC)c7)s6)sc5c4c(C(C)(C)C(=O)OC)ccc2-3)c1,CCCCCCCCCCCc1c(/C=C2\C(=O)c3c(Cl)cc(Br)cc3C2=C(C#N)C#N)sc2c1sc1c3c4nsnc4c4c5sc6c(CCCCCCCCCCC)c(/C=C7\C(=O)c8c(Cl)cc(Br)cc8C7=C(C#N)C#N)sc6c5n(CC(CCCC)CCCCCC)c4c3n(CC(CCCC)CCCCCC)c21,15.49,-5.56,-3.65,-5.8,-4.04,,,,,conventional,PNDIT-F3N,PEDOT:PSS,chloroform,
48351,10.1002/eem2.12226,COC(=O)C(C)(C)c1cc(C)cc(-c2sc3c4sc5cc(/C=C6/C(=O)c7cc(F)cc(c7)C(=O)/C6=C\c6cc(C(C)(C)C(=O)OC)c(-c7cc(C)cc(C(C)(C)C(=O)OC)c7)s6)sc5c4c(C(C)(C)C(=O)OC)ccc2-3)c1,CCCCCCCCCCCc1c(/C=C2\C(=O)c3c(Cl)cc(Br)cc3C2=C(C#N)C#N)sc2c1sc1c3c4nsnc4c4c5sc6c(CCCCCCCCCCC)c(/C=C7\C(=O)c8c(Cl)cc(Br)cc8C7=C(C#N)C#N)sc6c5n(CC(CCCC)CCCCCC)c4c3n(CC(CCCC)CCCCCC)c21,16.28,-5.56,-3.65,-5.8,-4.04,,,,,conventional,PNDIT-F3N,PEDOT:PSS,chlorobenzene,
48352,10.1002/eem2.12226,COC(=O)C(C)(C)c1cc(C)cc(-c2sc3c4sc5cc(/C=C6/C(=O)c7cc(F)cc(c7)C(=O)/C6=C\c6cc(C(C)(C)C(=O)OC)c(-c7cc(C)cc(C(C)(C)C(=O)OC)c7)s6)sc5c4c(C(C)(C)C(=O)OC)ccc2-3)c1,CCCCCCCCCCCc1c(/C=C2\C(=O)c3c(Cl)cc(Br)cc3C2=C(C#N)C#N)sc2c1sc1c3c4nsnc4c4c5sc6c(CCCCCCCCCCC)c(/C=C7\C(=O)c8c(Cl)cc(Br)cc8C7=C(C#N)C#N)sc6c5n(CC(CCCC)CCCCCC)c4c3n(CC(CCCC)CCCCCC)c21,14.26,-5.56,-3.65,-5.8,-4.04,,,,,conventional,PNDIT-F3N,PEDOT:PSS,TMB,
48355,10.1002/eem2.12381,COC(=O)C(C)(C)c1cc(C)cc(-c2sc3c4sc5cc(/C=C6/C(=O)c7cc(F)cc(c7)C(=O)/C6=C\c6cc(C(C)(C)C(=O)OC)c(-c7cc(C)cc(C(C)(C)C(=O)OC)c7)s6)sc5c4c(C(C)(C)C(=O)OC)ccc2-3)c1,CCCCCCCCCCCc1c(/C=C2\C(=O)c3cc(F)c(F)cc3C2=C(C#N)C#N)sc2c1sc1c3c4nsnc4c4c5sc6c(CCCCCCCCCCC)c(/C=C7\C(=O)c8cc(F)c(F)cc8C7=C(C#N)C#N)sc6c5n(CC(CC)CCCC)c4c3n(CC(CC)CCCC)c21,15.54,-5.56,-3.65,-5.65,-4.09,,,,,inverted,,,,
48356,10.1002/eem2.12381,COC(=O)C(C)(C)c1cc(C)cc(-c2sc3c4sc5cc(/C=C6/C(=O)c7cc(F)cc(c7)C(=O)/C6=C\c6cc(C(C)(C)C(=O)OC)c(-c7cc(C)cc(C(C)(C)C(=O)OC)c7)s6)sc5c4c(C(C)(C)C(=O)OC)ccc2-3)c1,CCCCCCCCCCCc1c(/C=C2\C(=O)c3cc(F)c(F)cc3C2=C(C#N)C#N)sc2c1sc1c3c4nsnc4c4c5sc6c(CCCCCCCCCCC)c(/C=C7\C(=O)c8cc(F)c(F)cc8C7=C(C#N)C#N)sc6c5n(CC(CC)CCCC)c4c3n(CC(CC)CCCC)c21,17.42,-5.56,-3.65,-5.65,-4.09,,,,,inverted,,,,
48365,10.1002/eem2.12421,COC(=O)C(C)(C)c1cc(C)cc(-c2sc3c4sc5cc(/C=C6/C(=O)c7cc(F)cc(c7)C(=O)/C6=C\c6cc(C(C)(C)C(=O)OC)c(-c7cc(C)cc(C(C)(C)C(=O)OC)c7)s6)sc5c4c(C(C)(C)C(=O)OC)ccc2-3)c1,CCCCCCCCCCCc1c(/C=C2\C(=O)c3cc(F)c(F)cc3C2=C(C#N)C#N)sc2c1sc1c3c4nsnc4c4c5sc6c(CCCCCCCCCCC)c(/C=C7\C(=O)c8cc(F)c(F)cc8C7=C(C#N)C#N)sc6c5n(CC(CC)CCCC)c4c3n(CC(CC)CCCC)c21,14.58,-5.56,-3.65,-5.65,-4.09,,,,,conventional,PDINO,PEDOT:PSS,chloroform,
48389,10.1002/eem2.12592,COC(=O)C(C)(C)c1cc(C)cc(-c2sc3c4sc5cc(/C=C6/C(=O)c7cc(F)cc(c7)C(=O)/C6=C\c6cc(C(C)(C)C(=O)OC)c(-c7cc(C)cc(C(C)(C)C(=O)OC)c7)s6)sc5c4c(C(C)(C)C(=O)OC)ccc2-3)c1,CCCCCCCCCCCc1c(/C=C2\C(=O)c3cc(F)c(F)cc3C2=C(C#N)C#N)sc2c1sc1c3c4nsnc4c4c5sc6c(CCCCCCCCCCC)c(/C=C7\C(=O)c8cc(F)c(F)cc8C7=C(C#N)C#N)sc6c5n(CC(CC)CCCC)c4c3n(CC(CC)CCCC)c21,13.65,-5.56,-3.65,-5.65,-4.09,,,,,inverted,ZnO:PVP,MoO3,chloroform,
48390,10.1002/eem2.12592,COC(=O)C(C)(C)c1cc(C)cc(-c2sc3c4sc5cc(/C=C6/C(=O)c7cc(F)cc(c7)C(=O)/C6=C\c6cc(C(C)(C)C(=O)OC)c(-c7cc(C)cc(C(C)(C)C(=O)OC)c7)s6)sc5c4c(C(C)(C)C(=O)OC)ccc2-3)c1,CCCCCCCCCCCc1c(/C=C2\C(=O)c3cc(F)c(F)cc3C2=C(C#N)C#N)sc2c1sc1c3c4nsnc4c4c5sc6c(CCCCCCCCCCC)c(/C=C7\C(=O)c8cc(F)c(F)cc8C7=C(C#N)C#N)sc6c5n(CC(CC)CCCC)c4c3n(CC(CC)CCCC)c21,14.47,-5.56,-3.65,-5.65,-4.09,,,,,inverted,ZnO:PVP,MoO3,chloroform,PVP
48391,10.1002/eem2.12592,COC(=O)C(C)(C)c1cc(C)cc(-c2sc3c4sc5cc(/C=C6/C(=O)c7cc(F)cc(c7)C(=O)/C6=C\c6cc(C(C)(C)C(=O)OC)c(-c7cc(C)cc(C(C)(C)C(=O)OC)c7)s6)sc5c4c(C(C)(C)C(=O)OC)ccc2-3)c1,CCCCCCCCCCCc1c(/C=C2\C(=O)c3cc(F)c(F)cc3C2=C(C#N)C#N)sc2c1sc1c3c4nsnc4c4c5sc6c(CCCCCCCCCCC)c(/C=C7\C(=O)c8cc(F)c(F)cc8C7=C(C#N)C#N)sc6c5n(CC(CC)CCCC)c4c3n(CC(CC)CCCC)c21,15.01,-5.56,-3.65,-5.65,-4.09,,,,,inverted,ZnO:PVP,MoO3,chloroform,PVP
48392,10.1002/eem2.12592,COC(=O)C(C)(C)c1cc(C)cc(-c2sc3c4sc5cc(/C=C6/C(=O)c7cc(F)cc(c7)C(=O)/C6=C\c6cc(C(C)(C)C(=O)OC)c(-c7cc(C)cc(C(C)(C)C(=O)OC)c7)s6)sc5c4c(C(C)(C)C(=O)OC)ccc2-3)c1,CCCCCCCCCCCc1c(/C=C2\C(=O)c3cc(F)c(F)cc3C2=C(C#N)C#N)sc2c1sc1c3c4nsnc4c4c5sc6c(CCCCCCCCCCC)c(/C=C7\C(=O)c8cc(F)c(F)cc8C7=C(C#N)C#N)sc6c5n(CC(CC)CCCC)c4c3n(CC(CC)CCCC)c21,14.39,-5.56,-3.65,-5.65,-4.09,,,,,inverted,ZnO:PVP,MoO3,chloroform,PVP
48393,10.1002/eem2.12592,COC(=O)C(C)(C)c1cc(C)cc(-c2sc3c4sc5cc(/C=C6/C(=O)c7cc(F)cc(c7)C(=O)/C6=C\c6cc(C(C)(C)C(=O)OC)c(-c7cc(C)cc(C(C)(C)C(=O)OC)c7)s6)sc5c4c(C(C)(C)C(=O)OC)ccc2-3)c1,CCCCCCCCCCCc1c(/C=C2\C(=O)c3cc(F)c(F)cc3C2=C(C#N)C#N)sc2c1sc1c3c4nsnc4c4c5sc6c(CCCCCCCCCCC)c(/C=C7\C(=O)c8cc(F)c(F)cc8C7=C(C#N)C#N)sc6c5n(CC(CC)CCCC)c4c3n(CC(CC)CCCC)c21,14.03,-5.56,-3.65,-5.65,-4.09,,,,,inverted,ZnO:PVP,MoO3,chloroform,PVP
48394,10.1002/eem2.12592,COC(=O)C(C)(C)c1cc(C)cc(-c2sc3c4sc5cc(/C=C6/C(=O)c7cc(F)cc(c7)C(=O)/C6=C\c6cc(C(C)(C)C(=O)OC)c(-c7cc(C)cc(C(C)(C)C(=O)OC)c7)s6)sc5c4c(C(C)(C)C(=O)OC)ccc2-3)c1,CCCCCCCCCCCc1c(/C=C2\C(=O)c3cc(F)c(F)cc3C2=C(C#N)C#N)sc2c1sc1c3c4nsnc4c4c5sc6c(CCCCCCCCCCC)c(/C=C7\C(=O)c8cc(F)c(F)cc8C7=C(C#N)C#N)sc6c5n(CC(CC)CCCC)c4c3n(CC(CC)CCCC)c21,12.18,-5.56,-3.65,-5.65,-4.09,35.0,,,,,ZnO,,,
48396,10.1002/eem2.12592,COC(=O)C(C)(C)c1cc(C)cc(-c2sc3c4sc5cc(/C=C6/C(=O)c7cc(F)cc(c7)C(=O)/C6=C\c6cc(C(C)(C)C(=O)OC)c(-c7cc(C)cc(C(C)(C)C(=O)OC)c7)s6)sc5c4c(C(C)(C)C(=O)OC)ccc2-3)c1,CCCCCCCCCCCc1c(/C=C2\C(=O)c3cc(F)c(F)cc3C2=C(C#N)C#N)sc2c1sc1c3c4nsnc4c4c5sc6c(CCCCCCCCCCC)c(/C=C7\C(=O)c8cc(F)c(F)cc8C7=C(C#N)C#N)sc6c5n(CC(CC)CCCC)c4c3n(CC(CC)CCCC)c21,13.22,-5.56,-3.65,-5.65,-4.09,103.0,,,,,ZnO,,,
48397,10.1002/eem2.12592,COC(=O)C(C)(C)c1cc(C)cc(-c2sc3c4sc5cc(/C=C6/C(=O)c7cc(F)cc(c7)C(=O)/C6=C\c6cc(C(C)(C)C(=O)OC)c(-c7cc(C)cc(C(C)(C)C(=O)OC)c7)s6)sc5c4c(C(C)(C)C(=O)OC)ccc2-3)c1,CCCCCCCCCCCc1c(/C=C2\C(=O)c3cc(F)c(F)cc3C2=C(C#N)C#N)sc2c1sc1c3c4nsnc4c4c5sc6c(CCCCCCCCCCC)c(/C=C7\C(=O)c8cc(F)c(F)cc8C7=C(C#N)C#N)sc6c5n(CC(CC)CCCC)c4c3n(CC(CC)CCCC)c21,14.36,-5.56,-3.65,-5.65,-4.09,33.0,,,1,,ZnO,,,
48399,10.1002/eem2.12592,COC(=O)C(C)(C)c1cc(C)cc(-c2sc3c4sc5cc(/C=C6/C(=O)c7cc(F)cc(c7)C(=O)/C6=C\c6cc(C(C)(C)C(=O)OC)c(-c7cc(C)cc(C(C)(C)C(=O)OC)c7)s6)sc5c4c(C(C)(C)C(=O)OC)ccc2-3)c1,CCCCCCCCCCCc1c(/C=C2\C(=O)c3cc(F)c(F)cc3C2=C(C#N)C#N)sc2c1sc1c3c4nsnc4c4c5sc6c(CCCCCCCCCCC)c(/C=C7\C(=O)c8cc(F)c(F)cc8C7=C(C#N)C#N)sc6c5n(CC(CC)CCCC)c4c3n(CC(CC)CCCC)c21,14.19,-5.56,-3.65,-5.65,-4.09,98.0,,,1,,ZnO,,,
48400,10.1002/eem2.12592,COC(=O)C(C)(C)c1cc(C)cc(-c2sc3c4sc5cc(/C=C6/C(=O)c7cc(F)cc(c7)C(=O)/C6=C\c6cc(C(C)(C)C(=O)OC)c(-c7cc(C)cc(C(C)(C)C(=O)OC)c7)s6)sc5c4c(C(C)(C)C(=O)OC)ccc2-3)c1,CCCCCCCCCCCc1c(/C=C2\C(=O)c3cc(F)c(F)cc3C2=C(C#N)C#N)sc2c1sc1c3c4nsnc4c4c5sc6c(CCCCCCCCCCC)c(/C=C7\C(=O)c8cc(F)c(F)cc8C7=C(C#N)C#N)sc6c5n(CC(CC)CCCC)c4c3n(CC(CC)CCCC)c21,13.43,-5.56,-3.65,-5.65,-4.09,,,,,,ZnO:PVP-SC,,,
48401,10.1002/eem2.12592,COC(=O)C(C)(C)c1cc(C)cc(-c2sc3c4sc5cc(/C=C6/C(=O)c7cc(F)cc(c7)C(=O)/C6=C\c6cc(C(C)(C)C(=O)OC)c(-c7cc(C)cc(C(C)(C)C(=O)OC)c7)s6)sc5c4c(C(C)(C)C(=O)OC)ccc2-3)c1,CCCCCCCCCCCc1c(/C=C2\C(=O)c3cc(F)c(F)cc3C2=C(C#N)C#N)sc2c1sc1c3c4nsnc4c4c5sc6c(CCCCCCCCCCC)c(/C=C7\C(=O)c8cc(F)c(F)cc8C7=C(C#N)C#N)sc6c5n(CC(CC)CCCC)c4c3n(CC(CC)CCCC)c21,14.36,-5.56,-3.65,-5.65,-4.09,,,,,,ZnO,,,
48402,10.1002/eem2.12592,COC(=O)C(C)(C)c1cc(C)cc(-c2sc3c4sc5cc(/C=C6/C(=O)c7cc(F)cc(c7)C(=O)/C6=C\c6cc(C(C)(C)C(=O)OC)c(-c7cc(C)cc(C(C)(C)C(=O)OC)c7)s6)sc5c4c(C(C)(C)C(=O)OC)ccc2-3)c1,CCCCCCC(CCCC)Cc1c(/C=C2\C(=O)c3cc(F)c(F)cc3C2=C(C#N)C#N)sc2c1SC1c3c(c4c(c5nsnc35)c3sc5c(CC(CCCC)CCCCCC)c(/C=C6\C(=O)c7cc(F)c(F)cc7C6=C(C#N)C#N)sc5c3n4CC(CC)CCCC)N(CC(CC)CCCC)C21,17.07,-5.56,-3.65,-5.68,-3.9,,,,,,ZnO,,,
48403,10.1002/eem2.12620,COC(=O)C(C)(C)c1cc(C)cc(-c2sc3c4sc5cc(/C=C6/C(=O)c7cc(F)cc(c7)C(=O)/C6=C\c6cc(C(C)(C)C(=O)OC)c(-c7cc(C)cc(C(C)(C)C(=O)OC)c7)s6)sc5c4c(C(C)(C)C(=O)OC)ccc2-3)c1,CCCCCCCCCCCc1c(/C=C2\C(=O)c3cc(F)c(F)cc3C2=C(C#N)C#N)sc2c1sc1c3c4nsnc4c4c5sc6c(CCCCCCCCCCC)c(/C=C7\C(=O)c8cc(F)c(F)cc8C7=C(C#N)C#N)sc6c5n(C[C@H](CCCC)CCCCCC)c4c3n(CC(CCCC)CCCCCC)c21,15.63,-5.56,-3.65,,,,,,,inverted,ZnO,,,
48404,10.1002/eem2.12620,COC(=O)C(C)(C)c1cc(C)cc(-c2sc3c4sc5cc(/C=C6/C(=O)c7cc(F)cc(c7)C(=O)/C6=C\c6cc(C(C)(C)C(=O)OC)c(-c7cc(C)cc(C(C)(C)C(=O)OC)c7)s6)sc5c4c(C(C)(C)C(=O)OC)ccc2-3)c1,CCCCCCCCCCCc1c(/C=C2\C(=O)c3cc(F)c(F)cc3C2=C(C#N)C#N)sc2c1sc1c3c4nsnc4c4c5sc6c(CCCCCCCCCCC)c(/C=C7\C(=O)c8cc(F)c(F)cc8C7=C(C#N)C#N)sc6c5n(C[C@H](CCCC)CCCCCC)c4c3n(CC(CCCC)CCCCCC)c21,16.08,-5.56,-3.65,,,,,,,inverted,ZnO/Al2O3,,,
48405,10.1002/eem2.12620,COC(=O)C(C)(C)c1cc(C)cc(-c2sc3c4sc5cc(/C=C6/C(=O)c7cc(F)cc(c7)C(=O)/C6=C\c6cc(C(C)(C)C(=O)OC)c(-c7cc(C)cc(C(C)(C)C(=O)OC)c7)s6)sc5c4c(C(C)(C)C(=O)OC)ccc2-3)c1,CCCCCCCCCCCc1c(/C=C2\C(=O)c3cc(F)c(F)cc3C2=C(C#N)C#N)sc2c1sc1c3c4nsnc4c4c5sc6c(CCCCCCCCCCC)c(/C=C7\C(=O)c8cc(F)c(F)cc8C7=C(C#N)C#N)sc6c5n(C[C@H](CCCC)CCCCCC)c4c3n(CC(CCCC)CCCCCC)c21,16.61,-5.56,-3.65,,,,,,,inverted,ZnO/Al2O3,,,
48406,10.1002/eem2.12620,COC(=O)C(C)(C)c1cc(C)cc(-c2sc3c4sc5cc(/C=C6/C(=O)c7cc(F)cc(c7)C(=O)/C6=C\c6cc(C(C)(C)C(=O)OC)c(-c7cc(C)cc(C(C)(C)C(=O)OC)c7)s6)sc5c4c(C(C)(C)C(=O)OC)ccc2-3)c1,CCCCCCCCCCCc1c(/C=C2\C(=O)c3cc(F)c(F)cc3C2=C(C#N)C#N)sc2c1sc1c3c4nsnc4c4c5sc6c(CCCCCCCCCCC)c(/C=C7\C(=O)c8cc(F)c(F)cc8C7=C(C#N)C#N)sc6c5n(C[C@H](CCCC)CCCCCC)c4c3n(CC(CCCC)CCCCCC)c21,16.05,-5.56,-3.65,,,,,,,inverted,ZnO/Al2O3,,,
48407,10.1002/eem2.12620,COC(=O)C(C)(C)c1cc(C)cc(-c2sc3c4sc5cc(/C=C6/C(=O)c7cc(F)cc(c7)C(=O)/C6=C\c6cc(C(C)(C)C(=O)OC)c(-c7cc(C)cc(C(C)(C)C(=O)OC)c7)s6)sc5c4c(C(C)(C)C(=O)OC)ccc2-3)c1,CCCCCCCCCCCc1c(/C=C2\C(=O)c3cc(F)c(F)cc3C2=C(C#N)C#N)sc2c1sc1c3c4nsnc4c4c5sc6c(CCCCCCCCCCC)c(/C=C7\C(=O)c8cc(F)c(F)cc8C7=C(C#N)C#N)sc6c5n(C[C@H](CCCC)CCCCCC)c4c3n(CC(CCCC)CCCCCC)c21,13.55,-5.56,-3.65,,,,,,,inverted,ZnO/Al2O3,,,
48429,10.1002/eem2.12683,COC(=O)C(C)(C)c1cc(C)cc(-c2sc3c4sc5cc(/C=C6/C(=O)c7cc(F)cc(c7)C(=O)/C6=C\c6cc(C(C)(C)C(=O)OC)c(-c7cc(C)cc(C(C)(C)C(=O)OC)c7)s6)sc5c4c(C(C)(C)C(=O)OC)ccc2-3)c1,CCCCCCCCCCCCC(CCCCCCCCCC)Cn1c2c3sc(/C=C4\C(=O)c5c(F)cccc5C4=C(C#N)C#N)c(CCCCCCCCCCC)c3sc2c2c3nsnc3c3c4sc5c(CCCCCCCCCCC)c(/C=C6\C(=O)c7c(ccc(-c8cccs8)c7F)C6=C(C#N)C#N)sc5c4n(CC(CCCCCCCCCC)CCCCCCCCCCCC)c3c21,16.1,-5.56,-3.65,-5.715,-3.805,,,,,,,,,
48430,10.1002/eem2.12683,COC(=O)C(C)(C)c1cc(C)cc(-c2sc3c4sc5cc(/C=C6/C(=O)c7cc(F)cc(c7)C(=O)/C6=C\c6cc(C(C)(C)C(=O)OC)c(-c7cc(C)cc(C(C)(C)C(=O)OC)c7)s6)sc5c4c(C(C)(C)C(=O)OC)ccc2-3)c1,CCCCCCCCCCCCC(CCCCCCCCCC)Cn1c2c3sc(/C=C4\C(=O)c5c(F)cccc5C4=C(C#N)C#N)c(CCCCCCCCCCC)c3sc2c2c3nsnc3c3c4sc5c(CCCCCCCCCCC)c(/C=C6\C(=O)c7c(ccc(-c8cccs8)c7F)C6=C(C#N)C#N)sc5c4n(CC(CCCCCCCCCC)CCCCCCCCCCCC)c3c21,16.9,-5.56,-3.65,-5.715,-3.805,,,,,,,,,SA
48431,10.1002/eem2.12683,COC(=O)C(C)(C)c1cc(C)cc(-c2sc3c4sc5cc(/C=C6/C(=O)c7cc(F)cc(c7)C(=O)/C6=C\c6cc(C(C)(C)C(=O)OC)c(-c7cc(C)cc(C(C)(C)C(=O)OC)c7)s6)sc5c4c(C(C)(C)C(=O)OC)ccc2-3)c1,CCCCCCCCCCCc1c(/C=C2\C(=O)c3cc(C(C)(C)C)ccc3C2=C(C#N)C#N)sc2c1sc1c3c4nsnc4c4c5sc6c(CCCCCCCCCCC)c(/C=C7\C(=O)c8ccc(C(C)(C)C)cc8C7=C(C#N)C#N)sc6c5n(C[C@H](CCCC)CCCCCC)c4c3n(CC(CCCC)CCCCCC)c21,16.5,-5.56,-3.65,,,,,,,,,,,
48432,10.1002/eem2.12683,COC(=O)C(C)(C)c1cc(C)cc(-c2sc3c4sc5cc(/C=C6/C(=O)c7cc(F)cc(c7)C(=O)/C6=C\c6cc(C(C)(C)C(=O)OC)c(-c7cc(C)cc(C(C)(C)C(=O)OC)c7)s6)sc5c4c(C(C)(C)C(=O)OC)ccc2-3)c1,CCCCCCCCCCCc1c(/C=C2\C(=O)c3cc(C(C)(C)C)ccc3C2=C(C#N)C#N)sc2c1sc1c3c4nsnc4c4c5sc6c(CCCCCCCCCCC)c(/C=C7\C(=O)c8ccc(C(C)(C)C)cc8C7=C(C#N)C#N)sc6c5n(C[C@H](CCCC)CCCCCC)c4c3n(CC(CCCC)CCCCCC)c21,16.7,-5.56,-3.65,,,,,,,,,,,SA
48433,10.1002/eem2.12683,COC(=O)C(C)(C)c1cc(C)cc(-c2sc3c4sc5cc(/C=C6/C(=O)c7cc(F)cc(c7)C(=O)/C6=C\c6cc(C(C)(C)C(=O)OC)c(-c7cc(C)cc(C(C)(C)C(=O)OC)c7)s6)sc5c4c(C(C)(C)C(=O)OC)ccc2-3)c1,CCCCCCCCCCCc1c(/C=C2\C(=O)c3cc(C(C)(C)C)ccc3C2=C(C#N)C#N)sc2c1sc1c3c4nsnc4c4c5sc6c(CCCCCCCCCCC)c(/C=C7\C(=O)c8ccc(C(C)(C)C)cc8C7=C(C#N)C#N)sc6c5n(C[C@H](CCCC)CCCCCC)c4c3n(CC(CCCC)CCCCCC)c21,15.8,-5.56,-3.65,,,,,,,,,,toluene,
48434,10.1002/eem2.12683,COC(=O)C(C)(C)c1cc(C)cc(-c2sc3c4sc5cc(/C=C6/C(=O)c7cc(F)cc(c7)C(=O)/C6=C\c6cc(C(C)(C)C(=O)OC)c(-c7cc(C)cc(C(C)(C)C(=O)OC)c7)s6)sc5c4c(C(C)(C)C(=O)OC)ccc2-3)c1,CCCCCCCCCCCc1c(/C=C2\C(=O)c3cc(C(C)(C)C)ccc3C2=C(C#N)C#N)sc2c1sc1c3c4nsnc4c4c5sc6c(CCCCCCCCCCC)c(/C=C7\C(=O)c8ccc(C(C)(C)C)cc8C7=C(C#N)C#N)sc6c5n(C[C@H](CCCC)CCCCCC)c4c3n(CC(CCCC)CCCCCC)c21,16.2,-5.56,-3.65,,,,,,,,,,toluene,SA
48435,10.1002/eem2.12683,COC(=O)C(C)(C)c1cc(C)cc(-c2sc3c4sc5cc(/C=C6/C(=O)c7cc(F)cc(c7)C(=O)/C6=C\c6cc(C(C)(C)C(=O)OC)c(-c7cc(C)cc(C(C)(C)C(=O)OC)c7)s6)sc5c4c(C(C)(C)C(=O)OC)ccc2-3)c1,CCCCCCCCCCCCC(CCCCCCCCCC)Cn1c2c3sc(/C=C4\C(=O)c5c(F)cccc5C4=C(C#N)C#N)c(CCCCCCCCCCC)c3sc2c2c3nsnc3c3c4sc5c(CCCCCCCCCCC)c(/C=C6\C(=O)c7c(ccc(-c8cccs8)c7F)C6=C(C#N)C#N)sc5c4n(CC(CCCCCCCCCC)CCCCCCCCCCCC)c3c21,16.4,-5.56,-3.65,-5.715,-3.805,,,,,,,,,
48436,10.1002/eem2.12683,COC(=O)C(C)(C)c1cc(C)cc(-c2sc3c4sc5cc(/C=C6/C(=O)c7cc(F)cc(c7)C(=O)/C6=C\c6cc(C(C)(C)C(=O)OC)c(-c7cc(C)cc(C(C)(C)C(=O)OC)c7)s6)sc5c4c(C(C)(C)C(=O)OC)ccc2-3)c1,CCCCCCCCCCCCC(CCCCCCCCCC)Cn1c2c3sc(/C=C4\C(=O)c5c(F)cccc5C4=C(C#N)C#N)c(CCCCCCCCCCC)c3sc2c2c3nsnc3c3c4sc5c(CCCCCCCCCCC)c(/C=C6\C(=O)c7c(ccc(-c8cccs8)c7F)C6=C(C#N)C#N)sc5c4n(CC(CCCCCCCCCC)CCCCCCCCCCCC)c3c21,16.8,-5.56,-3.65,-5.715,-3.805,,,,,,,,,SA
48437,10.1002/eem2.12683,COC(=O)C(C)(C)c1cc(C)cc(-c2sc3c4sc5cc(/C=C6/C(=O)c7cc(F)cc(c7)C(=O)/C6=C\c6cc(C(C)(C)C(=O)OC)c(-c7cc(C)cc(C(C)(C)C(=O)OC)c7)s6)sc5c4c(C(C)(C)C(=O)OC)ccc2-3)c1,CCCCCCCCCCCc1c(/C=C2\C(=O)c3cc(C(C)(C)C)ccc3C2=C(C#N)C#N)sc2c1sc1c3c4nsnc4c4c5sc6c(CCCCCCCCCCC)c(/C=C7\C(=O)c8ccc(C(C)(C)C)cc8C7=C(C#N)C#N)sc6c5n(C[C@H](CCCC)CCCCCC)c4c3n(CC(CCCC)CCCCCC)c21,17.4,-5.56,-3.65,,,,,,,,,,,
48438,10.1002/eem2.12683,COC(=O)C(C)(C)c1cc(C)cc(-c2sc3c4sc5cc(/C=C6/C(=O)c7cc(F)cc(c7)C(=O)/C6=C\c6cc(C(C)(C)C(=O)OC)c(-c7cc(C)cc(C(C)(C)C(=O)OC)c7)s6)sc5c4c(C(C)(C)C(=O)OC)ccc2-3)c1,CCCCCCCCCCCc1c(/C=C2\C(=O)c3cc(C(C)(C)C)ccc3C2=C(C#N)C#N)sc2c1sc1c3c4nsnc4c4c5sc6c(CCCCCCCCCCC)c(/C=C7\C(=O)c8ccc(C(C)(C)C)cc8C7=C(C#N)C#N)sc6c5n(C[C@H](CCCC)CCCCCC)c4c3n(CC(CCCC)CCCCCC)c21,18.0,-5.56,-3.65,,,,,,,,,,,SA
48439,10.1002/eem2.12712,COC(=O)C(C)(C)c1cc(C)cc(-c2sc3c4sc5cc(/C=C6/C(=O)c7cc(F)cc(c7)C(=O)/C6=C\c6cc(C(C)(C)C(=O)OC)c(-c7cc(C)cc(C(C)(C)C(=O)OC)c7)s6)sc5c4c(C(C)(C)C(=O)OC)ccc2-3)c1,CCCCCCC(CCCC)Cc1c(/C=C2\C(=O)c3cc(F)c(F)cc3C2=C(C#N)C#N)sc2c1SC1c3c(c4c(c5nsnc35)c3sc5c(CC(CCCC)CCCCCC)c(/C=C6\C(=O)c7cc(F)c(F)cc7C6=C(C#N)C#N)sc5c3n4CC(CC)CCCC)N(CC(CC)CCCC)C21,17.19,-5.56,-3.65,-5.68,-3.9,,,,,,,PEDOT:PSS,,
48440,10.1002/eem2.12712,COC(=O)C(C)(C)c1cc(C)cc(-c2sc3c4sc5cc(/C=C6/C(=O)c7cc(F)cc(c7)C(=O)/C6=C\c6cc(C(C)(C)C(=O)OC)c(-c7cc(C)cc(C(C)(C)C(=O)OC)c7)s6)sc5c4c(C(C)(C)C(=O)OC)ccc2-3)c1,CCCCCCC(CCCC)Cc1c(/C=C2\C(=O)c3cc(F)c(F)cc3C2=C(C#N)C#N)sc2c1SC1c3c(c4c(c5nsnc35)c3sc5c(CC(CCCC)CCCCCC)c(/C=C6\C(=O)c7cc(F)c(F)cc7C6=C(C#N)C#N)sc5c3n4CC(CC)CCCC)N(CC(CC)CCCC)C21,17.64,-5.56,-3.65,-5.68,-3.9,,,,,,,2PACz,,
48441,10.1002/eem2.12712,COC(=O)C(C)(C)c1cc(C)cc(-c2sc3c4sc5cc(/C=C6/C(=O)c7cc(F)cc(c7)C(=O)/C6=C\c6cc(C(C)(C)C(=O)OC)c(-c7cc(C)cc(C(C)(C)C(=O)OC)c7)s6)sc5c4c(C(C)(C)C(=O)OC)ccc2-3)c1,CCCCCCC(CCCC)Cc1c(/C=C2\C(=O)c3cc(F)c(F)cc3C2=C(C#N)C#N)sc2c1SC1c3c(c4c(c5nsnc35)c3sc5c(CC(CCCC)CCCCCC)c(/C=C6\C(=O)c7cc(F)c(F)cc7C6=C(C#N)C#N)sc5c3n4CC(CC)CCCC)N(CC(CC)CCCC)C21,14.51,-5.56,-3.65,-5.68,-3.9,,,,,,,MeO-2PACz,,
48442,10.1002/eem2.12712,COC(=O)C(C)(C)c1cc(C)cc(-c2sc3c4sc5cc(/C=C6/C(=O)c7cc(F)cc(c7)C(=O)/C6=C\c6cc(C(C)(C)C(=O)OC)c(-c7cc(C)cc(C(C)(C)C(=O)OC)c7)s6)sc5c4c(C(C)(C)C(=O)OC)ccc2-3)c1,CCCCCCC(CCCC)Cc1c(/C=C2\C(=O)c3cc(F)c(F)cc3C2=C(C#N)C#N)sc2c1SC1c3c(c4c(c5nsnc35)c3sc5c(CC(CCCC)CCCCCC)c(/C=C6\C(=O)c7cc(F)c(F)cc7C6=C(C#N)C#N)sc5c3n4CC(CC)CCCC)N(CC(CC)CCCC)C21,14.54,-5.56,-3.65,-5.68,-3.9,,,,,,,MoO3,,
48443,10.1002/eem2.12712,COC(=O)C(C)(C)c1cc(C)cc(-c2sc3c4sc5cc(/C=C6/C(=O)c7cc(F)cc(c7)C(=O)/C6=C\c6cc(C(C)(C)C(=O)OC)c(-c7cc(C)cc(C(C)(C)C(=O)OC)c7)s6)sc5c4c(C(C)(C)C(=O)OC)ccc2-3)c1,CCCCCCC(CCCC)Cc1c(/C=C2\C(=O)c3cc(F)c(F)cc3C2=C(C#N)C#N)sc2c1SC1c3c(c4c(c5nsnc35)c3sc5c(CC(CCCC)CCCCCC)c(/C=C6\C(=O)c7cc(F)c(F)cc7C6=C(C#N)C#N)sc5c3n4CC(CC)CCCC)N(CC(CC)CCCC)C21,16.86,-5.56,-3.65,-5.68,-3.9,,,,,,,MoO3/2PACz,,
48444,10.1002/eem2.12712,COC(=O)C(C)(C)c1cc(C)cc(-c2sc3c4sc5cc(/C=C6/C(=O)c7cc(F)cc(c7)C(=O)/C6=C\c6cc(C(C)(C)C(=O)OC)c(-c7cc(C)cc(C(C)(C)C(=O)OC)c7)s6)sc5c4c(C(C)(C)C(=O)OC)ccc2-3)c1,CCCCCCC(CCCC)Cc1c(/C=C2\C(=O)c3cc(F)c(F)cc3C2=C(C#N)C#N)sc2c1SC1c3c(c4c(c5nsnc35)c3sc5c(CC(CCCC)CCCCCC)c(/C=C6\C(=O)c7cc(F)c(F)cc7C6=C(C#N)C#N)sc5c3n4CC(CC)CCCC)N(CC(CC)CCCC)C21,16.92,-5.56,-3.65,-5.68,-3.9,,,,,,,MoO3/MeO-2PACz,,
48445,10.1002/eem2.12712,COC(=O)C(C)(C)c1cc(C)cc(-c2sc3c4sc5cc(/C=C6/C(=O)c7cc(F)cc(c7)C(=O)/C6=C\c6cc(C(C)(C)C(=O)OC)c(-c7cc(C)cc(C(C)(C)C(=O)OC)c7)s6)sc5c4c(C(C)(C)C(=O)OC)ccc2-3)c1,CCCCCCC(CCCC)Cc1c(/C=C2\C(=O)c3cc(F)c(F)cc3C2=C(C#N)C#N)sc2c1SC1c3c(c4c(c5nsnc35)c3sc5c(CC(CCCC)CCCCCC)c(/C=C6\C(=O)c7cc(F)c(F)cc7C6=C(C#N)C#N)sc5c3n4CC(CC)CCCC)N(CC(CC)CCCC)C21,8.73,-5.56,-3.65,-5.68,-3.9,,,,,,,,,
48446,10.1002/eem2.12856,CCCCCCC(CCC)CCSc1ccc(-c2c3cc(-c4ccc(-c5c(F)c(F)c(-c6cccs6)c6nn(CCC(CCC)CCCCCC)nc56)s4)sc3c(-c3ccc(SCCC(CCC)CCCCCC)cc3)c3ccsc23)cc1,CCCCCCC(CCCC)Cc1c(/C=C2\C(=O)c3cc(F)c(F)cc3C2=C(C#N)C#N)sc2c1SC1c3c(c4c(c5nsnc35)c3sc5c(CC(CCCC)CCCCCC)c(/C=C6\C(=O)c7cc(F)c(F)cc7C6=C(C#N)C#N)sc5c3n4CC(CC)CCCC)N(CC(CC)CCCC)C21,12.94,-5.34,-3.4,-5.68,-3.9,,,,,,,,,
48447,10.1002/eem2.12856,CCCCCCC(CCC)CCSc1ccc(-c2c3cc(-c4ccc(-c5c(F)c(F)c(-c6cccs6)c6nn(CCC(CCC)CCCCCC)nc56)s4)sc3c(-c3ccc(SCCC(CCC)CCCCCC)c(F)c3)c3ccsc23)cc1F,CCCCCCC(CCCC)Cc1c(/C=C2\C(=O)c3cc(F)c(F)cc3C2=C(C#N)C#N)sc2c1SC1c3c(c4c(c5nsnc35)c3sc5c(CC(CCCC)CCCCCC)c(/C=C6\C(=O)c7cc(F)c(F)cc7C6=C(C#N)C#N)sc5c3n4CC(CC)CCCC)N(CC(CC)CCCC)C21,16.51,-5.52,-3.54,-5.68,-3.9,,,,,,,,,
48448,10.1002/eem2.12856,CCCCCCCCC(CCCCCC)CSc1ccc(-c2c3cc(-c4ccc(-c5sc(-c6cccs6)c6c5C(=O)c5c(CC(CC)CCCC)sc(CC(CC)CCCC)c5C6=O)s4)sc3c(-c3ccc(SCC(CCCCCC)CCCCCCCC)cc3)c3ccsc23)cc1,CCCCCCC(CCCC)Cc1c(/C=C2\C(=O)c3cc(F)c(F)cc3C2=C(C#N)C#N)sc2c1SC1c3c(c4c(c5nsnc35)c3sc5c(CC(CCCC)CCCCCC)c(/C=C6\C(=O)c7cc(F)c(F)cc7C6=C(C#N)C#N)sc5c3n4CC(CC)CCCC)N(CC(CC)CCCC)C21,13.71,-5.56,-3.69,-5.68,-3.9,,,,,,,,,
48452,10.1002/eem2.70232,COC(=O)C(C)(C)c1cc(C)cc(-c2sc3c4sc5cc(/C=C6/C(=O)c7cc(F)cc(c7)C(=O)/C6=C\c6cc(C(C)(C)C(=O)OC)c(-c7cc(C)cc(C(C)(C)C(=O)OC)c7)s6)sc5c4c(C(C)(C)C(=O)OC)ccc2-3)c1,CCCCCCCCCCCc1c(/C=C2\C(=O)c3cc(F)c(F)cc3C2=C(C#N)C#N)sc2c1sc1c3c4nsnc4c4c5sc6c(CCCCCCCCCCC)c(/C=C7\C(=O)c8cc(F)c(F)cc8C7=C(C#N)C#N)sc6c5n(CC(CC)CCCC)c4c3n(CC(CC)CCCC)c21,17.06,-5.56,-3.65,-5.65,-4.09,,,,,conventional,PDINN,,,
48453,10.1002/eem2.70232,COC(=O)C(C)(C)c1cc(C)cc(-c2sc3c4sc5cc(/C=C6/C(=O)c7cc(F)cc(c7)C(=O)/C6=C\c6cc(C(C)(C)C(=O)OC)c(-c7cc(C)cc(C(C)(C)C(=O)OC)c7)s6)sc5c4c(C(C)(C)C(=O)OC)ccc2-3)c1,CCCCCCCCCCCc1c(/C=C2\C(=O)c3cc(F)c(F)cc3C2=C(C#N)C#N)sc2c1sc1c3c4nsnc4c4c5sc6c(CCCCCCCCCCC)c(/C=C7\C(=O)c8cc(F)c(F)cc8C7=C(C#N)C#N)sc6c5n(CC(CC)CCCC)c4c3n(CC(CC)CCCC)c21,15.26,-5.56,-3.65,-5.65,-4.09,,,,,conventional,PFN-Br,,,
48454,10.1002/eem2.70232,COC(=O)C(C)(C)c1cc(C)cc(-c2sc3c4sc5cc(/C=C6/C(=O)c7cc(F)cc(c7)C(=O)/C6=C\c6cc(C(C)(C)C(=O)OC)c(-c7cc(C)cc(C(C)(C)C(=O)OC)c7)s6)sc5c4c(C(C)(C)C(=O)OC)ccc2-3)c1,CCCCCCCCCCCc1c(/C=C2\C(=O)c3cc(F)c(F)cc3C2=C(C#N)C#N)sc2c1sc1c3c4nsnc4c4c5sc6c(CCCCCCCCCCC)c(/C=C7\C(=O)c8cc(F)c(F)cc8C7=C(C#N)C#N)sc6c5n(CC(CC)CCCC)c4c3n(CC(CC)CCCC)c21,16.87,-5.56,-3.65,-5.65,-4.09,,50.0,,,conventional,PDINN,,,
48455,10.1002/eem2.70232,COC(=O)C(C)(C)c1cc(C)cc(-c2sc3c4sc5cc(/C=C6/C(=O)c7cc(F)cc(c7)C(=O)/C6=C\c6cc(C(C)(C)C(=O)OC)c(-c7cc(C)cc(C(C)(C)C(=O)OC)c7)s6)sc5c4c(C(C)(C)C(=O)OC)ccc2-3)c1,CCCCCCCCCCCc1c(/C=C2\C(=O)c3cc(F)c(F)cc3C2=C(C#N)C#N)sc2c1sc1c3c4nsnc4c4c5sc6c(CCCCCCCCCCC)c(/C=C7\C(=O)c8cc(F)c(F)cc8C7=C(C#N)C#N)sc6c5n(CC(CC)CCCC)c4c3n(CC(CC)CCCC)c21,14.91,-5.56,-3.65,-5.65,-4.09,,50.0,,,conventional,PFN-Br,,,
48456,10.1002/eem2.70232,COC(=O)C(C)(C)c1cc(C)cc(-c2sc3c4sc5cc(/C=C6/C(=O)c7cc(F)cc(c7)C(=O)/C6=C\c6cc(C(C)(C)C(=O)OC)c(-c7cc(C)cc(C(C)(C)C(=O)OC)c7)s6)sc5c4c(C(C)(C)C(=O)OC)ccc2-3)c1,CCCCCCCCCCCc1c(/C=C2\C(=O)c3cc(F)c(F)cc3C2=C(C#N)C#N)sc2c1sc1c3c4nsnc4c4c5sc6c(CCCCCCCCCCC)c(/C=C7\C(=O)c8cc(F)c(F)cc8C7=C(C#N)C#N)sc6c5n(CC(CC)CCCC)c4c3n(CC(CC)CCCC)c21,16.74,-5.56,-3.65,-5.65,-4.09,,70.0,,,conventional,PDINN,,,
48457,10.1002/eem2.70232,COC(=O)C(C)(C)c1cc(C)cc(-c2sc3c4sc5cc(/C=C6/C(=O)c7cc(F)cc(c7)C(=O)/C6=C\c6cc(C(C)(C)C(=O)OC)c(-c7cc(C)cc(C(C)(C)C(=O)OC)c7)s6)sc5c4c(C(C)(C)C(=O)OC)ccc2-3)c1,CCCCCCCCCCCc1c(/C=C2\C(=O)c3cc(F)c(F)cc3C2=C(C#N)C#N)sc2c1sc1c3c4nsnc4c4c5sc6c(CCCCCCCCCCC)c(/C=C7\C(=O)c8cc(F)c(F)cc8C7=C(C#N)C#N)sc6c5n(CC(CC)CCCC)c4c3n(CC(CC)CCCC)c21,14.02,-5.56,-3.65,-5.65,-4.09,,,,,conventional,PFN-Br,,,
48458,10.1002/eem2.70232,COC(=O)C(C)(C)c1cc(C)cc(-c2sc3c4sc5cc(/C=C6/C(=O)c7cc(F)cc(c7)C(=O)/C6=C\c6cc(C(C)(C)C(=O)OC)c(-c7cc(C)cc(C(C)(C)C(=O)OC)c7)s6)sc5c4c(C(C)(C)C(=O)OC)ccc2-3)c1,CCCCCCCCCCCc1c(/C=C2\C(=O)c3cc(F)c(F)cc3C2=C(C#N)C#N)sc2c1sc1c3c4nsnc4c4c5sc6c(CCCCCCCCCCC)c(/C=C7\C(=O)c8cc(F)c(F)cc8C7=C(C#N)C#N)sc6c5n(CC(CC)CCCC)c4c3n(CC(CC)CCCC)c21,15.97,-5.56,-3.65,-5.65,-4.09,,90.0,,,conventional,PDINN,,,
48459,10.1002/eem2.70232,COC(=O)C(C)(C)c1cc(C)cc(-c2sc3c4sc5cc(/C=C6/C(=O)c7cc(F)cc(c7)C(=O)/C6=C\c6cc(C(C)(C)C(=O)OC)c(-c7cc(C)cc(C(C)(C)C(=O)OC)c7)s6)sc5c4c(C(C)(C)C(=O)OC)ccc2-3)c1,CCCCCCCCCCCc1c(/C=C2\C(=O)c3cc(F)c(F)cc3C2=C(C#N)C#N)sc2c1sc1c3c4nsnc4c4c5sc6c(CCCCCCCCCCC)c(/C=C7\C(=O)c8cc(F)c(F)cc8C7=C(C#N)C#N)sc6c5n(CC(CC)CCCC)c4c3n(CC(CC)CCCC)c21,13.33,-5.56,-3.65,-5.65,-4.09,,,,,conventional,PFN-Br,,,
