Repository: JiYiqaq/PCE-KA-GNN

# Data directory

- `raw/Active_Database.csv` is the immutable source dataset bundled under CC BY 4.0. Do not overwrite it with processed data.
- `processed/` is created and populated by the training pipeline. Generated `.pt` and `.pth` caches are intentionally ignored by Git because they can exceed GitHub's normal single-file limit.

See `../DATA_LICENSE.md` for provenance, license and checksum information.

File: data/processed/device_records.csv (part 62 of 250)
record_id,doi,donor_smiles,acceptor_smiles,pce,homo_d,lumo_d,homo_a,lumo_a,active_layer_thickness,annealing_temp,d_a_ratio,additive_ratio,device_type,etl_canonical,htl_canonical,solvent_canonical,additive_canonical
48460,10.1002/eem2.70232,COC(=O)C(C)(C)c1cc(C)cc(-c2sc3c4sc5cc(/C=C6/C(=O)c7cc(F)cc(c7)C(=O)/C6=C\c6cc(C(C)(C)C(=O)OC)c(-c7cc(C)cc(C(C)(C)C(=O)OC)c7)s6)sc5c4c(C(C)(C)C(=O)OC)ccc2-3)c1,CCCCCCCCCCCc1c(/C=C2\C(=O)c3cc(F)c(F)cc3C2=C(C#N)C#N)sc2c1sc1c3c4nsnc4c4c5sc6c(CCCCCCCCCCC)c(/C=C7\C(=O)c8cc(F)c(F)cc8C7=C(C#N)C#N)sc6c5n(CC(CC)CCCC)c4c3n(CC(CC)CCCC)c21,15.28,-5.56,-3.65,-5.65,-4.09,,,,,conventional,PDINN,,,
48461,10.1002/eem2.70232,COC(=O)C(C)(C)c1cc(C)cc(-c2sc3c4sc5cc(/C=C6/C(=O)c7cc(F)cc(c7)C(=O)/C6=C\c6cc(C(C)(C)C(=O)OC)c(-c7cc(C)cc(C(C)(C)C(=O)OC)c7)s6)sc5c4c(C(C)(C)C(=O)OC)ccc2-3)c1,CCCCCCCCCCCc1c(/C=C2\C(=O)c3cc(F)c(F)cc3C2=C(C#N)C#N)sc2c1sc1c3c4nsnc4c4c5sc6c(CCCCCCCCCCC)c(/C=C7\C(=O)c8cc(F)c(F)cc8C7=C(C#N)C#N)sc6c5n(CC(CC)CCCC)c4c3n(CC(CC)CCCC)c21,12.69,-5.56,-3.65,-5.65,-4.09,,,,,conventional,PFN-Br,,,
48487,10.1002/eng2.70334,CCCCCCC(CCCC)Cc1csc(-c2cc3c4nsnc4c4cc(-c5cc(CC(CCCC)CCCCCC)c(-c6cc7c(-c8cc(F)c(CC(CC)CCCC)s8)c8sccc8c(-c8cc(F)c(CC(CC)CCCC)s8)c7s6)s5)sc4c3s2)c1,CCCCCCC(CCCC)Cc1c(/C=C2\C(=O)c3cc(F)c(F)cc3C2=C(C#N)C#N)sc2c1SC1c3c(c4c(c5nsnc35)c3sc5c(CC(CCCC)CCCCCC)c(/C=C6\C(=O)c7cc(F)c(F)cc7C6=C(C#N)C#N)sc5c3n4CC(CC)CCCC)N(CC(CC)CCCC)C21,19.05,-5.51,-2.77,-5.68,-3.9,,,,,,,,,
48488,10.1002/eng2.70334,CCCCC(CC)Cc1sc(-c2c3cc(-c4ccc(-c5sc(-c6ccc(C)s6)c6c5C(=O)c5c(CC(CC)CCCC)sc(CC(CC)CCCC)c5C6=O)s4)sc3c(-c3cc(F)c(CC(CC)CCCC)s3)c3cc(C)sc23)cc1F,CCCCCCc1ccc(C2(c3ccc(CCCCCC)cc3)c3cc4c(cc3-c3sc5cc(/C=C6\C(=O)c7ccccc7C6=C(C#N)C#N)sc5c32)C(c2ccc(CCCCCC)cc2)(c2ccc(CCCCCC)cc2)c2c-4sc3cc(/C=C4\C(=O)c5ccccc5C4=C(C#N)C#N)sc23)cc1,9.7,-5.49,-3.64,-5.576,-3.916,,,,,,,,,
48489,10.1002/eng2.70334,CCCCCCC(CCCC)Cc1csc(-c2cc3c4nsnc4c4cc(-c5cc(CC(CCCC)CCCCCC)c(-c6cc7c(-c8cc(F)c(CC(CC)CCCC)s8)c8sccc8c(-c8cc(F)c(CC(CC)CCCC)s8)c7s6)s5)sc4c3s2)c1,CCCCCCCCCCCc1c(/C=C2\C(=O)c3cc(F)c(F)cc3C2=C(C#N)C#N)sc2c1sc1c3c4nsnc4c4c5sc6c(CCCCCCCCCCC)c(/C=C7\C(=O)c8cc(F)c(F)cc8C7=C(C#N)C#N)sc6c5n(CC(CC)CCCC)c4c3n(CC(CC)CCCC)c21,18.22,-5.51,-2.77,-5.65,-4.09,,,,,,,,,
48490,10.1002/eng2.70334,CCCCC(CC)Cc1sc(-c2c3cc(-c4ccc(-c5sc(-c6ccc(C)s6)c6c5C(=O)c5c(CC(CC)CCCC)sc(CC(CC)CCCC)c5C6=O)s4)sc3c(-c3cc(F)c(CC(CC)CCCC)s3)c3cc(C)sc23)cc1F,CCCCCCc1ccc(C2(c3ccc(CCCCCC)cc3)c3cc4c(cc3-c3sc5cc(/C=C6\C(=O)c7cc(F)c(F)cc7C6=C(C#N)C#N)sc5c32)C(c2ccc(CCCCCC)cc2)(c2ccc(CCCCCC)cc2)c2c-4sc3cc(/C=C4\C(=O)c5cc(F)c(F)cc5C4=C(C#N)C#N)sc23)cc1,12.88,-5.49,-3.64,-5.66,-4.14,,,,,,,,,
48491,10.1002/eng2.70334,CCCCC(CC)Cc1sc(-c2c3cc(-c4ccc(-c5sc(-c6ccc(C)s6)c6c5C(=O)c5c(CC(CC)CCCC)sc(CC(CC)CCCC)c5C6=O)s4)sc3c(-c3cc(F)c(CC(CC)CCCC)s3)c3cc(C)sc23)cc1F,CCCCCCCCCCCOc1c(/C=C2\C(=O)c3cc(F)c(F)cc3C2=C(C#N)C#N)sc2c1sc1c3c4nsnc4c4c5sc6c(CCCCCCCCCCC)c(/C=C7\C(=O)c8cc(F)c(F)cc8C7=C(C#N)C#N)sc6c5n(CC)c4c3n(CC)c21,16.81,-5.49,-3.64,-5.71,-3.84,,,,,,,,,
48492,10.1002/ente.201900924,CCCCC(CC)COC(=O)c1sc2csc(-c3cc4c(-c5ccc(CC(CC)CCCC)s5)c5sccc5c(-c5ccc(CC(CC)CCCC)s5)c4s3)c2c1F,CCCCCCc1ccc(C2(c3ccc(CCCCCC)cc3)c3cc4c(cc3-c3sc5cc(C=C6C(=O)c7ccccc7C6=C(C#N)C#N)sc5c32)C(c2ccc(CCCCCC)cc2)(c2ccc(CCCCCC)cc2)c2c-4sc3cc(C=C4C(=O)c5ccccc5C4=C(C#N)C#N)sc23)cc1,6.48,-5.21,-3.6,-5.576,-3.916,100.0,,1:1.5,,inverted,ZnO,MoO3,,
48497,10.1002/ente.201900924,CCCCC(CC)COC(=O)c1sc2csc(-c3cc4c(-c5ccc(CC(CC)CCCC)s5)c5sccc5c(-c5ccc(CC(CC)CCCC)s5)c4s3)c2c1F,CCCCCCCCCCCc1c(/C=C2\C(=O)c3cc(F)c(F)cc3C2=C(C#N)C#N)sc2c1sc1c3c4nsnc4c4c5sc6c(CCCCCCCCCCC)c(/C=C7\C(=O)c8cc(F)c(F)cc8C7=C(C#N)C#N)sc6c5n(CC(CC)CCCC)c4c3n(CC(CC)CCCC)c21,1.08,-5.21,-3.6,-5.65,-4.09,100.0,,1:1.5,,inverted,ZnO,MoO3,,
48498,10.1002/ente.201901323,CCCCCCc1ccsc1,COC(=O)CCCC1(c2ccccc2)C23c4c5c6c7c8c9c(c%10c%11c2c2c%12c4c4c%13c5c5c7c7c8c8c%14c9c%10c9c%10c%11c2c2c%11c%12c4c4c%12c%13c5c5c7c7c8c8c%14c9c9c%10c2c2c%11c4c4c%12c5c7c5c8c9c2c45)C613,3.21,-5.01,-3.12,-6.1,-3.7,,,,,inverted,,,,
48499,10.1002/ente.201901323,CCCCCCc1ccsc1,COC(=O)CCCC1(c2ccccc2)C23c4c5c6c7c8c9c(c%10c%11c2c2c%12c4c4c%13c5c5c7c7c8c8c%14c9c%10c9c%10c%11c2c2c%11c%12c4c4c%12c%13c5c5c7c7c8c8c%14c9c9c%10c2c2c%11c4c4c%12c5c7c5c8c9c2c45)C613,4.67,-5.01,-3.12,-6.1,-3.7,,,,,inverted,,,,
48500,10.1002/ente.201901323,CCCCCC(CC)OC(=O)c1sc2c(-c3cc4c(-c5ccc(CC(CC)CCCC)s5)c5sccc5c(-c5ccc(CC(CC)CCCC)s5)c4s3)scc2c1F,COC(=O)CCCC1(c2ccccc2)C23c4c5ccc6c7cc8c9c%10c(cc%11cc%12c%13c%14c(cc%15c%16ccc-5c2c%16c2c5c%16c%17c(c(c46)c7c9c%17c4c%10c%11c%13c4c%16c%14c%152)C513)C%12)C8,5.34,-5.24,-3.45,-5.9,-3.9,,,,,inverted,,,,
48501,10.1002/ente.201901323,CCCCCC(CC)OC(=O)c1sc2c(-c3cc4c(-c5ccc(CC(CC)CCCC)s5)c5sccc5c(-c5ccc(CC(CC)CCCC)s5)c4s3)scc2c1F,COC(=O)CCCC1(c2ccccc2)C23c4c5ccc6c7cc8c9c%10c(cc%11cc%12c%13c%14c(cc%15c%16ccc-5c2c%16c2c5c%16c%17c(c(c46)c7c9c%17c4c%10c%11c%13c4c%16c%14c%152)C513)C%12)C8,7.12,-5.24,-3.45,-5.9,-3.9,,,,,inverted,,,,
48503,10.1002/ente.201901323,CCCCCC(CC)OC(=O)c1sc2c(-c3cc4c(-c5ccc(CC(CC)CCCC)s5)c5sccc5c(-c5ccc(CC(CC)CCCC)s5)c4s3)scc2c1F,COC(=O)CCCC1(c2ccccc2)C23c4c5ccc6c7cc8c9c%10c(cc%11cc%12c%13c%14c(cc%15c%16ccc-5c2c%16c2c5c%16c%17c(c(c46)c7c9c%17c4c%10c%11c%13c4c%16c%14c%152)C513)C%12)C8,8.22,-5.24,-3.45,-5.9,-3.9,,130.0,,,inverted,L-ZnO,HVO,,
48504,10.1002/ente.201901323,CCCCCC(CC)OC(=O)c1sc2c(-c3cc4c(-c5ccc(CC(CC)CCCC)s5)c5sccc5c(-c5ccc(CC(CC)CCCC)s5)c4s3)scc2c1F,COC(=O)CCCC1(c2ccccc2)C23c4c5ccc6c7cc8c9c%10c(cc%11cc%12c%13c%14c(cc%15c%16ccc-5c2c%16c2c5c%16c%17c(c(c46)c7c9c%17c4c%10c%11c%13c4c%16c%14c%152)C513)C%12)C8,9.91,-5.24,-3.45,-5.9,-3.9,,,,,inverted,ZnO,HVO,,
48505,10.1002/ente.201901323,CCCCCC(CC)OC(=O)c1sc2c(-c3cc4c(-c5ccc(CC(CC)CCCC)s5)c5sccc5c(-c5ccc(CC(CC)CCCC)s5)c4s3)scc2c1F,COC(=O)CCCC1(c2ccccc2)C23c4c5ccc6c7cc8c9c%10c(cc%11cc%12c%13c%14c(cc%15c%16ccc-5c2c%16c2c5c%16c%17c(c(c46)c7c9c%17c4c%10c%11c%13c4c%16c%14c%152)C513)C%12)C8,11.14,-5.24,-3.45,-5.9,-3.9,,130.0,,,inverted,ZnO,HVO,,
48509,10.1002/ente.202000072,CCCCC(CC)Cc1ccc(-c2c3cc(-c4ccc(-c5sc(-c6cccs6)c6c5C(=O)c5c(CC(CC)CCCC)sc(CC(CC)CCCC)c5C6=O)s4)sc3c(-c3ccc(CC(CC)CCCC)s3)c3ccsc23)s1,CCCCCCc1ccc(C2(c3ccc(CCCCCC)cc3)c3cc4c(cc3-c3sc5cc(C=C6C(=O)c7ccccc7C6=C(C#N)C#N)sc5c32)C(c2ccc(CCCCCC)cc2)(c2ccc(CCCCCC)cc2)c2c-4sc3cc(C=C4C(=O)c5ccccc5C4=C(C#N)C#N)sc23)cc1,9.49,-5.33,-3.48,-5.576,-3.916,,,,,inverted,,,,
48510,10.1002/ente.202000072,CCCCC(CC)Cc1ccc(-c2c3cc(-c4ccc(-c5sc(-c6cccs6)c6c5C(=O)c5c(CC(CC)CCCC)sc(CC(CC)CCCC)c5C6=O)s4)sc3c(-c3ccc(CC(CC)CCCC)s3)c3ccsc23)s1,CCCCCCc1ccc(C2(c3ccc(CCCCCC)cc3)c3cc4c(cc3-c3sc5cc(C=C6C(=O)c7ccccc7C6=C(C#N)C#N)sc5c32)C(c2ccc(CCCCCC)cc2)(c2ccc(CCCCCC)cc2)c2c-4sc3cc(C=C4C(=O)c5ccccc5C4=C(C#N)C#N)sc23)cc1,10.42,-5.33,-3.48,-5.576,-3.916,,,,,inverted,PMI-TPP,,,
48511,10.1002/ente.202000072,CCCCC(CC)Cc1ccc(-c2c3cc(-c4ccc(-c5sc(-c6cccs6)c6c5C(=O)c5c(CC(CC)CCCC)sc(CC(CC)CCCC)c5C6=O)s4)sc3c(-c3ccc(CC(CC)CCCC)s3)c3ccsc23)s1,CCCCCCc1ccc(C2(c3ccc(CCCCCC)cc3)c3cc4c(cc3-c3sc5cc(C=C6C(=O)c7ccccc7C6=C(C#N)C#N)sc5c32)C(c2ccc(CCCCCC)cc2)(c2ccc(CCCCCC)cc2)c2c-4sc3cc(C=C4C(=O)c5ccccc5C4=C(C#N)C#N)sc23)cc1,9.87,-5.33,-3.48,-5.576,-3.916,,,,,inverted,PMI-TMOPP,,,
48512,10.1002/ente.202000116,CCCCC(CC)CC(=O)c1cc2c(-c3cc4c(-c5ccc(CC(CC)CCCC)s5)c5sccc5c(-c5ccc(CC(CC)CCCC)s5)c4s3)scc2s1,CCCCC(=O)OCC1(c2ccccc2)C2=CC=Cc3cccc4cccc5ccc6ccccc7cccc1c7c6c5c-4c3C2,3.1,-5.13,-3.27,-6.1,-3.9,,,1:1.5,0 vol%,conventional,Mg,PEDOT:PSS,m-xylene,
48513,10.1002/ente.202000116,CCCCC(CC)CC(=O)c1cc2c(-c3cc4c(-c5ccc(CC(CC)CCCC)s5)c5sccc5c(-c5ccc(CC(CC)CCCC)s5)c4s3)scc2s1,CCCCC(=O)OCC1(c2ccccc2)C2=CC=Cc3cccc4cccc5ccc6ccccc7cccc1c7c6c5c-4c3C2,3.08,-5.13,-3.27,-6.1,-3.9,,,1:1.5,,conventional,Mg,PEDOT:PSS,m-xylene,
48514,10.1002/ente.202000116,CCCCC(CC)CC(=O)c1cc2c(-c3cc4c(-c5ccc(CC(CC)CCCC)s5)c5sccc5c(-c5ccc(CC(CC)CCCC)s5)c4s3)scc2s1,CCCCC(=O)OCC1(c2ccccc2)C2=CC=Cc3cccc4cccc5ccc6ccccc7cccc1c7c6c5c-4c3C2,6.46,-5.13,-3.27,-6.1,-3.9,,,1:1.5,1 vol%,conventional,Mg,PEDOT:PSS,m-xylene,o-vanilline
48515,10.1002/ente.202000116,CCCCC(CC)CC(=O)c1cc2c(-c3cc4c(-c5ccc(CC(CC)CCCC)s5)c5sccc5c(-c5ccc(CC(CC)CCCC)s5)c4s3)scc2s1,CCCCC(=O)OCC1(c2ccccc2)C2=CC=Cc3cccc4cccc5ccc6ccccc7cccc1c7c6c5c-4c3C2,6.53,-5.13,-3.27,-6.1,-3.9,,,1:1.5,1 vol%,conventional,Mg,PEDOT:PSS,m-xylene,o-vanilline
48516,10.1002/ente.202000116,CCCCC(CC)CC(=O)c1cc2c(-c3cc4c(-c5ccc(CC(CC)CCCC)s5)c5sccc5c(-c5ccc(CC(CC)CCCC)s5)c4s3)scc2s1,CCCCC(=O)OCC1(c2ccccc2)C2=CC=Cc3cccc4cccc5ccc6ccccc7cccc1c7c6c5c-4c3C2,2.07,-5.13,-3.27,-6.1,-3.9,,,1:1.5,,conventional,Mg,PEDOT:PSS,m-xylene,
48517,10.1002/ente.202000116,CCCCC(CC)CC(=O)c1cc2c(-c3cc4c(-c5ccc(CC(CC)CCCC)s5)c5sccc5c(-c5ccc(CC(CC)CCCC)s5)c4s3)scc2s1,CCCCC(=O)OCC1(c2ccccc2)C2=CC=Cc3cccc4cccc5ccc6ccccc7cccc1c7c6c5c-4c3C2,2.14,-5.13,-3.27,-6.1,-3.9,,,1:1.5,0 vol%,conventional,Mg,PEDOT:PSS,m-xylene,
48518,10.1002/ente.202000116,CCCCC(CC)CC(=O)c1cc2c(-c3cc4c(-c5ccc(CC(CC)CCCC)s5)c5sccc5c(-c5ccc(CC(CC)CCCC)s5)c4s3)scc2s1,CCCCC(=O)OCC1(c2ccccc2)C2=CC=Cc3cccc4cccc5ccc6ccccc7cccc1c7c6c5c-4c3C2,4.95,-5.13,-3.27,-6.1,-3.9,,,1:1.5,1 vol%,conventional,Mg,PEDOT:PSS,m-xylene,o-vanilline
48519,10.1002/ente.202000116,CCCCC(CC)CC(=O)c1cc2c(-c3cc4c(-c5ccc(CC(CC)CCCC)s5)c5sccc5c(-c5ccc(CC(CC)CCCC)s5)c4s3)scc2s1,CCCCC(=O)OCC1(c2ccccc2)C2=CC=Cc3cccc4cccc5ccc6ccccc7cccc1c7c6c5c-4c3C2,4.62,-5.13,-3.27,-6.1,-3.9,,,1:1.5,1 vol%,conventional,Mg,PEDOT:PSS,m-xylene,o-vanilline
48520,10.1002/ente.202000116,CCCCC(CC)CC(=O)c1cc2c(-c3cc4c(-c5ccc(CC(CC)CCCC)s5)c5sccc5c(-c5ccc(CC(CC)CCCC)s5)c4s3)scc2s1,CCCCC(=O)OCC1(c2ccccc2)C2=CC=Cc3cccc4cccc5ccc6ccccc7cccc1c7c6c5c-4c3C2,1.08,-5.13,-3.27,-6.1,-3.9,,,1:1.5,0 vol%,conventional,Mg,PEDOT:PSS,m-xylene,
48521,10.1002/ente.202000116,CCCCC(CC)CC(=O)c1cc2c(-c3cc4c(-c5ccc(CC(CC)CCCC)s5)c5sccc5c(-c5ccc(CC(CC)CCCC)s5)c4s3)scc2s1,CCCCC(=O)OCC1(c2ccccc2)C2=CC=Cc3cccc4cccc5ccc6ccccc7cccc1c7c6c5c-4c3C2,0.03,-5.13,-3.27,-6.1,-3.9,,,1:1.5,0 vol%,conventional,Mg,PEDOT:PSS,m-xylene,
48522,10.1002/ente.202000116,CCCCC(CC)CC(=O)c1cc2c(-c3cc4c(-c5ccc(CC(CC)CCCC)s5)c5sccc5c(-c5ccc(CC(CC)CCCC)s5)c4s3)scc2s1,CCCCC(=O)OCC1(c2ccccc2)C2=CC=Cc3cccc4cccc5ccc6ccccc7cccc1c7c6c5c-4c3C2,1.83,-5.13,-3.27,-6.1,-3.9,,,1:1.5,1 vol%,conventional,Mg,PEDOT:PSS,m-xylene,o-vanilline
48535,10.1002/ente.202000266,CCCCC(CC)COC(=O)c1sc2csc(-c3cc4c(-c5ccc(CC(CC)CCCC)s5)c5sccc5c(-c5ccc(CC(CC)CCCC)s5)c4s3)c2c1F,COC(=O)CCCC1(c2ccccc2)C23c4c5c6c7c8c9c(c%10c%11c2c2c%12c4c4c%13c5c5c7c7c8c8c%14c9c%10c9c%10c%11c2c2c%11c%12c4c4c%12c%13c5c5c7c7c8c8c%14c9c9c%10c2c2c%11c4c4c%12c5c7c5c8c9c2c45)C613,8.27,-5.21,-3.6,-6.1,-3.7,,,,,,,,,
48536,10.1002/ente.202000266,CCCCC(CC)COC(=O)c1sc2csc(-c3cc4c(-c5ccc(CC(CC)CCCC)s5)c5sccc5c(-c5ccc(CC(CC)CCCC)s5)c4s3)c2c1F,COC(=O)CCCC1(c2ccccc2)C23c4c5c6c7c8c9c(c%10c%11c2c2c%12c4c4c%13c5c5c7c7c8c8c%14c9c%10c9c%10c%11c2c2c%11c%12c4c4c%12c%13c5c5c7c7c8c8c%14c9c9c%10c2c2c%11c4c4c%12c5c7c5c8c9c2c45)C613,8.39,-5.21,-3.6,-6.1,-3.7,,,,0.01%,,,,,
48537,10.1002/ente.202000266,CCCCC(CC)COC(=O)c1sc2csc(-c3cc4c(-c5ccc(CC(CC)CCCC)s5)c5sccc5c(-c5ccc(CC(CC)CCCC)s5)c4s3)c2c1F,COC(=O)CCCC1(c2ccccc2)C23c4c5c6c7c8c9c(c%10c%11c2c2c%12c4c4c%13c5c5c7c7c8c8c%14c9c%10c9c%10c%11c2c2c%11c%12c4c4c%12c%13c5c5c7c7c8c8c%14c9c9c%10c2c2c%11c4c4c%12c5c7c5c8c9c2c45)C613,8.33,-5.21,-3.6,-6.1,-3.7,,,,0.05%,,,,,
48538,10.1002/ente.202000266,CCCCC(CC)COC(=O)c1sc2csc(-c3cc4c(-c5ccc(CC(CC)CCCC)s5)c5sccc5c(-c5ccc(CC(CC)CCCC)s5)c4s3)c2c1F,COC(=O)CCCC1(c2ccccc2)C23c4c5c6c7c8c9c(c%10c%11c2c2c%12c4c4c%13c5c5c7c7c8c8c%14c9c%10c9c%10c%11c2c2c%11c%12c4c4c%12c%13c5c5c7c7c8c8c%14c9c9c%10c2c2c%11c4c4c%12c5c7c5c8c9c2c45)C613,7.23,-5.21,-3.6,-6.1,-3.7,,,,0.10%,,,,,
48539,10.1002/ente.202000266,CCCCC(CC)COC(=O)c1sc2csc(-c3cc4c(-c5ccc(CC(CC)CCCC)s5)c5sccc5c(-c5ccc(CC(CC)CCCC)s5)c4s3)c2c1F,COC(=O)CCCC1(c2ccccc2)C23c4c5c6c7c8c9c(c%10c%11c2c2c%12c4c4c%13c5c5c7c7c8c8c%14c9c%10c9c%10c%11c2c2c%11c%12c4c4c%12c%13c5c5c7c7c8c8c%14c9c9c%10c2c2c%11c4c4c%12c5c7c5c8c9c2c45)C613,3.6,-5.21,-3.6,-6.1,-3.7,,,,0.50%,,,,,
48540,10.1002/ente.202000266,CCCCCCc1ccsc1,COC(=O)CCCC1(c2ccccc2)C23c4c5c6c7c8c9c(c%10c%11c2c2c%12c4c4c%13c5c5c7c7c8c8c%14c9c%10c9c%10c%11c2c2c%11c%12c4c4c%12c%13c5c5c7c7c8c8c%14c9c9c%10c2c2c%11c4c4c%12c5c7c5c8c9c2c45)C613,3.21,-5.01,-3.12,-6.1,-3.7,,,,,,,,ethanol:o-DCB (1:9),
48541,10.1002/ente.202000266,CCCCCCc1ccsc1,COC(=O)CCCC1(c2ccccc2)C23c4c5c6c7c8c9c(c%10c%11c2c2c%12c4c4c%13c5c5c7c7c8c8c%14c9c%10c9c%10c%11c2c2c%11c%12c4c4c%12c%13c5c5c7c7c8c8c%14c9c9c%10c2c2c%11c4c4c%12c5c7c5c8c9c2c45)C613,3.03,-5.01,-3.12,-6.1,-3.7,,,,,,,,ethanol:o-DCB (1:9),
48542,10.1002/ente.202000266,CCCCCCc1ccsc1,COC(=O)CCCC1(c2ccccc2)C23c4c5c6c7c8c9c(c%10c%11c2c2c%12c4c4c%13c5c5c7c7c8c8c%14c9c%10c9c%10c%11c2c2c%11c%12c4c4c%12c%13c5c5c7c7c8c8c%14c9c9c%10c2c2c%11c4c4c%12c5c7c5c8c9c2c45)C613,3.02,-5.01,-3.12,-6.1,-3.7,,,,,,,,ethanol:o-DCB (1:9),
48543,10.1002/ente.202000266,CCCCCCc1ccsc1,COC(=O)CCCC1(c2ccccc2)C23c4c5c6c7c8c9c(c%10c%11c2c2c%12c4c4c%13c5c5c7c7c8c8c%14c9c%10c9c%10c%11c2c2c%11c%12c4c4c%12c%13c5c5c7c7c8c8c%14c9c9c%10c2c2c%11c4c4c%12c5c7c5c8c9c2c45)C613,2.71,-5.01,-3.12,-6.1,-3.7,,,,,,,,ethanol:o-DCB (1:9),
48544,10.1002/ente.202000266,CCCCCCc1ccsc1,COC(=O)CCCC1(c2ccccc2)C23c4c5c6c7c8c9c(c%10c%11c2c2c%12c4c4c%13c5c5c7c7c8c8c%14c9c%10c9c%10c%11c2c2c%11c%12c4c4c%12c%13c5c5c7c7c8c8c%14c9c9c%10c2c2c%11c4c4c%12c5c7c5c8c9c2c45)C613,2.55,-5.01,-3.12,-6.1,-3.7,,,,,,,,ethanol:o-DCB (1:9),
48552,10.1002/ente.202000481,CCCCC(CC)COC(=O)c1sc2csc(-c3cc4c(-c5ccc(CC(CC)CCCC)s5)c5sccc5c(-c5ccc(CC(CC)CCCC)s5)c4s3)c2c1F,COC(=O)CCCC1(c2ccccc2)C23c4c5ccc6c7cc8c9c%10c(cc%11cc%12c%13c%14c(cc%15c%16ccc-5c2c%16c2c5c%16c%17c(c(c46)c7c9c%17c4c%10c%11c%13c4c%16c%14c%152)C513)C%12)C8,5.6,-5.21,-3.6,-5.9,-3.9,,,1:1.5,,inverted,ZnO,,,
48553,10.1002/ente.202000481,CCCCC(CC)COC(=O)c1sc2csc(-c3cc4c(-c5ccc(CC(CC)CCCC)s5)c5sccc5c(-c5ccc(CC(CC)CCCC)s5)c4s3)c2c1F,COC(=O)CCCC1(c2ccccc2)C23c4c5ccc6c7cc8c9c%10c(cc%11cc%12c%13c%14c(cc%15c%16ccc-5c2c%16c2c5c%16c%17c(c(c46)c7c9c%17c4c%10c%11c%13c4c%16c%14c%152)C513)C%12)C8,4.4,-5.21,-3.6,-5.9,-3.9,,,1:1.5,,inverted,rGO,,,
48554,10.1002/ente.202000481,CCCCC(CC)COC(=O)c1sc2csc(-c3cc4c(-c5ccc(CC(CC)CCCC)s5)c5sccc5c(-c5ccc(CC(CC)CCCC)s5)c4s3)c2c1F,COC(=O)CCCC1(c2ccccc2)C23c4c5ccc6c7cc8c9c%10c(cc%11cc%12c%13c%14c(cc%15c%16ccc-5c2c%16c2c5c%16c%17c(c(c46)c7c9c%17c4c%10c%11c%13c4c%16c%14c%152)C513)C%12)C8,5.1,-5.21,-3.6,-5.9,-3.9,,,1:1.5,,inverted,rGN,,,
48555,10.1002/ente.202000481,CCCCC(CC)COC(=O)c1sc2csc(-c3cc4c(-c5ccc(CC(CC)CCCC)s5)c5sccc5c(-c5ccc(CC(CC)CCCC)s5)c4s3)c2c1F,COC(=O)CCCC1(c2ccccc2)C23c4c5ccc6c7cc8c9c%10c(cc%11cc%12c%13c%14c(cc%15c%16ccc-5c2c%16c2c5c%16c%17c(c(c46)c7c9c%17c4c%10c%11c%13c4c%16c%14c%152)C513)C%12)C8,7.8,-5.21,-3.6,-5.9,-3.9,,,1:1.5,,inverted,ZnO/1rGO,,,
48556,10.1002/ente.202000481,CCCCC(CC)COC(=O)c1sc2csc(-c3cc4c(-c5ccc(CC(CC)CCCC)s5)c5sccc5c(-c5ccc(CC(CC)CCCC)s5)c4s3)c2c1F,COC(=O)CCCC1(c2ccccc2)C23c4c5ccc6c7cc8c9c%10c(cc%11cc%12c%13c%14c(cc%15c%16ccc-5c2c%16c2c5c%16c%17c(c(c46)c7c9c%17c4c%10c%11c%13c4c%16c%14c%152)C513)C%12)C8,8.4,-5.21,-3.6,-5.9,-3.9,,,1:1.5,,inverted,ZnO/1rGN,,,
48560,10.1002/ente.202000710,CCCCC(CC)Cc1sc(-c2c3ccsc3c(-c3cc(Cl)c(CC(CC)CCCC)s3)c3sc(-c4ccc(-c5sc(-c6cccs6)c6c5C(=O)c5c(CC(CC)CCCC)sc(CC(CC)CCCC)c5C6=O)s4)cc23)cc1Cl,COC(=O)CCCC1(c2ccccc2)C23c4c5ccc6c7cc8c9c%10c(cc%11cc%12c%13c%14c(cc%15c%16ccc-5c2c%16c2c5c%16c%17c(c(c46)c7c9c%17c4c%10c%11c%13c4c%16c%14c%152)C513)C%12)C8,3.8,-5.575,-3.67,-5.9,-3.9,,,,,conventional,PFN-P2,PEDOT:PSS,,
48561,10.1002/ente.202000710,CCCCC(CC)Cc1sc(-c2c3ccsc3c(-c3cc(Cl)c(CC(CC)CCCC)s3)c3sc(-c4ccc(-c5sc(-c6cccs6)c6c5C(=O)c5c(CC(CC)CCCC)sc(CC(CC)CCCC)c5C6=O)s4)cc23)cc1Cl,COC(=O)CCCC1(c2ccccc2)C23c4c5ccc6c7cc8c9c%10c(cc%11cc%12c%13c%14c(cc%15c%16ccc-5c2c%16c2c5c%16c%17c(c(c46)c7c9c%17c4c%10c%11c%13c4c%16c%14c%152)C513)C%12)C8,8.24,-5.575,-3.67,-5.9,-3.9,,,,3%,conventional,PFN-P2,PEDOT:PSS,,DIO
48562,10.1002/ente.202000710,CCCCC(CC)Cc1sc(-c2c3ccsc3c(-c3cc(Cl)c(CC(CC)CCCC)s3)c3sc(-c4ccc(-c5sc(-c6cccs6)c6c5C(=O)c5c(CC(CC)CCCC)sc(CC(CC)CCCC)c5C6=O)s4)cc23)cc1Cl,COC(=O)CCCC1(c2ccccc2)C23c4c5ccc6c7cc8c9c%10c(cc%11cc%12c%13c%14c(cc%15c%16ccc-5c2c%16c2c5c%16c%17c(c(c46)c7c9c%17c4c%10c%11c%13c4c%16c%14c%152)C513)C%12)C8,7.35,-5.575,-3.67,-5.9,-3.9,,,,2%,conventional,PFN-P2,PEDOT:PSS,,CN
48563,10.1002/ente.202000710,CCCCC(CC)Cc1sc(-c2c3ccsc3c(-c3cc(Cl)c(CC(CC)CCCC)s3)c3sc(-c4ccc(-c5sc(-c6cccs6)c6c5C(=O)c5c(CC(CC)CCCC)sc(CC(CC)CCCC)c5C6=O)s4)cc23)cc1Cl,COC(=O)CCCC1(c2ccccc2)C23c4c5ccc6c7cc8c9c%10c(cc%11cc%12c%13c%14c(cc%15c%16ccc-5c2c%16c2c5c%16c%17c(c(c46)c7c9c%17c4c%10c%11c%13c4c%16c%14c%152)C513)C%12)C8,9.85,-5.575,-3.67,-5.9,-3.9,,,,2% DIO + 2% CN,conventional,PFN-P2,PEDOT:PSS,,DIO+CN
48564,10.1002/ente.202000926,CCCCCCCCc1cc(-c2c(-c3cccs3)sc3c(-c4cc(CCCCCCCC)c(CCCCCCCC)s4)c(-c4ccc(-c5cccc6nsnc56)s4)sc23)sc1CCCCCCCC,CCCCCCC1(CCCCCC)c2cc3c(cc2-c2sc(/C=C4\C(=O)c5cc(Cl)ccc5C4=C(C#N)C#N)cc21)C(CCCCCC)(CCCCCC)c1cc(/C=C2\C(=O)c4cc(Cl)ccc4C2=C(C#N)C#N)sc1-3,12.13,,,-5.64,-3.96,,,1:1.5,,conventional,PFN,PEDOT:PSS,chloroform,
48565,10.1002/ente.202000926,CCCCCCc1csc(-c2ccc(-c3cc(CCCCCC)c(/C=C/c4csc(-c5cc6c(OCC(CC)CCCC)c7sc(-c8ccc(C9=C%10C(=O)N(CC(CC)CCCC)C(c%11ccc(-c%12cc%13c(OCC(CC)CCCC)c%14sccc%14c(OCC(CC)CCCC)c%13s%12)s%11)=C%10C(=O)N9CC(CC)CCCC)s8)cc7c(OCC(CC)CCCC)c6s5)c4)s3)c3nsnc23)c1,CCCCCCC1(CCCCCC)c2cc3c(cc2-c2sc(/C=C4\C(=O)c5cc(Cl)ccc5C4=C(C#N)C#N)cc21)C(CCCCCC)(CCCCCC)c1cc(/C=C2\C(=O)c4cc(Cl)ccc4C2=C(C#N)C#N)sc1-3,13.08,,,-5.64,-3.96,,,1:1.5,,conventional,PFN,PEDOT:PSS,chloroform,
48567,10.1002/ente.202100281,CCCCC(CC)COC(=O)c1sc2csc(-c3cc4c(-c5ccc(CC(CC)CCCC)s5)c5sccc5c(-c5ccc(CC(CC)CCCC)s5)c4s3)c2c1F,COC(=O)CCCC1(c2ccccc2)C23c4c5ccc6c7cc8c9c%10c(cc%11cc%12c%13c%14c(cc%15c%16ccc-5c2c%16c2c5c%16c%17c(c(c46)c7c9c%17c4c%10c%11c%13c4c%16c%14c%152)C513)C%12)C8,7.51,-5.21,-3.6,-5.9,-3.9,,,,,conventional,PDINO,PEDOT:PSS,,
48568,10.1002/ente.202100281,CCCCC(CC)COC(=O)c1sc2csc(-c3cc4c(-c5ccc(CC(CC)CCCC)s5)c5sccc5c(-c5ccc(CC(CC)CCCC)s5)c4s3)c2c1F,COC(=O)CCCC1(c2ccccc2)C23c4c5ccc6c7cc8c9c%10c(cc%11cc%12c%13c%14c(cc%15c%16ccc-5c2c%16c2c5c%16c%17c(c(c46)c7c9c%17c4c%10c%11c%13c4c%16c%14c%152)C513)C%12)C8,8.24,-5.21,-3.6,-5.9,-3.9,,,,,conventional,PDINO:PEIE,PEDOT:PSS,,
48569,10.1002/ente.202100281,CCCCC(CC)COC(=O)c1sc2csc(-c3cc4c(-c5ccc(CC(CC)CCCC)s5)c5sccc5c(-c5ccc(CC(CC)CCCC)s5)c4s3)c2c1F,COC(=O)CCCC1(c2ccccc2)C23c4c5ccc6c7cc8c9c%10c(cc%11cc%12c%13c%14c(cc%15c%16ccc-5c2c%16c2c5c%16c%17c(c(c46)c7c9c%17c4c%10c%11c%13c4c%16c%14c%152)C513)C%12)C8,7.44,-5.21,-3.6,-5.9,-3.9,,,,,conventional,PDINO:PEIE,PEDOT:PSS,,
48570,10.1002/ente.202100676,CCCCC(CC)Cc1ccc(-c2c3cc(-c4ccc(-c5sc(-c6cccs6)c6c5C(=O)c5c(CC(CC)CCCC)sc(CC(CC)CCCC)c5C6=O)s4)sc3c(-c3ccc(CC(CC)CCCC)s3)c3ccsc23)s1,CCCCCCc1ccc(C2(c3ccc(CCCCCC)cc3)c3cc4c(cc3-c3sc5cc(C=C6C(=O)c7ccccc7C6=C(C#N)C#N)sc5c32)C(c2ccc(CCCCCC)cc2)(c2ccc(CCCCCC)cc2)c2c-4sc3cc(C=C4C(=O)c5ccccc5C4=C(C#N)C#N)sc23)cc1,5.9,-5.33,-3.48,-5.576,-3.916,150.0,,,,inverted,ZnO,,,
48571,10.1002/ente.202100676,CCCCC(CC)Cc1ccc(-c2c3cc(-c4ccc(-c5sc(-c6cccs6)c6c5C(=O)c5c(CC(CC)CCCC)sc(CC(CC)CCCC)c5C6=O)s4)sc3c(-c3ccc(CC(CC)CCCC)s3)c3ccsc23)s1,CCCCCCc1ccc(C2(c3ccc(CCCCCC)cc3)c3cc4c(cc3-c3sc5cc(C=C6C(=O)c7ccccc7C6=C(C#N)C#N)sc5c32)C(c2ccc(CCCCCC)cc2)(c2ccc(CCCCCC)cc2)c2c-4sc3cc(C=C4C(=O)c5ccccc5C4=C(C#N)C#N)sc23)cc1,6.3,-5.33,-3.48,-5.576,-3.916,150.0,,,,inverted,ZnO,,,
48572,10.1002/ente.202100676,CCCCC(CC)Cc1ccc(-c2c3cc(-c4ccc(-c5sc(-c6cccs6)c6c5C(=O)c5c(CC(CC)CCCC)sc(CC(CC)CCCC)c5C6=O)s4)sc3c(-c3ccc(CC(CC)CCCC)s3)c3ccsc23)s1,CCCCCCc1ccc(C2(c3ccc(CCCCCC)cc3)c3cc4c(cc3-c3sc5cc(C=C6C(=O)c7ccccc7C6=C(C#N)C#N)sc5c32)C(c2ccc(CCCCCC)cc2)(c2ccc(CCCCCC)cc2)c2c-4sc3cc(C=C4C(=O)c5ccccc5C4=C(C#N)C#N)sc23)cc1,6.5,-5.33,-3.48,-5.576,-3.916,150.0,,,,inverted,ZnO,,,
48573,10.1002/ente.202100676,CCCCC(CC)Cc1ccc(-c2c3cc(-c4ccc(-c5sc(-c6cccs6)c6c5C(=O)c5c(CC(CC)CCCC)sc(CC(CC)CCCC)c5C6=O)s4)sc3c(-c3ccc(CC(CC)CCCC)s3)c3ccsc23)s1,CCCCCCc1ccc(C2(c3ccc(CCCCCC)cc3)c3cc4c(cc3-c3sc5cc(C=C6C(=O)c7ccccc7C6=C(C#N)C#N)sc5c32)C(c2ccc(CCCCCC)cc2)(c2ccc(CCCCCC)cc2)c2c-4sc3cc(C=C4C(=O)c5ccccc5C4=C(C#N)C#N)sc23)cc1,6.6,-5.33,-3.48,-5.576,-3.916,150.0,,,,inverted,ZnO,,,
48574,10.1002/ente.202100676,CCCCC(CC)Cc1ccc(-c2c3cc(-c4ccc(-c5sc(-c6cccs6)c6c5C(=O)c5c(CC(CC)CCCC)sc(CC(CC)CCCC)c5C6=O)s4)sc3c(-c3ccc(CC(CC)CCCC)s3)c3ccsc23)s1,CCCCCCc1ccc(C2(c3ccc(CCCCCC)cc3)c3cc4c(cc3-c3sc5cc(C=C6C(=O)c7ccccc7C6=C(C#N)C#N)sc5c32)C(c2ccc(CCCCCC)cc2)(c2ccc(CCCCCC)cc2)c2c-4sc3cc(C=C4C(=O)c5ccccc5C4=C(C#N)C#N)sc23)cc1,6.8,-5.33,-3.48,-5.576,-3.916,150.0,,,,inverted,ZnO,,,
48575,10.1002/ente.202100676,CCCCC(CC)Cc1ccc(-c2c3cc(-c4ccc(-c5sc(-c6cccs6)c6c5C(=O)c5c(CC(CC)CCCC)sc(CC(CC)CCCC)c5C6=O)s4)sc3c(-c3ccc(CC(CC)CCCC)s3)c3ccsc23)s1,CCCCCCc1ccc(C2(c3ccc(CCCCCC)cc3)c3cc4c(cc3-c3sc5cc(C=C6C(=O)c7ccccc7C6=C(C#N)C#N)sc5c32)C(c2ccc(CCCCCC)cc2)(c2ccc(CCCCCC)cc2)c2c-4sc3cc(C=C4C(=O)c5ccccc5C4=C(C#N)C#N)sc23)cc1,6.9,-5.33,-3.48,-5.576,-3.916,150.0,,,,inverted,ZnO,,,
48576,10.1002/ente.202100676,CCCCC(CC)Cc1ccc(-c2c3cc(-c4ccc(-c5sc(-c6cccs6)c6c5C(=O)c5c(CC(CC)CCCC)sc(CC(CC)CCCC)c5C6=O)s4)sc3c(-c3ccc(CC(CC)CCCC)s3)c3ccsc23)s1,CCCCCCc1ccc(C2(c3ccc(CCCCCC)cc3)c3cc4c(cc3-c3sc5cc(C=C6C(=O)c7ccccc7C6=C(C#N)C#N)sc5c32)C(c2ccc(CCCCCC)cc2)(c2ccc(CCCCCC)cc2)c2c-4sc3cc(C=C4C(=O)c5ccccc5C4=C(C#N)C#N)sc23)cc1,6.8,-5.33,-3.48,-5.576,-3.916,150.0,,,,inverted,ZnO,,,
48577,10.1002/ente.202100689,CCCCC(CC)COC(=O)c1sc2c(-c3cc4c(OCC(CC)CCCC)c5sccc5c(OCC(CC)CCCC)c4s3)scc2c1F,COC(=O)CCCC1(c2ccccc2)C23c4c5ccc6c7cc8c9c%10c(cc%11cc%12c%13c%14c(cc%15c%16ccc-5c2c%16c2c5c%16c%17c(c(c46)c7c9c%17c4c%10c%11c%13c4c%16c%14c%152)C513)C%12)C8,4.06,-5.19,-3.43,-5.9,-3.9,100.0,,,,inverted,,MoO3,,
48578,10.1002/ente.202100689,CCCCC(CC)COC(=O)c1sc2c(-c3cc4c(OCC(CC)CCCC)c5sccc5c(OCC(CC)CCCC)c4s3)scc2c1F,COC(=O)CCCC1(c2ccccc2)C23c4c5ccc6c7cc8c9c%10c(cc%11cc%12c%13c%14c(cc%15c%16ccc-5c2c%16c2c5c%16c%17c(c(c46)c7c9c%17c4c%10c%11c%13c4c%16c%14c%152)C513)C%12)C8,4.91,-5.19,-3.43,-5.9,-3.9,100.0,,,,inverted,,MoO3,,
48579,10.1002/ente.202100689,CCCCC(CC)COC(=O)c1sc2c(-c3cc4c(OCC(CC)CCCC)c5sccc5c(OCC(CC)CCCC)c4s3)scc2c1F,COC(=O)CCCC1(c2ccccc2)C23c4c5ccc6c7cc8c9c%10c(cc%11cc%12c%13c%14c(cc%15c%16ccc-5c2c%16c2c5c%16c%17c(c(c46)c7c9c%17c4c%10c%11c%13c4c%16c%14c%152)C513)C%12)C8,6.01,-5.19,-3.43,-5.9,-3.9,100.0,,,,inverted,,MoO3,,
48580,10.1002/ente.202100689,CCCCC(CC)COC(=O)c1sc2c(-c3cc4c(OCC(CC)CCCC)c5sccc5c(OCC(CC)CCCC)c4s3)scc2c1F,COC(=O)CCCC1(c2ccccc2)C23c4c5ccc6c7cc8c9c%10c(cc%11cc%12c%13c%14c(cc%15c%16ccc-5c2c%16c2c5c%16c%17c(c(c46)c7c9c%17c4c%10c%11c%13c4c%16c%14c%152)C513)C%12)C8,5.45,-5.19,-3.43,-5.9,-3.9,100.0,,,,inverted,,MoO3,,
48589,10.1002/ente.202200199,CCCCC(CC)COC(=O)c1sc2csc(-c3cc4c(-c5ccc(CC(CC)CCCC)s5)c5sccc5c(-c5ccc(CC(CC)CCCC)s5)c4s3)c2c1F,COC(=O)CCCC1(c2ccccc2)C23c4c5ccc6c7cc8c9c%10c(cc%11cc%12c%13c%14c(cc%15c%16ccc-5c2c%16c2c5c%16c%17c(c(c46)c7c9c%17c4c%10c%11c%13c4c%16c%14c%152)C513)C%12)C8,5.71,-5.21,-3.6,-5.9,-3.9,100.0,,,,conventional,PFN-ID,PEDOT:PSS,,
48590,10.1002/ente.202200199,CCCCC(CC)COC(=O)c1sc2csc(-c3cc4c(-c5ccc(CC(CC)CCCC)s5)c5sccc5c(-c5ccc(CC(CC)CCCC)s5)c4s3)c2c1F,COC(=O)CCCC1(c2ccccc2)C23c4c5ccc6c7cc8c9c%10c(cc%11cc%12c%13c%14c(cc%15c%16ccc-5c2c%16c2c5c%16c%17c(c(c46)c7c9c%17c4c%10c%11c%13c4c%16c%14c%152)C513)C%12)C8,8.42,-5.21,-3.6,-5.9,-3.9,100.0,,,,conventional,PFN-ID,PEDOT:PSS,,
48591,10.1002/ente.202200199,CCCCC(CC)COC(=O)c1sc2csc(-c3cc4c(-c5ccc(CC(CC)CCCC)s5)c5sccc5c(-c5ccc(CC(CC)CCCC)s5)c4s3)c2c1F,COC(=O)CCCC1(c2ccccc2)C23c4c5ccc6c7cc8c9c%10c(cc%11cc%12c%13c%14c(cc%15c%16ccc-5c2c%16c2c5c%16c%17c(c(c46)c7c9c%17c4c%10c%11c%13c4c%16c%14c%152)C513)C%12)C8,9.24,-5.21,-3.6,-5.9,-3.9,100.0,,,,conventional,PFN-ID,PEDOT:PSS,,
48592,10.1002/ente.202200199,CCCCC(CC)COC(=O)c1sc2csc(-c3cc4c(-c5ccc(CC(CC)CCCC)s5)c5sccc5c(-c5ccc(CC(CC)CCCC)s5)c4s3)c2c1F,COC(=O)CCCC1(c2ccccc2)C23c4c5ccc6c7cc8c9c%10c(cc%11cc%12c%13c%14c(cc%15c%16ccc-5c2c%16c2c5c%16c%17c(c(c46)c7c9c%17c4c%10c%11c%13c4c%16c%14c%152)C513)C%12)C8,8.5,-5.21,-3.6,-5.9,-3.9,100.0,,,,conventional,PFN-ID,PEDOT:PSS,,
48593,10.1002/ente.202200199,CCCCC(CC)COC(=O)c1sc2csc(-c3cc4c(-c5ccc(CC(CC)CCCC)s5)c5sccc5c(-c5ccc(CC(CC)CCCC)s5)c4s3)c2c1F,COC(=O)CCCC1(c2ccccc2)C23c4c5ccc6c7cc8c9c%10c(cc%11cc%12c%13c%14c(cc%15c%16ccc-5c2c%16c2c5c%16c%17c(c(c46)c7c9c%17c4c%10c%11c%13c4c%16c%14c%152)C513)C%12)C8,8.65,-5.21,-3.6,-5.9,-3.9,100.0,,,,conventional,PFN-ID,PEDOT:PSS,,
48594,10.1002/ente.202200264,CCCCCCc1ccsc1,CCCCC(=O)OCC1(c2ccccc2)c2cccc3cccc4cccc5cccc6cccc1c6c-5c-4c-3c2,3.19,-5.01,-3.12,-6.1,-3.7,,,20:20,,inverted,SnO2,MoO3,o-DCB,
48598,10.1002/ente.202200504,CCCCC(CC)COC(=O)c1sc2csc(-c3cc4c(-c5ccc(CC(CC)CCCC)s5)c5sccc5c(-c5ccc(CC(CC)CCCC)s5)c4s3)c2c1F,COC(=O)CCCC1(c2ccccc2)C23c4c5ccc6c7cc8c9c%10c(cc%11cc%12c%13c%14c(cc%15c%16ccc-5c2c%16c2c5c%16c%17c(c(c46)c7c9c%17c4c%10c%11c%13c4c%16c%14c%152)C513)C%12)C8,5.2,-5.21,-3.6,-5.9,-3.9,,,1:1.5,,inverted,ZnO,MoO3,chlorobenzene,
48599,10.1002/ente.202200504,CCCCC(CC)COC(=O)c1sc2csc(-c3cc4c(-c5ccc(CC(CC)CCCC)s5)c5sccc5c(-c5ccc(CC(CC)CCCC)s5)c4s3)c2c1F,COC(=O)CCCC1(c2ccccc2)C23c4c5ccc6c7cc8c9c%10c(cc%11cc%12c%13c%14c(cc%15c%16ccc-5c2c%16c2c5c%16c%17c(c(c46)c7c9c%17c4c%10c%11c%13c4c%16c%14c%152)C513)C%12)C8,9.45,-5.21,-3.6,-5.9,-3.9,,,1:1.5,7%,inverted,ZnO,MoO3,chlorobenzene,
48600,10.1002/ente.202200986,COC(=O)C(C)(C)c1cc(C)cc(-c2sc3c4sc5cc(/C=C6/C(=O)c7cc(F)cc(c7)C(=O)/C6=C\c6cc(C(C)(C)C(=O)OC)c(-c7cc(C)cc(C(C)(C)C(=O)OC)c7)s6)sc5c4c(C(C)(C)C(=O)OC)ccc2-3)c1,CCCCCCCCCCCc1c(/C=C2\C(=O)c3cc(F)c(F)cc3C2=C(C#N)C#N)sc2c1sc1c3c4nsnc4c4c5sc6c(CCCCCCCCCCC)c(/C=C7\C(=O)c8cc(F)c(F)cc8C7=C(C#N)C#N)sc6c5n(CC(CC)CCCC)c4c3n(CC(CC)CCCC)c21,15.08,-5.56,-3.65,-5.65,-4.09,,,1:1.2,,conventional,,,,
48601,10.1002/ente.202200986,COC(=O)C(C)(C)c1cc(C)cc(-c2sc3c4sc5cc(/C=C6/C(=O)c7cc(F)cc(c7)C(=O)/C6=C\c6cc(C(C)(C)C(=O)OC)c(-c7cc(C)cc(C(C)(C)C(=O)OC)c7)s6)sc5c4c(C(C)(C)C(=O)OC)ccc2-3)c1,CCCCCCCCCCCc1c(/C=C2\C(=O)c3cc(F)c(F)cc3C2=C(C#N)C#N)sc2c1sc1c3c4nsnc4c4c5sc6c(CCCCCCCCCCC)c(/C=C7\C(=O)c8cc(F)c(F)cc8C7=C(C#N)C#N)sc6c5n(CC(CC)CCCC)c4c3n(CC(CC)CCCC)c21,15.17,-5.56,-3.65,-5.65,-4.09,,,1:1.2,,conventional,,,,
48602,10.1002/ente.202201191,COC(=O)C(C)(C)c1cc(C)cc(-c2sc3c4sc5cc(/C=C6/C(=O)c7cc(F)cc(c7)C(=O)/C6=C\c6cc(C(C)(C)C(=O)OC)c(-c7cc(C)cc(C(C)(C)C(=O)OC)c7)s6)sc5c4c(C(C)(C)C(=O)OC)ccc2-3)c1,CCCCCCCCCCCc1c(C=C2C(=O)c3cc(F)c(F)cc3C2=C(C#N)C#N)sc2c1sc1c3c4nsnc4c4c5sc6c(CCCCCCCCCCC)c(C=C7C(=O)c8cc(F)c(F)cc8C7=C(C#N)C#N)sc6c5n(C(CCCC)CCCCCC)c4c3n(C(CCCC)CCCCCC)c21,12.19,-5.56,-3.65,,,,,,,,,NiOx,,
48603,10.1002/ente.202201191,COC(=O)C(C)(C)c1cc(C)cc(-c2sc3c4sc5cc(/C=C6/C(=O)c7cc(F)cc(c7)C(=O)/C6=C\c6cc(C(C)(C)C(=O)OC)c(-c7cc(C)cc(C(C)(C)C(=O)OC)c7)s6)sc5c4c(C(C)(C)C(=O)OC)ccc2-3)c1,CCCCCCCCCCCc1c(C=C2C(=O)c3cc(F)c(F)cc3C2=C(C#N)C#N)sc2c1sc1c3c4nsnc4c4c5sc6c(CCCCCCCCCCC)c(C=C7C(=O)c8cc(F)c(F)cc8C7=C(C#N)C#N)sc6c5n(C(CCCC)CCCCCC)c4c3n(C(CCCC)CCCCCC)c21,14.19,-5.56,-3.65,,,,,,,,,NiO:HSA-K,,
48604,10.1002/ente.202201191,COC(=O)C(C)(C)c1cc(C)cc(-c2sc3c4sc5cc(/C=C6/C(=O)c7cc(F)cc(c7)C(=O)/C6=C\c6cc(C(C)(C)C(=O)OC)c(-c7cc(C)cc(C(C)(C)C(=O)OC)c7)s6)sc5c4c(C(C)(C)C(=O)OC)ccc2-3)c1,CCCCCCCCCCCc1c(C=C2C(=O)c3cc(F)c(F)cc3C2=C(C#N)C#N)sc2c1sc1c3c4nsnc4c4c5sc6c(CCCCCCCCCCC)c(C=C7C(=O)c8cc(F)c(F)cc8C7=C(C#N)C#N)sc6c5n(C(CCCC)CCCCCC)c4c3n(C(CCCC)CCCCCC)c21,13.94,-5.56,-3.65,,,,,,,,,NiO:HSA-Na,,
48605,10.1002/ente.202201191,COC(=O)C(C)(C)c1cc(C)cc(-c2sc3c4sc5cc(/C=C6/C(=O)c7cc(F)cc(c7)C(=O)/C6=C\c6cc(C(C)(C)C(=O)OC)c(-c7cc(C)cc(C(C)(C)C(=O)OC)c7)s6)sc5c4c(C(C)(C)C(=O)OC)ccc2-3)c1,CCCCCCCCCCCc1c(C=C2C(=O)c3cc(F)c(F)cc3C2=C(C#N)C#N)sc2c1sc1c3c4nsnc4c4c5sc6c(CCCCCCCCCCC)c(C=C7C(=O)c8cc(F)c(F)cc8C7=C(C#N)C#N)sc6c5n(C(CCCC)CCCCCC)c4c3n(C(CCCC)CCCCCC)c21,13.73,-5.56,-3.65,,,,,,,,,PEDOT:PSS,,
48620,10.1002/ente.202301447,CCCCC(CC)Cc1ccc(-c2c3cc(-c4ccc(-c5sc(-c6cccs6)c6c5C(=O)c5c(CC(CC)CCCC)sc(CC(CC)CCCC)c5C6=O)s4)sc3c(-c3ccc(CC(CC)CCCC)s3)c3ccsc23)s1,CCCCCCc1ccc(C2(c3ccc(CCCCCC)cc3)c3cc4c(cc3-c3sc5cc(/C=C6\C(=O)c7ccc(C)cc7C6=C(C#N)C#N)sc5c32)C(c2ccc(CCCCCC)cc2)(c2ccc(CCCCCC)cc2)c2c-4sc3cc(/C=C4\C(=O)c5ccc(C)cc5C4=C(C#N)C#N)sc23)cc1,10.54,-5.33,-3.48,-5.514,-3.808,120.0,,,,conventional,PFN-Br,PEDOT:PSS,,
48621,10.1002/ente.202301447,CCCCC(CC)Cc1ccc(-c2c3cc(-c4ccc(-c5sc(-c6cccs6)c6c5C(=O)c5c(CC(CC)CCCC)sc(CC(CC)CCCC)c5C6=O)s4)sc3c(-c3ccc(CC(CC)CCCC)s3)c3ccsc23)s1,CCCCCCc1ccc(C2(c3ccc(CCCCCC)cc3)c3cc4c(cc3-c3sc5cc(/C=C6\C(=O)c7ccc(C)cc7C6=C(C#N)C#N)sc5c32)C(c2ccc(CCCCCC)cc2)(c2ccc(CCCCCC)cc2)c2c-4sc3cc(/C=C4\C(=O)c5ccc(C)cc5C4=C(C#N)C#N)sc23)cc1,11.04,-5.33,-3.48,-5.514,-3.808,120.0,,,0.01 mg/mL,conventional,PFN-Br:L-Arg,PEDOT:PSS,,
48622,10.1002/ente.202301447,CCCCC(CC)Cc1ccc(-c2c3cc(-c4ccc(-c5sc(-c6cccs6)c6c5C(=O)c5c(CC(CC)CCCC)sc(CC(CC)CCCC)c5C6=O)s4)sc3c(-c3ccc(CC(CC)CCCC)s3)c3ccsc23)s1,CCCCCCc1ccc(C2(c3ccc(CCCCCC)cc3)c3cc4c(cc3-c3sc5cc(/C=C6\C(=O)c7ccc(C)cc7C6=C(C#N)C#N)sc5c32)C(c2ccc(CCCCCC)cc2)(c2ccc(CCCCCC)cc2)c2c-4sc3cc(/C=C4\C(=O)c5ccc(C)cc5C4=C(C#N)C#N)sc23)cc1,11.17,-5.33,-3.48,-5.514,-3.808,120.0,,,0.02 mg/mL,conventional,PFN-Br:L-Arg,PEDOT:PSS,,
48623,10.1002/ente.202301447,CCCCC(CC)Cc1ccc(-c2c3cc(-c4ccc(-c5sc(-c6cccs6)c6c5C(=O)c5c(CC(CC)CCCC)sc(CC(CC)CCCC)c5C6=O)s4)sc3c(-c3ccc(CC(CC)CCCC)s3)c3ccsc23)s1,CCCCCCc1ccc(C2(c3ccc(CCCCCC)cc3)c3cc4c(cc3-c3sc5cc(/C=C6\C(=O)c7ccc(C)cc7C6=C(C#N)C#N)sc5c32)C(c2ccc(CCCCCC)cc2)(c2ccc(CCCCCC)cc2)c2c-4sc3cc(/C=C4\C(=O)c5ccc(C)cc5C4=C(C#N)C#N)sc23)cc1,11.03,-5.33,-3.48,-5.514,-3.808,120.0,,,0.04 mg/mL,conventional,PFN-Br:L-Arg,PEDOT:PSS,,
48624,10.1002/ente.202301447,CCCCC(CC)Cc1ccc(-c2c3cc(-c4ccc(-c5sc(-c6cccs6)c6c5C(=O)c5c(CC(CC)CCCC)sc(CC(CC)CCCC)c5C6=O)s4)sc3c(-c3ccc(CC(CC)CCCC)s3)c3ccsc23)s1,CCCCCCc1ccc(C2(c3ccc(CCCCCC)cc3)c3cc4c(cc3-c3sc5cc(/C=C6\C(=O)c7ccc(C)cc7C6=C(C#N)C#N)sc5c32)C(c2ccc(CCCCCC)cc2)(c2ccc(CCCCCC)cc2)c2c-4sc3cc(/C=C4\C(=O)c5ccc(C)cc5C4=C(C#N)C#N)sc23)cc1,10.81,-5.33,-3.48,-5.514,-3.808,120.0,,,0.06 mg/mL,conventional,PFN-Br:L-Arg,PEDOT:PSS,,
48659,10.1002/ente.202401316,CCc1csc(-c2sc(-c3cc(CC)c(-c4ccc(-c5ccc(-c6sc(-c7sc(-c8cc(CC)c(-c9ccc(-c%10ccc(-c%11sc(-c%12sc(-c%13cc(CC)c(-c%14ccc(-c%15cccs%15)s%14)s%13)c%13c%12C(=O)c%12c(CC)sc(CC)c%12C%13=O)cc%11CC)s%10)s9)s8)c8c7C(=O)c7c(CC)sc(CC)c7C8=O)cc6CC)s5)s4)s3)c3c2C(=O)c2c(CC)sc(CC)c2C3=O)c1,CCCCC(=O)OCC1(c2ccccc2)C2=CC=Cc3cccc4cccc5ccc6ccccc7cccc1c7c6c5c-4c3C2,4.68,-5.3,-3.535,-6.1,-3.9,,120.0,1:1,,inverted,ZnO,MoO3,,
48660,10.1002/ente.202401316,CCCCCCc1cc(C)sc1C,CCCCC(=O)OCC1(c2ccccc2)C2=CC=Cc3cccc4cccc5ccc6ccccc7cccc1c7c6c5c-4c3C2,2.44,-5.01,-3.12,-6.1,-3.9,,120.0,1:1,,inverted,ZnO,MoO3,,
48670,10.1002/ente.202500074,CCCCCCc1cc(C)sc1C,CCCCC(=O)OCC1(c2ccccc2)C2=CC=Cc3cccc4cccc5ccc6ccccc7cccc1c7c6c5c-4c3C2,2.7,-5.01,-3.12,-6.1,-3.9,80.0,150.0,1:1,,inverted,ZnO,PEDOT:PSS,,
48671,10.1002/ente.202500074,CCCCCCc1cc(C)sc1C,CCCCC(=O)OCC1(c2ccccc2)C2=CC=Cc3cccc4cccc5ccc6ccccc7cccc1c7c6c5c-4c3C2,2.6,-5.01,-3.12,-6.1,-3.9,95.0,150.0,1:1,,inverted,ZnO,PEDOT:PSS,,
48672,10.1002/ente.202500074,CCCCCCc1cc(C)sc1C,CCCCC(=O)OCC1(c2ccccc2)C2=CC=Cc3cccc4cccc5ccc6ccccc7cccc1c7c6c5c-4c3C2,2.4,-5.01,-3.12,-6.1,-3.9,120.0,150.0,1:1,,inverted,ZnO,PEDOT:PSS,,
48673,10.1002/ente.202500074,CCCCCCc1cc(C)sc1C,CCCCC(=O)OCC1(c2ccccc2)C2=CC=Cc3cccc4cccc5ccc6ccccc7cccc1c7c6c5c-4c3C2,2.9,-5.01,-3.12,-6.1,-3.9,80.0,150.0,1:1,,inverted,ZnO,PEDOT:PSS,,
48684,10.1002/ente.202501733,CCCCC(CC)COC(=O)c1sc2c(-c3cc4c(-c5ccc(CC(CC)CCCC)s5)c5sc(C)cc5c(-c5ccc(CC(CC)CCCC)s5)c4s3)sc(C)c2c1F,CCCCC(=O)OCC1(c2ccccc2)C2=CC=Cc3cccc4cccc5ccc6ccccc7cccc1c7c6c5c-4c3C2,6.44,-5.21,-3.6,-6.1,-3.9,,,1:1.5,3%,conventional,BCP,2PACz,,
48685,10.1002/ente.202501733,CCCCC(CC)COC(=O)c1sc2c(-c3cc4c(-c5ccc(CC(CC)CCCC)s5)c5sc(C)cc5c(-c5ccc(CC(CC)CCCC)s5)c4s3)sc(C)c2c1F,CCCCC(=O)OCC1(c2ccccc2)C2=CC=Cc3cccc4cccc5ccc6ccccc7cccc1c7c6c5c-4c3C2,7.75,-5.21,-3.6,-6.1,-3.9,,,1:1.5,3%,conventional,BCP,Br-2PACz,,
48686,10.1002/ente.202501733,CCCCC(CC)COC(=O)c1sc2c(-c3cc4c(-c5ccc(CC(CC)CCCC)s5)c5sc(C)cc5c(-c5ccc(CC(CC)CCCC)s5)c4s3)sc(C)c2c1F,CCCCC(=O)OCC1(c2ccccc2)C2=CC=Cc3cccc4cccc5ccc6ccccc7cccc1c7c6c5c-4c3C2,6.56,-5.21,-3.6,-6.1,-3.9,,,1:1.5,3%,conventional,BCP,MeO-2PACz,,
48687,10.1002/ente.202501733,CCCCC(CC)COC(=O)c1sc2c(-c3cc4c(-c5ccc(CC(CC)CCCC)s5)c5sc(C)cc5c(-c5ccc(CC(CC)CCCC)s5)c4s3)sc(C)c2c1F,CCCCC(=O)OCC1(c2ccccc2)C2=CC=Cc3cccc4cccc5ccc6ccccc7cccc1c7c6c5c-4c3C2,6.36,-5.21,-3.6,-6.1,-3.9,,,1:1.5,3%,conventional,BCP,Me-4PACz,,
48688,10.1002/ente.202501733,COC(=O)C(C)(C)c1cc(C)cc(-c2sc3c4sc5cc(/C=C6/C(=O)c7cc(F)cc(c7)C(=O)/C6=C\c6cc(C(C)(C)C(=O)OC)c(-c7cc(C)cc(C(C)(C)C(=O)OC)c7)s6)sc5c4c(C(C)(C)C(=O)OC)ccc2-3)c1,CCCCCCCCCCCc1c(/C=C2\C(=O)c3cc(Cl)c(Cl)cc3C2=C(C#N)C#N)sc2c1sc1c3c4nsnc4c4c5sc6c(CCCCCCCCCCC)c(/C=C7\C(=O)c8cc(Cl)c(Cl)cc8C7=C(C#N)C#N)sc6c5n(CC(CC)CCCC)c4c3n(CC(CC)CCCC)c21,8.28,-5.56,-3.65,-5.72,-4.16,,110.0,1:1.2,,conventional,BCP,2PACz,,
48689,10.1002/ente.202501733,COC(=O)C(C)(C)c1cc(C)cc(-c2sc3c4sc5cc(/C=C6/C(=O)c7cc(F)cc(c7)C(=O)/C6=C\c6cc(C(C)(C)C(=O)OC)c(-c7cc(C)cc(C(C)(C)C(=O)OC)c7)s6)sc5c4c(C(C)(C)C(=O)OC)ccc2-3)c1,CCCCCCCCCCCc1c(/C=C2\C(=O)c3cc(Cl)c(Cl)cc3C2=C(C#N)C#N)sc2c1sc1c3c4nsnc4c4c5sc6c(CCCCCCCCCCC)c(/C=C7\C(=O)c8cc(Cl)c(Cl)cc8C7=C(C#N)C#N)sc6c5n(CC(CC)CCCC)c4c3n(CC(CC)CCCC)c21,10.84,-5.56,-3.65,-5.72,-4.16,,110.0,1:1.2,,conventional,BCP,Br-2PACz,,
48690,10.1002/ente.202501733,COC(=O)C(C)(C)c1cc(C)cc(-c2sc3c4sc5cc(/C=C6/C(=O)c7cc(F)cc(c7)C(=O)/C6=C\c6cc(C(C)(C)C(=O)OC)c(-c7cc(C)cc(C(C)(C)C(=O)OC)c7)s6)sc5c4c(C(C)(C)C(=O)OC)ccc2-3)c1,CCCCCCCCCCCc1c(/C=C2\C(=O)c3cc(Cl)c(Cl)cc3C2=C(C#N)C#N)sc2c1sc1c3c4nsnc4c4c5sc6c(CCCCCCCCCCC)c(/C=C7\C(=O)c8cc(Cl)c(Cl)cc8C7=C(C#N)C#N)sc6c5n(CC(CC)CCCC)c4c3n(CC(CC)CCCC)c21,8.65,-5.56,-3.65,-5.72,-4.16,,110.0,1:1.2,,conventional,BCP,MeO-2PACz,,
48691,10.1002/ente.202501733,COC(=O)C(C)(C)c1cc(C)cc(-c2sc3c4sc5cc(/C=C6/C(=O)c7cc(F)cc(c7)C(=O)/C6=C\c6cc(C(C)(C)C(=O)OC)c(-c7cc(C)cc(C(C)(C)C(=O)OC)c7)s6)sc5c4c(C(C)(C)C(=O)OC)ccc2-3)c1,CCCCCCCCCCCc1c(/C=C2\C(=O)c3cc(Cl)c(Cl)cc3C2=C(C#N)C#N)sc2c1sc1c3c4nsnc4c4c5sc6c(CCCCCCCCCCC)c(/C=C7\C(=O)c8cc(Cl)c(Cl)cc8C7=C(C#N)C#N)sc6c5n(CC(CC)CCCC)c4c3n(CC(CC)CCCC)c21,8.08,-5.56,-3.65,-5.72,-4.16,,110.0,1:1.2,,conventional,BCP,Me-4PACz,,
48702,10.1002/eom2.12061,COC(=O)C(C)(C)c1cc(C)cc(-c2sc3c4sc5cc(/C=C6/C(=O)c7cc(F)cc(c7)C(=O)/C6=C\c6cc(C(C)(C)C(=O)OC)c(-c7cc(C)cc(C(C)(C)C(=O)OC)c7)s6)sc5c4c(C(C)(C)C(=O)OC)ccc2-3)c1,CCCCCCCCCCCc1c(/C=C2\C(=O)c3cc(F)c(F)cc3C2=C(C#N)C#N)sc2c1sc1c3c4nsnc4c4c5sc6c(CCCCCCCCCCC)c(/C=C7\C(=O)c8cc(F)c(F)cc8C7=C(C#N)C#N)sc6c5n(CC(CC)CCCC)c4c3n(CC(CC)CCCC)c21,16.7,-5.56,-3.65,-5.65,-4.09,,,1:1.2,,conventional,PNDIT-F3N,PEDOT:PSS,,
48705,10.1002/eom2.12061,COC(=O)C(C)(C)c1cc(C)cc(-c2sc3c4sc5cc(/C=C6/C(=O)c7cc(F)cc(c7)C(=O)/C6=C\c6cc(C(C)(C)C(=O)OC)c(-c7cc(C)cc(C(C)(C)C(=O)OC)c7)s6)sc5c4c(C(C)(C)C(=O)OC)ccc2-3)c1,CCCCCCc1ccc(C2(c3ccc(CCCCCC)cc3)c3cc4c(cc3-c3sc5cc(/C=C6\C(=O)c7cc(F)c(F)cc7C6=C(C#N)C#N)sc5c32)C(c2ccc(CCCCCC)cc2)(c2ccc(CCCCCC)cc2)c2c-4sc3cc(/C=C4\C(=O)c5cc(F)c(F)cc5C4=C(C#N)C#N)sc23)cc1,12.0,-5.56,-3.65,-5.66,-4.14,,,1:1.2,,conventional,PNDIT-F3N,PEDOT:PSS,,
48708,10.1002/eom2.12061,COC(=O)C(C)(C)c1cc(C)cc(-c2sc3c4sc5cc(/C=C6/C(=O)c7cc(F)cc(c7)C(=O)/C6=C\c6cc(C(C)(C)C(=O)OC)c(-c7cc(C)cc(C(C)(C)C(=O)OC)c7)s6)sc5c4c(C(C)(C)C(=O)OC)ccc2-3)c1,CCCCCCc1ccc(C2(c3ccc(CCCCCC)s3)c3cc4c(cc3-c3sc5cc(/C=C6\C(=O)c7ccccc7C6=C(C#N)C#N)sc5c32)C(c2ccc(CCCCCC)s2)(c2ccc(CCCCCC)s2)c2c-4sc3cc(/C=C4\C(=O)c5ccccc5C4=C(C#N)C#N)sc23)s1,10.9,-5.56,-3.65,-5.673,-3.909,,,1:1.2,,conventional,PNDIT-F3N,PEDOT:PSS,,
48719,10.1002/eom2.12134,COC(=O)C(C)(C)c1cc(C)cc(-c2sc3c4sc5cc(/C=C6/C(=O)c7cc(F)cc(c7)C(=O)/C6=C\c6cc(C(C)(C)C(=O)OC)c(-c7cc(C)cc(C(C)(C)C(=O)OC)c7)s6)sc5c4c(C(C)(C)C(=O)OC)ccc2-3)c1,CCCCCCc1ccc(C2(c3ccc(CCCCCC)cc3)c3cc4c(cc3-c3sc5cc(/C=C6\C(=O)c7cc(F)c(F)cc7C6=C(C#N)C#N)sc5c32)C(c2ccc(CCCCCC)cc2)(c2ccc(CCCCCC)cc2)c2c-4sc3cc(/C=C4\C(=O)c5cc(F)c(F)cc5C4=C(C#N)C#N)sc23)cc1,11.92,-5.56,-3.65,-5.66,-4.14,110.0,,1:1,0.5 vol%,,,MoO3/antimonene,,
48720,10.1002/eom2.12134,COC(=O)C(C)(C)c1cc(C)cc(-c2sc3c4sc5cc(/C=C6/C(=O)c7cc(F)cc(c7)C(=O)/C6=C\c6cc(C(C)(C)C(=O)OC)c(-c7cc(C)cc(C(C)(C)C(=O)OC)c7)s6)sc5c4c(C(C)(C)C(=O)OC)ccc2-3)c1,CCCCCCc1ccc(C2(c3ccc(CCCCCC)cc3)c3cc4c(cc3-c3sc5cc(/C=C6\C(=O)c7cc(F)c(F)cc7C6=C(C#N)C#N)sc5c32)C(c2ccc(CCCCCC)cc2)(c2ccc(CCCCCC)cc2)c2c-4sc3cc(/C=C4\C(=O)c5cc(F)c(F)cc5C4=C(C#N)C#N)sc23)cc1,10.13,-5.56,-3.65,-5.66,-4.14,110.0,,1:1,0.5 vol%,,,MoO3,,
48721,10.1002/eom2.12134,COC(=O)C(C)(C)c1cc(C)cc(-c2sc3c4sc5cc(/C=C6/C(=O)c7cc(F)cc(c7)C(=O)/C6=C\c6cc(C(C)(C)C(=O)OC)c(-c7cc(C)cc(C(C)(C)C(=O)OC)c7)s6)sc5c4c(C(C)(C)C(=O)OC)ccc2-3)c1,CCCCCCc1ccc(C2(c3ccc(CCCCCC)cc3)c3cc4c(cc3-c3sc5cc(/C=C6\C(=O)c7cc(F)c(F)cc7C6=C(C#N)C#N)sc5c32)C(c2ccc(CCCCCC)cc2)(c2ccc(CCCCCC)cc2)c2c-4sc3cc(/C=C4\C(=O)c5cc(F)c(F)cc5C4=C(C#N)C#N)sc23)cc1,12.55,-5.56,-3.65,-5.66,-4.14,110.0,,1:1,0.5 vol%,,,PEDOT:PSS,,
48722,10.1002/eom2.12134,COC(=O)C(C)(C)c1cc(C)cc(-c2sc3c4sc5cc(/C=C6/C(=O)c7cc(F)cc(c7)C(=O)/C6=C\c6cc(C(C)(C)C(=O)OC)c(-c7cc(C)cc(C(C)(C)C(=O)OC)c7)s6)sc5c4c(C(C)(C)C(=O)OC)ccc2-3)c1,CCCCCCCCCCCc1c(/C=C2\C(=O)c3cc(F)c(F)cc3C2=C(C#N)C#N)sc2c1sc1c3c4nsnc4c4c5sc6c(CCCCCCCCCCC)c(/C=C7\C(=O)c8cc(F)c(F)cc8C7=C(C#N)C#N)sc6c5n(CC(CC)CCCC)c4c3n(CC(CC)CCCC)c21,16.68,-5.56,-3.65,-5.65,-4.09,110.0,,1:1,0.5 vol%,,,MoO3/antimonene,,
48723,10.1002/eom2.12134,COC(=O)C(C)(C)c1cc(C)cc(-c2sc3c4sc5cc(/C=C6/C(=O)c7cc(F)cc(c7)C(=O)/C6=C\c6cc(C(C)(C)C(=O)OC)c(-c7cc(C)cc(C(C)(C)C(=O)OC)c7)s6)sc5c4c(C(C)(C)C(=O)OC)ccc2-3)c1,CCCCCCCCCCCc1c(/C=C2\C(=O)c3cc(F)c(F)cc3C2=C(C#N)C#N)sc2c1sc1c3c4nsnc4c4c5sc6c(CCCCCCCCCCC)c(/C=C7\C(=O)c8cc(F)c(F)cc8C7=C(C#N)C#N)sc6c5n(CC(CC)CCCC)c4c3n(CC(CC)CCCC)c21,16.21,-5.56,-3.65,-5.65,-4.09,,,,,,,MoO3,,
48724,10.1002/eom2.12134,COC(=O)C(C)(C)c1cc(C)cc(-c2sc3c4sc5cc(/C=C6/C(=O)c7cc(F)cc(c7)C(=O)/C6=C\c6cc(C(C)(C)C(=O)OC)c(-c7cc(C)cc(C(C)(C)C(=O)OC)c7)s6)sc5c4c(C(C)(C)C(=O)OC)ccc2-3)c1,CCCCCCCCCCCc1c(/C=C2\C(=O)c3cc(F)c(F)cc3C2=C(C#N)C#N)sc2c1sc1c3c4nsnc4c4c5sc6c(CCCCCCCCCCC)c(/C=C7\C(=O)c8cc(F)c(F)cc8C7=C(C#N)C#N)sc6c5n(CC(CC)CCCC)c4c3n(CC(CC)CCCC)c21,16.07,-5.56,-3.65,-5.65,-4.09,110.0,,1:1,0.5 vol%,,,PEDOT:PSS,,
48741,10.1002/eom2.12421,COC(=O)C(C)(C)c1cc(C)cc(-c2sc3c4sc5cc(/C=C6/C(=O)c7cc(F)cc(c7)C(=O)/C6=C\c6cc(C(C)(C)C(=O)OC)c(-c7cc(C)cc(C(C)(C)C(=O)OC)c7)s6)sc5c4c(C(C)(C)C(=O)OC)ccc2-3)c1,CCCCCCCCCCCc1c(/C=C2\C(=O)c3cc(Cl)c(Cl)cc3C2=C(C#N)C#N)sc2c1sc1c3c4nsnc4c4c5sc6c(CCCCCCCCCCC)c(/C=C7\C(=O)c8cc(Cl)c(Cl)cc8C7=C(C#N)C#N)sc6c5n(C[C@H](CCCC)CCCCCC)c4c3n(CC(CCCC)CCCCCC)c21,15.05,-5.56,-3.65,,,,100.0,1:1.5,0.5 v/v%,inverted,ZnO,MoO3,o-xylene,
48746,10.1002/eom2.12436,COC(=O)C(C)(C)c1cc(C)cc(-c2sc3c4sc5cc(/C=C6/C(=O)c7cc(F)cc(c7)C(=O)/C6=C\c6cc(C(C)(C)C(=O)OC)c(-c7cc(C)cc(C(C)(C)C(=O)OC)c7)s6)sc5c4c(C(C)(C)C(=O)OC)ccc2-3)c1,CCCCCCCCCCCc1c(/C=C2\C(=O)c3cc(F)c(F)cc3C2=C(C#N)C#N)sc2c1sc1c3c4nsnc4c4c5sc6c(CCCCCCCCCCC)c(/C=C7\C(=O)c8cc(F)c(F)cc8C7=C(C#N)C#N)sc6c5n(CC(CCCC)CCCCCC)c4c3n(CC(CCCC)CCCCCC)c21,15.1,-5.56,-3.65,-5.65,-4.1,,130.0,,,inverted,,,o-xylene,
48747,10.1002/eom2.12436,COC(=O)C(C)(C)c1cc(C)cc(-c2sc3c4sc5cc(/C=C6/C(=O)c7cc(F)cc(c7)C(=O)/C6=C\c6cc(C(C)(C)C(=O)OC)c(-c7cc(C)cc(C(C)(C)C(=O)OC)c7)s6)sc5c4c(C(C)(C)C(=O)OC)ccc2-3)c1,CCCCCCCCCCCc1c(/C=C2\C(=O)c3cc(F)c(F)cc3C2=C(C#N)C#N)sc2c1sc1c3c4nsnc4c4c5sc6c(CCCCCCCCCCC)c(/C=C7\C(=O)c8cc(F)c(F)cc8C7=C(C#N)C#N)sc6c5n(CC(CCCC)CCCCCC)c4c3n(CC(CCCC)CCCCCC)c21,16.1,-5.56,-3.65,-5.65,-4.1,,130.0,,,inverted,,,o-xylene,DIB
48748,10.1002/eom2.12436,COC(=O)C(C)(C)c1cc(C)cc(-c2sc3c4sc5cc(/C=C6/C(=O)c7cc(F)cc(c7)C(=O)/C6=C\c6cc(C(C)(C)C(=O)OC)c(-c7cc(C)cc(C(C)(C)C(=O)OC)c7)s6)sc5c4c(C(C)(C)C(=O)OC)ccc2-3)c1,CCCCCCCCCCCc1c(/C=C2\C(=O)c3cc(F)c(F)cc3C2=C(C#N)C#N)sc2c1sc1c3c4nsnc4c4c5sc6c(CCCCCCCCCCC)c(/C=C7\C(=O)c8cc(F)c(F)cc8C7=C(C#N)C#N)sc6c5n(CC(CCCC)CCCCCC)c4c3n(CC(CCCC)CCCCCC)c21,17.0,-5.56,-3.65,-5.65,-4.1,,130.0,,,inverted,,,o-xylene,DBrB
48749,10.1002/eom2.12436,COC(=O)C(C)(C)c1cc(C)cc(-c2sc3c4sc5cc(/C=C6/C(=O)c7cc(F)cc(c7)C(=O)/C6=C\c6cc(C(C)(C)C(=O)OC)c(-c7cc(C)cc(C(C)(C)C(=O)OC)c7)s6)sc5c4c(C(C)(C)C(=O)OC)ccc2-3)c1,CCCCCCCCCCCc1c(/C=C2\C(=O)c3cc(F)c(F)cc3C2=C(C#N)C#N)sc2c1sc1c3c4nsnc4c4c5sc6c(CCCCCCCCCCC)c(/C=C7\C(=O)c8cc(F)c(F)cc8C7=C(C#N)C#N)sc6c5n(CC(CCCC)CCCCCC)c4c3n(CC(CCCC)CCCCCC)c21,15.9,-5.56,-3.65,-5.65,-4.1,,130.0,,,inverted,,,o-xylene,DClB
48750,10.1002/eom2.12496,COC(=O)C(C)(C)c1cc(C)cc(-c2sc3c4sc5cc(/C=C6/C(=O)c7cc(F)cc(c7)C(=O)/C6=C\c6cc(C(C)(C)C(=O)OC)c(-c7cc(C)cc(C(C)(C)C(=O)OC)c7)s6)sc5c4c(C(C)(C)C(=O)OC)ccc2-3)c1,CCCCCCC(CCCC)Cc1c(/C=C2\C(=O)c3cc(F)c(F)cc3C2=C(C#N)C#N)sc2c1SC1c3c(c4c(c5nsnc35)c3sc5c(CC(CCCC)CCCCCC)c(/C=C6\C(=O)c7cc(F)c(F)cc7C6=C(C#N)C#N)sc5c3n4CC(CC)CCCC)N(CC(CC)CCCC)C21,17.9,-5.56,-3.65,-5.68,-3.9,,,,,,,,o-xylene,
