Repository: JiYiqaq/PCE-KA-GNN

# Data directory

- `raw/Active_Database.csv` is the immutable source dataset bundled under CC BY 4.0. Do not overwrite it with processed data.
- `processed/` is created and populated by the training pipeline. Generated `.pt` and `.pth` caches are intentionally ignored by Git because they can exceed GitHub's normal single-file limit.

See `../DATA_LICENSE.md` for provenance, license and checksum information.

File: data/processed/device_records.csv (part 63 of 250)
record_id,doi,donor_smiles,acceptor_smiles,pce,homo_d,lumo_d,homo_a,lumo_a,active_layer_thickness,annealing_temp,d_a_ratio,additive_ratio,device_type,etl_canonical,htl_canonical,solvent_canonical,additive_canonical
48813,10.1002/er.6803,CCCCCCc1ccsc1,COC(=O)CCCC1(c2ccccc2)C23c4c5c6c7c8c9c(c%10c%11c2c2c%12c4c4c%13c5c5c7c7c8c8c%14c9c%10c9c%10c%11c2c2c%11c%12c4c4c%12c%13c5c5c7c7c8c8c%14c9c9c%10c2c2c%11c4c4c%12c5c7c5c8c9c2c45)C613,1.1,-5.01,-3.12,-6.1,-3.7,180.0,120.0,1:0.8 w/w,,,TiO2,,,
48814,10.1002/er.6803,CCCCCCc1ccsc1,COC(=O)CCCC1(c2ccccc2)C23c4c5c6c7c8c9c(c%10c%11c2c2c%12c4c4c%13c5c5c7c7c8c8c%14c9c%10c9c%10c%11c2c2c%11c%12c4c4c%12c%13c5c5c7c7c8c8c%14c9c9c%10c2c2c%11c4c4c%12c5c7c5c8c9c2c45)C613,1.0,-5.01,-3.12,-6.1,-3.7,180.0,120.0,1:0.8 w/w,0.5 mg/mL,,TiO2,,,g-C3N4
48815,10.1002/er.6803,CCCCCCc1ccsc1,COC(=O)CCCC1(c2ccccc2)C23c4c5c6c7c8c9c(c%10c%11c2c2c%12c4c4c%13c5c5c7c7c8c8c%14c9c%10c9c%10c%11c2c2c%11c%12c4c4c%12c%13c5c5c7c7c8c8c%14c9c9c%10c2c2c%11c4c4c%12c5c7c5c8c9c2c45)C613,1.8,-5.01,-3.12,-6.1,-3.7,180.0,120.0,1:0.8 w/w,0.5 mg/mL,,TiO2,,,γ-radiated g-C3N4
48824,10.1002/er.7683,CCCCCCc1ccc(-c2ccc(-c3ccc(-c4ccc(N(c5ccccc5)c5ccccc5)cc4)c4n[se]nc34)s2)s1,COC(=O)CCCC1(c2ccccc2)C23c4c5c6c7c8c9c(c%10c%11c2c2c%12c4c4c%13c5c5c7c7c8c8c%14c9c%10c9c%10c%11c2c2c%11c%12c4c4c%12c%13c5c5c7c7c8c8c%14c9c9c%10c2c2c%11c4c4c%12c5c7c5c8c9c2c45)C613,1.67,,,-6.1,-3.7,,75.0,1:1,,conventional,,PEDOT:PSS,,
48825,10.1002/er.7683,CCCCCCc1ccc(-c2ccc(-c3ccc(-c4ccc(N(c5ccccc5)c5ccccc5)cc4)c4n[se]nc34)s2)s1,COC(=O)CCCC1(c2ccccc2)C23c4c5c6c7c8c9c(c%10c%11c2c2c%12c4c4c%13c5c5c7c7c8c8c%14c9c%10c9c%10c%11c2c2c%11c%12c4c4c%12c%13c5c5c7c7c8c8c%14c9c9c%10c2c2c%11c4c4c%12c5c7c5c8c9c2c45)C613,3.24,,,-6.1,-3.7,,75.0,1:2,,conventional,,PEDOT:PSS,,
48826,10.1002/er.7683,CCCCCCc1ccc(-c2ccc(-c3ccc(-c4ccc(N(c5ccccc5)c5ccccc5)cc4)c4n[se]nc34)s2)s1,COC(=O)CCCC1(c2ccccc2)C23c4c5c6c7c8c9c(c%10c%11c2c2c%12c4c4c%13c5c5c7c7c8c8c%14c9c%10c9c%10c%11c2c2c%11c%12c4c4c%12c%13c5c5c7c7c8c8c%14c9c9c%10c2c2c%11c4c4c%12c5c7c5c8c9c2c45)C613,2.7,,,-6.1,-3.7,,75.0,1:3,,conventional,,PEDOT:PSS,,
48827,10.1002/er.7683,CCCCCCc1ccc(-c2ccc(-c3ccc(-c4ccc(N(c5ccccc5)c5ccccc5)cc4)c4n[se]nc34)s2)s1,COC(=O)CCCC1(c2ccccc2)C23c4c5c6c7c8c9c(c%10c%11c2c2c%12c4c4c%13c5c5c7c7c8c8c%14c9c%10c9c%10c%11c2c2c%11c%12c4c4c%12c%13c5c5c7c7c8c8c%14c9c9c%10c2c2c%11c4c4c%12c5c7c5c8c9c2c45)C613,3.89,,,-6.1,-3.7,,75.0,1:1,,conventional,c-TiO2,,,
48828,10.1002/er.7683,CCCCCCc1ccc(-c2ccc(-c3ccc(-c4ccc(N(c5ccccc5)c5ccccc5)cc4)c4n[se]nc34)s2)s1,COC(=O)CCCC1(c2ccccc2)C23c4c5c6c7c8c9c(c%10c%11c2c2c%12c4c4c%13c5c5c7c7c8c8c%14c9c%10c9c%10c%11c2c2c%11c%12c4c4c%12c%13c5c5c7c7c8c8c%14c9c9c%10c2c2c%11c4c4c%12c5c7c5c8c9c2c45)C613,5.35,,,-6.1,-3.7,,75.0,1:2,,conventional,c-TiO2,,,
48829,10.1002/er.7683,CCCCCCc1ccc(-c2ccc(-c3ccc(-c4ccc(N(c5ccccc5)c5ccccc5)cc4)c4n[se]nc34)s2)s1,COC(=O)CCCC1(c2ccccc2)C23c4c5c6c7c8c9c(c%10c%11c2c2c%12c4c4c%13c5c5c7c7c8c8c%14c9c%10c9c%10c%11c2c2c%11c%12c4c4c%12c%13c5c5c7c7c8c8c%14c9c9c%10c2c2c%11c4c4c%12c5c7c5c8c9c2c45)C613,6.88,,,-6.1,-3.7,180.0,75.0,1:3,,conventional,c-TiO2,,,
48830,10.1002/er.7683,CCCCCCc1ccc(-c2ccc(-c3ccc(-c4ccc(N(c5ccccc5)c5ccccc5)cc4)c4n[se]nc34)s2)s1,COC(=O)CCCC1(c2ccccc2)C23c4c5c6c7c8c9c(c%10c%11c2c2c%12c4c4c%13c5c5c7c7c8c8c%14c9c%10c9c%10c%11c2c2c%11c%12c4c4c%12c%13c5c5c7c7c8c8c%14c9c9c%10c2c2c%11c4c4c%12c5c7c5c8c9c2c45)C613,3.16,,,-6.1,-3.7,,,1:4,,conventional,c-TiO2,,,
48831,10.1002/er.7683,CCCCCCc1ccc(-c2ccc(-c3ccc(-c4ccc(N(c5ccccc5)c5ccccc5)cc4)c4n[se]nc34)s2)s1,COC(=O)CCCC1(c2ccccc2)C23c4c5c6c7c8c9c(c%10c%11c2c2c%12c4c4c%13c5c5c7c7c8c8c%14c9c%10c9c%10c%11c2c2c%11c%12c4c4c%12c%13c5c5c7c7c8c8c%14c9c9c%10c2c2c%11c4c4c%12c5c7c5c8c9c2c45)C613,5.87,,,-6.1,-3.7,,75.0,1:3,,conventional,c-TiO2,,,
48832,10.1002/er.7683,CCCCCCCCCCCCOc1c(OCCCCCCCCCCCC)c(-c2ccc(-c3cc4c(-c5ccc(CCCCCCCCCCCC)s5)c5sccc5c(-c5ccc(CCCCCCCCCCCC)s5)c4s3)s2)c2n[se]nc2c1-c1cccs1,CCCCC(=O)OCC1(c2ccccc2)c2cccc3cccc4cccc5cccc6cccc1c6c-5c-4c-3c2,5.4,-5.24,-3.62,-6.1,-3.7,,,1:2,,conventional,,PEDOT:PSS,chlorobenzene,
48836,10.1002/er.7683,CCCCCCc1ccc(-c2ccc(-c3ccc(-c4ccc(N(c5ccccc5)c5ccccc5)cc4)c4n[se]nc34)s2)s1,COC(=O)CCCC1(c2ccccc2)C23c4c5c6c7c8c9c(c%10c%11c2c2c%12c4c4c%13c5c5c7c7c8c8c%14c9c%10c9c%10c%11c2c2c%11c%12c4c4c%12c%13c5c5c7c7c8c8c%14c9c9c%10c2c2c%11c4c4c%12c5c7c5c8c9c2c45)C613,6.88,,,-6.1,-3.7,180.0,75.0,1:3,,conventional,,PEDOT:PSS,chlorobenzene,
48840,10.1002/er.7751,CCCCC(CC)COC(=O)c1sc2csc(-c3cc4c(-c5ccc(CC(CC)CCCC)s5)c5sccc5c(-c5ccc(CC(CC)CCCC)s5)c4s3)c2c1F,COC(=O)CCCC1(c2ccccc2)C23c4c5ccc6c7cc8c9c%10c(cc%11cc%12c%13c%14c(cc%15c%16ccc-5c2c%16c2c5c%16c%17c(c(c46)c7c9c%17c4c%10c%11c%13c4c%16c%14c%152)C513)C%12)C8,7.67,-5.21,-3.6,-5.9,-3.9,,,,,inverted,ZnO,MoO3,chlorobenzene,BPFZn
48841,10.1002/er.7751,CCCCC(CC)COC(=O)c1sc2csc(-c3cc4c(-c5ccc(CC(CC)CCCC)s5)c5sccc5c(-c5ccc(CC(CC)CCCC)s5)c4s3)c2c1F,COC(=O)CCCC1(c2ccccc2)C23c4c5ccc6c7cc8c9c%10c(cc%11cc%12c%13c%14c(cc%15c%16ccc-5c2c%16c2c5c%16c%17c(c(c46)c7c9c%17c4c%10c%11c%13c4c%16c%14c%152)C513)C%12)C8,6.95,-5.21,-3.6,-5.9,-3.9,,,,,inverted,ZnO,MoO3,chlorobenzene,BPFZn
48842,10.1002/er.7751,CCCCC(CC)COC(=O)c1sc2csc(-c3cc4c(-c5ccc(CC(CC)CCCC)s5)c5sccc5c(-c5ccc(CC(CC)CCCC)s5)c4s3)c2c1F,COC(=O)CCCC1(c2ccccc2)C23c4c5ccc6c7cc8c9c%10c(cc%11cc%12c%13c%14c(cc%15c%16ccc-5c2c%16c2c5c%16c%17c(c(c46)c7c9c%17c4c%10c%11c%13c4c%16c%14c%152)C513)C%12)C8,8.69,-5.21,-3.6,-5.9,-3.9,,,,,inverted,ZnO,MoO3,chlorobenzene,BPFZn
48843,10.1002/er.7751,CCCCC(CC)COC(=O)c1sc2csc(-c3cc4c(-c5ccc(CC(CC)CCCC)s5)c5sccc5c(-c5ccc(CC(CC)CCCC)s5)c4s3)c2c1F,COC(=O)CCCC1(c2ccccc2)C23c4c5ccc6c7cc8c9c%10c(cc%11cc%12c%13c%14c(cc%15c%16ccc-5c2c%16c2c5c%16c%17c(c(c46)c7c9c%17c4c%10c%11c%13c4c%16c%14c%152)C513)C%12)C8,6.58,-5.21,-3.6,-5.9,-3.9,,,,,inverted,ZnO,MoO3,chlorobenzene,BPFZn
48844,10.1002/er.8241,CCCCCCc1ccsc1,c1ccc2c(c1)C1CC2C23c4c5c6c7c8c9c(c%10c%11c2c2c4c4c%12c5c5c6c6c8c8c%13c%14c%15c%16c%17c%18c%19c%20c%21c%22c%23c(c%14c%14c%24c%23c%23c%22c%22c%20c(c2c%22c%11c%23c%10c%24c9c%148)c4c%19c%12c%17c5c%16c%136)C%152C4CC(c5ccccc54)C%18%212)C713,0.5,-5.01,-3.12,,,180.0,150.0,1:1,,,,P1,,
48845,10.1002/er.8241,CCCCCCc1ccsc1,c1ccc2c(c1)C1CC2C23c4c5c6c7c8c9c(c%10c%11c2c2c4c4c%12c5c5c6c6c8c8c%13c%14c%15c%16c%17c%18c%19c%20c%21c%22c%23c(c%14c%14c%24c%23c%23c%22c%22c%20c(c2c%22c%11c%23c%10c%24c9c%148)c4c%19c%12c%17c5c%16c%136)C%152C4CC(c5ccccc54)C%18%212)C713,3.1,-5.01,-3.12,,,180.0,150.0,1:1,,,,P2,,
48846,10.1002/er.8241,CCCCCCc1ccsc1,c1ccc2c(c1)C1CC2C23c4c5c6c7c8c9c(c%10c%11c2c2c4c4c%12c5c5c6c6c8c8c%13c%14c%15c%16c%17c%18c%19c%20c%21c%22c%23c(c%14c%14c%24c%23c%23c%22c%22c%20c(c2c%22c%11c%23c%10c%24c9c%148)c4c%19c%12c%17c5c%16c%136)C%152C4CC(c5ccccc54)C%18%212)C713,4.5,-5.01,-3.12,,,180.0,150.0,1:1,,,,P3,,
48847,10.1002/er.8241,CCCCCCc1ccsc1,c1ccc2c(c1)C1CC2C23c4c5c6c7c8c9c(c%10c%11c2c2c4c4c%12c5c5c6c6c8c8c%13c%14c%15c%16c%17c%18c%19c%20c%21c%22c%23c(c%14c%14c%24c%23c%23c%22c%22c%20c(c2c%22c%11c%23c%10c%24c9c%148)c4c%19c%12c%17c5c%16c%136)C%152C4CC(c5ccccc54)C%18%212)C713,4.9,-5.01,-3.12,,,180.0,150.0,1:1,,,,P4,,
48848,10.1002/er.8241,CCCCCCc1ccsc1,c1ccc2c(c1)C1CC2C23c4c5c6c7c8c9c(c%10c%11c2c2c4c4c%12c5c5c6c6c8c8c%13c%14c%15c%16c%17c%18c%19c%20c%21c%22c%23c(c%14c%14c%24c%23c%23c%22c%22c%20c(c2c%22c%11c%23c%10c%24c9c%148)c4c%19c%12c%17c5c%16c%136)C%152C4CC(c5ccccc54)C%18%212)C713,4.5,-5.01,-3.12,,,180.0,150.0,1:1,,,,PEDOT:PSS,,
48849,10.1002/er.8342,COC(=O)C(C)(C)c1cc(C)cc(-c2sc3c4sc5cc(/C=C6/C(=O)c7cc(F)cc(c7)C(=O)/C6=C\c6cc(C(C)(C)C(=O)OC)c(-c7cc(C)cc(C(C)(C)C(=O)OC)c7)s6)sc5c4c(C(C)(C)C(=O)OC)ccc2-3)c1,CCCCCCCCCCCc1c(/C=C2\C(=O)c3cc(F)c(F)cc3C2=C(C#N)C#N)sc2c1sc1c3c4nsnc4c4c5sc6c(CCCCCCCCCCC)c(/C=C7\C(=O)c8cc(F)c(F)cc8C7=C(C#N)C#N)sc6c5n(CC(CC)CCCC)c4c3n(CC(CC)CCCC)c21,14.48,-5.56,-3.65,-5.65,-4.09,120.0,120.0,1:1.2,0.3%,inverted,,,,
48850,10.1002/er.8342,COC(=O)C(C)(C)c1cc(C)cc(-c2sc3c4sc5cc(/C=C6/C(=O)c7cc(F)cc(c7)C(=O)/C6=C\c6cc(C(C)(C)C(=O)OC)c(-c7cc(C)cc(C(C)(C)C(=O)OC)c7)s6)sc5c4c(C(C)(C)C(=O)OC)ccc2-3)c1,CCCCCCCCCCCc1c(/C=C2\C(=O)c3cc(F)c(F)cc3C2=C(C#N)C#N)sc2c1sc1c3c4nsnc4c4c5sc6c(CCCCCCCCCCC)c(/C=C7\C(=O)c8cc(F)c(F)cc8C7=C(C#N)C#N)sc6c5n(CC(CC)CCCC)c4c3n(CC(CC)CCCC)c21,14.25,-5.56,-3.65,-5.65,-4.09,120.0,120.0,1:1.2,0.3%,inverted,,,,
48851,10.1002/er.8342,COC(=O)C(C)(C)c1cc(C)cc(-c2sc3c4sc5cc(/C=C6/C(=O)c7cc(F)cc(c7)C(=O)/C6=C\c6cc(C(C)(C)C(=O)OC)c(-c7cc(C)cc(C(C)(C)C(=O)OC)c7)s6)sc5c4c(C(C)(C)C(=O)OC)ccc2-3)c1,CCCCCCCCCCCc1c(/C=C2\C(=O)c3cc(F)c(F)cc3C2=C(C#N)C#N)sc2c1sc1c3c4nsnc4c4c5sc6c(CCCCCCCCCCC)c(/C=C7\C(=O)c8cc(F)c(F)cc8C7=C(C#N)C#N)sc6c5n(CC(CC)CCCC)c4c3n(CC(CC)CCCC)c21,11.16,-5.56,-3.65,-5.65,-4.09,120.0,120.0,1:1.2,0.3%,inverted,,,,
48852,10.1002/er.8342,COC(=O)C(C)(C)c1cc(C)cc(-c2sc3c4sc5cc(/C=C6/C(=O)c7cc(F)cc(c7)C(=O)/C6=C\c6cc(C(C)(C)C(=O)OC)c(-c7cc(C)cc(C(C)(C)C(=O)OC)c7)s6)sc5c4c(C(C)(C)C(=O)OC)ccc2-3)c1,CCCCCCCCCCCc1c(/C=C2\C(=O)c3cc(F)c(F)cc3C2=C(C#N)C#N)sc2c1sc1c3c4nsnc4c4c5sc6c(CCCCCCCCCCC)c(/C=C7\C(=O)c8cc(F)c(F)cc8C7=C(C#N)C#N)sc6c5n(CC(CC)CCCC)c4c3n(CC(CC)CCCC)c21,10.87,-5.56,-3.65,-5.65,-4.09,120.0,120.0,1:1.2,0.3%,inverted,,,,
48853,10.1002/er.8342,COC(=O)C(C)(C)c1cc(C)cc(-c2sc3c4sc5cc(/C=C6/C(=O)c7cc(F)cc(c7)C(=O)/C6=C\c6cc(C(C)(C)C(=O)OC)c(-c7cc(C)cc(C(C)(C)C(=O)OC)c7)s6)sc5c4c(C(C)(C)C(=O)OC)ccc2-3)c1,CCCCCCCCCCCc1c(/C=C2\C(=O)c3cc(F)c(F)cc3C2=C(C#N)C#N)sc2c1sc1c3c4nsnc4c4c5sc6c(CCCCCCCCCCC)c(/C=C7\C(=O)c8cc(F)c(F)cc8C7=C(C#N)C#N)sc6c5n(CC(CC)CCCC)c4c3n(CC(CC)CCCC)c21,15.38,-5.56,-3.65,-5.65,-4.09,120.0,120.0,1:1.2,0.3%,inverted,,,,
48854,10.1002/er.8342,COC(=O)C(C)(C)c1cc(C)cc(-c2sc3c4sc5cc(/C=C6/C(=O)c7cc(F)cc(c7)C(=O)/C6=C\c6cc(C(C)(C)C(=O)OC)c(-c7cc(C)cc(C(C)(C)C(=O)OC)c7)s6)sc5c4c(C(C)(C)C(=O)OC)ccc2-3)c1,CCCCCCCCCCCc1c(/C=C2\C(=O)c3cc(F)c(F)cc3C2=C(C#N)C#N)sc2c1sc1c3c4nsnc4c4c5sc6c(CCCCCCCCCCC)c(/C=C7\C(=O)c8cc(F)c(F)cc8C7=C(C#N)C#N)sc6c5n(CC(CC)CCCC)c4c3n(CC(CC)CCCC)c21,15.21,-5.56,-3.65,-5.65,-4.09,120.0,120.0,1:1.2,0.3%,inverted,,,,
48855,10.1002/er.8342,COC(=O)C(C)(C)c1cc(C)cc(-c2sc3c4sc5cc(/C=C6/C(=O)c7cc(F)cc(c7)C(=O)/C6=C\c6cc(C(C)(C)C(=O)OC)c(-c7cc(C)cc(C(C)(C)C(=O)OC)c7)s6)sc5c4c(C(C)(C)C(=O)OC)ccc2-3)c1,CCCCCCCCCCCc1c(/C=C2\C(=O)c3cc(F)c(F)cc3C2=C(C#N)C#N)sc2c1sc1c3c4nsnc4c4c5sc6c(CCCCCCCCCCC)c(/C=C7\C(=O)c8cc(F)c(F)cc8C7=C(C#N)C#N)sc6c5n(CC(CC)CCCC)c4c3n(CC(CC)CCCC)c21,16.52,-5.56,-3.65,-5.65,-4.09,120.0,120.0,1:1.2,0.3%,inverted,,,,
48856,10.1002/er.8342,COC(=O)C(C)(C)c1cc(C)cc(-c2sc3c4sc5cc(/C=C6/C(=O)c7cc(F)cc(c7)C(=O)/C6=C\c6cc(C(C)(C)C(=O)OC)c(-c7cc(C)cc(C(C)(C)C(=O)OC)c7)s6)sc5c4c(C(C)(C)C(=O)OC)ccc2-3)c1,CCCCCCCCCCCc1c(/C=C2\C(=O)c3cc(F)c(F)cc3C2=C(C#N)C#N)sc2c1sc1c3c4nsnc4c4c5sc6c(CCCCCCCCCCC)c(/C=C7\C(=O)c8cc(F)c(F)cc8C7=C(C#N)C#N)sc6c5n(CC(CC)CCCC)c4c3n(CC(CC)CCCC)c21,16.3,-5.56,-3.65,-5.65,-4.09,120.0,120.0,1:1.2,0.3%,inverted,,,,
48857,10.1002/ese3.1083,CCCCC(CC)COC(=O)c1sc2c(-c3cc4c(OCC(CC)CCCC)c5sccc5c(OCC(CC)CCCC)c4s3)scc2c1F,COC(=O)CCCC1(c2ccccc2)C23c4c5ccc6c7cc8c9c%10c(cc%11cc%12c%13c%14c(cc%15c%16ccc-5c2c%16c2c5c%16c%17c(c(c46)c7c9c%17c4c%10c%11c%13c4c%16c%14c%152)C513)C%12)C8,9.07,-5.19,-3.43,-5.9,-3.9,80.0,,,,inverted,,,,
48858,10.1002/ese3.1083,CCCCC(CC)COC(=O)c1sc2c(-c3cc4c(OCC(CC)CCCC)c5sccc5c(OCC(CC)CCCC)c4s3)scc2c1F,COC(=O)CCCC1(c2ccccc2)C23c4c5ccc6c7cc8c9c%10c(cc%11cc%12c%13c%14c(cc%15c%16ccc-5c2c%16c2c5c%16c%17c(c(c46)c7c9c%17c4c%10c%11c%13c4c%16c%14c%152)C513)C%12)C8,3.59,-5.19,-3.43,-5.9,-3.9,80.0,,1:1.5,3% v/v,inverted,,,,
48859,10.1002/ese3.1083,CCCCC(CC)COC(=O)c1sc2c(-c3cc4c(OCC(CC)CCCC)c5sccc5c(OCC(CC)CCCC)c4s3)scc2c1F,COC(=O)CCCC1(c2ccccc2)C23c4c5ccc6c7cc8c9c%10c(cc%11cc%12c%13c%14c(cc%15c%16ccc-5c2c%16c2c5c%16c%17c(c(c46)c7c9c%17c4c%10c%11c%13c4c%16c%14c%152)C513)C%12)C8,3.87,-5.19,-3.43,-5.9,-3.9,80.0,,1:1.5,3% v/v,inverted,,,,
48860,10.1002/ese3.1083,CCCCC(CC)COC(=O)c1sc2c(-c3cc4c(OCC(CC)CCCC)c5sccc5c(OCC(CC)CCCC)c4s3)scc2c1F,COC(=O)CCCC1(c2ccccc2)C23c4c5ccc6c7cc8c9c%10c(cc%11cc%12c%13c%14c(cc%15c%16ccc-5c2c%16c2c5c%16c%17c(c(c46)c7c9c%17c4c%10c%11c%13c4c%16c%14c%152)C513)C%12)C8,4.36,-5.19,-3.43,-5.9,-3.9,80.0,,1:1.5,3% v/v,inverted,,,,
48870,10.1002/idm2.12129,COC(=O)C(C)(C)c1cc(C)cc(-c2sc3c4sc5cc(/C=C6/C(=O)c7cc(F)cc(c7)C(=O)/C6=C\c6cc(C(C)(C)C(=O)OC)c(-c7cc(C)cc(C(C)(C)C(=O)OC)c7)s6)sc5c4c(C(C)(C)C(=O)OC)ccc2-3)c1,CCCCCCC(CCCC)Cc1c(/C=C2\C(=O)c3cc(F)c(F)cc3C2=C(C#N)C#N)sc2c1SC1c3c(c4c(c5nsnc35)c3sc5c(CC(CCCC)CCCCCC)c(/C=C6\C(=O)c7cc(F)c(F)cc7C6=C(C#N)C#N)sc5c3n4CC(CC)CCCC)N(CC(CC)CCCC)C21,18.4,-5.56,-3.65,-5.68,-3.9,100.0,80.0,1:1.2,,conventional,PDINN,PEDOT:PSS,chloroform,DIO
48876,10.1002/inf2.12276,COC(=O)C(C)(C)c1cc(C)cc(-c2sc3c4sc5cc(/C=C6/C(=O)c7cc(F)cc(c7)C(=O)/C6=C\c6cc(C(C)(C)C(=O)OC)c(-c7cc(C)cc(C(C)(C)C(=O)OC)c7)s6)sc5c4c(C(C)(C)C(=O)OC)ccc2-3)c1,CCCCCCCCCCCc1c(/C=C2\C(=O)c3cc(F)c(F)cc3C2=C(C#N)C#N)sc2c1sc1c3c4nsnc4c4c5sc6c(CCCCCCCCCCC)c(/C=C7\C(=O)c8cc(F)c(F)cc8C7=C(C#N)C#N)sc6c5n(CC(CC)CCCC)c4c3n(CC(CC)CCCC)c21,13.2,-5.56,-3.65,-5.65,-4.09,,,,,,ZnO,,,
48877,10.1002/inf2.12276,COC(=O)C(C)(C)c1cc(C)cc(-c2sc3c4sc5cc(/C=C6/C(=O)c7cc(F)cc(c7)C(=O)/C6=C\c6cc(C(C)(C)C(=O)OC)c(-c7cc(C)cc(C(C)(C)C(=O)OC)c7)s6)sc5c4c(C(C)(C)C(=O)OC)ccc2-3)c1,CCCCCCCCCCCc1c(/C=C2\C(=O)c3cc(F)c(F)cc3C2=C(C#N)C#N)sc2c1sc1c3c4nsnc4c4c5sc6c(CCCCCCCCCCC)c(/C=C7\C(=O)c8cc(F)c(F)cc8C7=C(C#N)C#N)sc6c5n(CC(CC)CCCC)c4c3n(CC(CC)CCCC)c21,6.31,-5.56,-3.65,-5.65,-4.09,,,,,,ZnO,,,
48878,10.1002/inf2.12276,COC(=O)C(C)(C)c1cc(C)cc(-c2sc3c4sc5cc(/C=C6/C(=O)c7cc(F)cc(c7)C(=O)/C6=C\c6cc(C(C)(C)C(=O)OC)c(-c7cc(C)cc(C(C)(C)C(=O)OC)c7)s6)sc5c4c(C(C)(C)C(=O)OC)ccc2-3)c1,CCCCCCCCCCCc1c(/C=C2\C(=O)c3cc(F)c(F)cc3C2=C(C#N)C#N)sc2c1sc1c3c4nsnc4c4c5sc6c(CCCCCCCCCCC)c(/C=C7\C(=O)c8cc(F)c(F)cc8C7=C(C#N)C#N)sc6c5n(CC(CC)CCCC)c4c3n(CC(CC)CCCC)c21,16.87,-5.56,-3.65,-5.65,-4.09,,,,,,ZnO,,,
48879,10.1002/inf2.12276,COC(=O)C(C)(C)c1cc(C)cc(-c2sc3c4sc5cc(/C=C6/C(=O)c7cc(F)cc(c7)C(=O)/C6=C\c6cc(C(C)(C)C(=O)OC)c(-c7cc(C)cc(C(C)(C)C(=O)OC)c7)s6)sc5c4c(C(C)(C)C(=O)OC)ccc2-3)c1,CCCCCCCCCCCc1c(/C=C2\C(=O)c3cc(F)c(F)cc3C2=C(C#N)C#N)sc2c1sc1c3c4nsnc4c4c5sc6c(CCCCCCCCCCC)c(/C=C7\C(=O)c8cc(F)c(F)cc8C7=C(C#N)C#N)sc6c5n(CC(CC)CCCC)c4c3n(CC(CC)CCCC)c21,17.57,-5.56,-3.65,-5.65,-4.09,,,,,,S3-ZnO NPs,,,
48880,10.1002/inf2.12276,COC(=O)C(C)(C)c1cc(C)cc(-c2sc3c4sc5cc(/C=C6/C(=O)c7cc(F)cc(c7)C(=O)/C6=C\c6cc(C(C)(C)C(=O)OC)c(-c7cc(C)cc(C(C)(C)C(=O)OC)c7)s6)sc5c4c(C(C)(C)C(=O)OC)ccc2-3)c1,CCCCCCCCCCCc1c(/C=C2\C(=O)c3cc(Cl)c(Cl)cc3C2=C(C#N)C#N)sc2c1sc1c3c4nsnc4c4c5sc6c(CCCCCCCCCCC)c(/C=C7\C(=O)c8cc(Cl)c(Cl)cc8C7=C(C#N)C#N)sc6c5n(CC(CCCC)CCCCCC)c4c3n(CC(CCCC)CCCCCC)c21,18.02,-5.56,-3.65,-5.68,-4.1,,,,,conventional,S3-ZnO NPs,PEDOT:PSS,,
48893,10.1002/jccs.201900462,CCCCCCc1ccsc1,COC(=O)CCCC1(c2ccccc2)C23c4c5c6c7c8c9c(c%10c%11c2c2c%12c4c4c%13c5c5c7c7c8c8c%14c9c%10c9c%10c%11c2c2c%11c%12c4c4c%12c%13c5c5c7c7c8c8c%14c9c9c%10c2c2c%11c4c4c%12c5c7c5c8c9c2c45)C613,4.2,-5.01,-3.12,-6.1,-3.7,150.0,150.0,0.9:1,,conventional,Ca,PEDOT:PSS,o-DCB,
48899,10.1002/jccs.201900462,CCCCCCc1ccsc1,CCCCCCCCCCCCC(CCCCCCCCCC)Cc1csc(-c2ccc(-c3cc(CC(CCCCCCCCCC)CCCCCCCCCCCC)c(-c4cc(F)c(-c5sccc5F)s4)s3)c3nsnc23)c1,2.1,-5.01,-3.12,,,150.0,150.0,0.9:1,,conventional,Ca,PEDOT:PSS,o-DCB,
48938,10.1002/macp.201900446,CCCCC(CC)CSc1ccc(-c2c3cc(-c4ccc(-c5sc(-c6ccc(-c7cc8c(-c9cc(F)c(CC(CC)CCCC)s9)c9sccc9c(-c9cc(F)c(CC(CC)CCCC)s9)c8s7)s6)c6c5C(=O)c5c(CC(CC)CCCC)sc(CC(CC)CCCC)c5C6=O)s4)sc3c(-c3ccc(SCC(CC)CCCC)s3)c3cc(-c4ccc(-c5sc(-c6cccs6)c6c5C(=O)c5c(CC(CC)CCCC)sc(CC(CC)CCCC)c5C6=O)s4)sc23)s1,COC(=O)CCCC1(c2ccccc2)C23c4c5ccc6c7cc8c9c%10c(cc%11cc%12c%13c%14c(cc%15c%16ccc-5c2c%16c2c5c%16c%17c(c(c46)c7c9c%17c4c%10c%11c%13c4c%16c%14c%152)C513)C%12)C8,4.0,,,-5.9,-3.9,,,1:1.5,,conventional,PFN,PEDOT:PSS,chlorobenzene,
48939,10.1002/macp.201900446,CCCCC(CC)CSc1ccc(-c2c3cc(-c4ccc(-c5sc(-c6ccc(-c7cc8c(-c9cc(F)c(CC(CC)CCCC)s9)c9sccc9c(-c9cc(F)c(CC(CC)CCCC)s9)c8s7)s6)c6c5C(=O)c5c(CC(CC)CCCC)sc(CC(CC)CCCC)c5C6=O)s4)sc3c(-c3ccc(SCC(CC)CCCC)s3)c3cc(-c4ccc(-c5sc(-c6cccs6)c6c5C(=O)c5c(CC(CC)CCCC)sc(CC(CC)CCCC)c5C6=O)s4)sc23)s1,COC(=O)CCCC1(c2ccccc2)C23c4c5ccc6c7cc8c9c%10c(cc%11cc%12c%13c%14c(cc%15c%16ccc-5c2c%16c2c5c%16c%17c(c(c46)c7c9c%17c4c%10c%11c%13c4c%16c%14c%152)C513)C%12)C8,7.14,,,-5.9,-3.9,,,1:1.5,1.5%,conventional,PFN,PEDOT:PSS,chlorobenzene,DIO
48940,10.1002/macp.201900554,CCCCC(CC)COC(=O)c1sc2c(-c3cc4c(OCC(CC)CCCC)c5sccc5c(OCC(CC)CCCC)c4s3)scc2c1F,COC(=O)CCCC1(c2ccccc2)C23c4c5ccc6c7cc8c9c%10c(cc%11cc%12c%13c%14c(cc%15c%16ccc-5c2c%16c2c5c%16c%17c(c(c46)c7c9c%17c4c%10c%11c%13c4c%16c%14c%152)C513)C%12)C8,6.9,-5.19,-3.43,-5.9,-3.9,100.0,,1:1.5,,,CH3OH,,,
48941,10.1002/macp.201900554,CCCCC(CC)COC(=O)c1sc2c(-c3cc4c(OCC(CC)CCCC)c5sccc5c(OCC(CC)CCCC)c4s3)scc2c1F,COC(=O)CCCC1(c2ccccc2)C23c4c5ccc6c7cc8c9c%10c(cc%11cc%12c%13c%14c(cc%15c%16ccc-5c2c%16c2c5c%16c%17c(c(c46)c7c9c%17c4c%10c%11c%13c4c%16c%14c%152)C513)C%12)C8,8.2,-5.19,-3.43,-5.9,-3.9,100.0,,1:1.5 w/w,,,PBTz-TMAI,,,
48942,10.1002/macp.201900554,CCCCC(CC)COC(=O)c1sc2c(-c3cc4c(OCC(CC)CCCC)c5sccc5c(OCC(CC)CCCC)c4s3)scc2c1F,COC(=O)CCCC1(c2ccccc2)C23c4c5ccc6c7cc8c9c%10c(cc%11cc%12c%13c%14c(cc%15c%16ccc-5c2c%16c2c5c%16c%17c(c(c46)c7c9c%17c4c%10c%11c%13c4c%16c%14c%152)C513)C%12)C8,7.8,-5.19,-3.43,-5.9,-3.9,100.0,,1:1.5 w/w,,,PBTz-SO3Na,,,
48943,10.1002/macp.201900554,CCCCC(CC)Cc1ccc(-c2c3cc(-c4ccc(-c5sc(-c6cccs6)c6c5C(=O)c5c(CC(CC)CCCC)sc(CC(CC)CCCC)c5C6=O)s4)sc3c(-c3ccc(CC(CC)CCCC)s3)c3ccsc23)s1,CCCCCCc1ccc(C2(c3ccc(CCCCCC)cc3)c3cc4c(cc3-c3sc5cc(C=C6C(=O)c7ccccc7C6=C(C#N)C#N)sc5c32)C(c2ccc(CCCCCC)cc2)(c2ccc(CCCCCC)cc2)c2c-4sc3cc(C=C4C(=O)c5ccccc5C4=C(C#N)C#N)sc23)cc1,7.1,-5.33,-3.48,-5.576,-3.916,100.0,,1:1,,,CH3OH,,,
48944,10.1002/macp.201900554,CCCCC(CC)Cc1ccc(-c2c3cc(-c4ccc(-c5sc(-c6cccs6)c6c5C(=O)c5c(CC(CC)CCCC)sc(CC(CC)CCCC)c5C6=O)s4)sc3c(-c3ccc(CC(CC)CCCC)s3)c3ccsc23)s1,CCCCCCc1ccc(C2(c3ccc(CCCCCC)cc3)c3cc4c(cc3-c3sc5cc(C=C6C(=O)c7ccccc7C6=C(C#N)C#N)sc5c32)C(c2ccc(CCCCCC)cc2)(c2ccc(CCCCCC)cc2)c2c-4sc3cc(C=C4C(=O)c5ccccc5C4=C(C#N)C#N)sc23)cc1,10.2,-5.33,-3.48,-5.576,-3.916,100.0,,1:1,,,PBTz-TMAI,,,
48945,10.1002/macp.201900554,CCCCC(CC)Cc1ccc(-c2c3cc(-c4ccc(-c5sc(-c6cccs6)c6c5C(=O)c5c(CC(CC)CCCC)sc(CC(CC)CCCC)c5C6=O)s4)sc3c(-c3ccc(CC(CC)CCCC)s3)c3ccsc23)s1,CCCCCCc1ccc(C2(c3ccc(CCCCCC)cc3)c3cc4c(cc3-c3sc5cc(C=C6C(=O)c7ccccc7C6=C(C#N)C#N)sc5c32)C(c2ccc(CCCCCC)cc2)(c2ccc(CCCCCC)cc2)c2c-4sc3cc(C=C4C(=O)c5ccccc5C4=C(C#N)C#N)sc23)cc1,9.6,-5.33,-3.48,-5.576,-3.916,100.0,,1:1,,,PBTz-SO3Na,,,
48952,10.1002/macp.202100030,CCCCCCC(CCCC)CN1C(=O)C2=C(c3ccc(-c4cc5c(-c6ccc(SCC(CC)CCCC)s6)c6sccc6c(-c6ccc(SCC(CC)CCCC)s6)c5s4)s3)N(CC(CCCC)CCCCCC)C(=O)C2=C1c1cccs1,COC(=O)CCCC1(c2ccccc2)C23c4c5ccc6c7cc8c9c%10c(cc%11cc%12c%13c%14c(cc%15c%16ccc-5c2c%16c2c5c%16c%17c(c(c46)c7c9c%17c4c%10c%11c%13c4c%16c%14c%152)C513)C%12)C8,5.48,-5.41,-3.6,-5.9,-3.9,,,1:1.5,3%,inverted,,,,DIO
48953,10.1002/macp.202100030,CCCCCCC(CCCC)CN1C(=O)C2=C(c3cccs3)N(C(CCCC)CCCCCC)C(=O)C2=C1c1ccc(-c2cc3c(-c4ccc(CC(CC)CCCC)s4)c4sccc4c(-c4ccc(CC(CC)CCCC)s4)c3s2)s1,COC(=O)CCCC1(c2ccccc2)C23c4c5ccc6c7cc8c9c%10c(cc%11cc%12c%13c%14c(cc%15c%16ccc-5c2c%16c2c5c%16c%17c(c(c46)c7c9c%17c4c%10c%11c%13c4c%16c%14c%152)C513)C%12)C8,4.78,-5.25,-3.63,-5.9,-3.9,,,1:1.5,3%,inverted,,,,DIO
48954,10.1002/macp.202100062,COC(=O)C(C)(C)c1cc(C)cc(-c2sc3c4sc5cc(/C=C6/C(=O)c7cc(F)cc(c7)C(=O)/C6=C\c6cc(C(C)(C)C(=O)OC)c(-c7cc(C)cc(C(C)(C)C(=O)OC)c7)s6)sc5c4c(C(C)(C)C(=O)OC)ccc2-3)c1,CCCCCCCCCCCc1c(/C=C2\C(=O)c3cc(F)c(F)cc3C2=C(C#N)C#N)sc2c1sc1c3c4nsnc4c4c5sc6c(CCCCCCCCCCC)c(/C=C7\C(=O)c8cc(F)c(F)cc8C7=C(C#N)C#N)sc6c5n(CC(CC)CCCC)c4c3n(CC(CC)CCCC)c21,12.13,-5.56,-3.65,-5.65,-4.09,,,,,inverted,AZO,MoO3,chlorobenzene,CN:DPE
48955,10.1002/macp.202100062,COC(=O)C(C)(C)c1cc(C)cc(-c2sc3c4sc5cc(/C=C6/C(=O)c7cc(F)cc(c7)C(=O)/C6=C\c6cc(C(C)(C)C(=O)OC)c(-c7cc(C)cc(C(C)(C)C(=O)OC)c7)s6)sc5c4c(C(C)(C)C(=O)OC)ccc2-3)c1,CCCCCCCCCCCc1c(/C=C2\C(=O)c3cc(F)c(F)cc3C2=C(C#N)C#N)sc2c1sc1c3c4nsnc4c4c5sc6c(CCCCCCCCCCC)c(/C=C7\C(=O)c8cc(F)c(F)cc8C7=C(C#N)C#N)sc6c5n(CC(CC)CCCC)c4c3n(CC(CC)CCCC)c21,14.04,-5.56,-3.65,-5.65,-4.09,,,,,inverted,AZO,MoO3,chlorobenzene,CN:DPE
48956,10.1002/macp.202100062,COC(=O)C(C)(C)c1cc(C)cc(-c2sc3c4sc5cc(/C=C6/C(=O)c7cc(F)cc(c7)C(=O)/C6=C\c6cc(C(C)(C)C(=O)OC)c(-c7cc(C)cc(C(C)(C)C(=O)OC)c7)s6)sc5c4c(C(C)(C)C(=O)OC)ccc2-3)c1,CCCCCCCCCCCc1c(/C=C2\C(=O)c3cc(F)c(F)cc3C2=C(C#N)C#N)sc2c1sc1c3c4nsnc4c4c5sc6c(CCCCCCCCCCC)c(/C=C7\C(=O)c8cc(F)c(F)cc8C7=C(C#N)C#N)sc6c5n(CC(CC)CCCC)c4c3n(CC(CC)CCCC)c21,13.21,-5.56,-3.65,-5.65,-4.09,,,,,inverted,AZO,MoO3,chlorobenzene,CN:DPE
48957,10.1002/macp.202100062,COC(=O)C(C)(C)c1cc(C)cc(-c2sc3c4sc5cc(/C=C6/C(=O)c7cc(F)cc(c7)C(=O)/C6=C\c6cc(C(C)(C)C(=O)OC)c(-c7cc(C)cc(C(C)(C)C(=O)OC)c7)s6)sc5c4c(C(C)(C)C(=O)OC)ccc2-3)c1,CCCCCCCCCCCc1c(/C=C2\C(=O)c3cc(F)c(F)cc3C2=C(C#N)C#N)sc2c1sc1c3c4nsnc4c4c5sc6c(CCCCCCCCCCC)c(/C=C7\C(=O)c8cc(F)c(F)cc8C7=C(C#N)C#N)sc6c5n(CC(CC)CCCC)c4c3n(CC(CC)CCCC)c21,10.04,-5.56,-3.65,-5.65,-4.09,,,,,inverted,AZO,MoO3,chlorobenzene,CN:DPE
48958,10.1002/macp.202100062,COC(=O)C(C)(C)c1cc(C)cc(-c2sc3c4sc5cc(/C=C6/C(=O)c7cc(F)cc(c7)C(=O)/C6=C\c6cc(C(C)(C)C(=O)OC)c(-c7cc(C)cc(C(C)(C)C(=O)OC)c7)s6)sc5c4c(C(C)(C)C(=O)OC)ccc2-3)c1,CCCCCCCCCCCc1c(/C=C2\C(=O)c3cc(F)c(F)cc3C2=C(C#N)C#N)sc2c1sc1c3c4nsnc4c4c5sc6c(CCCCCCCCCCC)c(/C=C7\C(=O)c8cc(F)c(F)cc8C7=C(C#N)C#N)sc6c5n(CC(CC)CCCC)c4c3n(CC(CC)CCCC)c21,13.43,-5.56,-3.65,-5.65,-4.09,,,,,inverted,AZO,MoO3,chlorobenzene,CN:DPE
48959,10.1002/macp.202100062,COC(=O)C(C)(C)c1cc(C)cc(-c2sc3c4sc5cc(/C=C6/C(=O)c7cc(F)cc(c7)C(=O)/C6=C\c6cc(C(C)(C)C(=O)OC)c(-c7cc(C)cc(C(C)(C)C(=O)OC)c7)s6)sc5c4c(C(C)(C)C(=O)OC)ccc2-3)c1,CCCCCCCCCCCc1c(/C=C2\C(=O)c3cc(F)c(F)cc3C2=C(C#N)C#N)sc2c1sc1c3c4nsnc4c4c5sc6c(CCCCCCCCCCC)c(/C=C7\C(=O)c8cc(F)c(F)cc8C7=C(C#N)C#N)sc6c5n(CC(CC)CCCC)c4c3n(CC(CC)CCCC)c21,14.38,-5.56,-3.65,-5.65,-4.09,,,,,inverted,AZO,MoO3,chlorobenzene,CN:DPE
48960,10.1002/macp.202100062,COC(=O)C(C)(C)c1cc(C)cc(-c2sc3c4sc5cc(/C=C6/C(=O)c7cc(F)cc(c7)C(=O)/C6=C\c6cc(C(C)(C)C(=O)OC)c(-c7cc(C)cc(C(C)(C)C(=O)OC)c7)s6)sc5c4c(C(C)(C)C(=O)OC)ccc2-3)c1,CCCCCCCCCCCc1c(/C=C2\C(=O)c3cc(F)c(F)cc3C2=C(C#N)C#N)sc2c1sc1c3c4nsnc4c4c5sc6c(CCCCCCCCCCC)c(/C=C7\C(=O)c8cc(F)c(F)cc8C7=C(C#N)C#N)sc6c5n(CC(CC)CCCC)c4c3n(CC(CC)CCCC)c21,15.77,-5.56,-3.65,-5.65,-4.09,,,,,inverted,AZO,MoO3,chlorobenzene,CN:DPE
48961,10.1002/macp.202100062,COC(=O)C(C)(C)c1cc(C)cc(-c2sc3c4sc5cc(/C=C6/C(=O)c7cc(F)cc(c7)C(=O)/C6=C\c6cc(C(C)(C)C(=O)OC)c(-c7cc(C)cc(C(C)(C)C(=O)OC)c7)s6)sc5c4c(C(C)(C)C(=O)OC)ccc2-3)c1,CCCCCCCCCCCc1c(/C=C2\C(=O)c3cc(F)c(F)cc3C2=C(C#N)C#N)sc2c1sc1c3c4nsnc4c4c5sc6c(CCCCCCCCCCC)c(/C=C7\C(=O)c8cc(F)c(F)cc8C7=C(C#N)C#N)sc6c5n(CC(CC)CCCC)c4c3n(CC(CC)CCCC)c21,14.61,-5.56,-3.65,-5.65,-4.09,,,,,inverted,AZO,MoO3,chlorobenzene,CN:DPE
48962,10.1002/macp.202100062,COC(=O)C(C)(C)c1cc(C)cc(-c2sc3c4sc5cc(/C=C6/C(=O)c7cc(F)cc(c7)C(=O)/C6=C\c6cc(C(C)(C)C(=O)OC)c(-c7cc(C)cc(C(C)(C)C(=O)OC)c7)s6)sc5c4c(C(C)(C)C(=O)OC)ccc2-3)c1,CCCCCCCCCCCc1c(/C=C2\C(=O)c3cc(F)c(F)cc3C2=C(C#N)C#N)sc2c1sc1c3c4nsnc4c4c5sc6c(CCCCCCCCCCC)c(/C=C7\C(=O)c8cc(F)c(F)cc8C7=C(C#N)C#N)sc6c5n(CC(CC)CCCC)c4c3n(CC(CC)CCCC)c21,13.56,-5.56,-3.65,-5.65,-4.09,,,,,inverted,AZO,MoO3,chlorobenzene,CN:DPE
48963,10.1002/macp.202100062,COC(=O)C(C)(C)c1cc(C)cc(-c2sc3c4sc5cc(/C=C6/C(=O)c7cc(F)cc(c7)C(=O)/C6=C\c6cc(C(C)(C)C(=O)OC)c(-c7cc(C)cc(C(C)(C)C(=O)OC)c7)s6)sc5c4c(C(C)(C)C(=O)OC)ccc2-3)c1,CCCCCCCCCCCc1c(/C=C2\C(=O)c3cc(F)c(F)cc3C2=C(C#N)C#N)sc2c1sc1c3c4nsnc4c4c5sc6c(CCCCCCCCCCC)c(/C=C7\C(=O)c8cc(F)c(F)cc8C7=C(C#N)C#N)sc6c5n(CC(CC)CCCC)c4c3n(CC(CC)CCCC)c21,14.76,-5.56,-3.65,-5.65,-4.09,,,,,inverted,AZO,MoO3,chlorobenzene,CN:DPE
48965,10.1002/macp.202100062,COC(=O)C(C)(C)c1cc(C)cc(-c2sc3c4sc5cc(/C=C6/C(=O)c7cc(F)cc(c7)C(=O)/C6=C\c6cc(C(C)(C)C(=O)OC)c(-c7cc(C)cc(C(C)(C)C(=O)OC)c7)s6)sc5c4c(C(C)(C)C(=O)OC)ccc2-3)c1,CCCCCCCCCCCc1c(/C=C2\C(=O)c3cc(F)c(F)cc3C2=C(C#N)C#N)sc2c1sc1c3c4nsnc4c4c5sc6c(CCCCCCCCCCC)c(/C=C7\C(=O)c8cc(F)c(F)cc8C7=C(C#N)C#N)sc6c5n(CC(CC)CCCC)c4c3n(CC(CC)CCCC)c21,11.69,-5.56,-3.65,-5.65,-4.09,,,,,inverted,AZO,MoO3,chlorobenzene,CN:DPE
48969,10.1002/macp.202200222,CCCCCCCCc1cc(-c2c(-c3cccs3)sc3c(-c4cc(CCCCCCCC)c(CCCCCCCC)s4)c(-c4ccc(-c5cccc6nsnc56)s4)sc23)sc1CCCCCCCC,CCCCCCc1ccc(C2(c3ccc(CCCCCC)cc3)c3cc4c(cc3-c3sc5cc(C=C6C(=O)c7ccccc7C6=C(C#N)C#N)sc5c32)C(c2ccc(CCCCCC)cc2)(c2ccc(CCCCCC)cc2)c2c-4sc3cc(C=C4C(=O)c5ccccc5C4=C(C#N)C#N)sc23)cc1,3.22,,,-5.576,-3.916,,,1:1 w/w,0.5 vol%,,,,,
48971,10.1002/macp.202200222,CCCCCCc1csc(-c2ccc(-c3cc(CCCCCC)c(/C=C/c4csc(-c5cc6c(OCC(CC)CCCC)c7sc(-c8ccc(C9=C%10C(=O)N(CC(CC)CCCC)C(c%11ccc(-c%12cc%13c(OCC(CC)CCCC)c%14sccc%14c(OCC(CC)CCCC)c%13s%12)s%11)=C%10C(=O)N9CC(CC)CCCC)s8)cc7c(OCC(CC)CCCC)c6s5)c4)s3)c3nsnc23)c1,CCCCCCc1ccc(C2(c3ccc(CCCCCC)cc3)c3cc4c(cc3-c3sc5cc(C=C6C(=O)c7ccccc7C6=C(C#N)C#N)sc5c32)C(c2ccc(CCCCCC)cc2)(c2ccc(CCCCCC)cc2)c2c-4sc3cc(C=C4C(=O)c5ccccc5C4=C(C#N)C#N)sc23)cc1,5.16,,,-5.576,-3.916,,,1:1,0.5 vol%,,,,,
48972,10.1002/macp.202200222,CCCCCCCCc1cc(-c2c(-c3cccs3)sc3c(-c4cc(CCCCCCCC)c(CCCCCCCC)s4)c(-c4ccc(-c5cccc6nsnc56)s4)sc23)sc1CCCCCCCC,CCCCCCCCCCCc1c(/C=C2\C(=O)c3cc(F)c(F)cc3C2=C(C#N)C#N)sc2c1sc1c3c4nsnc4c4c5sc6c(CCCCCCCCCCC)c(/C=C7\C(=O)c8cc(F)c(F)cc8C7=C(C#N)C#N)sc6c5n(CC(CC)CCCC)c4c3n(CC(CC)CCCC)c21,2.46,,,-5.65,-4.09,,,1:1 w/w,0.5 vol%,,,,,
48974,10.1002/macp.202200222,CCCCCCc1csc(-c2ccc(-c3cc(CCCCCC)c(/C=C/c4csc(-c5cc6c(OCC(CC)CCCC)c7sc(-c8ccc(C9=C%10C(=O)N(CC(CC)CCCC)C(c%11ccc(-c%12cc%13c(OCC(CC)CCCC)c%14sccc%14c(OCC(CC)CCCC)c%13s%12)s%11)=C%10C(=O)N9CC(CC)CCCC)s8)cc7c(OCC(CC)CCCC)c6s5)c4)s3)c3nsnc23)c1,CCCCCCCCCCCc1c(/C=C2\C(=O)c3cc(F)c(F)cc3C2=C(C#N)C#N)sc2c1sc1c3c4nsnc4c4c5sc6c(CCCCCCCCCCC)c(/C=C7\C(=O)c8cc(F)c(F)cc8C7=C(C#N)C#N)sc6c5n(CC(CC)CCCC)c4c3n(CC(CC)CCCC)c21,7.54,,,-5.65,-4.09,,,1:1,0.5 vol%,,,,,
48981,10.1002/macp.202300143,CCCCCCc1ccsc1,COC(=O)CCCC1(c2ccccc2)C23c4c5ccc6c7cc8c9c%10c(cc%11cc%12c%13c%14c(cc%15c%16ccc-5c2c%16c2c5c%16c%17c(c(c46)c7c9c%17c4c%10c%11c%13c4c%16c%14c%152)C513)C%12)C8,3.64,-5.01,-3.12,-5.9,-3.9,,,,,,,PEDOT:PSS,,
48982,10.1002/macp.202300143,CCCCCCc1ccsc1,COC(=O)CCCC1(c2ccccc2)C23c4c5ccc6c7cc8c9c%10c(cc%11cc%12c%13c%14c(cc%15c%16ccc-5c2c%16c2c5c%16c%17c(c(c46)c7c9c%17c4c%10c%11c%13c4c%16c%14c%152)C513)C%12)C8,3.36,-5.01,-3.12,-5.9,-3.9,,,,,,,PEDOT:SPES,,
48986,10.1002/macp.202400317,CCCCC(CC)COC(=O)c1sc2c(-c3cc4c(-c5ccc(CC(CC)CCCC)s5)c5sc(C)cc5c(-c5ccc(CC(CC)CCCC)s5)c4s3)sc(C)c2c1F,CCCCCCCCCCCc1c(/C=C2\C(=O)c3cc(F)c(F)cc3C2=C(C#N)C#N)sc2c1sc1c3c4nsnc4c4c5sc6c(CCCCCCCCCCC)c(/C=C7\C(=O)c8cc(F)c(F)cc8C7=C(C#N)C#N)sc6c5n(CC(CC)CCCC)c4c3n(CC(CC)CCCC)c21,9.02,-5.21,-3.6,-5.65,-4.09,,100.0,1:2,,conventional,PDINO,PEDOT:PSS,chloroform,CN
48993,10.1002/macp.202500184,CCCCCCCCc1cc(-c2c(-c3cccs3)sc3c(-c4cc(CCCCCCCC)c(CCCCCCCC)s4)c(-c4ccc(-c5cccc6nsnc56)s4)sc23)sc1CCCCCCCC,COC(=O)CCCC1(c2ccccc2)C23c4c5c6c7c8c9c(c%10c%11c2c2c%12c4c4c%13c5c5c7c7c8c8c%14c9c%10c9c%10c%11c2c2c%11c%12c4c4c%12c%13c5c5c7c7c8c8c%14c9c9c%10c2c2c%11c4c4c%12c5c7c5c8c9c2c45)C613,5.65,,,-6.1,-3.7,150.0,120.0,1:1,,conventional,P3,PEDOT:PSS,,
48994,10.1002/macp.202500184,CCCCCCC(CCCC)Cc1sc(-c2c3cc(-c4ccc(-c5c6nn(CC(CC)CCCC)nc6c(-c6ccc(C)s6)c6cc(C(=O)OCC(CC)CCCC)sc56)s4)sc3c(-c3cc(F)c(CC(CCCC)CCCCCC)s3)c3cc(C)sc23)cc1F,COC(=O)CCCC1(c2ccccc2)C23c4c5c6c7c8c9c(c%10c%11c2c2c%12c4c4c%13c5c5c7c7c8c8c%14c9c%10c9c%10c%11c2c2c%11c%12c4c4c%12c%13c5c5c7c7c8c8c%14c9c9c%10c2c2c%11c4c4c%12c5c7c5c8c9c2c45)C613,5.24,,,-6.1,-3.7,150.0,120.0,1:1,,conventional,P3,PEDOT:PSS,,
48996,10.1002/macp.202500184,CCCCCCCCc1cc(-c2c(-c3cccs3)sc3c(-c4cc(CCCCCCCC)c(CCCCCCCC)s4)c(-c4ccc(-c5cccc6nsnc56)s4)sc23)sc1CCCCCCCC,COC(=O)CCCC1(c2ccccc2)C23c4c5c6c7c8c9c(c%10c%11c2c2c%12c4c4c%13c5c5c7c7c8c8c%14c9c%10c9c%10c%11c2c2c%11c%12c4c4c%12c%13c5c5c7c7c8c8c%14c9c9c%10c2c2c%11c4c4c%12c5c7c5c8c9c2c45)C613,6.33,,,-6.1,-3.7,150.0,120.0,1:1,,conventional,P3,PEDOT:PSS,,
48997,10.1002/macp.202500184,CCCCCCCCc1cc(-c2c(-c3cccs3)sc3c(-c4cc(CCCCCCCC)c(CCCCCCCC)s4)c(-c4ccc(-c5cccc6nsnc56)s4)sc23)sc1CCCCCCCC,COC(=O)CCCC1(c2ccccc2)C23c4c5c6c7c8c9c(c%10c%11c2c2c%12c4c4c%13c5c5c7c7c8c8c%14c9c%10c9c%10c%11c2c2c%11c%12c4c4c%12c%13c5c5c7c7c8c8c%14c9c9c%10c2c2c%11c4c4c%12c5c7c5c8c9c2c45)C613,5.98,,,-6.1,-3.7,150.0,120.0,1:1,,conventional,P3,PEDOT:PSS,,
49002,10.1002/mame.202200331,CCCCCCCCN1C(=O)c2c(c(-c3ccc(-c4cc5c(-c6ccc(CC(CC)CCCC)s6)c6sccc6c(-c6ccc(CC(CC)CCCC)s6)c5s4)s3)c3nn(CCCCCCCC)nc3c2-c2cccs2)C1=O,CCCCCCCCCCC(CCCCCCCC)CN1C(=O)c2ccc3c4c(c(-c5ccc(-c6cccs6)s5)cc(c24)C1=O)C(=O)N(CC(CCCCCCCC)CCCCCCCCCC)C3=O,8.8,-5.34,-3.46,-5.71,-4.02,,100.0,2:1,0%,conventional,PFN-Br,PEDOT:PSS,2-MeTHF,
49003,10.1002/mame.202200331,CCCCCCCCN1C(=O)c2c(c(-c3ccc(-c4cc5c(-c6ccc(CC(CC)CCCC)s6)c6sccc6c(-c6ccc(CC(CC)CCCC)s6)c5s4)s3)c3nn(CCCCCCCC)nc3c2-c2cccs2)C1=O,CCCCCCCCCCC(CCCCCCCC)CN1C(=O)c2ccc3c4c(c(-c5ccc(-c6cccs6)s5)cc(c24)C1=O)C(=O)N(CC(CCCCCCCC)CCCCCCCCCC)C3=O,8.5,-5.34,-3.46,-5.71,-4.02,,,2:1,0%,conventional,PFN-Br,PEDOT:PSS,2-MeTHF,
49004,10.1002/mame.202200331,CCCCCCCCN1C(=O)c2c(c(-c3ccc(-c4cc5c(-c6ccc(CC(CC)CCCC)s6)c6sccc6c(-c6ccc(CC(CC)CCCC)s6)c5s4)s3)c3nn(CCCCCCCC)nc3c2-c2cccs2)C1=O,CCCCCCCCCCC(CCCCCCCC)CN1C(=O)c2ccc3c4c(c(-c5ccc(-c6cccs6)s5)cc(c24)C1=O)C(=O)N(CC(CCCCCCCC)CCCCCCCCCC)C3=O,8.3,-5.34,-3.46,-5.71,-4.02,,,2:1,0%,conventional,PFN-Br,PEDOT:PSS,2-MeTHF,
49005,10.1002/mame.202200331,CCCCCCCCN1C(=O)c2c(c(-c3ccc(-c4cc5c(-c6ccc(CC(CC)CCCC)s6)c6sccc6c(-c6ccc(CC(CC)CCCC)s6)c5s4)s3)c3nn(CCCCCCCC)nc3c2-c2cccs2)C1=O,CCCCCCCCCCC(CCCCCCCC)CN1C(=O)c2ccc3c4c(c(-c5ccc(-c6cccs6)s5)cc(c24)C1=O)C(=O)N(CC(CCCCCCCC)CCCCCCCCCC)C3=O,7.5,-5.34,-3.46,-5.71,-4.02,,100.0,2:1,0%,conventional,PFN-Br,PEDOT:PSS,2-MeTHF,
49006,10.1002/mame.202200331,CCCCCCCCN1C(=O)c2c(c(-c3ccc(-c4cc5c(-c6ccc(CC(CC)CCCC)s6)c6sccc6c(-c6ccc(CC(CC)CCCC)s6)c5s4)s3)c3nn(CCCCCCCC)nc3c2-c2cccs2)C1=O,CCCCCCCCCCC(CCCCCCCC)CN1C(=O)c2ccc3c4c(c(-c5ccc(-c6cccs6)s5)cc(c24)C1=O)C(=O)N(CC(CCCCCCCC)CCCCCCCCCC)C3=O,7.1,-5.34,-3.46,-5.71,-4.02,,,2:1,0%,conventional,PFN-Br,PEDOT:PSS,2-MeTHF,
49007,10.1002/mame.202200331,CCCCCCCCN1C(=O)c2c(c(-c3ccc(-c4cc5c(-c6ccc(CC(CC)CCCC)s6)c6sccc6c(-c6ccc(CC(CC)CCCC)s6)c5s4)s3)c3nn(CCCCCCCC)nc3c2-c2cccs2)C1=O,CCCCCCCCCCC(CCCCCCCC)CN1C(=O)c2ccc3c4c(c(-c5ccc(-c6cccs6)s5)cc(c24)C1=O)C(=O)N(CC(CCCCCCCC)CCCCCCCCCC)C3=O,9.0,-5.34,-3.46,-5.71,-4.02,,100.0,2:1,0.5%,conventional,PFN-Br,PEDOT:PSS,2-MeTHF,DIO
49008,10.1002/mame.202200331,CCCCCCCCN1C(=O)c2c(c(-c3ccc(-c4cc5c(-c6ccc(CC(CC)CCCC)s6)c6sccc6c(-c6ccc(CC(CC)CCCC)s6)c5s4)s3)c3nn(CCCCCCCC)nc3c2-c2cccs2)C1=O,CCCCCCCCCCC(CCCCCCCC)CN1C(=O)c2ccc3c4c(c(-c5ccc(-c6cccs6)s5)cc(c24)C1=O)C(=O)N(CC(CCCCCCCC)CCCCCCCCCC)C3=O,8.9,-5.34,-3.46,-5.71,-4.02,,100.0,2:1,0.5%,conventional,PFN-Br,PEDOT:PSS,2-MeTHF,DIO
49009,10.1002/mame.202200331,CCCCCCCCN1C(=O)c2c(c(-c3ccc(-c4cc5c(-c6ccc(CC(CC)CCCC)s6)c6sccc6c(-c6ccc(CC(CC)CCCC)s6)c5s4)s3)c3nn(CCCCCCCC)nc3c2-c2cccs2)C1=O,CCCCCCCCCCC(CCCCCCCC)CN1C(=O)c2ccc3c4c(c(-c5ccc(-c6cccs6)s5)cc(c24)C1=O)C(=O)N(CC(CCCCCCCC)CCCCCCCCCC)C3=O,8.9,-5.34,-3.46,-5.71,-4.02,,100.0,2:1,0.5%,conventional,PFN-Br,PEDOT:PSS,2-MeTHF,DIO
49010,10.1002/mame.202200331,CCCCCCCCN1C(=O)c2c(c(-c3ccc(-c4cc5c(-c6ccc(CC(CC)CCCC)s6)c6sccc6c(-c6ccc(CC(CC)CCCC)s6)c5s4)s3)c3nn(CCCCCCCC)nc3c2-c2cccs2)C1=O,CCCCCCCCCCC(CCCCCCCC)CN1C(=O)c2ccc3c4c(c(-c5ccc(-c6cccs6)s5)cc(c24)C1=O)C(=O)N(CC(CCCCCCCC)CCCCCCCCCC)C3=O,8.7,-5.34,-3.46,-5.71,-4.02,,100.0,2:1,0.5%,conventional,PFN-Br,PEDOT:PSS,2-MeTHF,DIO
49011,10.1002/mame.202200331,CCCCCCCCN1C(=O)c2c(c(-c3ccc(-c4cc5c(-c6ccc(CC(CC)CCCC)s6)c6sccc6c(-c6ccc(CC(CC)CCCC)s6)c5s4)s3)c3nn(CCCCCCCC)nc3c2-c2cccs2)C1=O,CCCCCCCCCCC(CCCCCCCC)CN1C(=O)c2ccc3c4c(c(-c5ccc(-c6cccs6)s5)cc(c24)C1=O)C(=O)N(CC(CCCCCCCC)CCCCCCCCCC)C3=O,8.6,-5.34,-3.46,-5.71,-4.02,,100.0,2:1,0.5%,conventional,PFN-Br,PEDOT:PSS,2-MeTHF,DIO
49036,10.1002/marc.202000430,CCCCCCCCc1cc(-c2c(-c3cccs3)sc3c(-c4cc(CCCCCCCC)c(CCCCCCCC)s4)c(-c4ccc(-c5cccc6nsnc56)s4)sc23)sc1CCCCCCCC,CCCCC(=O)OCC1(c2ccccc2)C2=CC=Cc3cccc4cccc5ccc6ccccc7cccc1c7c6c5c-4c3C2,6.8,,,-6.1,-3.9,150.0,95.0,1:2,,conventional,,PEDOT:PSS,o-DCB,ODT
49038,10.1002/marc.202000430,CCCCCCc1csc(-c2ccc(-c3cc(CCCCCC)c(/C=C/c4csc(-c5cc6c(OCC(CC)CCCC)c7sc(-c8ccc(C9=C%10C(=O)N(CC(CC)CCCC)C(c%11ccc(-c%12cc%13c(OCC(CC)CCCC)c%14sccc%14c(OCC(CC)CCCC)c%13s%12)s%11)=C%10C(=O)N9CC(CC)CCCC)s8)cc7c(OCC(CC)CCCC)c6s5)c4)s3)c3nsnc23)c1,CCCCC(=O)OCC1(c2ccccc2)C2=CC=Cc3cccc4cccc5ccc6ccccc7cccc1c7c6c5c-4c3C2,9.0,,,-6.1,-3.9,150.0,25.0,1:2,,conventional,,PEDOT:PSS,o-DCB,ODT
49042,10.1002/marc.202000743,CCCCCCCCc1cc(-c2c(-c3cccs3)sc3c(-c4cc(CCCCCCCC)c(CCCCCCCC)s4)c(-c4ccc(-c5cccc6nsnc56)s4)sc23)sc1CCCCCCCC,CCCCCCc1ccc(C2(c3ccc(CCCCCC)cc3)c3cc4c(cc3-c3sc5cc(/C=C6\C(=O)c7cc(F)c(F)cc7C6=C(C#N)C#N)sc5c32)C(c2ccc(CCCCCC)cc2)(c2ccc(CCCCCC)cc2)c2c-4sc3cc(/C=C4\C(=O)c5cc(F)c(F)cc5C4=C(C#N)C#N)sc23)cc1,0.16,,,-5.66,-4.14,,100.0,1:1,,inverted,,,chloroform,
49045,10.1002/marc.202000743,CCCCCCc1csc(-c2ccc(-c3cc(CCCCCC)c(/C=C/c4csc(-c5cc6c(OCC(CC)CCCC)c7sc(-c8ccc(C9=C%10C(=O)N(CC(CC)CCCC)C(c%11ccc(-c%12cc%13c(OCC(CC)CCCC)c%14sccc%14c(OCC(CC)CCCC)c%13s%12)s%11)=C%10C(=O)N9CC(CC)CCCC)s8)cc7c(OCC(CC)CCCC)c6s5)c4)s3)c3nsnc23)c1,CCCCCCc1ccc(C2(c3ccc(CCCCCC)cc3)c3cc4c(cc3-c3sc5cc(/C=C6\C(=O)c7cc(F)c(F)cc7C6=C(C#N)C#N)sc5c32)C(c2ccc(CCCCCC)cc2)(c2ccc(CCCCCC)cc2)c2c-4sc3cc(/C=C4\C(=O)c5cc(F)c(F)cc5C4=C(C#N)C#N)sc23)cc1,7.03,,,-5.66,-4.14,,100.0,1:1,,inverted,,,chloroform,
49046,10.1002/marc.202000743,CCCCCCc1csc(-c2ccc(-c3cc(CCCCCC)c(/C=C/c4csc(-c5cc6c(OCC(CC)CCCC)c7sc(-c8ccc(C9=C%10C(=O)N(CC(CC)CCCC)C(c%11ccc(-c%12cc%13c(OCC(CC)CCCC)c%14sccc%14c(OCC(CC)CCCC)c%13s%12)s%11)=C%10C(=O)N9CC(CC)CCCC)s8)cc7c(OCC(CC)CCCC)c6s5)c4)s3)c3nsnc23)c1,CCCCCCc1ccc(C2(c3ccc(CCCCCC)cc3)c3cc4c(cc3-c3sc5cc(/C=C6\C(=O)c7cc(F)c(F)cc7C6=C(C#N)C#N)sc5c32)C(c2ccc(CCCCCC)cc2)(c2ccc(CCCCCC)cc2)c2c-4sc3cc(/C=C4\C(=O)c5cc(F)c(F)cc5C4=C(C#N)C#N)sc23)cc1,7.0,,,-5.66,-4.14,,100.0,1:1,0.2%,inverted,,,chloroform,DPE
49047,10.1002/marc.202100810,CCCCCCCCC(CCCCCC)Cn1nc2c(-c3cccs3)c(F)c(F)c(-c3ccc(-c4cc5c(-c6cc(F)c(CC(CC)CCCC)s6)c6sccc6c(-c6cc(F)c(CC(CC)CCCC)s6)c5s4)s3)c2n1,CCCCCCCCn1nc2c(/C=c3\sc(=C(C#N)C#N)n(CC)c3=O)ccc(-c3cc4c(s3)-c3cc5c(cc3C4(c3ccc(CCCCCC)cc3)c3ccc(CCCCCC)cc3)-c3sc(-c4ccc(/C=c6\sc(=C(C#N)C#N)n(CC)c6=O)c6nn(CCCCCCCC)nc46)cc3C5(c3ccc(CCCCCC)cc3)c3ccc(CCCCCC)cc3)c2n1,9.04,-5.36,-3.42,-5.49,-3.72,,,,,conventional,PDINO,PEDOT:PSS,,
49049,10.1002/marc.202100810,CCCCCCCCC(CCCCCC)Cn1nc2c(-c3cccs3)c(F)c(F)c(-c3ccc(-c4cc5c(-c6cc(F)c(CC(CC)CCCC)s6)c6sccc6c(-c6cc(F)c(CC(CC)CCCC)s6)c5s4)s3)c2n1,CCn1nc2c(-c3cc4c(s3)-c3cc5c(cc3C4(CC)CC)-c3sc(-c4c6ccsc6c(/C=c6\sc(=C(C#N)C#N)n(CC)c6=O)c6nn(CC)nc46)cc3C5(CC)CC)c3ccsc3c(/C=c3\sc(=C(C#N)C#N)n(CC)c3=O)c2n1,10.33,-5.36,-3.42,-5.41,-3.63,,,,,conventional,PDINO,PEDOT:PSS,,
49050,10.1002/marc.202100871,COC(=O)C(C)(C)c1cc(C)cc(-c2sc3c4sc5cc(/C=C6/C(=O)c7cc(F)cc(c7)C(=O)/C6=C\c6cc(C(C)(C)C(=O)OC)c(-c7cc(C)cc(C(C)(C)C(=O)OC)c7)s6)sc5c4c(C(C)(C)C(=O)OC)ccc2-3)c1,CCCCCCCCCCCc1c(/C=C2\C(=O)c3cc(F)c(F)cc3C2=C(C#N)C#N)sc2c1sc1c3c4nsnc4c4c5sc6c(CCCCCCCCCCC)c(/C=C7\C(=O)c8cc(F)c(F)cc8C7=C(C#N)C#N)sc6c5n(CC(CC)CCCC)c4c3n(CC(CC)CCCC)c21,1.29,-5.56,-3.65,-5.65,-4.09,,,,,,,,toluene,
49051,10.1002/marc.202100871,COC(=O)C(C)(C)c1cc(C)cc(-c2sc3c4sc5cc(/C=C6/C(=O)c7cc(F)cc(c7)C(=O)/C6=C\c6cc(C(C)(C)C(=O)OC)c(-c7cc(C)cc(C(C)(C)C(=O)OC)c7)s6)sc5c4c(C(C)(C)C(=O)OC)ccc2-3)c1,CCCCCCCCCCCc1c(/C=C2\C(=O)c3cc(F)c(F)cc3C2=C(C#N)C#N)sc2c1sc1c3c4nsnc4c4c5sc6c(CCCCCCCCCCC)c(/C=C7\C(=O)c8cc(F)c(F)cc8C7=C(C#N)C#N)sc6c5n(CC(CC)CCCC)c4c3n(CC(CC)CCCC)c21,1.11,-5.56,-3.65,-5.65,-4.09,,,,,,,,o-xylene,
49052,10.1002/marc.202100871,COC(=O)C(C)(C)c1cc(C)cc(-c2sc3c4sc5cc(/C=C6/C(=O)c7cc(F)cc(c7)C(=O)/C6=C\c6cc(C(C)(C)C(=O)OC)c(-c7cc(C)cc(C(C)(C)C(=O)OC)c7)s6)sc5c4c(C(C)(C)C(=O)OC)ccc2-3)c1,CCCCCCCCCCCc1c(/C=C2\C(=O)c3cc(F)c(F)cc3C2=C(C#N)C#N)sc2c1sc1c3c4nsnc4c4c5sc6c(CCCCCCCCCCC)c(/C=C7\C(=O)c8cc(F)c(F)cc8C7=C(C#N)C#N)sc6c5n(CC(CC)CCCC)c4c3n(CC(CC)CCCC)c21,0.76,-5.56,-3.65,-5.65,-4.09,,,,,,,,TMB,
49065,10.1002/marc.202200119,CCCCC(CC)COC(=O)c1sc2csc(-c3cc4c(-c5ccc(CC(CC)CCCC)s5)c5sccc5c(-c5ccc(CC(CC)CCCC)s5)c4s3)c2c1F,COC(=O)CCCC1(c2ccccc2)C23c4c5ccc6c7cc8c9c%10c(cc%11cc%12c%13c%14c(cc%15c%16ccc-5c2c%16c2c5c%16c%17c(c(c46)c7c9c%17c4c%10c%11c%13c4c%16c%14c%152)C513)C%12)C8,10.72,-5.21,-3.6,-5.9,-3.9,,,,,inverted,N-TBHOB,,,
49066,10.1002/marc.202200119,CCCCC(CC)COC(=O)c1sc2csc(-c3cc4c(-c5ccc(CC(CC)CCCC)s5)c5sccc5c(-c5ccc(CC(CC)CCCC)s5)c4s3)c2c1F,COC(=O)CCCC1(c2ccccc2)C23c4c5ccc6c7cc8c9c%10c(cc%11cc%12c%13c%14c(cc%15c%16ccc-5c2c%16c2c5c%16c%17c(c(c46)c7c9c%17c4c%10c%11c%13c4c%16c%14c%152)C513)C%12)C8,10.29,-5.21,-3.6,-5.9,-3.9,,,,,inverted,N-DBH,,,
49067,10.1002/marc.202200119,CCCCC(CC)COC(=O)c1sc2csc(-c3cc4c(-c5ccc(CC(CC)CCCC)s5)c5sccc5c(-c5ccc(CC(CC)CCCC)s5)c4s3)c2c1F,COC(=O)CCCC1(c2ccccc2)C23c4c5ccc6c7cc8c9c%10c(cc%11cc%12c%13c%14c(cc%15c%16ccc-5c2c%16c2c5c%16c%17c(c(c46)c7c9c%17c4c%10c%11c%13c4c%16c%14c%152)C513)C%12)C8,10.24,-5.21,-3.6,-5.9,-3.9,5.0,,,,inverted,N-TBHOB,,,
49069,10.1002/marc.202200119,CCCCC(CC)COC(=O)c1sc2csc(-c3cc4c(-c5ccc(CC(CC)CCCC)s5)c5sccc5c(-c5ccc(CC(CC)CCCC)s5)c4s3)c2c1F,COC(=O)CCCC1(c2ccccc2)C23c4c5ccc6c7cc8c9c%10c(cc%11cc%12c%13c%14c(cc%15c%16ccc-5c2c%16c2c5c%16c%17c(c(c46)c7c9c%17c4c%10c%11c%13c4c%16c%14c%152)C513)C%12)C8,10.33,-5.21,-3.6,-5.9,-3.9,27.0,,,,inverted,N-TBHOB,,,
49070,10.1002/marc.202200119,CCCCC(CC)COC(=O)c1sc2csc(-c3cc4c(-c5ccc(CC(CC)CCCC)s5)c5sccc5c(-c5ccc(CC(CC)CCCC)s5)c4s3)c2c1F,COC(=O)CCCC1(c2ccccc2)C23c4c5ccc6c7cc8c9c%10c(cc%11cc%12c%13c%14c(cc%15c%16ccc-5c2c%16c2c5c%16c%17c(c(c46)c7c9c%17c4c%10c%11c%13c4c%16c%14c%152)C513)C%12)C8,10.03,-5.21,-3.6,-5.9,-3.9,48.0,,,,inverted,N-TBHOB,,,
49071,10.1002/marc.202200119,CCCCC(CC)COC(=O)c1sc2csc(-c3cc4c(-c5ccc(CC(CC)CCCC)s5)c5sccc5c(-c5ccc(CC(CC)CCCC)s5)c4s3)c2c1F,COC(=O)CCCC1(c2ccccc2)C23c4c5ccc6c7cc8c9c%10c(cc%11cc%12c%13c%14c(cc%15c%16ccc-5c2c%16c2c5c%16c%17c(c(c46)c7c9c%17c4c%10c%11c%13c4c%16c%14c%152)C513)C%12)C8,9.57,-5.21,-3.6,-5.9,-3.9,5.0,,,,inverted,N-DBH,,,
49073,10.1002/marc.202200119,CCCCC(CC)COC(=O)c1sc2csc(-c3cc4c(-c5ccc(CC(CC)CCCC)s5)c5sccc5c(-c5ccc(CC(CC)CCCC)s5)c4s3)c2c1F,COC(=O)CCCC1(c2ccccc2)C23c4c5ccc6c7cc8c9c%10c(cc%11cc%12c%13c%14c(cc%15c%16ccc-5c2c%16c2c5c%16c%17c(c(c46)c7c9c%17c4c%10c%11c%13c4c%16c%14c%152)C513)C%12)C8,10.1,-5.21,-3.6,-5.9,-3.9,31.0,,,,inverted,N-DBH,,,
49074,10.1002/marc.202200119,CCCCC(CC)COC(=O)c1sc2csc(-c3cc4c(-c5ccc(CC(CC)CCCC)s5)c5sccc5c(-c5ccc(CC(CC)CCCC)s5)c4s3)c2c1F,COC(=O)CCCC1(c2ccccc2)C23c4c5ccc6c7cc8c9c%10c(cc%11cc%12c%13c%14c(cc%15c%16ccc-5c2c%16c2c5c%16c%17c(c(c46)c7c9c%17c4c%10c%11c%13c4c%16c%14c%152)C513)C%12)C8,9.54,-5.21,-3.6,-5.9,-3.9,50.0,,,,inverted,N-DBH,,,
49075,10.1002/marc.202200119,COC(=O)C(C)(C)c1cc(C)cc(-c2sc3c4sc5cc(/C=C6/C(=O)c7cc(F)cc(c7)C(=O)/C6=C\c6cc(C(C)(C)C(=O)OC)c(-c7cc(C)cc(C(C)(C)C(=O)OC)c7)s6)sc5c4c(C(C)(C)C(=O)OC)ccc2-3)c1,CCCCCCc1ccc(C2(c3ccc(CCCCCC)cc3)c3cc4c(cc3-c3sc5cc(/C=C6\C(=O)c7cc(F)c(F)cc7C6=C(C#N)C#N)sc5c32)C(c2ccc(CCCCCC)cc2)(c2ccc(CCCCCC)cc2)c2c-4sc3cc(/C=C4\C(=O)c5cc(F)c(F)cc5C4=C(C#N)C#N)sc23)cc1,12.71,-5.56,-3.65,-5.66,-4.14,,,,,inverted,ZnO,,,
49076,10.1002/marc.202200119,COC(=O)C(C)(C)c1cc(C)cc(-c2sc3c4sc5cc(/C=C6/C(=O)c7cc(F)cc(c7)C(=O)/C6=C\c6cc(C(C)(C)C(=O)OC)c(-c7cc(C)cc(C(C)(C)C(=O)OC)c7)s6)sc5c4c(C(C)(C)C(=O)OC)ccc2-3)c1,CCCCCCc1ccc(C2(c3ccc(CCCCCC)cc3)c3cc4c(cc3-c3sc5cc(/C=C6\C(=O)c7cc(F)c(F)cc7C6=C(C#N)C#N)sc5c32)C(c2ccc(CCCCCC)cc2)(c2ccc(CCCCCC)cc2)c2c-4sc3cc(/C=C4\C(=O)c5cc(F)c(F)cc5C4=C(C#N)C#N)sc23)cc1,13.34,-5.56,-3.65,-5.66,-4.14,,,,,inverted,N-TBHOB,,,
49077,10.1002/marc.202200119,COC(=O)C(C)(C)c1cc(C)cc(-c2sc3c4sc5cc(/C=C6/C(=O)c7cc(F)cc(c7)C(=O)/C6=C\c6cc(C(C)(C)C(=O)OC)c(-c7cc(C)cc(C(C)(C)C(=O)OC)c7)s6)sc5c4c(C(C)(C)C(=O)OC)ccc2-3)c1,CCCCCCc1ccc(C2(c3ccc(CCCCCC)cc3)c3cc4c(cc3-c3sc5cc(/C=C6\C(=O)c7cc(F)c(F)cc7C6=C(C#N)C#N)sc5c32)C(c2ccc(CCCCCC)cc2)(c2ccc(CCCCCC)cc2)c2c-4sc3cc(/C=C4\C(=O)c5cc(F)c(F)cc5C4=C(C#N)C#N)sc23)cc1,12.66,-5.56,-3.65,-5.66,-4.14,,,,,inverted,N-DBH,,,
49078,10.1002/marc.202200119,COC(=O)C(C)(C)c1cc(C)cc(-c2sc3c4sc5cc(/C=C6/C(=O)c7cc(F)cc(c7)C(=O)/C6=C\c6cc(C(C)(C)C(=O)OC)c(-c7cc(C)cc(C(C)(C)C(=O)OC)c7)s6)sc5c4c(C(C)(C)C(=O)OC)ccc2-3)c1,CCCCCCCCCCCc1c(/C=C2\C(=O)c3cc(F)c(F)cc3C2=C(C#N)C#N)sc2c1sc1c3c4nsnc4c4c5sc6c(CCCCCCCCCCC)c(/C=C7\C(=O)c8cc(F)c(F)cc8C7=C(C#N)C#N)sc6c5n(CC(CC)CCCC)c4c3n(CC(CC)CCCC)c21,15.42,-5.56,-3.65,-5.65,-4.09,,,,,inverted,ZnO,,,
49079,10.1002/marc.202200119,COC(=O)C(C)(C)c1cc(C)cc(-c2sc3c4sc5cc(/C=C6/C(=O)c7cc(F)cc(c7)C(=O)/C6=C\c6cc(C(C)(C)C(=O)OC)c(-c7cc(C)cc(C(C)(C)C(=O)OC)c7)s6)sc5c4c(C(C)(C)C(=O)OC)ccc2-3)c1,CCCCCCCCCCCc1c(/C=C2\C(=O)c3cc(F)c(F)cc3C2=C(C#N)C#N)sc2c1sc1c3c4nsnc4c4c5sc6c(CCCCCCCCCCC)c(/C=C7\C(=O)c8cc(F)c(F)cc8C7=C(C#N)C#N)sc6c5n(CC(CC)CCCC)c4c3n(CC(CC)CCCC)c21,16.78,-5.56,-3.65,-5.65,-4.09,,,,,inverted,N-TBHOB,,,
