Repository: JiYiqaq/PCE-KA-GNN

# Data directory

- `raw/Active_Database.csv` is the immutable source dataset bundled under CC BY 4.0. Do not overwrite it with processed data.
- `processed/` is created and populated by the training pipeline. Generated `.pt` and `.pth` caches are intentionally ignored by Git because they can exceed GitHub's normal single-file limit.

See `../DATA_LICENSE.md` for provenance, license and checksum information.

File: data/processed/device_records.csv (part 65 of 250)
record_id,doi,donor_smiles,acceptor_smiles,pce,homo_d,lumo_d,homo_a,lumo_a,active_layer_thickness,annealing_temp,d_a_ratio,additive_ratio,device_type,etl_canonical,htl_canonical,solvent_canonical,additive_canonical
49457,10.1002/pssa.202100232,CC(C)(C)CC(C)(C)c1ccc(Nc2ccc(C(C)(C)CC(C)(C)C)cc2-c2cc(C(C)(C)C)cc(C(C)(C)C)c2O)cc1,c12c3c4c5c1c1c6c7c2c2c8c3c3c9c4c4c%10c5c5c1c1c6c6c%11c7c2c2c7c8c3c3c8c9c4c4c9c%10c5c5c1c1c6c6c%11c2c2c7c3c3c8c4c4c9c5c1c1c6c2c3c41,0.88,,,,,32.0,50.0,,,conventional,BCP,PEDOT:PSS,chlorobenzene,
49458,10.1002/pssa.202100232,CC(C)(C)CC(C)(C)c1ccc(Nc2ccc(C(C)(C)CC(C)(C)C)cc2-c2cc(C(C)(C)C)cc(C(C)(C)C)c2O)cc1,c12c3c4c5c1c1c6c7c2c2c8c3c3c9c4c4c%10c5c5c1c1c6c6c%11c7c2c2c7c8c3c3c8c9c4c4c9c%10c5c5c1c1c6c6c%11c2c2c7c3c3c8c4c4c9c5c1c1c6c2c3c41,0.41,,,,,28.0,50.0,,,conventional,BCP,PEDOT:PSS,chlorobenzene,
49459,10.1002/pssa.202100232,CC(C)(C)CC(C)(C)c1ccc(Nc2ccc(C(C)(C)CC(C)(C)C)cc2-c2cc(C(C)(C)C)cc(C(C)(C)C)c2O)cc1,c12c3c4c5c1c1c6c7c2c2c8c3c3c9c4c4c%10c5c5c1c1c6c6c%11c7c2c2c7c8c3c3c8c9c4c4c9c%10c5c5c1c1c6c6c%11c2c2c7c3c3c8c4c4c9c5c1c1c6c2c3c41,1.33,,,,,32.0,,,,conventional,BCP,PEDOT:PSS,chloroform,
49461,10.1002/pssa.202100232,CC(C)(C)CC(C)(C)c1ccc(Nc2ccc(C(C)(C)CC(C)(C)C)cc2-c2cc(C(C)(C)C)cc(C(C)(C)C)c2O)cc1,c12c3c4c5c1c1c6c7c2c2c8c3c3c9c4c4c%10c5c5c1c1c6c6c%11c7c2c2c7c8c3c3c8c9c4c4c9c%10c5c5c1c1c6c6c%11c2c2c7c3c3c8c4c4c9c5c1c1c6c2c3c41,0.98,,,,,32.0,80.0,,,conventional,BCP,PEDOT:PSS,chloroform,
49462,10.1002/pssa.202100232,CC(C)(C)CC(C)(C)c1ccc(Nc2ccc(C(C)(C)CC(C)(C)C)cc2-c2cc(C(C)(C)C)cc(C(C)(C)C)c2O)cc1,c12c3c4c5c1c1c6c7c2c2c8c3c3c9c4c4c%10c5c5c1c1c6c6c%11c7c2c2c7c8c3c3c8c9c4c4c9c%10c5c5c1c1c6c6c%11c2c2c7c3c3c8c4c4c9c5c1c1c6c2c3c41,0.53,,,,,27.0,50.0,,,conventional,BCP,PEDOT:PSS,chloroform,
49463,10.1002/pssa.202100232,CC(C)(C)CC(C)(C)c1ccc(Nc2ccc(C(C)(C)CC(C)(C)C)cc2-c2cc(C(C)(C)C)cc(C(C)(C)C)c2O)cc1,c12c3c4c5c1c1c6c7c2c2c8c3c3c9c4c4c%10c5c5c1c1c6c6c%11c7c2c2c7c8c3c3c8c9c4c4c9c%10c5c5c1c1c6c6c%11c2c2c7c3c3c8c4c4c9c5c1c1c6c2c3c41,0.43,,,,,23.0,50.0,,,conventional,BCP,PEDOT:PSS,chloroform,
49464,10.1002/pssa.202100708,COC(=O)C(C)(C)c1cc(C)cc(-c2sc3c4sc5cc(/C=C6/C(=O)c7cc(F)cc(c7)C(=O)/C6=C\c6cc(C(C)(C)C(=O)OC)c(-c7cc(C)cc(C(C)(C)C(=O)OC)c7)s6)sc5c4c(C(C)(C)C(=O)OC)ccc2-3)c1,CCCCCCCCCCCc1c(/C=C2\C(=O)c3cc(F)c(F)cc3C2=C(C#N)C#N)sc2c1sc1c3c4nsnc4c4c5sc6c(CCCCCCCCCCC)c(/C=C7\C(=O)c8cc(F)c(F)cc8C7=C(C#N)C#N)sc6c5n(CC(CC)CCCC)c4c3n(CC(CC)CCCC)c21,15.3,-5.56,-3.65,-5.65,-4.09,,,,,inverted,ZnO,MoO3,,
49465,10.1002/pssa.202100708,COC(=O)C(C)(C)c1cc(C)cc(-c2sc3c4sc5cc(/C=C6/C(=O)c7cc(F)cc(c7)C(=O)/C6=C\c6cc(C(C)(C)C(=O)OC)c(-c7cc(C)cc(C(C)(C)C(=O)OC)c7)s6)sc5c4c(C(C)(C)C(=O)OC)ccc2-3)c1,CCCCCCCCCCCc1c(/C=C2\C(=O)c3cc(F)c(F)cc3C2=C(C#N)C#N)sc2c1sc1c3c4nsnc4c4c5sc6c(CCCCCCCCCCC)c(/C=C7\C(=O)c8cc(F)c(F)cc8C7=C(C#N)C#N)sc6c5n(CC(CC)CCCC)c4c3n(CC(CC)CCCC)c21,16.5,-5.56,-3.65,-5.65,-4.09,,,,,inverted,6-ACA-ZnO,MoO3,,
49466,10.1002/pssa.202200016,CCCCCCc1ccsc1,CCCCC(=O)OCC1(c2ccccc2)c2cccc3cccc4cccc5cccc6cccc1c6c-5c-4c-3c2,0.32,-5.01,-3.12,-6.1,-3.7,,132.0,1:1,,inverted,PEIE,PEDOT:PSS (PEG),o-DCB,
49467,10.1002/pssa.202200016,CCCCCCc1ccsc1,CCCCC(=O)OCC1(c2ccccc2)c2cccc3cccc4cccc5cccc6cccc1c6c-5c-4c-3c2,0.92,-5.01,-3.12,-6.1,-3.7,,132.0,1:1,,inverted,PEIE,PEDOT:PSS (PEG),o-DCB,
49468,10.1002/pssa.202200016,CCCCCCc1ccsc1,CCCCC(=O)OCC1(c2ccccc2)c2cccc3cccc4cccc5cccc6cccc1c6c-5c-4c-3c2,1.22,-5.01,-3.12,-6.1,-3.7,,132.0,1:1,,inverted,PEIE,PEDOT:PSS (PEG),o-DCB,
49469,10.1002/pssa.202200016,CCCCCCc1ccsc1,CCCCC(=O)OCC1(c2ccccc2)c2cccc3cccc4cccc5cccc6cccc1c6c-5c-4c-3c2,1.38,-5.01,-3.12,-6.1,-3.7,,132.0,1:1,,inverted,PEIE,PEDOT:PSS (PEG),o-DCB,
49470,10.1002/pssa.202200016,CCCCCCc1ccsc1,CCCCC(=O)OCC1(c2ccccc2)c2cccc3cccc4cccc5cccc6cccc1c6c-5c-4c-3c2,1.51,-5.01,-3.12,-6.1,-3.7,,132.0,1:1,,inverted,PEIE,PEDOT:PSS (PEG),o-DCB,
49471,10.1002/pssa.202200016,CCCCCCc1ccsc1,CCCCC(=O)OCC1(c2ccccc2)c2cccc3cccc4cccc5cccc6cccc1c6c-5c-4c-3c2,1.58,-5.01,-3.12,-6.1,-3.7,,132.0,1:1,,inverted,PEIE,PEDOT:PSS (PEG),o-DCB,
49472,10.1002/pssa.202200016,CCCCCCc1ccsc1,CCCCC(=O)OCC1(c2ccccc2)c2cccc3cccc4cccc5cccc6cccc1c6c-5c-4c-3c2,1.6,-5.01,-3.12,-6.1,-3.7,,132.0,1:1,,inverted,PEIE,PEDOT:PSS (PEG),o-DCB,
49473,10.1002/pssa.202200016,CCCCCCc1ccsc1,CCCCC(=O)OCC1(c2ccccc2)c2cccc3cccc4cccc5cccc6cccc1c6c-5c-4c-3c2,1.61,-5.01,-3.12,-6.1,-3.7,,132.0,1:1,,inverted,PEIE,PEDOT:PSS (PEG),o-DCB,
49474,10.1002/pssa.202200016,CCCCCCc1ccsc1,CCCCC(=O)OCC1(c2ccccc2)c2cccc3cccc4cccc5cccc6cccc1c6c-5c-4c-3c2,1.62,-5.01,-3.12,-6.1,-3.7,,132.0,1:1,,inverted,PEIE,PEDOT:PSS (PEG),o-DCB,
49475,10.1002/pssa.202200143,CCCCC(CC)COC(=O)c1sc2csc(-c3cc4c(-c5ccc(CC(CC)CCCC)s5)c5sccc5c(-c5ccc(CC(CC)CCCC)s5)c4s3)c2c1F,COC(=O)CCCC1(c2ccccc2)C23c4c5ccc6c7cc8c9c%10c(cc%11cc%12c%13c%14c(cc%15c%16ccc-5c2c%16c2c5c%16c%17c(c(c46)c7c9c%17c4c%10c%11c%13c4c%16c%14c%152)C513)C%12)C8,6.0,-5.21,-3.6,-5.9,-3.9,,,,,inverted,ZnO,MoO3,o-DCB,
49477,10.1002/pssa.202200143,CCCCC(CC)COC(=O)c1sc2csc(-c3cc4c(-c5ccc(CC(CC)CCCC)s5)c5sccc5c(-c5ccc(CC(CC)CCCC)s5)c4s3)c2c1F,COC(=O)CCCC1(c2ccccc2)C23c4c5ccc6c7cc8c9c%10c(cc%11cc%12c%13c%14c(cc%15c%16ccc-5c2c%16c2c5c%16c%17c(c(c46)c7c9c%17c4c%10c%11c%13c4c%16c%14c%152)C513)C%12)C8,5.6,-5.21,-3.6,-5.9,-3.9,,,,50%,inverted,ZnO,MoO3,o-DCB,
49479,10.1002/pssa.202300121,CCCCC(CC)COC(=O)c1sc2csc(-c3cc4c(-c5ccc(CC(CC)CCCC)s5)c5sccc5c(-c5ccc(CC(CC)CCCC)s5)c4s3)c2c1F,CCCCC(CC)CC1(CC(CC)CCCC)c2cc(-c3ccc(/C=C4\SC(=S)N(CC)C4=O)c4nsnc34)ccc2-c2cc3c(cc21)-c1ccc(-c2ccc(/C=C4\SC(=S)N(CC)C4=O)c4nsnc24)cc1C3(CC(CC)CCCC)CC(CC)CCCC,2.45,-5.21,-3.6,-5.75,-3.7,,,,,,,,,
49480,10.1002/pssa.202300121,CCCCC(CC)COC(=O)c1sc2csc(-c3cc4c(-c5ccc(CC(CC)CCCC)s5)c5sccc5c(-c5ccc(CC(CC)CCCC)s5)c4s3)c2c1F,CCCCCCc1ccc(C2(c3ccc(CCCCCC)cc3)c3cc4c(cc3-c3sc(-c5ccc(/C=C6\SC(=S)N(CC)C6=O)c6nsnc56)cc32)C(c2ccc(CCCCCC)cc2)(c2ccc(CCCCCC)cc2)c2cc(-c3ccc(/C=C5\SC(=S)N(CC)C5=O)c5nsnc35)sc2-4)cc1,6.19,-5.21,-3.6,-5.52,-3.69,,,,,,,,,
49481,10.1002/pssa.202300121,CCCCC(CC)COC(=O)c1sc2csc(-c3cc4c(-c5ccc(CC(CC)CCCC)s5)c5sccc5c(-c5ccc(CC(CC)CCCC)s5)c4s3)c2c1F,c1ccc2c(c1)C1CC2C23c4c5c6c7c8c9c(c%10c%11c2c2c4c4c%12c5c5c6c6c8c8c%13c%14c%15c%16c%17c%18c%19c%20c%21c%22c%23c(c%14c%14c%24c%23c%23c%22c%22c%20c(c2c%22c%11c%23c%10c%24c9c%148)c4c%19c%12c%17c5c%16c%136)C%152C4CC(c5ccccc54)C%18%212)C713,5.71,-5.21,-3.6,,,,,,,,,,,
49482,10.1002/pssa.202300121,CCCCC(CC)COC(=O)c1sc2csc(-c3cc4c(-c5ccc(CC(CC)CCCC)s5)c5sccc5c(-c5ccc(CC(CC)CCCC)s5)c4s3)c2c1F,COC(=O)CCCC1(c2ccccc2)C23c4c5c6c7c8c9c(c%10c%11c2c2c4c4c%12c5c5c6c6c8c8c%13c%14c%15c%16c%17c%18c%19c%20c%21c%22c%23c(c%14c%14c%24c%23c%23c%22c%22c%20c(c2c%22c%11c%23c%10c%24c9c%148)c4c%19c%12c%17c5c%16c%136)C%152C(CCCC(=O)OC)(c4ccccc4)C%18%212)C713,5.0,-5.21,-3.6,,,,,,,,,,,
49483,10.1002/pssa.202300121,CCCCC(CC)COC(=O)c1sc2csc(-c3cc4c(-c5ccc(CC(CC)CCCC)s5)c5sccc5c(-c5ccc(CC(CC)CCCC)s5)c4s3)c2c1F,CCCCCCc1ccc(C2(c3ccc(CCCCCC)cc3)c3cc4c(cc3-c3sc5cc(C=C6C(=O)c7cc(C)c(C)cc7C6=C(C#N)C#N)sc5c32)C(c2ccc(CCCCCC)cc2)(c2ccc(CCCCCC)cc2)c2c-4sc3cc(C=C4C(=O)c5cc(C)c(C)cc5C4=C(C#N)C#N)sc23)cc1,6.71,-5.21,-3.6,-5.57,-3.88,,,,,,,,,
49484,10.1002/pssa.202300121,CCCCC(CC)COC(=O)c1sc2csc(-c3cc4c(-c5ccc(CC(CC)CCCC)s5)c5sccc5c(-c5ccc(CC(CC)CCCC)s5)c4s3)c2c1F,CCCCCCc1ccc(C2(c3ccc(CCCCCC)cc3)c3cc4c(cc3-c3sc5cc(/C=C6\C(=O)c7ccc(C)cc7C6=C(C#N)C#N)sc5c32)C(c2ccc(CCCCCC)cc2)(c2ccc(CCCCCC)cc2)c2c-4sc3cc(/C=C4\C(=O)c5ccc(C)cc5C4=C(C#N)C#N)sc23)cc1,6.55,-5.21,-3.6,-5.514,-3.808,,,,,,,,,
49485,10.1002/pssa.202300121,CCCCC(CC)COC(=O)c1sc2csc(-c3cc4c(-c5ccc(CC(CC)CCCC)s5)c5sccc5c(-c5ccc(CC(CC)CCCC)s5)c4s3)c2c1F,CCCCCCc1ccc(C2(c3ccc(CCCCCC)cc3)c3cc4c(cc3-c3sc5cc(C=C6C(=O)c7ccccc7C6=C(C#N)C#N)sc5c32)C(c2ccc(CCCCCC)cc2)(c2ccc(CCCCCC)cc2)c2c-4sc3cc(C=C4C(=O)c5ccccc5C4=C(C#N)C#N)sc23)cc1,4.93,-5.21,-3.6,-5.576,-3.916,,,,,,,,,
49486,10.1002/pssa.202300121,CCCCC(CC)COC(=O)c1sc2csc(-c3cc4c(-c5ccc(CC(CC)CCCC)s5)c5sccc5c(-c5ccc(CC(CC)CCCC)s5)c4s3)c2c1F,COC(=O)CCCC1(c2ccccc2)C23c4c5ccc6c7cc8c9c%10c(cc%11cc%12c%13c%14c(cc%15c%16ccc-5c2c%16c2c5c%16c%17c(c(c46)c7c9c%17c4c%10c%11c%13c4c%16c%14c%152)C513)C%12)C8,6.91,-5.21,-3.6,-5.9,-3.9,,,,,,,,,
49487,10.1002/pssa.202300121,CCCCC(CC)COC(=O)c1sc2csc(-c3cc4c(-c5ccc(CC(CC)CCCC)s5)c5sccc5c(-c5ccc(CC(CC)CCCC)s5)c4s3)c2c1F,CCCCCC(CCCCC)N1C(=O)c2ccc3c4ccc5c6c(ccc(c7ccc(c2c37)C1=O)c64)C(=O)N(C(CCCCC)CCCCC)C5=O,2.94,-5.21,-3.6,-6.1,-3.86,,,,,,,,,
49488,10.1002/pssa.202300121,COC(=O)C(C)(C)c1cc(C)cc(-c2sc3c4sc5cc(/C=C6/C(=O)c7cc(F)cc(c7)C(=O)/C6=C\c6cc(C(C)(C)C(=O)OC)c(-c7cc(C)cc(C(C)(C)C(=O)OC)c7)s6)sc5c4c(C(C)(C)C(=O)OC)ccc2-3)c1,CCCCCCCCCCCc1c(/C=C2\C(=O)c3ccccc3C2=C(C#N)C#N)sc2c1sc1c3c4nsnc4c4c5sc6c(CCCCCCCCCCC)c(/C=C7\C(=O)c8ccccc8C7=C(C#N)C#N)sc6c5n(CC(CC)CCCC)c4c3n(CC(CC)CCCC)c21,6.65,-5.56,-3.65,-5.55,-3.87,,,,,,,,,
49489,10.1002/pssa.202300121,COC(=O)C(C)(C)c1cc(C)cc(-c2sc3c4sc5cc(/C=C6/C(=O)c7cc(F)cc(c7)C(=O)/C6=C\c6cc(C(C)(C)C(=O)OC)c(-c7cc(C)cc(C(C)(C)C(=O)OC)c7)s6)sc5c4c(C(C)(C)C(=O)OC)ccc2-3)c1,CCCCC(CC)Cn1nc2c(n1)c1c3sc4cc(/C=C5\C(=O)c6ccccc6C5=C(C#N)C#N)sc4c3n(CC(CC)CCCC)c1c1c2c2sc3cc(/C=C4\C(=O)c5ccccc5C4=C(C#N)C#N)sc3c2n1CC(CC)CCCC,7.82,-5.56,-3.65,-5.45,-3.95,,,,,,,,,
49490,10.1002/pssa.202300121,CCCCC(CC)Cc1ccc(-c2c3cc(-c4ccc(-c5sc(-c6cccs6)c6c5C(=O)c5c(CC(CC)CCCC)sc(CC(CC)CCCC)c5C6=O)s4)sc3c(-c3ccc(CC(CC)CCCC)s3)c3ccsc23)s1,CCCCCCCCCCCc1c(/C=C2\C(=O)c3ccccc3C2=C(C#N)C#N)sc2c1sc1c3c4nsnc4c4c5sc6c(CCCCCCCCCCC)c(/C=C7\C(=O)c8ccccc8C7=C(C#N)C#N)sc6c5n(CC(CC)CCCC)c4c3n(CC(CC)CCCC)c21,10.59,-5.33,-3.48,-5.55,-3.87,,,,,,,,,
49491,10.1002/pssa.202300121,CCCCC(CC)Cc1ccc(-c2c3cc(-c4ccc(-c5sc(-c6cccs6)c6c5C(=O)c5c(CC(CC)CCCC)sc(CC(CC)CCCC)c5C6=O)s4)sc3c(-c3ccc(CC(CC)CCCC)s3)c3ccsc23)s1,CCCCC(CC)Cn1nc2c(n1)c1c3sc4cc(/C=C5\C(=O)c6ccccc6C5=C(C#N)C#N)sc4c3n(CC(CC)CCCC)c1c1c2c2sc3cc(/C=C4\C(=O)c5ccccc5C4=C(C#N)C#N)sc3c2n1CC(CC)CCCC,12.51,-5.33,-3.48,-5.45,-3.95,,,,,,,,,
49492,10.1002/pssa.202300121,COC(=O)C(C)(C)c1cc(C)cc(-c2sc3c4sc5cc(/C=C6/C(=O)c7cc(F)cc(c7)C(=O)/C6=C\c6cc(C(C)(C)C(=O)OC)c(-c7cc(C)cc(C(C)(C)C(=O)OC)c7)s6)sc5c4c(C(C)(C)C(=O)OC)ccc2-3)c1,CCCCCCCCCCCc1c(/C=C2\C(=O)c3cc(F)c(F)cc3C2=C(C#N)C#N)sc2c1sc1c3c4nsnc4c4c5sc6c(CCCCCCCCCCC)c(/C=C7\C(=O)c8cc(F)c(F)cc8C7=C(C#N)C#N)sc6c5n(CC(CC)CCCC)c4c3n(CC(CC)CCCC)c21,14.9,-5.56,-3.65,-5.65,-4.09,,,,,,,,,
49493,10.1002/pssa.202300121,CCCCC(CC)Cc1ccc(-c2c3cc(-c4ccc(-c5sc(-c6cccs6)c6c5C(=O)c5c(CC(CC)CCCC)sc(CC(CC)CCCC)c5C6=O)s4)sc3c(-c3ccc(CC(CC)CCCC)s3)c3ccsc23)s1,CCCCCCCCCCCc1c(/C=C2\C(=O)c3cc(F)c(F)cc3C2=C(C#N)C#N)sc2c1sc1c3c4nsnc4c4c5sc6c(CCCCCCCCCCC)c(/C=C7\C(=O)c8cc(F)c(F)cc8C7=C(C#N)C#N)sc6c5n(CC(CC)CCCC)c4c3n(CC(CC)CCCC)c21,10.43,-5.33,-3.48,-5.65,-4.09,,,,,,,,,
49494,10.1002/pssa.202300121,CCCCC(CC)COC(=O)c1sc2csc(-c3cc4c(-c5ccc(CC(CC)CCCC)s5)c5sccc5c(-c5ccc(CC(CC)CCCC)s5)c4s3)c2c1F,CCCCCCCCCCCc1c(/C=C2\C(=O)c3cc(F)c(F)cc3C2=C(C#N)C#N)sc2c1sc1c3c4nsnc4c4c5sc6c(CCCCCCCCCCC)c(/C=C7\C(=O)c8cc(F)c(F)cc8C7=C(C#N)C#N)sc6c5n(CC(CC)CCCC)c4c3n(CC(CC)CCCC)c21,7.08,-5.21,-3.6,-5.65,-4.09,,,,,,,,,
49495,10.1002/pssa.202300121,CCCCC(CC)C[Si]1(CC(CC)CCCC)c2ccsc2-c2sc(-c3cccc4nsnc34)cc21,CCCCCCCCCCCc1c(/C=C2\C(=O)c3cc(F)c(F)cc3C2=C(C#N)C#N)sc2c1sc1c3c4nsnc4c4c5sc6c(CCCCCCCCCCC)c(/C=C7\C(=O)c8cc(F)c(F)cc8C7=C(C#N)C#N)sc6c5n(CC(CC)CCCC)c4c3n(CC(CC)CCCC)c21,2.45,-4.8,-3.3,-5.65,-4.09,,,,,,,,,
49508,10.1002/pssa.202400221,CCCCCCc1ccsc1,COC(=O)CCCC1(c2ccccc2)C23c4c5c6c7c8c9c(c%10c%11c2c2c%12c4c4c%13c5c5c7c7c8c8c%14c9c%10c9c%10c%11c2c2c%11c%12c4c4c%12c%13c5c5c7c7c8c8c%14c9c9c%10c2c2c%11c4c4c%12c5c7c5c8c9c2c45)C613,2.57,-5.01,-3.12,-6.1,-3.7,,,,,,,,,
49509,10.1002/pssa.202400221,CCCCCCc1ccsc1,COC(=O)CCCC1(c2ccccc2)C23c4c5c6c7c8c9c(c%10c%11c2c2c%12c4c4c%13c5c5c7c7c8c8c%14c9c%10c9c%10c%11c2c2c%11c%12c4c4c%12c%13c5c5c7c7c8c8c%14c9c9c%10c2c2c%11c4c4c%12c5c7c5c8c9c2c45)C613,2.96,-5.01,-3.12,-6.1,-3.7,,,,,,,,,
49518,10.1002/pssa.202500317,COC(=O)C(C)(C)c1cc(C)cc(-c2sc3c4sc5cc(/C=C6/C(=O)c7cc(F)cc(c7)C(=O)/C6=C\c6cc(C(C)(C)C(=O)OC)c(-c7cc(C)cc(C(C)(C)C(=O)OC)c7)s6)sc5c4c(C(C)(C)C(=O)OC)ccc2-3)c1,CCCCCCCCCCCc1c(/C=C2\C(=O)c3ccccc3C2=C(C#N)C#N)sc2c1sc1c3c4nsnc4c4c5sc6c(CCCCCCCCCCC)c(/C=C7\C(=O)c8cc(-c9cccs9)ccc8C7=C(C#N)C#N)sc6c5n(CC(CCCCCCCC)CCCCCCCCCC)c4c3n(CC(CCCCCCCC)CCCCCCCCCC)c21,16.26,-5.56,-3.65,-5.68,-3.94,,,,,conventional,PDINN,PEDOT:PSS,,
49519,10.1002/pssa.202500317,COC(=O)C(C)(C)c1cc(C)cc(-c2sc3c4sc5cc(/C=C6/C(=O)c7cc(F)cc(c7)C(=O)/C6=C\c6cc(C(C)(C)C(=O)OC)c(-c7cc(C)cc(C(C)(C)C(=O)OC)c7)s6)sc5c4c(C(C)(C)C(=O)OC)ccc2-3)c1,CCCCCCCCCCCc1c(/C=C2\C(=O)c3ccccc3C2=C(C#N)C#N)sc2c1sc1c3c4nsnc4c4c5sc6c(CCCCCCCCCCC)c(/C=C7\C(=O)c8cc(-c9cccs9)ccc8C7=C(C#N)C#N)sc6c5n(CC(CCCCCCCC)CCCCCCCCCC)c4c3n(CC(CCCCCCCC)CCCCCCCCCC)c21,18.72,-5.56,-3.65,-5.68,-3.94,,,,,conventional,PCBM/SnO2,PEDOT:PSS,,
49520,10.1002/pssa.202500317,COC(=O)C(C)(C)c1cc(C)cc(-c2sc3c4sc5cc(/C=C6/C(=O)c7cc(F)cc(c7)C(=O)/C6=C\c6cc(C(C)(C)C(=O)OC)c(-c7cc(C)cc(C(C)(C)C(=O)OC)c7)s6)sc5c4c(C(C)(C)C(=O)OC)ccc2-3)c1,CCCCCCCCCCCc1c(/C=C2\C(=O)c3ccccc3C2=C(C#N)C#N)sc2c1sc1c3c4nsnc4c4c5sc6c(CCCCCCCCCCC)c(/C=C7\C(=O)c8cc(-c9cccs9)ccc8C7=C(C#N)C#N)sc6c5n(CC(CCCCCCCC)CCCCCCCCCC)c4c3n(CC(CCCCCCCC)CCCCCCCCCC)c21,19.35,-5.56,-3.65,-5.68,-3.94,,,,,conventional,PCBM/TiO2,PEDOT:PSS,,
49521,10.1002/pssa.202500317,COC(=O)C(C)(C)c1cc(C)cc(-c2sc3c4sc5cc(/C=C6/C(=O)c7cc(F)cc(c7)C(=O)/C6=C\c6cc(C(C)(C)C(=O)OC)c(-c7cc(C)cc(C(C)(C)C(=O)OC)c7)s6)sc5c4c(C(C)(C)C(=O)OC)ccc2-3)c1,CCCCCCCCCCCc1c(/C=C2\C(=O)c3ccccc3C2=C(C#N)C#N)sc2c1sc1c3c4nsnc4c4c5sc6c(CCCCCCCCCCC)c(/C=C7\C(=O)c8cc(-c9cccs9)ccc8C7=C(C#N)C#N)sc6c5n(CC(CCCCCCCC)CCCCCCCCCC)c4c3n(CC(CCCCCCCC)CCCCCCCCCC)c21,17.09,-5.56,-3.65,-5.68,-3.94,,,,,conventional,PCBM/ZnO,PEDOT:PSS,,
49522,10.1002/pssa.202500317,COC(=O)C(C)(C)c1cc(C)cc(-c2sc3c4sc5cc(/C=C6/C(=O)c7cc(F)cc(c7)C(=O)/C6=C\c6cc(C(C)(C)C(=O)OC)c(-c7cc(C)cc(C(C)(C)C(=O)OC)c7)s6)sc5c4c(C(C)(C)C(=O)OC)ccc2-3)c1,CCCCCCCCCCCc1c(/C=C2\C(=O)c3ccccc3C2=C(C#N)C#N)sc2c1sc1c3c4nsnc4c4c5sc6c(CCCCCCCCCCC)c(/C=C7\C(=O)c8cc(-c9cccs9)ccc8C7=C(C#N)C#N)sc6c5n(CC(CCCCCCCC)CCCCCCCCCC)c4c3n(CC(CCCCCCCC)CCCCCCCCCC)c21,16.52,-5.56,-3.65,-5.68,-3.94,,,,,conventional,PDINN,PEDOT:PSS,,
49523,10.1002/pssa.202500317,COC(=O)C(C)(C)c1cc(C)cc(-c2sc3c4sc5cc(/C=C6/C(=O)c7cc(F)cc(c7)C(=O)/C6=C\c6cc(C(C)(C)C(=O)OC)c(-c7cc(C)cc(C(C)(C)C(=O)OC)c7)s6)sc5c4c(C(C)(C)C(=O)OC)ccc2-3)c1,CCCCCCCCCCCc1c(/C=C2\C(=O)c3ccccc3C2=C(C#N)C#N)sc2c1sc1c3c4nsnc4c4c5sc6c(CCCCCCCCCCC)c(/C=C7\C(=O)c8cc(-c9cccs9)ccc8C7=C(C#N)C#N)sc6c5n(CC(CCCCCCCC)CCCCCCCCCC)c4c3n(CC(CCCCCCCC)CCCCCCCCCC)c21,14.68,-5.56,-3.65,-5.68,-3.94,,,,,inverted,ZnO,MoO3,,
49524,10.1002/pssa.202500317,COC(=O)C(C)(C)c1cc(C)cc(-c2sc3c4sc5cc(/C=C6/C(=O)c7cc(F)cc(c7)C(=O)/C6=C\c6cc(C(C)(C)C(=O)OC)c(-c7cc(C)cc(C(C)(C)C(=O)OC)c7)s6)sc5c4c(C(C)(C)C(=O)OC)ccc2-3)c1,CCCCCCCCCCCc1c(/C=C2\C(=O)c3ccccc3C2=C(C#N)C#N)sc2c1sc1c3c4nsnc4c4c5sc6c(CCCCCCCCCCC)c(/C=C7\C(=O)c8cc(-c9cccs9)ccc8C7=C(C#N)C#N)sc6c5n(CC(CCCCCCCC)CCCCCCCCCC)c4c3n(CC(CCCCCCCC)CCCCCCCCCC)c21,15.11,-5.56,-3.65,-5.68,-3.94,,,,,,IZO,MoO3,,
49525,10.1002/pssa.202500317,COC(=O)C(C)(C)c1cc(C)cc(-c2sc3c4sc5cc(/C=C6/C(=O)c7cc(F)cc(c7)C(=O)/C6=C\c6cc(C(C)(C)C(=O)OC)c(-c7cc(C)cc(C(C)(C)C(=O)OC)c7)s6)sc5c4c(C(C)(C)C(=O)OC)ccc2-3)c1,CCCCCCCCCCCc1c(/C=C2\C(=O)c3ccccc3C2=C(C#N)C#N)sc2c1sc1c3c4nsnc4c4c5sc6c(CCCCCCCCCCC)c(/C=C7\C(=O)c8cc(-c9cccs9)ccc8C7=C(C#N)C#N)sc6c5n(CC(CCCCCCCC)CCCCCCCCCC)c4c3n(CC(CCCCCCCC)CCCCCCCCCC)c21,14.93,-5.56,-3.65,-5.68,-3.94,,,,,conventional,PFN-Br,PEDOT:PSS,,
49526,10.1002/pssa.202500484,CCCCCCc1cc(C)sc1C,COC(=O)CCCC1(c2ccccc2)C23c4c5c6c7c8c9c(c%10c%11c2c2c%12c4c4c%13c5c5c7c7c8c8c%14c9c%10c9c%10c%11c2c2c%11c%12c4c4c%12c%13c5c5c7c7c8c8c%14c9c9c%10c2c2c%11c4c4c%12c5c7c5c8c9c2c45)C613,3.22,-5.01,-3.12,-6.1,-3.7,,,1:1,,conventional,LiF,PEDOT:PSS,,
49527,10.1002/pssa.202500484,CCCCCCc1cc(C)sc1C,COC(=O)CCCC1(c2ccccc2)C23c4c5c6c7c8c9c(c%10c%11c2c2c%12c4c4c%13c5c5c7c7c8c8c%14c9c%10c9c%10c%11c2c2c%11c%12c4c4c%12c%13c5c5c7c7c8c8c%14c9c9c%10c2c2c%11c4c4c%12c5c7c5c8c9c2c45)C613,5.4,-5.01,-3.12,-6.1,-3.7,180.0,100.0,1:1,1 wt%,conventional,LiF,PEDOT:PSS,,
49528,10.1002/pssa.202500484,CCCCCCc1cc(C)sc1C,COC(=O)CCCC1(c2ccccc2)C23c4c5c6c7c8c9c(c%10c%11c2c2c%12c4c4c%13c5c5c7c7c8c8c%14c9c%10c9c%10c%11c2c2c%11c%12c4c4c%12c%13c5c5c7c7c8c8c%14c9c9c%10c2c2c%11c4c4c%12c5c7c5c8c9c2c45)C613,4.51,-5.01,-3.12,-6.1,-3.7,180.0,100.0,1:1,2 wt%,conventional,LiF,PEDOT:PSS,,
49529,10.1002/pssa.202500484,CCCCCCc1cc(C)sc1C,COC(=O)CCCC1(c2ccccc2)C23c4c5c6c7c8c9c(c%10c%11c2c2c%12c4c4c%13c5c5c7c7c8c8c%14c9c%10c9c%10c%11c2c2c%11c%12c4c4c%12c%13c5c5c7c7c8c8c%14c9c9c%10c2c2c%11c4c4c%12c5c7c5c8c9c2c45)C613,2.63,-5.01,-3.12,-6.1,-3.7,180.0,100.0,1:1,3 wt%,conventional,LiF,PEDOT:PSS,,
49530,10.1002/pssa.202500544,CCCCCCc1cc(C)sc1C,CCCCC(=O)OCC1(c2ccccc2)c2cccc3cccc4cccc5cccc6cccc1c6c-5c-4c-3c2,3.26,-5.01,-3.12,-6.1,-3.7,,,1:1,,conventional,LiF,PEDOT:PSS,,
49531,10.1002/pssa.202500544,CCCCCCc1cc(C)sc1C,CCCCC(=O)OCC1(c2ccccc2)c2cccc3cccc4cccc5cccc6cccc1c6c-5c-4c-3c2,4.4,-5.01,-3.12,-6.1,-3.7,,,1:1,1%,conventional,LiF,PEDOT:PSS,,
49532,10.1002/pssa.202500544,CCCCCCc1cc(C)sc1C,CCCCC(=O)OCC1(c2ccccc2)c2cccc3cccc4cccc5cccc6cccc1c6c-5c-4c-3c2,4.24,-5.01,-3.12,-6.1,-3.7,,,1:1,2%,conventional,LiF,PEDOT:PSS,,
49533,10.1002/pssa.202500544,CCCCCCc1cc(C)sc1C,CCCCC(=O)OCC1(c2ccccc2)c2cccc3cccc4cccc5cccc6cccc1c6c-5c-4c-3c2,3.93,-5.01,-3.12,-6.1,-3.7,,,1:1,3%,conventional,LiF,PEDOT:PSS,,
49542,10.1002/pssr.202100386,COC(=O)C(C)(C)c1cc(C)cc(-c2sc3c4sc5cc(/C=C6/C(=O)c7cc(F)cc(c7)C(=O)/C6=C\c6cc(C(C)(C)C(=O)OC)c(-c7cc(C)cc(C(C)(C)C(=O)OC)c7)s6)sc5c4c(C(C)(C)C(=O)OC)ccc2-3)c1,CCCCCCCCCCCc1c(/C=C2\C(=O)c3cc(F)c(F)cc3C2=C(C#N)C#N)sc2c1sc1c3c4nsnc4c4c5sc6c(CCCCCCCCCCC)c(/C=C7\C(=O)c8cc(F)c(F)cc8C7=C(C#N)C#N)sc6c5n(CC(CC)CCCC)c4c3n(CC(CC)CCCC)c21,7.06,-5.56,-3.65,-5.65,-4.09,,,,0%,inverted,,,,
49543,10.1002/pssr.202100386,COC(=O)C(C)(C)c1cc(C)cc(-c2sc3c4sc5cc(/C=C6/C(=O)c7cc(F)cc(c7)C(=O)/C6=C\c6cc(C(C)(C)C(=O)OC)c(-c7cc(C)cc(C(C)(C)C(=O)OC)c7)s6)sc5c4c(C(C)(C)C(=O)OC)ccc2-3)c1,CCCCCCCCCCCc1c(/C=C2\C(=O)c3cc(F)c(F)cc3C2=C(C#N)C#N)sc2c1sc1c3c4nsnc4c4c5sc6c(CCCCCCCCCCC)c(/C=C7\C(=O)c8cc(F)c(F)cc8C7=C(C#N)C#N)sc6c5n(CC(CC)CCCC)c4c3n(CC(CC)CCCC)c21,10.96,-5.56,-3.65,-5.65,-4.09,,,,0%,inverted,,,,
49544,10.1002/pssr.202100386,COC(=O)C(C)(C)c1cc(C)cc(-c2sc3c4sc5cc(/C=C6/C(=O)c7cc(F)cc(c7)C(=O)/C6=C\c6cc(C(C)(C)C(=O)OC)c(-c7cc(C)cc(C(C)(C)C(=O)OC)c7)s6)sc5c4c(C(C)(C)C(=O)OC)ccc2-3)c1,CCCCCCCCCCCc1c(/C=C2\C(=O)c3cc(F)c(F)cc3C2=C(C#N)C#N)sc2c1sc1c3c4nsnc4c4c5sc6c(CCCCCCCCCCC)c(/C=C7\C(=O)c8cc(F)c(F)cc8C7=C(C#N)C#N)sc6c5n(CC(CC)CCCC)c4c3n(CC(CC)CCCC)c21,13.35,-5.56,-3.65,-5.65,-4.09,,,,0%,inverted,,,,
49545,10.1002/pssr.202100386,COC(=O)C(C)(C)c1cc(C)cc(-c2sc3c4sc5cc(/C=C6/C(=O)c7cc(F)cc(c7)C(=O)/C6=C\c6cc(C(C)(C)C(=O)OC)c(-c7cc(C)cc(C(C)(C)C(=O)OC)c7)s6)sc5c4c(C(C)(C)C(=O)OC)ccc2-3)c1,CCCCCCCCCCCc1c(/C=C2\C(=O)c3cc(F)c(F)cc3C2=C(C#N)C#N)sc2c1sc1c3c4nsnc4c4c5sc6c(CCCCCCCCCCC)c(/C=C7\C(=O)c8cc(F)c(F)cc8C7=C(C#N)C#N)sc6c5n(CC(CC)CCCC)c4c3n(CC(CC)CCCC)c21,8.88,-5.56,-3.65,-5.65,-4.09,,,,0.5%,inverted,,,,DIO
49546,10.1002/pssr.202100386,COC(=O)C(C)(C)c1cc(C)cc(-c2sc3c4sc5cc(/C=C6/C(=O)c7cc(F)cc(c7)C(=O)/C6=C\c6cc(C(C)(C)C(=O)OC)c(-c7cc(C)cc(C(C)(C)C(=O)OC)c7)s6)sc5c4c(C(C)(C)C(=O)OC)ccc2-3)c1,CCCCCCCCCCCc1c(/C=C2\C(=O)c3cc(F)c(F)cc3C2=C(C#N)C#N)sc2c1sc1c3c4nsnc4c4c5sc6c(CCCCCCCCCCC)c(/C=C7\C(=O)c8cc(F)c(F)cc8C7=C(C#N)C#N)sc6c5n(CC(CC)CCCC)c4c3n(CC(CC)CCCC)c21,11.26,-5.56,-3.65,-5.65,-4.09,,,,0.5%,inverted,,,,DIO
49547,10.1002/pssr.202100386,COC(=O)C(C)(C)c1cc(C)cc(-c2sc3c4sc5cc(/C=C6/C(=O)c7cc(F)cc(c7)C(=O)/C6=C\c6cc(C(C)(C)C(=O)OC)c(-c7cc(C)cc(C(C)(C)C(=O)OC)c7)s6)sc5c4c(C(C)(C)C(=O)OC)ccc2-3)c1,CCCCCCCCCCCc1c(/C=C2\C(=O)c3cc(F)c(F)cc3C2=C(C#N)C#N)sc2c1sc1c3c4nsnc4c4c5sc6c(CCCCCCCCCCC)c(/C=C7\C(=O)c8cc(F)c(F)cc8C7=C(C#N)C#N)sc6c5n(CC(CC)CCCC)c4c3n(CC(CC)CCCC)c21,14.42,-5.56,-3.65,-5.65,-4.09,,,,0.5%,inverted,,,,DIO
49583,10.1002/qua.70083,CCCCCCC(CCCC)Cc1csc(-c2cc3c4nsnc4c4cc(-c5cc(CC(CCCC)CCCCCC)c(-c6cc7c(-c8cc(F)c(CC(CC)CCCC)s8)c8sccc8c(-c8cc(F)c(CC(CC)CCCC)s8)c7s6)s5)sc4c3s2)c1,CCCCCCCCCCCc1c(/C=C2\C(=O)c3cc(F)c(F)cc3C2=C(C#N)C#N)sc2c1sc1c3c4nsnc4c4c5sc6c(CCCCCCCCCCC)c(/C=C7\C(=O)c8cc(F)c(F)cc8C7=C(C#N)C#N)sc6c5n(CC(CC)CCCC)c4c3n(CC(CC)CCCC)c21,17.6,-5.51,-2.77,-5.65,-4.09,,,1:1.2,,,,,,
49584,10.1002/qua.70083,CCCCCCC(CCCC)Cc1csc(-c2cc3c4nsnc4c4cc(-c5cc(CC(CCCC)CCCCCC)c(-c6cc7c(-c8cc(F)c(CC(CC)CCCC)s8)c8sccc8c(-c8cc(F)c(CC(CC)CCCC)s8)c7s6)s5)sc4c3s2)c1,CCCCCCCCCCCc1c(/C=C2\C(=O)c3cc(F)c(F)cc3C2=C(C#N)C#N)sc2c1sc1c3c4nccnc4c4c5sc6c(CCCCCCCCCCC)c(/C=C7\C(=O)c8cc(F)c(F)cc8C7=C(C#N)C#N)sc6c5n(CC)c4c3n(CC)c21,17.4,-5.51,-2.77,-5.62,-3.88,,,1:1.2,,,,,,
49617,10.1002/slct.202004241,CCCCCCCCC(CCCCCCCC)n1c2ccccc2c2ccc(-c3ccc(-c4ccc(-c5cccs5)c5nsnc45)s3)cc21,CCCCC(=O)OCC1(c2ccccc2)C2=CC=Cc3cccc4cccc5ccc6ccccc7cccc1c7c6c5c-4c3C2,0.47,-5.5,-3.6,-6.1,-3.9,,,,,conventional,,,,
49618,10.1002/slct.202004241,CCCCCCCCC(CCCCCCCC)n1c2ccccc2c2ccc(-c3ccc(-c4ccc(-c5cccs5)c5nsnc45)s3)cc21,CCCCC(=O)OCC1(c2ccccc2)C2=CC=Cc3cccc4cccc5ccc6ccccc7cccc1c7c6c5c-4c3C2,1.5,-5.5,-3.6,-6.1,-3.9,,,,,conventional,,M1,,
49619,10.1002/slct.202004241,CCCCCCCCC(CCCCCCCC)n1c2ccccc2c2ccc(-c3ccc(-c4ccc(-c5cccs5)c5nsnc45)s3)cc21,CCCCC(=O)OCC1(c2ccccc2)C2=CC=Cc3cccc4cccc5ccc6ccccc7cccc1c7c6c5c-4c3C2,1.86,-5.5,-3.6,-6.1,-3.9,,,,,conventional,,M2,,
49620,10.1002/slct.202004241,CCCCCCCCC(CCCCCCCC)n1c2ccccc2c2ccc(-c3ccc(-c4ccc(-c5cccs5)c5nsnc45)s3)cc21,CCCCC(=O)OCC1(c2ccccc2)C2=CC=Cc3cccc4cccc5ccc6ccccc7cccc1c7c6c5c-4c3C2,2.01,-5.5,-3.6,-6.1,-3.9,,,,,conventional,,M3,,
49621,10.1002/slct.202004241,CCCCCCCCC(CCCCCCCC)n1c2ccccc2c2ccc(-c3ccc(-c4ccc(-c5cccs5)c5nsnc45)s3)cc21,CCCCC(=O)OCC1(c2ccccc2)C2=CC=Cc3cccc4cccc5ccc6ccccc7cccc1c7c6c5c-4c3C2,2.4,-5.5,-3.6,-6.1,-3.9,,,,,conventional,,M4,,
49622,10.1002/slct.202004241,CCCCCCCCC(CCCCCCCC)n1c2ccccc2c2ccc(-c3ccc(-c4ccc(-c5cccs5)c5nsnc45)s3)cc21,CCCCC(=O)OCC1(c2ccccc2)C2=CC=Cc3cccc4cccc5ccc6ccccc7cccc1c7c6c5c-4c3C2,1.83,-5.5,-3.6,-6.1,-3.9,,,,,conventional,,M5,,
49623,10.1002/slct.202004241,CCCCCCCCC(CCCCCCCC)n1c2ccccc2c2ccc(-c3ccc(-c4ccc(-c5cccs5)c5nsnc45)s3)cc21,CCCCC(=O)OCC1(c2ccccc2)C2=CC=Cc3cccc4cccc5ccc6ccccc7cccc1c7c6c5c-4c3C2,2.37,-5.5,-3.6,-6.1,-3.9,,,,,conventional,,M6,,
49624,10.1002/slct.202004241,CCCCCCCCC(CCCCCCCC)n1c2ccccc2c2ccc(-c3ccc(-c4ccc(-c5cccs5)c5nsnc45)s3)cc21,CCCCC(=O)OCC1(c2ccccc2)C2=CC=Cc3cccc4cccc5ccc6ccccc7cccc1c7c6c5c-4c3C2,2.01,-5.5,-3.6,-6.1,-3.9,,,,,conventional,,M7,,
49625,10.1002/slct.202004241,CCCCCCCCC(CCCCCCCC)n1c2ccccc2c2ccc(-c3ccc(-c4ccc(-c5cccs5)c5nsnc45)s3)cc21,CCCCC(=O)OCC1(c2ccccc2)C2=CC=Cc3cccc4cccc5ccc6ccccc7cccc1c7c6c5c-4c3C2,2.04,-5.5,-3.6,-6.1,-3.9,,,,,conventional,,M8,,
49626,10.1002/slct.202004241,CCCCCCCCC(CCCCCCCC)n1c2ccccc2c2ccc(-c3ccc(-c4ccc(-c5cccs5)c5nsnc45)s3)cc21,CCCCC(=O)OCC1(c2ccccc2)C2=CC=Cc3cccc4cccc5ccc6ccccc7cccc1c7c6c5c-4c3C2,1.83,-5.5,-3.6,-6.1,-3.9,,,,,conventional,,M9,,
49627,10.1002/slct.202004241,CCCCCCCCC(CCCCCCCC)n1c2ccccc2c2ccc(-c3ccc(-c4ccc(-c5cccs5)c5nsnc45)s3)cc21,CCCCC(=O)OCC1(c2ccccc2)C2=CC=Cc3cccc4cccc5ccc6ccccc7cccc1c7c6c5c-4c3C2,1.19,-5.5,-3.6,-6.1,-3.9,,,,,conventional,,M10,,
49645,10.1002/slct.202201508,CCCCCCCCC(CCCCCC)Cn1nc2c(-c3cccs3)c(F)c(F)c(-c3ccc(-c4cc5c(-c6ccc(CC(CC)CCCC)s6)c6sccc6c(-c6ccc(CC(CC)CCCC)s6)c5s4)s3)c2n1,CCCCCCc1ccc(C2(c3ccc(CCCCCC)cc3)c3cc4c(cc3-c3sc(-c5scc(/C=C6\C(=O)c7cc(F)c(F)cc7C6=C(C#N)C#N)c5OCC(CC)CCCC)cc32)C(c2ccc(CCCCCC)cc2)(c2ccc(CCCCCC)cc2)c2cc(-c3scc(/C=C5\C(=O)c6cc(F)c(F)cc6C5=C(C#N)C#N)c3OCC(CC)CCCC)sc2-4)cc1,12.47,-5.2,-3.05,-5.018,-3.331,,130.0,1:1,,inverted,,,,
49646,10.1002/slct.202201508,CCCCCCCCC(CCCCCC)Cn1nc2c(-c3cccs3)c(F)c(F)c(-c3ccc(-c4cc5c(-c6cc(F)c(CC(CC)CCCC)s6)c6sccc6c(-c6cc(F)c(CC(CC)CCCC)s6)c5s4)s3)c2n1,CCCCCCc1ccc(C2(c3ccc(CCCCCC)cc3)c3cc4c(cc3-c3sc(-c5scc(/C=C6\C(=O)c7cc(F)c(F)cc7C6=C(C#N)C#N)c5OCC(CC)CCCC)cc32)C(c2ccc(CCCCCC)cc2)(c2ccc(CCCCCC)cc2)c2cc(-c3scc(/C=C5\C(=O)c6cc(F)c(F)cc6C5=C(C#N)C#N)c3OCC(CC)CCCC)sc2-4)cc1,11.78,-5.36,-3.42,-5.018,-3.331,,150.0,1:1,,inverted,,,,
49647,10.1002/slct.202201508,CCc1sc(-c2c3cc(-c4ccc(-c5c(F)c(F)c(-c6ccc(-c7cc8c(-c9cc(Cl)c(CC)s9)c9sc(-c%10ccc(-c%11c(F)c(F)c(-c%12ccc(-c%13cc%14c(-c%15cc(Cl)c(CC)s%15)c%15sc(-c%16ccc(-c%17c(F)c(F)c(-c%18cccs%18)c%18nn(CC)nc%17%18)s%16)cc%15c(-c%15cc(Cl)c(CC)s%15)c%14s%13)s%12)c%12nn(CC)nc%11%12)s%10)cc9c(-c9cc(Cl)c(CC)s9)c8s7)s6)c6nn(CC)nc56)s4)sc3c(-c3cc(Cl)c(CC)s3)c3ccsc23)cc1Cl,CCCCCCc1ccc(C2(c3ccc(CCCCCC)cc3)c3cc4c(cc3-c3sc(-c5scc(/C=C6\C(=O)c7cc(F)c(F)cc7C6=C(C#N)C#N)c5OCC(CC)CCCC)cc32)C(c2ccc(CCCCCC)cc2)(c2ccc(CCCCCC)cc2)c2cc(-c3scc(/C=C5\C(=O)c6cc(F)c(F)cc6C5=C(C#N)C#N)c3OCC(CC)CCCC)sc2-4)cc1,12.69,-5.38,,-5.018,-3.331,,170.0,1:1,,inverted,,,,
49650,10.1002/slct.202204364,COC(=O)C(C)(C)c1cc(C)cc(-c2sc3c4sc5cc(/C=C6/C(=O)c7cc(F)cc(c7)C(=O)/C6=C\c6cc(C(C)(C)C(=O)OC)c(-c7cc(C)cc(C(C)(C)C(=O)OC)c7)s6)sc5c4c(C(C)(C)C(=O)OC)ccc2-3)c1,CCCCCCCCCCCc1c(/C=C2\C(=O)c3cc(F)c(F)cc3C2=C(C#N)C#N)sc2c1sc1c3c4nsnc4c4c5sc6c(CCCCCCCCCCC)c(/C=C7\C(=O)c8cc(F)c(F)cc8C7=C(C#N)C#N)sc6c5n(CC(CC)CCCC)c4c3n(CC(CC)CCCC)c21,15.76,-5.56,-3.65,-5.65,-4.09,,,,,conventional,PDINO,PEDOT:PSS,,
49676,10.1002/smll.201905309,CCCCC(CC)Cc1ccc(-c2c3cc(-c4ccc(-c5sc(-c6cccs6)c6c5C(=O)c5c(CC(CC)CCCC)sc(CC(CC)CCCC)c5C6=O)s4)sc3c(-c3ccc(CC(CC)CCCC)s3)c3ccsc23)s1,CCCCCCc1ccc(C2(c3ccc(CCCCCC)cc3)c3cc4c(cc3-c3sc5cc(C=C6C(=O)c7ccccc7C6=C(C#N)C#N)sc5c32)C(c2ccc(CCCCCC)cc2)(c2ccc(CCCCCC)cc2)c2c-4sc3cc(C=C4C(=O)c5ccccc5C4=C(C#N)C#N)sc23)cc1,10.86,-5.33,-3.48,-5.576,-3.916,,,1:1,,conventional,PDINO,PEDOT:PSS,chlorobenzene,DIO
49677,10.1002/smll.201905309,CCCCC(CC)Cc1ccc(-c2c3cc(-c4ccc(-c5sc(-c6cccs6)c6c5C(=O)c5c(CC(CC)CCCC)sc(CC(CC)CCCC)c5C6=O)s4)sc3c(-c3ccc(CC(CC)CCCC)s3)c3ccsc23)s1,CCCCCCc1ccc(C2(c3ccc(CCCCCC)cc3)c3cc4c(cc3-c3sc5cc(C=C6C(=O)c7ccccc7C6=C(C#N)C#N)sc5c32)C(c2ccc(CCCCCC)cc2)(c2ccc(CCCCCC)cc2)c2c-4sc3cc(C=C4C(=O)c5ccccc5C4=C(C#N)C#N)sc23)cc1,11.96,-5.33,-3.48,-5.576,-3.916,,,1:1,,conventional,PDINO,PEDOT:PSS,chlorobenzene,DIO
49678,10.1002/smll.201905309,CCCCC(CC)Cc1ccc(-c2c3cc(-c4ccc(-c5sc(-c6cccs6)c6c5C(=O)c5c(CC(CC)CCCC)sc(CC(CC)CCCC)c5C6=O)s4)sc3c(-c3ccc(CC(CC)CCCC)s3)c3ccsc23)s1,CCCCCCc1ccc(C2(c3ccc(CCCCCC)cc3)c3cc4c(cc3-c3sc5cc(C=C6C(=O)c7ccccc7C6=C(C#N)C#N)sc5c32)C(c2ccc(CCCCCC)cc2)(c2ccc(CCCCCC)cc2)c2c-4sc3cc(C=C4C(=O)c5ccccc5C4=C(C#N)C#N)sc23)cc1,11.48,-5.33,-3.48,-5.576,-3.916,,,1:1,,conventional,PDINO,PEDOT:PSS,chlorobenzene,DIO
49680,10.1002/smll.201907681,CCCCC(CC)Cc1sc(-c2c3ccsc3c(-c3cc(Cl)c(CC(CC)CCCC)s3)c3sc(-c4ccc(-c5sc(-c6cccs6)c6c5C(=O)c5c(CC(CC)CCCC)sc(CC(CC)CCCC)c5C6=O)s4)cc23)cc1Cl,CCc1ccc(C2(c3ccc(CC)cc3)c3cc4c(cc3-c3sc(/C=C5\C(=O)c6cc(Cl)c(Cl)cc6C5=C(C#N)C#N)cc32)C(c2ccc(CC)cc2)(c2ccc(CC)cc2)c2cc(-c3c(F)c(F)c(-c5cc6c(s5)-c5cc7c(cc5C6(c5ccc(CC)cc5)c5ccc(CC)cc5)-c5sc(/C=C6\C(=O)c8cc(Cl)c(Cl)cc8C6=C(C#N)C#N)cc5C7(c5ccc(CC)cc5)c5cccc(CC)c5)c5nonc35)sc2-4)cc1,10.4,-5.575,-3.67,-5.73,-3.89,,,1:1,0.5 vol%,inverted,ZnO,MoO3,,
49681,10.1002/smll.201907681,CCCCC(CC)Cc1sc(-c2c3ccsc3c(-c3cc(Cl)c(CC(CC)CCCC)s3)c3sc(-c4ccc(-c5sc(-c6cccs6)c6c5C(=O)c5c(CC(CC)CCCC)sc(CC(CC)CCCC)c5C6=O)s4)cc23)cc1Cl,CCc1ccc(C2(c3ccc(CC)cc3)c3cc4c(cc3-c3sc(/C=C5\C(=O)c6cc(Cl)c(Cl)cc6C5=C(C#N)C#N)cc32)C(c2ccc(CC)cc2)(c2ccc(CC)cc2)c2cc(-c3c(F)c(F)c(-c5cc6c(s5)-c5cc7c(cc5C6(c5ccc(CC)cc5)c5ccc(CC)cc5)-c5sc(/C=C6\C(=O)c8cc(Cl)c(Cl)cc8C6=C(C#N)C#N)cc5C7(c5ccc(CC)cc5)c5cccc(CC)c5)c5nsnc35)sc2-4)cc1,12.5,-5.575,-3.67,-5.7,-3.88,,,1:1,0.5 vol%,inverted,ZnO,MoO3,,
49682,10.1002/smll.202000441,COC(=O)C(C)(C)c1cc(C)cc(-c2sc3c4sc5cc(/C=C6/C(=O)c7cc(F)cc(c7)C(=O)/C6=C\c6cc(C(C)(C)C(=O)OC)c(-c7cc(C)cc(C(C)(C)C(=O)OC)c7)s6)sc5c4c(C(C)(C)C(=O)OC)ccc2-3)c1,CCc1ccc(C2(c3ccc(CC)cc3)c3cc4c(cc3-c3sc(/C=C5\C(=O)c6cc(Cl)c(Cl)cc6C5=C(C#N)C#N)cc32)C(c2ccc(CC)cc2)(c2ccc(CC)cc2)c2c-4sc3c4sc(/C=C5\C(=O)c6cc(Cl)c(Cl)cc6C5=C(C#N)C#N)cc4n(CC)c23)cc1,14.94,-5.56,-3.65,-5.64,-4.08,,,,,conventional,PDIN,PEDOT:PSS,,
49690,10.1002/smll.202004168,CCCCC(CC)Cc1ccc(-c2c3cc(-c4ccc(-c5sc(-c6cccs6)c6c5C(=O)c5c(CC(CC)CCCC)sc(CC(CC)CCCC)c5C6=O)s4)sc3c(-c3ccc(CC(CC)CCCC)s3)c3ccsc23)s1,COC(=O)CCCC1(c2ccccc2)C23c4c5ccc6c7cc8c9c%10c(cc%11cc%12c%13c%14c(cc%15c%16ccc-5c2c%16c2c5c%16c%17c(c(c46)c7c9c%17c4c%10c%11c%13c4c%16c%14c%152)C513)C%12)C8,5.93,-5.33,-3.48,-5.9,-3.9,100.0,,1:1,,inverted,ZnO,MoO3,chlorobenzene,DIO
49691,10.1002/smll.202004168,CCCCC(CC)Cc1ccc(-c2c3cc(-c4ccc(-c5sc(-c6cccs6)c6c5C(=O)c5c(CC(CC)CCCC)sc(CC(CC)CCCC)c5C6=O)s4)sc3c(-c3ccc(CC(CC)CCCC)s3)c3ccsc23)s1,CCCCCCc1ccc(C2(c3ccc(CCCCCC)cc3)c3cc4c(cc3-c3sc5cc(C=C6C(=O)c7ccccc7C6=C(C#N)C#N)sc5c32)C(c2ccc(CCCCCC)cc2)(c2ccc(CCCCCC)cc2)c2c-4sc3cc(C=C4C(=O)c5ccccc5C4=C(C#N)C#N)sc23)cc1,8.73,-5.33,-3.48,-5.576,-3.916,100.0,,1:1,,inverted,ZnO,MoO3,chlorobenzene,DIO
49692,10.1002/smll.202004168,CCCCC(CC)Cc1ccc(-c2c3cc(-c4ccc(-c5sc(-c6cccs6)c6c5C(=O)c5c(CC(CC)CCCC)sc(CC(CC)CCCC)c5C6=O)s4)sc3c(-c3ccc(CC(CC)CCCC)s3)c3ccsc23)s1,CCCCCCCCCCC(CCCCCCCC)CN1C(=O)c2ccc3c4c(c(-c5ccc(-c6cccs6)s5)cc(c24)C1=O)C(=O)N(CC(CCCCCCCC)CCCCCCCCCC)C3=O,5.35,-5.33,-3.48,-5.71,-4.02,100.0,,1:1,,inverted,ZnO,MoO3,chlorobenzene,DIO
49703,10.1002/smll.202007011,CCCCC(CC)COC(=O)c1sc2c(-c3cc4c(-c5ccc(CC(CC)CCCC)s5)c5sccc5c(-c5ccc(CC(CC)CCCC)s5)c4s3)scc2c1F,CCCCCCCCCCC(CCCCCCCC)CN1C(=O)c2ccc3c4c(c(-c5ccc(-c6cccs6)s5)cc(c24)C1=O)C(=O)N(CC(CCCCCCCC)CCCCCCCCCC)C3=O,4.77,-5.21,-3.6,-5.71,-4.02,,,0:2:1,,conventional,PFN-Br,PEDOT:PSS,,
49704,10.1002/smll.202101133,COC(=O)C(C)(C)c1cc(C)cc(-c2sc3c4sc5cc(/C=C6/C(=O)c7cc(F)cc(c7)C(=O)/C6=C\c6cc(C(C)(C)C(=O)OC)c(-c7cc(C)cc(C(C)(C)C(=O)OC)c7)s6)sc5c4c(C(C)(C)C(=O)OC)ccc2-3)c1,CCCCCCCCCCCc1c(/C=C2\C(=O)c3cc(F)c(F)cc3C2=C(C#N)C#N)sc2c1sc1c3c4nsnc4c4c5sc6c(CCCCCCCCCCC)c(/C=C7\C(=O)c8cc(F)c(F)cc8C7=C(C#N)C#N)sc6c5n(CC(CC)CCCC)c4c3n(CC(CC)CCCC)c21,15.1,-5.49,-3.64,-5.65,-4.09,,,,,inverted,,,,
49705,10.1002/smll.202101133,COC(=O)C(C)(C)c1cc(C)cc(-c2sc3c4sc5cc(/C=C6/C(=O)c7cc(F)cc(c7)C(=O)/C6=C\c6cc(C(C)(C)C(=O)OC)c(-c7cc(C)cc(C(C)(C)C(=O)OC)c7)s6)sc5c4c(C(C)(C)C(=O)OC)ccc2-3)c1,CCCCCCCCCCCc1c(/C=C2\C(=O)c3cc(F)c(F)cc3C2=C(C#N)C#N)sc2c1sc1c3c4nsnc4c4c5sc6c(CCCCCCCCCCC)c(/C=C7\C(=O)c8cc(F)c(F)cc8C7=C(C#N)C#N)sc6c5n(CC(CC)CCCC)c4c3n(CC(CC)CCCC)c21,15.4,-5.49,-3.64,-5.65,-4.09,,,,,inverted,,,,
49707,10.1002/smll.202101729,CCCCC(CC)COC(=O)c1sc2csc(-c3cc4c(-c5ccc(CC(CC)CCCC)s5)c5sccc5c(-c5ccc(CC(CC)CCCC)s5)c4s3)c2c1F,CCCCCCc1ccc(C2(c3ccc(CCCCCC)cc3)c3cc4c(cc3-c3sc(-c5sc(/C=C6\C(=O)c7cc(F)c(F)cc7C6=C(C#N)C#N)cc5OCC(CC)CCCC)cc32)C(c2ccc(CCCCCC)cc2)(c2ccc(CCCCCC)cc2)c2cc(-c3scc(/C=C5/C(=O)c6cc(F)c(F)cc6C5=C(C#N)C#N)c3OCC(CC)CCCC)sc2-4)cc1,2.6,-5.21,-3.6,-5.44,-4.19,,,,,inverted,,,,
49708,10.1002/smll.202101729,CCCCC(CC)COC(=O)c1sc2csc(-c3cc4c(-c5ccc(CC(CC)CCCC)s5)c5sccc5c(-c5ccc(CC(CC)CCCC)s5)c4s3)c2c1F,CCCCCCc1ccc(C2(c3ccc(CCCCCC)cc3)c3cc4c(cc3-c3sc(-c5sc(/C=C6\C(=O)c7cc(F)c(F)cc7C6=C(C#N)C#N)cc5OCC(CC)CCCC)cc32)C(c2ccc(CCCCCC)cc2)(c2ccc(CCCCCC)cc2)c2cc(-c3scc(/C=C5/C(=O)c6cc(F)c(F)cc6C5=C(C#N)C#N)c3OCC(CC)CCCC)sc2-4)cc1,11.22,-5.21,-3.6,-5.44,-4.19,,,,small amount,inverted,,,,
49709,10.1002/smll.202101729,CCCCC(CC)COC(=O)c1sc2csc(-c3cc4c(-c5ccc(CC(CC)CCCC)s5)c5sccc5c(-c5ccc(CC(CC)CCCC)s5)c4s3)c2c1F,CCCCCCc1ccc(C2(c3ccc(CCCCCC)cc3)c3cc4c(cc3-c3sc(-c5sc(/C=C6\C(=O)c7cc(F)c(F)cc7C6=C(C#N)C#N)cc5OCC(CC)CCCC)cc32)C(c2ccc(CCCCCC)cc2)(c2ccc(CCCCCC)cc2)c2cc(-c3scc(/C=C5/C(=O)c6cc(F)c(F)cc6C5=C(C#N)C#N)c3OCC(CC)CCCC)sc2-4)cc1,11.23,-5.21,-3.6,-5.44,-4.19,,,,,inverted,,,,
49710,10.1002/smll.202101729,CCCCC(CC)COC(=O)c1sc2csc(-c3cc4c(-c5ccc(CC(CC)CCCC)s5)c5sccc5c(-c5ccc(CC(CC)CCCC)s5)c4s3)c2c1F,CCCCCCc1ccc(C2(c3ccc(CCCCCC)cc3)c3cc4c(cc3-c3sc(-c5sc(/C=C6\C(=O)c7cc(F)c(F)cc7C6=C(C#N)C#N)cc5OCC(CC)CCCC)cc32)C(c2ccc(CCCCCC)cc2)(c2ccc(CCCCCC)cc2)c2cc(-c3scc(/C=C5/C(=O)c6cc(F)c(F)cc6C5=C(C#N)C#N)c3OCC(CC)CCCC)sc2-4)cc1,3.51,-5.21,-3.6,-5.44,-4.19,,,,,,,,,
49711,10.1002/smll.202101729,CCCCC(CC)COC(=O)c1sc2csc(-c3cc4c(-c5ccc(CC(CC)CCCC)s5)c5sccc5c(-c5ccc(CC(CC)CCCC)s5)c4s3)c2c1F,CCCCCCc1ccc(C2(c3ccc(CCCCCC)cc3)c3cc4c(cc3-c3sc(-c5sc(/C=C6\C(=O)c7cc(F)c(F)cc7C6=C(C#N)C#N)cc5OCC(CC)CCCC)cc32)C(c2ccc(CCCCCC)cc2)(c2ccc(CCCCCC)cc2)c2cc(-c3scc(/C=C5/C(=O)c6cc(F)c(F)cc6C5=C(C#N)C#N)c3OCC(CC)CCCC)sc2-4)cc1,11.2,-5.21,-3.6,-5.44,-4.19,,,,,,,,,
49712,10.1002/smll.202101729,CCCCC(CC)COC(=O)c1sc2csc(-c3cc4c(-c5ccc(CC(CC)CCCC)s5)c5sccc5c(-c5ccc(CC(CC)CCCC)s5)c4s3)c2c1F,CCCCCCc1ccc(C2(c3ccc(CCCCCC)cc3)c3cc4c(cc3-c3sc(-c5sc(/C=C6\C(=O)c7cc(F)c(F)cc7C6=C(C#N)C#N)cc5OCC(CC)CCCC)cc32)C(c2ccc(CCCCCC)cc2)(c2ccc(CCCCCC)cc2)c2cc(-c3scc(/C=C5/C(=O)c6cc(F)c(F)cc6C5=C(C#N)C#N)c3OCC(CC)CCCC)sc2-4)cc1,11.22,-5.21,-3.6,-5.44,-4.19,,,,,,,,,
49718,10.1002/smll.202103537,COC(=O)C(C)(C)c1cc(C)cc(-c2sc3c4sc5cc(/C=C6/C(=O)c7cc(F)cc(c7)C(=O)/C6=C\c6cc(C(C)(C)C(=O)OC)c(-c7cc(C)cc(C(C)(C)C(=O)OC)c7)s6)sc5c4c(C(C)(C)C(=O)OC)ccc2-3)c1,CCCCCCc1ccc(C2(c3ccc(CCCCCC)cc3)c3cc4c(cc3-c3sc5cc(/C=C6\C(=O)c7cc(F)c(F)cc7C6=C(C#N)C#N)sc5c32)C(c2ccc(CCCCCC)cc2)(c2ccc(CCCCCC)cc2)c2c-4sc3cc(/C=C4\C(=O)c5cc(F)c(F)cc5C4=C(C#N)C#N)sc23)cc1,13.28,-5.56,-3.65,-5.66,-4.14,,,,,conventional,PDINO,PEDOT:PSS,,
49719,10.1002/smll.202103537,COC(=O)C(C)(C)c1cc(C)cc(-c2sc3c4sc5cc(/C=C6/C(=O)c7cc(F)cc(c7)C(=O)/C6=C\c6cc(C(C)(C)C(=O)OC)c(-c7cc(C)cc(C(C)(C)C(=O)OC)c7)s6)sc5c4c(C(C)(C)C(=O)OC)ccc2-3)c1,CCCCCCc1ccc(C2(c3ccc(CCCCCC)cc3)c3cc4c(cc3-c3sc5cc(/C=C6\C(=O)c7cc(F)c(F)cc7C6=C(C#N)C#N)sc5c32)C(c2ccc(CCCCCC)cc2)(c2ccc(CCCCCC)cc2)c2c-4sc3cc(/C=C4\C(=O)c5cc(F)c(F)cc5C4=C(C#N)C#N)sc23)cc1,14.43,-5.56,-3.65,-5.66,-4.14,,,,10 wt%,conventional,PDINO,PEDOT:PSS,,
49721,10.1002/smll.202103537,COC(=O)C(C)(C)c1cc(C)cc(-c2sc3c4sc5cc(/C=C6/C(=O)c7cc(F)cc(c7)C(=O)/C6=C\c6cc(C(C)(C)C(=O)OC)c(-c7cc(C)cc(C(C)(C)C(=O)OC)c7)s6)sc5c4c(C(C)(C)C(=O)OC)ccc2-3)c1,CCCCCCCCCCCc1c(/C=C2\C(=O)c3cc(F)c(F)cc3C2=C(C#N)C#N)sc2c1sc1c3c4nsnc4c4c5sc6c(CCCCCCCCCCC)c(/C=C7\C(=O)c8cc(F)c(F)cc8C7=C(C#N)C#N)sc6c5n(CC(CC)CCCC)c4c3n(CC(CC)CCCC)c21,16.2,-5.56,-3.65,-5.65,-4.09,,,,,conventional,PDINO,PEDOT:PSS,,
49722,10.1002/smll.202103537,COC(=O)C(C)(C)c1cc(C)cc(-c2sc3c4sc5cc(/C=C6/C(=O)c7cc(F)cc(c7)C(=O)/C6=C\c6cc(C(C)(C)C(=O)OC)c(-c7cc(C)cc(C(C)(C)C(=O)OC)c7)s6)sc5c4c(C(C)(C)C(=O)OC)ccc2-3)c1,CCCCCCCCCCCc1c(/C=C2\C(=O)c3cc(F)c(F)cc3C2=C(C#N)C#N)sc2c1sc1c3c4nsnc4c4c5sc6c(CCCCCCCCCCC)c(/C=C7\C(=O)c8cc(F)c(F)cc8C7=C(C#N)C#N)sc6c5n(CC(CC)CCCC)c4c3n(CC(CC)CCCC)c21,17.25,-5.56,-3.65,-5.65,-4.09,,,,10 wt%,conventional,PDINO,PEDOT:PSS,,
49723,10.1002/smll.202104060,COC(=O)C(C)(C)c1cc(C)cc(-c2sc3c4sc5cc(/C=C6/C(=O)c7cc(F)cc(c7)C(=O)/C6=C\c6cc(C(C)(C)C(=O)OC)c(-c7cc(C)cc(C(C)(C)C(=O)OC)c7)s6)sc5c4c(C(C)(C)C(=O)OC)ccc2-3)c1,CCCCCCCCCCCc1c(/C=C2\C(=O)c3cc(F)c(F)cc3C2=C(C#N)C#N)sc2c1sc1c3c4nsnc4c4c5sc6c(CCCCCCCCCCC)c(/C=C7\C(=O)c8cc(F)c(F)cc8C7=C(C#N)C#N)sc6c5n(CC(CC)CCCC)c4c3n(CC(CC)CCCC)c21,15.32,-5.56,-3.65,-5.65,-4.09,100.0,,,,inverted,ZnO,MoO3,,
49730,10.1002/smll.202104215,CCCCC(CC)Cc1ccc(-c2c3cc(-c4ccc(-c5sc(-c6cccs6)c6c5C(=O)c5c(CC(CC)CCCC)sc(CC(CC)CCCC)c5C6=O)s4)sc3c(-c3ccc(CC(CC)CCCC)s3)c3ccsc23)s1,CCCCCCc1ccc(C2(c3ccc(CCCCCC)cc3)c3cc4c(cc3-c3sc5cc(C=C6C(=O)c7ccccc7C6=C(C#N)C#N)sc5c32)C(c2ccc(CCCCCC)cc2)(c2ccc(CCCCCC)cc2)c2c-4sc3cc(C=C4C(=O)c5ccccc5C4=C(C#N)C#N)sc23)cc1,7.5,-5.33,-3.48,-5.576,-3.916,,,,,,,,,
49731,10.1002/smll.202104215,CCCCC(CC)Cc1ccc(-c2c3cc(-c4ccc(-c5sc(-c6cccs6)c6c5C(=O)c5c(CC(CC)CCCC)sc(CC(CC)CCCC)c5C6=O)s4)sc3c(-c3ccc(CC(CC)CCCC)s3)c3ccsc23)s1,CCCCCCc1ccc(C2(c3ccc(CCCCCC)cc3)c3cc4c(cc3-c3sc5cc(C=C6C(=O)c7ccccc7C6=C(C#N)C#N)sc5c32)C(c2ccc(CCCCCC)cc2)(c2ccc(CCCCCC)cc2)c2c-4sc3cc(C=C4C(=O)c5ccccc5C4=C(C#N)C#N)sc23)cc1,6.7,-5.33,-3.48,-5.576,-3.916,,,,,,,,,
49732,10.1002/smll.202104215,CCCCCCCCC(CCCCCC)Cn1nc2c(-c3cccs3)c(F)c(F)c(-c3ccc(-c4cc5c(-c6ccc([Si](CCC)(CCC)CCC)s6)c6sccc6c(-c6ccc([Si](CCC)(CCC)CCC)s6)c5s4)s3)c2n1,CCCCCCc1ccc(C2(c3ccc(CCCCCC)cc3)c3cc4c(cc3-c3sc5c(CCCCCC)c(/C=C6\C(=O)c7ccccc7C6=C(C#N)C#N)sc5c32)C(c2ccc(CCCCCC)cc2)(c2ccc(CCCCCC)cc2)c2c-4sc3c(CCCCCC)c(/C=C4\C(=O)c5ccccc5C4=C(C#N)C#N)sc23)cc1,11.32,-5.4,-3.24,-5.73,-3.92,,,,,,,,,
49733,10.1002/smll.202104215,CCCCCCCCC(CCCCCC)Cn1nc2c(-c3cccs3)c(F)c(F)c(-c3ccc(-c4cc5c(-c6ccc([Si](CCC)(CCC)CCC)s6)c6sccc6c(-c6ccc([Si](CCC)(CCC)CCC)s6)c5s4)s3)c2n1,CCCCCCc1ccc(C2(c3ccc(CCCCCC)cc3)c3cc4c(cc3-c3sc5c(CCCCCC)c(/C=C6\C(=O)c7ccccc7C6=C(C#N)C#N)sc5c32)C(c2ccc(CCCCCC)cc2)(c2ccc(CCCCCC)cc2)c2c-4sc3c(CCCCCC)c(/C=C4\C(=O)c5ccccc5C4=C(C#N)C#N)sc23)cc1,12.08,-5.4,-3.24,-5.73,-3.92,,,,,,,,,
49734,10.1002/smll.202104215,COC(=O)C(C)(C)c1cc(C)cc(-c2sc3c4sc5cc(/C=C6/C(=O)c7cc(F)cc(c7)C(=O)/C6=C\c6cc(C(C)(C)C(=O)OC)c(-c7cc(C)cc(C(C)(C)C(=O)OC)c7)s6)sc5c4c(C(C)(C)C(=O)OC)ccc2-3)c1,CCCCCCCCCCCc1c(/C=C2\C(=O)c3cc(Cl)c(Cl)cc3C2=C(C#N)C#N)sc2c1sc1c3c4nsnc4c4c5sc6c(CCCCCCCCCCC)c(/C=C7\C(=O)c8cc(Cl)c(Cl)cc8C7=C(C#N)C#N)sc6c5n(CC(CC)CCCC)c4c3n(CC(CC)CCCC)c21,15.38,-5.56,-3.65,,,,,,,,,,,
49735,10.1002/smll.202104215,COC(=O)C(C)(C)c1cc(C)cc(-c2sc3c4sc5cc(/C=C6/C(=O)c7cc(F)cc(c7)C(=O)/C6=C\c6cc(C(C)(C)C(=O)OC)c(-c7cc(C)cc(C(C)(C)C(=O)OC)c7)s6)sc5c4c(C(C)(C)C(=O)OC)ccc2-3)c1,CCCCCCCCCCCc1c(/C=C2\C(=O)c3cc(Cl)c(Cl)cc3C2=C(C#N)C#N)sc2c1sc1c3c4nsnc4c4c5sc6c(CCCCCCCCCCC)c(/C=C7\C(=O)c8cc(Cl)c(Cl)cc8C7=C(C#N)C#N)sc6c5n(CC(CC)CCCC)c4c3n(CC(CC)CCCC)c21,15.89,-5.56,-3.65,,,,,,,,,,,
49738,10.1002/smll.202104215,COC(=O)C(C)(C)c1cc(C)cc(-c2sc3c4sc5cc(/C=C6/C(=O)c7cc(F)cc(c7)C(=O)/C6=C\c6cc(C(C)(C)C(=O)OC)c(-c7cc(C)cc(C(C)(C)C(=O)OC)c7)s6)sc5c4c(C(C)(C)C(=O)OC)ccc2-3)c1,CCCCCCCCCCCc1c(/C=C2\C(=O)c3cc(F)c(F)cc3C2=C(C#N)C#N)sc2c1sc1c3c4nsnc4c4c5sc6c(CCCCCCCCCCC)c(/C=C7\C(=O)c8cc(F)c(F)cc8C7=C(C#N)C#N)sc6c5n(CC(CC)CCCC)c4c3n(CC(CC)CCCC)c21,15.8,-5.56,-3.65,-5.65,-4.09,,,,,,,,,
49739,10.1002/smll.202104215,COC(=O)C(C)(C)c1cc(C)cc(-c2sc3c4sc5cc(/C=C6/C(=O)c7cc(F)cc(c7)C(=O)/C6=C\c6cc(C(C)(C)C(=O)OC)c(-c7cc(C)cc(C(C)(C)C(=O)OC)c7)s6)sc5c4c(C(C)(C)C(=O)OC)ccc2-3)c1,CCCCCCCCCCCc1c(/C=C2\C(=O)c3cc(F)c(F)cc3C2=C(C#N)C#N)sc2c1sc1c3c4nsnc4c4c5sc6c(CCCCCCCCCCC)c(/C=C7\C(=O)c8cc(F)c(F)cc8C7=C(C#N)C#N)sc6c5n(CC(CC)CCCC)c4c3n(CC(CC)CCCC)c21,14.1,-5.56,-3.65,-5.65,-4.09,,,,,,,,,
49744,10.1002/smll.202104215,COC(=O)C(C)(C)c1cc(C)cc(-c2sc3c4sc5cc(/C=C6/C(=O)c7cc(F)cc(c7)C(=O)/C6=C\c6cc(C(C)(C)C(=O)OC)c(-c7cc(C)cc(C(C)(C)C(=O)OC)c7)s6)sc5c4c(C(C)(C)C(=O)OC)ccc2-3)c1,CCCCCCCCCCCc1c(/C=C2\C(=O)c3cc(F)c(F)cc3C2=C(C#N)C#N)sc2c1sc1c3c4nsnc4c4c5sc6c(CCCCCCCCCCC)c(/C=C7\C(=O)c8cc(F)c(F)cc8C7=C(C#N)C#N)sc6c5n(CC(CC)CCCC)c4c3n(CC(CC)CCCC)c21,14.93,-5.56,-3.65,-5.65,-4.09,,,,,,,,,
49745,10.1002/smll.202104215,COC(=O)C(C)(C)c1cc(C)cc(-c2sc3c4sc5cc(/C=C6/C(=O)c7cc(F)cc(c7)C(=O)/C6=C\c6cc(C(C)(C)C(=O)OC)c(-c7cc(C)cc(C(C)(C)C(=O)OC)c7)s6)sc5c4c(C(C)(C)C(=O)OC)ccc2-3)c1,CCCCCCCCCCCc1c(/C=C2\C(=O)c3cc(F)c(F)cc3C2=C(C#N)C#N)sc2c1sc1c3c4nsnc4c4c5sc6c(CCCCCCCCCCC)c(/C=C7\C(=O)c8cc(F)c(F)cc8C7=C(C#N)C#N)sc6c5n(CC(CC)CCCC)c4c3n(CC(CC)CCCC)c21,16.93,-5.56,-3.65,-5.65,-4.09,,,,,,,,,
49746,10.1002/smll.202104215,CCCCCCC(CCCC)Cc1csc(-c2cc3c4nsnc4c4cc(-c5cc(CC(CCCC)CCCCCC)c(-c6cc7c(-c8cc(F)c(CC(CC)CCCC)s8)c8sccc8c(-c8cc(F)c(CC(CC)CCCC)s8)c7s6)s5)sc4c3s2)c1,CCCCCCCCCCCc1c(/C=C2\C(=O)c3cc(Cl)c(Cl)cc3C2=C(C#N)C#N)sc2c1sc1c3c4nsnc4c4c5sc6c(CCCCCCCCCCC)c(/C=C7\C(=O)c8cc(Cl)c(Cl)cc8C7=C(C#N)C#N)sc6c5n(CC(CCCC)CCCCCC)c4c3n(CC(CCCC)CCCCCC)c21,14.05,-5.51,-2.77,,,,,,,,,,,
49747,10.1002/smll.202104215,CCCCCCC(CCCC)Cc1csc(-c2cc3c4nsnc4c4cc(-c5cc(CC(CCCC)CCCCCC)c(-c6cc7c(-c8cc(F)c(CC(CC)CCCC)s8)c8sccc8c(-c8cc(F)c(CC(CC)CCCC)s8)c7s6)s5)sc4c3s2)c1,CCCCCCCCCCCc1c(/C=C2\C(=O)c3cc(Cl)c(Cl)cc3C2=C(C#N)C#N)sc2c1sc1c3c4nsnc4c4c5sc6c(CCCCCCCCCCC)c(/C=C7\C(=O)c8cc(Cl)c(Cl)cc8C7=C(C#N)C#N)sc6c5n(CC(CCCC)CCCCCC)c4c3n(CC(CCCC)CCCCCC)c21,17.6,-5.51,-2.77,,,,,,,,,,,
49762,10.1002/smll.202104623,CCCCCCCCC(CCCCCC)Cc1cc2sc(-c3c4cc(-c5sc(-c6c(F)cc(-c7cc(CC(CC)CCCC)cs7)c7nsnc67)cc5CC(CC)CCCC)sc4c(-c4cc5sc(CC(CCCCCC)CCCCCCCC)cc5s4)c4ccsc34)cc2s1,CCCCCCc1cccc(C2(c3cccc(CCCCCC)c3)c3cc4c(cc3-c3sc5cc(C=C6C(=O)c7ccccc7C6=C(C#N)C#N)sc5c32)C(c2cccc(CCCCCC)c2)(c2cccc(CCCCCC)c2)c2c-4sc3cc(C=C4C(=O)c5ccccc5C4=C(C#N)C#N)sc23)c1,7.48,-5.39,-3.7,-5.527,-3.854,105.0,,,,inverted,ZnO,MoO3,,
49763,10.1002/smll.202104623,CCCCCCCCC(CCCCCC)Cc1cc2sc(-c3c4cc(-c5sc(-c6c(F)c(F)c(-c7cc(CC(CC)CCCC)cs7)c7nsnc67)cc5CC(CC)CCCC)sc4c(-c4cc5sc(CC(CCCCCC)CCCCCCCC)cc5s4)c4ccsc34)cc2s1,CCCCCCc1cccc(C2(c3cccc(CCCCCC)c3)c3cc4c(cc3-c3sc5cc(C=C6C(=O)c7ccccc7C6=C(C#N)C#N)sc5c32)C(c2cccc(CCCCCC)c2)(c2cccc(CCCCCC)c2)c2c-4sc3cc(C=C4C(=O)c5ccccc5C4=C(C#N)C#N)sc23)c1,10.98,-5.48,-3.73,-5.527,-3.854,118.0,,,,inverted,ZnO,MoO3,,
49778,10.1002/smll.202107106,COC(=O)C(C)(C)c1cc(C)cc(-c2sc3c4sc5cc(/C=C6/C(=O)c7cc(F)cc(c7)C(=O)/C6=C\c6cc(C(C)(C)C(=O)OC)c(-c7cc(C)cc(C(C)(C)C(=O)OC)c7)s6)sc5c4c(C(C)(C)C(=O)OC)ccc2-3)c1,CCCCCCCCCCCc1c(/C=C2\C(=O)c3cc(F)c(F)cc3C2=C(C#N)C#N)sc2c1sc1c3c4nsnc4c4c5sc6c(CCCCCCCCCCC)c(/C=C7\C(=O)c8cc(F)c(F)cc8C7=C(C#N)C#N)sc6c5n(CC(CC)CCCC)c4c3n(CC(CC)CCCC)c21,15.38,-5.56,-3.65,-5.65,-4.09,,,,,,,,,
