Repository: JiYiqaq/PCE-KA-GNN

# Data directory

- `raw/Active_Database.csv` is the immutable source dataset bundled under CC BY 4.0. Do not overwrite it with processed data.
- `processed/` is created and populated by the training pipeline. Generated `.pt` and `.pth` caches are intentionally ignored by Git because they can exceed GitHub's normal single-file limit.

See `../DATA_LICENSE.md` for provenance, license and checksum information.

File: data/processed/device_records.csv (part 66 of 250)
record_id,doi,donor_smiles,acceptor_smiles,pce,homo_d,lumo_d,homo_a,lumo_a,active_layer_thickness,annealing_temp,d_a_ratio,additive_ratio,device_type,etl_canonical,htl_canonical,solvent_canonical,additive_canonical
49779,10.1002/smll.202107106,COC(=O)C(C)(C)c1cc(C)cc(-c2sc3c4sc5cc(/C=C6/C(=O)c7cc(F)cc(c7)C(=O)/C6=C\c6cc(C(C)(C)C(=O)OC)c(-c7cc(C)cc(C(C)(C)C(=O)OC)c7)s6)sc5c4c(C(C)(C)C(=O)OC)ccc2-3)c1,CCCCCCCCCCCc1c(/C=C2\C(=O)c3cc(F)c(F)cc3C2=C(C#N)C#N)sc2c1sc1c3c4nsnc4c4c5sc6c(CCCCCCCCCCC)c(/C=C7\C(=O)c8cc(F)c(F)cc8C7=C(C#N)C#N)sc6c5n(CC(CC)CCCC)c4c3n(CC(CC)CCCC)c21,10.51,-5.56,-3.65,-5.65,-4.09,,,,3 v%,,,,,DIO
49780,10.1002/smll.202107106,CCCCC(CC)COC(=O)c1sc2csc(-c3cc4c(-c5ccc(CC(CC)CCCC)s5)c5sccc5c(-c5ccc(CC(CC)CCCC)s5)c4s3)c2c1F,CCCCCCc1ccc(C2(c3ccc(CCCCCC)cc3)c3cc4c(cc3-c3sc5cc(C=C6C(=O)c7ccccc7C6=C(C#N)C#N)sc5c32)C(c2ccc(CCCCCC)cc2)(c2ccc(CCCCCC)cc2)c2c-4sc3cc(C=C4C(=O)c5ccccc5C4=C(C#N)C#N)sc23)cc1,7.82,-5.21,-3.6,-5.576,-3.916,,,,,,,,,
49781,10.1002/smll.202107106,CCCCC(CC)COC(=O)c1sc2csc(-c3cc4c(-c5ccc(CC(CC)CCCC)s5)c5sccc5c(-c5ccc(CC(CC)CCCC)s5)c4s3)c2c1F,CCCCCCc1ccc(C2(c3ccc(CCCCCC)cc3)c3cc4c(cc3-c3sc5cc(C=C6C(=O)c7ccccc7C6=C(C#N)C#N)sc5c32)C(c2ccc(CCCCCC)cc2)(c2ccc(CCCCCC)cc2)c2c-4sc3cc(C=C4C(=O)c5ccccc5C4=C(C#N)C#N)sc23)cc1,5.81,-5.21,-3.6,-5.576,-3.916,,,,3 v%,,,,,DIO
49804,10.1002/smll.202201589,COC(=O)C(C)(C)c1cc(C)cc(-c2sc3c4sc5cc(/C=C6/C(=O)c7cc(F)cc(c7)C(=O)/C6=C\c6cc(C(C)(C)C(=O)OC)c(-c7cc(C)cc(C(C)(C)C(=O)OC)c7)s6)sc5c4c(C(C)(C)C(=O)OC)ccc2-3)c1,CCCCCCCCCCCc1c(/C=C2\C(=O)c3cc(F)c(F)cc3C2=C(C#N)C#N)sc2c1sc1c3c4nsnc4c4c5sc6c(CCCCCCCCCCC)c(/C=C7\C(=O)c8cc(F)c(F)cc8C7=C(C#N)C#N)sc6c5n(CC(CC)CCCC)c4c3n(CC(CC)CCCC)c21,15.0,-5.56,-3.65,-5.65,-4.09,,,,0 wt%,conventional,PNDIT-F3N,PEDOT:PSS,chloroform,BAC
49805,10.1002/smll.202201589,COC(=O)C(C)(C)c1cc(C)cc(-c2sc3c4sc5cc(/C=C6/C(=O)c7cc(F)cc(c7)C(=O)/C6=C\c6cc(C(C)(C)C(=O)OC)c(-c7cc(C)cc(C(C)(C)C(=O)OC)c7)s6)sc5c4c(C(C)(C)C(=O)OC)ccc2-3)c1,CCCCCCCCCCCc1c(/C=C2\C(=O)c3cc(F)c(F)cc3C2=C(C#N)C#N)sc2c1sc1c3c4nsnc4c4c5sc6c(CCCCCCCCCCC)c(/C=C7\C(=O)c8cc(F)c(F)cc8C7=C(C#N)C#N)sc6c5n(CC(CC)CCCC)c4c3n(CC(CC)CCCC)c21,14.8,-5.56,-3.65,-5.65,-4.09,,,,,conventional,PNDIT-F3N,PEDOT:PSS,chloroform,BAC
49806,10.1002/smll.202201589,COC(=O)C(C)(C)c1cc(C)cc(-c2sc3c4sc5cc(/C=C6/C(=O)c7cc(F)cc(c7)C(=O)/C6=C\c6cc(C(C)(C)C(=O)OC)c(-c7cc(C)cc(C(C)(C)C(=O)OC)c7)s6)sc5c4c(C(C)(C)C(=O)OC)ccc2-3)c1,CCCCCCCCCCCc1c(/C=C2\C(=O)c3cc(F)c(F)cc3C2=C(C#N)C#N)sc2c1sc1c3c4nsnc4c4c5sc6c(CCCCCCCCCCC)c(/C=C7\C(=O)c8cc(F)c(F)cc8C7=C(C#N)C#N)sc6c5n(CC(CC)CCCC)c4c3n(CC(CC)CCCC)c21,14.9,-5.56,-3.65,-5.65,-4.09,,,,1 wt%,conventional,PNDIT-F3N,PEDOT:PSS,chloroform,BAC
49807,10.1002/smll.202201589,COC(=O)C(C)(C)c1cc(C)cc(-c2sc3c4sc5cc(/C=C6/C(=O)c7cc(F)cc(c7)C(=O)/C6=C\c6cc(C(C)(C)C(=O)OC)c(-c7cc(C)cc(C(C)(C)C(=O)OC)c7)s6)sc5c4c(C(C)(C)C(=O)OC)ccc2-3)c1,CCCCCCCCCCCc1c(/C=C2\C(=O)c3cc(F)c(F)cc3C2=C(C#N)C#N)sc2c1sc1c3c4nsnc4c4c5sc6c(CCCCCCCCCCC)c(/C=C7\C(=O)c8cc(F)c(F)cc8C7=C(C#N)C#N)sc6c5n(CC(CC)CCCC)c4c3n(CC(CC)CCCC)c21,14.6,-5.56,-3.65,-5.65,-4.09,,,,1 wt%,conventional,PNDIT-F3N,PEDOT:PSS,chloroform,BAC
49808,10.1002/smll.202201589,COC(=O)C(C)(C)c1cc(C)cc(-c2sc3c4sc5cc(/C=C6/C(=O)c7cc(F)cc(c7)C(=O)/C6=C\c6cc(C(C)(C)C(=O)OC)c(-c7cc(C)cc(C(C)(C)C(=O)OC)c7)s6)sc5c4c(C(C)(C)C(=O)OC)ccc2-3)c1,CCCCCCCCCCCc1c(/C=C2\C(=O)c3cc(F)c(F)cc3C2=C(C#N)C#N)sc2c1sc1c3c4nsnc4c4c5sc6c(CCCCCCCCCCC)c(/C=C7\C(=O)c8cc(F)c(F)cc8C7=C(C#N)C#N)sc6c5n(CC(CC)CCCC)c4c3n(CC(CC)CCCC)c21,14.6,-5.56,-3.65,-5.65,-4.09,,,,5 wt%,conventional,PNDIT-F3N,PEDOT:PSS,chloroform,BAC
49809,10.1002/smll.202201589,COC(=O)C(C)(C)c1cc(C)cc(-c2sc3c4sc5cc(/C=C6/C(=O)c7cc(F)cc(c7)C(=O)/C6=C\c6cc(C(C)(C)C(=O)OC)c(-c7cc(C)cc(C(C)(C)C(=O)OC)c7)s6)sc5c4c(C(C)(C)C(=O)OC)ccc2-3)c1,CCCCCCCCCCCc1c(/C=C2\C(=O)c3cc(F)c(F)cc3C2=C(C#N)C#N)sc2c1sc1c3c4nsnc4c4c5sc6c(CCCCCCCCCCC)c(/C=C7\C(=O)c8cc(F)c(F)cc8C7=C(C#N)C#N)sc6c5n(CC(CC)CCCC)c4c3n(CC(CC)CCCC)c21,14.5,-5.56,-3.65,-5.65,-4.09,,,,5 wt%,conventional,PNDIT-F3N,PEDOT:PSS,chloroform,BAC
49810,10.1002/smll.202201589,COC(=O)C(C)(C)c1cc(C)cc(-c2sc3c4sc5cc(/C=C6/C(=O)c7cc(F)cc(c7)C(=O)/C6=C\c6cc(C(C)(C)C(=O)OC)c(-c7cc(C)cc(C(C)(C)C(=O)OC)c7)s6)sc5c4c(C(C)(C)C(=O)OC)ccc2-3)c1,CCCCCCCCCCCc1c(/C=C2\C(=O)c3cc(F)c(F)cc3C2=C(C#N)C#N)sc2c1sc1c3c4nsnc4c4c5sc6c(CCCCCCCCCCC)c(/C=C7\C(=O)c8cc(F)c(F)cc8C7=C(C#N)C#N)sc6c5n(CC(CC)CCCC)c4c3n(CC(CC)CCCC)c21,14.0,-5.56,-3.65,-5.65,-4.09,,,,10 wt%,conventional,PNDIT-F3N,PEDOT:PSS,chloroform,BAC
49811,10.1002/smll.202201589,COC(=O)C(C)(C)c1cc(C)cc(-c2sc3c4sc5cc(/C=C6/C(=O)c7cc(F)cc(c7)C(=O)/C6=C\c6cc(C(C)(C)C(=O)OC)c(-c7cc(C)cc(C(C)(C)C(=O)OC)c7)s6)sc5c4c(C(C)(C)C(=O)OC)ccc2-3)c1,CCCCCCCCCCCc1c(/C=C2\C(=O)c3cc(F)c(F)cc3C2=C(C#N)C#N)sc2c1sc1c3c4nsnc4c4c5sc6c(CCCCCCCCCCC)c(/C=C7\C(=O)c8cc(F)c(F)cc8C7=C(C#N)C#N)sc6c5n(CC(CC)CCCC)c4c3n(CC(CC)CCCC)c21,13.7,-5.56,-3.65,-5.65,-4.09,,,,10 wt%,conventional,PNDIT-F3N,PEDOT:PSS,chloroform,BAC
49812,10.1002/smll.202201589,COC(=O)C(C)(C)c1cc(C)cc(-c2sc3c4sc5cc(/C=C6/C(=O)c7cc(F)cc(c7)C(=O)/C6=C\c6cc(C(C)(C)C(=O)OC)c(-c7cc(C)cc(C(C)(C)C(=O)OC)c7)s6)sc5c4c(C(C)(C)C(=O)OC)ccc2-3)c1,CCCCCCCCCCCc1c(/C=C2\C(=O)c3cc(F)c(F)cc3C2=C(C#N)C#N)sc2c1sc1c3c4nsnc4c4c5sc6c(CCCCCCCCCCC)c(/C=C7\C(=O)c8cc(F)c(F)cc8C7=C(C#N)C#N)sc6c5n(CC(CC)CCCC)c4c3n(CC(CC)CCCC)c21,13.2,-5.56,-3.65,-5.65,-4.09,,,,,conventional,PNDIT-F3N,PEDOT:PSS,chloroform,BAC
49813,10.1002/smll.202201589,COC(=O)C(C)(C)c1cc(C)cc(-c2sc3c4sc5cc(/C=C6/C(=O)c7cc(F)cc(c7)C(=O)/C6=C\c6cc(C(C)(C)C(=O)OC)c(-c7cc(C)cc(C(C)(C)C(=O)OC)c7)s6)sc5c4c(C(C)(C)C(=O)OC)ccc2-3)c1,CCCCCCCCCCCc1c(/C=C2\C(=O)c3cc(F)c(F)cc3C2=C(C#N)C#N)sc2c1sc1c3c4nsnc4c4c5sc6c(CCCCCCCCCCC)c(/C=C7\C(=O)c8cc(F)c(F)cc8C7=C(C#N)C#N)sc6c5n(CC(CC)CCCC)c4c3n(CC(CC)CCCC)c21,10.3,-5.56,-3.65,-5.65,-4.09,,,,,conventional,PNDIT-F3N,PEDOT:PSS,chloroform,BAC
49814,10.1002/smll.202201589,COC(=O)C(C)(C)c1cc(C)cc(-c2sc3c4sc5cc(/C=C6/C(=O)c7cc(F)cc(c7)C(=O)/C6=C\c6cc(C(C)(C)C(=O)OC)c(-c7cc(C)cc(C(C)(C)C(=O)OC)c7)s6)sc5c4c(C(C)(C)C(=O)OC)ccc2-3)c1,CCCCCCCCCCCc1c(/C=C2\C(=O)c3cc(F)c(F)cc3C2=C(C#N)C#N)sc2c1sc1c3c4nsnc4c4c5sc6c(CCCCCCCCCCC)c(/C=C7\C(=O)c8cc(F)c(F)cc8C7=C(C#N)C#N)sc6c5n(CC(CC)CCCC)c4c3n(CC(CC)CCCC)c21,4.1,-5.56,-3.65,-5.65,-4.09,,,,,,PNDIT-F3N,PEDOT:PSS,chloroform,BAC
49815,10.1002/smll.202201589,COC(=O)C(C)(C)c1cc(C)cc(-c2sc3c4sc5cc(/C=C6/C(=O)c7cc(F)cc(c7)C(=O)/C6=C\c6cc(C(C)(C)C(=O)OC)c(-c7cc(C)cc(C(C)(C)C(=O)OC)c7)s6)sc5c4c(C(C)(C)C(=O)OC)ccc2-3)c1,CCCCCCCCCCCc1c(/C=C2\C(=O)c3cc(F)c(F)cc3C2=C(C#N)C#N)sc2c1sc1c3c4nsnc4c4c5sc6c(CCCCCCCCCCC)c(/C=C7\C(=O)c8cc(F)c(F)cc8C7=C(C#N)C#N)sc6c5n(CC(CC)CCCC)c4c3n(CC(CC)CCCC)c21,12.8,-5.56,-3.65,-5.65,-4.09,,,,,conventional,PNDIT-F3N,PEDOT:PSS,chloroform,BAC
49816,10.1002/smll.202201589,COC(=O)C(C)(C)c1cc(C)cc(-c2sc3c4sc5cc(/C=C6/C(=O)c7cc(F)cc(c7)C(=O)/C6=C\c6cc(C(C)(C)C(=O)OC)c(-c7cc(C)cc(C(C)(C)C(=O)OC)c7)s6)sc5c4c(C(C)(C)C(=O)OC)ccc2-3)c1,CCCCCCCCCCCc1c(/C=C2\C(=O)c3cc(F)c(F)cc3C2=C(C#N)C#N)sc2c1sc1c3c4nsnc4c4c5sc6c(CCCCCCCCCCC)c(/C=C7\C(=O)c8cc(F)c(F)cc8C7=C(C#N)C#N)sc6c5n(CC(CC)CCCC)c4c3n(CC(CC)CCCC)c21,11.9,-5.56,-3.65,-5.65,-4.09,,,,,conventional,PNDIT-F3N,PEDOT:PSS,chloroform,BAC
49817,10.1002/smll.202201589,COC(=O)C(C)(C)c1cc(C)cc(-c2sc3c4sc5cc(/C=C6/C(=O)c7cc(F)cc(c7)C(=O)/C6=C\c6cc(C(C)(C)C(=O)OC)c(-c7cc(C)cc(C(C)(C)C(=O)OC)c7)s6)sc5c4c(C(C)(C)C(=O)OC)ccc2-3)c1,CCCCCCCCCCCc1c(/C=C2\C(=O)c3cc(F)c(F)cc3C2=C(C#N)C#N)sc2c1sc1c3c4nsnc4c4c5sc6c(CCCCCCCCCCC)c(/C=C7\C(=O)c8cc(F)c(F)cc8C7=C(C#N)C#N)sc6c5n(CC(CC)CCCC)c4c3n(CC(CC)CCCC)c21,10.3,-5.56,-3.65,-5.65,-4.09,,,,,conventional,PNDIT-F3N,PEDOT:PSS,chloroform,BAC
49818,10.1002/smll.202201589,COC(=O)C(C)(C)c1cc(C)cc(-c2sc3c4sc5cc(/C=C6/C(=O)c7cc(F)cc(c7)C(=O)/C6=C\c6cc(C(C)(C)C(=O)OC)c(-c7cc(C)cc(C(C)(C)C(=O)OC)c7)s6)sc5c4c(C(C)(C)C(=O)OC)ccc2-3)c1,CCCCCCCCCCCc1c(/C=C2\C(=O)c3cc(F)c(F)cc3C2=C(C#N)C#N)sc2c1sc1c3c4nsnc4c4c5sc6c(CCCCCCCCCCC)c(/C=C7\C(=O)c8cc(F)c(F)cc8C7=C(C#N)C#N)sc6c5n(CC(CC)CCCC)c4c3n(CC(CC)CCCC)c21,7.5,-5.56,-3.65,-5.65,-4.09,,,,,,PNDIT-F3N,PEDOT:PSS,chloroform,BAC
49820,10.1002/smll.202201769,COC(=O)C(C)(C)c1cc(C)cc(-c2sc3c4sc5cc(/C=C6/C(=O)c7cc(F)cc(c7)C(=O)/C6=C\c6cc(C(C)(C)C(=O)OC)c(-c7cc(C)cc(C(C)(C)C(=O)OC)c7)s6)sc5c4c(C(C)(C)C(=O)OC)ccc2-3)c1,CCCCCCCCC(CCCCCCCC)Cn1c2cc3c(cc2c2cc4c(cc21)-c1sc2cc(/C=C5\C(=O)c6cc(F)c(F)cc6C5=C(C#N)C#N)sc2c1C4(Cc1ccc(CCCCCC)cc1)Cc1ccc(CCCCCC)cc1)C(Cc1ccc(CCCCCC)cc1)(Cc1ccc(CCCCCC)cc1)c1c-3sc2cc(/C=C3\C(=O)c4cc(F)c(F)cc4C3=C(C#N)C#N)sc12,14.85,-5.56,-3.65,-5.6,-3.96,,,,,conventional,PDINO,PEDOT:PSS,chloroform,
49833,10.1002/smll.202205128,COC(=O)C(C)(C)c1cc(C)cc(-c2sc3c4sc5cc(/C=C6/C(=O)c7cc(F)cc(c7)C(=O)/C6=C\c6cc(C(C)(C)C(=O)OC)c(-c7cc(C)cc(C(C)(C)C(=O)OC)c7)s6)sc5c4c(C(C)(C)C(=O)OC)ccc2-3)c1,CCCCCCCCCc1c(C=C2C(=O)c3cc(Cl)c(Cl)cc3C2=C(C#N)C#N)sc2c1sc1c3c4nsnc4c4c5sc6c(CCCCCCCCC)c(C=C7C(=O)c8cc(Cl)c(Cl)cc8C7=C(C#N)C#N)sc6c5n(CC(CCCC)CCCCCC)c4c3n(CC(CCCC)CCCCCC)c21,14.09,-5.56,-3.65,-5.68,-3.9,120.0,,,,conventional,,PEDOT:PSS,,
49834,10.1002/smll.202205128,COC(=O)C(C)(C)c1cc(C)cc(-c2sc3c4sc5cc(/C=C6/C(=O)c7cc(F)cc(c7)C(=O)/C6=C\c6cc(C(C)(C)C(=O)OC)c(-c7cc(C)cc(C(C)(C)C(=O)OC)c7)s6)sc5c4c(C(C)(C)C(=O)OC)ccc2-3)c1,CCCCCCCCCc1c(C=C2C(=O)c3cc(Cl)c(Cl)cc3C2=C(C#N)C#N)sc2c1sc1c3c4nsnc4c4c5sc6c(CCCCCCCCC)c(C=C7C(=O)c8cc(Cl)c(Cl)cc8C7=C(C#N)C#N)sc6c5n(CC(CCCC)CCCCCC)c4c3n(CC(CCCC)CCCCCC)c21,16.21,-5.56,-3.65,-5.68,-3.9,120.0,,,,conventional,TPEA,PEDOT:PSS,,
49835,10.1002/smll.202205128,COC(=O)C(C)(C)c1cc(C)cc(-c2sc3c4sc5cc(/C=C6/C(=O)c7cc(F)cc(c7)C(=O)/C6=C\c6cc(C(C)(C)C(=O)OC)c(-c7cc(C)cc(C(C)(C)C(=O)OC)c7)s6)sc5c4c(C(C)(C)C(=O)OC)ccc2-3)c1,CCCCCCCCCc1c(C=C2C(=O)c3cc(Cl)c(Cl)cc3C2=C(C#N)C#N)sc2c1sc1c3c4nsnc4c4c5sc6c(CCCCCCCCC)c(C=C7C(=O)c8cc(Cl)c(Cl)cc8C7=C(C#N)C#N)sc6c5n(CC(CCCC)CCCCCC)c4c3n(CC(CCCC)CCCCCC)c21,17.85,-5.56,-3.65,-5.68,-3.9,120.0,,,,conventional,TPMA,PEDOT:PSS,,
49839,10.1002/smll.202205572,COC(=O)C(C)(C)c1cc(C)cc(-c2sc3c4sc5cc(/C=C6/C(=O)c7cc(F)cc(c7)C(=O)/C6=C\c6cc(C(C)(C)C(=O)OC)c(-c7cc(C)cc(C(C)(C)C(=O)OC)c7)s6)sc5c4c(C(C)(C)C(=O)OC)ccc2-3)c1,CCCCCCCCCCCc1c(/C=C2\C(=O)c3cc(F)c(F)cc3C2=C(C#N)C#N)sc2c1sc1c3c4nsnc4c4c5sc6c(CCCCCCCCCCC)c(/C=C7\C(=O)c8cc(F)c(F)cc8C7=C(C#N)C#N)sc6c5n(CC(CC)CCCC)c4c3n(CC(CC)CCCC)c21,15.51,-5.56,-3.65,-5.65,-4.09,,,,,inverted,ZnO,MoO3,chloroform,
49842,10.1002/smll.202205572,COC(=O)C(C)(C)c1cc(C)cc(-c2sc3c4sc5cc(/C=C6/C(=O)c7cc(F)cc(c7)C(=O)/C6=C\c6cc(C(C)(C)C(=O)OC)c(-c7cc(C)cc(C(C)(C)C(=O)OC)c7)s6)sc5c4c(C(C)(C)C(=O)OC)ccc2-3)c1,CCCCCCC(CCCC)Cc1c(/C=C2\C(=O)c3cc(F)c(F)cc3C2=C(C#N)C#N)sc2c1SC1c3c(c4c(c5nsnc35)c3sc5c(CC(CCCC)CCCCCC)c(/C=C6\C(=O)c7cc(F)c(F)cc7C6=C(C#N)C#N)sc5c3n4CC(CC)CCCC)N(CC(CC)CCCC)C21,17.55,-5.56,-3.65,-5.68,-3.9,,,,,inverted,ZnO,MoO3,chloroform,
49857,10.1002/smll.202206907,CCCCC(CC)COC(=O)c1sc2c(-c3cc4c(OCC(CC)CCCC)c5sccc5c(OCC(CC)CCCC)c4s3)scc2c1F,COC(=O)CCCC1(c2ccccc2)C23c4c5ccc6c7cc8c9c%10c(cc%11cc%12c%13c%14c(cc%15c%16ccc-5c2c%16c2c5c%16c%17c(c(c46)c7c9c%17c4c%10c%11c%13c4c%16c%14c%152)C513)C%12)C8,2.17,-5.19,-3.43,-5.9,-3.9,,,,,inverted,,,water,
49858,10.1002/smll.202206907,CCCCC(CC)COC(=O)c1sc2c(-c3cc4c(OCC(CC)CCCC)c5sccc5c(OCC(CC)CCCC)c4s3)scc2c1F,COC(=O)CCCC1(c2ccccc2)C23c4c5ccc6c7cc8c9c%10c(cc%11cc%12c%13c%14c(cc%15c%16ccc-5c2c%16c2c5c%16c%17c(c(c46)c7c9c%17c4c%10c%11c%13c4c%16c%14c%152)C513)C%12)C8,3.35,-5.19,-3.43,-5.9,-3.9,,140.0,,,inverted,,,water,
49859,10.1002/smll.202206907,CCCCC(CC)COC(=O)c1sc2c(-c3cc4c(OCC(CC)CCCC)c5sccc5c(OCC(CC)CCCC)c4s3)scc2c1F,COC(=O)CCCC1(c2ccccc2)C23c4c5ccc6c7cc8c9c%10c(cc%11cc%12c%13c%14c(cc%15c%16ccc-5c2c%16c2c5c%16c%17c(c(c46)c7c9c%17c4c%10c%11c%13c4c%16c%14c%152)C513)C%12)C8,3.51,-5.19,-3.43,-5.9,-3.9,,,,,inverted,,,o-DCB,
49860,10.1002/smll.202206907,CCCCC(CC)COC(=O)c1sc2csc(-c3cc4c(-c5ccc(CC(CC)CCCC)s5)c5sccc5c(-c5ccc(CC(CC)CCCC)s5)c4s3)c2c1F,COC(=O)CCCC1(c2ccccc2)C23c4c5ccc6c7cc8c9c%10c(cc%11cc%12c%13c%14c(cc%15c%16ccc-5c2c%16c2c5c%16c%17c(c(c46)c7c9c%17c4c%10c%11c%13c4c%16c%14c%152)C513)C%12)C8,3.16,-5.21,-3.6,-5.9,-3.9,,,,,inverted,,,water,
49861,10.1002/smll.202206907,CCCCC(CC)COC(=O)c1sc2csc(-c3cc4c(-c5ccc(CC(CC)CCCC)s5)c5sccc5c(-c5ccc(CC(CC)CCCC)s5)c4s3)c2c1F,COC(=O)CCCC1(c2ccccc2)C23c4c5ccc6c7cc8c9c%10c(cc%11cc%12c%13c%14c(cc%15c%16ccc-5c2c%16c2c5c%16c%17c(c(c46)c7c9c%17c4c%10c%11c%13c4c%16c%14c%152)C513)C%12)C8,5.11,-5.21,-3.6,-5.9,-3.9,,,,,inverted,,,water,
49862,10.1002/smll.202206907,CCCCC(CC)COC(=O)c1sc2csc(-c3cc4c(-c5ccc(CC(CC)CCCC)s5)c5sccc5c(-c5ccc(CC(CC)CCCC)s5)c4s3)c2c1F,COC(=O)CCCC1(c2ccccc2)C23c4c5ccc6c7cc8c9c%10c(cc%11cc%12c%13c%14c(cc%15c%16ccc-5c2c%16c2c5c%16c%17c(c(c46)c7c9c%17c4c%10c%11c%13c4c%16c%14c%152)C513)C%12)C8,5.73,-5.21,-3.6,-5.9,-3.9,,,,,inverted,,,o-DCB,
49863,10.1002/smll.202206907,CCCCC(CC)COC(=O)c1sc2c(-c3cc4c(OCC(CC)CCCC)c5sccc5c(OCC(CC)CCCC)c4s3)scc2c1F,COC(=O)CCCC1(c2ccccc2)C23c4c5ccc6c7cc8c9c%10c(cc%11cc%12c%13c%14c(cc%15c%16ccc-5c2c%16c2c5c%16c%17c(c(c46)c7c9c%17c4c%10c%11c%13c4c%16c%14c%152)C513)C%12)C8,1.4,-5.19,-3.43,-5.9,-3.9,,140.0,,,inverted,,,,
49864,10.1002/smll.202206907,CCCCC(CC)COC(=O)c1sc2c(-c3cc4c(OCC(CC)CCCC)c5sccc5c(OCC(CC)CCCC)c4s3)scc2c1F,COC(=O)CCCC1(c2ccccc2)C23c4c5ccc6c7cc8c9c%10c(cc%11cc%12c%13c%14c(cc%15c%16ccc-5c2c%16c2c5c%16c%17c(c(c46)c7c9c%17c4c%10c%11c%13c4c%16c%14c%152)C513)C%12)C8,2.7,-5.19,-3.43,-5.9,-3.9,,80.0,,,inverted,,,,
49865,10.1002/smll.202206907,CCCCC(CC)COC(=O)c1sc2c(-c3cc4c(OCC(CC)CCCC)c5sccc5c(OCC(CC)CCCC)c4s3)scc2c1F,COC(=O)CCCC1(c2ccccc2)C23c4c5ccc6c7cc8c9c%10c(cc%11cc%12c%13c%14c(cc%15c%16ccc-5c2c%16c2c5c%16c%17c(c(c46)c7c9c%17c4c%10c%11c%13c4c%16c%14c%152)C513)C%12)C8,2.63,-5.19,-3.43,-5.9,-3.9,,110.0,,,inverted,,,,
49867,10.1002/smll.202206907,CCCCC(CC)COC(=O)c1sc2c(-c3cc4c(OCC(CC)CCCC)c5sccc5c(OCC(CC)CCCC)c4s3)scc2c1F,COC(=O)CCCC1(c2ccccc2)C23c4c5ccc6c7cc8c9c%10c(cc%11cc%12c%13c%14c(cc%15c%16ccc-5c2c%16c2c5c%16c%17c(c(c46)c7c9c%17c4c%10c%11c%13c4c%16c%14c%152)C513)C%12)C8,3.32,-5.19,-3.43,-5.9,-3.9,,170.0,,,inverted,,,,
49868,10.1002/smll.202206907,CCCCC(CC)COC(=O)c1sc2c(-c3cc4c(OCC(CC)CCCC)c5sccc5c(OCC(CC)CCCC)c4s3)scc2c1F,COC(=O)CCCC1(c2ccccc2)C23c4c5ccc6c7cc8c9c%10c(cc%11cc%12c%13c%14c(cc%15c%16ccc-5c2c%16c2c5c%16c%17c(c(c46)c7c9c%17c4c%10c%11c%13c4c%16c%14c%152)C513)C%12)C8,1.76,-5.19,-3.43,-5.9,-3.9,,200.0,,,inverted,,,,
49871,10.1002/smll.202207505,COC(=O)C(C)(C)c1cc(C)cc(-c2sc3c4sc5cc(/C=C6/C(=O)c7cc(F)cc(c7)C(=O)/C6=C\c6cc(C(C)(C)C(=O)OC)c(-c7cc(C)cc(C(C)(C)C(=O)OC)c7)s6)sc5c4c(C(C)(C)C(=O)OC)ccc2-3)c1,CCCCCCCCCc1c(C=C2C(=O)c3cc(Cl)c(Cl)cc3C2=C(C#N)C#N)sc2c1sc1c3c4nsnc4c4c5sc6c(CCCCCCCCC)c(C=C7C(=O)c8cc(Cl)c(Cl)cc8C7=C(C#N)C#N)sc6c5n(CC(CCCC)CCCCCC)c4c3n(CC(CCCC)CCCCCC)c21,17.17,-5.56,-3.65,-5.68,-3.9,,,,,,,PEDOT:PSS,,
49872,10.1002/smll.202207505,COC(=O)C(C)(C)c1cc(C)cc(-c2sc3c4sc5cc(/C=C6/C(=O)c7cc(F)cc(c7)C(=O)/C6=C\c6cc(C(C)(C)C(=O)OC)c(-c7cc(C)cc(C(C)(C)C(=O)OC)c7)s6)sc5c4c(C(C)(C)C(=O)OC)ccc2-3)c1,CCCCCCCCCc1c(C=C2C(=O)c3cc(Cl)c(Cl)cc3C2=C(C#N)C#N)sc2c1sc1c3c4nsnc4c4c5sc6c(CCCCCCCCC)c(C=C7C(=O)c8cc(Cl)c(Cl)cc8C7=C(C#N)C#N)sc6c5n(CC(CCCC)CCCCCC)c4c3n(CC(CCCC)CCCCCC)c21,17.42,-5.56,-3.65,-5.68,-3.9,,,,,,,PEDOT:PSS,,
49873,10.1002/smll.202207505,COC(=O)C(C)(C)c1cc(C)cc(-c2sc3c4sc5cc(/C=C6/C(=O)c7cc(F)cc(c7)C(=O)/C6=C\c6cc(C(C)(C)C(=O)OC)c(-c7cc(C)cc(C(C)(C)C(=O)OC)c7)s6)sc5c4c(C(C)(C)C(=O)OC)ccc2-3)c1,CCCCCCCCCc1c(C=C2C(=O)c3cc(Cl)c(Cl)cc3C2=C(C#N)C#N)sc2c1sc1c3c4nsnc4c4c5sc6c(CCCCCCCCC)c(C=C7C(=O)c8cc(Cl)c(Cl)cc8C7=C(C#N)C#N)sc6c5n(CC(CCCC)CCCCCC)c4c3n(CC(CCCC)CCCCCC)c21,18.3,-5.56,-3.65,-5.68,-3.9,,,,,,,PEDOT:PSS,,
49874,10.1002/smll.202207505,COC(=O)C(C)(C)c1cc(C)cc(-c2sc3c4sc5cc(/C=C6/C(=O)c7cc(F)cc(c7)C(=O)/C6=C\c6cc(C(C)(C)C(=O)OC)c(-c7cc(C)cc(C(C)(C)C(=O)OC)c7)s6)sc5c4c(C(C)(C)C(=O)OC)ccc2-3)c1,CCCCCCCCCc1c(C=C2C(=O)c3cc(Cl)c(Cl)cc3C2=C(C#N)C#N)sc2c1sc1c3c4nsnc4c4c5sc6c(CCCCCCCCC)c(C=C7C(=O)c8cc(Cl)c(Cl)cc8C7=C(C#N)C#N)sc6c5n(CC(CCCC)CCCCCC)c4c3n(CC(CCCC)CCCCCC)c21,17.63,-5.56,-3.65,-5.68,-3.9,,,,,,,PEDOT:PSS,,
49875,10.1002/smll.202207505,COC(=O)C(C)(C)c1cc(C)cc(-c2sc3c4sc5cc(/C=C6/C(=O)c7cc(F)cc(c7)C(=O)/C6=C\c6cc(C(C)(C)C(=O)OC)c(-c7cc(C)cc(C(C)(C)C(=O)OC)c7)s6)sc5c4c(C(C)(C)C(=O)OC)ccc2-3)c1,CCCCCCCCCCCc1c(/C=C2\C(=O)c3cc(F)c(F)cc3C2=C(C#N)C#N)sc2c1sc1c3c4nsnc4c4c5sc6c(CCCCCCCCCCC)c(/C=C7\C(=O)c8cc(F)c(F)cc8C7=C(C#N)C#N)sc6c5n(CC(CC)CCCC)c4c3n(CC(CC)CCCC)c21,15.47,-5.56,-3.65,-5.65,-4.09,120.0,,,,,,PEDOT:PSS,,
49876,10.1002/smll.202207505,COC(=O)C(C)(C)c1cc(C)cc(-c2sc3c4sc5cc(/C=C6/C(=O)c7cc(F)cc(c7)C(=O)/C6=C\c6cc(C(C)(C)C(=O)OC)c(-c7cc(C)cc(C(C)(C)C(=O)OC)c7)s6)sc5c4c(C(C)(C)C(=O)OC)ccc2-3)c1,CCCCCCCCCCCc1c(/C=C2\C(=O)c3cc(F)c(F)cc3C2=C(C#N)C#N)sc2c1sc1c3c4nsnc4c4c5sc6c(CCCCCCCCCCC)c(/C=C7\C(=O)c8cc(F)c(F)cc8C7=C(C#N)C#N)sc6c5n(CC(CC)CCCC)c4c3n(CC(CC)CCCC)c21,15.77,-5.56,-3.65,-5.65,-4.09,,,,,,,PEDOT:PSS,,
49877,10.1002/smll.202207505,COC(=O)C(C)(C)c1cc(C)cc(-c2sc3c4sc5cc(/C=C6/C(=O)c7cc(F)cc(c7)C(=O)/C6=C\c6cc(C(C)(C)C(=O)OC)c(-c7cc(C)cc(C(C)(C)C(=O)OC)c7)s6)sc5c4c(C(C)(C)C(=O)OC)ccc2-3)c1,CCCCCCCCCCCc1c(/C=C2\C(=O)c3cc(F)c(F)cc3C2=C(C#N)C#N)sc2c1sc1c3c4nsnc4c4c5sc6c(CCCCCCCCCCC)c(/C=C7\C(=O)c8cc(F)c(F)cc8C7=C(C#N)C#N)sc6c5n(CC(CC)CCCC)c4c3n(CC(CC)CCCC)c21,16.81,-5.56,-3.65,-5.65,-4.09,,,,,,,PEDOT:PSS,,
49878,10.1002/smll.202207505,COC(=O)C(C)(C)c1cc(C)cc(-c2sc3c4sc5cc(/C=C6/C(=O)c7cc(F)cc(c7)C(=O)/C6=C\c6cc(C(C)(C)C(=O)OC)c(-c7cc(C)cc(C(C)(C)C(=O)OC)c7)s6)sc5c4c(C(C)(C)C(=O)OC)ccc2-3)c1,CCCCCCCCCCCc1c(/C=C2\C(=O)c3cc(F)c(F)cc3C2=C(C#N)C#N)sc2c1sc1c3c4nsnc4c4c5sc6c(CCCCCCCCCCC)c(/C=C7\C(=O)c8cc(F)c(F)cc8C7=C(C#N)C#N)sc6c5n(CC(CC)CCCC)c4c3n(CC(CC)CCCC)c21,16.67,-5.56,-3.65,-5.65,-4.09,,,,,,,PEDOT:PSS,,
49884,10.1002/smll.202208217,CCCCC(CC)COC(=O)c1sc2csc(-c3cc4c(-c5ccc(CC(CC)CCCC)s5)c5sccc5c(-c5ccc(CC(CC)CCCC)s5)c4s3)c2c1F,CCCCCC(CCCCC)n1c(=O)c2ccc3c4ccc5c(=O)n(C(CCCCC)CCCCC)c(=O)c6cc7c(c4c56)c4c(cc(c1=O)c2c34)c1c2c3cc4c(=O)n(C(CCCCC)CCCCC)c(=O)c5ccc6c8ccc9c(=O)n(C(CCCCC)CCCCC)c(=O)c%10cc(c(c8c9%10)c3c6c54)c2c2c3cc4c(=O)n(C(CCCCC)CCCCC)c(=O)c5ccc6c8ccc9c(=O)n(C(CCCCC)CCCCC)c(=O)c%10cc(c(c8c9%10)c3c6c54)c2c71,6.28,-5.21,-3.6,-5.92,-3.85,,,,,conventional,PNDIT-F3N,PEDOT:PSS,,
49887,10.1002/smll.202301803,Cc1cc(C2=CNC(c3cc(C)c(-c4cc5c(-c6cc(F)c(C)s6)c6sc(-c7ccc(-c8sc(-c9cccs9)c9c8C(=O)c8c(C)sc(C)c8C9=O)s7)cc6c(-c6cc(F)c(C)s6)c5s4)s3)C(F)=C2)sc1-c1cc2c(-c3cc(F)c(C)s3)c3sccc3c(-c3cc(F)c(C)s3)c2s1,CCCCCCCCCc1c(C=C2C(=O)c3cc(Cl)c(Cl)cc3C2=C(C#N)C#N)sc2c1sc1c3c4nsnc4c4c5sc6c(CCCCCCCCC)c(C=C7C(=O)c8cc(Cl)c(Cl)cc8C7=C(C#N)C#N)sc6c5n(CC(CCCC)CCCCCC)c4c3n(CC(CCCC)CCCCCC)c21,17.0,,,-5.68,-3.9,,,,0.5 vol%,conventional,PDINN,PEDOT:PSS,chloroform,DIO
49888,10.1002/smll.202301803,Cc1cc(C2=CNC(c3cc(C)c(-c4cc5c(-c6cc(F)c(C)s6)c6sc(-c7ccc(-c8sc(-c9cccs9)c9c8C(=O)c8c(C)sc(C)c8C9=O)s7)cc6c(-c6cc(F)c(C)s6)c5s4)s3)C(F)=C2)sc1-c1cc2c(-c3cc(F)c(C)s3)c3sccc3c(-c3cc(F)c(C)s3)c2s1,CCCCCCCCCc1c(C=C2C(=O)c3cc(Cl)c(Cl)cc3C2=C(C#N)C#N)sc2c1sc1c3c4nsnc4c4c5sc6c(CCCCCCCCC)c(C=C7C(=O)c8cc(Cl)c(Cl)cc8C7=C(C#N)C#N)sc6c5n(CC(CCCC)CCCCCC)c4c3n(CC(CCCC)CCCCCC)c21,16.1,,,-5.68,-3.9,,,1.0:1.0,0.5 vol%,conventional,PDINN,PEDOT:PSS,tetralin,1-phenylnaphthalene
49890,10.1002/smll.202301803,Cc1cc(C2=CNC(c3cc(C)c(-c4cc5c(-c6cc(F)c(C)s6)c6sc(-c7ccc(-c8sc(-c9cccs9)c9c8C(=O)c8c(C)sc(C)c8C9=O)s7)cc6c(-c6cc(F)c(C)s6)c5s4)s3)C(F)=C2)sc1-c1cc2c(-c3cc(F)c(C)s3)c3sccc3c(-c3cc(F)c(C)s3)c2s1,CCCCCCCCCc1c(C=C2C(=O)c3cc(Cl)c(Cl)cc3C2=C(C#N)C#N)sc2c1sc1c3c4nsnc4c4c5sc6c(CCCCCCCCC)c(C=C7C(=O)c8cc(Cl)c(Cl)cc8C7=C(C#N)C#N)sc6c5n(CC(CCCC)CCCCCC)c4c3n(CC(CCCC)CCCCCC)c21,12.2,,,-5.68,-3.9,,,1.0:1.0,,conventional,PDINN,PEDOT:PSS,toluene,1-phenylnaphthalene
49891,10.1002/smll.202301803,Cc1cc(C2=CNC(c3cc(C)c(-c4cc5c(-c6cc(F)c(C)s6)c6sc(-c7ccc(-c8sc(-c9cccs9)c9c8C(=O)c8c(C)sc(C)c8C9=O)s7)cc6c(-c6cc(F)c(C)s6)c5s4)s3)C(F)=C2)sc1-c1cc2c(-c3cc(F)c(C)s3)c3sccc3c(-c3cc(F)c(C)s3)c2s1,CCCCCCCCCc1c(C=C2C(=O)c3cc(Cl)c(Cl)cc3C2=C(C#N)C#N)sc2c1sc1c3c4nsnc4c4c5sc6c(CCCCCCCCC)c(C=C7C(=O)c8cc(Cl)c(Cl)cc8C7=C(C#N)C#N)sc6c5n(CC(CCCC)CCCCCC)c4c3n(CC(CCCC)CCCCCC)c21,14.5,,,-5.68,-3.9,,,0.5:1.0,,conventional,PDINN,PEDOT:PSS,toluene,1-phenylnaphthalene
49892,10.1002/smll.202301803,Cc1cc(C2=CNC(c3cc(C)c(-c4cc5c(-c6cc(F)c(C)s6)c6sc(-c7ccc(-c8sc(-c9cccs9)c9c8C(=O)c8c(C)sc(C)c8C9=O)s7)cc6c(-c6cc(F)c(C)s6)c5s4)s3)C(F)=C2)sc1-c1cc2c(-c3cc(F)c(C)s3)c3sccc3c(-c3cc(F)c(C)s3)c2s1,CCCCCCCCCc1c(C=C2C(=O)c3cc(Cl)c(Cl)cc3C2=C(C#N)C#N)sc2c1sc1c3c4nsnc4c4c5sc6c(CCCCCCCCC)c(C=C7C(=O)c8cc(Cl)c(Cl)cc8C7=C(C#N)C#N)sc6c5n(CC(CCCC)CCCCCC)c4c3n(CC(CCCC)CCCCCC)c21,11.1,,,-5.68,-3.9,,,0.5:1.0,,conventional,PDINN,PEDOT:PSS,toluene,1-phenylnaphthalene
49893,10.1002/smll.202301803,Cc1cc(C2=CNC(c3cc(C)c(-c4cc5c(-c6cc(F)c(C)s6)c6sc(-c7ccc(-c8sc(-c9cccs9)c9c8C(=O)c8c(C)sc(C)c8C9=O)s7)cc6c(-c6cc(F)c(C)s6)c5s4)s3)C(F)=C2)sc1-c1cc2c(-c3cc(F)c(C)s3)c3sccc3c(-c3cc(F)c(C)s3)c2s1,CCCCCCCCCc1c(C=C2C(=O)c3cc(Cl)c(Cl)cc3C2=C(C#N)C#N)sc2c1sc1c3c4nsnc4c4c5sc6c(CCCCCCCCC)c(C=C7C(=O)c8cc(Cl)c(Cl)cc8C7=C(C#N)C#N)sc6c5n(CC(CCCC)CCCCCC)c4c3n(CC(CCCC)CCCCCC)c21,12.4,,,-5.68,-3.9,,,0.25:1.0,,conventional,PDINN,PEDOT:PSS,toluene,1-phenylnaphthalene
49894,10.1002/smll.202301803,Cc1cc(C2=CNC(c3cc(C)c(-c4cc5c(-c6cc(F)c(C)s6)c6sc(-c7ccc(-c8sc(-c9cccs9)c9c8C(=O)c8c(C)sc(C)c8C9=O)s7)cc6c(-c6cc(F)c(C)s6)c5s4)s3)C(F)=C2)sc1-c1cc2c(-c3cc(F)c(C)s3)c3sccc3c(-c3cc(F)c(C)s3)c2s1,CCCCCCCCCc1c(C=C2C(=O)c3cc(Cl)c(Cl)cc3C2=C(C#N)C#N)sc2c1sc1c3c4nsnc4c4c5sc6c(CCCCCCCCC)c(C=C7C(=O)c8cc(Cl)c(Cl)cc8C7=C(C#N)C#N)sc6c5n(CC(CCCC)CCCCCC)c4c3n(CC(CCCC)CCCCCC)c21,8.9,,,-5.68,-3.9,,,0.25:1.0,,conventional,PDINN,PEDOT:PSS,toluene,1-phenylnaphthalene
49895,10.1002/smll.202301803,Cc1cc(C2=CNC(c3cc(C)c(-c4cc5c(-c6cc(F)c(C)s6)c6sc(-c7ccc(-c8sc(-c9cccs9)c9c8C(=O)c8c(C)sc(C)c8C9=O)s7)cc6c(-c6cc(F)c(C)s6)c5s4)s3)C(F)=C2)sc1-c1cc2c(-c3cc(F)c(C)s3)c3sccc3c(-c3cc(F)c(C)s3)c2s1,CCCCCCCCCc1c(C=C2C(=O)c3cc(Cl)c(Cl)cc3C2=C(C#N)C#N)sc2c1sc1c3c4nsnc4c4c5sc6c(CCCCCCCCC)c(C=C7C(=O)c8cc(Cl)c(Cl)cc8C7=C(C#N)C#N)sc6c5n(CC(CCCC)CCCCCC)c4c3n(CC(CCCC)CCCCCC)c21,10.3,,,-5.68,-3.9,,,0.2:1.0,,conventional,PDINN,PEDOT:PSS,toluene,1-phenylnaphthalene
49896,10.1002/smll.202301803,Cc1cc(C2=CNC(c3cc(C)c(-c4cc5c(-c6cc(F)c(C)s6)c6sc(-c7ccc(-c8sc(-c9cccs9)c9c8C(=O)c8c(C)sc(C)c8C9=O)s7)cc6c(-c6cc(F)c(C)s6)c5s4)s3)C(F)=C2)sc1-c1cc2c(-c3cc(F)c(C)s3)c3sccc3c(-c3cc(F)c(C)s3)c2s1,CCCCCCCCCc1c(C=C2C(=O)c3cc(Cl)c(Cl)cc3C2=C(C#N)C#N)sc2c1sc1c3c4nsnc4c4c5sc6c(CCCCCCCCC)c(C=C7C(=O)c8cc(Cl)c(Cl)cc8C7=C(C#N)C#N)sc6c5n(CC(CCCC)CCCCCC)c4c3n(CC(CCCC)CCCCCC)c21,7.6,,,-5.68,-3.9,,,,,conventional,PDINN,PEDOT:PSS,toluene,1-phenylnaphthalene
49907,10.1002/smll.202302127,COC(=O)C(C)(C)c1cc(C)cc(-c2sc3c4sc5cc(/C=C6/C(=O)c7cc(F)cc(c7)C(=O)/C6=C\c6cc(C(C)(C)C(=O)OC)c(-c7cc(C)cc(C(C)(C)C(=O)OC)c7)s6)sc5c4c(C(C)(C)C(=O)OC)ccc2-3)c1,CCCCCCC1(CCCCCC)c2cc3c(cc2-c2sc(/C=C4\C(=O)c5ccccc5C4=C(C#N)C#N)cc21)C(CCCCCC)(CCCCCC)c1cc(/C=C2\C(=O)c4ccccc4C2=C(C#N)C#N)sc1-3,11.58,-5.56,-3.65,-5.69,-3.91,,,1:1.2,,conventional,PNDIT-F3N,PEDOT:PSS,chloroform,DIB
49914,10.1002/smll.202303226,CCCCCCC1(CCCCCC)c2ccccc2-c2cc3c(cc21)c1cc2c(cc1n3CC)-c1ccc(-c3ccc(-c4c(OCCCC)c(OCCCC)c(-c5cccs5)c5nsnc45)s3)cc1C2(CCCCCC)CCCCCC,CCCCCCCCCCCc1c(/C=C2\C(=O)c3cc(F)c(F)cc3C2=C(C#N)C#N)sc2c1sc1c3c4nsnc4c4c5sc6c(CCCCCCCCCCC)c(/C=C7\C(=O)c8cc(F)c(F)cc8C7=C(C#N)C#N)sc6c5n(CC(CC)CCCC)c4c3n(CC(CC)CCCC)c21,17.58,-5.43,-3.56,-5.65,-4.09,,,,,conventional,PNDIT-F3N,PEDOT:PSS,,
49915,10.1002/smll.202303226,CCCCC(CC)COC(=O)c1csc(-c2cc3c(OCC(CC)CCCC)c4sccc4c(OCC(CC)CCCC)c3s2)c1,CCCCCCCCCCCc1c(/C=C2\C(=O)c3cc(F)c(F)cc3C2=C(C#N)C#N)sc2c1sc1c3c4nsnc4c4c5sc6c(CCCCCCCCCCC)c(/C=C7\C(=O)c8cc(F)c(F)cc8C7=C(C#N)C#N)sc6c5n(CC(CC)CCCC)c4c3n(CC(CC)CCCC)c21,17.02,-5.5,-3.38,-5.65,-4.09,,,,,conventional,PNDIT-F3N,PEDOT:PSS,,
49916,10.1002/smll.202303226,CCCCCCCCCCc1cc(-c2c3cc(-c4sc(-c5c(F)c(F)c(-c6cc(CCCCCCCC)cs6)c6nsnc56)cc4CCCCCCCC)sc3c(-c3cc(CCCCCCCCCC)c(CCCCCCCCCC)s3)c3ccsc23)sc1CCCCCCCCCC,CCCCCCCCCCCc1c(/C=C2\C(=O)c3cc(F)c(F)cc3C2=C(C#N)C#N)sc2c1sc1c3c4nsnc4c4c5sc6c(CCCCCCCCCCC)c(/C=C7\C(=O)c8cc(F)c(F)cc8C7=C(C#N)C#N)sc6c5n(CC(CC)CCCC)c4c3n(CC(CC)CCCC)c21,16.12,,,-5.65,-4.09,,,,,conventional,PNDIT-F3N,PEDOT:PSS,,
49917,10.1002/smll.202303226,CCCCCCCCCCC(CCCCCCCC)Cc1csc(-c2cc(F)c(-c3cc(CC(CCCCCCCC)CCCCCCCCCC)c(-c4ccc(-c5ccc(-c6sc(-c7cc(F)c(-c8cc(CC(CCCCCCCC)CCCCCCCCCC)c(-c9cc%10sc%11ccsc%11c%10s9)s8)c8nsnc78)cc6CC(CCCCCCCC)CCCCCCCCCC)s5)s4)s3)c3nsnc23)c1,CCCCCCCCCCCc1c(/C=C2\C(=O)c3cc(F)c(F)cc3C2=C(C#N)C#N)sc2c1sc1c3c4nsnc4c4c5sc6c(CCCCCCCCCCC)c(/C=C7\C(=O)c8cc(F)c(F)cc8C7=C(C#N)C#N)sc6c5n(CC(CC)CCCC)c4c3n(CC(CC)CCCC)c21,15.84,-5.25,-3.685,-5.65,-4.09,,,,,conventional,PNDIT-F3N,PEDOT:PSS,,
49918,10.1002/smll.202303226,CCCCCCC1(CCCCCC)c2ccccc2-c2cc3c(cc21)c1cc2c(cc1n3CC)-c1ccc(-c3ccc(-c4c(OCCCC)c(OCCCC)c(-c5cccs5)c5nsnc45)s3)cc1C2(CCCCCC)CCCCCC,CCCCCCCCCCCc1c(/C=C2\C(=O)c3ccccc3C2=C(C#N)C#N)sc2c1sc1c3c4nsnc4c4c5sc6c(CCCCCCCCCCC)c(/C=C7\C(=O)c8cc(-c9cccs9)ccc8C7=C(C#N)C#N)sc6c5n(CC(CCCCCCCC)CCCCCCCCCC)c4c3n(CC(CCCCCCCC)CCCCCCCCCC)c21,15.92,-5.43,-3.56,-5.68,-3.94,,,,,conventional,PNDIT-F3N,PEDOT:PSS,,
49919,10.1002/smll.202303226,CCCCC(CC)COC(=O)c1csc(-c2cc3c(OCC(CC)CCCC)c4sccc4c(OCC(CC)CCCC)c3s2)c1,CCCCCCCCCCCc1c(/C=C2\C(=O)c3ccccc3C2=C(C#N)C#N)sc2c1sc1c3c4nsnc4c4c5sc6c(CCCCCCCCCCC)c(/C=C7\C(=O)c8cc(-c9cccs9)ccc8C7=C(C#N)C#N)sc6c5n(CC(CCCCCCCC)CCCCCCCCCC)c4c3n(CC(CCCCCCCC)CCCCCCCCCC)c21,15.46,-5.5,-3.38,-5.68,-3.94,,,,,conventional,PNDIT-F3N,PEDOT:PSS,,
49920,10.1002/smll.202303226,CCCCCCCCCCc1cc(-c2c3cc(-c4sc(-c5c(F)c(F)c(-c6cc(CCCCCCCC)cs6)c6nsnc56)cc4CCCCCCCC)sc3c(-c3cc(CCCCCCCCCC)c(CCCCCCCCCC)s3)c3ccsc23)sc1CCCCCCCCCC,CCCCCCCCCCCc1c(/C=C2\C(=O)c3ccccc3C2=C(C#N)C#N)sc2c1sc1c3c4nsnc4c4c5sc6c(CCCCCCCCCCC)c(/C=C7\C(=O)c8cc(-c9cccs9)ccc8C7=C(C#N)C#N)sc6c5n(CC(CCCCCCCC)CCCCCCCCCC)c4c3n(CC(CCCCCCCC)CCCCCCCCCC)c21,15.06,,,-5.68,-3.94,,,,,conventional,PNDIT-F3N,PEDOT:PSS,,
49921,10.1002/smll.202303226,CCCCCCCCCCC(CCCCCCCC)Cc1csc(-c2cc(F)c(-c3cc(CC(CCCCCCCC)CCCCCCCCCC)c(-c4ccc(-c5ccc(-c6sc(-c7cc(F)c(-c8cc(CC(CCCCCCCC)CCCCCCCCCC)c(-c9cc%10sc%11ccsc%11c%10s9)s8)c8nsnc78)cc6CC(CCCCCCCC)CCCCCCCCCC)s5)s4)s3)c3nsnc23)c1,CCCCCCCCCCCc1c(/C=C2\C(=O)c3ccccc3C2=C(C#N)C#N)sc2c1sc1c3c4nsnc4c4c5sc6c(CCCCCCCCCCC)c(/C=C7\C(=O)c8cc(-c9cccs9)ccc8C7=C(C#N)C#N)sc6c5n(CC(CCCCCCCC)CCCCCCCCCC)c4c3n(CC(CCCCCCCC)CCCCCCCCCC)c21,14.5,-5.25,-3.685,-5.68,-3.94,,,,,conventional,PNDIT-F3N,PEDOT:PSS,,
49927,10.1002/smll.202304996,COC(=O)C(C)(C)c1cc(C)cc(-c2sc3c4sc5cc(/C=C6/C(=O)c7cc(F)cc(c7)C(=O)/C6=C\c6cc(C(C)(C)C(=O)OC)c(-c7cc(C)cc(C(C)(C)C(=O)OC)c7)s6)sc5c4c(C(C)(C)C(=O)OC)ccc2-3)c1,CCCCCCCCCc1c(C=C2C(=O)c3cc(Cl)c(Cl)cc3C2=C(C#N)C#N)sc2c1sc1c3c4nsnc4c4c5sc6c(CCCCCCCCC)c(C=C7C(=O)c8cc(Cl)c(Cl)cc8C7=C(C#N)C#N)sc6c5n(CC(CCCC)CCCCCC)c4c3n(CC(CCCC)CCCCCC)c21,17.06,-5.56,-3.65,-5.68,-3.9,,,,,conventional,PDINN,PEDOT:PSS,,
49946,10.1002/smll.202306471,COC(=O)C(C)(C)c1cc(C)cc(-c2sc3c4sc5cc(/C=C6/C(=O)c7cc(F)cc(c7)C(=O)/C6=C\c6cc(C(C)(C)C(=O)OC)c(-c7cc(C)cc(C(C)(C)C(=O)OC)c7)s6)sc5c4c(C(C)(C)C(=O)OC)ccc2-3)c1,CCCCCCCCCCCc1c(/C=C2\C(=O)c3cc(F)c(F)cc3C2=C(C#N)C#N)sc2c1sc1c3c4nsnc4c4c5sc6c(CCCCCCCCCCC)c(/C=C7\C(=O)c8cc(F)c(F)cc8C7=C(C#N)C#N)sc6c5n(CC(CCCC)CCCCCC)c4c3n(CC(CCCC)CCCCCC)c21,16.32,-5.56,-3.65,-5.65,-4.1,30.0,,,,,ZnO:CBS,,,
49947,10.1002/smll.202306471,COC(=O)C(C)(C)c1cc(C)cc(-c2sc3c4sc5cc(/C=C6/C(=O)c7cc(F)cc(c7)C(=O)/C6=C\c6cc(C(C)(C)C(=O)OC)c(-c7cc(C)cc(C(C)(C)C(=O)OC)c7)s6)sc5c4c(C(C)(C)C(=O)OC)ccc2-3)c1,CCCCCCCCCCCc1c(/C=C2\C(=O)c3cc(F)c(F)cc3C2=C(C#N)C#N)sc2c1sc1c3c4nsnc4c4c5sc6c(CCCCCCCCCCC)c(/C=C7\C(=O)c8cc(F)c(F)cc8C7=C(C#N)C#N)sc6c5n(CC(CCCC)CCCCCC)c4c3n(CC(CCCC)CCCCCC)c21,15.51,-5.56,-3.65,-5.65,-4.1,90.0,,,,,ZnO:CBS,,,
49948,10.1002/smll.202306471,COC(=O)C(C)(C)c1cc(C)cc(-c2sc3c4sc5cc(/C=C6/C(=O)c7cc(F)cc(c7)C(=O)/C6=C\c6cc(C(C)(C)C(=O)OC)c(-c7cc(C)cc(C(C)(C)C(=O)OC)c7)s6)sc5c4c(C(C)(C)C(=O)OC)ccc2-3)c1,CCCCCCCCCCCc1c(/C=C2\C(=O)c3cc(F)c(F)cc3C2=C(C#N)C#N)sc2c1sc1c3c4nsnc4c4c5sc6c(CCCCCCCCCCC)c(/C=C7\C(=O)c8cc(F)c(F)cc8C7=C(C#N)C#N)sc6c5n(CC(CCCC)CCCCCC)c4c3n(CC(CCCC)CCCCCC)c21,15.02,-5.56,-3.65,-5.65,-4.1,170.0,,,,,ZnO:CBS,,,
49949,10.1002/smll.202306471,COC(=O)C(C)(C)c1cc(C)cc(-c2sc3c4sc5cc(/C=C6/C(=O)c7cc(F)cc(c7)C(=O)/C6=C\c6cc(C(C)(C)C(=O)OC)c(-c7cc(C)cc(C(C)(C)C(=O)OC)c7)s6)sc5c4c(C(C)(C)C(=O)OC)ccc2-3)c1,CCCCCCCCCCCc1c(/C=C2\C(=O)c3cc(F)c(F)cc3C2=C(C#N)C#N)sc2c1sc1c3c4nsnc4c4c5sc6c(CCCCCCCCCCC)c(/C=C7\C(=O)c8cc(F)c(F)cc8C7=C(C#N)C#N)sc6c5n(CC(CCCC)CCCCCC)c4c3n(CC(CCCC)CCCCCC)c21,15.38,-5.56,-3.65,-5.65,-4.1,30.0,,,,,ZnO,,,
49950,10.1002/smll.202306471,COC(=O)C(C)(C)c1cc(C)cc(-c2sc3c4sc5cc(/C=C6/C(=O)c7cc(F)cc(c7)C(=O)/C6=C\c6cc(C(C)(C)C(=O)OC)c(-c7cc(C)cc(C(C)(C)C(=O)OC)c7)s6)sc5c4c(C(C)(C)C(=O)OC)ccc2-3)c1,CCCCCCCCCCCc1c(/C=C2\C(=O)c3cc(F)c(F)cc3C2=C(C#N)C#N)sc2c1sc1c3c4nsnc4c4c5sc6c(CCCCCCCCCCC)c(/C=C7\C(=O)c8cc(F)c(F)cc8C7=C(C#N)C#N)sc6c5n(CC(CCCC)CCCCCC)c4c3n(CC(CCCC)CCCCCC)c21,12.89,-5.56,-3.65,-5.65,-4.1,90.0,,,,,ZnO,,,
49951,10.1002/smll.202306471,COC(=O)C(C)(C)c1cc(C)cc(-c2sc3c4sc5cc(/C=C6/C(=O)c7cc(F)cc(c7)C(=O)/C6=C\c6cc(C(C)(C)C(=O)OC)c(-c7cc(C)cc(C(C)(C)C(=O)OC)c7)s6)sc5c4c(C(C)(C)C(=O)OC)ccc2-3)c1,CCCCCCCCCCCc1c(/C=C2\C(=O)c3cc(F)c(F)cc3C2=C(C#N)C#N)sc2c1sc1c3c4nsnc4c4c5sc6c(CCCCCCCCCCC)c(/C=C7\C(=O)c8cc(F)c(F)cc8C7=C(C#N)C#N)sc6c5n(CC(CCCC)CCCCCC)c4c3n(CC(CCCC)CCCCCC)c21,12.23,-5.56,-3.65,-5.65,-4.1,170.0,,,,,ZnO,,,
49952,10.1002/smll.202306668,COC(=O)C(C)(C)c1cc(C)cc(-c2sc3c4sc5cc(/C=C6/C(=O)c7cc(F)cc(c7)C(=O)/C6=C\c6cc(C(C)(C)C(=O)OC)c(-c7cc(C)cc(C(C)(C)C(=O)OC)c7)s6)sc5c4c(C(C)(C)C(=O)OC)ccc2-3)c1,CCCCCCCCCc1c(C=C2C(=O)c3cc(Cl)c(Cl)cc3C2=C(C#N)C#N)sc2c1sc1c3c4nsnc4c4c5sc6c(CCCCCCCCC)c(C=C7C(=O)c8cc(Cl)c(Cl)cc8C7=C(C#N)C#N)sc6c5n(CC(CCCC)CCCCCC)c4c3n(CC(CCCC)CCCCCC)c21,17.3,-5.49,-3.64,-5.68,-3.9,,,,,,,PEDOT:PSS,,
49953,10.1002/smll.202306668,COC(=O)C(C)(C)c1cc(C)cc(-c2sc3c4sc5cc(/C=C6/C(=O)c7cc(F)cc(c7)C(=O)/C6=C\c6cc(C(C)(C)C(=O)OC)c(-c7cc(C)cc(C(C)(C)C(=O)OC)c7)s6)sc5c4c(C(C)(C)C(=O)OC)ccc2-3)c1,CCCCCCCCCc1c(C=C2C(=O)c3cc(Cl)c(Cl)cc3C2=C(C#N)C#N)sc2c1sc1c3c4nsnc4c4c5sc6c(CCCCCCCCC)c(C=C7C(=O)c8cc(Cl)c(Cl)cc8C7=C(C#N)C#N)sc6c5n(CC(CCCC)CCCCCC)c4c3n(CC(CCCC)CCCCCC)c21,12.2,-5.49,-3.64,-5.68,-3.9,,,,,,,PIDT-F,,
49954,10.1002/smll.202306668,COC(=O)C(C)(C)c1cc(C)cc(-c2sc3c4sc5cc(/C=C6/C(=O)c7cc(F)cc(c7)C(=O)/C6=C\c6cc(C(C)(C)C(=O)OC)c(-c7cc(C)cc(C(C)(C)C(=O)OC)c7)s6)sc5c4c(C(C)(C)C(=O)OC)ccc2-3)c1,CCCCCCCCCc1c(C=C2C(=O)c3cc(Cl)c(Cl)cc3C2=C(C#N)C#N)sc2c1sc1c3c4nsnc4c4c5sc6c(CCCCCCCCC)c(C=C7C(=O)c8cc(Cl)c(Cl)cc8C7=C(C#N)C#N)sc6c5n(CC(CCCC)CCCCCC)c4c3n(CC(CCCC)CCCCCC)c21,18.2,-5.49,-3.64,-5.68,-3.9,,,,,,,PIDT-F:IMC,,
49955,10.1002/smll.202307441,CCCCC(CC)COC(=O)c1sc2csc(-c3cc4c(-c5ccc(CC(CC)CCCC)s5)c5sccc5c(-c5ccc(CC(CC)CCCC)s5)c4s3)c2c1F,CCCCCCc1ccc(C2(c3ccc(CCCCCC)cc3)c3cc4c(cc3-c3sc(-c5sc(/C=C6\C(=O)c7cc(F)c(F)cc7C6=C(C#N)C#N)cc5OCC(CC)CCCC)cc32)C(c2ccc(CCCCCC)cc2)(c2ccc(CCCCCC)cc2)c2cc(-c3scc(/C=C5/C(=O)c6cc(F)c(F)cc6C5=C(C#N)C#N)c3OCC(CC)CCCC)sc2-4)cc1,8.34,-5.21,-3.6,-5.44,-4.19,,,,,inverted,p-SnO2,,,
49956,10.1002/smll.202307441,CCCCC(CC)COC(=O)c1sc2csc(-c3cc4c(-c5ccc(CC(CC)CCCC)s5)c5sccc5c(-c5ccc(CC(CC)CCCC)s5)c4s3)c2c1F,CCCCCCc1ccc(C2(c3ccc(CCCCCC)cc3)c3cc4c(cc3-c3sc(-c5sc(/C=C6\C(=O)c7cc(F)c(F)cc7C6=C(C#N)C#N)cc5OCC(CC)CCCC)cc32)C(c2ccc(CCCCCC)cc2)(c2ccc(CCCCCC)cc2)c2cc(-c3scc(/C=C5/C(=O)c6cc(F)c(F)cc6C5=C(C#N)C#N)c3OCC(CC)CCCC)sc2-4)cc1,9.92,-5.21,-3.6,-5.44,-4.19,,,,,inverted,p-SnO2,,,
49957,10.1002/smll.202307441,CCCCC(CC)COC(=O)c1sc2csc(-c3cc4c(-c5ccc(CC(CC)CCCC)s5)c5sccc5c(-c5ccc(CC(CC)CCCC)s5)c4s3)c2c1F,CCCCCCc1ccc(C2(c3ccc(CCCCCC)cc3)c3cc4c(cc3-c3sc(-c5sc(/C=C6\C(=O)c7cc(F)c(F)cc7C6=C(C#N)C#N)cc5OCC(CC)CCCC)cc32)C(c2ccc(CCCCCC)cc2)(c2ccc(CCCCCC)cc2)c2cc(-c3scc(/C=C5/C(=O)c6cc(F)c(F)cc6C5=C(C#N)C#N)c3OCC(CC)CCCC)sc2-4)cc1,11.21,-5.21,-3.6,-5.44,-4.19,,150.0,,,inverted,p-SnO2,,,
49958,10.1002/smll.202307441,CCCCC(CC)COC(=O)c1sc2csc(-c3cc4c(-c5ccc(CC(CC)CCCC)s5)c5sccc5c(-c5ccc(CC(CC)CCCC)s5)c4s3)c2c1F,CCCCCCc1ccc(C2(c3ccc(CCCCCC)cc3)c3cc4c(cc3-c3sc(-c5sc(/C=C6\C(=O)c7cc(F)c(F)cc7C6=C(C#N)C#N)cc5OCC(CC)CCCC)cc32)C(c2ccc(CCCCCC)cc2)(c2ccc(CCCCCC)cc2)c2cc(-c3scc(/C=C5/C(=O)c6cc(F)c(F)cc6C5=C(C#N)C#N)c3OCC(CC)CCCC)sc2-4)cc1,11.18,-5.21,-3.6,-5.44,-4.19,,,,,inverted,SnO2,,,
49962,10.1002/smll.202308165,CCCCC(CC)Cc1ccc(-c2c3cc(-c4ccc(-c5sc(-c6cccs6)c6c5C(=O)c5c(CC(CC)CCCC)sc(CC(CC)CCCC)c5C6=O)s4)sc3c(-c3ccc(CC(CC)CCCC)s3)c3ccsc23)s1,CCCCCCc1ccc(C2(c3ccc(CCCCCC)cc3)c3cc4c(cc3-c3sc5cc(C=C6C(=O)c7ccccc7C6=C(C#N)C#N)sc5c32)C(c2ccc(CCCCCC)cc2)(c2ccc(CCCCCC)cc2)c2c-4sc3cc(C=C4C(=O)c5ccccc5C4=C(C#N)C#N)sc23)cc1,7.64,-5.33,-3.48,-5.576,-3.916,,,,,conventional,PDINN,PEDOT:PSS,,
49963,10.1002/smll.202308165,CCCCC(CC)Cc1ccc(-c2c3cc(-c4ccc(-c5sc(-c6cccs6)c6c5C(=O)c5c(CC(CC)CCCC)sc(CC(CC)CCCC)c5C6=O)s4)sc3c(-c3ccc(CC(CC)CCCC)s3)c3ccsc23)s1,CCc1ccc(C2(c3ccc(CC)cc3)c3cc4c(cc3-c3sc5cc(/C=C6\C(=O)c7cc(F)c(F)cc7C6=C(C#N)C#N)sc5c32)C(c2ccc(CC)cc2)(c2ccc(CC)cc2)c2c-4sc3cc(/C=C4\C(=O)c5cc(F)c(F)cc5C4=C(C#N)C#N)sc23)cc1,8.09,-5.33,-3.48,-5.64,-4.05,,,,,conventional,PDINN,PEDOT:PSS,,
49964,10.1002/smll.202308165,CCCCC(CC)Cc1ccc(-c2c3cc(-c4ccc(-c5sc(-c6cccs6)c6c5C(=O)c5c(CC(CC)CCCC)sc(CC(CC)CCCC)c5C6=O)s4)sc3c(-c3ccc(CC(CC)CCCC)s3)c3ccsc23)s1,CCCCCCc1ccc(C2(c3ccc(CCCCCC)cc3)c3cc4c(cc3-c3sc5cc(/C=C6\C(=O)c7cc(F)c(F)cc7C6=C(C#N)C#N)sc5c32)C(c2ccc(CCCCCC)cc2)(c2ccc(CCCCCC)cc2)c2c-4sc3cc(/C=C4\C(=O)c5cc(F)c(F)cc5C4=C(C#N)C#N)sc23)cc1,8.22,-5.33,-3.48,-5.66,-4.14,,,,,conventional,PDINN,PEDOT:PSS,,
49965,10.1002/smll.202308165,COC(=O)C(C)(C)c1cc(C)cc(-c2sc3c4sc5cc(/C=C6/C(=O)c7cc(F)cc(c7)C(=O)/C6=C\c6cc(C(C)(C)C(=O)OC)c(-c7cc(C)cc(C(C)(C)C(=O)OC)c7)s6)sc5c4c(C(C)(C)C(=O)OC)ccc2-3)c1,CCCCCCc1ccc(C2(c3ccc(CCCCCC)cc3)c3cc4c(cc3-c3sc5cc(C=C6C(=O)c7ccccc7C6=C(C#N)C#N)sc5c32)C(c2ccc(CCCCCC)cc2)(c2ccc(CCCCCC)cc2)c2c-4sc3cc(C=C4C(=O)c5ccccc5C4=C(C#N)C#N)sc23)cc1,10.17,-5.49,-3.64,-5.576,-3.916,,,,,conventional,PDINN,PEDOT:PSS,,
49966,10.1002/smll.202308165,COC(=O)C(C)(C)c1cc(C)cc(-c2sc3c4sc5cc(/C=C6/C(=O)c7cc(F)cc(c7)C(=O)/C6=C\c6cc(C(C)(C)C(=O)OC)c(-c7cc(C)cc(C(C)(C)C(=O)OC)c7)s6)sc5c4c(C(C)(C)C(=O)OC)ccc2-3)c1,CCc1ccc(C2(c3ccc(CC)cc3)c3cc4c(cc3-c3sc5cc(/C=C6\C(=O)c7cc(F)c(F)cc7C6=C(C#N)C#N)sc5c32)C(c2ccc(CC)cc2)(c2ccc(CC)cc2)c2c-4sc3cc(/C=C4\C(=O)c5cc(F)c(F)cc5C4=C(C#N)C#N)sc23)cc1,12.9,-5.49,-3.64,-5.64,-4.05,,,,,conventional,PDINN,PEDOT:PSS,,
49967,10.1002/smll.202308165,COC(=O)C(C)(C)c1cc(C)cc(-c2sc3c4sc5cc(/C=C6/C(=O)c7cc(F)cc(c7)C(=O)/C6=C\c6cc(C(C)(C)C(=O)OC)c(-c7cc(C)cc(C(C)(C)C(=O)OC)c7)s6)sc5c4c(C(C)(C)C(=O)OC)ccc2-3)c1,CCCCCCc1ccc(C2(c3ccc(CCCCCC)cc3)c3cc4c(cc3-c3sc5cc(/C=C6\C(=O)c7cc(F)c(F)cc7C6=C(C#N)C#N)sc5c32)C(c2ccc(CCCCCC)cc2)(c2ccc(CCCCCC)cc2)c2c-4sc3cc(/C=C4\C(=O)c5cc(F)c(F)cc5C4=C(C#N)C#N)sc23)cc1,13.81,-5.49,-3.64,-5.66,-4.14,,,,,conventional,PDINN,PEDOT:PSS,,
49968,10.1002/smll.202308216,COC(=O)C(C)(C)c1cc(C)cc(-c2sc3c4sc5cc(/C=C6/C(=O)c7cc(F)cc(c7)C(=O)/C6=C\c6cc(C(C)(C)C(=O)OC)c(-c7cc(C)cc(C(C)(C)C(=O)OC)c7)s6)sc5c4c(C(C)(C)C(=O)OC)ccc2-3)c1,CCCCCCCCCCCc1c(/C=C2\C(=O)c3cc(F)c(F)cc3C2=C(C#N)C#N)sc2c1sc1c3c4nsnc4c4c5sc6c(CCCCCCCCCCC)c(/C=C7\C(=O)c8cc(F)c(F)cc8C7=C(C#N)C#N)sc6c5n(CCC(CC)CCCC)c4c3n(CCC(CC)CCCC)c21,16.04,-5.56,-3.65,-5.64,-3.86,,,,,conventional,PNDIT-F3N,PEDOT:PSS,,
49969,10.1002/smll.202308216,COC(=O)C(C)(C)c1cc(C)cc(-c2sc3c4sc5cc(/C=C6/C(=O)c7cc(F)cc(c7)C(=O)/C6=C\c6cc(C(C)(C)C(=O)OC)c(-c7cc(C)cc(C(C)(C)C(=O)OC)c7)s6)sc5c4c(C(C)(C)C(=O)OC)ccc2-3)c1,CCCCCCCCCCCc1c(/C=C2\C(=O)c3cc(F)c(F)cc3C2=C(C#N)C#N)sc2c1sc1c3c4nsnc4c4c5sc6c(CCCCCCCCCCC)c(/C=C7\C(=O)c8cc(F)c(F)cc8C7=C(C#N)C#N)sc6c5n(CCC(CC)CCCC)c4c3n(CCC(CC)CCCC)c21,15.93,-5.56,-3.65,-5.64,-3.86,,,,,conventional,PNDIT-F3N,PEDOT:PSS,,
49975,10.1002/smll.202308216,COC(=O)C(C)(C)c1cc(C)cc(-c2sc3c4sc5cc(/C=C6/C(=O)c7cc(F)cc(c7)C(=O)/C6=C\c6cc(C(C)(C)C(=O)OC)c(-c7cc(C)cc(C(C)(C)C(=O)OC)c7)s6)sc5c4c(C(C)(C)C(=O)OC)ccc2-3)c1,CCCCCCCCCCCc1c(/C=C2\C(=O)c3cc(Cl)c(Cl)cc3C2=C(C#N)C#N)sc2c1sc1c3c4nsnc4c4c5sc6c(CCCCCCCCCCC)c(/C=C7\C(=O)c8cc(Cl)c(Cl)cc8C7=C(C#N)C#N)sc6c5n(CC(CCCC)CCCCCC)c4c3n(CC(CCCC)CCCCCC)c21,16.45,-5.56,-3.65,-5.68,-4.1,,,,,,PNDIT-F3N,PEDOT:PSS,,
49976,10.1002/smll.202308216,COC(=O)C(C)(C)c1cc(C)cc(-c2sc3c4sc5cc(/C=C6/C(=O)c7cc(F)cc(c7)C(=O)/C6=C\c6cc(C(C)(C)C(=O)OC)c(-c7cc(C)cc(C(C)(C)C(=O)OC)c7)s6)sc5c4c(C(C)(C)C(=O)OC)ccc2-3)c1,CCCCCCCCCCCc1c(/C=C2\C(=O)c3cc(Cl)c(Cl)cc3C2=C(C#N)C#N)sc2c1sc1c3c4nsnc4c4c5sc6c(CCCCCCCCCCC)c(/C=C7\C(=O)c8cc(Cl)c(Cl)cc8C7=C(C#N)C#N)sc6c5n(CC(CCCC)CCCCCC)c4c3n(CC(CCCC)CCCCCC)c21,17.03,-5.56,-3.65,-5.68,-4.1,,,,,,PNDIT-F3N,PEDOT:PSS,,
49978,10.1002/smll.202308216,COC(=O)C(C)(C)c1cc(C)cc(-c2sc3c4sc5cc(/C=C6/C(=O)c7cc(F)cc(c7)C(=O)/C6=C\c6cc(C(C)(C)C(=O)OC)c(-c7cc(C)cc(C(C)(C)C(=O)OC)c7)s6)sc5c4c(C(C)(C)C(=O)OC)ccc2-3)c1,CCCCCCCCCCCc1c(/C=C2\C(=O)c3cc(Cl)c(Cl)cc3C2=C(C#N)C#N)sc2c1sc1c3c4nsnc4c4c5sc6c(CCCCCCCCCCC)c(/C=C7\C(=O)c8cc(Cl)c(Cl)cc8C7=C(C#N)C#N)sc6c5n(CC(CCCC)CCCCCC)c4c3n(CC(CCCC)CCCCCC)c21,16.64,-5.56,-3.65,-5.68,-4.1,,,,,,PNDIT-F3N,PEDOT:PSS,,
49979,10.1002/smll.202308216,COC(=O)C(C)(C)c1cc(C)cc(-c2sc3c4sc5cc(/C=C6/C(=O)c7cc(F)cc(c7)C(=O)/C6=C\c6cc(C(C)(C)C(=O)OC)c(-c7cc(C)cc(C(C)(C)C(=O)OC)c7)s6)sc5c4c(C(C)(C)C(=O)OC)ccc2-3)c1,CCCCCCCCCCCc1c(/C=C2\C(=O)c3cc(Cl)c(Cl)cc3C2=C(C#N)C#N)sc2c1sc1c3c4nsnc4c4c5sc6c(CCCCCCCCCCC)c(/C=C7\C(=O)c8cc(Cl)c(Cl)cc8C7=C(C#N)C#N)sc6c5n(CC(CCCC)CCCCCC)c4c3n(CC(CCCC)CCCCCC)c21,17.11,-5.56,-3.65,-5.68,-4.1,,,,,,PNDIT-F3N,PEDOT:PSS,,
49982,10.1002/smll.202308216,COC(=O)C(C)(C)c1cc(C)cc(-c2sc3c4sc5cc(/C=C6/C(=O)c7cc(F)cc(c7)C(=O)/C6=C\c6cc(C(C)(C)C(=O)OC)c(-c7cc(C)cc(C(C)(C)C(=O)OC)c7)s6)sc5c4c(C(C)(C)C(=O)OC)ccc2-3)c1,CCCCCCC(CCCC)Cc1c(/C=C2\C(=O)c3cc(F)c(F)cc3C2=C(C#N)C#N)sc2c1SC1c3c(c4c(c5nsnc35)c3sc5c(CC(CCCC)CCCCCC)c(/C=C6\C(=O)c7cc(F)c(F)cc7C6=C(C#N)C#N)sc5c3n4CC(CC)CCCC)N(CC(CC)CCCC)C21,17.1,-5.56,-3.65,-5.68,-3.9,105.0,,,,conventional,PNDIT-F3N,PEDOT:PSS,,
49983,10.1002/smll.202308216,COC(=O)C(C)(C)c1cc(C)cc(-c2sc3c4sc5cc(/C=C6/C(=O)c7cc(F)cc(c7)C(=O)/C6=C\c6cc(C(C)(C)C(=O)OC)c(-c7cc(C)cc(C(C)(C)C(=O)OC)c7)s6)sc5c4c(C(C)(C)C(=O)OC)ccc2-3)c1,CCCCCCC(CCCC)Cc1c(/C=C2\C(=O)c3cc(F)c(F)cc3C2=C(C#N)C#N)sc2c1SC1c3c(c4c(c5nsnc35)c3sc5c(CC(CCCC)CCCCCC)c(/C=C6\C(=O)c7cc(F)c(F)cc7C6=C(C#N)C#N)sc5c3n4CC(CC)CCCC)N(CC(CC)CCCC)C21,17.2,-5.56,-3.65,-5.68,-3.9,80.0,,,,conventional,PNDIT-F3N,PEDOT:PSS,,
49986,10.1002/smll.202308216,COC(=O)C(C)(C)c1cc(C)cc(-c2sc3c4sc5cc(/C=C6/C(=O)c7cc(F)cc(c7)C(=O)/C6=C\c6cc(C(C)(C)C(=O)OC)c(-c7cc(C)cc(C(C)(C)C(=O)OC)c7)s6)sc5c4c(C(C)(C)C(=O)OC)ccc2-3)c1,CCCCCCCCCc1c(C=C2C(=O)c3cc(Cl)c(Cl)cc3C2=C(C#N)C#N)sc2c1sc1c3c4nsnc4c4c5sc6c(CCCCCCCCC)c(C=C7C(=O)c8cc(Cl)c(Cl)cc8C7=C(C#N)C#N)sc6c5n(CC(CCCC)CCCCCC)c4c3n(CC(CCCC)CCCCCC)c21,17.47,-5.56,-3.65,-5.68,-3.9,,,,,conventional,PNDIT-F3N,PEDOT:PSS,,
49991,10.1002/smll.202308216,COC(=O)C(C)(C)c1cc(C)cc(-c2sc3c4sc5cc(/C=C6/C(=O)c7cc(F)cc(c7)C(=O)/C6=C\c6cc(C(C)(C)C(=O)OC)c(-c7cc(C)cc(C(C)(C)C(=O)OC)c7)s6)sc5c4c(C(C)(C)C(=O)OC)ccc2-3)c1,COC(=O)CCCC1(c2ccccc2)C23c4c5ccc6c7cc8c9c%10c(cc%11cc%12c%13c%14c(cc%15c%16ccc-5c2c%16c2c5c%16c%17c(c(c46)c7c9c%17c4c%10c%11c%13c4c%16c%14c%152)C513)C%12)C8,7.25,-5.56,-3.65,-5.9,-3.9,105.0,,,,,,,,
49994,10.1002/smll.202308216,COC(=O)C(C)(C)c1cc(C)cc(-c2sc3c4sc5cc(/C=C6/C(=O)c7cc(F)cc(c7)C(=O)/C6=C\c6cc(C(C)(C)C(=O)OC)c(-c7cc(C)cc(C(C)(C)C(=O)OC)c7)s6)sc5c4c(C(C)(C)C(=O)OC)ccc2-3)c1,COC(=O)CCCC1(c2ccccc2)C23c4c5ccc6c7cc8c9c%10c(cc%11cc%12c%13c%14c(cc%15c%16ccc-5c2c%16c2c5c%16c%17c(c(c46)c7c9c%17c4c%10c%11c%13c4c%16c%14c%152)C513)C%12)C8,7.76,-5.56,-3.65,-5.9,-3.9,80.0,,,,,,,,
49995,10.1002/smll.202308961,COC(=O)C(C)(C)c1cc(C)cc(-c2sc3c4sc5cc(/C=C6/C(=O)c7cc(F)cc(c7)C(=O)/C6=C\c6cc(C(C)(C)C(=O)OC)c(-c7cc(C)cc(C(C)(C)C(=O)OC)c7)s6)sc5c4c(C(C)(C)C(=O)OC)ccc2-3)c1,CCCCCCCCCCCc1c(/C=C2\C(=O)c3cc(F)c(F)cc3C2=C(C#N)C#N)sc2c1sc1c3c4nsnc4c4c5sc6c(CCCCCCCCCCC)c(/C=C7\C(=O)c8cc(F)c(F)cc8C7=C(C#N)C#N)sc6c5n(CC(CC)CCCC)c4c3n(CC(CC)CCCC)c21,15.27,-5.56,-3.65,-5.65,-4.09,,,,,,PDINO,,,
49996,10.1002/smll.202308961,COC(=O)C(C)(C)c1cc(C)cc(-c2sc3c4sc5cc(/C=C6/C(=O)c7cc(F)cc(c7)C(=O)/C6=C\c6cc(C(C)(C)C(=O)OC)c(-c7cc(C)cc(C(C)(C)C(=O)OC)c7)s6)sc5c4c(C(C)(C)C(=O)OC)ccc2-3)c1,CCCCCCCCCCCc1c(/C=C2\C(=O)c3cc(F)c(F)cc3C2=C(C#N)C#N)sc2c1sc1c3c4nsnc4c4c5sc6c(CCCCCCCCCCC)c(/C=C7\C(=O)c8cc(F)c(F)cc8C7=C(C#N)C#N)sc6c5n(CC(CC)CCCC)c4c3n(CC(CC)CCCC)c21,13.91,-5.56,-3.65,-5.65,-4.09,,,,,,PDI-Si,,,
49997,10.1002/smll.202308961,COC(=O)C(C)(C)c1cc(C)cc(-c2sc3c4sc5cc(/C=C6/C(=O)c7cc(F)cc(c7)C(=O)/C6=C\c6cc(C(C)(C)C(=O)OC)c(-c7cc(C)cc(C(C)(C)C(=O)OC)c7)s6)sc5c4c(C(C)(C)C(=O)OC)ccc2-3)c1,CCCCCCCCCCCc1c(/C=C2\C(=O)c3cc(F)c(F)cc3C2=C(C#N)C#N)sc2c1sc1c3c4nsnc4c4c5sc6c(CCCCCCCCCCC)c(/C=C7\C(=O)c8cc(F)c(F)cc8C7=C(C#N)C#N)sc6c5n(CC(CC)CCCC)c4c3n(CC(CC)CCCC)c21,15.87,-5.56,-3.65,-5.65,-4.09,,,,,,PDIN-Si,,,
