Repository: JiYiqaq/PCE-KA-GNN

# Data directory

- `raw/Active_Database.csv` is the immutable source dataset bundled under CC BY 4.0. Do not overwrite it with processed data.
- `processed/` is created and populated by the training pipeline. Generated `.pt` and `.pth` caches are intentionally ignored by Git because they can exceed GitHub's normal single-file limit.

See `../DATA_LICENSE.md` for provenance, license and checksum information.

File: data/processed/device_records.csv (part 67 of 250)
record_id,doi,donor_smiles,acceptor_smiles,pce,homo_d,lumo_d,homo_a,lumo_a,active_layer_thickness,annealing_temp,d_a_ratio,additive_ratio,device_type,etl_canonical,htl_canonical,solvent_canonical,additive_canonical
49998,10.1002/smll.202309042,CCCCCCCCc1cc(-c2cc3sc4c(-c5cccc(SCC(CCCCCC)CCCCCCCC)c5)c5c(sc6cc(-c7cc(CCCCCCCC)c(-c8ccc(/C=C9/SC(=S)N(CC)C9=O)s8)s7)sc65)c(-c5cccc(SCC(CCCCCC)CCCCCCCC)c5)c4c3s2)sc1-c1ccc(/C=C2/SC(=S)N(CC)C2=O)s1,CCCCCCCCCCCCC(CCCCCCCCCC)Cn1c2c3sc(/C=C4\C(=O)c5c(F)cccc5C4=C(C#N)C#N)c(CCCCCCCCCCC)c3sc2c2c3nsnc3c3c4sc5c(CCCCCCCCCCC)c(/C=C6\C(=O)c7c(ccc(-c8cccs8)c7F)C6=C(C#N)C#N)sc5c4n(CC(CCCCCCCCCC)CCCCCCCCCCCC)c3c21,9.94,,,-5.715,-3.805,,,,,conventional,PFN-Br,PEDOT:PSS,,
50000,10.1002/smll.202309042,CCCCCCCCc1cc(-c2cc3sc4c(-c5cccc(SCC(CCCCCC)CCCCCCCC)c5)c5c(sc6cc(-c7cc(CCCCCCCC)c(-c8ccc(/C=C9/SC(=S)N(CC)C9=O)s8)s7)sc65)c(-c5cccc(SCC(CCCCCC)CCCCCCCC)c5)c4c3s2)sc1-c1ccc(/C=C2/SC(=S)N(CC)C2=O)s1,CCCCCCCCCc1c(C=C2C(=O)c3cc(Cl)c(Cl)cc3C2=C(C#N)C#N)sc2c1sc1c3c4nsnc4c4c5sc6c(CCCCCCCCC)c(C=C7C(=O)c8cc(Cl)c(Cl)cc8C7=C(C#N)C#N)sc6c5n(CC(CCCC)CCCCCC)c4c3n(CC(CCCC)CCCCCC)c21,15.67,,,-5.68,-3.9,,100.0,,,conventional,PFN-Br,PEDOT:PSS,,
50004,10.1002/smll.202310125,COC(=O)C(C)(C)c1cc(C)cc(-c2sc3c4sc5cc(/C=C6/C(=O)c7cc(F)cc(c7)C(=O)/C6=C\c6cc(C(C)(C)C(=O)OC)c(-c7cc(C)cc(C(C)(C)C(=O)OC)c7)s6)sc5c4c(C(C)(C)C(=O)OC)ccc2-3)c1,CCCCCCCCCCCc1c(/C=C2\C(=O)c3cc(F)c(F)cc3C2=C(C#N)C#N)sc2c1sc1c3c4nsnc4c4c5sc6c(CCCCCCCCCCC)c(/C=C7\C(=O)c8cc(F)c(F)cc8C7=C(C#N)C#N)sc6c5n(CC(CC)CCCC)c4c3n(CC(CC)CCCC)c21,15.31,-5.56,-3.65,-5.65,-4.09,,,,,inverted,ZnO,,,
50005,10.1002/smll.202310125,COC(=O)C(C)(C)c1cc(C)cc(-c2sc3c4sc5cc(/C=C6/C(=O)c7cc(F)cc(c7)C(=O)/C6=C\c6cc(C(C)(C)C(=O)OC)c(-c7cc(C)cc(C(C)(C)C(=O)OC)c7)s6)sc5c4c(C(C)(C)C(=O)OC)ccc2-3)c1,CCCCCCCCCCCc1c(/C=C2\C(=O)c3cc(F)c(F)cc3C2=C(C#N)C#N)sc2c1sc1c3c4nsnc4c4c5sc6c(CCCCCCCCCCC)c(/C=C7\C(=O)c8cc(F)c(F)cc8C7=C(C#N)C#N)sc6c5n(CC(CC)CCCC)c4c3n(CC(CC)CCCC)c21,16.78,-5.56,-3.65,-5.65,-4.09,,,,,inverted,ZnO:PDINN-S,,,
50006,10.1002/smll.202310125,COC(=O)C(C)(C)c1cc(C)cc(-c2sc3c4sc5cc(/C=C6/C(=O)c7cc(F)cc(c7)C(=O)/C6=C\c6cc(C(C)(C)C(=O)OC)c(-c7cc(C)cc(C(C)(C)C(=O)OC)c7)s6)sc5c4c(C(C)(C)C(=O)OC)ccc2-3)c1,CCCCCCCCCc1c(C=C2C(=O)c3cc(Cl)c(Cl)cc3C2=C(C#N)C#N)sc2c1sc1c3c4nsnc4c4c5sc6c(CCCCCCCCC)c(C=C7C(=O)c8cc(Cl)c(Cl)cc8C7=C(C#N)C#N)sc6c5n(CC(CCCC)CCCCCC)c4c3n(CC(CCCC)CCCCCC)c21,16.04,-5.56,-3.65,-5.68,-3.9,,,,,,ZnO,,,
50007,10.1002/smll.202310125,COC(=O)C(C)(C)c1cc(C)cc(-c2sc3c4sc5cc(/C=C6/C(=O)c7cc(F)cc(c7)C(=O)/C6=C\c6cc(C(C)(C)C(=O)OC)c(-c7cc(C)cc(C(C)(C)C(=O)OC)c7)s6)sc5c4c(C(C)(C)C(=O)OC)ccc2-3)c1,CCCCCCCCCc1c(C=C2C(=O)c3cc(Cl)c(Cl)cc3C2=C(C#N)C#N)sc2c1sc1c3c4nsnc4c4c5sc6c(CCCCCCCCC)c(C=C7C(=O)c8cc(Cl)c(Cl)cc8C7=C(C#N)C#N)sc6c5n(CC(CCCC)CCCCCC)c4c3n(CC(CCCC)CCCCCC)c21,17.59,-5.56,-3.65,-5.68,-3.9,,,,,,ZnO:PDINN-S,,,
50008,10.1002/smll.202310125,COC(=O)C(C)(C)c1cc(C)cc(-c2sc3c4sc5cc(/C=C6/C(=O)c7cc(F)cc(c7)C(=O)/C6=C\c6cc(C(C)(C)C(=O)OC)c(-c7cc(C)cc(C(C)(C)C(=O)OC)c7)s6)sc5c4c(C(C)(C)C(=O)OC)ccc2-3)c1,CCCCCCCCCc1c(C=C2C(=O)c3cc(Cl)c(Cl)cc3C2=C(C#N)C#N)sc2c1sc1c3c4nsnc4c4c5sc6c(CCCCCCCCC)c(C=C7C(=O)c8cc(Cl)c(Cl)cc8C7=C(C#N)C#N)sc6c5n(CC(CCCC)CCCCCC)c4c3n(CC(CCCC)CCCCCC)c21,14.85,-5.56,-3.65,-5.68,-3.9,,,,,,ZnO,,,
50009,10.1002/smll.202310125,COC(=O)C(C)(C)c1cc(C)cc(-c2sc3c4sc5cc(/C=C6/C(=O)c7cc(F)cc(c7)C(=O)/C6=C\c6cc(C(C)(C)C(=O)OC)c(-c7cc(C)cc(C(C)(C)C(=O)OC)c7)s6)sc5c4c(C(C)(C)C(=O)OC)ccc2-3)c1,CCCCCCCCCc1c(C=C2C(=O)c3cc(Cl)c(Cl)cc3C2=C(C#N)C#N)sc2c1sc1c3c4nsnc4c4c5sc6c(CCCCCCCCC)c(C=C7C(=O)c8cc(Cl)c(Cl)cc8C7=C(C#N)C#N)sc6c5n(CC(CCCC)CCCCCC)c4c3n(CC(CCCC)CCCCCC)c21,16.02,-5.56,-3.65,-5.68,-3.9,,,,,,ZnO:PDINN-S,,,
50018,10.1002/smll.202311339,COC(=O)C(C)(C)c1cc(C)cc(-c2sc3c4sc5cc(/C=C6/C(=O)c7cc(F)cc(c7)C(=O)/C6=C\c6cc(C(C)(C)C(=O)OC)c(-c7cc(C)cc(C(C)(C)C(=O)OC)c7)s6)sc5c4c(C(C)(C)C(=O)OC)ccc2-3)c1,CCCCCCCCCCCc1c(/C=C2\C(=O)c3cc(F)c(F)cc3C2=C(C#N)C#N)sc2c1sc1c3c4nsnc4c4c5sc6c(CCCCCCCCCCC)c(/C=C7\C(=O)c8cc(F)c(F)cc8C7=C(C#N)C#N)sc6c5n(CC(CC)CCCC)c4c3n(CC(CC)CCCC)c21,15.72,-5.56,-3.65,-5.65,-4.09,,,,,inverted,OSiNDs,,,
50019,10.1002/smll.202311339,COC(=O)C(C)(C)c1cc(C)cc(-c2sc3c4sc5cc(/C=C6/C(=O)c7cc(F)cc(c7)C(=O)/C6=C\c6cc(C(C)(C)C(=O)OC)c(-c7cc(C)cc(C(C)(C)C(=O)OC)c7)s6)sc5c4c(C(C)(C)C(=O)OC)ccc2-3)c1,CCCCCCCCCCCc1c(/C=C2\C(=O)c3cc(F)c(F)cc3C2=C(C#N)C#N)sc2c1sc1c3c4nsnc4c4c5sc6c(CCCCCCCCCCC)c(/C=C7\C(=O)c8cc(F)c(F)cc8C7=C(C#N)C#N)sc6c5n(CC(CC)CCCC)c4c3n(CC(CC)CCCC)c21,17.16,-5.56,-3.65,-5.65,-4.09,,,,,inverted,OSiNDs:ZrO2,,,
50020,10.1002/smll.202311339,COC(=O)C(C)(C)c1cc(C)cc(-c2sc3c4sc5cc(/C=C6/C(=O)c7cc(F)cc(c7)C(=O)/C6=C\c6cc(C(C)(C)C(=O)OC)c(-c7cc(C)cc(C(C)(C)C(=O)OC)c7)s6)sc5c4c(C(C)(C)C(=O)OC)ccc2-3)c1,CCCCCCCCCc1c(C=C2C(=O)c3cc(Cl)c(Cl)cc3C2=C(C#N)C#N)sc2c1sc1c3c4nsnc4c4c5sc6c(CCCCCCCCC)c(C=C7C(=O)c8cc(Cl)c(Cl)cc8C7=C(C#N)C#N)sc6c5n(CC(CCCC)CCCCCC)c4c3n(CC(CCCC)CCCCCC)c21,16.76,-5.56,-3.65,-5.68,-3.9,,,,,inverted,OSiNDs,,,
50021,10.1002/smll.202311339,COC(=O)C(C)(C)c1cc(C)cc(-c2sc3c4sc5cc(/C=C6/C(=O)c7cc(F)cc(c7)C(=O)/C6=C\c6cc(C(C)(C)C(=O)OC)c(-c7cc(C)cc(C(C)(C)C(=O)OC)c7)s6)sc5c4c(C(C)(C)C(=O)OC)ccc2-3)c1,CCCCCCCCCc1c(C=C2C(=O)c3cc(Cl)c(Cl)cc3C2=C(C#N)C#N)sc2c1sc1c3c4nsnc4c4c5sc6c(CCCCCCCCC)c(C=C7C(=O)c8cc(Cl)c(Cl)cc8C7=C(C#N)C#N)sc6c5n(CC(CCCC)CCCCCC)c4c3n(CC(CCCC)CCCCCC)c21,18.43,-5.56,-3.65,-5.68,-3.9,,,,,inverted,OSiNDs:ZrO2,,,
50022,10.1002/smll.202311561,CCCCCCC(CCCC)Cc1csc(-c2cc3c4nsnc4c4cc(-c5cc(CC(CCCC)CCCCCC)c(-c6cc7c(-c8cc(F)c(CC(CC)CCCC)s8)c8sccc8c(-c8cc(F)c(CC(CC)CCCC)s8)c7s6)s5)sc4c3s2)c1,CCCCCCCCCCCc1c(/C=C2\C(=O)c3cc(F)c(F)cc3C2=C(C#N)C#N)sc2c1sc1c3c4nc5cc(F)c(F)cc5nc4c4c5sc6c(c5n(CC(CCCCCC)CCCCCCCC)c4c3n(CC(CCCCCC)CCCCCCCC)c21)SC(/C=C1\C(=O)C2=C(CC(F)C(F)=C2)C1=C(C#N)C#N)C6CCCCCCCCCCC,17.26,-5.51,-2.77,,,,,,,conventional,PNDIT-F3N,PEDOT:PSS,,
50026,10.1002/smll.202311596,COC(=O)C(C)(C)c1cc(C)cc(-c2sc3c4sc5cc(/C=C6/C(=O)c7cc(F)cc(c7)C(=O)/C6=C\c6cc(C(C)(C)C(=O)OC)c(-c7cc(C)cc(C(C)(C)C(=O)OC)c7)s6)sc5c4c(C(C)(C)C(=O)OC)ccc2-3)c1,CCCCCCc1ccc(C2(c3ccc(CCCCCC)cc3)c3cc4c(cc3-c3sc(-c5ccc(/C=C6/SC(=S)N(CC)C6=O)c6nc(-c7ccccc7)c(-c7ccccc7)nc56)cc32)C(c2ccc(CCCCCC)cc2)(c2ccc(CCCCCC)cc2)c2cc(-c3ccc(/C=C5/SC(=S)N(CC)C5=O)c5nc(-c6ccccc6)c(-c6ccccc6)nc35)sc2-4)cc1,13.83,-5.56,-3.65,-5.42,-3.6,,,,,inverted,ZnO,MoO3,o-xylene,
50027,10.1002/smll.202311596,COC(=O)C(C)(C)c1cc(C)cc(-c2sc3c4sc5cc(/C=C6/C(=O)c7cc(F)cc(c7)C(=O)/C6=C\c6cc(C(C)(C)C(=O)OC)c(-c7cc(C)cc(C(C)(C)C(=O)OC)c7)s6)sc5c4c(C(C)(C)C(=O)OC)ccc2-3)c1,CCc1ccc(-c2c3cc(-c4ccc(-c5c(F)c(F)c(-c6ccc(-c7cc8c(-c9ccc(CC)s9)c9sc(-c%10ccc(-c%11c(F)c(F)c(-c%12ccc(-c%13cc%14c(-c%15ccc(CC)s%15)c%15sc(-c%16ccc(-c%17c(F)c(F)c(-c%18cccs%18)c%18nc(-c%19sc(CC)c(F)c%19F)c(-c%19sc(CC)c(F)c%19F)nc%17%18)s%16)cc%15c(-c%15ccc(CC)s%15)c%14s%13)s%12)c%12nc(-c%13sc(CC)c(F)c%13F)c(-c%13sc(CC)c(F)c%13F)nc%11%12)s%10)cc9c(-c9ccc(CC)s9)c8s7)s6)c6nc(-c7sc(CC)c(F)c7F)c(-c7sc(CC)c(F)c7F)nc56)s4)sc3c(-c3ccc(CC)s3)c3ccsc23)s1,14.65,-5.56,-3.65,-5.4,-3.1,,,,,inverted,ZnO,MoO3,o-xylene,
50029,10.1002/smll.202311596,COC(=O)C(C)(C)c1cc(C)cc(-c2sc3c4sc5cc(/C=C6/C(=O)c7cc(F)cc(c7)C(=O)/C6=C\c6cc(C(C)(C)C(=O)OC)c(-c7cc(C)cc(C(C)(C)C(=O)OC)c7)s6)sc5c4c(C(C)(C)C(=O)OC)ccc2-3)c1,CCCCCCc1ccc(C2(c3ccc(CCCCCC)cc3)c3cc4c(cc3-c3sc(-c5ccc(/C=C6/SC(=S)N(CC)C6=O)c6nc(-c7ccccc7)c(-c7ccccc7)nc56)cc32)C(c2ccc(CCCCCC)cc2)(c2ccc(CCCCCC)cc2)c2cc(-c3ccc(/C=C5/SC(=S)N(CC)C5=O)c5nc(-c6ccccc6)c(-c6ccccc6)nc35)sc2-4)cc1,13.73,-5.56,-3.65,-5.42,-3.6,,,,,inverted,ZnO,MoO3,o-xylene,
50030,10.1002/smll.202311596,COC(=O)C(C)(C)c1cc(C)cc(-c2sc3c4sc5cc(/C=C6/C(=O)c7cc(F)cc(c7)C(=O)/C6=C\c6cc(C(C)(C)C(=O)OC)c(-c7cc(C)cc(C(C)(C)C(=O)OC)c7)s6)sc5c4c(C(C)(C)C(=O)OC)ccc2-3)c1,CCc1ccc(-c2c3cc(-c4ccc(-c5c(F)c(F)c(-c6ccc(-c7cc8c(-c9ccc(CC)s9)c9sc(-c%10ccc(-c%11c(F)c(F)c(-c%12ccc(-c%13cc%14c(-c%15ccc(CC)s%15)c%15sc(-c%16ccc(-c%17c(F)c(F)c(-c%18cccs%18)c%18nc(-c%19sc(CC)c(F)c%19F)c(-c%19sc(CC)c(F)c%19F)nc%17%18)s%16)cc%15c(-c%15ccc(CC)s%15)c%14s%13)s%12)c%12nc(-c%13sc(CC)c(F)c%13F)c(-c%13sc(CC)c(F)c%13F)nc%11%12)s%10)cc9c(-c9ccc(CC)s9)c8s7)s6)c6nc(-c7sc(CC)c(F)c7F)c(-c7sc(CC)c(F)c7F)nc56)s4)sc3c(-c3ccc(CC)s3)c3ccsc23)s1,13.48,-5.56,-3.65,-5.4,-3.1,,,,,inverted,ZnO,MoO3,o-xylene,
50032,10.1002/smll.202311596,COC(=O)C(C)(C)c1cc(C)cc(-c2sc3c4sc5cc(/C=C6/C(=O)c7cc(F)cc(c7)C(=O)/C6=C\c6cc(C(C)(C)C(=O)OC)c(-c7cc(C)cc(C(C)(C)C(=O)OC)c7)s6)sc5c4c(C(C)(C)C(=O)OC)ccc2-3)c1,CCCCCCc1ccc(C2(c3ccc(CCCCCC)cc3)c3cc4c(cc3-c3sc(-c5ccc(/C=C6/SC(=S)N(CC)C6=O)c6nc(-c7ccccc7)c(-c7ccccc7)nc56)cc32)C(c2ccc(CCCCCC)cc2)(c2ccc(CCCCCC)cc2)c2cc(-c3ccc(/C=C5/SC(=S)N(CC)C5=O)c5nc(-c6ccccc6)c(-c6ccccc6)nc35)sc2-4)cc1,13.72,-5.56,-3.65,-5.42,-3.6,,,,,inverted,ZnO,,,
50033,10.1002/smll.202311596,COC(=O)C(C)(C)c1cc(C)cc(-c2sc3c4sc5cc(/C=C6/C(=O)c7cc(F)cc(c7)C(=O)/C6=C\c6cc(C(C)(C)C(=O)OC)c(-c7cc(C)cc(C(C)(C)C(=O)OC)c7)s6)sc5c4c(C(C)(C)C(=O)OC)ccc2-3)c1,CCc1ccc(-c2c3cc(-c4ccc(-c5c(F)c(F)c(-c6ccc(-c7cc8c(-c9ccc(CC)s9)c9sc(-c%10ccc(-c%11c(F)c(F)c(-c%12ccc(-c%13cc%14c(-c%15ccc(CC)s%15)c%15sc(-c%16ccc(-c%17c(F)c(F)c(-c%18cccs%18)c%18nc(-c%19sc(CC)c(F)c%19F)c(-c%19sc(CC)c(F)c%19F)nc%17%18)s%16)cc%15c(-c%15ccc(CC)s%15)c%14s%13)s%12)c%12nc(-c%13sc(CC)c(F)c%13F)c(-c%13sc(CC)c(F)c%13F)nc%11%12)s%10)cc9c(-c9ccc(CC)s9)c8s7)s6)c6nc(-c7sc(CC)c(F)c7F)c(-c7sc(CC)c(F)c7F)nc56)s4)sc3c(-c3ccc(CC)s3)c3ccsc23)s1,13.98,-5.56,-3.65,-5.4,-3.1,,,,,,ZnO,,,
50036,10.1002/smll.202311648,COC(=O)C(C)(C)c1cc(C)cc(-c2sc3c4sc5cc(/C=C6/C(=O)c7cc(F)cc(c7)C(=O)/C6=C\c6cc(C(C)(C)C(=O)OC)c(-c7cc(C)cc(C(C)(C)C(=O)OC)c7)s6)sc5c4c(C(C)(C)C(=O)OC)ccc2-3)c1,CCCCCCCCCCCc1c(/C=C2\C(=O)c3ccccc3C2=C(C#N)C#N)sc2c1sc1c3c4nsnc4c4c5sc6c(CCCCCCCCCCC)c(/C=C7\C(=O)c8cc(-c9cccs9)ccc8C7=C(C#N)C#N)sc6c5n(CC(CCCCCCCC)CCCCCCCCCC)c4c3n(CC(CCCCCCCC)CCCCCCCCCC)c21,16.14,-5.56,-3.65,-5.68,-3.94,,,,,conventional,PDINN,PEDOT:PSS,,
50038,10.1002/smll.202311648,COC(=O)C(C)(C)c1cc(C)cc(-c2sc3c4sc5cc(/C=C6/C(=O)c7cc(F)cc(c7)C(=O)/C6=C\c6cc(C(C)(C)C(=O)OC)c(-c7cc(C)cc(C(C)(C)C(=O)OC)c7)s6)sc5c4c(C(C)(C)C(=O)OC)ccc2-3)c1,CCCCCCCCCCCc1c(/C=C2\C(=O)c3ccccc3C2=C(C#N)C#N)sc2c1sc1c3c4nsnc4c4c5sc6c(CCCCCCCCCCC)c(/C=C7\C(=O)c8cc(-c9cccs9)ccc8C7=C(C#N)C#N)sc6c5n(CC(CCCCCCCC)CCCCCCCCCC)c4c3n(CC(CCCCCCCC)CCCCCCCCCC)c21,12.91,-5.56,-3.65,-5.68,-3.94,,,,,conventional,PDINN,PEDOT:PSS,,
50041,10.1002/smll.202311715,CCCCC(CC)Cc1ccc(-c2c3cc(-c4ccc(-c5sc(-c6cccs6)c6c5C(=O)c5c(CC(CC)CCCC)sc(CC(CC)CCCC)c5C6=O)s4)sc3c(-c3ccc(CC(CC)CCCC)s3)c3ccsc23)s1,CCCCCCc1ccc(C2(c3ccc(CCCCCC)cc3)c3cc4c(cc3-c3sc5cc(C=C6C(=O)c7ccccc7C6=C(C#N)C#N)sc5c32)C(c2ccc(CCCCCC)cc2)(c2ccc(CCCCCC)cc2)c2c-4sc3cc(C=C4C(=O)c5ccccc5C4=C(C#N)C#N)sc23)cc1,10.87,-5.33,-3.48,-5.576,-3.916,,,1:1,,,PFN-Br,,,
50042,10.1002/smll.202311715,CCCCC(CC)Cc1ccc(-c2c3cc(-c4ccc(-c5sc(-c6cccs6)c6c5C(=O)c5c(CC(CC)CCCC)sc(CC(CC)CCCC)c5C6=O)s4)sc3c(-c3ccc(CC(CC)CCCC)s3)c3ccsc23)s1,CCCCCCc1ccc(C2(c3ccc(CCCCCC)cc3)c3cc4c(cc3-c3sc5cc(C=C6C(=O)c7ccccc7C6=C(C#N)C#N)sc5c32)C(c2ccc(CCCCCC)cc2)(c2ccc(CCCCCC)cc2)c2c-4sc3cc(C=C4C(=O)c5ccccc5C4=C(C#N)C#N)sc23)cc1,12.89,-5.33,-3.48,-5.576,-3.916,,,1:1,,,PFN-Br:VML,,,
50043,10.1002/smll.202311715,CCCCC(CC)Cc1ccc(-c2c3cc(-c4ccc(-c5sc(-c6cccs6)c6c5C(=O)c5c(CC(CC)CCCC)sc(CC(CC)CCCC)c5C6=O)s4)sc3c(-c3ccc(CC(CC)CCCC)s3)c3ccsc23)s1,CCCCCCc1ccc(C2(c3ccc(CCCCCC)cc3)c3cc4c(cc3-c3sc5cc(C=C6C(=O)c7ccccc7C6=C(C#N)C#N)sc5c32)C(c2ccc(CCCCCC)cc2)(c2ccc(CCCCCC)cc2)c2c-4sc3cc(C=C4C(=O)c5ccccc5C4=C(C#N)C#N)sc23)cc1,10.21,-5.33,-3.48,-5.576,-3.916,,,,,,PDINN:VML,,,
50044,10.1002/smll.202311715,CCCCC(CC)Cc1ccc(-c2c3cc(-c4ccc(-c5sc(-c6cccs6)c6c5C(=O)c5c(CC(CC)CCCC)sc(CC(CC)CCCC)c5C6=O)s4)sc3c(-c3ccc(CC(CC)CCCC)s3)c3ccsc23)s1,CCCCCCc1ccc(C2(c3ccc(CCCCCC)cc3)c3cc4c(cc3-c3sc5cc(C=C6C(=O)c7ccccc7C6=C(C#N)C#N)sc5c32)C(c2ccc(CCCCCC)cc2)(c2ccc(CCCCCC)cc2)c2c-4sc3cc(C=C4C(=O)c5ccccc5C4=C(C#N)C#N)sc23)cc1,11.57,-5.33,-3.48,-5.576,-3.916,,,,,,PDINN:VML,,,
50045,10.1002/smll.202311715,CCCCC(CC)Cc1ccc(-c2c3cc(-c4ccc(-c5sc(-c6cccs6)c6c5C(=O)c5c(CC(CC)CCCC)sc(CC(CC)CCCC)c5C6=O)s4)sc3c(-c3ccc(CC(CC)CCCC)s3)c3ccsc23)s1,CCCCCCc1ccc(C2(c3ccc(CCCCCC)cc3)c3cc4c(cc3-c3sc5cc(C=C6C(=O)c7ccccc7C6=C(C#N)C#N)sc5c32)C(c2ccc(CCCCCC)cc2)(c2ccc(CCCCCC)cc2)c2c-4sc3cc(C=C4C(=O)c5ccccc5C4=C(C#N)C#N)sc23)cc1,9.82,-5.33,-3.48,-5.576,-3.916,,,,,,PNDIT-F3N:VML,,,
50046,10.1002/smll.202311715,CCCCC(CC)Cc1ccc(-c2c3cc(-c4ccc(-c5sc(-c6cccs6)c6c5C(=O)c5c(CC(CC)CCCC)sc(CC(CC)CCCC)c5C6=O)s4)sc3c(-c3ccc(CC(CC)CCCC)s3)c3ccsc23)s1,CCCCCCc1ccc(C2(c3ccc(CCCCCC)cc3)c3cc4c(cc3-c3sc5cc(C=C6C(=O)c7ccccc7C6=C(C#N)C#N)sc5c32)C(c2ccc(CCCCCC)cc2)(c2ccc(CCCCCC)cc2)c2c-4sc3cc(C=C4C(=O)c5ccccc5C4=C(C#N)C#N)sc23)cc1,11.27,-5.33,-3.48,-5.576,-3.916,,,,,,PNDIT-F3N:VML,,,
50047,10.1002/smll.202400826,COC(=O)C(C)(C)c1cc(C)cc(-c2sc3c4sc5cc(/C=C6/C(=O)c7cc(F)cc(c7)C(=O)/C6=C\c6cc(C(C)(C)C(=O)OC)c(-c7cc(C)cc(C(C)(C)C(=O)OC)c7)s6)sc5c4c(C(C)(C)C(=O)OC)ccc2-3)c1,CCCCCCCCCCCc1c(/C=C2\C(=O)c3cc(F)c(F)cc3C2=C(C#N)C#N)sc2c1sc1c3c4nsnc4c4c5sc6c(CCCCCCCCCCC)c(/C=C7\C(=O)c8cc(F)c(F)cc8C7=C(C#N)C#N)sc6c5n(CC(CC)CCCC)c4c3n(CC(CC)CCCC)c21,17.01,-5.56,-3.65,-5.65,-4.09,,,1:1.2,,conventional,PDINN,PEDOT:PSS,,CN
50049,10.1002/smll.202400826,COC(=O)C(C)(C)c1cc(C)cc(-c2sc3c4sc5cc(/C=C6/C(=O)c7cc(F)cc(c7)C(=O)/C6=C\c6cc(C(C)(C)C(=O)OC)c(-c7cc(C)cc(C(C)(C)C(=O)OC)c7)s6)sc5c4c(C(C)(C)C(=O)OC)ccc2-3)c1,CCCCCCC(CCCC)Cc1c(/C=C2\C(=O)c3cc(F)c(F)cc3C2=C(C#N)C#N)sc2c1SC1c3c(c4c(c5nsnc35)c3sc5c(CC(CCCC)CCCCCC)c(/C=C6\C(=O)c7cc(F)c(F)cc7C6=C(C#N)C#N)sc5c3n4CC(CC)CCCC)N(CC(CC)CCCC)C21,17.93,-5.56,-3.65,-5.68,-3.9,,,,,conventional,PDINN,PEDOT:PSS,,CN
50051,10.1002/smll.202400915,COC(=O)C(C)(C)c1cc(C)cc(-c2sc3c4sc5cc(/C=C6/C(=O)c7cc(F)cc(c7)C(=O)/C6=C\c6cc(C(C)(C)C(=O)OC)c(-c7cc(C)cc(C(C)(C)C(=O)OC)c7)s6)sc5c4c(C(C)(C)C(=O)OC)ccc2-3)c1,CCCCCCCCCc1c(C=C2C(=O)c3cc(Cl)c(Cl)cc3C2=C(C#N)C#N)sc2c1sc1c3c4nsnc4c4c5sc6c(CCCCCCCCC)c(C=C7C(=O)c8cc(Cl)c(Cl)cc8C7=C(C#N)C#N)sc6c5n(CC(CCCC)CCCCCC)c4c3n(CC(CCCC)CCCCCC)c21,17.59,-5.56,-3.65,-5.68,-3.9,,,,,,,PEDOT:PSS,,
50052,10.1002/smll.202400915,COC(=O)C(C)(C)c1cc(C)cc(-c2sc3c4sc5cc(/C=C6/C(=O)c7cc(F)cc(c7)C(=O)/C6=C\c6cc(C(C)(C)C(=O)OC)c(-c7cc(C)cc(C(C)(C)C(=O)OC)c7)s6)sc5c4c(C(C)(C)C(=O)OC)ccc2-3)c1,CCCCCCCCCc1c(C=C2C(=O)c3cc(Cl)c(Cl)cc3C2=C(C#N)C#N)sc2c1sc1c3c4nsnc4c4c5sc6c(CCCCCCCCC)c(C=C7C(=O)c8cc(Cl)c(Cl)cc8C7=C(C#N)C#N)sc6c5n(CC(CCCC)CCCCCC)c4c3n(CC(CCCC)CCCCCC)c21,16.3,-5.56,-3.65,-5.68,-3.9,,,,,,,NiAc·4H2O,,
50053,10.1002/smll.202400915,COC(=O)C(C)(C)c1cc(C)cc(-c2sc3c4sc5cc(/C=C6/C(=O)c7cc(F)cc(c7)C(=O)/C6=C\c6cc(C(C)(C)C(=O)OC)c(-c7cc(C)cc(C(C)(C)C(=O)OC)c7)s6)sc5c4c(C(C)(C)C(=O)OC)ccc2-3)c1,CCCCCCCCCc1c(C=C2C(=O)c3cc(Cl)c(Cl)cc3C2=C(C#N)C#N)sc2c1sc1c3c4nsnc4c4c5sc6c(CCCCCCCCC)c(C=C7C(=O)c8cc(Cl)c(Cl)cc8C7=C(C#N)C#N)sc6c5n(CC(CCCC)CCCCCC)c4c3n(CC(CCCC)CCCCCC)c21,17.18,-5.56,-3.65,-5.68,-3.9,,,,,,,2PACz,,
50054,10.1002/smll.202400915,COC(=O)C(C)(C)c1cc(C)cc(-c2sc3c4sc5cc(/C=C6/C(=O)c7cc(F)cc(c7)C(=O)/C6=C\c6cc(C(C)(C)C(=O)OC)c(-c7cc(C)cc(C(C)(C)C(=O)OC)c7)s6)sc5c4c(C(C)(C)C(=O)OC)ccc2-3)c1,CCCCCCCCCc1c(C=C2C(=O)c3cc(Cl)c(Cl)cc3C2=C(C#N)C#N)sc2c1sc1c3c4nsnc4c4c5sc6c(CCCCCCCCC)c(C=C7C(=O)c8cc(Cl)c(Cl)cc8C7=C(C#N)C#N)sc6c5n(CC(CCCC)CCCCCC)c4c3n(CC(CCCC)CCCCCC)c21,19.12,-5.56,-3.65,-5.68,-3.9,,,,,,,NiAc·4H2O/2PACz,,
50055,10.1002/smll.202400915,COC(=O)C(C)(C)c1cc(C)cc(-c2sc3c4sc5cc(/C=C6/C(=O)c7cc(F)cc(c7)C(=O)/C6=C\c6cc(C(C)(C)C(=O)OC)c(-c7cc(C)cc(C(C)(C)C(=O)OC)c7)s6)sc5c4c(C(C)(C)C(=O)OC)ccc2-3)c1,CCCCCCCCCCCc1c(/C=C2\C(=O)c3ccccc3C2=C(C#N)C#N)sc2c1sc1c3c4nsnc4c4c5sc6c(CCCCCCCCCCC)c(/C=C7\C(=O)c8cc(-c9cccs9)ccc8C7=C(C#N)C#N)sc6c5n(CC(CCCCCCCC)CCCCCCCCCC)c4c3n(CC(CCCCCCCC)CCCCCCCCCC)c21,17.36,-5.56,-3.65,-5.68,-3.94,,,,,,,NiAc·4H2O/2PACz,,
50056,10.1002/smll.202400915,COC(=O)C(C)(C)c1cc(C)cc(-c2sc3c4sc5cc(/C=C6/C(=O)c7cc(F)cc(c7)C(=O)/C6=C\c6cc(C(C)(C)C(=O)OC)c(-c7cc(C)cc(C(C)(C)C(=O)OC)c7)s6)sc5c4c(C(C)(C)C(=O)OC)ccc2-3)c1,CCCCCCCCCCCc1c(/C=C2\C(=O)c3ccccc3C2=C(C#N)C#N)sc2c1sc1c3c4nsnc4c4c5sc6c(CCCCCCCCCCC)c(/C=C7\C(=O)c8cc(-c9cccs9)ccc8C7=C(C#N)C#N)sc6c5n(CC(CCCCCCCC)CCCCCCCCCC)c4c3n(CC(CCCCCCCC)CCCCCCCCCC)c21,16.47,-5.56,-3.65,-5.68,-3.94,,,,,,,PEDOT:PSS,,
50057,10.1002/smll.202400915,COC(=O)C(C)(C)c1cc(C)cc(-c2sc3c4sc5cc(/C=C6/C(=O)c7cc(F)cc(c7)C(=O)/C6=C\c6cc(C(C)(C)C(=O)OC)c(-c7cc(C)cc(C(C)(C)C(=O)OC)c7)s6)sc5c4c(C(C)(C)C(=O)OC)ccc2-3)c1,CCCCCCCCCCCc1c(/C=C2\C(=O)c3cc(F)c(F)cc3C2=C(C#N)C#N)sc2c1sc1c3c4nsnc4c4c5sc6c(CCCCCCCCCCC)c(/C=C7\C(=O)c8cc(F)c(F)cc8C7=C(C#N)C#N)sc6c5n(CC(CC)CCCC)c4c3n(CC(CC)CCCC)c21,17.57,-5.56,-3.65,-5.65,-4.09,,,,,,,NiAc·4H2O/2PACz,,
50058,10.1002/smll.202400915,COC(=O)C(C)(C)c1cc(C)cc(-c2sc3c4sc5cc(/C=C6/C(=O)c7cc(F)cc(c7)C(=O)/C6=C\c6cc(C(C)(C)C(=O)OC)c(-c7cc(C)cc(C(C)(C)C(=O)OC)c7)s6)sc5c4c(C(C)(C)C(=O)OC)ccc2-3)c1,CCCCCCCCCCCc1c(/C=C2\C(=O)c3cc(F)c(F)cc3C2=C(C#N)C#N)sc2c1sc1c3c4nsnc4c4c5sc6c(CCCCCCCCCCC)c(/C=C7\C(=O)c8cc(F)c(F)cc8C7=C(C#N)C#N)sc6c5n(CC(CC)CCCC)c4c3n(CC(CC)CCCC)c21,16.79,-5.56,-3.65,-5.65,-4.09,,,,,,,PEDOT:PSS,,
50059,10.1002/smll.202401050,COC(=O)C(C)(C)c1cc(C)cc(-c2sc3c4sc5cc(/C=C6/C(=O)c7cc(F)cc(c7)C(=O)/C6=C\c6cc(C(C)(C)C(=O)OC)c(-c7cc(C)cc(C(C)(C)C(=O)OC)c7)s6)sc5c4c(C(C)(C)C(=O)OC)ccc2-3)c1,CCCCCCC(CCCC)Cc1c(/C=C2\C(=O)c3cc(F)c(F)cc3C2=C(C#N)C#N)sc2c1SC1c3c(c4c(c5nsnc35)c3sc5c(CC(CCCC)CCCCCC)c(/C=C6\C(=O)c7cc(F)c(F)cc7C6=C(C#N)C#N)sc5c3n4CC(CC)CCCC)N(CC(CC)CCCC)C21,18.5,-5.56,-3.65,-5.68,-3.9,,80.0,,,conventional,PDINN,PEDOT:PSS,chloroform,
50060,10.1002/smll.202401050,COC(=O)C(C)(C)c1cc(C)cc(-c2sc3c4sc5cc(/C=C6/C(=O)c7cc(F)cc(c7)C(=O)/C6=C\c6cc(C(C)(C)C(=O)OC)c(-c7cc(C)cc(C(C)(C)C(=O)OC)c7)s6)sc5c4c(C(C)(C)C(=O)OC)ccc2-3)c1,CCCCCCC(CCCC)Cc1c(/C=C2\C(=O)c3cc(F)c(F)cc3C2=C(C#N)C#N)sc2c1SC1c3c(c4c(c5nsnc35)c3sc5c(CC(CCCC)CCCCCC)c(/C=C6\C(=O)c7cc(F)c(F)cc7C6=C(C#N)C#N)sc5c3n4CC(CC)CCCC)N(CC(CC)CCCC)C21,18.9,-5.56,-3.65,-5.68,-3.9,,80.0,,10%,conventional,PDINN,PEDOT:PSS,chloroform,INB-5F
50061,10.1002/smll.202401050,COC(=O)C(C)(C)c1cc(C)cc(-c2sc3c4sc5cc(/C=C6/C(=O)c7cc(F)cc(c7)C(=O)/C6=C\c6cc(C(C)(C)C(=O)OC)c(-c7cc(C)cc(C(C)(C)C(=O)OC)c7)s6)sc5c4c(C(C)(C)C(=O)OC)ccc2-3)c1,CCCCCCC(CCCC)Cc1c(/C=C2\C(=O)c3cc(F)c(F)cc3C2=C(C#N)C#N)sc2c1SC1c3c(c4c(c5nsnc35)c3sc5c(CC(CCCC)CCCCCC)c(/C=C6\C(=O)c7cc(F)c(F)cc7C6=C(C#N)C#N)sc5c3n4CC(CC)CCCC)N(CC(CC)CCCC)C21,19.0,-5.56,-3.65,-5.68,-3.9,,80.0,,10%,conventional,PDINN,PEDOT:PSS,chloroform,INB-3F
50062,10.1002/smll.202401050,COC(=O)C(C)(C)c1cc(C)cc(-c2sc3c4sc5cc(/C=C6/C(=O)c7cc(F)cc(c7)C(=O)/C6=C\c6cc(C(C)(C)C(=O)OC)c(-c7cc(C)cc(C(C)(C)C(=O)OC)c7)s6)sc5c4c(C(C)(C)C(=O)OC)ccc2-3)c1,CCCCCCC(CCCC)Cc1c(/C=C2\C(=O)c3cc(F)c(F)cc3C2=C(C#N)C#N)sc2c1SC1c3c(c4c(c5nsnc35)c3sc5c(CC(CCCC)CCCCCC)c(/C=C6\C(=O)c7cc(F)c(F)cc7C6=C(C#N)C#N)sc5c3n4CC(CC)CCCC)N(CC(CC)CCCC)C21,19.1,-5.56,-3.65,-5.68,-3.9,,80.0,,10%,conventional,PDINN,PEDOT:PSS,chloroform,INB-1F
50063,10.1002/smll.202401050,COC(=O)C(C)(C)c1cc(C)cc(-c2sc3c4sc5cc(/C=C6/C(=O)c7cc(F)cc(c7)C(=O)/C6=C\c6cc(C(C)(C)C(=O)OC)c(-c7cc(C)cc(C(C)(C)C(=O)OC)c7)s6)sc5c4c(C(C)(C)C(=O)OC)ccc2-3)c1,CCCCCCC(CCCC)Cc1c(/C=C2\C(=O)c3cc(F)c(F)cc3C2=C(C#N)C#N)sc2c1SC1c3c(c4c(c5nsnc35)c3sc5c(CC(CCCC)CCCCCC)c(/C=C6\C(=O)c7cc(F)c(F)cc7C6=C(C#N)C#N)sc5c3n4CC(CC)CCCC)N(CC(CC)CCCC)C21,19.2,-5.56,-3.65,-5.68,-3.9,,80.0,,10%,conventional,PDINN,PEDOT:PSS,chloroform,INB-1Cl
50064,10.1002/smll.202401050,COC(=O)C(C)(C)c1cc(C)cc(-c2sc3c4sc5cc(/C=C6/C(=O)c7cc(F)cc(c7)C(=O)/C6=C\c6cc(C(C)(C)C(=O)OC)c(-c7cc(C)cc(C(C)(C)C(=O)OC)c7)s6)sc5c4c(C(C)(C)C(=O)OC)ccc2-3)c1,CCCCCCC(CCCC)Cc1c(/C=C2\C(=O)c3cc(F)c(F)cc3C2=C(C#N)C#N)sc2c1SC1c3c(c4c(c5nsnc35)c3sc5c(CC(CCCC)CCCCCC)c(/C=C6\C(=O)c7cc(F)c(F)cc7C6=C(C#N)C#N)sc5c3n4CC(CC)CCCC)N(CC(CC)CCCC)C21,19.4,-5.56,-3.65,-5.68,-3.9,,80.0,,10%,conventional,PDINN,PEDOT:PSS,chloroform,INB-1Br
50065,10.1002/smll.202401054,COC(=O)C(C)(C)c1cc(C)cc(-c2sc3c4sc5cc(/C=C6/C(=O)c7cc(F)cc(c7)C(=O)/C6=C\c6cc(C(C)(C)C(=O)OC)c(-c7cc(C)cc(C(C)(C)C(=O)OC)c7)s6)sc5c4c(C(C)(C)C(=O)OC)ccc2-3)c1,CCCCCCCCCCCc1c(/C=C2\C(=O)c3cc(F)c(F)cc3C2=C(C#N)C#N)sc2c1sc1c3c4nsnc4c4c5sc6c(CCCCCCCCCCC)c(/C=C7\C(=O)c8cc(F)c(F)cc8C7=C(C#N)C#N)sc6c5n(CC(CC)CCCC)c4c3n(CC(CC)CCCC)c21,16.63,-5.56,-3.65,-5.65,-4.09,,,,,conventional,,,,
50077,10.1002/smll.202401176,CCCCCCC(CCCC)Cc1csc(-c2cc3c4nsnc4c4cc(-c5cc(CC(CCCC)CCCCCC)c(-c6cc7c(-c8cc(F)c(CC(CC)CCCC)s8)c8sccc8c(-c8cc(F)c(CC(CC)CCCC)s8)c7s6)s5)sc4c3s2)c1,CCCCCCC(CCCC)Cc1c(/C=C2\C(=O)c3cc(F)c(F)cc3C2=C(C#N)C#N)sc2c1SC1c3c(c4c(c5nsnc35)c3sc5c(CC(CCCC)CCCCCC)c(/C=C6\C(=O)c7cc(F)c(F)cc7C6=C(C#N)C#N)sc5c3n4CC(CC)CCCC)N(CC(CC)CCCC)C21,17.88,-5.51,-2.77,-5.68,-3.9,,,,,conventional,PDINO,PEDOT:PSS,,
50080,10.1002/smll.202402793,COC(=O)C(C)(C)c1cc(C)cc(-c2sc3c4sc5cc(/C=C6/C(=O)c7cc(F)cc(c7)C(=O)/C6=C\c6cc(C(C)(C)C(=O)OC)c(-c7cc(C)cc(C(C)(C)C(=O)OC)c7)s6)sc5c4c(C(C)(C)C(=O)OC)ccc2-3)c1,CCCCCCC(CCCC)Cc1c(/C=C2\C(=O)c3cc(F)c(F)cc3C2=C(C#N)C#N)sc2c1SC1c3c(c4c(c5nsnc35)c3sc5c(CC(CCCC)CCCCCC)c(/C=C6\C(=O)c7cc(F)c(F)cc7C6=C(C#N)C#N)sc5c3n4CC(CC)CCCC)N(CC(CC)CCCC)C21,17.36,-5.56,-3.65,-5.68,-3.9,,,,,conventional,PNDIT-F3N,PEDOT:PSS,,
50081,10.1002/smll.202402793,COC(=O)C(C)(C)c1cc(C)cc(-c2sc3c4sc5cc(/C=C6/C(=O)c7cc(F)cc(c7)C(=O)/C6=C\c6cc(C(C)(C)C(=O)OC)c(-c7cc(C)cc(C(C)(C)C(=O)OC)c7)s6)sc5c4c(C(C)(C)C(=O)OC)ccc2-3)c1,CCCCCCC(CCCC)Cc1c(/C=C2\C(=O)c3cc(F)c(F)cc3C2=C(C#N)C#N)sc2c1SC1c3c(c4c(c5nsnc35)c3sc5c(CC(CCCC)CCCCCC)c(/C=C6\C(=O)c7cc(F)c(F)cc7C6=C(C#N)C#N)sc5c3n4CC(CC)CCCC)N(CC(CC)CCCC)C21,18.2,-5.56,-3.65,-5.68,-3.9,,,,,conventional,PNDIT-F3N,PEDOT:PSS,,DIO
50082,10.1002/smll.202402793,COC(=O)C(C)(C)c1cc(C)cc(-c2sc3c4sc5cc(/C=C6/C(=O)c7cc(F)cc(c7)C(=O)/C6=C\c6cc(C(C)(C)C(=O)OC)c(-c7cc(C)cc(C(C)(C)C(=O)OC)c7)s6)sc5c4c(C(C)(C)C(=O)OC)ccc2-3)c1,CCCCCCC(CCCC)Cc1c(/C=C2\C(=O)c3cc(F)c(F)cc3C2=C(C#N)C#N)sc2c1SC1c3c(c4c(c5nsnc35)c3sc5c(CC(CCCC)CCCCCC)c(/C=C6\C(=O)c7cc(F)c(F)cc7C6=C(C#N)C#N)sc5c3n4CC(CC)CCCC)N(CC(CC)CCCC)C21,17.52,-5.56,-3.65,-5.68,-3.9,,,,,conventional,PNDIT-F3N,PEDOT:PSS,,CN
50086,10.1002/smll.202402903,CCCCC(CC)COC(=O)c1sc2csc(-c3cc4c(-c5ccc(CC(CC)CCCC)s5)c5sccc5c(-c5ccc(CC(CC)CCCC)s5)c4s3)c2c1F,CCCCCCc1ccc(C2(c3ccc(CCCCCC)cc3)c3cc4c(cc3-c3sc(-c5sc(/C=C6\C(=O)c7cc(F)c(F)cc7C6=C(C#N)C#N)cc5OCC(CC)CCCC)cc32)C(c2ccc(CCCCCC)cc2)(c2ccc(CCCCCC)cc2)c2cc(-c3scc(/C=C5/C(=O)c6cc(F)c(F)cc6C5=C(C#N)C#N)c3OCC(CC)CCCC)sc2-4)cc1,18.15,-5.21,-3.6,-5.44,-4.19,220.0,,,,,,PBDB-T/MoO3,,
50087,10.1002/smll.202402903,CCCCC(CC)COC(=O)c1sc2csc(-c3cc4c(-c5ccc(CC(CC)CCCC)s5)c5sccc5c(-c5ccc(CC(CC)CCCC)s5)c4s3)c2c1F,CCCCCCc1ccc(C2(c3ccc(CCCCCC)cc3)c3cc4c(cc3-c3sc(-c5sc(/C=C6\C(=O)c7cc(F)c(F)cc7C6=C(C#N)C#N)cc5OCC(CC)CCCC)cc32)C(c2ccc(CCCCCC)cc2)(c2ccc(CCCCCC)cc2)c2cc(-c3scc(/C=C5/C(=O)c6cc(F)c(F)cc6C5=C(C#N)C#N)c3OCC(CC)CCCC)sc2-4)cc1,18.1,-5.21,-3.6,-5.44,-4.19,220.0,,,,,,PTB7-Th/MoO3,,
50088,10.1002/smll.202402903,CCCCC(CC)COC(=O)c1sc2csc(-c3cc4c(-c5ccc(CC(CC)CCCC)s5)c5sccc5c(-c5ccc(CC(CC)CCCC)s5)c4s3)c2c1F,CCCCCCc1ccc(C2(c3ccc(CCCCCC)cc3)c3cc4c(cc3-c3sc(-c5sc(/C=C6\C(=O)c7cc(F)c(F)cc7C6=C(C#N)C#N)cc5OCC(CC)CCCC)cc32)C(c2ccc(CCCCCC)cc2)(c2ccc(CCCCCC)cc2)c2cc(-c3scc(/C=C5/C(=O)c6cc(F)c(F)cc6C5=C(C#N)C#N)c3OCC(CC)CCCC)sc2-4)cc1,16.28,-5.21,-3.6,-5.44,-4.19,220.0,,,,,,P3HT/MoO3,,
50108,10.1002/smll.202403570,COC(=O)C(C)(C)c1cc(C)cc(-c2sc3c4sc5cc(/C=C6/C(=O)c7cc(F)cc(c7)C(=O)/C6=C\c6cc(C(C)(C)C(=O)OC)c(-c7cc(C)cc(C(C)(C)C(=O)OC)c7)s6)sc5c4c(C(C)(C)C(=O)OC)ccc2-3)c1,COC(=O)CCCC1(c2ccccc2)C23c4c5ccc6c7cc8c9c%10c(cc%11cc%12c%13c%14c(cc%15c%16ccc-5c2c%16c2c5c%16c%17c(c(c46)c7c9c%17c4c%10c%11c%13c4c%16c%14c%152)C513)C%12)C8,10.11,-5.56,-3.65,-5.9,-3.9,,,,,conventional,PDINN,PEDOT:PSS,,
50109,10.1002/smll.202403570,COC(=O)C(C)(C)c1cc(C)cc(-c2sc3c4sc5cc(/C=C6/C(=O)c7cc(F)cc(c7)C(=O)/C6=C\c6cc(C(C)(C)C(=O)OC)c(-c7cc(C)cc(C(C)(C)C(=O)OC)c7)s6)sc5c4c(C(C)(C)C(=O)OC)ccc2-3)c1,CCCCCCc1ccc(C2(c3ccc(CCCCCC)cc3)c3cc4c(cc3-c3sc5cc(/C=C6\C(=O)c7cc(F)c(F)cc7C6=C(C#N)C#N)sc5c32)C(c2ccc(CCCCCC)cc2)(c2ccc(CCCCCC)cc2)c2c-4sc3cc(/C=C4\C(=O)c5cc(F)c(F)cc5C4=C(C#N)C#N)sc23)cc1,14.01,-5.56,-3.65,-5.66,-4.14,,,,,conventional,PDINN,PEDOT:PSS,,
50110,10.1002/smll.202403570,COC(=O)C(C)(C)c1cc(C)cc(-c2sc3c4sc5cc(/C=C6/C(=O)c7cc(F)cc(c7)C(=O)/C6=C\c6cc(C(C)(C)C(=O)OC)c(-c7cc(C)cc(C(C)(C)C(=O)OC)c7)s6)sc5c4c(C(C)(C)C(=O)OC)ccc2-3)c1,CCCCCCC(CCCC)Cc1c(/C=C2\C(=O)c3cc(F)c(F)cc3C2=C(C#N)C#N)sc2c1SC1c3c(c4c(c5nsnc35)c3sc5c(CC(CCCC)CCCCCC)c(/C=C6\C(=O)c7cc(F)c(F)cc7C6=C(C#N)C#N)sc5c3n4CC(CC)CCCC)N(CC(CC)CCCC)C21,18.44,-5.56,-3.65,-5.68,-3.9,,,,,conventional,PDINN,PEDOT:PSS,,
50115,10.1002/smll.202404112,CCCCCCc1ccsc1,CCCCCCCCC1(CCCCCCCC)c2cc3c(cc2-c2sc(-c4ccc(/C=C5\SC(=S)N(CC)C5=O)c5nsnc45)cc21)C(CCCCCCCC)(CCCCCCCC)c1cc(-c2ccc(/C=C4\SC(=S)N(CC)C4=O)c4nsnc24)sc1-3,1.86,-5.01,-3.12,-5.52,-3.89,,130.0,,,inverted,,,water,
50116,10.1002/smll.202404112,CCCCCCc1ccsc1,CCCCCCCCC1(CCCCCCCC)c2cc3c(cc2-c2sc(-c4ccc(/C=C5\SC(=S)N(CC)C5=O)c5nsnc45)cc21)C(CCCCCCCC)(CCCCCCCC)c1cc(-c2ccc(/C=C4\SC(=S)N(CC)C4=O)c4nsnc24)sc1-3,5.8,-5.01,-3.12,-5.52,-3.89,,,,,,,,,
50117,10.1002/smll.202404112,CCCCCCc1ccsc1,CCCCC(CC)CC1(CC(CC)CCCC)c2cc3c(cc2-c2sc(-c4ccc(/C=C5\SC(=S)N(CC)C5=O)c5nsnc45)cc21)C(CC(CC)CCCC)(CC(CC)CCCC)c1cc(-c2ccc(/C=C4\SC(=S)N(CC)C4=O)c4nsnc24)sc1-3,1.62,-5.01,-3.12,-5.51,-3.88,,130.0,,,inverted,,,water,
50118,10.1002/smll.202404112,CCCCCCc1ccsc1,CCCCC(CC)CC1(CC(CC)CCCC)c2cc3c(cc2-c2sc(-c4ccc(/C=C5\SC(=S)N(CC)C5=O)c5nsnc45)cc21)C(CC(CC)CCCC)(CC(CC)CCCC)c1cc(-c2ccc(/C=C4\SC(=S)N(CC)C4=O)c4nsnc24)sc1-3,4.21,-5.01,-3.12,-5.51,-3.88,,,,,,,,,
50119,10.1002/smll.202404734,COC(=O)C(C)(C)c1cc(C)cc(-c2sc3c4sc5cc(/C=C6/C(=O)c7cc(F)cc(c7)C(=O)/C6=C\c6cc(C(C)(C)C(=O)OC)c(-c7cc(C)cc(C(C)(C)C(=O)OC)c7)s6)sc5c4c(C(C)(C)C(=O)OC)ccc2-3)c1,CCCCCCCCCCCc1c(/C=C2\C(=O)c3cc(Cl)c(Cl)cc3C2=C(C#N)C#N)sc2c1Cc1c-2n(CC(CCCC)CCCCCC)c2c1c1nsnc1c1c3c(n(CC(CCCC)CCCCCC)c12)-c1sc(/C=C2\C(=O)c4cc(Cl)c(Cl)cc4C2=C(C#N)C#N)c(CCCCCCCCCCC)c1C3,17.31,-5.56,-3.65,-5.62,-4.05,,,,,conventional,PDINN,PEDOT:PSS,,
50122,10.1002/smll.202404734,COC(=O)C(C)(C)c1cc(C)cc(-c2sc3c4sc5cc(/C=C6/C(=O)c7cc(F)cc(c7)C(=O)/C6=C\c6cc(C(C)(C)C(=O)OC)c(-c7cc(C)cc(C(C)(C)C(=O)OC)c7)s6)sc5c4c(C(C)(C)C(=O)OC)ccc2-3)c1,CCCCCCCCCc1c(C=C2C(=O)c3cc(Cl)c(Cl)cc3C2=C(C#N)C#N)sc2c1sc1c3c4nsnc4c4c5sc6c(CCCCCCCCC)c(C=C7C(=O)c8cc(Cl)c(Cl)cc8C7=C(C#N)C#N)sc6c5n(CC(CCCC)CCCCCC)c4c3n(CC(CCCC)CCCCCC)c21,17.01,-5.56,-3.65,-5.68,-3.9,,,,,conventional,PDINN,PEDOT:PSS,,
50123,10.1002/smll.202405135,COC(=O)C(C)(C)c1cc(C)cc(-c2sc3c4sc5cc(/C=C6/C(=O)c7cc(F)cc(c7)C(=O)/C6=C\c6cc(C(C)(C)C(=O)OC)c(-c7cc(C)cc(C(C)(C)C(=O)OC)c7)s6)sc5c4c(C(C)(C)C(=O)OC)ccc2-3)c1,CCCCCCCCCCCc1c(/C=C2\C(=O)c3cc(F)c(F)cc3C2=C(C#N)C#N)sc2c1sc1c3c4nsnc4c4c5sc6c(CCCCCCCCCCC)c(/C=C7\C(=O)c8cc(F)c(F)cc8C7=C(C#N)C#N)sc6c5n(CC(CC)CCCC)c4c3n(CC(CC)CCCC)c21,15.0,-5.56,-3.65,-5.65,-4.09,,,,,,,,,
50124,10.1002/smll.202405135,COC(=O)C(C)(C)c1cc(C)cc(-c2sc3c4sc5cc(/C=C6/C(=O)c7cc(F)cc(c7)C(=O)/C6=C\c6cc(C(C)(C)C(=O)OC)c(-c7cc(C)cc(C(C)(C)C(=O)OC)c7)s6)sc5c4c(C(C)(C)C(=O)OC)ccc2-3)c1,CCCCCCCCCCCc1c(/C=C2\C(=O)c3cc(F)c(F)cc3C2=C(C#N)C#N)sc2c1sc1c3c4nsnc4c4c5sc6c(CCCCCCCCCCC)c(/C=C7\C(=O)c8cc(F)c(F)cc8C7=C(C#N)C#N)sc6c5n(CC(CC)CCCC)c4c3n(CC(CC)CCCC)c21,13.5,-5.56,-3.65,-5.65,-4.09,,,,,,,,,
50125,10.1002/smll.202405135,COC(=O)C(C)(C)c1cc(C)cc(-c2sc3c4sc5cc(/C=C6/C(=O)c7cc(F)cc(c7)C(=O)/C6=C\c6cc(C(C)(C)C(=O)OC)c(-c7cc(C)cc(C(C)(C)C(=O)OC)c7)s6)sc5c4c(C(C)(C)C(=O)OC)ccc2-3)c1,CCCCCCCCCCCc1c(/C=C2\C(=O)c3cc(F)c(F)cc3C2=C(C#N)C#N)sc2c1sc1c3c4nsnc4c4c5sc6c(CCCCCCCCCCC)c(/C=C7\C(=O)c8cc(F)c(F)cc8C7=C(C#N)C#N)sc6c5n(CC(CC)CCCC)c4c3n(CC(CC)CCCC)c21,10.7,-5.56,-3.65,-5.65,-4.09,,,,,,,,,
50126,10.1002/smll.202405135,COC(=O)C(C)(C)c1cc(C)cc(-c2sc3c4sc5cc(/C=C6/C(=O)c7cc(F)cc(c7)C(=O)/C6=C\c6cc(C(C)(C)C(=O)OC)c(-c7cc(C)cc(C(C)(C)C(=O)OC)c7)s6)sc5c4c(C(C)(C)C(=O)OC)ccc2-3)c1,CCCCCCCCCCCc1c(/C=C2\C(=O)c3cc(F)c(F)cc3C2=C(C#N)C#N)sc2c1sc1c3c4nsnc4c4c5sc6c(CCCCCCCCCCC)c(/C=C7\C(=O)c8cc(F)c(F)cc8C7=C(C#N)C#N)sc6c5n(CC(CC)CCCC)c4c3n(CC(CC)CCCC)c21,13.5,-5.56,-3.65,-5.65,-4.09,,,,,,,,,
50130,10.1002/smll.202405415,CCCCCCC(CCCC)Cc1csc(-c2cc3c4nsnc4c4cc(-c5cc(CC(CCCC)CCCCCC)c(-c6cc7c(-c8cc(Cl)c(CC(CC)CCCC)s8)c8sccc8c(-c8cc(Cl)c(CC(CC)CCCC)s8)c7s6)s5)sc4c3s2)c1,CCCCCCCCCCCc1c(/C=C2\C(=O)c3cc(F)c(F)cc3C2=C(C#N)C#N)sc2c1sc1c3c4nsnc4c4c5sc6c(CCCCCCCCCCC)c(/C=C7\C(=O)c8cc(F)c(F)cc8C7=C(C#N)C#N)sc6c5n(CCC(CC)CCCC)c4c3n(CCC(CC)CCCC)c21,17.8,-5.51,-2.77,-5.64,-3.86,,,,,conventional,H75,PEDOT:PSS,chloroform,
50131,10.1002/smll.202405415,CCCCCCC(CCCC)Cc1csc(-c2cc3c4nsnc4c4cc(-c5cc(CC(CCCC)CCCCCC)c(-c6cc7c(-c8cc(Cl)c(CC(CC)CCCC)s8)c8sccc8c(-c8cc(Cl)c(CC(CC)CCCC)s8)c7s6)s5)sc4c3s2)c1,CCCCCCCCCCCc1c(/C=C2\C(=O)c3cc(F)c(F)cc3C2=C(C#N)C#N)sc2c1sc1c3c4nsnc4c4c5sc6c(CCCCCCCCCCC)c(/C=C7\C(=O)c8cc(F)c(F)cc8C7=C(C#N)C#N)sc6c5n(CCC(CC)CCCC)c4c3n(CCC(CC)CCCC)c21,18.54,-5.51,-2.77,-5.64,-3.86,,,,,conventional,H75,PEDOT:PSS,chloroform,CFIB
50135,10.1002/smll.202405573,COC(=O)C(C)(C)c1cc(C)cc(-c2sc3c4sc5cc(/C=C6/C(=O)c7cc(F)cc(c7)C(=O)/C6=C\c6cc(C(C)(C)C(=O)OC)c(-c7cc(C)cc(C(C)(C)C(=O)OC)c7)s6)sc5c4c(C(C)(C)C(=O)OC)ccc2-3)c1,CCCCCCC(CCCC)Cc1c(/C=C2\C(=O)c3cc(F)c(F)cc3C2=C(C#N)C#N)sc2c1SC1c3c(c4c(c5nsnc35)c3sc5c(CC(CCCC)CCCCCC)c(/C=C6\C(=O)c7cc(F)c(F)cc7C6=C(C#N)C#N)sc5c3n4CC(CC)CCCC)N(CC(CC)CCCC)C21,16.6,-5.56,-3.65,-5.68,-3.9,,,,,,PDINN,Br-2PACz,,
50136,10.1002/smll.202405573,COC(=O)C(C)(C)c1cc(C)cc(-c2sc3c4sc5cc(/C=C6/C(=O)c7cc(F)cc(c7)C(=O)/C6=C\c6cc(C(C)(C)C(=O)OC)c(-c7cc(C)cc(C(C)(C)C(=O)OC)c7)s6)sc5c4c(C(C)(C)C(=O)OC)ccc2-3)c1,CCCCCCC(CCCC)Cc1c(/C=C2\C(=O)c3cc(F)c(F)cc3C2=C(C#N)C#N)sc2c1SC1c3c(c4c(c5nsnc35)c3sc5c(CC(CCCC)CCCCCC)c(/C=C6\C(=O)c7cc(F)c(F)cc7C6=C(C#N)C#N)sc5c3n4CC(CC)CCCC)N(CC(CC)CCCC)C21,18.1,-5.56,-3.65,-5.68,-3.9,,,,,,PDINN,Br-2PACz,,FL
50137,10.1002/smll.202405573,COC(=O)C(C)(C)c1cc(C)cc(-c2sc3c4sc5cc(/C=C6/C(=O)c7cc(F)cc(c7)C(=O)/C6=C\c6cc(C(C)(C)C(=O)OC)c(-c7cc(C)cc(C(C)(C)C(=O)OC)c7)s6)sc5c4c(C(C)(C)C(=O)OC)ccc2-3)c1,CCCCCCC(CCCC)Cc1c(/C=C2\C(=O)c3cc(F)c(F)cc3C2=C(C#N)C#N)sc2c1SC1c3c(c4c(c5nsnc35)c3sc5c(CC(CCCC)CCCCCC)c(/C=C6\C(=O)c7cc(F)c(F)cc7C6=C(C#N)C#N)sc5c3n4CC(CC)CCCC)N(CC(CC)CCCC)C21,17.63,-5.56,-3.65,-5.68,-3.9,,,,,,PDINN,Br-2PACz,,DBT
50138,10.1002/smll.202405573,COC(=O)C(C)(C)c1cc(C)cc(-c2sc3c4sc5cc(/C=C6/C(=O)c7cc(F)cc(c7)C(=O)/C6=C\c6cc(C(C)(C)C(=O)OC)c(-c7cc(C)cc(C(C)(C)C(=O)OC)c7)s6)sc5c4c(C(C)(C)C(=O)OC)ccc2-3)c1,CCCCCCC(CCCC)Cc1c(/C=C2\C(=O)c3cc(F)c(F)cc3C2=C(C#N)C#N)sc2c1SC1c3c(c4c(c5nsnc35)c3sc5c(CC(CCCC)CCCCCC)c(/C=C6\C(=O)c7cc(F)c(F)cc7C6=C(C#N)C#N)sc5c3n4CC(CC)CCCC)N(CC(CC)CCCC)C21,18.62,-5.56,-3.65,-5.68,-3.9,,,,,,PDINN,Br-2PACz,,DBF
50140,10.1002/smll.202405743,COC(=O)C(C)(C)c1cc(C)cc(-c2sc3c4sc5cc(/C=C6/C(=O)c7cc(F)cc(c7)C(=O)/C6=C\c6cc(C(C)(C)C(=O)OC)c(-c7cc(C)cc(C(C)(C)C(=O)OC)c7)s6)sc5c4c(C(C)(C)C(=O)OC)ccc2-3)c1,CCCCCCCCCCCc1c(/C=C2\C(=O)c3cc(F)c(F)cc3C2=C(C#N)C#N)sc2c1sc1c3c4nsnc4c4c5sc6c(CCCCCCCCCCC)c(/C=C7\C(=O)c8cc(F)c(F)cc8C7=C(C#N)C#N)sc6c5n(CC(CC)CCCC)c4c3n(CC(CC)CCCC)c21,16.17,-5.56,-3.65,-5.65,-4.09,,,,,inverted,ZnO,,,
50141,10.1002/smll.202405743,COC(=O)C(C)(C)c1cc(C)cc(-c2sc3c4sc5cc(/C=C6/C(=O)c7cc(F)cc(c7)C(=O)/C6=C\c6cc(C(C)(C)C(=O)OC)c(-c7cc(C)cc(C(C)(C)C(=O)OC)c7)s6)sc5c4c(C(C)(C)C(=O)OC)ccc2-3)c1,CCCCCCCCCCCc1c(/C=C2\C(=O)c3cc(F)c(F)cc3C2=C(C#N)C#N)sc2c1sc1c3c4nsnc4c4c5sc6c(CCCCCCCCCCC)c(/C=C7\C(=O)c8cc(F)c(F)cc8C7=C(C#N)C#N)sc6c5n(CC(CC)CCCC)c4c3n(CC(CC)CCCC)c21,17.58,-5.56,-3.65,-5.65,-4.09,,,,,inverted,ZnO,,,
50142,10.1002/smll.202405743,COC(=O)C(C)(C)c1cc(C)cc(-c2sc3c4sc5cc(/C=C6/C(=O)c7cc(F)cc(c7)C(=O)/C6=C\c6cc(C(C)(C)C(=O)OC)c(-c7cc(C)cc(C(C)(C)C(=O)OC)c7)s6)sc5c4c(C(C)(C)C(=O)OC)ccc2-3)c1,CCCCCCCCCc1c(C=C2C(=O)c3cc(Cl)c(Cl)cc3C2=C(C#N)C#N)sc2c1sc1c3c4nsnc4c4c5sc6c(CCCCCCCCC)c(C=C7C(=O)c8cc(Cl)c(Cl)cc8C7=C(C#N)C#N)sc6c5n(CC(CCCC)CCCCCC)c4c3n(CC(CCCC)CCCCCC)c21,17.11,-5.56,-3.65,-5.68,-3.9,,,,,inverted,ZnO,,,
50143,10.1002/smll.202405743,COC(=O)C(C)(C)c1cc(C)cc(-c2sc3c4sc5cc(/C=C6/C(=O)c7cc(F)cc(c7)C(=O)/C6=C\c6cc(C(C)(C)C(=O)OC)c(-c7cc(C)cc(C(C)(C)C(=O)OC)c7)s6)sc5c4c(C(C)(C)C(=O)OC)ccc2-3)c1,CCCCCCCCCc1c(C=C2C(=O)c3cc(Cl)c(Cl)cc3C2=C(C#N)C#N)sc2c1sc1c3c4nsnc4c4c5sc6c(CCCCCCCCC)c(C=C7C(=O)c8cc(Cl)c(Cl)cc8C7=C(C#N)C#N)sc6c5n(CC(CCCC)CCCCCC)c4c3n(CC(CCCC)CCCCCC)c21,18.14,-5.56,-3.65,-5.68,-3.9,,,,,inverted,ZnO,,,
50153,10.1002/smll.202407147,CCCCCCCCCCCCC(CCCCCCCCCC)Cn1c2c3sc(/C=C4\C(=O)c5cc(F)c(F)cc5C4=C(C#N)C#N)c(CCCCCCCCCCC)c3sc2c2c3nc4c5cc(-c6scc(F)c6F)ccc5c5ccccc5c4nc3c3c4sc5c(CCCCCCCCCCC)c(/C=C6/C(=O)c7cc(F)c(F)cc7C6=C(C#N)C#N)sc5c4n(CC(CCCCCCCCCC)CCCCCCCCCCCC)c3c21,CCCCCCC(CCCC)Cc1c(/C=C2\C(=O)c3cc(F)c(F)cc3C2=C(C#N)C#N)sc2c1SC1c3c(c4c(c5nsnc35)c3sc5c(CC(CCCC)CCCCCC)c(/C=C6\C(=O)c7cc(F)c(F)cc7C6=C(C#N)C#N)sc5c3n4CC(CC)CCCC)N(CC(CC)CCCC)C21,10.13,,,-5.68,-3.9,,,,,conventional,PFN-Br,PEDOT:PSS,,
50154,10.1002/smll.202407147,COC(=O)C(C)(C)c1cc(C)cc(-c2sc3c4sc5cc(/C=C6/C(=O)c7cc(F)cc(c7)C(=O)/C6=C\c6cc(C(C)(C)C(=O)OC)c(-c7cc(C)cc(C(C)(C)C(=O)OC)c7)s6)sc5c4c(C(C)(C)C(=O)OC)ccc2-3)c1,CCCCCCC(CCCC)Cc1c(/C=C2\C(=O)c3cc(F)c(F)cc3C2=C(C#N)C#N)sc2c1SC1c3c(c4c(c5nsnc35)c3sc5c(CC(CCCC)CCCCCC)c(/C=C6\C(=O)c7cc(F)c(F)cc7C6=C(C#N)C#N)sc5c3n4CC(CC)CCCC)N(CC(CC)CCCC)C21,17.97,-5.56,-3.65,-5.68,-3.9,,,,,conventional,PFN-Br,PEDOT:PSS,,
50156,10.1002/smll.202407256,CCCCCCC(CCCC)Cc1csc(-c2cc3c4nsnc4c4cc(-c5cc(CC(CCCC)CCCCCC)c(-c6cc7c(-c8cc(F)c(CC(CC)CCCC)s8)c8sccc8c(-c8cc(F)c(CC(CC)CCCC)s8)c7s6)s5)sc4c3s2)c1,CCCCCCC(CCCC)Cc1c(/C=C2\C(=O)c3cc(F)c(F)cc3C2=C(C#N)C#N)sc2c1SC1c3c(c4c(c5nsnc35)c3sc5c(CC(CCCC)CCCCCC)c(/C=C6\C(=O)c7cc(F)c(F)cc7C6=C(C#N)C#N)sc5c3n4CC(CC)CCCC)N(CC(CC)CCCC)C21,18.37,-5.51,-2.77,-5.68,-3.9,,,1:1.2,,,,PEDOT:PSS,,
50157,10.1002/smll.202407256,CCCCCCC(CCCC)Cc1csc(-c2cc3c4nsnc4c4cc(-c5cc(CC(CCCC)CCCCCC)c(-c6cc7c(-c8cc(F)c(CC(CC)CCCC)s8)c8sccc8c(-c8cc(F)c(CC(CC)CCCC)s8)c7s6)s5)sc4c3s2)c1,CCCCCCC(CCCC)Cc1c(/C=C2\C(=O)c3cc(F)c(F)cc3C2=C(C#N)C#N)sc2c1SC1c3c(c4c(c5nsnc35)c3sc5c(CC(CCCC)CCCCCC)c(/C=C6\C(=O)c7cc(F)c(F)cc7C6=C(C#N)C#N)sc5c3n4CC(CC)CCCC)N(CC(CC)CCCC)C21,19.26,-5.51,-2.77,-5.68,-3.9,,,1:1.2,,,,Cd0.85PS0.3Li0.15H0.15:PEDOT:PSS,,
50163,10.1002/smll.202408610,COC(=O)C(C)(C)c1cc(C)cc(-c2sc3c4sc5cc(/C=C6/C(=O)c7cc(F)cc(c7)C(=O)/C6=C\c6cc(C(C)(C)C(=O)OC)c(-c7cc(C)cc(C(C)(C)C(=O)OC)c7)s6)sc5c4c(C(C)(C)C(=O)OC)ccc2-3)c1,CCCCCCCCCCCc1c(/C=C2\C(=O)c3cc(F)c(F)cc3C2=C(C#N)C#N)sc2c1sc1c3c4nsnc4c4c5sc6c(CCCCCCCCCCC)c(/C=C7\C(=O)c8cc(F)c(F)cc8C7=C(C#N)C#N)sc6c5n(CC(CC)CCCC)c4c3n(CC(CC)CCCC)c21,15.54,-5.56,-3.65,-5.65,-4.09,,,,,conventional,PDIN,PEDOT:PSS,,
50164,10.1002/smll.202408610,COC(=O)C(C)(C)c1cc(C)cc(-c2sc3c4sc5cc(/C=C6/C(=O)c7cc(F)cc(c7)C(=O)/C6=C\c6cc(C(C)(C)C(=O)OC)c(-c7cc(C)cc(C(C)(C)C(=O)OC)c7)s6)sc5c4c(C(C)(C)C(=O)OC)ccc2-3)c1,CCCCCCCCCCCc1c(/C=C2\C(=O)c3cc(F)c(F)cc3C2=C(C#N)C#N)sc2c1sc1c3c4nsnc4c4c5sc6c(CCCCCCCCCCC)c(/C=C7\C(=O)c8cc(F)c(F)cc8C7=C(C#N)C#N)sc6c5n(CC(CC)CCCC)c4c3n(CC(CC)CCCC)c21,17.45,-5.56,-3.65,-5.65,-4.09,,,,,conventional,PDIN,PEDOT:PSS,,DPB
50165,10.1002/smll.202408610,COC(=O)C(C)(C)c1cc(C)cc(-c2sc3c4sc5cc(/C=C6/C(=O)c7cc(F)cc(c7)C(=O)/C6=C\c6cc(C(C)(C)C(=O)OC)c(-c7cc(C)cc(C(C)(C)C(=O)OC)c7)s6)sc5c4c(C(C)(C)C(=O)OC)ccc2-3)c1,CCCCCCc1ccc(C2(c3ccc(CCCCCC)cc3)c3cc4c(cc3-c3sc5cc(/C=C6\C(=O)c7cc(F)c(F)cc7C6=C(C#N)C#N)sc5c32)C(c2ccc(CCCCCC)cc2)(c2ccc(CCCCCC)cc2)c2c-4sc3cc(/C=C4\C(=O)c5cc(F)c(F)cc5C4=C(C#N)C#N)sc23)cc1,11.44,-5.56,-3.65,-5.66,-4.14,,,,,conventional,PDIN,PEDOT:PSS,,
50166,10.1002/smll.202408610,COC(=O)C(C)(C)c1cc(C)cc(-c2sc3c4sc5cc(/C=C6/C(=O)c7cc(F)cc(c7)C(=O)/C6=C\c6cc(C(C)(C)C(=O)OC)c(-c7cc(C)cc(C(C)(C)C(=O)OC)c7)s6)sc5c4c(C(C)(C)C(=O)OC)ccc2-3)c1,CCCCCCc1ccc(C2(c3ccc(CCCCCC)cc3)c3cc4c(cc3-c3sc5cc(/C=C6\C(=O)c7cc(F)c(F)cc7C6=C(C#N)C#N)sc5c32)C(c2ccc(CCCCCC)cc2)(c2ccc(CCCCCC)cc2)c2c-4sc3cc(/C=C4\C(=O)c5cc(F)c(F)cc5C4=C(C#N)C#N)sc23)cc1,12.68,-5.56,-3.65,-5.66,-4.14,,,,,conventional,PDIN,PEDOT:PSS,,DPB
50167,10.1002/smll.202408610,CCCCCCC(CCCC)Cc1csc(-c2cc3c4nsnc4c4cc(-c5cc(CC(CCCC)CCCCCC)c(-c6cc7c(-c8cc(Cl)c(CC(CC)CCCC)s8)c8sccc8c(-c8cc(Cl)c(CC(CC)CCCC)s8)c7s6)s5)sc4c3s2)c1,CCCCCCCCCCCc1c(/C=C2\C(=O)c3cc(F)c(F)cc3C2=C(C#N)C#N)sc2c1sc1c3c4nsnc4c4c5sc6c(CCCCCCCCCCC)c(/C=C7\C(=O)c8cc(F)c(F)cc8C7=C(C#N)C#N)sc6c5n(CCC(CC)CCCC)c4c3n(CCC(CC)CCCC)c21,17.23,-5.51,-2.77,-5.64,-3.86,,,,,conventional,PDIN,PEDOT:PSS,,
50168,10.1002/smll.202408610,CCCCCCC(CCCC)Cc1csc(-c2cc3c4nsnc4c4cc(-c5cc(CC(CCCC)CCCCCC)c(-c6cc7c(-c8cc(Cl)c(CC(CC)CCCC)s8)c8sccc8c(-c8cc(Cl)c(CC(CC)CCCC)s8)c7s6)s5)sc4c3s2)c1,CCCCCCCCCCCc1c(/C=C2\C(=O)c3cc(F)c(F)cc3C2=C(C#N)C#N)sc2c1sc1c3c4nsnc4c4c5sc6c(CCCCCCCCCCC)c(/C=C7\C(=O)c8cc(F)c(F)cc8C7=C(C#N)C#N)sc6c5n(CCC(CC)CCCC)c4c3n(CCC(CC)CCCC)c21,18.15,-5.51,-2.77,-5.64,-3.86,,,,,conventional,PDIN,PEDOT:PSS,,DPB
50169,10.1002/smll.202408610,CCCCCCC(CCCC)Cc1csc(-c2cc3c4nsnc4c4cc(-c5cc(CC(CCCC)CCCCCC)c(-c6cc7c(-c8cc(Cl)c(CC(CC)CCCC)s8)c8sccc8c(-c8cc(Cl)c(CC(CC)CCCC)s8)c7s6)s5)sc4c3s2)c1,CCCCCCCCCCCc1c(/C=C2\C(=O)c3cc(F)c(F)cc3C2=C(C#N)C#N)sc2c1sc1c3c4nsnc4c4c5sc6c(CCCCCCCCCCC)c(/C=C7\C(=O)c8cc(F)c(F)cc8C7=C(C#N)C#N)sc6c5n(CCC(CC)CCCC)c4c3n(CCC(CC)CCCC)c21,19.04,-5.51,-2.77,-5.64,-3.86,,,,,,,2PACz,,DPB
50177,10.1002/smll.202410198,COC(=O)C(C)(C)c1cc(C)cc(-c2sc3c4sc5cc(/C=C6/C(=O)c7cc(F)cc(c7)C(=O)/C6=C\c6cc(C(C)(C)C(=O)OC)c(-c7cc(C)cc(C(C)(C)C(=O)OC)c7)s6)sc5c4c(C(C)(C)C(=O)OC)ccc2-3)c1,CCCCCCC(CCCC)Cc1c(/C=C2\C(=O)c3cc(F)c(F)cc3C2=C(C#N)C#N)sc2c1SC1c3c(c4c(c5nsnc35)c3sc5c(CC(CCCC)CCCCCC)c(/C=C6\C(=O)c7cc(F)c(F)cc7C6=C(C#N)C#N)sc5c3n4CC(CC)CCCC)N(CC(CC)CCCC)C21,18.45,-5.56,-3.65,-5.68,-3.9,,,,,,PNDIT-F3N,2PACz,,
50180,10.1002/smll.202410470,COC(=O)C(C)(C)c1cc(C)cc(-c2sc3c4sc5cc(/C=C6/C(=O)c7cc(F)cc(c7)C(=O)/C6=C\c6cc(C(C)(C)C(=O)OC)c(-c7cc(C)cc(C(C)(C)C(=O)OC)c7)s6)sc5c4c(C(C)(C)C(=O)OC)ccc2-3)c1,CCCCCCCCCCCc1c(/C=C2\C(=O)c3cc(F)c(F)cc3C2=C(C#N)C#N)sc2c1sc1c3c4nsnc4c4c5sc6c(CCCCCCCCCCC)c(/C=C7\C(=O)c8cc(F)c(F)cc8C7=C(C#N)C#N)sc6c5n(CC(CC)CCCC)c4c3n(CC(CC)CCCC)c21,16.24,-5.56,-3.65,-5.65,-4.09,,,,,conventional,PNDIT-F3N,PEDOT:PSS,,
50181,10.1002/smll.202410470,COC(=O)C(C)(C)c1cc(C)cc(-c2sc3c4sc5cc(/C=C6/C(=O)c7cc(F)cc(c7)C(=O)/C6=C\c6cc(C(C)(C)C(=O)OC)c(-c7cc(C)cc(C(C)(C)C(=O)OC)c7)s6)sc5c4c(C(C)(C)C(=O)OC)ccc2-3)c1,CCCCCCCCCCCc1c(/C=C2\C(=O)c3cc(F)c(F)cc3C2=C(C#N)C#N)sc2c1sc1c3c4nsnc4c4c5sc6c(CCCCCCCCCCC)c(/C=C7\C(=O)c8cc(F)c(F)cc8C7=C(C#N)C#N)sc6c5n(CC(CC)CCCC)c4c3n(CC(CC)CCCC)c21,17.93,-5.56,-3.65,-5.65,-4.09,,,,,conventional,PNDIT-F3N,PEDOT:PSS,,MT-I
50182,10.1002/smll.202410470,COC(=O)C(C)(C)c1cc(C)cc(-c2sc3c4sc5cc(/C=C6/C(=O)c7cc(F)cc(c7)C(=O)/C6=C\c6cc(C(C)(C)C(=O)OC)c(-c7cc(C)cc(C(C)(C)C(=O)OC)c7)s6)sc5c4c(C(C)(C)C(=O)OC)ccc2-3)c1,CCCCCCC(CCCC)Cc1c(/C=C2\C(=O)c3cc(F)c(F)cc3C2=C(C#N)C#N)sc2c1SC1c3c(c4c(c5nsnc35)c3sc5c(CC(CCCC)CCCCCC)c(/C=C6\C(=O)c7cc(F)c(F)cc7C6=C(C#N)C#N)sc5c3n4CC(CC)CCCC)N(CC(CC)CCCC)C21,16.74,-5.56,-3.65,-5.68,-3.9,,,,,conventional,PNDIT-F3N,PEDOT:PSS,,
50183,10.1002/smll.202410470,COC(=O)C(C)(C)c1cc(C)cc(-c2sc3c4sc5cc(/C=C6/C(=O)c7cc(F)cc(c7)C(=O)/C6=C\c6cc(C(C)(C)C(=O)OC)c(-c7cc(C)cc(C(C)(C)C(=O)OC)c7)s6)sc5c4c(C(C)(C)C(=O)OC)ccc2-3)c1,CCCCCCC(CCCC)Cc1c(/C=C2\C(=O)c3cc(F)c(F)cc3C2=C(C#N)C#N)sc2c1SC1c3c(c4c(c5nsnc35)c3sc5c(CC(CCCC)CCCCCC)c(/C=C6\C(=O)c7cc(F)c(F)cc7C6=C(C#N)C#N)sc5c3n4CC(CC)CCCC)N(CC(CC)CCCC)C21,18.11,-5.56,-3.65,-5.68,-3.9,,,,,conventional,PNDIT-F3N,PEDOT:PSS,,MT-I
50184,10.1002/smll.202410470,COC(=O)C(C)(C)c1cc(C)cc(-c2sc3c4sc5cc(/C=C6/C(=O)c7cc(F)cc(c7)C(=O)/C6=C\c6cc(C(C)(C)C(=O)OC)c(-c7cc(C)cc(C(C)(C)C(=O)OC)c7)s6)sc5c4c(C(C)(C)C(=O)OC)ccc2-3)c1,CCCCCCCCCc1c(C=C2C(=O)c3cc(Cl)c(Cl)cc3C2=C(C#N)C#N)sc2c1sc1c3c4nsnc4c4c5sc6c(CCCCCCCCC)c(C=C7C(=O)c8cc(Cl)c(Cl)cc8C7=C(C#N)C#N)sc6c5n(CC(CCCC)CCCCCC)c4c3n(CC(CCCC)CCCCCC)c21,17.25,-5.56,-3.65,-5.68,-3.9,,,,,conventional,PNDIT-F3N,PEDOT:PSS,,
50185,10.1002/smll.202410470,COC(=O)C(C)(C)c1cc(C)cc(-c2sc3c4sc5cc(/C=C6/C(=O)c7cc(F)cc(c7)C(=O)/C6=C\c6cc(C(C)(C)C(=O)OC)c(-c7cc(C)cc(C(C)(C)C(=O)OC)c7)s6)sc5c4c(C(C)(C)C(=O)OC)ccc2-3)c1,CCCCCCCCCc1c(C=C2C(=O)c3cc(Cl)c(Cl)cc3C2=C(C#N)C#N)sc2c1sc1c3c4nsnc4c4c5sc6c(CCCCCCCCC)c(C=C7C(=O)c8cc(Cl)c(Cl)cc8C7=C(C#N)C#N)sc6c5n(CC(CCCC)CCCCCC)c4c3n(CC(CCCC)CCCCCC)c21,18.59,-5.56,-3.65,-5.68,-3.9,,,,,conventional,PNDIT-F3N,PEDOT:PSS,,MT-I
50186,10.1002/smll.202410470,CCCCCCC(CCCC)Cc1csc(-c2cc3c4nsnc4c4cc(-c5cc(CC(CCCC)CCCCCC)c(-c6cc7c(-c8cc(F)c(CC(CC)CCCC)s8)c8sccc8c(-c8cc(F)c(CC(CC)CCCC)s8)c7s6)s5)sc4c3s2)c1,CCCCCCCCCCCc1c(/C=C2\C(=O)c3cc(F)c(F)cc3C2=C(C#N)C#N)sc2c1sc1c3c4nsnc4c4c5sc6c(CCCCCCCCCCC)c(/C=C7\C(=O)c8cc(F)c(F)cc8C7=C(C#N)C#N)sc6c5n(CC(CC)CCCC)c4c3n(CC(CC)CCCC)c21,17.22,-5.51,-2.77,-5.65,-4.09,,,,,conventional,PNDIT-F3N,PEDOT:PSS,,
50187,10.1002/smll.202410470,CCCCCCC(CCCC)Cc1csc(-c2cc3c4nsnc4c4cc(-c5cc(CC(CCCC)CCCCCC)c(-c6cc7c(-c8cc(F)c(CC(CC)CCCC)s8)c8sccc8c(-c8cc(F)c(CC(CC)CCCC)s8)c7s6)s5)sc4c3s2)c1,CCCCCCCCCCCc1c(/C=C2\C(=O)c3cc(F)c(F)cc3C2=C(C#N)C#N)sc2c1sc1c3c4nsnc4c4c5sc6c(CCCCCCCCCCC)c(/C=C7\C(=O)c8cc(F)c(F)cc8C7=C(C#N)C#N)sc6c5n(CC(CC)CCCC)c4c3n(CC(CC)CCCC)c21,18.28,-5.51,-2.77,-5.65,-4.09,,,,,conventional,PNDIT-F3N,PEDOT:PSS,,MT-I
