Repository: JiYiqaq/PCE-KA-GNN

# Data directory

- `raw/Active_Database.csv` is the immutable source dataset bundled under CC BY 4.0. Do not overwrite it with processed data.
- `processed/` is created and populated by the training pipeline. Generated `.pt` and `.pth` caches are intentionally ignored by Git because they can exceed GitHub's normal single-file limit.

See `../DATA_LICENSE.md` for provenance, license and checksum information.

File: data/processed/device_records.csv (part 68 of 250)
record_id,doi,donor_smiles,acceptor_smiles,pce,homo_d,lumo_d,homo_a,lumo_a,active_layer_thickness,annealing_temp,d_a_ratio,additive_ratio,device_type,etl_canonical,htl_canonical,solvent_canonical,additive_canonical
50192,10.1002/smll.202410581,COC(=O)C(C)(C)c1cc(C)cc(-c2sc3c4sc5cc(/C=C6/C(=O)c7cc(F)cc(c7)C(=O)/C6=C\c6cc(C(C)(C)C(=O)OC)c(-c7cc(C)cc(C(C)(C)C(=O)OC)c7)s6)sc5c4c(C(C)(C)C(=O)OC)ccc2-3)c1,CCCCCCCCCCCc1c(/C=C2\C(=O)c3ccccc3C2=C(C#N)C#N)sc2c1sc1c3c4nsnc4c4c5sc6c(CCCCCCCCCCC)c(/C=C7\C(=O)c8cc(-c9cccs9)ccc8C7=C(C#N)C#N)sc6c5n(CC(CCCCCCCC)CCCCCCCCCC)c4c3n(CC(CCCCCCCC)CCCCCCCCCC)c21,16.03,-5.56,-3.65,-5.68,-3.94,,,,,conventional,PNDIT-F3N,PEDOT:PSS,,
50194,10.1002/smll.202410581,COC(=O)C(C)(C)c1cc(C)cc(-c2sc3c4sc5cc(/C=C6/C(=O)c7cc(F)cc(c7)C(=O)/C6=C\c6cc(C(C)(C)C(=O)OC)c(-c7cc(C)cc(C(C)(C)C(=O)OC)c7)s6)sc5c4c(C(C)(C)C(=O)OC)ccc2-3)c1,CCCCCCCCCCCc1c(/C=C2\C(=O)c3ccccc3C2=C(C#N)C#N)sc2c1sc1c3c4nsnc4c4c5sc6c(CCCCCCCCCCC)c(/C=C7\C(=O)c8cc(-c9cccs9)ccc8C7=C(C#N)C#N)sc6c5n(CC(CCCCCCCC)CCCCCCCCCC)c4c3n(CC(CCCCCCCC)CCCCCCCCCC)c21,17.94,-5.56,-3.65,-5.68,-3.94,,,,,conventional,PNDIT-F3N,PEDOT:PSS,,
50195,10.1002/smll.202410581,COC(=O)C(C)(C)c1cc(C)cc(-c2sc3c4sc5cc(/C=C6/C(=O)c7cc(F)cc(c7)C(=O)/C6=C\c6cc(C(C)(C)C(=O)OC)c(-c7cc(C)cc(C(C)(C)C(=O)OC)c7)s6)sc5c4c(C(C)(C)C(=O)OC)ccc2-3)c1,C/C=C\c1ccc2c(c1)C(=O)/C(=C\c1sc3c(sc4c5c6nsnc6c6c7sc8c(CCCCCCCCCCC)c(/C=C9\C(=O)c%10cc(C)ccc%10C9=C(C#N)C#N)sc8c7n(C)c6c5n(C)c34)c1CCCCCCCCCCC)C2=C(C#N)C#N,18.1,-5.56,-3.65,,,,,,,conventional,PNDIT-F3N,PEDOT:PSS,,
50197,10.1002/smll.202410581,Cc1csc(-c2cc3c4nccnc4c4cc(-c5cc(C)c(-c6cc7c(-c8cc(Cl)c(C)s8)c8sccc8c(-c8cc(Cl)c(C)s8)c7s6)s5)sc4c3s2)c1,CCCCCCCCCCCc1c(/C=C2\C(=O)c3ccccc3C2=C(C#N)C#N)sc2c1sc1c3c4nsnc4c4c5sc6c(CCCCCCCCCCC)c(/C=C7\C(=O)c8cc(-c9cccs9)ccc8C7=C(C#N)C#N)sc6c5n(CC(CCCCCCCC)CCCCCCCCCC)c4c3n(CC(CCCCCCCC)CCCCCCCCCC)c21,18.18,,,-5.68,-3.94,,,,,conventional,PNDIT-F3N,PEDOT:PSS,,
50198,10.1002/smll.202410581,Cc1csc(-c2cc3c4nccnc4c4cc(-c5cc(C)c(-c6cc7c(-c8cc(Cl)c(C)s8)c8sccc8c(-c8cc(Cl)c(C)s8)c7s6)s5)sc4c3s2)c1,CCCCCCCCCCCCC(CCCCCCCCCC)Cn1c2c3sc(/C=C4\C(=O)c5ccccc5C4=C(C#N)C#N)c(CC(CCCC)CCCCCC)c3sc2c2c3nsnc3c3c4sc5c(CC(CCCC)CCCCCC)c(/C=C6\C(=O)c7cc(-c8cccs8)ccc7C6=C(C#N)C#N)sc5c4n(CC(CCCCCCCCCC)CCCCCCCCCCCC)c3c21,18.34,,,-5.6,-3.83,,,,30 wt.%,conventional,PNDIT-F3N,PEDOT:PSS,,
50205,10.1002/smll.202410679,COC(=O)C(C)(C)c1cc(C)cc(-c2sc3c4sc5cc(/C=C6/C(=O)c7cc(F)cc(c7)C(=O)/C6=C\c6cc(C(C)(C)C(=O)OC)c(-c7cc(C)cc(C(C)(C)C(=O)OC)c7)s6)sc5c4c(C(C)(C)C(=O)OC)ccc2-3)c1,CCCCCCCCCCCc1c(/C=C2\C(=O)c3cc(F)c(F)cc3C2=C(C#N)C#N)sc2c1sc1c3c4nsnc4c4c5sc6c(CCCCCCCCCCC)c(/C=C7\C(=O)c8cc(F)c(F)cc8C7=C(C#N)C#N)sc6c5n(CC(CC)CCCC)c4c3n(CC(CC)CCCC)c21,16.26,-5.56,-3.65,-5.65,-4.09,105.0,,,,,PFN-Br,3PACz,,
50206,10.1002/smll.202410679,COC(=O)C(C)(C)c1cc(C)cc(-c2sc3c4sc5cc(/C=C6/C(=O)c7cc(F)cc(c7)C(=O)/C6=C\c6cc(C(C)(C)C(=O)OC)c(-c7cc(C)cc(C(C)(C)C(=O)OC)c7)s6)sc5c4c(C(C)(C)C(=O)OC)ccc2-3)c1,CCCCCCCCCCCc1c(/C=C2\C(=O)c3cc(F)c(F)cc3C2=C(C#N)C#N)sc2c1sc1c3c4nsnc4c4c5sc6c(CCCCCCCCCCC)c(/C=C7\C(=O)c8cc(F)c(F)cc8C7=C(C#N)C#N)sc6c5n(CC(CC)CCCC)c4c3n(CC(CC)CCCC)c21,17.02,-5.56,-3.65,-5.65,-4.09,102.0,,,,,PFN-Br,3PACz,,CN
50207,10.1002/smll.202410679,COC(=O)C(C)(C)c1cc(C)cc(-c2sc3c4sc5cc(/C=C6/C(=O)c7cc(F)cc(c7)C(=O)/C6=C\c6cc(C(C)(C)C(=O)OC)c(-c7cc(C)cc(C(C)(C)C(=O)OC)c7)s6)sc5c4c(C(C)(C)C(=O)OC)ccc2-3)c1,CCCCCCCCCCCc1c(/C=C2\C(=O)c3cc(F)c(F)cc3C2=C(C#N)C#N)sc2c1sc1c3c4nsnc4c4c5sc6c(CCCCCCCCCCC)c(/C=C7\C(=O)c8cc(F)c(F)cc8C7=C(C#N)C#N)sc6c5n(CC(CC)CCCC)c4c3n(CC(CC)CCCC)c21,18.87,-5.56,-3.65,-5.65,-4.09,103.0,100.0,,,,PFN-Br,3PACz,,DBN
50208,10.1002/smll.202410679,COC(=O)C(C)(C)c1cc(C)cc(-c2sc3c4sc5cc(/C=C6/C(=O)c7cc(F)cc(c7)C(=O)/C6=C\c6cc(C(C)(C)C(=O)OC)c(-c7cc(C)cc(C(C)(C)C(=O)OC)c7)s6)sc5c4c(C(C)(C)C(=O)OC)ccc2-3)c1,CCCCCCCCCCCc1c(/C=C2\C(=O)c3cc(F)c(F)cc3C2=C(C#N)C#N)sc2c1sc1c3c4nsnc4c4c5sc6c(CCCCCCCCCCC)c(/C=C7\C(=O)c8cc(F)c(F)cc8C7=C(C#N)C#N)sc6c5n(CC(CC)CCCC)c4c3n(CC(CC)CCCC)c21,19.51,-5.56,-3.65,-5.65,-4.09,,100.0,,,,PFN-Br,3PACz,,DBN
50209,10.1002/smll.202410917,COC(=O)C(C)(C)c1cc(C)cc(-c2sc3c4sc5cc(/C=C6/C(=O)c7cc(F)cc(c7)C(=O)/C6=C\c6cc(C(C)(C)C(=O)OC)c(-c7cc(C)cc(C(C)(C)C(=O)OC)c7)s6)sc5c4c(C(C)(C)C(=O)OC)ccc2-3)c1,CCCCCCC(CCCC)Cc1c(/C=C2\C(=O)c3cc(F)c(F)cc3C2=C(C#N)C#N)sc2c1SC1c3c(c4c(c5nsnc35)c3sc5c(CC(CCCC)CCCCCC)c(/C=C6\C(=O)c7cc(F)c(F)cc7C6=C(C#N)C#N)sc5c3n4CC(CC)CCCC)N(CC(CC)CCCC)C21,17.32,-5.56,-3.65,-5.68,-3.9,,200.0,,,,,MoO3,,
50210,10.1002/smll.202410917,COC(=O)C(C)(C)c1cc(C)cc(-c2sc3c4sc5cc(/C=C6/C(=O)c7cc(F)cc(c7)C(=O)/C6=C\c6cc(C(C)(C)C(=O)OC)c(-c7cc(C)cc(C(C)(C)C(=O)OC)c7)s6)sc5c4c(C(C)(C)C(=O)OC)ccc2-3)c1,CCCCCCC(CCCC)Cc1c(/C=C2\C(=O)c3cc(F)c(F)cc3C2=C(C#N)C#N)sc2c1SC1c3c(c4c(c5nsnc35)c3sc5c(CC(CCCC)CCCCCC)c(/C=C6\C(=O)c7cc(F)c(F)cc7C6=C(C#N)C#N)sc5c3n4CC(CC)CCCC)N(CC(CC)CCCC)C21,17.78,-5.56,-3.65,-5.68,-3.9,,,,,,,3% IL:MoO3,,
50211,10.1002/smll.202410917,COC(=O)C(C)(C)c1cc(C)cc(-c2sc3c4sc5cc(/C=C6/C(=O)c7cc(F)cc(c7)C(=O)/C6=C\c6cc(C(C)(C)C(=O)OC)c(-c7cc(C)cc(C(C)(C)C(=O)OC)c7)s6)sc5c4c(C(C)(C)C(=O)OC)ccc2-3)c1,CCCCCCC(CCCC)Cc1c(/C=C2\C(=O)c3cc(F)c(F)cc3C2=C(C#N)C#N)sc2c1SC1c3c(c4c(c5nsnc35)c3sc5c(CC(CCCC)CCCCCC)c(/C=C6\C(=O)c7cc(F)c(F)cc7C6=C(C#N)C#N)sc5c3n4CC(CC)CCCC)N(CC(CC)CCCC)C21,18.75,-5.56,-3.65,-5.68,-3.9,,,,,,,5% IL:MoO3,,
50212,10.1002/smll.202410917,COC(=O)C(C)(C)c1cc(C)cc(-c2sc3c4sc5cc(/C=C6/C(=O)c7cc(F)cc(c7)C(=O)/C6=C\c6cc(C(C)(C)C(=O)OC)c(-c7cc(C)cc(C(C)(C)C(=O)OC)c7)s6)sc5c4c(C(C)(C)C(=O)OC)ccc2-3)c1,CCCCCCC(CCCC)Cc1c(/C=C2\C(=O)c3cc(F)c(F)cc3C2=C(C#N)C#N)sc2c1SC1c3c(c4c(c5nsnc35)c3sc5c(CC(CCCC)CCCCCC)c(/C=C6\C(=O)c7cc(F)c(F)cc7C6=C(C#N)C#N)sc5c3n4CC(CC)CCCC)N(CC(CC)CCCC)C21,17.53,-5.56,-3.65,-5.68,-3.9,,,,,,,MoO3,,
50213,10.1002/smll.202410917,COC(=O)C(C)(C)c1cc(C)cc(-c2sc3c4sc5cc(/C=C6/C(=O)c7cc(F)cc(c7)C(=O)/C6=C\c6cc(C(C)(C)C(=O)OC)c(-c7cc(C)cc(C(C)(C)C(=O)OC)c7)s6)sc5c4c(C(C)(C)C(=O)OC)ccc2-3)c1,CCCCCCC(CCCC)Cc1c(/C=C2\C(=O)c3cc(F)c(F)cc3C2=C(C#N)C#N)sc2c1SC1c3c(c4c(c5nsnc35)c3sc5c(CC(CCCC)CCCCCC)c(/C=C6\C(=O)c7cc(F)c(F)cc7C6=C(C#N)C#N)sc5c3n4CC(CC)CCCC)N(CC(CC)CCCC)C21,18.03,-5.56,-3.65,-5.68,-3.9,,,,,,,PEDOT:PSS,,
50214,10.1002/smll.202410917,COC(=O)C(C)(C)c1cc(C)cc(-c2sc3c4sc5cc(/C=C6/C(=O)c7cc(F)cc(c7)C(=O)/C6=C\c6cc(C(C)(C)C(=O)OC)c(-c7cc(C)cc(C(C)(C)C(=O)OC)c7)s6)sc5c4c(C(C)(C)C(=O)OC)ccc2-3)c1,CCCCCCCCCCCc1c(/C=C2\C(=O)c3cc(Cl)c(Cl)cc3C2=C(C#N)C#N)sc2c1Cc1c-2n(CC(CCCC)CCCCCC)c2c1c1nsnc1c1c3c(n(CC(CCCC)CCCCCC)c12)-c1sc(/C=C2\C(=O)c4cc(Cl)c(Cl)cc4C2=C(C#N)C#N)c(CCCCCCCCCCC)c1C3,17.97,-5.56,-3.65,-5.62,-4.05,,,,,,,5% IL:MoO3,,
50215,10.1002/smll.202410917,COC(=O)C(C)(C)c1cc(C)cc(-c2sc3c4sc5cc(/C=C6/C(=O)c7cc(F)cc(c7)C(=O)/C6=C\c6cc(C(C)(C)C(=O)OC)c(-c7cc(C)cc(C(C)(C)C(=O)OC)c7)s6)sc5c4c(C(C)(C)C(=O)OC)ccc2-3)c1,CCCCCCCCCCCc1c(/C=C2\C(=O)c3cc(Cl)c(Cl)cc3C2=C(C#N)C#N)sc2c1Cc1c-2n(CC(CCCC)CCCCCC)c2c1c1nsnc1c1c3c(n(CC(CCCC)CCCCCC)c12)-c1sc(/C=C2\C(=O)c4cc(Cl)c(Cl)cc4C2=C(C#N)C#N)c(CCCCCCCCCCC)c1C3,17.34,-5.56,-3.65,-5.62,-4.05,,,,,,,PEDOT:PSS,,
50216,10.1002/smll.202410917,COC(=O)C(C)(C)c1cc(C)cc(-c2sc3c4sc5cc(/C=C6/C(=O)c7cc(F)cc(c7)C(=O)/C6=C\c6cc(C(C)(C)C(=O)OC)c(-c7cc(C)cc(C(C)(C)C(=O)OC)c7)s6)sc5c4c(C(C)(C)C(=O)OC)ccc2-3)c1,CCCCCCc1ccc(C2(c3ccc(CCCCCC)cc3)c3cc4c(cc3-c3sc5cc(/C=C6\C(=O)c7cc(F)c(F)cc7C6=C(C#N)C#N)sc5c32)C(c2ccc(CCCCCC)cc2)(c2ccc(CCCCCC)cc2)c2c-4sc3cc(/C=C4\C(=O)c5cc(F)c(F)cc5C4=C(C#N)C#N)sc23)cc1,13.6,-5.56,-3.65,-5.66,-4.14,,,,,,,5% IL:MoO3,,
50217,10.1002/smll.202410917,COC(=O)C(C)(C)c1cc(C)cc(-c2sc3c4sc5cc(/C=C6/C(=O)c7cc(F)cc(c7)C(=O)/C6=C\c6cc(C(C)(C)C(=O)OC)c(-c7cc(C)cc(C(C)(C)C(=O)OC)c7)s6)sc5c4c(C(C)(C)C(=O)OC)ccc2-3)c1,CCCCCCc1ccc(C2(c3ccc(CCCCCC)cc3)c3cc4c(cc3-c3sc5cc(/C=C6\C(=O)c7cc(F)c(F)cc7C6=C(C#N)C#N)sc5c32)C(c2ccc(CCCCCC)cc2)(c2ccc(CCCCCC)cc2)c2c-4sc3cc(/C=C4\C(=O)c5cc(F)c(F)cc5C4=C(C#N)C#N)sc23)cc1,13.16,-5.56,-3.65,-5.66,-4.14,,,,,,,PEDOT:PSS,,
50220,10.1002/smll.202410990,CCCCC(CC)Cc1ccc(-c2c3cc(-c4ccc(-c5sc(-c6cccs6)c6c5C(=O)c5c(CC(CC)CCCC)sc(CC(CC)CCCC)c5C6=O)s4)sc3c(-c3ccc(CC(CC)CCCC)s3)c3ccsc23)s1,COC(=O)CCCC1(c2ccccc2)C23c4c5ccc6c7cc8c9c%10c(cc%11cc%12c%13c%14c(cc%15c%16ccc-5c2c%16c2c5c%16c%17c(c(c46)c7c9c%17c4c%10c%11c%13c4c%16c%14c%152)C513)C%12)C8,8.1,-5.33,-3.48,-5.9,-3.9,,,,,,,sp-P3HT-COOH,,
50221,10.1002/smll.202410990,CCCCC(CC)Cc1ccc(-c2c3cc(-c4ccc(-c5sc(-c6cccs6)c6c5C(=O)c5c(CC(CC)CCCC)sc(CC(CC)CCCC)c5C6=O)s4)sc3c(-c3ccc(CC(CC)CCCC)s3)c3ccsc23)s1,COC(=O)CCCC1(c2ccccc2)C23c4c5ccc6c7cc8c9c%10c(cc%11cc%12c%13c%14c(cc%15c%16ccc-5c2c%16c2c5c%16c%17c(c(c46)c7c9c%17c4c%10c%11c%13c4c%16c%14c%152)C513)C%12)C8,8.61,-5.33,-3.48,-5.9,-3.9,,,,,,,sa-P3HT-COOH,,
50222,10.1002/smll.202410990,CCCCC(CC)Cc1ccc(-c2c3cc(-c4ccc(-c5sc(-c6cccs6)c6c5C(=O)c5c(CC(CC)CCCC)sc(CC(CC)CCCC)c5C6=O)s4)sc3c(-c3ccc(CC(CC)CCCC)s3)c3ccsc23)s1,COC(=O)CCCC1(c2ccccc2)C23c4c5ccc6c7cc8c9c%10c(cc%11cc%12c%13c%14c(cc%15c%16ccc-5c2c%16c2c5c%16c%17c(c(c46)c7c9c%17c4c%10c%11c%13c4c%16c%14c%152)C513)C%12)C8,7.94,-5.33,-3.48,-5.9,-3.9,,,,,,,PEDOT:PSS,,
50249,10.1002/smll.202411988,COC(=O)C(C)(C)c1cc(C)cc(-c2sc3c4sc5cc(/C=C6/C(=O)c7cc(F)cc(c7)C(=O)/C6=C\c6cc(C(C)(C)C(=O)OC)c(-c7cc(C)cc(C(C)(C)C(=O)OC)c7)s6)sc5c4c(C(C)(C)C(=O)OC)ccc2-3)c1,CCCCCCCCCc1c(C=C2C(=O)c3cc(Cl)c(Cl)cc3C2=C(C#N)C#N)sc2c1sc1c3c4nsnc4c4c5sc6c(CCCCCCCCC)c(C=C7C(=O)c8cc(Cl)c(Cl)cc8C7=C(C#N)C#N)sc6c5n(CC(CCCC)CCCCCC)c4c3n(CC(CCCC)CCCCCC)c21,12.8,-5.56,-3.65,-5.68,-3.9,,,,,conventional,,PEDOT:PSS,chloroform,
50250,10.1002/smll.202411988,COC(=O)C(C)(C)c1cc(C)cc(-c2sc3c4sc5cc(/C=C6/C(=O)c7cc(F)cc(c7)C(=O)/C6=C\c6cc(C(C)(C)C(=O)OC)c(-c7cc(C)cc(C(C)(C)C(=O)OC)c7)s6)sc5c4c(C(C)(C)C(=O)OC)ccc2-3)c1,CCCCCCCCCc1c(C=C2C(=O)c3cc(Cl)c(Cl)cc3C2=C(C#N)C#N)sc2c1sc1c3c4nsnc4c4c5sc6c(CCCCCCCCC)c(C=C7C(=O)c8cc(Cl)c(Cl)cc8C7=C(C#N)C#N)sc6c5n(CC(CCCC)CCCCCC)c4c3n(CC(CCCC)CCCCCC)c21,11.7,-5.56,-3.65,-5.68,-3.9,,,,0.1,conventional,,PEDOT:PSS,chloroform,
50251,10.1002/smll.202411988,COC(=O)C(C)(C)c1cc(C)cc(-c2sc3c4sc5cc(/C=C6/C(=O)c7cc(F)cc(c7)C(=O)/C6=C\c6cc(C(C)(C)C(=O)OC)c(-c7cc(C)cc(C(C)(C)C(=O)OC)c7)s6)sc5c4c(C(C)(C)C(=O)OC)ccc2-3)c1,CCCCCCCCCc1c(C=C2C(=O)c3cc(Cl)c(Cl)cc3C2=C(C#N)C#N)sc2c1sc1c3c4nsnc4c4c5sc6c(CCCCCCCCC)c(C=C7C(=O)c8cc(Cl)c(Cl)cc8C7=C(C#N)C#N)sc6c5n(CC(CCCC)CCCCCC)c4c3n(CC(CCCC)CCCCCC)c21,12.2,-5.56,-3.65,-5.68,-3.9,,,,0.2,conventional,,PEDOT:PSS,chloroform,
50252,10.1002/smll.202411988,COC(=O)C(C)(C)c1cc(C)cc(-c2sc3c4sc5cc(/C=C6/C(=O)c7cc(F)cc(c7)C(=O)/C6=C\c6cc(C(C)(C)C(=O)OC)c(-c7cc(C)cc(C(C)(C)C(=O)OC)c7)s6)sc5c4c(C(C)(C)C(=O)OC)ccc2-3)c1,CCCCCCCCCc1c(C=C2C(=O)c3cc(Cl)c(Cl)cc3C2=C(C#N)C#N)sc2c1sc1c3c4nsnc4c4c5sc6c(CCCCCCCCC)c(C=C7C(=O)c8cc(Cl)c(Cl)cc8C7=C(C#N)C#N)sc6c5n(CC(CCCC)CCCCCC)c4c3n(CC(CCCC)CCCCCC)c21,12.6,-5.56,-3.65,-5.68,-3.9,,,,0.3,conventional,,PEDOT:PSS,chloroform,
50253,10.1002/smll.202411988,COC(=O)C(C)(C)c1cc(C)cc(-c2sc3c4sc5cc(/C=C6/C(=O)c7cc(F)cc(c7)C(=O)/C6=C\c6cc(C(C)(C)C(=O)OC)c(-c7cc(C)cc(C(C)(C)C(=O)OC)c7)s6)sc5c4c(C(C)(C)C(=O)OC)ccc2-3)c1,CCCCCCCCCc1c(C=C2C(=O)c3cc(Cl)c(Cl)cc3C2=C(C#N)C#N)sc2c1sc1c3c4nsnc4c4c5sc6c(CCCCCCCCC)c(C=C7C(=O)c8cc(Cl)c(Cl)cc8C7=C(C#N)C#N)sc6c5n(CC(CCCC)CCCCCC)c4c3n(CC(CCCC)CCCCCC)c21,11.1,-5.56,-3.65,-5.68,-3.9,,,,0.5,conventional,,PEDOT:PSS,chloroform,
50254,10.1002/smll.202411988,COC(=O)C(C)(C)c1cc(C)cc(-c2sc3c4sc5cc(/C=C6/C(=O)c7cc(F)cc(c7)C(=O)/C6=C\c6cc(C(C)(C)C(=O)OC)c(-c7cc(C)cc(C(C)(C)C(=O)OC)c7)s6)sc5c4c(C(C)(C)C(=O)OC)ccc2-3)c1,CCCCCCCCCc1c(C=C2C(=O)c3cc(Cl)c(Cl)cc3C2=C(C#N)C#N)sc2c1sc1c3c4nsnc4c4c5sc6c(CCCCCCCCC)c(C=C7C(=O)c8cc(Cl)c(Cl)cc8C7=C(C#N)C#N)sc6c5n(CC(CCCC)CCCCCC)c4c3n(CC(CCCC)CCCCCC)c21,6.5,-5.56,-3.65,-5.68,-3.9,,,,1.0,conventional,,PEDOT:PSS,chloroform,
50255,10.1002/smll.202411988,COC(=O)C(C)(C)c1cc(C)cc(-c2sc3c4sc5cc(/C=C6/C(=O)c7cc(F)cc(c7)C(=O)/C6=C\c6cc(C(C)(C)C(=O)OC)c(-c7cc(C)cc(C(C)(C)C(=O)OC)c7)s6)sc5c4c(C(C)(C)C(=O)OC)ccc2-3)c1,CCCCCCCCCc1c(C=C2C(=O)c3cc(Cl)c(Cl)cc3C2=C(C#N)C#N)sc2c1sc1c3c4nsnc4c4c5sc6c(CCCCCCCCC)c(C=C7C(=O)c8cc(Cl)c(Cl)cc8C7=C(C#N)C#N)sc6c5n(CC(CCCC)CCCCCC)c4c3n(CC(CCCC)CCCCCC)c21,4.27,-5.56,-3.65,-5.68,-3.9,,,,1.5,conventional,,PEDOT:PSS,chloroform,
50256,10.1002/smll.202411988,COC(=O)C(C)(C)c1cc(C)cc(-c2sc3c4sc5cc(/C=C6/C(=O)c7cc(F)cc(c7)C(=O)/C6=C\c6cc(C(C)(C)C(=O)OC)c(-c7cc(C)cc(C(C)(C)C(=O)OC)c7)s6)sc5c4c(C(C)(C)C(=O)OC)ccc2-3)c1,CCCCCCCCCc1c(C=C2C(=O)c3cc(Cl)c(Cl)cc3C2=C(C#N)C#N)sc2c1sc1c3c4nsnc4c4c5sc6c(CCCCCCCCC)c(C=C7C(=O)c8cc(Cl)c(Cl)cc8C7=C(C#N)C#N)sc6c5n(CC(CCCC)CCCCCC)c4c3n(CC(CCCC)CCCCCC)c21,4.48,-5.56,-3.65,-5.68,-3.9,100.0,,,,conventional,,PEDOT:PSS,chloroform,
50257,10.1002/smll.202411988,COC(=O)C(C)(C)c1cc(C)cc(-c2sc3c4sc5cc(/C=C6/C(=O)c7cc(F)cc(c7)C(=O)/C6=C\c6cc(C(C)(C)C(=O)OC)c(-c7cc(C)cc(C(C)(C)C(=O)OC)c7)s6)sc5c4c(C(C)(C)C(=O)OC)ccc2-3)c1,CCCCCCCCCc1c(C=C2C(=O)c3cc(Cl)c(Cl)cc3C2=C(C#N)C#N)sc2c1sc1c3c4nsnc4c4c5sc6c(CCCCCCCCC)c(C=C7C(=O)c8cc(Cl)c(Cl)cc8C7=C(C#N)C#N)sc6c5n(CC(CCCC)CCCCCC)c4c3n(CC(CCCC)CCCCCC)c21,13.1,-5.56,-3.65,-5.68,-3.9,100.0,,,,conventional,,PEDOT:PSS,chloroform,
50263,10.1002/smll.202412767,COC(=O)C(C)(C)c1cc(C)cc(-c2sc3c4sc5cc(/C=C6/C(=O)c7cc(F)cc(c7)C(=O)/C6=C\c6cc(C(C)(C)C(=O)OC)c(-c7cc(C)cc(C(C)(C)C(=O)OC)c7)s6)sc5c4c(C(C)(C)C(=O)OC)ccc2-3)c1,CCCCCCCCCCCc1c(/C=C2\C(=O)c3ccccc3C2=C(C#N)C#N)sc2c1sc1c3c4nsnc4c4c5sc6c(CCCCCCCCCCC)c(/C=C7\C(=O)c8cc(-c9cccs9)ccc8C7=C(C#N)C#N)sc6c5n(CC(CCCCCCCC)CCCCCCCCCC)c4c3n(CC(CCCCCCCC)CCCCCCCCCC)c21,13.11,-5.56,-3.65,-5.68,-3.94,,,,,conventional,PDINN,PEDOT:PSS,,
50276,10.1002/smll.202500230,COC(=O)C(C)(C)c1cc(C)cc(-c2sc3c4sc5cc(/C=C6/C(=O)c7cc(F)cc(c7)C(=O)/C6=C\c6cc(C(C)(C)C(=O)OC)c(-c7cc(C)cc(C(C)(C)C(=O)OC)c7)s6)sc5c4c(C(C)(C)C(=O)OC)ccc2-3)c1,CCCCCCC(CCCC)Cc1c(/C=C2\C(=O)c3cc(F)c(F)cc3C2=C(C#N)C#N)sc2c1SC1c3c(c4c(c5nsnc35)c3sc5c(CC(CCCC)CCCCCC)c(/C=C6\C(=O)c7cc(F)c(F)cc7C6=C(C#N)C#N)sc5c3n4CC(CC)CCCC)N(CC(CC)CCCC)C21,18.69,-5.56,-3.65,-5.68,-3.9,,,,,,,2PACz,,
50277,10.1002/smll.202500230,COC(=O)C(C)(C)c1cc(C)cc(-c2sc3c4sc5cc(/C=C6/C(=O)c7cc(F)cc(c7)C(=O)/C6=C\c6cc(C(C)(C)C(=O)OC)c(-c7cc(C)cc(C(C)(C)C(=O)OC)c7)s6)sc5c4c(C(C)(C)C(=O)OC)ccc2-3)c1,CCCCCCC(CCCC)Cc1c(/C=C2\C(=O)c3cc(F)c(F)cc3C2=C(C#N)C#N)sc2c1SC1c3c(c4c(c5nsnc35)c3sc5c(CC(CCCC)CCCCCC)c(/C=C6\C(=O)c7cc(F)c(F)cc7C6=C(C#N)C#N)sc5c3n4CC(CC)CCCC)N(CC(CC)CCCC)C21,19.8,-5.56,-3.65,-5.68,-3.9,,,,,,,,,
50293,10.1002/smll.202500692,COC(=O)C(C)(C)c1cc(C)cc(-c2sc3c4sc5cc(/C=C6/C(=O)c7cc(F)cc(c7)C(=O)/C6=C\c6cc(C(C)(C)C(=O)OC)c(-c7cc(C)cc(C(C)(C)C(=O)OC)c7)s6)sc5c4c(C(C)(C)C(=O)OC)ccc2-3)c1,CCCCCCC(CCCC)Cc1c(/C=C2\C(=O)c3cc(F)c(F)cc3C2=C(C#N)C#N)sc2c1SC1c3c(c4c(c5nsnc35)c3sc5c(CC(CCCC)CCCCCC)c(/C=C6\C(=O)c7cc(F)c(F)cc7C6=C(C#N)C#N)sc5c3n4CC(CC)CCCC)N(CC(CC)CCCC)C21,16.5,-5.56,-3.65,-5.68,-3.9,,100.0,1:1.2,,conventional,PDINN,PEDOT:PSS,chloroform,
50295,10.1002/smll.202500692,COC(=O)C(C)(C)c1cc(C)cc(-c2sc3c4sc5cc(/C=C6/C(=O)c7cc(F)cc(c7)C(=O)/C6=C\c6cc(C(C)(C)C(=O)OC)c(-c7cc(C)cc(C(C)(C)C(=O)OC)c7)s6)sc5c4c(C(C)(C)C(=O)OC)ccc2-3)c1,CCCCCCCCCc1c(C=C2C(=O)c3cc(Cl)c(Cl)cc3C2=C(C#N)C#N)sc2c1sc1c3c4nsnc4c4c5sc6c(CCCCCCCCC)c(C=C7C(=O)c8cc(Cl)c(Cl)cc8C7=C(C#N)C#N)sc6c5n(CC(CCCC)CCCCCC)c4c3n(CC(CCCC)CCCCCC)c21,15.8,-5.56,-3.65,-5.68,-3.9,,100.0,1:1.2,,conventional,PDINN,PEDOT:PSS,chloroform,
50297,10.1002/smll.202500692,COC(=O)C(C)(C)c1cc(C)cc(-c2sc3c4sc5cc(/C=C6/C(=O)c7cc(F)cc(c7)C(=O)/C6=C\c6cc(C(C)(C)C(=O)OC)c(-c7cc(C)cc(C(C)(C)C(=O)OC)c7)s6)sc5c4c(C(C)(C)C(=O)OC)ccc2-3)c1,CCCCCCCCCCCc1c(/C=C2\C(=O)c3cc(F)c(F)cc3C2=C(C#N)C#N)sc2c1sc1c3c4nsnc4c4c5sc6c(CCCCCCCCCCC)c(/C=C7\C(=O)c8cc(F)c(F)cc8C7=C(C#N)C#N)sc6c5n(CC(CC)CCCC)c4c3n(CC(CC)CCCC)c21,15.4,-5.56,-3.65,-5.65,-4.09,,100.0,1:1.2,,conventional,PDINN,PEDOT:PSS,chloroform,
50302,10.1002/smll.202501475,COC(=O)C(C)(C)c1cc(C)cc(-c2sc3c4sc5cc(/C=C6/C(=O)c7cc(F)cc(c7)C(=O)/C6=C\c6cc(C(C)(C)C(=O)OC)c(-c7cc(C)cc(C(C)(C)C(=O)OC)c7)s6)sc5c4c(C(C)(C)C(=O)OC)ccc2-3)c1,CCCCCCCCCCCc1c(/C=C2\C(=O)c3cc(F)c(F)cc3C2=C(C#N)C#N)sc2c1sc1c3c4nsnc4c4c5sc6c(CCCCCCCCCCC)c(/C=C7\C(=O)c8cc(F)c(F)cc8C7=C(C#N)C#N)sc6c5n(CC(CC)CCCC)c4c3n(CC(CC)CCCC)c21,12.5,-5.56,-3.65,-5.65,-4.09,,,,0.5 vol%,,,,,PNIPAM
50303,10.1002/smll.202501475,COC(=O)C(C)(C)c1cc(C)cc(-c2sc3c4sc5cc(/C=C6/C(=O)c7cc(F)cc(c7)C(=O)/C6=C\c6cc(C(C)(C)C(=O)OC)c(-c7cc(C)cc(C(C)(C)C(=O)OC)c7)s6)sc5c4c(C(C)(C)C(=O)OC)ccc2-3)c1,CCCCCCCCCCCc1c(/C=C2\C(=O)c3cc(F)c(F)cc3C2=C(C#N)C#N)sc2c1sc1c3c4nsnc4c4c5sc6c(CCCCCCCCCCC)c(/C=C7\C(=O)c8cc(F)c(F)cc8C7=C(C#N)C#N)sc6c5n(CC(CC)CCCC)c4c3n(CC(CC)CCCC)c21,13.2,-5.56,-3.65,-5.65,-4.09,,,,1.0 vol%,,,,,PNIPAM
50304,10.1002/smll.202501475,COC(=O)C(C)(C)c1cc(C)cc(-c2sc3c4sc5cc(/C=C6/C(=O)c7cc(F)cc(c7)C(=O)/C6=C\c6cc(C(C)(C)C(=O)OC)c(-c7cc(C)cc(C(C)(C)C(=O)OC)c7)s6)sc5c4c(C(C)(C)C(=O)OC)ccc2-3)c1,CCCCCCCCCCCc1c(/C=C2\C(=O)c3cc(F)c(F)cc3C2=C(C#N)C#N)sc2c1sc1c3c4nsnc4c4c5sc6c(CCCCCCCCCCC)c(/C=C7\C(=O)c8cc(F)c(F)cc8C7=C(C#N)C#N)sc6c5n(CC(CC)CCCC)c4c3n(CC(CC)CCCC)c21,15.2,-5.56,-3.65,-5.65,-4.09,,,,2.0 vol%,,,,,PNIPAM
50305,10.1002/smll.202501475,COC(=O)C(C)(C)c1cc(C)cc(-c2sc3c4sc5cc(/C=C6/C(=O)c7cc(F)cc(c7)C(=O)/C6=C\c6cc(C(C)(C)C(=O)OC)c(-c7cc(C)cc(C(C)(C)C(=O)OC)c7)s6)sc5c4c(C(C)(C)C(=O)OC)ccc2-3)c1,CCCCCCCCCCCc1c(/C=C2\C(=O)c3cc(F)c(F)cc3C2=C(C#N)C#N)sc2c1sc1c3c4nsnc4c4c5sc6c(CCCCCCCCCCC)c(/C=C7\C(=O)c8cc(F)c(F)cc8C7=C(C#N)C#N)sc6c5n(CC(CC)CCCC)c4c3n(CC(CC)CCCC)c21,13.7,-5.56,-3.65,-5.65,-4.09,,,,5.0 vol%,,,,,PNIPAM
50306,10.1002/smll.202501475,COC(=O)C(C)(C)c1cc(C)cc(-c2sc3c4sc5cc(/C=C6/C(=O)c7cc(F)cc(c7)C(=O)/C6=C\c6cc(C(C)(C)C(=O)OC)c(-c7cc(C)cc(C(C)(C)C(=O)OC)c7)s6)sc5c4c(C(C)(C)C(=O)OC)ccc2-3)c1,CCCCCCCCCCCc1c(/C=C2\C(=O)c3cc(F)c(F)cc3C2=C(C#N)C#N)sc2c1sc1c3c4nsnc4c4c5sc6c(CCCCCCCCCCC)c(/C=C7\C(=O)c8cc(F)c(F)cc8C7=C(C#N)C#N)sc6c5n(CC(CC)CCCC)c4c3n(CC(CC)CCCC)c21,6.89,-5.56,-3.65,-5.65,-4.09,,,,10 vol%,,,,,PNIPAM
50307,10.1002/smll.202501475,COC(=O)C(C)(C)c1cc(C)cc(-c2sc3c4sc5cc(/C=C6/C(=O)c7cc(F)cc(c7)C(=O)/C6=C\c6cc(C(C)(C)C(=O)OC)c(-c7cc(C)cc(C(C)(C)C(=O)OC)c7)s6)sc5c4c(C(C)(C)C(=O)OC)ccc2-3)c1,CCCCCCCCCCCc1c(/C=C2\C(=O)c3cc(F)c(F)cc3C2=C(C#N)C#N)sc2c1sc1c3c4nsnc4c4c5sc6c(CCCCCCCCCCC)c(/C=C7\C(=O)c8cc(F)c(F)cc8C7=C(C#N)C#N)sc6c5n(CC(CC)CCCC)c4c3n(CC(CC)CCCC)c21,14.1,-5.56,-3.65,-5.65,-4.09,,,,,,,,,PNIPAM
50308,10.1002/smll.202501475,COC(=O)C(C)(C)c1cc(C)cc(-c2sc3c4sc5cc(/C=C6/C(=O)c7cc(F)cc(c7)C(=O)/C6=C\c6cc(C(C)(C)C(=O)OC)c(-c7cc(C)cc(C(C)(C)C(=O)OC)c7)s6)sc5c4c(C(C)(C)C(=O)OC)ccc2-3)c1,CCCCCCCCCCCc1c(/C=C2\C(=O)c3cc(F)c(F)cc3C2=C(C#N)C#N)sc2c1sc1c3c4nsnc4c4c5sc6c(CCCCCCCCCCC)c(/C=C7\C(=O)c8cc(F)c(F)cc8C7=C(C#N)C#N)sc6c5n(CC(CC)CCCC)c4c3n(CC(CC)CCCC)c21,13.8,-5.56,-3.65,-5.65,-4.09,,,,2.0 vol%,,,,,Tween20
50309,10.1002/smll.202501475,COC(=O)C(C)(C)c1cc(C)cc(-c2sc3c4sc5cc(/C=C6/C(=O)c7cc(F)cc(c7)C(=O)/C6=C\c6cc(C(C)(C)C(=O)OC)c(-c7cc(C)cc(C(C)(C)C(=O)OC)c7)s6)sc5c4c(C(C)(C)C(=O)OC)ccc2-3)c1,CCCCCCCCCCCc1c(/C=C2\C(=O)c3cc(F)c(F)cc3C2=C(C#N)C#N)sc2c1sc1c3c4nsnc4c4c5sc6c(CCCCCCCCCCC)c(/C=C7\C(=O)c8cc(F)c(F)cc8C7=C(C#N)C#N)sc6c5n(CC(CC)CCCC)c4c3n(CC(CC)CCCC)c21,14.1,-5.56,-3.65,-5.65,-4.09,,,,,,,,,PF127
50310,10.1002/smll.202502094,COC(=O)C(C)(C)c1cc(C)cc(-c2sc3c4sc5cc(/C=C6/C(=O)c7cc(F)cc(c7)C(=O)/C6=C\c6cc(C(C)(C)C(=O)OC)c(-c7cc(C)cc(C(C)(C)C(=O)OC)c7)s6)sc5c4c(C(C)(C)C(=O)OC)ccc2-3)c1,CCCCCCC(CCCC)Cc1c(/C=C2\C(=O)c3cc(F)c(F)cc3C2=C(C#N)C#N)sc2c1SC1c3c(c4c(c5nsnc35)c3sc5c(CC(CCCC)CCCCCC)c(/C=C6\C(=O)c7cc(F)c(F)cc7C6=C(C#N)C#N)sc5c3n4CC(CC)CCCC)N(CC(CC)CCCC)C21,17.51,-5.56,-3.65,-5.68,-3.9,,,,,,NDI-OEG,,,
50311,10.1002/smll.202502094,COC(=O)C(C)(C)c1cc(C)cc(-c2sc3c4sc5cc(/C=C6/C(=O)c7cc(F)cc(c7)C(=O)/C6=C\c6cc(C(C)(C)C(=O)OC)c(-c7cc(C)cc(C(C)(C)C(=O)OC)c7)s6)sc5c4c(C(C)(C)C(=O)OC)ccc2-3)c1,CCCCCCC(CCCC)Cc1c(/C=C2\C(=O)c3cc(F)c(F)cc3C2=C(C#N)C#N)sc2c1SC1c3c(c4c(c5nsnc35)c3sc5c(CC(CCCC)CCCCCC)c(/C=C6\C(=O)c7cc(F)c(F)cc7C6=C(C#N)C#N)sc5c3n4CC(CC)CCCC)N(CC(CC)CCCC)C21,18.72,-5.56,-3.65,-5.68,-3.9,,,,,,PDI-OEG,,,
50312,10.1002/smll.202502094,COC(=O)C(C)(C)c1cc(C)cc(-c2sc3c4sc5cc(/C=C6/C(=O)c7cc(F)cc(c7)C(=O)/C6=C\c6cc(C(C)(C)C(=O)OC)c(-c7cc(C)cc(C(C)(C)C(=O)OC)c7)s6)sc5c4c(C(C)(C)C(=O)OC)ccc2-3)c1,CCCCCCC(CCCC)Cc1c(/C=C2\C(=O)c3cc(F)c(F)cc3C2=C(C#N)C#N)sc2c1SC1c3c(c4c(c5nsnc35)c3sc5c(CC(CCCC)CCCCCC)c(/C=C6\C(=O)c7cc(F)c(F)cc7C6=C(C#N)C#N)sc5c3n4CC(CC)CCCC)N(CC(CC)CCCC)C21,18.61,-5.56,-3.65,-5.68,-3.9,,,,,,PDINN,,,
50318,10.1002/smll.202503200,CCCCCCC(CCCC)Cc1csc(-c2cc3c4nsnc4c4cc(-c5cc(CC(CCCC)CCCCCC)c(-c6cc7c(-c8cc(F)c(CC(CC)CCCC)s8)c8sccc8c(-c8cc(F)c(CC(CC)CCCC)s8)c7s6)s5)sc4c3s2)c1,CCCCCCC(CCCC)Cc1c(/C=C2\C(=O)c3cc(F)c(F)cc3C2=C(C#N)C#N)sc2c1SC1c3c(c4c(c5nsnc35)c3sc5c(CC(CCCC)CCCCCC)c(/C=C6\C(=O)c7cc(F)c(F)cc7C6=C(C#N)C#N)sc5c3n4CC(CC)CCCC)N(CC(CC)CCCC)C21,18.13,-5.51,-2.77,-5.68,-3.9,,,1:1.2,,conventional,PDINN,PEDOT:PSS,,
50341,10.1002/smll.202506344,COC(=O)C(C)(C)c1cc(C)cc(-c2sc3c4sc5cc(/C=C6/C(=O)c7cc(F)cc(c7)C(=O)/C6=C\c6cc(C(C)(C)C(=O)OC)c(-c7cc(C)cc(C(C)(C)C(=O)OC)c7)s6)sc5c4c(C(C)(C)C(=O)OC)ccc2-3)c1,CCCCCCCCn1nc2c(/C=c3/sc(=C(C#N)C#N)n(CC)c3=O)cc(F)c(-c3cc4c(s3)-c3cc5c(cc3C4(c3ccc(CCCCCC)cc3)c3ccc(CCCCCC)cc3)-c3sc(-c4c(F)cc(/C=c6/sc(=C(C#N)C#N)n(CC)c6=O)c6nn(CCCCCCCC)nc46)cc3C5(c3ccc(CCCCCC)cc3)c3ccc(CCCCCC)cc3)c2n1,5.02,-5.56,-3.65,-5.52,-3.39,,,,,,,,,
50342,10.1002/smll.202506344,COC(=O)C(C)(C)c1cc(C)cc(-c2sc3c4sc5cc(/C=C6/C(=O)c7cc(F)cc(c7)C(=O)/C6=C\c6cc(C(C)(C)C(=O)OC)c(-c7cc(C)cc(C(C)(C)C(=O)OC)c7)s6)sc5c4c(C(C)(C)C(=O)OC)ccc2-3)c1,CCCCCCCCn1nc2c(/C=c3/sc(=C(C#N)C#N)n(CC)c3=O)cc(F)c(-c3cc4c(s3)-c3cc5c(cc3C4(c3ccc(CCCCCC)cc3)c3ccc(CCCCCC)cc3)-c3sc(-c4c(F)cc(/C=c6/sc(=C(C#N)C#N)n(CC)c6=O)c6nn(CCCCCCCC)nc46)cc3C5(c3ccc(CCCCCC)cc3)c3ccc(CCCCCC)cc3)c2n1,5.55,-5.56,-3.65,-5.52,-3.39,,,,,,,,,
50343,10.1002/smll.202506344,COC(=O)C(C)(C)c1cc(C)cc(-c2sc3c4sc5cc(/C=C6/C(=O)c7cc(F)cc(c7)C(=O)/C6=C\c6cc(C(C)(C)C(=O)OC)c(-c7cc(C)cc(C(C)(C)C(=O)OC)c7)s6)sc5c4c(C(C)(C)C(=O)OC)ccc2-3)c1,CCCCCCCCn1nc2c(/C=c3/sc(=C(C#N)C#N)n(CC)c3=O)cc(F)c(-c3cc4c(s3)-c3cc5c(cc3C4(c3ccc(CCCCCC)cc3)c3ccc(CCCCCC)cc3)-c3sc(-c4c(F)cc(/C=c6/sc(=C(C#N)C#N)n(CC)c6=O)c6nn(CCCCCCCC)nc46)cc3C5(c3ccc(CCCCCC)cc3)c3ccc(CCCCCC)cc3)c2n1,4.5,-5.56,-3.65,-5.52,-3.39,,,,,,,,,
50344,10.1002/smll.202506344,COC(=O)C(C)(C)c1cc(C)cc(-c2sc3c4sc5cc(/C=C6/C(=O)c7cc(F)cc(c7)C(=O)/C6=C\c6cc(C(C)(C)C(=O)OC)c(-c7cc(C)cc(C(C)(C)C(=O)OC)c7)s6)sc5c4c(C(C)(C)C(=O)OC)ccc2-3)c1,CCCCCCCCn1nc2c(/C=c3/sc(=C(C#N)C#N)n(CC)c3=O)cc(F)c(-c3cc4c(s3)-c3cc5c(cc3C4(c3ccc(CCCCCC)cc3)c3ccc(CCCCCC)cc3)-c3sc(-c4c(F)cc(/C=c6/sc(=C(C#N)C#N)n(CC)c6=O)c6nn(CCCCCCCC)nc46)cc3C5(c3ccc(CCCCCC)cc3)c3ccc(CCCCCC)cc3)c2n1,5.06,-5.56,-3.65,-5.52,-3.39,,,,,,,,,
50345,10.1002/smll.202506344,CCCCCCCCn1nc2c(/C=c3/sc(=C(C#N)C#N)n(CC)c3=O)cc(F)c(-c3cc4c(s3)-c3cc5c(cc3C4(c3ccc(CCCCCC)cc3)c3ccc(CCCCCC)cc3)-c3sc(-c4c(F)cc(/C=c6/sc(=C(C#N)C#N)n(CC)c6=O)c6nn(CCCCCCCC)nc46)cc3C5(c3ccc(CCCCCC)cc3)c3ccc(CCCCCC)cc3)c2n1,COC(=O)C(C)(C)c1cc(C)cc(-c2sc3c4sc5cc(/C=C6/C(=O)c7cc(F)cc(c7)C(=O)/C6=C\c6cc(C(C)(C)C(=O)OC)c(-c7cc(C)cc(C(C)(C)C(=O)OC)c7)s6)sc5c4c(C(C)(C)C(=O)OC)ccc2-3)c1,6.14,-5.52,-3.39,-5.56,-3.65,,,,,,,,,
50346,10.1002/smll.202506344,COC(=O)C(C)(C)c1cc(C)cc(-c2sc3c4sc5cc(/C=C6/C(=O)c7cc(F)cc(c7)C(=O)/C6=C\c6cc(C(C)(C)C(=O)OC)c(-c7cc(C)cc(C(C)(C)C(=O)OC)c7)s6)sc5c4c(C(C)(C)C(=O)OC)ccc2-3)c1,CCCCCCCCn1nc2c(/C=c3/sc(=C(C#N)C#N)n(CC)c3=O)cc(F)c(-c3cc4c(s3)-c3cc5c(cc3C4(c3ccc(CCCCCC)cc3)c3ccc(CCCCCC)cc3)-c3sc(-c4c(F)cc(/C=c6/sc(=C(C#N)C#N)n(CC)c6=O)c6nn(CCCCCCCC)nc46)cc3C5(c3ccc(CCCCCC)cc3)c3ccc(CCCCCC)cc3)c2n1,7.7,-5.56,-3.65,-5.52,-3.39,,,,,,,,,
50347,10.1002/smll.202506344,CCCCCCCCn1nc2c(/C=c3/sc(=C(C#N)C#N)n(CC)c3=O)cc(F)c(-c3cc4c(s3)-c3cc5c(cc3C4(c3ccc(CCCCCC)cc3)c3ccc(CCCCCC)cc3)-c3sc(-c4c(F)cc(/C=c6/sc(=C(C#N)C#N)n(CC)c6=O)c6nn(CCCCCCCC)nc46)cc3C5(c3ccc(CCCCCC)cc3)c3ccc(CCCCCC)cc3)c2n1,COC(=O)C(C)(C)c1cc(C)cc(-c2sc3c4sc5cc(/C=C6/C(=O)c7cc(F)cc(c7)C(=O)/C6=C\c6cc(C(C)(C)C(=O)OC)c(-c7cc(C)cc(C(C)(C)C(=O)OC)c7)s6)sc5c4c(C(C)(C)C(=O)OC)ccc2-3)c1,5.57,-5.52,-3.39,-5.56,-3.65,,,,,,,,,
50348,10.1002/smll.202506344,COC(=O)C(C)(C)c1cc(C)cc(-c2sc3c4sc5cc(/C=C6/C(=O)c7cc(F)cc(c7)C(=O)/C6=C\c6cc(C(C)(C)C(=O)OC)c(-c7cc(C)cc(C(C)(C)C(=O)OC)c7)s6)sc5c4c(C(C)(C)C(=O)OC)ccc2-3)c1,CCCCCCCCn1nc2c(/C=c3/sc(=C(C#N)C#N)n(CC)c3=O)cc(F)c(-c3cc4c(s3)-c3cc5c(cc3C4(c3ccc(CCCCCC)cc3)c3ccc(CCCCCC)cc3)-c3sc(-c4c(F)cc(/C=c6/sc(=C(C#N)C#N)n(CC)c6=O)c6nn(CCCCCCCC)nc46)cc3C5(c3ccc(CCCCCC)cc3)c3ccc(CCCCCC)cc3)c2n1,6.02,-5.56,-3.65,-5.52,-3.39,,,,,,,,,
50361,10.1002/smll.202508038,COC(=O)C(C)(C)c1cc(C)cc(-c2sc3c4sc5cc(/C=C6/C(=O)c7cc(F)cc(c7)C(=O)/C6=C\c6cc(C(C)(C)C(=O)OC)c(-c7cc(C)cc(C(C)(C)C(=O)OC)c7)s6)sc5c4c(C(C)(C)C(=O)OC)ccc2-3)c1,CCCCCCC(CCCC)Cc1c(/C=C2\C(=O)c3cc(F)c(F)cc3C2=C(C#N)C#N)sc2c1SC1c3c(c4c(c5nsnc35)c3sc5c(CC(CCCC)CCCCCC)c(/C=C6\C(=O)c7cc(F)c(F)cc7C6=C(C#N)C#N)sc5c3n4CC(CC)CCCC)N(CC(CC)CCCC)C21,16.1,-5.56,-3.65,-5.68,-3.9,,,,,,ZnO/Spin-Coating,,,
50362,10.1002/smll.202508038,COC(=O)C(C)(C)c1cc(C)cc(-c2sc3c4sc5cc(/C=C6/C(=O)c7cc(F)cc(c7)C(=O)/C6=C\c6cc(C(C)(C)C(=O)OC)c(-c7cc(C)cc(C(C)(C)C(=O)OC)c7)s6)sc5c4c(C(C)(C)C(=O)OC)ccc2-3)c1,CCCCCCC(CCCC)Cc1c(/C=C2\C(=O)c3cc(F)c(F)cc3C2=C(C#N)C#N)sc2c1SC1c3c(c4c(c5nsnc35)c3sc5c(CC(CCCC)CCCCCC)c(/C=C6\C(=O)c7cc(F)c(F)cc7C6=C(C#N)C#N)sc5c3n4CC(CC)CCCC)N(CC(CC)CCCC)C21,15.96,-5.56,-3.65,-5.68,-3.9,,,,,,ZnO/Lamination,,,
50363,10.1002/smll.202508038,COC(=O)C(C)(C)c1cc(C)cc(-c2sc3c4sc5cc(/C=C6/C(=O)c7cc(F)cc(c7)C(=O)/C6=C\c6cc(C(C)(C)C(=O)OC)c(-c7cc(C)cc(C(C)(C)C(=O)OC)c7)s6)sc5c4c(C(C)(C)C(=O)OC)ccc2-3)c1,CCCCCCC(CCCC)Cc1c(/C=C2\C(=O)c3cc(F)c(F)cc3C2=C(C#N)C#N)sc2c1SC1c3c(c4c(c5nsnc35)c3sc5c(CC(CCCC)CCCCCC)c(/C=C6\C(=O)c7cc(F)c(F)cc7C6=C(C#N)C#N)sc5c3n4CC(CC)CCCC)N(CC(CC)CCCC)C21,16.44,-5.56,-3.65,-5.68,-3.9,,,,,,ZnO/PC61BM/C,,,
50364,10.1002/smll.202508038,COC(=O)C(C)(C)c1cc(C)cc(-c2sc3c4sc5cc(/C=C6/C(=O)c7cc(F)cc(c7)C(=O)/C6=C\c6cc(C(C)(C)C(=O)OC)c(-c7cc(C)cc(C(C)(C)C(=O)OC)c7)s6)sc5c4c(C(C)(C)C(=O)OC)ccc2-3)c1,CCCCCCC(CCCC)Cc1c(/C=C2\C(=O)c3cc(F)c(F)cc3C2=C(C#N)C#N)sc2c1SC1c3c(c4c(c5nsnc35)c3sc5c(CC(CCCC)CCCCCC)c(/C=C6\C(=O)c7cc(F)c(F)cc7C6=C(C#N)C#N)sc5c3n4CC(CC)CCCC)N(CC(CC)CCCC)C21,18.03,-5.56,-3.65,-5.68,-3.9,,,,,,ZnO/PC61BM/L,,,
50365,10.1002/smll.202508038,CCCCCCC(CCCC)Cc1csc(-c2cc3c4nsnc4c4cc(-c5cc(CC(CCCC)CCCCCC)c(-c6cc7c(-c8cc(F)c(CC(CC)CCCC)s8)c8sccc8c(-c8cc(F)c(CC(CC)CCCC)s8)c7s6)s5)sc4c3s2)c1,CCCCCCC(CCCC)Cc1c(/C=C2\C(=O)c3cc(F)c(F)cc3C2=C(C#N)C#N)sc2c1SC1c3c(c4c(c5nsnc35)c3sc5c(CC(CCCC)CCCCCC)c(/C=C6\C(=O)c7cc(F)c(F)cc7C6=C(C#N)C#N)sc5c3n4CC(CC)CCCC)N(CC(CC)CCCC)C21,16.46,-5.51,-2.77,-5.68,-3.9,,,,,inverted,ZnO,,,
50366,10.1002/smll.202508038,CCCCCCC(CCCC)Cc1csc(-c2cc3c4nsnc4c4cc(-c5cc(CC(CCCC)CCCCCC)c(-c6cc7c(-c8cc(F)c(CC(CC)CCCC)s8)c8sccc8c(-c8cc(F)c(CC(CC)CCCC)s8)c7s6)s5)sc4c3s2)c1,CCCCCCC(CCCC)Cc1c(/C=C2\C(=O)c3cc(F)c(F)cc3C2=C(C#N)C#N)sc2c1SC1c3c(c4c(c5nsnc35)c3sc5c(CC(CCCC)CCCCCC)c(/C=C6\C(=O)c7cc(F)c(F)cc7C6=C(C#N)C#N)sc5c3n4CC(CC)CCCC)N(CC(CC)CCCC)C21,16.67,-5.51,-2.77,-5.68,-3.9,,,,,inverted,ZnO,,,
50367,10.1002/smll.202508038,CCCCCCC(CCCC)Cc1csc(-c2cc3c4nsnc4c4cc(-c5cc(CC(CCCC)CCCCCC)c(-c6cc7c(-c8cc(F)c(CC(CC)CCCC)s8)c8sccc8c(-c8cc(F)c(CC(CC)CCCC)s8)c7s6)s5)sc4c3s2)c1,CCCCCCC(CCCC)Cc1c(/C=C2\C(=O)c3cc(F)c(F)cc3C2=C(C#N)C#N)sc2c1SC1c3c(c4c(c5nsnc35)c3sc5c(CC(CCCC)CCCCCC)c(/C=C6\C(=O)c7cc(F)c(F)cc7C6=C(C#N)C#N)sc5c3n4CC(CC)CCCC)N(CC(CC)CCCC)C21,16.93,-5.51,-2.77,-5.68,-3.9,,,,,inverted,ZnO/PC61BM,,,
50368,10.1002/smll.202508038,CCCCCCC(CCCC)Cc1csc(-c2cc3c4nsnc4c4cc(-c5cc(CC(CCCC)CCCCCC)c(-c6cc7c(-c8cc(F)c(CC(CC)CCCC)s8)c8sccc8c(-c8cc(F)c(CC(CC)CCCC)s8)c7s6)s5)sc4c3s2)c1,CCCCCCC(CCCC)Cc1c(/C=C2\C(=O)c3cc(F)c(F)cc3C2=C(C#N)C#N)sc2c1SC1c3c(c4c(c5nsnc35)c3sc5c(CC(CCCC)CCCCCC)c(/C=C6\C(=O)c7cc(F)c(F)cc7C6=C(C#N)C#N)sc5c3n4CC(CC)CCCC)N(CC(CC)CCCC)C21,19.32,-5.51,-2.77,-5.68,-3.9,,,,,inverted,ZnO/PC61BM,,,
50369,10.1002/smll.202509196,COC(=O)C(C)(C)c1cc(C)cc(-c2sc3c4sc5cc(/C=C6/C(=O)c7cc(F)cc(c7)C(=O)/C6=C\c6cc(C(C)(C)C(=O)OC)c(-c7cc(C)cc(C(C)(C)C(=O)OC)c7)s6)sc5c4c(C(C)(C)C(=O)OC)ccc2-3)c1,CCCCCCC(CCCC)Cc1c(/C=C2\C(=O)c3cc(F)c(F)cc3C2=C(C#N)C#N)sc2c1SC1c3c(c4c(c5nsnc35)c3sc5c(CC(CCCC)CCCCCC)c(/C=C6\C(=O)c7cc(F)c(F)cc7C6=C(C#N)C#N)sc5c3n4CC(CC)CCCC)N(CC(CC)CCCC)C21,15.7,-5.56,-3.65,-5.68,-3.9,,,,,,ZnO,,,
50370,10.1002/smll.202509196,COC(=O)C(C)(C)c1cc(C)cc(-c2sc3c4sc5cc(/C=C6/C(=O)c7cc(F)cc(c7)C(=O)/C6=C\c6cc(C(C)(C)C(=O)OC)c(-c7cc(C)cc(C(C)(C)C(=O)OC)c7)s6)sc5c4c(C(C)(C)C(=O)OC)ccc2-3)c1,CCCCCCC(CCCC)Cc1c(/C=C2\C(=O)c3cc(F)c(F)cc3C2=C(C#N)C#N)sc2c1SC1c3c(c4c(c5nsnc35)c3sc5c(CC(CCCC)CCCCCC)c(/C=C6\C(=O)c7cc(F)c(F)cc7C6=C(C#N)C#N)sc5c3n4CC(CC)CCCC)N(CC(CC)CCCC)C21,18.0,-5.56,-3.65,-5.68,-3.9,,,,,,ZnO/4TPy,,,
50371,10.1002/smll.202509196,COC(=O)C(C)(C)c1cc(C)cc(-c2sc3c4sc5cc(/C=C6/C(=O)c7cc(F)cc(c7)C(=O)/C6=C\c6cc(C(C)(C)C(=O)OC)c(-c7cc(C)cc(C(C)(C)C(=O)OC)c7)s6)sc5c4c(C(C)(C)C(=O)OC)ccc2-3)c1,CCCCCCC(CCCC)Cc1c(/C=C2\C(=O)c3cc(F)c(F)cc3C2=C(C#N)C#N)sc2c1SC1c3c(c4c(c5nsnc35)c3sc5c(CC(CCCC)CCCCCC)c(/C=C6\C(=O)c7cc(F)c(F)cc7C6=C(C#N)C#N)sc5c3n4CC(CC)CCCC)N(CC(CC)CCCC)C21,16.5,-5.56,-3.65,-5.68,-3.9,,,,,,ZnO,,,
50375,10.1002/smll.202509667,COC(=O)C(C)(C)c1cc(C)cc(-c2sc3c4sc5cc(/C=C6/C(=O)c7cc(F)cc(c7)C(=O)/C6=C\c6cc(C(C)(C)C(=O)OC)c(-c7cc(C)cc(C(C)(C)C(=O)OC)c7)s6)sc5c4c(C(C)(C)C(=O)OC)ccc2-3)c1,CCCCCCCCCCCc1c(/C=C2\C(=O)c3cc(F)c(F)cc3C2=C(C#N)C#N)sc2c1sc1c3c4nsnc4c4c5sc6c(CCCCCCCCCCC)c(/C=C7\C(=O)c8cc(F)c(F)cc8C7=C(C#N)C#N)sc6c5n(CC(CC)CCCC)c4c3n(CC(CC)CCCC)c21,17.32,-5.56,-3.65,-5.65,-4.09,,,,,conventional,H75,PEDOT:PSS,,
50377,10.1002/smll.202509667,COC(=O)C(C)(C)c1cc(C)cc(-c2sc3c4sc5cc(/C=C6/C(=O)c7cc(F)cc(c7)C(=O)/C6=C\c6cc(C(C)(C)C(=O)OC)c(-c7cc(C)cc(C(C)(C)C(=O)OC)c7)s6)sc5c4c(C(C)(C)C(=O)OC)ccc2-3)c1,CCCCCCCCCc1c(C=C2C(=O)c3cc(Cl)c(Cl)cc3C2=C(C#N)C#N)sc2c1sc1c3c4nsnc4c4c5sc6c(CCCCCCCCC)c(C=C7C(=O)c8cc(Cl)c(Cl)cc8C7=C(C#N)C#N)sc6c5n(CC(CCCC)CCCCCC)c4c3n(CC(CCCC)CCCCCC)c21,18.66,-5.56,-3.65,-5.68,-3.9,,,,,conventional,H75,PEDOT:PSS,,
50379,10.1002/smll.202510121,COC(=O)C(C)(C)c1cc(C)cc(-c2sc3c4sc5cc(/C=C6/C(=O)c7cc(F)cc(c7)C(=O)/C6=C\c6cc(C(C)(C)C(=O)OC)c(-c7cc(C)cc(C(C)(C)C(=O)OC)c7)s6)sc5c4c(C(C)(C)C(=O)OC)ccc2-3)c1,CCCCCCCCCc1c(C=C2C(=O)c3cc(Cl)c(Cl)cc3C2=C(C#N)C#N)sc2c1sc1c3c4nsnc4c4c5sc6c(CCCCCCCCC)c(C=C7C(=O)c8cc(Cl)c(Cl)cc8C7=C(C#N)C#N)sc6c5n(CC(CCCC)CCCCCC)c4c3n(CC(CCCC)CCCCCC)c21,17.06,-5.56,-3.65,-5.68,-3.9,,,,,conventional,PDINN,PEDOT:PSS,,
50380,10.1002/smll.202510121,COC(=O)C(C)(C)c1cc(C)cc(-c2sc3c4sc5cc(/C=C6/C(=O)c7cc(F)cc(c7)C(=O)/C6=C\c6cc(C(C)(C)C(=O)OC)c(-c7cc(C)cc(C(C)(C)C(=O)OC)c7)s6)sc5c4c(C(C)(C)C(=O)OC)ccc2-3)c1,CCCCCCCCCc1c(C=C2C(=O)c3cc(Cl)c(Cl)cc3C2=C(C#N)C#N)sc2c1sc1c3c4nsnc4c4c5sc6c(CCCCCCCCC)c(C=C7C(=O)c8cc(Cl)c(Cl)cc8C7=C(C#N)C#N)sc6c5n(CC(CCCC)CCCCCC)c4c3n(CC(CCCC)CCCCCC)c21,18.07,-5.56,-3.65,-5.68,-3.9,,,,,conventional,PDINN,PEDOT:PSS,,BB
50381,10.1002/smll.202510121,COC(=O)C(C)(C)c1cc(C)cc(-c2sc3c4sc5cc(/C=C6/C(=O)c7cc(F)cc(c7)C(=O)/C6=C\c6cc(C(C)(C)C(=O)OC)c(-c7cc(C)cc(C(C)(C)C(=O)OC)c7)s6)sc5c4c(C(C)(C)C(=O)OC)ccc2-3)c1,CCCCCCCCCc1c(C=C2C(=O)c3cc(Cl)c(Cl)cc3C2=C(C#N)C#N)sc2c1sc1c3c4nsnc4c4c5sc6c(CCCCCCCCC)c(C=C7C(=O)c8cc(Cl)c(Cl)cc8C7=C(C#N)C#N)sc6c5n(CC(CCCC)CCCCCC)c4c3n(CC(CCCC)CCCCCC)c21,19.03,-5.56,-3.65,-5.68,-3.9,,,,,conventional,PDINN,PEDOT:PSS,,DBB
50382,10.1002/smll.202510121,COC(=O)C(C)(C)c1cc(C)cc(-c2sc3c4sc5cc(/C=C6/C(=O)c7cc(F)cc(c7)C(=O)/C6=C\c6cc(C(C)(C)C(=O)OC)c(-c7cc(C)cc(C(C)(C)C(=O)OC)c7)s6)sc5c4c(C(C)(C)C(=O)OC)ccc2-3)c1,CCCCCCCCCc1c(C=C2C(=O)c3cc(Cl)c(Cl)cc3C2=C(C#N)C#N)sc2c1sc1c3c4nsnc4c4c5sc6c(CCCCCCCCC)c(C=C7C(=O)c8cc(Cl)c(Cl)cc8C7=C(C#N)C#N)sc6c5n(CC(CCCC)CCCCCC)c4c3n(CC(CCCC)CCCCCC)c21,19.57,-5.56,-3.65,-5.68,-3.9,,,,,,,2PACz,,DBB
50383,10.1002/smll.202510121,COC(=O)C(C)(C)c1cc(C)cc(-c2sc3c4sc5cc(/C=C6/C(=O)c7cc(F)cc(c7)C(=O)/C6=C\c6cc(C(C)(C)C(=O)OC)c(-c7cc(C)cc(C(C)(C)C(=O)OC)c7)s6)sc5c4c(C(C)(C)C(=O)OC)ccc2-3)c1,CCCCCCCCCCCc1c(/C=C2\C(=O)c3cc(F)c(F)cc3C2=C(C#N)C#N)sc2c1sc1c3c4nsnc4c4c5sc6c(CCCCCCCCCCC)c(/C=C7\C(=O)c8cc(F)c(F)cc8C7=C(C#N)C#N)sc6c5n(CC(CC)CCCC)c4c3n(CC(CC)CCCC)c21,16.11,-5.56,-3.65,-5.65,-4.09,,,,,conventional,PDINN,PEDOT:PSS,,
50384,10.1002/smll.202510121,COC(=O)C(C)(C)c1cc(C)cc(-c2sc3c4sc5cc(/C=C6/C(=O)c7cc(F)cc(c7)C(=O)/C6=C\c6cc(C(C)(C)C(=O)OC)c(-c7cc(C)cc(C(C)(C)C(=O)OC)c7)s6)sc5c4c(C(C)(C)C(=O)OC)ccc2-3)c1,CCCCCCCCCCCc1c(/C=C2\C(=O)c3cc(F)c(F)cc3C2=C(C#N)C#N)sc2c1sc1c3c4nsnc4c4c5sc6c(CCCCCCCCCCC)c(/C=C7\C(=O)c8cc(F)c(F)cc8C7=C(C#N)C#N)sc6c5n(CC(CC)CCCC)c4c3n(CC(CC)CCCC)c21,17.24,-5.56,-3.65,-5.65,-4.09,,,,,conventional,PDINN,PEDOT:PSS,,BB
50385,10.1002/smll.202510121,COC(=O)C(C)(C)c1cc(C)cc(-c2sc3c4sc5cc(/C=C6/C(=O)c7cc(F)cc(c7)C(=O)/C6=C\c6cc(C(C)(C)C(=O)OC)c(-c7cc(C)cc(C(C)(C)C(=O)OC)c7)s6)sc5c4c(C(C)(C)C(=O)OC)ccc2-3)c1,CCCCCCCCCCCc1c(/C=C2\C(=O)c3cc(F)c(F)cc3C2=C(C#N)C#N)sc2c1sc1c3c4nsnc4c4c5sc6c(CCCCCCCCCCC)c(/C=C7\C(=O)c8cc(F)c(F)cc8C7=C(C#N)C#N)sc6c5n(CC(CC)CCCC)c4c3n(CC(CC)CCCC)c21,17.66,-5.56,-3.65,-5.65,-4.09,,,,,conventional,PDINN,PEDOT:PSS,,DBB
50386,10.1002/smll.202510121,CCCCCCC(CCCC)Cc1csc(-c2cc3c4nsnc4c4cc(-c5cc(CC(CCCC)CCCCCC)c(-c6cc7c(-c8cc(F)c(CC(CC)CCCC)s8)c8sccc8c(-c8cc(F)c(CC(CC)CCCC)s8)c7s6)s5)sc4c3s2)c1,CCCCCCCCCCCc1c(/C=C2\C(=O)c3cc(F)c(F)cc3C2=C(C#N)C#N)sc2c1sc1c3c4nsnc4c4c5sc6c(CCCCCCCCCCC)c(/C=C7\C(=O)c8cc(F)c(F)cc8C7=C(C#N)C#N)sc6c5n(CC(CC)CCCC)c4c3n(CC(CC)CCCC)c21,16.26,-5.51,-2.77,-5.65,-4.09,,,,,conventional,PDINN,PEDOT:PSS,,
50387,10.1002/smll.202510121,CCCCCCC(CCCC)Cc1csc(-c2cc3c4nsnc4c4cc(-c5cc(CC(CCCC)CCCCCC)c(-c6cc7c(-c8cc(F)c(CC(CC)CCCC)s8)c8sccc8c(-c8cc(F)c(CC(CC)CCCC)s8)c7s6)s5)sc4c3s2)c1,CCCCCCCCCCCc1c(/C=C2\C(=O)c3cc(F)c(F)cc3C2=C(C#N)C#N)sc2c1sc1c3c4nsnc4c4c5sc6c(CCCCCCCCCCC)c(/C=C7\C(=O)c8cc(F)c(F)cc8C7=C(C#N)C#N)sc6c5n(CC(CC)CCCC)c4c3n(CC(CC)CCCC)c21,17.26,-5.51,-2.77,-5.65,-4.09,,,,,conventional,PDINN,PEDOT:PSS,,BB
50388,10.1002/smll.202510121,CCCCCCC(CCCC)Cc1csc(-c2cc3c4nsnc4c4cc(-c5cc(CC(CCCC)CCCCCC)c(-c6cc7c(-c8cc(F)c(CC(CC)CCCC)s8)c8sccc8c(-c8cc(F)c(CC(CC)CCCC)s8)c7s6)s5)sc4c3s2)c1,CCCCCCCCCCCc1c(/C=C2\C(=O)c3cc(F)c(F)cc3C2=C(C#N)C#N)sc2c1sc1c3c4nsnc4c4c5sc6c(CCCCCCCCCCC)c(/C=C7\C(=O)c8cc(F)c(F)cc8C7=C(C#N)C#N)sc6c5n(CC(CC)CCCC)c4c3n(CC(CC)CCCC)c21,17.79,-5.51,-2.77,-5.65,-4.09,,,,,conventional,PDINN,PEDOT:PSS,,DBB
50389,10.1002/smll.202513104,CCCCCCC(CCCC)Cc1csc(-c2cc3c4nsnc4c4cc(-c5cc(CC(CCCC)CCCCCC)c(-c6cc7c(-c8cc(F)c(CC(CC)CCCC)s8)c8sccc8c(-c8cc(F)c(CC(CC)CCCC)s8)c7s6)s5)sc4c3s2)c1,CCCCCCCCCc1c(C=C2C(=O)c3cc(Cl)c(Cl)cc3C2=C(C#N)C#N)sc2c1sc1c3c4nsnc4c4c5sc6c(CCCCCCCCC)c(C=C7C(=O)c8cc(Cl)c(Cl)cc8C7=C(C#N)C#N)sc6c5n(CC(CCCC)CCCCCC)c4c3n(CC(CCCC)CCCCCC)c21,16.42,-5.51,-2.77,-5.68,-3.9,,,,,,ZnO,,,
50390,10.1002/smll.202513104,CCCCCCC(CCCC)Cc1csc(-c2cc3c4nsnc4c4cc(-c5cc(CC(CCCC)CCCCCC)c(-c6cc7c(-c8cc(F)c(CC(CC)CCCC)s8)c8sccc8c(-c8cc(F)c(CC(CC)CCCC)s8)c7s6)s5)sc4c3s2)c1,CCCCCCCCCc1c(C=C2C(=O)c3cc(Cl)c(Cl)cc3C2=C(C#N)C#N)sc2c1sc1c3c4nsnc4c4c5sc6c(CCCCCCCCC)c(C=C7C(=O)c8cc(Cl)c(Cl)cc8C7=C(C#N)C#N)sc6c5n(CC(CCCC)CCCCCC)c4c3n(CC(CCCC)CCCCCC)c21,17.76,-5.51,-2.77,-5.68,-3.9,,,,,,ZnO/C2-PA,,,
50391,10.1002/smll.202513104,CCCCCCC(CCCC)Cc1csc(-c2cc3c4nsnc4c4cc(-c5cc(CC(CCCC)CCCCCC)c(-c6cc7c(-c8cc(F)c(CC(CC)CCCC)s8)c8sccc8c(-c8cc(F)c(CC(CC)CCCC)s8)c7s6)s5)sc4c3s2)c1,CCCCCCCCCc1c(C=C2C(=O)c3cc(Cl)c(Cl)cc3C2=C(C#N)C#N)sc2c1sc1c3c4nsnc4c4c5sc6c(CCCCCCCCC)c(C=C7C(=O)c8cc(Cl)c(Cl)cc8C7=C(C#N)C#N)sc6c5n(CC(CCCC)CCCCCC)c4c3n(CC(CCCC)CCCCCC)c21,19.18,-5.51,-2.77,-5.68,-3.9,,,,,,ZnO/4EG-PA,,,
50401,10.1002/smll.202514190,COC(=O)C(C)(C)c1cc(C)cc(-c2sc3c4sc5cc(/C=C6/C(=O)c7cc(F)cc(c7)C(=O)/C6=C\c6cc(C(C)(C)C(=O)OC)c(-c7cc(C)cc(C(C)(C)C(=O)OC)c7)s6)sc5c4c(C(C)(C)C(=O)OC)ccc2-3)c1,CCCCCCCCCc1c(C=C2C(=O)c3cc(Cl)c(Cl)cc3C2=C(C#N)C#N)sc2c1sc1c3c4nsnc4c4c5sc6c(CCCCCCCCC)c(C=C7C(=O)c8cc(Cl)c(Cl)cc8C7=C(C#N)C#N)sc6c5n(CC(CCCC)CCCCCC)c4c3n(CC(CCCC)CCCCCC)c21,17.92,-5.56,-3.65,-5.68,-3.9,,,,,conventional,PFN-Br,2PACz,,
50402,10.1002/smll.202514190,COC(=O)C(C)(C)c1cc(C)cc(-c2sc3c4sc5cc(/C=C6/C(=O)c7cc(F)cc(c7)C(=O)/C6=C\c6cc(C(C)(C)C(=O)OC)c(-c7cc(C)cc(C(C)(C)C(=O)OC)c7)s6)sc5c4c(C(C)(C)C(=O)OC)ccc2-3)c1,CCCCCCCCCc1c(C=C2C(=O)c3cc(Cl)c(Cl)cc3C2=C(C#N)C#N)sc2c1sc1c3c4nsnc4c4c5sc6c(CCCCCCCCC)c(C=C7C(=O)c8cc(Cl)c(Cl)cc8C7=C(C#N)C#N)sc6c5n(CC(CCCC)CCCCCC)c4c3n(CC(CCCC)CCCCCC)c21,18.31,-5.56,-3.65,-5.68,-3.9,,,,0.15% v/v DIO,conventional,PFN-Br,2PACz,,DIO
50403,10.1002/smll.202514190,COC(=O)C(C)(C)c1cc(C)cc(-c2sc3c4sc5cc(/C=C6/C(=O)c7cc(F)cc(c7)C(=O)/C6=C\c6cc(C(C)(C)C(=O)OC)c(-c7cc(C)cc(C(C)(C)C(=O)OC)c7)s6)sc5c4c(C(C)(C)C(=O)OC)ccc2-3)c1,CCCCCCCCCc1c(C=C2C(=O)c3cc(Cl)c(Cl)cc3C2=C(C#N)C#N)sc2c1sc1c3c4nsnc4c4c5sc6c(CCCCCCCCC)c(C=C7C(=O)c8cc(Cl)c(Cl)cc8C7=C(C#N)C#N)sc6c5n(CC(CCCC)CCCCCC)c4c3n(CC(CCCC)CCCCCC)c21,19.33,-5.56,-3.65,-5.68,-3.9,,,,71.2% wt% BCB,conventional,PFN-Br,2PACz,,BCB
50404,10.1002/smll.202514190,COC(=O)C(C)(C)c1cc(C)cc(-c2sc3c4sc5cc(/C=C6/C(=O)c7cc(F)cc(c7)C(=O)/C6=C\c6cc(C(C)(C)C(=O)OC)c(-c7cc(C)cc(C(C)(C)C(=O)OC)c7)s6)sc5c4c(C(C)(C)C(=O)OC)ccc2-3)c1,CCCCCCCCCc1c(C=C2C(=O)c3cc(Cl)c(Cl)cc3C2=C(C#N)C#N)sc2c1sc1c3c4nsnc4c4c5sc6c(CCCCCCCCC)c(C=C7C(=O)c8cc(Cl)c(Cl)cc8C7=C(C#N)C#N)sc6c5n(CC(CCCC)CCCCCC)c4c3n(CC(CCCC)CCCCCC)c21,19.72,-5.56,-3.65,-5.68,-3.9,,,,,conventional,PFN-Br,2PACz,,BCB+DIO
50405,10.1002/smll.202514190,COC(=O)C(C)(C)c1cc(C)cc(-c2sc3c4sc5cc(/C=C6/C(=O)c7cc(F)cc(c7)C(=O)/C6=C\c6cc(C(C)(C)C(=O)OC)c(-c7cc(C)cc(C(C)(C)C(=O)OC)c7)s6)sc5c4c(C(C)(C)C(=O)OC)ccc2-3)c1,CCCCCCCCCc1c(C=C2C(=O)c3cc(Cl)c(Cl)cc3C2=C(C#N)C#N)sc2c1sc1c3c4nsnc4c4c5sc6c(CCCCCCCCC)c(C=C7C(=O)c8cc(Cl)c(Cl)cc8C7=C(C#N)C#N)sc6c5n(CC(CCCC)CCCCCC)c4c3n(CC(CCCC)CCCCCC)c21,20.34,-5.56,-3.65,-5.68,-3.9,,,,,conventional,PFN-Br,2PACz,,BCB+DIO
50406,10.1002/smll.202514335,COC(=O)C(C)(C)c1cc(C)cc(-c2sc3c4sc5cc(/C=C6/C(=O)c7cc(F)cc(c7)C(=O)/C6=C\c6cc(C(C)(C)C(=O)OC)c(-c7cc(C)cc(C(C)(C)C(=O)OC)c7)s6)sc5c4c(C(C)(C)C(=O)OC)ccc2-3)c1,CCCCCCCCCc1c(C=C2C(=O)c3cc(Cl)c(Cl)cc3C2=C(C#N)C#N)sc2c1sc1c3c4nsnc4c4c5sc6c(CCCCCCCCC)c(C=C7C(=O)c8cc(Cl)c(Cl)cc8C7=C(C#N)C#N)sc6c5n(CC(CCCC)CCCCCC)c4c3n(CC(CCCC)CCCCCC)c21,18.61,-5.56,-3.65,-5.68,-3.9,,,,,conventional,PNDIT-F3N,PEDOT:PSS,,
50409,10.1002/smll.73151,COC(=O)C(C)(C)c1cc(C)cc(-c2sc3c4sc5cc(/C=C6/C(=O)c7cc(F)cc(c7)C(=O)/C6=C\c6cc(C(C)(C)C(=O)OC)c(-c7cc(C)cc(C(C)(C)C(=O)OC)c7)s6)sc5c4c(C(C)(C)C(=O)OC)ccc2-3)c1,CCCCCCCCCc1c(C=C2C(=O)c3cc(Cl)c(Cl)cc3C2=C(C#N)C#N)sc2c1sc1c3c4nsnc4c4c5sc6c(CCCCCCCCC)c(C=C7C(=O)c8cc(Cl)c(Cl)cc8C7=C(C#N)C#N)sc6c5n(CC(CCCC)CCCCCC)c4c3n(CC(CCCC)CCCCCC)c21,16.82,-5.56,-3.65,-5.68,-3.9,,,,,inverted,ZnO,MoO3,,
50410,10.1002/smll.73151,COC(=O)C(C)(C)c1cc(C)cc(-c2sc3c4sc5cc(/C=C6/C(=O)c7cc(F)cc(c7)C(=O)/C6=C\c6cc(C(C)(C)C(=O)OC)c(-c7cc(C)cc(C(C)(C)C(=O)OC)c7)s6)sc5c4c(C(C)(C)C(=O)OC)ccc2-3)c1,CCCCCCCCCc1c(C=C2C(=O)c3cc(Cl)c(Cl)cc3C2=C(C#N)C#N)sc2c1sc1c3c4nsnc4c4c5sc6c(CCCCCCCCC)c(C=C7C(=O)c8cc(Cl)c(Cl)cc8C7=C(C#N)C#N)sc6c5n(CC(CCCC)CCCCCC)c4c3n(CC(CCCC)CCCCCC)c21,18.29,-5.56,-3.65,-5.68,-3.9,,,,1%,inverted,ZnO,MoO3,,VTMS
50411,10.1002/smll.73151,COC(=O)C(C)(C)c1cc(C)cc(-c2sc3c4sc5cc(/C=C6/C(=O)c7cc(F)cc(c7)C(=O)/C6=C\c6cc(C(C)(C)C(=O)OC)c(-c7cc(C)cc(C(C)(C)C(=O)OC)c7)s6)sc5c4c(C(C)(C)C(=O)OC)ccc2-3)c1,CCCCCCCCCc1c(C=C2C(=O)c3cc(Cl)c(Cl)cc3C2=C(C#N)C#N)sc2c1sc1c3c4nsnc4c4c5sc6c(CCCCCCCCC)c(C=C7C(=O)c8cc(Cl)c(Cl)cc8C7=C(C#N)C#N)sc6c5n(CC(CCCC)CCCCCC)c4c3n(CC(CCCC)CCCCCC)c21,17.67,-5.56,-3.65,-5.68,-3.9,,,,,inverted,ZnO,MoO3,,MTMS
50412,10.1002/smll.73151,COC(=O)C(C)(C)c1cc(C)cc(-c2sc3c4sc5cc(/C=C6/C(=O)c7cc(F)cc(c7)C(=O)/C6=C\c6cc(C(C)(C)C(=O)OC)c(-c7cc(C)cc(C(C)(C)C(=O)OC)c7)s6)sc5c4c(C(C)(C)C(=O)OC)ccc2-3)c1,CCCCCCCCCc1c(C=C2C(=O)c3cc(Cl)c(Cl)cc3C2=C(C#N)C#N)sc2c1sc1c3c4nsnc4c4c5sc6c(CCCCCCCCC)c(C=C7C(=O)c8cc(Cl)c(Cl)cc8C7=C(C#N)C#N)sc6c5n(CC(CCCC)CCCCCC)c4c3n(CC(CCCC)CCCCCC)c21,16.68,-5.56,-3.65,-5.68,-3.9,,,,,inverted,ZnO,MoO3,,TMOS
50413,10.1002/smsc.202100092,COC(=O)C(C)(C)c1cc(C)cc(-c2sc3c4sc5cc(/C=C6/C(=O)c7cc(F)cc(c7)C(=O)/C6=C\c6cc(C(C)(C)C(=O)OC)c(-c7cc(C)cc(C(C)(C)C(=O)OC)c7)s6)sc5c4c(C(C)(C)C(=O)OC)ccc2-3)c1,CCCCCCCCCCCc1c(/C=C2\C(=O)c3cc(F)c(F)cc3C2=C(C#N)C#N)sc2c1sc1c3c4nsnc4c4c5sc6c(CCCCCCCCCCC)c(/C=C7\C(=O)c8cc(F)c(F)cc8C7=C(C#N)C#N)sc6c5n(CC(CC)CCCC)c4c3n(CC(CC)CCCC)c21,16.36,-5.56,-3.65,-5.65,-4.09,,,1:1.2,,conventional,PFNDI-Br,PEDOT:PSS,chloroform,CN
50418,10.1002/smsc.202400034,COC(=O)C(C)(C)c1cc(C)cc(-c2sc3c4sc5cc(/C=C6/C(=O)c7cc(F)cc(c7)C(=O)/C6=C\c6cc(C(C)(C)C(=O)OC)c(-c7cc(C)cc(C(C)(C)C(=O)OC)c7)s6)sc5c4c(C(C)(C)C(=O)OC)ccc2-3)c1,CCCCCCCCCc1c(C=C2C(=O)c3cc(Cl)c(Cl)cc3C2=C(C#N)C#N)sc2c1sc1c3c4nsnc4c4c5sc6c(CCCCCCCCC)c(C=C7C(=O)c8cc(Cl)c(Cl)cc8C7=C(C#N)C#N)sc6c5n(CC(CCCC)CCCCCC)c4c3n(CC(CCCC)CCCCCC)c21,2.74,-5.56,-3.65,-5.68,-3.9,,,,,conventional,H75,PEDOT:PSS,toluene,DIO
50419,10.1002/smsc.202400034,COC(=O)C(C)(C)c1cc(C)cc(-c2sc3c4sc5cc(/C=C6/C(=O)c7cc(F)cc(c7)C(=O)/C6=C\c6cc(C(C)(C)C(=O)OC)c(-c7cc(C)cc(C(C)(C)C(=O)OC)c7)s6)sc5c4c(C(C)(C)C(=O)OC)ccc2-3)c1,CCCCCCCCCc1c(C=C2C(=O)c3cc(Cl)c(Cl)cc3C2=C(C#N)C#N)sc2c1sc1c3c4nsnc4c4c5sc6c(CCCCCCCCC)c(C=C7C(=O)c8cc(Cl)c(Cl)cc8C7=C(C#N)C#N)sc6c5n(CC(CCCC)CCCCCC)c4c3n(CC(CCCC)CCCCCC)c21,7.61,-5.56,-3.65,-5.68,-3.9,,,,,conventional,H75,PEDOT:PSS,toluene,DIO
