Repository: JiYiqaq/PCE-KA-GNN

# Data directory

- `raw/Active_Database.csv` is the immutable source dataset bundled under CC BY 4.0. Do not overwrite it with processed data.
- `processed/` is created and populated by the training pipeline. Generated `.pt` and `.pth` caches are intentionally ignored by Git because they can exceed GitHub's normal single-file limit.

See `../DATA_LICENSE.md` for provenance, license and checksum information.

File: data/processed/device_records.csv (part 69 of 250)
record_id,doi,donor_smiles,acceptor_smiles,pce,homo_d,lumo_d,homo_a,lumo_a,active_layer_thickness,annealing_temp,d_a_ratio,additive_ratio,device_type,etl_canonical,htl_canonical,solvent_canonical,additive_canonical
50420,10.1002/smsc.202400034,COC(=O)C(C)(C)c1cc(C)cc(-c2sc3c4sc5cc(/C=C6/C(=O)c7cc(F)cc(c7)C(=O)/C6=C\c6cc(C(C)(C)C(=O)OC)c(-c7cc(C)cc(C(C)(C)C(=O)OC)c7)s6)sc5c4c(C(C)(C)C(=O)OC)ccc2-3)c1,CCCCCCCCCc1c(C=C2C(=O)c3cc(Cl)c(Cl)cc3C2=C(C#N)C#N)sc2c1sc1c3c4nsnc4c4c5sc6c(CCCCCCCCC)c(C=C7C(=O)c8cc(Cl)c(Cl)cc8C7=C(C#N)C#N)sc6c5n(CC(CCCC)CCCCCC)c4c3n(CC(CCCC)CCCCCC)c21,13.37,-5.56,-3.65,-5.68,-3.9,,,,,conventional,H75,PEDOT:PSS,toluene,DIO
50421,10.1002/smsc.202400034,COC(=O)C(C)(C)c1cc(C)cc(-c2sc3c4sc5cc(/C=C6/C(=O)c7cc(F)cc(c7)C(=O)/C6=C\c6cc(C(C)(C)C(=O)OC)c(-c7cc(C)cc(C(C)(C)C(=O)OC)c7)s6)sc5c4c(C(C)(C)C(=O)OC)ccc2-3)c1,CCCCCCCCCc1c(C=C2C(=O)c3cc(Cl)c(Cl)cc3C2=C(C#N)C#N)sc2c1sc1c3c4nsnc4c4c5sc6c(CCCCCCCCC)c(C=C7C(=O)c8cc(Cl)c(Cl)cc8C7=C(C#N)C#N)sc6c5n(CC(CCCC)CCCCCC)c4c3n(CC(CCCC)CCCCCC)c21,16.14,-5.56,-3.65,-5.68,-3.9,,,,,conventional,H75,PEDOT:PSS,toluene,DIO
50448,10.1002/smtd.202000136,CCCCCCCCc1cc(-c2c(-c3cccs3)sc3c(-c4cc(CCCCCCCC)c(CCCCCCCC)s4)c(-c4ccc(-c5cccc6nsnc56)s4)sc23)sc1CCCCCCCC,COC(=O)CCCC1(c2ccccc2)C23c4c5ccc6c7cc8c9c%10c(cc%11cc%12c%13c%14c(cc%15c%16ccc-5c2c%16c2c5c%16c%17c(c(c46)c7c9c%17c4c%10c%11c%13c4c%16c%14c%152)C513)C%12)C8,8.2,,,-5.9,-3.9,,,,,conventional,LiF,PEDOT:PSS,,
50450,10.1002/smtd.202000136,CCCCCCc1csc(-c2ccc(-c3cc(CCCCCC)c(/C=C/c4csc(-c5cc6c(OCC(CC)CCCC)c7sc(-c8ccc(C9=C%10C(=O)N(CC(CC)CCCC)C(c%11ccc(-c%12cc%13c(OCC(CC)CCCC)c%14sccc%14c(OCC(CC)CCCC)c%13s%12)s%11)=C%10C(=O)N9CC(CC)CCCC)s8)cc7c(OCC(CC)CCCC)c6s5)c4)s3)c3nsnc23)c1,COC(=O)CCCC1(c2ccccc2)C23c4c5ccc6c7cc8c9c%10c(cc%11cc%12c%13c%14c(cc%15c%16ccc-5c2c%16c2c5c%16c%17c(c(c46)c7c9c%17c4c%10c%11c%13c4c%16c%14c%152)C513)C%12)C8,8.7,,,-5.9,-3.9,,,,,conventional,LiF,PEDOT:PSS,,
50452,10.1002/smtd.202000136,CCCCCCCCN1C(=O)c2csc(-c3cc4c(s3)-c3sccc3[Si]4(CC(CC)CCCC)CC(CC)CCCC)c2C1=O,COC(=O)CCCC1(c2ccccc2)C23c4c5ccc6c7cc8c9c%10c(cc%11cc%12c%13c%14c(cc%15c%16ccc-5c2c%16c2c5c%16c%17c(c(c46)c7c9c%17c4c%10c%11c%13c4c%16c%14c%152)C513)C%12)C8,13.1,-5.57,-3.88,-5.9,-3.9,,,,,conventional,LiF,PEDOT:PSS,,
50453,10.1002/smtd.202000136,CCCCC(CC)Cc1ccc(-c2c3cc(-c4ccc(-c5sc(-c6cccs6)c6c5C(=O)c5c(CC(CC)CCCC)sc(CC(CC)CCCC)c5C6=O)s4)sc3c(-c3ccc(CC(CC)CCCC)s3)c3ccsc23)s1,CCCCCCc1ccc(C2(c3ccc(CCCCCC)cc3)c3cc4c(cc3-c3sc5cc(C=C6C(=O)c7ccccc7C6=C(C#N)C#N)sc5c32)C(c2ccc(CCCCCC)cc2)(c2ccc(CCCCCC)cc2)c2c-4sc3cc(C=C4C(=O)c5ccccc5C4=C(C#N)C#N)sc23)cc1,15.1,-5.33,-3.48,-5.576,-3.916,,,,,conventional,LiF,PEDOT:PSS,,
50454,10.1002/smtd.202000136,CCCCCCc1ccsc1,COC(=O)CCCC1(c2ccccc2)C23c4c5ccc6c7cc8c9c%10c(cc%11cc%12c%13c%14c(cc%15c%16ccc-5c2c%16c2c5c%16c%17c(c(c46)c7c9c%17c4c%10c%11c%13c4c%16c%14c%152)C513)C%12)C8,6.0,-5.01,-3.12,-5.9,-3.9,,,,,conventional,LiF,PEDOT:PSS,,
50455,10.1002/smtd.202000136,CCCCCCCCC(CCCCCCCC)n1c2ccccc2c2ccc(-c3ccc(-c4ccc(-c5cccs5)c5nsnc45)s3)cc21,COC(=O)CCCC1(c2ccccc2)C23c4c5ccc6c7cc8c9c%10c(cc%11cc%12c%13c%14c(cc%15c%16ccc-5c2c%16c2c5c%16c%17c(c(c46)c7c9c%17c4c%10c%11c%13c4c%16c%14c%152)C513)C%12)C8,13.6,-5.5,-3.6,-5.9,-3.9,,,,,conventional,LiF,PEDOT:PSS,,
50456,10.1002/smtd.202000136,CCCCC(CC)COC(=O)c1sc2c(-c3cc4c(OCC(CC)CCCC)c5sccc5c(OCC(CC)CCCC)c4s3)scc2c1F,COC(=O)CCCC1(c2ccccc2)C23c4c5ccc6c7cc8c9c%10c(cc%11cc%12c%13c%14c(cc%15c%16ccc-5c2c%16c2c5c%16c%17c(c(c46)c7c9c%17c4c%10c%11c%13c4c%16c%14c%152)C513)C%12)C8,13.0,-5.19,-3.43,-5.9,-3.9,,,,,conventional,LiF,PEDOT:PSS,,
50457,10.1002/smtd.202000687,COC(=O)C(C)(C)c1cc(C)cc(-c2sc3c4sc5cc(/C=C6/C(=O)c7cc(F)cc(c7)C(=O)/C6=C\c6cc(C(C)(C)C(=O)OC)c(-c7cc(C)cc(C(C)(C)C(=O)OC)c7)s6)sc5c4c(C(C)(C)C(=O)OC)ccc2-3)c1,CCCCCCCCCCCc1c(/C=C2\C(=O)c3cc(F)c(F)cc3C2=C(C#N)C#N)sc2c1sc1c3c4nsnc4c4c5sc6c(CCCCCCCCCCC)c(/C=C7\C(=O)c8cc(F)c(F)cc8C7=C(C#N)C#N)sc6c5n(CC(CCCC)CCCCCC)c4c3n(CC(CCCC)CCCCCC)c21,16.2,-5.56,-3.65,-5.65,-4.1,1.62,,,,,,,,
50458,10.1002/smtd.202000687,COC(=O)C(C)(C)c1cc(C)cc(-c2sc3c4sc5cc(/C=C6/C(=O)c7cc(F)cc(c7)C(=O)/C6=C\c6cc(C(C)(C)C(=O)OC)c(-c7cc(C)cc(C(C)(C)C(=O)OC)c7)s6)sc5c4c(C(C)(C)C(=O)OC)ccc2-3)c1,CCCCCCCCCCCc1c(/C=C2\C(=O)c3cc(F)c(F)cc3C2=C(C#N)C#N)sc2c1sc1c3c4nsnc4c4c5sc6c(CCCCCCCCCCC)c(/C=C7\C(=O)c8cc(F)c(F)cc8C7=C(C#N)C#N)sc6c5n(CC(CCCC)CCCCCC)c4c3n(CC(CCCC)CCCCCC)c21,17.2,-5.56,-3.65,-5.65,-4.1,,,,0.25 vol%,,,,,CN
50459,10.1002/smtd.202000687,COC(=O)C(C)(C)c1cc(C)cc(-c2sc3c4sc5cc(/C=C6/C(=O)c7cc(F)cc(c7)C(=O)/C6=C\c6cc(C(C)(C)C(=O)OC)c(-c7cc(C)cc(C(C)(C)C(=O)OC)c7)s6)sc5c4c(C(C)(C)C(=O)OC)ccc2-3)c1,CCCCCCCCCCCc1c(/C=C2\C(=O)c3cc(F)c(F)cc3C2=C(C#N)C#N)sc2c1sc1c3c4nsnc4c4c5sc6c(CCCCCCCCCCC)c(/C=C7\C(=O)c8cc(F)c(F)cc8C7=C(C#N)C#N)sc6c5n(CC(CCCC)CCCCCC)c4c3n(CC(CCCC)CCCCCC)c21,16.4,-5.56,-3.65,-5.65,-4.1,1.62,,,,,,,,
50460,10.1002/smtd.202000687,COC(=O)C(C)(C)c1cc(C)cc(-c2sc3c4sc5cc(/C=C6/C(=O)c7cc(F)cc(c7)C(=O)/C6=C\c6cc(C(C)(C)C(=O)OC)c(-c7cc(C)cc(C(C)(C)C(=O)OC)c7)s6)sc5c4c(C(C)(C)C(=O)OC)ccc2-3)c1,CCCCCCCCCCCc1c(/C=C2\C(=O)c3cc(F)c(F)cc3C2=C(C#N)C#N)sc2c1sc1c3c4nsnc4c4c5sc6c(CCCCCCCCCCC)c(/C=C7\C(=O)c8cc(F)c(F)cc8C7=C(C#N)C#N)sc6c5n(CC(CC)CCCC)c4c3n(CC(CC)CCCC)c21,15.9,-5.56,-3.65,-5.65,-4.09,1.62,,,,,,,,
50461,10.1002/smtd.202000687,COC(=O)C(C)(C)c1cc(C)cc(-c2sc3c4sc5cc(/C=C6/C(=O)c7cc(F)cc(c7)C(=O)/C6=C\c6cc(C(C)(C)C(=O)OC)c(-c7cc(C)cc(C(C)(C)C(=O)OC)c7)s6)sc5c4c(C(C)(C)C(=O)OC)ccc2-3)c1,CCCCCCCCCCCc1c(/C=C2\C(=O)c3cc(F)c(F)cc3C2=C(C#N)C#N)sc2c1sc1c3c4nsnc4c4c5sc6c(CCCCCCCCCCC)c(/C=C7\C(=O)c8cc(F)c(F)cc8C7=C(C#N)C#N)sc6c5n(CC(CC)CCCC)c4c3n(CC(CC)CCCC)c21,16.7,-5.56,-3.65,-5.65,-4.09,1.62,,,,,,,,
50462,10.1002/smtd.202000687,COC(=O)C(C)(C)c1cc(C)cc(-c2sc3c4sc5cc(/C=C6/C(=O)c7cc(F)cc(c7)C(=O)/C6=C\c6cc(C(C)(C)C(=O)OC)c(-c7cc(C)cc(C(C)(C)C(=O)OC)c7)s6)sc5c4c(C(C)(C)C(=O)OC)ccc2-3)c1,CCCCCCc1ccc(C2(c3ccc(CCCCCC)cc3)c3cc4c(cc3-c3sc5cc(/C=C6\C(=O)c7cc(F)c(F)cc7C6=C(C#N)C#N)sc5c32)C(c2ccc(CCCCCC)cc2)(c2ccc(CCCCCC)cc2)c2c-4sc3cc(/C=C4\C(=O)c5cc(F)c(F)cc5C4=C(C#N)C#N)sc23)cc1,12.8,-5.56,-3.65,-5.66,-4.14,1.62,,,,,,,,
50463,10.1002/smtd.202000687,COC(=O)C(C)(C)c1cc(C)cc(-c2sc3c4sc5cc(/C=C6/C(=O)c7cc(F)cc(c7)C(=O)/C6=C\c6cc(C(C)(C)C(=O)OC)c(-c7cc(C)cc(C(C)(C)C(=O)OC)c7)s6)sc5c4c(C(C)(C)C(=O)OC)ccc2-3)c1,CCCCCCc1ccc(C2(c3ccc(CCCCCC)cc3)c3cc4c(cc3-c3sc5cc(/C=C6\C(=O)c7cc(F)c(F)cc7C6=C(C#N)C#N)sc5c32)C(c2ccc(CCCCCC)cc2)(c2ccc(CCCCCC)cc2)c2c-4sc3cc(/C=C4\C(=O)c5cc(F)c(F)cc5C4=C(C#N)C#N)sc23)cc1,13.3,-5.56,-3.65,-5.66,-4.14,1.62,,,,,,,,
50464,10.1002/smtd.202000687,COC(=O)C(C)(C)c1cc(C)cc(-c2sc3c4sc5cc(/C=C6/C(=O)c7cc(F)cc(c7)C(=O)/C6=C\c6cc(C(C)(C)C(=O)OC)c(-c7cc(C)cc(C(C)(C)C(=O)OC)c7)s6)sc5c4c(C(C)(C)C(=O)OC)ccc2-3)c1,CCCCCCc1ccc(C2(c3ccc(CCCCCC)cc3)c3cc4c(cc3-c3sc(/C=C5\C(=O)c6cc(F)c(F)cc6C5=C(C#N)C#N)cc32)C(c2ccc(CCCCCC)cc2)(c2ccc(CCCCCC)cc2)c2cc(/C=C3\C(=O)c5cc(F)c(F)cc5C3=C(C#N)C#N)sc2-4)cc1,10.0,-5.56,-3.65,-5.73,-3.93,1.62,,,,,,,,
50465,10.1002/smtd.202000687,COC(=O)C(C)(C)c1cc(C)cc(-c2sc3c4sc5cc(/C=C6/C(=O)c7cc(F)cc(c7)C(=O)/C6=C\c6cc(C(C)(C)C(=O)OC)c(-c7cc(C)cc(C(C)(C)C(=O)OC)c7)s6)sc5c4c(C(C)(C)C(=O)OC)ccc2-3)c1,CCCCCCc1ccc(C2(c3ccc(CCCCCC)cc3)c3cc4c(cc3-c3sc(/C=C5\C(=O)c6cc(F)c(F)cc6C5=C(C#N)C#N)cc32)C(c2ccc(CCCCCC)cc2)(c2ccc(CCCCCC)cc2)c2cc(/C=C3\C(=O)c5cc(F)c(F)cc5C3=C(C#N)C#N)sc2-4)cc1,10.6,-5.56,-3.65,-5.73,-3.93,1.62,,,,,,,,
50466,10.1002/smtd.202000687,COC(=O)C(C)(C)c1cc(C)cc(-c2sc3c4sc5cc(/C=C6/C(=O)c7cc(F)cc(c7)C(=O)/C6=C\c6cc(C(C)(C)C(=O)OC)c(-c7cc(C)cc(C(C)(C)C(=O)OC)c7)s6)sc5c4c(C(C)(C)C(=O)OC)ccc2-3)c1,CCCCCCc1ccc(C2(c3ccc(CCCCCC)cc3)c3c(sc4cc(/C=C5\C(=O)c6cc(F)c(F)cc6C5=C(C#N)C#N)sc34)-c3sc4c5c(sc4c32)-c2sc3cc(/C=C4\C(=O)c6cc(F)c(F)cc6C4=C(C#N)C#N)sc3c2C5(c2ccc(CCCCCC)cc2)c2ccc(CCCCCC)cc2)cc1,12.9,-5.56,-3.65,-5.44,-4.07,,,,,,,,,
50467,10.1002/smtd.202000687,COC(=O)C(C)(C)c1cc(C)cc(-c2sc3c4sc5cc(/C=C6/C(=O)c7cc(F)cc(c7)C(=O)/C6=C\c6cc(C(C)(C)C(=O)OC)c(-c7cc(C)cc(C(C)(C)C(=O)OC)c7)s6)sc5c4c(C(C)(C)C(=O)OC)ccc2-3)c1,CCCCCCc1ccc(C2(c3ccc(CCCCCC)cc3)c3c(sc4cc(/C=C5\C(=O)c6cc(F)c(F)cc6C5=C(C#N)C#N)sc34)-c3sc4c5c(sc4c32)-c2sc3cc(/C=C4\C(=O)c6cc(F)c(F)cc6C4=C(C#N)C#N)sc3c2C5(c2ccc(CCCCCC)cc2)c2ccc(CCCCCC)cc2)cc1,13.2,-5.56,-3.65,-5.44,-4.07,,,,,,,,,
50474,10.1002/smtd.202101548,CCCCCCc1csc(-c2ccc(-c3cc4c(-c5cc(Cl)c(CC(CC)CCCC)s5)c5sccc5c(-c5cc(Cl)c(CC(CC)CCCC)s5)c4s3)c3nsnc23)c1,CCCCCCc1ccc(C2(c3ccc(CCCCCC)cc3)c3cc4c(cc3-c3sc5cc(/C=C6\C(=O)c7ccc(C)cc7C6=C(C#N)C#N)sc5c32)C(c2ccc(CCCCCC)cc2)(c2ccc(CCCCCC)cc2)c2c-4sc3cc(/C=C4\C(=O)c5ccc(C)cc5C4=C(C#N)C#N)sc23)cc1,9.42,,,-5.514,-3.808,,,,,,,,,
50475,10.1002/smtd.202101548,CCCCCCCCCCCCOc1ccc(-c2ccc(/C=C/c3cc(-c4cc(CCCCCCCCCCCC)c(-c5cc6c(OCCCCCCCCCCCC)c7sccc7c(OCCCCCCCCCCCC)c6s5)s4)c4nsnc4c3-c3cc(CCCCCCCCCCCC)cs3)s2)cc1,CCCCCCc1ccc(C2(c3ccc(CCCCCC)cc3)c3cc4c(cc3-c3sc5cc(/C=C6\C(=O)c7ccc(C)cc7C6=C(C#N)C#N)sc5c32)C(c2ccc(CCCCCC)cc2)(c2ccc(CCCCCC)cc2)c2c-4sc3cc(/C=C4\C(=O)c5ccc(C)cc5C4=C(C#N)C#N)sc23)cc1,8.61,-5.08,-3.57,-5.514,-3.808,,,,,,,,,
50478,10.1002/smtd.202101570,COC(=O)C(C)(C)c1cc(C)cc(-c2sc3c4sc5cc(/C=C6/C(=O)c7cc(F)cc(c7)C(=O)/C6=C\c6cc(C(C)(C)C(=O)OC)c(-c7cc(C)cc(C(C)(C)C(=O)OC)c7)s6)sc5c4c(C(C)(C)C(=O)OC)ccc2-3)c1,CCCCCCCCCCCc1c(/C=C2\C(=O)c3cc(F)c(F)cc3C2=C(C#N)C#N)sc2c1sc1c3c4nsnc4c4c5sc6c(CCCCCCCCCCC)c(/C=C7\C(=O)c8cc(F)c(F)cc8C7=C(C#N)C#N)sc6c5n(CC(CC)CCCC)c4c3n(CC(CC)CCCC)c21,7.6,-5.56,-3.65,-5.65,-4.09,85.0,,0.07:1,,,,,,
50479,10.1002/smtd.202101570,COC(=O)C(C)(C)c1cc(C)cc(-c2sc3c4sc5cc(/C=C6/C(=O)c7cc(F)cc(c7)C(=O)/C6=C\c6cc(C(C)(C)C(=O)OC)c(-c7cc(C)cc(C(C)(C)C(=O)OC)c7)s6)sc5c4c(C(C)(C)C(=O)OC)ccc2-3)c1,CCCCCCCCCCCc1c(/C=C2\C(=O)c3cc(F)c(F)cc3C2=C(C#N)C#N)sc2c1sc1c3c4nsnc4c4c5sc6c(CCCCCCCCCCC)c(/C=C7\C(=O)c8cc(F)c(F)cc8C7=C(C#N)C#N)sc6c5n(CC(CC)CCCC)c4c3n(CC(CC)CCCC)c21,8.4,-5.56,-3.65,-5.65,-4.09,85.0,,0.07:1,0.5 wt%,,,,,
50480,10.1002/smtd.202101570,COC(=O)C(C)(C)c1cc(C)cc(-c2sc3c4sc5cc(/C=C6/C(=O)c7cc(F)cc(c7)C(=O)/C6=C\c6cc(C(C)(C)C(=O)OC)c(-c7cc(C)cc(C(C)(C)C(=O)OC)c7)s6)sc5c4c(C(C)(C)C(=O)OC)ccc2-3)c1,CCCCCCCCCCCc1c(/C=C2\C(=O)c3cc(F)c(F)cc3C2=C(C#N)C#N)sc2c1sc1c3c4nsnc4c4c5sc6c(CCCCCCCCCCC)c(/C=C7\C(=O)c8cc(F)c(F)cc8C7=C(C#N)C#N)sc6c5n(CC(CC)CCCC)c4c3n(CC(CC)CCCC)c21,8.5,-5.56,-3.65,-5.65,-4.09,85.0,,0.07:1,0.1 wt%,,,,,
50481,10.1002/smtd.202101570,COC(=O)C(C)(C)c1cc(C)cc(-c2sc3c4sc5cc(/C=C6/C(=O)c7cc(F)cc(c7)C(=O)/C6=C\c6cc(C(C)(C)C(=O)OC)c(-c7cc(C)cc(C(C)(C)C(=O)OC)c7)s6)sc5c4c(C(C)(C)C(=O)OC)ccc2-3)c1,CCCCCCCCCCCc1c(/C=C2\C(=O)c3cc(F)c(F)cc3C2=C(C#N)C#N)sc2c1sc1c3c4nsnc4c4c5sc6c(CCCCCCCCCCC)c(/C=C7\C(=O)c8cc(F)c(F)cc8C7=C(C#N)C#N)sc6c5n(CC(CC)CCCC)c4c3n(CC(CC)CCCC)c21,4.2,-5.56,-3.65,-5.65,-4.09,85.0,,0.07:1,,,,,,
50482,10.1002/smtd.202101570,COC(=O)C(C)(C)c1cc(C)cc(-c2sc3c4sc5cc(/C=C6/C(=O)c7cc(F)cc(c7)C(=O)/C6=C\c6cc(C(C)(C)C(=O)OC)c(-c7cc(C)cc(C(C)(C)C(=O)OC)c7)s6)sc5c4c(C(C)(C)C(=O)OC)ccc2-3)c1,CCCCCCCCCCCc1c(/C=C2\C(=O)c3cc(F)c(F)cc3C2=C(C#N)C#N)sc2c1sc1c3c4nsnc4c4c5sc6c(CCCCCCCCCCC)c(/C=C7\C(=O)c8cc(F)c(F)cc8C7=C(C#N)C#N)sc6c5n(CC(CC)CCCC)c4c3n(CC(CC)CCCC)c21,5.2,-5.56,-3.65,-5.65,-4.09,85.0,,0.07:1,0.5 wt%,,,,,
50483,10.1002/smtd.202101570,COC(=O)C(C)(C)c1cc(C)cc(-c2sc3c4sc5cc(/C=C6/C(=O)c7cc(F)cc(c7)C(=O)/C6=C\c6cc(C(C)(C)C(=O)OC)c(-c7cc(C)cc(C(C)(C)C(=O)OC)c7)s6)sc5c4c(C(C)(C)C(=O)OC)ccc2-3)c1,CCCCCCCCCCCc1c(/C=C2\C(=O)c3cc(F)c(F)cc3C2=C(C#N)C#N)sc2c1sc1c3c4nsnc4c4c5sc6c(CCCCCCCCCCC)c(/C=C7\C(=O)c8cc(F)c(F)cc8C7=C(C#N)C#N)sc6c5n(CC(CC)CCCC)c4c3n(CC(CC)CCCC)c21,5.0,-5.56,-3.65,-5.65,-4.09,85.0,,0.07:1,0.1 wt%,,,,,
50484,10.1002/smtd.202101570,COC(=O)C(C)(C)c1cc(C)cc(-c2sc3c4sc5cc(/C=C6/C(=O)c7cc(F)cc(c7)C(=O)/C6=C\c6cc(C(C)(C)C(=O)OC)c(-c7cc(C)cc(C(C)(C)C(=O)OC)c7)s6)sc5c4c(C(C)(C)C(=O)OC)ccc2-3)c1,CCCCCCCCCCCc1c(/C=C2\C(=O)c3cc(F)c(F)cc3C2=C(C#N)C#N)sc2c1sc1c3c4nsnc4c4c5sc6c(CCCCCCCCCCC)c(/C=C7\C(=O)c8cc(F)c(F)cc8C7=C(C#N)C#N)sc6c5n(CC(CC)CCCC)c4c3n(CC(CC)CCCC)c21,7.7,-5.56,-3.65,-5.65,-4.09,85.0,,0.15:1,,,,,,
50485,10.1002/smtd.202101570,COC(=O)C(C)(C)c1cc(C)cc(-c2sc3c4sc5cc(/C=C6/C(=O)c7cc(F)cc(c7)C(=O)/C6=C\c6cc(C(C)(C)C(=O)OC)c(-c7cc(C)cc(C(C)(C)C(=O)OC)c7)s6)sc5c4c(C(C)(C)C(=O)OC)ccc2-3)c1,CCCCCCCCCCCc1c(/C=C2\C(=O)c3cc(F)c(F)cc3C2=C(C#N)C#N)sc2c1sc1c3c4nsnc4c4c5sc6c(CCCCCCCCCCC)c(/C=C7\C(=O)c8cc(F)c(F)cc8C7=C(C#N)C#N)sc6c5n(CC(CC)CCCC)c4c3n(CC(CC)CCCC)c21,8.3,-5.56,-3.65,-5.65,-4.09,85.0,,0.15:1,0.5 wt%,,,,,
50486,10.1002/smtd.202101570,COC(=O)C(C)(C)c1cc(C)cc(-c2sc3c4sc5cc(/C=C6/C(=O)c7cc(F)cc(c7)C(=O)/C6=C\c6cc(C(C)(C)C(=O)OC)c(-c7cc(C)cc(C(C)(C)C(=O)OC)c7)s6)sc5c4c(C(C)(C)C(=O)OC)ccc2-3)c1,CCCCCCCCCCCc1c(/C=C2\C(=O)c3cc(F)c(F)cc3C2=C(C#N)C#N)sc2c1sc1c3c4nsnc4c4c5sc6c(CCCCCCCCCCC)c(/C=C7\C(=O)c8cc(F)c(F)cc8C7=C(C#N)C#N)sc6c5n(CC(CC)CCCC)c4c3n(CC(CC)CCCC)c21,8.0,-5.56,-3.65,-5.65,-4.09,85.0,,0.15:1,0.1 wt%,,,,,
50509,10.1002/smtd.202301451,COC(=O)C(C)(C)c1cc(C)cc(-c2sc3c4sc5cc(/C=C6/C(=O)c7cc(F)cc(c7)C(=O)/C6=C\c6cc(C(C)(C)C(=O)OC)c(-c7cc(C)cc(C(C)(C)C(=O)OC)c7)s6)sc5c4c(C(C)(C)C(=O)OC)ccc2-3)c1,CCCCCCCCCCCc1c(/C=C2\C(=O)c3cc(F)c(F)cc3C2=C(C#N)C#N)sc2c1sc1c3c4nsnc4c4c5sc6c(CCCCCCCCCCC)c(/C=C7\C(=O)c8cc(F)c(F)cc8C7=C(C#N)C#N)sc6c5n(CC(CC)CCCC)c4c3n(CC(CC)CCCC)c21,11.72,-5.56,-3.65,-5.65,-4.09,,,,,inverted,ZnO,,,
50510,10.1002/smtd.202301451,COC(=O)C(C)(C)c1cc(C)cc(-c2sc3c4sc5cc(/C=C6/C(=O)c7cc(F)cc(c7)C(=O)/C6=C\c6cc(C(C)(C)C(=O)OC)c(-c7cc(C)cc(C(C)(C)C(=O)OC)c7)s6)sc5c4c(C(C)(C)C(=O)OC)ccc2-3)c1,CCCCCCCCCCCc1c(/C=C2\C(=O)c3cc(F)c(F)cc3C2=C(C#N)C#N)sc2c1sc1c3c4nsnc4c4c5sc6c(CCCCCCCCCCC)c(/C=C7\C(=O)c8cc(F)c(F)cc8C7=C(C#N)C#N)sc6c5n(CC(CC)CCCC)c4c3n(CC(CC)CCCC)c21,12.67,-5.56,-3.65,-5.65,-4.09,,,,,inverted,ZnO/BA,,,
50511,10.1002/smtd.202301451,COC(=O)C(C)(C)c1cc(C)cc(-c2sc3c4sc5cc(/C=C6/C(=O)c7cc(F)cc(c7)C(=O)/C6=C\c6cc(C(C)(C)C(=O)OC)c(-c7cc(C)cc(C(C)(C)C(=O)OC)c7)s6)sc5c4c(C(C)(C)C(=O)OC)ccc2-3)c1,CCCCCCCCCCCc1c(/C=C2\C(=O)c3cc(F)c(F)cc3C2=C(C#N)C#N)sc2c1sc1c3c4nsnc4c4c5sc6c(CCCCCCCCCCC)c(/C=C7\C(=O)c8cc(F)c(F)cc8C7=C(C#N)C#N)sc6c5n(CC(CC)CCCC)c4c3n(CC(CC)CCCC)c21,12.11,-5.56,-3.65,-5.65,-4.09,,,,,inverted,ZnO/4-CBA,,,
50512,10.1002/smtd.202301451,COC(=O)C(C)(C)c1cc(C)cc(-c2sc3c4sc5cc(/C=C6/C(=O)c7cc(F)cc(c7)C(=O)/C6=C\c6cc(C(C)(C)C(=O)OC)c(-c7cc(C)cc(C(C)(C)C(=O)OC)c7)s6)sc5c4c(C(C)(C)C(=O)OC)ccc2-3)c1,CCCCCCCCCCCc1c(/C=C2\C(=O)c3cc(F)c(F)cc3C2=C(C#N)C#N)sc2c1sc1c3c4nsnc4c4c5sc6c(CCCCCCCCCCC)c(/C=C7\C(=O)c8cc(F)c(F)cc8C7=C(C#N)C#N)sc6c5n(CC(CC)CCCC)c4c3n(CC(CC)CCCC)c21,13.03,-5.56,-3.65,-5.65,-4.09,,,,,inverted,ZnO/1-NA,,,
50513,10.1002/smtd.202301451,COC(=O)C(C)(C)c1cc(C)cc(-c2sc3c4sc5cc(/C=C6/C(=O)c7cc(F)cc(c7)C(=O)/C6=C\c6cc(C(C)(C)C(=O)OC)c(-c7cc(C)cc(C(C)(C)C(=O)OC)c7)s6)sc5c4c(C(C)(C)C(=O)OC)ccc2-3)c1,CCCCCCCCCCCc1c(/C=C2\C(=O)c3cc(F)c(F)cc3C2=C(C#N)C#N)sc2c1sc1c3c4nsnc4c4c5sc6c(CCCCCCCCCCC)c(/C=C7\C(=O)c8cc(F)c(F)cc8C7=C(C#N)C#N)sc6c5n(CC(CC)CCCC)c4c3n(CC(CC)CCCC)c21,13.06,-5.56,-3.65,-5.65,-4.09,,,,,inverted,ZnO/PPA,,,
50514,10.1002/smtd.202301451,COC(=O)C(C)(C)c1cc(C)cc(-c2sc3c4sc5cc(/C=C6/C(=O)c7cc(F)cc(c7)C(=O)/C6=C\c6cc(C(C)(C)C(=O)OC)c(-c7cc(C)cc(C(C)(C)C(=O)OC)c7)s6)sc5c4c(C(C)(C)C(=O)OC)ccc2-3)c1,CCCCCCCCCCCc1c(/C=C2\C(=O)c3cc(F)c(F)cc3C2=C(C#N)C#N)sc2c1sc1c3c4nsnc4c4c5sc6c(CCCCCCCCCCC)c(/C=C7\C(=O)c8cc(F)c(F)cc8C7=C(C#N)C#N)sc6c5n(CC(CC)CCCC)c4c3n(CC(CC)CCCC)c21,12.79,-5.56,-3.65,-5.65,-4.09,,,,,inverted,ZnO/BSA,,,
50515,10.1002/smtd.202400172,COC(=O)C(C)(C)c1cc(C)cc(-c2sc3c4sc5cc(/C=C6/C(=O)c7cc(F)cc(c7)C(=O)/C6=C\c6cc(C(C)(C)C(=O)OC)c(-c7cc(C)cc(C(C)(C)C(=O)OC)c7)s6)sc5c4c(C(C)(C)C(=O)OC)ccc2-3)c1,CCCCCCCCCCCc1c(/C=C2\C(=O)c3cc(F)c(F)cc3C2=C(C#N)C#N)sc2c1sc1c3c4nsnc4c4c5sc6c(CCCCCCCCCCC)c(/C=C7\C(=O)c8cc(F)c(F)cc8C7=C(C#N)C#N)sc6c5n(CC(CC)CCCC)c4c3n(CC(CC)CCCC)c21,15.94,-5.56,-3.65,-5.65,-4.09,,,,,conventional,PNDIT-F3N,PEDOT:PSS,,
50516,10.1002/smtd.202400172,COC(=O)C(C)(C)c1cc(C)cc(-c2sc3c4sc5cc(/C=C6/C(=O)c7cc(F)cc(c7)C(=O)/C6=C\c6cc(C(C)(C)C(=O)OC)c(-c7cc(C)cc(C(C)(C)C(=O)OC)c7)s6)sc5c4c(C(C)(C)C(=O)OC)ccc2-3)c1,CCCCCCCCCCCc1c(/C=C2\C(=O)c3cc(F)c(F)cc3C2=C(C#N)C#N)sc2c1sc1c3c4nsnc4c4c5sc6c(CCCCCCCCCCC)c(/C=C7\C(=O)c8cc(F)c(F)cc8C7=C(C#N)C#N)sc6c5n(CC(CC)CCCC)c4c3n(CC(CC)CCCC)c21,17.17,-5.56,-3.65,-5.65,-4.09,,,,0.5 vol%,conventional,PNDIT-F3N,PEDOT:PSS,,CN
50517,10.1002/smtd.202400172,COC(=O)C(C)(C)c1cc(C)cc(-c2sc3c4sc5cc(/C=C6/C(=O)c7cc(F)cc(c7)C(=O)/C6=C\c6cc(C(C)(C)C(=O)OC)c(-c7cc(C)cc(C(C)(C)C(=O)OC)c7)s6)sc5c4c(C(C)(C)C(=O)OC)ccc2-3)c1,CCCCCCCCCCCc1c(/C=C2\C(=O)c3cc(F)c(F)cc3C2=C(C#N)C#N)sc2c1sc1c3c4nsnc4c4c5sc6c(CCCCCCCCCCC)c(/C=C7\C(=O)c8cc(F)c(F)cc8C7=C(C#N)C#N)sc6c5n(CC(CC)CCCC)c4c3n(CC(CC)CCCC)c21,17.75,-5.56,-3.65,-5.65,-4.09,,100.0,,,conventional,PNDIT-F3N,PEDOT:PSS,,TT
50518,10.1002/smtd.202400172,COC(=O)C(C)(C)c1cc(C)cc(-c2sc3c4sc5cc(/C=C6/C(=O)c7cc(F)cc(c7)C(=O)/C6=C\c6cc(C(C)(C)C(=O)OC)c(-c7cc(C)cc(C(C)(C)C(=O)OC)c7)s6)sc5c4c(C(C)(C)C(=O)OC)ccc2-3)c1,CCCCCCCCCCCc1c(/C=C2\C(=O)c3cc(F)c(F)cc3C2=C(C#N)C#N)sc2c1sc1c3c4nsnc4c4c5sc6c(CCCCCCCCCCC)c(/C=C7\C(=O)c8cc(F)c(F)cc8C7=C(C#N)C#N)sc6c5n(CC(CC)CCCC)c4c3n(CC(CC)CCCC)c21,17.33,-5.56,-3.65,-5.65,-4.09,,100.0,,,conventional,PNDIT-F3N,PEDOT:PSS,,TTB
50519,10.1002/smtd.202400172,CCCCCCC(CCCC)Cc1csc(-c2cc3c4nsnc4c4cc(-c5cc(CC(CCCC)CCCCCC)c(-c6cc7c(-c8cc(F)c(CC(CC)CCCC)s8)c8sccc8c(-c8cc(F)c(CC(CC)CCCC)s8)c7s6)s5)sc4c3s2)c1,CCCCCCC(CCCC)Cc1c(/C=C2\C(=O)c3cc(F)c(F)cc3C2=C(C#N)C#N)sc2c1SC1c3c(c4c(c5nsnc35)c3sc5c(CC(CCCC)CCCCCC)c(/C=C6\C(=O)c7cc(F)c(F)cc7C6=C(C#N)C#N)sc5c3n4CC(CC)CCCC)N(CC(CC)CCCC)C21,16.16,-5.51,-2.77,-5.68,-3.9,,,,,conventional,PNDIT-F3N,PEDOT:PSS,,
50521,10.1002/smtd.202401235,COC(=O)C(C)(C)c1cc(C)cc(-c2sc3c4sc5cc(/C=C6/C(=O)c7cc(F)cc(c7)C(=O)/C6=C\c6cc(C(C)(C)C(=O)OC)c(-c7cc(C)cc(C(C)(C)C(=O)OC)c7)s6)sc5c4c(C(C)(C)C(=O)OC)ccc2-3)c1,CCCCCCCCCCCc1c(/C=C2\C(=O)c3cc(F)c(F)cc3C2=C(C#N)C#N)sc2c1sc1c3c4nsnc4c4c5sc6c(CCCCCCCCCCC)c(/C=C7\C(=O)c8cc(F)c(F)cc8C7=C(C#N)C#N)sc6c5n(CC(CC)CCCC)c4c3n(CC(CC)CCCC)c21,14.67,-5.56,-3.65,-5.65,-4.09,,,,,inverted,ZnO,MoO3,chloroform,
50522,10.1002/smtd.202401235,COC(=O)C(C)(C)c1cc(C)cc(-c2sc3c4sc5cc(/C=C6/C(=O)c7cc(F)cc(c7)C(=O)/C6=C\c6cc(C(C)(C)C(=O)OC)c(-c7cc(C)cc(C(C)(C)C(=O)OC)c7)s6)sc5c4c(C(C)(C)C(=O)OC)ccc2-3)c1,CCCCCCCCCCCc1c(/C=C2\C(=O)c3cc(F)c(F)cc3C2=C(C#N)C#N)sc2c1sc1c3c4nsnc4c4c5sc6c(CCCCCCCCCCC)c(/C=C7\C(=O)c8cc(F)c(F)cc8C7=C(C#N)C#N)sc6c5n(CC(CC)CCCC)c4c3n(CC(CC)CCCC)c21,15.83,-5.56,-3.65,-5.65,-4.09,,,,,inverted,ZnO,MoO3,chloroform,
50523,10.1002/smtd.202401235,COC(=O)C(C)(C)c1cc(C)cc(-c2sc3c4sc5cc(/C=C6/C(=O)c7cc(F)cc(c7)C(=O)/C6=C\c6cc(C(C)(C)C(=O)OC)c(-c7cc(C)cc(C(C)(C)C(=O)OC)c7)s6)sc5c4c(C(C)(C)C(=O)OC)ccc2-3)c1,CCCCCCCCCCCc1c(/C=C2\C(=O)c3cc(F)c(F)cc3C2=C(C#N)C#N)sc2c1sc1c3c4nsnc4c4c5sc6c(CCCCCCCCCCC)c(/C=C7\C(=O)c8cc(F)c(F)cc8C7=C(C#N)C#N)sc6c5n(CC(CC)CCCC)c4c3n(CC(CC)CCCC)c21,16.17,-5.56,-3.65,-5.65,-4.09,,,,,inverted,ZnO,MoO3,chloroform,
50524,10.1002/smtd.202401235,COC(=O)C(C)(C)c1cc(C)cc(-c2sc3c4sc5cc(/C=C6/C(=O)c7cc(F)cc(c7)C(=O)/C6=C\c6cc(C(C)(C)C(=O)OC)c(-c7cc(C)cc(C(C)(C)C(=O)OC)c7)s6)sc5c4c(C(C)(C)C(=O)OC)ccc2-3)c1,CCCCCCCCCCCc1c(/C=C2\C(=O)c3cc(F)c(F)cc3C2=C(C#N)C#N)sc2c1sc1c3c4nsnc4c4c5sc6c(CCCCCCCCCCC)c(/C=C7\C(=O)c8cc(F)c(F)cc8C7=C(C#N)C#N)sc6c5n(CC(CC)CCCC)c4c3n(CC(CC)CCCC)c21,15.99,-5.56,-3.65,-5.65,-4.09,,,,,inverted,ZnO,MoO3,chloroform,
50525,10.1002/smtd.202401235,COC(=O)C(C)(C)c1cc(C)cc(-c2sc3c4sc5cc(/C=C6/C(=O)c7cc(F)cc(c7)C(=O)/C6=C\c6cc(C(C)(C)C(=O)OC)c(-c7cc(C)cc(C(C)(C)C(=O)OC)c7)s6)sc5c4c(C(C)(C)C(=O)OC)ccc2-3)c1,CCCCCCCCCCCc1c(/C=C2\C(=O)c3cc(F)c(F)cc3C2=C(C#N)C#N)sc2c1sc1c3c4nsnc4c4c5sc6c(CCCCCCCCCCC)c(/C=C7\C(=O)c8cc(F)c(F)cc8C7=C(C#N)C#N)sc6c5n(CC(CC)CCCC)c4c3n(CC(CC)CCCC)c21,16.09,-5.56,-3.65,-5.65,-4.09,,,,,inverted,ZnO,MoO3,chloroform,
50526,10.1002/smtd.202401235,COC(=O)C(C)(C)c1cc(C)cc(-c2sc3c4sc5cc(/C=C6/C(=O)c7cc(F)cc(c7)C(=O)/C6=C\c6cc(C(C)(C)C(=O)OC)c(-c7cc(C)cc(C(C)(C)C(=O)OC)c7)s6)sc5c4c(C(C)(C)C(=O)OC)ccc2-3)c1,CCCCCCCCCCCc1c(/C=C2\C(=O)c3cc(F)c(F)cc3C2=C(C#N)C#N)sc2c1sc1c3c4nsnc4c4c5sc6c(CCCCCCCCCCC)c(/C=C7\C(=O)c8cc(F)c(F)cc8C7=C(C#N)C#N)sc6c5n(CC(CC)CCCC)c4c3n(CC(CC)CCCC)c21,14.23,-5.56,-3.65,-5.65,-4.09,,,,,inverted,ZnO,MoO3,chloroform,
50527,10.1002/smtd.202401235,COC(=O)C(C)(C)c1cc(C)cc(-c2sc3c4sc5cc(/C=C6/C(=O)c7cc(F)cc(c7)C(=O)/C6=C\c6cc(C(C)(C)C(=O)OC)c(-c7cc(C)cc(C(C)(C)C(=O)OC)c7)s6)sc5c4c(C(C)(C)C(=O)OC)ccc2-3)c1,CCCCCCCCCCCc1c(/C=C2\C(=O)c3cc(F)c(F)cc3C2=C(C#N)C#N)sc2c1sc1c3c4nsnc4c4c5sc6c(CCCCCCCCCCC)c(/C=C7\C(=O)c8cc(F)c(F)cc8C7=C(C#N)C#N)sc6c5n(CC(CC)CCCC)c4c3n(CC(CC)CCCC)c21,14.31,-5.56,-3.65,-5.65,-4.09,,,,,inverted,ZnO,MoO3,chloroform,
50528,10.1002/smtd.202401235,COC(=O)C(C)(C)c1cc(C)cc(-c2sc3c4sc5cc(/C=C6/C(=O)c7cc(F)cc(c7)C(=O)/C6=C\c6cc(C(C)(C)C(=O)OC)c(-c7cc(C)cc(C(C)(C)C(=O)OC)c7)s6)sc5c4c(C(C)(C)C(=O)OC)ccc2-3)c1,CCCCCCCCCCCc1c(/C=C2\C(=O)c3cc(F)c(F)cc3C2=C(C#N)C#N)sc2c1sc1c3c4nsnc4c4c5sc6c(CCCCCCCCCCC)c(/C=C7\C(=O)c8cc(F)c(F)cc8C7=C(C#N)C#N)sc6c5n(CC(CC)CCCC)c4c3n(CC(CC)CCCC)c21,16.84,-5.56,-3.65,-5.65,-4.09,,,,,inverted,ZnO,MoO3,chloroform,
50534,10.1002/smtd.202401307,COC(=O)C(C)(C)c1cc(C)cc(-c2sc3c4sc5cc(/C=C6/C(=O)c7cc(F)cc(c7)C(=O)/C6=C\c6cc(C(C)(C)C(=O)OC)c(-c7cc(C)cc(C(C)(C)C(=O)OC)c7)s6)sc5c4c(C(C)(C)C(=O)OC)ccc2-3)c1,CCCCCCCCCCCc1c(/C=C2\C(=O)c3cc(F)c(F)cc3C2=C(C#N)C#N)sc2c1sc1c3c4nsnc4c4c5sc6c(CCCCCCCCCCC)c(/C=C7\C(=O)c8cc(F)c(F)cc8C7=C(C#N)C#N)sc6c5n(CC(CC)CCCC)c4c3n(CC(CC)CCCC)c21,15.5,-5.56,-3.65,-5.65,-4.09,,,,,,,,,
50545,10.1002/smtd.202500239,CCCCCCC(CCCC)Cc1csc(-c2cc3c4nsnc4c4cc(-c5cc(CC(CCCC)CCCCCC)c(-c6cc7c(-c8cc(F)c(CC(CC)CCCC)s8)c8sccc8c(-c8cc(F)c(CC(CC)CCCC)s8)c7s6)s5)sc4c3s2)c1,CCCCCCCCCCCc1c(/C=C2\C(=O)c3cc(F)c(F)cc3C2=C(C#N)C#N)sc2c1sc1c3c4nsnc4c4c5sc6c(CCCCCCCCCCC)c(/C=C7\C(=O)c8cc(F)c(F)cc8C7=C(C#N)C#N)sc6c5n(CC(CC)CCCC)c4c3n(CC(CC)CCCC)c21,18.07,-5.51,-2.77,-5.65,-4.09,,,,,conventional,PDINN,PEDOT:PSS,,
50550,10.1002/smtd.202501159,CCCCCCC(CCCC)Cc1csc(-c2cc3c4nsnc4c4cc(-c5cc(CC(CCCC)CCCCCC)c(-c6cc7c(-c8cc(Cl)c(CC(CC)CCCC)s8)c8sccc8c(-c8cc(Cl)c(CC(CC)CCCC)s8)c7s6)s5)sc4c3s2)c1,CCCCCCCCCCCc1c(/C=C2\C(=O)c3cc(F)c(F)cc3C2=C(C#N)C#N)sc2c1sc1c3c4nsnc4c4c5sc6c(CCCCCCCCCCC)c(/C=C7\C(=O)c8cc(F)c(F)cc8C7=C(C#N)C#N)sc6c5n(CC(CC)CCCC)c4c3n(CC(CC)CCCC)c21,17.07,-5.51,-2.77,-5.65,-4.09,,,,,conventional,PNDIT-F3N,PEDOT:PSS,chloroform,
50551,10.1002/smtd.202501159,CCCCCCC(CCCC)Cc1csc(-c2cc3c4nsnc4c4cc(-c5cc(CC(CCCC)CCCCCC)c(-c6cc7c(-c8cc(Cl)c(CC(CC)CCCC)s8)c8sccc8c(-c8cc(Cl)c(CC(CC)CCCC)s8)c7s6)s5)sc4c3s2)c1,CCCCCCCCCCCc1c(/C=C2\C(=O)c3cc(F)c(F)cc3C2=C(C#N)C#N)sc2c1sc1c3c4nsnc4c4c5sc6c(CCCCCCCCCCC)c(/C=C7\C(=O)c8cc(F)c(F)cc8C7=C(C#N)C#N)sc6c5n(CC(CC)CCCC)c4c3n(CC(CC)CCCC)c21,17.76,-5.51,-2.77,-5.65,-4.09,,,,,conventional,PNDIT-F3N,PEDOT:PSS,chloroform,
50552,10.1002/smtd.202501159,CCCCCCC(CCCC)Cc1csc(-c2cc3c4nsnc4c4cc(-c5cc(CC(CCCC)CCCCCC)c(-c6cc7c(-c8cc(Cl)c(CC(CC)CCCC)s8)c8sccc8c(-c8cc(Cl)c(CC(CC)CCCC)s8)c7s6)s5)sc4c3s2)c1,CCCCCCCCCCCc1c(/C=C2\C(=O)c3cc(F)c(F)cc3C2=C(C#N)C#N)sc2c1sc1c3c4nsnc4c4c5sc6c(CCCCCCCCCCC)c(/C=C7\C(=O)c8cc(F)c(F)cc8C7=C(C#N)C#N)sc6c5n(CC(CC)CCCC)c4c3n(CC(CC)CCCC)c21,18.07,-5.51,-2.77,-5.65,-4.09,,,,,conventional,PNDIT-F3N,PEDOT:PSS,chloroform,
50553,10.1002/smtd.202501159,CCCCCCC(CCCC)Cc1csc(-c2cc3c4nsnc4c4cc(-c5cc(CC(CCCC)CCCCCC)c(-c6cc7c(-c8cc(Cl)c(CC(CC)CCCC)s8)c8sccc8c(-c8cc(Cl)c(CC(CC)CCCC)s8)c7s6)s5)sc4c3s2)c1,CCCCCCCCCCCc1c(/C=C2\C(=O)c3cc(F)c(F)cc3C2=C(C#N)C#N)sc2c1sc1c3c4nsnc4c4c5sc6c(CCCCCCCCCCC)c(/C=C7\C(=O)c8cc(F)c(F)cc8C7=C(C#N)C#N)sc6c5n(CC(CC)CCCC)c4c3n(CC(CC)CCCC)c21,19.23,-5.51,-2.77,-5.65,-4.09,,,,,conventional,PNDIT-F3N,PEDOT:PSS,chloroform,
50554,10.1002/smtd.202501209,CCCCCCC(CCCC)Cc1csc(-c2cc3c4nsnc4c4cc(-c5cc(CC(CCCC)CCCCCC)c(-c6cc7c(-c8cc(F)c(CC(CC)CCCC)s8)c8sccc8c(-c8cc(F)c(CC(CC)CCCC)s8)c7s6)s5)sc4c3s2)c1,CCCCCCC(CCCC)Cc1c(/C=C2\C(=O)c3cc(F)c(F)cc3C2=C(C#N)C#N)sc2c1SC1c3c(c4c(c5nsnc35)c3sc5c(CC(CCCC)CCCCCC)c(/C=C6\C(=O)c7cc(F)c(F)cc7C6=C(C#N)C#N)sc5c3n4CC(CC)CCCC)N(CC(CC)CCCC)C21,18.47,-5.51,-2.77,-5.68,-3.9,,,,,conventional,PDINN,PEDOT:PSS,,
50556,10.1002/smtd.202501707,COC(=O)C(C)(C)c1cc(C)cc(-c2sc3c4sc5cc(/C=C6/C(=O)c7cc(F)cc(c7)C(=O)/C6=C\c6cc(C(C)(C)C(=O)OC)c(-c7cc(C)cc(C(C)(C)C(=O)OC)c7)s6)sc5c4c(C(C)(C)C(=O)OC)ccc2-3)c1,CCCCCCCCCc1c(C=C2C(=O)c3cc(Cl)c(Cl)cc3C2=C(C#N)C#N)sc2c1sc1c3c4nsnc4c4c5sc6c(CCCCCCCCC)c(C=C7C(=O)c8cc(Cl)c(Cl)cc8C7=C(C#N)C#N)sc6c5n(CC(CCCC)CCCCCC)c4c3n(CC(CCCC)CCCCCC)c21,19.08,-5.56,-3.65,-5.68,-3.9,,,,,,PDINN,2PACz,chloroform,
50559,10.1002/smtd.202502401,COC(=O)C(C)(C)c1cc(C)cc(-c2sc3c4sc5cc(/C=C6/C(=O)c7cc(F)cc(c7)C(=O)/C6=C\c6cc(C(C)(C)C(=O)OC)c(-c7cc(C)cc(C(C)(C)C(=O)OC)c7)s6)sc5c4c(C(C)(C)C(=O)OC)ccc2-3)c1,CCCCCCCCCCCc1c(/C=C2\C(=O)c3cc(F)c(F)cc3C2=C(C#N)C#N)sc2c1sc1c3c4nsnc4c4c5sc6c(CCCCCCCCCCC)c(/C=C7\C(=O)c8cc(F)c(F)cc8C7=C(C#N)C#N)sc6c5n(CC(CC)CCCC)c4c3n(CC(CC)CCCC)c21,14.2,-5.56,-3.65,-5.65,-4.09,100.0,90.0,1:1.2,,conventional,PDINN,PEDOT:PSS,,
50560,10.1002/smtd.202502401,COC(=O)C(C)(C)c1cc(C)cc(-c2sc3c4sc5cc(/C=C6/C(=O)c7cc(F)cc(c7)C(=O)/C6=C\c6cc(C(C)(C)C(=O)OC)c(-c7cc(C)cc(C(C)(C)C(=O)OC)c7)s6)sc5c4c(C(C)(C)C(=O)OC)ccc2-3)c1,CCCCCCCCCCCc1c(/C=C2\C(=O)c3cc(F)c(F)cc3C2=C(C#N)C#N)sc2c1sc1c3c4nsnc4c4c5sc6c(CCCCCCCCCCC)c(/C=C7\C(=O)c8cc(F)c(F)cc8C7=C(C#N)C#N)sc6c5n(CC(CC)CCCC)c4c3n(CC(CC)CCCC)c21,16.1,-5.56,-3.65,-5.65,-4.09,100.0,90.0,0.1:0.9:1.2,0.1:0.9:1.2 wt.%,conventional,PDINN,PEDOT:PSS,,UV326-DBOPA
50561,10.1002/smtd.202502401,COC(=O)C(C)(C)c1cc(C)cc(-c2sc3c4sc5cc(/C=C6/C(=O)c7cc(F)cc(c7)C(=O)/C6=C\c6cc(C(C)(C)C(=O)OC)c(-c7cc(C)cc(C(C)(C)C(=O)OC)c7)s6)sc5c4c(C(C)(C)C(=O)OC)ccc2-3)c1,CCCCCCCCCCCc1c(/C=C2\C(=O)c3cc(F)c(F)cc3C2=C(C#N)C#N)sc2c1sc1c3c4nsnc4c4c5sc6c(CCCCCCCCCCC)c(/C=C7\C(=O)c8cc(F)c(F)cc8C7=C(C#N)C#N)sc6c5n(CC(CC)CCCC)c4c3n(CC(CC)CCCC)c21,14.7,-5.56,-3.65,-5.65,-4.09,100.0,90.0,0.1:0.9:1.2,0.1:0.9:1.2 wt.%,conventional,PDINN,PEDOT:PSS,,UV237-DBOPA
50562,10.1002/smtd.202502425,COC(=O)C(C)(C)c1cc(C)cc(-c2sc3c4sc5cc(/C=C6/C(=O)c7cc(F)cc(c7)C(=O)/C6=C\c6cc(C(C)(C)C(=O)OC)c(-c7cc(C)cc(C(C)(C)C(=O)OC)c7)s6)sc5c4c(C(C)(C)C(=O)OC)ccc2-3)c1,CCCCCCCCCCCc1c(/C=C2\C(=O)c3cc(F)c(F)cc3C2=C(C#N)C#N)sc2c1sc1c3c4nsnc4c4c5sc6c(CCCCCCCCCCC)c(/C=C7\C(=O)c8cc(F)c(F)cc8C7=C(C#N)C#N)sc6c5n(CC(CCCC)CCCCCC)c4c3n(CC(CCCC)CCCCCC)c21,15.1,-5.56,-3.65,-5.65,-4.1,,,,,inverted,ZnO,,,
50563,10.1002/smtd.202502425,COC(=O)C(C)(C)c1cc(C)cc(-c2sc3c4sc5cc(/C=C6/C(=O)c7cc(F)cc(c7)C(=O)/C6=C\c6cc(C(C)(C)C(=O)OC)c(-c7cc(C)cc(C(C)(C)C(=O)OC)c7)s6)sc5c4c(C(C)(C)C(=O)OC)ccc2-3)c1,CCCCCCCCCCCc1c(/C=C2\C(=O)c3cc(F)c(F)cc3C2=C(C#N)C#N)sc2c1sc1c3c4nsnc4c4c5sc6c(CCCCCCCCCCC)c(/C=C7\C(=O)c8cc(F)c(F)cc8C7=C(C#N)C#N)sc6c5n(CC(CCCC)CCCCCC)c4c3n(CC(CCCC)CCCCCC)c21,16.6,-5.56,-3.65,-5.65,-4.1,,,,,inverted,ZnO/PDIN-OTs,,,
50564,10.1002/smtd.202502425,COC(=O)C(C)(C)c1cc(C)cc(-c2sc3c4sc5cc(/C=C6/C(=O)c7cc(F)cc(c7)C(=O)/C6=C\c6cc(C(C)(C)C(=O)OC)c(-c7cc(C)cc(C(C)(C)C(=O)OC)c7)s6)sc5c4c(C(C)(C)C(=O)OC)ccc2-3)c1,CCCCCCCCCCCc1c(/C=C2\C(=O)c3cc(F)c(F)cc3C2=C(C#N)C#N)sc2c1sc1c3c4nsnc4c4c5sc6c(CCCCCCCCCCC)c(/C=C7\C(=O)c8cc(F)c(F)cc8C7=C(C#N)C#N)sc6c5n(CC(CCCC)CCCCCC)c4c3n(CC(CCCC)CCCCCC)c21,16.5,-5.56,-3.65,-5.65,-4.1,,,,,inverted,ZnO/NDIN-OTs,,,
50565,10.1002/smtd.202502425,COC(=O)C(C)(C)c1cc(C)cc(-c2sc3c4sc5cc(/C=C6/C(=O)c7cc(F)cc(c7)C(=O)/C6=C\c6cc(C(C)(C)C(=O)OC)c(-c7cc(C)cc(C(C)(C)C(=O)OC)c7)s6)sc5c4c(C(C)(C)C(=O)OC)ccc2-3)c1,CCCCCCC(CCCC)Cc1c(/C=C2\C(=O)c3cc(F)c(F)cc3C2=C(C#N)C#N)sc2c1SC1c3c(c4c(c5nsnc35)c3sc5c(CC(CCCC)CCCCCC)c(/C=C6\C(=O)c7cc(F)c(F)cc7C6=C(C#N)C#N)sc5c3n4CC(CC)CCCC)N(CC(CC)CCCC)C21,16.2,-5.56,-3.65,-5.68,-3.9,,,,,inverted,ZnO,,,
50566,10.1002/smtd.202502425,COC(=O)C(C)(C)c1cc(C)cc(-c2sc3c4sc5cc(/C=C6/C(=O)c7cc(F)cc(c7)C(=O)/C6=C\c6cc(C(C)(C)C(=O)OC)c(-c7cc(C)cc(C(C)(C)C(=O)OC)c7)s6)sc5c4c(C(C)(C)C(=O)OC)ccc2-3)c1,CCCCCCC(CCCC)Cc1c(/C=C2\C(=O)c3cc(F)c(F)cc3C2=C(C#N)C#N)sc2c1SC1c3c(c4c(c5nsnc35)c3sc5c(CC(CCCC)CCCCCC)c(/C=C6\C(=O)c7cc(F)c(F)cc7C6=C(C#N)C#N)sc5c3n4CC(CC)CCCC)N(CC(CC)CCCC)C21,18.3,-5.56,-3.65,-5.68,-3.9,,,,,inverted,ZnO/PDIN-OTs,,,
50567,10.1002/smtd.202502425,COC(=O)C(C)(C)c1cc(C)cc(-c2sc3c4sc5cc(/C=C6/C(=O)c7cc(F)cc(c7)C(=O)/C6=C\c6cc(C(C)(C)C(=O)OC)c(-c7cc(C)cc(C(C)(C)C(=O)OC)c7)s6)sc5c4c(C(C)(C)C(=O)OC)ccc2-3)c1,CCCCCCC(CCCC)Cc1c(/C=C2\C(=O)c3cc(F)c(F)cc3C2=C(C#N)C#N)sc2c1SC1c3c(c4c(c5nsnc35)c3sc5c(CC(CCCC)CCCCCC)c(/C=C6\C(=O)c7cc(F)c(F)cc7C6=C(C#N)C#N)sc5c3n4CC(CC)CCCC)N(CC(CC)CCCC)C21,18.1,-5.56,-3.65,-5.68,-3.9,,,,,inverted,ZnO/NDIN-OTs,,,
50568,10.1002/smtd.70611,COC(=O)C(C)(C)c1cc(C)cc(-c2sc3c4sc5cc(/C=C6/C(=O)c7cc(F)cc(c7)C(=O)/C6=C\c6cc(C(C)(C)C(=O)OC)c(-c7cc(C)cc(C(C)(C)C(=O)OC)c7)s6)sc5c4c(C(C)(C)C(=O)OC)ccc2-3)c1,CCCCCCCCCCCc1c(/C=C2\C(=O)c3cc(F)c(F)cc3C2=C(C#N)C#N)sc2c1sc1c3c4nsnc4c4c5sc6c(CCCCCCCCCCC)c(/C=C7\C(=O)c8cc(F)c(F)cc8C7=C(C#N)C#N)sc6c5n(CC(CC)CCCC)c4c3n(CC(CC)CCCC)c21,15.89,-5.56,-3.65,-5.65,-4.09,,,,,,PFN-Br,,,
50569,10.1002/smtd.70611,COC(=O)C(C)(C)c1cc(C)cc(-c2sc3c4sc5cc(/C=C6/C(=O)c7cc(F)cc(c7)C(=O)/C6=C\c6cc(C(C)(C)C(=O)OC)c(-c7cc(C)cc(C(C)(C)C(=O)OC)c7)s6)sc5c4c(C(C)(C)C(=O)OC)ccc2-3)c1,CCCCCCCCCCCc1c(/C=C2\C(=O)c3cc(F)c(F)cc3C2=C(C#N)C#N)sc2c1sc1c3c4nsnc4c4c5sc6c(CCCCCCCCCCC)c(/C=C7\C(=O)c8cc(F)c(F)cc8C7=C(C#N)C#N)sc6c5n(CC(CC)CCCC)c4c3n(CC(CC)CCCC)c21,13.87,-5.56,-3.65,-5.65,-4.09,,,,,conventional,PFN-F50,,,
50570,10.1002/smtd.70611,COC(=O)C(C)(C)c1cc(C)cc(-c2sc3c4sc5cc(/C=C6/C(=O)c7cc(F)cc(c7)C(=O)/C6=C\c6cc(C(C)(C)C(=O)OC)c(-c7cc(C)cc(C(C)(C)C(=O)OC)c7)s6)sc5c4c(C(C)(C)C(=O)OC)ccc2-3)c1,CCCCCCCCCCCc1c(/C=C2\C(=O)c3cc(F)c(F)cc3C2=C(C#N)C#N)sc2c1sc1c3c4nsnc4c4c5sc6c(CCCCCCCCCCC)c(/C=C7\C(=O)c8cc(F)c(F)cc8C7=C(C#N)C#N)sc6c5n(CC(CC)CCCC)c4c3n(CC(CC)CCCC)c21,15.01,-5.56,-3.65,-5.65,-4.09,,,,,conventional,PFN-F25,,,
50571,10.1002/smtd.70611,COC(=O)C(C)(C)c1cc(C)cc(-c2sc3c4sc5cc(/C=C6/C(=O)c7cc(F)cc(c7)C(=O)/C6=C\c6cc(C(C)(C)C(=O)OC)c(-c7cc(C)cc(C(C)(C)C(=O)OC)c7)s6)sc5c4c(C(C)(C)C(=O)OC)ccc2-3)c1,CCCCCCCCCCCc1c(/C=C2\C(=O)c3cc(F)c(F)cc3C2=C(C#N)C#N)sc2c1sc1c3c4nsnc4c4c5sc6c(CCCCCCCCCCC)c(/C=C7\C(=O)c8cc(F)c(F)cc8C7=C(C#N)C#N)sc6c5n(CC(CC)CCCC)c4c3n(CC(CC)CCCC)c21,15.04,-5.56,-3.65,-5.65,-4.09,,,,,conventional,PFN-F12.5,,,
50575,10.1002/solr.201900342,COC(=O)C(C)(C)c1cc(C)cc(-c2sc3c4sc5cc(/C=C6/C(=O)c7cc(F)cc(c7)C(=O)/C6=C\c6cc(C(C)(C)C(=O)OC)c(-c7cc(C)cc(C(C)(C)C(=O)OC)c7)s6)sc5c4c(C(C)(C)C(=O)OC)ccc2-3)c1,CCCCCCCCCc1c(/C=C2\C(=O)c3cc(Cl)c(Cl)cc3C2=C(C#N)C#N)sc2c1sc1c3c4nsnc4c4c5sc6c(CCC)c(/C=C7\C(=O)c8cc(Cl)c(Cl)cc8C7=C(C#N)C#N)sc6c5n(CC(CCCC)CCCCCC)c4c3n(CC(CCCC)CCCCCC)c21,16.5,-5.49,-3.64,-5.66,-4.14,,,,,inverted,ZnO,MoO3,,
50578,10.1002/solr.201900342,CCc1c(F)cc(-c2c3cc(-c4ccc(-c5c6c(c(-c7ccc(-c8cc9c(-c%10cc(F)c(CC)c(F)c%10)c%10sc(-c%11ccc(-c%12c%13c(c(-c%14ccc(-c%15cc%16c(-c%17cc(F)c(CC)c(F)c%17)c%17sc(-c%18ccc(-c%19c%20c(c(-c%21cccs%21)c%21nn(CC)nc%19%21)C(=O)N(CC)C%20=O)s%18)cc%17c(-c%17cc(F)c(CC)c(F)c%17)c%16s%15)s%14)c%14nn(CC)nc%12%14)C(=O)N(CC)C%13=O)s%11)cc%10c(-c%10cc(F)c(CC)c(F)c%10)c9s8)s7)c7nn(CC)nc57)C(=O)N(CC)C6=O)s4)sc3c(-c3cc(F)c(CC)c(F)c3)c3ccsc23)cc1F,CCCCCCCCCCCc1c(/C=C2\C(=O)c3cc(F)c(F)cc3C2=C(C#N)C#N)sc2c1sc1c3c4nsnc4c4c5sc6c(CCCCCCCCCCC)c(/C=C7\C(=O)c8cc(F)c(F)cc8C7=C(C#N)C#N)sc6c5n(CC(CC)CCCC)c4c3n(CC(CC)CCCC)c21,15.75,-5.38,-3.06,-5.65,-4.09,,,,,conventional,PFNDI-Br,PEDOT:PSS,,
50579,10.1002/solr.201900342,COC(=O)C(C)(C)c1cc(C)cc(-c2sc3c4sc5cc(/C=C6/C(=O)c7cc(F)cc(c7)C(=O)/C6=C\c6cc(C(C)(C)C(=O)OC)c(-c7cc(C)cc(C(C)(C)C(=O)OC)c7)s6)sc5c4c(C(C)(C)C(=O)OC)ccc2-3)c1,CCCCCCCCCCCc1c(/C=C2\C(=O)c3cc(F)c(F)cc3C2=C(C#N)C#N)sc2c1sc1c3c4nsnc4c4c5sc6c(CCCCCCCCCCC)c(/C=C7\C(=O)c8cc(F)c(F)cc8C7=C(C#N)C#N)sc6c5n(CC(CC)CCCC)c4c3n(CC(CC)CCCC)c21,15.7,-5.56,-3.65,-5.65,-4.09,,,,,conventional,PDINO,PEDOT:PSS,,
50581,10.1002/solr.201900342,COC(=O)C(C)(C)c1cc(C)cc(-c2sc3c4sc5cc(/C=C6/C(=O)c7cc(F)cc(c7)C(=O)/C6=C\c6cc(C(C)(C)C(=O)OC)c(-c7cc(C)cc(C(C)(C)C(=O)OC)c7)s6)sc5c4c(C(C)(C)C(=O)OC)ccc2-3)c1,CCCCCCCCCCCc1c(/C=C2\C(=O)c3cc(F)c(F)cc3C2=C(C#N)C#N)sc2c1sc1c3c4nsnc4c4c5sc6c(CCCCCCCCCCC)c(/C=C7\C(=O)c8cc(F)c(F)cc8C7=C(C#N)C#N)sc6c5n(CC(CC)CCCC)c4c3n(CC(CC)CCCC)c21,14.9,-5.56,-3.65,-5.65,-4.09,,,,,inverted,ZnO,MoO3,,
50584,10.1002/solr.201900342,COC(=O)C(C)(C)c1cc(C)cc(-c2sc3c4sc5cc(/C=C6/C(=O)c7cc(F)cc(c7)C(=O)/C6=C\c6cc(C(C)(C)C(=O)OC)c(-c7cc(C)cc(C(C)(C)C(=O)OC)c7)s6)sc5c4c(C(C)(C)C(=O)OC)ccc2-3)c1,CCCCCCc1ccc(C2(c3ccc(CCCCCC)cc3)c3cc4c(cc3-c3sc5cc(/C=C6\C(=O)c7cc(F)c(F)cc7C6=C(C#N)C#N)sc5c32)C(c2ccc(CCCCCC)cc2)(c2ccc(CCCCCC)cc2)c2c-4sc3cc(/C=C4\C(=O)c5cc(F)c(F)cc5C4=C(C#N)C#N)sc23)cc1,14.57,-5.49,-3.64,-5.66,-4.14,,,,,,PFN-Br,WOx:PEDOT:PSS,,
50585,10.1002/solr.201900342,CCCCC(CC)Cc1sc(-c2c3cc(-c4ccc(-c5sc(-c6cccs6)c6c5C(=O)c5c(CC(CC)CCCC)sc(CC(CC)CCCC)c5C6=O)s4)sc3c(-c3cc(Cl)c(CC(CC)CCCC)s3)c3ccsc23)cc1Cl,CCCCCCc1ccc(C2(c3ccc(CCCCCC)cc3)c3cc4c(cc3-c3sc5cc(/C=C6\C(=O)c7cc(F)c(F)cc7C6=C(C#N)C#N)sc5c32)C(c2ccc(CCCCCC)cc2)(c2ccc(CCCCCC)cc2)c2c-4sc3cc(/C=C4\C(=O)c5cc(F)c(F)cc5C4=C(C#N)C#N)sc23)cc1,14.44,-5.52,-3.6,-5.66,-4.14,,,,,inverted,ZnO,MoO3,,
50586,10.1002/solr.201900342,CCOC(=O)c1ccsc1-c1ccc(-c2sc(-c3cc4c(-c5cc(F)c(SCC)s5)c5sc(-c6cc(C(=O)OCC)c(-c7ccc(-c8sc(-c9cc%10c(-c%11cc(F)c(SCC)s%11)c%11sc(-c%12cc(C(=O)OCC)c(-c%13ccc(-c%14sc(-c%15cc%16c(-c%17cc(F)c(SCC)s%17)c%17sccc%17c(-c%17cc(F)c(SCC)s%17)c%16s%15)cc%14C(=O)OCC)s%13)s%12)cc%11c(-c%11cc(F)c(SCC)s%11)c%10s9)cc8C(=O)OCC)s7)s6)cc5c(-c5cc(F)c(SCC)s5)c4s3)cc2C(=O)OCC)s1,CCCCCCc1ccc(C2(c3ccc(CCCCCC)cc3)c3cc4c(cc3-c3sc5cc(/C=C6\C(=O)c7cc(F)c(F)cc7C6=C(C#N)C#N)sc5c32)C(c2ccc(CCCCCC)cc2)(c2ccc(CCCCCC)cc2)c2c-4sc3cc(/C=C4\C(=O)c5cc(F)c(F)cc5C4=C(C#N)C#N)sc23)cc1,14.2,-5.5,-3.59,-5.66,-4.14,,,,,inverted,ZnO,MoO3,,
50588,10.1002/solr.201900342,COC(=O)C(C)(C)c1cc(C)cc(-c2sc3c4sc5cc(/C=C6/C(=O)c7cc(F)cc(c7)C(=O)/C6=C\c6cc(C(C)(C)C(=O)OC)c(-c7cc(C)cc(C(C)(C)C(=O)OC)c7)s6)sc5c4c(C(C)(C)C(=O)OC)ccc2-3)c1,CCCCCCc1ccc(C2(c3ccc(CCCCCC)cc3)c3cc4c(cc3-c3sc5cc(/C=C6\C(=O)c7cc(F)c(F)cc7C6=C(C#N)C#N)sc5c32)C(c2ccc(CCCCCC)cc2)(c2ccc(CCCCCC)cc2)c2c-4sc3cc(/C=C4\C(=O)c5cc(F)c(F)cc5C4=C(C#N)C#N)sc23)cc1,13.7,-5.49,-3.64,-5.66,-4.14,,,,,conventional,PFN-Br,PEDOT:PSS,,
50594,10.1002/solr.201900342,CCCCC(CC)CSc1sc(-c2c3cc(-c4ccc(-c5sc(-c6cccs6)c6c5C(=O)c5c(CC(CC)CCCC)sc(CC(CC)CCCC)c5C6=O)s4)sc3c(-c3cc(F)c(SCC(CC)CCCC)s3)c3ccsc23)cc1F,CCCCCCc1ccc(C2(c3ccc(CCCCCC)cc3)c3cc4c(cc3-c3sc5cc(/C=C6\C(=O)c7cc(F)c(F)cc7C6=C(C#N)C#N)sc5c32)C(c2ccc(CCCCCC)cc2)(c2ccc(CCCCCC)cc2)c2c-4sc3cc(/C=C4\C(=O)c5cc(F)c(F)cc5C4=C(C#N)C#N)sc23)cc1,13.1,-5.41,-3.62,-5.66,-4.14,,,,,inverted,ZnO,MoO3,,
50595,10.1002/solr.201900342,CCCCC(CC)Cc1ccc(-c2c3cc(-c4sc(-c5sc(-c6cc(F)cs6)c6c5C(=O)c5c(CC(CC)CCCC)sc(CC(CC)CCCC)c5C6=O)cc4F)sc3c(-c3ccc(CC(CC)CCCC)s3)c3ccsc23)s1,CCCCCCCCC1(CCCCCCCC)c2cc3c(cc2-c2sc4cc(/C=C5\C(=O)c6ccccc6C5=C(C#N)C#N)sc4c21)C(CCCCCCCC)(CCCCCCCC)c1c-3sc2cc(/C=C3\C(=O)c4ccccc4C3=C(C#N)C#N)sc12,13.2,-5.47,-3.46,-5.63,-3.91,,,,,,In2O3/ZnO,MoO3,,
50596,10.1002/solr.201900353,COC(=O)C(C)(C)c1cc(C)cc(-c2sc3c4sc5cc(/C=C6/C(=O)c7cc(F)cc(c7)C(=O)/C6=C\c6cc(C(C)(C)C(=O)OC)c(-c7cc(C)cc(C(C)(C)C(=O)OC)c7)s6)sc5c4c(C(C)(C)C(=O)OC)ccc2-3)c1,CCCCCCc1ccc(C2(c3ccc(CCCCCC)cc3)c3cc4c(cc3-c3sc5cc(/C=C6\C(=O)c7cc(F)c(F)cc7C6=C(C#N)C#N)sc5c32)C(c2ccc(CCCCCC)cc2)(c2ccc(CCCCCC)cc2)c2c-4sc3cc(/C=C4\C(=O)c5cc(F)c(F)cc5C4=C(C#N)C#N)sc23)cc1,13.08,-5.56,-3.65,-5.66,-4.14,100.0,100.0,1:1:0,,conventional,PDINO,PEDOT:PSS,chlorobenzene,DIO
50599,10.1002/solr.201900353,CCCCC(CC)Cc1sc(-c2c3ccsc3c(-c3cc(Cl)c(CC(CC)CCCC)s3)c3sc(-c4ccc(-c5sc(-c6cccs6)c6c5C(=O)c5c(CC(CC)CCCC)sc(CC(CC)CCCC)c5C6=O)s4)cc23)cc1Cl,CCCCCCc1ccc(C2(c3ccc(CCCCCC)cc3)c3cc4c(cc3-c3sc5cc(/C=C6\C(=O)c7cc(F)c(F)cc7C6=C(C#N)C#N)sc5c32)C(c2ccc(CCCCCC)cc2)(c2ccc(CCCCCC)cc2)c2c-4sc3cc(/C=C4\C(=O)c5cc(F)c(F)cc5C4=C(C#N)C#N)sc23)cc1,13.53,-5.575,-3.67,-5.66,-4.14,100.0,100.0,1:1:0,,conventional,PDINO,PEDOT:PSS,chlorobenzene,DIO
50607,10.1002/solr.201900385,CCCCCCCCN1C(=O)c2c(c(-c3ccc(-c4cc5c(-c6ccc(CC(CC)CCCC)s6)c6sccc6c(-c6ccc(CC(CC)CCCC)s6)c5s4)s3)c3nn(CCCCCCCC)nc3c2-c2cccs2)C1=O,CCCCCCCCCCC(CCCCCCCC)CN1C(=O)c2ccc3c4c(c(-c5ccc(-c6cccs6)s5)cc(c24)C1=O)C(=O)N(CC(CCCCCCCC)CCCCCCCCCC)C3=O,0.97,-5.34,-3.46,-5.71,-4.02,,,,,conventional,,PEDOT:PSS,chlorobenzene,
50608,10.1002/solr.201900385,CCCCCCCCN1C(=O)c2c(c(-c3ccc(-c4cc5c(-c6ccc(CC(CC)CCCC)s6)c6sccc6c(-c6ccc(CC(CC)CCCC)s6)c5s4)s3)c3nn(CCCCCCCC)nc3c2-c2cccs2)C1=O,CCCCCCCCCCC(CCCCCCCC)CN1C(=O)c2ccc3c4c(c(-c5ccc(-c6cccs6)s5)cc(c24)C1=O)C(=O)N(CC(CCCCCCCC)CCCCCCCCCC)C3=O,9.06,-5.34,-3.46,-5.71,-4.02,,,,,conventional,,PEDOT:PSS,2-MeTHF,
50609,10.1002/solr.201900385,CCCCCCCCN1C(=O)c2c(c(-c3ccc(-c4cc5c(-c6ccc(CC(CC)CCCC)s6)c6sccc6c(-c6ccc(CC(CC)CCCC)s6)c5s4)s3)c3nn(CCCCCCCC)nc3c2-c2cccs2)C1=O,CCCCCCCCCCC(CCCCCCCC)CN1C(=O)c2ccc3c4c(c(-c5ccc(-c6cccs6)s5)cc(c24)C1=O)C(=O)N(CC(CCCCCCCC)CCCCCCCCCC)C3=O,10.86,-5.34,-3.46,-5.71,-4.02,,,,,conventional,,PEDOT:PSS,2-MeTHF,
50610,10.1002/solr.201900420,CCCCC(CC)Cc1ccc(-c2c3cc(-c4ccc(-c5sc(-c6cccs6)c6c5C(=O)c5c(CC(CC)CCCC)sc(CC(CC)CCCC)c5C6=O)s4)sc3c(-c3ccc(CC(CC)CCCC)s3)c3ccsc23)s1,CCCCCCc1ccc(C2(c3ccc(CCCCCC)cc3)c3cc4c(cc3-c3sc5cc(C=C6C(=O)c7ccccc7C6=C(C#N)C#N)sc5c32)C(c2ccc(CCCCCC)cc2)(c2ccc(CCCCCC)cc2)c2c-4sc3cc(C=C4C(=O)c5ccccc5C4=C(C#N)C#N)sc23)cc1,10.45,-5.33,-3.48,-5.576,-3.916,,,,,,,PEDOT:PSS,,
50611,10.1002/solr.201900420,CCCCC(CC)Cc1ccc(-c2c3cc(-c4ccc(-c5sc(-c6cccs6)c6c5C(=O)c5c(CC(CC)CCCC)sc(CC(CC)CCCC)c5C6=O)s4)sc3c(-c3ccc(CC(CC)CCCC)s3)c3ccsc23)s1,CCCCCCc1ccc(C2(c3ccc(CCCCCC)cc3)c3cc4c(cc3-c3sc5cc(C=C6C(=O)c7ccccc7C6=C(C#N)C#N)sc5c32)C(c2ccc(CCCCCC)cc2)(c2ccc(CCCCCC)cc2)c2c-4sc3cc(C=C4C(=O)c5ccccc5C4=C(C#N)C#N)sc23)cc1,8.45,-5.33,-3.48,-5.576,-3.916,,120.0,,,,,SM10,,
50612,10.1002/solr.201900420,CCCCC(CC)Cc1ccc(-c2c3cc(-c4ccc(-c5sc(-c6cccs6)c6c5C(=O)c5c(CC(CC)CCCC)sc(CC(CC)CCCC)c5C6=O)s4)sc3c(-c3ccc(CC(CC)CCCC)s3)c3ccsc23)s1,CCCCCCc1ccc(C2(c3ccc(CCCCCC)cc3)c3cc4c(cc3-c3sc5cc(C=C6C(=O)c7ccccc7C6=C(C#N)C#N)sc5c32)C(c2ccc(CCCCCC)cc2)(c2ccc(CCCCCC)cc2)c2c-4sc3cc(C=C4C(=O)c5ccccc5C4=C(C#N)C#N)sc23)cc1,10.24,-5.33,-3.48,-5.576,-3.916,,120.0,,,,,SM7,,
50613,10.1002/solr.201900420,CCCCC(CC)Cc1ccc(-c2c3cc(-c4ccc(-c5sc(-c6cccs6)c6c5C(=O)c5c(CC(CC)CCCC)sc(CC(CC)CCCC)c5C6=O)s4)sc3c(-c3ccc(CC(CC)CCCC)s3)c3ccsc23)s1,CCCCCCc1ccc(C2(c3ccc(CCCCCC)cc3)c3cc4c(cc3-c3sc5cc(C=C6C(=O)c7ccccc7C6=C(C#N)C#N)sc5c32)C(c2ccc(CCCCCC)cc2)(c2ccc(CCCCCC)cc2)c2c-4sc3cc(C=C4C(=O)c5ccccc5C4=C(C#N)C#N)sc23)cc1,10.86,-5.33,-3.48,-5.576,-3.916,,120.0,,,,,SM5,,
50614,10.1002/solr.201900420,CCCCC(CC)Cc1ccc(-c2c3cc(-c4ccc(-c5sc(-c6cccs6)c6c5C(=O)c5c(CC(CC)CCCC)sc(CC(CC)CCCC)c5C6=O)s4)sc3c(-c3ccc(CC(CC)CCCC)s3)c3ccsc23)s1,CCCCCCc1ccc(C2(c3ccc(CCCCCC)cc3)c3cc4c(cc3-c3sc5cc(C=C6C(=O)c7ccccc7C6=C(C#N)C#N)sc5c32)C(c2ccc(CCCCCC)cc2)(c2ccc(CCCCCC)cc2)c2c-4sc3cc(C=C4C(=O)c5ccccc5C4=C(C#N)C#N)sc23)cc1,10.61,-5.33,-3.48,-5.576,-3.916,,120.0,,,,,SM3,,
50634,10.1002/solr.201900458,CCCCC(CC)Cc1sc(-c2c3cc(-c4ccc(-c5sc(-c6cccs6)c6c5C(=O)c5c(CC(CC)CCCC)sc(CC(CC)CCCC)c5C6=O)s4)sc3c(-c3cc(Cl)c(CC(CC)CCCC)s3)c3ccsc23)cc1Cl,CCCCCCc1ccc(C2(c3ccc(CCCCCC)cc3)c3cc4c(cc3-c3sc5cc(/C=C6\C(=O)c7cc(F)c(F)cc7C6=C(C#N)C#N)sc5c32)C(c2ccc(CCCCCC)cc2)(c2ccc(CCCCCC)cc2)c2c-4sc3cc(/C=C4\C(=O)c5cc(F)c(F)cc5C4=C(C#N)C#N)sc23)cc1,10.09,-5.52,-3.6,-5.66,-4.14,180.0,,"First layer D/A = 1:3, Second layer D/A = 3:1",0.5 vol%,conventional,PDINO,PEDOT:PSS,"chlorobenzene:1,2,4-trimethylbenzene (20:79.5)",DIO
50635,10.1002/solr.201900458,CCCCC(CC)Cc1sc(-c2c3cc(-c4ccc(-c5sc(-c6cccs6)c6c5C(=O)c5c(CC(CC)CCCC)sc(CC(CC)CCCC)c5C6=O)s4)sc3c(-c3cc(Cl)c(CC(CC)CCCC)s3)c3ccsc23)cc1Cl,CCCCCCc1ccc(C2(c3ccc(CCCCCC)cc3)c3cc4c(cc3-c3sc5cc(/C=C6\C(=O)c7cc(F)c(F)cc7C6=C(C#N)C#N)sc5c32)C(c2ccc(CCCCCC)cc2)(c2ccc(CCCCCC)cc2)c2c-4sc3cc(/C=C4\C(=O)c5cc(F)c(F)cc5C4=C(C#N)C#N)sc23)cc1,11.94,-5.52,-3.6,-5.66,-4.14,180.0,,"First layer D/A = 1:2, Second layer D/A = 2:1",0.5%,conventional,PDINO,PEDOT:PSS,"chlorobenzene:1,2,4-trimethylbenzene (20:79.5)",DIO
50636,10.1002/solr.201900458,CCCCC(CC)Cc1sc(-c2c3cc(-c4ccc(-c5sc(-c6cccs6)c6c5C(=O)c5c(CC(CC)CCCC)sc(CC(CC)CCCC)c5C6=O)s4)sc3c(-c3cc(Cl)c(CC(CC)CCCC)s3)c3ccsc23)cc1Cl,CCCCCCc1ccc(C2(c3ccc(CCCCCC)cc3)c3cc4c(cc3-c3sc5cc(/C=C6\C(=O)c7cc(F)c(F)cc7C6=C(C#N)C#N)sc5c32)C(c2ccc(CCCCCC)cc2)(c2ccc(CCCCCC)cc2)c2c-4sc3cc(/C=C4\C(=O)c5cc(F)c(F)cc5C4=C(C#N)C#N)sc23)cc1,11.4,-5.52,-3.6,-5.66,-4.14,180.0,,"First layer D/A = 2:3, Second layer D/A = 3:2",0.5%,conventional,PDINO,PEDOT:PSS,"chlorobenzene:1,2,4-trimethylbenzene (20:79.5)",DIO
50637,10.1002/solr.201900458,CCCCC(CC)Cc1sc(-c2c3cc(-c4ccc(-c5sc(-c6cccs6)c6c5C(=O)c5c(CC(CC)CCCC)sc(CC(CC)CCCC)c5C6=O)s4)sc3c(-c3cc(Cl)c(CC(CC)CCCC)s3)c3ccsc23)cc1Cl,CCCCCCc1ccc(C2(c3ccc(CCCCCC)cc3)c3cc4c(cc3-c3sc5cc(/C=C6\C(=O)c7cc(F)c(F)cc7C6=C(C#N)C#N)sc5c32)C(c2ccc(CCCCCC)cc2)(c2ccc(CCCCCC)cc2)c2c-4sc3cc(/C=C4\C(=O)c5cc(F)c(F)cc5C4=C(C#N)C#N)sc23)cc1,10.78,-5.52,-3.6,-5.66,-4.14,90.0,,D/A = 1:1,0.5%,conventional,PDINO,PEDOT:PSS,"chlorobenzene:1,2,4-trimethylbenzene (20:79.5)",DIO
