Repository: JiYiqaq/PCE-KA-GNN

# Data directory

- `raw/Active_Database.csv` is the immutable source dataset bundled under CC BY 4.0. Do not overwrite it with processed data.
- `processed/` is created and populated by the training pipeline. Generated `.pt` and `.pth` caches are intentionally ignored by Git because they can exceed GitHub's normal single-file limit.

See `../DATA_LICENSE.md` for provenance, license and checksum information.

File: data/processed/device_records.csv (part 70 of 250)
record_id,doi,donor_smiles,acceptor_smiles,pce,homo_d,lumo_d,homo_a,lumo_a,active_layer_thickness,annealing_temp,d_a_ratio,additive_ratio,device_type,etl_canonical,htl_canonical,solvent_canonical,additive_canonical
50638,10.1002/solr.201900458,CCCCC(CC)Cc1sc(-c2c3cc(-c4ccc(-c5sc(-c6cccs6)c6c5C(=O)c5c(CC(CC)CCCC)sc(CC(CC)CCCC)c5C6=O)s4)sc3c(-c3cc(Cl)c(CC(CC)CCCC)s3)c3ccsc23)cc1Cl,CCCCCCc1ccc(C2(c3ccc(CCCCCC)cc3)c3cc4c(cc3-c3sc5cc(/C=C6\C(=O)c7cc(F)c(F)cc7C6=C(C#N)C#N)sc5c32)C(c2ccc(CCCCCC)cc2)(c2ccc(CCCCCC)cc2)c2c-4sc3cc(/C=C4\C(=O)c5cc(F)c(F)cc5C4=C(C#N)C#N)sc23)cc1,10.13,-5.52,-3.6,-5.66,-4.14,180.0,,"First layer D/A = 3:2, Second layer D/A = 2:3",0.5%,conventional,PDINO,PEDOT:PSS,"chlorobenzene:1,2,4-trimethylbenzene (20:79.5)",DIO
50639,10.1002/solr.201900458,CCCCC(CC)Cc1sc(-c2c3cc(-c4ccc(-c5sc(-c6cccs6)c6c5C(=O)c5c(CC(CC)CCCC)sc(CC(CC)CCCC)c5C6=O)s4)sc3c(-c3cc(Cl)c(CC(CC)CCCC)s3)c3ccsc23)cc1Cl,CCCCCCc1ccc(C2(c3ccc(CCCCCC)cc3)c3cc4c(cc3-c3sc5cc(/C=C6\C(=O)c7cc(F)c(F)cc7C6=C(C#N)C#N)sc5c32)C(c2ccc(CCCCCC)cc2)(c2ccc(CCCCCC)cc2)c2c-4sc3cc(/C=C4\C(=O)c5cc(F)c(F)cc5C4=C(C#N)C#N)sc23)cc1,9.57,-5.52,-3.6,-5.66,-4.14,180.0,,"First layer D/A = 2:1, Second layer D/A = 1:2",0.5 vol%,conventional,PDINO,PEDOT:PSS,"chlorobenzene:1,2,4-trimethylbenzene (20:79.5)",DIO
50640,10.1002/solr.201900458,CCCCC(CC)Cc1sc(-c2c3cc(-c4ccc(-c5sc(-c6cccs6)c6c5C(=O)c5c(CC(CC)CCCC)sc(CC(CC)CCCC)c5C6=O)s4)sc3c(-c3cc(Cl)c(CC(CC)CCCC)s3)c3ccsc23)cc1Cl,CCCCCCc1ccc(C2(c3ccc(CCCCCC)cc3)c3cc4c(cc3-c3sc5cc(/C=C6\C(=O)c7cc(F)c(F)cc7C6=C(C#N)C#N)sc5c32)C(c2ccc(CCCCCC)cc2)(c2ccc(CCCCCC)cc2)c2c-4sc3cc(/C=C4\C(=O)c5cc(F)c(F)cc5C4=C(C#N)C#N)sc23)cc1,8.9,-5.52,-3.6,-5.66,-4.14,180.0,,"First layer D/A = 3:1, Second layer D/A = 1:3",0.5 vol%,conventional,PDINO,PEDOT:PSS,"chlorobenzene:1,2,4-trimethylbenzene (20:79.5)",DIO
50641,10.1002/solr.201900458,CCCCC(CC)Cc1sc(-c2c3cc(-c4ccc(-c5sc(-c6cccs6)c6c5C(=O)c5c(CC(CC)CCCC)sc(CC(CC)CCCC)c5C6=O)s4)sc3c(-c3cc(Cl)c(CC(CC)CCCC)s3)c3ccsc23)cc1Cl,CCCCCCc1ccc(C2(c3ccc(CCCCCC)cc3)c3cc4c(cc3-c3sc5cc(/C=C6\C(=O)c7cc(F)c(F)cc7C6=C(C#N)C#N)sc5c32)C(c2ccc(CCCCCC)cc2)(c2ccc(CCCCCC)cc2)c2c-4sc3cc(/C=C4\C(=O)c5cc(F)c(F)cc5C4=C(C#N)C#N)sc23)cc1,8.84,-5.52,-3.6,-5.66,-4.14,180.0,,,,conventional,PDINO,PEDOT:PSS,"chlorobenzene:1,2,4-trimethylbenzene (80:20)",
50642,10.1002/solr.201900458,CCCCC(CC)Cc1sc(-c2c3cc(-c4ccc(-c5sc(-c6cccs6)c6c5C(=O)c5c(CC(CC)CCCC)sc(CC(CC)CCCC)c5C6=O)s4)sc3c(-c3cc(Cl)c(CC(CC)CCCC)s3)c3ccsc23)cc1Cl,CCCCCCc1ccc(C2(c3ccc(CCCCCC)cc3)c3cc4c(cc3-c3sc5cc(/C=C6\C(=O)c7cc(F)c(F)cc7C6=C(C#N)C#N)sc5c32)C(c2ccc(CCCCCC)cc2)(c2ccc(CCCCCC)cc2)c2c-4sc3cc(/C=C4\C(=O)c5cc(F)c(F)cc5C4=C(C#N)C#N)sc23)cc1,10.1,-5.52,-3.6,-5.66,-4.14,180.0,,,,conventional,PDINO,PEDOT:PSS,"chlorobenzene:1,2,4-trimethylbenzene (80:20)",
50643,10.1002/solr.201900458,CCCCC(CC)Cc1sc(-c2c3cc(-c4ccc(-c5sc(-c6cccs6)c6c5C(=O)c5c(CC(CC)CCCC)sc(CC(CC)CCCC)c5C6=O)s4)sc3c(-c3cc(Cl)c(CC(CC)CCCC)s3)c3ccsc23)cc1Cl,CCCCCCc1ccc(C2(c3ccc(CCCCCC)cc3)c3cc4c(cc3-c3sc5cc(/C=C6\C(=O)c7cc(F)c(F)cc7C6=C(C#N)C#N)sc5c32)C(c2ccc(CCCCCC)cc2)(c2ccc(CCCCCC)cc2)c2c-4sc3cc(/C=C4\C(=O)c5cc(F)c(F)cc5C4=C(C#N)C#N)sc23)cc1,11.67,-5.52,-3.6,-5.66,-4.14,180.0,,,,conventional,PDINO,PEDOT:PSS,"chlorobenzene:1,2,4-trimethylbenzene (80:20)",
50644,10.1002/solr.201900458,CCCCC(CC)Cc1sc(-c2c3cc(-c4ccc(-c5sc(-c6cccs6)c6c5C(=O)c5c(CC(CC)CCCC)sc(CC(CC)CCCC)c5C6=O)s4)sc3c(-c3cc(Cl)c(CC(CC)CCCC)s3)c3ccsc23)cc1Cl,CCCCCCc1ccc(C2(c3ccc(CCCCCC)cc3)c3cc4c(cc3-c3sc5cc(/C=C6\C(=O)c7cc(F)c(F)cc7C6=C(C#N)C#N)sc5c32)C(c2ccc(CCCCCC)cc2)(c2ccc(CCCCCC)cc2)c2c-4sc3cc(/C=C4\C(=O)c5cc(F)c(F)cc5C4=C(C#N)C#N)sc23)cc1,11.24,-5.52,-3.6,-5.66,-4.14,180.0,,,,conventional,PDINO,PEDOT:PSS,"chlorobenzene:1,2,4-trimethylbenzene (80:20)",
50645,10.1002/solr.201900458,CCCCC(CC)Cc1sc(-c2c3cc(-c4ccc(-c5sc(-c6cccs6)c6c5C(=O)c5c(CC(CC)CCCC)sc(CC(CC)CCCC)c5C6=O)s4)sc3c(-c3cc(Cl)c(CC(CC)CCCC)s3)c3ccsc23)cc1Cl,CCCCCCc1ccc(C2(c3ccc(CCCCCC)cc3)c3cc4c(cc3-c3sc5cc(/C=C6\C(=O)c7cc(F)c(F)cc7C6=C(C#N)C#N)sc5c32)C(c2ccc(CCCCCC)cc2)(c2ccc(CCCCCC)cc2)c2c-4sc3cc(/C=C4\C(=O)c5cc(F)c(F)cc5C4=C(C#N)C#N)sc23)cc1,10.58,-5.52,-3.6,-5.66,-4.14,,,,0.5 vol%,conventional,PDINO,PEDOT:PSS,"chlorobenzene:1,2,4-trimethylbenzene (80:20)",
50646,10.1002/solr.201900471,CCCCCCCCc1cc(/C=C(/C#N)C(=O)OCC(CC)CCCC)sc1-c1ccc(-c2sc(-c3cc4c(-c5ccc(CC(CC)CCCC)s5)c5sc(-c6cc(CCCCCCCC)c(-c7ccc(-c8sc(/C=C(\C#N)C(=O)OCC(CC)CCCC)cc8CCCCCCCC)s7)s6)cc5c(-c5ccc(CC(CC)CCCC)s5)c4s3)cc2CCCCCCCC)s1,CCCCC(CC)CN1C(=O)C2=C(c3ccc(/C=C4\SC(=S)N(CC)C4=O)s3)N(CC(CC)CCCC)C(=O)C2=C1c1ccc(/C=C2\SC(=S)N(CC)C2=O)s1,3.5,-5.25,-2.8,-5.81,-3.99,,,1:1.5,,,,,,
50648,10.1002/solr.201900471,CCCCCCCCc1cc(/C=C(/C#N)C(=O)OCC(CC)CCCC)sc1-c1ccc(-c2sc(-c3cc4c(-c5ccc(CC(CC)CCCC)s5)c5sc(-c6cc(CCCCCCCC)c(-c7ccc(-c8sc(/C=C(\C#N)C(=O)OCC(CC)CCCC)cc8CCCCCCCC)s7)s6)cc5c(-c5ccc(CC(CC)CCCC)s5)c4s3)cc2CCCCCCCC)s1,CCCCC(CC)CN1C(=O)C2=C(c3ccc(/C=C4\SC(=S)N(CC)C4=O)s3)N(CC(CC)CCCC)C(=O)C2=C1c1ccc(/C=C2\SC(=S)N(CC)C2=O)s1,7.22,-5.25,-2.8,-5.81,-3.99,,,1:1.5,,,,,,
50651,10.1002/solr.201900480,COC(=O)C(C)(C)c1cc(C)cc(-c2sc3c4sc5cc(/C=C6/C(=O)c7cc(F)cc(c7)C(=O)/C6=C\c6cc(C(C)(C)C(=O)OC)c(-c7cc(C)cc(C(C)(C)C(=O)OC)c7)s6)sc5c4c(C(C)(C)C(=O)OC)ccc2-3)c1,CCCCCCc1ccc(C2(c3ccc(CCCCCC)cc3)c3cc4c(cc3-c3sc5cc(/C=C6\C(=O)c7cc(F)c(F)cc7C6=C(C#N)C#N)sc5c32)C(c2ccc(CCCCCC)cc2)(c2ccc(CCCCCC)cc2)c2c-4sc3cc(/C=C4\C(=O)c5cc(F)c(F)cc5C4=C(C#N)C#N)sc23)cc1,13.6,-5.56,-3.65,-5.66,-4.14,,,,,inverted,ZnO,HxMoO3,,
50653,10.1002/solr.201900480,COC(=O)C(C)(C)c1cc(C)cc(-c2sc3c4sc5cc(/C=C6/C(=O)c7cc(F)cc(c7)C(=O)/C6=C\c6cc(C(C)(C)C(=O)OC)c(-c7cc(C)cc(C(C)(C)C(=O)OC)c7)s6)sc5c4c(C(C)(C)C(=O)OC)ccc2-3)c1,CCCCCCc1ccc(C2(c3ccc(CCCCCC)cc3)c3cc4c(cc3-c3sc5cc(/C=C6\C(=O)c7cc(F)c(F)cc7C6=C(C#N)C#N)sc5c32)C(c2ccc(CCCCCC)cc2)(c2ccc(CCCCCC)cc2)c2c-4sc3cc(/C=C4\C(=O)c5cc(F)c(F)cc5C4=C(C#N)C#N)sc23)cc1,13.32,-5.56,-3.65,-5.66,-4.14,,,,,inverted,ZnO,HxMoO3,,
50654,10.1002/solr.201900480,COC(=O)C(C)(C)c1cc(C)cc(-c2sc3c4sc5cc(/C=C6/C(=O)c7cc(F)cc(c7)C(=O)/C6=C\c6cc(C(C)(C)C(=O)OC)c(-c7cc(C)cc(C(C)(C)C(=O)OC)c7)s6)sc5c4c(C(C)(C)C(=O)OC)ccc2-3)c1,CCCCCCc1ccc(C2(c3ccc(CCCCCC)cc3)c3cc4c(cc3-c3sc5cc(/C=C6\C(=O)c7cc(F)c(F)cc7C6=C(C#N)C#N)sc5c32)C(c2ccc(CCCCCC)cc2)(c2ccc(CCCCCC)cc2)c2c-4sc3cc(/C=C4\C(=O)c5cc(F)c(F)cc5C4=C(C#N)C#N)sc23)cc1,14.45,-5.56,-3.65,-5.66,-4.14,,,,,inverted,ZnO,HxMoO3,,
50655,10.1002/solr.201900480,COC(=O)C(C)(C)c1cc(C)cc(-c2sc3c4sc5cc(/C=C6/C(=O)c7cc(F)cc(c7)C(=O)/C6=C\c6cc(C(C)(C)C(=O)OC)c(-c7cc(C)cc(C(C)(C)C(=O)OC)c7)s6)sc5c4c(C(C)(C)C(=O)OC)ccc2-3)c1,CCCCCCc1ccc(C2(c3ccc(CCCCCC)cc3)c3cc4c(cc3-c3sc5cc(/C=C6\C(=O)c7cc(F)c(F)cc7C6=C(C#N)C#N)sc5c32)C(c2ccc(CCCCCC)cc2)(c2ccc(CCCCCC)cc2)c2c-4sc3cc(/C=C4\C(=O)c5cc(F)c(F)cc5C4=C(C#N)C#N)sc23)cc1,14.25,-5.56,-3.65,-5.66,-4.14,,,,,inverted,ZnO,HxMoO3,,
50656,10.1002/solr.201900480,COC(=O)C(C)(C)c1cc(C)cc(-c2sc3c4sc5cc(/C=C6/C(=O)c7cc(F)cc(c7)C(=O)/C6=C\c6cc(C(C)(C)C(=O)OC)c(-c7cc(C)cc(C(C)(C)C(=O)OC)c7)s6)sc5c4c(C(C)(C)C(=O)OC)ccc2-3)c1,CCCCCCc1ccc(C2(c3ccc(CCCCCC)cc3)c3cc4c(cc3-c3sc5cc(/C=C6\C(=O)c7cc(F)c(F)cc7C6=C(C#N)C#N)sc5c32)C(c2ccc(CCCCCC)cc2)(c2ccc(CCCCCC)cc2)c2c-4sc3cc(/C=C4\C(=O)c5cc(F)c(F)cc5C4=C(C#N)C#N)sc23)cc1,13.42,-5.56,-3.65,-5.66,-4.14,,,,,inverted,ZnO,HxMoO3,,
50671,10.1002/solr.201900522,CCCCC(CC)Cc1ccc(-c2c3cc(-c4ccc(-c5sc(-c6cccs6)c6c5C(=O)c5c(CC(CC)CCCC)sc(CC(CC)CCCC)c5C6=O)s4)sc3c(-c3ccc(CC(CC)CCCC)s3)c3ccsc23)s1,CCCCCCc1ccc(C2(c3ccc(CCCCCC)cc3)c3cc4c(cc3-c3sc5cc(C=C6C(=O)c7ccccc7C6=C(C#N)C#N)sc5c32)C(c2ccc(CCCCCC)cc2)(c2ccc(CCCCCC)cc2)c2c-4sc3cc(C=C4C(=O)c5ccccc5C4=C(C#N)C#N)sc23)cc1,7.6,-5.33,-3.48,-5.576,-3.916,100.0,,,,,Liq,PEDOT:PSS,,
50672,10.1002/solr.201900522,CCCCC(CC)Cc1ccc(-c2c3cc(-c4ccc(-c5sc(-c6cccs6)c6c5C(=O)c5c(CC(CC)CCCC)sc(CC(CC)CCCC)c5C6=O)s4)sc3c(-c3ccc(CC(CC)CCCC)s3)c3ccsc23)s1,CCCCCCc1ccc(C2(c3ccc(CCCCCC)cc3)c3cc4c(cc3-c3sc5cc(C=C6C(=O)c7ccccc7C6=C(C#N)C#N)sc5c32)C(c2ccc(CCCCCC)cc2)(c2ccc(CCCCCC)cc2)c2c-4sc3cc(C=C4C(=O)c5ccccc5C4=C(C#N)C#N)sc23)cc1,7.81,-5.33,-3.48,-5.576,-3.916,100.0,,,,,Liq,PEDOT:PSS,,
50673,10.1002/solr.201900522,CCCCC(CC)Cc1ccc(-c2c3cc(-c4ccc(-c5sc(-c6cccs6)c6c5C(=O)c5c(CC(CC)CCCC)sc(CC(CC)CCCC)c5C6=O)s4)sc3c(-c3ccc(CC(CC)CCCC)s3)c3ccsc23)s1,CCCCCCc1ccc(C2(c3ccc(CCCCCC)cc3)c3cc4c(cc3-c3sc5cc(C=C6C(=O)c7ccccc7C6=C(C#N)C#N)sc5c32)C(c2ccc(CCCCCC)cc2)(c2ccc(CCCCCC)cc2)c2c-4sc3cc(C=C4C(=O)c5ccccc5C4=C(C#N)C#N)sc23)cc1,8.32,-5.33,-3.48,-5.576,-3.916,100.0,,,,,Liq,PEDOT:PSS,,
50674,10.1002/solr.201900522,CCCCC(CC)Cc1ccc(-c2c3cc(-c4ccc(-c5sc(-c6cccs6)c6c5C(=O)c5c(CC(CC)CCCC)sc(CC(CC)CCCC)c5C6=O)s4)sc3c(-c3ccc(CC(CC)CCCC)s3)c3ccsc23)s1,CCCCCCc1ccc(C2(c3ccc(CCCCCC)cc3)c3cc4c(cc3-c3sc5cc(C=C6C(=O)c7ccccc7C6=C(C#N)C#N)sc5c32)C(c2ccc(CCCCCC)cc2)(c2ccc(CCCCCC)cc2)c2c-4sc3cc(C=C4C(=O)c5ccccc5C4=C(C#N)C#N)sc23)cc1,9.74,-5.33,-3.48,-5.576,-3.916,100.0,,,,,Liq,PEDOT:PSS,,
50675,10.1002/solr.201900524,CCCCC(CC)Cc1ccc(-c2c3cc(-c4ccc(-c5sc(-c6cccs6)c6c5C(=O)c5c(CC(CC)CCCC)sc(CC(CC)CCCC)c5C6=O)s4)sc3c(-c3ccc(CC(CC)CCCC)s3)c3ccsc23)s1,CCCCC(=O)OCC1(c2ccccc2)c2cccc3cccc4cccc5cccc6cccc1c6c-5c-4c-3c2,5.88,-5.33,-3.48,-6.1,-3.7,,,,,inverted,ZnO,MoO3,,
50676,10.1002/solr.201900524,CCCCC(CC)Cc1ccc(-c2c3cc(-c4ccc(-c5sc(-c6cccs6)c6c5C(=O)c5c(CC(CC)CCCC)sc(CC(CC)CCCC)c5C6=O)s4)sc3c(-c3ccc(CC(CC)CCCC)s3)c3ccsc23)s1,CCCCCCc1ccc(C2(c3ccc(CCCCCC)cc3)c3cc4c(cc3-c3sc5cc(C=C6C(=O)c7ccccc7C6=C(C#N)C#N)sc5c32)C(c2ccc(CCCCCC)cc2)(c2ccc(CCCCCC)cc2)c2c-4sc3cc(C=C4C(=O)c5ccccc5C4=C(C#N)C#N)sc23)cc1,10.06,-5.33,-3.48,-5.576,-3.916,,,,,inverted,ZnO,MoO3,,
50677,10.1002/solr.201900524,CCCCC(CC)Cc1ccc(-c2c3cc(-c4ccc(-c5sc(-c6cccs6)c6c5C(=O)c5c(CC(CC)CCCC)sc(CC(CC)CCCC)c5C6=O)s4)sc3c(-c3ccc(CC(CC)CCCC)s3)c3ccsc23)s1,CCCCCCCCCCC(CCCCCCCC)CN1C(=O)c2ccc3c4c(c(-c5ccc(-c6cccs6)s5)cc(c24)C1=O)C(=O)N(CC(CCCCCCCC)CCCCCCCCCC)C3=O,6.65,-5.33,-3.48,-5.71,-4.02,,,,,inverted,ZnO,MoO3,,
50680,10.1002/solr.201900528,CCCCC(CC)Cc1ccc(-c2c3cc(-c4cc5c(-c6ccc(CC(CC)CCCC)s6)c6sc(-c7cc8c(-c9ccc(CC(CC)CCCC)s9)c9sc(/C=C%10/SC(=S)N(CC)C%10=O)cc9c(-c9ccc(CC(CC)CCCC)s9)c8s7)cc6c(-c6ccc(CC(CC)CCCC)s6)c5s4)sc3c(-c3ccc(CC(CC)CCCC)s3)c3cc(/C=C4\SC(=S)N(CC)C4=O)sc23)s1,CCCCCCC1(CCCCCC)c2cc3c(cc2-c2sc(/C=C4\C(=O)c5ccccc5C4=C(C#N)C#N)cc21)C(CCCCCC)(CCCCCC)c1cc(/C=C2\C(=O)c4ccccc4C2=C(C#N)C#N)sc1-3,9.06,-5.51,-3.34,-5.69,-3.91,,,,,conventional,DPO,PEDOT:PSS,,
50681,10.1002/solr.201900528,CCCCCCCCC(CCCCCC)Cn1nc2c(-c3ccc(/C=C(/C#N)C(=O)OCC(CC)CCCC)s3)c(F)c(F)c(-c3ccc(-c4cc5c(-c6ccc(CC(CC)CCCC)s6)c6sc(-c7ccc(-c8c(F)c(F)c(-c9ccc(/C=C(\C#N)C(=O)OCC(CC)CCCC)s9)c9nn(CC(CCCCCC)CCCCCCCC)nc89)s7)cc6c(-c6ccc(CC(CC)CCCC)s6)c5s4)s3)c2n1,CCCCCCC1(CCCCCC)c2cc3c(cc2-c2sc(/C=C4\C(=O)c5ccccc5C4=C(C#N)C#N)cc21)C(CCCCCC)(CCCCCC)c1cc(/C=C2\C(=O)c4ccccc4C2=C(C#N)C#N)sc1-3,9.73,-5.27,-3.45,-5.69,-3.91,,,,,conventional,DPO,PEDOT:PSS,,
50682,10.1002/solr.201900528,CCCCCCCCC(CCCCCC)Cn1nc2c(-c3ccc(/C=C(/C#N)C(=O)OCC(CC)CCCC)s3)c(F)c(F)c(-c3ccc(-c4cc5c(OCC(CC)CCCC)c6sc(-c7ccc(-c8c(F)c(F)c(-c9ccc(/C(C#N)=C/C(=O)OCC(CC)CCCC)s9)c9nn(CC(CCCCCC)CCCCCCCC)nc89)s7)cc6c(OCC(CC)CCCC)c5s4)s3)c2n1,CCCCCCC1(CCCCCC)c2cc3c(cc2-c2sc(/C=C4\C(=O)c5ccccc5C4=C(C#N)C#N)cc21)C(CCCCCC)(CCCCCC)c1cc(/C=C2\C(=O)c4ccccc4C2=C(C#N)C#N)sc1-3,5.51,,,-5.69,-3.91,,,,,conventional,DPO,PEDOT:PSS,,
50685,10.1002/solr.201900528,CCc1ccc(-c2c3cc(-c4cc(CC)c(-c5ccc(-c6sc(/C=C7/SC(=S)N(CC)C7=O)cc6CC)s5)s4)sc3c(-c3ccc(CC)s3)c3cc(-c4cc(CC)c(-c5ccc(-c6sc(/C=C7/SC(=S)N(CC)C7=O)cc6CC)s5)s4)sc23)s1,CCCCCCC1(CCCCCC)c2cc3c(cc2-c2sc(/C=C4\C(=O)c5ccccc5C4=C(C#N)C#N)cc21)C(CCCCCC)(CCCCCC)c1cc(/C=C2\C(=O)c4ccccc4C2=C(C#N)C#N)sc1-3,8.7,-5.02,-3.27,-5.69,-3.91,,,,,conventional,DPO,PEDOT:PSS,,
50689,10.1002/solr.201900528,CCCCCCCCc1cc(/C=C(/C#N)C(=O)OCC(CC)CCCC)sc1-c1ccc(-c2sc(-c3cc4c(-c5ccc(CC(CC)CCCC)s5)c5sc(-c6cc(CCCCCCCC)c(-c7ccc(-c8sc(/C=C(\C#N)C(=O)OCC(CC)CCCC)cc8CCCCCCCC)s7)s6)cc5c(-c5ccc(CC(CC)CCCC)s5)c4s3)cc2CCCCCCCC)s1,CCCCCCC1(CCCCCC)c2cc3c(cc2-c2sc(/C=C4\C(=O)c5ccccc5C4=C(C#N)C#N)cc21)C(CCCCCC)(CCCCCC)c1cc(/C=C2\C(=O)c4ccccc4C2=C(C#N)C#N)sc1-3,10.11,-5.25,-2.8,-5.69,-3.91,,,,,conventional,DPO,PEDOT:PSS,,
50690,10.1002/solr.201900528,CCCCCCCCCCCCN1C(=O)c2cccc3c(-c4ccc(-c5ccc(-c6ccc(-c7ccc8c9c(cccc79)C(=O)N(CCCCCCCCCCCC)C8=O)s6)c(F)c5)s4)ccc(c23)C1=O,CCCCCCC1(CCCCCC)c2cc3c(cc2-c2sc(/C=C4\C(=O)c5ccccc5C4=C(C#N)C#N)cc21)C(CCCCCC)(CCCCCC)c1cc(/C=C2\C(=O)c4ccccc4C2=C(C#N)C#N)sc1-3,5.32,-5.98,-3.62,-5.69,-3.91,,,,,conventional,DPO,PEDOT:PSS,,
50695,10.1002/solr.201900528,CCCCCCCCc1cc(/C=c2\sc(=C(C#N)C#N)n(CC)c2=O)sc1-c1cc(CCCCCCCC)c(-c2ccc(-c3sc(-c4sc(/C=c5\sc(=C(C#N)C#N)n(CC)c5=O)cc4CCCCCCCC)cc3CCCCCCCC)s2)s1,CCCCCCC1(CCCCCC)c2cc3c(cc2-c2sc(/C=C4\C(=O)c5ccccc5C4=C(C#N)C#N)cc21)C(CCCCCC)(CCCCCC)c1cc(/C=C2\C(=O)c4ccccc4C2=C(C#N)C#N)sc1-3,6.8,-5.22,-3.41,-5.69,-3.91,,,,,conventional,DPO,PEDOT:PSS,,
50696,10.1002/solr.201900528,CCCCCCCCc1cc(/C=c2\sc(=C(C#N)C#N)n(CC)c2=O)sc1-c1cc(CCCCCCCC)c(-c2ccc(-c3sc(-c4sc(/C=c5\sc(=C(C#N)C#N)n(CC)c5=O)cc4CCCCCCCC)cc3CCCCCCCC)s2)s1,CCCCCCc1ccc(C2(c3ccc(CCCCCC)cc3)c3cc4c(cc3-c3sc(/C=C5\C(=O)c6cc(F)c(F)cc6C5=C(C#N)C#N)cc32)C(c2ccc(CCCCCC)cc2)(c2ccc(CCCCCC)cc2)c2cc(/C=C3\C(=O)c5cc(F)c(F)cc5C3=C(C#N)C#N)sc2-4)cc1,9.25,-5.22,-3.41,-5.73,-3.93,,,,,conventional,DPO,PEDOT:PSS,,
50707,10.1002/solr.201900552,CCCCC(CC)Cc1ccc(-c2c3cc(-c4ccc(-c5sc(-c6cccs6)c6c5C(=O)c5c(CC(CC)CCCC)sc(CC(CC)CCCC)c5C6=O)s4)sc3c(-c3ccc(CC(CC)CCCC)s3)c3ccsc23)s1,CCCCCCc1ccc(C2(c3ccc(CCCCCC)cc3)c3cc4c(cc3-c3sc5cc(C=C6C(=O)c7ccccc7C6=C(C#N)C#N)sc5c32)C(c2ccc(CCCCCC)cc2)(c2ccc(CCCCCC)cc2)c2c-4sc3cc(C=C4C(=O)c5ccccc5C4=C(C#N)C#N)sc23)cc1,9.77,-5.33,-3.48,-5.576,-3.916,100.0,,,,conventional,PDIN,PEDOT:PSS,,
50708,10.1002/solr.201900552,CCCCC(CC)Cc1ccc(-c2c3cc(-c4ccc(-c5sc(-c6cccs6)c6c5C(=O)c5c(CC(CC)CCCC)sc(CC(CC)CCCC)c5C6=O)s4)sc3c(-c3ccc(CC(CC)CCCC)s3)c3ccsc23)s1,CCCCCCc1ccc(C2(c3ccc(CCCCCC)cc3)c3cc4c(cc3-c3sc5cc(/C=C6\C(=O)c7cc(F)c(F)cc7C6=C(C#N)C#N)sc5c32)C(c2ccc(CCCCCC)cc2)(c2ccc(CCCCCC)cc2)c2c-4sc3cc(/C=C4\C(=O)c5cc(F)c(F)cc5C4=C(C#N)C#N)sc23)cc1,9.49,-5.33,-3.48,-5.66,-4.14,100.0,,,,conventional,PDIN,PEDOT:PSS,,
50709,10.1002/solr.201900552,CCCCC(CC)Cc1sc(-c2c3cc(-c4ccc(-c5sc(-c6cccs6)c6c5C(=O)c5c(CC(CC)CCCC)sc(CC(CC)CCCC)c5C6=O)s4)sc3c(-c3cc(Cl)c(CC(CC)CCCC)s3)c3ccsc23)cc1Cl,CCCCCCc1ccc(C2(c3ccc(CCCCCC)cc3)c3cc4c(cc3-c3sc5cc(C=C6C(=O)c7ccccc7C6=C(C#N)C#N)sc5c32)C(c2ccc(CCCCCC)cc2)(c2ccc(CCCCCC)cc2)c2c-4sc3cc(C=C4C(=O)c5ccccc5C4=C(C#N)C#N)sc23)cc1,8.52,-5.52,-3.6,-5.576,-3.916,100.0,,,,conventional,PDIN,PEDOT:PSS,,
50710,10.1002/solr.201900552,CCCCC(CC)Cc1sc(-c2c3cc(-c4ccc(-c5sc(-c6cccs6)c6c5C(=O)c5c(CC(CC)CCCC)sc(CC(CC)CCCC)c5C6=O)s4)sc3c(-c3cc(Cl)c(CC(CC)CCCC)s3)c3ccsc23)cc1Cl,CCCCCCc1ccc(C2(c3ccc(CCCCCC)cc3)c3cc4c(cc3-c3sc5cc(/C=C6\C(=O)c7cc(F)c(F)cc7C6=C(C#N)C#N)sc5c32)C(c2ccc(CCCCCC)cc2)(c2ccc(CCCCCC)cc2)c2c-4sc3cc(/C=C4\C(=O)c5cc(F)c(F)cc5C4=C(C#N)C#N)sc23)cc1,13.81,-5.52,-3.6,-5.66,-4.14,100.0,,,,conventional,PDIN,PEDOT:PSS,,
50715,10.1002/solr.202000047,CCCCC(CC)Cc1ccc(-c2c3cc(-c4ccc(-c5sc(-c6cccs6)c6c5C(=O)c5c(CC(CC)CCCC)sc(CC(CC)CCCC)c5C6=O)s4)sc3c(-c3ccc(CC(CC)CCCC)s3)c3ccsc23)s1,COC(=O)CCCC1(c2ccccc2)C23c4c5ccc6c7cc8c9c%10c(cc%11cc%12c%13c%14c(cc%15c%16ccc-5c2c%16c2c5c%16c%17c(c(c46)c7c9c%17c4c%10c%11c%13c4c%16c%14c%152)C513)C%12)C8,7.91,-5.33,-3.48,-5.9,-3.9,140.0,,1:1,,conventional,Ca,PEDOT:PSS,chlorobenzene,
50716,10.1002/solr.202000047,CCCCC(CC)Cc1ccc(-c2c3cc(-c4ccc(-c5sc(-c6cccs6)c6c5C(=O)c5c(CC(CC)CCCC)sc(CC(CC)CCCC)c5C6=O)s4)sc3c(-c3ccc(CC(CC)CCCC)s3)c3ccsc23)s1,COC(=O)CCCC1(c2ccccc2)C23c4c5ccc6c7cc8c9c%10c(cc%11cc%12c%13c%14c(cc%15c%16ccc-5c2c%16c2c5c%16c%17c(c(c46)c7c9c%17c4c%10c%11c%13c4c%16c%14c%152)C513)C%12)C8,8.71,-5.33,-3.48,-5.9,-3.9,140.0,,1:1,,conventional,Ca,PEDOT:PSS,chlorobenzene,
50717,10.1002/solr.202000047,CCCCC(CC)Cc1ccc(-c2c3cc(-c4ccc(-c5sc(-c6cccs6)c6c5C(=O)c5c(CC(CC)CCCC)sc(CC(CC)CCCC)c5C6=O)s4)sc3c(-c3ccc(CC(CC)CCCC)s3)c3ccsc23)s1,CCCCCCc1ccc(C2(c3ccc(CCCCCC)cc3)c3cc4c(cc3-c3sc5cc(/C=C6\C(=O)c7ccc(C)cc7C6=C(C#N)C#N)sc5c32)C(c2ccc(CCCCCC)cc2)(c2ccc(CCCCCC)cc2)c2c-4sc3cc(/C=C4\C(=O)c5ccc(C)cc5C4=C(C#N)C#N)sc23)cc1,10.61,-5.33,-3.48,-5.514,-3.808,150.0,,1:1,,conventional,Ca,PEDOT:PSS,chlorobenzene,
50718,10.1002/solr.202000047,CCCCC(CC)Cc1ccc(-c2c3cc(-c4ccc(-c5sc(-c6cccs6)c6c5C(=O)c5c(CC(CC)CCCC)sc(CC(CC)CCCC)c5C6=O)s4)sc3c(-c3ccc(CC(CC)CCCC)s3)c3ccsc23)s1,CCCCCCc1ccc(C2(c3ccc(CCCCCC)cc3)c3cc4c(cc3-c3sc5cc(/C=C6\C(=O)c7ccc(C)cc7C6=C(C#N)C#N)sc5c32)C(c2ccc(CCCCCC)cc2)(c2ccc(CCCCCC)cc2)c2c-4sc3cc(/C=C4\C(=O)c5ccc(C)cc5C4=C(C#N)C#N)sc23)cc1,11.95,-5.33,-3.48,-5.514,-3.808,150.0,,1:1,,conventional,Ca,PEDOT:PSS,chlorobenzene,
50759,10.1002/solr.202000165,COC(=O)C(C)(C)c1cc(C)cc(-c2sc3c4sc5cc(/C=C6/C(=O)c7cc(F)cc(c7)C(=O)/C6=C\c6cc(C(C)(C)C(=O)OC)c(-c7cc(C)cc(C(C)(C)C(=O)OC)c7)s6)sc5c4c(C(C)(C)C(=O)OC)ccc2-3)c1,CCCCCCCCCc1c(/C=C2\C(=O)c3cc(Cl)c(Cl)cc3C2=C(C#N)C#N)sc2c1sc1c3c4nsnc4c4c5sc6c(CCC)c(/C=C7\C(=O)c8cc(Cl)c(Cl)cc8C7=C(C#N)C#N)sc6c5n(CC(CCCC)CCCCCC)c4c3n(CC(CCCC)CCCCCC)c21,15.98,-5.56,-3.65,-5.66,-4.14,,,1:1:0,,conventional,PDIN,PEDOT:PSS,,
50765,10.1002/solr.202000165,COC(=O)C(C)(C)c1cc(C)cc(-c2sc3c4sc5cc(/C=C6/C(=O)c7cc(F)cc(c7)C(=O)/C6=C\c6cc(C(C)(C)C(=O)OC)c(-c7cc(C)cc(C(C)(C)C(=O)OC)c7)s6)sc5c4c(C(C)(C)C(=O)OC)ccc2-3)c1,c1ccc2c(c1)C1CC2C23c4c5c6c7c8c9c(c%10c%11c2c2c4c4c%12c5c5c6c6c8c8c%13c%14c%15c%16c%17c%18c%19c%20c%21c%22c%23c(c%14c%14c%24c%23c%23c%22c%22c%20c(c2c%22c%11c%23c%10c%24c9c%148)c4c%19c%12c%17c5c%16c%136)C%152C4CC(c5ccccc54)C%18%212)C713,2.51,-5.56,-3.65,,,,,1:0:1,,conventional,PDIN,PEDOT:PSS,,
50794,10.1002/solr.202000241,COC(=O)C(C)(C)c1cc(C)cc(-c2sc3c4sc5cc(/C=C6/C(=O)c7cc(F)cc(c7)C(=O)/C6=C\c6cc(C(C)(C)C(=O)OC)c(-c7cc(C)cc(C(C)(C)C(=O)OC)c7)s6)sc5c4c(C(C)(C)C(=O)OC)ccc2-3)c1,CCCCCCCCCCCc1c(/C=C2\C(=O)c3cc(F)c(F)cc3C2=C(C#N)C#N)sc2c1sc1c3c4nsnc4c4c5sc6c(CCCCCCCCCCC)c(/C=C7\C(=O)c8cc(F)c(F)cc8C7=C(C#N)C#N)sc6c5n(CCC(CC)CCCC)c4c3n(CCC(CC)CCCC)c21,13.8,-5.56,-3.65,-5.64,-3.86,,,,,,ZnO,,,
50795,10.1002/solr.202000241,COC(=O)C(C)(C)c1cc(C)cc(-c2sc3c4sc5cc(/C=C6/C(=O)c7cc(F)cc(c7)C(=O)/C6=C\c6cc(C(C)(C)C(=O)OC)c(-c7cc(C)cc(C(C)(C)C(=O)OC)c7)s6)sc5c4c(C(C)(C)C(=O)OC)ccc2-3)c1,CCCCCCCCCCCc1c(/C=C2\C(=O)c3cc(F)c(F)cc3C2=C(C#N)C#N)sc2c1sc1c3c4nsnc4c4c5sc6c(CCCCCCCCCCC)c(/C=C7\C(=O)c8cc(F)c(F)cc8C7=C(C#N)C#N)sc6c5n(CCC(CC)CCCC)c4c3n(CCC(CC)CCCC)c21,14.7,-5.56,-3.65,-5.64,-3.86,,,1:1.2,0.5% vol,,Zr:ZnO,,,
50815,10.1002/solr.202000253,CCCCCCCCC(CCCCCC)COc1cnc2c(-c3cccs3)c(F)c(F)cc2n1,CCCCCCc1ccc(C2(c3ccc(CCCCCC)cc3)c3cc4c(cc3-c3sc5cc(/C=C6\C(=O)c7cc(Cl)c(Cl)cc7C6=C(C#N)C#N)sc5c32)C(c2ccc(CCCCCC)cc2)(c2ccc(CCCCCC)cc2)c2c-4sc3cc(/C=C4\C(=O)c5cc(Cl)c(Cl)cc5C4=C(C#N)C#N)sc23)cc1,12.2,-5.54,-2.92,-5.75,-4.09,,,,,,,,,
50816,10.1002/solr.202000253,CCCCCCCCC(CCCCCC)COc1cnc2c(-c3cccs3)c(F)c(F)cc2n1,CCCCCCOc1cccc(C2(c3cccc(OCCCCCC)c3)c3cc4c(cc3-c3sc5cc(/C=C6\C(=O)c7cc(Cl)c(Cl)cc7C6=C(C#N)C#N)sc5c32)C(c2cccc(OCCCCCC)c2)(c2cccc(OCCCCCC)c2)c2c-4sc3cc(/C=C4\C(=O)c5cc(Cl)c(Cl)cc5C4=C(C#N)C#N)sc23)c1,12.7,-5.54,-2.92,-5.78,-4.05,,,,,,,,,
50817,10.1002/solr.202000253,CCCCCCCCC(CCCCCC)COc1cnc2c(-c3cccs3)c(F)c(F)cc2n1,CCCCCCCCCCCc1c(/C=C2\C(=O)c3cc(Cl)c(Cl)cc3C2=C(C#N)C#N)sc2c1sc1c3c4nsnc4c4c5sc6c(CCCCCCCCCCC)c(/C=C7\C(=O)c8cc(Cl)c(Cl)cc8C7=C(C#N)C#N)sc6c5n(CC(CC)CCCC)c4c3n(CC(CC)CCCC)c21,14.5,-5.54,-2.92,-5.72,-4.16,,,,,,,,,
50819,10.1002/solr.202000253,CCCCCCCCC(CCCCCC)COc1cnc2c(-c3cccs3)c(F)c(F)cc2n1,CCCCCCc1ccc(C2(c3ccc(CCCCCC)cc3)c3cc4c(cc3-c3sc5cc(/C=C6\C(=O)c7cc(Cl)c(Cl)cc7C6=C(C#N)C#N)sc5c32)C(c2ccc(CCCCCC)cc2)(c2ccc(CCCCCC)cc2)c2c-4sc3cc(/C=C4\C(=O)c5cc(Cl)c(Cl)cc5C4=C(C#N)C#N)sc23)cc1,12.2,-5.54,-2.92,-5.75,-4.09,,,,,,,,,
50820,10.1002/solr.202000253,CCCCCCCCC(CCCCCC)COc1cnc2c(-c3cccs3)c(F)c(F)cc2n1,CCCCCCOc1cccc(C2(c3cccc(OCCCCCC)c3)c3cc4c(cc3-c3sc5cc(/C=C6\C(=O)c7cc(Cl)c(Cl)cc7C6=C(C#N)C#N)sc5c32)C(c2cccc(OCCCCCC)c2)(c2cccc(OCCCCCC)c2)c2c-4sc3cc(/C=C4\C(=O)c5cc(Cl)c(Cl)cc5C4=C(C#N)C#N)sc23)c1,12.7,-5.54,-2.92,-5.78,-4.05,,,,,,,,,
50821,10.1002/solr.202000253,CCCCCCCCC(CCCCCC)COc1cnc2c(-c3cccs3)c(F)c(F)cc2n1,CCCCCCCCCCCc1c(/C=C2\C(=O)c3cc(Cl)c(Cl)cc3C2=C(C#N)C#N)sc2c1sc1c3c4nsnc4c4c5sc6c(CCCCCCCCCCC)c(/C=C7\C(=O)c8cc(Cl)c(Cl)cc8C7=C(C#N)C#N)sc6c5n(CC(CC)CCCC)c4c3n(CC(CC)CCCC)c21,14.5,-5.54,-2.92,-5.72,-4.16,,,,,,,,,
50844,10.1002/solr.202000328,CCCCC(CC)COC(=O)c1sc2csc(-c3cc4c(-c5ccc(CC(CC)CCCC)s5)c5sccc5c(-c5ccc(CC(CC)CCCC)s5)c4s3)c2c1F,CCCCCCc1ccc(C2(c3ccc(CCCCCC)cc3)c3cc4c(cc3-c3sc(-c5sc(/C=C6\C(=O)c7cc(F)c(F)cc7C6=C(C#N)C#N)cc5OCC(CC)CCCC)cc32)C(c2ccc(CCCCCC)cc2)(c2ccc(CCCCCC)cc2)c2cc(-c3scc(/C=C5/C(=O)c6cc(F)c(F)cc6C5=C(C#N)C#N)c3OCC(CC)CCCC)sc2-4)cc1,6.61,-5.21,-3.6,-5.44,-4.19,,,,,inverted,ZnO,PEDOT:PSS,,
50845,10.1002/solr.202000328,CCCCC(CC)COC(=O)c1sc2csc(-c3cc4c(-c5ccc(CC(CC)CCCC)s5)c5sccc5c(-c5ccc(CC(CC)CCCC)s5)c4s3)c2c1F,CCCCCCc1ccc(C2(c3ccc(CCCCCC)cc3)c3cc4c(cc3-c3sc(-c5sc(/C=C6\C(=O)c7cc(F)c(F)cc7C6=C(C#N)C#N)cc5OCC(CC)CCCC)cc32)C(c2ccc(CCCCCC)cc2)(c2ccc(CCCCCC)cc2)c2cc(-c3scc(/C=C5/C(=O)c6cc(F)c(F)cc6C5=C(C#N)C#N)c3OCC(CC)CCCC)sc2-4)cc1,7.41,-5.21,-3.6,-5.44,-4.19,,,,,inverted,ZnO,PEDOT:PSS,,
50846,10.1002/solr.202000328,CCCCC(CC)COC(=O)c1sc2csc(-c3cc4c(-c5ccc(CC(CC)CCCC)s5)c5sccc5c(-c5ccc(CC(CC)CCCC)s5)c4s3)c2c1F,CCCCCCc1ccc(C2(c3ccc(CCCCCC)cc3)c3cc4c(cc3-c3sc(-c5sc(/C=C6\C(=O)c7cc(F)c(F)cc7C6=C(C#N)C#N)cc5OCC(CC)CCCC)cc32)C(c2ccc(CCCCCC)cc2)(c2ccc(CCCCCC)cc2)c2cc(-c3scc(/C=C5/C(=O)c6cc(F)c(F)cc6C5=C(C#N)C#N)c3OCC(CC)CCCC)sc2-4)cc1,7.49,-5.21,-3.6,-5.44,-4.19,,,,,inverted,ZnO,PEDOT:PSS,,
50873,10.1002/solr.202000375,CCCCC(CC)Cc1ccc(-c2c3cc(-c4sc(-c5sc(-c6cc(F)cs6)c6c5C(=O)c5c(CC(CC)CCCC)sc(CC(CC)CCCC)c5C6=O)cc4F)sc3c(-c3ccc(CC(CC)CCCC)s3)c3ccsc23)s1,CCCCCCCCC1(CCCCCCCC)c2cc3c(cc2-c2sc4cc(/C=C5\C(=O)c6ccccc6C5=C(C#N)C#N)sc4c21)C(CCCCCCCC)(CCCCCCCC)c1c-3sc2cc(/C=C3\C(=O)c4ccccc4C3=C(C#N)C#N)sc12,12.9,-5.47,-3.46,-5.63,-3.91,,,,,inverted,PEIE,MoO3,,
50874,10.1002/solr.202000375,CCCCCCCCC(CCCCCC)Cn1nc2c(-c3cccs3)c(F)c(F)c(-c3ccc(-c4cc5c(-c6ccc(CC(CC)CCCC)s6)c6sccc6c(-c6ccc(CC(CC)CCCC)s6)c5s4)s3)c2n1,CCCCCCCCCCC(CCCCCCCC)CN1C(=O)c2ccc3c4c(c(-c5ccc(-c6cccs6)s5)cc(c24)C1=O)C(=O)N(CC(CCCCCCCC)CCCCCCCCCC)C3=O,7.7,-5.2,-3.05,-5.71,-4.02,,,,,inverted,PEIE,MoO3,,
50875,10.1002/solr.202000375,CCCCC(CC)COC(=O)c1sc2csc(-c3cc4c(-c5ccc(CC(CC)CCCC)s5)c5sccc5c(-c5ccc(CC(CC)CCCC)s5)c4s3)c2c1F,COC(=O)CCCC1(c2ccccc2)C23c4c5ccc6c7cc8c9c%10c(cc%11cc%12c%13c%14c(cc%15c%16ccc-5c2c%16c2c5c%16c%17c(c(c46)c7c9c%17c4c%10c%11c%13c4c%16c%14c%152)C513)C%12)C8,9.4,-5.21,-3.6,-5.9,-3.9,,,,,inverted,PEIE,MoO3,,
50876,10.1002/solr.202000375,CCCCC(CC)COC(=O)c1sc2csc(-c3cc4c(-c5ccc(CC(CC)CCCC)s5)c5sccc5c(-c5ccc(CC(CC)CCCC)s5)c4s3)c2c1F,CCCCCCCCCCC(CCCCCCCC)CN1C(=O)c2ccc3c4c(c(-c5ccc(-c6ccc(-c7cc8c9c(c(-c%10cccs%10)cc%10c9c7C(=O)N(CC(CCCCCCCC)CCCCCCCCCC)C%10=O)C(=O)N(CC(CCCCCCCC)CCCCCCCCCC)C8=O)s6)s5)cc(c24)C1=O)C(=O)N(CC(CCCCCCCC)CCCCCCCCCC)C3=O,4.0,-5.21,-3.6,-6.36,-4.05,,,,,inverted,PEIE,MoO3,,
50877,10.1002/solr.202000375,CCCCC(CC)COC(=O)c1sc2csc(-c3cc4c(-c5ccc(CC(CC)CCCC)s5)c5sccc5c(-c5ccc(CC(CC)CCCC)s5)c4s3)c2c1F,CCCCCCCCCCC(CCCCCCCC)CN1C(=O)c2ccc3c4c(c(-c5ccc(-c6cccs6)s5)cc(c24)C1=O)C(=O)N(CC(CCCCCCCC)CCCCCCCCCC)C3=O,3.9,-5.21,-3.6,-5.71,-4.02,,,,,inverted,PEIE,MoO3,,
50878,10.1002/solr.202000396,COC(=O)C(C)(C)c1cc(C)cc(-c2sc3c4sc5cc(/C=C6/C(=O)c7cc(F)cc(c7)C(=O)/C6=C\c6cc(C(C)(C)C(=O)OC)c(-c7cc(C)cc(C(C)(C)C(=O)OC)c7)s6)sc5c4c(C(C)(C)C(=O)OC)ccc2-3)c1,CCCCCCCCCCCc1c(/C=C2\C(=O)c3cc(F)c(F)cc3C2=C(C#N)C#N)sc2c1sc1c3c4nsnc4c4c5sc6c(CCCCCCCCCCC)c(/C=C7\C(=O)c8cc(F)c(F)cc8C7=C(C#N)C#N)sc6c5n(CC(CC)CCCC)c4c3n(CC(CC)CCCC)c21,15.2,-5.56,-3.65,-5.65,-4.09,125.0,,1:1.2,,conventional,PDINO,PEDOT:PSS,,
50880,10.1002/solr.202000396,CCCCCCCCc1cc(-c2c(-c3cccs3)sc3c(-c4cc(CCCCCCCC)c(CCCCCCCC)s4)c(-c4ccc(-c5cccc6nsnc56)s4)sc23)sc1CCCCCCCC,CCCCCCCCCCCc1c(/C=C2\C(=O)c3cc(F)c(F)cc3C2=C(C#N)C#N)sc2c1sc1c3c4nsnc4c4c5sc6c(CCCCCCCCCCC)c(/C=C7\C(=O)c8cc(F)c(F)cc8C7=C(C#N)C#N)sc6c5n(CC(CC)CCCC)c4c3n(CC(CC)CCCC)c21,10.1,,,-5.65,-4.09,130.0,,1:1.2,,conventional,PDINO,PEDOT:PSS,,
50891,10.1002/solr.202000476,CCCCCCCCc1sc(CCCCCCCC)c2c1C(=O)c1c(-c3cccs3)sc(-c3ccc(-c4cc5c(-c6ccc(CC(CC)CCCC)s6)c6sccc6c(-c6ccc(CC(CC)CCCC)s6)c5s4)s3)c1C2=O,CCCCCCC1=CCC(C2(c3ccc(CCCCCC)cc3)c3cc4c(cc3-c3sc5cc(/C=C6\C(=O)c7cc(F)c(F)cc7C6C(C#N)C#N)sc5c32)C(c2ccc(CCCCCC)cc2)(c2ccc(CCCCCC)cc2)c2c-4sc3c2sc2cc(/C=C4\C(=O)C5=C(C=C(F)C(F)C5)C4=C(C#N)C#N)sc23)C=C1,12.4,-5.35,-3.58,-5.69,-4.12,100.0,,,,,,,,
50892,10.1002/solr.202000476,CCCCCCCCc1sc(CCCCCCCC)c2c1C(=O)c1c(-c3cccs3)sc(-c3ccc(-c4cc5c(-c6ccc(CC(CC)CCCC)s6)c6sccc6c(-c6ccc(CC(CC)CCCC)s6)c5s4)s3)c1C2=O,CCCCCCC1=CCC(C2(c3ccc(CCCCCC)cc3)c3cc4c(cc3-c3sc5cc(/C=C6\C(=O)c7cc(F)c(F)cc7C6C(C#N)C#N)sc5c32)C(c2ccc(CCCCCC)cc2)(c2ccc(CCCCCC)cc2)c2c-4sc3c2sc2cc(/C=C4\C(=O)C5=C(C=C(F)C(F)C5)C4=C(C#N)C#N)sc23)C=C1,11.4,-5.35,-3.58,-5.69,-4.12,200.0,,,,,,,,
50893,10.1002/solr.202000476,CCCCCCCCc1sc(CCCCCCCC)c2c1C(=O)c1c(-c3cccs3)sc(-c3ccc(-c4cc5c(-c6ccc(CC(CC)CCCC)s6)c6sccc6c(-c6ccc(CC(CC)CCCC)s6)c5s4)s3)c1C2=O,CCCCCCC1=CCC(C2(c3ccc(CCCCCC)cc3)c3cc4c(cc3-c3sc5cc(/C=C6\C(=O)c7cc(F)c(F)cc7C6C(C#N)C#N)sc5c32)C(c2ccc(CCCCCC)cc2)(c2ccc(CCCCCC)cc2)c2c-4sc3c2sc2cc(/C=C4\C(=O)C5=C(C=C(F)C(F)C5)C4=C(C#N)C#N)sc23)C=C1,10.6,-5.35,-3.58,-5.69,-4.12,300.0,,,,,,,,
50894,10.1002/solr.202000476,CCCCCCCCc1sc(CCCCCCCC)c2c1C(=O)c1c(-c3cccs3)sc(-c3ccc(-c4cc5c(-c6ccc(CC(CC)CCCC)s6)c6sccc6c(-c6ccc(CC(CC)CCCC)s6)c5s4)s3)c1C2=O,CCCCCCC1=CCC(C2(c3ccc(CCCCCC)cc3)c3cc4c(cc3-c3sc5cc(/C=C6\C(=O)c7cc(F)c(F)cc7C6C(C#N)C#N)sc5c32)C(c2ccc(CCCCCC)cc2)(c2ccc(CCCCCC)cc2)c2c-4sc3c2sc2cc(/C=C4\C(=O)C5=C(C=C(F)C(F)C5)C4=C(C#N)C#N)sc23)C=C1,10.1,-5.35,-3.58,-5.69,-4.12,400.0,,,,,,,,
50895,10.1002/solr.202000476,CCCCCCCCc1sc(CCCCCCCC)c2c1C(=O)c1c(-c3cccs3)sc(-c3ccc(-c4cc5c(-c6ccc(CC(CC)CCCC)s6)c6sccc6c(-c6ccc(CC(CC)CCCC)s6)c5s4)s3)c1C2=O,CCCCCCC1=CCC(C2(c3ccc(CCCCCC)cc3)c3cc4c(cc3-c3sc5cc(/C=C6\C(=O)c7cc(F)c(F)cc7C6C(C#N)C#N)sc5c32)C(c2ccc(CCCCCC)cc2)(c2ccc(CCCCCC)cc2)c2c-4sc3c2sc2cc(/C=C4\C(=O)C5=C(C=C(F)C(F)C5)C4=C(C#N)C#N)sc23)C=C1,9.7,-5.35,-3.58,-5.69,-4.12,500.0,,,,,,,,
50901,10.1002/solr.202000497,COC(=O)C(C)(C)c1cc(C)cc(-c2sc3c4sc5cc(/C=C6/C(=O)c7cc(F)cc(c7)C(=O)/C6=C\c6cc(C(C)(C)C(=O)OC)c(-c7cc(C)cc(C(C)(C)C(=O)OC)c7)s6)sc5c4c(C(C)(C)C(=O)OC)ccc2-3)c1,CCCCCCCCCCCc1c(/C=C2\C(=O)c3cc(F)c(F)cc3C2=C(C#N)C#N)sc2c1sc1c3c4nsnc4c4c5sc6c(CCCCCCCCCCC)c(/C=C7\C(=O)c8cc(F)c(F)cc8C7=C(C#N)C#N)sc6c5n(CCC(CC)CCCC)c4c3n(CCC(CC)CCCC)c21,9.88,-5.56,-3.65,-5.64,-3.86,,,,,,ZnO,,,
50902,10.1002/solr.202000497,COC(=O)C(C)(C)c1cc(C)cc(-c2sc3c4sc5cc(/C=C6/C(=O)c7cc(F)cc(c7)C(=O)/C6=C\c6cc(C(C)(C)C(=O)OC)c(-c7cc(C)cc(C(C)(C)C(=O)OC)c7)s6)sc5c4c(C(C)(C)C(=O)OC)ccc2-3)c1,CCCCCCCCCCCc1c(/C=C2\C(=O)c3cc(F)c(F)cc3C2=C(C#N)C#N)sc2c1sc1c3c4nsnc4c4c5sc6c(CCCCCCCCCCC)c(/C=C7\C(=O)c8cc(F)c(F)cc8C7=C(C#N)C#N)sc6c5n(CCC(CC)CCCC)c4c3n(CCC(CC)CCCC)c21,10.46,-5.56,-3.65,-5.64,-3.86,,,1:1.2,0.5% vol,,ZnO/TiOx,,,
50903,10.1002/solr.202000498,COC(=O)C(C)(C)c1cc(C)cc(-c2sc3c4sc5cc(/C=C6/C(=O)c7cc(F)cc(c7)C(=O)/C6=C\c6cc(C(C)(C)C(=O)OC)c(-c7cc(C)cc(C(C)(C)C(=O)OC)c7)s6)sc5c4c(C(C)(C)C(=O)OC)ccc2-3)c1,CCCCCCCCCCCc1c(/C=C2\C(=O)c3cc(F)c(F)cc3C2=C(C#N)C#N)sc2c1sc1c3c4nsnc4c4c5sc6c(CCCCCCCCCCC)c(/C=C7\C(=O)c8cc(F)c(F)cc8C7=C(C#N)C#N)sc6c5n(CC(CC)CCCC)c4c3n(CC(CC)CCCC)c21,15.9,-5.56,-3.65,-5.65,-4.09,100.0,,,0.5%,conventional,,,,CN
50904,10.1002/solr.202000498,COC(=O)C(C)(C)c1cc(C)cc(-c2sc3c4sc5cc(/C=C6/C(=O)c7cc(F)cc(c7)C(=O)/C6=C\c6cc(C(C)(C)C(=O)OC)c(-c7cc(C)cc(C(C)(C)C(=O)OC)c7)s6)sc5c4c(C(C)(C)C(=O)OC)ccc2-3)c1,CCCCCCCCCCCc1c(/C=C2\C(=O)c3cc(F)c(F)cc3C2=C(C#N)C#N)sc2c1sc1c3c4nsnc4c4c5sc6c(CCCCCCCCCCC)c(/C=C7\C(=O)c8cc(F)c(F)cc8C7=C(C#N)C#N)sc6c5n(CC(CC)CCCC)c4c3n(CC(CC)CCCC)c21,12.2,-5.56,-3.65,-5.65,-4.09,400.0,,,0.5%,conventional,,,,CN
50905,10.1002/solr.202000498,COC(=O)C(C)(C)c1cc(C)cc(-c2sc3c4sc5cc(/C=C6/C(=O)c7cc(F)cc(c7)C(=O)/C6=C\c6cc(C(C)(C)C(=O)OC)c(-c7cc(C)cc(C(C)(C)C(=O)OC)c7)s6)sc5c4c(C(C)(C)C(=O)OC)ccc2-3)c1,CCCCCCCCCCCc1c(/C=C2\C(=O)c3cc(F)c(F)cc3C2=C(C#N)C#N)sc2c1sc1c3c4nsnc4c4c5sc6c(CCCCCCCCCCC)c(/C=C7\C(=O)c8cc(F)c(F)cc8C7=C(C#N)C#N)sc6c5n(CC(CC)CCCC)c4c3n(CC(CC)CCCC)c21,14.4,-5.56,-3.65,-5.65,-4.09,400.0,,,1.5%,conventional,,,,CN
50906,10.1002/solr.202000498,COC(=O)C(C)(C)c1cc(C)cc(-c2sc3c4sc5cc(/C=C6/C(=O)c7cc(F)cc(c7)C(=O)/C6=C\c6cc(C(C)(C)C(=O)OC)c(-c7cc(C)cc(C(C)(C)C(=O)OC)c7)s6)sc5c4c(C(C)(C)C(=O)OC)ccc2-3)c1,CCCCCCCCCCCc1c(/C=C2\C(=O)c3cc(F)c(F)cc3C2=C(C#N)C#N)sc2c1sc1c3c4nsnc4c4c5sc6c(CCCCCCCCCCC)c(/C=C7\C(=O)c8cc(F)c(F)cc8C7=C(C#N)C#N)sc6c5n(CC(CC)CCCC)c4c3n(CC(CC)CCCC)c21,12.0,-5.56,-3.65,-5.65,-4.09,400.0,,,0.5%,conventional,,,,CN
50907,10.1002/solr.202000498,COC(=O)C(C)(C)c1cc(C)cc(-c2sc3c4sc5cc(/C=C6/C(=O)c7cc(F)cc(c7)C(=O)/C6=C\c6cc(C(C)(C)C(=O)OC)c(-c7cc(C)cc(C(C)(C)C(=O)OC)c7)s6)sc5c4c(C(C)(C)C(=O)OC)ccc2-3)c1,CCCCCCCCCCCc1c(/C=C2\C(=O)c3cc(F)c(F)cc3C2=C(C#N)C#N)sc2c1sc1c3c4nsnc4c4c5sc6c(CCCCCCCCCCC)c(/C=C7\C(=O)c8cc(F)c(F)cc8C7=C(C#N)C#N)sc6c5n(CC(CC)CCCC)c4c3n(CC(CC)CCCC)c21,11.8,-5.56,-3.65,-5.65,-4.09,400.0,,,0.5%,conventional,,,,CN
50908,10.1002/solr.202000498,COC(=O)C(C)(C)c1cc(C)cc(-c2sc3c4sc5cc(/C=C6/C(=O)c7cc(F)cc(c7)C(=O)/C6=C\c6cc(C(C)(C)C(=O)OC)c(-c7cc(C)cc(C(C)(C)C(=O)OC)c7)s6)sc5c4c(C(C)(C)C(=O)OC)ccc2-3)c1,CCCCCCCCCCCc1c(/C=C2\C(=O)c3cc(F)c(F)cc3C2=C(C#N)C#N)sc2c1sc1c3c4nsnc4c4c5sc6c(CCCCCCCCCCC)c(/C=C7\C(=O)c8cc(F)c(F)cc8C7=C(C#N)C#N)sc6c5n(CC(CC)CCCC)c4c3n(CC(CC)CCCC)c21,14.1,-5.56,-3.65,-5.65,-4.09,400.0,,,0.5%,conventional,,,,CN
50930,10.1002/solr.202000538,CCCCCCCCC(CCCCCC)COc1cnc2c(-c3cccs3)c(F)c(F)cc2n1,CCCCCCc1ccc(C2(c3ccc(CCCCCC)cc3)c3cc(/C=C4\C(=O)c5cc(F)c(F)cc5C4=C(C#N)C#N)sc3-c3sc4c5c(sc4c32)-c2sc(/C=C3\C(=O)c4cc(F)c(F)cc4C3=C(C#N)C#N)cc2C5(c2ccc(CCCCCC)cc2)c2ccc(CCCCCC)cc2)cc1,8.4,-5.54,-2.92,-5.63,-4.115,160.0,,1:2.5,,inverted,ZnO,MoO3,"1,2,4-trimethylbenzene",
50937,10.1002/solr.202000538,CCCCCCCCC(CCCCCC)COc1cnc2c(-c3cccs3)c(F)c(F)cc2n1,COC(=O)CCCC1(c2ccccc2)C23c4c5c6c7c8c9c(c%10c%11c2c2c%12c4c4c%13c5c5c7c7c8c8c%14c9c%10c9c%10c%11c2c2c%11c%12c4c4c%12c%13c5c5c7c7c8c8c%14c9c9c%10c2c2c%11c4c4c%12c5c7c5c8c9c2c45)C613,3.6,-5.54,-2.92,-6.1,-3.7,160.0,,1:2.5,,inverted,ZnO,MoO3,"1,2,4-trimethylbenzene",
50972,10.1002/solr.202000625,COC(=O)C(C)(C)c1cc(C)cc(-c2sc3c4sc5cc(/C=C6/C(=O)c7cc(F)cc(c7)C(=O)/C6=C\c6cc(C(C)(C)C(=O)OC)c(-c7cc(C)cc(C(C)(C)C(=O)OC)c7)s6)sc5c4c(C(C)(C)C(=O)OC)ccc2-3)c1,CCCCCCCCCCCc1c(/C=C2\C(=O)c3cc(F)c(F)cc3C2=C(C#N)C#N)sc2c1sc1c3c4nsnc4c4c5sc6c(CCCCCCCCCCC)c(/C=C7\C(=O)c8cc(F)c(F)cc8C7=C(C#N)C#N)sc6c5n(CC(CC)CCCC)c4c3n(CC(CC)CCCC)c21,16.3,-5.56,-3.65,-5.65,-4.09,,,,,,,PEDOT:PSS,,
50973,10.1002/solr.202000625,COC(=O)C(C)(C)c1cc(C)cc(-c2sc3c4sc5cc(/C=C6/C(=O)c7cc(F)cc(c7)C(=O)/C6=C\c6cc(C(C)(C)C(=O)OC)c(-c7cc(C)cc(C(C)(C)C(=O)OC)c7)s6)sc5c4c(C(C)(C)C(=O)OC)ccc2-3)c1,CCCCCCCCCCCc1c(/C=C2\C(=O)c3cc(F)c(F)cc3C2=C(C#N)C#N)sc2c1sc1c3c4nsnc4c4c5sc6c(CCCCCCCCCCC)c(/C=C7\C(=O)c8cc(F)c(F)cc8C7=C(C#N)C#N)sc6c5n(CC(CC)CCCC)c4c3n(CC(CC)CCCC)c21,16.2,-5.56,-3.65,-5.65,-4.09,,,,,,,PDAS,,
50974,10.1002/solr.202000625,CCCCC(CC)Cc1ccc(-c2c3cc(-c4ccc(-c5sc(-c6cccs6)c6c5C(=O)c5c(CC(CC)CCCC)sc(CC(CC)CCCC)c5C6=O)s4)sc3c(-c3ccc(CC(CC)CCCC)s3)c3ccsc23)s1,CCCCCCc1ccc(C2(c3ccc(CCCCCC)cc3)c3cc4c(cc3-c3sc5cc(C=C6C(=O)c7ccccc7C6=C(C#N)C#N)sc5c32)C(c2ccc(CCCCCC)cc2)(c2ccc(CCCCCC)cc2)c2c-4sc3cc(C=C4C(=O)c5ccccc5C4=C(C#N)C#N)sc23)cc1,10.0,-5.33,-3.48,-5.576,-3.916,,,,,,,PEDOT:PSS,,
50975,10.1002/solr.202000625,CCCCC(CC)Cc1ccc(-c2c3cc(-c4ccc(-c5sc(-c6cccs6)c6c5C(=O)c5c(CC(CC)CCCC)sc(CC(CC)CCCC)c5C6=O)s4)sc3c(-c3ccc(CC(CC)CCCC)s3)c3ccsc23)s1,CCCCCCc1ccc(C2(c3ccc(CCCCCC)cc3)c3cc4c(cc3-c3sc5cc(C=C6C(=O)c7ccccc7C6=C(C#N)C#N)sc5c32)C(c2ccc(CCCCCC)cc2)(c2ccc(CCCCCC)cc2)c2c-4sc3cc(C=C4C(=O)c5ccccc5C4=C(C#N)C#N)sc23)cc1,9.9,-5.33,-3.48,-5.576,-3.916,,,,,,,PDAS,,
50992,10.1002/solr.202000742,CCCCC(CC)COC(=O)c1sc2csc(-c3cc4c(-c5ccc(CC(CC)CCCC)s5)c5sccc5c(-c5ccc(CC(CC)CCCC)s5)c4s3)c2c1F,CCCCCCc1ccc(C2(c3ccc(CCCCCC)cc3)c3cc4c(cc3-c3sc(-c5sc(/C=C6\C(=O)c7cc(F)c(F)cc7C6=C(C#N)C#N)cc5OCC(CC)CCCC)cc32)C(c2ccc(CCCCCC)cc2)(c2ccc(CCCCCC)cc2)c2cc(-c3scc(/C=C5/C(=O)c6cc(F)c(F)cc6C5=C(C#N)C#N)c3OCC(CC)CCCC)sc2-4)cc1,10.53,-5.21,-3.6,-5.44,-4.19,,,1:0,,conventional,ZnO,PEDOT:PSS,,CN
50993,10.1002/solr.202000742,CCCCC(CC)COC(=O)c1sc2csc(-c3cc4c(-c5ccc(CC(CC)CCCC)s5)c5sccc5c(-c5ccc(CC(CC)CCCC)s5)c4s3)c2c1F,CCCCCCc1ccc(C2(c3ccc(CCCCCC)cc3)c3cc4c(cc3-c3sc(-c5sc(/C=C6\C(=O)c7cc(F)c(F)cc7C6=C(C#N)C#N)cc5OCC(CC)CCCC)cc32)C(c2ccc(CCCCCC)cc2)(c2ccc(CCCCCC)cc2)c2cc(-c3scc(/C=C5/C(=O)c6cc(F)c(F)cc6C5=C(C#N)C#N)c3OCC(CC)CCCC)sc2-4)cc1,6.22,-5.21,-3.6,-5.44,-4.19,,,1:0,,conventional,ZnO,PEDOT:PSS,,CN
51026,10.1002/solr.202000753,CCCCCCC(CCCC)Cc1csc(-c2cc3c4nsnc4c4cc(-c5cc(CC(CCCC)CCCCCC)c(-c6cc7c(-c8cc(F)c(CC(CC)CCCC)s8)c8sccc8c(-c8cc(F)c(CC(CC)CCCC)s8)c7s6)s5)sc4c3s2)c1,CCCCCCCCCCCc1c(/C=C2\C(=O)c3cc(F)c(F)cc3C2=C(C#N)C#N)sc2c1sc1c3c4nsnc4c4c5sc6c(CCCCCCCCCCC)c(/C=C7\C(=O)c8cc(F)c(F)cc8C7=C(C#N)C#N)sc6c5n(CC(CC)CCCC)c4c3n(CC(CC)CCCC)c21,12.7,-5.51,-2.77,-5.65,-4.09,100.0,,,,conventional,PFN,PEDOT:PSS,,
51027,10.1002/solr.202000753,CCCCCCC(CCCC)Cc1csc(-c2cc3c4nsnc4c4cc(-c5cc(CC(CCCC)CCCCCC)c(-c6cc7c(-c8cc(F)c(CC(CC)CCCC)s8)c8sccc8c(-c8cc(F)c(CC(CC)CCCC)s8)c7s6)s5)sc4c3s2)c1,CCCCCCCCCCCc1c(/C=C2\C(=O)c3cc(F)c(F)cc3C2=C(C#N)C#N)sc2c1sc1c3c4nsnc4c4c5sc6c(CCCCCCCCCCC)c(/C=C7\C(=O)c8cc(F)c(F)cc8C7=C(C#N)C#N)sc6c5n(CC(CC)CCCC)c4c3n(CC(CC)CCCC)c21,17.62,-5.51,-2.77,-5.65,-4.09,100.0,,,,conventional,PFN,PEDOT:PSS,,
51028,10.1002/solr.202000753,COC(=O)C(C)(C)c1cc(C)cc(-c2sc3c4sc5cc(/C=C6/C(=O)c7cc(F)cc(c7)C(=O)/C6=C\c6cc(C(C)(C)C(=O)OC)c(-c7cc(C)cc(C(C)(C)C(=O)OC)c7)s6)sc5c4c(C(C)(C)C(=O)OC)ccc2-3)c1,CCCCCCCCCCCc1c(/C=C2\C(=O)c3cc(F)c(F)cc3C2=C(C#N)C#N)sc2c1sc1c3c4nsnc4c4c5sc6c(CCCCCCCCCCC)c(/C=C7\C(=O)c8cc(F)c(F)cc8C7=C(C#N)C#N)sc6c5n(CC(CC)CCCC)c4c3n(CC(CC)CCCC)c21,11.2,-5.56,-3.65,-5.65,-4.09,100.0,,,,conventional,PFN,PEDOT:PSS,,
51029,10.1002/solr.202000753,COC(=O)C(C)(C)c1cc(C)cc(-c2sc3c4sc5cc(/C=C6/C(=O)c7cc(F)cc(c7)C(=O)/C6=C\c6cc(C(C)(C)C(=O)OC)c(-c7cc(C)cc(C(C)(C)C(=O)OC)c7)s6)sc5c4c(C(C)(C)C(=O)OC)ccc2-3)c1,CCCCCCCCCCCc1c(/C=C2\C(=O)c3cc(F)c(F)cc3C2=C(C#N)C#N)sc2c1sc1c3c4nsnc4c4c5sc6c(CCCCCCCCCCC)c(/C=C7\C(=O)c8cc(F)c(F)cc8C7=C(C#N)C#N)sc6c5n(CC(CC)CCCC)c4c3n(CC(CC)CCCC)c21,15.79,-5.56,-3.65,-5.65,-4.09,100.0,,,,conventional,PFN,PEDOT:PSS,,
51037,10.1002/solr.202000787,CCCCCCCCc1cc(-c2c(-c3cccs3)sc3c(-c4cc(CCCCCCCC)c(CCCCCCCC)s4)c(-c4ccc(-c5cccc6nsnc56)s4)sc23)sc1CCCCCCCC,CCCCCCc1ccc(C2(c3ccc(CCCCCC)cc3)c3cc4c(cc3-c3sc5cc(/C=C6\C(=O)c7cc(F)c(F)cc7C6=C(C#N)C#N)sc5c32)C(c2ccc(CCCCCC)cc2)(c2ccc(CCCCCC)cc2)c2c-4sc3cc(/C=C4\C(=O)c5cc(F)c(F)cc5C4=C(C#N)C#N)sc23)cc1,5.58,,,-5.66,-4.14,180.0,100.0,,0.5%,inverted,,,toluene,DPE
51038,10.1002/solr.202000787,CCCCCCCCc1cc(-c2c(-c3cccs3)sc3c(-c4cc(CCCCCCCC)c(CCCCCCCC)s4)c(-c4ccc(-c5cccc6nsnc56)s4)sc23)sc1CCCCCCCC,CCCCCCCCCc1c(/C=C2\C(=O)c3cc(Cl)c(Cl)cc3C2=C(C#N)C#N)sc2c1sc1c3c4nsnc4c4c5sc6c(CCC)c(/C=C7\C(=O)c8cc(Cl)c(Cl)cc8C7=C(C#N)C#N)sc6c5n(CC(CCCC)CCCCCC)c4c3n(CC(CCCC)CCCCCC)c21,3.22,,,-5.66,-4.14,180.0,100.0,,0.5%,inverted,,,toluene,DPE
51039,10.1002/solr.202000787,CCCCCCCCc1cc(-c2c(-c3cccs3)sc3c(-c4cc(CCCCCCCC)c(CCCCCCCC)s4)c(-c4ccc(-c5cccc6nsnc56)s4)sc23)sc1CCCCCCCC,CCCCCCCCCCCc1c(/C=C2\C(=O)c3cc(F)c(F)cc3C2=C(C#N)C#N)sc2c1sc1c3c4nsnc4c4c5sc6c(CCCCCCCCCCC)c(/C=C7\C(=O)c8cc(F)c(F)cc8C7=C(C#N)C#N)sc6c5n(CC(CC)CCCC)c4c3n(CC(CC)CCCC)c21,2.78,,,-5.65,-4.09,180.0,100.0,,0.5%,inverted,,,toluene,DPE
51040,10.1002/solr.202000802,CCCCCCC(CCCC)Cc1csc(-c2cc3c4nsnc4c4cc(-c5cc(CC(CCCC)CCCCCC)c(-c6cc7c(-c8cc(F)c(CC(CC)CCCC)s8)c8sccc8c(-c8cc(F)c(CC(CC)CCCC)s8)c7s6)s5)sc4c3s2)c1,CCCCCCCCCCCc1c(/C=C2\C(=O)c3cc(F)c(F)cc3C2=C(C#N)C#N)sc2c1sc1c3c4nsnc4c4c5sc6c(CCCCCCCCCCC)c(/C=C7\C(=O)c8cc(F)c(F)cc8C7=C(C#N)C#N)sc6c5n(CC(CC)CCCC)c4c3n(CC(CC)CCCC)c21,18.81,-5.51,-2.77,-5.65,-4.09,100.0,100.0,1:1.5,,inverted,ZnO,MoO3,chloroform,CN
51041,10.1002/solr.202000802,CCCCCCC(CCCC)Cc1csc(-c2cc3c4nsnc4c4cc(-c5cc(CC(CCCC)CCCCCC)c(-c6cc7c(-c8cc(F)c(CC(CC)CCCC)s8)c8sccc8c(-c8cc(F)c(CC(CC)CCCC)s8)c7s6)s5)sc4c3s2)c1,CCCCCCCCCCCc1c(/C=C2\C(=O)c3cc(F)c(F)cc3C2=C(C#N)C#N)sc2c1sc1c3c4nsnc4c4c5sc6c(CCCCCCCCCCC)c(/C=C7\C(=O)c8cc(F)c(F)cc8C7=C(C#N)C#N)sc6c5n(CC(CC)CCCC)c4c3n(CC(CC)CCCC)c21,19.27,-5.51,-2.77,-5.65,-4.09,100.0,100.0,1:1.5,,inverted,ZnO,MoO3,chloroform,CN
51042,10.1002/solr.202000802,CCCCCCC(CCCC)Cc1csc(-c2cc3c4nsnc4c4cc(-c5cc(CC(CCCC)CCCCCC)c(-c6cc7c(-c8cc(F)c(CC(CC)CCCC)s8)c8sccc8c(-c8cc(F)c(CC(CC)CCCC)s8)c7s6)s5)sc4c3s2)c1,CCCCCCCCCCCc1c(/C=C2\C(=O)c3cc(F)c(F)cc3C2=C(C#N)C#N)sc2c1sc1c3c4nsnc4c4c5sc6c(CCCCCCCCCCC)c(/C=C7\C(=O)c8cc(F)c(F)cc8C7=C(C#N)C#N)sc6c5n(CC(CC)CCCC)c4c3n(CC(CC)CCCC)c21,19.39,-5.51,-2.77,-5.65,-4.09,100.0,100.0,1:1.5,,inverted,ZnO,MoO3,chloroform,CN
51048,10.1002/solr.202100007,COC(=O)C(C)(C)c1cc(C)cc(-c2sc3c4sc5cc(/C=C6/C(=O)c7cc(F)cc(c7)C(=O)/C6=C\c6cc(C(C)(C)C(=O)OC)c(-c7cc(C)cc(C(C)(C)C(=O)OC)c7)s6)sc5c4c(C(C)(C)C(=O)OC)ccc2-3)c1,CCCCCCCCCCCOc1c(/C=C2\C(=O)c3cc(F)c(F)cc3C2=C(C#N)C#N)sc2c1sc1c3c4nsnc4c4c5sc6c(CCCCCCCCCCC)c(/C=C7\C(=O)c8cc(F)c(F)cc8C7=C(C#N)C#N)sc6c5n(CC)c4c3n(CC)c21,16.16,-5.56,-3.65,-5.71,-3.84,100.0,,,,conventional,PDIN,PEDOT:PSS,,
51073,10.1002/solr.202100127,CCCCC(CC)Cc1ccc(-c2c3cc(-c4ccc(-c5sc(-c6cccs6)c6c5C(=O)c5c(CC(CC)CCCC)sc(CC(CC)CCCC)c5C6=O)s4)sc3c(-c3ccc(CC(CC)CCCC)s3)c3ccsc23)s1,CCCCCCc1ccc(C2(c3ccc(CCCCCC)cc3)c3cc4c(cc3-c3sc5cc(C=C6C(=O)c7ccccc7C6=C(C#N)C#N)sc5c32)C(c2ccc(CCCCCC)cc2)(c2ccc(CCCCCC)cc2)c2c-4sc3cc(C=C4C(=O)c5ccccc5C4=C(C#N)C#N)sc23)cc1,9.34,-5.33,-3.48,-5.576,-3.916,,,,,conventional,PDINO,PEDOT:PSS,,
51074,10.1002/solr.202100127,CCCCC(CC)Cc1ccc(-c2c3cc(-c4ccc(-c5sc(-c6cccs6)c6c5C(=O)c5c(CC(CC)CCCC)sc(CC(CC)CCCC)c5C6=O)s4)sc3c(-c3ccc(CC(CC)CCCC)s3)c3ccsc23)s1,CCCCCCc1ccc(C2(c3ccc(CCCCCC)cc3)c3cc4c(cc3-c3sc5cc(C=C6C(=O)c7ccccc7C6=C(C#N)C#N)sc5c32)C(c2ccc(CCCCCC)cc2)(c2ccc(CCCCCC)cc2)c2c-4sc3cc(C=C4C(=O)c5ccccc5C4=C(C#N)C#N)sc23)cc1,9.8,-5.33,-3.48,-5.576,-3.916,,,,,conventional,PDINO,PEDOT:PSS,,
51075,10.1002/solr.202100127,CCCCC(CC)Cc1ccc(-c2c3cc(-c4ccc(-c5sc(-c6cccs6)c6c5C(=O)c5c(CC(CC)CCCC)sc(CC(CC)CCCC)c5C6=O)s4)sc3c(-c3ccc(CC(CC)CCCC)s3)c3ccsc23)s1,CCCCCCc1ccc(C2(c3ccc(CCCCCC)cc3)c3cc4c(cc3-c3sc5cc(C=C6C(=O)c7ccccc7C6=C(C#N)C#N)sc5c32)C(c2ccc(CCCCCC)cc2)(c2ccc(CCCCCC)cc2)c2c-4sc3cc(C=C4C(=O)c5ccccc5C4=C(C#N)C#N)sc23)cc1,10.43,-5.33,-3.48,-5.576,-3.916,,,,,conventional,PDINO,PEDOT:PSS,,
51076,10.1002/solr.202100127,CCCCC(CC)Cc1ccc(-c2c3cc(-c4ccc(-c5sc(-c6cccs6)c6c5C(=O)c5c(CC(CC)CCCC)sc(CC(CC)CCCC)c5C6=O)s4)sc3c(-c3ccc(CC(CC)CCCC)s3)c3ccsc23)s1,CCCCCCc1ccc(C2(c3ccc(CCCCCC)cc3)c3cc4c(cc3-c3sc5cc(C=C6C(=O)c7ccccc7C6=C(C#N)C#N)sc5c32)C(c2ccc(CCCCCC)cc2)(c2ccc(CCCCCC)cc2)c2c-4sc3cc(C=C4C(=O)c5ccccc5C4=C(C#N)C#N)sc23)cc1,10.72,-5.33,-3.48,-5.576,-3.916,,,,,conventional,PDINO,PEDOT:PSS,,
51077,10.1002/solr.202100127,CCCCC(CC)Cc1ccc(-c2c3cc(-c4ccc(-c5sc(-c6cccs6)c6c5C(=O)c5c(CC(CC)CCCC)sc(CC(CC)CCCC)c5C6=O)s4)sc3c(-c3ccc(CC(CC)CCCC)s3)c3ccsc23)s1,CCCCCCc1ccc(C2(c3ccc(CCCCCC)cc3)c3cc4c(cc3-c3sc5cc(C=C6C(=O)c7ccccc7C6=C(C#N)C#N)sc5c32)C(c2ccc(CCCCCC)cc2)(c2ccc(CCCCCC)cc2)c2c-4sc3cc(C=C4C(=O)c5ccccc5C4=C(C#N)C#N)sc23)cc1,9.81,-5.33,-3.48,-5.576,-3.916,,,,,conventional,PDINO,PEDOT:PSS,,
51078,10.1002/solr.202100127,COC(=O)C(C)(C)c1cc(C)cc(-c2sc3c4sc5cc(/C=C6/C(=O)c7cc(F)cc(c7)C(=O)/C6=C\c6cc(C(C)(C)C(=O)OC)c(-c7cc(C)cc(C(C)(C)C(=O)OC)c7)s6)sc5c4c(C(C)(C)C(=O)OC)ccc2-3)c1,CCCCCCCCCCCc1c(/C=C2\C(=O)c3cc(F)c(F)cc3C2=C(C#N)C#N)sc2c1sc1c3c4nsnc4c4c5sc6c(CCCCCCCCCCC)c(/C=C7\C(=O)c8cc(F)c(F)cc8C7=C(C#N)C#N)sc6c5n(CC(CC)CCCC)c4c3n(CC(CC)CCCC)c21,14.64,-5.56,-3.65,-5.65,-4.09,,,,,conventional,PDINO,PEDOT:PSS,,
51079,10.1002/solr.202100127,COC(=O)C(C)(C)c1cc(C)cc(-c2sc3c4sc5cc(/C=C6/C(=O)c7cc(F)cc(c7)C(=O)/C6=C\c6cc(C(C)(C)C(=O)OC)c(-c7cc(C)cc(C(C)(C)C(=O)OC)c7)s6)sc5c4c(C(C)(C)C(=O)OC)ccc2-3)c1,CCCCCCCCCCCc1c(/C=C2\C(=O)c3cc(F)c(F)cc3C2=C(C#N)C#N)sc2c1sc1c3c4nsnc4c4c5sc6c(CCCCCCCCCCC)c(/C=C7\C(=O)c8cc(F)c(F)cc8C7=C(C#N)C#N)sc6c5n(CC(CC)CCCC)c4c3n(CC(CC)CCCC)c21,16.25,-5.56,-3.65,-5.65,-4.09,,,,,conventional,PDINO,PEDOT:PSS,,
51084,10.1002/solr.202100151,CCCCC(CC)Cc1sc(-c2c3ccsc3c(-c3cc(Cl)c(CC(CC)CCCC)s3)c3sc(-c4ccc(-c5sc(-c6cccs6)c6c5C(=O)c5c(CC(CC)CCCC)sc(CC(CC)CCCC)c5C6=O)s4)cc23)cc1Cl,CCCCCCc1ccc(C2(c3ccc(CCCCCC)cc3)c3cc4c(cc3-c3sc5cc(/C=C6\C(=O)c7cc(F)c(F)cc7C6=C(C#N)C#N)sc5c32)C(c2ccc(CCCCCC)cc2)(c2ccc(CCCCCC)cc2)c2c-4sc3cc(/C=C4\C(=O)c5cc(F)c(F)cc5C4=C(C#N)C#N)sc23)cc1,4.35,-5.575,-3.67,-5.66,-4.14,120.0,,,,conventional,PFN-Br,PEDOT:PSS,,
51085,10.1002/solr.202100151,CCCCC(CC)Cc1sc(-c2c3ccsc3c(-c3cc(Cl)c(CC(CC)CCCC)s3)c3sc(-c4ccc(-c5sc(-c6cccs6)c6c5C(=O)c5c(CC(CC)CCCC)sc(CC(CC)CCCC)c5C6=O)s4)cc23)cc1Cl,CCCCCCc1ccc(C2(c3ccc(CCCCCC)cc3)c3cc4c(cc3-c3sc5cc(/C=C6\C(=O)c7cc(F)c(F)cc7C6=C(C#N)C#N)sc5c32)C(c2ccc(CCCCCC)cc2)(c2ccc(CCCCCC)cc2)c2c-4sc3cc(/C=C4\C(=O)c5cc(F)c(F)cc5C4=C(C#N)C#N)sc23)cc1,9.77,-5.575,-3.67,-5.66,-4.14,120.0,,,,conventional,PFN-Br,PEDOT:PSS,,
