Repository: JiYiqaq/PCE-KA-GNN

# Data directory

- `raw/Active_Database.csv` is the immutable source dataset bundled under CC BY 4.0. Do not overwrite it with processed data.
- `processed/` is created and populated by the training pipeline. Generated `.pt` and `.pth` caches are intentionally ignored by Git because they can exceed GitHub's normal single-file limit.

See `../DATA_LICENSE.md` for provenance, license and checksum information.

File: data/processed/device_records.csv (part 71 of 250)
record_id,doi,donor_smiles,acceptor_smiles,pce,homo_d,lumo_d,homo_a,lumo_a,active_layer_thickness,annealing_temp,d_a_ratio,additive_ratio,device_type,etl_canonical,htl_canonical,solvent_canonical,additive_canonical
51087,10.1002/solr.202100151,CCCCC(CC)Cc1sc(-c2c3ccsc3c(-c3cc(Cl)c(CC(CC)CCCC)s3)c3sc(-c4ccc(-c5sc(-c6cccs6)c6c5C(=O)c5c(CC(CC)CCCC)sc(CC(CC)CCCC)c5C6=O)s4)cc23)cc1Cl,CCCCCCc1ccc(C2(c3ccc(CCCCCC)cc3)c3cc4c(cc3-c3sc5cc(/C=C6\C(=O)c7cc(F)c(F)cc7C6=C(C#N)C#N)sc5c32)C(c2ccc(CCCCCC)cc2)(c2ccc(CCCCCC)cc2)c2c-4sc3cc(/C=C4\C(=O)c5cc(F)c(F)cc5C4=C(C#N)C#N)sc23)cc1,7.15,-5.575,-3.67,-5.66,-4.14,120.0,,,,,PFN-Br,,,
51088,10.1002/solr.202100151,CCCCC(CC)Cc1sc(-c2c3ccsc3c(-c3cc(Cl)c(CC(CC)CCCC)s3)c3sc(-c4ccc(-c5sc(-c6cccs6)c6c5C(=O)c5c(CC(CC)CCCC)sc(CC(CC)CCCC)c5C6=O)s4)cc23)cc1Cl,CCCCCCc1ccc(C2(c3ccc(CCCCCC)cc3)c3cc4c(cc3-c3sc5cc(/C=C6\C(=O)c7cc(F)c(F)cc7C6=C(C#N)C#N)sc5c32)C(c2ccc(CCCCCC)cc2)(c2ccc(CCCCCC)cc2)c2c-4sc3cc(/C=C4\C(=O)c5cc(F)c(F)cc5C4=C(C#N)C#N)sc23)cc1,6.11,-5.575,-3.67,-5.66,-4.14,120.0,,,,,PFN-Br,,,
51089,10.1002/solr.202100151,CCCCC(CC)Cc1sc(-c2c3ccsc3c(-c3cc(Cl)c(CC(CC)CCCC)s3)c3sc(-c4ccc(-c5sc(-c6cccs6)c6c5C(=O)c5c(CC(CC)CCCC)sc(CC(CC)CCCC)c5C6=O)s4)cc23)cc1Cl,CCCCCCc1ccc(C2(c3ccc(CCCCCC)cc3)c3cc4c(cc3-c3sc5cc(/C=C6\C(=O)c7cc(F)c(F)cc7C6=C(C#N)C#N)sc5c32)C(c2ccc(CCCCCC)cc2)(c2ccc(CCCCCC)cc2)c2c-4sc3cc(/C=C4\C(=O)c5cc(F)c(F)cc5C4=C(C#N)C#N)sc23)cc1,5.15,-5.575,-3.67,-5.66,-4.14,120.0,,,,,PFN-Br,,,
51090,10.1002/solr.202100151,CCCCC(CC)Cc1sc(-c2c3ccsc3c(-c3cc(Cl)c(CC(CC)CCCC)s3)c3sc(-c4ccc(-c5sc(-c6cccs6)c6c5C(=O)c5c(CC(CC)CCCC)sc(CC(CC)CCCC)c5C6=O)s4)cc23)cc1Cl,CCCCCCc1ccc(C2(c3ccc(CCCCCC)cc3)c3cc4c(cc3-c3sc5cc(/C=C6\C(=O)c7cc(F)c(F)cc7C6=C(C#N)C#N)sc5c32)C(c2ccc(CCCCCC)cc2)(c2ccc(CCCCCC)cc2)c2c-4sc3cc(/C=C4\C(=O)c5cc(F)c(F)cc5C4=C(C#N)C#N)sc23)cc1,4.11,-5.575,-3.67,-5.66,-4.14,120.0,,,,,PFN-Br,,,
51100,10.1002/solr.202100175,CCCCCCC(CCCC)Cc1csc(-c2cc3c4nsnc4c4cc(-c5cc(CC(CCCC)CCCCCC)c(-c6cc7c(-c8cc(Cl)c(CC(CC)CCCC)s8)c8sccc8c(-c8cc(Cl)c(CC(CC)CCCC)s8)c7s6)s5)sc4c3s2)c1,CCCCCCCCCCCc1c(/C=C2\C(=O)c3cc(F)c(F)cc3C2=C(C#N)C#N)sc2c1sc1c3c4nsnc4c4c5sc6c(CCCCCCCCCCC)c(/C=C7\C(=O)c8cc(F)c(F)cc8C7=C(C#N)C#N)sc6c5n(CC(CC)CCCC)c4c3n(CC(CC)CCCC)c21,16.89,-5.51,-2.77,-5.65,-4.09,110.0,,1:1.6,,conventional,PDIN,PEDOT:PSS,,
51105,10.1002/solr.202100175,COC(=O)C(C)(C)c1cc(C)cc(-c2sc3c4sc5cc(/C=C6/C(=O)c7cc(F)cc(c7)C(=O)/C6=C\c6cc(C(C)(C)C(=O)OC)c(-c7cc(C)cc(C(C)(C)C(=O)OC)c7)s6)sc5c4c(C(C)(C)C(=O)OC)ccc2-3)c1,CCCCCCCCCCCc1c(/C=C2\C(=O)c3cc(F)c(F)cc3C2=C(C#N)C#N)sc2c1sc1c3c4nsnc4c4c5sc6c(CCCCCCCCCCC)c(/C=C7\C(=O)c8cc(F)c(F)cc8C7=C(C#N)C#N)sc6c5n(CC(CC)CCCC)c4c3n(CC(CC)CCCC)c21,14.66,-5.56,-3.65,-5.65,-4.09,75.0,,1:1.6,,conventional,PDIN,PEDOT:PSS,,
51106,10.1002/solr.202100175,COC(=O)C(C)(C)c1cc(C)cc(-c2sc3c4sc5cc(/C=C6/C(=O)c7cc(F)cc(c7)C(=O)/C6=C\c6cc(C(C)(C)C(=O)OC)c(-c7cc(C)cc(C(C)(C)C(=O)OC)c7)s6)sc5c4c(C(C)(C)C(=O)OC)ccc2-3)c1,CCCCCCCCCCCc1c(/C=C2\C(=O)c3cc(F)c(F)cc3C2=C(C#N)C#N)sc2c1sc1c3c4nsnc4c4c5sc6c(CCCCCCCCCCC)c(/C=C7\C(=O)c8cc(F)c(F)cc8C7=C(C#N)C#N)sc6c5n(CC(CC)CCCC)c4c3n(CC(CC)CCCC)c21,15.26,-5.56,-3.65,-5.65,-4.09,105.0,,1:1.2,,conventional,PDIN,PEDOT:PSS,,
51107,10.1002/solr.202100207,CCCCC(CC)COC(=O)c1sc2csc(-c3cc4c(-c5ccc(CC(CC)CCCC)s5)c5sccc5c(-c5ccc(CC(CC)CCCC)s5)c4s3)c2c1F,CCCCCCc1ccc(C2(c3ccc(CCCCCC)cc3)c3cc4c(cc3-c3sc(-c5sc(/C=C6\C(=O)c7cc(F)c(F)cc7C6=C(C#N)C#N)cc5OCC(CC)CCCC)cc32)C(c2ccc(CCCCCC)cc2)(c2ccc(CCCCCC)cc2)c2cc(-c3scc(/C=C5/C(=O)c6cc(F)c(F)cc6C5=C(C#N)C#N)c3OCC(CC)CCCC)sc2-4)cc1,10.75,-5.21,-3.6,-5.44,-4.19,,,,,,,MoO3,,
51108,10.1002/solr.202100207,CCCCC(CC)COC(=O)c1sc2csc(-c3cc4c(-c5ccc(CC(CC)CCCC)s5)c5sccc5c(-c5ccc(CC(CC)CCCC)s5)c4s3)c2c1F,CCCCCCc1ccc(C2(c3ccc(CCCCCC)cc3)c3cc4c(cc3-c3sc(-c5sc(/C=C6\C(=O)c7cc(F)c(F)cc7C6=C(C#N)C#N)cc5OCC(CC)CCCC)cc32)C(c2ccc(CCCCCC)cc2)(c2ccc(CCCCCC)cc2)c2cc(-c3scc(/C=C5/C(=O)c6cc(F)c(F)cc6C5=C(C#N)C#N)c3OCC(CC)CCCC)sc2-4)cc1,8.73,-5.21,-3.6,-5.44,-4.19,,,,,,,MoO3,,
51109,10.1002/solr.202100213,CCCCCCCCC(CCCCCC)COc1ccc(OCC(CCCCCC)CCCCCCCC)c(-c2ccc(-c3c(F)c(F)c(-c4cccs4)c4nsnc34)s2)c1,COC(=O)CCCC1(c2ccccc2)C23c4c5c6c7c8c9c(c%10c%11c2c2c%12c4c4c%13c5c5c7c7c8c8c%14c9c%10c9c%10c%11c2c2c%11c%12c4c4c%12c%13c5c5c7c7c8c8c%14c9c9c%10c2c2c%11c4c4c%12c5c7c5c8c9c2c45)C613,7.0,-5.43,-3.67,-6.1,-3.7,238.0,,,,inverted,ZnO,MoO3,chlorobenzene,DIO
51110,10.1002/solr.202100213,CCCCCCCCC(CCCCCC)COc1ccc(OCC(CCCCCC)CCCCCCCC)c(-c2ccc(-c3c(F)c(F)c(-c4cccs4)c4nsnc34)s2)c1,COC(=O)CCCC1(c2ccccc2)C23c4c5c6c7c8c9c(c%10c%11c2c2c%12c4c4c%13c5c5c7c7c8c8c%14c9c%10c9c%10c%11c2c2c%11c%12c4c4c%12c%13c5c5c7c7c8c8c%14c9c9c%10c2c2c%11c4c4c%12c5c7c5c8c9c2c45)C613,9.1,-5.43,-3.67,-6.1,-3.7,276.0,110.0,,,inverted,ZnO,MoO3,o-xylene,p-anisaldehyde
51111,10.1002/solr.202100238,CCCCC(CC)COC(=O)c1sc2c(-c3cc4c(OCC(CC)CCCC)c5sccc5c(OCC(CC)CCCC)c4s3)scc2c1F,COC(=O)CCCC1(c2ccccc2)C23c4c5ccc6c7cc8c9c%10c(cc%11cc%12c%13c%14c(cc%15c%16ccc-5c2c%16c2c5c%16c%17c(c(c46)c7c9c%17c4c%10c%11c%13c4c%16c%14c%152)C513)C%12)C8,1.8,-5.19,-3.43,-5.9,-3.9,,,,,inverted,ZnO,MoO3,o-xylene,
51112,10.1002/solr.202100238,CCCCC(CC)COC(=O)c1sc2c(-c3cc4c(OCC(CC)CCCC)c5sccc5c(OCC(CC)CCCC)c4s3)scc2c1F,COC(=O)CCCC1(c2ccccc2)C23c4c5ccc6c7cc8c9c%10c(cc%11cc%12c%13c%14c(cc%15c%16ccc-5c2c%16c2c5c%16c%17c(c(c46)c7c9c%17c4c%10c%11c%13c4c%16c%14c%152)C513)C%12)C8,2.2,-5.19,-3.43,-5.9,-3.9,,,,1%,inverted,ZnO,MoO3,o-xylene,BA
51113,10.1002/solr.202100238,CCCCC(CC)COC(=O)c1sc2c(-c3cc4c(OCC(CC)CCCC)c5sccc5c(OCC(CC)CCCC)c4s3)scc2c1F,COC(=O)CCCC1(c2ccccc2)C23c4c5ccc6c7cc8c9c%10c(cc%11cc%12c%13c%14c(cc%15c%16ccc-5c2c%16c2c5c%16c%17c(c(c46)c7c9c%17c4c%10c%11c%13c4c%16c%14c%152)C513)C%12)C8,2.4,-5.19,-3.43,-5.9,-3.9,,,,,inverted,ZnO,MoO3,o-xylene,BA
51114,10.1002/solr.202100238,CCCCC(CC)COC(=O)c1sc2c(-c3cc4c(OCC(CC)CCCC)c5sccc5c(OCC(CC)CCCC)c4s3)scc2c1F,COC(=O)CCCC1(c2ccccc2)C23c4c5ccc6c7cc8c9c%10c(cc%11cc%12c%13c%14c(cc%15c%16ccc-5c2c%16c2c5c%16c%17c(c(c46)c7c9c%17c4c%10c%11c%13c4c%16c%14c%152)C513)C%12)C8,2.3,-5.19,-3.43,-5.9,-3.9,,,,,inverted,ZnO,MoO3,o-xylene,BA
51115,10.1002/solr.202100238,CCCCC(CC)COC(=O)c1sc2c(-c3cc4c(OCC(CC)CCCC)c5sccc5c(OCC(CC)CCCC)c4s3)scc2c1F,COC(=O)CCCC1(c2ccccc2)C23c4c5ccc6c7cc8c9c%10c(cc%11cc%12c%13c%14c(cc%15c%16ccc-5c2c%16c2c5c%16c%17c(c(c46)c7c9c%17c4c%10c%11c%13c4c%16c%14c%152)C513)C%12)C8,2.7,-5.19,-3.43,-5.9,-3.9,,,,,inverted,ZnO,MoO3,o-xylene,BA
51116,10.1002/solr.202100238,CCCCC(CC)COC(=O)c1sc2c(-c3cc4c(OCC(CC)CCCC)c5sccc5c(OCC(CC)CCCC)c4s3)scc2c1F,COC(=O)CCCC1(c2ccccc2)C23c4c5ccc6c7cc8c9c%10c(cc%11cc%12c%13c%14c(cc%15c%16ccc-5c2c%16c2c5c%16c%17c(c(c46)c7c9c%17c4c%10c%11c%13c4c%16c%14c%152)C513)C%12)C8,2.5,-5.19,-3.43,-5.9,-3.9,,,,,inverted,ZnO,MoO3,o-xylene,BA
51117,10.1002/solr.202100238,CCCCC(CC)COC(=O)c1sc2c(-c3cc4c(OCC(CC)CCCC)c5sccc5c(OCC(CC)CCCC)c4s3)scc2c1F,COC(=O)CCCC1(c2ccccc2)C23c4c5ccc6c7cc8c9c%10c(cc%11cc%12c%13c%14c(cc%15c%16ccc-5c2c%16c2c5c%16c%17c(c(c46)c7c9c%17c4c%10c%11c%13c4c%16c%14c%152)C513)C%12)C8,2.7,-5.19,-3.43,-5.9,-3.9,,,,,inverted,ZnO,MoO3,o-xylene,BA
51118,10.1002/solr.202100238,CCCCC(CC)COC(=O)c1sc2c(-c3cc4c(OCC(CC)CCCC)c5sccc5c(OCC(CC)CCCC)c4s3)scc2c1F,COC(=O)CCCC1(c2ccccc2)C23c4c5ccc6c7cc8c9c%10c(cc%11cc%12c%13c%14c(cc%15c%16ccc-5c2c%16c2c5c%16c%17c(c(c46)c7c9c%17c4c%10c%11c%13c4c%16c%14c%152)C513)C%12)C8,2.3,-5.19,-3.43,-5.9,-3.9,,,,,inverted,ZnO,MoO3,o-xylene,TA
51119,10.1002/solr.202100238,CCCCC(CC)COC(=O)c1sc2c(-c3cc4c(OCC(CC)CCCC)c5sccc5c(OCC(CC)CCCC)c4s3)scc2c1F,COC(=O)CCCC1(c2ccccc2)C23c4c5ccc6c7cc8c9c%10c(cc%11cc%12c%13c%14c(cc%15c%16ccc-5c2c%16c2c5c%16c%17c(c(c46)c7c9c%17c4c%10c%11c%13c4c%16c%14c%152)C513)C%12)C8,2.2,-5.19,-3.43,-5.9,-3.9,,,,,inverted,ZnO,MoO3,o-xylene,TA
51120,10.1002/solr.202100238,CCCCC(CC)COC(=O)c1sc2c(-c3cc4c(OCC(CC)CCCC)c5sccc5c(OCC(CC)CCCC)c4s3)scc2c1F,COC(=O)CCCC1(c2ccccc2)C23c4c5ccc6c7cc8c9c%10c(cc%11cc%12c%13c%14c(cc%15c%16ccc-5c2c%16c2c5c%16c%17c(c(c46)c7c9c%17c4c%10c%11c%13c4c%16c%14c%152)C513)C%12)C8,2.2,-5.19,-3.43,-5.9,-3.9,,,,,inverted,ZnO,MoO3,o-xylene,TA
51121,10.1002/solr.202100238,CCCCC(CC)COC(=O)c1sc2c(-c3cc4c(OCC(CC)CCCC)c5sccc5c(OCC(CC)CCCC)c4s3)scc2c1F,COC(=O)CCCC1(c2ccccc2)C23c4c5ccc6c7cc8c9c%10c(cc%11cc%12c%13c%14c(cc%15c%16ccc-5c2c%16c2c5c%16c%17c(c(c46)c7c9c%17c4c%10c%11c%13c4c%16c%14c%152)C513)C%12)C8,2.0,-5.19,-3.43,-5.9,-3.9,,,,,inverted,ZnO,MoO3,o-xylene,TA
51122,10.1002/solr.202100238,CCCCC(CC)COC(=O)c1sc2c(-c3cc4c(OCC(CC)CCCC)c5sccc5c(OCC(CC)CCCC)c4s3)scc2c1F,COC(=O)CCCC1(c2ccccc2)C23c4c5ccc6c7cc8c9c%10c(cc%11cc%12c%13c%14c(cc%15c%16ccc-5c2c%16c2c5c%16c%17c(c(c46)c7c9c%17c4c%10c%11c%13c4c%16c%14c%152)C513)C%12)C8,1.9,-5.19,-3.43,-5.9,-3.9,,,,,inverted,ZnO,MoO3,o-xylene,TA
51123,10.1002/solr.202100238,CCCCC(CC)COC(=O)c1sc2c(-c3cc4c(OCC(CC)CCCC)c5sccc5c(OCC(CC)CCCC)c4s3)scc2c1F,COC(=O)CCCC1(c2ccccc2)C23c4c5ccc6c7cc8c9c%10c(cc%11cc%12c%13c%14c(cc%15c%16ccc-5c2c%16c2c5c%16c%17c(c(c46)c7c9c%17c4c%10c%11c%13c4c%16c%14c%152)C513)C%12)C8,1.8,-5.19,-3.43,-5.9,-3.9,,,,,inverted,ZnO,MoO3,o-xylene,TA
51124,10.1002/solr.202100238,CCCCC(CC)COC(=O)c1sc2c(-c3cc4c(OCC(CC)CCCC)c5sccc5c(OCC(CC)CCCC)c4s3)scc2c1F,COC(=O)CCCC1(c2ccccc2)C23c4c5ccc6c7cc8c9c%10c(cc%11cc%12c%13c%14c(cc%15c%16ccc-5c2c%16c2c5c%16c%17c(c(c46)c7c9c%17c4c%10c%11c%13c4c%16c%14c%152)C513)C%12)C8,1.6,-5.19,-3.43,-5.9,-3.9,,,,,inverted,ZnO,MoO3,o-xylene,TA
51125,10.1002/solr.202100238,CCCCC(CC)COC(=O)c1sc2c(-c3cc4c(OCC(CC)CCCC)c5sccc5c(OCC(CC)CCCC)c4s3)scc2c1F,COC(=O)CCCC1(c2ccccc2)C23c4c5ccc6c7cc8c9c%10c(cc%11cc%12c%13c%14c(cc%15c%16ccc-5c2c%16c2c5c%16c%17c(c(c46)c7c9c%17c4c%10c%11c%13c4c%16c%14c%152)C513)C%12)C8,3.0,-5.19,-3.43,-5.9,-3.9,,,,,inverted,ZnO,MoO3,o-xylene,SA
51126,10.1002/solr.202100238,CCCCC(CC)COC(=O)c1sc2c(-c3cc4c(OCC(CC)CCCC)c5sccc5c(OCC(CC)CCCC)c4s3)scc2c1F,COC(=O)CCCC1(c2ccccc2)C23c4c5ccc6c7cc8c9c%10c(cc%11cc%12c%13c%14c(cc%15c%16ccc-5c2c%16c2c5c%16c%17c(c(c46)c7c9c%17c4c%10c%11c%13c4c%16c%14c%152)C513)C%12)C8,3.9,-5.19,-3.43,-5.9,-3.9,,,,,inverted,ZnO,MoO3,o-xylene,SA
51127,10.1002/solr.202100238,CCCCC(CC)COC(=O)c1sc2c(-c3cc4c(OCC(CC)CCCC)c5sccc5c(OCC(CC)CCCC)c4s3)scc2c1F,COC(=O)CCCC1(c2ccccc2)C23c4c5ccc6c7cc8c9c%10c(cc%11cc%12c%13c%14c(cc%15c%16ccc-5c2c%16c2c5c%16c%17c(c(c46)c7c9c%17c4c%10c%11c%13c4c%16c%14c%152)C513)C%12)C8,5.0,-5.19,-3.43,-5.9,-3.9,,,,,inverted,ZnO,MoO3,o-xylene,SA
51128,10.1002/solr.202100238,CCCCC(CC)COC(=O)c1sc2c(-c3cc4c(OCC(CC)CCCC)c5sccc5c(OCC(CC)CCCC)c4s3)scc2c1F,COC(=O)CCCC1(c2ccccc2)C23c4c5ccc6c7cc8c9c%10c(cc%11cc%12c%13c%14c(cc%15c%16ccc-5c2c%16c2c5c%16c%17c(c(c46)c7c9c%17c4c%10c%11c%13c4c%16c%14c%152)C513)C%12)C8,5.9,-5.19,-3.43,-5.9,-3.9,,,,,inverted,ZnO,MoO3,o-xylene,SA
51129,10.1002/solr.202100238,CCCCC(CC)COC(=O)c1sc2c(-c3cc4c(OCC(CC)CCCC)c5sccc5c(OCC(CC)CCCC)c4s3)scc2c1F,COC(=O)CCCC1(c2ccccc2)C23c4c5ccc6c7cc8c9c%10c(cc%11cc%12c%13c%14c(cc%15c%16ccc-5c2c%16c2c5c%16c%17c(c(c46)c7c9c%17c4c%10c%11c%13c4c%16c%14c%152)C513)C%12)C8,6.9,-5.19,-3.43,-5.9,-3.9,,,,,inverted,ZnO,MoO3,o-xylene,SA
51130,10.1002/solr.202100238,CCCCC(CC)COC(=O)c1sc2c(-c3cc4c(OCC(CC)CCCC)c5sccc5c(OCC(CC)CCCC)c4s3)scc2c1F,COC(=O)CCCC1(c2ccccc2)C23c4c5ccc6c7cc8c9c%10c(cc%11cc%12c%13c%14c(cc%15c%16ccc-5c2c%16c2c5c%16c%17c(c(c46)c7c9c%17c4c%10c%11c%13c4c%16c%14c%152)C513)C%12)C8,6.7,-5.19,-3.43,-5.9,-3.9,,,,,inverted,ZnO,MoO3,o-xylene,SA
51131,10.1002/solr.202100238,CCCCC(CC)COC(=O)c1sc2c(-c3cc4c(OCC(CC)CCCC)c5sccc5c(OCC(CC)CCCC)c4s3)scc2c1F,COC(=O)CCCC1(c2ccccc2)C23c4c5ccc6c7cc8c9c%10c(cc%11cc%12c%13c%14c(cc%15c%16ccc-5c2c%16c2c5c%16c%17c(c(c46)c7c9c%17c4c%10c%11c%13c4c%16c%14c%152)C513)C%12)C8,5.1,-5.19,-3.43,-5.9,-3.9,,,,,inverted,ZnO,MoO3,o-xylene,SA
51132,10.1002/solr.202100238,CCCCC(CC)COC(=O)c1sc2c(-c3cc4c(OCC(CC)CCCC)c5sccc5c(OCC(CC)CCCC)c4s3)scc2c1F,COC(=O)CCCC1(c2ccccc2)C23c4c5ccc6c7cc8c9c%10c(cc%11cc%12c%13c%14c(cc%15c%16ccc-5c2c%16c2c5c%16c%17c(c(c46)c7c9c%17c4c%10c%11c%13c4c%16c%14c%152)C513)C%12)C8,2.9,-5.19,-3.43,-5.9,-3.9,,,,,inverted,ZnO,MoO3,o-xylene,AA
51133,10.1002/solr.202100238,CCCCC(CC)COC(=O)c1sc2c(-c3cc4c(OCC(CC)CCCC)c5sccc5c(OCC(CC)CCCC)c4s3)scc2c1F,COC(=O)CCCC1(c2ccccc2)C23c4c5ccc6c7cc8c9c%10c(cc%11cc%12c%13c%14c(cc%15c%16ccc-5c2c%16c2c5c%16c%17c(c(c46)c7c9c%17c4c%10c%11c%13c4c%16c%14c%152)C513)C%12)C8,4.6,-5.19,-3.43,-5.9,-3.9,,,,,inverted,ZnO,MoO3,o-xylene,AA
51134,10.1002/solr.202100238,CCCCC(CC)COC(=O)c1sc2c(-c3cc4c(OCC(CC)CCCC)c5sccc5c(OCC(CC)CCCC)c4s3)scc2c1F,COC(=O)CCCC1(c2ccccc2)C23c4c5ccc6c7cc8c9c%10c(cc%11cc%12c%13c%14c(cc%15c%16ccc-5c2c%16c2c5c%16c%17c(c(c46)c7c9c%17c4c%10c%11c%13c4c%16c%14c%152)C513)C%12)C8,7.0,-5.19,-3.43,-5.9,-3.9,,,,,inverted,ZnO,MoO3,o-xylene,AA
51135,10.1002/solr.202100238,CCCCC(CC)COC(=O)c1sc2c(-c3cc4c(OCC(CC)CCCC)c5sccc5c(OCC(CC)CCCC)c4s3)scc2c1F,COC(=O)CCCC1(c2ccccc2)C23c4c5ccc6c7cc8c9c%10c(cc%11cc%12c%13c%14c(cc%15c%16ccc-5c2c%16c2c5c%16c%17c(c(c46)c7c9c%17c4c%10c%11c%13c4c%16c%14c%152)C513)C%12)C8,7.2,-5.19,-3.43,-5.9,-3.9,,,,,inverted,ZnO,MoO3,o-xylene,AA
51136,10.1002/solr.202100238,CCCCC(CC)COC(=O)c1sc2c(-c3cc4c(OCC(CC)CCCC)c5sccc5c(OCC(CC)CCCC)c4s3)scc2c1F,COC(=O)CCCC1(c2ccccc2)C23c4c5ccc6c7cc8c9c%10c(cc%11cc%12c%13c%14c(cc%15c%16ccc-5c2c%16c2c5c%16c%17c(c(c46)c7c9c%17c4c%10c%11c%13c4c%16c%14c%152)C513)C%12)C8,4.5,-5.19,-3.43,-5.9,-3.9,,,,,inverted,ZnO,MoO3,o-xylene,AA
51137,10.1002/solr.202100238,CCCCC(CC)COC(=O)c1sc2c(-c3cc4c(OCC(CC)CCCC)c5sccc5c(OCC(CC)CCCC)c4s3)scc2c1F,COC(=O)CCCC1(c2ccccc2)C23c4c5ccc6c7cc8c9c%10c(cc%11cc%12c%13c%14c(cc%15c%16ccc-5c2c%16c2c5c%16c%17c(c(c46)c7c9c%17c4c%10c%11c%13c4c%16c%14c%152)C513)C%12)C8,3.1,-5.19,-3.43,-5.9,-3.9,,,,,inverted,ZnO,MoO3,o-xylene,AA
51138,10.1002/solr.202100238,CCCCC(CC)COC(=O)c1sc2c(-c3cc4c(OCC(CC)CCCC)c5sccc5c(OCC(CC)CCCC)c4s3)scc2c1F,COC(=O)CCCC1(c2ccccc2)C23c4c5ccc6c7cc8c9c%10c(cc%11cc%12c%13c%14c(cc%15c%16ccc-5c2c%16c2c5c%16c%17c(c(c46)c7c9c%17c4c%10c%11c%13c4c%16c%14c%152)C513)C%12)C8,3.5,-5.19,-3.43,-5.9,-3.9,,,,,inverted,ZnO,MoO3,o-xylene,AA
51139,10.1002/solr.202100238,CCCCC(CC)COC(=O)c1sc2c(-c3cc4c(OCC(CC)CCCC)c5sccc5c(OCC(CC)CCCC)c4s3)scc2c1F,COC(=O)CCCC1(c2ccccc2)C23c4c5ccc6c7cc8c9c%10c(cc%11cc%12c%13c%14c(cc%15c%16ccc-5c2c%16c2c5c%16c%17c(c(c46)c7c9c%17c4c%10c%11c%13c4c%16c%14c%152)C513)C%12)C8,3.7,-5.19,-3.43,-5.9,-3.9,,,,,inverted,ZnO,MoO3,o-xylene,DIO
51140,10.1002/solr.202100238,CCCCC(CC)COC(=O)c1sc2c(-c3cc4c(OCC(CC)CCCC)c5sccc5c(OCC(CC)CCCC)c4s3)scc2c1F,COC(=O)CCCC1(c2ccccc2)C23c4c5ccc6c7cc8c9c%10c(cc%11cc%12c%13c%14c(cc%15c%16ccc-5c2c%16c2c5c%16c%17c(c(c46)c7c9c%17c4c%10c%11c%13c4c%16c%14c%152)C513)C%12)C8,4.3,-5.19,-3.43,-5.9,-3.9,,,,,inverted,ZnO,MoO3,o-xylene,DIO
51141,10.1002/solr.202100238,CCCCC(CC)COC(=O)c1sc2c(-c3cc4c(OCC(CC)CCCC)c5sccc5c(OCC(CC)CCCC)c4s3)scc2c1F,COC(=O)CCCC1(c2ccccc2)C23c4c5ccc6c7cc8c9c%10c(cc%11cc%12c%13c%14c(cc%15c%16ccc-5c2c%16c2c5c%16c%17c(c(c46)c7c9c%17c4c%10c%11c%13c4c%16c%14c%152)C513)C%12)C8,6.7,-5.19,-3.43,-5.9,-3.9,,,,,inverted,ZnO,MoO3,o-xylene,DIO
51142,10.1002/solr.202100238,CCCCC(CC)COC(=O)c1sc2c(-c3cc4c(OCC(CC)CCCC)c5sccc5c(OCC(CC)CCCC)c4s3)scc2c1F,COC(=O)CCCC1(c2ccccc2)C23c4c5ccc6c7cc8c9c%10c(cc%11cc%12c%13c%14c(cc%15c%16ccc-5c2c%16c2c5c%16c%17c(c(c46)c7c9c%17c4c%10c%11c%13c4c%16c%14c%152)C513)C%12)C8,6.7,-5.19,-3.43,-5.9,-3.9,,,,,inverted,ZnO,MoO3,o-xylene,DIO
51143,10.1002/solr.202100238,CCCCC(CC)COC(=O)c1sc2c(-c3cc4c(OCC(CC)CCCC)c5sccc5c(OCC(CC)CCCC)c4s3)scc2c1F,COC(=O)CCCC1(c2ccccc2)C23c4c5ccc6c7cc8c9c%10c(cc%11cc%12c%13c%14c(cc%15c%16ccc-5c2c%16c2c5c%16c%17c(c(c46)c7c9c%17c4c%10c%11c%13c4c%16c%14c%152)C513)C%12)C8,6.8,-5.19,-3.43,-5.9,-3.9,,,,,inverted,ZnO,MoO3,o-xylene,DIO
51144,10.1002/solr.202100238,CCCCC(CC)COC(=O)c1sc2c(-c3cc4c(OCC(CC)CCCC)c5sccc5c(OCC(CC)CCCC)c4s3)scc2c1F,COC(=O)CCCC1(c2ccccc2)C23c4c5ccc6c7cc8c9c%10c(cc%11cc%12c%13c%14c(cc%15c%16ccc-5c2c%16c2c5c%16c%17c(c(c46)c7c9c%17c4c%10c%11c%13c4c%16c%14c%152)C513)C%12)C8,6.3,-5.19,-3.43,-5.9,-3.9,,,,,inverted,ZnO,MoO3,o-xylene,DIO
51145,10.1002/solr.202100238,CCCCC(CC)COC(=O)c1sc2c(-c3cc4c(OCC(CC)CCCC)c5sccc5c(OCC(CC)CCCC)c4s3)scc2c1F,COC(=O)CCCC1(c2ccccc2)C23c4c5ccc6c7cc8c9c%10c(cc%11cc%12c%13c%14c(cc%15c%16ccc-5c2c%16c2c5c%16c%17c(c(c46)c7c9c%17c4c%10c%11c%13c4c%16c%14c%152)C513)C%12)C8,5.9,-5.19,-3.43,-5.9,-3.9,,,,,inverted,ZnO,MoO3,o-xylene,DIO
51161,10.1002/solr.202100365,COC(=O)C(C)(C)c1cc(C)cc(-c2sc3c4sc5cc(/C=C6/C(=O)c7cc(F)cc(c7)C(=O)/C6=C\c6cc(C(C)(C)C(=O)OC)c(-c7cc(C)cc(C(C)(C)C(=O)OC)c7)s6)sc5c4c(C(C)(C)C(=O)OC)ccc2-3)c1,CCCCCCCCC1(CCCCCCCC)c2cc3c(cc2-c2cc4c(cc21)-c1sc(/C=C2\C(=O)c5cc(Cl)c(Cl)cc5C2=C(C#N)C#N)cc1C4(CCCCCCCC)CCCCCCCC)C(CCCCCCCC)(CCCCCCCC)c1cc(/C=C2\C(=O)c4cc(Cl)c(Cl)cc4C2=C(C#N)C#N)sc1-3,13.53,-5.56,-3.65,-5.63,-3.89,100.0,,,,conventional,PFN-Br,PEDOT:PSS,chloroform,
51162,10.1002/solr.202100365,COC(=O)C(C)(C)c1cc(C)cc(-c2sc3c4sc5cc(/C=C6/C(=O)c7cc(F)cc(c7)C(=O)/C6=C\c6cc(C(C)(C)C(=O)OC)c(-c7cc(C)cc(C(C)(C)C(=O)OC)c7)s6)sc5c4c(C(C)(C)C(=O)OC)ccc2-3)c1,CCCCCCCCC1(CCCCCCCC)c2cc3c(cc2-c2cc4c(cc21)-c1sc(/C=C2\C(=O)c5cc(Cl)c(Cl)cc5C2=C(C#N)C#N)cc1C4(CCCCCCCC)CCCCCCCC)C(CCCCCCCC)(CCCCCCCC)c1cc(/C=C2\C(=O)c4cc(Cl)c(Cl)cc4C2=C(C#N)C#N)sc1-3,12.29,-5.56,-3.65,-5.63,-3.89,263.0,,,,conventional,PFN-Br,PEDOT:PSS,chloroform,
51163,10.1002/solr.202100365,COC(=O)C(C)(C)c1cc(C)cc(-c2sc3c4sc5cc(/C=C6/C(=O)c7cc(F)cc(c7)C(=O)/C6=C\c6cc(C(C)(C)C(=O)OC)c(-c7cc(C)cc(C(C)(C)C(=O)OC)c7)s6)sc5c4c(C(C)(C)C(=O)OC)ccc2-3)c1,CCCCCCCCCc1c(/C=C2\C(=O)c3cc(Cl)c(Cl)cc3C2=C(C#N)C#N)sc2c1sc1c3c4nsnc4c4c5sc6c(CCC)c(/C=C7\C(=O)c8cc(Cl)c(Cl)cc8C7=C(C#N)C#N)sc6c5n(CC(CCCC)CCCCCC)c4c3n(CC(CCCC)CCCCCC)c21,16.5,-5.56,-3.65,-5.66,-4.14,100.0,,,,conventional,PFN-Br,PEDOT:PSS,chloroform,
51164,10.1002/solr.202100365,COC(=O)C(C)(C)c1cc(C)cc(-c2sc3c4sc5cc(/C=C6/C(=O)c7cc(F)cc(c7)C(=O)/C6=C\c6cc(C(C)(C)C(=O)OC)c(-c7cc(C)cc(C(C)(C)C(=O)OC)c7)s6)sc5c4c(C(C)(C)C(=O)OC)ccc2-3)c1,CCCCCCCCCc1c(/C=C2\C(=O)c3cc(Cl)c(Cl)cc3C2=C(C#N)C#N)sc2c1sc1c3c4nsnc4c4c5sc6c(CCC)c(/C=C7\C(=O)c8cc(Cl)c(Cl)cc8C7=C(C#N)C#N)sc6c5n(CC(CCCC)CCCCCC)c4c3n(CC(CCCC)CCCCCC)c21,13.4,-5.56,-3.65,-5.66,-4.14,300.0,,,,conventional,PFN-Br,PEDOT:PSS,chloroform,
51165,10.1002/solr.202100365,COC(=O)C(C)(C)c1cc(C)cc(-c2sc3c4sc5cc(/C=C6/C(=O)c7cc(F)cc(c7)C(=O)/C6=C\c6cc(C(C)(C)C(=O)OC)c(-c7cc(C)cc(C(C)(C)C(=O)OC)c7)s6)sc5c4c(C(C)(C)C(=O)OC)ccc2-3)c1,CCCCCCCCCCCc1c(/C=C2\C(=O)c3cc(F)c(F)cc3C2=C(C#N)C#N)sc2c1sc1c3c4nsnc4c4c5sc6c(CCCCCCCCCCC)c(/C=C7\C(=O)c8cc(F)c(F)cc8C7=C(C#N)C#N)sc6c5n(CC(CC)CCCC)c4c3n(CC(CC)CCCC)c21,15.7,-5.56,-3.65,-5.65,-4.09,150.0,,,,conventional,PFN-Br,PEDOT:PSS,chloroform,
51166,10.1002/solr.202100365,COC(=O)C(C)(C)c1cc(C)cc(-c2sc3c4sc5cc(/C=C6/C(=O)c7cc(F)cc(c7)C(=O)/C6=C\c6cc(C(C)(C)C(=O)OC)c(-c7cc(C)cc(C(C)(C)C(=O)OC)c7)s6)sc5c4c(C(C)(C)C(=O)OC)ccc2-3)c1,CCCCCCCCCCCc1c(/C=C2\C(=O)c3cc(F)c(F)cc3C2=C(C#N)C#N)sc2c1sc1c3c4nsnc4c4c5sc6c(CCCCCCCCCCC)c(/C=C7\C(=O)c8cc(F)c(F)cc8C7=C(C#N)C#N)sc6c5n(CC(CC)CCCC)c4c3n(CC(CC)CCCC)c21,13.6,-5.56,-3.65,-5.65,-4.09,300.0,,,,conventional,PFN-Br,PEDOT:PSS,chloroform,
51209,10.1002/solr.202100480,COC(=O)C(C)(C)c1cc(C)cc(-c2sc3c4sc5cc(/C=C6/C(=O)c7cc(F)cc(c7)C(=O)/C6=C\c6cc(C(C)(C)C(=O)OC)c(-c7cc(C)cc(C(C)(C)C(=O)OC)c7)s6)sc5c4c(C(C)(C)C(=O)OC)ccc2-3)c1,CCCCCCCCCCCc1c(/C=C2\C(=O)c3cc(Cl)c(Cl)cc3C2=C(C#N)C#N)sc2c1sc1c3c4nsnc4c4c5sc6c(CCCCCCCCCCC)c(/C=C7\C(=O)c8cc(Cl)c(Cl)cc8C7=C(C#N)C#N)sc6c5n(CC(CC)CCCC)c4c3n(CC(CC)CCCC)c21,8.26,-5.56,-3.65,-5.72,-4.16,,,,0%,inverted,ZnO,V2O5,,
51210,10.1002/solr.202100480,COC(=O)C(C)(C)c1cc(C)cc(-c2sc3c4sc5cc(/C=C6/C(=O)c7cc(F)cc(c7)C(=O)/C6=C\c6cc(C(C)(C)C(=O)OC)c(-c7cc(C)cc(C(C)(C)C(=O)OC)c7)s6)sc5c4c(C(C)(C)C(=O)OC)ccc2-3)c1,CCCCCCCCCCCc1c(/C=C2\C(=O)c3cc(Cl)c(Cl)cc3C2=C(C#N)C#N)sc2c1sc1c3c4nsnc4c4c5sc6c(CCCCCCCCCCC)c(/C=C7\C(=O)c8cc(Cl)c(Cl)cc8C7=C(C#N)C#N)sc6c5n(CC(CC)CCCC)c4c3n(CC(CC)CCCC)c21,11.64,-5.56,-3.65,-5.72,-4.16,,,,2%,inverted,ZnO,V2O5,,CN
51211,10.1002/solr.202100480,COC(=O)C(C)(C)c1cc(C)cc(-c2sc3c4sc5cc(/C=C6/C(=O)c7cc(F)cc(c7)C(=O)/C6=C\c6cc(C(C)(C)C(=O)OC)c(-c7cc(C)cc(C(C)(C)C(=O)OC)c7)s6)sc5c4c(C(C)(C)C(=O)OC)ccc2-3)c1,CCCCCCCCCCCc1c(/C=C2\C(=O)c3cc(Cl)c(Cl)cc3C2=C(C#N)C#N)sc2c1sc1c3c4nsnc4c4c5sc6c(CCCCCCCCCCC)c(/C=C7\C(=O)c8cc(Cl)c(Cl)cc8C7=C(C#N)C#N)sc6c5n(CC(CC)CCCC)c4c3n(CC(CC)CCCC)c21,10.09,-5.56,-3.65,-5.72,-4.16,,100.0,,0%,inverted,ZnO,V2O5,,
51212,10.1002/solr.202100480,COC(=O)C(C)(C)c1cc(C)cc(-c2sc3c4sc5cc(/C=C6/C(=O)c7cc(F)cc(c7)C(=O)/C6=C\c6cc(C(C)(C)C(=O)OC)c(-c7cc(C)cc(C(C)(C)C(=O)OC)c7)s6)sc5c4c(C(C)(C)C(=O)OC)ccc2-3)c1,CCCCCCCCCCCc1c(/C=C2\C(=O)c3cc(Cl)c(Cl)cc3C2=C(C#N)C#N)sc2c1sc1c3c4nsnc4c4c5sc6c(CCCCCCCCCCC)c(/C=C7\C(=O)c8cc(Cl)c(Cl)cc8C7=C(C#N)C#N)sc6c5n(CC(CC)CCCC)c4c3n(CC(CC)CCCC)c21,13.62,-5.56,-3.65,-5.72,-4.16,,100.0,,2%,inverted,ZnO,V2O5,,CN
51217,10.1002/solr.202100499,COC(=O)C(C)(C)c1cc(C)cc(-c2sc3c4sc5cc(/C=C6/C(=O)c7cc(F)cc(c7)C(=O)/C6=C\c6cc(C(C)(C)C(=O)OC)c(-c7cc(C)cc(C(C)(C)C(=O)OC)c7)s6)sc5c4c(C(C)(C)C(=O)OC)ccc2-3)c1,CCCCCCCCCCCc1c(/C=C2\C(=O)c3cc(F)c(F)cc3C2=C(C#N)C#N)sc2c1sc1c3c4nsnc4c4c5sc6c(CCCCCCCCCCC)c(/C=C7\C(=O)c8cc(F)c(F)cc8C7=C(C#N)C#N)sc6c5n(CC(CCCC)CCCCCC)c4c3n(CC(CCCC)CCCCCC)c21,16.4,-5.56,-3.65,-5.65,-4.1,,,,,inverted,ZnO,MoO3,chloroform,
51244,10.1002/solr.202100510,CCN1C(=O)C2=C(c3ccc(-c4ccc5c(c4)C(=C4c6cc(-c7ccc(C8=C9C(=O)N(CC)C(c%10cccs%10)=C9C(=O)N8CC)s7)ccc6-c6ccc(-c7ccc(C8=C9C(=O)N(CC)C(c%10cccs%10)=C9C(=O)N8CC)s7)cc64)c4cc(-c6ccc(C7=C8C(=O)N(CC)C(c9cccs9)=C8C(=O)N7CC)s6)ccc4-5)s3)N(CC)C(=O)C2=C1c1cccs1,CCCCCCc1ccc(C2(c3ccc(CCCCCC)cc3)c3cc4c(cc3-c3sc5cc(/C=C6\C(=O)c7cc(F)c(F)cc7C6=C(C#N)C#N)sc5c32)C(c2ccc(CCCCCC)cc2)(c2ccc(CCCCCC)cc2)c2c-4sc3cc(/C=C4\C(=O)c5cc(F)c(F)cc5C4=C(C#N)C#N)sc23)cc1,12.34,-5.51,-3.84,-5.66,-4.14,,,,,conventional,PDINO,PEDOT:PSS,,
51245,10.1002/solr.202100510,CCN1C(=O)C2=C(c3ccc(-c4ccc5c(c4)C(=C4c6cc(-c7ccc(C8=C9C(=O)N(CC)C(c%10cccs%10)=C9C(=O)N8CC)s7)ccc6-c6ccc(-c7ccc(C8=C9C(=O)N(CC)C(c%10cccs%10)=C9C(=O)N8CC)s7)cc64)c4cc(-c6ccc(C7=C8C(=O)N(CC)C(c9cccs9)=C8C(=O)N7CC)s6)ccc4-5)s3)N(CC)C(=O)C2=C1c1cccs1,CCCCCCCCCCCc1c(/C=C2\C(=O)c3cc(F)c(F)cc3C2=C(C#N)C#N)sc2c1sc1c3c4nsnc4c4c5sc6c(CCCCCCCCCCC)c(/C=C7\C(=O)c8cc(F)c(F)cc8C7=C(C#N)C#N)sc6c5n(CC(CC)CCCC)c4c3n(CC(CC)CCCC)c21,15.62,-5.51,-3.84,-5.65,-4.09,,,,,conventional,PDINO,PEDOT:PSS,,
51246,10.1002/solr.202100510,CCCCCCCCCCCc1c(/C=C2\C(=O)c3ccccc3C2=C(C#N)C#N)sc2c1sc1c3c4nsnc4c4c5sc6c(CCCCCCCCCCC)c(/C=C7\C(=O)c8ccccc8C7=C(C#N)C#N)sc6c5n(CC(CC)CCCC)c4c3n(CC(CC)CCCC)c21.CCl.CCl,CCCCCCc1ccc(C2(c3ccc(CCCCCC)cc3)c3cc4c(cc3-c3sc5cc(/C=C6\C(=O)c7cc(F)c(F)cc7C6=C(C#N)C#N)sc5c32)C(c2ccc(CCCCCC)cc2)(c2ccc(CCCCCC)cc2)c2c-4sc3cc(/C=C4\C(=O)c5cc(F)c(F)cc5C4=C(C#N)C#N)sc23)cc1,11.04,-5.62,-3.94,-5.66,-4.14,,,,,conventional,PDINO,PEDOT:PSS,,
51247,10.1002/solr.202100510,CCCCCCCCCCCc1c(/C=C2\C(=O)c3ccccc3C2=C(C#N)C#N)sc2c1sc1c3c4nsnc4c4c5sc6c(CCCCCCCCCCC)c(/C=C7\C(=O)c8ccccc8C7=C(C#N)C#N)sc6c5n(CC(CC)CCCC)c4c3n(CC(CC)CCCC)c21.CCl.CCl,CCCCCCCCCCCc1c(/C=C2\C(=O)c3cc(F)c(F)cc3C2=C(C#N)C#N)sc2c1sc1c3c4nsnc4c4c5sc6c(CCCCCCCCCCC)c(/C=C7\C(=O)c8cc(F)c(F)cc8C7=C(C#N)C#N)sc6c5n(CC(CC)CCCC)c4c3n(CC(CC)CCCC)c21,13.8,-5.62,-3.94,-5.65,-4.09,,,,,conventional,PDINO,PEDOT:PSS,,
51250,10.1002/solr.202100521,CCCCC(CC)COC(=O)c1sc2c(-c3cc4c(OCC(CC)CCCC)c5sccc5c(OCC(CC)CCCC)c4s3)scc2c1F,COC(=O)CCCC1(c2ccccc2)C23c4c5ccc6c7cc8c9c%10c(cc%11cc%12c%13c%14c(cc%15c%16ccc-5c2c%16c2c5c%16c%17c(c(c46)c7c9c%17c4c%10c%11c%13c4c%16c%14c%152)C513)C%12)C8,7.937,-5.19,-3.43,-5.9,-3.9,,,,,conventional,,Cu:PSS,,
51251,10.1002/solr.202100521,CCCCC(CC)COC(=O)c1sc2c(-c3cc4c(OCC(CC)CCCC)c5sccc5c(OCC(CC)CCCC)c4s3)scc2c1F,COC(=O)CCCC1(c2ccccc2)C23c4c5ccc6c7cc8c9c%10c(cc%11cc%12c%13c%14c(cc%15c%16ccc-5c2c%16c2c5c%16c%17c(c(c46)c7c9c%17c4c%10c%11c%13c4c%16c%14c%152)C513)C%12)C8,8.421,-5.19,-3.43,-5.9,-3.9,,,,,conventional,,Cu:PEDOT:PSS,,
51252,10.1002/solr.202100521,CCCCC(CC)COC(=O)c1sc2c(-c3cc4c(OCC(CC)CCCC)c5sccc5c(OCC(CC)CCCC)c4s3)scc2c1F,COC(=O)CCCC1(c2ccccc2)C23c4c5ccc6c7cc8c9c%10c(cc%11cc%12c%13c%14c(cc%15c%16ccc-5c2c%16c2c5c%16c%17c(c(c46)c7c9c%17c4c%10c%11c%13c4c%16c%14c%152)C513)C%12)C8,9.275,-5.19,-3.43,-5.9,-3.9,,,,,conventional,,Cu:PEDOT:PSS,,
51253,10.1002/solr.202100521,CCCCC(CC)COC(=O)c1sc2c(-c3cc4c(OCC(CC)CCCC)c5sccc5c(OCC(CC)CCCC)c4s3)scc2c1F,COC(=O)CCCC1(c2ccccc2)C23c4c5ccc6c7cc8c9c%10c(cc%11cc%12c%13c%14c(cc%15c%16ccc-5c2c%16c2c5c%16c%17c(c(c46)c7c9c%17c4c%10c%11c%13c4c%16c%14c%152)C513)C%12)C8,8.306,-5.19,-3.43,-5.9,-3.9,,,,,conventional,,PEDOT:PSS,,
51257,10.1002/solr.202100532,COC(=O)C(C)(C)c1cc(C)cc(-c2sc3c4sc5cc(/C=C6/C(=O)c7cc(F)cc(c7)C(=O)/C6=C\c6cc(C(C)(C)C(=O)OC)c(-c7cc(C)cc(C(C)(C)C(=O)OC)c7)s6)sc5c4c(C(C)(C)C(=O)OC)ccc2-3)c1,CCCCCCCCCCCc1c(/C=C2\C(=O)c3cc(F)c(F)cc3C2=C(C#N)C#N)sc2c1sc1c3c4nsnc4c4c5sc6c(CCCCCCCCCCC)c(/C=C7\C(=O)c8cc(F)c(F)cc8C7=C(C#N)C#N)sc6c5n(CC(CC)CCCC)c4c3n(CC(CC)CCCC)c21,15.0,-5.56,-3.65,-5.65,-4.09,,,,,conventional,PDINO,PEDOT:PSS,,
51258,10.1002/solr.202100532,COC(=O)C(C)(C)c1cc(C)cc(-c2sc3c4sc5cc(/C=C6/C(=O)c7cc(F)cc(c7)C(=O)/C6=C\c6cc(C(C)(C)C(=O)OC)c(-c7cc(C)cc(C(C)(C)C(=O)OC)c7)s6)sc5c4c(C(C)(C)C(=O)OC)ccc2-3)c1,CCCCCCCCCCCc1c(/C=C2\C(=O)c3cc(F)c(F)cc3C2=C(C#N)C#N)sc2c1sc1c3c4nsnc4c4c5sc6c(CCCCCCCCCCC)c(/C=C7\C(=O)c8cc(F)c(F)cc8C7=C(C#N)C#N)sc6c5n(CC(CC)CCCC)c4c3n(CC(CC)CCCC)c21,15.6,-5.56,-3.65,-5.65,-4.09,,,,,conventional,PDINO,PEDOT:PSS,,CN
51259,10.1002/solr.202100532,COC(=O)C(C)(C)c1cc(C)cc(-c2sc3c4sc5cc(/C=C6/C(=O)c7cc(F)cc(c7)C(=O)/C6=C\c6cc(C(C)(C)C(=O)OC)c(-c7cc(C)cc(C(C)(C)C(=O)OC)c7)s6)sc5c4c(C(C)(C)C(=O)OC)ccc2-3)c1,CCCCCCCCCCCc1c(/C=C2\C(=O)c3cc(F)c(F)cc3C2=C(C#N)C#N)sc2c1sc1c3c4nsnc4c4c5sc6c(CCCCCCCCCCC)c(/C=C7\C(=O)c8cc(F)c(F)cc8C7=C(C#N)C#N)sc6c5n(CC(CC)CCCC)c4c3n(CC(CC)CCCC)c21,16.2,-5.56,-3.65,-5.65,-4.09,,,,,conventional,PDINO,PEDOT:PSS,,SJ-IC-M
51260,10.1002/solr.202100549,CCCCCCCCN1C(=O)c2c(c(-c3cc(F)c(-c4cc5c(-c6ccc(CC(CC)CCCC)s6)c6sccc6c(-c6ccc(CC(CC)CCCC)s6)c5s4)s3)c3nn(CC(CC)CCCC)nc3c2-c2cc(F)cs2)C1=O,CCCCCCCCCCCCC(CCCCCCCCCC)Cn1c2c3sc(/C=C4\C(=O)c5cc(F)ccc5C4=C(C#N)C#N)c(CCCCCCCCCCC)c3sc2c2c3nsnc3c3c4sc5c(CCCCCCCCCCC)c(/C=C6\C(=O)c7cc(-c8cccs8)c(F)cc7C6=C(C#N)C#N)sc5c4n(CC(CCCCCCCCCC)CCCCCCCCCCCC)c3c21,14.6,-5.25,-3.25,-5.74,-3.84,,,1:1,,conventional,PFN-Br,PEDOT:PSS,,
51262,10.1002/solr.202100592,CCCCC(CC)COC(=O)c1sc2csc(-c3cc4c(-c5ccc(CC(CC)CCCC)s5)c5sccc5c(-c5ccc(CC(CC)CCCC)s5)c4s3)c2c1F,CCCCCCc1ccc(C2(c3ccc(CCCCCC)cc3)c3cc4c(cc3-c3sc(-c5sc(/C=C6\C(=O)c7cc(F)c(F)cc7C6=C(C#N)C#N)cc5OCC(CC)CCCC)cc32)C(c2ccc(CCCCCC)cc2)(c2ccc(CCCCCC)cc2)c2cc(-c3scc(/C=C5/C(=O)c6cc(F)c(F)cc6C5=C(C#N)C#N)c3OCC(CC)CCCC)sc2-4)cc1,10.9,-5.21,-3.6,-5.44,-4.19,,,,,,,,,
51264,10.1002/solr.202100592,CCCCC(CC)COC(=O)c1sc2csc(-c3cc4c(-c5ccc(CC(CC)CCCC)s5)c5sccc5c(-c5ccc(CC(CC)CCCC)s5)c4s3)c2c1F,CCCCCCc1ccc(C2(c3ccc(CCCCCC)cc3)c3cc4c(cc3-c3sc(-c5sc(/C=C6\C(=O)c7cc(F)c(F)cc7C6=C(C#N)C#N)cc5OCC(CC)CCCC)cc32)C(c2ccc(CCCCCC)cc2)(c2ccc(CCCCCC)cc2)c2cc(-c3scc(/C=C5/C(=O)c6cc(F)c(F)cc6C5=C(C#N)C#N)c3OCC(CC)CCCC)sc2-4)cc1,11.5,-5.21,-3.6,-5.44,-4.19,,,,,,,,,
51266,10.1002/solr.202100661,CCCCC(CC)COC(=O)c1sc2csc(-c3cc4c(-c5ccc(CC(CC)CCCC)s5)c5sccc5c(-c5ccc(CC(CC)CCCC)s5)c4s3)c2c1F,CCCCCCc1ccc(C2(c3ccc(CCCCCC)cc3)c3cc4c(cc3-c3sc5cc(C=C6C(=O)c7ccccc7C6=C(C#N)C#N)sc5c32)C(c2ccc(CCCCCC)cc2)(c2ccc(CCCCCC)cc2)c2c-4sc3cc(C=C4C(=O)c5ccccc5C4=C(C#N)C#N)sc23)cc1,3.82,-5.21,-3.6,-5.576,-3.916,,,,,,,,,
51267,10.1002/solr.202100661,CCCCC(CC)COC(=O)c1sc2csc(-c3cc4c(-c5ccc(CC(CC)CCCC)s5)c5sccc5c(-c5ccc(CC(CC)CCCC)s5)c4s3)c2c1F,CCCCCCc1ccc(C2(c3ccc(CCCCCC)cc3)c3cc4c(cc3-c3sc5cc(C=C6C(=O)c7ccccc7C6=C(C#N)C#N)sc5c32)C(c2ccc(CCCCCC)cc2)(c2ccc(CCCCCC)cc2)c2c-4sc3cc(C=C4C(=O)c5ccccc5C4=C(C#N)C#N)sc23)cc1,5.21,-5.21,-3.6,-5.576,-3.916,,,,,,,PEDOT:PSS,,
51268,10.1002/solr.202100661,CCCCC(CC)COC(=O)c1sc2csc(-c3cc4c(-c5ccc(CC(CC)CCCC)s5)c5sccc5c(-c5ccc(CC(CC)CCCC)s5)c4s3)c2c1F,CCCCCCc1ccc(C2(c3ccc(CCCCCC)cc3)c3cc4c(cc3-c3sc5cc(C=C6C(=O)c7ccccc7C6=C(C#N)C#N)sc5c32)C(c2ccc(CCCCCC)cc2)(c2ccc(CCCCCC)cc2)c2c-4sc3cc(C=C4C(=O)c5ccccc5C4=C(C#N)C#N)sc23)cc1,5.48,-5.21,-3.6,-5.576,-3.916,,,,,,,Compound 1,,
51269,10.1002/solr.202100661,CCCCC(CC)COC(=O)c1sc2csc(-c3cc4c(-c5ccc(CC(CC)CCCC)s5)c5sccc5c(-c5ccc(CC(CC)CCCC)s5)c4s3)c2c1F,CCCCCCc1ccc(C2(c3ccc(CCCCCC)cc3)c3cc4c(cc3-c3sc5cc(C=C6C(=O)c7ccccc7C6=C(C#N)C#N)sc5c32)C(c2ccc(CCCCCC)cc2)(c2ccc(CCCCCC)cc2)c2c-4sc3cc(C=C4C(=O)c5ccccc5C4=C(C#N)C#N)sc23)cc1,5.65,-5.21,-3.6,-5.576,-3.916,,,,,,,Compound 2,,
51270,10.1002/solr.202100661,CCCCC(CC)Cc1sc(-c2c3cc(-c4ccc(-c5sc(-c6cccs6)c6c5C(=O)c5c(CC(CC)CCCC)sc(CC(CC)CCCC)c5C6=O)s4)sc3c(-c3cc(Cl)c(CC(CC)CCCC)s3)c3ccsc23)cc1Cl,CCCCCCCCCCCc1c(/C=C2\C(=O)c3cc(F)c(F)cc3C2=C(C#N)C#N)sc2c1sc1c3c4nsnc4c4c5sc6c(CCCCCCCCCCC)c(/C=C7\C(=O)c8cc(F)c(F)cc8C7=C(C#N)C#N)sc6c5n(CC(CC)CCCC)c4c3n(CC(CC)CCCC)c21,4.44,-5.52,-3.6,-5.65,-4.09,,,,,,,,,
51271,10.1002/solr.202100661,CCCCC(CC)Cc1sc(-c2c3cc(-c4ccc(-c5sc(-c6cccs6)c6c5C(=O)c5c(CC(CC)CCCC)sc(CC(CC)CCCC)c5C6=O)s4)sc3c(-c3cc(Cl)c(CC(CC)CCCC)s3)c3ccsc23)cc1Cl,CCCCCCCCCCCc1c(/C=C2\C(=O)c3cc(F)c(F)cc3C2=C(C#N)C#N)sc2c1sc1c3c4nsnc4c4c5sc6c(CCCCCCCCCCC)c(/C=C7\C(=O)c8cc(F)c(F)cc8C7=C(C#N)C#N)sc6c5n(CC(CC)CCCC)c4c3n(CC(CC)CCCC)c21,7.05,-5.52,-3.6,-5.65,-4.09,,,,,,,PEDOT:PSS,,
51272,10.1002/solr.202100661,CCCCC(CC)Cc1sc(-c2c3cc(-c4ccc(-c5sc(-c6cccs6)c6c5C(=O)c5c(CC(CC)CCCC)sc(CC(CC)CCCC)c5C6=O)s4)sc3c(-c3cc(Cl)c(CC(CC)CCCC)s3)c3ccsc23)cc1Cl,CCCCCCCCCCCc1c(/C=C2\C(=O)c3cc(F)c(F)cc3C2=C(C#N)C#N)sc2c1sc1c3c4nsnc4c4c5sc6c(CCCCCCCCCCC)c(/C=C7\C(=O)c8cc(F)c(F)cc8C7=C(C#N)C#N)sc6c5n(CC(CC)CCCC)c4c3n(CC(CC)CCCC)c21,8.33,-5.52,-3.6,-5.65,-4.09,,,,,,,Compound 1,,
51273,10.1002/solr.202100661,CCCCC(CC)Cc1sc(-c2c3cc(-c4ccc(-c5sc(-c6cccs6)c6c5C(=O)c5c(CC(CC)CCCC)sc(CC(CC)CCCC)c5C6=O)s4)sc3c(-c3cc(Cl)c(CC(CC)CCCC)s3)c3ccsc23)cc1Cl,CCCCCCCCCCCc1c(/C=C2\C(=O)c3cc(F)c(F)cc3C2=C(C#N)C#N)sc2c1sc1c3c4nsnc4c4c5sc6c(CCCCCCCCCCC)c(/C=C7\C(=O)c8cc(F)c(F)cc8C7=C(C#N)C#N)sc6c5n(CC(CC)CCCC)c4c3n(CC(CC)CCCC)c21,7.79,-5.52,-3.6,-5.65,-4.09,,,,,,,Compound 2,,
51278,10.1002/solr.202100670,CCCCCCCCCCC(CCCCCCCC)Cc1csc(-c2c(F)c(F)c(-c3cc(CC(CCCCCCCC)CCCCCCCCCC)c(-c4ccc(-c5cccs5)s4)s3)c3nsnc23)c1,COC(=O)CCCC1(c2ccccc2)C23c4c5ccc6c7cc8c9c%10c(cc%11cc%12c%13c%14c(cc%15c%16ccc-5c2c%16c2c5c%16c%17c(c(c46)c7c9c%17c4c%10c%11c%13c4c%16c%14c%152)C513)C%12)C8,13.06,-5.32,-3.7,-5.9,-3.9,,,,,,,,,
51282,10.1002/solr.202100705,CCCCCCc1cc(-c2cc3c(-c4cc(CC(CC)CCCC)c(CCCCCC)s4)c4sc(-c5cc(CCCCCC)c(-c6cc(CCCCCC)c(-c7ccc(/C=C8/SC(=S)N(CCCCCC)C8=O)s7)s6)s5)cc4c(-c4cc(CC(CC)CCCC)c(CCCCCC)s4)c3s2)sc1-c1cc(CCCCCC)c(-c2ccc(/C=C3/SC(=S)N(CCCCCC)C3=O)s2)s1,CCCCCCCCCCCc1c(/C=C2\C(=O)c3cc(F)c(F)cc3C2=C(C#N)C#N)sc2c1sc1c3c4nsnc4c4c5sc6c(CCCCCCCCCCC)c(/C=C7\C(=O)c8cc(F)c(F)cc8C7=C(C#N)C#N)sc6c5n(CC(CC)CCCC)c4c3n(CC(CC)CCCC)c21,11.43,-5.34,-3.53,-5.65,-4.09,,120.0,1.6:1,,conventional,Phen-NaDPO,PEDOT:PSS,chloroform,
51283,10.1002/solr.202100740,COC(=O)C(C)(C)c1cc(C)cc(-c2sc3c4sc5cc(/C=C6/C(=O)c7cc(F)cc(c7)C(=O)/C6=C\c6cc(C(C)(C)C(=O)OC)c(-c7cc(C)cc(C(C)(C)C(=O)OC)c7)s6)sc5c4c(C(C)(C)C(=O)OC)ccc2-3)c1,CCCCCCc1ccc(C2(c3ccc(CCCCCC)cc3)c3cc4c(cc3-c3sc5cc(C=C6C(=O)c7ccccc7C6=C(C#N)C#N)sc5c32)C(c2ccc(CCCCCC)cc2)(c2ccc(CCCCCC)cc2)c2c-4sc3cc(C=C4C(=O)c5ccccc5C4=C(C#N)C#N)sc23)cc1,8.77,-5.56,-3.65,-5.576,-3.916,125.0,,1:1,0%,,,,chlorobenzene,
51284,10.1002/solr.202100740,COC(=O)C(C)(C)c1cc(C)cc(-c2sc3c4sc5cc(/C=C6/C(=O)c7cc(F)cc(c7)C(=O)/C6=C\c6cc(C(C)(C)C(=O)OC)c(-c7cc(C)cc(C(C)(C)C(=O)OC)c7)s6)sc5c4c(C(C)(C)C(=O)OC)ccc2-3)c1,CCCCCCc1ccc(C2(c3ccc(CCCCCC)cc3)c3cc4c(cc3-c3sc5cc(C=C6C(=O)c7ccccc7C6=C(C#N)C#N)sc5c32)C(c2ccc(CCCCCC)cc2)(c2ccc(CCCCCC)cc2)c2c-4sc3cc(C=C4C(=O)c5ccccc5C4=C(C#N)C#N)sc23)cc1,9.59,-5.56,-3.65,-5.576,-3.916,125.0,,1:1,0.3%,,,,chlorobenzene,DIO
51295,10.1002/solr.202100827,COC(=O)C(C)(C)c1cc(C)cc(-c2sc3c4sc5cc(/C=C6/C(=O)c7cc(F)cc(c7)C(=O)/C6=C\c6cc(C(C)(C)C(=O)OC)c(-c7cc(C)cc(C(C)(C)C(=O)OC)c7)s6)sc5c4c(C(C)(C)C(=O)OC)ccc2-3)c1,CCCCCCCCCCCc1c(/C=C2\C(=O)c3cc(F)c(F)cc3C2=C(C#N)C#N)sc2c1sc1c3c4nsnc4c4c5sc6c(CCCCCCCCCCC)c(/C=C7\C(=O)c8cc(F)c(F)cc8C7=C(C#N)C#N)sc6c5n(CC(CC)CCCC)c4c3n(CC(CC)CCCC)c21,13.9,-5.49,-3.64,-5.65,-4.09,,,,,,,PEDOT:PSS,,
51296,10.1002/solr.202100827,COC(=O)C(C)(C)c1cc(C)cc(-c2sc3c4sc5cc(/C=C6/C(=O)c7cc(F)cc(c7)C(=O)/C6=C\c6cc(C(C)(C)C(=O)OC)c(-c7cc(C)cc(C(C)(C)C(=O)OC)c7)s6)sc5c4c(C(C)(C)C(=O)OC)ccc2-3)c1,CCCCCCCCCCCc1c(/C=C2\C(=O)c3cc(F)c(F)cc3C2=C(C#N)C#N)sc2c1sc1c3c4nsnc4c4c5sc6c(CCCCCCCCCCC)c(/C=C7\C(=O)c8cc(F)c(F)cc8C7=C(C#N)C#N)sc6c5n(CC(CC)CCCC)c4c3n(CC(CC)CCCC)c21,14.4,-5.49,-3.64,-5.65,-4.09,,,,,,,POM-1,,
51297,10.1002/solr.202100827,COC(=O)C(C)(C)c1cc(C)cc(-c2sc3c4sc5cc(/C=C6/C(=O)c7cc(F)cc(c7)C(=O)/C6=C\c6cc(C(C)(C)C(=O)OC)c(-c7cc(C)cc(C(C)(C)C(=O)OC)c7)s6)sc5c4c(C(C)(C)C(=O)OC)ccc2-3)c1,CCCCCCCCCCCc1c(/C=C2\C(=O)c3cc(F)c(F)cc3C2=C(C#N)C#N)sc2c1sc1c3c4nsnc4c4c5sc6c(CCCCCCCCCCC)c(/C=C7\C(=O)c8cc(F)c(F)cc8C7=C(C#N)C#N)sc6c5n(CC(CC)CCCC)c4c3n(CC(CC)CCCC)c21,14.8,-5.49,-3.64,-5.65,-4.09,,,,,,,POM-2,,
51298,10.1002/solr.202100827,CCCCCCc1ccsc1,COC(=O)CCCC1(c2ccccc2)C23c4c5c6c7c8c9c(c%10c%11c2c2c%12c4c4c%13c5c5c7c7c8c8c%14c9c%10c9c%10c%11c2c2c%11c%12c4c4c%12c%13c5c5c7c7c8c8c%14c9c9c%10c2c2c%11c4c4c%12c5c7c5c8c9c2c45)C613,2.52,-5.01,-3.12,-6.1,-3.7,,,,,,,PEDOT:PSS,,
51299,10.1002/solr.202100827,CCCCC(CC)Cc1ccc(-c2c3cc(-c4ccc(-c5sc(-c6cccs6)c6c5C(=O)c5c(CC(CC)CCCC)sc(CC(CC)CCCC)c5C6=O)s4)sc3c(-c3ccc(CC(CC)CCCC)s3)c3ccsc23)s1,CCCCCCc1ccc(C2(c3ccc(CCCCCC)cc3)c3cc4c(cc3-c3sc5cc(C=C6C(=O)c7ccccc7C6=C(C#N)C#N)sc5c32)C(c2ccc(CCCCCC)cc2)(c2ccc(CCCCCC)cc2)c2c-4sc3cc(C=C4C(=O)c5ccccc5C4=C(C#N)C#N)sc23)cc1,5.61,-5.33,-3.48,-5.576,-3.916,,,,,,,PEDOT:PSS,,
51300,10.1002/solr.202100827,COC(=O)C(C)(C)c1cc(C)cc(-c2sc3c4sc5cc(/C=C6/C(=O)c7cc(F)cc(c7)C(=O)/C6=C\c6cc(C(C)(C)C(=O)OC)c(-c7cc(C)cc(C(C)(C)C(=O)OC)c7)s6)sc5c4c(C(C)(C)C(=O)OC)ccc2-3)c1,CCCCCCc1ccc(C2(c3ccc(CCCCCC)cc3)c3cc4c(cc3-c3sc5cc(/C=C6\C(=O)c7cc(F)c(F)cc7C6=C(C#N)C#N)sc5c32)C(c2ccc(CCCCCC)cc2)(c2ccc(CCCCCC)cc2)c2c-4sc3cc(/C=C4\C(=O)c5cc(F)c(F)cc5C4=C(C#N)C#N)sc23)cc1,8.29,-5.49,-3.64,-5.66,-4.14,,,,,,,PEDOT:PSS,,
51301,10.1002/solr.202100827,CCCCCCc1ccsc1,COC(=O)CCCC1(c2ccccc2)C23c4c5c6c7c8c9c(c%10c%11c2c2c%12c4c4c%13c5c5c7c7c8c8c%14c9c%10c9c%10c%11c2c2c%11c%12c4c4c%12c%13c5c5c7c7c8c8c%14c9c9c%10c2c2c%11c4c4c%12c5c7c5c8c9c2c45)C613,2.51,-5.01,-3.12,-6.1,-3.7,,,,,,,POM-1,,
51302,10.1002/solr.202100827,CCCCC(CC)Cc1ccc(-c2c3cc(-c4ccc(-c5sc(-c6cccs6)c6c5C(=O)c5c(CC(CC)CCCC)sc(CC(CC)CCCC)c5C6=O)s4)sc3c(-c3ccc(CC(CC)CCCC)s3)c3ccsc23)s1,CCCCCCc1ccc(C2(c3ccc(CCCCCC)cc3)c3cc4c(cc3-c3sc5cc(C=C6C(=O)c7ccccc7C6=C(C#N)C#N)sc5c32)C(c2ccc(CCCCCC)cc2)(c2ccc(CCCCCC)cc2)c2c-4sc3cc(C=C4C(=O)c5ccccc5C4=C(C#N)C#N)sc23)cc1,4.96,-5.33,-3.48,-5.576,-3.916,,,,,,,POM-1,,
51303,10.1002/solr.202100827,COC(=O)C(C)(C)c1cc(C)cc(-c2sc3c4sc5cc(/C=C6/C(=O)c7cc(F)cc(c7)C(=O)/C6=C\c6cc(C(C)(C)C(=O)OC)c(-c7cc(C)cc(C(C)(C)C(=O)OC)c7)s6)sc5c4c(C(C)(C)C(=O)OC)ccc2-3)c1,CCCCCCc1ccc(C2(c3ccc(CCCCCC)cc3)c3cc4c(cc3-c3sc5cc(/C=C6\C(=O)c7cc(F)c(F)cc7C6=C(C#N)C#N)sc5c32)C(c2ccc(CCCCCC)cc2)(c2ccc(CCCCCC)cc2)c2c-4sc3cc(/C=C4\C(=O)c5cc(F)c(F)cc5C4=C(C#N)C#N)sc23)cc1,5.62,-5.49,-3.64,-5.66,-4.14,,,,,,,POM-1,,
51304,10.1002/solr.202100827,CCCCCCc1ccsc1,COC(=O)CCCC1(c2ccccc2)C23c4c5c6c7c8c9c(c%10c%11c2c2c%12c4c4c%13c5c5c7c7c8c8c%14c9c%10c9c%10c%11c2c2c%11c%12c4c4c%12c%13c5c5c7c7c8c8c%14c9c9c%10c2c2c%11c4c4c%12c5c7c5c8c9c2c45)C613,2.5,-5.01,-3.12,-6.1,-3.7,,,,,,,POM-2,,
51305,10.1002/solr.202100827,CCCCC(CC)Cc1ccc(-c2c3cc(-c4ccc(-c5sc(-c6cccs6)c6c5C(=O)c5c(CC(CC)CCCC)sc(CC(CC)CCCC)c5C6=O)s4)sc3c(-c3ccc(CC(CC)CCCC)s3)c3ccsc23)s1,CCCCCCc1ccc(C2(c3ccc(CCCCCC)cc3)c3cc4c(cc3-c3sc5cc(C=C6C(=O)c7ccccc7C6=C(C#N)C#N)sc5c32)C(c2ccc(CCCCCC)cc2)(c2ccc(CCCCCC)cc2)c2c-4sc3cc(C=C4C(=O)c5ccccc5C4=C(C#N)C#N)sc23)cc1,4.91,-5.33,-3.48,-5.576,-3.916,,,,,,,POM-2,,
51306,10.1002/solr.202100827,COC(=O)C(C)(C)c1cc(C)cc(-c2sc3c4sc5cc(/C=C6/C(=O)c7cc(F)cc(c7)C(=O)/C6=C\c6cc(C(C)(C)C(=O)OC)c(-c7cc(C)cc(C(C)(C)C(=O)OC)c7)s6)sc5c4c(C(C)(C)C(=O)OC)ccc2-3)c1,CCCCCCc1ccc(C2(c3ccc(CCCCCC)cc3)c3cc4c(cc3-c3sc5cc(/C=C6\C(=O)c7cc(F)c(F)cc7C6=C(C#N)C#N)sc5c32)C(c2ccc(CCCCCC)cc2)(c2ccc(CCCCCC)cc2)c2c-4sc3cc(/C=C4\C(=O)c5cc(F)c(F)cc5C4=C(C#N)C#N)sc23)cc1,7.64,-5.49,-3.64,-5.66,-4.14,,,,,,,POM-2,,
51307,10.1002/solr.202100838,COC(=O)C(C)(C)c1cc(C)cc(-c2sc3c4sc5cc(/C=C6/C(=O)c7cc(F)cc(c7)C(=O)/C6=C\c6cc(C(C)(C)C(=O)OC)c(-c7cc(C)cc(C(C)(C)C(=O)OC)c7)s6)sc5c4c(C(C)(C)C(=O)OC)ccc2-3)c1,CCCCCCc1ccc(C2(c3ccc(CCCCCC)cc3)c3cc4c(cc3-c3sc5cc(/C=C6\C(=O)c7cc(F)c(F)cc7C6=C(C#N)C#N)sc5c32)C(c2ccc(CCCCCC)cc2)(c2ccc(CCCCCC)cc2)c2c-4sc3cc(/C=C4\C(=O)c5cc(F)c(F)cc5C4=C(C#N)C#N)sc23)cc1,11.36,-5.56,-3.65,-5.66,-4.14,110.0,,,,conventional,PDINO,PEDOT:PSS,chlorobenzene,DIO
51308,10.1002/solr.202100838,COC(=O)C(C)(C)c1cc(C)cc(-c2sc3c4sc5cc(/C=C6/C(=O)c7cc(F)cc(c7)C(=O)/C6=C\c6cc(C(C)(C)C(=O)OC)c(-c7cc(C)cc(C(C)(C)C(=O)OC)c7)s6)sc5c4c(C(C)(C)C(=O)OC)ccc2-3)c1,CCCCCCc1ccc(C2(c3ccc(CCCCCC)cc3)c3cc4c(cc3-c3sc5cc(/C=C6\C(=O)c7cc(F)c(F)cc7C6=C(C#N)C#N)sc5c32)C(c2ccc(CCCCCC)cc2)(c2ccc(CCCCCC)cc2)c2c-4sc3cc(/C=C4\C(=O)c5cc(F)c(F)cc5C4=C(C#N)C#N)sc23)cc1,13.06,-5.56,-3.65,-5.66,-4.14,110.0,,,0.3%,conventional,PDINO,PEDOT:PSS,chlorobenzene,DIO
51309,10.1002/solr.202100838,COC(=O)C(C)(C)c1cc(C)cc(-c2sc3c4sc5cc(/C=C6/C(=O)c7cc(F)cc(c7)C(=O)/C6=C\c6cc(C(C)(C)C(=O)OC)c(-c7cc(C)cc(C(C)(C)C(=O)OC)c7)s6)sc5c4c(C(C)(C)C(=O)OC)ccc2-3)c1,CCCCCCc1ccc(C2(c3ccc(CCCCCC)cc3)c3cc4c(cc3-c3sc5cc(/C=C6\C(=O)c7cc(F)c(F)cc7C6=C(C#N)C#N)sc5c32)C(c2ccc(CCCCCC)cc2)(c2ccc(CCCCCC)cc2)c2c-4sc3cc(/C=C4\C(=O)c5cc(F)c(F)cc5C4=C(C#N)C#N)sc23)cc1,12.75,-5.56,-3.65,-5.66,-4.14,110.0,,,0.6%,conventional,PDINO,PEDOT:PSS,chlorobenzene,DIO
51310,10.1002/solr.202100838,COC(=O)C(C)(C)c1cc(C)cc(-c2sc3c4sc5cc(/C=C6/C(=O)c7cc(F)cc(c7)C(=O)/C6=C\c6cc(C(C)(C)C(=O)OC)c(-c7cc(C)cc(C(C)(C)C(=O)OC)c7)s6)sc5c4c(C(C)(C)C(=O)OC)ccc2-3)c1,CCCCCCc1ccc(C2(c3ccc(CCCCCC)cc3)c3cc4c(cc3-c3sc5cc(/C=C6\C(=O)c7cc(F)c(F)cc7C6=C(C#N)C#N)sc5c32)C(c2ccc(CCCCCC)cc2)(c2ccc(CCCCCC)cc2)c2c-4sc3cc(/C=C4\C(=O)c5cc(F)c(F)cc5C4=C(C#N)C#N)sc23)cc1,11.92,-5.56,-3.65,-5.66,-4.14,110.0,,,0.9%,conventional,PDINO,PEDOT:PSS,chlorobenzene,DIO
51311,10.1002/solr.202100838,COC(=O)C(C)(C)c1cc(C)cc(-c2sc3c4sc5cc(/C=C6/C(=O)c7cc(F)cc(c7)C(=O)/C6=C\c6cc(C(C)(C)C(=O)OC)c(-c7cc(C)cc(C(C)(C)C(=O)OC)c7)s6)sc5c4c(C(C)(C)C(=O)OC)ccc2-3)c1,CCCCCCCCCCCc1c(/C=C2\C(=O)c3cc(F)c(F)cc3C2=C(C#N)C#N)sc2c1sc1c3c4nsnc4c4c5sc6c(CCCCCCCCCCC)c(/C=C7\C(=O)c8cc(F)c(F)cc8C7=C(C#N)C#N)sc6c5n(CC(CC)CCCC)c4c3n(CC(CC)CCCC)c21,16.69,-5.56,-3.65,-5.65,-4.09,110.0,,,0.3,conventional,PDINO,PEDOT:PSS,chlorobenzene,CN
51312,10.1002/solr.202100838,COC(=O)C(C)(C)c1cc(C)cc(-c2sc3c4sc5cc(/C=C6/C(=O)c7cc(F)cc(c7)C(=O)/C6=C\c6cc(C(C)(C)C(=O)OC)c(-c7cc(C)cc(C(C)(C)C(=O)OC)c7)s6)sc5c4c(C(C)(C)C(=O)OC)ccc2-3)c1,CCCCCCCCCCCc1c(/C=C2\C(=O)c3cc(F)c(F)cc3C2=C(C#N)C#N)sc2c1sc1c3c4nsnc4c4c5sc6c(CCCCCCCCCCC)c(/C=C7\C(=O)c8cc(F)c(F)cc8C7=C(C#N)C#N)sc6c5n(CC(CC)CCCC)c4c3n(CC(CC)CCCC)c21,16.44,-5.56,-3.65,-5.65,-4.09,110.0,,,0.6,conventional,PDINO,PEDOT:PSS,chlorobenzene,CN
51313,10.1002/solr.202100838,COC(=O)C(C)(C)c1cc(C)cc(-c2sc3c4sc5cc(/C=C6/C(=O)c7cc(F)cc(c7)C(=O)/C6=C\c6cc(C(C)(C)C(=O)OC)c(-c7cc(C)cc(C(C)(C)C(=O)OC)c7)s6)sc5c4c(C(C)(C)C(=O)OC)ccc2-3)c1,CCCCCCCCCCCc1c(/C=C2\C(=O)c3cc(F)c(F)cc3C2=C(C#N)C#N)sc2c1sc1c3c4nsnc4c4c5sc6c(CCCCCCCCCCC)c(/C=C7\C(=O)c8cc(F)c(F)cc8C7=C(C#N)C#N)sc6c5n(CC(CC)CCCC)c4c3n(CC(CC)CCCC)c21,13.82,-5.56,-3.65,-5.65,-4.09,300.0,,,0.3,conventional,PDINO,PEDOT:PSS,chlorobenzene,CN
51314,10.1002/solr.202100838,COC(=O)C(C)(C)c1cc(C)cc(-c2sc3c4sc5cc(/C=C6/C(=O)c7cc(F)cc(c7)C(=O)/C6=C\c6cc(C(C)(C)C(=O)OC)c(-c7cc(C)cc(C(C)(C)C(=O)OC)c7)s6)sc5c4c(C(C)(C)C(=O)OC)ccc2-3)c1,CCCCCCCCCCCc1c(/C=C2\C(=O)c3cc(F)c(F)cc3C2=C(C#N)C#N)sc2c1sc1c3c4nsnc4c4c5sc6c(CCCCCCCCCCC)c(/C=C7\C(=O)c8cc(F)c(F)cc8C7=C(C#N)C#N)sc6c5n(CC(CC)CCCC)c4c3n(CC(CC)CCCC)c21,14.91,-5.56,-3.65,-5.65,-4.09,300.0,,,0.6,conventional,PDINO,PEDOT:PSS,chlorobenzene,CN
51326,10.1002/solr.202100868,CCCCC(CC)COC(=O)c1sc2csc(-c3cc4c(-c5ccc(CC(CC)CCCC)s5)c5sccc5c(-c5ccc(CC(CC)CCCC)s5)c4s3)c2c1F,CCCCCCc1ccc(C2(c3ccc(CCCCCC)cc3)c3cc4c(cc3-c3sc5cc(C=C6C(=O)c7ccccc7C6=C(C#N)C#N)sc5c32)C(c2ccc(CCCCCC)cc2)(c2ccc(CCCCCC)cc2)c2c-4sc3cc(C=C4C(=O)c5ccccc5C4=C(C#N)C#N)sc23)cc1,6.8,-5.21,-3.6,-5.576,-3.916,,,,,,,,,
51327,10.1002/solr.202100868,CCCCC(CC)Cc1ccc(-c2c3cc(-c4ccc(-c5sc(-c6cccs6)c6c5C(=O)c5c(CC(CC)CCCC)sc(CC(CC)CCCC)c5C6=O)s4)sc3c(-c3ccc(CC(CC)CCCC)s3)c3ccsc23)s1,CCCCCCc1ccc(C2(c3ccc(CCCCCC)cc3)c3cc4c(cc3-c3sc5cc(C=C6C(=O)c7ccccc7C6=C(C#N)C#N)sc5c32)C(c2ccc(CCCCCC)cc2)(c2ccc(CCCCCC)cc2)c2c-4sc3cc(C=C4C(=O)c5ccccc5C4=C(C#N)C#N)sc23)cc1,11.2,-5.33,-3.48,-5.576,-3.916,,,,,,,,,
