Repository: JiYiqaq/PCE-KA-GNN

# Data directory

- `raw/Active_Database.csv` is the immutable source dataset bundled under CC BY 4.0. Do not overwrite it with processed data.
- `processed/` is created and populated by the training pipeline. Generated `.pt` and `.pth` caches are intentionally ignored by Git because they can exceed GitHub's normal single-file limit.

See `../DATA_LICENSE.md` for provenance, license and checksum information.

File: data/processed/device_records.csv (part 72 of 250)
record_id,doi,donor_smiles,acceptor_smiles,pce,homo_d,lumo_d,homo_a,lumo_a,active_layer_thickness,annealing_temp,d_a_ratio,additive_ratio,device_type,etl_canonical,htl_canonical,solvent_canonical,additive_canonical
51328,10.1002/solr.202100868,CCCCC(CC)CSc1sc(-c2c3cc(-c4ccc(-c5sc(-c6cccs6)c6c5C(=O)c5c(CC(CC)CCCC)sc(CC(CC)CCCC)c5C6=O)s4)sc3c(-c3cc(F)c(SCC(CC)CCCC)s3)c3ccsc23)cc1F,CCCCCCc1ccc(C2(c3ccc(CCCCCC)cc3)c3cc4c(cc3-c3sc5cc(/C=C6\C(=O)c7cc(F)c(F)cc7C6=C(C#N)C#N)sc5c32)C(c2ccc(CCCCCC)cc2)(c2ccc(CCCCCC)cc2)c2c-4sc3cc(/C=C4\C(=O)c5cc(F)c(F)cc5C4=C(C#N)C#N)sc23)cc1,13.0,-5.41,-3.62,-5.66,-4.14,,,,,,,,,
51329,10.1002/solr.202100868,COC(=O)C(C)(C)c1cc(C)cc(-c2sc3c4sc5cc(/C=C6/C(=O)c7cc(F)cc(c7)C(=O)/C6=C\c6cc(C(C)(C)C(=O)OC)c(-c7cc(C)cc(C(C)(C)C(=O)OC)c7)s6)sc5c4c(C(C)(C)C(=O)OC)ccc2-3)c1,CCCCCCc1ccc(C2(c3ccc(CCCCCC)cc3)c3cc4c(cc3-c3sc5cc(/C=C6\C(=O)c7cc(Cl)c(Cl)cc7C6=C(C#N)C#N)sc5c32)C(c2ccc(CCCCCC)cc2)(c2ccc(CCCCCC)cc2)c2c-4sc3cc(/C=C4\C(=O)c5cc(Cl)c(Cl)cc5C4=C(C#N)C#N)sc23)cc1,13.45,-5.56,-3.65,-5.75,-4.09,,,,,,,,,
51330,10.1002/solr.202100868,COC(=O)C(C)(C)c1cc(C)cc(-c2sc3c4sc5cc(/C=C6/C(=O)c7cc(F)cc(c7)C(=O)/C6=C\c6cc(C(C)(C)C(=O)OC)c(-c7cc(C)cc(C(C)(C)C(=O)OC)c7)s6)sc5c4c(C(C)(C)C(=O)OC)ccc2-3)c1,CCCCCCc1ccc(C2(c3ccc(CCCCCC)cc3)c3cc4c(cc3-c3sc5cc(/C=C6/C(=O)c7c(cc(F)c(F)c7F)C6=C(C#N)C#N)sc5c32)C(c2ccc(CCCCCC)cc2)(c2ccc(CCCCCC)cc2)c2c-4sc3cc(/C=C4/C(=O)c5c(cc(F)c(F)c5F)C4=C(C#N)C#N)sc23)cc1,11.41,-5.49,-3.64,-5.78,-4.16,,,,,,,,,
51331,10.1002/solr.202100868,CCCCCCC(CCCC)CCc1c2cc(-c3ccc(-c4c(F)c(F)c(-c5cccs5)c5nn(CC(CCCC)CCCCCC)nc45)s3)sc2c(CCC(CCCC)CCCCCC)c2ccsc12,CCCCCCc1ccc(C2(c3ccc(CCCCCC)cc3)c3cc4c(cc3-c3sc5c(sc6cc(/C=C7\C(=O)c8cc(F)c(F)cc8C7=C(C#N)C#N)sc65)c32)C(c2ccc(CCCCCC)cc2)(c2ccc(CCCCCC)cc2)c2c-4sc3c2sc2cc(/C=C4\C(=O)c5cc(F)c(F)cc5C4=C(C#N)C#N)sc23)cc1,11.7,-5.38,-3.17,-5.52,-3.995,,,,,,,,,
51332,10.1002/solr.202100868,CCCCCCCCC(CCCCCC)Cn1nc2c(-c3cccs3)c(F)c(F)c(-c3ccc(-c4cc5c(-c6ccc([Si](CCC)(CCC)CCC)s6)c6sccc6c(-c6ccc([Si](CCC)(CCC)CCC)s6)c5s4)s3)c2n1,CCCCCCc1ccc(C2(c3ccc(CCCCCC)cc3)c3cc(/C=C4\C(=O)c5ccccc5C4=C(C#N)C#N)sc3-c3sc4cc5c6c(sc5cc4c32)-c2sc(/C=C3\C(=O)c4ccccc4C3=C(C#N)C#N)cc2C6(c2ccc(CCCCCC)cc2)c2ccc(CCCCCC)cc2)cc1,10.5,-5.4,-3.24,-5.51,-3.9,,,,,,,,,
51333,10.1002/solr.202100868,CCCCC(CC)COC(=O)c1sc2csc(-c3cc4c(-c5ccc(CC(CC)CCCC)s5)c5sccc5c(-c5ccc(CC(CC)CCCC)s5)c4s3)c2c1F,CCc1ccc(C2(c3ccc(CC)cc3)c3cc(/C=C4\C(=O)c5cc(F)c(F)cc5C4=C(C#N)C#N)sc3-c3sc4c(sc5c(-c6ccc(CC)s6)c6c(sc7c8c(sc76)-c6sc(/C=C7\C(=O)c9cc(F)c(F)cc9C7=C(C#N)C#N)cc6C8(c6ccc(CC)cc6)c6ccc(CC)cc6)c(-c6ccc(CC)s6)c54)c32)cc1,10.3,-5.21,-3.6,-5.61,-3.92,,,,,,,,,
51334,10.1002/solr.202100868,CCCCC(CC)COC(=O)c1sc2csc(-c3cc4c(-c5ccc(CC(CC)CCCC)s5)c5sccc5c(-c5ccc(CC(CC)CCCC)s5)c4s3)c2c1F,CCc1ccc(C2(c3ccc(CC)cc3)c3c(sc4cc(/C=C5\C(=O)c6cc(F)c(F)cc6C5=C(C#N)C#N)sc34)-c3sc4c(-c5ccc(CC)s5)c5c6c(sc5c(-c5ccc(CC)s5)c4c32)-c2sc3cc(/C=C4\C(=O)c5cc(F)c(F)cc5C4=C(C#N)C#N)sc3c2C6(c2ccc(CC)cc2)c2ccc(CC)cc2)cc1,13.0,-5.21,-3.6,-5.56,-4.0,,,,,,,,,
51337,10.1002/solr.202100868,CCCCC(CC)Cc1ccc(-c2c3cc(-c4ccc(-c5sc(-c6cccs6)c6c5C(=O)c5c(CC(CC)CCCC)sc(CC(CC)CCCC)c5C6=O)s4)sc3c(-c3ccc(CC(CC)CCCC)s3)c3ccsc23)s1,CCCCCCc1ccc(C2(c3ccc(CCCCCC)cc3)c3c(sc4cc(/C=C5\C(=O)c6cc(F)c(F)cc6C5=C(C#N)C#N)sc34)-c3sc4c5c(sc4c32)-c2sc3cc(/C=C4\C(=O)c6cc(F)c(F)cc6C4=C(C#N)C#N)sc3c2C5(c2ccc(CCCCCC)cc2)c2ccc(CCCCCC)cc2)cc1,11.14,-5.33,-3.48,-5.44,-4.07,,,,,,,,,
51338,10.1002/solr.202100868,CCCCC(CC)COC(=O)c1sc2csc(-c3cc4c(-c5ccc(CC(CC)CCCC)s5)c5sccc5c(-c5ccc(CC(CC)CCCC)s5)c4s3)c2c1F,CCCCCCc1ccc(C2(c3ccc(CCCCCC)cc3)Oc3c(sc4c5c(sc34)-c3sc4cc(/C=C6\C(=O)c7cc(F)c(F)cc7C6=C(C#N)C#N)sc4c3C(c3ccc(CCCCCC)cc3)(c3ccc(CCCCCC)cc3)O5)-c3sc4cc(/C=C5\C(=O)c6cc(F)c(F)cc6C5=C(C#N)C#N)sc4c32)cc1,12.16,-5.21,-3.6,-5.5,-3.88,,,,,,,,,
51339,10.1002/solr.202100868,CCCCCC(CC)OC(=O)c1sc2csc(-c3cc4c(-c5ccc(CC(CC)CCCC)s5)c5sccc5c(-c5ccc(CC(CC)CCCC)s5)c4s3)c2c1F,CCCCCCc1ccc(C2(c3ccc(CCCCCC)cc3)c3cc4c(cc3-c3sc(-c5sc(/C=C6\C(=O)c7cc(F)c(F)cc7C6=C(C#N)C#N)cc5OCC(CC)CCCC)cc32)C(c2ccc(CCCCCC)cc2)(c2ccc(CCCCCC)cc2)c2cc(-c3scc(/C=C5/C(=O)c6cc(F)c(F)cc6C5=C(C#N)C#N)c3OCC(CC)CCCC)sc2-4)cc1,10.0,-5.21,-3.6,-5.44,-4.19,,,,,,,,,
51340,10.1002/solr.202100868,CCCCC(CC)COC(=O)c1sc2csc(-c3cc4c(-c5ccc(CC(CC)CCCC)s5)c5sccc5c(-c5ccc(CC(CC)CCCC)s5)c4s3)c2c1F,CCCCCCCCC(CCCCCC)Cn1c2cc3c4c(ccc5c6ccc7c8c(cc1c(c86)c2c45)-c1sc(/C=C2\C(=O)c4cc(F)c(F)cc4C2=C(C#N)C#N)cc1C7(c1ccc(CCCCCC)cc1)c1ccc(CCCCCC)cc1)C(c1ccc(CCCCCC)cc1)(c1ccc(CCCCCC)cc1)c1cc(/C=C2\C(=O)c4cc(F)c(F)cc4C2=C(C#N)C#N)sc1-3,10.21,-5.21,-3.6,-5.31,-4.1,,,,,,,,,
51341,10.1002/solr.202100868,CCCCC(CC)Cc1ccc(-c2c3cc(-c4ccc(-c5sc(-c6cccs6)c6c5C(=O)c5c(CC(CC)CCCC)sc(CC(CC)CCCC)c5C6=O)s4)sc3c(-c3ccc(CC(CC)CCCC)s3)c3ccsc23)s1,CCCCCCCCC(CCCCCCCC)n1c2cc(/C=C3\C(=O)c4cc(F)c(F)cc4C3=C(C#N)C#N)sc2c2sc3c(sc4c5sc(/C=C6\C(=O)c7cc(F)c(F)cc7C6=C(C#N)C#N)cc5n(C(CCCCCCCC)CCCCCCCC)c43)c21,13.2,-5.33,-3.48,-5.52,-4.11,,,,,,,,,
51342,10.1002/solr.202100868,CCCCC(CC)Cc1ccc(-c2c3cc(-c4ccc(-c5sc(-c6cccs6)c6c5C(=O)c5c(CC(CC)CCCC)sc(CC(CC)CCCC)c5C6=O)s4)sc3c(-c3ccc(CC(CC)CCCC)s3)c3ccsc23)s1,CCCCCCCCn1c2cc(/C=C3\C(=O)c4cc(F)c(F)cc4C3=C(C#N)C#N)sc2c2sc3c(c21)C(c1ccc(CCCCCC)cc1)(c1ccc(CCCCCC)cc1)c1cc2c(cc1-3)C(c1ccc(CCCCCC)cc1)(c1ccc(CCCCCC)cc1)c1c-2sc2c3sc(/C=C4\C(=O)c5cc(F)c(F)cc5C4=C(C#N)C#N)cc3n(CCCCCCCC)c12,13.13,-5.33,-3.48,-5.42,-3.94,,,,,,,,,
51345,10.1002/solr.202100868,CCCCC(CC)Cc1sc(-c2c3ccsc3c(-c3cc(Cl)c(CC(CC)CCCC)s3)c3sc(-c4ccc(-c5sc(-c6cccs6)c6c5C(=O)c5c(CC(CC)CCCC)sc(CC(CC)CCCC)c5C6=O)s4)cc23)cc1Cl,CCCCCCc1ccc(C2(c3ccc(CCCCCC)cc3)c3cc4c(cc3-c3sc(/C=C5\C(=O)c6cc(F)c(F)cc6C5=C(C#N)C#N)cc32)C(c2ccc(CCCCCC)cc2)(c2ccc(CCCCCC)cc2)c2c-4sc3c4sc(/C=C5\C(=O)c6cc(F)c(F)cc6C5=C(C#N)C#N)cc4n(CC(CC)CCCC)c23)cc1,15.2,-5.575,-3.67,-5.54,-3.98,,,,,,,,,
51346,10.1002/solr.202100868,COC(=O)C(C)(C)c1cc(C)cc(-c2sc3c4sc5cc(/C=C6/C(=O)c7cc(F)cc(c7)C(=O)/C6=C\c6cc(C(C)(C)C(=O)OC)c(-c7cc(C)cc(C(C)(C)C(=O)OC)c7)s6)sc5c4c(C(C)(C)C(=O)OC)ccc2-3)c1,CCCCCCC(CCCC)Cn1c2cc(/C=C3\C(=O)c4cc(F)c(F)cc4C3=C(C#N)C#N)sc2c2sc3c(OCC(CC)CCCC)c4c(sc5c6sc(/C=C7\C(=O)c8cc(F)c(F)cc8C7=C(C#N)C#N)cc6n(CC(CCCC)CCCCCC)c54)c(OCC(CC)CCCC)c3c21,15.24,-5.56,-3.65,-5.6,-3.91,,,,,,,,,
51348,10.1002/solr.202100868,CCCCC(CC)Cc1ccc(-c2c3cc(-c4ccc(-c5sc(-c6cccs6)c6c5C(=O)c5c(CC(CC)CCCC)sc(CC(CC)CCCC)c5C6=O)s4)sc3c(-c3ccc(CC(CC)CCCC)s3)c3ccsc23)s1,CCCCCCc1ccc(C2(c3ccc(CCCCCC)cc3)c3cc4c(cc3-c3sc(/C=C5/C(=O)c6cc(C)ccc6C5=C(C#N)C#N)cc32)C(c2ccc(CCCCCC)cc2)(c2ccc(CCCCCC)cc2)c2c-4sc3cc(/C=C4\C(=O)c5cc(C)ccc5C4=C(C#N)C#N)sc23)cc1,11.2,-5.33,-3.48,-5.6,-3.87,,,,,,,,,
51349,10.1002/solr.202100868,CCCCC(CC)Cc1ccc(-c2c3cc(-c4ccc(-c5sc(-c6cccs6)c6c5C(=O)c5c(CC(CC)CCCC)sc(CC(CC)CCCC)c5C6=O)s4)sc3c(-c3ccc(CC(CC)CCCC)s3)c3ccsc23)s1,CCCCCCC1(CCCCCC)c2cc3c(cc2-c2sc4sc(/C=C5\C(=O)c6ccc(C)cc6C5=C(C#N)C#N)cc4c21)C(CCCCCC)(CCCCCC)c1c-3sc2cc(/C=C3\C(=C(C#N)C#N)c4ccc(C)cc4C3=C(C#N)C#N)sc12,12.43,-5.33,-3.48,-5.54,-3.91,,,,,,,,,
51350,10.1002/solr.202100868,COC(=O)C(C)(C)c1cc(C)cc(-c2sc3c4sc5cc(/C=C6/C(=O)c7cc(F)cc(c7)C(=O)/C6=C\c6cc(C(C)(C)C(=O)OC)c(-c7cc(C)cc(C(C)(C)C(=O)OC)c7)s6)sc5c4c(C(C)(C)C(=O)OC)ccc2-3)c1,CCCCCCCCCCCc1c(/C=C2\C(=O)c3cc(F)c(F)cc3C2=C(C#N)C#N)sc2c1sc1c3c4nsnc4c4c5sc6c(CCCCCCCCCCC)c(/C=C7\C(=O)c8cc(F)c(F)cc8C7=C(C#N)C#N)sc6c5n(CC(CC)CCCC)c4c3n(CC(CC)CCCC)c21,15.7,-5.56,-3.65,-5.65,-4.09,,,,,,,,,
51351,10.1002/solr.202100868,COC(=O)C(C)(C)c1cc(C)cc(-c2sc3c4sc5cc(/C=C6/C(=O)c7cc(F)cc(c7)C(=O)/C6=C\c6cc(C(C)(C)C(=O)OC)c(-c7cc(C)cc(C(C)(C)C(=O)OC)c7)s6)sc5c4c(C(C)(C)C(=O)OC)ccc2-3)c1,CCn1nc2c(n1)c1c3sc4cc(/C=C5\C(=O)c6cc(F)c(F)cc6C5=C(C#N)C#N)sc4c3n(CC)c1c1c2c2sc3cc(/C=C4\C(=O)c5cc(F)c(F)cc5C4=C(C#N)C#N)sc3c2n1CC,16.54,-5.56,-3.65,,,,,,,,,,,
51352,10.1002/solr.202100868,COC(=O)C(C)(C)c1cc(C)cc(-c2sc3c4sc5cc(/C=C6/C(=O)c7cc(F)cc(c7)C(=O)/C6=C\c6cc(C(C)(C)C(=O)OC)c(-c7cc(C)cc(C(C)(C)C(=O)OC)c7)s6)sc5c4c(C(C)(C)C(=O)OC)ccc2-3)c1,CCCCCCCCCCCc1c(/C=C2\C(=O)c3cc(F)c(F)cc3C2=C(C#N)C#N)sc2c1sc1c3c4nccnc4c4c5sc6c(CCCCCCCCCCC)c(/C=C7\C(=O)c8cc(F)c(F)cc8C7=C(C#N)C#N)sc6c5n(CC)c4c3n(CC)c21,16.64,-5.56,-3.65,-5.62,-3.88,,,,,,,,,
51353,10.1002/solr.202100868,CCCCCCC(CCCC)Cc1csc(-c2cc3c4nsnc4c4cc(-c5cc(CC(CCCC)CCCCCC)c(-c6cc7c(-c8cc(F)c(CC(CC)CCCC)s8)c8sccc8c(-c8cc(F)c(CC(CC)CCCC)s8)c7s6)s5)sc4c3s2)c1,CCCCCCCCCCCc1c(/C=C2\C(=O)c3cc(F)c(F)cc3C2=C(C#N)C#N)sc2c1sc1c3c4n[se]nc4c4c5sc6c(CCCCCCCCCCC)c(/C=C7\C(=O)c8cc(F)c(F)cc8C7=C(C#N)C#N)sc6c5n(CC(CC)CCCC)c4c3n(CC(CC)CCCC)c21,17.7,-5.51,-2.77,-5.63,-3.99,,,,,,,,,
51354,10.1002/solr.202100868,COC(=O)C(C)(C)c1cc(C)cc(-c2sc3c4sc5cc(/C=C6/C(=O)c7cc(F)cc(c7)C(=O)/C6=C\c6cc(C(C)(C)C(=O)OC)c(-c7cc(C)cc(C(C)(C)C(=O)OC)c7)s6)sc5c4c(C(C)(C)C(=O)OC)ccc2-3)c1,CCCCCCCCCCCc1c(/C=C2\C(=O)c3cc(F)c(F)cc3C2=C(C#N)C#N)[se]c2c1sc1c3c4nsnc4c4c5sc6c(CCCCCCCCCCC)c(/C=C7\C(=O)c8cc(F)c(F)cc8C7=C(C#N)C#N)[se]c6c5n(CC(CCCC)CCCCCC)c4c3n(CC(CCCC)CCCCCC)c12,15.96,-5.56,-3.65,-5.59,-3.97,,,,,,,,,
51355,10.1002/solr.202100868,COC(=O)C(C)(C)c1cc(C)cc(-c2sc3c4sc5cc(/C=C6/C(=O)c7cc(F)cc(c7)C(=O)/C6=C\c6cc(C(C)(C)C(=O)OC)c(-c7cc(C)cc(C(C)(C)C(=O)OC)c7)s6)sc5c4c(C(C)(C)C(=O)OC)ccc2-3)c1,CCc1c(/C=C2\C(=O)c3cc(F)c(F)cc3C2=C(C#N)C#N)sc2c1[se]c1c3c4nsnc4c4c5[se]c6c(CC)c(/C=C7\C(=O)c8cc(F)c(F)cc8C7=C(C#N)C#N)sc6c5n(CC)c4c3n(CC)c21,14.94,-5.56,-3.65,-5.58,-3.84,,,,,,,,,
51357,10.1002/solr.202100868,COC(=O)C(C)(C)c1cc(C)cc(-c2sc3c4sc5cc(/C=C6/C(=O)c7cc(F)cc(c7)C(=O)/C6=C\c6cc(C(C)(C)C(=O)OC)c(-c7cc(C)cc(C(C)(C)C(=O)OC)c7)s6)sc5c4c(C(C)(C)C(=O)OC)ccc2-3)c1,CCCCCCCCCc1c(/C=C2\C(=O)c3cc(F)c(F)cc3C2=C(C#N)C#N)sc2c1sc1c2sc2c3c4nsnc4c4c5sc6c(CCCCCCCCC)c(/C=C7\C(=O)c8cc(F)c(F)cc8C7=C(C#N)C#N)sc6c5n(CC(CCCC)CCCCCC)c4c3n(CC(CCCC)CCCCCC)c12,16.7,-5.56,-3.65,-5.63,-3.88,,,,,,,,,
51358,10.1002/solr.202100868,COC(=O)C(C)(C)c1cc(C)cc(-c2sc3c4sc5cc(/C=C6/C(=O)c7cc(F)cc(c7)C(=O)/C6=C\c6cc(C(C)(C)C(=O)OC)c(-c7cc(C)cc(C(C)(C)C(=O)OC)c7)s6)sc5c4c(C(C)(C)C(=O)OC)ccc2-3)c1,CCCCCCCCCc1c(/C=C2\C(=O)c3cc(F)c(F)cc3C2=C(C#N)C#N)sc2c1sc1c2sc2c3c4nsnc4c4c5sc(/C=C6\C(=O)c7cc(F)c(F)cc7C6=C(C#N)C#N)c(CCCCCCCC)c5n(CC(CCCC)CCCCCC)c4c3n(CC(CCCC)CCCCCC)c12,15.2,-5.56,-3.65,-5.65,-3.85,,,,,,,,,
51361,10.1002/solr.202100868,COC(=O)C(C)(C)c1cc(C)cc(-c2sc3c4sc5cc(/C=C6/C(=O)c7cc(F)cc(c7)C(=O)/C6=C\c6cc(C(C)(C)C(=O)OC)c(-c7cc(C)cc(C(C)(C)C(=O)OC)c7)s6)sc5c4c(C(C)(C)C(=O)OC)ccc2-3)c1,CCCCCCCCCc1c(/C=C2\C(=O)c3cc(Cl)c(Cl)cc3C2=C(C#N)C#N)sc2c1sc1c3c4nsnc4c4c5sc6c(CCC)c(/C=C7\C(=O)c8cc(Cl)c(Cl)cc8C7=C(C#N)C#N)sc6c5n(CC(CCCC)CCCCCC)c4c3n(CC(CCCC)CCCCCC)c21,16.5,-5.56,-3.65,-5.66,-4.14,,,,,,,,,
51362,10.1002/solr.202100868,COC(=O)C(C)(C)c1cc(C)cc(-c2sc3c4sc5cc(/C=C6/C(=O)c7cc(F)cc(c7)C(=O)/C6=C\c6cc(C(C)(C)C(=O)OC)c(-c7cc(C)cc(C(C)(C)C(=O)OC)c7)s6)sc5c4c(C(C)(C)C(=O)OC)ccc2-3)c1,CCCCCCCCCCCc1c(/C=C2\C(=O)c3c(csc3Cl)C2C(C#N)C#N)sc2c1SC1c3c(c4c(c5nsnc35)c3sc5c(CCCCCCCCCCC)c(/C=C6\C(=O)c7cc(F)c(F)cc7C6=C(C#N)C#N)sc5c3n4CC(CC)CCCC)N(CC(CC)CCCC)C21,17.06,-5.56,-3.65,-5.7,-3.99,,,,,,,,,
51363,10.1002/solr.202100868,COC(=O)C(C)(C)c1cc(C)cc(-c2sc3c4sc5cc(/C=C6/C(=O)c7cc(F)cc(c7)C(=O)/C6=C\c6cc(C(C)(C)C(=O)OC)c(-c7cc(C)cc(C(C)(C)C(=O)OC)c7)s6)sc5c4c(C(C)(C)C(=O)OC)ccc2-3)c1,CCCCCCCCCCCc1c(/C=C2\C(=O)c3c(ccc(Br)c3Cl)C2=C(C#N)C#N)sc2c1sc1c3c4nsnc4c4c5sc6c(CCCCCCCCCCC)c(/C=C7\C(=O)c8c(ccc(Br)c8Cl)C7=C(C#N)C#N)sc6c5n(CC(CCCC)CCCCCC)c4c3n(CC(CCCC)CCCCCC)c21,16.82,-5.56,-3.65,-5.79,-4.0,,,,,,,,,
51364,10.1002/solr.202100868,COC(=O)C(C)(C)c1cc(C)cc(-c2sc3c4sc5cc(/C=C6/C(=O)c7cc(F)cc(c7)C(=O)/C6=C\c6cc(C(C)(C)C(=O)OC)c(-c7cc(C)cc(C(C)(C)C(=O)OC)c7)s6)sc5c4c(C(C)(C)C(=O)OC)ccc2-3)c1,CCCCCCCCCCCc1c(/C=C2\C(=O)c3cc4cc(F)c(F)cc4cc3C2=C(C#N)C#N)sc2c1sc1c3c4nsnc4c4c5sc6c(CCCCCCCCCCC)c(/C=C7\C(=O)c8cc9cc(F)c(F)cc9cc8C7=C(C#N)C#N)sc6c5n(CC(CCCC)CCCCCC)c4c3n(CC(CCCC)CCCCCC)c21,16.6,-5.56,-3.65,-5.58,-3.98,,,,,,,,,
51366,10.1002/solr.202100868,COC(=O)C(C)(C)c1cc(C)cc(-c2sc3c4sc5cc(/C=C6/C(=O)c7cc(F)cc(c7)C(=O)/C6=C\c6cc(C(C)(C)C(=O)OC)c(-c7cc(C)cc(C(C)(C)C(=O)OC)c7)s6)sc5c4c(C(C)(C)C(=O)OC)ccc2-3)c1,CCCCCCCCCCCc1c(/C=C2\C(=O)c3cc(F)c(F)cc3C2=C(C#N)C#N)sc2c1sc1c3c4nsnc4c4c5sc6c(CCCCCCCCCCC)c(/C=C7\C(=O)c8cc(F)c(F)cc8C7=C(C#N)C#N)sc6c5n(CCC(CC)CCCC)c4c3n(CCC(CC)CCCC)c21,15.98,-5.56,-3.65,-5.64,-3.86,,,,,,,,,
51367,10.1002/solr.202100868,COC(=O)C(C)(C)c1cc(C)cc(-c2sc3c4sc5cc(/C=C6/C(=O)c7cc(F)cc(c7)C(=O)/C6=C\c6cc(C(C)(C)C(=O)OC)c(-c7cc(C)cc(C(C)(C)C(=O)OC)c7)s6)sc5c4c(C(C)(C)C(=O)OC)ccc2-3)c1,CCCCCCCCCc1c(C=C2C(=O)c3cc(Cl)c(Cl)cc3C2=C(C#N)C#N)sc2c1sc1c3c4nsnc4c4c5sc6c(CCCCCCCCC)c(C=C7C(=O)c8cc(Cl)c(Cl)cc8C7=C(C#N)C#N)sc6c5n(CC(CCCC)CCCCCC)c4c3n(CC(CCCC)CCCCCC)c21,17.8,-5.56,-3.65,-5.68,-3.9,,,,,,,,,
51368,10.1002/solr.202100868,COC(=O)C(C)(C)c1cc(C)cc(-c2sc3c4sc5cc(/C=C6/C(=O)c7cc(F)cc(c7)C(=O)/C6=C\c6cc(C(C)(C)C(=O)OC)c(-c7cc(C)cc(C(C)(C)C(=O)OC)c7)s6)sc5c4c(C(C)(C)C(=O)OC)ccc2-3)c1,CCCCCCC(CCCC)Cc1c(/C=C2\C(=O)c3cc(F)c(F)cc3C2=C(C#N)C#N)sc2c1SC1c3c(c4c(c5nsnc35)c3sc5c(CC(CCCC)CCCCCC)c(/C=C6\C(=O)c7cc(F)c(F)cc7C6=C(C#N)C#N)sc5c3n4CC(CC)CCCC)N(CC(CC)CCCC)C21,18.32,-5.56,-3.65,-5.68,-3.9,,,,,,,,,
51369,10.1002/solr.202100868,CCCCCCCCC(CCCCCC)COc1cnc2c(-c3cccs3)c(F)c(F)cc2n1,CCCCCCc1cccc(-c2c(/C=C3\C(=O)c4cc(F)c(F)cc4C3=C(C#N)C#N)sc3c2sc2c4c5nsnc5c5c6sc7c(-c8cccc(CCCCCC)c8)c(/C=C8\C(=O)c9cc(F)c(F)cc9C8=C(C#N)C#N)sc7c6n(CC(CC)CCCC)c5c4n(CC(CC)CCCC)c32)c1,17.7,-5.54,-2.92,,,,,,,,,,,
51370,10.1002/solr.202100868,CCCCC(CC)Cc1ccc(-c2c3cc(-c4ccc(-c5sc(-c6cccs6)c6c5C(=O)c5c(CC(CC)CCCC)sc(CC(CC)CCCC)c5C6=O)s4)sc3c(-c3ccc(CC(CC)CCCC)s3)c3ccsc23)s1,CCCCCCCCCCCCCCCCC1(CCCCCCCCCCCCCCCC)c2cc3c(cc2-c2sc(/C=C4\C(=O)C5=C(C=CC(c6cccs6)C=C5)C4=C(C#N)C#N)cc21)C(CCCCCCCCCCCCCCCC)(CCCCCCCCCCCCCCCC)c1cc(/C=C2\C(=O)c4ccccc4C2=C(C#N)C#N)sc1-3,9.19,-5.33,-3.48,-5.74,-3.86,,,,,,,,,
51372,10.1002/solr.202100868,COC(=O)C(C)(C)c1cc(C)cc(-c2sc3c4sc5cc(/C=C6/C(=O)c7cc(F)cc(c7)C(=O)/C6=C\c6cc(C(C)(C)C(=O)OC)c(-c7cc(C)cc(C(C)(C)C(=O)OC)c7)s6)sc5c4c(C(C)(C)C(=O)OC)ccc2-3)c1,CCCCCCCCCCCCC(CCCCCCCCCC)Cn1c2c3sc(/C=C4\C(=O)c5ccccc5C4=C(C#N)C#N)c(CCCCCCCCCCC)c3sc2c2c3nsnc3c3c4sc5c(CCCCCCCCCCC)c(/C=C6\C(=O)c7cc(-c8cccs8)ccc7C6=C(C#N)C#N)sc5c4n(CC(CCCCCCCCCC)CCCCCCCCCCCC)c3c21,13.44,-5.56,-3.65,-5.63,-3.72,,,,,,,,,
51373,10.1002/solr.202100868,COC(=O)C(C)(C)c1cc(C)cc(-c2sc3c4sc5cc(/C=C6/C(=O)c7cc(F)cc(c7)C(=O)/C6=C\c6cc(C(C)(C)C(=O)OC)c(-c7cc(C)cc(C(C)(C)C(=O)OC)c7)s6)sc5c4c(C(C)(C)C(=O)OC)ccc2-3)c1,CCCCCCCCCCCc1c(/C=C2\C(=O)c3ccccc3C2=C(C#N)C#N)sc2c1sc1c3c4nsnc4c4c5sc6c(CCCCCCCCCCC)c(/C=C7\C(=O)c8cc(-c9cccs9)ccc8C7=C(C#N)C#N)sc6c5n(CC(CCCCCCCC)CCCCCCCCCC)c4c3n(CC(CCCCCCCC)CCCCCCCCCC)c21,15.05,-5.56,-3.65,-5.68,-3.94,,,,,,,,,
51374,10.1002/solr.202100868,COC(=O)C(C)(C)c1cc(C)cc(-c2sc3c4sc5cc(/C=C6/C(=O)c7cc(F)cc(c7)C(=O)/C6=C\c6cc(C(C)(C)C(=O)OC)c(-c7cc(C)cc(C(C)(C)C(=O)OC)c7)s6)sc5c4c(C(C)(C)C(=O)OC)ccc2-3)c1,CCCCCCCCCCCCC(CCCCCCCCCC)Cn1c2c3sc(/C=C4\C(=O)c5c(F)cccc5C4=C(C#N)C#N)c(CCCCCCCCCCC)c3sc2c2c3nsnc3c3c4sc5c(CCCCCCCCCCC)c(/C=C6\C(=O)c7c(ccc(-c8cccs8)c7F)C6=C(C#N)C#N)sc5c4n(CC(CCCCCCCCCC)CCCCCCCCCCCC)c3c21,15.2,-5.56,-3.65,-5.715,-3.805,,,,,,,,,
51375,10.1002/solr.202100868,COC(=O)C(C)(C)c1cc(C)cc(-c2sc3c4sc5cc(/C=C6/C(=O)c7cc(F)cc(c7)C(=O)/C6=C\c6cc(C(C)(C)C(=O)OC)c(-c7cc(C)cc(C(C)(C)C(=O)OC)c7)s6)sc5c4c(C(C)(C)C(=O)OC)ccc2-3)c1,CCCCCCCCCCCc1c(/C=C2\C(=O)c3c(F)cc(F)cc3C2=C(C#N)C#N)sc2c1sc1c3c4nsnc4c4c5sc6c(CCCCCCCCCCC)c(/C=C7\C(=O)c8c(cc(F)c(-c9cccs9)c8F)C7=C(C#N)C#N)sc6c5n(CC(CCCCCCCC)CCCCCCCCCC)c4c3n(CC(CCCCCCCC)CCCCCCCCCC)c21,15.22,-5.56,-3.65,-5.71,-3.84,,,,,,,,,
51376,10.1002/solr.202100868,CCCCC(CC)Cc1ccc(-c2c3cc(-c4ccc(-c5sc(-c6cccs6)c6c5C(=O)c5c(CC(CC)CCCC)sc(CC(CC)CCCC)c5C6=O)s4)sc3c(-c3ccc(CC(CC)CCCC)s3)c3ccsc23)s1,CCCCCCCCCCCCC(CCCCCCCCCC)Cn1c2c3sc(/C=C4\C(=O)c5ccccc5C4=C(C#N)C#N)c(CCCCCCCCCCC)c3sc2c2c3nn(C)nc3c3c4sc5c(CCCCCCCCCCC)c(/C=C6\C(=O)c7cc(-c8cccs8)ccc7C6=C(C#N)C#N)sc5c4n(CC(CCCCCCCCCC)CCCCCCCCCCCC)c3c21,15.8,-5.33,-3.48,-5.57,-3.78,,,,,,,,,
51378,10.1002/solr.202100868,CCCCC(CC)Cc1ccc(-c2c3cc(-c4ccc(-c5sc(-c6cccs6)c6c5C(=O)c5c(CC(CC)CCCC)sc(CC(CC)CCCC)c5C6=O)s4)sc3c(-c3ccc(CC(CC)CCCC)s3)c3ccsc23)s1,CCCCCCCCCCCCC(CCCCCCCCCC)Cn1c2c3sc(/C=C4\C(=O)c5ccccc5C4=C(C#N)C#N)c(CCCCCCCC)c3sc2c2c3nn(CCCCCC)nc3c3c4sc5c(CCCCCCCC)c(/C=C6\C(=O)c7cc(-c8ccc[se]8)ccc7C6=C(C#N)C#N)sc5c4n(CC(CCCCCCCCCC)CCCCCCCCCCCC)c3c21,16.16,-5.33,-3.48,-5.63,-3.85,,,,,,,,,
51379,10.1002/solr.202100962,CCCCC(CC)COC(=O)c1sc2c(-c3cc4c(OCC(CC)CCCC)c5sccc5c(OCC(CC)CCCC)c4s3)scc2c1F,CCCCC(=O)OCC1(c2ccccc2)C2=CC=Cc3cccc4cccc5ccc6ccccc7cccc1c7c6c5c-4c3C2,6.44,-5.19,-3.43,-6.1,-3.9,,,,,inverted,ZnO,MoO3,,
51380,10.1002/solr.202100962,CCCCC(CC)COC(=O)c1sc2c(-c3cc4c(OCC(CC)CCCC)c5sccc5c(OCC(CC)CCCC)c4s3)scc2c1F,CCCCC(=O)OCC1(c2ccccc2)C2=CC=Cc3cccc4cccc5ccc6ccccc7cccc1c7c6c5c-4c3C2,4.24,-5.19,-3.43,-6.1,-3.9,,,,,inverted,ZnO,MoO3,,
51381,10.1002/solr.202100962,CCCCC(CC)COC(=O)c1sc2c(-c3cc4c(OCC(CC)CCCC)c5sccc5c(OCC(CC)CCCC)c4s3)scc2c1F,CCCCC(=O)OCC1(c2ccccc2)C2=CC=Cc3cccc4cccc5ccc6ccccc7cccc1c7c6c5c-4c3C2,3.35,-5.19,-3.43,-6.1,-3.9,,,,,inverted,ZnO,MoO3,,
51382,10.1002/solr.202100962,CCCCC(CC)COC(=O)c1sc2c(-c3cc4c(OCC(CC)CCCC)c5sccc5c(OCC(CC)CCCC)c4s3)scc2c1F,CCCCC(=O)OCC1(c2ccccc2)C2=CC=Cc3cccc4cccc5ccc6ccccc7cccc1c7c6c5c-4c3C2,2.5,-5.19,-3.43,-6.1,-3.9,,,,,inverted,ZnO,MoO3,,
51383,10.1002/solr.202100962,CCCCC(CC)COC(=O)c1sc2c(-c3cc4c(OCC(CC)CCCC)c5sccc5c(OCC(CC)CCCC)c4s3)scc2c1F,CCCCC(=O)OCC1(c2ccccc2)C2=CC=Cc3cccc4cccc5ccc6ccccc7cccc1c7c6c5c-4c3C2,1.9,-5.19,-3.43,-6.1,-3.9,,,,,inverted,ZnO,MoO3,,
51384,10.1002/solr.202100962,CCCCC(CC)COC(=O)c1sc2csc(-c3cc4c(-c5ccc(CC(CC)CCCC)s5)c5sccc5c(-c5ccc(CC(CC)CCCC)s5)c4s3)c2c1F,CCCCC(=O)OCC1(c2ccccc2)C2=CC=Cc3cccc4cccc5ccc6ccccc7cccc1c7c6c5c-4c3C2,7.33,-5.21,-3.6,-6.1,-3.9,,,,,inverted,ZnO,MoO3,,
51385,10.1002/solr.202100962,CCCCC(CC)COC(=O)c1sc2csc(-c3cc4c(-c5ccc(CC(CC)CCCC)s5)c5sccc5c(-c5ccc(CC(CC)CCCC)s5)c4s3)c2c1F,CCCCC(=O)OCC1(c2ccccc2)C2=CC=Cc3cccc4cccc5ccc6ccccc7cccc1c7c6c5c-4c3C2,6.64,-5.21,-3.6,-6.1,-3.9,,,,,inverted,ZnO,MoO3,,
51386,10.1002/solr.202100962,CCCCC(CC)COC(=O)c1sc2csc(-c3cc4c(-c5ccc(CC(CC)CCCC)s5)c5sccc5c(-c5ccc(CC(CC)CCCC)s5)c4s3)c2c1F,CCCCC(=O)OCC1(c2ccccc2)C2=CC=Cc3cccc4cccc5ccc6ccccc7cccc1c7c6c5c-4c3C2,6.01,-5.21,-3.6,-6.1,-3.9,,,,,inverted,ZnO,MoO3,,
51387,10.1002/solr.202100962,CCCCC(CC)COC(=O)c1sc2csc(-c3cc4c(-c5ccc(CC(CC)CCCC)s5)c5sccc5c(-c5ccc(CC(CC)CCCC)s5)c4s3)c2c1F,CCCCC(=O)OCC1(c2ccccc2)C2=CC=Cc3cccc4cccc5ccc6ccccc7cccc1c7c6c5c-4c3C2,5.35,-5.21,-3.6,-6.1,-3.9,,,,,inverted,ZnO,MoO3,,
51388,10.1002/solr.202100962,CCCCC(CC)COC(=O)c1sc2csc(-c3cc4c(-c5ccc(CC(CC)CCCC)s5)c5sccc5c(-c5ccc(CC(CC)CCCC)s5)c4s3)c2c1F,CCCCC(=O)OCC1(c2ccccc2)C2=CC=Cc3cccc4cccc5ccc6ccccc7cccc1c7c6c5c-4c3C2,4.87,-5.21,-3.6,-6.1,-3.9,,,,,inverted,ZnO,MoO3,,
51403,10.1002/solr.202101037,CCCCC(CC)COC(=O)c1sc2csc(-c3cc4c(-c5ccc(CC(CC)CCCC)s5)c5sccc5c(-c5ccc(CC(CC)CCCC)s5)c4s3)c2c1F,COC(=O)CCCC1(c2ccccc2)C23c4c5ccc6c7cc8c9c%10c(cc%11cc%12c%13c%14c(cc%15c%16ccc-5c2c%16c2c5c%16c%17c(c(c46)c7c9c%17c4c%10c%11c%13c4c%16c%14c%152)C513)C%12)C8,7.0,-5.21,-3.6,-5.9,-3.9,,,,,inverted,ZnO,MoO3,,
51404,10.1002/solr.202101037,CCCCC(CC)COC(=O)c1sc2csc(-c3cc4c(-c5ccc(CC(CC)CCCC)s5)c5sccc5c(-c5ccc(CC(CC)CCCC)s5)c4s3)c2c1F,COC(=O)CCCC1(c2ccccc2)C23c4c5ccc6c7cc8c9c%10c(cc%11cc%12c%13c%14c(cc%15c%16ccc-5c2c%16c2c5c%16c%17c(c(c46)c7c9c%17c4c%10c%11c%13c4c%16c%14c%152)C513)C%12)C8,4.1,-5.21,-3.6,-5.9,-3.9,,,,,inverted,ZnO,MoO3,,
51405,10.1002/solr.202101037,CCCCC(CC)COC(=O)c1sc2csc(-c3cc4c(-c5ccc(CC(CC)CCCC)s5)c5sccc5c(-c5ccc(CC(CC)CCCC)s5)c4s3)c2c1F,COC(=O)CCCC1(c2ccccc2)C23c4c5ccc6c7cc8c9c%10c(cc%11cc%12c%13c%14c(cc%15c%16ccc-5c2c%16c2c5c%16c%17c(c(c46)c7c9c%17c4c%10c%11c%13c4c%16c%14c%152)C513)C%12)C8,0.7,-5.21,-3.6,-5.9,-3.9,,,,,inverted,ZnO,MoO3,,
51406,10.1002/solr.202101037,CCCCC(CC)COC(=O)c1sc2csc(-c3cc4c(-c5ccc(CC(CC)CCCC)s5)c5sccc5c(-c5ccc(CC(CC)CCCC)s5)c4s3)c2c1F,COC(=O)CCCC1(c2ccccc2)C23c4c5ccc6c7cc8c9c%10c(cc%11cc%12c%13c%14c(cc%15c%16ccc-5c2c%16c2c5c%16c%17c(c(c46)c7c9c%17c4c%10c%11c%13c4c%16c%14c%152)C513)C%12)C8,0.02,-5.21,-3.6,-5.9,-3.9,,,,,inverted,ZnO,MoO3,,
51407,10.1002/solr.202101037,CCCCC(CC)COC(=O)c1sc2csc(-c3cc4c(-c5ccc(CC(CC)CCCC)s5)c5sccc5c(-c5ccc(CC(CC)CCCC)s5)c4s3)c2c1F,COC(=O)CCCC1(c2ccccc2)C23c4c5ccc6c7cc8c9c%10c(cc%11cc%12c%13c%14c(cc%15c%16ccc-5c2c%16c2c5c%16c%17c(c(c46)c7c9c%17c4c%10c%11c%13c4c%16c%14c%152)C513)C%12)C8,0.0003,-5.21,-3.6,-5.9,-3.9,,,,,inverted,ZnO,MoO3,,
51408,10.1002/solr.202101040,COC(=O)C(C)(C)c1cc(C)cc(-c2sc3c4sc5cc(/C=C6/C(=O)c7cc(F)cc(c7)C(=O)/C6=C\c6cc(C(C)(C)C(=O)OC)c(-c7cc(C)cc(C(C)(C)C(=O)OC)c7)s6)sc5c4c(C(C)(C)C(=O)OC)ccc2-3)c1,CCCCCCCCCCCc1c(/C=C2\C(=O)c3cc(F)c(F)cc3C2=C(C#N)C#N)sc2c1sc1c3c4nsnc4c4c5sc6c(CCCCCCCCCCC)c(/C=C7\C(=O)c8cc(F)c(F)cc8C7=C(C#N)C#N)sc6c5n(CC(CC)CCCC)c4c3n(CC(CC)CCCC)c21,15.88,-5.56,-3.65,-5.65,-4.09,,,1:1.2,,conventional,PNDIT-F3N,PEDOT:PSS,,
51411,10.1002/solr.202101076,CCCCC(CC)Cc1ccc(-c2c3cc(-c4ccc(-c5sc(-c6cccs6)c6c5C(=O)c5c(CC(CC)CCCC)sc(CC(CC)CCCC)c5C6=O)s4)sc3c(-c3ccc(CC(CC)CCCC)s3)c3ccsc23)s1,CCCCCCc1ccc(C2(c3ccc(CCCCCC)cc3)c3cc4c(cc3-c3sc5cc(C=C6C(=O)c7ccccc7C6=C(C#N)C#N)sc5c32)C(c2ccc(CCCCCC)cc2)(c2ccc(CCCCCC)cc2)c2c-4sc3cc(C=C4C(=O)c5ccccc5C4=C(C#N)C#N)sc23)cc1,8.5,-5.33,-3.48,-5.576,-3.916,,,1:1,,conventional,TASiW-12,PEDOT:PSS,,
51412,10.1002/solr.202101076,CCCCC(CC)Cc1ccc(-c2c3cc(-c4ccc(-c5sc(-c6cccs6)c6c5C(=O)c5c(CC(CC)CCCC)sc(CC(CC)CCCC)c5C6=O)s4)sc3c(-c3ccc(CC(CC)CCCC)s3)c3ccsc23)s1,CCCCCCc1ccc(C2(c3ccc(CCCCCC)cc3)c3cc4c(cc3-c3sc5cc(C=C6C(=O)c7ccc(C)cc7C6=C(C#N)C#N)sc5c32)C(c2ccc(CCCCCC)cc2)(c2ccc(CCCCCC)cc2)c2c-4sc3cc(C=C4C(=O)c5ccc(C)cc5C4=C(C#N)C#N)sc23)cc1,9.0,-5.33,-3.48,,,,,,,conventional,TASiW-12,PEDOT:PSS,,
51413,10.1002/solr.202101076,COC(=O)C(C)(C)c1cc(C)cc(-c2sc3c4sc5cc(/C=C6/C(=O)c7cc(F)cc(c7)C(=O)/C6=C\c6cc(C(C)(C)C(=O)OC)c(-c7cc(C)cc(C(C)(C)C(=O)OC)c7)s6)sc5c4c(C(C)(C)C(=O)OC)ccc2-3)c1,CCCCCCCCCCCc1c(/C=C2\C(=O)c3cc(F)c(F)cc3C2=C(C#N)C#N)sc2c1sc1c3c4nsnc4c4c5sc6c(CCCCCCCCCCC)c(/C=C7\C(=O)c8cc(F)c(F)cc8C7=C(C#N)C#N)sc6c5n(CC(CC)CCCC)c4c3n(CC(CC)CCCC)c21,12.6,-5.56,-3.65,-5.65,-4.09,,,,,conventional,PDINO,PEDOT:PSS,,
51419,10.1002/solr.202101076,CCCCCCc1ccsc1,CCCCC(CC)CC1(CC(CC)CCCC)c2cc3c(cc2-c2sc(-c4ccc(/C=C5\SC(=S)N(CC)C5=O)c5nsnc45)cc21)C(CC(CC)CCCC)(CC(CC)CCCC)c1cc(-c2ccc(/C=C4\SC(=S)N(CC)C4=O)c4nsnc24)sc1-3,4.9,-5.01,-3.12,-5.51,-3.88,,,,,inverted,,,,
51426,10.1002/solr.202101096,COC(=O)C(C)(C)c1cc(C)cc(-c2sc3c4sc5cc(/C=C6/C(=O)c7cc(F)cc(c7)C(=O)/C6=C\c6cc(C(C)(C)C(=O)OC)c(-c7cc(C)cc(C(C)(C)C(=O)OC)c7)s6)sc5c4c(C(C)(C)C(=O)OC)ccc2-3)c1,CCCCCCCCCCCc1c(/C=C2\C(=O)c3cc(F)c(F)cc3C2=C(C#N)C#N)sc2c1sc1c3c4nsnc4c4c5sc6c(CCCCCCCCCCC)c(/C=C7\C(=O)c8cc(F)c(F)cc8C7=C(C#N)C#N)sc6c5n(CC(CC)CCCC)c4c3n(CC(CC)CCCC)c21,15.09,-5.56,-3.65,-5.65,-4.09,,,,,,,,,
51427,10.1002/solr.202101096,COC(=O)C(C)(C)c1cc(C)cc(-c2sc3c4sc5cc(/C=C6/C(=O)c7cc(F)cc(c7)C(=O)/C6=C\c6cc(C(C)(C)C(=O)OC)c(-c7cc(C)cc(C(C)(C)C(=O)OC)c7)s6)sc5c4c(C(C)(C)C(=O)OC)ccc2-3)c1,CCCCCCCCCCCc1c(/C=C2\C(=O)c3cc(F)c(F)cc3C2=C(C#N)C#N)sc2c1sc1c3c4nsnc4c4c5sc6c(CCCCCCCCCCC)c(/C=C7\C(=O)c8cc(F)c(F)cc8C7=C(C#N)C#N)sc6c5n(CC(CC)CCCC)c4c3n(CC(CC)CCCC)c21,15.32,-5.56,-3.65,-5.65,-4.09,,,,,,,,,
51428,10.1002/solr.202101096,COC(=O)C(C)(C)c1cc(C)cc(-c2sc3c4sc5cc(/C=C6/C(=O)c7cc(F)cc(c7)C(=O)/C6=C\c6cc(C(C)(C)C(=O)OC)c(-c7cc(C)cc(C(C)(C)C(=O)OC)c7)s6)sc5c4c(C(C)(C)C(=O)OC)ccc2-3)c1,CCCCCCCCCCCc1c(/C=C2\C(=O)c3cc(F)c(F)cc3C2=C(C#N)C#N)sc2c1sc1c3c4nsnc4c4c5sc6c(CCCCCCCCCCC)c(/C=C7\C(=O)c8cc(F)c(F)cc8C7=C(C#N)C#N)sc6c5n(CC(CC)CCCC)c4c3n(CC(CC)CCCC)c21,15.42,-5.56,-3.65,-5.65,-4.09,,,,,,,,,
51429,10.1002/solr.202101096,COC(=O)C(C)(C)c1cc(C)cc(-c2sc3c4sc5cc(/C=C6/C(=O)c7cc(F)cc(c7)C(=O)/C6=C\c6cc(C(C)(C)C(=O)OC)c(-c7cc(C)cc(C(C)(C)C(=O)OC)c7)s6)sc5c4c(C(C)(C)C(=O)OC)ccc2-3)c1,CCCCCCCCCCCc1c(/C=C2\C(=O)c3cc(F)c(F)cc3C2=C(C#N)C#N)sc2c1sc1c3c4nsnc4c4c5sc6c(CCCCCCCCCCC)c(/C=C7\C(=O)c8cc(F)c(F)cc8C7=C(C#N)C#N)sc6c5n(CC(CC)CCCC)c4c3n(CC(CC)CCCC)c21,15.71,-5.56,-3.65,-5.65,-4.09,,,,,,,,,
51430,10.1002/solr.202101096,COC(=O)C(C)(C)c1cc(C)cc(-c2sc3c4sc5cc(/C=C6/C(=O)c7cc(F)cc(c7)C(=O)/C6=C\c6cc(C(C)(C)C(=O)OC)c(-c7cc(C)cc(C(C)(C)C(=O)OC)c7)s6)sc5c4c(C(C)(C)C(=O)OC)ccc2-3)c1,CCCCCCCCCCCc1c(/C=C2\C(=O)c3cc(F)c(F)cc3C2=C(C#N)C#N)sc2c1sc1c3c4nsnc4c4c5sc6c(CCCCCCCCCCC)c(/C=C7\C(=O)c8cc(F)c(F)cc8C7=C(C#N)C#N)sc6c5n(CC(CC)CCCC)c4c3n(CC(CC)CCCC)c21,16.47,-5.56,-3.65,-5.65,-4.09,,,,,,,,,
51431,10.1002/solr.202101096,COC(=O)C(C)(C)c1cc(C)cc(-c2sc3c4sc5cc(/C=C6/C(=O)c7cc(F)cc(c7)C(=O)/C6=C\c6cc(C(C)(C)C(=O)OC)c(-c7cc(C)cc(C(C)(C)C(=O)OC)c7)s6)sc5c4c(C(C)(C)C(=O)OC)ccc2-3)c1,CCCCCCCCCCCc1c(/C=C2\C(=O)c3cc(F)c(F)cc3C2=C(C#N)C#N)sc2c1sc1c3c4nsnc4c4c5sc6c(CCCCCCCCCCC)c(/C=C7\C(=O)c8cc(F)c(F)cc8C7=C(C#N)C#N)sc6c5n(CC(CC)CCCC)c4c3n(CC(CC)CCCC)c21,15.23,-5.56,-3.65,-5.65,-4.09,,,,,,,,,
51432,10.1002/solr.202101096,COC(=O)C(C)(C)c1cc(C)cc(-c2sc3c4sc5cc(/C=C6/C(=O)c7cc(F)cc(c7)C(=O)/C6=C\c6cc(C(C)(C)C(=O)OC)c(-c7cc(C)cc(C(C)(C)C(=O)OC)c7)s6)sc5c4c(C(C)(C)C(=O)OC)ccc2-3)c1,CCCCCCCCCCCc1c(/C=C2\C(=O)c3cc(F)c(F)cc3C2=C(C#N)C#N)sc2c1sc1c3c4nsnc4c4c5sc6c(CCCCCCCCCCC)c(/C=C7\C(=O)c8cc(F)c(F)cc8C7=C(C#N)C#N)sc6c5n(CC(CC)CCCC)c4c3n(CC(CC)CCCC)c21,16.28,-5.56,-3.65,-5.65,-4.09,,,,,,,,,
51433,10.1002/solr.202101096,COC(=O)C(C)(C)c1cc(C)cc(-c2sc3c4sc5cc(/C=C6/C(=O)c7cc(F)cc(c7)C(=O)/C6=C\c6cc(C(C)(C)C(=O)OC)c(-c7cc(C)cc(C(C)(C)C(=O)OC)c7)s6)sc5c4c(C(C)(C)C(=O)OC)ccc2-3)c1,CCCCCCCCCCCc1c(/C=C2\C(=O)c3cc(F)c(F)cc3C2=C(C#N)C#N)sc2c1sc1c3c4nsnc4c4c5sc6c(CCCCCCCCCCC)c(/C=C7\C(=O)c8cc(F)c(F)cc8C7=C(C#N)C#N)sc6c5n(CC(CC)CCCC)c4c3n(CC(CC)CCCC)c21,15.43,-5.56,-3.65,-5.65,-4.09,,,,,,,,,
51434,10.1002/solr.202101096,COC(=O)C(C)(C)c1cc(C)cc(-c2sc3c4sc5cc(/C=C6/C(=O)c7cc(F)cc(c7)C(=O)/C6=C\c6cc(C(C)(C)C(=O)OC)c(-c7cc(C)cc(C(C)(C)C(=O)OC)c7)s6)sc5c4c(C(C)(C)C(=O)OC)ccc2-3)c1,CCCCCCCCCCCc1c(/C=C2\C(=O)c3cc(F)c(F)cc3C2=C(C#N)C#N)sc2c1sc1c3c4nsnc4c4c5sc6c(CCCCCCCCCCC)c(/C=C7\C(=O)c8cc(F)c(F)cc8C7=C(C#N)C#N)sc6c5n(CC(CC)CCCC)c4c3n(CC(CC)CCCC)c21,15.88,-5.56,-3.65,-5.65,-4.09,,,,,,,,,
51438,10.1002/solr.202200070,COC(=O)C(C)(C)c1cc(C)cc(-c2sc3c4sc5cc(/C=C6/C(=O)c7cc(F)cc(c7)C(=O)/C6=C\c6cc(C(C)(C)C(=O)OC)c(-c7cc(C)cc(C(C)(C)C(=O)OC)c7)s6)sc5c4c(C(C)(C)C(=O)OC)ccc2-3)c1,CCCCCCCCCCCc1c(/C=C2\C(=O)c3cc(F)c(F)cc3C2=C(C#N)C#N)sc2c1sc1c3c4nsnc4c4c5sc6c(CCCCCCCCCCC)c(/C=C7\C(=O)c8cc(F)c(F)cc8C7=C(C#N)C#N)sc6c5n(CC(CC)CCCC)c4c3n(CC(CC)CCCC)c21,15.11,-5.56,-3.65,-5.65,-4.09,100.0,110.0,1.0:1.2,,conventional,PDINO,PEDOT:PSS,chloroform,CN
51439,10.1002/solr.202200070,COC(=O)C(C)(C)c1cc(C)cc(-c2sc3c4sc5cc(/C=C6/C(=O)c7cc(F)cc(c7)C(=O)/C6=C\c6cc(C(C)(C)C(=O)OC)c(-c7cc(C)cc(C(C)(C)C(=O)OC)c7)s6)sc5c4c(C(C)(C)C(=O)OC)ccc2-3)c1,CCCCCCc1ccc(C2(c3ccc(CCCCCC)cc3)c3cc4c(cc3-c3sc5cc(C=C6C(=O)c7ccccc7C6=C(C#N)C#N)sc5c32)C(c2ccc(CCCCCC)cc2)(c2ccc(CCCCCC)cc2)c2c-4sc3cc(C=C4C(=O)c5ccccc5C4=C(C#N)C#N)sc23)cc1,6.96,-5.56,-3.65,-5.576,-3.916,100.0,100.0,1.0:1.0,,conventional,PDINO,PEDOT:PSS,chloroform,DIO
51440,10.1002/solr.202200070,COC(=O)C(C)(C)c1cc(C)cc(-c2sc3c4sc5cc(/C=C6/C(=O)c7cc(F)cc(c7)C(=O)/C6=C\c6cc(C(C)(C)C(=O)OC)c(-c7cc(C)cc(C(C)(C)C(=O)OC)c7)s6)sc5c4c(C(C)(C)C(=O)OC)ccc2-3)c1,CCCCCCc1ccc(C2(c3ccc(CCCCCC)cc3)c3cc4c(cc3-c3sc5cc(/C=C6\C(=O)c7cc(F)c(F)cc7C6=C(C#N)C#N)sc5c32)C(c2ccc(CCCCCC)cc2)(c2ccc(CCCCCC)cc2)c2c-4sc3cc(/C=C4\C(=O)c5cc(F)c(F)cc5C4=C(C#N)C#N)sc23)cc1,9.0,-5.56,-3.65,-5.66,-4.14,100.0,100.0,1.0:1.0,,conventional,PDINO,PEDOT:PSS,chloroform,DIO
51451,10.1002/solr.202200073,CCCCCCc1ccsc1,CCCCCCCCCCC(CCCCCCCC)CN1C(=O)c2ccc3c4c(c(-c5ccc(-c6cccs6)s5)cc(c24)C1=O)C(=O)N(CC(CCCCCCCC)CCCCCCCCCC)C3=O,1.5,-5.01,-3.12,-5.71,-4.02,,,,,conventional,PFN-Br,PEDOT:PSS,,
51452,10.1002/solr.202200073,CCCCCCc1ccsc1,CCCCCCCCCCCCC(CCCCCCCCCC)Cn1c2c3sc(/C=C4\C(=O)c5ccccc5C4=C(C#N)C#N)c(CCCCCCCCCCC)c3sc2c2c3nsnc3c3c4sc5c(CCCCCCCCCCC)c(/C=C6\C(=O)c7cc(-c8cccs8)ccc7C6=C(C#N)C#N)sc5c4n(CC(CCCCCCCCCC)CCCCCCCCCCCC)c3c21,1.65,-5.01,-3.12,-5.63,-3.72,,,,,conventional,PFN-Br,PEDOT:PSS,,
51453,10.1002/solr.202200073,CCCCCCc1ccsc1,CCCCCCCCC1(CCCCCCCC)c2cc3c(cc2-c2sccc21)C(CCCCCCCC)(CCCCCCCC)c1cc(-c2c(C#N)c(C#N)cc4nsnc24)sc1-3,7.35,-5.01,-3.12,-5.59,-3.75,,,,,conventional,PFN-Br,PEDOT:PSS,,
51465,10.1002/solr.202200135,CCCCCCCCCCC(CCCCCCCC)Cc1ccc(-c2c3cc(-c4cnc(-c5cc6c(s5)-c5sc(-c7nccc8nsnc78)cc5C6(CC(CC)CCCC)CC(CC)CCCC)c5nsnc45)sc3c(-c3ccc(CC(CCCCCCCC)CCCCCCCCCC)s3)c3ccsc23)s1,COC(=O)CCCC1(c2ccccc2)C23c4c5c6c7c8c9c(c%10c%11c2c2c%12c4c4c%13c5c5c7c7c8c8c%14c9c%10c9c%10c%11c2c2c%11c%12c4c4c%12c%13c5c5c7c7c8c8c%14c9c9c%10c2c2c%11c4c4c%12c5c7c5c8c9c2c45)C613,7.51,-5.3,-3.9,-6.1,-3.7,,,,,inverted,ZnO,MoO3,chloroform,
51466,10.1002/solr.202200135,CCCCCCCCCCC(CCCCCCCC)Cc1ccc(-c2c3cc(-c4cnc(-c5cc6c(s5)-c5sc(-c7nccc8nsnc78)cc5C6(CC(CC)CCCC)CC(CC)CCCC)c5nsnc45)sc3c(-c3ccc(CC(CCCCCCCC)CCCCCCCCCC)s3)c3ccsc23)s1,COC(=O)CCCC1(c2ccccc2)C23c4c5c6c7c8c9c(c%10c%11c2c2c%12c4c4c%13c5c5c7c7c8c8c%14c9c%10c9c%10c%11c2c2c%11c%12c4c4c%12c%13c5c5c7c7c8c8c%14c9c9c%10c2c2c%11c4c4c%12c5c7c5c8c9c2c45)C613,7.17,-5.3,-3.9,-6.1,-3.7,,,,,inverted,ZnO,MoO3,chloroform,
51467,10.1002/solr.202200135,CCCCCCCCCCC(CCCCCCCC)Cc1ccc(-c2c3cc(-c4cnc(-c5cc6c(s5)-c5sc(-c7nccc8nsnc78)cc5C6(CC(CC)CCCC)CC(CC)CCCC)c5nsnc45)sc3c(-c3ccc(CC(CCCCCCCC)CCCCCCCCCC)s3)c3ccsc23)s1,CCCCCCc1ccc(C2(c3ccc(CCCCCC)s3)c3cc4c(cc3-c3sc5cc(/C=C6\C(=O)c7ccccc7C6=C(C#N)C#N)sc5c32)C(c2ccc(CCCCCC)s2)(c2ccc(CCCCCC)s2)c2c-4sc3cc(/C=C4\C(=O)c5ccccc5C4=C(C#N)C#N)sc23)s1,9.33,-5.3,-3.9,-5.673,-3.909,85.0,,,,inverted,ZnO,MoO3,chloroform,
51468,10.1002/solr.202200135,CCCCCCCCCCC(CCCCCCCC)Cc1ccc(-c2c3cc(-c4cnc(-c5cc6c(s5)-c5sc(-c7nccc8nsnc78)cc5C6(CC(CC)CCCC)CC(CC)CCCC)c5nsnc45)sc3c(-c3ccc(CC(CCCCCCCC)CCCCCCCCCC)s3)c3ccsc23)s1,CCCCCCc1ccc(C2(c3ccc(CCCCCC)s3)c3cc4c(cc3-c3sc5cc(/C=C6\C(=O)c7ccccc7C6=C(C#N)C#N)sc5c32)C(c2ccc(CCCCCC)s2)(c2ccc(CCCCCC)s2)c2c-4sc3cc(/C=C4\C(=O)c5ccccc5C4=C(C#N)C#N)sc23)s1,9.15,-5.3,-3.9,-5.673,-3.909,,,,,inverted,ZnO,MoO3,chloroform,
51469,10.1002/solr.202200147,COC(=O)C(C)(C)c1cc(C)cc(-c2sc3c4sc5cc(/C=C6/C(=O)c7cc(F)cc(c7)C(=O)/C6=C\c6cc(C(C)(C)C(=O)OC)c(-c7cc(C)cc(C(C)(C)C(=O)OC)c7)s6)sc5c4c(C(C)(C)C(=O)OC)ccc2-3)c1,CCCCCCCCCCCc1c(/C=C2\C(=O)c3cc(F)c(F)cc3C2=C(C#N)C#N)sc2c1sc1c3c4nsnc4c4c5sc6c(CCCCCCCCCCC)c(/C=C7\C(=O)c8cc(F)c(F)cc8C7=C(C#N)C#N)sc6c5n(C[C@H](CCCC)CCCCCC)c4c3n(CC(CCCC)CCCCCC)c21,13.1,-5.56,-3.65,,,,,1:1.2,,conventional,PDINO,PEDOT:PSS,toluene,
51474,10.1002/solr.202200147,CCCCCCCCN1C(=O)c2c(c(-c3cc(F)c(-c4cc5c(-c6cc(F)c(CC(CC)CCCC)s6)c6sccc6c(-c6cc(F)c(CC(CC)CCCC)s6)c5s4)s3)c3nn(CCC(CC)CCCC)nc3c2-c2cc(F)cs2)C1=O,CCCCCCCCCCCc1c(/C=C2\C(=O)c3cc(F)c(F)cc3C2=C(C#N)C#N)[se]c2c1sc1c3c4nsnc4c4c5sc6c(CCCCCCCCCCC)c(/C=C7\C(=O)c8cc(F)c(F)cc8C7=C(C#N)C#N)[se]c6c5n(CC(CCCC)CCCCCC)c4c3n(CC(CCCC)CCCCCC)c12,17.3,-5.55,-3.83,-5.59,-3.97,,,,,conventional,PDINO,PEDOT:PSS,toluene,
51475,10.1002/solr.202200147,COC(=O)C(C)(C)c1cc(C)cc(-c2sc3c4sc5cc(/C=C6/C(=O)c7cc(F)cc(c7)C(=O)/C6=C\c6cc(C(C)(C)C(=O)OC)c(-c7cc(C)cc(C(C)(C)C(=O)OC)c7)s6)sc5c4c(C(C)(C)C(=O)OC)ccc2-3)c1,CCCCCCCCCCCc1c(/C=C2\C(=O)c3cc(Cl)c(Cl)cc3C2=C(C#N)C#N)sc2c1sc1c3c4nsnc4c4c5sc6c(CCCCCCCCCCC)c(/C=C7\C(=O)c8cc(Cl)c(Cl)cc8C7=C(C#N)C#N)sc6c5n(CC(CCCC)CCCCCC)c4c3n(CC(CCCC)CCCCCC)c21,17.71,-5.56,-3.65,-5.68,-4.1,,,,,conventional,PDINO,PEDOT:PSS,toluene,
51479,10.1002/solr.202200147,COC(=O)C(C)(C)c1cc(C)cc(-c2sc3c4sc5cc(/C=C6/C(=O)c7cc(F)cc(c7)C(=O)/C6=C\c6cc(C(C)(C)C(=O)OC)c(-c7cc(C)cc(C(C)(C)C(=O)OC)c7)s6)sc5c4c(C(C)(C)C(=O)OC)ccc2-3)c1,CCCCCCCCCCCc1c(/C=C2\C(=O)c3cc(Cl)c(Cl)cc3C2=C(C#N)C#N)sc2c1Cc1c-2n(CC(CCCC)CCCCCC)c2c1c1nsnc1c1c3c(n(CC(CCCC)CCCCCC)c12)-c1sc(/C=C2\C(=O)c4cc(Cl)c(Cl)cc4C2=C(C#N)C#N)c(CCCCCCCCCCC)c1C3,16.13,-5.56,-3.65,-5.62,-4.05,,,,,conventional,PDINO,PEDOT:PSS,toluene,
51480,10.1002/solr.202200147,COC(=O)C(C)(C)c1cc(C)cc(-c2sc3c4sc5cc(/C=C6/C(=O)c7cc(F)cc(c7)C(=O)/C6=C\c6cc(C(C)(C)C(=O)OC)c(-c7cc(C)cc(C(C)(C)C(=O)OC)c7)s6)sc5c4c(C(C)(C)C(=O)OC)ccc2-3)c1,CCCCCCCCCc1c(/C=C2\C(=O)c3cc(Cl)c(Cl)cc3C2=C(C#N)C#N)sc2c1sc1c3c4nsnc4c4c5sc6c(CCC)c(/C=C7\C(=O)c8cc(Cl)c(Cl)cc8C7=C(C#N)C#N)sc6c5n(CC(CCCC)CCCCCC)c4c3n(CC(CCCC)CCCCCC)c21,16.33,-5.56,-3.65,-5.66,-4.14,,,,,conventional,PDINO,PEDOT:PSS,toluene,
51481,10.1002/solr.202200147,COC(=O)C(C)(C)c1cc(C)cc(-c2sc3c4sc5cc(/C=C6/C(=O)c7cc(F)cc(c7)C(=O)/C6=C\c6cc(C(C)(C)C(=O)OC)c(-c7cc(C)cc(C(C)(C)C(=O)OC)c7)s6)sc5c4c(C(C)(C)C(=O)OC)ccc2-3)c1,CCCCCCCCCCCc1c(/C=C2\C(=O)c3cc(F)c(F)cc3C2=C(C#N)C#N)sc2c1sc1c3c4nsnc4c4c5sc6c(CCCCCCCCCCC)c(/C=C7\C(=O)c8cc(F)c(F)cc8C7=C(C#N)C#N)sc6c5n(C[C@H](CCCC)CCCCCC)c4c3n(CC(CCCC)CCCCCC)c21,13.1,-5.56,-3.65,,,,,1:1.2,,conventional,PDINO,PEDOT:PSS,toluene,
51482,10.1002/solr.202200147,CCCCCCCCN1C(=O)c2c(c(-c3cc(F)c(-c4cc5c(-c6cc(F)c(CC(CC)CCCC)s6)c6sccc6c(-c6cc(F)c(CC(CC)CCCC)s6)c5s4)s3)c3nn(CCC(CC)CCCC)nc3c2-c2cc(F)cs2)C1=O,CCCCCCCCCCCc1c(/C=C2\C(=O)c3cc(F)c(F)cc3C2=C(C#N)C#N)[se]c2c1sc1c3c4nsnc4c4c5sc6c(CCCCCCCCCCC)c(/C=C7\C(=O)c8cc(F)c(F)cc8C7=C(C#N)C#N)[se]c6c5n(CC(CCCC)CCCCCC)c4c3n(CC(CCCC)CCCCCC)c12,18.0,-5.55,-3.83,-5.59,-3.97,,,,,conventional,PDINO,PEDOT:PSS,toluene,
51483,10.1002/solr.202200147,COC(=O)C(C)(C)c1cc(C)cc(-c2sc3c4sc5cc(/C=C6/C(=O)c7cc(F)cc(c7)C(=O)/C6=C\c6cc(C(C)(C)C(=O)OC)c(-c7cc(C)cc(C(C)(C)C(=O)OC)c7)s6)sc5c4c(C(C)(C)C(=O)OC)ccc2-3)c1,CCCCCCCCCCCc1c(/C=C2\C(=O)c3cc(Cl)c(Cl)cc3C2=C(C#N)C#N)sc2c1sc1c3c4nsnc4c4c5sc6c(CCCCCCCCCCC)c(/C=C7\C(=O)c8cc(Cl)c(Cl)cc8C7=C(C#N)C#N)sc6c5n(CC(CCCC)CCCCCC)c4c3n(CC(CCCC)CCCCCC)c21,18.25,-5.56,-3.65,-5.68,-4.1,,,,,conventional,PDINO,PEDOT:PSS,toluene,
51487,10.1002/solr.202200147,COC(=O)C(C)(C)c1cc(C)cc(-c2sc3c4sc5cc(/C=C6/C(=O)c7cc(F)cc(c7)C(=O)/C6=C\c6cc(C(C)(C)C(=O)OC)c(-c7cc(C)cc(C(C)(C)C(=O)OC)c7)s6)sc5c4c(C(C)(C)C(=O)OC)ccc2-3)c1,CCCCCCCCCCCc1c(/C=C2\C(=O)c3cc(Cl)c(Cl)cc3C2=C(C#N)C#N)sc2c1Cc1c-2n(CC(CCCC)CCCCCC)c2c1c1nsnc1c1c3c(n(CC(CCCC)CCCCCC)c12)-c1sc(/C=C2\C(=O)c4cc(Cl)c(Cl)cc4C2=C(C#N)C#N)c(CCCCCCCCCCC)c1C3,17.54,-5.56,-3.65,-5.62,-4.05,,,,,conventional,PDINO,PEDOT:PSS,toluene,
51488,10.1002/solr.202200147,COC(=O)C(C)(C)c1cc(C)cc(-c2sc3c4sc5cc(/C=C6/C(=O)c7cc(F)cc(c7)C(=O)/C6=C\c6cc(C(C)(C)C(=O)OC)c(-c7cc(C)cc(C(C)(C)C(=O)OC)c7)s6)sc5c4c(C(C)(C)C(=O)OC)ccc2-3)c1,CCCCCCCCCc1c(/C=C2\C(=O)c3cc(Cl)c(Cl)cc3C2=C(C#N)C#N)sc2c1sc1c3c4nsnc4c4c5sc6c(CCC)c(/C=C7\C(=O)c8cc(Cl)c(Cl)cc8C7=C(C#N)C#N)sc6c5n(CC(CCCC)CCCCCC)c4c3n(CC(CCCC)CCCCCC)c21,17.36,-5.56,-3.65,-5.66,-4.14,,,,,conventional,PDINO,PEDOT:PSS,toluene,
51489,10.1002/solr.202200147,COC(=O)C(C)(C)c1cc(C)cc(-c2sc3c4sc5cc(/C=C6/C(=O)c7cc(F)cc(c7)C(=O)/C6=C\c6cc(C(C)(C)C(=O)OC)c(-c7cc(C)cc(C(C)(C)C(=O)OC)c7)s6)sc5c4c(C(C)(C)C(=O)OC)ccc2-3)c1,CCCCCCCCCCCc1c(/C=C2\C(=O)c3cc(F)c(F)cc3C2=C(C#N)C#N)sc2c1sc1c3c4nsnc4c4c5sc6c(CCCCCCCCCCC)c(/C=C7\C(=O)c8cc(F)c(F)cc8C7=C(C#N)C#N)sc6c5n(C[C@H](CCCC)CCCCCC)c4c3n(CC(CCCC)CCCCCC)c21,17.0,-5.56,-3.65,,,,,1:1.2,PhI-Se 0.15; BTP 0.15,conventional,PDINO,PEDOT:PSS,toluene,
51501,10.1002/solr.202200184,CCCCC(CC)COC(=O)c1sc2csc(-c3cc4c(-c5ccc(CC(CC)CCCC)s5)c5sccc5c(-c5ccc(CC(CC)CCCC)s5)c4s3)c2c1F,CCCCCCc1ccc(C2(c3ccc(CCCCCC)cc3)c3cc4c(cc3-c3sc(-c5sc(/C=C6\C(=O)c7cc(F)c(F)cc7C6=C(C#N)C#N)cc5OCC(CC)CCCC)cc32)C(c2ccc(CCCCCC)cc2)(c2ccc(CCCCCC)cc2)c2cc(-c3scc(/C=C5/C(=O)c6cc(F)c(F)cc6C5=C(C#N)C#N)c3OCC(CC)CCCC)sc2-4)cc1,10.74,-5.21,-3.6,-5.44,-4.19,,,,,inverted,ZnO,MoO3,,
51502,10.1002/solr.202200184,CCCCC(CC)COC(=O)c1sc2csc(-c3cc4c(-c5ccc(CC(CC)CCCC)s5)c5sccc5c(-c5ccc(CC(CC)CCCC)s5)c4s3)c2c1F,CCCCCCc1ccc(C2(c3ccc(CCCCCC)cc3)c3cc4c(cc3-c3sc(-c5sc(/C=C6\C(=O)c7cc(F)c(F)cc7C6=C(C#N)C#N)cc5OCC(CC)CCCC)cc32)C(c2ccc(CCCCCC)cc2)(c2ccc(CCCCCC)cc2)c2cc(-c3scc(/C=C5/C(=O)c6cc(F)c(F)cc6C5=C(C#N)C#N)c3OCC(CC)CCCC)sc2-4)cc1,12.53,-5.21,-3.6,-5.44,-4.19,100.0,,,,inverted,ETSL-1,MoO3,,
51503,10.1002/solr.202200184,CCCCC(CC)COC(=O)c1sc2csc(-c3cc4c(-c5ccc(CC(CC)CCCC)s5)c5sccc5c(-c5ccc(CC(CC)CCCC)s5)c4s3)c2c1F,CCCCCCc1ccc(C2(c3ccc(CCCCCC)cc3)c3cc4c(cc3-c3sc(-c5sc(/C=C6\C(=O)c7cc(F)c(F)cc7C6=C(C#N)C#N)cc5OCC(CC)CCCC)cc32)C(c2ccc(CCCCCC)cc2)(c2ccc(CCCCCC)cc2)c2cc(-c3scc(/C=C5/C(=O)c6cc(F)c(F)cc6C5=C(C#N)C#N)c3OCC(CC)CCCC)sc2-4)cc1,7.81,-5.21,-3.6,-5.44,-4.19,100.0,,,,inverted,ETSL-2,MoO3,,
51506,10.1002/solr.202200302,CCCCC(CC)COC(=O)c1sc2csc(-c3cc4c(-c5ccc(CC(CC)CCCC)s5)c5sccc5c(-c5ccc(CC(CC)CCCC)s5)c4s3)c2c1F,CCCCCCc1ccc(C2(c3ccc(CCCCCC)cc3)c3cc4c(cc3-c3sc(-c5sc(/C=C6\C(=O)c7cc(F)c(F)cc7C6=C(C#N)C#N)cc5OCC(CC)CCCC)cc32)C(c2ccc(CCCCCC)cc2)(c2ccc(CCCCCC)cc2)c2cc(-c3scc(/C=C5/C(=O)c6cc(F)c(F)cc6C5=C(C#N)C#N)c3OCC(CC)CCCC)sc2-4)cc1,11.67,-5.21,-3.6,-5.44,-4.19,,,,,inverted,ZnO,MoO3,,
51517,10.1002/solr.202200308,CCCCCCC(CCCC)Cc1csc(-c2cc3c4nsnc4c4cc(-c5cc(CC(CCCC)CCCCCC)c(-c6cc7c(-c8cc(F)c(CC(CC)CCCC)s8)c8sccc8c(-c8cc(F)c(CC(CC)CCCC)s8)c7s6)s5)sc4c3s2)c1,CCCCCCCCCCCc1c(/C=C2\C(=O)c3cc(F)c(F)cc3C2=C(C#N)C#N)sc2c1sc1c3c4nsnc4c4c5sc6c(CCCCCCCCCCC)c(/C=C7\C(=O)c8cc(F)c(F)cc8C7=C(C#N)C#N)sc6c5n(CCC(CC)CCCC)c4c3n(CCC(CC)CCCC)c21,14.82,-5.51,-2.77,-5.64,-3.86,,,,,conventional,PDIN,PEDOT:PSS,,
51518,10.1002/solr.202200308,CCCCCCC(CCCC)Cc1csc(-c2cc3c4nsnc4c4cc(-c5cc(CC(CCCC)CCCCCC)c(-c6cc7c(-c8cc(F)c(CC(CC)CCCC)s8)c8sccc8c(-c8cc(F)c(CC(CC)CCCC)s8)c7s6)s5)sc4c3s2)c1,CCCCCCCCCCCc1c(/C=C2\C(=O)c3cc(F)c(F)cc3C2=C(C#N)C#N)sc2c1sc1c3c4nsnc4c4c5sc6c(CCCCCCCCCCC)c(/C=C7\C(=O)c8cc(F)c(F)cc8C7=C(C#N)C#N)sc6c5n(CCC(CC)CCCC)c4c3n(CCC(CC)CCCC)c21,16.04,-5.51,-2.77,-5.64,-3.86,,,,,conventional,PDIN,PEDOT:PSS,,
51519,10.1002/solr.202200308,CCCCCCC(CCCC)Cc1csc(-c2cc3c4nsnc4c4cc(-c5cc(CC(CCCC)CCCCCC)c(-c6cc7c(-c8cc(F)c(CC(CC)CCCC)s8)c8sccc8c(-c8cc(F)c(CC(CC)CCCC)s8)c7s6)s5)sc4c3s2)c1,CCCCCCCCCCCc1c(/C=C2\C(=O)c3cc(F)c(F)cc3C2=C(C#N)C#N)sc2c1sc1c3c4nsnc4c4c5sc6c(CCCCCCCCCCC)c(/C=C7\C(=O)c8cc(F)c(F)cc8C7=C(C#N)C#N)sc6c5n(CCC(CC)CCCC)c4c3n(CCC(CC)CCCC)c21,16.97,-5.51,-2.77,-5.64,-3.86,,,,,conventional,PDIN,PEDOT:PSS,,
51520,10.1002/solr.202200308,CCCCCCC(CCCC)Cc1csc(-c2cc3c4nsnc4c4cc(-c5cc(CC(CCCC)CCCCCC)c(-c6cc7c(-c8cc(F)c(CC(CC)CCCC)s8)c8sccc8c(-c8cc(F)c(CC(CC)CCCC)s8)c7s6)s5)sc4c3s2)c1,CCCCCCCCCCCc1c(/C=C2\C(=O)c3cc(F)c(F)cc3C2=C(C#N)C#N)sc2c1sc1c3c4nsnc4c4c5sc6c(CCCCCCCCCCC)c(/C=C7\C(=O)c8cc(F)c(F)cc8C7=C(C#N)C#N)sc6c5n(CCC(CC)CCCC)c4c3n(CCC(CC)CCCC)c21,17.05,-5.51,-2.77,-5.64,-3.86,,,,,conventional,PDIN,PEDOT:PSS,,
51521,10.1002/solr.202200308,CCCCCCC(CCCC)Cc1csc(-c2cc3c4nsnc4c4cc(-c5cc(CC(CCCC)CCCCCC)c(-c6cc7c(-c8cc(F)c(CC(CC)CCCC)s8)c8sccc8c(-c8cc(F)c(CC(CC)CCCC)s8)c7s6)s5)sc4c3s2)c1,CCCCCCCCCCCc1c(/C=C2\C(=O)c3cc(F)c(F)cc3C2=C(C#N)C#N)sc2c1sc1c3c4nsnc4c4c5sc6c(CCCCCCCCCCC)c(/C=C7\C(=O)c8cc(F)c(F)cc8C7=C(C#N)C#N)sc6c5n(CCC(CC)CCCC)c4c3n(CCC(CC)CCCC)c21,16.86,-5.51,-2.77,-5.64,-3.86,,,,,conventional,PDIN,PEDOT:PSS,,
51522,10.1002/solr.202200308,CCCCCCC(CCCC)Cc1csc(-c2cc3c4nsnc4c4cc(-c5cc(CC(CCCC)CCCCCC)c(-c6cc7c(-c8cc(F)c(CC(CC)CCCC)s8)c8sccc8c(-c8cc(F)c(CC(CC)CCCC)s8)c7s6)s5)sc4c3s2)c1,CCCCCCCCCCCc1c(/C=C2\C(=O)c3cc(F)c(F)cc3C2=C(C#N)C#N)sc2c1sc1c3c4nsnc4c4c5sc6c(CCCCCCCCCCC)c(/C=C7\C(=O)c8cc(F)c(F)cc8C7=C(C#N)C#N)sc6c5n(CCC(CC)CCCC)c4c3n(CCC(CC)CCCC)c21,16.41,-5.51,-2.77,-5.64,-3.86,,,,,conventional,PDIN,PEDOT:PSS,,
51523,10.1002/solr.202200308,CCCCCCC(CCCC)Cc1csc(-c2cc3c4nsnc4c4cc(-c5cc(CC(CCCC)CCCCCC)c(-c6cc7c(-c8cc(F)c(CC(CC)CCCC)s8)c8sccc8c(-c8cc(F)c(CC(CC)CCCC)s8)c7s6)s5)sc4c3s2)c1,CCCCCCCCCCCc1c(/C=C2\C(=O)c3cc(F)c(F)cc3C2=C(C#N)C#N)sc2c1sc1c3c4nsnc4c4c5sc6c(CCCCCCCCCCC)c(/C=C7\C(=O)c8cc(F)c(F)cc8C7=C(C#N)C#N)sc6c5n(CCC(CC)CCCC)c4c3n(CCC(CC)CCCC)c21,15.75,-5.51,-2.77,-5.64,-3.86,,,,,conventional,PDIN,PEDOT:PSS,,
51524,10.1002/solr.202200308,CCCCCCC(CCCC)Cc1csc(-c2cc3c4nsnc4c4cc(-c5cc(CC(CCCC)CCCCCC)c(-c6cc7c(-c8cc(F)c(CC(CC)CCCC)s8)c8sccc8c(-c8cc(F)c(CC(CC)CCCC)s8)c7s6)s5)sc4c3s2)c1,CCCCCCCCCCCc1c(/C=C2\C(=O)c3cc(F)c(F)cc3C2=C(C#N)C#N)sc2c1sc1c3c4nsnc4c4c5sc6c(CCCCCCCCCCC)c(/C=C7\C(=O)c8cc(F)c(F)cc8C7=C(C#N)C#N)sc6c5n(CCC(CC)CCCC)c4c3n(CCC(CC)CCCC)c21,15.15,-5.51,-2.77,-5.64,-3.86,,,,,conventional,PDIN,PEDOT:PSS,,
51525,10.1002/solr.202200308,CCCCCCC(CCCC)Cc1csc(-c2cc3c4nsnc4c4cc(-c5cc(CC(CCCC)CCCCCC)c(-c6cc7c(-c8cc(F)c(CC(CC)CCCC)s8)c8sccc8c(-c8cc(F)c(CC(CC)CCCC)s8)c7s6)s5)sc4c3s2)c1,CCCCCCCCCCCc1c(/C=C2\C(=O)c3cc(F)c(F)cc3C2=C(C#N)C#N)sc2c1sc1c3c4nsnc4c4c5sc6c(CCCCCCCCCCC)c(/C=C7\C(=O)c8cc(F)c(F)cc8C7=C(C#N)C#N)sc6c5n(CCC(CC)CCCC)c4c3n(CCC(CC)CCCC)c21,14.4,-5.51,-2.77,-5.64,-3.86,,,,,conventional,PDIN,PEDOT:PSS,,
51526,10.1002/solr.202200308,CCCCCCC(CCCC)Cc1csc(-c2cc3c4nsnc4c4cc(-c5cc(CC(CCCC)CCCCCC)c(-c6cc7c(-c8cc(F)c(CC(CC)CCCC)s8)c8sccc8c(-c8cc(F)c(CC(CC)CCCC)s8)c7s6)s5)sc4c3s2)c1,CCCCCCCCCCCc1c(/C=C2\C(=O)c3cc(F)c(F)cc3C2=C(C#N)C#N)sc2c1sc1c3c4nsnc4c4c5sc6c(CCCCCCCCCCC)c(/C=C7\C(=O)c8cc(F)c(F)cc8C7=C(C#N)C#N)sc6c5n(CCC(CC)CCCC)c4c3n(CCC(CC)CCCC)c21,12.58,-5.51,-2.77,-5.64,-3.86,,,,,conventional,PDIN,PEDOT:PSS,,
51527,10.1002/solr.202200308,CCCCCCC(CCCC)Cc1csc(-c2cc3c4nsnc4c4cc(-c5cc(CC(CCCC)CCCCCC)c(-c6cc7c(-c8cc(F)c(CC(CC)CCCC)s8)c8sccc8c(-c8cc(F)c(CC(CC)CCCC)s8)c7s6)s5)sc4c3s2)c1,CCCCCCCCCCCc1c(/C=C2\C(=O)c3cc(F)c(F)cc3C2=C(C#N)C#N)sc2c1sc1c3c4nsnc4c4c5sc6c(CCCCCCCCCCC)c(/C=C7\C(=O)c8cc(F)c(F)cc8C7=C(C#N)C#N)sc6c5n(CCC(CC)CCCC)c4c3n(CCC(CC)CCCC)c21,13.8,-5.51,-2.77,-5.64,-3.86,,,,,conventional,PDIN,PEDOT:PSS,,
