Repository: JiYiqaq/PCE-KA-GNN

# Data directory

- `raw/Active_Database.csv` is the immutable source dataset bundled under CC BY 4.0. Do not overwrite it with processed data.
- `processed/` is created and populated by the training pipeline. Generated `.pt` and `.pth` caches are intentionally ignored by Git because they can exceed GitHub's normal single-file limit.

See `../DATA_LICENSE.md` for provenance, license and checksum information.

File: data/processed/device_records.csv (part 73 of 250)
record_id,doi,donor_smiles,acceptor_smiles,pce,homo_d,lumo_d,homo_a,lumo_a,active_layer_thickness,annealing_temp,d_a_ratio,additive_ratio,device_type,etl_canonical,htl_canonical,solvent_canonical,additive_canonical
51528,10.1002/solr.202200308,CCCCCCC(CCCC)Cc1csc(-c2cc3c4nsnc4c4cc(-c5cc(CC(CCCC)CCCCCC)c(-c6cc7c(-c8cc(F)c(CC(CC)CCCC)s8)c8sccc8c(-c8cc(F)c(CC(CC)CCCC)s8)c7s6)s5)sc4c3s2)c1,CCCCCCCCCCCc1c(/C=C2\C(=O)c3cc(F)c(F)cc3C2=C(C#N)C#N)sc2c1sc1c3c4nsnc4c4c5sc6c(CCCCCCCCCCC)c(/C=C7\C(=O)c8cc(F)c(F)cc8C7=C(C#N)C#N)sc6c5n(CCC(CC)CCCC)c4c3n(CCC(CC)CCCC)c21,14.85,-5.51,-2.77,-5.64,-3.86,,,,,conventional,PDIN,PEDOT:PSS,,
51529,10.1002/solr.202200386,COC(=O)C(C)(C)c1cc(C)cc(-c2sc3c4sc5cc(/C=C6/C(=O)c7cc(F)cc(c7)C(=O)/C6=C\c6cc(C(C)(C)C(=O)OC)c(-c7cc(C)cc(C(C)(C)C(=O)OC)c7)s6)sc5c4c(C(C)(C)C(=O)OC)ccc2-3)c1,CCCCCCCCCCCc1c(/C=C2\C(=O)c3cc(F)c(F)cc3C2=C(C#N)C#N)sc2c1sc1c3c4nsnc4c4c5sc6c(CCCCCCCCCCC)c(/C=C7\C(=O)c8cc(F)c(F)cc8C7=C(C#N)C#N)sc6c5n(CC(CC)CCCC)c4c3n(CC(CC)CCCC)c21,16.18,-5.56,-3.65,-5.65,-4.09,,,1:1.2,,conventional,PNDIT-F3N,PEDOT:PSS,,
51531,10.1002/solr.202200424,COC(=O)C(C)(C)c1cc(C)cc(-c2sc3c4sc5cc(/C=C6/C(=O)c7cc(F)cc(c7)C(=O)/C6=C\c6cc(C(C)(C)C(=O)OC)c(-c7cc(C)cc(C(C)(C)C(=O)OC)c7)s6)sc5c4c(C(C)(C)C(=O)OC)ccc2-3)c1,CCCCCCCCCCCc1c(/C=C2\C(=O)c3cc(F)c(F)cc3C2=C(C#N)C#N)sc2c1sc1c3c4nsnc4c4c5sc6c(CCCCCCCCCCC)c(/C=C7\C(=O)c8cc(F)c(F)cc8C7=C(C#N)C#N)sc6c5n(CC(CC)CCCC)c4c3n(CC(CC)CCCC)c21,16.37,-5.56,-3.65,-5.65,-4.09,100.0,,,,conventional,PDIN,PEDOT:PSS,,
51532,10.1002/solr.202200424,COC(=O)C(C)(C)c1cc(C)cc(-c2sc3c4sc5cc(/C=C6/C(=O)c7cc(F)cc(c7)C(=O)/C6=C\c6cc(C(C)(C)C(=O)OC)c(-c7cc(C)cc(C(C)(C)C(=O)OC)c7)s6)sc5c4c(C(C)(C)C(=O)OC)ccc2-3)c1,CCCCCCCCCCCc1c(/C=C2\C(=O)c3cc(F)c(F)cc3C2=C(C#N)C#N)sc2c1sc1c3c4nsnc4c4c5sc6c(CCCCCCCCCCC)c(/C=C7\C(=O)c8cc(F)c(F)cc8C7=C(C#N)C#N)sc6c5n(CC(CC)CCCC)c4c3n(CC(CC)CCCC)c21,17.59,-5.56,-3.65,-5.65,-4.09,100.0,,,,conventional,PDIN,PEDOT:PSS,,
51533,10.1002/solr.202200436,COC(=O)C(C)(C)c1cc(C)cc(-c2sc3c4sc5cc(/C=C6/C(=O)c7cc(F)cc(c7)C(=O)/C6=C\c6cc(C(C)(C)C(=O)OC)c(-c7cc(C)cc(C(C)(C)C(=O)OC)c7)s6)sc5c4c(C(C)(C)C(=O)OC)ccc2-3)c1,CCCCCCc1ccc(C2(c3ccc(CCCCCC)cc3)c3cc4c(cc3-c3sc5cc(/C=C6/C(=O)c7cc(F)c(F)cc7C6=C(C#N)C#N)sc5c32)C(c2ccc(CCCCCC)cc2)(c2ccc(CCCCCC)cc2)c2c-4sc3cc(/C=C4/C(=O)c5cc(F)c(F)cc5C4=C(C#N)C#N)sc23)cc1,11.0,-5.56,-3.65,-5.82,-4.24,,,,,,,,,
51535,10.1002/solr.202200436,COC(=O)C(C)(C)c1cc(C)cc(-c2sc3c4sc5cc(/C=C6/C(=O)c7cc(F)cc(c7)C(=O)/C6=C\c6cc(C(C)(C)C(=O)OC)c(-c7cc(C)cc(C(C)(C)C(=O)OC)c7)s6)sc5c4c(C(C)(C)C(=O)OC)ccc2-3)c1,CCCCCCc1ccc(C2(c3ccc(CCCCCC)cc3)c3cc4c(cc3-c3sc5cc(/C=C6\C(=O)c7cc(Cl)c(Cl)cc7C6=C(C#N)C#N)sc5c32)C(c2ccc(CCCCCC)cc2)(c2ccc(CCCCCC)cc2)c2c-4sc3cc(/C=C4\C(=O)c5cc(Cl)c(Cl)cc5C4C(C#N)C#N)sc23)cc1,11.6,-5.56,-3.65,,,100.0,,1:1,,,,,,
51565,10.1002/solr.202200477,CCCCCCc1cc(-c2cc3c(-c4cc(Cl)c(CC(CC)CCCC)s4)c4sc(-c5cc(CCCCCC)c(-c6cc(CCCCCC)c(-c7ccc(/C=C8/SC(=S)N(CCCCCC)C8=O)s7)s6)s5)cc4c(-c4cc(Cl)c(CC(CC)CCCC)s4)c3s2)sc1-c1cc(CCCCCC)c(-c2ccc(/C=C3\SC(=S)N(CC(CC)CCCC)C3=O)s2)s1,CCCCCCCCCCCc1c(/C=C2\C(=O)c3cc(F)c(F)cc3C2=C(C#N)C#N)sc2c1sc1c3c4nsnc4c4c5sc6c(CCCCCCCCCCC)c(/C=C7\C(=O)c8cc(F)c(F)cc8C7=C(C#N)C#N)sc6c5n(CC(CC)CCCC)c4c3n(CC(CC)CCCC)c21,14.16,-5.46,-3.7,-5.65,-4.09,,,,,,PDINN with 0% DOH,,,
51566,10.1002/solr.202200477,CCCCCCc1cc(-c2cc3c(-c4cc(Cl)c(CC(CC)CCCC)s4)c4sc(-c5cc(CCCCCC)c(-c6cc(CCCCCC)c(-c7ccc(/C=C8/SC(=S)N(CCCCCC)C8=O)s7)s6)s5)cc4c(-c4cc(Cl)c(CC(CC)CCCC)s4)c3s2)sc1-c1cc(CCCCCC)c(-c2ccc(/C=C3\SC(=S)N(CC(CC)CCCC)C3=O)s2)s1,CCCCCCCCCCCc1c(/C=C2\C(=O)c3cc(F)c(F)cc3C2=C(C#N)C#N)sc2c1sc1c3c4nsnc4c4c5sc6c(CCCCCCCCCCC)c(/C=C7\C(=O)c8cc(F)c(F)cc8C7=C(C#N)C#N)sc6c5n(CC(CC)CCCC)c4c3n(CC(CC)CCCC)c21,14.93,-5.46,-3.7,-5.65,-4.09,,,,,,PDINN with 1% DOH,,,
51567,10.1002/solr.202200477,CCCCCCc1cc(-c2cc3c(-c4cc(Cl)c(CC(CC)CCCC)s4)c4sc(-c5cc(CCCCCC)c(-c6cc(CCCCCC)c(-c7ccc(/C=C8/SC(=S)N(CCCCCC)C8=O)s7)s6)s5)cc4c(-c4cc(Cl)c(CC(CC)CCCC)s4)c3s2)sc1-c1cc(CCCCCC)c(-c2ccc(/C=C3\SC(=S)N(CC(CC)CCCC)C3=O)s2)s1,CCCCCCCCCCCc1c(/C=C2\C(=O)c3cc(F)c(F)cc3C2=C(C#N)C#N)sc2c1sc1c3c4nsnc4c4c5sc6c(CCCCCCCCCCC)c(/C=C7\C(=O)c8cc(F)c(F)cc8C7=C(C#N)C#N)sc6c5n(CC(CC)CCCC)c4c3n(CC(CC)CCCC)c21,15.09,-5.46,-3.7,-5.65,-4.09,,,,,,PDINN with 3% DOH,,,
51568,10.1002/solr.202200477,CCCCCCc1cc(-c2cc3c(-c4cc(Cl)c(CC(CC)CCCC)s4)c4sc(-c5cc(CCCCCC)c(-c6cc(CCCCCC)c(-c7ccc(/C=C8/SC(=S)N(CCCCCC)C8=O)s7)s6)s5)cc4c(-c4cc(Cl)c(CC(CC)CCCC)s4)c3s2)sc1-c1cc(CCCCCC)c(-c2ccc(/C=C3\SC(=S)N(CC(CC)CCCC)C3=O)s2)s1,CCCCCCCCCCCc1c(/C=C2\C(=O)c3cc(F)c(F)cc3C2=C(C#N)C#N)sc2c1sc1c3c4nsnc4c4c5sc6c(CCCCCCCCCCC)c(/C=C7\C(=O)c8cc(F)c(F)cc8C7=C(C#N)C#N)sc6c5n(CC(CC)CCCC)c4c3n(CC(CC)CCCC)c21,15.63,-5.46,-3.7,-5.65,-4.09,,,,,,PDINN with 5% DOH,,,
51569,10.1002/solr.202200477,CCCCCCc1cc(-c2cc3c(-c4cc(Cl)c(CC(CC)CCCC)s4)c4sc(-c5cc(CCCCCC)c(-c6cc(CCCCCC)c(-c7ccc(/C=C8/SC(=S)N(CCCCCC)C8=O)s7)s6)s5)cc4c(-c4cc(Cl)c(CC(CC)CCCC)s4)c3s2)sc1-c1cc(CCCCCC)c(-c2ccc(/C=C3\SC(=S)N(CC(CC)CCCC)C3=O)s2)s1,CCCCCCCCCCCc1c(/C=C2\C(=O)c3cc(F)c(F)cc3C2=C(C#N)C#N)sc2c1sc1c3c4nsnc4c4c5sc6c(CCCCCCCCCCC)c(/C=C7\C(=O)c8cc(F)c(F)cc8C7=C(C#N)C#N)sc6c5n(CC(CC)CCCC)c4c3n(CC(CC)CCCC)c21,15.88,-5.46,-3.7,-5.65,-4.09,,,,,,PDINN with 7% DOH,,,
51570,10.1002/solr.202200477,CCCCCCc1cc(-c2cc3c(-c4cc(Cl)c(CC(CC)CCCC)s4)c4sc(-c5cc(CCCCCC)c(-c6cc(CCCCCC)c(-c7ccc(/C=C8/SC(=S)N(CCCCCC)C8=O)s7)s6)s5)cc4c(-c4cc(Cl)c(CC(CC)CCCC)s4)c3s2)sc1-c1cc(CCCCCC)c(-c2ccc(/C=C3\SC(=S)N(CC(CC)CCCC)C3=O)s2)s1,CCCCCCCCCCCc1c(/C=C2\C(=O)c3cc(F)c(F)cc3C2=C(C#N)C#N)sc2c1sc1c3c4nsnc4c4c5sc6c(CCCCCCCCCCC)c(/C=C7\C(=O)c8cc(F)c(F)cc8C7=C(C#N)C#N)sc6c5n(CC(CC)CCCC)c4c3n(CC(CC)CCCC)c21,14.87,-5.46,-3.7,-5.65,-4.09,,,,,,PDINN with 10% DOH,,,
51571,10.1002/solr.202200477,CCCCCCc1cc(-c2cc3c(-c4cc(Cl)c(CC(CC)CCCC)s4)c4sc(-c5cc(CCCCCC)c(-c6cc(CCCCCC)c(-c7ccc(/C=C8/SC(=S)N(CCCCCC)C8=O)s7)s6)s5)cc4c(-c4cc(Cl)c(CC(CC)CCCC)s4)c3s2)sc1-c1cc(CCCCCC)c(-c2ccc(/C=C3\SC(=S)N(CC(CC)CCCC)C3=O)s2)s1,CCCCCCCCCCCc1c(/C=C2\C(=O)c3cc(F)c(F)cc3C2=C(C#N)C#N)sc2c1sc1c3c4nsnc4c4c5sc6c(CCCCCCCCCCC)c(/C=C7\C(=O)c8cc(F)c(F)cc8C7=C(C#N)C#N)sc6c5n(CC(CC)CCCC)c4c3n(CC(CC)CCCC)c21,14.9,-5.46,-3.7,-5.65,-4.09,5.0,,,,,PDINN:DOH,,,
51573,10.1002/solr.202200477,CCCCCCc1cc(-c2cc3c(-c4cc(Cl)c(CC(CC)CCCC)s4)c4sc(-c5cc(CCCCCC)c(-c6cc(CCCCCC)c(-c7ccc(/C=C8/SC(=S)N(CCCCCC)C8=O)s7)s6)s5)cc4c(-c4cc(Cl)c(CC(CC)CCCC)s4)c3s2)sc1-c1cc(CCCCCC)c(-c2ccc(/C=C3\SC(=S)N(CC(CC)CCCC)C3=O)s2)s1,CCCCCCCCCCCc1c(/C=C2\C(=O)c3cc(F)c(F)cc3C2=C(C#N)C#N)sc2c1sc1c3c4nsnc4c4c5sc6c(CCCCCCCCCCC)c(/C=C7\C(=O)c8cc(F)c(F)cc8C7=C(C#N)C#N)sc6c5n(CC(CC)CCCC)c4c3n(CC(CC)CCCC)c21,14.56,-5.46,-3.7,-5.65,-4.09,20.0,,,,,PDINN:DOH,,,
51574,10.1002/solr.202200477,CCCCCCc1cc(-c2cc3c(-c4cc(Cl)c(CC(CC)CCCC)s4)c4sc(-c5cc(CCCCCC)c(-c6cc(CCCCCC)c(-c7ccc(/C=C8/SC(=S)N(CCCCCC)C8=O)s7)s6)s5)cc4c(-c4cc(Cl)c(CC(CC)CCCC)s4)c3s2)sc1-c1cc(CCCCCC)c(-c2ccc(/C=C3\SC(=S)N(CC(CC)CCCC)C3=O)s2)s1,CCCCCCCCCCCc1c(/C=C2\C(=O)c3cc(F)c(F)cc3C2=C(C#N)C#N)sc2c1sc1c3c4nsnc4c4c5sc6c(CCCCCCCCCCC)c(/C=C7\C(=O)c8cc(F)c(F)cc8C7=C(C#N)C#N)sc6c5n(CC(CC)CCCC)c4c3n(CC(CC)CCCC)c21,13.75,-5.46,-3.7,-5.65,-4.09,30.0,,,,,PDINN:DOH,,,
51575,10.1002/solr.202200477,CCCCCCc1cc(-c2cc3c(-c4cc(Cl)c(CC(CC)CCCC)s4)c4sc(-c5cc(CCCCCC)c(-c6cc(CCCCCC)c(-c7ccc(/C=C8/SC(=S)N(CCCCCC)C8=O)s7)s6)s5)cc4c(-c4cc(Cl)c(CC(CC)CCCC)s4)c3s2)sc1-c1cc(CCCCCC)c(-c2ccc(/C=C3\SC(=S)N(CC(CC)CCCC)C3=O)s2)s1,CCCCCCCCCCCc1c(/C=C2\C(=O)c3cc(F)c(F)cc3C2=C(C#N)C#N)sc2c1sc1c3c4nsnc4c4c5sc6c(CCCCCCCCCCC)c(/C=C7\C(=O)c8cc(F)c(F)cc8C7=C(C#N)C#N)sc6c5n(CC(CC)CCCC)c4c3n(CC(CC)CCCC)c21,13.56,-5.46,-3.7,-5.65,-4.09,40.0,,,,,PDINN:DOH,,,
51576,10.1002/solr.202200477,CCCCCCc1cc(-c2cc3c(-c4cc(Cl)c(CC(CC)CCCC)s4)c4sc(-c5cc(CCCCCC)c(-c6cc(CCCCCC)c(-c7ccc(/C=C8/SC(=S)N(CCCCCC)C8=O)s7)s6)s5)cc4c(-c4cc(Cl)c(CC(CC)CCCC)s4)c3s2)sc1-c1cc(CCCCCC)c(-c2ccc(/C=C3\SC(=S)N(CC(CC)CCCC)C3=O)s2)s1,CCCCCCCCCCCc1c(/C=C2\C(=O)c3cc(F)c(F)cc3C2=C(C#N)C#N)sc2c1sc1c3c4nsnc4c4c5sc6c(CCCCCCCCCCC)c(/C=C7\C(=O)c8cc(F)c(F)cc8C7=C(C#N)C#N)sc6c5n(CC(CC)CCCC)c4c3n(CC(CC)CCCC)c21,12.97,-5.46,-3.7,-5.65,-4.09,50.0,,,,,PDINN:DOH,,,
51577,10.1002/solr.202200486,CCCCC(CC)COC(=O)c1sc2csc(-c3cc4c(-c5ccc(CC(CC)CCCC)s5)c5sccc5c(-c5ccc(CC(CC)CCCC)s5)c4s3)c2c1F,CCCCCCc1ccc(C2(c3ccc(CCCCCC)cc3)c3cc4c(cc3-c3sc(-c5sc(/C=C6\C(=O)c7cc(F)c(F)cc7C6=C(C#N)C#N)cc5OCC(CC)CCCC)cc32)C(c2ccc(CCCCCC)cc2)(c2ccc(CCCCCC)cc2)c2cc(-c3scc(/C=C5/C(=O)c6cc(F)c(F)cc6C5=C(C#N)C#N)c3OCC(CC)CCCC)sc2-4)cc1,11.36,-5.21,-3.6,-5.44,-4.19,,,,,inverted,ZnO,,,
51578,10.1002/solr.202200486,CCCCC(CC)COC(=O)c1sc2csc(-c3cc4c(-c5ccc(CC(CC)CCCC)s5)c5sccc5c(-c5ccc(CC(CC)CCCC)s5)c4s3)c2c1F,CCCCCCc1ccc(C2(c3ccc(CCCCCC)cc3)c3cc4c(cc3-c3sc(-c5sc(/C=C6\C(=O)c7cc(F)c(F)cc7C6=C(C#N)C#N)cc5OCC(CC)CCCC)cc32)C(c2ccc(CCCCCC)cc2)(c2ccc(CCCCCC)cc2)c2cc(-c3scc(/C=C5/C(=O)c6cc(F)c(F)cc6C5=C(C#N)C#N)c3OCC(CC)CCCC)sc2-4)cc1,2.46,-5.21,-3.6,-5.44,-4.19,,,,,inverted,PEI,,,
51579,10.1002/solr.202200486,CCCCC(CC)COC(=O)c1sc2csc(-c3cc4c(-c5ccc(CC(CC)CCCC)s5)c5sccc5c(-c5ccc(CC(CC)CCCC)s5)c4s3)c2c1F,CCCCCCc1ccc(C2(c3ccc(CCCCCC)cc3)c3cc4c(cc3-c3sc(-c5sc(/C=C6\C(=O)c7cc(F)c(F)cc7C6=C(C#N)C#N)cc5OCC(CC)CCCC)cc32)C(c2ccc(CCCCCC)cc2)(c2ccc(CCCCCC)cc2)c2cc(-c3scc(/C=C5/C(=O)c6cc(F)c(F)cc6C5=C(C#N)C#N)c3OCC(CC)CCCC)sc2-4)cc1,11.97,-5.21,-3.6,-5.44,-4.19,,,,,inverted,PEI-Ph,,,
51580,10.1002/solr.202200486,COC(=O)C(C)(C)c1cc(C)cc(-c2sc3c4sc5cc(/C=C6/C(=O)c7cc(F)cc(c7)C(=O)/C6=C\c6cc(C(C)(C)C(=O)OC)c(-c7cc(C)cc(C(C)(C)C(=O)OC)c7)s6)sc5c4c(C(C)(C)C(=O)OC)ccc2-3)c1,CCCCCCCCCCCc1c(/C=C2\C(=O)c3cc(F)c(F)cc3C2=C(C#N)C#N)sc2c1sc1c3c4nsnc4c4c5sc6c(CCCCCCCCCCC)c(/C=C7\C(=O)c8cc(F)c(F)cc8C7=C(C#N)C#N)sc6c5n(CC(CC)CCCC)c4c3n(CC(CC)CCCC)c21,15.81,-5.56,-3.65,-5.65,-4.09,,,,,inverted,ZnO,,,
51581,10.1002/solr.202200486,COC(=O)C(C)(C)c1cc(C)cc(-c2sc3c4sc5cc(/C=C6/C(=O)c7cc(F)cc(c7)C(=O)/C6=C\c6cc(C(C)(C)C(=O)OC)c(-c7cc(C)cc(C(C)(C)C(=O)OC)c7)s6)sc5c4c(C(C)(C)C(=O)OC)ccc2-3)c1,CCCCCCCCCCCc1c(/C=C2\C(=O)c3cc(F)c(F)cc3C2=C(C#N)C#N)sc2c1sc1c3c4nsnc4c4c5sc6c(CCCCCCCCCCC)c(/C=C7\C(=O)c8cc(F)c(F)cc8C7=C(C#N)C#N)sc6c5n(CC(CC)CCCC)c4c3n(CC(CC)CCCC)c21,6.09,-5.56,-3.65,-5.65,-4.09,,,,,inverted,PEI,,,
51582,10.1002/solr.202200486,COC(=O)C(C)(C)c1cc(C)cc(-c2sc3c4sc5cc(/C=C6/C(=O)c7cc(F)cc(c7)C(=O)/C6=C\c6cc(C(C)(C)C(=O)OC)c(-c7cc(C)cc(C(C)(C)C(=O)OC)c7)s6)sc5c4c(C(C)(C)C(=O)OC)ccc2-3)c1,CCCCCCCCCCCc1c(/C=C2\C(=O)c3cc(F)c(F)cc3C2=C(C#N)C#N)sc2c1sc1c3c4nsnc4c4c5sc6c(CCCCCCCCCCC)c(/C=C7\C(=O)c8cc(F)c(F)cc8C7=C(C#N)C#N)sc6c5n(CC(CC)CCCC)c4c3n(CC(CC)CCCC)c21,16.34,-5.56,-3.65,-5.65,-4.09,,,,,inverted,PEI-Ph,,,
51598,10.1002/solr.202200496,COC(=O)C(C)(C)c1cc(C)cc(-c2sc3c4sc5cc(/C=C6/C(=O)c7cc(F)cc(c7)C(=O)/C6=C\c6cc(C(C)(C)C(=O)OC)c(-c7cc(C)cc(C(C)(C)C(=O)OC)c7)s6)sc5c4c(C(C)(C)C(=O)OC)ccc2-3)c1,CCCCCCCCCCCc1c(/C=C2\C(=O)c3cc(F)c(F)cc3C2=C(C#N)C#N)sc2c1sc1c3c4nsnc4c4c5sc6c(CCCCCCCCCCC)c(/C=C7\C(=O)c8cc(F)c(F)cc8C7=C(C#N)C#N)sc6c5n(CC(CC)CCCC)c4c3n(CC(CC)CCCC)c21,17.0,-5.56,-3.65,-5.65,-4.09,,,,,conventional,PDINN,PEDOT:PSS,chloroform,
51600,10.1002/solr.202200508,CCCCCCC(CCCC)Cc1csc(-c2cc3c4nsnc4c4cc(-c5cc(CC(CCCC)CCCCCC)c(-c6cc7c(-c8cc(Cl)c(CC(CC)CCCC)s8)c8sccc8c(-c8cc(Cl)c(CC(CC)CCCC)s8)c7s6)s5)sc4c3s2)c1,CCCCCCCCCCCc1c(/C=C2\C(=O)c3cc(F)c(F)cc3C2=C(C#N)C#N)sc2c1sc1c3c4nsnc4c4c5sc6c(CCCCCCCCCCC)c(/C=C7\C(=O)c8cc(F)c(F)cc8C7=C(C#N)C#N)sc6c5n(CC(CC)CCCC)c4c3n(CC(CC)CCCC)c21,17.37,-5.51,-2.77,-5.65,-4.09,,,1:1.6,,conventional,PDINN,PEDOT:PSS,,
51604,10.1002/solr.202200508,CCCCCCC(CCCC)Cc1csc(-c2cc3c4nsnc4c4cc(-c5cc(CC(CCCC)CCCCCC)c(-c6cc7c(-c8cc(Cl)c(CC(CC)CCCC)s8)c8sccc8c(-c8cc(Cl)c(CC(CC)CCCC)s8)c7s6)s5)sc4c3s2)c1,CCCCCCc1cccc(-c2c(/C=C3\C(=O)c4cc(F)c(F)cc4C3=C(C#N)C#N)sc3c2sc2c4c5nsnc5c5c6sc7c(-c8cccc(CCCCCC)c8)c(/C=C8\C(=O)c9cc(F)c(F)cc9C8=C(C#N)C#N)sc7c6n(CC(CC)CCCC)c5c4n(CC(CC)CCCC)c32)c1,16.94,-5.51,-2.77,,,,,1:1.6,,conventional,PDINN,PEDOT:PSS,,
51652,10.1002/solr.202200679,CCCCCCC(CCCC)Cc1csc(-c2cc3c4nsnc4c4cc(-c5cc(CC(CCCC)CCCCCC)c(-c6cc7c(-c8cc(F)c(CC(CC)CCCC)s8)c8sccc8c(-c8cc(F)c(CC(CC)CCCC)s8)c7s6)s5)sc4c3s2)c1,CCCCCCC(CCCC)Cc1c(/C=C2\C(=O)c3cc(F)c(F)cc3C2=C(C#N)C#N)sc2c1SC1c3c(c4c(c5nsnc35)c3sc5c(CC(CCCC)CCCCCC)c(/C=C6\C(=O)c7cc(F)c(F)cc7C6=C(C#N)C#N)sc5c3n4CC(CC)CCCC)N(CC(CC)CCCC)C21,13.2,-5.51,-2.77,-5.68,-3.9,,,,,conventional,,,toluene,
51656,10.1002/solr.202200682,COC(=O)C(C)(C)c1cc(C)cc(-c2sc3c4sc5cc(/C=C6/C(=O)c7cc(F)cc(c7)C(=O)/C6=C\c6cc(C(C)(C)C(=O)OC)c(-c7cc(C)cc(C(C)(C)C(=O)OC)c7)s6)sc5c4c(C(C)(C)C(=O)OC)ccc2-3)c1,CCCCCCCCCCCc1c(/C=C2\C(=O)c3cc(F)c(F)cc3C2=C(C#N)C#N)sc2c1sc1c3c4nsnc4c4c5sc6c(CCCCCCCCCCC)c(/C=C7\C(=O)c8cc(F)c(F)cc8C7=C(C#N)C#N)sc6c5n(CC(CCCC)CCCCCC)c4c3n(CC(CCCC)CCCCCC)c21,17.0,-5.56,-3.65,-5.65,-4.1,100.0,,,,,,PEDOT:PSS,,
51657,10.1002/solr.202200682,COC(=O)C(C)(C)c1cc(C)cc(-c2sc3c4sc5cc(/C=C6/C(=O)c7cc(F)cc(c7)C(=O)/C6=C\c6cc(C(C)(C)C(=O)OC)c(-c7cc(C)cc(C(C)(C)C(=O)OC)c7)s6)sc5c4c(C(C)(C)C(=O)OC)ccc2-3)c1,CCCCCCCCCCCc1c(/C=C2\C(=O)c3cc(F)c(F)cc3C2=C(C#N)C#N)sc2c1sc1c3c4nsnc4c4c5sc6c(CCCCCCCCCCC)c(/C=C7\C(=O)c8cc(F)c(F)cc8C7=C(C#N)C#N)sc6c5n(CC(CCCC)CCCCCC)c4c3n(CC(CCCC)CCCCCC)c21,17.8,-5.56,-3.65,-5.65,-4.1,100.0,,,3 wt%,,,,,
51658,10.1002/solr.202200682,COC(=O)C(C)(C)c1cc(C)cc(-c2sc3c4sc5cc(/C=C6/C(=O)c7cc(F)cc(c7)C(=O)/C6=C\c6cc(C(C)(C)C(=O)OC)c(-c7cc(C)cc(C(C)(C)C(=O)OC)c7)s6)sc5c4c(C(C)(C)C(=O)OC)ccc2-3)c1,CCCCCCCCCCCc1c(/C=C2\C(=O)c3cc(F)c(F)cc3C2=C(C#N)C#N)sc2c1sc1c3c4nsnc4c4c5sc6c(CCCCCCCCCCC)c(/C=C7\C(=O)c8cc(F)c(F)cc8C7=C(C#N)C#N)sc6c5n(CC(CCCC)CCCCCC)c4c3n(CC(CCCC)CCCCCC)c21,14.5,-5.56,-3.65,-5.65,-4.1,300.0,,,,,,PEDOT:PSS,,
51659,10.1002/solr.202200682,COC(=O)C(C)(C)c1cc(C)cc(-c2sc3c4sc5cc(/C=C6/C(=O)c7cc(F)cc(c7)C(=O)/C6=C\c6cc(C(C)(C)C(=O)OC)c(-c7cc(C)cc(C(C)(C)C(=O)OC)c7)s6)sc5c4c(C(C)(C)C(=O)OC)ccc2-3)c1,CCCCCCCCCCCc1c(/C=C2\C(=O)c3cc(F)c(F)cc3C2=C(C#N)C#N)sc2c1sc1c3c4nsnc4c4c5sc6c(CCCCCCCCCCC)c(/C=C7\C(=O)c8cc(F)c(F)cc8C7=C(C#N)C#N)sc6c5n(CC(CCCC)CCCCCC)c4c3n(CC(CCCC)CCCCCC)c21,16.4,-5.56,-3.65,-5.65,-4.1,300.0,,,5 wt%,,,,,
51660,10.1002/solr.202200691,COC(=O)C(C)(C)c1cc(C)cc(-c2sc3c4sc5cc(/C=C6/C(=O)c7cc(F)cc(c7)C(=O)/C6=C\c6cc(C(C)(C)C(=O)OC)c(-c7cc(C)cc(C(C)(C)C(=O)OC)c7)s6)sc5c4c(C(C)(C)C(=O)OC)ccc2-3)c1,CCCCCCCCCCCc1c(/C=C2\C(=O)c3cc(F)c(F)cc3C2=C(C#N)C#N)sc2c1sc1c3c4nsnc4c4c5sc6c(CCCCCCCCCCC)c(/C=C7\C(=O)c8cc(F)c(F)cc8C7=C(C#N)C#N)sc6c5n(C)c4c3n(C)c21,12.4,-5.56,-3.65,,,,160.0,1:1.2,,conventional,PFN-Br,PEDOT:PSS,o-xylene,
51661,10.1002/solr.202200691,COC(=O)C(C)(C)c1cc(C)cc(-c2sc3c4sc5cc(/C=C6/C(=O)c7cc(F)cc(c7)C(=O)/C6=C\c6cc(C(C)(C)C(=O)OC)c(-c7cc(C)cc(C(C)(C)C(=O)OC)c7)s6)sc5c4c(C(C)(C)C(=O)OC)ccc2-3)c1,CCCCCCCCCCCc1c(/C=C2\C(=O)c3cc(F)c(F)cc3C2=C(C#N)C#N)sc2c1sc1c3c4nsnc4c4c5sc6c(CCCCCCCCCCC)c(/C=C7\C(=O)c8cc(F)c(F)cc8C7=C(C#N)C#N)sc6c5n(C)c4c3n(C)c21,12.1,-5.56,-3.65,,,,160.0,1:1.2,,conventional,PDIN-EH,PEDOT:PSS,o-xylene,
51664,10.1002/solr.202200712,COC(=O)C(C)(C)c1cc(C)cc(-c2sc3c4sc5cc(/C=C6/C(=O)c7cc(F)cc(c7)C(=O)/C6=C\c6cc(C(C)(C)C(=O)OC)c(-c7cc(C)cc(C(C)(C)C(=O)OC)c7)s6)sc5c4c(C(C)(C)C(=O)OC)ccc2-3)c1,CCCCCCCCCCCc1c(/C=C2\C(=O)c3cc(F)c(F)cc3C2=C(C#N)C#N)sc2c1sc1c3c4nsnc4c4c5sc6c(CCCCCCCCCCC)c(/C=C7\C(=O)c8cc(F)c(F)cc8C7=C(C#N)C#N)sc6c5n(CC(CC)CCCC)c4c3n(CC(CC)CCCC)c21,9.8,-5.56,-3.65,-5.65,-4.09,,,,0.5%,inverted,ZnO/PEI,MoO3,chloroform,
51665,10.1002/solr.202200712,COC(=O)C(C)(C)c1cc(C)cc(-c2sc3c4sc5cc(/C=C6/C(=O)c7cc(F)cc(c7)C(=O)/C6=C\c6cc(C(C)(C)C(=O)OC)c(-c7cc(C)cc(C(C)(C)C(=O)OC)c7)s6)sc5c4c(C(C)(C)C(=O)OC)ccc2-3)c1,CCCCCCCCCCCc1c(/C=C2\C(=O)c3cc(F)c(F)cc3C2=C(C#N)C#N)sc2c1sc1c3c4nsnc4c4c5sc6c(CCCCCCCCCCC)c(/C=C7\C(=O)c8cc(F)c(F)cc8C7=C(C#N)C#N)sc6c5n(CC(CC)CCCC)c4c3n(CC(CC)CCCC)c21,6.5,-5.56,-3.65,-5.65,-4.09,,,,0.5%,inverted,ZnO/PEI,MoO3,chloroform,
51666,10.1002/solr.202200712,COC(=O)C(C)(C)c1cc(C)cc(-c2sc3c4sc5cc(/C=C6/C(=O)c7cc(F)cc(c7)C(=O)/C6=C\c6cc(C(C)(C)C(=O)OC)c(-c7cc(C)cc(C(C)(C)C(=O)OC)c7)s6)sc5c4c(C(C)(C)C(=O)OC)ccc2-3)c1,CCCCCCCCCCCc1c(/C=C2\C(=O)c3cc(F)c(F)cc3C2=C(C#N)C#N)sc2c1sc1c3c4nsnc4c4c5sc6c(CCCCCCCCCCC)c(/C=C7\C(=O)c8cc(F)c(F)cc8C7=C(C#N)C#N)sc6c5n(CC(CC)CCCC)c4c3n(CC(CC)CCCC)c21,10.2,-5.56,-3.65,-5.65,-4.09,,,,0.5%,inverted,ZnO/PEI,MoO3,chloroform,
51667,10.1002/solr.202200712,COC(=O)C(C)(C)c1cc(C)cc(-c2sc3c4sc5cc(/C=C6/C(=O)c7cc(F)cc(c7)C(=O)/C6=C\c6cc(C(C)(C)C(=O)OC)c(-c7cc(C)cc(C(C)(C)C(=O)OC)c7)s6)sc5c4c(C(C)(C)C(=O)OC)ccc2-3)c1,CCCCCCCCCCCc1c(/C=C2\C(=O)c3cc(F)c(F)cc3C2=C(C#N)C#N)sc2c1sc1c3c4nsnc4c4c5sc6c(CCCCCCCCCCC)c(/C=C7\C(=O)c8cc(F)c(F)cc8C7=C(C#N)C#N)sc6c5n(CC(CC)CCCC)c4c3n(CC(CC)CCCC)c21,6.2,-5.56,-3.65,-5.65,-4.09,,,,0.5%,inverted,ZnO/PEI,MoO3,chloroform,
51690,10.1002/solr.202200797,CCCCC(CC)COC(=O)c1sc2csc(-c3cc4c(-c5ccc(CC(CC)CCCC)s5)c5sccc5c(-c5ccc(CC(CC)CCCC)s5)c4s3)c2c1F,COC(=O)CCCC1(c2ccccc2)C23c4c5ccc6c7cc8c9c%10c(cc%11cc%12c%13c%14c(cc%15c%16ccc-5c2c%16c2c5c%16c%17c(c(c46)c7c9c%17c4c%10c%11c%13c4c%16c%14c%152)C513)C%12)C8,7.2,-5.21,-3.6,-5.9,-3.9,,,,,,(PC61BM-ZnO)DEZ,MoO3,,
51691,10.1002/solr.202200797,CCCCC(CC)COC(=O)c1sc2csc(-c3cc4c(-c5ccc(CC(CC)CCCC)s5)c5sccc5c(-c5ccc(CC(CC)CCCC)s5)c4s3)c2c1F,COC(=O)CCCC1(c2ccccc2)C23c4c5ccc6c7cc8c9c%10c(cc%11cc%12c%13c%14c(cc%15c%16ccc-5c2c%16c2c5c%16c%17c(c(c46)c7c9c%17c4c%10c%11c%13c4c%16c%14c%152)C513)C%12)C8,8.0,-5.21,-3.6,-5.9,-3.9,100.0,,,,inverted,(PC61BM-ZnO)DEZ,MoO3,,
51692,10.1002/solr.202200797,CCCCC(CC)COC(=O)c1sc2csc(-c3cc4c(-c5ccc(CC(CC)CCCC)s5)c5sccc5c(-c5ccc(CC(CC)CCCC)s5)c4s3)c2c1F,COC(=O)CCCC1(c2ccccc2)C23c4c5ccc6c7cc8c9c%10c(cc%11cc%12c%13c%14c(cc%15c%16ccc-5c2c%16c2c5c%16c%17c(c(c46)c7c9c%17c4c%10c%11c%13c4c%16c%14c%152)C513)C%12)C8,8.3,-5.21,-3.6,-5.9,-3.9,100.0,,,,inverted,(PC61BM-ZnO)DEZ,MoO3,,
51696,10.1002/solr.202200797,COC(=O)C(C)(C)c1cc(C)cc(-c2sc3c4sc5cc(/C=C6/C(=O)c7cc(F)cc(c7)C(=O)/C6=C\c6cc(C(C)(C)C(=O)OC)c(-c7cc(C)cc(C(C)(C)C(=O)OC)c7)s6)sc5c4c(C(C)(C)C(=O)OC)ccc2-3)c1,CCCCCCc1ccc(C2(c3ccc(CCCCCC)cc3)c3cc4c(cc3-c3sc5cc(/C=C6\C(=O)c7cc(F)c(F)cc7C6=C(C#N)C#N)sc5c32)C(c2ccc(CCCCCC)cc2)(c2ccc(CCCCCC)cc2)c2c-4sc3cc(/C=C4\C(=O)c5cc(F)c(F)cc5C4=C(C#N)C#N)sc23)cc1,11.24,-5.56,-3.65,-5.66,-4.14,,,,,inverted,ZnO,MoO3,,
51697,10.1002/solr.202200797,COC(=O)C(C)(C)c1cc(C)cc(-c2sc3c4sc5cc(/C=C6/C(=O)c7cc(F)cc(c7)C(=O)/C6=C\c6cc(C(C)(C)C(=O)OC)c(-c7cc(C)cc(C(C)(C)C(=O)OC)c7)s6)sc5c4c(C(C)(C)C(=O)OC)ccc2-3)c1,CCCCCCc1ccc(C2(c3ccc(CCCCCC)cc3)c3cc4c(cc3-c3sc5cc(/C=C6\C(=O)c7cc(F)c(F)cc7C6=C(C#N)C#N)sc5c32)C(c2ccc(CCCCCC)cc2)(c2ccc(CCCCCC)cc2)c2c-4sc3cc(/C=C4\C(=O)c5cc(F)c(F)cc5C4=C(C#N)C#N)sc23)cc1,11.65,-5.56,-3.65,-5.66,-4.14,,,,,inverted,ZnO,MoO3,,
51698,10.1002/solr.202200797,COC(=O)C(C)(C)c1cc(C)cc(-c2sc3c4sc5cc(/C=C6/C(=O)c7cc(F)cc(c7)C(=O)/C6=C\c6cc(C(C)(C)C(=O)OC)c(-c7cc(C)cc(C(C)(C)C(=O)OC)c7)s6)sc5c4c(C(C)(C)C(=O)OC)ccc2-3)c1,CCCCCCc1ccc(C2(c3ccc(CCCCCC)cc3)c3cc4c(cc3-c3sc5cc(/C=C6\C(=O)c7cc(F)c(F)cc7C6=C(C#N)C#N)sc5c32)C(c2ccc(CCCCCC)cc2)(c2ccc(CCCCCC)cc2)c2c-4sc3cc(/C=C4\C(=O)c5cc(F)c(F)cc5C4=C(C#N)C#N)sc23)cc1,12.26,-5.56,-3.65,-5.66,-4.14,,,,,,(PC61BM-ZnO)DEZ,MoO3,,
51699,10.1002/solr.202200805,COC(=O)C(C)(C)c1cc(C)cc(-c2sc3c4sc5cc(/C=C6/C(=O)c7cc(F)cc(c7)C(=O)/C6=C\c6cc(C(C)(C)C(=O)OC)c(-c7cc(C)cc(C(C)(C)C(=O)OC)c7)s6)sc5c4c(C(C)(C)C(=O)OC)ccc2-3)c1,CCCCCCCCCCCc1c(/C=C2\C(=O)c3cc(F)c(F)cc3C2=C(C#N)C#N)sc2c1sc1c3c4nsnc4c4c5sc6c(CCCCCCCCCCC)c(/C=C7\C(=O)c8cc(F)c(F)cc8C7=C(C#N)C#N)sc6c5n(C[C@H](CCCC)CCCCCC)c4c3n(CC(CCCC)CCCCCC)c21,15.43,-5.56,-3.65,,,,100.0,1:1.2,,inverted,ZnO,MoO3,o-xylene,
51700,10.1002/solr.202200805,COC(=O)C(C)(C)c1cc(C)cc(-c2sc3c4sc5cc(/C=C6/C(=O)c7cc(F)cc(c7)C(=O)/C6=C\c6cc(C(C)(C)C(=O)OC)c(-c7cc(C)cc(C(C)(C)C(=O)OC)c7)s6)sc5c4c(C(C)(C)C(=O)OC)ccc2-3)c1,CCCCCCCCCCCc1c(/C=C2\C(=O)c3cc(F)c(F)cc3C2=C(C#N)C#N)sc2c1sc1c3c4nsnc4c4c5sc6c(CCCCCCCCCCC)c(/C=C7\C(=O)c8cc(F)c(F)cc8C7=C(C#N)C#N)sc6c5n(C[C@H](CCCC)CCCCCC)c4c3n(CC(CCCC)CCCCCC)c21,15.62,-5.56,-3.65,,,,,,12.0 wt%,inverted,ZnO,MoO3,o-xylene,DBDMF
51701,10.1002/solr.202200805,COC(=O)C(C)(C)c1cc(C)cc(-c2sc3c4sc5cc(/C=C6/C(=O)c7cc(F)cc(c7)C(=O)/C6=C\c6cc(C(C)(C)C(=O)OC)c(-c7cc(C)cc(C(C)(C)C(=O)OC)c7)s6)sc5c4c(C(C)(C)C(=O)OC)ccc2-3)c1,CCCCCCCCCCCc1c(/C=C2\C(=O)c3cc(F)c(F)cc3C2=C(C#N)C#N)sc2c1sc1c3c4nsnc4c4c5sc6c(CCCCCCCCCCC)c(/C=C7\C(=O)c8cc(F)c(F)cc8C7=C(C#N)C#N)sc6c5n(C[C@H](CCCC)CCCCCC)c4c3n(CC(CCCC)CCCCCC)c21,16.0,-5.56,-3.65,,,,,,21.4 wt%,inverted,ZnO,MoO3,o-xylene,DBDMF
51702,10.1002/solr.202200805,COC(=O)C(C)(C)c1cc(C)cc(-c2sc3c4sc5cc(/C=C6/C(=O)c7cc(F)cc(c7)C(=O)/C6=C\c6cc(C(C)(C)C(=O)OC)c(-c7cc(C)cc(C(C)(C)C(=O)OC)c7)s6)sc5c4c(C(C)(C)C(=O)OC)ccc2-3)c1,CCCCCCCCCCCc1c(/C=C2\C(=O)c3cc(F)c(F)cc3C2=C(C#N)C#N)sc2c1sc1c3c4nsnc4c4c5sc6c(CCCCCCCCCCC)c(/C=C7\C(=O)c8cc(F)c(F)cc8C7=C(C#N)C#N)sc6c5n(C[C@H](CCCC)CCCCCC)c4c3n(CC(CCCC)CCCCCC)c21,16.72,-5.56,-3.65,,,,,1:1.2,24.7 wt%,inverted,ZnO,MoO3,o-xylene,DBDMF
51703,10.1002/solr.202200805,COC(=O)C(C)(C)c1cc(C)cc(-c2sc3c4sc5cc(/C=C6/C(=O)c7cc(F)cc(c7)C(=O)/C6=C\c6cc(C(C)(C)C(=O)OC)c(-c7cc(C)cc(C(C)(C)C(=O)OC)c7)s6)sc5c4c(C(C)(C)C(=O)OC)ccc2-3)c1,CCCCCCCCCCCc1c(/C=C2\C(=O)c3cc(F)c(F)cc3C2=C(C#N)C#N)sc2c1sc1c3c4nsnc4c4c5sc6c(CCCCCCCCCCC)c(/C=C7\C(=O)c8cc(F)c(F)cc8C7=C(C#N)C#N)sc6c5n(C[C@H](CCCC)CCCCCC)c4c3n(CC(CCCC)CCCCCC)c21,17.2,-5.56,-3.65,,,,,1:1.2,29.0 wt%,inverted,ZnO,MoO3,o-xylene,DBDMF
51704,10.1002/solr.202200805,COC(=O)C(C)(C)c1cc(C)cc(-c2sc3c4sc5cc(/C=C6/C(=O)c7cc(F)cc(c7)C(=O)/C6=C\c6cc(C(C)(C)C(=O)OC)c(-c7cc(C)cc(C(C)(C)C(=O)OC)c7)s6)sc5c4c(C(C)(C)C(=O)OC)ccc2-3)c1,CCCCCCCCCCCc1c(/C=C2\C(=O)c3cc(F)c(F)cc3C2=C(C#N)C#N)sc2c1sc1c3c4nsnc4c4c5sc6c(CCCCCCCCCCC)c(/C=C7\C(=O)c8cc(F)c(F)cc8C7=C(C#N)C#N)sc6c5n(C[C@H](CCCC)CCCCCC)c4c3n(CC(CCCC)CCCCCC)c21,13.9,-5.56,-3.65,,,,,,35.3 wt%,inverted,ZnO,MoO3,o-xylene,DBDMF
51705,10.1002/solr.202200805,COC(=O)C(C)(C)c1cc(C)cc(-c2sc3c4sc5cc(/C=C6/C(=O)c7cc(F)cc(c7)C(=O)/C6=C\c6cc(C(C)(C)C(=O)OC)c(-c7cc(C)cc(C(C)(C)C(=O)OC)c7)s6)sc5c4c(C(C)(C)C(=O)OC)ccc2-3)c1,CCCCCCCCCCCc1c(/C=C2\C(=O)c3cc(Cl)c(Cl)cc3C2=C(C#N)C#N)sc2c1Cc1c-2n(CC(CCCC)CCCCCC)c2c1c1nsnc1c1c3c(n(CC(CCCC)CCCCCC)c12)-c1sc(/C=C2\C(=O)c4cc(Cl)c(Cl)cc4C2=C(C#N)C#N)c(CCCCCCCCCCC)c1C3,15.47,-5.56,-3.65,-5.62,-4.05,,100.0,,,inverted,ZnO,MoO3,o-xylene,
51706,10.1002/solr.202200805,COC(=O)C(C)(C)c1cc(C)cc(-c2sc3c4sc5cc(/C=C6/C(=O)c7cc(F)cc(c7)C(=O)/C6=C\c6cc(C(C)(C)C(=O)OC)c(-c7cc(C)cc(C(C)(C)C(=O)OC)c7)s6)sc5c4c(C(C)(C)C(=O)OC)ccc2-3)c1,CCCCCCCCCCCc1c(/C=C2\C(=O)c3cc(Cl)c(Cl)cc3C2=C(C#N)C#N)sc2c1Cc1c-2n(CC(CCCC)CCCCCC)c2c1c1nsnc1c1c3c(n(CC(CCCC)CCCCCC)c12)-c1sc(/C=C2\C(=O)c4cc(Cl)c(Cl)cc4C2=C(C#N)C#N)c(CCCCCCCCCCC)c1C3,16.25,-5.56,-3.65,-5.62,-4.05,,100.0,,29 wt%,inverted,ZnO,MoO3,o-xylene,DBDMF
51707,10.1002/solr.202200805,CCCCC(CC)Cc1sc(-c2c3cc(-c4cccc5nsnc45)sc3c(-c3cc(Cl)c(CC(CC)CCCC)s3)c3ccsc23)cc1Cl,CCCCCCc1ccc(C2(c3ccc(CCCCCC)cc3)c3cc4c(cc3-c3sc5cc(C=C6C(=O)c7ccccc7C6=C(C#N)C#N)sc5c32)C(c2ccc(CCCCCC)cc2)(c2ccc(CCCCCC)cc2)c2c-4sc3cc(C=C4C(=O)c5ccccc5C4=C(C#N)C#N)sc23)cc1,8.79,-5.33,-3.48,-5.576,-3.916,,140.0,,,inverted,ZnO,MoO3,o-xylene,
51708,10.1002/solr.202200805,CCCCC(CC)Cc1sc(-c2c3cc(-c4cccc5nsnc45)sc3c(-c3cc(Cl)c(CC(CC)CCCC)s3)c3ccsc23)cc1Cl,CCCCCCc1ccc(C2(c3ccc(CCCCCC)cc3)c3cc4c(cc3-c3sc5cc(C=C6C(=O)c7ccccc7C6=C(C#N)C#N)sc5c32)C(c2ccc(CCCCCC)cc2)(c2ccc(CCCCCC)cc2)c2c-4sc3cc(C=C4C(=O)c5ccccc5C4=C(C#N)C#N)sc23)cc1,9.92,-5.33,-3.48,-5.576,-3.916,,140.0,,29 wt%,inverted,ZnO,MoO3,o-xylene,DBDMF
51721,10.1002/solr.202200908,COC(=O)C(C)(C)c1cc(C)cc(-c2sc3c4sc5cc(/C=C6/C(=O)c7cc(F)cc(c7)C(=O)/C6=C\c6cc(C(C)(C)C(=O)OC)c(-c7cc(C)cc(C(C)(C)C(=O)OC)c7)s6)sc5c4c(C(C)(C)C(=O)OC)ccc2-3)c1,CCCCCCCCCCCc1c(/C=C2\C(=O)c3cc(F)c(F)cc3C2=C(C#N)C#N)sc2c1sc1c3c4nsnc4c4c5sc6c(CCCCCCCCCCC)c(/C=C7\C(=O)c8cc(F)c(F)cc8C7=C(C#N)C#N)sc6c5n(CC(CC)CCCC)c4c3n(CC(CC)CCCC)c21,14.35,-5.56,-3.65,-5.65,-4.09,,,,,inverted,,MoO3,,
51722,10.1002/solr.202200908,COC(=O)C(C)(C)c1cc(C)cc(-c2sc3c4sc5cc(/C=C6/C(=O)c7cc(F)cc(c7)C(=O)/C6=C\c6cc(C(C)(C)C(=O)OC)c(-c7cc(C)cc(C(C)(C)C(=O)OC)c7)s6)sc5c4c(C(C)(C)C(=O)OC)ccc2-3)c1,CCCCCCCCCCCc1c(/C=C2\C(=O)c3cc(F)c(F)cc3C2=C(C#N)C#N)sc2c1sc1c3c4nsnc4c4c5sc6c(CCCCCCCCCCC)c(/C=C7\C(=O)c8cc(F)c(F)cc8C7=C(C#N)C#N)sc6c5n(CC(CC)CCCC)c4c3n(CC(CC)CCCC)c21,14.77,-5.56,-3.65,-5.65,-4.09,,,,,,,OCS/MoO3,,
51723,10.1002/solr.202200908,COC(=O)C(C)(C)c1cc(C)cc(-c2sc3c4sc5cc(/C=C6/C(=O)c7cc(F)cc(c7)C(=O)/C6=C\c6cc(C(C)(C)C(=O)OC)c(-c7cc(C)cc(C(C)(C)C(=O)OC)c7)s6)sc5c4c(C(C)(C)C(=O)OC)ccc2-3)c1,CCCCCCCCCCCc1c(/C=C2\C(=O)c3cc(F)c(F)cc3C2=C(C#N)C#N)sc2c1sc1c3c4nsnc4c4c5sc6c(CCCCCCCCCCC)c(/C=C7\C(=O)c8cc(F)c(F)cc8C7=C(C#N)C#N)sc6c5n(CC(CC)CCCC)c4c3n(CC(CC)CCCC)c21,15.04,-5.56,-3.65,-5.65,-4.09,,,,,,,OCS-ODA/MoO3,,
51724,10.1002/solr.202200908,COC(=O)C(C)(C)c1cc(C)cc(-c2sc3c4sc5cc(/C=C6/C(=O)c7cc(F)cc(c7)C(=O)/C6=C\c6cc(C(C)(C)C(=O)OC)c(-c7cc(C)cc(C(C)(C)C(=O)OC)c7)s6)sc5c4c(C(C)(C)C(=O)OC)ccc2-3)c1,CCCCCCCCCCCc1c(/C=C2\C(=O)c3cc(F)c(F)cc3C2=C(C#N)C#N)sc2c1sc1c3c4nsnc4c4c5sc6c(CCCCCCCCCCC)c(/C=C7\C(=O)c8cc(F)c(F)cc8C7=C(C#N)C#N)sc6c5n(CC(CC)CCCC)c4c3n(CC(CC)CCCC)c21,1.84,-5.56,-3.65,-5.65,-4.09,,,,,inverted,ZnO,OCS/MoO3,,
51725,10.1002/solr.202200908,COC(=O)C(C)(C)c1cc(C)cc(-c2sc3c4sc5cc(/C=C6/C(=O)c7cc(F)cc(c7)C(=O)/C6=C\c6cc(C(C)(C)C(=O)OC)c(-c7cc(C)cc(C(C)(C)C(=O)OC)c7)s6)sc5c4c(C(C)(C)C(=O)OC)ccc2-3)c1,CCCCCCCCCCCc1c(/C=C2\C(=O)c3cc(F)c(F)cc3C2=C(C#N)C#N)sc2c1sc1c3c4nsnc4c4c5sc6c(CCCCCCCCCCC)c(/C=C7\C(=O)c8cc(F)c(F)cc8C7=C(C#N)C#N)sc6c5n(CC(CC)CCCC)c4c3n(CC(CC)CCCC)c21,7.68,-5.56,-3.65,-5.65,-4.09,,,,,inverted,,OCS,,
51726,10.1002/solr.202200908,COC(=O)C(C)(C)c1cc(C)cc(-c2sc3c4sc5cc(/C=C6/C(=O)c7cc(F)cc(c7)C(=O)/C6=C\c6cc(C(C)(C)C(=O)OC)c(-c7cc(C)cc(C(C)(C)C(=O)OC)c7)s6)sc5c4c(C(C)(C)C(=O)OC)ccc2-3)c1,CCCCCCCCCCCc1c(/C=C2\C(=O)c3cc(F)c(F)cc3C2=C(C#N)C#N)sc2c1sc1c3c4nsnc4c4c5sc6c(CCCCCCCCCCC)c(/C=C7\C(=O)c8cc(F)c(F)cc8C7=C(C#N)C#N)sc6c5n(CC(CC)CCCC)c4c3n(CC(CC)CCCC)c21,8.82,-5.56,-3.65,-5.65,-4.09,,,,,inverted,,OCS-ODA,,
51732,10.1002/solr.202200957,COC(=O)C(C)(C)c1cc(C)cc(-c2sc3c4sc5cc(/C=C6/C(=O)c7cc(F)cc(c7)C(=O)/C6=C\c6cc(C(C)(C)C(=O)OC)c(-c7cc(C)cc(C(C)(C)C(=O)OC)c7)s6)sc5c4c(C(C)(C)C(=O)OC)ccc2-3)c1,CCCCCCCCCc1c(/C=C2\C(=O)c3ccc(Cl)cc3C2=C(C#N)C#N)sc2c1sc1c3c4nsnc4c4c5sc6c(CCCCCCCCC)c(/C=C7\C(=O)c8ccc(Cl)cc8C7=C(C#N)C#N)sc6c5n(CC(CCCC)CCCCCC)c4c3n(CC(CCCC)CCCCCC)c21,17.12,-5.56,-3.65,-5.57,-3.74,,,,,inverted,ZnO,MoO3,,
51748,10.1002/solr.202200965,CCCCCCC(CCCC)Cc1csc(-c2cc3c4nsnc4c4cc(-c5cc(CC(CCCC)CCCCCC)c(-c6cc7c(-c8cc(F)c(CC(CC)CCCC)s8)c8sccc8c(-c8cc(F)c(CC(CC)CCCC)s8)c7s6)s5)sc4c3s2)c1,CCCCCCCCCCCc1c(/C=C2\C(=O)c3cc(F)c(F)cc3C2=C(C#N)C#N)sc2c1sc1c3c4nsnc4c4c5sc6c(CCCCCCCCCCC)c(/C=C7\C(=O)c8cc(F)c(F)cc8C7=C(C#N)C#N)sc6c5n(CC(CC)CCCC)c4c3n(CC(CC)CCCC)c21,16.63,-5.51,-2.77,-5.65,-4.09,,,,,,,PEDOT:PSS with PdSe2 QDs,,
51749,10.1002/solr.202200965,CCCCCCC(CCCC)Cc1csc(-c2cc3c4nsnc4c4cc(-c5cc(CC(CCCC)CCCCCC)c(-c6cc7c(-c8cc(F)c(CC(CC)CCCC)s8)c8sccc8c(-c8cc(F)c(CC(CC)CCCC)s8)c7s6)s5)sc4c3s2)c1,CCCCCCCCCCCc1c(/C=C2\C(=O)c3cc(F)c(F)cc3C2=C(C#N)C#N)sc2c1sc1c3c4nsnc4c4c5sc6c(CCCCCCCCCCC)c(/C=C7\C(=O)c8cc(F)c(F)cc8C7=C(C#N)C#N)sc6c5n(CC(CC)CCCC)c4c3n(CC(CC)CCCC)c21,17.18,-5.51,-2.77,-5.65,-4.09,,,,,,,PEDOT:PSS with PdSe2 QDs,,
51750,10.1002/solr.202200965,CCCCCCC(CCCC)Cc1csc(-c2cc3c4nsnc4c4cc(-c5cc(CC(CCCC)CCCCCC)c(-c6cc7c(-c8cc(F)c(CC(CC)CCCC)s8)c8sccc8c(-c8cc(F)c(CC(CC)CCCC)s8)c7s6)s5)sc4c3s2)c1,CCCCCCCCCCCc1c(/C=C2\C(=O)c3cc(F)c(F)cc3C2=C(C#N)C#N)sc2c1sc1c3c4nsnc4c4c5sc6c(CCCCCCCCCCC)c(/C=C7\C(=O)c8cc(F)c(F)cc8C7=C(C#N)C#N)sc6c5n(CC(CC)CCCC)c4c3n(CC(CC)CCCC)c21,18.12,-5.51,-2.77,-5.65,-4.09,,,,,,,PEDOT:PSS with PdSe2 QDs,,
51751,10.1002/solr.202200965,CCCCCCC(CCCC)Cc1csc(-c2cc3c4nsnc4c4cc(-c5cc(CC(CCCC)CCCCCC)c(-c6cc7c(-c8cc(F)c(CC(CC)CCCC)s8)c8sccc8c(-c8cc(F)c(CC(CC)CCCC)s8)c7s6)s5)sc4c3s2)c1,CCCCCCCCCCCc1c(/C=C2\C(=O)c3cc(F)c(F)cc3C2=C(C#N)C#N)sc2c1sc1c3c4nsnc4c4c5sc6c(CCCCCCCCCCC)c(/C=C7\C(=O)c8cc(F)c(F)cc8C7=C(C#N)C#N)sc6c5n(CC(CC)CCCC)c4c3n(CC(CC)CCCC)c21,16.66,-5.51,-2.77,-5.65,-4.09,,,,1 vol%,,,PEDOT:PSS with PdSe2 QDs,,
51752,10.1002/solr.202200965,CCCCCCC(CCCC)Cc1csc(-c2cc3c4nsnc4c4cc(-c5cc(CC(CCCC)CCCCCC)c(-c6cc7c(-c8cc(F)c(CC(CC)CCCC)s8)c8sccc8c(-c8cc(F)c(CC(CC)CCCC)s8)c7s6)s5)sc4c3s2)c1,CCCCCCCCCCCc1c(/C=C2\C(=O)c3cc(F)c(F)cc3C2=C(C#N)C#N)sc2c1sc1c3c4nsnc4c4c5sc6c(CCCCCCCCCCC)c(/C=C7\C(=O)c8cc(F)c(F)cc8C7=C(C#N)C#N)sc6c5n(CC(CC)CCCC)c4c3n(CC(CC)CCCC)c21,16.46,-5.51,-2.77,-5.65,-4.09,,,,2 vol%,,,PEDOT:PSS with PdSe2 QDs,,
51753,10.1002/solr.202200965,CCCCCCC(CCCC)Cc1csc(-c2cc3c4nsnc4c4cc(-c5cc(CC(CCCC)CCCCCC)c(-c6cc7c(-c8cc(F)c(CC(CC)CCCC)s8)c8sccc8c(-c8cc(F)c(CC(CC)CCCC)s8)c7s6)s5)sc4c3s2)c1,CCCCCCCCCCCc1c(/C=C2\C(=O)c3cc(F)c(F)cc3C2=C(C#N)C#N)sc2c1sc1c3c4nsnc4c4c5sc6c(CCCCCCCCCCC)c(/C=C7\C(=O)c8cc(F)c(F)cc8C7=C(C#N)C#N)sc6c5n(CC(CC)CCCC)c4c3n(CC(CC)CCCC)c21,14.76,-5.51,-2.77,-5.65,-4.09,,,,3 vol%,,,PEDOT:PSS with PdSe2 QDs,,
51766,10.1002/solr.202200994,COC(=O)C(C)(C)c1cc(C)cc(-c2sc3c4sc5cc(/C=C6/C(=O)c7cc(F)cc(c7)C(=O)/C6=C\c6cc(C(C)(C)C(=O)OC)c(-c7cc(C)cc(C(C)(C)C(=O)OC)c7)s6)sc5c4c(C(C)(C)C(=O)OC)ccc2-3)c1,CCCCCCCCCCCc1c(/C=C2\C(=O)c3cc(F)c(F)cc3C2=C(C#N)C#N)sc2c1sc1c3c4nsnc4c4c5sc6c(CCCCCCCCCCC)c(/C=C7\C(=O)c8cc(F)c(F)cc8C7=C(C#N)C#N)sc6c5n(CC(CC)CCCC)c4c3n(CC(CC)CCCC)c21,15.99,-5.56,-3.65,-5.65,-4.09,,,,,conventional,Phen-NaDPO,PEDOT:PSS,,
51767,10.1002/solr.202200994,COC(=O)C(C)(C)c1cc(C)cc(-c2sc3c4sc5cc(/C=C6/C(=O)c7cc(F)cc(c7)C(=O)/C6=C\c6cc(C(C)(C)C(=O)OC)c(-c7cc(C)cc(C(C)(C)C(=O)OC)c7)s6)sc5c4c(C(C)(C)C(=O)OC)ccc2-3)c1,CCCCCCCCCCCc1c(/C=C2\C(=O)c3cc(F)c(F)cc3C2=C(C#N)C#N)sc2c1sc1c3c4nsnc4c4c5sc6c(CCCCCCCCCCC)c(/C=C7\C(=O)c8cc(F)c(F)cc8C7=C(C#N)C#N)sc6c5n(CC(CC)CCCC)c4c3n(CC(CC)CCCC)c21,16.63,-5.56,-3.65,-5.65,-4.09,,,,,conventional,Phen-NaDPO,PEDOT:PSS,,DIB
51768,10.1002/solr.202200994,COC(=O)C(C)(C)c1cc(C)cc(-c2sc3c4sc5cc(/C=C6/C(=O)c7cc(F)cc(c7)C(=O)/C6=C\c6cc(C(C)(C)C(=O)OC)c(-c7cc(C)cc(C(C)(C)C(=O)OC)c7)s6)sc5c4c(C(C)(C)C(=O)OC)ccc2-3)c1,CCCCCCCCCCCc1c(/C=C2\C(=O)c3cc(F)c(F)cc3C2=C(C#N)C#N)sc2c1sc1c3c4nsnc4c4c5sc6c(CCCCCCCCCCC)c(/C=C7\C(=O)c8cc(F)c(F)cc8C7=C(C#N)C#N)sc6c5n(CC(CC)CCCC)c4c3n(CC(CC)CCCC)c21,16.8,-5.56,-3.65,-5.65,-4.09,,,,,conventional,Phen-NaDPO,PEDOT:PSS,,DCT
51769,10.1002/solr.202200994,COC(=O)C(C)(C)c1cc(C)cc(-c2sc3c4sc5cc(/C=C6/C(=O)c7cc(F)cc(c7)C(=O)/C6=C\c6cc(C(C)(C)C(=O)OC)c(-c7cc(C)cc(C(C)(C)C(=O)OC)c7)s6)sc5c4c(C(C)(C)C(=O)OC)ccc2-3)c1,CCCCCCCCCCCc1c(/C=C2\C(=O)c3cc(F)c(F)cc3C2=C(C#N)C#N)sc2c1sc1c3c4nsnc4c4c5sc6c(CCCCCCCCCCC)c(/C=C7\C(=O)c8cc(F)c(F)cc8C7=C(C#N)C#N)sc6c5n(CC(CC)CCCC)c4c3n(CC(CC)CCCC)c21,17.29,-5.56,-3.65,-5.65,-4.09,,,,,conventional,Phen-NaDPO,PEDOT:PSS,,DBT
51770,10.1002/solr.202200994,COC(=O)C(C)(C)c1cc(C)cc(-c2sc3c4sc5cc(/C=C6/C(=O)c7cc(F)cc(c7)C(=O)/C6=C\c6cc(C(C)(C)C(=O)OC)c(-c7cc(C)cc(C(C)(C)C(=O)OC)c7)s6)sc5c4c(C(C)(C)C(=O)OC)ccc2-3)c1,CCCCCCCCCCCc1c(/C=C2\C(=O)c3cc(F)c(F)cc3C2=C(C#N)C#N)sc2c1sc1c3c4nsnc4c4c5sc6c(CCCCCCCCCCC)c(/C=C7\C(=O)c8cc(F)c(F)cc8C7=C(C#N)C#N)sc6c5n(CC(CC)CCCC)c4c3n(CC(CC)CCCC)c21,17.48,-5.56,-3.65,-5.65,-4.09,,,,,conventional,Phen-NaDPO,PEDOT:PSS,,DIT
51779,10.1002/solr.202201011,CCCCCCC(CCCC)Cc1csc(-c2cc3c4nsnc4c4cc(-c5cc(CC(CCCC)CCCCCC)c(-c6cc7c(-c8cc(Cl)c(CC(CC)CCCC)s8)c8sccc8c(-c8cc(Cl)c(CC(CC)CCCC)s8)c7s6)s5)sc4c3s2)c1,CCCCCCCCCc1c(C=C2C(=O)c3cc(Cl)c(Cl)cc3C2=C(C#N)C#N)sc2c1sc1c3c4nsnc4c4c5sc6c(CCCCCCCCC)c(C=C7C(=O)c8cc(Cl)c(Cl)cc8C7=C(C#N)C#N)sc6c5n(CC(CCCC)CCCCCC)c4c3n(CC(CCCC)CCCCCC)c21,17.44,-5.51,-2.77,-5.68,-3.9,,,,,conventional,PNDIT-F3N,PEDOT:PSS,o-xylene,
51780,10.1002/solr.202201011,CCCCCCC(CCCC)Cc1csc(-c2cc3c4nsnc4c4cc(-c5cc(CC(CCCC)CCCCCC)c(-c6cc7c(-c8cc(Cl)c(CC(CC)CCCC)s8)c8sccc8c(-c8cc(Cl)c(CC(CC)CCCC)s8)c7s6)s5)sc4c3s2)c1,CCCCCCCCCc1c(C=C2C(=O)c3cc(Cl)c(Cl)cc3C2=C(C#N)C#N)sc2c1sc1c3c4nsnc4c4c5sc6c(CCCCCCCCC)c(C=C7C(=O)c8cc(Cl)c(Cl)cc8C7=C(C#N)C#N)sc6c5n(CC(CCCC)CCCCCC)c4c3n(CC(CCCC)CCCCCC)c21,17.3,-5.51,-2.77,-5.68,-3.9,,,,,conventional,PNDIT-F3N,PEDOT:PSS,o-xylene,
51781,10.1002/solr.202201011,CCCCCCC(CCCC)Cc1csc(-c2cc3c4nsnc4c4cc(-c5cc(CC(CCCC)CCCCCC)c(-c6cc7c(-c8cc(Cl)c(CC(CC)CCCC)s8)c8sccc8c(-c8cc(Cl)c(CC(CC)CCCC)s8)c7s6)s5)sc4c3s2)c1,CCCCCCCCCc1c(C=C2C(=O)c3cc(Cl)c(Cl)cc3C2=C(C#N)C#N)sc2c1sc1c3c4nsnc4c4c5sc6c(CCCCCCCCC)c(C=C7C(=O)c8cc(Cl)c(Cl)cc8C7=C(C#N)C#N)sc6c5n(CC(CCCC)CCCCCC)c4c3n(CC(CCCC)CCCCCC)c21,18.21,-5.51,-2.77,-5.68,-3.9,,,,5,conventional,PNDIT-F3N,PEDOT:PSS,o-xylene,
51782,10.1002/solr.202201011,CCCCCCC(CCCC)Cc1csc(-c2cc3c4nsnc4c4cc(-c5cc(CC(CCCC)CCCCCC)c(-c6cc7c(-c8cc(Cl)c(CC(CC)CCCC)s8)c8sccc8c(-c8cc(Cl)c(CC(CC)CCCC)s8)c7s6)s5)sc4c3s2)c1,CCCCCCCCCc1c(C=C2C(=O)c3cc(Cl)c(Cl)cc3C2=C(C#N)C#N)sc2c1sc1c3c4nsnc4c4c5sc6c(CCCCCCCCC)c(C=C7C(=O)c8cc(Cl)c(Cl)cc8C7=C(C#N)C#N)sc6c5n(CC(CCCC)CCCCCC)c4c3n(CC(CCCC)CCCCCC)c21,17.94,-5.51,-2.77,-5.68,-3.9,,,,5,conventional,PNDIT-F3N,PEDOT:PSS,o-xylene,
51783,10.1002/solr.202201012,COC(=O)C(C)(C)c1cc(C)cc(-c2sc3c4sc5cc(/C=C6/C(=O)c7cc(F)cc(c7)C(=O)/C6=C\c6cc(C(C)(C)C(=O)OC)c(-c7cc(C)cc(C(C)(C)C(=O)OC)c7)s6)sc5c4c(C(C)(C)C(=O)OC)ccc2-3)c1,CCCCCCCCCCCc1c(/C=C2\C(=O)c3cc(F)c(F)cc3C2=C(C#N)C#N)sc2c1sc1c3c4nsnc4c4c5sc6c(CCCCCCCCCCC)c(/C=C7\C(=O)c8cc(F)c(F)cc8C7=C(C#N)C#N)sc6c5n(CC(CC)CCCC)c4c3n(CC(CC)CCCC)c21,12.5,-5.56,-3.65,-5.65,-4.09,,,,,inverted,ZnO,MoO3,chlorobenzene,
51784,10.1002/solr.202201012,COC(=O)C(C)(C)c1cc(C)cc(-c2sc3c4sc5cc(/C=C6/C(=O)c7cc(F)cc(c7)C(=O)/C6=C\c6cc(C(C)(C)C(=O)OC)c(-c7cc(C)cc(C(C)(C)C(=O)OC)c7)s6)sc5c4c(C(C)(C)C(=O)OC)ccc2-3)c1,CCCCCCCCCCCc1c(/C=C2\C(=O)c3cc(F)c(F)cc3C2=C(C#N)C#N)sc2c1sc1c3c4nsnc4c4c5sc6c(CCCCCCCCCCC)c(/C=C7\C(=O)c8cc(F)c(F)cc8C7=C(C#N)C#N)sc6c5n(CC(CC)CCCC)c4c3n(CC(CC)CCCC)c21,16.0,-5.56,-3.65,-5.65,-4.09,,,,,inverted,ZnO,MoO3,chloroform,
51785,10.1002/solr.202201012,CCCCC(CC)Cc1ccc(-c2c3cc(-c4ccc(-c5sc(-c6cccs6)c6c5C(=O)c5c(CC(CC)CCCC)sc(CC(CC)CCCC)c5C6=O)s4)sc3c(-c3ccc(CC(CC)CCCC)s3)c3ccsc23)s1,CCCCCCCCCCCc1c(/C=C2\C(=O)c3cc(F)c(F)cc3C2=C(C#N)C#N)sc2c1sc1c3c4nsnc4c4c5sc6c(CCCCCCCCCCC)c(/C=C7\C(=O)c8cc(F)c(F)cc8C7=C(C#N)C#N)sc6c5n(CC(CC)CCCC)c4c3n(CC(CC)CCCC)c21,10.6,-5.33,-3.48,-5.65,-4.09,,,,,inverted,ZnO,MoO3,chlorobenzene,
51786,10.1002/solr.202201012,CCCCC(CC)Cc1ccc(-c2c3cc(-c4ccc(-c5sc(-c6cccs6)c6c5C(=O)c5c(CC(CC)CCCC)sc(CC(CC)CCCC)c5C6=O)s4)sc3c(-c3ccc(CC(CC)CCCC)s3)c3ccsc23)s1,CCCCCCCCCCCc1c(/C=C2\C(=O)c3cc(F)c(F)cc3C2=C(C#N)C#N)sc2c1sc1c3c4nsnc4c4c5sc6c(CCCCCCCCCCC)c(/C=C7\C(=O)c8cc(F)c(F)cc8C7=C(C#N)C#N)sc6c5n(CC(CC)CCCC)c4c3n(CC(CC)CCCC)c21,11.7,-5.33,-3.48,-5.65,-4.09,,,,,inverted,ZnO,MoO3,chloroform,
51797,10.1002/solr.202201046,CCCCC(CC)Cc1ccc(-c2c3cc(-c4ccc(-c5sc(-c6cccs6)c6c5C(=O)c5c(CC(CC)CCCC)sc(CC(CC)CCCC)c5C6=O)s4)sc3c(-c3ccc(CC(CC)CCCC)s3)c3ccsc23)s1,CCCCCCCCCCCc1c(/C=C2\C(=O)c3cc(F)c(F)cc3C2=C(C#N)C#N)sc2c1sc1c3c4nsnc4c4c5sc6c(CCCCCCCCCCC)c(/C=C7\C(=O)c8cc(F)c(F)cc8C7=C(C#N)C#N)sc6c5n(CC(CC)CCCC)c4c3n(CC(CC)CCCC)c21,11.98,-5.33,-3.48,-5.65,-4.09,,,1:1.2,,conventional,PFN,PEDOT:PSS,chloroform,DIO
51799,10.1002/solr.202201062,CCCCCCc1cc(-c2cc3c(-c4cc(Cl)c(CC(CC)CCCC)s4)c4sc(-c5cc(CCCCCC)c(-c6cc(CCCCCC)c(-c7ccc(/C=C8/SC(=S)N(CCCCCC)C8=O)s7)s6)s5)cc4c(-c4cc(Cl)c(CC(CC)CCCC)s4)c3s2)sc1-c1cc(CCCCCC)c(-c2ccc(/C=C3\SC(=S)N(CC(CC)CCCC)C3=O)s2)s1,CCCCCCCCCCCc1c(/C=C2\C(=O)c3cc(Cl)c(F)cc3C2=C(C#N)C#N)sc2c1sc1c3c4nsnc4c4c5sc6c(CCCCCCCCCCC)c(/C=C7\C(=O)c8cc(Cl)c(F)cc8C7=C(C#N)C#N)sc6c5n(CC(CC)CCCC)c4c3n(CC(CC)CCCC)c21,15.27,-5.46,-3.7,,,,,,,conventional,Phen-NaDPO,PEDOT:PSS,,
51805,10.1002/solr.202201084,CCCCCCC(CCCC)Cc1csc(-c2cc3c4nsnc4c4cc(-c5cc(CC(CCCC)CCCCCC)c(-c6cc7c(-c8cc(Cl)c(CC(CC)CCCC)s8)c8sccc8c(-c8cc(Cl)c(CC(CC)CCCC)s8)c7s6)s5)sc4c3s2)c1,CCCCCCCCCCCc1c(/C=C2\C(=O)c3cc(F)c(F)cc3C2=C(C#N)C#N)sc2c1sc1c3c4nsnc4c4c5sc6c(CCCCCCCCCCC)c(/C=C7\C(=O)c8cc(F)c(F)cc8C7=C(C#N)C#N)sc6c5n(CCC(CC)CCCC)c4c3n(CCC(CC)CCCC)c21,17.15,-5.51,-2.77,-5.64,-3.86,,,,,conventional,PNDIT-F3N,PEDOT:PSS,,
51806,10.1002/solr.202201084,CCCCCCC(CCCC)Cc1csc(-c2cc3c4nsnc4c4cc(-c5cc(CC(CCCC)CCCCCC)c(-c6cc7c(-c8cc(Cl)c(CC(CC)CCCC)s8)c8sccc8c(-c8cc(Cl)c(CC(CC)CCCC)s8)c7s6)s5)sc4c3s2)c1,CCCCCCCCCCCc1c(/C=C2\C(=O)c3cc(F)c(F)cc3C2=C(C#N)C#N)sc2c1sc1c3c4nsnc4c4c5sc6c(CCCCCCCCCCC)c(/C=C7\C(=O)c8cc(F)c(F)cc8C7=C(C#N)C#N)sc6c5n(CCC(CC)CCCC)c4c3n(CCC(CC)CCCC)c21,17.39,-5.51,-2.77,-5.64,-3.86,,,,,conventional,PNDIT-F3N,PEDOT:PSS,,DPE
51807,10.1002/solr.202201084,CCCCCCC(CCCC)Cc1csc(-c2cc3c4nsnc4c4cc(-c5cc(CC(CCCC)CCCCCC)c(-c6cc7c(-c8cc(Cl)c(CC(CC)CCCC)s8)c8sccc8c(-c8cc(Cl)c(CC(CC)CCCC)s8)c7s6)s5)sc4c3s2)c1,CCCCCCCCCCCc1c(/C=C2\C(=O)c3cc(F)c(F)cc3C2=C(C#N)C#N)sc2c1sc1c3c4nsnc4c4c5sc6c(CCCCCCCCCCC)c(/C=C7\C(=O)c8cc(F)c(F)cc8C7=C(C#N)C#N)sc6c5n(CCC(CC)CCCC)c4c3n(CCC(CC)CCCC)c21,17.91,-5.51,-2.77,-5.64,-3.86,,,,,conventional,PNDIT-F3N,PEDOT:PSS,,TOHA
51808,10.1002/solr.202201090,COC(=O)C(C)(C)c1cc(C)cc(-c2sc3c4sc5cc(/C=C6/C(=O)c7cc(F)cc(c7)C(=O)/C6=C\c6cc(C(C)(C)C(=O)OC)c(-c7cc(C)cc(C(C)(C)C(=O)OC)c7)s6)sc5c4c(C(C)(C)C(=O)OC)ccc2-3)c1,CCCCCCCCCCCc1c(/C=C2\C(=O)c3cc(F)c(F)cc3C2=C(C#N)C#N)sc2c1sc1c3c4nsnc4c4c5sc6c(CCCCCCCCCCC)c(/C=C7\C(=O)c8cc(F)c(F)cc8C7=C(C#N)C#N)sc6c5n(CC(CC)CCCC)c4c3n(CC(CC)CCCC)c21,16.34,-5.56,-3.65,-5.65,-4.09,115.0,,1:1.2 (BHJ),,conventional,PFN-Br,PEDOT:PSS,chloroform,
51809,10.1002/solr.202201090,COC(=O)C(C)(C)c1cc(C)cc(-c2sc3c4sc5cc(/C=C6/C(=O)c7cc(F)cc(c7)C(=O)/C6=C\c6cc(C(C)(C)C(=O)OC)c(-c7cc(C)cc(C(C)(C)C(=O)OC)c7)s6)sc5c4c(C(C)(C)C(=O)OC)ccc2-3)c1,CCCCCCCCCCCc1c(/C=C2\C(=O)c3cc(F)c(F)cc3C2=C(C#N)C#N)sc2c1sc1c3c4nsnc4c4c5sc6c(CCCCCCCCCCC)c(/C=C7\C(=O)c8cc(F)c(F)cc8C7=C(C#N)C#N)sc6c5n(CC(CC)CCCC)c4c3n(CC(CC)CCCC)c21,16.3,-5.56,-3.65,-5.65,-4.09,115.0,,1:1.2/1:1.2,,conventional,PFN-Br,PEDOT:PSS,chloroform,
51810,10.1002/solr.202201090,COC(=O)C(C)(C)c1cc(C)cc(-c2sc3c4sc5cc(/C=C6/C(=O)c7cc(F)cc(c7)C(=O)/C6=C\c6cc(C(C)(C)C(=O)OC)c(-c7cc(C)cc(C(C)(C)C(=O)OC)c7)s6)sc5c4c(C(C)(C)C(=O)OC)ccc2-3)c1,CCCCCCCCCCCc1c(/C=C2\C(=O)c3cc(F)c(F)cc3C2=C(C#N)C#N)sc2c1sc1c3c4nsnc4c4c5sc6c(CCCCCCCCCCC)c(/C=C7\C(=O)c8cc(F)c(F)cc8C7=C(C#N)C#N)sc6c5n(CC(CC)CCCC)c4c3n(CC(CC)CCCC)c21,16.85,-5.56,-3.65,-5.65,-4.09,115.0,,1:1/1:1.4,,conventional,PFN-Br,PEDOT:PSS,chloroform,
51811,10.1002/solr.202201090,COC(=O)C(C)(C)c1cc(C)cc(-c2sc3c4sc5cc(/C=C6/C(=O)c7cc(F)cc(c7)C(=O)/C6=C\c6cc(C(C)(C)C(=O)OC)c(-c7cc(C)cc(C(C)(C)C(=O)OC)c7)s6)sc5c4c(C(C)(C)C(=O)OC)ccc2-3)c1,CCCCCCCCCCCc1c(/C=C2\C(=O)c3cc(F)c(F)cc3C2=C(C#N)C#N)sc2c1sc1c3c4nsnc4c4c5sc6c(CCCCCCCCCCC)c(/C=C7\C(=O)c8cc(F)c(F)cc8C7=C(C#N)C#N)sc6c5n(CC(CC)CCCC)c4c3n(CC(CC)CCCC)c21,17.73,-5.56,-3.65,-5.65,-4.09,140.0,,1:0.8/1:1.6,,conventional,PFN-Br,PEDOT:PSS,chloroform,
51812,10.1002/solr.202201090,COC(=O)C(C)(C)c1cc(C)cc(-c2sc3c4sc5cc(/C=C6/C(=O)c7cc(F)cc(c7)C(=O)/C6=C\c6cc(C(C)(C)C(=O)OC)c(-c7cc(C)cc(C(C)(C)C(=O)OC)c7)s6)sc5c4c(C(C)(C)C(=O)OC)ccc2-3)c1,CCCCCCCCCCCc1c(/C=C2\C(=O)c3cc(F)c(F)cc3C2=C(C#N)C#N)sc2c1sc1c3c4nsnc4c4c5sc6c(CCCCCCCCCCC)c(/C=C7\C(=O)c8cc(F)c(F)cc8C7=C(C#N)C#N)sc6c5n(CC(CC)CCCC)c4c3n(CC(CC)CCCC)c21,17.08,-5.56,-3.65,-5.65,-4.09,140.0,,1:0.6/1:1.8,,conventional,PFN-Br,PEDOT:PSS,chloroform,
51813,10.1002/solr.202201090,CCCCCCCCC(CCCCCC)COc1cnc2c(-c3cccs3)c(F)c(F)cc2n1,CCCCCCCCCCCc1c(/C=C2\C(=O)c3cc(F)c(F)cc3C2=C(C#N)C#N)sc2c1sc1c3c4nsnc4c4c5sc6c(CCCCCCCCCCC)c(/C=C7\C(=O)c8cc(F)c(F)cc8C7=C(C#N)C#N)sc6c5n(CC(CC)CCCC)c4c3n(CC(CC)CCCC)c21,16.82,-5.54,-2.92,-5.65,-4.09,120.0,,1:1.2 (BHJ),,conventional,PFN-Br,PEDOT:PSS,chloroform,
51814,10.1002/solr.202201090,CCCCCCCCC(CCCCCC)COc1cnc2c(-c3cccs3)c(F)c(F)cc2n1,CCCCCCCCCCCc1c(/C=C2\C(=O)c3cc(F)c(F)cc3C2=C(C#N)C#N)sc2c1sc1c3c4nsnc4c4c5sc6c(CCCCCCCCCCC)c(/C=C7\C(=O)c8cc(F)c(F)cc8C7=C(C#N)C#N)sc6c5n(CC(CC)CCCC)c4c3n(CC(CC)CCCC)c21,16.4,-5.54,-2.92,-5.65,-4.09,120.0,,1:1.2/1:1.2,,conventional,PFN-Br,PEDOT:PSS,chloroform,
51815,10.1002/solr.202201090,CCCCCCCCC(CCCCCC)COc1cnc2c(-c3cccs3)c(F)c(F)cc2n1,CCCCCCCCCCCc1c(/C=C2\C(=O)c3cc(F)c(F)cc3C2=C(C#N)C#N)sc2c1sc1c3c4nsnc4c4c5sc6c(CCCCCCCCCCC)c(/C=C7\C(=O)c8cc(F)c(F)cc8C7=C(C#N)C#N)sc6c5n(CC(CC)CCCC)c4c3n(CC(CC)CCCC)c21,17.81,-5.54,-2.92,-5.65,-4.09,130.0,,1:1.0/1:1.4,,conventional,PFN-Br,PEDOT:PSS,chloroform,
51816,10.1002/solr.202201090,CCCCCCCCC(CCCCCC)COc1cnc2c(-c3cccs3)c(F)c(F)cc2n1,CCCCCCCCCCCc1c(/C=C2\C(=O)c3cc(F)c(F)cc3C2=C(C#N)C#N)sc2c1sc1c3c4nsnc4c4c5sc6c(CCCCCCCCCCC)c(/C=C7\C(=O)c8cc(F)c(F)cc8C7=C(C#N)C#N)sc6c5n(CC(CC)CCCC)c4c3n(CC(CC)CCCC)c21,17.33,-5.54,-2.92,-5.65,-4.09,130.0,,1:0.8/1:1.6,,conventional,PFN-Br,PEDOT:PSS,chloroform,
51817,10.1002/solr.202201106,COC(=O)C(C)(C)c1cc(C)cc(-c2sc3c4sc5cc(/C=C6/C(=O)c7cc(F)cc(c7)C(=O)/C6=C\c6cc(C(C)(C)C(=O)OC)c(-c7cc(C)cc(C(C)(C)C(=O)OC)c7)s6)sc5c4c(C(C)(C)C(=O)OC)ccc2-3)c1,CCCCCCCCCCCc1c(/C=C2\C(=O)c3cc(Cl)c(Cl)cc3C2=C(C#N)C#N)sc2c1sc1c3c4nsnc4c4c5sc6c(CCCCCCCCCCC)c(/C=C7\C(=O)c8cc(Cl)c(Cl)cc8C7=C(C#N)C#N)sc6c5n(CC(CCCC)CCCCCC)c4c3n(CC(CCCC)CCCCCC)c21,14.9,-5.56,-3.65,-5.68,-4.1,,,,,,PFN-Br,,,
51818,10.1002/solr.202201106,COC(=O)C(C)(C)c1cc(C)cc(-c2sc3c4sc5cc(/C=C6/C(=O)c7cc(F)cc(c7)C(=O)/C6=C\c6cc(C(C)(C)C(=O)OC)c(-c7cc(C)cc(C(C)(C)C(=O)OC)c7)s6)sc5c4c(C(C)(C)C(=O)OC)ccc2-3)c1,CCCCCCCCCCCc1c(/C=C2\C(=O)c3cc(Cl)c(Cl)cc3C2=C(C#N)C#N)sc2c1sc1c3c4nsnc4c4c5sc6c(CCCCCCCCCCC)c(/C=C7\C(=O)c8cc(Cl)c(Cl)cc8C7=C(C#N)C#N)sc6c5n(CC(CCCC)CCCCCC)c4c3n(CC(CCCC)CCCCCC)c21,17.4,-5.56,-3.65,-5.68,-4.1,,,,,conventional,PFN-Br,PEDOT:PSS,,
