Repository: JiYiqaq/PCE-KA-GNN

# Data directory

- `raw/Active_Database.csv` is the immutable source dataset bundled under CC BY 4.0. Do not overwrite it with processed data.
- `processed/` is created and populated by the training pipeline. Generated `.pt` and `.pth` caches are intentionally ignored by Git because they can exceed GitHub's normal single-file limit.

See `../DATA_LICENSE.md` for provenance, license and checksum information.

File: data/processed/device_records.csv (part 74 of 250)
record_id,doi,donor_smiles,acceptor_smiles,pce,homo_d,lumo_d,homo_a,lumo_a,active_layer_thickness,annealing_temp,d_a_ratio,additive_ratio,device_type,etl_canonical,htl_canonical,solvent_canonical,additive_canonical
51819,10.1002/solr.202201106,COC(=O)C(C)(C)c1cc(C)cc(-c2sc3c4sc5cc(/C=C6/C(=O)c7cc(F)cc(c7)C(=O)/C6=C\c6cc(C(C)(C)C(=O)OC)c(-c7cc(C)cc(C(C)(C)C(=O)OC)c7)s6)sc5c4c(C(C)(C)C(=O)OC)ccc2-3)c1,CCCCCCCCCCCc1c(/C=C2\C(=O)c3cc(Cl)c(Cl)cc3C2=C(C#N)C#N)sc2c1sc1c3c4nsnc4c4c5sc6c(CCCCCCCCCCC)c(/C=C7\C(=O)c8cc(Cl)c(Cl)cc8C7=C(C#N)C#N)sc6c5n(CC(CCCC)CCCCCC)c4c3n(CC(CCCC)CCCCCC)c21,17.4,-5.56,-3.65,-5.68,-4.1,,,,,,PFN-Br,BnPA,,
51820,10.1002/solr.202201106,COC(=O)C(C)(C)c1cc(C)cc(-c2sc3c4sc5cc(/C=C6/C(=O)c7cc(F)cc(c7)C(=O)/C6=C\c6cc(C(C)(C)C(=O)OC)c(-c7cc(C)cc(C(C)(C)C(=O)OC)c7)s6)sc5c4c(C(C)(C)C(=O)OC)ccc2-3)c1,CCCCCCCCCCCc1c(/C=C2\C(=O)c3cc(Cl)c(Cl)cc3C2=C(C#N)C#N)sc2c1sc1c3c4nsnc4c4c5sc6c(CCCCCCCCCCC)c(/C=C7\C(=O)c8cc(Cl)c(Cl)cc8C7=C(C#N)C#N)sc6c5n(CC(CCCC)CCCCCC)c4c3n(CC(CCCC)CCCCCC)c21,17.8,-5.56,-3.65,-5.68,-4.1,,,,,,PFN-Br,F5BnPA,,
51821,10.1002/solr.202201106,COC(=O)C(C)(C)c1cc(C)cc(-c2sc3c4sc5cc(/C=C6/C(=O)c7cc(F)cc(c7)C(=O)/C6=C\c6cc(C(C)(C)C(=O)OC)c(-c7cc(C)cc(C(C)(C)C(=O)OC)c7)s6)sc5c4c(C(C)(C)C(=O)OC)ccc2-3)c1,CCCCCCCCCCCc1c(/C=C2\C(=O)c3cc(Cl)c(Cl)cc3C2=C(C#N)C#N)sc2c1sc1c3c4nsnc4c4c5sc6c(CCCCCCCCCCC)c(/C=C7\C(=O)c8cc(Cl)c(Cl)cc8C7=C(C#N)C#N)sc6c5n(CC(CCCC)CCCCCC)c4c3n(CC(CCCC)CCCCCC)c21,18.0,-5.56,-3.65,-5.68,-4.1,,,,,,PFN-Br,BnPA:F5BnPA,,
51822,10.1002/solr.202201106,COC(=O)C(C)(C)c1cc(C)cc(-c2sc3c4sc5cc(/C=C6/C(=O)c7cc(F)cc(c7)C(=O)/C6=C\c6cc(C(C)(C)C(=O)OC)c(-c7cc(C)cc(C(C)(C)C(=O)OC)c7)s6)sc5c4c(C(C)(C)C(=O)OC)ccc2-3)c1,CCCCCCCCCCCc1c(/C=C2\C(=O)c3cc(Cl)c(Cl)cc3C2=C(C#N)C#N)sc2c1sc1c3c4nsnc4c4c5sc6c(CCCCCCCCCCC)c(/C=C7\C(=O)c8cc(Cl)c(Cl)cc8C7=C(C#N)C#N)sc6c5n(CC(CCCC)CCCCCC)c4c3n(CC(CCCC)CCCCCC)c21,12.2,-5.56,-3.65,-5.68,-4.1,,,,,,PFN-Br,BnPA:F5BnPA,,
51823,10.1002/solr.202201106,COC(=O)C(C)(C)c1cc(C)cc(-c2sc3c4sc5cc(/C=C6/C(=O)c7cc(F)cc(c7)C(=O)/C6=C\c6cc(C(C)(C)C(=O)OC)c(-c7cc(C)cc(C(C)(C)C(=O)OC)c7)s6)sc5c4c(C(C)(C)C(=O)OC)ccc2-3)c1,CCCCCCCCCCCc1c(/C=C2\C(=O)c3cc(Cl)c(Cl)cc3C2=C(C#N)C#N)sc2c1sc1c3c4nsnc4c4c5sc6c(CCCCCCCCCCC)c(/C=C7\C(=O)c8cc(Cl)c(Cl)cc8C7=C(C#N)C#N)sc6c5n(CC(CCCC)CCCCCC)c4c3n(CC(CCCC)CCCCCC)c21,15.2,-5.56,-3.65,-5.68,-4.1,,,,,,PFN-Br,BnPA:F5BnPA,,
51824,10.1002/solr.202201106,COC(=O)C(C)(C)c1cc(C)cc(-c2sc3c4sc5cc(/C=C6/C(=O)c7cc(F)cc(c7)C(=O)/C6=C\c6cc(C(C)(C)C(=O)OC)c(-c7cc(C)cc(C(C)(C)C(=O)OC)c7)s6)sc5c4c(C(C)(C)C(=O)OC)ccc2-3)c1,CCCCCCCCCCCc1c(/C=C2\C(=O)c3cc(Cl)c(Cl)cc3C2=C(C#N)C#N)sc2c1sc1c3c4nsnc4c4c5sc6c(CCCCCCCCCCC)c(/C=C7\C(=O)c8cc(Cl)c(Cl)cc8C7=C(C#N)C#N)sc6c5n(CC(CCCC)CCCCCC)c4c3n(CC(CCCC)CCCCCC)c21,14.9,-5.56,-3.65,-5.68,-4.1,,,,,,PFN-Br,BnPA:F5BnPA,,
51825,10.1002/solr.202201106,COC(=O)C(C)(C)c1cc(C)cc(-c2sc3c4sc5cc(/C=C6/C(=O)c7cc(F)cc(c7)C(=O)/C6=C\c6cc(C(C)(C)C(=O)OC)c(-c7cc(C)cc(C(C)(C)C(=O)OC)c7)s6)sc5c4c(C(C)(C)C(=O)OC)ccc2-3)c1,CCCCCCCCCCCc1c(/C=C2\C(=O)c3cc(Cl)c(Cl)cc3C2=C(C#N)C#N)sc2c1sc1c3c4nsnc4c4c5sc6c(CCCCCCCCCCC)c(/C=C7\C(=O)c8cc(Cl)c(Cl)cc8C7=C(C#N)C#N)sc6c5n(CC(CCCC)CCCCCC)c4c3n(CC(CCCC)CCCCCC)c21,15.0,-5.56,-3.65,-5.68,-4.1,,,,,,PFN-Br,BnPA:F5BnPA,,
51826,10.1002/solr.202201106,COC(=O)C(C)(C)c1cc(C)cc(-c2sc3c4sc5cc(/C=C6/C(=O)c7cc(F)cc(c7)C(=O)/C6=C\c6cc(C(C)(C)C(=O)OC)c(-c7cc(C)cc(C(C)(C)C(=O)OC)c7)s6)sc5c4c(C(C)(C)C(=O)OC)ccc2-3)c1,CCCCCCCCCCCc1c(/C=C2\C(=O)c3cc(Cl)c(Cl)cc3C2=C(C#N)C#N)sc2c1sc1c3c4nsnc4c4c5sc6c(CCCCCCCCCCC)c(/C=C7\C(=O)c8cc(Cl)c(Cl)cc8C7=C(C#N)C#N)sc6c5n(CC(CCCC)CCCCCC)c4c3n(CC(CCCC)CCCCCC)c21,15.3,-5.56,-3.65,-5.68,-4.1,,,,,,PFN-Br,BnPA:F5BnPA,,
51829,10.1002/solr.202201134,CCCCC(CC)Cc1sc(-c2c3cc(-c4cccc5nsnc45)sc3c(-c3cc(Cl)c(CC(CC)CCCC)s3)c3ccsc23)cc1Cl,CCCCCCCCCCCc1c(/C=C2\C(=O)c3ccccc3C2=C(C#N)C#N)sc2c1sc1c3c4nsnc4c4c5sc6c(CCCCCCCCCCC)c(/C=C7\C(=O)c8cc(-c9cc%10c(-c%11cc(CCCCCC)c(CC(CC)CCCC)s%11)c%11sccc%11c(-c%11cc(CCCCCC)c(CC(CC)CCCC)s%11)c%10s9)ccc8C7=C(C#N)C#N)sc6c5n(CC(CC)CCCC)c4c3n(CC(CC)CCCC)c21,8.66,-5.33,-3.48,-5.52,-3.84,,,4:3,,conventional,PDINO,PEDOT:PSS,chlorobenzene,
51830,10.1002/solr.202201134,CCCCC(CC)Cc1sc(-c2c3cc(-c4cccc5nsnc45)sc3c(-c3cc(Cl)c(CC(CC)CCCC)s3)c3ccsc23)cc1Cl,CCCCCCCCCCCc1c(/C=C2\C(=O)c3ccccc3C2=C(C#N)C#N)sc2c1sc1c3c4nsnc4c4c5sc6c(CCCCCCCCCCC)c(/C=C7\C(=O)c8cc(-c9cc%10c(-c%11cc(CCCCCC)c(CC(CC)CCCC)s%11)c%11sccc%11c(-c%11cc(CCCCCC)c(CC(CC)CCCC)s%11)c%10s9)ccc8C7=C(C#N)C#N)sc6c5n(CC(CC)CCCC)c4c3n(CC(CC)CCCC)c21,5.52,-5.33,-3.48,-5.52,-3.84,,,4:3,,conventional,PDINO,PEDOT:PSS,o-xylene,
51834,10.1002/solr.202300047,CCCCC(CC)Cc1ccc(-c2c3cc(-c4ccc(-c5sc(-c6cccs6)c6c5C(=O)c5c(CC(CC)CCCC)sc(CC(CC)CCCC)c5C6=O)s4)sc3c(-c3ccc(CC(CC)CCCC)s3)c3ccsc23)s1,CCCCCCc1ccc(C2(c3ccc(CCCCCC)cc3)c3cc(/C=C4\C(=O)c5ccccc5C4=C(C#N)C#N)sc3-c3sc4cc5c6c(sc5cc4c32)-c2sc(/C=C3\C(=O)c4ccccc4C3=C(C#N)C#N)cc2C6(c2ccc(CCCCCC)cc2)c2ccc(CCCCCC)cc2)cc1,9.37,-5.33,-3.48,-5.48,-3.85,,,1:1.1,,,ZnO,MoO3,,
51835,10.1002/solr.202300047,CCCCC(CC)Cc1ccc(-c2c3cc(-c4ccc(-c5sc(-c6cccs6)c6c5C(=O)c5c(CC(CC)CCCC)sc(CC(CC)CCCC)c5C6=O)s4)sc3c(-c3ccc(CC(CC)CCCC)s3)c3ccsc23)s1,CCCCCCc1ccc(C2(c3ccc(CCCCCC)cc3)c3cc(C=C4C(=O)c5ccccc5C4=C(C#N)C#N)sc3-c3sc4c(-c5ccc(CC(CC)CCCC)s5)c5c6c(sc5c(-c5ccc(CC(CC)CCCC)s5)c4c32)-c2sc(C=C3C(=O)c4ccccc4C3=C(C#N)C#N)cc2C6(c2ccc(CCCCCC)cc2)c2ccc(CCCCCC)cc2)cc1,9.38,-5.33,-3.48,-5.43,-3.8,,,1:1.1,,,ZnO,MoO3,,
51838,10.1002/solr.202300047,CCCCC(CC)Cc1ccc(-c2c3cc(-c4ccc(-c5sc(-c6cccs6)c6c5C(=O)c5c(CC(CC)CCCC)sc(CC(CC)CCCC)c5C6=O)s4)sc3c(-c3ccc(CC(CC)CCCC)s3)c3ccsc23)s1,CCCCCCc1ccc(C2(c3ccc(CCCCCC)cc3)c3cc(/C=C4\C(=O)c5ccccc5C4=C(C#N)C#N)sc3-c3sc4cc5c6c(sc5cc4c32)-c2sc(/C=C3\C(=O)c4ccccc4C3=C(C#N)C#N)cc2C6(c2ccc(CCCCCC)cc2)c2ccc(CCCCCC)cc2)cc1,9.2,-5.33,-3.48,-5.48,-3.85,,,1:1.1,,,ZnO,MoO3,,
51839,10.1002/solr.202300047,CCCCC(CC)Cc1ccc(-c2c3cc(-c4ccc(-c5sc(-c6cccs6)c6c5C(=O)c5c(CC(CC)CCCC)sc(CC(CC)CCCC)c5C6=O)s4)sc3c(-c3ccc(CC(CC)CCCC)s3)c3ccsc23)s1,CCCCCCc1ccc(C2(c3ccc(CCCCCC)cc3)c3cc(C=C4C(=O)c5ccccc5C4=C(C#N)C#N)sc3-c3sc4c(-c5ccc(CC(CC)CCCC)s5)c5c6c(sc5c(-c5ccc(CC(CC)CCCC)s5)c4c32)-c2sc(C=C3C(=O)c4ccccc4C3=C(C#N)C#N)cc2C6(c2ccc(CCCCCC)cc2)c2ccc(CCCCCC)cc2)cc1,9.3,-5.33,-3.48,-5.43,-3.8,,,1:1.1,,,ZnO,MoO3,,
51853,10.1002/solr.202300095,COC(=O)C(C)(C)c1cc(C)cc(-c2sc3c4sc5cc(/C=C6/C(=O)c7cc(F)cc(c7)C(=O)/C6=C\c6cc(C(C)(C)C(=O)OC)c(-c7cc(C)cc(C(C)(C)C(=O)OC)c7)s6)sc5c4c(C(C)(C)C(=O)OC)ccc2-3)c1,CCc1cc(CC)c(-c2cc(-c3cc(-c4c(CC)cc(CC)cc4CC)c(-c4sc(/C=C5\C(=O)c6cc(F)c(F)cc6C5=C(C#N)C#N)cc4CC)s3)sc2-c2sc(/C=C3\C(=O)c4cc(F)c(F)cc4C3=C(C#N)C#N)cc2CC)c(CC)c1,13.6,-5.49,-3.64,-5.67,-3.96,,,,,conventional,PFN-Br,PEDOT:PSS,,
51854,10.1002/solr.202300136,CCCCCCC(CCCC)Cc1csc(-c2cc3c4nsnc4c4cc(-c5cc(CC(CCCC)CCCCCC)c(-c6cc7c(-c8cc(F)c(CC(CC)CCCC)s8)c8sccc8c(-c8cc(F)c(CC(CC)CCCC)s8)c7s6)s5)sc4c3s2)c1,CCCCCCC(CCCC)Cc1c(/C=C2\C(=O)c3cc(F)c(F)cc3C2=C(C#N)C#N)sc2c1SC1c3c(c4c(c5nsnc35)c3sc5c(CC(CCCC)CCCCCC)c(/C=C6\C(=O)c7cc(F)c(F)cc7C6=C(C#N)C#N)sc5c3n4CC(CC)CCCC)N(CC(CC)CCCC)C21,16.43,-5.51,-2.77,-5.68,-3.9,,,,,conventional,PDIN,PEDOT:PSS,chlorobenzene,
51855,10.1002/solr.202300136,CCCCCCC(CCCC)Cc1csc(-c2cc3c4nsnc4c4cc(-c5cc(CC(CCCC)CCCCCC)c(-c6cc7c(-c8cc(F)c(CC(CC)CCCC)s8)c8sccc8c(-c8cc(F)c(CC(CC)CCCC)s8)c7s6)s5)sc4c3s2)c1,CCCCCCC(CCCC)Cc1c(/C=C2\C(=O)c3cc(F)c(F)cc3C2=C(C#N)C#N)sc2c1SC1c3c(c4c(c5nsnc35)c3sc5c(CC(CCCC)CCCCCC)c(/C=C6\C(=O)c7cc(F)c(F)cc7C6=C(C#N)C#N)sc5c3n4CC(CC)CCCC)N(CC(CC)CCCC)C21,17.1,-5.51,-2.77,-5.68,-3.9,,,,,conventional,PDIN,PEDOT:PSS,chlorobenzene,
51856,10.1002/solr.202300136,CCCCCCC(CCCC)Cc1csc(-c2cc3c4nsnc4c4cc(-c5cc(CC(CCCC)CCCCCC)c(-c6cc7c(-c8cc(F)c(CC(CC)CCCC)s8)c8sccc8c(-c8cc(F)c(CC(CC)CCCC)s8)c7s6)s5)sc4c3s2)c1,CCCCCCC(CCCC)Cc1c(/C=C2\C(=O)c3cc(F)c(F)cc3C2=C(C#N)C#N)sc2c1SC1c3c(c4c(c5nsnc35)c3sc5c(CC(CCCC)CCCCCC)c(/C=C6\C(=O)c7cc(F)c(F)cc7C6=C(C#N)C#N)sc5c3n4CC(CC)CCCC)N(CC(CC)CCCC)C21,18.02,-5.51,-2.77,-5.68,-3.9,,,,,conventional,PDIN,PEDOT:PSS,chlorobenzene,
51857,10.1002/solr.202300136,CCCCCCC(CCCC)Cc1csc(-c2cc3c4nsnc4c4cc(-c5cc(CC(CCCC)CCCCCC)c(-c6cc7c(-c8cc(F)c(CC(CC)CCCC)s8)c8sccc8c(-c8cc(F)c(CC(CC)CCCC)s8)c7s6)s5)sc4c3s2)c1,CCCCCCC(CCCC)Cc1c(/C=C2\C(=O)c3cc(F)c(F)cc3C2=C(C#N)C#N)sc2c1SC1c3c(c4c(c5nsnc35)c3sc5c(CC(CCCC)CCCCCC)c(/C=C6\C(=O)c7cc(F)c(F)cc7C6=C(C#N)C#N)sc5c3n4CC(CC)CCCC)N(CC(CC)CCCC)C21,17.03,-5.51,-2.77,-5.68,-3.9,,,,,conventional,PDIN,PEDOT:PSS,chlorobenzene,
51858,10.1002/solr.202300171,COC(=O)C(C)(C)c1cc(C)cc(-c2sc3c4sc5cc(/C=C6/C(=O)c7cc(F)cc(c7)C(=O)/C6=C\c6cc(C(C)(C)C(=O)OC)c(-c7cc(C)cc(C(C)(C)C(=O)OC)c7)s6)sc5c4c(C(C)(C)C(=O)OC)ccc2-3)c1,CCCCCCc1ccc(C2(c3ccc(CCCCCC)cc3)c3cc4c(cc3-c3sc5cc(/C=C6\C(=O)c7cc(F)c(F)cc7C6=C(C#N)C#N)sc5c32)C(c2ccc(CCCCCC)cc2)(c2ccc(CCCCCC)cc2)c2c-4sc3cc(/C=C4\C(=O)c5cc(F)c(F)cc5C4=C(C#N)C#N)sc23)cc1,13.18,-5.49,-3.64,-5.66,-4.14,,100.0,1:1,0.5%,conventional,PDINN,PEDOT:PSS,chloroform,DIO
51861,10.1002/solr.202300171,COC(=O)C(C)(C)c1cc(C)cc(-c2sc3c4sc5cc(/C=C6/C(=O)c7cc(F)cc(c7)C(=O)/C6=C\c6cc(C(C)(C)C(=O)OC)c(-c7cc(C)cc(C(C)(C)C(=O)OC)c7)s6)sc5c4c(C(C)(C)C(=O)OC)ccc2-3)c1,CCCCCCc1ccc(C2(c3ccc(CCCCCC)cc3)c3cc4c(cc3-c3sc5cc(/C=C6\C(=O)c7cc(Cl)c(Cl)cc7C6=C(C#N)C#N)sc5c32)C(c2ccc(CCCCCC)cc2)(c2ccc(CCCCCC)cc2)c2c-4sc3cc(/C=C4\C(=O)c5cc(Cl)c(Cl)cc5C4=C(C#N)C#N)sc23)cc1,12.32,-5.49,-3.64,-5.75,-4.09,,100.0,1:1,0.5%,conventional,PDINN,PEDOT:PSS,chloroform,DIO
51864,10.1002/solr.202300178,COC(=O)C(C)(C)c1cc(C)cc(-c2sc3c4sc5cc(/C=C6/C(=O)c7cc(F)cc(c7)C(=O)/C6=C\c6cc(C(C)(C)C(=O)OC)c(-c7cc(C)cc(C(C)(C)C(=O)OC)c7)s6)sc5c4c(C(C)(C)C(=O)OC)ccc2-3)c1,CCCCCCCCCc1c(C=C2C(=O)c3cc(Cl)c(Cl)cc3C2=C(C#N)C#N)sc2c1sc1c3c4nsnc4c4c5sc6c(CCCCCCCCC)c(C=C7C(=O)c8cc(Cl)c(Cl)cc8C7=C(C#N)C#N)sc6c5n(CC(CCCC)CCCCCC)c4c3n(CC(CCCC)CCCCCC)c21,14.0,-5.56,-3.65,-5.68,-3.9,,,,,inverted,ZnO,,,
51865,10.1002/solr.202300178,COC(=O)C(C)(C)c1cc(C)cc(-c2sc3c4sc5cc(/C=C6/C(=O)c7cc(F)cc(c7)C(=O)/C6=C\c6cc(C(C)(C)C(=O)OC)c(-c7cc(C)cc(C(C)(C)C(=O)OC)c7)s6)sc5c4c(C(C)(C)C(=O)OC)ccc2-3)c1,CCCCCCCCCc1c(C=C2C(=O)c3cc(Cl)c(Cl)cc3C2=C(C#N)C#N)sc2c1sc1c3c4nsnc4c4c5sc6c(CCCCCCCCC)c(C=C7C(=O)c8cc(Cl)c(Cl)cc8C7=C(C#N)C#N)sc6c5n(CC(CCCC)CCCCCC)c4c3n(CC(CCCC)CCCCCC)c21,15.1,-5.56,-3.65,-5.68,-3.9,,,,,inverted,EBA-treated ZnO,,,
51866,10.1002/solr.202300178,COC(=O)C(C)(C)c1cc(C)cc(-c2sc3c4sc5cc(/C=C6/C(=O)c7cc(F)cc(c7)C(=O)/C6=C\c6cc(C(C)(C)C(=O)OC)c(-c7cc(C)cc(C(C)(C)C(=O)OC)c7)s6)sc5c4c(C(C)(C)C(=O)OC)ccc2-3)c1,CCCCCCCCCc1c(C=C2C(=O)c3cc(Cl)c(Cl)cc3C2=C(C#N)C#N)sc2c1sc1c3c4nsnc4c4c5sc6c(CCCCCCCCC)c(C=C7C(=O)c8cc(Cl)c(Cl)cc8C7=C(C#N)C#N)sc6c5n(CC(CCCC)CCCCCC)c4c3n(CC(CCCC)CCCCCC)c21,15.4,-5.56,-3.65,-5.68,-3.9,,,,,inverted,EBA-treated ZnO,,,
51867,10.1002/solr.202300178,COC(=O)C(C)(C)c1cc(C)cc(-c2sc3c4sc5cc(/C=C6/C(=O)c7cc(F)cc(c7)C(=O)/C6=C\c6cc(C(C)(C)C(=O)OC)c(-c7cc(C)cc(C(C)(C)C(=O)OC)c7)s6)sc5c4c(C(C)(C)C(=O)OC)ccc2-3)c1,CCCCCCCCCc1c(C=C2C(=O)c3cc(Cl)c(Cl)cc3C2=C(C#N)C#N)sc2c1sc1c3c4nsnc4c4c5sc6c(CCCCCCCCC)c(C=C7C(=O)c8cc(Cl)c(Cl)cc8C7=C(C#N)C#N)sc6c5n(CC(CCCC)CCCCCC)c4c3n(CC(CCCC)CCCCCC)c21,15.6,-5.56,-3.65,-5.68,-3.9,,,,,inverted,EBA-treated ZnO,,,
51868,10.1002/solr.202300178,COC(=O)C(C)(C)c1cc(C)cc(-c2sc3c4sc5cc(/C=C6/C(=O)c7cc(F)cc(c7)C(=O)/C6=C\c6cc(C(C)(C)C(=O)OC)c(-c7cc(C)cc(C(C)(C)C(=O)OC)c7)s6)sc5c4c(C(C)(C)C(=O)OC)ccc2-3)c1,CCCCCCCCCc1c(C=C2C(=O)c3cc(Cl)c(Cl)cc3C2=C(C#N)C#N)sc2c1sc1c3c4nsnc4c4c5sc6c(CCCCCCCCC)c(C=C7C(=O)c8cc(Cl)c(Cl)cc8C7=C(C#N)C#N)sc6c5n(CC(CCCC)CCCCCC)c4c3n(CC(CCCC)CCCCCC)c21,13.5,-5.56,-3.65,-5.68,-3.9,,,,,inverted,EBA-treated ZnO,,,
51869,10.1002/solr.202300182,COC(=O)C(C)(C)c1cc(C)cc(-c2sc3c4sc5cc(/C=C6/C(=O)c7cc(F)cc(c7)C(=O)/C6=C\c6cc(C(C)(C)C(=O)OC)c(-c7cc(C)cc(C(C)(C)C(=O)OC)c7)s6)sc5c4c(C(C)(C)C(=O)OC)ccc2-3)c1,CCCCCCCCCCCc1c(/C=C2\C(=O)c3cc(F)c(F)cc3C2=C(C#N)C#N)sc2c1sc1c3c4nsnc4c4c5sc6c(CCCCCCCCCCC)c(/C=C7\C(=O)c8cc(F)c(F)cc8C7=C(C#N)C#N)sc6c5n(CC(CCCC)CCCCCC)c4c3n(CC(CCCC)CCCCCC)c21,16.6,-5.49,-3.64,-5.65,-4.1,,,,,conventional,PNDIT-F3N,PEDOT:PSS,,
51876,10.1002/solr.202300206,COC(=O)C(C)(C)c1cc(C)cc(-c2sc3c4sc5cc(/C=C6/C(=O)c7cc(F)cc(c7)C(=O)/C6=C\c6cc(C(C)(C)C(=O)OC)c(-c7cc(C)cc(C(C)(C)C(=O)OC)c7)s6)sc5c4c(C(C)(C)C(=O)OC)ccc2-3)c1,CCCCCCCCCc1c(C=C2C(=O)c3cc(Cl)c(Cl)cc3C2=C(C#N)C#N)sc2c1sc1c3c4nsnc4c4c5sc6c(CCCCCCCCC)c(C=C7C(=O)c8cc(Cl)c(Cl)cc8C7=C(C#N)C#N)sc6c5n(CC(CCCC)CCCCCC)c4c3n(CC(CCCC)CCCCCC)c21,17.42,-5.56,-3.65,-5.68,-3.9,,,1.0:1.2,,conventional,PDINN,PEDOT:PSS,chloroform,
51877,10.1002/solr.202300206,COC(=O)C(C)(C)c1cc(C)cc(-c2sc3c4sc5cc(/C=C6/C(=O)c7cc(F)cc(c7)C(=O)/C6=C\c6cc(C(C)(C)C(=O)OC)c(-c7cc(C)cc(C(C)(C)C(=O)OC)c7)s6)sc5c4c(C(C)(C)C(=O)OC)ccc2-3)c1,CCCCCCCCCc1c(C=C2C(=O)c3cc(Cl)c(Cl)cc3C2=C(C#N)C#N)sc2c1sc1c3c4nsnc4c4c5sc6c(CCCCCCCCC)c(C=C7C(=O)c8cc(Cl)c(Cl)cc8C7=C(C#N)C#N)sc6c5n(CC(CCCC)CCCCCC)c4c3n(CC(CCCC)CCCCCC)c21,17.08,-5.56,-3.65,-5.68,-3.9,,,1.0:1.2,,conventional,PDINN,PEDOT:PSS,toluene,
51880,10.1002/solr.202300211,COC(=O)C(C)(C)c1cc(C)cc(-c2sc3c4sc5cc(/C=C6/C(=O)c7cc(F)cc(c7)C(=O)/C6=C\c6cc(C(C)(C)C(=O)OC)c(-c7cc(C)cc(C(C)(C)C(=O)OC)c7)s6)sc5c4c(C(C)(C)C(=O)OC)ccc2-3)c1,CCCCCCCCCCCc1c(/C=C2\C(=O)c3cc(F)c(F)cc3C2=C(C#N)C#N)sc2c1sc1c3c4nsnc4c4c5sc6c(CCCCCCCCCCC)c(/C=C7\C(=O)c8cc(F)c(F)cc8C7=C(C#N)C#N)sc6c5n(CC(CC)CCCC)c4c3n(CC(CC)CCCC)c21,12.3,-5.56,-3.65,-5.65,-4.09,,,1.0:1.2,,conventional,BCP,PEDOT:PSS,,
51881,10.1002/solr.202300211,COC(=O)C(C)(C)c1cc(C)cc(-c2sc3c4sc5cc(/C=C6/C(=O)c7cc(F)cc(c7)C(=O)/C6=C\c6cc(C(C)(C)C(=O)OC)c(-c7cc(C)cc(C(C)(C)C(=O)OC)c7)s6)sc5c4c(C(C)(C)C(=O)OC)ccc2-3)c1,CCCCCCCCCCCc1c(/C=C2\C(=O)c3cc(F)c(F)cc3C2=C(C#N)C#N)sc2c1sc1c3c4nsnc4c4c5sc6c(CCCCCCCCCCC)c(/C=C7\C(=O)c8cc(F)c(F)cc8C7=C(C#N)C#N)sc6c5n(CC(CC)CCCC)c4c3n(CC(CC)CCCC)c21,11.57,-5.56,-3.65,-5.65,-4.09,,,0.8:1.2,,conventional,BCP,PEDOT:PSS,,
51882,10.1002/solr.202300211,COC(=O)C(C)(C)c1cc(C)cc(-c2sc3c4sc5cc(/C=C6/C(=O)c7cc(F)cc(c7)C(=O)/C6=C\c6cc(C(C)(C)C(=O)OC)c(-c7cc(C)cc(C(C)(C)C(=O)OC)c7)s6)sc5c4c(C(C)(C)C(=O)OC)ccc2-3)c1,CCCCCCCCCCCc1c(/C=C2\C(=O)c3cc(F)c(F)cc3C2=C(C#N)C#N)sc2c1sc1c3c4nsnc4c4c5sc6c(CCCCCCCCCCC)c(/C=C7\C(=O)c8cc(F)c(F)cc8C7=C(C#N)C#N)sc6c5n(CC(CC)CCCC)c4c3n(CC(CC)CCCC)c21,10.43,-5.56,-3.65,-5.65,-4.09,120.0,,0.6:1.2,,conventional,BCP,PEDOT:PSS,,
51883,10.1002/solr.202300211,COC(=O)C(C)(C)c1cc(C)cc(-c2sc3c4sc5cc(/C=C6/C(=O)c7cc(F)cc(c7)C(=O)/C6=C\c6cc(C(C)(C)C(=O)OC)c(-c7cc(C)cc(C(C)(C)C(=O)OC)c7)s6)sc5c4c(C(C)(C)C(=O)OC)ccc2-3)c1,CCCCCCCCCCCc1c(/C=C2\C(=O)c3cc(F)c(F)cc3C2=C(C#N)C#N)sc2c1sc1c3c4nsnc4c4c5sc6c(CCCCCCCCCCC)c(/C=C7\C(=O)c8cc(F)c(F)cc8C7=C(C#N)C#N)sc6c5n(CC(CC)CCCC)c4c3n(CC(CC)CCCC)c21,8.49,-5.56,-3.65,-5.65,-4.09,120.0,,0.4:1.2,,conventional,BCP,PEDOT:PSS,,
51885,10.1002/solr.202300211,COC(=O)C(C)(C)c1cc(C)cc(-c2sc3c4sc5cc(/C=C6/C(=O)c7cc(F)cc(c7)C(=O)/C6=C\c6cc(C(C)(C)C(=O)OC)c(-c7cc(C)cc(C(C)(C)C(=O)OC)c7)s6)sc5c4c(C(C)(C)C(=O)OC)ccc2-3)c1,CCCCCCCCCCCc1c(/C=C2\C(=O)c3cc(F)c(F)cc3C2=C(C#N)C#N)sc2c1sc1c3c4nsnc4c4c5sc6c(CCCCCCCCCCC)c(/C=C7\C(=O)c8cc(F)c(F)cc8C7=C(C#N)C#N)sc6c5n(CC(CC)CCCC)c4c3n(CC(CC)CCCC)c21,9.94,-5.56,-3.65,-5.65,-4.09,120.0,,0.6:1.2,,conventional,BCP,PEDOT:PSS,,
51886,10.1002/solr.202300211,COC(=O)C(C)(C)c1cc(C)cc(-c2sc3c4sc5cc(/C=C6/C(=O)c7cc(F)cc(c7)C(=O)/C6=C\c6cc(C(C)(C)C(=O)OC)c(-c7cc(C)cc(C(C)(C)C(=O)OC)c7)s6)sc5c4c(C(C)(C)C(=O)OC)ccc2-3)c1,CCCCCCCCCCCc1c(/C=C2\C(=O)c3cc(F)c(F)cc3C2=C(C#N)C#N)sc2c1sc1c3c4nsnc4c4c5sc6c(CCCCCCCCCCC)c(/C=C7\C(=O)c8cc(F)c(F)cc8C7=C(C#N)C#N)sc6c5n(CC(CC)CCCC)c4c3n(CC(CC)CCCC)c21,9.76,-5.56,-3.65,-5.65,-4.09,120.0,,0.6:1.2,,conventional,BCP,PEDOT:PSS,,
51887,10.1002/solr.202300211,COC(=O)C(C)(C)c1cc(C)cc(-c2sc3c4sc5cc(/C=C6/C(=O)c7cc(F)cc(c7)C(=O)/C6=C\c6cc(C(C)(C)C(=O)OC)c(-c7cc(C)cc(C(C)(C)C(=O)OC)c7)s6)sc5c4c(C(C)(C)C(=O)OC)ccc2-3)c1,CCCCCCCCCCCc1c(/C=C2\C(=O)c3cc(F)c(F)cc3C2=C(C#N)C#N)sc2c1sc1c3c4nsnc4c4c5sc6c(CCCCCCCCCCC)c(/C=C7\C(=O)c8cc(F)c(F)cc8C7=C(C#N)C#N)sc6c5n(CC(CC)CCCC)c4c3n(CC(CC)CCCC)c21,9.46,-5.56,-3.65,-5.65,-4.09,120.0,,0.6:1.2,,conventional,BCP,PEDOT:PSS,,
51888,10.1002/solr.202300211,COC(=O)C(C)(C)c1cc(C)cc(-c2sc3c4sc5cc(/C=C6/C(=O)c7cc(F)cc(c7)C(=O)/C6=C\c6cc(C(C)(C)C(=O)OC)c(-c7cc(C)cc(C(C)(C)C(=O)OC)c7)s6)sc5c4c(C(C)(C)C(=O)OC)ccc2-3)c1,CCCCCCCCCCCc1c(/C=C2\C(=O)c3cc(F)c(F)cc3C2=C(C#N)C#N)sc2c1sc1c3c4nsnc4c4c5sc6c(CCCCCCCCCCC)c(/C=C7\C(=O)c8cc(F)c(F)cc8C7=C(C#N)C#N)sc6c5n(CC(CC)CCCC)c4c3n(CC(CC)CCCC)c21,10.79,-5.56,-3.65,-5.65,-4.09,120.0,,0.6:1.2,,conventional,BCP,PEDOT:PSS,,
51889,10.1002/solr.202300211,COC(=O)C(C)(C)c1cc(C)cc(-c2sc3c4sc5cc(/C=C6/C(=O)c7cc(F)cc(c7)C(=O)/C6=C\c6cc(C(C)(C)C(=O)OC)c(-c7cc(C)cc(C(C)(C)C(=O)OC)c7)s6)sc5c4c(C(C)(C)C(=O)OC)ccc2-3)c1,CCCCCCCCCCCc1c(/C=C2\C(=O)c3cc(F)c(F)cc3C2=C(C#N)C#N)sc2c1sc1c3c4nsnc4c4c5sc6c(CCCCCCCCCCC)c(/C=C7\C(=O)c8cc(F)c(F)cc8C7=C(C#N)C#N)sc6c5n(CC(CC)CCCC)c4c3n(CC(CC)CCCC)c21,10.94,-5.56,-3.65,-5.65,-4.09,,,0.6:1.2,,conventional,BCP,PEDOT:PSS,,
51890,10.1002/solr.202300211,COC(=O)C(C)(C)c1cc(C)cc(-c2sc3c4sc5cc(/C=C6/C(=O)c7cc(F)cc(c7)C(=O)/C6=C\c6cc(C(C)(C)C(=O)OC)c(-c7cc(C)cc(C(C)(C)C(=O)OC)c7)s6)sc5c4c(C(C)(C)C(=O)OC)ccc2-3)c1,CCCCCCCCCCCc1c(/C=C2\C(=O)c3cc(F)c(F)cc3C2=C(C#N)C#N)sc2c1sc1c3c4nsnc4c4c5sc6c(CCCCCCCCCCC)c(/C=C7\C(=O)c8cc(F)c(F)cc8C7=C(C#N)C#N)sc6c5n(CC(CC)CCCC)c4c3n(CC(CC)CCCC)c21,10.7,-5.56,-3.65,-5.65,-4.09,120.0,,0.6:1.2,,conventional,BCP,PEDOT:PSS,,
51891,10.1002/solr.202300211,COC(=O)C(C)(C)c1cc(C)cc(-c2sc3c4sc5cc(/C=C6/C(=O)c7cc(F)cc(c7)C(=O)/C6=C\c6cc(C(C)(C)C(=O)OC)c(-c7cc(C)cc(C(C)(C)C(=O)OC)c7)s6)sc5c4c(C(C)(C)C(=O)OC)ccc2-3)c1,CCCCCCCCCCCc1c(/C=C2\C(=O)c3cc(F)c(F)cc3C2=C(C#N)C#N)sc2c1sc1c3c4nsnc4c4c5sc6c(CCCCCCCCCCC)c(/C=C7\C(=O)c8cc(F)c(F)cc8C7=C(C#N)C#N)sc6c5n(CC(CC)CCCC)c4c3n(CC(CC)CCCC)c21,10.29,-5.56,-3.65,-5.65,-4.09,120.0,,0.6:1.2,,conventional,BCP,PEDOT:PSS,,
51896,10.1002/solr.202300228,COC(=O)C(C)(C)c1cc(C)cc(-c2sc3c4sc5cc(/C=C6/C(=O)c7cc(F)cc(c7)C(=O)/C6=C\c6cc(C(C)(C)C(=O)OC)c(-c7cc(C)cc(C(C)(C)C(=O)OC)c7)s6)sc5c4c(C(C)(C)C(=O)OC)ccc2-3)c1,CCCCCCCCCCCc1c(/C=C2\C(=O)c3cc(Cl)c(Cl)cc3C2=C(C#N)C#N)sc2c1sc1c3c4nsnc4c4c5sc6c(CCCCCCCCCCC)c(/C=C7\C(=O)c8cc(Cl)c(Cl)cc8C7=C(C#N)C#N)sc6c5n(CC(CC)CCCC)c4c3n(CC(CC)CCCC)c21,16.46,-5.56,-3.65,-5.72,-4.16,,,1:1:0,,conventional,PDINO,PEDOT:PSS,,
51899,10.1002/solr.202300228,COC(=O)C(C)(C)c1cc(C)cc(-c2sc3c4sc5cc(/C=C6/C(=O)c7cc(F)cc(c7)C(=O)/C6=C\c6cc(C(C)(C)C(=O)OC)c(-c7cc(C)cc(C(C)(C)C(=O)OC)c7)s6)sc5c4c(C(C)(C)C(=O)OC)ccc2-3)c1,CCCCCCc1ccc(C2(c3ccc(CCCCCC)cc3)c3cc4c(cc3-c3sc5cc(C=C6C(=O)c7ccc(C)cc7C6=C(C#N)C#N)sc5c32)C(c2ccc(CCCCCC)cc2)(c2ccc(CCCCCC)cc2)c2c-4sc3cc(C=C4C(=O)c5ccc(C)cc5C4=C(C#N)C#N)sc23)cc1,9.22,-5.56,-3.65,,,,,1:0:1,,conventional,PDINO,PEDOT:PSS,,
51900,10.1002/solr.202300228,COC(=O)C(C)(C)c1cc(C)cc(-c2sc3c4sc5cc(/C=C6/C(=O)c7cc(F)cc(c7)C(=O)/C6=C\c6cc(C(C)(C)C(=O)OC)c(-c7cc(C)cc(C(C)(C)C(=O)OC)c7)s6)sc5c4c(C(C)(C)C(=O)OC)ccc2-3)c1,CCCCC(=O)OCC1(c2ccccc2)C2=CC=Cc3cccc4cccc5ccc6ccccc7cccc1c7c6c5c-4c3C2,9.43,-5.56,-3.65,-6.1,-3.9,,,1:0:1,,conventional,PDINO,PEDOT:PSS,,
51907,10.1002/solr.202300267,COC(=O)C(C)(C)c1cc(C)cc(-c2sc3c4sc5cc(/C=C6/C(=O)c7cc(F)cc(c7)C(=O)/C6=C\c6cc(C(C)(C)C(=O)OC)c(-c7cc(C)cc(C(C)(C)C(=O)OC)c7)s6)sc5c4c(C(C)(C)C(=O)OC)ccc2-3)c1,CCCCCCc1ccc(C2(c3ccc(CCCCCC)cc3)c3cc4c(cc3-c3sc5cc(/C=C6\C(=O)c7cc(Cl)c(Cl)cc7C6=C(C#N)C#N)sc5c32)C(c2ccc(CCCCCC)cc2)(c2ccc(CCCCCC)cc2)c2c-4sc3cc(/C=C4\C(=O)c5cc(Cl)c(Cl)cc5C4=C(C#N)C#N)sc23)cc1,12.05,-5.56,-3.65,-5.75,-4.09,,,,,conventional,PDINN,PEDOT:PSS,chloroform,
51909,10.1002/solr.202300267,COC(=O)C(C)(C)c1cc(C)cc(-c2sc3c4sc5cc(/C=C6/C(=O)c7cc(F)cc(c7)C(=O)/C6=C\c6cc(C(C)(C)C(=O)OC)c(-c7cc(C)cc(C(C)(C)C(=O)OC)c7)s6)sc5c4c(C(C)(C)C(=O)OC)ccc2-3)c1,CCCCCCc1ccc(C2(c3ccc(CCCCCC)cc3)c3cc4c(cc3-c3sc5cc(C=C6C(=O)c7ccccc7C6=C(C#N)C#N)sc5c32)C(c2ccc(CCCCCC)cc2)(c2ccc(CCCCCC)cc2)c2c-4sc3cc(C=C4C(=O)c5ccccc5C4=C(C#N)C#N)sc23)cc1,8.15,-5.56,-3.65,-5.576,-3.916,,,,,conventional,PDINN,PEDOT:PSS,chloroform,
51915,10.1002/solr.202300310,COC(=O)C(C)(C)c1cc(C)cc(-c2sc3c4sc5cc(/C=C6/C(=O)c7cc(F)cc(c7)C(=O)/C6=C\c6cc(C(C)(C)C(=O)OC)c(-c7cc(C)cc(C(C)(C)C(=O)OC)c7)s6)sc5c4c(C(C)(C)C(=O)OC)ccc2-3)c1,CCCCCCCCCCCc1c(/C=C2\C(=O)c3cc(F)c(F)cc3C2=C(C#N)C#N)sc2c1sc1c3c4nsnc4c4c5sc6c(CCCCCCCCCCC)c(/C=C7\C(=O)c8cc(F)c(F)cc8C7=C(C#N)C#N)sc6c5n(CC(CC)CCCC)c4c3n(CC(CC)CCCC)c21,15.67,-5.56,-3.65,-5.65,-4.09,,,1:1.2,,conventional,PDINO,PEDOT:PSS,,
51919,10.1002/solr.202300312,COC(=O)C(C)(C)c1cc(C)cc(-c2sc3c4sc5cc(/C=C6/C(=O)c7cc(F)cc(c7)C(=O)/C6=C\c6cc(C(C)(C)C(=O)OC)c(-c7cc(C)cc(C(C)(C)C(=O)OC)c7)s6)sc5c4c(C(C)(C)C(=O)OC)ccc2-3)c1,CCCCCCCCCCCc1c(/C=C2\C(=O)c3cc(F)c(F)cc3C2=C(C#N)C#N)sc2c1sc1c3c4nsnc4c4c5sc6c(CCCCCCCCCCC)c(/C=C7\C(=O)c8cc(F)c(F)cc8C7=C(C#N)C#N)sc6c5n(CC(CC)CCCC)c4c3n(CC(CC)CCCC)c21,14.78,-5.56,-3.65,-5.65,-4.09,,,,,inverted,ZnO,MoO3,,
51924,10.1002/solr.202300320,COC(=O)C(C)(C)c1cc(C)cc(-c2sc3c4sc5cc(/C=C6/C(=O)c7cc(F)cc(c7)C(=O)/C6=C\c6cc(C(C)(C)C(=O)OC)c(-c7cc(C)cc(C(C)(C)C(=O)OC)c7)s6)sc5c4c(C(C)(C)C(=O)OC)ccc2-3)c1,CCCCCCc1ccc(C2(c3ccc(CCCCCC)cc3)c3cc4c(cc3-c3sc5cc(/C=C6/C(=O)c7cc(F)c(F)cc7C6=C(C#N)C#N)sc5c32)C(c2ccc(CCCCCC)cc2)(c2ccc(CCCCCC)cc2)c2c-4sc3cc(/C=C4/C(=O)c5cc(F)c(F)cc5C4=C(C#N)C#N)sc23)cc1,11.64,-5.56,-3.65,-5.82,-4.24,,,,,,,,,
51925,10.1002/solr.202300320,COC(=O)C(C)(C)c1cc(C)cc(-c2sc3c4sc5cc(/C=C6/C(=O)c7cc(F)cc(c7)C(=O)/C6=C\c6cc(C(C)(C)C(=O)OC)c(-c7cc(C)cc(C(C)(C)C(=O)OC)c7)s6)sc5c4c(C(C)(C)C(=O)OC)ccc2-3)c1,CCCCCCc1ccc(C2(c3ccc(CCCCCC)cc3)c3cc4c(cc3-c3sc5cc(/C=C6/C(=O)c7cc(F)c(F)cc7C6=C(C#N)C#N)sc5c32)C(c2ccc(CCCCCC)cc2)(c2ccc(CCCCCC)cc2)c2c-4sc3cc(/C=C4/C(=O)c5cc(F)c(F)cc5C4=C(C#N)C#N)sc23)cc1,14.04,-5.56,-3.65,-5.82,-4.24,,,,,,,,,
51926,10.1002/solr.202300320,COC(=O)C(C)(C)c1cc(C)cc(-c2sc3c4sc5cc(/C=C6/C(=O)c7cc(F)cc(c7)C(=O)/C6=C\c6cc(C(C)(C)C(=O)OC)c(-c7cc(C)cc(C(C)(C)C(=O)OC)c7)s6)sc5c4c(C(C)(C)C(=O)OC)ccc2-3)c1,CCCCCCCCCCCc1c(/C=C2\C(=O)c3cc(F)c(F)cc3C2=C(C#N)C#N)sc2c1sc1c3c4nsnc4c4c5sc6c(CCCCCCCCCCC)c(/C=C7\C(=O)c8cc(F)c(F)cc8C7=C(C#N)C#N)sc6c5n(CC(CC)CCCC)c4c3n(CC(CC)CCCC)c21,15.17,-5.56,-3.65,-5.65,-4.09,,,,,,,,,
51927,10.1002/solr.202300320,COC(=O)C(C)(C)c1cc(C)cc(-c2sc3c4sc5cc(/C=C6/C(=O)c7cc(F)cc(c7)C(=O)/C6=C\c6cc(C(C)(C)C(=O)OC)c(-c7cc(C)cc(C(C)(C)C(=O)OC)c7)s6)sc5c4c(C(C)(C)C(=O)OC)ccc2-3)c1,CCCCCCCCCCCc1c(/C=C2\C(=O)c3cc(F)c(F)cc3C2=C(C#N)C#N)sc2c1sc1c3c4nsnc4c4c5sc6c(CCCCCCCCCCC)c(/C=C7\C(=O)c8cc(F)c(F)cc8C7=C(C#N)C#N)sc6c5n(CC(CC)CCCC)c4c3n(CC(CC)CCCC)c21,16.26,-5.56,-3.65,-5.65,-4.09,,,,,,,,,
51966,10.1002/solr.202300378,COC(=O)C(C)(C)c1cc(C)cc(-c2sc3c4sc5cc(/C=C6/C(=O)c7cc(F)cc(c7)C(=O)/C6=C\c6cc(C(C)(C)C(=O)OC)c(-c7cc(C)cc(C(C)(C)C(=O)OC)c7)s6)sc5c4c(C(C)(C)C(=O)OC)ccc2-3)c1,CCCCCCCCCCCc1c(/C=C2\C(=O)c3cc(F)c(F)cc3C2=C(C#N)C#N)sc2c1sc1c3c4nsnc4c4c5sc6c(CCCCCCCCCCC)c(/C=C7\C(=O)c8cc(F)c(F)cc8C7=C(C#N)C#N)sc6c5n(CC(CC)CCCC)c4c3n(CC(CC)CCCC)c21,14.31,-5.56,-3.65,-5.65,-4.09,,,,,inverted,ZnO,MoO3,chloroform,
51967,10.1002/solr.202300378,COC(=O)C(C)(C)c1cc(C)cc(-c2sc3c4sc5cc(/C=C6/C(=O)c7cc(F)cc(c7)C(=O)/C6=C\c6cc(C(C)(C)C(=O)OC)c(-c7cc(C)cc(C(C)(C)C(=O)OC)c7)s6)sc5c4c(C(C)(C)C(=O)OC)ccc2-3)c1,CCCCCCCCCCCc1c(/C=C2\C(=O)c3cc(F)c(F)cc3C2=C(C#N)C#N)sc2c1sc1c3c4nsnc4c4c5sc6c(CCCCCCCCCCC)c(/C=C7\C(=O)c8cc(F)c(F)cc8C7=C(C#N)C#N)sc6c5n(CC(CC)CCCC)c4c3n(CC(CC)CCCC)c21,15.97,-5.56,-3.65,-5.65,-4.09,,,,,inverted,ZnO,MoO3,chloroform,
51968,10.1002/solr.202300378,COC(=O)C(C)(C)c1cc(C)cc(-c2sc3c4sc5cc(/C=C6/C(=O)c7cc(F)cc(c7)C(=O)/C6=C\c6cc(C(C)(C)C(=O)OC)c(-c7cc(C)cc(C(C)(C)C(=O)OC)c7)s6)sc5c4c(C(C)(C)C(=O)OC)ccc2-3)c1,CCCCCCCCCCCc1c(/C=C2\C(=O)c3cc(F)c(F)cc3C2=C(C#N)C#N)sc2c1sc1c3c4nsnc4c4c5sc6c(CCCCCCCCCCC)c(/C=C7\C(=O)c8cc(F)c(F)cc8C7=C(C#N)C#N)sc6c5n(CC(CC)CCCC)c4c3n(CC(CC)CCCC)c21,15.36,-5.56,-3.65,-5.65,-4.09,,,,,inverted,ZnO,MoO3,chloroform,
51969,10.1002/solr.202300423,COC(=O)C(C)(C)c1cc(C)cc(-c2sc3c4sc5cc(/C=C6/C(=O)c7cc(F)cc(c7)C(=O)/C6=C\c6cc(C(C)(C)C(=O)OC)c(-c7cc(C)cc(C(C)(C)C(=O)OC)c7)s6)sc5c4c(C(C)(C)C(=O)OC)ccc2-3)c1,CCCCCCCCCCCc1c(/C=C2\C(=O)c3cc(F)c(F)cc3C2=C(C#N)C#N)sc2c1sc1c3c4nsnc4c4c5sc6c(CCCCCCCCCCC)c(/C=C7\C(=O)c8cc(F)c(F)cc8C7=C(C#N)C#N)sc6c5n(CC(CC)CCCC)c4c3n(CC(CC)CCCC)c21,17.0,-5.56,-3.65,-5.65,-4.09,100.0,,1:1.2,,conventional,PDINN,,,
51970,10.1002/solr.202300423,COC(=O)C(C)(C)c1cc(C)cc(-c2sc3c4sc5cc(/C=C6/C(=O)c7cc(F)cc(c7)C(=O)/C6=C\c6cc(C(C)(C)C(=O)OC)c(-c7cc(C)cc(C(C)(C)C(=O)OC)c7)s6)sc5c4c(C(C)(C)C(=O)OC)ccc2-3)c1,CCCCCCCCCCCc1c(/C=C2\C(=O)c3cc(F)c(F)cc3C2=C(C#N)C#N)sc2c1sc1c3c4nsnc4c4c5sc6c(CCCCCCCCCCC)c(/C=C7\C(=O)c8cc(F)c(F)cc8C7=C(C#N)C#N)sc6c5n(CC(CC)CCCC)c4c3n(CC(CC)CCCC)c21,14.4,-5.56,-3.65,-5.65,-4.09,100.0,,1:1.2,,conventional,PDINO,,,
51971,10.1002/solr.202300423,COC(=O)C(C)(C)c1cc(C)cc(-c2sc3c4sc5cc(/C=C6/C(=O)c7cc(F)cc(c7)C(=O)/C6=C\c6cc(C(C)(C)C(=O)OC)c(-c7cc(C)cc(C(C)(C)C(=O)OC)c7)s6)sc5c4c(C(C)(C)C(=O)OC)ccc2-3)c1,CCCCCCCCCCCc1c(/C=C2\C(=O)c3cc(F)c(F)cc3C2=C(C#N)C#N)sc2c1sc1c3c4nsnc4c4c5sc6c(CCCCCCCCCCC)c(/C=C7\C(=O)c8cc(F)c(F)cc8C7=C(C#N)C#N)sc6c5n(CC(CC)CCCC)c4c3n(CC(CC)CCCC)c21,11.7,-5.56,-3.65,-5.65,-4.09,200.0,,1:1.2,,conventional,PDINN,,,
51972,10.1002/solr.202300423,COC(=O)C(C)(C)c1cc(C)cc(-c2sc3c4sc5cc(/C=C6/C(=O)c7cc(F)cc(c7)C(=O)/C6=C\c6cc(C(C)(C)C(=O)OC)c(-c7cc(C)cc(C(C)(C)C(=O)OC)c7)s6)sc5c4c(C(C)(C)C(=O)OC)ccc2-3)c1,CCCCCCCCCCCc1c(/C=C2\C(=O)c3cc(F)c(F)cc3C2=C(C#N)C#N)sc2c1sc1c3c4nsnc4c4c5sc6c(CCCCCCCCCCC)c(/C=C7\C(=O)c8cc(F)c(F)cc8C7=C(C#N)C#N)sc6c5n(CC(CC)CCCC)c4c3n(CC(CC)CCCC)c21,10.7,-5.56,-3.65,-5.65,-4.09,200.0,,1:1.2,,conventional,PDINO,,,
51980,10.1002/solr.202300443,CCCCC(CC)COC(=O)c1sc2c(-c3cc4c(OCC(CC)CCCC)c5sccc5c(OCC(CC)CCCC)c4s3)scc2c1F,CCCCC(=O)OCC1(c2ccccc2)C2=CC=Cc3cccc4cccc5ccc6ccccc7cccc1c7c6c5c-4c3C2,4.85,-5.19,-3.43,-6.1,-3.9,,,,,,,,,
51981,10.1002/solr.202300443,CCCCC(CC)COC(=O)c1sc2c(-c3cc4c(OCC(CC)CCCC)c5sccc5c(OCC(CC)CCCC)c4s3)scc2c1F,CCCCC(=O)OCC1(c2ccccc2)C2=CC=Cc3cccc4cccc5ccc6ccccc7cccc1c7c6c5c-4c3C2,4.16,-5.19,-3.43,-6.1,-3.9,,,,,,,,,
51982,10.1002/solr.202300443,CCCCC(CC)COC(=O)c1sc2c(-c3cc4c(OCC(CC)CCCC)c5sccc5c(OCC(CC)CCCC)c4s3)scc2c1F,CCCCC(=O)OCC1(c2ccccc2)C2=CC=Cc3cccc4cccc5ccc6ccccc7cccc1c7c6c5c-4c3C2,3.64,-5.19,-3.43,-6.1,-3.9,,,,,,,,,
51983,10.1002/solr.202300443,CCCCC(CC)COC(=O)c1sc2c(-c3cc4c(OCC(CC)CCCC)c5sccc5c(OCC(CC)CCCC)c4s3)scc2c1F,CCCCC(=O)OCC1(c2ccccc2)C2=CC=Cc3cccc4cccc5ccc6ccccc7cccc1c7c6c5c-4c3C2,2.84,-5.19,-3.43,-6.1,-3.9,,,,,,,,,
51984,10.1002/solr.202300443,CCCCC(CC)COC(=O)c1sc2c(-c3cc4c(OCC(CC)CCCC)c5sccc5c(OCC(CC)CCCC)c4s3)scc2c1F,CCCCC(=O)OCC1(c2ccccc2)C2=CC=Cc3cccc4cccc5ccc6ccccc7cccc1c7c6c5c-4c3C2,2.2,-5.19,-3.43,-6.1,-3.9,,,,,,,,,
51985,10.1002/solr.202300443,CCCCC(CC)COC(=O)c1sc2c(-c3cc4c(OCC(CC)CCCC)c5sccc5c(OCC(CC)CCCC)c4s3)scc2c1F,CCCCC(=O)OCC1(c2ccccc2)C2=CC=Cc3cccc4cccc5ccc6ccccc7cccc1c7c6c5c-4c3C2,0.96,-5.19,-3.43,-6.1,-3.9,,,,,,,,,
51986,10.1002/solr.202300443,CCCCC(CC)COC(=O)c1sc2c(-c3cc4c(OCC(CC)CCCC)c5sccc5c(OCC(CC)CCCC)c4s3)scc2c1F,CCCCC(=O)OCC1(c2ccccc2)C2=CC=Cc3cccc4cccc5ccc6ccccc7cccc1c7c6c5c-4c3C2,6.77,-5.19,-3.43,-6.1,-3.9,,,,,,,,,
51987,10.1002/solr.202300471,CCCCC(CC)COC(=O)c1sc2csc(-c3cc4c(-c5ccc(CC(CC)CCCC)s5)c5sccc5c(-c5ccc(CC(CC)CCCC)s5)c4s3)c2c1F,COC(=O)CCCC1(c2ccccc2)C23c4c5ccc6c7cc8c9c%10c(cc%11cc%12c%13c%14c(cc%15c%16ccc-5c2c%16c2c5c%16c%17c(c(c46)c7c9c%17c4c%10c%11c%13c4c%16c%14c%152)C513)C%12)C8,8.1,-5.21,-3.6,-5.9,-3.9,,,,,,,,,
51988,10.1002/solr.202300471,CCCCC(CC)COC(=O)c1sc2csc(-c3cc4c(-c5ccc(CC(CC)CCCC)s5)c5sccc5c(-c5ccc(CC(CC)CCCC)s5)c4s3)c2c1F,COC(=O)CCCC1(c2ccccc2)C23c4c5ccc6c7cc8c9c%10c(cc%11cc%12c%13c%14c(cc%15c%16ccc-5c2c%16c2c5c%16c%17c(c(c46)c7c9c%17c4c%10c%11c%13c4c%16c%14c%152)C513)C%12)C8,0.8,-5.21,-3.6,-5.9,-3.9,,,,,,,,,
51989,10.1002/solr.202300471,CCCCC(CC)COC(=O)c1sc2csc(-c3cc4c(-c5ccc(CC(CC)CCCC)s5)c5sccc5c(-c5ccc(CC(CC)CCCC)s5)c4s3)c2c1F,CCCCCCc1ccc(C2(c3ccc(CCCCCC)cc3)c3cc4c(cc3-c3sc5cc(C=C6C(=O)c7ccccc7C6=C(C#N)C#N)sc5c32)C(c2ccc(CCCCCC)cc2)(c2ccc(CCCCCC)cc2)c2c-4sc3cc(C=C4C(=O)c5ccccc5C4=C(C#N)C#N)sc23)cc1,8.7,-5.21,-3.6,-5.576,-3.916,,,,,,,,,
51990,10.1002/solr.202300471,CCCCC(CC)COC(=O)c1sc2csc(-c3cc4c(-c5ccc(CC(CC)CCCC)s5)c5sccc5c(-c5ccc(CC(CC)CCCC)s5)c4s3)c2c1F,CCCCCCc1ccc(C2(c3ccc(CCCCCC)cc3)c3cc4c(cc3-c3sc5cc(C=C6C(=O)c7ccccc7C6=C(C#N)C#N)sc5c32)C(c2ccc(CCCCCC)cc2)(c2ccc(CCCCCC)cc2)c2c-4sc3cc(C=C4C(=O)c5ccccc5C4=C(C#N)C#N)sc23)cc1,2.1,-5.21,-3.6,-5.576,-3.916,,,,,,,,,
51991,10.1002/solr.202300471,CCCCCCCCC(CCCCCC)Cn1nc2c(-c3cccs3)c(F)c(F)c(-c3ccc(-c4cc5c(-c6ccc(CC(CC)CCCC)s6)c6sccc6c(-c6ccc(CC(CC)CCCC)s6)c5s4)s3)c2n1,CCCCCCc1ccc(C2(c3ccc(CCCCCC)cc3)c3cc4c(cc3-c3sc5cc(C=C6C(=O)c7ccccc7C6=C(C#N)C#N)sc5c32)C(c2ccc(CCCCCC)cc2)(c2ccc(CCCCCC)cc2)c2c-4sc3cc(C=C4C(=O)c5ccccc5C4=C(C#N)C#N)sc23)cc1,8.7,-5.2,-3.05,-5.576,-3.916,,,,,,,,,
51992,10.1002/solr.202300471,CCCCCCCCC(CCCCCC)Cn1nc2c(-c3cccs3)c(F)c(F)c(-c3ccc(-c4cc5c(-c6ccc(CC(CC)CCCC)s6)c6sccc6c(-c6ccc(CC(CC)CCCC)s6)c5s4)s3)c2n1,CCCCCCc1ccc(C2(c3ccc(CCCCCC)cc3)c3cc4c(cc3-c3sc5cc(C=C6C(=O)c7ccccc7C6=C(C#N)C#N)sc5c32)C(c2ccc(CCCCCC)cc2)(c2ccc(CCCCCC)cc2)c2c-4sc3cc(C=C4C(=O)c5ccccc5C4=C(C#N)C#N)sc23)cc1,3.7,-5.2,-3.05,-5.576,-3.916,,,,,,,,,
52004,10.1002/solr.202300599,CCCCCCC(CCCC)Cc1csc(-c2cc3c4nsnc4c4cc(-c5cc(CC(CCCC)CCCCCC)c(-c6cc7c(-c8cc(F)c(CC(CC)CCCC)s8)c8sccc8c(-c8cc(F)c(CC(CC)CCCC)s8)c7s6)s5)sc4c3s2)c1,CCCCCCCCCCCc1c(/C=C2\C(=O)c3ccccc3C2=C(C#N)C#N)sc2c1sc1c3c4nsnc4c4c5sc6c(CCCCCCCCCCC)c(/C=C7\C(=O)c8cc(-c9cccs9)ccc8C7=C(C#N)C#N)sc6c5n(CC(CCCCCCCC)CCCCCCCCCC)c4c3n(CC(CCCCCCCC)CCCCCCCCCC)c21,17.53,-5.51,-2.77,-5.68,-3.94,,,,,,,,,
52005,10.1002/solr.202300599,CCCCCCC(CCCC)Cc1csc(-c2cc3c4nsnc4c4cc(-c5cc(CC(CCCC)CCCCCC)c(-c6cc7c(-c8cc(F)c(CC(CC)CCCC)s8)c8sccc8c(-c8cc(F)c(CC(CC)CCCC)s8)c7s6)s5)sc4c3s2)c1,CCCCCCCCCCCc1c(/C=C2\C(=O)c3ccccc3C2=C(C#N)C#N)sc2c1sc1c3c4nsnc4c4c5sc6c(CCCCCCCCCCC)c(/C=C7\C(=O)c8cc(-c9cccs9)ccc8C7=C(C#N)C#N)sc6c5n(CC(CCCCCCCC)CCCCCCCCCC)c4c3n(CC(CCCCCCCC)CCCCCCCCCC)c21,16.49,-5.51,-2.77,-5.68,-3.94,,,,,,,,,
52006,10.1002/solr.202300599,CCCCCCC(CCCC)Cc1csc(-c2cc3c4nsnc4c4cc(-c5cc(CC(CCCC)CCCCCC)c(-c6cc7c(-c8cc(F)c(CC(CC)CCCC)s8)c8sccc8c(-c8cc(F)c(CC(CC)CCCC)s8)c7s6)s5)sc4c3s2)c1,CCCCCCCCCCCc1c(/C=C2\C(=O)c3ccccc3C2=C(C#N)C#N)sc2c1sc1c3c4nsnc4c4c5sc6c(CCCCCCCCCCC)c(/C=C7\C(=O)c8cc(-c9cccs9)ccc8C7=C(C#N)C#N)sc6c5n(CC(CCCCCCCC)CCCCCCCCCC)c4c3n(CC(CCCCCCCC)CCCCCCCCCC)c21,16.04,-5.51,-2.77,-5.68,-3.94,,,,,,,,,
52007,10.1002/solr.202300602,CCCCC(CC)Cc1sc(-c2c3ccsc3c(-c3cc(Cl)c(CC(CC)CCCC)s3)c3sc(-c4ccc(-c5sc(-c6cccs6)c6c5C(=O)c5c(CC(CC)CCCC)sc(CC(CC)CCCC)c5C6=O)s4)cc23)cc1Cl,CCCCCCCCCCCc1c(/C=C2\C(=O)c3cc(F)c(F)cc3C2=C(C#N)C#N)sc2c1sc1c3c4nsnc4c4c5sc6c(CCCCCCCCCCC)c(/C=C7\C(=O)c8cc(F)c(F)cc8C7=C(C#N)C#N)sc6c5n(CC(CC)CCCC)c4c3n(CC(CC)CCCC)c21,9.74,-5.575,-3.67,-5.65,-4.09,,,,,inverted,ZnO,PEDOT:PSS,,
52029,10.1002/solr.202300684,COC(=O)C(C)(C)c1cc(C)cc(-c2sc3c4sc5cc(/C=C6/C(=O)c7cc(F)cc(c7)C(=O)/C6=C\c6cc(C(C)(C)C(=O)OC)c(-c7cc(C)cc(C(C)(C)C(=O)OC)c7)s6)sc5c4c(C(C)(C)C(=O)OC)ccc2-3)c1,CCCCCCCCCCCc1c(/C=C2\C(=O)c3cc(F)c(F)cc3C2=C(C#N)C#N)sc2c1sc1c3c4nsnc4c4c5sc6c(CCCCCCCCCCC)c(/C=C7\C(=O)c8cc(F)c(F)cc8C7=C(C#N)C#N)sc6c5n(CC(CC)CCCC)c4c3n(CC(CC)CCCC)c21,15.31,-5.56,-3.65,-5.65,-4.09,,,,,,,PEDOT:PSS,,
52030,10.1002/solr.202300684,COC(=O)C(C)(C)c1cc(C)cc(-c2sc3c4sc5cc(/C=C6/C(=O)c7cc(F)cc(c7)C(=O)/C6=C\c6cc(C(C)(C)C(=O)OC)c(-c7cc(C)cc(C(C)(C)C(=O)OC)c7)s6)sc5c4c(C(C)(C)C(=O)OC)ccc2-3)c1,CCCCCCCCCCCc1c(/C=C2\C(=O)c3cc(F)c(F)cc3C2=C(C#N)C#N)sc2c1sc1c3c4nsnc4c4c5sc6c(CCCCCCCCCCC)c(/C=C7\C(=O)c8cc(F)c(F)cc8C7=C(C#N)C#N)sc6c5n(CC(CC)CCCC)c4c3n(CC(CC)CCCC)c21,15.55,-5.56,-3.65,-5.65,-4.09,,,,,,,PEDOT:PSS,,
52031,10.1002/solr.202300684,CCCCC(CC)COC(=O)c1sc2csc(-c3cc4c(-c5ccc(CC(CC)CCCC)s5)c5sccc5c(-c5ccc(CC(CC)CCCC)s5)c4s3)c2c1F,CCCCCCCCCCCc1c(/C=C2\C(=O)c3cc(F)c(F)cc3C2=C(C#N)C#N)sc2c1sc1c3c4nsnc4c4c5sc6c(CCCCCCCCCCC)c(/C=C7\C(=O)c8cc(F)c(F)cc8C7=C(C#N)C#N)sc6c5n(CC(CC)CCCC)c4c3n(CC(CC)CCCC)c21,8.54,-5.21,-3.6,-5.65,-4.09,,,,,,,PEDOT:PSS,,
52032,10.1002/solr.202300684,CCCCC(CC)COC(=O)c1sc2csc(-c3cc4c(-c5ccc(CC(CC)CCCC)s5)c5sccc5c(-c5ccc(CC(CC)CCCC)s5)c4s3)c2c1F,CCCCCCCCCCCc1c(/C=C2\C(=O)c3cc(F)c(F)cc3C2=C(C#N)C#N)sc2c1sc1c3c4nsnc4c4c5sc6c(CCCCCCCCCCC)c(/C=C7\C(=O)c8cc(F)c(F)cc8C7=C(C#N)C#N)sc6c5n(CC(CC)CCCC)c4c3n(CC(CC)CCCC)c21,8.63,-5.21,-3.6,-5.65,-4.09,,,,,,,PEDOT:PSS,,
52033,10.1002/solr.202300728,COC(=O)C(C)(C)c1cc(C)cc(-c2sc3c4sc5cc(/C=C6/C(=O)c7cc(F)cc(c7)C(=O)/C6=C\c6cc(C(C)(C)C(=O)OC)c(-c7cc(C)cc(C(C)(C)C(=O)OC)c7)s6)sc5c4c(C(C)(C)C(=O)OC)ccc2-3)c1,CCCCCCCCC1(CCCCCCCC)c2cc3c(cc2-c2cc4c(cc21)-c1sc(/C=C2\C(=O)c5cc(C)ccc5C2=C(C#N)C#N)cc1C4(CCCCCCCC)CCCCCCCC)C(CCCCCCCC)(CCCCCCCC)c1cc(/C=C2\C(=O)c4cc(C)ccc4C2=C(C#N)C#N)sc1-3,11.19,-5.56,-3.65,-5.42,-3.7,,,,,inverted,ZnO,MoO3,,
52034,10.1002/solr.202300728,COC(=O)C(C)(C)c1cc(C)cc(-c2sc3c4sc5cc(/C=C6/C(=O)c7cc(F)cc(c7)C(=O)/C6=C\c6cc(C(C)(C)C(=O)OC)c(-c7cc(C)cc(C(C)(C)C(=O)OC)c7)s6)sc5c4c(C(C)(C)C(=O)OC)ccc2-3)c1,CCCCCCc1ccc(C2(c3ccc(CCCCCC)cc3)c3cc4c(cc3-c3sc5cc(/C=C6/C(=O)c7cc(F)c(F)cc7C6=C(C#N)C#N)sc5c32)C(c2ccc(CCCCCC)cc2)(c2ccc(CCCCCC)cc2)c2c-4sc3cc(/C=C4/C(=O)c5cc(F)c(F)cc5C4=C(C#N)C#N)sc23)cc1,12.27,-5.56,-3.65,-5.82,-4.24,,,,,inverted,ZnO,MoO3,,
52035,10.1002/solr.202300728,COC(=O)C(C)(C)c1cc(C)cc(-c2sc3c4sc5cc(/C=C6/C(=O)c7cc(F)cc(c7)C(=O)/C6=C\c6cc(C(C)(C)C(=O)OC)c(-c7cc(C)cc(C(C)(C)C(=O)OC)c7)s6)sc5c4c(C(C)(C)C(=O)OC)ccc2-3)c1,CCCCCCC(CCCC)Cc1c(/C=C2\C(=O)c3cc(F)c(F)cc3C2=C(C#N)C#N)sc2c1SC1c3c(c4c(c5nsnc35)c3sc5c(CC(CCCC)CCCCCC)c(/C=C6\C(=O)c7cc(F)c(F)cc7C6=C(C#N)C#N)sc5c3n4CC(CC)CCCC)N(CC(CC)CCCC)C21,16.44,-5.56,-3.65,-5.68,-3.9,,,,,inverted,ZnO,MoO3,,
52036,10.1002/solr.202300728,CCCCC(CC)COC(=O)c1sc2csc(-c3cc4c(-c5ccc(CC(CC)CCCC)s5)c5sccc5c(-c5ccc(CC(CC)CCCC)s5)c4s3)c2c1F,CCCCCCc1ccc(C2(c3ccc(CCCCCC)cc3)Oc3c(sc4c5c(sc34)-c3sc4cc(/C=C6\C(=O)c7cc(F)c(F)cc7C6=C(C#N)C#N)sc4c3C(c3ccc(CCCCCC)cc3)(c3ccc(CCCCCC)cc3)O5)-c3*c4cc(/C=C5\C(=O)c6cc(F)c(F)cc6C5=C(C#N)C#N)sc4c32)cc1,12.9,-5.21,-3.6,,,,,,,inverted,ZnO,MoO3,,
52037,10.1002/solr.202300728,COC(=O)C(C)(C)c1cc(C)cc(-c2sc3c4sc5cc(/C=C6/C(=O)c7cc(F)cc(c7)C(=O)/C6=C\c6cc(C(C)(C)C(=O)OC)c(-c7cc(C)cc(C(C)(C)C(=O)OC)c7)s6)sc5c4c(C(C)(C)C(=O)OC)ccc2-3)c1,CCCCCCCCC1(CCCCCCCC)c2cc3c(cc2-c2cc4c(cc21)-c1sc(/C=C2\C(=O)c5cc(C)ccc5C2=C(C#N)C#N)cc1C4(CCCCCCCC)CCCCCCCC)C(CCCCCCCC)(CCCCCCCC)c1cc(/C=C2\C(=O)c4cc(C)ccc4C2=C(C#N)C#N)sc1-3,7.86,-5.56,-3.65,-5.42,-3.7,,,,,inverted,ZnO,MoO3,,
52038,10.1002/solr.202300728,COC(=O)C(C)(C)c1cc(C)cc(-c2sc3c4sc5cc(/C=C6/C(=O)c7cc(F)cc(c7)C(=O)/C6=C\c6cc(C(C)(C)C(=O)OC)c(-c7cc(C)cc(C(C)(C)C(=O)OC)c7)s6)sc5c4c(C(C)(C)C(=O)OC)ccc2-3)c1,CCCCCCc1ccc(C2(c3ccc(CCCCCC)cc3)c3cc4c(cc3-c3sc5cc(/C=C6/C(=O)c7cc(F)c(F)cc7C6=C(C#N)C#N)sc5c32)C(c2ccc(CCCCCC)cc2)(c2ccc(CCCCCC)cc2)c2c-4sc3cc(/C=C4/C(=O)c5cc(F)c(F)cc5C4=C(C#N)C#N)sc23)cc1,9.01,-5.56,-3.65,-5.82,-4.24,,,,,inverted,ZnO,MoO3,,
52039,10.1002/solr.202300728,COC(=O)C(C)(C)c1cc(C)cc(-c2sc3c4sc5cc(/C=C6/C(=O)c7cc(F)cc(c7)C(=O)/C6=C\c6cc(C(C)(C)C(=O)OC)c(-c7cc(C)cc(C(C)(C)C(=O)OC)c7)s6)sc5c4c(C(C)(C)C(=O)OC)ccc2-3)c1,CCCCCCC(CCCC)Cc1c(/C=C2\C(=O)c3cc(F)c(F)cc3C2=C(C#N)C#N)sc2c1SC1c3c(c4c(c5nsnc35)c3sc5c(CC(CCCC)CCCCCC)c(/C=C6\C(=O)c7cc(F)c(F)cc7C6=C(C#N)C#N)sc5c3n4CC(CC)CCCC)N(CC(CC)CCCC)C21,12.33,-5.56,-3.65,-5.68,-3.9,,,,,inverted,ZnO,MoO3,,
52059,10.1002/solr.202300812,COC(=O)C(C)(C)c1cc(C)cc(-c2sc3c4sc5cc(/C=C6/C(=O)c7cc(F)cc(c7)C(=O)/C6=C\c6cc(C(C)(C)C(=O)OC)c(-c7cc(C)cc(C(C)(C)C(=O)OC)c7)s6)sc5c4c(C(C)(C)C(=O)OC)ccc2-3)c1,CCCCCCCCCCCc1c(/C=C2\C(=O)c3cc(F)c(F)cc3C2=C(C#N)C#N)sc2c1sc1c3c4nsnc4c4c5sc6c(CCCCCCCCCCC)c(/C=C7\C(=O)c8cc(F)c(F)cc8C7=C(C#N)C#N)sc6c5n(CC(CC)CCCC)c4c3n(CC(CC)CCCC)c21,16.7,-5.56,-3.65,-5.65,-4.09,,,,0%,conventional,PFN-Br,PEDOT:PSS,chloroform,
52060,10.1002/solr.202300812,COC(=O)C(C)(C)c1cc(C)cc(-c2sc3c4sc5cc(/C=C6/C(=O)c7cc(F)cc(c7)C(=O)/C6=C\c6cc(C(C)(C)C(=O)OC)c(-c7cc(C)cc(C(C)(C)C(=O)OC)c7)s6)sc5c4c(C(C)(C)C(=O)OC)ccc2-3)c1,CCCCCCCCCCCc1c(/C=C2\C(=O)c3cc(F)c(F)cc3C2=C(C#N)C#N)sc2c1sc1c3c4nsnc4c4c5sc6c(CCCCCCCCCCC)c(/C=C7\C(=O)c8cc(F)c(F)cc8C7=C(C#N)C#N)sc6c5n(CC(CC)CCCC)c4c3n(CC(CC)CCCC)c21,17.3,-5.56,-3.65,-5.65,-4.09,,,,2%,conventional,PFN-Br,PEDOT:PSS,chloroform,SA9000
52061,10.1002/solr.202300812,COC(=O)C(C)(C)c1cc(C)cc(-c2sc3c4sc5cc(/C=C6/C(=O)c7cc(F)cc(c7)C(=O)/C6=C\c6cc(C(C)(C)C(=O)OC)c(-c7cc(C)cc(C(C)(C)C(=O)OC)c7)s6)sc5c4c(C(C)(C)C(=O)OC)ccc2-3)c1,CCCCCCCCCCCc1c(/C=C2\C(=O)c3cc(F)c(F)cc3C2=C(C#N)C#N)sc2c1sc1c3c4nsnc4c4c5sc6c(CCCCCCCCCCC)c(/C=C7\C(=O)c8cc(F)c(F)cc8C7=C(C#N)C#N)sc6c5n(CC(CC)CCCC)c4c3n(CC(CC)CCCC)c21,17.1,-5.56,-3.65,-5.65,-4.09,,,,5%,conventional,PFN-Br,PEDOT:PSS,chloroform,SA9000
52062,10.1002/solr.202300812,COC(=O)C(C)(C)c1cc(C)cc(-c2sc3c4sc5cc(/C=C6/C(=O)c7cc(F)cc(c7)C(=O)/C6=C\c6cc(C(C)(C)C(=O)OC)c(-c7cc(C)cc(C(C)(C)C(=O)OC)c7)s6)sc5c4c(C(C)(C)C(=O)OC)ccc2-3)c1,CCCCCCCCCCCc1c(/C=C2\C(=O)c3cc(F)c(F)cc3C2=C(C#N)C#N)sc2c1sc1c3c4nsnc4c4c5sc6c(CCCCCCCCCCC)c(/C=C7\C(=O)c8cc(F)c(F)cc8C7=C(C#N)C#N)sc6c5n(CC(CC)CCCC)c4c3n(CC(CC)CCCC)c21,15.4,-5.56,-3.65,-5.65,-4.09,,,,10%,conventional,PFN-Br,PEDOT:PSS,chloroform,SA9000
52063,10.1002/solr.202300812,CCCCCCC(CCCC)Cc1csc(-c2cc3c4nsnc4c4cc(-c5cc(CC(CCCC)CCCCCC)c(-c6cc7c(-c8cc(F)c(CC(CC)CCCC)s8)c8sccc8c(-c8cc(F)c(CC(CC)CCCC)s8)c7s6)s5)sc4c3s2)c1,CCCCCCCCCCCc1c(/C=C2\C(=O)c3cc(F)c(F)cc3C2=C(C#N)C#N)sc2c1sc1c3c4nsnc4c4c5sc6c(CCCCCCCCCCC)c(/C=C7\C(=O)c8cc(F)c(F)cc8C7=C(C#N)C#N)sc6c5n(CC(CC)CCCC)c4c3n(CC(CC)CCCC)c21,17.6,-5.51,-2.77,-5.65,-4.09,,,,0%,conventional,PFN-Br,PEDOT:PSS,chloroform,
52064,10.1002/solr.202300812,CCCCCCC(CCCC)Cc1csc(-c2cc3c4nsnc4c4cc(-c5cc(CC(CCCC)CCCCCC)c(-c6cc7c(-c8cc(F)c(CC(CC)CCCC)s8)c8sccc8c(-c8cc(F)c(CC(CC)CCCC)s8)c7s6)s5)sc4c3s2)c1,CCCCCCCCCCCc1c(/C=C2\C(=O)c3cc(F)c(F)cc3C2=C(C#N)C#N)sc2c1sc1c3c4nsnc4c4c5sc6c(CCCCCCCCCCC)c(/C=C7\C(=O)c8cc(F)c(F)cc8C7=C(C#N)C#N)sc6c5n(CC(CC)CCCC)c4c3n(CC(CC)CCCC)c21,18.2,-5.51,-2.77,-5.65,-4.09,,,,2%,conventional,PFN-Br,PEDOT:PSS,chloroform,
52065,10.1002/solr.202300823,COC(=O)C(C)(C)c1cc(C)cc(-c2sc3c4sc5cc(/C=C6/C(=O)c7cc(F)cc(c7)C(=O)/C6=C\c6cc(C(C)(C)C(=O)OC)c(-c7cc(C)cc(C(C)(C)C(=O)OC)c7)s6)sc5c4c(C(C)(C)C(=O)OC)ccc2-3)c1,CCCCCCC(CCCC)Cc1c(/C=C2\C(=O)c3cc(F)c(F)cc3C2=C(C#N)C#N)sc2c1SC1c3c(c4c(c5nsnc35)c3sc5c(CC(CCCC)CCCCCC)c(/C=C6\C(=O)c7cc(F)c(F)cc7C6=C(C#N)C#N)sc5c3n4CC(CC)CCCC)N(CC(CC)CCCC)C21,17.62,-5.56,-3.65,-5.68,-3.9,,,,,conventional,PDIN,,,
52066,10.1002/solr.202300823,COC(=O)C(C)(C)c1cc(C)cc(-c2sc3c4sc5cc(/C=C6/C(=O)c7cc(F)cc(c7)C(=O)/C6=C\c6cc(C(C)(C)C(=O)OC)c(-c7cc(C)cc(C(C)(C)C(=O)OC)c7)s6)sc5c4c(C(C)(C)C(=O)OC)ccc2-3)c1,CCCCCCC(CCCC)Cc1c(/C=C2\C(=O)c3cc(F)c(F)cc3C2=C(C#N)C#N)sc2c1SC1c3c(c4c(c5nsnc35)c3sc5c(CC(CCCC)CCCCCC)c(/C=C6\C(=O)c7cc(F)c(F)cc7C6=C(C#N)C#N)sc5c3n4CC(CC)CCCC)N(CC(CC)CCCC)C21,18.45,-5.56,-3.65,-5.68,-3.9,,,,,conventional,PDIN-Fc,,,
52067,10.1002/solr.202300848,CCCCC(CC)Cc1ccc(-c2c3cc(-c4ccc(-c5sc(-c6cccs6)c6c5C(=O)c5c(CC(CC)CCCC)sc(CC(CC)CCCC)c5C6=O)s4)sc3c(-c3ccc(CC(CC)CCCC)s3)c3ccsc23)s1,CCCCCCc1ccc(C2(c3ccc(CCCCCC)cc3)c3cc4c(cc3-c3sc5cc(C=C6C(=O)c7ccccc7C6=C(C#N)C#N)sc5c32)C(c2ccc(CCCCCC)cc2)(c2ccc(CCCCCC)cc2)c2c-4sc3cc(C=C4C(=O)c5ccccc5C4=C(C#N)C#N)sc23)cc1,9.22,-5.33,-3.48,-5.576,-3.916,100.0,,1:1,,inverted,ZnO,,,
52068,10.1002/solr.202300848,CCCCC(CC)Cc1ccc(-c2c3cc(-c4ccc(-c5sc(-c6cccs6)c6c5C(=O)c5c(CC(CC)CCCC)sc(CC(CC)CCCC)c5C6=O)s4)sc3c(-c3ccc(CC(CC)CCCC)s3)c3ccsc23)s1,CCCCCCc1ccc(C2(c3ccc(CCCCCC)cc3)c3cc4c(cc3-c3sc5cc(C=C6C(=O)c7ccccc7C6=C(C#N)C#N)sc5c32)C(c2ccc(CCCCCC)cc2)(c2ccc(CCCCCC)cc2)c2c-4sc3cc(C=C4C(=O)c5ccccc5C4=C(C#N)C#N)sc23)cc1,10.55,-5.33,-3.48,-5.576,-3.916,100.0,130.0,1:1,,inverted,ZnO:NE,,,
52069,10.1002/solr.202300848,CCCCC(CC)Cc1ccc(-c2c3cc(-c4ccc(-c5sc(-c6cccs6)c6c5C(=O)c5c(CC(CC)CCCC)sc(CC(CC)CCCC)c5C6=O)s4)sc3c(-c3ccc(CC(CC)CCCC)s3)c3ccsc23)s1,CCCCCCc1ccc(C2(c3ccc(CCCCCC)cc3)c3cc4c(cc3-c3sc5cc(C=C6C(=O)c7ccccc7C6=C(C#N)C#N)sc5c32)C(c2ccc(CCCCCC)cc2)(c2ccc(CCCCCC)cc2)c2c-4sc3cc(C=C4C(=O)c5ccccc5C4=C(C#N)C#N)sc23)cc1,11.09,-5.33,-3.48,-5.576,-3.916,100.0,130.0,1:1,,inverted,ZnO,,,
52070,10.1002/solr.202300848,COC(=O)C(C)(C)c1cc(C)cc(-c2sc3c4sc5cc(/C=C6/C(=O)c7cc(F)cc(c7)C(=O)/C6=C\c6cc(C(C)(C)C(=O)OC)c(-c7cc(C)cc(C(C)(C)C(=O)OC)c7)s6)sc5c4c(C(C)(C)C(=O)OC)ccc2-3)c1,CCCCCCCCCCCc1c(/C=C2\C(=O)c3cc(F)c(F)cc3C2=C(C#N)C#N)sc2c1sc1c3c4nsnc4c4c5sc6c(CCCCCCCCCCC)c(/C=C7\C(=O)c8cc(F)c(F)cc8C7=C(C#N)C#N)sc6c5n(CC(CC)CCCC)c4c3n(CC(CC)CCCC)c21,15.3,-5.56,-3.65,-5.65,-4.09,120.0,,1:1.2,0.5% v/v,inverted,ZnO,,,
52071,10.1002/solr.202300848,COC(=O)C(C)(C)c1cc(C)cc(-c2sc3c4sc5cc(/C=C6/C(=O)c7cc(F)cc(c7)C(=O)/C6=C\c6cc(C(C)(C)C(=O)OC)c(-c7cc(C)cc(C(C)(C)C(=O)OC)c7)s6)sc5c4c(C(C)(C)C(=O)OC)ccc2-3)c1,CCCCCCCCCCCc1c(/C=C2\C(=O)c3cc(F)c(F)cc3C2=C(C#N)C#N)sc2c1sc1c3c4nsnc4c4c5sc6c(CCCCCCCCCCC)c(/C=C7\C(=O)c8cc(F)c(F)cc8C7=C(C#N)C#N)sc6c5n(CC(CC)CCCC)c4c3n(CC(CC)CCCC)c21,16.72,-5.56,-3.65,-5.65,-4.09,120.0,,1:1.2,0.5% v/v,inverted,ZnO:NE,,,
