Repository: JiYiqaq/PCE-KA-GNN

# Data directory

- `raw/Active_Database.csv` is the immutable source dataset bundled under CC BY 4.0. Do not overwrite it with processed data.
- `processed/` is created and populated by the training pipeline. Generated `.pt` and `.pth` caches are intentionally ignored by Git because they can exceed GitHub's normal single-file limit.

See `../DATA_LICENSE.md` for provenance, license and checksum information.

File: data/processed/device_records.csv (part 75 of 250)
record_id,doi,donor_smiles,acceptor_smiles,pce,homo_d,lumo_d,homo_a,lumo_a,active_layer_thickness,annealing_temp,d_a_ratio,additive_ratio,device_type,etl_canonical,htl_canonical,solvent_canonical,additive_canonical
52072,10.1002/solr.202300848,COC(=O)C(C)(C)c1cc(C)cc(-c2sc3c4sc5cc(/C=C6/C(=O)c7cc(F)cc(c7)C(=O)/C6=C\c6cc(C(C)(C)C(=O)OC)c(-c7cc(C)cc(C(C)(C)C(=O)OC)c7)s6)sc5c4c(C(C)(C)C(=O)OC)ccc2-3)c1,CCCCCCCCCCCc1c(/C=C2\C(=O)c3cc(F)c(F)cc3C2=C(C#N)C#N)sc2c1sc1c3c4nsnc4c4c5sc6c(CCCCCCCCCCC)c(/C=C7\C(=O)c8cc(F)c(F)cc8C7=C(C#N)C#N)sc6c5n(CC(CC)CCCC)c4c3n(CC(CC)CCCC)c21,16.33,-5.56,-3.65,-5.65,-4.09,120.0,,1:1.2,0.5% v/v,inverted,ZnO,,,
52082,10.1002/solr.202300987,COC(=O)C(C)(C)c1cc(C)cc(-c2sc3c4sc5cc(/C=C6/C(=O)c7cc(F)cc(c7)C(=O)/C6=C\c6cc(C(C)(C)C(=O)OC)c(-c7cc(C)cc(C(C)(C)C(=O)OC)c7)s6)sc5c4c(C(C)(C)C(=O)OC)ccc2-3)c1,CCCCCCCCCCCc1c(/C=C2\C(=O)c3cc(F)c(F)cc3C2=C(C#N)C#N)sc2c1sc1c3c4nsnc4c4c5sc6c(CCCCCCCCCCC)c(/C=C7\C(=O)c8cc(F)c(F)cc8C7=C(C#N)C#N)sc6c5n(CC(CC)CCCC)c4c3n(CC(CC)CCCC)c21,13.5,-5.56,-3.65,-5.65,-4.09,,,,,inverted,SnO2,,,
52083,10.1002/solr.202300987,COC(=O)C(C)(C)c1cc(C)cc(-c2sc3c4sc5cc(/C=C6/C(=O)c7cc(F)cc(c7)C(=O)/C6=C\c6cc(C(C)(C)C(=O)OC)c(-c7cc(C)cc(C(C)(C)C(=O)OC)c7)s6)sc5c4c(C(C)(C)C(=O)OC)ccc2-3)c1,CCCCCCCCCCCc1c(/C=C2\C(=O)c3cc(F)c(F)cc3C2=C(C#N)C#N)sc2c1sc1c3c4nsnc4c4c5sc6c(CCCCCCCCCCC)c(/C=C7\C(=O)c8cc(F)c(F)cc8C7=C(C#N)C#N)sc6c5n(CC(CC)CCCC)c4c3n(CC(CC)CCCC)c21,15.1,-5.56,-3.65,-5.65,-4.09,,,,,inverted,SnO2,,,
52084,10.1002/solr.202300987,COC(=O)C(C)(C)c1cc(C)cc(-c2sc3c4sc5cc(/C=C6/C(=O)c7cc(F)cc(c7)C(=O)/C6=C\c6cc(C(C)(C)C(=O)OC)c(-c7cc(C)cc(C(C)(C)C(=O)OC)c7)s6)sc5c4c(C(C)(C)C(=O)OC)ccc2-3)c1,CCCCCCCCCCCc1c(/C=C2\C(=O)c3cc(F)c(F)cc3C2=C(C#N)C#N)sc2c1sc1c3c4nsnc4c4c5sc6c(CCCCCCCCCCC)c(/C=C7\C(=O)c8cc(F)c(F)cc8C7=C(C#N)C#N)sc6c5n(CC(CC)CCCC)c4c3n(CC(CC)CCCC)c21,16.0,-5.56,-3.65,-5.65,-4.09,,,,,inverted,SnO2,,,
52085,10.1002/solr.202300987,COC(=O)C(C)(C)c1cc(C)cc(-c2sc3c4sc5cc(/C=C6/C(=O)c7cc(F)cc(c7)C(=O)/C6=C\c6cc(C(C)(C)C(=O)OC)c(-c7cc(C)cc(C(C)(C)C(=O)OC)c7)s6)sc5c4c(C(C)(C)C(=O)OC)ccc2-3)c1,CCCCCCCCCCCc1c(/C=C2\C(=O)c3cc(F)c(F)cc3C2=C(C#N)C#N)sc2c1sc1c3c4nsnc4c4c5sc6c(CCCCCCCCCCC)c(/C=C7\C(=O)c8cc(F)c(F)cc8C7=C(C#N)C#N)sc6c5n(CC(CC)CCCC)c4c3n(CC(CC)CCCC)c21,15.7,-5.56,-3.65,-5.65,-4.09,,,,,inverted,SnO2,,,
52086,10.1002/solr.202300987,COC(=O)C(C)(C)c1cc(C)cc(-c2sc3c4sc5cc(/C=C6/C(=O)c7cc(F)cc(c7)C(=O)/C6=C\c6cc(C(C)(C)C(=O)OC)c(-c7cc(C)cc(C(C)(C)C(=O)OC)c7)s6)sc5c4c(C(C)(C)C(=O)OC)ccc2-3)c1,CCCCCCCCCCCc1c(/C=C2\C(=O)c3cc(F)c(F)cc3C2=C(C#N)C#N)sc2c1sc1c3c4nsnc4c4c5sc6c(CCCCCCCCCCC)c(/C=C7\C(=O)c8cc(F)c(F)cc8C7=C(C#N)C#N)sc6c5n(CC(CC)CCCC)c4c3n(CC(CC)CCCC)c21,15.4,-5.56,-3.65,-5.65,-4.09,,,,,inverted,SnO2,,,
52087,10.1002/solr.202300987,COC(=O)C(C)(C)c1cc(C)cc(-c2sc3c4sc5cc(/C=C6/C(=O)c7cc(F)cc(c7)C(=O)/C6=C\c6cc(C(C)(C)C(=O)OC)c(-c7cc(C)cc(C(C)(C)C(=O)OC)c7)s6)sc5c4c(C(C)(C)C(=O)OC)ccc2-3)c1,CCCCCCCCCCCc1c(/C=C2\C(=O)c3cc(F)c(F)cc3C2=C(C#N)C#N)sc2c1sc1c3c4nsnc4c4c5sc6c(CCCCCCCCCCC)c(/C=C7\C(=O)c8cc(F)c(F)cc8C7=C(C#N)C#N)sc6c5n(CC(CC)CCCC)c4c3n(CC(CC)CCCC)c21,15.9,-5.56,-3.65,-5.65,-4.09,,,,,inverted,ZnO,,,
52091,10.1002/solr.202301010,CCCCC(CC)Cc1ccc(-c2c3cc(-c4ccc(-c5sc(-c6cccs6)c6c5C(=O)c5c(CC(CC)CCCC)sc(CC(CC)CCCC)c5C6=O)s4)sc3c(-c3ccc(CC(CC)CCCC)s3)c3ccsc23)s1,CCCCCCCCCCC(CCCCCCCC)CN1C(=O)c2ccc3c4c(c(-c5ccc(-c6cccs6)s5)cc(c24)C1=O)C(=O)N(CC(CCCCCCCC)CCCCCCCCCC)C3=O,7.18,-5.33,-3.48,-5.71,-4.02,,,,,conventional,PFN-Br,PEDOT:PSS,,
52093,10.1002/solr.202301010,COC(=O)C(C)(C)c1cc(C)cc(-c2sc3c4sc5cc(/C=C6/C(=O)c7cc(F)cc(c7)C(=O)/C6=C\c6cc(C(C)(C)C(=O)OC)c(-c7cc(C)cc(C(C)(C)C(=O)OC)c7)s6)sc5c4c(C(C)(C)C(=O)OC)ccc2-3)c1,CCCCCCC(CCCC)Cc1c(/C=C2\C(=O)c3cc(F)c(F)cc3C2=C(C#N)C#N)sc2c1SC1c3c(c4c(c5nsnc35)c3sc5c(CC(CCCC)CCCCCC)c(/C=C6\C(=O)c7cc(F)c(F)cc7C6=C(C#N)C#N)sc5c3n4CC(CC)CCCC)N(CC(CC)CCCC)C21,15.05,-5.56,-3.65,-5.68,-3.9,,,1:1.2,,conventional,PFN-Br,PEDOT:PSS,,
52094,10.1002/solr.202301010,COC(=O)C(C)(C)c1cc(C)cc(-c2sc3c4sc5cc(/C=C6/C(=O)c7cc(F)cc(c7)C(=O)/C6=C\c6cc(C(C)(C)C(=O)OC)c(-c7cc(C)cc(C(C)(C)C(=O)OC)c7)s6)sc5c4c(C(C)(C)C(=O)OC)ccc2-3)c1,CCCCCCC(CCCC)Cc1c(/C=C2\C(=O)c3cc(F)c(F)cc3C2=C(C#N)C#N)sc2c1SC1c3c(c4c(c5nsnc35)c3sc5c(CC(CCCC)CCCCCC)c(/C=C6\C(=O)c7cc(F)c(F)cc7C6=C(C#N)C#N)sc5c3n4CC(CC)CCCC)N(CC(CC)CCCC)C21,17.27,-5.56,-3.65,-5.68,-3.9,,,1:1.2,,conventional,PFN-Br,PEDOT:PSS,,
52095,10.1002/solr.202301010,CCCCCCC(CCCC)Cc1csc(-c2cc3c4nsnc4c4cc(-c5cc(CC(CCCC)CCCCCC)c(-c6cc7c(-c8cc(F)c(CC(CC)CCCC)s8)c8sccc8c(-c8cc(F)c(CC(CC)CCCC)s8)c7s6)s5)sc4c3s2)c1,CCCCCCC(CCCC)Cc1c(/C=C2\C(=O)c3cc(F)c(F)cc3C2=C(C#N)C#N)sc2c1SC1c3c(c4c(c5nsnc35)c3sc5c(CC(CCCC)CCCCCC)c(/C=C6\C(=O)c7cc(F)c(F)cc7C6=C(C#N)C#N)sc5c3n4CC(CC)CCCC)N(CC(CC)CCCC)C21,17.29,-5.51,-2.77,-5.68,-3.9,,,1:1.2,,conventional,PFN-Br,PEDOT:PSS,,
52096,10.1002/solr.202301010,CCCCCCC(CCCC)Cc1csc(-c2cc3c4nsnc4c4cc(-c5cc(CC(CCCC)CCCCCC)c(-c6cc7c(-c8cc(F)c(CC(CC)CCCC)s8)c8sccc8c(-c8cc(F)c(CC(CC)CCCC)s8)c7s6)s5)sc4c3s2)c1,CCCCCCC(CCCC)Cc1c(/C=C2\C(=O)c3cc(F)c(F)cc3C2=C(C#N)C#N)sc2c1SC1c3c(c4c(c5nsnc35)c3sc5c(CC(CCCC)CCCCCC)c(/C=C6\C(=O)c7cc(F)c(F)cc7C6=C(C#N)C#N)sc5c3n4CC(CC)CCCC)N(CC(CC)CCCC)C21,19.1,-5.51,-2.77,-5.68,-3.9,,,1:1.2,,conventional,PFN-Br,PEDOT:PSS,,
52117,10.1002/solr.202400102,CCCCCCC(CCCC)Cc1csc(-c2cc3c4nsnc4c4cc(-c5cc(CC(CCCC)CCCCCC)c(-c6cc7c(-c8cc(Cl)c(CC(CC)CCCC)s8)c8sccc8c(-c8cc(Cl)c(CC(CC)CCCC)s8)c7s6)s5)sc4c3s2)c1,CCCCCCC(CCCC)Cc1c(/C=C2\C(=O)c3cc(F)c(F)cc3C2=C(C#N)C#N)sc2c1SC1c3c(c4c(c5nsnc35)c3sc5c(CC(CCCC)CCCCCC)c(/C=C6\C(=O)c7cc(F)c(F)cc7C6=C(C#N)C#N)sc5c3n4CC(CC)CCCC)N(CC(CC)CCCC)C21,15.78,-5.51,-2.77,-5.68,-3.9,,,,,conventional,ZnO,MoO3,chloroform,
52118,10.1002/solr.202400102,CCCCCCC(CCCC)Cc1csc(-c2cc3c4nsnc4c4cc(-c5cc(CC(CCCC)CCCCCC)c(-c6cc7c(-c8cc(Cl)c(CC(CC)CCCC)s8)c8sccc8c(-c8cc(Cl)c(CC(CC)CCCC)s8)c7s6)s5)sc4c3s2)c1,CCCCCCC(CCCC)Cc1c(/C=C2\C(=O)c3cc(F)c(F)cc3C2=C(C#N)C#N)sc2c1SC1c3c(c4c(c5nsnc35)c3sc5c(CC(CCCC)CCCCCC)c(/C=C6\C(=O)c7cc(F)c(F)cc7C6=C(C#N)C#N)sc5c3n4CC(CC)CCCC)N(CC(CC)CCCC)C21,13.88,-5.51,-2.77,-5.68,-3.9,,,,,inverted,ZnO,MoO3,chlorobenzene,
52119,10.1002/solr.202400102,CCCCCCC(CCCC)Cc1csc(-c2cc3c4nsnc4c4cc(-c5cc(CC(CCCC)CCCCCC)c(-c6cc7c(-c8cc(Cl)c(CC(CC)CCCC)s8)c8sccc8c(-c8cc(Cl)c(CC(CC)CCCC)s8)c7s6)s5)sc4c3s2)c1,CCCCCCC(CCCC)Cc1c(/C=C2\C(=O)c3cc(F)c(F)cc3C2=C(C#N)C#N)sc2c1SC1c3c(c4c(c5nsnc35)c3sc5c(CC(CCCC)CCCCCC)c(/C=C6\C(=O)c7cc(F)c(F)cc7C6=C(C#N)C#N)sc5c3n4CC(CC)CCCC)N(CC(CC)CCCC)C21,16.61,-5.51,-2.77,-5.68,-3.9,,,,,inverted,ZnO,MoO3,toluene,
52120,10.1002/solr.202400102,CCCCCCC(CCCC)Cc1csc(-c2cc3c4nsnc4c4cc(-c5cc(CC(CCCC)CCCCCC)c(-c6cc7c(-c8cc(Cl)c(CC(CC)CCCC)s8)c8sccc8c(-c8cc(Cl)c(CC(CC)CCCC)s8)c7s6)s5)sc4c3s2)c1,CCCCCCC(CCCC)Cc1c(/C=C2\C(=O)c3cc(F)c(F)cc3C2=C(C#N)C#N)sc2c1SC1c3c(c4c(c5nsnc35)c3sc5c(CC(CCCC)CCCCCC)c(/C=C6\C(=O)c7cc(F)c(F)cc7C6=C(C#N)C#N)sc5c3n4CC(CC)CCCC)N(CC(CC)CCCC)C21,16.29,-5.51,-2.77,-5.68,-3.9,,,,,inverted,ZnO,MoO3,o-xylene,
52121,10.1002/solr.202400102,CCCCCCC(CCCC)Cc1csc(-c2cc3c4nsnc4c4cc(-c5cc(CC(CCCC)CCCCCC)c(-c6cc7c(-c8cc(Cl)c(CC(CC)CCCC)s8)c8sccc8c(-c8cc(Cl)c(CC(CC)CCCC)s8)c7s6)s5)sc4c3s2)c1,CCCCCCC(CCCC)Cc1c(/C=C2\C(=O)c3cc(F)c(F)cc3C2=C(C#N)C#N)sc2c1SC1c3c(c4c(c5nsnc35)c3sc5c(CC(CCCC)CCCCCC)c(/C=C6\C(=O)c7cc(F)c(F)cc7C6=C(C#N)C#N)sc5c3n4CC(CC)CCCC)N(CC(CC)CCCC)C21,16.7,-5.51,-2.77,-5.68,-3.9,,,,,inverted,ZnO,MoO3,TMB,
52127,10.1002/solr.202400126,CCCCCCC(CCCC)Cc1csc(-c2cc3c4nsnc4c4cc(-c5cc(CC(CCCC)CCCCCC)c(-c6cc7c(-c8cc(F)c(CC(CC)CCCC)s8)c8sccc8c(-c8cc(F)c(CC(CC)CCCC)s8)c7s6)s5)sc4c3s2)c1,CCCCCCCCCCCc1c(/C=C2\C(=O)c3cc(F)c(F)cc3C2=C(C#N)C#N)sc2c1sc1c3c4nsnc4c4c5sc6c(CCCCCCCCCCC)c(/C=C7\C(=O)c8cc(F)c(F)cc8C7=C(C#N)C#N)sc6c5n(CCC(CC)CCCC)c4c3n(CCC(CC)CCCC)c21,17.5,-5.51,-2.77,-5.64,-3.86,100.0,,,,conventional,,,,
52128,10.1002/solr.202400126,CCCCCCC(CCCC)Cc1csc(-c2cc3c4nsnc4c4cc(-c5cc(CC(CCCC)CCCCCC)c(-c6cc7c(-c8cc(F)c(CC(CC)CCCC)s8)c8sccc8c(-c8cc(F)c(CC(CC)CCCC)s8)c7s6)s5)sc4c3s2)c1,CCCCCCCCCCCc1c(/C=C2\C(=O)c3cc(F)c(F)cc3C2=C(C#N)C#N)sc2c1sc1c3c4nsnc4c4c5sc6c(CCCCCCCCCCC)c(/C=C7\C(=O)c8cc(F)c(F)cc8C7=C(C#N)C#N)sc6c5n(CCC(CC)CCCC)c4c3n(CCC(CC)CCCC)c21,13.18,-5.51,-2.77,-5.64,-3.86,20.0,,,,conventional,,,,
52129,10.1002/solr.202400126,CCCCCCC(CCCC)Cc1csc(-c2cc3c4nsnc4c4cc(-c5cc(CC(CCCC)CCCCCC)c(-c6cc7c(-c8cc(F)c(CC(CC)CCCC)s8)c8sccc8c(-c8cc(F)c(CC(CC)CCCC)s8)c7s6)s5)sc4c3s2)c1,CCCCCCCCCCCc1c(/C=C2\C(=O)c3cc(F)c(F)cc3C2=C(C#N)C#N)sc2c1sc1c3c4nsnc4c4c5sc6c(CCCCCCCCCCC)c(/C=C7\C(=O)c8cc(F)c(F)cc8C7=C(C#N)C#N)sc6c5n(CCC(CC)CCCC)c4c3n(CCC(CC)CCCC)c21,10.13,-5.51,-2.77,-5.64,-3.86,10.0,,,,conventional,,,,
52130,10.1002/solr.202400126,CCCCCCC(CCCC)Cc1csc(-c2cc3c4nsnc4c4cc(-c5cc(CC(CCCC)CCCCCC)c(-c6cc7c(-c8cc(F)c(CC(CC)CCCC)s8)c8sccc8c(-c8cc(F)c(CC(CC)CCCC)s8)c7s6)s5)sc4c3s2)c1,CCCCCCCCCCCc1c(/C=C2\C(=O)c3cc(F)c(F)cc3C2=C(C#N)C#N)sc2c1sc1c3c4nsnc4c4c5sc6c(CCCCCCCCCCC)c(/C=C7\C(=O)c8cc(F)c(F)cc8C7=C(C#N)C#N)sc6c5n(CCC(CC)CCCC)c4c3n(CCC(CC)CCCC)c21,16.99,-5.51,-2.77,-5.64,-3.86,100.0,,,,inverted,,,,
52131,10.1002/solr.202400126,CCCCCCC(CCCC)Cc1csc(-c2cc3c4nsnc4c4cc(-c5cc(CC(CCCC)CCCCCC)c(-c6cc7c(-c8cc(F)c(CC(CC)CCCC)s8)c8sccc8c(-c8cc(F)c(CC(CC)CCCC)s8)c7s6)s5)sc4c3s2)c1,CCCCCCCCCCCc1c(/C=C2\C(=O)c3cc(F)c(F)cc3C2=C(C#N)C#N)sc2c1sc1c3c4nsnc4c4c5sc6c(CCCCCCCCCCC)c(/C=C7\C(=O)c8cc(F)c(F)cc8C7=C(C#N)C#N)sc6c5n(CCC(CC)CCCC)c4c3n(CCC(CC)CCCC)c21,13.6,-5.51,-2.77,-5.64,-3.86,20.0,,,,inverted,,,,
52132,10.1002/solr.202400126,CCCCCCC(CCCC)Cc1csc(-c2cc3c4nsnc4c4cc(-c5cc(CC(CCCC)CCCCCC)c(-c6cc7c(-c8cc(F)c(CC(CC)CCCC)s8)c8sccc8c(-c8cc(F)c(CC(CC)CCCC)s8)c7s6)s5)sc4c3s2)c1,CCCCCCCCCCCc1c(/C=C2\C(=O)c3cc(F)c(F)cc3C2=C(C#N)C#N)sc2c1sc1c3c4nsnc4c4c5sc6c(CCCCCCCCCCC)c(/C=C7\C(=O)c8cc(F)c(F)cc8C7=C(C#N)C#N)sc6c5n(CCC(CC)CCCC)c4c3n(CCC(CC)CCCC)c21,11.51,-5.51,-2.77,-5.64,-3.86,10.0,,,,inverted,,,,
52133,10.1002/solr.202400132,CCCCCCc1ccsc1,COC(=O)CCCC1(c2ccccc2)C23c4c5ccc6c7cc8c9c%10c(cc%11cc%12c%13c%14c(cc%15c%16ccc-5c2c%16c2c5c%16c%17c(c(c46)c7c9c%17c4c%10c%11c%13c4c%16c%14c%152)C513)C%12)C8,3.2,-5.01,-3.12,-5.9,-3.9,60.0,,1:1,,inverted,ZnO,PEDOT:PSS,ethanol,
52136,10.1002/solr.202400132,CCCCCCc1ccsc1,c1ccc2c(c1)C1CC2C23c4c5c6c7c8c9c(c%10c%11c2c2c4c4c%12c5c5c6c6c8c8c%13c%14c%15c%16c%17c%18c%19c%20c%21c%22c%23c(c%14c%14c%24c%23c%23c%22c%22c%20c(c2c%22c%11c%23c%10c%24c9c%148)c4c%19c%12c%17c5c%16c%136)C%152C4CC(c5ccccc54)C%18%212)C713,4.1,-5.01,-3.12,,,60.0,,1:1,,inverted,ZnO,PEDOT:PSS,ethanol,
52137,10.1002/solr.202400132,CCCCCCc1ccsc1,COC(=O)CCCC1(c2ccccc2)C23c4c5c6c7c8c9c(c%10c%11c2c2c%12c4c4c%13c5c5c7c7c8c8c%14c9c%10c9c%10c%11c2c2c%11c%12c4c4c%12c%13c5c5c7c7c8c8c%14c9c9c%10c2c2c%11c4c4c%12c5c7c5c8c9c2c45)C613,1.9,-5.01,-3.12,-6.1,-3.7,55.0,,1:1,,inverted,ZnO,PEDOT:PSS,ethanol,
52142,10.1002/solr.202400136,COC(=O)C(C)(C)c1cc(C)cc(-c2sc3c4sc5cc(/C=C6/C(=O)c7cc(F)cc(c7)C(=O)/C6=C\c6cc(C(C)(C)C(=O)OC)c(-c7cc(C)cc(C(C)(C)C(=O)OC)c7)s6)sc5c4c(C(C)(C)C(=O)OC)ccc2-3)c1,CCCCCCCCCCCc1c(/C=C2\C(=O)c3cc(F)c(F)cc3C2=C(C#N)C#N)sc2c1sc1c3c4nsnc4c4c5sc6c(CCCCCCCCCCC)c(/C=C7\C(=O)c8cc(F)c(F)cc8C7=C(C#N)C#N)sc6c5n(CC(CC)CCCC)c4c3n(CC(CC)CCCC)c21,16.7,-5.56,-3.65,-5.65,-4.09,,,1:1.2,,conventional,,PEDOT:PSS,chloroform,
52146,10.1002/solr.202400136,COC(=O)C(C)(C)c1cc(C)cc(-c2sc3c4sc5cc(/C=C6/C(=O)c7cc(F)cc(c7)C(=O)/C6=C\c6cc(C(C)(C)C(=O)OC)c(-c7cc(C)cc(C(C)(C)C(=O)OC)c7)s6)sc5c4c(C(C)(C)C(=O)OC)ccc2-3)c1,CCCCCCCCCCCc1c(/C=C2\C(=O)c3ccccc3C2=C(C#N)C#N)sc2c1sc1c3c4nsnc4c4c5sc6c(CCCCCCCCCCC)c(/C=C7\C(=O)c8cc(-c9cccs9)ccc8C7=C(C#N)C#N)sc6c5n(CC(CCCCCCCC)CCCCCCCCCC)c4c3n(CC(CCCCCCCC)CCCCCCCCCC)c21,15.71,-5.56,-3.65,-5.68,-3.94,,,1:1,,conventional,,PEDOT:PSS,chloroform,
52164,10.1002/solr.202400206,COC(=O)C(C)(C)c1cc(C)cc(-c2sc3c4sc5cc(/C=C6/C(=O)c7cc(F)cc(c7)C(=O)/C6=C\c6cc(C(C)(C)C(=O)OC)c(-c7cc(C)cc(C(C)(C)C(=O)OC)c7)s6)sc5c4c(C(C)(C)C(=O)OC)ccc2-3)c1,CCCCCCC(CCCC)Cc1c(/C=C2\C(=O)c3cc(F)c(F)cc3C2=C(C#N)C#N)sc2c1SC1c3c(c4c(c5nsnc35)c3sc5c(CC(CCCC)CCCCCC)c(/C=C6\C(=O)c7cc(F)c(F)cc7C6=C(C#N)C#N)sc5c3n4CC(CC)CCCC)N(CC(CC)CCCC)C21,18.36,-5.56,-3.65,-5.68,-3.9,,,,,,,,,
52165,10.1002/solr.202400206,COC(=O)C(C)(C)c1cc(C)cc(-c2sc3c4sc5cc(/C=C6/C(=O)c7cc(F)cc(c7)C(=O)/C6=C\c6cc(C(C)(C)C(=O)OC)c(-c7cc(C)cc(C(C)(C)C(=O)OC)c7)s6)sc5c4c(C(C)(C)C(=O)OC)ccc2-3)c1,CCCCCCC(CCCC)Cc1c(/C=C2\C(=O)c3cc(F)c(F)cc3C2=C(C#N)C#N)sc2c1SC1c3c(c4c(c5nsnc35)c3sc5c(CC(CCCC)CCCCCC)c(/C=C6\C(=O)c7cc(F)c(F)cc7C6=C(C#N)C#N)sc5c3n4CC(CC)CCCC)N(CC(CC)CCCC)C21,18.05,-5.56,-3.65,-5.68,-3.9,,,,,,,,,
52166,10.1002/solr.202400206,COC(=O)C(C)(C)c1cc(C)cc(-c2sc3c4sc5cc(/C=C6/C(=O)c7cc(F)cc(c7)C(=O)/C6=C\c6cc(C(C)(C)C(=O)OC)c(-c7cc(C)cc(C(C)(C)C(=O)OC)c7)s6)sc5c4c(C(C)(C)C(=O)OC)ccc2-3)c1,CCCCCCC(CCCC)Cc1c(/C=C2\C(=O)c3cc(F)c(F)cc3C2=C(C#N)C#N)sc2c1SC1c3c(c4c(c5nsnc35)c3sc5c(CC(CCCC)CCCCCC)c(/C=C6\C(=O)c7cc(F)c(F)cc7C6=C(C#N)C#N)sc5c3n4CC(CC)CCCC)N(CC(CC)CCCC)C21,15.58,-5.56,-3.65,-5.68,-3.9,,,,,,,,,
52167,10.1002/solr.202400230,COC(=O)C(C)(C)c1cc(C)cc(-c2sc3c4sc5cc(/C=C6/C(=O)c7cc(F)cc(c7)C(=O)/C6=C\c6cc(C(C)(C)C(=O)OC)c(-c7cc(C)cc(C(C)(C)C(=O)OC)c7)s6)sc5c4c(C(C)(C)C(=O)OC)ccc2-3)c1,CCCCCCC(CCCC)Cc1c(/C=C2\C(=O)c3cc(F)c(F)cc3C2=C(C#N)C#N)sc2c1SC1c3c(c4c(c5nsnc35)c3sc5c(CC(CCCC)CCCCCC)c(/C=C6\C(=O)c7cc(F)c(F)cc7C6=C(C#N)C#N)sc5c3n4CC(CC)CCCC)N(CC(CC)CCCC)C21,16.1,-5.56,-3.65,-5.68,-3.9,,,,,,IZO/ZnO,,,
52168,10.1002/solr.202400230,COC(=O)C(C)(C)c1cc(C)cc(-c2sc3c4sc5cc(/C=C6/C(=O)c7cc(F)cc(c7)C(=O)/C6=C\c6cc(C(C)(C)C(=O)OC)c(-c7cc(C)cc(C(C)(C)C(=O)OC)c7)s6)sc5c4c(C(C)(C)C(=O)OC)ccc2-3)c1,CCCCCCC(CCCC)Cc1c(/C=C2\C(=O)c3cc(F)c(F)cc3C2=C(C#N)C#N)sc2c1SC1c3c(c4c(c5nsnc35)c3sc5c(CC(CCCC)CCCCCC)c(/C=C6\C(=O)c7cc(F)c(F)cc7C6=C(C#N)C#N)sc5c3n4CC(CC)CCCC)N(CC(CC)CCCC)C21,15.4,-5.56,-3.65,-5.68,-3.9,,,,,,ZnO/ZnO,,,
52169,10.1002/solr.202400230,COC(=O)C(C)(C)c1cc(C)cc(-c2sc3c4sc5cc(/C=C6/C(=O)c7cc(F)cc(c7)C(=O)/C6=C\c6cc(C(C)(C)C(=O)OC)c(-c7cc(C)cc(C(C)(C)C(=O)OC)c7)s6)sc5c4c(C(C)(C)C(=O)OC)ccc2-3)c1,CCCCCCC(CCCC)Cc1c(/C=C2\C(=O)c3cc(F)c(F)cc3C2=C(C#N)C#N)sc2c1SC1c3c(c4c(c5nsnc35)c3sc5c(CC(CCCC)CCCCCC)c(/C=C6\C(=O)c7cc(F)c(F)cc7C6=C(C#N)C#N)sc5c3n4CC(CC)CCCC)N(CC(CC)CCCC)C21,14.6,-5.56,-3.65,-5.68,-3.9,,,,,,IZO/ZnO,,,
52170,10.1002/solr.202400230,COC(=O)C(C)(C)c1cc(C)cc(-c2sc3c4sc5cc(/C=C6/C(=O)c7cc(F)cc(c7)C(=O)/C6=C\c6cc(C(C)(C)C(=O)OC)c(-c7cc(C)cc(C(C)(C)C(=O)OC)c7)s6)sc5c4c(C(C)(C)C(=O)OC)ccc2-3)c1,CCCCCCC(CCCC)Cc1c(/C=C2\C(=O)c3cc(F)c(F)cc3C2=C(C#N)C#N)sc2c1SC1c3c(c4c(c5nsnc35)c3sc5c(CC(CCCC)CCCCCC)c(/C=C6\C(=O)c7cc(F)c(F)cc7C6=C(C#N)C#N)sc5c3n4CC(CC)CCCC)N(CC(CC)CCCC)C21,13.4,-5.56,-3.65,-5.68,-3.9,,,,,,ZnO/ZnO,,,
52171,10.1002/solr.202400270,COC(=O)C(C)(C)c1cc(C)cc(-c2sc3c4sc5cc(/C=C6/C(=O)c7cc(F)cc(c7)C(=O)/C6=C\c6cc(C(C)(C)C(=O)OC)c(-c7cc(C)cc(C(C)(C)C(=O)OC)c7)s6)sc5c4c(C(C)(C)C(=O)OC)ccc2-3)c1,CCCCCCCCCCCc1c(/C=C2\C(=O)c3cc(F)c(F)cc3C2=C(C#N)C#N)sc2c1sc1c3c4nsnc4c4c5sc6c(CCCCCCCCCCC)c(/C=C7\C(=O)c8cc(F)c(F)cc8C7=C(C#N)C#N)sc6c5n(CC(CC)CCCC)c4c3n(CC(CC)CCCC)c21,15.01,-5.56,-3.65,-5.65,-4.09,,,,,inverted,ZnO,MoO3,,
52172,10.1002/solr.202400270,COC(=O)C(C)(C)c1cc(C)cc(-c2sc3c4sc5cc(/C=C6/C(=O)c7cc(F)cc(c7)C(=O)/C6=C\c6cc(C(C)(C)C(=O)OC)c(-c7cc(C)cc(C(C)(C)C(=O)OC)c7)s6)sc5c4c(C(C)(C)C(=O)OC)ccc2-3)c1,CCCCCCCCCCCc1c(/C=C2\C(=O)c3cc(F)c(F)cc3C2=C(C#N)C#N)sc2c1sc1c3c4nsnc4c4c5sc6c(CCCCCCCCCCC)c(/C=C7\C(=O)c8cc(F)c(F)cc8C7=C(C#N)C#N)sc6c5n(CC(CC)CCCC)c4c3n(CC(CC)CCCC)c21,16.87,-5.56,-3.65,-5.65,-4.09,,,,,inverted,E-MQD,MoO3,,
52173,10.1002/solr.202400270,COC(=O)C(C)(C)c1cc(C)cc(-c2sc3c4sc5cc(/C=C6/C(=O)c7cc(F)cc(c7)C(=O)/C6=C\c6cc(C(C)(C)C(=O)OC)c(-c7cc(C)cc(C(C)(C)C(=O)OC)c7)s6)sc5c4c(C(C)(C)C(=O)OC)ccc2-3)c1,CCCCCCCCCCCc1c(/C=C2\C(=O)c3cc(F)c(F)cc3C2=C(C#N)C#N)sc2c1sc1c3c4nsnc4c4c5sc6c(CCCCCCCCCCC)c(/C=C7\C(=O)c8cc(F)c(F)cc8C7=C(C#N)C#N)sc6c5n(CC(CC)CCCC)c4c3n(CC(CC)CCCC)c21,16.69,-5.56,-3.65,-5.65,-4.09,,,,,inverted,PDINN,PEDOT:PSS,,
52174,10.1002/solr.202400270,COC(=O)C(C)(C)c1cc(C)cc(-c2sc3c4sc5cc(/C=C6/C(=O)c7cc(F)cc(c7)C(=O)/C6=C\c6cc(C(C)(C)C(=O)OC)c(-c7cc(C)cc(C(C)(C)C(=O)OC)c7)s6)sc5c4c(C(C)(C)C(=O)OC)ccc2-3)c1,CCCCCCCCCCCc1c(/C=C2\C(=O)c3cc(F)c(F)cc3C2=C(C#N)C#N)sc2c1sc1c3c4nsnc4c4c5sc6c(CCCCCCCCCCC)c(/C=C7\C(=O)c8cc(F)c(F)cc8C7=C(C#N)C#N)sc6c5n(CC(CC)CCCC)c4c3n(CC(CC)CCCC)c21,17.11,-5.56,-3.65,-5.65,-4.09,,,,,inverted,PDINN,O-MQD,,
52229,10.1002/solr.202400486,COC(=O)C(C)(C)c1cc(C)cc(-c2sc3c4sc5cc(/C=C6/C(=O)c7cc(F)cc(c7)C(=O)/C6=C\c6cc(C(C)(C)C(=O)OC)c(-c7cc(C)cc(C(C)(C)C(=O)OC)c7)s6)sc5c4c(C(C)(C)C(=O)OC)ccc2-3)c1,CCCCCCc1ccc(C2(c3ccc(CCCCCC)cc3)c3cc4c(cc3-c3sc5cc(C=C6C(=O)c7ccccc7C6=C(C#N)C#N)sc5c32)C(c2ccc(CCCCCC)cc2)(c2ccc(CCCCCC)cc2)c2c-4sc3cc(C=C4C(=O)c5ccccc5C4=C(C#N)C#N)sc23)cc1,8.03,-5.56,-3.65,-5.576,-3.916,,,,,,,PEDOT:PSS,,
52230,10.1002/solr.202400486,COC(=O)C(C)(C)c1cc(C)cc(-c2sc3c4sc5cc(/C=C6/C(=O)c7cc(F)cc(c7)C(=O)/C6=C\c6cc(C(C)(C)C(=O)OC)c(-c7cc(C)cc(C(C)(C)C(=O)OC)c7)s6)sc5c4c(C(C)(C)C(=O)OC)ccc2-3)c1,CCCCCCc1ccc(C2(c3ccc(CCCCCC)cc3)c3cc4c(cc3-c3sc5cc(C=C6C(=O)c7ccccc7C6=C(C#N)C#N)sc5c32)C(c2ccc(CCCCCC)cc2)(c2ccc(CCCCCC)cc2)c2c-4sc3cc(C=C4C(=O)c5ccccc5C4=C(C#N)C#N)sc23)cc1,8.01,-5.56,-3.65,-5.576,-3.916,,,,,,,TO-P2,,
52231,10.1002/solr.202400486,COC(=O)C(C)(C)c1cc(C)cc(-c2sc3c4sc5cc(/C=C6/C(=O)c7cc(F)cc(c7)C(=O)/C6=C\c6cc(C(C)(C)C(=O)OC)c(-c7cc(C)cc(C(C)(C)C(=O)OC)c7)s6)sc5c4c(C(C)(C)C(=O)OC)ccc2-3)c1,CCCCCCc1ccc(C2(c3ccc(CCCCCC)cc3)c3cc4c(cc3-c3sc5cc(/C=C6\C(=O)c7cc(F)c(F)cc7C6=C(C#N)C#N)sc5c32)C(c2ccc(CCCCCC)cc2)(c2ccc(CCCCCC)cc2)c2c-4sc3cc(/C=C4\C(=O)c5cc(F)c(F)cc5C4=C(C#N)C#N)sc23)cc1,13.11,-5.56,-3.65,-5.66,-4.14,,,,,,,PEDOT:PSS,,
52232,10.1002/solr.202400486,COC(=O)C(C)(C)c1cc(C)cc(-c2sc3c4sc5cc(/C=C6/C(=O)c7cc(F)cc(c7)C(=O)/C6=C\c6cc(C(C)(C)C(=O)OC)c(-c7cc(C)cc(C(C)(C)C(=O)OC)c7)s6)sc5c4c(C(C)(C)C(=O)OC)ccc2-3)c1,CCCCCCc1ccc(C2(c3ccc(CCCCCC)cc3)c3cc4c(cc3-c3sc5cc(/C=C6\C(=O)c7cc(F)c(F)cc7C6=C(C#N)C#N)sc5c32)C(c2ccc(CCCCCC)cc2)(c2ccc(CCCCCC)cc2)c2c-4sc3cc(/C=C4\C(=O)c5cc(F)c(F)cc5C4=C(C#N)C#N)sc23)cc1,12.02,-5.56,-3.65,-5.66,-4.14,,,,,,,TO-P2,,
52233,10.1002/solr.202400486,COC(=O)C(C)(C)c1cc(C)cc(-c2sc3c4sc5cc(/C=C6/C(=O)c7cc(F)cc(c7)C(=O)/C6=C\c6cc(C(C)(C)C(=O)OC)c(-c7cc(C)cc(C(C)(C)C(=O)OC)c7)s6)sc5c4c(C(C)(C)C(=O)OC)ccc2-3)c1,CCCCCCCCCc1c(C=C2C(=O)c3cc(Cl)c(Cl)cc3C2=C(C#N)C#N)sc2c1sc1c3c4nsnc4c4c5sc6c(CCCCCCCCC)c(C=C7C(=O)c8cc(Cl)c(Cl)cc8C7=C(C#N)C#N)sc6c5n(CC(CCCC)CCCCCC)c4c3n(CC(CCCC)CCCCCC)c21,17.24,-5.56,-3.65,-5.68,-3.9,,,,,,,PEDOT:PSS,,
52234,10.1002/solr.202400486,COC(=O)C(C)(C)c1cc(C)cc(-c2sc3c4sc5cc(/C=C6/C(=O)c7cc(F)cc(c7)C(=O)/C6=C\c6cc(C(C)(C)C(=O)OC)c(-c7cc(C)cc(C(C)(C)C(=O)OC)c7)s6)sc5c4c(C(C)(C)C(=O)OC)ccc2-3)c1,CCCCCCCCCc1c(C=C2C(=O)c3cc(Cl)c(Cl)cc3C2=C(C#N)C#N)sc2c1sc1c3c4nsnc4c4c5sc6c(CCCCCCCCC)c(C=C7C(=O)c8cc(Cl)c(Cl)cc8C7=C(C#N)C#N)sc6c5n(CC(CCCC)CCCCCC)c4c3n(CC(CCCC)CCCCCC)c21,17.25,-5.56,-3.65,-5.68,-3.9,,,,,,,TO-P2,,
52235,10.1002/solr.202400486,CCCCCCc1ccsc1,CCCCC(=O)OCC1(c2ccccc2)c2cccc3cccc4cccc5cccc6cccc1c6c-5c-4c-3c2,2.25,-5.01,-3.12,-6.1,-3.7,,,,,,,PEDOT:PSS,,
52236,10.1002/solr.202400486,CCCCCCc1ccsc1,CCCCC(=O)OCC1(c2ccccc2)c2cccc3cccc4cccc5cccc6cccc1c6c-5c-4c-3c2,2.19,-5.01,-3.12,-6.1,-3.7,,,,,,,TO-P2,,
52245,10.1002/solr.202400536,CCCCC(CC)Cc1ccc(-c2c3cc(-c4ccc(-c5sc(-c6cccs6)c6c5C(=O)c5c(CC(CC)CCCC)sc(CC(CC)CCCC)c5C6=O)s4)sc3c(-c3ccc(CC(CC)CCCC)s3)c3ccsc23)s1,CCCCC(=O)OCC1(c2ccccc2)C2=CC=Cc3cccc4cccc5ccc6ccccc7cccc1c7c6c5c-4c3C2,5.52,-5.33,-3.48,-6.1,-3.9,,,,,,IZO,,,
52246,10.1002/solr.202400536,CCCCC(CC)Cc1ccc(-c2c3cc(-c4ccc(-c5sc(-c6cccs6)c6c5C(=O)c5c(CC(CC)CCCC)sc(CC(CC)CCCC)c5C6=O)s4)sc3c(-c3ccc(CC(CC)CCCC)s3)c3ccsc23)s1,CCCCC(=O)OCC1(c2ccccc2)C2=CC=Cc3cccc4cccc5ccc6ccccc7cccc1c7c6c5c-4c3C2,4.86,-5.33,-3.48,-6.1,-3.9,,,,,,IZO,,,
52247,10.1002/solr.202400536,CCCCC(CC)Cc1ccc(-c2c3cc(-c4ccc(-c5sc(-c6cccs6)c6c5C(=O)c5c(CC(CC)CCCC)sc(CC(CC)CCCC)c5C6=O)s4)sc3c(-c3ccc(CC(CC)CCCC)s3)c3ccsc23)s1,CCCCC(=O)OCC1(c2ccccc2)C2=CC=Cc3cccc4cccc5ccc6ccccc7cccc1c7c6c5c-4c3C2,5.67,-5.33,-3.48,-6.1,-3.9,,,,,inverted,IZO,,,
52248,10.1002/solr.202400536,CCCCC(CC)Cc1ccc(-c2c3cc(-c4ccc(-c5sc(-c6cccs6)c6c5C(=O)c5c(CC(CC)CCCC)sc(CC(CC)CCCC)c5C6=O)s4)sc3c(-c3ccc(CC(CC)CCCC)s3)c3ccsc23)s1,CCCCC(=O)OCC1(c2ccccc2)C2=CC=Cc3cccc4cccc5ccc6ccccc7cccc1c7c6c5c-4c3C2,6.25,-5.33,-3.48,-6.1,-3.9,,,,,,IZO,,,
52249,10.1002/solr.202400536,CCCCC(CC)Cc1ccc(-c2c3cc(-c4ccc(-c5sc(-c6cccs6)c6c5C(=O)c5c(CC(CC)CCCC)sc(CC(CC)CCCC)c5C6=O)s4)sc3c(-c3ccc(CC(CC)CCCC)s3)c3ccsc23)s1,CCCCC(=O)OCC1(c2ccccc2)C2=CC=Cc3cccc4cccc5ccc6ccccc7cccc1c7c6c5c-4c3C2,6.13,-5.33,-3.48,-6.1,-3.9,,,,,inverted,IZO,,,
52250,10.1002/solr.202400536,CCCCC(CC)Cc1ccc(-c2c3cc(-c4ccc(-c5sc(-c6cccs6)c6c5C(=O)c5c(CC(CC)CCCC)sc(CC(CC)CCCC)c5C6=O)s4)sc3c(-c3ccc(CC(CC)CCCC)s3)c3ccsc23)s1,CCCCC(=O)OCC1(c2ccccc2)C2=CC=Cc3cccc4cccc5ccc6ccccc7cccc1c7c6c5c-4c3C2,5.57,-5.33,-3.48,-6.1,-3.9,,,,,,IZO,,,
52251,10.1002/solr.202400542,CCCCC(CC)Cc1ccc(-c2c3cc(-c4ccc(-c5sc(-c6cccs6)c6c5C(=O)c5c(CC(CC)CCCC)sc(CC(CC)CCCC)c5C6=O)s4)sc3c(-c3ccc(CC(CC)CCCC)s3)c3ccsc23)s1,CCc1c(/C=C2\C(=O)c3ccc(C)cc3C2=C(C#N)C#N)sc2c1sc1c3c4nsnc4c4c5sc6c(CC)c(/C=C7\C(=O)c8ccc(C)cc8C7=C(C#N)C#N)sc6c5n(CC)c4c3n(CC)c21,11.55,-5.33,-3.48,-5.48,-3.81,,,,,conventional,PDINN,PEDOT:PSS,,
52252,10.1002/solr.202400542,CCCCC(CC)Cc1ccc(-c2c3cc(-c4ccc(-c5sc(-c6cccs6)c6c5C(=O)c5c(CC(CC)CCCC)sc(CC(CC)CCCC)c5C6=O)s4)sc3c(-c3ccc(CC(CC)CCCC)s3)c3ccsc23)s1,CCc1c(/C=C2\C(=O)c3ccc(C)cc3C2=C(C#N)C#N)sc2c1sc1c3c4nsnc4c4c5sc6c(CC)c(/C=C7\C(=O)c8ccc(C)cc8C7=C(C#N)C#N)sc6c5n(CC)c4c3n(CC)c21,11.94,-5.33,-3.48,-5.48,-3.81,,,,,conventional,PDINN,PEDOT:PSS,,CN
52253,10.1002/solr.202400542,CCCCC(CC)Cc1ccc(-c2c3cc(-c4ccc(-c5sc(-c6cccs6)c6c5C(=O)c5c(CC(CC)CCCC)sc(CC(CC)CCCC)c5C6=O)s4)sc3c(-c3ccc(CC(CC)CCCC)s3)c3ccsc23)s1,CCc1c(/C=C2\C(=O)c3ccc(C)cc3C2=C(C#N)C#N)sc2c1sc1c3c4nsnc4c4c5sc6c(CC)c(/C=C7\C(=O)c8ccc(C)cc8C7=C(C#N)C#N)sc6c5n(CC)c4c3n(CC)c21,13.12,-5.33,-3.48,-5.48,-3.81,,,,,inverted,AZO,MoO3,,
52254,10.1002/solr.202400542,CCCCC(CC)Cc1ccc(-c2c3cc(-c4ccc(-c5sc(-c6cccs6)c6c5C(=O)c5c(CC(CC)CCCC)sc(CC(CC)CCCC)c5C6=O)s4)sc3c(-c3ccc(CC(CC)CCCC)s3)c3ccsc23)s1,CCc1c(/C=C2\C(=O)c3ccc(C)cc3C2=C(C#N)C#N)sc2c1sc1c3c4nsnc4c4c5sc6c(CC)c(/C=C7\C(=O)c8ccc(C)cc8C7=C(C#N)C#N)sc6c5n(CC)c4c3n(CC)c21,11.67,-5.33,-3.48,-5.48,-3.81,,,,,inverted,AZO,MoO3,,CN
52255,10.1002/solr.202400542,CCCCC(CC)Cc1ccc(-c2c3cc(-c4ccc(-c5sc(-c6cccs6)c6c5C(=O)c5c(CC(CC)CCCC)sc(CC(CC)CCCC)c5C6=O)s4)sc3c(-c3ccc(CC(CC)CCCC)s3)c3ccsc23)s1,CCCCCCc1ccc(C2(c3ccc(CCCCCC)cc3)c3cc4c(cc3-c3sc5cc(C=C6C(=O)c7ccccc7C6=C(C#N)C#N)sc5c32)C(c2ccc(CCCCCC)cc2)(c2ccc(CCCCCC)cc2)c2c-4sc3cc(C=C4C(=O)c5ccccc5C4=C(C#N)C#N)sc23)cc1,10.2,-5.33,-3.48,-5.576,-3.916,,,,,conventional,PDINO,PEDOT:PSS,,DIO
52256,10.1002/solr.202400542,CCCCC(CC)Cc1ccc(-c2c3cc(-c4ccc(-c5sc(-c6cccs6)c6c5C(=O)c5c(CC(CC)CCCC)sc(CC(CC)CCCC)c5C6=O)s4)sc3c(-c3ccc(CC(CC)CCCC)s3)c3ccsc23)s1,CCCCCCc1ccc(C2(c3ccc(CCCCCC)cc3)c3cc4c(cc3-c3sc5cc(C=C6C(=O)c7ccccc7C6=C(C#N)C#N)sc5c32)C(c2ccc(CCCCCC)cc2)(c2ccc(CCCCCC)cc2)c2c-4sc3cc(C=C4C(=O)c5ccccc5C4=C(C#N)C#N)sc23)cc1,9.04,-5.33,-3.48,-5.576,-3.916,,,,,conventional,PFN-Br,PEDOT:PSS,,
52257,10.1002/solr.202400542,CCCCC(CC)Cc1ccc(-c2c3cc(-c4ccc(-c5sc(-c6cccs6)c6c5C(=O)c5c(CC(CC)CCCC)sc(CC(CC)CCCC)c5C6=O)s4)sc3c(-c3ccc(CC(CC)CCCC)s3)c3ccsc23)s1,CCCCCCc1ccc(C2(c3ccc(CCCCCC)cc3)c3cc4c(cc3-c3sc5cc(C=C6C(=O)c7ccccc7C6=C(C#N)C#N)sc5c32)C(c2ccc(CCCCCC)cc2)(c2ccc(CCCCCC)cc2)c2c-4sc3cc(C=C4C(=O)c5ccccc5C4=C(C#N)C#N)sc23)cc1,9.49,-5.33,-3.48,-5.576,-3.916,,,,,conventional,PFN-Br,PEDOT:PSS,,DIO
52258,10.1002/solr.202400542,CCCCC(CC)Cc1ccc(-c2c3cc(-c4ccc(-c5sc(-c6cccs6)c6c5C(=O)c5c(CC(CC)CCCC)sc(CC(CC)CCCC)c5C6=O)s4)sc3c(-c3ccc(CC(CC)CCCC)s3)c3ccsc23)s1,CCCCCCc1ccc(C2(c3ccc(CCCCCC)cc3)c3cc(/C=C4\C(=O)c5ccccc5C4=C(C#N)C#N)sc3-c3sc4c5c(sc4c32)-c2sc(/C=C3\C(=O)c4ccccc4C3=C(C#N)C#N)cc2C5(c2ccc(CCCCCC)cc2)c2ccc(CCCCCC)cc2)cc1,9.79,-5.33,-3.48,-5.452,-3.99,,,,,conventional,PFN-Br,PEDOT:PSS,,
52259,10.1002/solr.202400542,CCCCC(CC)Cc1ccc(-c2c3cc(-c4ccc(-c5sc(-c6cccs6)c6c5C(=O)c5c(CC(CC)CCCC)sc(CC(CC)CCCC)c5C6=O)s4)sc3c(-c3ccc(CC(CC)CCCC)s3)c3ccsc23)s1,CCCCCCc1ccc(C2(c3ccc(CCCCCC)cc3)c3cc(/C=C4\C(=O)c5ccccc5C4=C(C#N)C#N)sc3-c3sc4c5c(sc4c32)-c2sc(/C=C3\C(=O)c4ccccc4C3=C(C#N)C#N)cc2C5(c2ccc(CCCCCC)cc2)c2ccc(CCCCCC)cc2)cc1,9.7,-5.33,-3.48,-5.452,-3.99,,,,,conventional,PFN-Br,PEDOT:PSS,,DIO
52260,10.1002/solr.202400542,CCCCC(CC)Cc1ccc(-c2c3cc(-c4ccc(-c5sc(-c6cccs6)c6c5C(=O)c5c(CC(CC)CCCC)sc(CC(CC)CCCC)c5C6=O)s4)sc3c(-c3ccc(CC(CC)CCCC)s3)c3ccsc23)s1,CCCCCCc1ccc(C2(c3ccc(CCCCCC)cc3)c3c(sc4cc(/C=C5\C(=O)c6ccccc6C5=C(C#N)C#N)sc34)-c3sc4c5c(sc4c32)-c2sc3cc(/C=C4\C(=O)c6ccccc6C4=C(C#N)C#N)sc3c2C5(c2ccc(CCCCCC)cc2)c2ccc(CCCCCC)cc2)cc1,11.56,-5.33,-3.48,-5.263,-3.85,,,,,conventional,PFN-Br,PEDOT:PSS,,
52261,10.1002/solr.202400542,CCCCC(CC)Cc1ccc(-c2c3cc(-c4ccc(-c5sc(-c6cccs6)c6c5C(=O)c5c(CC(CC)CCCC)sc(CC(CC)CCCC)c5C6=O)s4)sc3c(-c3ccc(CC(CC)CCCC)s3)c3ccsc23)s1,CCCCCCc1ccc(C2(c3ccc(CCCCCC)cc3)c3c(sc4cc(/C=C5\C(=O)c6ccccc6C5=C(C#N)C#N)sc34)-c3sc4c5c(sc4c32)-c2sc3cc(/C=C4\C(=O)c6ccccc6C4=C(C#N)C#N)sc3c2C5(c2ccc(CCCCCC)cc2)c2ccc(CCCCCC)cc2)cc1,12.48,-5.33,-3.48,-5.263,-3.85,,,,,conventional,PFN-Br,PEDOT:PSS,,DIO
52262,10.1002/solr.202400542,CCCCC(CC)Cc1ccc(-c2c3cc(-c4ccc(-c5sc(-c6cccs6)c6c5C(=O)c5c(CC(CC)CCCC)sc(CC(CC)CCCC)c5C6=O)s4)sc3c(-c3ccc(CC(CC)CCCC)s3)c3ccsc23)s1,CCCCCCc1ccc(C2(c3ccc(CCCCCC)cc3)c3cc4c(cc3-c3sc5cc(C=C6C(=O)c7ccccc7C6=C(C#N)C#N)sc5c32)C(c2ccc(CCCCCC)cc2)(c2ccc(CCCCCC)cc2)c2c-4sc3cc(C=C4C(=O)c5ccccc5C4=C(C#N)C#N)sc23)cc1,11.06,-5.33,-3.48,-5.576,-3.916,,,,,conventional,PFN-Br,PEDOT:PSS,,DIO
52263,10.1002/solr.202400542,CCCCC(CC)Cc1ccc(-c2c3cc(-c4ccc(-c5sc(-c6cccs6)c6c5C(=O)c5c(CC(CC)CCCC)sc(CC(CC)CCCC)c5C6=O)s4)sc3c(-c3ccc(CC(CC)CCCC)s3)c3ccsc23)s1,CCCCCCc1ccc(C2(c3ccc(CCCCCC)cc3)c3cc4c(cc3-c3sc5cc(C=C6C(=O)c7ccccc7C6=C(C#N)C#N)sc5c32)C(c2ccc(CCCCCC)cc2)(c2ccc(CCCCCC)cc2)c2c-4sc3cc(C=C4C(=O)c5ccccc5C4=C(C#N)C#N)sc23)cc1,11.86,-5.33,-3.48,-5.576,-3.916,,,,,conventional,PFN-Br,PEDOT:PSS,,TCB
52264,10.1002/solr.202400542,CCCCC(CC)Cc1ccc(-c2c3cc(-c4ccc(-c5sc(-c6cccs6)c6c5C(=O)c5c(CC(CC)CCCC)sc(CC(CC)CCCC)c5C6=O)s4)sc3c(-c3ccc(CC(CC)CCCC)s3)c3ccsc23)s1,CCCCCCc1ccc(C2(c3ccc(CCCCCC)cc3)c3cc4c(cc3-c3sc5cc(C=C6C(=O)c7ccccc7C6=C(C#N)C#N)sc5c32)C(c2ccc(CCCCCC)cc2)(c2ccc(CCCCCC)cc2)c2c-4sc3cc(C=C4C(=O)c5ccccc5C4=C(C#N)C#N)sc23)cc1,10.42,-5.33,-3.48,-5.576,-3.916,,,,,,AZO,MoO3,,
52265,10.1002/solr.202400542,CCCCC(CC)Cc1ccc(-c2c3cc(-c4ccc(-c5sc(-c6cccs6)c6c5C(=O)c5c(CC(CC)CCCC)sc(CC(CC)CCCC)c5C6=O)s4)sc3c(-c3ccc(CC(CC)CCCC)s3)c3ccsc23)s1,CCCCCCc1ccc(C2(c3ccc(CCCCCC)cc3)c3cc4c(cc3-c3sc5cc(C=C6C(=O)c7ccccc7C6=C(C#N)C#N)sc5c32)C(c2ccc(CCCCCC)cc2)(c2ccc(CCCCCC)cc2)c2c-4sc3cc(C=C4C(=O)c5ccccc5C4=C(C#N)C#N)sc23)cc1,10.06,-5.33,-3.48,-5.576,-3.916,,,,,inverted,ZnO,MoO3,,DIO
52266,10.1002/solr.202400542,CCCCC(CC)Cc1ccc(-c2c3cc(-c4ccc(-c5sc(-c6cccs6)c6c5C(=O)c5c(CC(CC)CCCC)sc(CC(CC)CCCC)c5C6=O)s4)sc3c(-c3ccc(CC(CC)CCCC)s3)c3ccsc23)s1,CCCCCCc1ccc(C2(c3ccc(CCCCCC)cc3)c3cc4c(cc3-c3sc5cc(C=C6C(=O)c7ccccc7C6=C(C#N)C#N)sc5c32)C(c2ccc(CCCCCC)cc2)(c2ccc(CCCCCC)cc2)c2c-4sc3cc(C=C4C(=O)c5ccccc5C4=C(C#N)C#N)sc23)cc1,11.68,-5.33,-3.48,-5.576,-3.916,,,,,inverted,ZnO,MoO3,,DIO
52268,10.1002/solr.202400676,COC(=O)C(C)(C)c1cc(C)cc(-c2sc3c4sc5cc(/C=C6/C(=O)c7cc(F)cc(c7)C(=O)/C6=C\c6cc(C(C)(C)C(=O)OC)c(-c7cc(C)cc(C(C)(C)C(=O)OC)c7)s6)sc5c4c(C(C)(C)C(=O)OC)ccc2-3)c1,CCCCCCCCCc1c(C=C2C(=O)c3cc(Cl)c(Cl)cc3C2=C(C#N)C#N)sc2c1sc1c3c4nsnc4c4c5sc6c(CCCCCCCCC)c(C=C7C(=O)c8cc(Cl)c(Cl)cc8C7=C(C#N)C#N)sc6c5n(CC(CCCC)CCCCCC)c4c3n(CC(CCCC)CCCCCC)c21,13.17,-5.56,-3.65,-5.68,-3.9,,,,,inverted,ZnO,MoO3,,
52269,10.1002/solr.202400676,COC(=O)C(C)(C)c1cc(C)cc(-c2sc3c4sc5cc(/C=C6/C(=O)c7cc(F)cc(c7)C(=O)/C6=C\c6cc(C(C)(C)C(=O)OC)c(-c7cc(C)cc(C(C)(C)C(=O)OC)c7)s6)sc5c4c(C(C)(C)C(=O)OC)ccc2-3)c1,CCCCCCCCCc1c(C=C2C(=O)c3cc(Cl)c(Cl)cc3C2=C(C#N)C#N)sc2c1sc1c3c4nsnc4c4c5sc6c(CCCCCCCCC)c(C=C7C(=O)c8cc(Cl)c(Cl)cc8C7=C(C#N)C#N)sc6c5n(CC(CCCC)CCCCCC)c4c3n(CC(CCCC)CCCCCC)c21,11.37,-5.56,-3.65,-5.68,-3.9,,,,,inverted,ZnO,MoO3,,
52270,10.1002/solr.202400676,COC(=O)C(C)(C)c1cc(C)cc(-c2sc3c4sc5cc(/C=C6/C(=O)c7cc(F)cc(c7)C(=O)/C6=C\c6cc(C(C)(C)C(=O)OC)c(-c7cc(C)cc(C(C)(C)C(=O)OC)c7)s6)sc5c4c(C(C)(C)C(=O)OC)ccc2-3)c1,CCCCCCCCCc1c(C=C2C(=O)c3cc(Cl)c(Cl)cc3C2=C(C#N)C#N)sc2c1sc1c3c4nsnc4c4c5sc6c(CCCCCCCCC)c(C=C7C(=O)c8cc(Cl)c(Cl)cc8C7=C(C#N)C#N)sc6c5n(CC(CCCC)CCCCCC)c4c3n(CC(CCCC)CCCCCC)c21,11.52,-5.56,-3.65,-5.68,-3.9,,,,,inverted,ZnO,MoO3,,
52271,10.1002/solr.202400676,COC(=O)C(C)(C)c1cc(C)cc(-c2sc3c4sc5cc(/C=C6/C(=O)c7cc(F)cc(c7)C(=O)/C6=C\c6cc(C(C)(C)C(=O)OC)c(-c7cc(C)cc(C(C)(C)C(=O)OC)c7)s6)sc5c4c(C(C)(C)C(=O)OC)ccc2-3)c1,CCCCCCCCCc1c(C=C2C(=O)c3cc(Cl)c(Cl)cc3C2=C(C#N)C#N)sc2c1sc1c3c4nsnc4c4c5sc6c(CCCCCCCCC)c(C=C7C(=O)c8cc(Cl)c(Cl)cc8C7=C(C#N)C#N)sc6c5n(CC(CCCC)CCCCCC)c4c3n(CC(CCCC)CCCCCC)c21,11.38,-5.56,-3.65,-5.68,-3.9,,,,,inverted,ZnO,MoO3,,
52272,10.1002/solr.202400676,COC(=O)C(C)(C)c1cc(C)cc(-c2sc3c4sc5cc(/C=C6/C(=O)c7cc(F)cc(c7)C(=O)/C6=C\c6cc(C(C)(C)C(=O)OC)c(-c7cc(C)cc(C(C)(C)C(=O)OC)c7)s6)sc5c4c(C(C)(C)C(=O)OC)ccc2-3)c1,CCCCCCCCCc1c(C=C2C(=O)c3cc(Cl)c(Cl)cc3C2=C(C#N)C#N)sc2c1sc1c3c4nsnc4c4c5sc6c(CCCCCCCCC)c(C=C7C(=O)c8cc(Cl)c(Cl)cc8C7=C(C#N)C#N)sc6c5n(CC(CCCC)CCCCCC)c4c3n(CC(CCCC)CCCCCC)c21,11.29,-5.56,-3.65,-5.68,-3.9,,,,,inverted,ZnO,MoO3,,
52276,10.1002/solr.202400725,COC(=O)C(C)(C)c1cc(C)cc(-c2sc3c4sc5cc(/C=C6/C(=O)c7cc(F)cc(c7)C(=O)/C6=C\c6cc(C(C)(C)C(=O)OC)c(-c7cc(C)cc(C(C)(C)C(=O)OC)c7)s6)sc5c4c(C(C)(C)C(=O)OC)ccc2-3)c1,CCCCCCCCCCCc1c(/C=C2\C(=O)c3cc(F)c(F)cc3C2=C(C#N)C#N)sc2c1sc1c3c4nsnc4c4c5sc6c(CCCCCCCCCCC)c(/C=C7\C(=O)c8cc(F)c(F)cc8C7=C(C#N)C#N)sc6c5n(CC(CC)CCCC)c4c3n(CC(CC)CCCC)c21,5.04,-5.56,-3.65,-5.65,-4.09,13.0,,,,,BTE-CN,,,
52277,10.1002/solr.202400725,COC(=O)C(C)(C)c1cc(C)cc(-c2sc3c4sc5cc(/C=C6/C(=O)c7cc(F)cc(c7)C(=O)/C6=C\c6cc(C(C)(C)C(=O)OC)c(-c7cc(C)cc(C(C)(C)C(=O)OC)c7)s6)sc5c4c(C(C)(C)C(=O)OC)ccc2-3)c1,CCCCCCCCCCCc1c(/C=C2\C(=O)c3cc(F)c(F)cc3C2=C(C#N)C#N)sc2c1sc1c3c4nsnc4c4c5sc6c(CCCCCCCCCCC)c(/C=C7\C(=O)c8cc(F)c(F)cc8C7=C(C#N)C#N)sc6c5n(CC(CC)CCCC)c4c3n(CC(CC)CCCC)c21,5.21,-5.56,-3.65,-5.65,-4.09,13.0,,,,,BTE-CN,,,
52278,10.1002/solr.202400725,COC(=O)C(C)(C)c1cc(C)cc(-c2sc3c4sc5cc(/C=C6/C(=O)c7cc(F)cc(c7)C(=O)/C6=C\c6cc(C(C)(C)C(=O)OC)c(-c7cc(C)cc(C(C)(C)C(=O)OC)c7)s6)sc5c4c(C(C)(C)C(=O)OC)ccc2-3)c1,CCCCCCCCCCCc1c(/C=C2\C(=O)c3cc(F)c(F)cc3C2=C(C#N)C#N)sc2c1sc1c3c4nsnc4c4c5sc6c(CCCCCCCCCCC)c(/C=C7\C(=O)c8cc(F)c(F)cc8C7=C(C#N)C#N)sc6c5n(CC(CC)CCCC)c4c3n(CC(CC)CCCC)c21,2.39,-5.56,-3.65,-5.65,-4.09,22.0,,,,,BTE-CN,,,
52279,10.1002/solr.202400725,COC(=O)C(C)(C)c1cc(C)cc(-c2sc3c4sc5cc(/C=C6/C(=O)c7cc(F)cc(c7)C(=O)/C6=C\c6cc(C(C)(C)C(=O)OC)c(-c7cc(C)cc(C(C)(C)C(=O)OC)c7)s6)sc5c4c(C(C)(C)C(=O)OC)ccc2-3)c1,CCCCCCCCCCCc1c(/C=C2\C(=O)c3cc(F)c(F)cc3C2=C(C#N)C#N)sc2c1sc1c3c4nsnc4c4c5sc6c(CCCCCCCCCCC)c(/C=C7\C(=O)c8cc(F)c(F)cc8C7=C(C#N)C#N)sc6c5n(CC(CC)CCCC)c4c3n(CC(CC)CCCC)c21,2.64,-5.56,-3.65,-5.65,-4.09,22.0,,,,,BTE-CN,,,
52280,10.1002/solr.202400725,COC(=O)C(C)(C)c1cc(C)cc(-c2sc3c4sc5cc(/C=C6/C(=O)c7cc(F)cc(c7)C(=O)/C6=C\c6cc(C(C)(C)C(=O)OC)c(-c7cc(C)cc(C(C)(C)C(=O)OC)c7)s6)sc5c4c(C(C)(C)C(=O)OC)ccc2-3)c1,CCCCCCCCCCCc1c(/C=C2\C(=O)c3cc(F)c(F)cc3C2=C(C#N)C#N)sc2c1sc1c3c4nsnc4c4c5sc6c(CCCCCCCCCCC)c(/C=C7\C(=O)c8cc(F)c(F)cc8C7=C(C#N)C#N)sc6c5n(CC(CC)CCCC)c4c3n(CC(CC)CCCC)c21,2.0,-5.56,-3.65,-5.65,-4.09,,,,,conventional,ZnO/BTE-CN,PEDOT:PSS,chloroform,
52281,10.1002/solr.202400725,COC(=O)C(C)(C)c1cc(C)cc(-c2sc3c4sc5cc(/C=C6/C(=O)c7cc(F)cc(c7)C(=O)/C6=C\c6cc(C(C)(C)C(=O)OC)c(-c7cc(C)cc(C(C)(C)C(=O)OC)c7)s6)sc5c4c(C(C)(C)C(=O)OC)ccc2-3)c1,CCCCCCCCCCCc1c(/C=C2\C(=O)c3cc(F)c(F)cc3C2=C(C#N)C#N)sc2c1sc1c3c4nsnc4c4c5sc6c(CCCCCCCCCCC)c(/C=C7\C(=O)c8cc(F)c(F)cc8C7=C(C#N)C#N)sc6c5n(CC(CC)CCCC)c4c3n(CC(CC)CCCC)c21,0.19,-5.56,-3.65,-5.65,-4.09,,,,,conventional,ZnO/BTE-CN,PEDOT:PSS,chloroform,
52282,10.1002/solr.202400725,COC(=O)C(C)(C)c1cc(C)cc(-c2sc3c4sc5cc(/C=C6/C(=O)c7cc(F)cc(c7)C(=O)/C6=C\c6cc(C(C)(C)C(=O)OC)c(-c7cc(C)cc(C(C)(C)C(=O)OC)c7)s6)sc5c4c(C(C)(C)C(=O)OC)ccc2-3)c1,CCCCCCCCCCCc1c(/C=C2\C(=O)c3cc(F)c(F)cc3C2=C(C#N)C#N)sc2c1sc1c3c4nsnc4c4c5sc6c(CCCCCCCCCCC)c(/C=C7\C(=O)c8cc(F)c(F)cc8C7=C(C#N)C#N)sc6c5n(CC(CC)CCCC)c4c3n(CC(CC)CCCC)c21,0.028,-5.56,-3.65,-5.65,-4.09,,,,,conventional,ZnO/BTE-CN,PEDOT:PSS,chloroform,
52283,10.1002/solr.202400725,COC(=O)C(C)(C)c1cc(C)cc(-c2sc3c4sc5cc(/C=C6/C(=O)c7cc(F)cc(c7)C(=O)/C6=C\c6cc(C(C)(C)C(=O)OC)c(-c7cc(C)cc(C(C)(C)C(=O)OC)c7)s6)sc5c4c(C(C)(C)C(=O)OC)ccc2-3)c1,CCCCCCCCCCCc1c(/C=C2\C(=O)c3cc(F)c(F)cc3C2=C(C#N)C#N)sc2c1sc1c3c4nsnc4c4c5sc6c(CCCCCCCCCCC)c(/C=C7\C(=O)c8cc(F)c(F)cc8C7=C(C#N)C#N)sc6c5n(CC(CC)CCCC)c4c3n(CC(CC)CCCC)c21,3.68,-5.56,-3.65,-5.65,-4.09,,,,,conventional,ZnO/BTE-CN,PEDOT:PSS,chloroform,
52284,10.1002/solr.202400725,COC(=O)C(C)(C)c1cc(C)cc(-c2sc3c4sc5cc(/C=C6/C(=O)c7cc(F)cc(c7)C(=O)/C6=C\c6cc(C(C)(C)C(=O)OC)c(-c7cc(C)cc(C(C)(C)C(=O)OC)c7)s6)sc5c4c(C(C)(C)C(=O)OC)ccc2-3)c1,CCCCCCCCCCCc1c(/C=C2\C(=O)c3cc(F)c(F)cc3C2=C(C#N)C#N)sc2c1sc1c3c4nsnc4c4c5sc6c(CCCCCCCCCCC)c(/C=C7\C(=O)c8cc(F)c(F)cc8C7=C(C#N)C#N)sc6c5n(CC(CC)CCCC)c4c3n(CC(CC)CCCC)c21,0.36,-5.56,-3.65,-5.65,-4.09,,,,,conventional,ZnO/BTE-CN,PEDOT:PSS,chloroform,
52285,10.1002/solr.202400725,COC(=O)C(C)(C)c1cc(C)cc(-c2sc3c4sc5cc(/C=C6/C(=O)c7cc(F)cc(c7)C(=O)/C6=C\c6cc(C(C)(C)C(=O)OC)c(-c7cc(C)cc(C(C)(C)C(=O)OC)c7)s6)sc5c4c(C(C)(C)C(=O)OC)ccc2-3)c1,CCCCCCCCCCCc1c(/C=C2\C(=O)c3cc(F)c(F)cc3C2=C(C#N)C#N)sc2c1sc1c3c4nsnc4c4c5sc6c(CCCCCCCCCCC)c(/C=C7\C(=O)c8cc(F)c(F)cc8C7=C(C#N)C#N)sc6c5n(CC(CC)CCCC)c4c3n(CC(CC)CCCC)c21,2.18,-5.56,-3.65,-5.65,-4.09,,,,,conventional,ZnO/BTE-CN,PEDOT:PSS,chloroform,
52286,10.1002/solr.202400725,COC(=O)C(C)(C)c1cc(C)cc(-c2sc3c4sc5cc(/C=C6/C(=O)c7cc(F)cc(c7)C(=O)/C6=C\c6cc(C(C)(C)C(=O)OC)c(-c7cc(C)cc(C(C)(C)C(=O)OC)c7)s6)sc5c4c(C(C)(C)C(=O)OC)ccc2-3)c1,CCCCCCCCCCCc1c(/C=C2\C(=O)c3cc(F)c(F)cc3C2=C(C#N)C#N)sc2c1sc1c3c4nsnc4c4c5sc6c(CCCCCCCCCCC)c(/C=C7\C(=O)c8cc(F)c(F)cc8C7=C(C#N)C#N)sc6c5n(CC(CC)CCCC)c4c3n(CC(CC)CCCC)c21,3.9,-5.56,-3.65,-5.65,-4.09,,,,,conventional,ZnO/BTE-CN,PEDOT:PSS,chloroform,
52287,10.1002/solr.202400725,COC(=O)C(C)(C)c1cc(C)cc(-c2sc3c4sc5cc(/C=C6/C(=O)c7cc(F)cc(c7)C(=O)/C6=C\c6cc(C(C)(C)C(=O)OC)c(-c7cc(C)cc(C(C)(C)C(=O)OC)c7)s6)sc5c4c(C(C)(C)C(=O)OC)ccc2-3)c1,CCCCCCCCCCCc1c(/C=C2\C(=O)c3cc(F)c(F)cc3C2=C(C#N)C#N)sc2c1sc1c3c4nsnc4c4c5sc6c(CCCCCCCCCCC)c(/C=C7\C(=O)c8cc(F)c(F)cc8C7=C(C#N)C#N)sc6c5n(CC(CC)CCCC)c4c3n(CC(CC)CCCC)c21,5.21,-5.56,-3.65,-5.65,-4.09,,,,,conventional,ZnO/BTE-CN,PEDOT:PSS,chloroform,
52288,10.1002/solr.202400745,COC(=O)C(C)(C)c1cc(C)cc(-c2sc3c4sc5cc(/C=C6/C(=O)c7cc(F)cc(c7)C(=O)/C6=C\c6cc(C(C)(C)C(=O)OC)c(-c7cc(C)cc(C(C)(C)C(=O)OC)c7)s6)sc5c4c(C(C)(C)C(=O)OC)ccc2-3)c1,CCCCCCCCCCCc1c(/C=C2\C(=O)c3cc(F)c(F)cc3C2=C(C#N)C#N)sc2c1sc1c3c4nsnc4c4c5sc6c(CCCCCCCCCCC)c(/C=C7\C(=O)c8cc(F)c(F)cc8C7=C(C#N)C#N)sc6c5n(CC(CC)CCCC)c4c3n(CC(CC)CCCC)c21,6.5,-5.56,-3.65,-5.65,-4.09,,,,,conventional,PDINN,PEDOT:PSS,chloroform,
52289,10.1002/solr.202400745,COC(=O)C(C)(C)c1cc(C)cc(-c2sc3c4sc5cc(/C=C6/C(=O)c7cc(F)cc(c7)C(=O)/C6=C\c6cc(C(C)(C)C(=O)OC)c(-c7cc(C)cc(C(C)(C)C(=O)OC)c7)s6)sc5c4c(C(C)(C)C(=O)OC)ccc2-3)c1,CCCCCCCCCCCc1c(/C=C2\C(=O)c3cc(F)c(F)cc3C2=C(C#N)C#N)sc2c1sc1c3c4nsnc4c4c5sc6c(CCCCCCCCCCC)c(/C=C7\C(=O)c8cc(F)c(F)cc8C7=C(C#N)C#N)sc6c5n(CC(CC)CCCC)c4c3n(CC(CC)CCCC)c21,11.1,-5.56,-3.65,-5.65,-4.09,,,,,conventional,PDINN,PEDOT:PSS,chloroform,
52307,10.1002/solr.202400864,CCCCC(CC)Cc1ccc(-c2c3cc(-c4ccc(-c5sc(-c6ccc(C)s6)c6c5C(=O)c5c(CC(CC)CCCC)sc(CC(CC)CCCC)c5C6=O)s4)sc3c(-c3ccc(CC(CC)CCCC)s3)c3cc(C)sc23)s1,CCCCCCCCCCCc1c(/C=C2\C(=O)c3cc(F)c(F)cc3C2=C(C#N)C#N)sc2c1sc1c3c4nsnc4c4c5sc6c(CCCCCCCCCCC)c(/C=C7\C(=O)c8cc(F)c(F)cc8C7=C(C#N)C#N)sc6c5n(CC(CC)CCCC)c4c3n(CC(CC)CCCC)c21,13.51,-5.33,-3.48,-5.65,-4.09,,,1:1.2,,conventional,PFN-Br,PEDOT:PSS,chloroform,
52309,10.1002/solr.202400874,COC(=O)C(C)(C)c1cc(C)cc(-c2sc3c4sc5cc(/C=C6/C(=O)c7cc(F)cc(c7)C(=O)/C6=C\c6cc(C(C)(C)C(=O)OC)c(-c7cc(C)cc(C(C)(C)C(=O)OC)c7)s6)sc5c4c(C(C)(C)C(=O)OC)ccc2-3)c1,CCCCCCCCCCCc1c(/C=C2\C(=O)c3cc(F)c(F)cc3C2=C(C#N)C#N)sc2c1sc1c3c4nsnc4c4c5sc6c(CCCCCCCCCCC)c(/C=C7\C(=O)c8cc(F)c(F)cc8C7=C(C#N)C#N)sc6c5n(CC(CCCC)CCCCCC)c4c3n(CC(CCCC)CCCCCC)c21,9.7,-5.56,-3.65,,,,,,,inverted,ZnO,BMHTL1,,
52310,10.1002/solr.202400874,COC(=O)C(C)(C)c1cc(C)cc(-c2sc3c4sc5cc(/C=C6/C(=O)c7cc(F)cc(c7)C(=O)/C6=C\c6cc(C(C)(C)C(=O)OC)c(-c7cc(C)cc(C(C)(C)C(=O)OC)c7)s6)sc5c4c(C(C)(C)C(=O)OC)ccc2-3)c1,CCCCCCCCCCCc1c(/C=C2\C(=O)c3cc(F)c(F)cc3C2=C(C#N)C#N)sc2c1sc1c3c4nsnc4c4c5sc6c(CCCCCCCCCCC)c(/C=C7\C(=O)c8cc(F)c(F)cc8C7=C(C#N)C#N)sc6c5n(CC(CCCC)CCCCCC)c4c3n(CC(CCCC)CCCCCC)c21,9.49,-5.56,-3.65,,,,,,,inverted,ZnO,BMHTL1,,
52311,10.1002/solr.202400874,COC(=O)C(C)(C)c1cc(C)cc(-c2sc3c4sc5cc(/C=C6/C(=O)c7cc(F)cc(c7)C(=O)/C6=C\c6cc(C(C)(C)C(=O)OC)c(-c7cc(C)cc(C(C)(C)C(=O)OC)c7)s6)sc5c4c(C(C)(C)C(=O)OC)ccc2-3)c1,CCCCCCCCCCCc1c(/C=C2\C(=O)c3cc(F)c(F)cc3C2=C(C#N)C#N)sc2c1sc1c3c4nsnc4c4c5sc6c(CCCCCCCCCCC)c(/C=C7\C(=O)c8cc(F)c(F)cc8C7=C(C#N)C#N)sc6c5n(CC(CCCC)CCCCCC)c4c3n(CC(CCCC)CCCCCC)c21,9.54,-5.56,-3.65,,,,,,,inverted,ZnO,BMHTL1,,
52312,10.1002/solr.202400874,COC(=O)C(C)(C)c1cc(C)cc(-c2sc3c4sc5cc(/C=C6/C(=O)c7cc(F)cc(c7)C(=O)/C6=C\c6cc(C(C)(C)C(=O)OC)c(-c7cc(C)cc(C(C)(C)C(=O)OC)c7)s6)sc5c4c(C(C)(C)C(=O)OC)ccc2-3)c1,CCCCCCCCCCCc1c(/C=C2\C(=O)c3cc(F)c(F)cc3C2=C(C#N)C#N)sc2c1sc1c3c4nsnc4c4c5sc6c(CCCCCCCCCCC)c(/C=C7\C(=O)c8cc(F)c(F)cc8C7=C(C#N)C#N)sc6c5n(CC(CCCC)CCCCCC)c4c3n(CC(CCCC)CCCCCC)c21,10.36,-5.56,-3.65,,,,,,,inverted,ZnO,BMHTL1,,
52313,10.1002/solr.202400902,COC(=O)C(C)(C)c1cc(C)cc(-c2sc3c4sc5cc(/C=C6/C(=O)c7cc(F)cc(c7)C(=O)/C6=C\c6cc(C(C)(C)C(=O)OC)c(-c7cc(C)cc(C(C)(C)C(=O)OC)c7)s6)sc5c4c(C(C)(C)C(=O)OC)ccc2-3)c1,CCCCCCCCCCCc1c(/C=C2\C(=O)c3cc(F)c(F)cc3C2=C(C#N)C#N)sc2c1sc1c3c4nsnc4c4c5sc6c(CCCCCCCCCCC)c(/C=C7\C(=O)c8cc(F)c(F)cc8C7=C(C#N)C#N)sc6c5n(CC(CC)CCCC)c4c3n(CC(CC)CCCC)c21,15.54,-5.56,-3.65,-5.65,-4.09,,,1:1.2,0.5 vol%,inverted,ZnO,,,
52314,10.1002/solr.202400902,COC(=O)C(C)(C)c1cc(C)cc(-c2sc3c4sc5cc(/C=C6/C(=O)c7cc(F)cc(c7)C(=O)/C6=C\c6cc(C(C)(C)C(=O)OC)c(-c7cc(C)cc(C(C)(C)C(=O)OC)c7)s6)sc5c4c(C(C)(C)C(=O)OC)ccc2-3)c1,CCCCCCCCCCCc1c(/C=C2\C(=O)c3cc(F)c(F)cc3C2=C(C#N)C#N)sc2c1sc1c3c4nsnc4c4c5sc6c(CCCCCCCCCCC)c(/C=C7\C(=O)c8cc(F)c(F)cc8C7=C(C#N)C#N)sc6c5n(CC(CC)CCCC)c4c3n(CC(CC)CCCC)c21,16.83,-5.56,-3.65,-5.65,-4.09,,,1:1.2,0.5 vol%,inverted,ZnO/BPhen,,,
52315,10.1002/solr.202400902,COC(=O)C(C)(C)c1cc(C)cc(-c2sc3c4sc5cc(/C=C6/C(=O)c7cc(F)cc(c7)C(=O)/C6=C\c6cc(C(C)(C)C(=O)OC)c(-c7cc(C)cc(C(C)(C)C(=O)OC)c7)s6)sc5c4c(C(C)(C)C(=O)OC)ccc2-3)c1,CCCCCCCCCCCc1c(/C=C2\C(=O)c3cc(F)c(F)cc3C2=C(C#N)C#N)sc2c1sc1c3c4nsnc4c4c5sc6c(CCCCCCCCCCC)c(/C=C7\C(=O)c8cc(F)c(F)cc8C7=C(C#N)C#N)sc6c5n(CC(CC)CCCC)c4c3n(CC(CC)CCCC)c21,17.04,-5.56,-3.65,-5.65,-4.09,,,1:1.2,0.5 vol%,inverted,ZnO/BPhen:Cs2CO3,,,
52329,10.1002/solr.202400927,COC(=O)C(C)(C)c1cc(C)cc(-c2sc3c4sc5cc(/C=C6/C(=O)c7cc(F)cc(c7)C(=O)/C6=C\c6cc(C(C)(C)C(=O)OC)c(-c7cc(C)cc(C(C)(C)C(=O)OC)c7)s6)sc5c4c(C(C)(C)C(=O)OC)ccc2-3)c1,CCCCCCCCCCCc1c(/C=C2\C(=O)c3cc(F)c(F)cc3C2=C(C#N)C#N)sc2c1sc1c3c4nsnc4c4c5sc6c(CCCCCCCCCCC)c(/C=C7\C(=O)c8cc(F)c(F)cc8C7=C(C#N)C#N)sc6c5n(CC(CC)CCCC)c4c3n(CC(CC)CCCC)c21,17.76,-5.56,-3.65,-5.65,-4.09,,,,,inverted,,,chloroform,
52330,10.1002/solr.202400927,COC(=O)C(C)(C)c1cc(C)cc(-c2sc3c4sc5cc(/C=C6/C(=O)c7cc(F)cc(c7)C(=O)/C6=C\c6cc(C(C)(C)C(=O)OC)c(-c7cc(C)cc(C(C)(C)C(=O)OC)c7)s6)sc5c4c(C(C)(C)C(=O)OC)ccc2-3)c1,CCCCCCCCCCCc1c(/C=C2\C(=O)c3cc(F)c(F)cc3C2=C(C#N)C#N)sc2c1sc1c3c4nsnc4c4c5sc6c(CCCCCCCCCCC)c(/C=C7\C(=O)c8cc(F)c(F)cc8C7=C(C#N)C#N)sc6c5n(CC(CC)CCCC)c4c3n(CC(CC)CCCC)c21,17.25,-5.56,-3.65,-5.65,-4.09,,,,0.05 mg mL−1 EC,inverted,,,chloroform,EC
52331,10.1002/solr.202400927,COC(=O)C(C)(C)c1cc(C)cc(-c2sc3c4sc5cc(/C=C6/C(=O)c7cc(F)cc(c7)C(=O)/C6=C\c6cc(C(C)(C)C(=O)OC)c(-c7cc(C)cc(C(C)(C)C(=O)OC)c7)s6)sc5c4c(C(C)(C)C(=O)OC)ccc2-3)c1,CCCCCCCCCCCc1c(/C=C2\C(=O)c3cc(F)c(F)cc3C2=C(C#N)C#N)sc2c1sc1c3c4nsnc4c4c5sc6c(CCCCCCCCCCC)c(/C=C7\C(=O)c8cc(F)c(F)cc8C7=C(C#N)C#N)sc6c5n(CC(CC)CCCC)c4c3n(CC(CC)CCCC)c21,17.4,-5.56,-3.65,-5.65,-4.09,,,,0.1 mg mL−1 EC,inverted,,,chloroform,EC
52332,10.1002/solr.202400927,COC(=O)C(C)(C)c1cc(C)cc(-c2sc3c4sc5cc(/C=C6/C(=O)c7cc(F)cc(c7)C(=O)/C6=C\c6cc(C(C)(C)C(=O)OC)c(-c7cc(C)cc(C(C)(C)C(=O)OC)c7)s6)sc5c4c(C(C)(C)C(=O)OC)ccc2-3)c1,CCCCCCCCCCCc1c(/C=C2\C(=O)c3cc(F)c(F)cc3C2=C(C#N)C#N)sc2c1sc1c3c4nsnc4c4c5sc6c(CCCCCCCCCCC)c(/C=C7\C(=O)c8cc(F)c(F)cc8C7=C(C#N)C#N)sc6c5n(CC(CC)CCCC)c4c3n(CC(CC)CCCC)c21,16.99,-5.56,-3.65,-5.65,-4.09,,,,0.2 mg mL−1 EC,inverted,,,chloroform,EC
52333,10.1002/solr.202400927,COC(=O)C(C)(C)c1cc(C)cc(-c2sc3c4sc5cc(/C=C6/C(=O)c7cc(F)cc(c7)C(=O)/C6=C\c6cc(C(C)(C)C(=O)OC)c(-c7cc(C)cc(C(C)(C)C(=O)OC)c7)s6)sc5c4c(C(C)(C)C(=O)OC)ccc2-3)c1,CCCCCCCCCCCc1c(/C=C2\C(=O)c3cc(F)c(F)cc3C2=C(C#N)C#N)sc2c1sc1c3c4nsnc4c4c5sc6c(CCCCCCCCCCC)c(/C=C7\C(=O)c8cc(F)c(F)cc8C7=C(C#N)C#N)sc6c5n(CC(CC)CCCC)c4c3n(CC(CC)CCCC)c21,16.42,-5.56,-3.65,-5.65,-4.09,,,,0.5 mg mL−1 EC,inverted,,,chloroform,EC
