Repository: JiYiqaq/PCE-KA-GNN

# Data directory

- `raw/Active_Database.csv` is the immutable source dataset bundled under CC BY 4.0. Do not overwrite it with processed data.
- `processed/` is created and populated by the training pipeline. Generated `.pt` and `.pth` caches are intentionally ignored by Git because they can exceed GitHub's normal single-file limit.

See `../DATA_LICENSE.md` for provenance, license and checksum information.

File: data/processed/device_records.csv (part 76 of 250)
record_id,doi,donor_smiles,acceptor_smiles,pce,homo_d,lumo_d,homo_a,lumo_a,active_layer_thickness,annealing_temp,d_a_ratio,additive_ratio,device_type,etl_canonical,htl_canonical,solvent_canonical,additive_canonical
52334,10.1002/solr.202500088,CCCCCCC(CCCC)Cc1csc(-c2cc3c4nsnc4c4cc(-c5cc(CC(CCCC)CCCCCC)c(-c6cc7c(-c8cc(Cl)c(CC(CC)CCCC)s8)c8sccc8c(-c8cc(Cl)c(CC(CC)CCCC)s8)c7s6)s5)sc4c3s2)c1,CCCCCCCCCCCc1c(/C=C2\C(=O)c3cc(F)c(F)cc3C2=C(C#N)C#N)sc2c1sc1c3c4nsnc4c4c5sc6c(CCCCCCCCCCC)c(/C=C7\C(=O)c8cc(F)c(F)cc8C7=C(C#N)C#N)sc6c5n(CCC(CC)CCCC)c4c3n(CCC(CC)CCCC)c21,17.13,-5.51,-2.77,-5.64,-3.86,,,1:1.4,,conventional,PDIN,PEDOT:PSS,,
52340,10.1002/solr.202500230,COC(=O)C(C)(C)c1cc(C)cc(-c2sc3c4sc5cc(/C=C6/C(=O)c7cc(F)cc(c7)C(=O)/C6=C\c6cc(C(C)(C)C(=O)OC)c(-c7cc(C)cc(C(C)(C)C(=O)OC)c7)s6)sc5c4c(C(C)(C)C(=O)OC)ccc2-3)c1,CCCCCCC(CCCC)Cc1c(/C=C2\C(=O)c3cc(F)c(F)cc3C2=C(C#N)C#N)sc2c1SC1c3c(c4c(c5nsnc35)c3sc5c(CC(CCCC)CCCCCC)c(/C=C6\C(=O)c7cc(F)c(F)cc7C6=C(C#N)C#N)sc5c3n4CC(CC)CCCC)N(CC(CC)CCCC)C21,15.01,-5.56,-3.65,-5.68,-3.9,,,,,,PDINN,Br-2EPSe,,
52341,10.1002/solr.202500230,COC(=O)C(C)(C)c1cc(C)cc(-c2sc3c4sc5cc(/C=C6/C(=O)c7cc(F)cc(c7)C(=O)/C6=C\c6cc(C(C)(C)C(=O)OC)c(-c7cc(C)cc(C(C)(C)C(=O)OC)c7)s6)sc5c4c(C(C)(C)C(=O)OC)ccc2-3)c1,CCCCCCC(CCCC)Cc1c(/C=C2\C(=O)c3cc(F)c(F)cc3C2=C(C#N)C#N)sc2c1SC1c3c(c4c(c5nsnc35)c3sc5c(CC(CCCC)CCCCCC)c(/C=C6\C(=O)c7cc(F)c(F)cc7C6=C(C#N)C#N)sc5c3n4CC(CC)CCCC)N(CC(CC)CCCC)C21,16.65,-5.56,-3.65,-5.68,-3.9,,,,,,PDINN,Br-2EPSe,,CN
52342,10.1002/solr.202500230,COC(=O)C(C)(C)c1cc(C)cc(-c2sc3c4sc5cc(/C=C6/C(=O)c7cc(F)cc(c7)C(=O)/C6=C\c6cc(C(C)(C)C(=O)OC)c(-c7cc(C)cc(C(C)(C)C(=O)OC)c7)s6)sc5c4c(C(C)(C)C(=O)OC)ccc2-3)c1,CCCCCCC(CCCC)Cc1c(/C=C2\C(=O)c3cc(F)c(F)cc3C2=C(C#N)C#N)sc2c1SC1c3c(c4c(c5nsnc35)c3sc5c(CC(CCCC)CCCCCC)c(/C=C6\C(=O)c7cc(F)c(F)cc7C6=C(C#N)C#N)sc5c3n4CC(CC)CCCC)N(CC(CC)CCCC)C21,16.73,-5.56,-3.65,-5.68,-3.9,,,,,,PDINN,Br-2EPSe,,2-HM
52343,10.1002/solr.202500230,COC(=O)C(C)(C)c1cc(C)cc(-c2sc3c4sc5cc(/C=C6/C(=O)c7cc(F)cc(c7)C(=O)/C6=C\c6cc(C(C)(C)C(=O)OC)c(-c7cc(C)cc(C(C)(C)C(=O)OC)c7)s6)sc5c4c(C(C)(C)C(=O)OC)ccc2-3)c1,CCCCCCC(CCCC)Cc1c(/C=C2\C(=O)c3cc(F)c(F)cc3C2=C(C#N)C#N)sc2c1SC1c3c(c4c(c5nsnc35)c3sc5c(CC(CCCC)CCCCCC)c(/C=C6\C(=O)c7cc(F)c(F)cc7C6=C(C#N)C#N)sc5c3n4CC(CC)CCCC)N(CC(CC)CCCC)C21,18.11,-5.56,-3.65,-5.68,-3.9,,,,,,PDINN,Br-2EPSe,,BBP
52344,10.1002/solr.202500363,CCCCCCCCC(CCCCCC)Cc1sc(-c2c3cc(-c4ccc(-c5sc(-c6cccs6)c6c5C(=O)N(CCCCCCCC)C6=O)s4)sc3c(-c3cc(F)c(CC(CCCCCC)CCCCCCCC)s3)c3ccsc23)cc1F,CCCCCCCCC1(CCCCCCCC)c2cc3c(cc2-c2cc4c(cc21)-c1sc(/C=C2\C(=O)c5sc(Cl)cc5C2=C(C#N)C#N)cc1C4(CCCCCCCC)CCCCCCCC)C(CCCCCCCC)(CCCCCCCC)c1cc(/C=C2\C(=O)c4sc(Cl)cc4C2=C(C#N)C#N)sc1-3,9.6,-5.32,-3.5,,,95.0,120.0,1:1.5,0 vol% additive,inverted,ZnO,MoO3,o-xylene,
52345,10.1002/solr.202500363,CCCCCCCCC(CCCCCC)Cc1sc(-c2c3cc(-c4ccc(-c5sc(-c6cccs6)c6c5C(=O)N(CCCCCCCC)C6=O)s4)sc3c(-c3cc(F)c(CC(CCCCCC)CCCCCCCC)s3)c3ccsc23)cc1F,CCCCCCCCC1(CCCCCCCC)c2cc3c(cc2-c2cc4c(cc21)-c1sc(/C=C2\C(=O)c5sc(Cl)cc5C2=C(C#N)C#N)cc1C4(CCCCCCCC)CCCCCCCC)C(CCCCCCCC)(CCCCCCCC)c1cc(/C=C2\C(=O)c4sc(Cl)cc4C2=C(C#N)C#N)sc1-3,10.5,-5.32,-3.5,,,95.0,120.0,1:1.5,,inverted,ZnO,MoO3,o-xylene:tetralin,Tet
52346,10.1002/solr.202500363,CCCCCCCCC(CCCCCC)Cc1sc(-c2c3cc(-c4ccc(-c5sc(-c6cccs6)c6c5C(=O)N(CCCCCCCC)C6=O)s4)sc3c(-c3cc(F)c(CC(CCCCCC)CCCCCCCC)s3)c3ccsc23)cc1F,CCCCCCCCC1(CCCCCCCC)c2cc3c(cc2-c2cc4c(cc21)-c1sc(/C=C2\C(=O)c5sc(Cl)cc5C2=C(C#N)C#N)cc1C4(CCCCCCCC)CCCCCCCC)C(CCCCCCCC)(CCCCCCCC)c1cc(/C=C2\C(=O)c4sc(Cl)cc4C2=C(C#N)C#N)sc1-3,10.9,-5.32,-3.5,,,130.0,120.0,1:1.5,15 vol% DPE,inverted,ZnO,MoO3,o-xylene:DPE,DPE
52347,10.1002/solr.202500363,CCCCCCCCC(CCCCCC)Cc1sc(-c2c3cc(-c4ccc(-c5sc(-c6cccs6)c6c5C(=O)N(CCCCCCCC)C6=O)s4)sc3c(-c3cc(F)c(CC(CCCCCC)CCCCCCCC)s3)c3ccsc23)cc1F,CCCCCCCCC1(CCCCCCCC)c2cc3c(cc2-c2cc4c(cc21)-c1sc(/C=C2\C(=O)c5sc(Cl)cc5C2=C(C#N)C#N)cc1C4(CCCCCCCC)CCCCCCCC)C(CCCCCCCC)(CCCCCCCC)c1cc(/C=C2\C(=O)c4sc(Cl)cc4C2=C(C#N)C#N)sc1-3,10.4,-5.32,-3.5,,,90.0,120.0,1:1.5,0 vol% additive,inverted,ZnO,MoO3,o-xylene,
52348,10.1002/solr.202500363,CCCCCCCCC(CCCCCC)Cc1sc(-c2c3cc(-c4ccc(-c5sc(-c6cccs6)c6c5C(=O)N(CCCCCCCC)C6=O)s4)sc3c(-c3cc(F)c(CC(CCCCCC)CCCCCCCC)s3)c3ccsc23)cc1F,CCCCCCCCC1(CCCCCCCC)c2cc3c(cc2-c2cc4c(cc21)-c1sc(/C=C2\C(=O)c5sc(Cl)cc5C2=C(C#N)C#N)cc1C4(CCCCCCCC)CCCCCCCC)C(CCCCCCCC)(CCCCCCCC)c1cc(/C=C2\C(=O)c4sc(Cl)cc4C2=C(C#N)C#N)sc1-3,9.3,-5.32,-3.5,,,180.0,120.0,1:1.5,0 vol% additive,inverted,ZnO,MoO3,o-xylene,
52349,10.1002/solr.202500363,CCCCCCCCC(CCCCCC)Cc1sc(-c2c3cc(-c4ccc(-c5sc(-c6cccs6)c6c5C(=O)N(CCCCCCCC)C6=O)s4)sc3c(-c3cc(F)c(CC(CCCCCC)CCCCCCCC)s3)c3ccsc23)cc1F,CCCCCCCCC1(CCCCCCCC)c2cc3c(cc2-c2cc4c(cc21)-c1sc(/C=C2\C(=O)c5sc(Cl)cc5C2=C(C#N)C#N)cc1C4(CCCCCCCC)CCCCCCCC)C(CCCCCCCC)(CCCCCCCC)c1cc(/C=C2\C(=O)c4sc(Cl)cc4C2=C(C#N)C#N)sc1-3,9.3,-5.32,-3.5,,,280.0,120.0,1:1.5,,inverted,ZnO,MoO3,o-xylene,
52350,10.1002/solr.202500363,CCCCCCCCC(CCCCCC)Cc1sc(-c2c3cc(-c4ccc(-c5sc(-c6cccs6)c6c5C(=O)N(CCCCCCCC)C6=O)s4)sc3c(-c3cc(F)c(CC(CCCCCC)CCCCCCCC)s3)c3ccsc23)cc1F,CCCCCCCCC1(CCCCCCCC)c2cc3c(cc2-c2cc4c(cc21)-c1sc(/C=C2\C(=O)c5sc(Cl)cc5C2=C(C#N)C#N)cc1C4(CCCCCCCC)CCCCCCCC)C(CCCCCCCC)(CCCCCCCC)c1cc(/C=C2\C(=O)c4sc(Cl)cc4C2=C(C#N)C#N)sc1-3,10.7,-5.32,-3.5,,,105.0,120.0,1:1.5,,inverted,ZnO,MoO3,o-xylene,Tet
52351,10.1002/solr.202500363,CCCCCCCCC(CCCCCC)Cc1sc(-c2c3cc(-c4ccc(-c5sc(-c6cccs6)c6c5C(=O)N(CCCCCCCC)C6=O)s4)sc3c(-c3cc(F)c(CC(CCCCCC)CCCCCCCC)s3)c3ccsc23)cc1F,CCCCCCCCC1(CCCCCCCC)c2cc3c(cc2-c2cc4c(cc21)-c1sc(/C=C2\C(=O)c5sc(Cl)cc5C2=C(C#N)C#N)cc1C4(CCCCCCCC)CCCCCCCC)C(CCCCCCCC)(CCCCCCCC)c1cc(/C=C2\C(=O)c4sc(Cl)cc4C2=C(C#N)C#N)sc1-3,9.6,-5.32,-3.5,,,170.0,120.0,1:1.5,,inverted,ZnO,MoO3,o-xylene,Tet
52352,10.1002/solr.202500363,CCCCCCCCC(CCCCCC)Cc1sc(-c2c3cc(-c4ccc(-c5sc(-c6cccs6)c6c5C(=O)N(CCCCCCCC)C6=O)s4)sc3c(-c3cc(F)c(CC(CCCCCC)CCCCCCCC)s3)c3ccsc23)cc1F,CCCCCCCCC1(CCCCCCCC)c2cc3c(cc2-c2cc4c(cc21)-c1sc(/C=C2\C(=O)c5sc(Cl)cc5C2=C(C#N)C#N)cc1C4(CCCCCCCC)CCCCCCCC)C(CCCCCCCC)(CCCCCCCC)c1cc(/C=C2\C(=O)c4sc(Cl)cc4C2=C(C#N)C#N)sc1-3,9.5,-5.32,-3.5,,,310.0,120.0,1:1.5,,inverted,ZnO,MoO3,o-xylene,Tet
52353,10.1002/solr.202500363,CCCCCCCCC(CCCCCC)Cc1sc(-c2c3cc(-c4ccc(-c5sc(-c6cccs6)c6c5C(=O)N(CCCCCCCC)C6=O)s4)sc3c(-c3cc(F)c(CC(CCCCCC)CCCCCCCC)s3)c3ccsc23)cc1F,CCCCCCCCC1(CCCCCCCC)c2cc3c(cc2-c2cc4c(cc21)-c1sc(/C=C2\C(=O)c5sc(Cl)cc5C2=C(C#N)C#N)cc1C4(CCCCCCCC)CCCCCCCC)C(CCCCCCCC)(CCCCCCCC)c1cc(/C=C2\C(=O)c4sc(Cl)cc4C2=C(C#N)C#N)sc1-3,10.0,-5.32,-3.5,,,120.0,120.0,1:1.5,15 vol%,inverted,ZnO,MoO3,o-xylene,DPE
52354,10.1002/solr.202500363,CCCCCCCCC(CCCCCC)Cc1sc(-c2c3cc(-c4ccc(-c5sc(-c6cccs6)c6c5C(=O)N(CCCCCCCC)C6=O)s4)sc3c(-c3cc(F)c(CC(CCCCCC)CCCCCCCC)s3)c3ccsc23)cc1F,CCCCCCCCC1(CCCCCCCC)c2cc3c(cc2-c2cc4c(cc21)-c1sc(/C=C2\C(=O)c5sc(Cl)cc5C2=C(C#N)C#N)cc1C4(CCCCCCCC)CCCCCCCC)C(CCCCCCCC)(CCCCCCCC)c1cc(/C=C2\C(=O)c4sc(Cl)cc4C2=C(C#N)C#N)sc1-3,9.4,-5.32,-3.5,,,230.0,120.0,1:1.5,15 vol%,inverted,ZnO,MoO3,o-xylene,DPE
52355,10.1002/solr.202500363,CCCCCCCCC(CCCCCC)Cc1sc(-c2c3cc(-c4ccc(-c5sc(-c6cccs6)c6c5C(=O)N(CCCCCCCC)C6=O)s4)sc3c(-c3cc(F)c(CC(CCCCCC)CCCCCCCC)s3)c3ccsc23)cc1F,CCCCCCCCC1(CCCCCCCC)c2cc3c(cc2-c2cc4c(cc21)-c1sc(/C=C2\C(=O)c5sc(Cl)cc5C2=C(C#N)C#N)cc1C4(CCCCCCCC)CCCCCCCC)C(CCCCCCCC)(CCCCCCCC)c1cc(/C=C2\C(=O)c4sc(Cl)cc4C2=C(C#N)C#N)sc1-3,9.3,-5.32,-3.5,,,300.0,120.0,1:1.5,15 vol%,inverted,ZnO,MoO3,o-xylene,DPE
52356,10.1002/solr.202500421,COC(=O)C(C)(C)c1cc(C)cc(-c2sc3c4sc5cc(/C=C6/C(=O)c7cc(F)cc(c7)C(=O)/C6=C\c6cc(C(C)(C)C(=O)OC)c(-c7cc(C)cc(C(C)(C)C(=O)OC)c7)s6)sc5c4c(C(C)(C)C(=O)OC)ccc2-3)c1,CCCCCCCCCc1c(C=C2C(=O)c3cc(Cl)c(Cl)cc3C2=C(C#N)C#N)sc2c1sc1c3c4nsnc4c4c5sc6c(CCCCCCCCC)c(C=C7C(=O)c8cc(Cl)c(Cl)cc8C7=C(C#N)C#N)sc6c5n(CC(CCCC)CCCCCC)c4c3n(CC(CCCC)CCCCCC)c21,14.88,-5.56,-3.65,-5.68,-3.9,,,,,inverted,ZnO,PEDOT:PSS,,
52357,10.1002/solr.202500421,COC(=O)C(C)(C)c1cc(C)cc(-c2sc3c4sc5cc(/C=C6/C(=O)c7cc(F)cc(c7)C(=O)/C6=C\c6cc(C(C)(C)C(=O)OC)c(-c7cc(C)cc(C(C)(C)C(=O)OC)c7)s6)sc5c4c(C(C)(C)C(=O)OC)ccc2-3)c1,CCCCCCCCCc1c(C=C2C(=O)c3cc(Cl)c(Cl)cc3C2=C(C#N)C#N)sc2c1sc1c3c4nsnc4c4c5sc6c(CCCCCCCCC)c(C=C7C(=O)c8cc(Cl)c(Cl)cc8C7=C(C#N)C#N)sc6c5n(CC(CCCC)CCCCCC)c4c3n(CC(CCCC)CCCCCC)c21,15.89,-5.56,-3.65,-5.68,-3.9,,,,,inverted,ZnO,PEDOT:PSS,,
52361,10.1002/solr.202500508,CCCCC(CC)Cc1ccc(-c2c3cc(-c4ccc(-c5sc(-c6ccc(C)s6)c6c5C(=O)c5c(CC(CC)CCCC)sc(CC(CC)CCCC)c5C6=O)s4)sc3c(-c3ccc(CC(CC)CCCC)s3)c3cc(C)sc23)s1,CCCCCCc1ccc(C2(c3ccc(CCCCCC)cc3)c3cc4c(cc3-c3sc5cc(/C=C6\C(=O)c7ccccc7C6=C(C#N)C#N)sc5c32)C(c2ccc(CCCCCC)cc2)(c2ccc(CCCCCC)cc2)c2c-4sc3cc(/C=C4\C(=O)c5ccccc5C4=C(C#N)C#N)sc23)cc1,6.06,-5.33,-3.48,-5.576,-3.916,,,,,inverted,H-NDs,,,
52362,10.1002/solr.202500508,CCCCC(CC)Cc1ccc(-c2c3cc(-c4ccc(-c5sc(-c6ccc(C)s6)c6c5C(=O)c5c(CC(CC)CCCC)sc(CC(CC)CCCC)c5C6=O)s4)sc3c(-c3ccc(CC(CC)CCCC)s3)c3cc(C)sc23)s1,CCCCCCc1ccc(C2(c3ccc(CCCCCC)cc3)c3cc4c(cc3-c3sc5cc(/C=C6\C(=O)c7ccccc7C6=C(C#N)C#N)sc5c32)C(c2ccc(CCCCCC)cc2)(c2ccc(CCCCCC)cc2)c2c-4sc3cc(/C=C4\C(=O)c5ccccc5C4=C(C#N)C#N)sc23)cc1,6.38,-5.33,-3.48,-5.576,-3.916,,,,,inverted,H-NDs,,,
52363,10.1002/solr.202500508,CCCCC(CC)Cc1ccc(-c2c3cc(-c4ccc(-c5sc(-c6ccc(C)s6)c6c5C(=O)c5c(CC(CC)CCCC)sc(CC(CC)CCCC)c5C6=O)s4)sc3c(-c3ccc(CC(CC)CCCC)s3)c3cc(C)sc23)s1,CCCCCCc1ccc(C2(c3ccc(CCCCCC)cc3)c3cc4c(cc3-c3sc5cc(/C=C6\C(=O)c7ccccc7C6=C(C#N)C#N)sc5c32)C(c2ccc(CCCCCC)cc2)(c2ccc(CCCCCC)cc2)c2c-4sc3cc(/C=C4\C(=O)c5ccccc5C4=C(C#N)C#N)sc23)cc1,6.54,-5.33,-3.48,-5.576,-3.916,,,,,inverted,H-NDs,,,
52364,10.1002/solr.202500508,CCCCC(CC)Cc1ccc(-c2c3cc(-c4ccc(-c5sc(-c6ccc(C)s6)c6c5C(=O)c5c(CC(CC)CCCC)sc(CC(CC)CCCC)c5C6=O)s4)sc3c(-c3ccc(CC(CC)CCCC)s3)c3cc(C)sc23)s1,CCCCCCc1ccc(C2(c3ccc(CCCCCC)cc3)c3cc4c(cc3-c3sc5cc(/C=C6\C(=O)c7ccccc7C6=C(C#N)C#N)sc5c32)C(c2ccc(CCCCCC)cc2)(c2ccc(CCCCCC)cc2)c2c-4sc3cc(/C=C4\C(=O)c5ccccc5C4=C(C#N)C#N)sc23)cc1,7.09,-5.33,-3.48,-5.576,-3.916,,,,,inverted,H-NDs,,,
52365,10.1002/solr.202500508,CCCCC(CC)Cc1ccc(-c2c3cc(-c4ccc(-c5sc(-c6ccc(C)s6)c6c5C(=O)c5c(CC(CC)CCCC)sc(CC(CC)CCCC)c5C6=O)s4)sc3c(-c3ccc(CC(CC)CCCC)s3)c3cc(C)sc23)s1,CCCCCCc1ccc(C2(c3ccc(CCCCCC)cc3)c3cc4c(cc3-c3sc5cc(/C=C6\C(=O)c7ccccc7C6=C(C#N)C#N)sc5c32)C(c2ccc(CCCCCC)cc2)(c2ccc(CCCCCC)cc2)c2c-4sc3cc(/C=C4\C(=O)c5ccccc5C4=C(C#N)C#N)sc23)cc1,6.79,-5.33,-3.48,-5.576,-3.916,,150.0,1:1,0.5 vol% DIO,inverted,H-NDs,,,
52366,10.1002/solr.202500508,CCCCC(CC)Cc1ccc(-c2c3cc(-c4ccc(-c5sc(-c6ccc(C)s6)c6c5C(=O)c5c(CC(CC)CCCC)sc(CC(CC)CCCC)c5C6=O)s4)sc3c(-c3ccc(CC(CC)CCCC)s3)c3cc(C)sc23)s1,CCCCCCc1ccc(C2(c3ccc(CCCCCC)cc3)c3cc4c(cc3-c3sc5cc(/C=C6\C(=O)c7ccccc7C6=C(C#N)C#N)sc5c32)C(c2ccc(CCCCCC)cc2)(c2ccc(CCCCCC)cc2)c2c-4sc3cc(/C=C4\C(=O)c5ccccc5C4=C(C#N)C#N)sc23)cc1,2.85,-5.33,-3.48,-5.576,-3.916,,150.0,1:1,0.5 vol% DIO,inverted,,,,
52368,10.1002/solr.202500508,CCCCC(CC)Cc1ccc(-c2c3cc(-c4ccc(-c5sc(-c6ccc(C)s6)c6c5C(=O)c5c(CC(CC)CCCC)sc(CC(CC)CCCC)c5C6=O)s4)sc3c(-c3ccc(CC(CC)CCCC)s3)c3cc(C)sc23)s1,CCCCCCc1ccc(C2(c3ccc(CCCCCC)cc3)c3cc4c(cc3-c3sc5cc(/C=C6\C(=O)c7ccccc7C6=C(C#N)C#N)sc5c32)C(c2ccc(CCCCCC)cc2)(c2ccc(CCCCCC)cc2)c2c-4sc3cc(/C=C4\C(=O)c5ccccc5C4=C(C#N)C#N)sc23)cc1,6.47,-5.33,-3.48,-5.576,-3.916,,150.0,1:1,0.5 vol% DIO,inverted,,,,
52369,10.1002/solr.202500508,CCCCC(CC)Cc1ccc(-c2c3cc(-c4ccc(-c5sc(-c6ccc(C)s6)c6c5C(=O)c5c(CC(CC)CCCC)sc(CC(CC)CCCC)c5C6=O)s4)sc3c(-c3ccc(CC(CC)CCCC)s3)c3cc(C)sc23)s1,CCCCCCc1ccc(C2(c3ccc(CCCCCC)cc3)c3cc4c(cc3-c3sc5cc(/C=C6\C(=O)c7ccccc7C6=C(C#N)C#N)sc5c32)C(c2ccc(CCCCCC)cc2)(c2ccc(CCCCCC)cc2)c2c-4sc3cc(/C=C4\C(=O)c5ccccc5C4=C(C#N)C#N)sc23)cc1,7.35,-5.33,-3.48,-5.576,-3.916,,,,,inverted,,,,
52370,10.1002/solr.202500508,CCCCC(CC)Cc1ccc(-c2c3cc(-c4ccc(-c5sc(-c6ccc(C)s6)c6c5C(=O)c5c(CC(CC)CCCC)sc(CC(CC)CCCC)c5C6=O)s4)sc3c(-c3ccc(CC(CC)CCCC)s3)c3cc(C)sc23)s1,CCCCCCc1ccc(C2(c3ccc(CCCCCC)cc3)c3cc4c(cc3-c3sc5cc(/C=C6\C(=O)c7ccccc7C6=C(C#N)C#N)sc5c32)C(c2ccc(CCCCCC)cc2)(c2ccc(CCCCCC)cc2)c2c-4sc3cc(/C=C4\C(=O)c5ccccc5C4=C(C#N)C#N)sc23)cc1,7.13,-5.33,-3.48,-5.576,-3.916,,,,,inverted,,,,
52371,10.1002/solr.202500508,CCCCC(CC)Cc1ccc(-c2c3cc(-c4ccc(-c5sc(-c6ccc(C)s6)c6c5C(=O)c5c(CC(CC)CCCC)sc(CC(CC)CCCC)c5C6=O)s4)sc3c(-c3ccc(CC(CC)CCCC)s3)c3cc(C)sc23)s1,CCCCCCc1ccc(C2(c3ccc(CCCCCC)cc3)c3cc4c(cc3-c3sc5cc(/C=C6\C(=O)c7ccccc7C6=C(C#N)C#N)sc5c32)C(c2ccc(CCCCCC)cc2)(c2ccc(CCCCCC)cc2)c2c-4sc3cc(/C=C4\C(=O)c5ccccc5C4=C(C#N)C#N)sc23)cc1,5.74,-5.33,-3.48,-5.576,-3.916,,150.0,1:1,0.5 vol% DIO,inverted,H-NDs:PVDF,,,
52372,10.1002/solr.202500508,CCCCC(CC)Cc1ccc(-c2c3cc(-c4ccc(-c5sc(-c6ccc(C)s6)c6c5C(=O)c5c(CC(CC)CCCC)sc(CC(CC)CCCC)c5C6=O)s4)sc3c(-c3ccc(CC(CC)CCCC)s3)c3cc(C)sc23)s1,CCCCCCc1ccc(C2(c3ccc(CCCCCC)cc3)c3cc4c(cc3-c3sc5cc(/C=C6\C(=O)c7ccccc7C6=C(C#N)C#N)sc5c32)C(c2ccc(CCCCCC)cc2)(c2ccc(CCCCCC)cc2)c2c-4sc3cc(/C=C4\C(=O)c5ccccc5C4=C(C#N)C#N)sc23)cc1,7.5,-5.33,-3.48,-5.576,-3.916,,,,,inverted,,,,
52373,10.1002/solr.202500508,CCCCC(CC)Cc1ccc(-c2c3cc(-c4ccc(-c5sc(-c6ccc(C)s6)c6c5C(=O)c5c(CC(CC)CCCC)sc(CC(CC)CCCC)c5C6=O)s4)sc3c(-c3ccc(CC(CC)CCCC)s3)c3cc(C)sc23)s1,CCCCCCc1ccc(C2(c3ccc(CCCCCC)cc3)c3cc4c(cc3-c3sc5cc(/C=C6\C(=O)c7ccccc7C6=C(C#N)C#N)sc5c32)C(c2ccc(CCCCCC)cc2)(c2ccc(CCCCCC)cc2)c2c-4sc3cc(/C=C4\C(=O)c5ccccc5C4=C(C#N)C#N)sc23)cc1,8.95,-5.33,-3.48,-5.576,-3.916,,,,,inverted,ZnO,,,
52374,10.1002/solr.202500508,COC(=O)C(C)(C)c1cc(C)cc(-c2sc3c4sc5cc(/C=C6/C(=O)c7cc(F)cc(c7)C(=O)/C6=C\c6cc(C(C)(C)C(=O)OC)c(-c7cc(C)cc(C(C)(C)C(=O)OC)c7)s6)sc5c4c(C(C)(C)C(=O)OC)ccc2-3)c1,CCCCCCCCCCCc1c(/C=C2\C(=O)c3cc(F)c(F)cc3C2=C(C#N)C#N)sc2c1sc1c3c4nsnc4c4c5sc6c(CCCCCCCCCCC)c(/C=C7\C(=O)c8cc(F)c(F)cc8C7=C(C#N)C#N)sc6c5n(CC(CC)CCCC)c4c3n(CC(CC)CCCC)c21,9.55,-5.56,-3.65,-5.65,-4.09,,110.0,1:1.2,0.5 vol%,inverted,H-NDs,,,
52375,10.1002/solr.202500508,COC(=O)C(C)(C)c1cc(C)cc(-c2sc3c4sc5cc(/C=C6/C(=O)c7cc(F)cc(c7)C(=O)/C6=C\c6cc(C(C)(C)C(=O)OC)c(-c7cc(C)cc(C(C)(C)C(=O)OC)c7)s6)sc5c4c(C(C)(C)C(=O)OC)ccc2-3)c1,CCCCCCCCCCCc1c(/C=C2\C(=O)c3cc(F)c(F)cc3C2=C(C#N)C#N)sc2c1sc1c3c4nsnc4c4c5sc6c(CCCCCCCCCCC)c(/C=C7\C(=O)c8cc(F)c(F)cc8C7=C(C#N)C#N)sc6c5n(CC(CC)CCCC)c4c3n(CC(CC)CCCC)c21,7.95,-5.56,-3.65,-5.65,-4.09,,110.0,1:1.2,0.5 vol%,inverted,,,,
52376,10.1002/solr.202500508,COC(=O)C(C)(C)c1cc(C)cc(-c2sc3c4sc5cc(/C=C6/C(=O)c7cc(F)cc(c7)C(=O)/C6=C\c6cc(C(C)(C)C(=O)OC)c(-c7cc(C)cc(C(C)(C)C(=O)OC)c7)s6)sc5c4c(C(C)(C)C(=O)OC)ccc2-3)c1,CCCCCCCCCCCc1c(/C=C2\C(=O)c3cc(F)c(F)cc3C2=C(C#N)C#N)sc2c1sc1c3c4nsnc4c4c5sc6c(CCCCCCCCCCC)c(/C=C7\C(=O)c8cc(F)c(F)cc8C7=C(C#N)C#N)sc6c5n(CC(CC)CCCC)c4c3n(CC(CC)CCCC)c21,9.87,-5.56,-3.65,-5.65,-4.09,,110.0,1:1.2,0.5 vol%,inverted,,,,
52377,10.1002/solr.202500508,COC(=O)C(C)(C)c1cc(C)cc(-c2sc3c4sc5cc(/C=C6/C(=O)c7cc(F)cc(c7)C(=O)/C6=C\c6cc(C(C)(C)C(=O)OC)c(-c7cc(C)cc(C(C)(C)C(=O)OC)c7)s6)sc5c4c(C(C)(C)C(=O)OC)ccc2-3)c1,CCCCCCCCCCCc1c(/C=C2\C(=O)c3cc(F)c(F)cc3C2=C(C#N)C#N)sc2c1sc1c3c4nsnc4c4c5sc6c(CCCCCCCCCCC)c(/C=C7\C(=O)c8cc(F)c(F)cc8C7=C(C#N)C#N)sc6c5n(CC(CC)CCCC)c4c3n(CC(CC)CCCC)c21,9.66,-5.56,-3.65,-5.65,-4.09,,110.0,1:1.2,0.5 vol%,inverted,,,,
52378,10.1002/solr.202500508,COC(=O)C(C)(C)c1cc(C)cc(-c2sc3c4sc5cc(/C=C6/C(=O)c7cc(F)cc(c7)C(=O)/C6=C\c6cc(C(C)(C)C(=O)OC)c(-c7cc(C)cc(C(C)(C)C(=O)OC)c7)s6)sc5c4c(C(C)(C)C(=O)OC)ccc2-3)c1,CCCCCCCCCCCc1c(/C=C2\C(=O)c3cc(F)c(F)cc3C2=C(C#N)C#N)sc2c1sc1c3c4nsnc4c4c5sc6c(CCCCCCCCCCC)c(/C=C7\C(=O)c8cc(F)c(F)cc8C7=C(C#N)C#N)sc6c5n(CC(CC)CCCC)c4c3n(CC(CC)CCCC)c21,11.12,-5.56,-3.65,-5.65,-4.09,,110.0,1:1.2,0.5 vol%,inverted,,,,
52379,10.1002/solr.202500508,COC(=O)C(C)(C)c1cc(C)cc(-c2sc3c4sc5cc(/C=C6/C(=O)c7cc(F)cc(c7)C(=O)/C6=C\c6cc(C(C)(C)C(=O)OC)c(-c7cc(C)cc(C(C)(C)C(=O)OC)c7)s6)sc5c4c(C(C)(C)C(=O)OC)ccc2-3)c1,CCCCCCCCCCCc1c(/C=C2\C(=O)c3cc(F)c(F)cc3C2=C(C#N)C#N)sc2c1sc1c3c4nsnc4c4c5sc6c(CCCCCCCCCCC)c(/C=C7\C(=O)c8cc(F)c(F)cc8C7=C(C#N)C#N)sc6c5n(CC(CC)CCCC)c4c3n(CC(CC)CCCC)c21,12.18,-5.56,-3.65,-5.65,-4.09,,110.0,1:1.2,0.5 vol%,inverted,ZnO,,,
52380,10.1002/solr.202500542,CCCCCCC(CCCC)Cc1csc(-c2cc3c4nsnc4c4cc(-c5cc(CC(CCCC)CCCCCC)c(-c6cc7c(-c8cc(F)c(CC(CC)CCCC)s8)c8sccc8c(-c8cc(F)c(CC(CC)CCCC)s8)c7s6)s5)sc4c3s2)c1,CCCCCCCCCCCc1c(/C=C2\C(=O)c3cc(F)c(F)cc3C2=C(C#N)C#N)sc2c1sc1c3c4nsnc4c4c5sc6c(CCCCCCCCCCC)c(/C=C7\C(=O)c8cc(F)c(F)cc8C7=C(C#N)C#N)sc6c5n(CC(CCCC)CCCCCC)c4c3n(CC(CCCC)CCCCCC)c21,17.41,-5.51,-2.77,-5.65,-4.1,100.0,,,,,,,,
52381,10.1002/solr.202500542,CCCCCCC(CCCC)Cc1csc(-c2cc3c4nsnc4c4cc(-c5cc(CC(CCCC)CCCCCC)c(-c6cc7c(-c8cc(F)c(CC(CC)CCCC)s8)c8sccc8c(-c8cc(F)c(CC(CC)CCCC)s8)c7s6)s5)sc4c3s2)c1,CCCCCCCCCCCc1c(/C=C2\C(=O)c3cc(F)c(F)cc3C2=C(C#N)C#N)sc2c1sc1c3c4nsnc4c4c5sc6c(CCCCCCCCCCC)c(/C=C7\C(=O)c8cc(F)c(F)cc8C7=C(C#N)C#N)sc6c5n(CC(CCCC)CCCCCC)c4c3n(CC(CCCC)CCCCCC)c21,18.25,-5.51,-2.77,-5.65,-4.1,100.0,,,15%,,,,,CF
52392,10.1002/solr.202500614,COC(=O)C(C)(C)c1cc(C)cc(-c2sc3c4sc5cc(/C=C6/C(=O)c7cc(F)cc(c7)C(=O)/C6=C\c6cc(C(C)(C)C(=O)OC)c(-c7cc(C)cc(C(C)(C)C(=O)OC)c7)s6)sc5c4c(C(C)(C)C(=O)OC)ccc2-3)c1,CCCCCCCCCc1c(C=C2C(=O)c3cc(Cl)c(Cl)cc3C2=C(C#N)C#N)sc2c1sc1c3c4nsnc4c4c5sc6c(CCCCCCCCC)c(C=C7C(=O)c8cc(Cl)c(Cl)cc8C7=C(C#N)C#N)sc6c5n(CC(CCCC)CCCCCC)c4c3n(CC(CCCC)CCCCCC)c21,18.26,-5.56,-3.65,-5.68,-3.9,,,,,,,,,
52405,10.1002/solr.202600001,COC(=O)C(C)(C)c1cc(C)cc(-c2sc3c4sc5cc(/C=C6/C(=O)c7cc(F)cc(c7)C(=O)/C6=C\c6cc(C(C)(C)C(=O)OC)c(-c7cc(C)cc(C(C)(C)C(=O)OC)c7)s6)sc5c4c(C(C)(C)C(=O)OC)ccc2-3)c1,CCCCCCC1(CCCCCC)c2cc3c(cc2-c2sc(/C=C4\C(=O)c5ccccc5C4=C(C#N)C#N)cc21)C(CCCCCC)(CCCCCC)c1cc(/C=C2\C(=O)c4ccccc4C2=C(C#N)C#N)sc1-3,9.34,-5.56,-3.65,-5.69,-3.91,,,,,conventional,,PEDOT:PSS,"chlorobenzene:1,8-octanedithiol (100:1 vol ratio)",ODT
52407,10.1002/solr.202600001,COC(=O)C(C)(C)c1cc(C)cc(-c2sc3c4sc5cc(/C=C6/C(=O)c7cc(F)cc(c7)C(=O)/C6=C\c6cc(C(C)(C)C(=O)OC)c(-c7cc(C)cc(C(C)(C)C(=O)OC)c7)s6)sc5c4c(C(C)(C)C(=O)OC)ccc2-3)c1,CCCCCCc1ccc(C2(c3ccc(CCCCCC)cc3)c3cc4c(cc3-c3sc5cc(/C=C6\C(=O)c7cc(F)c(F)cc7C6=C(C#N)C#N)sc5c32)C(c2ccc(CCCCCC)cc2)(c2ccc(CCCCCC)cc2)c2c-4sc3cc(/C=C4\C(=O)c5cc(F)c(F)cc5C4=C(C#N)C#N)sc23)cc1,9.26,-5.56,-3.65,-5.66,-4.14,,,,,conventional,,PEDOT:PSS,"chlorobenzene:1,8-octanedithiol (100:1 vol ratio)",ODT
52418,10.1002/sstr.202100199,COC(=O)C(C)(C)c1cc(C)cc(-c2sc3c4sc5cc(/C=C6/C(=O)c7cc(F)cc(c7)C(=O)/C6=C\c6cc(C(C)(C)C(=O)OC)c(-c7cc(C)cc(C(C)(C)C(=O)OC)c7)s6)sc5c4c(C(C)(C)C(=O)OC)ccc2-3)c1,CCCCCCCCCCCc1c(/C=C2\C(=O)c3cc(F)c(F)cc3C2=C(C#N)C#N)sc2c1sc1c3c4nsnc4c4c5sc6c(CCCCCCCCCCC)c(/C=C7\C(=O)c8cc(F)c(F)cc8C7=C(C#N)C#N)sc6c5n(CC(CC)CCCC)c4c3n(CC(CC)CCCC)c21,15.4,-5.56,-3.65,-5.65,-4.09,,,,,,,,,
52419,10.1002/sstr.202100199,COC(=O)C(C)(C)c1cc(C)cc(-c2sc3c4sc5cc(/C=C6/C(=O)c7cc(F)cc(c7)C(=O)/C6=C\c6cc(C(C)(C)C(=O)OC)c(-c7cc(C)cc(C(C)(C)C(=O)OC)c7)s6)sc5c4c(C(C)(C)C(=O)OC)ccc2-3)c1,CCCCCCCCCCCc1c(/C=C2\C(=O)c3cc(F)c(F)cc3C2=C(C#N)C#N)sc2c1sc1c3c4nsnc4c4c5sc6c(CCCCCCCCCCC)c(/C=C7\C(=O)c8cc(F)c(F)cc8C7=C(C#N)C#N)sc6c5n(CC(CC)CCCC)c4c3n(CC(CC)CCCC)c21,14.1,-5.56,-3.65,-5.65,-4.09,,,,,,,,,
52420,10.1002/sstr.202100199,COC(=O)C(C)(C)c1cc(C)cc(-c2sc3c4sc5cc(/C=C6/C(=O)c7cc(F)cc(c7)C(=O)/C6=C\c6cc(C(C)(C)C(=O)OC)c(-c7cc(C)cc(C(C)(C)C(=O)OC)c7)s6)sc5c4c(C(C)(C)C(=O)OC)ccc2-3)c1,CCCCCCCCCCCc1c(/C=C2\C(=O)c3cc(F)c(F)cc3C2=C(C#N)C#N)sc2c1sc1c3c4nsnc4c4c5sc6c(CCCCCCCCCCC)c(/C=C7\C(=O)c8cc(F)c(F)cc8C7=C(C#N)C#N)sc6c5n(CC(CC)CCCC)c4c3n(CC(CC)CCCC)c21,14.5,-5.56,-3.65,-5.65,-4.09,,,,0.5%,,,,,CN
52421,10.1002/sstr.202100199,COC(=O)C(C)(C)c1cc(C)cc(-c2sc3c4sc5cc(/C=C6/C(=O)c7cc(F)cc(c7)C(=O)/C6=C\c6cc(C(C)(C)C(=O)OC)c(-c7cc(C)cc(C(C)(C)C(=O)OC)c7)s6)sc5c4c(C(C)(C)C(=O)OC)ccc2-3)c1,CCCCCCCCCCCc1c(/C=C2\C(=O)c3cc(F)c(F)cc3C2=C(C#N)C#N)sc2c1sc1c3c4nsnc4c4c5sc6c(CCCCCCCCCCC)c(/C=C7\C(=O)c8cc(F)c(F)cc8C7=C(C#N)C#N)sc6c5n(CC(CC)CCCC)c4c3n(CC(CC)CCCC)c21,13.7,-5.56,-3.65,-5.65,-4.09,,,,1.0%,,,,,CN
52422,10.1002/sstr.202100199,COC(=O)C(C)(C)c1cc(C)cc(-c2sc3c4sc5cc(/C=C6/C(=O)c7cc(F)cc(c7)C(=O)/C6=C\c6cc(C(C)(C)C(=O)OC)c(-c7cc(C)cc(C(C)(C)C(=O)OC)c7)s6)sc5c4c(C(C)(C)C(=O)OC)ccc2-3)c1,CCCCCCCCCCCc1c(/C=C2\C(=O)c3cc(F)c(F)cc3C2=C(C#N)C#N)sc2c1sc1c3c4nsnc4c4c5sc6c(CCCCCCCCCCC)c(/C=C7\C(=O)c8cc(F)c(F)cc8C7=C(C#N)C#N)sc6c5n(CC(CC)CCCC)c4c3n(CC(CC)CCCC)c21,12.7,-5.56,-3.65,-5.65,-4.09,,,,1.5%,,,,,CN
52423,10.1002/sstr.202100199,COC(=O)C(C)(C)c1cc(C)cc(-c2sc3c4sc5cc(/C=C6/C(=O)c7cc(F)cc(c7)C(=O)/C6=C\c6cc(C(C)(C)C(=O)OC)c(-c7cc(C)cc(C(C)(C)C(=O)OC)c7)s6)sc5c4c(C(C)(C)C(=O)OC)ccc2-3)c1,CCCCCCCCCCCc1c(/C=C2\C(=O)c3cc(F)c(F)cc3C2=C(C#N)C#N)sc2c1sc1c3c4nsnc4c4c5sc6c(CCCCCCCCCCC)c(/C=C7\C(=O)c8cc(F)c(F)cc8C7=C(C#N)C#N)sc6c5n(CC(CC)CCCC)c4c3n(CC(CC)CCCC)c21,10.4,-5.56,-3.65,-5.65,-4.09,,,,2.0%,,,,,CN
52424,10.1002/sstr.202100199,COC(=O)C(C)(C)c1cc(C)cc(-c2sc3c4sc5cc(/C=C6/C(=O)c7cc(F)cc(c7)C(=O)/C6=C\c6cc(C(C)(C)C(=O)OC)c(-c7cc(C)cc(C(C)(C)C(=O)OC)c7)s6)sc5c4c(C(C)(C)C(=O)OC)ccc2-3)c1,CCCCCCCCCCCc1c(/C=C2\C(=O)c3cc(F)c(F)cc3C2=C(C#N)C#N)sc2c1sc1c3c4nsnc4c4c5sc6c(CCCCCCCCCCC)c(/C=C7\C(=O)c8cc(F)c(F)cc8C7=C(C#N)C#N)sc6c5n(CC(CC)CCCC)c4c3n(CC(CC)CCCC)c21,4.0,-5.56,-3.65,-5.65,-4.09,,,,3.0%,,,,,CN
52443,10.1002/sus2.70005,COC(=O)C(C)(C)c1cc(C)cc(-c2sc3c4sc5cc(/C=C6/C(=O)c7cc(F)cc(c7)C(=O)/C6=C\c6cc(C(C)(C)C(=O)OC)c(-c7cc(C)cc(C(C)(C)C(=O)OC)c7)s6)sc5c4c(C(C)(C)C(=O)OC)ccc2-3)c1,CCCCCCC(CCCC)Cc1c(/C=C2\C(=O)c3cc(F)c(F)cc3C2=C(C#N)C#N)sc2c1SC1c3c(c4c(c5nsnc35)c3sc5c(CC(CCCC)CCCCCC)c(/C=C6\C(=O)c7cc(F)c(F)cc7C6=C(C#N)C#N)sc5c3n4CC(CC)CCCC)N(CC(CC)CCCC)C21,17.7,-5.56,-3.65,-5.68,-3.9,,85.0,,,,,,,
52447,10.1002/sus2.70005,COC(=O)C(C)(C)c1cc(C)cc(-c2sc3c4sc5cc(/C=C6/C(=O)c7cc(F)cc(c7)C(=O)/C6=C\c6cc(C(C)(C)C(=O)OC)c(-c7cc(C)cc(C(C)(C)C(=O)OC)c7)s6)sc5c4c(C(C)(C)C(=O)OC)ccc2-3)c1,CCCCCCC(CCCC)Cc1c(/C=C2\C(=O)c3cc(F)c(F)cc3C2=C(C#N)C#N)sc2c1SC1c3c(c4c(c5nsnc35)c3sc5c(CC(CCCC)CCCCCC)c(/C=C6\C(=O)c7cc(F)c(F)cc7C6=C(C#N)C#N)sc5c3n4CC(CC)CCCC)N(CC(CC)CCCC)C21,16.1,-5.56,-3.65,-5.68,-3.9,,,,,,,,,
52464,10.1007/s00289-020-03271-8,CCCCCCc1ccsc1,CCCCC(=O)OCC1(c2ccccc2)c2cccc3cccc4cccc5cccc6cccc1c6c-5c-4c-3c2,0.13,-5.01,-3.12,-6.1,-3.7,,150.0,1:1,,inverted,,,,
52465,10.1007/s00289-020-03271-8,CCCCCCc1ccsc1,CCCCC(=O)OCC1(c2ccccc2)c2cccc3cccc4cccc5cccc6cccc1c6c-5c-4c-3c2,2.88,-5.01,-3.12,-6.1,-3.7,,150.0,1:1,,inverted,TiO2,,,
52466,10.1007/s00289-020-03271-8,CCCCCCc1ccsc1,CCCCC(=O)OCC1(c2ccccc2)c2cccc3cccc4cccc5cccc6cccc1c6c-5c-4c-3c2,3.49,-5.01,-3.12,-6.1,-3.7,,150.0,1:1,,inverted,ZnO,,,
52468,10.1007/s00339-020-03992-7,CCCCCCc1ccsc1,CCCCC(=O)OCC1(c2ccccc2)c2cccc3cccc4cccc5cccc6cccc1c6c-5c-4c-3c2,2.49,-5.01,-3.12,-6.1,-3.7,105.0,,1:1,,conventional,LiF,PEDOT:PSS,,
52469,10.1007/s00339-020-03992-7,CCCCCCc1ccsc1,CCCCC(=O)OCC1(c2ccccc2)c2cccc3cccc4cccc5cccc6cccc1c6c-5c-4c-3c2,2.23,-5.01,-3.12,-6.1,-3.7,105.0,,1:1,,conventional,LiF,PEDOT:PSS,,
52470,10.1007/s00339-020-03992-7,CCCCCCc1ccsc1,CCCCC(=O)OCC1(c2ccccc2)c2cccc3cccc4cccc5cccc6cccc1c6c-5c-4c-3c2,3.11,-5.01,-3.12,-6.1,-3.7,105.0,,1:1,,conventional,LiF,PEDOT:PSS,,
52471,10.1007/s00339-020-03992-7,CCCCCCc1ccsc1,CCCCC(=O)OCC1(c2ccccc2)c2cccc3cccc4cccc5cccc6cccc1c6c-5c-4c-3c2,2.53,-5.01,-3.12,-6.1,-3.7,105.0,,1:1,,conventional,LiF,PEDOT:PSS,,
52473,10.1007/s00339-020-03992-7,CCCCCCc1ccsc1,CCCCC(=O)OCC1(c2ccccc2)c2cccc3cccc4cccc5cccc6cccc1c6c-5c-4c-3c2,3.2,-5.01,-3.12,-6.1,-3.7,105.0,,1:1,0.5 wt%,conventional,LiF,PEDOT:PSS,chlorobenzene,Ag NPs
52474,10.1007/s00339-020-03992-7,CCCCCCc1ccsc1,CCCCC(=O)OCC1(c2ccccc2)c2cccc3cccc4cccc5cccc6cccc1c6c-5c-4c-3c2,2.55,-5.01,-3.12,-6.1,-3.7,105.0,,1:1,,conventional,LiF,PEDOT:PSS,chlorobenzene,Au NPs
52475,10.1007/s00339-020-03992-7,CCCCCCc1ccsc1,CCCCC(=O)OCC1(c2ccccc2)c2cccc3cccc4cccc5cccc6cccc1c6c-5c-4c-3c2,2.62,-5.01,-3.12,-6.1,-3.7,105.0,,1:1,,conventional,LiF,PEDOT:PSS,chlorobenzene,Au NPs
52476,10.1007/s00339-020-03992-7,CCCCCCc1ccsc1,CCCCC(=O)OCC1(c2ccccc2)c2cccc3cccc4cccc5cccc6cccc1c6c-5c-4c-3c2,2.14,-5.01,-3.12,-6.1,-3.7,105.0,,1:1,,conventional,LiF,PEDOT:PSS,chlorobenzene,Ag NPs
52477,10.1007/s00339-020-04091-3,CCCCCCc1ccsc1,CCCCC(=O)OCC1(c2ccccc2)c2cccc3cccc4cccc5cccc6cccc1c6c-5c-4c-3c2,1.5,-5.01,-3.12,-6.1,-3.7,,,,,,,PEDOT:PSS,,
52478,10.1007/s00339-020-04091-3,CCCCCCc1ccsc1,CCCCC(=O)OCC1(c2ccccc2)c2cccc3cccc4cccc5cccc6cccc1c6c-5c-4c-3c2,2.5,-5.01,-3.12,-6.1,-3.7,,120.0,,,,,PEDOT:PSS-Graphene,,
52479,10.1007/s00339-020-3389-8,CCCCCCc1ccsc1,COC(=O)CCCC1(c2ccccc2)C23c4c5c6c7c8c9c(c%10c%11c2c2c%12c4c4c%13c5c5c7c7c8c8c%14c9c%10c9c%10c%11c2c2c%11c%12c4c4c%12c%13c5c5c7c7c8c8c%14c9c9c%10c2c2c%11c4c4c%12c5c7c5c8c9c2c45)C613,2.33,-5.01,-3.12,-6.1,-3.7,,90.0,1:1,,inverted,ZnO,MoO3,,
52480,10.1007/s00339-020-3389-8,CCCCCCc1ccsc1,COC(=O)CCCC1(c2ccccc2)C23c4c5c6c7c8c9c(c%10c%11c2c2c%12c4c4c%13c5c5c7c7c8c8c%14c9c%10c9c%10c%11c2c2c%11c%12c4c4c%12c%13c5c5c7c7c8c8c%14c9c9c%10c2c2c%11c4c4c%12c5c7c5c8c9c2c45)C613,5.15,-5.01,-3.12,-6.1,-3.7,,90.0,1:1,1%,inverted,ZnO,MoO3,,Ag2S
52481,10.1007/s00339-020-3389-8,CCCCCCc1ccsc1,COC(=O)CCCC1(c2ccccc2)C23c4c5c6c7c8c9c(c%10c%11c2c2c%12c4c4c%13c5c5c7c7c8c8c%14c9c%10c9c%10c%11c2c2c%11c%12c4c4c%12c%13c5c5c7c7c8c8c%14c9c9c%10c2c2c%11c4c4c%12c5c7c5c8c9c2c45)C613,4.42,-5.01,-3.12,-6.1,-3.7,,90.0,1:1,3%,inverted,ZnO,MoO3,,Ag2S
52482,10.1007/s00339-020-3389-8,CCCCCCc1ccsc1,COC(=O)CCCC1(c2ccccc2)C23c4c5c6c7c8c9c(c%10c%11c2c2c%12c4c4c%13c5c5c7c7c8c8c%14c9c%10c9c%10c%11c2c2c%11c%12c4c4c%12c%13c5c5c7c7c8c8c%14c9c9c%10c2c2c%11c4c4c%12c5c7c5c8c9c2c45)C613,5.13,-5.01,-3.12,-6.1,-3.7,,90.0,1:1,5%,inverted,ZnO,MoO3,,Ag2S
52483,10.1007/s00339-020-3389-8,CCCCCCc1ccsc1,COC(=O)CCCC1(c2ccccc2)C23c4c5c6c7c8c9c(c%10c%11c2c2c%12c4c4c%13c5c5c7c7c8c8c%14c9c%10c9c%10c%11c2c2c%11c%12c4c4c%12c%13c5c5c7c7c8c8c%14c9c9c%10c2c2c%11c4c4c%12c5c7c5c8c9c2c45)C613,3.97,-5.01,-3.12,-6.1,-3.7,,90.0,1:1,7%,inverted,ZnO,MoO3,,Ag2S
52489,10.1007/s00339-021-04735-y,CCCCCCc1ccsc1,CCCCC(=O)OCC1(c2ccccc2)c2cccc3cccc4cccc5cccc6cccc1c6c-5c-4c-3c2,1.92,-5.01,-3.12,-6.1,-3.7,80.0,,1.2:1,,conventional,BCP,PEDOT:PSS,,
52490,10.1007/s00339-021-04735-y,CCCCCCc1ccsc1,CCCCC(=O)OCC1(c2ccccc2)c2cccc3cccc4cccc5cccc6cccc1c6c-5c-4c-3c2,1.42,-5.01,-3.12,-6.1,-3.7,80.0,,1.2:1,,conventional,BCP,PEDOT:PSS,,
52491,10.1007/s00339-021-04735-y,CCCCCCc1ccsc1,CCCCC(=O)OCC1(c2ccccc2)c2cccc3cccc4cccc5cccc6cccc1c6c-5c-4c-3c2,1.99,-5.01,-3.12,-6.1,-3.7,80.0,,1.2:1,,conventional,BCP:Al,PEDOT:PSS,,
52492,10.1007/s00339-021-04735-y,CCCCCCc1ccsc1,CCCCC(=O)OCC1(c2ccccc2)c2cccc3cccc4cccc5cccc6cccc1c6c-5c-4c-3c2,2.19,-5.01,-3.12,-6.1,-3.7,80.0,,1.2:1,,conventional,BCP:Al,PEDOT:PSS,,
52493,10.1007/s00339-021-04735-y,CCCCCCc1ccsc1,CCCCC(=O)OCC1(c2ccccc2)c2cccc3cccc4cccc5cccc6cccc1c6c-5c-4c-3c2,1.38,-5.01,-3.12,-6.1,-3.7,80.0,,1.2:1,,conventional,BCP:Al,PEDOT:PSS,,
52502,10.1007/s00339-022-05833-1,CCCCC(CC)COC(=O)c1sc2csc(-c3cc4c(-c5ccc(CC(CC)CCCC)s5)c5sccc5c(-c5ccc(CC(CC)CCCC)s5)c4s3)c2c1F,COC(=O)CCCC1(c2ccccc2)C23c4c5c6c7c8c9c(c%10c%11c2c2c%12c4c4c%13c5c5c7c7c8c8c%14c9c%10c9c%10c%11c2c2c%11c%12c4c4c%12c%13c5c5c7c7c8c8c%14c9c9c%10c2c2c%11c4c4c%12c5c7c5c8c9c2c45)C613,5.52,-5.21,-3.6,-6.1,-3.7,,100.0,1:1.5 wt,3 vol%,inverted,ZnO,,,
52503,10.1007/s00339-022-05833-1,CCCCC(CC)COC(=O)c1sc2csc(-c3cc4c(-c5ccc(CC(CC)CCCC)s5)c5sccc5c(-c5ccc(CC(CC)CCCC)s5)c4s3)c2c1F,COC(=O)CCCC1(c2ccccc2)C23c4c5c6c7c8c9c(c%10c%11c2c2c%12c4c4c%13c5c5c7c7c8c8c%14c9c%10c9c%10c%11c2c2c%11c%12c4c4c%12c%13c5c5c7c7c8c8c%14c9c9c%10c2c2c%11c4c4c%12c5c7c5c8c9c2c45)C613,6.2,-5.21,-3.6,-6.1,-3.7,,100.0,1:1.5 wt,3 vol%,inverted,ZnO/EG,,,
52504,10.1007/s00339-022-05833-1,CCCCC(CC)COC(=O)c1sc2csc(-c3cc4c(-c5ccc(CC(CC)CCCC)s5)c5sccc5c(-c5ccc(CC(CC)CCCC)s5)c4s3)c2c1F,COC(=O)CCCC1(c2ccccc2)C23c4c5c6c7c8c9c(c%10c%11c2c2c%12c4c4c%13c5c5c7c7c8c8c%14c9c%10c9c%10c%11c2c2c%11c%12c4c4c%12c%13c5c5c7c7c8c8c%14c9c9c%10c2c2c%11c4c4c%12c5c7c5c8c9c2c45)C613,6.83,-5.21,-3.6,-6.1,-3.7,,100.0,1:1.5 wt,3 vol%,inverted,ZnO/EDT,,,
52505,10.1007/s00339-022-05833-1,CCCCC(CC)COC(=O)c1sc2csc(-c3cc4c(-c5ccc(CC(CC)CCCC)s5)c5sccc5c(-c5ccc(CC(CC)CCCC)s5)c4s3)c2c1F,COC(=O)CCCC1(c2ccccc2)C23c4c5c6c7c8c9c(c%10c%11c2c2c%12c4c4c%13c5c5c7c7c8c8c%14c9c%10c9c%10c%11c2c2c%11c%12c4c4c%12c%13c5c5c7c7c8c8c%14c9c9c%10c2c2c%11c4c4c%12c5c7c5c8c9c2c45)C613,7.05,-5.21,-3.6,-6.1,-3.7,,100.0,1:1.5 wt,3 vol%,inverted,ZnO/PDO,,,
52506,10.1007/s00339-022-06299-x,CCCCC(CC)COC(=O)c1sc2csc(-c3cc4c(-c5ccc(CC(CC)CCCC)s5)c5sccc5c(-c5ccc(CC(CC)CCCC)s5)c4s3)c2c1F,COC(=O)CCCC1(c2ccccc2)C23c4c5ccc6c7cc8c9c%10c(cc%11cc%12c%13c%14c(cc%15c%16ccc-5c2c%16c2c5c%16c%17c(c(c46)c7c9c%17c4c%10c%11c%13c4c%16c%14c%152)C513)C%12)C8,6.62,-5.21,-3.6,-5.9,-3.9,,,,,inverted,ZnO,MoO3,,
52507,10.1007/s00339-022-06299-x,CCCCC(CC)COC(=O)c1sc2csc(-c3cc4c(-c5ccc(CC(CC)CCCC)s5)c5sccc5c(-c5ccc(CC(CC)CCCC)s5)c4s3)c2c1F,COC(=O)CCCC1(c2ccccc2)C23c4c5ccc6c7cc8c9c%10c(cc%11cc%12c%13c%14c(cc%15c%16ccc-5c2c%16c2c5c%16c%17c(c(c46)c7c9c%17c4c%10c%11c%13c4c%16c%14c%152)C513)C%12)C8,6.78,-5.21,-3.6,-5.9,-3.9,110.0,,1:1.5,3% v/v,inverted,ZnO,MoO3/BCP:Yb,,
52508,10.1007/s00339-022-06299-x,CCCCC(CC)COC(=O)c1sc2csc(-c3cc4c(-c5ccc(CC(CC)CCCC)s5)c5sccc5c(-c5ccc(CC(CC)CCCC)s5)c4s3)c2c1F,COC(=O)CCCC1(c2ccccc2)C23c4c5ccc6c7cc8c9c%10c(cc%11cc%12c%13c%14c(cc%15c%16ccc-5c2c%16c2c5c%16c%17c(c(c46)c7c9c%17c4c%10c%11c%13c4c%16c%14c%152)C513)C%12)C8,3.34,-5.21,-3.6,-5.9,-3.9,110.0,,1:1.5,3% v/v,inverted,ZnO,MoO3/BCP,,
52509,10.1007/s00339-022-06343-w,CCCCCCc1ccsc1,CCCCC(=O)OCC1(c2ccccc2)c2cccc3cccc4cccc5cccc6cccc1c6c-5c-4c-3c2,3.06,-5.01,-3.12,-6.1,-3.7,,150.0,1:1,,conventional,,PEDOT:PSS,o-DCB,
52510,10.1007/s00339-022-06343-w,CCCCCCc1ccsc1,CCCCC(=O)OCC1(c2ccccc2)c2cccc3cccc4cccc5cccc6cccc1c6c-5c-4c-3c2,3.26,-5.01,-3.12,-6.1,-3.7,,150.0,,0.5 mg/mL PtOEP,conventional,,PEDOT:PSS,o-DCB,
52511,10.1007/s00339-022-06343-w,CCCCCCc1ccsc1,CCCCC(=O)OCC1(c2ccccc2)c2cccc3cccc4cccc5cccc6cccc1c6c-5c-4c-3c2,3.61,-5.01,-3.12,-6.1,-3.7,,150.0,,1 mg/mL PtOEP,conventional,,PEDOT:PSS,o-DCB,
52512,10.1007/s00339-022-06343-w,CCCCCCc1ccsc1,CCCCC(=O)OCC1(c2ccccc2)c2cccc3cccc4cccc5cccc6cccc1c6c-5c-4c-3c2,2.94,-5.01,-3.12,-6.1,-3.7,,150.0,1:1,,conventional,,PEDOT:PSS,o-DCB,
52513,10.1007/s00339-022-06343-w,CCCCCCc1ccsc1,CCCCC(=O)OCC1(c2ccccc2)c2cccc3cccc4cccc5cccc6cccc1c6c-5c-4c-3c2,1.51,-5.01,-3.12,-6.1,-3.7,,150.0,1:1,,conventional,,PEDOT:PSS,o-DCB,
52514,10.1007/s00339-022-06343-w,CCCCCCc1ccsc1,CCCCC(=O)OCC1(c2ccccc2)c2cccc3cccc4cccc5cccc6cccc1c6c-5c-4c-3c2,1.05,-5.01,-3.12,-6.1,-3.7,,150.0,1:1,,conventional,,PEDOT:PSS,o-DCB,
52515,10.1007/s00339-022-06349-4,CCCCCCc1ccsc1,CCCCC(=O)OCC1(c2ccccc2)c2cccc3cccc4cccc5cccc6cccc1c6c-5c-4c-3c2,3.06,-5.01,-3.12,-6.1,-3.7,80.0,100.0,1:1,,conventional,,PEDOT:PSS,,
52516,10.1007/s00339-022-06349-4,CCCCCCc1ccsc1,CCCCC(=O)OCC1(c2ccccc2)c2cccc3cccc4cccc5cccc6cccc1c6c-5c-4c-3c2,3.23,-5.01,-3.12,-6.1,-3.7,80.0,100.0,1:1,,conventional,,PEDOT:PSS,,
52517,10.1007/s00339-022-06349-4,CCCCCCc1ccsc1,CCCCC(=O)OCC1(c2ccccc2)c2cccc3cccc4cccc5cccc6cccc1c6c-5c-4c-3c2,5.2,-5.01,-3.12,-6.1,-3.7,80.0,100.0,1:1,,conventional,,PEDOT:PSS,,
52518,10.1007/s00339-022-06349-4,CCCCCCc1ccsc1,CCCCC(=O)OCC1(c2ccccc2)c2cccc3cccc4cccc5cccc6cccc1c6c-5c-4c-3c2,3.66,-5.01,-3.12,-6.1,-3.7,80.0,100.0,1:1,,conventional,,PEDOT:PSS,,
52519,10.1007/s00339-023-06492-6,CCCCCCc1ccsc1,CCCCC(=O)OCC1(c2ccccc2)c2cccc3cccc4cccc5cccc6cccc1c6c-5c-4c-3c2,3.4,-5.01,-3.12,-6.1,-3.7,90.0,,1:0.75,,inverted,PEI,MoO3,chlorobenzene,
52520,10.1007/s00339-023-06492-6,CCCCCCc1ccsc1,CCCCC(=O)OCC1(c2ccccc2)c2cccc3cccc4cccc5cccc6cccc1c6c-5c-4c-3c2,3.3,-5.01,-3.12,-6.1,-3.7,90.0,,1:0.75,,inverted,PEI,MoO3,chlorobenzene,
52521,10.1007/s00339-023-06492-6,CCCCCCc1ccsc1,CCCCC(=O)OCC1(c2ccccc2)c2cccc3cccc4cccc5cccc6cccc1c6c-5c-4c-3c2,3.3,-5.01,-3.12,-6.1,-3.7,90.0,,1:0.75,,inverted,PEI,MoO3,chlorobenzene,
52522,10.1007/s00339-023-06492-6,CCCCCCc1ccsc1,CCCCC(=O)OCC1(c2ccccc2)c2cccc3cccc4cccc5cccc6cccc1c6c-5c-4c-3c2,2.9,-5.01,-3.12,-6.1,-3.7,175.0,135.0,1:0.75,,inverted,PEI,MoO3,chlorobenzene,
52523,10.1007/s00339-023-06492-6,CCCCCCc1ccsc1,CCCCC(=O)OCC1(c2ccccc2)c2cccc3cccc4cccc5cccc6cccc1c6c-5c-4c-3c2,2.9,-5.01,-3.12,-6.1,-3.7,175.0,,1:0.75,,inverted,PEI,MoO3,chlorobenzene,
52524,10.1007/s00339-023-06492-6,CCCCCCc1ccsc1,CCCCC(=O)OCC1(c2ccccc2)c2cccc3cccc4cccc5cccc6cccc1c6c-5c-4c-3c2,3.0,-5.01,-3.12,-6.1,-3.7,175.0,135.0,1:0.75,,inverted,PEI,MoO3,chlorobenzene,
52525,10.1007/s00339-023-06492-6,CCCCCCc1ccsc1,CCCCC(=O)OCC1(c2ccccc2)c2cccc3cccc4cccc5cccc6cccc1c6c-5c-4c-3c2,1.6,-5.01,-3.12,-6.1,-3.7,284.0,135.0,1:0.75,,inverted,PEI,MoO3,chlorobenzene,
52526,10.1007/s00339-023-06492-6,CCCCCCc1ccsc1,CCCCC(=O)OCC1(c2ccccc2)c2cccc3cccc4cccc5cccc6cccc1c6c-5c-4c-3c2,1.9,-5.01,-3.12,-6.1,-3.7,284.0,135.0,1:0.75,,inverted,PEI,MoO3,chlorobenzene,
52527,10.1007/s00339-023-06492-6,CCCCCCc1ccsc1,CCCCC(=O)OCC1(c2ccccc2)c2cccc3cccc4cccc5cccc6cccc1c6c-5c-4c-3c2,1.9,-5.01,-3.12,-6.1,-3.7,284.0,135.0,1:0.75,,inverted,PEI,MoO3,chlorobenzene,
52528,10.1007/s00339-023-06492-6,CCCCCCc1ccsc1,CCCCC(=O)OCC1(c2ccccc2)c2cccc3cccc4cccc5cccc6cccc1c6c-5c-4c-3c2,1.1,-5.01,-3.12,-6.1,-3.7,394.0,135.0,1:0.75,,inverted,PEI,MoO3,chlorobenzene,
52529,10.1007/s00339-023-06492-6,CCCCCCc1ccsc1,CCCCC(=O)OCC1(c2ccccc2)c2cccc3cccc4cccc5cccc6cccc1c6c-5c-4c-3c2,1.4,-5.01,-3.12,-6.1,-3.7,394.0,135.0,1:0.75,,inverted,PEI,MoO3,chlorobenzene,
52530,10.1007/s00339-023-06492-6,CCCCCCc1ccsc1,CCCCC(=O)OCC1(c2ccccc2)c2cccc3cccc4cccc5cccc6cccc1c6c-5c-4c-3c2,1.3,-5.01,-3.12,-6.1,-3.7,394.0,135.0,1:0.75,,inverted,PEI,MoO3,chlorobenzene,
52531,10.1007/s00339-023-06533-0,CCCCC(CC)COC(=O)c1sc2csc(-c3cc4c(-c5ccc(CC(CC)CCCC)s5)c5sccc5c(-c5ccc(CC(CC)CCCC)s5)c4s3)c2c1F,COC(=O)CCCC1(c2ccccc2)C23c4c5ccc6c7cc8c9c%10c(cc%11cc%12c%13c%14c(cc%15c%16ccc-5c2c%16c2c5c%16c%17c(c(c46)c7c9c%17c4c%10c%11c%13c4c%16c%14c%152)C513)C%12)C8,7.31,-5.21,-3.6,-5.9,-3.9,90.0,,,,inverted,ZnO,MoO3,,
52532,10.1007/s00339-023-06533-0,CCCCC(CC)COC(=O)c1sc2csc(-c3cc4c(-c5ccc(CC(CC)CCCC)s5)c5sccc5c(-c5ccc(CC(CC)CCCC)s5)c4s3)c2c1F,COC(=O)CCCC1(c2ccccc2)C23c4c5ccc6c7cc8c9c%10c(cc%11cc%12c%13c%14c(cc%15c%16ccc-5c2c%16c2c5c%16c%17c(c(c46)c7c9c%17c4c%10c%11c%13c4c%16c%14c%152)C513)C%12)C8,7.99,-5.21,-3.6,-5.9,-3.9,103.0,,,,inverted,ZnO,MoO3,,
52533,10.1007/s00339-023-06533-0,CCCCC(CC)COC(=O)c1sc2csc(-c3cc4c(-c5ccc(CC(CC)CCCC)s5)c5sccc5c(-c5ccc(CC(CC)CCCC)s5)c4s3)c2c1F,COC(=O)CCCC1(c2ccccc2)C23c4c5ccc6c7cc8c9c%10c(cc%11cc%12c%13c%14c(cc%15c%16ccc-5c2c%16c2c5c%16c%17c(c(c46)c7c9c%17c4c%10c%11c%13c4c%16c%14c%152)C513)C%12)C8,7.39,-5.21,-3.6,-5.9,-3.9,112.0,,,,inverted,ZnO,MoO3,,
52534,10.1007/s00339-023-06533-0,CCCCC(CC)COC(=O)c1sc2csc(-c3cc4c(-c5ccc(CC(CC)CCCC)s5)c5sccc5c(-c5ccc(CC(CC)CCCC)s5)c4s3)c2c1F,COC(=O)CCCC1(c2ccccc2)C23c4c5ccc6c7cc8c9c%10c(cc%11cc%12c%13c%14c(cc%15c%16ccc-5c2c%16c2c5c%16c%17c(c(c46)c7c9c%17c4c%10c%11c%13c4c%16c%14c%152)C513)C%12)C8,7.48,-5.21,-3.6,-5.9,-3.9,125.0,,,,inverted,ZnO,MoO3,,
52535,10.1007/s00339-023-06533-0,CCCCC(CC)COC(=O)c1sc2csc(-c3cc4c(-c5ccc(CC(CC)CCCC)s5)c5sccc5c(-c5ccc(CC(CC)CCCC)s5)c4s3)c2c1F,COC(=O)CCCC1(c2ccccc2)C23c4c5ccc6c7cc8c9c%10c(cc%11cc%12c%13c%14c(cc%15c%16ccc-5c2c%16c2c5c%16c%17c(c(c46)c7c9c%17c4c%10c%11c%13c4c%16c%14c%152)C513)C%12)C8,7.22,-5.21,-3.6,-5.9,-3.9,90.0,,,,inverted,ZnO,MoO3,,
52536,10.1007/s00339-023-06533-0,CCCCC(CC)COC(=O)c1sc2csc(-c3cc4c(-c5ccc(CC(CC)CCCC)s5)c5sccc5c(-c5ccc(CC(CC)CCCC)s5)c4s3)c2c1F,COC(=O)CCCC1(c2ccccc2)C23c4c5ccc6c7cc8c9c%10c(cc%11cc%12c%13c%14c(cc%15c%16ccc-5c2c%16c2c5c%16c%17c(c(c46)c7c9c%17c4c%10c%11c%13c4c%16c%14c%152)C513)C%12)C8,9.9,-5.21,-3.6,-5.9,-3.9,103.0,,,,inverted,ZnO,MoO3,,
52537,10.1007/s00339-023-06533-0,CCCCC(CC)COC(=O)c1sc2csc(-c3cc4c(-c5ccc(CC(CC)CCCC)s5)c5sccc5c(-c5ccc(CC(CC)CCCC)s5)c4s3)c2c1F,COC(=O)CCCC1(c2ccccc2)C23c4c5ccc6c7cc8c9c%10c(cc%11cc%12c%13c%14c(cc%15c%16ccc-5c2c%16c2c5c%16c%17c(c(c46)c7c9c%17c4c%10c%11c%13c4c%16c%14c%152)C513)C%12)C8,11.77,-5.21,-3.6,-5.9,-3.9,112.0,,,,inverted,ZnO,MoO3,,
52538,10.1007/s00339-023-06533-0,CCCCC(CC)COC(=O)c1sc2csc(-c3cc4c(-c5ccc(CC(CC)CCCC)s5)c5sccc5c(-c5ccc(CC(CC)CCCC)s5)c4s3)c2c1F,COC(=O)CCCC1(c2ccccc2)C23c4c5ccc6c7cc8c9c%10c(cc%11cc%12c%13c%14c(cc%15c%16ccc-5c2c%16c2c5c%16c%17c(c(c46)c7c9c%17c4c%10c%11c%13c4c%16c%14c%152)C513)C%12)C8,11.29,-5.21,-3.6,-5.9,-3.9,125.0,,,,inverted,ZnO,MoO3,,
52608,10.1007/s00339-026-09467-5,COC(=O)C(C)(C)c1cc(C)cc(-c2sc3c4sc5cc(/C=C6/C(=O)c7cc(F)cc(c7)C(=O)/C6=C\c6cc(C(C)(C)C(=O)OC)c(-c7cc(C)cc(C(C)(C)C(=O)OC)c7)s6)sc5c4c(C(C)(C)C(=O)OC)ccc2-3)c1,CCCCCCc1ccc(C2(c3ccc(CCCCCC)cc3)c3cc4c(cc3-c3sc5cc(/C=C6\C(=O)c7cc(F)c(F)cc7C6=C(C#N)C#N)sc5c32)C(c2ccc(CCCCCC)cc2)(c2ccc(CCCCCC)cc2)c2c-4sc3cc(/C=C4\C(=O)c5cc(F)c(F)cc5C4=C(C#N)C#N)sc23)cc1,12.28,-5.56,-3.65,-5.66,-4.14,,,1:1:0,,inverted,ZnO,MoO3,chlorobenzene,
52612,10.1007/s00339-026-09467-5,COC(=O)C(C)(C)c1cc(C)cc(-c2sc3c4sc5cc(/C=C6/C(=O)c7cc(F)cc(c7)C(=O)/C6=C\c6cc(C(C)(C)C(=O)OC)c(-c7cc(C)cc(C(C)(C)C(=O)OC)c7)s6)sc5c4c(C(C)(C)C(=O)OC)ccc2-3)c1,CCCCC(=O)OCC1(c2ccccc2)C2=CC=Cc3cccc4cccc5ccc6ccccc7cccc1c7c6c5c-4c3C2,8.08,-5.56,-3.65,-6.1,-3.9,,,1:0:1,,inverted,ZnO,MoO3,chlorobenzene,
52613,10.1007/s00396-022-05034-5,CCCCC(CC)COC(=O)c1sc2c(-c3cc4c(OCC(CC)CCCC)c5sccc5c(OCC(CC)CCCC)c4s3)scc2c1F,COC(=O)CCCC1(c2ccccc2)C23c4c5ccc6c7cc8c9c%10c(cc%11cc%12c%13c%14c(cc%15c%16ccc-5c2c%16c2c5c%16c%17c(c(c46)c7c9c%17c4c%10c%11c%13c4c%16c%14c%152)C513)C%12)C8,7.96,-5.19,-3.43,-5.9,-3.9,,,,,conventional,,,chlorobenzene,
52614,10.1007/s00396-022-05034-5,CCCCC(CC)COC(=O)c1sc2c(-c3cc4c(OCC(CC)CCCC)c5sccc5c(OCC(CC)CCCC)c4s3)scc2c1F,COC(=O)CCCC1(c2ccccc2)C23c4c5ccc6c7cc8c9c%10c(cc%11cc%12c%13c%14c(cc%15c%16ccc-5c2c%16c2c5c%16c%17c(c(c46)c7c9c%17c4c%10c%11c%13c4c%16c%14c%152)C513)C%12)C8,8.34,-5.19,-3.43,-5.9,-3.9,,100.0,,,conventional,,,chlorobenzene,
52615,10.1007/s00396-022-05034-5,CCCCC(CC)COC(=O)c1sc2c(-c3cc4c(OCC(CC)CCCC)c5sccc5c(OCC(CC)CCCC)c4s3)scc2c1F,COC(=O)CCCC1(c2ccccc2)C23c4c5ccc6c7cc8c9c%10c(cc%11cc%12c%13c%14c(cc%15c%16ccc-5c2c%16c2c5c%16c%17c(c(c46)c7c9c%17c4c%10c%11c%13c4c%16c%14c%152)C513)C%12)C8,8.39,-5.19,-3.43,-5.9,-3.9,,100.0,,,conventional,,,chlorobenzene,
52616,10.1007/s00396-022-05034-5,CCCCC(CC)COC(=O)c1sc2c(-c3cc4c(OCC(CC)CCCC)c5sccc5c(OCC(CC)CCCC)c4s3)scc2c1F,COC(=O)CCCC1(c2ccccc2)C23c4c5ccc6c7cc8c9c%10c(cc%11cc%12c%13c%14c(cc%15c%16ccc-5c2c%16c2c5c%16c%17c(c(c46)c7c9c%17c4c%10c%11c%13c4c%16c%14c%152)C513)C%12)C8,8.68,-5.19,-3.43,-5.9,-3.9,,100.0,,,conventional,,,chlorobenzene,
52617,10.1007/s00396-022-05034-5,CCCCC(CC)COC(=O)c1sc2c(-c3cc4c(OCC(CC)CCCC)c5sccc5c(OCC(CC)CCCC)c4s3)scc2c1F,COC(=O)CCCC1(c2ccccc2)C23c4c5ccc6c7cc8c9c%10c(cc%11cc%12c%13c%14c(cc%15c%16ccc-5c2c%16c2c5c%16c%17c(c(c46)c7c9c%17c4c%10c%11c%13c4c%16c%14c%152)C513)C%12)C8,8.86,-5.19,-3.43,-5.9,-3.9,,100.0,,,conventional,,,chlorobenzene,
52618,10.1007/s00542-019-04687-7,CCCCC(CC)COC(=O)c1sc2c(-c3cc4c(OCC(CC)CCCC)c5sccc5c(OCC(CC)CCCC)c4s3)scc2c1F,COC(=O)CCCC1(c2ccccc2)C23c4c5ccc6c7cc8c9c%10c(cc%11cc%12c%13c%14c(cc%15c%16ccc-5c2c%16c2c5c%16c%17c(c(c46)c7c9c%17c4c%10c%11c%13c4c%16c%14c%152)C513)C%12)C8,6.9,-5.19,-3.43,-5.9,-3.9,,80.0,1:1.5,3 vol%,inverted,ZnO,MoO3,chlorobenzene,
52619,10.1007/s00542-019-04687-7,CCCCC(CC)COC(=O)c1sc2c(-c3cc4c(OCC(CC)CCCC)c5sccc5c(OCC(CC)CCCC)c4s3)scc2c1F,COC(=O)CCCC1(c2ccccc2)C23c4c5ccc6c7cc8c9c%10c(cc%11cc%12c%13c%14c(cc%15c%16ccc-5c2c%16c2c5c%16c%17c(c(c46)c7c9c%17c4c%10c%11c%13c4c%16c%14c%152)C513)C%12)C8,3.96,-5.19,-3.43,-5.9,-3.9,,80.0,1:1.5,3 vol%,inverted,ZnO,MoO3,chlorobenzene,
52620,10.1007/s00542-019-04687-7,CCCCC(CC)COC(=O)c1sc2c(-c3cc4c(OCC(CC)CCCC)c5sccc5c(OCC(CC)CCCC)c4s3)scc2c1F,COC(=O)CCCC1(c2ccccc2)C23c4c5ccc6c7cc8c9c%10c(cc%11cc%12c%13c%14c(cc%15c%16ccc-5c2c%16c2c5c%16c%17c(c(c46)c7c9c%17c4c%10c%11c%13c4c%16c%14c%152)C513)C%12)C8,1.6,-5.19,-3.43,-5.9,-3.9,,80.0,1:1.5,3 vol%,inverted,ZnO,MoO3,chlorobenzene,
52625,10.1007/s00894-023-05729-8,CCCCCCCCCCC(CCCCCCCC)CN1C(=O)C2=C(c3cc4sc(-c5cccs5)cc4s3)N(CC(CCCCCCCC)CCCCCCCCCC)C(=O)C2=C1c1cc2sccc2s1,CCCCC(=O)OCC1(c2ccccc2)c2cccc3cccc4cccc5cccc6cccc1c6c-5c-4c-3c2,8.7,,,-6.1,-3.7,100.0,,,,,,,,
52626,10.1007/s00894-023-05729-8,CCCCCCCCCCC(CCCCCCCC)CN1C(=O)C2=C(c3cc4sc(-c5cccs5)cc4s3)N(CC(CCCCCCCC)CCCCCCCCCC)C(=O)C2=C1c1cc2sccc2s1,CCCCC(=O)OCC1(c2ccccc2)c2cccc3cccc4cccc5cccc6cccc1c6c-5c-4c-3c2,14.53,,,-6.1,-3.7,100.0,,,,,,PEDOT:PSS,,
52627,10.1007/s00894-023-05729-8,CCCCCCCCCCC(CCCCCCCC)CCN1C(=O)C2=C(c3cc4sc(-c5cccs5)cc4s3)N(CCC(CCCCCCCC)CCCCCCCCCC)C(=O)C2=C1c1cc2sccc2s1,CCCCC(=O)OCC1(c2ccccc2)c2cccc3cccc4cccc5cccc6cccc1c6c-5c-4c-3c2,17.78,,,-6.1,-3.7,100.0,,,,,ZnO,,,
52628,10.1007/s00894-023-05729-8,CCCCCCCCCCC(CCCCCCCC)CN1C(=O)C2=C(c3cc4sc(-c5cccs5)cc4s3)N(CC(CCCCCCCC)CCCCCCCCCC)C(=O)C2=C1c1cc2sccc2s1,CCCCC(=O)OCC1(c2ccccc2)c2cccc3cccc4cccc5cccc6cccc1c6c-5c-4c-3c2,11.7,,,-6.1,-3.7,100.0,,,,,,,,
52629,10.1007/s00894-023-05729-8,CCCCCCCCCCC(CCCCCCCC)CN1C(=O)C2=C(c3cc4sc(-c5cccs5)cc4s3)N(CC(CCCCCCCC)CCCCCCCCCC)C(=O)C2=C1c1cc2sccc2s1,CCCCC(=O)OCC1(c2ccccc2)c2cccc3cccc4cccc5cccc6cccc1c6c-5c-4c-3c2,15.31,,,-6.1,-3.7,100.0,,,,,,PEDOT:PSS,,
52631,10.1007/s00894-023-05729-8,CCCCCCCCCCC(CCCCCCCC)CN1C(=O)C2=C(c3cc4sc(-c5cccs5)cc4s3)N(CC(CCCCCCCC)CCCCCCCCCC)C(=O)C2=C1c1cc2sccc2s1,CCCCC(=O)OCC1(c2ccccc2)c2cccc3cccc4cccc5cccc6cccc1c6c-5c-4c-3c2,8.13,,,-6.1,-3.7,100.0,,,,,,,,
