Repository: JiYiqaq/PCE-KA-GNN

# Data directory

- `raw/Active_Database.csv` is the immutable source dataset bundled under CC BY 4.0. Do not overwrite it with processed data.
- `processed/` is created and populated by the training pipeline. Generated `.pt` and `.pth` caches are intentionally ignored by Git because they can exceed GitHub's normal single-file limit.

See `../DATA_LICENSE.md` for provenance, license and checksum information.

File: data/processed/device_records.csv (part 77 of 250)
record_id,doi,donor_smiles,acceptor_smiles,pce,homo_d,lumo_d,homo_a,lumo_a,active_layer_thickness,annealing_temp,d_a_ratio,additive_ratio,device_type,etl_canonical,htl_canonical,solvent_canonical,additive_canonical
52632,10.1007/s00894-023-05729-8,CCCCCCCCCCC(CCCCCCCC)CN1C(=O)C2=C(c3cc4sc(-c5cccs5)cc4s3)N(CC(CCCCCCCC)CCCCCCCCCC)C(=O)C2=C1c1cc2sccc2s1,CCCCC(=O)OCC1(c2ccccc2)c2cccc3cccc4cccc5cccc6cccc1c6c-5c-4c-3c2,13.87,,,-6.1,-3.7,100.0,,,,,,PEDOT:PSS,,
52633,10.1007/s00894-023-05729-8,CCCCCCCCCCC(CCCCCCCC)CCN1C(=O)C2=C(c3cc4sc(-c5cccs5)cc4s3)N(CCC(CCCCCCCC)CCCCCCCCCC)C(=O)C2=C1c1cc2sccc2s1,CCCCC(=O)OCC1(c2ccccc2)c2cccc3cccc4cccc5cccc6cccc1c6c-5c-4c-3c2,17.73,,,-6.1,-3.7,100.0,,,,,ZnO,,,
52634,10.1007/s00894-023-05729-8,CCCCCCCCCCC(CCCCCCCC)CN1C(=O)C2=C(c3cc4sc(-c5cccs5)cc4s3)N(CC(CCCCCCCC)CCCCCCCCCC)C(=O)C2=C1c1cc2sccc2s1,CCCCC(=O)OCC1(c2ccccc2)c2cccc3cccc4cccc5cccc6cccc1c6c-5c-4c-3c2,7.52,,,-6.1,-3.7,100.0,,,,,,,,
52635,10.1007/s00894-023-05729-8,CCCCCCCCCCC(CCCCCCCC)CN1C(=O)C2=C(c3cc4sc(-c5cccs5)cc4s3)N(CC(CCCCCCCC)CCCCCCCCCC)C(=O)C2=C1c1cc2sccc2s1,CCCCC(=O)OCC1(c2ccccc2)c2cccc3cccc4cccc5cccc6cccc1c6c-5c-4c-3c2,13.72,,,-6.1,-3.7,100.0,,,,,,PEDOT:PSS,,
52636,10.1007/s00894-023-05729-8,CCCCCCCCCCC(CCCCCCCC)CN1C(=O)C2=C(c3cc4sc(-c5cccs5)cc4s3)N(CC(CCCCCCCC)CCCCCCCCCC)C(=O)C2=C1c1cc2sccc2s1,CCCCC(=O)OCC1(c2ccccc2)c2cccc3cccc4cccc5cccc6cccc1c6c-5c-4c-3c2,15.82,,,-6.1,-3.7,100.0,,,,,ZnO,,,
52637,10.1007/s00894-023-05729-8,CCCCCCCCCCC(CCCCCCCC)CN1C(=O)C2=C(c3cc4sc(-c5cccs5)cc4s3)N(CC(CCCCCCCC)CCCCCCCCCC)C(=O)C2=C1c1cc2sccc2s1,CCCCC(=O)OCC1(c2ccccc2)c2cccc3cccc4cccc5cccc6cccc1c6c-5c-4c-3c2,7.11,,,-6.1,-3.7,100.0,,,,,,,,
52638,10.1007/s00894-023-05729-8,CCCCCCCCCCC(CCCCCCCC)CN1C(=O)C2=C(c3cc4sc(-c5cccs5)cc4s3)N(CC(CCCCCCCC)CCCCCCCCCC)C(=O)C2=C1c1cc2sccc2s1,CCCCC(=O)OCC1(c2ccccc2)c2cccc3cccc4cccc5cccc6cccc1c6c-5c-4c-3c2,12.47,,,-6.1,-3.7,100.0,,,,,,PEDOT:PSS,,
52639,10.1007/s00894-023-05729-8,CCCCCCCCCCC(CCCCCCCC)CN1C(=O)C2=C(c3cc4sc(-c5cccs5)cc4s3)N(CC(CCCCCCCC)CCCCCCCCCC)C(=O)C2=C1c1cc2sccc2s1,CCCCC(=O)OCC1(c2ccccc2)c2cccc3cccc4cccc5cccc6cccc1c6c-5c-4c-3c2,14.94,,,-6.1,-3.7,100.0,,,,,ZnO,,,
52640,10.1007/s00894-023-05729-8,CCCCCCCCCCC(CCCCCCCC)CN1C(=O)C2=C(c3cc4sc(-c5cccs5)cc4s3)N(CC(CCCCCCCC)CCCCCCCCCC)C(=O)C2=C1c1cc2sccc2s1,CCCCC(=O)OCC1(c2ccccc2)c2cccc3cccc4cccc5cccc6cccc1c6c-5c-4c-3c2,7.65,,,-6.1,-3.7,100.0,,,,,,,,
52641,10.1007/s00894-023-05729-8,CCCCCCCCCCC(CCCCCCCC)CN1C(=O)C2=C(c3cc4sc(-c5cccs5)cc4s3)N(CC(CCCCCCCC)CCCCCCCCCC)C(=O)C2=C1c1cc2sccc2s1,CCCCC(=O)OCC1(c2ccccc2)c2cccc3cccc4cccc5cccc6cccc1c6c-5c-4c-3c2,12.91,,,-6.1,-3.7,100.0,,,,,,PEDOT:PSS,,
52642,10.1007/s00894-023-05729-8,CCCCCCCCCCC(CCCCCCCC)CN1C(=O)C2=C(c3cc4sc(-c5cccs5)cc4s3)N(CC(CCCCCCCC)CCCCCCCCCC)C(=O)C2=C1c1cc2sccc2s1,CCCCC(=O)OCC1(c2ccccc2)c2cccc3cccc4cccc5cccc6cccc1c6c-5c-4c-3c2,14.76,,,-6.1,-3.7,100.0,,,,,ZnO,,,
52673,10.1007/s10825-021-01843-z,CCCCCCc1ccsc1,CCCCC(=O)OCC1(c2ccccc2)c2cccc3cccc4cccc5cccc6cccc1c6c-5c-4c-3c2,3.82,-5.01,-3.12,-6.1,-3.7,,,,,conventional,LiF,PEDOT:PSS,,
52674,10.1007/s10825-021-01843-z,CCCCCCc1ccsc1,CCCCC(=O)OCC1(c2ccccc2)c2cccc3cccc4cccc5cccc6cccc1c6c-5c-4c-3c2,3.53,-5.01,-3.12,-6.1,-3.7,,,,,conventional,LiF,PEDOT:PSS,,
52675,10.1007/s10825-021-01843-z,CCCCCCc1ccsc1,CCCCC(=O)OCC1(c2ccccc2)c2cccc3cccc4cccc5cccc6cccc1c6c-5c-4c-3c2,3.45,-5.01,-3.12,-6.1,-3.7,,,,,conventional,LiF,PEDOT:PSS,,
52676,10.1007/s10825-021-01843-z,CCCCCCc1ccsc1,CCCCC(=O)OCC1(c2ccccc2)c2cccc3cccc4cccc5cccc6cccc1c6c-5c-4c-3c2,3.16,-5.01,-3.12,-6.1,-3.7,100.0,,,,conventional,LiF,PEDOT:PSS,,
52677,10.1007/s10825-021-01843-z,CCCCCCc1ccsc1,CCCCC(=O)OCC1(c2ccccc2)c2cccc3cccc4cccc5cccc6cccc1c6c-5c-4c-3c2,3.09,-5.01,-3.12,-6.1,-3.7,100.0,,,,conventional,LiF,PEDOT:PSS,,
52678,10.1007/s10825-021-01843-z,CCCCCCc1ccsc1,CCCCC(=O)OCC1(c2ccccc2)c2cccc3cccc4cccc5cccc6cccc1c6c-5c-4c-3c2,2.81,-5.01,-3.12,-6.1,-3.7,100.0,,,,conventional,LiF,PEDOT:PSS,,
52679,10.1007/s10825-021-01843-z,CCCCCCc1ccsc1,CCCCC(=O)OCC1(c2ccccc2)c2cccc3cccc4cccc5cccc6cccc1c6c-5c-4c-3c2,2.02,-5.01,-3.12,-6.1,-3.7,100.0,,,,conventional,LiF,PEDOT:PSS,,
52702,10.1007/s10853-020-04568-9,c1ccc2cc3cc4cc5ccccc5cc4cc3cc2c1,c12c3c4c5c1c1c6c7c2c2c8c3c3c9c4c4c%10c5c5c1c1c6c6c%11c7c2c2c7c8c3c3c8c9c4c4c9c%10c5c5c1c1c6c6c%11c2c2c7c3c3c8c4c4c9c5c1c1c6c2c3c41,1.98,,,,,,,60:40,,,,MoO3,,
52703,10.1007/s10853-020-04568-9,Cl[Al]1n2c3c4ccccc4c2N=C2N=C(N=c4c5ccccc5c(n41)=NC1=NC(=N3)c3ccccc31)c1ccccc12,c12c3c4c5c1c1c6c7c2c2c8c3c3c9c4c4c%10c5c5c1c1c6c6c%11c7c2c2c7c8c3c3c8c9c4c4c9c%10c5c5c1c1c6c6c%11c2c2c7c3c3c8c4c4c9c5c1c1c6c2c3c41,2.04,,,,,,,26:40,,,,MoO3/CuI,,
52704,10.1007/s10853-020-04568-9,ClB1n2c3c4ccccc4c2N=c2c4ccccc4c(n21)=NC1=NC(=N3)c2ccccc21,c12c3c4c5c1c1c6c7c2c2c8c3c3c9c4c4c%10c5c5c1c1c6c6c%11c7c2c2c7c8c3c3c8c9c4c4c9c%10c5c5c1c1c6c6c%11c2c2c7c3c3c8c4c4c9c5c1c1c6c2c3c41,2.63,,,,,,,,,,,MoO3/CuI,,
52705,10.1007/s10853-020-04568-9,c1ccc2cc3cc4cc5ccccc5cc4cc3cc2c1,Cl[Al]1n2c3c4ccccc4c2N=C2N=C(N=c4c5ccccc5c(n41)=NC1=NC(=N3)c3ccccc31)c1ccccc12,1.6,,,,,,,60:20,,,,MoO3,,
52706,10.1007/s10853-020-04568-9,c1ccc2cc3cc4cc5ccccc5cc4cc3cc2c1,ClB1n2c3c4ccccc4c2N=c2c4ccccc4c(n21)=NC1=NC(=N3)c2ccccc21,0.15,,,,,,,60:15,,,,MoO3,,
52709,10.1007/s10853-020-04568-9,CCCCCCC(CCCC)COc1c2oc3c4sc(/C=C5\C(=O)c6cc(F)c(F)cc6C5=C(C#N)C#N)cc4n(CC(CCCC)CCCCCC)c3c2c(OCC(CCCC)CCCCCC)c2sc3c4c(n(CC(CCCC)CCCCCC)c3c12)[SH](/C=C1/C(=O)c2cc(F)c(F)cc2C1=C(C#N)C#N)C=C4,c12c3c4c5c1c1c6c7c2c2c8c3c3c9c4c4c%10c5c5c1c1c6c6c%11c7c2c2c7c8c3c3c8c9c4c4c9c%10c5c5c1c1c6c6c%11c2c2c7c3c3c8c4c4c9c5c1c1c6c2c3c41,0.85,,,,,12.0,,12:40,,,,MoO3/CuI,,
52711,10.1007/s10853-020-04568-9,CCCCCCC(CCCC)COc1c2oc3c4sc(/C=C5\C(=O)c6cc(F)c(F)cc6C5=C(C#N)C#N)cc4n(CC(CCCC)CCCCCC)c3c2c(OCC(CCCC)CCCCCC)c2sc3c4c(n(CC(CCCC)CCCCCC)c3c12)[SH](/C=C1/C(=O)c2cc(F)c(F)cc2C1=C(C#N)C#N)C=C4,ClB1n2c3c4ccccc4c2N=c2c4ccccc4c(n21)=NC1=NC(=N3)c2ccccc21,0.3,,,,,9.0,,9:15,,,,MoO3/CuI,,
52717,10.1007/s10853-020-04825-x,COC(=O)C(C)(C)c1cc(C)cc(-c2sc3c4sc5cc(/C=C6/C(=O)c7cc(F)cc(c7)C(=O)/C6=C\c6cc(C(C)(C)C(=O)OC)c(-c7cc(C)cc(C(C)(C)C(=O)OC)c7)s6)sc5c4c(C(C)(C)C(=O)OC)ccc2-3)c1,CCCCCCc1ccc(C2(c3ccc(CCCCCC)cc3)c3cc4c(cc3-c3sc5cc(/C=C6\C(=O)c7cc(F)c(F)cc7C6=C(C#N)C#N)sc5c32)C(c2ccc(CCCCCC)cc2)(c2ccc(CCCCCC)cc2)c2c-4sc3cc(/C=C4\C(=O)c5cc(F)c(F)cc5C4=C(C#N)C#N)sc23)cc1,13.21,-5.56,-3.65,-5.66,-4.14,,120.0,1:1,0.5 vol%,inverted,ZnO,MoO3,chlorobenzene,
52719,10.1007/s10853-020-04825-x,CCCCC(CC)COC(=O)c1sc2c(-c3cc4c(OCC(CC)CCCC)c5sccc5c(OCC(CC)CCCC)c4s3)scc2c1F,COC(=O)CCCC1(c2ccccc2)C23c4c5ccc6c7cc8c9c%10c(cc%11cc%12c%13c%14c(cc%15c%16ccc-5c2c%16c2c5c%16c%17c(c(c46)c7c9c%17c4c%10c%11c%13c4c%16c%14c%152)C513)C%12)C8,7.24,-5.19,-3.43,-5.9,-3.9,,,1:1.5,3 vol%,inverted,ZnO,MoO3,chlorobenzene,
52720,10.1007/s10853-020-04825-x,CCCCC(CC)COC(=O)c1sc2c(-c3cc4c(OCC(CC)CCCC)c5sccc5c(OCC(CC)CCCC)c4s3)scc2c1F,COC(=O)CCCC1(c2ccccc2)C23c4c5ccc6c7cc8c9c%10c(cc%11cc%12c%13c%14c(cc%15c%16ccc-5c2c%16c2c5c%16c%17c(c(c46)c7c9c%17c4c%10c%11c%13c4c%16c%14c%152)C513)C%12)C8,7.34,-5.19,-3.43,-5.9,-3.9,,,1:1.5,3 vol%,inverted,ZnO,MoO3,chlorobenzene,
52721,10.1007/s10853-020-04825-x,CCCCC(CC)COC(=O)c1sc2c(-c3cc4c(OCC(CC)CCCC)c5sccc5c(OCC(CC)CCCC)c4s3)scc2c1F,COC(=O)CCCC1(c2ccccc2)C23c4c5ccc6c7cc8c9c%10c(cc%11cc%12c%13c%14c(cc%15c%16ccc-5c2c%16c2c5c%16c%17c(c(c46)c7c9c%17c4c%10c%11c%13c4c%16c%14c%152)C513)C%12)C8,7.49,-5.19,-3.43,-5.9,-3.9,,,1:1.5,3 vol%,inverted,ZnO,MoO3,chlorobenzene,
52722,10.1007/s10853-020-04825-x,CCCCC(CC)COC(=O)c1sc2c(-c3cc4c(OCC(CC)CCCC)c5sccc5c(OCC(CC)CCCC)c4s3)scc2c1F,COC(=O)CCCC1(c2ccccc2)C23c4c5ccc6c7cc8c9c%10c(cc%11cc%12c%13c%14c(cc%15c%16ccc-5c2c%16c2c5c%16c%17c(c(c46)c7c9c%17c4c%10c%11c%13c4c%16c%14c%152)C513)C%12)C8,7.29,-5.19,-3.43,-5.9,-3.9,,,1:1.5,3 vol%,inverted,ZnO,MoO3,chlorobenzene,
52723,10.1007/s10853-020-04825-x,CCCCC(CC)COC(=O)c1sc2c(-c3cc4c(OCC(CC)CCCC)c5sccc5c(OCC(CC)CCCC)c4s3)scc2c1F,COC(=O)CCCC1(c2ccccc2)C23c4c5ccc6c7cc8c9c%10c(cc%11cc%12c%13c%14c(cc%15c%16ccc-5c2c%16c2c5c%16c%17c(c(c46)c7c9c%17c4c%10c%11c%13c4c%16c%14c%152)C513)C%12)C8,6.55,-5.19,-3.43,-5.9,-3.9,,,1:1.5,3 vol%,inverted,ZnO,MoO3,chlorobenzene,
52740,10.1007/s10853-021-06232-2,COC(=O)C(C)(C)c1cc(C)cc(-c2sc3c4sc5cc(/C=C6/C(=O)c7cc(F)cc(c7)C(=O)/C6=C\c6cc(C(C)(C)C(=O)OC)c(-c7cc(C)cc(C(C)(C)C(=O)OC)c7)s6)sc5c4c(C(C)(C)C(=O)OC)ccc2-3)c1,CCCCCCc1ccc(C2(c3ccc(CCCCCC)cc3)c3cc4c(cc3-c3sc5cc(/C=C6\C(=O)c7cc(F)c(F)cc7C6=C(C#N)C#N)sc5c32)C(c2ccc(CCCCCC)cc2)(c2ccc(CCCCCC)cc2)c2c-4sc3cc(/C=C4\C(=O)c5cc(F)c(F)cc5C4=C(C#N)C#N)sc23)cc1,12.91,-5.56,-3.65,-5.66,-4.14,,,1:1:0,,inverted,ZnO,MoO3,chlorobenzene,
52744,10.1007/s10853-021-06232-2,COC(=O)C(C)(C)c1cc(C)cc(-c2sc3c4sc5cc(/C=C6/C(=O)c7cc(F)cc(c7)C(=O)/C6=C\c6cc(C(C)(C)C(=O)OC)c(-c7cc(C)cc(C(C)(C)C(=O)OC)c7)s6)sc5c4c(C(C)(C)C(=O)OC)ccc2-3)c1,CCCCCCc1ccc(C2(c3ccc(CCCCCC)cc3)c3cc4c(cc3-c3sc5cc(C=C6C(=O)c7ccccc7C6=C(C#N)C#N)sc5c32)C(c2ccc(CCCCCC)cc2)(c2ccc(CCCCCC)cc2)c2c-4sc3cc(C=C4C(=O)c5ccccc5C4=C(C#N)C#N)sc23)cc1,5.34,-5.56,-3.65,-5.576,-3.916,,,1:0:1,,inverted,ZnO,MoO3,chlorobenzene,
52745,10.1007/s10853-021-06281-7,COC(=O)C(C)(C)c1cc(C)cc(-c2sc3c4sc5cc(/C=C6/C(=O)c7cc(F)cc(c7)C(=O)/C6=C\c6cc(C(C)(C)C(=O)OC)c(-c7cc(C)cc(C(C)(C)C(=O)OC)c7)s6)sc5c4c(C(C)(C)C(=O)OC)ccc2-3)c1,CCCCCCCCCCCc1c(/C=C2\C(=O)c3cc(F)c(F)cc3C2=C(C#N)C#N)sc2c1sc1c3c4nsnc4c4c5sc6c(CCCCCCCCCCC)c(/C=C7\C(=O)c8cc(F)c(F)cc8C7=C(C#N)C#N)sc6c5n(CC(CC)CCCC)c4c3n(CC(CC)CCCC)c21,13.79,-5.56,-3.65,-5.65,-4.09,,110.0,1:1.2,,inverted,ZnO,MoO3,chloroform,CN
52746,10.1007/s10853-021-06281-7,COC(=O)C(C)(C)c1cc(C)cc(-c2sc3c4sc5cc(/C=C6/C(=O)c7cc(F)cc(c7)C(=O)/C6=C\c6cc(C(C)(C)C(=O)OC)c(-c7cc(C)cc(C(C)(C)C(=O)OC)c7)s6)sc5c4c(C(C)(C)C(=O)OC)ccc2-3)c1,CCCCCCCCCCCc1c(/C=C2\C(=O)c3cc(F)c(F)cc3C2=C(C#N)C#N)sc2c1sc1c3c4nsnc4c4c5sc6c(CCCCCCCCCCC)c(/C=C7\C(=O)c8cc(F)c(F)cc8C7=C(C#N)C#N)sc6c5n(CC(CC)CCCC)c4c3n(CC(CC)CCCC)c21,12.9,-5.56,-3.65,-5.65,-4.09,,110.0,1:1.2,,inverted,ZnO,MoO3,chloroform,CN
52747,10.1007/s10853-023-09095-x,CCCCCCC(CCCC)Cc1csc(-c2cc3c4nsnc4c4cc(-c5cc(CC(CCCC)CCCCCC)c(-c6cc7c(-c8cc(F)c(CC(CC)CCCC)s8)c8sccc8c(-c8cc(F)c(CC(CC)CCCC)s8)c7s6)s5)sc4c3s2)c1,CCCCCCCCCCCc1c(/C=C2\C(=O)c3cc(F)c(F)cc3C2=C(C#N)C#N)sc2c1sc1c3c4nsnc4c4c5sc6c(CCCCCCCCCCC)c(/C=C7\C(=O)c8cc(F)c(F)cc8C7=C(C#N)C#N)sc6c5n(CC(CC)CCCC)c4c3n(CC(CC)CCCC)c21,9.6,-5.51,-2.77,-5.65,-4.09,,,1:1.6,,conventional,PDINN,PEDOT:PSS,chloroform,
52749,10.1007/s10853-023-09095-x,CCCCCCC(CCCC)Cc1csc(-c2cc3c4nsnc4c4cc(-c5cc(CC(CCCC)CCCCCC)c(-c6cc7c(-c8cc(F)c(CC(CC)CCCC)s8)c8sccc8c(-c8cc(F)c(CC(CC)CCCC)s8)c7s6)s5)sc4c3s2)c1,CCCCCCCCCCCc1c(/C=C2\C(=O)c3cc(F)c(F)cc3C2=C(C#N)C#N)sc2c1sc1c3c4nsnc4c4c5sc6c(CCCCCCCCCCC)c(/C=C7\C(=O)c8cc(F)c(F)cc8C7=C(C#N)C#N)sc6c5n(CC(CC)CCCC)c4c3n(CC(CC)CCCC)c21,13.5,-5.51,-2.77,-5.65,-4.09,,80.0,1:1.6,,conventional,PDINN,PEDOT:PSS,chloroform,
52750,10.1007/s10853-023-09095-x,CCCCCCC(CCCC)Cc1csc(-c2cc3c4nsnc4c4cc(-c5cc(CC(CCCC)CCCCCC)c(-c6cc7c(-c8cc(F)c(CC(CC)CCCC)s8)c8sccc8c(-c8cc(F)c(CC(CC)CCCC)s8)c7s6)s5)sc4c3s2)c1,CCCCCCCCCCCc1c(/C=C2\C(=O)c3cc(F)c(F)cc3C2=C(C#N)C#N)sc2c1sc1c3c4nsnc4c4c5sc6c(CCCCCCCCCCC)c(/C=C7\C(=O)c8cc(F)c(F)cc8C7=C(C#N)C#N)sc6c5n(CC(CC)CCCC)c4c3n(CC(CC)CCCC)c21,6.6,-5.51,-2.77,-5.65,-4.09,,100.0,1:1.6,,conventional,PDINN,PEDOT:PSS,chloroform,
52757,10.1007/s10854-020-03226-9,CCCCC(CC)COC(=O)c1sc2c(-c3cc4c(OCC(CC)CCCC)c5sccc5c(OCC(CC)CCCC)c4s3)scc2c1F,COC(=O)CCCC1(c2ccccc2)C23c4c5ccc6c7cc8c9c%10c(cc%11cc%12c%13c%14c(cc%15c%16ccc-5c2c%16c2c5c%16c%17c(c(c46)c7c9c%17c4c%10c%11c%13c4c%16c%14c%152)C513)C%12)C8,4.64,-5.19,-3.43,-5.9,-3.9,,120.0,2:3,,,ZnO,,,
52758,10.1007/s10854-020-03226-9,CCCCC(CC)COC(=O)c1sc2c(-c3cc4c(OCC(CC)CCCC)c5sccc5c(OCC(CC)CCCC)c4s3)scc2c1F,COC(=O)CCCC1(c2ccccc2)C23c4c5ccc6c7cc8c9c%10c(cc%11cc%12c%13c%14c(cc%15c%16ccc-5c2c%16c2c5c%16c%17c(c(c46)c7c9c%17c4c%10c%11c%13c4c%16c%14c%152)C513)C%12)C8,5.61,-5.19,-3.43,-5.9,-3.9,,120.0,2:3,3% v/v,,ZnO–Au NPs,,,
52759,10.1007/s10854-020-03226-9,CCCCC(CC)COC(=O)c1sc2c(-c3cc4c(OCC(CC)CCCC)c5sccc5c(OCC(CC)CCCC)c4s3)scc2c1F,COC(=O)CCCC1(c2ccccc2)C23c4c5ccc6c7cc8c9c%10c(cc%11cc%12c%13c%14c(cc%15c%16ccc-5c2c%16c2c5c%16c%17c(c(c46)c7c9c%17c4c%10c%11c%13c4c%16c%14c%152)C513)C%12)C8,6.03,-5.19,-3.43,-5.9,-3.9,,120.0,2:3,,,ZnO–Au@PDA,,,
52760,10.1007/s10854-020-03226-9,CCCCC(CC)COC(=O)c1sc2c(-c3cc4c(OCC(CC)CCCC)c5sccc5c(OCC(CC)CCCC)c4s3)scc2c1F,COC(=O)CCCC1(c2ccccc2)C23c4c5ccc6c7cc8c9c%10c(cc%11cc%12c%13c%14c(cc%15c%16ccc-5c2c%16c2c5c%16c%17c(c(c46)c7c9c%17c4c%10c%11c%13c4c%16c%14c%152)C513)C%12)C8,5.31,-5.19,-3.43,-5.9,-3.9,,120.0,2:3,,,ZnO–Au@PDA,,,
52761,10.1007/s10854-020-03256-3,CCCCCCc1ccsc1,COC(=O)CCCC1(c2ccccc2)C23c4c5c6c7c8c9c(c%10c%11c2c2c%12c4c4c%13c5c5c7c7c8c8c%14c9c%10c9c%10c%11c2c2c%11c%12c4c4c%12c%13c5c5c7c7c8c8c%14c9c9c%10c2c2c%11c4c4c%12c5c7c5c8c9c2c45)C613,2.9,-5.01,-3.12,-6.1,-3.7,287.0,140.0,1:1,,conventional,,PEDOT:PSS,cyclohexanone,
52762,10.1007/s10854-020-03256-3,CCCCCCc1ccsc1,COC(=O)CCCC1(c2ccccc2)C23c4c5c6c7c8c9c(c%10c%11c2c2c%12c4c4c%13c5c5c7c7c8c8c%14c9c%10c9c%10c%11c2c2c%11c%12c4c4c%12c%13c5c5c7c7c8c8c%14c9c9c%10c2c2c%11c4c4c%12c5c7c5c8c9c2c45)C613,3.4,-5.01,-3.12,-6.1,-3.7,222.0,140.0,1:1,,conventional,,PEDOT:PSS,o-DCB,
52763,10.1007/s10854-020-03256-3,CCCCC(CC)COC(=O)c1sc2csc(-c3cc4c(-c5ccc(CC(CC)CCCC)s5)c5sccc5c(-c5ccc(CC(CC)CCCC)s5)c4s3)c2c1F,COC(=O)CCCC1(c2ccccc2)C23c4c5ccc6c7cc8c9c%10c(cc%11cc%12c%13c%14c(cc%15c%16ccc-5c2c%16c2c5c%16c%17c(c(c46)c7c9c%17c4c%10c%11c%13c4c%16c%14c%152)C513)C%12)C8,1.4,-5.21,-3.6,-5.9,-3.9,191.0,140.0,1:1,0%,conventional,,PEDOT:PSS,cyclohexanone,
52764,10.1007/s10854-020-03256-3,CCCCC(CC)COC(=O)c1sc2csc(-c3cc4c(-c5ccc(CC(CC)CCCC)s5)c5sccc5c(-c5ccc(CC(CC)CCCC)s5)c4s3)c2c1F,COC(=O)CCCC1(c2ccccc2)C23c4c5ccc6c7cc8c9c%10c(cc%11cc%12c%13c%14c(cc%15c%16ccc-5c2c%16c2c5c%16c%17c(c(c46)c7c9c%17c4c%10c%11c%13c4c%16c%14c%152)C513)C%12)C8,4.4,-5.21,-3.6,-5.9,-3.9,83.0,140.0,1:1.5,3%,conventional,,PEDOT:PSS,cyclohexanone,DIO
52765,10.1007/s10854-020-03256-3,CCCCC(CC)COC(=O)c1sc2csc(-c3cc4c(-c5ccc(CC(CC)CCCC)s5)c5sccc5c(-c5ccc(CC(CC)CCCC)s5)c4s3)c2c1F,COC(=O)CCCC1(c2ccccc2)C23c4c5ccc6c7cc8c9c%10c(cc%11cc%12c%13c%14c(cc%15c%16ccc-5c2c%16c2c5c%16c%17c(c(c46)c7c9c%17c4c%10c%11c%13c4c%16c%14c%152)C513)C%12)C8,5.5,-5.21,-3.6,-5.9,-3.9,75.0,140.0,1:1.5,5%,conventional,,PEDOT:PSS,cyclohexanone,DIO
52766,10.1007/s10854-020-03256-3,CCCCC(CC)COC(=O)c1sc2csc(-c3cc4c(-c5ccc(CC(CC)CCCC)s5)c5sccc5c(-c5ccc(CC(CC)CCCC)s5)c4s3)c2c1F,COC(=O)CCCC1(c2ccccc2)C23c4c5ccc6c7cc8c9c%10c(cc%11cc%12c%13c%14c(cc%15c%16ccc-5c2c%16c2c5c%16c%17c(c(c46)c7c9c%17c4c%10c%11c%13c4c%16c%14c%152)C513)C%12)C8,3.7,-5.21,-3.6,-5.9,-3.9,90.0,140.0,1:1.5,8%,conventional,,PEDOT:PSS,cyclohexanone,DIO
52768,10.1007/s10854-020-03256-3,CCCCC(CC)COC(=O)c1sc2csc(-c3cc4c(-c5ccc(CC(CC)CCCC)s5)c5sccc5c(-c5ccc(CC(CC)CCCC)s5)c4s3)c2c1F,COC(=O)CCCC1(c2ccccc2)C23c4c5ccc6c7cc8c9c%10c(cc%11cc%12c%13c%14c(cc%15c%16ccc-5c2c%16c2c5c%16c%17c(c(c46)c7c9c%17c4c%10c%11c%13c4c%16c%14c%152)C513)C%12)C8,5.9,-5.21,-3.6,-5.9,-3.9,78.0,140.0,1:1.5,,conventional,,PEDOT:PSS,chlorobenzene,
52773,10.1007/s10854-020-03626-x,CCCCCCc1ccsc1,CCCCC(=O)OCC1(c2ccccc2)c2cccc3cccc4cccc5cccc6cccc1c6c-5c-4c-3c2,2.81,-5.01,-3.12,-6.1,-3.7,120.0,130.0,1:0.8,,conventional,,PEDOT:PSS,chlorobenzene,
52774,10.1007/s10854-020-03626-x,CCCCCCc1ccsc1,CCCCC(=O)OCC1(c2ccccc2)c2cccc3cccc4cccc5cccc6cccc1c6c-5c-4c-3c2,3.08,-5.01,-3.12,-6.1,-3.7,120.0,130.0,1:0.8,,conventional,,PEDOT:PSS,chlorobenzene,
52775,10.1007/s10854-020-03626-x,CCCCCCc1ccsc1,CCCCC(=O)OCC1(c2ccccc2)c2cccc3cccc4cccc5cccc6cccc1c6c-5c-4c-3c2,3.21,-5.01,-3.12,-6.1,-3.7,120.0,130.0,1:0.8,,conventional,,PEDOT:PSS,chlorobenzene,
52776,10.1007/s10854-020-03626-x,CCCCCCc1ccsc1,CCCCC(=O)OCC1(c2ccccc2)c2cccc3cccc4cccc5cccc6cccc1c6c-5c-4c-3c2,3.25,-5.01,-3.12,-6.1,-3.7,120.0,130.0,1:0.8,,conventional,,PEDOT:PSS,chlorobenzene,
52783,10.1007/s10854-020-03818-5,CCCCC(CC)COC(=O)c1sc2csc(-c3cc4c(-c5ccc(CC(CC)CCCC)s5)c5sccc5c(-c5ccc(CC(CC)CCCC)s5)c4s3)c2c1F,COC(=O)CCCC1(c2ccccc2)C23c4c5ccc6c7cc8c9c%10c(cc%11cc%12c%13c%14c(cc%15c%16ccc-5c2c%16c2c5c%16c%17c(c(c46)c7c9c%17c4c%10c%11c%13c4c%16c%14c%152)C513)C%12)C8,8.26,-5.21,-3.6,-5.9,-3.9,100.0,,,,,ZnO,,,
52784,10.1007/s10854-020-03818-5,CCCCC(CC)COC(=O)c1sc2csc(-c3cc4c(-c5ccc(CC(CC)CCCC)s5)c5sccc5c(-c5ccc(CC(CC)CCCC)s5)c4s3)c2c1F,COC(=O)CCCC1(c2ccccc2)C23c4c5ccc6c7cc8c9c%10c(cc%11cc%12c%13c%14c(cc%15c%16ccc-5c2c%16c2c5c%16c%17c(c(c46)c7c9c%17c4c%10c%11c%13c4c%16c%14c%152)C513)C%12)C8,8.87,-5.21,-3.6,-5.9,-3.9,100.0,,,,,ZnO/IL,,,
52785,10.1007/s10854-020-03818-5,CCCCC(CC)COC(=O)c1sc2csc(-c3cc4c(-c5ccc(CC(CC)CCCC)s5)c5sccc5c(-c5ccc(CC(CC)CCCC)s5)c4s3)c2c1F,COC(=O)CCCC1(c2ccccc2)C23c4c5ccc6c7cc8c9c%10c(cc%11cc%12c%13c%14c(cc%15c%16ccc-5c2c%16c2c5c%16c%17c(c(c46)c7c9c%17c4c%10c%11c%13c4c%16c%14c%152)C513)C%12)C8,9.47,-5.21,-3.6,-5.9,-3.9,100.0,,,,,ZnO/IL,,,
52786,10.1007/s10854-020-03818-5,CCCCC(CC)COC(=O)c1sc2csc(-c3cc4c(-c5ccc(CC(CC)CCCC)s5)c5sccc5c(-c5ccc(CC(CC)CCCC)s5)c4s3)c2c1F,COC(=O)CCCC1(c2ccccc2)C23c4c5ccc6c7cc8c9c%10c(cc%11cc%12c%13c%14c(cc%15c%16ccc-5c2c%16c2c5c%16c%17c(c(c46)c7c9c%17c4c%10c%11c%13c4c%16c%14c%152)C513)C%12)C8,8.44,-5.21,-3.6,-5.9,-3.9,100.0,,,,,ZnO/IL,,,
52787,10.1007/s10854-020-03818-5,CCCCC(CC)COC(=O)c1sc2csc(-c3cc4c(-c5ccc(CC(CC)CCCC)s5)c5sccc5c(-c5ccc(CC(CC)CCCC)s5)c4s3)c2c1F,COC(=O)CCCC1(c2ccccc2)C23c4c5ccc6c7cc8c9c%10c(cc%11cc%12c%13c%14c(cc%15c%16ccc-5c2c%16c2c5c%16c%17c(c(c46)c7c9c%17c4c%10c%11c%13c4c%16c%14c%152)C513)C%12)C8,7.64,-5.21,-3.6,-5.9,-3.9,100.0,,,,,ZnO/IL,,,
52788,10.1007/s10854-020-04642-7,CCCCCCCCc1cc(-c2c(-c3cccs3)sc3c(-c4cc(CCCCCCCC)c(CCCCCCCC)s4)c(-c4ccc(-c5cccc6nsnc56)s4)sc23)sc1CCCCCCCC,COC(=O)CCCC1(c2ccccc2)C23c4c5ccc6c7cc8c9c%10c(cc%11cc%12c%13c%14c(cc%15c%16ccc-5c2c%16c2c5c%16c%17c(c(c46)c7c9c%17c4c%10c%11c%13c4c%16c%14c%152)C513)C%12)C8,1.12,,,-5.9,-3.9,,,1:1,,inverted,TiOx,PEDOT:PSS,o-DCB,
52789,10.1007/s10854-020-04642-7,CCCCCCCCc1cc(-c2c(-c3cccs3)sc3c(-c4cc(CCCCCCCC)c(CCCCCCCC)s4)c(-c4ccc(-c5cccc6nsnc56)s4)sc23)sc1CCCCCCCC,COC(=O)CCCC1(c2ccccc2)C23c4c5ccc6c7cc8c9c%10c(cc%11cc%12c%13c%14c(cc%15c%16ccc-5c2c%16c2c5c%16c%17c(c(c46)c7c9c%17c4c%10c%11c%13c4c%16c%14c%152)C513)C%12)C8,1.06,,,-5.9,-3.9,,,1:2,,inverted,TiOx,PEDOT:PSS,o-DCB,
52790,10.1007/s10854-020-04642-7,CCCCCCCCc1cc(-c2c(-c3cccs3)sc3c(-c4cc(CCCCCCCC)c(CCCCCCCC)s4)c(-c4ccc(-c5cccc6nsnc56)s4)sc23)sc1CCCCCCCC,COC(=O)CCCC1(c2ccccc2)C23c4c5ccc6c7cc8c9c%10c(cc%11cc%12c%13c%14c(cc%15c%16ccc-5c2c%16c2c5c%16c%17c(c(c46)c7c9c%17c4c%10c%11c%13c4c%16c%14c%152)C513)C%12)C8,1.01,,,-5.9,-3.9,,,1:3,,inverted,TiOx,PEDOT:PSS,o-DCB,
52797,10.1007/s10854-020-05037-4,CCCCC(CC)CC1(CC(CC)CCCC)c2ccsc2-c2sc(-c3cccc4nsnc34)cc21,COC(=O)CCCC1(c2ccccc2)C23c4c5ccc6c7cc8c9c%10c(cc%11cc%12c%13c%14c(cc%15c%16ccc-5c2c%16c2c5c%16c%17c(c(c46)c7c9c%17c4c%10c%11c%13c4c%16c%14c%152)C513)C%12)C8,0.67,-5.3,-3.6,-5.9,-3.9,150.0,,1:1.5,,,,PEDOT:PSS,chloroform,
52798,10.1007/s10854-020-05037-4,CCCCC(CC)CC1(CC(CC)CCCC)c2ccsc2-c2sc(-c3cccc4nsnc34)cc21,COC(=O)CCCC1(c2ccccc2)C23c4c5ccc6c7cc8c9c%10c(cc%11cc%12c%13c%14c(cc%15c%16ccc-5c2c%16c2c5c%16c%17c(c(c46)c7c9c%17c4c%10c%11c%13c4c%16c%14c%152)C513)C%12)C8,0.84,-5.3,-3.6,-5.9,-3.9,150.0,,1:1.5,,,,PEDOT:PSS,chloroform,DIO
52829,10.1007/s10854-021-05675-2,CCCCCCCCc1cc(-c2c(-c3cccs3)sc3c(-c4cc(CCCCCCCC)c(CCCCCCCC)s4)c(-c4ccc(-c5cccc6nsnc56)s4)sc23)sc1CCCCCCCC,COC(=O)CCCC1(c2ccccc2)C23c4c5c6c7c8c9c(c%10c%11c2c2c%12c4c4c%13c5c5c7c7c8c8c%14c9c%10c9c%10c%11c2c2c%11c%12c4c4c%12c%13c5c5c7c7c8c8c%14c9c9c%10c2c2c%11c4c4c%12c5c7c5c8c9c2c45)C613,4.73,,,-6.1,-3.7,,,1:2,,conventional,LiF,PEDOT:PSS,chlorobenzene,
52831,10.1007/s10854-021-06342-2,CCCCCCc1ccsc1,CCCCC(=O)OCC1(c2ccccc2)c2cccc3cccc4cccc5cccc6cccc1c6c-5c-4c-3c2,0.21,-5.01,-3.12,-6.1,-3.7,,,1:1,,inverted,V2O5-Sn,MoO3,,
52832,10.1007/s10854-021-06342-2,CCCCCCc1ccsc1,CCCCC(=O)OCC1(c2ccccc2)c2cccc3cccc4cccc5cccc6cccc1c6c-5c-4c-3c2,0.63,-5.01,-3.12,-6.1,-3.7,,,1:1,,inverted,V2O5-Sn,MoO3,,
52833,10.1007/s10854-021-06342-2,CCCCCCc1ccsc1,CCCCC(=O)OCC1(c2ccccc2)c2cccc3cccc4cccc5cccc6cccc1c6c-5c-4c-3c2,1.32,-5.01,-3.12,-6.1,-3.7,,,1:1,,inverted,,MoO3,,
52834,10.1007/s10854-021-06765-x,COC(=O)C(C)(C)c1cc(C)cc(-c2sc3c4sc5cc(/C=C6/C(=O)c7cc(F)cc(c7)C(=O)/C6=C\c6cc(C(C)(C)C(=O)OC)c(-c7cc(C)cc(C(C)(C)C(=O)OC)c7)s6)sc5c4c(C(C)(C)C(=O)OC)ccc2-3)c1,CCCCCCc1ccc(C2(c3ccc(CCCCCC)cc3)c3cc4c(cc3-c3sc5cc(/C=C6\C(=O)c7cc(F)c(F)cc7C6=C(C#N)C#N)sc5c32)C(c2ccc(CCCCCC)cc2)(c2ccc(CCCCCC)cc2)c2c-4sc3cc(/C=C4\C(=O)c5cc(F)c(F)cc5C4=C(C#N)C#N)sc23)cc1,11.53,-5.56,-3.65,-5.66,-4.14,100.0,,1:1,0.5 vol%,inverted,ZnO,MoO3,chlorobenzene,
52835,10.1007/s10854-021-06765-x,COC(=O)C(C)(C)c1cc(C)cc(-c2sc3c4sc5cc(/C=C6/C(=O)c7cc(F)cc(c7)C(=O)/C6=C\c6cc(C(C)(C)C(=O)OC)c(-c7cc(C)cc(C(C)(C)C(=O)OC)c7)s6)sc5c4c(C(C)(C)C(=O)OC)ccc2-3)c1,CCCCCCc1ccc(C2(c3ccc(CCCCCC)cc3)c3cc4c(cc3-c3sc5cc(/C=C6\C(=O)c7cc(F)c(F)cc7C6=C(C#N)C#N)sc5c32)C(c2ccc(CCCCCC)cc2)(c2ccc(CCCCCC)cc2)c2c-4sc3cc(/C=C4\C(=O)c5cc(F)c(F)cc5C4=C(C#N)C#N)sc23)cc1,11.94,-5.56,-3.65,-5.66,-4.14,100.0,70.0,1:1,0.5 vol%,inverted,ZnO,MoO3,chlorobenzene,
52836,10.1007/s10854-021-06765-x,COC(=O)C(C)(C)c1cc(C)cc(-c2sc3c4sc5cc(/C=C6/C(=O)c7cc(F)cc(c7)C(=O)/C6=C\c6cc(C(C)(C)C(=O)OC)c(-c7cc(C)cc(C(C)(C)C(=O)OC)c7)s6)sc5c4c(C(C)(C)C(=O)OC)ccc2-3)c1,CCCCCCc1ccc(C2(c3ccc(CCCCCC)cc3)c3cc4c(cc3-c3sc5cc(/C=C6\C(=O)c7cc(F)c(F)cc7C6=C(C#N)C#N)sc5c32)C(c2ccc(CCCCCC)cc2)(c2ccc(CCCCCC)cc2)c2c-4sc3cc(/C=C4\C(=O)c5cc(F)c(F)cc5C4=C(C#N)C#N)sc23)cc1,12.11,-5.56,-3.65,-5.66,-4.14,100.0,100.0,1:1,0.5 vol%,inverted,ZnO,MoO3,chlorobenzene,
52837,10.1007/s10854-021-06765-x,COC(=O)C(C)(C)c1cc(C)cc(-c2sc3c4sc5cc(/C=C6/C(=O)c7cc(F)cc(c7)C(=O)/C6=C\c6cc(C(C)(C)C(=O)OC)c(-c7cc(C)cc(C(C)(C)C(=O)OC)c7)s6)sc5c4c(C(C)(C)C(=O)OC)ccc2-3)c1,CCCCCCc1ccc(C2(c3ccc(CCCCCC)cc3)c3cc4c(cc3-c3sc5cc(/C=C6\C(=O)c7cc(F)c(F)cc7C6=C(C#N)C#N)sc5c32)C(c2ccc(CCCCCC)cc2)(c2ccc(CCCCCC)cc2)c2c-4sc3cc(/C=C4\C(=O)c5cc(F)c(F)cc5C4=C(C#N)C#N)sc23)cc1,12.67,-5.56,-3.65,-5.66,-4.14,100.0,120.0,1:1,0.5 vol%,inverted,ZnO,MoO3,chlorobenzene,
52838,10.1007/s10854-021-06765-x,COC(=O)C(C)(C)c1cc(C)cc(-c2sc3c4sc5cc(/C=C6/C(=O)c7cc(F)cc(c7)C(=O)/C6=C\c6cc(C(C)(C)C(=O)OC)c(-c7cc(C)cc(C(C)(C)C(=O)OC)c7)s6)sc5c4c(C(C)(C)C(=O)OC)ccc2-3)c1,CCCCCCc1ccc(C2(c3ccc(CCCCCC)cc3)c3cc4c(cc3-c3sc5cc(/C=C6\C(=O)c7cc(F)c(F)cc7C6=C(C#N)C#N)sc5c32)C(c2ccc(CCCCCC)cc2)(c2ccc(CCCCCC)cc2)c2c-4sc3cc(/C=C4\C(=O)c5cc(F)c(F)cc5C4=C(C#N)C#N)sc23)cc1,11.77,-5.56,-3.65,-5.66,-4.14,100.0,150.0,1:1,0.5 vol%,inverted,ZnO,MoO3,chlorobenzene,
52845,10.1007/s10854-021-07155-z,c1csc(-c2ccc(-c3ccc(-c4ccc(-c5ccc(-c6cccs6)s5)s4)s3)s2)c1,Cl[Al]1n2c3c4ccccc4c2N=C2N=C(N=c4c5ccccc5c(n41)=NC1=NC(=N3)c3ccccc31)c1ccccc12,1.23,,,,,10.0,,,,,Alq3,MoO3/CuI,,
52846,10.1007/s10854-021-07155-z,c1csc(-c2ccc(-c3ccc(-c4ccc(-c5ccc(-c6cccs6)s5)s4)s3)s2)c1,Cl[Al]1n2c3c4ccccc4c2N=C2N=C(N=c4c5ccccc5c(n41)=NC1=NC(=N3)c3ccccc31)c1ccccc12,1.5,,,,,15.0,,,,,Alq3,MoO3/CuI,,
52847,10.1007/s10854-021-07155-z,c1csc(-c2ccc(-c3ccc(-c4ccc(-c5ccc(-c6cccs6)s5)s4)s3)s2)c1,Cl[Al]1n2c3c4ccccc4c2N=C2N=C(N=c4c5ccccc5c(n41)=NC1=NC(=N3)c3ccccc31)c1ccccc12,2.11,,,,,17.0,,,,,Alq3,MoO3/CuI,,
52848,10.1007/s10854-021-07155-z,c1csc(-c2ccc(-c3ccc(-c4ccc(-c5ccc(-c6cccs6)s5)s4)s3)s2)c1,Cl[Al]1n2c3c4ccccc4c2N=C2N=C(N=c4c5ccccc5c(n41)=NC1=NC(=N3)c3ccccc31)c1ccccc12,2.47,,,,,20.0,,,,,Alq3,MoO3/CuI,,
52849,10.1007/s10854-021-07155-z,c1csc(-c2ccc(-c3ccc(-c4ccc(-c5ccc(-c6cccs6)s5)s4)s3)s2)c1,Cl[Al]1n2c3c4ccccc4c2N=C2N=C(N=c4c5ccccc5c(n41)=NC1=NC(=N3)c3ccccc31)c1ccccc12,2.48,,,,,25.0,,,,,Alq3,MoO3/CuI,,
52850,10.1007/s10854-021-07155-z,c1csc(-c2ccc(-c3ccc(-c4ccc(-c5ccc(-c6cccs6)s5)s4)s3)s2)c1,Cl[Al]1n2c3c4ccccc4c2N=C2N=C(N=c4c5ccccc5c(n41)=NC1=NC(=N3)c3ccccc31)c1ccccc12,2.16,,,,,27.0,,,,,Alq3,MoO3/CuI,,
52852,10.1007/s10854-021-07155-z,c1csc(-c2ccc(-c3ccc(-c4ccc(-c5ccc(-c6cccs6)s5)s4)s3)s2)c1,c12c3c4c5c1c1c6c7c2c2c8c3c3c9c4c4c%10c5c5c1c1c6c6c%11c7c2c2c7c8c3c3c8c9c4c4c9c%10c5c5c1c1c6c6c%11c2c2c7c3c3c8c4c4c9c5c1c1c6c2c3c41,1.77,,,,,,,,,,Alq3,MoO3/CuI,,
52853,10.1007/s10854-021-07267-6,CCCCCCc1ccsc1,COC(=O)CCCC1(c2ccccc2)C23c4c5c6c7c8c9c(c%10c%11c2c2c%12c4c4c%13c5c5c7c7c8c8c%14c9c%10c9c%10c%11c2c2c%11c%12c4c4c%12c%13c5c5c7c7c8c8c%14c9c9c%10c2c2c%11c4c4c%12c5c7c5c8c9c2c45)C613,3.56,-5.01,-3.12,-6.1,-3.7,,100.0,1:0.8,0:0,inverted,ZnO,MoO3,o-DCB,
52854,10.1007/s10854-021-07267-6,CCCCCCc1ccsc1,COC(=O)CCCC1(c2ccccc2)C23c4c5c6c7c8c9c(c%10c%11c2c2c%12c4c4c%13c5c5c7c7c8c8c%14c9c%10c9c%10c%11c2c2c%11c%12c4c4c%12c%13c5c5c7c7c8c8c%14c9c9c%10c2c2c%11c4c4c%12c5c7c5c8c9c2c45)C613,3.68,-5.01,-3.12,-6.1,-3.7,,100.0,1:0.8,0.005:0.005,inverted,ZnO,MoO3,o-DCB,
52855,10.1007/s10854-021-07267-6,CCCCCCc1ccsc1,COC(=O)CCCC1(c2ccccc2)C23c4c5c6c7c8c9c(c%10c%11c2c2c%12c4c4c%13c5c5c7c7c8c8c%14c9c%10c9c%10c%11c2c2c%11c%12c4c4c%12c%13c5c5c7c7c8c8c%14c9c9c%10c2c2c%11c4c4c%12c5c7c5c8c9c2c45)C613,3.86,-5.01,-3.12,-6.1,-3.7,,100.0,1:0.8,0.01:0.01,inverted,ZnO,MoO3,o-DCB,
52856,10.1007/s10854-021-07267-6,CCCCCCc1ccsc1,COC(=O)CCCC1(c2ccccc2)C23c4c5c6c7c8c9c(c%10c%11c2c2c%12c4c4c%13c5c5c7c7c8c8c%14c9c%10c9c%10c%11c2c2c%11c%12c4c4c%12c%13c5c5c7c7c8c8c%14c9c9c%10c2c2c%11c4c4c%12c5c7c5c8c9c2c45)C613,4.02,-5.01,-3.12,-6.1,-3.7,,100.0,1:0.8,0.015:0.015,inverted,ZnO,MoO3,o-DCB,
52857,10.1007/s10854-021-07267-6,CCCCCCc1ccsc1,COC(=O)CCCC1(c2ccccc2)C23c4c5c6c7c8c9c(c%10c%11c2c2c%12c4c4c%13c5c5c7c7c8c8c%14c9c%10c9c%10c%11c2c2c%11c%12c4c4c%12c%13c5c5c7c7c8c8c%14c9c9c%10c2c2c%11c4c4c%12c5c7c5c8c9c2c45)C613,4.37,-5.01,-3.12,-6.1,-3.7,,100.0,1:0.8,0.02:0.02,inverted,ZnO,MoO3,o-DCB,
52858,10.1007/s10854-021-07267-6,CCCCCCc1ccsc1,COC(=O)CCCC1(c2ccccc2)C23c4c5c6c7c8c9c(c%10c%11c2c2c%12c4c4c%13c5c5c7c7c8c8c%14c9c%10c9c%10c%11c2c2c%11c%12c4c4c%12c%13c5c5c7c7c8c8c%14c9c9c%10c2c2c%11c4c4c%12c5c7c5c8c9c2c45)C613,3.65,-5.01,-3.12,-6.1,-3.7,,100.0,1:0.8,0.025:0.025,inverted,ZnO,MoO3,o-DCB,
52859,10.1007/s10854-021-07267-6,CCCCCCc1ccsc1,COC(=O)CCCC1(c2ccccc2)C23c4c5c6c7c8c9c(c%10c%11c2c2c%12c4c4c%13c5c5c7c7c8c8c%14c9c%10c9c%10c%11c2c2c%11c%12c4c4c%12c%13c5c5c7c7c8c8c%14c9c9c%10c2c2c%11c4c4c%12c5c7c5c8c9c2c45)C613,3.36,-5.01,-3.12,-6.1,-3.7,,100.0,1:0.8,0.03:0.03,inverted,ZnO,MoO3,o-DCB,
52860,10.1007/s10854-022-08168-y,CCCCC(CC)COC(=O)c1sc2csc(-c3cc4c(-c5ccc(CC(CC)CCCC)s5)c5sccc5c(-c5ccc(CC(CC)CCCC)s5)c4s3)c2c1F,COC(=O)CCCC1(c2ccccc2)C23c4c5ccc6c7cc8c9c%10c(cc%11cc%12c%13c%14c(cc%15c%16ccc-5c2c%16c2c5c%16c%17c(c(c46)c7c9c%17c4c%10c%11c%13c4c%16c%14c%152)C513)C%12)C8,9.06,-5.21,-3.6,-5.9,-3.9,,,1:1.5 wt/wt,2.5 vol%,,,PEDOT:PSS,,
52861,10.1007/s10854-022-08168-y,CCCCC(CC)COC(=O)c1sc2csc(-c3cc4c(-c5ccc(CC(CC)CCCC)s5)c5sccc5c(-c5ccc(CC(CC)CCCC)s5)c4s3)c2c1F,COC(=O)CCCC1(c2ccccc2)C23c4c5ccc6c7cc8c9c%10c(cc%11cc%12c%13c%14c(cc%15c%16ccc-5c2c%16c2c5c%16c%17c(c(c46)c7c9c%17c4c%10c%11c%13c4c%16c%14c%152)C513)C%12)C8,10.09,-5.21,-3.6,-5.9,-3.9,,,1:1.5 wt/wt,2.5 vol%,,,PEDOT:PSS-IM,,
52862,10.1007/s10854-022-08168-y,CCCCC(CC)COC(=O)c1sc2csc(-c3cc4c(-c5ccc(CC(CC)CCCC)s5)c5sccc5c(-c5ccc(CC(CC)CCCC)s5)c4s3)c2c1F,COC(=O)CCCC1(c2ccccc2)C23c4c5ccc6c7cc8c9c%10c(cc%11cc%12c%13c%14c(cc%15c%16ccc-5c2c%16c2c5c%16c%17c(c(c46)c7c9c%17c4c%10c%11c%13c4c%16c%14c%152)C513)C%12)C8,8.97,-5.21,-3.6,-5.9,-3.9,,,1:1.5 wt/wt,2.5 vol%,,,PEDOT:PSS-MIM,,
52863,10.1007/s10854-022-08261-2,Cc1ccc(N(c2ccc(C)cc2)c2ccc(C3(c4ccc(N(c5ccc(C)cc5)c5ccc(C)cc5)cc4)CCCCC3)cc2)cc1,c12c3c4c5c1c1c6c7c2c2c8c3c3c9c4c4c%10c5c5c1c1c6c6c%11c7c2c2c7c8c3c3c8c9c4c4c9c%10c5c5c1c1c6c6c%11c2c2c7c3c3c8c4c4c9c5c1c1c6c2c3c41,2.17,,,,,40.0,,5:95,,,BPhen,MoO3,,
52864,10.1007/s10854-022-08261-2,Cc1ccc(N(c2ccc(C)cc2)c2ccc(C3(c4ccc(N(c5ccc(C)cc5)c5ccc(C)cc5)cc4)CCCCC3)cc2)cc1,c12c3c4c5c1c1c6c7c2c2c8c3c3c9c4c4c%10c5c5c1c1c6c6c%11c7c2c2c7c8c3c3c8c9c4c4c9c%10c5c5c1c1c6c6c%11c2c2c7c3c3c8c4c4c9c5c1c1c6c2c3c41,2.49,,,,,40.0,,5:95,,,BPhen,MoO3,,
52865,10.1007/s10854-022-08261-2,Cc1ccc(N(c2ccc(C)cc2)c2ccc(C3(c4ccc(N(c5ccc(C)cc5)c5ccc(C)cc5)cc4)CCCCC3)cc2)cc1,c12c3c4c5c1c1c6c7c2c2c8c3c3c9c4c4c%10c5c5c1c1c6c6c%11c7c2c2c7c8c3c3c8c9c4c4c9c%10c5c5c1c1c6c6c%11c2c2c7c3c3c8c4c4c9c5c1c1c6c2c3c41,0.43,,,,,40.0,,5:95,,,BPhen,MoO3,,
52866,10.1007/s10854-022-08261-2,Cc1ccc(N(c2ccc(C)cc2)c2ccc(C3(c4ccc(N(c5ccc(C)cc5)c5ccc(C)cc5)cc4)CCCCC3)cc2)cc1,c12c3c4c5c1c1c6c7c2c2c8c3c3c9c4c4c%10c5c5c1c1c6c6c%11c7c2c2c7c8c3c3c8c9c4c4c9c%10c5c5c1c1c6c6c%11c2c2c7c3c3c8c4c4c9c5c1c1c6c2c3c41,0.22,,,,,40.0,,5:95,,,BPhen,MoO3,,
52867,10.1007/s10854-022-08261-2,Cc1ccc(N(c2ccc(C)cc2)c2ccc(C3(c4ccc(N(c5ccc(C)cc5)c5ccc(C)cc5)cc4)CCCCC3)cc2)cc1,c12c3c4c5c1c1c6c7c2c2c8c3c3c9c4c4c%10c5c5c1c1c6c6c%11c7c2c2c7c8c3c3c8c9c4c4c9c%10c5c5c1c1c6c6c%11c2c2c7c3c3c8c4c4c9c5c1c1c6c2c3c41,0.03,,,,,40.0,,5:95,,,BPhen,MoO3,,
52868,10.1007/s10854-022-08261-2,Cc1ccc(N(c2ccc(C)cc2)c2ccc(C3(c4ccc(N(c5ccc(C)cc5)c5ccc(C)cc5)cc4)CCCCC3)cc2)cc1,c12c3c4c5c1c1c6c7c2c2c8c3c3c9c4c4c%10c5c5c1c1c6c6c%11c7c2c2c7c8c3c3c8c9c4c4c9c%10c5c5c1c1c6c6c%11c2c2c7c3c3c8c4c4c9c5c1c1c6c2c3c41,0.03,,,,,40.0,,5:95,,,BPhen,MoO3,,
52869,10.1007/s10854-022-09705-5,CCCCC(CC)COC(=O)c1sc2csc(-c3cc4c(-c5ccc(CC(CC)CCCC)s5)c5sccc5c(-c5ccc(CC(CC)CCCC)s5)c4s3)c2c1F,COC(=O)CCCC1(c2ccccc2)C23c4c5ccc6c7cc8c9c%10c(cc%11cc%12c%13c%14c(cc%15c%16ccc-5c2c%16c2c5c%16c%17c(c(c46)c7c9c%17c4c%10c%11c%13c4c%16c%14c%152)C513)C%12)C8,8.6,-5.21,-3.6,-5.9,-3.9,100.0,,1:1.5,5% v/v,inverted,ZnO,MoO3,,
52870,10.1007/s10854-022-09705-5,CCCCC(CC)COC(=O)c1sc2csc(-c3cc4c(-c5ccc(CC(CC)CCCC)s5)c5sccc5c(-c5ccc(CC(CC)CCCC)s5)c4s3)c2c1F,COC(=O)CCCC1(c2ccccc2)C23c4c5ccc6c7cc8c9c%10c(cc%11cc%12c%13c%14c(cc%15c%16ccc-5c2c%16c2c5c%16c%17c(c(c46)c7c9c%17c4c%10c%11c%13c4c%16c%14c%152)C513)C%12)C8,9.2,-5.21,-3.6,-5.9,-3.9,100.0,,,5% v/v,inverted,ZnO,MoO3,,
52871,10.1007/s10854-022-09705-5,CCCCC(CC)COC(=O)c1sc2csc(-c3cc4c(-c5ccc(CC(CC)CCCC)s5)c5sccc5c(-c5ccc(CC(CC)CCCC)s5)c4s3)c2c1F,COC(=O)CCCC1(c2ccccc2)C23c4c5ccc6c7cc8c9c%10c(cc%11cc%12c%13c%14c(cc%15c%16ccc-5c2c%16c2c5c%16c%17c(c(c46)c7c9c%17c4c%10c%11c%13c4c%16c%14c%152)C513)C%12)C8,9.8,-5.21,-3.6,-5.9,-3.9,100.0,,,5% v/v,inverted,ZnO,MoO3,,
52872,10.1007/s10854-022-09705-5,CCCCC(CC)COC(=O)c1sc2csc(-c3cc4c(-c5ccc(CC(CC)CCCC)s5)c5sccc5c(-c5ccc(CC(CC)CCCC)s5)c4s3)c2c1F,COC(=O)CCCC1(c2ccccc2)C23c4c5ccc6c7cc8c9c%10c(cc%11cc%12c%13c%14c(cc%15c%16ccc-5c2c%16c2c5c%16c%17c(c(c46)c7c9c%17c4c%10c%11c%13c4c%16c%14c%152)C513)C%12)C8,8.9,-5.21,-3.6,-5.9,-3.9,100.0,,,5% v/v,inverted,ZnO,MoO3,,
52883,10.1007/s10854-023-10489-5,CCCCCCc1ccsc1,CCCCC(=O)OCC1(c2ccccc2)c2cccc3cccc4cccc5cccc6cccc1c6c-5c-4c-3c2,0.5,-5.01,-3.12,-6.1,-3.7,191.0,,1:1,,inverted,,,,
52885,10.1007/s10854-023-10489-5,CCCCCCc1ccsc1,CCCCC(=O)OCC1(c2ccccc2)c2cccc3cccc4cccc5cccc6cccc1c6c-5c-4c-3c2,0.76,-5.01,-3.12,-6.1,-3.7,198.0,,1:1,40 vol.%,inverted,,,,IPA
52887,10.1007/s10854-023-10489-5,CCCCCCc1ccsc1,CCCCC(=O)OCC1(c2ccccc2)c2cccc3cccc4cccc5cccc6cccc1c6c-5c-4c-3c2,1.0,-5.01,-3.12,-6.1,-3.7,216.0,,1:1,2 wt% CQDs; 40 vol.% IPA,inverted,,,,CQDs/IPA
52894,10.1007/s10854-023-10590-9,CCCCC(CC)COC(=O)c1sc2csc(-c3cc4c(-c5ccc(CC(CC)CCCC)s5)c5sccc5c(-c5ccc(CC(CC)CCCC)s5)c4s3)c2c1F,COC(=O)CCCC1(c2ccccc2)C23c4c5ccc6c7cc8c9c%10c(cc%11cc%12c%13c%14c(cc%15c%16ccc-5c2c%16c2c5c%16c%17c(c(c46)c7c9c%17c4c%10c%11c%13c4c%16c%14c%152)C513)C%12)C8,5.06,-5.21,-3.6,-5.9,-3.9,127.0,,,3 vol%,,,,,
52895,10.1007/s10854-023-10590-9,CCCCC(CC)COC(=O)c1sc2csc(-c3cc4c(-c5ccc(CC(CC)CCCC)s5)c5sccc5c(-c5ccc(CC(CC)CCCC)s5)c4s3)c2c1F,COC(=O)CCCC1(c2ccccc2)C23c4c5ccc6c7cc8c9c%10c(cc%11cc%12c%13c%14c(cc%15c%16ccc-5c2c%16c2c5c%16c%17c(c(c46)c7c9c%17c4c%10c%11c%13c4c%16c%14c%152)C513)C%12)C8,8.49,-5.21,-3.6,-5.9,-3.9,,200.0,,,,,,,
52898,10.1007/s10854-023-10590-9,CCCCC(CC)COC(=O)c1sc2csc(-c3cc4c(-c5ccc(CC(CC)CCCC)s5)c5sccc5c(-c5ccc(CC(CC)CCCC)s5)c4s3)c2c1F,COC(=O)CCCC1(c2ccccc2)C23c4c5ccc6c7cc8c9c%10c(cc%11cc%12c%13c%14c(cc%15c%16ccc-5c2c%16c2c5c%16c%17c(c(c46)c7c9c%17c4c%10c%11c%13c4c%16c%14c%152)C513)C%12)C8,8.83,-5.21,-3.6,-5.9,-3.9,,,,,,,,,
52904,10.1007/s10854-023-10838-4,COC(=O)C(C)(C)c1cc(C)cc(-c2sc3c4sc5cc(/C=C6/C(=O)c7cc(F)cc(c7)C(=O)/C6=C\c6cc(C(C)(C)C(=O)OC)c(-c7cc(C)cc(C(C)(C)C(=O)OC)c7)s6)sc5c4c(C(C)(C)C(=O)OC)ccc2-3)c1,CCCCCCCCCCCc1c(/C=C2\C(=O)c3cc(F)c(F)cc3C2=C(C#N)C#N)sc2c1sc1c3c4nsnc4c4c5sc6c(CCCCCCCCCCC)c(/C=C7\C(=O)c8cc(F)c(F)cc8C7=C(C#N)C#N)sc6c5n(CC(CC)CCCC)c4c3n(CC(CC)CCCC)c21,16.25,-5.56,-3.65,-5.65,-4.09,110.0,100.0,1:1.2,0.5 vol%,,,PEDOT:PSS,,
52905,10.1007/s10854-023-10838-4,COC(=O)C(C)(C)c1cc(C)cc(-c2sc3c4sc5cc(/C=C6/C(=O)c7cc(F)cc(c7)C(=O)/C6=C\c6cc(C(C)(C)C(=O)OC)c(-c7cc(C)cc(C(C)(C)C(=O)OC)c7)s6)sc5c4c(C(C)(C)C(=O)OC)ccc2-3)c1,CCCCCCCCCCCc1c(/C=C2\C(=O)c3cc(F)c(F)cc3C2=C(C#N)C#N)sc2c1sc1c3c4nsnc4c4c5sc6c(CCCCCCCCCCC)c(/C=C7\C(=O)c8cc(F)c(F)cc8C7=C(C#N)C#N)sc6c5n(CC(CC)CCCC)c4c3n(CC(CC)CCCC)c21,17.34,-5.56,-3.65,-5.65,-4.09,110.0,100.0,1:1.2,0.5 vol%,,,PEDOT:PSS,,
52906,10.1007/s10854-023-10838-4,COC(=O)C(C)(C)c1cc(C)cc(-c2sc3c4sc5cc(/C=C6/C(=O)c7cc(F)cc(c7)C(=O)/C6=C\c6cc(C(C)(C)C(=O)OC)c(-c7cc(C)cc(C(C)(C)C(=O)OC)c7)s6)sc5c4c(C(C)(C)C(=O)OC)ccc2-3)c1,CCCCCCCCCCCc1c(/C=C2\C(=O)c3cc(F)c(F)cc3C2=C(C#N)C#N)sc2c1sc1c3c4nsnc4c4c5sc6c(CCCCCCCCCCC)c(/C=C7\C(=O)c8cc(F)c(F)cc8C7=C(C#N)C#N)sc6c5n(CC(CC)CCCC)c4c3n(CC(CC)CCCC)c21,12.21,-5.56,-3.65,-5.65,-4.09,110.0,100.0,1:1.2,0.5 vol%,,,MoO3,,
52922,10.1007/s10854-023-11223-x,CCCCCCc1ccsc1,COC(=O)CCCC1(c2ccccc2)C23c4c5ccc6c7cc8c9c%10c(cc%11cc%12c%13c%14c(cc%15c%16ccc-5c2c%16c2c5c%16c%17c(c(c46)c7c9c%17c4c%10c%11c%13c4c%16c%14c%152)C513)C%12)C8,3.29,-5.01,-3.12,-5.9,-3.9,100.0,80.0,1.0:0.80,,,PFN,PEDOT:PSS,chlorobenzene,
52926,10.1007/s10854-023-11223-x,CCCCC(CC)Cc1ccc(-c2c3cc(-c4ccc(-c5sc(-c6cccs6)c6c5C(=O)c5c(CC(CC)CCCC)sc(CC(CC)CCCC)c5C6=O)s4)sc3c(-c3ccc(CC(CC)CCCC)s3)c3ccsc23)s1,CCCCCCc1ccc(C2(c3ccc(CCCCCC)cc3)c3cc4c(cc3-c3sc5cc(C=C6C(=O)c7ccccc7C6=C(C#N)C#N)sc5c32)C(c2ccc(CCCCCC)cc2)(c2ccc(CCCCCC)cc2)c2c-4sc3cc(C=C4C(=O)c5ccccc5C4=C(C#N)C#N)sc23)cc1,8.03,-5.33,-3.48,-5.576,-3.916,100.0,80.0,1.0:1.0,,,PFN,PEDOT:PSS,chlorobenzene,DIO
52943,10.1007/s10854-024-12380-3,CCCCC(CC)Cc1ccc(-c2c3cc(-c4ccc(-c5sc(-c6cccs6)c6c5C(=O)c5c(CC(CC)CCCC)sc(CC(CC)CCCC)c5C6=O)s4)sc3c(-c3ccc(CC(CC)CCCC)s3)c3ccsc23)s1,CCCCCCc1ccc(C2(c3ccc(CCCCCC)cc3)c3cc4c(cc3-c3sc5cc(/C=C6\C(=O)c7ccc(C)cc7C6=C(C#N)C#N)sc5c32)C(c2ccc(CCCCCC)cc2)(c2ccc(CCCCCC)cc2)c2c-4sc3cc(/C=C4\C(=O)c5ccc(C)cc5C4=C(C#N)C#N)sc23)cc1,10.55,-5.33,-3.48,-5.514,-3.808,,130.0,1:1 wt%,0.5 vol%,conventional,PFN-Br:TCA,PEDOT:PSS,chlorobenzene,
52944,10.1007/s10854-024-12380-3,CCCCC(CC)Cc1ccc(-c2c3cc(-c4ccc(-c5sc(-c6cccs6)c6c5C(=O)c5c(CC(CC)CCCC)sc(CC(CC)CCCC)c5C6=O)s4)sc3c(-c3ccc(CC(CC)CCCC)s3)c3ccsc23)s1,CCCCCCc1ccc(C2(c3ccc(CCCCCC)cc3)c3cc4c(cc3-c3sc5cc(/C=C6\C(=O)c7ccc(C)cc7C6=C(C#N)C#N)sc5c32)C(c2ccc(CCCCCC)cc2)(c2ccc(CCCCCC)cc2)c2c-4sc3cc(/C=C4\C(=O)c5ccc(C)cc5C4=C(C#N)C#N)sc23)cc1,11.02,-5.33,-3.48,-5.514,-3.808,,130.0,1:1 wt%,0.5 vol%,conventional,PFN-Br:TCA,PEDOT:PSS,chlorobenzene,
52945,10.1007/s10854-024-12380-3,CCCCC(CC)Cc1ccc(-c2c3cc(-c4ccc(-c5sc(-c6cccs6)c6c5C(=O)c5c(CC(CC)CCCC)sc(CC(CC)CCCC)c5C6=O)s4)sc3c(-c3ccc(CC(CC)CCCC)s3)c3ccsc23)s1,CCCCCCc1ccc(C2(c3ccc(CCCCCC)cc3)c3cc4c(cc3-c3sc5cc(/C=C6\C(=O)c7ccc(C)cc7C6=C(C#N)C#N)sc5c32)C(c2ccc(CCCCCC)cc2)(c2ccc(CCCCCC)cc2)c2c-4sc3cc(/C=C4\C(=O)c5ccc(C)cc5C4=C(C#N)C#N)sc23)cc1,11.11,-5.33,-3.48,-5.514,-3.808,,130.0,1:1 wt%,0.5 vol%,conventional,PFN-Br:TCA,PEDOT:PSS,chlorobenzene,
52946,10.1007/s10854-024-12380-3,CCCCC(CC)Cc1ccc(-c2c3cc(-c4ccc(-c5sc(-c6cccs6)c6c5C(=O)c5c(CC(CC)CCCC)sc(CC(CC)CCCC)c5C6=O)s4)sc3c(-c3ccc(CC(CC)CCCC)s3)c3ccsc23)s1,CCCCCCc1ccc(C2(c3ccc(CCCCCC)cc3)c3cc4c(cc3-c3sc5cc(/C=C6\C(=O)c7ccc(C)cc7C6=C(C#N)C#N)sc5c32)C(c2ccc(CCCCCC)cc2)(c2ccc(CCCCCC)cc2)c2c-4sc3cc(/C=C4\C(=O)c5ccc(C)cc5C4=C(C#N)C#N)sc23)cc1,11.32,-5.33,-3.48,-5.514,-3.808,,130.0,1:1 wt%,0.5 vol%,conventional,PFN-Br:TCA,PEDOT:PSS,chlorobenzene,
52947,10.1007/s10854-024-12380-3,CCCCC(CC)Cc1ccc(-c2c3cc(-c4ccc(-c5sc(-c6cccs6)c6c5C(=O)c5c(CC(CC)CCCC)sc(CC(CC)CCCC)c5C6=O)s4)sc3c(-c3ccc(CC(CC)CCCC)s3)c3ccsc23)s1,CCCCCCc1ccc(C2(c3ccc(CCCCCC)cc3)c3cc4c(cc3-c3sc5cc(/C=C6\C(=O)c7ccc(C)cc7C6=C(C#N)C#N)sc5c32)C(c2ccc(CCCCCC)cc2)(c2ccc(CCCCCC)cc2)c2c-4sc3cc(/C=C4\C(=O)c5ccc(C)cc5C4=C(C#N)C#N)sc23)cc1,10.99,-5.33,-3.48,-5.514,-3.808,,130.0,1:1 wt%,0.5 vol%,conventional,PFN-Br:TCA,PEDOT:PSS,chlorobenzene,
53013,10.1007/s10854-024-12869-x,COC(=O)C(C)(C)c1cc(C)cc(-c2sc3c4sc5cc(/C=C6/C(=O)c7cc(F)cc(c7)C(=O)/C6=C\c6cc(C(C)(C)C(=O)OC)c(-c7cc(C)cc(C(C)(C)C(=O)OC)c7)s6)sc5c4c(C(C)(C)C(=O)OC)ccc2-3)c1,CCCCCCCCCCCc1c(/C=C2\C(=O)c3cc(F)c(F)cc3C2=C(C#N)C#N)sc2c1sc1c3c4nsnc4c4c5sc6c(CCCCCCCCCCC)c(/C=C7\C(=O)c8cc(F)c(F)cc8C7=C(C#N)C#N)sc6c5n(CC(CC)CCCC)c4c3n(CC(CC)CCCC)c21,14.75,-5.56,-3.65,-5.65,-4.09,,,,,inverted,ZnO,,,
53014,10.1007/s10854-024-12869-x,COC(=O)C(C)(C)c1cc(C)cc(-c2sc3c4sc5cc(/C=C6/C(=O)c7cc(F)cc(c7)C(=O)/C6=C\c6cc(C(C)(C)C(=O)OC)c(-c7cc(C)cc(C(C)(C)C(=O)OC)c7)s6)sc5c4c(C(C)(C)C(=O)OC)ccc2-3)c1,CCCCCCCCCCCc1c(/C=C2\C(=O)c3cc(F)c(F)cc3C2=C(C#N)C#N)sc2c1sc1c3c4nsnc4c4c5sc6c(CCCCCCCCCCC)c(/C=C7\C(=O)c8cc(F)c(F)cc8C7=C(C#N)C#N)sc6c5n(CC(CC)CCCC)c4c3n(CC(CC)CCCC)c21,14.95,-5.56,-3.65,-5.65,-4.09,,,,,inverted,OSiNDs-AP,,,
53015,10.1007/s10854-024-12869-x,COC(=O)C(C)(C)c1cc(C)cc(-c2sc3c4sc5cc(/C=C6/C(=O)c7cc(F)cc(c7)C(=O)/C6=C\c6cc(C(C)(C)C(=O)OC)c(-c7cc(C)cc(C(C)(C)C(=O)OC)c7)s6)sc5c4c(C(C)(C)C(=O)OC)ccc2-3)c1,CCCCCCCCCCCc1c(/C=C2\C(=O)c3cc(F)c(F)cc3C2=C(C#N)C#N)sc2c1sc1c3c4nsnc4c4c5sc6c(CCCCCCCCCCC)c(/C=C7\C(=O)c8cc(F)c(F)cc8C7=C(C#N)C#N)sc6c5n(CC(CC)CCCC)c4c3n(CC(CC)CCCC)c21,15.33,-5.56,-3.65,-5.65,-4.09,,,,,inverted,OSiNDs-DA,,,
53016,10.1007/s10854-024-12869-x,COC(=O)C(C)(C)c1cc(C)cc(-c2sc3c4sc5cc(/C=C6/C(=O)c7cc(F)cc(c7)C(=O)/C6=C\c6cc(C(C)(C)C(=O)OC)c(-c7cc(C)cc(C(C)(C)C(=O)OC)c7)s6)sc5c4c(C(C)(C)C(=O)OC)ccc2-3)c1,CCCCCCCCCCCc1c(/C=C2\C(=O)c3cc(F)c(F)cc3C2=C(C#N)C#N)sc2c1sc1c3c4nsnc4c4c5sc6c(CCCCCCCCCCC)c(/C=C7\C(=O)c8cc(F)c(F)cc8C7=C(C#N)C#N)sc6c5n(CC(CC)CCCC)c4c3n(CC(CC)CCCC)c21,15.45,-5.56,-3.65,-5.65,-4.09,,,,,inverted,OSiNDs-AE,,,
53059,10.1007/s10854-025-15273-1,CCCCCCc1cc(C)sc1C,CCCCC(=O)OCC1(c2ccccc2)c2cccc3cccc4cccc5cccc6cccc1c6c-5c-4c-3c2,1.85,-5.01,-3.12,-6.1,-3.7,,450.0,1:0.8,,inverted,ZnO,MoO3,,
53064,10.1007/s10854-025-15273-1,CCCCCCc1cc(C)sc1C,CCCCC(=O)OCC1(c2ccccc2)c2cccc3cccc4cccc5cccc6cccc1c6c-5c-4c-3c2,5.23,-5.01,-3.12,-6.1,-3.7,,,,,inverted,ZnO,MoO3,,
53065,10.1007/s10854-025-15273-1,CCCCC(CC)COC(=O)c1sc2c(-c3cc4c(OCC(CC)CCCC)c5sccc5c(OCC(CC)CCCC)c4s3)scc2c1F,CCCCC(=O)OCC1(c2ccccc2)c2cccc3cccc4cccc5cccc6cccc1c6c-5c-4c-3c2,7.25,-5.19,-3.43,-6.1,-3.7,,,,,inverted,ZnO,MoO3,,
53066,10.1007/s10854-025-15273-1,CCCCCCc1cc(C)sc1C,CCCCC(=O)OCC1(c2ccccc2)c2cccc3cccc4cccc5cccc6cccc1c6c-5c-4c-3c2,4.0,-5.01,-3.12,-6.1,-3.7,,,,,conventional,LiF,PEDOT:PSS,,
53067,10.1007/s10854-025-15273-1,CCCCCCc1cc(C)sc1C,CCCCC(=O)OCC1(c2ccccc2)c2cccc3cccc4cccc5cccc6cccc1c6c-5c-4c-3c2,4.11,-5.01,-3.12,-6.1,-3.7,,,,,conventional,LiF,PEDOT:PSS,,
53080,10.1007/s10854-025-15770-3,CCCCCCc1cc(C)sc1C,CCCCC(=O)OCC1(c2ccccc2)c2cccc3cccc4cccc5cccc6cccc1c6c-5c-4c-3c2,1.6,-5.01,-3.12,-6.1,-3.7,160.0,120.0,3:2,,inverted,,MoO3,,
53081,10.1007/s10854-025-15770-3,CCCCCCc1cc(C)sc1C,CCCCC(=O)OCC1(c2ccccc2)c2cccc3cccc4cccc5cccc6cccc1c6c-5c-4c-3c2,2.0,-5.01,-3.12,-6.1,-3.7,160.0,120.0,3:2,,inverted,,MoO3,,
53082,10.1007/s10854-025-15770-3,CCCCCCc1cc(C)sc1C,CCCCC(=O)OCC1(c2ccccc2)c2cccc3cccc4cccc5cccc6cccc1c6c-5c-4c-3c2,2.4,-5.01,-3.12,-6.1,-3.7,160.0,120.0,3:2,,inverted,,MoO3:PMMA,,
53083,10.1007/s10854-025-15770-3,CCCCCCc1cc(C)sc1C,CCCCC(=O)OCC1(c2ccccc2)c2cccc3cccc4cccc5cccc6cccc1c6c-5c-4c-3c2,2.07,-5.01,-3.12,-6.1,-3.7,,,,,inverted,,,,
53084,10.1007/s10854-025-15770-3,CCCCCCc1ccsc1,CCCCC(=O)OCC1(c2ccccc2)c2cccc3cccc4cccc5cccc6cccc1c6c-5c-4c-3c2,2.57,-5.01,-3.12,-6.1,-3.7,,,,,,,,,
53085,10.1007/s10854-025-15770-3,CCCCCCc1cc(C)sc1C,CCCCC(=O)OCC1(c2ccccc2)c2cccc3cccc4cccc5cccc6cccc1c6c-5c-4c-3c2,3.25,-5.01,-3.12,-6.1,-3.7,,,,,inverted,,,,
53086,10.1007/s10854-025-15770-3,CCCCCCc1cc(C)sc1C,CCCCC(=O)OCC1(c2ccccc2)c2cccc3cccc4cccc5cccc6cccc1c6c-5c-4c-3c2,2.4,-5.01,-3.12,-6.1,-3.7,160.0,120.0,3:2,,inverted,,,,
53091,10.1007/s10854-025-16289-3,CCCCCCc1cc(C)sc1C,CCCCC(=O)OCC1(c2ccccc2)c2cccc3cccc4cccc5cccc6cccc1c6c-5c-4c-3c2,4.22,-5.01,-3.12,-6.1,-3.7,,,,,,,,,
53098,10.1007/s10854-025-16415-1,COC(=O)C(C)(C)c1cc(C)cc(-c2sc3c4sc5cc(/C=C6/C(=O)c7cc(F)cc(c7)C(=O)/C6=C\c6cc(C(C)(C)C(=O)OC)c(-c7cc(C)cc(C(C)(C)C(=O)OC)c7)s6)sc5c4c(C(C)(C)C(=O)OC)ccc2-3)c1,CCCCCCC(CCCC)Cc1c(/C=C2\C(=O)c3cc(F)c(F)cc3C2=C(C#N)C#N)sc2c1SC1c3c(c4c(c5nsnc35)c3sc5c(CC(CCCC)CCCCCC)c(/C=C6\C(=O)c7cc(F)c(F)cc7C6=C(C#N)C#N)sc5c3n4CC(CC)CCCC)N(CC(CC)CCCC)C21,17.24,-5.56,-3.65,-5.68,-3.9,,,,,,ZnO,,,
