Repository: JiYiqaq/PCE-KA-GNN

# Data directory

- `raw/Active_Database.csv` is the immutable source dataset bundled under CC BY 4.0. Do not overwrite it with processed data.
- `processed/` is created and populated by the training pipeline. Generated `.pt` and `.pth` caches are intentionally ignored by Git because they can exceed GitHub's normal single-file limit.

See `../DATA_LICENSE.md` for provenance, license and checksum information.

File: data/processed/device_records.csv (part 78 of 250)
record_id,doi,donor_smiles,acceptor_smiles,pce,homo_d,lumo_d,homo_a,lumo_a,active_layer_thickness,annealing_temp,d_a_ratio,additive_ratio,device_type,etl_canonical,htl_canonical,solvent_canonical,additive_canonical
53099,10.1007/s10854-025-16415-1,COC(=O)C(C)(C)c1cc(C)cc(-c2sc3c4sc5cc(/C=C6/C(=O)c7cc(F)cc(c7)C(=O)/C6=C\c6cc(C(C)(C)C(=O)OC)c(-c7cc(C)cc(C(C)(C)C(=O)OC)c7)s6)sc5c4c(C(C)(C)C(=O)OC)ccc2-3)c1,CCCCCCC(CCCC)Cc1c(/C=C2\C(=O)c3cc(F)c(F)cc3C2=C(C#N)C#N)sc2c1SC1c3c(c4c(c5nsnc35)c3sc5c(CC(CCCC)CCCCCC)c(/C=C6\C(=O)c7cc(F)c(F)cc7C6=C(C#N)C#N)sc5c3n4CC(CC)CCCC)N(CC(CC)CCCC)C21,18.2,-5.56,-3.65,-5.68,-3.9,,,,,,ZnO/PEG,,,
53100,10.1007/s10854-026-16995-6,CCCCC(CC)COC(=O)c1sc2c(-c3cc4c(-c5ccc(CC(CC)CCCC)s5)c5sc(C)cc5c(-c5ccc(CC(CC)CCCC)s5)c4s3)sc(C)c2c1F,CCCCC(=O)OCC1(c2ccccc2)C2=CC=Cc3cccc4cccc5ccc6ccccc7cccc1c7c6c5c-4c3C2,7.5,-5.21,-3.6,-6.1,-3.9,,,1:1.5,3 v/v%,,,MoO3,,
53101,10.1007/s10854-026-16995-6,CCCCC(CC)COC(=O)c1sc2c(-c3cc4c(-c5ccc(CC(CC)CCCC)s5)c5sc(C)cc5c(-c5ccc(CC(CC)CCCC)s5)c4s3)sc(C)c2c1F,CCCCC(=O)OCC1(c2ccccc2)C2=CC=Cc3cccc4cccc5ccc6ccccc7cccc1c7c6c5c-4c3C2,8.1,-5.21,-3.6,-6.1,-3.9,,,1:1.5,3 v/v%,,,MoO3,,
53102,10.1007/s10854-026-16995-6,COC(=O)C(C)(C)c1cc(C)cc(-c2sc3c4sc5cc(/C=C6/C(=O)c7cc(F)cc(c7)C(=O)/C6=C\c6cc(C(C)(C)C(=O)OC)c(-c7cc(C)cc(C(C)(C)C(=O)OC)c7)s6)sc5c4c(C(C)(C)C(=O)OC)ccc2-3)c1,CCCCCCCCCCCc1c(/C=C2\C(=O)c3cc(F)c(F)cc3C2=C(C#N)C#N)sc2c1sc1c3c4nsnc4c4c5sc6c(CCCCCCCCCCC)c(/C=C7\C(=O)c8cc(F)c(F)cc8C7=C(C#N)C#N)sc6c5n(CC(CC)CCCC)c4c3n(CC(CC)CCCC)c21,12.6,-5.56,-3.65,-5.65,-4.09,,,1:1.2,0.5 v/v%,,,MoO3,,
53103,10.1007/s10854-026-16995-6,COC(=O)C(C)(C)c1cc(C)cc(-c2sc3c4sc5cc(/C=C6/C(=O)c7cc(F)cc(c7)C(=O)/C6=C\c6cc(C(C)(C)C(=O)OC)c(-c7cc(C)cc(C(C)(C)C(=O)OC)c7)s6)sc5c4c(C(C)(C)C(=O)OC)ccc2-3)c1,CCCCCCCCCCCc1c(/C=C2\C(=O)c3cc(F)c(F)cc3C2=C(C#N)C#N)sc2c1sc1c3c4nsnc4c4c5sc6c(CCCCCCCCCCC)c(/C=C7\C(=O)c8cc(F)c(F)cc8C7=C(C#N)C#N)sc6c5n(CC(CC)CCCC)c4c3n(CC(CC)CCCC)c21,13.2,-5.56,-3.65,-5.65,-4.09,,,1:1.2,0.5 v/v%,,,MoO3,,
53111,10.1007/s10904-023-02829-z,CCCCCCc1ccsc1,COC(=O)CCCC1(c2ccccc2)C23c4c5c6c7c8c9c(c%10c%11c2c2c%12c4c4c%13c5c5c7c7c8c8c%14c9c%10c9c%10c%11c2c2c%11c%12c4c4c%12c%13c5c5c7c7c8c8c%14c9c9c%10c2c2c%11c4c4c%12c5c7c5c8c9c2c45)C613,3.47,-5.01,-3.12,-6.1,-3.7,,110.0,1:1,,inverted,ZnO,P3HT:CuO,o-DCB,
53112,10.1007/s10904-023-02829-z,CCCCCCc1ccsc1,COC(=O)CCCC1(c2ccccc2)C23c4c5c6c7c8c9c(c%10c%11c2c2c%12c4c4c%13c5c5c7c7c8c8c%14c9c%10c9c%10c%11c2c2c%11c%12c4c4c%12c%13c5c5c7c7c8c8c%14c9c9c%10c2c2c%11c4c4c%12c5c7c5c8c9c2c45)C613,3.77,-5.01,-3.12,-6.1,-3.7,,110.0,1:1,,inverted,ZnO,P3HT:CuO,o-DCB,
53113,10.1007/s10904-023-02829-z,CCCCCCc1ccsc1,COC(=O)CCCC1(c2ccccc2)C23c4c5c6c7c8c9c(c%10c%11c2c2c%12c4c4c%13c5c5c7c7c8c8c%14c9c%10c9c%10c%11c2c2c%11c%12c4c4c%12c%13c5c5c7c7c8c8c%14c9c9c%10c2c2c%11c4c4c%12c5c7c5c8c9c2c45)C613,3.93,-5.01,-3.12,-6.1,-3.7,,110.0,1:1,,inverted,ZnO,P3HT:CuO,o-DCB,
53114,10.1007/s10904-023-02829-z,CCCCCCc1ccsc1,COC(=O)CCCC1(c2ccccc2)C23c4c5c6c7c8c9c(c%10c%11c2c2c%12c4c4c%13c5c5c7c7c8c8c%14c9c%10c9c%10c%11c2c2c%11c%12c4c4c%12c%13c5c5c7c7c8c8c%14c9c9c%10c2c2c%11c4c4c%12c5c7c5c8c9c2c45)C613,4.22,-5.01,-3.12,-6.1,-3.7,,110.0,1:1,,inverted,ZnO,P3HT:CuO,o-DCB,
53115,10.1007/s10904-023-02829-z,CCCCCCc1ccsc1,COC(=O)CCCC1(c2ccccc2)C23c4c5c6c7c8c9c(c%10c%11c2c2c%12c4c4c%13c5c5c7c7c8c8c%14c9c%10c9c%10c%11c2c2c%11c%12c4c4c%12c%13c5c5c7c7c8c8c%14c9c9c%10c2c2c%11c4c4c%12c5c7c5c8c9c2c45)C613,3.21,-5.01,-3.12,-6.1,-3.7,,110.0,1:1,,inverted,ZnO,P3HT:CuO,o-DCB,
53116,10.1007/s10904-024-03064-w,CCCCCCCCc1cc(-c2c(-c3cccs3)sc3c(-c4cc(CCCCCCCC)c(CCCCCCCC)s4)c(-c4ccc(-c5cccc6nsnc56)s4)sc23)sc1CCCCCCCC,CCCCC(=O)OCC1(c2ccccc2)c2cccc3cccc4cccc5cccc6cccc1c6c-5c-4c-3c2,0.48,,,-6.1,-3.7,,,1:4,,conventional,,PEDOT:PSS,toluene,
53118,10.1007/s10904-024-03064-w,CCCCCCc1csc(-c2ccc(-c3cc(CCCCCC)c(/C=C/c4csc(-c5cc6c(OCC(CC)CCCC)c7sc(-c8ccc(C9=C%10C(=O)N(CC(CC)CCCC)C(c%11ccc(-c%12cc%13c(OCC(CC)CCCC)c%14sccc%14c(OCC(CC)CCCC)c%13s%12)s%11)=C%10C(=O)N9CC(CC)CCCC)s8)cc7c(OCC(CC)CCCC)c6s5)c4)s3)c3nsnc23)c1,CCCCC(=O)OCC1(c2ccccc2)c2cccc3cccc4cccc5cccc6cccc1c6c-5c-4c-3c2,1.0,,,-6.1,-3.7,,,1:4,,conventional,,PEDOT:PSS,toluene,
53146,10.1007/s10904-025-03674-y,CCCCCCc1ccsc1,COC(=O)CCCC1(c2ccccc2)C23c4c5c6c7c8c9c(c%10c%11c2c2c%12c4c4c%13c5c5c7c7c8c8c%14c9c%10c9c%10c%11c2c2c%11c%12c4c4c%12c%13c5c5c7c7c8c8c%14c9c9c%10c2c2c%11c4c4c%12c5c7c5c8c9c2c45)C613,2.94,-5.01,-3.12,-6.1,-3.7,,100.0,0.0000: 0.0000,,inverted,ZnO,MoO3,o-DCB,
53147,10.1007/s10904-025-03674-y,CCCCCCc1ccsc1,COC(=O)CCCC1(c2ccccc2)C23c4c5c6c7c8c9c(c%10c%11c2c2c%12c4c4c%13c5c5c7c7c8c8c%14c9c%10c9c%10c%11c2c2c%11c%12c4c4c%12c%13c5c5c7c7c8c8c%14c9c9c%10c2c2c%11c4c4c%12c5c7c5c8c9c2c45)C613,3.4,-5.01,-3.12,-6.1,-3.7,,100.0,0.0125: 0.0125,,inverted,ZnO,MoO3,o-DCB,
53148,10.1007/s10904-025-03674-y,CCCCCCc1ccsc1,COC(=O)CCCC1(c2ccccc2)C23c4c5c6c7c8c9c(c%10c%11c2c2c%12c4c4c%13c5c5c7c7c8c8c%14c9c%10c9c%10c%11c2c2c%11c%12c4c4c%12c%13c5c5c7c7c8c8c%14c9c9c%10c2c2c%11c4c4c%12c5c7c5c8c9c2c45)C613,4.14,-5.01,-3.12,-6.1,-3.7,,100.0,0.0250: 0.0250,,inverted,ZnO,MoO3,o-DCB,
53149,10.1007/s10904-025-03674-y,CCCCCCc1ccsc1,COC(=O)CCCC1(c2ccccc2)C23c4c5c6c7c8c9c(c%10c%11c2c2c%12c4c4c%13c5c5c7c7c8c8c%14c9c%10c9c%10c%11c2c2c%11c%12c4c4c%12c%13c5c5c7c7c8c8c%14c9c9c%10c2c2c%11c4c4c%12c5c7c5c8c9c2c45)C613,2.6,-5.01,-3.12,-6.1,-3.7,,100.0,0.0375: 0.0375,,inverted,ZnO,MoO3,o-DCB,
53150,10.1007/s10965-021-02609-8,CCCCCCc1ccsc1,COC(=O)CCCC1(c2ccccc2)C23c4c5c6c7c8c9c(c%10c%11c2c2c%12c4c4c%13c5c5c7c7c8c8c%14c9c%10c9c%10c%11c2c2c%11c%12c4c4c%12c%13c5c5c7c7c8c8c%14c9c9c%10c2c2c%11c4c4c%12c5c7c5c8c9c2c45)C613,0.42,-5.01,-3.12,-6.1,-3.7,,,,,,,PEDOS-C12,,
53151,10.1007/s10965-021-02609-8,CCCCCCc1ccsc1,COC(=O)CCCC1(c2ccccc2)C23c4c5c6c7c8c9c(c%10c%11c2c2c%12c4c4c%13c5c5c7c7c8c8c%14c9c%10c9c%10c%11c2c2c%11c%12c4c4c%12c%13c5c5c7c7c8c8c%14c9c9c%10c2c2c%11c4c4c%12c5c7c5c8c9c2c45)C613,0.52,-5.01,-3.12,-6.1,-3.7,,120.0,1:0.8,,,,PEDOS-C12,,
53176,10.1007/s11051-020-05008-0,CCCCCCc1ccsc1,CCCCC(=O)OCC1(c2ccccc2)c2cccc3cccc4cccc5cccc6cccc1c6c-5c-4c-3c2,2.13,-5.01,-3.12,-6.1,-3.7,,150.0,1:1,,,,MoO3,chlorobenzene,
53177,10.1007/s11051-020-05008-0,CCCCCCc1ccsc1,CCCCC(=O)OCC1(c2ccccc2)c2cccc3cccc4cccc5cccc6cccc1c6c-5c-4c-3c2,2.47,-5.01,-3.12,-6.1,-3.7,,150.0,1:1,,,,MoO3,chlorobenzene,
53178,10.1007/s11051-020-05008-0,CCCCCCc1ccsc1,CCCCC(=O)OCC1(c2ccccc2)c2cccc3cccc4cccc5cccc6cccc1c6c-5c-4c-3c2,2.62,-5.01,-3.12,-6.1,-3.7,,150.0,1:1,,,,MoO3,chlorobenzene,
53179,10.1007/s11051-020-05008-0,CCCCCCc1ccsc1,CCCCC(=O)OCC1(c2ccccc2)c2cccc3cccc4cccc5cccc6cccc1c6c-5c-4c-3c2,3.14,-5.01,-3.12,-6.1,-3.7,,150.0,1:1,,,,MoO3,chlorobenzene,
53180,10.1007/s11051-020-05008-0,CCCCCCc1ccsc1,CCCCC(=O)OCC1(c2ccccc2)c2cccc3cccc4cccc5cccc6cccc1c6c-5c-4c-3c2,2.94,-5.01,-3.12,-6.1,-3.7,,150.0,1:1,,,,MoO3,chlorobenzene,
53190,10.1007/s11082-020-02516-0,CCCCCCc1ccsc1,CCCCC(=O)OCC1(c2ccccc2)c2cccc3cccc4cccc5cccc6cccc1c6c-5c-4c-3c2,0.68,-5.01,-3.12,-6.1,-3.7,77.1,,1:1,,conventional,,PEDOT:PSS,,
53191,10.1007/s11082-020-02516-0,CCCCCCc1ccsc1,CCCCC(=O)OCC1(c2ccccc2)c2cccc3cccc4cccc5cccc6cccc1c6c-5c-4c-3c2,0.98,-5.01,-3.12,-6.1,-3.7,77.1,65.0,1:1,,conventional,,PEDOT:PSS,,
53192,10.1007/s11082-020-02516-0,CCCCCCc1ccsc1,CCCCC(=O)OCC1(c2ccccc2)c2cccc3cccc4cccc5cccc6cccc1c6c-5c-4c-3c2,1.19,-5.01,-3.12,-6.1,-3.7,77.1,75.0,1:1,,conventional,,PEDOT:PSS,,
53193,10.1007/s11082-020-02516-0,CCCCCCc1ccsc1,CCCCC(=O)OCC1(c2ccccc2)c2cccc3cccc4cccc5cccc6cccc1c6c-5c-4c-3c2,1.64,-5.01,-3.12,-6.1,-3.7,77.1,90.0,1:1,,conventional,,PEDOT:PSS,,
53194,10.1007/s11082-020-02516-0,CCCCCCc1ccsc1,CCCCC(=O)OCC1(c2ccccc2)c2cccc3cccc4cccc5cccc6cccc1c6c-5c-4c-3c2,0.11,-5.01,-3.12,-6.1,-3.7,77.1,160.0,1:1,,conventional,,PEDOT:PSS,,
53195,10.1007/s11082-021-02812-3,CCCCCCc1ccsc1,CCCCC(=O)OCC1(c2ccccc2)c2cccc3cccc4cccc5cccc6cccc1c6c-5c-4c-3c2,2.873,-5.01,-3.12,-6.1,-3.7,,,,,conventional,LiF,PEDOT:PSS,chloroform:chlorobenzene (1:1),
53196,10.1007/s11082-021-02812-3,CCCCCCc1ccsc1,CCCCC(=O)OCC1(c2ccccc2)c2cccc3cccc4cccc5cccc6cccc1c6c-5c-4c-3c2,3.288,-5.01,-3.12,-6.1,-3.7,,,,,conventional,LiF,PEDOT:PSS,chloroform:chlorobenzene (1:1),
53197,10.1007/s11082-021-02812-3,CCCCCCc1ccsc1,CCCCC(=O)OCC1(c2ccccc2)c2cccc3cccc4cccc5cccc6cccc1c6c-5c-4c-3c2,3.24,-5.01,-3.12,-6.1,-3.7,,,,,conventional,LiF,PEDOT:PSS,chloroform:chlorobenzene (1:1),
53234,10.1007/s11468-024-02597-7,CCCCCCc1cc(C)sc1C,CCCCC(=O)OCC1(c2ccccc2)c2cccc3cccc4cccc5cccc6cccc1c6c-5c-4c-3c2,4.79,-5.01,-3.12,-6.1,-3.7,100.0,,1:1,,inverted,ZnO,MoO3,,
53235,10.1007/s11468-024-02597-7,CCCCCCc1cc(C)sc1C,CCCCC(=O)OCC1(c2ccccc2)c2cccc3cccc4cccc5cccc6cccc1c6c-5c-4c-3c2,5.02,-5.01,-3.12,-6.1,-3.7,100.0,,1:1,,inverted,ZnO,MoO3,,
53236,10.1007/s11468-024-02597-7,CCCCCCc1cc(C)sc1C,CCCCC(=O)OCC1(c2ccccc2)c2cccc3cccc4cccc5cccc6cccc1c6c-5c-4c-3c2,4.82,-5.01,-3.12,-6.1,-3.7,100.0,,1:1,,inverted,ZnO,MoO3,,
53237,10.1007/s11468-024-02597-7,CCCCCCc1cc(C)sc1C,CCCCC(=O)OCC1(c2ccccc2)c2cccc3cccc4cccc5cccc6cccc1c6c-5c-4c-3c2,4.82,-5.01,-3.12,-6.1,-3.7,100.0,,1:1,,inverted,ZnO,MoO3,,
53238,10.1007/s11468-024-02597-7,CCCCCCc1cc(C)sc1C,CCCCC(=O)OCC1(c2ccccc2)c2cccc3cccc4cccc5cccc6cccc1c6c-5c-4c-3c2,4.66,-5.01,-3.12,-6.1,-3.7,100.0,,1:1,,inverted,ZnO,MoO3,,
53239,10.1007/s11468-024-02597-7,CCCCCCc1cc(C)sc1C,CCCCC(=O)OCC1(c2ccccc2)c2cccc3cccc4cccc5cccc6cccc1c6c-5c-4c-3c2,4.37,-5.01,-3.12,-6.1,-3.7,100.0,,,,inverted,ZnO,MoO3,,
53240,10.1007/s11468-024-02597-7,CCCCCCc1cc(C)sc1C,CCCCC(=O)OCC1(c2ccccc2)c2cccc3cccc4cccc5cccc6cccc1c6c-5c-4c-3c2,4.34,-5.01,-3.12,-6.1,-3.7,100.0,,,,inverted,ZnO,MoO3,,
53241,10.1007/s11468-024-02597-7,CCCCCCc1cc(C)sc1C,CCCCC(=O)OCC1(c2ccccc2)c2cccc3cccc4cccc5cccc6cccc1c6c-5c-4c-3c2,4.34,-5.01,-3.12,-6.1,-3.7,100.0,,,,inverted,ZnO,MoO3,,
53242,10.1007/s11468-024-02597-7,CCCCCCc1cc(C)sc1C,CCCCC(=O)OCC1(c2ccccc2)c2cccc3cccc4cccc5cccc6cccc1c6c-5c-4c-3c2,4.24,-5.01,-3.12,-6.1,-3.7,100.0,,,,inverted,ZnO,MoO3,,
53243,10.1007/s11468-024-02597-7,CCCCCCc1cc(C)sc1C,CCCCC(=O)OCC1(c2ccccc2)c2cccc3cccc4cccc5cccc6cccc1c6c-5c-4c-3c2,4.11,-5.01,-3.12,-6.1,-3.7,100.0,,,,inverted,ZnO,MoO3,,
53244,10.1007/s11468-024-02597-7,CCCCCCc1cc(C)sc1C,CCCCC(=O)OCC1(c2ccccc2)c2cccc3cccc4cccc5cccc6cccc1c6c-5c-4c-3c2,3.98,-5.01,-3.12,-6.1,-3.7,100.0,,,,inverted,ZnO,MoO3,,
53245,10.1007/s11468-024-02597-7,CCCCCCc1cc(C)sc1C,CCCCC(=O)OCC1(c2ccccc2)c2cccc3cccc4cccc5cccc6cccc1c6c-5c-4c-3c2,4.09,-5.01,-3.12,-6.1,-3.7,100.0,,,,inverted,ZnO,MoO3,,
53246,10.1007/s11468-024-02597-7,CCCCCCc1cc(C)sc1C,CCCCC(=O)OCC1(c2ccccc2)c2cccc3cccc4cccc5cccc6cccc1c6c-5c-4c-3c2,4.07,-5.01,-3.12,-6.1,-3.7,100.0,,,,inverted,ZnO,MoO3,,
53247,10.1007/s11468-024-02597-7,CCCCCCc1cc(C)sc1C,CCCCC(=O)OCC1(c2ccccc2)c2cccc3cccc4cccc5cccc6cccc1c6c-5c-4c-3c2,3.97,-5.01,-3.12,-6.1,-3.7,100.0,,1:1,,inverted,ZnO,MoO3,,
53249,10.1007/s11468-024-02597-7,CCCCCCc1cc(C)sc1C,CCCCC(=O)OCC1(c2ccccc2)c2cccc3cccc4cccc5cccc6cccc1c6c-5c-4c-3c2,3.72,-5.01,-3.12,-6.1,-3.7,100.0,,1:1,,inverted,ZnO,MoO3,,
53250,10.1007/s11468-024-02597-7,CCCCCCc1cc(C)sc1C,CCCCC(=O)OCC1(c2ccccc2)c2cccc3cccc4cccc5cccc6cccc1c6c-5c-4c-3c2,3.79,-5.01,-3.12,-6.1,-3.7,100.0,,1:1,,inverted,ZnO,MoO3,,
53253,10.1007/s11468-024-02597-7,CCCCCCc1cc(C)sc1C,CCCCC(=O)OCC1(c2ccccc2)c2cccc3cccc4cccc5cccc6cccc1c6c-5c-4c-3c2,3.68,-5.01,-3.12,-6.1,-3.7,100.0,,1:1,,inverted,ZnO,MoO3,,
53259,10.1007/s11664-021-08919-3,CCCCC(CC)Cc1ccc(-c2c3cc(-c4ccc(-c5sc(-c6cccs6)c6c5C(=O)c5c(CC(CC)CCCC)sc(CC(CC)CCCC)c5C6=O)s4)sc3c(-c3ccc(CC(CC)CCCC)s3)c3ccsc23)s1,CCCCCCc1ccc(C2(c3ccc(CCCCCC)cc3)c3cc4c(cc3-c3sc5cc(C=C6C(=O)c7ccccc7C6=C(C#N)C#N)sc5c32)C(c2ccc(CCCCCC)cc2)(c2ccc(CCCCCC)cc2)c2c-4sc3cc(C=C4C(=O)c5ccccc5C4=C(C#N)C#N)sc23)cc1,6.4,-5.33,-3.48,-5.576,-3.916,110.0,80.0,1:1,0.5%,conventional,PFN,PEDOT:PSS:AgNPs,,
53260,10.1007/s11664-021-08919-3,CCCCC(CC)Cc1ccc(-c2c3cc(-c4ccc(-c5sc(-c6cccs6)c6c5C(=O)c5c(CC(CC)CCCC)sc(CC(CC)CCCC)c5C6=O)s4)sc3c(-c3ccc(CC(CC)CCCC)s3)c3ccsc23)s1,CCCCCCc1ccc(C2(c3ccc(CCCCCC)cc3)c3cc4c(cc3-c3sc5cc(C=C6C(=O)c7ccccc7C6=C(C#N)C#N)sc5c32)C(c2ccc(CCCCCC)cc2)(c2ccc(CCCCCC)cc2)c2c-4sc3cc(C=C4C(=O)c5ccccc5C4=C(C#N)C#N)sc23)cc1,5.9,-5.33,-3.48,-5.576,-3.916,110.0,80.0,1:1,0.5%,conventional,PFN,PEDOT:PSS,,
53273,10.1007/s11664-021-09238-3,CCCCC(CC)COC(=O)c1sc2c(-c3cc4c(OCC(CC)CCCC)c5sccc5c(OCC(CC)CCCC)c4s3)scc2c1F,COC(=O)CCCC1(c2ccccc2)C23c4c5ccc6c7cc8c9c%10c(cc%11cc%12c%13c%14c(cc%15c%16ccc-5c2c%16c2c5c%16c%17c(c(c46)c7c9c%17c4c%10c%11c%13c4c%16c%14c%152)C513)C%12)C8,5.6,-5.19,-3.43,-5.9,-3.9,70.0,,1:1.5,,conventional,,PEDOT:PSS,chlorobenzene,
53274,10.1007/s11664-021-09238-3,CCCCC(CC)COC(=O)c1sc2c(-c3cc4c(OCC(CC)CCCC)c5sccc5c(OCC(CC)CCCC)c4s3)scc2c1F,COC(=O)CCCC1(c2ccccc2)C23c4c5ccc6c7cc8c9c%10c(cc%11cc%12c%13c%14c(cc%15c%16ccc-5c2c%16c2c5c%16c%17c(c(c46)c7c9c%17c4c%10c%11c%13c4c%16c%14c%152)C513)C%12)C8,7.94,-5.19,-3.43,-5.9,-3.9,70.0,,1:1.5,,conventional,,PEDOT:PSS,chlorobenzene,
53275,10.1007/s11664-021-09238-3,CCCCC(CC)COC(=O)c1sc2c(-c3cc4c(OCC(CC)CCCC)c5sccc5c(OCC(CC)CCCC)c4s3)scc2c1F,COC(=O)CCCC1(c2ccccc2)C23c4c5ccc6c7cc8c9c%10c(cc%11cc%12c%13c%14c(cc%15c%16ccc-5c2c%16c2c5c%16c%17c(c(c46)c7c9c%17c4c%10c%11c%13c4c%16c%14c%152)C513)C%12)C8,7.94,-5.19,-3.43,-5.9,-3.9,70.0,,1:1.5,,conventional,,PEDOT:PSS,chlorobenzene,
53277,10.1007/s11664-021-09238-3,CCCCC(CC)COC(=O)c1sc2c(-c3cc4c(OCC(CC)CCCC)c5sccc5c(OCC(CC)CCCC)c4s3)scc2c1F,COC(=O)CCCC1(c2ccccc2)C23c4c5ccc6c7cc8c9c%10c(cc%11cc%12c%13c%14c(cc%15c%16ccc-5c2c%16c2c5c%16c%17c(c(c46)c7c9c%17c4c%10c%11c%13c4c%16c%14c%152)C513)C%12)C8,7.92,-5.19,-3.43,-5.9,-3.9,70.0,,1:1.5,,conventional,,PEDOT:PSS,chlorobenzene,
53278,10.1007/s11664-021-09313-9,CCCCCCc1ccsc1,CCCCC(=O)OCC1(c2ccccc2)c2cccc3cccc4cccc5cccc6cccc1c6c-5c-4c-3c2,0.3,-5.01,-3.12,-6.1,-3.7,,,,,,,PEDOT:PSS,,
53279,10.1007/s11664-021-09313-9,CCCCCCc1ccsc1,CCCCC(=O)OCC1(c2ccccc2)c2cccc3cccc4cccc5cccc6cccc1c6c-5c-4c-3c2,0.4,-5.01,-3.12,-6.1,-3.7,128.0,110.0,1:1,,,,Cu-O,,
53284,10.1007/s11664-022-09757-7,CCCCCCc1ccsc1,CCCCC(=O)OCC1(c2ccccc2)c2cccc3cccc4cccc5cccc6cccc1c6c-5c-4c-3c2,0.71,-5.01,-3.12,-6.1,-3.7,,,1:1,,,,,,
53285,10.1007/s11664-022-09757-7,CCCCCCc1ccsc1,CCCCC(=O)OCC1(c2ccccc2)c2cccc3cccc4cccc5cccc6cccc1c6c-5c-4c-3c2,3.15,-5.01,-3.12,-6.1,-3.7,120.0,150.0,1:1,,,,,,
53286,10.1007/s11664-022-09757-7,CCCCCCc1ccsc1,CCCCC(=O)OCC1(c2ccccc2)c2cccc3cccc4cccc5cccc6cccc1c6c-5c-4c-3c2,3.15,-5.01,-3.12,-6.1,-3.7,120.0,150.0,1:1,,inverted,TiO2,MoO3,,
53287,10.1007/s11664-022-09757-7,CCCCCCc1ccsc1,CCCCC(=O)OCC1(c2ccccc2)c2cccc3cccc4cccc5cccc6cccc1c6c-5c-4c-3c2,2.6,-5.01,-3.12,-6.1,-3.7,120.0,100.0,1:1,,inverted,TiO2,MoO3,,
53288,10.1007/s11664-022-09757-7,CCCCCCc1ccsc1,CCCCC(=O)OCC1(c2ccccc2)c2cccc3cccc4cccc5cccc6cccc1c6c-5c-4c-3c2,2.37,-5.01,-3.12,-6.1,-3.7,120.0,110.0,1:1,,inverted,TiO2,MoO3,,
53289,10.1007/s11664-022-09929-5,CCCCC(CC)COC(=O)c1sc2csc(-c3cc4c(-c5ccc(CC(CC)CCCC)s5)c5sccc5c(-c5ccc(CC(CC)CCCC)s5)c4s3)c2c1F,CCCCC(=O)OCC1(c2ccccc2)c2cccc3cccc4cccc5cccc6cccc1c6c-5c-4c-3c2,5.3,-5.21,-3.6,-6.1,-3.7,100.0,80.0,2:3,3%,conventional,,PEDOT:PSS,chlorobenzene,
53295,10.1007/s11664-022-09929-5,CCCCC(CC)COC(=O)c1sc2csc(-c3cc4c(-c5ccc(CC(CC)CCCC)s5)c5sccc5c(-c5ccc(CC(CC)CCCC)s5)c4s3)c2c1F,CCCCC(=O)OCC1(c2ccccc2)C2=CC=Cc3cccc4cccc5ccc6ccccc7cccc1c7c6c5c-4c3C2,5.5,-5.21,-3.6,-6.1,-3.9,100.0,80.0,2:3,3%,conventional,,PEDOT:PSS,chlorobenzene,
53301,10.1007/s11664-022-10103-0,CCCCCCc1ccsc1,CCCCC(=O)OCC1(c2ccccc2)c2cccc3cccc4cccc5cccc6cccc1c6c-5c-4c-3c2,0.77,-5.01,-3.12,-6.1,-3.7,,,,,inverted,,,,
53302,10.1007/s11664-022-10103-0,CCCCCCc1ccsc1,CCCCC(=O)OCC1(c2ccccc2)c2cccc3cccc4cccc5cccc6cccc1c6c-5c-4c-3c2,3.16,-5.01,-3.12,-6.1,-3.7,,,,,inverted,TiO2,,,
53303,10.1007/s11664-022-10103-0,CCCCCCc1ccsc1,CCCCC(=O)OCC1(c2ccccc2)c2cccc3cccc4cccc5cccc6cccc1c6c-5c-4c-3c2,2.32,-5.01,-3.12,-6.1,-3.7,,,,,inverted,ZnO,,,
53304,10.1007/s11664-022-10103-0,CCCCCCc1ccsc1,CCCCC(=O)OCC1(c2ccccc2)c2cccc3cccc4cccc5cccc6cccc1c6c-5c-4c-3c2,1.08,-5.01,-3.12,-6.1,-3.7,,110.0,,,,,,,
53305,10.1007/s11664-022-10103-0,CCCCCCc1ccsc1,CCCCC(=O)OCC1(c2ccccc2)c2cccc3cccc4cccc5cccc6cccc1c6c-5c-4c-3c2,2.4,-5.01,-3.12,-6.1,-3.7,,110.0,,,,TiO2,,,
53306,10.1007/s11664-022-10103-0,CCCCCCc1ccsc1,CCCCC(=O)OCC1(c2ccccc2)c2cccc3cccc4cccc5cccc6cccc1c6c-5c-4c-3c2,1.64,-5.01,-3.12,-6.1,-3.7,,110.0,,,,ZnO,,,
53307,10.1007/s11664-022-10103-0,CCCCCCc1ccsc1,CCCCC(=O)OCC1(c2ccccc2)c2cccc3cccc4cccc5cccc6cccc1c6c-5c-4c-3c2,2.4,-5.01,-3.12,-6.1,-3.7,,110.0,,,conventional,,,,
53343,10.1007/s11664-025-12126-9,CCCCCCc1ccsc1,CCCCC(=O)OCC1(c2ccccc2)c2cccc3cccc4cccc5cccc6cccc1c6c-5c-4c-3c2,2.92,-5.01,-3.12,-6.1,-3.7,,160.0,1:0.6,,inverted,c-TiO2,,,
53344,10.1007/s11664-025-12126-9,CCCCCCc1ccsc1,CCCCC(=O)OCC1(c2ccccc2)c2cccc3cccc4cccc5cccc6cccc1c6c-5c-4c-3c2,2.33,-5.01,-3.12,-6.1,-3.7,,160.0,1:0.6,,inverted,c-TiO2,,,
53345,10.1007/s11664-026-12699-z,CCCCCCCCOc1ccc(OCCCCCCCC)c(C#Cc2c3ccccc3c(C#Cc3cc(OCCCCCCCC)c(/C=C/c4cc(OCCCCCCCC)ccc4OCCCCCCCC)cc3OCCCCCCCC)c3ccccc23)c1,CCCCC(=O)OCC1(c2ccccc2)c2cccc3cccc4cccc5cccc6cccc1c6c-5c-4c-3c2,2.7,-5.09,-3.04,-6.1,-3.7,100.0,25.0,1:2 wt/wt,,conventional,LiF,PEDOT:PSS,,
53346,10.1007/s11664-026-12699-z,CCCCCCCCOc1ccc(OCCCCCCCC)c(C#Cc2c3ccccc3c(C#Cc3cc(OCCCCCCCC)c(/C=C/c4cc(OCCCCCCCC)ccc4OCCCCCCCC)cc3OCCCCCCCC)c3ccccc23)c1,CCCCC(=O)OCC1(c2ccccc2)c2cccc3cccc4cccc5cccc6cccc1c6c-5c-4c-3c2,3.1,-5.09,-3.04,-6.1,-3.7,100.0,100.0,1:2 wt/wt,,conventional,LiF,PEDOT:PSS,,
53347,10.1007/s11664-026-12699-z,CCCCCCCCOc1ccc(OCCCCCCCC)c(C#Cc2c3ccccc3c(C#Cc3cc(OCCCCCCCC)c(/C=C/c4cc(OCCCCCCCC)ccc4OCCCCCCCC)cc3OCCCCCCCC)c3ccccc23)c1,CCCCC(=O)OCC1(c2ccccc2)c2cccc3cccc4cccc5cccc6cccc1c6c-5c-4c-3c2,3.3,-5.09,-3.04,-6.1,-3.7,100.0,105.0,1:2 wt/wt,,conventional,LiF,PEDOT:PSS,,
53348,10.1007/s11664-026-12699-z,CCCCCCCCOc1ccc(OCCCCCCCC)c(C#Cc2c3ccccc3c(C#Cc3cc(OCCCCCCCC)c(/C=C/c4cc(OCCCCCCCC)ccc4OCCCCCCCC)cc3OCCCCCCCC)c3ccccc23)c1,CCCCC(=O)OCC1(c2ccccc2)c2cccc3cccc4cccc5cccc6cccc1c6c-5c-4c-3c2,3.6,-5.09,-3.04,-6.1,-3.7,100.0,110.0,1:2 wt/wt,,conventional,LiF,PEDOT:PSS,,
53349,10.1007/s11664-026-12699-z,CCCCCCCCOc1ccc(OCCCCCCCC)c(C#Cc2c3ccccc3c(C#Cc3cc(OCCCCCCCC)c(/C=C/c4cc(OCCCCCCCC)ccc4OCCCCCCCC)cc3OCCCCCCCC)c3ccccc23)c1,CCCCC(=O)OCC1(c2ccccc2)c2cccc3cccc4cccc5cccc6cccc1c6c-5c-4c-3c2,3.0,-5.09,-3.04,-6.1,-3.7,100.0,115.0,1:2 wt/wt,,conventional,LiF,PEDOT:PSS,,
53350,10.1007/s11664-026-12699-z,CCCCCCCCOc1ccc(OCCCCCCCC)c(C#Cc2c3ccccc3c(C#Cc3cc(OCCCCCCCC)c(/C=C/c4cc(OCCCCCCCC)ccc4OCCCCCCCC)cc3OCCCCCCCC)c3ccccc23)c1,CCCCC(=O)OCC1(c2ccccc2)c2cccc3cccc4cccc5cccc6cccc1c6c-5c-4c-3c2,2.4,-5.09,-3.04,-6.1,-3.7,100.0,120.0,1:2 wt/wt,,conventional,LiF,PEDOT:PSS,,
53355,10.1007/s11664-026-12787-0,CCCCC(CC)COC(=O)c1sc2c(-c3cc4c(-c5ccc(CC(CC)CCCC)s5)c5sc(C)cc5c(-c5ccc(CC(CC)CCCC)s5)c4s3)sc(C)c2c1F,CCCCC(=O)OCC1(c2ccccc2)C2=CC=Cc3cccc4cccc5ccc6ccccc7cccc1c7c6c5c-4c3C2,4.6,-5.21,-3.6,-6.1,-3.9,90.0,80.0,1:1.5,3% v/v,conventional,PFN,PEDOT:PSS,,
53357,10.1007/s11664-026-12787-0,CCCCC(CC)COC(=O)c1sc2c(-c3cc4c(OCC(CC)CCCC)c5sccc5c(OCC(CC)CCCC)c4s3)scc2c1F,CCCCC(=O)OCC1(c2ccccc2)C2=CC=Cc3cccc4cccc5ccc6ccccc7cccc1c7c6c5c-4c3C2,4.9,-5.19,-3.43,-6.1,-3.9,,,,,conventional,PFN,PEDOT:PSS,,
53361,10.1007/s11664-026-12787-0,CCCCC(CC)COC(=O)c1sc2c(-c3cc4c(-c5ccc(CC(CC)CCCC)s5)c5sc(C)cc5c(-c5ccc(CC(CC)CCCC)s5)c4s3)sc(C)c2c1F,CCCCC(=O)OCC1(c2ccccc2)C2=CC=Cc3cccc4cccc5ccc6ccccc7cccc1c7c6c5c-4c3C2,7.9,-5.21,-3.6,-6.1,-3.9,,,,,conventional,Ca,PEDOT:PSS,,
53363,10.1007/s11664-026-12787-0,CCCCC(CC)COC(=O)c1sc2c(-c3cc4c(-c5ccc(CC(CC)CCCC)s5)c5sc(C)cc5c(-c5ccc(CC(CC)CCCC)s5)c4s3)sc(C)c2c1F,CCCCC(=O)OCC1(c2ccccc2)C2=CC=Cc3cccc4cccc5ccc6ccccc7cccc1c7c6c5c-4c3C2,8.6,-5.21,-3.6,-6.1,-3.9,,,,,inverted,ZnO,MoO3,,
53377,10.1007/s12034-022-02724-2,CCCCCCc1ccsc1,CCCCC(=O)OCC1(c2ccccc2)c2cccc3cccc4cccc5cccc6cccc1c6c-5c-4c-3c2,1.59,-5.01,-3.12,-6.1,-3.7,,100.0,,,inverted,ZnO,MoO3,,
53378,10.1007/s12034-022-02724-2,CCCCCCc1ccsc1,CCCCC(=O)OCC1(c2ccccc2)c2cccc3cccc4cccc5cccc6cccc1c6c-5c-4c-3c2,0.9,-5.01,-3.12,-6.1,-3.7,,100.0,,,inverted,SnO2,MoO3,,
53379,10.1007/s12034-022-02724-2,CCCCCCc1ccsc1,CCCCC(=O)OCC1(c2ccccc2)c2cccc3cccc4cccc5cccc6cccc1c6c-5c-4c-3c2,1.91,-5.01,-3.12,-6.1,-3.7,,100.0,,,conventional,,PEDOT:PSS,,
53380,10.1007/s12034-022-02724-2,CCCCCCc1ccsc1,CCCCC(=O)OCC1(c2ccccc2)c2cccc3cccc4cccc5cccc6cccc1c6c-5c-4c-3c2,1.21,-5.01,-3.12,-6.1,-3.7,,100.0,,,inverted,ZnO,MoO3,,
53381,10.1007/s12034-022-02724-2,CCCCCCc1ccsc1,CCCCC(=O)OCC1(c2ccccc2)c2cccc3cccc4cccc5cccc6cccc1c6c-5c-4c-3c2,0.6,-5.01,-3.12,-6.1,-3.7,,100.0,,,inverted,SnO2,MoO3,,
53382,10.1007/s12034-022-02724-2,CCCCCCc1ccsc1,CCCCC(=O)OCC1(c2ccccc2)c2cccc3cccc4cccc5cccc6cccc1c6c-5c-4c-3c2,0.31,-5.01,-3.12,-6.1,-3.7,,100.0,,,conventional,,PEDOT:PSS,,
53397,10.1007/s12200-022-00024-5,CCCCCCc1ccsc1,c1ccc2c(c1)C1CC2C23c4c5c6c7c8c9c(c%10c%11c2c2c4c4c%12c5c5c6c6c8c8c%13c%14c%15c%16c%17c%18c%19c%20c%21c%22c%23c(c%14c%14c%24c%23c%23c%22c%22c%20c(c2c%22c%11c%23c%10c%24c9c%148)c4c%19c%12c%17c5c%16c%136)C%152C4CC(c5ccccc54)C%18%212)C713,3.6,-5.01,-3.12,,,,150.0,1:1,,inverted,PEIE,MoO3,o-DCB,
53402,10.1007/s12209-022-00317-y,CCCCC(CC)Cc1ccc(-c2c3cc(-c4ccc(-c5sc(-c6cccs6)c6c5C(=O)c5c(CC(CC)CCCC)sc(CC(CC)CCCC)c5C6=O)s4)sc3c(-c3ccc(CC(CC)CCCC)s3)c3ccsc23)s1,CCCCCCCCCCCCC(CCCCCCCCCC)Cn1c2c3sc(/C=C4\C(=O)c5ccccc5C4=C(C#N)C#N)c(CCCCCCCCCCC)c3sc2c2c3nsnc3c3c4sc5c(CCCCCCCCCCC)c(/C=C6\C(=O)c7cc(-c8ccc(-c9ccc(-c%10sc(-c%11ccc(-c%12cc%13c(-c%14ccc(CC(CC)CCCC)s%14)c%14sccc%14c(-c%14ccc(CC(CC)CCCC)s%14)c%13s%12)s%11)c%11c%10C(=O)c%10c(CC(CC)CCCC)sc(CC(CC)CCCC)c%10C%11=O)s9)s8)ccc7C6=C(C#N)C#N)sc5c4n(CC(CCCCCCCCCC)CCCCCCCCCCCC)c3c21,9.75,-5.33,-3.48,-5.64,-3.81,,120.0,,5% v/v,inverted,ZnO,MoO3,chloroform,
53403,10.1007/s12209-022-00317-y,COC(=O)C(C)(C)c1cc(C)cc(-c2sc3c4sc5cc(/C=C6/C(=O)c7cc(F)cc(c7)C(=O)/C6=C\c6cc(C(C)(C)C(=O)OC)c(-c7cc(C)cc(C(C)(C)C(=O)OC)c7)s6)sc5c4c(C(C)(C)C(=O)OC)ccc2-3)c1,CCCCCCCCCCCCC(CCCCCCCCCC)Cn1c2c3sc(/C=C4\C(=O)c5ccccc5C4=C(C#N)C#N)c(CCCCCCCCCCC)c3sc2c2c3nsnc3c3c4sc5c(CCCCCCCCCCC)c(/C=C6\C(=O)c7cc(-c8ccc(-c9ccc(-c%10sc(-c%11ccc(-c%12cc%13c(-c%14ccc(CC(CC)CCCC)s%14)c%14sccc%14c(-c%14ccc(CC(CC)CCCC)s%14)c%13s%12)s%11)c%11c%10C(=O)c%10c(CC(CC)CCCC)sc(CC(CC)CCCC)c%10C%11=O)s9)s8)ccc7C6=C(C#N)C#N)sc5c4n(CC(CCCCCCCCCC)CCCCCCCCCCCC)c3c21,3.68,-5.56,-3.65,-5.64,-3.81,,,,,inverted,ZnO,MoO3,chloroform,
53412,10.1007/s12209-022-00329-8,CCCCC(CC)Cc1csc(-c2c(F)c(F)c(-c3cc(CC(CC)CCCC)c(-c4cc5c(-c6ccc(CC(CC)CCCC)s6)c6sccc6c(-c6ccc(CC(CC)CCCC)s6)c5s4)s3)c3nsnc23)c1,COC(=O)CCCC1(c2ccccc2)C23c4c5ccc6c7cc8c9c%10c(cc%11cc%12c%13c%14c(cc%15c%16ccc-5c2c%16c2c5c%16c%17c(c(c46)c7c9c%17c4c%10c%11c%13c4c%16c%14c%152)C513)C%12)C8,6.09,-5.36,-3.6,-5.9,-3.9,95.0,90.0,10:12,,inverted,ZnO,MoO3,toluene,
53413,10.1007/s12209-022-00329-8,CCCCC(CC)Cc1csc(-c2c(F)c(F)c(-c3cc(CC(CC)CCCC)c(-c4cc5c(-c6ccc(CC(CC)CCCC)s6)c6sccc6c(-c6ccc(CC(CC)CCCC)s6)c5s4)s3)c3nsnc23)c1,COC(=O)CCCC1(c2ccccc2)C23c4c5ccc6c7cc8c9c%10c(cc%11cc%12c%13c%14c(cc%15c%16ccc-5c2c%16c2c5c%16c%17c(c(c46)c7c9c%17c4c%10c%11c%13c4c%16c%14c%152)C513)C%12)C8,9.26,-5.36,-3.6,-5.9,-3.9,95.0,90.0,10:12,3 vol%,inverted,ZnO,MoO3,toluene,DPE
53414,10.1007/s12209-022-00329-8,COC(=O)C(C)(C)c1cc(C)cc(-c2sc3c4sc5cc(/C=C6/C(=O)c7cc(F)cc(c7)C(=O)/C6=C\c6cc(C(C)(C)C(=O)OC)c(-c7cc(C)cc(C(C)(C)C(=O)OC)c7)s6)sc5c4c(C(C)(C)C(=O)OC)ccc2-3)c1,CCCCCCCCCCCc1c(/C=C2\C(=O)c3cc(F)c(F)cc3C2=C(C#N)C#N)sc2c1sc1c3c4nsnc4c4c5sc6c(CCCCCCCCCCC)c(/C=C7\C(=O)c8cc(F)c(F)cc8C7=C(C#N)C#N)sc6c5n(CC(CC)CCCC)c4c3n(CC(CC)CCCC)c21,9.43,-5.56,-3.65,-5.65,-4.09,95.0,90.0,10:12,3 vol%,inverted,ZnO,MoO3,chlorobenzene,DIO
53415,10.1007/s12209-022-00329-8,COC(=O)C(C)(C)c1cc(C)cc(-c2sc3c4sc5cc(/C=C6/C(=O)c7cc(F)cc(c7)C(=O)/C6=C\c6cc(C(C)(C)C(=O)OC)c(-c7cc(C)cc(C(C)(C)C(=O)OC)c7)s6)sc5c4c(C(C)(C)C(=O)OC)ccc2-3)c1,CCCCCCCCCCCc1c(/C=C2\C(=O)c3cc(F)c(F)cc3C2=C(C#N)C#N)sc2c1sc1c3c4nsnc4c4c5sc6c(CCCCCCCCCCC)c(/C=C7\C(=O)c8cc(F)c(F)cc8C7=C(C#N)C#N)sc6c5n(CC(CC)CCCC)c4c3n(CC(CC)CCCC)c21,15.5,-5.56,-3.65,-5.65,-4.09,,100.0,1:1.2,0.5 vol%,inverted,ZnO,MoO3,chloroform,
53416,10.1007/s12209-022-00329-8,COC(=O)C(C)(C)c1cc(C)cc(-c2sc3c4sc5cc(/C=C6/C(=O)c7cc(F)cc(c7)C(=O)/C6=C\c6cc(C(C)(C)C(=O)OC)c(-c7cc(C)cc(C(C)(C)C(=O)OC)c7)s6)sc5c4c(C(C)(C)C(=O)OC)ccc2-3)c1,CCCCCCCCCCCc1c(/C=C2\C(=O)c3cc(F)c(F)cc3C2=C(C#N)C#N)sc2c1sc1c3c4nsnc4c4c5sc6c(CCCCCCCCCCC)c(/C=C7\C(=O)c8cc(F)c(F)cc8C7=C(C#N)C#N)sc6c5n(CC(CC)CCCC)c4c3n(CC(CC)CCCC)c21,13.5,-5.56,-3.65,-5.65,-4.09,,100.0,1:1.2,,inverted,ZnO,MoO3,toluene,DPE
53417,10.1007/s12209-022-00329-8,COC(=O)C(C)(C)c1cc(C)cc(-c2sc3c4sc5cc(/C=C6/C(=O)c7cc(F)cc(c7)C(=O)/C6=C\c6cc(C(C)(C)C(=O)OC)c(-c7cc(C)cc(C(C)(C)C(=O)OC)c7)s6)sc5c4c(C(C)(C)C(=O)OC)ccc2-3)c1,CCCCCCCCCCCc1c(/C=C2\C(=O)c3cc(F)c(F)cc3C2=C(C#N)C#N)sc2c1sc1c3c4nsnc4c4c5sc6c(CCCCCCCCCCC)c(/C=C7\C(=O)c8cc(F)c(F)cc8C7=C(C#N)C#N)sc6c5n(CC(CC)CCCC)c4c3n(CC(CC)CCCC)c21,14.8,-5.56,-3.65,-5.65,-4.09,,100.0,1:1.2,0.5 vol%,inverted,ZnO,MoO3,toluene,CN
53449,10.1007/s12648-023-03042-x,CCCCCCc1ccsc1,COC(=O)CCCC1(c2ccccc2)C23c4c5c6c7c8c9c(c%10c%11c2c2c%12c4c4c%13c5c5c7c7c8c8c%14c9c%10c9c%10c%11c2c2c%11c%12c4c4c%12c%13c5c5c7c7c8c8c%14c9c9c%10c2c2c%11c4c4c%12c5c7c5c8c9c2c45)C613,11.18,-5.01,-3.12,-6.1,-3.7,850.0,,,,,,,,
53450,10.1007/s12648-023-03042-x,CCCCCCc1ccsc1,COC(=O)CCCC1(c2ccccc2)C23c4c5c6c7c8c9c(c%10c%11c2c2c%12c4c4c%13c5c5c7c7c8c8c%14c9c%10c9c%10c%11c2c2c%11c%12c4c4c%12c%13c5c5c7c7c8c8c%14c9c9c%10c2c2c%11c4c4c%12c5c7c5c8c9c2c45)C613,3.73,-5.01,-3.12,-6.1,-3.7,200.0,,,,,,,,
53453,10.1007/s12648-023-03042-x,CCCCCCc1ccsc1,COC(=O)CCCC1(c2ccccc2)C23c4c5c6c7c8c9c(c%10c%11c2c2c%12c4c4c%13c5c5c7c7c8c8c%14c9c%10c9c%10c%11c2c2c%11c%12c4c4c%12c%13c5c5c7c7c8c8c%14c9c9c%10c2c2c%11c4c4c%12c5c7c5c8c9c2c45)C613,5.5,-5.01,-3.12,-6.1,-3.7,,,,,conventional,TiO2,PEDOT:PSS,,
53454,10.1007/s12648-023-03042-x,CCCCCCc1ccsc1,COC(=O)CCCC1(c2ccccc2)C23c4c5c6c7c8c9c(c%10c%11c2c2c%12c4c4c%13c5c5c7c7c8c8c%14c9c%10c9c%10c%11c2c2c%11c%12c4c4c%12c%13c5c5c7c7c8c8c%14c9c9c%10c2c2c%11c4c4c%12c5c7c5c8c9c2c45)C613,5.46,-5.01,-3.12,-6.1,-3.7,,,,,,TiO2/ZnO,PEDOT:PSS,,
53455,10.1007/s12648-023-03042-x,CCCCCCc1ccsc1,COC(=O)CCCC1(c2ccccc2)C23c4c5c6c7c8c9c(c%10c%11c2c2c%12c4c4c%13c5c5c7c7c8c8c%14c9c%10c9c%10c%11c2c2c%11c%12c4c4c%12c%13c5c5c7c7c8c8c%14c9c9c%10c2c2c%11c4c4c%12c5c7c5c8c9c2c45)C613,5.3,-5.01,-3.12,-6.1,-3.7,,,,,,ZnO,PEDOT:PSS,,
53456,10.1007/s12648-023-03042-x,CCCCCCc1ccsc1,COC(=O)CCCC1(c2ccccc2)C23c4c5c6c7c8c9c(c%10c%11c2c2c%12c4c4c%13c5c5c7c7c8c8c%14c9c%10c9c%10c%11c2c2c%11c%12c4c4c%12c%13c5c5c7c7c8c8c%14c9c9c%10c2c2c%11c4c4c%12c5c7c5c8c9c2c45)C613,5.1,-5.01,-3.12,-6.1,-3.7,,,,,conventional,LiF,PEDOT:PSS,,
53458,10.1007/s12648-023-03042-x,CCCCCCc1ccsc1,COC(=O)CCCC1(c2ccccc2)C23c4c5c6c7c8c9c(c%10c%11c2c2c%12c4c4c%13c5c5c7c7c8c8c%14c9c%10c9c%10c%11c2c2c%11c%12c4c4c%12c%13c5c5c7c7c8c8c%14c9c9c%10c2c2c%11c4c4c%12c5c7c5c8c9c2c45)C613,4.34,-5.01,-3.12,-6.1,-3.7,,,,,,,PEDOT:PSS,,
53459,10.1007/s12648-023-03042-x,CCCCCCc1ccsc1,COC(=O)CCCC1(c2ccccc2)C23c4c5c6c7c8c9c(c%10c%11c2c2c%12c4c4c%13c5c5c7c7c8c8c%14c9c%10c9c%10c%11c2c2c%11c%12c4c4c%12c%13c5c5c7c7c8c8c%14c9c9c%10c2c2c%11c4c4c%12c5c7c5c8c9c2c45)C613,4.19,-5.01,-3.12,-6.1,-3.7,,,,,inverted,ZnO,PEDOT:PSS,,
53460,10.1007/s12648-023-03042-x,CCCCCCc1ccsc1,COC(=O)CCCC1(c2ccccc2)C23c4c5c6c7c8c9c(c%10c%11c2c2c%12c4c4c%13c5c5c7c7c8c8c%14c9c%10c9c%10c%11c2c2c%11c%12c4c4c%12c%13c5c5c7c7c8c8c%14c9c9c%10c2c2c%11c4c4c%12c5c7c5c8c9c2c45)C613,4.05,-5.01,-3.12,-6.1,-3.7,,,,,conventional,Ca,PEDOT:PSS,,
53463,10.1007/s12648-024-03278-1,CCCCCCc1cc(C)sc1C,c1ccc2c(c1)C1CC2C23c4c5c6c7c8c9c(c%10c%11c2c2c4c4c%12c5c5c6c6c8c8c%13c%14c%15c%16c%17c%18c%19c%20c%21c%22c%23c(c%14c%14c%24c%23c%23c%22c%22c%20c(c2c%22c%11c%23c%10c%24c9c%148)c4c%19c%12c%17c5c%16c%136)C%152C4CC(c5ccccc54)C%18%212)C713,5.35,-5.01,-3.12,,,,,,,conventional,SnO2,PEDOT:PSS,,
53464,10.1007/s12648-024-03278-1,CCCCCCc1cc(C)sc1C,c1ccc2c(c1)C1CC2C23c4c5c6c7c8c9c(c%10c%11c2c2c4c4c%12c5c5c6c6c8c8c%13c%14c%15c%16c%17c%18c%19c%20c%21c%22c%23c(c%14c%14c%24c%23c%23c%22c%22c%20c(c2c%22c%11c%23c%10c%24c9c%148)c4c%19c%12c%17c5c%16c%136)C%152C4CC(c5ccccc54)C%18%212)C713,5.27,-5.01,-3.12,,,,,,,conventional,TiO2,PEDOT:PSS,,
53465,10.1007/s12648-024-03278-1,CCCCCCc1cc(C)sc1C,c1ccc2c(c1)C1CC2C23c4c5c6c7c8c9c(c%10c%11c2c2c4c4c%12c5c5c6c6c8c8c%13c%14c%15c%16c%17c%18c%19c%20c%21c%22c%23c(c%14c%14c%24c%23c%23c%22c%22c%20c(c2c%22c%11c%23c%10c%24c9c%148)c4c%19c%12c%17c5c%16c%136)C%152C4CC(c5ccccc54)C%18%212)C713,5.68,-5.01,-3.12,,,,,,,conventional,IGZO,PEDOT:PSS,,
53466,10.1007/s12648-024-03278-1,CCCCCCc1cc(C)sc1C,c1ccc2c(c1)C1CC2C23c4c5c6c7c8c9c(c%10c%11c2c2c4c4c%12c5c5c6c6c8c8c%13c%14c%15c%16c%17c%18c%19c%20c%21c%22c%23c(c%14c%14c%24c%23c%23c%22c%22c%20c(c2c%22c%11c%23c%10c%24c9c%148)c4c%19c%12c%17c5c%16c%136)C%152C4CC(c5ccccc54)C%18%212)C713,3.97,-5.01,-3.12,,,,,,,conventional,ZnO,PEDOT:PSS,,
53467,10.1007/s12648-024-03278-1,CCCCCCc1cc(C)sc1C,c1ccc2c(c1)C1CC2C23c4c5c6c7c8c9c(c%10c%11c2c2c4c4c%12c5c5c6c6c8c8c%13c%14c%15c%16c%17c%18c%19c%20c%21c%22c%23c(c%14c%14c%24c%23c%23c%22c%22c%20c(c2c%22c%11c%23c%10c%24c9c%148)c4c%19c%12c%17c5c%16c%136)C%152C4CC(c5ccccc54)C%18%212)C713,7.27,-5.01,-3.12,,,,,,,conventional,PCBM,PEDOT:PSS,,
53468,10.1007/s12648-024-03278-1,CCCCCCc1cc(C)sc1C,c1ccc2c(c1)C1CC2C23c4c5c6c7c8c9c(c%10c%11c2c2c4c4c%12c5c5c6c6c8c8c%13c%14c%15c%16c%17c%18c%19c%20c%21c%22c%23c(c%14c%14c%24c%23c%23c%22c%22c%20c(c2c%22c%11c%23c%10c%24c9c%148)c4c%19c%12c%17c5c%16c%136)C%152C4CC(c5ccccc54)C%18%212)C713,4.45,-5.01,-3.12,,,,,,,conventional,SnO2,CuI,,
53469,10.1007/s12648-024-03278-1,CCCCCCc1cc(C)sc1C,c1ccc2c(c1)C1CC2C23c4c5c6c7c8c9c(c%10c%11c2c2c4c4c%12c5c5c6c6c8c8c%13c%14c%15c%16c%17c%18c%19c%20c%21c%22c%23c(c%14c%14c%24c%23c%23c%22c%22c%20c(c2c%22c%11c%23c%10c%24c9c%148)c4c%19c%12c%17c5c%16c%136)C%152C4CC(c5ccccc54)C%18%212)C713,3.0,-5.01,-3.12,,,,,,,conventional,TiO2,CuI,,
53470,10.1007/s12648-024-03278-1,CCCCCCc1cc(C)sc1C,c1ccc2c(c1)C1CC2C23c4c5c6c7c8c9c(c%10c%11c2c2c4c4c%12c5c5c6c6c8c8c%13c%14c%15c%16c%17c%18c%19c%20c%21c%22c%23c(c%14c%14c%24c%23c%23c%22c%22c%20c(c2c%22c%11c%23c%10c%24c9c%148)c4c%19c%12c%17c5c%16c%136)C%152C4CC(c5ccccc54)C%18%212)C713,7.22,-5.01,-3.12,,,,,,,conventional,IGZO,CuI,,
53471,10.1007/s12648-024-03278-1,CCCCCCc1cc(C)sc1C,c1ccc2c(c1)C1CC2C23c4c5c6c7c8c9c(c%10c%11c2c2c4c4c%12c5c5c6c6c8c8c%13c%14c%15c%16c%17c%18c%19c%20c%21c%22c%23c(c%14c%14c%24c%23c%23c%22c%22c%20c(c2c%22c%11c%23c%10c%24c9c%148)c4c%19c%12c%17c5c%16c%136)C%152C4CC(c5ccccc54)C%18%212)C713,3.03,-5.01,-3.12,,,,,,,conventional,ZnO,CuI,,
53472,10.1007/s12648-024-03278-1,CCCCCCc1cc(C)sc1C,c1ccc2c(c1)C1CC2C23c4c5c6c7c8c9c(c%10c%11c2c2c4c4c%12c5c5c6c6c8c8c%13c%14c%15c%16c%17c%18c%19c%20c%21c%22c%23c(c%14c%14c%24c%23c%23c%22c%22c%20c(c2c%22c%11c%23c%10c%24c9c%148)c4c%19c%12c%17c5c%16c%136)C%152C4CC(c5ccccc54)C%18%212)C713,3.01,-5.01,-3.12,,,,,,,conventional,PCBM,CuI,,
53473,10.1007/s12648-024-03278-1,CCCCCCc1cc(C)sc1C,c1ccc2c(c1)C1CC2C23c4c5c6c7c8c9c(c%10c%11c2c2c4c4c%12c5c5c6c6c8c8c%13c%14c%15c%16c%17c%18c%19c%20c%21c%22c%23c(c%14c%14c%24c%23c%23c%22c%22c%20c(c2c%22c%11c%23c%10c%24c9c%148)c4c%19c%12c%17c5c%16c%136)C%152C4CC(c5ccccc54)C%18%212)C713,11.11,-5.01,-3.12,,,,,,,conventional,SnO2,Cu2O,,
53474,10.1007/s12648-024-03278-1,CCCCCCc1cc(C)sc1C,c1ccc2c(c1)C1CC2C23c4c5c6c7c8c9c(c%10c%11c2c2c4c4c%12c5c5c6c6c8c8c%13c%14c%15c%16c%17c%18c%19c%20c%21c%22c%23c(c%14c%14c%24c%23c%23c%22c%22c%20c(c2c%22c%11c%23c%10c%24c9c%148)c4c%19c%12c%17c5c%16c%136)C%152C4CC(c5ccccc54)C%18%212)C713,11.34,-5.01,-3.12,,,250.0,,,,conventional,TiO2,Cu2O,,
53475,10.1007/s12648-024-03278-1,CCCCCCc1cc(C)sc1C,c1ccc2c(c1)C1CC2C23c4c5c6c7c8c9c(c%10c%11c2c2c4c4c%12c5c5c6c6c8c8c%13c%14c%15c%16c%17c%18c%19c%20c%21c%22c%23c(c%14c%14c%24c%23c%23c%22c%22c%20c(c2c%22c%11c%23c%10c%24c9c%148)c4c%19c%12c%17c5c%16c%136)C%152C4CC(c5ccccc54)C%18%212)C713,11.64,-5.01,-3.12,,,250.0,,,,conventional,IGZO,Cu2O,,
53476,10.1007/s12648-024-03278-1,CCCCCCc1cc(C)sc1C,c1ccc2c(c1)C1CC2C23c4c5c6c7c8c9c(c%10c%11c2c2c4c4c%12c5c5c6c6c8c8c%13c%14c%15c%16c%17c%18c%19c%20c%21c%22c%23c(c%14c%14c%24c%23c%23c%22c%22c%20c(c2c%22c%11c%23c%10c%24c9c%148)c4c%19c%12c%17c5c%16c%136)C%152C4CC(c5ccccc54)C%18%212)C713,10.57,-5.01,-3.12,,,,,,,conventional,ZnO,Cu2O,,
53477,10.1007/s12648-024-03278-1,CCCCCCc1cc(C)sc1C,c1ccc2c(c1)C1CC2C23c4c5c6c7c8c9c(c%10c%11c2c2c4c4c%12c5c5c6c6c8c8c%13c%14c%15c%16c%17c%18c%19c%20c%21c%22c%23c(c%14c%14c%24c%23c%23c%22c%22c%20c(c2c%22c%11c%23c%10c%24c9c%148)c4c%19c%12c%17c5c%16c%136)C%152C4CC(c5ccccc54)C%18%212)C713,11.41,-5.01,-3.12,,,250.0,,,,conventional,PCBM,Cu2O,,
53478,10.1007/s12648-024-03278-1,CCCCCCc1cc(C)sc1C,c1ccc2c(c1)C1CC2C23c4c5c6c7c8c9c(c%10c%11c2c2c4c4c%12c5c5c6c6c8c8c%13c%14c%15c%16c%17c%18c%19c%20c%21c%22c%23c(c%14c%14c%24c%23c%23c%22c%22c%20c(c2c%22c%11c%23c%10c%24c9c%148)c4c%19c%12c%17c5c%16c%136)C%152C4CC(c5ccccc54)C%18%212)C713,3.9,-5.01,-3.12,,,,,,,conventional,,,,
53479,10.1007/s12648-024-03278-1,CCCCCCc1cc(C)sc1C,c1ccc2c(c1)C1CC2C23c4c5c6c7c8c9c(c%10c%11c2c2c4c4c%12c5c5c6c6c8c8c%13c%14c%15c%16c%17c%18c%19c%20c%21c%22c%23c(c%14c%14c%24c%23c%23c%22c%22c%20c(c2c%22c%11c%23c%10c%24c9c%148)c4c%19c%12c%17c5c%16c%136)C%152C4CC(c5ccccc54)C%18%212)C713,14.1,-5.01,-3.12,,,,,,,conventional,,,,
53480,10.1007/s13204-020-01641-2,CCCCC(CC)COC(=O)c1sc2c(-c3cc4c(OCC(CC)CCCC)c5sccc5c(OCC(CC)CCCC)c4s3)scc2c1F,COC(=O)CCCC1(c2ccccc2)C23c4c5ccc6c7cc8c9c%10c(cc%11cc%12c%13c%14c(cc%15c%16ccc-5c2c%16c2c5c%16c%17c(c(c46)c7c9c%17c4c%10c%11c%13c4c%16c%14c%152)C513)C%12)C8,7.36,-5.19,-3.43,-5.9,-3.9,,180.0,,0.03 v/v DIO,inverted,ZnO,PEDOT:PSS,"chlorobenzene:1,8-diiodooctane (97:3)",
53481,10.1007/s13204-020-01641-2,CCCCC(CC)COC(=O)c1sc2c(-c3cc4c(OCC(CC)CCCC)c5sccc5c(OCC(CC)CCCC)c4s3)scc2c1F,COC(=O)CCCC1(c2ccccc2)C23c4c5ccc6c7cc8c9c%10c(cc%11cc%12c%13c%14c(cc%15c%16ccc-5c2c%16c2c5c%16c%17c(c(c46)c7c9c%17c4c%10c%11c%13c4c%16c%14c%152)C513)C%12)C8,8.18,-5.19,-3.43,-5.9,-3.9,,180.0,,0.03 v/v DIO,inverted,ZnO,PEDOT:PSS,"chlorobenzene:1,8-diiodooctane (97:3)",
53482,10.1007/s13204-020-01641-2,CCCCC(CC)COC(=O)c1sc2c(-c3cc4c(OCC(CC)CCCC)c5sccc5c(OCC(CC)CCCC)c4s3)scc2c1F,COC(=O)CCCC1(c2ccccc2)C23c4c5ccc6c7cc8c9c%10c(cc%11cc%12c%13c%14c(cc%15c%16ccc-5c2c%16c2c5c%16c%17c(c(c46)c7c9c%17c4c%10c%11c%13c4c%16c%14c%152)C513)C%12)C8,8.34,-5.19,-3.43,-5.9,-3.9,,180.0,,0.03 v/v DIO,inverted,ZnO,PEDOT:PSS,"chlorobenzene:1,8-diiodooctane (97:3)",
53483,10.1007/s13204-020-01641-2,CCCCC(CC)COC(=O)c1sc2c(-c3cc4c(OCC(CC)CCCC)c5sccc5c(OCC(CC)CCCC)c4s3)scc2c1F,COC(=O)CCCC1(c2ccccc2)C23c4c5ccc6c7cc8c9c%10c(cc%11cc%12c%13c%14c(cc%15c%16ccc-5c2c%16c2c5c%16c%17c(c(c46)c7c9c%17c4c%10c%11c%13c4c%16c%14c%152)C513)C%12)C8,8.39,-5.19,-3.43,-5.9,-3.9,,180.0,,0.03 v/v DIO,inverted,ZnO,PEDOT:PSS,"chlorobenzene:1,8-diiodooctane (97:3)",
53484,10.1007/s13204-020-01641-2,CCCCC(CC)COC(=O)c1sc2c(-c3cc4c(OCC(CC)CCCC)c5sccc5c(OCC(CC)CCCC)c4s3)scc2c1F,COC(=O)CCCC1(c2ccccc2)C23c4c5ccc6c7cc8c9c%10c(cc%11cc%12c%13c%14c(cc%15c%16ccc-5c2c%16c2c5c%16c%17c(c(c46)c7c9c%17c4c%10c%11c%13c4c%16c%14c%152)C513)C%12)C8,8.57,-5.19,-3.43,-5.9,-3.9,,180.0,,0.03 v/v DIO,inverted,ZnO,PEDOT:PSS,"chlorobenzene:1,8-diiodooctane (97:3)",
53485,10.1007/s13204-021-01789-5,CCCCCCCCC(CCCCCCCC)n1c2ccccc2c2ccc(-c3ccc(-c4ccc(-c5cccs5)c5nsnc45)s3)cc21,COC(=O)CCCC1(c2ccccc2)C23c4c5ccc6c7cc8c9c%10c(cc%11cc%12c%13c%14c(cc%15c%16ccc-5c2c%16c2c5c%16c%17c(c(c46)c7c9c%17c4c%10c%11c%13c4c%16c%14c%152)C513)C%12)C8,1.75,-5.5,-3.6,-5.9,-3.9,250.0,,1:3,,conventional,,PEDOT:PSS,chlorobenzene,
53486,10.1007/s13204-021-01789-5,CCCCCCCCC(CCCCCCCC)n1c2ccccc2c2ccc(-c3ccc(-c4ccc(-c5cccs5)c5nsnc45)s3)cc21,COC(=O)CCCC1(c2ccccc2)C23c4c5ccc6c7cc8c9c%10c(cc%11cc%12c%13c%14c(cc%15c%16ccc-5c2c%16c2c5c%16c%17c(c(c46)c7c9c%17c4c%10c%11c%13c4c%16c%14c%152)C513)C%12)C8,3.2,-5.5,-3.6,-5.9,-3.9,250.0,100.0,1:3,,conventional,,PEDOT:PSS,chlorobenzene,
53487,10.1007/s13204-021-01789-5,CCCCCCCCC(CCCCCCCC)n1c2ccccc2c2ccc(-c3ccc(-c4ccc(-c5cccs5)c5nsnc45)s3)cc21,COC(=O)CCCC1(c2ccccc2)C23c4c5ccc6c7cc8c9c%10c(cc%11cc%12c%13c%14c(cc%15c%16ccc-5c2c%16c2c5c%16c%17c(c(c46)c7c9c%17c4c%10c%11c%13c4c%16c%14c%152)C513)C%12)C8,2.52,-5.5,-3.6,-5.9,-3.9,250.0,120.0,1:3,,conventional,,PEDOT:PSS,chlorobenzene,
53491,10.1007/s13204-022-02707-z,CCCCCCc1ccsc1,COC(=O)CCCC1(c2ccccc2)C23c4c5c6c7c8c9c(c%10c%11c2c2c%12c4c4c%13c5c5c7c7c8c8c%14c9c%10c9c%10c%11c2c2c%11c%12c4c4c%12c%13c5c5c7c7c8c8c%14c9c9c%10c2c2c%11c4c4c%12c5c7c5c8c9c2c45)C613,2.8,-5.01,-3.12,-6.1,-3.7,,,1:1.5,,conventional,LiF,PEDOT:PSS,,
53504,10.1007/s13233-024-00329-8,CCCCC(CC)COC(=O)c1sc2c(-c3cc4c(-c5ccc(CC(CC)CCCC)s5)c5sc(C)cc5c(-c5ccc(CC(CC)CCCC)s5)c4s3)sc(C)c2c1F,CCCCC(=O)OCC1(c2ccccc2)C2=CC=Cc3cccc4cccc5ccc6ccccc7cccc1c7c6c5c-4c3C2,8.44,-5.21,-3.6,-6.1,-3.9,30.0,,,,,ZnO,,,
53505,10.1007/s13233-024-00329-8,CCCCC(CC)COC(=O)c1sc2c(-c3cc4c(-c5ccc(CC(CC)CCCC)s5)c5sc(C)cc5c(-c5ccc(CC(CC)CCCC)s5)c4s3)sc(C)c2c1F,CCCCC(=O)OCC1(c2ccccc2)C2=CC=Cc3cccc4cccc5ccc6ccccc7cccc1c7c6c5c-4c3C2,8.8,-5.21,-3.6,-6.1,-3.9,30.0,,,,,ZnO/PFS-T-H,,,
53506,10.1007/s13233-024-00329-8,CCCCC(CC)COC(=O)c1sc2c(-c3cc4c(-c5ccc(CC(CC)CCCC)s5)c5sc(C)cc5c(-c5ccc(CC(CC)CCCC)s5)c4s3)sc(C)c2c1F,CCCCC(=O)OCC1(c2ccccc2)C2=CC=Cc3cccc4cccc5ccc6ccccc7cccc1c7c6c5c-4c3C2,9.11,-5.21,-3.6,-6.1,-3.9,30.0,,,,,ZnO/PFS-T-Li,,,
53507,10.1007/s13233-024-00329-8,COC(=O)C(C)(C)c1cc(C)cc(-c2sc3c4sc5cc(/C=C6/C(=O)c7cc(F)cc(c7)C(=O)/C6=C\c6cc(C(C)(C)C(=O)OC)c(-c7cc(C)cc(C(C)(C)C(=O)OC)c7)s6)sc5c4c(C(C)(C)C(=O)OC)ccc2-3)c1,CCCCCCCCCCCc1c(/C=C2\C(=O)c3cc(F)c(F)cc3C2=C(C#N)C#N)sc2c1sc1c3c4nsnc4c4c5sc6c(CCCCCCCCCCC)c(/C=C7\C(=O)c8cc(F)c(F)cc8C7=C(C#N)C#N)sc6c5n(CC(CCCC)CCCCCC)c4c3n(CC(CCCC)CCCCCC)c21,14.7,-5.56,-3.65,-5.65,-4.1,90.0,,,,,ZnO,,,
53508,10.1007/s13233-024-00329-8,COC(=O)C(C)(C)c1cc(C)cc(-c2sc3c4sc5cc(/C=C6/C(=O)c7cc(F)cc(c7)C(=O)/C6=C\c6cc(C(C)(C)C(=O)OC)c(-c7cc(C)cc(C(C)(C)C(=O)OC)c7)s6)sc5c4c(C(C)(C)C(=O)OC)ccc2-3)c1,CCCCCCCCCCCc1c(/C=C2\C(=O)c3cc(F)c(F)cc3C2=C(C#N)C#N)sc2c1sc1c3c4nsnc4c4c5sc6c(CCCCCCCCCCC)c(/C=C7\C(=O)c8cc(F)c(F)cc8C7=C(C#N)C#N)sc6c5n(CC(CCCC)CCCCCC)c4c3n(CC(CCCC)CCCCCC)c21,15.2,-5.56,-3.65,-5.65,-4.1,30.0,,,,,ZnO/PFS-T-H,,,
53509,10.1007/s13233-024-00329-8,COC(=O)C(C)(C)c1cc(C)cc(-c2sc3c4sc5cc(/C=C6/C(=O)c7cc(F)cc(c7)C(=O)/C6=C\c6cc(C(C)(C)C(=O)OC)c(-c7cc(C)cc(C(C)(C)C(=O)OC)c7)s6)sc5c4c(C(C)(C)C(=O)OC)ccc2-3)c1,CCCCCCCCCCCc1c(/C=C2\C(=O)c3cc(F)c(F)cc3C2=C(C#N)C#N)sc2c1sc1c3c4nsnc4c4c5sc6c(CCCCCCCCCCC)c(/C=C7\C(=O)c8cc(F)c(F)cc8C7=C(C#N)C#N)sc6c5n(CC(CCCC)CCCCCC)c4c3n(CC(CCCC)CCCCCC)c21,16.3,-5.56,-3.65,-5.65,-4.1,30.0,,,,,ZnO/PFS-T-Li,,,
53520,10.1007/s13233-025-00457-9,CCCCC(CC)Cc1ccc(-c2c3ccsc3c(-c3ccc(CC(CC)CCCC)s3)c3ccsc23)s1,CCCCC(=O)OCC1(c2ccccc2)C2=CC=Cc3cccc4cccc5ccc6ccccc7cccc1c7c6c5c-4c3C2,3.21,-5.44,-3.46,-6.1,-3.9,,,1:1,,conventional,,PEDOT:PSS,chlorobenzene,
53522,10.1007/s13233-025-00457-9,CCCCC(CC)Cc1ccc(-c2c3ccsc3c(-c3ccc(CC(CC)CCCC)s3)c3ccsc23)s1,CCCCC(=O)OCC1(c2ccccc2)C2=CC=Cc3cccc4cccc5ccc6ccccc7cccc1c7c6c5c-4c3C2,4.14,-5.44,-3.46,-6.1,-3.9,,,1:1,1%,conventional,,PEDOT:PSS,chlorobenzene,DIO
53531,10.1007/s13538-021-00974-9,CCCCCCc1ccsc1,CCCCC(=O)OCC1(c2ccccc2)c2cccc3cccc4cccc5cccc6cccc1c6c-5c-4c-3c2,5.14,-5.01,-3.12,-6.1,-3.7,180.0,,,,,TiOx,PEDOT:PSS,,
53532,10.1007/s13538-021-00974-9,CCCCCCc1ccsc1,CCCCC(=O)OCC1(c2ccccc2)c2cccc3cccc4cccc5cccc6cccc1c6c-5c-4c-3c2,4.62,-5.01,-3.12,-6.1,-3.7,180.0,,,,,TiOx,P3HT,,
53533,10.1007/s13538-021-00974-9,CCCCCCc1ccsc1,CCCCC(=O)OCC1(c2ccccc2)c2cccc3cccc4cccc5cccc6cccc1c6c-5c-4c-3c2,3.84,-5.01,-3.12,-6.1,-3.7,180.0,,,,,TiOx,V2O5,,
53534,10.1007/s13538-021-00974-9,CCCCCCc1ccsc1,CCCCC(=O)OCC1(c2ccccc2)c2cccc3cccc4cccc5cccc6cccc1c6c-5c-4c-3c2,5.14,-5.01,-3.12,-6.1,-3.7,180.0,,,,,TiOx,,,
53535,10.1007/s13538-021-00974-9,CCCCCCc1ccsc1,CCCCC(=O)OCC1(c2ccccc2)c2cccc3cccc4cccc5cccc6cccc1c6c-5c-4c-3c2,5.15,-5.01,-3.12,-6.1,-3.7,180.0,,,,,ZnO,,,
53536,10.1007/s13538-021-00974-9,CCCCCCc1ccsc1,CCCCC(=O)OCC1(c2ccccc2)c2cccc3cccc4cccc5cccc6cccc1c6c-5c-4c-3c2,4.95,-5.01,-3.12,-6.1,-3.7,180.0,,,,,PC60BM,,,
53540,10.1007/s13538-025-01998-1,COC(=O)C(C)(C)c1cc(C)cc(-c2sc3c4sc5cc(/C=C6/C(=O)c7cc(F)cc(c7)C(=O)/C6=C\c6cc(C(C)(C)C(=O)OC)c(-c7cc(C)cc(C(C)(C)C(=O)OC)c7)s6)sc5c4c(C(C)(C)C(=O)OC)ccc2-3)c1,CCCCCCCCCCCc1c(/C=C2\C(=O)c3cc(F)c(F)cc3C2=C(C#N)C#N)sc2c1sc1c3c4nsnc4c4c5sc6c(CCCCCCCCCCC)c(/C=C7\C(=O)c8cc(F)c(F)cc8C7=C(C#N)C#N)sc6c5n(CC(CC)CCCC)c4c3n(CC(CC)CCCC)c21,15.7,-5.56,-3.65,-5.65,-4.09,,,,,,,,,
53541,10.1007/s13538-025-01998-1,COC(=O)C(C)(C)c1cc(C)cc(-c2sc3c4sc5cc(/C=C6/C(=O)c7cc(F)cc(c7)C(=O)/C6=C\c6cc(C(C)(C)C(=O)OC)c(-c7cc(C)cc(C(C)(C)C(=O)OC)c7)s6)sc5c4c(C(C)(C)C(=O)OC)ccc2-3)c1,CCCCCCC(CCCC)Cc1c(/C=C2\C(=O)c3cc(F)c(F)cc3C2=C(C#N)C#N)sc2c1SC1c3c(c4c(c5nsnc35)c3sc5c(CC(CCCC)CCCCCC)c(/C=C6\C(=O)c7cc(F)c(F)cc7C6=C(C#N)C#N)sc5c3n4CC(CC)CCCC)N(CC(CC)CCCC)C21,18.32,-5.56,-3.65,-5.68,-3.9,,,,,,,,,
