Repository: JiYiqaq/PCE-KA-GNN

# Data directory

- `raw/Active_Database.csv` is the immutable source dataset bundled under CC BY 4.0. Do not overwrite it with processed data.
- `processed/` is created and populated by the training pipeline. Generated `.pt` and `.pth` caches are intentionally ignored by Git because they can exceed GitHub's normal single-file limit.

See `../DATA_LICENSE.md` for provenance, license and checksum information.

File: data/processed/device_records.csv (part 79 of 250)
record_id,doi,donor_smiles,acceptor_smiles,pce,homo_d,lumo_d,homo_a,lumo_a,active_layer_thickness,annealing_temp,d_a_ratio,additive_ratio,device_type,etl_canonical,htl_canonical,solvent_canonical,additive_canonical
53542,10.1007/s13538-025-01998-1,CCCCCCC(CCCC)Cc1csc(-c2cc3c4nsnc4c4cc(-c5cc(CC(CCCC)CCCCCC)c(-c6cc7c(-c8cc(F)c(CC(CC)CCCC)s8)c8sccc8c(-c8cc(F)c(CC(CC)CCCC)s8)c7s6)s5)sc4c3s2)c1,CCCCCCCCCCCc1c(/C=C2\C(=O)c3cc(F)c(F)cc3C2=C(C#N)C#N)sc2c1sc1c3c4nsnc4c4c5sc6c(CCCCCCCCCCC)c(/C=C7\C(=O)c8cc(F)c(F)cc8C7=C(C#N)C#N)sc6c5n(CC(CC)CCCC)c4c3n(CC(CC)CCCC)c21,18.22,-5.51,-2.77,-5.65,-4.09,,,,,,,,,
53543,10.1007/s13538-025-01998-1,CCCCC(CC)Cc1sc(-c2c3cc(-c4ccc(-c5sc(-c6cccs6)c6c5C(=O)c5c(CC(CC)CCCC)sc(CC(CC)CCCC)c5C6=O)s4)sc3c(-c3cc(Cl)c(CC(CC)CCCC)s3)c3ccsc23)cc1Cl,CCCCCCc1ccc(C2(c3ccc(CCCCCC)cc3)c3cc4c(cc3-c3sc5cc(/C=C6\C(=O)c7cc(F)c(F)cc7C6=C(C#N)C#N)sc5c32)C(c2ccc(CCCCCC)cc2)(c2ccc(CCCCCC)cc2)c2c-4sc3cc(/C=C4\C(=O)c5cc(F)c(F)cc5C4=C(C#N)C#N)sc23)cc1,14.4,-5.52,-3.6,-5.66,-4.14,,,,,,,,,
53544,10.1007/s13538-025-01998-1,CCCCCCCCC(CCCCCC)COc1cnc2c(C)c(F)c(F)c(-c3ccc(C)s3)c2n1,CCCCCCc1cccc(-c2c(/C=C3\C(=O)c4cc(F)c(F)cc4C3=C(C#N)C#N)sc3c2sc2c4c5nsnc5c5c6sc7c(-c8cccc(CCCCCC)c8)c(/C=C8\C(=O)c9cc(F)c(F)cc9C8=C(C#N)C#N)sc7c6n(CC(CC)CCCC)c5c4n(CC(CC)CCCC)c32)c1,17.7,-5.54,-2.92,,,,,,,,,,,
53546,10.1007/s13538-025-01998-1,CCCCC(CC)Cc1ccc(-c2c3cc(-c4ccc(-c5sc(-c6ccc(C)s6)c6c5C(=O)c5c(CC(CC)CCCC)sc(CC(CC)CCCC)c5C6=O)s4)sc3c(-c3ccc(CC(CC)CCCC)s3)c3cc(C)sc23)s1,CCCCC(CC)Cc1c(/C=C2\C(=O)c3ccccc3C2=C(C#N)C#N)sc2c1sc1c3c4nsnc4c4c5sc6c(CC(CC)CCCC)c(/C=C7\C(=O)c8ccccc8C7=C(C#N)C#N)sc6c5n(CC(CC)CCCC)c4c3n(CC(CC)CCCC)c21,14.1,-5.33,-3.48,-5.55,-3.87,,,,,,,,,
53553,10.1007/s40042-022-00693-7,CCCCCCc1ccsc1,CCCCC(=O)OCC1(c2ccccc2)c2cccc3cccc4cccc5cccc6cccc1c6c-5c-4c-3c2,1.67,-5.01,-3.12,-6.1,-3.7,,,,,,PEIE,MoO3,chlorobenzene,
53554,10.1007/s40042-022-00693-7,CCCCCCc1ccsc1,CCCCC(=O)OCC1(c2ccccc2)c2cccc3cccc4cccc5cccc6cccc1c6c-5c-4c-3c2,2.8,-5.01,-3.12,-6.1,-3.7,,,,,,PEIE,MoO3,chlorobenzene,
53564,10.1007/s40243-025-00304-y,CCCCC(CC)Cc1ccc(-c2c3cc(-c4ccc(-c5sc(-c6ccc(C)s6)c6c5C(=O)c5c(CC(CC)CCCC)sc(CC(CC)CCCC)c5C6=O)s4)sc3c(-c3ccc(CC(CC)CCCC)s3)c3cc(C)sc23)s1,CCCCCCc1ccc(C2(c3ccc(CCCCCC)cc3)c3cc4c(cc3-c3sc5cc(/C=C6\C(=O)c7ccccc7C6=C(C#N)C#N)sc5c32)C(c2ccc(CCCCCC)cc2)(c2ccc(CCCCCC)cc2)c2c-4sc3cc(/C=C4\C(=O)c5ccccc5C4=C(C#N)C#N)sc23)cc1,21.78,-5.33,-3.48,-5.576,-3.916,,,,,conventional,TiO2,,,
53565,10.1007/s40243-025-00304-y,CCCCC(CC)Cc1ccc(-c2c3cc(-c4ccc(-c5sc(-c6ccc(C)s6)c6c5C(=O)c5c(CC(CC)CCCC)sc(CC(CC)CCCC)c5C6=O)s4)sc3c(-c3ccc(CC(CC)CCCC)s3)c3cc(C)sc23)s1,CCCCCCc1ccc(C2(c3ccc(CCCCCC)cc3)c3cc4c(cc3-c3sc5cc(/C=C6\C(=O)c7ccccc7C6=C(C#N)C#N)sc5c32)C(c2ccc(CCCCCC)cc2)(c2ccc(CCCCCC)cc2)c2c-4sc3cc(/C=C4\C(=O)c5ccccc5C4=C(C#N)C#N)sc23)cc1,21.79,-5.33,-3.48,-5.576,-3.916,,,,,conventional,TiO2,,,
53566,10.1007/s40243-025-00304-y,CCCCC(CC)Cc1ccc(-c2c3cc(-c4ccc(-c5sc(-c6ccc(C)s6)c6c5C(=O)c5c(CC(CC)CCCC)sc(CC(CC)CCCC)c5C6=O)s4)sc3c(-c3ccc(CC(CC)CCCC)s3)c3cc(C)sc23)s1,CCCCCCc1ccc(C2(c3ccc(CCCCCC)cc3)c3cc4c(cc3-c3sc5cc(/C=C6\C(=O)c7ccccc7C6=C(C#N)C#N)sc5c32)C(c2ccc(CCCCCC)cc2)(c2ccc(CCCCCC)cc2)c2c-4sc3cc(/C=C4\C(=O)c5ccccc5C4=C(C#N)C#N)sc23)cc1,21.79,-5.33,-3.48,-5.576,-3.916,,,,,conventional,TiO2,,,
53567,10.1007/s40243-025-00304-y,CCCCC(CC)Cc1ccc(-c2c3cc(-c4ccc(-c5sc(-c6ccc(C)s6)c6c5C(=O)c5c(CC(CC)CCCC)sc(CC(CC)CCCC)c5C6=O)s4)sc3c(-c3ccc(CC(CC)CCCC)s3)c3cc(C)sc23)s1,CCCCCCc1ccc(C2(c3ccc(CCCCCC)cc3)c3cc4c(cc3-c3sc5cc(/C=C6\C(=O)c7ccccc7C6=C(C#N)C#N)sc5c32)C(c2ccc(CCCCCC)cc2)(c2ccc(CCCCCC)cc2)c2c-4sc3cc(/C=C4\C(=O)c5ccccc5C4=C(C#N)C#N)sc23)cc1,21.79,-5.33,-3.48,-5.576,-3.916,,,,,conventional,TiO2,,,
53568,10.1007/s40243-025-00304-y,CCCCC(CC)Cc1ccc(-c2c3cc(-c4ccc(-c5sc(-c6ccc(C)s6)c6c5C(=O)c5c(CC(CC)CCCC)sc(CC(CC)CCCC)c5C6=O)s4)sc3c(-c3ccc(CC(CC)CCCC)s3)c3cc(C)sc23)s1,CCCCCCc1ccc(C2(c3ccc(CCCCCC)cc3)c3cc4c(cc3-c3sc5cc(/C=C6\C(=O)c7ccccc7C6=C(C#N)C#N)sc5c32)C(c2ccc(CCCCCC)cc2)(c2ccc(CCCCCC)cc2)c2c-4sc3cc(/C=C4\C(=O)c5ccccc5C4=C(C#N)C#N)sc23)cc1,21.81,-5.33,-3.48,-5.576,-3.916,,,,,conventional,TiO2,,,
53569,10.1007/s40243-025-00304-y,CCCCC(CC)Cc1ccc(-c2c3cc(-c4ccc(-c5sc(-c6ccc(C)s6)c6c5C(=O)c5c(CC(CC)CCCC)sc(CC(CC)CCCC)c5C6=O)s4)sc3c(-c3ccc(CC(CC)CCCC)s3)c3cc(C)sc23)s1,CCCCCCc1ccc(C2(c3ccc(CCCCCC)cc3)c3cc4c(cc3-c3sc5cc(/C=C6\C(=O)c7ccccc7C6=C(C#N)C#N)sc5c32)C(c2ccc(CCCCCC)cc2)(c2ccc(CCCCCC)cc2)c2c-4sc3cc(/C=C4\C(=O)c5ccccc5C4=C(C#N)C#N)sc23)cc1,21.83,-5.33,-3.48,-5.576,-3.916,,,,,conventional,TiO2,,,
53570,10.1007/s40684-021-00374-z,CCCCCCCCc1cc(-c2c(-c3cccs3)sc3c(-c4cc(CCCCCCCC)c(CCCCCCCC)s4)c(-c4ccc(-c5cccc6nsnc56)s4)sc23)sc1CCCCCCCC,CCCCCCc1ccc(C2(c3ccc(CCCCCC)cc3)c3cc4c(cc3-c3sc5cc(/C=C6/C(=O)c7cc(F)c(F)cc7C6=C(C#N)C#N)sc5c32)C(c2ccc(CCCCCC)cc2)(c2ccc(CCCCCC)cc2)c2c-4sc3cc(/C=C4/C(=O)c5cc(F)c(F)cc5C4=C(C#N)C#N)sc23)cc1,0.85,,,-5.82,-4.24,,90.0,2:1,5 mol%,conventional,PDINO,PEDOT:PSS,chloroform,DIO
53571,10.1007/s40684-021-00374-z,CCCCCCCCc1cc(-c2c(-c3cccs3)sc3c(-c4cc(CCCCCCCC)c(CCCCCCCC)s4)c(-c4ccc(-c5cccc6nsnc56)s4)sc23)sc1CCCCCCCC,CCCCCCc1ccc(C2(c3ccc(CCCCCC)cc3)c3cc4c(cc3-c3sc5cc(/C=C6/C(=O)c7cc(F)c(F)cc7C6=C(C#N)C#N)sc5c32)C(c2ccc(CCCCCC)cc2)(c2ccc(CCCCCC)cc2)c2c-4sc3cc(/C=C4/C(=O)c5cc(F)c(F)cc5C4=C(C#N)C#N)sc23)cc1,0.92,,,-5.82,-4.24,,,2:1,,conventional,PDINO,PEDOT:PSS,chloroform,DIO
53574,10.1007/s40684-021-00374-z,CCCCCCc1csc(-c2ccc(-c3cc(CCCCCC)c(/C=C/c4csc(-c5cc6c(OCC(CC)CCCC)c7sc(-c8ccc(C9=C%10C(=O)N(CC(CC)CCCC)C(c%11ccc(-c%12cc%13c(OCC(CC)CCCC)c%14sccc%14c(OCC(CC)CCCC)c%13s%12)s%11)=C%10C(=O)N9CC(CC)CCCC)s8)cc7c(OCC(CC)CCCC)c6s5)c4)s3)c3nsnc23)c1,CCCCCCc1ccc(C2(c3ccc(CCCCCC)cc3)c3cc4c(cc3-c3sc5cc(/C=C6/C(=O)c7cc(F)c(F)cc7C6=C(C#N)C#N)sc5c32)C(c2ccc(CCCCCC)cc2)(c2ccc(CCCCCC)cc2)c2c-4sc3cc(/C=C4/C(=O)c5cc(F)c(F)cc5C4=C(C#N)C#N)sc23)cc1,3.06,,,-5.82,-4.24,,90.0,2:1,5 mol%,conventional,PDINO,PEDOT:PSS,chloroform,DIO
53575,10.1007/s40684-021-00374-z,CCCCCCc1csc(-c2ccc(-c3cc(CCCCCC)c(/C=C/c4csc(-c5cc6c(OCC(CC)CCCC)c7sc(-c8ccc(C9=C%10C(=O)N(CC(CC)CCCC)C(c%11ccc(-c%12cc%13c(OCC(CC)CCCC)c%14sccc%14c(OCC(CC)CCCC)c%13s%12)s%11)=C%10C(=O)N9CC(CC)CCCC)s8)cc7c(OCC(CC)CCCC)c6s5)c4)s3)c3nsnc23)c1,CCCCCCc1ccc(C2(c3ccc(CCCCCC)cc3)c3cc4c(cc3-c3sc5cc(/C=C6/C(=O)c7cc(F)c(F)cc7C6=C(C#N)C#N)sc5c32)C(c2ccc(CCCCCC)cc2)(c2ccc(CCCCCC)cc2)c2c-4sc3cc(/C=C4/C(=O)c5cc(F)c(F)cc5C4=C(C#N)C#N)sc23)cc1,2.64,,,-5.82,-4.24,,,2:1,5 mol%,conventional,PDINO,PEDOT:PSS,chloroform,DIO
53613,10.1007/s40820-024-01442-0,COC(=O)C(C)(C)c1cc(C)cc(-c2sc3c4sc5cc(/C=C6/C(=O)c7cc(F)cc(c7)C(=O)/C6=C\c6cc(C(C)(C)C(=O)OC)c(-c7cc(C)cc(C(C)(C)C(=O)OC)c7)s6)sc5c4c(C(C)(C)C(=O)OC)ccc2-3)c1,CCCCCCCCCc1c(C=C2C(=O)c3cc(Cl)c(Cl)cc3C2=C(C#N)C#N)sc2c1sc1c3c4nsnc4c4c5sc6c(CCCCCCCCC)c(C=C7C(=O)c8cc(Cl)c(Cl)cc8C7=C(C#N)C#N)sc6c5n(CC(CCCC)CCCCCC)c4c3n(CC(CCCC)CCCCCC)c21,17.0,-5.56,-3.65,-5.68,-3.9,100.0,100.0,1:1.2 wt:wt,0.7 vol%,inverted,ZnO,MoO3,chlorobenzene,
53614,10.1007/s40820-024-01442-0,COC(=O)C(C)(C)c1cc(C)cc(-c2sc3c4sc5cc(/C=C6/C(=O)c7cc(F)cc(c7)C(=O)/C6=C\c6cc(C(C)(C)C(=O)OC)c(-c7cc(C)cc(C(C)(C)C(=O)OC)c7)s6)sc5c4c(C(C)(C)C(=O)OC)ccc2-3)c1,CCCCCCCCCc1c(C=C2C(=O)c3cc(Cl)c(Cl)cc3C2=C(C#N)C#N)sc2c1sc1c3c4nsnc4c4c5sc6c(CCCCCCCCC)c(C=C7C(=O)c8cc(Cl)c(Cl)cc8C7=C(C#N)C#N)sc6c5n(CC(CCCC)CCCCCC)c4c3n(CC(CCCC)CCCCCC)c21,16.5,-5.56,-3.65,-5.68,-3.9,100.0,100.0,1:1.2 wt:wt,0.7 vol%,inverted,ZnO,MoO3,chlorobenzene,
53615,10.1007/s40820-024-01442-0,COC(=O)C(C)(C)c1cc(C)cc(-c2sc3c4sc5cc(/C=C6/C(=O)c7cc(F)cc(c7)C(=O)/C6=C\c6cc(C(C)(C)C(=O)OC)c(-c7cc(C)cc(C(C)(C)C(=O)OC)c7)s6)sc5c4c(C(C)(C)C(=O)OC)ccc2-3)c1,CCCCCCCCCc1c(C=C2C(=O)c3cc(Cl)c(Cl)cc3C2=C(C#N)C#N)sc2c1sc1c3c4nsnc4c4c5sc6c(CCCCCCCCC)c(C=C7C(=O)c8cc(Cl)c(Cl)cc8C7=C(C#N)C#N)sc6c5n(CC(CCCC)CCCCCC)c4c3n(CC(CCCC)CCCCCC)c21,16.9,-5.56,-3.65,-5.68,-3.9,100.0,100.0,1:1.2 wt:wt,0.7 vol%,inverted,ZnO,MoO3,chlorobenzene,
53616,10.1007/s40820-024-01442-0,COC(=O)C(C)(C)c1cc(C)cc(-c2sc3c4sc5cc(/C=C6/C(=O)c7cc(F)cc(c7)C(=O)/C6=C\c6cc(C(C)(C)C(=O)OC)c(-c7cc(C)cc(C(C)(C)C(=O)OC)c7)s6)sc5c4c(C(C)(C)C(=O)OC)ccc2-3)c1,CCCCCCCCCc1c(C=C2C(=O)c3cc(Cl)c(Cl)cc3C2=C(C#N)C#N)sc2c1sc1c3c4nsnc4c4c5sc6c(CCCCCCCCC)c(C=C7C(=O)c8cc(Cl)c(Cl)cc8C7=C(C#N)C#N)sc6c5n(CC(CCCC)CCCCCC)c4c3n(CC(CCCC)CCCCCC)c21,16.5,-5.56,-3.65,-5.68,-3.9,100.0,100.0,1:1.2 wt:wt,0.7 vol%,inverted,ZnO,MoO3,chlorobenzene,
53617,10.1007/s40820-024-01576-1,CCCCCCCCN1C(=O)c2c(c(-c3cc(F)c(-c4cc5c(-c6cc(F)c(CC(CC)CCCC)s6)c6sccc6c(-c6cc(F)c(CC(CC)CCCC)s6)c5s4)s3)c3nn(CCC(CC)CCCC)nc3c2-c2cc(F)cs2)C1=O,CCCCCCCCCCCc1c(/C=C2\C(=O)c3cc(F)c(F)cc3C2=C(C#N)C#N)sc2c1sc1c3c4nsnc4c4c5sc6c(CCCCCCCCCCC)c(/C=C7\C(=O)c8cc(F)c(F)cc8C7=C(C#N)C#N)sc6c5n(CC(CC)CCCC)c4c3n(CC(CC)CCCC)c21,16.26,-5.55,-3.83,-5.65,-4.09,,,1:1.2,,conventional,PDIN,PEDOT:PSS,chloroform,
53618,10.1007/s40820-024-01576-1,CCCCCCC(CCCC)Cc1csc(-c2cc3c4nsnc4c4cc(-c5cc(CC(CCCC)CCCCCC)c(-c6cc7c(-c8cc(Cl)c(CC(CC)CCCC)s8)c8sccc8c(-c8cc(Cl)c(CC(CC)CCCC)s8)c7s6)s5)sc4c3s2)c1,CCCCCCCCCCCc1c(/C=C2\C(=O)c3cc(F)c(F)cc3C2=C(C#N)C#N)sc2c1sc1c3c4nsnc4c4c5sc6c(CCCCCCCCCCC)c(/C=C7\C(=O)c8cc(F)c(F)cc8C7=C(C#N)C#N)sc6c5n(CC(CC)CCCC)c4c3n(CC(CC)CCCC)c21,17.9,-5.51,-2.77,-5.65,-4.09,,,1:1.6,,conventional,PDIN,PEDOT:PSS,chloroform,
53620,10.1007/s40820-024-01576-1,CCCCCCC(CCCC)Cc1csc(-c2cc3c4nsnc4c4cc(-c5cc(CC(CCCC)CCCCCC)c(-c6cc7c(-c8cc(F)c(CC(CC)CCCC)s8)c8sccc8c(-c8cc(F)c(CC(CC)CCCC)s8)c7s6)s5)sc4c3s2)c1,CCCCCCCCCCCc1c(/C=C2\C(=O)c3cc(F)c(F)cc3C2=C(C#N)C#N)sc2c1sc1c3c4nsnc4c4c5sc6c(CCCCCCCCCCC)c(/C=C7\C(=O)c8cc(F)c(F)cc8C7=C(C#N)C#N)sc6c5n(CC(CC)CCCC)c4c3n(CC(CC)CCCC)c21,18.11,-5.51,-2.77,-5.65,-4.09,,,,,conventional,PDIN,PEDOT:PSS,chloroform,
53623,10.1007/s40820-025-01715-2,COC(=O)C(C)(C)c1cc(C)cc(-c2sc3c4sc5cc(/C=C6/C(=O)c7cc(F)cc(c7)C(=O)/C6=C\c6cc(C(C)(C)C(=O)OC)c(-c7cc(C)cc(C(C)(C)C(=O)OC)c7)s6)sc5c4c(C(C)(C)C(=O)OC)ccc2-3)c1,CCCCCCCCCCCCC(CCCCCCCCCC)Cn1c2c3sc(/C=C4\C(=O)c5c(F)cccc5C4=C(C#N)C#N)c(CCCCCCCCCCC)c3sc2c2c3nsnc3c3c4sc5c(CCCCCCCCCCC)c(/C=C6\C(=O)c7c(ccc(-c8cccs8)c7F)C6=C(C#N)C#N)sc5c4n(CC(CCCCCCCCCC)CCCCCCCCCCCC)c3c21,14.88,-5.56,-3.65,-5.715,-3.805,,,,,conventional,PNDIT-F3N,PEDOT:PSS,toluene,
53628,10.1007/s40820-025-01715-2,COC(=O)C(C)(C)c1cc(C)cc(-c2sc3c4sc5cc(/C=C6/C(=O)c7cc(F)cc(c7)C(=O)/C6=C\c6cc(C(C)(C)C(=O)OC)c(-c7cc(C)cc(C(C)(C)C(=O)OC)c7)s6)sc5c4c(C(C)(C)C(=O)OC)ccc2-3)c1,CCCCCCC(CCCC)Cc1c(/C=C2\C(=O)c3cc(F)c(F)cc3C2=C(C#N)C#N)sc2c1SC1c3c(c4c(c5nsnc35)c3sc5c(CC(CCCC)CCCCCC)c(/C=C6\C(=O)c7cc(F)c(F)cc7C6=C(C#N)C#N)sc5c3n4CC(CC)CCCC)N(CC(CC)CCCC)C21,16.95,-5.56,-3.65,-5.68,-3.9,,,,,conventional,PNDIT-F3N,PEDOT:PSS,toluene,
53630,10.1007/s40820-025-01715-2,COC(=O)C(C)(C)c1cc(C)cc(-c2sc3c4sc5cc(/C=C6/C(=O)c7cc(F)cc(c7)C(=O)/C6=C\c6cc(C(C)(C)C(=O)OC)c(-c7cc(C)cc(C(C)(C)C(=O)OC)c7)s6)sc5c4c(C(C)(C)C(=O)OC)ccc2-3)c1,CCCCCCCCCc1c(C=C2C(=O)c3cc(Cl)c(Cl)cc3C2=C(C#N)C#N)sc2c1sc1c3c4nsnc4c4c5sc6c(CCCCCCCCC)c(C=C7C(=O)c8cc(Cl)c(Cl)cc8C7=C(C#N)C#N)sc6c5n(CC(CCCC)CCCCCC)c4c3n(CC(CCCC)CCCCCC)c21,16.84,-5.56,-3.65,-5.68,-3.9,,90.0,,,conventional,PNDIT-F3N,PEDOT:PSS,toluene,
53640,10.1007/s40820-025-02021-7,COC(=O)C(C)(C)c1cc(C)cc(-c2sc3c4sc5cc(/C=C6/C(=O)c7cc(F)cc(c7)C(=O)/C6=C\c6cc(C(C)(C)C(=O)OC)c(-c7cc(C)cc(C(C)(C)C(=O)OC)c7)s6)sc5c4c(C(C)(C)C(=O)OC)ccc2-3)c1,CCCCCCCCCc1c(C=C2C(=O)c3cc(Cl)c(Cl)cc3C2=C(C#N)C#N)sc2c1sc1c3c4nsnc4c4c5sc6c(CCCCCCCCC)c(C=C7C(=O)c8cc(Cl)c(Cl)cc8C7=C(C#N)C#N)sc6c5n(CC(CCCC)CCCCCC)c4c3n(CC(CCCC)CCCCCC)c21,18.01,-5.56,-3.65,-5.68,-3.9,,90.0,1:1.2,,conventional,PNDIT-F3N,PEDOT:PSS,chloroform,
53641,10.1007/s40820-025-02021-7,COC(=O)C(C)(C)c1cc(C)cc(-c2sc3c4sc5cc(/C=C6/C(=O)c7cc(F)cc(c7)C(=O)/C6=C\c6cc(C(C)(C)C(=O)OC)c(-c7cc(C)cc(C(C)(C)C(=O)OC)c7)s6)sc5c4c(C(C)(C)C(=O)OC)ccc2-3)c1,CCCCCCCCCc1c(C=C2C(=O)c3cc(Cl)c(Cl)cc3C2=C(C#N)C#N)sc2c1sc1c3c4nsnc4c4c5sc6c(CCCCCCCCC)c(C=C7C(=O)c8cc(Cl)c(Cl)cc8C7=C(C#N)C#N)sc6c5n(CC(CCCC)CCCCCC)c4c3n(CC(CCCC)CCCCCC)c21,19.72,-5.56,-3.65,-5.68,-3.9,,90.0,1:1.2,8 mg/mL,conventional,PNDIT-F3N,PEDOT:PSS,chloroform,PDCC
53642,10.1007/s40820-025-02021-7,COC(=O)C(C)(C)c1cc(C)cc(-c2sc3c4sc5cc(/C=C6/C(=O)c7cc(F)cc(c7)C(=O)/C6=C\c6cc(C(C)(C)C(=O)OC)c(-c7cc(C)cc(C(C)(C)C(=O)OC)c7)s6)sc5c4c(C(C)(C)C(=O)OC)ccc2-3)c1,CCCCCCC(CCCC)Cc1c(/C=C2\C(=O)c3cc(F)c(F)cc3C2=C(C#N)C#N)sc2c1SC1c3c(c4c(c5nsnc35)c3sc5c(CC(CCCC)CCCCCC)c(/C=C6\C(=O)c7cc(F)c(F)cc7C6=C(C#N)C#N)sc5c3n4CC(CC)CCCC)N(CC(CC)CCCC)C21,18.23,-5.56,-3.65,-5.68,-3.9,,90.0,1:1.2 w/w,,conventional,PNDIT-F3N,PEDOT:PSS,chloroform,
53643,10.1007/s40820-025-02021-7,COC(=O)C(C)(C)c1cc(C)cc(-c2sc3c4sc5cc(/C=C6/C(=O)c7cc(F)cc(c7)C(=O)/C6=C\c6cc(C(C)(C)C(=O)OC)c(-c7cc(C)cc(C(C)(C)C(=O)OC)c7)s6)sc5c4c(C(C)(C)C(=O)OC)ccc2-3)c1,CCCCCCC(CCCC)Cc1c(/C=C2\C(=O)c3cc(F)c(F)cc3C2=C(C#N)C#N)sc2c1SC1c3c(c4c(c5nsnc35)c3sc5c(CC(CCCC)CCCCCC)c(/C=C6\C(=O)c7cc(F)c(F)cc7C6=C(C#N)C#N)sc5c3n4CC(CC)CCCC)N(CC(CC)CCCC)C21,20.47,-5.56,-3.65,-5.68,-3.9,,90.0,1:1.2 w/w,8 mg mL-1,conventional,PNDIT-F3N,PEDOT:PSS,chloroform,PDCC
53644,10.1007/s40820-025-02021-7,COC(=O)C(C)(C)c1cc(C)cc(-c2sc3c4sc5cc(/C=C6/C(=O)c7cc(F)cc(c7)C(=O)/C6=C\c6cc(C(C)(C)C(=O)OC)c(-c7cc(C)cc(C(C)(C)C(=O)OC)c7)s6)sc5c4c(C(C)(C)C(=O)OC)ccc2-3)c1,CCCCCCCCCc1c(C=C2C(=O)c3cc(Cl)c(Cl)cc3C2=C(C#N)C#N)sc2c1sc1c3c4nsnc4c4c5sc6c(CCCCCCCCC)c(C=C7C(=O)c8cc(Cl)c(Cl)cc8C7=C(C#N)C#N)sc6c5n(CC(CCCC)CCCCCC)c4c3n(CC(CCCC)CCCCCC)c21,17.14,-5.56,-3.65,-5.68,-3.9,,90.0,1:1.2,,conventional,PNDIT-F3N,PEDOT:PSS,o-xylene,
53645,10.1007/s40820-025-02021-7,COC(=O)C(C)(C)c1cc(C)cc(-c2sc3c4sc5cc(/C=C6/C(=O)c7cc(F)cc(c7)C(=O)/C6=C\c6cc(C(C)(C)C(=O)OC)c(-c7cc(C)cc(C(C)(C)C(=O)OC)c7)s6)sc5c4c(C(C)(C)C(=O)OC)ccc2-3)c1,CCCCCCCCCc1c(C=C2C(=O)c3cc(Cl)c(Cl)cc3C2=C(C#N)C#N)sc2c1sc1c3c4nsnc4c4c5sc6c(CCCCCCCCC)c(C=C7C(=O)c8cc(Cl)c(Cl)cc8C7=C(C#N)C#N)sc6c5n(CC(CCCC)CCCCCC)c4c3n(CC(CCCC)CCCCCC)c21,18.52,-5.56,-3.65,-5.68,-3.9,,90.0,1:1.2,8 mg/mL,conventional,PNDIT-F3N,PEDOT:PSS,o-xylene,PDCC
53651,10.1007/s40820-026-02083-1,COC(=O)C(C)(C)c1cc(C)cc(-c2sc3c4sc5cc(/C=C6/C(=O)c7cc(F)cc(c7)C(=O)/C6=C\c6cc(C(C)(C)C(=O)OC)c(-c7cc(C)cc(C(C)(C)C(=O)OC)c7)s6)sc5c4c(C(C)(C)C(=O)OC)ccc2-3)c1,CCCCCCCCCc1c(C=C2C(=O)c3cc(Cl)c(Cl)cc3C2=C(C#N)C#N)sc2c1sc1c3c4nsnc4c4c5sc6c(CCCCCCCCC)c(C=C7C(=O)c8cc(Cl)c(Cl)cc8C7=C(C#N)C#N)sc6c5n(CC(CCCC)CCCCCC)c4c3n(CC(CCCC)CCCCCC)c21,13.0,-5.56,-3.65,-5.68,-3.9,,,,,,PDINN,,,
53652,10.1007/s40820-026-02083-1,COC(=O)C(C)(C)c1cc(C)cc(-c2sc3c4sc5cc(/C=C6/C(=O)c7cc(F)cc(c7)C(=O)/C6=C\c6cc(C(C)(C)C(=O)OC)c(-c7cc(C)cc(C(C)(C)C(=O)OC)c7)s6)sc5c4c(C(C)(C)C(=O)OC)ccc2-3)c1,CCCCCCCCCc1c(C=C2C(=O)c3cc(Cl)c(Cl)cc3C2=C(C#N)C#N)sc2c1sc1c3c4nsnc4c4c5sc6c(CCCCCCCCC)c(C=C7C(=O)c8cc(Cl)c(Cl)cc8C7=C(C#N)C#N)sc6c5n(CC(CCCC)CCCCCC)c4c3n(CC(CCCC)CCCCCC)c21,14.3,-5.56,-3.65,-5.68,-3.9,80.0,100.0,1:1.5,0.6 vol%,,D-PDINN,,,
53653,10.1007/s41365-021-00893-z,CCCCC(CC)COC(=O)c1sc2csc(-c3cc4c(-c5ccc(CC(CC)CCCC)s5)c5sccc5c(-c5ccc(CC(CC)CCCC)s5)c4s3)c2c1F,COC(=O)CCCC1(c2ccccc2)C23c4c5ccc6c7cc8c9c%10c(cc%11cc%12c%13c%14c(cc%15c%16ccc-5c2c%16c2c5c%16c%17c(c(c46)c7c9c%17c4c%10c%11c%13c4c%16c%14c%152)C513)C%12)C8,5.49,-5.21,-3.6,-5.9,-3.9,100.0,,1:1.5,0 vol%,conventional,PDINO,PEDOT:PSS,chlorobenzene,DIO
53654,10.1007/s41365-021-00893-z,CCCCC(CC)COC(=O)c1sc2csc(-c3cc4c(-c5ccc(CC(CC)CCCC)s5)c5sccc5c(-c5ccc(CC(CC)CCCC)s5)c4s3)c2c1F,COC(=O)CCCC1(c2ccccc2)C23c4c5ccc6c7cc8c9c%10c(cc%11cc%12c%13c%14c(cc%15c%16ccc-5c2c%16c2c5c%16c%17c(c(c46)c7c9c%17c4c%10c%11c%13c4c%16c%14c%152)C513)C%12)C8,8.48,-5.21,-3.6,-5.9,-3.9,100.0,,1:1.5,1 vol%,conventional,PDINO,PEDOT:PSS,chlorobenzene,DIO
53655,10.1007/s41365-021-00893-z,CCCCC(CC)COC(=O)c1sc2csc(-c3cc4c(-c5ccc(CC(CC)CCCC)s5)c5sccc5c(-c5ccc(CC(CC)CCCC)s5)c4s3)c2c1F,COC(=O)CCCC1(c2ccccc2)C23c4c5ccc6c7cc8c9c%10c(cc%11cc%12c%13c%14c(cc%15c%16ccc-5c2c%16c2c5c%16c%17c(c(c46)c7c9c%17c4c%10c%11c%13c4c%16c%14c%152)C513)C%12)C8,9.17,-5.21,-3.6,-5.9,-3.9,100.0,,1:1.5,3 vol%,conventional,PDINO,PEDOT:PSS,chlorobenzene,DIO
53656,10.1007/s41365-021-00893-z,CCCCC(CC)COC(=O)c1sc2csc(-c3cc4c(-c5ccc(CC(CC)CCCC)s5)c5sccc5c(-c5ccc(CC(CC)CCCC)s5)c4s3)c2c1F,COC(=O)CCCC1(c2ccccc2)C23c4c5ccc6c7cc8c9c%10c(cc%11cc%12c%13c%14c(cc%15c%16ccc-5c2c%16c2c5c%16c%17c(c(c46)c7c9c%17c4c%10c%11c%13c4c%16c%14c%152)C513)C%12)C8,8.36,-5.21,-3.6,-5.9,-3.9,100.0,,1:1.5,8 vol%,conventional,PDINO,PEDOT:PSS,chlorobenzene,DIO
53661,10.1007/s42341-023-00456-6,CCCCC(CC)Cc1ccc(-c2c3cc(-c4ccc(-c5sc(-c6cccs6)c6c5C(=O)c5c(CC(CC)CCCC)sc(CC(CC)CCCC)c5C6=O)s4)sc3c(-c3ccc(CC(CC)CCCC)s3)c3ccsc23)s1,COCCOCc1ccc(C2(c3ccc(COCCOC)cc3)c3cc4c(cc3-c3sc5cc(/C=C6\C(=O)c7ccccc7C6=C(C#N)C#N)sc5c32)C(c2ccc(COCCOC)cc2)(c2ccc(COCCOC)cc2)c2c-4sc3cc(/C=C4\C(=O)c5ccccc5C4=C(C#N)C#N)sc23)cc1,10.84,-5.33,-3.48,-5.67,-4.03,100.0,,,,,TiO2,CuSCN,,
53662,10.1007/s42341-023-00456-6,CCCCC(CC)Cc1ccc(-c2c3cc(-c4ccc(-c5sc(-c6cccs6)c6c5C(=O)c5c(CC(CC)CCCC)sc(CC(CC)CCCC)c5C6=O)s4)sc3c(-c3ccc(CC(CC)CCCC)s3)c3ccsc23)s1,COCCOCc1ccc(C2(c3ccc(COCCOC)cc3)c3cc4c(cc3-c3sc5cc(/C=C6\C(=O)c7ccccc7C6=C(C#N)C#N)sc5c32)C(c2ccc(COCCOC)cc2)(c2ccc(COCCOC)cc2)c2c-4sc3cc(/C=C4\C(=O)c5ccccc5C4=C(C#N)C#N)sc23)cc1,8.81,-5.33,-3.48,-5.67,-4.03,100.0,,,,,ZnO,CuSCN,,
53663,10.1007/s42341-023-00456-6,CCCCC(CC)Cc1ccc(-c2c3cc(-c4ccc(-c5sc(-c6cccs6)c6c5C(=O)c5c(CC(CC)CCCC)sc(CC(CC)CCCC)c5C6=O)s4)sc3c(-c3ccc(CC(CC)CCCC)s3)c3ccsc23)s1,COCCOCc1ccc(C2(c3ccc(COCCOC)cc3)c3cc4c(cc3-c3sc5cc(/C=C6\C(=O)c7ccccc7C6=C(C#N)C#N)sc5c32)C(c2ccc(COCCOC)cc2)(c2ccc(COCCOC)cc2)c2c-4sc3cc(/C=C4\C(=O)c5ccccc5C4=C(C#N)C#N)sc23)cc1,11.05,-5.33,-3.48,-5.67,-4.03,100.0,,,,,ZnOS,CuSCN,,
53664,10.1007/s42341-023-00456-6,CCCCC(CC)Cc1ccc(-c2c3cc(-c4ccc(-c5sc(-c6cccs6)c6c5C(=O)c5c(CC(CC)CCCC)sc(CC(CC)CCCC)c5C6=O)s4)sc3c(-c3ccc(CC(CC)CCCC)s3)c3ccsc23)s1,COCCOCc1ccc(C2(c3ccc(COCCOC)cc3)c3cc4c(cc3-c3sc5cc(/C=C6\C(=O)c7ccccc7C6=C(C#N)C#N)sc5c32)C(c2ccc(COCCOC)cc2)(c2ccc(COCCOC)cc2)c2c-4sc3cc(/C=C4\C(=O)c5ccccc5C4=C(C#N)C#N)sc23)cc1,12.33,-5.33,-3.48,-5.67,-4.03,100.0,,,,,TiO2,Cu2O,,
53665,10.1007/s42341-023-00456-6,CCCCC(CC)Cc1ccc(-c2c3cc(-c4ccc(-c5sc(-c6cccs6)c6c5C(=O)c5c(CC(CC)CCCC)sc(CC(CC)CCCC)c5C6=O)s4)sc3c(-c3ccc(CC(CC)CCCC)s3)c3ccsc23)s1,COCCOCc1ccc(C2(c3ccc(COCCOC)cc3)c3cc4c(cc3-c3sc5cc(/C=C6\C(=O)c7ccccc7C6=C(C#N)C#N)sc5c32)C(c2ccc(COCCOC)cc2)(c2ccc(COCCOC)cc2)c2c-4sc3cc(/C=C4\C(=O)c5ccccc5C4=C(C#N)C#N)sc23)cc1,10.32,-5.33,-3.48,-5.67,-4.03,100.0,,,,,ZnO,Cu2O,,
53666,10.1007/s42341-023-00456-6,CCCCC(CC)Cc1ccc(-c2c3cc(-c4ccc(-c5sc(-c6cccs6)c6c5C(=O)c5c(CC(CC)CCCC)sc(CC(CC)CCCC)c5C6=O)s4)sc3c(-c3ccc(CC(CC)CCCC)s3)c3ccsc23)s1,COCCOCc1ccc(C2(c3ccc(COCCOC)cc3)c3cc4c(cc3-c3sc5cc(/C=C6\C(=O)c7ccccc7C6=C(C#N)C#N)sc5c32)C(c2ccc(COCCOC)cc2)(c2ccc(COCCOC)cc2)c2c-4sc3cc(/C=C4\C(=O)c5ccccc5C4=C(C#N)C#N)sc23)cc1,12.52,-5.33,-3.48,-5.67,-4.03,250.0,,,,,ZnOS,Cu2O,,
53667,10.1007/s42341-023-00456-6,CCCCC(CC)Cc1ccc(-c2c3cc(-c4ccc(-c5sc(-c6cccs6)c6c5C(=O)c5c(CC(CC)CCCC)sc(CC(CC)CCCC)c5C6=O)s4)sc3c(-c3ccc(CC(CC)CCCC)s3)c3ccsc23)s1,COCCOCc1ccc(C2(c3ccc(COCCOC)cc3)c3cc4c(cc3-c3sc5cc(/C=C6\C(=O)c7ccccc7C6=C(C#N)C#N)sc5c32)C(c2ccc(COCCOC)cc2)(c2ccc(COCCOC)cc2)c2c-4sc3cc(/C=C4\C(=O)c5ccccc5C4=C(C#N)C#N)sc23)cc1,10.67,-5.33,-3.48,-5.67,-4.03,100.0,,,,,TiO2,CuI,,
53668,10.1007/s42341-023-00456-6,CCCCC(CC)Cc1ccc(-c2c3cc(-c4ccc(-c5sc(-c6cccs6)c6c5C(=O)c5c(CC(CC)CCCC)sc(CC(CC)CCCC)c5C6=O)s4)sc3c(-c3ccc(CC(CC)CCCC)s3)c3ccsc23)s1,COCCOCc1ccc(C2(c3ccc(COCCOC)cc3)c3cc4c(cc3-c3sc5cc(/C=C6\C(=O)c7ccccc7C6=C(C#N)C#N)sc5c32)C(c2ccc(COCCOC)cc2)(c2ccc(COCCOC)cc2)c2c-4sc3cc(/C=C4\C(=O)c5ccccc5C4=C(C#N)C#N)sc23)cc1,9.17,-5.33,-3.48,-5.67,-4.03,100.0,,,,,ZnO,CuI,,
53669,10.1007/s42341-023-00456-6,CCCCC(CC)Cc1ccc(-c2c3cc(-c4ccc(-c5sc(-c6cccs6)c6c5C(=O)c5c(CC(CC)CCCC)sc(CC(CC)CCCC)c5C6=O)s4)sc3c(-c3ccc(CC(CC)CCCC)s3)c3ccsc23)s1,COCCOCc1ccc(C2(c3ccc(COCCOC)cc3)c3cc4c(cc3-c3sc5cc(/C=C6\C(=O)c7ccccc7C6=C(C#N)C#N)sc5c32)C(c2ccc(COCCOC)cc2)(c2ccc(COCCOC)cc2)c2c-4sc3cc(/C=C4\C(=O)c5ccccc5C4=C(C#N)C#N)sc23)cc1,10.7,-5.33,-3.48,-5.67,-4.03,100.0,,,,,ZnOS,CuI,,
53688,10.1007/s42823-019-00069-1,CCCCCCc1ccsc1,COC(=O)CCCC1(c2ccccc2)C23c4c5ccc6c7cc8c9c%10c(cc%11cc%12c%13c%14c(cc%15c%16ccc-5c2c%16c2c5c%16c%17c(c(c46)c7c9c%17c4c%10c%11c%13c4c%16c%14c%152)C513)C%12)C8,1.18,-5.01,-3.12,-5.9,-3.9,300.0,,1:1,,conventional,LiF,PEDOT:PSS,,
53701,10.1007/s43939-025-00270-2,COC(=O)C(C)(C)c1cc(C)cc(-c2sc3c4sc5cc(/C=C6/C(=O)c7cc(F)cc(c7)C(=O)/C6=C\c6cc(C(C)(C)C(=O)OC)c(-c7cc(C)cc(C(C)(C)C(=O)OC)c7)s6)sc5c4c(C(C)(C)C(=O)OC)ccc2-3)c1,CCCCCCCCCCCc1c(/C=C2\C(=O)c3cc(F)c(F)cc3C2=C(C#N)C#N)sc2c1sc1c3c4nsnc4c4c5sc6c(CCCCCCCCCCC)c(/C=C7\C(=O)c8cc(F)c(F)cc8C7=C(C#N)C#N)sc6c5n(CC(CC)CCCC)c4c3n(CC(CC)CCCC)c21,14.9,-5.56,-3.65,-5.65,-4.09,,100.0,1:1.2,0.5%,,,PEDOT:PSS,,
53702,10.1007/s43939-025-00270-2,COC(=O)C(C)(C)c1cc(C)cc(-c2sc3c4sc5cc(/C=C6/C(=O)c7cc(F)cc(c7)C(=O)/C6=C\c6cc(C(C)(C)C(=O)OC)c(-c7cc(C)cc(C(C)(C)C(=O)OC)c7)s6)sc5c4c(C(C)(C)C(=O)OC)ccc2-3)c1,CCCCCCCCCCCc1c(/C=C2\C(=O)c3cc(F)c(F)cc3C2=C(C#N)C#N)sc2c1sc1c3c4nsnc4c4c5sc6c(CCCCCCCCCCC)c(/C=C7\C(=O)c8cc(F)c(F)cc8C7=C(C#N)C#N)sc6c5n(CC(CC)CCCC)c4c3n(CC(CC)CCCC)c21,15.1,-5.56,-3.65,-5.65,-4.09,,100.0,1:1.2,0.5%,,,MoS2,,
53703,10.1007/s43939-025-00270-2,COC(=O)C(C)(C)c1cc(C)cc(-c2sc3c4sc5cc(/C=C6/C(=O)c7cc(F)cc(c7)C(=O)/C6=C\c6cc(C(C)(C)C(=O)OC)c(-c7cc(C)cc(C(C)(C)C(=O)OC)c7)s6)sc5c4c(C(C)(C)C(=O)OC)ccc2-3)c1,CCCCCCCCCCCc1c(/C=C2\C(=O)c3cc(F)c(F)cc3C2=C(C#N)C#N)sc2c1sc1c3c4nsnc4c4c5sc6c(CCCCCCCCCCC)c(/C=C7\C(=O)c8cc(F)c(F)cc8C7=C(C#N)C#N)sc6c5n(CC(CC)CCCC)c4c3n(CC(CC)CCCC)c21,15.6,-5.56,-3.65,-5.65,-4.09,,100.0,1:1.2,0.5%,,,WS2,,
53716,10.1016/j.apsusc.2020.145700,CCCCCCc1ccsc1,c1ccc2c(c1)C1CC2C23c4c5c6c7c8c9c(c%10c%11c2c2c4c4c%12c5c5c6c6c8c8c%13c%14c%15c%16c%17c%18c%19c%20c%21c%22c%23c(c%14c%14c%24c%23c%23c%22c%22c%20c(c2c%22c%11c%23c%10c%24c9c%148)c4c%19c%12c%17c5c%16c%136)C%152C4CC(c5ccccc54)C%18%212)C713,4.0,-5.01,-3.12,,,,150.0,1:1,,,,PANI:PSS,,
53717,10.1016/j.apsusc.2020.145700,CCCCCCc1ccsc1,c1ccc2c(c1)C1CC2C23c4c5c6c7c8c9c(c%10c%11c2c2c4c4c%12c5c5c6c6c8c8c%13c%14c%15c%16c%17c%18c%19c%20c%21c%22c%23c(c%14c%14c%24c%23c%23c%22c%22c%20c(c2c%22c%11c%23c%10c%24c9c%148)c4c%19c%12c%17c5c%16c%136)C%152C4CC(c5ccccc54)C%18%212)C713,4.5,-5.01,-3.12,,,,150.0,1:1,,,,PANI:PSS,,
53718,10.1016/j.apsusc.2020.145700,CCCCCCc1ccsc1,c1ccc2c(c1)C1CC2C23c4c5c6c7c8c9c(c%10c%11c2c2c4c4c%12c5c5c6c6c8c8c%13c%14c%15c%16c%17c%18c%19c%20c%21c%22c%23c(c%14c%14c%24c%23c%23c%22c%22c%20c(c2c%22c%11c%23c%10c%24c9c%148)c4c%19c%12c%17c5c%16c%136)C%152C4CC(c5ccccc54)C%18%212)C713,3.5,-5.01,-3.12,,,,150.0,1:1,,,,PANI:PSS,,
53719,10.1016/j.apsusc.2020.145700,CCCCCCc1ccsc1,c1ccc2c(c1)C1CC2C23c4c5c6c7c8c9c(c%10c%11c2c2c4c4c%12c5c5c6c6c8c8c%13c%14c%15c%16c%17c%18c%19c%20c%21c%22c%23c(c%14c%14c%24c%23c%23c%22c%22c%20c(c2c%22c%11c%23c%10c%24c9c%148)c4c%19c%12c%17c5c%16c%136)C%152C4CC(c5ccccc54)C%18%212)C713,3.0,-5.01,-3.12,,,,150.0,1:1,,,,PANI:PSS,,
53720,10.1016/j.apsusc.2020.145700,CCCCCCc1ccsc1,c1ccc2c(c1)C1CC2C23c4c5c6c7c8c9c(c%10c%11c2c2c4c4c%12c5c5c6c6c8c8c%13c%14c%15c%16c%17c%18c%19c%20c%21c%22c%23c(c%14c%14c%24c%23c%23c%22c%22c%20c(c2c%22c%11c%23c%10c%24c9c%148)c4c%19c%12c%17c5c%16c%136)C%152C4CC(c5ccccc54)C%18%212)C713,2.8,-5.01,-3.12,,,,150.0,1:1,,,,PANI:PSS,,
53721,10.1016/j.apsusc.2020.145700,CCCCCCc1ccsc1,c1ccc2c(c1)C1CC2C23c4c5c6c7c8c9c(c%10c%11c2c2c4c4c%12c5c5c6c6c8c8c%13c%14c%15c%16c%17c%18c%19c%20c%21c%22c%23c(c%14c%14c%24c%23c%23c%22c%22c%20c(c2c%22c%11c%23c%10c%24c9c%148)c4c%19c%12c%17c5c%16c%136)C%152C4CC(c5ccccc54)C%18%212)C713,4.5,-5.01,-3.12,,,,150.0,1:1,,,,PEDOT:PSS,,
53722,10.1016/j.apsusc.2020.145874,CCCCC(CC)COC(=O)c1sc2c(-c3cc4c(OCC(CC)CCCC)c5sccc5c(OCC(CC)CCCC)c4s3)scc2c1F,CCCCC(=O)OCC1(c2ccccc2)c2cccc3cccc4cccc5cccc6cccc1c6c-5c-4c-3c2,5.51,-5.19,-3.43,-6.1,-3.7,100.0,,PTB7:PCBM = 1:1.5 w/w,,,ZnO,,,
53723,10.1016/j.apsusc.2020.145874,CCCCC(CC)COC(=O)c1sc2c(-c3cc4c(OCC(CC)CCCC)c5sccc5c(OCC(CC)CCCC)c4s3)scc2c1F,CCCCC(=O)OCC1(c2ccccc2)c2cccc3cccc4cccc5cccc6cccc1c6c-5c-4c-3c2,5.85,-5.19,-3.43,-6.1,-3.7,100.0,,PTB7:PCBM = 1:1.5 w/w,,,ZnO/Bi2OS2,,,
53724,10.1016/j.apsusc.2020.145874,CCCCC(CC)COC(=O)c1sc2c(-c3cc4c(OCC(CC)CCCC)c5sccc5c(OCC(CC)CCCC)c4s3)scc2c1F,CCCCC(=O)OCC1(c2ccccc2)c2cccc3cccc4cccc5cccc6cccc1c6c-5c-4c-3c2,7.31,-5.19,-3.43,-6.1,-3.7,100.0,,PTB7:PCBM = 1:1.5 w/w,,,ZnO/Bi2OS2,,,
53725,10.1016/j.apsusc.2020.145874,CCCCC(CC)COC(=O)c1sc2c(-c3cc4c(OCC(CC)CCCC)c5sccc5c(OCC(CC)CCCC)c4s3)scc2c1F,CCCCC(=O)OCC1(c2ccccc2)c2cccc3cccc4cccc5cccc6cccc1c6c-5c-4c-3c2,6.47,-5.19,-3.43,-6.1,-3.7,100.0,,PTB7:PCBM = 1:1.5 w/w,,,ZnO/Bi2OS2,,,
53726,10.1016/j.apsusc.2020.145874,CCCCC(CC)Cc1ccc(-c2c3cc(-c4ccc(-c5sc(-c6cccs6)c6c5C(=O)c5c(CC(CC)CCCC)sc(CC(CC)CCCC)c5C6=O)s4)sc3c(-c3ccc(CC(CC)CCCC)s3)c3ccsc23)s1,CCCCCCc1ccc(C2(c3ccc(CCCCCC)cc3)c3cc4c(cc3-c3sc5cc(C=C6C(=O)c7ccccc7C6=C(C#N)C#N)sc5c32)C(c2ccc(CCCCCC)cc2)(c2ccc(CCCCCC)cc2)c2c-4sc3cc(C=C4C(=O)c5ccccc5C4=C(C#N)C#N)sc23)cc1,8.03,-5.33,-3.48,-5.576,-3.916,100.0,,PBDB-T:ITIC = 1:1 w/w,,,ZnO,,,
53727,10.1016/j.apsusc.2020.145874,CCCCC(CC)Cc1ccc(-c2c3cc(-c4ccc(-c5sc(-c6cccs6)c6c5C(=O)c5c(CC(CC)CCCC)sc(CC(CC)CCCC)c5C6=O)s4)sc3c(-c3ccc(CC(CC)CCCC)s3)c3ccsc23)s1,CCCCCCc1ccc(C2(c3ccc(CCCCCC)cc3)c3cc4c(cc3-c3sc5cc(C=C6C(=O)c7ccccc7C6=C(C#N)C#N)sc5c32)C(c2ccc(CCCCCC)cc2)(c2ccc(CCCCCC)cc2)c2c-4sc3cc(C=C4C(=O)c5ccccc5C4=C(C#N)C#N)sc23)cc1,9.94,-5.33,-3.48,-5.576,-3.916,100.0,,PBDB-T:ITIC = 1:1 w/w,,,ZnO/Bi2OS2,,,
53728,10.1016/j.apsusc.2020.146102,CCCCCCc1ccsc1,COC(=O)CCCC1(c2ccccc2)C23c4c5ccc6c7cc8c9c%10c(cc%11cc%12c%13c%14c(cc%15c%16ccc-5c2c%16c2c5c%16c%17c(c(c46)c7c9c%17c4c%10c%11c%13c4c%16c%14c%152)C513)C%12)C8,1.0,-5.01,-3.12,-5.9,-3.9,,,1:1,,conventional,LiF,PEDOT:PSS,o-DCB,
53729,10.1016/j.apsusc.2020.146102,CCCCCCc1ccsc1,COC(=O)CCCC1(c2ccccc2)C23c4c5ccc6c7cc8c9c%10c(cc%11cc%12c%13c%14c(cc%15c%16ccc-5c2c%16c2c5c%16c%17c(c(c46)c7c9c%17c4c%10c%11c%13c4c%16c%14c%152)C513)C%12)C8,1.16,-5.01,-3.12,-5.9,-3.9,,25.0,1:1,,conventional,LiF,PEDOT:PSS,o-DCB,
53730,10.1016/j.apsusc.2020.146102,CCCCCCc1ccsc1,COC(=O)CCCC1(c2ccccc2)C23c4c5ccc6c7cc8c9c%10c(cc%11cc%12c%13c%14c(cc%15c%16ccc-5c2c%16c2c5c%16c%17c(c(c46)c7c9c%17c4c%10c%11c%13c4c%16c%14c%152)C513)C%12)C8,2.52,-5.01,-3.12,-5.9,-3.9,,25.0,1:1,,conventional,LiF,PEDOT:PSS,o-DCB,
53731,10.1016/j.apsusc.2020.146632,CCCCC(CC)COC(=O)c1sc2csc(-c3cc4c(-c5ccc(CC(CC)CCCC)s5)c5sccc5c(-c5ccc(CC(CC)CCCC)s5)c4s3)c2c1F,COC(=O)CCCC1(c2ccccc2)C23c4c5ccc6c7cc8c9c%10c(cc%11cc%12c%13c%14c(cc%15c%16ccc-5c2c%16c2c5c%16c%17c(c(c46)c7c9c%17c4c%10c%11c%13c4c%16c%14c%152)C513)C%12)C8,9.24,-5.21,-3.6,-5.9,-3.9,,,,,,PFN-Br,,,
53732,10.1016/j.apsusc.2020.146632,CCCCC(CC)COC(=O)c1sc2csc(-c3cc4c(-c5ccc(CC(CC)CCCC)s5)c5sccc5c(-c5ccc(CC(CC)CCCC)s5)c4s3)c2c1F,COC(=O)CCCC1(c2ccccc2)C23c4c5ccc6c7cc8c9c%10c(cc%11cc%12c%13c%14c(cc%15c%16ccc-5c2c%16c2c5c%16c%17c(c(c46)c7c9c%17c4c%10c%11c%13c4c%16c%14c%152)C513)C%12)C8,9.67,-5.21,-3.6,-5.9,-3.9,,,,,,ZnO,,,
53749,10.1016/j.apsusc.2020.147164,CCCCCCc1ccsc1,CCCCC(=O)OCC1(c2ccccc2)c2cccc3cccc4cccc5cccc6cccc1c6c-5c-4c-3c2,4.9,-5.01,-3.12,-6.1,-3.7,100.0,,,,conventional,,PEDOT:PSS,o-DCB,
53750,10.1016/j.apsusc.2020.147164,CCCCCCc1ccsc1,CCCCC(=O)OCC1(c2ccccc2)c2cccc3cccc4cccc5cccc6cccc1c6c-5c-4c-3c2,4.2,-5.01,-3.12,-6.1,-3.7,100.0,,,,conventional,,PEDOT:PSS,o-DCB,
53751,10.1016/j.apsusc.2020.147164,CCCCCCc1ccsc1,CCCCC(=O)OCC1(c2ccccc2)c2cccc3cccc4cccc5cccc6cccc1c6c-5c-4c-3c2,3.8,-5.01,-3.12,-6.1,-3.7,100.0,,,,conventional,,PEDOT:PSS,o-DCB,
53752,10.1016/j.apsusc.2020.147164,CCCCCCc1ccsc1,CCCCC(=O)OCC1(c2ccccc2)c2cccc3cccc4cccc5cccc6cccc1c6c-5c-4c-3c2,2.8,-5.01,-3.12,-6.1,-3.7,100.0,,,,conventional,,PEDOT:PSS,o-DCB,
53753,10.1016/j.apsusc.2020.147164,CCCCCCc1ccsc1,CCCCC(=O)OCC1(c2ccccc2)c2cccc3cccc4cccc5cccc6cccc1c6c-5c-4c-3c2,1.9,-5.01,-3.12,-6.1,-3.7,100.0,,,,conventional,,PEDOT:PSS,o-DCB,
53754,10.1016/j.apsusc.2020.147164,CCCCCCc1ccsc1,CCCCC(=O)OCC1(c2ccccc2)c2cccc3cccc4cccc5cccc6cccc1c6c-5c-4c-3c2,2.68,-5.01,-3.12,-6.1,-3.7,100.0,,,,conventional,,PEDOT:PSS,o-DCB,
53759,10.1016/j.apsusc.2020.148155,CCCCCCc1ccsc1,CCCCC(=O)OCC1(c2ccccc2)c2cccc3cccc4cccc5cccc6cccc1c6c-5c-4c-3c2,3.15,-5.01,-3.12,-6.1,-3.7,,,1:1,,,,MoS2,,
53760,10.1016/j.apsusc.2020.148155,CCCCCCc1ccsc1,CCCCC(=O)OCC1(c2ccccc2)c2cccc3cccc4cccc5cccc6cccc1c6c-5c-4c-3c2,3.56,-5.01,-3.12,-6.1,-3.7,,,1:1,,,,MoS2,,
53761,10.1016/j.apsusc.2020.148155,CCCCCCc1ccsc1,CCCCC(=O)OCC1(c2ccccc2)c2cccc3cccc4cccc5cccc6cccc1c6c-5c-4c-3c2,2.94,-5.01,-3.12,-6.1,-3.7,,,1:1,,,,MoS2,,
53762,10.1016/j.apsusc.2020.148155,CCCCCCc1ccsc1,CCCCC(=O)OCC1(c2ccccc2)c2cccc3cccc4cccc5cccc6cccc1c6c-5c-4c-3c2,2.5,-5.01,-3.12,-6.1,-3.7,,,1:1,,,,MoS2,,
53764,10.1016/j.apsusc.2020.148155,CCCCCCc1ccsc1,CCCCC(=O)OCC1(c2ccccc2)c2cccc3cccc4cccc5cccc6cccc1c6c-5c-4c-3c2,4.23,-5.01,-3.12,-6.1,-3.7,,120.0,1:1,0.02 wt%,,,MoS2,chlorobenzene,GQDs
53770,10.1016/j.apsusc.2020.148863,CCCCCCCCC(CCCCCCCC)n1c2ccccc2c2ccc(-c3ccc(-c4ccc(-c5cccs5)c5nsnc45)s3)cc21,CCCCC(=O)OCC1(c2ccccc2)c2cccc3cccc4cccc5cccc6cccc1c6c-5c-4c-3c2,4.47,-5.5,-3.6,-6.1,-3.7,90.0,150.0,2:3,0 wt%,conventional,LiF,PEDOT:PSS,chlorobenzene,
53771,10.1016/j.apsusc.2020.148863,CCCCCCCCC(CCCCCCCC)n1c2ccccc2c2ccc(-c3ccc(-c4ccc(-c5cccs5)c5nsnc45)s3)cc21,CCCCC(=O)OCC1(c2ccccc2)c2cccc3cccc4cccc5cccc6cccc1c6c-5c-4c-3c2,5.19,-5.5,-3.6,-6.1,-3.7,90.0,150.0,2:3,2 wt%,conventional,LiF,PEDOT:PSS,chlorobenzene,MoS2
53772,10.1016/j.apsusc.2020.148863,CCCCCCCCC(CCCCCCCC)n1c2ccccc2c2ccc(-c3ccc(-c4ccc(-c5cccs5)c5nsnc45)s3)cc21,CCCCC(=O)OCC1(c2ccccc2)c2cccc3cccc4cccc5cccc6cccc1c6c-5c-4c-3c2,4.67,-5.5,-3.6,-6.1,-3.7,90.0,150.0,2:3,2 wt%,conventional,LiF,PEDOT:PSS,chlorobenzene,MoO3
53773,10.1016/j.apsusc.2020.148863,CCCCCCCCC(CCCCCCCC)n1c2ccccc2c2ccc(-c3ccc(-c4ccc(-c5cccs5)c5nsnc45)s3)cc21,CCCCC(=O)OCC1(c2ccccc2)c2cccc3cccc4cccc5cccc6cccc1c6c-5c-4c-3c2,6.18,-5.5,-3.6,-6.1,-3.7,90.0,150.0,2:3,2 wt%,conventional,LiF,PEDOT:PSS,chlorobenzene,MoO3-MoS2
53774,10.1016/j.apsusc.2020.148863,CCCCCCCCC(CCCCCCCC)n1c2ccccc2c2ccc(-c3ccc(-c4ccc(-c5cccs5)c5nsnc45)s3)cc21,CCCCC(=O)OCC1(c2ccccc2)c2cccc3cccc4cccc5cccc6cccc1c6c-5c-4c-3c2,5.47,-5.5,-3.6,-6.1,-3.7,90.0,150.0,2:3,1 wt%,,,,,
53776,10.1016/j.apsusc.2020.148863,CCCCCCCCC(CCCCCCCC)n1c2ccccc2c2ccc(-c3ccc(-c4ccc(-c5cccs5)c5nsnc45)s3)cc21,CCCCC(=O)OCC1(c2ccccc2)c2cccc3cccc4cccc5cccc6cccc1c6c-5c-4c-3c2,4.88,-5.5,-3.6,-6.1,-3.7,90.0,150.0,2:3,3 wt%,,,,,
53777,10.1016/j.apsusc.2021.150852,CCCCCCc1ccsc1,c1ccc2c(c1)C1CC2C23c4c5c6c7c8c9c(c%10c%11c2c2c4c4c%12c5c5c6c6c8c8c%13c%14c%15c%16c%17c%18c%19c%20c%21c%22c%23c(c%14c%14c%24c%23c%23c%22c%22c%20c(c2c%22c%11c%23c%10c%24c9c%148)c4c%19c%12c%17c5c%16c%136)C%152C4CC(c5ccccc54)C%18%212)C713,2.9,-5.01,-3.12,,,,150.0,1:1,,,Ca,,chlorobenzene,
53778,10.1016/j.apsusc.2021.150852,CCCCCCc1ccsc1,c1ccc2c(c1)C1CC2C23c4c5c6c7c8c9c(c%10c%11c2c2c4c4c%12c5c5c6c6c8c8c%13c%14c%15c%16c%17c%18c%19c%20c%21c%22c%23c(c%14c%14c%24c%23c%23c%22c%22c%20c(c2c%22c%11c%23c%10c%24c9c%148)c4c%19c%12c%17c5c%16c%136)C%152C4CC(c5ccccc54)C%18%212)C713,1.83,-5.01,-3.12,,,,150.0,1:1,0.0 mg/ml,,Ca,,chlorobenzene,
53779,10.1016/j.apsusc.2021.150852,CCCCCCc1ccsc1,c1ccc2c(c1)C1CC2C23c4c5c6c7c8c9c(c%10c%11c2c2c4c4c%12c5c5c6c6c8c8c%13c%14c%15c%16c%17c%18c%19c%20c%21c%22c%23c(c%14c%14c%24c%23c%23c%22c%22c%20c(c2c%22c%11c%23c%10c%24c9c%148)c4c%19c%12c%17c5c%16c%136)C%152C4CC(c5ccccc54)C%18%212)C713,2.02,-5.01,-3.12,,,,150.0,1:1,1.0 mg/ml,,Ca,,chlorobenzene,
53780,10.1016/j.apsusc.2021.150852,CCCCCCc1ccsc1,c1ccc2c(c1)C1CC2C23c4c5c6c7c8c9c(c%10c%11c2c2c4c4c%12c5c5c6c6c8c8c%13c%14c%15c%16c%17c%18c%19c%20c%21c%22c%23c(c%14c%14c%24c%23c%23c%22c%22c%20c(c2c%22c%11c%23c%10c%24c9c%148)c4c%19c%12c%17c5c%16c%136)C%152C4CC(c5ccccc54)C%18%212)C713,2.17,-5.01,-3.12,,,,150.0,1:1,2.0 mg/ml,,Ca,,chlorobenzene,
53781,10.1016/j.apsusc.2021.150852,CCCCCCc1ccsc1,c1ccc2c(c1)C1CC2C23c4c5c6c7c8c9c(c%10c%11c2c2c4c4c%12c5c5c6c6c8c8c%13c%14c%15c%16c%17c%18c%19c%20c%21c%22c%23c(c%14c%14c%24c%23c%23c%22c%22c%20c(c2c%22c%11c%23c%10c%24c9c%148)c4c%19c%12c%17c5c%16c%136)C%152C4CC(c5ccccc54)C%18%212)C713,1.79,-5.01,-3.12,,,,150.0,1:1,3.5 mg/ml,,Ca,,chlorobenzene,
53797,10.1016/j.apsusc.2021.151120,COC(=O)C(C)(C)c1cc(C)cc(-c2sc3c4sc5cc(/C=C6/C(=O)c7cc(F)cc(c7)C(=O)/C6=C\c6cc(C(C)(C)C(=O)OC)c(-c7cc(C)cc(C(C)(C)C(=O)OC)c7)s6)sc5c4c(C(C)(C)C(=O)OC)ccc2-3)c1,CCCCCCc1ccc(C2(c3ccc(CCCCCC)cc3)c3cc4c(cc3-c3sc5cc(/C=C6\C(=O)c7cc(F)c(F)cc7C6=C(C#N)C#N)sc5c32)C(c2ccc(CCCCCC)cc2)(c2ccc(CCCCCC)cc2)c2c-4sc3cc(/C=C4\C(=O)c5cc(F)c(F)cc5C4=C(C#N)C#N)sc23)cc1,10.18,-5.49,-3.64,-5.66,-4.14,,100.0,1:1,,conventional,PFN-Br,PEDOT:PSS,chlorobenzene,
53798,10.1016/j.apsusc.2021.151120,COC(=O)C(C)(C)c1cc(C)cc(-c2sc3c4sc5cc(/C=C6/C(=O)c7cc(F)cc(c7)C(=O)/C6=C\c6cc(C(C)(C)C(=O)OC)c(-c7cc(C)cc(C(C)(C)C(=O)OC)c7)s6)sc5c4c(C(C)(C)C(=O)OC)ccc2-3)c1,CCCCCCc1ccc(C2(c3ccc(CCCCCC)cc3)c3cc4c(cc3-c3sc5cc(/C=C6\C(=O)c7cc(F)c(F)cc7C6=C(C#N)C#N)sc5c32)C(c2ccc(CCCCCC)cc2)(c2ccc(CCCCCC)cc2)c2c-4sc3cc(/C=C4\C(=O)c5cc(F)c(F)cc5C4=C(C#N)C#N)sc23)cc1,11.94,-5.49,-3.64,-5.66,-4.14,,100.0,1:1,,conventional,PFN-Br,PEDOT:PSS,chlorobenzene,DIO
53799,10.1016/j.apsusc.2022.153042,COC(=O)C(C)(C)c1cc(C)cc(-c2sc3c4sc5cc(/C=C6/C(=O)c7cc(F)cc(c7)C(=O)/C6=C\c6cc(C(C)(C)C(=O)OC)c(-c7cc(C)cc(C(C)(C)C(=O)OC)c7)s6)sc5c4c(C(C)(C)C(=O)OC)ccc2-3)c1,CCCCCCCCCCCc1c(/C=C2\C(=O)c3cc(Cl)c(Cl)cc3C2=C(C#N)C#N)sc2c1sc1c3c4nsnc4c4c5sc6c(CCCCCCCCCCC)c(/C=C7\C(=O)c8cc(Cl)c(Cl)cc8C7=C(C#N)C#N)sc6c5n(CC(CC)CCCC)c4c3n(CC(CC)CCCC)c21,15.6,-5.56,-3.65,-5.72,-4.16,100.0,100.0,1:1,0.5 vol%,,,DM,,
53800,10.1016/j.apsusc.2022.153042,COC(=O)C(C)(C)c1cc(C)cc(-c2sc3c4sc5cc(/C=C6/C(=O)c7cc(F)cc(c7)C(=O)/C6=C\c6cc(C(C)(C)C(=O)OC)c(-c7cc(C)cc(C(C)(C)C(=O)OC)c7)s6)sc5c4c(C(C)(C)C(=O)OC)ccc2-3)c1,CCCCCCCCCCCc1c(/C=C2\C(=O)c3cc(Cl)c(Cl)cc3C2=C(C#N)C#N)sc2c1sc1c3c4nsnc4c4c5sc6c(CCCCCCCCCCC)c(/C=C7\C(=O)c8cc(Cl)c(Cl)cc8C7=C(C#N)C#N)sc6c5n(CC(CC)CCCC)c4c3n(CC(CC)CCCC)c21,10.9,-5.56,-3.65,-5.72,-4.16,100.0,100.0,1:1,0.5 vol%,,,MoS2,,
53801,10.1016/j.apsusc.2022.153042,COC(=O)C(C)(C)c1cc(C)cc(-c2sc3c4sc5cc(/C=C6/C(=O)c7cc(F)cc(c7)C(=O)/C6=C\c6cc(C(C)(C)C(=O)OC)c(-c7cc(C)cc(C(C)(C)C(=O)OC)c7)s6)sc5c4c(C(C)(C)C(=O)OC)ccc2-3)c1,CCCCCCCCCCCc1c(/C=C2\C(=O)c3cc(Cl)c(Cl)cc3C2=C(C#N)C#N)sc2c1sc1c3c4nsnc4c4c5sc6c(CCCCCCCCCCC)c(/C=C7\C(=O)c8cc(Cl)c(Cl)cc8C7=C(C#N)C#N)sc6c5n(CC(CC)CCCC)c4c3n(CC(CC)CCCC)c21,14.9,-5.56,-3.65,-5.72,-4.16,100.0,100.0,1:1,0.5 vol%,,,DA-P,,
53802,10.1016/j.apsusc.2022.153042,COC(=O)C(C)(C)c1cc(C)cc(-c2sc3c4sc5cc(/C=C6/C(=O)c7cc(F)cc(c7)C(=O)/C6=C\c6cc(C(C)(C)C(=O)OC)c(-c7cc(C)cc(C(C)(C)C(=O)OC)c7)s6)sc5c4c(C(C)(C)C(=O)OC)ccc2-3)c1,CCCCCCC(CCCC)Cc1c(/C=C2\C(=O)c3cc(F)c(F)cc3C2=C(C#N)C#N)sc2c1SC1c3c(c4c(c5nsnc35)c3sc5c(CC(CCCC)CCCCCC)c(/C=C6\C(=O)c7cc(F)c(F)cc7C6=C(C#N)C#N)sc5c3n4CC(CC)CCCC)N(CC(CC)CCCC)C21,17.5,-5.56,-3.65,-5.68,-3.9,110.0,100.0,1:1.2,0.25 vol%,,,DM,,
53803,10.1016/j.apsusc.2022.153042,COC(=O)C(C)(C)c1cc(C)cc(-c2sc3c4sc5cc(/C=C6/C(=O)c7cc(F)cc(c7)C(=O)/C6=C\c6cc(C(C)(C)C(=O)OC)c(-c7cc(C)cc(C(C)(C)C(=O)OC)c7)s6)sc5c4c(C(C)(C)C(=O)OC)ccc2-3)c1,CCCCCCC(CCCC)Cc1c(/C=C2\C(=O)c3cc(F)c(F)cc3C2=C(C#N)C#N)sc2c1SC1c3c(c4c(c5nsnc35)c3sc5c(CC(CCCC)CCCCCC)c(/C=C6\C(=O)c7cc(F)c(F)cc7C6=C(C#N)C#N)sc5c3n4CC(CC)CCCC)N(CC(CC)CCCC)C21,9.8,-5.56,-3.65,-5.68,-3.9,110.0,100.0,1:1.2,0.25 vol%,,,MoS2,,
53804,10.1016/j.apsusc.2022.153042,COC(=O)C(C)(C)c1cc(C)cc(-c2sc3c4sc5cc(/C=C6/C(=O)c7cc(F)cc(c7)C(=O)/C6=C\c6cc(C(C)(C)C(=O)OC)c(-c7cc(C)cc(C(C)(C)C(=O)OC)c7)s6)sc5c4c(C(C)(C)C(=O)OC)ccc2-3)c1,CCCCCCC(CCCC)Cc1c(/C=C2\C(=O)c3cc(F)c(F)cc3C2=C(C#N)C#N)sc2c1SC1c3c(c4c(c5nsnc35)c3sc5c(CC(CCCC)CCCCCC)c(/C=C6\C(=O)c7cc(F)c(F)cc7C6=C(C#N)C#N)sc5c3n4CC(CC)CCCC)N(CC(CC)CCCC)C21,16.6,-5.56,-3.65,-5.68,-3.9,110.0,100.0,1:1.2,0.25 vol%,,,DA-P,,
53805,10.1016/j.apsusc.2022.155526,COC(=O)C(C)(C)c1cc(C)cc(-c2sc3c4sc5cc(/C=C6/C(=O)c7cc(F)cc(c7)C(=O)/C6=C\c6cc(C(C)(C)C(=O)OC)c(-c7cc(C)cc(C(C)(C)C(=O)OC)c7)s6)sc5c4c(C(C)(C)C(=O)OC)ccc2-3)c1,CCCCCCCCCCCc1c(/C=C2\C(=O)c3cc(F)c(F)cc3C2=C(C#N)C#N)sc2c1sc1c3c4nsnc4c4c5sc6c(CCCCCCCCCCC)c(/C=C7\C(=O)c8cc(F)c(F)cc8C7=C(C#N)C#N)sc6c5n(CC(CC)CCCC)c4c3n(CC(CC)CCCC)c21,15.7,-5.56,-3.65,-5.65,-4.09,139.0,90.0,,,,PDINO,,,
53806,10.1016/j.apsusc.2022.155526,COC(=O)C(C)(C)c1cc(C)cc(-c2sc3c4sc5cc(/C=C6/C(=O)c7cc(F)cc(c7)C(=O)/C6=C\c6cc(C(C)(C)C(=O)OC)c(-c7cc(C)cc(C(C)(C)C(=O)OC)c7)s6)sc5c4c(C(C)(C)C(=O)OC)ccc2-3)c1,CCCCCCCCCCCc1c(/C=C2\C(=O)c3cc(F)c(F)cc3C2=C(C#N)C#N)sc2c1sc1c3c4nsnc4c4c5sc6c(CCCCCCCCCCC)c(/C=C7\C(=O)c8cc(F)c(F)cc8C7=C(C#N)C#N)sc6c5n(CC(CC)CCCC)c4c3n(CC(CC)CCCC)c21,15.0,-5.56,-3.65,-5.65,-4.09,,90.0,,,conventional,PDINO,PEDOT:PSS,,
53815,10.1016/j.apsusc.2022.155669,CCCCC(CC)COC(=O)c1sc2csc(-c3cc4c(-c5ccc(CC(CC)CCCC)s5)c5sccc5c(-c5ccc(CC(CC)CCCC)s5)c4s3)c2c1F,CCCCCCc1ccc(C2(c3ccc(CCCCCC)cc3)c3cc4c(cc3-c3sc(-c5sc(/C=C6\C(=O)c7cc(F)c(F)cc7C6=C(C#N)C#N)cc5OCC(CC)CCCC)cc32)C(c2ccc(CCCCCC)cc2)(c2ccc(CCCCCC)cc2)c2cc(-c3scc(/C=C5/C(=O)c6cc(F)c(F)cc6C5=C(C#N)C#N)c3OCC(CC)CCCC)sc2-4)cc1,8.6,-5.21,-3.6,-5.44,-4.19,100.0,100.0,1:1.5,0.5 vol%,inverted,ZnO,MoO3,,
53816,10.1016/j.apsusc.2022.155669,CCCCC(CC)COC(=O)c1sc2csc(-c3cc4c(-c5ccc(CC(CC)CCCC)s5)c5sccc5c(-c5ccc(CC(CC)CCCC)s5)c4s3)c2c1F,CCCCCCc1ccc(C2(c3ccc(CCCCCC)cc3)c3cc4c(cc3-c3sc(-c5sc(/C=C6\C(=O)c7cc(F)c(F)cc7C6=C(C#N)C#N)cc5OCC(CC)CCCC)cc32)C(c2ccc(CCCCCC)cc2)(c2ccc(CCCCCC)cc2)c2cc(-c3scc(/C=C5/C(=O)c6cc(F)c(F)cc6C5=C(C#N)C#N)c3OCC(CC)CCCC)sc2-4)cc1,11.1,-5.21,-3.6,-5.44,-4.19,100.0,100.0,1:1.5,0.5 vol%,inverted,ZnT1,MoO3,,
53817,10.1016/j.apsusc.2022.155669,CCCCC(CC)COC(=O)c1sc2csc(-c3cc4c(-c5ccc(CC(CC)CCCC)s5)c5sccc5c(-c5ccc(CC(CC)CCCC)s5)c4s3)c2c1F,CCCCCCc1ccc(C2(c3ccc(CCCCCC)cc3)c3cc4c(cc3-c3sc(-c5sc(/C=C6\C(=O)c7cc(F)c(F)cc7C6=C(C#N)C#N)cc5OCC(CC)CCCC)cc32)C(c2ccc(CCCCCC)cc2)(c2ccc(CCCCCC)cc2)c2cc(-c3scc(/C=C5/C(=O)c6cc(F)c(F)cc6C5=C(C#N)C#N)c3OCC(CC)CCCC)sc2-4)cc1,9.5,-5.21,-3.6,-5.44,-4.19,100.0,100.0,1:1.5,0.5 vol%,inverted,ZnT2,MoO3,,
53818,10.1016/j.apsusc.2022.155669,CCCCC(CC)COC(=O)c1sc2csc(-c3cc4c(-c5ccc(CC(CC)CCCC)s5)c5sccc5c(-c5ccc(CC(CC)CCCC)s5)c4s3)c2c1F,CCCCCCc1ccc(C2(c3ccc(CCCCCC)cc3)c3cc4c(cc3-c3sc(-c5sc(/C=C6\C(=O)c7cc(F)c(F)cc7C6=C(C#N)C#N)cc5OCC(CC)CCCC)cc32)C(c2ccc(CCCCCC)cc2)(c2ccc(CCCCCC)cc2)c2cc(-c3scc(/C=C5/C(=O)c6cc(F)c(F)cc6C5=C(C#N)C#N)c3OCC(CC)CCCC)sc2-4)cc1,9.4,-5.21,-3.6,-5.44,-4.19,100.0,100.0,1:1.5,0.5 vol%,inverted,ZnT3,MoO3,,
53835,10.1016/j.apsusc.2024.159930,COC(=O)C(C)(C)c1cc(C)cc(-c2sc3c4sc5cc(/C=C6/C(=O)c7cc(F)cc(c7)C(=O)/C6=C\c6cc(C(C)(C)C(=O)OC)c(-c7cc(C)cc(C(C)(C)C(=O)OC)c7)s6)sc5c4c(C(C)(C)C(=O)OC)ccc2-3)c1,CCCCCCc1ccc(C2(c3ccc(CCCCCC)cc3)c3cc4c(cc3-c3sc5cc(/C=C6/C(=O)c7cc(F)c(F)cc7C6=C(C#N)C#N)sc5c32)C(c2ccc(CCCCCC)cc2)(c2ccc(CCCCCC)cc2)c2c-4sc3cc(/C=C4/C(=O)c5cc(F)c(F)cc5C4=C(C#N)C#N)sc23)cc1,10.45,-5.56,-3.65,-5.82,-4.24,,120.0,1:1,0.5 vol%,inverted,ZnO,,,
53836,10.1016/j.apsusc.2024.159930,COC(=O)C(C)(C)c1cc(C)cc(-c2sc3c4sc5cc(/C=C6/C(=O)c7cc(F)cc(c7)C(=O)/C6=C\c6cc(C(C)(C)C(=O)OC)c(-c7cc(C)cc(C(C)(C)C(=O)OC)c7)s6)sc5c4c(C(C)(C)C(=O)OC)ccc2-3)c1,CCCCCCc1ccc(C2(c3ccc(CCCCCC)cc3)c3cc4c(cc3-c3sc5cc(/C=C6/C(=O)c7cc(F)c(F)cc7C6=C(C#N)C#N)sc5c32)C(c2ccc(CCCCCC)cc2)(c2ccc(CCCCCC)cc2)c2c-4sc3cc(/C=C4/C(=O)c5cc(F)c(F)cc5C4=C(C#N)C#N)sc23)cc1,10.45,-5.56,-3.65,-5.82,-4.24,,120.0,1:1,0.5 vol%,inverted,,,,
53837,10.1016/j.apsusc.2024.159930,COC(=O)C(C)(C)c1cc(C)cc(-c2sc3c4sc5cc(/C=C6/C(=O)c7cc(F)cc(c7)C(=O)/C6=C\c6cc(C(C)(C)C(=O)OC)c(-c7cc(C)cc(C(C)(C)C(=O)OC)c7)s6)sc5c4c(C(C)(C)C(=O)OC)ccc2-3)c1,CCCCCCc1ccc(C2(c3ccc(CCCCCC)cc3)c3cc4c(cc3-c3sc5cc(/C=C6/C(=O)c7cc(F)c(F)cc7C6=C(C#N)C#N)sc5c32)C(c2ccc(CCCCCC)cc2)(c2ccc(CCCCCC)cc2)c2c-4sc3cc(/C=C4/C(=O)c5cc(F)c(F)cc5C4=C(C#N)C#N)sc23)cc1,10.96,-5.56,-3.65,-5.82,-4.24,,120.0,1:1,0.5 vol%,inverted,,,,
53838,10.1016/j.apsusc.2024.159930,COC(=O)C(C)(C)c1cc(C)cc(-c2sc3c4sc5cc(/C=C6/C(=O)c7cc(F)cc(c7)C(=O)/C6=C\c6cc(C(C)(C)C(=O)OC)c(-c7cc(C)cc(C(C)(C)C(=O)OC)c7)s6)sc5c4c(C(C)(C)C(=O)OC)ccc2-3)c1,CCCCCCc1ccc(C2(c3ccc(CCCCCC)cc3)c3cc4c(cc3-c3sc5cc(/C=C6/C(=O)c7cc(F)c(F)cc7C6=C(C#N)C#N)sc5c32)C(c2ccc(CCCCCC)cc2)(c2ccc(CCCCCC)cc2)c2c-4sc3cc(/C=C4/C(=O)c5cc(F)c(F)cc5C4=C(C#N)C#N)sc23)cc1,10.49,-5.56,-3.65,-5.82,-4.24,,120.0,1:1,0.5 vol%,inverted,,,,
53839,10.1016/j.apsusc.2024.159930,COC(=O)C(C)(C)c1cc(C)cc(-c2sc3c4sc5cc(/C=C6/C(=O)c7cc(F)cc(c7)C(=O)/C6=C\c6cc(C(C)(C)C(=O)OC)c(-c7cc(C)cc(C(C)(C)C(=O)OC)c7)s6)sc5c4c(C(C)(C)C(=O)OC)ccc2-3)c1,CCCCCCc1ccc(C2(c3ccc(CCCCCC)cc3)c3cc4c(cc3-c3sc5cc(/C=C6/C(=O)c7cc(F)c(F)cc7C6=C(C#N)C#N)sc5c32)C(c2ccc(CCCCCC)cc2)(c2ccc(CCCCCC)cc2)c2c-4sc3cc(/C=C4/C(=O)c5cc(F)c(F)cc5C4=C(C#N)C#N)sc23)cc1,10.16,-5.56,-3.65,-5.82,-4.24,,120.0,1:1,0.5 vol%,inverted,,,,
53840,10.1016/j.apsusc.2024.159930,COC(=O)C(C)(C)c1cc(C)cc(-c2sc3c4sc5cc(/C=C6/C(=O)c7cc(F)cc(c7)C(=O)/C6=C\c6cc(C(C)(C)C(=O)OC)c(-c7cc(C)cc(C(C)(C)C(=O)OC)c7)s6)sc5c4c(C(C)(C)C(=O)OC)ccc2-3)c1,CCCCCCc1ccc(C2(c3ccc(CCCCCC)cc3)c3cc4c(cc3-c3sc5cc(/C=C6/C(=O)c7cc(F)c(F)cc7C6=C(C#N)C#N)sc5c32)C(c2ccc(CCCCCC)cc2)(c2ccc(CCCCCC)cc2)c2c-4sc3cc(/C=C4/C(=O)c5cc(F)c(F)cc5C4=C(C#N)C#N)sc23)cc1,10.46,-5.56,-3.65,-5.82,-4.24,,120.0,1:1,0.5 vol%,inverted,,,,
