Repository: JiYiqaq/PCE-KA-GNN

# Data directory

- `raw/Active_Database.csv` is the immutable source dataset bundled under CC BY 4.0. Do not overwrite it with processed data.
- `processed/` is created and populated by the training pipeline. Generated `.pt` and `.pth` caches are intentionally ignored by Git because they can exceed GitHub's normal single-file limit.

See `../DATA_LICENSE.md` for provenance, license and checksum information.

File: data/processed/device_records.csv (part 80 of 250)
record_id,doi,donor_smiles,acceptor_smiles,pce,homo_d,lumo_d,homo_a,lumo_a,active_layer_thickness,annealing_temp,d_a_ratio,additive_ratio,device_type,etl_canonical,htl_canonical,solvent_canonical,additive_canonical
53841,10.1016/j.apsusc.2024.159930,COC(=O)C(C)(C)c1cc(C)cc(-c2sc3c4sc5cc(/C=C6/C(=O)c7cc(F)cc(c7)C(=O)/C6=C\c6cc(C(C)(C)C(=O)OC)c(-c7cc(C)cc(C(C)(C)C(=O)OC)c7)s6)sc5c4c(C(C)(C)C(=O)OC)ccc2-3)c1,CCCCCCc1ccc(C2(c3ccc(CCCCCC)cc3)c3cc4c(cc3-c3sc5cc(/C=C6/C(=O)c7cc(F)c(F)cc7C6=C(C#N)C#N)sc5c32)C(c2ccc(CCCCCC)cc2)(c2ccc(CCCCCC)cc2)c2c-4sc3cc(/C=C4/C(=O)c5cc(F)c(F)cc5C4=C(C#N)C#N)sc23)cc1,10.13,-5.56,-3.65,-5.82,-4.24,,120.0,1:1,0.5 vol%,inverted,,,,
53851,10.1016/j.apsusc.2025.165613,CCCCCCCCC(CCCCCCCC)n1c2ccccc2c2ccc(-c3ccc(-c4ccc(-c5cccs5)c5nsnc45)s3)cc21,CCCCC(=O)OCC1(c2ccccc2)c2cccc3cccc4cccc5cccc6cccc1c6c-5c-4c-3c2,1.87,-5.5,-3.6,-6.1,-3.7,,,4:1:0.5 (PC70BM:PCDTBT:ZnSe NCs),,conventional,,PEDOT:PSS,chlorobenzene,
53853,10.1016/j.apsusc.2025.165613,CCCCCCCCC(CCCCCCCC)n1c2ccccc2c2ccc(-c3ccc(-c4ccc(-c5cccs5)c5nsnc45)s3)cc21,CCCCC(=O)OCC1(c2ccccc2)c2cccc3cccc4cccc5cccc6cccc1c6c-5c-4c-3c2,1.08,-5.5,-3.6,-6.1,-3.7,,,4:1:0.5 (PC70BM:PCDTBT:ZnSe NCs),,conventional,,PEDOT:PSS,chlorobenzene,"ZnSe/1,8-dAN"
53854,10.1016/j.apsusc.2025.165613,CCCCCCCCC(CCCCCCCC)n1c2ccccc2c2ccc(-c3ccc(-c4ccc(-c5cccs5)c5nsnc45)s3)cc21,CCCCC(=O)OCC1(c2ccccc2)c2cccc3cccc4cccc5cccc6cccc1c6c-5c-4c-3c2,2.25,-5.5,-3.6,-6.1,-3.7,,,4:1:0.5 (PC70BM:PCDTBT:ZnSe NCs),,conventional,,PEDOT:PSS,chlorobenzene,ZnSe/o-PdA
53855,10.1016/j.apsusc.2025.165613,CCCCCCCCC(CCCCCCCC)n1c2ccccc2c2ccc(-c3ccc(-c4ccc(-c5cccs5)c5nsnc45)s3)cc21,CCCCC(=O)OCC1(c2ccccc2)c2cccc3cccc4cccc5cccc6cccc1c6c-5c-4c-3c2,1.27,-5.5,-3.6,-6.1,-3.7,,,4:1:0.5 (PC70BM:PCDTBT:ZnSe NCs),,conventional,,PEDOT:PSS,chlorobenzene,ZnSe/dodSH
53861,10.1016/j.cap.2019.10.024,CCCCC(CC)COC(=O)c1sc2csc(-c3cc4c(-c5ccc(CC(CC)CCCC)s5)c5sccc5c(-c5ccc(CC(CC)CCCC)s5)c4s3)c2c1F,COC(=O)CCCC1(c2ccccc2)C23c4c5ccc6c7cc8c9c%10c(cc%11cc%12c%13c%14c(cc%15c%16ccc-5c2c%16c2c5c%16c%17c(c(c46)c7c9c%17c4c%10c%11c%13c4c%16c%14c%152)C513)C%12)C8,8.04,-5.21,-3.6,-5.9,-3.9,,,,,,ZnO,,,
53862,10.1016/j.cap.2019.10.024,CCCCC(CC)COC(=O)c1sc2csc(-c3cc4c(-c5ccc(CC(CC)CCCC)s5)c5sccc5c(-c5ccc(CC(CC)CCCC)s5)c4s3)c2c1F,COC(=O)CCCC1(c2ccccc2)C23c4c5ccc6c7cc8c9c%10c(cc%11cc%12c%13c%14c(cc%15c%16ccc-5c2c%16c2c5c%16c%17c(c(c46)c7c9c%17c4c%10c%11c%13c4c%16c%14c%152)C513)C%12)C8,8.27,-5.21,-3.6,-5.9,-3.9,,,,,,AZO,,,
53863,10.1016/j.cap.2019.10.024,CCCCC(CC)COC(=O)c1sc2csc(-c3cc4c(-c5ccc(CC(CC)CCCC)s5)c5sccc5c(-c5ccc(CC(CC)CCCC)s5)c4s3)c2c1F,COC(=O)CCCC1(c2ccccc2)C23c4c5ccc6c7cc8c9c%10c(cc%11cc%12c%13c%14c(cc%15c%16ccc-5c2c%16c2c5c%16c%17c(c(c46)c7c9c%17c4c%10c%11c%13c4c%16c%14c%152)C513)C%12)C8,8.34,-5.21,-3.6,-5.9,-3.9,,,,,,AZO,,,
53864,10.1016/j.cap.2019.10.024,CCCCC(CC)COC(=O)c1sc2csc(-c3cc4c(-c5ccc(CC(CC)CCCC)s5)c5sccc5c(-c5ccc(CC(CC)CCCC)s5)c4s3)c2c1F,COC(=O)CCCC1(c2ccccc2)C23c4c5ccc6c7cc8c9c%10c(cc%11cc%12c%13c%14c(cc%15c%16ccc-5c2c%16c2c5c%16c%17c(c(c46)c7c9c%17c4c%10c%11c%13c4c%16c%14c%152)C513)C%12)C8,8.68,-5.21,-3.6,-5.9,-3.9,,,,,,AZO,,,
53865,10.1016/j.cap.2019.10.024,CCCCC(CC)COC(=O)c1sc2csc(-c3cc4c(-c5ccc(CC(CC)CCCC)s5)c5sccc5c(-c5ccc(CC(CC)CCCC)s5)c4s3)c2c1F,COC(=O)CCCC1(c2ccccc2)C23c4c5ccc6c7cc8c9c%10c(cc%11cc%12c%13c%14c(cc%15c%16ccc-5c2c%16c2c5c%16c%17c(c(c46)c7c9c%17c4c%10c%11c%13c4c%16c%14c%152)C513)C%12)C8,8.98,-5.21,-3.6,-5.9,-3.9,,,,,,AZO,,,
53866,10.1016/j.cap.2019.10.024,CCCCC(CC)COC(=O)c1sc2csc(-c3cc4c(-c5ccc(CC(CC)CCCC)s5)c5sccc5c(-c5ccc(CC(CC)CCCC)s5)c4s3)c2c1F,COC(=O)CCCC1(c2ccccc2)C23c4c5ccc6c7cc8c9c%10c(cc%11cc%12c%13c%14c(cc%15c%16ccc-5c2c%16c2c5c%16c%17c(c(c46)c7c9c%17c4c%10c%11c%13c4c%16c%14c%152)C513)C%12)C8,7.08,-5.21,-3.6,-5.9,-3.9,,150.0,1:1.5,3%,,ZO,,,
53867,10.1016/j.cap.2019.11.013,CCCCCCc1ccsc1,CCCCC(=O)OCC1(c2ccccc2)c2cccc3cccc4cccc5cccc6cccc1c6c-5c-4c-3c2,0.52,-5.01,-3.12,-6.1,-3.7,,150.0,1:1,,inverted,TBABr,PEDOT:PSS,chlorobenzene,
53868,10.1016/j.cap.2019.11.013,CCCCCCc1ccsc1,CCCCC(=O)OCC1(c2ccccc2)c2cccc3cccc4cccc5cccc6cccc1c6c-5c-4c-3c2,0.83,-5.01,-3.12,-6.1,-3.7,,150.0,1:1,,inverted,TBABr,PEDOT:PSS,chlorobenzene,
53873,10.1016/j.cap.2020.01.016,CCCCCCc1ccsc1,CCCCC(=O)OCC1(c2ccccc2)c2cccc3cccc4cccc5cccc6cccc1c6c-5c-4c-3c2,2.02,-5.01,-3.12,-6.1,-3.7,,,,,,,,,
53875,10.1016/j.cap.2020.01.016,CCCCCCCCC(CCCCCCCC)n1c2ccccc2c2ccc(-c3ccc(-c4ccc(-c5cccs5)c5nsnc45)s3)cc21,CCCCC(=O)OCC1(c2ccccc2)c2cccc3cccc4cccc5cccc6cccc1c6c-5c-4c-3c2,3.11,-5.5,-3.6,-6.1,-3.7,,,,,,,,,
53877,10.1016/j.cap.2020.03.011,CCCCCCCCCCC(CCCCCCCC)Cc1csc(-c2c(F)c(F)c(-c3cc(CC(CCCCCCCC)CCCCCCCCCC)c(-c4ccc(-c5cccs5)s4)s3)c3nsnc23)c1,COC(=O)CCCC1(c2ccccc2)C23c4c5ccc6c7cc8c9c%10c(cc%11cc%12c%13c%14c(cc%15c%16ccc-5c2c%16c2c5c%16c%17c(c(c46)c7c9c%17c4c%10c%11c%13c4c%16c%14c%152)C513)C%12)C8,4.37,-5.32,-3.7,-5.9,-3.9,100.0,,1:1.2,,,,,,
53878,10.1016/j.cap.2020.03.011,CCCCCCCCCCC(CCCCCCCC)Cc1csc(-c2c(F)c(F)c(-c3cc(CC(CCCCCCCC)CCCCCCCCCC)c(-c4ccc(-c5cccs5)s4)s3)c3nsnc23)c1,COC(=O)CCCC1(c2ccccc2)C23c4c5ccc6c7cc8c9c%10c(cc%11cc%12c%13c%14c(cc%15c%16ccc-5c2c%16c2c5c%16c%17c(c(c46)c7c9c%17c4c%10c%11c%13c4c%16c%14c%152)C513)C%12)C8,5.64,-5.32,-3.7,-5.9,-3.9,100.0,,1:1.2,3 vol%,,,,,DIO
53879,10.1016/j.cap.2020.03.011,CCCCCCCCCCC(CCCCCCCC)Cc1csc(-c2c(F)c(F)c(-c3cc(CC(CCCCCCCC)CCCCCCCCCC)c(-c4ccc(-c5cccs5)s4)s3)c3nsnc23)c1,COC(=O)CCCC1(c2ccccc2)C23c4c5ccc6c7cc8c9c%10c(cc%11cc%12c%13c%14c(cc%15c%16ccc-5c2c%16c2c5c%16c%17c(c(c46)c7c9c%17c4c%10c%11c%13c4c%16c%14c%152)C513)C%12)C8,5.68,-5.32,-3.7,-5.9,-3.9,100.0,,,,,,,,
53880,10.1016/j.cap.2020.03.011,CCCCCCCCCCC(CCCCCCCC)Cc1csc(-c2c(F)c(F)c(-c3cc(CC(CCCCCCCC)CCCCCCCCCC)c(-c4ccc(-c5cccs5)s4)s3)c3nsnc23)c1,COC(=O)CCCC1(c2ccccc2)C23c4c5ccc6c7cc8c9c%10c(cc%11cc%12c%13c%14c(cc%15c%16ccc-5c2c%16c2c5c%16c%17c(c(c46)c7c9c%17c4c%10c%11c%13c4c%16c%14c%152)C513)C%12)C8,7.04,-5.32,-3.7,-5.9,-3.9,100.0,150.0,1:1.2,3 vol%,,TiOx,,,DIO
53881,10.1016/j.cap.2020.03.011,CCCCCCCCCCC(CCCCCCCC)Cc1csc(-c2c(F)c(F)c(-c3cc(CC(CCCCCCCC)CCCCCCCCCC)c(-c4ccc(-c5cccs5)s4)s3)c3nsnc23)c1,COC(=O)CCCC1(c2ccccc2)C23c4c5ccc6c7cc8c9c%10c(cc%11cc%12c%13c%14c(cc%15c%16ccc-5c2c%16c2c5c%16c%17c(c(c46)c7c9c%17c4c%10c%11c%13c4c%16c%14c%152)C513)C%12)C8,7.64,-5.32,-3.7,-5.9,-3.9,100.0,150.0,,,,TiOx,,,
53882,10.1016/j.cap.2020.10.019,CCCCC(CC)COC(=O)c1sc2csc(-c3cc4c(-c5ccc(CC(CC)CCCC)s5)c5sccc5c(-c5ccc(CC(CC)CCCC)s5)c4s3)c2c1F,COC(=O)CCCC1(c2ccccc2)C23c4c5ccc6c7cc8c9c%10c(cc%11cc%12c%13c%14c(cc%15c%16ccc-5c2c%16c2c5c%16c%17c(c(c46)c7c9c%17c4c%10c%11c%13c4c%16c%14c%152)C513)C%12)C8,8.549,-5.21,-3.6,-5.9,-3.9,,100.0,1:1.5,3,,,PEI,,
53883,10.1016/j.cap.2020.10.019,CCCCC(CC)COC(=O)c1sc2csc(-c3cc4c(-c5ccc(CC(CC)CCCC)s5)c5sccc5c(-c5ccc(CC(CC)CCCC)s5)c4s3)c2c1F,COC(=O)CCCC1(c2ccccc2)C23c4c5ccc6c7cc8c9c%10c(cc%11cc%12c%13c%14c(cc%15c%16ccc-5c2c%16c2c5c%16c%17c(c(c46)c7c9c%17c4c%10c%11c%13c4c%16c%14c%152)C513)C%12)C8,8.949,-5.21,-3.6,-5.9,-3.9,,100.0,1:1.5,3,,,CQD doped PEI (1%),,
53884,10.1016/j.cap.2020.10.019,CCCCC(CC)COC(=O)c1sc2csc(-c3cc4c(-c5ccc(CC(CC)CCCC)s5)c5sccc5c(-c5ccc(CC(CC)CCCC)s5)c4s3)c2c1F,COC(=O)CCCC1(c2ccccc2)C23c4c5ccc6c7cc8c9c%10c(cc%11cc%12c%13c%14c(cc%15c%16ccc-5c2c%16c2c5c%16c%17c(c(c46)c7c9c%17c4c%10c%11c%13c4c%16c%14c%152)C513)C%12)C8,9.468,-5.21,-3.6,-5.9,-3.9,,100.0,1:1.5,3,,,CQD doped PEI (2%),,
53885,10.1016/j.cap.2020.10.019,CCCCC(CC)COC(=O)c1sc2csc(-c3cc4c(-c5ccc(CC(CC)CCCC)s5)c5sccc5c(-c5ccc(CC(CC)CCCC)s5)c4s3)c2c1F,COC(=O)CCCC1(c2ccccc2)C23c4c5ccc6c7cc8c9c%10c(cc%11cc%12c%13c%14c(cc%15c%16ccc-5c2c%16c2c5c%16c%17c(c(c46)c7c9c%17c4c%10c%11c%13c4c%16c%14c%152)C513)C%12)C8,9.398,-5.21,-3.6,-5.9,-3.9,,100.0,1:1.5,3,,,CQD doped PEI (5%),,
53886,10.1016/j.cap.2020.10.019,CCCCC(CC)COC(=O)c1sc2csc(-c3cc4c(-c5ccc(CC(CC)CCCC)s5)c5sccc5c(-c5ccc(CC(CC)CCCC)s5)c4s3)c2c1F,COC(=O)CCCC1(c2ccccc2)C23c4c5ccc6c7cc8c9c%10c(cc%11cc%12c%13c%14c(cc%15c%16ccc-5c2c%16c2c5c%16c%17c(c(c46)c7c9c%17c4c%10c%11c%13c4c%16c%14c%152)C513)C%12)C8,9.327,-5.21,-3.6,-5.9,-3.9,,100.0,1:1.5,3,,,CQD doped PEI (10%),,
53887,10.1016/j.cap.2021.10.001,CCCCC(CC)COC(=O)c1sc2csc(-c3cc4c(-c5ccc(CC(CC)CCCC)s5)c5sccc5c(-c5ccc(CC(CC)CCCC)s5)c4s3)c2c1F,COC(=O)CCCC1(c2ccccc2)C23c4c5ccc6c7cc8c9c%10c(cc%11cc%12c%13c%14c(cc%15c%16ccc-5c2c%16c2c5c%16c%17c(c(c46)c7c9c%17c4c%10c%11c%13c4c%16c%14c%152)C513)C%12)C8,8.87,-5.21,-3.6,-5.9,-3.9,,,1:1.7,3 vol%,conventional,,PEDOT:PSS,,
53888,10.1016/j.cap.2021.10.001,CCCCC(CC)COC(=O)c1sc2csc(-c3cc4c(-c5ccc(CC(CC)CCCC)s5)c5sccc5c(-c5ccc(CC(CC)CCCC)s5)c4s3)c2c1F,COC(=O)CCCC1(c2ccccc2)C23c4c5ccc6c7cc8c9c%10c(cc%11cc%12c%13c%14c(cc%15c%16ccc-5c2c%16c2c5c%16c%17c(c(c46)c7c9c%17c4c%10c%11c%13c4c%16c%14c%152)C513)C%12)C8,9.16,-5.21,-3.6,-5.9,-3.9,,,1:1.7,3 vol%,conventional,,PSS,,
53889,10.1016/j.cap.2021.10.001,COC(=O)C(C)(C)c1cc(C)cc(-c2sc3c4sc5cc(/C=C6/C(=O)c7cc(F)cc(c7)C(=O)/C6=C\c6cc(C(C)(C)C(=O)OC)c(-c7cc(C)cc(C(C)(C)C(=O)OC)c7)s6)sc5c4c(C(C)(C)C(=O)OC)ccc2-3)c1,CCCCCCCCCCCc1c(/C=C2\C(=O)c3cc(F)c(F)cc3C2=C(C#N)C#N)sc2c1sc1c3c4nsnc4c4c5sc6c(CCCCCCCCCCC)c(/C=C7\C(=O)c8cc(F)c(F)cc8C7=C(C#N)C#N)sc6c5n(CC(CC)CCCC)c4c3n(CC(CC)CCCC)c21,14.58,-5.56,-3.65,-5.65,-4.09,,,1:1.1,0.5 vol%,conventional,,PEDOT:PSS,,
53890,10.1016/j.cap.2021.10.001,COC(=O)C(C)(C)c1cc(C)cc(-c2sc3c4sc5cc(/C=C6/C(=O)c7cc(F)cc(c7)C(=O)/C6=C\c6cc(C(C)(C)C(=O)OC)c(-c7cc(C)cc(C(C)(C)C(=O)OC)c7)s6)sc5c4c(C(C)(C)C(=O)OC)ccc2-3)c1,CCCCCCCCCCCc1c(/C=C2\C(=O)c3cc(F)c(F)cc3C2=C(C#N)C#N)sc2c1sc1c3c4nsnc4c4c5sc6c(CCCCCCCCCCC)c(/C=C7\C(=O)c8cc(F)c(F)cc8C7=C(C#N)C#N)sc6c5n(CC(CC)CCCC)c4c3n(CC(CC)CCCC)c21,14.82,-5.56,-3.65,-5.65,-4.09,,,1:1.1,0.5 vol%,conventional,,PSS,,
53892,10.1016/j.cap.2025.10.003,CCCCCCc1cc(C)sc1C,CCCCC(=O)OCC1(c2ccccc2)c2cccc3cccc4cccc5cccc6cccc1c6c-5c-4c-3c2,2.37,-5.01,-3.12,-6.1,-3.7,,130.0,1:1,,conventional,Ca,PEDOT:PSS,o-DCB,
53893,10.1016/j.cap.2025.10.003,CCCCCCc1cc(C)sc1C,CCCCC(=O)OCC1(c2ccccc2)c2cccc3cccc4cccc5cccc6cccc1c6c-5c-4c-3c2,1.86,-5.01,-3.12,-6.1,-3.7,,130.0,1:1,,conventional,Ca,PEDOT:PSS,o-DCB,
53894,10.1016/j.cap.2025.10.003,CCCCCCc1cc(C)sc1C,CCCCC(=O)OCC1(c2ccccc2)c2cccc3cccc4cccc5cccc6cccc1c6c-5c-4c-3c2,2.01,-5.01,-3.12,-6.1,-3.7,,130.0,1:1,,conventional,Ca,PEDOT:PSS,o-DCB,
53895,10.1016/j.cap.2025.10.003,CCCCCCc1cc(C)sc1C,CCCCC(=O)OCC1(c2ccccc2)c2cccc3cccc4cccc5cccc6cccc1c6c-5c-4c-3c2,2.17,-5.01,-3.12,-6.1,-3.7,,130.0,1:1,,conventional,Ca,PEDOT:PSS,o-DCB,
53896,10.1016/j.cap.2025.10.003,CCCCCCc1cc(C)sc1C,CCCCC(=O)OCC1(c2ccccc2)c2cccc3cccc4cccc5cccc6cccc1c6c-5c-4c-3c2,1.95,-5.01,-3.12,-6.1,-3.7,,130.0,1:1,,conventional,Ca,PEDOT:PSS,o-DCB,
53897,10.1016/j.cap.2025.10.003,CCCCCCc1cc(C)sc1C,CCCCC(=O)OCC1(c2ccccc2)c2cccc3cccc4cccc5cccc6cccc1c6c-5c-4c-3c2,1.67,-5.01,-3.12,-6.1,-3.7,,,1:1,,,,,,
53898,10.1016/j.cap.2025.10.003,CCCCCCc1cc(C)sc1C,CCCCC(=O)OCC1(c2ccccc2)c2cccc3cccc4cccc5cccc6cccc1c6c-5c-4c-3c2,1.69,-5.01,-3.12,-6.1,-3.7,,,1:1,,,,,,
53899,10.1016/j.cap.2025.10.003,CCCCCCc1cc(C)sc1C,CCCCC(=O)OCC1(c2ccccc2)c2cccc3cccc4cccc5cccc6cccc1c6c-5c-4c-3c2,2.63,-5.01,-3.12,-6.1,-3.7,,,1:1,,,,,,
53900,10.1016/j.cap.2025.10.003,CCCCCCc1cc(C)sc1C,CCCCC(=O)OCC1(c2ccccc2)c2cccc3cccc4cccc5cccc6cccc1c6c-5c-4c-3c2,3.63,-5.01,-3.12,-6.1,-3.7,,,1:1,,,,,,
53912,10.1016/j.carbon.2022.11.017,CCCCCCc1ccsc1,CCCCC(=O)OCC1(c2ccccc2)C2=CC=Cc3cccc4cccc5ccc6ccccc7cccc1c7c6c5c-4c3C2,1.14,-5.01,-3.12,-6.1,-3.9,90.0,120.0,1:0.8,,inverted,ZnO,MoO3,chlorobenzene,
53913,10.1016/j.carbon.2022.11.017,CCCCCCc1ccsc1,CCCCC(=O)OCC1(c2ccccc2)C2=CC=Cc3cccc4cccc5ccc6ccccc7cccc1c7c6c5c-4c3C2,1.06,-5.01,-3.12,-6.1,-3.9,90.0,120.0,1:0.8,,inverted,ZnO,MoO3,chlorobenzene,
53914,10.1016/j.carbon.2022.11.017,CCCCCCc1ccsc1,CCCCC(=O)OCC1(c2ccccc2)C2=CC=Cc3cccc4cccc5ccc6ccccc7cccc1c7c6c5c-4c3C2,1.04,-5.01,-3.12,-6.1,-3.9,90.0,120.0,1:0.8,,inverted,ZnO,MoO3,chlorobenzene,
53915,10.1016/j.carbon.2022.11.017,CCCCCCc1ccsc1,CCCCC(=O)OCC1(c2ccccc2)C2=CC=Cc3cccc4cccc5ccc6ccccc7cccc1c7c6c5c-4c3C2,1.58,-5.01,-3.12,-6.1,-3.9,90.0,120.0,1:0.8,,inverted,ZnO,MoO3,chlorobenzene,
53916,10.1016/j.carbon.2022.11.017,COC(=O)C(C)(C)c1cc(C)cc(-c2sc3c4sc5cc(/C=C6/C(=O)c7cc(F)cc(c7)C(=O)/C6=C\c6cc(C(C)(C)C(=O)OC)c(-c7cc(C)cc(C(C)(C)C(=O)OC)c7)s6)sc5c4c(C(C)(C)C(=O)OC)ccc2-3)c1,CCCCCCCCCCCc1c(/C=C2\C(=O)c3cc(F)c(F)cc3C2=C(C#N)C#N)sc2c1sc1c3c4nsnc4c4c5sc6c(CCCCCCCCCCC)c(/C=C7\C(=O)c8cc(F)c(F)cc8C7=C(C#N)C#N)sc6c5n(CC(CC)CCCC)c4c3n(CC(CC)CCCC)c21,4.94,-5.56,-3.65,-5.65,-4.09,,,1:1.2,0.5 vol%,inverted,ZnO,MoO3,chloroform,CN
53917,10.1016/j.carbon.2022.11.017,COC(=O)C(C)(C)c1cc(C)cc(-c2sc3c4sc5cc(/C=C6/C(=O)c7cc(F)cc(c7)C(=O)/C6=C\c6cc(C(C)(C)C(=O)OC)c(-c7cc(C)cc(C(C)(C)C(=O)OC)c7)s6)sc5c4c(C(C)(C)C(=O)OC)ccc2-3)c1,CCCCCCCCCCCc1c(/C=C2\C(=O)c3cc(F)c(F)cc3C2=C(C#N)C#N)sc2c1sc1c3c4nsnc4c4c5sc6c(CCCCCCCCCCC)c(/C=C7\C(=O)c8cc(F)c(F)cc8C7=C(C#N)C#N)sc6c5n(CC(CC)CCCC)c4c3n(CC(CC)CCCC)c21,7.86,-5.56,-3.65,-5.65,-4.09,,,1:1.2,0.5 vol%,inverted,ZnO,MoO3,chloroform,CN
53918,10.1016/j.carbon.2022.11.017,CCCCCCc1ccsc1,CCCCC(=O)OCC1(c2ccccc2)C2=CC=Cc3cccc4cccc5ccc6ccccc7cccc1c7c6c5c-4c3C2,1.27,-5.01,-3.12,-6.1,-3.9,90.0,120.0,1:0.8,,inverted,ZnO,MoO3,chlorobenzene,
53923,10.1016/j.cclet.2019.05.023,CCCCC(CC)COC(=O)c1sc2csc(-c3cc4c(-c5ccc(CC(CC)CCCC)s5)c5sccc5c(-c5ccc(CC(CC)CCCC)s5)c4s3)c2c1F,COC(=O)CCCC1(c2ccccc2)C23c4c5ccc6c7cc8c9c%10c(cc%11cc%12c%13c%14c(cc%15c%16ccc-5c2c%16c2c5c%16c%17c(c(c46)c7c9c%17c4c%10c%11c%13c4c%16c%14c%152)C513)C%12)C8,8.13,-5.21,-3.6,-5.9,-3.9,,,,,inverted,ZnO,,,
53924,10.1016/j.cclet.2019.05.023,CCCCC(CC)COC(=O)c1sc2csc(-c3cc4c(-c5ccc(CC(CC)CCCC)s5)c5sccc5c(-c5ccc(CC(CC)CCCC)s5)c4s3)c2c1F,COC(=O)CCCC1(c2ccccc2)C23c4c5ccc6c7cc8c9c%10c(cc%11cc%12c%13c%14c(cc%15c%16ccc-5c2c%16c2c5c%16c%17c(c(c46)c7c9c%17c4c%10c%11c%13c4c%16c%14c%152)C513)C%12)C8,8.62,-5.21,-3.6,-5.9,-3.9,,,,,inverted,ZnO/C60-4TPB,,,
53925,10.1016/j.cclet.2019.05.023,CCCCC(CC)COC(=O)c1sc2csc(-c3cc4c(-c5ccc(CC(CC)CCCC)s5)c5sccc5c(-c5ccc(CC(CC)CCCC)s5)c4s3)c2c1F,COC(=O)CCCC1(c2ccccc2)C23c4c5ccc6c7cc8c9c%10c(cc%11cc%12c%13c%14c(cc%15c%16ccc-5c2c%16c2c5c%16c%17c(c(c46)c7c9c%17c4c%10c%11c%13c4c%16c%14c%152)C513)C%12)C8,8.83,-5.21,-3.6,-5.9,-3.9,,,,,inverted,ZnO/C60-2HMTPB,,,
53926,10.1016/j.cclet.2019.05.023,CCCCC(CC)COC(=O)c1sc2csc(-c3cc4c(-c5ccc(CC(CC)CCCC)s5)c5sccc5c(-c5ccc(CC(CC)CCCC)s5)c4s3)c2c1F,COC(=O)CCCC1(c2ccccc2)C23c4c5ccc6c7cc8c9c%10c(cc%11cc%12c%13c%14c(cc%15c%16ccc-5c2c%16c2c5c%16c%17c(c(c46)c7c9c%17c4c%10c%11c%13c4c%16c%14c%152)C513)C%12)C8,9.0,-5.21,-3.6,-5.9,-3.9,,,,,inverted,ZnO/C60-2EHTPB,,,
53934,10.1016/j.cclet.2020.03.036,CCCCC(CC)Cc1ccc(-c2c3cc(-c4ccc(-c5sc(-c6cccs6)c6c5C(=O)c5c(CC(CC)CCCC)sc(CC(CC)CCCC)c5C6=O)s4)sc3c(-c3ccc(CC(CC)CCCC)s3)c3ccsc23)s1,CCCCC(=O)OCC1(c2ccccc2)c2cccc3cccc4cccc5cccc6cccc1c6c-5c-4c-3c2,6.27,-5.33,-3.48,-6.1,-3.7,,,,,,,,,
53935,10.1016/j.cclet.2020.03.036,CCCCC(CC)Cc1ccc(-c2c3cc(-c4ccc(-c5sc(-c6cccs6)c6c5C(=O)c5c(CC(CC)CCCC)sc(CC(CC)CCCC)c5C6=O)s4)sc3c(-c3ccc(CC(CC)CCCC)s3)c3ccsc23)s1,CCCCC(=O)OCC1(c2ccccc2)c2cccc3cccc4cccc5cccc6cccc1c6c-5c-4c-3c2,6.68,-5.33,-3.48,-6.1,-3.7,,,,1.0 vol%,,,,,
53936,10.1016/j.cclet.2020.03.036,CCCCC(CC)Cc1ccc(-c2c3cc(-c4ccc(-c5sc(-c6cccs6)c6c5C(=O)c5c(CC(CC)CCCC)sc(CC(CC)CCCC)c5C6=O)s4)sc3c(-c3ccc(CC(CC)CCCC)s3)c3ccsc23)s1,CCCCC(=O)OCC1(c2ccccc2)c2cccc3cccc4cccc5cccc6cccc1c6c-5c-4c-3c2,7.27,-5.33,-3.48,-6.1,-3.7,,,,,,,,,
53937,10.1016/j.cclet.2020.03.036,CCCCC(CC)Cc1ccc(-c2c3cc(-c4ccc(-c5sc(-c6cccs6)c6c5C(=O)c5c(CC(CC)CCCC)sc(CC(CC)CCCC)c5C6=O)s4)sc3c(-c3ccc(CC(CC)CCCC)s3)c3ccsc23)s1,CCCCC(=O)OCC1(c2ccccc2)c2cccc3cccc4cccc5cccc6cccc1c6c-5c-4c-3c2,7.75,-5.33,-3.48,-6.1,-3.7,,,,0.8 wt%; 1.0 vol%,,,,,
53938,10.1016/j.cclet.2020.03.036,CCCCC(CC)Cc1ccc(-c2c3cc(-c4ccc(-c5sc(-c6cccs6)c6c5C(=O)c5c(CC(CC)CCCC)sc(CC(CC)CCCC)c5C6=O)s4)sc3c(-c3ccc(CC(CC)CCCC)s3)c3ccsc23)s1,CCCCC(=O)OCC1(c2ccccc2)c2cccc3cccc4cccc5cccc6cccc1c6c-5c-4c-3c2,7.35,-5.33,-3.48,-6.1,-3.7,,,,,,,,,
53939,10.1016/j.cclet.2020.03.036,CCCCC(CC)Cc1ccc(-c2c3cc(-c4ccc(-c5sc(-c6cccs6)c6c5C(=O)c5c(CC(CC)CCCC)sc(CC(CC)CCCC)c5C6=O)s4)sc3c(-c3ccc(CC(CC)CCCC)s3)c3ccsc23)s1,CCCCC(=O)OCC1(c2ccccc2)c2cccc3cccc4cccc5cccc6cccc1c6c-5c-4c-3c2,8.06,-5.33,-3.48,-6.1,-3.7,,,,1.25 wt%; 1.0 vol%,,,,,
53940,10.1016/j.cclet.2020.03.036,CCCCC(CC)Cc1ccc(-c2c3cc(-c4ccc(-c5sc(-c6cccs6)c6c5C(=O)c5c(CC(CC)CCCC)sc(CC(CC)CCCC)c5C6=O)s4)sc3c(-c3ccc(CC(CC)CCCC)s3)c3ccsc23)s1,CCCCC(=O)OCC1(c2ccccc2)c2cccc3cccc4cccc5cccc6cccc1c6c-5c-4c-3c2,7.21,-5.33,-3.48,-6.1,-3.7,,,,,,,,,
53941,10.1016/j.cclet.2020.03.036,CCCCC(CC)Cc1ccc(-c2c3cc(-c4ccc(-c5sc(-c6cccs6)c6c5C(=O)c5c(CC(CC)CCCC)sc(CC(CC)CCCC)c5C6=O)s4)sc3c(-c3ccc(CC(CC)CCCC)s3)c3ccsc23)s1,CCCCC(=O)OCC1(c2ccccc2)c2cccc3cccc4cccc5cccc6cccc1c6c-5c-4c-3c2,7.51,-5.33,-3.48,-6.1,-3.7,,,,1.7 wt%; 1.0 vol%,,,,,
53942,10.1016/j.cclet.2020.09.032,CCCCCCCCOc1cc(-c2nc3c(-c4cccs4)c(F)c(F)c(-c4ccc(-c5cc6c(-c7ccc(CC(CC)CCCC)s7)c7sccc7c(-c7ccc(CC(CC)CCCC)s7)c6s5)s4)c3nc2-c2ccc(F)c(OCCCCCCCC)c2)ccc1F,COC(=O)CCCC1(c2ccccc2)C23c4c5ccc6c7cc8c9c%10c(cc%11cc%12c%13c%14c(cc%15c%16ccc-5c2c%16c2c5c%16c%17c(c(c46)c7c9c%17c4c%10c%11c%13c4c%16c%14c%152)C513)C%12)C8,7.59,-5.36,-3.63,-5.9,-3.9,,,1:1.5,,,,,,
53967,10.1016/j.cclet.2022.04.034,COC(=O)C(C)(C)c1cc(C)cc(-c2sc3c4sc5cc(/C=C6/C(=O)c7cc(F)cc(c7)C(=O)/C6=C\c6cc(C(C)(C)C(=O)OC)c(-c7cc(C)cc(C(C)(C)C(=O)OC)c7)s6)sc5c4c(C(C)(C)C(=O)OC)ccc2-3)c1,CCCCCCCCCCCc1c(/C=C2\C(=O)c3cc(F)c(F)cc3C2=C(C#N)C#N)sc2c1sc1c3c4nsnc4c4c5sc6c(CCCCCCCCCCC)c(/C=C7\C(=O)c8cc(F)c(F)cc8C7=C(C#N)C#N)sc6c5n(CC(CC)CCCC)c4c3n(CC(CC)CCCC)c21,16.4,-5.56,-3.65,-5.65,-4.09,,,,,,,,,
53978,10.1016/j.cclet.2023.108438,CCCCC(CC)COc1c2sc3c4sc(/C=C5\C(=O)c6ccccc6C5=C(C#N)C#N)cc4n(CC(CC)CCCC)c3c2c(OCC(CC)CCCC)c2sc3c4sc(/C=C5\C(=O)c6ccccc6C5=C(C#N)C#N)cc4n(CC(CC)CCCC)c3c12,COC(=O)CCCC1(c2ccccc2)C23c4c5ccc6c7cc8c9c%10c(cc%11cc%12c%13c%14c(cc%15c%16ccc-5c2c%16c2c5c%16c%17c(c(c46)c7c9c%17c4c%10c%11c%13c4c%16c%14c%152)C513)C%12)C8,1.8,-5.48,-3.8,-5.9,-3.9,,,,,,,,,
53981,10.1016/j.cclet.2023.108438,CCCCCCCCC(CCCC)COc1c2sc3c4sc(/C=C5\C(=O)c6cc(F)c(F)cc6C5=C(C#N)C#N)cc4n(CC(CC)CCCC)c3c2c(OCC(CCCC)CCCCCCCC)c2sc3c4sc(/C=C5\C(=O)c6cc(F)c(F)cc6C5=C(C#N)C#N)cc4n(CC(CC)CCCC)c3c12,COC(=O)CCCC1(c2ccccc2)C23c4c5ccc6c7cc8c9c%10c(cc%11cc%12c%13c%14c(cc%15c%16ccc-5c2c%16c2c5c%16c%17c(c(c46)c7c9c%17c4c%10c%11c%13c4c%16c%14c%152)C513)C%12)C8,2.83,,,-5.9,-3.9,,180.0,,,,,,,
53983,10.1016/j.cclet.2023.108438,CCCCCCCCC(CCCCCC)Cn1c2cc(/C=C3\C(=O)c4cc(Cl)c(Cl)cc4C3=C(C#N)C#N)sc2c2sc3c(OCC(CC)CCCC)c4c(sc5c6sc(/C=C7\C(=O)c8cc(Cl)c(Cl)cc8C7=C(C#N)C#N)cc6n(CC(CCCCCC)CCCCCCCC)c54)c(OCC(CC)CCCC)c3c21,c12c3c4c5c1c1c6c7c2c2c8c3c3c9c4c4c%10c5c5c1c1c6c6c%11c%12c%13c%14c%15c%16c%17c%14c%14c%18c%13c%11c1c1c5c%10c5c(c%14c%10c%17c%11c%13c%16c%14c%16c%15c%12c%12c%16c(c2c7c%126)c2c8c3c(c%13c%142)c2c9c4c5c%10c%112)c%181,4.13,,,,,,,,,,,,,
53984,10.1016/j.cclet.2023.108438,CCCCCCCCC(CCCCCC)Cn1c2cc(/C=C3\C(=O)c4cc(Br)c(Br)cc4C3=C(C#N)C#N)sc2c2sc3c(OCC(CC)CCCC)c4c(sc5c6sc(/C=C7\C(=O)c8cc(Br)c(Br)cc8C7=C(C#N)C#N)cc6n(CC(CCCCCC)CCCCCCCC)c54)c(OCC(CC)CCCC)c3c21,COC(=O)CCCC1(c2ccccc2)C23c4c5ccc6c7cc8c9c%10c(cc%11cc%12c%13c%14c(cc%15c%16ccc-5c2c%16c2c5c%16c%17c(c(c46)c7c9c%17c4c%10c%11c%13c4c%16c%14c%152)C513)C%12)C8,4.57,,,-5.9,-3.9,,,,,,,,,
53985,10.1016/j.cclet.2023.108438,CCCCCCC(CCCC)Cn1c2cc(/C=C3\C(=O)c4cc(F)c(F)cc4C3=C(C#N)C#N)sc2c2oc3c(OCC(CC)CCCC)c4c(oc5c6sc(/C=C7\C(=O)c8cc(F)c(F)cc8C7=C(C#N)C#N)cc6n(CC(CCCC)CCCCCC)c54)c(OCC(CC)CCCC)c3c21,COC(=O)CCCC1(c2ccccc2)C23c4c5ccc6c7cc8c9c%10c(cc%11cc%12c%13c%14c(cc%15c%16ccc-5c2c%16c2c5c%16c%17c(c(c46)c7c9c%17c4c%10c%11c%13c4c%16c%14c%152)C513)C%12)C8,6.7,-5.49,-3.91,-5.9,-3.9,,,,,,,,,
53993,10.1016/j.cclet.2023.108802,COC(=O)C(C)(C)c1cc(C)cc(-c2sc3c4sc5cc(/C=C6/C(=O)c7cc(F)cc(c7)C(=O)/C6=C\c6cc(C(C)(C)C(=O)OC)c(-c7cc(C)cc(C(C)(C)C(=O)OC)c7)s6)sc5c4c(C(C)(C)C(=O)OC)ccc2-3)c1,CCCCCCCCCCCc1c(/C=C2\C(=O)c3cc(F)c(F)cc3C2=C(C#N)C#N)sc2c1sc1c3c4nsnc4c4c5sc6c(CCCCCCCCCCC)c(/C=C7\C(=O)c8cc(F)c(F)cc8C7=C(C#N)C#N)sc6c5n(CC(CC)CCCC)c4c3n(CC(CC)CCCC)c21,15.05,-5.56,-3.65,-5.65,-4.09,,,1:1.2,,,,,,
53994,10.1016/j.cclet.2023.108802,COC(=O)C(C)(C)c1cc(C)cc(-c2sc3c4sc5cc(/C=C6/C(=O)c7cc(F)cc(c7)C(=O)/C6=C\c6cc(C(C)(C)C(=O)OC)c(-c7cc(C)cc(C(C)(C)C(=O)OC)c7)s6)sc5c4c(C(C)(C)C(=O)OC)ccc2-3)c1,CCCCCCCCCc1c(C=C2C(=O)c3cc(Cl)c(Cl)cc3C2=C(C#N)C#N)sc2c1sc1c3c4nsnc4c4c5sc6c(CCCCCCCCC)c(C=C7C(=O)c8cc(Cl)c(Cl)cc8C7=C(C#N)C#N)sc6c5n(CC(CCCC)CCCCCC)c4c3n(CC(CCCC)CCCCCC)c21,17.43,-5.56,-3.65,-5.68,-3.9,,,1:1.2,,,,,,
53995,10.1016/j.cclet.2023.108802,COC(=O)C(C)(C)c1cc(C)cc(-c2sc3c4sc5cc(/C=C6/C(=O)c7cc(F)cc(c7)C(=O)/C6=C\c6cc(C(C)(C)C(=O)OC)c(-c7cc(C)cc(C(C)(C)C(=O)OC)c7)s6)sc5c4c(C(C)(C)C(=O)OC)ccc2-3)c1,CCCCCCCCCCCc1c(/C=C2\C(=O)c3cc(F)c(F)cc3C2=C(C#N)C#N)sc2c1sc1c3c4nsnc4c4c5sc6c(CCCCCCCCCCC)c(/C=C7\C(=O)c8cc(F)c(F)cc8C7=C(C#N)C#N)sc6c5n(CC(CC)CCCC)c4c3n(CC(CC)CCCC)c21,16.52,-5.56,-3.65,-5.65,-4.09,,,1:1.2,,,,,,
53996,10.1016/j.cclet.2023.108802,COC(=O)C(C)(C)c1cc(C)cc(-c2sc3c4sc5cc(/C=C6/C(=O)c7cc(F)cc(c7)C(=O)/C6=C\c6cc(C(C)(C)C(=O)OC)c(-c7cc(C)cc(C(C)(C)C(=O)OC)c7)s6)sc5c4c(C(C)(C)C(=O)OC)ccc2-3)c1,CCCCCCCCCCCc1c(/C=C2\C(=O)c3cc(F)c(F)cc3C2=C(C#N)C#N)sc2c1sc1c3c4nsnc4c4c5sc6c(CCCCCCCCCCC)c(/C=C7\C(=O)c8cc(F)c(F)cc8C7=C(C#N)C#N)sc6c5n(CC(CC)CCCC)c4c3n(CC(CC)CCCC)c21,16.08,-5.56,-3.65,-5.65,-4.09,,,1:1.2,,,,,,
53997,10.1016/j.cclet.2023.108802,COC(=O)C(C)(C)c1cc(C)cc(-c2sc3c4sc5cc(/C=C6/C(=O)c7cc(F)cc(c7)C(=O)/C6=C\c6cc(C(C)(C)C(=O)OC)c(-c7cc(C)cc(C(C)(C)C(=O)OC)c7)s6)sc5c4c(C(C)(C)C(=O)OC)ccc2-3)c1,CCCCCCCCCc1c(C=C2C(=O)c3cc(Cl)c(Cl)cc3C2=C(C#N)C#N)sc2c1sc1c3c4nsnc4c4c5sc6c(CCCCCCCCC)c(C=C7C(=O)c8cc(Cl)c(Cl)cc8C7=C(C#N)C#N)sc6c5n(CC(CCCC)CCCCCC)c4c3n(CC(CCCC)CCCCCC)c21,17.38,-5.56,-3.65,-5.68,-3.9,,,1:1.2,,,,,,
53998,10.1016/j.cclet.2023.108802,COC(=O)C(C)(C)c1cc(C)cc(-c2sc3c4sc5cc(/C=C6/C(=O)c7cc(F)cc(c7)C(=O)/C6=C\c6cc(C(C)(C)C(=O)OC)c(-c7cc(C)cc(C(C)(C)C(=O)OC)c7)s6)sc5c4c(C(C)(C)C(=O)OC)ccc2-3)c1,CCCCCCCCCc1c(C=C2C(=O)c3cc(Cl)c(Cl)cc3C2=C(C#N)C#N)sc2c1sc1c3c4nsnc4c4c5sc6c(CCCCCCCCC)c(C=C7C(=O)c8cc(Cl)c(Cl)cc8C7=C(C#N)C#N)sc6c5n(CC(CCCC)CCCCCC)c4c3n(CC(CCCC)CCCCCC)c21,17.6,-5.56,-3.65,-5.68,-3.9,,,1:1.2,,,,,,
53999,10.1016/j.cclet.2023.108802,COC(=O)C(C)(C)c1cc(C)cc(-c2sc3c4sc5cc(/C=C6/C(=O)c7cc(F)cc(c7)C(=O)/C6=C\c6cc(C(C)(C)C(=O)OC)c(-c7cc(C)cc(C(C)(C)C(=O)OC)c7)s6)sc5c4c(C(C)(C)C(=O)OC)ccc2-3)c1,CCCCCCC(CCCC)Cc1c(/C=C2\C(=O)c3cc(F)c(F)cc3C2=C(C#N)C#N)sc2c1SC1c3c(c4c(c5nsnc35)c3sc5c(CC(CCCC)CCCCCC)c(/C=C6\C(=O)c7cc(F)c(F)cc7C6=C(C#N)C#N)sc5c3n4CC(CC)CCCC)N(CC(CC)CCCC)C21,18.2,-5.56,-3.65,-5.68,-3.9,,,1:1.2,,,,,,
54000,10.1016/j.cclet.2023.108802,COC(=O)C(C)(C)c1cc(C)cc(-c2sc3c4sc5cc(/C=C6/C(=O)c7cc(F)cc(c7)C(=O)/C6=C\c6cc(C(C)(C)C(=O)OC)c(-c7cc(C)cc(C(C)(C)C(=O)OC)c7)s6)sc5c4c(C(C)(C)C(=O)OC)ccc2-3)c1,CCCCCCC(CCCC)Cc1c(/C=C2\C(=O)c3cc(F)c(F)cc3C2=C(C#N)C#N)sc2c1SC1c3c(c4c(c5nsnc35)c3sc5c(CC(CCCC)CCCCCC)c(/C=C6\C(=O)c7cc(F)c(F)cc7C6=C(C#N)C#N)sc5c3n4CC(CC)CCCC)N(CC(CC)CCCC)C21,18.29,-5.56,-3.65,-5.68,-3.9,,,1:1.2,,,,,,
54001,10.1016/j.cclet.2023.108802,COC(=O)C(C)(C)c1cc(C)cc(-c2sc3c4sc5cc(/C=C6/C(=O)c7cc(F)cc(c7)C(=O)/C6=C\c6cc(C(C)(C)C(=O)OC)c(-c7cc(C)cc(C(C)(C)C(=O)OC)c7)s6)sc5c4c(C(C)(C)C(=O)OC)ccc2-3)c1,CCCCCCCCCCCc1c(/C=C2\C(=O)c3cc(F)c(F)cc3C2=C(C#N)C#N)sc2c1sc1c3c4nsnc4c4c5sc6c(CCCCCCCCCCC)c(/C=C7\C(=O)c8cc(F)c(F)cc8C7=C(C#N)C#N)sc6c5n(CC(CC)CCCC)c4c3n(CC(CC)CCCC)c21,16.21,-5.56,-3.65,-5.65,-4.09,,,1:1.2,,,,,,
54002,10.1016/j.cclet.2023.108802,COC(=O)C(C)(C)c1cc(C)cc(-c2sc3c4sc5cc(/C=C6/C(=O)c7cc(F)cc(c7)C(=O)/C6=C\c6cc(C(C)(C)C(=O)OC)c(-c7cc(C)cc(C(C)(C)C(=O)OC)c7)s6)sc5c4c(C(C)(C)C(=O)OC)ccc2-3)c1,CCCCCCCCCCCc1c(/C=C2\C(=O)c3cc(F)c(F)cc3C2=C(C#N)C#N)sc2c1sc1c3c4nsnc4c4c5sc6c(CCCCCCCCCCC)c(/C=C7\C(=O)c8cc(F)c(F)cc8C7=C(C#N)C#N)sc6c5n(CC(CC)CCCC)c4c3n(CC(CC)CCCC)c21,16.26,-5.56,-3.65,-5.65,-4.09,,,1:1.2,,,,,,
54003,10.1016/j.cclet.2023.108802,COC(=O)C(C)(C)c1cc(C)cc(-c2sc3c4sc5cc(/C=C6/C(=O)c7cc(F)cc(c7)C(=O)/C6=C\c6cc(C(C)(C)C(=O)OC)c(-c7cc(C)cc(C(C)(C)C(=O)OC)c7)s6)sc5c4c(C(C)(C)C(=O)OC)ccc2-3)c1,CCCCCCCCCCCc1c(/C=C2\C(=O)c3cc(F)c(F)cc3C2=C(C#N)C#N)sc2c1sc1c3c4nsnc4c4c5sc6c(CCCCCCCCCCC)c(/C=C7\C(=O)c8cc(F)c(F)cc8C7=C(C#N)C#N)sc6c5n(CC(CC)CCCC)c4c3n(CC(CC)CCCC)c21,15.8,-5.56,-3.65,-5.65,-4.09,,,1:1.2,,,,,,
54004,10.1016/j.cclet.2023.108802,COC(=O)C(C)(C)c1cc(C)cc(-c2sc3c4sc5cc(/C=C6/C(=O)c7cc(F)cc(c7)C(=O)/C6=C\c6cc(C(C)(C)C(=O)OC)c(-c7cc(C)cc(C(C)(C)C(=O)OC)c7)s6)sc5c4c(C(C)(C)C(=O)OC)ccc2-3)c1,CCCCCCCCCCCc1c(/C=C2\C(=O)c3cc(F)c(F)cc3C2=C(C#N)C#N)sc2c1sc1c3c4nsnc4c4c5sc6c(CCCCCCCCCCC)c(/C=C7\C(=O)c8cc(F)c(F)cc8C7=C(C#N)C#N)sc6c5n(CC(CC)CCCC)c4c3n(CC(CC)CCCC)c21,15.51,-5.56,-3.65,-5.65,-4.09,,,1:1.2,,,,,,
54005,10.1016/j.cclet.2023.108802,COC(=O)C(C)(C)c1cc(C)cc(-c2sc3c4sc5cc(/C=C6/C(=O)c7cc(F)cc(c7)C(=O)/C6=C\c6cc(C(C)(C)C(=O)OC)c(-c7cc(C)cc(C(C)(C)C(=O)OC)c7)s6)sc5c4c(C(C)(C)C(=O)OC)ccc2-3)c1,CCCCCCCCCCCc1c(/C=C2\C(=O)c3cc(F)c(F)cc3C2=C(C#N)C#N)sc2c1sc1c3c4nsnc4c4c5sc6c(CCCCCCCCCCC)c(/C=C7\C(=O)c8cc(F)c(F)cc8C7=C(C#N)C#N)sc6c5n(CC(CC)CCCC)c4c3n(CC(CC)CCCC)c21,16.62,-5.56,-3.65,-5.65,-4.09,,,1:1.2,,,,,,
54006,10.1016/j.cclet.2023.108802,COC(=O)C(C)(C)c1cc(C)cc(-c2sc3c4sc5cc(/C=C6/C(=O)c7cc(F)cc(c7)C(=O)/C6=C\c6cc(C(C)(C)C(=O)OC)c(-c7cc(C)cc(C(C)(C)C(=O)OC)c7)s6)sc5c4c(C(C)(C)C(=O)OC)ccc2-3)c1,CCCCCCCCCCCc1c(/C=C2\C(=O)c3cc(Cl)c(Cl)cc3C2=C(C#N)C#N)sc2c1Cc1c-2n(CC(CCCC)CCCCCC)c2c1c1nsnc1c1c3c(n(CC(CCCC)CCCCCC)c12)-c1sc(/C=C2\C(=O)c4cc(Cl)c(Cl)cc4C2=C(C#N)C#N)c(CCCCCCCCCCC)c1C3,16.13,-5.56,-3.65,-5.62,-4.05,,,1:1.2,,,,,,
54007,10.1016/j.cclet.2023.108802,COC(=O)C(C)(C)c1cc(C)cc(-c2sc3c4sc5cc(/C=C6/C(=O)c7cc(F)cc(c7)C(=O)/C6=C\c6cc(C(C)(C)C(=O)OC)c(-c7cc(C)cc(C(C)(C)C(=O)OC)c7)s6)sc5c4c(C(C)(C)C(=O)OC)ccc2-3)c1,CCCCCCCCCCCc1c(/C=C2\C(=O)c3cc(F)c(F)cc3C2=C(C#N)C#N)sc2c1sc1c3c4nsnc4c4c5sc6c(CCCCCCCCCCC)c(/C=C7\C(=O)c8cc(F)c(F)cc8C7=C(C#N)C#N)sc6c5n(CC(CC)CCCC)c4c3n(CC(CC)CCCC)c21,15.84,-5.56,-3.65,-5.65,-4.09,,,1:1.2,,,,,,
54021,10.1016/j.cclet.2024.110083,COC(=O)C(C)(C)c1cc(C)cc(-c2sc3c4sc5cc(/C=C6/C(=O)c7cc(F)cc(c7)C(=O)/C6=C\c6cc(C(C)(C)C(=O)OC)c(-c7cc(C)cc(C(C)(C)C(=O)OC)c7)s6)sc5c4c(C(C)(C)C(=O)OC)ccc2-3)c1,CCCCCCCCCc1c(C=C2C(=O)c3cc(Cl)c(Cl)cc3C2=C(C#N)C#N)sc2c1sc1c3c4nsnc4c4c5sc6c(CCCCCCCCC)c(C=C7C(=O)c8cc(Cl)c(Cl)cc8C7=C(C#N)C#N)sc6c5n(CC(CCCC)CCCCCC)c4c3n(CC(CCCC)CCCCCC)c21,16.41,-5.56,-3.65,-5.68,-3.9,,,,,,,,,
54022,10.1016/j.cclet.2024.110083,COC(=O)C(C)(C)c1cc(C)cc(-c2sc3c4sc5cc(/C=C6/C(=O)c7cc(F)cc(c7)C(=O)/C6=C\c6cc(C(C)(C)C(=O)OC)c(-c7cc(C)cc(C(C)(C)C(=O)OC)c7)s6)sc5c4c(C(C)(C)C(=O)OC)ccc2-3)c1,CCCCCCCCCc1c(C=C2C(=O)c3cc(Cl)c(Cl)cc3C2=C(C#N)C#N)sc2c1sc1c3c4nsnc4c4c5sc6c(CCCCCCCCC)c(C=C7C(=O)c8cc(Cl)c(Cl)cc8C7=C(C#N)C#N)sc6c5n(CC(CCCC)CCCCCC)c4c3n(CC(CCCC)CCCCCC)c21,16.38,-5.56,-3.65,-5.68,-3.9,,,,,,,,,
54023,10.1016/j.cclet.2024.110233,CCCCCCC(CCCC)Cc1csc(-c2cc3c4nsnc4c4cc(-c5cc(CC(CCCC)CCCCCC)c(-c6cc7c(-c8cc(Cl)c(CC(CC)CCCC)s8)c8sccc8c(-c8cc(Cl)c(CC(CC)CCCC)s8)c7s6)s5)sc4c3s2)c1,CCCCCCCCn1nc2c(/C=c3/sc(=C(C#N)C#N)n(Cc4ccccc4)c3=O)ccc(-c3cc4c(s3)-c3cc5c(cc3C4(c3ccc(CCCCCC)cc3)c3ccc(CCCCCC)cc3)-c3sc(-c4ccc(/C=c6/sc(=C(C#N)C#N)n(Cc7ccccc7)c6=O)c6nn(CCCCCCCC)nc46)cc3C5(c3ccc(CCCCCC)cc3)c3ccc(CCCCCC)cc3)c2n1,5.07,-5.51,-2.77,-5.55,-3.71,,,,,,,,,
54031,10.1016/j.cej.2020.126996,COC(=O)C(C)(C)c1cc(C)cc(-c2sc3c4sc5cc(/C=C6/C(=O)c7cc(F)cc(c7)C(=O)/C6=C\c6cc(C(C)(C)C(=O)OC)c(-c7cc(C)cc(C(C)(C)C(=O)OC)c7)s6)sc5c4c(C(C)(C)C(=O)OC)ccc2-3)c1,CCCCCCCCCCCc1c(/C=C2\C(=O)c3cc(F)c(F)cc3C2=C(C#N)C#N)sc2c1sc1c3c4nsnc4c4c5sc6c(CCCCCCCCCCC)c(/C=C7\C(=O)c8cc(F)c(F)cc8C7=C(C#N)C#N)sc6c5n(CC(CC)CCCC)c4c3n(CC(CC)CCCC)c21,13.6,-5.56,-3.65,-5.65,-4.09,,100.0,1:1.5,0.5% v/v,inverted,,,,
54032,10.1016/j.cej.2020.126996,COC(=O)C(C)(C)c1cc(C)cc(-c2sc3c4sc5cc(/C=C6/C(=O)c7cc(F)cc(c7)C(=O)/C6=C\c6cc(C(C)(C)C(=O)OC)c(-c7cc(C)cc(C(C)(C)C(=O)OC)c7)s6)sc5c4c(C(C)(C)C(=O)OC)ccc2-3)c1,CCCCCCCCCCCc1c(/C=C2\C(=O)c3cc(F)c(F)cc3C2=C(C#N)C#N)sc2c1sc1c3c4nsnc4c4c5sc6c(CCCCCCCCCCC)c(/C=C7\C(=O)c8cc(F)c(F)cc8C7=C(C#N)C#N)sc6c5n(CC(CC)CCCC)c4c3n(CC(CC)CCCC)c21,11.7,-5.56,-3.65,-5.65,-4.09,,100.0,1:1.5,0.5% v/v,inverted,,,,
54033,10.1016/j.cej.2020.126996,COC(=O)C(C)(C)c1cc(C)cc(-c2sc3c4sc5cc(/C=C6/C(=O)c7cc(F)cc(c7)C(=O)/C6=C\c6cc(C(C)(C)C(=O)OC)c(-c7cc(C)cc(C(C)(C)C(=O)OC)c7)s6)sc5c4c(C(C)(C)C(=O)OC)ccc2-3)c1,CCCCCCCCCCCc1c(/C=C2\C(=O)c3cc(F)c(F)cc3C2=C(C#N)C#N)sc2c1sc1c3c4nsnc4c4c5sc6c(CCCCCCCCCCC)c(/C=C7\C(=O)c8cc(F)c(F)cc8C7=C(C#N)C#N)sc6c5n(CC(CC)CCCC)c4c3n(CC(CC)CCCC)c21,7.47,-5.56,-3.65,-5.65,-4.09,,,1:1.5,,inverted,,,,
54037,10.1016/j.cej.2020.127192,CCCCC(CC)Cc1ccc(-c2c3cc(-c4ccc(-c5sc(-c6cccs6)c6c5C(=O)c5c(CC(CC)CCCC)sc(CC(CC)CCCC)c5C6=O)s4)sc3c(-c3ccc(CC(CC)CCCC)s3)c3ccsc23)s1,CCCCCCc1ccc(C2(c3ccc(CCCCCC)cc3)c3cc4c(cc3-c3sc5cc(C=C6C(=O)c7ccccc7C6=C(C#N)C#N)sc5c32)C(c2ccc(CCCCCC)cc2)(c2ccc(CCCCCC)cc2)c2c-4sc3cc(C=C4C(=O)c5ccccc5C4=C(C#N)C#N)sc23)cc1,10.68,-5.33,-3.48,-5.576,-3.916,100.0,100.0,1:1,0 wt%,inverted,ZnO,MoO3,"chlorobenzene:1,8-diiodooctane (97:3)",
54038,10.1016/j.cej.2020.127192,CCCCC(CC)Cc1ccc(-c2c3cc(-c4ccc(-c5sc(-c6cccs6)c6c5C(=O)c5c(CC(CC)CCCC)sc(CC(CC)CCCC)c5C6=O)s4)sc3c(-c3ccc(CC(CC)CCCC)s3)c3ccsc23)s1,CCCCCCc1ccc(C2(c3ccc(CCCCCC)cc3)c3cc4c(cc3-c3sc5cc(C=C6C(=O)c7ccccc7C6=C(C#N)C#N)sc5c32)C(c2ccc(CCCCCC)cc2)(c2ccc(CCCCCC)cc2)c2c-4sc3cc(C=C4C(=O)c5ccccc5C4=C(C#N)C#N)sc23)cc1,11.09,-5.33,-3.48,-5.576,-3.916,100.0,100.0,1:1,0.01 wt%,inverted,ZnO/Ti3C2Tx,MoO3,"chlorobenzene:1,8-diiodooctane (97:3)",
54039,10.1016/j.cej.2020.127192,CCCCC(CC)Cc1ccc(-c2c3cc(-c4ccc(-c5sc(-c6cccs6)c6c5C(=O)c5c(CC(CC)CCCC)sc(CC(CC)CCCC)c5C6=O)s4)sc3c(-c3ccc(CC(CC)CCCC)s3)c3ccsc23)s1,CCCCCCc1ccc(C2(c3ccc(CCCCCC)cc3)c3cc4c(cc3-c3sc5cc(C=C6C(=O)c7ccccc7C6=C(C#N)C#N)sc5c32)C(c2ccc(CCCCCC)cc2)(c2ccc(CCCCCC)cc2)c2c-4sc3cc(C=C4C(=O)c5ccccc5C4=C(C#N)C#N)sc23)cc1,12.07,-5.33,-3.48,-5.576,-3.916,100.0,100.0,1:1,0.03 wt%,inverted,ZnO/Ti3C2Tx,MoO3,"chlorobenzene:1,8-diiodooctane (97:3)",
54040,10.1016/j.cej.2020.127192,CCCCC(CC)Cc1ccc(-c2c3cc(-c4ccc(-c5sc(-c6cccs6)c6c5C(=O)c5c(CC(CC)CCCC)sc(CC(CC)CCCC)c5C6=O)s4)sc3c(-c3ccc(CC(CC)CCCC)s3)c3ccsc23)s1,CCCCCCc1ccc(C2(c3ccc(CCCCCC)cc3)c3cc4c(cc3-c3sc5cc(C=C6C(=O)c7ccccc7C6=C(C#N)C#N)sc5c32)C(c2ccc(CCCCCC)cc2)(c2ccc(CCCCCC)cc2)c2c-4sc3cc(C=C4C(=O)c5ccccc5C4=C(C#N)C#N)sc23)cc1,12.31,-5.33,-3.48,-5.576,-3.916,100.0,100.0,1:1,0.05 wt%,inverted,ZnO,MoO3,"chlorobenzene:1,8-diiodooctane (97:3)",
54041,10.1016/j.cej.2020.127192,CCCCC(CC)Cc1ccc(-c2c3cc(-c4ccc(-c5sc(-c6cccs6)c6c5C(=O)c5c(CC(CC)CCCC)sc(CC(CC)CCCC)c5C6=O)s4)sc3c(-c3ccc(CC(CC)CCCC)s3)c3ccsc23)s1,CCCCCCc1ccc(C2(c3ccc(CCCCCC)cc3)c3cc4c(cc3-c3sc5cc(C=C6C(=O)c7ccccc7C6=C(C#N)C#N)sc5c32)C(c2ccc(CCCCCC)cc2)(c2ccc(CCCCCC)cc2)c2c-4sc3cc(C=C4C(=O)c5ccccc5C4=C(C#N)C#N)sc23)cc1,11.81,-5.33,-3.48,-5.576,-3.916,100.0,100.0,1:1,0.07 wt%,inverted,ZnO/Ti3C2Tx,MoO3,"chlorobenzene:1,8-diiodooctane (97:3)",
54042,10.1016/j.cej.2020.127192,COC(=O)C(C)(C)c1cc(C)cc(-c2sc3c4sc5cc(/C=C6/C(=O)c7cc(F)cc(c7)C(=O)/C6=C\c6cc(C(C)(C)C(=O)OC)c(-c7cc(C)cc(C(C)(C)C(=O)OC)c7)s6)sc5c4c(C(C)(C)C(=O)OC)ccc2-3)c1,CCCCCCCCCCCc1c(/C=C2\C(=O)c3cc(F)c(F)cc3C2=C(C#N)C#N)sc2c1sc1c3c4nsnc4c4c5sc6c(CCCCCCCCCCC)c(/C=C7\C(=O)c8cc(F)c(F)cc8C7=C(C#N)C#N)sc6c5n(CC(CC)CCCC)c4c3n(CC(CC)CCCC)c21,15.1,-5.56,-3.65,-5.65,-4.09,150.0,110.0,1:1.2,0 wt%,inverted,ZnO,MoO3,chloroform:chloronaphthalene (99.5:0.5 v/v),
54043,10.1016/j.cej.2020.127192,COC(=O)C(C)(C)c1cc(C)cc(-c2sc3c4sc5cc(/C=C6/C(=O)c7cc(F)cc(c7)C(=O)/C6=C\c6cc(C(C)(C)C(=O)OC)c(-c7cc(C)cc(C(C)(C)C(=O)OC)c7)s6)sc5c4c(C(C)(C)C(=O)OC)ccc2-3)c1,CCCCCCCCCCCc1c(/C=C2\C(=O)c3cc(F)c(F)cc3C2=C(C#N)C#N)sc2c1sc1c3c4nsnc4c4c5sc6c(CCCCCCCCCCC)c(/C=C7\C(=O)c8cc(F)c(F)cc8C7=C(C#N)C#N)sc6c5n(CC(CC)CCCC)c4c3n(CC(CC)CCCC)c21,16.61,-5.56,-3.65,-5.65,-4.09,150.0,110.0,1:1.2,0.05 wt%,inverted,ZnO,MoO3,chloroform:chloronaphthalene (99.5:0.5 v/v),
54088,10.1016/j.cej.2021.130097,CCCCCCCCc1cc(-c2c(-c3cccs3)sc3c(-c4cc(CCCCCCCC)c(CCCCCCCC)s4)c(-c4ccc(-c5cccc6nsnc56)s4)sc23)sc1CCCCCCCC,CCCCCCc1ccc(C2(c3ccc(CCCCCC)cc3)c3cc4c(cc3-c3sc5cc(C=C6C(=O)c7ccccc7C6=C(C#N)C#N)sc5c32)C(c2ccc(CCCCCC)cc2)(c2ccc(CCCCCC)cc2)c2c-4sc3cc(C=C4C(=O)c5ccccc5C4=C(C#N)C#N)sc23)cc1,6.46,,,-5.576,-3.916,,,1:1,0.5%,conventional,PDINO,PEDOT:PSS,chlorobenzene,DPE
54091,10.1016/j.cej.2021.130097,CCCCCCc1csc(-c2ccc(-c3cc(CCCCCC)c(/C=C/c4csc(-c5cc6c(OCC(CC)CCCC)c7sc(-c8ccc(C9=C%10C(=O)N(CC(CC)CCCC)C(c%11ccc(-c%12cc%13c(OCC(CC)CCCC)c%14sccc%14c(OCC(CC)CCCC)c%13s%12)s%11)=C%10C(=O)N9CC(CC)CCCC)s8)cc7c(OCC(CC)CCCC)c6s5)c4)s3)c3nsnc23)c1,CCCCCCc1ccc(C2(c3ccc(CCCCCC)cc3)c3cc4c(cc3-c3sc5cc(C=C6C(=O)c7ccccc7C6=C(C#N)C#N)sc5c32)C(c2ccc(CCCCCC)cc2)(c2ccc(CCCCCC)cc2)c2c-4sc3cc(C=C4C(=O)c5ccccc5C4=C(C#N)C#N)sc23)cc1,12.13,,,-5.576,-3.916,,,1:1,0.5%,conventional,PDINO,PEDOT:PSS,chlorobenzene,DPE
54109,10.1016/j.cej.2021.131232,CCCCC(CC)Cc1ccc(-c2c3cc(-c4ccc(-c5sc(-c6cccs6)c6c5C(=O)c5c(CC(CC)CCCC)sc(CC(CC)CCCC)c5C6=O)s4)sc3c(-c3ccc(CC(CC)CCCC)s3)c3ccsc23)s1,CCCCCCCCCCCCCCCCC1(CCCCCCCCCCCCCCCC)c2cc3c(cc2-c2sc(/C=C4\C(=O)c5ccccc5C4=C(C#N)C#N)cc21)C(CCCCCCCCCCCCCCCC)(CCCCCCCCCCCCCCCC)c1cc(/C=C2\C(=O)c4ccc(-c5ccc(-c6cccs6)s5)cc4C2=C(C#N)C#N)sc1-3,2.97,-5.33,-3.48,-5.65,-3.85,,110.0,1.5:1,,inverted,ZnO,MoO3,chloroform,CN
54110,10.1016/j.cej.2021.131232,CCCCC(CC)Cc1ccc(-c2c3cc(-c4ccc(-c5sc(-c6cccs6)c6c5C(=O)c5c(CC(CC)CCCC)sc(CC(CC)CCCC)c5C6=O)s4)sc3c(-c3ccc(CC(CC)CCCC)s3)c3ccsc23)s1,CCCCCCCCCCCCCCCCC1(CCCCCCCCCCCCCCCC)c2cc3c(cc2-c2sc(/C=C4\C(=O)c5ccccc5C4=C(C#N)C#N)cc21)C(CCCCCCCCCCCCCCCC)(CCCCCCCCCCCCCCCC)c1cc(/C=C2\C(=O)c4ccc(-c5cc(Cl)c(-c6sccc6Cl)s5)cc4C2=C(C#N)C#N)sc1-3,5.34,-5.33,-3.48,-5.67,-3.87,,110.0,1.5:1,,inverted,ZnO,MoO3,chloroform,CN
54113,10.1016/j.cej.2021.131366,CCCCC(CC)Cc1ccc(-c2c3cc(-c4ccc(-c5sc(-c6cccs6)c6c5C(=O)c5c(CC(CC)CCCC)sc(CC(CC)CCCC)c5C6=O)s4)sc3c(-c3ccc(CC(CC)CCCC)s3)c3ccsc23)s1,CCCCCCc1ccc(C2(c3ccc(CCCCCC)cc3)c3cc4c(cc3-c3sc5cc(C=C6C(=O)c7ccccc7C6=C(C#N)C#N)sc5c32)C(c2ccc(CCCCCC)cc2)(c2ccc(CCCCCC)cc2)c2c-4sc3cc(C=C4C(=O)c5ccccc5C4=C(C#N)C#N)sc23)cc1,10.32,-5.33,-3.48,-5.576,-3.916,100.0,,1:1,,inverted,ZnO,,,
54114,10.1016/j.cej.2021.131366,CCCCC(CC)Cc1ccc(-c2c3cc(-c4ccc(-c5sc(-c6cccs6)c6c5C(=O)c5c(CC(CC)CCCC)sc(CC(CC)CCCC)c5C6=O)s4)sc3c(-c3ccc(CC(CC)CCCC)s3)c3ccsc23)s1,CCCCCCc1ccc(C2(c3ccc(CCCCCC)cc3)c3cc4c(cc3-c3sc5cc(C=C6C(=O)c7ccccc7C6=C(C#N)C#N)sc5c32)C(c2ccc(CCCCCC)cc2)(c2ccc(CCCCCC)cc2)c2c-4sc3cc(C=C4C(=O)c5ccccc5C4=C(C#N)C#N)sc23)cc1,10.8,-5.33,-3.48,-5.576,-3.916,100.0,,1:1,,inverted,,,,
54115,10.1016/j.cej.2021.131366,CCCCC(CC)Cc1ccc(-c2c3cc(-c4ccc(-c5sc(-c6cccs6)c6c5C(=O)c5c(CC(CC)CCCC)sc(CC(CC)CCCC)c5C6=O)s4)sc3c(-c3ccc(CC(CC)CCCC)s3)c3ccsc23)s1,CCCCCCc1ccc(C2(c3ccc(CCCCCC)cc3)c3cc4c(cc3-c3sc5cc(C=C6C(=O)c7ccccc7C6=C(C#N)C#N)sc5c32)C(c2ccc(CCCCCC)cc2)(c2ccc(CCCCCC)cc2)c2c-4sc3cc(C=C4C(=O)c5ccccc5C4=C(C#N)C#N)sc23)cc1,11.5,-5.33,-3.48,-5.576,-3.916,100.0,,1:1,,inverted,,,,
54116,10.1016/j.cej.2021.131366,CCCCC(CC)Cc1ccc(-c2c3cc(-c4ccc(-c5sc(-c6cccs6)c6c5C(=O)c5c(CC(CC)CCCC)sc(CC(CC)CCCC)c5C6=O)s4)sc3c(-c3ccc(CC(CC)CCCC)s3)c3ccsc23)s1,CCCCCCc1ccc(C2(c3ccc(CCCCCC)cc3)c3cc4c(cc3-c3sc5cc(C=C6C(=O)c7ccccc7C6=C(C#N)C#N)sc5c32)C(c2ccc(CCCCCC)cc2)(c2ccc(CCCCCC)cc2)c2c-4sc3cc(C=C4C(=O)c5ccccc5C4=C(C#N)C#N)sc23)cc1,11.93,-5.33,-3.48,-5.576,-3.916,100.0,,1:1,,inverted,,,,
54117,10.1016/j.cej.2021.131366,CCCCC(CC)Cc1ccc(-c2c3cc(-c4ccc(-c5sc(-c6cccs6)c6c5C(=O)c5c(CC(CC)CCCC)sc(CC(CC)CCCC)c5C6=O)s4)sc3c(-c3ccc(CC(CC)CCCC)s3)c3ccsc23)s1,CCCCCCc1ccc(C2(c3ccc(CCCCCC)cc3)c3cc4c(cc3-c3sc5cc(C=C6C(=O)c7ccccc7C6=C(C#N)C#N)sc5c32)C(c2ccc(CCCCCC)cc2)(c2ccc(CCCCCC)cc2)c2c-4sc3cc(C=C4C(=O)c5ccccc5C4=C(C#N)C#N)sc23)cc1,11.25,-5.33,-3.48,-5.576,-3.916,100.0,,1:1,,inverted,,,,
54118,10.1016/j.cej.2021.131366,COC(=O)C(C)(C)c1cc(C)cc(-c2sc3c4sc5cc(/C=C6/C(=O)c7cc(F)cc(c7)C(=O)/C6=C\c6cc(C(C)(C)C(=O)OC)c(-c7cc(C)cc(C(C)(C)C(=O)OC)c7)s6)sc5c4c(C(C)(C)C(=O)OC)ccc2-3)c1,CCCCCCCCCCCc1c(/C=C2\C(=O)c3cc(F)c(F)cc3C2=C(C#N)C#N)sc2c1sc1c3c4nsnc4c4c5sc6c(CCCCCCCCCCC)c(/C=C7\C(=O)c8cc(F)c(F)cc8C7=C(C#N)C#N)sc6c5n(CC(CC)CCCC)c4c3n(CC(CC)CCCC)c21,14.66,-5.56,-3.65,-5.65,-4.09,,110.0,1:1.2,,inverted,ZnO,,,
54119,10.1016/j.cej.2021.131366,COC(=O)C(C)(C)c1cc(C)cc(-c2sc3c4sc5cc(/C=C6/C(=O)c7cc(F)cc(c7)C(=O)/C6=C\c6cc(C(C)(C)C(=O)OC)c(-c7cc(C)cc(C(C)(C)C(=O)OC)c7)s6)sc5c4c(C(C)(C)C(=O)OC)ccc2-3)c1,CCCCCCCCCCCc1c(/C=C2\C(=O)c3cc(F)c(F)cc3C2=C(C#N)C#N)sc2c1sc1c3c4nsnc4c4c5sc6c(CCCCCCCCCCC)c(/C=C7\C(=O)c8cc(F)c(F)cc8C7=C(C#N)C#N)sc6c5n(CC(CC)CCCC)c4c3n(CC(CC)CCCC)c21,16.46,-5.56,-3.65,-5.65,-4.09,,110.0,1:1.2,,inverted,GHK-Cu,,,
54120,10.1016/j.cej.2021.131404,CCCCCCCCc1cc(-c2c(-c3cccs3)sc3c(-c4cc(CCCCCCCC)c(CCCCCCCC)s4)c(-c4ccc(-c5cccc6nsnc56)s4)sc23)sc1CCCCCCCC,CCCCCCC1(CCCCCC)c2cc3c(cc2-c2sc(/C=C4\C(=O)c5cc(Cl)ccc5C4=C(C#N)C#N)cc21)C(CCCCCC)(CCCCCC)c1cc(/C=C2\C(=O)c4cc(Cl)ccc4C2=C(C#N)C#N)sc1-3,14.76,,,-5.64,-3.96,,,1:1.2,,conventional,PFN,PEDOT:PSS,,
54122,10.1016/j.cej.2021.131404,CCCCCCc1csc(-c2ccc(-c3cc(CCCCCC)c(/C=C/c4csc(-c5cc6c(OCC(CC)CCCC)c7sc(-c8ccc(C9=C%10C(=O)N(CC(CC)CCCC)C(c%11ccc(-c%12cc%13c(OCC(CC)CCCC)c%14sccc%14c(OCC(CC)CCCC)c%13s%12)s%11)=C%10C(=O)N9CC(CC)CCCC)s8)cc7c(OCC(CC)CCCC)c6s5)c4)s3)c3nsnc23)c1,CCCCCCC1(CCCCCC)c2cc3c(cc2-c2sc(/C=C4\C(=O)c5cc(Cl)ccc5C4=C(C#N)C#N)cc21)C(CCCCCC)(CCCCCC)c1cc(/C=C2\C(=O)c4cc(Cl)ccc4C2=C(C#N)C#N)sc1-3,13.13,,,-5.64,-3.96,,,1:1.2,,conventional,PFN,PEDOT:PSS,,
54123,10.1016/j.cej.2021.131583,COC(=O)C(C)(C)c1cc(C)cc(-c2sc3c4sc5cc(/C=C6/C(=O)c7cc(F)cc(c7)C(=O)/C6=C\c6cc(C(C)(C)C(=O)OC)c(-c7cc(C)cc(C(C)(C)C(=O)OC)c7)s6)sc5c4c(C(C)(C)C(=O)OC)ccc2-3)c1,CCCCCCCCCCCc1c(/C=C2\C(=O)c3cc(F)c(F)cc3C2=C(C#N)C#N)sc2c1sc1c3c4nsnc4c4c5sc6c(CCCCCCCCCCC)c(/C=C7\C(=O)c8cc(F)c(F)cc8C7=C(C#N)C#N)sc6c5n(CC(CC)CCCC)c4c3n(CC(CC)CCCC)c21,13.8,-5.56,-3.65,-5.65,-4.09,,,,,,SnO2,,,
54124,10.1016/j.cej.2021.131583,COC(=O)C(C)(C)c1cc(C)cc(-c2sc3c4sc5cc(/C=C6/C(=O)c7cc(F)cc(c7)C(=O)/C6=C\c6cc(C(C)(C)C(=O)OC)c(-c7cc(C)cc(C(C)(C)C(=O)OC)c7)s6)sc5c4c(C(C)(C)C(=O)OC)ccc2-3)c1,CCCCCCCCCCCc1c(/C=C2\C(=O)c3cc(F)c(F)cc3C2=C(C#N)C#N)sc2c1sc1c3c4nsnc4c4c5sc6c(CCCCCCCCCCC)c(/C=C7\C(=O)c8cc(F)c(F)cc8C7=C(C#N)C#N)sc6c5n(CC(CC)CCCC)c4c3n(CC(CC)CCCC)c21,15.45,-5.56,-3.65,-5.65,-4.09,100.0,110.0,1:1.2,0.5% v/v,,M-SnO2,,,
54125,10.1016/j.cej.2021.131674,CCCCC(CC)Cc1ccc(-c2c3cc(-c4ccc(-c5sc(-c6cccs6)c6c5C(=O)c5c(CC(CC)CCCC)sc(CC(CC)CCCC)c5C6=O)s4)sc3c(-c3ccc(CC(CC)CCCC)s3)c3ccsc23)s1,CCCCCCc1ccc(C2(c3ccc(CCCCCC)cc3)c3cc4c(cc3-c3sc5cc(/C=C6\C(=O)c7cc(F)c(F)cc7C6=C(C#N)C#N)sc5c32)C(c2ccc(CCCCCC)cc2)(c2ccc(CCCCCC)cc2)c2c-4sc3cc(/C=C4\C(=O)c5cc(F)c(F)cc5C4=C(C#N)C#N)sc23)cc1,9.56,-5.33,-3.48,-5.66,-4.14,,,,,conventional,PFN-Br,PEDOT:PSS,,
54127,10.1016/j.cej.2021.131674,COC(=O)C(C)(C)c1cc(C)cc(-c2sc3c4sc5cc(/C=C6/C(=O)c7cc(F)cc(c7)C(=O)/C6=C\c6cc(C(C)(C)C(=O)OC)c(-c7cc(C)cc(C(C)(C)C(=O)OC)c7)s6)sc5c4c(C(C)(C)C(=O)OC)ccc2-3)c1,CCCCCCc1ccc(C2(c3ccc(CCCCCC)cc3)c3cc4c(cc3-c3sc5cc(/C=C6\C(=O)c7cc(F)c(F)cc7C6=C(C#N)C#N)sc5c32)C(c2ccc(CCCCCC)cc2)(c2ccc(CCCCCC)cc2)c2c-4sc3cc(/C=C4\C(=O)c5cc(F)c(F)cc5C4=C(C#N)C#N)sc23)cc1,13.03,-5.56,-3.65,-5.66,-4.14,,,,,conventional,PFN-Br,PEDOT:PSS,,
54149,10.1016/j.cej.2021.132048,COC(=O)C(C)(C)c1cc(C)cc(-c2sc3c4sc5cc(/C=C6/C(=O)c7cc(F)cc(c7)C(=O)/C6=C\c6cc(C(C)(C)C(=O)OC)c(-c7cc(C)cc(C(C)(C)C(=O)OC)c7)s6)sc5c4c(C(C)(C)C(=O)OC)ccc2-3)c1,CCCCCCc1ccc(C2(c3ccc(CCCCCC)cc3)c3cc4c(cc3-c3sc5cc(/C=C6\C(=O)c7ccc(C)cc7C6=C(C#N)C#N)sc5c32)C(c2ccc(CCCCCC)cc2)(c2ccc(CCCCCC)cc2)c2c-4sc3cc(/C=C4\C(=O)c5ccc(C)cc5C4=C(C#N)C#N)sc23)cc1,8.95,-5.56,-3.65,-5.514,-3.808,,110.0,1.0:1.0,,conventional,PDINO,PEDOT:PSS,,DIO
54150,10.1016/j.cej.2021.132048,COC(=O)C(C)(C)c1cc(C)cc(-c2sc3c4sc5cc(/C=C6/C(=O)c7cc(F)cc(c7)C(=O)/C6=C\c6cc(C(C)(C)C(=O)OC)c(-c7cc(C)cc(C(C)(C)C(=O)OC)c7)s6)sc5c4c(C(C)(C)C(=O)OC)ccc2-3)c1,CCCCCCCCCCCc1c(/C=C2\C(=O)c3cc(F)c(F)cc3C2=C(C#N)C#N)sc2c1sc1c3c4nsnc4c4c5sc6c(CCCCCCCCCCC)c(/C=C7\C(=O)c8cc(F)c(F)cc8C7=C(C#N)C#N)sc6c5n(CC(CC)CCCC)c4c3n(CC(CC)CCCC)c21,15.1,-5.56,-3.65,-5.65,-4.09,,110.0,1.0:1.0,,conventional,PDINO,PEDOT:PSS,,CN
54174,10.1016/j.cej.2021.132832,COC(=O)C(C)(C)c1cc(C)cc(-c2sc3c4sc5cc(/C=C6/C(=O)c7cc(F)cc(c7)C(=O)/C6=C\c6cc(C(C)(C)C(=O)OC)c(-c7cc(C)cc(C(C)(C)C(=O)OC)c7)s6)sc5c4c(C(C)(C)C(=O)OC)ccc2-3)c1,CCCCCCC(CCCC)Cc1c(/C=C2\C(=O)c3cc(F)c(F)cc3C2=C(C#N)C#N)sc2c1SC1c3c(c4c(c5nsnc35)c3sc5c(CC(CCCC)CCCCCC)c(/C=C6\C(=O)c7cc(F)c(F)cc7C6=C(C#N)C#N)sc5c3n4CC(CC)CCCC)N(CC(CC)CCCC)C21,18.77,-5.56,-3.65,-5.68,-3.9,,,,,conventional,PDIN,PEDOT:PSS,chloroform,
54175,10.1016/j.cej.2021.132832,COC(=O)C(C)(C)c1cc(C)cc(-c2sc3c4sc5cc(/C=C6/C(=O)c7cc(F)cc(c7)C(=O)/C6=C\c6cc(C(C)(C)C(=O)OC)c(-c7cc(C)cc(C(C)(C)C(=O)OC)c7)s6)sc5c4c(C(C)(C)C(=O)OC)ccc2-3)c1,CCCCCCC(CCCC)Cc1c(/C=C2\C(=O)c3cc(F)c(F)cc3C2=C(C#N)C#N)sc2c1SC1c3c(c4c(c5nsnc35)c3sc5c(CC(CCCC)CCCCCC)c(/C=C6\C(=O)c7cc(F)c(F)cc7C6=C(C#N)C#N)sc5c3n4CC(CC)CCCC)N(CC(CC)CCCC)C21,18.6,-5.56,-3.65,-5.68,-3.9,,,,,conventional,PDIN,PEDOT:PSS,chloroform,
