Repository: JiYiqaq/PCE-KA-GNN

# Data directory

- `raw/Active_Database.csv` is the immutable source dataset bundled under CC BY 4.0. Do not overwrite it with processed data.
- `processed/` is created and populated by the training pipeline. Generated `.pt` and `.pth` caches are intentionally ignored by Git because they can exceed GitHub's normal single-file limit.

See `../DATA_LICENSE.md` for provenance, license and checksum information.

File: data/processed/device_records.csv (part 81 of 250)
record_id,doi,donor_smiles,acceptor_smiles,pce,homo_d,lumo_d,homo_a,lumo_a,active_layer_thickness,annealing_temp,d_a_ratio,additive_ratio,device_type,etl_canonical,htl_canonical,solvent_canonical,additive_canonical
54176,10.1016/j.cej.2021.132832,COC(=O)C(C)(C)c1cc(C)cc(-c2sc3c4sc5cc(/C=C6/C(=O)c7cc(F)cc(c7)C(=O)/C6=C\c6cc(C(C)(C)C(=O)OC)c(-c7cc(C)cc(C(C)(C)C(=O)OC)c7)s6)sc5c4c(C(C)(C)C(=O)OC)ccc2-3)c1,CCCCCCCCCCCc1c(/C=C2\C(=O)c3cc(F)c(F)cc3C2=C(C#N)C#N)sc2c1sc1c3c4nsnc4c4c5sc6c(CCCCCCCCCCC)c(/C=C7\C(=O)c8cc(F)c(F)cc8C7=C(C#N)C#N)sc6c5n(CC(CCCCCC)CCCCCCCC)c4c3n(CC(CC)CCCC)c21,18.38,-5.56,-3.65,-5.69,-4.04,,,,,conventional,PDIN,PEDOT:PSS,chloroform,
54177,10.1016/j.cej.2021.132832,COC(=O)C(C)(C)c1cc(C)cc(-c2sc3c4sc5cc(/C=C6/C(=O)c7cc(F)cc(c7)C(=O)/C6=C\c6cc(C(C)(C)C(=O)OC)c(-c7cc(C)cc(C(C)(C)C(=O)OC)c7)s6)sc5c4c(C(C)(C)C(=O)OC)ccc2-3)c1,CCCCCCC(CCCC)Cc1c(/C=C2\C(=O)c3cc(F)c(F)cc3C2=C(C#N)C#N)sc2c1SC1c3c(c4c(c5nsnc35)c3sc5c(CC(CCCC)CCCCCC)c(/C=C6\C(=O)c7cc(F)c(F)cc7C6=C(C#N)C#N)sc5c3n4CC(CC)CCCC)N(CC(CC)CCCC)C21,18.32,-5.56,-3.65,-5.68,-3.9,,,,,conventional,PDIN,PEDOT:PSS,chloroform,
54178,10.1016/j.cej.2021.132832,CCCCCCC(CCCC)Cc1csc(-c2cc3c4nsnc4c4cc(-c5cc(CC(CCCC)CCCCCC)c(-c6cc7c(-c8cc(F)c(CC(CC)CCCC)s8)c8sccc8c(-c8cc(F)c(CC(CC)CCCC)s8)c7s6)s5)sc4c3s2)c1,CCCCCCCCCCCc1c(/C=C2\C(=O)c3cc(F)c(F)cc3C2=C(C#N)C#N)sc2c1sc1c3c4nsnc4c4c5sc6c(CCCCCCCCCCC)c(/C=C7\C(=O)c8cc(F)c(F)cc8C7=C(C#N)C#N)sc6c5n(CC(CC)CCCC)c4c3n(CC(CC)CCCC)c21,18.22,-5.51,-2.77,-5.65,-4.09,,,,,conventional,PDIN,PEDOT:PSS,chloroform,
54204,10.1016/j.cej.2021.134117,COC(=O)C(C)(C)c1cc(C)cc(-c2sc3c4sc5cc(/C=C6/C(=O)c7cc(F)cc(c7)C(=O)/C6=C\c6cc(C(C)(C)C(=O)OC)c(-c7cc(C)cc(C(C)(C)C(=O)OC)c7)s6)sc5c4c(C(C)(C)C(=O)OC)ccc2-3)c1,CCCCCCCCCCCc1c(/C=C2\C(=O)c3cc(F)c(F)cc3C2=C(C#N)C#N)sc2c1sc1c3c4nsnc4c4c5sc6c(CCCCCCCCCCC)c(/C=C7\C(=O)c8cc(F)c(F)cc8C7=C(C#N)C#N)sc6c5n(CC(CC)CCCC)c4c3n(CC(CC)CCCC)c21,16.2,-5.56,-3.65,-5.65,-4.09,,,,,conventional,PDINO,PEDOT:PSS,,
54205,10.1016/j.cej.2021.134117,CCCCCCCCC(CCCCCC)Cc1cc2sc(-c3c4cc(-c5sc(-c6c(F)cc(-c7cc(CC(CC)CCCC)cs7)c7nsnc67)cc5CC(CC)CCCC)sc4c(-c4cc5sc(CC(CCCCCC)CCCCCCCC)cc5s4)c4ccsc34)cc2s1,CCCCCCCCCCCc1c(/C=C2\C(=O)c3cc(F)c(F)cc3C2=C(C#N)C#N)sc2c1sc1c3c4nsnc4c4c5sc6c(CCCCCCCCCCC)c(/C=C7\C(=O)c8cc(F)c(F)cc8C7=C(C#N)C#N)sc6c5n(CC(CC)CCCC)c4c3n(CC(CC)CCCC)c21,17.3,-5.39,-3.7,-5.65,-4.09,,,,,conventional,PDINO,PEDOT:PSS,,
54206,10.1016/j.cej.2021.134117,CCCCCCCCC(CCCCCC)Cc1cc2sc(-c3c4cc(-c5sc(-c6c(F)c(F)c(-c7cc(CC(CC)CCCC)cs7)c7nsnc67)cc5CC(CC)CCCC)sc4c(-c4cc5sc(CC(CCCCCC)CCCCCCCC)cc5s4)c4ccsc34)cc2s1,CCCCCCCCCCCc1c(/C=C2\C(=O)c3cc(F)c(F)cc3C2=C(C#N)C#N)sc2c1sc1c3c4nsnc4c4c5sc6c(CCCCCCCCCCC)c(/C=C7\C(=O)c8cc(F)c(F)cc8C7=C(C#N)C#N)sc6c5n(CC(CC)CCCC)c4c3n(CC(CC)CCCC)c21,14.1,-5.48,-3.73,-5.65,-4.09,,,,,conventional,PDINO,PEDOT:PSS,,
54225,10.1016/j.cej.2022.134878,CCCCC(CC)Cc1sc(CC(CC)CCCC)c2c1C(=O)c1c(-c3cccs3)sc(-c3ccc(-c4cc5c(-c6ccc([Si](CCC)(CCC)CCC)s6)c6sccc6c(-c6ccc([Si](CCC)(CCC)CCC)s6)c5s4)s3)c1C2=O,CCCCCCCCCc1c(C=C2C(=O)c3cc(Cl)c(Cl)cc3C2=C(C#N)C#N)sc2c1sc1c3c4nsnc4c4c5sc6c(CCCCCCCCC)c(C=C7C(=O)c8cc(Cl)c(Cl)cc8C7=C(C#N)C#N)sc6c5n(CC(CCCC)CCCCCC)c4c3n(CC(CCCC)CCCCCC)c21,14.6,-5.35,-3.67,-5.68,-3.9,,,1:1,,conventional,PFN-Br,PEDOT:PSS,chlorobenzene,
54226,10.1016/j.cej.2022.134878,CCCCC(CC)Cc1sc(CC(CC)CCCC)c2c1C(=O)c1c(-c3cccs3)sc(-c3ccc(-c4cc5c(-c6ccc([Si](CCC)(CCC)CCC)s6)c6sccc6c(-c6ccc([Si](CCC)(CCC)CCC)s6)c5s4)s3)c1C2=O,CCCCCCCCCc1c(C=C2C(=O)c3cc(Cl)c(Cl)cc3C2=C(C#N)C#N)sc2c1sc1c3c4nsnc4c4c5sc6c(CCCCCCCCC)c(C=C7C(=O)c8cc(Cl)c(Cl)cc8C7=C(C#N)C#N)sc6c5n(CC(CCCC)CCCCCC)c4c3n(CC(CCCC)CCCCCC)c21,15.5,-5.35,-3.67,-5.68,-3.9,,,1:1,,conventional,PFN-Br,PEDOT:PSS,chlorobenzene,
54227,10.1016/j.cej.2022.134878,CCCCC(CC)Cc1sc(CC(CC)CCCC)c2c1C(=O)c1c(-c3cccs3)sc(-c3ccc(-c4cc5c(-c6ccc([Si](CCC)(CCC)CCC)s6)c6sccc6c(-c6ccc([Si](CCC)(CCC)CCC)s6)c5s4)s3)c1C2=O,CCCCCCCCCc1c(C=C2C(=O)c3cc(Cl)c(Cl)cc3C2=C(C#N)C#N)sc2c1sc1c3c4nsnc4c4c5sc6c(CCCCCCCCC)c(C=C7C(=O)c8cc(Cl)c(Cl)cc8C7=C(C#N)C#N)sc6c5n(CC(CCCC)CCCCCC)c4c3n(CC(CCCC)CCCCCC)c21,16.2,-5.35,-3.67,-5.68,-3.9,,,1:1,,conventional,PFN-Br,PEDOT:PSS,chlorobenzene,
54230,10.1016/j.cej.2022.135020,CCCCC(CC)COC(=O)c1sc2csc(-c3cc4c(-c5ccc(CC(CC)CCCC)s5)c5sccc5c(-c5ccc(CC(CC)CCCC)s5)c4s3)c2c1F,CCCCCCc1ccc(C2(c3ccc(CCCCCC)cc3)c3cc(/C=C4\C(=O)c5ccccc5C4=C(C#N)C#N)sc3-c3sc4c5c(sc4c32)-c2sc(/C=C3\C(=O)c4ccccc4C3=C(C#N)C#N)cc2C5(c2ccc(CCCCCC)cc2)c2ccc(CCCCCC)cc2)cc1,8.91,-5.21,-3.6,-5.452,-3.99,,,1:1.7,,conventional,C60-bis,PEDOT:PSS,chloroform,
54231,10.1016/j.cej.2022.135020,CCCCC(CC)COC(=O)c1sc2csc(-c3cc4c(-c5ccc(CC(CC)CCCC)s5)c5sccc5c(-c5ccc(CC(CC)CCCC)s5)c4s3)c2c1F,CCCCCCc1ccc(C2(c3ccc(CCCCCC)cc3)c3cc(/C=C4\C(=O)c5cc(F)c(F)cc5C4=C(C#N)C#N)sc3-c3sc4c5c(sc4c32)-c2sc(/C=C3\C(=O)c4cc(F)c(F)cc4C3=C(C#N)C#N)cc2C5(c2ccc(CCCCCC)cc2)c2ccc(CCCCCC)cc2)cc1,7.25,-5.21,-3.6,-5.63,-4.115,,,1:1.7,,conventional,C60-bis,PEDOT:PSS,chloroform,
54232,10.1016/j.cej.2022.135020,CCCCC(CC)COC(=O)c1sc2csc(-c3cc4c(-c5ccc(CC(CC)CCCC)s5)c5sccc5c(-c5ccc(CC(CC)CCCC)s5)c4s3)c2c1F,CCCCCCc1ccc(C2(c3ccc(CCCCCC)cc3)c3c(sc4cc(/C=C5\C(=O)c6ccccc6C5=C(C#N)C#N)sc34)-c3sc4c5c(sc4c32)-c2sc3cc(/C=C4\C(=O)c6ccccc6C4=C(C#N)C#N)sc3c2C5(c2ccc(CCCCCC)cc2)c2ccc(CCCCCC)cc2)cc1,10.32,-5.21,-3.6,-5.263,-3.85,,,1:1.7,,conventional,C60-bis,PEDOT:PSS,chloroform,
54233,10.1016/j.cej.2022.135020,CCCCC(CC)COC(=O)c1sc2csc(-c3cc4c(-c5ccc(CC(CC)CCCC)s5)c5sccc5c(-c5ccc(CC(CC)CCCC)s5)c4s3)c2c1F,CCCCCCc1ccc(C2(c3ccc(CCCCCC)cc3)c3c(sc4cc(/C=C5\C(=O)c6cc(F)c(F)cc6C5=C(C#N)C#N)sc34)-c3sc4c5c(sc4c32)-c2sc3cc(/C=C4\C(=O)c6cc(F)c(F)cc6C4=C(C#N)C#N)sc3c2C5(c2ccc(CCCCCC)cc2)c2ccc(CCCCCC)cc2)cc1,11.61,-5.21,-3.6,-5.44,-4.07,,,1:1.7,,conventional,C60-bis,PEDOT:PSS,chloroform,
54249,10.1016/j.cej.2022.135829,CCCCCCCCC(CCCCCC)Cn1nc2c(-c3cccs3)c(F)c(F)c(-c3ccc(-c4cc5c(-c6ccc(CC(CC)CCCC)s6)c6sccc6c(-c6ccc(CC(CC)CCCC)s6)c5s4)s3)c2n1,CCCCCCCCCCC(CCCCCCCC)CN1C(=O)c2ccc3c4c(c(-c5ccc(-c6cccs6)s5)cc(c24)C1=O)C(=O)N(CC(CCCCCCCC)CCCCCCCCCC)C3=O,5.3,-5.2,-3.05,-5.71,-4.02,300.0,100.0,2:1,1 vol% DIO; 0.5 vol% DPE,inverted,ZnO,MoO3,chloroform,
54256,10.1016/j.cej.2022.135975,COC(=O)C(C)(C)c1cc(C)cc(-c2sc3c4sc5cc(/C=C6/C(=O)c7cc(F)cc(c7)C(=O)/C6=C\c6cc(C(C)(C)C(=O)OC)c(-c7cc(C)cc(C(C)(C)C(=O)OC)c7)s6)sc5c4c(C(C)(C)C(=O)OC)ccc2-3)c1,CCCCCCCCCCCc1c(/C=C2\C(=O)c3cc(F)c(F)cc3C2=C(C#N)C#N)sc2c1sc1c3c4nsnc4c4c5sc6c(CCCCCCCCCCC)c(/C=C7\C(=O)c8cc(F)c(F)cc8C7=C(C#N)C#N)sc6c5n(CC(CC)CCCC)c4c3n(CC(CC)CCCC)c21,16.827,-5.56,-3.65,-5.65,-4.09,100.0,100.0,,,conventional,PNDIT-F3N,PEDOT:PSS,,
54257,10.1016/j.cej.2022.135975,COC(=O)C(C)(C)c1cc(C)cc(-c2sc3c4sc5cc(/C=C6/C(=O)c7cc(F)cc(c7)C(=O)/C6=C\c6cc(C(C)(C)C(=O)OC)c(-c7cc(C)cc(C(C)(C)C(=O)OC)c7)s6)sc5c4c(C(C)(C)C(=O)OC)ccc2-3)c1,CCCCCCCCCCCc1c(/C=C2\C(=O)c3cc(F)c(F)cc3C2=C(C#N)C#N)sc2c1sc1c3c4nsnc4c4c5sc6c(CCCCCCCCCCC)c(/C=C7\C(=O)c8cc(F)c(F)cc8C7=C(C#N)C#N)sc6c5n(CC(CC)CCCC)c4c3n(CC(CC)CCCC)c21,17.108,-5.56,-3.65,-5.65,-4.09,100.0,100.0,,,conventional,PNDIT-F3N,PEDOT:PSS,,
54258,10.1016/j.cej.2022.135975,COC(=O)C(C)(C)c1cc(C)cc(-c2sc3c4sc5cc(/C=C6/C(=O)c7cc(F)cc(c7)C(=O)/C6=C\c6cc(C(C)(C)C(=O)OC)c(-c7cc(C)cc(C(C)(C)C(=O)OC)c7)s6)sc5c4c(C(C)(C)C(=O)OC)ccc2-3)c1,CCCCCCCCCCCc1c(/C=C2\C(=O)c3cc(F)c(F)cc3C2=C(C#N)C#N)sc2c1sc1c3c4nsnc4c4c5sc6c(CCCCCCCCCCC)c(/C=C7\C(=O)c8cc(F)c(F)cc8C7=C(C#N)C#N)sc6c5n(CC(CC)CCCC)c4c3n(CC(CC)CCCC)c21,17.302,-5.56,-3.65,-5.65,-4.09,100.0,100.0,,,conventional,PNDIT-F3N,PEDOT:PSS,,
54259,10.1016/j.cej.2022.135975,COC(=O)C(C)(C)c1cc(C)cc(-c2sc3c4sc5cc(/C=C6/C(=O)c7cc(F)cc(c7)C(=O)/C6=C\c6cc(C(C)(C)C(=O)OC)c(-c7cc(C)cc(C(C)(C)C(=O)OC)c7)s6)sc5c4c(C(C)(C)C(=O)OC)ccc2-3)c1,CCCCCCCCCCCc1c(/C=C2\C(=O)c3cc(F)c(F)cc3C2=C(C#N)C#N)sc2c1sc1c3c4nsnc4c4c5sc6c(CCCCCCCCCCC)c(/C=C7\C(=O)c8cc(F)c(F)cc8C7=C(C#N)C#N)sc6c5n(CC(CC)CCCC)c4c3n(CC(CC)CCCC)c21,17.433,-5.56,-3.65,-5.65,-4.09,100.0,100.0,,,conventional,PNDIT-F3N,PEDOT:PSS,,
54260,10.1016/j.cej.2022.135975,COC(=O)C(C)(C)c1cc(C)cc(-c2sc3c4sc5cc(/C=C6/C(=O)c7cc(F)cc(c7)C(=O)/C6=C\c6cc(C(C)(C)C(=O)OC)c(-c7cc(C)cc(C(C)(C)C(=O)OC)c7)s6)sc5c4c(C(C)(C)C(=O)OC)ccc2-3)c1,CCCCCCCCCCCc1c(/C=C2\C(=O)c3cc(F)c(F)cc3C2=C(C#N)C#N)sc2c1sc1c3c4nsnc4c4c5sc6c(CCCCCCCCCCC)c(/C=C7\C(=O)c8cc(F)c(F)cc8C7=C(C#N)C#N)sc6c5n(CC(CC)CCCC)c4c3n(CC(CC)CCCC)c21,17.25,-5.56,-3.65,-5.65,-4.09,100.0,100.0,,,conventional,PNDIT-F3N,PEDOT:PSS,,
54261,10.1016/j.cej.2022.135975,COC(=O)C(C)(C)c1cc(C)cc(-c2sc3c4sc5cc(/C=C6/C(=O)c7cc(F)cc(c7)C(=O)/C6=C\c6cc(C(C)(C)C(=O)OC)c(-c7cc(C)cc(C(C)(C)C(=O)OC)c7)s6)sc5c4c(C(C)(C)C(=O)OC)ccc2-3)c1,CCCCCCCCCCCc1c(/C=C2\C(=O)c3cc(F)c(F)cc3C2=C(C#N)C#N)sc2c1sc1c3c4nsnc4c4c5sc6c(CCCCCCCCCCC)c(/C=C7\C(=O)c8cc(F)c(F)cc8C7=C(C#N)C#N)sc6c5n(CC(CC)CCCC)c4c3n(CC(CC)CCCC)c21,16.521,-5.56,-3.65,-5.65,-4.09,100.0,100.0,,,conventional,PNDIT-F3N,PEDOT:PSS,,
54264,10.1016/j.cej.2022.135998,CCCCCCCCC(CCCCCC)COc1cnc2c(-c3cccs3)c(F)c(F)cc2n1,CCCCCCc1ccc(-c2c(/C=C3\C(=O)c4cc(F)c(F)cc4C3=C(C#N)C#N)sc3c2sc2c4c5nsnc5c5c6sc7c(-c8ccc(CCCCCC)s8)c(/C=C8\C(=O)c9cc(F)c(F)cc9C8=C(C#N)C#N)sc7c6n(CC(CCCC)CCCCCC)c5c4n(CC(CCCC)CCCCCC)c32)s1,16.8,-5.54,-2.92,-5.75,-3.96,,,,,conventional,PNDIT-F3N,PEDOT:PSS,,
54265,10.1016/j.cej.2022.135998,CCCCCCCCC(CCCCCC)COc1cnc2c(-c3cccs3)c(F)c(F)cc2n1,CCCCCCCCCCCc1c(/C=C2\C(=O)c3cc(F)c(F)cc3C2=C(C#N)C#N)sc2c1sc1c3c4n[se]nc4c4c5sc6c(CCCCCCCCCCC)c(/C=C/C=C7\C(=O)c8cc(F)c(F)cc8C7=C(C#N)C#N)sc6c5n(CC(CCCC)CCCCCC)c4c3n(CC(CCCC)CCCCCC)c21,15.3,-5.54,-2.92,-5.64,-4.04,,,,,conventional,PNDIT-F3N,PEDOT:PSS,,
54267,10.1016/j.cej.2022.136018,COC(=O)C(C)(C)c1cc(C)cc(-c2sc3c4sc5cc(/C=C6/C(=O)c7cc(F)cc(c7)C(=O)/C6=C\c6cc(C(C)(C)C(=O)OC)c(-c7cc(C)cc(C(C)(C)C(=O)OC)c7)s6)sc5c4c(C(C)(C)C(=O)OC)ccc2-3)c1,CCCCCCCCCCCc1c(/C=C2\C(=O)c3cc(F)c(F)cc3C2=C(C#N)C#N)sc2c1sc1c3c4nsnc4c4c5sc6c(CCCCCCCCCCC)c(/C=C7\C(=O)c8cc(F)c(F)cc8C7=C(C#N)C#N)sc6c5n(CC(CC)CCCC)c4c3n(CC(CC)CCCC)c21,13.0,-5.56,-3.65,-5.65,-4.09,,,,,conventional,PFN-Br,PEDOT:PSS,chlorobenzene,CN
54272,10.1016/j.cej.2022.136068,CCCCCCCCC(CCCCCC)Cn1nc2c(-c3cccs3)c(F)c(F)c(-c3ccc(-c4cc5c(-c6ccc(CC(CC)CCCC)s6)c6sccc6c(-c6ccc(CC(CC)CCCC)s6)c5s4)s3)c2n1,CCCCCCCCCCCc1c(/C=C2\C(=O)c3cc(F)c(F)cc3C2=C(C#N)C#N)sc2c1sc1c3c4nsnc4c4c5sc6c(CCCCCCCCCCC)c(/C=C7\C(=O)c8cc(F)c(F)cc8C7=C(C#N)C#N)sc6c5n(CC(CC)CCCC)c4c3n(CC(CC)CCCC)c21,6.02,-5.2,-3.05,-5.65,-4.09,,,,,,,,,
54281,10.1016/j.cej.2022.136455,COC(=O)C(C)(C)c1cc(C)cc(-c2sc3c4sc5cc(/C=C6/C(=O)c7cc(F)cc(c7)C(=O)/C6=C\c6cc(C(C)(C)C(=O)OC)c(-c7cc(C)cc(C(C)(C)C(=O)OC)c7)s6)sc5c4c(C(C)(C)C(=O)OC)ccc2-3)c1,CCCCCCCCCCCc1c(/C=C2\C(=O)c3cc(F)c(F)cc3C2=C(C#N)C#N)sc2c1sc1c3c4nsnc4c4c5sc6c(CCCCCCCCCCC)c(/C=C7\C(=O)c8cc(F)c(F)cc8C7=C(C#N)C#N)sc6c5n(CC(CC)CCCC)c4c3n(CC(CC)CCCC)c21,13.51,-5.56,-3.65,-5.65,-4.09,,,,,conventional,MeOH,,,
54282,10.1016/j.cej.2022.136455,COC(=O)C(C)(C)c1cc(C)cc(-c2sc3c4sc5cc(/C=C6/C(=O)c7cc(F)cc(c7)C(=O)/C6=C\c6cc(C(C)(C)C(=O)OC)c(-c7cc(C)cc(C(C)(C)C(=O)OC)c7)s6)sc5c4c(C(C)(C)C(=O)OC)ccc2-3)c1,CCCCCCCCCCCc1c(/C=C2\C(=O)c3cc(F)c(F)cc3C2=C(C#N)C#N)sc2c1sc1c3c4nsnc4c4c5sc6c(CCCCCCCCCCC)c(/C=C7\C(=O)c8cc(F)c(F)cc8C7=C(C#N)C#N)sc6c5n(CC(CC)CCCC)c4c3n(CC(CC)CCCC)c21,13.14,-5.56,-3.65,-5.65,-4.09,,,,,conventional,TFE,,,
54283,10.1016/j.cej.2022.136455,COC(=O)C(C)(C)c1cc(C)cc(-c2sc3c4sc5cc(/C=C6/C(=O)c7cc(F)cc(c7)C(=O)/C6=C\c6cc(C(C)(C)C(=O)OC)c(-c7cc(C)cc(C(C)(C)C(=O)OC)c7)s6)sc5c4c(C(C)(C)C(=O)OC)ccc2-3)c1,CCCCCCCCCCCc1c(/C=C2\C(=O)c3cc(F)c(F)cc3C2=C(C#N)C#N)sc2c1sc1c3c4nsnc4c4c5sc6c(CCCCCCCCCCC)c(/C=C7\C(=O)c8cc(F)c(F)cc8C7=C(C#N)C#N)sc6c5n(CC(CC)CCCC)c4c3n(CC(CC)CCCC)c21,16.52,-5.56,-3.65,-5.65,-4.09,,,,,conventional,PFN-Br,,,
54284,10.1016/j.cej.2022.136455,COC(=O)C(C)(C)c1cc(C)cc(-c2sc3c4sc5cc(/C=C6/C(=O)c7cc(F)cc(c7)C(=O)/C6=C\c6cc(C(C)(C)C(=O)OC)c(-c7cc(C)cc(C(C)(C)C(=O)OC)c7)s6)sc5c4c(C(C)(C)C(=O)OC)ccc2-3)c1,CCCCCCCCCCCc1c(/C=C2\C(=O)c3cc(F)c(F)cc3C2=C(C#N)C#N)sc2c1sc1c3c4nsnc4c4c5sc6c(CCCCCCCCCCC)c(/C=C7\C(=O)c8cc(F)c(F)cc8C7=C(C#N)C#N)sc6c5n(CC(CC)CCCC)c4c3n(CC(CC)CCCC)c21,17.08,-5.56,-3.65,-5.65,-4.09,,,,,conventional,PDINOH,,,
54285,10.1016/j.cej.2022.136455,COC(=O)C(C)(C)c1cc(C)cc(-c2sc3c4sc5cc(/C=C6/C(=O)c7cc(F)cc(c7)C(=O)/C6=C\c6cc(C(C)(C)C(=O)OC)c(-c7cc(C)cc(C(C)(C)C(=O)OC)c7)s6)sc5c4c(C(C)(C)C(=O)OC)ccc2-3)c1,CCCCCCCCCCCc1c(/C=C2\C(=O)c3cc(F)c(F)cc3C2=C(C#N)C#N)sc2c1sc1c3c4nsnc4c4c5sc6c(CCCCCCCCCCC)c(/C=C7\C(=O)c8cc(F)c(F)cc8C7=C(C#N)C#N)sc6c5n(CC(CC)CCCC)c4c3n(CC(CC)CCCC)c21,17.6,-5.56,-3.65,-5.65,-4.09,,,,,,PDINOH,,,
54296,10.1016/j.cej.2022.136691,COC(=O)C(C)(C)c1cc(C)cc(-c2sc3c4sc5cc(/C=C6/C(=O)c7cc(F)cc(c7)C(=O)/C6=C\c6cc(C(C)(C)C(=O)OC)c(-c7cc(C)cc(C(C)(C)C(=O)OC)c7)s6)sc5c4c(C(C)(C)C(=O)OC)ccc2-3)c1,CCCCCCCCCCCc1c(/C=C2\C(=O)c3cc(F)c(F)cc3C2=C(C#N)C#N)sc2c1sc1c3c4nsnc4c4c5sc6c(CCCCCCCCCCC)c(/C=C7\C(=O)c8cc(F)c(F)cc8C7=C(C#N)C#N)sc6c5n(CC(CC)CCCC)c4c3n(CC(CC)CCCC)c21,15.61,-5.56,-3.65,-5.65,-4.09,,,1:1.2:0,,,,,,
54299,10.1016/j.cej.2022.136877,CCCCC(CC)Cc1ccc(-c2c3cc(-c4ccc(-c5sc(-c6cccs6)c6c5C(=O)c5c(CC(CC)CCCC)sc(CC(CC)CCCC)c5C6=O)s4)sc3c(-c3ccc(CC(CC)CCCC)s3)c3ccsc23)s1,CCCCCCCCCCCc1c(/C=C2\C(=O)c3c(ccc(C)c3F)C2=C(C#N)C#N)sc2c1sc1c3c4nsnc4c4c5sc6c(CCCCCCCCCCC)c(/C=C7\C(=O)c8c(ccc(-c9ccc(C)s9)c8F)C7=C(C#N)C#N)sc6c5n(C)c4c3n(C)c21,9.53,-5.33,-3.48,,,,,,,conventional,PFN-Br,PEDOT:PSS,chlorobenzene,CN
54300,10.1016/j.cej.2022.136877,CCCCC(CC)Cc1ccc(-c2c3cc(-c4ccc(-c5sc(-c6cccs6)c6c5C(=O)c5c(CC(CC)CCCC)sc(CC(CC)CCCC)c5C6=O)s4)sc3c(-c3ccc(CC(CC)CCCC)s3)c3ccsc23)s1,CCCCCCCCCCCc1c(/C=C2\C(=O)c3c(ccc(C)c3F)C2=C(C#N)C#N)sc2c1sc1c3c4nsnc4c4c5sc6c(CCCCCCCCCCC)c(/C=C7\C(=O)c8c(ccc(-c9ccc(C)s9)c8F)C7=C(C#N)C#N)sc6c5n(C)c4c3n(C)c21,12.4,-5.33,-3.48,,,,,,1%,conventional,PFN-Br,PEDOT:PSS,chlorobenzene,CN
54301,10.1016/j.cej.2022.136877,CCCCC(CC)Cc1ccc(-c2c3cc(-c4ccc(-c5sc(-c6cccs6)c6c5C(=O)c5c(CC(CC)CCCC)sc(CC(CC)CCCC)c5C6=O)s4)sc3c(-c3ccc(CC(CC)CCCC)s3)c3ccsc23)s1,CCCCCCCCCCCc1c(/C=C2\C(=O)c3c(ccc(C)c3F)C2=C(C#N)C#N)sc2c1sc1c3c4nsnc4c4c5sc6c(CCCCCCCCCCC)c(/C=C7\C(=O)c8c(ccc(-c9ccc(C)s9)c8F)C7=C(C#N)C#N)sc6c5n(C)c4c3n(C)c21,14.74,-5.33,-3.48,,,,,,3%,conventional,PFN-Br,PEDOT:PSS,chlorobenzene,CN
54302,10.1016/j.cej.2022.136877,CCCCC(CC)Cc1ccc(-c2c3cc(-c4ccc(-c5sc(-c6cccs6)c6c5C(=O)c5c(CC(CC)CCCC)sc(CC(CC)CCCC)c5C6=O)s4)sc3c(-c3ccc(CC(CC)CCCC)s3)c3ccsc23)s1,CCCCCCCCCCCc1c(/C=C2\C(=O)c3c(ccc(C)c3F)C2=C(C#N)C#N)sc2c1sc1c3c4nsnc4c4c5sc6c(CCCCCCCCCCC)c(/C=C7\C(=O)c8c(ccc(-c9ccc(C)s9)c8F)C7=C(C#N)C#N)sc6c5n(C)c4c3n(C)c21,16.13,-5.33,-3.48,,,,,,5%,conventional,PFN-Br,PEDOT:PSS,chlorobenzene,CN
54303,10.1016/j.cej.2022.136877,CCCCC(CC)Cc1ccc(-c2c3cc(-c4ccc(-c5sc(-c6cccs6)c6c5C(=O)c5c(CC(CC)CCCC)sc(CC(CC)CCCC)c5C6=O)s4)sc3c(-c3ccc(CC(CC)CCCC)s3)c3ccsc23)s1,CCCCCCCCCCCc1c(/C=C2\C(=O)c3c(ccc(C)c3F)C2=C(C#N)C#N)sc2c1sc1c3c4nsnc4c4c5sc6c(CCCCCCCCCCC)c(/C=C7\C(=O)c8c(ccc(-c9ccc(C)s9)c8F)C7=C(C#N)C#N)sc6c5n(C)c4c3n(C)c21,14.94,-5.33,-3.48,,,,,,7%,conventional,PFN-Br,PEDOT:PSS,chlorobenzene,CN
54304,10.1016/j.cej.2022.136877,CCCCC(CC)Cc1ccc(-c2c3cc(-c4ccc(-c5sc(-c6cccs6)c6c5C(=O)c5c(CC(CC)CCCC)sc(CC(CC)CCCC)c5C6=O)s4)sc3c(-c3ccc(CC(CC)CCCC)s3)c3ccsc23)s1,CCCCCCCCCCCc1c(/C=C2\C(=O)c3c(ccc(C)c3F)C2=C(C#N)C#N)sc2c1sc1c3c4nsnc4c4c5sc6c(CCCCCCCCCCC)c(/C=C7\C(=O)c8c(ccc(-c9ccc(C)s9)c8F)C7=C(C#N)C#N)sc6c5n(C)c4c3n(C)c21,12.68,-5.33,-3.48,,,,,,9%,conventional,PFN-Br,PEDOT:PSS,chlorobenzene,CN
54305,10.1016/j.cej.2022.137209,COC(=O)C(C)(C)c1cc(C)cc(-c2sc3c4sc5cc(/C=C6/C(=O)c7cc(F)cc(c7)C(=O)/C6=C\c6cc(C(C)(C)C(=O)OC)c(-c7cc(C)cc(C(C)(C)C(=O)OC)c7)s6)sc5c4c(C(C)(C)C(=O)OC)ccc2-3)c1,CCCCCCCCCCCc1c(/C=C2\C(=O)c3cc(F)c(F)cc3C2=C(C#N)C#N)sc2c1sc1c3c4nsnc4c4c5sc6c(CCCCCCCCCCC)c(/C=C7\C(=O)c8cc(F)c(F)cc8C7=C(C#N)C#N)sc6c5n(CC(CC)CCCC)c4c3n(CC(CC)CCCC)c21,6.39,-5.56,-3.65,-5.65,-4.09,,,1:1.2,,conventional,,PEDOT:PSS,,
54306,10.1016/j.cej.2022.137209,COC(=O)C(C)(C)c1cc(C)cc(-c2sc3c4sc5cc(/C=C6/C(=O)c7cc(F)cc(c7)C(=O)/C6=C\c6cc(C(C)(C)C(=O)OC)c(-c7cc(C)cc(C(C)(C)C(=O)OC)c7)s6)sc5c4c(C(C)(C)C(=O)OC)ccc2-3)c1,CCCCCCCCCCCc1c(/C=C2\C(=O)c3cc(F)c(F)cc3C2=C(C#N)C#N)sc2c1sc1c3c4nsnc4c4c5sc6c(CCCCCCCCCCC)c(/C=C7\C(=O)c8cc(F)c(F)cc8C7=C(C#N)C#N)sc6c5n(CC(CC)CCCC)c4c3n(CC(CC)CCCC)c21,14.77,-5.56,-3.65,-5.65,-4.09,,,1:1.2,,conventional,PDINO,PEDOT:PSS,,
54307,10.1016/j.cej.2022.137209,COC(=O)C(C)(C)c1cc(C)cc(-c2sc3c4sc5cc(/C=C6/C(=O)c7cc(F)cc(c7)C(=O)/C6=C\c6cc(C(C)(C)C(=O)OC)c(-c7cc(C)cc(C(C)(C)C(=O)OC)c7)s6)sc5c4c(C(C)(C)C(=O)OC)ccc2-3)c1,CCCCCCCCCCCc1c(/C=C2\C(=O)c3cc(F)c(F)cc3C2=C(C#N)C#N)sc2c1sc1c3c4nsnc4c4c5sc6c(CCCCCCCCCCC)c(/C=C7\C(=O)c8cc(F)c(F)cc8C7=C(C#N)C#N)sc6c5n(CC(CC)CCCC)c4c3n(CC(CC)CCCC)c21,13.5,-5.56,-3.65,-5.65,-4.09,,,1:1.2,,conventional,TSY,PEDOT:PSS,,
54308,10.1016/j.cej.2022.137209,COC(=O)C(C)(C)c1cc(C)cc(-c2sc3c4sc5cc(/C=C6/C(=O)c7cc(F)cc(c7)C(=O)/C6=C\c6cc(C(C)(C)C(=O)OC)c(-c7cc(C)cc(C(C)(C)C(=O)OC)c7)s6)sc5c4c(C(C)(C)C(=O)OC)ccc2-3)c1,CCCCCCCCCCCc1c(/C=C2\C(=O)c3cc(F)c(F)cc3C2=C(C#N)C#N)sc2c1sc1c3c4nsnc4c4c5sc6c(CCCCCCCCCCC)c(/C=C7\C(=O)c8cc(F)c(F)cc8C7=C(C#N)C#N)sc6c5n(CC(CC)CCCC)c4c3n(CC(CC)CCCC)c21,15.52,-5.56,-3.65,-5.65,-4.09,,,1:1.2,,conventional,TSY:PDINO,PEDOT:PSS,,
54309,10.1016/j.cej.2022.137424,COC(=O)C(C)(C)c1cc(C)cc(-c2sc3c4sc5cc(/C=C6/C(=O)c7cc(F)cc(c7)C(=O)/C6=C\c6cc(C(C)(C)C(=O)OC)c(-c7cc(C)cc(C(C)(C)C(=O)OC)c7)s6)sc5c4c(C(C)(C)C(=O)OC)ccc2-3)c1,CCCCCCCCCCCc1c(/C=C2\C(=O)c3cc(F)c(F)cc3C2=C(C#N)C#N)sc2c1sc1c3c4nsnc4c4c5sc6c(CCCCCCCCCCC)c(/C=C7\C(=O)c8cc(F)c(F)cc8C7=C(C#N)C#N)sc6c5n(CC(CC)CCCC)c4c3n(CC(CC)CCCC)c21,16.0,-5.56,-3.65,-5.65,-4.09,,,,,conventional,PFN-Br,PEDOT:PSS,,
54313,10.1016/j.cej.2022.137554,CCCCCCC(CCCC)COc1c2sc3c4sc(/C=C5\C(=O)c6cc(F)c(F)cc6C5=C(C#N)C#N)cc4n(CC(CCCC)CCCCCC)c3c2c(OCC(CCCC)CCCCCC)c2sc3c4c(n(CC(CCCC)CCCCCC)c3c12)[SH](/C=C1/C(=O)c2cc(F)c(F)cc2C1=C(C#N)C#N)C=C4,CCCCCCCCCCC(CCCCCCCC)CN1C(=O)c2ccc3c4c(c(-c5ccc(-c6cccs6)s5)cc(c24)C1=O)C(=O)N(C(CCCCCCCC)CCCCCCCCCC)C3=O,10.7,,,-5.49,-4.05,,120.0,2:1,0.5 vol%,conventional,PFN-Br,PEDOT:PSS,CPME,DBE
54314,10.1016/j.cej.2022.137554,CCCCCCC(CCCC)COc1c2sc3c4sc(/C=C5\C(=O)c6cc(F)c(F)cc6C5=C(C#N)C#N)cc4n(CC(CCCC)CCCCCC)c3c2c(OCC(CCCC)CCCCCC)c2sc3c4c(n(CC(CCCC)CCCCCC)c3c12)[SH](/C=C1/C(=O)c2cc(F)c(F)cc2C1=C(C#N)C#N)C=C4,CCCCCCCCCCC(CCCCCCCC)CN1C(=O)c2ccc3c4c(c(-c5ccc(-c6cccs6)s5)cc(c24)C1=O)C(=O)N(C(CCCCCCCC)CCCCCCCCCC)C3=O,9.9,,,-5.49,-4.05,,120.0,2:1,0.5 vol%,conventional,PFN-Br,PEDOT:PSS,CPME,DBE
54315,10.1016/j.cej.2022.137554,CCCCCCC(CCCC)COc1c2sc3c4sc(/C=C5\C(=O)c6cc(F)c(F)cc6C5=C(C#N)C#N)cc4n(CC(CCCC)CCCCCC)c3c2c(OCC(CCCC)CCCCCC)c2sc3c4c(n(CC(CCCC)CCCCCC)c3c12)[SH](/C=C1/C(=O)c2cc(F)c(F)cc2C1=C(C#N)C#N)C=C4,CCCCCCCCCCC(CCCCCCCC)CN1C(=O)c2ccc3c4c(c(-c5ccc(-c6cccs6)s5)cc(c24)C1=O)C(=O)N(C(CCCCCCCC)CCCCCCCCCC)C3=O,9.1,,,-5.49,-4.05,,120.0,2:1,0.5 vol%,conventional,PFN-Br,PEDOT:PSS,CPME,DBE
54323,10.1016/j.cej.2022.138146,CCCCC(CC)Cc1ccc(-c2c3cc(-c4ccc(-c5sc(-c6cccs6)c6c5C(=O)c5c(CC(CC)CCCC)sc(CC(CC)CCCC)c5C6=O)s4)sc3c(-c3ccc(CC(CC)CCCC)s3)c3ccsc23)s1,CCCCCCCCCCCCC(CCCCCCCCCC)Cn1c2c3sc(/C=C4\C(=O)c5ccccc5C4=C(C#N)C#N)c(CCCCCCCCCCC)c3sc2c2c3nsnc3c3c4sc5c(CCCCCCCCCCC)c(/C=C6\C(=O)c7cc(-c8cccs8)ccc7C6=C(C#N)C#N)sc5c4n(CC(CCCCCCCCCC)CCCCCCCCCCCC)c3c21,16.05,-5.33,-3.48,-5.63,-3.72,,,,,,,,,
54324,10.1016/j.cej.2022.138146,CCCCC(CC)Cc1ccc(-c2c3cc(-c4ccc(-c5sc(-c6cccs6)c6c5C(=O)c5c(CC(CC)CCCC)sc(CC(CC)CCCC)c5C6=O)s4)sc3c(-c3ccc(CC(CC)CCCC)s3)c3ccsc23)s1,CCCCCCCCCCCCC(CCCCCCCCCC)Cn1c2c3sc(/C=C4\C(=O)c5ccccc5C4=C(C#N)C#N)c(CCCCCCCCCCC)c3sc2c2c3nsnc3c3c4sc5c(CCCCCCCCCCC)c(/C=C6\C(=O)c7cc(-c8cccs8)ccc7C6=C(C#N)C#N)sc5c4n(CC(CCCCCCCCCC)CCCCCCCCCCCC)c3c21,13.65,-5.33,-3.48,-5.63,-3.72,,,,,,,,,
54325,10.1016/j.cej.2022.138146,CCCCC(CC)Cc1ccc(-c2c3cc(-c4ccc(-c5sc(-c6cccs6)c6c5C(=O)c5c(CC(CC)CCCC)sc(CC(CC)CCCC)c5C6=O)s4)sc3c(-c3ccc(CC(CC)CCCC)s3)c3ccsc23)s1,CCCCCCCCCCCCC(CCCCCCCCCC)Cn1c2c3sc(/C=C4\C(=O)c5ccccc5C4=C(C#N)C#N)c(CCCCCCCCCCC)c3sc2c2c3nsnc3c3c4sc5c(CCCCCCCCCCC)c(/C=C6\C(=O)c7cc(-c8cccs8)ccc7C6=C(C#N)C#N)sc5c4n(CC(CCCCCCCCCC)CCCCCCCCCCCC)c3c21,15.17,-5.33,-3.48,-5.63,-3.72,,,,,,,,,
54326,10.1016/j.cej.2022.138146,CCCCC(CC)COC(=O)c1sc2c(-c3cc4c(-c5ccc(CC(CC)CCCC)s5)c5sccc5c(-c5ccc(CC(CC)CCCC)s5)c4s3)scc2c1F,CCCCCCCCCCC(CCCCCCCC)CN1C(=O)c2ccc3c4c(c(-c5ccc(-c6cccs6)s5)cc(c24)C1=O)C(=O)N(CC(CCCCCCCC)CCCCCCCCCC)C3=O,5.26,-5.21,-3.6,-5.71,-4.02,,,,,,,,,
54330,10.1016/j.cej.2022.138146,CCCCC(CC)Cc1ccc(-c2c3cc(-c4ccc(-c5sc(-c6cccs6)c6c5C(=O)c5c(CC(CC)CCCC)sc(CC(CC)CCCC)c5C6=O)s4)sc3c(-c3ccc(CC(CC)CCCC)s3)c3ccsc23)s1,CCCCCCCCCCC(CCCCCCCC)CN1C(=O)c2ccc3c4c(c(-c5ccc(-c6cccs6)s5)cc(c24)C1=O)C(=O)N(CC(CCCCCCCC)CCCCCCCCCC)C3=O,9.52,-5.33,-3.48,-5.71,-4.02,,,,,,,,,
54331,10.1016/j.cej.2022.138146,COC(=O)C(C)(C)c1cc(C)cc(-c2sc3c4sc5cc(/C=C6/C(=O)c7cc(F)cc(c7)C(=O)/C6=C\c6cc(C(C)(C)C(=O)OC)c(-c7cc(C)cc(C(C)(C)C(=O)OC)c7)s6)sc5c4c(C(C)(C)C(=O)OC)ccc2-3)c1,CCCCCCCCCCCc1c(/C=C2\C(=O)c3ccccc3C2=C(C#N)C#N)sc2c1sc1c3c4nsnc4c4c5sc6c(CCCCCCCCCCC)c(/C=C7\C(=O)c8cc(-c9cc%10c(=O)n(CC(CCCCCC)CCCCCCCC)c(=O)c%11ccsc%11c%10s9)ccc8C7=C(C#N)C#N)sc6c5n(CC(CCCCCCCC)CCCCCCCCCC)c4c3n(CC(CCCCCCCC)CCCCCCCCCC)c21,16.15,-5.56,-3.65,,,,,,,,,,,
54332,10.1016/j.cej.2022.138146,COC(=O)C(C)(C)c1cc(C)cc(-c2sc3c4sc5cc(/C=C6/C(=O)c7cc(F)cc(c7)C(=O)/C6=C\c6cc(C(C)(C)C(=O)OC)c(-c7cc(C)cc(C(C)(C)C(=O)OC)c7)s6)sc5c4c(C(C)(C)C(=O)OC)ccc2-3)c1,CCCCCCCCCCCCC(CCCCCCCCCC)Cn1c2c3sc(/C=C4\C(=O)c5c(F)cccc5C4=C(C#N)C#N)c(CCCCCCCCCCC)c3sc2c2c3nsnc3c3c4sc5c(CCCCCCCCCCC)c(/C=C6\C(=O)c7c(ccc(-c8cccs8)c7F)C6=C(C#N)C#N)sc5c4n(CC(CCCCCCCCCC)CCCCCCCCCCCC)c3c21,15.28,-5.56,-3.65,-5.715,-3.805,,,,,conventional,PNDIT-F3N,PEDOT:PSS,,
54333,10.1016/j.cej.2022.138146,COC(=O)C(C)(C)c1cc(C)cc(-c2sc3c4sc5cc(/C=C6/C(=O)c7cc(F)cc(c7)C(=O)/C6=C\c6cc(C(C)(C)C(=O)OC)c(-c7cc(C)cc(C(C)(C)C(=O)OC)c7)s6)sc5c4c(C(C)(C)C(=O)OC)ccc2-3)c1,CCCCCCCCCCCCC(CCCCCCCCCC)Cn1c2c3sc(/C=C4\C(=O)c5c(F)cccc5C4=C(C#N)C#N)c(CCCCCCCCCCC)c3sc2c2c3nsnc3c3c4sc5c(CCCCCCCCCCC)c(/C=C6\C(=O)c7c(ccc(-c8cccs8)c7F)C6=C(C#N)C#N)sc5c4n(CC(CCCCCCCCCC)CCCCCCCCCCCC)c3c21,8.54,-5.56,-3.65,-5.715,-3.805,,,,,inverted,ZnO,MoO3,,
54334,10.1016/j.cej.2022.138146,COC(=O)C(C)(C)c1cc(C)cc(-c2sc3c4sc5cc(/C=C6/C(=O)c7cc(F)cc(c7)C(=O)/C6=C\c6cc(C(C)(C)C(=O)OC)c(-c7cc(C)cc(C(C)(C)C(=O)OC)c7)s6)sc5c4c(C(C)(C)C(=O)OC)ccc2-3)c1,CCCCCCCCCCCCC(CCCCCCCCCC)Cn1c2c3sc(/C=C4\C(=O)c5c(F)cccc5C4=C(C#N)C#N)c(CCCCCCCCCCC)c3sc2c2c3nsnc3c3c4sc5c(CCCCCCCCCCC)c(/C=C6\C(=O)c7c(ccc(-c8cccs8)c7F)C6=C(C#N)C#N)sc5c4n(CC(CCCCCCCCCC)CCCCCCCCCCCC)c3c21,14.97,-5.56,-3.65,-5.715,-3.805,,,,,conventional,,,,
54336,10.1016/j.cej.2022.138146,COC(=O)C(C)(C)c1cc(C)cc(-c2sc3c4sc5cc(/C=C6/C(=O)c7cc(F)cc(c7)C(=O)/C6=C\c6cc(C(C)(C)C(=O)OC)c(-c7cc(C)cc(C(C)(C)C(=O)OC)c7)s6)sc5c4c(C(C)(C)C(=O)OC)ccc2-3)c1,CCCCCCCCCCCCC(CCCCCCCCCC)Cn1c2c3sc(/C=C4\C(=O)c5c(F)cccc5C4=C(C#N)C#N)c(CCCCCCCCCCC)c3sc2c2c3nsnc3c3c4sc5c(CCCCCCCCCCC)c(/C=C6\C(=O)c7c(ccc(-c8cccs8)c7F)C6=C(C#N)C#N)sc5c4n(CC(CCCCCCCCCC)CCCCCCCCCCCC)c3c21,13.03,-5.56,-3.65,-5.715,-3.805,,,,,inverted,,,,
54352,10.1016/j.cej.2022.139080,CCCCCCC(CCCC)Cc1csc(-c2cc3c4nsnc4c4cc(-c5cc(CC(CCCC)CCCCCC)c(-c6cc7c(-c8cc(F)c(CC(CC)CCCC)s8)c8sccc8c(-c8cc(F)c(CC(CC)CCCC)s8)c7s6)s5)sc4c3s2)c1,CCCCCCCCn1nc2c(/C=c3/sc(=C(C#N)C#N)n(Cc4ccccc4)c3=O)ccc(-c3cc4c(s3)-c3cc5c(cc3C4(c3ccc(CCCCCC)cc3)c3ccc(CCCCCC)cc3)-c3sc(-c4ccc(/C=c6/sc(=C(C#N)C#N)n(Cc7ccccc7)c6=O)c6nn(CCCCCCCC)nc46)cc3C5(c3ccc(CCCCCC)cc3)c3ccc(CCCCCC)cc3)c2n1,7.88,-5.51,-2.77,-5.55,-3.71,,,,,conventional,PDINO,PEDOT:PSS,,
54374,10.1016/j.cej.2022.139228,CCCCC(CC)Cc1ccc(-c2c3cc(-c4ccc(-c5sc(-c6cccs6)c6c5C(=O)c5c(CC(CC)CCCC)sc(CC(CC)CCCC)c5C6=O)s4)sc3c(-c3ccc(CC(CC)CCCC)s3)c3ccsc23)s1,CCCCCCCCCCCc1c(/C=C2\C(=O)c3c(ccc(C)c3F)C2=C(C#N)C#N)sc2c1sc1c3c4nsnc4c4c5sc6c(CCCCCCCCCCC)c(/C=C7\C(=O)c8c(ccc(-c9ccc(C)s9)c8F)C7=C(C#N)C#N)sc6c5n(C)c4c3n(C)c21,15.68,-5.33,-3.48,,,120.0,100.0,1:1,,conventional,PFN-Br,PEDOT:PSS,chlorobenzene,CN
54375,10.1016/j.cej.2022.139228,CCCCC(CC)Cc1ccc(-c2c3cc(-c4ccc(-c5sc(-c6cccs6)c6c5C(=O)c5c(CC(CC)CCCC)sc(CC(CC)CCCC)c5C6=O)s4)sc3c(-c3ccc(CC(CC)CCCC)s3)c3ccsc23)s1,CCCCCCCCCCCc1c(/C=C2\C(=O)c3c(ccc(C)c3F)C2=C(C#N)C#N)sc2c1sc1c3c4nsnc4c4c5sc6c(CCCCCCCCCCC)c(/C=C7\C(=O)c8c(ccc(-c9ccc(C)s9)c8F)C7=C(C#N)C#N)sc6c5n(C)c4c3n(C)c21,10.36,-5.33,-3.48,,,120.0,100.0,1:1,,conventional,PFN-Br,PEDOT:PSS,toluene,1-MN
54376,10.1016/j.cej.2022.139228,CCCCC(CC)Cc1ccc(-c2c3cc(-c4ccc(-c5sc(-c6cccs6)c6c5C(=O)c5c(CC(CC)CCCC)sc(CC(CC)CCCC)c5C6=O)s4)sc3c(-c3ccc(CC(CC)CCCC)s3)c3ccsc23)s1,CCCCCCCCCCCc1c(/C=C2\C(=O)c3c(ccc(C)c3F)C2=C(C#N)C#N)sc2c1sc1c3c4nsnc4c4c5sc6c(CCCCCCCCCCC)c(/C=C7\C(=O)c8c(ccc(-c9ccc(C)s9)c8F)C7=C(C#N)C#N)sc6c5n(C)c4c3n(C)c21,10.01,-5.33,-3.48,,,120.0,100.0,1:1,,conventional,PFN-Br,PEDOT:PSS,o-xylene,1-MN
54377,10.1016/j.cej.2022.139228,CCCCC(CC)Cc1ccc(-c2c3cc(-c4ccc(-c5sc(-c6cccs6)c6c5C(=O)c5c(CC(CC)CCCC)sc(CC(CC)CCCC)c5C6=O)s4)sc3c(-c3ccc(CC(CC)CCCC)s3)c3ccsc23)s1,CCCCCCCCCCCc1c(/C=C2\C(=O)c3c(ccc(C)c3F)C2=C(C#N)C#N)sc2c1sc1c3c4nsnc4c4c5sc6c(CCCCCCCCCCC)c(/C=C7\C(=O)c8c(ccc(-c9ccc(C)s9)c8F)C7=C(C#N)C#N)sc6c5n(C)c4c3n(C)c21,9.19,-5.33,-3.48,,,120.0,100.0,1:1,,conventional,PFN-Br,PEDOT:PSS,"1,2,4-trimethylbenzene",1-MN
54384,10.1016/j.cej.2022.139423,CCCCC(CC)CSc1ccc(-c2c3cc(-c4ccc(-c5sc(-c6ccc(-c7cc8c(-c9cc(F)c(CC(CC)CCCC)s9)c9sccc9c(-c9cc(F)c(CC(CC)CCCC)s9)c8s7)s6)c6c5C(=O)c5c(CC(CC)CCCC)sc(CC(CC)CCCC)c5C6=O)s4)sc3c(-c3ccc(SCC(CC)CCCC)s3)c3cc(-c4ccc(-c5sc(-c6cccs6)c6c5C(=O)c5c(CC(CC)CCCC)sc(CC(CC)CCCC)c5C6=O)s4)sc23)s1,CCCCCCCCCCCc1c(/C=C2\C(=O)c3cc(F)c(F)cc3C2=C(C#N)C#N)sc2c1sc1c3c4nsnc4c4c5sc6c(CCCCCCCCCCC)c(/C=C7\C(=O)c8cc(F)c(F)cc8C7=C(C#N)C#N)sc6c5n(CC(CC)CCCC)c4c3n(CC(CC)CCCC)c21,10.12,,,-5.65,-4.09,,90.0,1:1.6,,inverted,,,,
54400,10.1016/j.cej.2022.139489,COC(=O)C(C)(C)c1cc(C)cc(-c2sc3c4sc5cc(/C=C6/C(=O)c7cc(F)cc(c7)C(=O)/C6=C\c6cc(C(C)(C)C(=O)OC)c(-c7cc(C)cc(C(C)(C)C(=O)OC)c7)s6)sc5c4c(C(C)(C)C(=O)OC)ccc2-3)c1,CCCCCCCCCCCc1c(/C=C2\C(=O)c3cc(F)c(F)cc3C2=C(C#N)C#N)sc2c1sc1c3c4nsnc4c4c5sc6c(CCCCCCCCCCC)c(/C=C7\C(=O)c8cc(F)c(F)cc8C7=C(C#N)C#N)sc6c5n(CC(CC)CCCC)c4c3n(CC(CC)CCCC)c21,16.3,-5.56,-3.65,-5.65,-4.09,,,,,,PDINN,2PACz,chloroform,
54401,10.1016/j.cej.2022.139489,COC(=O)C(C)(C)c1cc(C)cc(-c2sc3c4sc5cc(/C=C6/C(=O)c7cc(F)cc(c7)C(=O)/C6=C\c6cc(C(C)(C)C(=O)OC)c(-c7cc(C)cc(C(C)(C)C(=O)OC)c7)s6)sc5c4c(C(C)(C)C(=O)OC)ccc2-3)c1,CCCCCCCCCCCc1c(/C=C2\C(=O)c3cc(F)c(F)cc3C2=C(C#N)C#N)sc2c1sc1c3c4nsnc4c4c5sc6c(CCCCCCCCCCC)c(/C=C7\C(=O)c8cc(F)c(F)cc8C7=C(C#N)C#N)sc6c5n(CC(CC)CCCC)c4c3n(CC(CC)CCCC)c21,17.0,-5.56,-3.65,-5.65,-4.09,,,,,,PDINN,2PACz,chloroform,[2H]3T
54402,10.1016/j.cej.2022.139489,COC(=O)C(C)(C)c1cc(C)cc(-c2sc3c4sc5cc(/C=C6/C(=O)c7cc(F)cc(c7)C(=O)/C6=C\c6cc(C(C)(C)C(=O)OC)c(-c7cc(C)cc(C(C)(C)C(=O)OC)c7)s6)sc5c4c(C(C)(C)C(=O)OC)ccc2-3)c1,CCCCCCCCCCCc1c(/C=C2\C(=O)c3cc(F)c(F)cc3C2=C(C#N)C#N)sc2c1sc1c3c4nsnc4c4c5sc6c(CCCCCCCCCCC)c(/C=C7\C(=O)c8cc(F)c(F)cc8C7=C(C#N)C#N)sc6c5n(CC(CC)CCCC)c4c3n(CC(CC)CCCC)c21,17.6,-5.56,-3.65,-5.65,-4.09,,90.0,,,,PDINN,2PACz,chloroform,[2F]3T
54403,10.1016/j.cej.2022.139496,COC(=O)C(C)(C)c1cc(C)cc(-c2sc3c4sc5cc(/C=C6/C(=O)c7cc(F)cc(c7)C(=O)/C6=C\c6cc(C(C)(C)C(=O)OC)c(-c7cc(C)cc(C(C)(C)C(=O)OC)c7)s6)sc5c4c(C(C)(C)C(=O)OC)ccc2-3)c1,CCCCCCCCCCCc1c(/C=C2\C(=O)c3cc(Cl)c(Cl)cc3C2=C(C#N)C#N)sc2c1sc1c3c4nsnc4c4c5sc6c(CCCCCCCCCCC)c(/C=C7\C(=O)c8cc(Cl)c(Cl)cc8C7=C(C#N)C#N)sc6c5n(CC(CCCC)CCCCCC)c4c3n(CC(CCCC)CCCCCC)c21,16.45,-5.56,-3.65,-5.68,-4.1,,,,,conventional,PFN-Br,PEDOT:PSS,o-xylene,
54404,10.1016/j.cej.2022.139496,COC(=O)C(C)(C)c1cc(C)cc(-c2sc3c4sc5cc(/C=C6/C(=O)c7cc(F)cc(c7)C(=O)/C6=C\c6cc(C(C)(C)C(=O)OC)c(-c7cc(C)cc(C(C)(C)C(=O)OC)c7)s6)sc5c4c(C(C)(C)C(=O)OC)ccc2-3)c1,CCCCCCCCCCCc1c(/C=C2\C(=O)c3cc(Cl)c(Cl)cc3C2=C(C#N)C#N)sc2c1sc1c3c4nsnc4c4c5sc6c(CCCCCCCCCCC)c(/C=C7\C(=O)c8cc(Cl)c(Cl)cc8C7=C(C#N)C#N)sc6c5n(CC(CCCC)CCCCCC)c4c3n(CC(CCCC)CCCCCC)c21,17.03,-5.56,-3.65,-5.68,-4.1,,,,,conventional,PFN-Br,PEDOT:PSS,o-xylene,
54410,10.1016/j.cej.2022.139496,COC(=O)C(C)(C)c1cc(C)cc(-c2sc3c4sc5cc(/C=C6/C(=O)c7cc(F)cc(c7)C(=O)/C6=C\c6cc(C(C)(C)C(=O)OC)c(-c7cc(C)cc(C(C)(C)C(=O)OC)c7)s6)sc5c4c(C(C)(C)C(=O)OC)ccc2-3)c1,CCCCCCC(CCCC)Cc1c(/C=C2\C(=O)c3cc(F)c(F)cc3C2=C(C#N)C#N)sc2c1SC1c3c(c4c(c5nsnc35)c3sc5c(CC(CCCC)CCCCCC)c(/C=C6\C(=O)c7cc(F)c(F)cc7C6=C(C#N)C#N)sc5c3n4CC(CC)CCCC)N(CC(CC)CCCC)C21,15.82,-5.56,-3.65,-5.68,-3.9,,,,,conventional,PFN-Br,PEDOT:PSS,o-xylene,
54411,10.1016/j.cej.2022.139658,CCCCC(CC)Cc1ccc(-c2c3cc(-c4ccc(-c5sc(-c6cccs6)c6c5C(=O)c5c(CC(CC)CCCC)sc(CC(CC)CCCC)c5C6=O)s4)sc3c(-c3ccc(CC(CC)CCCC)s3)c3ccsc23)s1,CCCCCCc1ccc(C2(c3ccc(CCCCCC)cc3)c3cc4c(cc3-c3sc5cc(C=C6C(=O)c7ccccc7C6=C(C#N)C#N)sc5c32)C(c2ccc(CCCCCC)cc2)(c2ccc(CCCCCC)cc2)c2c-4sc3cc(C=C4C(=O)c5ccccc5C4=C(C#N)C#N)sc23)cc1,10.15,-5.33,-3.48,-5.576,-3.916,,,,,,ZnO,,,
54412,10.1016/j.cej.2022.139658,CCCCC(CC)Cc1ccc(-c2c3cc(-c4ccc(-c5sc(-c6cccs6)c6c5C(=O)c5c(CC(CC)CCCC)sc(CC(CC)CCCC)c5C6=O)s4)sc3c(-c3ccc(CC(CC)CCCC)s3)c3ccsc23)s1,CCCCCCc1ccc(C2(c3ccc(CCCCCC)cc3)c3cc4c(cc3-c3sc5cc(C=C6C(=O)c7ccccc7C6=C(C#N)C#N)sc5c32)C(c2ccc(CCCCCC)cc2)(c2ccc(CCCCCC)cc2)c2c-4sc3cc(C=C4C(=O)c5ccccc5C4=C(C#N)C#N)sc23)cc1,11.75,-5.33,-3.48,-5.576,-3.916,,,,,,ZnO/CA,,,
54413,10.1016/j.cej.2022.139658,CCCCC(CC)Cc1ccc(-c2c3cc(-c4ccc(-c5sc(-c6cccs6)c6c5C(=O)c5c(CC(CC)CCCC)sc(CC(CC)CCCC)c5C6=O)s4)sc3c(-c3ccc(CC(CC)CCCC)s3)c3ccsc23)s1,CCCCCCc1ccc(C2(c3ccc(CCCCCC)cc3)c3cc4c(cc3-c3sc5cc(C=C6C(=O)c7ccccc7C6=C(C#N)C#N)sc5c32)C(c2ccc(CCCCCC)cc2)(c2ccc(CCCCCC)cc2)c2c-4sc3cc(C=C4C(=O)c5ccccc5C4=C(C#N)C#N)sc23)cc1,11.25,-5.33,-3.48,-5.576,-3.916,,,,,,ZnO/FA,,,
54414,10.1016/j.cej.2022.139658,CCCCC(CC)Cc1ccc(-c2c3cc(-c4ccc(-c5sc(-c6cccs6)c6c5C(=O)c5c(CC(CC)CCCC)sc(CC(CC)CCCC)c5C6=O)s4)sc3c(-c3ccc(CC(CC)CCCC)s3)c3ccsc23)s1,CCCCCCc1ccc(C2(c3ccc(CCCCCC)cc3)c3cc4c(cc3-c3sc5cc(C=C6C(=O)c7ccccc7C6=C(C#N)C#N)sc5c32)C(c2ccc(CCCCCC)cc2)(c2ccc(CCCCCC)cc2)c2c-4sc3cc(C=C4C(=O)c5ccccc5C4=C(C#N)C#N)sc23)cc1,11.15,-5.33,-3.48,-5.576,-3.916,,,,,,ZnO/DMCA,,,
54415,10.1016/j.cej.2022.139658,COC(=O)C(C)(C)c1cc(C)cc(-c2sc3c4sc5cc(/C=C6/C(=O)c7cc(F)cc(c7)C(=O)/C6=C\c6cc(C(C)(C)C(=O)OC)c(-c7cc(C)cc(C(C)(C)C(=O)OC)c7)s6)sc5c4c(C(C)(C)C(=O)OC)ccc2-3)c1,CCCCCCCCCCCc1c(/C=C2\C(=O)c3cc(F)c(F)cc3C2=C(C#N)C#N)sc2c1sc1c3c4nsnc4c4c5sc6c(CCCCCCCCCCC)c(/C=C7\C(=O)c8cc(F)c(F)cc8C7=C(C#N)C#N)sc6c5n(CC(CC)CCCC)c4c3n(CC(CC)CCCC)c21,14.76,-5.56,-3.65,-5.65,-4.09,,,,,,ZnO,,,
54416,10.1016/j.cej.2022.139658,COC(=O)C(C)(C)c1cc(C)cc(-c2sc3c4sc5cc(/C=C6/C(=O)c7cc(F)cc(c7)C(=O)/C6=C\c6cc(C(C)(C)C(=O)OC)c(-c7cc(C)cc(C(C)(C)C(=O)OC)c7)s6)sc5c4c(C(C)(C)C(=O)OC)ccc2-3)c1,CCCCCCCCCCCc1c(/C=C2\C(=O)c3cc(F)c(F)cc3C2=C(C#N)C#N)sc2c1sc1c3c4nsnc4c4c5sc6c(CCCCCCCCCCC)c(/C=C7\C(=O)c8cc(F)c(F)cc8C7=C(C#N)C#N)sc6c5n(CC(CC)CCCC)c4c3n(CC(CC)CCCC)c21,16.68,-5.56,-3.65,-5.65,-4.09,,,,,inverted,ZnO/CA,,,
54417,10.1016/j.cej.2022.139658,COC(=O)C(C)(C)c1cc(C)cc(-c2sc3c4sc5cc(/C=C6/C(=O)c7cc(F)cc(c7)C(=O)/C6=C\c6cc(C(C)(C)C(=O)OC)c(-c7cc(C)cc(C(C)(C)C(=O)OC)c7)s6)sc5c4c(C(C)(C)C(=O)OC)ccc2-3)c1,CCCCCCCCCCCc1c(/C=C2\C(=O)c3cc(F)c(F)cc3C2=C(C#N)C#N)sc2c1sc1c3c4nsnc4c4c5sc6c(CCCCCCCCCCC)c(/C=C7\C(=O)c8cc(F)c(F)cc8C7=C(C#N)C#N)sc6c5n(CC(CC)CCCC)c4c3n(CC(CC)CCCC)c21,16.06,-5.56,-3.65,-5.65,-4.09,,,,,inverted,ZnO/FA,,,
54418,10.1016/j.cej.2022.139658,COC(=O)C(C)(C)c1cc(C)cc(-c2sc3c4sc5cc(/C=C6/C(=O)c7cc(F)cc(c7)C(=O)/C6=C\c6cc(C(C)(C)C(=O)OC)c(-c7cc(C)cc(C(C)(C)C(=O)OC)c7)s6)sc5c4c(C(C)(C)C(=O)OC)ccc2-3)c1,CCCCCCCCCCCc1c(/C=C2\C(=O)c3cc(F)c(F)cc3C2=C(C#N)C#N)sc2c1sc1c3c4nsnc4c4c5sc6c(CCCCCCCCCCC)c(/C=C7\C(=O)c8cc(F)c(F)cc8C7=C(C#N)C#N)sc6c5n(CC(CC)CCCC)c4c3n(CC(CC)CCCC)c21,15.72,-5.56,-3.65,-5.65,-4.09,,,,,,ZnO/DMCA,,,
54419,10.1016/j.cej.2022.139658,COC(=O)C(C)(C)c1cc(C)cc(-c2sc3c4sc5cc(/C=C6/C(=O)c7cc(F)cc(c7)C(=O)/C6=C\c6cc(C(C)(C)C(=O)OC)c(-c7cc(C)cc(C(C)(C)C(=O)OC)c7)s6)sc5c4c(C(C)(C)C(=O)OC)ccc2-3)c1,CCCCCCC(CCCC)Cc1c(/C=C2\C(=O)c3cc(F)c(F)cc3C2=C(C#N)C#N)sc2c1SC1c3c(c4c(c5nsnc35)c3sc5c(CC(CCCC)CCCCCC)c(/C=C6\C(=O)c7cc(F)c(F)cc7C6=C(C#N)C#N)sc5c3n4CC(CC)CCCC)N(CC(CC)CCCC)C21,16.68,-5.56,-3.65,-5.68,-3.9,,,,,,ZnO,,,
54420,10.1016/j.cej.2022.139658,COC(=O)C(C)(C)c1cc(C)cc(-c2sc3c4sc5cc(/C=C6/C(=O)c7cc(F)cc(c7)C(=O)/C6=C\c6cc(C(C)(C)C(=O)OC)c(-c7cc(C)cc(C(C)(C)C(=O)OC)c7)s6)sc5c4c(C(C)(C)C(=O)OC)ccc2-3)c1,CCCCCCC(CCCC)Cc1c(/C=C2\C(=O)c3cc(F)c(F)cc3C2=C(C#N)C#N)sc2c1SC1c3c(c4c(c5nsnc35)c3sc5c(CC(CCCC)CCCCCC)c(/C=C6\C(=O)c7cc(F)c(F)cc7C6=C(C#N)C#N)sc5c3n4CC(CC)CCCC)N(CC(CC)CCCC)C21,18.37,-5.56,-3.65,-5.68,-3.9,,,,,,ZnO/CA,,,
54421,10.1016/j.cej.2022.140002,COC(=O)C(C)(C)c1cc(C)cc(-c2sc3c4sc5cc(/C=C6/C(=O)c7cc(F)cc(c7)C(=O)/C6=C\c6cc(C(C)(C)C(=O)OC)c(-c7cc(C)cc(C(C)(C)C(=O)OC)c7)s6)sc5c4c(C(C)(C)C(=O)OC)ccc2-3)c1,CCCCCCCCCCCc1c(/C=C2\C(=O)c3cc(Cl)c(Cl)cc3C2=C(C#N)C#N)sc2c1sc1c3c4nsnc4c4c5sc6c(CCCCCCCCCCC)c(/C=C7\C(=O)c8cc(Cl)c(Cl)cc8C7=C(C#N)C#N)sc6c5n(CC(CCCC)CCCCCC)c4c3n(CC(CCCC)CCCCCC)c21,13.45,-5.56,-3.65,-5.68,-4.1,,,,,conventional,ZnO,,,
54422,10.1016/j.cej.2022.140002,COC(=O)C(C)(C)c1cc(C)cc(-c2sc3c4sc5cc(/C=C6/C(=O)c7cc(F)cc(c7)C(=O)/C6=C\c6cc(C(C)(C)C(=O)OC)c(-c7cc(C)cc(C(C)(C)C(=O)OC)c7)s6)sc5c4c(C(C)(C)C(=O)OC)ccc2-3)c1,CCCCCCCCCCCc1c(/C=C2\C(=O)c3cc(Cl)c(Cl)cc3C2=C(C#N)C#N)sc2c1sc1c3c4nsnc4c4c5sc6c(CCCCCCCCCCC)c(/C=C7\C(=O)c8cc(Cl)c(Cl)cc8C7=C(C#N)C#N)sc6c5n(CC(CCCC)CCCCCC)c4c3n(CC(CCCC)CCCCCC)c21,15.59,-5.56,-3.65,-5.68,-4.1,,,,,conventional,ZnO,,,
54423,10.1016/j.cej.2022.140002,COC(=O)C(C)(C)c1cc(C)cc(-c2sc3c4sc5cc(/C=C6/C(=O)c7cc(F)cc(c7)C(=O)/C6=C\c6cc(C(C)(C)C(=O)OC)c(-c7cc(C)cc(C(C)(C)C(=O)OC)c7)s6)sc5c4c(C(C)(C)C(=O)OC)ccc2-3)c1,CCCCCCCCCCCc1c(/C=C2\C(=O)c3cc(Cl)c(Cl)cc3C2=C(C#N)C#N)sc2c1sc1c3c4nsnc4c4c5sc6c(CCCCCCCCCCC)c(/C=C7\C(=O)c8cc(Cl)c(Cl)cc8C7=C(C#N)C#N)sc6c5n(CC(CCCC)CCCCCC)c4c3n(CC(CCCC)CCCCCC)c21,17.71,-5.56,-3.65,-5.68,-4.1,,,,,conventional,ZnO,,,
54424,10.1016/j.cej.2022.140002,COC(=O)C(C)(C)c1cc(C)cc(-c2sc3c4sc5cc(/C=C6/C(=O)c7cc(F)cc(c7)C(=O)/C6=C\c6cc(C(C)(C)C(=O)OC)c(-c7cc(C)cc(C(C)(C)C(=O)OC)c7)s6)sc5c4c(C(C)(C)C(=O)OC)ccc2-3)c1,CCCCCCc1ccc(C2(c3ccc(CCCCCC)cc3)c3cc4c(cc3-c3sc5cc(/C=C6\C(=O)c7cc(F)c(F)cc7C6=C(C#N)C#N)sc5c32)C(c2ccc(CCCCCC)cc2)(c2ccc(CCCCCC)cc2)c2c-4sc3cc(/C=C4\C(=O)c5cc(F)c(F)cc5C4=C(C#N)C#N)sc23)cc1,10.92,-5.56,-3.65,-5.66,-4.14,,,,,conventional,ZnO,,,
54425,10.1016/j.cej.2022.140002,COC(=O)C(C)(C)c1cc(C)cc(-c2sc3c4sc5cc(/C=C6/C(=O)c7cc(F)cc(c7)C(=O)/C6=C\c6cc(C(C)(C)C(=O)OC)c(-c7cc(C)cc(C(C)(C)C(=O)OC)c7)s6)sc5c4c(C(C)(C)C(=O)OC)ccc2-3)c1,CCCCCCc1ccc(C2(c3ccc(CCCCCC)cc3)c3cc4c(cc3-c3sc5cc(/C=C6\C(=O)c7cc(F)c(F)cc7C6=C(C#N)C#N)sc5c32)C(c2ccc(CCCCCC)cc2)(c2ccc(CCCCCC)cc2)c2c-4sc3cc(/C=C4\C(=O)c5cc(F)c(F)cc5C4=C(C#N)C#N)sc23)cc1,13.34,-5.56,-3.65,-5.66,-4.14,,,,,conventional,ZnO,,,
54426,10.1016/j.cej.2022.140002,COC(=O)C(C)(C)c1cc(C)cc(-c2sc3c4sc5cc(/C=C6/C(=O)c7cc(F)cc(c7)C(=O)/C6=C\c6cc(C(C)(C)C(=O)OC)c(-c7cc(C)cc(C(C)(C)C(=O)OC)c7)s6)sc5c4c(C(C)(C)C(=O)OC)ccc2-3)c1,CCCCCCCCCCCc1c(/C=C2\C(=O)c3cc(F)c(F)cc3C2=C(C#N)C#N)sc2c1sc1c3c4nsnc4c4c5sc6c(CCCCCCCCCCC)c(/C=C7\C(=O)c8cc(F)c(F)cc8C7=C(C#N)C#N)sc6c5n(CC(CC)CCCC)c4c3n(CC(CC)CCCC)c21,14.78,-5.56,-3.65,-5.65,-4.09,,,,,inverted,ZnO,,,
54427,10.1016/j.cej.2022.140002,COC(=O)C(C)(C)c1cc(C)cc(-c2sc3c4sc5cc(/C=C6/C(=O)c7cc(F)cc(c7)C(=O)/C6=C\c6cc(C(C)(C)C(=O)OC)c(-c7cc(C)cc(C(C)(C)C(=O)OC)c7)s6)sc5c4c(C(C)(C)C(=O)OC)ccc2-3)c1,CCCCCCCCCCCc1c(/C=C2\C(=O)c3cc(F)c(F)cc3C2=C(C#N)C#N)sc2c1sc1c3c4nsnc4c4c5sc6c(CCCCCCCCCCC)c(/C=C7\C(=O)c8cc(F)c(F)cc8C7=C(C#N)C#N)sc6c5n(CC(CC)CCCC)c4c3n(CC(CC)CCCC)c21,16.3,-5.56,-3.65,-5.65,-4.09,,,,,conventional,ZnO,,,
54428,10.1016/j.cej.2022.140002,COC(=O)C(C)(C)c1cc(C)cc(-c2sc3c4sc5cc(/C=C6/C(=O)c7cc(F)cc(c7)C(=O)/C6=C\c6cc(C(C)(C)C(=O)OC)c(-c7cc(C)cc(C(C)(C)C(=O)OC)c7)s6)sc5c4c(C(C)(C)C(=O)OC)ccc2-3)c1,CCCCCCC(CCCC)Cc1c(/C=C2\C(=O)c3cc(F)c(F)cc3C2=C(C#N)C#N)sc2c1SC1c3c(c4c(c5nsnc35)c3sc5c(CC(CCCC)CCCCCC)c(/C=C6\C(=O)c7cc(F)c(F)cc7C6=C(C#N)C#N)sc5c3n4CC(CC)CCCC)N(CC(CC)CCCC)C21,16.75,-5.56,-3.65,-5.68,-3.9,,,,,conventional,ZnO,,,
54429,10.1016/j.cej.2022.140002,COC(=O)C(C)(C)c1cc(C)cc(-c2sc3c4sc5cc(/C=C6/C(=O)c7cc(F)cc(c7)C(=O)/C6=C\c6cc(C(C)(C)C(=O)OC)c(-c7cc(C)cc(C(C)(C)C(=O)OC)c7)s6)sc5c4c(C(C)(C)C(=O)OC)ccc2-3)c1,CCCCCCC(CCCC)Cc1c(/C=C2\C(=O)c3cc(F)c(F)cc3C2=C(C#N)C#N)sc2c1SC1c3c(c4c(c5nsnc35)c3sc5c(CC(CCCC)CCCCCC)c(/C=C6\C(=O)c7cc(F)c(F)cc7C6=C(C#N)C#N)sc5c3n4CC(CC)CCCC)N(CC(CC)CCCC)C21,18.36,-5.56,-3.65,-5.68,-3.9,,,,,conventional,ZnO,,,
54438,10.1016/j.cej.2023.141343,COC(=O)C(C)(C)c1cc(C)cc(-c2sc3c4sc5cc(/C=C6/C(=O)c7cc(F)cc(c7)C(=O)/C6=C\c6cc(C(C)(C)C(=O)OC)c(-c7cc(C)cc(C(C)(C)C(=O)OC)c7)s6)sc5c4c(C(C)(C)C(=O)OC)ccc2-3)c1,CCCCCCCCCCCc1c(/C=C2\C(=O)c3cc(F)c(F)cc3C2=C(C#N)C#N)sc2c1sc1c3c4nsnc4c4c5sc6c(CCCCCCCCCCC)c(/C=C7\C(=O)c8cc(F)c(F)cc8C7=C(C#N)C#N)sc6c5n(CC(CC)CCCC)c4c3n(CC(CC)CCCC)c21,15.97,-5.56,-3.65,-5.65,-4.09,,,,,,,,,
54443,10.1016/j.cej.2023.141343,COC(=O)C(C)(C)c1cc(C)cc(-c2sc3c4sc5cc(/C=C6/C(=O)c7cc(F)cc(c7)C(=O)/C6=C\c6cc(C(C)(C)C(=O)OC)c(-c7cc(C)cc(C(C)(C)C(=O)OC)c7)s6)sc5c4c(C(C)(C)C(=O)OC)ccc2-3)c1,CCCCCCCCCc1c(C=C2C(=O)c3cc(Cl)c(Cl)cc3C2=C(C#N)C#N)sc2c1sc1c3c4nsnc4c4c5sc6c(CCCCCCCCC)c(C=C7C(=O)c8cc(Cl)c(Cl)cc8C7=C(C#N)C#N)sc6c5n(CC(CCCC)CCCCCC)c4c3n(CC(CCCC)CCCCCC)c21,17.48,-5.56,-3.65,-5.68,-3.9,,,,,,,,,
54454,10.1016/j.cej.2023.142178,COC(=O)C(C)(C)c1cc(C)cc(-c2sc3c4sc5cc(/C=C6/C(=O)c7cc(F)cc(c7)C(=O)/C6=C\c6cc(C(C)(C)C(=O)OC)c(-c7cc(C)cc(C(C)(C)C(=O)OC)c7)s6)sc5c4c(C(C)(C)C(=O)OC)ccc2-3)c1,CCCCCCCCCCCc1c(/C=C2\C(=O)c3cc(F)c(F)cc3C2=C(C#N)C#N)sc2c1sc1c3c4nsnc4c4c5sc6c(CCCCCCCCCCC)c(/C=C7\C(=O)c8cc(F)c(F)cc8C7=C(C#N)C#N)sc6c5n(CC(CCCC)CCCCCC)c4c3n(CC(CCCC)CCCCCC)c21,15.7,-5.56,-3.65,-5.65,-4.1,,100.0,1:1.2,,conventional,PFN-Br,PEDOT:PSS,o-xylene,DIO
54455,10.1016/j.cej.2023.142178,COC(=O)C(C)(C)c1cc(C)cc(-c2sc3c4sc5cc(/C=C6/C(=O)c7cc(F)cc(c7)C(=O)/C6=C\c6cc(C(C)(C)C(=O)OC)c(-c7cc(C)cc(C(C)(C)C(=O)OC)c7)s6)sc5c4c(C(C)(C)C(=O)OC)ccc2-3)c1,CCCCCCCCCCCc1c(/C=C2\C(=O)c3cc(F)c(F)cc3C2=C(C#N)C#N)sc2c1sc1c3c4nsnc4c4c5sc6c(CCCCCCCCCCC)c(/C=C7\C(=O)c8cc(F)c(F)cc8C7=C(C#N)C#N)sc6c5n(CC(CCCC)CCCCCC)c4c3n(CC(CCCC)CCCCCC)c21,16.8,-5.56,-3.65,-5.65,-4.1,,100.0,1:1.2,,conventional,PFN-Br,PEDOT:PSS,o-xylene,DIO
54456,10.1016/j.cej.2023.142178,COC(=O)C(C)(C)c1cc(C)cc(-c2sc3c4sc5cc(/C=C6/C(=O)c7cc(F)cc(c7)C(=O)/C6=C\c6cc(C(C)(C)C(=O)OC)c(-c7cc(C)cc(C(C)(C)C(=O)OC)c7)s6)sc5c4c(C(C)(C)C(=O)OC)ccc2-3)c1,CCCCCCCCCCCc1c(/C=C2\C(=O)c3cc(F)c(F)cc3C2=C(C#N)C#N)sc2c1sc1c3c4nsnc4c4c5sc6c(CCCCCCCCCCC)c(/C=C7\C(=O)c8cc(F)c(F)cc8C7=C(C#N)C#N)sc6c5n(CC(CC)CCCC)c4c3n(CC(CC)CCCC)c21,16.5,-5.56,-3.65,-5.65,-4.09,,100.0,1:1.2,,conventional,PFN-Br,PEDOT:PSS,o-xylene,DIO
54457,10.1016/j.cej.2023.142327,CCCCCCC(CCCC)Cc1csc(-c2cc3c4nsnc4c4cc(-c5cc(CC(CCCC)CCCCCC)c(-c6cc7c(-c8cc(Cl)c(CC(CC)CCCC)s8)c8sccc8c(-c8cc(Cl)c(CC(CC)CCCC)s8)c7s6)s5)sc4c3s2)c1,CCCCCCCCCCCc1c(/C=C2\C(=O)c3cc(F)c(F)cc3C2=C(C#N)C#N)sc2c1sc1c3c4nsnc4c4c5sc6c(CCCCCCCCCCC)c(/C=C7\C(=O)c8cc(F)c(F)cc8C7=C(C#N)C#N)sc6c5n(CC(CC)CCCC)c4c3n(CC(CC)CCCC)c21,17.24,-5.51,-2.77,-5.65,-4.09,,,,,conventional,PDINN,PEDOT:PSS,chloroform,
54462,10.1016/j.cej.2023.142507,CCCCCCC(CCCC)Cc1csc(-c2cc3c4nsnc4c4cc(-c5cc(CC(CCCC)CCCCCC)c(-c6cc7c(-c8cc(F)c(CC(CC)CCCC)s8)c8sccc8c(-c8cc(F)c(CC(CC)CCCC)s8)c7s6)s5)sc4c3s2)c1,CCCCCCCCCCCc1c(/C=C2\C(=O)c3cc(F)c(F)cc3C2=C(C#N)C#N)sc2c1sc1c3c4nsnc4c4c5sc6c(CCCCCCCCCCC)c(/C=C7\C(=O)c8cc(F)c(F)cc8C7=C(C#N)C#N)sc6c5n(CC(CC)CCCC)c4c3n(CC(CC)CCCC)c21,17.3,-5.51,-2.77,-5.65,-4.09,,,1:1,,conventional,PDINN,PEDOT:PSS,chloroform,
54465,10.1016/j.cej.2023.142634,COC(=O)C(C)(C)c1cc(C)cc(-c2sc3c4sc5cc(/C=C6/C(=O)c7cc(F)cc(c7)C(=O)/C6=C\c6cc(C(C)(C)C(=O)OC)c(-c7cc(C)cc(C(C)(C)C(=O)OC)c7)s6)sc5c4c(C(C)(C)C(=O)OC)ccc2-3)c1,CCCCCCCCCCCc1c(/C=C2\C(=O)c3cc(F)c(F)cc3C2=C(C#N)C#N)sc2c1sc1c3c4nsnc4c4c5sc6c(CCCCCCCCCCC)c(/C=C7\C(=O)c8cc(F)c(F)cc8C7=C(C#N)C#N)sc6c5n(CC(CC)CCCC)c4c3n(CC(CC)CCCC)c21,14.75,-5.56,-3.65,-5.65,-4.09,115.0,100.0,1:1.2,,conventional,PDINN,PEDOT:PSS,chloroform,CN
54477,10.1016/j.cej.2023.142909,CCCCC(CC)Cc1ccc(-c2c3cc(-c4ccc(-c5sc(-c6cccs6)c6c5C(=O)c5c(CC(CC)CCCC)sc(CC(CC)CCCC)c5C6=O)s4)sc3c(-c3ccc(CC(CC)CCCC)s3)c3ccsc23)s1,CCCCCCCCCCCc1c(/C=C2\C(=O)c3cc(F)c(F)cc3C2=C(C#N)C#N)sc2c1sc1c3c4nsnc4c4c5sc6c(CCCCCCCCCCC)c(/C=C7\C(=O)c8cc(F)c(F)cc8C7=C(C#N)C#N)sc6c5n(CC(CC)CCCC)c4c3n(CC(CC)CCCC)c21,8.2,-5.33,-3.48,-5.65,-4.09,,,,,conventional,PFN-Br,PEDOT:PSS,,
54483,10.1016/j.cej.2023.143340,CCCCC(CC)COC(=O)c1sc2csc(-c3cc4c(-c5ccc(CC(CC)CCCC)s5)c5sccc5c(-c5ccc(CC(CC)CCCC)s5)c4s3)c2c1F,CCCCC(=O)OCC1(c2ccccc2)C2=CC=Cc3cccc4cccc5ccc6ccccc7cccc1c7c6c5c-4c3C2,8.7,-5.21,-3.6,-6.1,-3.9,,,1:1.5,3 vol%,,PEIE,MoO3,,
54484,10.1016/j.cej.2023.143340,CCCCC(CC)COC(=O)c1sc2csc(-c3cc4c(-c5ccc(CC(CC)CCCC)s5)c5sccc5c(-c5ccc(CC(CC)CCCC)s5)c4s3)c2c1F,CCCCC(=O)OCC1(c2ccccc2)C2=CC=Cc3cccc4cccc5ccc6ccccc7cccc1c7c6c5c-4c3C2,8.4,-5.21,-3.6,-6.1,-3.9,,,1:1.5,0.5 M,,PEIE,,,PMA
