Repository: JiYiqaq/PCE-KA-GNN

# Data directory

- `raw/Active_Database.csv` is the immutable source dataset bundled under CC BY 4.0. Do not overwrite it with processed data.
- `processed/` is created and populated by the training pipeline. Generated `.pt` and `.pth` caches are intentionally ignored by Git because they can exceed GitHub's normal single-file limit.

See `../DATA_LICENSE.md` for provenance, license and checksum information.

File: data/processed/device_records.csv (part 82 of 250)
record_id,doi,donor_smiles,acceptor_smiles,pce,homo_d,lumo_d,homo_a,lumo_a,active_layer_thickness,annealing_temp,d_a_ratio,additive_ratio,device_type,etl_canonical,htl_canonical,solvent_canonical,additive_canonical
54496,10.1016/j.cej.2023.143796,CCCCCCCCCCCCc1csc(-c2sc(-c3ccc4c(c3)/C(=C3\C(=O)N(CC(CCCCCCCCCC)CCCCCCCCCCCC)c5cc(-c6cc(CCCCCCCCCCCC)c(-c7cc(CCCCCCCCCCCC)c(-c8cc(F)c(-c9sccc9F)s8)s7)s6)ccc53)C(=O)N4CC(CCCCCCCCCC)CCCCCCCCCCCC)cc2CCCCCCCCCCCC)c1,COC(=O)CCCC1(c2ccccc2)C23c4c5ccc6c7cc8c9c%10c(cc%11cc%12c%13c%14c(cc%15c%16ccc-5c2c%16c2c5c%16c%17c(c(c46)c7c9c%17c4c%10c%11c%13c4c%16c%14c%152)C513)C%12)C8,9.12,-5.26,-3.83,-5.9,-3.9,200.0,,1:1.5,,inverted,ZnO/PEIE,MoO3,chloroform,
54501,10.1016/j.cej.2023.143796,CCCCCCCCCCCCc1csc(-c2sc(-c3ccc4c(c3)/C(=C3\C(=O)N(CC(CCCCCCCCCC)CCCCCCCCCCCC)c5cc(-c6cc(CCCCCCCCCCCC)c(-c7cc(CCCCCCCCCCCC)c(-c8cc(F)c(-c9sccc9F)s8)s7)s6)ccc53)C(=O)N4CC(CCCCCCCCCC)CCCCCCCCCCCC)cc2CCCCCCCCCCCC)c1,CCCCCCc1ccc(C2(c3ccc(CCCCCC)cc3)c3cc4c(cc3-c3sc5cc(/C=C6\C(=O)c7cc(F)c(F)cc7C6=C(C#N)C#N)sc5c32)C(c2ccc(CCCCCC)cc2)(c2ccc(CCCCCC)cc2)c2c-4sc3cc(/C=C4\C(=O)c5cc(F)c(F)cc5C4=C(C#N)C#N)sc23)cc1,10.32,-5.26,-3.83,-5.66,-4.14,100.0,,1:1,,inverted,ZnO/PEIE,MoO3,chloroform,
54522,10.1016/j.cej.2023.143938,COC(=O)C(C)(C)c1cc(C)cc(-c2sc3c4sc5cc(/C=C6/C(=O)c7cc(F)cc(c7)C(=O)/C6=C\c6cc(C(C)(C)C(=O)OC)c(-c7cc(C)cc(C(C)(C)C(=O)OC)c7)s6)sc5c4c(C(C)(C)C(=O)OC)ccc2-3)c1,CCCCCCCCCCCc1c(/C=C2\C(=O)c3cc(F)c(F)cc3C2=C(C#N)C#N)sc2c1sc1c3c4nsnc4c4c5sc6c(CCCCCCCCCCC)c(/C=C7\C(=O)c8cc(F)c(F)cc8C7=C(C#N)C#N)sc6c5n(CC(CC)CCCC)c4c3n(CC(CC)CCCC)c21,15.71,-5.56,-3.65,-5.65,-4.09,,,1:0.07:1.2,,inverted,ZnO,MoO3,chloroform,
54537,10.1016/j.cej.2023.144472,CCCCCCCCC(CCCCCC)Cn1nc2c(-c3cccs3)c(F)c(F)c(-c3ccc(-c4cc5c(-c6ccc(CC(CC)CCCC)s6)c6sccc6c(-c6ccc(CC(CC)CCCC)s6)c5s4)s3)c2n1,CCCCC(CC)CC1(CC(CC)CCCC)c2cc(/C=C3\C(=O)c4ccccc4C3=C(C#N)C#N)sc2-c2sc(-c3cc(F)c(-c4cc5c(s4)-c4sc(/C=C6\C(=O)c7ccccc7C6=C(C#N)C#N)cc4C5(CC(CC)CCCC)CC(CC)CCCC)cc3F)cc21,9.11,-5.2,-3.05,-5.49,-3.77,,,,,conventional,PDINN,PEDOT:PSS,,
54538,10.1016/j.cej.2023.144472,CCCCCCCCC(CCCCCC)Cn1nc2c(-c3cccs3)c(F)c(F)c(-c3ccc(-c4cc5c(-c6ccc(CC(CC)CCCC)s6)c6sccc6c(-c6ccc(CC(CC)CCCC)s6)c5s4)s3)c2n1,CCCCC(CC)CC1(CC(CC)CCCC)C2=C(SC(c3cc(F)c(-c4cc5c(s4)-c4sc(/C=C6\C(=O)c7cc(F)c(F)cc7C6=C(C#N)C#N)cc4C5(CC(CC)CCCC)CC(CC)CCCC)cc3F)C2)c2sc(/C=C3\C(=O)c4cc(F)c(F)cc4C3=C(C#N)C#N)cc21,8.6,-5.2,-3.05,-5.53,-3.83,,,,,conventional,PDINN,PEDOT:PSS,,
54542,10.1016/j.cej.2023.144711,COC(=O)C(C)(C)c1cc(C)cc(-c2sc3c4sc5cc(/C=C6/C(=O)c7cc(F)cc(c7)C(=O)/C6=C\c6cc(C(C)(C)C(=O)OC)c(-c7cc(C)cc(C(C)(C)C(=O)OC)c7)s6)sc5c4c(C(C)(C)C(=O)OC)ccc2-3)c1,CCCCCCCCCCCc1c(/C=C2\C(=O)c3cc(F)c(F)cc3C2=C(C#N)C#N)sc2c1sc1c3c4nsnc4c4c5sc6c(CCCCCCCCCCC)c(/C=C7\C(=O)c8cc(F)c(F)cc8C7=C(C#N)C#N)sc6c5n(CC(CC)CCCC)c4c3n(CC(CC)CCCC)c21,17.36,-5.56,-3.65,-5.65,-4.09,,,,,conventional,,PEDOT:PSS,,
54546,10.1016/j.cej.2023.144711,CCCCCCC(CCCC)Cc1csc(-c2cc3c4nsnc4c4cc(-c5cc(CC(CCCC)CCCCCC)c(-c6cc7c(-c8cc(Cl)c(CC(CC)CCCC)s8)c8sccc8c(-c8cc(Cl)c(CC(CC)CCCC)s8)c7s6)s5)sc4c3s2)c1,CCCCCCCCCCCc1c(/C=C2\C(=O)c3cc(F)c(F)cc3C2=C(C#N)C#N)sc2c1sc1c3c4nsnc4c4c5sc6c(CCCCCCCCCCC)c(/C=C7\C(=O)c8cc(F)c(F)cc8C7=C(C#N)C#N)sc6c5n(CCC(CC)CCCC)c4c3n(CCC(CC)CCCC)c21,18.42,-5.51,-2.77,-5.64,-3.86,,,,,conventional,,PEDOT:PSS,,
54547,10.1016/j.cej.2023.144711,COC(=O)C(C)(C)c1cc(C)cc(-c2sc3c4sc5cc(/C=C6/C(=O)c7cc(F)cc(c7)C(=O)/C6=C\c6cc(C(C)(C)C(=O)OC)c(-c7cc(C)cc(C(C)(C)C(=O)OC)c7)s6)sc5c4c(C(C)(C)C(=O)OC)ccc2-3)c1,CCCCCCC(CCCC)Cc1c(/C=C2\C(=O)c3cc(F)c(F)cc3C2=C(C#N)C#N)sc2c1SC1c3c(c4c(c5nsnc35)c3sc5c(CC(CCCC)CCCCCC)c(/C=C6\C(=O)c7cc(F)c(F)cc7C6=C(C#N)C#N)sc5c3n4CC(CC)CCCC)N(CC(CC)CCCC)C21,18.86,-5.56,-3.65,-5.68,-3.9,,,,,conventional,,PEDOT:PSS,,
54549,10.1016/j.cej.2023.144711,CCCCCCC(CCCC)Cc1csc(-c2cc3c4nsnc4c4cc(-c5cc(CC(CCCC)CCCCCC)c(-c6cc7c(-c8cc(F)c(CC(CC)CCCC)s8)c8sccc8c(-c8cc(F)c(CC(CC)CCCC)s8)c7s6)s5)sc4c3s2)c1,CCCCCCC(CCCC)Cc1c(/C=C2\C(=O)c3cc(F)c(F)cc3C2=C(C#N)C#N)sc2c1SC1c3c(c4c(c5nsnc35)c3sc5c(CC(CCCC)CCCCCC)c(/C=C6\C(=O)c7cc(F)c(F)cc7C6=C(C#N)C#N)sc5c3n4CC(CC)CCCC)N(CC(CC)CCCC)C21,19.05,-5.51,-2.77,-5.68,-3.9,,80.0,,,conventional,,PEDOT:PSS,,
54550,10.1016/j.cej.2023.144711,COC(=O)C(C)(C)c1cc(C)cc(-c2sc3c4sc5cc(/C=C6/C(=O)c7cc(F)cc(c7)C(=O)/C6=C\c6cc(C(C)(C)C(=O)OC)c(-c7cc(C)cc(C(C)(C)C(=O)OC)c7)s6)sc5c4c(C(C)(C)C(=O)OC)ccc2-3)c1,CCCCCCCCCc1c(C=C2C(=O)c3cc(Cl)c(Cl)cc3C2=C(C#N)C#N)sc2c1sc1c3c4nsnc4c4c5sc6c(CCCCCCCCC)c(C=C7C(=O)c8cc(Cl)c(Cl)cc8C7=C(C#N)C#N)sc6c5n(CC(CCCC)CCCCCC)c4c3n(CC(CCCC)CCCCCC)c21,19.1,-5.56,-3.65,-5.68,-3.9,,,,,conventional,,PEDOT:PSS,,
54560,10.1016/j.cej.2023.145201,COC(=O)C(C)(C)c1cc(C)cc(-c2sc3c4sc5cc(/C=C6/C(=O)c7cc(F)cc(c7)C(=O)/C6=C\c6cc(C(C)(C)C(=O)OC)c(-c7cc(C)cc(C(C)(C)C(=O)OC)c7)s6)sc5c4c(C(C)(C)C(=O)OC)ccc2-3)c1,CCCCCCC(CCCC)Cc1c(/C=C2\C(=O)c3cc(F)c(F)cc3C2=C(C#N)C#N)sc2c1SC1c3c(c4c(c5nsnc35)c3sc5c(CC(CCCC)CCCCCC)c(/C=C6\C(=O)c7cc(F)c(F)cc7C6=C(C#N)C#N)sc5c3n4CC(CC)CCCC)N(CC(CC)CCCC)C21,18.66,-5.56,-3.65,-5.68,-3.9,,,,,inverted,,,chloroform,
54562,10.1016/j.cej.2023.145201,COC(=O)C(C)(C)c1cc(C)cc(-c2sc3c4sc5cc(/C=C6/C(=O)c7cc(F)cc(c7)C(=O)/C6=C\c6cc(C(C)(C)C(=O)OC)c(-c7cc(C)cc(C(C)(C)C(=O)OC)c7)s6)sc5c4c(C(C)(C)C(=O)OC)ccc2-3)c1,CCCCCCCCCCCc1c(/C=C2\C(=O)c3cc(Cl)c(Cl)cc3C2=C(C#N)C#N)sc2c1sc1c3c4nsnc4c4c5sc6c(CCCCCCCCCCC)c(/C=C7\C(=O)c8c(Cl)c(Cl)c(Cl)c(Cl)c8C7=C(C#N)C#N)sc6c5n(CC(CCCC)CCCCCC)c4c3n(CC(CCCC)CCCCCC)c21,15.82,-5.56,-3.65,-5.65,-4.01,,,,,inverted,,,chloroform,
54570,10.1016/j.cej.2023.145390,CCCCC(CC)Cc1ccc(-c2c3cc(-c4ccc(-c5sc(-c6cccs6)c6c5C(=O)c5c(CC(CC)CCCC)sc(CC(CC)CCCC)c5C6=O)s4)sc3c(-c3ccc(CC(CC)CCCC)s3)c3ccsc23)s1,CCCCCCc1ccc(C2(c3ccc(CCCCCC)cc3)c3cc4c(cc3-c3sc5cc(C=C6C(=O)c7ccccc7C6=C(C#N)C#N)sc5c32)C(c2ccc(CCCCCC)cc2)(c2ccc(CCCCCC)cc2)c2c-4sc3cc(C=C4C(=O)c5ccccc5C4=C(C#N)C#N)sc23)cc1,8.56,-5.33,-3.48,-5.576,-3.916,,,,,inverted,ZnO,MoO3,,
54571,10.1016/j.cej.2023.145390,CCCCC(CC)Cc1ccc(-c2c3cc(-c4ccc(-c5sc(-c6cccs6)c6c5C(=O)c5c(CC(CC)CCCC)sc(CC(CC)CCCC)c5C6=O)s4)sc3c(-c3ccc(CC(CC)CCCC)s3)c3ccsc23)s1,CCCCCCc1ccc(C2(c3ccc(CCCCCC)cc3)c3cc4c(cc3-c3sc5cc(/C=C6\C(=O)c7cc(F)c(F)cc7C6=C(C#N)C#N)sc5c32)C(c2ccc(CCCCCC)cc2)(c2ccc(CCCCCC)cc2)c2c-4sc3cc(/C=C4\C(=O)c5cc(F)c(F)cc5C4=C(C#N)C#N)sc23)cc1,7.99,-5.33,-3.48,-5.66,-4.14,,,,,inverted,ZnO,MoO3,,
54572,10.1016/j.cej.2023.145390,COC(=O)C(C)(C)c1cc(C)cc(-c2sc3c4sc5cc(/C=C6/C(=O)c7cc(F)cc(c7)C(=O)/C6=C\c6cc(C(C)(C)C(=O)OC)c(-c7cc(C)cc(C(C)(C)C(=O)OC)c7)s6)sc5c4c(C(C)(C)C(=O)OC)ccc2-3)c1,CCCCCCc1ccc(C2(c3ccc(CCCCCC)cc3)c3cc4c(cc3-c3sc5cc(C=C6C(=O)c7ccccc7C6=C(C#N)C#N)sc5c32)C(c2ccc(CCCCCC)cc2)(c2ccc(CCCCCC)cc2)c2c-4sc3cc(C=C4C(=O)c5ccccc5C4=C(C#N)C#N)sc23)cc1,8.21,-5.56,-3.65,-5.576,-3.916,,,,,inverted,ZnO,MoO3,,
54573,10.1016/j.cej.2023.145390,COC(=O)C(C)(C)c1cc(C)cc(-c2sc3c4sc5cc(/C=C6/C(=O)c7cc(F)cc(c7)C(=O)/C6=C\c6cc(C(C)(C)C(=O)OC)c(-c7cc(C)cc(C(C)(C)C(=O)OC)c7)s6)sc5c4c(C(C)(C)C(=O)OC)ccc2-3)c1,CCCCCCc1ccc(C2(c3ccc(CCCCCC)cc3)c3cc4c(cc3-c3sc5cc(/C=C6\C(=O)c7cc(F)c(F)cc7C6=C(C#N)C#N)sc5c32)C(c2ccc(CCCCCC)cc2)(c2ccc(CCCCCC)cc2)c2c-4sc3cc(/C=C4\C(=O)c5cc(F)c(F)cc5C4=C(C#N)C#N)sc23)cc1,9.56,-5.56,-3.65,-5.66,-4.14,,,,,inverted,ZnO,MoO3,,
54574,10.1016/j.cej.2023.145390,CCCCC(CC)Cc1ccc(-c2c3cc(-c4ccc(-c5sc(-c6cccs6)c6c5C(=O)c5c(CC(CC)CCCC)sc(CC(CC)CCCC)c5C6=O)s4)sc3c(-c3ccc(CC(CC)CCCC)s3)c3ccsc23)s1,CCCCCCCCCCCc1c(/C=C2\C(=O)c3cc(F)c(F)cc3C2=C(C#N)C#N)sc2c1sc1c3c4nsnc4c4c5sc6c(CCCCCCCCCCC)c(/C=C7\C(=O)c8cc(F)c(F)cc8C7=C(C#N)C#N)sc6c5n(CC(CC)CCCC)c4c3n(CC(CC)CCCC)c21,7.67,-5.33,-3.48,-5.65,-4.09,,,,,inverted,ZnO,MoO3,,
54576,10.1016/j.cej.2023.145501,CCCCCCc1cc(-c2cc3c(-c4cc(Cl)c(CC(CC)CCCC)s4)c4sc(-c5cc(CCCCCC)c(-c6cc(CCCCCC)c(-c7ccc(/C=C8/SC(=S)N(CCCCCC)C8=O)s7)s6)s5)cc4c(-c4cc(Cl)c(CC(CC)CCCC)s4)c3s2)sc1-c1cc(CCCCCC)c(-c2ccc(/C=C3\SC(=S)N(CC(CC)CCCC)C3=O)s2)s1,CCCCCCCCCCCc1c(/C=C2\C(=O)c3cc(F)c(F)cc3C2=C(C#N)C#N)sc2c1sc1c3c4nsnc4c4c5sc6c(CCCCCCCCCCC)c(/C=C7\C(=O)c8cc(F)c(F)cc8C7=C(C#N)C#N)sc6c5n(CC(CC)CCCC)c4c3n(CC(CC)CCCC)c21,13.07,-5.46,-3.7,-5.65,-4.09,,,1.6:1,,conventional,PhenDPO,PEDOT:PSS,,
54612,10.1016/j.cej.2023.146828,COC(=O)C(C)(C)c1cc(C)cc(-c2sc3c4sc5cc(/C=C6/C(=O)c7cc(F)cc(c7)C(=O)/C6=C\c6cc(C(C)(C)C(=O)OC)c(-c7cc(C)cc(C(C)(C)C(=O)OC)c7)s6)sc5c4c(C(C)(C)C(=O)OC)ccc2-3)c1,CCCCCCCCCCCc1c(/C=C2\C(=O)c3cc(F)c(F)cc3C2=C(C#N)C#N)sc2c1sc1c3c4nsnc4c4c5sc6c(CCCCCCCCCCC)c(/C=C7\C(=O)c8cc(F)c(F)cc8C7=C(C#N)C#N)sc6c5n(CC(CC)CCCC)c4c3n(CC(CC)CCCC)c21,15.87,-5.56,-3.65,-5.65,-4.09,,,,,conventional,PDINO,PEDOT:PSS,chloroform,
54664,10.1016/j.cej.2024.148728,CCCCCCCCC(CCCCCC)COc1cnc2c(-c3cccs3)c(F)c(F)cc2n1,CCCCCCC(CCCC)Cc1c(/C=C2\C(=O)c3cc(F)c(F)cc3C2=C(C#N)C#N)sc2c1SC1c3c(c4c(c5nsnc35)c3sc5c(CC(CCCC)CCCCCC)c(/C=C6\C(=O)c7cc(F)c(F)cc7C6=C(C#N)C#N)sc5c3n4CC(CC)CCCC)N(CC(CC)CCCC)C21,15.69,-5.54,-2.92,-5.68,-3.9,,,1:1.1,,conventional,PFN-Br,PEDOT:PSS,THF,
54665,10.1016/j.cej.2024.148728,CCCCCCCCC(CCCCCC)COc1cnc2c(-c3cccs3)c(F)c(F)cc2n1,CCCCCCC(CCCC)Cc1c(/C=C2\C(=O)c3cc(F)c(F)cc3C2=C(C#N)C#N)sc2c1SC1c3c(c4c(c5nsnc35)c3sc5c(CC(CCCC)CCCCCC)c(/C=C6\C(=O)c7cc(F)c(F)cc7C6=C(C#N)C#N)sc5c3n4CC(CC)CCCC)N(CC(CC)CCCC)C21,16.1,-5.54,-2.92,-5.68,-3.9,,100.0,1:1.1,,conventional,PFN-Br,PEDOT:PSS,THF,
54666,10.1016/j.cej.2024.148728,CCCCCCCCC(CCCCCC)COc1cnc2c(-c3cccs3)c(F)c(F)cc2n1,CCCCCCC(CCCC)Cc1c(/C=C2\C(=O)c3cc(F)c(F)cc3C2=C(C#N)C#N)sc2c1SC1c3c(c4c(c5nsnc35)c3sc5c(CC(CCCC)CCCCCC)c(/C=C6\C(=O)c7cc(F)c(F)cc7C6=C(C#N)C#N)sc5c3n4CC(CC)CCCC)N(CC(CC)CCCC)C21,16.82,-5.54,-2.92,-5.68,-3.9,,100.0,1:1.1,0.3% v/v,conventional,PFN-Br,PEDOT:PSS,THF,CIN
54667,10.1016/j.cej.2024.148728,CCCCCCCCC(CCCCCC)COc1cnc2c(-c3cccs3)c(F)c(F)cc2n1,CCCCCCC(CCCC)Cc1c(/C=C2\C(=O)c3cc(F)c(F)cc3C2=C(C#N)C#N)sc2c1SC1c3c(c4c(c5nsnc35)c3sc5c(CC(CCCC)CCCCCC)c(/C=C6\C(=O)c7cc(F)c(F)cc7C6=C(C#N)C#N)sc5c3n4CC(CC)CCCC)N(CC(CC)CCCC)C21,16.5,-5.54,-2.92,-5.68,-3.9,,50.0,1:1.1,0.3% v/v,conventional,PFN-Br,PEDOT:PSS,THF,CIN
54668,10.1016/j.cej.2024.148728,CCCCCCCCC(CCCCCC)COc1cnc2c(-c3cccs3)c(F)c(F)cc2n1,CCCCCCC(CCCC)Cc1c(/C=C2\C(=O)c3cc(F)c(F)cc3C2=C(C#N)C#N)sc2c1SC1c3c(c4c(c5nsnc35)c3sc5c(CC(CCCC)CCCCCC)c(/C=C6\C(=O)c7cc(F)c(F)cc7C6=C(C#N)C#N)sc5c3n4CC(CC)CCCC)N(CC(CC)CCCC)C21,17.11,-5.54,-2.92,-5.68,-3.9,,50.0,1:1.15,0.3% v/v,conventional,PFN-Br,PEDOT:PSS,THF,CIN
54669,10.1016/j.cej.2024.148728,CCCCCCCCC(CCCCCC)COc1cnc2c(-c3cccs3)c(F)c(F)cc2n1,CCCCCCC(CCCC)Cc1c(/C=C2\C(=O)c3cc(F)c(F)cc3C2=C(C#N)C#N)sc2c1SC1c3c(c4c(c5nsnc35)c3sc5c(CC(CCCC)CCCCCC)c(/C=C6\C(=O)c7cc(F)c(F)cc7C6=C(C#N)C#N)sc5c3n4CC(CC)CCCC)N(CC(CC)CCCC)C21,16.16,-5.54,-2.92,-5.68,-3.9,,50.0,1:1.2,0.3% v/v,conventional,PFN-Br,PEDOT:PSS,THF,CIN
54672,10.1016/j.cej.2024.149149,CCCCCCCCC(CCCCCC)Sc1ccc2cc(-c3c4cc(-c5ccc(-c6c(F)c(F)c(-c7ccc(-c8cc9c(-c%10ccc%11cc(SC(CCCCCC)CCCCCCCC)ccc%11c%10)c%10sc(-c%11ccc(-c%12sc(-c%13cccs%13)c%13c%12C(=O)c%12c(C(CC)CCCC)sc(C(CC)CCCC)c%12C%13=O)s%11)cc%10c(-c%10ccc%11cc(SC(CCCCCC)CCCCCCCC)ccc%11c%10)c9s8)s7)c7nn(C(CCCCCC)CCCCCCCC)nc67)s5)sc4c(-c4ccc5cc(SC(CCCCCC)CCCCCCCC)ccc5c4)c4ccsc34)ccc2c1,CCCCCCCCCc1c(C=C2C(=O)c3cc(Cl)c(Cl)cc3C2=C(C#N)C#N)sc2c1sc1c3c4nsnc4c4c5sc6c(CCCCCCCCC)c(C=C7C(=O)c8cc(Cl)c(Cl)cc8C7=C(C#N)C#N)sc6c5n(CC(CCCC)CCCCCC)c4c3n(CC(CCCC)CCCCCC)c21,7.24,,,-5.68,-3.9,100.0,,1.3:1,,conventional,Phen-NaDPO,PEDOT:PSS,chlorobenzene,
54673,10.1016/j.cej.2024.149149,CCCCCCCCC(CCCCCC)Sc1ccc2cc(-c3c4cc(-c5ccc(-c6c(F)c(F)c(-c7ccc(-c8cc9c(-c%10ccc%11cc(SC(CCCCCC)CCCCCCCC)ccc%11c%10)c%10sc(-c%11ccc(-c%12sc(-c%13cccs%13)c%13c%12C(=O)c%12c(C(CC)CCCC)sc(C(CC)CCCC)c%12C%13=O)s%11)cc%10c(-c%10ccc%11cc(SC(CCCCCC)CCCCCCCC)ccc%11c%10)c9s8)s7)c7nn(C(CCCCCC)CCCCCCCC)nc67)s5)sc4c(-c4ccc5cc(SC(CCCCCC)CCCCCCCC)ccc5c4)c4ccsc34)ccc2c1,CCCCCCCCCc1c(C=C2C(=O)c3cc(Cl)c(Cl)cc3C2=C(C#N)C#N)sc2c1sc1c3c4nsnc4c4c5sc6c(CCCCCCCCC)c(C=C7C(=O)c8cc(Cl)c(Cl)cc8C7=C(C#N)C#N)sc6c5n(CC(CCCC)CCCCCC)c4c3n(CC(CCCC)CCCCCC)c21,10.63,,,-5.68,-3.9,100.0,120.0,1.3:1,,conventional,Phen-NaDPO,PEDOT:PSS,chlorobenzene,
54684,10.1016/j.cej.2024.149865,CCCCCCCCc1ccc(-n2c3ccsc3c3sc(-c4cc(CCCCCCCC)c(-c5ccc(-c6sccc6CCCCCCCC)c6nsnc56)s4)cc32)cc1,CCCCCCCCCCCc1c(/C=C2\C(=O)c3cc(F)c(F)cc3C2=C(C#N)C#N)sc2c1sc1c3c4nsnc4c4c5sc6c(CCCCCCCCCCC)c(/C=C7\C(=O)c8cc(F)c(F)cc8C7=C(C#N)C#N)sc6c5n(CC(CCCC)CCCCCC)c4c3n(CC(CCCC)CCCCCC)c21,3.24,-5.27,-3.57,-5.65,-4.1,110.0,,,,inverted,ZnO/PEIE,MoO3,chloroform,
54694,10.1016/j.cej.2024.150081,COC(=O)C(C)(C)c1cc(C)cc(-c2sc3c4sc5cc(/C=C6/C(=O)c7cc(F)cc(c7)C(=O)/C6=C\c6cc(C(C)(C)C(=O)OC)c(-c7cc(C)cc(C(C)(C)C(=O)OC)c7)s6)sc5c4c(C(C)(C)C(=O)OC)ccc2-3)c1,CCCCCCCCCCCc1c(/C=C2\C(=O)c3cc(F)c(F)cc3C2=C(C#N)C#N)sc2c1sc1c3c4nsnc4c4c5sc6c(CCCCCCCCCCC)c(/C=C7\C(=O)c8cc(F)c(F)cc8C7=C(C#N)C#N)sc6c5n(CC(CC)CCCC)c4c3n(CC(CC)CCCC)c21,15.15,-5.56,-3.65,-5.65,-4.09,104.0,,,,conventional,PDINN,PEDOT:PSS,,
54698,10.1016/j.cej.2024.150081,COC(=O)C(C)(C)c1cc(C)cc(-c2sc3c4sc5cc(/C=C6/C(=O)c7cc(F)cc(c7)C(=O)/C6=C\c6cc(C(C)(C)C(=O)OC)c(-c7cc(C)cc(C(C)(C)C(=O)OC)c7)s6)sc5c4c(C(C)(C)C(=O)OC)ccc2-3)c1,CCCCCCC(CCCC)Cc1c(/C=C2\C(=O)c3cc(F)c(F)cc3C2=C(C#N)C#N)sc2c1SC1c3c(c4c(c5nsnc35)c3sc5c(CC(CCCC)CCCCCC)c(/C=C6\C(=O)c7cc(F)c(F)cc7C6=C(C#N)C#N)sc5c3n4CC(CC)CCCC)N(CC(CC)CCCC)C21,16.22,-5.56,-3.65,-5.68,-3.9,,,,,conventional,PDINN,PEDOT:PSS,,
54702,10.1016/j.cej.2024.150081,COC(=O)C(C)(C)c1cc(C)cc(-c2sc3c4sc5cc(/C=C6/C(=O)c7cc(F)cc(c7)C(=O)/C6=C\c6cc(C(C)(C)C(=O)OC)c(-c7cc(C)cc(C(C)(C)C(=O)OC)c7)s6)sc5c4c(C(C)(C)C(=O)OC)ccc2-3)c1,CCCCCCCCCCCc1c(/C=C2\C(=O)c3cc(F)c(F)cc3C2=C(C#N)C#N)sc2c1sc1c3c4nsnc4c4c5sc6c(CCCCCCCCCCC)c(/C=C7\C(=O)c8cc(F)c(F)cc8C7=C(C#N)C#N)sc6c5n(CC(CCCC)CCCCCC)c4c3n(CC(CCCC)CCCCCC)c21,15.23,-5.56,-3.65,-5.65,-4.1,,,,,conventional,PDINN,PEDOT:PSS,,
54709,10.1016/j.cej.2024.150968,COC(=O)C(C)(C)c1cc(C)cc(-c2sc3c4sc5cc(/C=C6/C(=O)c7cc(F)cc(c7)C(=O)/C6=C\c6cc(C(C)(C)C(=O)OC)c(-c7cc(C)cc(C(C)(C)C(=O)OC)c7)s6)sc5c4c(C(C)(C)C(=O)OC)ccc2-3)c1,CCCCCCCCCCCc1c(/C=C2\C(=O)c3cc(F)c(F)cc3C2=C(C#N)C#N)sc2c1sc1c3c4nsnc4c4c5sc6c(CCCCCCCCCCC)c(/C=C7\C(=O)c8cc(F)c(F)cc8C7=C(C#N)C#N)sc6c5n(CC(CC)CCCC)c4c3n(CC(CC)CCCC)c21,16.7,-5.56,-3.65,-5.65,-4.09,,,1:1.2,,conventional,PNDIT-F3N,PEDOT:PSS,chloroform,CN
54712,10.1016/j.cej.2024.151067,COC(=O)C(C)(C)c1cc(C)cc(-c2sc3c4sc5cc(/C=C6/C(=O)c7cc(F)cc(c7)C(=O)/C6=C\c6cc(C(C)(C)C(=O)OC)c(-c7cc(C)cc(C(C)(C)C(=O)OC)c7)s6)sc5c4c(C(C)(C)C(=O)OC)ccc2-3)c1,CCCCCCCCCCCc1c(/C=C2\C(=O)c3cc(F)c(F)cc3C2=C(C#N)C#N)sc2c1sc1c3c4nsnc4c4c5sc6c(CCCCCCCCCCC)c(/C=C7\C(=O)c8cc(F)c(F)cc8C7=C(C#N)C#N)sc6c5n(CC(CC)CCCC)c4c3n(CC(CC)CCCC)c21,16.0,-5.56,-3.65,-5.65,-4.09,,,1:1.2,,conventional,PDINN,PEDOT:PSS,,BNS-H1
54714,10.1016/j.cej.2024.151067,COC(=O)C(C)(C)c1cc(C)cc(-c2sc3c4sc5cc(/C=C6/C(=O)c7cc(F)cc(c7)C(=O)/C6=C\c6cc(C(C)(C)C(=O)OC)c(-c7cc(C)cc(C(C)(C)C(=O)OC)c7)s6)sc5c4c(C(C)(C)C(=O)OC)ccc2-3)c1,CCCCCCCCCc1c(C=C2C(=O)c3cc(Cl)c(Cl)cc3C2=C(C#N)C#N)sc2c1sc1c3c4nsnc4c4c5sc6c(CCCCCCCCC)c(C=C7C(=O)c8cc(Cl)c(Cl)cc8C7=C(C#N)C#N)sc6c5n(CC(CCCC)CCCCCC)c4c3n(CC(CCCC)CCCCCC)c21,17.6,-5.56,-3.65,-5.68,-3.9,,,1:1.2,,conventional,PDINN,PEDOT:PSS,,BNS-H1
54735,10.1016/j.cej.2024.151920,CCCCCCC(CCCCC)Cn1c(=O)c2cc(-c3ccc(-c4sc(-c5ccc(C)s5)c5c4C(=O)c4c(CC(CC)CCCC)sc(CC(CC)CCCC)c4C5=O)s3)sc2c2sc(C)cc21,CCCCCCC(CCCC)Cc1c(/C=C2\C(=O)c3cc(F)c(F)cc3C2=C(C#N)C#N)sc2c1SC1c3c(c4c(c5nsnc35)c3sc5c(CC(CCCC)CCCCCC)c(/C=C6\C(=O)c7cc(F)c(F)cc7C6=C(C#N)C#N)sc5c3n4CC(CC)CCCC)N(CC(CC)CCCC)C21,17.08,,,-5.68,-3.9,,,,,,,,,
54736,10.1016/j.cej.2024.151920,CCCCCCC(CCCCC)Cn1c(=O)c2cc(-c3ccc(-c4sc(-c5ccc(C)s5)c5c4C(=O)c4c(CC(CC)CCCC)sc(CC(CC)CCCC)c4C5=O)s3)sc2c2sc(C)cc21,CCCCCCC(CCCC)Cc1c(/C=C2\C(=O)c3cc(F)c(F)cc3C2=C(C#N)C#N)sc2c1SC1c3c(c4c(c5nsnc35)c3sc5c(CC(CCCC)CCCCCC)c(/C=C6\C(=O)c7cc(F)c(F)cc7C6=C(C#N)C#N)sc5c3n4CC(CC)CCCC)N(CC(CC)CCCC)C21,16.69,,,-5.68,-3.9,,,,,,,,,
54737,10.1016/j.cej.2024.151920,CCCCCCC(CCCCC)Cn1c(=O)c2cc(-c3ccc(-c4sc(-c5ccc(C)s5)c5c4C(=O)c4c(CC(CC)CCCC)sc(CC(CC)CCCC)c4C5=O)s3)sc2c2sc(C)cc21,CCCCCCC(CCCC)Cc1c(/C=C2\C(=O)c3cc(F)c(F)cc3C2=C(C#N)C#N)sc2c1SC1c3c(c4c(c5nsnc35)c3sc5c(CC(CCCC)CCCCCC)c(/C=C6\C(=O)c7cc(F)c(F)cc7C6=C(C#N)C#N)sc5c3n4CC(CC)CCCC)N(CC(CC)CCCC)C21,17.96,,,-5.68,-3.9,,,,,,,,,
54738,10.1016/j.cej.2024.151920,CCCCCCC(CCCCC)Cn1c(=O)c2cc(-c3ccc(-c4sc(-c5ccc(C)s5)c5c4C(=O)c4c(CC(CC)CCCC)sc(CC(CC)CCCC)c4C5=O)s3)sc2c2sc(C)cc21,CCCCCCC(CCCC)Cc1c(/C=C2\C(=O)c3cc(F)c(F)cc3C2=C(C#N)C#N)sc2c1SC1c3c(c4c(c5nsnc35)c3sc5c(CC(CCCC)CCCCCC)c(/C=C6\C(=O)c7cc(F)c(F)cc7C6=C(C#N)C#N)sc5c3n4CC(CC)CCCC)N(CC(CC)CCCC)C21,17.52,,,-5.68,-3.9,,,,,,,,,
54739,10.1016/j.cej.2024.151920,CCCCCCC(CCCCC)Cn1c(=O)c2cc(-c3ccc(-c4sc(-c5ccc(C)s5)c5c4C(=O)c4c(CC(CC)CCCC)sc(CC(CC)CCCC)c4C5=O)s3)sc2c2sc(C)cc21,CCCCCCC(CCCC)Cc1c(/C=C2\C(=O)c3cc(F)c(F)cc3C2=C(C#N)C#N)sc2c1SC1c3c(c4c(c5nsnc35)c3sc5c(CC(CCCC)CCCCCC)c(/C=C6\C(=O)c7cc(F)c(F)cc7C6=C(C#N)C#N)sc5c3n4CC(CC)CCCC)N(CC(CC)CCCC)C21,18.42,,,-5.68,-3.9,,,,,,,,,
54740,10.1016/j.cej.2024.151920,CCCCCCC(CCCCC)Cn1c(=O)c2cc(-c3ccc(-c4sc(-c5ccc(C)s5)c5c4C(=O)c4c(CC(CC)CCCC)sc(CC(CC)CCCC)c4C5=O)s3)sc2c2sc(C)cc21,CCCCCCC(CCCC)Cc1c(/C=C2\C(=O)c3cc(F)c(F)cc3C2=C(C#N)C#N)sc2c1SC1c3c(c4c(c5nsnc35)c3sc5c(CC(CCCC)CCCCCC)c(/C=C6\C(=O)c7cc(F)c(F)cc7C6=C(C#N)C#N)sc5c3n4CC(CC)CCCC)N(CC(CC)CCCC)C21,18.22,,,-5.68,-3.9,,,,,,,,,
54741,10.1016/j.cej.2024.151920,CCCCCCC(CCCCC)Cn1c(=O)c2cc(-c3ccc(-c4sc(-c5ccc(C)s5)c5c4C(=O)c4c(CC(CC)CCCC)sc(CC(CC)CCCC)c4C5=O)s3)sc2c2sc(C)cc21,CCCCCCC(CCCC)Cc1c(/C=C2\C(=O)c3cc(F)c(F)cc3C2=C(C#N)C#N)sc2c1SC1c3c(c4c(c5nsnc35)c3sc5c(CC(CCCC)CCCCCC)c(/C=C6\C(=O)c7cc(F)c(F)cc7C6=C(C#N)C#N)sc5c3n4CC(CC)CCCC)N(CC(CC)CCCC)C21,18.03,,,-5.68,-3.9,,,,,,,,,
54742,10.1016/j.cej.2024.151920,CCCCCCC(CCCCC)Cn1c(=O)c2cc(-c3ccc(-c4sc(-c5ccc(C)s5)c5c4C(=O)c4c(CC(CC)CCCC)sc(CC(CC)CCCC)c4C5=O)s3)sc2c2sc(C)cc21,CCCCCCC(CCCC)Cc1c(/C=C2\C(=O)c3cc(F)c(F)cc3C2=C(C#N)C#N)sc2c1SC1c3c(c4c(c5nsnc35)c3sc5c(CC(CCCC)CCCCCC)c(/C=C6\C(=O)c7cc(F)c(F)cc7C6=C(C#N)C#N)sc5c3n4CC(CC)CCCC)N(CC(CC)CCCC)C21,17.75,,,-5.68,-3.9,,,,,,,,,
54743,10.1016/j.cej.2024.151920,CCCCCCC(CCCCC)Cn1c(=O)c2cc(-c3ccc(-c4sc(-c5ccc(C)s5)c5c4C(=O)c4c(CC(CC)CCCC)sc(CC(CC)CCCC)c4C5=O)s3)sc2c2sc(C)cc21,CCCCCCC(CCCC)Cc1c(/C=C2\C(=O)c3cc(F)c(F)cc3C2=C(C#N)C#N)sc2c1SC1c3c(c4c(c5nsnc35)c3sc5c(CC(CCCC)CCCCCC)c(/C=C6\C(=O)c7cc(F)c(F)cc7C6=C(C#N)C#N)sc5c3n4CC(CC)CCCC)N(CC(CC)CCCC)C21,16.76,,,-5.68,-3.9,,,,,,,,,
54744,10.1016/j.cej.2024.151920,CCCCCCC(CCCCC)Cn1c(=O)c2cc(-c3ccc(-c4sc(-c5ccc(C)s5)c5c4C(=O)c4c(CC(CC)CCCC)sc(CC(CC)CCCC)c4C5=O)s3)sc2c2sc(C)cc21,CCCCCCC(CCCC)Cc1c(/C=C2\C(=O)c3cc(F)c(F)cc3C2=C(C#N)C#N)sc2c1SC1c3c(c4c(c5nsnc35)c3sc5c(CC(CCCC)CCCCCC)c(/C=C6\C(=O)c7cc(F)c(F)cc7C6=C(C#N)C#N)sc5c3n4CC(CC)CCCC)N(CC(CC)CCCC)C21,16.59,,,-5.68,-3.9,,,,,,,,,
54745,10.1016/j.cej.2024.152009,COC(=O)C(C)(C)c1cc(C)cc(-c2sc3c4sc5cc(/C=C6/C(=O)c7cc(F)cc(c7)C(=O)/C6=C\c6cc(C(C)(C)C(=O)OC)c(-c7cc(C)cc(C(C)(C)C(=O)OC)c7)s6)sc5c4c(C(C)(C)C(=O)OC)ccc2-3)c1,CCCCCCCCCCCc1c(/C=C2\C(=O)c3ccccc3C2=C(C#N)C#N)sc2c1sc1c3c4nsnc4c4c5sc6c(CCCCCCCCCCC)c(/C=C7\C(=O)c8cc(-c9cccs9)ccc8C7=C(C#N)C#N)sc6c5n(CC(CCCCCCCC)CCCCCCCCCC)c4c3n(CC(CCCCCCCC)CCCCCCCCCC)c21,15.07,-5.56,-3.65,-5.68,-3.94,,,,,conventional,PDINN,PEDOT:PSS,,
54749,10.1016/j.cej.2024.152009,COC(=O)C(C)(C)c1cc(C)cc(-c2sc3c4sc5cc(/C=C6/C(=O)c7cc(F)cc(c7)C(=O)/C6=C\c6cc(C(C)(C)C(=O)OC)c(-c7cc(C)cc(C(C)(C)C(=O)OC)c7)s6)sc5c4c(C(C)(C)C(=O)OC)ccc2-3)c1,CCCCCCCCCCCc1c(/C=C2\C(=O)c3ccccc3C2=C(C#N)C#N)sc2c1sc1c3c4nsnc4c4c5sc6c(CCCCCCCCCCC)c(/C=C7\C(=O)c8cc(-c9cccs9)ccc8C7=C(C#N)C#N)sc6c5n(CC(CCCCCCCC)CCCCCCCCCC)c4c3n(CC(CCCCCCCC)CCCCCCCCCC)c21,12.29,-5.56,-3.65,-5.68,-3.94,,,,,conventional,PDINN,PEDOT:PSS,,
54751,10.1016/j.cej.2024.152149,CCCCCCC(CCCC)Cc1csc(-c2cc3c4nsnc4c4cc(-c5cc(CC(CCCC)CCCCCC)c(-c6cc7c(-c8cc(F)c(CC(CC)CCCC)s8)c8sccc8c(-c8cc(F)c(CC(CC)CCCC)s8)c7s6)s5)sc4c3s2)c1,CCCCCCC(CCCC)Cc1c(/C=C2\C(=O)c3cc(F)c(F)cc3C2=C(C#N)C#N)sc2c1SC1c3c(c4c(c5nsnc35)c3sc5c(CC(CCCC)CCCCCC)c(/C=C6\C(=O)c7cc(F)c(F)cc7C6=C(C#N)C#N)sc5c3n4CC(CC)CCCC)N(CC(CC)CCCC)C21,17.54,-5.51,-2.77,-5.68,-3.9,,,,0 wt%,conventional,PFN-Br,PEDOT:PSS,chloroform,
54752,10.1016/j.cej.2024.152149,CCCCCCC(CCCC)Cc1csc(-c2cc3c4nsnc4c4cc(-c5cc(CC(CCCC)CCCCCC)c(-c6cc7c(-c8cc(F)c(CC(CC)CCCC)s8)c8sccc8c(-c8cc(F)c(CC(CC)CCCC)s8)c7s6)s5)sc4c3s2)c1,CCCCCCC(CCCC)Cc1c(/C=C2\C(=O)c3cc(F)c(F)cc3C2=C(C#N)C#N)sc2c1SC1c3c(c4c(c5nsnc35)c3sc5c(CC(CCCC)CCCCCC)c(/C=C6\C(=O)c7cc(F)c(F)cc7C6=C(C#N)C#N)sc5c3n4CC(CC)CCCC)N(CC(CC)CCCC)C21,17.89,-5.51,-2.77,-5.68,-3.9,,,,,conventional,PFN-Br,PEDOT:PSS,chloroform,
54753,10.1016/j.cej.2024.152149,CCCCCCC(CCCC)Cc1csc(-c2cc3c4nsnc4c4cc(-c5cc(CC(CCCC)CCCCCC)c(-c6cc7c(-c8cc(F)c(CC(CC)CCCC)s8)c8sccc8c(-c8cc(F)c(CC(CC)CCCC)s8)c7s6)s5)sc4c3s2)c1,CCCCCCC(CCCC)Cc1c(/C=C2\C(=O)c3cc(F)c(F)cc3C2=C(C#N)C#N)sc2c1SC1c3c(c4c(c5nsnc35)c3sc5c(CC(CCCC)CCCCCC)c(/C=C6\C(=O)c7cc(F)c(F)cc7C6=C(C#N)C#N)sc5c3n4CC(CC)CCCC)N(CC(CC)CCCC)C21,19.59,-5.51,-2.77,-5.68,-3.9,,,,,conventional,PFN-Br,PEDOT:PSS,chloroform,
54754,10.1016/j.cej.2024.152149,CCCCCCC(CCCC)Cc1csc(-c2cc3c4nsnc4c4cc(-c5cc(CC(CCCC)CCCCCC)c(-c6cc7c(-c8cc(F)c(CC(CC)CCCC)s8)c8sccc8c(-c8cc(F)c(CC(CC)CCCC)s8)c7s6)s5)sc4c3s2)c1,CCCCCCC(CCCC)Cc1c(/C=C2\C(=O)c3cc(F)c(F)cc3C2=C(C#N)C#N)sc2c1SC1c3c(c4c(c5nsnc35)c3sc5c(CC(CCCC)CCCCCC)c(/C=C6\C(=O)c7cc(F)c(F)cc7C6=C(C#N)C#N)sc5c3n4CC(CC)CCCC)N(CC(CC)CCCC)C21,18.53,-5.51,-2.77,-5.68,-3.9,,,,,conventional,PFN-Br,PEDOT:PSS,chloroform,
54755,10.1016/j.cej.2024.152364,COC(=O)C(C)(C)c1cc(C)cc(-c2sc3c4sc5cc(/C=C6/C(=O)c7cc(F)cc(c7)C(=O)/C6=C\c6cc(C(C)(C)C(=O)OC)c(-c7cc(C)cc(C(C)(C)C(=O)OC)c7)s6)sc5c4c(C(C)(C)C(=O)OC)ccc2-3)c1,CCCCCCCCCCCc1c(/C=C2\C(=O)c3cc(F)c(F)cc3C2=C(C#N)C#N)sc2c1sc1c3c4nsnc4c4c5sc6c(CCCCCCCCCCC)c(/C=C7\C(=O)c8cc(F)c(F)cc8C7=C(C#N)C#N)sc6c5n(CC(CC)CCCC)c4c3n(CC(CC)CCCC)c21,16.76,-5.56,-3.65,-5.65,-4.09,,,1:1.2:0,,conventional,PFN-Br,PEDOT:PSS,,
54781,10.1016/j.cej.2024.153183,COC(=O)C(C)(C)c1cc(C)cc(-c2sc3c4sc5cc(/C=C6/C(=O)c7cc(F)cc(c7)C(=O)/C6=C\c6cc(C(C)(C)C(=O)OC)c(-c7cc(C)cc(C(C)(C)C(=O)OC)c7)s6)sc5c4c(C(C)(C)C(=O)OC)ccc2-3)c1,CCCCCCCCCCCc1c(/C=C2\C(=O)c3cc(F)c(F)cc3C2=C(C#N)C#N)sc2c1sc1c3c4nsnc4c4c5sc6c(CCCCCCCCCCC)c(/C=C7\C(=O)c8cc(F)c(F)cc8C7=C(C#N)C#N)sc6c5n(CC(CC)CCCC)c4c3n(CC(CC)CCCC)c21,16.06,-5.56,-3.65,-5.65,-4.09,,,0.9:0.1,,conventional,PFN-Br,PEDOT:PSS,chloroform,
54808,10.1016/j.cej.2024.153417,COC(=O)C(C)(C)c1cc(C)cc(-c2sc3c4sc5cc(/C=C6/C(=O)c7cc(F)cc(c7)C(=O)/C6=C\c6cc(C(C)(C)C(=O)OC)c(-c7cc(C)cc(C(C)(C)C(=O)OC)c7)s6)sc5c4c(C(C)(C)C(=O)OC)ccc2-3)c1,CCCCCCCCCCCc1c(/C=C2\C(=O)c3cc(F)c(F)cc3C2=C(C#N)C#N)sc2c1sc1c3c4nsnc4c4c5sc6c(CCCCCCCCCCC)c(/C=C7\C(=O)c8cc(F)c(F)cc8C7=C(C#N)C#N)sc6c5n(CC(CC)CCCC)c4c3n(CC(CC)CCCC)c21,13.11,-5.56,-3.65,-5.65,-4.09,162.0,80.0,1:1.2,,conventional,PDINN,PEDOT:PSS,chloroform,
54809,10.1016/j.cej.2024.153417,COC(=O)C(C)(C)c1cc(C)cc(-c2sc3c4sc5cc(/C=C6/C(=O)c7cc(F)cc(c7)C(=O)/C6=C\c6cc(C(C)(C)C(=O)OC)c(-c7cc(C)cc(C(C)(C)C(=O)OC)c7)s6)sc5c4c(C(C)(C)C(=O)OC)ccc2-3)c1,CCCCCCCCCCCc1c(/C=C2\C(=O)c3cc(F)c(F)cc3C2=C(C#N)C#N)sc2c1sc1c3c4nsnc4c4c5sc6c(CCCCCCCCCCC)c(/C=C7\C(=O)c8cc(F)c(F)cc8C7=C(C#N)C#N)sc6c5n(CC(CC)CCCC)c4c3n(CC(CC)CCCC)c21,14.52,-5.56,-3.65,-5.65,-4.09,,80.0,1:1.2,0.5% v/v,conventional,PDINN,PEDOT:PSS,chloroform,CN
54810,10.1016/j.cej.2024.153417,COC(=O)C(C)(C)c1cc(C)cc(-c2sc3c4sc5cc(/C=C6/C(=O)c7cc(F)cc(c7)C(=O)/C6=C\c6cc(C(C)(C)C(=O)OC)c(-c7cc(C)cc(C(C)(C)C(=O)OC)c7)s6)sc5c4c(C(C)(C)C(=O)OC)ccc2-3)c1,CCCCCCCCCCCc1c(/C=C2\C(=O)c3cc(F)c(F)cc3C2=C(C#N)C#N)sc2c1sc1c3c4nsnc4c4c5sc6c(CCCCCCCCCCC)c(/C=C7\C(=O)c8cc(F)c(F)cc8C7=C(C#N)C#N)sc6c5n(CC(CC)CCCC)c4c3n(CC(CC)CCCC)c21,16.79,-5.56,-3.65,-5.65,-4.09,170.0,80.0,1:1.2,0.5 mg/mL,conventional,PDINN,PEDOT:PSS,chloroform,Cb-Th-Py
54817,10.1016/j.cej.2024.154206,COC(=O)C(C)(C)c1cc(C)cc(-c2sc3c4sc5cc(/C=C6/C(=O)c7cc(F)cc(c7)C(=O)/C6=C\c6cc(C(C)(C)C(=O)OC)c(-c7cc(C)cc(C(C)(C)C(=O)OC)c7)s6)sc5c4c(C(C)(C)C(=O)OC)ccc2-3)c1,CCCCCCCCCCCc1c(/C=C2\C(=O)c3cc(F)c(F)cc3C2=C(C#N)C#N)sc2c1sc1c3c4nsnc4c4c5sc6c(CCCCCCCCCCC)c(/C=C7\C(=O)c8cc(F)c(F)cc8C7=C(C#N)C#N)sc6c5n(CC(CC)CCCC)c4c3n(CC(CC)CCCC)c21,10.47,-5.56,-3.65,-5.65,-4.09,,,,,,,,,
54818,10.1016/j.cej.2024.154206,COC(=O)C(C)(C)c1cc(C)cc(-c2sc3c4sc5cc(/C=C6/C(=O)c7cc(F)cc(c7)C(=O)/C6=C\c6cc(C(C)(C)C(=O)OC)c(-c7cc(C)cc(C(C)(C)C(=O)OC)c7)s6)sc5c4c(C(C)(C)C(=O)OC)ccc2-3)c1,CCCCCCCCCCCc1c(/C=C2\C(=O)c3cc(F)c(F)cc3C2=C(C#N)C#N)sc2c1sc1c3c4nsnc4c4c5sc6c(CCCCCCCCCCC)c(/C=C7\C(=O)c8cc(F)c(F)cc8C7=C(C#N)C#N)sc6c5n(CC(CC)CCCC)c4c3n(CC(CC)CCCC)c21,15.21,-5.56,-3.65,-5.65,-4.09,,,,,,PDINN,,,
54819,10.1016/j.cej.2024.154206,COC(=O)C(C)(C)c1cc(C)cc(-c2sc3c4sc5cc(/C=C6/C(=O)c7cc(F)cc(c7)C(=O)/C6=C\c6cc(C(C)(C)C(=O)OC)c(-c7cc(C)cc(C(C)(C)C(=O)OC)c7)s6)sc5c4c(C(C)(C)C(=O)OC)ccc2-3)c1,CCCCCCCCCCCc1c(/C=C2\C(=O)c3cc(F)c(F)cc3C2=C(C#N)C#N)sc2c1sc1c3c4nsnc4c4c5sc6c(CCCCCCCCCCC)c(/C=C7\C(=O)c8cc(F)c(F)cc8C7=C(C#N)C#N)sc6c5n(CC(CC)CCCC)c4c3n(CC(CC)CCCC)c21,15.0,-5.56,-3.65,-5.65,-4.09,,,,,,PDINN-P3P,,,
54820,10.1016/j.cej.2024.154206,COC(=O)C(C)(C)c1cc(C)cc(-c2sc3c4sc5cc(/C=C6/C(=O)c7cc(F)cc(c7)C(=O)/C6=C\c6cc(C(C)(C)C(=O)OC)c(-c7cc(C)cc(C(C)(C)C(=O)OC)c7)s6)sc5c4c(C(C)(C)C(=O)OC)ccc2-3)c1,CCCCCCCCCCCc1c(/C=C2\C(=O)c3cc(F)c(F)cc3C2=C(C#N)C#N)sc2c1sc1c3c4nsnc4c4c5sc6c(CCCCCCCCCCC)c(/C=C7\C(=O)c8cc(F)c(F)cc8C7=C(C#N)C#N)sc6c5n(CC(CC)CCCC)c4c3n(CC(CC)CCCC)c21,16.11,-5.56,-3.65,-5.65,-4.09,,,,,,PDINN-TPA,,,
54821,10.1016/j.cej.2024.154206,COC(=O)C(C)(C)c1cc(C)cc(-c2sc3c4sc5cc(/C=C6/C(=O)c7cc(F)cc(c7)C(=O)/C6=C\c6cc(C(C)(C)C(=O)OC)c(-c7cc(C)cc(C(C)(C)C(=O)OC)c7)s6)sc5c4c(C(C)(C)C(=O)OC)ccc2-3)c1,CCCCCCCCCc1c(C=C2C(=O)c3cc(Cl)c(Cl)cc3C2=C(C#N)C#N)sc2c1sc1c3c4nsnc4c4c5sc6c(CCCCCCCCC)c(C=C7C(=O)c8cc(Cl)c(Cl)cc8C7=C(C#N)C#N)sc6c5n(CC(CCCC)CCCCCC)c4c3n(CC(CCCC)CCCCCC)c21,15.54,-5.56,-3.65,-5.68,-3.9,,,,,,PDINN-P3P,,,
54822,10.1016/j.cej.2024.154206,COC(=O)C(C)(C)c1cc(C)cc(-c2sc3c4sc5cc(/C=C6/C(=O)c7cc(F)cc(c7)C(=O)/C6=C\c6cc(C(C)(C)C(=O)OC)c(-c7cc(C)cc(C(C)(C)C(=O)OC)c7)s6)sc5c4c(C(C)(C)C(=O)OC)ccc2-3)c1,CCCCCCCCCc1c(C=C2C(=O)c3cc(Cl)c(Cl)cc3C2=C(C#N)C#N)sc2c1sc1c3c4nsnc4c4c5sc6c(CCCCCCCCC)c(C=C7C(=O)c8cc(Cl)c(Cl)cc8C7=C(C#N)C#N)sc6c5n(CC(CCCC)CCCCCC)c4c3n(CC(CCCC)CCCCCC)c21,16.91,-5.56,-3.65,-5.68,-3.9,,,,,,PDINN-TPA,,,
54823,10.1016/j.cej.2024.154496,COC(=O)C(C)(C)c1cc(C)cc(-c2sc3c4sc5cc(/C=C6/C(=O)c7cc(F)cc(c7)C(=O)/C6=C\c6cc(C(C)(C)C(=O)OC)c(-c7cc(C)cc(C(C)(C)C(=O)OC)c7)s6)sc5c4c(C(C)(C)C(=O)OC)ccc2-3)c1,CCCCCCCCCCCc1c(/C=C2\C(=O)c3cc(F)c(F)cc3C2=C(C#N)C#N)sc2c1sc1c3c4nsnc4c4c5sc6c(CCCCCCCCCCC)c(/C=C7\C(=O)c8cc(F)c(F)cc8C7=C(C#N)C#N)sc6c5n(CC(CC)CCCC)c4c3n(CC(CC)CCCC)c21,15.86,-5.56,-3.65,-5.65,-4.09,,,,,conventional,PDIN,PEDOT:PSS,chlorobenzene,
54824,10.1016/j.cej.2024.154496,CCCCCCCCc1cc(-c2c(-c3cccs3)sc3c(-c4cc(CCCCCCCC)c(CCCCCCCC)s4)c(-c4ccc(-c5cccc6nsnc56)s4)sc23)sc1CCCCCCCC,CCCCCCCCCCCc1c(/C=C2\C(=O)c3cc(F)c(F)cc3C2=C(C#N)C#N)sc2c1sc1c3c4nsnc4c4c5sc6c(CCCCCCCCCCC)c(/C=C7\C(=O)c8cc(F)c(F)cc8C7=C(C#N)C#N)sc6c5n(CC(CC)CCCC)c4c3n(CC(CC)CCCC)c21,17.29,,,-5.65,-4.09,,,,,conventional,PDIN,PEDOT:PSS,chlorobenzene,
54840,10.1016/j.cej.2024.156887,COC(=O)C(C)(C)c1cc(C)cc(-c2sc3c4sc5cc(/C=C6/C(=O)c7cc(F)cc(c7)C(=O)/C6=C\c6cc(C(C)(C)C(=O)OC)c(-c7cc(C)cc(C(C)(C)C(=O)OC)c7)s6)sc5c4c(C(C)(C)C(=O)OC)ccc2-3)c1,CCCCCCCCCc1c(C=C2C(=O)c3cc(Cl)c(Cl)cc3C2=C(C#N)C#N)sc2c1sc1c3c4nsnc4c4c5sc6c(CCCCCCCCC)c(C=C7C(=O)c8cc(Cl)c(Cl)cc8C7=C(C#N)C#N)sc6c5n(CC(CCCC)CCCCCC)c4c3n(CC(CCCC)CCCCCC)c21,17.7,-5.56,-3.65,-5.68,-3.9,100.0,,1:1.2,,,,,,
54841,10.1016/j.cej.2024.157013,COC(=O)C(C)(C)c1cc(C)cc(-c2sc3c4sc5cc(/C=C6/C(=O)c7cc(F)cc(c7)C(=O)/C6=C\c6cc(C(C)(C)C(=O)OC)c(-c7cc(C)cc(C(C)(C)C(=O)OC)c7)s6)sc5c4c(C(C)(C)C(=O)OC)ccc2-3)c1,CCCCCCCCCCC(CCCCCCCC)Cn1c2c3sc(/C=C4\C(=O)c5cc(Cl)c(Cl)cc5C4=C(C#N)C#N)c(CC(CCCC)CCCCCC)c3sc2c2c3nsnc3c3c4sc5c(CC(CCCC)CCCCCC)c(/C=C6\C(=O)c7cc(Cl)c(Cl)cc7C6C(C#N)C#N)sc5c4n(CC(CCCCCCCC)CCCCCCCCCC)c3c21,16.0,-5.56,-3.65,,,,100.0,1:1.2,,,PDINO,2PACz,chloroform,CN
54849,10.1016/j.cej.2024.157083,CCCCC(CC)Cc1sc(-c2c3cc(-c4ccc(-c5sc(-c6cccs6)c6c5C(=O)c5c(CC(CC)CCCC)sc(CC(CC)CCCC)c5C6=O)s4)sc3c(-c3cc(Cl)c(CC(CC)CCCC)s3)c3ccsc23)cc1Cl,CCCCCCc1ccc(C2(c3ccc(CCCCCC)cc3)c3cc4c(cc3-c3sc5cc(/C=C6/C(=O)c7cc(F)c(F)cc7C6=C(C#N)C#N)sc5c32)C(c2ccc(CCCCCC)cc2)(c2ccc(CCCCCC)cc2)c2c-4sc3cc(/C=C4/C(=O)c5cc(F)c(F)cc5C4=C(C#N)C#N)sc23)cc1,10.83,-5.52,-3.6,-5.82,-4.24,128.5,,1:1,0.5 vol%,inverted,ZnO,MoO3,,
54850,10.1016/j.cej.2024.157083,CCCCC(CC)Cc1sc(-c2c3cc(-c4ccc(-c5sc(-c6cccs6)c6c5C(=O)c5c(CC(CC)CCCC)sc(CC(CC)CCCC)c5C6=O)s4)sc3c(-c3cc(Cl)c(CC(CC)CCCC)s3)c3ccsc23)cc1Cl,CCCCCCc1ccc(C2(c3ccc(CCCCCC)cc3)c3cc4c(cc3-c3sc5cc(/C=C6/C(=O)c7cc(F)c(F)cc7C6=C(C#N)C#N)sc5c32)C(c2ccc(CCCCCC)cc2)(c2ccc(CCCCCC)cc2)c2c-4sc3cc(/C=C4/C(=O)c5cc(F)c(F)cc5C4=C(C#N)C#N)sc23)cc1,8.9,-5.52,-3.6,-5.82,-4.24,128.5,,1:1,0.5 vol%,inverted,ZnO,MoO3,,
54851,10.1016/j.cej.2024.157083,CCCCC(CC)Cc1sc(-c2c3cc(-c4ccc(-c5sc(-c6cccs6)c6c5C(=O)c5c(CC(CC)CCCC)sc(CC(CC)CCCC)c5C6=O)s4)sc3c(-c3cc(Cl)c(CC(CC)CCCC)s3)c3ccsc23)cc1Cl,CCCCCCc1ccc(C2(c3ccc(CCCCCC)cc3)c3cc4c(cc3-c3sc5cc(/C=C6/C(=O)c7cc(F)c(F)cc7C6=C(C#N)C#N)sc5c32)C(c2ccc(CCCCCC)cc2)(c2ccc(CCCCCC)cc2)c2c-4sc3cc(/C=C4/C(=O)c5cc(F)c(F)cc5C4=C(C#N)C#N)sc23)cc1,10.71,-5.52,-3.6,-5.82,-4.24,118.1,140.0,1:1,0.5 vol%,inverted,ZnO,MoO3,,
54852,10.1016/j.cej.2024.157083,CCCCC(CC)Cc1sc(-c2c3cc(-c4ccc(-c5sc(-c6cccs6)c6c5C(=O)c5c(CC(CC)CCCC)sc(CC(CC)CCCC)c5C6=O)s4)sc3c(-c3cc(Cl)c(CC(CC)CCCC)s3)c3ccsc23)cc1Cl,CCCCCCc1ccc(C2(c3ccc(CCCCCC)cc3)c3cc4c(cc3-c3sc5cc(/C=C6/C(=O)c7cc(F)c(F)cc7C6=C(C#N)C#N)sc5c32)C(c2ccc(CCCCCC)cc2)(c2ccc(CCCCCC)cc2)c2c-4sc3cc(/C=C4/C(=O)c5cc(F)c(F)cc5C4=C(C#N)C#N)sc23)cc1,10.12,-5.52,-3.6,-5.82,-4.24,118.1,140.0,1:1,0.5 vol%,inverted,ZnO,MoO3,,
54858,10.1016/j.cej.2024.157083,CCCCC(CC)COC(=O)c1sc2csc(-c3cc4c(-c5ccc(CC(CC)CCCC)s5)c5sccc5c(-c5ccc(CC(CC)CCCC)s5)c4s3)c2c1F,CCCCCCc1ccc(C2(c3ccc(CCCCCC)cc3)c3cc4c(cc3-c3sc(-c5sc(/C=C6\C(=O)c7cc(F)c(F)cc7C6=C(C#N)C#N)cc5OCC(CC)CCCC)cc32)C(c2ccc(CCCCCC)cc2)(c2ccc(CCCCCC)cc2)c2cc(-c3scc(/C=C5/C(=O)c6cc(F)c(F)cc6C5=C(C#N)C#N)c3OCC(CC)CCCC)sc2-4)cc1,5.3,-5.21,-3.6,-5.44,-4.19,,,,,inverted,ZnO,MoO3,,
54880,10.1016/j.cej.2024.158329,CCCCCCC(CCCC)Cc1csc(-c2cc3c4nsnc4c4cc(-c5cc(CC(CCCC)CCCCCC)c(-c6cc7c(-c8cc(Cl)c(CC(CC)CCCC)s8)c8sccc8c(-c8cc(Cl)c(CC(CC)CCCC)s8)c7s6)s5)sc4c3s2)c1,CCCCCCCCCCCc1c(/C=C2\C(=O)c3cc(F)c(F)cc3C2=C(C#N)C#N)sc2c1sc1c3c4nsnc4c4c5sc6c(CCCCCCCCCCC)c(/C=C7\C(=O)c8cc(F)c(F)cc8C7=C(C#N)C#N)sc6c5n(CCC(CC)CCCC)c4c3n(CCC(CC)CCCC)c21,17.4,-5.51,-2.77,-5.64,-3.86,100.0,80.0,,,conventional,H75,PEDOT:PSS,chloroform,
54881,10.1016/j.cej.2024.158329,CCCCCCC(CCCC)Cc1csc(-c2cc3c4nsnc4c4cc(-c5cc(CC(CCCC)CCCCCC)c(-c6cc7c(-c8cc(Cl)c(CC(CC)CCCC)s8)c8sccc8c(-c8cc(Cl)c(CC(CC)CCCC)s8)c7s6)s5)sc4c3s2)c1,CCCCCCCCCCCc1c(/C=C2\C(=O)c3cc(F)c(F)cc3C2=C(C#N)C#N)sc2c1sc1c3c4nsnc4c4c5sc6c(CCCCCCCCCCC)c(/C=C7\C(=O)c8cc(F)c(F)cc8C7=C(C#N)C#N)sc6c5n(CCC(CC)CCCC)c4c3n(CCC(CC)CCCC)c21,18.44,-5.51,-2.77,-5.64,-3.86,100.0,80.0,,32 wt%,conventional,H75,PEDOT:PSS,chloroform,TeCB
54882,10.1016/j.cej.2024.158329,COC(=O)C(C)(C)c1cc(C)cc(-c2sc3c4sc5cc(/C=C6/C(=O)c7cc(F)cc(c7)C(=O)/C6=C\c6cc(C(C)(C)C(=O)OC)c(-c7cc(C)cc(C(C)(C)C(=O)OC)c7)s6)sc5c4c(C(C)(C)C(=O)OC)ccc2-3)c1,CCCCCCCCCCCc1c(/C=C2\C(=O)c3cc(F)c(F)cc3C2=C(C#N)C#N)sc2c1sc1c3c4nsnc4c4c5sc6c(CCCCCCCCCCC)c(/C=C7\C(=O)c8cc(F)c(F)cc8C7=C(C#N)C#N)sc6c5n(CC(CC)CCCC)c4c3n(CC(CC)CCCC)c21,16.66,-5.56,-3.65,-5.65,-4.09,,,,,conventional,H75,PEDOT:PSS,chloroform,
54883,10.1016/j.cej.2024.158329,COC(=O)C(C)(C)c1cc(C)cc(-c2sc3c4sc5cc(/C=C6/C(=O)c7cc(F)cc(c7)C(=O)/C6=C\c6cc(C(C)(C)C(=O)OC)c(-c7cc(C)cc(C(C)(C)C(=O)OC)c7)s6)sc5c4c(C(C)(C)C(=O)OC)ccc2-3)c1,CCCCCCCCCCCc1c(/C=C2\C(=O)c3cc(F)c(F)cc3C2=C(C#N)C#N)sc2c1sc1c3c4nsnc4c4c5sc6c(CCCCCCCCCCC)c(/C=C7\C(=O)c8cc(F)c(F)cc8C7=C(C#N)C#N)sc6c5n(CC(CC)CCCC)c4c3n(CC(CC)CCCC)c21,17.42,-5.56,-3.65,-5.65,-4.09,,,,32 wt%,conventional,H75,PEDOT:PSS,chloroform,TeCB
54884,10.1016/j.cej.2024.158329,CCCCCCC(CCCC)Cc1csc(-c2cc3c4nsnc4c4cc(-c5cc(CC(CCCC)CCCCCC)c(-c6cc7c(-c8cc(F)c(CC(CC)CCCC)s8)c8sccc8c(-c8cc(F)c(CC(CC)CCCC)s8)c7s6)s5)sc4c3s2)c1,CCCCCCC(CCCC)Cc1c(/C=C2\C(=O)c3cc(F)c(F)cc3C2=C(C#N)C#N)sc2c1SC1c3c(c4c(c5nsnc35)c3sc5c(CC(CCCC)CCCCCC)c(/C=C6\C(=O)c7cc(F)c(F)cc7C6=C(C#N)C#N)sc5c3n4CC(CC)CCCC)N(CC(CC)CCCC)C21,18.36,-5.51,-2.77,-5.68,-3.9,,,,,conventional,H75,PEDOT:PSS,chloroform,
54885,10.1016/j.cej.2024.158329,CCCCCCC(CCCC)Cc1csc(-c2cc3c4nsnc4c4cc(-c5cc(CC(CCCC)CCCCCC)c(-c6cc7c(-c8cc(F)c(CC(CC)CCCC)s8)c8sccc8c(-c8cc(F)c(CC(CC)CCCC)s8)c7s6)s5)sc4c3s2)c1,CCCCCCC(CCCC)Cc1c(/C=C2\C(=O)c3cc(F)c(F)cc3C2=C(C#N)C#N)sc2c1SC1c3c(c4c(c5nsnc35)c3sc5c(CC(CCCC)CCCCCC)c(/C=C6\C(=O)c7cc(F)c(F)cc7C6=C(C#N)C#N)sc5c3n4CC(CC)CCCC)N(CC(CC)CCCC)C21,19.16,-5.51,-2.77,-5.68,-3.9,,,,32 wt%,conventional,H75,PEDOT:PSS,chloroform,TeCB
54893,10.1016/j.cej.2024.158530,COC(=O)C(C)(C)c1cc(C)cc(-c2sc3c4sc5cc(/C=C6/C(=O)c7cc(F)cc(c7)C(=O)/C6=C\c6cc(C(C)(C)C(=O)OC)c(-c7cc(C)cc(C(C)(C)C(=O)OC)c7)s6)sc5c4c(C(C)(C)C(=O)OC)ccc2-3)c1,CCCCCCC(CCCC)Cc1c(/C=C2\C(=O)c3cc(F)c(F)cc3C2=C(C#N)C#N)sc2c1SC1c3c(c4c(c5nsnc35)c3sc5c(CC(CCCC)CCCCCC)c(/C=C6\C(=O)c7cc(F)c(F)cc7C6=C(C#N)C#N)sc5c3n4CC(CC)CCCC)N(CC(CC)CCCC)C21,17.78,-5.56,-3.65,-5.68,-3.9,,,1:1.2,,conventional,PDINN,PEDOT:PSS,chloroform,CN
54897,10.1016/j.cej.2024.158635,CCCCCCC(CCCC)Cc1csc(-c2cc3c4nsnc4c4cc(-c5cc(CC(CCCC)CCCCCC)c(-c6cc7c(-c8cc(F)c(CC(CC)CCCC)s8)c8sccc8c(-c8cc(F)c(CC(CC)CCCC)s8)c7s6)s5)sc4c3s2)c1,CCCCCCC(CCCC)Cc1c(/C=C2\C(=O)c3cc(F)c(F)cc3C2=C(C#N)C#N)sc2c1SC1c3c(c4c(c5nsnc35)c3sc5c(CC(CCCC)CCCCCC)c(/C=C6\C(=O)c7cc(F)c(F)cc7C6=C(C#N)C#N)sc5c3n4CC(CC)CCCC)N(CC(CC)CCCC)C21,17.63,-5.51,-2.77,-5.68,-3.9,,,,,conventional,PDIN,PEDOT:PSS,,
54898,10.1016/j.cej.2024.158635,CCCCCCC(CCCC)Cc1csc(-c2cc3c4nsnc4c4cc(-c5cc(CC(CCCC)CCCCCC)c(-c6cc7c(-c8cc(F)c(CC(CC)CCCC)s8)c8sccc8c(-c8cc(F)c(CC(CC)CCCC)s8)c7s6)s5)sc4c3s2)c1,CCCCCCC(CCCC)Cc1c(/C=C2\C(=O)c3cc(F)c(F)cc3C2=C(C#N)C#N)sc2c1SC1c3c(c4c(c5nsnc35)c3sc5c(CC(CCCC)CCCCCC)c(/C=C6\C(=O)c7cc(F)c(F)cc7C6=C(C#N)C#N)sc5c3n4CC(CC)CCCC)N(CC(CC)CCCC)C21,19.2,-5.51,-2.77,-5.68,-3.9,,85.0,,,conventional,PDIN,PEDOT:PSS,,DBN
54904,10.1016/j.cej.2024.158663,COC(=O)C(C)(C)c1cc(C)cc(-c2sc3c4sc5cc(/C=C6/C(=O)c7cc(F)cc(c7)C(=O)/C6=C\c6cc(C(C)(C)C(=O)OC)c(-c7cc(C)cc(C(C)(C)C(=O)OC)c7)s6)sc5c4c(C(C)(C)C(=O)OC)ccc2-3)c1,CCCCCCCCCc1c(C=C2C(=O)c3cc(Cl)c(Cl)cc3C2=C(C#N)C#N)sc2c1sc1c3c4nsnc4c4c5sc6c(CCCCCCCCC)c(C=C7C(=O)c8cc(Cl)c(Cl)cc8C7=C(C#N)C#N)sc6c5n(CC(CCCC)CCCCCC)c4c3n(CC(CCCC)CCCCCC)c21,16.1,-5.56,-3.65,-5.68,-3.9,,100.0,1:1,,,PNDIT-F3N-Br,pCl-ph,chlorobenzene,DIO
54905,10.1016/j.cej.2024.158663,COC(=O)C(C)(C)c1cc(C)cc(-c2sc3c4sc5cc(/C=C6/C(=O)c7cc(F)cc(c7)C(=O)/C6=C\c6cc(C(C)(C)C(=O)OC)c(-c7cc(C)cc(C(C)(C)C(=O)OC)c7)s6)sc5c4c(C(C)(C)C(=O)OC)ccc2-3)c1,CCCCCCCCCc1c(C=C2C(=O)c3cc(Cl)c(Cl)cc3C2=C(C#N)C#N)sc2c1sc1c3c4nsnc4c4c5sc6c(CCCCCCCCC)c(C=C7C(=O)c8cc(Cl)c(Cl)cc8C7=C(C#N)C#N)sc6c5n(CC(CCCC)CCCCCC)c4c3n(CC(CCCC)CCCCCC)c21,19.6,-5.56,-3.65,-5.68,-3.9,,100.0,1:1,,,PNDIT-F3N-Br,mCl-ph,chlorobenzene,DIO
54906,10.1016/j.cej.2024.158694,COC(=O)C(C)(C)c1cc(C)cc(-c2sc3c4sc5cc(/C=C6/C(=O)c7cc(F)cc(c7)C(=O)/C6=C\c6cc(C(C)(C)C(=O)OC)c(-c7cc(C)cc(C(C)(C)C(=O)OC)c7)s6)sc5c4c(C(C)(C)C(=O)OC)ccc2-3)c1,CCCCCCCCCCCc1c(/C=C2\C(=O)c3cc(Cl)c(Cl)cc3C2=C(C#N)C#N)sc2c1sc1c3c4nsnc4c4c5sc6c(CCCCCCCCCCC)c(/C=C7\C(=O)c8cc(Cl)c(Cl)cc8C7=C(C#N)C#N)sc6c5n(CC(CCCC)CCCCCC)c4c3n(CC(CCCC)CCCCCC)c21,16.14,-5.56,-3.65,-5.68,-4.1,,100.0,,,inverted,ZnO,MoO3,,
54907,10.1016/j.cej.2024.158694,COC(=O)C(C)(C)c1cc(C)cc(-c2sc3c4sc5cc(/C=C6/C(=O)c7cc(F)cc(c7)C(=O)/C6=C\c6cc(C(C)(C)C(=O)OC)c(-c7cc(C)cc(C(C)(C)C(=O)OC)c7)s6)sc5c4c(C(C)(C)C(=O)OC)ccc2-3)c1,CCCCCCCCCCCc1c(/C=C2\C(=O)c3cc(Cl)c(Cl)cc3C2=C(C#N)C#N)sc2c1sc1c3c4nsnc4c4c5sc6c(CCCCCCCCCCC)c(/C=C7\C(=O)c8cc(Cl)c(Cl)cc8C7=C(C#N)C#N)sc6c5n(CC(CCCC)CCCCCC)c4c3n(CC(CCCC)CCCCCC)c21,15.88,-5.56,-3.65,-5.68,-4.1,,160.0,,,inverted,ZnO,MoO3,,
54912,10.1016/j.cej.2024.158769,COC(=O)C(C)(C)c1cc(C)cc(-c2sc3c4sc5cc(/C=C6/C(=O)c7cc(F)cc(c7)C(=O)/C6=C\c6cc(C(C)(C)C(=O)OC)c(-c7cc(C)cc(C(C)(C)C(=O)OC)c7)s6)sc5c4c(C(C)(C)C(=O)OC)ccc2-3)c1,CCCCCCCCCCCc1c(/C=C2\C(=O)c3cc(F)c(F)cc3C2=C(C#N)C#N)sc2c1sc1c3c4nsnc4c4c5sc6c(CCCCCCCCCCC)c(/C=C7\C(=O)c8cc(F)c(F)cc8C7=C(C#N)C#N)sc6c5n(CC(CC)CCCC)c4c3n(CC(CC)CCCC)c21,16.95,-5.56,-3.65,-5.65,-4.09,100.0,100.0,1:1.2,,conventional,PDIN,PEDOT:PSS,,CN
54921,10.1016/j.cej.2025.159673,COC(=O)C(C)(C)c1cc(C)cc(-c2sc3c4sc5cc(/C=C6/C(=O)c7cc(F)cc(c7)C(=O)/C6=C\c6cc(C(C)(C)C(=O)OC)c(-c7cc(C)cc(C(C)(C)C(=O)OC)c7)s6)sc5c4c(C(C)(C)C(=O)OC)ccc2-3)c1,CCCCCCCCCCCc1c(/C=C2\C(=O)c3cc(F)c(F)cc3C2=C(C#N)C#N)sc2c1sc1c3c4nsnc4c4c5sc6c(CCCCCCCCCCC)c(/C=C7\C(=O)c8cc(F)c(F)cc8C7=C(C#N)C#N)sc6c5n(CC(CC)CCCC)c4c3n(CC(CC)CCCC)c21,16.33,-5.56,-3.65,-5.65,-4.09,,,,,conventional,PFN-Br,PEDOT:PSS,chloroform,CdPS3
54931,10.1016/j.cej.2025.160133,CCCCCCC(CCCC)Cc1csc(-c2cc3c4nsnc4c4cc(-c5cc(CC(CCCC)CCCCCC)c(-c6cc7c(-c8cc(F)c(CC(CC)CCCC)s8)c8sccc8c(-c8cc(F)c(CC(CC)CCCC)s8)c7s6)s5)sc4c3s2)c1,CCCCCCCCCCCc1c(/C=C2\C(=O)c3cc(F)c(F)cc3C2=C(C#N)C#N)sc2c1sc1c3c4nsnc4c4c5sc6c(CCCCCCCCCCC)c(/C=C7\C(=O)c8cc(F)c(F)cc8C7=C(C#N)C#N)sc6c5n(CC(CC)CCCC)c4c3n(CC(CC)CCCC)c21,17.76,-5.51,-2.77,-5.65,-4.09,,,,,conventional,PDINN,PEDOT:PSS,chloroform,
54932,10.1016/j.cej.2025.160133,CCCCCCC(CCCC)Cc1csc(-c2cc3c4nsnc4c4cc(-c5cc(CC(CCCC)CCCCCC)c(-c6cc7c(-c8cc(F)c(CC(CC)CCCC)s8)c8sccc8c(-c8cc(F)c(CC(CC)CCCC)s8)c7s6)s5)sc4c3s2)c1,CCCCCCCCCCCc1c(/C=C2\C(=O)c3cc(F)c(F)cc3C2=C(C#N)C#N)sc2c1sc1c3c4nsnc4c4c5sc6c(CCCCCCCCCCC)c(/C=C7\C(=O)c8cc(F)c(F)cc8C7=C(C#N)C#N)sc6c5n(CC(CC)CCCC)c4c3n(CC(CC)CCCC)c21,19.35,-5.51,-2.77,-5.65,-4.09,,,,,conventional,PDINN,PEDOT:PSS,chloroform,DIO
54938,10.1016/j.cej.2025.160359,Cc1csc(-c2cc3c4nccnc4c4cc(-c5cc(C)c(-c6cc7c(-c8cc(Cl)c(C)s8)c8sccc8c(-c8cc(Cl)c(C)s8)c7s6)s5)sc4c3s2)c1,CCCCCCCCCCCCC(CCCCCCCCCC)Cn1c2c3sc(/C=C4\C(=O)c5ccccc5C4=C(C#N)C#N)c(CC(CCCC)CCCCCC)c3sc2c2c3nsnc3c3c4sc5c(CC(CCCC)CCCCCC)c(/C=C6\C(=O)c7cc(-c8cccs8)ccc7C6=C(C#N)C#N)sc5c4n(CC(CCCCCCCCCC)CCCCCCCCCCCC)c3c21,17.31,,,-5.6,-3.83,,,,,,,,,
54939,10.1016/j.cej.2025.160359,Cc1csc(-c2cc3c4nccnc4c4cc(-c5cc(C)c(-c6cc7c(-c8cc(Cl)c(C)s8)c8sccc8c(-c8cc(Cl)c(C)s8)c7s6)s5)sc4c3s2)c1,CCCCCCCCCCCCC(CCCCCCCCCC)Cn1c2c3sc(/C=C4\C(=O)c5ccccc5C4=C(C#N)C#N)c(CC(CCCC)CCCCCC)c3sc2c2c3nsnc3c3c4sc5c(CC(CCCC)CCCCCC)c(/C=C6\C(=O)c7cc(-c8cccs8)ccc7C6=C(C#N)C#N)sc5c4n(CC(CCCCCCCCCC)CCCCCCCCCCCC)c3c21,17.79,,,-5.6,-3.83,,,,0.2 wt%,,,,,
54940,10.1016/j.cej.2025.160359,Cc1csc(-c2cc3c4nccnc4c4cc(-c5cc(C)c(-c6cc7c(-c8cc(Cl)c(C)s8)c8sccc8c(-c8cc(Cl)c(C)s8)c7s6)s5)sc4c3s2)c1,CCCCCCCCCCCCC(CCCCCCCCCC)Cn1c2c3sc(/C=C4\C(=O)c5ccccc5C4=C(C#N)C#N)c(CC(CCCC)CCCCCC)c3sc2c2c3nsnc3c3c4sc5c(CC(CCCC)CCCCCC)c(/C=C6\C(=O)c7cc(-c8cccs8)ccc7C6=C(C#N)C#N)sc5c4n(CC(CCCCCCCCCC)CCCCCCCCCCCC)c3c21,17.74,,,-5.6,-3.83,,,,0.2 wt%,,,,,
54941,10.1016/j.cej.2025.160359,Cc1csc(-c2cc3c4nccnc4c4cc(-c5cc(C)c(-c6cc7c(-c8cc(Cl)c(C)s8)c8sccc8c(-c8cc(Cl)c(C)s8)c7s6)s5)sc4c3s2)c1,CCCCCCCCCCCCC(CCCCCCCCCC)Cn1c2c3sc(/C=C4\C(=O)c5ccccc5C4=C(C#N)C#N)c(CC(CCCC)CCCCCC)c3sc2c2c3nsnc3c3c4sc5c(CC(CCCC)CCCCCC)c(/C=C6\C(=O)c7cc(-c8cccs8)ccc7C6=C(C#N)C#N)sc5c4n(CC(CCCCCCCCCC)CCCCCCCCCCCC)c3c21,18.29,,,-5.6,-3.83,,,,0.2 wt%,,,,,
54948,10.1016/j.cej.2025.161037,COC(=O)C(C)(C)c1cc(C)cc(-c2sc3c4sc5cc(/C=C6/C(=O)c7cc(F)cc(c7)C(=O)/C6=C\c6cc(C(C)(C)C(=O)OC)c(-c7cc(C)cc(C(C)(C)C(=O)OC)c7)s6)sc5c4c(C(C)(C)C(=O)OC)ccc2-3)c1,CCCCCCCCCCCc1c(/C=C2\C(=O)c3cc(F)c(F)cc3C2=C(C#N)C#N)sc2c1sc1c3c4nsnc4c4c5sc6c(CCCCCCCCCCC)c(/C=C7\C(=O)c8cc(F)c(F)cc8C7=C(C#N)C#N)sc6c5n(CC(CC)CCCC)c4c3n(CC(CC)CCCC)c21,15.67,-5.56,-3.65,-5.65,-4.09,,,,,conventional,PNDIT-F3N,PEDOT:PSS,chloroform,
54949,10.1016/j.cej.2025.161037,COC(=O)C(C)(C)c1cc(C)cc(-c2sc3c4sc5cc(/C=C6/C(=O)c7cc(F)cc(c7)C(=O)/C6=C\c6cc(C(C)(C)C(=O)OC)c(-c7cc(C)cc(C(C)(C)C(=O)OC)c7)s6)sc5c4c(C(C)(C)C(=O)OC)ccc2-3)c1,CCCCCCCCCCCc1c(/C=C2\C(=O)c3cc(F)c(F)cc3C2=C(C#N)C#N)sc2c1sc1c3c4nsnc4c4c5sc6c(CCCCCCCCCCC)c(/C=C7\C(=O)c8cc(F)c(F)cc8C7=C(C#N)C#N)sc6c5n(CC(CC)CCCC)c4c3n(CC(CC)CCCC)c21,16.42,-5.56,-3.65,-5.65,-4.09,,,,,conventional,PNDIT-F3N,PEDOT:PSS,chloroform,CN
54950,10.1016/j.cej.2025.161037,COC(=O)C(C)(C)c1cc(C)cc(-c2sc3c4sc5cc(/C=C6/C(=O)c7cc(F)cc(c7)C(=O)/C6=C\c6cc(C(C)(C)C(=O)OC)c(-c7cc(C)cc(C(C)(C)C(=O)OC)c7)s6)sc5c4c(C(C)(C)C(=O)OC)ccc2-3)c1,CCCCCCCCCCCc1c(/C=C2\C(=O)c3cc(F)c(F)cc3C2=C(C#N)C#N)sc2c1sc1c3c4nsnc4c4c5sc6c(CCCCCCCCCCC)c(/C=C7\C(=O)c8cc(F)c(F)cc8C7=C(C#N)C#N)sc6c5n(CC(CC)CCCC)c4c3n(CC(CC)CCCC)c21,16.83,-5.56,-3.65,-5.65,-4.09,,,,,conventional,PNDIT-F3N,PEDOT:PSS,chloroform,DHT
54951,10.1016/j.cej.2025.161037,COC(=O)C(C)(C)c1cc(C)cc(-c2sc3c4sc5cc(/C=C6/C(=O)c7cc(F)cc(c7)C(=O)/C6=C\c6cc(C(C)(C)C(=O)OC)c(-c7cc(C)cc(C(C)(C)C(=O)OC)c7)s6)sc5c4c(C(C)(C)C(=O)OC)ccc2-3)c1,CCCCCCCCCCCc1c(/C=C2\C(=O)c3cc(F)c(F)cc3C2=C(C#N)C#N)sc2c1sc1c3c4nsnc4c4c5sc6c(CCCCCCCCCCC)c(/C=C7\C(=O)c8cc(F)c(F)cc8C7=C(C#N)C#N)sc6c5n(CC(CC)CCCC)c4c3n(CC(CC)CCCC)c21,17.93,-5.56,-3.65,-5.65,-4.09,,,,CN 0.25% v/v; DHT 10 wt%,conventional,PNDIT-F3N,PEDOT:PSS,chloroform,Dual
