Repository: JiYiqaq/PCE-KA-GNN

# Data directory

- `raw/Active_Database.csv` is the immutable source dataset bundled under CC BY 4.0. Do not overwrite it with processed data.
- `processed/` is created and populated by the training pipeline. Generated `.pt` and `.pth` caches are intentionally ignored by Git because they can exceed GitHub's normal single-file limit.

See `../DATA_LICENSE.md` for provenance, license and checksum information.

File: data/processed/device_records.csv (part 84 of 250)
record_id,doi,donor_smiles,acceptor_smiles,pce,homo_d,lumo_d,homo_a,lumo_a,active_layer_thickness,annealing_temp,d_a_ratio,additive_ratio,device_type,etl_canonical,htl_canonical,solvent_canonical,additive_canonical
55158,10.1016/j.cej.2025.169124,COC(=O)C(C)(C)c1cc(C)cc(-c2sc3c4sc5cc(/C=C6/C(=O)c7cc(F)cc(c7)C(=O)/C6=C\c6cc(C(C)(C)C(=O)OC)c(-c7cc(C)cc(C(C)(C)C(=O)OC)c7)s6)sc5c4c(C(C)(C)C(=O)OC)ccc2-3)c1,CCCCCCC(CCCC)Cc1c(/C=C2\C(=O)c3cc(F)c(F)cc3C2=C(C#N)C#N)sc2c1SC1c3c(c4c(c5nsnc35)c3sc5c(CC(CCCC)CCCCCC)c(/C=C6\C(=O)c7cc(F)c(F)cc7C6=C(C#N)C#N)sc5c3n4CC(CC)CCCC)N(CC(CC)CCCC)C21,3.8,-5.56,-3.65,-5.68,-3.9,,,1:1.2,0.25 vol%,,,TAPC,,
55165,10.1016/j.cej.2025.169130,CCCCCCC(CCCC)Cc1csc(-c2cc3c4nsnc4c4cc(-c5cc(CC(CCCC)CCCCCC)c(-c6cc7c(-c8cc(Cl)c(CC(CC)CCCC)s8)c8sccc8c(-c8cc(Cl)c(CC(CC)CCCC)s8)c7s6)s5)sc4c3s2)c1,CCCCCCCCCCCc1c(/C=C2\C(=O)c3cc(F)c(F)cc3C2=C(C#N)C#N)sc2c1sc1c3c4nsnc4c4c5sc6c(CCCCCCCCCCC)c(/C=C7\C(=O)c8cc(F)c(F)cc8C7=C(C#N)C#N)sc6c5n(CC(CC)CCCC)c4c3n(CC(CC)CCCC)c21,17.79,-5.51,-2.77,-5.65,-4.09,,,,,conventional,PDINN,PEDOT:PSS,chloroform,
55168,10.1016/j.cej.2025.169567,COC(=O)C(C)(C)c1cc(C)cc(-c2sc3c4sc5cc(/C=C6/C(=O)c7cc(F)cc(c7)C(=O)/C6=C\c6cc(C(C)(C)C(=O)OC)c(-c7cc(C)cc(C(C)(C)C(=O)OC)c7)s6)sc5c4c(C(C)(C)C(=O)OC)ccc2-3)c1,CCCCCCCCCCCc1c(/C=C2\C(=O)c3cc(F)c(F)cc3C2=C(C#N)C#N)sc2c1sc1c3c4nsnc4c4c5sc6c(CCCCCCCCCCC)c(/C=C7\C(=O)c8cc(F)c(F)cc8C7=C(C#N)C#N)sc6c5n(CC(CC)CCCC)c4c3n(CC(CC)CCCC)c21,17.15,-5.56,-3.65,-5.65,-4.09,,85.0,1:1.2,0.5 %,conventional,PDINN,2PACz,chloroform,CN
55169,10.1016/j.cej.2025.169567,COC(=O)C(C)(C)c1cc(C)cc(-c2sc3c4sc5cc(/C=C6/C(=O)c7cc(F)cc(c7)C(=O)/C6=C\c6cc(C(C)(C)C(=O)OC)c(-c7cc(C)cc(C(C)(C)C(=O)OC)c7)s6)sc5c4c(C(C)(C)C(=O)OC)ccc2-3)c1,CCCCCCCCCCCc1c(/C=C2\C(=O)c3cc(F)c(F)cc3C2=C(C#N)C#N)sc2c1sc1c3c4nsnc4c4c5sc6c(CCCCCCCCCCC)c(/C=C7\C(=O)c8cc(F)c(F)cc8C7=C(C#N)C#N)sc6c5n(CC(CC)CCCC)c4c3n(CC(CC)CCCC)c21,19.02,-5.56,-3.65,-5.65,-4.09,,85.0,1:1.2,0.5 %,conventional,PDINN,2PACz,chloroform,CN + BTz
55170,10.1016/j.cej.2025.169567,COC(=O)C(C)(C)c1cc(C)cc(-c2sc3c4sc5cc(/C=C6/C(=O)c7cc(F)cc(c7)C(=O)/C6=C\c6cc(C(C)(C)C(=O)OC)c(-c7cc(C)cc(C(C)(C)C(=O)OC)c7)s6)sc5c4c(C(C)(C)C(=O)OC)ccc2-3)c1,CCCCCCCCCCCc1c(/C=C2\C(=O)c3cc(F)c(F)cc3C2=C(C#N)C#N)sc2c1sc1c3c4nsnc4c4c5sc6c(CCCCCCCCCCC)c(/C=C7\C(=O)c8cc(F)c(F)cc8C7=C(C#N)C#N)sc6c5n(CC(CC)CCCC)c4c3n(CC(CC)CCCC)c21,18.56,-5.56,-3.65,-5.65,-4.09,,85.0,1:1.2,0.5 %,conventional,PDINN,2PACz,chloroform,CN + BTz
55171,10.1016/j.cej.2025.169567,COC(=O)C(C)(C)c1cc(C)cc(-c2sc3c4sc5cc(/C=C6/C(=O)c7cc(F)cc(c7)C(=O)/C6=C\c6cc(C(C)(C)C(=O)OC)c(-c7cc(C)cc(C(C)(C)C(=O)OC)c7)s6)sc5c4c(C(C)(C)C(=O)OC)ccc2-3)c1,CCCCCCCCCCCc1c(/C=C2\C(=O)c3cc(F)c(F)cc3C2=C(C#N)C#N)sc2c1sc1c3c4nsnc4c4c5sc6c(CCCCCCCCCCC)c(/C=C7\C(=O)c8cc(F)c(F)cc8C7=C(C#N)C#N)sc6c5n(CC(CC)CCCC)c4c3n(CC(CC)CCCC)c21,18.07,-5.56,-3.65,-5.65,-4.09,,85.0,1:1.2,0.5 %,conventional,PDINN,2PACz,chloroform,CN + BTz
55172,10.1016/j.cej.2025.169712,COC(=O)C(C)(C)c1cc(C)cc(-c2sc3c4sc5cc(/C=C6/C(=O)c7cc(F)cc(c7)C(=O)/C6=C\c6cc(C(C)(C)C(=O)OC)c(-c7cc(C)cc(C(C)(C)C(=O)OC)c7)s6)sc5c4c(C(C)(C)C(=O)OC)ccc2-3)c1,CCCCCCCCCCCc1c(/C=C2\C(=O)c3cc(F)c(F)cc3C2=C(C#N)C#N)sc2c1sc1c3c4nsnc4c4c5sc6c(CCCCCCCCCCC)c(/C=C7\C(=O)c8cc(F)c(F)cc8C7=C(C#N)C#N)sc6c5n(CC(CC)CCCC)c4c3n(CC(CC)CCCC)c21,16.63,-5.56,-3.65,-5.65,-4.09,,200.0,,,inverted,ZnO:TPyP,,,
55173,10.1016/j.cej.2025.169712,COC(=O)C(C)(C)c1cc(C)cc(-c2sc3c4sc5cc(/C=C6/C(=O)c7cc(F)cc(c7)C(=O)/C6=C\c6cc(C(C)(C)C(=O)OC)c(-c7cc(C)cc(C(C)(C)C(=O)OC)c7)s6)sc5c4c(C(C)(C)C(=O)OC)ccc2-3)c1,CCCCCCCCCCCc1c(/C=C2\C(=O)c3cc(F)c(F)cc3C2=C(C#N)C#N)sc2c1sc1c3c4nsnc4c4c5sc6c(CCCCCCCCCCC)c(/C=C7\C(=O)c8cc(F)c(F)cc8C7=C(C#N)C#N)sc6c5n(CC(CC)CCCC)c4c3n(CC(CC)CCCC)c21,15.24,-5.56,-3.65,-5.65,-4.09,,200.0,,,inverted,ZnO,,,
55174,10.1016/j.cej.2025.169712,COC(=O)C(C)(C)c1cc(C)cc(-c2sc3c4sc5cc(/C=C6/C(=O)c7cc(F)cc(c7)C(=O)/C6=C\c6cc(C(C)(C)C(=O)OC)c(-c7cc(C)cc(C(C)(C)C(=O)OC)c7)s6)sc5c4c(C(C)(C)C(=O)OC)ccc2-3)c1,CCCCCCCCCCCc1c(/C=C2\C(=O)c3cc(F)c(F)cc3C2=C(C#N)C#N)sc2c1sc1c3c4nsnc4c4c5sc6c(CCCCCCCCCCC)c(/C=C7\C(=O)c8cc(F)c(F)cc8C7=C(C#N)C#N)sc6c5n(CC(CC)CCCC)c4c3n(CC(CC)CCCC)c21,14.72,-5.56,-3.65,-5.65,-4.09,,200.0,,,inverted,ZnO:TPyP,,,
55175,10.1016/j.cej.2025.169712,COC(=O)C(C)(C)c1cc(C)cc(-c2sc3c4sc5cc(/C=C6/C(=O)c7cc(F)cc(c7)C(=O)/C6=C\c6cc(C(C)(C)C(=O)OC)c(-c7cc(C)cc(C(C)(C)C(=O)OC)c7)s6)sc5c4c(C(C)(C)C(=O)OC)ccc2-3)c1,CCCCCCCCCCCc1c(/C=C2\C(=O)c3cc(F)c(F)cc3C2=C(C#N)C#N)sc2c1sc1c3c4nsnc4c4c5sc6c(CCCCCCCCCCC)c(/C=C7\C(=O)c8cc(F)c(F)cc8C7=C(C#N)C#N)sc6c5n(CC(CC)CCCC)c4c3n(CC(CC)CCCC)c21,10.18,-5.56,-3.65,-5.65,-4.09,,200.0,,,inverted,ZnO,,,
55176,10.1016/j.cej.2025.169712,COC(=O)C(C)(C)c1cc(C)cc(-c2sc3c4sc5cc(/C=C6/C(=O)c7cc(F)cc(c7)C(=O)/C6=C\c6cc(C(C)(C)C(=O)OC)c(-c7cc(C)cc(C(C)(C)C(=O)OC)c7)s6)sc5c4c(C(C)(C)C(=O)OC)ccc2-3)c1,CCCCCCCCCCCc1c(/C=C2\C(=O)c3cc(F)c(F)cc3C2=C(C#N)C#N)sc2c1sc1c3c4nsnc4c4c5sc6c(CCCCCCCCCCC)c(/C=C7\C(=O)c8cc(F)c(F)cc8C7=C(C#N)C#N)sc6c5n(CC(CC)CCCC)c4c3n(CC(CC)CCCC)c21,15.0,-5.56,-3.65,-5.65,-4.09,,100.0,,,inverted,ZnO:TPyP,,,
55177,10.1016/j.cej.2025.169712,COC(=O)C(C)(C)c1cc(C)cc(-c2sc3c4sc5cc(/C=C6/C(=O)c7cc(F)cc(c7)C(=O)/C6=C\c6cc(C(C)(C)C(=O)OC)c(-c7cc(C)cc(C(C)(C)C(=O)OC)c7)s6)sc5c4c(C(C)(C)C(=O)OC)ccc2-3)c1,CCCCCCCCCCCc1c(/C=C2\C(=O)c3cc(F)c(F)cc3C2=C(C#N)C#N)sc2c1sc1c3c4nsnc4c4c5sc6c(CCCCCCCCCCC)c(/C=C7\C(=O)c8cc(F)c(F)cc8C7=C(C#N)C#N)sc6c5n(CC(CC)CCCC)c4c3n(CC(CC)CCCC)c21,12.68,-5.56,-3.65,-5.65,-4.09,,100.0,,,inverted,ZnO,,,
55180,10.1016/j.cej.2025.169712,CCCCC(CC)Cc1ccc(-c2c3cc(-c4ccc(-c5sc(-c6ccc(C)s6)c6c5C(=O)c5c(CC(CC)CCCC)sc(CC(CC)CCCC)c5C6=O)s4)sc3c(-c3ccc(CC(CC)CCCC)s3)c3cc(C)sc23)s1,CCCCCCc1ccc(C2(c3ccc(CCCCCC)cc3)c3cc4c(cc3-c3sc5cc(/C=C6\C(=O)c7ccccc7C6=C(C#N)C#N)sc5c32)C(c2ccc(CCCCCC)cc2)(c2ccc(CCCCCC)cc2)c2c-4sc3cc(/C=C4\C(=O)c5ccccc5C4=C(C#N)C#N)sc23)cc1,11.37,-5.33,-3.48,-5.576,-3.916,,,,,inverted,ZnO:TPyP,,,
55181,10.1016/j.cej.2025.169712,CCCCC(CC)Cc1ccc(-c2c3cc(-c4ccc(-c5sc(-c6ccc(C)s6)c6c5C(=O)c5c(CC(CC)CCCC)sc(CC(CC)CCCC)c5C6=O)s4)sc3c(-c3ccc(CC(CC)CCCC)s3)c3cc(C)sc23)s1,CCCCCCc1ccc(C2(c3ccc(CCCCCC)cc3)c3cc4c(cc3-c3sc5cc(/C=C6\C(=O)c7ccccc7C6=C(C#N)C#N)sc5c32)C(c2ccc(CCCCCC)cc2)(c2ccc(CCCCCC)cc2)c2c-4sc3cc(/C=C4\C(=O)c5ccccc5C4=C(C#N)C#N)sc23)cc1,10.06,-5.33,-3.48,-5.576,-3.916,,,,,inverted,ZnO,,,
55186,10.1016/j.cej.2025.170976,COC(=O)C(C)(C)c1cc(C)cc(-c2sc3c4sc5cc(/C=C6/C(=O)c7cc(F)cc(c7)C(=O)/C6=C\c6cc(C(C)(C)C(=O)OC)c(-c7cc(C)cc(C(C)(C)C(=O)OC)c7)s6)sc5c4c(C(C)(C)C(=O)OC)ccc2-3)c1,CCCCCCCCCCCc1c(/C=C2\C(=O)c3cc(F)c(F)cc3C2=C(C#N)C#N)sc2c1sc1c3c4nsnc4c4c5sc6c(CCCCCCCCCCC)c(/C=C7\C(=O)c8cc(F)c(F)cc8C7=C(C#N)C#N)sc6c5n(CC(CC)CCCC)c4c3n(CC(CC)CCCC)c21,15.54,-5.56,-3.65,-5.65,-4.09,,100.0,1:1.25 wt,0.5% v/v,conventional,PDINO,,,
55187,10.1016/j.cej.2025.170976,COC(=O)C(C)(C)c1cc(C)cc(-c2sc3c4sc5cc(/C=C6/C(=O)c7cc(F)cc(c7)C(=O)/C6=C\c6cc(C(C)(C)C(=O)OC)c(-c7cc(C)cc(C(C)(C)C(=O)OC)c7)s6)sc5c4c(C(C)(C)C(=O)OC)ccc2-3)c1,CCCCCCCCCCCc1c(/C=C2\C(=O)c3cc(F)c(F)cc3C2=C(C#N)C#N)sc2c1sc1c3c4nsnc4c4c5sc6c(CCCCCCCCCCC)c(/C=C7\C(=O)c8cc(F)c(F)cc8C7=C(C#N)C#N)sc6c5n(CC(CC)CCCC)c4c3n(CC(CC)CCCC)c21,12.48,-5.56,-3.65,-5.65,-4.09,10.0,100.0,1:1.25 wt,0.5% v/v,conventional,,,,
55188,10.1016/j.cej.2025.170976,COC(=O)C(C)(C)c1cc(C)cc(-c2sc3c4sc5cc(/C=C6/C(=O)c7cc(F)cc(c7)C(=O)/C6=C\c6cc(C(C)(C)C(=O)OC)c(-c7cc(C)cc(C(C)(C)C(=O)OC)c7)s6)sc5c4c(C(C)(C)C(=O)OC)ccc2-3)c1,CCCCCCCCCCCc1c(/C=C2\C(=O)c3cc(F)c(F)cc3C2=C(C#N)C#N)sc2c1sc1c3c4nsnc4c4c5sc6c(CCCCCCCCCCC)c(/C=C7\C(=O)c8cc(F)c(F)cc8C7=C(C#N)C#N)sc6c5n(CC(CC)CCCC)c4c3n(CC(CC)CCCC)c21,17.54,-5.56,-3.65,-5.65,-4.09,24.0,100.0,1:1.25 wt,0.5% v/v,conventional,,,,
55189,10.1016/j.cej.2025.170976,COC(=O)C(C)(C)c1cc(C)cc(-c2sc3c4sc5cc(/C=C6/C(=O)c7cc(F)cc(c7)C(=O)/C6=C\c6cc(C(C)(C)C(=O)OC)c(-c7cc(C)cc(C(C)(C)C(=O)OC)c7)s6)sc5c4c(C(C)(C)C(=O)OC)ccc2-3)c1,CCCCCCCCCc1c(C=C2C(=O)c3cc(Cl)c(Cl)cc3C2=C(C#N)C#N)sc2c1sc1c3c4nsnc4c4c5sc6c(CCCCCCCCC)c(C=C7C(=O)c8cc(Cl)c(Cl)cc8C7=C(C#N)C#N)sc6c5n(CC(CCCC)CCCCCC)c4c3n(CC(CCCC)CCCCCC)c21,17.41,-5.56,-3.65,-5.68,-3.9,,,,,conventional,,,,
55190,10.1016/j.cej.2025.171097,COC(=O)C(C)(C)c1cc(C)cc(-c2sc3c4sc5cc(/C=C6/C(=O)c7cc(F)cc(c7)C(=O)/C6=C\c6cc(C(C)(C)C(=O)OC)c(-c7cc(C)cc(C(C)(C)C(=O)OC)c7)s6)sc5c4c(C(C)(C)C(=O)OC)ccc2-3)c1,CCCCCCCCCCCc1c(/C=C2\C(=O)c3cc(F)c(F)cc3C2=C(C#N)C#N)sc2c1sc1c3c4nsnc4c4c5sc6c(CCCCCCCCCCC)c(/C=C7\C(=O)c8cc(F)c(F)cc8C7=C(C#N)C#N)sc6c5n(CC(CC)CCCC)c4c3n(CC(CC)CCCC)c21,16.63,-5.56,-3.65,-5.65,-4.09,,,,,,,,,
55194,10.1016/j.cej.2025.171743,COC(=O)C(C)(C)c1cc(C)cc(-c2sc3c4sc5cc(/C=C6/C(=O)c7cc(F)cc(c7)C(=O)/C6=C\c6cc(C(C)(C)C(=O)OC)c(-c7cc(C)cc(C(C)(C)C(=O)OC)c7)s6)sc5c4c(C(C)(C)C(=O)OC)ccc2-3)c1,CCCCCCC(CCCC)Cc1c(/C=C2\C(=O)c3cc(F)c(F)cc3C2=C(C#N)C#N)sc2c1SC1c3c(c4c(c5nsnc35)c3sc5c(CC(CCCC)CCCCCC)c(/C=C6\C(=O)c7cc(F)c(F)cc7C6=C(C#N)C#N)sc5c3n4CC(CC)CCCC)N(CC(CC)CCCC)C21,18.27,-5.56,-3.65,-5.68,-3.9,,100.0,1:1.2,,,PDINN,2PACz,chloroform,CN
55213,10.1016/j.cej.2025.172308,CCCCCCC(CCCC)Cc1csc(-c2cc3c4nsnc4c4cc(-c5cc(CC(CCCC)CCCCCC)c(-c6cc7c(-c8cc(F)c(CC(CC)CCCC)s8)c8sccc8c(-c8cc(F)c(CC(CC)CCCC)s8)c7s6)s5)sc4c3s2)c1,CCCCCCC(CCCC)Cc1c(/C=C2\C(=O)c3cc(F)c(F)cc3C2=C(C#N)C#N)sc2c1SC1c3c(c4c(c5nsnc35)c3sc5c(CC(CCCC)CCCCCC)c(/C=C6\C(=O)c7cc(F)c(F)cc7C6=C(C#N)C#N)sc5c3n4CC(CC)CCCC)N(CC(CC)CCCC)C21,17.1,-5.51,-2.77,-5.68,-3.9,,100.0,,,,PDINN,2PACz,chloroform,
55214,10.1016/j.cej.2025.172308,CCCCCCC(CCCC)Cc1csc(-c2cc3c4nsnc4c4cc(-c5cc(CC(CCCC)CCCCCC)c(-c6cc7c(-c8cc(F)c(CC(CC)CCCC)s8)c8sccc8c(-c8cc(F)c(CC(CC)CCCC)s8)c7s6)s5)sc4c3s2)c1,CCCCCCC(CCCC)Cc1c(/C=C2\C(=O)c3cc(F)c(F)cc3C2=C(C#N)C#N)sc2c1SC1c3c(c4c(c5nsnc35)c3sc5c(CC(CCCC)CCCCCC)c(/C=C6\C(=O)c7cc(F)c(F)cc7C6=C(C#N)C#N)sc5c3n4CC(CC)CCCC)N(CC(CC)CCCC)C21,19.6,-5.51,-2.77,-5.68,-3.9,,100.0,,,,PDINN,2PACz,ethylbenzene:chloroform,EB
55215,10.1016/j.cej.2026.173199,COC(=O)C(C)(C)c1cc(C)cc(-c2sc3c4sc5cc(/C=C6/C(=O)c7cc(F)cc(c7)C(=O)/C6=C\c6cc(C(C)(C)C(=O)OC)c(-c7cc(C)cc(C(C)(C)C(=O)OC)c7)s6)sc5c4c(C(C)(C)C(=O)OC)ccc2-3)c1,CCCCCCC(CCCC)Cc1c(/C=C2\C(=O)c3cc(F)c(F)cc3C2=C(C#N)C#N)sc2c1SC1c3c(c4c(c5nsnc35)c3sc5c(CC(CCCC)CCCCCC)c(/C=C6\C(=O)c7cc(F)c(F)cc7C6=C(C#N)C#N)sc5c3n4CC(CC)CCCC)N(CC(CC)CCCC)C21,17.03,-5.56,-3.65,-5.68,-3.9,,100.0,1:1.2,,conventional,PFN-Br,PEDOT:PSS,chloroform,
55219,10.1016/j.cej.2026.173199,COC(=O)C(C)(C)c1cc(C)cc(-c2sc3c4sc5cc(/C=C6/C(=O)c7cc(F)cc(c7)C(=O)/C6=C\c6cc(C(C)(C)C(=O)OC)c(-c7cc(C)cc(C(C)(C)C(=O)OC)c7)s6)sc5c4c(C(C)(C)C(=O)OC)ccc2-3)c1,CCCCCCCCCCCc1c(/C=C2\C(=O)c3cc(F)c(F)cc3C2=C(C#N)C#N)sc2c1sc1c3c4nsnc4c4c5sc6c(CCCCCCCCCCC)c(/C=C7\C(=O)c8cc(F)c(F)cc8C7=C(C#N)C#N)sc6c5n(CC(CC)CCCC)c4c3n(CC(CC)CCCC)c21,16.24,-5.56,-3.65,-5.65,-4.09,,100.0,1:1.2,,conventional,PFN-Br,PEDOT:PSS,chloroform,
55221,10.1016/j.cej.2026.173199,COC(=O)C(C)(C)c1cc(C)cc(-c2sc3c4sc5cc(/C=C6/C(=O)c7cc(F)cc(c7)C(=O)/C6=C\c6cc(C(C)(C)C(=O)OC)c(-c7cc(C)cc(C(C)(C)C(=O)OC)c7)s6)sc5c4c(C(C)(C)C(=O)OC)ccc2-3)c1,CCCCCCCCCc1c(C=C2C(=O)c3cc(Cl)c(Cl)cc3C2=C(C#N)C#N)sc2c1sc1c3c4nsnc4c4c5sc6c(CCCCCCCCC)c(C=C7C(=O)c8cc(Cl)c(Cl)cc8C7=C(C#N)C#N)sc6c5n(CC(CCCC)CCCCCC)c4c3n(CC(CCCC)CCCCCC)c21,16.4,-5.56,-3.65,-5.68,-3.9,,100.0,1:1.2,,conventional,PFN-Br,PEDOT:PSS,chloroform,
55223,10.1016/j.cej.2026.173199,CCCCCCC(CCCC)Cc1csc(-c2cc3c4nsnc4c4cc(-c5cc(CC(CCCC)CCCCCC)c(-c6cc7c(-c8cc(F)c(CC(CC)CCCC)s8)c8sccc8c(-c8cc(F)c(CC(CC)CCCC)s8)c7s6)s5)sc4c3s2)c1,CCCCCCC(CCCC)Cc1c(/C=C2\C(=O)c3cc(F)c(F)cc3C2=C(C#N)C#N)sc2c1SC1c3c(c4c(c5nsnc35)c3sc5c(CC(CCCC)CCCCCC)c(/C=C6\C(=O)c7cc(F)c(F)cc7C6=C(C#N)C#N)sc5c3n4CC(CC)CCCC)N(CC(CC)CCCC)C21,18.06,-5.51,-2.77,-5.68,-3.9,,100.0,1:1.2,,conventional,PFN-Br,PEDOT:PSS,chloroform,
55230,10.1016/j.cej.2026.173561,COC(=O)C(C)(C)c1cc(C)cc(-c2sc3c4sc5cc(/C=C6/C(=O)c7cc(F)cc(c7)C(=O)/C6=C\c6cc(C(C)(C)C(=O)OC)c(-c7cc(C)cc(C(C)(C)C(=O)OC)c7)s6)sc5c4c(C(C)(C)C(=O)OC)ccc2-3)c1,CCCCCCCCCCCc1c(/C=C2\C(=O)c3cc(F)c(F)cc3C2=C(C#N)C#N)sc2c1sc1c3c4nsnc4c4c5sc6c(CCCCCCCCCCC)c(/C=C7\C(=O)c8cc(F)c(F)cc8C7=C(C#N)C#N)sc6c5n(CC(CC)CCCC)c4c3n(CC(CC)CCCC)c21,15.92,-5.56,-3.65,-5.65,-4.09,,,1:1.2,,conventional,PFN-Br,PEDOT:PSS,,
55244,10.1016/j.cej.2026.174962,CCCCCCC(CCCC)Cc1csc(-c2cc3c4nsnc4c4cc(-c5cc(CC(CCCC)CCCCCC)c(-c6cc7c(-c8cc(F)c(CC(CC)CCCC)s8)c8sccc8c(-c8cc(F)c(CC(CC)CCCC)s8)c7s6)s5)sc4c3s2)c1,CCCCCCC(CCCC)Cc1c(/C=C2\C(=O)c3cc(F)c(F)cc3C2=C(C#N)C#N)sc2c1SC1c3c(c4c(c5nsnc35)c3sc5c(CC(CCCC)CCCCCC)c(/C=C6\C(=O)c7cc(F)c(F)cc7C6=C(C#N)C#N)sc5c3n4CC(CC)CCCC)N(CC(CC)CCCC)C21,18.71,-5.51,-2.77,-5.68,-3.9,,,,,conventional,,,o-xylene:carbon disulfide (1:1),
55245,10.1016/j.cej.2026.174976,COC(=O)C(C)(C)c1cc(C)cc(-c2sc3c4sc5cc(/C=C6/C(=O)c7cc(F)cc(c7)C(=O)/C6=C\c6cc(C(C)(C)C(=O)OC)c(-c7cc(C)cc(C(C)(C)C(=O)OC)c7)s6)sc5c4c(C(C)(C)C(=O)OC)ccc2-3)c1,[NH3+]CCCCO[B-]1(O)OCCO1,17.65,-5.56,-3.65,,,,,,,conventional,PDINN,PEDOT:PSS,,
55247,10.1016/j.cej.2026.175141,COC(=O)C(C)(C)c1cc(C)cc(-c2sc3c4sc5cc(/C=C6/C(=O)c7cc(F)cc(c7)C(=O)/C6=C\c6cc(C(C)(C)C(=O)OC)c(-c7cc(C)cc(C(C)(C)C(=O)OC)c7)s6)sc5c4c(C(C)(C)C(=O)OC)ccc2-3)c1,CCCCCCCCCCCc1c(/C=C2\C(=O)c3cc(F)c(F)cc3C2=C(C#N)C#N)sc2c1sc1c3c4nsnc4c4c5sc6c(CCCCCCCCCCC)c(/C=C7\C(=O)c8cc(F)c(F)cc8C7=C(C#N)C#N)sc6c5n(CC(CC)CCCC)c4c3n(CC(CC)CCCC)c21,15.73,-5.56,-3.65,-5.65,-4.09,,,1:1.2,,conventional,PDINN,PEDOT:PSS,,
55248,10.1016/j.cej.2026.175141,COC(=O)C(C)(C)c1cc(C)cc(-c2sc3c4sc5cc(/C=C6/C(=O)c7cc(F)cc(c7)C(=O)/C6=C\c6cc(C(C)(C)C(=O)OC)c(-c7cc(C)cc(C(C)(C)C(=O)OC)c7)s6)sc5c4c(C(C)(C)C(=O)OC)ccc2-3)c1,CCCCCCCCCCCc1c(/C=C2\C(=O)c3cc(F)c(F)cc3C2=C(C#N)C#N)sc2c1sc1c3c4nsnc4c4c5sc6c(CCCCCCCCCCC)c(/C=C7\C(=O)c8cc(F)c(F)cc8C7=C(C#N)C#N)sc6c5n(CC(CC)CCCC)c4c3n(CC(CC)CCCC)c21,15.43,-5.56,-3.65,-5.65,-4.09,,,1:1.2,2.0 wt%,conventional,PDINN,PEDOT:PSS,,TEMPO
55249,10.1016/j.cej.2026.175141,COC(=O)C(C)(C)c1cc(C)cc(-c2sc3c4sc5cc(/C=C6/C(=O)c7cc(F)cc(c7)C(=O)/C6=C\c6cc(C(C)(C)C(=O)OC)c(-c7cc(C)cc(C(C)(C)C(=O)OC)c7)s6)sc5c4c(C(C)(C)C(=O)OC)ccc2-3)c1,CCCCCCCCCCCc1c(/C=C2\C(=O)c3cc(F)c(F)cc3C2=C(C#N)C#N)sc2c1sc1c3c4nsnc4c4c5sc6c(CCCCCCCCCCC)c(/C=C7\C(=O)c8cc(F)c(F)cc8C7=C(C#N)C#N)sc6c5n(CC(CC)CCCC)c4c3n(CC(CC)CCCC)c21,16.46,-5.56,-3.65,-5.65,-4.09,,,1:1.2,1.0 wt%,conventional,PDINN,PEDOT:PSS,,GTEMPO
55250,10.1016/j.cej.2026.175141,COC(=O)C(C)(C)c1cc(C)cc(-c2sc3c4sc5cc(/C=C6/C(=O)c7cc(F)cc(c7)C(=O)/C6=C\c6cc(C(C)(C)C(=O)OC)c(-c7cc(C)cc(C(C)(C)C(=O)OC)c7)s6)sc5c4c(C(C)(C)C(=O)OC)ccc2-3)c1,CCCCCCCCCCCc1c(/C=C2\C(=O)c3cc(F)c(F)cc3C2=C(C#N)C#N)sc2c1sc1c3c4nsnc4c4c5sc6c(CCCCCCCCCCC)c(/C=C7\C(=O)c8cc(F)c(F)cc8C7=C(C#N)C#N)sc6c5n(CC(CC)CCCC)c4c3n(CC(CC)CCCC)c21,17.2,-5.56,-3.65,-5.65,-4.09,,,1:1.2,1.0 wt%,conventional,PDINN,PEDOT:PSS,,(R)-GTEMPO
55251,10.1016/j.cej.2026.175141,COC(=O)C(C)(C)c1cc(C)cc(-c2sc3c4sc5cc(/C=C6/C(=O)c7cc(F)cc(c7)C(=O)/C6=C\c6cc(C(C)(C)C(=O)OC)c(-c7cc(C)cc(C(C)(C)C(=O)OC)c7)s6)sc5c4c(C(C)(C)C(=O)OC)ccc2-3)c1,CCCCCCCCCCCc1c(/C=C2\C(=O)c3cc(F)c(F)cc3C2=C(C#N)C#N)sc2c1sc1c3c4nsnc4c4c5sc6c(CCCCCCCCCCC)c(/C=C7\C(=O)c8cc(F)c(F)cc8C7=C(C#N)C#N)sc6c5n(CC(CC)CCCC)c4c3n(CC(CC)CCCC)c21,16.91,-5.56,-3.65,-5.65,-4.09,,,1:1.2,1.0 wt%,conventional,PDINN,PEDOT:PSS,,(S)-GTEMPO
55252,10.1016/j.cej.2026.175141,CCCCCCC(CCCC)Cc1csc(-c2cc3c4nsnc4c4cc(-c5cc(CC(CCCC)CCCCCC)c(-c6cc7c(-c8cc(Cl)c(CC(CC)CCCC)s8)c8sccc8c(-c8cc(Cl)c(CC(CC)CCCC)s8)c7s6)s5)sc4c3s2)c1,CCCCCCC(CCCC)Cc1c(/C=C2\C(=O)c3cc(F)c(F)cc3C2=C(C#N)C#N)sc2c1SC1c3c(c4c(c5nsnc35)c3sc5c(CC(CCCC)CCCCCC)c(/C=C6\C(=O)c7cc(F)c(F)cc7C6=C(C#N)C#N)sc5c3n4CC(CC)CCCC)N(CC(CC)CCCC)C21,17.53,-5.51,-2.77,-5.68,-3.9,,,1:1.3,,conventional,PDINN,PEDOT:PSS,,
55253,10.1016/j.cej.2026.175141,CCCCCCC(CCCC)Cc1csc(-c2cc3c4nsnc4c4cc(-c5cc(CC(CCCC)CCCCCC)c(-c6cc7c(-c8cc(Cl)c(CC(CC)CCCC)s8)c8sccc8c(-c8cc(Cl)c(CC(CC)CCCC)s8)c7s6)s5)sc4c3s2)c1,CCCCCCC(CCCC)Cc1c(/C=C2\C(=O)c3cc(F)c(F)cc3C2=C(C#N)C#N)sc2c1SC1c3c(c4c(c5nsnc35)c3sc5c(CC(CCCC)CCCCCC)c(/C=C6\C(=O)c7cc(F)c(F)cc7C6=C(C#N)C#N)sc5c3n4CC(CC)CCCC)N(CC(CC)CCCC)C21,18.66,-5.51,-2.77,-5.68,-3.9,,,1:1.3,1.0 wt%,conventional,PDINN,PEDOT:PSS,,GTEMPO
55254,10.1016/j.cej.2026.175141,CCCCCCC(CCCC)Cc1csc(-c2cc3c4nsnc4c4cc(-c5cc(CC(CCCC)CCCCCC)c(-c6cc7c(-c8cc(Cl)c(CC(CC)CCCC)s8)c8sccc8c(-c8cc(Cl)c(CC(CC)CCCC)s8)c7s6)s5)sc4c3s2)c1,CCCCCCC(CCCC)Cc1c(/C=C2\C(=O)c3cc(F)c(F)cc3C2=C(C#N)C#N)sc2c1SC1c3c(c4c(c5nsnc35)c3sc5c(CC(CCCC)CCCCCC)c(/C=C6\C(=O)c7cc(F)c(F)cc7C6=C(C#N)C#N)sc5c3n4CC(CC)CCCC)N(CC(CC)CCCC)C21,19.42,-5.51,-2.77,-5.68,-3.9,,,1:1.3,1.0 wt%,conventional,PDINN,PEDOT:PSS,,(R)-GTEMPO
55255,10.1016/j.cej.2026.175141,CCCCCCC(CCCC)Cc1csc(-c2cc3c4nsnc4c4cc(-c5cc(CC(CCCC)CCCCCC)c(-c6cc7c(-c8cc(Cl)c(CC(CC)CCCC)s8)c8sccc8c(-c8cc(Cl)c(CC(CC)CCCC)s8)c7s6)s5)sc4c3s2)c1,CCCCCCC(CCCC)Cc1c(/C=C2\C(=O)c3cc(F)c(F)cc3C2=C(C#N)C#N)sc2c1SC1c3c(c4c(c5nsnc35)c3sc5c(CC(CCCC)CCCCCC)c(/C=C6\C(=O)c7cc(F)c(F)cc7C6=C(C#N)C#N)sc5c3n4CC(CC)CCCC)N(CC(CC)CCCC)C21,19.38,-5.51,-2.77,-5.68,-3.9,,,1:1.3,1.0 wt%,conventional,PDINN,PEDOT:PSS,,(S)-GTEMPO
55274,10.1016/j.chemphys.2022.111700,CCCCCCc1ccsc1,CCCCC(=O)OCC1(c2ccccc2)c2cccc3cccc4cccc5cccc6cccc1c6c-5c-4c-3c2,1.07,-5.01,-3.12,-6.1,-3.7,160.0,,1:1,,inverted,ZnO,MoO3,CS2,
55275,10.1016/j.chemphys.2022.111700,CCCCCCc1ccsc1,CCCCC(=O)OCC1(c2ccccc2)c2cccc3cccc4cccc5cccc6cccc1c6c-5c-4c-3c2,3.7,-5.01,-3.12,-6.1,-3.7,160.0,,1:1,,inverted,ZnO,MoO3,o-DCB,
55281,10.1016/j.chempr.2025.102756,CCCCCCC(CCCC)Cc1csc(-c2cc3c4nsnc4c4cc(-c5cc(CC(CCCC)CCCCCC)c(-c6cc7c(-c8cc(F)c(CC(CC)CCCC)s8)c8sccc8c(-c8cc(F)c(CC(CC)CCCC)s8)c7s6)s5)sc4c3s2)c1,CCCCCCCCCc1c(C=C2C(=O)c3cc(Cl)c(Cl)cc3C2=C(C#N)C#N)sc2c1sc1c3c4nsnc4c4c5sc6c(CCCCCCCCC)c(C=C7C(=O)c8cc(Cl)c(Cl)cc8C7=C(C#N)C#N)sc6c5n(CC(CCCC)CCCCCC)c4c3n(CC(CCCC)CCCCCC)c21,17.56,-5.51,-2.77,-5.68,-3.9,,,,,,,,,
55322,10.1016/j.colsurfa.2022.129401,CCCCC(CC)COC(=O)c1sc2c(-c3cc4c(OCC(CC)CCCC)c5sccc5c(OCC(CC)CCCC)c4s3)scc2c1F,COC(=O)CCCC1(c2ccccc2)C23c4c5ccc6c7cc8c9c%10c(cc%11cc%12c%13c%14c(cc%15c%16ccc-5c2c%16c2c5c%16c%17c(c(c46)c7c9c%17c4c%10c%11c%13c4c%16c%14c%152)C513)C%12)C8,3.11,-5.19,-3.43,-5.9,-3.9,,120.0,2:3,,,ZnO,,,
55323,10.1016/j.colsurfa.2022.129401,CCCCC(CC)COC(=O)c1sc2c(-c3cc4c(OCC(CC)CCCC)c5sccc5c(OCC(CC)CCCC)c4s3)scc2c1F,COC(=O)CCCC1(c2ccccc2)C23c4c5ccc6c7cc8c9c%10c(cc%11cc%12c%13c%14c(cc%15c%16ccc-5c2c%16c2c5c%16c%17c(c(c46)c7c9c%17c4c%10c%11c%13c4c%16c%14c%152)C513)C%12)C8,4.17,-5.19,-3.43,-5.9,-3.9,,120.0,2:3 w/w,,,ZnO/A-GQDs,,,
55324,10.1016/j.colsurfa.2022.129401,CCCCC(CC)COC(=O)c1sc2c(-c3cc4c(OCC(CC)CCCC)c5sccc5c(OCC(CC)CCCC)c4s3)scc2c1F,COC(=O)CCCC1(c2ccccc2)C23c4c5ccc6c7cc8c9c%10c(cc%11cc%12c%13c%14c(cc%15c%16ccc-5c2c%16c2c5c%16c%17c(c(c46)c7c9c%17c4c%10c%11c%13c4c%16c%14c%152)C513)C%12)C8,4.59,-5.19,-3.43,-5.9,-3.9,,120.0,2:3,,,ZnO/U-GQDs,,,
55325,10.1016/j.colsurfa.2022.129401,CCCCC(CC)COC(=O)c1sc2c(-c3cc4c(OCC(CC)CCCC)c5sccc5c(OCC(CC)CCCC)c4s3)scc2c1F,COC(=O)CCCC1(c2ccccc2)C23c4c5ccc6c7cc8c9c%10c(cc%11cc%12c%13c%14c(cc%15c%16ccc-5c2c%16c2c5c%16c%17c(c(c46)c7c9c%17c4c%10c%11c%13c4c%16c%14c%152)C513)C%12)C8,4.76,-5.19,-3.43,-5.9,-3.9,,120.0,2:3,,,ZnO/Ae-GQDs,,,
55326,10.1016/j.colsurfa.2022.129401,CCCCC(CC)COC(=O)c1sc2c(-c3cc4c(OCC(CC)CCCC)c5sccc5c(OCC(CC)CCCC)c4s3)scc2c1F,COC(=O)CCCC1(c2ccccc2)C23c4c5ccc6c7cc8c9c%10c(cc%11cc%12c%13c%14c(cc%15c%16ccc-5c2c%16c2c5c%16c%17c(c(c46)c7c9c%17c4c%10c%11c%13c4c%16c%14c%152)C513)C%12)C8,5.24,-5.19,-3.43,-5.9,-3.9,,120.0,2:3 w/w,,,ZnO/Ue-GQDs,,,
55327,10.1016/j.colsurfa.2022.129401,CCCCC(CC)COC(=O)c1sc2c(-c3cc4c(OCC(CC)CCCC)c5sccc5c(OCC(CC)CCCC)c4s3)scc2c1F,COC(=O)CCCC1(c2ccccc2)C23c4c5ccc6c7cc8c9c%10c(cc%11cc%12c%13c%14c(cc%15c%16ccc-5c2c%16c2c5c%16c%17c(c(c46)c7c9c%17c4c%10c%11c%13c4c%16c%14c%152)C513)C%12)C8,5.08,-5.19,-3.43,-5.9,-3.9,,120.0,2:3,,,ZnO/A-GQDs-SE,,,
55328,10.1016/j.colsurfa.2022.129401,CCCCC(CC)COC(=O)c1sc2c(-c3cc4c(OCC(CC)CCCC)c5sccc5c(OCC(CC)CCCC)c4s3)scc2c1F,COC(=O)CCCC1(c2ccccc2)C23c4c5ccc6c7cc8c9c%10c(cc%11cc%12c%13c%14c(cc%15c%16ccc-5c2c%16c2c5c%16c%17c(c(c46)c7c9c%17c4c%10c%11c%13c4c%16c%14c%152)C513)C%12)C8,5.0,-5.19,-3.43,-5.9,-3.9,,120.0,2:3 w/w,,,ZnO/U-GQDs-SE,,,
55329,10.1016/j.colsurfa.2022.129401,CCCCC(CC)COC(=O)c1sc2c(-c3cc4c(OCC(CC)CCCC)c5sccc5c(OCC(CC)CCCC)c4s3)scc2c1F,COC(=O)CCCC1(c2ccccc2)C23c4c5ccc6c7cc8c9c%10c(cc%11cc%12c%13c%14c(cc%15c%16ccc-5c2c%16c2c5c%16c%17c(c(c46)c7c9c%17c4c%10c%11c%13c4c%16c%14c%152)C513)C%12)C8,3.87,-5.19,-3.43,-5.9,-3.9,,120.0,2:3,,,ZnO/Ae-GQDs-SE,,,
55330,10.1016/j.colsurfa.2022.129401,CCCCC(CC)COC(=O)c1sc2c(-c3cc4c(OCC(CC)CCCC)c5sccc5c(OCC(CC)CCCC)c4s3)scc2c1F,COC(=O)CCCC1(c2ccccc2)C23c4c5ccc6c7cc8c9c%10c(cc%11cc%12c%13c%14c(cc%15c%16ccc-5c2c%16c2c5c%16c%17c(c(c46)c7c9c%17c4c%10c%11c%13c4c%16c%14c%152)C513)C%12)C8,5.98,-5.19,-3.43,-5.9,-3.9,,120.0,2:3,,,ZnO/Ae-GQDs-Os,,,
55331,10.1016/j.colsurfa.2022.129401,CCCCC(CC)COC(=O)c1sc2c(-c3cc4c(OCC(CC)CCCC)c5sccc5c(OCC(CC)CCCC)c4s3)scc2c1F,COC(=O)CCCC1(c2ccccc2)C23c4c5ccc6c7cc8c9c%10c(cc%11cc%12c%13c%14c(cc%15c%16ccc-5c2c%16c2c5c%16c%17c(c(c46)c7c9c%17c4c%10c%11c%13c4c%16c%14c%152)C513)C%12)C8,5.39,-5.19,-3.43,-5.9,-3.9,,120.0,2:3,,,ZnO/Ue-GQDs-SE,,,
55332,10.1016/j.colsurfa.2022.129401,CCCCC(CC)COC(=O)c1sc2c(-c3cc4c(OCC(CC)CCCC)c5sccc5c(OCC(CC)CCCC)c4s3)scc2c1F,COC(=O)CCCC1(c2ccccc2)C23c4c5ccc6c7cc8c9c%10c(cc%11cc%12c%13c%14c(cc%15c%16ccc-5c2c%16c2c5c%16c%17c(c(c46)c7c9c%17c4c%10c%11c%13c4c%16c%14c%152)C513)C%12)C8,4.17,-5.19,-3.43,-5.9,-3.9,,120.0,2:3 w/w,,,ZnO/Ue-GQDs-Os,,,
55338,10.1016/j.colsurfa.2024.135859,CCCCCCc1cc(C)sc1C,CCCCC(=O)OCC1(c2ccccc2)c2cccc3cccc4cccc5cccc6cccc1c6c-5c-4c-3c2,2.09,-5.01,-3.12,-6.1,-3.7,,150.0,1:1,,conventional,,PEDOT:PSS,o-DCB,
55395,10.1016/j.cplett.2024.141300,CCCCCCc1ccsc1,CCCCC(=O)OCC1(c2ccccc2)c2cccc3cccc4cccc5cccc6cccc1c6c-5c-4c-3c2,2.189,-5.01,-3.12,-6.1,-3.7,200.0,120.0,,0 vol%,conventional,LiF,PEDOT:PSS,chloroform:chlorobenzene (1:1),
55396,10.1016/j.cplett.2024.141300,CCCCCCc1ccsc1,CCCCC(=O)OCC1(c2ccccc2)c2cccc3cccc4cccc5cccc6cccc1c6c-5c-4c-3c2,2.482,-5.01,-3.12,-6.1,-3.7,200.0,120.0,,1 vol%,conventional,LiF,PEDOT:PSS,chloroform:chlorobenzene (1:1),
55397,10.1016/j.cplett.2024.141300,CCCCCCc1ccsc1,CCCCC(=O)OCC1(c2ccccc2)c2cccc3cccc4cccc5cccc6cccc1c6c-5c-4c-3c2,2.468,-5.01,-3.12,-6.1,-3.7,200.0,120.0,,3 vol%,conventional,LiF,PEDOT:PSS,chloroform:chlorobenzene (1:1),
55398,10.1016/j.cplett.2024.141300,CCCCCCc1ccsc1,CCCCC(=O)OCC1(c2ccccc2)c2cccc3cccc4cccc5cccc6cccc1c6c-5c-4c-3c2,2.461,-5.01,-3.12,-6.1,-3.7,200.0,120.0,,5 vol%,conventional,LiF,PEDOT:PSS,chloroform:chlorobenzene (1:1),
55399,10.1016/j.cplett.2024.141300,CCCCCCc1ccsc1,CCCCC(=O)OCC1(c2ccccc2)c2cccc3cccc4cccc5cccc6cccc1c6c-5c-4c-3c2,2.416,-5.01,-3.12,-6.1,-3.7,200.0,120.0,,7 vol%,conventional,LiF,PEDOT:PSS,chloroform:chlorobenzene (1:1),
55400,10.1016/j.cplett.2024.141300,CCCCCCc1ccsc1,CCCCC(=O)OCC1(c2ccccc2)c2cccc3cccc4cccc5cccc6cccc1c6c-5c-4c-3c2,3.11,-5.01,-3.12,-6.1,-3.7,,,,0.8 mg/mL,conventional,LiF,PEDOT:PSS,chloroform:chlorobenzene (1:1),CZTS NPs
55401,10.1016/j.cplett.2024.141300,CCCCCCc1ccsc1,CCCCC(=O)OCC1(c2ccccc2)c2cccc3cccc4cccc5cccc6cccc1c6c-5c-4c-3c2,1.35,-5.01,-3.12,-6.1,-3.7,,,,10 wt%,conventional,LiF,PEDOT:PSS,chloroform:chlorobenzene (1:1),CTSe NCs
55402,10.1016/j.cplett.2024.141300,CCCCCCc1ccsc1,CCCCC(=O)OCC1(c2ccccc2)c2cccc3cccc4cccc5cccc6cccc1c6c-5c-4c-3c2,2.65,-5.01,-3.12,-6.1,-3.7,,,,1 %,conventional,LiF,PEDOT:PSS,chloroform:chlorobenzene (1:1),Pentacene
55403,10.1016/j.cplett.2024.141300,CCCCCCc1ccsc1,CCCCC(=O)OCC1(c2ccccc2)c2cccc3cccc4cccc5cccc6cccc1c6c-5c-4c-3c2,2.72,-5.01,-3.12,-6.1,-3.7,,,,0.04 mg/mL,conventional,LiF,PEDOT:PSS,chloroform:chlorobenzene (1:1),Sb2S3 NC
55404,10.1016/j.cplett.2024.141300,CCCCCCc1ccsc1,CCCCC(=O)OCC1(c2ccccc2)c2cccc3cccc4cccc5cccc6cccc1c6c-5c-4c-3c2,2.12,-5.01,-3.12,-6.1,-3.7,,,,2.5 wt%,conventional,LiF,PEDOT:PSS,chloroform:chlorobenzene (1:1),Ru(N-P)2(O-O)
55445,10.1016/j.dyepig.2019.108083,CCCCCCCCc1cc(-c2c(-c3cccs3)sc3c(-c4cc(CCCCCCCC)c(CCCCCCCC)s4)c(-c4ccc(-c5cccc6nsnc56)s4)sc23)sc1CCCCCCCC,COC(=O)CCCC1(c2ccccc2)C23c4c5ccc6c7cc8c9c%10c(cc%11cc%12c%13c%14c(cc%15c%16ccc-5c2c%16c2c5c%16c%17c(c(c46)c7c9c%17c4c%10c%11c%13c4c%16c%14c%152)C513)C%12)C8,5.11,,,-5.9,-3.9,,,1:1,,inverted,ZnO,V2O5,chlorobenzene,
55446,10.1016/j.dyepig.2019.108083,CCCCCCCCc1cc(-c2c(-c3cccs3)sc3c(-c4cc(CCCCCCCC)c(CCCCCCCC)s4)c(-c4ccc(-c5cccc6nsnc56)s4)sc23)sc1CCCCCCCC,COC(=O)CCCC1(c2ccccc2)C23c4c5ccc6c7cc8c9c%10c(cc%11cc%12c%13c%14c(cc%15c%16ccc-5c2c%16c2c5c%16c%17c(c(c46)c7c9c%17c4c%10c%11c%13c4c%16c%14c%152)C513)C%12)C8,6.55,,,-5.9,-3.9,,,1:1,2 vol%,inverted,ZnO,V2O5,chlorobenzene,DIO
55449,10.1016/j.dyepig.2019.108083,CCCCCCc1csc(-c2ccc(-c3cc(CCCCCC)c(/C=C/c4csc(-c5cc6c(OCC(CC)CCCC)c7sc(-c8ccc(C9=C%10C(=O)N(CC(CC)CCCC)C(c%11ccc(-c%12cc%13c(OCC(CC)CCCC)c%14sccc%14c(OCC(CC)CCCC)c%13s%12)s%11)=C%10C(=O)N9CC(CC)CCCC)s8)cc7c(OCC(CC)CCCC)c6s5)c4)s3)c3nsnc23)c1,COC(=O)CCCC1(c2ccccc2)C23c4c5ccc6c7cc8c9c%10c(cc%11cc%12c%13c%14c(cc%15c%16ccc-5c2c%16c2c5c%16c%17c(c(c46)c7c9c%17c4c%10c%11c%13c4c%16c%14c%152)C513)C%12)C8,4.67,,,-5.9,-3.9,,,1:1 w/w,,inverted,ZnO,V2O5,chlorobenzene,
55450,10.1016/j.dyepig.2019.108083,CCCCCCc1csc(-c2ccc(-c3cc(CCCCCC)c(/C=C/c4csc(-c5cc6c(OCC(CC)CCCC)c7sc(-c8ccc(C9=C%10C(=O)N(CC(CC)CCCC)C(c%11ccc(-c%12cc%13c(OCC(CC)CCCC)c%14sccc%14c(OCC(CC)CCCC)c%13s%12)s%11)=C%10C(=O)N9CC(CC)CCCC)s8)cc7c(OCC(CC)CCCC)c6s5)c4)s3)c3nsnc23)c1,COC(=O)CCCC1(c2ccccc2)C23c4c5ccc6c7cc8c9c%10c(cc%11cc%12c%13c%14c(cc%15c%16ccc-5c2c%16c2c5c%16c%17c(c(c46)c7c9c%17c4c%10c%11c%13c4c%16c%14c%152)C513)C%12)C8,5.47,,,-5.9,-3.9,,,1:1 w/w,2 vol% DIO,inverted,ZnO,V2O5,chlorobenzene,DIO
55469,10.1016/j.dyepig.2020.108263,CCCCCCC(CCCC)CN1C(=O)C2=C(c3ccc(-c4cc5c(-c6ccc(SCC(CC)CCCC)s6)c6sccc6c(-c6ccc(SCC(CC)CCCC)s6)c5s4)s3)N(CC(CCCC)CCCCCC)C(=O)C2=C1c1cccs1,COC(=O)CCCC1(c2ccccc2)C23c4c5ccc6c7cc8c9c%10c(cc%11cc%12c%13c%14c(cc%15c%16ccc-5c2c%16c2c5c%16c%17c(c(c46)c7c9c%17c4c%10c%11c%13c4c%16c%14c%152)C513)C%12)C8,5.48,-5.41,-3.6,-5.9,-3.9,,,1:1.5,,,PFN,MoO3,,
55470,10.1016/j.dyepig.2020.108263,CCCCCCC(CCCC)CN1C(=O)C2=C(c3cccs3)N(C(CCCC)CCCCCC)C(=O)C2=C1c1ccc(-c2cc3c(-c4ccc(CC(CC)CCCC)s4)c4sccc4c(-c4ccc(CC(CC)CCCC)s4)c3s2)s1,COC(=O)CCCC1(c2ccccc2)C23c4c5ccc6c7cc8c9c%10c(cc%11cc%12c%13c%14c(cc%15c%16ccc-5c2c%16c2c5c%16c%17c(c(c46)c7c9c%17c4c%10c%11c%13c4c%16c%14c%152)C513)C%12)C8,4.78,-5.25,-3.63,-5.9,-3.9,,,1:1.5,,,PFN,MoO3,,
55471,10.1016/j.dyepig.2020.108319,CCCCCCCCC(CCCCCC)Cn1nc2c(-c3cccs3)c(F)c(F)c(-c3ccc(-c4cc5c(-c6ccc([Si](CCC)(CCC)CCC)s6)c6sccc6c(-c6ccc([Si](CCC)(CCC)CCC)s6)c5s4)s3)c2n1,CCCCCCC(CCCC)Cc1cc(-c2ccc(C=C(C#N)C#N)c3nsnc23)sc1-c1nc2sc(-c3sc(-c4ccc(C=C(C#N)C#N)c5nsnc45)cc3CC(CCCC)CCCCCC)nc2s1,8.77,-5.4,-3.24,-5.7,-3.86,,,,,inverted,ZnO,MoO3,,DIO
55483,10.1016/j.dyepig.2020.108479,CCCCCCCCc1cc(-c2c(-c3cccs3)sc3c(-c4cc(CCCCCCCC)c(CCCCCCCC)s4)c(-c4ccc(-c5cccc6nsnc56)s4)sc23)sc1CCCCCCCC,COC(=O)CCCC1(c2ccccc2)C23c4c5ccc6c7cc8c9c%10c(cc%11cc%12c%13c%14c(cc%15c%16ccc-5c2c%16c2c5c%16c%17c(c(c46)c7c9c%17c4c%10c%11c%13c4c%16c%14c%152)C513)C%12)C8,1.92,,,-5.9,-3.9,,,1:2,2%,conventional,LiF,PEDOT:PSS,,
55484,10.1016/j.dyepig.2020.108479,CCCCCCCCc1cc(-c2c(-c3cccs3)sc3c(-c4cc(CCCCCCCC)c(CCCCCCCC)s4)c(-c4ccc(-c5cccc6nsnc56)s4)sc23)sc1CCCCCCCC,COC(=O)CCCC1(c2ccccc2)C23c4c5ccc6c7cc8c9c%10c(cc%11cc%12c%13c%14c(cc%15c%16ccc-5c2c%16c2c5c%16c%17c(c(c46)c7c9c%17c4c%10c%11c%13c4c%16c%14c%152)C513)C%12)C8,2.21,,,-5.9,-3.9,,,1:3,2%,conventional,LiF,PEDOT:PSS,,
55485,10.1016/j.dyepig.2020.108479,CCCCCCCCc1cc(-c2c(-c3cccs3)sc3c(-c4cc(CCCCCCCC)c(CCCCCCCC)s4)c(-c4ccc(-c5cccc6nsnc56)s4)sc23)sc1CCCCCCCC,COC(=O)CCCC1(c2ccccc2)C23c4c5ccc6c7cc8c9c%10c(cc%11cc%12c%13c%14c(cc%15c%16ccc-5c2c%16c2c5c%16c%17c(c(c46)c7c9c%17c4c%10c%11c%13c4c%16c%14c%152)C513)C%12)C8,1.97,,,-5.9,-3.9,,,1:4,2%,conventional,LiF,PEDOT:PSS,,
55486,10.1016/j.dyepig.2020.108479,CCCCCCCCc1cc(-c2c(-c3cccs3)sc3c(-c4cc(CCCCCCCC)c(CCCCCCCC)s4)c(-c4ccc(-c5cccc6nsnc56)s4)sc23)sc1CCCCCCCC,COC(=O)CCCC1(c2ccccc2)C23c4c5ccc6c7cc8c9c%10c(cc%11cc%12c%13c%14c(cc%15c%16ccc-5c2c%16c2c5c%16c%17c(c(c46)c7c9c%17c4c%10c%11c%13c4c%16c%14c%152)C513)C%12)C8,0.55,,,-5.9,-3.9,,,1:3,2%,conventional,LiF,PEDOT:PSS,,
55487,10.1016/j.dyepig.2020.108479,CCCCCCCCc1cc(-c2c(-c3cccs3)sc3c(-c4cc(CCCCCCCC)c(CCCCCCCC)s4)c(-c4ccc(-c5cccc6nsnc56)s4)sc23)sc1CCCCCCCC,COC(=O)CCCC1(c2ccccc2)C23c4c5ccc6c7cc8c9c%10c(cc%11cc%12c%13c%14c(cc%15c%16ccc-5c2c%16c2c5c%16c%17c(c(c46)c7c9c%17c4c%10c%11c%13c4c%16c%14c%152)C513)C%12)C8,2.21,,,-5.9,-3.9,,,1:3,3%,conventional,LiF,PEDOT:PSS,,
55488,10.1016/j.dyepig.2020.108479,CCCCCCCCc1cc(-c2c(-c3cccs3)sc3c(-c4cc(CCCCCCCC)c(CCCCCCCC)s4)c(-c4ccc(-c5cccc6nsnc56)s4)sc23)sc1CCCCCCCC,COC(=O)CCCC1(c2ccccc2)C23c4c5ccc6c7cc8c9c%10c(cc%11cc%12c%13c%14c(cc%15c%16ccc-5c2c%16c2c5c%16c%17c(c(c46)c7c9c%17c4c%10c%11c%13c4c%16c%14c%152)C513)C%12)C8,2.36,,,-5.9,-3.9,70.0,,1:3,2%,conventional,LiF,PEDOT:PSS,,
55489,10.1016/j.dyepig.2020.108479,CCCCCCCCc1cc(-c2c(-c3cccs3)sc3c(-c4cc(CCCCCCCC)c(CCCCCCCC)s4)c(-c4ccc(-c5cccc6nsnc56)s4)sc23)sc1CCCCCCCC,COC(=O)CCCC1(c2ccccc2)C23c4c5ccc6c7cc8c9c%10c(cc%11cc%12c%13c%14c(cc%15c%16ccc-5c2c%16c2c5c%16c%17c(c(c46)c7c9c%17c4c%10c%11c%13c4c%16c%14c%152)C513)C%12)C8,1.92,,,-5.9,-3.9,,,1:3,2%,conventional,LiF,PEDOT:PSS,,
55492,10.1016/j.dyepig.2020.108479,CCCCCCc1csc(-c2ccc(-c3cc(CCCCCC)c(/C=C/c4csc(-c5cc6c(OCC(CC)CCCC)c7sc(-c8ccc(C9=C%10C(=O)N(CC(CC)CCCC)C(c%11ccc(-c%12cc%13c(OCC(CC)CCCC)c%14sccc%14c(OCC(CC)CCCC)c%13s%12)s%11)=C%10C(=O)N9CC(CC)CCCC)s8)cc7c(OCC(CC)CCCC)c6s5)c4)s3)c3nsnc23)c1,COC(=O)CCCC1(c2ccccc2)C23c4c5ccc6c7cc8c9c%10c(cc%11cc%12c%13c%14c(cc%15c%16ccc-5c2c%16c2c5c%16c%17c(c(c46)c7c9c%17c4c%10c%11c%13c4c%16c%14c%152)C513)C%12)C8,0.92,,,-5.9,-3.9,,,1:1,2%,conventional,LiF,PEDOT:PSS,,
55493,10.1016/j.dyepig.2020.108479,CCCCCCc1csc(-c2ccc(-c3cc(CCCCCC)c(/C=C/c4csc(-c5cc6c(OCC(CC)CCCC)c7sc(-c8ccc(C9=C%10C(=O)N(CC(CC)CCCC)C(c%11ccc(-c%12cc%13c(OCC(CC)CCCC)c%14sccc%14c(OCC(CC)CCCC)c%13s%12)s%11)=C%10C(=O)N9CC(CC)CCCC)s8)cc7c(OCC(CC)CCCC)c6s5)c4)s3)c3nsnc23)c1,COC(=O)CCCC1(c2ccccc2)C23c4c5ccc6c7cc8c9c%10c(cc%11cc%12c%13c%14c(cc%15c%16ccc-5c2c%16c2c5c%16c%17c(c(c46)c7c9c%17c4c%10c%11c%13c4c%16c%14c%152)C513)C%12)C8,1.38,,,-5.9,-3.9,,,1:2,2%,conventional,LiF,PEDOT:PSS,,
55494,10.1016/j.dyepig.2020.108479,CCCCCCc1csc(-c2ccc(-c3cc(CCCCCC)c(/C=C/c4csc(-c5cc6c(OCC(CC)CCCC)c7sc(-c8ccc(C9=C%10C(=O)N(CC(CC)CCCC)C(c%11ccc(-c%12cc%13c(OCC(CC)CCCC)c%14sccc%14c(OCC(CC)CCCC)c%13s%12)s%11)=C%10C(=O)N9CC(CC)CCCC)s8)cc7c(OCC(CC)CCCC)c6s5)c4)s3)c3nsnc23)c1,COC(=O)CCCC1(c2ccccc2)C23c4c5ccc6c7cc8c9c%10c(cc%11cc%12c%13c%14c(cc%15c%16ccc-5c2c%16c2c5c%16c%17c(c(c46)c7c9c%17c4c%10c%11c%13c4c%16c%14c%152)C513)C%12)C8,1.43,,,-5.9,-3.9,,,1:3,2%,conventional,LiF,PEDOT:PSS,,
55495,10.1016/j.dyepig.2020.108479,CCCCCCc1csc(-c2ccc(-c3cc(CCCCCC)c(/C=C/c4csc(-c5cc6c(OCC(CC)CCCC)c7sc(-c8ccc(C9=C%10C(=O)N(CC(CC)CCCC)C(c%11ccc(-c%12cc%13c(OCC(CC)CCCC)c%14sccc%14c(OCC(CC)CCCC)c%13s%12)s%11)=C%10C(=O)N9CC(CC)CCCC)s8)cc7c(OCC(CC)CCCC)c6s5)c4)s3)c3nsnc23)c1,COC(=O)CCCC1(c2ccccc2)C23c4c5ccc6c7cc8c9c%10c(cc%11cc%12c%13c%14c(cc%15c%16ccc-5c2c%16c2c5c%16c%17c(c(c46)c7c9c%17c4c%10c%11c%13c4c%16c%14c%152)C513)C%12)C8,1.65,,,-5.9,-3.9,,,1:4,2%,conventional,LiF,PEDOT:PSS,,
55496,10.1016/j.dyepig.2020.108479,CCCCCCc1csc(-c2ccc(-c3cc(CCCCCC)c(/C=C/c4csc(-c5cc6c(OCC(CC)CCCC)c7sc(-c8ccc(C9=C%10C(=O)N(CC(CC)CCCC)C(c%11ccc(-c%12cc%13c(OCC(CC)CCCC)c%14sccc%14c(OCC(CC)CCCC)c%13s%12)s%11)=C%10C(=O)N9CC(CC)CCCC)s8)cc7c(OCC(CC)CCCC)c6s5)c4)s3)c3nsnc23)c1,COC(=O)CCCC1(c2ccccc2)C23c4c5ccc6c7cc8c9c%10c(cc%11cc%12c%13c%14c(cc%15c%16ccc-5c2c%16c2c5c%16c%17c(c(c46)c7c9c%17c4c%10c%11c%13c4c%16c%14c%152)C513)C%12)C8,1.83,,,-5.9,-3.9,,,1:4,2.5%,conventional,LiF,PEDOT:PSS,,
55497,10.1016/j.dyepig.2020.108479,CCCCCCc1csc(-c2ccc(-c3cc(CCCCCC)c(/C=C/c4csc(-c5cc6c(OCC(CC)CCCC)c7sc(-c8ccc(C9=C%10C(=O)N(CC(CC)CCCC)C(c%11ccc(-c%12cc%13c(OCC(CC)CCCC)c%14sccc%14c(OCC(CC)CCCC)c%13s%12)s%11)=C%10C(=O)N9CC(CC)CCCC)s8)cc7c(OCC(CC)CCCC)c6s5)c4)s3)c3nsnc23)c1,COC(=O)CCCC1(c2ccccc2)C23c4c5ccc6c7cc8c9c%10c(cc%11cc%12c%13c%14c(cc%15c%16ccc-5c2c%16c2c5c%16c%17c(c(c46)c7c9c%17c4c%10c%11c%13c4c%16c%14c%152)C513)C%12)C8,2.02,,,-5.9,-3.9,,,1:4,3%,conventional,LiF,PEDOT:PSS,,
55498,10.1016/j.dyepig.2020.108479,CCCCCCc1csc(-c2ccc(-c3cc(CCCCCC)c(/C=C/c4csc(-c5cc6c(OCC(CC)CCCC)c7sc(-c8ccc(C9=C%10C(=O)N(CC(CC)CCCC)C(c%11ccc(-c%12cc%13c(OCC(CC)CCCC)c%14sccc%14c(OCC(CC)CCCC)c%13s%12)s%11)=C%10C(=O)N9CC(CC)CCCC)s8)cc7c(OCC(CC)CCCC)c6s5)c4)s3)c3nsnc23)c1,COC(=O)CCCC1(c2ccccc2)C23c4c5ccc6c7cc8c9c%10c(cc%11cc%12c%13c%14c(cc%15c%16ccc-5c2c%16c2c5c%16c%17c(c(c46)c7c9c%17c4c%10c%11c%13c4c%16c%14c%152)C513)C%12)C8,2.45,,,-5.9,-3.9,84.0,,1:4,3%,conventional,LiF,PEDOT:PSS,,
55499,10.1016/j.dyepig.2020.108479,CCCCCCc1csc(-c2ccc(-c3cc(CCCCCC)c(/C=C/c4csc(-c5cc6c(OCC(CC)CCCC)c7sc(-c8ccc(C9=C%10C(=O)N(CC(CC)CCCC)C(c%11ccc(-c%12cc%13c(OCC(CC)CCCC)c%14sccc%14c(OCC(CC)CCCC)c%13s%12)s%11)=C%10C(=O)N9CC(CC)CCCC)s8)cc7c(OCC(CC)CCCC)c6s5)c4)s3)c3nsnc23)c1,COC(=O)CCCC1(c2ccccc2)C23c4c5ccc6c7cc8c9c%10c(cc%11cc%12c%13c%14c(cc%15c%16ccc-5c2c%16c2c5c%16c%17c(c(c46)c7c9c%17c4c%10c%11c%13c4c%16c%14c%152)C513)C%12)C8,1.48,,,-5.9,-3.9,,,1:4,3%,conventional,LiF,PEDOT:PSS,,
55518,10.1016/j.dyepig.2020.108601,CCCCC(CC)C[Si]1(CC(CC)CCCC)c2ccsc2-c2sc(-c3cccc4nsnc34)cc21,CCCCCCc1ccc(C2(c3ccc(CCCCCC)cc3)c3cc4c(cc3-c3sc5cc(/C=C6\C(=O)c7ccc(C)cc7C6=C(C#N)C#N)sc5c32)C(c2ccc(CCCCCC)cc2)(c2ccc(CCCCCC)cc2)c2c-4sc3cc(/C=C4\C(=O)c5ccc(C)cc5C4=C(C#N)C#N)sc23)cc1,4.0,-4.8,-3.3,-5.514,-3.808,54.0,,,,inverted,ZnO,MoO3,chloroform,
55544,10.1016/j.dyepig.2020.108808,CCCCCCc1ccsc1,COC(=O)CCCC1(c2ccccc2)C23c4c5ccc6c7cc8c9c%10c(cc%11cc%12c%13c%14c(cc%15c%16ccc-5c2c%16c2c5c%16c%17c(c(c46)c7c9c%17c4c%10c%11c%13c4c%16c%14c%152)C513)C%12)C8,3.2,-5.01,-3.12,-5.9,-3.9,75.0,,1:1 w/w,,conventional,Ca,PEDOT:PSS,chlorobenzene,
55556,10.1016/j.dyepig.2020.108950,CCCCC(CC)Cc1ccc(-c2c3cc(-c4ccc(-c5sc(-c6cccs6)c6c5C(=O)c5c(CC(CC)CCCC)sc(CC(CC)CCCC)c5C6=O)s4)sc3c(-c3ccc(CC(CC)CCCC)s3)c3ccsc23)s1,CCCCCCc1ccc(C2(c3ccc(CCCCCC)cc3)c3cc4c(cc3-c3sc5cc(C=C6C(=O)c7ccccc7C6=C(C#N)C#N)sc5c32)C(c2ccc(CCCCCC)cc2)(c2ccc(CCCCCC)cc2)c2c-4sc3cc(C=C4C(=O)c5ccccc5C4=C(C#N)C#N)sc23)cc1,7.14,-5.33,-3.48,-5.576,-3.916,,,,,inverted,ZnO,MoO3,chloroform,
55592,10.1016/j.dyepig.2021.109171,CCCCC(CC)Cc1ccc(-c2c3cc(-c4ccc(-c5sc(-c6cccs6)c6c5C(=O)c5c(CC(CC)CCCC)sc(CC(CC)CCCC)c5C6=O)s4)sc3c(-c3ccc(CC(CC)CCCC)s3)c3ccsc23)s1,CCCCCCc1ccc(C2(c3ccc(CCCCCC)cc3)c3c(sc4cc(/C=C5\C(=O)c6cc(Cl)c(Cl)cc6C5=C(C#N)C#N)sc34)-c3sc4c5c(sc4c32)-c2sc3cc(/C=C4\C(=O)c6cc(Cl)c(Cl)cc6C4=C(C#N)C#N)sc3c2C5(c2ccc(CCCCCC)cc2)c2ccc(CCCCCC)cc2)cc1,11.2,-5.33,-3.48,-5.2,-3.95,,,,,conventional,PNDIT-F3N,PEDOT:PSS,chloroform,
55593,10.1016/j.dyepig.2021.109171,CCCCC(CC)COC(=O)c1sc2c(-c3cc4c(-c5ccc(CC(CC)CCCC)s5)c5sccc5c(-c5ccc(CC(CC)CCCC)s5)c4s3)scc2c1F,CCCCCCCCc1c(/C=C2\C(=O)c3cc(Cl)c(Cl)cc3C2=C(C#N)C#N)sc2c3c(sc12)-c1sc2c4c(sc2c1C3(c1ccc(CCCCCC)cc1)c1ccc(CCCCCC)cc1)-c1sc2c(CCCCCCCC)c(/C=C3\C(=O)c5cc(Cl)c(Cl)cc5C3=C(C#N)C#N)sc2c1C4(c1ccc(CCCCCC)cc1)c1ccc(CCCCCC)cc1,12.43,-5.21,-3.6,-5.22,-3.91,,,,,conventional,PNDIT-F3N,PEDOT:PSS,chloroform,
55594,10.1016/j.dyepig.2021.109171,CCCCC(CC)COC(=O)c1sc2c(-c3cc4c(-c5ccc(CC(CC)CCCC)s5)c5sccc5c(-c5ccc(CC(CC)CCCC)s5)c4s3)scc2c1F,CCCCCCc1ccc(C2(c3ccc(CCCCCC)cc3)c3c(sc4cc(/C=C5\C(=O)c6cc(F)c(F)cc6C5=C(C#N)C#N)sc34)-c3sc4c5c(sc4c32)-c2sc3cc(/C=C4\C(=O)c6cc(F)c(F)cc6C4=C(C#N)C#N)sc3c2C5(c2ccc(CCCCCC)cc2)c2ccc(CCCCCC)cc2)cc1,10.9,-5.21,-3.6,-5.4,-4.0,,,,,conventional,PNDIT-F3N,PEDOT:PSS,chloroform,
55596,10.1016/j.dyepig.2021.109171,CCCCC(CC)Cc1ccc(-c2c3cc(-c4ccc(-c5sc(-c6cccs6)c6c5C(=O)c5c(CC(CC)CCCC)sc(CC(CC)CCCC)c5C6=O)s4)sc3c(-c3ccc(CC(CC)CCCC)s3)c3ccsc23)s1,CCCCCCc1ccc(C2(c3ccc(CCCCCC)cc3)c3c(sc4cc(/C=C5\C(=O)c6cc(F)c(F)cc6C5=C(C#N)C#N)sc34)-c3sc4c5c(sc4c32)-c2sc3cc(/C=C4\C(=O)c6cc(F)c(F)cc6C4=C(C#N)C#N)sc3c2C5(c2ccc(CCCCCC)cc2)c2ccc(CCCCCC)cc2)cc1,11.14,-5.33,-3.48,-5.44,-4.07,,,,,conventional,PNDIT-F3N,PEDOT:PSS,chloroform,
55597,10.1016/j.dyepig.2021.109171,CCCCCC(CC)OC(=O)c1sc2csc(-c3cc4c(-c5ccc(CC(CC)CCCC)s5)c5sccc5c(-c5ccc(CC(CC)CCCC)s5)c4s3)c2c1F,CCCCCCc1ccc(C2(c3ccc(CCCCCC)cc3)c3cc4c(cc3-c3sc(-c5sc(/C=C6\C(=O)c7cc(F)c(F)cc7C6=C(C#N)C#N)cc5OCC(CC)CCCC)cc32)C(c2ccc(CCCCCC)cc2)(c2ccc(CCCCCC)cc2)c2cc(-c3scc(/C=C5/C(=O)c6cc(F)c(F)cc6C5=C(C#N)C#N)c3OCC(CC)CCCC)sc2-4)cc1,10.0,-5.21,-3.6,-5.44,-4.19,,,,,conventional,PNDIT-F3N,PEDOT:PSS,chloroform,
55598,10.1016/j.dyepig.2021.109171,CCCCC(CC)COC(=O)c1sc2c(-c3cc4c(-c5ccc(CC(CC)CCCC)s5)c5sccc5c(-c5ccc(CC(CC)CCCC)s5)c4s3)scc2c1F,CCCCCCc1ccc(C2(c3ccc(CCCCCC)cc3)c3cc4c(cc3-c3sc(-c5sc(/C=C6\C(=O)c7cc(Cl)c(Cl)cc7C6=C(C#N)C#N)cc5OCC(CC)CCCC)cc32)C(c2ccc(CCCCCC)cc2)(c2ccc(CCCCCC)cc2)c2cc(-c3sc(/C=C5\C(=O)c6cc(Cl)c(Cl)cc6C5=C(C#N)C#N)cc3OCC(CC)CCCC)sc2-4)cc1,10.3,-5.21,-3.6,-5.56,-4.23,,,,,conventional,PNDIT-F3N,PEDOT:PSS,chloroform,
55599,10.1016/j.dyepig.2021.109171,CCCCC(CC)COC(=O)c1sc2c(-c3cc4c(-c5ccc(CC(CC)CCCC)s5)c5sccc5c(-c5ccc(CC(CC)CCCC)s5)c4s3)scc2c1F,CCCCCCc1ccc(C2(c3ccc(CCCCCC)cc3)Oc3c(sc4c5c(sc34)-c3sc4cc(/C=C6\C(=O)c7cc(F)c(F)cc7C6=C(C#N)C#N)sc4c3C(c3ccc(CCCCCC)cc3)(c3ccc(CCCCCC)cc3)O5)-c3sc4cc(/C=C5\C(=O)c6cc(F)c(F)cc6C5=C(C#N)C#N)sc4c32)cc1,12.16,-5.21,-3.6,-5.5,-3.88,,,,,conventional,PNDIT-F3N,PEDOT:PSS,chloroform,
55600,10.1016/j.dyepig.2021.109171,CCCCC(CC)COC(=O)c1sc2c(-c3cc4c(-c5ccc(CC(CC)CCCC)s5)c5sccc5c(-c5ccc(CC(CC)CCCC)s5)c4s3)scc2c1F,CCCCCCCCC(CCCCCC)Cn1c2cc3c4c(ccc5c6ccc7c8c(cc1c(c86)c2c45)-c1sc(/C=C2\C(=O)c4cc(F)c(F)cc4C2=C(C#N)C#N)cc1C7(c1ccc(CCCCCC)cc1)c1ccc(CCCCCC)cc1)C(c1ccc(CCCCCC)cc1)(c1ccc(CCCCCC)cc1)c1cc(/C=C2\C(=O)c4cc(F)c(F)cc4C2=C(C#N)C#N)sc1-3,10.21,-5.21,-3.6,-5.31,-4.1,,,,,conventional,PNDIT-F3N,PEDOT:PSS,chloroform,
55601,10.1016/j.dyepig.2021.109171,CCCCC(CC)COC(=O)c1sc2c(-c3cc4c(-c5ccc(CC(CC)CCCC)s5)c5sccc5c(-c5ccc(CC(CC)CCCC)s5)c4s3)scc2c1F,CCCCC(CC)COc1cc(/C=C2\C(=O)c3cc(F)c(F)cc3C2=C(C#N)C#N)sc1-c1cc2c(s1)-c1sc(-c3sc(/C=C4\C(=O)c5cc(F)c(F)cc5C4=C(C#N)C#N)cc3OCC(CC)CCCC)cc1[Si]2(CC(CC)CCCC)CC(CC)CCCC,9.0,-5.21,-3.6,-5.28,-4.11,,,,,conventional,PNDIT-F3N,PEDOT:PSS,chloroform,
55602,10.1016/j.dyepig.2021.109171,CCCCC(CC)COC(=O)c1sc2c(-c3cc4c(-c5ccc(CC(CC)CCCC)s5)c5sccc5c(-c5ccc(CC(CC)CCCC)s5)c4s3)scc2c1F,CCCCC(CC)COc1cc(/C=C2\C(=O)c3cc(F)c(F)cc3C2=C(C#N)C#N)sc1-c1cc2c(s1)-c1sc(-c3sc(/C=C4\C(=O)c5cc(F)c(F)cc5C4=C(C#N)C#N)cc3OCC(CC)CCCC)cc1C2(CC(CC)CCCC)CC(CC)CCCC,7.4,-5.21,-3.6,-5.26,-4.16,,,,,conventional,PNDIT-F3N,PEDOT:PSS,chloroform,
55629,10.1016/j.dyepig.2021.109424,COC(=O)C(C)(C)c1cc(C)cc(-c2sc3c4sc5cc(/C=C6/C(=O)c7cc(F)cc(c7)C(=O)/C6=C\c6cc(C(C)(C)C(=O)OC)c(-c7cc(C)cc(C(C)(C)C(=O)OC)c7)s6)sc5c4c(C(C)(C)C(=O)OC)ccc2-3)c1,CCCCCCCCCCCc1c(/C=C2\C(=O)c3cc(F)c(F)cc3C2=C(C#N)C#N)sc2c1sc1c3c4nsnc4c4c5sc6c(CCCCCCCCCCC)c(/C=C7\C(=O)c8cc(F)c(F)cc8C7=C(C#N)C#N)sc6c5n(CC(CC)CCCC)c4c3n(CC(CC)CCCC)c21,15.75,-5.56,-3.65,-5.65,-4.09,,,,,inverted,ZnO,MoO3,,
55630,10.1016/j.dyepig.2021.109424,COC(=O)C(C)(C)c1cc(C)cc(-c2sc3c4sc5cc(/C=C6/C(=O)c7cc(F)cc(c7)C(=O)/C6=C\c6cc(C(C)(C)C(=O)OC)c(-c7cc(C)cc(C(C)(C)C(=O)OC)c7)s6)sc5c4c(C(C)(C)C(=O)OC)ccc2-3)c1,CCCCCCCCCCCc1c(/C=C2\C(=O)c3cc(F)c(F)cc3C2=C(C#N)C#N)sc2c1sc1c3c4nsnc4c4c5sc6c(CCCCCCCCCCC)c(/C=C7\C(=O)c8cc(F)c(F)cc8C7=C(C#N)C#N)sc6c5n(CC(CC)CCCC)c4c3n(CC(CC)CCCC)c21,15.42,-5.56,-3.65,-5.65,-4.09,,,,,inverted,ZnO,MoO3,,
55631,10.1016/j.dyepig.2021.109424,COC(=O)C(C)(C)c1cc(C)cc(-c2sc3c4sc5cc(/C=C6/C(=O)c7cc(F)cc(c7)C(=O)/C6=C\c6cc(C(C)(C)C(=O)OC)c(-c7cc(C)cc(C(C)(C)C(=O)OC)c7)s6)sc5c4c(C(C)(C)C(=O)OC)ccc2-3)c1,CCCCCCCCCCCc1c(/C=C2\C(=O)c3cc(F)c(F)cc3C2=C(C#N)C#N)sc2c1sc1c3c4nsnc4c4c5sc6c(CCCCCCCCCCC)c(/C=C7\C(=O)c8cc(F)c(F)cc8C7=C(C#N)C#N)sc6c5n(CC(CC)CCCC)c4c3n(CC(CC)CCCC)c21,15.7,-5.56,-3.65,-5.65,-4.09,,,,,inverted,ZnO,MoO3,,
55632,10.1016/j.dyepig.2021.109424,COC(=O)C(C)(C)c1cc(C)cc(-c2sc3c4sc5cc(/C=C6/C(=O)c7cc(F)cc(c7)C(=O)/C6=C\c6cc(C(C)(C)C(=O)OC)c(-c7cc(C)cc(C(C)(C)C(=O)OC)c7)s6)sc5c4c(C(C)(C)C(=O)OC)ccc2-3)c1,CCCCCCCCCCCc1c(/C=C2\C(=O)c3cc(F)c(F)cc3C2=C(C#N)C#N)sc2c1sc1c3c4nsnc4c4c5sc6c(CCCCCCCCCCC)c(/C=C7\C(=O)c8cc(F)c(F)cc8C7=C(C#N)C#N)sc6c5n(CC(CC)CCCC)c4c3n(CC(CC)CCCC)c21,15.61,-5.56,-3.65,-5.65,-4.09,,,,,inverted,ZnO,MoO3,,
55633,10.1016/j.dyepig.2021.109424,COC(=O)C(C)(C)c1cc(C)cc(-c2sc3c4sc5cc(/C=C6/C(=O)c7cc(F)cc(c7)C(=O)/C6=C\c6cc(C(C)(C)C(=O)OC)c(-c7cc(C)cc(C(C)(C)C(=O)OC)c7)s6)sc5c4c(C(C)(C)C(=O)OC)ccc2-3)c1,CCCCCCCCCCCc1c(/C=C2\C(=O)c3cc(F)c(F)cc3C2=C(C#N)C#N)sc2c1sc1c3c4nsnc4c4c5sc6c(CCCCCCCCCCC)c(/C=C7\C(=O)c8cc(F)c(F)cc8C7=C(C#N)C#N)sc6c5n(CC(CC)CCCC)c4c3n(CC(CC)CCCC)c21,15.93,-5.56,-3.65,-5.65,-4.09,,,,,inverted,ZnO,MoO3,,
55634,10.1016/j.dyepig.2021.109424,COC(=O)C(C)(C)c1cc(C)cc(-c2sc3c4sc5cc(/C=C6/C(=O)c7cc(F)cc(c7)C(=O)/C6=C\c6cc(C(C)(C)C(=O)OC)c(-c7cc(C)cc(C(C)(C)C(=O)OC)c7)s6)sc5c4c(C(C)(C)C(=O)OC)ccc2-3)c1,CCCCCCCCCCCc1c(/C=C2\C(=O)c3cc(F)c(F)cc3C2=C(C#N)C#N)sc2c1sc1c3c4nsnc4c4c5sc6c(CCCCCCCCCCC)c(/C=C7\C(=O)c8cc(F)c(F)cc8C7=C(C#N)C#N)sc6c5n(CC(CC)CCCC)c4c3n(CC(CC)CCCC)c21,15.6,-5.56,-3.65,-5.65,-4.09,,,,,inverted,ZnO,MoO3,,
