Repository: JiYiqaq/PCE-KA-GNN

# Data directory

- `raw/Active_Database.csv` is the immutable source dataset bundled under CC BY 4.0. Do not overwrite it with processed data.
- `processed/` is created and populated by the training pipeline. Generated `.pt` and `.pth` caches are intentionally ignored by Git because they can exceed GitHub's normal single-file limit.

See `../DATA_LICENSE.md` for provenance, license and checksum information.

File: data/processed/device_records.csv (part 85 of 250)
record_id,doi,donor_smiles,acceptor_smiles,pce,homo_d,lumo_d,homo_a,lumo_a,active_layer_thickness,annealing_temp,d_a_ratio,additive_ratio,device_type,etl_canonical,htl_canonical,solvent_canonical,additive_canonical
55635,10.1016/j.dyepig.2021.109424,COC(=O)C(C)(C)c1cc(C)cc(-c2sc3c4sc5cc(/C=C6/C(=O)c7cc(F)cc(c7)C(=O)/C6=C\c6cc(C(C)(C)C(=O)OC)c(-c7cc(C)cc(C(C)(C)C(=O)OC)c7)s6)sc5c4c(C(C)(C)C(=O)OC)ccc2-3)c1,CCCCCCCCCCCc1c(/C=C2\C(=O)c3cc(F)c(F)cc3C2=C(C#N)C#N)sc2c1sc1c3c4nsnc4c4c5sc6c(CCCCCCCCCCC)c(/C=C7\C(=O)c8cc(F)c(F)cc8C7=C(C#N)C#N)sc6c5n(CC(CC)CCCC)c4c3n(CC(CC)CCCC)c21,16.08,-5.56,-3.65,-5.65,-4.09,,,,,inverted,ZnO,MoO3,,
55636,10.1016/j.dyepig.2021.109424,CCCCCCC(CCCC)Cc1csc(-c2cc3c4nsnc4c4cc(-c5cc(CC(CCCC)CCCCCC)c(-c6cc7c(-c8cc(F)c(CC(CC)CCCC)s8)c8sccc8c(-c8cc(F)c(CC(CC)CCCC)s8)c7s6)s5)sc4c3s2)c1,CCCCCCCCCCCc1c(/C=C2\C(=O)c3cc(F)c(F)cc3C2=C(C#N)C#N)sc2c1sc1c3c4nsnc4c4c5sc6c(CCCCCCCCCCC)c(/C=C7\C(=O)c8cc(F)c(F)cc8C7=C(C#N)C#N)sc6c5n(CC(CC)CCCC)c4c3n(CC(CC)CCCC)c21,13.96,-5.51,-2.77,-5.65,-4.09,,,1:1.3,,inverted,ZnO,MoO3,,
55642,10.1016/j.dyepig.2021.109424,COC(=O)C(C)(C)c1cc(C)cc(-c2sc3c4sc5cc(/C=C6/C(=O)c7cc(F)cc(c7)C(=O)/C6=C\c6cc(C(C)(C)C(=O)OC)c(-c7cc(C)cc(C(C)(C)C(=O)OC)c7)s6)sc5c4c(C(C)(C)C(=O)OC)ccc2-3)c1,CCCCCCCCCCCc1c(/C=C2\C(=O)c3cc(F)c(F)cc3C2=C(C#N)C#N)sc2c1sc1c3c4nsnc4c4c5sc6c(CCCCCCCCCCC)c(/C=C7\C(=O)c8cc(F)c(F)cc8C7=C(C#N)C#N)sc6c5n(CC(CC)CCCC)c4c3n(CC(CC)CCCC)c21,13.42,-5.49,-3.64,-5.65,-4.09,,,1:1.3,,inverted,ZnO,MoO3,,
55653,10.1016/j.dyepig.2021.109523,CCCCC(CC)Cc1ccc(-c2c3cc(-c4ccc(-c5sc(-c6cccs6)c6c5C(=O)c5c(CC(CC)CCCC)sc(CC(CC)CCCC)c5C6=O)s4)sc3c(-c3ccc(CC(CC)CCCC)s3)c3ccsc23)s1,CCCCCCc1ccc(C2(c3ccc(CCCCCC)cc3)c3cc4c(cc3-c3sc5cc(C=C6C(=O)c7ccccc7C6=C(C#N)C#N)sc5c32)C(c2ccc(CCCCCC)cc2)(c2ccc(CCCCCC)cc2)c2c-4sc3cc(C=C4C(=O)c5ccccc5C4=C(C#N)C#N)sc23)cc1,4.54,-5.33,-3.48,-5.576,-3.916,,,,,conventional,PEIE,PEDOT:PSS,,
55654,10.1016/j.dyepig.2021.109523,CCCCC(CC)Cc1ccc(-c2c3cc(-c4ccc(-c5sc(-c6cccs6)c6c5C(=O)c5c(CC(CC)CCCC)sc(CC(CC)CCCC)c5C6=O)s4)sc3c(-c3ccc(CC(CC)CCCC)s3)c3ccsc23)s1,CCCCCCc1ccc(C2(c3ccc(CCCCCC)cc3)c3cc4c(cc3-c3sc5cc(C=C6C(=O)c7ccccc7C6=C(C#N)C#N)sc5c32)C(c2ccc(CCCCCC)cc2)(c2ccc(CCCCCC)cc2)c2c-4sc3cc(C=C4C(=O)c5ccccc5C4=C(C#N)C#N)sc23)cc1,8.19,-5.33,-3.48,-5.576,-3.916,,,,,conventional,PDMA(N)EMA,PEDOT:PSS,,
55655,10.1016/j.dyepig.2021.109523,CCCCC(CC)Cc1ccc(-c2c3cc(-c4ccc(-c5sc(-c6cccs6)c6c5C(=O)c5c(CC(CC)CCCC)sc(CC(CC)CCCC)c5C6=O)s4)sc3c(-c3ccc(CC(CC)CCCC)s3)c3ccsc23)s1,CCCCCCc1ccc(C2(c3ccc(CCCCCC)cc3)c3cc4c(cc3-c3sc5cc(C=C6C(=O)c7ccccc7C6=C(C#N)C#N)sc5c32)C(c2ccc(CCCCCC)cc2)(c2ccc(CCCCCC)cc2)c2c-4sc3cc(C=C4C(=O)c5ccccc5C4=C(C#N)C#N)sc23)cc1,6.49,-5.33,-3.48,-5.576,-3.916,,,,,conventional,PDMA (N-O)EMA,PEDOT:PSS,,
55656,10.1016/j.dyepig.2021.109543,COC(=O)C(C)(C)c1cc(C)cc(-c2sc3c4sc5cc(/C=C6/C(=O)c7cc(F)cc(c7)C(=O)/C6=C\c6cc(C(C)(C)C(=O)OC)c(-c7cc(C)cc(C(C)(C)C(=O)OC)c7)s6)sc5c4c(C(C)(C)C(=O)OC)ccc2-3)c1,CCCCCCCCCCCc1c(/C=C2\C(=O)c3cc(F)c(F)cc3C2=C(C#N)C#N)sc2c1sc1c3c4nsnc4c4c5sc6c(CCCCCCCCCCC)c(/C=C7\C(=O)c8cc(F)c(F)cc8C7=C(C#N)C#N)sc6c5n(CC(CC)CCCC)c4c3n(CC(CC)CCCC)c21,14.31,-5.56,-3.65,-5.65,-4.09,,,,,,,,,
55682,10.1016/j.dyepig.2021.109652,COC(=O)C(C)(C)c1cc(C)cc(-c2sc3c4sc5cc(/C=C6/C(=O)c7cc(F)cc(c7)C(=O)/C6=C\c6cc(C(C)(C)C(=O)OC)c(-c7cc(C)cc(C(C)(C)C(=O)OC)c7)s6)sc5c4c(C(C)(C)C(=O)OC)ccc2-3)c1,CCCCCCc1ccc(C2(c3ccc(CCCCCC)cc3)c3cc4c(cc3-c3sc5cc(C=C6C(=O)c7ccccc7C6=C(C#N)C#N)sc5c32)C(c2ccc(CCCCCC)cc2)(c2ccc(CCCCCC)cc2)c2c-4sc3cc(C=C4C(=O)c5ccccc5C4=C(C#N)C#N)sc23)cc1,8.98,-5.56,-3.65,-5.576,-3.916,,,1:1,,conventional,PDINO,PEDOT:PSS,chloroform,
55685,10.1016/j.dyepig.2021.109652,COC(=O)C(C)(C)c1cc(C)cc(-c2sc3c4sc5cc(/C=C6/C(=O)c7cc(F)cc(c7)C(=O)/C6=C\c6cc(C(C)(C)C(=O)OC)c(-c7cc(C)cc(C(C)(C)C(=O)OC)c7)s6)sc5c4c(C(C)(C)C(=O)OC)ccc2-3)c1,CCCCCCc1ccc(C2(c3ccc(CCCCCC)cc3)c3cc4c(cc3-c3sc5cc(/C=C6\C(=O)c7cc(Br)ccc7C6=C(C#N)C#N)sc5c32)C(c2ccc(CCCCCC)cc2)(c2ccc(CCCCCC)cc2)c2c-4sc3cc(/C=C4\C(=O)c5cc(Br)ccc5C4=C(C#N)C#N)sc23)cc1,12.92,-5.56,-3.65,-5.51,-3.98,,,1:1,,conventional,PDINO,PEDOT:PSS,chloroform,
55692,10.1016/j.dyepig.2021.109670,CCCCC(CC)COC(=O)c1sc2csc(-c3cc4c(-c5ccc(CC(CC)CCCC)s5)c5sccc5c(-c5ccc(CC(CC)CCCC)s5)c4s3)c2c1F,CCCCC(=O)OCC1(c2ccccc2)c2cccc3cccc4cccc5cccc6cccc1c6c-5c-4c-3c2,6.02,-5.21,-3.6,-6.1,-3.7,,,,3.0 wt%,conventional,PFN-Br,PEDOT:PSS,2-MeTHF,DIO
55693,10.1016/j.dyepig.2021.109670,CCCCC(CC)COC(=O)c1sc2csc(-c3cc4c(-c5ccc(CC(CC)CCCC)s5)c5sccc5c(-c5ccc(CC(CC)CCCC)s5)c4s3)c2c1F,CCCCC(=O)OCC1(c2ccccc2)c2cccc3cccc4cccc5cccc6cccc1c6c-5c-4c-3c2,6.32,-5.21,-3.6,-6.1,-3.7,,,,3.0 wt%,conventional,PFN-Br,PEDOT:PSS,2-MeTHF,DIO+2H-TR
55694,10.1016/j.dyepig.2021.109670,CCCCC(CC)COC(=O)c1sc2csc(-c3cc4c(-c5ccc(CC(CC)CCCC)s5)c5sccc5c(-c5ccc(CC(CC)CCCC)s5)c4s3)c2c1F,CCCCC(=O)OCC1(c2ccccc2)c2cccc3cccc4cccc5cccc6cccc1c6c-5c-4c-3c2,6.49,-5.21,-3.6,-6.1,-3.7,,,,3.0 wt%,conventional,PFN-Br,PEDOT:PSS,2-MeTHF,DIO+2H-TC6R
55695,10.1016/j.dyepig.2021.109670,CCCCC(CC)COC(=O)c1sc2csc(-c3cc4c(-c5ccc(CC(CC)CCCC)s5)c5sccc5c(-c5ccc(CC(CC)CCCC)s5)c4s3)c2c1F,CCCCC(=O)OCC1(c2ccccc2)c2cccc3cccc4cccc5cccc6cccc1c6c-5c-4c-3c2,6.71,-5.21,-3.6,-6.1,-3.7,,,,3.0 wt%,conventional,PFN-Br,PEDOT:PSS,2-MeTHF,DIO+2H-TCi8R
55696,10.1016/j.dyepig.2021.109670,CCCCC(CC)COC(=O)c1sc2csc(-c3cc4c(-c5ccc(CC(CC)CCCC)s5)c5sccc5c(-c5ccc(CC(CC)CCCC)s5)c4s3)c2c1F,CCCCC(=O)OCC1(c2ccccc2)c2cccc3cccc4cccc5cccc6cccc1c6c-5c-4c-3c2,7.18,-5.21,-3.6,-6.1,-3.7,,,,3.0 wt%,conventional,PFN-Br,PEDOT:PSS,2-MeTHF,DIO+2H-TOC8R
55700,10.1016/j.dyepig.2021.109706,CCCCCCCCc1sc(CCCCCCCC)c2c1C(=O)c1c(-c3cccs3)sc(-c3ccc(-c4cc5c(-c6ccc(CC(CC)CCCC)s6)c6sccc6c(-c6ccc(CC(CC)CCCC)s6)c5s4)s3)c1C2=O,CCCCCCc1ccc(C2(c3ccc(CCCCCC)cc3)c3cc4c(cc3-c3sc5cc(/C=C6\C(=O)c7cc(F)c(F)cc7C6=C(C#N)C#N)sc5c32)C(c2ccc(CCCCCC)cc2)(c2ccc(CCCCCC)cc2)c2c-4sc3cc(/C=C4\C(=O)c5cc(F)c(F)cc5C4=C(C#N)C#N)sc23)cc1,12.85,-5.35,-3.58,-5.66,-4.14,,,,,inverted,ZnO,MoO3,chloroform,
55703,10.1016/j.dyepig.2021.109817,CCCCC(CC)COc1c2cc(-c3sc(-c4nnc(-c5cc(CC(CC)CCCC)cs5)nn4)cc3CC(CC)CCCC)sc2c(OCC(CC)CCCC)c2ccsc12,CCCCCCc1ccc(C2(c3ccc(CCCCCC)cc3)c3cc4c(cc3-c3sc5cc(/C=C6\C(=O)c7cc(F)c(F)cc7C6=C(C#N)C#N)sc5c32)C(c2ccc(CCCCCC)cc2)(c2ccc(CCCCCC)cc2)c2c-4sc3cc(/C=C4\C(=O)c5cc(F)c(F)cc5C4=C(C#N)C#N)sc23)cc1,6.2,-5.19,-2.9,-5.66,-4.14,,,1:1,,conventional,PDINO,PEDOT:PSS,TMB,
55704,10.1016/j.dyepig.2021.109817,CCCCC(CC)COc1c2cc(-c3sc(-c4nnc(-c5cc(CC(CC)CCCC)cs5)nn4)cc3CC(CC)CCCC)sc2c(OCC(CC)CCCC)c2ccsc12,CCCCCCc1ccc(C2(c3ccc(CCCCCC)cc3)c3cc4c(cc3-c3sc5cc(/C=C6\C(=O)c7cc(F)c(F)cc7C6=C(C#N)C#N)sc5c32)C(c2ccc(CCCCCC)cc2)(c2ccc(CCCCCC)cc2)c2c-4sc3cc(/C=C4\C(=O)c5cc(F)c(F)cc5C4=C(C#N)C#N)sc23)cc1,7.4,-5.19,-2.9,-5.66,-4.14,,,1:1,0.5%,conventional,PDINO,PEDOT:PSS,TMB,DIO
55709,10.1016/j.dyepig.2021.109834,CCCCCCCCC(CCCCCC)Cn1nc2c(-c3cccs3)c(F)c(F)c(-c3ccc(-c4cc5c(-c6ccc(CC(CC)CCCC)s6)c6sccc6c(-c6ccc(CC(CC)CCCC)s6)c5s4)s3)c2n1,CCCCCCc1ccc(C2(c3ccc(CCCCCC)cc3)c3cc4c(cc3-c3sc5cc(C=C6C(=O)c7ccccc7C6=C(C#N)C#N)sc5c32)C(c2ccc(CCCCCC)cc2)(c2ccc(CCCCCC)cc2)c2c-4sc3cc(C=C4C(=O)c5ccccc5C4=C(C#N)C#N)sc23)cc1,5.51,-5.2,-3.05,-5.576,-3.916,,,,,inverted,ZnO,MoO3,chloroform,
55718,10.1016/j.dyepig.2021.109933,CCCCC(CC)Cc1ccc(-c2c3cc(-c4ccc(-c5sc(-c6cccs6)c6c5C(=O)c5c(CC(CC)CCCC)sc(CC(CC)CCCC)c5C6=O)s4)sc3c(-c3ccc(CC(CC)CCCC)s3)c3ccsc23)s1,CCCCCCc1ccc(C2(c3ccc(CCCCCC)cc3)Oc3cc(-c4ccc(/C=C5\C(=O)c6ccccc6C5=C(C#N)C#N)s4)sc3-c3cc4c(cc32)-c2sc(-c3ccc(/C=C5\C(=O)c6ccccc6C5=C(C#N)C#N)s3)cc2OC4(c2ccc(CCCCCC)cc2)c2ccc(CCCCCC)cc2)cc1,8.8,-5.33,-3.48,-5.33,-3.89,,,1:1:0,,inverted,ZnO,MoO3,,
55723,10.1016/j.dyepig.2021.109933,CCCCC(CC)Cc1ccc(-c2c3cc(-c4ccc(-c5sc(-c6cccs6)c6c5C(=O)c5c(CC(CC)CCCC)sc(CC(CC)CCCC)c5C6=O)s4)sc3c(-c3ccc(CC(CC)CCCC)s3)c3ccsc23)s1,COC(=O)CCCC1(c2ccccc2)C23c4c5ccc6c7cc8c9c%10c(cc%11cc%12c%13c%14c(cc%15c%16ccc-5c2c%16c2c5c%16c%17c(c(c46)c7c9c%17c4c%10c%11c%13c4c%16c%14c%152)C513)C%12)C8,6.74,-5.33,-3.48,-5.9,-3.9,,,1:0:1,,inverted,ZnO,MoO3,,
55724,10.1016/j.dyepig.2021.109949,CCCCCCc1ccsc1,CCCCCCCCn1nc2c(/C=c3\sc(=C(C#N)C#N)n(CC)c3=O)ccc(-c3cc4c(s3)-c3cc5c(cc3C4(c3ccc(CCCCCC)cc3)c3ccc(CCCCCC)cc3)-c3sc(-c4ccc(/C=c6\sc(=C(C#N)C#N)n(CC)c6=O)c6nn(CCCCCCCC)nc46)cc3C5(c3ccc(CCCCCC)cc3)c3ccc(CCCCCC)cc3)c2n1,5.64,-5.01,-3.12,-5.49,-3.72,,,,,conventional,Ca,PEDOT:PSS,,
55734,10.1016/j.dyepig.2022.110083,COC(=O)C(C)(C)c1cc(C)cc(-c2sc3c4sc5cc(/C=C6/C(=O)c7cc(F)cc(c7)C(=O)/C6=C\c6cc(C(C)(C)C(=O)OC)c(-c7cc(C)cc(C(C)(C)C(=O)OC)c7)s6)sc5c4c(C(C)(C)C(=O)OC)ccc2-3)c1,CCCCCCCCCCCc1c(/C=C2\C(=O)c3cc(F)c(F)cc3C2=C(C#N)C#N)sc2c1sc1c3c4nsnc4c4c5sc6c(CCCCCCCCCCC)c(/C=C7\C(=O)c8cc(F)c(F)cc8C7=C(C#N)C#N)sc6c5n(CC(CC)CCCC)c4c3n(CC(CC)CCCC)c21,14.87,-5.56,-3.65,-5.65,-4.09,100.0,90.0,1:1.2,,inverted,ZnO,MoO3,chloroform,CN
55739,10.1016/j.dyepig.2022.110083,COC(=O)C(C)(C)c1cc(C)cc(-c2sc3c4sc5cc(/C=C6/C(=O)c7cc(F)cc(c7)C(=O)/C6=C\c6cc(C(C)(C)C(=O)OC)c(-c7cc(C)cc(C(C)(C)C(=O)OC)c7)s6)sc5c4c(C(C)(C)C(=O)OC)ccc2-3)c1,CCCCCCCCCc1c(C=C2C(=O)c3cc(Cl)c(Cl)cc3C2=C(C#N)C#N)sc2c1sc1c3c4nsnc4c4c5sc6c(CCCCCCCCC)c(C=C7C(=O)c8cc(Cl)c(Cl)cc8C7=C(C#N)C#N)sc6c5n(CC(CCCC)CCCCCC)c4c3n(CC(CCCC)CCCCCC)c21,13.27,-5.56,-3.65,-5.68,-3.9,100.0,90.0,1:1.2,,inverted,ZnO,MoO3,chloroform,CN
55751,10.1016/j.dyepig.2022.110178,CCCCC(CC)Cc1ccc(-c2c3cc(-c4ccc(-c5sc(-c6cccs6)c6c5C(=O)c5c(CC(CC)CCCC)sc(CC(CC)CCCC)c5C6=O)s4)sc3c(-c3ccc(CC(CC)CCCC)s3)c3ccsc23)s1,CCCCCCCCC1(CCCCCCCC)c2cc(/C=C3\C(=O)c4cc(Cl)c(Cl)cc4C3=C(C#N)C#N)sc2-c2sc(-c3cc4c(-c5ccc(CC(CC)CCCC)s5)c5sc(-c6cc7c(s6)-c6sc(/C=C8\C(=O)c9cc(Cl)c(Cl)cc9C8=C(C#N)C#N)cc6C7(CCCCCCCC)CCCCCCCC)cc5c(-c5ccc(CC(CC)CCCC)s5)c4s3)cc21,9.42,-5.33,-3.48,-5.35,-3.75,,100.0,1:1,,inverted,ZnO,MoO3,chloroform,
55758,10.1016/j.dyepig.2022.110269,CCCCCCCCC(CCCCCC)CCOC(=O)c1csc(-c2cc(C(=O)OCCC(CCCCCC)CCCCCCCC)c(-c3ccc(-c4sccc4Cl)s3)s2)c1,CCCCCCCCCCCc1c(/C=C2\C(=O)c3cc(F)c(F)cc3C2=C(C#N)C#N)sc2c1sc1c3c4nsnc4c4c5sc6c(CCCCCCCCCCC)c(/C=C7\C(=O)c8cc(F)c(F)cc8C7=C(C#N)C#N)sc6c5n(CC(CC)CCCC)c4c3n(CC(CC)CCCC)c21,0.11,-5.34,-3.01,-5.65,-4.09,,,,,conventional,PDINO,PEDOT:PSS,,
55759,10.1016/j.dyepig.2022.110269,CCCCCCCCC(CCCCCC)CCOC(=O)c1csc(-c2cc(C(=O)OCCC(CCCCCC)CCCCCCCC)c(-c3ccc(-c4sccc4Cl)s3)s2)c1,CCCCCCCCCCCc1c(/C=C2\C(=O)c3cc(F)c(F)cc3C2=C(C#N)C#N)sc2c1sc1c3c4nsnc4c4c5sc6c(CCCCCCCCCCC)c(/C=C7\C(=O)c8cc(F)c(F)cc8C7=C(C#N)C#N)sc6c5n(CC(CC)CCCC)c4c3n(CC(CC)CCCC)c21,1.27,-5.34,-3.01,-5.65,-4.09,,120.0,,,conventional,PDINO,PEDOT:PSS,,
55760,10.1016/j.dyepig.2022.110269,CCCCCCCCC(CCCCCC)CCOC(=O)c1csc(-c2cc(C(=O)OCCC(CCCCCC)CCCCCCCC)c(-c3ccc(-c4sccc4Cl)s3)s2)c1,CCCCCCCCCCCc1c(/C=C2\C(=O)c3cc(F)c(F)cc3C2=C(C#N)C#N)sc2c1sc1c3c4nsnc4c4c5sc6c(CCCCCCCCCCC)c(/C=C7\C(=O)c8cc(F)c(F)cc8C7=C(C#N)C#N)sc6c5n(CC(CC)CCCC)c4c3n(CC(CC)CCCC)c21,2.96,-5.34,-3.01,-5.65,-4.09,,130.0,,,conventional,PDINO,PEDOT:PSS,,
55761,10.1016/j.dyepig.2022.110269,CCCCCCCCC(CCCCCC)CCOC(=O)c1csc(-c2cc(C(=O)OCCC(CCCCCC)CCCCCCCC)c(-c3ccc(-c4sccc4Cl)s3)s2)c1,CCCCCCCCCCCc1c(/C=C2\C(=O)c3cc(F)c(F)cc3C2=C(C#N)C#N)sc2c1sc1c3c4nsnc4c4c5sc6c(CCCCCCCCCCC)c(/C=C7\C(=O)c8cc(F)c(F)cc8C7=C(C#N)C#N)sc6c5n(CC(CC)CCCC)c4c3n(CC(CC)CCCC)c21,5.13,-5.34,-3.01,-5.65,-4.09,,140.0,,,conventional,PDINO,PEDOT:PSS,,
55762,10.1016/j.dyepig.2022.110269,CCCCCCCCC(CCCCCC)CCOC(=O)c1csc(-c2cc(C(=O)OCCC(CCCCCC)CCCCCCCC)c(-c3ccc(-c4sccc4Cl)s3)s2)c1,CCCCCCCCCCCc1c(/C=C2\C(=O)c3cc(F)c(F)cc3C2=C(C#N)C#N)sc2c1sc1c3c4nsnc4c4c5sc6c(CCCCCCCCCCC)c(/C=C7\C(=O)c8cc(F)c(F)cc8C7=C(C#N)C#N)sc6c5n(CC(CC)CCCC)c4c3n(CC(CC)CCCC)c21,7.74,-5.34,-3.01,-5.65,-4.09,,150.0,,,conventional,PDINO,PEDOT:PSS,,
55763,10.1016/j.dyepig.2022.110269,CCCCCCCCC(CCCCCC)CCOC(=O)c1csc(-c2cc(C(=O)OCCC(CCCCCC)CCCCCCCC)c(-c3ccc(-c4sccc4Cl)s3)s2)c1,CCCCCCCCCCCc1c(/C=C2\C(=O)c3cc(F)c(F)cc3C2=C(C#N)C#N)sc2c1sc1c3c4nsnc4c4c5sc6c(CCCCCCCCCCC)c(/C=C7\C(=O)c8cc(F)c(F)cc8C7=C(C#N)C#N)sc6c5n(CC(CC)CCCC)c4c3n(CC(CC)CCCC)c21,9.84,-5.34,-3.01,-5.65,-4.09,,160.0,,,conventional,PDINO,PEDOT:PSS,,
55764,10.1016/j.dyepig.2022.110269,CCCCCCCCC(CCCCCC)CCOC(=O)c1csc(-c2cc(C(=O)OCCC(CCCCCC)CCCCCCCC)c(-c3ccc(-c4sccc4Cl)s3)s2)c1,CCCCCCCCCCCc1c(/C=C2\C(=O)c3cc(F)c(F)cc3C2=C(C#N)C#N)sc2c1sc1c3c4nsnc4c4c5sc6c(CCCCCCCCCCC)c(/C=C7\C(=O)c8cc(F)c(F)cc8C7=C(C#N)C#N)sc6c5n(CC(CC)CCCC)c4c3n(CC(CC)CCCC)c21,8.9,-5.34,-3.01,-5.65,-4.09,,170.0,,,conventional,PDINO,PEDOT:PSS,,
55765,10.1016/j.dyepig.2022.110269,CCCCCCCCC(CCCCCC)CCOC(=O)c1csc(-c2cc(C(=O)OCCC(CCCCCC)CCCCCCCC)c(-c3ccc(-c4sccc4Cl)s3)s2)c1,CCCCCCCCCCCc1c(/C=C2\C(=O)c3cc(F)c(F)cc3C2=C(C#N)C#N)sc2c1sc1c3c4nsnc4c4c5sc6c(CCCCCCCCCCC)c(/C=C7\C(=O)c8cc(F)c(F)cc8C7=C(C#N)C#N)sc6c5n(CC(CC)CCCC)c4c3n(CC(CC)CCCC)c21,8.56,-5.34,-3.01,-5.65,-4.09,,180.0,,,conventional,PDINO,PEDOT:PSS,,
55801,10.1016/j.dyepig.2022.110718,CCCCCCc1ccsc1,COC(=O)CCCC1(c2ccccc2)C23c4c5c6c7c8c9c(c%10c%11c2c2c%12c4c4c%13c5c5c7c7c8c8c%14c9c%10c9c%10c%11c2c2c%11c%12c4c4c%12c%13c5c5c7c7c8c8c%14c9c9c%10c2c2c%11c4c4c%12c5c7c5c8c9c2c45)C613,3.07,-5.01,-3.12,-6.1,-3.7,75.0,,1:1,,conventional,Ca,PEDOT:PSS,chlorobenzene,
55802,10.1016/j.dyepig.2022.110754,COC(=O)C(C)(C)c1cc(C)cc(-c2sc3c4sc5cc(/C=C6/C(=O)c7cc(F)cc(c7)C(=O)/C6=C\c6cc(C(C)(C)C(=O)OC)c(-c7cc(C)cc(C(C)(C)C(=O)OC)c7)s6)sc5c4c(C(C)(C)C(=O)OC)ccc2-3)c1,CCCCCCc1ccc(C2(c3ccc(CCCCCC)cc3)c3cc4c(cc3-c3sc5cc(/C=C6\C(=O)c7cc(F)c(F)cc7C6=C(C#N)C#N)sc5c32)C(c2ccc(CCCCCC)cc2)(c2ccc(CCCCCC)cc2)c2c-4sc3cc(/C=C4\C(=O)c5cc(F)c(F)cc5C4=C(C#N)C#N)sc23)cc1,11.06,-5.56,-3.65,-5.66,-4.14,,100.0,1:1,0 vol%,conventional,PFN-Br,PEDOT:PSS,chlorobenzene,
55803,10.1016/j.dyepig.2022.110754,COC(=O)C(C)(C)c1cc(C)cc(-c2sc3c4sc5cc(/C=C6/C(=O)c7cc(F)cc(c7)C(=O)/C6=C\c6cc(C(C)(C)C(=O)OC)c(-c7cc(C)cc(C(C)(C)C(=O)OC)c7)s6)sc5c4c(C(C)(C)C(=O)OC)ccc2-3)c1,CCCCCCc1ccc(C2(c3ccc(CCCCCC)cc3)c3cc4c(cc3-c3sc5cc(/C=C6\C(=O)c7cc(F)c(F)cc7C6=C(C#N)C#N)sc5c32)C(c2ccc(CCCCCC)cc2)(c2ccc(CCCCCC)cc2)c2c-4sc3cc(/C=C4\C(=O)c5cc(F)c(F)cc5C4=C(C#N)C#N)sc23)cc1,11.28,-5.56,-3.65,-5.66,-4.14,,100.0,1:1,0.1 vol%,conventional,PFN-Br,PEDOT:PSS,chlorobenzene,DIO
55804,10.1016/j.dyepig.2022.110754,COC(=O)C(C)(C)c1cc(C)cc(-c2sc3c4sc5cc(/C=C6/C(=O)c7cc(F)cc(c7)C(=O)/C6=C\c6cc(C(C)(C)C(=O)OC)c(-c7cc(C)cc(C(C)(C)C(=O)OC)c7)s6)sc5c4c(C(C)(C)C(=O)OC)ccc2-3)c1,CCCCCCc1ccc(C2(c3ccc(CCCCCC)cc3)c3cc4c(cc3-c3sc5cc(/C=C6\C(=O)c7cc(F)c(F)cc7C6=C(C#N)C#N)sc5c32)C(c2ccc(CCCCCC)cc2)(c2ccc(CCCCCC)cc2)c2c-4sc3cc(/C=C4\C(=O)c5cc(F)c(F)cc5C4=C(C#N)C#N)sc23)cc1,11.6,-5.56,-3.65,-5.66,-4.14,,100.0,1:1,0.25 vol%,conventional,PFN-Br,PEDOT:PSS,chlorobenzene,DIO
55805,10.1016/j.dyepig.2022.110754,COC(=O)C(C)(C)c1cc(C)cc(-c2sc3c4sc5cc(/C=C6/C(=O)c7cc(F)cc(c7)C(=O)/C6=C\c6cc(C(C)(C)C(=O)OC)c(-c7cc(C)cc(C(C)(C)C(=O)OC)c7)s6)sc5c4c(C(C)(C)C(=O)OC)ccc2-3)c1,CCCCCCc1ccc(C2(c3ccc(CCCCCC)cc3)c3cc4c(cc3-c3sc5cc(/C=C6\C(=O)c7cc(F)c(F)cc7C6=C(C#N)C#N)sc5c32)C(c2ccc(CCCCCC)cc2)(c2ccc(CCCCCC)cc2)c2c-4sc3cc(/C=C4\C(=O)c5cc(F)c(F)cc5C4=C(C#N)C#N)sc23)cc1,11.87,-5.56,-3.65,-5.66,-4.14,,100.0,1:1,0.5 vol%,conventional,PFN-Br,PEDOT:PSS,chlorobenzene,DIO
55814,10.1016/j.dyepig.2022.110754,COC(=O)C(C)(C)c1cc(C)cc(-c2sc3c4sc5cc(/C=C6/C(=O)c7cc(F)cc(c7)C(=O)/C6=C\c6cc(C(C)(C)C(=O)OC)c(-c7cc(C)cc(C(C)(C)C(=O)OC)c7)s6)sc5c4c(C(C)(C)C(=O)OC)ccc2-3)c1,CCCCCCCCCCCc1c(/C=C2\C(=O)c3cc(F)c(F)cc3C2=C(C#N)C#N)sc2c1sc1c3c4nsnc4c4c5sc6c(CCCCCCCCCCC)c(/C=C7\C(=O)c8cc(F)c(F)cc8C7=C(C#N)C#N)sc6c5n(CC(CC)CCCC)c4c3n(CC(CC)CCCC)c21,13.16,-5.56,-3.65,-5.65,-4.09,,,,,conventional,PFN-Br,PEDOT:PSS,chlorobenzene,
55815,10.1016/j.dyepig.2022.110754,COC(=O)C(C)(C)c1cc(C)cc(-c2sc3c4sc5cc(/C=C6/C(=O)c7cc(F)cc(c7)C(=O)/C6=C\c6cc(C(C)(C)C(=O)OC)c(-c7cc(C)cc(C(C)(C)C(=O)OC)c7)s6)sc5c4c(C(C)(C)C(=O)OC)ccc2-3)c1,CCCCCCCCCCCc1c(/C=C2\C(=O)c3cc(F)c(F)cc3C2=C(C#N)C#N)sc2c1sc1c3c4nsnc4c4c5sc6c(CCCCCCCCCCC)c(/C=C7\C(=O)c8cc(F)c(F)cc8C7=C(C#N)C#N)sc6c5n(CC(CC)CCCC)c4c3n(CC(CC)CCCC)c21,13.98,-5.56,-3.65,-5.65,-4.09,,,,0.5%,conventional,PFN-Br,PEDOT:PSS,chlorobenzene,CN
55818,10.1016/j.dyepig.2022.110754,CCCCC(CC)Cc1ccc(-c2c3cc(-c4ccc(-c5sc(-c6cccs6)c6c5C(=O)c5c(CC(CC)CCCC)sc(CC(CC)CCCC)c5C6=O)s4)sc3c(-c3ccc(CC(CC)CCCC)s3)c3ccsc23)s1,CCCCCCc1ccc(C2(c3ccc(CCCCCC)s3)c3cc4c(cc3-c3sc5cc(/C=C6\C(=O)c7ccccc7C6=C(C#N)C#N)sc5c32)C(c2ccc(CCCCCC)s2)(c2ccc(CCCCCC)s2)c2c-4sc3cc(/C=C4\C(=O)c5ccccc5C4=C(C#N)C#N)sc23)s1,8.17,-5.33,-3.48,-5.673,-3.909,,,,,conventional,PFN-Br,PEDOT:PSS,chlorobenzene,
55819,10.1016/j.dyepig.2022.110754,CCCCC(CC)Cc1ccc(-c2c3cc(-c4ccc(-c5sc(-c6cccs6)c6c5C(=O)c5c(CC(CC)CCCC)sc(CC(CC)CCCC)c5C6=O)s4)sc3c(-c3ccc(CC(CC)CCCC)s3)c3ccsc23)s1,CCCCCCc1ccc(C2(c3ccc(CCCCCC)s3)c3cc4c(cc3-c3sc5cc(/C=C6\C(=O)c7ccccc7C6=C(C#N)C#N)sc5c32)C(c2ccc(CCCCCC)s2)(c2ccc(CCCCCC)s2)c2c-4sc3cc(/C=C4\C(=O)c5ccccc5C4=C(C#N)C#N)sc23)s1,9.42,-5.33,-3.48,-5.673,-3.909,,,,2%,conventional,PFN-Br,PEDOT:PSS,chlorobenzene,CN
55877,10.1016/j.dyepig.2023.111493,COC(=O)C(C)(C)c1cc(C)cc(-c2sc3c4sc5cc(/C=C6/C(=O)c7cc(F)cc(c7)C(=O)/C6=C\c6cc(C(C)(C)C(=O)OC)c(-c7cc(C)cc(C(C)(C)C(=O)OC)c7)s6)sc5c4c(C(C)(C)C(=O)OC)ccc2-3)c1,CCCCCCCCCc1c(C=C2C(=O)c3cc(Cl)c(Cl)cc3C2=C(C#N)C#N)sc2c1sc1c3c4nsnc4c4c5sc6c(CCCCCCCCC)c(C=C7C(=O)c8cc(Cl)c(Cl)cc8C7=C(C#N)C#N)sc6c5n(CC(CCCC)CCCCCC)c4c3n(CC(CCCC)CCCCCC)c21,17.09,-5.56,-3.65,-5.68,-3.9,100.0,100.0,1:1.2,,conventional,PFN-Br,PEDOT:PSS,chloroform,DIO
55882,10.1016/j.dyepig.2023.111493,COC(=O)C(C)(C)c1cc(C)cc(-c2sc3c4sc5cc(/C=C6/C(=O)c7cc(F)cc(c7)C(=O)/C6=C\c6cc(C(C)(C)C(=O)OC)c(-c7cc(C)cc(C(C)(C)C(=O)OC)c7)s6)sc5c4c(C(C)(C)C(=O)OC)ccc2-3)c1,CCCCCCC1(CCCCCC)c2cc3c(cc2-c2sc(/C=C4\C(=O)c5ccccc5C4=C(C#N)C#N)cc21)C(CCCCCC)(CCCCCC)c1cc(/C=C2\C(=O)c4ccccc4C2=C(C#N)C#N)sc1-3,12.19,-5.56,-3.65,-5.69,-3.91,100.0,100.0,1:1.2,,conventional,PFN-Br,PEDOT:PSS,chloroform,DIO
55893,10.1016/j.dyepig.2023.111626,CCCCCCCCOc1c(OCCCCCCCC)c2sc(-c3sc(-c4ccc(-c5cc(CCCCCC)cs5)c5nsnc45)cc3CCCCCC)cc2c2ccsc12,CCCCCCCCCCCc1c(/C=C2\C(=O)c3cc(F)c(F)cc3C2=C(C#N)C#N)sc2c1sc1c3c4nsnc4c4c5sc6c(CCCCCCCCCCC)c(/C=C7\C(=O)c8cc(F)c(F)cc8C7=C(C#N)C#N)sc6c5n(CC(CC)CCCC)c4c3n(CC(CC)CCCC)c21,9.84,-5.26,-3.1,-5.65,-4.09,,,1:1.5,,conventional,PDINO,PEDOT:PSS,,
55894,10.1016/j.dyepig.2023.111626,CCCCCCCCOc1c(OCCCCCCCC)c2sc(-c3sc(-c4ccc(-c5cc(CCCCCC)cs5)c5nsnc45)cc3CCCCCC)cc2c2ccsc12,CCCCCCCCCCCc1c(/C=C2\C(=O)c3cc(F)c(F)cc3C2=C(C#N)C#N)sc2c1sc1c3c4nsnc4c4c5sc6c(CCCCCCCCCCC)c(/C=C7\C(=O)c8cc(F)c(F)cc8C7=C(C#N)C#N)sc6c5n(CC(CC)CCCC)c4c3n(CC(CC)CCCC)c21,8.87,-5.26,-3.1,-5.65,-4.09,,80.0,1:1.5,,conventional,PDINO,PEDOT:PSS,,
55905,10.1016/j.dyepig.2023.111768,CCCCC(CC)COC(=O)c1sc2csc(-c3cc4c(-c5ccc(CC(CC)CCCC)s5)c5sccc5c(-c5ccc(CC(CC)CCCC)s5)c4s3)c2c1F,CCCCCCCCC1(CCCCCCCC)c2cc3c(cc2-c2sc(-c4sc(/C=C5\C(=O)c6cc(F)c(F)cc6C5=C(C#N)C#N)c5sc(C(=O)OCC(CC)CCCCCC)c(F)c45)cc21)C(CCCCCCCC)(CCCCCCCC)c1cc(-c2sc(/C=C4\C(=O)c5cc(F)c(F)cc5C4=C(C#N)C#N)c4sc(C(=O)OCC(CC)CCCCCC)c(F)c24)sc1-3,10.46,-5.21,-3.6,-5.42,-4.14,,,,,conventional,PDINO,PEDOT:PSS,,
55916,10.1016/j.dyepig.2024.111980,COC(=O)C(C)(C)c1cc(C)cc(-c2sc3c4sc5cc(/C=C6/C(=O)c7cc(F)cc(c7)C(=O)/C6=C\c6cc(C(C)(C)C(=O)OC)c(-c7cc(C)cc(C(C)(C)C(=O)OC)c7)s6)sc5c4c(C(C)(C)C(=O)OC)ccc2-3)c1,CCCCCCCCCCCc1c(/C=C2\C(=O)c3cc(F)c(F)cc3C2=C(C#N)C#N)sc2c1sc1c3c4nsnc4c4c5sc6c(CCCCCCCCCCC)c(/C=C7\C(=O)c8cc(F)c(F)cc8C7=C(C#N)C#N)sc6c5n(CC(CC)CCCC)c4c3n(CC(CC)CCCC)c21,15.8,-5.56,-3.65,-5.65,-4.09,100.0,110.0,1:1.2,,conventional,PDIN,PEDOT:PSS,chloroform,IC-BDTBr
55917,10.1016/j.dyepig.2024.111980,COC(=O)C(C)(C)c1cc(C)cc(-c2sc3c4sc5cc(/C=C6/C(=O)c7cc(F)cc(c7)C(=O)/C6=C\c6cc(C(C)(C)C(=O)OC)c(-c7cc(C)cc(C(C)(C)C(=O)OC)c7)s6)sc5c4c(C(C)(C)C(=O)OC)ccc2-3)c1,CCCCCCCCCCCc1c(/C=C2\C(=O)c3cc(F)c(F)cc3C2=C(C#N)C#N)sc2c1sc1c3c4nsnc4c4c5sc6c(CCCCCCCCCCC)c(/C=C7\C(=O)c8cc(F)c(F)cc8C7=C(C#N)C#N)sc6c5n(CC(CC)CCCC)c4c3n(CC(CC)CCCC)c21,16.13,-5.56,-3.65,-5.65,-4.09,100.0,110.0,1:1.2,,conventional,PDIN,PEDOT:PSS,chloroform,IC-BDTBr
55918,10.1016/j.dyepig.2024.111980,COC(=O)C(C)(C)c1cc(C)cc(-c2sc3c4sc5cc(/C=C6/C(=O)c7cc(F)cc(c7)C(=O)/C6=C\c6cc(C(C)(C)C(=O)OC)c(-c7cc(C)cc(C(C)(C)C(=O)OC)c7)s6)sc5c4c(C(C)(C)C(=O)OC)ccc2-3)c1,CCCCCCCCCCCc1c(/C=C2\C(=O)c3cc(F)c(F)cc3C2=C(C#N)C#N)sc2c1sc1c3c4nsnc4c4c5sc6c(CCCCCCCCCCC)c(/C=C7\C(=O)c8cc(F)c(F)cc8C7=C(C#N)C#N)sc6c5n(CC(CC)CCCC)c4c3n(CC(CC)CCCC)c21,16.6,-5.56,-3.65,-5.65,-4.09,100.0,110.0,1:1.2,,conventional,PDIN,PEDOT:PSS,chloroform,IC-BDTBr
55919,10.1016/j.dyepig.2024.111980,COC(=O)C(C)(C)c1cc(C)cc(-c2sc3c4sc5cc(/C=C6/C(=O)c7cc(F)cc(c7)C(=O)/C6=C\c6cc(C(C)(C)C(=O)OC)c(-c7cc(C)cc(C(C)(C)C(=O)OC)c7)s6)sc5c4c(C(C)(C)C(=O)OC)ccc2-3)c1,CCCCCCCCCCCc1c(/C=C2\C(=O)c3cc(F)c(F)cc3C2=C(C#N)C#N)sc2c1sc1c3c4nsnc4c4c5sc6c(CCCCCCCCCCC)c(/C=C7\C(=O)c8cc(F)c(F)cc8C7=C(C#N)C#N)sc6c5n(CC(CC)CCCC)c4c3n(CC(CC)CCCC)c21,16.19,-5.56,-3.65,-5.65,-4.09,100.0,110.0,1:1.2,,conventional,PDIN,PEDOT:PSS,chloroform,IC-BDTBr
55922,10.1016/j.dyepig.2024.112045,COC(=O)C(C)(C)c1cc(C)cc(-c2sc3c4sc5cc(/C=C6/C(=O)c7cc(F)cc(c7)C(=O)/C6=C\c6cc(C(C)(C)C(=O)OC)c(-c7cc(C)cc(C(C)(C)C(=O)OC)c7)s6)sc5c4c(C(C)(C)C(=O)OC)ccc2-3)c1,CCCCCCCCCc1c(C=C2C(=O)c3cc(Cl)c(Cl)cc3C2=C(C#N)C#N)sc2c1sc1c3c4nsnc4c4c5sc6c(CCCCCCCCC)c(C=C7C(=O)c8cc(Cl)c(Cl)cc8C7=C(C#N)C#N)sc6c5n(CC(CCCC)CCCCCC)c4c3n(CC(CCCC)CCCCCC)c21,15.7,-5.56,-3.65,-5.68,-3.9,,100.0,1:1.1,0.5 vol%,conventional,PDINN,PEDOT:PSS,chlorobenzene,DIO
55928,10.1016/j.dyepig.2024.112240,CCCCCCc1cc(-c2cc3c(-c4cc(Cl)c(CC(CC)CCCC)s4)c4sc(-c5cc(CCCCCC)c(-c6cc(CCCCCC)c(-c7ccc(/C=C8/SC(=S)N(CCCCCC)C8=O)s7)s6)s5)cc4c(-c4cc(Cl)c(CC(CC)CCCC)s4)c3s2)sc1-c1cc(CCCCCC)c(-c2ccc(/C=C3\SC(=S)N(CC(CC)CCCC)C3=O)s2)s1,CCCCCCCCCCCc1c(/C=C2\C(=O)c3cc(F)c(F)cc3C2=C(C#N)C#N)sc2c1sc1c3c4nsnc4c4c5sc6c(CCCCCCCCCCC)c(/C=C7\C(=O)c8cc(F)c(F)cc8C7=C(C#N)C#N)sc6c5n(CC(CC)CCCC)c4c3n(CC(CC)CCCC)c21,13.81,-5.46,-3.7,-5.65,-4.09,110.0,120.0,1.6:1,,conventional,Phen-NaDPO,PEDOT:PSS,chloroform,
55950,10.1016/j.dyepig.2024.112564,CCCCCCC(CCCC)Cc1csc(-c2nc3cc4sc(-c5cc(CC(CCCC)CCCCCC)c(-c6cc7c(-c8ccc(CC(CC)CCCC)s8)c8sccc8c(-c8ccc(CC(CC)CCCC)s8)c7s6)s5)nc4cc3s2)c1,CCCCCCc1ccc(C2(c3ccc(CCCCCC)cc3)c3cc4c(cc3-c3sc5cc(/C=C6\C(=O)c7cc(F)c(F)cc7C6=C(C#N)C#N)sc5c32)C(c2ccc(CCCCCC)cc2)(c2ccc(CCCCCC)cc2)c2c-4sc3cc(/C=C4\C(=O)c5cc(F)c(F)cc5C4=C(C#N)C#N)sc23)cc1,13.3,-5.4,-3.3,,,,,,,conventional,PDINN,PEDOT:PSS,chloroform,
55952,10.1016/j.dyepig.2024.112564,CCc1ccc(-c2c3nc(-c4ccc(-c5cc6c(-c7cc(Cl)c(CC)s7)c7sc(-c8ccc(-c9nc%10c(-c%11ccc(CC)s%11)c%11sc(-c%12ccc(-c%13cc%14c(-c%15cc(Cl)c(CC)s%15)c%15sc(-c%16ccc(-c%17nc%18c(-c%19ccc(CC)s%19)c%19sc(-c%20ccc(-c%21cc%22c(-c%23cc(Cl)c(CC)s%23)c%23sccc%23c(-c%23cc(Cl)c(CC)s%23)c%22s%21)s%20)nc%19c(-c%19ccc(CC)s%19)c%18s%17)s%16)cc%15c(-c%15cc(Cl)c(CC)s%15)c%14s%13)s%12)nc%11c(-c%11ccc(CC)s%11)c%10s9)s8)cc7c(-c7cc(Cl)c(CC)s7)c6s5)s4)sc3c(-c3ccc(CC)s3)c3nc(-c4cccs4)sc23)s1,CCCCCCc1ccc(C2(c3ccc(CCCCCC)cc3)c3cc4c(cc3-c3sc5cc(/C=C6\C(=O)c7cc(F)c(F)cc7C6=C(C#N)C#N)sc5c32)C(c2ccc(CCCCCC)cc2)(c2ccc(CCCCCC)cc2)c2c-4sc3cc(/C=C4\C(=O)c5cc(F)c(F)cc5C4=C(C#N)C#N)sc23)cc1,14.8,-5.64,-3.64,-5.66,-4.14,,,,,conventional,PDINN,PEDOT:PSS,chloroform,
55971,10.1016/j.dyepig.2025.112722,CCCCCCC(C)Cc1cc(-c2cc3c4nc5cc(F)c(F)cc5nc4c4cc(-c5cc(CC(CC)CCCC)cs5)sc4c3s2)sc1-c1cc2c(-c3cc(Cl)c(CC(CC)CCCC)s3)c3sccc3c(-c3cc(Cl)c(CC(CC)CCCC)s3)c2s1,CCCCCCCCCCCc1c(/C=C2\C(=O)c3cc(Cl)c(Cl)cc3C2=C(C#N)C#N)sc2c1sc1c3c4nsnc4c4c5sc6c(CCCCCCCCCCC)c(/C=C7\C(=O)c8cc(Cl)c(Cl)cc8C7=C(C#N)C#N)sc6c5n(CC(CC)CCCC)c4c3n(CC(CC)CCCC)c21,1.58,,,-5.72,-4.16,,,2 : 1,,conventional,,,chlorobenzene,
55972,10.1016/j.dyepig.2025.112722,CCCCCCC(C)Cc1cc(-c2cc3c4nc5cc(F)c(F)cc5nc4c4cc(-c5cc(CC(CC)CCCC)cs5)sc4c3s2)sc1-c1cc2c(-c3cc(Cl)c(CC(CC)CCCC)s3)c3sccc3c(-c3cc(Cl)c(CC(CC)CCCC)s3)c2s1,CCCCCCCCCCCc1c(/C=C2\C(=O)c3cc(Cl)c(Cl)cc3C2=C(C#N)C#N)sc2c1sc1c3c4nsnc4c4c5sc6c(CCCCCCCCCCC)c(/C=C7\C(=O)c8cc(Cl)c(Cl)cc8C7=C(C#N)C#N)sc6c5n(CC(CC)CCCC)c4c3n(CC(CC)CCCC)c21,4.06,,,-5.72,-4.16,,,1 : 1,,conventional,,,chlorobenzene,
55973,10.1016/j.dyepig.2025.112722,CCCCCCC(C)Cc1cc(-c2cc3c4nc5cc(F)c(F)cc5nc4c4cc(-c5cc(CC(CC)CCCC)cs5)sc4c3s2)sc1-c1cc2c(-c3cc(Cl)c(CC(CC)CCCC)s3)c3sccc3c(-c3cc(Cl)c(CC(CC)CCCC)s3)c2s1,CCCCCCCCCCCc1c(/C=C2\C(=O)c3cc(Cl)c(Cl)cc3C2=C(C#N)C#N)sc2c1sc1c3c4nsnc4c4c5sc6c(CCCCCCCCCCC)c(/C=C7\C(=O)c8cc(Cl)c(Cl)cc8C7=C(C#N)C#N)sc6c5n(CC(CC)CCCC)c4c3n(CC(CC)CCCC)c21,4.36,,,-5.72,-4.16,,,1 : 2,,conventional,,,chlorobenzene,
55974,10.1016/j.dyepig.2025.112722,CCCCCCC(C)Cc1cc(-c2cc3c4nc5cc(F)c(F)cc5nc4c4cc(-c5cc(CC(CC)CCCC)cs5)sc4c3s2)sc1-c1cc2c(-c3cc(Cl)c(CC(CC)CCCC)s3)c3sccc3c(-c3cc(Cl)c(CC(CC)CCCC)s3)c2s1,CCCCCCCCCCCc1c(/C=C2\C(=O)c3cc(Cl)c(Cl)cc3C2=C(C#N)C#N)sc2c1sc1c3c4nsnc4c4c5sc6c(CCCCCCCCCCC)c(/C=C7\C(=O)c8cc(Cl)c(Cl)cc8C7=C(C#N)C#N)sc6c5n(CC(CC)CCCC)c4c3n(CC(CC)CCCC)c21,3.82,,,-5.72,-4.16,,,1 : 3,,conventional,,,chlorobenzene,
55975,10.1016/j.dyepig.2025.112722,CCCCCCC(C)Cc1cc(-c2cc3c4nc5cc(F)c(F)cc5nc4c4cc(-c5cc(CC(CC)CCCC)cs5)sc4c3s2)sc1-c1cc2c(-c3cc(Cl)c(CC(CC)CCCC)s3)c3sccc3c(-c3cc(Cl)c(CC(CC)CCCC)s3)c2s1,CCCCCCCCCCCc1c(/C=C2\C(=O)c3cc(Cl)c(Cl)cc3C2=C(C#N)C#N)sc2c1sc1c3c4nsnc4c4c5sc6c(CCCCCCCCCCC)c(/C=C7\C(=O)c8cc(Cl)c(Cl)cc8C7=C(C#N)C#N)sc6c5n(CC(CC)CCCC)c4c3n(CC(CC)CCCC)c21,2.86,,,-5.72,-4.16,,,1:4,,conventional,,,chlorobenzene,
55976,10.1016/j.dyepig.2025.112722,CCCCCCC(C)Cc1cc(-c2cc3c4nc5cc(F)c(F)cc5nc4c4cc(-c5cc(CC(CC)CCCC)cs5)sc4c3s2)sc1-c1cc2c(-c3cc(Cl)c(CC(CC)CCCC)s3)c3sccc3c(-c3cc(Cl)c(CC(CC)CCCC)s3)c2s1,CCCCC(=O)OCC1(c2ccccc2)c2cccc3cccc4cccc5cccc6cccc1c6c-5c-4c-3c2,3.16,,,-6.1,-3.7,,,1:2,,conventional,,,chlorobenzene,
55977,10.1016/j.dyepig.2025.112722,CCCCCCC(C)Cc1cc(-c2cc3c4nc5cc(F)c(F)cc5nc4c4cc(-c5cc(CC(CC)CCCC)cs5)sc4c3s2)sc1-c1cc2c(-c3cc(Cl)c(CC(CC)CCCC)s3)c3sccc3c(-c3cc(Cl)c(CC(CC)CCCC)s3)c2s1,CCCCC(=O)OCC1(c2ccccc2)c2cccc3cccc4cccc5cccc6cccc1c6c-5c-4c-3c2,3.56,,,-6.1,-3.7,,,1:2,,conventional,,,chlorobenzene,
55978,10.1016/j.dyepig.2025.112722,CCCCCCC(C)Cc1cc(-c2cc3c4nc5cc(F)c(F)cc5nc4c4cc(-c5cc(CC(CC)CCCC)cs5)sc4c3s2)sc1-c1cc2c(-c3cc(Cl)c(CC(CC)CCCC)s3)c3sccc3c(-c3cc(Cl)c(CC(CC)CCCC)s3)c2s1,CCCCC(=O)OCC1(c2ccccc2)c2cccc3cccc4cccc5cccc6cccc1c6c-5c-4c-3c2,2.17,,,-6.1,-3.7,,,1:2,,conventional,,,chlorobenzene,
55979,10.1016/j.dyepig.2025.112722,CCCCCCC(C)Cc1cc(-c2cc3c4nc5cc(F)c(F)cc5nc4c4cc(-c5cc(CC(CC)CCCC)cs5)sc4c3s2)sc1-c1cc2c(-c3cc(Cl)c(CC(CC)CCCC)s3)c3sccc3c(-c3cc(Cl)c(CC(CC)CCCC)s3)c2s1,CCCCC(=O)OCC1(c2ccccc2)c2cccc3cccc4cccc5cccc6cccc1c6c-5c-4c-3c2,2.34,,,-6.1,-3.7,,,1:2,,conventional,,,chlorobenzene,
55980,10.1016/j.dyepig.2025.112722,CCCCCCC(C)Cc1cc(-c2cc3c4nc5cc(F)c(F)cc5nc4c4cc(-c5cc(CC(CC)CCCC)cs5)sc4c3s2)sc1-c1cc2c(-c3cc(Cl)c(CC(CC)CCCC)s3)c3sccc3c(-c3cc(Cl)c(CC(CC)CCCC)s3)c2s1,CCCCC(=O)OCC1(c2ccccc2)c2cccc3cccc4cccc5cccc6cccc1c6c-5c-4c-3c2,2.13,,,-6.1,-3.7,,,1:2,,conventional,,,chlorobenzene,
55981,10.1016/j.dyepig.2025.112722,CCCCCCC(C)Cc1cc(-c2cc3c4nc5cc(F)c(F)cc5nc4c4cc(-c5cc(CC(CC)CCCC)cs5)sc4c3s2)sc1-c1cc2c(-c3cc(Cl)c(CC(CC)CCCC)s3)c3sccc3c(-c3cc(Cl)c(CC(CC)CCCC)s3)c2s1,CCCCC(=O)OCC1(c2ccccc2)c2cccc3cccc4cccc5cccc6cccc1c6c-5c-4c-3c2,1.69,,,-6.1,-3.7,,,2 : 1,,conventional,,,chlorobenzene,
55982,10.1016/j.dyepig.2025.112722,CCCCCCC(C)Cc1cc(-c2cc3c4nc5cc(F)c(F)cc5nc4c4cc(-c5cc(CC(CC)CCCC)cs5)sc4c3s2)sc1-c1cc2c(-c3cc(Cl)c(CC(CC)CCCC)s3)c3sccc3c(-c3cc(Cl)c(CC(CC)CCCC)s3)c2s1,CCCCC(=O)OCC1(c2ccccc2)c2cccc3cccc4cccc5cccc6cccc1c6c-5c-4c-3c2,3.24,,,-6.1,-3.7,,,1 : 1,,conventional,,,chlorobenzene,
55983,10.1016/j.dyepig.2025.112722,CCCCCCC(C)Cc1cc(-c2cc3c4nc5cc(F)c(F)cc5nc4c4cc(-c5cc(CC(CC)CCCC)cs5)sc4c3s2)sc1-c1cc2c(-c3cc(Cl)c(CC(CC)CCCC)s3)c3sccc3c(-c3cc(Cl)c(CC(CC)CCCC)s3)c2s1,CCCCC(=O)OCC1(c2ccccc2)c2cccc3cccc4cccc5cccc6cccc1c6c-5c-4c-3c2,3.33,,,-6.1,-3.7,,,1 : 2,,conventional,,,chlorobenzene,
55984,10.1016/j.dyepig.2025.112722,CCCCCCC(C)Cc1cc(-c2cc3c4nc5cc(F)c(F)cc5nc4c4cc(-c5cc(CC(CC)CCCC)cs5)sc4c3s2)sc1-c1cc2c(-c3cc(Cl)c(CC(CC)CCCC)s3)c3sccc3c(-c3cc(Cl)c(CC(CC)CCCC)s3)c2s1,CCCCC(=O)OCC1(c2ccccc2)c2cccc3cccc4cccc5cccc6cccc1c6c-5c-4c-3c2,2.98,,,-6.1,-3.7,,,1 : 3,,conventional,,,chlorobenzene,
55985,10.1016/j.dyepig.2025.112722,CCCCCCC(C)Cc1cc(-c2cc3c4nc5cc(F)c(F)cc5nc4c4cc(-c5cc(CC(CC)CCCC)cs5)sc4c3s2)sc1-c1cc2c(-c3cc(Cl)c(CC(CC)CCCC)s3)c3sccc3c(-c3cc(Cl)c(CC(CC)CCCC)s3)c2s1,CCCCC(=O)OCC1(c2ccccc2)c2cccc3cccc4cccc5cccc6cccc1c6c-5c-4c-3c2,2.61,,,-6.1,-3.7,,,1 : 4,,conventional,,,chlorobenzene,
55998,10.1016/j.dyepig.2025.112930,CCCCC(CC)Cc1ccc(-c2c3cc(-c4ccc(-c5sc(-c6ccc(C)s6)c6c5C(=O)c5c(CC(CC)CCCC)sc(CC(CC)CCCC)c5C6=O)s4)sc3c(-c3ccc(CC(CC)CCCC)s3)c3cc(C)sc23)s1,CCCCCCc1ccc(C2(c3ccc(CCCCCC)cc3)c3cc4c(cc3-c3sc5cc(/C=C6\C(=O)c7ccccc7C6=C(C#N)C#N)sc5c32)C(c2ccc(CCCCCC)cc2)(c2ccc(CCCCCC)cc2)c2c-4sc3cc(/C=C4\C(=O)c5ccccc5C4=C(C#N)C#N)sc23)cc1,10.16,-5.33,-3.48,-5.576,-3.916,,130.0,1:1,,inverted,ZnO,MoO3,,
56003,10.1016/j.dyepig.2025.112955,CCCCCCCCC(CCCCCC)Cn1nc2c(-c3cccs3)c(F)c(F)c(-c3ccc(-c4cc5c(-c6cc(F)c(CC(CC)CCCC)s6)c6sccc6c(-c6cc(F)c(CC(CC)CCCC)s6)c5s4)s3)c2n1,CCCCCCCCCCC(CCCCCCCC)CN1C(=O)c2ccc3c4c(c(-c5ccc(-c6cccs6)s5)cc(c24)C1=O)C(=O)N(CC(CCCCCCCC)CCCCCCCCCC)C3=O,8.99,-5.36,-3.42,-5.71,-4.02,,,,,conventional,,PEDOT:PSS,,
56005,10.1016/j.dyepig.2025.112955,CCCCCCCCC(CCCCCC)Cn1nc2c(-c3cccs3)c(F)c(F)c(-c3ccc(-c4cc5c(-c6cc(F)c(CC(CC)CCCC)s6)c6sccc6c(-c6cc(F)c(CC(CC)CCCC)s6)c5s4)s3)c2n1,CCCCCCCCCCCc1c(/C=C2\C(=O)c3cc(F)c(F)cc3C2=C(C#N)C#N)sc2c1sc1c3c4nsnc4c4c5sc6c(CCCCCCCCCCC)c(/C=C7\C(=O)c8cc(F)c(F)cc8C7=C(C#N)C#N)sc6c5n(CC(CC)CCCC)c4c3n(CC(CC)CCCC)c21,12.75,-5.36,-3.42,-5.65,-4.09,,,,,conventional,,PEDOT:PSS,,
56007,10.1016/j.dyepig.2025.113002,CCCCCCC(CCCC)Cc1csc(-c2cc3c4nsnc4c4cc(-c5cc(CC(CCCC)CCCCCC)c(-c6cc7c(-c8cc(F)c(CC(CC)CCCC)s8)c8sccc8c(-c8cc(F)c(CC(CC)CCCC)s8)c7s6)s5)sc4c3s2)c1,CCCCCCCCCCCc1c(/C=C2\C(=O)c3cc(F)c(F)cc3C2=C(C#N)C#N)sc2c1sc1c3c4nsnc4c4c5sc6c(CCCCCCCCCCC)c(/C=C7\C(=O)c8cc(F)c(F)cc8C7=C(C#N)C#N)sc6c5n(CC(CC)CCCC)c4c3n(CC(CC)CCCC)c21,16.89,-5.51,-2.77,-5.65,-4.09,,,,,conventional,PDINO,PEDOT:PSS,,
56020,10.1016/j.dyepig.2025.113065,COC(=O)C(C)(C)c1cc(C)cc(-c2sc3c4sc5cc(/C=C6/C(=O)c7cc(F)cc(c7)C(=O)/C6=C\c6cc(C(C)(C)C(=O)OC)c(-c7cc(C)cc(C(C)(C)C(=O)OC)c7)s6)sc5c4c(C(C)(C)C(=O)OC)ccc2-3)c1,CCCCCCCCCCCc1c(/C=C2\C(=O)c3cc(F)c(F)cc3C2=C(C#N)C#N)sc2c1sc1c3c4nsnc4c4c5sc6c(CCCCCCCCCCC)c(/C=C7\C(=O)c8cc(F)c(F)cc8C7=C(C#N)C#N)sc6c5n(CC(CC)CCCC)c4c3n(CC(CC)CCCC)c21,15.83,-5.56,-3.65,-5.65,-4.09,,,1:1.2,,conventional,PDINN,PEDOT:PSS,,
56021,10.1016/j.dyepig.2025.113065,COC(=O)C(C)(C)c1cc(C)cc(-c2sc3c4sc5cc(/C=C6/C(=O)c7cc(F)cc(c7)C(=O)/C6=C\c6cc(C(C)(C)C(=O)OC)c(-c7cc(C)cc(C(C)(C)C(=O)OC)c7)s6)sc5c4c(C(C)(C)C(=O)OC)ccc2-3)c1,CCCCCCCCCCCc1c(/C=C2\C(=O)c3cc(F)c(F)cc3C2=C(C#N)C#N)sc2c1sc1c3c4nsnc4c4c5sc6c(CCCCCCCCCCC)c(/C=C7\C(=O)c8cc(F)c(F)cc8C7=C(C#N)C#N)sc6c5n(CC(CC)CCCC)c4c3n(CC(CC)CCCC)c21,16.37,-5.56,-3.65,-5.65,-4.09,,,1:1.2,,conventional,PDINN,PEDOT:PSS,,
56022,10.1016/j.dyepig.2025.113065,COC(=O)C(C)(C)c1cc(C)cc(-c2sc3c4sc5cc(/C=C6/C(=O)c7cc(F)cc(c7)C(=O)/C6=C\c6cc(C(C)(C)C(=O)OC)c(-c7cc(C)cc(C(C)(C)C(=O)OC)c7)s6)sc5c4c(C(C)(C)C(=O)OC)ccc2-3)c1,CCCCCCCCCCCc1c(/C=C2\C(=O)c3cc(F)c(F)cc3C2=C(C#N)C#N)sc2c1sc1c3c4nsnc4c4c5sc6c(CCCCCCCCCCC)c(/C=C7\C(=O)c8cc(F)c(F)cc8C7=C(C#N)C#N)sc6c5n(CC(CC)CCCC)c4c3n(CC(CC)CCCC)c21,15.84,-5.56,-3.65,-5.65,-4.09,,,1:1.2,,conventional,PDINN,PEDOT:PSS,,
56023,10.1016/j.dyepig.2025.113065,COC(=O)C(C)(C)c1cc(C)cc(-c2sc3c4sc5cc(/C=C6/C(=O)c7cc(F)cc(c7)C(=O)/C6=C\c6cc(C(C)(C)C(=O)OC)c(-c7cc(C)cc(C(C)(C)C(=O)OC)c7)s6)sc5c4c(C(C)(C)C(=O)OC)ccc2-3)c1,CCCCCCCCCCCc1c(/C=C2\C(=O)c3cc(F)c(F)cc3C2=C(C#N)C#N)sc2c1sc1c3c4nsnc4c4c5sc6c(CCCCCCCCCCC)c(/C=C7\C(=O)c8cc(F)c(F)cc8C7=C(C#N)C#N)sc6c5n(CC(CC)CCCC)c4c3n(CC(CC)CCCC)c21,15.79,-5.56,-3.65,-5.65,-4.09,,,1:1.2,,conventional,PDINN,PEDOT:PSS,,
56024,10.1016/j.dyepig.2025.113065,COC(=O)C(C)(C)c1cc(C)cc(-c2sc3c4sc5cc(/C=C6/C(=O)c7cc(F)cc(c7)C(=O)/C6=C\c6cc(C(C)(C)C(=O)OC)c(-c7cc(C)cc(C(C)(C)C(=O)OC)c7)s6)sc5c4c(C(C)(C)C(=O)OC)ccc2-3)c1,CCCCCCCCCCCc1c(/C=C2\C(=O)c3cc(F)c(F)cc3C2=C(C#N)C#N)sc2c1sc1c3c4nsnc4c4c5sc6c(CCCCCCCCCCC)c(/C=C7\C(=O)c8cc(F)c(F)cc8C7=C(C#N)C#N)sc6c5n(CC(CC)CCCC)c4c3n(CC(CC)CCCC)c21,14.09,-5.56,-3.65,-5.65,-4.09,,,1:1.2,,conventional,PDINN,PEDOT:PSS,,
56025,10.1016/j.dyepig.2025.113065,COC(=O)C(C)(C)c1cc(C)cc(-c2sc3c4sc5cc(/C=C6/C(=O)c7cc(F)cc(c7)C(=O)/C6=C\c6cc(C(C)(C)C(=O)OC)c(-c7cc(C)cc(C(C)(C)C(=O)OC)c7)s6)sc5c4c(C(C)(C)C(=O)OC)ccc2-3)c1,CCCCCCCCCCCc1c(/C=C2\C(=O)c3cc(F)c(F)cc3C2=C(C#N)C#N)sc2c1sc1c3c4nsnc4c4c5sc6c(CCCCCCCCCCC)c(/C=C7\C(=O)c8cc(F)c(F)cc8C7=C(C#N)C#N)sc6c5n(CC(CC)CCCC)c4c3n(CC(CC)CCCC)c21,12.16,-5.56,-3.65,-5.65,-4.09,,90.0,1:1.2,,conventional,PDINN,PEDOT:PSS,,
56036,10.1016/j.dyepig.2025.113151,CCCCC(CC)Cc1ccc(-c2c3cc(-c4ccc(-c5sc(-c6ccc(C)s6)c6c5C(=O)c5c(CC(CC)CCCC)sc(CC(CC)CCCC)c5C6=O)s4)sc3c(-c3ccc(CC(CC)CCCC)s3)c3cc(C)sc23)s1,CCCCCCc1ccc(C2(c3ccc(CCCCCC)cc3)c3cc4c(cc3-c3sc5cc(/C=C6\C(=O)c7ccccc7C6=C(C#N)C#N)sc5c32)C(c2ccc(CCCCCC)cc2)(c2ccc(CCCCCC)cc2)c2c-4sc3cc(/C=C4\C(=O)c5ccccc5C4=C(C#N)C#N)sc23)cc1,9.49,-5.33,-3.48,-5.576,-3.916,,110.0,1:1,,conventional,PDINO,PEDOT:PSS,,
56037,10.1016/j.dyepig.2025.113151,CCCCC(CC)Cc1ccc(-c2c3cc(-c4ccc(-c5sc(-c6ccc(C)s6)c6c5C(=O)c5c(CC(CC)CCCC)sc(CC(CC)CCCC)c5C6=O)s4)sc3c(-c3ccc(CC(CC)CCCC)s3)c3cc(C)sc23)s1,CCCCCCc1ccc(C2(c3ccc(CCCCCC)cc3)c3cc4c(cc3-c3sc5cc(/C=C6\C(=O)c7ccccc7C6=C(C#N)C#N)sc5c32)C(c2ccc(CCCCCC)cc2)(c2ccc(CCCCCC)cc2)c2c-4sc3cc(/C=C4\C(=O)c5ccccc5C4=C(C#N)C#N)sc23)cc1,11.13,-5.33,-3.48,-5.576,-3.916,,110.0,1:1,,conventional,PDINO,PEDOT:PSS,,PBN-NO
56038,10.1016/j.dyepig.2025.113297,COC(=O)C(C)(C)c1cc(C)cc(-c2sc3c4sc5cc(/C=C6/C(=O)c7cc(F)cc(c7)C(=O)/C6=C\c6cc(C(C)(C)C(=O)OC)c(-c7cc(C)cc(C(C)(C)C(=O)OC)c7)s6)sc5c4c(C(C)(C)C(=O)OC)ccc2-3)c1,CCCCCCCCCCCc1c(/C=C2\C(=O)c3cc(F)c(F)cc3C2=C(C#N)C#N)sc2c1sc1c3c4nsnc4c4c5sc6c(CCCCCCCCCCC)c(/C=C7\C(=O)c8cc(F)c(F)cc8C7=C(C#N)C#N)sc6c5n(CC(CC)CCCC)c4c3n(CC(CC)CCCC)c21,16.92,-5.56,-3.65,-5.65,-4.09,,,,,,PDINN,2PACz,,
56049,10.1016/j.dyepig.2025.113397,COC(=O)C(C)(C)c1cc(C)cc(-c2sc3c4sc5cc(/C=C6/C(=O)c7cc(F)cc(c7)C(=O)/C6=C\c6cc(C(C)(C)C(=O)OC)c(-c7cc(C)cc(C(C)(C)C(=O)OC)c7)s6)sc5c4c(C(C)(C)C(=O)OC)ccc2-3)c1,CCCCCCCCCCCc1c(/C=C2\C(=O)c3cc(F)c(F)cc3C2=C(C#N)C#N)sc2c1sc1c3c4nsnc4c4c5sc6c(CCCCCCCCCCC)c(/C=C7\C(=O)c8cc(F)c(F)cc8C7=C(C#N)C#N)sc6c5n(CC(CC)CCCC)c4c3n(CC(CC)CCCC)c21,15.62,-5.56,-3.65,-5.65,-4.09,,100.0,1:1.2,,conventional,PDINN,PEDOT:PSS,chloroform,CN
56054,10.1016/j.dyepig.2025.113397,COC(=O)C(C)(C)c1cc(C)cc(-c2sc3c4sc5cc(/C=C6/C(=O)c7cc(F)cc(c7)C(=O)/C6=C\c6cc(C(C)(C)C(=O)OC)c(-c7cc(C)cc(C(C)(C)C(=O)OC)c7)s6)sc5c4c(C(C)(C)C(=O)OC)ccc2-3)c1,CCCCCCC(CCCC)Cc1c(/C=C2\C(=O)c3cc(F)c(F)cc3C2=C(C#N)C#N)sc2c1SC1c3c(c4c(c5nsnc35)c3sc5c(CC(CCCC)CCCCCC)c(/C=C6\C(=O)c7cc(F)c(F)cc7C6=C(C#N)C#N)sc5c3n4CC(CC)CCCC)N(CC(CC)CCCC)C21,17.62,-5.56,-3.65,-5.68,-3.9,,100.0,1:1.2,,conventional,PDINN,PEDOT:PSS,chloroform,CN
56065,10.1016/j.dyepig.2025.113508,CCCCCCc1cc(-c2cc3c(-c4cc(Cl)c(CC(CC)CCCC)s4)c4sc(-c5cc(CCCCCC)c(-c6cc(CCCCCC)c(-c7ccc(/C=C8/SC(=S)N(CCCCCC)C8=O)s7)s6)s5)cc4c(-c4cc(Cl)c(CC(CC)CCCC)s4)c3s2)sc1-c1cc(CCCCCC)c(-c2ccc(/C=C3\SC(=S)N(CC(CC)CCCC)C3=O)s2)s1,CCCCCCC(CCCC)Cc1c(/C=C2\C(=O)c3cc(F)c(F)cc3C2=C(C#N)C#N)sc2c1SC1c3c(c4c(c5nsnc35)c3sc5c(CC(CCCC)CCCCCC)c(/C=C6\C(=O)c7cc(F)c(F)cc7C6=C(C#N)C#N)sc5c3n4CC(CC)CCCC)N(CC(CC)CCCC)C21,13.6,-5.46,-3.7,-5.68,-3.9,,,1:2,,conventional,PDINN,PEDOT:PSS,,
56069,10.1016/j.dyepig.2026.113572,CCCCCCC(CCCC)Cc1csc(-c2cc3c4nsnc4c4cc(-c5cc(CC(CCCC)CCCCCC)c(-c6cc7c(-c8cc(F)c(CC(CC)CCCC)s8)c8sccc8c(-c8cc(F)c(CC(CC)CCCC)s8)c7s6)s5)sc4c3s2)c1,CCCCCCC(CCCC)Cc1c(/C=C2\C(=O)c3cc(F)c(F)cc3C2=C(C#N)C#N)sc2c1SC1c3c(c4c(c5nsnc35)c3sc5c(CC(CCCC)CCCCCC)c(/C=C6\C(=O)c7cc(F)c(F)cc7C6=C(C#N)C#N)sc5c3n4CC(CC)CCCC)N(CC(CC)CCCC)C21,18.54,-5.51,-2.77,-5.68,-3.9,,,,,conventional,PDINN,PEDOT:PSS,,
56072,10.1016/j.dyepig.2026.113621,COC(=O)C(C)(C)c1cc(C)cc(-c2sc3c4sc5cc(/C=C6/C(=O)c7cc(F)cc(c7)C(=O)/C6=C\c6cc(C(C)(C)C(=O)OC)c(-c7cc(C)cc(C(C)(C)C(=O)OC)c7)s6)sc5c4c(C(C)(C)C(=O)OC)ccc2-3)c1,CCCCCCC(CCCC)CN1C(=O)c2ccc3c4ccc5c6c(cc(-c7cc(-c8cc9c%10c(ccc%11c%12ccc%13c%14c(ccc(c8c%10%11)c%14%12)C(=O)N(CC(CCCC)CCCCCC)C%13=O)C(=O)N(CC(CCCC)CCCCCC)C9=O)cc(-c8cc9c%10c(ccc%11c%12ccc%13c%14c(ccc(c8c%10%11)c%14%12)C(=O)N(CC(CCCC)CCCCCC)C%13=O)C(=O)N(CC(CCCC)CCCCCC)C9=O)c7)c(c7ccc(c2c37)C1=O)c64)C(=O)N(CC(CCCC)CCCCCC)C5=O,8.15,-5.56,-3.65,-6.02,-3.78,,100.0,1:1.2,,conventional,PDINN,PEDOT:PSS,chlorobenzene,DIO
56133,10.1016/j.enchem.2024.100129,CCCCC(CC)Cc1ccc(-c2c3cc(-c4ccc(-c5sc(-c6cccs6)c6c5C(=O)c5c(CC(CC)CCCC)sc(CC(CC)CCCC)c5C6=O)s4)sc3c(-c3ccc(CC(CC)CCCC)s3)c3ccsc23)s1,CCCCCCc1ccc(C2(c3ccc(CCCCCC)cc3)c3cc4c(cc3-c3sc5cc(C=C6C(=O)c7ccccc7C6=C(C#N)C#N)sc5c32)C(c2ccc(CCCCCC)cc2)(c2ccc(CCCCCC)cc2)c2c-4sc3cc(C=C4C(=O)c5ccccc5C4=C(C#N)C#N)sc23)cc1,11.17,-5.33,-3.48,-5.576,-3.916,,,,,,,,,
56134,10.1016/j.enchem.2024.100129,CCCCC(CC)Cc1ccc(-c2c3cc(-c4ccc(-c5sc(-c6cccs6)c6c5C(=O)c5c(CC(CC)CCCC)sc(CC(CC)CCCC)c5C6=O)s4)sc3c(-c3ccc(CC(CC)CCCC)s3)c3ccsc23)s1,CCCCCCc1ccc(C2(c3ccc(CCCCCC)cc3)c3cc4c(cc3-c3sc5cc(C=C6C(=O)c7ccccc7C6=C(C#N)C#N)sc5c32)C(c2ccc(CCCCCC)cc2)(c2ccc(CCCCCC)cc2)c2c-4sc3cc(C=C4C(=O)c5ccccc5C4=C(C#N)C#N)sc23)cc1,12.14,-5.33,-3.48,-5.576,-3.916,,,,,,,,,BP-BP
56135,10.1016/j.enchem.2024.100129,COC(=O)C(C)(C)c1cc(C)cc(-c2sc3c4sc5cc(/C=C6/C(=O)c7cc(F)cc(c7)C(=O)/C6=C\c6cc(C(C)(C)C(=O)OC)c(-c7cc(C)cc(C(C)(C)C(=O)OC)c7)s6)sc5c4c(C(C)(C)C(=O)OC)ccc2-3)c1,CCCCCCCCCCCc1c(/C=C2\C(=O)c3cc(F)c(F)cc3C2=C(C#N)C#N)sc2c1sc1c3c4nsnc4c4c5sc6c(CCCCCCCCCCC)c(/C=C7\C(=O)c8cc(F)c(F)cc8C7=C(C#N)C#N)sc6c5n(CC(CC)CCCC)c4c3n(CC(CC)CCCC)c21,15.61,-5.56,-3.65,-5.65,-4.09,,,,,,,,,
56136,10.1016/j.enchem.2024.100129,COC(=O)C(C)(C)c1cc(C)cc(-c2sc3c4sc5cc(/C=C6/C(=O)c7cc(F)cc(c7)C(=O)/C6=C\c6cc(C(C)(C)C(=O)OC)c(-c7cc(C)cc(C(C)(C)C(=O)OC)c7)s6)sc5c4c(C(C)(C)C(=O)OC)ccc2-3)c1,CCCCCCCCCCCc1c(/C=C2\C(=O)c3cc(F)c(F)cc3C2=C(C#N)C#N)sc2c1sc1c3c4nsnc4c4c5sc6c(CCCCCCCCCCC)c(/C=C7\C(=O)c8cc(F)c(F)cc8C7=C(C#N)C#N)sc6c5n(CC(CC)CCCC)c4c3n(CC(CC)CCCC)c21,17.32,-5.56,-3.65,-5.65,-4.09,,,,,,,,,GCl
56137,10.1016/j.enchem.2024.100129,CCCCC(CC)COC(=O)c1sc2csc(-c3cc4c(-c5ccc(CC(CC)CCCC)s5)c5sccc5c(-c5ccc(CC(CC)CCCC)s5)c4s3)c2c1F,COC(=O)CCCC1(c2ccccc2)C23c4c5ccc6c7cc8c9c%10c(cc%11cc%12c%13c%14c(cc%15c%16ccc-5c2c%16c2c5c%16c%17c(c(c46)c7c9c%17c4c%10c%11c%13c4c%16c%14c%152)C513)C%12)C8,7.4,-5.21,-3.6,-5.9,-3.9,,,,,,,,,
56138,10.1016/j.enchem.2024.100129,CCCCC(CC)COC(=O)c1sc2csc(-c3cc4c(-c5ccc(CC(CC)CCCC)s5)c5sccc5c(-c5ccc(CC(CC)CCCC)s5)c4s3)c2c1F,COC(=O)CCCC1(c2ccccc2)C23c4c5ccc6c7cc8c9c%10c(cc%11cc%12c%13c%14c(cc%15c%16ccc-5c2c%16c2c5c%16c%17c(c(c46)c7c9c%17c4c%10c%11c%13c4c%16c%14c%152)C513)C%12)C8,7.86,-5.21,-3.6,-5.9,-3.9,,,,,,,,,DIO
56139,10.1016/j.enchem.2024.100129,CCCCC(CC)COC(=O)c1sc2csc(-c3cc4c(-c5ccc(CC(CC)CCCC)s5)c5sccc5c(-c5ccc(CC(CC)CCCC)s5)c4s3)c2c1F,COC(=O)CCCC1(c2ccccc2)C23c4c5ccc6c7cc8c9c%10c(cc%11cc%12c%13c%14c(cc%15c%16ccc-5c2c%16c2c5c%16c%17c(c(c46)c7c9c%17c4c%10c%11c%13c4c%16c%14c%152)C513)C%12)C8,8.33,-5.21,-3.6,-5.9,-3.9,,,,,,,,,ROPD
56140,10.1016/j.enchem.2024.100129,COC(=O)C(C)(C)c1cc(C)cc(-c2sc3c4sc5cc(/C=C6/C(=O)c7cc(F)cc(c7)C(=O)/C6=C\c6cc(C(C)(C)C(=O)OC)c(-c7cc(C)cc(C(C)(C)C(=O)OC)c7)s6)sc5c4c(C(C)(C)C(=O)OC)ccc2-3)c1,CCCCCCCCCCCc1c(/C=C2\C(=O)c3cc(F)c(F)cc3C2=C(C#N)C#N)sc2c1sc1c3c4nsnc4c4c5sc6c(CCCCCCCCCCC)c(/C=C7\C(=O)c8cc(F)c(F)cc8C7=C(C#N)C#N)sc6c5n(CC(CC)CCCC)c4c3n(CC(CC)CCCC)c21,16.3,-5.56,-3.65,-5.65,-4.09,,,,,,,,,
56141,10.1016/j.enchem.2024.100129,COC(=O)C(C)(C)c1cc(C)cc(-c2sc3c4sc5cc(/C=C6/C(=O)c7cc(F)cc(c7)C(=O)/C6=C\c6cc(C(C)(C)C(=O)OC)c(-c7cc(C)cc(C(C)(C)C(=O)OC)c7)s6)sc5c4c(C(C)(C)C(=O)OC)ccc2-3)c1,CCCCCCCCCCCc1c(/C=C2\C(=O)c3cc(F)c(F)cc3C2=C(C#N)C#N)sc2c1sc1c3c4nsnc4c4c5sc6c(CCCCCCCCCCC)c(/C=C7\C(=O)c8cc(F)c(F)cc8C7=C(C#N)C#N)sc6c5n(CC(CC)CCCC)c4c3n(CC(CC)CCCC)c21,17.0,-5.56,-3.65,-5.65,-4.09,,,,,,,,,2H-3T
56142,10.1016/j.enchem.2024.100129,COC(=O)C(C)(C)c1cc(C)cc(-c2sc3c4sc5cc(/C=C6/C(=O)c7cc(F)cc(c7)C(=O)/C6=C\c6cc(C(C)(C)C(=O)OC)c(-c7cc(C)cc(C(C)(C)C(=O)OC)c7)s6)sc5c4c(C(C)(C)C(=O)OC)ccc2-3)c1,CCCCCCCCCCCc1c(/C=C2\C(=O)c3cc(F)c(F)cc3C2=C(C#N)C#N)sc2c1sc1c3c4nsnc4c4c5sc6c(CCCCCCCCCCC)c(/C=C7\C(=O)c8cc(F)c(F)cc8C7=C(C#N)C#N)sc6c5n(CC(CC)CCCC)c4c3n(CC(CC)CCCC)c21,17.6,-5.56,-3.65,-5.65,-4.09,,,,,,,,,2F-3T
56143,10.1016/j.enchem.2024.100129,CCCCCCC(CCCC)Cc1csc(-c2cc3c4nsnc4c4cc(-c5cc(CC(CCCC)CCCCCC)c(-c6cc7c(-c8cc(Cl)c(CC(CC)CCCC)s8)c8sccc8c(-c8cc(Cl)c(CC(CC)CCCC)s8)c7s6)s5)sc4c3s2)c1,CCCCCCCCCCCc1c(/C=C2\C(=O)c3cc(F)c(F)cc3C2=C(C#N)C#N)sc2c1sc1c3c4nsnc4c4c5sc6c(CCCCCCCCCCC)c(/C=C7\C(=O)c8cc(F)c(F)cc8C7=C(C#N)C#N)sc6c5n(CCC(CC)CCCC)c4c3n(CCC(CC)CCCC)c21,17.15,-5.51,-2.77,-5.64,-3.86,,,,,,,,,
56144,10.1016/j.enchem.2024.100129,CCCCCCC(CCCC)Cc1csc(-c2cc3c4nsnc4c4cc(-c5cc(CC(CCCC)CCCCCC)c(-c6cc7c(-c8cc(Cl)c(CC(CC)CCCC)s8)c8sccc8c(-c8cc(Cl)c(CC(CC)CCCC)s8)c7s6)s5)sc4c3s2)c1,CCCCCCCCCCCc1c(/C=C2\C(=O)c3cc(F)c(F)cc3C2=C(C#N)C#N)sc2c1sc1c3c4nsnc4c4c5sc6c(CCCCCCCCCCC)c(/C=C7\C(=O)c8cc(F)c(F)cc8C7=C(C#N)C#N)sc6c5n(CCC(CC)CCCC)c4c3n(CCC(CC)CCCC)c21,17.39,-5.51,-2.77,-5.64,-3.86,,,,,,,,,DPE
