Repository: JiYiqaq/PCE-KA-GNN

# Data directory

- `raw/Active_Database.csv` is the immutable source dataset bundled under CC BY 4.0. Do not overwrite it with processed data.
- `processed/` is created and populated by the training pipeline. Generated `.pt` and `.pth` caches are intentionally ignored by Git because they can exceed GitHub's normal single-file limit.

See `../DATA_LICENSE.md` for provenance, license and checksum information.

File: data/processed/device_records.csv (part 86 of 250)
record_id,doi,donor_smiles,acceptor_smiles,pce,homo_d,lumo_d,homo_a,lumo_a,active_layer_thickness,annealing_temp,d_a_ratio,additive_ratio,device_type,etl_canonical,htl_canonical,solvent_canonical,additive_canonical
56145,10.1016/j.enchem.2024.100129,CCCCCCC(CCCC)Cc1csc(-c2cc3c4nsnc4c4cc(-c5cc(CC(CCCC)CCCCCC)c(-c6cc7c(-c8cc(Cl)c(CC(CC)CCCC)s8)c8sccc8c(-c8cc(Cl)c(CC(CC)CCCC)s8)c7s6)s5)sc4c3s2)c1,CCCCCCCCCCCc1c(/C=C2\C(=O)c3cc(F)c(F)cc3C2=C(C#N)C#N)sc2c1sc1c3c4nsnc4c4c5sc6c(CCCCCCCCCCC)c(/C=C7\C(=O)c8cc(F)c(F)cc8C7=C(C#N)C#N)sc6c5n(CCC(CC)CCCC)c4c3n(CCC(CC)CCCC)c21,17.91,-5.51,-2.77,-5.64,-3.86,,,,,,,,,TOHA
56146,10.1016/j.enchem.2024.100129,CCCCCCCCN1C(=O)c2c(c(-c3cc(F)c(-c4cc5c(-c6cc(F)c(CC(CC)CCCC)s6)c6sccc6c(-c6cc(F)c(CC(CC)CCCC)s6)c5s4)s3)c3nn(CCC(CC)CCCC)nc3c2-c2cc(F)cs2)C1=O,CCCCCCCCCCCc1c(/C=C2\C(=O)c3cc(F)c(F)cc3C2=C(C#N)C#N)sc2c1sc1c3c4nsnc4c4c5sc6c(CCCCCCCCCCC)c(/C=C7\C(=O)c8cc(F)c(F)cc8C7=C(C#N)C#N)sc6c5n(CC(CCCC)CCCCCC)c4c3n(CC(CCCC)CCCCCC)c21,16.56,-5.55,-3.83,-5.65,-4.1,,,,,,,,,
56147,10.1016/j.enchem.2024.100129,CCCCCCCCN1C(=O)c2c(c(-c3cc(F)c(-c4cc5c(-c6cc(F)c(CC(CC)CCCC)s6)c6sccc6c(-c6cc(F)c(CC(CC)CCCC)s6)c5s4)s3)c3nn(CCC(CC)CCCC)nc3c2-c2cc(F)cs2)C1=O,CCCCCCCCCCCc1c(/C=C2\C(=O)c3cc(F)c(F)cc3C2=C(C#N)C#N)sc2c1sc1c3c4nsnc4c4c5sc6c(CCCCCCCCCCC)c(/C=C7\C(=O)c8cc(F)c(F)cc8C7=C(C#N)C#N)sc6c5n(CC(CCCC)CCCCCC)c4c3n(CC(CCCC)CCCCCC)c21,17.45,-5.55,-3.83,-5.65,-4.1,,,,20%,,,,,NT
56148,10.1016/j.enchem.2024.100129,COC(=O)C(C)(C)c1cc(C)cc(-c2sc3c4sc5cc(/C=C6/C(=O)c7cc(F)cc(c7)C(=O)/C6=C\c6cc(C(C)(C)C(=O)OC)c(-c7cc(C)cc(C(C)(C)C(=O)OC)c7)s6)sc5c4c(C(C)(C)C(=O)OC)ccc2-3)c1,CCCCCCCCCc1c(C=C2C(=O)c3cc(Cl)c(Cl)cc3C2=C(C#N)C#N)sc2c1sc1c3c4nsnc4c4c5sc6c(CCCCCCCCC)c(C=C7C(=O)c8cc(Cl)c(Cl)cc8C7=C(C#N)C#N)sc6c5n(CC(CCCC)CCCCCC)c4c3n(CC(CCCC)CCCCCC)c21,16.87,-5.56,-3.65,-5.68,-3.9,,,,,,,,,
56149,10.1016/j.enchem.2024.100129,COC(=O)C(C)(C)c1cc(C)cc(-c2sc3c4sc5cc(/C=C6/C(=O)c7cc(F)cc(c7)C(=O)/C6=C\c6cc(C(C)(C)C(=O)OC)c(-c7cc(C)cc(C(C)(C)C(=O)OC)c7)s6)sc5c4c(C(C)(C)C(=O)OC)ccc2-3)c1,CCCCCCCCCc1c(C=C2C(=O)c3cc(Cl)c(Cl)cc3C2=C(C#N)C#N)sc2c1sc1c3c4nsnc4c4c5sc6c(CCCCCCCCC)c(C=C7C(=O)c8cc(Cl)c(Cl)cc8C7=C(C#N)C#N)sc6c5n(CC(CCCC)CCCCCC)c4c3n(CC(CCCC)CCCCCC)c21,18.65,-5.56,-3.65,-5.68,-3.9,,,,,,,,,BTA3
56150,10.1016/j.enchem.2024.100129,CCCCCCC(CCCC)Cc1csc(-c2cc3c4nsnc4c4cc(-c5cc(CC(CCCC)CCCCCC)c(-c6cc7c(-c8cc(F)c(CC(CC)CCCC)s8)c8sccc8c(-c8cc(F)c(CC(CC)CCCC)s8)c7s6)s5)sc4c3s2)c1,CCCCCCC(CCCC)Cc1c(/C=C2\C(=O)c3cc(F)c(F)cc3C2=C(C#N)C#N)sc2c1SC1c3c(c4c(c5nsnc35)c3sc5c(CC(CCCC)CCCCCC)c(/C=C6\C(=O)c7cc(F)c(F)cc7C6=C(C#N)C#N)sc5c3n4CC(CC)CCCC)N(CC(CC)CCCC)C21,18.7,-5.51,-2.77,-5.68,-3.9,,,,,,,,,
56151,10.1016/j.enchem.2024.100129,CCCCCCC(CCCC)Cc1csc(-c2cc3c4nsnc4c4cc(-c5cc(CC(CCCC)CCCCCC)c(-c6cc7c(-c8cc(F)c(CC(CC)CCCC)s8)c8sccc8c(-c8cc(F)c(CC(CC)CCCC)s8)c7s6)s5)sc4c3s2)c1,CCCCCCC(CCCC)Cc1c(/C=C2\C(=O)c3cc(F)c(F)cc3C2=C(C#N)C#N)sc2c1SC1c3c(c4c(c5nsnc35)c3sc5c(CC(CCCC)CCCCCC)c(/C=C6\C(=O)c7cc(F)c(F)cc7C6=C(C#N)C#N)sc5c3n4CC(CC)CCCC)N(CC(CC)CCCC)C21,19.05,-5.51,-2.77,-5.68,-3.9,,,,0.5 wt%,,,,,PVK
56152,10.1016/j.enchem.2024.100129,COC(=O)C(C)(C)c1cc(C)cc(-c2sc3c4sc5cc(/C=C6/C(=O)c7cc(F)cc(c7)C(=O)/C6=C\c6cc(C(C)(C)C(=O)OC)c(-c7cc(C)cc(C(C)(C)C(=O)OC)c7)s6)sc5c4c(C(C)(C)C(=O)OC)ccc2-3)c1,CCCCCCCCCCCc1c(/C=C2\C(=O)c3cc(F)c(F)cc3C2=C(C#N)C#N)sc2c1sc1c3c4nsnc4c4c5sc6c(CCCCCCCCCCC)c(/C=C7\C(=O)c8cc(F)c(F)cc8C7=C(C#N)C#N)sc6c5n(CC(CC)CCCC)c4c3n(CC(CC)CCCC)c21,15.09,-5.56,-3.65,-5.65,-4.09,,,,,,,,,
56153,10.1016/j.enchem.2024.100129,COC(=O)C(C)(C)c1cc(C)cc(-c2sc3c4sc5cc(/C=C6/C(=O)c7cc(F)cc(c7)C(=O)/C6=C\c6cc(C(C)(C)C(=O)OC)c(-c7cc(C)cc(C(C)(C)C(=O)OC)c7)s6)sc5c4c(C(C)(C)C(=O)OC)ccc2-3)c1,CCCCCCCCCCCc1c(/C=C2\C(=O)c3cc(F)c(F)cc3C2=C(C#N)C#N)sc2c1sc1c3c4nsnc4c4c5sc6c(CCCCCCCCCCC)c(/C=C7\C(=O)c8cc(F)c(F)cc8C7=C(C#N)C#N)sc6c5n(CC(CC)CCCC)c4c3n(CC(CC)CCCC)c21,16.86,-5.56,-3.65,-5.65,-4.09,,,,,,,,,BF7
56156,10.1016/j.enchem.2024.100129,CCCCC(CC)COC(=O)c1sc2csc(-c3cc4c(-c5ccc(CC(CC)CCCC)s5)c5sccc5c(-c5ccc(CC(CC)CCCC)s5)c4s3)c2c1F,COC(=O)CCCC1(c2ccccc2)C23c4c5ccc6c7cc8c9c%10c(cc%11cc%12c%13c%14c(cc%15c%16ccc-5c2c%16c2c5c%16c%17c(c(c46)c7c9c%17c4c%10c%11c%13c4c%16c%14c%152)C513)C%12)C8,5.72,-5.21,-3.6,-5.9,-3.9,,,,,,,,,
56157,10.1016/j.enchem.2024.100129,CCCCC(CC)COC(=O)c1sc2csc(-c3cc4c(-c5ccc(CC(CC)CCCC)s5)c5sccc5c(-c5ccc(CC(CC)CCCC)s5)c4s3)c2c1F,COC(=O)CCCC1(c2ccccc2)C23c4c5ccc6c7cc8c9c%10c(cc%11cc%12c%13c%14c(cc%15c%16ccc-5c2c%16c2c5c%16c%17c(c(c46)c7c9c%17c4c%10c%11c%13c4c%16c%14c%152)C513)C%12)C8,9.74,-5.21,-3.6,-5.9,-3.9,,,,,,,,,DDO
56158,10.1016/j.enchem.2024.100129,COC(=O)C(C)(C)c1cc(C)cc(-c2sc3c4sc5cc(/C=C6/C(=O)c7cc(F)cc(c7)C(=O)/C6=C\c6cc(C(C)(C)C(=O)OC)c(-c7cc(C)cc(C(C)(C)C(=O)OC)c7)s6)sc5c4c(C(C)(C)C(=O)OC)ccc2-3)c1,CCCCCCCCCCCc1c(/C=C2\C(=O)c3cc(F)c(F)cc3C2=C(C#N)C#N)sc2c1sc1c3c4nsnc4c4c5sc6c(CCCCCCCCCCC)c(/C=C7\C(=O)c8cc(F)c(F)cc8C7=C(C#N)C#N)sc6c5n(CC(CC)CCCC)c4c3n(CC(CC)CCCC)c21,14.8,-5.56,-3.65,-5.65,-4.09,,,,,,,,,
56159,10.1016/j.enchem.2024.100129,COC(=O)C(C)(C)c1cc(C)cc(-c2sc3c4sc5cc(/C=C6/C(=O)c7cc(F)cc(c7)C(=O)/C6=C\c6cc(C(C)(C)C(=O)OC)c(-c7cc(C)cc(C(C)(C)C(=O)OC)c7)s6)sc5c4c(C(C)(C)C(=O)OC)ccc2-3)c1,CCCCCCCCCCCc1c(/C=C2\C(=O)c3cc(F)c(F)cc3C2=C(C#N)C#N)sc2c1sc1c3c4nsnc4c4c5sc6c(CCCCCCCCCCC)c(/C=C7\C(=O)c8cc(F)c(F)cc8C7=C(C#N)C#N)sc6c5n(CC(CC)CCCC)c4c3n(CC(CC)CCCC)c21,16.5,-5.56,-3.65,-5.65,-4.09,,,,,,,,,A3
56160,10.1016/j.enchem.2024.100129,COC(=O)C(C)(C)c1cc(C)cc(-c2sc3c4sc5cc(/C=C6/C(=O)c7cc(F)cc(c7)C(=O)/C6=C\c6cc(C(C)(C)C(=O)OC)c(-c7cc(C)cc(C(C)(C)C(=O)OC)c7)s6)sc5c4c(C(C)(C)C(=O)OC)ccc2-3)c1,CCCCCCCCCCCc1c(/C=C2\C(=O)c3cc(F)c(F)cc3C2=C(C#N)C#N)sc2c1sc1c3c4nsnc4c4c5sc6c(CCCCCCCCCCC)c(/C=C7\C(=O)c8cc(F)c(F)cc8C7=C(C#N)C#N)sc6c5n(CC(CC)CCCC)c4c3n(CC(CC)CCCC)c21,12.7,-5.49,-3.64,-5.65,-4.09,,,,,,,,,CN
56161,10.1016/j.enchem.2024.100129,COC(=O)C(C)(C)c1cc(C)cc(-c2sc3c4sc5cc(/C=C6/C(=O)c7cc(F)cc(c7)C(=O)/C6=C\c6cc(C(C)(C)C(=O)OC)c(-c7cc(C)cc(C(C)(C)C(=O)OC)c7)s6)sc5c4c(C(C)(C)C(=O)OC)ccc2-3)c1,CCCCCCCCCCCc1c(/C=C2\C(=O)c3cc(F)c(F)cc3C2=C(C#N)C#N)sc2c1sc1c3c4nsnc4c4c5sc6c(CCCCCCCCCCC)c(/C=C7\C(=O)c8cc(F)c(F)cc8C7=C(C#N)C#N)sc6c5n(CC(CC)CCCC)c4c3n(CC(CC)CCCC)c21,16.4,-5.49,-3.64,-5.65,-4.09,,,,,,,,,DTBF
56162,10.1016/j.enchem.2024.100129,COC(=O)C(C)(C)c1cc(C)cc(-c2sc3c4sc5cc(/C=C6/C(=O)c7cc(F)cc(c7)C(=O)/C6=C\c6cc(C(C)(C)C(=O)OC)c(-c7cc(C)cc(C(C)(C)C(=O)OC)c7)s6)sc5c4c(C(C)(C)C(=O)OC)ccc2-3)c1,CCCCCCCCCCCc1c(/C=C2\C(=O)c3cc(F)c(F)cc3C2=C(C#N)C#N)sc2c1sc1c3c4nsnc4c4c5sc6c(CCCCCCCCCCC)c(/C=C7\C(=O)c8cc(F)c(F)cc8C7=C(C#N)C#N)sc6c5n(CC(CCCC)CCCCCC)c4c3n(CC(CCCC)CCCCCC)c21,16.3,-5.56,-3.65,-5.65,-4.1,,,,,,,,,DIO
56163,10.1016/j.enchem.2024.100129,COC(=O)C(C)(C)c1cc(C)cc(-c2sc3c4sc5cc(/C=C6/C(=O)c7cc(F)cc(c7)C(=O)/C6=C\c6cc(C(C)(C)C(=O)OC)c(-c7cc(C)cc(C(C)(C)C(=O)OC)c7)s6)sc5c4c(C(C)(C)C(=O)OC)ccc2-3)c1,CCCCCCCCCCCc1c(/C=C2\C(=O)c3cc(F)c(F)cc3C2=C(C#N)C#N)sc2c1sc1c3c4nsnc4c4c5sc6c(CCCCCCCCCCC)c(/C=C7\C(=O)c8cc(F)c(F)cc8C7=C(C#N)C#N)sc6c5n(CC(CCCC)CCCCCC)c4c3n(CC(CCCC)CCCCCC)c21,16.7,-5.56,-3.65,-5.65,-4.1,,,,,,,,,INB-F
56164,10.1016/j.enchem.2024.100129,COC(=O)C(C)(C)c1cc(C)cc(-c2sc3c4sc5cc(/C=C6/C(=O)c7cc(F)cc(c7)C(=O)/C6=C\c6cc(C(C)(C)C(=O)OC)c(-c7cc(C)cc(C(C)(C)C(=O)OC)c7)s6)sc5c4c(C(C)(C)C(=O)OC)ccc2-3)c1,CCCCCCCCCc1c(C=C2C(=O)c3cc(Cl)c(Cl)cc3C2=C(C#N)C#N)sc2c1sc1c3c4nsnc4c4c5sc6c(CCCCCCCCC)c(C=C7C(=O)c8cc(Cl)c(Cl)cc8C7=C(C#N)C#N)sc6c5n(CC(CCCC)CCCCCC)c4c3n(CC(CCCC)CCCCCC)c21,17.98,-5.56,-3.65,-5.68,-3.9,,,,,,,,,DIO
56165,10.1016/j.enchem.2024.100129,COC(=O)C(C)(C)c1cc(C)cc(-c2sc3c4sc5cc(/C=C6/C(=O)c7cc(F)cc(c7)C(=O)/C6=C\c6cc(C(C)(C)C(=O)OC)c(-c7cc(C)cc(C(C)(C)C(=O)OC)c7)s6)sc5c4c(C(C)(C)C(=O)OC)ccc2-3)c1,CCCCCCCCCc1c(C=C2C(=O)c3cc(Cl)c(Cl)cc3C2=C(C#N)C#N)sc2c1sc1c3c4nsnc4c4c5sc6c(CCCCCCCCC)c(C=C7C(=O)c8cc(Cl)c(Cl)cc8C7=C(C#N)C#N)sc6c5n(CC(CCCC)CCCCCC)c4c3n(CC(CCCC)CCCCCC)c21,19.31,-5.56,-3.65,-5.68,-3.9,,,,,,,,,TCB
56167,10.1016/j.enchem.2024.100129,CCCCCCCCN1C(=O)c2c(c(-c3cc(F)c(-c4cc5c(-c6cc(F)c(CC(CC)CCCC)s6)c6sccc6c(-c6cc(F)c(CC(CC)CCCC)s6)c5s4)s3)c3nn(CCC(CC)CCCC)nc3c2-c2cc(F)cs2)C1=O,CCCCCCCCCCCc1c(/C=C2\C(=O)c3cc(F)c(F)cc3C2=C(C#N)C#N)sc2c1sc1c3c4nsnc4c4c5sc6c(CCCCCCCCCCC)c(/C=C7\C(=O)c8cc(F)c(F)cc8C7=C(C#N)C#N)sc6c5n(CC(CCCC)CCCCCC)c4c3n(CC(CCCC)CCCCCC)c21,17.45,-5.55,-3.83,-5.65,-4.1,,,,20%,,,,,NT
56168,10.1016/j.enchem.2024.100129,CCCCCCC(CCCC)Cc1csc(-c2cc3c(s2)-c2sc(-c4cc(CC(CCCC)CCCCCC)c(-c5cc6c(-c7cc(F)c(CC(CC)CCCC)s7)c7sccc7c(-c7cc(F)c(CC(CC)CCCC)s7)c6s5)s4)cc2[C@H]2N=CC=N[C@H]32)c1,CCCCCCCCCc1c(/C=C2\C(=O)c3ccc(Cl)cc3C2=C(C#N)C#N)sc2c1sc1c3c4nsnc4c4c5sc6c(CCCCCCCCC)c(/C=C7\C(=O)c8ccc(Cl)cc8C7=C(C#N)C#N)sc6c5n(CC(CCCC)CCCCCC)c4c3n(CC(CCCC)CCCCCC)c21,18.1,-5.41,-2.82,-5.57,-3.74,,,,,,,,,DIO
56169,10.1016/j.enchem.2024.100129,CCCCCCC(CCCC)Cc1csc(-c2cc3c(s2)-c2sc(-c4cc(CC(CCCC)CCCCCC)c(-c5cc6c(-c7cc(F)c(CC(CC)CCCC)s7)c7sccc7c(-c7cc(F)c(CC(CC)CCCC)s7)c6s5)s4)cc2[C@H]2N=CC=N[C@H]32)c1,CCCCCCCCCc1c(/C=C2\C(=O)c3ccc(Cl)cc3C2=C(C#N)C#N)sc2c1sc1c3c4nsnc4c4c5sc6c(CCCCCCCCC)c(/C=C7\C(=O)c8ccc(Cl)cc8C7=C(C#N)C#N)sc6c5n(CC(CCCC)CCCCCC)c4c3n(CC(CCCC)CCCCCC)c21,19.2,-5.41,-2.82,-5.57,-3.74,,,,,,,,,DCBB
56170,10.1016/j.enchem.2024.100129,COC(=O)C(C)(C)c1cc(C)cc(-c2sc3c4sc5cc(/C=C6/C(=O)c7cc(F)cc(c7)C(=O)/C6=C\c6cc(C(C)(C)C(=O)OC)c(-c7cc(C)cc(C(C)(C)C(=O)OC)c7)s6)sc5c4c(C(C)(C)C(=O)OC)ccc2-3)c1,CCCCCCC(CCCC)Cc1c(/C=C2\C(=O)c3cc(F)c(F)cc3C2=C(C#N)C#N)sc2c1SC1c3c(c4c(c5nsnc35)c3sc5c(CC(CCCC)CCCCCC)c(/C=C6\C(=O)c7cc(F)c(F)cc7C6=C(C#N)C#N)sc5c3n4CC(CC)CCCC)N(CC(CC)CCCC)C21,17.01,-5.56,-3.65,-5.68,-3.9,,,,,,,,,
56171,10.1016/j.enchem.2024.100129,COC(=O)C(C)(C)c1cc(C)cc(-c2sc3c4sc5cc(/C=C6/C(=O)c7cc(F)cc(c7)C(=O)/C6=C\c6cc(C(C)(C)C(=O)OC)c(-c7cc(C)cc(C(C)(C)C(=O)OC)c7)s6)sc5c4c(C(C)(C)C(=O)OC)ccc2-3)c1,CCCCCCC(CCCC)Cc1c(/C=C2\C(=O)c3cc(F)c(F)cc3C2=C(C#N)C#N)sc2c1SC1c3c(c4c(c5nsnc35)c3sc5c(CC(CCCC)CCCCCC)c(/C=C6\C(=O)c7cc(F)c(F)cc7C6=C(C#N)C#N)sc5c3n4CC(CC)CCCC)N(CC(CC)CCCC)C21,19.05,-5.56,-3.65,-5.68,-3.9,,,,,,,,,BTO
56174,10.1016/j.enchem.2024.100129,COC(=O)C(C)(C)c1cc(C)cc(-c2sc3c4sc5cc(/C=C6/C(=O)c7cc(F)cc(c7)C(=O)/C6=C\c6cc(C(C)(C)C(=O)OC)c(-c7cc(C)cc(C(C)(C)C(=O)OC)c7)s6)sc5c4c(C(C)(C)C(=O)OC)ccc2-3)c1,CCCCCCCCCCCc1c(/C=C2\C(=O)c3cc(F)c(F)cc3C2=C(C#N)C#N)sc2c1sc1c3c4nsnc4c4c5sc6c(CCCCCCCCCCC)c(/C=C7\C(=O)c8cc(F)c(F)cc8C7=C(C#N)C#N)sc6c5n(CC(CC)CCCC)c4c3n(CC(CC)CCCC)c21,14.75,-5.56,-3.65,-5.65,-4.09,,65.0,,,,,,,
56175,10.1016/j.enchem.2024.100129,COC(=O)C(C)(C)c1cc(C)cc(-c2sc3c4sc5cc(/C=C6/C(=O)c7cc(F)cc(c7)C(=O)/C6=C\c6cc(C(C)(C)C(=O)OC)c(-c7cc(C)cc(C(C)(C)C(=O)OC)c7)s6)sc5c4c(C(C)(C)C(=O)OC)ccc2-3)c1,CCCCCCCCCCCc1c(/C=C2\C(=O)c3cc(F)c(F)cc3C2=C(C#N)C#N)sc2c1sc1c3c4nsnc4c4c5sc6c(CCCCCCCCCCC)c(/C=C7\C(=O)c8cc(F)c(F)cc8C7=C(C#N)C#N)sc6c5n(CC(CC)CCCC)c4c3n(CC(CC)CCCC)c21,16.48,-5.56,-3.65,-5.65,-4.09,,65.0,,,,,,,NDT
56176,10.1016/j.enchem.2024.100129,COC(=O)C(C)(C)c1cc(C)cc(-c2sc3c4sc5cc(/C=C6/C(=O)c7cc(F)cc(c7)C(=O)/C6=C\c6cc(C(C)(C)C(=O)OC)c(-c7cc(C)cc(C(C)(C)C(=O)OC)c7)s6)sc5c4c(C(C)(C)C(=O)OC)ccc2-3)c1,CCCCCCCCCCCCC(CCCCCCCCCC)Cn1c2c3sc(/C=C4\C(=O)c5ccccc5C4=C(C#N)C#N)c(CCCCCCCCCCC)c3sc2c2c3nsnc3c3c4sc5c(CCCCCCCCCCC)c(C/C=C6/C(=O)c7cc(-c8cccs8)ccc7C6=C(C#N)C#N)sc5c4n(CC(CCCCCCCCCC)CCCCCCCCCCCC)c3c21,17.29,-5.56,-3.65,-5.68,-3.9,,,,,,,,,
56177,10.1016/j.enchem.2024.100129,COC(=O)C(C)(C)c1cc(C)cc(-c2sc3c4sc5cc(/C=C6/C(=O)c7cc(F)cc(c7)C(=O)/C6=C\c6cc(C(C)(C)C(=O)OC)c(-c7cc(C)cc(C(C)(C)C(=O)OC)c7)s6)sc5c4c(C(C)(C)C(=O)OC)ccc2-3)c1,CCCCCCCCCCCCC(CCCCCCCCCC)Cn1c2c3sc(/C=C4\C(=O)c5ccccc5C4=C(C#N)C#N)c(CCCCCCCCCCC)c3sc2c2c3nsnc3c3c4sc5c(CCCCCCCCCCC)c(C/C=C6/C(=O)c7cc(-c8cccs8)ccc7C6=C(C#N)C#N)sc5c4n(CC(CCCCCCCCCC)CCCCCCCCCCCC)c3c21,18.35,-5.56,-3.65,-5.68,-3.9,,,,,,,,,DTC-C12
56178,10.1016/j.enchem.2024.100129,COC(=O)C(C)(C)c1cc(C)cc(-c2sc3c4sc5cc(/C=C6/C(=O)c7cc(F)cc(c7)C(=O)/C6=C\c6cc(C(C)(C)C(=O)OC)c(-c7cc(C)cc(C(C)(C)C(=O)OC)c7)s6)sc5c4c(C(C)(C)C(=O)OC)ccc2-3)c1,CCCCCCCCCCCc1c(/C=C2\C(=O)c3cc(F)c(F)cc3C2=C(C#N)C#N)sc2c1sc1c3c4nsnc4c4c5sc6c(CCCCCCCCCCC)c(/C=C7\C(=O)c8cc(F)c(F)cc8C7=C(C#N)C#N)sc6c5n(CC(CC)CCCC)c4c3n(CC(CC)CCCC)c21,16.33,-5.56,-3.65,-5.65,-4.09,,,,,,,,,
56179,10.1016/j.enchem.2024.100129,COC(=O)C(C)(C)c1cc(C)cc(-c2sc3c4sc5cc(/C=C6/C(=O)c7cc(F)cc(c7)C(=O)/C6=C\c6cc(C(C)(C)C(=O)OC)c(-c7cc(C)cc(C(C)(C)C(=O)OC)c7)s6)sc5c4c(C(C)(C)C(=O)OC)ccc2-3)c1,CCCCCCCCCCCc1c(/C=C2\C(=O)c3cc(F)c(F)cc3C2=C(C#N)C#N)sc2c1sc1c3c4nsnc4c4c5sc6c(CCCCCCCCCCC)c(/C=C7\C(=O)c8cc(F)c(F)cc8C7=C(C#N)C#N)sc6c5n(CC(CC)CCCC)c4c3n(CC(CC)CCCC)c21,17.98,-5.56,-3.65,-5.65,-4.09,,,,,,,,,BDT
56180,10.1016/j.enchem.2024.100129,COC(=O)C(C)(C)c1cc(C)cc(-c2sc3c4sc5cc(/C=C6/C(=O)c7cc(F)cc(c7)C(=O)/C6=C\c6cc(C(C)(C)C(=O)OC)c(-c7cc(C)cc(C(C)(C)C(=O)OC)c7)s6)sc5c4c(C(C)(C)C(=O)OC)ccc2-3)c1,CCCCCCCCCc1c(C=C2C(=O)c3cc(Cl)c(Cl)cc3C2=C(C#N)C#N)sc2c1sc1c3c4nsnc4c4c5sc6c(CCCCCCCCC)c(C=C7C(=O)c8cc(Cl)c(Cl)cc8C7=C(C#N)C#N)sc6c5n(CC(CCCC)CCCCCC)c4c3n(CC(CCCC)CCCCCC)c21,16.7,-5.56,-3.65,-5.68,-3.9,,,,,,,,,
56181,10.1016/j.enchem.2024.100129,COC(=O)C(C)(C)c1cc(C)cc(-c2sc3c4sc5cc(/C=C6/C(=O)c7cc(F)cc(c7)C(=O)/C6=C\c6cc(C(C)(C)C(=O)OC)c(-c7cc(C)cc(C(C)(C)C(=O)OC)c7)s6)sc5c4c(C(C)(C)C(=O)OC)ccc2-3)c1,CCCCCCCCCc1c(C=C2C(=O)c3cc(Cl)c(Cl)cc3C2=C(C#N)C#N)sc2c1sc1c3c4nsnc4c4c5sc6c(CCCCCCCCC)c(C=C7C(=O)c8cc(Cl)c(Cl)cc8C7=C(C#N)C#N)sc6c5n(CC(CCCC)CCCCCC)c4c3n(CC(CCCC)CCCCCC)c21,18.6,-5.56,-3.65,-5.68,-3.9,,,,,,,,,9-FL
56182,10.1016/j.enchem.2024.100129,COC(=O)C(C)(C)c1cc(C)cc(-c2sc3c4sc5cc(/C=C6/C(=O)c7cc(F)cc(c7)C(=O)/C6=C\c6cc(C(C)(C)C(=O)OC)c(-c7cc(C)cc(C(C)(C)C(=O)OC)c7)s6)sc5c4c(C(C)(C)C(=O)OC)ccc2-3)c1,CCCCCCCCCCCc1c(/C=C2\C(=O)c3ccccc3C2=C(C#N)C#N)sc2c1sc1c3c4nsnc4c4c5sc6c(CCCCCCCCCCC)c(/C=C7\C(=O)c8cc(-c9cccs9)ccc8C7=C(C#N)C#N)sc6c5n(CC(CCCCCCCC)CCCCCCCCCC)c4c3n(CC(CCCCCCCC)CCCCCCCCCC)c21,14.1,-5.56,-3.65,-5.68,-3.94,,65.0,,,,,,,
56183,10.1016/j.enchem.2024.100129,COC(=O)C(C)(C)c1cc(C)cc(-c2sc3c4sc5cc(/C=C6/C(=O)c7cc(F)cc(c7)C(=O)/C6=C\c6cc(C(C)(C)C(=O)OC)c(-c7cc(C)cc(C(C)(C)C(=O)OC)c7)s6)sc5c4c(C(C)(C)C(=O)OC)ccc2-3)c1,CCCCCCCCCCCc1c(/C=C2\C(=O)c3ccccc3C2=C(C#N)C#N)sc2c1sc1c3c4nsnc4c4c5sc6c(CCCCCCCCCCC)c(/C=C7\C(=O)c8cc(-c9cccs9)ccc8C7=C(C#N)C#N)sc6c5n(CC(CCCCCCCC)CCCCCCCCCC)c4c3n(CC(CCCCCCCC)CCCCCCCCCC)c21,18.3,-5.56,-3.65,-5.68,-3.94,,65.0,,,,,,,SA-T1
56184,10.1016/j.enrev.2022.100008,COC(=O)C(C)(C)c1cc(C)cc(-c2sc3c4sc5cc(/C=C6/C(=O)c7cc(F)cc(c7)C(=O)/C6=C\c6cc(C(C)(C)C(=O)OC)c(-c7cc(C)cc(C(C)(C)C(=O)OC)c7)s6)sc5c4c(C(C)(C)C(=O)OC)ccc2-3)c1,CCCCCCCCCCCc1c(/C=C2\C(=O)c3ccccc3C2=C(C#N)C#N)sc2c1sc1c3c4nsnc4c4c5sc6c(CCCCCCCCCCC)c(/C=C7\C(=O)c8cc(-c9cccs9)ccc8C7=C(C#N)C#N)sc6c5n(CC(CCCCCCCC)CCCCCCCCCC)c4c3n(CC(CCCCCCCC)CCCCCCCCCC)c21,15.05,-5.56,-3.65,-5.68,-3.94,,,,,,,,,
56185,10.1016/j.enrev.2022.100008,COC(=O)C(C)(C)c1cc(C)cc(-c2sc3c4sc5cc(/C=C6/C(=O)c7cc(F)cc(c7)C(=O)/C6=C\c6cc(C(C)(C)C(=O)OC)c(-c7cc(C)cc(C(C)(C)C(=O)OC)c7)s6)sc5c4c(C(C)(C)C(=O)OC)ccc2-3)c1,CCCCCCCCCCCc1c(/C=C2\C(=O)c3ccccc3C2=C(C#N)C#N)sc2c1sc1c3c4nsnc4c4c5sc6c(CCCCCCCCCCC)c(/C=C7\C(=O)c8ccc(-c9cccs9)cc8C7=C(C#N)C#N)sc6c5n(CC(CCCCCCCC)CCCCCCCCCC)c4c3n(CC(CCCCCCCC)CCCCCCCCCC)c21,10.04,-5.56,-3.65,-5.69,-3.9,,,,,,,,,
56186,10.1016/j.enrev.2022.100008,COC(=O)C(C)(C)c1cc(C)cc(-c2sc3c4sc5cc(/C=C6/C(=O)c7cc(F)cc(c7)C(=O)/C6=C\c6cc(C(C)(C)C(=O)OC)c(-c7cc(C)cc(C(C)(C)C(=O)OC)c7)s6)sc5c4c(C(C)(C)C(=O)OC)ccc2-3)c1,CCCCCCCCCCCc1c(/C=C2\C(=O)c3ccccc3C2=C(C#N)C#N)sc2c1sc1c3c4nsnc4c4c5sc6c(CCCCCCCCCCC)c(/C=C7\C(=O)c8cc(-c9ccc(-c%10ccc%11c(c%10)C(=C(C#N)C#N)/C(=C/c%10sc%12c(sc%13c%14c%15nsnc%15c%15c%16sc%17c(CCCCCCCCCCC)c(/C=C%18\C(=O)c%19ccc(-c%20cccs%20)cc%19C%18=C(C#N)C#N)sc%17c%16n(CC(CCCCCCCC)CCCCCCCCCC)c%15c%14n(CC(CCCCCCCC)CCCCCCCCCC)c%12%13)c%10CCCCCCCCCCC)C%11=O)s9)ccc8C7=C(C#N)C#N)sc6c5n(CC(CCCCCCCC)CCCCCCCCCC)c4c3n(CC(CCCCCCCC)CCCCCCCCCC)c21,12.12,-5.56,-3.65,-5.68,-3.92,,,,,,,,,
56187,10.1016/j.enrev.2022.100008,COC(=O)C(C)(C)c1cc(C)cc(-c2sc3c4sc5cc(/C=C6/C(=O)c7cc(F)cc(c7)C(=O)/C6=C\c6cc(C(C)(C)C(=O)OC)c(-c7cc(C)cc(C(C)(C)C(=O)OC)c7)s6)sc5c4c(C(C)(C)C(=O)OC)ccc2-3)c1,CCCCCCCCCCCc1c(/C=C2\C(=O)c3ccccc3C2=C(C#N)C#N)sc2c1sc1c3c4nsnc4c4c5sc6c(CCCCCCCCCCC)c(/C=C7\C(=O)c8cc(-c9cc(F)c(-c%10sccc%10F)s9)ccc8C7=C(C#N)C#N)sc6c5n(CC(CCCCCCCC)CCCCCCCCCC)c4c3n(CC(CCCCCCCC)CCCCCCCCCC)c21,14.34,-5.56,-3.65,-5.56,-3.8,,,,,,,,,
56189,10.1016/j.enrev.2022.100008,COC(=O)C(C)(C)c1cc(C)cc(-c2sc3c4sc5cc(/C=C6/C(=O)c7cc(F)cc(c7)C(=O)/C6=C\c6cc(C(C)(C)C(=O)OC)c(-c7cc(C)cc(C(C)(C)C(=O)OC)c7)s6)sc5c4c(C(C)(C)C(=O)OC)ccc2-3)c1,CCCCCCCCCCCc1c(/C=C2\C(=O)c3ccccc3C2=C(C#N)C#N)sc2c1sc1c3c4nsnc4c4c5sc6c(CCCCCCCCCCC)c(/C=C7\C(=O)c8ccc(-c9cc(F)c(-c%10sccc%10F)s9)cc8C7=C(C#N)C#N)sc6c5n(CC(CCCCCCCC)CCCCCCCCCC)c4c3n(CC(CCCCCCCC)CCCCCCCCCC)c21,0.02,-5.56,-3.65,-5.58,-3.83,,,,,,,,,
56190,10.1016/j.enrev.2022.100008,CCCCCCC(CCCC)Cc1csc(-c2cc3c4nsnc4c4cc(-c5cc(CC(CCCC)CCCCCC)c(-c6cc7c(-c8ccc(CC(CC)CCCC)s8)c8sccc8c(-c8ccc(CC(CC)CCCC)s8)c7s6)s5)sc4c3s2)c1,CCCCCCCCCCCCC(CCCCCCCCCC)Cn1c2c3sc(/C=C4\C(=O)c5ccccc5C4=C(C#N)C#N)c(CCCCCCCCCCC)c3sc2c2c3nsnc3c3c4sc5c(CCCCCCCCCCC)c(/C=C6\C(=O)c7cc(-c8cccs8)ccc7C6=C(C#N)C#N)sc5c4n(CC(CCCCCCCCCC)CCCCCCCCCCCC)c3c21,16.11,-5.38,-3.32,-5.63,-3.72,,,,,,,,,
56191,10.1016/j.enrev.2022.100008,CCCCCCC(CCCC)Cc1csc(-c2cc3c4nsnc4c4cc(-c5cc(CC(CCCC)CCCCCC)c(-c6cc7c(-c8ccc(CC(CC)CCCC)s8)c8sccc8c(-c8ccc(CC(CC)CCCC)s8)c7s6)s5)sc4c3s2)c1,CCCCCCCCCCCCC(CCCCCCCCCC)Cn1c2c3sc(/C=C4\C(=O)c5ccccc5C4=C(C#N)C#N)c(CCCCCCCCCCC)c3sc2c2c3nsnc3c3c4sc5c(CCCCCCCCCCC)c(/C=C6\C(=O)c7ccc(-c8cccs8)cc7C6=C(C#N)C#N)sc5c4n(CC(CCCCCCCCCC)CCCCCCCCCCCC)c3c21,14.81,-5.38,-3.32,-5.67,-3.8,,,,,,,,,
56192,10.1016/j.enrev.2022.100008,CCCCCCC(CCCC)Cc1csc(-c2cc3c4nsnc4c4cc(-c5cc(CC(CCCC)CCCCCC)c(-c6cc7c(-c8ccc(CC(CC)CCCC)s8)c8sccc8c(-c8ccc(CC(CC)CCCC)s8)c7s6)s5)sc4c3s2)c1,CCCCCCCCCCCCC(CCCCCCCCCC)Cn1c2c3sc(/C=C4\C(=O)c5ccccc5C4=C(C#N)C#N)c(CCCCCCCCCCC)c3sc2c2c3nsnc3c3c4sc5c(CCCCCCCCCCC)c(/C=C6\C(=O)c7ccc(-c8cccs8)cc7C6=C(C#N)C#N)sc5c4n(CC(CCCCCCCCCC)CCCCCCCCCCCC)c3c21,14.99,-5.38,-3.32,-5.67,-3.8,,,,,,,,,
56193,10.1016/j.enrev.2022.100008,CCCCCCC(CCCC)Cc1csc(-c2cc3c4nsnc4c4cc(-c5cc(CC(CCCC)CCCCCC)c(-c6cc7c(-c8ccc(CC(CC)CCCC)s8)c8sccc8c(-c8ccc(CC(CC)CCCC)s8)c7s6)s5)sc4c3s2)c1,CCCCCCCCCCCCC(CCCCCCCCCC)Cn1c2c3sc(/C=C4\C(=O)c5ccccc5C4=C(C#N)C#N)c(CCCCCCCCCCC)c3sc2c2c3nsnc3c3c4sc5c(CCCCCCCCCCC)c(/C=C6\C(=O)c7ccc(-c8cccs8)cc7C6=C(C#N)C#N)sc5c4n(CC(CCCCCCCCCC)CCCCCCCCCCCC)c3c21,12.78,-5.38,-3.32,-5.67,-3.8,,,,,,,,,
56195,10.1016/j.enrev.2022.100008,COC(=O)C(C)(C)c1cc(C)cc(-c2sc3c4sc5cc(/C=C6/C(=O)c7cc(F)cc(c7)C(=O)/C6=C\c6cc(C(C)(C)C(=O)OC)c(-c7cc(C)cc(C(C)(C)C(=O)OC)c7)s6)sc5c4c(C(C)(C)C(=O)OC)ccc2-3)c1,CCCCCCCCCCCc1c(/C=C2\C(=O)c3ccccc3C2=C(C#N)C#N)sc2c1sc1c3c4nsnc4c4c5sc6c(CCCCCCCCCCC)c(/C=C7\C(=O)c8cc(-c9cc%10c(=O)n(CC(CCCCCC)CCCCCCCC)c(=O)c%11ccsc%11c%10s9)ccc8C7=C(C#N)C#N)sc6c5n(CC(CCCCCCCC)CCCCCCCCCC)c4c3n(CC(CCCCCCCC)CCCCCCCCCC)c21,15.22,-5.56,-3.65,,,,,,,,,,,
56196,10.1016/j.enrev.2022.100008,CCCCC(CC)Cc1ccc(-c2c3cc(-c4ccc(-c5sc(-c6cccs6)c6c5C(=O)c5c(CC(CC)CCCC)sc(CC(CC)CCCC)c5C6=O)s4)sc3c(-c3ccc(CC(CC)CCCC)s3)c3ccsc23)s1,CCCCCCCCCCCCC(CCCCCCCCCC)Cn1c2c3sc(/C=C4\C(=O)c5ccccc5C4=C(C#N)C#N)c(CCCCCCCCCCC)c3sc2c2c3nsnc3c3c4sc5c(CCCCCCCCCCC)c(/C=C6\C(=O)c7cc(-c8cccs8)ccc7C6=C(C#N)C#N)sc5c4n(CC(CCCCCCCCCC)CCCCCCCCCCCC)c3c21,12.9,-5.33,-3.48,-5.63,-3.72,,,,,,,,,
56197,10.1016/j.enrev.2022.100008,CCCCC(CC)Cc1ccc(-c2c3cc(-c4ccc(-c5sc(-c6cccs6)c6c5C(=O)c5c(CC(CC)CCCC)sc(CC(CC)CCCC)c5C6=O)s4)sc3c(-c3ccc(CC(CC)CCCC)s3)c3ccsc23)s1,CCCCCCCCCCCCC(CCCCCCCCCC)Cn1c2c3sc(/C=C4\C(=O)c5ccccc5C4=C(C#N)C#N)c(CCCCCCCCCCC)c3sc2c2c3nn(C)nc3c3c4sc5c(CCCCCCCCCCC)c(/C=C6\C(=O)c7cc(-c8cccs8)ccc7C6=C(C#N)C#N)sc5c4n(CC(CCCCCCCCCC)CCCCCCCCCCCC)c3c21,15.8,-5.33,-3.48,-5.57,-3.78,,,,,,,,,
56198,10.1016/j.enrev.2022.100008,COC(=O)C(C)(C)c1cc(C)cc(-c2sc3c4sc5cc(/C=C6/C(=O)c7cc(F)cc(c7)C(=O)/C6=C\c6cc(C(C)(C)C(=O)OC)c(-c7cc(C)cc(C(C)(C)C(=O)OC)c7)s6)sc5c4c(C(C)(C)C(=O)OC)ccc2-3)c1,CCCCCCCCCCCCC(CCCCCCCCCC)Cn1c2c3sc(/C=C4\C(=O)c5ccccc5C4=C(C#N)C#N)c(CCCCCCCCCCC)c3sc2c2c3nsnc3c3c4sc5c(CCCCCCCCCCC)c(/C=C6\C(=O)c7cc(-c8cccs8)ccc7C6=C(C#N)C#N)sc5c4n(CC(CCCCCCCCCC)CCCCCCCCCCCC)c3c21,11.09,-5.56,-3.65,-5.63,-3.72,,,,,,,,,
56199,10.1016/j.enrev.2022.100008,COC(=O)C(C)(C)c1cc(C)cc(-c2sc3c4sc5cc(/C=C6/C(=O)c7cc(F)cc(c7)C(=O)/C6=C\c6cc(C(C)(C)C(=O)OC)c(-c7cc(C)cc(C(C)(C)C(=O)OC)c7)s6)sc5c4c(C(C)(C)C(=O)OC)ccc2-3)c1,CCCCCCCCCCCc1c(/C=C2\C(=O)c3c(ccc(C)c3F)C2=C(C#N)C#N)sc2c1sc1c3c4nsnc4c4c5sc6c(CCCCCCCCCCC)c(/C=C7\C(=O)c8c(ccc(-c9ccc(C)s9)c8F)C7=C(C#N)C#N)sc6c5n(C)c4c3n(C)c21,14.1,-5.56,-3.65,,,,,,,,,,,
56200,10.1016/j.enrev.2022.100008,COC(=O)C(C)(C)c1cc(C)cc(-c2sc3c4sc5cc(/C=C6/C(=O)c7cc(F)cc(c7)C(=O)/C6=C\c6cc(C(C)(C)C(=O)OC)c(-c7cc(C)cc(C(C)(C)C(=O)OC)c7)s6)sc5c4c(C(C)(C)C(=O)OC)ccc2-3)c1,CCCCCCCCCCCCC(CCCCCCCCCC)Cn1c2c3sc(/C=C4\C(=O)c5c(F)cccc5C4=C(C#N)C#N)c(CCCCCCCCCCC)c3sc2c2c3nsnc3c3c4sc5c(CCCCCCCCCCC)c(/C=C6\C(=O)c7c(ccc(-c8cccs8)c7F)C6=C(C#N)C#N)sc5c4n(CC(CCCCCCCCCC)CCCCCCCCCCCC)c3c21,15.2,-5.56,-3.65,-5.715,-3.805,,,,,,,,,
56202,10.1016/j.enrev.2022.100008,COC(=O)C(C)(C)c1cc(C)cc(-c2sc3c4sc5cc(/C=C6/C(=O)c7cc(F)cc(c7)C(=O)/C6=C\c6cc(C(C)(C)C(=O)OC)c(-c7cc(C)cc(C(C)(C)C(=O)OC)c7)s6)sc5c4c(C(C)(C)C(=O)OC)ccc2-3)c1,CCCCCCCCCCCc1c(/C=C2\C(=O)c3c(F)cc(F)cc3C2=C(C#N)C#N)sc2c1sc1c3c4nsnc4c4c5sc6c(CCCCCCCCCCC)c(/C=C7\C(=O)c8c(cc(F)c(-c9cccs9)c8F)C7=C(C#N)C#N)sc6c5n(CC(CCCCCCCC)CCCCCCCCCC)c4c3n(CC(CCCCCCCC)CCCCCCCCCC)c21,15.22,-5.56,-3.65,-5.71,-3.84,,,,,,,,,
56204,10.1016/j.enrev.2022.100008,COC(=O)C(C)(C)c1cc(C)cc(-c2sc3c4sc5cc(/C=C6/C(=O)c7cc(F)cc(c7)C(=O)/C6=C\c6cc(C(C)(C)C(=O)OC)c(-c7cc(C)cc(C(C)(C)C(=O)OC)c7)s6)sc5c4c(C(C)(C)C(=O)OC)ccc2-3)c1,CCCCCCCCCCCCC(CCCCCCCCCC)Cn1c2c(sc3c(CCCCCCCCCCC)c(/C=C4\C(=O)c5c(F)cccc5C4=C(C#N)C#N)[se]c32)c2c3nsnc3c3c4sc5c(CCCCCCCCCCC)c(/C=C6\C(=O)c7c(F)cccc7C6=C(C#N)C#N)[se]c5c4n(CC(CCCCCCCCCC)CCCCCCCCCCCC)c3c21,15.6,-5.56,-3.65,-5.76,-3.93,,,,,,,,,
56205,10.1016/j.enrev.2022.100008,COC(=O)C(C)(C)c1cc(C)cc(-c2sc3c4sc5cc(/C=C6/C(=O)c7cc(F)cc(c7)C(=O)/C6=C\c6cc(C(C)(C)C(=O)OC)c(-c7cc(C)cc(C(C)(C)C(=O)OC)c7)s6)sc5c4c(C(C)(C)C(=O)OC)ccc2-3)c1,CCCCCCCCCCCCC(CCCCCCCCCC)Cn1c2c(sc3c(CCCCCCCCCCC)c(/C=C4\C(=O)c5c(Cl)cccc5C4=C(C#N)C#N)[se]c32)c2c3nsnc3c3c4sc5c(CCCCCCCCCCC)c(/C=C6\C(=O)c7c(Cl)cccc7C6=C(C#N)C#N)[se]c5c4n(CC(CCCCCCCCCC)CCCCCCCCCCCC)c3c21,16.1,-5.56,-3.65,-5.75,-3.93,,,,,,,,,
56206,10.1016/j.enrev.2022.100008,COC(=O)C(C)(C)c1cc(C)cc(-c2sc3c4sc5cc(/C=C6/C(=O)c7cc(F)cc(c7)C(=O)/C6=C\c6cc(C(C)(C)C(=O)OC)c(-c7cc(C)cc(C(C)(C)C(=O)OC)c7)s6)sc5c4c(C(C)(C)C(=O)OC)ccc2-3)c1,CCCCCCCCCCCCCCCCC1(CCCCCCCCCCCCCCC)c2cc3c(cc2-c2sc(/C=C4\C(=O)c5cc(-c6cc7c(-c8cc(F)c(CC(CC)CCCC)s8)c8sccc8c(-c8cc(F)c(CC(CC)CCCC)s8)c7s6)sc5C4=C(C#N)C#N)cc21)C(CCCCCCCCCCCCCCCC)(CCCCCCCCCCCCCCCC)c1cc(/C=C2\C(=O)c4ccsc4C2=C(C#N)C#N)sc1-3,11.4,-5.56,-3.65,-5.8,-3.7,,,,,,,,,
56208,10.1016/j.enrev.2022.100008,CCCCCCCCC(CCCCCC)COc1cnc2c(-c3cccs3)c(F)c(F)cc2n1,CCCCCCCCCCCCCCCCC1(CCCCCCCCCCCCCCCC)c2cc3c(cc2-c2sc(/C=C4\C(=O)c5sccc5C4=C(C#N)C#N)cc21)C(CCCCCCCCCCCCCCCC)(CCCCCCCCCCCCCCCC)c1cc(/C=C2\C(=O)c4sc(-c5cc6c(s5)-c5cc7c(cc5C6(c5ccc(CCCCCC)cc5)c5ccc(CCCCCC)cc5)-c5sccc5C7(c5ccc(CCCCCC)cc5)c5ccc(CCCCCC)cc5)cc4C2=C(C#N)C#N)sc1-3,10.19,-5.54,-2.92,-5.71,-3.74,,,,,,,,,
56209,10.1016/j.enrev.2022.100008,CCCCC(CC)Cc1ccc(-c2c3cc(-c4ccc(-c5sc(-c6cccs6)c6c5C(=O)c5c(CC(CC)CCCC)sc(CC(CC)CCCC)c5C6=O)s4)sc3c(-c3ccc(CC(CC)CCCC)s3)c3ccsc23)s1,CCCCCCCCCCCc1c(/C=C2\C(=O)c3sccc3C2=C(C#N)C#N)sc2c1sc1c3c4nsnc4c4c5sc6c(CCCCCCCCCCC)c(/C=C7\C(=O)c8sc(-c9cccs9)cc8C7=C(C#N)C#N)sc6c5n(CC(CCCCCCCC)CCCCCCCCCC)c4c3n(CC(CCCCCCCC)CCCCCCCCCC)c21,13.54,-5.33,-3.48,-5.66,-3.82,,,,,,,,,
56210,10.1016/j.enrev.2022.100008,CCCCC(CC)Cc1ccc(-c2c3cc(-c4ccc(-c5sc(-c6cccs6)c6c5C(=O)c5c(CC(CC)CCCC)sc(CC(CC)CCCC)c5C6=O)s4)sc3c(-c3ccc(CC(CC)CCCC)s3)c3ccsc23)s1,CCCCCCCCCCCc1c(/C=C2/C(=O)c3ccsc3C2=C(C#N)C#N)sc2c1sc1c3c4nsnc4c4c5sc6c(CCCCCCCCCCC)c(/C=C7/C(=O)c8c(-c9cccs9)csc8C7=C(C#N)C#N)sc6c5n(CC(CCCCCCCC)CCCCCCCCCC)c4c3n(CC(CCCCCCCC)CCCCCCCCCC)c21,14.32,-5.33,-3.48,-5.73,-3.83,,,,,,,,,
56211,10.1016/j.enrev.2022.100008,CCCCC(CC)Cc1ccc(-c2c3cc(-c4ccc(-c5sc(-c6cccs6)c6c5C(=O)c5c(CC(CC)CCCC)sc(CC(CC)CCCC)c5C6=O)s4)sc3c(-c3ccc(CC(CC)CCCC)s3)c3ccsc23)s1,CCCCCCCCCCCc1c(/C=C2/C(=O)c3cscc3C2=C(C#N)C#N)sc2c1sc1c3c4nsnc4c4c5sc6c(CCCCCCCCCCC)c(/C=C7/C(=O)c8c(csc8-c8cccs8)C7=C(C#N)C#N)sc6c5n(CC(CCCCCCCC)CCCCCCCCCC)c4c3n(CC(CCCCCCCC)CCCCCCCCCC)c21,12.41,-5.33,-3.48,-5.76,-3.88,,,,,,,,,
56212,10.1016/j.esci.2024.100305,COC(=O)C(C)(C)c1cc(C)cc(-c2sc3c4sc5cc(/C=C6/C(=O)c7cc(F)cc(c7)C(=O)/C6=C\c6cc(C(C)(C)C(=O)OC)c(-c7cc(C)cc(C(C)(C)C(=O)OC)c7)s6)sc5c4c(C(C)(C)C(=O)OC)ccc2-3)c1,CCCCCCCCCCCc1c(/C=C2\C(=O)c3cc(F)c(F)cc3C2=C(C#N)C#N)sc2c1sc1c3c4nsnc4c4c5sc6c(CCCCCCCCCCC)c(/C=C7\C(=O)c8cc(F)c(F)cc8C7=C(C#N)C#N)sc6c5n(CC(CC)CCCC)c4c3n(CC(CC)CCCC)c21,15.7,-5.56,-3.65,-5.65,-4.09,,,,15 mg mL^-1,conventional,,PP,,
56213,10.1016/j.esci.2024.100305,COC(=O)C(C)(C)c1cc(C)cc(-c2sc3c4sc5cc(/C=C6/C(=O)c7cc(F)cc(c7)C(=O)/C6=C\c6cc(C(C)(C)C(=O)OC)c(-c7cc(C)cc(C(C)(C)C(=O)OC)c7)s6)sc5c4c(C(C)(C)C(=O)OC)ccc2-3)c1,CCCCCCCCCCCc1c(/C=C2\C(=O)c3cc(F)c(F)cc3C2=C(C#N)C#N)sc2c1sc1c3c4nsnc4c4c5sc6c(CCCCCCCCCCC)c(/C=C7\C(=O)c8cc(F)c(F)cc8C7=C(C#N)C#N)sc6c5n(CC(CC)CCCC)c4c3n(CC(CC)CCCC)c21,17.1,-5.56,-3.65,-5.65,-4.09,105.0,150.0,,15 mg/mL,conventional,,2FPP,,
56214,10.1016/j.esci.2024.100305,COC(=O)C(C)(C)c1cc(C)cc(-c2sc3c4sc5cc(/C=C6/C(=O)c7cc(F)cc(c7)C(=O)/C6=C\c6cc(C(C)(C)C(=O)OC)c(-c7cc(C)cc(C(C)(C)C(=O)OC)c7)s6)sc5c4c(C(C)(C)C(=O)OC)ccc2-3)c1,CCCCCCCCCCCc1c(/C=C2\C(=O)c3cc(F)c(F)cc3C2=C(C#N)C#N)sc2c1sc1c3c4nsnc4c4c5sc6c(CCCCCCCCCCC)c(/C=C7\C(=O)c8cc(F)c(F)cc8C7=C(C#N)C#N)sc6c5n(CC(CC)CCCC)c4c3n(CC(CC)CCCC)c21,14.5,-5.56,-3.65,-5.65,-4.09,105.0,150.0,,,conventional,,PP,,
56215,10.1016/j.esci.2024.100305,COC(=O)C(C)(C)c1cc(C)cc(-c2sc3c4sc5cc(/C=C6/C(=O)c7cc(F)cc(c7)C(=O)/C6=C\c6cc(C(C)(C)C(=O)OC)c(-c7cc(C)cc(C(C)(C)C(=O)OC)c7)s6)sc5c4c(C(C)(C)C(=O)OC)ccc2-3)c1,CCCCCCCCCCCc1c(/C=C2\C(=O)c3cc(F)c(F)cc3C2=C(C#N)C#N)sc2c1sc1c3c4nsnc4c4c5sc6c(CCCCCCCCCCC)c(/C=C7\C(=O)c8cc(F)c(F)cc8C7=C(C#N)C#N)sc6c5n(CC(CC)CCCC)c4c3n(CC(CC)CCCC)c21,12.6,-5.56,-3.65,-5.65,-4.09,105.0,150.0,,,conventional,,PP,,
56216,10.1016/j.esci.2024.100305,COC(=O)C(C)(C)c1cc(C)cc(-c2sc3c4sc5cc(/C=C6/C(=O)c7cc(F)cc(c7)C(=O)/C6=C\c6cc(C(C)(C)C(=O)OC)c(-c7cc(C)cc(C(C)(C)C(=O)OC)c7)s6)sc5c4c(C(C)(C)C(=O)OC)ccc2-3)c1,CCCCCCCCCCCc1c(/C=C2\C(=O)c3cc(F)c(F)cc3C2=C(C#N)C#N)sc2c1sc1c3c4nsnc4c4c5sc6c(CCCCCCCCCCC)c(/C=C7\C(=O)c8cc(F)c(F)cc8C7=C(C#N)C#N)sc6c5n(CC(CC)CCCC)c4c3n(CC(CC)CCCC)c21,16.2,-5.56,-3.65,-5.65,-4.09,105.0,150.0,,,conventional,,2FPP,,
56217,10.1016/j.esci.2024.100305,COC(=O)C(C)(C)c1cc(C)cc(-c2sc3c4sc5cc(/C=C6/C(=O)c7cc(F)cc(c7)C(=O)/C6=C\c6cc(C(C)(C)C(=O)OC)c(-c7cc(C)cc(C(C)(C)C(=O)OC)c7)s6)sc5c4c(C(C)(C)C(=O)OC)ccc2-3)c1,CCCCCCCCCCCc1c(/C=C2\C(=O)c3cc(F)c(F)cc3C2=C(C#N)C#N)sc2c1sc1c3c4nsnc4c4c5sc6c(CCCCCCCCCCC)c(/C=C7\C(=O)c8cc(F)c(F)cc8C7=C(C#N)C#N)sc6c5n(CC(CC)CCCC)c4c3n(CC(CC)CCCC)c21,15.5,-5.56,-3.65,-5.65,-4.09,105.0,150.0,,,conventional,,2FPP,,
56218,10.1016/j.esci.2024.100305,COC(=O)C(C)(C)c1cc(C)cc(-c2sc3c4sc5cc(/C=C6/C(=O)c7cc(F)cc(c7)C(=O)/C6=C\c6cc(C(C)(C)C(=O)OC)c(-c7cc(C)cc(C(C)(C)C(=O)OC)c7)s6)sc5c4c(C(C)(C)C(=O)OC)ccc2-3)c1,CCCCCCCCCCCc1c(/C=C2\C(=O)c3cc(F)c(F)cc3C2=C(C#N)C#N)sc2c1sc1c3c4nsnc4c4c5sc6c(CCCCCCCCCCC)c(/C=C7\C(=O)c8cc(F)c(F)cc8C7=C(C#N)C#N)sc6c5n(CC(CC)CCCC)c4c3n(CC(CC)CCCC)c21,18.3,-5.56,-3.65,-5.65,-4.09,105.0,150.0,,15 mg/mL,conventional,,2FPP,,
56219,10.1016/j.esci.2024.100305,COC(=O)C(C)(C)c1cc(C)cc(-c2sc3c4sc5cc(/C=C6/C(=O)c7cc(F)cc(c7)C(=O)/C6=C\c6cc(C(C)(C)C(=O)OC)c(-c7cc(C)cc(C(C)(C)C(=O)OC)c7)s6)sc5c4c(C(C)(C)C(=O)OC)ccc2-3)c1,CCCCCCCCCc1c(C=C2C(=O)c3cc(Cl)c(Cl)cc3C2=C(C#N)C#N)sc2c1sc1c3c4nsnc4c4c5sc6c(CCCCCCCCC)c(C=C7C(=O)c8cc(Cl)c(Cl)cc8C7=C(C#N)C#N)sc6c5n(CC(CCCC)CCCCCC)c4c3n(CC(CCCC)CCCCCC)c21,19.2,-5.56,-3.65,-5.68,-3.9,105.0,150.0,,15 mg/mL,conventional,,2FPP,,
56220,10.1016/j.esci.2024.100305,COC(=O)C(C)(C)c1cc(C)cc(-c2sc3c4sc5cc(/C=C6/C(=O)c7cc(F)cc(c7)C(=O)/C6=C\c6cc(C(C)(C)C(=O)OC)c(-c7cc(C)cc(C(C)(C)C(=O)OC)c7)s6)sc5c4c(C(C)(C)C(=O)OC)ccc2-3)c1,CCCCCCC(CCCC)Cc1c(/C=C2\C(=O)c3cc(F)c(F)cc3C2=C(C#N)C#N)sc2c1SC1c3c(c4c(c5nsnc35)c3sc5c(CC(CCCC)CCCCCC)c(/C=C6\C(=O)c7cc(F)c(F)cc7C6=C(C#N)C#N)sc5c3n4CC(CC)CCCC)N(CC(CC)CCCC)C21,19.1,-5.56,-3.65,-5.68,-3.9,105.0,150.0,,15 mg/mL,conventional,,2FPP,,
56231,10.1016/j.eurpolymj.2022.111141,CCCCCCc1csc(-c2ccc(-c3cc(CCCCCC)c(/C=C/c4csc(-c5cc6c(OCC(CC)CCCC)c7sc(-c8ccc(C9=C%10C(=O)N(CC(CC)CCCC)C(c%11ccc(-c%12cc%13c(OCC(CC)CCCC)c%14sccc%14c(OCC(CC)CCCC)c%13s%12)s%11)=C%10C(=O)N9CC(CC)CCCC)s8)cc7c(OCC(CC)CCCC)c6s5)c4)s3)c3nsnc23)c1,COC(=O)CCCC1(c2ccccc2)C23c4c5ccc6c7cc8c9c%10c(cc%11cc%12c%13c%14c(cc%15c%16ccc-5c2c%16c2c5c%16c%17c(c(c46)c7c9c%17c4c%10c%11c%13c4c%16c%14c%152)C513)C%12)C8,4.47,,,-5.9,-3.9,102.0,,1:1,,conventional,LiF,PEDOT:PSS,,
56233,10.1016/j.eurpolymj.2022.111189,COc1c2cc(-c3ccc(-c4ccc(-c5ccc(C)o5)c5nonc45)o3)oc2c(OC)c2cc(C)oc12,CCCCCCc1ccc(C2(c3ccc(CCCCCC)cc3)c3cc4c(cc3-c3sc5cc(/C=C6\C(=O)c7cc(F)c(F)cc7C6=C(C#N)C#N)sc5c32)C(c2ccc(CCCCCC)cc2)(c2ccc(CCCCCC)cc2)c2c-4sc3cc(/C=C4\C(=O)c5cc(F)c(F)cc5C4=C(C#N)C#N)sc23)cc1,5.18,,,-5.66,-4.14,,,1.5:1,,conventional,Ca,PEDOT:PSS,chlorobenzene,
56234,10.1016/j.eurpolymj.2022.111189,COc1c2cc(-c3ccc(-c4ccc(-c5ccc(C)o5)c5nonc45)o3)oc2c(OC)c2cc(C)oc12,CCCCCCc1ccc(C2(c3ccc(CCCCCC)cc3)c3cc4c(cc3-c3sc5cc(/C=C6\C(=O)c7cc(F)c(F)cc7C6=C(C#N)C#N)sc5c32)C(c2ccc(CCCCCC)cc2)(c2ccc(CCCCCC)cc2)c2c-4sc3cc(/C=C4\C(=O)c5cc(F)c(F)cc5C4=C(C#N)C#N)sc23)cc1,7.22,,,-5.66,-4.14,,,1:1,,conventional,Ca,PEDOT:PSS,chlorobenzene,
56235,10.1016/j.eurpolymj.2022.111189,COc1c2cc(-c3ccc(-c4ccc(-c5ccc(C)o5)c5nonc45)o3)oc2c(OC)c2cc(C)oc12,CCCCCCc1ccc(C2(c3ccc(CCCCCC)cc3)c3cc4c(cc3-c3sc5cc(/C=C6\C(=O)c7cc(F)c(F)cc7C6=C(C#N)C#N)sc5c32)C(c2ccc(CCCCCC)cc2)(c2ccc(CCCCCC)cc2)c2c-4sc3cc(/C=C4\C(=O)c5cc(F)c(F)cc5C4=C(C#N)C#N)sc23)cc1,6.05,,,-5.66,-4.14,,,1:1.5,,conventional,Ca,PEDOT:PSS,chlorobenzene,
56236,10.1016/j.eurpolymj.2022.111189,COc1c2cc(-c3ccc(-c4ccc(-c5ccc(C)o5)c5nonc45)o3)oc2c(OC)c2cc(C)oc12,CCCCCCc1ccc(C2(c3ccc(CCCCCC)cc3)c3cc4c(cc3-c3sc5cc(/C=C6\C(=O)c7cc(F)c(F)cc7C6=C(C#N)C#N)sc5c32)C(c2ccc(CCCCCC)cc2)(c2ccc(CCCCCC)cc2)c2c-4sc3cc(/C=C4\C(=O)c5cc(F)c(F)cc5C4=C(C#N)C#N)sc23)cc1,10.85,,,-5.66,-4.14,,,1:1 w/w,0.5%,conventional,Ca,PEDOT:PSS,chlorobenzene,CN
56237,10.1016/j.eurpolymj.2022.111189,COc1c2cc(-c3ccc(-c4ccc(-c5ccc(C)o5)c5nonc45)o3)oc2c(OC)c2cc(C)oc12,CCCCCCc1ccc(C2(c3ccc(CCCCCC)cc3)c3cc4c(cc3-c3sc5cc(/C=C6\C(=O)c7cc(F)c(F)cc7C6=C(C#N)C#N)sc5c32)C(c2ccc(CCCCCC)cc2)(c2ccc(CCCCCC)cc2)c2c-4sc3cc(/C=C4\C(=O)c5cc(F)c(F)cc5C4=C(C#N)C#N)sc23)cc1,9.38,,,-5.66,-4.14,,,1:1 w/w,0.5% v/v,conventional,Ca,PEDOT:PSS,chlorobenzene,DIO
56238,10.1016/j.eurpolymj.2022.111189,COc1c2cc(-c3ccc(-c4ccc(-c5ccc(C)o5)c5nonc45)o3)oc2c(OC)c2cc(C)oc12,CCCCCCc1ccc(C2(c3ccc(CCCCCC)cc3)c3cc4c(cc3-c3sc5cc(/C=C6\C(=O)c7cc(F)c(F)cc7C6=C(C#N)C#N)sc5c32)C(c2ccc(CCCCCC)cc2)(c2ccc(CCCCCC)cc2)c2c-4sc3cc(/C=C4\C(=O)c5cc(F)c(F)cc5C4=C(C#N)C#N)sc23)cc1,9.94,,,-5.66,-4.14,120.0,,,,conventional,Ca,PEDOT:PSS,chlorobenzene,
56240,10.1016/j.eurpolymj.2022.111189,COc1c2cc(-c3ccc(-c4ccc(-c5ccc(C)o5)c5nonc45)o3)oc2c(OC)c2cc(C)oc12,CCCCCCc1ccc(C2(c3ccc(CCCCCC)cc3)c3cc4c(cc3-c3sc5cc(/C=C6\C(=O)c7cc(F)c(F)cc7C6=C(C#N)C#N)sc5c32)C(c2ccc(CCCCCC)cc2)(c2ccc(CCCCCC)cc2)c2c-4sc3cc(/C=C4\C(=O)c5cc(F)c(F)cc5C4=C(C#N)C#N)sc23)cc1,11.53,,,-5.66,-4.14,300.0,,,,conventional,Ca,PEDOT:PSS,chlorobenzene,CN
56241,10.1016/j.eurpolymj.2022.111189,COc1c2cc(-c3ccc(-c4ccc(-c5ccc(C)o5)c5nonc45)o3)oc2c(OC)c2cc(C)oc12,CCCCCCc1ccc(C2(c3ccc(CCCCCC)cc3)c3cc4c(cc3-c3sc5cc(/C=C6\C(=O)c7cc(F)c(F)cc7C6=C(C#N)C#N)sc5c32)C(c2ccc(CCCCCC)cc2)(c2ccc(CCCCCC)cc2)c2c-4sc3cc(/C=C4\C(=O)c5cc(F)c(F)cc5C4=C(C#N)C#N)sc23)cc1,11.23,,,-5.66,-4.14,400.0,,,,conventional,Ca,PEDOT:PSS,chlorobenzene,CN
56242,10.1016/j.eurpolymj.2022.111189,COc1c2cc(-c3ccc(-c4ccc(-c5ccc(C)o5)c5nonc45)o3)oc2c(OC)c2cc(C)oc12,CCCCCCc1ccc(C2(c3ccc(CCCCCC)cc3)c3cc4c(cc3-c3sc5cc(/C=C6\C(=O)c7cc(F)c(F)cc7C6=C(C#N)C#N)sc5c32)C(c2ccc(CCCCCC)cc2)(c2ccc(CCCCCC)cc2)c2c-4sc3cc(/C=C4\C(=O)c5cc(F)c(F)cc5C4=C(C#N)C#N)sc23)cc1,10.88,,,-5.66,-4.14,600.0,,,,conventional,Ca,PEDOT:PSS,chlorobenzene,CN
56243,10.1016/j.eurpolymj.2022.111189,COc1c2cc(-c3ccc(-c4ccc(-c5ccc(C)o5)c5nonc45)o3)oc2c(OC)c2cc(C)oc12,CCCCCCc1ccc(C2(c3ccc(CCCCCC)cc3)c3cc4c(cc3-c3sc5cc(/C=C6\C(=O)c7cc(F)c(F)cc7C6=C(C#N)C#N)sc5c32)C(c2ccc(CCCCCC)cc2)(c2ccc(CCCCCC)cc2)c2c-4sc3cc(/C=C4\C(=O)c5cc(F)c(F)cc5C4=C(C#N)C#N)sc23)cc1,9.39,,,-5.66,-4.14,800.0,,,,conventional,Ca,PEDOT:PSS,chlorobenzene,
56244,10.1016/j.eurpolymj.2022.111189,COc1c2cc(-c3ccc(-c4ccc(-c5ccc(C)o5)c5nonc45)o3)oc2c(OC)c2cc(C)oc12,CCCCCCc1ccc(C2(c3ccc(CCCCCC)cc3)c3cc4c(cc3-c3sc5cc(/C=C6\C(=O)c7cc(F)c(F)cc7C6=C(C#N)C#N)sc5c32)C(c2ccc(CCCCCC)cc2)(c2ccc(CCCCCC)cc2)c2c-4sc3cc(/C=C4\C(=O)c5cc(F)c(F)cc5C4=C(C#N)C#N)sc23)cc1,7.54,,,-5.66,-4.14,1000.0,,,,conventional,Ca,PEDOT:PSS,chlorobenzene,
56245,10.1016/j.eurpolymj.2022.111603,CCCCC(CC)COC(=O)c1sc2c(-c3cc4c(OCC(CC)CCCC)c5sccc5c(OCC(CC)CCCC)c4s3)scc2c1F,COC(=O)CCCC1(c2ccccc2)C23c4c5ccc6c7cc8c9c%10c(cc%11cc%12c%13c%14c(cc%15c%16ccc-5c2c%16c2c5c%16c%17c(c(c46)c7c9c%17c4c%10c%11c%13c4c%16c%14c%152)C513)C%12)C8,2.88,-5.19,-3.43,-5.9,-3.9,,,1:1.5,0% v/v,conventional,Ca,PEDOT:PSS,chlorobenzene,
56246,10.1016/j.eurpolymj.2022.111603,CCCCC(CC)COC(=O)c1sc2c(-c3cc4c(OCC(CC)CCCC)c5sccc5c(OCC(CC)CCCC)c4s3)scc2c1F,COC(=O)CCCC1(c2ccccc2)C23c4c5ccc6c7cc8c9c%10c(cc%11cc%12c%13c%14c(cc%15c%16ccc-5c2c%16c2c5c%16c%17c(c(c46)c7c9c%17c4c%10c%11c%13c4c%16c%14c%152)C513)C%12)C8,3.13,-5.19,-3.43,-5.9,-3.9,,,1:1.5,3% v/v,conventional,Ca,PEDOT:PSS,chlorobenzene,CN
56247,10.1016/j.eurpolymj.2022.111603,CCCCC(CC)COC(=O)c1sc2c(-c3cc4c(OCC(CC)CCCC)c5sccc5c(OCC(CC)CCCC)c4s3)scc2c1F,COC(=O)CCCC1(c2ccccc2)C23c4c5ccc6c7cc8c9c%10c(cc%11cc%12c%13c%14c(cc%15c%16ccc-5c2c%16c2c5c%16c%17c(c(c46)c7c9c%17c4c%10c%11c%13c4c%16c%14c%152)C513)C%12)C8,3.58,-5.19,-3.43,-5.9,-3.9,,,1:1.5,3% v/v,conventional,Ca,PEDOT:PSS,chlorobenzene,DMA
56248,10.1016/j.eurpolymj.2022.111603,CCCCC(CC)COC(=O)c1sc2c(-c3cc4c(OCC(CC)CCCC)c5sccc5c(OCC(CC)CCCC)c4s3)scc2c1F,COC(=O)CCCC1(c2ccccc2)C23c4c5ccc6c7cc8c9c%10c(cc%11cc%12c%13c%14c(cc%15c%16ccc-5c2c%16c2c5c%16c%17c(c(c46)c7c9c%17c4c%10c%11c%13c4c%16c%14c%152)C513)C%12)C8,6.24,-5.19,-3.43,-5.9,-3.9,,,1:1.5,3% v/v,conventional,Ca,PEDOT:PSS,chlorobenzene,ODAB
56249,10.1016/j.eurpolymj.2022.111603,CCCCC(CC)COC(=O)c1sc2c(-c3cc4c(OCC(CC)CCCC)c5sccc5c(OCC(CC)CCCC)c4s3)scc2c1F,COC(=O)CCCC1(c2ccccc2)C23c4c5ccc6c7cc8c9c%10c(cc%11cc%12c%13c%14c(cc%15c%16ccc-5c2c%16c2c5c%16c%17c(c(c46)c7c9c%17c4c%10c%11c%13c4c%16c%14c%152)C513)C%12)C8,5.68,-5.19,-3.43,-5.9,-3.9,,,1:1.5,3% v/v,conventional,Ca,PEDOT:PSS,chlorobenzene,TAB
56250,10.1016/j.eurpolymj.2022.111603,CCCCC(CC)COC(=O)c1sc2c(-c3cc4c(OCC(CC)CCCC)c5sccc5c(OCC(CC)CCCC)c4s3)scc2c1F,COC(=O)CCCC1(c2ccccc2)C23c4c5ccc6c7cc8c9c%10c(cc%11cc%12c%13c%14c(cc%15c%16ccc-5c2c%16c2c5c%16c%17c(c(c46)c7c9c%17c4c%10c%11c%13c4c%16c%14c%152)C513)C%12)C8,4.84,-5.19,-3.43,-5.9,-3.9,,,1:1.5,3% v/v,conventional,Ca,PEDOT:PSS,chlorobenzene,DIO
56251,10.1016/j.eurpolymj.2022.111603,CCCCC(CC)COC(=O)c1sc2c(-c3cc4c(OCC(CC)CCCC)c5sccc5c(OCC(CC)CCCC)c4s3)scc2c1F,COC(=O)CCCC1(c2ccccc2)C23c4c5ccc6c7cc8c9c%10c(cc%11cc%12c%13c%14c(cc%15c%16ccc-5c2c%16c2c5c%16c%17c(c(c46)c7c9c%17c4c%10c%11c%13c4c%16c%14c%152)C513)C%12)C8,6.13,-5.19,-3.43,-5.9,-3.9,,,1:1.5,3% v/v,conventional,Ca,PEDOT:PSS,chlorobenzene,ODAB
56252,10.1016/j.eurpolymj.2022.111603,CCCCC(CC)COC(=O)c1sc2c(-c3cc4c(OCC(CC)CCCC)c5sccc5c(OCC(CC)CCCC)c4s3)scc2c1F,COC(=O)CCCC1(c2ccccc2)C23c4c5ccc6c7cc8c9c%10c(cc%11cc%12c%13c%14c(cc%15c%16ccc-5c2c%16c2c5c%16c%17c(c(c46)c7c9c%17c4c%10c%11c%13c4c%16c%14c%152)C513)C%12)C8,6.19,-5.19,-3.43,-5.9,-3.9,,,1:1.5,3% v/v,conventional,Ca,PEDOT:PSS,chlorobenzene,DIO
56255,10.1016/j.flatc.2024.100627,CCCCCCc1ccsc1,CCCCC(=O)OCC1(c2ccccc2)c2cccc3cccc4cccc5cccc6cccc1c6c-5c-4c-3c2,1.36,-5.01,-3.12,-6.1,-3.7,90.0,120.0,1:0.8 wt/wt,,inverted,,,,
56256,10.1016/j.flatc.2024.100627,CCCCCCc1ccsc1,CCCCC(=O)OCC1(c2ccccc2)c2cccc3cccc4cccc5cccc6cccc1c6c-5c-4c-3c2,1.33,-5.01,-3.12,-6.1,-3.7,90.0,120.0,1:0.8 wt/wt,,inverted,,,,
56257,10.1016/j.flatc.2024.100627,CCCCCCc1ccsc1,CCCCC(=O)OCC1(c2ccccc2)c2cccc3cccc4cccc5cccc6cccc1c6c-5c-4c-3c2,1.26,-5.01,-3.12,-6.1,-3.7,90.0,120.0,1:0.8,,inverted,,,,
56258,10.1016/j.flatc.2024.100627,CCCCCCc1ccsc1,CCCCC(=O)OCC1(c2ccccc2)c2cccc3cccc4cccc5cccc6cccc1c6c-5c-4c-3c2,1.96,-5.01,-3.12,-6.1,-3.7,90.0,120.0,1:0.8,,inverted,,,,
56259,10.1016/j.flatc.2024.100627,CCCCCCc1ccsc1,CCCCC(=O)OCC1(c2ccccc2)c2cccc3cccc4cccc5cccc6cccc1c6c-5c-4c-3c2,1.85,-5.01,-3.12,-6.1,-3.7,90.0,120.0,1:0.8,,inverted,,,,
56260,10.1016/j.flatc.2024.100627,CCCCCCc1ccsc1,CCCCC(=O)OCC1(c2ccccc2)c2cccc3cccc4cccc5cccc6cccc1c6c-5c-4c-3c2,1.73,-5.01,-3.12,-6.1,-3.7,90.0,120.0,1:0.8,,inverted,,,,
56261,10.1016/j.flatc.2024.100627,CCCCCCc1ccsc1,CCCCC(=O)OCC1(c2ccccc2)c2cccc3cccc4cccc5cccc6cccc1c6c-5c-4c-3c2,0.854,-5.01,-3.12,-6.1,-3.7,90.0,120.0,1:0.8,,inverted,,,,
56263,10.1016/j.flatc.2024.100627,CCCCCCc1ccsc1,CCCCC(=O)OCC1(c2ccccc2)c2cccc3cccc4cccc5cccc6cccc1c6c-5c-4c-3c2,1.33,-5.01,-3.12,-6.1,-3.7,90.0,120.0,1:0.8,,inverted,,,,
56264,10.1016/j.flatc.2024.100627,CCCCCCc1ccsc1,CCCCC(=O)OCC1(c2ccccc2)c2cccc3cccc4cccc5cccc6cccc1c6c-5c-4c-3c2,0.833,-5.01,-3.12,-6.1,-3.7,90.0,120.0,1:0.8 wt/wt,,inverted,,,,
56265,10.1016/j.flatc.2024.100627,CCCCCCc1ccsc1,CCCCC(=O)OCC1(c2ccccc2)c2cccc3cccc4cccc5cccc6cccc1c6c-5c-4c-3c2,1.91,-5.01,-3.12,-6.1,-3.7,90.0,120.0,1:0.8,,inverted,,,,
56266,10.1016/j.flatc.2024.100627,CCCCCCc1ccsc1,CCCCC(=O)OCC1(c2ccccc2)c2cccc3cccc4cccc5cccc6cccc1c6c-5c-4c-3c2,1.02,-5.01,-3.12,-6.1,-3.7,90.0,120.0,1:0.8 wt/wt,,inverted,,,,
56267,10.1016/j.fmre.2022.01.025,COC(=O)C(C)(C)c1cc(C)cc(-c2sc3c4sc5cc(/C=C6/C(=O)c7cc(F)cc(c7)C(=O)/C6=C\c6cc(C(C)(C)C(=O)OC)c(-c7cc(C)cc(C(C)(C)C(=O)OC)c7)s6)sc5c4c(C(C)(C)C(=O)OC)ccc2-3)c1,CCCCCCCCCCCc1c(/C=C2\C(=O)c3cc(F)c(F)cc3C2=C(C#N)C#N)sc2c1sc1c3c4nsnc4c4c5sc6c(CCCCCCCCCCC)c(/C=C7\C(=O)c8cc(F)c(F)cc8C7=C(C#N)C#N)sc6c5n(CC(CC)CCCC)c4c3n(CC(CC)CCCC)c21,13.3,-5.56,-3.65,-5.65,-4.09,,,,,conventional,PFN-Br,PEDOT:PSS,,
56268,10.1016/j.fmre.2022.01.025,COC(=O)C(C)(C)c1cc(C)cc(-c2sc3c4sc5cc(/C=C6/C(=O)c7cc(F)cc(c7)C(=O)/C6=C\c6cc(C(C)(C)C(=O)OC)c(-c7cc(C)cc(C(C)(C)C(=O)OC)c7)s6)sc5c4c(C(C)(C)C(=O)OC)ccc2-3)c1,CCCCCCCCCCCc1c(/C=C2\C(=O)c3cc(F)c(F)cc3C2=C(C#N)C#N)sc2c1sc1c3c4nsnc4c4c5sc6c(CCCCCCCCCCC)c(/C=C7\C(=O)c8cc(F)c(F)cc8C7=C(C#N)C#N)sc6c5n(CC(CC)CCCC)c4c3n(CC(CC)CCCC)c21,16.08,-5.56,-3.65,-5.65,-4.09,,100.0,,0.5,conventional,PFN-Br,PEDOT:PSS,,CN
56271,10.1016/j.fmre.2022.01.025,COC(=O)C(C)(C)c1cc(C)cc(-c2sc3c4sc5cc(/C=C6/C(=O)c7cc(F)cc(c7)C(=O)/C6=C\c6cc(C(C)(C)C(=O)OC)c(-c7cc(C)cc(C(C)(C)C(=O)OC)c7)s6)sc5c4c(C(C)(C)C(=O)OC)ccc2-3)c1,CCCCCCCCCCCc1c(/C=C2\C(=O)c3cc(F)c(F)cc3C2=C(C#N)C#N)sc2c1sc1c3c4nsnc4c4c5sc6c(CCCCCCCCCCC)c(/C=C7\C(=O)c8cc(F)c(F)cc8C7=C(C#N)C#N)sc6c5n(CC(CC)CCCC)c4c3n(CC(CC)CCCC)c21,9.02,-5.56,-3.65,-5.65,-4.09,,,,,conventional,PFN-Br,PEDOT:PSS,,
56279,10.1016/j.gee.2020.07.017,CCCCC(CC)Cc1sc(-c2c3ccsc3c(-c3cc(Cl)c(CC(CC)CCCC)s3)c3sc(-c4ccc(-c5sc(-c6cccs6)c6c5C(=O)c5c(CC(CC)CCCC)sc(CC(CC)CCCC)c5C6=O)s4)cc23)cc1Cl,CCCCCCCCn1nc2c(/C=c3\sc(=C(C#N)C#N)n(CC)c3=O)ccc(-c3cc4c(s3)-c3cc5c(cc3C4(c3ccc(CCCCCC)cc3)c3ccc(CCCCCC)cc3)-c3sc(-c4ccc(/C=c6\sc(=C(C#N)C#N)n(CC)c6=O)c6nn(CCCCCCCC)nc46)cc3C5(c3ccc(CCCCCC)cc3)c3ccc(CCCCCC)cc3)c2n1,4.61,-5.575,-3.67,-5.49,-3.72,,100.0,0:1:1,,conventional,Ca,PEDOT:PSS,chloroform,
56287,10.1016/j.gee.2020.07.017,CCCCCCCCC(CCCCCC)Cn1nc2c(-c3cccs3)c(F)c(F)c(-c3ccc(-c4cc5c(-c6cc(F)c(CC(CC)CCCC)s6)c6sccc6c(-c6cc(F)c(CC(CC)CCCC)s6)c5s4)s3)c2n1,CCCCCCCCn1nc2c(/C=c3\sc(=C(C#N)C#N)n(CC)c3=O)ccc(-c3cc4c(s3)-c3cc5c(cc3C4(c3ccc(CCCCCC)cc3)c3ccc(CCCCCC)cc3)-c3sc(-c4ccc(/C=c6\sc(=C(C#N)C#N)n(CC)c6=O)c6nn(CCCCCCCC)nc46)cc3C5(c3ccc(CCCCCC)cc3)c3ccc(CCCCCC)cc3)c2n1,7.89,-5.36,-3.42,-5.49,-3.72,,100.0,1:0:1,,conventional,Ca,PEDOT:PSS,chloroform,
56289,10.1016/j.gee.2021.01.009,CCCCC(CC)Cc1ccc(-c2c3cc(-c4ccc(-c5sc(-c6cccs6)c6c5C(=O)c5c(CC(CC)CCCC)sc(CC(CC)CCCC)c5C6=O)s4)sc3c(-c3ccc(CC(CC)CCCC)s3)c3ccsc23)s1,CCCCCCc1ccc(C2(c3ccc(CCCCCC)cc3)c3cc4c(cc3-c3sc5cc(C=C6C(=O)c7ccc(C)cc7C6=C(C#N)C#N)sc5c32)C(c2ccc(CCCCCC)cc2)(c2ccc(CCCCCC)cc2)c2c-4sc3cc(C=C4C(=O)c5ccc(C)cc5C4=C(C#N)C#N)sc23)cc1,10.29,-5.33,-3.48,,,,,1:1,1 vol%,conventional,,,,
56290,10.1016/j.gee.2021.01.009,CCCCC(CC)Cc1ccc(-c2c3cc(-c4ccc(-c5sc(-c6cccs6)c6c5C(=O)c5c(CC(CC)CCCC)sc(CC(CC)CCCC)c5C6=O)s4)sc3c(-c3ccc(CC(CC)CCCC)s3)c3ccsc23)s1,CCCCCCc1ccc(C2(c3ccc(CCCCCC)cc3)c3cc4c(cc3-c3sc5cc(C=C6C(=O)c7ccc(C)cc7C6=C(C#N)C#N)sc5c32)C(c2ccc(CCCCCC)cc2)(c2ccc(CCCCCC)cc2)c2c-4sc3cc(C=C4C(=O)c5ccc(C)cc5C4=C(C#N)C#N)sc23)cc1,11.8,-5.33,-3.48,,,,,1:1,1 vol%,conventional,,,,
