Repository: JiYiqaq/PCE-KA-GNN

# Data directory

- `raw/Active_Database.csv` is the immutable source dataset bundled under CC BY 4.0. Do not overwrite it with processed data.
- `processed/` is created and populated by the training pipeline. Generated `.pt` and `.pth` caches are intentionally ignored by Git because they can exceed GitHub's normal single-file limit.

See `../DATA_LICENSE.md` for provenance, license and checksum information.

File: data/processed/device_records.csv (part 87 of 250)
record_id,doi,donor_smiles,acceptor_smiles,pce,homo_d,lumo_d,homo_a,lumo_a,active_layer_thickness,annealing_temp,d_a_ratio,additive_ratio,device_type,etl_canonical,htl_canonical,solvent_canonical,additive_canonical
56291,10.1016/j.gee.2021.01.009,CCCCC(CC)Cc1ccc(-c2c3cc(-c4ccc(-c5sc(-c6cccs6)c6c5C(=O)c5c(CC(CC)CCCC)sc(CC(CC)CCCC)c5C6=O)s4)sc3c(-c3ccc(CC(CC)CCCC)s3)c3ccsc23)s1,CCCCCCc1ccc(C2(c3ccc(CCCCCC)cc3)c3cc4c(cc3-c3sc5cc(C=C6C(=O)c7ccc(C)cc7C6=C(C#N)C#N)sc5c32)C(c2ccc(CCCCCC)cc2)(c2ccc(CCCCCC)cc2)c2c-4sc3cc(C=C4C(=O)c5ccc(C)cc5C4=C(C#N)C#N)sc23)cc1,9.93,-5.33,-3.48,,,,,1:1,1 vol%,conventional,,,,
56292,10.1016/j.gee.2021.01.009,CCCCC(CC)Cc1ccc(-c2c3cc(-c4ccc(-c5sc(-c6cccs6)c6c5C(=O)c5c(CC(CC)CCCC)sc(CC(CC)CCCC)c5C6=O)s4)sc3c(-c3ccc(CC(CC)CCCC)s3)c3ccsc23)s1,CCCCCCc1ccc(C2(c3ccc(CCCCCC)cc3)c3cc4c(cc3-c3sc5cc(C=C6C(=O)c7ccc(C)cc7C6=C(C#N)C#N)sc5c32)C(c2ccc(CCCCCC)cc2)(c2ccc(CCCCCC)cc2)c2c-4sc3cc(C=C4C(=O)c5ccc(C)cc5C4=C(C#N)C#N)sc23)cc1,10.35,-5.33,-3.48,,,,,1:1,1 vol%,inverted,,,,
56293,10.1016/j.gee.2021.01.009,CCCCC(CC)Cc1ccc(-c2c3cc(-c4ccc(-c5sc(-c6cccs6)c6c5C(=O)c5c(CC(CC)CCCC)sc(CC(CC)CCCC)c5C6=O)s4)sc3c(-c3ccc(CC(CC)CCCC)s3)c3ccsc23)s1,CCCCCCc1ccc(C2(c3ccc(CCCCCC)cc3)c3cc4c(cc3-c3sc5cc(C=C6C(=O)c7ccc(C)cc7C6=C(C#N)C#N)sc5c32)C(c2ccc(CCCCCC)cc2)(c2ccc(CCCCCC)cc2)c2c-4sc3cc(C=C4C(=O)c5ccc(C)cc5C4=C(C#N)C#N)sc23)cc1,9.31,-5.33,-3.48,,,,,1:1,1 vol%,inverted,,,,
56294,10.1016/j.gee.2021.01.009,CCCCC(CC)Cc1ccc(-c2c3cc(-c4ccc(-c5sc(-c6cccs6)c6c5C(=O)c5c(CC(CC)CCCC)sc(CC(CC)CCCC)c5C6=O)s4)sc3c(-c3ccc(CC(CC)CCCC)s3)c3ccsc23)s1,CCCCCCc1ccc(C2(c3ccc(CCCCCC)cc3)c3cc4c(cc3-c3sc5cc(C=C6C(=O)c7ccc(C)cc7C6=C(C#N)C#N)sc5c32)C(c2ccc(CCCCCC)cc2)(c2ccc(CCCCCC)cc2)c2c-4sc3cc(C=C4C(=O)c5ccc(C)cc5C4=C(C#N)C#N)sc23)cc1,11.15,-5.33,-3.48,,,,,1:1,1 vol%,inverted,,,,
56295,10.1016/j.giant.2021.100053,COC(=O)C(C)(C)c1cc(C)cc(-c2sc3c4sc5cc(/C=C6/C(=O)c7cc(F)cc(c7)C(=O)/C6=C\c6cc(C(C)(C)C(=O)OC)c(-c7cc(C)cc(C(C)(C)C(=O)OC)c7)s6)sc5c4c(C(C)(C)C(=O)OC)ccc2-3)c1,CCCCCCCCCCCc1c(/C=C2\C(=O)c3cc(F)c(F)cc3C2=C(C#N)C#N)sc2c1sc1c3c4nsnc4c4c5sc6c(CCCCCCCCCCC)c(/C=C7\C(=O)c8cc(F)c(F)cc8C7=C(C#N)C#N)sc6c5n(CC(CC)CCCC)c4c3n(CC(CC)CCCC)c21,15.51,-5.56,-3.65,-5.65,-4.09,,,,,conventional,PFN-Br,,,
56296,10.1016/j.giant.2021.100053,COC(=O)C(C)(C)c1cc(C)cc(-c2sc3c4sc5cc(/C=C6/C(=O)c7cc(F)cc(c7)C(=O)/C6=C\c6cc(C(C)(C)C(=O)OC)c(-c7cc(C)cc(C(C)(C)C(=O)OC)c7)s6)sc5c4c(C(C)(C)C(=O)OC)ccc2-3)c1,CCCCCCCCCCCc1c(/C=C2\C(=O)c3cc(F)c(F)cc3C2=C(C#N)C#N)sc2c1sc1c3c4nsnc4c4c5sc6c(CCCCCCCCCCC)c(/C=C7\C(=O)c8cc(F)c(F)cc8C7=C(C#N)C#N)sc6c5n(CC(CC)CCCC)c4c3n(CC(CC)CCCC)c21,0.19,-5.56,-3.65,-5.65,-4.09,,,,,conventional,PFN-Br,,,
56297,10.1016/j.giant.2021.100053,COC(=O)C(C)(C)c1cc(C)cc(-c2sc3c4sc5cc(/C=C6/C(=O)c7cc(F)cc(c7)C(=O)/C6=C\c6cc(C(C)(C)C(=O)OC)c(-c7cc(C)cc(C(C)(C)C(=O)OC)c7)s6)sc5c4c(C(C)(C)C(=O)OC)ccc2-3)c1,CCCCCCCCCCCc1c(/C=C2\C(=O)c3cc(F)c(F)cc3C2=C(C#N)C#N)sc2c1sc1c3c4nsnc4c4c5sc6c(CCCCCCCCCCC)c(/C=C7\C(=O)c8cc(F)c(F)cc8C7=C(C#N)C#N)sc6c5n(CC(CC)CCCC)c4c3n(CC(CC)CCCC)c21,15.26,-5.56,-3.65,-5.65,-4.09,,,,,conventional,PFNBBT5%-Br,,,
56298,10.1016/j.giant.2021.100053,COC(=O)C(C)(C)c1cc(C)cc(-c2sc3c4sc5cc(/C=C6/C(=O)c7cc(F)cc(c7)C(=O)/C6=C\c6cc(C(C)(C)C(=O)OC)c(-c7cc(C)cc(C(C)(C)C(=O)OC)c7)s6)sc5c4c(C(C)(C)C(=O)OC)ccc2-3)c1,CCCCCCCCCCCc1c(/C=C2\C(=O)c3cc(F)c(F)cc3C2=C(C#N)C#N)sc2c1sc1c3c4nsnc4c4c5sc6c(CCCCCCCCCCC)c(/C=C7\C(=O)c8cc(F)c(F)cc8C7=C(C#N)C#N)sc6c5n(CC(CC)CCCC)c4c3n(CC(CC)CCCC)c21,1.1,-5.56,-3.65,-5.65,-4.09,,,,,conventional,PFNBBT5%-Br,,,
56299,10.1016/j.giant.2021.100053,COC(=O)C(C)(C)c1cc(C)cc(-c2sc3c4sc5cc(/C=C6/C(=O)c7cc(F)cc(c7)C(=O)/C6=C\c6cc(C(C)(C)C(=O)OC)c(-c7cc(C)cc(C(C)(C)C(=O)OC)c7)s6)sc5c4c(C(C)(C)C(=O)OC)ccc2-3)c1,CCCCCCCCCCCc1c(/C=C2\C(=O)c3cc(F)c(F)cc3C2=C(C#N)C#N)sc2c1sc1c3c4nsnc4c4c5sc6c(CCCCCCCCCCC)c(/C=C7\C(=O)c8cc(F)c(F)cc8C7=C(C#N)C#N)sc6c5n(CC(CC)CCCC)c4c3n(CC(CC)CCCC)c21,16.35,-5.56,-3.65,-5.65,-4.09,,,,,conventional,PFNBBT10%-Br,,,
56300,10.1016/j.giant.2021.100053,COC(=O)C(C)(C)c1cc(C)cc(-c2sc3c4sc5cc(/C=C6/C(=O)c7cc(F)cc(c7)C(=O)/C6=C\c6cc(C(C)(C)C(=O)OC)c(-c7cc(C)cc(C(C)(C)C(=O)OC)c7)s6)sc5c4c(C(C)(C)C(=O)OC)ccc2-3)c1,CCCCCCCCCCCc1c(/C=C2\C(=O)c3cc(F)c(F)cc3C2=C(C#N)C#N)sc2c1sc1c3c4nsnc4c4c5sc6c(CCCCCCCCCCC)c(/C=C7\C(=O)c8cc(F)c(F)cc8C7=C(C#N)C#N)sc6c5n(CC(CC)CCCC)c4c3n(CC(CC)CCCC)c21,15.61,-5.56,-3.65,-5.65,-4.09,,,,,conventional,PFNBBT10%-Br,,,
56301,10.1016/j.giant.2021.100053,COC(=O)C(C)(C)c1cc(C)cc(-c2sc3c4sc5cc(/C=C6/C(=O)c7cc(F)cc(c7)C(=O)/C6=C\c6cc(C(C)(C)C(=O)OC)c(-c7cc(C)cc(C(C)(C)C(=O)OC)c7)s6)sc5c4c(C(C)(C)C(=O)OC)ccc2-3)c1,CCCCCCCCCCCc1c(/C=C2\C(=O)c3cc(F)c(F)cc3C2=C(C#N)C#N)sc2c1sc1c3c4nsnc4c4c5sc6c(CCCCCCCCCCC)c(/C=C7\C(=O)c8cc(F)c(F)cc8C7=C(C#N)C#N)sc6c5n(CC(CC)CCCC)c4c3n(CC(CC)CCCC)c21,15.89,-5.56,-3.65,-5.65,-4.09,,,,,conventional,PFNBBT10%-Br,,,
56315,10.1016/j.giant.2024.100325,COC(=O)C(C)(C)c1cc(C)cc(-c2sc3c4sc5cc(/C=C6/C(=O)c7cc(F)cc(c7)C(=O)/C6=C\c6cc(C(C)(C)C(=O)OC)c(-c7cc(C)cc(C(C)(C)C(=O)OC)c7)s6)sc5c4c(C(C)(C)C(=O)OC)ccc2-3)c1,CCCCCCCCCc1c(C=C2C(=O)c3cc(Cl)c(Cl)cc3C2=C(C#N)C#N)sc2c1sc1c3c4nsnc4c4c5sc6c(CCCCCCCCC)c(C=C7C(=O)c8cc(Cl)c(Cl)cc8C7=C(C#N)C#N)sc6c5n(CC(CCCC)CCCCCC)c4c3n(CC(CCCC)CCCCCC)c21,17.63,-5.56,-3.65,-5.68,-3.9,,,1:1.2,,conventional,PDINN,PEDOT:PSS,,
56356,10.1016/j.giant.2024.100336,COC(=O)C(C)(C)c1cc(C)cc(-c2sc3c4sc5cc(/C=C6/C(=O)c7cc(F)cc(c7)C(=O)/C6=C\c6cc(C(C)(C)C(=O)OC)c(-c7cc(C)cc(C(C)(C)C(=O)OC)c7)s6)sc5c4c(C(C)(C)C(=O)OC)ccc2-3)c1,CCCCCCCCCCCc1c(/C=C2\C(=O)c3cc(F)c(F)cc3C2=C(C#N)C#N)sc2c1sc1c3c4nsnc4c4c5sc6c(CCCCCCCCCCC)c(/C=C7/C(=O)c8cc(F)c(F)cc8C7=C(C#N)C#N)sc6c5n(CC(CC)CCCC)c4c3n(CCCCCCOc3ccc(OCCCCCCn4c5c6sc(/C=C7\C(=O)c8cc(F)c(F)cc8C7=C(C#N)C#N)c(CCCCCCCCCCC)c6sc5c5c6nsnc6c6c7sc8c(CCCCCCCCCCC)c(/C=C9/C(=O)c%10cc(F)c(F)cc%10C9=C(C#N)C#N)sc8c7n(CC(CC)CCCC)c6c54)cc3)c21,16.46,-5.56,-3.65,-5.7,-3.93,,,,,,,,,
56358,10.1016/j.giant.2024.100336,COC(=O)C(C)(C)c1cc(C)cc(-c2sc3c4sc5cc(/C=C6/C(=O)c7cc(F)cc(c7)C(=O)/C6=C\c6cc(C(C)(C)C(=O)OC)c(-c7cc(C)cc(C(C)(C)C(=O)OC)c7)s6)sc5c4c(C(C)(C)C(=O)OC)ccc2-3)c1,CCCCCCCCCCCc1c(/C=C2\C(=O)c3cc(F)c(F)cc3C2=C(C#N)C#N)sc2c1sc1c3c4nsnc4c4c5sc6c(CCCCCCCCCCC)c(/C=C7/C(=O)c8cc(F)c(F)cc8C7=C(C#N)C#N)sc6c5n(CC(CC)CCCC)c4c3n(CCCCCCCCCCOc3ccc(OCCCCCCCCCCn4c5c6sc(/C=C7\C(=O)c8cc(F)c(F)cc8C7=C(C#N)C#N)c(CCCCCCCCCCC)c6sc5c5c6nsnc6c6c7sc8c(CCCCCCCCCCC)c(/C=C9/C(=O)c%10cc(F)c(F)cc%10C9=C(C#N)C#N)sc8c7n(CC(CC)CCCC)c6c54)cc3)c21,17.33,-5.56,-3.65,-5.72,-3.95,,,,,,,,,
56378,10.1016/j.giant.2024.100336,COC(=O)C(C)(C)c1cc(C)cc(-c2sc3c4sc5cc(/C=C6/C(=O)c7cc(F)cc(c7)C(=O)/C6=C\c6cc(C(C)(C)C(=O)OC)c(-c7cc(C)cc(C(C)(C)C(=O)OC)c7)s6)sc5c4c(C(C)(C)C(=O)OC)ccc2-3)c1,NC(CCC(=O)NC(CS(=O)(=O)O)C(=O)NCC(=O)O)C(=O)O,17.58,-5.56,-3.65,,,,,,,,,,,
56381,10.1016/j.giant.2024.100338,COC(=O)C(C)(C)c1cc(C)cc(-c2sc3c4sc5cc(/C=C6/C(=O)c7cc(F)cc(c7)C(=O)/C6=C\c6cc(C(C)(C)C(=O)OC)c(-c7cc(C)cc(C(C)(C)C(=O)OC)c7)s6)sc5c4c(C(C)(C)C(=O)OC)ccc2-3)c1,CCCCCCCCCCCc1c(/C=C2\C(=O)c3cc(F)c(F)cc3C2=C(C#N)C#N)sc2c1sc1c3c4nsnc4c4c5sc6c(CCCCCCCCCCC)c(/C=C7\C(=O)c8cc(F)c(F)cc8C7=C(C#N)C#N)sc6c5n(CC(CC)CCCC)c4c3n(CC(CC)CCCC)c21,17.31,-5.56,-3.65,-5.65,-4.09,,,,,,,PEDOT:PSS-MA,,
56382,10.1016/j.giant.2024.100338,COC(=O)C(C)(C)c1cc(C)cc(-c2sc3c4sc5cc(/C=C6/C(=O)c7cc(F)cc(c7)C(=O)/C6=C\c6cc(C(C)(C)C(=O)OC)c(-c7cc(C)cc(C(C)(C)C(=O)OC)c7)s6)sc5c4c(C(C)(C)C(=O)OC)ccc2-3)c1,CCCCCCCCCCCc1c(/C=C2\C(=O)c3cc(F)c(F)cc3C2=C(C#N)C#N)sc2c1sc1c3c4nsnc4c4c5sc6c(CCCCCCCCCCC)c(/C=C7\C(=O)c8cc(F)c(F)cc8C7=C(C#N)C#N)sc6c5n(CC(CC)CCCC)c4c3n(CC(CC)CCCC)c21,17.81,-5.56,-3.65,-5.65,-4.09,,,,,,,PEDOT:PSS-EA,,
56383,10.1016/j.giant.2024.100338,COC(=O)C(C)(C)c1cc(C)cc(-c2sc3c4sc5cc(/C=C6/C(=O)c7cc(F)cc(c7)C(=O)/C6=C\c6cc(C(C)(C)C(=O)OC)c(-c7cc(C)cc(C(C)(C)C(=O)OC)c7)s6)sc5c4c(C(C)(C)C(=O)OC)ccc2-3)c1,CCCCCCCCCCCc1c(/C=C2\C(=O)c3cc(F)c(F)cc3C2=C(C#N)C#N)sc2c1sc1c3c4nsnc4c4c5sc6c(CCCCCCCCCCC)c(/C=C7\C(=O)c8cc(F)c(F)cc8C7=C(C#N)C#N)sc6c5n(CC(CC)CCCC)c4c3n(CC(CC)CCCC)c21,17.74,-5.56,-3.65,-5.65,-4.09,,,,,,,PEDOT:PSS-PA,,
56384,10.1016/j.giant.2024.100338,COC(=O)C(C)(C)c1cc(C)cc(-c2sc3c4sc5cc(/C=C6/C(=O)c7cc(F)cc(c7)C(=O)/C6=C\c6cc(C(C)(C)C(=O)OC)c(-c7cc(C)cc(C(C)(C)C(=O)OC)c7)s6)sc5c4c(C(C)(C)C(=O)OC)ccc2-3)c1,CCCCCCCCCCCc1c(/C=C2\C(=O)c3cc(F)c(F)cc3C2=C(C#N)C#N)sc2c1sc1c3c4nsnc4c4c5sc6c(CCCCCCCCCCC)c(/C=C7\C(=O)c8cc(F)c(F)cc8C7=C(C#N)C#N)sc6c5n(CC(CC)CCCC)c4c3n(CC(CC)CCCC)c21,17.72,-5.56,-3.65,-5.65,-4.09,,,,,,,PM6:L8-BO,,
56385,10.1016/j.giant.2024.100338,COC(=O)C(C)(C)c1cc(C)cc(-c2sc3c4sc5cc(/C=C6/C(=O)c7cc(F)cc(c7)C(=O)/C6=C\c6cc(C(C)(C)C(=O)OC)c(-c7cc(C)cc(C(C)(C)C(=O)OC)c7)s6)sc5c4c(C(C)(C)C(=O)OC)ccc2-3)c1,CCCCCCC(CCCC)Cc1c(/C=C2\C(=O)c3cc(F)c(F)cc3C2=C(C#N)C#N)sc2c1SC1c3c(c4c(c5nsnc35)c3sc5c(CC(CCCC)CCCCCC)c(/C=C6\C(=O)c7cc(F)c(F)cc7C6=C(C#N)C#N)sc5c3n4CC(CC)CCCC)N(CC(CC)CCCC)C21,17.84,-5.56,-3.65,-5.68,-3.9,,,,1 mg/mL,,,PEDOT:PSS-MA,,
56386,10.1016/j.giant.2024.100338,COC(=O)C(C)(C)c1cc(C)cc(-c2sc3c4sc5cc(/C=C6/C(=O)c7cc(F)cc(c7)C(=O)/C6=C\c6cc(C(C)(C)C(=O)OC)c(-c7cc(C)cc(C(C)(C)C(=O)OC)c7)s6)sc5c4c(C(C)(C)C(=O)OC)ccc2-3)c1,CCCCCCC(CCCC)Cc1c(/C=C2\C(=O)c3cc(F)c(F)cc3C2=C(C#N)C#N)sc2c1SC1c3c(c4c(c5nsnc35)c3sc5c(CC(CCCC)CCCCCC)c(/C=C6\C(=O)c7cc(F)c(F)cc7C6=C(C#N)C#N)sc5c3n4CC(CC)CCCC)N(CC(CC)CCCC)C21,18.49,-5.56,-3.65,-5.68,-3.9,,,,1 mg/mL,,,PEDOT:PSS-EA,,
56387,10.1016/j.giant.2024.100338,COC(=O)C(C)(C)c1cc(C)cc(-c2sc3c4sc5cc(/C=C6/C(=O)c7cc(F)cc(c7)C(=O)/C6=C\c6cc(C(C)(C)C(=O)OC)c(-c7cc(C)cc(C(C)(C)C(=O)OC)c7)s6)sc5c4c(C(C)(C)C(=O)OC)ccc2-3)c1,CCCCCCC(CCCC)Cc1c(/C=C2\C(=O)c3cc(F)c(F)cc3C2=C(C#N)C#N)sc2c1SC1c3c(c4c(c5nsnc35)c3sc5c(CC(CCCC)CCCCCC)c(/C=C6\C(=O)c7cc(F)c(F)cc7C6=C(C#N)C#N)sc5c3n4CC(CC)CCCC)N(CC(CC)CCCC)C21,18.17,-5.56,-3.65,-5.68,-3.9,,,,1 mg/mL,,,PEDOT:PSS-PA,,
56388,10.1016/j.giant.2024.100338,COC(=O)C(C)(C)c1cc(C)cc(-c2sc3c4sc5cc(/C=C6/C(=O)c7cc(F)cc(c7)C(=O)/C6=C\c6cc(C(C)(C)C(=O)OC)c(-c7cc(C)cc(C(C)(C)C(=O)OC)c7)s6)sc5c4c(C(C)(C)C(=O)OC)ccc2-3)c1,CCCCCCC(CCCC)Cc1c(/C=C2\C(=O)c3cc(F)c(F)cc3C2=C(C#N)C#N)sc2c1SC1c3c(c4c(c5nsnc35)c3sc5c(CC(CCCC)CCCCCC)c(/C=C6\C(=O)c7cc(F)c(F)cc7C6=C(C#N)C#N)sc5c3n4CC(CC)CCCC)N(CC(CC)CCCC)C21,18.15,-5.56,-3.65,-5.68,-3.9,,,,,conventional,PNDIT-F3N,PEDOT:PSS,,
56389,10.1016/j.giant.2024.100338,COC(=O)C(C)(C)c1cc(C)cc(-c2sc3c4sc5cc(/C=C6/C(=O)c7cc(F)cc(c7)C(=O)/C6=C\c6cc(C(C)(C)C(=O)OC)c(-c7cc(C)cc(C(C)(C)C(=O)OC)c7)s6)sc5c4c(C(C)(C)C(=O)OC)ccc2-3)c1,CCCCCCCCCCCc1c(/C=C2\C(=O)c3ccccc3C2=C(C#N)C#N)sc2c1sc1c3c4nsnc4c4c5sc6c(CCCCCCCCCCC)c(/C=C7\C(=O)c8cc(-c9cccs9)ccc8C7=C(C#N)C#N)sc6c5n(CC(CCCCCCCC)CCCCCCCCCC)c4c3n(CC(CCCCCCCC)CCCCCCCCCC)c21,14.53,-5.56,-3.65,-5.68,-3.94,,,,,,,PEDOT:PSS,,
56390,10.1016/j.giant.2024.100338,COC(=O)C(C)(C)c1cc(C)cc(-c2sc3c4sc5cc(/C=C6/C(=O)c7cc(F)cc(c7)C(=O)/C6=C\c6cc(C(C)(C)C(=O)OC)c(-c7cc(C)cc(C(C)(C)C(=O)OC)c7)s6)sc5c4c(C(C)(C)C(=O)OC)ccc2-3)c1,CCCCCCCCCCCc1c(/C=C2\C(=O)c3ccccc3C2=C(C#N)C#N)sc2c1sc1c3c4nsnc4c4c5sc6c(CCCCCCCCCCC)c(/C=C7\C(=O)c8cc(-c9cccs9)ccc8C7=C(C#N)C#N)sc6c5n(CC(CCCCCCCC)CCCCCCCCCC)c4c3n(CC(CCCCCCCC)CCCCCCCCCC)c21,15.22,-5.56,-3.65,-5.68,-3.94,,,,1 mg/mL,,,PEDOT:PSS-MA,,
56391,10.1016/j.giant.2024.100338,COC(=O)C(C)(C)c1cc(C)cc(-c2sc3c4sc5cc(/C=C6/C(=O)c7cc(F)cc(c7)C(=O)/C6=C\c6cc(C(C)(C)C(=O)OC)c(-c7cc(C)cc(C(C)(C)C(=O)OC)c7)s6)sc5c4c(C(C)(C)C(=O)OC)ccc2-3)c1,CCCCCCCCCCCc1c(/C=C2\C(=O)c3ccccc3C2=C(C#N)C#N)sc2c1sc1c3c4nsnc4c4c5sc6c(CCCCCCCCCCC)c(/C=C7\C(=O)c8cc(-c9cccs9)ccc8C7=C(C#N)C#N)sc6c5n(CC(CCCCCCCC)CCCCCCCCCC)c4c3n(CC(CCCCCCCC)CCCCCCCCCC)c21,15.17,-5.56,-3.65,-5.68,-3.94,,,,1 mg/mL,,,PEDOT:PSS-EA,,
56392,10.1016/j.giant.2024.100338,COC(=O)C(C)(C)c1cc(C)cc(-c2sc3c4sc5cc(/C=C6/C(=O)c7cc(F)cc(c7)C(=O)/C6=C\c6cc(C(C)(C)C(=O)OC)c(-c7cc(C)cc(C(C)(C)C(=O)OC)c7)s6)sc5c4c(C(C)(C)C(=O)OC)ccc2-3)c1,CCCCCCCCCCCc1c(/C=C2\C(=O)c3ccccc3C2=C(C#N)C#N)sc2c1sc1c3c4nsnc4c4c5sc6c(CCCCCCCCCCC)c(/C=C7\C(=O)c8cc(-c9cccs9)ccc8C7=C(C#N)C#N)sc6c5n(CC(CCCCCCCC)CCCCCCCCCC)c4c3n(CC(CCCCCCCC)CCCCCCCCCC)c21,14.67,-5.56,-3.65,-5.68,-3.94,,,,1 mg/mL,,,PEDOT:PSS-PA,,
56403,10.1016/j.ijleo.2019.163543,CCCCCCc1ccsc1,c1ccc2c(c1)C1CC2C23c4c5c6c7c8c9c(c%10c%11c2c2c4c4c%12c5c5c6c6c8c8c%13c%14c%15c%16c%17c%18c%19c%20c%21c%22c%23c(c%14c%14c%24c%23c%23c%22c%22c%20c(c2c%22c%11c%23c%10c%24c9c%148)c4c%19c%12c%17c5c%16c%136)C%152C4CC(c5ccccc54)C%18%212)C713,5.83,-5.01,-3.12,,,,,,,conventional,,PEDOT:PSS,,
56404,10.1016/j.ijleo.2019.163543,CCCCCCc1ccsc1,c1ccc2c(c1)C1CC2C23c4c5c6c7c8c9c(c%10c%11c2c2c4c4c%12c5c5c6c6c8c8c%13c%14c%15c%16c%17c%18c%19c%20c%21c%22c%23c(c%14c%14c%24c%23c%23c%22c%22c%20c(c2c%22c%11c%23c%10c%24c9c%148)c4c%19c%12c%17c5c%16c%136)C%152C4CC(c5ccccc54)C%18%212)C713,5.856,-5.01,-3.12,,,,,,,conventional,,PEDOT:PSS,,
56409,10.1016/j.ijleo.2019.164093,CCCCCCc1ccsc1,CCCCC(=O)OCC1(c2ccccc2)c2cccc3cccc4cccc5cccc6cccc1c6c-5c-4c-3c2,3.59,-5.01,-3.12,-6.1,-3.7,,,,,,V2O5/Ca,,,
56410,10.1016/j.ijleo.2019.164093,CCCCCCc1ccsc1,CCCCC(=O)OCC1(c2ccccc2)c2cccc3cccc4cccc5cccc6cccc1c6c-5c-4c-3c2,4.09,-5.01,-3.12,-6.1,-3.7,,,,,,ZnO/Ca,,,
56411,10.1016/j.ijleo.2019.164093,CCCCCCc1ccsc1,CCCCC(=O)OCC1(c2ccccc2)c2cccc3cccc4cccc5cccc6cccc1c6c-5c-4c-3c2,3.71,-5.01,-3.12,-6.1,-3.7,,,,,,C60/Ca,,,
56413,10.1016/j.ijleo.2019.164093,CCCCC(CC)COC(=O)c1sc2c(-c3cc4c(OCC(CC)CCCC)c5sccc5c(OCC(CC)CCCC)c4s3)scc2c1F,CCCCC(=O)OCC1(c2ccccc2)c2cccc3cccc4cccc5cccc6cccc1c6c-5c-4c-3c2,4.02,-5.19,-3.43,-6.1,-3.7,,,,,,V2O5/Ca,,,
56414,10.1016/j.ijleo.2019.164093,CCCCC(CC)COC(=O)c1sc2c(-c3cc4c(OCC(CC)CCCC)c5sccc5c(OCC(CC)CCCC)c4s3)scc2c1F,CCCCC(=O)OCC1(c2ccccc2)c2cccc3cccc4cccc5cccc6cccc1c6c-5c-4c-3c2,4.31,-5.19,-3.43,-6.1,-3.7,,,,,,ZnO/Ca,,,
56415,10.1016/j.ijleo.2019.164093,CCCCC(CC)COC(=O)c1sc2c(-c3cc4c(OCC(CC)CCCC)c5sccc5c(OCC(CC)CCCC)c4s3)scc2c1F,CCCCC(=O)OCC1(c2ccccc2)c2cccc3cccc4cccc5cccc6cccc1c6c-5c-4c-3c2,4.08,-5.19,-3.43,-6.1,-3.7,,,,,,C60/Ca,,,
56417,10.1016/j.ijleo.2019.164093,CCCCCCc1csc(-c2c(F)c(F)c(-c3cc(CCCCCC)c(-c4cc5c(s4)-c4sccc4[Si]5(CC(CC)CCCC)CC(CC)CCCC)s3)c3nsnc23)c1,CCCCC(=O)OCC1(c2ccccc2)c2cccc3cccc4cccc5cccc6cccc1c6c-5c-4c-3c2,3.64,-5.28,-3.66,-6.1,-3.7,,,,,,V2O5/Ca,,,
56418,10.1016/j.ijleo.2019.164093,CCCCCCc1csc(-c2c(F)c(F)c(-c3cc(CCCCCC)c(-c4cc5c(s4)-c4sccc4[Si]5(CC(CC)CCCC)CC(CC)CCCC)s3)c3nsnc23)c1,CCCCC(=O)OCC1(c2ccccc2)c2cccc3cccc4cccc5cccc6cccc1c6c-5c-4c-3c2,3.76,-5.28,-3.66,-6.1,-3.7,,,,,,ZnO/Ca,,,
56419,10.1016/j.ijleo.2019.164093,CCCCCCc1csc(-c2c(F)c(F)c(-c3cc(CCCCCC)c(-c4cc5c(s4)-c4sccc4[Si]5(CC(CC)CCCC)CC(CC)CCCC)s3)c3nsnc23)c1,CCCCC(=O)OCC1(c2ccccc2)c2cccc3cccc4cccc5cccc6cccc1c6c-5c-4c-3c2,3.66,-5.28,-3.66,-6.1,-3.7,,,,,,C60/Ca,,,
56424,10.1016/j.ijleo.2019.164093,CCCCCCc1ccsc1,c1ccc2c(c1)C1CC2C23c4c5c6c7c8c9c(c%10c%11c2c2c4c4c%12c5c5c6c6c8c8c%13c%14c%15c%16c%17c%18c%19c%20c%21c%22c%23c(c%14c%14c%24c%23c%23c%22c%22c%20c(c2c%22c%11c%23c%10c%24c9c%148)c4c%19c%12c%17c5c%16c%136)C%152C4CC(c5ccccc54)C%18%212)C713,5.4,-5.01,-3.12,,,,,,,,LiF,MoO3,,
56425,10.1016/j.ijleo.2019.164093,CCCCCCc1ccsc1,CCCCC(=O)OCC1(c2ccccc2)c2cccc3cccc4cccc5cccc6cccc1c6c-5c-4c-3c2,2.38,-5.01,-3.12,-6.1,-3.7,,,,,inverted,TiO2,V2O5,,
56427,10.1016/j.ijleo.2019.164093,[Zn].c1ccc2c(c1)-c1nc-2nc2[nH]c(nc3nc([nH]c4nc(n1)-c1ccccc1-4)-c1ccccc1-3)c1ccccc21,c12c3c4c5c1c1c6c7c2c2c8c3c3c9c4c4c%10c5c5c1c1c6c6c%11c7c2c2c7c8c3c3c8c9c4c4c9c%10c5c5c1c1c6c6c%11c2c2c7c3c3c8c4c4c9c5c1c1c6c2c3c41,1.5,,,,,,,,,,BCP,MoO3,,
56428,10.1016/j.ijleo.2019.164093,CCCCC(CC)COC(=O)c1sc2c(-c3cc4c(OCC(CC)CCCC)c5sccc5c(OCC(CC)CCCC)c4s3)scc2c1F,CCCCC(=O)OCC1(c2ccccc2)c2cccc3cccc4cccc5cccc6cccc1c6c-5c-4c-3c2,7.49,-5.19,-3.43,-6.1,-3.7,150.0,,,,conventional,Ca,PEDOT:PSS,,
56432,10.1016/j.ijleo.2021.166937,CCCCCCc1ccsc1,CCCCC(=O)OCC1(c2ccccc2)c2cccc3cccc4cccc5cccc6cccc1c6c-5c-4c-3c2,0.86,-5.01,-3.12,-6.1,-3.7,,,1:1,,,,,,
56433,10.1016/j.ijleo.2021.166937,CCCCCCc1ccsc1,CCCCC(=O)OCC1(c2ccccc2)c2cccc3cccc4cccc5cccc6cccc1c6c-5c-4c-3c2,1.48,-5.01,-3.12,-6.1,-3.7,,,1:1,,conventional,,,,
56434,10.1016/j.ijleo.2021.166937,CCCCCCc1ccsc1,CCCCC(=O)OCC1(c2ccccc2)c2cccc3cccc4cccc5cccc6cccc1c6c-5c-4c-3c2,1.54,-5.01,-3.12,-6.1,-3.7,,,1:0.8,,conventional,,,,
56435,10.1016/j.ijleo.2021.166937,CCCCCCc1ccsc1,CCCCC(=O)OCC1(c2ccccc2)c2cccc3cccc4cccc5cccc6cccc1c6c-5c-4c-3c2,2.74,-5.01,-3.12,-6.1,-3.7,,,1:0.8,,conventional,,,,
56436,10.1016/j.ijleo.2021.166937,CCCCCCc1ccsc1,CCCCC(=O)OCC1(c2ccccc2)c2cccc3cccc4cccc5cccc6cccc1c6c-5c-4c-3c2,1.11,-5.01,-3.12,-6.1,-3.7,,,1:0.6,,conventional,,,,
56437,10.1016/j.ijleo.2021.166937,CCCCCCc1ccsc1,CCCCC(=O)OCC1(c2ccccc2)c2cccc3cccc4cccc5cccc6cccc1c6c-5c-4c-3c2,2.45,-5.01,-3.12,-6.1,-3.7,,,1:0.6,,conventional,,,,
56447,10.1016/j.ijleo.2021.167961,CCCCC(CC)COC(=O)c1sc2c(-c3cc4c(OCC(CC)CCCC)c5sccc5c(OCC(CC)CCCC)c4s3)scc2c1F,CCCCC(=O)OCC1(c2ccccc2)C2=CC=Cc3cccc4cccc5ccc6ccccc7cccc1c7c6c5c-4c3C2,0.48,-5.19,-3.43,-6.1,-3.9,120.0,145.0,,3% v/v,inverted,TiO2,,,
56448,10.1016/j.ijleo.2021.167961,CCCCC(CC)COC(=O)c1sc2c(-c3cc4c(OCC(CC)CCCC)c5sccc5c(OCC(CC)CCCC)c4s3)scc2c1F,CCCCC(=O)OCC1(c2ccccc2)C2=CC=Cc3cccc4cccc5ccc6ccccc7cccc1c7c6c5c-4c3C2,1.33,-5.19,-3.43,-6.1,-3.9,100.0,145.0,,3 vol%,inverted,TiO2,,,
56449,10.1016/j.ijleo.2021.167961,CCCCC(CC)COC(=O)c1sc2c(-c3cc4c(OCC(CC)CCCC)c5sccc5c(OCC(CC)CCCC)c4s3)scc2c1F,CCCCC(=O)OCC1(c2ccccc2)C2=CC=Cc3cccc4cccc5ccc6ccccc7cccc1c7c6c5c-4c3C2,0.47,-5.19,-3.43,-6.1,-3.9,90.0,145.0,,3% v/v,inverted,TiO2,,,
56450,10.1016/j.ijleo.2021.167961,CCCCC(CC)COC(=O)c1sc2c(-c3cc4c(OCC(CC)CCCC)c5sccc5c(OCC(CC)CCCC)c4s3)scc2c1F,CCCCC(=O)OCC1(c2ccccc2)C2=CC=Cc3cccc4cccc5ccc6ccccc7cccc1c7c6c5c-4c3C2,0.96,-5.19,-3.43,-6.1,-3.9,85.0,145.0,,3 vol%,inverted,TiO2,,,
56451,10.1016/j.ijleo.2021.167961,CCCCC(CC)COC(=O)c1sc2c(-c3cc4c(OCC(CC)CCCC)c5sccc5c(OCC(CC)CCCC)c4s3)scc2c1F,CCCCC(=O)OCC1(c2ccccc2)C2=CC=Cc3cccc4cccc5ccc6ccccc7cccc1c7c6c5c-4c3C2,2.88,-5.19,-3.43,-6.1,-3.9,100.0,145.0,,3% v/v,inverted,TiO2,,,
56452,10.1016/j.ijleo.2021.167961,CCCCC(CC)COC(=O)c1sc2c(-c3cc4c(OCC(CC)CCCC)c5sccc5c(OCC(CC)CCCC)c4s3)scc2c1F,CCCCC(=O)OCC1(c2ccccc2)C2=CC=Cc3cccc4cccc5ccc6ccccc7cccc1c7c6c5c-4c3C2,1.2,-5.19,-3.43,-6.1,-3.9,90.0,145.0,,3 vol%,inverted,TiO2,,,
56453,10.1016/j.ijleo.2021.167961,CCCCC(CC)COC(=O)c1sc2c(-c3cc4c(OCC(CC)CCCC)c5sccc5c(OCC(CC)CCCC)c4s3)scc2c1F,CCCCC(=O)OCC1(c2ccccc2)C2=CC=Cc3cccc4cccc5ccc6ccccc7cccc1c7c6c5c-4c3C2,2.58,-5.19,-3.43,-6.1,-3.9,85.0,145.0,,3% v/v,inverted,TiO2,,,
56454,10.1016/j.ijleo.2021.167961,CCCCC(CC)COC(=O)c1sc2c(-c3cc4c(OCC(CC)CCCC)c5sccc5c(OCC(CC)CCCC)c4s3)scc2c1F,CCCCC(=O)OCC1(c2ccccc2)C2=CC=Cc3cccc4cccc5ccc6ccccc7cccc1c7c6c5c-4c3C2,2.11,-5.19,-3.43,-6.1,-3.9,100.0,145.0,,3 vol%,inverted,TiO2,,,
56456,10.1016/j.ijleo.2021.167961,CCCCC(CC)COC(=O)c1sc2c(-c3cc4c(OCC(CC)CCCC)c5sccc5c(OCC(CC)CCCC)c4s3)scc2c1F,CCCCC(=O)OCC1(c2ccccc2)C2=CC=Cc3cccc4cccc5ccc6ccccc7cccc1c7c6c5c-4c3C2,2.09,-5.19,-3.43,-6.1,-3.9,100.0,145.0,,3 vol%,inverted,TiO2,,,
56457,10.1016/j.ijleo.2021.167961,CCCCC(CC)COC(=O)c1sc2c(-c3cc4c(OCC(CC)CCCC)c5sccc5c(OCC(CC)CCCC)c4s3)scc2c1F,CCCCC(=O)OCC1(c2ccccc2)C2=CC=Cc3cccc4cccc5ccc6ccccc7cccc1c7c6c5c-4c3C2,1.62,-5.19,-3.43,-6.1,-3.9,100.0,145.0,,3 vol%,inverted,TiO2,,,
56458,10.1016/j.ijleo.2021.167961,CCCCC(CC)COC(=O)c1sc2c(-c3cc4c(OCC(CC)CCCC)c5sccc5c(OCC(CC)CCCC)c4s3)scc2c1F,CCCCC(=O)OCC1(c2ccccc2)C2=CC=Cc3cccc4cccc5ccc6ccccc7cccc1c7c6c5c-4c3C2,0.67,-5.19,-3.43,-6.1,-3.9,100.0,145.0,,3% v/v,inverted,TiO2,,,
56460,10.1016/j.ijleo.2021.167961,CCCCC(CC)COC(=O)c1sc2c(-c3cc4c(OCC(CC)CCCC)c5sccc5c(OCC(CC)CCCC)c4s3)scc2c1F,CCCCC(=O)OCC1(c2ccccc2)C2=CC=Cc3cccc4cccc5ccc6ccccc7cccc1c7c6c5c-4c3C2,1.07,-5.19,-3.43,-6.1,-3.9,100.0,145.0,,3% v/v,inverted,TiO2,,,
56461,10.1016/j.ijleo.2021.167961,CCCCC(CC)COC(=O)c1sc2c(-c3cc4c(OCC(CC)CCCC)c5sccc5c(OCC(CC)CCCC)c4s3)scc2c1F,CCCCC(=O)OCC1(c2ccccc2)C2=CC=Cc3cccc4cccc5ccc6ccccc7cccc1c7c6c5c-4c3C2,1.06,-5.19,-3.43,-6.1,-3.9,100.0,145.0,,3 vol%,inverted,TiO2,,,
56463,10.1016/j.ijleo.2021.167961,CCCCC(CC)COC(=O)c1sc2c(-c3cc4c(OCC(CC)CCCC)c5sccc5c(OCC(CC)CCCC)c4s3)scc2c1F,CCCCC(=O)OCC1(c2ccccc2)C2=CC=Cc3cccc4cccc5ccc6ccccc7cccc1c7c6c5c-4c3C2,2.72,-5.19,-3.43,-6.1,-3.9,100.0,145.0,,3% v/v,inverted,TiO2,,,
56464,10.1016/j.ijleo.2021.167961,CCCCC(CC)COC(=O)c1sc2c(-c3cc4c(OCC(CC)CCCC)c5sccc5c(OCC(CC)CCCC)c4s3)scc2c1F,CCCCC(=O)OCC1(c2ccccc2)C2=CC=Cc3cccc4cccc5ccc6ccccc7cccc1c7c6c5c-4c3C2,1.57,-5.19,-3.43,-6.1,-3.9,100.0,145.0,,3 vol%,inverted,TiO2,,,
56491,10.1016/j.jallcom.2020.154507,CCCCCCc1ccsc1,COC(=O)CCCC1(c2ccccc2)C23c4c5ccc6c7cc8c9c%10c(cc%11cc%12c%13c%14c(cc%15c%16ccc-5c2c%16c2c5c%16c%17c(c(c46)c7c9c%17c4c%10c%11c%13c4c%16c%14c%152)C513)C%12)C8,0.64,-5.01,-3.12,-5.9,-3.9,120.0,,1:0.6,,conventional,ZnO,Cu-Zn-S,,
56492,10.1016/j.jallcom.2020.154507,CCCCCCc1ccsc1,COC(=O)CCCC1(c2ccccc2)C23c4c5ccc6c7cc8c9c%10c(cc%11cc%12c%13c%14c(cc%15c%16ccc-5c2c%16c2c5c%16c%17c(c(c46)c7c9c%17c4c%10c%11c%13c4c%16c%14c%152)C513)C%12)C8,1.42,-5.01,-3.12,-5.9,-3.9,120.0,,1:0.6,,conventional,ZnO,Cu-Zn-S,,
56493,10.1016/j.jallcom.2020.154507,CCCCCCc1ccsc1,COC(=O)CCCC1(c2ccccc2)C23c4c5ccc6c7cc8c9c%10c(cc%11cc%12c%13c%14c(cc%15c%16ccc-5c2c%16c2c5c%16c%17c(c(c46)c7c9c%17c4c%10c%11c%13c4c%16c%14c%152)C513)C%12)C8,1.87,-5.01,-3.12,-5.9,-3.9,120.0,,1:0.6,,conventional,ZnO,Cu-Zn-S,,
56494,10.1016/j.jallcom.2020.154507,CCCCCCc1ccsc1,COC(=O)CCCC1(c2ccccc2)C23c4c5ccc6c7cc8c9c%10c(cc%11cc%12c%13c%14c(cc%15c%16ccc-5c2c%16c2c5c%16c%17c(c(c46)c7c9c%17c4c%10c%11c%13c4c%16c%14c%152)C513)C%12)C8,1.34,-5.01,-3.12,-5.9,-3.9,120.0,,1:0.6,,conventional,ZnO,Cu-Zn-S,,
56495,10.1016/j.jallcom.2020.158172,CCCCCCc1ccsc1,CCCCC(=O)OCC1(c2ccccc2)c2cccc3cccc4cccc5cccc6cccc1c6c-5c-4c-3c2,2.4,-5.01,-3.12,-6.1,-3.7,,100.0,1:1,0% NiS,conventional,LiF,PEDOT:PSS,chloroform,
56496,10.1016/j.jallcom.2020.158172,CCCCCCc1ccsc1,CCCCC(=O)OCC1(c2ccccc2)c2cccc3cccc4cccc5cccc6cccc1c6c-5c-4c-3c2,4.63,-5.01,-3.12,-6.1,-3.7,100.0,100.0,1:1,1 wt%,conventional,LiF,PEDOT:PSS,chloroform,
56497,10.1016/j.jallcom.2020.158172,CCCCCCc1ccsc1,CCCCC(=O)OCC1(c2ccccc2)c2cccc3cccc4cccc5cccc6cccc1c6c-5c-4c-3c2,3.38,-5.01,-3.12,-6.1,-3.7,,100.0,1:1,3% NiS,conventional,LiF,PEDOT:PSS,chloroform,
56498,10.1016/j.jallcom.2020.158172,CCCCCCc1ccsc1,CCCCC(=O)OCC1(c2ccccc2)c2cccc3cccc4cccc5cccc6cccc1c6c-5c-4c-3c2,3.3,-5.01,-3.12,-6.1,-3.7,,100.0,1:1,5% NiS,conventional,LiF,PEDOT:PSS,chloroform,
56499,10.1016/j.jallcom.2020.158172,CCCCCCc1ccsc1,CCCCC(=O)OCC1(c2ccccc2)c2cccc3cccc4cccc5cccc6cccc1c6c-5c-4c-3c2,1.73,-5.01,-3.12,-6.1,-3.7,,100.0,1:1,8% NiS,conventional,LiF,PEDOT:PSS,chloroform,
56500,10.1016/j.jallcom.2021.163381,CCCCC(CC)Cc1ccc(-c2c3cc(-c4ccc(-c5sc(-c6cccs6)c6c5C(=O)c5c(CC(CC)CCCC)sc(CC(CC)CCCC)c5C6=O)s4)sc3c(-c3ccc(CC(CC)CCCC)s3)c3ccsc23)s1,CCCCCCc1ccc(C2(c3ccc(CCCCCC)cc3)c3cc4c(cc3-c3sc5cc(C=C6C(=O)c7ccccc7C6=C(C#N)C#N)sc5c32)C(c2ccc(CCCCCC)cc2)(c2ccc(CCCCCC)cc2)c2c-4sc3cc(C=C4C(=O)c5ccccc5C4=C(C#N)C#N)sc23)cc1,10.45,-5.33,-3.48,-5.576,-3.916,100.0,100.0,1:1 wt/wt,0 wt%,,ZnO:PDA-Ti3C2Tx,,,
56501,10.1016/j.jallcom.2021.163381,CCCCC(CC)Cc1ccc(-c2c3cc(-c4ccc(-c5sc(-c6cccs6)c6c5C(=O)c5c(CC(CC)CCCC)sc(CC(CC)CCCC)c5C6=O)s4)sc3c(-c3ccc(CC(CC)CCCC)s3)c3ccsc23)s1,CCCCCCc1ccc(C2(c3ccc(CCCCCC)cc3)c3cc4c(cc3-c3sc5cc(C=C6C(=O)c7ccccc7C6=C(C#N)C#N)sc5c32)C(c2ccc(CCCCCC)cc2)(c2ccc(CCCCCC)cc2)c2c-4sc3cc(C=C4C(=O)c5ccccc5C4=C(C#N)C#N)sc23)cc1,11.04,-5.33,-3.48,-5.576,-3.916,100.0,100.0,1:1 wt/wt,0.03 wt%,,ZnO:PDA-Ti3C2Tx,,,
56502,10.1016/j.jallcom.2021.163381,CCCCC(CC)Cc1ccc(-c2c3cc(-c4ccc(-c5sc(-c6cccs6)c6c5C(=O)c5c(CC(CC)CCCC)sc(CC(CC)CCCC)c5C6=O)s4)sc3c(-c3ccc(CC(CC)CCCC)s3)c3ccsc23)s1,CCCCCCc1ccc(C2(c3ccc(CCCCCC)cc3)c3cc4c(cc3-c3sc5cc(C=C6C(=O)c7ccccc7C6=C(C#N)C#N)sc5c32)C(c2ccc(CCCCCC)cc2)(c2ccc(CCCCCC)cc2)c2c-4sc3cc(C=C4C(=O)c5ccccc5C4=C(C#N)C#N)sc23)cc1,11.58,-5.33,-3.48,-5.576,-3.916,100.0,100.0,1:1 wt/wt,0.06 wt%,,ZnO:PDA-Ti3C2Tx,,,
56503,10.1016/j.jallcom.2021.163381,CCCCC(CC)Cc1ccc(-c2c3cc(-c4ccc(-c5sc(-c6cccs6)c6c5C(=O)c5c(CC(CC)CCCC)sc(CC(CC)CCCC)c5C6=O)s4)sc3c(-c3ccc(CC(CC)CCCC)s3)c3ccsc23)s1,CCCCCCc1ccc(C2(c3ccc(CCCCCC)cc3)c3cc4c(cc3-c3sc5cc(C=C6C(=O)c7ccccc7C6=C(C#N)C#N)sc5c32)C(c2ccc(CCCCCC)cc2)(c2ccc(CCCCCC)cc2)c2c-4sc3cc(C=C4C(=O)c5ccccc5C4=C(C#N)C#N)sc23)cc1,12.19,-5.33,-3.48,-5.576,-3.916,100.0,100.0,1:1 wt/wt,0.09 wt%,,ZnO:PDA-Ti3C2Tx,,,
56504,10.1016/j.jallcom.2021.163381,CCCCC(CC)Cc1ccc(-c2c3cc(-c4ccc(-c5sc(-c6cccs6)c6c5C(=O)c5c(CC(CC)CCCC)sc(CC(CC)CCCC)c5C6=O)s4)sc3c(-c3ccc(CC(CC)CCCC)s3)c3ccsc23)s1,CCCCCCc1ccc(C2(c3ccc(CCCCCC)cc3)c3cc4c(cc3-c3sc5cc(C=C6C(=O)c7ccccc7C6=C(C#N)C#N)sc5c32)C(c2ccc(CCCCCC)cc2)(c2ccc(CCCCCC)cc2)c2c-4sc3cc(C=C4C(=O)c5ccccc5C4=C(C#N)C#N)sc23)cc1,11.29,-5.33,-3.48,-5.576,-3.916,100.0,100.0,1:1,0.12 wt%,inverted,ZnO:PDA-Ti3C2Tx,,,
56505,10.1016/j.jallcom.2021.163381,COC(=O)C(C)(C)c1cc(C)cc(-c2sc3c4sc5cc(/C=C6/C(=O)c7cc(F)cc(c7)C(=O)/C6=C\c6cc(C(C)(C)C(=O)OC)c(-c7cc(C)cc(C(C)(C)C(=O)OC)c7)s6)sc5c4c(C(C)(C)C(=O)OC)ccc2-3)c1,CCCCCCCCCCCc1c(/C=C2\C(=O)c3cc(F)c(F)cc3C2=C(C#N)C#N)sc2c1sc1c3c4nsnc4c4c5sc6c(CCCCCCCCCCC)c(/C=C7\C(=O)c8cc(F)c(F)cc8C7=C(C#N)C#N)sc6c5n(CC(CC)CCCC)c4c3n(CC(CC)CCCC)c21,14.96,-5.56,-3.65,-5.65,-4.09,150.0,,1:1.2,0 wt%,inverted,ZnO:PDA-Ti3C2Tx,,,
56506,10.1016/j.jallcom.2021.163381,COC(=O)C(C)(C)c1cc(C)cc(-c2sc3c4sc5cc(/C=C6/C(=O)c7cc(F)cc(c7)C(=O)/C6=C\c6cc(C(C)(C)C(=O)OC)c(-c7cc(C)cc(C(C)(C)C(=O)OC)c7)s6)sc5c4c(C(C)(C)C(=O)OC)ccc2-3)c1,CCCCCCCCCCCc1c(/C=C2\C(=O)c3cc(F)c(F)cc3C2=C(C#N)C#N)sc2c1sc1c3c4nsnc4c4c5sc6c(CCCCCCCCCCC)c(/C=C7\C(=O)c8cc(F)c(F)cc8C7=C(C#N)C#N)sc6c5n(CC(CC)CCCC)c4c3n(CC(CC)CCCC)c21,16.8,-5.56,-3.65,-5.65,-4.09,150.0,,1:1.2,0.09 wt%,inverted,ZnO:PDA-Ti3C2Tx,,,
56507,10.1016/j.jallcom.2021.163381,CCCCC(CC)COC(=O)c1sc2c(-c3cc4c(OCC(CC)CCCC)c5sccc5c(OCC(CC)CCCC)c4s3)scc2c1F,COC(=O)CCCC1(c2ccccc2)C23c4c5ccc6c7cc8c9c%10c(cc%11cc%12c%13c%14c(cc%15c%16ccc-5c2c%16c2c5c%16c%17c(c(c46)c7c9c%17c4c%10c%11c%13c4c%16c%14c%152)C513)C%12)C8,8.27,-5.19,-3.43,-5.9,-3.9,200.0,130.0,1:1.5,0 wt%,inverted,ZnO:PDA-Ti3C2Tx,,,
56508,10.1016/j.jallcom.2021.163381,CCCCC(CC)COC(=O)c1sc2c(-c3cc4c(OCC(CC)CCCC)c5sccc5c(OCC(CC)CCCC)c4s3)scc2c1F,COC(=O)CCCC1(c2ccccc2)C23c4c5ccc6c7cc8c9c%10c(cc%11cc%12c%13c%14c(cc%15c%16ccc-5c2c%16c2c5c%16c%17c(c(c46)c7c9c%17c4c%10c%11c%13c4c%16c%14c%152)C513)C%12)C8,9.51,-5.19,-3.43,-5.9,-3.9,200.0,130.0,1:1.5,0.09 wt%,inverted,ZnO:PDA-Ti3C2Tx,,,
56539,10.1016/j.jallcom.2025.179289,CCCCC(CC)Cc1ccc(-c2c3cc(-c4ccc(-c5sc(-c6ccc(C)s6)c6c5C(=O)c5c(CC(CC)CCCC)sc(CC(CC)CCCC)c5C6=O)s4)sc3c(-c3ccc(CC(CC)CCCC)s3)c3cc(C)sc23)s1,CCCCCCc1ccc(C2(c3ccc(CCCCCC)cc3)c3cc4c(cc3-c3sc5cc(/C=C6\C(=O)c7ccccc7C6=C(C#N)C#N)sc5c32)C(c2ccc(CCCCCC)cc2)(c2ccc(CCCCCC)cc2)c2c-4sc3cc(/C=C4\C(=O)c5ccccc5C4=C(C#N)C#N)sc23)cc1,10.25,-5.33,-3.48,-5.576,-3.916,,,,,inverted,ZnO,MoO3,,
56540,10.1016/j.jallcom.2025.179289,CCCCC(CC)Cc1ccc(-c2c3cc(-c4ccc(-c5sc(-c6ccc(C)s6)c6c5C(=O)c5c(CC(CC)CCCC)sc(CC(CC)CCCC)c5C6=O)s4)sc3c(-c3ccc(CC(CC)CCCC)s3)c3cc(C)sc23)s1,CCCCCCc1ccc(C2(c3ccc(CCCCCC)cc3)c3cc4c(cc3-c3sc5cc(/C=C6\C(=O)c7ccccc7C6=C(C#N)C#N)sc5c32)C(c2ccc(CCCCCC)cc2)(c2ccc(CCCCCC)cc2)c2c-4sc3cc(/C=C4\C(=O)c5ccccc5C4=C(C#N)C#N)sc23)cc1,10.73,-5.33,-3.48,-5.576,-3.916,,,,,inverted,ZnO,MoO3,,
56541,10.1016/j.jallcom.2025.179289,CCCCC(CC)Cc1ccc(-c2c3cc(-c4ccc(-c5sc(-c6ccc(C)s6)c6c5C(=O)c5c(CC(CC)CCCC)sc(CC(CC)CCCC)c5C6=O)s4)sc3c(-c3ccc(CC(CC)CCCC)s3)c3cc(C)sc23)s1,CCCCCCc1ccc(C2(c3ccc(CCCCCC)cc3)c3cc4c(cc3-c3sc5cc(/C=C6\C(=O)c7ccccc7C6=C(C#N)C#N)sc5c32)C(c2ccc(CCCCCC)cc2)(c2ccc(CCCCCC)cc2)c2c-4sc3cc(/C=C4\C(=O)c5ccccc5C4=C(C#N)C#N)sc23)cc1,11.42,-5.33,-3.48,-5.576,-3.916,,,,,inverted,ZnO,MoO3,,
56542,10.1016/j.jallcom.2025.179289,CCCCC(CC)Cc1ccc(-c2c3cc(-c4ccc(-c5sc(-c6ccc(C)s6)c6c5C(=O)c5c(CC(CC)CCCC)sc(CC(CC)CCCC)c5C6=O)s4)sc3c(-c3ccc(CC(CC)CCCC)s3)c3cc(C)sc23)s1,CCCCCCc1ccc(C2(c3ccc(CCCCCC)cc3)c3cc4c(cc3-c3sc5cc(/C=C6\C(=O)c7ccccc7C6=C(C#N)C#N)sc5c32)C(c2ccc(CCCCCC)cc2)(c2ccc(CCCCCC)cc2)c2c-4sc3cc(/C=C4\C(=O)c5ccccc5C4=C(C#N)C#N)sc23)cc1,11.82,-5.33,-3.48,-5.576,-3.916,,,,,inverted,ZnO,MoO3,,
56543,10.1016/j.jallcom.2025.179289,CCCCC(CC)Cc1ccc(-c2c3cc(-c4ccc(-c5sc(-c6ccc(C)s6)c6c5C(=O)c5c(CC(CC)CCCC)sc(CC(CC)CCCC)c5C6=O)s4)sc3c(-c3ccc(CC(CC)CCCC)s3)c3cc(C)sc23)s1,CCCCCCc1ccc(C2(c3ccc(CCCCCC)cc3)c3cc4c(cc3-c3sc5cc(/C=C6\C(=O)c7ccccc7C6=C(C#N)C#N)sc5c32)C(c2ccc(CCCCCC)cc2)(c2ccc(CCCCCC)cc2)c2c-4sc3cc(/C=C4\C(=O)c5ccccc5C4=C(C#N)C#N)sc23)cc1,11.21,-5.33,-3.48,-5.576,-3.916,,,,,inverted,ZnO,MoO3,,
56544,10.1016/j.jallcom.2025.179289,COC(=O)C(C)(C)c1cc(C)cc(-c2sc3c4sc5cc(/C=C6/C(=O)c7cc(F)cc(c7)C(=O)/C6=C\c6cc(C(C)(C)C(=O)OC)c(-c7cc(C)cc(C(C)(C)C(=O)OC)c7)s6)sc5c4c(C(C)(C)C(=O)OC)ccc2-3)c1,CCCCCCCCCCCc1c(/C=C2\C(=O)c3cc(F)c(F)cc3C2=C(C#N)C#N)sc2c1sc1c3c4nsnc4c4c5sc6c(CCCCCCCCCCC)c(/C=C7\C(=O)c8cc(F)c(F)cc8C7=C(C#N)C#N)sc6c5n(CC(CC)CCCC)c4c3n(CC(CC)CCCC)c21,15.03,-5.56,-3.65,-5.65,-4.09,,,,,inverted,ZnO,MoO3,,
56545,10.1016/j.jallcom.2025.179289,COC(=O)C(C)(C)c1cc(C)cc(-c2sc3c4sc5cc(/C=C6/C(=O)c7cc(F)cc(c7)C(=O)/C6=C\c6cc(C(C)(C)C(=O)OC)c(-c7cc(C)cc(C(C)(C)C(=O)OC)c7)s6)sc5c4c(C(C)(C)C(=O)OC)ccc2-3)c1,CCCCCCCCCCCc1c(/C=C2\C(=O)c3cc(F)c(F)cc3C2=C(C#N)C#N)sc2c1sc1c3c4nsnc4c4c5sc6c(CCCCCCCCCCC)c(/C=C7\C(=O)c8cc(F)c(F)cc8C7=C(C#N)C#N)sc6c5n(CC(CC)CCCC)c4c3n(CC(CC)CCCC)c21,16.95,-5.56,-3.65,-5.65,-4.09,,,,,inverted,ZnO,MoO3,,
56546,10.1016/j.jallcom.2025.179289,CCCCC(CC)COC(=O)c1sc2c(-c3cc4c(OCC(CC)CCCC)c5sccc5c(OCC(CC)CCCC)c4s3)scc2c1F,CCCCC(=O)OCC1(c2ccccc2)C2=CC=Cc3cccc4cccc5ccc6ccccc7cccc1c7c6c5c-4c3C2,8.33,-5.19,-3.43,-6.1,-3.9,,,,,inverted,ZnO,MoO3,,
56547,10.1016/j.jallcom.2025.179289,CCCCC(CC)COC(=O)c1sc2c(-c3cc4c(OCC(CC)CCCC)c5sccc5c(OCC(CC)CCCC)c4s3)scc2c1F,CCCCC(=O)OCC1(c2ccccc2)C2=CC=Cc3cccc4cccc5ccc6ccccc7cccc1c7c6c5c-4c3C2,9.66,-5.19,-3.43,-6.1,-3.9,,,,0.2 wt%,inverted,ZnO,MoO3,,
56567,10.1016/j.jcis.2021.05.033,COC(=O)C(C)(C)c1cc(C)cc(-c2sc3c4sc5cc(/C=C6/C(=O)c7cc(F)cc(c7)C(=O)/C6=C\c6cc(C(C)(C)C(=O)OC)c(-c7cc(C)cc(C(C)(C)C(=O)OC)c7)s6)sc5c4c(C(C)(C)C(=O)OC)ccc2-3)c1,CCCCCCCCCCCc1c(/C=C2\C(=O)c3cc(Cl)c(Cl)cc3C2=C(C#N)C#N)sc2c1Cc1c-2n(CC(CCCC)CCCCCC)c2c1c1nsnc1c1c3c(n(CC(CCCC)CCCCCC)c12)-c1sc(/C=C2\C(=O)c4cc(Cl)c(Cl)cc4C2=C(C#N)C#N)c(CCCCCCCCCCC)c1C3,16.65,-5.56,-3.65,-5.62,-4.05,105.0,,1:1.2:0,,conventional,PFN-Br,PEDOT:PSS,chlorobenzene,DIO
56570,10.1016/j.jcis.2021.05.033,COC(=O)C(C)(C)c1cc(C)cc(-c2sc3c4sc5cc(/C=C6/C(=O)c7cc(F)cc(c7)C(=O)/C6=C\c6cc(C(C)(C)C(=O)OC)c(-c7cc(C)cc(C(C)(C)C(=O)OC)c7)s6)sc5c4c(C(C)(C)C(=O)OC)ccc2-3)c1,COC(=O)CCCC1(c2ccccc2)C23c4c5ccc6c7cc8c9c%10c(cc%11cc%12c%13c%14c(cc%15c%16ccc-5c2c%16c2c5c%16c%17c(c(c46)c7c9c%17c4c%10c%11c%13c4c%16c%14c%152)C513)C%12)C8,8.34,-5.56,-3.65,-5.9,-3.9,105.0,,1:0:1.2,,conventional,PFN-Br,PEDOT:PSS,chlorobenzene,DIO
56571,10.1016/j.jcis.2022.07.096,CCCCC(CC)Cc1ccc(-c2c3cc(-c4ccc(-c5sc(-c6cccs6)c6c5C(=O)c5c(CC(CC)CCCC)sc(CC(CC)CCCC)c5C6=O)s4)sc3c(-c3ccc(CC(CC)CCCC)s3)c3ccsc23)s1,CCCCCCc1ccc(C2(c3ccc(CCCCCC)cc3)c3cc4c(cc3-c3sc5cc(C=C6C(=O)c7ccccc7C6=C(C#N)C#N)sc5c32)C(c2ccc(CCCCCC)cc2)(c2ccc(CCCCCC)cc2)c2c-4sc3cc(C=C4C(=O)c5ccccc5C4=C(C#N)C#N)sc23)cc1,5.58,-5.33,-3.48,-5.576,-3.916,,,,,conventional,NT,,,
56572,10.1016/j.jcis.2022.07.096,CCCCC(CC)Cc1ccc(-c2c3cc(-c4ccc(-c5sc(-c6cccs6)c6c5C(=O)c5c(CC(CC)CCCC)sc(CC(CC)CCCC)c5C6=O)s4)sc3c(-c3ccc(CC(CC)CCCC)s3)c3ccsc23)s1,CCCCCCc1ccc(C2(c3ccc(CCCCCC)cc3)c3cc4c(cc3-c3sc5cc(C=C6C(=O)c7ccccc7C6=C(C#N)C#N)sc5c32)C(c2ccc(CCCCCC)cc2)(c2ccc(CCCCCC)cc2)c2c-4sc3cc(C=C4C(=O)c5ccccc5C4=C(C#N)C#N)sc23)cc1,10.71,-5.33,-3.48,-5.576,-3.916,,,,,conventional,NTN,,,
56573,10.1016/j.jcis.2022.07.096,CCCCC(CC)Cc1ccc(-c2c3cc(-c4ccc(-c5sc(-c6cccs6)c6c5C(=O)c5c(CC(CC)CCCC)sc(CC(CC)CCCC)c5C6=O)s4)sc3c(-c3ccc(CC(CC)CCCC)s3)c3ccsc23)s1,CCCCCCc1ccc(C2(c3ccc(CCCCCC)cc3)c3cc4c(cc3-c3sc5cc(C=C6C(=O)c7ccccc7C6=C(C#N)C#N)sc5c32)C(c2ccc(CCCCCC)cc2)(c2ccc(CCCCCC)cc2)c2c-4sc3cc(C=C4C(=O)c5ccccc5C4=C(C#N)C#N)sc23)cc1,9.42,-5.33,-3.48,-5.576,-3.916,,,,,conventional,,,,
56574,10.1016/j.jcis.2022.07.096,COC(=O)C(C)(C)c1cc(C)cc(-c2sc3c4sc5cc(/C=C6/C(=O)c7cc(F)cc(c7)C(=O)/C6=C\c6cc(C(C)(C)C(=O)OC)c(-c7cc(C)cc(C(C)(C)C(=O)OC)c7)s6)sc5c4c(C(C)(C)C(=O)OC)ccc2-3)c1,CCCCCCCCCCCc1c(/C=C2\C(=O)c3cc(F)c(F)cc3C2=C(C#N)C#N)sc2c1sc1c3c4nsnc4c4c5sc6c(CCCCCCCCCCC)c(/C=C7\C(=O)c8cc(F)c(F)cc8C7=C(C#N)C#N)sc6c5n(CC(CC)CCCC)c4c3n(CC(CC)CCCC)c21,1.34,-5.56,-3.65,-5.65,-4.09,,,,,conventional,NT,,,
56575,10.1016/j.jcis.2022.07.096,COC(=O)C(C)(C)c1cc(C)cc(-c2sc3c4sc5cc(/C=C6/C(=O)c7cc(F)cc(c7)C(=O)/C6=C\c6cc(C(C)(C)C(=O)OC)c(-c7cc(C)cc(C(C)(C)C(=O)OC)c7)s6)sc5c4c(C(C)(C)C(=O)OC)ccc2-3)c1,CCCCCCCCCCCc1c(/C=C2\C(=O)c3cc(F)c(F)cc3C2=C(C#N)C#N)sc2c1sc1c3c4nsnc4c4c5sc6c(CCCCCCCCCCC)c(/C=C7\C(=O)c8cc(F)c(F)cc8C7=C(C#N)C#N)sc6c5n(CC(CC)CCCC)c4c3n(CC(CC)CCCC)c21,16.56,-5.56,-3.65,-5.65,-4.09,,,,,conventional,NTN,,,
56576,10.1016/j.jcis.2022.07.096,COC(=O)C(C)(C)c1cc(C)cc(-c2sc3c4sc5cc(/C=C6/C(=O)c7cc(F)cc(c7)C(=O)/C6=C\c6cc(C(C)(C)C(=O)OC)c(-c7cc(C)cc(C(C)(C)C(=O)OC)c7)s6)sc5c4c(C(C)(C)C(=O)OC)ccc2-3)c1,CCCCCCCCCCCc1c(/C=C2\C(=O)c3cc(F)c(F)cc3C2=C(C#N)C#N)sc2c1sc1c3c4nsnc4c4c5sc6c(CCCCCCCCCCC)c(/C=C7\C(=O)c8cc(F)c(F)cc8C7=C(C#N)C#N)sc6c5n(CC(CC)CCCC)c4c3n(CC(CC)CCCC)c21,13.9,-5.56,-3.65,-5.65,-4.09,,,,,conventional,,,,
56577,10.1016/j.jcis.2025.138709,CCCCCCC(CCCC)Cc1csc(-c2cc3c4nsnc4c4cc(-c5cc(CC(CCCC)CCCCCC)c(-c6cc7c(-c8cc(Cl)c(CC(CC)CCCC)s8)c8sccc8c(-c8cc(Cl)c(CC(CC)CCCC)s8)c7s6)s5)sc4c3s2)c1,CCCCCCCCCCCc1c(/C=C2\C(=O)c3cc(F)c(F)cc3C2=C(C#N)C#N)sc2c1sc1c3c4nsnc4c4c5sc6c(CCCCCCCCCCC)c(/C=C7\C(=O)c8cc(F)c(F)cc8C7=C(C#N)C#N)sc6c5n(CCC(CC)CCCC)c4c3n(CCC(CC)CCCC)c21,18.0,-5.51,-2.77,-5.64,-3.86,,,1:1.4,0.5 vol%,,,,,
56580,10.1016/j.jcis.2025.138709,COC(=O)C(C)(C)c1cc(C)cc(-c2sc3c4sc5cc(/C=C6/C(=O)c7cc(F)cc(c7)C(=O)/C6=C\c6cc(C(C)(C)C(=O)OC)c(-c7cc(C)cc(C(C)(C)C(=O)OC)c7)s6)sc5c4c(C(C)(C)C(=O)OC)ccc2-3)c1,CCCCCCCCCc1c(C=C2C(=O)c3cc(Cl)c(Cl)cc3C2=C(C#N)C#N)sc2c1sc1c3c4nsnc4c4c5sc6c(CCCCCCCCC)c(C=C7C(=O)c8cc(Cl)c(Cl)cc8C7=C(C#N)C#N)sc6c5n(CC(CCCC)CCCCCC)c4c3n(CC(CCCC)CCCCCC)c21,18.5,-5.56,-3.65,-5.68,-3.9,,80.0,1:1.2,0.25 vol%,,,,,
56582,10.1016/j.jcis.2025.138709,COC(=O)C(C)(C)c1cc(C)cc(-c2sc3c4sc5cc(/C=C6/C(=O)c7cc(F)cc(c7)C(=O)/C6=C\c6cc(C(C)(C)C(=O)OC)c(-c7cc(C)cc(C(C)(C)C(=O)OC)c7)s6)sc5c4c(C(C)(C)C(=O)OC)ccc2-3)c1,CCCCCCCCCCCc1c(/C=C2\C(=O)c3cc(F)c(F)cc3C2=C(C#N)C#N)sc2c1sc1c3c4nsnc4c4c5sc6c(CCCCCCCCCCC)c(/C=C7\C(=O)c8cc(F)c(F)cc8C7=C(C#N)C#N)sc6c5n(CC(CC)CCCC)c4c3n(CC(CC)CCCC)c21,18.2,-5.56,-3.65,-5.65,-4.09,,100.0,1:1.2,0.5 vol%,,,,,
56584,10.1016/j.jcis.2025.138709,COC(=O)C(C)(C)c1cc(C)cc(-c2sc3c4sc5cc(/C=C6/C(=O)c7cc(F)cc(c7)C(=O)/C6=C\c6cc(C(C)(C)C(=O)OC)c(-c7cc(C)cc(C(C)(C)C(=O)OC)c7)s6)sc5c4c(C(C)(C)C(=O)OC)ccc2-3)c1,CCCCCCC(CCCC)Cc1c(/C=C2\C(=O)c3cc(F)c(F)cc3C2=C(C#N)C#N)sc2c1SC1c3c(c4c(c5nsnc35)c3sc5c(CC(CCCC)CCCCCC)c(/C=C6\C(=O)c7cc(F)c(F)cc7C6=C(C#N)C#N)sc5c3n4CC(CC)CCCC)N(CC(CC)CCCC)C21,18.3,-5.56,-3.65,-5.68,-3.9,,80.0,1:1.2,0.25 vol%,,,,,
56586,10.1016/j.jcis.2025.139330,COC(=O)C(C)(C)c1cc(C)cc(-c2sc3c4sc5cc(/C=C6/C(=O)c7cc(F)cc(c7)C(=O)/C6=C\c6cc(C(C)(C)C(=O)OC)c(-c7cc(C)cc(C(C)(C)C(=O)OC)c7)s6)sc5c4c(C(C)(C)C(=O)OC)ccc2-3)c1,CCCCCCCCCCCc1c(/C=C2\C(=O)c3cc(F)c(F)cc3C2=C(C#N)C#N)sc2c1sc1c3c4nsnc4c4c5sc6c(CCCCCCCCCCC)c(/C=C7\C(=O)c8cc(F)c(F)cc8C7=C(C#N)C#N)sc6c5n(CC(CC)CCCC)c4c3n(CC(CC)CCCC)c21,15.5,-5.56,-3.65,-5.65,-4.09,,90.0,1:1.2,,inverted,ZnO,MoO3,chloroform,
56587,10.1016/j.jcis.2025.139330,COC(=O)C(C)(C)c1cc(C)cc(-c2sc3c4sc5cc(/C=C6/C(=O)c7cc(F)cc(c7)C(=O)/C6=C\c6cc(C(C)(C)C(=O)OC)c(-c7cc(C)cc(C(C)(C)C(=O)OC)c7)s6)sc5c4c(C(C)(C)C(=O)OC)ccc2-3)c1,CCCCCCCCCCCc1c(/C=C2\C(=O)c3cc(F)c(F)cc3C2=C(C#N)C#N)sc2c1sc1c3c4nsnc4c4c5sc6c(CCCCCCCCCCC)c(/C=C7\C(=O)c8cc(F)c(F)cc8C7=C(C#N)C#N)sc6c5n(CC(CC)CCCC)c4c3n(CC(CC)CCCC)c21,15.94,-5.56,-3.65,-5.65,-4.09,,90.0,1:1.2,,inverted,ZnO:Sb2O3 NBs,MoO3,chloroform,
56588,10.1016/j.jcis.2025.139330,COC(=O)C(C)(C)c1cc(C)cc(-c2sc3c4sc5cc(/C=C6/C(=O)c7cc(F)cc(c7)C(=O)/C6=C\c6cc(C(C)(C)C(=O)OC)c(-c7cc(C)cc(C(C)(C)C(=O)OC)c7)s6)sc5c4c(C(C)(C)C(=O)OC)ccc2-3)c1,CCCCCCCCCCCc1c(/C=C2\C(=O)c3cc(F)c(F)cc3C2=C(C#N)C#N)sc2c1sc1c3c4nsnc4c4c5sc6c(CCCCCCCCCCC)c(/C=C7\C(=O)c8cc(F)c(F)cc8C7=C(C#N)C#N)sc6c5n(CC(CC)CCCC)c4c3n(CC(CC)CCCC)c21,17.16,-5.56,-3.65,-5.65,-4.09,,90.0,1:1.2,,inverted,ZnO:Sb2O3 NBs,MoO3,chloroform,
56589,10.1016/j.jcis.2025.139330,COC(=O)C(C)(C)c1cc(C)cc(-c2sc3c4sc5cc(/C=C6/C(=O)c7cc(F)cc(c7)C(=O)/C6=C\c6cc(C(C)(C)C(=O)OC)c(-c7cc(C)cc(C(C)(C)C(=O)OC)c7)s6)sc5c4c(C(C)(C)C(=O)OC)ccc2-3)c1,CCCCCCCCCCCc1c(/C=C2\C(=O)c3cc(F)c(F)cc3C2=C(C#N)C#N)sc2c1sc1c3c4nsnc4c4c5sc6c(CCCCCCCCCCC)c(/C=C7\C(=O)c8cc(F)c(F)cc8C7=C(C#N)C#N)sc6c5n(CC(CC)CCCC)c4c3n(CC(CC)CCCC)c21,16.59,-5.56,-3.65,-5.65,-4.09,,90.0,1:1.2,,inverted,ZnO:Sb2O3 NBs,MoO3,chloroform,
56611,10.1016/j.jechem.2019.07.005,CCCCC(CC)COC(=O)c1sc2csc(-c3cc4c(-c5ccc(CC(CC)CCCC)s5)c5sccc5c(-c5ccc(CC(CC)CCCC)s5)c4s3)c2c1F,COC(=O)CCCC1(c2ccccc2)C23c4c5ccc6c7cc8c9c%10c(cc%11cc%12c%13c%14c(cc%15c%16ccc-5c2c%16c2c5c%16c%17c(c(c46)c7c9c%17c4c%10c%11c%13c4c%16c%14c%152)C513)C%12)C8,8.61,-5.21,-3.6,-5.9,-3.9,,,,,,,PEDOT:PSS,,
56612,10.1016/j.jechem.2019.07.005,CCCCC(CC)COC(=O)c1sc2csc(-c3cc4c(-c5ccc(CC(CC)CCCC)s5)c5sccc5c(-c5ccc(CC(CC)CCCC)s5)c4s3)c2c1F,COC(=O)CCCC1(c2ccccc2)C23c4c5ccc6c7cc8c9c%10c(cc%11cc%12c%13c%14c(cc%15c%16ccc-5c2c%16c2c5c%16c%17c(c(c46)c7c9c%17c4c%10c%11c%13c4c%16c%14c%152)C513)C%12)C8,9.09,-5.21,-3.6,-5.9,-3.9,,,,,,,TTA,,
56638,10.1016/j.jechem.2020.04.041,CCc1ccc(-c2c3sc4cc(-c5cc(CC)c(-c6ccc(/C=C7/SC(=S)N(CC)C7=O)s6)s5)sc4c3c(-c3ccc(CC)s3)c3sc4cc(-c5cc(CC)c(-c6ccc(/C=C7/SC(=S)N(CC)C7=O)s6)s5)sc4c23)s1,CCCCCCCCC1(CCCCCCCC)c2cc3c(cc2-c2sc(/C=C4\C(=O)c5cc(Cl)c(Cl)cc5C4=C(C#N)C#N)cc21)C(CCCCCCCC)(CCCCCCCC)c1cc(/C=C2\C(=O)c4cc(Cl)c(Cl)cc4C2=C(C#N)C#N)sc1-3,9.64,-5.32,-3.53,-5.9,-4.04,,,,,,,,,
56648,10.1016/j.jechem.2020.05.054,CCCCC(CC)Cc1ccc(-c2c3cc(-c4ccc(-c5sc(-c6cccs6)c6c5C(=O)c5c(CC(CC)CCCC)sc(CC(CC)CCCC)c5C6=O)s4)sc3c(-c3ccc(CC(CC)CCCC)s3)c3ccsc23)s1,CCCCCCCCn1c2cc(/C=C3\C(=O)c4cc(F)c(F)cc4C3=C(C#N)C#N)sc2c2sc3c(c21)C(c1cccc(OCCCCCC)c1)(c1cccc(OCCCCCC)c1)c1cc2c(cc1-3)C(c1cccc(OCCCCCC)c1)(c1cccc(OCCCCCC)c1)c1c-2sc2c3sc(/C=C4\C(=O)c5cc(F)c(F)cc5C4=C(C#N)C#N)cc3n(CCCCCCCC)c12,11.4,-5.33,-3.48,-5.41,-3.97,100.0,,1:1,0.5 vol%,inverted,ZnO,MoO3,chlorobenzene,
56649,10.1016/j.jechem.2020.05.054,CCCCC(CC)Cc1ccc(-c2c3cc(-c4ccc(-c5sc(-c6cccs6)c6c5C(=O)c5c(CC(CC)CCCC)sc(CC(CC)CCCC)c5C6=O)s4)sc3c(-c3ccc(CC(CC)CCCC)s3)c3ccsc23)s1,CCCCCCCCn1c2cc(/C=C3\C(=O)c4cc(F)c(F)cc4C3=C(C#N)C#N)sc2c2sc3c(c21)C(c1cccc(OCCCCCC)c1)(c1cccc(OCCCCCC)c1)c1cc2c(cc1-3)C(c1cccc(OCCCCCC)c1)(c1cccc(OCCCCCC)c1)c1c-2sc2c3sc(/C=C4\C(=O)c5cc(F)c(F)cc5C4=C(C#N)C#N)cc3n(CCCCCCCC)c12,12.8,-5.33,-3.48,-5.41,-3.97,100.0,100.0,1:1,0.5 vol%,inverted,ZnO,MoO3,chlorobenzene,
56650,10.1016/j.jechem.2020.05.054,CCCCC(CC)Cc1ccc(-c2c3cc(-c4ccc(-c5sc(-c6cccs6)c6c5C(=O)c5c(CC(CC)CCCC)sc(CC(CC)CCCC)c5C6=O)s4)sc3c(-c3ccc(CC(CC)CCCC)s3)c3ccsc23)s1,CCCCCCCCn1c2cc(/C=C3\C(=O)c4cc(F)c(F)cc4C3=C(C#N)C#N)sc2c2sc3c(c21)C(c1cccc(OCCCCCC)c1)(c1cccc(OCCCCCC)c1)c1cc2c(cc1-3)C(c1cccc(OCCCCCC)c1)(c1cccc(OCCCCCC)c1)c1c-2sc2c3sc(/C=C4\C(=O)c5cc(F)c(F)cc5C4=C(C#N)C#N)cc3n(CCCCCCCC)c12,11.8,-5.33,-3.48,-5.41,-3.97,100.0,,1:1,0.5 vol%,inverted,ZnO,MoO3,chlorobenzene,
56651,10.1016/j.jechem.2020.05.054,CCCCC(CC)Cc1ccc(-c2c3cc(-c4ccc(-c5sc(-c6cccs6)c6c5C(=O)c5c(CC(CC)CCCC)sc(CC(CC)CCCC)c5C6=O)s4)sc3c(-c3ccc(CC(CC)CCCC)s3)c3ccsc23)s1,CCCCCCCCn1c2cc(/C=C3\C(=O)c4cc(F)c(F)cc4C3=C(C#N)C#N)sc2c2sc3c(c21)C(c1cccc(OCCCCCC)c1)(c1cccc(OCCCCCC)c1)c1cc2c(cc1-3)C(c1cccc(OCCCCCC)c1)(c1cccc(OCCCCCC)c1)c1c-2sc2c3sc(/C=C4\C(=O)c5cc(F)c(F)cc5C4=C(C#N)C#N)cc3n(CCCCCCCC)c12,13.9,-5.33,-3.48,-5.41,-3.97,100.0,100.0,1:1,0.5 vol%,inverted,ZnO,MoO3,chlorobenzene,
56652,10.1016/j.jechem.2020.06.014,CCCCCCCCC(CCCCCC)Cn1nc2c(-c3cccs3)c(F)c(F)c(-c3ccc(-c4cc5c(-c6sc(CC(CC)CCCC)c(Cl)c6Cl)c6sccc6c(-c6sc(CC(CC)CCCC)c(Cl)c6Cl)c5s4)s3)c2n1,CCCCCCc1ccc(C2(c3ccc(CCCCCC)cc3)c3cc4c(cc3-c3sc5cc(/C=C6\C(=O)c7cc(F)c(F)cc7C6=C(C#N)C#N)sc5c32)C(c2ccc(CCCCCC)cc2)(c2ccc(CCCCCC)cc2)c2c-4sc3cc(/C=C4\C(=O)c5cc(F)c(F)cc5C4=C(C#N)C#N)sc23)cc1,9.08,-5.64,-3.57,-5.66,-4.14,,,,,,,,,
56655,10.1016/j.jechem.2020.08.036,CCCCC(CC)COC(=O)c1sc2csc(-c3cc4c(-c5ccc(CC(CC)CCCC)s5)c5sccc5c(-c5ccc(CC(CC)CCCC)s5)c4s3)c2c1F,COC(=O)CCCC1(c2ccccc2)C23c4c5ccc6c7cc8c9c%10c(cc%11cc%12c%13c%14c(cc%15c%16ccc-5c2c%16c2c5c%16c%17c(c(c46)c7c9c%17c4c%10c%11c%13c4c%16c%14c%152)C513)C%12)C8,3.61,-5.21,-3.6,-5.9,-3.9,,,,,,SnO2,,,
56656,10.1016/j.jechem.2020.08.036,CCCCC(CC)COC(=O)c1sc2csc(-c3cc4c(-c5ccc(CC(CC)CCCC)s5)c5sccc5c(-c5ccc(CC(CC)CCCC)s5)c4s3)c2c1F,COC(=O)CCCC1(c2ccccc2)C23c4c5ccc6c7cc8c9c%10c(cc%11cc%12c%13c%14c(cc%15c%16ccc-5c2c%16c2c5c%16c%17c(c(c46)c7c9c%17c4c%10c%11c%13c4c%16c%14c%152)C513)C%12)C8,7.16,-5.21,-3.6,-5.9,-3.9,,,,,,L-SnO2,,,
56657,10.1016/j.jechem.2020.08.036,CCCCC(CC)COC(=O)c1sc2csc(-c3cc4c(-c5ccc(CC(CC)CCCC)s5)c5sccc5c(-c5ccc(CC(CC)CCCC)s5)c4s3)c2c1F,COC(=O)CCCC1(c2ccccc2)C23c4c5ccc6c7cc8c9c%10c(cc%11cc%12c%13c%14c(cc%15c%16ccc-5c2c%16c2c5c%16c%17c(c(c46)c7c9c%17c4c%10c%11c%13c4c%16c%14c%152)C513)C%12)C8,10.3,-5.21,-3.6,-5.9,-3.9,,,,,,SnO2,,,
