Repository: JiYiqaq/PCE-KA-GNN

# Data directory

- `raw/Active_Database.csv` is the immutable source dataset bundled under CC BY 4.0. Do not overwrite it with processed data.
- `processed/` is created and populated by the training pipeline. Generated `.pt` and `.pth` caches are intentionally ignored by Git because they can exceed GitHub's normal single-file limit.

See `../DATA_LICENSE.md` for provenance, license and checksum information.

File: data/processed/device_records.csv (part 88 of 250)
record_id,doi,donor_smiles,acceptor_smiles,pce,homo_d,lumo_d,homo_a,lumo_a,active_layer_thickness,annealing_temp,d_a_ratio,additive_ratio,device_type,etl_canonical,htl_canonical,solvent_canonical,additive_canonical
56660,10.1016/j.jechem.2020.08.036,COC(=O)C(C)(C)c1cc(C)cc(-c2sc3c4sc5cc(/C=C6/C(=O)c7cc(F)cc(c7)C(=O)/C6=C\c6cc(C(C)(C)C(=O)OC)c(-c7cc(C)cc(C(C)(C)C(=O)OC)c7)s6)sc5c4c(C(C)(C)C(=O)OC)ccc2-3)c1,CCCCCCCCCCCc1c(/C=C2\C(=O)c3cc(F)c(F)cc3C2=C(C#N)C#N)sc2c1sc1c3c4nsnc4c4c5sc6c(CCCCCCCCCCC)c(/C=C7\C(=O)c8cc(F)c(F)cc8C7=C(C#N)C#N)sc6c5n(CC(CC)CCCC)c4c3n(CC(CC)CCCC)c21,10.35,-5.56,-3.65,-5.65,-4.09,,,,,,SnO2,,,
56661,10.1016/j.jechem.2020.08.036,COC(=O)C(C)(C)c1cc(C)cc(-c2sc3c4sc5cc(/C=C6/C(=O)c7cc(F)cc(c7)C(=O)/C6=C\c6cc(C(C)(C)C(=O)OC)c(-c7cc(C)cc(C(C)(C)C(=O)OC)c7)s6)sc5c4c(C(C)(C)C(=O)OC)ccc2-3)c1,CCCCCCCCCCCc1c(/C=C2\C(=O)c3cc(F)c(F)cc3C2=C(C#N)C#N)sc2c1sc1c3c4nsnc4c4c5sc6c(CCCCCCCCCCC)c(/C=C7\C(=O)c8cc(F)c(F)cc8C7=C(C#N)C#N)sc6c5n(CC(CC)CCCC)c4c3n(CC(CC)CCCC)c21,15.38,-5.56,-3.65,-5.65,-4.09,,,,,,SnO2,,,
56665,10.1016/j.jechem.2020.09.025,CCCCCCc1cc(-c2cc3c(-c4cc(Cl)c(CC(CC)CCCC)s4)c4sc(-c5cc(CCCCCC)c(-c6cc(CCCCCC)c(-c7ccc(/C=C8/SC(=S)N(CCCCCC)C8=O)s7)s6)s5)cc4c(-c4cc(Cl)c(CC(CC)CCCC)s4)c3s2)sc1-c1cc(CCCCCC)c(-c2ccc(/C=C3\SC(=S)N(CC(CC)CCCC)C3=O)s2)s1,CCCCCCCCCCCc1c(/C=C2\C(=O)c3cc(F)c(F)cc3C2=C(C#N)C#N)sc2c1sc1c3c4nsnc4c4c5sc6c(CCCCCCCCCCC)c(/C=C7\C(=O)c8cc(F)c(F)cc8C7=C(C#N)C#N)sc6c5n(CC(CC)CCCC)c4c3n(CC(CC)CCCC)c21,13.61,-5.46,-3.7,-5.65,-4.09,,,,,conventional,PDIN,PEDOT:PSS,chloroform,
56666,10.1016/j.jechem.2020.09.025,CCCCCCc1cc(-c2cc3c(-c4cc(F)c(SCC(CC)CCCC)s4)c4sc(-c5cc(CCCCCC)c(-c6cc(CCCCCC)c(-c7ccc(/C=C8/SC(=S)N(CC(CC)CCCC)C8=O)s7)s6)s5)cc4c(-c4cc(F)c(SCC(CC)CCCC)s4)c3s2)sc1-c1cc(CCCCCC)c(-c2ccc(/C=C3/SC(=S)N(CC(CC)CCCC)C3=O)s2)s1,CCCCCCCCCCCc1c(/C=C2\C(=O)c3cc(F)c(F)cc3C2=C(C#N)C#N)sc2c1sc1c3c4nsnc4c4c5sc6c(CCCCCCCCCCC)c(/C=C7\C(=O)c8cc(F)c(F)cc8C7=C(C#N)C#N)sc6c5n(CC(CC)CCCC)c4c3n(CC(CC)CCCC)c21,13.69,-5.59,-3.61,-5.65,-4.09,,,,,conventional,PDIN,PEDOT:PSS,chloroform,
56667,10.1016/j.jechem.2020.09.025,Cc1cc(-c2c3cc(-c4sc(-c5nc6sc(-c7cc(C)c(/C=C8\SC(=S)N(C)C8=O)s7)nc6s5)cc4C)sc3c(-c3cc(C)c(C)s3)c3cc(-c4sc(-c5nc6sc(-c7cc(C)c(/C=C8\SC(=S)N(C)C8=O)s7)nc6s5)cc4C)sc23)sc1C,CCCCCCCCCCCc1c(/C=C2\C(=O)c3cc(F)c(F)cc3C2=C(C#N)C#N)sc2c1sc1c3c4nsnc4c4c5sc6c(CCCCCCCCCCC)c(/C=C7\C(=O)c8cc(F)c(F)cc8C7=C(C#N)C#N)sc6c5n(CC(CC)CCCC)c4c3n(CC(CC)CCCC)c21,13.9,,,-5.65,-4.09,,,,,conventional,PDIN,PEDOT:PSS,chloroform,
56668,10.1016/j.jechem.2020.09.025,CCCCCCc1ccc(C2(c3ccc(CCCCCC)cc3)c3cc(/C=C4\C(=O)c5cc(F)c(F)cc5C4=C(C#N)C#N)sc3-c3sc4c(OCC(CC)CCCC)c5c6c(sc5c(OCC(CC)CCCC)c4c32)-c2sc(/C=C3\C(=O)c4cc(F)c(F)cc4C3=C(C#N)C#N)cc2C6(c2ccc(CCCCCC)cc2)c2ccc(CCCCCC)cc2)cc1,CCCCCCCCCCCc1c(/C=C2\C(=O)c3cc(F)c(F)cc3C2=C(C#N)C#N)sc2c1sc1c3c4nsnc4c4c5sc6c(CCCCCCCCCCC)c(/C=C7\C(=O)c8cc(F)c(F)cc8C7=C(C#N)C#N)sc6c5n(CCC(CC)CCCC)c4c3n(CCC(CC)CCCC)c21,14.09,-5.54,-4.05,-5.64,-3.86,,,,,conventional,PDIN,PEDOT:PSS,chloroform,
56669,10.1016/j.jechem.2020.09.025,CCc1ccc(-c2c3sc4cc(-c5cc(CC)c(-c6ccc(/C=C7/SC(=S)N(CC)C7=O)s6)s5)sc4c3c(-c3ccc(CC)s3)c3sc4cc(-c5cc(CC)c(-c6ccc(/C=C7/SC(=S)N(CC)C7=O)s6)s5)sc4c23)s1,CCCCCCCCCCCc1c(/C=C2\C(=O)c3cc(F)c(F)cc3C2=C(C#N)C#N)sc2c1sc1c3c4nsnc4c4c5sc6c(CCCCCCCCCCC)c(/C=C7\C(=O)c8cc(F)c(F)cc8C7=C(C#N)C#N)sc6c5n(CC(CC)CCCC)c4c3n(CC(CC)CCCC)c21,14.34,-5.32,-3.53,-5.65,-4.09,,,,,conventional,PDIN,PEDOT:PSS,chloroform,
56670,10.1016/j.jechem.2020.09.025,CCCCCCc1cc(-c2cc3c(-c4cc(Cl)c(CC(CC)CCCC)s4)c4sc(-c5cc(CCCCCC)c(-c6cc(CCCCCC)c(-c7ccc(/C=C8/SC(=S)N(CCCCCC)C8=O)s7)s6)s5)cc4c(-c4cc(Cl)c(CC(CC)CCCC)s4)c3s2)sc1-c1cc(CCCCCC)c(-c2ccc(/C=C3\SC(=S)N(CC(CC)CCCC)C3=O)s2)s1,CCCCCCCCCCCc1c(/C=C2\C(=O)c3cc(F)c(F)cc3C2=C(C#N)C#N)sc2c1sc1c3c4nsnc4c4c5sc6c(CCCCCCCCCCC)c(/C=C7\C(=O)c8cc(F)c(F)cc8C7=C(C#N)C#N)sc6c5n(CC(CC)CCCC)c4c3n(CC(CC)CCCC)c21,14.7,-5.46,-3.7,-5.65,-4.09,,,,,conventional,PDIN,PEDOT:PSS,chloroform,
56671,10.1016/j.jechem.2020.09.025,CCCCCCc1cc(-c2cc3c(-c4ccc(SCC(CC)CCCC)cc4)c4sc(-c5cc(CCCCCC)c(-c6cc(CCCCCC)c(-c7ccc(/C=C8/SC(=S)N(CCCC)C8=O)s7)s6)s5)cc4c(-c4ccc(SCC(CC)CCCC)cc4)c3s2)sc1-c1cc(CCCCCC)c(-c2ccc(/C=C3/SC(=S)N(CCCC)C3=O)s2)s1,CCCCCCCCCCCc1c(/C=C2\C(=O)c3cc(Cl)c(Cl)cc3C2=C(C#N)C#N)sc2c1sc1c3c4nsnc4c4c5sc6c(CCCCCCCCCCC)c(/C=C7\C(=O)c8cc(Cl)c(Cl)cc8C7=C(C#N)C#N)sc6c5n(CC(CCCC)CCCCCC)c4c3n(CC(CCCC)CCCCCC)c21,15.3,-5.37,-3.51,-5.68,-4.1,,,,,conventional,PDIN,PEDOT:PSS,chloroform,
56674,10.1016/j.jechem.2020.09.025,CCCCCCc1cc(-c2cc3c(-c4cc(Cl)c(CC(CC)CCCC)s4)c4sc(-c5cc(CCCCCC)c(-c6cc(CCCCCC)c(-c7ccc(/C=C8/SC(=S)N(CCCCCC)C8=O)s7)s6)s5)cc4c(-c4cc(Cl)c(CC(CC)CCCC)s4)c3s2)sc1-c1cc(CCCCCC)c(-c2ccc(/C=C3\SC(=S)N(CC(CC)CCCC)C3=O)s2)s1,CCCCCCCCCCCc1c(/C=C2\C(=O)c3cc(F)c(F)cc3C2=C(C#N)C#N)sc2c1sc1c3c4nsnc4c4c5sc6c(CCCCCCCCCCC)c(/C=C7\C(=O)c8cc(F)c(F)cc8C7=C(C#N)C#N)sc6c5n(C[C@H](CCCC)CCCCCC)c4c3n(CC(CCCC)CCCCCC)c21,12.54,-5.46,-3.7,,,,120.0,1.6:1,,conventional,PDIN,PEDOT:PSS,chloroform,
56675,10.1016/j.jechem.2020.09.025,CCCCCCc1cc(-c2cc3c(-c4cc(Cl)c(CC(CC)CCCC)s4)c4sc(-c5cc(CCCCCC)c(-c6cc(CCCCCC)c(-c7ccc(/C=C8/SC(=S)N(CCCCCC)C8=O)s7)s6)s5)cc4c(-c4cc(Cl)c(CC(CC)CCCC)s4)c3s2)sc1-c1cc(CCCCCC)c(-c2ccc(/C=C3\SC(=S)N(CC(CC)CCCC)C3=O)s2)s1,CCCCCCCCCCCc1c(/C=C2\C(=O)c3cc(F)c(F)cc3C2=C(C#N)C#N)sc2c1sc1c3c4nsnc4c4c5sc6c(CCCCCCCCCCC)c(/C=C7\C(=O)c8cc(F)c(F)cc8C7=C(C#N)C#N)sc6c5n(CC(CC)CCCC)c4c3n(CC(CC)CCCC)c21,13.43,-5.46,-3.7,-5.65,-4.09,,120.0,1.6:1,,conventional,PDIN,PEDOT:PSS,chloroform,
56691,10.1016/j.jechem.2021.03.056,CCCCCCCCC(CCCCCC)Cn1nc2c(-c3cccs3)c(F)c(F)c(-c3ccc(-c4cc5c(-c6ccc(CC(CC)CCCC)s6)c6sccc6c(-c6ccc(CC(CC)CCCC)s6)c5s4)s3)c2n1,CCCCCCCCCCCc1c(/C=C2\C(=O)c3cc(F)c(F)cc3C2=C(C#N)C#N)sc2c1sc1c3c4nsnc4c4c5sc6c(CCCCCCCCCCC)c(/C=C7\C(=O)c8cc(F)c(F)cc8C7=C(C#N)C#N)sc6c5n(CC(CC)CCCC)c4c3n(CC(CC)CCCC)c21,7.15,-5.2,-3.05,-5.65,-4.09,,,,,,,,,
56704,10.1016/j.jechem.2021.05.032,COC(=O)C(C)(C)c1cc(C)cc(-c2sc3c4sc5cc(/C=C6/C(=O)c7cc(F)cc(c7)C(=O)/C6=C\c6cc(C(C)(C)C(=O)OC)c(-c7cc(C)cc(C(C)(C)C(=O)OC)c7)s6)sc5c4c(C(C)(C)C(=O)OC)ccc2-3)c1,CCCCCCCCCCCc1c(/C=C2\C(=O)c3cc(Cl)c(Cl)cc3C2=C(C#N)C#N)sc2c1Cc1c-2n(CC(CCCC)CCCCCC)c2c1c1nsnc1c1c3c(n(CC(CCCC)CCCCCC)c12)-c1sc(/C=C2\C(=O)c4cc(Cl)c(Cl)cc4C2=C(C#N)C#N)c(CCCCCCCCCCC)c1C3,14.4,-5.56,-3.65,-5.62,-4.05,,,1:1,,,,,,
56708,10.1016/j.jechem.2021.05.041,COC(=O)C(C)(C)c1cc(C)cc(-c2sc3c4sc5cc(/C=C6/C(=O)c7cc(F)cc(c7)C(=O)/C6=C\c6cc(C(C)(C)C(=O)OC)c(-c7cc(C)cc(C(C)(C)C(=O)OC)c7)s6)sc5c4c(C(C)(C)C(=O)OC)ccc2-3)c1,CCn1nc2c(n1)c1c3sc4cc(/C=C5\C(=O)c6cc(F)c(F)cc6C5=C(C#N)C#N)sc4c3n(CC)c1c1c2c2sc3cc(/C=C4\C(=O)c5cc(F)c(F)cc5C4=C(C#N)C#N)sc3c2n1CC,14.85,-5.56,-3.65,,,,90.0,1:1.5,,conventional,PDINN,PEDOT:PSS,,CN
56790,10.1016/j.jechem.2024.05.010,COC(=O)C(C)(C)c1cc(C)cc(-c2sc3c4sc5cc(/C=C6/C(=O)c7cc(F)cc(c7)C(=O)/C6=C\c6cc(C(C)(C)C(=O)OC)c(-c7cc(C)cc(C(C)(C)C(=O)OC)c7)s6)sc5c4c(C(C)(C)C(=O)OC)ccc2-3)c1,CCCCCCCCCCCc1c(/C=C2\C(=O)c3ccccc3C2=C(C#N)C#N)sc2c1sc1c3c4nsnc4c4c5sc6c(CCCCCCCCCCC)c(/C=C7\C(=O)c8cc(-c9cccs9)ccc8C7=C(C#N)C#N)sc6c5n(CC(CCCCCCCC)CCCCCCCCCC)c4c3n(CC(CCCCCCCC)CCCCCCCCCC)c21,17.5,-5.56,-3.65,-5.68,-3.94,,,,,,PDINN,2PACz,,
56793,10.1016/j.jechem.2024.05.010,CCCCCCC(CCCC)Cc1csc(-c2cc3c4nsnc4c4cc(-c5cc(CC(CCCC)CCCCCC)c(-c6cc7c(-c8cc(F)c(CC(CC)CCCC)s8)c8sccc8c(-c8cc(F)c(CC(CC)CCCC)s8)c7s6)s5)sc4c3s2)c1,CCCCCCCCCCCc1c(/C=C2\C(=O)c3ccccc3C2=C(C#N)C#N)sc2c1sc1c3c4nsnc4c4c5sc6c(CCCCCCCCCCC)c(/C=C7\C(=O)c8cc(-c9cccs9)ccc8C7=C(C#N)C#N)sc6c5n(CC(CCCCCCCC)CCCCCCCCCC)c4c3n(CC(CCCCCCCC)CCCCCCCCCC)c21,16.3,-5.51,-2.77,-5.68,-3.94,,,,,,PDINN,2PACz,,
56794,10.1016/j.jechem.2024.11.029,COC(=O)C(C)(C)c1cc(C)cc(-c2sc3c4sc5cc(/C=C6/C(=O)c7cc(F)cc(c7)C(=O)/C6=C\c6cc(C(C)(C)C(=O)OC)c(-c7cc(C)cc(C(C)(C)C(=O)OC)c7)s6)sc5c4c(C(C)(C)C(=O)OC)ccc2-3)c1,CCCCCCC(CCCC)Cc1c(/C=C2\C(=O)c3cc(F)c(F)cc3C2=C(C#N)C#N)sc2c1SC1c3c(c4c(c5nsnc35)c3sc5c(CC(CCCC)CCCCCC)c(/C=C6\C(=O)c7cc(F)c(F)cc7C6=C(C#N)C#N)sc5c3n4CC(CC)CCCC)N(CC(CC)CCCC)C21,16.63,-5.56,-3.65,-5.68,-3.9,,,,,conventional,PDIN,PEDOT:PSS,chloroform,
56795,10.1016/j.jechem.2024.11.029,COC(=O)C(C)(C)c1cc(C)cc(-c2sc3c4sc5cc(/C=C6/C(=O)c7cc(F)cc(c7)C(=O)/C6=C\c6cc(C(C)(C)C(=O)OC)c(-c7cc(C)cc(C(C)(C)C(=O)OC)c7)s6)sc5c4c(C(C)(C)C(=O)OC)ccc2-3)c1,CCCCCCC(CCCC)Cc1c(/C=C2\C(=O)c3cc(F)c(F)cc3C2=C(C#N)C#N)sc2c1SC1c3c(c4c(c5nsnc35)c3sc5c(CC(CCCC)CCCCCC)c(/C=C6\C(=O)c7cc(F)c(F)cc7C6=C(C#N)C#N)sc5c3n4CC(CC)CCCC)N(CC(CC)CCCC)C21,18.23,-5.56,-3.65,-5.68,-3.9,,,,0.25% v/v,conventional,PDIN,PEDOT:PSS,chloroform,DIO
56796,10.1016/j.jechem.2024.11.029,COC(=O)C(C)(C)c1cc(C)cc(-c2sc3c4sc5cc(/C=C6/C(=O)c7cc(F)cc(c7)C(=O)/C6=C\c6cc(C(C)(C)C(=O)OC)c(-c7cc(C)cc(C(C)(C)C(=O)OC)c7)s6)sc5c4c(C(C)(C)C(=O)OC)ccc2-3)c1,CCCCCCC(CCCC)Cc1c(/C=C2\C(=O)c3cc(F)c(F)cc3C2=C(C#N)C#N)sc2c1SC1c3c(c4c(c5nsnc35)c3sc5c(CC(CCCC)CCCCCC)c(/C=C6\C(=O)c7cc(F)c(F)cc7C6=C(C#N)C#N)sc5c3n4CC(CC)CCCC)N(CC(CC)CCCC)C21,18.27,-5.56,-3.65,-5.68,-3.9,,,,2.5 mg/mL,conventional,PDIN,PEDOT:PSS,chloroform,DTL
56797,10.1016/j.jechem.2024.11.029,COC(=O)C(C)(C)c1cc(C)cc(-c2sc3c4sc5cc(/C=C6/C(=O)c7cc(F)cc(c7)C(=O)/C6=C\c6cc(C(C)(C)C(=O)OC)c(-c7cc(C)cc(C(C)(C)C(=O)OC)c7)s6)sc5c4c(C(C)(C)C(=O)OC)ccc2-3)c1,CCCCCCC(CCCC)Cc1c(/C=C2\C(=O)c3cc(F)c(F)cc3C2=C(C#N)C#N)sc2c1SC1c3c(c4c(c5nsnc35)c3sc5c(CC(CCCC)CCCCCC)c(/C=C6\C(=O)c7cc(F)c(F)cc7C6=C(C#N)C#N)sc5c3n4CC(CC)CCCC)N(CC(CC)CCCC)C21,18.87,-5.56,-3.65,-5.68,-3.9,,,,5 mg/mL,conventional,PDIN,PEDOT:PSS,chloroform,DTL
56798,10.1016/j.jechem.2024.11.029,COC(=O)C(C)(C)c1cc(C)cc(-c2sc3c4sc5cc(/C=C6/C(=O)c7cc(F)cc(c7)C(=O)/C6=C\c6cc(C(C)(C)C(=O)OC)c(-c7cc(C)cc(C(C)(C)C(=O)OC)c7)s6)sc5c4c(C(C)(C)C(=O)OC)ccc2-3)c1,CCCCCCC(CCCC)Cc1c(/C=C2\C(=O)c3cc(F)c(F)cc3C2=C(C#N)C#N)sc2c1SC1c3c(c4c(c5nsnc35)c3sc5c(CC(CCCC)CCCCCC)c(/C=C6\C(=O)c7cc(F)c(F)cc7C6=C(C#N)C#N)sc5c3n4CC(CC)CCCC)N(CC(CC)CCCC)C21,18.31,-5.56,-3.65,-5.68,-3.9,,,,7.5 mg/mL,conventional,PDIN,PEDOT:PSS,chloroform,DTL
56799,10.1016/j.jechem.2024.11.029,COC(=O)C(C)(C)c1cc(C)cc(-c2sc3c4sc5cc(/C=C6/C(=O)c7cc(F)cc(c7)C(=O)/C6=C\c6cc(C(C)(C)C(=O)OC)c(-c7cc(C)cc(C(C)(C)C(=O)OC)c7)s6)sc5c4c(C(C)(C)C(=O)OC)ccc2-3)c1,CCCCCCC(CCCC)Cc1c(/C=C2\C(=O)c3cc(F)c(F)cc3C2=C(C#N)C#N)sc2c1SC1c3c(c4c(c5nsnc35)c3sc5c(CC(CCCC)CCCCCC)c(/C=C6\C(=O)c7cc(F)c(F)cc7C6=C(C#N)C#N)sc5c3n4CC(CC)CCCC)N(CC(CC)CCCC)C21,17.93,-5.56,-3.65,-5.68,-3.9,,,,10 mg/mL,conventional,PDIN,PEDOT:PSS,chloroform,DTL
56800,10.1016/j.jechem.2024.11.073,COC(=O)C(C)(C)c1cc(C)cc(-c2sc3c4sc5cc(/C=C6/C(=O)c7cc(F)cc(c7)C(=O)/C6=C\c6cc(C(C)(C)C(=O)OC)c(-c7cc(C)cc(C(C)(C)C(=O)OC)c7)s6)sc5c4c(C(C)(C)C(=O)OC)ccc2-3)c1,CCCCCCC(CCCC)Cc1c(/C=C2\C(=O)c3cc(F)c(F)cc3C2=C(C#N)C#N)sc2c1SC1c3c(c4c(c5nsnc35)c3sc5c(CC(CCCC)CCCCCC)c(/C=C6\C(=O)c7cc(F)c(F)cc7C6=C(C#N)C#N)sc5c3n4CC(CC)CCCC)N(CC(CC)CCCC)C21,17.43,-5.56,-3.65,-5.68,-3.9,,,,,conventional,PDINN,PEDOT:PSS,,
56801,10.1016/j.jechem.2024.11.073,COC(=O)C(C)(C)c1cc(C)cc(-c2sc3c4sc5cc(/C=C6/C(=O)c7cc(F)cc(c7)C(=O)/C6=C\c6cc(C(C)(C)C(=O)OC)c(-c7cc(C)cc(C(C)(C)C(=O)OC)c7)s6)sc5c4c(C(C)(C)C(=O)OC)ccc2-3)c1,CCCCCCC(CCCC)Cc1c(/C=C2\C(=O)c3cc(F)c(F)cc3C2=C(C#N)C#N)sc2c1SC1c3c(c4c(c5nsnc35)c3sc5c(CC(CCCC)CCCCCC)c(/C=C6\C(=O)c7cc(F)c(F)cc7C6=C(C#N)C#N)sc5c3n4CC(CC)CCCC)N(CC(CC)CCCC)C21,18.18,-5.56,-3.65,-5.68,-3.9,,,,,conventional,PDINN,PEDOT:PSS,,
56802,10.1016/j.jechem.2024.11.073,COC(=O)C(C)(C)c1cc(C)cc(-c2sc3c4sc5cc(/C=C6/C(=O)c7cc(F)cc(c7)C(=O)/C6=C\c6cc(C(C)(C)C(=O)OC)c(-c7cc(C)cc(C(C)(C)C(=O)OC)c7)s6)sc5c4c(C(C)(C)C(=O)OC)ccc2-3)c1,CCCCCCC(CCCC)Cc1c(/C=C2\C(=O)c3cc(F)c(F)cc3C2=C(C#N)C#N)sc2c1SC1c3c(c4c(c5nsnc35)c3sc5c(CC(CCCC)CCCCCC)c(/C=C6\C(=O)c7cc(F)c(F)cc7C6=C(C#N)C#N)sc5c3n4CC(CC)CCCC)N(CC(CC)CCCC)C21,19.08,-5.56,-3.65,-5.68,-3.9,,,,,conventional,PDINN,PEDOT:PSS,,2-CAN
56814,10.1016/j.jechem.2024.12.035,COC(=O)C(C)(C)c1cc(C)cc(-c2sc3c4sc5cc(/C=C6/C(=O)c7cc(F)cc(c7)C(=O)/C6=C\c6cc(C(C)(C)C(=O)OC)c(-c7cc(C)cc(C(C)(C)C(=O)OC)c7)s6)sc5c4c(C(C)(C)C(=O)OC)ccc2-3)c1,CCCCCCC(CCCC)Cc1c(/C=C2\C(=O)c3cc(F)c(F)cc3C2=C(C#N)C#N)sc2c1SC1c3c(c4c(c5nsnc35)c3sc5c(CC(CCCC)CCCCCC)c(/C=C6\C(=O)c7cc(F)c(F)cc7C6=C(C#N)C#N)sc5c3n4CC(CC)CCCC)N(CC(CC)CCCC)C21,18.15,-5.56,-3.65,-5.68,-3.9,,,1:1.2,,conventional,PFN-Br,PEDOT:PSS,,DIO
56815,10.1016/j.jechem.2024.12.035,COC(=O)C(C)(C)c1cc(C)cc(-c2sc3c4sc5cc(/C=C6/C(=O)c7cc(F)cc(c7)C(=O)/C6=C\c6cc(C(C)(C)C(=O)OC)c(-c7cc(C)cc(C(C)(C)C(=O)OC)c7)s6)sc5c4c(C(C)(C)C(=O)OC)ccc2-3)c1,CCCCCCC(CCCC)Cc1c(/C=C2\C(=O)c3cc(F)c(F)cc3C2=C(C#N)C#N)sc2c1SC1c3c(c4c(c5nsnc35)c3sc5c(CC(CCCC)CCCCCC)c(/C=C6\C(=O)c7cc(F)c(F)cc7C6=C(C#N)C#N)sc5c3n4CC(CC)CCCC)N(CC(CC)CCCC)C21,17.2,-5.56,-3.65,-5.68,-3.9,,,1:1.2,,conventional,PFN-Br,PEDOT:PSS,,CN
56817,10.1016/j.jechem.2024.12.035,COC(=O)C(C)(C)c1cc(C)cc(-c2sc3c4sc5cc(/C=C6/C(=O)c7cc(F)cc(c7)C(=O)/C6=C\c6cc(C(C)(C)C(=O)OC)c(-c7cc(C)cc(C(C)(C)C(=O)OC)c7)s6)sc5c4c(C(C)(C)C(=O)OC)ccc2-3)c1,CCCCCCCCCCCc1c(/C=C2\C(=O)c3cc(F)c(F)cc3C2=C(C#N)C#N)sc2c1sc1c3c4nsnc4c4c5sc6c(CCCCCCCCCCC)c(/C=C7\C(=O)c8cc(F)c(F)cc8C7=C(C#N)C#N)sc6c5n(CC(CC)CCCC)c4c3n(CC(CC)CCCC)c21,17.32,-5.56,-3.65,-5.65,-4.09,,,1:1.2,,conventional,PFN-Br,PEDOT:PSS,,CN
56819,10.1016/j.jechem.2024.12.055,COC(=O)C(C)(C)c1cc(C)cc(-c2sc3c4sc5cc(/C=C6/C(=O)c7cc(F)cc(c7)C(=O)/C6=C\c6cc(C(C)(C)C(=O)OC)c(-c7cc(C)cc(C(C)(C)C(=O)OC)c7)s6)sc5c4c(C(C)(C)C(=O)OC)ccc2-3)c1,CCCCCCC(CCCC)Cc1c(/C=C2\C(=O)c3cc(F)c(F)cc3C2=C(C#N)C#N)sc2c1SC1c3c(c4c(c5nsnc35)c3sc5c(CC(CCCC)CCCCCC)c(/C=C6\C(=O)c7cc(F)c(F)cc7C6=C(C#N)C#N)sc5c3n4CC(CC)CCCC)N(CC(CC)CCCC)C21,17.7,-5.56,-3.65,-5.68,-3.9,90.0,105.0,,0.3 vol%,conventional,PDINN,PEDOT:PSS,,
56820,10.1016/j.jechem.2024.12.055,COC(=O)C(C)(C)c1cc(C)cc(-c2sc3c4sc5cc(/C=C6/C(=O)c7cc(F)cc(c7)C(=O)/C6=C\c6cc(C(C)(C)C(=O)OC)c(-c7cc(C)cc(C(C)(C)C(=O)OC)c7)s6)sc5c4c(C(C)(C)C(=O)OC)ccc2-3)c1,CCCCCCC(CCCC)Cc1c(/C=C2\C(=O)c3cc(F)c(F)cc3C2=C(C#N)C#N)sc2c1SC1c3c(c4c(c5nsnc35)c3sc5c(CC(CCCC)CCCCCC)c(/C=C6\C(=O)c7cc(F)c(F)cc7C6=C(C#N)C#N)sc5c3n4CC(CC)CCCC)N(CC(CC)CCCC)C21,17.7,-5.56,-3.65,-5.68,-3.9,90.0,105.0,,0.3 vol%,conventional,PDINN,PEDOT:PSS,,
56821,10.1016/j.jechem.2024.12.055,COC(=O)C(C)(C)c1cc(C)cc(-c2sc3c4sc5cc(/C=C6/C(=O)c7cc(F)cc(c7)C(=O)/C6=C\c6cc(C(C)(C)C(=O)OC)c(-c7cc(C)cc(C(C)(C)C(=O)OC)c7)s6)sc5c4c(C(C)(C)C(=O)OC)ccc2-3)c1,CCCCCCC(CCCC)Cc1c(/C=C2\C(=O)c3cc(F)c(F)cc3C2=C(C#N)C#N)sc2c1SC1c3c(c4c(c5nsnc35)c3sc5c(CC(CCCC)CCCCCC)c(/C=C6\C(=O)c7cc(F)c(F)cc7C6=C(C#N)C#N)sc5c3n4CC(CC)CCCC)N(CC(CC)CCCC)C21,18.2,-5.56,-3.65,-5.68,-3.9,90.0,105.0,,0.3 vol%,conventional,PDINN,PEDOT:PSS,,
56822,10.1016/j.jechem.2024.12.055,COC(=O)C(C)(C)c1cc(C)cc(-c2sc3c4sc5cc(/C=C6/C(=O)c7cc(F)cc(c7)C(=O)/C6=C\c6cc(C(C)(C)C(=O)OC)c(-c7cc(C)cc(C(C)(C)C(=O)OC)c7)s6)sc5c4c(C(C)(C)C(=O)OC)ccc2-3)c1,CCCCCCC(CCCC)Cc1c(/C=C2\C(=O)c3cc(F)c(F)cc3C2=C(C#N)C#N)sc2c1SC1c3c(c4c(c5nsnc35)c3sc5c(CC(CCCC)CCCCCC)c(/C=C6\C(=O)c7cc(F)c(F)cc7C6=C(C#N)C#N)sc5c3n4CC(CC)CCCC)N(CC(CC)CCCC)C21,17.7,-5.56,-3.65,-5.68,-3.9,90.0,105.0,,0.3 vol%,conventional,PDINN,PEDOT:PSS,,
56823,10.1016/j.jechem.2024.12.055,COC(=O)C(C)(C)c1cc(C)cc(-c2sc3c4sc5cc(/C=C6/C(=O)c7cc(F)cc(c7)C(=O)/C6=C\c6cc(C(C)(C)C(=O)OC)c(-c7cc(C)cc(C(C)(C)C(=O)OC)c7)s6)sc5c4c(C(C)(C)C(=O)OC)ccc2-3)c1,CCCCCCC(CCCC)Cc1c(/C=C2\C(=O)c3cc(F)c(F)cc3C2=C(C#N)C#N)sc2c1SC1c3c(c4c(c5nsnc35)c3sc5c(CC(CCCC)CCCCCC)c(/C=C6\C(=O)c7cc(F)c(F)cc7C6=C(C#N)C#N)sc5c3n4CC(CC)CCCC)N(CC(CC)CCCC)C21,17.6,-5.56,-3.65,-5.68,-3.9,90.0,105.0,,0.3 vol%,conventional,PDINN,PEDOT:PSS,,
56827,10.1016/j.jechem.2025.01.068,CCCCC(CC)Cc1sc(-c2c3cc(-c4ccc(-c5sc(-c6ccc(C)s6)c6c5C(=O)c5c(CC(CC)CCCC)sc(CC(CC)CCCC)c5C6=O)s4)sc3c(-c3cc(F)c(CC(CC)CCCC)s3)c3cc(C)sc23)cc1F,CCCCCCCCCc1c(C=C2C(=O)c3cc(Cl)c(Cl)cc3C2=C(C#N)C#N)sc2c1sc1c3c4nsnc4c4c5sc6c(CCCCCCCCC)c(C=C7C(=O)c8cc(Cl)c(Cl)cc8C7=C(C#N)C#N)sc6c5n(CC(CCCC)CCCCCC)c4c3n(CC(CCCC)CCCCCC)c21,17.21,-5.49,-3.64,-5.68,-3.9,,,,,conventional,PFN-Br,,,
56828,10.1016/j.jechem.2025.01.068,CCCCC(CC)Cc1sc(-c2c3cc(-c4ccc(-c5sc(-c6ccc(C)s6)c6c5C(=O)c5c(CC(CC)CCCC)sc(CC(CC)CCCC)c5C6=O)s4)sc3c(-c3cc(F)c(CC(CC)CCCC)s3)c3cc(C)sc23)cc1F,CCCCCCCCCc1c(C=C2C(=O)c3cc(Cl)c(Cl)cc3C2=C(C#N)C#N)sc2c1sc1c3c4nsnc4c4c5sc6c(CCCCCCCCC)c(C=C7C(=O)c8cc(Cl)c(Cl)cc8C7=C(C#N)C#N)sc6c5n(CC(CCCC)CCCCCC)c4c3n(CC(CCCC)CCCCCC)c21,17.53,-5.49,-3.64,-5.68,-3.9,,,,,,PDINN,,,
56829,10.1016/j.jechem.2025.01.068,CCCCC(CC)Cc1sc(-c2c3cc(-c4ccc(-c5sc(-c6ccc(C)s6)c6c5C(=O)c5c(CC(CC)CCCC)sc(CC(CC)CCCC)c5C6=O)s4)sc3c(-c3cc(F)c(CC(CC)CCCC)s3)c3cc(C)sc23)cc1F,CCCCCCCCCc1c(C=C2C(=O)c3cc(Cl)c(Cl)cc3C2=C(C#N)C#N)sc2c1sc1c3c4nsnc4c4c5sc6c(CCCCCCCCC)c(C=C7C(=O)c8cc(Cl)c(Cl)cc8C7=C(C#N)C#N)sc6c5n(CC(CCCC)CCCCCC)c4c3n(CC(CCCC)CCCCCC)c21,18.54,-5.49,-3.64,-5.68,-3.9,,,,,,PNDI-SO,,,
56830,10.1016/j.jechem.2025.01.068,CCCCC(CC)Cc1sc(-c2c3cc(-c4ccc(-c5sc(-c6ccc(C)s6)c6c5C(=O)c5c(CC(CC)CCCC)sc(CC(CC)CCCC)c5C6=O)s4)sc3c(-c3cc(F)c(CC(CC)CCCC)s3)c3cc(C)sc23)cc1F,CCCCCCCCCc1c(C=C2C(=O)c3cc(Cl)c(Cl)cc3C2=C(C#N)C#N)sc2c1sc1c3c4nsnc4c4c5sc6c(CCCCCCCCC)c(C=C7C(=O)c8cc(Cl)c(Cl)cc8C7=C(C#N)C#N)sc6c5n(CC(CCCC)CCCCCC)c4c3n(CC(CCCC)CCCCCC)c21,15.62,-5.49,-3.64,-5.68,-3.9,,,,,,PFN-Br,,,
56831,10.1016/j.jechem.2025.01.068,CCCCC(CC)Cc1sc(-c2c3cc(-c4ccc(-c5sc(-c6ccc(C)s6)c6c5C(=O)c5c(CC(CC)CCCC)sc(CC(CC)CCCC)c5C6=O)s4)sc3c(-c3cc(F)c(CC(CC)CCCC)s3)c3cc(C)sc23)cc1F,CCCCCCCCCc1c(C=C2C(=O)c3cc(Cl)c(Cl)cc3C2=C(C#N)C#N)sc2c1sc1c3c4nsnc4c4c5sc6c(CCCCCCCCC)c(C=C7C(=O)c8cc(Cl)c(Cl)cc8C7=C(C#N)C#N)sc6c5n(CC(CCCC)CCCCCC)c4c3n(CC(CCCC)CCCCCC)c21,15.73,-5.49,-3.64,-5.68,-3.9,,,,,,PDINN,,,
56832,10.1016/j.jechem.2025.01.068,CCCCC(CC)Cc1sc(-c2c3cc(-c4ccc(-c5sc(-c6ccc(C)s6)c6c5C(=O)c5c(CC(CC)CCCC)sc(CC(CC)CCCC)c5C6=O)s4)sc3c(-c3cc(F)c(CC(CC)CCCC)s3)c3cc(C)sc23)cc1F,CCCCCCCCCc1c(C=C2C(=O)c3cc(Cl)c(Cl)cc3C2=C(C#N)C#N)sc2c1sc1c3c4nsnc4c4c5sc6c(CCCCCCCCC)c(C=C7C(=O)c8cc(Cl)c(Cl)cc8C7=C(C#N)C#N)sc6c5n(CC(CCCC)CCCCCC)c4c3n(CC(CCCC)CCCCCC)c21,17.47,-5.49,-3.64,-5.68,-3.9,,,,,,PNDI-SO,,,
56833,10.1016/j.jechem.2025.04.054,COC(=O)C(C)(C)c1cc(C)cc(-c2sc3c4sc5cc(/C=C6/C(=O)c7cc(F)cc(c7)C(=O)/C6=C\c6cc(C(C)(C)C(=O)OC)c(-c7cc(C)cc(C(C)(C)C(=O)OC)c7)s6)sc5c4c(C(C)(C)C(=O)OC)ccc2-3)c1,CCCCCCCCCCCc1c(/C=C2\C(=O)c3cc(F)c(F)cc3C2=C(C#N)C#N)sc2c1sc1c3c4nsnc4c4c5sc6c(CCCCCCCCCCC)c(/C=C7\C(=O)c8cc(F)c(F)cc8C7=C(C#N)C#N)sc6c5n(CC(CC)CCCC)c4c3n(CC(CC)CCCC)c21,17.46,-5.56,-3.65,-5.65,-4.09,,,1:1.2:0,,conventional,PNDIT-F3N,PEDOT:PSS,,
56839,10.1016/j.jechem.2025.07.021,COC(=O)C(C)(C)c1cc(C)cc(-c2sc3c4sc5cc(/C=C6/C(=O)c7cc(F)cc(c7)C(=O)/C6=C\c6cc(C(C)(C)C(=O)OC)c(-c7cc(C)cc(C(C)(C)C(=O)OC)c7)s6)sc5c4c(C(C)(C)C(=O)OC)ccc2-3)c1,CCCCCCC(CCCC)Cc1c(/C=C2\C(=O)c3cc(F)c(F)cc3C2=C(C#N)C#N)sc2c1SC1c3c(c4c(c5nsnc35)c3sc5c(CC(CCCC)CCCCCC)c(/C=C6\C(=O)c7cc(F)c(F)cc7C6=C(C#N)C#N)sc5c3n4CC(CC)CCCC)N(CC(CC)CCCC)C21,17.67,-5.56,-3.65,-5.68,-3.9,,,,,conventional,PDIN,PEDOT:PSS,,
56840,10.1016/j.jechem.2025.07.021,COC(=O)C(C)(C)c1cc(C)cc(-c2sc3c4sc5cc(/C=C6/C(=O)c7cc(F)cc(c7)C(=O)/C6=C\c6cc(C(C)(C)C(=O)OC)c(-c7cc(C)cc(C(C)(C)C(=O)OC)c7)s6)sc5c4c(C(C)(C)C(=O)OC)ccc2-3)c1,CCCCCCC(CCCC)Cc1c(/C=C2\C(=O)c3cc(F)c(F)cc3C2=C(C#N)C#N)sc2c1SC1c3c(c4c(c5nsnc35)c3sc5c(CC(CCCC)CCCCCC)c(/C=C6\C(=O)c7cc(F)c(F)cc7C6=C(C#N)C#N)sc5c3n4CC(CC)CCCC)N(CC(CC)CCCC)C21,18.32,-5.56,-3.65,-5.68,-3.9,,,,,conventional,PDIN,PEDOT:PSS,,DB
56841,10.1016/j.jechem.2025.07.021,COC(=O)C(C)(C)c1cc(C)cc(-c2sc3c4sc5cc(/C=C6/C(=O)c7cc(F)cc(c7)C(=O)/C6=C\c6cc(C(C)(C)C(=O)OC)c(-c7cc(C)cc(C(C)(C)C(=O)OC)c7)s6)sc5c4c(C(C)(C)C(=O)OC)ccc2-3)c1,CCCCCCC(CCCC)Cc1c(/C=C2\C(=O)c3cc(F)c(F)cc3C2=C(C#N)C#N)sc2c1SC1c3c(c4c(c5nsnc35)c3sc5c(CC(CCCC)CCCCCC)c(/C=C6\C(=O)c7cc(F)c(F)cc7C6=C(C#N)C#N)sc5c3n4CC(CC)CCCC)N(CC(CC)CCCC)C21,18.74,-5.56,-3.65,-5.68,-3.9,,,,,conventional,PDIN,PEDOT:PSS,,CN
56842,10.1016/j.jechem.2025.07.021,COC(=O)C(C)(C)c1cc(C)cc(-c2sc3c4sc5cc(/C=C6/C(=O)c7cc(F)cc(c7)C(=O)/C6=C\c6cc(C(C)(C)C(=O)OC)c(-c7cc(C)cc(C(C)(C)C(=O)OC)c7)s6)sc5c4c(C(C)(C)C(=O)OC)ccc2-3)c1,CCCCCCC(CCCC)Cc1c(/C=C2\C(=O)c3cc(F)c(F)cc3C2=C(C#N)C#N)sc2c1SC1c3c(c4c(c5nsnc35)c3sc5c(CC(CCCC)CCCCCC)c(/C=C6\C(=O)c7cc(F)c(F)cc7C6=C(C#N)C#N)sc5c3n4CC(CC)CCCC)N(CC(CC)CCCC)C21,19.58,-5.56,-3.65,-5.68,-3.9,,,,,conventional,PDIN,PEDOT:PSS,,DB+CN
56843,10.1016/j.jechem.2025.07.021,COC(=O)C(C)(C)c1cc(C)cc(-c2sc3c4sc5cc(/C=C6/C(=O)c7cc(F)cc(c7)C(=O)/C6=C\c6cc(C(C)(C)C(=O)OC)c(-c7cc(C)cc(C(C)(C)C(=O)OC)c7)s6)sc5c4c(C(C)(C)C(=O)OC)ccc2-3)c1,CCCCCCC(CCCC)Cc1c(/C=C2\C(=O)c3cc(F)c(F)cc3C2=C(C#N)C#N)sc2c1SC1c3c(c4c(c5nsnc35)c3sc5c(CC(CCCC)CCCCCC)c(/C=C6\C(=O)c7cc(F)c(F)cc7C6=C(C#N)C#N)sc5c3n4CC(CC)CCCC)N(CC(CC)CCCC)C21,18.64,-5.56,-3.65,-5.68,-3.9,,,,,conventional,PDIN,PEDOT:PSS,,FN
56844,10.1016/j.jechem.2025.07.021,COC(=O)C(C)(C)c1cc(C)cc(-c2sc3c4sc5cc(/C=C6/C(=O)c7cc(F)cc(c7)C(=O)/C6=C\c6cc(C(C)(C)C(=O)OC)c(-c7cc(C)cc(C(C)(C)C(=O)OC)c7)s6)sc5c4c(C(C)(C)C(=O)OC)ccc2-3)c1,CCCCCCC(CCCC)Cc1c(/C=C2\C(=O)c3cc(F)c(F)cc3C2=C(C#N)C#N)sc2c1SC1c3c(c4c(c5nsnc35)c3sc5c(CC(CCCC)CCCCCC)c(/C=C6\C(=O)c7cc(F)c(F)cc7C6=C(C#N)C#N)sc5c3n4CC(CC)CCCC)N(CC(CC)CCCC)C21,19.13,-5.56,-3.65,-5.68,-3.9,,,,,conventional,PDIN,PEDOT:PSS,,DB+FN
56848,10.1016/j.jechem.2025.07.028,CCCCCCC(CCCC)Cc1csc(-c2cc3c4nsnc4c4cc(-c5cc(CC(CCCC)CCCCCC)c(-c6cc7c(-c8cc(F)c(CC(CC)CCCC)s8)c8sccc8c(-c8cc(F)c(CC(CC)CCCC)s8)c7s6)s5)sc4c3s2)c1,CCCCCCC(CCCC)Cc1c(/C=C2\C(=O)c3cc(F)c(F)cc3C2=C(C#N)C#N)sc2c1SC1c3c(c4c(c5nsnc35)c3sc5c(CC(CCCC)CCCCCC)c(/C=C6\C(=O)c7cc(F)c(F)cc7C6=C(C#N)C#N)sc5c3n4CC(CC)CCCC)N(CC(CC)CCCC)C21,17.74,-5.51,-2.77,-5.68,-3.9,,,1:1,,conventional,PDINN,PEDOT:PSS,chloroform,
56849,10.1016/j.jechem.2025.07.028,CCCCCCC(CCCC)Cc1csc(-c2cc3c4nsnc4c4cc(-c5cc(CC(CCCC)CCCCCC)c(-c6cc7c(-c8cc(F)c(CC(CC)CCCC)s8)c8sccc8c(-c8cc(F)c(CC(CC)CCCC)s8)c7s6)s5)sc4c3s2)c1,CCCCCCC(CCCC)Cc1c(/C=C2\C(=O)c3cc(F)c(F)cc3C2=C(C#N)C#N)sc2c1SC1c3c(c4c(c5nsnc35)c3sc5c(CC(CCCC)CCCCCC)c(/C=C6\C(=O)c7cc(F)c(F)cc7C6=C(C#N)C#N)sc5c3n4CC(CC)CCCC)N(CC(CC)CCCC)C21,18.85,-5.51,-2.77,-5.68,-3.9,,,1:1,,conventional,PDINN,PEDOT:PSS,chloroform,
56850,10.1016/j.jechem.2025.07.028,CCCCCCC(CCCC)Cc1csc(-c2cc3c4nsnc4c4cc(-c5cc(CC(CCCC)CCCCCC)c(-c6cc7c(-c8cc(F)c(CC(CC)CCCC)s8)c8sccc8c(-c8cc(F)c(CC(CC)CCCC)s8)c7s6)s5)sc4c3s2)c1,CCCCCCC(CCCC)Cc1c(/C=C2\C(=O)c3cc(F)c(F)cc3C2=C(C#N)C#N)sc2c1SC1c3c(c4c(c5nsnc35)c3sc5c(CC(CCCC)CCCCCC)c(/C=C6\C(=O)c7cc(F)c(F)cc7C6=C(C#N)C#N)sc5c3n4CC(CC)CCCC)N(CC(CC)CCCC)C21,19.56,-5.51,-2.77,-5.68,-3.9,,,1:1,,conventional,PDINN,PEDOT:PSS,chloroform,
56851,10.1016/j.jechem.2025.07.028,CCCCCCC(CCCC)Cc1csc(-c2cc3c4nsnc4c4cc(-c5cc(CC(CCCC)CCCCCC)c(-c6cc7c(-c8cc(F)c(CC(CC)CCCC)s8)c8sccc8c(-c8cc(F)c(CC(CC)CCCC)s8)c7s6)s5)sc4c3s2)c1,CCCCCCC(CCCC)Cc1c(/C=C2\C(=O)c3cc(F)c(F)cc3C2=C(C#N)C#N)sc2c1SC1c3c(c4c(c5nsnc35)c3sc5c(CC(CCCC)CCCCCC)c(/C=C6\C(=O)c7cc(F)c(F)cc7C6=C(C#N)C#N)sc5c3n4CC(CC)CCCC)N(CC(CC)CCCC)C21,19.01,-5.51,-2.77,-5.68,-3.9,,,1:1,,conventional,PDINN,PEDOT:PSS,chloroform,
56869,10.1016/j.jechem.2025.09.046,CCCCCCc1cc(-c2cc3c(-c4cc(Cl)c(CC(CC)CCCC)s4)c4sc(-c5cc(CCCCCC)c(-c6cc(CCCCCC)c(-c7ccc(/C=C8/SC(=S)N(CCCCCC)C8=O)s7)s6)s5)cc4c(-c4cc(Cl)c(CC(CC)CCCC)s4)c3s2)sc1-c1cc(CCCCCC)c(-c2ccc(/C=C3\SC(=S)N(CC(CC)CCCC)C3=O)s2)s1,CCCCCCCCCCCc1c(/C=C2\C(=O)c3cc(F)c(F)cc3C2=C(C#N)C#N)sc2c1sc1c3c4nsnc4c4c5sc6c(CCCCCCCCCCC)c(/C=C7\C(=O)c8cc(F)c(F)cc8C7=C(C#N)C#N)sc6c5n(CCC(CC)CCCC)c4c3n(CCC(CC)CCCC)c21,16.0,-5.46,-3.7,-5.64,-3.86,,,1.6:1.0,,,Phen-NaDPO,2PACz,chloroform,
56870,10.1016/j.jechem.2025.09.046,CCCCCCc1cc(-c2cc3c(-c4cc(Cl)c(CC(CC)CCCC)s4)c4sc(-c5cc(CCCCCC)c(-c6cc(CCCCCC)c(-c7ccc(/C=C8/SC(=S)N(CCCCCC)C8=O)s7)s6)s5)cc4c(-c4cc(Cl)c(CC(CC)CCCC)s4)c3s2)sc1-c1cc(CCCCCC)c(-c2ccc(/C=C3\SC(=S)N(CC(CC)CCCC)C3=O)s2)s1,CCCCCCCCCCCc1c(/C=C2\C(=O)c3cc(F)c(F)cc3C2=C(C#N)C#N)sc2c1sc1c3c4nsnc4c4c5sc6c(CCCCCCCCCCC)c(/C=C7\C(=O)c8cc(F)c(F)cc8C7=C(C#N)C#N)sc6c5n(CCC(CC)CCCC)c4c3n(CCC(CC)CCCC)c21,16.52,-5.46,-3.7,-5.64,-3.86,,,1.6:1.0,5 wt%,,Phen-NaDPO,2PACz,chloroform,
56871,10.1016/j.jechem.2025.09.046,CCCCCCc1cc(-c2cc3c(-c4cc(Cl)c(CC(CC)CCCC)s4)c4sc(-c5cc(CCCCCC)c(-c6cc(CCCCCC)c(-c7ccc(/C=C8/SC(=S)N(CCCCCC)C8=O)s7)s6)s5)cc4c(-c4cc(Cl)c(CC(CC)CCCC)s4)c3s2)sc1-c1cc(CCCCCC)c(-c2ccc(/C=C3\SC(=S)N(CC(CC)CCCC)C3=O)s2)s1,CCCCCCCCCCCc1c(/C=C2\C(=O)c3cc(F)c(F)cc3C2=C(C#N)C#N)sc2c1sc1c3c4nsnc4c4c5sc6c(CCCCCCCCCCC)c(/C=C7\C(=O)c8cc(F)c(F)cc8C7=C(C#N)C#N)sc6c5n(CCC(CC)CCCC)c4c3n(CCC(CC)CCCC)c21,17.12,-5.46,-3.7,-5.64,-3.86,,,,,,Phen-NaDPO,2PACz,chloroform,
56872,10.1016/j.jechem.2025.09.046,CCCCCCc1cc(-c2cc3c(-c4cc(Cl)c(CC(CC)CCCC)s4)c4sc(-c5cc(CCCCCC)c(-c6cc(CCCCCC)c(-c7ccc(/C=C8/SC(=S)N(CCCCCC)C8=O)s7)s6)s5)cc4c(-c4cc(Cl)c(CC(CC)CCCC)s4)c3s2)sc1-c1cc(CCCCCC)c(-c2ccc(/C=C3\SC(=S)N(CC(CC)CCCC)C3=O)s2)s1,CCCCCCCCCCCc1c(/C=C2\C(=O)c3cc(F)c(F)cc3C2=C(C#N)C#N)sc2c1sc1c3c4nsnc4c4c5sc6c(CCCCCCCCCCC)c(/C=C7\C(=O)c8cc(F)c(F)cc8C7=C(C#N)C#N)sc6c5n(CCC(CC)CCCC)c4c3n(CCC(CC)CCCC)c21,16.69,-5.46,-3.7,-5.64,-3.86,,,1.6:1.0,5 wt%,,Phen-NaDPO,2PACz,chloroform,
56873,10.1016/j.jechem.2025.09.046,CCCCCCc1cc(-c2cc3c(-c4cc(Cl)c(CC(CC)CCCC)s4)c4sc(-c5cc(CCCCCC)c(-c6cc(CCCCCC)c(-c7ccc(/C=C8/SC(=S)N(CCCCCC)C8=O)s7)s6)s5)cc4c(-c4cc(Cl)c(CC(CC)CCCC)s4)c3s2)sc1-c1cc(CCCCCC)c(-c2ccc(/C=C3\SC(=S)N(CC(CC)CCCC)C3=O)s2)s1,CCCCCCCCCCCc1c(/C=C2\C(=O)c3cc(F)c(F)cc3C2=C(C#N)C#N)sc2c1sc1c3c4nsnc4c4c5sc6c(CCCCCCCCCCC)c(/C=C7\C(=O)c8cc(F)c(F)cc8C7=C(C#N)C#N)sc6c5n(CCC(CC)CCCC)c4c3n(CCC(CC)CCCC)c21,16.3,-5.46,-3.7,-5.64,-3.86,,,1.6:1.0,2.5 wt%,,Phen-NaDPO,2PACz,chloroform,
56874,10.1016/j.jechem.2025.10.022,CCCCCCC(CCCC)Cc1csc(-c2cc3c4nsnc4c4cc(-c5cc(CC(CCCC)CCCCCC)c(-c6cc7c(-c8cc(F)c(CC(CC)CCCC)s8)c8sccc8c(-c8cc(F)c(CC(CC)CCCC)s8)c7s6)s5)sc4c3s2)c1,CCCCCCC(CCCC)Cc1c(/C=C2\C(=O)c3cc(F)c(F)cc3C2=C(C#N)C#N)sc2c1SC1c3c(c4c(c5nsnc35)c3sc5c(CC(CCCC)CCCCCC)c(/C=C6\C(=O)c7cc(F)c(F)cc7C6=C(C#N)C#N)sc5c3n4CC(CC)CCCC)N(CC(CC)CCCC)C21,18.52,-5.51,-2.77,-5.68,-3.9,,150.0,,,conventional,,PEDOT:PSS,,
56875,10.1016/j.jechem.2025.10.022,CCCCCCC(CCCC)Cc1csc(-c2cc3c4nsnc4c4cc(-c5cc(CC(CCCC)CCCCCC)c(-c6cc7c(-c8cc(F)c(CC(CC)CCCC)s8)c8sccc8c(-c8cc(F)c(CC(CC)CCCC)s8)c7s6)s5)sc4c3s2)c1,CCCCCCC(CCCC)Cc1c(/C=C2\C(=O)c3cc(F)c(F)cc3C2=C(C#N)C#N)sc2c1SC1c3c(c4c(c5nsnc35)c3sc5c(CC(CCCC)CCCCCC)c(/C=C6\C(=O)c7cc(F)c(F)cc7C6=C(C#N)C#N)sc5c3n4CC(CC)CCCC)N(CC(CC)CCCC)C21,19.04,-5.51,-2.77,-5.68,-3.9,,,,,conventional,,PIDT-T:POM,,
56876,10.1016/j.jechem.2025.12.042,Cc1csc(-c2cc3c4nccnc4c4cc(-c5cc(C)c(-c6cc7c(-c8cc(Cl)c(C)s8)c8sccc8c(-c8cc(Cl)c(C)s8)c7s6)s5)sc4c3s2)c1,CCCCCCCCCCCc1c(/C=C2\C(=O)c3ccccc3C2=C(C#N)C#N)sc2c1sc1c3c4nsnc4c4c5sc6c(CCCCCCCCCCC)c(/C=C7\C(=O)c8cc(-c9cccs9)ccc8C7=C(C#N)C#N)sc6c5n(CC(CCCCCCCC)CCCCCCCCCC)c4c3n(CC(CCCCCCCC)CCCCCCCCCC)c21,16.4,,,-5.68,-3.94,,,,,,,,,
56878,10.1016/j.jechem.2025.12.042,Cc1csc(-c2cc3c4nccnc4c4cc(-c5cc(C)c(-c6cc7c(-c8cc(Cl)c(C)s8)c8sccc8c(-c8cc(Cl)c(C)s8)c7s6)s5)sc4c3s2)c1,CCCCCCCCCCCc1c(/C=C2\C(=O)c3ccccc3C2=C(C#N)C#N)sc2c1sc1c3c4nsnc4c4c5sc6c(CCCCCCCCCCC)c(/C=C7\C(=O)c8cc(-c9cccs9)ccc8C7=C(C#N)C#N)sc6c5n(CC(CCCCCCCC)CCCCCCCCCC)c4c3n(CC(CCCCCCCC)CCCCCCCCCC)c21,16.4,,,-5.68,-3.94,,,,,,,,,
56881,10.1016/j.jechem.2025.12.042,COC(=O)C(C)(C)c1cc(C)cc(-c2sc3c4sc5cc(/C=C6/C(=O)c7cc(F)cc(c7)C(=O)/C6=C\c6cc(C(C)(C)C(=O)OC)c(-c7cc(C)cc(C(C)(C)C(=O)OC)c7)s6)sc5c4c(C(C)(C)C(=O)OC)ccc2-3)c1,CCCCCCCCCCCc1c(/C=C2\C(=O)c3ccccc3C2=C(C#N)C#N)sc2c1sc1c3c4nsnc4c4c5sc6c(CCCCCCCCCCC)c(/C=C7\C(=O)c8cc(-c9cccs9)ccc8C7=C(C#N)C#N)sc6c5n(CC(CCCCCCCC)CCCCCCCCCC)c4c3n(CC(CCCCCCCC)CCCCCCCCCC)c21,14.0,-5.56,-3.65,-5.68,-3.94,,,,,,,,,
56882,10.1016/j.jechem.2025.12.042,COC(=O)C(C)(C)c1cc(C)cc(-c2sc3c4sc5cc(/C=C6/C(=O)c7cc(F)cc(c7)C(=O)/C6=C\c6cc(C(C)(C)C(=O)OC)c(-c7cc(C)cc(C(C)(C)C(=O)OC)c7)s6)sc5c4c(C(C)(C)C(=O)OC)ccc2-3)c1,CCCCCCCCCCCc1c(/C=C2\C(=O)c3ccccc3C2=C(C#N)C#N)sc2c1sc1c3c4nsnc4c4c5sc6c(CCCCCCCCCCC)c(/C=C7\C(=O)c8cc(-c9cccs9)ccc8C7=C(C#N)C#N)sc6c5n(CC(CCCCCCCC)CCCCCCCCCC)c4c3n(CC(CCCCCCCC)CCCCCCCCCC)c21,17.5,-5.56,-3.65,-5.68,-3.94,,,,,,,,,BPE
56894,10.1016/j.jelechem.2021.115483,CCCCCCCCc1cc(-c2c(-c3cccs3)sc3c(-c4cc(CCCCCCCC)c(CCCCCCCC)s4)c(-c4ccc(-c5cccc6nsnc56)s4)sc23)sc1CCCCCCCC,COC(=O)CCCC1(c2ccccc2)C23c4c5ccc6c7cc8c9c%10c(cc%11cc%12c%13c%14c(cc%15c%16ccc-5c2c%16c2c5c%16c%17c(c(c46)c7c9c%17c4c%10c%11c%13c4c%16c%14c%152)C513)C%12)C8,1.3,,,-5.9,-3.9,,,1:1 (2%),,,,,,
56895,10.1016/j.jelechem.2021.115483,CCCCCCCCc1cc(-c2c(-c3cccs3)sc3c(-c4cc(CCCCCCCC)c(CCCCCCCC)s4)c(-c4ccc(-c5cccc6nsnc56)s4)sc23)sc1CCCCCCCC,COC(=O)CCCC1(c2ccccc2)C23c4c5ccc6c7cc8c9c%10c(cc%11cc%12c%13c%14c(cc%15c%16ccc-5c2c%16c2c5c%16c%17c(c(c46)c7c9c%17c4c%10c%11c%13c4c%16c%14c%152)C513)C%12)C8,1.66,,,-5.9,-3.9,,,1:2 (2%),,,,,,
56896,10.1016/j.jelechem.2021.115483,CCCCCCCCc1cc(-c2c(-c3cccs3)sc3c(-c4cc(CCCCCCCC)c(CCCCCCCC)s4)c(-c4ccc(-c5cccc6nsnc56)s4)sc23)sc1CCCCCCCC,COC(=O)CCCC1(c2ccccc2)C23c4c5ccc6c7cc8c9c%10c(cc%11cc%12c%13c%14c(cc%15c%16ccc-5c2c%16c2c5c%16c%17c(c(c46)c7c9c%17c4c%10c%11c%13c4c%16c%14c%152)C513)C%12)C8,2.11,,,-5.9,-3.9,,,1:3 (2%),,,,,,
56897,10.1016/j.jelechem.2021.115483,CCCCCCCCc1cc(-c2c(-c3cccs3)sc3c(-c4cc(CCCCCCCC)c(CCCCCCCC)s4)c(-c4ccc(-c5cccc6nsnc56)s4)sc23)sc1CCCCCCCC,COC(=O)CCCC1(c2ccccc2)C23c4c5ccc6c7cc8c9c%10c(cc%11cc%12c%13c%14c(cc%15c%16ccc-5c2c%16c2c5c%16c%17c(c(c46)c7c9c%17c4c%10c%11c%13c4c%16c%14c%152)C513)C%12)C8,1.86,,,-5.9,-3.9,,,1:4 (2%),,,,,,
56898,10.1016/j.jelechem.2021.115483,CCCCCCCCc1cc(-c2c(-c3cccs3)sc3c(-c4cc(CCCCCCCC)c(CCCCCCCC)s4)c(-c4ccc(-c5cccc6nsnc56)s4)sc23)sc1CCCCCCCC,COC(=O)CCCC1(c2ccccc2)C23c4c5ccc6c7cc8c9c%10c(cc%11cc%12c%13c%14c(cc%15c%16ccc-5c2c%16c2c5c%16c%17c(c(c46)c7c9c%17c4c%10c%11c%13c4c%16c%14c%152)C513)C%12)C8,2.38,,,-5.9,-3.9,,,1:3 (2.5%),,,,,,
56899,10.1016/j.jelechem.2021.115483,CCCCCCCCc1cc(-c2c(-c3cccs3)sc3c(-c4cc(CCCCCCCC)c(CCCCCCCC)s4)c(-c4ccc(-c5cccc6nsnc56)s4)sc23)sc1CCCCCCCC,COC(=O)CCCC1(c2ccccc2)C23c4c5ccc6c7cc8c9c%10c(cc%11cc%12c%13c%14c(cc%15c%16ccc-5c2c%16c2c5c%16c%17c(c(c46)c7c9c%17c4c%10c%11c%13c4c%16c%14c%152)C513)C%12)C8,3.6,,,-5.9,-3.9,,,1:3 (3%),,,,,,
56900,10.1016/j.jelechem.2021.115483,CCCCCCCCc1cc(-c2c(-c3cccs3)sc3c(-c4cc(CCCCCCCC)c(CCCCCCCC)s4)c(-c4ccc(-c5cccc6nsnc56)s4)sc23)sc1CCCCCCCC,COC(=O)CCCC1(c2ccccc2)C23c4c5ccc6c7cc8c9c%10c(cc%11cc%12c%13c%14c(cc%15c%16ccc-5c2c%16c2c5c%16c%17c(c(c46)c7c9c%17c4c%10c%11c%13c4c%16c%14c%152)C513)C%12)C8,3.12,,,-5.9,-3.9,,,1:3 (3.5%),,,,,,
56901,10.1016/j.jelechem.2021.115483,CCCCCCCCc1cc(-c2c(-c3cccs3)sc3c(-c4cc(CCCCCCCC)c(CCCCCCCC)s4)c(-c4ccc(-c5cccc6nsnc56)s4)sc23)sc1CCCCCCCC,COC(=O)CCCC1(c2ccccc2)C23c4c5ccc6c7cc8c9c%10c(cc%11cc%12c%13c%14c(cc%15c%16ccc-5c2c%16c2c5c%16c%17c(c(c46)c7c9c%17c4c%10c%11c%13c4c%16c%14c%152)C513)C%12)C8,3.02,,,-5.9,-3.9,,,1:3 (3%),,,,,,
56902,10.1016/j.jelechem.2021.115483,CCCCCCCCc1cc(-c2c(-c3cccs3)sc3c(-c4cc(CCCCCCCC)c(CCCCCCCC)s4)c(-c4ccc(-c5cccc6nsnc56)s4)sc23)sc1CCCCCCCC,COC(=O)CCCC1(c2ccccc2)C23c4c5ccc6c7cc8c9c%10c(cc%11cc%12c%13c%14c(cc%15c%16ccc-5c2c%16c2c5c%16c%17c(c(c46)c7c9c%17c4c%10c%11c%13c4c%16c%14c%152)C513)C%12)C8,3.14,,,-5.9,-3.9,,,1:3 (3%),,,,,,
56903,10.1016/j.jelechem.2021.115483,CCCCCCCCc1cc(-c2c(-c3cccs3)sc3c(-c4cc(CCCCCCCC)c(CCCCCCCC)s4)c(-c4ccc(-c5cccc6nsnc56)s4)sc23)sc1CCCCCCCC,COC(=O)CCCC1(c2ccccc2)C23c4c5ccc6c7cc8c9c%10c(cc%11cc%12c%13c%14c(cc%15c%16ccc-5c2c%16c2c5c%16c%17c(c(c46)c7c9c%17c4c%10c%11c%13c4c%16c%14c%152)C513)C%12)C8,3.53,,,-5.9,-3.9,,,1:3 (3%),3%,,,,,DPE
56904,10.1016/j.jelechem.2021.115483,CCCCCCCCc1cc(-c2c(-c3cccs3)sc3c(-c4cc(CCCCCCCC)c(CCCCCCCC)s4)c(-c4ccc(-c5cccc6nsnc56)s4)sc23)sc1CCCCCCCC,COC(=O)CCCC1(c2ccccc2)C23c4c5ccc6c7cc8c9c%10c(cc%11cc%12c%13c%14c(cc%15c%16ccc-5c2c%16c2c5c%16c%17c(c(c46)c7c9c%17c4c%10c%11c%13c4c%16c%14c%152)C513)C%12)C8,4.25,,,-5.9,-3.9,,,1:3 (3%),6%,,,,,DPE
56949,10.1016/j.jiec.2020.03.005,CCCCC(CC)COC(=O)c1sc2csc(-c3cc4c(-c5ccc(CC(CC)CCCC)s5)c5sccc5c(-c5ccc(CC(CC)CCCC)s5)c4s3)c2c1F,COC(=O)CCCC1(c2ccccc2)C23c4c5ccc6c7cc8c9c%10c(cc%11cc%12c%13c%14c(cc%15c%16ccc-5c2c%16c2c5c%16c%17c(c(c46)c7c9c%17c4c%10c%11c%13c4c%16c%14c%152)C513)C%12)C8,7.63,-5.21,-3.6,-5.9,-3.9,,,1:1.5,3 vol%,,,PEDOT:PSS,,
56950,10.1016/j.jiec.2020.03.005,CCCCC(CC)COC(=O)c1sc2csc(-c3cc4c(-c5ccc(CC(CC)CCCC)s5)c5sccc5c(-c5ccc(CC(CC)CCCC)s5)c4s3)c2c1F,COC(=O)CCCC1(c2ccccc2)C23c4c5ccc6c7cc8c9c%10c(cc%11cc%12c%13c%14c(cc%15c%16ccc-5c2c%16c2c5c%16c%17c(c(c46)c7c9c%17c4c%10c%11c%13c4c%16c%14c%152)C513)C%12)C8,9.04,-5.21,-3.6,-5.9,-3.9,,,1:1.5,3 vol%,,,PEDOT:PSS,,
56966,10.1016/j.jiec.2022.06.021,CCCCC(CC)COC(=O)c1sc2csc(-c3cc4c(-c5ccc(CC(CC)CCCC)s5)c5sccc5c(-c5ccc(CC(CC)CCCC)s5)c4s3)c2c1F,COC(=O)CCCC1(c2ccccc2)C23c4c5ccc6c7cc8c9c%10c(cc%11cc%12c%13c%14c(cc%15c%16ccc-5c2c%16c2c5c%16c%17c(c(c46)c7c9c%17c4c%10c%11c%13c4c%16c%14c%152)C513)C%12)C8,7.48,-5.21,-3.6,-5.9,-3.9,,,,,,ZnO,,,
56967,10.1016/j.jiec.2022.06.021,CCCCC(CC)COC(=O)c1sc2csc(-c3cc4c(-c5ccc(CC(CC)CCCC)s5)c5sccc5c(-c5ccc(CC(CC)CCCC)s5)c4s3)c2c1F,COC(=O)CCCC1(c2ccccc2)C23c4c5ccc6c7cc8c9c%10c(cc%11cc%12c%13c%14c(cc%15c%16ccc-5c2c%16c2c5c%16c%17c(c(c46)c7c9c%17c4c%10c%11c%13c4c%16c%14c%152)C513)C%12)C8,8.95,-5.21,-3.6,-5.9,-3.9,,,1:1.5,3 vol%,,ZnO/PN,,,
56968,10.1016/j.jiec.2022.06.021,CCCCC(CC)COC(=O)c1sc2csc(-c3cc4c(-c5ccc(CC(CC)CCCC)s5)c5sccc5c(-c5ccc(CC(CC)CCCC)s5)c4s3)c2c1F,COC(=O)CCCC1(c2ccccc2)C23c4c5ccc6c7cc8c9c%10c(cc%11cc%12c%13c%14c(cc%15c%16ccc-5c2c%16c2c5c%16c%17c(c(c46)c7c9c%17c4c%10c%11c%13c4c%16c%14c%152)C513)C%12)C8,8.18,-5.21,-3.6,-5.9,-3.9,,,,,,ZnO/PA,,,
56969,10.1016/j.jiec.2022.06.021,CCCCC(CC)COC(=O)c1sc2csc(-c3cc4c(-c5ccc(CC(CC)CCCC)s5)c5sccc5c(-c5ccc(CC(CC)CCCC)s5)c4s3)c2c1F,COC(=O)CCCC1(c2ccccc2)C23c4c5ccc6c7cc8c9c%10c(cc%11cc%12c%13c%14c(cc%15c%16ccc-5c2c%16c2c5c%16c%17c(c(c46)c7c9c%17c4c%10c%11c%13c4c%16c%14c%152)C513)C%12)C8,7.84,-5.21,-3.6,-5.9,-3.9,,,,,,ZnO/PAP,,,
56985,10.1016/j.jiec.2024.02.017,COC(=O)C(C)(C)c1cc(C)cc(-c2sc3c4sc5cc(/C=C6/C(=O)c7cc(F)cc(c7)C(=O)/C6=C\c6cc(C(C)(C)C(=O)OC)c(-c7cc(C)cc(C(C)(C)C(=O)OC)c7)s6)sc5c4c(C(C)(C)C(=O)OC)ccc2-3)c1,CCCCCCCCCc1c(C=C2C(=O)c3cc(Cl)c(Cl)cc3C2=C(C#N)C#N)sc2c1sc1c3c4nsnc4c4c5sc6c(CCCCCCCCC)c(C=C7C(=O)c8cc(Cl)c(Cl)cc8C7=C(C#N)C#N)sc6c5n(CC(CCCC)CCCCCC)c4c3n(CC(CCCC)CCCCCC)c21,15.12,-5.56,-3.65,-5.68,-3.9,,,1:1.2,0.5 vol%,inverted,ZnO,,,
56986,10.1016/j.jiec.2024.02.017,COC(=O)C(C)(C)c1cc(C)cc(-c2sc3c4sc5cc(/C=C6/C(=O)c7cc(F)cc(c7)C(=O)/C6=C\c6cc(C(C)(C)C(=O)OC)c(-c7cc(C)cc(C(C)(C)C(=O)OC)c7)s6)sc5c4c(C(C)(C)C(=O)OC)ccc2-3)c1,CCCCCCCCCc1c(C=C2C(=O)c3cc(Cl)c(Cl)cc3C2=C(C#N)C#N)sc2c1sc1c3c4nsnc4c4c5sc6c(CCCCCCCCC)c(C=C7C(=O)c8cc(Cl)c(Cl)cc8C7=C(C#N)C#N)sc6c5n(CC(CCCC)CCCCCC)c4c3n(CC(CCCC)CCCCCC)c21,15.69,-5.56,-3.65,-5.68,-3.9,,,1:1.2,0.5 vol%,inverted,ZnO:ZnMgO QDs,,,
57001,10.1016/j.jlumin.2021.118178,CCCCCCc1ccsc1,CCCCC(=O)OCC1(c2ccccc2)c2cccc3cccc4cccc5cccc6cccc1c6c-5c-4c-3c2,0.73,-5.01,-3.12,-6.1,-3.7,,150.0,17:13,,conventional,,PEDOT:PSS,o-DCB,
57002,10.1016/j.jlumin.2021.118178,CCCCCCc1ccsc1,CCCCC(=O)OCC1(c2ccccc2)c2cccc3cccc4cccc5cccc6cccc1c6c-5c-4c-3c2,0.59,-5.01,-3.12,-6.1,-3.7,,150.0,17:13,,conventional,,PEDOT:PSS,o-DCB,
57031,10.1016/j.jmrt.2020.11.101,CCCCCCCCc1cc(-c2c(-c3cccs3)sc3c(-c4cc(CCCCCCCC)c(CCCCCCCC)s4)c(-c4ccc(-c5cccc6nsnc56)s4)sc23)sc1CCCCCCCC,CCCCC(=O)OCC1(c2ccccc2)c2cccc3cccc4cccc5cccc6cccc1c6c-5c-4c-3c2,0.47,,,-6.1,-3.7,,95.0,1:1 w/w,3% v/v,conventional,LiF,PEDOT:PSS,,
57032,10.1016/j.jmrt.2020.11.101,CCCCCCCCc1cc(-c2c(-c3cccs3)sc3c(-c4cc(CCCCCCCC)c(CCCCCCCC)s4)c(-c4ccc(-c5cccc6nsnc56)s4)sc23)sc1CCCCCCCC,CCCCC(=O)OCC1(c2ccccc2)c2cccc3cccc4cccc5cccc6cccc1c6c-5c-4c-3c2,0.85,,,-6.1,-3.7,,95.0,1:1 w/w,3% v/v,conventional,LiF,PH1000,,
57051,10.1016/j.jmrt.2022.02.050,CCCCC(CC)Cc1ccc(-c2c3cc(-c4ccc(-c5sc(-c6cccs6)c6c5C(=O)c5c(CC(CC)CCCC)sc(CC(CC)CCCC)c5C6=O)s4)sc3c(-c3ccc(CC(CC)CCCC)s3)c3ccsc23)s1,CCCCCCc1ccc(C2(c3ccc(CCCCCC)cc3)c3cc4c(cc3-c3sc5cc(C=C6C(=O)c7ccccc7C6=C(C#N)C#N)sc5c32)C(c2ccc(CCCCCC)cc2)(c2ccc(CCCCCC)cc2)c2c-4sc3cc(C=C4C(=O)c5ccccc5C4=C(C#N)C#N)sc23)cc1,7.62,-5.33,-3.48,-5.576,-3.916,,150.0,2:3,,conventional,LiF,PEDOT:PSS,chlorobenzene,
57052,10.1016/j.jmrt.2022.02.050,CCCCC(CC)Cc1ccc(-c2c3cc(-c4ccc(-c5sc(-c6cccs6)c6c5C(=O)c5c(CC(CC)CCCC)sc(CC(CC)CCCC)c5C6=O)s4)sc3c(-c3ccc(CC(CC)CCCC)s3)c3ccsc23)s1,CCCCCCc1ccc(C2(c3ccc(CCCCCC)cc3)c3cc4c(cc3-c3sc5cc(C=C6C(=O)c7ccccc7C6=C(C#N)C#N)sc5c32)C(c2ccc(CCCCCC)cc2)(c2ccc(CCCCCC)cc2)c2c-4sc3cc(C=C4C(=O)c5ccccc5C4=C(C#N)C#N)sc23)cc1,8.13,-5.33,-3.48,-5.576,-3.916,,150.0,2:3,5 vol%,conventional,LiF,PEDOT:PSS,chlorobenzene,
57053,10.1016/j.jmrt.2022.02.050,CCCCC(CC)Cc1ccc(-c2c3cc(-c4ccc(-c5sc(-c6cccs6)c6c5C(=O)c5c(CC(CC)CCCC)sc(CC(CC)CCCC)c5C6=O)s4)sc3c(-c3ccc(CC(CC)CCCC)s3)c3ccsc23)s1,CCCCCCc1ccc(C2(c3ccc(CCCCCC)cc3)c3cc4c(cc3-c3sc5cc(C=C6C(=O)c7ccccc7C6=C(C#N)C#N)sc5c32)C(c2ccc(CCCCCC)cc2)(c2ccc(CCCCCC)cc2)c2c-4sc3cc(C=C4C(=O)c5ccccc5C4=C(C#N)C#N)sc23)cc1,8.94,-5.33,-3.48,-5.576,-3.916,,150.0,2:3,10 vol%,conventional,LiF,PEDOT:PSS,chlorobenzene,
57054,10.1016/j.jmrt.2022.02.050,CCCCC(CC)Cc1ccc(-c2c3cc(-c4ccc(-c5sc(-c6cccs6)c6c5C(=O)c5c(CC(CC)CCCC)sc(CC(CC)CCCC)c5C6=O)s4)sc3c(-c3ccc(CC(CC)CCCC)s3)c3ccsc23)s1,CCCCCCc1ccc(C2(c3ccc(CCCCCC)cc3)c3cc4c(cc3-c3sc5cc(C=C6C(=O)c7ccccc7C6=C(C#N)C#N)sc5c32)C(c2ccc(CCCCCC)cc2)(c2ccc(CCCCCC)cc2)c2c-4sc3cc(C=C4C(=O)c5ccccc5C4=C(C#N)C#N)sc23)cc1,8.56,-5.33,-3.48,-5.576,-3.916,,150.0,2:3,15 vol%,conventional,LiF,PEDOT:PSS,chlorobenzene,
57067,10.1016/j.jorganchem.2021.122220,CCCCCCc1ccc(/C=C/c2ccc(/C=C/c3ccc(/C=C/c4ccsc4-c4ccc(-c5cc(CCCCCC)c(-c6cccs6)s5)s4)s3)s2)s1,CCCCC(=O)OCC1(c2ccccc2)C2=CC=Cc3cccc4cccc5ccc6ccccc7cccc1c7c6c5c-4c3C2,1.65,-5.08,-2.83,-6.1,-3.9,70.0,,1:4,,conventional,LiF,PEDOT:PSS,chlorobenzene,
57068,10.1016/j.jorganchem.2021.122220,CCCCCCc1ccc(/C=C/c2ccc(/C=C/c3ccc(/C=C/c4ccsc4-c4ccc(-c5cc(CCCCCC)c(-c6cccs6)s5)s4)s3)s2)s1,CCCCC(=O)OCC1(c2ccccc2)C2=CC=Cc3cccc4cccc5ccc6ccccc7cccc1c7c6c5c-4c3C2,1.84,-5.08,-2.83,-6.1,-3.9,80.0,,1:4,,conventional,LiF,PEDOT:PSS,chlorobenzene,
57069,10.1016/j.jorganchem.2021.122220,CCCCCCCCc1sc(CCCCCCCC)c2c1C(=O)c1c(-c3cccs3)sc(-c3ccc(-c4cc5c(-c6ccc(CC(CC)CCCC)s6)c6sccc6c(-c6ccc(CC(CC)CCCC)s6)c5s4)s3)c1C2=O,CCCCC(=O)OCC1(c2ccccc2)C2=CC=Cc3cccc4cccc5ccc6ccccc7cccc1c7c6c5c-4c3C2,2.34,-5.35,-3.58,-6.1,-3.9,70.0,,1:4,,conventional,LiF,PEDOT:PSS,chlorobenzene,
57070,10.1016/j.jorganchem.2021.122220,CCCCCCCCc1sc(CCCCCCCC)c2c1C(=O)c1c(-c3cccs3)sc(-c3ccc(-c4cc5c(-c6ccc(CC(CC)CCCC)s6)c6sccc6c(-c6ccc(CC(CC)CCCC)s6)c5s4)s3)c1C2=O,CCCCC(=O)OCC1(c2ccccc2)C2=CC=Cc3cccc4cccc5ccc6ccccc7cccc1c7c6c5c-4c3C2,1.74,-5.35,-3.58,-6.1,-3.9,85.0,,1:4,,conventional,LiF,PEDOT:PSS,chlorobenzene,
57071,10.1016/j.jorganchem.2021.122220,CCCCCCCCc1sc(CCCCCCCC)c2c1C(=O)c1c(-c3cc4sccc4s3)sc(-c3cc4sc(-c5cc6c(-c7ccc(CC(CC)CCCC)s7)c7sccc7c(-c7ccc(CC(CC)CCCC)s7)c6s5)cc4s3)c1C2=O,CCCCC(=O)OCC1(c2ccccc2)C2=CC=Cc3cccc4cccc5ccc6ccccc7cccc1c7c6c5c-4c3C2,2.76,-5.37,-3.54,-6.1,-3.9,70.0,,1:4,,conventional,LiF,PEDOT:PSS,chlorobenzene,
57072,10.1016/j.jorganchem.2021.122220,CCCCCCCCc1sc(CCCCCCCC)c2c1C(=O)c1c(-c3cc4sccc4s3)sc(-c3cc4sc(-c5cc6c(-c7ccc(CC(CC)CCCC)s7)c7sccc7c(-c7ccc(CC(CC)CCCC)s7)c6s5)cc4s3)c1C2=O,CCCCC(=O)OCC1(c2ccccc2)C2=CC=Cc3cccc4cccc5ccc6ccccc7cccc1c7c6c5c-4c3C2,2.14,-5.37,-3.54,-6.1,-3.9,90.0,,1:4,,conventional,LiF,PEDOT:PSS,chlorobenzene,
57086,10.1016/j.joule.2022.01.006,COC(=O)C(C)(C)c1cc(C)cc(-c2sc3c4sc5cc(/C=C6/C(=O)c7cc(F)cc(c7)C(=O)/C6=C\c6cc(C(C)(C)C(=O)OC)c(-c7cc(C)cc(C(C)(C)C(=O)OC)c7)s6)sc5c4c(C(C)(C)C(=O)OC)ccc2-3)c1,CCCCCCC(CCCC)Cc1c(/C=C2\C(=O)c3cc(F)c(F)cc3C2=C(C#N)C#N)sc2c1SC1c3c(c4c(c5nsnc35)c3sc5c(CC(CCCC)CCCCCC)c(/C=C6\C(=O)c7cc(F)c(F)cc7C6=C(C#N)C#N)sc5c3n4CC(CC)CCCC)N(CC(CC)CCCC)C21,18.23,-5.56,-3.65,-5.68,-3.9,130.0,,,,,,,,
57087,10.1016/j.joule.2022.01.006,COC(=O)C(C)(C)c1cc(C)cc(-c2sc3c4sc5cc(/C=C6/C(=O)c7cc(F)cc(c7)C(=O)/C6=C\c6cc(C(C)(C)C(=O)OC)c(-c7cc(C)cc(C(C)(C)C(=O)OC)c7)s6)sc5c4c(C(C)(C)C(=O)OC)ccc2-3)c1,CCCCCCCCCCCc1c(/C=C2\C(=O)c3cc(F)c(F)cc3C2=C(C#N)C#N)sc2c1sc1c3c4nsnc4c4c5sc6c(CCCCCCCCCCC)c(/C=C7\C(=O)c8cc(F)c(F)cc8C7=C(C#N)C#N)sc6c5n(CC(CC)CCCC)c4c3n(CC(CC)CCCC)c21,16.54,-5.56,-3.65,-5.65,-4.09,131.0,,,,,,,,
57088,10.1016/j.joule.2022.01.006,COC(=O)C(C)(C)c1cc(C)cc(-c2sc3c4sc5cc(/C=C6/C(=O)c7cc(F)cc(c7)C(=O)/C6=C\c6cc(C(C)(C)C(=O)OC)c(-c7cc(C)cc(C(C)(C)C(=O)OC)c7)s6)sc5c4c(C(C)(C)C(=O)OC)ccc2-3)c1,CCCCCCc1ccc(C2(c3ccc(CCCCCC)cc3)c3cc4c(cc3-c3sc5cc(/C=C6\C(=O)c7cc(F)c(F)cc7C6=C(C#N)C#N)sc5c32)C(c2ccc(CCCCCC)cc2)(c2ccc(CCCCCC)cc2)c2c-4sc3cc(/C=C4\C(=O)c5cc(F)c(F)cc5C4=C(C#N)C#N)sc23)cc1,13.73,-5.56,-3.65,-5.66,-4.14,101.0,,,,,,,,
57106,10.1016/j.joule.2024.03.013,COC(=O)C(C)(C)c1cc(C)cc(-c2sc3c4sc5cc(/C=C6/C(=O)c7cc(F)cc(c7)C(=O)/C6=C\c6cc(C(C)(C)C(=O)OC)c(-c7cc(C)cc(C(C)(C)C(=O)OC)c7)s6)sc5c4c(C(C)(C)C(=O)OC)ccc2-3)c1,CCCCCCCCCc1c(C=C2C(=O)c3cc(Cl)c(Cl)cc3C2=C(C#N)C#N)sc2c1sc1c3c4nsnc4c4c5sc6c(CCCCCCCCC)c(C=C7C(=O)c8cc(Cl)c(Cl)cc8C7=C(C#N)C#N)sc6c5n(CC(CCCC)CCCCCC)c4c3n(CC(CCCC)CCCCCC)c21,11.0,-5.49,-3.64,-5.68,-3.9,,,,,,,,,
57107,10.1016/j.joule.2024.03.013,COC(=O)C(C)(C)c1cc(C)cc(-c2sc3c4sc5cc(/C=C6/C(=O)c7cc(F)cc(c7)C(=O)/C6=C\c6cc(C(C)(C)C(=O)OC)c(-c7cc(C)cc(C(C)(C)C(=O)OC)c7)s6)sc5c4c(C(C)(C)C(=O)OC)ccc2-3)c1,CCCCCCCCCc1c(C=C2C(=O)c3cc(Cl)c(Cl)cc3C2=C(C#N)C#N)sc2c1sc1c3c4nsnc4c4c5sc6c(CCCCCCCCC)c(C=C7C(=O)c8cc(Cl)c(Cl)cc8C7=C(C#N)C#N)sc6c5n(CC(CCCC)CCCCCC)c4c3n(CC(CCCC)CCCCCC)c21,18.1,-5.49,-3.64,-5.68,-3.9,,,,,,,PEDOT:PSS,,
