Repository: JiYiqaq/PCE-KA-GNN

# Data directory

- `raw/Active_Database.csv` is the immutable source dataset bundled under CC BY 4.0. Do not overwrite it with processed data.
- `processed/` is created and populated by the training pipeline. Generated `.pt` and `.pth` caches are intentionally ignored by Git because they can exceed GitHub's normal single-file limit.

See `../DATA_LICENSE.md` for provenance, license and checksum information.

File: data/processed/device_records.csv (part 89 of 250)
record_id,doi,donor_smiles,acceptor_smiles,pce,homo_d,lumo_d,homo_a,lumo_a,active_layer_thickness,annealing_temp,d_a_ratio,additive_ratio,device_type,etl_canonical,htl_canonical,solvent_canonical,additive_canonical
57108,10.1016/j.joule.2024.03.013,COC(=O)C(C)(C)c1cc(C)cc(-c2sc3c4sc5cc(/C=C6/C(=O)c7cc(F)cc(c7)C(=O)/C6=C\c6cc(C(C)(C)C(=O)OC)c(-c7cc(C)cc(C(C)(C)C(=O)OC)c7)s6)sc5c4c(C(C)(C)C(=O)OC)ccc2-3)c1,CCCCCCCCCc1c(C=C2C(=O)c3cc(Cl)c(Cl)cc3C2=C(C#N)C#N)sc2c1sc1c3c4nsnc4c4c5sc6c(CCCCCCCCC)c(C=C7C(=O)c8cc(Cl)c(Cl)cc8C7=C(C#N)C#N)sc6c5n(CC(CCCC)CCCCCC)c4c3n(CC(CCCC)CCCCCC)c21,18.7,-5.49,-3.64,-5.68,-3.9,,,,,,,BPC-M,,
57109,10.1016/j.joule.2024.03.013,COC(=O)C(C)(C)c1cc(C)cc(-c2sc3c4sc5cc(/C=C6/C(=O)c7cc(F)cc(c7)C(=O)/C6=C\c6cc(C(C)(C)C(=O)OC)c(-c7cc(C)cc(C(C)(C)C(=O)OC)c7)s6)sc5c4c(C(C)(C)C(=O)OC)ccc2-3)c1,CCCCCCCCCc1c(C=C2C(=O)c3cc(Cl)c(Cl)cc3C2=C(C#N)C#N)sc2c1sc1c3c4nsnc4c4c5sc6c(CCCCCCCCC)c(C=C7C(=O)c8cc(Cl)c(Cl)cc8C7=C(C#N)C#N)sc6c5n(CC(CCCC)CCCCCC)c4c3n(CC(CCCC)CCCCCC)c21,19.3,-5.49,-3.64,-5.68,-3.9,,,,,,,BPC-M,,
57110,10.1016/j.joule.2024.03.013,COC(=O)C(C)(C)c1cc(C)cc(-c2sc3c4sc5cc(/C=C6/C(=O)c7cc(F)cc(c7)C(=O)/C6=C\c6cc(C(C)(C)C(=O)OC)c(-c7cc(C)cc(C(C)(C)C(=O)OC)c7)s6)sc5c4c(C(C)(C)C(=O)OC)ccc2-3)c1,CCCCCCCCCc1c(C=C2C(=O)c3cc(Cl)c(Cl)cc3C2=C(C#N)C#N)sc2c1sc1c3c4nsnc4c4c5sc6c(CCCCCCCCC)c(C=C7C(=O)c8cc(Cl)c(Cl)cc8C7=C(C#N)C#N)sc6c5n(CC(CCCC)CCCCCC)c4c3n(CC(CCCC)CCCCCC)c21,18.5,-5.49,-3.64,-5.68,-3.9,,,,,,,BPC-Ph,,
57111,10.1016/j.joule.2024.03.013,COC(=O)C(C)(C)c1cc(C)cc(-c2sc3c4sc5cc(/C=C6/C(=O)c7cc(F)cc(c7)C(=O)/C6=C\c6cc(C(C)(C)C(=O)OC)c(-c7cc(C)cc(C(C)(C)C(=O)OC)c7)s6)sc5c4c(C(C)(C)C(=O)OC)ccc2-3)c1,CCCCCCCCCc1c(C=C2C(=O)c3cc(Cl)c(Cl)cc3C2=C(C#N)C#N)sc2c1sc1c3c4nsnc4c4c5sc6c(CCCCCCCCC)c(C=C7C(=O)c8cc(Cl)c(Cl)cc8C7=C(C#N)C#N)sc6c5n(CC(CCCC)CCCCCC)c4c3n(CC(CCCC)CCCCCC)c21,18.1,-5.49,-3.64,-5.68,-3.9,,,,,,,BPC-Ph,,
57112,10.1016/j.joule.2024.03.013,COC(=O)C(C)(C)c1cc(C)cc(-c2sc3c4sc5cc(/C=C6/C(=O)c7cc(F)cc(c7)C(=O)/C6=C\c6cc(C(C)(C)C(=O)OC)c(-c7cc(C)cc(C(C)(C)C(=O)OC)c7)s6)sc5c4c(C(C)(C)C(=O)OC)ccc2-3)c1,CCCCCCCCCc1c(C=C2C(=O)c3cc(Cl)c(Cl)cc3C2=C(C#N)C#N)sc2c1sc1c3c4nsnc4c4c5sc6c(CCCCCCCCC)c(C=C7C(=O)c8cc(Cl)c(Cl)cc8C7=C(C#N)C#N)sc6c5n(CC(CCCC)CCCCCC)c4c3n(CC(CCCC)CCCCCC)c21,14.5,-5.49,-3.64,-5.68,-3.9,,,,,,,BPC-F,,
57113,10.1016/j.joule.2024.03.013,COC(=O)C(C)(C)c1cc(C)cc(-c2sc3c4sc5cc(/C=C6/C(=O)c7cc(F)cc(c7)C(=O)/C6=C\c6cc(C(C)(C)C(=O)OC)c(-c7cc(C)cc(C(C)(C)C(=O)OC)c7)s6)sc5c4c(C(C)(C)C(=O)OC)ccc2-3)c1,CCCCCCCCCc1c(C=C2C(=O)c3cc(Cl)c(Cl)cc3C2=C(C#N)C#N)sc2c1sc1c3c4nsnc4c4c5sc6c(CCCCCCCCC)c(C=C7C(=O)c8cc(Cl)c(Cl)cc8C7=C(C#N)C#N)sc6c5n(CC(CCCC)CCCCCC)c4c3n(CC(CCCC)CCCCCC)c21,12.9,-5.49,-3.64,-5.68,-3.9,,,,,,,BPC-F,,
57114,10.1016/j.joule.2024.11.009,CCCCC(CC)Cc1sc(-c2c3cc(-c4ccc(-c5sc(-c6ccc(C)s6)c6c5C(=O)c5c(CC(CC)CCCC)sc(CC(CC)CCCC)c5C6=O)s4)sc3c(-c3cc(F)c(CC(CC)CCCC)s3)c3cc(C)sc23)cc1F,CCCCCCCCCCC(CCCCCCCC)Cn1c2c3sc(/C=C4\C(=O)c5cc(Cl)c(Cl)cc5C4=C(C#N)C#N)c(CC(CCCC)CCCCCC)c3sc2c2c3nsnc3c3c4sc5c(CC(CCCC)CCCCCC)c(/C=C6\C(=O)c7cc(Cl)c(Cl)cc7C6C(C#N)C#N)sc5c4n(CC(CCCCCCCC)CCCCCCCCCC)c3c21,17.57,-5.49,-3.64,,,,,,,,,,,
57116,10.1016/j.joule.2024.11.009,CCCCC(CC)Cc1sc(-c2c3cc(-c4ccc(-c5sc(-c6ccc(C)s6)c6c5C(=O)c5c(CC(CC)CCCC)sc(CC(CC)CCCC)c5C6=O)s4)sc3c(-c3cc(F)c(CC(CC)CCCC)s3)c3cc(C)sc23)cc1F,CCCCCCCCCCC(CCCCCCCC)Cn1c2c3sc(/C=C4\C(=O)c5cc(Cl)c(Cl)cc5C4=C(C#N)C#N)c(CC(CCCC)CCCCCC)c3sc2c2c3nsnc3c3c4sc5c(CC(CCCC)CCCCCC)c(/C=C6\C(=O)c7cc(Cl)c(Cl)cc7C6C(C#N)C#N)sc5c4n(CC(CCCCCCCC)CCCCCCCCCC)c3c21,12.89,-5.49,-3.64,,,,,,,,,,,
57118,10.1016/j.joule.2025.102107,COC(=O)C(C)(C)c1cc(C)cc(-c2sc3c4sc5cc(/C=C6/C(=O)c7cc(F)cc(c7)C(=O)/C6=C\c6cc(C(C)(C)C(=O)OC)c(-c7cc(C)cc(C(C)(C)C(=O)OC)c7)s6)sc5c4c(C(C)(C)C(=O)OC)ccc2-3)c1,CCCCCCCCCc1c(C=C2C(=O)c3cc(Cl)c(Cl)cc3C2=C(C#N)C#N)sc2c1sc1c3c4nsnc4c4c5sc6c(CCCCCCCCC)c(C=C7C(=O)c8cc(Cl)c(Cl)cc8C7=C(C#N)C#N)sc6c5n(CC(CCCC)CCCCCC)c4c3n(CC(CCCC)CCCCCC)c21,17.2,-5.56,-3.65,-5.68,-3.9,,,,,conventional,PFN-Br,,,
57119,10.1016/j.joule.2025.102107,COC(=O)C(C)(C)c1cc(C)cc(-c2sc3c4sc5cc(/C=C6/C(=O)c7cc(F)cc(c7)C(=O)/C6=C\c6cc(C(C)(C)C(=O)OC)c(-c7cc(C)cc(C(C)(C)C(=O)OC)c7)s6)sc5c4c(C(C)(C)C(=O)OC)ccc2-3)c1,CCCCCCCCCc1c(C=C2C(=O)c3cc(Cl)c(Cl)cc3C2=C(C#N)C#N)sc2c1sc1c3c4nsnc4c4c5sc6c(CCCCCCCCC)c(C=C7C(=O)c8cc(Cl)c(Cl)cc8C7=C(C#N)C#N)sc6c5n(CC(CCCC)CCCCCC)c4c3n(CC(CCCC)CCCCCC)c21,17.8,-5.56,-3.65,-5.68,-3.9,,,,,conventional,PFN-Br:Fc,,,
57120,10.1016/j.joule.2025.102107,COC(=O)C(C)(C)c1cc(C)cc(-c2sc3c4sc5cc(/C=C6/C(=O)c7cc(F)cc(c7)C(=O)/C6=C\c6cc(C(C)(C)C(=O)OC)c(-c7cc(C)cc(C(C)(C)C(=O)OC)c7)s6)sc5c4c(C(C)(C)C(=O)OC)ccc2-3)c1,CCCCCCCCCc1c(C=C2C(=O)c3cc(Cl)c(Cl)cc3C2=C(C#N)C#N)sc2c1sc1c3c4nsnc4c4c5sc6c(CCCCCCCCC)c(C=C7C(=O)c8cc(Cl)c(Cl)cc8C7=C(C#N)C#N)sc6c5n(CC(CCCC)CCCCCC)c4c3n(CC(CCCC)CCCCCC)c21,18.3,-5.56,-3.65,-5.68,-3.9,,,,,conventional,PFN-Br:FcFk2,,,
57121,10.1016/j.joule.2025.102107,COC(=O)C(C)(C)c1cc(C)cc(-c2sc3c4sc5cc(/C=C6/C(=O)c7cc(F)cc(c7)C(=O)/C6=C\c6cc(C(C)(C)C(=O)OC)c(-c7cc(C)cc(C(C)(C)C(=O)OC)c7)s6)sc5c4c(C(C)(C)C(=O)OC)ccc2-3)c1,CCCCCCCCCc1c(C=C2C(=O)c3cc(Cl)c(Cl)cc3C2=C(C#N)C#N)sc2c1sc1c3c4nsnc4c4c5sc6c(CCCCCCCCC)c(C=C7C(=O)c8cc(Cl)c(Cl)cc8C7=C(C#N)C#N)sc6c5n(CC(CCCC)CCCCCC)c4c3n(CC(CCCC)CCCCCC)c21,16.5,-5.56,-3.65,-5.68,-3.9,,,,,conventional,PFN-Br:Me10Fc,,,
57124,10.1016/j.jpcs.2019.109142,ClB1n2c3c4ccccc4c2N=c2c4ccccc4c(n21)=NC1=NC(=N3)c2ccccc21,c12c3c4c5c1c1c6c7c2c2c8c3c3c9c4c4c%10c5c5c1c1c6c6c%11c7c2c2c7c8c3c3c8c9c4c4c9c%10c5c5c1c1c6c6c%11c2c2c7c3c3c8c4c4c9c5c1c1c6c2c3c41,2.63,,,,,60.0,,,,,,MoO3,,
57125,10.1016/j.jpcs.2019.109142,c1ccc2cc3cc4cc5ccccc5cc4cc3cc2c1,c12c3c4c5c1c1c6c7c2c2c8c3c3c9c4c4c%10c5c5c1c1c6c6c%11c7c2c2c7c8c3c3c8c9c4c4c9c%10c5c5c1c1c6c6c%11c2c2c7c3c3c8c4c4c9c5c1c1c6c2c3c41,1.98,,,,,100.0,,,,,,MoO3,,
57126,10.1016/j.jpcs.2019.109142,c1ccc2cc3cc4cc5ccccc5cc4cc3cc2c1,ClB1n2c3c4ccccc4c2N=c2c4ccccc4c(n21)=NC1=NC(=N3)c2ccccc21,0.15,,,,,75.0,,,,,,MoO3,,
57128,10.1016/j.jpcs.2019.109142,c1ccc2cc3cc4cc5ccccc5cc4cc3cc2c1,CCCCC(CC)CC1(CC(CC)CCCC)c2cc3c(cc2-c2sc(-c4ccc(/C=C5\SC(=S)N(CC)C5=O)c5nsnc45)cc21)C(CC(CC)CCCC)(CC(CC)CCCC)c1cc(-c2ccc(/C=C4\SC(=S)N(CC)C4=O)c4nsnc24)sc1-3,0.15,,,-5.51,-3.88,,,,,,BCP,MoO3,,
57129,10.1016/j.jpcs.2019.109142,ClB1n2c3c4ccccc4c2N=c2c4ccccc4c(n21)=NC1=NC(=N3)c2ccccc21,CCCCC(CC)CC1(CC(CC)CCCC)c2cc3c(cc2-c2sc(-c4ccc(/C=C5\SC(=S)N(CC)C5=O)c5nsnc45)cc21)C(CC(CC)CCCC)(CC(CC)CCCC)c1cc(-c2ccc(/C=C4\SC(=S)N(CC)C4=O)c4nsnc24)sc1-3,0.55,,,-5.51,-3.88,25.0,,,,,BCP,MoO3,,
57131,10.1016/j.jpcs.2019.109142,c1ccc2cc3cc4cc5ccccc5cc4cc3cc2c1,CCCCC(=O)OCC1(c2ccccc2)c2cccc3cccc4cccc5cccc6cccc1c6c-5c-4c-3c2,0.2,,,-6.1,-3.7,,,,,,BCP,MoO3,,
57146,10.1016/j.jpcs.2023.111290,CCCCCCc1ccsc1,CCCCC(=O)OCC1(c2ccccc2)c2cccc3cccc4cccc5cccc6cccc1c6c-5c-4c-3c2,2.3,-5.01,-3.12,-6.1,-3.7,140.0,90.0,1:1,,conventional,LiF,PEDOT:PSS,chloroform,
57147,10.1016/j.jpcs.2023.111290,CCCCCCc1ccsc1,CCCCC(=O)OCC1(c2ccccc2)c2cccc3cccc4cccc5cccc6cccc1c6c-5c-4c-3c2,5.12,-5.01,-3.12,-6.1,-3.7,140.0,90.0,1:1,1 wt%,conventional,LiF,PEDOT:PSS,chloroform,
57148,10.1016/j.jpcs.2023.111290,CCCCCCc1ccsc1,CCCCC(=O)OCC1(c2ccccc2)c2cccc3cccc4cccc5cccc6cccc1c6c-5c-4c-3c2,3.27,-5.01,-3.12,-6.1,-3.7,140.0,90.0,1:1,3 wt%,conventional,LiF,PEDOT:PSS,chloroform,
57149,10.1016/j.jpcs.2023.111290,CCCCCCc1ccsc1,CCCCC(=O)OCC1(c2ccccc2)c2cccc3cccc4cccc5cccc6cccc1c6c-5c-4c-3c2,3.2,-5.01,-3.12,-6.1,-3.7,140.0,90.0,1:1,5 wt%,conventional,LiF,PEDOT:PSS,chloroform,
57235,10.1016/j.jphotochem.2022.113933,CCCCCCCCCCCc1c(/C=C2\C(=O)c3ccccc3C2=C(C#N)C#N)sc2c1sc1c3c4nsnc4c4c5sc6c(CCCCCCCCCCC)c(/C=C7\C(=O)c8ccccc8C7=C(C#N)C#N)sc6c5n(CC(CC)CCCC)c4c3n(CC(CC)CCCC)c21,COC(=O)CCCC1(c2ccccc2)C23c4c5c6c7c8c9c(c%10c%11c2c2c%12c4c4c%13c5c5c7c7c8c8c%14c9c%10c9c%10c%11c2c2c%11c%12c4c4c%12c%13c5c5c7c7c8c8c%14c9c9c%10c2c2c%11c4c4c%12c5c7c5c8c9c2c45)C613,0.18,,,-6.1,-3.7,,100.0,1:0.5,,conventional,LiF,PEDOT:PSS,chlorobenzene,
57259,10.1016/j.jphotochem.2023.115162,CCCCC(CC)Cc1ccsc1-c1nc2sc(-c3sc(-c4cc5c(s4)-c4sccc4[Si]5(CC(CC)CCCC)CC(CC)CCCC)cc3CC(CC)CCCC)nc2s1,CCCCCCCCC1(CCCCCCCC)c2cc(-c3ccc(C=C4C(=O)N(CC)C(=S)N(CC)C4=O)s3)ccc2-c2ccc(-c3ccc(C=C4C(=O)N(CC)C(=S)N(CC)C4=O)s3)cc21,7.17,-5.1,-3.3,-5.65,-3.62,,,,,,,,,
57263,10.1016/j.jphotochem.2023.115162,CCCCCCc1ccsc1,CCN1C(=O)/C(=C/c2ccc(-c3ccc4c(c3)C(CC)(CC)c3cc(-c5ccc(/C=C6\SC(=S)N(CC)C6=O)s5)ccc3-4)s2)SC1=S,3.08,-5.01,-3.12,-5.58,-3.53,,,,,,,,,
57264,10.1016/j.jphotochem.2023.115162,CCCCC(CC)COC(=O)c1sc2csc(-c3cc4c(-c5ccc(CC(CC)CCCC)s5)c5sccc5c(-c5ccc(CC(CC)CCCC)s5)c4s3)c2c1F,CCCCCCCCC1(CCCCCCCC)c2cc(-c3ccc(C=C(C#N)C#N)c4nsnc34)ccc2-c2ccc(-c3ccc(C=C(C#N)C#N)c4nsnc34)cc21,5.1,-5.21,-3.6,-6.25,-4.14,,,,,,,,,
57265,10.1016/j.jphotochem.2023.115162,CCCCCCc1ccsc1,CCCCCCCCC1(CCCCCCCC)c2cc(-c3ccc(/C=C4\SC(=S)N(CC)C4=O)c4nsnc34)ccc2-c2ccc(-c3ccc(/C=C4\SC(=S)N(CC)C4=O)c4nsnc34)cc21,4.11,-5.01,-3.12,-5.787,-3.673,,,,,,,,,
57266,10.1016/j.jphotochem.2023.115162,CCCCCCCCCCC(CCCCCCCC)Cc1csc(-c2c(F)c(F)c(-c3cc(CC(CCCCCCCC)CCCCCCCCCC)c(-c4ccc(-c5cccs5)s4)s3)c3nsnc23)c1,CCCCCCCCCCC1(CCCCCCCCCC)c2cc(-c3ccc(/C=c4/sc(=C(C#N)C#N)n(CCCCCC)c4=O)c4nsnc34)ccc2-c2ccc(-c3ccc(/C=c4/sc(=C(C#N)C#N)n(CCCCCC)c4=O)c4nsnc34)cc21,8.4,-5.32,-3.7,-5.7,-3.6,,,,,,,,,
57267,10.1016/j.jphotochem.2023.115162,CCCCC(CC)COC(=O)c1sc2csc(-c3cc4c(-c5ccc(CC(CC)CCCC)s5)c5sccc5c(-c5ccc(CC(CC)CCCC)s5)c4s3)c2c1F,CCN1C(=O)/C(=C\c2ccc(-c3ccc(-c4ccc5c(c4)C(CC)(CC)c4cc(-c6ccc(-c7ccc(/C=C8/SC(=S)N(CC)C8=O)o7)c7nsnc67)ccc4-5)c4nsnc34)o2)SC1=S,9.4,-5.21,-3.6,-5.67,-3.58,,,,,,,,,
57268,10.1016/j.jphotochem.2023.115162,CCCCC(CC)COC(=O)c1sc2csc(-c3cc4c(-c5ccc(CC(CC)CCCC)s5)c5sccc5c(-c5ccc(CC(CC)CCCC)s5)c4s3)c2c1F,CCn1c(=C(C#N)C#N)s/c(=C/c2ccc(-c3ccc(-c4ccc5c(c4)C(CC)(CC)c4cc(-c6ccc(-c7ccc(/C=c8/sc(=C(C#N)C#N)n(CC)c8=O)o7)c7nsnc67)ccc4-5)c4nsnc34)o2)c1=O,10.7,-5.21,-3.6,-5.88,-3.81,,,,,,,,,
57269,10.1016/j.jphotochem.2023.115162,CCCCC(CC)COC(=O)c1sc2csc(-c3cc4c(-c5ccc(CC(CC)CCCC)s5)c5sccc5c(-c5ccc(CC(CC)CCCC)s5)c4s3)c2c1F,CCCCCCCCC1(CCCCCCCC)c2cc(-c3ccc(/C=C4\C(=O)c5ccccc5C4=C(C#N)C#N)s3)ccc2-c2ccc(-c3ccc(/C=C4\C(=O)c5ccccc5C4=C(C#N)C#N)s3)cc21,7.93,-5.21,-3.6,-5.67,-3.79,,,,,,,,,
57270,10.1016/j.jphotochem.2023.115162,CCCCCCc1ccsc1,Cc1ccc(-c2cc(-c3cccc(F)c3)n[nH]2)c(O)c1,1.2,-5.01,-3.12,,,,,,,,,,,
57271,10.1016/j.jphotochem.2023.115162,CCCCCCc1ccsc1,CCN1C(=O)C2=C(c3ccc(-c4ccc(C#N)s4)s3)N(CC)C(=O)C2=C1c1ccc(-c2ccc3c(c2)C(CC)(CC)c2cc(-c4ccc(C5=C6C(=O)N(CC)C(c7ccc(-c8ccc(C#N)s8)s7)=C6C(=O)N5CC)s4)ccc2-3)s1,2.37,-5.01,-3.12,,,,,,,,,,,
57272,10.1016/j.jphotochem.2023.115162,CCCCCCc1ccsc1,CCCCCCCCC1(CCCCCCCC)c2cc(-c3ccc4c5ccc6c7c(ccc(c8cccc3c84)c75)C(=O)N(c3c(C(C)C)cccc3C(C)C)C6=O)ccc2-c2ccc(-c3ccc4c5ccc6c7c(ccc(c8cccc3c84)c75)C(=O)N(c3c(C(C)C)cccc3C(C)C)C6=O)cc21,2.3,-5.01,-3.12,-5.74,-3.54,,,,,,,,,
57273,10.1016/j.jphotochem.2023.115162,CCCCCCc1ccsc1,CCc1cc(-c2ccc3c(c2)C2(c4cc(-c5cc(CC)c(/C=C6\SC(=S)N(CC)C6=O)s5)ccc4-3)c3cc(-c4cc(CC)c(/C=C5\SC(=S)N(CC)C5=O)s4)ccc3-c3ccc(-c4cc(CC)c(/C=C5\SC(=S)N(CC)C5=O)s4)cc32)sc1/C=C1\SC(=S)N(CC)C1=O,4.66,-5.01,-3.12,-5.5,-3.25,,,,,,,,,
57281,10.1016/j.jphotochem.2023.115162,CCCCC(CC)COC(=O)c1sc2csc(-c3cc4c(-c5ccc(CC(CC)CCCC)s5)c5sccc5c(-c5ccc(CC(CC)CCCC)s5)c4s3)c2c1F,CCCCCCCCOc1ccc2c(c1)-c1cc(OCCCCCCCC)ccc1C21c2cc(-c3ccc(/C=c4\sc(=C(C#N)C#N)n(CC)c4=O)c4nsnc34)ccc2-c2ccc(-c3ccc(/C=c4\sc(=C(C#N)C#N)n(CC)c4=O)c4nsnc34)cc21,10.12,-5.21,-3.6,-5.93,-3.86,,,,,,,,,
57282,10.1016/j.jphotochem.2023.115162,CCCCCCc1ccsc1,CCN1C(=O)C2=C(c3ccc(-c4ccc5c(c4)C(=C4c6cc(-c7ccc(C8=C9C(=O)N(CC)C(c%10cccs%10)=C9C(=O)N8CC)s7)ccc6-c6ccc(-c7ccc(C8=C9C(=O)N(CC)C(c%10cccs%10)=C9C(=O)N8CC)s7)cc64)c4cc(-c6ccc(C7=C8C(=O)N(CC)C(c9cccs9)=C8C(=O)N7CC)s6)ccc4-5)s3)N(CC)C(=O)C2=C1c1cccs1,5.42,-5.01,-3.12,-5.51,-3.84,,,,,,,,,
57283,10.1016/j.jphotochem.2023.115162,CCCCCCc1ccsc1,CCCCC(CC)CN1C(=O)C2=C(c3ccc(-c4ccc5c(c4)C4(c6cc(-c7ccc(C8=C9C(=O)N(CC(CC)CCCC)C(c%10ccc(-c%11ccccc%11)s%10)=C9C(=O)N8CC(CC)CCCC)s7)ccc6-5)c5cc(-c6ccc(C7=C8C(=O)N(CC(CC)CCCC)C(c9ccc(-c%10ccccc%10)s9)=C8C(=O)N7CC(CC)CCCC)s6)ccc5-c5ccc(-c6ccc(C7=C8C(=O)N(CC(CC)CCCC)C(c9ccc(-c%10ccccc%10)s9)=C8C(=O)N7CC(CC)CCCC)s6)cc54)s3)N(CC(CC)CCCC)C(=O)C2=C1c1ccc(-c2ccccc2)s1,5.16,-5.01,-3.12,-5.26,-3.51,,,,,,,,,
57285,10.1016/j.jphotochem.2023.115162,CCCCC(CC)Cc1ccc(-c2c3cc(-c4ccc(-c5sc(-c6cccs6)c6c5C(=O)c5c(CC(CC)CCCC)sc(CC(CC)CCCC)c5C6=O)s4)sc3c(-c3ccc(CC(CC)CCCC)s3)c3ccsc23)s1,CCCCCCCCC1(CCCCCCCC)c2cc3c(cc2-c2cc4c(cc21)-c1sc(/C=C2\C(=O)c5ccccc5C2=C(C#N)C#N)cc1C4(CCCCCCCC)CCCCCCCC)C(CCCCCCCC)(CCCCCCCC)c1cc(/C=C2\C(=O)c4ccccc4C2=C(C#N)C#N)sc1-3,10.06,-5.33,-3.48,-5.43,-3.71,,,,,,,,,
57287,10.1016/j.jphotochem.2023.115162,COC(=O)C(C)(C)c1cc(C)cc(-c2sc3c4sc5cc(/C=C6/C(=O)c7cc(F)cc(c7)C(=O)/C6=C\c6cc(C(C)(C)C(=O)OC)c(-c7cc(C)cc(C(C)(C)C(=O)OC)c7)s6)sc5c4c(C(C)(C)C(=O)OC)ccc2-3)c1,CCC1(CC)c2cc3c(cc2-c2cc4c(cc21)-c1sc(/C=C2\C(=O)c5cc(F)c(F)cc5C2=C(C#N)C#N)cc1C4(CC)CC)C(CC)(CC)c1cc(/C=C2\C(=O)c4cc(F)c(F)cc4C2=C(C#N)C#N)sc1-3,12.93,-5.56,-3.65,-5.78,-3.89,,,,,,,,,
57288,10.1016/j.jphotochem.2023.115162,COC(=O)C(C)(C)c1cc(C)cc(-c2sc3c4sc5cc(/C=C6/C(=O)c7cc(F)cc(c7)C(=O)/C6=C\c6cc(C(C)(C)C(=O)OC)c(-c7cc(C)cc(C(C)(C)C(=O)OC)c7)s6)sc5c4c(C(C)(C)C(=O)OC)ccc2-3)c1,CCC1(CC)Oc2cc3c(cc2-c2sc(/C=C4\C(=O)c5cc(F)c(F)cc5C4=C(C#N)C#N)cc21)C(CC)(CC)c1cc2c(cc1-3)OC(CC)(CC)c1cc(/C=C3\C(=O)c4cc(F)c(F)cc4C3=C(C#N)C#N)sc1-2,15.05,-5.56,-3.65,-5.72,-3.94,,,,,,,,,
57289,10.1016/j.jphotochem.2023.115162,CCCCC(CC)Cc1ccc(-c2c3cc(-c4ccc(-c5sc(-c6cccs6)c6c5C(=O)c5c(CC(CC)CCCC)sc(CC(CC)CCCC)c5C6=O)s4)sc3c(-c3ccc(CC(CC)CCCC)s3)c3ccsc23)s1,CCCCCCCCC1(CCCCCCCC)c2cc3c(cc2-c2cc4c(cc21)-c1sc(/C=C2\C(=O)c5cc6ccccc6cc5C2=C(C#N)C#N)cc1C4(CCCCCCCC)CCCCCCCC)C(CCCCCCCC)(CCCCCCCC)c1cc(/C=C2\C(=O)c4cc5ccccc5cc4C2=C(C#N)C#N)sc1-3,11.2,-5.33,-3.48,-5.48,-3.82,,,,,,,,,
57292,10.1016/j.jphotochem.2023.115162,COC(=O)C(C)(C)c1cc(C)cc(-c2sc3c4sc5cc(/C=C6/C(=O)c7cc(F)cc(c7)C(=O)/C6=C\c6cc(C(C)(C)C(=O)OC)c(-c7cc(C)cc(C(C)(C)C(=O)OC)c7)s6)sc5c4c(C(C)(C)C(=O)OC)ccc2-3)c1,CCCCCCCCC1(CCCCCCCC)c2cc3c(cc2-c2cc4c(cc21)-c1sc(/C=C2\C(=O)c5cc(Cl)c(Cl)cc5C2=C(C#N)C#N)cc1C4(CCCCCCCC)CCCCCCCC)C(CCCCCCCC)(CCCCCCCC)c1cc(/C=C2\C(=O)c4cc(Cl)c(Cl)cc4C2=C(C#N)C#N)sc1-3,13.51,-5.56,-3.65,-5.63,-3.89,,,,,,,,,
57305,10.1016/j.jphotochem.2023.115162,CCCCC(CC)Cc1ccc(-c2c3cc(-c4ccc(-c5sc(-c6cccs6)c6c5C(=O)c5c(CC(CC)CCCC)sc(CC(CC)CCCC)c5C6=O)s4)sc3c(-c3ccc(CC(CC)CCCC)s3)c3ccsc23)s1,CCCCCCCCC1(CCCCCCCC)c2cc3c(cc2-c2cc4c(cc21)-c1sc(/C=C2\C(=O)c5ccccc5C2=C(C#N)C#N)cc1C4(CCCCCCCC)CCCCCCCC)C(CCCCCCCC)(CCCCCCCC)c1cc(/C=C2\C(=O)c4ccccc4C2=C(C#N)C#N)sc1-3,9.59,-5.33,-3.48,-5.43,-3.71,,,,,,,,,
57306,10.1016/j.jphotochem.2023.115162,CCCCC(CC)Cc1ccc(-c2c3cc(-c4ccc(-c5sc(-c6cccs6)c6c5C(=O)c5c(CC(CC)CCCC)sc(CC(CC)CCCC)c5C6=O)s4)sc3c(-c3ccc(CC(CC)CCCC)s3)c3ccsc23)s1,CCCCCCCCC1(CCCCCCCC)c2cc3c(cc2-c2cc4c(cc21)-c1sc(C=C2C(=O)c5cc(F)ccc5C2=C(C#N)C#N)cc1C4(CCCCCCCC)CCCCCCCC)C(CCCCCCCC)(CCCCCCCC)c1cc(C=C2C(=O)c4cc(F)ccc4C2=C(C#N)C#N)sc1-3,10.85,-5.33,-3.48,-5.72,-4.13,,,,,,,,,
57307,10.1016/j.jphotochem.2023.115162,CCCCC(CC)Cc1ccc(-c2c3cc(-c4ccc(-c5sc(-c6cccs6)c6c5C(=O)c5c(CC(CC)CCCC)sc(CC(CC)CCCC)c5C6=O)s4)sc3c(-c3ccc(CC(CC)CCCC)s3)c3ccsc23)s1,CCCCCCCCC1(CCCCCCCC)c2cc3c(cc2-c2cc4c(cc21)-c1sc(C=C2C(=O)c5cc(Cl)ccc5C2=C(C#N)C#N)cc1C4(CCCCCCCC)CCCCCCCC)C(CCCCCCCC)(CCCCCCCC)c1cc(C=C2C(=O)c4cc(Cl)ccc4C2=C(C#N)C#N)sc1-3,11.47,-5.33,-3.48,-5.62,-4.04,,,,,,,,,
57308,10.1016/j.jphotochem.2023.115162,CCCCC(CC)Cc1ccc(-c2c3cc(-c4ccc(-c5sc(-c6cccs6)c6c5C(=O)c5c(CC(CC)CCCC)sc(CC(CC)CCCC)c5C6=O)s4)sc3c(-c3ccc(CC(CC)CCCC)s3)c3ccsc23)s1,CCCCCCCCC1(CCCCCCCC)c2cc3c(cc2-c2cc4c(cc21)-c1sc(C=C2C(=O)c5cc(Br)ccc5C2=C(C#N)C#N)cc1C4(CCCCCCCC)CCCCCCCC)C(CCCCCCCC)(CCCCCCCC)c1cc(C=C2C(=O)c4cc(Br)ccc4C2=C(C#N)C#N)sc1-3,12.05,-5.33,-3.48,-5.62,-4.06,,,,,,,,,
57309,10.1016/j.jphotochem.2023.115162,CCCCC(CC)Cc1ccc(-c2c3cc(-c4ccc(-c5sc(-c6cccs6)c6c5C(=O)c5c(CC(CC)CCCC)sc(CC(CC)CCCC)c5C6=O)s4)sc3c(-c3ccc(CC(CC)CCCC)s3)c3ccsc23)s1,CCCCCCCCC1(CCCCCCCC)c2cc3c(cc2-c2cc4c(cc21)-c1sc(/C=C2\C(=O)c5cc(C)ccc5C2=C(C#N)C#N)cc1C4(CCCCCCCC)CCCCCCCC)C(CCCCCCCC)(CCCCCCCC)c1cc(/C=C2\C(=O)c4cc(C)ccc4C2=C(C#N)C#N)sc1-3,10.29,-5.33,-3.48,-5.42,-3.7,,,,,,,,,
57311,10.1016/j.jphotochem.2023.115162,CCCCC(CC)Cc1sc(-c2c3cc(-c4ccc(-c5sc(-c6cccs6)c6c5C(=O)c5c(CC(CC)CCCC)sc(CC(CC)CCCC)c5C6=O)s4)sc3c(-c3cc(Cl)c(CC(CC)CCCC)s3)c3ccsc23)cc1Cl,CCCCCCCCC1(CCCCCCCC)c2cc3c(cc2-c2cc4c(cc21)-c1sc2cc(/C=C5\C(=O)c6cc(F)c(F)cc6C5=C(C#N)C#N)sc2c1C4(c1ccc(CCCCCC)cc1)c1ccc(CCCCCC)cc1)C(c1ccc(CCCCCC)cc1)(c1ccc(CCCCCC)cc1)c1c-3sc2cc(/C=C3\C(=O)c4cc(F)c(F)cc4C3=C(C#N)C#N)sc12,11.24,-5.52,-3.6,-5.66,-3.98,,,,,,,,,
57316,10.1016/j.jphotochem.2023.115162,CCCCCCC(CCCC)Cc1csc(-c2cc3c4nsnc4c4cc(-c5cc(CC(CCCC)CCCCCC)c(-c6cc7c(-c8cc(F)c(CC(CC)CCCC)s8)c8sccc8c(-c8cc(F)c(CC(CC)CCCC)s8)c7s6)s5)sc4c3s2)c1,CCCCCCCCC1(CCCCCCCC)c2cc3c(cc2-c2cc4c(cc21)-c1sc(/C=C2\C(=O)c5sc(Cl)cc5C2=C(C#N)C#N)cc1C4(CCCCCCCC)CCCCCCCC)C(CCCCCCCC)(CCCCCCCC)c1cc(/C=C2\C(=O)c4sc(Cl)cc4C2=C(C#N)C#N)sc1-3,13.1,-5.51,-2.77,,,,,,,,,,,
57317,10.1016/j.jphotochem.2023.115162,COC(=O)C(C)(C)c1cc(C)cc(-c2sc3c4sc5cc(/C=C6/C(=O)c7cc(F)cc(c7)C(=O)/C6=C\c6cc(C(C)(C)C(=O)OC)c(-c7cc(C)cc(C(C)(C)C(=O)OC)c7)s6)sc5c4c(C(C)(C)C(=O)OC)ccc2-3)c1,CCCCCCCCC1(CCCCCCCC)c2cc3c(cc2-c2cc4c(cc21)-c1sc(/C=C2\C(=O)c5sc(Cl)cc5C2=C(C#N)C#N)cc1C4(CCCCCCCC)CCCCCCCC)C(CCCCCCCC)(CCCCCCCC)c1cc(/C=C2\C(=O)c4sc(Cl)cc4C2=C(C#N)C#N)sc1-3,13.0,-5.56,-3.65,,,,,,,,,,,
57334,10.1016/j.jphotochem.2025.116376,COC(=O)C(C)(C)c1cc(C)cc(-c2sc3c4sc5cc(/C=C6/C(=O)c7cc(F)cc(c7)C(=O)/C6=C\c6cc(C(C)(C)C(=O)OC)c(-c7cc(C)cc(C(C)(C)C(=O)OC)c7)s6)sc5c4c(C(C)(C)C(=O)OC)ccc2-3)c1,CCCCCCCCCCCc1c(/C=C2\C(=O)c3cc(F)c(F)cc3C2=C(C#N)C#N)sc2c1sc1c3c4nsnc4c4c5sc6c(CCCCCCCCCCC)c(/C=C7\C(=O)c8cc(F)c(F)cc8C7=C(C#N)C#N)sc6c5n(CC(CC)CCCC)c4c3n(CC(CC)CCCC)c21,15.84,-5.56,-3.65,-5.65,-4.09,,110.0,,0.5,inverted,,,chloroform,
57369,10.1016/j.jphotochem.2026.117176,COC(=O)C(C)(C)c1cc(C)cc(-c2sc3c4sc5cc(/C=C6/C(=O)c7cc(F)cc(c7)C(=O)/C6=C\c6cc(C(C)(C)C(=O)OC)c(-c7cc(C)cc(C(C)(C)C(=O)OC)c7)s6)sc5c4c(C(C)(C)C(=O)OC)ccc2-3)c1,CCCCCCCCCc1c(C=C2C(=O)c3cc(Cl)c(Cl)cc3C2=C(C#N)C#N)sc2c1sc1c3c4nsnc4c4c5sc6c(CCCCCCCCC)c(C=C7C(=O)c8cc(Cl)c(Cl)cc8C7=C(C#N)C#N)sc6c5n(CC(CCCC)CCCCCC)c4c3n(CC(CCCC)CCCCCC)c21,17.65,-5.56,-3.65,-5.68,-3.9,,,,,,,,,
57370,10.1016/j.jphotochem.2026.117176,COC(=O)C(C)(C)c1cc(C)cc(-c2sc3c4sc5cc(/C=C6/C(=O)c7cc(F)cc(c7)C(=O)/C6=C\c6cc(C(C)(C)C(=O)OC)c(-c7cc(C)cc(C(C)(C)C(=O)OC)c7)s6)sc5c4c(C(C)(C)C(=O)OC)ccc2-3)c1,CCCCCCC(CCCC)Cc1c(/C=C2\C(=O)c3cc(F)c(F)cc3C2=C(C#N)C#N)sc2c1SC1c3c(c4c(c5nsnc35)c3sc5c(CC(CCCC)CCCCCC)c(/C=C6\C(=O)c7cc(F)c(F)cc7C6=C(C#N)C#N)sc5c3n4CC(CC)CCCC)N(CC(CC)CCCC)C21,18.3,-5.56,-3.65,-5.68,-3.9,,,,,,,,,
57371,10.1016/j.jphotochem.2026.117176,COC(=O)C(C)(C)c1cc(C)cc(-c2sc3c4sc5cc(/C=C6/C(=O)c7cc(F)cc(c7)C(=O)/C6=C\c6cc(C(C)(C)C(=O)OC)c(-c7cc(C)cc(C(C)(C)C(=O)OC)c7)s6)sc5c4c(C(C)(C)C(=O)OC)ccc2-3)c1,CCCCCCCCCc1c(C=C2C(=O)c3cc(Cl)c(Cl)cc3C2=C(C#N)C#N)sc2c1sc1c3c4nsnc4c4c5sc6c(CCCCCCCCC)c(C=C7C(=O)c8cc(Cl)c(Cl)cc8C7=C(C#N)C#N)sc6c5n(CC(CCCC)CCCCCC)c4c3n(CC(CCCC)CCCCCC)c21,18.43,-5.56,-3.65,-5.68,-3.9,,,,,,,,,
57372,10.1016/j.jphotochem.2026.117176,CCCCCCC(CCCC)Cc1csc(-c2cc3c4nsnc4c4cc(-c5cc(CC(CCCC)CCCCCC)c(-c6cc7c(-c8cc(F)c(CC(CC)CCCC)s8)c8sccc8c(-c8cc(F)c(CC(CC)CCCC)s8)c7s6)s5)sc4c3s2)c1,CCCCCCC(CCCC)Cc1c(/C=C2\C(=O)c3cc(F)c(F)cc3C2=C(C#N)C#N)sc2c1sc1c3c4nsnc4c4c5sc6c(CC(CCCC)CCCCCC)c(/C=C7\C(=O)c8cc(F)c(F)cc8C7=C(C#N)C#N)sc6c5n(CCCCCCCCCCc5ccccc5)c4c3n(CCCCCCCCCCc3ccccc3)c21,18.52,-5.51,-2.77,-5.66,-3.89,,,,,,,,,
57374,10.1016/j.jphotochem.2026.117176,COC(=O)C(C)(C)c1cc(C)cc(-c2sc3c4sc5cc(/C=C6/C(=O)c7cc(F)cc(c7)C(=O)/C6=C\c6cc(C(C)(C)C(=O)OC)c(-c7cc(C)cc(C(C)(C)C(=O)OC)c7)s6)sc5c4c(C(C)(C)C(=O)OC)ccc2-3)c1,CCCCCCC(CCCC)Cc1c(/C=C2\C(=O)c3cc(F)c(F)cc3C2=C(C#N)C#N)sc2c1SC1c3c(c4c(c5nsnc35)c3sc5c(CC(CCCC)CCCCCC)c(/C=C6\C(=O)c7cc(F)c(F)cc7C6=C(C#N)C#N)sc5c3n4CC(CC)CCCC)N(CC(CC)CCCC)C21,18.2,-5.56,-3.65,-5.68,-3.9,,,,,,,,,
57375,10.1016/j.jphotochem.2026.117176,COC(=O)C(C)(C)c1cc(C)cc(-c2sc3c4sc5cc(/C=C6/C(=O)c7cc(F)cc(c7)C(=O)/C6=C\c6cc(C(C)(C)C(=O)OC)c(-c7cc(C)cc(C(C)(C)C(=O)OC)c7)s6)sc5c4c(C(C)(C)C(=O)OC)ccc2-3)c1,CCCCCCCCCc1c(C=C2C(=O)c3cc(Cl)c(Cl)cc3C2=C(C#N)C#N)sc2c1sc1c3c4nsnc4c4c5sc6c(CCCCCCCCC)c(C=C7C(=O)c8cc(Cl)c(Cl)cc8C7=C(C#N)C#N)sc6c5n(CC(CCCC)CCCCCC)c4c3n(CC(CCCC)CCCCCC)c21,18.5,-5.56,-3.65,-5.68,-3.9,,,,,,,,,
57376,10.1016/j.jphotochem.2026.117176,COC(=O)C(C)(C)c1cc(C)cc(-c2sc3c4sc5cc(/C=C6/C(=O)c7cc(F)cc(c7)C(=O)/C6=C\c6cc(C(C)(C)C(=O)OC)c(-c7cc(C)cc(C(C)(C)C(=O)OC)c7)s6)sc5c4c(C(C)(C)C(=O)OC)ccc2-3)c1,CCCCCCC(CCCC)CCc1c(/C=C2\C(=O)c3cc(F)c(F)cc3C2=C(C#N)C#N)sc2c1sc1c3c4nsnc4c4c5sc6c(CCC(CCCC)CCCCCC)c(/C=C(\C)C(=C(C#N)C#N)c7cc(F)c(F)cc7C=O)sc6c5n(CC(CC)CCCC)c4c3n(CC(CC)CCCC)c21,17.56,-5.56,-3.65,,,,,,,,,,,
57377,10.1016/j.jphotochem.2026.117176,CCCCCCC(CCCC)Cc1csc(-c2cc3c4nsnc4c4cc(-c5cc(CC(CCCC)CCCCCC)c(-c6cc7c(-c8cc(F)c(CC(CC)CCCC)s8)c8sccc8c(-c8cc(F)c(CC(CC)CCCC)s8)c7s6)s5)sc4c3s2)c1,CCCCCCC(CCCC)Cc1c(/C=C2\C(=O)c3cc(F)c(F)cc3C2=C(C#N)C#N)sc2c1SC1c3c(c4c(c5nsnc35)c3sc5c(CC(CCCC)CCCCCC)c(/C=C6\C(=O)c7cc(F)c(F)cc7C6=C(C#N)C#N)sc5c3n4CC(CC)CCCC)N(CC(CC)CCCC)C21,18.9,-5.51,-2.77,-5.68,-3.9,,,,,,,,,
57379,10.1016/j.jphotochem.2026.117176,CCCCCCC(CCCC)Cc1csc(-c2cc3c4nsnc4c4cc(-c5cc(CC(CCCC)CCCCCC)c(-c6cc7c(-c8cc(F)c(CC(CC)CCCC)s8)c8sccc8c(-c8cc(F)c(CC(CC)CCCC)s8)c7s6)s5)sc4c3s2)c1,CCCCCCC(CCCC)Cc1c(/C=C2\C(=O)c3cc(F)c(F)cc3C2=C(C#N)C#N)sc2c1SC1c3c(c4c(c5nsnc35)c3sc5c(CC(CCCC)CCCCCC)c(/C=C6\C(=O)c7cc(F)c(F)cc7C6=C(C#N)C#N)sc5c3n4CC(CC)CCCC)N(CC(CC)CCCC)C21,19.1,-5.51,-2.77,-5.68,-3.9,,,,,,,,,
57387,10.1016/j.jpowsour.2019.227442,CCCCC(CC)Cc1ccc(-c2c3cc(-c4ccc(-c5sc(-c6cccs6)c6c5C(=O)c5c(CC(CC)CCCC)sc(CC(CC)CCCC)c5C6=O)s4)sc3c(-c3ccc(CC(CC)CCCC)s3)c3ccsc23)s1,CCCCCCc1ccc(C2(c3ccc(CCCCCC)cc3)c3cc4c(cc3-c3sc5cc(C=C6C(=O)c7ccccc7C6=C(C#N)C#N)sc5c32)C(c2ccc(CCCCCC)cc2)(c2ccc(CCCCCC)cc2)c2c-4sc3cc(C=C4C(=O)c5ccccc5C4=C(C#N)C#N)sc23)cc1,8.45,-5.33,-3.48,-5.576,-3.916,,,,,,,,,
57388,10.1016/j.jpowsour.2019.227442,CCCCCCc1ccc(-c2ccc(-c3cc(F)c(-c4cc5c(s4)-c4sc(-c6c(F)cc(-c7ccc(-c8ccc(CCCCCC)s8)s7)c7nsnc67)cc4[Si]5(CC(CC)CCCC)CC(CC)CCCC)c4nsnc34)s2)s1,COC(=O)CCCC1(c2ccccc2)C23c4c5ccc6c7cc8c9c%10c(cc%11cc%12c%13c%14c(cc%15c%16ccc-5c2c%16c2c5c%16c%17c(c(c46)c7c9c%17c4c%10c%11c%13c4c%16c%14c%152)C513)C%12)C8,7.41,-5.12,-3.34,-5.9,-3.9,,,,,,,,,
57389,10.1016/j.jpowsour.2019.227442,CCCCCCCCC(CCCCCC)Cn1nc2c(-c3cccs3)c(F)c(F)c(-c3ccc(-c4cc5c(-c6ccc([Si](CCC)(CCC)CCC)s6)c6sccc6c(-c6ccc([Si](CCC)(CCC)CCC)s6)c5s4)s3)c2n1,CCCCCCc1ccc(C2(c3ccc(CCCCCC)cc3)c3cc4c(cc3-c3sc5cc(C=C6C(=O)c7ccccc7C6=C(C#N)C#N)sc5c32)C(c2ccc(CCCCCC)cc2)(c2ccc(CCCCCC)cc2)c2c-4sc3cc(C=C4C(=O)c5ccccc5C4=C(C#N)C#N)sc23)cc1,10.68,-5.4,-3.24,-5.576,-3.916,,,,,,,,,
57390,10.1016/j.jpowsour.2019.227442,CCCCCCCCC(CCCCCC)Cn1nc2c(-c3cccs3)c(F)c(F)c(-c3ccc(-c4cc5c(-c6ccc([Si](CCC)(CCC)CCC)s6)c6sccc6c(-c6ccc([Si](CCC)(CCC)CCC)s6)c5s4)s3)c2n1,CCCCCCc1ccc(C2(c3ccc(CCCCCC)cc3)c3cc4c(cc3-c3sc5cc(C=C6C(=O)c7ccccc7C6=C(C#N)C#N)sc5c32)C(c2ccc(CCCCCC)cc2)(c2ccc(CCCCCC)cc2)c2c-4sc3cc(C=C4C(=O)c5ccccc5C4=C(C#N)C#N)sc23)cc1,10.7,-5.4,-3.24,-5.576,-3.916,,,,,,,,,
57391,10.1016/j.jpowsour.2019.227442,CCCCC(CC)COC(=O)c1sc2csc(-c3cc4c(-c5ccc(CC(CC)CCCC)s5)c5sccc5c(-c5ccc(CC(CC)CCCC)s5)c4s3)c2c1F,CCCCCCc1ccc(C2(c3ccc(CCCCCC)cc3)c3cc4c(cc3-c3sc(-c5sc(/C=C6\C(=O)c7cc(F)c(F)cc7C6=C(C#N)C#N)cc5OCC(CC)CCCC)cc32)C(c2ccc(CCCCCC)cc2)(c2ccc(CCCCCC)cc2)c2cc(-c3scc(/C=C5/C(=O)c6cc(F)c(F)cc6C5=C(C#N)C#N)c3OCC(CC)CCCC)sc2-4)cc1,10.74,-5.21,-3.6,-5.44,-4.19,,,,,,,,,
57392,10.1016/j.jpowsour.2019.227442,CCCCC(CC)Cc1ccc(-c2c3cc(-c4ccc(-c5sc(-c6cccs6)c6c5C(=O)c5c(CC(CC)CCCC)sc(CC(CC)CCCC)c5C6=O)s4)sc3c(-c3ccc(CC(CC)CCCC)s3)c3ccsc23)s1,CCCCCCc1ccc(C2(c3ccc(CCCCCC)cc3)c3cc4c(cc3-c3sc(/C=C5/C(=O)c6cc(C)ccc6C5=C(C#N)C#N)cc32)C(c2ccc(CCCCCC)cc2)(c2ccc(CCCCCC)cc2)c2c-4sc3cc(/C=C4\C(=O)c5cc(C)ccc5C4=C(C#N)C#N)sc23)cc1,11.02,-5.33,-3.48,-5.6,-3.87,,,,,,,,,
57393,10.1016/j.jpowsour.2019.227442,CCCCCCC(CCCC)Cc1ccc(-c2c3cc(-c4ccc(-c5sc(-c6cccs6)c6c5C(=O)c5c(CC(CC)CCCC)sc(CC(CC)CCCC)c5C6=O)s4)sc3c(-c3ccc(CC(CCCC)CCCCCC)cc3)c3ccsc23)cc1,CCc1ccc(C2(c3ccc(CC)cc3)c3cc4c(cc3-c3sc5cc(/C=C6\C(=O)c7cc(F)c(F)cc7C6=C(C#N)C#N)sc5c32)C(c2ccc(CC)cc2)(c2ccc(CC)cc2)c2c-4sc3cc(/C=C4\C(=O)c5cc(F)c(F)cc5C4=C(C#N)C#N)sc23)cc1,11.04,-5.43,-3.37,-5.64,-4.05,,,,,,,,,
57394,10.1016/j.jpowsour.2019.227442,CCCCC(CC)Cc1ccc(-c2c3cc(-c4ccc(-c5sc(-c6cccs6)c6c5C(=O)c5c(CC(CC)CCCC)sc(CC(CC)CCCC)c5C6=O)s4)sc3c(-c3ccc(CC(CC)CCCC)s3)c3ccsc23)s1,CCCCCCCCc1c2sc3c(c2c(CCCCCCCC)c2sc4c(c12)C(c1ccc(CCCCCC)cc1)(c1ccc(CCCCCC)cc1)c1cc(/C=C2\C(=O)c5cc6ccccc6cc5C2=C(C#N)C#N)sc1-4)C(c1ccc(CCCCCC)cc1)(c1ccc(CCCCCC)cc1)c1cc(/C=C2\C(=O)c4cc5ccccc5cc4C2=C(C#N)C#N)sc1-3,11.7,-5.33,-3.48,-5.46,-3.94,,,,,,,,,
57397,10.1016/j.jpowsour.2019.227442,COC(=O)C(C)(C)c1cc(C)cc(-c2sc3c4sc5cc(/C=C6/C(=O)c7cc(F)cc(c7)C(=O)/C6=C\c6cc(C(C)(C)C(=O)OC)c(-c7cc(C)cc(C(C)(C)C(=O)OC)c7)s6)sc5c4c(C(C)(C)C(=O)OC)ccc2-3)c1,CCCCCCc1ccc(C2(c3ccc(CCCCCC)cc3)c3cc4c(cc3-c3sc5cc(/C=C6\C(=O)c7c(csc7C)C6=C(C#N)C#N)sc5c32)C(c2ccc(CCCCCC)cc2)(c2ccc(CCCCCC)cc2)c2c-4sc3cc(/C=C4\C(=O)c5c(csc5C)C4=C(C#N)C#N)sc23)cc1,13.04,-5.56,-3.65,-5.57,-3.93,,,,,,,,,
57398,10.1016/j.jpowsour.2019.227442,COC(=O)C(C)(C)c1cc(C)cc(-c2sc3c4sc5cc(/C=C6/C(=O)c7cc(F)cc(c7)C(=O)/C6=C\c6cc(C(C)(C)C(=O)OC)c(-c7cc(C)cc(C(C)(C)C(=O)OC)c7)s6)sc5c4c(C(C)(C)C(=O)OC)ccc2-3)c1,CCCCCCCCCCCc1c(/C=C2\C(=O)c3cc(F)c(F)cc3C2=C(C#N)C#N)sc2c1sc1c3c4nsnc4c4c5sc6c(CCCCCCCCCCC)c(/C=C7\C(=O)c8cc(F)c(F)cc8C7=C(C#N)C#N)sc6c5n(CC(CC)CCCC)c4c3n(CC(CC)CCCC)c21,15.35,-5.56,-3.65,-5.65,-4.09,,,,,,,,,
57413,10.1016/j.jpowsour.2019.227474,CCCCC(CC)COC(=O)c1sc2csc(-c3cc4c(-c5ccc(CC(CC)CCCC)s5)c5sccc5c(-c5ccc(CC(CC)CCCC)s5)c4s3)c2c1F,COC(=O)CCCC1(c2ccccc2)C23c4c5ccc6c7cc8c9c%10c(cc%11cc%12c%13c%14c(cc%15c%16ccc-5c2c%16c2c5c%16c%17c(c(c46)c7c9c%17c4c%10c%11c%13c4c%16c%14c%152)C513)C%12)C8,8.6,-5.21,-3.6,-5.9,-3.9,100.0,,PTB7-Th:PC71BM = 1:1.5 w/w,CB:DIO = 97:3 v/v,conventional,,,,
57414,10.1016/j.jpowsour.2019.227474,CCCCC(CC)COC(=O)c1sc2csc(-c3cc4c(-c5ccc(CC(CC)CCCC)s5)c5sccc5c(-c5ccc(CC(CC)CCCC)s5)c4s3)c2c1F,COC(=O)CCCC1(c2ccccc2)C23c4c5ccc6c7cc8c9c%10c(cc%11cc%12c%13c%14c(cc%15c%16ccc-5c2c%16c2c5c%16c%17c(c(c46)c7c9c%17c4c%10c%11c%13c4c%16c%14c%152)C513)C%12)C8,8.86,-5.21,-3.6,-5.9,-3.9,100.0,,PTB7-Th:PC71BM = 1:1.5 w/w,CB:DIO = 97:3 v/v,conventional,MeOH,,,
57415,10.1016/j.jpowsour.2019.227474,CCCCC(CC)COC(=O)c1sc2csc(-c3cc4c(-c5ccc(CC(CC)CCCC)s5)c5sccc5c(-c5ccc(CC(CC)CCCC)s5)c4s3)c2c1F,COC(=O)CCCC1(c2ccccc2)C23c4c5ccc6c7cc8c9c%10c(cc%11cc%12c%13c%14c(cc%15c%16ccc-5c2c%16c2c5c%16c%17c(c(c46)c7c9c%17c4c%10c%11c%13c4c%16c%14c%152)C513)C%12)C8,9.37,-5.21,-3.6,-5.9,-3.9,100.0,,PTB7-Th:PC71BM = 1:1.5 w/w,CB:DIO = 97:3 v/v,conventional,PFN-Br,,,
57416,10.1016/j.jpowsour.2019.227474,CCCCC(CC)COC(=O)c1sc2csc(-c3cc4c(-c5ccc(CC(CC)CCCC)s5)c5sccc5c(-c5ccc(CC(CC)CCCC)s5)c4s3)c2c1F,COC(=O)CCCC1(c2ccccc2)C23c4c5ccc6c7cc8c9c%10c(cc%11cc%12c%13c%14c(cc%15c%16ccc-5c2c%16c2c5c%16c%17c(c(c46)c7c9c%17c4c%10c%11c%13c4c%16c%14c%152)C513)C%12)C8,9.31,-5.21,-3.6,-5.9,-3.9,100.0,,PTB7-Th:PC71BM = 1:1.5 w/w,CB:DIO = 97:3 v/v,conventional,PF15-b-PDMAEMA60,,,
57417,10.1016/j.jpowsour.2019.227474,CCCCC(CC)COC(=O)c1sc2csc(-c3cc4c(-c5ccc(CC(CC)CCCC)s5)c5sccc5c(-c5ccc(CC(CC)CCCC)s5)c4s3)c2c1F,COC(=O)CCCC1(c2ccccc2)C23c4c5ccc6c7cc8c9c%10c(cc%11cc%12c%13c%14c(cc%15c%16ccc-5c2c%16c2c5c%16c%17c(c(c46)c7c9c%17c4c%10c%11c%13c4c%16c%14c%152)C513)C%12)C8,9.33,-5.21,-3.6,-5.9,-3.9,100.0,,PTB7-Th:PC71BM = 1:1.5 w/w,CB:DIO = 97:3 v/v,conventional,PF15-b-PDMAEMA150,,,
57418,10.1016/j.jpowsour.2019.227474,CCCCC(CC)COC(=O)c1sc2csc(-c3cc4c(-c5ccc(CC(CC)CCCC)s5)c5sccc5c(-c5ccc(CC(CC)CCCC)s5)c4s3)c2c1F,COC(=O)CCCC1(c2ccccc2)C23c4c5ccc6c7cc8c9c%10c(cc%11cc%12c%13c%14c(cc%15c%16ccc-5c2c%16c2c5c%16c%17c(c(c46)c7c9c%17c4c%10c%11c%13c4c%16c%14c%152)C513)C%12)C8,9.51,-5.21,-3.6,-5.9,-3.9,100.0,,PTB7-Th:PC71BM = 1:1.5 w/w,CB:DIO = 97:3 v/v,conventional,PF15-b-PDMAEMA975,,,
57419,10.1016/j.jpowsour.2019.227474,CCCCC(CC)COC(=O)c1sc2csc(-c3cc4c(-c5ccc(CC(CC)CCCC)s5)c5sccc5c(-c5ccc(CC(CC)CCCC)s5)c4s3)c2c1F,COC(=O)CCCC1(c2ccccc2)C23c4c5ccc6c7cc8c9c%10c(cc%11cc%12c%13c%14c(cc%15c%16ccc-5c2c%16c2c5c%16c%17c(c(c46)c7c9c%17c4c%10c%11c%13c4c%16c%14c%152)C513)C%12)C8,9.08,-5.21,-3.6,-5.9,-3.9,100.0,,PTB7-Th:PC71BM = 1:1.5 w/w,CB:DIO = 97:3 v/v,conventional,PDMAEMA,,,
57422,10.1016/j.jpowsour.2020.229045,CCCCCCCCc1cc(-c2c(-c3cccs3)sc3c(-c4cc(CCCCCCCC)c(CCCCCCCC)s4)c(-c4ccc(-c5cccc6nsnc56)s4)sc23)sc1CCCCCCCC,CCCCC(=O)OCC1(c2ccccc2)C2=CC=Cc3cccc4cccc5ccc6ccccc7cccc1c7c6c5c-4c3C2,3.63,,,-6.1,-3.9,,,1:1.5 (w/w),3 vol%,conventional,PFN-Br,PEDOT:PSS,chlorobenzene,DIO
57424,10.1016/j.jpowsour.2020.229045,CCCCCCCCc1cc(-c2c(-c3cccs3)sc3c(-c4cc(CCCCCCCC)c(CCCCCCCC)s4)c(-c4ccc(-c5cccc6nsnc56)s4)sc23)sc1CCCCCCCC,CCCCCCc1ccc(C2(c3ccc(CCCCCC)cc3)c3cc4c(cc3-c3sc5cc(C=C6C(=O)c7ccccc7C6=C(C#N)C#N)sc5c32)C(c2ccc(CCCCCC)cc2)(c2ccc(CCCCCC)cc2)c2c-4sc3cc(C=C4C(=O)c5ccccc5C4=C(C#N)C#N)sc23)cc1,0.88,,,-5.576,-3.916,,,1:1 (w/w),0.5 vol%,conventional,PFN-Br,PEDOT:PSS,chlorobenzene,DIO
57465,10.1016/j.jpowsour.2021.230782,CCCCC(CC)Cc1ccc(-c2c3cc(-c4ccc(-c5sc(-c6cccs6)c6c5C(=O)c5c(CC(CC)CCCC)sc(CC(CC)CCCC)c5C6=O)s4)sc3c(-c3ccc(CC(CC)CCCC)s3)c3ccsc23)s1,CCCCC(=O)OCC1(c2ccccc2)C2=CC=Cc3cccc4cccc5ccc6ccccc7cccc1c7c6c5c-4c3C2,5.6,-5.33,-3.48,-6.1,-3.9,,,,,inverted,ZnO/PEIE,MoO3,chlorobenzene,
57498,10.1016/j.jpowsour.2024.234897,CCCCCCC(CCCC)Cc1csc(-c2cc3c4nsnc4c4cc(-c5cc(CC(CCCC)CCCCCC)c(-c6cc7c(-c8cc(F)c(CC(CC)CCCC)s8)c8sccc8c(-c8cc(F)c(CC(CC)CCCC)s8)c7s6)s5)sc4c3s2)c1,CCCCCCCCCCCc1c(/C=C2\C(=O)c3cc(F)c(F)cc3C2=C(C#N)C#N)sc2c1sc1c3c4nsnc4c4c5sc6c(CCCCCCCCCCC)c(/C=C7\C(=O)c8cc(F)c(F)cc8C7=C(C#N)C#N)sc6c5n(CC(CC)CCCC)c4c3n(CC(CC)CCCC)c21,17.81,-5.51,-2.77,-5.65,-4.09,,,,,conventional,PDINN,PEDOT:PSS,chloroform,
57527,10.1016/j.jpowsour.2025.237535,COC(=O)C(C)(C)c1cc(C)cc(-c2sc3c4sc5cc(/C=C6/C(=O)c7cc(F)cc(c7)C(=O)/C6=C\c6cc(C(C)(C)C(=O)OC)c(-c7cc(C)cc(C(C)(C)C(=O)OC)c7)s6)sc5c4c(C(C)(C)C(=O)OC)ccc2-3)c1,CCCCCCC(CCCC)Cc1c(/C=C2\C(=O)c3cc(F)c(F)cc3C2=C(C#N)C#N)sc2c1SC1c3c(c4c(c5nsnc35)c3sc5c(CC(CCCC)CCCCCC)c(/C=C6\C(=O)c7cc(F)c(F)cc7C6=C(C#N)C#N)sc5c3n4CC(CC)CCCC)N(CC(CC)CCCC)C21,17.48,-5.56,-3.65,-5.68,-3.9,,,,0 vol%,,,,chloroform,
57528,10.1016/j.jpowsour.2025.237535,COC(=O)C(C)(C)c1cc(C)cc(-c2sc3c4sc5cc(/C=C6/C(=O)c7cc(F)cc(c7)C(=O)/C6=C\c6cc(C(C)(C)C(=O)OC)c(-c7cc(C)cc(C(C)(C)C(=O)OC)c7)s6)sc5c4c(C(C)(C)C(=O)OC)ccc2-3)c1,CCCCCCC(CCCC)Cc1c(/C=C2\C(=O)c3cc(F)c(F)cc3C2=C(C#N)C#N)sc2c1SC1c3c(c4c(c5nsnc35)c3sc5c(CC(CCCC)CCCCCC)c(/C=C6\C(=O)c7cc(F)c(F)cc7C6=C(C#N)C#N)sc5c3n4CC(CC)CCCC)N(CC(CC)CCCC)C21,19.13,-5.56,-3.65,-5.68,-3.9,,,,1.0 vol%,,,,chloroform,3-ClTh
57531,10.1016/j.jsamd.2020.01.004,CCCCCCc1ccsc1,CCCCC(=O)OCC1(c2ccccc2)C2=CC=Cc3cccc4cccc5ccc6ccccc7cccc1c7c6c5c-4c3C2,2.85,-5.01,-3.12,-6.1,-3.9,,,,,conventional,,PEDOT:PSS,,
57540,10.1016/j.jsamd.2020.01.004,CCCCCCc1ccsc1,CCCCC(=O)OCC1(c2ccccc2)c2cccc3cccc4cccc5cccc6cccc1c6c-5c-4c-3c2,3.5,-5.01,-3.12,-6.1,-3.7,,,,,conventional,CuO,PEDOT:PSS with Au-NPs,,
57541,10.1016/j.jsamd.2020.01.004,CCCCCCc1ccsc1,CCCCC(=O)OCC1(c2ccccc2)c2cccc3cccc4cccc5cccc6cccc1c6c-5c-4c-3c2,2.9,-5.01,-3.12,-6.1,-3.7,,,,,conventional,CuO,PEDOT:PSS,,
57542,10.1016/j.jsamd.2020.01.004,CCCCCCc1ccsc1,CCCCC(=O)OCC1(c2ccccc2)C2=CC=Cc3cccc4cccc5ccc6ccccc7cccc1c7c6c5c-4c3C2,3.82,-5.01,-3.12,-6.1,-3.9,,,,5 wt%,conventional,CuO,PEDOT:PSS,,
57557,10.1016/j.jsamd.2025.101066,COC(=O)C(C)(C)c1cc(C)cc(-c2sc3c4sc5cc(/C=C6/C(=O)c7cc(F)cc(c7)C(=O)/C6=C\c6cc(C(C)(C)C(=O)OC)c(-c7cc(C)cc(C(C)(C)C(=O)OC)c7)s6)sc5c4c(C(C)(C)C(=O)OC)ccc2-3)c1,CCCCCCC(CCCC)Cc1c(/C=C2\C(=O)c3cc(F)c(F)cc3C2=C(C#N)C#N)sc2c1SC1c3c(c4c(c5nsnc35)c3sc5c(CC(CCCC)CCCCCC)c(/C=C6\C(=O)c7cc(F)c(F)cc7C6=C(C#N)C#N)sc5c3n4CC(CC)CCCC)N(CC(CC)CCCC)C21,12.25,-5.56,-3.65,-5.68,-3.9,,100.0,1:1.2,,conventional,PDINO,PEDOT:PSS,chloroform,
57582,10.1016/j.matchemphys.2020.122783,CCCCCCc1ccsc1,CCCCC(=O)OCC1(c2ccccc2)c2cccc3cccc4cccc5cccc6cccc1c6c-5c-4c-3c2,3.57,-5.01,-3.12,-6.1,-3.7,120.0,65.0,2:1,,,,,,
57583,10.1016/j.matchemphys.2020.122783,CCCCCCc1ccsc1,CCCCC(=O)OCC1(c2ccccc2)c2cccc3cccc4cccc5cccc6cccc1c6c-5c-4c-3c2,4.59,-5.01,-3.12,-6.1,-3.7,120.0,65.0,2:1,15%,,,,,
57584,10.1016/j.matchemphys.2020.122783,CCCCC(CC)COC(=O)c1sc2c(-c3cc4c(OCC(CC)CCCC)c5sccc5c(OCC(CC)CCCC)c4s3)scc2c1F,CCCCC(=O)OCC1(c2ccccc2)C2=CC=Cc3cccc4cccc5ccc6ccccc7cccc1c7c6c5c-4c3C2,7.08,-5.19,-3.43,-6.1,-3.9,120.0,65.0,2:1,15%,,,,,
57585,10.1016/j.matchemphys.2020.122783,CCCCC(CC)COC(=O)c1sc2c(-c3cc4c(OCC(CC)CCCC)c5sccc5c(OCC(CC)CCCC)c4s3)scc2c1F,CCCCC(=O)OCC1(c2ccccc2)C2=CC=Cc3cccc4cccc5ccc6ccccc7cccc1c7c6c5c-4c3C2,7.31,-5.19,-3.43,-6.1,-3.9,120.0,65.0,2:1,15%,,,,,
57598,10.1016/j.matchemphys.2020.123536,CCCCCCc1ccsc1,COC(=O)CCCC1(c2ccccc2)C23c4c5c6c7c8c9c(c%10c%11c2c2c%12c4c4c%13c5c5c7c7c8c8c%14c9c%10c9c%10c%11c2c2c%11c%12c4c4c%12c%13c5c5c7c7c8c8c%14c9c9c%10c2c2c%11c4c4c%12c5c7c5c8c9c2c45)C613,2.21,-5.01,-3.12,-6.1,-3.7,,100.0,20:14,,,SnO2,,,
57599,10.1016/j.matchemphys.2020.123536,CCCCCCc1ccsc1,COC(=O)CCCC1(c2ccccc2)C23c4c5c6c7c8c9c(c%10c%11c2c2c%12c4c4c%13c5c5c7c7c8c8c%14c9c%10c9c%10c%11c2c2c%11c%12c4c4c%12c%13c5c5c7c7c8c8c%14c9c9c%10c2c2c%11c4c4c%12c5c7c5c8c9c2c45)C613,2.84,-5.01,-3.12,-6.1,-3.7,,100.0,20:14,,,Li:SnO2,,,
57600,10.1016/j.matchemphys.2020.123536,CCCCCCc1ccsc1,COC(=O)CCCC1(c2ccccc2)C23c4c5c6c7c8c9c(c%10c%11c2c2c%12c4c4c%13c5c5c7c7c8c8c%14c9c%10c9c%10c%11c2c2c%11c%12c4c4c%12c%13c5c5c7c7c8c8c%14c9c9c%10c2c2c%11c4c4c%12c5c7c5c8c9c2c45)C613,3.37,-5.01,-3.12,-6.1,-3.7,,100.0,20:14,,,Li:SnO2,,,
57601,10.1016/j.matchemphys.2020.123536,CCCCCCc1ccsc1,COC(=O)CCCC1(c2ccccc2)C23c4c5c6c7c8c9c(c%10c%11c2c2c%12c4c4c%13c5c5c7c7c8c8c%14c9c%10c9c%10c%11c2c2c%11c%12c4c4c%12c%13c5c5c7c7c8c8c%14c9c9c%10c2c2c%11c4c4c%12c5c7c5c8c9c2c45)C613,3.6,-5.01,-3.12,-6.1,-3.7,,100.0,20:14,,,Li:SnO2,,,
57602,10.1016/j.matchemphys.2020.123536,CCCCCCc1ccsc1,COC(=O)CCCC1(c2ccccc2)C23c4c5c6c7c8c9c(c%10c%11c2c2c%12c4c4c%13c5c5c7c7c8c8c%14c9c%10c9c%10c%11c2c2c%11c%12c4c4c%12c%13c5c5c7c7c8c8c%14c9c9c%10c2c2c%11c4c4c%12c5c7c5c8c9c2c45)C613,2.9,-5.01,-3.12,-6.1,-3.7,,100.0,20:14,,,Li:SnO2,,,
57603,10.1016/j.matchemphys.2020.123584,CCCCCCc1ccsc1,COC(=O)CCCC1(c2ccccc2)C23c4c5c6c7c8c9c(c%10c%11c2c2c%12c4c4c%13c5c5c7c7c8c8c%14c9c%10c9c%10c%11c2c2c%11c%12c4c4c%12c%13c5c5c7c7c8c8c%14c9c9c%10c2c2c%11c4c4c%12c5c7c5c8c9c2c45)C613,3.31,-5.01,-3.12,-6.1,-3.7,,,1:1,,inverted,L-ZnO,PEDOT:PSS,,
57604,10.1016/j.matchemphys.2020.123584,CCCCCCc1ccsc1,COC(=O)CCCC1(c2ccccc2)C23c4c5c6c7c8c9c(c%10c%11c2c2c%12c4c4c%13c5c5c7c7c8c8c%14c9c%10c9c%10c%11c2c2c%11c%12c4c4c%12c%13c5c5c7c7c8c8c%14c9c9c%10c2c2c%11c4c4c%12c5c7c5c8c9c2c45)C613,3.34,-5.01,-3.12,-6.1,-3.7,,,1:1,,inverted,L-ZnO,WNP,,
57605,10.1016/j.matchemphys.2020.123584,CCCCCCc1ccsc1,COC(=O)CCCC1(c2ccccc2)C23c4c5c6c7c8c9c(c%10c%11c2c2c%12c4c4c%13c5c5c7c7c8c8c%14c9c%10c9c%10c%11c2c2c%11c%12c4c4c%12c%13c5c5c7c7c8c8c%14c9c9c%10c2c2c%11c4c4c%12c5c7c5c8c9c2c45)C613,3.91,-5.01,-3.12,-6.1,-3.7,,,1:1,,inverted,L-ZnO,WNS,,
57606,10.1016/j.matchemphys.2020.123584,CCCCCCc1ccsc1,COC(=O)CCCC1(c2ccccc2)C23c4c5c6c7c8c9c(c%10c%11c2c2c%12c4c4c%13c5c5c7c7c8c8c%14c9c%10c9c%10c%11c2c2c%11c%12c4c4c%12c%13c5c5c7c7c8c8c%14c9c9c%10c2c2c%11c4c4c%12c5c7c5c8c9c2c45)C613,4.62,-5.01,-3.12,-6.1,-3.7,,,1:1,,inverted,ZnO,PEDOT:PSS,,
57607,10.1016/j.matchemphys.2020.123584,CCCCCCc1ccsc1,COC(=O)CCCC1(c2ccccc2)C23c4c5c6c7c8c9c(c%10c%11c2c2c%12c4c4c%13c5c5c7c7c8c8c%14c9c%10c9c%10c%11c2c2c%11c%12c4c4c%12c%13c5c5c7c7c8c8c%14c9c9c%10c2c2c%11c4c4c%12c5c7c5c8c9c2c45)C613,4.69,-5.01,-3.12,-6.1,-3.7,,,1:1,,inverted,ZnO,WNP,,
57608,10.1016/j.matchemphys.2020.123584,CCCCCCc1ccsc1,COC(=O)CCCC1(c2ccccc2)C23c4c5c6c7c8c9c(c%10c%11c2c2c%12c4c4c%13c5c5c7c7c8c8c%14c9c%10c9c%10c%11c2c2c%11c%12c4c4c%12c%13c5c5c7c7c8c8c%14c9c9c%10c2c2c%11c4c4c%12c5c7c5c8c9c2c45)C613,5.07,-5.01,-3.12,-6.1,-3.7,,,1:1,,inverted,ZnO,WNS,,
57609,10.1016/j.matchemphys.2020.123584,CCCCC(CC)COC(=O)c1sc2c(-c3cc4c(OCC(CC)CCCC)c5sccc5c(OCC(CC)CCCC)c4s3)scc2c1F,COC(=O)CCCC1(c2ccccc2)C23c4c5ccc6c7cc8c9c%10c(cc%11cc%12c%13c%14c(cc%15c%16ccc-5c2c%16c2c5c%16c%17c(c(c46)c7c9c%17c4c%10c%11c%13c4c%16c%14c%152)C513)C%12)C8,6.77,-5.19,-3.43,-5.9,-3.9,,,1:2,,inverted,ZnO,PEDOT:PSS,,
57610,10.1016/j.matchemphys.2020.123584,CCCCC(CC)COC(=O)c1sc2c(-c3cc4c(OCC(CC)CCCC)c5sccc5c(OCC(CC)CCCC)c4s3)scc2c1F,COC(=O)CCCC1(c2ccccc2)C23c4c5ccc6c7cc8c9c%10c(cc%11cc%12c%13c%14c(cc%15c%16ccc-5c2c%16c2c5c%16c%17c(c(c46)c7c9c%17c4c%10c%11c%13c4c%16c%14c%152)C513)C%12)C8,6.83,-5.19,-3.43,-5.9,-3.9,,,1:2,,inverted,ZnO,WNP,,
57611,10.1016/j.matchemphys.2020.123584,CCCCC(CC)COC(=O)c1sc2c(-c3cc4c(OCC(CC)CCCC)c5sccc5c(OCC(CC)CCCC)c4s3)scc2c1F,COC(=O)CCCC1(c2ccccc2)C23c4c5ccc6c7cc8c9c%10c(cc%11cc%12c%13c%14c(cc%15c%16ccc-5c2c%16c2c5c%16c%17c(c(c46)c7c9c%17c4c%10c%11c%13c4c%16c%14c%152)C513)C%12)C8,7.76,-5.19,-3.43,-5.9,-3.9,,,1:2,,,ZnO,WNS,,
57621,10.1016/j.matchemphys.2021.124680,CCCCC(CC)COC(=O)c1sc2csc(-c3cc4c(-c5ccc(CC(CC)CCCC)s5)c5sccc5c(-c5ccc(CC(CC)CCCC)s5)c4s3)c2c1F,CCCCCCc1ccc(C2(c3ccc(CCCCCC)cc3)c3cc4c(cc3-c3sc5cc(C=C6C(=O)c7ccccc7C6=C(C#N)C#N)sc5c32)C(c2ccc(CCCCCC)cc2)(c2ccc(CCCCCC)cc2)c2c-4sc3cc(C=C4C(=O)c5ccccc5C4=C(C#N)C#N)sc23)cc1,4.24,-5.21,-3.6,-5.576,-3.916,,110.0,11:14.4,,conventional,,PEDOT:PSS,chlorobenzene,
57628,10.1016/j.matchemphys.2022.125898,CCCCC(CC)COC(=O)c1sc2c(-c3cc4c(OCC(CC)CCCC)c5sccc5c(OCC(CC)CCCC)c4s3)scc2c1F,COC(=O)CCCC1(c2ccccc2)C23c4c5ccc6c7cc8c9c%10c(cc%11cc%12c%13c%14c(cc%15c%16ccc-5c2c%16c2c5c%16c%17c(c(c46)c7c9c%17c4c%10c%11c%13c4c%16c%14c%152)C513)C%12)C8,3.55,-5.19,-3.43,-5.9,-3.9,70.0,70.0,1.0:1.5,,,,CuSCN,DMSO,
57629,10.1016/j.matchemphys.2022.125898,CCCCC(CC)COC(=O)c1sc2c(-c3cc4c(OCC(CC)CCCC)c5sccc5c(OCC(CC)CCCC)c4s3)scc2c1F,COC(=O)CCCC1(c2ccccc2)C23c4c5ccc6c7cc8c9c%10c(cc%11cc%12c%13c%14c(cc%15c%16ccc-5c2c%16c2c5c%16c%17c(c(c46)c7c9c%17c4c%10c%11c%13c4c%16c%14c%152)C513)C%12)C8,4.56,-5.19,-3.43,-5.9,-3.9,70.0,70.0,1.0:1.5,,,,CuSCN,DMF,
57630,10.1016/j.matchemphys.2022.125898,CCCCC(CC)COC(=O)c1sc2c(-c3cc4c(OCC(CC)CCCC)c5sccc5c(OCC(CC)CCCC)c4s3)scc2c1F,COC(=O)CCCC1(c2ccccc2)C23c4c5ccc6c7cc8c9c%10c(cc%11cc%12c%13c%14c(cc%15c%16ccc-5c2c%16c2c5c%16c%17c(c(c46)c7c9c%17c4c%10c%11c%13c4c%16c%14c%152)C513)C%12)C8,2.05,-5.19,-3.43,-5.9,-3.9,70.0,70.0,1.0:1.5,3 vol%,conventional,,CuSCN,dioxane,
57631,10.1016/j.matchemphys.2022.125898,CCCCC(CC)COC(=O)c1sc2c(-c3cc4c(OCC(CC)CCCC)c5sccc5c(OCC(CC)CCCC)c4s3)scc2c1F,COC(=O)CCCC1(c2ccccc2)C23c4c5ccc6c7cc8c9c%10c(cc%11cc%12c%13c%14c(cc%15c%16ccc-5c2c%16c2c5c%16c%17c(c(c46)c7c9c%17c4c%10c%11c%13c4c%16c%14c%152)C513)C%12)C8,3.31,-5.19,-3.43,-5.9,-3.9,70.0,70.0,1.0:1.5,,,,CuSCN,acetonitrile,
57632,10.1016/j.matchemphys.2022.125898,CCCCC(CC)COC(=O)c1sc2c(-c3cc4c(OCC(CC)CCCC)c5sccc5c(OCC(CC)CCCC)c4s3)scc2c1F,COC(=O)CCCC1(c2ccccc2)C23c4c5ccc6c7cc8c9c%10c(cc%11cc%12c%13c%14c(cc%15c%16ccc-5c2c%16c2c5c%16c%17c(c(c46)c7c9c%17c4c%10c%11c%13c4c%16c%14c%152)C513)C%12)C8,2.58,-5.19,-3.43,-5.9,-3.9,70.0,70.0,1.0:1.5,3 vol%,conventional,,CuSCN,ethylene glycol,
57633,10.1016/j.matchemphys.2022.125898,CCCCC(CC)COC(=O)c1sc2c(-c3cc4c(OCC(CC)CCCC)c5sccc5c(OCC(CC)CCCC)c4s3)scc2c1F,COC(=O)CCCC1(c2ccccc2)C23c4c5ccc6c7cc8c9c%10c(cc%11cc%12c%13c%14c(cc%15c%16ccc-5c2c%16c2c5c%16c%17c(c(c46)c7c9c%17c4c%10c%11c%13c4c%16c%14c%152)C513)C%12)C8,2.51,-5.19,-3.43,-5.9,-3.9,70.0,70.0,1.0:1.5,,,,CuSCN,propylene carbonate,
57634,10.1016/j.matchemphys.2022.125898,CCCCCCCCC(CCCCCCCC)n1c2ccccc2c2ccc(-c3ccc(-c4ccc(-c5cccs5)c5nsnc45)s3)cc21,COC(=O)CCCC1(c2ccccc2)C23c4c5ccc6c7cc8c9c%10c(cc%11cc%12c%13c%14c(cc%15c%16ccc-5c2c%16c2c5c%16c%17c(c(c46)c7c9c%17c4c%10c%11c%13c4c%16c%14c%152)C513)C%12)C8,4.28,-5.5,-3.6,-5.9,-3.9,70.0,70.0,1:4,,conventional,,CuSCN,DMSO,
57635,10.1016/j.matchemphys.2022.125898,CCCCCCCCC(CCCCCCCC)n1c2ccccc2c2ccc(-c3ccc(-c4ccc(-c5cccs5)c5nsnc45)s3)cc21,COC(=O)CCCC1(c2ccccc2)C23c4c5ccc6c7cc8c9c%10c(cc%11cc%12c%13c%14c(cc%15c%16ccc-5c2c%16c2c5c%16c%17c(c(c46)c7c9c%17c4c%10c%11c%13c4c%16c%14c%152)C513)C%12)C8,4.25,-5.5,-3.6,-5.9,-3.9,70.0,70.0,1:4,,conventional,,CuSCN,DMF,
57636,10.1016/j.matchemphys.2022.125898,CCCCCCCCC(CCCCCCCC)n1c2ccccc2c2ccc(-c3ccc(-c4ccc(-c5cccs5)c5nsnc45)s3)cc21,COC(=O)CCCC1(c2ccccc2)C23c4c5ccc6c7cc8c9c%10c(cc%11cc%12c%13c%14c(cc%15c%16ccc-5c2c%16c2c5c%16c%17c(c(c46)c7c9c%17c4c%10c%11c%13c4c%16c%14c%152)C513)C%12)C8,2.05,-5.5,-3.6,-5.9,-3.9,70.0,70.0,1:4,,conventional,,CuSCN,dioxane,
57637,10.1016/j.matchemphys.2022.125898,CCCCCCCCC(CCCCCCCC)n1c2ccccc2c2ccc(-c3ccc(-c4ccc(-c5cccs5)c5nsnc45)s3)cc21,COC(=O)CCCC1(c2ccccc2)C23c4c5ccc6c7cc8c9c%10c(cc%11cc%12c%13c%14c(cc%15c%16ccc-5c2c%16c2c5c%16c%17c(c(c46)c7c9c%17c4c%10c%11c%13c4c%16c%14c%152)C513)C%12)C8,3.03,-5.5,-3.6,-5.9,-3.9,70.0,70.0,1:4,,conventional,,CuSCN,acetonitrile,
