Repository: JiYiqaq/PCE-KA-GNN

# Data directory

- `raw/Active_Database.csv` is the immutable source dataset bundled under CC BY 4.0. Do not overwrite it with processed data.
- `processed/` is created and populated by the training pipeline. Generated `.pt` and `.pth` caches are intentionally ignored by Git because they can exceed GitHub's normal single-file limit.

See `../DATA_LICENSE.md` for provenance, license and checksum information.

File: data/processed/device_records.csv (part 90 of 250)
record_id,doi,donor_smiles,acceptor_smiles,pce,homo_d,lumo_d,homo_a,lumo_a,active_layer_thickness,annealing_temp,d_a_ratio,additive_ratio,device_type,etl_canonical,htl_canonical,solvent_canonical,additive_canonical
57638,10.1016/j.matchemphys.2022.125898,CCCCCCCCC(CCCCCCCC)n1c2ccccc2c2ccc(-c3ccc(-c4ccc(-c5cccs5)c5nsnc45)s3)cc21,COC(=O)CCCC1(c2ccccc2)C23c4c5ccc6c7cc8c9c%10c(cc%11cc%12c%13c%14c(cc%15c%16ccc-5c2c%16c2c5c%16c%17c(c(c46)c7c9c%17c4c%10c%11c%13c4c%16c%14c%152)C513)C%12)C8,1.74,-5.5,-3.6,-5.9,-3.9,70.0,70.0,1:4,,conventional,,CuSCN,ethylene glycol,
57639,10.1016/j.matchemphys.2022.125898,CCCCCCCCC(CCCCCCCC)n1c2ccccc2c2ccc(-c3ccc(-c4ccc(-c5cccs5)c5nsnc45)s3)cc21,COC(=O)CCCC1(c2ccccc2)C23c4c5ccc6c7cc8c9c%10c(cc%11cc%12c%13c%14c(cc%15c%16ccc-5c2c%16c2c5c%16c%17c(c(c46)c7c9c%17c4c%10c%11c%13c4c%16c%14c%152)C513)C%12)C8,2.54,-5.5,-3.6,-5.9,-3.9,70.0,70.0,1:4,,conventional,,CuSCN,propylene carbonate,
57640,10.1016/j.matchemphys.2022.126061,COC(=O)C(C)(C)c1cc(C)cc(-c2sc3c4sc5cc(/C=C6/C(=O)c7cc(F)cc(c7)C(=O)/C6=C\c6cc(C(C)(C)C(=O)OC)c(-c7cc(C)cc(C(C)(C)C(=O)OC)c7)s6)sc5c4c(C(C)(C)C(=O)OC)ccc2-3)c1,CCCCCCCCCc1c(C=C2C(=O)c3cc(Cl)c(Cl)cc3C2=C(C#N)C#N)sc2c1sc1c3c4nsnc4c4c5sc6c(CCCCCCCCC)c(C=C7C(=O)c8cc(Cl)c(Cl)cc8C7=C(C#N)C#N)sc6c5n(CC(CCCC)CCCCCC)c4c3n(CC(CCCC)CCCCCC)c21,16.8,-5.56,-3.65,-5.68,-3.9,,,1:1.2,,conventional,PFN-Br,PEDOT:PSS,chloroform,
57641,10.1016/j.matchemphys.2022.126061,COC(=O)C(C)(C)c1cc(C)cc(-c2sc3c4sc5cc(/C=C6/C(=O)c7cc(F)cc(c7)C(=O)/C6=C\c6cc(C(C)(C)C(=O)OC)c(-c7cc(C)cc(C(C)(C)C(=O)OC)c7)s6)sc5c4c(C(C)(C)C(=O)OC)ccc2-3)c1,CCCCCCCCCc1c(C=C2C(=O)c3cc(Cl)c(Cl)cc3C2=C(C#N)C#N)sc2c1sc1c3c4nsnc4c4c5sc6c(CCCCCCCCC)c(C=C7C(=O)c8cc(Cl)c(Cl)cc8C7=C(C#N)C#N)sc6c5n(CC(CCCC)CCCCCC)c4c3n(CC(CCCC)CCCCCC)c21,17.4,-5.56,-3.65,-5.68,-3.9,,,1:1.2,,conventional,PFN-Br,PEDOT:PSS,chlorobenzene,
57642,10.1016/j.matchemphys.2022.126061,COC(=O)C(C)(C)c1cc(C)cc(-c2sc3c4sc5cc(/C=C6/C(=O)c7cc(F)cc(c7)C(=O)/C6=C\c6cc(C(C)(C)C(=O)OC)c(-c7cc(C)cc(C(C)(C)C(=O)OC)c7)s6)sc5c4c(C(C)(C)C(=O)OC)ccc2-3)c1,CCCCCCCCCc1c(C=C2C(=O)c3cc(Cl)c(Cl)cc3C2=C(C#N)C#N)sc2c1sc1c3c4nsnc4c4c5sc6c(CCCCCCCCC)c(C=C7C(=O)c8cc(Cl)c(Cl)cc8C7=C(C#N)C#N)sc6c5n(CC(CCCC)CCCCCC)c4c3n(CC(CCCC)CCCCCC)c21,17.7,-5.56,-3.65,-5.68,-3.9,,,1:1.2,,conventional,PFN-Br,PEDOT:PSS,chlorobenzene,
57643,10.1016/j.matchemphys.2022.126061,COC(=O)C(C)(C)c1cc(C)cc(-c2sc3c4sc5cc(/C=C6/C(=O)c7cc(F)cc(c7)C(=O)/C6=C\c6cc(C(C)(C)C(=O)OC)c(-c7cc(C)cc(C(C)(C)C(=O)OC)c7)s6)sc5c4c(C(C)(C)C(=O)OC)ccc2-3)c1,CCCCCCCCCc1c(C=C2C(=O)c3cc(Cl)c(Cl)cc3C2=C(C#N)C#N)sc2c1sc1c3c4nsnc4c4c5sc6c(CCCCCCCCC)c(C=C7C(=O)c8cc(Cl)c(Cl)cc8C7=C(C#N)C#N)sc6c5n(CC(CCCC)CCCCCC)c4c3n(CC(CCCC)CCCCCC)c21,17.8,-5.56,-3.65,-5.68,-3.9,,120.0,1:1.2,,conventional,PFN-Br,PEDOT:PSS,chlorobenzene,
57650,10.1016/j.matchemphys.2023.127684,CCCCC(CC)COC(=O)c1sc2c(-c3cc4c(OCC(CC)CCCC)c5sccc5c(OCC(CC)CCCC)c4s3)scc2c1F,COC(=O)CCCC1(c2ccccc2)C23c4c5ccc6c7cc8c9c%10c(cc%11cc%12c%13c%14c(cc%15c%16ccc-5c2c%16c2c5c%16c%17c(c(c46)c7c9c%17c4c%10c%11c%13c4c%16c%14c%152)C513)C%12)C8,5.27,-5.19,-3.43,-5.9,-3.9,85.0,30.0,,3 vol% DIO,,AZO:PEIE,MoO3,o-xylene,DIO
57651,10.1016/j.matchemphys.2023.127684,CCCCC(CC)COC(=O)c1sc2c(-c3cc4c(OCC(CC)CCCC)c5sccc5c(OCC(CC)CCCC)c4s3)scc2c1F,COC(=O)CCCC1(c2ccccc2)C23c4c5ccc6c7cc8c9c%10c(cc%11cc%12c%13c%14c(cc%15c%16ccc-5c2c%16c2c5c%16c%17c(c(c46)c7c9c%17c4c%10c%11c%13c4c%16c%14c%152)C513)C%12)C8,6.43,-5.19,-3.43,-5.9,-3.9,100.0,40.0,,,,AZO:PEIE,MoO3,o-xylene,DIO
57652,10.1016/j.matchemphys.2023.127684,CCCCC(CC)COC(=O)c1sc2c(-c3cc4c(OCC(CC)CCCC)c5sccc5c(OCC(CC)CCCC)c4s3)scc2c1F,COC(=O)CCCC1(c2ccccc2)C23c4c5ccc6c7cc8c9c%10c(cc%11cc%12c%13c%14c(cc%15c%16ccc-5c2c%16c2c5c%16c%17c(c(c46)c7c9c%17c4c%10c%11c%13c4c%16c%14c%152)C513)C%12)C8,6.22,-5.19,-3.43,-5.9,-3.9,100.0,50.0,,,,AZO:PEIE,MoO3,o-xylene,DIO
57653,10.1016/j.matchemphys.2023.127684,CCCCC(CC)COC(=O)c1sc2c(-c3cc4c(OCC(CC)CCCC)c5sccc5c(OCC(CC)CCCC)c4s3)scc2c1F,COC(=O)CCCC1(c2ccccc2)C23c4c5ccc6c7cc8c9c%10c(cc%11cc%12c%13c%14c(cc%15c%16ccc-5c2c%16c2c5c%16c%17c(c(c46)c7c9c%17c4c%10c%11c%13c4c%16c%14c%152)C513)C%12)C8,6.41,-5.19,-3.43,-5.9,-3.9,100.0,60.0,,,,AZO:PEIE,MoO3,o-xylene,DIO
57654,10.1016/j.matchemphys.2023.127684,CCCCC(CC)COC(=O)c1sc2c(-c3cc4c(OCC(CC)CCCC)c5sccc5c(OCC(CC)CCCC)c4s3)scc2c1F,COC(=O)CCCC1(c2ccccc2)C23c4c5ccc6c7cc8c9c%10c(cc%11cc%12c%13c%14c(cc%15c%16ccc-5c2c%16c2c5c%16c%17c(c(c46)c7c9c%17c4c%10c%11c%13c4c%16c%14c%152)C513)C%12)C8,3.26,-5.19,-3.43,-5.9,-3.9,85.0,30.0,,3 vol% CN,,AZO:PEIE,MoO3,o-xylene,CN
57655,10.1016/j.matchemphys.2023.127684,CCCCC(CC)COC(=O)c1sc2c(-c3cc4c(OCC(CC)CCCC)c5sccc5c(OCC(CC)CCCC)c4s3)scc2c1F,COC(=O)CCCC1(c2ccccc2)C23c4c5ccc6c7cc8c9c%10c(cc%11cc%12c%13c%14c(cc%15c%16ccc-5c2c%16c2c5c%16c%17c(c(c46)c7c9c%17c4c%10c%11c%13c4c%16c%14c%152)C513)C%12)C8,4.73,-5.19,-3.43,-5.9,-3.9,85.0,40.0,,3 vol% CN,,AZO:PEIE,MoO3,o-xylene,CN
57656,10.1016/j.matchemphys.2023.127684,CCCCC(CC)COC(=O)c1sc2c(-c3cc4c(OCC(CC)CCCC)c5sccc5c(OCC(CC)CCCC)c4s3)scc2c1F,COC(=O)CCCC1(c2ccccc2)C23c4c5ccc6c7cc8c9c%10c(cc%11cc%12c%13c%14c(cc%15c%16ccc-5c2c%16c2c5c%16c%17c(c(c46)c7c9c%17c4c%10c%11c%13c4c%16c%14c%152)C513)C%12)C8,5.13,-5.19,-3.43,-5.9,-3.9,85.0,50.0,,,,AZO:PEIE,MoO3,o-xylene,CN
57657,10.1016/j.matchemphys.2023.127684,CCCCC(CC)COC(=O)c1sc2c(-c3cc4c(OCC(CC)CCCC)c5sccc5c(OCC(CC)CCCC)c4s3)scc2c1F,COC(=O)CCCC1(c2ccccc2)C23c4c5ccc6c7cc8c9c%10c(cc%11cc%12c%13c%14c(cc%15c%16ccc-5c2c%16c2c5c%16c%17c(c(c46)c7c9c%17c4c%10c%11c%13c4c%16c%14c%152)C513)C%12)C8,5.29,-5.19,-3.43,-5.9,-3.9,85.0,60.0,,,,AZO:PEIE,MoO3,o-xylene,CN
57658,10.1016/j.matchemphys.2023.127684,CCCCC(CC)COC(=O)c1sc2c(-c3cc4c(OCC(CC)CCCC)c5sccc5c(OCC(CC)CCCC)c4s3)scc2c1F,COC(=O)CCCC1(c2ccccc2)C23c4c5ccc6c7cc8c9c%10c(cc%11cc%12c%13c%14c(cc%15c%16ccc-5c2c%16c2c5c%16c%17c(c(c46)c7c9c%17c4c%10c%11c%13c4c%16c%14c%152)C513)C%12)C8,6.13,-5.19,-3.43,-5.9,-3.9,,30.0,,CN:DIO = 1.5:1.5 vol%,,AZO:PEIE,MoO3,o-xylene,CN+DIO
57659,10.1016/j.matchemphys.2023.127684,CCCCC(CC)COC(=O)c1sc2c(-c3cc4c(OCC(CC)CCCC)c5sccc5c(OCC(CC)CCCC)c4s3)scc2c1F,COC(=O)CCCC1(c2ccccc2)C23c4c5ccc6c7cc8c9c%10c(cc%11cc%12c%13c%14c(cc%15c%16ccc-5c2c%16c2c5c%16c%17c(c(c46)c7c9c%17c4c%10c%11c%13c4c%16c%14c%152)C513)C%12)C8,6.28,-5.19,-3.43,-5.9,-3.9,100.0,40.0,,,,AZO:PEIE,MoO3,o-xylene,CN+DIO
57660,10.1016/j.matchemphys.2023.127684,CCCCC(CC)COC(=O)c1sc2c(-c3cc4c(OCC(CC)CCCC)c5sccc5c(OCC(CC)CCCC)c4s3)scc2c1F,COC(=O)CCCC1(c2ccccc2)C23c4c5ccc6c7cc8c9c%10c(cc%11cc%12c%13c%14c(cc%15c%16ccc-5c2c%16c2c5c%16c%17c(c(c46)c7c9c%17c4c%10c%11c%13c4c%16c%14c%152)C513)C%12)C8,6.23,-5.19,-3.43,-5.9,-3.9,,50.0,,CN:DIO = 1.5:1.5 vol%,,AZO:PEIE,MoO3,o-xylene,CN+DIO
57661,10.1016/j.matchemphys.2023.127684,CCCCC(CC)COC(=O)c1sc2c(-c3cc4c(OCC(CC)CCCC)c5sccc5c(OCC(CC)CCCC)c4s3)scc2c1F,COC(=O)CCCC1(c2ccccc2)C23c4c5ccc6c7cc8c9c%10c(cc%11cc%12c%13c%14c(cc%15c%16ccc-5c2c%16c2c5c%16c%17c(c(c46)c7c9c%17c4c%10c%11c%13c4c%16c%14c%152)C513)C%12)C8,6.23,-5.19,-3.43,-5.9,-3.9,85.0,60.0,,,,AZO:PEIE,MoO3,o-xylene,CN+DIO
57662,10.1016/j.matchemphys.2023.127684,CCCCC(CC)COC(=O)c1sc2c(-c3cc4c(OCC(CC)CCCC)c5sccc5c(OCC(CC)CCCC)c4s3)scc2c1F,COC(=O)CCCC1(c2ccccc2)C23c4c5ccc6c7cc8c9c%10c(cc%11cc%12c%13c%14c(cc%15c%16ccc-5c2c%16c2c5c%16c%17c(c(c46)c7c9c%17c4c%10c%11c%13c4c%16c%14c%152)C513)C%12)C8,1.97,-5.19,-3.43,-5.9,-3.9,85.0,30.0,,3 vol%,,AZO:PEIE,MoO3,o-xylene,DIO
57663,10.1016/j.matchemphys.2023.127684,CCCCC(CC)COC(=O)c1sc2c(-c3cc4c(OCC(CC)CCCC)c5sccc5c(OCC(CC)CCCC)c4s3)scc2c1F,COC(=O)CCCC1(c2ccccc2)C23c4c5ccc6c7cc8c9c%10c(cc%11cc%12c%13c%14c(cc%15c%16ccc-5c2c%16c2c5c%16c%17c(c(c46)c7c9c%17c4c%10c%11c%13c4c%16c%14c%152)C513)C%12)C8,2.87,-5.19,-3.43,-5.9,-3.9,85.0,40.0,,3 vol%,,AZO:PEIE,MoO3,o-xylene,DIO
57664,10.1016/j.matchemphys.2023.127684,CCCCC(CC)COC(=O)c1sc2c(-c3cc4c(OCC(CC)CCCC)c5sccc5c(OCC(CC)CCCC)c4s3)scc2c1F,COC(=O)CCCC1(c2ccccc2)C23c4c5ccc6c7cc8c9c%10c(cc%11cc%12c%13c%14c(cc%15c%16ccc-5c2c%16c2c5c%16c%17c(c(c46)c7c9c%17c4c%10c%11c%13c4c%16c%14c%152)C513)C%12)C8,3.94,-5.19,-3.43,-5.9,-3.9,85.0,50.0,,3 vol%,,AZO:PEIE,MoO3,o-xylene,DIO
57665,10.1016/j.matchemphys.2023.127684,CCCCC(CC)COC(=O)c1sc2c(-c3cc4c(OCC(CC)CCCC)c5sccc5c(OCC(CC)CCCC)c4s3)scc2c1F,COC(=O)CCCC1(c2ccccc2)C23c4c5ccc6c7cc8c9c%10c(cc%11cc%12c%13c%14c(cc%15c%16ccc-5c2c%16c2c5c%16c%17c(c(c46)c7c9c%17c4c%10c%11c%13c4c%16c%14c%152)C513)C%12)C8,6.35,-5.19,-3.43,-5.9,-3.9,85.0,60.0,,,,AZO:PEIE,MoO3,o-xylene,DIO
57666,10.1016/j.matchemphys.2023.127684,CCCCC(CC)COC(=O)c1sc2c(-c3cc4c(OCC(CC)CCCC)c5sccc5c(OCC(CC)CCCC)c4s3)scc2c1F,COC(=O)CCCC1(c2ccccc2)C23c4c5ccc6c7cc8c9c%10c(cc%11cc%12c%13c%14c(cc%15c%16ccc-5c2c%16c2c5c%16c%17c(c(c46)c7c9c%17c4c%10c%11c%13c4c%16c%14c%152)C513)C%12)C8,2.06,-5.19,-3.43,-5.9,-3.9,85.0,30.0,,3 vol%,,AZO:PEIE,MoO3,o-xylene,CN
57667,10.1016/j.matchemphys.2023.127684,CCCCC(CC)COC(=O)c1sc2c(-c3cc4c(OCC(CC)CCCC)c5sccc5c(OCC(CC)CCCC)c4s3)scc2c1F,COC(=O)CCCC1(c2ccccc2)C23c4c5ccc6c7cc8c9c%10c(cc%11cc%12c%13c%14c(cc%15c%16ccc-5c2c%16c2c5c%16c%17c(c(c46)c7c9c%17c4c%10c%11c%13c4c%16c%14c%152)C513)C%12)C8,3.94,-5.19,-3.43,-5.9,-3.9,85.0,40.0,,,,AZO:PEIE,MoO3,o-xylene,CN
57668,10.1016/j.matchemphys.2023.127684,CCCCC(CC)COC(=O)c1sc2c(-c3cc4c(OCC(CC)CCCC)c5sccc5c(OCC(CC)CCCC)c4s3)scc2c1F,COC(=O)CCCC1(c2ccccc2)C23c4c5ccc6c7cc8c9c%10c(cc%11cc%12c%13c%14c(cc%15c%16ccc-5c2c%16c2c5c%16c%17c(c(c46)c7c9c%17c4c%10c%11c%13c4c%16c%14c%152)C513)C%12)C8,4.8,-5.19,-3.43,-5.9,-3.9,85.0,50.0,,,,AZO:PEIE,MoO3,o-xylene,CN
57669,10.1016/j.matchemphys.2023.127684,CCCCC(CC)COC(=O)c1sc2c(-c3cc4c(OCC(CC)CCCC)c5sccc5c(OCC(CC)CCCC)c4s3)scc2c1F,COC(=O)CCCC1(c2ccccc2)C23c4c5ccc6c7cc8c9c%10c(cc%11cc%12c%13c%14c(cc%15c%16ccc-5c2c%16c2c5c%16c%17c(c(c46)c7c9c%17c4c%10c%11c%13c4c%16c%14c%152)C513)C%12)C8,5.35,-5.19,-3.43,-5.9,-3.9,85.0,60.0,,,,AZO:PEIE,MoO3,o-xylene,CN
57670,10.1016/j.matchemphys.2023.127684,CCCCC(CC)COC(=O)c1sc2c(-c3cc4c(OCC(CC)CCCC)c5sccc5c(OCC(CC)CCCC)c4s3)scc2c1F,COC(=O)CCCC1(c2ccccc2)C23c4c5ccc6c7cc8c9c%10c(cc%11cc%12c%13c%14c(cc%15c%16ccc-5c2c%16c2c5c%16c%17c(c(c46)c7c9c%17c4c%10c%11c%13c4c%16c%14c%152)C513)C%12)C8,5.96,-5.19,-3.43,-5.9,-3.9,,30.0,,DIO:CN = 1.5:1.5 vol%,,AZO:PEIE,MoO3,o-xylene,DIO+CN
57671,10.1016/j.matchemphys.2023.127684,CCCCC(CC)COC(=O)c1sc2c(-c3cc4c(OCC(CC)CCCC)c5sccc5c(OCC(CC)CCCC)c4s3)scc2c1F,COC(=O)CCCC1(c2ccccc2)C23c4c5ccc6c7cc8c9c%10c(cc%11cc%12c%13c%14c(cc%15c%16ccc-5c2c%16c2c5c%16c%17c(c(c46)c7c9c%17c4c%10c%11c%13c4c%16c%14c%152)C513)C%12)C8,6.17,-5.19,-3.43,-5.9,-3.9,,40.0,,DIO:CN = 1.5:1.5 vol%,,AZO:PEIE,MoO3,o-xylene,DIO+CN
57672,10.1016/j.matchemphys.2023.127684,CCCCC(CC)COC(=O)c1sc2c(-c3cc4c(OCC(CC)CCCC)c5sccc5c(OCC(CC)CCCC)c4s3)scc2c1F,COC(=O)CCCC1(c2ccccc2)C23c4c5ccc6c7cc8c9c%10c(cc%11cc%12c%13c%14c(cc%15c%16ccc-5c2c%16c2c5c%16c%17c(c(c46)c7c9c%17c4c%10c%11c%13c4c%16c%14c%152)C513)C%12)C8,5.95,-5.19,-3.43,-5.9,-3.9,85.0,50.0,,,,AZO:PEIE,MoO3,o-xylene,DIO+CN
57673,10.1016/j.matchemphys.2023.127684,CCCCC(CC)COC(=O)c1sc2c(-c3cc4c(OCC(CC)CCCC)c5sccc5c(OCC(CC)CCCC)c4s3)scc2c1F,COC(=O)CCCC1(c2ccccc2)C23c4c5ccc6c7cc8c9c%10c(cc%11cc%12c%13c%14c(cc%15c%16ccc-5c2c%16c2c5c%16c%17c(c(c46)c7c9c%17c4c%10c%11c%13c4c%16c%14c%152)C513)C%12)C8,5.87,-5.19,-3.43,-5.9,-3.9,,60.0,,DIO:CN = 1.5:1.5 vol%,,AZO:PEIE,MoO3,o-xylene,DIO+CN
57674,10.1016/j.matchemphys.2023.127684,CCCCC(CC)COC(=O)c1sc2c(-c3cc4c(OCC(CC)CCCC)c5sccc5c(OCC(CC)CCCC)c4s3)scc2c1F,COC(=O)CCCC1(c2ccccc2)C23c4c5ccc6c7cc8c9c%10c(cc%11cc%12c%13c%14c(cc%15c%16ccc-5c2c%16c2c5c%16c%17c(c(c46)c7c9c%17c4c%10c%11c%13c4c%16c%14c%152)C513)C%12)C8,1.19,-5.19,-3.43,-5.9,-3.9,85.0,30.0,,,,AZO:PEIE,MoO3,o-xylene,
57675,10.1016/j.matchemphys.2023.127684,CCCCC(CC)COC(=O)c1sc2c(-c3cc4c(OCC(CC)CCCC)c5sccc5c(OCC(CC)CCCC)c4s3)scc2c1F,COC(=O)CCCC1(c2ccccc2)C23c4c5ccc6c7cc8c9c%10c(cc%11cc%12c%13c%14c(cc%15c%16ccc-5c2c%16c2c5c%16c%17c(c(c46)c7c9c%17c4c%10c%11c%13c4c%16c%14c%152)C513)C%12)C8,1.21,-5.19,-3.43,-5.9,-3.9,85.0,40.0,,,,AZO:PEIE,MoO3,o-xylene,
57676,10.1016/j.matchemphys.2023.127684,CCCCC(CC)COC(=O)c1sc2c(-c3cc4c(OCC(CC)CCCC)c5sccc5c(OCC(CC)CCCC)c4s3)scc2c1F,COC(=O)CCCC1(c2ccccc2)C23c4c5ccc6c7cc8c9c%10c(cc%11cc%12c%13c%14c(cc%15c%16ccc-5c2c%16c2c5c%16c%17c(c(c46)c7c9c%17c4c%10c%11c%13c4c%16c%14c%152)C513)C%12)C8,1.07,-5.19,-3.43,-5.9,-3.9,85.0,50.0,,,,AZO:PEIE,MoO3,o-xylene,
57677,10.1016/j.matchemphys.2023.127684,CCCCC(CC)COC(=O)c1sc2c(-c3cc4c(OCC(CC)CCCC)c5sccc5c(OCC(CC)CCCC)c4s3)scc2c1F,COC(=O)CCCC1(c2ccccc2)C23c4c5ccc6c7cc8c9c%10c(cc%11cc%12c%13c%14c(cc%15c%16ccc-5c2c%16c2c5c%16c%17c(c(c46)c7c9c%17c4c%10c%11c%13c4c%16c%14c%152)C513)C%12)C8,1.08,-5.19,-3.43,-5.9,-3.9,85.0,60.0,,,,AZO:PEIE,MoO3,o-xylene,
57678,10.1016/j.matchemphys.2023.127684,CCCCC(CC)COC(=O)c1sc2c(-c3cc4c(OCC(CC)CCCC)c5sccc5c(OCC(CC)CCCC)c4s3)scc2c1F,COC(=O)CCCC1(c2ccccc2)C23c4c5ccc6c7cc8c9c%10c(cc%11cc%12c%13c%14c(cc%15c%16ccc-5c2c%16c2c5c%16c%17c(c(c46)c7c9c%17c4c%10c%11c%13c4c%16c%14c%152)C513)C%12)C8,6.38,-5.19,-3.43,-5.9,-3.9,100.0,30.0,,,,AZO:PEIE,MoO3,o-xylene,DIO+CN
57679,10.1016/j.matchemphys.2023.127684,CCCCC(CC)COC(=O)c1sc2c(-c3cc4c(OCC(CC)CCCC)c5sccc5c(OCC(CC)CCCC)c4s3)scc2c1F,COC(=O)CCCC1(c2ccccc2)C23c4c5ccc6c7cc8c9c%10c(cc%11cc%12c%13c%14c(cc%15c%16ccc-5c2c%16c2c5c%16c%17c(c(c46)c7c9c%17c4c%10c%11c%13c4c%16c%14c%152)C513)C%12)C8,6.28,-5.19,-3.43,-5.9,-3.9,100.0,40.0,,,,AZO:PEIE,MoO3,o-xylene,DIO+CN
57680,10.1016/j.matchemphys.2023.127684,CCCCC(CC)COC(=O)c1sc2c(-c3cc4c(OCC(CC)CCCC)c5sccc5c(OCC(CC)CCCC)c4s3)scc2c1F,COC(=O)CCCC1(c2ccccc2)C23c4c5ccc6c7cc8c9c%10c(cc%11cc%12c%13c%14c(cc%15c%16ccc-5c2c%16c2c5c%16c%17c(c(c46)c7c9c%17c4c%10c%11c%13c4c%16c%14c%152)C513)C%12)C8,5.96,-5.19,-3.43,-5.9,-3.9,,50.0,,DIO:CN = 1.5:1.5 vol%,,AZO:PEIE,MoO3,o-xylene,DIO+CN
57681,10.1016/j.matchemphys.2023.127684,CCCCC(CC)COC(=O)c1sc2c(-c3cc4c(OCC(CC)CCCC)c5sccc5c(OCC(CC)CCCC)c4s3)scc2c1F,COC(=O)CCCC1(c2ccccc2)C23c4c5ccc6c7cc8c9c%10c(cc%11cc%12c%13c%14c(cc%15c%16ccc-5c2c%16c2c5c%16c%17c(c(c46)c7c9c%17c4c%10c%11c%13c4c%16c%14c%152)C513)C%12)C8,6.66,-5.19,-3.43,-5.9,-3.9,85.0,60.0,,DIO 1.5 vol%; CN 1.5 vol%,,AZO:PEIE,MoO3,o-xylene,DIO+CN
57682,10.1016/j.matchemphys.2023.127684,CCCCC(CC)COC(=O)c1sc2c(-c3cc4c(OCC(CC)CCCC)c5sccc5c(OCC(CC)CCCC)c4s3)scc2c1F,COC(=O)CCCC1(c2ccccc2)C23c4c5ccc6c7cc8c9c%10c(cc%11cc%12c%13c%14c(cc%15c%16ccc-5c2c%16c2c5c%16c%17c(c(c46)c7c9c%17c4c%10c%11c%13c4c%16c%14c%152)C513)C%12)C8,4.57,-5.19,-3.43,-5.9,-3.9,85.0,30.0,,,,AZO:PEIE,MoO3,o-xylene,DIO+CN
57683,10.1016/j.matchemphys.2023.127684,CCCCC(CC)COC(=O)c1sc2c(-c3cc4c(OCC(CC)CCCC)c5sccc5c(OCC(CC)CCCC)c4s3)scc2c1F,COC(=O)CCCC1(c2ccccc2)C23c4c5ccc6c7cc8c9c%10c(cc%11cc%12c%13c%14c(cc%15c%16ccc-5c2c%16c2c5c%16c%17c(c(c46)c7c9c%17c4c%10c%11c%13c4c%16c%14c%152)C513)C%12)C8,5.02,-5.19,-3.43,-5.9,-3.9,85.0,40.0,,3 vol% DIO:3 vol% CN,,AZO:PEIE,MoO3,o-xylene,DIO+CN
57684,10.1016/j.matchemphys.2023.127684,CCCCC(CC)COC(=O)c1sc2c(-c3cc4c(OCC(CC)CCCC)c5sccc5c(OCC(CC)CCCC)c4s3)scc2c1F,COC(=O)CCCC1(c2ccccc2)C23c4c5ccc6c7cc8c9c%10c(cc%11cc%12c%13c%14c(cc%15c%16ccc-5c2c%16c2c5c%16c%17c(c(c46)c7c9c%17c4c%10c%11c%13c4c%16c%14c%152)C513)C%12)C8,5.3,-5.19,-3.43,-5.9,-3.9,85.0,50.0,,3 vol% DIO:3 vol% CN,,AZO:PEIE,MoO3,o-xylene,DIO+CN
57685,10.1016/j.matchemphys.2023.127684,CCCCC(CC)COC(=O)c1sc2c(-c3cc4c(OCC(CC)CCCC)c5sccc5c(OCC(CC)CCCC)c4s3)scc2c1F,COC(=O)CCCC1(c2ccccc2)C23c4c5ccc6c7cc8c9c%10c(cc%11cc%12c%13c%14c(cc%15c%16ccc-5c2c%16c2c5c%16c%17c(c(c46)c7c9c%17c4c%10c%11c%13c4c%16c%14c%152)C513)C%12)C8,5.95,-5.19,-3.43,-5.9,-3.9,85.0,60.0,,3 vol% DIO:3 vol% CN,,AZO:PEIE,MoO3,o-xylene,DIO+CN
57686,10.1016/j.matchemphys.2023.127684,CCCCC(CC)COC(=O)c1sc2c(-c3cc4c(OCC(CC)CCCC)c5sccc5c(OCC(CC)CCCC)c4s3)scc2c1F,COC(=O)CCCC1(c2ccccc2)C23c4c5ccc6c7cc8c9c%10c(cc%11cc%12c%13c%14c(cc%15c%16ccc-5c2c%16c2c5c%16c%17c(c(c46)c7c9c%17c4c%10c%11c%13c4c%16c%14c%152)C513)C%12)C8,6.08,-5.19,-3.43,-5.9,-3.9,85.0,50.0,,3 vol% DIO,,AZO:PEIE,MoO3,o-xylene,DIO
57687,10.1016/j.matchemphys.2023.127684,CCCCC(CC)COC(=O)c1sc2c(-c3cc4c(OCC(CC)CCCC)c5sccc5c(OCC(CC)CCCC)c4s3)scc2c1F,COC(=O)CCCC1(c2ccccc2)C23c4c5ccc6c7cc8c9c%10c(cc%11cc%12c%13c%14c(cc%15c%16ccc-5c2c%16c2c5c%16c%17c(c(c46)c7c9c%17c4c%10c%11c%13c4c%16c%14c%152)C513)C%12)C8,5.94,-5.19,-3.43,-5.9,-3.9,100.0,,,,,AZO:PEIE,MoO3,o-xylene,DIO
57688,10.1016/j.matchemphys.2023.127684,CCCCC(CC)COC(=O)c1sc2c(-c3cc4c(OCC(CC)CCCC)c5sccc5c(OCC(CC)CCCC)c4s3)scc2c1F,COC(=O)CCCC1(c2ccccc2)C23c4c5ccc6c7cc8c9c%10c(cc%11cc%12c%13c%14c(cc%15c%16ccc-5c2c%16c2c5c%16c%17c(c(c46)c7c9c%17c4c%10c%11c%13c4c%16c%14c%152)C513)C%12)C8,5.69,-5.19,-3.43,-5.9,-3.9,85.0,,,,,AZO:PEIE,MoO3,o-xylene,DIO
57689,10.1016/j.matchemphys.2023.127684,CCCCC(CC)COC(=O)c1sc2c(-c3cc4c(OCC(CC)CCCC)c5sccc5c(OCC(CC)CCCC)c4s3)scc2c1F,COC(=O)CCCC1(c2ccccc2)C23c4c5ccc6c7cc8c9c%10c(cc%11cc%12c%13c%14c(cc%15c%16ccc-5c2c%16c2c5c%16c%17c(c(c46)c7c9c%17c4c%10c%11c%13c4c%16c%14c%152)C513)C%12)C8,5.1,-5.19,-3.43,-5.9,-3.9,85.0,50.0,,3 vol% DIO,,AZO:PEIE,MoO3,o-xylene,DIO
57691,10.1016/j.matchemphys.2023.127684,CCCCC(CC)COC(=O)c1sc2c(-c3cc4c(OCC(CC)CCCC)c5sccc5c(OCC(CC)CCCC)c4s3)scc2c1F,COC(=O)CCCC1(c2ccccc2)C23c4c5ccc6c7cc8c9c%10c(cc%11cc%12c%13c%14c(cc%15c%16ccc-5c2c%16c2c5c%16c%17c(c(c46)c7c9c%17c4c%10c%11c%13c4c%16c%14c%152)C513)C%12)C8,6.07,-5.19,-3.43,-5.9,-3.9,100.0,,,,,AZO:PEIE,MoO3,o-xylene,DIO+CN
57692,10.1016/j.matchemphys.2023.127684,CCCCC(CC)COC(=O)c1sc2c(-c3cc4c(OCC(CC)CCCC)c5sccc5c(OCC(CC)CCCC)c4s3)scc2c1F,COC(=O)CCCC1(c2ccccc2)C23c4c5ccc6c7cc8c9c%10c(cc%11cc%12c%13c%14c(cc%15c%16ccc-5c2c%16c2c5c%16c%17c(c(c46)c7c9c%17c4c%10c%11c%13c4c%16c%14c%152)C513)C%12)C8,5.95,-5.19,-3.43,-5.9,-3.9,,50.0,,DIO:CN = 1.5:1.5 vol%,,AZO:PEIE,MoO3,o-xylene,DIO+CN
57693,10.1016/j.matchemphys.2023.127684,CCCCC(CC)COC(=O)c1sc2c(-c3cc4c(OCC(CC)CCCC)c5sccc5c(OCC(CC)CCCC)c4s3)scc2c1F,COC(=O)CCCC1(c2ccccc2)C23c4c5ccc6c7cc8c9c%10c(cc%11cc%12c%13c%14c(cc%15c%16ccc-5c2c%16c2c5c%16c%17c(c(c46)c7c9c%17c4c%10c%11c%13c4c%16c%14c%152)C513)C%12)C8,5.82,-5.19,-3.43,-5.9,-3.9,,50.0,,DIO:CN = 1.5:1.5 vol%,,AZO:PEIE,MoO3,o-xylene,DIO+CN
57694,10.1016/j.matchemphys.2023.127684,CCCCC(CC)COC(=O)c1sc2c(-c3cc4c(OCC(CC)CCCC)c5sccc5c(OCC(CC)CCCC)c4s3)scc2c1F,COC(=O)CCCC1(c2ccccc2)C23c4c5ccc6c7cc8c9c%10c(cc%11cc%12c%13c%14c(cc%15c%16ccc-5c2c%16c2c5c%16c%17c(c(c46)c7c9c%17c4c%10c%11c%13c4c%16c%14c%152)C513)C%12)C8,5.91,-5.19,-3.43,-5.9,-3.9,85.0,50.0,,DIO 1.5 vol%; CN 1.5 vol%,,AZO:PEIE,MoO3,o-xylene,DIO+CN
57747,10.1016/j.matlet.2020.127599,CCCCC(CC)COC(=O)c1sc2csc(-c3cc4c(-c5ccc(CC(CC)CCCC)s5)c5sccc5c(-c5ccc(CC(CC)CCCC)s5)c4s3)c2c1F,COC(=O)CCCC1(c2ccccc2)C23c4c5ccc6c7cc8c9c%10c(cc%11cc%12c%13c%14c(cc%15c%16ccc-5c2c%16c2c5c%16c%17c(c(c46)c7c9c%17c4c%10c%11c%13c4c%16c%14c%152)C513)C%12)C8,8.63,-5.21,-3.6,-5.9,-3.9,,,,,conventional,LiF,PEDOT:PSS,,
57748,10.1016/j.matlet.2020.127599,CCCCC(CC)COC(=O)c1sc2csc(-c3cc4c(-c5ccc(CC(CC)CCCC)s5)c5sccc5c(-c5ccc(CC(CC)CCCC)s5)c4s3)c2c1F,COC(=O)CCCC1(c2ccccc2)C23c4c5ccc6c7cc8c9c%10c(cc%11cc%12c%13c%14c(cc%15c%16ccc-5c2c%16c2c5c%16c%17c(c(c46)c7c9c%17c4c%10c%11c%13c4c%16c%14c%152)C513)C%12)C8,8.78,-5.21,-3.6,-5.9,-3.9,,,,,conventional,LiF,PEDOT:PSS,,
57749,10.1016/j.matlet.2020.127599,CCCCC(CC)COC(=O)c1sc2csc(-c3cc4c(-c5ccc(CC(CC)CCCC)s5)c5sccc5c(-c5ccc(CC(CC)CCCC)s5)c4s3)c2c1F,COC(=O)CCCC1(c2ccccc2)C23c4c5ccc6c7cc8c9c%10c(cc%11cc%12c%13c%14c(cc%15c%16ccc-5c2c%16c2c5c%16c%17c(c(c46)c7c9c%17c4c%10c%11c%13c4c%16c%14c%152)C513)C%12)C8,9.33,-5.21,-3.6,-5.9,-3.9,,,,,conventional,LiF,PEDOT:PSS,,
57750,10.1016/j.matlet.2020.127599,CCCCC(CC)COC(=O)c1sc2csc(-c3cc4c(-c5ccc(CC(CC)CCCC)s5)c5sccc5c(-c5ccc(CC(CC)CCCC)s5)c4s3)c2c1F,COC(=O)CCCC1(c2ccccc2)C23c4c5ccc6c7cc8c9c%10c(cc%11cc%12c%13c%14c(cc%15c%16ccc-5c2c%16c2c5c%16c%17c(c(c46)c7c9c%17c4c%10c%11c%13c4c%16c%14c%152)C513)C%12)C8,9.55,-5.21,-3.6,-5.9,-3.9,,,,,conventional,LiF,PEDOT:PSS,,
57751,10.1016/j.matlet.2020.127599,CCCCC(CC)COC(=O)c1sc2csc(-c3cc4c(-c5ccc(CC(CC)CCCC)s5)c5sccc5c(-c5ccc(CC(CC)CCCC)s5)c4s3)c2c1F,COC(=O)CCCC1(c2ccccc2)C23c4c5ccc6c7cc8c9c%10c(cc%11cc%12c%13c%14c(cc%15c%16ccc-5c2c%16c2c5c%16c%17c(c(c46)c7c9c%17c4c%10c%11c%13c4c%16c%14c%152)C513)C%12)C8,8.21,-5.21,-3.6,-5.9,-3.9,,,,,conventional,LiF,PEDOT:PSS,,
57757,10.1016/j.matlet.2020.128827,CCCCCCc1ccsc1,CCCCC(=O)OCC1(c2ccccc2)c2cccc3cccc4cccc5cccc6cccc1c6c-5c-4c-3c2,1.44,-5.01,-3.12,-6.1,-3.7,,,,,inverted,,,,
57759,10.1016/j.matlet.2020.128827,CCCCCCc1ccsc1,CCCCC(=O)OCC1(c2ccccc2)c2cccc3cccc4cccc5cccc6cccc1c6c-5c-4c-3c2,2.04,-5.01,-3.12,-6.1,-3.7,,,,,inverted,,,,CuI
57763,10.1016/j.matlet.2021.130159,Cc1ccc(N(c2ccc(C)cc2)c2ccc(-c3ccc(C=C(C#N)C#N)c4nsnc34)s2)cc1,c12c3c4c5c1c1c6c7c2c2c8c3c3c9c4c4c%10c5c5c1c1c6c6c%11c%12c%13c%14c%15c%16c%17c%14c%14c%18c%13c%11c1c1c5c%10c5c(c%14c%10c%17c%11c%13c%16c%14c%16c%15c%12c%12c%16c(c2c7c%126)c2c8c3c(c%13c%142)c2c9c4c5c%10c%112)c%181,1.22,,,,,70.0,,1:1.2,,conventional,,,,
57764,10.1016/j.matlet.2021.130159,Cc1ccc(N(c2ccc(C)cc2)c2ccc(-c3ccc(C=C(C#N)C#N)c4nsnc34)s2)cc1,c12c3c4c5c1c1c6c7c2c2c8c3c3c9c4c4c%10c5c5c1c1c6c6c%11c%12c%13c%14c%15c%16c%17c%14c%14c%18c%13c%11c1c1c5c%10c5c(c%14c%10c%17c%11c%13c%16c%14c%16c%15c%12c%12c%16c(c2c7c%126)c2c8c3c(c%13c%142)c2c9c4c5c%10c%112)c%181,1.65,,,,,70.0,80.0,,,conventional,,,,
57765,10.1016/j.matlet.2021.130159,Cc1ccc(N(c2ccc(C)cc2)c2ccc(-c3ccc(C=C(C#N)C#N)c4nsnc34)s2)cc1,c12c3c4c5c1c1c6c7c2c2c8c3c3c9c4c4c%10c5c5c1c1c6c6c%11c%12c%13c%14c%15c%16c%17c%14c%14c%18c%13c%11c1c1c5c%10c5c(c%14c%10c%17c%11c%13c%16c%14c%16c%15c%12c%12c%16c(c2c7c%126)c2c8c3c(c%13c%142)c2c9c4c5c%10c%112)c%181,2.05,,,,,70.0,100.0,,,conventional,,,,
57766,10.1016/j.matlet.2021.130159,Cc1ccc(N(c2ccc(C)cc2)c2ccc(-c3ccc(C=C(C#N)C#N)c4nsnc34)s2)cc1,c12c3c4c5c1c1c6c7c2c2c8c3c3c9c4c4c%10c5c5c1c1c6c6c%11c%12c%13c%14c%15c%16c%17c%14c%14c%18c%13c%11c1c1c5c%10c5c(c%14c%10c%17c%11c%13c%16c%14c%16c%15c%12c%12c%16c(c2c7c%126)c2c8c3c(c%13c%142)c2c9c4c5c%10c%112)c%181,1.27,,,,,70.0,120.0,1:1.2,,conventional,,,,
57767,10.1016/j.matlet.2021.130159,Cc1ccc(N(c2ccc(C)cc2)c2ccc(-c3ccc(C=C(C#N)C#N)c4nsnc34)s2)cc1,c12c3c4c5c1c1c6c7c2c2c8c3c3c9c4c4c%10c5c5c1c1c6c6c%11c%12c%13c%14c%15c%16c%17c%14c%14c%18c%13c%11c1c1c5c%10c5c(c%14c%10c%17c%11c%13c%16c%14c%16c%15c%12c%12c%16c(c2c7c%126)c2c8c3c(c%13c%142)c2c9c4c5c%10c%112)c%181,0.92,,,,,70.0,140.0,1:1.2,,conventional,,,,
57768,10.1016/j.matlet.2021.130159,Cc1ccc(N(c2ccc(C)cc2)c2ccc(-c3ccc(C=C(C#N)C#N)c4nsnc34)s2)cc1,c12c3c4c5c1c1c6c7c2c2c8c3c3c9c4c4c%10c5c5c1c1c6c6c%11c%12c%13c%14c%15c%16c%17c%14c%14c%18c%13c%11c1c1c5c%10c5c(c%14c%10c%17c%11c%13c%16c%14c%16c%15c%12c%12c%16c(c2c7c%126)c2c8c3c(c%13c%142)c2c9c4c5c%10c%112)c%181,2.96,,,,,,80.0,,,,,,,
57769,10.1016/j.matlet.2021.130159,Cc1ccc(N(c2ccc(C)cc2)c2ccc(-c3ccc(C=C(C#N)C#N)c4nsnc34)s2)cc1,c12c3c4c5c1c1c6c7c2c2c8c3c3c9c4c4c%10c5c5c1c1c6c6c%11c%12c%13c%14c%15c%16c%17c%14c%14c%18c%13c%11c1c1c5c%10c5c(c%14c%10c%17c%11c%13c%16c%14c%16c%15c%12c%12c%16c(c2c7c%126)c2c8c3c(c%13c%142)c2c9c4c5c%10c%112)c%181,3.6,,,,,,100.0,,,,,,,
57770,10.1016/j.matlet.2021.130159,Cc1ccc(N(c2ccc(C)cc2)c2ccc(-c3ccc(C=C(C#N)C#N)c4nsnc34)s2)cc1,c12c3c4c5c1c1c6c7c2c2c8c3c3c9c4c4c%10c5c5c1c1c6c6c%11c%12c%13c%14c%15c%16c%17c%14c%14c%18c%13c%11c1c1c5c%10c5c(c%14c%10c%17c%11c%13c%16c%14c%16c%15c%12c%12c%16c(c2c7c%126)c2c8c3c(c%13c%142)c2c9c4c5c%10c%112)c%181,2.64,,,,,,120.0,,,,,,,
57771,10.1016/j.matlet.2021.130159,Cc1ccc(N(c2ccc(C)cc2)c2ccc(-c3ccc(C=C(C#N)C#N)c4nsnc34)s2)cc1,c12c3c4c5c1c1c6c7c2c2c8c3c3c9c4c4c%10c5c5c1c1c6c6c%11c%12c%13c%14c%15c%16c%17c%14c%14c%18c%13c%11c1c1c5c%10c5c(c%14c%10c%17c%11c%13c%16c%14c%16c%15c%12c%12c%16c(c2c7c%126)c2c8c3c(c%13c%142)c2c9c4c5c%10c%112)c%181,1.86,,,,,70.0,140.0,1:1.2,,,,,,
57777,10.1016/j.matlet.2023.134291,CCCCC(CC)Cc1ccc(-c2c3cc(-c4ccc(-c5sc(-c6cccs6)c6c5C(=O)c5c(CC(CC)CCCC)sc(CC(CC)CCCC)c5C6=O)s4)sc3c(-c3ccc(CC(CC)CCCC)s3)c3ccsc23)s1,COC(=O)CCCC1(c2ccccc2)C23c4c5ccc6c7cc8c9c%10c(cc%11cc%12c%13c%14c(cc%15c%16ccc-5c2c%16c2c5c%16c%17c(c(c46)c7c9c%17c4c%10c%11c%13c4c%16c%14c%152)C513)C%12)C8,6.88,-5.33,-3.48,-5.9,-3.9,,,1:0:1,,inverted,ZnO,MoO3,,
57803,10.1016/j.matt.2025.102614,COC(=O)C(C)(C)c1cc(C)cc(-c2sc3c4sc5cc(/C=C6/C(=O)c7cc(F)cc(c7)C(=O)/C6=C\c6cc(C(C)(C)C(=O)OC)c(-c7cc(C)cc(C(C)(C)C(=O)OC)c7)s6)sc5c4c(C(C)(C)C(=O)OC)ccc2-3)c1,CCCCCCCCCCCc1c(/C=C2\C(=O)c3ccccc3C2=C(C#N)C#N)sc2c1sc1c3c4nsnc4c4c5sc6c(CCCCCCCCCCC)c(/C=C7\C(=O)c8cc(-c9cccs9)ccc8C7=C(C#N)C#N)sc6c5n(CC(CCCCCCCC)CCCCCCCCCC)c4c3n(CC(CCCCCCCC)CCCCCCCCCC)c21,16.6,-5.56,-3.65,-5.68,-3.94,,,,,,C60/BCP,MoO3,,
57804,10.1016/j.matt.2025.102614,COC(=O)C(C)(C)c1cc(C)cc(-c2sc3c4sc5cc(/C=C6/C(=O)c7cc(F)cc(c7)C(=O)/C6=C\c6cc(C(C)(C)C(=O)OC)c(-c7cc(C)cc(C(C)(C)C(=O)OC)c7)s6)sc5c4c(C(C)(C)C(=O)OC)ccc2-3)c1,CCCCCCCCCCCc1c(/C=C2\C(=O)c3ccccc3C2=C(C#N)C#N)sc2c1sc1c3c4nsnc4c4c5sc6c(CCCCCCCCCCC)c(/C=C7\C(=O)c8cc(-c9cccs9)ccc8C7=C(C#N)C#N)sc6c5n(CC(CCCCCCCC)CCCCCCCCCC)c4c3n(CC(CCCCCCCC)CCCCCCCCCC)c21,17.5,-5.56,-3.65,-5.68,-3.94,,,,2%,,C60/BCP,MoO3,,L8-BO
57805,10.1016/j.matt.2025.102614,COC(=O)C(C)(C)c1cc(C)cc(-c2sc3c4sc5cc(/C=C6/C(=O)c7cc(F)cc(c7)C(=O)/C6=C\c6cc(C(C)(C)C(=O)OC)c(-c7cc(C)cc(C(C)(C)C(=O)OC)c7)s6)sc5c4c(C(C)(C)C(=O)OC)ccc2-3)c1,CCCCCCCCCCCc1c(/C=C2\C(=O)c3ccccc3C2=C(C#N)C#N)sc2c1sc1c3c4nsnc4c4c5sc6c(CCCCCCCCCCC)c(/C=C7\C(=O)c8cc(-c9cccs9)ccc8C7=C(C#N)C#N)sc6c5n(CC(CCCCCCCC)CCCCCCCCCC)c4c3n(CC(CCCCCCCC)CCCCCCCCCC)c21,19.1,-5.56,-3.65,-5.68,-3.94,,,,2%,,C60/BCP,MoO3,,C5-16
57806,10.1016/j.matt.2025.102614,COC(=O)C(C)(C)c1cc(C)cc(-c2sc3c4sc5cc(/C=C6/C(=O)c7cc(F)cc(c7)C(=O)/C6=C\c6cc(C(C)(C)C(=O)OC)c(-c7cc(C)cc(C(C)(C)C(=O)OC)c7)s6)sc5c4c(C(C)(C)C(=O)OC)ccc2-3)c1,CCCCCCCCCCCc1c(/C=C2\C(=O)c3ccccc3C2=C(C#N)C#N)sc2c1sc1c3c4nsnc4c4c5sc6c(CCCCCCCCCCC)c(/C=C7\C(=O)c8cc(-c9cccs9)ccc8C7=C(C#N)C#N)sc6c5n(CC(CCCCCCCC)CCCCCCCCCC)c4c3n(CC(CCCCCCCC)CCCCCCCCCC)c21,19.8,-5.56,-3.65,-5.68,-3.94,,,,2%,conventional,PDINN,PEDOT:PSS,,C5-16
57807,10.1016/j.matt.2026.102668,COC(=O)C(C)(C)c1cc(C)cc(-c2sc3c4sc5cc(/C=C6/C(=O)c7cc(F)cc(c7)C(=O)/C6=C\c6cc(C(C)(C)C(=O)OC)c(-c7cc(C)cc(C(C)(C)C(=O)OC)c7)s6)sc5c4c(C(C)(C)C(=O)OC)ccc2-3)c1,CCCCCCCCCCCc1c(/C=C2\C(=O)c3cc(F)c(F)cc3C2=C(C#N)C#N)sc2c1sc1c3c4nsnc4c4c5sc6c(CCCCCCCCCCC)c(/C=C7\C(=O)c8cc(F)c(F)cc8C7=C(C#N)C#N)sc6c5n(CC(CC)CCCC)c4c3n(CC(CC)CCCC)c21,16.1,-5.56,-3.65,-5.65,-4.09,,,1:1.2,,conventional,PDINN,SAM,chloroform,
57808,10.1016/j.matt.2026.102668,COC(=O)C(C)(C)c1cc(C)cc(-c2sc3c4sc5cc(/C=C6/C(=O)c7cc(F)cc(c7)C(=O)/C6=C\c6cc(C(C)(C)C(=O)OC)c(-c7cc(C)cc(C(C)(C)C(=O)OC)c7)s6)sc5c4c(C(C)(C)C(=O)OC)ccc2-3)c1,CCCCCCCCCCCc1c(/C=C2\C(=O)c3cc(F)c(F)cc3C2=C(C#N)C#N)sc2c1sc1c3c4nsnc4c4c5sc6c(CCCCCCCCCCC)c(/C=C7\C(=O)c8cc(F)c(F)cc8C7=C(C#N)C#N)sc6c5n(CC(CC)CCCC)c4c3n(CC(CC)CCCC)c21,17.6,-5.56,-3.65,-5.65,-4.09,,,1:1.2,,conventional,PDINN,SAM,chloroform,HMB
57809,10.1016/j.matt.2026.102668,COC(=O)C(C)(C)c1cc(C)cc(-c2sc3c4sc5cc(/C=C6/C(=O)c7cc(F)cc(c7)C(=O)/C6=C\c6cc(C(C)(C)C(=O)OC)c(-c7cc(C)cc(C(C)(C)C(=O)OC)c7)s6)sc5c4c(C(C)(C)C(=O)OC)ccc2-3)c1,CCCCCCCCCCCc1c(/C=C2\C(=O)c3cc(F)c(F)cc3C2=C(C#N)C#N)sc2c1sc1c3c4nsnc4c4c5sc6c(CCCCCCCCCCC)c(/C=C7\C(=O)c8cc(F)c(F)cc8C7=C(C#N)C#N)sc6c5n(CC(CC)CCCC)c4c3n(CC(CC)CCCC)c21,18.9,-5.56,-3.65,-5.65,-4.09,,90.0,1:1.2,,conventional,PDINN,SAM,chloroform,HMB
57810,10.1016/j.matt.2026.102668,COC(=O)C(C)(C)c1cc(C)cc(-c2sc3c4sc5cc(/C=C6/C(=O)c7cc(F)cc(c7)C(=O)/C6=C\c6cc(C(C)(C)C(=O)OC)c(-c7cc(C)cc(C(C)(C)C(=O)OC)c7)s6)sc5c4c(C(C)(C)C(=O)OC)ccc2-3)c1,CCCCCCc1ccc(C2(c3ccc(CCCCCC)cc3)c3cc4c(cc3-c3sc5cc(/C=C6\C(=O)c7cc(F)c(F)cc7C6=C(C#N)C#N)sc5c32)C(c2ccc(CCCCCC)cc2)(c2ccc(CCCCCC)cc2)c2c-4sc3cc(/C=C4\C(=O)c5cc(F)c(F)cc5C4=C(C#N)C#N)sc23)cc1,14.0,-5.56,-3.65,-5.66,-4.14,,90.0,1:1,,conventional,,,,
57811,10.1016/j.matt.2026.102668,COC(=O)C(C)(C)c1cc(C)cc(-c2sc3c4sc5cc(/C=C6/C(=O)c7cc(F)cc(c7)C(=O)/C6=C\c6cc(C(C)(C)C(=O)OC)c(-c7cc(C)cc(C(C)(C)C(=O)OC)c7)s6)sc5c4c(C(C)(C)C(=O)OC)ccc2-3)c1,CCCCCCCCCCCc1c(/C=C2\C(=O)c3cc(Cl)c(Cl)cc3C2=C(C#N)C#N)sc2c1sc1c3c4nsnc4c4c5sc6c(CCCCCCCCCCC)c(/C=C7\C(=O)c8cc(Cl)c(Cl)cc8C7=C(C#N)C#N)sc6c5n(CC(CCCC)CCCCCC)c4c3n(CC(CCCC)CCCCCC)c21,17.8,-5.56,-3.65,-5.68,-4.1,,90.0,,,conventional,,,,
57812,10.1016/j.matt.2026.102668,COC(=O)C(C)(C)c1cc(C)cc(-c2sc3c4sc5cc(/C=C6/C(=O)c7cc(F)cc(c7)C(=O)/C6=C\c6cc(C(C)(C)C(=O)OC)c(-c7cc(C)cc(C(C)(C)C(=O)OC)c7)s6)sc5c4c(C(C)(C)C(=O)OC)ccc2-3)c1,CCCCCCC(CCCC)Cc1c(/C=C2\C(=O)c3cc(F)c(F)cc3C2=C(C#N)C#N)sc2c1SC1c3c(c4c(c5nsnc35)c3sc5c(CC(CCCC)CCCCCC)c(/C=C6\C(=O)c7cc(F)c(F)cc7C6=C(C#N)C#N)sc5c3n4CC(CC)CCCC)N(CC(CC)CCCC)C21,19.3,-5.56,-3.65,-5.68,-3.9,,90.0,,,conventional,,,,
57813,10.1016/j.matt.2026.102668,COC(=O)C(C)(C)c1cc(C)cc(-c2sc3c4sc5cc(/C=C6/C(=O)c7cc(F)cc(c7)C(=O)/C6=C\c6cc(C(C)(C)C(=O)OC)c(-c7cc(C)cc(C(C)(C)C(=O)OC)c7)s6)sc5c4c(C(C)(C)C(=O)OC)ccc2-3)c1,CCCCCCCCCc1c(C=C2C(=O)c3cc(Cl)c(Cl)cc3C2=C(C#N)C#N)sc2c1sc1c3c4nsnc4c4c5sc6c(CCCCCCCCC)c(C=C7C(=O)c8cc(Cl)c(Cl)cc8C7=C(C#N)C#N)sc6c5n(CC(CCCC)CCCCCC)c4c3n(CC(CCCC)CCCCCC)c21,19.2,-5.56,-3.65,-5.68,-3.9,,90.0,,,conventional,,,,
57817,10.1016/j.mattod.2022.04.005,COC(=O)C(C)(C)c1cc(C)cc(-c2sc3c4sc5cc(/C=C6/C(=O)c7cc(F)cc(c7)C(=O)/C6=C\c6cc(C(C)(C)C(=O)OC)c(-c7cc(C)cc(C(C)(C)C(=O)OC)c7)s6)sc5c4c(C(C)(C)C(=O)OC)ccc2-3)c1,CCCCCCCCCc1c(C=C2C(=O)c3cc(Cl)c(Cl)cc3C2=C(C#N)C#N)sc2c1sc1c3c4nsnc4c4c5sc6c(CCCCCCCCC)c(C=C7C(=O)c8cc(Cl)c(Cl)cc8C7=C(C#N)C#N)sc6c5n(CC(CCCC)CCCCCC)c4c3n(CC(CCCC)CCCCCC)c21,5.8,-5.56,-3.65,-5.68,-3.9,,,,,,,,,
57818,10.1016/j.mattod.2022.04.005,COC(=O)C(C)(C)c1cc(C)cc(-c2sc3c4sc5cc(/C=C6/C(=O)c7cc(F)cc(c7)C(=O)/C6=C\c6cc(C(C)(C)C(=O)OC)c(-c7cc(C)cc(C(C)(C)C(=O)OC)c7)s6)sc5c4c(C(C)(C)C(=O)OC)ccc2-3)c1,CCCCCCCCCc1c(C=C2C(=O)c3cc(Cl)c(Cl)cc3C2=C(C#N)C#N)sc2c1sc1c3c4nsnc4c4c5sc6c(CCCCCCCCC)c(C=C7C(=O)c8cc(Cl)c(Cl)cc8C7=C(C#N)C#N)sc6c5n(CC(CCCC)CCCCCC)c4c3n(CC(CCCC)CCCCCC)c21,13.0,-5.56,-3.65,-5.68,-3.9,,,,,,,,,
57824,10.1016/j.mee.2019.111195,CCCCCCc1ccsc1,CCCCC(=O)OCC1(c2ccccc2)c2cccc3cccc4cccc5cccc6cccc1c6c-5c-4c-3c2,1.67,-5.01,-3.12,-6.1,-3.7,120.0,120.0,1.0:1.0,,conventional,,,,
57825,10.1016/j.mee.2019.111195,CCCCCCc1ccsc1,CCCCC(=O)OCC1(c2ccccc2)c2cccc3cccc4cccc5cccc6cccc1c6c-5c-4c-3c2,1.66,-5.01,-3.12,-6.1,-3.7,120.0,140.0,1.0:1.0,,conventional,,,,
57826,10.1016/j.mee.2019.111195,CCCCCCc1ccsc1,CCCCC(=O)OCC1(c2ccccc2)c2cccc3cccc4cccc5cccc6cccc1c6c-5c-4c-3c2,2.04,-5.01,-3.12,-6.1,-3.7,120.0,120.0,1.0:1.0,,,,,,
57827,10.1016/j.mee.2019.111195,CCCCCCc1ccsc1,CCCCC(=O)OCC1(c2ccccc2)c2cccc3cccc4cccc5cccc6cccc1c6c-5c-4c-3c2,2.33,-5.01,-3.12,-6.1,-3.7,120.0,140.0,1.0:1.0,,,,,,
57829,10.1016/j.mee.2019.111195,CCCCCCc1ccsc1,CCCCC(=O)OCC1(c2ccccc2)c2cccc3cccc4cccc5cccc6cccc1c6c-5c-4c-3c2,2.44,-5.01,-3.12,-6.1,-3.7,120.0,140.0,1:0.8,,conventional,,,,
57831,10.1016/j.mee.2019.111195,CCCCCCc1ccsc1,CCCCC(=O)OCC1(c2ccccc2)c2cccc3cccc4cccc5cccc6cccc1c6c-5c-4c-3c2,3.26,-5.01,-3.12,-6.1,-3.7,120.0,140.0,1:0.8,,,,,,
57832,10.1016/j.mee.2019.111195,CCCCCCc1ccsc1,CCCCC(=O)OCC1(c2ccccc2)c2cccc3cccc4cccc5cccc6cccc1c6c-5c-4c-3c2,2.13,-5.01,-3.12,-6.1,-3.7,120.0,120.0,1.0:0.8,,conventional,,,,
57834,10.1016/j.mee.2019.111195,CCCCCCc1ccsc1,CCCCC(=O)OCC1(c2ccccc2)c2cccc3cccc4cccc5cccc6cccc1c6c-5c-4c-3c2,2.7,-5.01,-3.12,-6.1,-3.7,120.0,120.0,1.0:0.8,,,,,,
57840,10.1016/j.mee.2020.111394,CCCCCCc1ccsc1,CCCCC(=O)OCC1(c2ccccc2)c2cccc3cccc4cccc5cccc6cccc1c6c-5c-4c-3c2,3.239,-5.01,-3.12,-6.1,-3.7,200.0,100.0,1:0.6,,conventional,LiF,PEDOT:PSS,chloroform:chlorobenzene (1:1),
57841,10.1016/j.mee.2020.111394,CCCCCCc1ccsc1,CCCCC(=O)OCC1(c2ccccc2)c2cccc3cccc4cccc5cccc6cccc1c6c-5c-4c-3c2,3.068,-5.01,-3.12,-6.1,-3.7,200.0,100.0,1:0.6,,conventional,LiF,PEDOT:PSS,chloroform:chlorobenzene (1:1),
57842,10.1016/j.mee.2020.111394,CCCCCCc1ccsc1,CCCCC(=O)OCC1(c2ccccc2)c2cccc3cccc4cccc5cccc6cccc1c6c-5c-4c-3c2,3.382,-5.01,-3.12,-6.1,-3.7,200.0,100.0,1:0.6,,conventional,LiF,PEDOT:PSS,chloroform:chlorobenzene (1:1),
57843,10.1016/j.mee.2020.111394,CCCCCCc1ccsc1,CCCCC(=O)OCC1(c2ccccc2)c2cccc3cccc4cccc5cccc6cccc1c6c-5c-4c-3c2,3.434,-5.01,-3.12,-6.1,-3.7,200.0,100.0,1:0.6,,conventional,LiF,PEDOT:PSS,chloroform:chlorobenzene (1:1),
57844,10.1016/j.mee.2020.111465,CCCCCCc1ccsc1,CCCCC(=O)OCC1(c2ccccc2)c2cccc3cccc4cccc5cccc6cccc1c6c-5c-4c-3c2,1.788,-5.01,-3.12,-6.1,-3.7,,,,,conventional,LiF,PEDOT:PSS,chloroform:chlorobenzene (1:1),
57845,10.1016/j.mee.2020.111465,CCCCCCc1ccsc1,CCCCC(=O)OCC1(c2ccccc2)c2cccc3cccc4cccc5cccc6cccc1c6c-5c-4c-3c2,2.667,-5.01,-3.12,-6.1,-3.7,,,,1%,conventional,LiF,PEDOT:PSS,chloroform:chlorobenzene (1:1),B-CQDs
57846,10.1016/j.mee.2020.111465,CCCCCCc1ccsc1,CCCCC(=O)OCC1(c2ccccc2)c2cccc3cccc4cccc5cccc6cccc1c6c-5c-4c-3c2,2.214,-5.01,-3.12,-6.1,-3.7,,,,3%,conventional,LiF,PEDOT:PSS,chloroform:chlorobenzene (1:1),B-CQDs
57847,10.1016/j.mee.2020.111465,CCCCCCc1ccsc1,CCCCC(=O)OCC1(c2ccccc2)c2cccc3cccc4cccc5cccc6cccc1c6c-5c-4c-3c2,2.693,-5.01,-3.12,-6.1,-3.7,,,,5%,conventional,LiF,PEDOT:PSS,chloroform:chlorobenzene (1:1),B-CQDs
57860,10.1016/j.molliq.2022.118868,CCCCC(CC)COC(=O)c1sc2c(-c3cc4c(OCC(CC)CCCC)c5sccc5c(OCC(CC)CCCC)c4s3)scc2c1F,COC(=O)CCCC1(c2ccccc2)C23c4c5ccc6c7cc8c9c%10c(cc%11cc%12c%13c%14c(cc%15c%16ccc-5c2c%16c2c5c%16c%17c(c(c46)c7c9c%17c4c%10c%11c%13c4c%16c%14c%152)C513)C%12)C8,2.32,-5.19,-3.43,-5.9,-3.9,102.0,,1:1.5,,conventional,,PEDOT:PSS,chlorobenzene,DIO
57872,10.1016/j.molstruc.2019.127303,CCCCC(CC)CC1(CC(CC)CCCC)c2ccsc2-c2sc(-c3cccc4nsnc34)cc21,CCCCC(=O)OCC1(c2ccccc2)c2cccc3cccc4cccc5cccc6cccc1c6c-5c-4c-3c2,1.63,-5.3,-3.6,-6.1,-3.7,100.0,,1:1,,conventional,,PEDOT:PSS,o-DCB,
57873,10.1016/j.molstruc.2019.127303,CCCCC(CC)CC1(CC(CC)CCCC)c2ccsc2-c2sc(-c3cccc4nsnc34)cc21,CCCCC(=O)OCC1(c2ccccc2)c2cccc3cccc4cccc5cccc6cccc1c6c-5c-4c-3c2,1.92,-5.3,-3.6,-6.1,-3.7,100.0,,1:1,,conventional,,PEDOT:PSS,o-DCB,PtOEP
57874,10.1016/j.molstruc.2019.127303,CCCCC(CC)CC1(CC(CC)CCCC)c2ccsc2-c2sc(-c3cccc4nsnc34)cc21,CCCCC(=O)OCC1(c2ccccc2)c2cccc3cccc4cccc5cccc6cccc1c6c-5c-4c-3c2,2.17,-5.3,-3.6,-6.1,-3.7,100.0,,1:1,,conventional,,PEDOT:PSS,o-DCB,PtOEP
57875,10.1016/j.molstruc.2019.127303,CCCCC(CC)CC1(CC(CC)CCCC)c2ccsc2-c2sc(-c3cccc4nsnc34)cc21,CCCCC(=O)OCC1(c2ccccc2)c2cccc3cccc4cccc5cccc6cccc1c6c-5c-4c-3c2,1.45,-5.3,-3.6,-6.1,-3.7,100.0,,1:1,,conventional,,PEDOT:PSS,o-DCB,PtOEP
57876,10.1016/j.molstruc.2019.127303,CCCCC(CC)CC1(CC(CC)CCCC)c2ccsc2-c2sc(-c3cccc4nsnc34)cc21,CCCCC(=O)OCC1(c2ccccc2)c2cccc3cccc4cccc5cccc6cccc1c6c-5c-4c-3c2,1.35,-5.3,-3.6,-6.1,-3.7,100.0,,1:1,,conventional,,PEDOT:PSS,o-DCB,PtOEP
57877,10.1016/j.molstruc.2019.127303,CCCCC(CC)CC1(CC(CC)CCCC)c2ccsc2-c2sc(-c3cccc4nsnc34)cc21,CCCCC(=O)OCC1(c2ccccc2)c2cccc3cccc4cccc5cccc6cccc1c6c-5c-4c-3c2,1.16,-5.3,-3.6,-6.1,-3.7,100.0,,1:1,,conventional,,PEDOT:PSS,o-DCB,PtOEP
57916,10.1016/j.molstruc.2025.141977,CCCCC(CC)Cc1ccc(-c2c3cc(-c4ccc(-c5sc(-c6ccc(C)s6)c6c5C(=O)c5c(CC(CC)CCCC)sc(CC(CC)CCCC)c5C6=O)s4)sc3c(-c3ccc(CC(CC)CCCC)s3)c3cc(C)sc23)s1,CCCCCCCCCCCc1c(/C=C2\C(=O)c3cc(F)c(F)cc3C2=C(C#N)C#N)sc2c1sc1c3c4nsnc4c4c5sc6c(CCCCCCCCCCC)c(/C=C7\C(=O)c8cc(F)c(F)cc8C7=C(C#N)C#N)sc6c5n(CC(CC)CCCC)c4c3n(CC(CC)CCCC)c21,11.78,-5.33,-3.48,-5.65,-4.09,,,,,conventional,PFN-Br,PEDOT:PSS,toluene,THF vapor
57945,10.1016/j.molstruc.2025.145091,CCCCCCc1cc(C)sc1C,CCN1C(=O)C2=C(c3ccc(-c4ccc5c6ccc(-c7ccc(C8=C9C(=O)N(CC)C(c%10cccs%10)=C9C(=O)N8CC)s7)cc6n(CC)c5c4)s3)N(CC)C(=O)C2=C1c1cccs1,2.3,-5.01,-3.12,-5.56,-3.74,,,,,,,,,
57946,10.1016/j.molstruc.2025.145091,CCCCCCc1cc(C)sc1C,CCN1C(=O)C2=C(c3ccc(-c4ccc5c(c4)C(=C4c6cc(-c7ccc(C8=C9C(=O)N(CC)C(c%10cccs%10)=C9C(=O)N8CC)s7)ccc6-c6ccc(-c7ccc(C8=C9C(=O)N(CC)C(c%10cccs%10)=C9C(=O)N8CC)s7)cc64)c4cc(-c6ccc(C7=C8C(=O)N(CC)C(c9cccs9)=C8C(=O)N7CC)s6)ccc4-5)s3)N(CC)C(=O)C2=C1c1cccs1,5.42,-5.01,-3.12,-5.51,-3.84,,,,,,,,,
57967,10.1016/j.molstruc.2025.145091,CCCCCCc1ccc(C2(c3ccc(CCCCCC)cc3)c3cc4c(cc3-c3sc(-c5ccc(/C=c6/sc(=C(C#N)C#N)n(CC)c6=O)c6nc(-c7ccccc7)c(-c7ccccc7)nc56)cc32)C(c2ccc(CCCCCC)cc2)(c2ccc(CCCCCC)cc2)c2cc(-c3ccc(/C=c5/sc(=C(C#N)C#N)n(CC)c5=O)c5nc(-c6ccccc6)c(-c6ccccc6)nc35)sc2-4)cc1,CCCCC(CC)Cn1c2cc3c(=O)n(C(CC)CC)c(=O)c4ccc5c6c(-c7cc8c(=O)n(C(CC)CC)c(=O)c9cc%10c%11c(c7c7ccc%12c(=O)n(C(CC)CC)c(=O)c%13cc(c%11c7c%12%13)n%10CC(CC)CCCC)c89)cc7c(=O)n(C(CC)CC)c(=O)c8cc1c(c6c78)c2c5c43,6.6,-5.38,-3.56,,,,,,,,,,,
57977,10.1016/j.molstruc.2025.145091,CCCCCCCCC(CCCCCC)COc1cnc2c(C)c(F)c(F)c(-c3ccc(C)s3)c2n1,CCc1ccc(C2(c3ccc(CC)cc3)c3cc4c(cc3-c3sc5cc(/C=C6\C(=O)c7cc(Cl)c(Cl)cc7C6=C(C#N)C#N)sc5c32)C(c2ccc(CC)cc2)(c2ccc(CC)cc2)c2c-4sc3cc(/C=C4\C(=O)c5cc(Cl)c(Cl)cc5C4=C(C#N)C#N)sc23)cc1,12.12,-5.54,-2.92,-5.75,-4.09,,,,,,,,,
57978,10.1016/j.molstruc.2025.145091,CCCCC(CC)Cc1ccc(-c2c3cc(-c4ccc(-c5sc(-c6ccc(C)s6)c6c5C(=O)c5c(CC(CC)CCCC)sc(CC(CC)CCCC)c5C6=O)s4)sc3c(-c3ccc(CC(CC)CCCC)s3)c3cc(C)sc23)s1,CCCCCCc1ccc(C2(c3ccc(CCCCCC)cc3)c3cc4c(cc3-c3sc5cc(/C=C6\C(=O)c7ccccc7C6=C(C#N)C#N)sc5c32)C(c2ccc(CCCCCC)cc2)(c2ccc(CCCCCC)cc2)c2c-4sc3cc(/C=C4\C(=O)c5ccccc5C4=C(C#N)C#N)sc23)cc1,11.2,-5.33,-3.48,-5.576,-3.916,,,,,,,,,
57979,10.1016/j.molstruc.2025.145091,CCCCC(CC)Cc1ccc(-c2c3cc(-c4ccc(-c5sc(-c6ccc(C)s6)c6c5C(=O)c5c(CC(CC)CCCC)sc(CC(CC)CCCC)c5C6=O)s4)sc3c(-c3ccc(CC(CC)CCCC)s3)c3cc(C)sc23)s1,CCCCCCc1ccc(C2(c3ccc(CCCCCC)cc3)c3cc4c(cc3-c3sc5cc(/C=C6\C(=O)c7cc(F)c(F)cc7C6=C(C#N)C#N)sc5c32)C(c2ccc(CCCCCC)cc2)(c2ccc(CCCCCC)cc2)c2c-4sc3cc(/C=C4\C(=O)c5cc(F)c(F)cc5C4=C(C#N)C#N)sc23)cc1,9.6,-5.33,-3.48,-5.66,-4.14,,,,,,,,,
57980,10.1016/j.molstruc.2025.145091,CCCCC(CC)COC(=O)c1sc2c(-c3cc4c(-c5ccc(CC(CC)CCCC)s5)c5sc(C)cc5c(-c5ccc(CC(CC)CCCC)s5)c4s3)sc(C)c2c1F,CCCCCCc1ccc(C2(c3ccc(CCCCCC)cc3)c3cc4c(cc3-c3sc(-c5sc(/C=C6\C(=O)c7ccccc7C6=C(C#N)C#N)cc5OCC(CC)CCCC)cc32)C(c2ccc(CCCCCC)cc2)(c2ccc(CCCCCC)cc2)c2cc(-c3sc(/C=C5\C(=O)c6ccccc6C5=C(C#N)C#N)cc3OCC(CC)CCCC)sc2-4)cc1,6.7,-5.21,-3.6,-5.32,-3.95,,,,,,,,,
57981,10.1016/j.molstruc.2025.145091,CCCCC(CC)COC(=O)c1sc2c(-c3cc4c(-c5ccc(CC(CC)CCCC)s5)c5sc(C)cc5c(-c5ccc(CC(CC)CCCC)s5)c4s3)sc(C)c2c1F,CCCCCCc1ccc(C2(c3ccc(CCCCCC)cc3)c3cc4c(cc3-c3sc(-c5sc(/C=C6\C(=O)c7cc(F)c(F)cc7C6=C(C#N)C#N)cc5OCC(CC)CCCC)cc32)C(c2ccc(CCCCCC)cc2)(c2ccc(CCCCCC)cc2)c2cc(-c3scc(/C=C5/C(=O)c6cc(F)c(F)cc6C5=C(C#N)C#N)c3OCC(CC)CCCC)sc2-4)cc1,10.7,-5.21,-3.6,-5.44,-4.19,,,,,,,,,
57989,10.1016/j.molstruc.2025.145091,CCCCC(CC)COC(=O)c1sc2c(-c3cc4c(-c5ccc(CC(CC)CCCC)s5)c5sc(C)cc5c(-c5ccc(CC(CC)CCCC)s5)c4s3)sc(C)c2c1F,CCCCC(=O)OCC1(c2ccccc2)C2=CC=Cc3cccc4cccc5ccc6ccccc7cccc1c7c6c5c-4c3C2,12.06,-5.21,-3.6,-6.1,-3.9,,,,,,,,,
57990,10.1016/j.molstruc.2025.145091,CCCCC(CC)Cc1ccc(-c2c3cc(-c4ccc(-c5sc(-c6ccc(C)s6)c6c5C(=O)c5c(CC(CC)CCCC)sc(CC(CC)CCCC)c5C6=O)s4)sc3c(-c3ccc(CC(CC)CCCC)s3)c3cc(C)sc23)s1,CCCCC(=O)OCC1(c2ccccc2)C2=CC=Cc3cccc4cccc5ccc6ccccc7cccc1c7c6c5c-4c3C2,12.52,-5.33,-3.48,-6.1,-3.9,,,,,,,,,
57991,10.1016/j.molstruc.2025.145091,CCCCC(CC)Cc1ccc(-c2c3cc(-c4ccc(-c5sc(-c6ccc(C)s6)c6c5C(=O)c5c(CC(CC)CCCC)sc(CC(CC)CCCC)c5C6=O)s4)sc3c(-c3ccc(CC(CC)CCCC)s3)c3cc(C)sc23)s1,CCc1ccc(C2(c3ccc(CC)cc3)c3cc4c(cc3-c3sc5cc(-c6ccc(/C=C7\C(=O)c8ccccc8C7=C(C#N)C#N)s6)sc5c32)C(c2ccc(CC)cc2)(c2ccc(CC)cc2)c2c-4sc3cc(-c4ccc(/C=C5\C(=O)c6ccccc6C5=C(C#N)C#N)s4)sc23)cc1,6.57,-5.33,-3.48,-5.28,-3.82,,,,0.5 %,,,,,DIO
57992,10.1016/j.molstruc.2025.145091,Cc1cc(C)cc(-c2sc(/C=C3\C(=O)c4cc(Cl)cc(c4)C(=O)\C3=C\c3cc4sc5c6sc(-c7cc(C)cc(C)c7)c-6ccc(C)c5c4s3)cc2C)c1,CCCCCCc1ccc(C2(c3ccc(CCCCCC)cc3)c3cc4c(cc3-c3sc5cc(/C=C6\C(=O)c7c(csc7Cl)C6=C(C#N)C#N)sc5c32)C(c2ccc(CCCCCC)cc2)(c2ccc(CCCCCC)cc2)c2c-4sc3cc(/C=C4\C(=O)c5c(csc5Cl)C4=C(C#N)C#N)sc23)cc1,13.72,-5.63,-3.67,-5.58,-4.01,,,,,,,,,
57993,10.1016/j.molstruc.2025.145091,Cc1cc(C)cc(-c2sc(/C=C3\C(=O)c4cc(Cl)cc(c4)C(=O)\C3=C\c3cc4sc5c6sc(-c7cc(C)cc(C)c7)c-6ccc(C)c5c4s3)cc2C)c1,CCCCCCc1ccc(C2(c3ccc(CCCCCC)cc3)c3c(sc4cc(/C=C5\C(=O)c6cc(Cl)c(Cl)cc6C5=C(C#N)C#N)sc34)-c3sc4c5c(sc4c32)-c2sc3cc(/C=C4\C(=O)c6cc(Cl)c(Cl)cc6C4=C(C#N)C#N)sc3c2C5(c2ccc(CCCCCC)cc2)c2ccc(CCCCCC)cc2)cc1,15.37,-5.63,-3.67,-5.2,-3.95,,,,0.25 %,,,,,DIO
57995,10.1016/j.molstruc.2025.145091,CCCCC(CC)Cc1sc(-c2c3cc(-c4ccc(-c5sc(-c6ccc(C)s6)c6c5C(=O)c5c(CC(CC)CCCC)sc(CC(CC)CCCC)c5C6=O)s4)sc3c(-c3cc(F)c(CC(CC)CCCC)s3)c3cc(C)sc23)cc1F,CCCCCCc1ccc(C2(c3ccc(CCCCCC)cc3)c3cc4c(cc3-c3sc5cc(/C=C6\C(=O)c7cc(F)c(F)cc7C6=C(C#N)C#N)sc5c32)C(c2ccc(CCCCCC)cc2)(c2ccc(CCCCCC)cc2)c2c-4sc3cc(/C=C4\C(=O)c5cc(F)c(F)cc5C4=C(C#N)C#N)sc23)cc1,13.0,-5.49,-3.64,-5.66,-4.14,,,,0.5 %,,,,,DIO
57998,10.1016/j.molstruc.2025.145091,CCCCC(CC)Cc1ccc(-c2c3cc(-c4ccc(-c5sc(-c6ccc(C)s6)c6c5C(=O)c5c(CC(CC)CCCC)sc(CC(CC)CCCC)c5C6=O)s4)sc3c(-c3ccc(CC(CC)CCCC)s3)c3cc(C)sc23)s1,CCCCCCc1ccc(C2(c3ccc(CCCCCC)cc3)c3cc(/C=C4\C(=O)c5ccccc5C4=C(C#N)C#N)sc3-c3sc4cc5c6c(sc5cc4c32)-c2sc(/C=C3\C(=O)c4ccccc4C3=C(C#N)C#N)cc2C6(c2ccc(CCCCCC)cc2)c2ccc(CCCCCC)cc2)cc1,10.42,-5.33,-3.48,-5.4,-3.83,,,,,,,,,
