Repository: JiYiqaq/PCE-KA-GNN

# Data directory

- `raw/Active_Database.csv` is the immutable source dataset bundled under CC BY 4.0. Do not overwrite it with processed data.
- `processed/` is created and populated by the training pipeline. Generated `.pt` and `.pth` caches are intentionally ignored by Git because they can exceed GitHub's normal single-file limit.

See `../DATA_LICENSE.md` for provenance, license and checksum information.

File: data/processed/device_records.csv (part 91 of 250)
record_id,doi,donor_smiles,acceptor_smiles,pce,homo_d,lumo_d,homo_a,lumo_a,active_layer_thickness,annealing_temp,d_a_ratio,additive_ratio,device_type,etl_canonical,htl_canonical,solvent_canonical,additive_canonical
57999,10.1016/j.molstruc.2025.145091,CCCCC(CC)Cc1ccc(-c2c3cc(-c4ccc(-c5sc(-c6ccc(C)s6)c6c5C(=O)c5c(CC(CC)CCCC)sc(CC(CC)CCCC)c5C6=O)s4)sc3c(-c3ccc(CC(CC)CCCC)s3)c3cc(C)sc23)s1,CCCCCCCCc1c2sc3c(c2c(CCCCCCCC)c2sc4c(c12)C(c1ccc(CCCCCC)cc1)(c1ccc(CCCCCC)cc1)c1cc(C=C2C(=O)c5cc(F)ccc5C2=C(C#N)C#N)sc1-4)C(c1ccc(CCCCCC)cc1)(c1ccc(CCCCCC)cc1)c1cc(C=C2C(=O)c4cc(F)ccc4C2=C(C#N)C#N)sc1-3,12.12,-5.33,-3.48,-5.36,-3.89,,,,,,,,,
58008,10.1016/j.molstruc.2025.145091,CCCCCCCCC(CCCCCC)Cn1nc2c(-c3ccc(C)s3)c(F)c(F)c(-c3ccc(-c4cc5c(-c6ccc(CC(CC)CCCC)s6)c6sc(C)cc6c(-c6ccc(CC(CC)CCCC)s6)c5s4)s3)c2n1,CCCCCCc1ccc(C2(c3ccc(CCCCCC)cc3)c3cc4c(cc3-c3sc(-c5sc(/C=C6\C(=O)c7ccccc7C6=C(C#N)C#N)cc5OCC(CC)CCCC)cc32)C(c2ccc(CCCCCC)cc2)(c2ccc(CCCCCC)cc2)c2cc(-c3sc(/C=C5\C(=O)c6ccccc6C5=C(C#N)C#N)cc3OCC(CC)CCCC)sc2-4)cc1,5.13,-5.2,-3.05,-5.32,-3.95,,,,,,,,,
58009,10.1016/j.molstruc.2025.145091,CCCCCCCCC(CCCCCC)Cn1nc2c(-c3ccc(C)s3)c(F)c(F)c(-c3ccc(-c4cc5c(-c6ccc(CC(CC)CCCC)s6)c6sc(C)cc6c(-c6ccc(CC(CC)CCCC)s6)c5s4)s3)c2n1,CCCCCCc1ccc(C2(c3ccc(CCCCCC)cc3)c3cc4c(cc3-c3sc(-c5cc(/C=C6\C(=O)c7ccccc7C6=C(C#N)C#N)cs5)cc32)C(c2ccc(CCCCCC)cc2)(c2ccc(CCCCCC)cc2)c2cc(-c3cc(/C=C5\C(=O)c6ccccc6C5=C(C#N)C#N)cs3)sc2-4)cc1,10.48,-5.2,-3.05,-5.31,-3.68,,,,,,,,,
58010,10.1016/j.molstruc.2025.145091,CCCCC(CC)Cc1ccc(-c2c3cc(-c4ccc(-c5sc(-c6ccc(C)s6)c6c5C(=O)c5c(CC(CC)CCCC)sc(CC(CC)CCCC)c5C6=O)s4)sc3c(-c3ccc(CC(CC)CCCC)s3)c3cc(C)sc23)s1,CCCCCCc1ccc(C2(c3ccc(CCCCCC)cc3)c3cc4c(cc3-c3sc(-c5sc(/C=C6\C(=O)c7ccccc7C6=C(C#N)C#N)cc5OCC(CC)CCCC)cc32)C(c2ccc(CCCCCC)cc2)(c2ccc(CCCCCC)cc2)c2cc(-c3sc(/C=C5\C(=O)c6ccccc6C5=C(C#N)C#N)cc3OCC(CC)CCCC)sc2-4)cc1,3.38,-5.33,-3.48,-5.32,-3.95,,,,,,,,,
58011,10.1016/j.molstruc.2025.145091,CCCCC(CC)Cc1ccc(-c2c3cc(-c4ccc(-c5sc(-c6ccc(C)s6)c6c5C(=O)c5c(CC(CC)CCCC)sc(CC(CC)CCCC)c5C6=O)s4)sc3c(-c3ccc(CC(CC)CCCC)s3)c3cc(C)sc23)s1,CCCCCCc1ccc(C2(c3ccc(CCCCCC)cc3)c3cc4c(cc3-c3sc(-c5cc(/C=C6\C(=O)c7ccccc7C6=C(C#N)C#N)cs5)cc32)C(c2ccc(CCCCCC)cc2)(c2ccc(CCCCCC)cc2)c2cc(-c3cc(/C=C5\C(=O)c6ccccc6C5=C(C#N)C#N)cs3)sc2-4)cc1,8.79,-5.33,-3.48,-5.31,-3.68,,,,,,,,,
58012,10.1016/j.molstruc.2025.145091,CCCCCCCCC(CCCCCC)Cn1nc2c(-c3ccc(C)s3)c(F)c(F)c(-c3ccc(-c4cc5c(-c6ccc(CC(CC)CCCC)s6)c6sc(C)cc6c(-c6ccc(CC(CC)CCCC)s6)c5s4)s3)c2n1,CCCCCCc1ccc(C2(c3ccc(CCCCCC)cc3)c3cc4c(cc3-c3sc(-c5scc(/C=C6\C(=O)c7c(F)cccc7C6=C(C#N)C#N)c5OCC(CC)CCCC)cc32)C(c2ccc(CCCCCC)cc2)(c2ccc(CCCCCC)cc2)c2cc(-c3scc(/C=C5\C(=O)c6c(F)cccc6C5=C(C#N)C#N)c3OCC(CC)CCCC)sc2-4)cc1,7.65,-5.2,-3.05,-5.34,-3.74,,,,,,,,,
58013,10.1016/j.molstruc.2025.145091,CCCCCCCCC(CCCCCC)Cn1nc2c(-c3ccc(C)s3)c(F)c(F)c(-c3ccc(-c4cc5c(-c6ccc(CC(CC)CCCC)s6)c6sc(C)cc6c(-c6ccc(CC(CC)CCCC)s6)c5s4)s3)c2n1,CCCCCCc1ccc(C2(c3ccc(CCCCCC)cc3)c3cc4c(cc3-c3sc(-c5scc(/C=C6\C(=O)c7cc(F)ccc7C6=C(C#N)C#N)c5OCC(CC)CCCC)cc32)C(c2ccc(CCCCCC)cc2)(c2ccc(CCCCCC)cc2)c2cc(-c3scc(/C=C5\C(=O)c6cc(F)ccc6C5=C(C#N)C#N)c3OCC(CC)CCCC)sc2-4)cc1,12.86,-5.2,-3.05,-5.29,-3.73,,,,,,,,,
58014,10.1016/j.molstruc.2025.145091,CCCCCCCCC(CCCCCC)Cn1nc2c(-c3ccc(C)s3)c(F)c(F)c(-c3ccc(-c4cc5c(-c6ccc(CC(CC)CCCC)s6)c6sc(C)cc6c(-c6ccc(CC(CC)CCCC)s6)c5s4)s3)c2n1,CCCCCCc1ccc(C2(c3ccc(CCCCCC)cc3)c3cc4c(cc3-c3sc(-c5sc(/C=C6\C(=O)c7cc(F)c(F)cc7C6=C(C#N)C#N)cc5OCC(CC)CCCC)cc32)C(c2ccc(CCCCCC)cc2)(c2ccc(CCCCCC)cc2)c2cc(-c3scc(/C=C5/C(=O)c6cc(F)c(F)cc6C5=C(C#N)C#N)c3OCC(CC)CCCC)sc2-4)cc1,7.75,-5.2,-3.05,-5.44,-4.19,,,,,,,,,
58015,10.1016/j.molstruc.2025.145091,CCCCCCCCC(CCCCCC)Cn1nc2c(-c3ccc(C)s3)c(F)c(F)c(-c3ccc(-c4cc5c(-c6ccc(CC(CC)CCCC)s6)c6sc(C)cc6c(-c6ccc(CC(CC)CCCC)s6)c5s4)s3)c2n1,CCCCCCc1ccc(C2(c3ccc(CCCCCC)cc3)c3cc4c(cc3-c3sc(-c5scc(/C=C6\C(=O)c7cc(F)c(F)cc7C6=C(C#N)C#N)c5OCC(CC)CCCC)cc32)C(c2ccc(CCCCCC)cc2)(c2ccc(CCCCCC)cc2)c2cc(-c3scc(/C=C5\C(=O)c6cc(F)c(F)cc6C5=C(C#N)C#N)c3OCC(CC)CCCC)sc2-4)cc1,10.02,-5.2,-3.05,-5.018,-3.331,,,,,,,,,
58016,10.1016/j.molstruc.2025.145091,CCCCCCCCC(CCCCCC)Cn1nc2c(-c3ccc(C)s3)c(F)c(F)c(-c3ccc(-c4cc5c(-c6ccc(CC(CC)CCCC)s6)c6sc(C)cc6c(-c6ccc(CC(CC)CCCC)s6)c5s4)s3)c2n1,CCCCCCc1ccc(C2(c3ccc(CCCCCC)cc3)c3cc4c(cc3-c3sc(-c5scc(/C=C6\C(=O)c7cc(Cl)ccc7C6=C(C#N)C#N)c5OCC(CC)CCCC)cc32)C(c2ccc(CCCCCC)cc2)(c2ccc(CCCCCC)cc2)c2cc(-c3scc(/C=C5\C(=O)c6cc(Cl)ccc6C5=C(C#N)C#N)c3OCC(CC)CCCC)sc2-4)cc1,8.2,-5.2,-3.05,-5.42,-3.75,,,,,,,,,
58017,10.1016/j.molstruc.2025.145091,CCCCCCCCC(CCCCCC)Cn1nc2c(-c3ccc(C)s3)c(F)c(F)c(-c3ccc(-c4cc5c(-c6ccc(CC(CC)CCCC)s6)c6sc(C)cc6c(-c6ccc(CC(CC)CCCC)s6)c5s4)s3)c2n1,CCCCCCc1ccc(C2(c3ccc(CCCCCC)cc3)c3cc4c(cc3-c3sc(-c5scc(/C=C6/C(=O)c7cc(Cl)c(Cl)cc7C6=C(C#N)C#N)c5OCC(CC)CCCC)cc32)C(c2ccc(CCCCCC)cc2)(c2ccc(CCCCCC)cc2)c2cc(-c3scc(/C=C5/C(=O)c6cc(Cl)c(Cl)cc6C5=C(C#N)C#N)c3OCC(CC)CCCC)sc2-4)cc1,13.18,-5.2,-3.05,-5.46,-3.82,,,,,,,,,
58046,10.1016/j.mseb.2023.116701,CCCCC(CC)COC(=O)c1sc2c(-c3cc4c(OCC(CC)CCCC)c5sccc5c(OCC(CC)CCCC)c4s3)scc2c1F,COC(=O)CCCC1(c2ccccc2)C23c4c5ccc6c7cc8c9c%10c(cc%11cc%12c%13c%14c(cc%15c%16ccc-5c2c%16c2c5c%16c%17c(c(c46)c7c9c%17c4c%10c%11c%13c4c%16c%14c%152)C513)C%12)C8,0.06,-5.19,-3.43,-5.9,-3.9,,,8:1,,conventional,,PEDOT:PSS,,PV-BLJ-SC14
58047,10.1016/j.mseb.2023.116701,CCCCC(CC)COC(=O)c1sc2c(-c3cc4c(OCC(CC)CCCC)c5sccc5c(OCC(CC)CCCC)c4s3)scc2c1F,COC(=O)CCCC1(c2ccccc2)C23c4c5ccc6c7cc8c9c%10c(cc%11cc%12c%13c%14c(cc%15c%16ccc-5c2c%16c2c5c%16c%17c(c(c46)c7c9c%17c4c%10c%11c%13c4c%16c%14c%152)C513)C%12)C8,0.42,-5.19,-3.43,-5.9,-3.9,,,4:1,,conventional,,PEDOT:PSS,,PV-BLJ-SC13
58048,10.1016/j.mseb.2023.116701,CCCCC(CC)COC(=O)c1sc2c(-c3cc4c(OCC(CC)CCCC)c5sccc5c(OCC(CC)CCCC)c4s3)scc2c1F,COC(=O)CCCC1(c2ccccc2)C23c4c5ccc6c7cc8c9c%10c(cc%11cc%12c%13c%14c(cc%15c%16ccc-5c2c%16c2c5c%16c%17c(c(c46)c7c9c%17c4c%10c%11c%13c4c%16c%14c%152)C513)C%12)C8,4.0,-5.19,-3.43,-5.9,-3.9,,,8:1,,conventional,,PEDOT:PSS,,PV-BLJ-SC9
58049,10.1016/j.mseb.2023.116701,CCCCCCc1ccsc1,CCCCC(=O)OCC1(c2ccccc2)c2cccc3cccc4cccc5cccc6cccc1c6c-5c-4c-3c2,0.1,-5.01,-3.12,-6.1,-3.7,,,1:1:1,,conventional,,PEDOT:PSS,,BTA1
58051,10.1016/j.mseb.2023.116701,CCCCCCc1ccsc1,CCCCC(=O)OCC1(c2ccccc2)c2cccc3cccc4cccc5cccc6cccc1c6c-5c-4c-3c2,0.03,-5.01,-3.12,-6.1,-3.7,,,,,conventional,,PEDOT:PSS,,AZ-NDI-2
58052,10.1016/j.mseb.2023.116701,CCCCCCc1ccsc1,CCCCC(=O)OCC1(c2ccccc2)c2cccc3cccc4cccc5cccc6cccc1c6c-5c-4c-3c2,0.02,-5.01,-3.12,-6.1,-3.7,,,,,conventional,,PEDOT:PSS,,AZ-NDI-3
58053,10.1016/j.mseb.2023.116701,CCCCCCc1ccsc1,CCCCC(=O)OCC1(c2ccccc2)c2cccc3cccc4cccc5cccc6cccc1c6c-5c-4c-3c2,0.09,-5.01,-3.12,-6.1,-3.7,,,,,conventional,,PEDOT:PSS,,AZ-NDI-4
58075,10.1016/j.mseb.2023.116701,CCCCC(CC)COC(=O)c1sc2c(-c3cc4c(OCC(CC)CCCC)c5sccc5c(OCC(CC)CCCC)c4s3)scc2c1F,COC(=O)CCCC1(c2ccccc2)C23c4c5ccc6c7cc8c9c%10c(cc%11cc%12c%13c%14c(cc%15c%16ccc-5c2c%16c2c5c%16c%17c(c(c46)c7c9c%17c4c%10c%11c%13c4c%16c%14c%152)C513)C%12)C8,2.55,-5.19,-3.43,-5.9,-3.9,131.0,,2:3,,conventional,,PEDOT:PSS,,
58076,10.1016/j.mseb.2023.116701,CCCCC(CC)COC(=O)c1sc2c(-c3cc4c(OCC(CC)CCCC)c5sccc5c(OCC(CC)CCCC)c4s3)scc2c1F,COC(=O)CCCC1(c2ccccc2)C23c4c5ccc6c7cc8c9c%10c(cc%11cc%12c%13c%14c(cc%15c%16ccc-5c2c%16c2c5c%16c%17c(c(c46)c7c9c%17c4c%10c%11c%13c4c%16c%14c%152)C513)C%12)C8,3.11,-5.19,-3.43,-5.9,-3.9,135.0,,2:3,,conventional,,PEDOT:PSS,,
58077,10.1016/j.mseb.2023.116701,CCCCC(CC)COC(=O)c1sc2c(-c3cc4c(OCC(CC)CCCC)c5sccc5c(OCC(CC)CCCC)c4s3)scc2c1F,COC(=O)CCCC1(c2ccccc2)C23c4c5ccc6c7cc8c9c%10c(cc%11cc%12c%13c%14c(cc%15c%16ccc-5c2c%16c2c5c%16c%17c(c(c46)c7c9c%17c4c%10c%11c%13c4c%16c%14c%152)C513)C%12)C8,1.76,-5.19,-3.43,-5.9,-3.9,132.0,,2:3,4 vol%,conventional,,PEDOT:PSS,,
58137,10.1016/j.mser.2024.100828,COC(=O)C(C)(C)c1cc(C)cc(-c2sc3c4sc5cc(/C=C6/C(=O)c7cc(F)cc(c7)C(=O)/C6=C\c6cc(C(C)(C)C(=O)OC)c(-c7cc(C)cc(C(C)(C)C(=O)OC)c7)s6)sc5c4c(C(C)(C)C(=O)OC)ccc2-3)c1,CCCCCCCCCc1c(C=C2C(=O)c3cc(Cl)c(Cl)cc3C2=C(C#N)C#N)sc2c1sc1c3c4nsnc4c4c5sc6c(CCCCCCCCC)c(C=C7C(=O)c8cc(Cl)c(Cl)cc8C7=C(C#N)C#N)sc6c5n(CC(CCCC)CCCCCC)c4c3n(CC(CCCC)CCCCCC)c21,18.5,-5.56,-3.65,-5.68,-3.9,,,1:1.2,,conventional,,,,
58138,10.1016/j.mser.2024.100828,COC(=O)C(C)(C)c1cc(C)cc(-c2sc3c4sc5cc(/C=C6/C(=O)c7cc(F)cc(c7)C(=O)/C6=C\c6cc(C(C)(C)C(=O)OC)c(-c7cc(C)cc(C(C)(C)C(=O)OC)c7)s6)sc5c4c(C(C)(C)C(=O)OC)ccc2-3)c1,CCCCCCC(CCCC)CCc1c(/C=C2\C(=O)c3cc(F)c(F)cc3C2=C(C#N)C#N)sc2c1sc1c3c4nsnc4c4c5sc6c(CCC(CCCC)CCCCCC)c(/C=C(\C)C(=C(C#N)C#N)c7cc(F)c(F)cc7C=O)sc6c5n(CC(CC)CCCC)c4c3n(CC(CC)CCCC)c21,18.3,-5.56,-3.65,,,,,1:1.2,,conventional,,,,
58142,10.1016/j.mser.2024.100879,COC(=O)C(C)(C)c1cc(C)cc(-c2sc3c4sc5cc(/C=C6/C(=O)c7cc(F)cc(c7)C(=O)/C6=C\c6cc(C(C)(C)C(=O)OC)c(-c7cc(C)cc(C(C)(C)C(=O)OC)c7)s6)sc5c4c(C(C)(C)C(=O)OC)ccc2-3)c1,CCCCCCC(CCCC)Cc1c(/C=C2\C(=O)c3cc(F)c(F)cc3C2=C(C#N)C#N)sc2c1SC1c3c(c4c(c5nsnc35)c3sc5c(CC(CCCC)CCCCCC)c(/C=C6\C(=O)c7cc(F)c(F)cc7C6=C(C#N)C#N)sc5c3n4CC(CC)CCCC)N(CC(CC)CCCC)C21,17.17,-5.56,-3.65,-5.68,-3.9,,,,,conventional,PDIN,PEDOT:PSS,,
58143,10.1016/j.mser.2024.100879,COC(=O)C(C)(C)c1cc(C)cc(-c2sc3c4sc5cc(/C=C6/C(=O)c7cc(F)cc(c7)C(=O)/C6=C\c6cc(C(C)(C)C(=O)OC)c(-c7cc(C)cc(C(C)(C)C(=O)OC)c7)s6)sc5c4c(C(C)(C)C(=O)OC)ccc2-3)c1,CCCCCCC(CCCC)Cc1c(/C=C2\C(=O)c3cc(F)c(F)cc3C2=C(C#N)C#N)sc2c1SC1c3c(c4c(c5nsnc35)c3sc5c(CC(CCCC)CCCCCC)c(/C=C6\C(=O)c7cc(F)c(F)cc7C6=C(C#N)C#N)sc5c3n4CC(CC)CCCC)N(CC(CC)CCCC)C21,17.3,-5.56,-3.65,-5.68,-3.9,,,,,conventional,PDIN,PEDOT:PSS,,CN
58144,10.1016/j.mser.2024.100879,COC(=O)C(C)(C)c1cc(C)cc(-c2sc3c4sc5cc(/C=C6/C(=O)c7cc(F)cc(c7)C(=O)/C6=C\c6cc(C(C)(C)C(=O)OC)c(-c7cc(C)cc(C(C)(C)C(=O)OC)c7)s6)sc5c4c(C(C)(C)C(=O)OC)ccc2-3)c1,CCCCCCC(CCCC)Cc1c(/C=C2\C(=O)c3cc(F)c(F)cc3C2=C(C#N)C#N)sc2c1SC1c3c(c4c(c5nsnc35)c3sc5c(CC(CCCC)CCCCCC)c(/C=C6\C(=O)c7cc(F)c(F)cc7C6=C(C#N)C#N)sc5c3n4CC(CC)CCCC)N(CC(CC)CCCC)C21,17.89,-5.56,-3.65,-5.68,-3.9,,,,,conventional,PDIN,PEDOT:PSS,,o-BrCN
58145,10.1016/j.mser.2024.100879,COC(=O)C(C)(C)c1cc(C)cc(-c2sc3c4sc5cc(/C=C6/C(=O)c7cc(F)cc(c7)C(=O)/C6=C\c6cc(C(C)(C)C(=O)OC)c(-c7cc(C)cc(C(C)(C)C(=O)OC)c7)s6)sc5c4c(C(C)(C)C(=O)OC)ccc2-3)c1,CCCCCCC(CCCC)Cc1c(/C=C2\C(=O)c3cc(F)c(F)cc3C2=C(C#N)C#N)sc2c1SC1c3c(c4c(c5nsnc35)c3sc5c(CC(CCCC)CCCCCC)c(/C=C6\C(=O)c7cc(F)c(F)cc7C6=C(C#N)C#N)sc5c3n4CC(CC)CCCC)N(CC(CC)CCCC)C21,17.39,-5.56,-3.65,-5.68,-3.9,,,,,conventional,PDIN,PEDOT:PSS,,m-BrCN
58146,10.1016/j.mser.2024.100879,COC(=O)C(C)(C)c1cc(C)cc(-c2sc3c4sc5cc(/C=C6/C(=O)c7cc(F)cc(c7)C(=O)/C6=C\c6cc(C(C)(C)C(=O)OC)c(-c7cc(C)cc(C(C)(C)C(=O)OC)c7)s6)sc5c4c(C(C)(C)C(=O)OC)ccc2-3)c1,CCCCCCC(CCCC)Cc1c(/C=C2\C(=O)c3cc(F)c(F)cc3C2=C(C#N)C#N)sc2c1SC1c3c(c4c(c5nsnc35)c3sc5c(CC(CCCC)CCCCCC)c(/C=C6\C(=O)c7cc(F)c(F)cc7C6=C(C#N)C#N)sc5c3n4CC(CC)CCCC)N(CC(CC)CCCC)C21,18.18,-5.56,-3.65,-5.68,-3.9,,,,,conventional,PDIN,PEDOT:PSS,,p-BrCN
58147,10.1016/j.mser.2024.100879,CCCCCCC(CCCC)Cc1csc(-c2cc3c4nsnc4c4cc(-c5cc(CC(CCCC)CCCCCC)c(-c6cc7c(-c8cc(F)c(CC(CC)CCCC)s8)c8sccc8c(-c8cc(F)c(CC(CC)CCCC)s8)c7s6)s5)sc4c3s2)c1,CCCCCCC(CCCC)Cc1c(/C=C2\C(=O)c3cc(F)c(F)cc3C2=C(C#N)C#N)sc2c1SC1c3c(c4c(c5nsnc35)c3sc5c(CC(CCCC)CCCCCC)c(/C=C6\C(=O)c7cc(F)c(F)cc7C6=C(C#N)C#N)sc5c3n4CC(CC)CCCC)N(CC(CC)CCCC)C21,19.14,-5.51,-2.77,-5.68,-3.9,,,,,conventional,PDIN,PEDOT:PSS,,p-BrCN
58149,10.1016/j.mser.2024.100916,COC(=O)C(C)(C)c1cc(C)cc(-c2sc3c4sc5cc(/C=C6/C(=O)c7cc(F)cc(c7)C(=O)/C6=C\c6cc(C(C)(C)C(=O)OC)c(-c7cc(C)cc(C(C)(C)C(=O)OC)c7)s6)sc5c4c(C(C)(C)C(=O)OC)ccc2-3)c1,CCCCCCCCCCCc1c(/C=C2\C(=O)c3ccccc3C2=C(C#N)C#N)sc2c1sc1c3c4nsnc4c4c5sc6c(CCCCCCCCCCC)c(/C=C7\C(=O)c8cc(-c9cccs9)ccc8C7=C(C#N)C#N)sc6c5n(CC(CCCCCCCC)CCCCCCCCCC)c4c3n(CC(CCCCCCCC)CCCCCCCCCC)c21,16.84,-5.56,-3.65,-5.68,-3.94,,,,,conventional,PNDIT-F3N,PEDOT:PSS,,
58160,10.1016/j.mser.2025.100977,CCCCCCC(CCCC)Cc1csc(-c2cc3c4nsnc4c4cc(-c5cc(CC(CCCC)CCCCCC)c(-c6cc7c(-c8cc(F)c(CC(CC)CCCC)s8)c8sccc8c(-c8cc(F)c(CC(CC)CCCC)s8)c7s6)s5)sc4c3s2)c1,CCCCCCC(CCCC)Cc1c(/C=C2\C(=O)c3cc(F)c(F)cc3C2=C(C#N)C#N)sc2c1SC1c3c(c4c(c5nsnc35)c3sc5c(CC(CCCC)CCCCCC)c(/C=C6\C(=O)c7cc(F)c(F)cc7C6=C(C#N)C#N)sc5c3n4CC(CC)CCCC)N(CC(CC)CCCC)C21,18.41,-5.51,-2.77,-5.68,-3.9,,,,,conventional,PFN-Br,PEDOT:PSS,,
58161,10.1016/j.mser.2025.100977,CCCCCCC(CCCC)Cc1csc(-c2cc3c4nsnc4c4cc(-c5cc(CC(CCCC)CCCCCC)c(-c6cc7c(-c8cc(F)c(CC(CC)CCCC)s8)c8sccc8c(-c8cc(F)c(CC(CC)CCCC)s8)c7s6)s5)sc4c3s2)c1,CCCCCCC(CCCC)Cc1c(/C=C2\C(=O)c3cc(F)c(F)cc3C2=C(C#N)C#N)sc2c1SC1c3c(c4c(c5nsnc35)c3sc5c(CC(CCCC)CCCCCC)c(/C=C6\C(=O)c7cc(F)c(F)cc7C6=C(C#N)C#N)sc5c3n4CC(CC)CCCC)N(CC(CC)CCCC)C21,18.31,-5.51,-2.77,-5.68,-3.9,,,,5 mg/ml,conventional,PFN-Br,PEDOT:PSS,,DBP
58162,10.1016/j.mser.2025.100977,CCCCCCC(CCCC)Cc1csc(-c2cc3c4nsnc4c4cc(-c5cc(CC(CCCC)CCCCCC)c(-c6cc7c(-c8cc(F)c(CC(CC)CCCC)s8)c8sccc8c(-c8cc(F)c(CC(CC)CCCC)s8)c7s6)s5)sc4c3s2)c1,CCCCCCC(CCCC)Cc1c(/C=C2\C(=O)c3cc(F)c(F)cc3C2=C(C#N)C#N)sc2c1SC1c3c(c4c(c5nsnc35)c3sc5c(CC(CCCC)CCCCCC)c(/C=C6\C(=O)c7cc(F)c(F)cc7C6=C(C#N)C#N)sc5c3n4CC(CC)CCCC)N(CC(CC)CCCC)C21,17.67,-5.51,-2.77,-5.68,-3.9,,,,10 mg/ml,conventional,PFN-Br,PEDOT:PSS,,DBP
58163,10.1016/j.mser.2025.100977,CCCCCCC(CCCC)Cc1csc(-c2cc3c4nsnc4c4cc(-c5cc(CC(CCCC)CCCCCC)c(-c6cc7c(-c8cc(F)c(CC(CC)CCCC)s8)c8sccc8c(-c8cc(F)c(CC(CC)CCCC)s8)c7s6)s5)sc4c3s2)c1,CCCCCCC(CCCC)Cc1c(/C=C2\C(=O)c3cc(F)c(F)cc3C2=C(C#N)C#N)sc2c1SC1c3c(c4c(c5nsnc35)c3sc5c(CC(CCCC)CCCCCC)c(/C=C6\C(=O)c7cc(F)c(F)cc7C6=C(C#N)C#N)sc5c3n4CC(CC)CCCC)N(CC(CC)CCCC)C21,19.18,-5.51,-2.77,-5.68,-3.9,,,,5 mg/ml,conventional,PFN-Br,PEDOT:PSS,,M-DBP
58164,10.1016/j.mser.2025.100977,CCCCCCC(CCCC)Cc1csc(-c2cc3c4nsnc4c4cc(-c5cc(CC(CCCC)CCCCCC)c(-c6cc7c(-c8cc(F)c(CC(CC)CCCC)s8)c8sccc8c(-c8cc(F)c(CC(CC)CCCC)s8)c7s6)s5)sc4c3s2)c1,CCCCCCC(CCCC)Cc1c(/C=C2\C(=O)c3cc(F)c(F)cc3C2=C(C#N)C#N)sc2c1SC1c3c(c4c(c5nsnc35)c3sc5c(CC(CCCC)CCCCCC)c(/C=C6\C(=O)c7cc(F)c(F)cc7C6=C(C#N)C#N)sc5c3n4CC(CC)CCCC)N(CC(CC)CCCC)C21,18.22,-5.51,-2.77,-5.68,-3.9,,,,10 mg/ml,conventional,PFN-Br,PEDOT:PSS,,M-DBP
58165,10.1016/j.mser.2025.100977,CCCCCCC(CCCC)Cc1csc(-c2cc3c4nsnc4c4cc(-c5cc(CC(CCCC)CCCCCC)c(-c6cc7c(-c8cc(F)c(CC(CC)CCCC)s8)c8sccc8c(-c8cc(F)c(CC(CC)CCCC)s8)c7s6)s5)sc4c3s2)c1,CCCCCCC(CCCC)Cc1c(/C=C2\C(=O)c3cc(F)c(F)cc3C2=C(C#N)C#N)sc2c1SC1c3c(c4c(c5nsnc35)c3sc5c(CC(CCCC)CCCCCC)c(/C=C6\C(=O)c7cc(F)c(F)cc7C6=C(C#N)C#N)sc5c3n4CC(CC)CCCC)N(CC(CC)CCCC)C21,17.87,-5.51,-2.77,-5.68,-3.9,,,,5 mg/ml,conventional,PFN-Br,PEDOT:PSS,,DM-DBP
58166,10.1016/j.mser.2025.100977,CCCCCCC(CCCC)Cc1csc(-c2cc3c4nsnc4c4cc(-c5cc(CC(CCCC)CCCCCC)c(-c6cc7c(-c8cc(F)c(CC(CC)CCCC)s8)c8sccc8c(-c8cc(F)c(CC(CC)CCCC)s8)c7s6)s5)sc4c3s2)c1,CCCCCCC(CCCC)Cc1c(/C=C2\C(=O)c3cc(F)c(F)cc3C2=C(C#N)C#N)sc2c1SC1c3c(c4c(c5nsnc35)c3sc5c(CC(CCCC)CCCCCC)c(/C=C6\C(=O)c7cc(F)c(F)cc7C6=C(C#N)C#N)sc5c3n4CC(CC)CCCC)N(CC(CC)CCCC)C21,7.48,-5.51,-2.77,-5.68,-3.9,,,,10 mg/ml,conventional,PFN-Br,PEDOT:PSS,,DM-DBP
58167,10.1016/j.mser.2025.100977,CCCCCCC(CCCC)Cc1csc(-c2cc3c4nsnc4c4cc(-c5cc(CC(CCCC)CCCCCC)c(-c6cc7c(-c8cc(F)c(CC(CC)CCCC)s8)c8sccc8c(-c8cc(F)c(CC(CC)CCCC)s8)c7s6)s5)sc4c3s2)c1,CCCCCCC(CCCC)Cc1c(/C=C2\C(=O)c3cc(F)c(F)cc3C2=C(C#N)C#N)sc2c1SC1c3c(c4c(c5nsnc35)c3sc5c(CC(CCCC)CCCCCC)c(/C=C6\C(=O)c7cc(F)c(F)cc7C6=C(C#N)C#N)sc5c3n4CC(CC)CCCC)N(CC(CC)CCCC)C21,20.07,-5.51,-2.77,-5.68,-3.9,,,,5 mg/ml,conventional,PFN-Br,PEDOT:PSS,,M-DBP
58168,10.1016/j.mser.2025.101007,COC(=O)C(C)(C)c1cc(C)cc(-c2sc3c4sc5cc(/C=C6/C(=O)c7cc(F)cc(c7)C(=O)/C6=C\c6cc(C(C)(C)C(=O)OC)c(-c7cc(C)cc(C(C)(C)C(=O)OC)c7)s6)sc5c4c(C(C)(C)C(=O)OC)ccc2-3)c1,CCCCCCCCCCCc1c(/C=C2\C(=O)c3cc(F)c(F)cc3C2=C(C#N)C#N)sc2c1sc1c3c4nsnc4c4c5sc6c(CCCCCCCCCCC)c(/C=C7\C(=O)c8cc(F)c(F)cc8C7=C(C#N)C#N)sc6c5n(CC(CC)CCCC)c4c3n(CC(CC)CCCC)c21,16.5,-5.56,-3.65,-5.65,-4.09,,,,,,PDIN:Ti3CN,,,
58169,10.1016/j.mser.2025.101007,COC(=O)C(C)(C)c1cc(C)cc(-c2sc3c4sc5cc(/C=C6/C(=O)c7cc(F)cc(c7)C(=O)/C6=C\c6cc(C(C)(C)C(=O)OC)c(-c7cc(C)cc(C(C)(C)C(=O)OC)c7)s6)sc5c4c(C(C)(C)C(=O)OC)ccc2-3)c1,CCCCCCCCCCCc1c(/C=C2\C(=O)c3cc(F)c(F)cc3C2=C(C#N)C#N)sc2c1sc1c3c4nsnc4c4c5sc6c(CCCCCCCCCCC)c(/C=C7\C(=O)c8cc(F)c(F)cc8C7=C(C#N)C#N)sc6c5n(CC(CC)CCCC)c4c3n(CC(CC)CCCC)c21,17.2,-5.56,-3.65,-5.65,-4.09,,,,,,PDIN:Ti3CN,,,
58170,10.1016/j.mser.2025.101007,COC(=O)C(C)(C)c1cc(C)cc(-c2sc3c4sc5cc(/C=C6/C(=O)c7cc(F)cc(c7)C(=O)/C6=C\c6cc(C(C)(C)C(=O)OC)c(-c7cc(C)cc(C(C)(C)C(=O)OC)c7)s6)sc5c4c(C(C)(C)C(=O)OC)ccc2-3)c1,CCCCCCCCCCCc1c(/C=C2\C(=O)c3cc(F)c(F)cc3C2=C(C#N)C#N)sc2c1sc1c3c4nsnc4c4c5sc6c(CCCCCCCCCCC)c(/C=C7\C(=O)c8cc(F)c(F)cc8C7=C(C#N)C#N)sc6c5n(CC(CC)CCCC)c4c3n(CC(CC)CCCC)c21,17.8,-5.56,-3.65,-5.65,-4.09,,,,,,PDINN,,,
58171,10.1016/j.mser.2025.101007,COC(=O)C(C)(C)c1cc(C)cc(-c2sc3c4sc5cc(/C=C6/C(=O)c7cc(F)cc(c7)C(=O)/C6=C\c6cc(C(C)(C)C(=O)OC)c(-c7cc(C)cc(C(C)(C)C(=O)OC)c7)s6)sc5c4c(C(C)(C)C(=O)OC)ccc2-3)c1,CCCCCCCCCCCc1c(/C=C2\C(=O)c3cc(F)c(F)cc3C2=C(C#N)C#N)sc2c1sc1c3c4nsnc4c4c5sc6c(CCCCCCCCCCC)c(/C=C7\C(=O)c8cc(F)c(F)cc8C7=C(C#N)C#N)sc6c5n(CC(CC)CCCC)c4c3n(CC(CC)CCCC)c21,18.3,-5.56,-3.65,-5.65,-4.09,,,,,,PDINN: Ti3CN,,,
58172,10.1016/j.mser.2025.101007,COC(=O)C(C)(C)c1cc(C)cc(-c2sc3c4sc5cc(/C=C6/C(=O)c7cc(F)cc(c7)C(=O)/C6=C\c6cc(C(C)(C)C(=O)OC)c(-c7cc(C)cc(C(C)(C)C(=O)OC)c7)s6)sc5c4c(C(C)(C)C(=O)OC)ccc2-3)c1,CCCCCCCCCc1c(C=C2C(=O)c3cc(Cl)c(Cl)cc3C2=C(C#N)C#N)sc2c1sc1c3c4nsnc4c4c5sc6c(CCCCCCCCC)c(C=C7C(=O)c8cc(Cl)c(Cl)cc8C7=C(C#N)C#N)sc6c5n(CC(CCCC)CCCCCC)c4c3n(CC(CCCC)CCCCCC)c21,19.3,-5.56,-3.65,-5.68,-3.9,,,,,,PDIN,,,
58173,10.1016/j.mser.2025.101007,COC(=O)C(C)(C)c1cc(C)cc(-c2sc3c4sc5cc(/C=C6/C(=O)c7cc(F)cc(c7)C(=O)/C6=C\c6cc(C(C)(C)C(=O)OC)c(-c7cc(C)cc(C(C)(C)C(=O)OC)c7)s6)sc5c4c(C(C)(C)C(=O)OC)ccc2-3)c1,CCCCCCCCCc1c(C=C2C(=O)c3cc(Cl)c(Cl)cc3C2=C(C#N)C#N)sc2c1sc1c3c4nsnc4c4c5sc6c(CCCCCCCCC)c(C=C7C(=O)c8cc(Cl)c(Cl)cc8C7=C(C#N)C#N)sc6c5n(CC(CCCC)CCCCCC)c4c3n(CC(CCCC)CCCCCC)c21,20.0,-5.56,-3.65,-5.68,-3.9,,,,,,PDIN:Ti3CN,,,
58174,10.1016/j.mser.2025.101007,COC(=O)C(C)(C)c1cc(C)cc(-c2sc3c4sc5cc(/C=C6/C(=O)c7cc(F)cc(c7)C(=O)/C6=C\c6cc(C(C)(C)C(=O)OC)c(-c7cc(C)cc(C(C)(C)C(=O)OC)c7)s6)sc5c4c(C(C)(C)C(=O)OC)ccc2-3)c1,CCCCCCC(CCCC)Cc1c(/C=C2\C(=O)c3cc(F)c(F)cc3C2=C(C#N)C#N)sc2c1SC1c3c(c4c(c5nsnc35)c3sc5c(CC(CCCC)CCCCCC)c(/C=C6\C(=O)c7cc(F)c(F)cc7C6=C(C#N)C#N)sc5c3n4CC(CC)CCCC)N(CC(CC)CCCC)C21,19.0,-5.56,-3.65,-5.68,-3.9,,,,,,PDIN,,,
58175,10.1016/j.mser.2025.101007,COC(=O)C(C)(C)c1cc(C)cc(-c2sc3c4sc5cc(/C=C6/C(=O)c7cc(F)cc(c7)C(=O)/C6=C\c6cc(C(C)(C)C(=O)OC)c(-c7cc(C)cc(C(C)(C)C(=O)OC)c7)s6)sc5c4c(C(C)(C)C(=O)OC)ccc2-3)c1,CCCCCCC(CCCC)Cc1c(/C=C2\C(=O)c3cc(F)c(F)cc3C2=C(C#N)C#N)sc2c1SC1c3c(c4c(c5nsnc35)c3sc5c(CC(CCCC)CCCCCC)c(/C=C6\C(=O)c7cc(F)c(F)cc7C6=C(C#N)C#N)sc5c3n4CC(CC)CCCC)N(CC(CC)CCCC)C21,19.6,-5.56,-3.65,-5.68,-3.9,,,,,,PDIN:Ti3CN,,,
58176,10.1016/j.mser.2025.101022,COC(=O)C(C)(C)c1cc(C)cc(-c2sc3c4sc5cc(/C=C6/C(=O)c7cc(F)cc(c7)C(=O)/C6=C\c6cc(C(C)(C)C(=O)OC)c(-c7cc(C)cc(C(C)(C)C(=O)OC)c7)s6)sc5c4c(C(C)(C)C(=O)OC)ccc2-3)c1,CCCCCCCCCCCc1c(/C=C2\C(=O)c3cc(F)c(F)cc3C2=C(C#N)C#N)sc2c1sc1c3c4nsnc4c4c5sc6c(CCCCCCCCCCC)c(/C=C7\C(=O)c8cc(F)c(F)cc8C7=C(C#N)C#N)sc6c5n(CC(CC)CCCC)c4c3n(CC(CC)CCCC)c21,16.6,-5.56,-3.65,-5.65,-4.09,,,1:1.2,,conventional,PDIN,,,
58177,10.1016/j.mser.2025.101022,COC(=O)C(C)(C)c1cc(C)cc(-c2sc3c4sc5cc(/C=C6/C(=O)c7cc(F)cc(c7)C(=O)/C6=C\c6cc(C(C)(C)C(=O)OC)c(-c7cc(C)cc(C(C)(C)C(=O)OC)c7)s6)sc5c4c(C(C)(C)C(=O)OC)ccc2-3)c1,CCCCCCCCCCCc1c(/C=C2\C(=O)c3cc(F)c(F)cc3C2=C(C#N)C#N)sc2c1sc1c3c4nsnc4c4c5sc6c(CCCCCCCCCCC)c(/C=C7\C(=O)c8cc(F)c(F)cc8C7=C(C#N)C#N)sc6c5n(CC(CC)CCCC)c4c3n(CC(CC)CCCC)c21,18.1,-5.56,-3.65,-5.65,-4.09,,,1:1.2,,conventional,PDIN,,,DBDF
58178,10.1016/j.mser.2025.101022,COC(=O)C(C)(C)c1cc(C)cc(-c2sc3c4sc5cc(/C=C6/C(=O)c7cc(F)cc(c7)C(=O)/C6=C\c6cc(C(C)(C)C(=O)OC)c(-c7cc(C)cc(C(C)(C)C(=O)OC)c7)s6)sc5c4c(C(C)(C)C(=O)OC)ccc2-3)c1,CCCCCCCCCCCc1c(/C=C2\C(=O)c3cc(F)c(F)cc3C2=C(C#N)C#N)sc2c1sc1c3c4nsnc4c4c5sc6c(CCCCCCCCCCC)c(/C=C7\C(=O)c8cc(F)c(F)cc8C7=C(C#N)C#N)sc6c5n(CC(CC)CCCC)c4c3n(CC(CC)CCCC)c21,18.1,-5.56,-3.65,-5.65,-4.09,,,1:1.2,,conventional,PDIN,,,DBDF
58179,10.1016/j.mser.2025.101022,COC(=O)C(C)(C)c1cc(C)cc(-c2sc3c4sc5cc(/C=C6/C(=O)c7cc(F)cc(c7)C(=O)/C6=C\c6cc(C(C)(C)C(=O)OC)c(-c7cc(C)cc(C(C)(C)C(=O)OC)c7)s6)sc5c4c(C(C)(C)C(=O)OC)ccc2-3)c1,CCCCCCC(CCCC)Cc1c(/C=C2\C(=O)c3cc(F)c(F)cc3C2=C(C#N)C#N)sc2c1SC1c3c(c4c(c5nsnc35)c3sc5c(CC(CCCC)CCCCCC)c(/C=C6\C(=O)c7cc(F)c(F)cc7C6=C(C#N)C#N)sc5c3n4CC(CC)CCCC)N(CC(CC)CCCC)C21,17.2,-5.56,-3.65,-5.68,-3.9,,,,,conventional,PDIN,,,
58180,10.1016/j.mser.2025.101022,COC(=O)C(C)(C)c1cc(C)cc(-c2sc3c4sc5cc(/C=C6/C(=O)c7cc(F)cc(c7)C(=O)/C6=C\c6cc(C(C)(C)C(=O)OC)c(-c7cc(C)cc(C(C)(C)C(=O)OC)c7)s6)sc5c4c(C(C)(C)C(=O)OC)ccc2-3)c1,CCCCCCC(CCCC)Cc1c(/C=C2\C(=O)c3cc(F)c(F)cc3C2=C(C#N)C#N)sc2c1SC1c3c(c4c(c5nsnc35)c3sc5c(CC(CCCC)CCCCCC)c(/C=C6\C(=O)c7cc(F)c(F)cc7C6=C(C#N)C#N)sc5c3n4CC(CC)CCCC)N(CC(CC)CCCC)C21,18.6,-5.56,-3.65,-5.68,-3.9,,,,,conventional,PDIN,,,DBDF
58181,10.1016/j.mser.2025.101022,COC(=O)C(C)(C)c1cc(C)cc(-c2sc3c4sc5cc(/C=C6/C(=O)c7cc(F)cc(c7)C(=O)/C6=C\c6cc(C(C)(C)C(=O)OC)c(-c7cc(C)cc(C(C)(C)C(=O)OC)c7)s6)sc5c4c(C(C)(C)C(=O)OC)ccc2-3)c1,CCCCCCC(CCCC)Cc1c(/C=C2\C(=O)c3cc(F)c(F)cc3C2=C(C#N)C#N)sc2c1SC1c3c(c4c(c5nsnc35)c3sc5c(CC(CCCC)CCCCCC)c(/C=C6\C(=O)c7cc(F)c(F)cc7C6=C(C#N)C#N)sc5c3n4CC(CC)CCCC)N(CC(CC)CCCC)C21,18.4,-5.56,-3.65,-5.68,-3.9,,,,,conventional,PDIN,,,DBDF
58212,10.1016/j.mser.2025.101118,COC(=O)C(C)(C)c1cc(C)cc(-c2sc3c4sc5cc(/C=C6/C(=O)c7cc(F)cc(c7)C(=O)/C6=C\c6cc(C(C)(C)C(=O)OC)c(-c7cc(C)cc(C(C)(C)C(=O)OC)c7)s6)sc5c4c(C(C)(C)C(=O)OC)ccc2-3)c1,CCCCCCCCCc1c(C=C2C(=O)c3cc(Cl)c(Cl)cc3C2=C(C#N)C#N)sc2c1sc1c3c4nsnc4c4c5sc6c(CCCCCCCCC)c(C=C7C(=O)c8cc(Cl)c(Cl)cc8C7=C(C#N)C#N)sc6c5n(CC(CCCC)CCCCCC)c4c3n(CC(CCCC)CCCCCC)c21,18.13,-5.56,-3.65,-5.68,-3.9,,,1:1.2,,,PDINN,2PACz,,
58216,10.1016/j.mser.2025.101127,COC(=O)C(C)(C)c1cc(C)cc(-c2sc3c4sc5cc(/C=C6/C(=O)c7cc(F)cc(c7)C(=O)/C6=C\c6cc(C(C)(C)C(=O)OC)c(-c7cc(C)cc(C(C)(C)C(=O)OC)c7)s6)sc5c4c(C(C)(C)C(=O)OC)ccc2-3)c1,CCCCCCCCCCCCC(CCCCCCCCCC)Cn1c2c3sc(/C=C4\C(=O)c5ccccc5C4=C(C#N)C#N)c(CC(CCCC)CCCCCC)c3sc2c2c3nsnc3c3c4sc5c(CC(CCCC)CCCCCC)c(/C=C6\C(=O)c7cc(-c8cccs8)ccc7C6=C(C#N)C#N)sc5c4n(CC(CCCCCCCCCC)CCCCCCCCCCCC)c3c21,17.54,-5.56,-3.65,-5.6,-3.83,,,,,,PNDIT-F3N,Ph-4PACz,,
58223,10.1016/j.mssp.2019.104750,CCCCCCCCCCC(CCCCCCCC)Cc1csc(-c2c(F)c(F)c(-c3cc(CC(CCCCCCCC)CCCCCCCCCC)c(-c4ccc(-c5cccs5)s4)s3)c3nsnc23)c1,COC(=O)CCCC1(c2ccccc2)C23c4c5ccc6c7cc8c9c%10c(cc%11cc%12c%13c%14c(cc%15c%16ccc-5c2c%16c2c5c%16c%17c(c(c46)c7c9c%17c4c%10c%11c%13c4c%16c%14c%152)C513)C%12)C8,7.17,-5.32,-3.7,-5.9,-3.9,,,,,inverted,ZnO,MoO3,,
58224,10.1016/j.mssp.2019.104750,CCCCCCCCCCC(CCCCCCCC)Cc1csc(-c2c(F)c(F)c(-c3cc(CC(CCCCCCCC)CCCCCCCCCC)c(-c4ccc(-c5cccs5)s4)s3)c3nsnc23)c1,COC(=O)CCCC1(c2ccccc2)C23c4c5ccc6c7cc8c9c%10c(cc%11cc%12c%13c%14c(cc%15c%16ccc-5c2c%16c2c5c%16c%17c(c(c46)c7c9c%17c4c%10c%11c%13c4c%16c%14c%152)C513)C%12)C8,8.01,-5.32,-3.7,-5.9,-3.9,,60.0,,,inverted,ZnO,MoO3,,
58225,10.1016/j.mssp.2019.104750,CCCCCCCCCCC(CCCCCCCC)Cc1csc(-c2c(F)c(F)c(-c3cc(CC(CCCCCCCC)CCCCCCCCCC)c(-c4ccc(-c5cccs5)s4)s3)c3nsnc23)c1,COC(=O)CCCC1(c2ccccc2)C23c4c5ccc6c7cc8c9c%10c(cc%11cc%12c%13c%14c(cc%15c%16ccc-5c2c%16c2c5c%16c%17c(c(c46)c7c9c%17c4c%10c%11c%13c4c%16c%14c%152)C513)C%12)C8,8.56,-5.32,-3.7,-5.9,-3.9,,80.0,,,inverted,ZnO,MoO3,,
58226,10.1016/j.mssp.2019.104750,CCCCCCCCCCC(CCCCCCCC)Cc1csc(-c2c(F)c(F)c(-c3cc(CC(CCCCCCCC)CCCCCCCCCC)c(-c4ccc(-c5cccs5)s4)s3)c3nsnc23)c1,COC(=O)CCCC1(c2ccccc2)C23c4c5ccc6c7cc8c9c%10c(cc%11cc%12c%13c%14c(cc%15c%16ccc-5c2c%16c2c5c%16c%17c(c(c46)c7c9c%17c4c%10c%11c%13c4c%16c%14c%152)C513)C%12)C8,7.55,-5.32,-3.7,-5.9,-3.9,,100.0,,,inverted,ZnO,MoO3,,
58227,10.1016/j.mssp.2019.104750,CCCCCCCCCCC(CCCCCCCC)Cc1csc(-c2c(F)c(F)c(-c3cc(CC(CCCCCCCC)CCCCCCCCCC)c(-c4ccc(-c5cccs5)s4)s3)c3nsnc23)c1,COC(=O)CCCC1(c2ccccc2)C23c4c5ccc6c7cc8c9c%10c(cc%11cc%12c%13c%14c(cc%15c%16ccc-5c2c%16c2c5c%16c%17c(c(c46)c7c9c%17c4c%10c%11c%13c4c%16c%14c%152)C513)C%12)C8,7.11,-5.32,-3.7,-5.9,-3.9,300.0,120.0,,,inverted,ZnO,MoO3,,
58228,10.1016/j.mssp.2019.104750,CCCCCCCCCCC(CCCCCCCC)Cc1csc(-c2c(F)c(F)c(-c3cc(CC(CCCCCCCC)CCCCCCCCCC)c(-c4ccc(-c5cccs5)s4)s3)c3nsnc23)c1,COC(=O)CCCC1(c2ccccc2)C23c4c5ccc6c7cc8c9c%10c(cc%11cc%12c%13c%14c(cc%15c%16ccc-5c2c%16c2c5c%16c%17c(c(c46)c7c9c%17c4c%10c%11c%13c4c%16c%14c%152)C513)C%12)C8,5.93,-5.32,-3.7,-5.9,-3.9,300.0,140.0,,,inverted,ZnO,MoO3,,
58229,10.1016/j.mssp.2019.104860,CCCCCCc1ccsc1,CCCCC(=O)OCC1(c2ccccc2)c2cccc3cccc4cccc5cccc6cccc1c6c-5c-4c-3c2,2.334,-5.01,-3.12,-6.1,-3.7,,160.0,1.0:0.6,,inverted,,,,
58230,10.1016/j.mssp.2019.104860,CCCCCCc1ccsc1,CCCCC(=O)OCC1(c2ccccc2)c2cccc3cccc4cccc5cccc6cccc1c6c-5c-4c-3c2,3.239,-5.01,-3.12,-6.1,-3.7,,160.0,,,inverted,,,,
58231,10.1016/j.mssp.2019.104860,CCCCCCc1ccsc1,CCCCC(=O)OCC1(c2ccccc2)c2cccc3cccc4cccc5cccc6cccc1c6c-5c-4c-3c2,4.359,-5.01,-3.12,-6.1,-3.7,,160.0,,,inverted,,,,
58232,10.1016/j.mssp.2019.104860,CCCCCCc1ccsc1,CCCCC(=O)OCC1(c2ccccc2)c2cccc3cccc4cccc5cccc6cccc1c6c-5c-4c-3c2,3.365,-5.01,-3.12,-6.1,-3.7,,160.0,,,inverted,,,,
58233,10.1016/j.mssp.2019.104860,CCCCCCc1ccsc1,CCCCC(=O)OCC1(c2ccccc2)c2cccc3cccc4cccc5cccc6cccc1c6c-5c-4c-3c2,2.06,-5.01,-3.12,-6.1,-3.7,,,,,inverted,TiO2,PEDOT:PSS,,
58234,10.1016/j.mssp.2019.104860,CCCCCCc1ccsc1,CCCCC(=O)OCC1(c2ccccc2)c2cccc3cccc4cccc5cccc6cccc1c6c-5c-4c-3c2,2.72,-5.01,-3.12,-6.1,-3.7,,,,,,NP TiO2/TiO2,PEDOT:PSS,,
58235,10.1016/j.mssp.2019.104860,CCCCCCc1ccsc1,CCCCC(=O)OCC1(c2ccccc2)c2cccc3cccc4cccc5cccc6cccc1c6c-5c-4c-3c2,1.7,-5.01,-3.12,-6.1,-3.7,,,,,inverted,TiO2,V2O5,,
58236,10.1016/j.mssp.2019.104860,CCCCCCc1ccsc1,CCCCC(=O)OCC1(c2ccccc2)c2cccc3cccc4cccc5cccc6cccc1c6c-5c-4c-3c2,1.3,-5.01,-3.12,-6.1,-3.7,,,,,,c-TiO2/m-TiO2,,,
58237,10.1016/j.mssp.2019.104860,CCCCCCc1ccsc1,CCCCC(=O)OCC1(c2ccccc2)c2cccc3cccc4cccc5cccc6cccc1c6c-5c-4c-3c2,2.13,-5.01,-3.12,-6.1,-3.7,,,,,inverted,TiO2,V2O5,,
58238,10.1016/j.mssp.2019.104860,CCCCCCc1ccsc1,CCCCC(=O)OCC1(c2ccccc2)c2cccc3cccc4cccc5cccc6cccc1c6c-5c-4c-3c2,2.88,-5.01,-3.12,-6.1,-3.7,,,,,,NP TiO2,PEDOT:PSS,,
58239,10.1016/j.mssp.2019.104860,CCCCCCc1ccsc1,CCCCC(=O)OCC1(c2ccccc2)c2cccc3cccc4cccc5cccc6cccc1c6c-5c-4c-3c2,1.45,-5.01,-3.12,-6.1,-3.7,,,,,inverted,TiO2,MoO3,,
58290,10.1016/j.mssp.2024.108917,CCCCCCc1cc(C)sc1C,CCCCC(=O)OCC1(c2ccccc2)c2cccc3cccc4cccc5cccc6cccc1c6c-5c-4c-3c2,4.11,-5.01,-3.12,-6.1,-3.7,,,,,conventional,,PEDOT:PSS,,
58291,10.1016/j.mssp.2024.108917,CCCCC(CC)COC(=O)c1sc2c(-c3cc4c(OCC(CC)CCCC)c5sccc5c(OCC(CC)CCCC)c4s3)scc2c1F,CCCCC(=O)OCC1(c2ccccc2)c2cccc3cccc4cccc5cccc6cccc1c6c-5c-4c-3c2,7.25,-5.19,-3.43,-6.1,-3.7,,,,,inverted,ZnO,MoO3,,
58292,10.1016/j.mssp.2024.108917,CCCCCCc1cc(C)sc1C,CCCCC(=O)OCC1(c2ccccc2)c2cccc3cccc4cccc5cccc6cccc1c6c-5c-4c-3c2,4.87,-5.01,-3.12,-6.1,-3.7,,,,,conventional,,PEDOT:PSS,,
58294,10.1016/j.mssp.2024.108917,CCCCCCc1cc(C)sc1C,CCCCC(=O)OCC1(c2ccccc2)c2cccc3cccc4cccc5cccc6cccc1c6c-5c-4c-3c2,6.03,-5.01,-3.12,-6.1,-3.7,,,,,,,PEDOT:PSS,,
58295,10.1016/j.mssp.2024.108917,CCCCCCc1cc(C)sc1C,CCCCC(=O)OCC1(c2ccccc2)c2cccc3cccc4cccc5cccc6cccc1c6c-5c-4c-3c2,4.21,-5.01,-3.12,-6.1,-3.7,,,,,conventional,,PEDOT:PSS,,
58297,10.1016/j.mssp.2024.108917,CCCCCCc1cc(C)sc1C,CCCCC(=O)OCC1(c2ccccc2)c2cccc3cccc4cccc5cccc6cccc1c6c-5c-4c-3c2,4.51,-5.01,-3.12,-6.1,-3.7,,,,,conventional,,PEDOT:PSS,,
58299,10.1016/j.mssp.2024.108917,CCCCC(CC)COC(=O)c1sc2c(-c3cc4c(OCC(CC)CCCC)c5sccc5c(OCC(CC)CCCC)c4s3)scc2c1F,CCCCC(=O)OCC1(c2ccccc2)C2=CC=Cc3cccc4cccc5ccc6ccccc7cccc1c7c6c5c-4c3C2,8.1,-5.19,-3.43,-6.1,-3.9,,,,,conventional,,PEDOT:PSS,,
58300,10.1016/j.mssp.2024.108917,CCCCC(CC)COC(=O)c1sc2c(-c3cc4c(OCC(CC)CCCC)c5sccc5c(OCC(CC)CCCC)c4s3)scc2c1F,CCCCC(=O)OCC1(c2ccccc2)C2=CC=Cc3cccc4cccc5ccc6ccccc7cccc1c7c6c5c-4c3C2,6.03,-5.19,-3.43,-6.1,-3.9,,,,,inverted,ZnO,MoO3,,
58301,10.1016/j.mssp.2024.108917,CCCCC(CC)COC(=O)c1sc2c(-c3cc4c(OCC(CC)CCCC)c5sccc5c(OCC(CC)CCCC)c4s3)scc2c1F,CCCCC(=O)OCC1(c2ccccc2)C2=CC=Cc3cccc4cccc5ccc6ccccc7cccc1c7c6c5c-4c3C2,6.22,-5.19,-3.43,-6.1,-3.9,,,,,inverted,ZnO,MoO3,,
58302,10.1016/j.mssp.2024.108917,CCCCC(CC)COC(=O)c1sc2c(-c3cc4c(OCC(CC)CCCC)c5sccc5c(OCC(CC)CCCC)c4s3)scc2c1F,CCCCC(=O)OCC1(c2ccccc2)C2=CC=Cc3cccc4cccc5ccc6ccccc7cccc1c7c6c5c-4c3C2,9.04,-5.19,-3.43,-6.1,-3.9,,,,,conventional,,PEDOT:PSS,,
58303,10.1016/j.mssp.2024.108917,CCCCC(CC)COC(=O)c1sc2c(-c3cc4c(OCC(CC)CCCC)c5sccc5c(OCC(CC)CCCC)c4s3)scc2c1F,CCCCC(=O)OCC1(c2ccccc2)C2=CC=Cc3cccc4cccc5ccc6ccccc7cccc1c7c6c5c-4c3C2,9.56,-5.19,-3.43,-6.1,-3.9,,,,,conventional,,PEDOT:PSS,,
58304,10.1016/j.mssp.2024.108917,CCCCC(CC)COC(=O)c1sc2c(-c3cc4c(OCC(CC)CCCC)c5sccc5c(OCC(CC)CCCC)c4s3)scc2c1F,CCCCC(=O)OCC1(c2ccccc2)C2=CC=Cc3cccc4cccc5ccc6ccccc7cccc1c7c6c5c-4c3C2,4.53,-5.19,-3.43,-6.1,-3.9,180.0,60.0,1:1.5 wt/wt,0 wt%,inverted,ZnO,MoO3,chlorobenzene,
58305,10.1016/j.mssp.2024.108917,CCCCC(CC)COC(=O)c1sc2c(-c3cc4c(OCC(CC)CCCC)c5sccc5c(OCC(CC)CCCC)c4s3)scc2c1F,CCCCC(=O)OCC1(c2ccccc2)C2=CC=Cc3cccc4cccc5ccc6ccccc7cccc1c7c6c5c-4c3C2,6.2,-5.19,-3.43,-6.1,-3.9,180.0,60.0,1:1.5,1 wt%,inverted,ZnO,MoO3,chlorobenzene,
58306,10.1016/j.mssp.2024.108917,CCCCC(CC)COC(=O)c1sc2c(-c3cc4c(OCC(CC)CCCC)c5sccc5c(OCC(CC)CCCC)c4s3)scc2c1F,CCCCC(=O)OCC1(c2ccccc2)C2=CC=Cc3cccc4cccc5ccc6ccccc7cccc1c7c6c5c-4c3C2,5.2,-5.19,-3.43,-6.1,-3.9,180.0,60.0,1:1.5,3 wt%,inverted,ZnO,MoO3,chlorobenzene,
58307,10.1016/j.mssp.2024.108917,CCCCC(CC)COC(=O)c1sc2c(-c3cc4c(OCC(CC)CCCC)c5sccc5c(OCC(CC)CCCC)c4s3)scc2c1F,CCCCC(=O)OCC1(c2ccccc2)C2=CC=Cc3cccc4cccc5ccc6ccccc7cccc1c7c6c5c-4c3C2,4.64,-5.19,-3.43,-6.1,-3.9,180.0,60.0,1:1.5 wt/wt,5 wt%,inverted,ZnO,MoO3,chlorobenzene,
58328,10.1016/j.mssp.2025.109736,CCCCCCc1cc(C)sc1C,CCCCC(=O)OCC1(c2ccccc2)c2cccc3cccc4cccc5cccc6cccc1c6c-5c-4c-3c2,3.6,-5.01,-3.12,-6.1,-3.7,,150.0,1:0.8,,conventional,,PEDOT:PSS,,
58329,10.1016/j.mssp.2025.109736,CCCCCCc1cc(C)sc1C,CCCCC(=O)OCC1(c2ccccc2)c2cccc3cccc4cccc5cccc6cccc1c6c-5c-4c-3c2,2.07,-5.01,-3.12,-6.1,-3.7,85.0,150.0,1:0.8,,conventional,,,,
58330,10.1016/j.mssp.2025.109736,CCCCCCc1cc(C)sc1C,CCCCC(=O)OCC1(c2ccccc2)c2cccc3cccc4cccc5cccc6cccc1c6c-5c-4c-3c2,3.04,-5.01,-3.12,-6.1,-3.7,85.0,150.0,1:0.8,,inverted,,MoO3,,
58331,10.1016/j.mssp.2025.109736,CCCCCCc1cc(C)sc1C,CCCCC(=O)OCC1(c2ccccc2)c2cccc3cccc4cccc5cccc6cccc1c6c-5c-4c-3c2,1.7,-5.01,-3.12,-6.1,-3.7,85.0,150.0,1:0.8,,inverted,,,,
58356,10.1016/j.mtchem.2025.102660,COC(=O)C(C)(C)c1cc(C)cc(-c2sc3c4sc5cc(/C=C6/C(=O)c7cc(F)cc(c7)C(=O)/C6=C\c6cc(C(C)(C)C(=O)OC)c(-c7cc(C)cc(C(C)(C)C(=O)OC)c7)s6)sc5c4c(C(C)(C)C(=O)OC)ccc2-3)c1,CCCCCCCCCCCc1c(/C=C2\C(=O)c3cc(F)c(F)cc3C2=C(C#N)C#N)sc2c1sc1c3c4nsnc4c4c5sc6c(CCCCCCCCCCC)c(/C=C7\C(=O)c8cc(F)c(F)cc8C7=C(C#N)C#N)sc6c5n(CC(CC)CCCC)c4c3n(CC(CC)CCCC)c21,16.76,-5.56,-3.65,-5.65,-4.09,,,,,conventional,PDINN,PEDOT:PSS,chloroform,CN
58357,10.1016/j.mtchem.2025.102660,COC(=O)C(C)(C)c1cc(C)cc(-c2sc3c4sc5cc(/C=C6/C(=O)c7cc(F)cc(c7)C(=O)/C6=C\c6cc(C(C)(C)C(=O)OC)c(-c7cc(C)cc(C(C)(C)C(=O)OC)c7)s6)sc5c4c(C(C)(C)C(=O)OC)ccc2-3)c1,CCCCCCCCCCCc1c(/C=C2\C(=O)c3cc(F)c(F)cc3C2=C(C#N)C#N)sc2c1sc1c3c4nsnc4c4c5sc6c(CCCCCCCCCCC)c(/C=C7\C(=O)c8cc(F)c(F)cc8C7=C(C#N)C#N)sc6c5n(CC(CC)CCCC)c4c3n(CC(CC)CCCC)c21,16.46,-5.56,-3.65,-5.65,-4.09,,,,,conventional,PDINN,PEDOT:PSS,chloroform,BBMO
58358,10.1016/j.mtchem.2025.102660,COC(=O)C(C)(C)c1cc(C)cc(-c2sc3c4sc5cc(/C=C6/C(=O)c7cc(F)cc(c7)C(=O)/C6=C\c6cc(C(C)(C)C(=O)OC)c(-c7cc(C)cc(C(C)(C)C(=O)OC)c7)s6)sc5c4c(C(C)(C)C(=O)OC)ccc2-3)c1,CCCCCCCCCCCc1c(/C=C2\C(=O)c3cc(F)c(F)cc3C2=C(C#N)C#N)sc2c1sc1c3c4nsnc4c4c5sc6c(CCCCCCCCCCC)c(/C=C7\C(=O)c8cc(F)c(F)cc8C7=C(C#N)C#N)sc6c5n(CC(CC)CCCC)c4c3n(CC(CC)CCCC)c21,17.55,-5.56,-3.65,-5.65,-4.09,,,,,conventional,PDINN,PEDOT:PSS,chloroform,CN + BBMO
58359,10.1016/j.mtchem.2025.102660,COC(=O)C(C)(C)c1cc(C)cc(-c2sc3c4sc5cc(/C=C6/C(=O)c7cc(F)cc(c7)C(=O)/C6=C\c6cc(C(C)(C)C(=O)OC)c(-c7cc(C)cc(C(C)(C)C(=O)OC)c7)s6)sc5c4c(C(C)(C)C(=O)OC)ccc2-3)c1,CCCCCCCCCCCc1c(/C=C2\C(=O)c3cc(F)c(F)cc3C2=C(C#N)C#N)sc2c1sc1c3c4nsnc4c4c5sc6c(CCCCCCCCCCC)c(/C=C7\C(=O)c8cc(F)c(F)cc8C7=C(C#N)C#N)sc6c5n(CC(CC)CCCC)c4c3n(CC(CC)CCCC)c21,17.63,-5.56,-3.65,-5.65,-4.09,,,,10 wt% c-BBMO,conventional,PDINN,PEDOT:PSS,chloroform,CN + c-BBMO
58360,10.1016/j.mtchem.2025.102730,COC(=O)C(C)(C)c1cc(C)cc(-c2sc3c4sc5cc(/C=C6/C(=O)c7cc(F)cc(c7)C(=O)/C6=C\c6cc(C(C)(C)C(=O)OC)c(-c7cc(C)cc(C(C)(C)C(=O)OC)c7)s6)sc5c4c(C(C)(C)C(=O)OC)ccc2-3)c1,CCCCCCC(CCCC)Cc1c(/C=C2\C(=O)c3cc(F)c(F)cc3C2=C(C#N)C#N)sc2c1SC1c3c(c4c(c5nsnc35)c3sc5c(CC(CCCC)CCCCCC)c(/C=C6\C(=O)c7cc(F)c(F)cc7C6=C(C#N)C#N)sc5c3n4CC(CC)CCCC)N(CC(CC)CCCC)C21,17.05,-5.56,-3.65,-5.68,-3.9,,,,,conventional,PDINN,PEDOT:PSS,,
58361,10.1016/j.mtchem.2025.102730,COC(=O)C(C)(C)c1cc(C)cc(-c2sc3c4sc5cc(/C=C6/C(=O)c7cc(F)cc(c7)C(=O)/C6=C\c6cc(C(C)(C)C(=O)OC)c(-c7cc(C)cc(C(C)(C)C(=O)OC)c7)s6)sc5c4c(C(C)(C)C(=O)OC)ccc2-3)c1,CCCCCCC(CCCC)Cc1c(/C=C2\C(=O)c3cc(F)c(F)cc3C2=C(C#N)C#N)sc2c1SC1c3c(c4c(c5nsnc35)c3sc5c(CC(CCCC)CCCCCC)c(/C=C6\C(=O)c7cc(F)c(F)cc7C6=C(C#N)C#N)sc5c3n4CC(CC)CCCC)N(CC(CC)CCCC)C21,17.92,-5.56,-3.65,-5.68,-3.9,,,,,conventional,PDINN,PEDOT:PSS,,DIO
58362,10.1016/j.mtchem.2025.102730,COC(=O)C(C)(C)c1cc(C)cc(-c2sc3c4sc5cc(/C=C6/C(=O)c7cc(F)cc(c7)C(=O)/C6=C\c6cc(C(C)(C)C(=O)OC)c(-c7cc(C)cc(C(C)(C)C(=O)OC)c7)s6)sc5c4c(C(C)(C)C(=O)OC)ccc2-3)c1,CCCCCCC(CCCC)Cc1c(/C=C2\C(=O)c3cc(F)c(F)cc3C2=C(C#N)C#N)sc2c1SC1c3c(c4c(c5nsnc35)c3sc5c(CC(CCCC)CCCCCC)c(/C=C6\C(=O)c7cc(F)c(F)cc7C6=C(C#N)C#N)sc5c3n4CC(CC)CCCC)N(CC(CC)CCCC)C21,18.4,-5.56,-3.65,-5.68,-3.9,,85.0,,7 mg/mL,conventional,PDINN,PEDOT:PSS,,BrDO
58363,10.1016/j.mtchem.2025.102730,COC(=O)C(C)(C)c1cc(C)cc(-c2sc3c4sc5cc(/C=C6/C(=O)c7cc(F)cc(c7)C(=O)/C6=C\c6cc(C(C)(C)C(=O)OC)c(-c7cc(C)cc(C(C)(C)C(=O)OC)c7)s6)sc5c4c(C(C)(C)C(=O)OC)ccc2-3)c1,CCCCCCC(CCCC)Cc1c(/C=C2\C(=O)c3cc(F)c(F)cc3C2=C(C#N)C#N)sc2c1SC1c3c(c4c(c5nsnc35)c3sc5c(CC(CCCC)CCCCCC)c(/C=C6\C(=O)c7cc(F)c(F)cc7C6=C(C#N)C#N)sc5c3n4CC(CC)CCCC)N(CC(CC)CCCC)C21,18.51,-5.56,-3.65,-5.68,-3.9,,85.0,,7 mg/mL,conventional,PDINN,PEDOT:PSS,,ClDO
58364,10.1016/j.mtchem.2025.102730,COC(=O)C(C)(C)c1cc(C)cc(-c2sc3c4sc5cc(/C=C6/C(=O)c7cc(F)cc(c7)C(=O)/C6=C\c6cc(C(C)(C)C(=O)OC)c(-c7cc(C)cc(C(C)(C)C(=O)OC)c7)s6)sc5c4c(C(C)(C)C(=O)OC)ccc2-3)c1,CCCCCCCCCCCc1c(/C=C2\C(=O)c3cc(F)c(F)cc3C2=C(C#N)C#N)sc2c1sc1c3c4nsnc4c4c5sc6c(CCCCCCCCCCC)c(/C=C7\C(=O)c8cc(F)c(F)cc8C7=C(C#N)C#N)sc6c5n(CC(CC)CCCC)c4c3n(CC(CC)CCCC)c21,15.81,-5.56,-3.65,-5.65,-4.09,,,,,conventional,PDINN,PEDOT:PSS,,
58365,10.1016/j.mtchem.2025.102730,COC(=O)C(C)(C)c1cc(C)cc(-c2sc3c4sc5cc(/C=C6/C(=O)c7cc(F)cc(c7)C(=O)/C6=C\c6cc(C(C)(C)C(=O)OC)c(-c7cc(C)cc(C(C)(C)C(=O)OC)c7)s6)sc5c4c(C(C)(C)C(=O)OC)ccc2-3)c1,CCCCCCCCCCCc1c(/C=C2\C(=O)c3cc(F)c(F)cc3C2=C(C#N)C#N)sc2c1sc1c3c4nsnc4c4c5sc6c(CCCCCCCCCCC)c(/C=C7\C(=O)c8cc(F)c(F)cc8C7=C(C#N)C#N)sc6c5n(CC(CC)CCCC)c4c3n(CC(CC)CCCC)c21,16.68,-5.56,-3.65,-5.65,-4.09,,,,,conventional,PDINN,PEDOT:PSS,,DIO
58366,10.1016/j.mtchem.2025.102730,COC(=O)C(C)(C)c1cc(C)cc(-c2sc3c4sc5cc(/C=C6/C(=O)c7cc(F)cc(c7)C(=O)/C6=C\c6cc(C(C)(C)C(=O)OC)c(-c7cc(C)cc(C(C)(C)C(=O)OC)c7)s6)sc5c4c(C(C)(C)C(=O)OC)ccc2-3)c1,CCCCCCCCCCCc1c(/C=C2\C(=O)c3cc(F)c(F)cc3C2=C(C#N)C#N)sc2c1sc1c3c4nsnc4c4c5sc6c(CCCCCCCCCCC)c(/C=C7\C(=O)c8cc(F)c(F)cc8C7=C(C#N)C#N)sc6c5n(CC(CC)CCCC)c4c3n(CC(CC)CCCC)c21,17.09,-5.56,-3.65,-5.65,-4.09,,85.0,,,conventional,PDINN,PEDOT:PSS,,BrDO
58367,10.1016/j.mtchem.2025.102730,COC(=O)C(C)(C)c1cc(C)cc(-c2sc3c4sc5cc(/C=C6/C(=O)c7cc(F)cc(c7)C(=O)/C6=C\c6cc(C(C)(C)C(=O)OC)c(-c7cc(C)cc(C(C)(C)C(=O)OC)c7)s6)sc5c4c(C(C)(C)C(=O)OC)ccc2-3)c1,CCCCCCCCCCCc1c(/C=C2\C(=O)c3cc(F)c(F)cc3C2=C(C#N)C#N)sc2c1sc1c3c4nsnc4c4c5sc6c(CCCCCCCCCCC)c(/C=C7\C(=O)c8cc(F)c(F)cc8C7=C(C#N)C#N)sc6c5n(CC(CC)CCCC)c4c3n(CC(CC)CCCC)c21,17.37,-5.56,-3.65,-5.65,-4.09,,85.0,,,conventional,PDINN,PEDOT:PSS,,ClDO
58368,10.1016/j.mtchem.2025.102730,CCCCCCC(CCCC)Cc1csc(-c2cc3c4nsnc4c4cc(-c5cc(CC(CCCC)CCCCCC)c(-c6cc7c(-c8cc(F)c(CC(CC)CCCC)s8)c8sccc8c(-c8cc(F)c(CC(CC)CCCC)s8)c7s6)s5)sc4c3s2)c1,CCCCCCCCCCCc1c(/C=C2\C(=O)c3cc(F)c(F)cc3C2=C(C#N)C#N)sc2c1sc1c3c4nsnc4c4c5sc6c(CCCCCCCCCCC)c(/C=C7\C(=O)c8cc(F)c(F)cc8C7=C(C#N)C#N)sc6c5n(CC(CC)CCCC)c4c3n(CC(CC)CCCC)c21,17.62,-5.51,-2.77,-5.65,-4.09,,,,,conventional,PDINN,PEDOT:PSS,,
58369,10.1016/j.mtchem.2025.102730,CCCCCCC(CCCC)Cc1csc(-c2cc3c4nsnc4c4cc(-c5cc(CC(CCCC)CCCCCC)c(-c6cc7c(-c8cc(F)c(CC(CC)CCCC)s8)c8sccc8c(-c8cc(F)c(CC(CC)CCCC)s8)c7s6)s5)sc4c3s2)c1,CCCCCCCCCCCc1c(/C=C2\C(=O)c3cc(F)c(F)cc3C2=C(C#N)C#N)sc2c1sc1c3c4nsnc4c4c5sc6c(CCCCCCCCCCC)c(/C=C7\C(=O)c8cc(F)c(F)cc8C7=C(C#N)C#N)sc6c5n(CC(CC)CCCC)c4c3n(CC(CC)CCCC)c21,18.03,-5.51,-2.77,-5.65,-4.09,,,,,conventional,PDINN,PEDOT:PSS,,DIO
58370,10.1016/j.mtchem.2025.102730,CCCCCCC(CCCC)Cc1csc(-c2cc3c4nsnc4c4cc(-c5cc(CC(CCCC)CCCCCC)c(-c6cc7c(-c8cc(F)c(CC(CC)CCCC)s8)c8sccc8c(-c8cc(F)c(CC(CC)CCCC)s8)c7s6)s5)sc4c3s2)c1,CCCCCCCCCCCc1c(/C=C2\C(=O)c3cc(F)c(F)cc3C2=C(C#N)C#N)sc2c1sc1c3c4nsnc4c4c5sc6c(CCCCCCCCCCC)c(/C=C7\C(=O)c8cc(F)c(F)cc8C7=C(C#N)C#N)sc6c5n(CC(CC)CCCC)c4c3n(CC(CC)CCCC)c21,18.29,-5.51,-2.77,-5.65,-4.09,,85.0,,,conventional,PDINN,PEDOT:PSS,,BrDO
58371,10.1016/j.mtchem.2025.102730,CCCCCCC(CCCC)Cc1csc(-c2cc3c4nsnc4c4cc(-c5cc(CC(CCCC)CCCCCC)c(-c6cc7c(-c8cc(F)c(CC(CC)CCCC)s8)c8sccc8c(-c8cc(F)c(CC(CC)CCCC)s8)c7s6)s5)sc4c3s2)c1,CCCCCCCCCCCc1c(/C=C2\C(=O)c3cc(F)c(F)cc3C2=C(C#N)C#N)sc2c1sc1c3c4nsnc4c4c5sc6c(CCCCCCCCCCC)c(/C=C7\C(=O)c8cc(F)c(F)cc8C7=C(C#N)C#N)sc6c5n(CC(CC)CCCC)c4c3n(CC(CC)CCCC)c21,18.47,-5.51,-2.77,-5.65,-4.09,,85.0,,,conventional,PDINN,PEDOT:PSS,,ClDO
58372,10.1016/j.mtchem.2025.102730,CCCCCCC(CCCC)Cc1csc(-c2cc3c4nsnc4c4cc(-c5cc(CC(CCCC)CCCCCC)c(-c6cc7c(-c8cc(F)c(CC(CC)CCCC)s8)c8sccc8c(-c8cc(F)c(CC(CC)CCCC)s8)c7s6)s5)sc4c3s2)c1,CCCCCCC(CCCC)Cc1c(/C=C2\C(=O)c3cc(F)c(F)cc3C2=C(C#N)C#N)sc2c1SC1c3c(c4c(c5nsnc35)c3sc5c(CC(CCCC)CCCCCC)c(/C=C6\C(=O)c7cc(F)c(F)cc7C6=C(C#N)C#N)sc5c3n4CC(CC)CCCC)N(CC(CC)CCCC)C21,16.91,-5.51,-2.77,-5.68,-3.9,,,,,conventional,PDINN,PEDOT:PSS,,
58373,10.1016/j.mtchem.2025.102730,CCCCCCC(CCCC)Cc1csc(-c2cc3c4nsnc4c4cc(-c5cc(CC(CCCC)CCCCCC)c(-c6cc7c(-c8cc(F)c(CC(CC)CCCC)s8)c8sccc8c(-c8cc(F)c(CC(CC)CCCC)s8)c7s6)s5)sc4c3s2)c1,CCCCCCC(CCCC)Cc1c(/C=C2\C(=O)c3cc(F)c(F)cc3C2=C(C#N)C#N)sc2c1SC1c3c(c4c(c5nsnc35)c3sc5c(CC(CCCC)CCCCCC)c(/C=C6\C(=O)c7cc(F)c(F)cc7C6=C(C#N)C#N)sc5c3n4CC(CC)CCCC)N(CC(CC)CCCC)C21,17.99,-5.51,-2.77,-5.68,-3.9,,,,,conventional,PDINN,PEDOT:PSS,,DIO
58374,10.1016/j.mtchem.2025.102730,CCCCCCC(CCCC)Cc1csc(-c2cc3c4nsnc4c4cc(-c5cc(CC(CCCC)CCCCCC)c(-c6cc7c(-c8cc(F)c(CC(CC)CCCC)s8)c8sccc8c(-c8cc(F)c(CC(CC)CCCC)s8)c7s6)s5)sc4c3s2)c1,CCCCCCC(CCCC)Cc1c(/C=C2\C(=O)c3cc(F)c(F)cc3C2=C(C#N)C#N)sc2c1SC1c3c(c4c(c5nsnc35)c3sc5c(CC(CCCC)CCCCCC)c(/C=C6\C(=O)c7cc(F)c(F)cc7C6=C(C#N)C#N)sc5c3n4CC(CC)CCCC)N(CC(CC)CCCC)C21,18.77,-5.51,-2.77,-5.68,-3.9,,85.0,,,conventional,PDINN,PEDOT:PSS,,BrDO
58375,10.1016/j.mtchem.2025.102730,CCCCCCC(CCCC)Cc1csc(-c2cc3c4nsnc4c4cc(-c5cc(CC(CCCC)CCCCCC)c(-c6cc7c(-c8cc(F)c(CC(CC)CCCC)s8)c8sccc8c(-c8cc(F)c(CC(CC)CCCC)s8)c7s6)s5)sc4c3s2)c1,CCCCCCC(CCCC)Cc1c(/C=C2\C(=O)c3cc(F)c(F)cc3C2=C(C#N)C#N)sc2c1SC1c3c(c4c(c5nsnc35)c3sc5c(CC(CCCC)CCCCCC)c(/C=C6\C(=O)c7cc(F)c(F)cc7C6=C(C#N)C#N)sc5c3n4CC(CC)CCCC)N(CC(CC)CCCC)C21,19.07,-5.51,-2.77,-5.68,-3.9,,85.0,,,conventional,PDINN,PEDOT:PSS,,ClDO
58376,10.1016/j.mtchem.2025.103038,COC(=O)C(C)(C)c1cc(C)cc(-c2sc3c4sc5cc(/C=C6/C(=O)c7cc(F)cc(c7)C(=O)/C6=C\c6cc(C(C)(C)C(=O)OC)c(-c7cc(C)cc(C(C)(C)C(=O)OC)c7)s6)sc5c4c(C(C)(C)C(=O)OC)ccc2-3)c1,CCCCCCC(CCCC)Cc1c(/C=C2\C(=O)c3cc(F)c(F)cc3C2=C(C#N)C#N)sc2c1SC1c3c(c4c(c5nsnc35)c3sc5c(CC(CCCC)CCCCCC)c(/C=C6\C(=O)c7cc(F)c(F)cc7C6=C(C#N)C#N)sc5c3n4CC(CC)CCCC)N(CC(CC)CCCC)C21,18.31,-5.56,-3.65,-5.68,-3.9,,100.0,1:1.2,,,H75,2PACz,chloroform,
58377,10.1016/j.mtchem.2025.103038,COC(=O)C(C)(C)c1cc(C)cc(-c2sc3c4sc5cc(/C=C6/C(=O)c7cc(F)cc(c7)C(=O)/C6=C\c6cc(C(C)(C)C(=O)OC)c(-c7cc(C)cc(C(C)(C)C(=O)OC)c7)s6)sc5c4c(C(C)(C)C(=O)OC)ccc2-3)c1,CCCCCCC(CCCC)Cc1c(/C=C2\C(=O)c3cc(F)c(F)cc3C2=C(C#N)C#N)sc2c1SC1c3c(c4c(c5nsnc35)c3sc5c(CC(CCCC)CCCCCC)c(/C=C6\C(=O)c7cc(F)c(F)cc7C6=C(C#N)C#N)sc5c3n4CC(CC)CCCC)N(CC(CC)CCCC)C21,18.72,-5.56,-3.65,-5.68,-3.9,,100.0,1:1.2,30 wt%,,H75,2PACz,chloroform,BT-2F
58378,10.1016/j.mtchem.2025.103038,COC(=O)C(C)(C)c1cc(C)cc(-c2sc3c4sc5cc(/C=C6/C(=O)c7cc(F)cc(c7)C(=O)/C6=C\c6cc(C(C)(C)C(=O)OC)c(-c7cc(C)cc(C(C)(C)C(=O)OC)c7)s6)sc5c4c(C(C)(C)C(=O)OC)ccc2-3)c1,CCCCCCC(CCCC)Cc1c(/C=C2\C(=O)c3cc(F)c(F)cc3C2=C(C#N)C#N)sc2c1SC1c3c(c4c(c5nsnc35)c3sc5c(CC(CCCC)CCCCCC)c(/C=C6\C(=O)c7cc(F)c(F)cc7C6=C(C#N)C#N)sc5c3n4CC(CC)CCCC)N(CC(CC)CCCC)C21,17.74,-5.56,-3.65,-5.68,-3.9,,100.0,1:1.2,30 wt%,,H75,2PACz,chloroform,BT-2Cl
58379,10.1016/j.mtchem.2025.103038,COC(=O)C(C)(C)c1cc(C)cc(-c2sc3c4sc5cc(/C=C6/C(=O)c7cc(F)cc(c7)C(=O)/C6=C\c6cc(C(C)(C)C(=O)OC)c(-c7cc(C)cc(C(C)(C)C(=O)OC)c7)s6)sc5c4c(C(C)(C)C(=O)OC)ccc2-3)c1,CCCCCCC(CCCC)Cc1c(/C=C2\C(=O)c3cc(F)c(F)cc3C2=C(C#N)C#N)sc2c1SC1c3c(c4c(c5nsnc35)c3sc5c(CC(CCCC)CCCCCC)c(/C=C6\C(=O)c7cc(F)c(F)cc7C6=C(C#N)C#N)sc5c3n4CC(CC)CCCC)N(CC(CC)CCCC)C21,19.11,-5.56,-3.65,-5.68,-3.9,,100.0,1:1.2,30 wt%,,H75,2PACz,chloroform,BT-2Br
