Repository: JiYiqaq/PCE-KA-GNN

# Data directory

- `raw/Active_Database.csv` is the immutable source dataset bundled under CC BY 4.0. Do not overwrite it with processed data.
- `processed/` is created and populated by the training pipeline. Generated `.pt` and `.pth` caches are intentionally ignored by Git because they can exceed GitHub's normal single-file limit.

See `../DATA_LICENSE.md` for provenance, license and checksum information.

File: data/processed/device_records.csv (part 92 of 250)
record_id,doi,donor_smiles,acceptor_smiles,pce,homo_d,lumo_d,homo_a,lumo_a,active_layer_thickness,annealing_temp,d_a_ratio,additive_ratio,device_type,etl_canonical,htl_canonical,solvent_canonical,additive_canonical
58380,10.1016/j.mtchem.2025.103269,COC(=O)C(C)(C)c1cc(C)cc(-c2sc3c4sc5cc(/C=C6/C(=O)c7cc(F)cc(c7)C(=O)/C6=C\c6cc(C(C)(C)C(=O)OC)c(-c7cc(C)cc(C(C)(C)C(=O)OC)c7)s6)sc5c4c(C(C)(C)C(=O)OC)ccc2-3)c1,CCCCCCCCCc1c(C=C2C(=O)c3cc(Cl)c(Cl)cc3C2=C(C#N)C#N)sc2c1sc1c3c4nsnc4c4c5sc6c(CCCCCCCCC)c(C=C7C(=O)c8cc(Cl)c(Cl)cc8C7=C(C#N)C#N)sc6c5n(CC(CCCC)CCCCCC)c4c3n(CC(CCCC)CCCCCC)c21,17.9,-5.56,-3.65,-5.68,-3.9,,,,,conventional,PFN-Br,PEDOT:PSS,,
58381,10.1016/j.mtchem.2025.103269,COC(=O)C(C)(C)c1cc(C)cc(-c2sc3c4sc5cc(/C=C6/C(=O)c7cc(F)cc(c7)C(=O)/C6=C\c6cc(C(C)(C)C(=O)OC)c(-c7cc(C)cc(C(C)(C)C(=O)OC)c7)s6)sc5c4c(C(C)(C)C(=O)OC)ccc2-3)c1,CCCCCCCCCc1c(C=C2C(=O)c3cc(Cl)c(Cl)cc3C2=C(C#N)C#N)sc2c1sc1c3c4nsnc4c4c5sc6c(CCCCCCCCC)c(C=C7C(=O)c8cc(Cl)c(Cl)cc8C7=C(C#N)C#N)sc6c5n(CC(CCCC)CCCCCC)c4c3n(CC(CCCC)CCCCCC)c21,17.65,-5.56,-3.65,-5.68,-3.9,,,,,conventional,PFN-Br,PEDOT:PSS,,
58383,10.1016/j.mtchem.2025.103269,COC(=O)C(C)(C)c1cc(C)cc(-c2sc3c4sc5cc(/C=C6/C(=O)c7cc(F)cc(c7)C(=O)/C6=C\c6cc(C(C)(C)C(=O)OC)c(-c7cc(C)cc(C(C)(C)C(=O)OC)c7)s6)sc5c4c(C(C)(C)C(=O)OC)ccc2-3)c1,CCCCCCCCCc1c(C=C2C(=O)c3cc(Cl)c(Cl)cc3C2=C(C#N)C#N)sc2c1sc1c3c4nsnc4c4c5sc6c(CCCCCCCCC)c(C=C7C(=O)c8cc(Cl)c(Cl)cc8C7=C(C#N)C#N)sc6c5n(CC(CCCC)CCCCCC)c4c3n(CC(CCCC)CCCCCC)c21,18.5,-5.56,-3.65,-5.68,-3.9,,,,,conventional,PFN-Br,PEDOT:PSS,,
58384,10.1016/j.mtchem.2025.103269,CCCCCCC(CCCC)Cc1csc(-c2cc3c4nsnc4c4cc(-c5cc(CC(CCCC)CCCCCC)c(-c6cc7c(-c8cc(F)c(CC(CC)CCCC)s8)c8sccc8c(-c8cc(F)c(CC(CC)CCCC)s8)c7s6)s5)sc4c3s2)c1,CCCCCCCCCCCc1c(/C=C2\C(=O)c3cc(F)c(F)cc3C2=C(C#N)C#N)sc2c1sc1c3c4nsnc4c4c5sc6c(CCCCCCCCCCC)c(/C=C7\C(=O)c8cc(F)c(F)cc8C7=C(C#N)C#N)sc6c5n(CCC(CC)CCCC)c4c3n(CCC(CC)CCCC)c21,18.16,-5.51,-2.77,-5.64,-3.86,,,,,conventional,PFN-Br,PEDOT:PSS,,
58385,10.1016/j.mtchem.2025.103269,CCCCCCC(CCCC)Cc1csc(-c2cc3c4nsnc4c4cc(-c5cc(CC(CCCC)CCCCCC)c(-c6cc7c(-c8cc(F)c(CC(CC)CCCC)s8)c8sccc8c(-c8cc(F)c(CC(CC)CCCC)s8)c7s6)s5)sc4c3s2)c1,CCCCCCC(CCCC)Cc1c(/C=C2\C(=O)c3cc(F)c(F)cc3C2=C(C#N)C#N)sc2c1sc1c3c4nsnc4c4c5sc6c(CC(CCCC)CCCCCC)c(/C=C7\C(=O)c8cc(F)c(F)cc8C7=C(C#N)C#N)sc6c5n(CCCCCCCCCCc5ccccc5)c4c3n(CCCCCCCCCCc3ccccc3)c21,15.52,-5.51,-2.77,-5.66,-3.89,,,,,conventional,PFN-Br,PEDOT:PSS,,
58387,10.1016/j.mtchem.2025.103269,COC(=O)C(C)(C)c1cc(C)cc(-c2sc3c4sc5cc(/C=C6/C(=O)c7cc(F)cc(c7)C(=O)/C6=C\c6cc(C(C)(C)C(=O)OC)c(-c7cc(C)cc(C(C)(C)C(=O)OC)c7)s6)sc5c4c(C(C)(C)C(=O)OC)ccc2-3)c1,CCCCCCC(CCCC)CCc1c(/C=C2\C(=O)c3cc(F)c(F)cc3C2=C(C#N)C#N)sc2c1sc1c3c4nsnc4c4c5sc6c(CCC(CCCC)CCCCCC)c(/C=C(\C)C(=C(C#N)C#N)c7cc(F)c(F)cc7C=O)sc6c5n(CC(CC)CCCC)c4c3n(CC(CC)CCCC)c21,17.56,-5.56,-3.65,,,,,,,conventional,PFN-Br,PEDOT:PSS,,
58389,10.1016/j.mtchem.2025.103269,CCCCCCC(CCCC)Cc1csc(-c2cc3c4nsnc4c4cc(-c5cc(CC(CCCC)CCCCCC)c(-c6cc7c(-c8cc(F)c(CC(CC)CCCC)s8)c8sccc8c(-c8cc(F)c(CC(CC)CCCC)s8)c7s6)s5)sc4c3s2)c1,CCCCCCC(CCCC)Cc1c(/C=C2\C(=O)c3cc(F)c(F)cc3C2=C(C#N)C#N)sc2c1SC1c3c(c4c(c5nsnc35)c3sc5c(CC(CCCC)CCCCCC)c(/C=C6\C(=O)c7cc(F)c(F)cc7C6=C(C#N)C#N)sc5c3n4CC(CC)CCCC)N(CC(CC)CCCC)C21,19.1,-5.51,-2.77,-5.68,-3.9,,,,,conventional,PFN-Br,PEDOT:PSS,,
58396,10.1016/j.mtchem.2025.103269,CCCCCCC(CCCC)Cc1csc(-c2cc3c4nsnc4c4cc(-c5cc(CC(CCCC)CCCCCC)c(-c6cc7c(-c8cc(Cl)c(CC(CC)CCCC)s8)c8sccc8c(-c8cc(Cl)c(CC(CC)CCCC)s8)c7s6)s5)sc4c3s2)c1,CCc1c(C=C2C(=O)c3cc(Cl)c(Cl)cc3C2=O)sc2c1sc1c3c4nsnc4c4c5sc6c(CC)c(C=C7C(=O)c8cc(Cl)c(Cl)cc8C7=O)sc6c5n(CC)c4c3n(CC)c21,7.63,-5.51,-2.77,,,,,1:0:1.2,,conventional,PFN-Br,PEDOT:PSS,,
58401,10.1016/j.mtcomm.2023.106140,CCCCC(CC)COC(=O)c1sc2csc(-c3cc4c(-c5ccc(CC(CC)CCCC)s5)c5sccc5c(-c5ccc(CC(CC)CCCC)s5)c4s3)c2c1F,COC(=O)CCCC1(c2ccccc2)C23c4c5ccc6c7cc8c9c%10c(cc%11cc%12c%13c%14c(cc%15c%16ccc-5c2c%16c2c5c%16c%17c(c(c46)c7c9c%17c4c%10c%11c%13c4c%16c%14c%152)C513)C%12)C8,5.71,-5.21,-3.6,-5.9,-3.9,,,,,conventional,,PEDOT:PSS,,
58402,10.1016/j.mtcomm.2023.106140,CCCCC(CC)COC(=O)c1sc2csc(-c3cc4c(-c5ccc(CC(CC)CCCC)s5)c5sccc5c(-c5ccc(CC(CC)CCCC)s5)c4s3)c2c1F,COC(=O)CCCC1(c2ccccc2)C23c4c5ccc6c7cc8c9c%10c(cc%11cc%12c%13c%14c(cc%15c%16ccc-5c2c%16c2c5c%16c%17c(c(c46)c7c9c%17c4c%10c%11c%13c4c%16c%14c%152)C513)C%12)C8,8.53,-5.21,-3.6,-5.9,-3.9,,,,,conventional,PFN,PEDOT:PSS,,
58403,10.1016/j.mtcomm.2023.106140,CCCCC(CC)COC(=O)c1sc2csc(-c3cc4c(-c5ccc(CC(CC)CCCC)s5)c5sccc5c(-c5ccc(CC(CC)CCCC)s5)c4s3)c2c1F,COC(=O)CCCC1(c2ccccc2)C23c4c5ccc6c7cc8c9c%10c(cc%11cc%12c%13c%14c(cc%15c%16ccc-5c2c%16c2c5c%16c%17c(c(c46)c7c9c%17c4c%10c%11c%13c4c%16c%14c%152)C513)C%12)C8,8.52,-5.21,-3.6,-5.9,-3.9,,,,,conventional,PDBND-FN,PEDOT:PSS,,
58404,10.1016/j.mtcomm.2023.106140,CCCCC(CC)COC(=O)c1sc2csc(-c3cc4c(-c5ccc(CC(CC)CCCC)s5)c5sccc5c(-c5ccc(CC(CC)CCCC)s5)c4s3)c2c1F,COC(=O)CCCC1(c2ccccc2)C23c4c5ccc6c7cc8c9c%10c(cc%11cc%12c%13c%14c(cc%15c%16ccc-5c2c%16c2c5c%16c%17c(c(c46)c7c9c%17c4c%10c%11c%13c4c%16c%14c%152)C513)C%12)C8,9.43,-5.21,-3.6,-5.9,-3.9,,,,,conventional,PDBND-FN,PEDOT:PSS,,
58405,10.1016/j.mtcomm.2023.106140,CCCCC(CC)COC(=O)c1sc2csc(-c3cc4c(-c5ccc(CC(CC)CCCC)s5)c5sccc5c(-c5ccc(CC(CC)CCCC)s5)c4s3)c2c1F,COC(=O)CCCC1(c2ccccc2)C23c4c5ccc6c7cc8c9c%10c(cc%11cc%12c%13c%14c(cc%15c%16ccc-5c2c%16c2c5c%16c%17c(c(c46)c7c9c%17c4c%10c%11c%13c4c%16c%14c%152)C513)C%12)C8,8.67,-5.21,-3.6,-5.9,-3.9,,,,,conventional,PDBND-FN,PEDOT:PSS,,
58406,10.1016/j.mtcomm.2023.106421,CCCCCCc1ccsc1,COC(=O)CCCC1(c2ccccc2)C23c4c5c6c7c8c9c(c%10c%11c2c2c%12c4c4c%13c5c5c7c7c8c8c%14c9c%10c9c%10c%11c2c2c%11c%12c4c4c%12c%13c5c5c7c7c8c8c%14c9c9c%10c2c2c%11c4c4c%12c5c7c5c8c9c2c45)C613,4.16,-5.01,-3.12,-6.1,-3.7,,,,,conventional,,,,
58407,10.1016/j.mtcomm.2023.106421,CCCCCCc1ccsc1,CCN1C(=O)/C(=C/c2ccc(-c3cc4c(s3)-c3cc5c(cc3C4(CC)CC)-c3sc(-c4ccc(/C=C6\SC(=S)N(CC)C6=O)c6nsnc46)cc3C5(CC)CC)c3nsnc23)SC1=S,6.3,-5.01,-3.12,-5.63,-3.8,,,,,inverted,,,,
58408,10.1016/j.mtcomm.2023.106421,CCCCCCc1ccsc1,CCCCC(=O)OCC1(c2ccccc2)c2cccc3cccc4cccc5cccc6cccc1c6c-5c-4c-3c2,3.6,-5.01,-3.12,-6.1,-3.7,,,,,,,,,
58409,10.1016/j.mtcomm.2023.106421,CCCCCCc1ccsc1,COC(=O)CCCC1(c2ccccc2)C23c4c5c6c7c8c9c(c%10c%11c2c2c%12c4c4c%13c5c5c7c7c8c8c%14c9c%10c9c%10c%11c2c2c%11c%12c4c4c%12c%13c5c5c7c7c8c8c%14c9c9c%10c2c2c%11c4c4c%12c5c7c5c8c9c2c45)C613,0.95,-5.01,-3.12,-6.1,-3.7,,,,,inverted,,,,
58410,10.1016/j.mtcomm.2023.106421,CCCCCCc1ccsc1,CCCCC(=O)OCC1(c2ccccc2)c2cccc3cccc4cccc5cccc6cccc1c6c-5c-4c-3c2,4.65,-5.01,-3.12,-6.1,-3.7,,,,,conventional,,,,
58416,10.1016/j.mtcomm.2023.106421,CCCCCCc1ccsc1,COC(=O)CCCC1(c2ccccc2)C23c4c5c6c7c8c9c(c%10c%11c2c2c%12c4c4c%13c5c5c7c7c8c8c%14c9c%10c9c%10c%11c2c2c%11c%12c4c4c%12c%13c5c5c7c7c8c8c%14c9c9c%10c2c2c%11c4c4c%12c5c7c5c8c9c2c45)C613,4.23,-5.01,-3.12,-6.1,-3.7,250.0,100.0,1:1,,,PFN,MoO3,,
58417,10.1016/j.mtcomm.2023.106421,CCCCCCc1ccsc1,COC(=O)CCCC1(c2ccccc2)C23c4c5c6c7c8c9c(c%10c%11c2c2c%12c4c4c%13c5c5c7c7c8c8c%14c9c%10c9c%10c%11c2c2c%11c%12c4c4c%12c%13c5c5c7c7c8c8c%14c9c9c%10c2c2c%11c4c4c%12c5c7c5c8c9c2c45)C613,1.26,-5.01,-3.12,-6.1,-3.7,250.0,100.0,1:1,,,PFN,MoO3,,
58418,10.1016/j.mtcomm.2023.106421,CCCCCCc1ccsc1,COC(=O)CCCC1(c2ccccc2)C23c4c5c6c7c8c9c(c%10c%11c2c2c%12c4c4c%13c5c5c7c7c8c8c%14c9c%10c9c%10c%11c2c2c%11c%12c4c4c%12c%13c5c5c7c7c8c8c%14c9c9c%10c2c2c%11c4c4c%12c5c7c5c8c9c2c45)C613,1.16,-5.01,-3.12,-6.1,-3.7,250.0,100.0,1:1,,,PFN,MoO3,,
58419,10.1016/j.mtcomm.2023.106421,CCCCCCc1ccsc1,COC(=O)CCCC1(c2ccccc2)C23c4c5c6c7c8c9c(c%10c%11c2c2c%12c4c4c%13c5c5c7c7c8c8c%14c9c%10c9c%10c%11c2c2c%11c%12c4c4c%12c%13c5c5c7c7c8c8c%14c9c9c%10c2c2c%11c4c4c%12c5c7c5c8c9c2c45)C613,0.36,-5.01,-3.12,-6.1,-3.7,250.0,100.0,1:1,,,PFN,MoO3,,
58420,10.1016/j.mtcomm.2023.106421,CCCCCCc1ccsc1,COC(=O)CCCC1(c2ccccc2)C23c4c5c6c7c8c9c(c%10c%11c2c2c%12c4c4c%13c5c5c7c7c8c8c%14c9c%10c9c%10c%11c2c2c%11c%12c4c4c%12c%13c5c5c7c7c8c8c%14c9c9c%10c2c2c%11c4c4c%12c5c7c5c8c9c2c45)C613,0.22,-5.01,-3.12,-6.1,-3.7,,100.0,1:1,,,PFN,MoO3,,
58421,10.1016/j.mtcomm.2023.106421,CCCCCCc1ccsc1,COC(=O)CCCC1(c2ccccc2)C23c4c5c6c7c8c9c(c%10c%11c2c2c%12c4c4c%13c5c5c7c7c8c8c%14c9c%10c9c%10c%11c2c2c%11c%12c4c4c%12c%13c5c5c7c7c8c8c%14c9c9c%10c2c2c%11c4c4c%12c5c7c5c8c9c2c45)C613,0.2,-5.01,-3.12,-6.1,-3.7,,100.0,1:1,,,PFN,MoO3,,
58422,10.1016/j.mtcomm.2023.106421,CCCCCCc1ccsc1,COC(=O)CCCC1(c2ccccc2)C23c4c5c6c7c8c9c(c%10c%11c2c2c%12c4c4c%13c5c5c7c7c8c8c%14c9c%10c9c%10c%11c2c2c%11c%12c4c4c%12c%13c5c5c7c7c8c8c%14c9c9c%10c2c2c%11c4c4c%12c5c7c5c8c9c2c45)C613,0.13,-5.01,-3.12,-6.1,-3.7,,100.0,1:1,,,PFN,MoO3,,
58423,10.1016/j.mtcomm.2023.106421,CCCCCCc1ccsc1,COC(=O)CCCC1(c2ccccc2)C23c4c5c6c7c8c9c(c%10c%11c2c2c%12c4c4c%13c5c5c7c7c8c8c%14c9c%10c9c%10c%11c2c2c%11c%12c4c4c%12c%13c5c5c7c7c8c8c%14c9c9c%10c2c2c%11c4c4c%12c5c7c5c8c9c2c45)C613,0.29,-5.01,-3.12,-6.1,-3.7,250.0,100.0,1:1,,,PFN,MoO3,,
58424,10.1016/j.mtcomm.2023.106421,CCCCCCc1ccsc1,COC(=O)CCCC1(c2ccccc2)C23c4c5c6c7c8c9c(c%10c%11c2c2c%12c4c4c%13c5c5c7c7c8c8c%14c9c%10c9c%10c%11c2c2c%11c%12c4c4c%12c%13c5c5c7c7c8c8c%14c9c9c%10c2c2c%11c4c4c%12c5c7c5c8c9c2c45)C613,0.1,-5.01,-3.12,-6.1,-3.7,250.0,100.0,1:1,,,PFN,MoO3,,
58425,10.1016/j.mtcomm.2024.110015,CCCCC(CC)COC(=O)c1sc2csc(-c3cc4c(-c5ccc(CC(CC)CCCC)s5)c5sccc5c(-c5ccc(CC(CC)CCCC)s5)c4s3)c2c1F,COC(=O)CCCC1(c2ccccc2)C23c4c5ccc6c7cc8c9c%10c(cc%11cc%12c%13c%14c(cc%15c%16ccc-5c2c%16c2c5c%16c%17c(c(c46)c7c9c%17c4c%10c%11c%13c4c%16c%14c%152)C513)C%12)C8,5.85,-5.21,-3.6,-5.9,-3.9,,,,5 vol%,,,,,
58426,10.1016/j.mtcomm.2024.110015,CCCCC(CC)COC(=O)c1sc2csc(-c3cc4c(-c5ccc(CC(CC)CCCC)s5)c5sccc5c(-c5ccc(CC(CC)CCCC)s5)c4s3)c2c1F,COC(=O)CCCC1(c2ccccc2)C23c4c5ccc6c7cc8c9c%10c(cc%11cc%12c%13c%14c(cc%15c%16ccc-5c2c%16c2c5c%16c%17c(c(c46)c7c9c%17c4c%10c%11c%13c4c%16c%14c%152)C513)C%12)C8,7.4,-5.21,-3.6,-5.9,-3.9,,,,5 vol%,,,,,
58427,10.1016/j.mtcomm.2024.110015,CCCCC(CC)COC(=O)c1sc2csc(-c3cc4c(-c5ccc(CC(CC)CCCC)s5)c5sccc5c(-c5ccc(CC(CC)CCCC)s5)c4s3)c2c1F,COC(=O)CCCC1(c2ccccc2)C23c4c5ccc6c7cc8c9c%10c(cc%11cc%12c%13c%14c(cc%15c%16ccc-5c2c%16c2c5c%16c%17c(c(c46)c7c9c%17c4c%10c%11c%13c4c%16c%14c%152)C513)C%12)C8,7.81,-5.21,-3.6,-5.9,-3.9,,,,5 vol%,,,,,
58428,10.1016/j.mtcomm.2024.110015,CCCCC(CC)COC(=O)c1sc2csc(-c3cc4c(-c5ccc(CC(CC)CCCC)s5)c5sccc5c(-c5ccc(CC(CC)CCCC)s5)c4s3)c2c1F,COC(=O)CCCC1(c2ccccc2)C23c4c5ccc6c7cc8c9c%10c(cc%11cc%12c%13c%14c(cc%15c%16ccc-5c2c%16c2c5c%16c%17c(c(c46)c7c9c%17c4c%10c%11c%13c4c%16c%14c%152)C513)C%12)C8,7.1,-5.21,-3.6,-5.9,-3.9,,,,5 vol%,,,,,
58429,10.1016/j.mtcomm.2024.110015,CCCCC(CC)COC(=O)c1sc2csc(-c3cc4c(-c5ccc(CC(CC)CCCC)s5)c5sccc5c(-c5ccc(CC(CC)CCCC)s5)c4s3)c2c1F,COC(=O)CCCC1(c2ccccc2)C23c4c5ccc6c7cc8c9c%10c(cc%11cc%12c%13c%14c(cc%15c%16ccc-5c2c%16c2c5c%16c%17c(c(c46)c7c9c%17c4c%10c%11c%13c4c%16c%14c%152)C513)C%12)C8,7.04,-5.21,-3.6,-5.9,-3.9,,,,5 vol%,,,,,
58431,10.1016/j.mtcomm.2024.110015,CCCCC(CC)COC(=O)c1sc2csc(-c3cc4c(-c5ccc(CC(CC)CCCC)s5)c5sccc5c(-c5ccc(CC(CC)CCCC)s5)c4s3)c2c1F,COC(=O)CCCC1(c2ccccc2)C23c4c5ccc6c7cc8c9c%10c(cc%11cc%12c%13c%14c(cc%15c%16ccc-5c2c%16c2c5c%16c%17c(c(c46)c7c9c%17c4c%10c%11c%13c4c%16c%14c%152)C513)C%12)C8,7.31,-5.21,-3.6,-5.9,-3.9,,,,,,PFN,,,
58432,10.1016/j.mtcomm.2024.110015,CCCCC(CC)COC(=O)c1sc2csc(-c3cc4c(-c5ccc(CC(CC)CCCC)s5)c5sccc5c(-c5ccc(CC(CC)CCCC)s5)c4s3)c2c1F,COC(=O)CCCC1(c2ccccc2)C23c4c5ccc6c7cc8c9c%10c(cc%11cc%12c%13c%14c(cc%15c%16ccc-5c2c%16c2c5c%16c%17c(c(c46)c7c9c%17c4c%10c%11c%13c4c%16c%14c%152)C513)C%12)C8,8.0,-5.21,-3.6,-5.9,-3.9,,,,,,PFN-Br,,,
58433,10.1016/j.mtcomm.2024.110344,CCCCC(CC)COC(=O)c1sc2csc(-c3cc4c(-c5ccc(CC(CC)CCCC)s5)c5sccc5c(-c5ccc(CC(CC)CCCC)s5)c4s3)c2c1F,COC(=O)CCCC1(c2ccccc2)C23c4c5ccc6c7cc8c9c%10c(cc%11cc%12c%13c%14c(cc%15c%16ccc-5c2c%16c2c5c%16c%17c(c(c46)c7c9c%17c4c%10c%11c%13c4c%16c%14c%152)C513)C%12)C8,5.09,-5.21,-3.6,-5.9,-3.9,,,,,,,,,
58434,10.1016/j.mtcomm.2024.110344,CCCCC(CC)COC(=O)c1sc2csc(-c3cc4c(-c5ccc(CC(CC)CCCC)s5)c5sccc5c(-c5ccc(CC(CC)CCCC)s5)c4s3)c2c1F,COC(=O)CCCC1(c2ccccc2)C23c4c5ccc6c7cc8c9c%10c(cc%11cc%12c%13c%14c(cc%15c%16ccc-5c2c%16c2c5c%16c%17c(c(c46)c7c9c%17c4c%10c%11c%13c4c%16c%14c%152)C513)C%12)C8,8.46,-5.21,-3.6,-5.9,-3.9,,,,,,PDINO,,,
58435,10.1016/j.mtcomm.2024.110344,CCCCC(CC)COC(=O)c1sc2csc(-c3cc4c(-c5ccc(CC(CC)CCCC)s5)c5sccc5c(-c5ccc(CC(CC)CCCC)s5)c4s3)c2c1F,COC(=O)CCCC1(c2ccccc2)C23c4c5ccc6c7cc8c9c%10c(cc%11cc%12c%13c%14c(cc%15c%16ccc-5c2c%16c2c5c%16c%17c(c(c46)c7c9c%17c4c%10c%11c%13c4c%16c%14c%152)C513)C%12)C8,8.81,-5.21,-3.6,-5.9,-3.9,,,,,conventional,,,,
58436,10.1016/j.mtcomm.2024.110344,CCCCC(CC)COC(=O)c1sc2csc(-c3cc4c(-c5ccc(CC(CC)CCCC)s5)c5sccc5c(-c5ccc(CC(CC)CCCC)s5)c4s3)c2c1F,COC(=O)CCCC1(c2ccccc2)C23c4c5ccc6c7cc8c9c%10c(cc%11cc%12c%13c%14c(cc%15c%16ccc-5c2c%16c2c5c%16c%17c(c(c46)c7c9c%17c4c%10c%11c%13c4c%16c%14c%152)C513)C%12)C8,8.59,-5.21,-3.6,-5.9,-3.9,,,,,conventional,,,,
58462,10.1016/j.mtcomm.2025.114526,CCCCCCc1cc(C)sc1C,CCCCC(=O)OCC1(c2ccccc2)c2cccc3cccc4cccc5cccc6cccc1c6c-5c-4c-3c2,2.65,-5.01,-3.12,-6.1,-3.7,,120.0,1:0.8,,inverted,ZnO,MoO3,,
58463,10.1016/j.mtcomm.2025.114526,CCCCCCc1cc(C)sc1C,CCCCC(=O)OCC1(c2ccccc2)c2cccc3cccc4cccc5cccc6cccc1c6c-5c-4c-3c2,2.56,-5.01,-3.12,-6.1,-3.7,,120.0,1:0.8,,inverted,ZnO,MoO3,,
58464,10.1016/j.mtcomm.2025.114526,CCCCCCc1cc(C)sc1C,CCCCC(=O)OCC1(c2ccccc2)c2cccc3cccc4cccc5cccc6cccc1c6c-5c-4c-3c2,2.68,-5.01,-3.12,-6.1,-3.7,,120.0,1:0.8,,inverted,ZnO,MoO3,,
58465,10.1016/j.mtcomm.2025.114526,CCCCCCc1cc(C)sc1C,CCCCC(=O)OCC1(c2ccccc2)c2cccc3cccc4cccc5cccc6cccc1c6c-5c-4c-3c2,2.54,-5.01,-3.12,-6.1,-3.7,,120.0,1:0.8,,inverted,ZnO,MoO3,,
58466,10.1016/j.mtcomm.2025.114526,CCCCCCc1cc(C)sc1C,CCCCC(=O)OCC1(c2ccccc2)c2cccc3cccc4cccc5cccc6cccc1c6c-5c-4c-3c2,2.62,-5.01,-3.12,-6.1,-3.7,,120.0,1:0.8,,inverted,ZnO,MoO3,,
58467,10.1016/j.mtcomm.2025.114526,CCCCCCc1cc(C)sc1C,CCCCC(=O)OCC1(c2ccccc2)c2cccc3cccc4cccc5cccc6cccc1c6c-5c-4c-3c2,2.5,-5.01,-3.12,-6.1,-3.7,,120.0,1:0.8,,inverted,ZnO,MoO3,,
58468,10.1016/j.mtcomm.2025.114526,CCCCCCc1cc(C)sc1C,CCCCC(=O)OCC1(c2ccccc2)c2cccc3cccc4cccc5cccc6cccc1c6c-5c-4c-3c2,2.58,-5.01,-3.12,-6.1,-3.7,,,,,,,,,
58469,10.1016/j.mtcomm.2025.114526,CCCCCCc1cc(C)sc1C,CCCCC(=O)OCC1(c2ccccc2)c2cccc3cccc4cccc5cccc6cccc1c6c-5c-4c-3c2,2.87,-5.01,-3.12,-6.1,-3.7,,,,,,,,,
58470,10.1016/j.mtcomm.2025.114526,CCCCCCc1cc(C)sc1C,CCCCC(=O)OCC1(c2ccccc2)C2=CC=Cc3cccc4cccc5ccc6ccccc7cccc1c7c6c5c-4c3C2,2.09,-5.01,-3.12,-6.1,-3.9,,,,,conventional,,,,
58471,10.1016/j.mtcomm.2025.114526,CCCCCCc1cc(C)sc1C,CCCCC(=O)OCC1(c2ccccc2)C2=CC=Cc3cccc4cccc5ccc6ccccc7cccc1c7c6c5c-4c3C2,2.97,-5.01,-3.12,-6.1,-3.9,,,,,conventional,,,,
58472,10.1016/j.mtcomm.2025.114526,CCCCCCc1cc(C)sc1C,CCCCC(=O)OCC1(c2ccccc2)c2cccc3cccc4cccc5cccc6cccc1c6c-5c-4c-3c2,1.74,-5.01,-3.12,-6.1,-3.7,,,,,,,,,
58473,10.1016/j.mtcomm.2025.114526,CCCCCCc1cc(C)sc1C,CCCCC(=O)OCC1(c2ccccc2)c2cccc3cccc4cccc5cccc6cccc1c6c-5c-4c-3c2,2.39,-5.01,-3.12,-6.1,-3.7,,,,,,,,,
58474,10.1016/j.mtcomm.2025.114526,CCCCCCc1cc(C)sc1C,CCCCC(=O)OCC1(c2ccccc2)c2cccc3cccc4cccc5cccc6cccc1c6c-5c-4c-3c2,1.56,-5.01,-3.12,-6.1,-3.7,,,,,conventional,,,,
58475,10.1016/j.mtcomm.2025.114526,CCCCCCc1cc(C)sc1C,CCCCC(=O)OCC1(c2ccccc2)c2cccc3cccc4cccc5cccc6cccc1c6c-5c-4c-3c2,3.5,-5.01,-3.12,-6.1,-3.7,,,,,conventional,,,,
58476,10.1016/j.mtcomm.2025.114526,CCCCCCc1cc(C)sc1C,CCCCC(=O)OCC1(c2ccccc2)c2cccc3cccc4cccc5cccc6cccc1c6c-5c-4c-3c2,1.41,-5.01,-3.12,-6.1,-3.7,,,,,inverted,,,,
58477,10.1016/j.mtcomm.2025.114526,CCCCCCc1cc(C)sc1C,CCCCC(=O)OCC1(c2ccccc2)c2cccc3cccc4cccc5cccc6cccc1c6c-5c-4c-3c2,2.12,-5.01,-3.12,-6.1,-3.7,,,,,inverted,,,,
58478,10.1016/j.mtcomm.2025.114526,CCCCCCc1cc(C)sc1C,CCCCC(=O)OCC1(c2ccccc2)c2cccc3cccc4cccc5cccc6cccc1c6c-5c-4c-3c2,2.68,-5.01,-3.12,-6.1,-3.7,,120.0,1:0.8,,inverted,,,,
58479,10.1016/j.mtener.2019.100381,CCCCC(CC)COc1ccc(-c2c3cc(-c4ccc(-c5sc(-c6cccs6)c6c5C(=O)c5c(CC(CC)CCCC)sc(CC(CC)CCCC)c5C6=O)s4)sc3c(-c3ccc(OCC(CC)CCCC)cc3)c3ccoc23)cc1,CCCCCCc1ccc(C2(c3ccc(CCCCCC)cc3)c3cc4c(cc3-c3sc5cc(C=C6C(=O)c7ccccc7C6=C(C#N)C#N)sc5c32)C(c2ccc(CCCCCC)cc2)(c2ccc(CCCCCC)cc2)c2c-4sc3cc(C=C4C(=O)c5ccccc5C4=C(C#N)C#N)sc23)cc1,7.13,-5.37,-3.65,-5.576,-3.916,,110.0,1:1,,conventional,PDINO,PEDOT:PSS,chlorobenzene,
58482,10.1016/j.mtener.2020.100568,CCCCC(CC)Cc1ccc(-c2c3cc(-c4ccc(-c5sc(-c6cccs6)c6c5C(=O)c5c(CC(CC)CCCC)sc(CC(CC)CCCC)c5C6=O)s4)sc3c(-c3ccc(CC(CC)CCCC)s3)c3ccsc23)s1,CCCCCCc1ccc(C2(c3ccc(CCCCCC)cc3)c3cc4c(cc3-c3sc5cc(C=C6C(=O)c7ccccc7C6=C(C#N)C#N)sc5c32)C(c2ccc(CCCCCC)cc2)(c2ccc(CCCCCC)cc2)c2c-4sc3cc(C=C4C(=O)c5ccccc5C4=C(C#N)C#N)sc23)cc1,9.64,-5.33,-3.48,-5.576,-3.916,,,,,conventional,PDINO,PEDOT:PSS,chlorobenzene,
58494,10.1016/j.mtener.2021.100807,COC(=O)C(C)(C)c1cc(C)cc(-c2sc3c4sc5cc(/C=C6/C(=O)c7cc(F)cc(c7)C(=O)/C6=C\c6cc(C(C)(C)C(=O)OC)c(-c7cc(C)cc(C(C)(C)C(=O)OC)c7)s6)sc5c4c(C(C)(C)C(=O)OC)ccc2-3)c1,CCCCCCCCCCCc1c(/C=C2\C(=O)c3cc(F)c(F)cc3C2=C(C#N)C#N)sc2c1sc1c3c4nsnc4c4c5sc6c(CCCCCCCCCCC)c(/C=C7\C(=O)c8cc(F)c(F)cc8C7=C(C#N)C#N)sc6c5n(CC(CCCC)CCCCCC)c4c3n(CC(CCCC)CCCCCC)c21,16.2,-5.56,-3.65,-5.65,-4.1,97.0,110.0,1:1,0.5% v/v,inverted,ZnO/C60-SAM,MoO3,chlorobenzene,DIO
58495,10.1016/j.mtener.2021.100807,COC(=O)C(C)(C)c1cc(C)cc(-c2sc3c4sc5cc(/C=C6/C(=O)c7cc(F)cc(c7)C(=O)/C6=C\c6cc(C(C)(C)C(=O)OC)c(-c7cc(C)cc(C(C)(C)C(=O)OC)c7)s6)sc5c4c(C(C)(C)C(=O)OC)ccc2-3)c1,CCCCCCCCCCCc1c(/C=C2\C(=O)c3cc(F)c(F)cc3C2=C(C#N)C#N)sc2c1sc1c3c4nsnc4c4c5sc6c(CCCCCCCCCCC)c(/C=C7\C(=O)c8cc(F)c(F)cc8C7=C(C#N)C#N)sc6c5n(CC(CCCC)CCCCCC)c4c3n(CC(CCCC)CCCCCC)c21,11.4,-5.56,-3.65,-5.65,-4.1,97.0,110.0,1:1,0.5% v/v,inverted,ZnO/C60-SAM,MoO3,chlorobenzene,DIO
58496,10.1016/j.mtener.2021.100807,CCCCCCCCCCC(CCCCCCCC)Cc1ccc(-c2c3cc(-c4cnc(-c5cc6c(s5)-c5sc(-c7nccc8nsnc78)cc5C6(CC(CC)CCCC)CC(CC)CCCC)c5nsnc45)sc3c(-c3ccc(CC(CCCCCCCC)CCCCCCCCCC)s3)c3ccsc23)s1,CCCCCCCCCCCc1c(/C=C2\C(=O)c3cc(F)c(F)cc3C2=C(C#N)C#N)sc2c1sc1c3c4nsnc4c4c5sc6c(CCCCCCCCCCC)c(/C=C7\C(=O)c8cc(F)c(F)cc8C7=C(C#N)C#N)sc6c5n(CC(CCCC)CCCCCC)c4c3n(CC(CCCC)CCCCCC)c21,11.1,-5.3,-3.9,-5.65,-4.1,95.0,110.0,1:1.5,0.5% v/v,inverted,ZnO/C60-SAM,MoO3,chlorobenzene,DIO
58497,10.1016/j.mtener.2021.100807,CCCCCCCCCCC(CCCCCCCC)Cc1ccc(-c2c3cc(-c4cnc(-c5cc6c(s5)-c5sc(-c7nccc8nsnc78)cc5C6(CC(CC)CCCC)CC(CC)CCCC)c5nsnc45)sc3c(-c3ccc(CC(CCCCCCCC)CCCCCCCCCC)s3)c3ccsc23)s1,CCCCCCCCCCCc1c(/C=C2\C(=O)c3cc(F)c(F)cc3C2=C(C#N)C#N)sc2c1sc1c3c4nsnc4c4c5sc6c(CCCCCCCCCCC)c(/C=C7\C(=O)c8cc(F)c(F)cc8C7=C(C#N)C#N)sc6c5n(CC(CCCC)CCCCCC)c4c3n(CC(CCCC)CCCCCC)c21,8.2,-5.3,-3.9,-5.65,-4.1,125.0,110.0,1:1.5,0.5% v/v,inverted,ZnO/C60-SAM,MoO3,chlorobenzene,DIO
58498,10.1016/j.mtener.2021.100807,CCCCCCCCCCC(CCCCCCCC)Cc1ccc(-c2c3cc(-c4cnc(-c5cc6c(s5)-c5sc(-c7nccc8nsnc78)cc5C6(CC(CC)CCCC)CC(CC)CCCC)c5nsnc45)sc3c(-c3ccc(CC(CCCCCCCC)CCCCCCCCCC)s3)c3ccsc23)s1,CCCCCCCCCCCc1c(/C=C2\C(=O)c3cc(F)c(F)cc3C2=C(C#N)C#N)sc2c1sc1c3c4nsnc4c4c5sc6c(CCCCCCCCCCC)c(/C=C7\C(=O)c8cc(F)c(F)cc8C7=C(C#N)C#N)sc6c5n(CC(CCCC)CCCCCC)c4c3n(CC(CCCC)CCCCCC)c21,7.9,-5.3,-3.9,-5.65,-4.1,95.0,110.0,1:1.5,0.5% v/v,inverted,ZnO/C60-SAM,MoO3,chlorobenzene,DIO
58499,10.1016/j.mtener.2021.100807,CCCCCCCCCCC(CCCCCCCC)Cc1ccc(-c2c3cc(-c4cnc(-c5cc6c(s5)-c5sc(-c7nccc8nsnc78)cc5C6(CC(CC)CCCC)CC(CC)CCCC)c5nsnc45)sc3c(-c3ccc(CC(CCCCCCCC)CCCCCCCCCC)s3)c3ccsc23)s1,CCCCCCCCCCCc1c(/C=C2\C(=O)c3cc(F)c(F)cc3C2=C(C#N)C#N)sc2c1sc1c3c4nsnc4c4c5sc6c(CCCCCCCCCCC)c(/C=C7\C(=O)c8cc(F)c(F)cc8C7=C(C#N)C#N)sc6c5n(CC(CCCC)CCCCCC)c4c3n(CC(CCCC)CCCCCC)c21,7.5,-5.3,-3.9,-5.65,-4.1,75.0,110.0,1:1.5,0.5% v/v,inverted,ZnO/C60-SAM,MoO3,chlorobenzene,DIO
58500,10.1016/j.mtener.2021.100807,CCCCCCCCCCC(CCCCCCCC)Cc1ccc(-c2c3cc(-c4cnc(-c5cc6c(s5)-c5sc(-c7nccc8nsnc78)cc5C6(CC(CC)CCCC)CC(CC)CCCC)c5nsnc45)sc3c(-c3ccc(CC(CCCCCCCC)CCCCCCCCCC)s3)c3ccsc23)s1,CCCCCCCCCCCc1c(/C=C2\C(=O)c3cc(F)c(F)cc3C2=C(C#N)C#N)sc2c1sc1c3c4nsnc4c4c5sc6c(CCCCCCCCCCC)c(/C=C7\C(=O)c8cc(F)c(F)cc8C7=C(C#N)C#N)sc6c5n(CC(CCCC)CCCCCC)c4c3n(CC(CCCC)CCCCCC)c21,6.7,-5.3,-3.9,-5.65,-4.1,125.0,110.0,1:1.5,0.5% v/v,inverted,ZnO/C60-SAM,MoO3,chlorobenzene,DIO
58501,10.1016/j.mtener.2021.100807,CCCCCCCCCCC(CCCCCCCC)Cc1ccc(-c2c3cc(-c4cnc(-c5cc6c(s5)-c5sc(-c7nccc8nsnc78)cc5C6(CC(CC)CCCC)CC(CC)CCCC)c5nsnc45)sc3c(-c3ccc(CC(CCCCCCCC)CCCCCCCCCC)s3)c3ccsc23)s1,CCCCCCCCCCCc1c(/C=C2\C(=O)c3cc(F)c(F)cc3C2=C(C#N)C#N)sc2c1sc1c3c4nsnc4c4c5sc6c(CCCCCCCCCCC)c(/C=C7\C(=O)c8cc(F)c(F)cc8C7=C(C#N)C#N)sc6c5n(CC(CCCC)CCCCCC)c4c3n(CC(CCCC)CCCCCC)c21,6.3,-5.3,-3.9,-5.65,-4.1,95.0,110.0,1:1.5,0.5% v/v,inverted,ZnO/C60-SAM,MoO3,chlorobenzene,DIO
58502,10.1016/j.mtener.2021.100807,CCCCCCCCCCC(CCCCCCCC)Cc1ccc(-c2c3cc(-c4cnc(-c5cc6c(s5)-c5sc(-c7nccc8nsnc78)cc5C6(CC(CC)CCCC)CC(CC)CCCC)c5nsnc45)sc3c(-c3ccc(CC(CCCCCCCC)CCCCCCCCCC)s3)c3ccsc23)s1,CCCCCCCCCCCc1c(/C=C2\C(=O)c3cc(F)c(F)cc3C2=C(C#N)C#N)sc2c1sc1c3c4nsnc4c4c5sc6c(CCCCCCCCCCC)c(/C=C7\C(=O)c8cc(F)c(F)cc8C7=C(C#N)C#N)sc6c5n(CC(CCCC)CCCCCC)c4c3n(CC(CCCC)CCCCCC)c21,6.3,-5.3,-3.9,-5.65,-4.1,75.0,110.0,1:1.5,0.5% v/v,inverted,ZnO/C60-SAM,MoO3,chlorobenzene,DIO
58503,10.1016/j.mtener.2021.100807,CCCCCCCCCCC(CCCCCCCC)Cc1ccc(-c2c3cc(-c4cnc(-c5cc6c(s5)-c5sc(-c7nccc8nsnc78)cc5C6(CC(CC)CCCC)CC(CC)CCCC)c5nsnc45)sc3c(-c3ccc(CC(CCCCCCCC)CCCCCCCCCC)s3)c3ccsc23)s1,CCCCCCCCCCCc1c(/C=C2\C(=O)c3cc(F)c(F)cc3C2=C(C#N)C#N)sc2c1sc1c3c4nsnc4c4c5sc6c(CCCCCCCCCCC)c(/C=C7\C(=O)c8cc(F)c(F)cc8C7=C(C#N)C#N)sc6c5n(CC(CCCC)CCCCCC)c4c3n(CC(CCCC)CCCCCC)c21,6.5,-5.3,-3.9,-5.65,-4.1,125.0,110.0,1:1.5,0.5% v/v,inverted,ZnO/C60-SAM,MoO3,chlorobenzene,DIO
58504,10.1016/j.mtener.2021.100807,CCCCCCCCCCC(CCCCCCCC)Cc1ccc(-c2c3cc(-c4cnc(-c5cc6c(s5)-c5sc(-c7nccc8nsnc78)cc5C6(CC(CC)CCCC)CC(CC)CCCC)c5nsnc45)sc3c(-c3ccc(CC(CCCCCCCC)CCCCCCCCCC)s3)c3ccsc23)s1,CCCCCCCCCCCc1c(/C=C2\C(=O)c3cc(F)c(F)cc3C2=C(C#N)C#N)sc2c1sc1c3c4nsnc4c4c5sc6c(CCCCCCCCCCC)c(/C=C7\C(=O)c8cc(F)c(F)cc8C7=C(C#N)C#N)sc6c5n(CC(CCCC)CCCCCC)c4c3n(CC(CCCC)CCCCCC)c21,6.2,-5.3,-3.9,-5.65,-4.1,95.0,110.0,1:1.5,0.5% v/v,inverted,ZnO/C60-SAM,MoO3,chlorobenzene,DIO
58505,10.1016/j.mtener.2021.100807,CCCCCCCCCCC(CCCCCCCC)Cc1ccc(-c2c3cc(-c4cnc(-c5cc6c(s5)-c5sc(-c7nccc8nsnc78)cc5C6(CC(CC)CCCC)CC(CC)CCCC)c5nsnc45)sc3c(-c3ccc(CC(CCCCCCCC)CCCCCCCCCC)s3)c3ccsc23)s1,CCCCCCCCCCCc1c(/C=C2\C(=O)c3cc(F)c(F)cc3C2=C(C#N)C#N)sc2c1sc1c3c4nsnc4c4c5sc6c(CCCCCCCCCCC)c(/C=C7\C(=O)c8cc(F)c(F)cc8C7=C(C#N)C#N)sc6c5n(CC(CCCC)CCCCCC)c4c3n(CC(CCCC)CCCCCC)c21,5.9,-5.3,-3.9,-5.65,-4.1,75.0,110.0,1:1.5,0.5% v/v,inverted,ZnO/C60-SAM,MoO3,chlorobenzene,DIO
58506,10.1016/j.mtener.2021.100843,CCCCC(CC)COC(=O)c1sc2csc(-c3cc4c(-c5ccc(CC(CC)CCCC)s5)c5sccc5c(-c5ccc(CC(CC)CCCC)s5)c4s3)c2c1F,CCCCCCC1(CCCCCC)c2cc3c(cc2-c2sc(/C=C4\C(=O)c5cc(Cl)ccc5C4=C(C#N)C#N)cc21)C(CCCCCC)(CCCCCC)c1cc(/C=C2\C(=O)c4cc(Cl)ccc4C2=C(C#N)C#N)sc1-3,14.18,-5.21,-3.6,-5.64,-3.96,,,1:1.2,,conventional,,PEDOT:PSS,chloroform,
58554,10.1016/j.mtener.2023.101322,COC(=O)C(C)(C)c1cc(C)cc(-c2sc3c4sc5cc(/C=C6/C(=O)c7cc(F)cc(c7)C(=O)/C6=C\c6cc(C(C)(C)C(=O)OC)c(-c7cc(C)cc(C(C)(C)C(=O)OC)c7)s6)sc5c4c(C(C)(C)C(=O)OC)ccc2-3)c1,CCCCCCC(CCCC)COc1c2sc3c4sc(/C=C5\C(=O)c6cc(F)c(F)cc6C5=C(C#N)C#N)cc4n(CC(CCCC)CCCCCC)c3c2c(OCC(CCCC)CCCCCC)c2sc3c4c(n(CC(CCCC)CCCCCC)c3c12)[SH](/C=C1/C(=O)c2cc(F)c(F)cc2C1=C(C#N)C#N)C=C4,5.72,-5.56,-3.65,,,,90.0,1:1 wt/wt,0.5 vol%,,,PTAA,,
58555,10.1016/j.mtener.2023.101322,COC(=O)C(C)(C)c1cc(C)cc(-c2sc3c4sc5cc(/C=C6/C(=O)c7cc(F)cc(c7)C(=O)/C6=C\c6cc(C(C)(C)C(=O)OC)c(-c7cc(C)cc(C(C)(C)C(=O)OC)c7)s6)sc5c4c(C(C)(C)C(=O)OC)ccc2-3)c1,CCCCCCC(CCCC)COc1c2sc3c4sc(/C=C5\C(=O)c6cc(F)c(F)cc6C5=C(C#N)C#N)cc4n(CC(CCCC)CCCCCC)c3c2c(OCC(CCCC)CCCCCC)c2sc3c4c(n(CC(CCCC)CCCCCC)c3c12)[SH](/C=C1/C(=O)c2cc(F)c(F)cc2C1=C(C#N)C#N)C=C4,6.73,-5.56,-3.65,,,,90.0,1:1 wt/wt,0.5 vol%,,,PTAA/PEDOT:PSS,,
58556,10.1016/j.mtener.2023.101322,COC(=O)C(C)(C)c1cc(C)cc(-c2sc3c4sc5cc(/C=C6/C(=O)c7cc(F)cc(c7)C(=O)/C6=C\c6cc(C(C)(C)C(=O)OC)c(-c7cc(C)cc(C(C)(C)C(=O)OC)c7)s6)sc5c4c(C(C)(C)C(=O)OC)ccc2-3)c1,CCCCCCC(CCCC)COc1c2sc3c4sc(/C=C5\C(=O)c6cc(F)c(F)cc6C5=C(C#N)C#N)cc4n(CC(CCCC)CCCCCC)c3c2c(OCC(CCCC)CCCCCC)c2sc3c4c(n(CC(CCCC)CCCCCC)c3c12)[SH](/C=C1/C(=O)c2cc(F)c(F)cc2C1=C(C#N)C#N)C=C4,14.45,-5.56,-3.65,,,,90.0,1:1 wt/wt,0.5 vol%,,,PTAA/ID-PEDOT:PSS,,
58557,10.1016/j.mtener.2023.101322,COC(=O)C(C)(C)c1cc(C)cc(-c2sc3c4sc5cc(/C=C6/C(=O)c7cc(F)cc(c7)C(=O)/C6=C\c6cc(C(C)(C)C(=O)OC)c(-c7cc(C)cc(C(C)(C)C(=O)OC)c7)s6)sc5c4c(C(C)(C)C(=O)OC)ccc2-3)c1,CCCCCCC(CCCC)COc1c2sc3c4sc(/C=C5\C(=O)c6cc(F)c(F)cc6C5=C(C#N)C#N)cc4n(CC(CCCC)CCCCCC)c3c2c(OCC(CCCC)CCCCCC)c2sc3c4c(n(CC(CCCC)CCCCCC)c3c12)[SH](/C=C1/C(=O)c2cc(F)c(F)cc2C1=C(C#N)C#N)C=C4,13.21,-5.56,-3.65,,,,90.0,1:1 wt/wt,0.5 vol%,,,PEDOT:PSS,,
58574,10.1016/j.mtener.2024.101694,COC(=O)C(C)(C)c1cc(C)cc(-c2sc3c4sc5cc(/C=C6/C(=O)c7cc(F)cc(c7)C(=O)/C6=C\c6cc(C(C)(C)C(=O)OC)c(-c7cc(C)cc(C(C)(C)C(=O)OC)c7)s6)sc5c4c(C(C)(C)C(=O)OC)ccc2-3)c1,CCCCCCC(CCCC)Cc1c(/C=C2\C(=O)c3cc(F)c(F)cc3C2=C(C#N)C#N)sc2c1SC1c3c(c4c(c5nsnc35)c3sc5c(CC(CCCC)CCCCCC)c(/C=C6\C(=O)c7cc(F)c(F)cc7C6=C(C#N)C#N)sc5c3n4CC(CC)CCCC)N(CC(CC)CCCC)C21,17.6,-5.56,-3.65,-5.68,-3.9,,,,,,,,,
58579,10.1016/j.mtener.2025.101954,COC(=O)C(C)(C)c1cc(C)cc(-c2sc3c4sc5cc(/C=C6/C(=O)c7cc(F)cc(c7)C(=O)/C6=C\c6cc(C(C)(C)C(=O)OC)c(-c7cc(C)cc(C(C)(C)C(=O)OC)c7)s6)sc5c4c(C(C)(C)C(=O)OC)ccc2-3)c1,CCCCCCCCCCCc1c(/C=C2\C(=O)c3ccccc3C2=C(C#N)C#N)sc2c1sc1c3c4nsnc4c4c5sc6c(CCCCCCCCCCC)c(/C=C7\C(=O)c8cc(-c9cccs9)ccc8C7=C(C#N)C#N)sc6c5n(CC(CCCCCCCC)CCCCCCCCCC)c4c3n(CC(CCCCCCCC)CCCCCCCCCC)c21,17.34,-5.56,-3.65,-5.68,-3.94,,,,,,,,,
58580,10.1016/j.mtener.2025.101954,COC(=O)C(C)(C)c1cc(C)cc(-c2sc3c4sc5cc(/C=C6/C(=O)c7cc(F)cc(c7)C(=O)/C6=C\c6cc(C(C)(C)C(=O)OC)c(-c7cc(C)cc(C(C)(C)C(=O)OC)c7)s6)sc5c4c(C(C)(C)C(=O)OC)ccc2-3)c1,CCCCCCCCCCCc1c(/C=C2\C(=O)c3ccccc3C2=C(C#N)C#N)sc2c1sc1c3c4nsnc4c4c5sc6c(CCCCCCCCCCC)c(/C=C7\C(=O)c8cc(-c9cccs9)ccc8C7=C(C#N)C#N)sc6c5n(CC(CCCCCCCC)CCCCCCCCCC)c4c3n(CC(CCCCCCCC)CCCCCCCCCC)c21,18.01,-5.56,-3.65,-5.68,-3.94,,,,,,,,,
58581,10.1016/j.mtener.2025.101954,COC(=O)C(C)(C)c1cc(C)cc(-c2sc3c4sc5cc(/C=C6/C(=O)c7cc(F)cc(c7)C(=O)/C6=C\c6cc(C(C)(C)C(=O)OC)c(-c7cc(C)cc(C(C)(C)C(=O)OC)c7)s6)sc5c4c(C(C)(C)C(=O)OC)ccc2-3)c1,CCCCCCCCCCCc1c(/C=C2\C(=O)c3ccccc3C2=C(C#N)C#N)sc2c1sc1c3c4nsnc4c4c5sc6c(CCCCCCCCCCC)c(/C=C7\C(=O)c8cc(-c9cccs9)ccc8C7=C(C#N)C#N)sc6c5n(CC(CCCCCCCC)CCCCCCCCCC)c4c3n(CC(CCCCCCCC)CCCCCCCCCC)c21,17.78,-5.56,-3.65,-5.68,-3.94,,,,,,,,,
58582,10.1016/j.mtener.2025.101954,COC(=O)C(C)(C)c1cc(C)cc(-c2sc3c4sc5cc(/C=C6/C(=O)c7cc(F)cc(c7)C(=O)/C6=C\c6cc(C(C)(C)C(=O)OC)c(-c7cc(C)cc(C(C)(C)C(=O)OC)c7)s6)sc5c4c(C(C)(C)C(=O)OC)ccc2-3)c1,CCCCCCCCCCCc1c(/C=C2\C(=O)c3ccccc3C2=C(C#N)C#N)sc2c1sc1c3c4nsnc4c4c5sc6c(CCCCCCCCCCC)c(/C=C7\C(=O)c8cc(-c9cccs9)ccc8C7=C(C#N)C#N)sc6c5n(CC(CCCCCCCC)CCCCCCCCCC)c4c3n(CC(CCCCCCCC)CCCCCCCCCC)c21,18.51,-5.56,-3.65,-5.68,-3.94,,,,,,,,,
58583,10.1016/j.mtener.2025.101992,COC(=O)C(C)(C)c1cc(C)cc(-c2sc3c4sc5cc(/C=C6/C(=O)c7cc(F)cc(c7)C(=O)/C6=C\c6cc(C(C)(C)C(=O)OC)c(-c7cc(C)cc(C(C)(C)C(=O)OC)c7)s6)sc5c4c(C(C)(C)C(=O)OC)ccc2-3)c1,CCCCCCCCCCCc1c(/C=C2\C(=O)c3cc(Cl)c(Cl)cc3C2=C(C#N)C#N)sc2c1sc1c3c4nsnc4c4c5sc6c(CCCCCCCCCCC)c(/C=C7\C(=O)c8cc(Cl)c(Cl)cc8C7=C(C#N)C#N)sc6c5n(CC(CC)CCCC)c4c3n(CC(CC)CCCC)c21,15.52,-5.56,-3.65,-5.72,-4.16,,,,,inverted,ZnO,MoO3,chloroform,
58584,10.1016/j.mtener.2025.101992,COC(=O)C(C)(C)c1cc(C)cc(-c2sc3c4sc5cc(/C=C6/C(=O)c7cc(F)cc(c7)C(=O)/C6=C\c6cc(C(C)(C)C(=O)OC)c(-c7cc(C)cc(C(C)(C)C(=O)OC)c7)s6)sc5c4c(C(C)(C)C(=O)OC)ccc2-3)c1,CCCCCCCCCCCc1c(/C=C2\C(=O)c3cc(Cl)c(Cl)cc3C2=C(C#N)C#N)sc2c1sc1c3c4nsnc4c4c5sc6c(CCCCCCCCCCC)c(/C=C7\C(=O)c8cc(Cl)c(Cl)cc8C7=C(C#N)C#N)sc6c5n(CC(CC)CCCC)c4c3n(CC(CC)CCCC)c21,16.8,-5.56,-3.65,-5.72,-4.16,,,,2,inverted,ZnO,MoO3,chloroform,CN
58585,10.1016/j.mtener.2025.101992,COC(=O)C(C)(C)c1cc(C)cc(-c2sc3c4sc5cc(/C=C6/C(=O)c7cc(F)cc(c7)C(=O)/C6=C\c6cc(C(C)(C)C(=O)OC)c(-c7cc(C)cc(C(C)(C)C(=O)OC)c7)s6)sc5c4c(C(C)(C)C(=O)OC)ccc2-3)c1,CCCCCCCCCCCc1c(/C=C2\C(=O)c3cc(Cl)c(Cl)cc3C2=C(C#N)C#N)sc2c1sc1c3c4nsnc4c4c5sc6c(CCCCCCCCCCC)c(/C=C7\C(=O)c8cc(Cl)c(Cl)cc8C7=C(C#N)C#N)sc6c5n(CC(CC)CCCC)c4c3n(CC(CC)CCCC)c21,17.6,-5.56,-3.65,-5.72,-4.16,,,,2.0,inverted,ZnO,MoO3,chloroform,BINOL
58586,10.1016/j.mtener.2025.101992,COC(=O)C(C)(C)c1cc(C)cc(-c2sc3c4sc5cc(/C=C6/C(=O)c7cc(F)cc(c7)C(=O)/C6=C\c6cc(C(C)(C)C(=O)OC)c(-c7cc(C)cc(C(C)(C)C(=O)OC)c7)s6)sc5c4c(C(C)(C)C(=O)OC)ccc2-3)c1,CCCCCCCCCCCc1c(/C=C2\C(=O)c3cc(Cl)c(Cl)cc3C2=C(C#N)C#N)sc2c1sc1c3c4nsnc4c4c5sc6c(CCCCCCCCCCC)c(/C=C7\C(=O)c8cc(Cl)c(Cl)cc8C7=C(C#N)C#N)sc6c5n(CC(CC)CCCC)c4c3n(CC(CC)CCCC)c21,17.3,-5.56,-3.65,-5.72,-4.16,,,,,inverted,ZnO,MoO3,chloroform,p-OH
58587,10.1016/j.mtener.2025.101992,COC(=O)C(C)(C)c1cc(C)cc(-c2sc3c4sc5cc(/C=C6/C(=O)c7cc(F)cc(c7)C(=O)/C6=C\c6cc(C(C)(C)C(=O)OC)c(-c7cc(C)cc(C(C)(C)C(=O)OC)c7)s6)sc5c4c(C(C)(C)C(=O)OC)ccc2-3)c1,CCCCCCCCCCCc1c(/C=C2\C(=O)c3cc(Cl)c(Cl)cc3C2=C(C#N)C#N)sc2c1sc1c3c4nsnc4c4c5sc6c(CCCCCCCCCCC)c(/C=C7\C(=O)c8cc(Cl)c(Cl)cc8C7=C(C#N)C#N)sc6c5n(CC(CC)CCCC)c4c3n(CC(CC)CCCC)c21,16.9,-5.56,-3.65,-5.72,-4.16,,,,,inverted,ZnO,MoO3,chloroform,o-OH
58588,10.1016/j.mtener.2025.101992,COC(=O)C(C)(C)c1cc(C)cc(-c2sc3c4sc5cc(/C=C6/C(=O)c7cc(F)cc(c7)C(=O)/C6=C\c6cc(C(C)(C)C(=O)OC)c(-c7cc(C)cc(C(C)(C)C(=O)OC)c7)s6)sc5c4c(C(C)(C)C(=O)OC)ccc2-3)c1,CCCCCCCCCCCc1c(/C=C2\C(=O)c3cc(Cl)c(Cl)cc3C2=C(C#N)C#N)sc2c1sc1c3c4nsnc4c4c5sc6c(CCCCCCCCCCC)c(/C=C7\C(=O)c8cc(Cl)c(Cl)cc8C7=C(C#N)C#N)sc6c5n(CC(CC)CCCC)c4c3n(CC(CC)CCCC)c21,16.96,-5.56,-3.65,-5.72,-4.16,,,,,inverted,ZnO,MoO3,chloroform,1-OH
58589,10.1016/j.mtener.2025.101992,COC(=O)C(C)(C)c1cc(C)cc(-c2sc3c4sc5cc(/C=C6/C(=O)c7cc(F)cc(c7)C(=O)/C6=C\c6cc(C(C)(C)C(=O)OC)c(-c7cc(C)cc(C(C)(C)C(=O)OC)c7)s6)sc5c4c(C(C)(C)C(=O)OC)ccc2-3)c1,CCCCCCCCCCCc1c(/C=C2\C(=O)c3cc(Cl)c(Cl)cc3C2=C(C#N)C#N)sc2c1sc1c3c4nsnc4c4c5sc6c(CCCCCCCCCCC)c(/C=C7\C(=O)c8cc(Cl)c(Cl)cc8C7=C(C#N)C#N)sc6c5n(CC(CC)CCCC)c4c3n(CC(CC)CCCC)c21,16.9,-5.56,-3.65,-5.72,-4.16,,,,,inverted,ZnO,MoO3,chloroform,2-OH
58610,10.1016/j.mtener.2025.102108,CCCCC(CC)Cc1ccc(-c2c3cc(-c4ccc(-c5sc(-c6ccc(C)s6)c6c5C(=O)c5c(CC(CC)CCCC)sc(CC(CC)CCCC)c5C6=O)s4)sc3c(-c3ccc(CC(CC)CCCC)s3)c3cc(C)sc23)s1,CCCCCCc1ccc(C2(c3ccc(CCCCCC)cc3)c3cc4c(cc3-c3sc(/C=C5\C(=O)c6cscc6C5=C(C#N)C#N)cc32)C(c2ccc(CCCCCC)cc2)(c2ccc(CCCCCC)cc2)c2cc(/C=C3\C(=O)c5cscc5C3=C(C#N)C#N)sc2-4)cc1,6.4,-5.33,-3.48,-5.89,-3.93,,,,,,,,,
58611,10.1016/j.mtener.2025.102108,CCCCC(CC)Cc1ccc(-c2c3cc(-c4ccc(-c5sc(-c6ccc(C)s6)c6c5C(=O)c5c(CC(CC)CCCC)sc(CC(CC)CCCC)c5C6=O)s4)sc3c(-c3ccc(CC(CC)CCCC)s3)c3cc(C)sc23)s1,CCCCCCc1ccc(C2(c3ccc(CCCCCC)cc3)c3cc4c(cc3-c3sc(/C=C5/C(=O)c6cscc6C5=C(C#N)C#N)cc32)C(c2ccc(CCCCCC)cc2)(c2ccc(CCCCCC)cc2)c2c-4sc3cc(/C=C4\C(=O)c5cscc5C4=C(C#N)C#N)sc23)cc1,9.27,-5.33,-3.48,-5.68,-3.97,,,,,,,,,
58613,10.1016/j.mtener.2025.102108,COC(=O)C(C)(C)c1cc(C)cc(-c2sc3c4sc5cc(/C=C6/C(=O)c7cc(F)cc(c7)C(=O)/C6=C\c6cc(C(C)(C)C(=O)OC)c(-c7cc(C)cc(C(C)(C)C(=O)OC)c7)s6)sc5c4c(C(C)(C)C(=O)OC)ccc2-3)c1,CCCCCCCCCc1c(/C=C2\C(=O)c3cc(F)c(F)cc3C2=C(C#N)C#N)sc2c1sc1c2sc2c3c4nsnc4c4c5sc(/C=C6\C(=O)c7cc(F)c(F)cc7C6=C(C#N)C#N)c(CCCCCCCC)c5n(CC(CCCC)CCCCCC)c4c3n(CC(CCCC)CCCCCC)c12,15.2,-5.56,-3.65,-5.65,-3.85,,,,,,,,,
58620,10.1016/j.mtener.2025.102148,CCCCCCC(CCCC)Cc1csc(-c2cc3c4nsnc4c4cc(-c5cc(CC(CCCC)CCCCCC)c(-c6cc7c(-c8cc(F)c(CC(CC)CCCC)s8)c8sccc8c(-c8cc(F)c(CC(CC)CCCC)s8)c7s6)s5)sc4c3s2)c1,CCCCCCCCCCCc1c(/C=C2\C(=O)c3cc(F)c(F)cc3C2=C(C#N)C#N)sc2c1sc1c3c4nsnc4c4c5sc6c(CCCCCCCCCCC)c(/C=C7\C(=O)c8cc(F)c(F)cc8C7=C(C#N)C#N)sc6c5n(CCC(CC)CCCC)c4c3n(CCC(CC)CCCC)c21,17.61,-5.51,-2.77,-5.64,-3.86,,,,,conventional,PDINN,PEDOT:PSS,,
58625,10.1016/j.mtener.2025.102175,COC(=O)C(C)(C)c1cc(C)cc(-c2sc3c4sc5cc(/C=C6/C(=O)c7cc(F)cc(c7)C(=O)/C6=C\c6cc(C(C)(C)C(=O)OC)c(-c7cc(C)cc(C(C)(C)C(=O)OC)c7)s6)sc5c4c(C(C)(C)C(=O)OC)ccc2-3)c1,CCCCCCCCCCCc1c(/C=C2\C(=O)c3cc(F)c(F)cc3C2=C(C#N)C#N)sc2c1sc1c3c4nsnc4c4c5sc6c(CCCCCCCCCCC)c(/C=C7\C(=O)c8cc(F)c(F)cc8C7=C(C#N)C#N)sc6c5n(CC(CC)CCCC)c4c3n(CC(CC)CCCC)c21,15.5,-5.56,-3.65,-5.65,-4.09,,100.0,1:1.2,,,,,,
58630,10.1016/j.mtener.2026.102195,COC(=O)C(C)(C)c1cc(C)cc(-c2sc3c4sc5cc(/C=C6/C(=O)c7cc(F)cc(c7)C(=O)/C6=C\c6cc(C(C)(C)C(=O)OC)c(-c7cc(C)cc(C(C)(C)C(=O)OC)c7)s6)sc5c4c(C(C)(C)C(=O)OC)ccc2-3)c1,CCCCCCCCCCCc1c(/C=C2\C(=O)c3cc(F)c(F)cc3C2=C(C#N)C#N)sc2c1sc1c3c4nsnc4c4c5sc6c(CCCCCCCCCCC)c(/C=C7\C(=O)c8cc(F)c(F)cc8C7=C(C#N)C#N)sc6c5n(CC(CCCC)CCCCCC)c4c3n(CC(CCCC)CCCCCC)c21,15.8,-5.56,-3.65,-5.65,-4.1,,,,,conventional,,MeO-2PACz,,
58631,10.1016/j.mtener.2026.102195,COC(=O)C(C)(C)c1cc(C)cc(-c2sc3c4sc5cc(/C=C6/C(=O)c7cc(F)cc(c7)C(=O)/C6=C\c6cc(C(C)(C)C(=O)OC)c(-c7cc(C)cc(C(C)(C)C(=O)OC)c7)s6)sc5c4c(C(C)(C)C(=O)OC)ccc2-3)c1,CCCCCCCCCCCc1c(/C=C2\C(=O)c3cc(F)c(F)cc3C2=C(C#N)C#N)sc2c1sc1c3c4nsnc4c4c5sc6c(CCCCCCCCCCC)c(/C=C7\C(=O)c8cc(F)c(F)cc8C7=C(C#N)C#N)sc6c5n(CC(CCCC)CCCCCC)c4c3n(CC(CCCC)CCCCCC)c21,17.5,-5.56,-3.65,-5.65,-4.1,,,,,conventional,,BrPZPA,,
58632,10.1016/j.mtener.2026.102195,COC(=O)C(C)(C)c1cc(C)cc(-c2sc3c4sc5cc(/C=C6/C(=O)c7cc(F)cc(c7)C(=O)/C6=C\c6cc(C(C)(C)C(=O)OC)c(-c7cc(C)cc(C(C)(C)C(=O)OC)c7)s6)sc5c4c(C(C)(C)C(=O)OC)ccc2-3)c1,CCCCCCCCCCCc1c(/C=C2\C(=O)c3cc(F)c(F)cc3C2=C(C#N)C#N)sc2c1sc1c3c4nsnc4c4c5sc6c(CCCCCCCCCCC)c(/C=C7\C(=O)c8cc(F)c(F)cc8C7=C(C#N)C#N)sc6c5n(CC(CCCC)CCCCCC)c4c3n(CC(CCCC)CCCCCC)c21,18.2,-5.56,-3.65,-5.65,-4.1,,,,,conventional,,PZPA,,
58633,10.1016/j.mtener.2026.102195,COC(=O)C(C)(C)c1cc(C)cc(-c2sc3c4sc5cc(/C=C6/C(=O)c7cc(F)cc(c7)C(=O)/C6=C\c6cc(C(C)(C)C(=O)OC)c(-c7cc(C)cc(C(C)(C)C(=O)OC)c7)s6)sc5c4c(C(C)(C)C(=O)OC)ccc2-3)c1,CCCCCCC(CCCC)Cc1c(/C=C2\C(=O)c3cc(F)c(F)cc3C2=C(C#N)C#N)sc2c1SC1c3c(c4c(c5nsnc35)c3sc5c(CC(CCCC)CCCCCC)c(/C=C6\C(=O)c7cc(F)c(F)cc7C6=C(C#N)C#N)sc5c3n4CC(CC)CCCC)N(CC(CC)CCCC)C21,16.8,-5.56,-3.65,-5.68,-3.9,,,,,,,MeO-2PACz,,
58634,10.1016/j.mtener.2026.102195,COC(=O)C(C)(C)c1cc(C)cc(-c2sc3c4sc5cc(/C=C6/C(=O)c7cc(F)cc(c7)C(=O)/C6=C\c6cc(C(C)(C)C(=O)OC)c(-c7cc(C)cc(C(C)(C)C(=O)OC)c7)s6)sc5c4c(C(C)(C)C(=O)OC)ccc2-3)c1,CCCCCCC(CCCC)Cc1c(/C=C2\C(=O)c3cc(F)c(F)cc3C2=C(C#N)C#N)sc2c1SC1c3c(c4c(c5nsnc35)c3sc5c(CC(CCCC)CCCCCC)c(/C=C6\C(=O)c7cc(F)c(F)cc7C6=C(C#N)C#N)sc5c3n4CC(CC)CCCC)N(CC(CC)CCCC)C21,18.8,-5.56,-3.65,-5.68,-3.9,,,,,,,BrPZPA,,
58635,10.1016/j.mtener.2026.102195,COC(=O)C(C)(C)c1cc(C)cc(-c2sc3c4sc5cc(/C=C6/C(=O)c7cc(F)cc(c7)C(=O)/C6=C\c6cc(C(C)(C)C(=O)OC)c(-c7cc(C)cc(C(C)(C)C(=O)OC)c7)s6)sc5c4c(C(C)(C)C(=O)OC)ccc2-3)c1,CCCCCCC(CCCC)Cc1c(/C=C2\C(=O)c3cc(F)c(F)cc3C2=C(C#N)C#N)sc2c1SC1c3c(c4c(c5nsnc35)c3sc5c(CC(CCCC)CCCCCC)c(/C=C6\C(=O)c7cc(F)c(F)cc7C6=C(C#N)C#N)sc5c3n4CC(CC)CCCC)N(CC(CC)CCCC)C21,19.7,-5.56,-3.65,-5.68,-3.9,,,,,,,PZPA,,
58636,10.1016/j.mtener.2026.102250,COC(=O)C(C)(C)c1cc(C)cc(-c2sc3c4sc5cc(/C=C6/C(=O)c7cc(F)cc(c7)C(=O)/C6=C\c6cc(C(C)(C)C(=O)OC)c(-c7cc(C)cc(C(C)(C)C(=O)OC)c7)s6)sc5c4c(C(C)(C)C(=O)OC)ccc2-3)c1,CCCCCCC(CCCC)Cc1c(/C=C2\C(=O)c3cc(F)c(F)cc3C2=C(C#N)C#N)sc2c1SC1c3c(c4c(c5nsnc35)c3sc5c(CC(CCCC)CCCCCC)c(/C=C6\C(=O)c7cc(F)c(F)cc7C6=C(C#N)C#N)sc5c3n4CC(CC)CCCC)N(CC(CC)CCCC)C21,18.32,-5.56,-3.65,-5.68,-3.9,,,,,conventional,PDINN,PEDOT:PSS,,
58640,10.1016/j.mtphys.2024.101495,COC(=O)C(C)(C)c1cc(C)cc(-c2sc3c4sc5cc(/C=C6/C(=O)c7cc(F)cc(c7)C(=O)/C6=C\c6cc(C(C)(C)C(=O)OC)c(-c7cc(C)cc(C(C)(C)C(=O)OC)c7)s6)sc5c4c(C(C)(C)C(=O)OC)ccc2-3)c1,CCCCCCc1ccc(C2(c3ccc(CCCCCC)cc3)c3cc4c(cc3-c3sc5cc(C=C6C(=O)c7ccccc7C6=C(C#N)C#N)sc5c32)C(c2ccc(CCCCCC)cc2)(c2ccc(CCCCCC)cc2)c2c-4sc3cc(C=C4C(=O)c5ccccc5C4=C(C#N)C#N)sc23)cc1,5.71,-5.56,-3.65,-5.576,-3.916,90.0,80.0,,,conventional,PDIN,PEDOT:PSS,chloroform,
58641,10.1016/j.mtphys.2024.101495,COC(=O)C(C)(C)c1cc(C)cc(-c2sc3c4sc5cc(/C=C6/C(=O)c7cc(F)cc(c7)C(=O)/C6=C\c6cc(C(C)(C)C(=O)OC)c(-c7cc(C)cc(C(C)(C)C(=O)OC)c7)s6)sc5c4c(C(C)(C)C(=O)OC)ccc2-3)c1,CCCCCCc1ccc(C2(c3ccc(CCCCCC)cc3)c3cc4c(cc3-c3sc5cc(/C=C6\C(=O)c7cc(F)c(F)cc7C6=C(C#N)C#N)sc5c32)C(c2ccc(CCCCCC)cc2)(c2ccc(CCCCCC)cc2)c2c-4sc3cc(/C=C4\C(=O)c5cc(F)c(F)cc5C4=C(C#N)C#N)sc23)cc1,7.14,-5.56,-3.65,-5.66,-4.14,90.0,80.0,,,conventional,PDIN,PEDOT:PSS,chloroform,
58642,10.1016/j.mtphys.2024.101538,COC(=O)C(C)(C)c1cc(C)cc(-c2sc3c4sc5cc(/C=C6/C(=O)c7cc(F)cc(c7)C(=O)/C6=C\c6cc(C(C)(C)C(=O)OC)c(-c7cc(C)cc(C(C)(C)C(=O)OC)c7)s6)sc5c4c(C(C)(C)C(=O)OC)ccc2-3)c1,CCCCCCCCCCCc1c(/C=C2\C(=O)c3cc(F)c(F)cc3C2=C(C#N)C#N)sc2c1sc1c3c4nsnc4c4c5sc6c(CCCCCCCCCCC)c(/C=C7\C(=O)c8cc(F)c(F)cc8C7=C(C#N)C#N)sc6c5n(CC(CC)CCCC)c4c3n(CC(CC)CCCC)c21,15.08,-5.56,-3.65,-5.65,-4.09,,,,,inverted,ZnO,MoO3,,
58685,10.1016/j.nanoen.2020.104496,CCCCCCCCc1cc(-c2c(-c3cccs3)sc3c(-c4cc(CCCCCCCC)c(CCCCCCCC)s4)c(-c4ccc(-c5cccc6nsnc56)s4)sc23)sc1CCCCCCCC,CCCCCCc1ccc(C2(c3ccc(CCCCCC)cc3)c3cc4c(cc3-c3sc5cc(C=C6C(=O)c7ccccc7C6=C(C#N)C#N)sc5c32)C(c2ccc(CCCCCC)cc2)(c2ccc(CCCCCC)cc2)c2c-4sc3cc(C=C4C(=O)c5ccccc5C4=C(C#N)C#N)sc23)cc1,9.66,,,-5.576,-3.916,,,,,conventional,PDIN,PEDOT:PSS,,
58686,10.1016/j.nanoen.2020.104496,CCCCCCc1csc(-c2ccc(-c3cc(CCCCCC)c(/C=C/c4csc(-c5cc6c(OCC(CC)CCCC)c7sc(-c8ccc(C9=C%10C(=O)N(CC(CC)CCCC)C(c%11ccc(-c%12cc%13c(OCC(CC)CCCC)c%14sccc%14c(OCC(CC)CCCC)c%13s%12)s%11)=C%10C(=O)N9CC(CC)CCCC)s8)cc7c(OCC(CC)CCCC)c6s5)c4)s3)c3nsnc23)c1,CCCCCCc1ccc(C2(c3ccc(CCCCCC)cc3)c3cc4c(cc3-c3sc(-c5sc(/C=C6\C(=O)c7cc(F)c(F)cc7C6=C(C#N)C#N)cc5OCC(CC)CCCC)cc32)C(c2ccc(CCCCCC)cc2)(c2ccc(CCCCCC)cc2)c2cc(-c3scc(/C=C5/C(=O)c6cc(F)c(F)cc6C5=C(C#N)C#N)c3OCC(CC)CCCC)sc2-4)cc1,9.67,,,-5.44,-4.19,,,,,conventional,PDIN,PEDOT:PSS,,
58687,10.1016/j.nanoen.2020.104496,CCCCCCc1csc(-c2ccc(-c3cc(CCCCCC)c(/C=C/c4csc(-c5cc6c(OCC(CC)CCCC)c7sc(-c8ccc(C9=C%10C(=O)N(CC(CC)CCCC)C(c%11ccc(-c%12cc%13c(OCC(CC)CCCC)c%14sccc%14c(OCC(CC)CCCC)c%13s%12)s%11)=C%10C(=O)N9CC(CC)CCCC)s8)cc7c(OCC(CC)CCCC)c6s5)c4)s3)c3nsnc23)c1,CCCCCCc1ccc(C2(c3ccc(CCCCCC)cc3)c3c(sc4cc(C=C5C(=O)c6cc(F)ccc6C5=C(C#N)C#N)sc34)-c3sc4c5c(sc4c32)-c2sc3cc(C=C4C(=O)c6cc(F)ccc6C4=C(C#N)C#N)sc3c2C5(c2ccc(CCCCCC)cc2)c2ccc(CCCCCC)cc2)cc1,11.0,,,-5.38,-3.91,,,,,conventional,PDIN,PEDOT:PSS,,
58688,10.1016/j.nanoen.2020.104496,CCCCCCCCc1cc(-c2c(-c3cccs3)sc3c(-c4cc(CCCCCCCC)c(CCCCCCCC)s4)c(-c4ccc(-c5cccc6nsnc56)s4)sc23)sc1CCCCCCCC,CCCCCCc1ccc(C2(c3ccc(CCCCCC)cc3)c3cc4c(cc3-c3sc5cc(/C=C6\C(=O)c7ccc(C)cc7C6=C(C#N)C#N)sc5c32)C(c2ccc(CCCCCC)cc2)(c2ccc(CCCCCC)cc2)c2c-4sc3cc(/C=C4\C(=O)c5ccc(C)cc5C4=C(C#N)C#N)sc23)cc1,10.66,,,-5.514,-3.808,,,,,conventional,PDIN,PEDOT:PSS,,
58689,10.1016/j.nanoen.2020.104496,CCCCCCCCc1cc(-c2c(-c3cccs3)sc3c(-c4cc(CCCCCCCC)c(CCCCCCCC)s4)c(-c4ccc(-c5cccc6nsnc56)s4)sc23)sc1CCCCCCCC,CCCCCCc1ccc(C2(c3ccc(CCCCCC)cc3)c3cc4c(cc3-c3sc5cc(/C=C6\C(=O)c7ccc(C)cc7C6=C(C#N)C#N)sc5c32)C(c2ccc(CCCCCC)cc2)(c2ccc(CCCCCC)cc2)c2c-4sc3cc(/C=C4\C(=O)c5ccc(C)cc5C4=C(C#N)C#N)sc23)cc1,11.15,,,-5.514,-3.808,,,,,conventional,PDIN,PEDOT:PSS,,
58690,10.1016/j.nanoen.2020.104496,CCCCCCc1csc(-c2ccc(-c3cc(CCCCCC)c(/C=C/c4csc(-c5cc6c(OCC(CC)CCCC)c7sc(-c8ccc(C9=C%10C(=O)N(CC(CC)CCCC)C(c%11ccc(-c%12cc%13c(OCC(CC)CCCC)c%14sccc%14c(OCC(CC)CCCC)c%13s%12)s%11)=C%10C(=O)N9CC(CC)CCCC)s8)cc7c(OCC(CC)CCCC)c6s5)c4)s3)c3nsnc23)c1,CCCCCCc1ccc(C2(c3ccc(CCCCCC)cc3)c3c(sc4cc(C=C5C(=O)c6cc(F)ccc6C5=C(C#N)C#N)sc34)-c3sc4c5c(sc4c32)-c2sc3cc(C=C4C(=O)c6cc(F)ccc6C4=C(C#N)C#N)sc3c2C5(c2ccc(CCCCCC)cc2)c2ccc(CCCCCC)cc2)cc1,11.79,,,-5.38,-3.91,,,,,conventional,PDIN,PEDOT:PSS,,
58693,10.1016/j.nanoen.2020.104496,COC(=O)C(C)(C)c1cc(C)cc(-c2sc3c4sc5cc(/C=C6/C(=O)c7cc(F)cc(c7)C(=O)/C6=C\c6cc(C(C)(C)C(=O)OC)c(-c7cc(C)cc(C(C)(C)C(=O)OC)c7)s6)sc5c4c(C(C)(C)C(=O)OC)ccc2-3)c1,CCCCCCc1ccc(C2(c3ccc(CCCCCC)cc3)c3cc4c(cc3-c3sc5cc(C=C6C(=O)c7cc(Br)ccc7C6=C(C#N)C#N)sc5c32)C(c2ccc(CCCCCC)cc2)(c2ccc(CCCCCC)cc2)c2c-4sc3cc(C=C4C(=O)c5cc(Br)ccc5C4=C(C#N)C#N)sc23)cc1,12.7,-5.56,-3.65,-5.73,-4.2,,,1:0:1.2:0,,conventional,PDIN,PEDOT:PSS,,
58694,10.1016/j.nanoen.2020.104496,COC(=O)C(C)(C)c1cc(C)cc(-c2sc3c4sc5cc(/C=C6/C(=O)c7cc(F)cc(c7)C(=O)/C6=C\c6cc(C(C)(C)C(=O)OC)c(-c7cc(C)cc(C(C)(C)C(=O)OC)c7)s6)sc5c4c(C(C)(C)C(=O)OC)ccc2-3)c1,COC(=O)CCCC1(c2ccccc2)C23c4c5ccc6c7cc8c9c%10c(cc%11cc%12c%13c%14c(cc%15c%16ccc-5c2c%16c2c5c%16c%17c(c(c46)c7c9c%17c4c%10c%11c%13c4c%16c%14c%152)C513)C%12)C8,7.0,-5.56,-3.65,-5.9,-3.9,,,1:0:0:1.2,,conventional,PDIN,PEDOT:PSS,,
58734,10.1016/j.nanoen.2020.104988,CCCCC(CC)Cc1ccc(-c2c3cc(-c4ccc(-c5sc(-c6cccs6)c6c5C(=O)c5c(CC(CC)CCCC)sc(CC(CC)CCCC)c5C6=O)s4)sc3c(-c3ccc(CC(CC)CCCC)s3)c3ccsc23)s1,CCCCCCCCC1(CCCCCCCC)c2cc3c(cc2-c2cc4c(cc21)-c1sc(C=C2C(=O)c5cc(Br)ccc5C2=C(C#N)C#N)cc1C4(CCCCCCCC)CCCCCCCC)C(CCCCCCCC)(CCCCCCCC)c1cc(C=C2C(=O)c4cc(Br)ccc4C2=C(C#N)C#N)sc1-3,11.52,-5.33,-3.48,-5.62,-4.06,,,1:0:1,,inverted,ZnO/PFN-Br,MoO3,,
58757,10.1016/j.nanoen.2020.105161,CCOc1c(OCC)c(-c2ccc(-c3cc4c(-c5cc(F)c(CC)s5)c5sc(-c6ccc(-c7c(F)c(F)c(-c8ccc(-c9cc%10c(-c%11cc(F)c(CC)s%11)c%11sc(-c%12ccc(-c%13c(F)c(F)c(-c%14ccc(-c%15cc%16c(-c%17cc(F)c(CC)s%17)c%17sccc%17c(-c%17cc(F)c(CC)s%17)c%16s%15)s%14)c(OCC)c%13OCC)s%12)cc%11c(-c%11cc(F)c(CC)s%11)c%10s9)s8)c(OCC)c7OCC)s6)cc5c(-c5cc(F)c(CC)s5)c4s3)s2)c(F)c(F)c1-c1cccs1,CCCCCCCCCCCc1c(/C=C2\C(=O)c3cc(F)c(F)cc3C2=C(C#N)C#N)sc2c1sc1c3c4nsnc4c4c5sc6c(CCCCCCCCCCC)c(/C=C7\C(=O)c8cc(F)c(F)cc8C7=C(C#N)C#N)sc6c5n(CC(CC)CCCC)c4c3n(CC(CC)CCCC)c21,16.23,-5.65,-4.1,-5.65,-4.09,,,,,conventional,PDIN,PEDOT:PSS,,
