Repository: JiYiqaq/PCE-KA-GNN

# Data directory

- `raw/Active_Database.csv` is the immutable source dataset bundled under CC BY 4.0. Do not overwrite it with processed data.
- `processed/` is created and populated by the training pipeline. Generated `.pt` and `.pth` caches are intentionally ignored by Git because they can exceed GitHub's normal single-file limit.

See `../DATA_LICENSE.md` for provenance, license and checksum information.

File: data/processed/device_records.csv (part 93 of 250)
record_id,doi,donor_smiles,acceptor_smiles,pce,homo_d,lumo_d,homo_a,lumo_a,active_layer_thickness,annealing_temp,d_a_ratio,additive_ratio,device_type,etl_canonical,htl_canonical,solvent_canonical,additive_canonical
58760,10.1016/j.nanoen.2020.105181,COC(=O)C(C)(C)c1cc(C)cc(-c2sc3c4sc5cc(/C=C6/C(=O)c7cc(F)cc(c7)C(=O)/C6=C\c6cc(C(C)(C)C(=O)OC)c(-c7cc(C)cc(C(C)(C)C(=O)OC)c7)s6)sc5c4c(C(C)(C)C(=O)OC)ccc2-3)c1,CCCCCCCCCc1c(/C=C2\C(=O)c3cc(Cl)c(Cl)cc3C2=C(C#N)C#N)sc2c1sc1c3c4nsnc4c4c5sc6c(CCC)c(/C=C7\C(=O)c8cc(Cl)c(Cl)cc8C7=C(C#N)C#N)sc6c5n(CC(CCCC)CCCCCC)c4c3n(CC(CCCC)CCCCCC)c21,14.04,-5.49,-3.64,-5.66,-4.14,,,,,,,MoO3,,
58761,10.1016/j.nanoen.2020.105181,COC(=O)C(C)(C)c1cc(C)cc(-c2sc3c4sc5cc(/C=C6/C(=O)c7cc(F)cc(c7)C(=O)/C6=C\c6cc(C(C)(C)C(=O)OC)c(-c7cc(C)cc(C(C)(C)C(=O)OC)c7)s6)sc5c4c(C(C)(C)C(=O)OC)ccc2-3)c1,CCCCCCCCCc1c(/C=C2\C(=O)c3cc(Cl)c(Cl)cc3C2=C(C#N)C#N)sc2c1sc1c3c4nsnc4c4c5sc6c(CCC)c(/C=C7\C(=O)c8cc(Cl)c(Cl)cc8C7=C(C#N)C#N)sc6c5n(CC(CCCC)CCCCCC)c4c3n(CC(CCCC)CCCCCC)c21,15.01,-5.49,-3.64,-5.66,-4.14,,,,,,,MoO3,,
58762,10.1016/j.nanoen.2020.105181,COC(=O)C(C)(C)c1cc(C)cc(-c2sc3c4sc5cc(/C=C6/C(=O)c7cc(F)cc(c7)C(=O)/C6=C\c6cc(C(C)(C)C(=O)OC)c(-c7cc(C)cc(C(C)(C)C(=O)OC)c7)s6)sc5c4c(C(C)(C)C(=O)OC)ccc2-3)c1,CCCCCCCCCc1c(/C=C2\C(=O)c3cc(Cl)c(Cl)cc3C2=C(C#N)C#N)sc2c1sc1c3c4nsnc4c4c5sc6c(CCC)c(/C=C7\C(=O)c8cc(Cl)c(Cl)cc8C7=C(C#N)C#N)sc6c5n(CC(CCCC)CCCCCC)c4c3n(CC(CCCC)CCCCCC)c21,16.67,-5.49,-3.64,-5.66,-4.14,,,,,,,MoO3,,
58763,10.1016/j.nanoen.2020.105181,COC(=O)C(C)(C)c1cc(C)cc(-c2sc3c4sc5cc(/C=C6/C(=O)c7cc(F)cc(c7)C(=O)/C6=C\c6cc(C(C)(C)C(=O)OC)c(-c7cc(C)cc(C(C)(C)C(=O)OC)c7)s6)sc5c4c(C(C)(C)C(=O)OC)ccc2-3)c1,CCCCCCCCCc1c(/C=C2\C(=O)c3cc(Cl)c(Cl)cc3C2=C(C#N)C#N)sc2c1sc1c3c4nsnc4c4c5sc6c(CCC)c(/C=C7\C(=O)c8cc(Cl)c(Cl)cc8C7=C(C#N)C#N)sc6c5n(CC(CCCC)CCCCCC)c4c3n(CC(CCCC)CCCCCC)c21,15.3,-5.49,-3.64,-5.66,-4.14,,,,,,,MoO3,,
58764,10.1016/j.nanoen.2020.105181,COC(=O)C(C)(C)c1cc(C)cc(-c2sc3c4sc5cc(/C=C6/C(=O)c7cc(F)cc(c7)C(=O)/C6=C\c6cc(C(C)(C)C(=O)OC)c(-c7cc(C)cc(C(C)(C)C(=O)OC)c7)s6)sc5c4c(C(C)(C)C(=O)OC)ccc2-3)c1,CCCCCCCCCc1c(/C=C2\C(=O)c3cc(Cl)c(Cl)cc3C2=C(C#N)C#N)sc2c1sc1c3c4nsnc4c4c5sc6c(CCC)c(/C=C7\C(=O)c8cc(Cl)c(Cl)cc8C7=C(C#N)C#N)sc6c5n(CC(CCCC)CCCCCC)c4c3n(CC(CCCC)CCCCCC)c21,14.64,-5.49,-3.64,-5.66,-4.14,,,,,,,MoO3,,
58793,10.1016/j.nanoen.2020.105272,COC(=O)C(C)(C)c1cc(C)cc(-c2sc3c4sc5cc(/C=C6/C(=O)c7cc(F)cc(c7)C(=O)/C6=C\c6cc(C(C)(C)C(=O)OC)c(-c7cc(C)cc(C(C)(C)C(=O)OC)c7)s6)sc5c4c(C(C)(C)C(=O)OC)ccc2-3)c1,CCCCCCCCCCCc1c(/C=C2\C(=O)c3cc(F)c(F)cc3C2=C(C#N)C#N)sc2c1sc1c3c4nsnc4c4c5sc6c(CCCCCCCCCCC)c(/C=C7\C(=O)c8cc(F)c(F)cc8C7=C(C#N)C#N)sc6c5n(CC(CC)CCCC)c4c3n(CC(CC)CCCC)c21,16.2,-5.56,-3.65,-5.65,-4.09,,,1:1.2,,conventional,PDINO,PEDOT:PSS,chloroform,CN
58801,10.1016/j.nanoen.2020.105310,COC(=O)C(C)(C)c1cc(C)cc(-c2sc3c4sc5cc(/C=C6/C(=O)c7cc(F)cc(c7)C(=O)/C6=C\c6cc(C(C)(C)C(=O)OC)c(-c7cc(C)cc(C(C)(C)C(=O)OC)c7)s6)sc5c4c(C(C)(C)C(=O)OC)ccc2-3)c1,CCCCCCCCCCCc1c(/C=C2\C(=O)c3cc(F)c(F)cc3C2=C(C#N)C#N)sc2c1sc1c3c4nsnc4c4c5sc6c(CCCCCCCCCCC)c(/C=C7\C(=O)c8cc(F)c(F)cc8C7=C(C#N)C#N)sc6c5n(CC(CC)CCCC)c4c3n(CC(CC)CCCC)c21,13.5,-5.56,-3.65,-5.65,-4.09,100.0,,1:1.2,0%,inverted,,,,
58802,10.1016/j.nanoen.2020.105310,COC(=O)C(C)(C)c1cc(C)cc(-c2sc3c4sc5cc(/C=C6/C(=O)c7cc(F)cc(c7)C(=O)/C6=C\c6cc(C(C)(C)C(=O)OC)c(-c7cc(C)cc(C(C)(C)C(=O)OC)c7)s6)sc5c4c(C(C)(C)C(=O)OC)ccc2-3)c1,CCCCCCCCCCCc1c(/C=C2\C(=O)c3cc(F)c(F)cc3C2=C(C#N)C#N)sc2c1sc1c3c4nsnc4c4c5sc6c(CCCCCCCCCCC)c(/C=C7\C(=O)c8cc(F)c(F)cc8C7=C(C#N)C#N)sc6c5n(CC(CC)CCCC)c4c3n(CC(CC)CCCC)c21,15.4,-5.56,-3.65,-5.65,-4.09,100.0,,1:1.2,0.5%,inverted,,,,PN
58803,10.1016/j.nanoen.2020.105310,COC(=O)C(C)(C)c1cc(C)cc(-c2sc3c4sc5cc(/C=C6/C(=O)c7cc(F)cc(c7)C(=O)/C6=C\c6cc(C(C)(C)C(=O)OC)c(-c7cc(C)cc(C(C)(C)C(=O)OC)c7)s6)sc5c4c(C(C)(C)C(=O)OC)ccc2-3)c1,CCCCCCCCCCCc1c(/C=C2\C(=O)c3cc(F)c(F)cc3C2=C(C#N)C#N)sc2c1sc1c3c4nsnc4c4c5sc6c(CCCCCCCCCCC)c(/C=C7\C(=O)c8cc(F)c(F)cc8C7=C(C#N)C#N)sc6c5n(CC(CC)CCCC)c4c3n(CC(CC)CCCC)c21,14.5,-5.56,-3.65,-5.65,-4.09,100.0,,1:1.2,1%,inverted,,,,PN
58804,10.1016/j.nanoen.2020.105310,COC(=O)C(C)(C)c1cc(C)cc(-c2sc3c4sc5cc(/C=C6/C(=O)c7cc(F)cc(c7)C(=O)/C6=C\c6cc(C(C)(C)C(=O)OC)c(-c7cc(C)cc(C(C)(C)C(=O)OC)c7)s6)sc5c4c(C(C)(C)C(=O)OC)ccc2-3)c1,CCCCCCCCCCCc1c(/C=C2\C(=O)c3cc(F)c(F)cc3C2=C(C#N)C#N)sc2c1sc1c3c4nsnc4c4c5sc6c(CCCCCCCCCCC)c(/C=C7\C(=O)c8cc(F)c(F)cc8C7=C(C#N)C#N)sc6c5n(CC(CC)CCCC)c4c3n(CC(CC)CCCC)c21,13.9,-5.56,-3.65,-5.65,-4.09,100.0,,1:1.2,2%,inverted,,,,PN
58805,10.1016/j.nanoen.2020.105310,COC(=O)C(C)(C)c1cc(C)cc(-c2sc3c4sc5cc(/C=C6/C(=O)c7cc(F)cc(c7)C(=O)/C6=C\c6cc(C(C)(C)C(=O)OC)c(-c7cc(C)cc(C(C)(C)C(=O)OC)c7)s6)sc5c4c(C(C)(C)C(=O)OC)ccc2-3)c1,CCCCCCCCCCCc1c(/C=C2\C(=O)c3cc(F)c(F)cc3C2=C(C#N)C#N)sc2c1sc1c3c4nsnc4c4c5sc6c(CCCCCCCCCCC)c(/C=C7\C(=O)c8cc(F)c(F)cc8C7=C(C#N)C#N)sc6c5n(CC(CC)CCCC)c4c3n(CC(CC)CCCC)c21,12.8,-5.56,-3.65,-5.65,-4.09,100.0,,1:1.2,5%,inverted,,,,PN
58808,10.1016/j.nanoen.2020.105513,COC(=O)C(C)(C)c1cc(C)cc(-c2sc3c4sc5cc(/C=C6/C(=O)c7cc(F)cc(c7)C(=O)/C6=C\c6cc(C(C)(C)C(=O)OC)c(-c7cc(C)cc(C(C)(C)C(=O)OC)c7)s6)sc5c4c(C(C)(C)C(=O)OC)ccc2-3)c1,CCCCCCc1ccc(C2(c3ccc(CCCCCC)cc3)c3cc4c(cc3-c3sc5cc(/C=C6\C(=O)c7cc(F)c(F)cc7C6=C(C#N)C#N)sc5c32)C(c2ccc(CCCCCC)cc2)(c2ccc(CCCCCC)cc2)c2c-4sc3cc(/C=C4\C(=O)c5cc(F)c(F)cc5C4=C(C#N)C#N)sc23)cc1,13.11,-5.56,-3.65,-5.66,-4.14,,,1:1:0,,conventional,PDIN,PEDOT:PSS,,
58810,10.1016/j.nanoen.2020.105513,CCCCCCc1cc(-c2cc3c(-c4cc(Cl)c(CC(CC)CCCC)s4)c4sc(-c5cc(CCCCCC)c(-c6cc(CCCCCC)c(-c7ccc(/C=C8/SC(=S)N(CCCCCC)C8=O)s7)s6)s5)cc4c(-c4cc(Cl)c(CC(CC)CCCC)s4)c3s2)sc1-c1cc(CCCCCC)c(-c2ccc(/C=C3\SC(=S)N(CC(CC)CCCC)C3=O)s2)s1,CCCCCCCCCCCc1c(/C=C2\C(=O)c3cc(F)c(F)cc3C2=C(C#N)C#N)sc2c1sc1c3c4nsnc4c4c5sc6c(CCCCCCCCCCC)c(/C=C7\C(=O)c8cc(F)c(F)cc8C7=C(C#N)C#N)sc6c5n(CC(CC)CCCC)c4c3n(CC(CC)CCCC)c21,13.81,-5.46,-3.7,-5.65,-4.09,,,,,conventional,PDIN,PEDOT:PSS,,
58811,10.1016/j.nanoen.2020.105513,CCCCCCCCC(CCCCCC)COc1cnc2c(-c3cccs3)c(F)c(F)cc2n1,CCCCCCCCCCCc1c(/C=C2\C(=O)c3cc(F)c(F)cc3C2=C(C#N)C#N)sc2c1sc1c3c4nsnc4c4c5sc6c(CCCCCCCCCCC)c(/C=C7\C(=O)c8cc(F)c(F)cc8C7=C(C#N)C#N)sc6c5n(CC(CC)CCCC)c4c3n(CC(CC)CCCC)c21,15.03,-5.54,-2.92,-5.65,-4.09,,,,,conventional,PDIN,PEDOT:PSS,,
58812,10.1016/j.nanoen.2020.105513,COC(=O)C(C)(C)c1cc(C)cc(-c2sc3c4sc5cc(/C=C6/C(=O)c7cc(F)cc(c7)C(=O)/C6=C\c6cc(C(C)(C)C(=O)OC)c(-c7cc(C)cc(C(C)(C)C(=O)OC)c7)s6)sc5c4c(C(C)(C)C(=O)OC)ccc2-3)c1,CCCCCCCCCc1c(/C=C2\C(=O)c3cc(Cl)c(Cl)cc3C2=C(C#N)C#N)sc2c1sc1c3c4nsnc4c4c5sc6c(CCC)c(/C=C7\C(=O)c8cc(Cl)c(Cl)cc8C7=C(C#N)C#N)sc6c5n(CC(CCCC)CCCCCC)c4c3n(CC(CCCC)CCCCCC)c21,15.6,-5.56,-3.65,-5.66,-4.14,,,1:1:0,,conventional,PDIN,PEDOT:PSS,,
58813,10.1016/j.nanoen.2020.105513,COC(=O)C(C)(C)c1cc(C)cc(-c2sc3c4sc5cc(/C=C6/C(=O)c7cc(F)cc(c7)C(=O)/C6=C\c6cc(C(C)(C)C(=O)OC)c(-c7cc(C)cc(C(C)(C)C(=O)OC)c7)s6)sc5c4c(C(C)(C)C(=O)OC)ccc2-3)c1,CCCCCCCCCCCc1c(/C=C2\C(=O)c3cc(F)c(F)cc3C2=C(C#N)C#N)sc2c1sc1c3c4nsnc4c4c5sc6c(CCCCCCCCCCC)c(/C=C7\C(=O)c8cc(F)c(F)cc8C7=C(C#N)C#N)sc6c5n(CC(CC)CCCC)c4c3n(CC(CC)CCCC)c21,15.3,-5.49,-3.64,-5.65,-4.09,,,,,conventional,PDIN,PEDOT:PSS,,
58814,10.1016/j.nanoen.2020.105513,COC(=O)C(C)(C)c1cc(C)cc(-c2sc3c4sc5cc(/C=C6/C(=O)c7cc(F)cc(c7)C(=O)/C6=C\c6cc(C(C)(C)C(=O)OC)c(-c7cc(C)cc(C(C)(C)C(=O)OC)c7)s6)sc5c4c(C(C)(C)C(=O)OC)ccc2-3)c1,CCCCCCCCCCCc1c(/C=C2\C(=O)c3cc(F)c(F)cc3C2=C(C#N)C#N)sc2c1sc1c3c4nsnc4c4c5sc6c(CCCCCCCCCCC)c(/C=C7\C(=O)c8cc(F)c(F)cc8C7=C(C#N)C#N)sc6c5n(CC(CC)CCCC)c4c3n(CC(CC)CCCC)c21,15.75,-5.56,-3.65,-5.65,-4.09,,,,,conventional,PDIN,PEDOT:PSS,,
58815,10.1016/j.nanoen.2020.105513,CCCCC(CC)Cc1sc(-c2c3cc(-c4ccc(-c5sc(-c6cccs6)c6c5C(=O)c5c(CC(CC)CCCC)sc(CC(CC)CCCC)c5C6=O)s4)sc3c(-c3cc(Cl)c(CC(CC)CCCC)s3)c3ccsc23)cc1Cl,CCCCCCCCCCCc1c(/C=C2\C(=O)c3cc(F)c(F)cc3C2=C(C#N)C#N)sc2c1sc1c3c4nsnc4c4c5sc6c(CCCCCCCCCCC)c(/C=C7\C(=O)c8cc(F)c(F)cc8C7=C(C#N)C#N)sc6c5n(CC(CC)CCCC)c4c3n(CC(CC)CCCC)c21,15.49,-5.52,-3.6,-5.65,-4.09,,,,,conventional,PDIN,PEDOT:PSS,,
58833,10.1016/j.nanoen.2020.105679,COC(=O)C(C)(C)c1cc(C)cc(-c2sc3c4sc5cc(/C=C6/C(=O)c7cc(F)cc(c7)C(=O)/C6=C\c6cc(C(C)(C)C(=O)OC)c(-c7cc(C)cc(C(C)(C)C(=O)OC)c7)s6)sc5c4c(C(C)(C)C(=O)OC)ccc2-3)c1,CCCCCCc1ccc(C2(c3ccc(CCCCCC)cc3)c3cc4c(cc3-c3sc5cc(/C=C6\C(=O)c7cc(F)c(F)cc7C6=C(C#N)C#N)sc5c32)C(c2ccc(CCCCCC)cc2)(c2ccc(CCCCCC)cc2)c2c-4sc3cc(/C=C4\C(=O)c5cc(F)c(F)cc5C4=C(C#N)C#N)sc23)cc1,13.4,-5.56,-3.65,-5.66,-4.14,,,,,inverted,ZnO/PFN-Br,MoO3,chlorobenzene,
58834,10.1016/j.nanoen.2021.105862,COC(=O)C(C)(C)c1cc(C)cc(-c2sc3c4sc5cc(/C=C6/C(=O)c7cc(F)cc(c7)C(=O)/C6=C\c6cc(C(C)(C)C(=O)OC)c(-c7cc(C)cc(C(C)(C)C(=O)OC)c7)s6)sc5c4c(C(C)(C)C(=O)OC)ccc2-3)c1,CCCCCCCCCCCc1c(/C=C2\C(=O)c3cc(F)c(F)cc3C2=C(C#N)C#N)sc2c1sc1c3c4nsnc4c4c5sc6c(CCCCCCCCCCC)c(/C=C7\C(=O)c8cc(F)c(F)cc8C7=C(C#N)C#N)sc6c5n(CC(CC)CCCC)c4c3n(CC(CC)CCCC)c21,15.39,-5.56,-3.65,-5.65,-4.09,,,,,conventional,PFN-Br,PEDOT:PSS,chloroform,DIB
58835,10.1016/j.nanoen.2021.105862,COC(=O)C(C)(C)c1cc(C)cc(-c2sc3c4sc5cc(/C=C6/C(=O)c7cc(F)cc(c7)C(=O)/C6=C\c6cc(C(C)(C)C(=O)OC)c(-c7cc(C)cc(C(C)(C)C(=O)OC)c7)s6)sc5c4c(C(C)(C)C(=O)OC)ccc2-3)c1,CCCCCCCCCCCc1c(/C=C2\C(=O)c3cc(F)c(F)cc3C2=C(C#N)C#N)sc2c1sc1c3c4nsnc4c4c5sc6c(CCCCCCCCCCC)c(/C=C7\C(=O)c8cc(F)c(F)cc8C7=C(C#N)C#N)sc6c5n(CC(CC)CCCC)c4c3n(CC(CC)CCCC)c21,16.38,-5.56,-3.65,-5.65,-4.09,,,,,conventional,PFN-Br,PEDOT:PSS,chloroform,DIB
58836,10.1016/j.nanoen.2021.105862,COC(=O)C(C)(C)c1cc(C)cc(-c2sc3c4sc5cc(/C=C6/C(=O)c7cc(F)cc(c7)C(=O)/C6=C\c6cc(C(C)(C)C(=O)OC)c(-c7cc(C)cc(C(C)(C)C(=O)OC)c7)s6)sc5c4c(C(C)(C)C(=O)OC)ccc2-3)c1,CCCCCCCCCCCc1c(/C=C2\C(=O)c3cc(F)c(F)cc3C2=C(C#N)C#N)sc2c1sc1c3c4nsnc4c4c5sc6c(CCCCCCCCCCC)c(/C=C7\C(=O)c8cc(F)c(F)cc8C7=C(C#N)C#N)sc6c5n(CC(CC)CCCC)c4c3n(CC(CC)CCCC)c21,16.98,-5.56,-3.65,-5.65,-4.09,,,,,conventional,PFN-Br,PEDOT:PSS,chloroform,DIB
58837,10.1016/j.nanoen.2021.105862,COC(=O)C(C)(C)c1cc(C)cc(-c2sc3c4sc5cc(/C=C6/C(=O)c7cc(F)cc(c7)C(=O)/C6=C\c6cc(C(C)(C)C(=O)OC)c(-c7cc(C)cc(C(C)(C)C(=O)OC)c7)s6)sc5c4c(C(C)(C)C(=O)OC)ccc2-3)c1,CCCCCCCCCCCc1c(/C=C2\C(=O)c3cc(F)c(F)cc3C2=C(C#N)C#N)sc2c1sc1c3c4nsnc4c4c5sc6c(CCCCCCCCCCC)c(/C=C7\C(=O)c8cc(F)c(F)cc8C7=C(C#N)C#N)sc6c5n(CC(CC)CCCC)c4c3n(CC(CC)CCCC)c21,17.36,-5.56,-3.65,-5.65,-4.09,,,,,conventional,PFN-Br,PEDOT:PSS,chloroform,DIB
58838,10.1016/j.nanoen.2021.105862,COC(=O)C(C)(C)c1cc(C)cc(-c2sc3c4sc5cc(/C=C6/C(=O)c7cc(F)cc(c7)C(=O)/C6=C\c6cc(C(C)(C)C(=O)OC)c(-c7cc(C)cc(C(C)(C)C(=O)OC)c7)s6)sc5c4c(C(C)(C)C(=O)OC)ccc2-3)c1,CCCCCCCCCCCc1c(/C=C2\C(=O)c3cc(F)c(F)cc3C2=C(C#N)C#N)sc2c1sc1c3c4nsnc4c4c5sc6c(CCCCCCCCCCC)c(/C=C7\C(=O)c8cc(F)c(F)cc8C7=C(C#N)C#N)sc6c5n(CC(CC)CCCC)c4c3n(CC(CC)CCCC)c21,16.95,-5.56,-3.65,-5.65,-4.09,,,,,conventional,PFN-Br,PEDOT:PSS,chloroform,DIB
58839,10.1016/j.nanoen.2021.105862,COC(=O)C(C)(C)c1cc(C)cc(-c2sc3c4sc5cc(/C=C6/C(=O)c7cc(F)cc(c7)C(=O)/C6=C\c6cc(C(C)(C)C(=O)OC)c(-c7cc(C)cc(C(C)(C)C(=O)OC)c7)s6)sc5c4c(C(C)(C)C(=O)OC)ccc2-3)c1,CCCCCCCCCCCc1c(/C=C2\C(=O)c3cc(F)c(F)cc3C2=C(C#N)C#N)sc2c1sc1c3c4nsnc4c4c5sc6c(CCCCCCCCCCC)c(/C=C7\C(=O)c8cc(F)c(F)cc8C7=C(C#N)C#N)sc6c5n(CC(CC)CCCC)c4c3n(CC(CC)CCCC)c21,16.62,-5.56,-3.65,-5.65,-4.09,,,,,conventional,PFN-Br,PEDOT:PSS,chloroform,DIB
58840,10.1016/j.nanoen.2021.105862,COC(=O)C(C)(C)c1cc(C)cc(-c2sc3c4sc5cc(/C=C6/C(=O)c7cc(F)cc(c7)C(=O)/C6=C\c6cc(C(C)(C)C(=O)OC)c(-c7cc(C)cc(C(C)(C)C(=O)OC)c7)s6)sc5c4c(C(C)(C)C(=O)OC)ccc2-3)c1,CCCCCCCCCCCc1c(/C=C2\C(=O)c3cc(F)c(F)cc3C2=C(C#N)C#N)sc2c1sc1c3c4nsnc4c4c5sc6c(CCCCCCCCCCC)c(/C=C7\C(=O)c8cc(F)c(F)cc8C7=C(C#N)C#N)sc6c5n(CC(CC)CCCC)c4c3n(CC(CC)CCCC)c21,16.0,-5.56,-3.65,-5.65,-4.09,,,,,conventional,PFN-Br,PEDOT:PSS,chloroform,DIB
58841,10.1016/j.nanoen.2021.105862,COC(=O)C(C)(C)c1cc(C)cc(-c2sc3c4sc5cc(/C=C6/C(=O)c7cc(F)cc(c7)C(=O)/C6=C\c6cc(C(C)(C)C(=O)OC)c(-c7cc(C)cc(C(C)(C)C(=O)OC)c7)s6)sc5c4c(C(C)(C)C(=O)OC)ccc2-3)c1,CCCCCCCCCCCc1c(/C=C2\C(=O)c3cc(F)c(F)cc3C2=C(C#N)C#N)sc2c1sc1c3c4nsnc4c4c5sc6c(CCCCCCCCCCC)c(/C=C7\C(=O)c8cc(F)c(F)cc8C7=C(C#N)C#N)sc6c5n(CC(CC)CCCC)c4c3n(CC(CC)CCCC)c21,15.97,-5.56,-3.65,-5.65,-4.09,,,,,conventional,PFN-Br,PEDOT:PSS,chloroform,CN
58842,10.1016/j.nanoen.2021.105862,COC(=O)C(C)(C)c1cc(C)cc(-c2sc3c4sc5cc(/C=C6/C(=O)c7cc(F)cc(c7)C(=O)/C6=C\c6cc(C(C)(C)C(=O)OC)c(-c7cc(C)cc(C(C)(C)C(=O)OC)c7)s6)sc5c4c(C(C)(C)C(=O)OC)ccc2-3)c1,CCCCCCCCCCCc1c(/C=C2\C(=O)c3cc(F)c(F)cc3C2=C(C#N)C#N)sc2c1sc1c3c4nsnc4c4c5sc6c(CCCCCCCCCCC)c(/C=C7\C(=O)c8cc(F)c(F)cc8C7=C(C#N)C#N)sc6c5n(CC(CC)CCCC)c4c3n(CC(CC)CCCC)c21,16.27,-5.56,-3.65,-5.65,-4.09,,,,,conventional,PFN-Br,PEDOT:PSS,chloroform,DIO
58844,10.1016/j.nanoen.2021.105862,CCCCC(CC)Cc1ccc(-c2c3cc(-c4ccc(-c5sc(-c6cccs6)c6c5C(=O)c5c(CC(CC)CCCC)sc(CC(CC)CCCC)c5C6=O)s4)sc3c(-c3ccc(CC(CC)CCCC)s3)c3ccsc23)s1,CCCCCCCCCCCc1c(/C=C2\C(=O)c3cc(F)c(F)cc3C2=C(C#N)C#N)sc2c1sc1c3c4nsnc4c4c5sc6c(CCCCCCCCCCC)c(/C=C7\C(=O)c8cc(F)c(F)cc8C7=C(C#N)C#N)sc6c5n(CC(CC)CCCC)c4c3n(CC(CC)CCCC)c21,9.55,-5.33,-3.48,-5.65,-4.09,,,,,conventional,PFN-Br,PEDOT:PSS,chloroform,
58845,10.1016/j.nanoen.2021.105862,CCCCC(CC)Cc1ccc(-c2c3cc(-c4ccc(-c5sc(-c6cccs6)c6c5C(=O)c5c(CC(CC)CCCC)sc(CC(CC)CCCC)c5C6=O)s4)sc3c(-c3ccc(CC(CC)CCCC)s3)c3ccsc23)s1,CCCCCCCCCCCc1c(/C=C2\C(=O)c3cc(F)c(F)cc3C2=C(C#N)C#N)sc2c1sc1c3c4nsnc4c4c5sc6c(CCCCCCCCCCC)c(/C=C7\C(=O)c8cc(F)c(F)cc8C7=C(C#N)C#N)sc6c5n(CC(CC)CCCC)c4c3n(CC(CC)CCCC)c21,12.0,-5.33,-3.48,-5.65,-4.09,,,,,conventional,PFN-Br,PEDOT:PSS,chloroform,DIB
58846,10.1016/j.nanoen.2021.105862,CCCCCCc1cc(-c2cc3c(-c4cc(Cl)c(CC(CC)CCCC)s4)c4sc(-c5cc(CCCCCC)c(-c6cc(CCCCCC)c(-c7ccc(/C=C8/SC(=S)N(CCCCCC)C8=O)s7)s6)s5)cc4c(-c4cc(Cl)c(CC(CC)CCCC)s4)c3s2)sc1-c1cc(CCCCCC)c(-c2ccc(/C=C3\SC(=S)N(CC(CC)CCCC)C3=O)s2)s1,CCCCCCCCCCCc1c(/C=C2\C(=O)c3cc(F)c(F)cc3C2=C(C#N)C#N)sc2c1sc1c3c4nsnc4c4c5sc6c(CCCCCCCCCCC)c(/C=C7\C(=O)c8cc(F)c(F)cc8C7=C(C#N)C#N)sc6c5n(CC(CC)CCCC)c4c3n(CC(CC)CCCC)c21,13.53,-5.46,-3.7,-5.65,-4.09,,,,,conventional,PFN-Br,PEDOT:PSS,chloroform,
58847,10.1016/j.nanoen.2021.105862,CCCCCCc1cc(-c2cc3c(-c4cc(Cl)c(CC(CC)CCCC)s4)c4sc(-c5cc(CCCCCC)c(-c6cc(CCCCCC)c(-c7ccc(/C=C8/SC(=S)N(CCCCCC)C8=O)s7)s6)s5)cc4c(-c4cc(Cl)c(CC(CC)CCCC)s4)c3s2)sc1-c1cc(CCCCCC)c(-c2ccc(/C=C3\SC(=S)N(CC(CC)CCCC)C3=O)s2)s1,CCCCCCCCCCCc1c(/C=C2\C(=O)c3cc(F)c(F)cc3C2=C(C#N)C#N)sc2c1sc1c3c4nsnc4c4c5sc6c(CCCCCCCCCCC)c(/C=C7\C(=O)c8cc(F)c(F)cc8C7=C(C#N)C#N)sc6c5n(CC(CC)CCCC)c4c3n(CC(CC)CCCC)c21,14.32,-5.46,-3.7,-5.65,-4.09,,,,,conventional,PFN-Br,PEDOT:PSS,chloroform,DIB
58857,10.1016/j.nanoen.2021.105963,COC(=O)C(C)(C)c1cc(C)cc(-c2sc3c4sc5cc(/C=C6/C(=O)c7cc(F)cc(c7)C(=O)/C6=C\c6cc(C(C)(C)C(=O)OC)c(-c7cc(C)cc(C(C)(C)C(=O)OC)c7)s6)sc5c4c(C(C)(C)C(=O)OC)ccc2-3)c1,CCCCCCCCCCCc1c(/C=C2\C(=O)c3cc(F)c(F)cc3C2=C(C#N)C#N)sc2c1sc1c3c4nsnc4c4c5sc6c(CCCCCCCCCCC)c(/C=C7\C(=O)c8cc(F)c(F)cc8C7=C(C#N)C#N)sc6c5n(CC(CC)CCCC)c4c3n(CC(CC)CCCC)c21,15.8,-5.56,-3.65,-5.65,-4.09,105.0,,1:0:1.2,,conventional,PDINO,PEDOT:PSS,,
58863,10.1016/j.nanoen.2021.105963,Cc1cc(-c2c3cc(-c4sc(-c5nc6sc(-c7cc(C)c(/C=C8\SC(=S)N(C)C8=O)s7)nc6s5)cc4C)sc3c(-c3cc(C)c(C)s3)c3cc(-c4sc(-c5nc6sc(-c7cc(C)c(/C=C8\SC(=S)N(C)C8=O)s7)nc6s5)cc4C)sc23)sc1C,CCCCCCCCCCCc1c(/C=C2\C(=O)c3cc(F)c(F)cc3C2=C(C#N)C#N)sc2c1sc1c3c4nsnc4c4c5sc6c(CCCCCCCCCCC)c(/C=C7\C(=O)c8cc(F)c(F)cc8C7=C(C#N)C#N)sc6c5n(CC(CC)CCCC)c4c3n(CC(CC)CCCC)c21,0.1,,,-5.65,-4.09,105.0,,0:1:1.2,,conventional,PDINO,PEDOT:PSS,,
58864,10.1016/j.nanoen.2021.105982,COC(=O)C(C)(C)c1cc(C)cc(-c2sc3c4sc5cc(/C=C6/C(=O)c7cc(F)cc(c7)C(=O)/C6=C\c6cc(C(C)(C)C(=O)OC)c(-c7cc(C)cc(C(C)(C)C(=O)OC)c7)s6)sc5c4c(C(C)(C)C(=O)OC)ccc2-3)c1,CCCCCCc1ccc(C2(c3ccc(CCCCCC)cc3)c3cc4c(cc3-c3sc5cc(/C=C6/C(=O)c7cc(F)c(F)cc7C6=C(C#N)C#N)sc5c32)C(c2ccc(CCCCCC)cc2)(c2ccc(CCCCCC)cc2)c2c-4sc3cc(/C=C4/C(=O)c5cc(F)c(F)cc5C4=C(C#N)C#N)sc23)cc1,9.88,-5.56,-3.65,-5.82,-4.24,,100.0,1:1 wt,1.0 vol%,inverted,ZnO,MoO3,,
58865,10.1016/j.nanoen.2021.105982,COC(=O)C(C)(C)c1cc(C)cc(-c2sc3c4sc5cc(/C=C6/C(=O)c7cc(F)cc(c7)C(=O)/C6=C\c6cc(C(C)(C)C(=O)OC)c(-c7cc(C)cc(C(C)(C)C(=O)OC)c7)s6)sc5c4c(C(C)(C)C(=O)OC)ccc2-3)c1,CCCCCCc1ccc(C2(c3ccc(CCCCCC)cc3)c3cc4c(cc3-c3sc5cc(/C=C6/C(=O)c7cc(F)c(F)cc7C6=C(C#N)C#N)sc5c32)C(c2ccc(CCCCCC)cc2)(c2ccc(CCCCCC)cc2)c2c-4sc3cc(/C=C4/C(=O)c5cc(F)c(F)cc5C4=C(C#N)C#N)sc23)cc1,10.71,-5.56,-3.65,-5.82,-4.24,,100.0,1:1,1.0 vol%,inverted,ZnO,MoO3,,
58866,10.1016/j.nanoen.2021.105982,COC(=O)C(C)(C)c1cc(C)cc(-c2sc3c4sc5cc(/C=C6/C(=O)c7cc(F)cc(c7)C(=O)/C6=C\c6cc(C(C)(C)C(=O)OC)c(-c7cc(C)cc(C(C)(C)C(=O)OC)c7)s6)sc5c4c(C(C)(C)C(=O)OC)ccc2-3)c1,CCCCCCc1ccc(C2(c3ccc(CCCCCC)cc3)c3cc4c(cc3-c3sc5cc(/C=C6/C(=O)c7cc(F)c(F)cc7C6=C(C#N)C#N)sc5c32)C(c2ccc(CCCCCC)cc2)(c2ccc(CCCCCC)cc2)c2c-4sc3cc(/C=C4/C(=O)c5cc(F)c(F)cc5C4=C(C#N)C#N)sc23)cc1,11.13,-5.56,-3.65,-5.82,-4.24,,100.0,1:1,1.0 vol%,inverted,ZnO,MoO3,,
58867,10.1016/j.nanoen.2021.105982,COC(=O)C(C)(C)c1cc(C)cc(-c2sc3c4sc5cc(/C=C6/C(=O)c7cc(F)cc(c7)C(=O)/C6=C\c6cc(C(C)(C)C(=O)OC)c(-c7cc(C)cc(C(C)(C)C(=O)OC)c7)s6)sc5c4c(C(C)(C)C(=O)OC)ccc2-3)c1,CCCCCCc1ccc(C2(c3ccc(CCCCCC)cc3)c3cc4c(cc3-c3sc5cc(/C=C6/C(=O)c7cc(F)c(F)cc7C6=C(C#N)C#N)sc5c32)C(c2ccc(CCCCCC)cc2)(c2ccc(CCCCCC)cc2)c2c-4sc3cc(/C=C4/C(=O)c5cc(F)c(F)cc5C4=C(C#N)C#N)sc23)cc1,10.8,-5.56,-3.65,-5.82,-4.24,,100.0,1:1 wt,1.0 vol%,inverted,ZnO,MoO3,,
58868,10.1016/j.nanoen.2021.105982,COC(=O)C(C)(C)c1cc(C)cc(-c2sc3c4sc5cc(/C=C6/C(=O)c7cc(F)cc(c7)C(=O)/C6=C\c6cc(C(C)(C)C(=O)OC)c(-c7cc(C)cc(C(C)(C)C(=O)OC)c7)s6)sc5c4c(C(C)(C)C(=O)OC)ccc2-3)c1,CCCCCCc1ccc(C2(c3ccc(CCCCCC)cc3)c3cc4c(cc3-c3sc5cc(/C=C6/C(=O)c7cc(F)c(F)cc7C6=C(C#N)C#N)sc5c32)C(c2ccc(CCCCCC)cc2)(c2ccc(CCCCCC)cc2)c2c-4sc3cc(/C=C4/C(=O)c5cc(F)c(F)cc5C4=C(C#N)C#N)sc23)cc1,9.72,-5.56,-3.65,-5.82,-4.24,,100.0,1:1,1.0 vol%,inverted,ZnO,MoO3,,
58869,10.1016/j.nanoen.2021.105982,COC(=O)C(C)(C)c1cc(C)cc(-c2sc3c4sc5cc(/C=C6/C(=O)c7cc(F)cc(c7)C(=O)/C6=C\c6cc(C(C)(C)C(=O)OC)c(-c7cc(C)cc(C(C)(C)C(=O)OC)c7)s6)sc5c4c(C(C)(C)C(=O)OC)ccc2-3)c1,CCCCCCCCCCCc1c(/C=C2\C(=O)c3cc(Cl)c(Cl)cc3C2=C(C#N)C#N)sc2c1sc1c3c4nsnc4c4c5sc6c(CCCCCCCCCCC)c(/C=C7\C(=O)c8cc(Cl)c(Cl)cc8C7=C(C#N)C#N)sc6c5n(CC(CC)CCCC)c4c3n(CC(CC)CCCC)c21,11.04,-5.56,-3.65,-5.72,-4.16,,,1:1,0.5 vol%,inverted,ZnO,MoO3,,
58870,10.1016/j.nanoen.2021.105982,COC(=O)C(C)(C)c1cc(C)cc(-c2sc3c4sc5cc(/C=C6/C(=O)c7cc(F)cc(c7)C(=O)/C6=C\c6cc(C(C)(C)C(=O)OC)c(-c7cc(C)cc(C(C)(C)C(=O)OC)c7)s6)sc5c4c(C(C)(C)C(=O)OC)ccc2-3)c1,CCCCCCCCCCCc1c(/C=C2\C(=O)c3cc(Cl)c(Cl)cc3C2=C(C#N)C#N)sc2c1sc1c3c4nsnc4c4c5sc6c(CCCCCCCCCCC)c(/C=C7\C(=O)c8cc(Cl)c(Cl)cc8C7=C(C#N)C#N)sc6c5n(CC(CC)CCCC)c4c3n(CC(CC)CCCC)c21,13.83,-5.56,-3.65,-5.72,-4.16,,,1:1,0.5 vol%,inverted,ZnO,MoO3,,
58871,10.1016/j.nanoen.2021.105982,COC(=O)C(C)(C)c1cc(C)cc(-c2sc3c4sc5cc(/C=C6/C(=O)c7cc(F)cc(c7)C(=O)/C6=C\c6cc(C(C)(C)C(=O)OC)c(-c7cc(C)cc(C(C)(C)C(=O)OC)c7)s6)sc5c4c(C(C)(C)C(=O)OC)ccc2-3)c1,CCCCCCCCCCCc1c(/C=C2\C(=O)c3cc(Cl)c(Cl)cc3C2=C(C#N)C#N)sc2c1sc1c3c4nsnc4c4c5sc6c(CCCCCCCCCCC)c(/C=C7\C(=O)c8cc(Cl)c(Cl)cc8C7=C(C#N)C#N)sc6c5n(CC(CC)CCCC)c4c3n(CC(CC)CCCC)c21,12.7,-5.56,-3.65,-5.72,-4.16,,,1:1,0.5 vol%,inverted,ZnO,MoO3,,
58878,10.1016/j.nanoen.2021.106098,CCCCC(CC)COC(=O)c1sc2csc(-c3cc4c(-c5ccc(CC(CC)CCCC)s5)c5sccc5c(-c5ccc(CC(CC)CCCC)s5)c4s3)c2c1F,CCCCCCc1ccc(C2(c3ccc(CCCCCC)cc3)c3c(sc4cc(/C=C5\C(=O)c6cc(F)c(F)cc6C5=C(C#N)C#N)sc34)-c3sc4c5c(sc4c32)-c2sc3cc(/C=C4\C(=O)c6cc(F)c(F)cc6C4=C(C#N)C#N)sc3c2C5(c2ccc(CCCCCC)cc2)c2ccc(CCCCCC)cc2)cc1,10.6,-5.21,-3.6,-5.4,-4.0,,,,,conventional,PDINO,PEDOT:PSS,,
58884,10.1016/j.nanoen.2021.106098,CCCCC(CC)COC(=O)c1sc2csc(-c3cc4c(-c5ccc(CC(CC)CCCC)s5)c5sccc5c(-c5ccc(CC(CC)CCCC)s5)c4s3)c2c1F,CCCCCCc1ccc(C2(c3ccc(CCCCCC)cc3)c3c(sc4cc(/C=C5\C(=O)c6cc(F)c(F)cc6C5=C(C#N)C#N)sc34)-c3sc4c5c(sc4c32)-c2sc3cc(/C=C4\C(=O)c6cc(F)c(F)cc6C4=C(C#N)C#N)sc3c2C5(c2ccc(CCCCCC)cc2)c2ccc(CCCCCC)cc2)cc1,9.3,-5.21,-3.6,-5.4,-4.0,,,,,conventional,PDINO,PEDOT:PSS,,
58887,10.1016/j.nanoen.2021.106323,CCCCC(CC)Cc1sc(-c2c3ccsc3c(-c3cc(Cl)c(CC(CC)CCCC)s3)c3sc(-c4ccc(-c5sc(-c6cccs6)c6c5C(=O)c5c(CC(CC)CCCC)sc(CC(CC)CCCC)c5C6=O)s4)cc23)cc1Cl,CCCCCCCCCCCc1c(/C=C2\C(=O)c3cc(Cl)c(Cl)cc3C2=C(C#N)C#N)sc2c1sc1c3c4nsnc4c4c5sc6c(CCCCCCCCCCC)c(/C=C7\C(=O)c8cc(Cl)c(Cl)cc8C7=C(C#N)C#N)sc6c5n(CC(CC)CCCC)c4c3n(CC(CC)CCCC)c21,15.13,-5.575,-3.67,-5.72,-4.16,150.0,,1:1,,inverted,ZnO,MoO3,chloroform,
58919,10.1016/j.nanoen.2021.106678,COC(=O)C(C)(C)c1cc(C)cc(-c2sc3c4sc5cc(/C=C6/C(=O)c7cc(F)cc(c7)C(=O)/C6=C\c6cc(C(C)(C)C(=O)OC)c(-c7cc(C)cc(C(C)(C)C(=O)OC)c7)s6)sc5c4c(C(C)(C)C(=O)OC)ccc2-3)c1,CCCCCCCCCCCc1c(/C=C2\C(=O)c3cc(F)c(F)cc3C2=C(C#N)C#N)sc2c1sc1c3c4nsnc4c4c5sc6c(CCCCCCCCCCC)c(/C=C7\C(=O)c8cc(F)c(F)cc8C7=C(C#N)C#N)sc6c5n(CC(CC)CCCC)c4c3n(CC(CC)CCCC)c21,16.5,-5.56,-3.65,-5.65,-4.09,100.0,,1:1.2,,conventional,Phe-NaDPO,PEDOT:PSS,o-xylene:carbon disulfide,
58920,10.1016/j.nanoen.2021.106678,COC(=O)C(C)(C)c1cc(C)cc(-c2sc3c4sc5cc(/C=C6/C(=O)c7cc(F)cc(c7)C(=O)/C6=C\c6cc(C(C)(C)C(=O)OC)c(-c7cc(C)cc(C(C)(C)C(=O)OC)c7)s6)sc5c4c(C(C)(C)C(=O)OC)ccc2-3)c1,CCCCCCCCCCCc1c(/C=C2\C(=O)c3cc(F)c(F)cc3C2=C(C#N)C#N)sc2c1sc1c3c4nsnc4c4c5sc6c(CCCCCCCCCCC)c(/C=C7\C(=O)c8cc(F)c(F)cc8C7=C(C#N)C#N)sc6c5n(CC(CC)CCCC)c4c3n(CC(CC)CCCC)c21,13.3,-5.56,-3.65,-5.65,-4.09,100.0,,1:1.2,,conventional,Phe-NaDPO,PEDOT:PSS,o-xylene,
58921,10.1016/j.nanoen.2021.106678,COC(=O)C(C)(C)c1cc(C)cc(-c2sc3c4sc5cc(/C=C6/C(=O)c7cc(F)cc(c7)C(=O)/C6=C\c6cc(C(C)(C)C(=O)OC)c(-c7cc(C)cc(C(C)(C)C(=O)OC)c7)s6)sc5c4c(C(C)(C)C(=O)OC)ccc2-3)c1,CCCCCCCCCc1c(C=C2C(=O)c3cc(Cl)c(Cl)cc3C2=C(C#N)C#N)sc2c1sc1c3c4nsnc4c4c5sc6c(CCCCCCCCC)c(C=C7C(=O)c8cc(Cl)c(Cl)cc8C7=C(C#N)C#N)sc6c5n(CC(CCCC)CCCCCC)c4c3n(CC(CCCC)CCCCCC)c21,14.3,-5.56,-3.65,-5.68,-3.9,,,,,conventional,Phe-NaDPO,PEDOT:PSS,o-xylene,
58922,10.1016/j.nanoen.2021.106678,COC(=O)C(C)(C)c1cc(C)cc(-c2sc3c4sc5cc(/C=C6/C(=O)c7cc(F)cc(c7)C(=O)/C6=C\c6cc(C(C)(C)C(=O)OC)c(-c7cc(C)cc(C(C)(C)C(=O)OC)c7)s6)sc5c4c(C(C)(C)C(=O)OC)ccc2-3)c1,CCCCCCCCCc1c(C=C2C(=O)c3cc(Cl)c(Cl)cc3C2=C(C#N)C#N)sc2c1sc1c3c4nsnc4c4c5sc6c(CCCCCCCCC)c(C=C7C(=O)c8cc(Cl)c(Cl)cc8C7=C(C#N)C#N)sc6c5n(CC(CCCC)CCCCCC)c4c3n(CC(CCCC)CCCCCC)c21,17.6,-5.56,-3.65,-5.68,-3.9,,,,,conventional,Phe-NaDPO,PEDOT:PSS,o-xylene:carbon disulfide,
58923,10.1016/j.nanoen.2021.106858,CCCCC(CC)Cc1ccc(-c2c3cc(-c4ccc(-c5sc(-c6cccs6)c6c5C(=O)c5c(CC(CC)CCCC)sc(CC(CC)CCCC)c5C6=O)s4)sc3c(-c3ccc(CC(CC)CCCC)s3)c3ccsc23)s1,CCCCCCCCCCCCC(CCCCCCCCCC)Cn1c2c3sc(/C=C4\C(=O)c5ccccc5C4=C(C#N)C#N)c(CCCCCCCCCCC)c3sc2c2c3nsnc3c3c4sc5c(CCCCCCCCCCC)c(/C=C6\C(=O)c7cc(-c8cccs8)ccc7C6=C(C#N)C#N)sc5c4n(CC(CCCCCCCCCC)CCCCCCCCCCCC)c3c21,12.0,-5.33,-3.48,-5.63,-3.72,,,,,conventional,PFN-Br,PEDOT:PSS,,
58924,10.1016/j.nanoen.2021.106858,CCCCC(CC)Cc1ccc(-c2c3cc(-c4ccc(-c5sc(-c6cccs6)c6c5C(=O)c5c(CC(CC)CCCC)sc(CC(CC)CCCC)c5C6=O)s4)sc3c(-c3ccc(CC(CC)CCCC)s3)c3ccsc23)s1,CCCCCCCCCCCCC(CCCCCCCCCC)Cn1c2c3sc(/C=C4\C(=O)c5ccccc5C4=C(C#N)C#N)c(CCCCCCCCCCC)c3sc2c2c3nsnc3c3c4sc5c(CCCCCCCCCCC)c(/C=C6\C(=O)c7cc(-c8cccs8)ccc7C6=C(C#N)C#N)sc5c4n(CC(CCCCCCCCCC)CCCCCCCCCCCC)c3c21,13.31,-5.33,-3.48,-5.63,-3.72,,80.0,,,conventional,PFN-Br,PEDOT:PSS,,
58925,10.1016/j.nanoen.2021.106858,CCCCC(CC)Cc1ccc(-c2c3cc(-c4ccc(-c5sc(-c6cccs6)c6c5C(=O)c5c(CC(CC)CCCC)sc(CC(CC)CCCC)c5C6=O)s4)sc3c(-c3ccc(CC(CC)CCCC)s3)c3ccsc23)s1,CCCCCCCCCCCCC(CCCCCCCCCC)Cn1c2c3sc(/C=C4\C(=O)c5ccccc5C4=C(C#N)C#N)c(CCCCCCCCCCC)c3sc2c2c3nsnc3c3c4sc5c(CCCCCCCCCCC)c(/C=C6\C(=O)c7cc(-c8cccs8)ccc7C6=C(C#N)C#N)sc5c4n(CC(CCCCCCCCCC)CCCCCCCCCCCC)c3c21,15.17,-5.33,-3.48,-5.63,-3.72,,,,3,conventional,PFN-Br,PEDOT:PSS,,CN
58926,10.1016/j.nanoen.2021.106858,CCCCC(CC)Cc1ccc(-c2c3cc(-c4ccc(-c5sc(-c6cccs6)c6c5C(=O)c5c(CC(CC)CCCC)sc(CC(CC)CCCC)c5C6=O)s4)sc3c(-c3ccc(CC(CC)CCCC)s3)c3ccsc23)s1,CCCCCCCCCCCCC(CCCCCCCCCC)Cn1c2c3sc(/C=C4\C(=O)c5ccccc5C4=C(C#N)C#N)c(CCCCCCCCCCC)c3sc2c2c3nsnc3c3c4sc5c(CCCCCCCCCCC)c(/C=C6\C(=O)c7cc(-c8cccs8)ccc7C6=C(C#N)C#N)sc5c4n(CC(CCCCCCCCCC)CCCCCCCCCCCC)c3c21,16.05,-5.33,-3.48,-5.63,-3.72,,80.0,,3,conventional,PFN-Br,PEDOT:PSS,,CN
58927,10.1016/j.nanoen.2021.106878,COC(=O)C(C)(C)c1cc(C)cc(-c2sc3c4sc5cc(/C=C6/C(=O)c7cc(F)cc(c7)C(=O)/C6=C\c6cc(C(C)(C)C(=O)OC)c(-c7cc(C)cc(C(C)(C)C(=O)OC)c7)s6)sc5c4c(C(C)(C)C(=O)OC)ccc2-3)c1,CCCCCCCCCCCc1c(/C=C2\C(=O)c3cc(F)c(F)cc3C2=C(C#N)C#N)sc2c1sc1c3c4nsnc4c4c5sc6c(CCCCCCCCCCC)c(/C=C7\C(=O)c8cc(F)c(F)cc8C7=C(C#N)C#N)sc6c5n(CC(CC)CCCC)c4c3n(CC(CC)CCCC)c21,15.6,-5.56,-3.65,-5.65,-4.09,,,,,,,,chloroform,CN
58928,10.1016/j.nanoen.2021.106878,COC(=O)C(C)(C)c1cc(C)cc(-c2sc3c4sc5cc(/C=C6/C(=O)c7cc(F)cc(c7)C(=O)/C6=C\c6cc(C(C)(C)C(=O)OC)c(-c7cc(C)cc(C(C)(C)C(=O)OC)c7)s6)sc5c4c(C(C)(C)C(=O)OC)ccc2-3)c1,CCCCCCCCCCCc1c(/C=C2\C(=O)c3cc(F)c(F)cc3C2=C(C#N)C#N)sc2c1sc1c3c4nsnc4c4c5sc6c(CCCCCCCCCCC)c(/C=C7\C(=O)c8cc(F)c(F)cc8C7=C(C#N)C#N)sc6c5n(CC(CC)CCCC)c4c3n(CC(CC)CCCC)c21,17.2,-5.56,-3.65,-5.65,-4.09,,,,,,,,chloroform,Star-A
58929,10.1016/j.nanoen.2021.106878,COC(=O)C(C)(C)c1cc(C)cc(-c2sc3c4sc5cc(/C=C6/C(=O)c7cc(F)cc(c7)C(=O)/C6=C\c6cc(C(C)(C)C(=O)OC)c(-c7cc(C)cc(C(C)(C)C(=O)OC)c7)s6)sc5c4c(C(C)(C)C(=O)OC)ccc2-3)c1,CCCCCCCCCCCc1c(/C=C2\C(=O)c3cc(F)c(F)cc3C2=C(C#N)C#N)sc2c1sc1c3c4nsnc4c4c5sc6c(CCCCCCCCCCC)c(/C=C7\C(=O)c8cc(F)c(F)cc8C7=C(C#N)C#N)sc6c5n(CC(CC)CCCC)c4c3n(CC(CC)CCCC)c21,16.2,-5.56,-3.65,-5.65,-4.09,,,,,,,,chloroform,Star-F
58930,10.1016/j.nanoen.2022.106923,COC(=O)C(C)(C)c1cc(C)cc(-c2sc3c4sc5cc(/C=C6/C(=O)c7cc(F)cc(c7)C(=O)/C6=C\c6cc(C(C)(C)C(=O)OC)c(-c7cc(C)cc(C(C)(C)C(=O)OC)c7)s6)sc5c4c(C(C)(C)C(=O)OC)ccc2-3)c1,CCCCCCCCCCCc1c(/C=C2\C(=O)c3cc(Cl)c(Cl)cc3C2=C(C#N)C#N)sc2c1Cc1c-2n(CC(CCCC)CCCCCC)c2c1c1nsnc1c1c3c(n(CC(CCCC)CCCCCC)c12)-c1sc(/C=C2\C(=O)c4cc(Cl)c(Cl)cc4C2=C(C#N)C#N)c(CCCCCCCCCCC)c1C3,8.3,-5.56,-3.65,-5.62,-4.05,,,,,,,,,
58931,10.1016/j.nanoen.2022.106923,COC(=O)C(C)(C)c1cc(C)cc(-c2sc3c4sc5cc(/C=C6/C(=O)c7cc(F)cc(c7)C(=O)/C6=C\c6cc(C(C)(C)C(=O)OC)c(-c7cc(C)cc(C(C)(C)C(=O)OC)c7)s6)sc5c4c(C(C)(C)C(=O)OC)ccc2-3)c1,CCCCCCCCCCCc1c(/C=C2\C(=O)c3cc(Cl)c(Cl)cc3C2=C(C#N)C#N)sc2c1Cc1c-2n(CC(CCCC)CCCCCC)c2c1c1nsnc1c1c3c(n(CC(CCCC)CCCCCC)c12)-c1sc(/C=C2\C(=O)c4cc(Cl)c(Cl)cc4C2=C(C#N)C#N)c(CCCCCCCCCCC)c1C3,16.5,-5.56,-3.65,-5.62,-4.05,,,,,,,Cu003,,
58932,10.1016/j.nanoen.2022.106923,COC(=O)C(C)(C)c1cc(C)cc(-c2sc3c4sc5cc(/C=C6/C(=O)c7cc(F)cc(c7)C(=O)/C6=C\c6cc(C(C)(C)C(=O)OC)c(-c7cc(C)cc(C(C)(C)C(=O)OC)c7)s6)sc5c4c(C(C)(C)C(=O)OC)ccc2-3)c1,CCCCCCCCCCCc1c(/C=C2\C(=O)c3cc(Cl)c(Cl)cc3C2=C(C#N)C#N)sc2c1Cc1c-2n(CC(CCCC)CCCCCC)c2c1c1nsnc1c1c3c(n(CC(CCCC)CCCCCC)c12)-c1sc(/C=C2\C(=O)c4cc(Cl)c(Cl)cc4C2=C(C#N)C#N)c(CCCCCCCCCCC)c1C3,17.6,-5.56,-3.65,-5.62,-4.05,,100.0,,,,,Cu003,,
58933,10.1016/j.nanoen.2022.106923,COC(=O)C(C)(C)c1cc(C)cc(-c2sc3c4sc5cc(/C=C6/C(=O)c7cc(F)cc(c7)C(=O)/C6=C\c6cc(C(C)(C)C(=O)OC)c(-c7cc(C)cc(C(C)(C)C(=O)OC)c7)s6)sc5c4c(C(C)(C)C(=O)OC)ccc2-3)c1,CCCCCCCCCCCc1c(/C=C2\C(=O)c3cc(Cl)c(Cl)cc3C2=C(C#N)C#N)sc2c1Cc1c-2n(CC(CCCC)CCCCCC)c2c1c1nsnc1c1c3c(n(CC(CCCC)CCCCCC)c12)-c1sc(/C=C2\C(=O)c4cc(Cl)c(Cl)cc4C2=C(C#N)C#N)c(CCCCCCCCCCC)c1C3,15.2,-5.56,-3.65,-5.62,-4.05,,,,,,,PEDOT:PSS,,
58934,10.1016/j.nanoen.2022.106923,COC(=O)C(C)(C)c1cc(C)cc(-c2sc3c4sc5cc(/C=C6/C(=O)c7cc(F)cc(c7)C(=O)/C6=C\c6cc(C(C)(C)C(=O)OC)c(-c7cc(C)cc(C(C)(C)C(=O)OC)c7)s6)sc5c4c(C(C)(C)C(=O)OC)ccc2-3)c1,CCCCCCCCCCCc1c(/C=C2\C(=O)c3cc(Cl)c(Cl)cc3C2=C(C#N)C#N)sc2c1Cc1c-2n(CC(CCCC)CCCCCC)c2c1c1nsnc1c1c3c(n(CC(CCCC)CCCCCC)c12)-c1sc(/C=C2\C(=O)c4cc(Cl)c(Cl)cc4C2=C(C#N)C#N)c(CCCCCCCCCCC)c1C3,16.9,-5.56,-3.65,-5.62,-4.05,,100.0,,,,,PEDOT:PSS,,
58935,10.1016/j.nanoen.2022.107133,COC(=O)C(C)(C)c1cc(C)cc(-c2sc3c4sc5cc(/C=C6/C(=O)c7cc(F)cc(c7)C(=O)/C6=C\c6cc(C(C)(C)C(=O)OC)c(-c7cc(C)cc(C(C)(C)C(=O)OC)c7)s6)sc5c4c(C(C)(C)C(=O)OC)ccc2-3)c1,CCCCCCCCCCCc1c(/C=C2\C(=O)c3cc(F)c(F)cc3C2=C(C#N)C#N)sc2c1sc1c3c4nsnc4c4c5sc6c(CCCCCCCCCCC)c(/C=C7\C(=O)c8cc(F)c(F)cc8C7=C(C#N)C#N)sc6c5n(CC(CC)CCCC)c4c3n(CC(CC)CCCC)c21,17.17,-5.56,-3.65,-5.65,-4.09,100.0,80.0,1:1.2,,conventional,PFN-Br,PEDOT:PSS,chloroform,CN
58936,10.1016/j.nanoen.2022.107133,COC(=O)C(C)(C)c1cc(C)cc(-c2sc3c4sc5cc(/C=C6/C(=O)c7cc(F)cc(c7)C(=O)/C6=C\c6cc(C(C)(C)C(=O)OC)c(-c7cc(C)cc(C(C)(C)C(=O)OC)c7)s6)sc5c4c(C(C)(C)C(=O)OC)ccc2-3)c1,CCCCCCCCCCCc1c(/C=C2\C(=O)c3cc(F)c(F)cc3C2=C(C#N)C#N)sc2c1sc1c3c4nsnc4c4c5sc6c(CCCCCCCCCCC)c(/C=C7\C(=O)c8cc(F)c(F)cc8C7=C(C#N)C#N)sc6c5n(CC(CC)CCCC)c4c3n(CC(CC)CCCC)c21,18.33,-5.56,-3.65,-5.65,-4.09,100.0,80.0,1:1.2,,conventional,PFN-Br,PEDOT:PSS,chloroform,DMBI-BDZC
58940,10.1016/j.nanoen.2022.107187,COC(=O)C(C)(C)c1cc(C)cc(-c2sc3c4sc5cc(/C=C6/C(=O)c7cc(F)cc(c7)C(=O)/C6=C\c6cc(C(C)(C)C(=O)OC)c(-c7cc(C)cc(C(C)(C)C(=O)OC)c7)s6)sc5c4c(C(C)(C)C(=O)OC)ccc2-3)c1,CCCCCCCCCCCc1c(/C=C2\C(=O)c3cc(F)c(F)cc3C2=C(C#N)C#N)sc2c1sc1c3c4nsnc4c4c5sc6c(CCCCCCCCCCC)c(/C=C7\C(=O)c8cc(F)c(F)cc8C7=C(C#N)C#N)sc6c5n(CCC(CC)CCCC)c4c3n(CCC(CC)CCCC)c21,12.9,-5.56,-3.65,-5.64,-3.86,,,1:1.2,,inverted,ZnO,MoO3,chloroform,
58943,10.1016/j.nanoen.2022.107187,COC(=O)C(C)(C)c1cc(C)cc(-c2sc3c4sc5cc(/C=C6/C(=O)c7cc(F)cc(c7)C(=O)/C6=C\c6cc(C(C)(C)C(=O)OC)c(-c7cc(C)cc(C(C)(C)C(=O)OC)c7)s6)sc5c4c(C(C)(C)C(=O)OC)ccc2-3)c1,CCCCCCCCCCCc1c(/C=C2\C(=O)c3cc(F)c(F)cc3C2=C(C#N)C#N)sc2c1sc1c3c4nsnc4c4c5sc6c(CCCCCCCCCCC)c(/C=C7\C(=O)c8cc(F)c(F)cc8C7=C(C#N)C#N)sc6c5n(CCC(CC)CCCC)c4c3n(CCC(CC)CCCC)c21,11.9,-5.56,-3.65,-5.64,-3.86,,,1:1.2,,inverted,ZnO,MoO3,chloroform,
58955,10.1016/j.nanoen.2022.107414,COC(=O)C(C)(C)c1cc(C)cc(-c2sc3c4sc5cc(/C=C6/C(=O)c7cc(F)cc(c7)C(=O)/C6=C\c6cc(C(C)(C)C(=O)OC)c(-c7cc(C)cc(C(C)(C)C(=O)OC)c7)s6)sc5c4c(C(C)(C)C(=O)OC)ccc2-3)c1,CCCCCCCCCCCc1c(/C=C2\C(=O)c3c(csc3Cl)C2=C(C#N)C#N)sc2c1sc1c3c4nsnc4c4c5sc6c(CCCCCCCCCCC)c(/C=C7\C(=O)c8c(csc8Cl)C7=C(C#N)C#N)sc6c5n(CC(CC)CCCC)c4c3n(CC(CC)CCCC)c21,14.14,-5.56,-3.65,-5.67,-3.95,,,1:1.2,,conventional,PDINO,PEDOT:PSS,chloroform,
58976,10.1016/j.nanoen.2022.107574,COC(=O)C(C)(C)c1cc(C)cc(-c2sc3c4sc5cc(/C=C6/C(=O)c7cc(F)cc(c7)C(=O)/C6=C\c6cc(C(C)(C)C(=O)OC)c(-c7cc(C)cc(C(C)(C)C(=O)OC)c7)s6)sc5c4c(C(C)(C)C(=O)OC)ccc2-3)c1,CCCCCCCCCCCc1c(/C=C2\C(=O)c3cc(F)c(F)cc3C2=C(C#N)C#N)sc2c1sc1c3c4nsnc4c4c5sc6c(CCCCCCCCCCC)c(/C=C7\C(=O)c8cc(F)c(F)cc8C7=C(C#N)C#N)sc6c5n(CC(CCCC)CCCCCC)c4c3n(CC(CCCC)CCCCCC)c21,15.7,-5.56,-3.65,-5.65,-4.1,,,1.0:1.2,,inverted,,,o-xylene,
58981,10.1016/j.nanoen.2022.107611,CCCCCCCCC(CCCCCC)Cc1sc(-c2c3cc(-c4ccc(-c5sc(-c6sc(-c7cc(C(CC)CCCC)cs7)c7c6-c6ccc8c9c(ccc-7c69)C(=O)N(CCCC)C8=O)cc5CC(CC)CCCC)s4)sc3c(-c3cc(F)c(CC(CCCCCC)CCCCCCCC)s3)c3cc(-c4cccs4)sc23)cc1F,CCCCCCCCCCCc1c(/C=C2\C(=O)c3cc(F)c(F)cc3C2=C(C#N)C#N)sc2c1sc1c3c4nsnc4c4c5sc6c(CCCCCCCCCCC)c(/C=C7\C(=O)c8cc(F)c(F)cc8C7=C(C#N)C#N)sc6c5n(CCC(CC)CCCC)c4c3n(CCC(CC)CCCC)c21,18.15,,,-5.64,-3.86,110.0,85.0,1:1.5,,conventional,PNDIT-F3N,PEDOT:PSS,chloroform,DIO
58983,10.1016/j.nanoen.2022.107611,COC(=O)C(C)(C)c1cc(C)cc(-c2sc3c4sc5cc(/C=C6/C(=O)c7cc(F)cc(c7)C(=O)/C6=C\c6cc(C(C)(C)C(=O)OC)c(-c7cc(C)cc(C(C)(C)C(=O)OC)c7)s6)sc5c4c(C(C)(C)C(=O)OC)ccc2-3)c1,CCCCCCCCCCCc1c(/C=C2\C(=O)c3cc(F)c(F)cc3C2=C(C#N)C#N)sc2c1sc1c3c4nsnc4c4c5sc6c(CCCCCCCCCCC)c(/C=C7\C(=O)c8cc(F)c(F)cc8C7=C(C#N)C#N)sc6c5n(CCC(CC)CCCC)c4c3n(CCC(CC)CCCC)c21,16.28,-5.56,-3.65,-5.64,-3.86,110.0,85.0,1:1.5,,conventional,PNDIT-F3N,PEDOT:PSS,chloroform,DIO
58992,10.1016/j.nanoen.2022.107750,COC(=O)C(C)(C)c1cc(C)cc(-c2sc3c4sc5cc(/C=C6/C(=O)c7cc(F)cc(c7)C(=O)/C6=C\c6cc(C(C)(C)C(=O)OC)c(-c7cc(C)cc(C(C)(C)C(=O)OC)c7)s6)sc5c4c(C(C)(C)C(=O)OC)ccc2-3)c1,CCCCCCCCCCCc1c(/C=C2\C(=O)c3cc(F)c(F)cc3C2=C(C#N)C#N)sc2c1sc1c3c4nsnc4c4c5sc6c(CCCCCCCCCCC)c(/C=C7\C(=O)c8cc(F)c(F)cc8C7=C(C#N)C#N)sc6c5n(CC(CC)CCCC)c4c3n(CC(CC)CCCC)c21,7.71,-5.56,-3.65,-5.65,-4.09,,,,,conventional,,HfS2,,
58993,10.1016/j.nanoen.2022.107750,COC(=O)C(C)(C)c1cc(C)cc(-c2sc3c4sc5cc(/C=C6/C(=O)c7cc(F)cc(c7)C(=O)/C6=C\c6cc(C(C)(C)C(=O)OC)c(-c7cc(C)cc(C(C)(C)C(=O)OC)c7)s6)sc5c4c(C(C)(C)C(=O)OC)ccc2-3)c1,CCCCCCCCCCCc1c(/C=C2\C(=O)c3cc(F)c(F)cc3C2=C(C#N)C#N)sc2c1sc1c3c4nsnc4c4c5sc6c(CCCCCCCCCCC)c(/C=C7\C(=O)c8cc(F)c(F)cc8C7=C(C#N)C#N)sc6c5n(CC(CC)CCCC)c4c3n(CC(CC)CCCC)c21,16.52,-5.56,-3.65,-5.65,-4.09,,,,,conventional,,HfS2/HfO2,,
58994,10.1016/j.nanoen.2022.107750,COC(=O)C(C)(C)c1cc(C)cc(-c2sc3c4sc5cc(/C=C6/C(=O)c7cc(F)cc(c7)C(=O)/C6=C\c6cc(C(C)(C)C(=O)OC)c(-c7cc(C)cc(C(C)(C)C(=O)OC)c7)s6)sc5c4c(C(C)(C)C(=O)OC)ccc2-3)c1,CCCCCCCCCCCc1c(/C=C2\C(=O)c3cc(F)c(F)cc3C2=C(C#N)C#N)sc2c1sc1c3c4nsnc4c4c5sc6c(CCCCCCCCCCC)c(/C=C7\C(=O)c8cc(F)c(F)cc8C7=C(C#N)C#N)sc6c5n(CC(CC)CCCC)c4c3n(CC(CC)CCCC)c21,7.96,-5.56,-3.65,-5.65,-4.09,,,,,conventional,,HfSe2,,
58995,10.1016/j.nanoen.2022.107750,COC(=O)C(C)(C)c1cc(C)cc(-c2sc3c4sc5cc(/C=C6/C(=O)c7cc(F)cc(c7)C(=O)/C6=C\c6cc(C(C)(C)C(=O)OC)c(-c7cc(C)cc(C(C)(C)C(=O)OC)c7)s6)sc5c4c(C(C)(C)C(=O)OC)ccc2-3)c1,CCCCCCCCCCCc1c(/C=C2\C(=O)c3cc(F)c(F)cc3C2=C(C#N)C#N)sc2c1sc1c3c4nsnc4c4c5sc6c(CCCCCCCCCCC)c(/C=C7\C(=O)c8cc(F)c(F)cc8C7=C(C#N)C#N)sc6c5n(CC(CC)CCCC)c4c3n(CC(CC)CCCC)c21,16.56,-5.56,-3.65,-5.65,-4.09,,,,,conventional,,HfSe2/HfO2,,
58996,10.1016/j.nanoen.2022.107750,COC(=O)C(C)(C)c1cc(C)cc(-c2sc3c4sc5cc(/C=C6/C(=O)c7cc(F)cc(c7)C(=O)/C6=C\c6cc(C(C)(C)C(=O)OC)c(-c7cc(C)cc(C(C)(C)C(=O)OC)c7)s6)sc5c4c(C(C)(C)C(=O)OC)ccc2-3)c1,CCCCCCCCCCCc1c(/C=C2\C(=O)c3cc(F)c(F)cc3C2=C(C#N)C#N)sc2c1sc1c3c4nsnc4c4c5sc6c(CCCCCCCCCCC)c(/C=C7\C(=O)c8cc(F)c(F)cc8C7=C(C#N)C#N)sc6c5n(CC(CC)CCCC)c4c3n(CC(CC)CCCC)c21,16.23,-5.56,-3.65,-5.65,-4.09,,,,,conventional,,PEDOT:PSS,,
59067,10.1016/j.nanoen.2023.108691,COC(=O)C(C)(C)c1cc(C)cc(-c2sc3c4sc5cc(/C=C6/C(=O)c7cc(F)cc(c7)C(=O)/C6=C\c6cc(C(C)(C)C(=O)OC)c(-c7cc(C)cc(C(C)(C)C(=O)OC)c7)s6)sc5c4c(C(C)(C)C(=O)OC)ccc2-3)c1,CCCCCCCCCc1c(C=C2C(=O)c3cc(Cl)c(Cl)cc3C2=C(C#N)C#N)sc2c1sc1c3c4nsnc4c4c5sc6c(CCCCCCCCC)c(C=C7C(=O)c8cc(Cl)c(Cl)cc8C7=C(C#N)C#N)sc6c5n(CC(CCCC)CCCCCC)c4c3n(CC(CCCC)CCCCCC)c21,7.26,-5.56,-3.65,-5.68,-3.9,100.0,,1:1.2 w/w,0.5 vol% DIO,,Ti3C2Tx,,,
59068,10.1016/j.nanoen.2023.108691,COC(=O)C(C)(C)c1cc(C)cc(-c2sc3c4sc5cc(/C=C6/C(=O)c7cc(F)cc(c7)C(=O)/C6=C\c6cc(C(C)(C)C(=O)OC)c(-c7cc(C)cc(C(C)(C)C(=O)OC)c7)s6)sc5c4c(C(C)(C)C(=O)OC)ccc2-3)c1,CCCCCCCCCc1c(C=C2C(=O)c3cc(Cl)c(Cl)cc3C2=C(C#N)C#N)sc2c1sc1c3c4nsnc4c4c5sc6c(CCCCCCCCC)c(C=C7C(=O)c8cc(Cl)c(Cl)cc8C7=C(C#N)C#N)sc6c5n(CC(CCCC)CCCCCC)c4c3n(CC(CCCC)CCCCCC)c21,17.09,-5.56,-3.65,-5.68,-3.9,100.0,,1:1.2,0.5 vol% DIO,,Ti3C2Tx,,,
59069,10.1016/j.nanoen.2023.108691,COC(=O)C(C)(C)c1cc(C)cc(-c2sc3c4sc5cc(/C=C6/C(=O)c7cc(F)cc(c7)C(=O)/C6=C\c6cc(C(C)(C)C(=O)OC)c(-c7cc(C)cc(C(C)(C)C(=O)OC)c7)s6)sc5c4c(C(C)(C)C(=O)OC)ccc2-3)c1,CCCCCCCCCc1c(C=C2C(=O)c3cc(Cl)c(Cl)cc3C2=C(C#N)C#N)sc2c1sc1c3c4nsnc4c4c5sc6c(CCCCCCCCC)c(C=C7C(=O)c8cc(Cl)c(Cl)cc8C7=C(C#N)C#N)sc6c5n(CC(CCCC)CCCCCC)c4c3n(CC(CCCC)CCCCCC)c21,17.07,-5.56,-3.65,-5.68,-3.9,100.0,,1:1.2,0.5 vol% DIO,,Ti3C2Tx,,,
59070,10.1016/j.nanoen.2023.108691,COC(=O)C(C)(C)c1cc(C)cc(-c2sc3c4sc5cc(/C=C6/C(=O)c7cc(F)cc(c7)C(=O)/C6=C\c6cc(C(C)(C)C(=O)OC)c(-c7cc(C)cc(C(C)(C)C(=O)OC)c7)s6)sc5c4c(C(C)(C)C(=O)OC)ccc2-3)c1,CCCCCCCCCc1c(C=C2C(=O)c3cc(Cl)c(Cl)cc3C2=C(C#N)C#N)sc2c1sc1c3c4nsnc4c4c5sc6c(CCCCCCCCC)c(C=C7C(=O)c8cc(Cl)c(Cl)cc8C7=C(C#N)C#N)sc6c5n(CC(CCCC)CCCCCC)c4c3n(CC(CCCC)CCCCCC)c21,17.03,-5.56,-3.65,-5.68,-3.9,100.0,,1:1.2 w/w,0.5 vol% DIO,,Ti3C2Tx,,,
59071,10.1016/j.nanoen.2023.108691,COC(=O)C(C)(C)c1cc(C)cc(-c2sc3c4sc5cc(/C=C6/C(=O)c7cc(F)cc(c7)C(=O)/C6=C\c6cc(C(C)(C)C(=O)OC)c(-c7cc(C)cc(C(C)(C)C(=O)OC)c7)s6)sc5c4c(C(C)(C)C(=O)OC)ccc2-3)c1,CCCCCCCCCc1c(C=C2C(=O)c3cc(Cl)c(Cl)cc3C2=C(C#N)C#N)sc2c1sc1c3c4nsnc4c4c5sc6c(CCCCCCCCC)c(C=C7C(=O)c8cc(Cl)c(Cl)cc8C7=C(C#N)C#N)sc6c5n(CC(CCCC)CCCCCC)c4c3n(CC(CCCC)CCCCCC)c21,17.16,-5.56,-3.65,-5.68,-3.9,100.0,,1:1.2,0.5 vol% DIO,,Ti3C2Tx,,,
59072,10.1016/j.nanoen.2023.108691,COC(=O)C(C)(C)c1cc(C)cc(-c2sc3c4sc5cc(/C=C6/C(=O)c7cc(F)cc(c7)C(=O)/C6=C\c6cc(C(C)(C)C(=O)OC)c(-c7cc(C)cc(C(C)(C)C(=O)OC)c7)s6)sc5c4c(C(C)(C)C(=O)OC)ccc2-3)c1,CCCCCCCCCc1c(C=C2C(=O)c3cc(Cl)c(Cl)cc3C2=C(C#N)C#N)sc2c1sc1c3c4nsnc4c4c5sc6c(CCCCCCCCC)c(C=C7C(=O)c8cc(Cl)c(Cl)cc8C7=C(C#N)C#N)sc6c5n(CC(CCCC)CCCCCC)c4c3n(CC(CCCC)CCCCCC)c21,17.0,-5.56,-3.65,-5.68,-3.9,100.0,,1:1.2 w/w,0.5 vol% DIO,,Ti3C2Tx,,,
59073,10.1016/j.nanoen.2023.108691,COC(=O)C(C)(C)c1cc(C)cc(-c2sc3c4sc5cc(/C=C6/C(=O)c7cc(F)cc(c7)C(=O)/C6=C\c6cc(C(C)(C)C(=O)OC)c(-c7cc(C)cc(C(C)(C)C(=O)OC)c7)s6)sc5c4c(C(C)(C)C(=O)OC)ccc2-3)c1,CCCCCCCCCc1c(C=C2C(=O)c3cc(Cl)c(Cl)cc3C2=C(C#N)C#N)sc2c1sc1c3c4nsnc4c4c5sc6c(CCCCCCCCC)c(C=C7C(=O)c8cc(Cl)c(Cl)cc8C7=C(C#N)C#N)sc6c5n(CC(CCCC)CCCCCC)c4c3n(CC(CCCC)CCCCCC)c21,17.18,-5.56,-3.65,-5.68,-3.9,100.0,,1:1.2 w/w,0.5 vol% DIO,,ZnO,,,
59085,10.1016/j.nanoen.2023.108853,CCCCCCC(CCCC)Cc1csc(-c2cc3c4nsnc4c4cc(-c5cc(CC(CCCC)CCCCCC)c(-c6cc7c(-c8cc(F)c(CC(CC)CCCC)s8)c8sccc8c(-c8cc(F)c(CC(CC)CCCC)s8)c7s6)s5)sc4c3s2)c1,CCCCCCC(CCCC)Cc1c(/C=C2\C(=O)c3cc(F)c(F)cc3C2=C(C#N)C#N)sc2c1SC1c3c(c4c(c5nsnc35)c3sc5c(CC(CCCC)CCCCCC)c(/C=C6\C(=O)c7cc(F)c(F)cc7C6=C(C#N)C#N)sc5c3n4CC(CC)CCCC)N(CC(CC)CCCC)C21,18.04,-5.51,-2.77,-5.68,-3.9,,100.0,,,conventional,H75,PEDOT:PSS,,
59086,10.1016/j.nanoen.2023.108853,CCCCCCC(CCCC)Cc1csc(-c2cc3c4nsnc4c4cc(-c5cc(CC(CCCC)CCCCCC)c(-c6cc7c(-c8cc(F)c(CC(CC)CCCC)s8)c8sccc8c(-c8cc(F)c(CC(CC)CCCC)s8)c7s6)s5)sc4c3s2)c1,CCCCCCC(CCCC)Cc1c(/C=C2\C(=O)c3cc(F)c(F)cc3C2=C(C#N)C#N)sc2c1SC1c3c(c4c(c5nsnc35)c3sc5c(CC(CCCC)CCCCCC)c(/C=C6\C(=O)c7cc(F)c(F)cc7C6=C(C#N)C#N)sc5c3n4CC(CC)CCCC)N(CC(CC)CCCC)C21,17.85,-5.51,-2.77,-5.68,-3.9,,100.0,,5 wt%,conventional,H75,PEDOT:PSS,,TT-Naph1
59087,10.1016/j.nanoen.2023.108853,CCCCCCC(CCCC)Cc1csc(-c2cc3c4nsnc4c4cc(-c5cc(CC(CCCC)CCCCCC)c(-c6cc7c(-c8cc(F)c(CC(CC)CCCC)s8)c8sccc8c(-c8cc(F)c(CC(CC)CCCC)s8)c7s6)s5)sc4c3s2)c1,CCCCCCC(CCCC)Cc1c(/C=C2\C(=O)c3cc(F)c(F)cc3C2=C(C#N)C#N)sc2c1SC1c3c(c4c(c5nsnc35)c3sc5c(CC(CCCC)CCCCCC)c(/C=C6\C(=O)c7cc(F)c(F)cc7C6=C(C#N)C#N)sc5c3n4CC(CC)CCCC)N(CC(CC)CCCC)C21,17.55,-5.51,-2.77,-5.68,-3.9,,100.0,,5 wt%,conventional,H75,PEDOT:PSS,,TT-Naph2
59088,10.1016/j.nanoen.2023.108853,CCCCCCC(CCCC)Cc1csc(-c2cc3c4nsnc4c4cc(-c5cc(CC(CCCC)CCCCCC)c(-c6cc7c(-c8cc(F)c(CC(CC)CCCC)s8)c8sccc8c(-c8cc(F)c(CC(CC)CCCC)s8)c7s6)s5)sc4c3s2)c1,CCCCCCC(CCCC)Cc1c(/C=C2\C(=O)c3cc(F)c(F)cc3C2=C(C#N)C#N)sc2c1SC1c3c(c4c(c5nsnc35)c3sc5c(CC(CCCC)CCCCCC)c(/C=C6\C(=O)c7cc(F)c(F)cc7C6=C(C#N)C#N)sc5c3n4CC(CC)CCCC)N(CC(CC)CCCC)C21,18.41,-5.51,-2.77,-5.68,-3.9,,100.0,,5 wt%,conventional,H75,PEDOT:PSS,,TT-Naph1
59089,10.1016/j.nanoen.2023.108853,CCCCCCC(CCCC)Cc1csc(-c2cc3c4nsnc4c4cc(-c5cc(CC(CCCC)CCCCCC)c(-c6cc7c(-c8cc(F)c(CC(CC)CCCC)s8)c8sccc8c(-c8cc(F)c(CC(CC)CCCC)s8)c7s6)s5)sc4c3s2)c1,CCCCCCC(CCCC)Cc1c(/C=C2\C(=O)c3cc(F)c(F)cc3C2=C(C#N)C#N)sc2c1SC1c3c(c4c(c5nsnc35)c3sc5c(CC(CCCC)CCCCCC)c(/C=C6\C(=O)c7cc(F)c(F)cc7C6=C(C#N)C#N)sc5c3n4CC(CC)CCCC)N(CC(CC)CCCC)C21,18.08,-5.51,-2.77,-5.68,-3.9,,100.0,,5 wt%,conventional,H75,PEDOT:PSS,,TT-Naph2
59090,10.1016/j.nanoen.2023.108853,CCCCCCC(CCCC)Cc1csc(-c2cc3c4nsnc4c4cc(-c5cc(CC(CCCC)CCCCCC)c(-c6cc7c(-c8cc(F)c(CC(CC)CCCC)s8)c8sccc8c(-c8cc(F)c(CC(CC)CCCC)s8)c7s6)s5)sc4c3s2)c1,CCCCCCC(CCCC)Cc1c(/C=C2\C(=O)c3cc(F)c(F)cc3C2=C(C#N)C#N)sc2c1SC1c3c(c4c(c5nsnc35)c3sc5c(CC(CCCC)CCCCCC)c(/C=C6\C(=O)c7cc(F)c(F)cc7C6=C(C#N)C#N)sc5c3n4CC(CC)CCCC)N(CC(CC)CCCC)C21,17.31,-5.51,-2.77,-5.68,-3.9,,100.0,,10 wt%,conventional,H75,PEDOT:PSS,,TT-Naph1
59091,10.1016/j.nanoen.2023.108853,CCCCCCC(CCCC)Cc1csc(-c2cc3c4nsnc4c4cc(-c5cc(CC(CCCC)CCCCCC)c(-c6cc7c(-c8cc(F)c(CC(CC)CCCC)s8)c8sccc8c(-c8cc(F)c(CC(CC)CCCC)s8)c7s6)s5)sc4c3s2)c1,CCCCCCC(CCCC)Cc1c(/C=C2\C(=O)c3cc(F)c(F)cc3C2=C(C#N)C#N)sc2c1SC1c3c(c4c(c5nsnc35)c3sc5c(CC(CCCC)CCCCCC)c(/C=C6\C(=O)c7cc(F)c(F)cc7C6=C(C#N)C#N)sc5c3n4CC(CC)CCCC)N(CC(CC)CCCC)C21,16.99,-5.51,-2.77,-5.68,-3.9,,100.0,,10 wt%,conventional,H75,PEDOT:PSS,,TT-Naph2
59092,10.1016/j.nanoen.2023.108991,CCCCCCC(CCCC)Cc1csc(-c2cc3c4nsnc4c4cc(-c5cc(CC(CCCC)CCCCCC)c(-c6cc7c(-c8cc(F)c(CC(CC)CCCC)s8)c8sccc8c(-c8cc(F)c(CC(CC)CCCC)s8)c7s6)s5)sc4c3s2)c1,CCCCCCCCCCCc1c(/C=C2\C(=O)c3cc(F)c(F)cc3C2=C(C#N)C#N)sc2c1sc1c3c4nsnc4c4c5sc6c(CCCCCCCCCCC)c(/C=C7\C(=O)c8cc(F)c(F)cc8C7=C(C#N)C#N)sc6c5n(CC(CC)CCCC)c4c3n(CC(CC)CCCC)c21,17.22,-5.51,-2.77,-5.65,-4.09,,,,,conventional,PNDIT-F3N,PEDOT:PSS,,
59107,10.1016/j.nanoen.2023.109032,COC(=O)C(C)(C)c1cc(C)cc(-c2sc3c4sc5cc(/C=C6/C(=O)c7cc(F)cc(c7)C(=O)/C6=C\c6cc(C(C)(C)C(=O)OC)c(-c7cc(C)cc(C(C)(C)C(=O)OC)c7)s6)sc5c4c(C(C)(C)C(=O)OC)ccc2-3)c1,CCCCCCC(CCCC)Cc1c(/C=C2\C(=O)c3cc(F)c(F)cc3C2=C(C#N)C#N)sc2c1SC1c3c(c4c(c5nsnc35)c3sc5c(CC(CCCC)CCCCCC)c(/C=C6\C(=O)c7cc(F)c(F)cc7C6=C(C#N)C#N)sc5c3n4CC(CC)CCCC)N(CC(CC)CCCC)C21,8.18,-5.56,-3.65,-5.68,-3.9,,,,,inverted,SnO2,,,
59108,10.1016/j.nanoen.2023.109032,COC(=O)C(C)(C)c1cc(C)cc(-c2sc3c4sc5cc(/C=C6/C(=O)c7cc(F)cc(c7)C(=O)/C6=C\c6cc(C(C)(C)C(=O)OC)c(-c7cc(C)cc(C(C)(C)C(=O)OC)c7)s6)sc5c4c(C(C)(C)C(=O)OC)ccc2-3)c1,CCCCCCC(CCCC)Cc1c(/C=C2\C(=O)c3cc(F)c(F)cc3C2=C(C#N)C#N)sc2c1SC1c3c(c4c(c5nsnc35)c3sc5c(CC(CCCC)CCCCCC)c(/C=C6\C(=O)c7cc(F)c(F)cc7C6=C(C#N)C#N)sc5c3n4CC(CC)CCCC)N(CC(CC)CCCC)C21,14.04,-5.56,-3.65,-5.68,-3.9,,,,,inverted,SnO2,,,
59109,10.1016/j.nanoen.2023.109032,COC(=O)C(C)(C)c1cc(C)cc(-c2sc3c4sc5cc(/C=C6/C(=O)c7cc(F)cc(c7)C(=O)/C6=C\c6cc(C(C)(C)C(=O)OC)c(-c7cc(C)cc(C(C)(C)C(=O)OC)c7)s6)sc5c4c(C(C)(C)C(=O)OC)ccc2-3)c1,CCCCCCC(CCCC)Cc1c(/C=C2\C(=O)c3cc(F)c(F)cc3C2=C(C#N)C#N)sc2c1SC1c3c(c4c(c5nsnc35)c3sc5c(CC(CCCC)CCCCCC)c(/C=C6\C(=O)c7cc(F)c(F)cc7C6=C(C#N)C#N)sc5c3n4CC(CC)CCCC)N(CC(CC)CCCC)C21,18.33,-5.56,-3.65,-5.68,-3.9,,,,,inverted,SnO2/NMA,,,
