Repository: JiYiqaq/PCE-KA-GNN

# Data directory

- `raw/Active_Database.csv` is the immutable source dataset bundled under CC BY 4.0. Do not overwrite it with processed data.
- `processed/` is created and populated by the training pipeline. Generated `.pt` and `.pth` caches are intentionally ignored by Git because they can exceed GitHub's normal single-file limit.

See `../DATA_LICENSE.md` for provenance, license and checksum information.

File: data/processed/device_records.csv (part 94 of 250)
record_id,doi,donor_smiles,acceptor_smiles,pce,homo_d,lumo_d,homo_a,lumo_a,active_layer_thickness,annealing_temp,d_a_ratio,additive_ratio,device_type,etl_canonical,htl_canonical,solvent_canonical,additive_canonical
59110,10.1016/j.nanoen.2023.109097,COC(=O)C(C)(C)c1cc(C)cc(-c2sc3c4sc5cc(/C=C6/C(=O)c7cc(F)cc(c7)C(=O)/C6=C\c6cc(C(C)(C)C(=O)OC)c(-c7cc(C)cc(C(C)(C)C(=O)OC)c7)s6)sc5c4c(C(C)(C)C(=O)OC)ccc2-3)c1,CCCCCCCCCCCc1c(/C=C2\C(=O)c3cc(F)c(F)cc3C2=C(C#N)C#N)sc2c1sc1c3c4nsnc4c4c5sc6c(CCCCCCCCCCC)c(/C=C7\C(=O)c8cc(F)c(F)cc8C7=C(C#N)C#N)sc6c5n(CC(CC)CCCC)c4c3n(CC(CC)CCCC)c21,16.3,-5.56,-3.65,-5.65,-4.09,,90.0,,,conventional,PNDIT-F3N,PEDOT:PSS,,
59111,10.1016/j.nanoen.2023.109097,COC(=O)C(C)(C)c1cc(C)cc(-c2sc3c4sc5cc(/C=C6/C(=O)c7cc(F)cc(c7)C(=O)/C6=C\c6cc(C(C)(C)C(=O)OC)c(-c7cc(C)cc(C(C)(C)C(=O)OC)c7)s6)sc5c4c(C(C)(C)C(=O)OC)ccc2-3)c1,CCCCCCCCCCCc1c(/C=C2\C(=O)c3cc(F)c(F)cc3C2=C(C#N)C#N)sc2c1sc1c3c4nsnc4c4c5sc6c(CCCCCCCCCCC)c(/C=C7\C(=O)c8cc(F)c(F)cc8C7=C(C#N)C#N)sc6c5n(CC(CC)CCCC)c4c3n(CC(CC)CCCC)c21,17.91,-5.56,-3.65,-5.65,-4.09,,90.0,,,conventional,PNDIT-F3N,PEDOT:PSS,,BDT
59112,10.1016/j.nanoen.2023.109097,COC(=O)C(C)(C)c1cc(C)cc(-c2sc3c4sc5cc(/C=C6/C(=O)c7cc(F)cc(c7)C(=O)/C6=C\c6cc(C(C)(C)C(=O)OC)c(-c7cc(C)cc(C(C)(C)C(=O)OC)c7)s6)sc5c4c(C(C)(C)C(=O)OC)ccc2-3)c1,CCCCCCCCCCCc1c(/C=C2\C(=O)c3cc(F)c(F)cc3C2=C(C#N)C#N)sc2c1sc1c3c4nsnc4c4c5sc6c(CCCCCCCCCCC)c(/C=C7\C(=O)c8cc(F)c(F)cc8C7=C(C#N)C#N)sc6c5n(CC(CCCC)CCCCCC)c4c3n(CC(CCCC)CCCCCC)c21,16.33,-5.56,-3.65,-5.65,-4.1,,90.0,,,conventional,PNDIT-F3N,PEDOT:PSS,,
59113,10.1016/j.nanoen.2023.109097,COC(=O)C(C)(C)c1cc(C)cc(-c2sc3c4sc5cc(/C=C6/C(=O)c7cc(F)cc(c7)C(=O)/C6=C\c6cc(C(C)(C)C(=O)OC)c(-c7cc(C)cc(C(C)(C)C(=O)OC)c7)s6)sc5c4c(C(C)(C)C(=O)OC)ccc2-3)c1,CCCCCCCCCCCc1c(/C=C2\C(=O)c3cc(F)c(F)cc3C2=C(C#N)C#N)sc2c1sc1c3c4nsnc4c4c5sc6c(CCCCCCCCCCC)c(/C=C7\C(=O)c8cc(F)c(F)cc8C7=C(C#N)C#N)sc6c5n(CC(CCCC)CCCCCC)c4c3n(CC(CCCC)CCCCCC)c21,17.98,-5.56,-3.65,-5.65,-4.1,,90.0,,,conventional,PNDIT-F3N,PEDOT:PSS,,BDT
59114,10.1016/j.nanoen.2023.109097,COC(=O)C(C)(C)c1cc(C)cc(-c2sc3c4sc5cc(/C=C6/C(=O)c7cc(F)cc(c7)C(=O)/C6=C\c6cc(C(C)(C)C(=O)OC)c(-c7cc(C)cc(C(C)(C)C(=O)OC)c7)s6)sc5c4c(C(C)(C)C(=O)OC)ccc2-3)c1,CCCCCCCCCc1c(C=C2C(=O)c3cc(Cl)c(Cl)cc3C2=C(C#N)C#N)sc2c1sc1c3c4nsnc4c4c5sc6c(CCCCCCCCC)c(C=C7C(=O)c8cc(Cl)c(Cl)cc8C7=C(C#N)C#N)sc6c5n(CC(CCCC)CCCCCC)c4c3n(CC(CCCC)CCCCCC)c21,16.86,-5.56,-3.65,-5.68,-3.9,,90.0,,,conventional,PNDIT-F3N,PEDOT:PSS,,
59115,10.1016/j.nanoen.2023.109097,COC(=O)C(C)(C)c1cc(C)cc(-c2sc3c4sc5cc(/C=C6/C(=O)c7cc(F)cc(c7)C(=O)/C6=C\c6cc(C(C)(C)C(=O)OC)c(-c7cc(C)cc(C(C)(C)C(=O)OC)c7)s6)sc5c4c(C(C)(C)C(=O)OC)ccc2-3)c1,CCCCCCCCCc1c(C=C2C(=O)c3cc(Cl)c(Cl)cc3C2=C(C#N)C#N)sc2c1sc1c3c4nsnc4c4c5sc6c(CCCCCCCCC)c(C=C7C(=O)c8cc(Cl)c(Cl)cc8C7=C(C#N)C#N)sc6c5n(CC(CCCC)CCCCCC)c4c3n(CC(CCCC)CCCCCC)c21,18.24,-5.56,-3.65,-5.68,-3.9,,90.0,,,conventional,PNDIT-F3N,PEDOT:PSS,,BDT
59116,10.1016/j.nanoen.2023.109097,COC(=O)C(C)(C)c1cc(C)cc(-c2sc3c4sc5cc(/C=C6/C(=O)c7cc(F)cc(c7)C(=O)/C6=C\c6cc(C(C)(C)C(=O)OC)c(-c7cc(C)cc(C(C)(C)C(=O)OC)c7)s6)sc5c4c(C(C)(C)C(=O)OC)ccc2-3)c1,CCCCCCC(CCCC)Cc1c(/C=C2\C(=O)c3cc(F)c(F)cc3C2=C(C#N)C#N)sc2c1SC1c3c(c4c(c5nsnc35)c3sc5c(CC(CCCC)CCCCCC)c(/C=C6\C(=O)c7cc(F)c(F)cc7C6=C(C#N)C#N)sc5c3n4CC(CC)CCCC)N(CC(CC)CCCC)C21,16.9,-5.56,-3.65,-5.68,-3.9,,90.0,,,conventional,PNDIT-F3N,PEDOT:PSS,,
59117,10.1016/j.nanoen.2023.109097,COC(=O)C(C)(C)c1cc(C)cc(-c2sc3c4sc5cc(/C=C6/C(=O)c7cc(F)cc(c7)C(=O)/C6=C\c6cc(C(C)(C)C(=O)OC)c(-c7cc(C)cc(C(C)(C)C(=O)OC)c7)s6)sc5c4c(C(C)(C)C(=O)OC)ccc2-3)c1,CCCCCCC(CCCC)Cc1c(/C=C2\C(=O)c3cc(F)c(F)cc3C2=C(C#N)C#N)sc2c1SC1c3c(c4c(c5nsnc35)c3sc5c(CC(CCCC)CCCCCC)c(/C=C6\C(=O)c7cc(F)c(F)cc7C6=C(C#N)C#N)sc5c3n4CC(CC)CCCC)N(CC(CC)CCCC)C21,19.01,-5.56,-3.65,-5.68,-3.9,,90.0,,,conventional,PNDIT-F3N,PEDOT:PSS,,BDT
59134,10.1016/j.nanoen.2024.109542,COC(=O)C(C)(C)c1cc(C)cc(-c2sc3c4sc5cc(/C=C6/C(=O)c7cc(F)cc(c7)C(=O)/C6=C\c6cc(C(C)(C)C(=O)OC)c(-c7cc(C)cc(C(C)(C)C(=O)OC)c7)s6)sc5c4c(C(C)(C)C(=O)OC)ccc2-3)c1,CCCCCCC(CCCC)Cc1c(/C=C2\C(=O)c3cc(F)c(F)cc3C2=C(C#N)C#N)sc2c1SC1c3c(c4c(c5nsnc35)c3sc5c(CC(CCCC)CCCCCC)c(/C=C6\C(=O)c7cc(F)c(F)cc7C6=C(C#N)C#N)sc5c3n4CC(CC)CCCC)N(CC(CC)CCCC)C21,18.05,-5.56,-3.65,-5.68,-3.9,,,,,conventional,PDINN,PEDOT:PSS,,
59136,10.1016/j.nanoen.2024.109542,COC(=O)C(C)(C)c1cc(C)cc(-c2sc3c4sc5cc(/C=C6/C(=O)c7cc(F)cc(c7)C(=O)/C6=C\c6cc(C(C)(C)C(=O)OC)c(-c7cc(C)cc(C(C)(C)C(=O)OC)c7)s6)sc5c4c(C(C)(C)C(=O)OC)ccc2-3)c1,CCCCCCCCCc1c(C=C2C(=O)c3cc(Cl)c(Cl)cc3C2=C(C#N)C#N)sc2c1sc1c3c4nsnc4c4c5sc6c(CCCCCCCCC)c(C=C7C(=O)c8cc(Cl)c(Cl)cc8C7=C(C#N)C#N)sc6c5n(CC(CCCC)CCCCCC)c4c3n(CC(CCCC)CCCCCC)c21,18.05,-5.56,-3.65,-5.68,-3.9,,,,,conventional,PDINN,PEDOT:PSS,,
59139,10.1016/j.nanoen.2024.109583,COC(=O)C(C)(C)c1cc(C)cc(-c2sc3c4sc5cc(/C=C6/C(=O)c7cc(F)cc(c7)C(=O)/C6=C\c6cc(C(C)(C)C(=O)OC)c(-c7cc(C)cc(C(C)(C)C(=O)OC)c7)s6)sc5c4c(C(C)(C)C(=O)OC)ccc2-3)c1,CCCCCCCCCc1c(C=C2C(=O)c3cc(Cl)c(Cl)cc3C2=C(C#N)C#N)sc2c1sc1c3c4nsnc4c4c5sc6c(CCCCCCCCC)c(C=C7C(=O)c8cc(Cl)c(Cl)cc8C7=C(C#N)C#N)sc6c5n(CC(CCCC)CCCCCC)c4c3n(CC(CCCC)CCCCCC)c21,17.34,-5.56,-3.65,-5.68,-3.9,,,,,,,,,
59145,10.1016/j.nanoen.2024.109604,COC(=O)C(C)(C)c1cc(C)cc(-c2sc3c4sc5cc(/C=C6/C(=O)c7cc(F)cc(c7)C(=O)/C6=C\c6cc(C(C)(C)C(=O)OC)c(-c7cc(C)cc(C(C)(C)C(=O)OC)c7)s6)sc5c4c(C(C)(C)C(=O)OC)ccc2-3)c1,CCCCCCC(CCCC)Cc1c(/C=C2\C(=O)c3cc(F)c(F)cc3C2=C(C#N)C#N)sc2c1SC1c3c(c4c(c5nsnc35)c3sc5c(CC(CCCC)CCCCCC)c(/C=C6\C(=O)c7cc(F)c(F)cc7C6=C(C#N)C#N)sc5c3n4CC(CC)CCCC)N(CC(CC)CCCC)C21,16.9,-5.56,-3.65,-5.68,-3.9,,,,,conventional,PNDIT-F3N,PEDOT:PSS,,
59146,10.1016/j.nanoen.2024.109604,COC(=O)C(C)(C)c1cc(C)cc(-c2sc3c4sc5cc(/C=C6/C(=O)c7cc(F)cc(c7)C(=O)/C6=C\c6cc(C(C)(C)C(=O)OC)c(-c7cc(C)cc(C(C)(C)C(=O)OC)c7)s6)sc5c4c(C(C)(C)C(=O)OC)ccc2-3)c1,CCCCCCC(CCCC)Cc1c(/C=C2\C(=O)c3cc(F)c(F)cc3C2=C(C#N)C#N)sc2c1SC1c3c(c4c(c5nsnc35)c3sc5c(CC(CCCC)CCCCCC)c(/C=C6\C(=O)c7cc(F)c(F)cc7C6=C(C#N)C#N)sc5c3n4CC(CC)CCCC)N(CC(CC)CCCC)C21,18.8,-5.56,-3.65,-5.68,-3.9,,90.0,,,conventional,PNDIT-F3N,PEDOT:PSS,,SA-T5
59149,10.1016/j.nanoen.2024.109604,COC(=O)C(C)(C)c1cc(C)cc(-c2sc3c4sc5cc(/C=C6/C(=O)c7cc(F)cc(c7)C(=O)/C6=C\c6cc(C(C)(C)C(=O)OC)c(-c7cc(C)cc(C(C)(C)C(=O)OC)c7)s6)sc5c4c(C(C)(C)C(=O)OC)ccc2-3)c1,CCCCCCCCCCCCC(CCCCCCCCCC)Cn1c2c3sc(/C=C4\C(=O)c5ccccc5C4=C(C#N)C#N)c(CC(CCCC)CCCCCC)c3sc2c2c3nsnc3c3c4sc5c(CC(CCCC)CCCCCC)c(/C=C6\C(=O)c7cc(-c8cccs8)ccc7C6=C(C#N)C#N)sc5c4n(CC(CCCCCCCCCC)CCCCCCCCCCCC)c3c21,14.5,-5.56,-3.65,-5.6,-3.83,,,,,conventional,PNDIT-F3N,PEDOT:PSS,,
59150,10.1016/j.nanoen.2024.109604,COC(=O)C(C)(C)c1cc(C)cc(-c2sc3c4sc5cc(/C=C6/C(=O)c7cc(F)cc(c7)C(=O)/C6=C\c6cc(C(C)(C)C(=O)OC)c(-c7cc(C)cc(C(C)(C)C(=O)OC)c7)s6)sc5c4c(C(C)(C)C(=O)OC)ccc2-3)c1,CCCCCCCCCCCCC(CCCCCCCCCC)Cn1c2c3sc(/C=C4\C(=O)c5ccccc5C4=C(C#N)C#N)c(CC(CCCC)CCCCCC)c3sc2c2c3nsnc3c3c4sc5c(CC(CCCC)CCCCCC)c(/C=C6\C(=O)c7cc(-c8cccs8)ccc7C6=C(C#N)C#N)sc5c4n(CC(CCCCCCCCCC)CCCCCCCCCCCC)c3c21,17.6,-5.56,-3.65,-5.6,-3.83,,90.0,,,conventional,PNDIT-F3N,PEDOT:PSS,,SA-T5
59157,10.1016/j.nanoen.2024.109890,COC(=O)C(C)(C)c1cc(C)cc(-c2sc3c4sc5cc(/C=C6/C(=O)c7cc(F)cc(c7)C(=O)/C6=C\c6cc(C(C)(C)C(=O)OC)c(-c7cc(C)cc(C(C)(C)C(=O)OC)c7)s6)sc5c4c(C(C)(C)C(=O)OC)ccc2-3)c1,CCCCCCCCCCCc1c(/C=C2\C(=O)c3cc(F)c(F)cc3C2=C(C#N)C#N)sc2c1sc1c3c4nsnc4c4c5sc6c(CCCCCCCCCCC)c(/C=C7\C(=O)c8cc(F)c(F)cc8C7=C(C#N)C#N)sc6c5n(CC(CC)CCCC)c4c3n(CC(CC)CCCC)c21,16.04,-5.56,-3.65,-5.65,-4.09,,,,,conventional,PDINN,PEDOT:PSS,,
59158,10.1016/j.nanoen.2024.109890,COC(=O)C(C)(C)c1cc(C)cc(-c2sc3c4sc5cc(/C=C6/C(=O)c7cc(F)cc(c7)C(=O)/C6=C\c6cc(C(C)(C)C(=O)OC)c(-c7cc(C)cc(C(C)(C)C(=O)OC)c7)s6)sc5c4c(C(C)(C)C(=O)OC)ccc2-3)c1,CCCCCCCCCCCc1c(/C=C2\C(=O)c3cc(F)c(F)cc3C2=C(C#N)C#N)sc2c1sc1c3c4nsnc4c4c5sc6c(CCCCCCCCCCC)c(/C=C7\C(=O)c8cc(F)c(F)cc8C7=C(C#N)C#N)sc6c5n(CC(CC)CCCC)c4c3n(CC(CC)CCCC)c21,13.96,-5.56,-3.65,-5.65,-4.09,,,,,conventional,PDIN-BF4,PEDOT:PSS,,
59159,10.1016/j.nanoen.2024.109890,COC(=O)C(C)(C)c1cc(C)cc(-c2sc3c4sc5cc(/C=C6/C(=O)c7cc(F)cc(c7)C(=O)/C6=C\c6cc(C(C)(C)C(=O)OC)c(-c7cc(C)cc(C(C)(C)C(=O)OC)c7)s6)sc5c4c(C(C)(C)C(=O)OC)ccc2-3)c1,CCCCCCCCCCCc1c(/C=C2\C(=O)c3cc(F)c(F)cc3C2=C(C#N)C#N)sc2c1sc1c3c4nsnc4c4c5sc6c(CCCCCCCCCCC)c(/C=C7\C(=O)c8cc(F)c(F)cc8C7=C(C#N)C#N)sc6c5n(CC(CC)CCCC)c4c3n(CC(CC)CCCC)c21,15.17,-5.56,-3.65,-5.65,-4.09,,,,,conventional,PDIN-BPh4,PEDOT:PSS,,
59160,10.1016/j.nanoen.2024.109890,COC(=O)C(C)(C)c1cc(C)cc(-c2sc3c4sc5cc(/C=C6/C(=O)c7cc(F)cc(c7)C(=O)/C6=C\c6cc(C(C)(C)C(=O)OC)c(-c7cc(C)cc(C(C)(C)C(=O)OC)c7)s6)sc5c4c(C(C)(C)C(=O)OC)ccc2-3)c1,CCCCCCCCCCCc1c(/C=C2\C(=O)c3cc(F)c(F)cc3C2=C(C#N)C#N)sc2c1sc1c3c4nsnc4c4c5sc6c(CCCCCCCCCCC)c(/C=C7\C(=O)c8cc(F)c(F)cc8C7=C(C#N)C#N)sc6c5n(CC(CC)CCCC)c4c3n(CC(CC)CCCC)c21,11.53,-5.56,-3.65,-5.65,-4.09,,,,,conventional,PDIN-BPhF4,PEDOT:PSS,,
59161,10.1016/j.nanoen.2024.109890,COC(=O)C(C)(C)c1cc(C)cc(-c2sc3c4sc5cc(/C=C6/C(=O)c7cc(F)cc(c7)C(=O)/C6=C\c6cc(C(C)(C)C(=O)OC)c(-c7cc(C)cc(C(C)(C)C(=O)OC)c7)s6)sc5c4c(C(C)(C)C(=O)OC)ccc2-3)c1,CCCCCCCCCCCc1c(/C=C2\C(=O)c3cc(F)c(F)cc3C2=C(C#N)C#N)sc2c1sc1c3c4nsnc4c4c5sc6c(CCCCCCCCCCC)c(/C=C7\C(=O)c8cc(F)c(F)cc8C7=C(C#N)C#N)sc6c5n(CC(CC)CCCC)c4c3n(CC(CC)CCCC)c21,16.98,-5.56,-3.65,-5.65,-4.09,,,,,conventional,PDIN-BIm4,PEDOT:PSS,,
59162,10.1016/j.nanoen.2024.109890,COC(=O)C(C)(C)c1cc(C)cc(-c2sc3c4sc5cc(/C=C6/C(=O)c7cc(F)cc(c7)C(=O)/C6=C\c6cc(C(C)(C)C(=O)OC)c(-c7cc(C)cc(C(C)(C)C(=O)OC)c7)s6)sc5c4c(C(C)(C)C(=O)OC)ccc2-3)c1,CCCCCCCCCc1c(C=C2C(=O)c3cc(Cl)c(Cl)cc3C2=C(C#N)C#N)sc2c1sc1c3c4nsnc4c4c5sc6c(CCCCCCCCC)c(C=C7C(=O)c8cc(Cl)c(Cl)cc8C7=C(C#N)C#N)sc6c5n(CC(CCCC)CCCCCC)c4c3n(CC(CCCC)CCCCCC)c21,16.58,-5.56,-3.65,-5.68,-3.9,,,,,conventional,PDINN,PEDOT:PSS,,
59163,10.1016/j.nanoen.2024.109890,COC(=O)C(C)(C)c1cc(C)cc(-c2sc3c4sc5cc(/C=C6/C(=O)c7cc(F)cc(c7)C(=O)/C6=C\c6cc(C(C)(C)C(=O)OC)c(-c7cc(C)cc(C(C)(C)C(=O)OC)c7)s6)sc5c4c(C(C)(C)C(=O)OC)ccc2-3)c1,CCCCCCCCCc1c(C=C2C(=O)c3cc(Cl)c(Cl)cc3C2=C(C#N)C#N)sc2c1sc1c3c4nsnc4c4c5sc6c(CCCCCCCCC)c(C=C7C(=O)c8cc(Cl)c(Cl)cc8C7=C(C#N)C#N)sc6c5n(CC(CCCC)CCCCCC)c4c3n(CC(CCCC)CCCCCC)c21,17.82,-5.56,-3.65,-5.68,-3.9,,,,,conventional,PDIN-BIm4,PEDOT:PSS,,
59176,10.1016/j.nanoen.2024.109988,COC(=O)C(C)(C)c1cc(C)cc(-c2sc3c4sc5cc(/C=C6/C(=O)c7cc(F)cc(c7)C(=O)/C6=C\c6cc(C(C)(C)C(=O)OC)c(-c7cc(C)cc(C(C)(C)C(=O)OC)c7)s6)sc5c4c(C(C)(C)C(=O)OC)ccc2-3)c1,CCCCCCC(CCCC)Cc1c(/C=C2\C(=O)c3cc(F)c(F)cc3C2=C(C#N)C#N)sc2c1SC1c3c(c4c(c5nsnc35)c3sc5c(CC(CCCC)CCCCCC)c(/C=C6\C(=O)c7cc(F)c(F)cc7C6=C(C#N)C#N)sc5c3n4CC(CC)CCCC)N(CC(CC)CCCC)C21,16.9,-5.56,-3.65,-5.68,-3.9,,,,,,,,,
59177,10.1016/j.nanoen.2024.109988,COC(=O)C(C)(C)c1cc(C)cc(-c2sc3c4sc5cc(/C=C6/C(=O)c7cc(F)cc(c7)C(=O)/C6=C\c6cc(C(C)(C)C(=O)OC)c(-c7cc(C)cc(C(C)(C)C(=O)OC)c7)s6)sc5c4c(C(C)(C)C(=O)OC)ccc2-3)c1,CCCCCCC(CCCC)Cc1c(/C=C2\C(=O)c3cc(F)c(F)cc3C2=C(C#N)C#N)sc2c1SC1c3c(c4c(c5nsnc35)c3sc5c(CC(CCCC)CCCCCC)c(/C=C6\C(=O)c7cc(F)c(F)cc7C6=C(C#N)C#N)sc5c3n4CC(CC)CCCC)N(CC(CC)CCCC)C21,18.2,-5.56,-3.65,-5.68,-3.9,,,,,,,,,TT
59178,10.1016/j.nanoen.2024.109988,COC(=O)C(C)(C)c1cc(C)cc(-c2sc3c4sc5cc(/C=C6/C(=O)c7cc(F)cc(c7)C(=O)/C6=C\c6cc(C(C)(C)C(=O)OC)c(-c7cc(C)cc(C(C)(C)C(=O)OC)c7)s6)sc5c4c(C(C)(C)C(=O)OC)ccc2-3)c1,CCCCCCC(CCCC)Cc1c(/C=C2\C(=O)c3cc(F)c(F)cc3C2=C(C#N)C#N)sc2c1SC1c3c(c4c(c5nsnc35)c3sc5c(CC(CCCC)CCCCCC)c(/C=C6\C(=O)c7cc(F)c(F)cc7C6=C(C#N)C#N)sc5c3n4CC(CC)CCCC)N(CC(CC)CCCC)C21,19.1,-5.56,-3.65,-5.68,-3.9,,,,,,,,,TTBB
59179,10.1016/j.nanoen.2024.109988,COC(=O)C(C)(C)c1cc(C)cc(-c2sc3c4sc5cc(/C=C6/C(=O)c7cc(F)cc(c7)C(=O)/C6=C\c6cc(C(C)(C)C(=O)OC)c(-c7cc(C)cc(C(C)(C)C(=O)OC)c7)s6)sc5c4c(C(C)(C)C(=O)OC)ccc2-3)c1,CCCCCCC(CCCC)Cc1c(/C=C2\C(=O)c3cc(F)c(F)cc3C2=C(C#N)C#N)sc2c1SC1c3c(c4c(c5nsnc35)c3sc5c(CC(CCCC)CCCCCC)c(/C=C6\C(=O)c7cc(F)c(F)cc7C6=C(C#N)C#N)sc5c3n4CC(CC)CCCC)N(CC(CC)CCCC)C21,18.7,-5.56,-3.65,-5.68,-3.9,,,,,,,,,TTBI
59182,10.1016/j.nanoen.2024.109988,CCCCCCC(CCCC)Cc1csc(-c2cc3c4nsnc4c4cc(-c5cc(CC(CCCC)CCCCCC)c(-c6cc7c(-c8cc(F)c(CC(CC)CCCC)s8)c8sccc8c(-c8cc(F)c(CC(CC)CCCC)s8)c7s6)s5)sc4c3s2)c1,CCCCCCC(CCCC)Cc1c(/C=C2\C(=O)c3cc(F)c(F)cc3C2=C(C#N)C#N)sc2c1SC1c3c(c4c(c5nsnc35)c3sc5c(CC(CCCC)CCCCCC)c(/C=C6\C(=O)c7cc(F)c(F)cc7C6=C(C#N)C#N)sc5c3n4CC(CC)CCCC)N(CC(CC)CCCC)C21,17.6,-5.51,-2.77,-5.68,-3.9,,,,,,,,,
59184,10.1016/j.nanoen.2024.110016,CCCCCCC(CCCC)Cc1csc(-c2cc3c4nsnc4c4cc(-c5cc(CC(CCCC)CCCCCC)c(-c6cc7c(-c8cc(F)c(CC(CC)CCCC)s8)c8sccc8c(-c8cc(F)c(CC(CC)CCCC)s8)c7s6)s5)sc4c3s2)c1,CCCCCCCCCCCc1c(/C=C2\C(=O)c3cc(F)c(F)cc3C2=C(C#N)C#N)sc2c1sc1c3c4nsnc4c4c5sc6c(CCCCCCCCCCC)c(/C=C7\C(=O)c8cc(F)c(F)cc8C7=C(C#N)C#N)sc6c5n(CC(CC)CCCC)c4c3n(CC(CC)CCCC)c21,17.54,-5.51,-2.77,-5.65,-4.09,,,,,,,,,
59185,10.1016/j.nanoen.2024.110016,CCCCCCC(CCCC)Cc1csc(-c2cc3c4nsnc4c4cc(-c5cc(CC(CCCC)CCCCCC)c(-c6cc7c(-c8cc(F)c(CC(CC)CCCC)s8)c8sccc8c(-c8cc(F)c(CC(CC)CCCC)s8)c7s6)s5)sc4c3s2)c1,CCCCCCCCCCCc1c(/C=C2\C(=O)c3cc(F)c(F)cc3C2=C(C#N)C#N)sc2c1sc1c3c4nsnc4c4c5sc6c(CCCCCCCCCCC)c(/C=C7\C(=O)c8cc(F)c(F)cc8C7=C(C#N)C#N)sc6c5n(CC(CC)CCCC)c4c3n(CC(CC)CCCC)c21,18.0,-5.51,-2.77,-5.65,-4.09,,,,2.5 mg/mL,,,,,TBB
59186,10.1016/j.nanoen.2024.110016,CCCCCCC(CCCC)Cc1csc(-c2cc3c4nsnc4c4cc(-c5cc(CC(CCCC)CCCCCC)c(-c6cc7c(-c8cc(F)c(CC(CC)CCCC)s8)c8sccc8c(-c8cc(F)c(CC(CC)CCCC)s8)c7s6)s5)sc4c3s2)c1,CCCCCCCCCCCc1c(/C=C2\C(=O)c3cc(F)c(F)cc3C2=C(C#N)C#N)sc2c1sc1c3c4nsnc4c4c5sc6c(CCCCCCCCCCC)c(/C=C7\C(=O)c8cc(F)c(F)cc8C7=C(C#N)C#N)sc6c5n(CC(CC)CCCC)c4c3n(CC(CC)CCCC)c21,18.28,-5.51,-2.77,-5.65,-4.09,,,,2.5 mg/mL,,,,,DBTF
59187,10.1016/j.nanoen.2024.110016,CCCCCCC(CCCC)Cc1csc(-c2cc3c4nsnc4c4cc(-c5cc(CC(CCCC)CCCCCC)c(-c6cc7c(-c8cc(F)c(CC(CC)CCCC)s8)c8sccc8c(-c8cc(F)c(CC(CC)CCCC)s8)c7s6)s5)sc4c3s2)c1,CCCCCCCCCCCc1c(/C=C2\C(=O)c3cc(F)c(F)cc3C2=C(C#N)C#N)sc2c1sc1c3c4nsnc4c4c5sc6c(CCCCCCCCCCC)c(/C=C7\C(=O)c8cc(F)c(F)cc8C7=C(C#N)C#N)sc6c5n(CC(CC)CCCC)c4c3n(CC(CC)CCCC)c21,18.78,-5.51,-2.77,-5.65,-4.09,,,,,,,,,DBOF
59188,10.1016/j.nanoen.2024.110016,CCCCCCC(CCCC)Cc1csc(-c2cc3c4nsnc4c4cc(-c5cc(CC(CCCC)CCCCCC)c(-c6cc7c(-c8cc(Cl)c(CC(CC)CCCC)s8)c8sccc8c(-c8cc(Cl)c(CC(CC)CCCC)s8)c7s6)s5)sc4c3s2)c1,CCCCCCCCCCCc1c(/C=C2\C(=O)c3cc(F)c(F)cc3C2=C(C#N)C#N)sc2c1sc1c3c4nsnc4c4c5sc6c(CCCCCCCCCCC)c(/C=C7\C(=O)c8cc(F)c(F)cc8C7=C(C#N)C#N)sc6c5n(CC(CC)CCCC)c4c3n(CC(CC)CCCC)c21,18.07,-5.51,-2.77,-5.65,-4.09,,,,,,,,,
59189,10.1016/j.nanoen.2024.110016,CCCCCCC(CCCC)Cc1csc(-c2cc3c4nsnc4c4cc(-c5cc(CC(CCCC)CCCCCC)c(-c6cc7c(-c8cc(Cl)c(CC(CC)CCCC)s8)c8sccc8c(-c8cc(Cl)c(CC(CC)CCCC)s8)c7s6)s5)sc4c3s2)c1,CCCCCCCCCCCc1c(/C=C2\C(=O)c3cc(F)c(F)cc3C2=C(C#N)C#N)sc2c1sc1c3c4nsnc4c4c5sc6c(CCCCCCCCCCC)c(/C=C7\C(=O)c8cc(F)c(F)cc8C7=C(C#N)C#N)sc6c5n(CC(CC)CCCC)c4c3n(CC(CC)CCCC)c21,19.19,-5.51,-2.77,-5.65,-4.09,,,,5 mg/mL,,,,,DBOF
59190,10.1016/j.nanoen.2024.110067,COC(=O)C(C)(C)c1cc(C)cc(-c2sc3c4sc5cc(/C=C6/C(=O)c7cc(F)cc(c7)C(=O)/C6=C\c6cc(C(C)(C)C(=O)OC)c(-c7cc(C)cc(C(C)(C)C(=O)OC)c7)s6)sc5c4c(C(C)(C)C(=O)OC)ccc2-3)c1,CCCCCCCCCCCc1c(/C=C2\C(=O)c3cc(F)c(F)cc3C2=C(C#N)C#N)sc2c1sc1c3c4nsnc4c4c5sc6c(CCCCCCCCCCC)c(/C=C7\C(=O)c8cc(F)c(F)cc8C7=C(C#N)C#N)sc6c5n(CC(CC)CCCC)c4c3n(CC(CC)CCCC)c21,16.3,-5.56,-3.65,-5.65,-4.09,,,,0.5 vol%,,PDINN,2PACz,chloroform,CN
59191,10.1016/j.nanoen.2024.110067,COC(=O)C(C)(C)c1cc(C)cc(-c2sc3c4sc5cc(/C=C6/C(=O)c7cc(F)cc(c7)C(=O)/C6=C\c6cc(C(C)(C)C(=O)OC)c(-c7cc(C)cc(C(C)(C)C(=O)OC)c7)s6)sc5c4c(C(C)(C)C(=O)OC)ccc2-3)c1,CCCCCCCCCCCc1c(/C=C2\C(=O)c3cc(F)c(F)cc3C2=C(C#N)C#N)sc2c1sc1c3c4nsnc4c4c5sc6c(CCCCCCCCCCC)c(/C=C7\C(=O)c8cc(F)c(F)cc8C7=C(C#N)C#N)sc6c5n(CC(CC)CCCC)c4c3n(CC(CC)CCCC)c21,17.1,-5.56,-3.65,-5.65,-4.09,,,,0.5 vol%,,PDINN,2PACz,chloroform,BrT
59192,10.1016/j.nanoen.2024.110067,COC(=O)C(C)(C)c1cc(C)cc(-c2sc3c4sc5cc(/C=C6/C(=O)c7cc(F)cc(c7)C(=O)/C6=C\c6cc(C(C)(C)C(=O)OC)c(-c7cc(C)cc(C(C)(C)C(=O)OC)c7)s6)sc5c4c(C(C)(C)C(=O)OC)ccc2-3)c1,CCCCCCCCCCCc1c(/C=C2\C(=O)c3cc(F)c(F)cc3C2=C(C#N)C#N)sc2c1sc1c3c4nsnc4c4c5sc6c(CCCCCCCCCCC)c(/C=C7\C(=O)c8cc(F)c(F)cc8C7=C(C#N)C#N)sc6c5n(CC(CC)CCCC)c4c3n(CC(CC)CCCC)c21,18.0,-5.56,-3.65,-5.65,-4.09,,,,0.5 vol%,,PDINN,2PACz,chloroform,BrS
59193,10.1016/j.nanoen.2024.110067,COC(=O)C(C)(C)c1cc(C)cc(-c2sc3c4sc5cc(/C=C6/C(=O)c7cc(F)cc(c7)C(=O)/C6=C\c6cc(C(C)(C)C(=O)OC)c(-c7cc(C)cc(C(C)(C)C(=O)OC)c7)s6)sc5c4c(C(C)(C)C(=O)OC)ccc2-3)c1,CCCCCCC(CCCC)Cc1c(/C=C2\C(=O)c3cc(F)c(F)cc3C2=C(C#N)C#N)sc2c1SC1c3c(c4c(c5nsnc35)c3sc5c(CC(CCCC)CCCCCC)c(/C=C6\C(=O)c7cc(F)c(F)cc7C6=C(C#N)C#N)sc5c3n4CC(CC)CCCC)N(CC(CC)CCCC)C21,18.8,-5.56,-3.65,-5.68,-3.9,,,,,,PDINN,2PACz,chloroform,BrS
59194,10.1016/j.nanoen.2024.110067,CCCCCCC(CCCC)Cc1csc(-c2cc3c4nsnc4c4cc(-c5cc(CC(CCCC)CCCCCC)c(-c6cc7c(-c8cc(F)c(CC(CC)CCCC)s8)c8sccc8c(-c8cc(F)c(CC(CC)CCCC)s8)c7s6)s5)sc4c3s2)c1,CCCCCCC(CCCC)Cc1c(/C=C2\C(=O)c3cc(F)c(F)cc3C2=C(C#N)C#N)sc2c1SC1c3c(c4c(c5nsnc35)c3sc5c(CC(CCCC)CCCCCC)c(/C=C6\C(=O)c7cc(F)c(F)cc7C6=C(C#N)C#N)sc5c3n4CC(CC)CCCC)N(CC(CC)CCCC)C21,19.4,-5.51,-2.77,-5.68,-3.9,,,,,,PDINN,2PACz,chloroform,BrS
59195,10.1016/j.nanoen.2024.110067,COC(=O)C(C)(C)c1cc(C)cc(-c2sc3c4sc5cc(/C=C6/C(=O)c7cc(F)cc(c7)C(=O)/C6=C\c6cc(C(C)(C)C(=O)OC)c(-c7cc(C)cc(C(C)(C)C(=O)OC)c7)s6)sc5c4c(C(C)(C)C(=O)OC)ccc2-3)c1,CCCCCCCCCCCc1c(/C=C2\C(=O)c3ccccc3C2=C(C#N)C#N)sc2c1sc1c3c4nsnc4c4c5sc6c(CCCCCCCCCCC)c(/C=C7\C(=O)c8cc(-c9cccs9)ccc8C7=C(C#N)C#N)sc6c5n(CC(CCCCCCCC)CCCCCCCCCC)c4c3n(CC(CCCCCCCC)CCCCCCCCCC)c21,18.2,-5.56,-3.65,-5.68,-3.94,,,,,,PDINN,2PACz,chloroform,BrS
59196,10.1016/j.nanoen.2024.110172,COC(=O)C(C)(C)c1cc(C)cc(-c2sc3c4sc5cc(/C=C6/C(=O)c7cc(F)cc(c7)C(=O)/C6=C\c6cc(C(C)(C)C(=O)OC)c(-c7cc(C)cc(C(C)(C)C(=O)OC)c7)s6)sc5c4c(C(C)(C)C(=O)OC)ccc2-3)c1,CCCCCCCCCCCc1c(/C=C2\C(=O)c3cc(F)c(F)cc3C2=C(C#N)C#N)sc2c1sc1c3c4nsnc4c4c5sc6c(CCCCCCCCCCC)c(/C=C7\C(=O)c8cc(F)c(F)cc8C7=C(C#N)C#N)sc6c5n(CC(CC)CCCC)c4c3n(CC(CC)CCCC)c21,11.4,-5.56,-3.65,-5.65,-4.09,,,1:1.2,,conventional,,,toluene,
59199,10.1016/j.nanoen.2024.110173,COC(=O)C(C)(C)c1cc(C)cc(-c2sc3c4sc5cc(/C=C6/C(=O)c7cc(F)cc(c7)C(=O)/C6=C\c6cc(C(C)(C)C(=O)OC)c(-c7cc(C)cc(C(C)(C)C(=O)OC)c7)s6)sc5c4c(C(C)(C)C(=O)OC)ccc2-3)c1,CCCCCCCCCc1c(C=C2C(=O)c3cc(Cl)c(Cl)cc3C2=C(C#N)C#N)sc2c1sc1c3c4nsnc4c4c5sc6c(CCCCCCCCC)c(C=C7C(=O)c8cc(Cl)c(Cl)cc8C7=C(C#N)C#N)sc6c5n(CC(CCCC)CCCCCC)c4c3n(CC(CCCC)CCCCCC)c21,17.08,-5.49,-3.64,-5.68,-3.9,,,,,inverted,,MoO2,,
59200,10.1016/j.nanoen.2024.110173,COC(=O)C(C)(C)c1cc(C)cc(-c2sc3c4sc5cc(/C=C6/C(=O)c7cc(F)cc(c7)C(=O)/C6=C\c6cc(C(C)(C)C(=O)OC)c(-c7cc(C)cc(C(C)(C)C(=O)OC)c7)s6)sc5c4c(C(C)(C)C(=O)OC)ccc2-3)c1,CCCCCCCCCc1c(C=C2C(=O)c3cc(Cl)c(Cl)cc3C2=C(C#N)C#N)sc2c1sc1c3c4nsnc4c4c5sc6c(CCCCCCCCC)c(C=C7C(=O)c8cc(Cl)c(Cl)cc8C7=C(C#N)C#N)sc6c5n(CC(CCCC)CCCCCC)c4c3n(CC(CCCC)CCCCCC)c21,16.65,-5.49,-3.64,-5.68,-3.9,,,,,inverted,,MoO3,,
59211,10.1016/j.nanoen.2024.110546,COC(=O)C(C)(C)c1cc(C)cc(-c2sc3c4sc5cc(/C=C6/C(=O)c7cc(F)cc(c7)C(=O)/C6=C\c6cc(C(C)(C)C(=O)OC)c(-c7cc(C)cc(C(C)(C)C(=O)OC)c7)s6)sc5c4c(C(C)(C)C(=O)OC)ccc2-3)c1,CCCCCCC(CCCC)Cc1c(/C=C2\C(=O)c3cc(F)c(F)cc3C2=C(C#N)C#N)sc2c1SC1c3c(c4c(c5nsnc35)c3sc5c(CC(CCCC)CCCCCC)c(/C=C6\C(=O)c7cc(F)c(F)cc7C6=C(C#N)C#N)sc5c3n4CC(CC)CCCC)N(CC(CC)CCCC)C21,18.49,-5.56,-3.65,-5.68,-3.9,120.0,,,,conventional,,,,
59212,10.1016/j.nanoen.2024.110546,COC(=O)C(C)(C)c1cc(C)cc(-c2sc3c4sc5cc(/C=C6/C(=O)c7cc(F)cc(c7)C(=O)/C6=C\c6cc(C(C)(C)C(=O)OC)c(-c7cc(C)cc(C(C)(C)C(=O)OC)c7)s6)sc5c4c(C(C)(C)C(=O)OC)ccc2-3)c1,CCCCCCC(CCCC)Cc1c(/C=C2\C(=O)c3cc(F)c(F)cc3C2=C(C#N)C#N)sc2c1SC1c3c(c4c(c5nsnc35)c3sc5c(CC(CCCC)CCCCCC)c(/C=C6\C(=O)c7cc(F)c(F)cc7C6=C(C#N)C#N)sc5c3n4CC(CC)CCCC)N(CC(CC)CCCC)C21,16.67,-5.56,-3.65,-5.68,-3.9,300.0,,,,conventional,,,,
59213,10.1016/j.nanoen.2024.110546,COC(=O)C(C)(C)c1cc(C)cc(-c2sc3c4sc5cc(/C=C6/C(=O)c7cc(F)cc(c7)C(=O)/C6=C\c6cc(C(C)(C)C(=O)OC)c(-c7cc(C)cc(C(C)(C)C(=O)OC)c7)s6)sc5c4c(C(C)(C)C(=O)OC)ccc2-3)c1,CCCCCCC(CCCC)Cc1c(/C=C2\C(=O)c3cc(F)c(F)cc3C2=C(C#N)C#N)sc2c1SC1c3c(c4c(c5nsnc35)c3sc5c(CC(CCCC)CCCCCC)c(/C=C6\C(=O)c7cc(F)c(F)cc7C6=C(C#N)C#N)sc5c3n4CC(CC)CCCC)N(CC(CC)CCCC)C21,15.64,-5.56,-3.65,-5.68,-3.9,400.0,,,,conventional,,,,
59214,10.1016/j.nanoen.2024.110546,COC(=O)C(C)(C)c1cc(C)cc(-c2sc3c4sc5cc(/C=C6/C(=O)c7cc(F)cc(c7)C(=O)/C6=C\c6cc(C(C)(C)C(=O)OC)c(-c7cc(C)cc(C(C)(C)C(=O)OC)c7)s6)sc5c4c(C(C)(C)C(=O)OC)ccc2-3)c1,CCCCCCC(CCCC)Cc1c(/C=C2\C(=O)c3cc(F)c(F)cc3C2=C(C#N)C#N)sc2c1SC1c3c(c4c(c5nsnc35)c3sc5c(CC(CCCC)CCCCCC)c(/C=C6\C(=O)c7cc(F)c(F)cc7C6=C(C#N)C#N)sc5c3n4CC(CC)CCCC)N(CC(CC)CCCC)C21,14.27,-5.56,-3.65,-5.68,-3.9,500.0,,,,conventional,,,,
59215,10.1016/j.nanoen.2024.110546,COC(=O)C(C)(C)c1cc(C)cc(-c2sc3c4sc5cc(/C=C6/C(=O)c7cc(F)cc(c7)C(=O)/C6=C\c6cc(C(C)(C)C(=O)OC)c(-c7cc(C)cc(C(C)(C)C(=O)OC)c7)s6)sc5c4c(C(C)(C)C(=O)OC)ccc2-3)c1,CCCCCCC(CCCC)Cc1c(/C=C2\C(=O)c3cc(F)c(F)cc3C2=C(C#N)C#N)sc2c1SC1c3c(c4c(c5nsnc35)c3sc5c(CC(CCCC)CCCCCC)c(/C=C6\C(=O)c7cc(F)c(F)cc7C6=C(C#N)C#N)sc5c3n4CC(CC)CCCC)N(CC(CC)CCCC)C21,19.37,-5.56,-3.65,-5.68,-3.9,120.0,,,,conventional,,,,
59216,10.1016/j.nanoen.2024.110546,COC(=O)C(C)(C)c1cc(C)cc(-c2sc3c4sc5cc(/C=C6/C(=O)c7cc(F)cc(c7)C(=O)/C6=C\c6cc(C(C)(C)C(=O)OC)c(-c7cc(C)cc(C(C)(C)C(=O)OC)c7)s6)sc5c4c(C(C)(C)C(=O)OC)ccc2-3)c1,CCCCCCC(CCCC)Cc1c(/C=C2\C(=O)c3cc(F)c(F)cc3C2=C(C#N)C#N)sc2c1SC1c3c(c4c(c5nsnc35)c3sc5c(CC(CCCC)CCCCCC)c(/C=C6\C(=O)c7cc(F)c(F)cc7C6=C(C#N)C#N)sc5c3n4CC(CC)CCCC)N(CC(CC)CCCC)C21,18.2,-5.56,-3.65,-5.68,-3.9,300.0,,,,conventional,,,,
59217,10.1016/j.nanoen.2024.110546,COC(=O)C(C)(C)c1cc(C)cc(-c2sc3c4sc5cc(/C=C6/C(=O)c7cc(F)cc(c7)C(=O)/C6=C\c6cc(C(C)(C)C(=O)OC)c(-c7cc(C)cc(C(C)(C)C(=O)OC)c7)s6)sc5c4c(C(C)(C)C(=O)OC)ccc2-3)c1,CCCCCCC(CCCC)Cc1c(/C=C2\C(=O)c3cc(F)c(F)cc3C2=C(C#N)C#N)sc2c1SC1c3c(c4c(c5nsnc35)c3sc5c(CC(CCCC)CCCCCC)c(/C=C6\C(=O)c7cc(F)c(F)cc7C6=C(C#N)C#N)sc5c3n4CC(CC)CCCC)N(CC(CC)CCCC)C21,17.14,-5.56,-3.65,-5.68,-3.9,400.0,,,,conventional,,,,
59218,10.1016/j.nanoen.2024.110546,COC(=O)C(C)(C)c1cc(C)cc(-c2sc3c4sc5cc(/C=C6/C(=O)c7cc(F)cc(c7)C(=O)/C6=C\c6cc(C(C)(C)C(=O)OC)c(-c7cc(C)cc(C(C)(C)C(=O)OC)c7)s6)sc5c4c(C(C)(C)C(=O)OC)ccc2-3)c1,CCCCCCC(CCCC)Cc1c(/C=C2\C(=O)c3cc(F)c(F)cc3C2=C(C#N)C#N)sc2c1SC1c3c(c4c(c5nsnc35)c3sc5c(CC(CCCC)CCCCCC)c(/C=C6\C(=O)c7cc(F)c(F)cc7C6=C(C#N)C#N)sc5c3n4CC(CC)CCCC)N(CC(CC)CCCC)C21,16.08,-5.56,-3.65,-5.68,-3.9,500.0,,,,conventional,,,,
59219,10.1016/j.nanoen.2024.110546,COC(=O)C(C)(C)c1cc(C)cc(-c2sc3c4sc5cc(/C=C6/C(=O)c7cc(F)cc(c7)C(=O)/C6=C\c6cc(C(C)(C)C(=O)OC)c(-c7cc(C)cc(C(C)(C)C(=O)OC)c7)s6)sc5c4c(C(C)(C)C(=O)OC)ccc2-3)c1,CCCCCCC(CCCC)Cc1c(/C=C2\C(=O)c3cc(F)c(F)cc3C2=C(C#N)C#N)sc2c1SC1c3c(c4c(c5nsnc35)c3sc5c(CC(CCCC)CCCCCC)c(/C=C6\C(=O)c7cc(F)c(F)cc7C6=C(C#N)C#N)sc5c3n4CC(CC)CCCC)N(CC(CC)CCCC)C21,16.68,-5.56,-3.65,-5.68,-3.9,120.0,,,,inverted,,,,
59220,10.1016/j.nanoen.2024.110546,COC(=O)C(C)(C)c1cc(C)cc(-c2sc3c4sc5cc(/C=C6/C(=O)c7cc(F)cc(c7)C(=O)/C6=C\c6cc(C(C)(C)C(=O)OC)c(-c7cc(C)cc(C(C)(C)C(=O)OC)c7)s6)sc5c4c(C(C)(C)C(=O)OC)ccc2-3)c1,CCCCCCC(CCCC)Cc1c(/C=C2\C(=O)c3cc(F)c(F)cc3C2=C(C#N)C#N)sc2c1SC1c3c(c4c(c5nsnc35)c3sc5c(CC(CCCC)CCCCCC)c(/C=C6\C(=O)c7cc(F)c(F)cc7C6=C(C#N)C#N)sc5c3n4CC(CC)CCCC)N(CC(CC)CCCC)C21,16.12,-5.56,-3.65,-5.68,-3.9,300.0,,,,inverted,,,,
59221,10.1016/j.nanoen.2024.110546,COC(=O)C(C)(C)c1cc(C)cc(-c2sc3c4sc5cc(/C=C6/C(=O)c7cc(F)cc(c7)C(=O)/C6=C\c6cc(C(C)(C)C(=O)OC)c(-c7cc(C)cc(C(C)(C)C(=O)OC)c7)s6)sc5c4c(C(C)(C)C(=O)OC)ccc2-3)c1,CCCCCCC(CCCC)Cc1c(/C=C2\C(=O)c3cc(F)c(F)cc3C2=C(C#N)C#N)sc2c1SC1c3c(c4c(c5nsnc35)c3sc5c(CC(CCCC)CCCCCC)c(/C=C6\C(=O)c7cc(F)c(F)cc7C6=C(C#N)C#N)sc5c3n4CC(CC)CCCC)N(CC(CC)CCCC)C21,15.11,-5.56,-3.65,-5.68,-3.9,400.0,,,,inverted,,,,
59222,10.1016/j.nanoen.2024.110546,COC(=O)C(C)(C)c1cc(C)cc(-c2sc3c4sc5cc(/C=C6/C(=O)c7cc(F)cc(c7)C(=O)/C6=C\c6cc(C(C)(C)C(=O)OC)c(-c7cc(C)cc(C(C)(C)C(=O)OC)c7)s6)sc5c4c(C(C)(C)C(=O)OC)ccc2-3)c1,CCCCCCC(CCCC)Cc1c(/C=C2\C(=O)c3cc(F)c(F)cc3C2=C(C#N)C#N)sc2c1SC1c3c(c4c(c5nsnc35)c3sc5c(CC(CCCC)CCCCCC)c(/C=C6\C(=O)c7cc(F)c(F)cc7C6=C(C#N)C#N)sc5c3n4CC(CC)CCCC)N(CC(CC)CCCC)C21,13.7,-5.56,-3.65,-5.68,-3.9,500.0,,,,inverted,,,,
59223,10.1016/j.nanoen.2024.110546,COC(=O)C(C)(C)c1cc(C)cc(-c2sc3c4sc5cc(/C=C6/C(=O)c7cc(F)cc(c7)C(=O)/C6=C\c6cc(C(C)(C)C(=O)OC)c(-c7cc(C)cc(C(C)(C)C(=O)OC)c7)s6)sc5c4c(C(C)(C)C(=O)OC)ccc2-3)c1,CCCCCCC(CCCC)Cc1c(/C=C2\C(=O)c3cc(F)c(F)cc3C2=C(C#N)C#N)sc2c1SC1c3c(c4c(c5nsnc35)c3sc5c(CC(CCCC)CCCCCC)c(/C=C6\C(=O)c7cc(F)c(F)cc7C6=C(C#N)C#N)sc5c3n4CC(CC)CCCC)N(CC(CC)CCCC)C21,17.54,-5.56,-3.65,-5.68,-3.9,120.0,,,,inverted,,,,
59224,10.1016/j.nanoen.2024.110546,COC(=O)C(C)(C)c1cc(C)cc(-c2sc3c4sc5cc(/C=C6/C(=O)c7cc(F)cc(c7)C(=O)/C6=C\c6cc(C(C)(C)C(=O)OC)c(-c7cc(C)cc(C(C)(C)C(=O)OC)c7)s6)sc5c4c(C(C)(C)C(=O)OC)ccc2-3)c1,CCCCCCC(CCCC)Cc1c(/C=C2\C(=O)c3cc(F)c(F)cc3C2=C(C#N)C#N)sc2c1SC1c3c(c4c(c5nsnc35)c3sc5c(CC(CCCC)CCCCCC)c(/C=C6\C(=O)c7cc(F)c(F)cc7C6=C(C#N)C#N)sc5c3n4CC(CC)CCCC)N(CC(CC)CCCC)C21,16.65,-5.56,-3.65,-5.68,-3.9,300.0,,,,inverted,,,,
59225,10.1016/j.nanoen.2024.110546,COC(=O)C(C)(C)c1cc(C)cc(-c2sc3c4sc5cc(/C=C6/C(=O)c7cc(F)cc(c7)C(=O)/C6=C\c6cc(C(C)(C)C(=O)OC)c(-c7cc(C)cc(C(C)(C)C(=O)OC)c7)s6)sc5c4c(C(C)(C)C(=O)OC)ccc2-3)c1,CCCCCCC(CCCC)Cc1c(/C=C2\C(=O)c3cc(F)c(F)cc3C2=C(C#N)C#N)sc2c1SC1c3c(c4c(c5nsnc35)c3sc5c(CC(CCCC)CCCCCC)c(/C=C6\C(=O)c7cc(F)c(F)cc7C6=C(C#N)C#N)sc5c3n4CC(CC)CCCC)N(CC(CC)CCCC)C21,15.98,-5.56,-3.65,-5.68,-3.9,400.0,,,,inverted,,,,
59226,10.1016/j.nanoen.2024.110546,COC(=O)C(C)(C)c1cc(C)cc(-c2sc3c4sc5cc(/C=C6/C(=O)c7cc(F)cc(c7)C(=O)/C6=C\c6cc(C(C)(C)C(=O)OC)c(-c7cc(C)cc(C(C)(C)C(=O)OC)c7)s6)sc5c4c(C(C)(C)C(=O)OC)ccc2-3)c1,CCCCCCC(CCCC)Cc1c(/C=C2\C(=O)c3cc(F)c(F)cc3C2=C(C#N)C#N)sc2c1SC1c3c(c4c(c5nsnc35)c3sc5c(CC(CCCC)CCCCCC)c(/C=C6\C(=O)c7cc(F)c(F)cc7C6=C(C#N)C#N)sc5c3n4CC(CC)CCCC)N(CC(CC)CCCC)C21,14.88,-5.56,-3.65,-5.68,-3.9,500.0,,,,inverted,,,,
59233,10.1016/j.nanoen.2024.110576,CCCCCCC(CCCC)Cc1csc(-c2cc3c4nsnc4c4cc(-c5cc(CC(CCCC)CCCCCC)c(-c6cc7c(-c8cc(F)c(CC(CC)CCCC)s8)c8sccc8c(-c8cc(F)c(CC(CC)CCCC)s8)c7s6)s5)sc4c3s2)c1,CCCCCCCCCCCc1c(/C=C2\C(=O)c3cc(F)c(F)cc3C2=C(C#N)C#N)sc2c1sc1c3c4nsnc4c4c5sc6c(CCCCCCCCCCC)c(/C=C7\C(=O)c8cc(F)c(F)cc8C7=C(C#N)C#N)sc6c5n(CCC(CC)CCCC)c4c3n(CCC(CC)CCCC)c21,14.6,-5.51,-2.77,-5.64,-3.86,,,,,conventional,PNDIT-F3N,PEDOT:PSS,o-xylene,
59237,10.1016/j.nanoen.2025.110773,COC(=O)C(C)(C)c1cc(C)cc(-c2sc3c4sc5cc(/C=C6/C(=O)c7cc(F)cc(c7)C(=O)/C6=C\c6cc(C(C)(C)C(=O)OC)c(-c7cc(C)cc(C(C)(C)C(=O)OC)c7)s6)sc5c4c(C(C)(C)C(=O)OC)ccc2-3)c1,CCCCCCC(CCCC)Cc1c(/C=C2\C(=O)c3cc(F)c(F)cc3C2=C(C#N)C#N)sc2c1SC1c3c(c4c(c5nsnc35)c3sc5c(CC(CCCC)CCCCCC)c(/C=C6\C(=O)c7cc(F)c(F)cc7C6=C(C#N)C#N)sc5c3n4CC(CC)CCCC)N(CC(CC)CCCC)C21,17.5,-5.56,-3.65,-5.68,-3.9,100.0,100.0,1:1.2,,conventional,,,,
59238,10.1016/j.nanoen.2025.110773,COC(=O)C(C)(C)c1cc(C)cc(-c2sc3c4sc5cc(/C=C6/C(=O)c7cc(F)cc(c7)C(=O)/C6=C\c6cc(C(C)(C)C(=O)OC)c(-c7cc(C)cc(C(C)(C)C(=O)OC)c7)s6)sc5c4c(C(C)(C)C(=O)OC)ccc2-3)c1,CCCCCCC(CCCC)Cc1c(/C=C2\C(=O)c3cc(F)c(F)cc3C2=C(C#N)C#N)sc2c1SC1c3c(c4c(c5nsnc35)c3sc5c(CC(CCCC)CCCCCC)c(/C=C6\C(=O)c7cc(F)c(F)cc7C6=C(C#N)C#N)sc5c3n4CC(CC)CCCC)N(CC(CC)CCCC)C21,17.9,-5.56,-3.65,-5.68,-3.9,100.0,100.0,1:1.2,4 %,,,,,PMMA
59239,10.1016/j.nanoen.2025.110773,COC(=O)C(C)(C)c1cc(C)cc(-c2sc3c4sc5cc(/C=C6/C(=O)c7cc(F)cc(c7)C(=O)/C6=C\c6cc(C(C)(C)C(=O)OC)c(-c7cc(C)cc(C(C)(C)C(=O)OC)c7)s6)sc5c4c(C(C)(C)C(=O)OC)ccc2-3)c1,CCCCCCC(CCCC)Cc1c(/C=C2\C(=O)c3cc(F)c(F)cc3C2=C(C#N)C#N)sc2c1SC1c3c(c4c(c5nsnc35)c3sc5c(CC(CCCC)CCCCCC)c(/C=C6\C(=O)c7cc(F)c(F)cc7C6=C(C#N)C#N)sc5c3n4CC(CC)CCCC)N(CC(CC)CCCC)C21,17.8,-5.56,-3.65,-5.68,-3.9,100.0,100.0,1:1.2,0.05 %,,,,,TBAI
59240,10.1016/j.nanoen.2025.110773,COC(=O)C(C)(C)c1cc(C)cc(-c2sc3c4sc5cc(/C=C6/C(=O)c7cc(F)cc(c7)C(=O)/C6=C\c6cc(C(C)(C)C(=O)OC)c(-c7cc(C)cc(C(C)(C)C(=O)OC)c7)s6)sc5c4c(C(C)(C)C(=O)OC)ccc2-3)c1,CCCCCCC(CCCC)Cc1c(/C=C2\C(=O)c3cc(F)c(F)cc3C2=C(C#N)C#N)sc2c1SC1c3c(c4c(c5nsnc35)c3sc5c(CC(CCCC)CCCCCC)c(/C=C6\C(=O)c7cc(F)c(F)cc7C6=C(C#N)C#N)sc5c3n4CC(CC)CCCC)N(CC(CC)CCCC)C21,18.6,-5.56,-3.65,-5.68,-3.9,100.0,100.0,1:1.2,4% PMMA + 0.05% TBAI,conventional,,,,PMMA+TBAI
59247,10.1016/j.nanoen.2025.110799,COC(=O)C(C)(C)c1cc(C)cc(-c2sc3c4sc5cc(/C=C6/C(=O)c7cc(F)cc(c7)C(=O)/C6=C\c6cc(C(C)(C)C(=O)OC)c(-c7cc(C)cc(C(C)(C)C(=O)OC)c7)s6)sc5c4c(C(C)(C)C(=O)OC)ccc2-3)c1,CCCCCCC(CCCC)Cc1c(/C=C2\C(=O)c3cc(F)c(F)cc3C2=C(C#N)C#N)sc2c1SC1c3c(c4c(c5nsnc35)c3sc5c(CC(CCCC)CCCCCC)c(/C=C6\C(=O)c7cc(F)c(F)cc7C6=C(C#N)C#N)sc5c3n4CC(CC)CCCC)N(CC(CC)CCCC)C21,13.36,-5.56,-3.65,-5.68,-3.9,,,,,conventional,,PEDOT:PSS,,
59248,10.1016/j.nanoen.2025.110799,COC(=O)C(C)(C)c1cc(C)cc(-c2sc3c4sc5cc(/C=C6/C(=O)c7cc(F)cc(c7)C(=O)/C6=C\c6cc(C(C)(C)C(=O)OC)c(-c7cc(C)cc(C(C)(C)C(=O)OC)c7)s6)sc5c4c(C(C)(C)C(=O)OC)ccc2-3)c1,CCCCCCC(CCCC)Cc1c(/C=C2\C(=O)c3cc(F)c(F)cc3C2=C(C#N)C#N)sc2c1SC1c3c(c4c(c5nsnc35)c3sc5c(CC(CCCC)CCCCCC)c(/C=C6\C(=O)c7cc(F)c(F)cc7C6=C(C#N)C#N)sc5c3n4CC(CC)CCCC)N(CC(CC)CCCC)C21,17.37,-5.56,-3.65,-5.68,-3.9,,,,,conventional,PFN-Br,PEDOT:PSS,,
59249,10.1016/j.nanoen.2025.110799,COC(=O)C(C)(C)c1cc(C)cc(-c2sc3c4sc5cc(/C=C6/C(=O)c7cc(F)cc(c7)C(=O)/C6=C\c6cc(C(C)(C)C(=O)OC)c(-c7cc(C)cc(C(C)(C)C(=O)OC)c7)s6)sc5c4c(C(C)(C)C(=O)OC)ccc2-3)c1,CCCCCCC(CCCC)Cc1c(/C=C2\C(=O)c3cc(F)c(F)cc3C2=C(C#N)C#N)sc2c1SC1c3c(c4c(c5nsnc35)c3sc5c(CC(CCCC)CCCCCC)c(/C=C6\C(=O)c7cc(F)c(F)cc7C6=C(C#N)C#N)sc5c3n4CC(CC)CCCC)N(CC(CC)CCCC)C21,18.09,-5.56,-3.65,-5.68,-3.9,,,,,conventional,PDINN,PEDOT:PSS,,
59250,10.1016/j.nanoen.2025.110799,COC(=O)C(C)(C)c1cc(C)cc(-c2sc3c4sc5cc(/C=C6/C(=O)c7cc(F)cc(c7)C(=O)/C6=C\c6cc(C(C)(C)C(=O)OC)c(-c7cc(C)cc(C(C)(C)C(=O)OC)c7)s6)sc5c4c(C(C)(C)C(=O)OC)ccc2-3)c1,CCCCCCC(CCCC)Cc1c(/C=C2\C(=O)c3cc(F)c(F)cc3C2=C(C#N)C#N)sc2c1SC1c3c(c4c(c5nsnc35)c3sc5c(CC(CCCC)CCCCCC)c(/C=C6\C(=O)c7cc(F)c(F)cc7C6=C(C#N)C#N)sc5c3n4CC(CC)CCCC)N(CC(CC)CCCC)C21,19.25,-5.56,-3.65,-5.68,-3.9,,,,,conventional,PDINHOH,PEDOT:PSS,,
59251,10.1016/j.nanoen.2025.110799,COC(=O)C(C)(C)c1cc(C)cc(-c2sc3c4sc5cc(/C=C6/C(=O)c7cc(F)cc(c7)C(=O)/C6=C\c6cc(C(C)(C)C(=O)OC)c(-c7cc(C)cc(C(C)(C)C(=O)OC)c7)s6)sc5c4c(C(C)(C)C(=O)OC)ccc2-3)c1,CCCCCCC(CCCC)Cc1c(/C=C2\C(=O)c3cc(F)c(F)cc3C2=C(C#N)C#N)sc2c1SC1c3c(c4c(c5nsnc35)c3sc5c(CC(CCCC)CCCCCC)c(/C=C6\C(=O)c7cc(F)c(F)cc7C6=C(C#N)C#N)sc5c3n4CC(CC)CCCC)N(CC(CC)CCCC)C21,18.6,-5.56,-3.65,-5.68,-3.9,,,,,conventional,NDINHOH,PEDOT:PSS,,
59252,10.1016/j.nanoen.2025.110801,COC(=O)C(C)(C)c1cc(C)cc(-c2sc3c4sc5cc(/C=C6/C(=O)c7cc(F)cc(c7)C(=O)/C6=C\c6cc(C(C)(C)C(=O)OC)c(-c7cc(C)cc(C(C)(C)C(=O)OC)c7)s6)sc5c4c(C(C)(C)C(=O)OC)ccc2-3)c1,CCCCCCC(CCCC)Cc1c(/C=C2\C(=O)c3cc(F)c(F)cc3C2=C(C#N)C#N)sc2c1SC1c3c(c4c(c5nsnc35)c3sc5c(CC(CCCC)CCCCCC)c(/C=C6\C(=O)c7cc(F)c(F)cc7C6=C(C#N)C#N)sc5c3n4CC(CC)CCCC)N(CC(CC)CCCC)C21,17.35,-5.56,-3.65,-5.68,-3.9,,,1:1.2,,conventional,PNDIT-F3N,PEDOT:PSS,chloroform,DIO
59265,10.1016/j.nanoen.2025.111043,CCCCC(CC)Cc1cc(-c2c3cc(C)sc3c(-c3cc(F)c(CC(CC)CCCC)s3)c3cc(-c4ccc(-c5sc(-c6ccc(-c7cc8c(-c9cc(F)c(CC(CC)CCCC)s9)c9sc(-c%10cc(C(=O)OCC)c(C)s%10)cc9c(-c9cc(F)c(CC(CC)CCCC)s9)c8s7)s6)c6c5C(=O)c5c(CC(CC)CCCC)sc(CC(CC)CCCC)c5C6=O)s4)sc23)sc1F,CCCCCCCCCCCc1c(/C=C2\C(=O)c3cc(F)c(F)cc3C2=C(C#N)C#N)sc2c1sc1c3c4nsnc4c4c5sc6c(CCCCCCCCCCC)c(/C=C7\C(=O)c8cc(F)c(F)cc8C7=C(C#N)C#N)sc6c5n(CC(CC)CCCC)c4c3n(CC(CC)CCCC)c21,11.49,,,-5.65,-4.09,,,,0.5 vol%,inverted,ZnO,MoO3,THF,DPE
59269,10.1016/j.nanoen.2025.111043,CCCCC(CC)Cc1cc(-c2c3cc(C)sc3c(-c3cc(F)c(CC(CC)CCCC)s3)c3cc(-c4ccc(-c5sc(-c6ccc(-c7cc8c(-c9cc(F)c(CC(CC)CCCC)s9)c9sc(-c%10cc(C(=O)OCC)c(C)s%10)cc9c(-c9cc(F)c(CC(CC)CCCC)s9)c8s7)s6)c6c5C(=O)c5c(CC(CC)CCCC)sc(CC(CC)CCCC)c5C6=O)s4)sc23)sc1F,CCCCCCCCCCCc1c(/C=C2\C(=O)c3cc(F)c(F)cc3C2=C(C#N)C#N)sc2c1sc1c3c4nsnc4c4c5sc6c(CCCCCCCCCCC)c(/C=C7\C(=O)c8cc(F)c(F)cc8C7=C(C#N)C#N)sc6c5n(CC(CC)CCCC)c4c3n(CC(CC)CCCC)c21,11.37,,,-5.65,-4.09,,,,0.5 vol%,inverted,ZnO,MoO3,THF,
59270,10.1016/j.nanoen.2025.111043,CCCCC(CC)Cc1cc(-c2c3cc(C)sc3c(-c3cc(F)c(CC(CC)CCCC)s3)c3cc(-c4ccc(-c5sc(-c6ccc(-c7cc8c(-c9cc(F)c(CC(CC)CCCC)s9)c9sc(-c%10cc(C(=O)OCC)c(C)s%10)cc9c(-c9cc(F)c(CC(CC)CCCC)s9)c8s7)s6)c6c5C(=O)c5c(CC(CC)CCCC)sc(CC(CC)CCCC)c5C6=O)s4)sc23)sc1F,CCCCCCCCCCCc1c(/C=C2\C(=O)c3cc(F)c(F)cc3C2=C(C#N)C#N)sc2c1sc1c3c4nsnc4c4c5sc6c(CCCCCCCCCCC)c(/C=C7\C(=O)c8cc(F)c(F)cc8C7=C(C#N)C#N)sc6c5n(CC(CC)CCCC)c4c3n(CC(CC)CCCC)c21,9.45,,,-5.65,-4.09,,,,0.5 vol%,inverted,ZnO,MoO3,THF,
59271,10.1016/j.nanoen.2025.111043,CCCCC(CC)Cc1cc(-c2c3cc(C)sc3c(-c3cc(F)c(CC(CC)CCCC)s3)c3cc(-c4ccc(-c5sc(-c6ccc(-c7cc8c(-c9cc(F)c(CC(CC)CCCC)s9)c9sc(-c%10cc(C(=O)OCC)c(C)s%10)cc9c(-c9cc(F)c(CC(CC)CCCC)s9)c8s7)s6)c6c5C(=O)c5c(CC(CC)CCCC)sc(CC(CC)CCCC)c5C6=O)s4)sc23)sc1F,CCCCCCCCCCCc1c(/C=C2\C(=O)c3cc(F)c(F)cc3C2=C(C#N)C#N)sc2c1sc1c3c4nsnc4c4c5sc6c(CCCCCCCCCCC)c(/C=C7\C(=O)c8cc(F)c(F)cc8C7=C(C#N)C#N)sc6c5n(CC(CC)CCCC)c4c3n(CC(CC)CCCC)c21,10.22,,,-5.65,-4.09,,,,0.5 vol%,inverted,ZnO,MoO3,THF,
59275,10.1016/j.nanoen.2025.111181,COC(=O)C(C)(C)c1cc(C)cc(-c2sc3c4sc5cc(/C=C6/C(=O)c7cc(F)cc(c7)C(=O)/C6=C\c6cc(C(C)(C)C(=O)OC)c(-c7cc(C)cc(C(C)(C)C(=O)OC)c7)s6)sc5c4c(C(C)(C)C(=O)OC)ccc2-3)c1,CCCCCCCCCCCc1c(/C=C2\C(=O)c3cc(F)c(F)cc3C2=C(C#N)C#N)sc2c1sc1c3c4nsnc4c4c5sc6c(CCCCCCCCCCC)c(/C=C7\C(=O)c8cc(F)c(F)cc8C7=C(C#N)C#N)sc6c5n(CC(CC)CCCC)c4c3n(CC(CC)CCCC)c21,18.21,-5.56,-3.65,-5.65,-4.09,,100.0,1:1.2 w/w,0.5 vol% CN,,,,,
59276,10.1016/j.nanoen.2025.111181,COC(=O)C(C)(C)c1cc(C)cc(-c2sc3c4sc5cc(/C=C6/C(=O)c7cc(F)cc(c7)C(=O)/C6=C\c6cc(C(C)(C)C(=O)OC)c(-c7cc(C)cc(C(C)(C)C(=O)OC)c7)s6)sc5c4c(C(C)(C)C(=O)OC)ccc2-3)c1,CCCCCCCCCCCc1c(/C=C2\C(=O)c3cc(F)c(F)cc3C2=C(C#N)C#N)sc2c1sc1c3c4nsnc4c4c5sc6c(CCCCCCCCCCC)c(/C=C7\C(=O)c8cc(F)c(F)cc8C7=C(C#N)C#N)sc6c5n(CC(CC)CCCC)c4c3n(CC(CC)CCCC)c21,18.19,-5.56,-3.65,-5.65,-4.09,,100.0,1:1.2 w/w,0.5 vol% CN,,,,,
59277,10.1016/j.nanoen.2025.111181,COC(=O)C(C)(C)c1cc(C)cc(-c2sc3c4sc5cc(/C=C6/C(=O)c7cc(F)cc(c7)C(=O)/C6=C\c6cc(C(C)(C)C(=O)OC)c(-c7cc(C)cc(C(C)(C)C(=O)OC)c7)s6)sc5c4c(C(C)(C)C(=O)OC)ccc2-3)c1,CCCCCCCCCCCc1c(/C=C2\C(=O)c3cc(F)c(F)cc3C2=C(C#N)C#N)sc2c1sc1c3c4nsnc4c4c5sc6c(CCCCCCCCCCC)c(/C=C7\C(=O)c8cc(F)c(F)cc8C7=C(C#N)C#N)sc6c5n(CC(CC)CCCC)c4c3n(CC(CC)CCCC)c21,15.85,-5.56,-3.65,-5.65,-4.09,,100.0,1:1.2 w/w,0.5 vol% CN,,,,,
59278,10.1016/j.nanoen.2025.111181,COC(=O)C(C)(C)c1cc(C)cc(-c2sc3c4sc5cc(/C=C6/C(=O)c7cc(F)cc(c7)C(=O)/C6=C\c6cc(C(C)(C)C(=O)OC)c(-c7cc(C)cc(C(C)(C)C(=O)OC)c7)s6)sc5c4c(C(C)(C)C(=O)OC)ccc2-3)c1,CCCCCCCCCCCc1c(/C=C2\C(=O)c3cc(F)c(F)cc3C2=C(C#N)C#N)sc2c1sc1c3c4nsnc4c4c5sc6c(CCCCCCCCCCC)c(/C=C7\C(=O)c8cc(F)c(F)cc8C7=C(C#N)C#N)sc6c5n(CC(CC)CCCC)c4c3n(CC(CC)CCCC)c21,16.85,-5.56,-3.65,-5.65,-4.09,,100.0,1:1.2 w/w,0.5 vol% CN,,,,,
59279,10.1016/j.nanoen.2025.111181,COC(=O)C(C)(C)c1cc(C)cc(-c2sc3c4sc5cc(/C=C6/C(=O)c7cc(F)cc(c7)C(=O)/C6=C\c6cc(C(C)(C)C(=O)OC)c(-c7cc(C)cc(C(C)(C)C(=O)OC)c7)s6)sc5c4c(C(C)(C)C(=O)OC)ccc2-3)c1,CCCCCCCCCCCc1c(/C=C2\C(=O)c3cc(F)c(F)cc3C2=C(C#N)C#N)sc2c1sc1c3c4nsnc4c4c5sc6c(CCCCCCCCCCC)c(/C=C7\C(=O)c8cc(F)c(F)cc8C7=C(C#N)C#N)sc6c5n(CC(CC)CCCC)c4c3n(CC(CC)CCCC)c21,10.02,-5.56,-3.65,-5.65,-4.09,,100.0,1:1.2 w/w,0.5 vol% CN,,PDINN,,,
59280,10.1016/j.nanoen.2025.111181,COC(=O)C(C)(C)c1cc(C)cc(-c2sc3c4sc5cc(/C=C6/C(=O)c7cc(F)cc(c7)C(=O)/C6=C\c6cc(C(C)(C)C(=O)OC)c(-c7cc(C)cc(C(C)(C)C(=O)OC)c7)s6)sc5c4c(C(C)(C)C(=O)OC)ccc2-3)c1,CCCCCCCCCCCc1c(/C=C2\C(=O)c3cc(F)c(F)cc3C2=C(C#N)C#N)sc2c1sc1c3c4nsnc4c4c5sc6c(CCCCCCCCCCC)c(/C=C7\C(=O)c8cc(F)c(F)cc8C7=C(C#N)C#N)sc6c5n(CC(CC)CCCC)c4c3n(CC(CC)CCCC)c21,10.88,-5.56,-3.65,-5.65,-4.09,,100.0,1:1.2 w/w,0.5 vol% CN,,PDINN,,,
59281,10.1016/j.nanoen.2025.111181,COC(=O)C(C)(C)c1cc(C)cc(-c2sc3c4sc5cc(/C=C6/C(=O)c7cc(F)cc(c7)C(=O)/C6=C\c6cc(C(C)(C)C(=O)OC)c(-c7cc(C)cc(C(C)(C)C(=O)OC)c7)s6)sc5c4c(C(C)(C)C(=O)OC)ccc2-3)c1,CCCCCCCCCCCc1c(/C=C2\C(=O)c3cc(F)c(F)cc3C2=C(C#N)C#N)sc2c1sc1c3c4nsnc4c4c5sc6c(CCCCCCCCCCC)c(/C=C7\C(=O)c8cc(F)c(F)cc8C7=C(C#N)C#N)sc6c5n(CC(CC)CCCC)c4c3n(CC(CC)CCCC)c21,11.52,-5.56,-3.65,-5.65,-4.09,,100.0,1:1.2 w/w,0.5 vol% CN,,PDINN,,,
59282,10.1016/j.nanoen.2025.111181,COC(=O)C(C)(C)c1cc(C)cc(-c2sc3c4sc5cc(/C=C6/C(=O)c7cc(F)cc(c7)C(=O)/C6=C\c6cc(C(C)(C)C(=O)OC)c(-c7cc(C)cc(C(C)(C)C(=O)OC)c7)s6)sc5c4c(C(C)(C)C(=O)OC)ccc2-3)c1,CCCCCCCCCCCc1c(/C=C2\C(=O)c3cc(F)c(F)cc3C2=C(C#N)C#N)sc2c1sc1c3c4nsnc4c4c5sc6c(CCCCCCCCCCC)c(/C=C7\C(=O)c8cc(F)c(F)cc8C7=C(C#N)C#N)sc6c5n(CC(CC)CCCC)c4c3n(CC(CC)CCCC)c21,12.97,-5.56,-3.65,-5.65,-4.09,,100.0,1:1.2 w/w,0.5 vol% CN,,PDINN,,,
59283,10.1016/j.nanoen.2025.111181,COC(=O)C(C)(C)c1cc(C)cc(-c2sc3c4sc5cc(/C=C6/C(=O)c7cc(F)cc(c7)C(=O)/C6=C\c6cc(C(C)(C)C(=O)OC)c(-c7cc(C)cc(C(C)(C)C(=O)OC)c7)s6)sc5c4c(C(C)(C)C(=O)OC)ccc2-3)c1,CCCCCCCCCCCc1c(/C=C2\C(=O)c3cc(F)c(F)cc3C2=C(C#N)C#N)sc2c1sc1c3c4nsnc4c4c5sc6c(CCCCCCCCCCC)c(/C=C7\C(=O)c8cc(F)c(F)cc8C7=C(C#N)C#N)sc6c5n(CC(CC)CCCC)c4c3n(CC(CC)CCCC)c21,9.47,-5.56,-3.65,-5.65,-4.09,,100.0,1:1.2 w/w,0.5 vol% CN,,PFN-Br,,,
59284,10.1016/j.nanoen.2025.111181,COC(=O)C(C)(C)c1cc(C)cc(-c2sc3c4sc5cc(/C=C6/C(=O)c7cc(F)cc(c7)C(=O)/C6=C\c6cc(C(C)(C)C(=O)OC)c(-c7cc(C)cc(C(C)(C)C(=O)OC)c7)s6)sc5c4c(C(C)(C)C(=O)OC)ccc2-3)c1,CCCCCCCCCCCc1c(/C=C2\C(=O)c3cc(F)c(F)cc3C2=C(C#N)C#N)sc2c1sc1c3c4nsnc4c4c5sc6c(CCCCCCCCCCC)c(/C=C7\C(=O)c8cc(F)c(F)cc8C7=C(C#N)C#N)sc6c5n(CC(CC)CCCC)c4c3n(CC(CC)CCCC)c21,10.39,-5.56,-3.65,-5.65,-4.09,,100.0,1:1.2 w/w,0.5 vol% CN,,PFN-Br,,,
59285,10.1016/j.nanoen.2025.111181,COC(=O)C(C)(C)c1cc(C)cc(-c2sc3c4sc5cc(/C=C6/C(=O)c7cc(F)cc(c7)C(=O)/C6=C\c6cc(C(C)(C)C(=O)OC)c(-c7cc(C)cc(C(C)(C)C(=O)OC)c7)s6)sc5c4c(C(C)(C)C(=O)OC)ccc2-3)c1,CCCCCCCCCCCc1c(/C=C2\C(=O)c3cc(F)c(F)cc3C2=C(C#N)C#N)sc2c1sc1c3c4nsnc4c4c5sc6c(CCCCCCCCCCC)c(/C=C7\C(=O)c8cc(F)c(F)cc8C7=C(C#N)C#N)sc6c5n(CC(CC)CCCC)c4c3n(CC(CC)CCCC)c21,11.75,-5.56,-3.65,-5.65,-4.09,,100.0,1:1.2 w/w,0.5 vol% CN,,PFN-Br,,,
59286,10.1016/j.nanoen.2025.111181,COC(=O)C(C)(C)c1cc(C)cc(-c2sc3c4sc5cc(/C=C6/C(=O)c7cc(F)cc(c7)C(=O)/C6=C\c6cc(C(C)(C)C(=O)OC)c(-c7cc(C)cc(C(C)(C)C(=O)OC)c7)s6)sc5c4c(C(C)(C)C(=O)OC)ccc2-3)c1,CCCCCCCCCCCc1c(/C=C2\C(=O)c3cc(F)c(F)cc3C2=C(C#N)C#N)sc2c1sc1c3c4nsnc4c4c5sc6c(CCCCCCCCCCC)c(/C=C7\C(=O)c8cc(F)c(F)cc8C7=C(C#N)C#N)sc6c5n(CC(CC)CCCC)c4c3n(CC(CC)CCCC)c21,12.58,-5.56,-3.65,-5.65,-4.09,,100.0,1:1.2 w/w,0.5 vol% CN,,PFN-Br,,,
59287,10.1016/j.nanoen.2025.111181,CCOC(=O)c1sc2c(-c3cc4c(-c5cc(F)c(CC)s5)c5sc(-c6sc(-c7cc8c(-c9cc(F)c(CC)s9)c9sc(-c%10sc(-c%11cc%12c(-c%13cc(F)c(CC)s%13)c%13sccc%13c(-c%13cc(F)c(CC)s%13)c%12s%11)c%11sc(C(=O)OCC)c(F)c%10%11)cc9c(-c9cc(F)c(CC)s9)c8s7)c7sc(C(=O)OCC)c(F)c67)cc5c(-c5cc(F)c(CC)s5)c4s3)scc2c1F,CCCCCCCCCCCc1c(/C=C2\C(=O)c3cc(F)c(F)cc3C2=C(C#N)C#N)sc2c1sc1c3c4nsnc4c4c5sc6c(CCCCCCCCCCC)c(/C=C7\C(=O)c8cc(F)c(F)cc8C7=C(C#N)C#N)sc6c5n(CC(CC)CCCC)c4c3n(CC(CC)CCCC)c21,12.18,-5.47,-3.9,-5.65,-4.09,,100.0,1:2 w/w,0.25 vol% CN; 0.25 vol% DIO,,,,,
59288,10.1016/j.nanoen.2025.111181,CCOC(=O)c1sc2c(-c3cc4c(-c5cc(F)c(CC)s5)c5sc(-c6sc(-c7cc8c(-c9cc(F)c(CC)s9)c9sc(-c%10sc(-c%11cc%12c(-c%13cc(F)c(CC)s%13)c%13sccc%13c(-c%13cc(F)c(CC)s%13)c%12s%11)c%11sc(C(=O)OCC)c(F)c%10%11)cc9c(-c9cc(F)c(CC)s9)c8s7)c7sc(C(=O)OCC)c(F)c67)cc5c(-c5cc(F)c(CC)s5)c4s3)scc2c1F,CCCCCCCCCCCc1c(/C=C2\C(=O)c3cc(F)c(F)cc3C2=C(C#N)C#N)sc2c1sc1c3c4nsnc4c4c5sc6c(CCCCCCCCCCC)c(/C=C7\C(=O)c8cc(F)c(F)cc8C7=C(C#N)C#N)sc6c5n(CC(CC)CCCC)c4c3n(CC(CC)CCCC)c21,10.87,-5.47,-3.9,-5.65,-4.09,,100.0,1:2 w/w,0.25 vol% CN; 0.25 vol% DIO,,,,,
59289,10.1016/j.nanoen.2025.111181,CCOC(=O)c1sc2c(-c3cc4c(-c5cc(F)c(CC)s5)c5sc(-c6sc(-c7cc8c(-c9cc(F)c(CC)s9)c9sc(-c%10sc(-c%11cc%12c(-c%13cc(F)c(CC)s%13)c%13sccc%13c(-c%13cc(F)c(CC)s%13)c%12s%11)c%11sc(C(=O)OCC)c(F)c%10%11)cc9c(-c9cc(F)c(CC)s9)c8s7)c7sc(C(=O)OCC)c(F)c67)cc5c(-c5cc(F)c(CC)s5)c4s3)scc2c1F,CCCCCCCCCCCc1c(/C=C2\C(=O)c3cc(F)c(F)cc3C2=C(C#N)C#N)sc2c1sc1c3c4nsnc4c4c5sc6c(CCCCCCCCCCC)c(/C=C7\C(=O)c8cc(F)c(F)cc8C7=C(C#N)C#N)sc6c5n(CC(CC)CCCC)c4c3n(CC(CC)CCCC)c21,13.18,-5.47,-3.9,-5.65,-4.09,,100.0,1:2 w/w,0.25 vol% CN; 0.25 vol% DIO,,,,,
59290,10.1016/j.nanoen.2025.111181,CCOC(=O)c1sc2c(-c3cc4c(-c5cc(F)c(CC)s5)c5sc(-c6sc(-c7cc8c(-c9cc(F)c(CC)s9)c9sc(-c%10sc(-c%11cc%12c(-c%13cc(F)c(CC)s%13)c%13sccc%13c(-c%13cc(F)c(CC)s%13)c%12s%11)c%11sc(C(=O)OCC)c(F)c%10%11)cc9c(-c9cc(F)c(CC)s9)c8s7)c7sc(C(=O)OCC)c(F)c67)cc5c(-c5cc(F)c(CC)s5)c4s3)scc2c1F,CCCCCCCCCCCc1c(/C=C2\C(=O)c3cc(F)c(F)cc3C2=C(C#N)C#N)sc2c1sc1c3c4nsnc4c4c5sc6c(CCCCCCCCCCC)c(/C=C7\C(=O)c8cc(F)c(F)cc8C7=C(C#N)C#N)sc6c5n(CC(CC)CCCC)c4c3n(CC(CC)CCCC)c21,10.1,-5.47,-3.9,-5.65,-4.09,,100.0,1:2 w/w,0.25 vol% CN; 0.25 vol% DIO,,,,,
59291,10.1016/j.nanoen.2025.111181,CCOC(=O)c1sc2c(-c3cc4c(-c5cc(F)c(CC)s5)c5sc(-c6sc(-c7cc8c(-c9cc(F)c(CC)s9)c9sc(-c%10sc(-c%11cc%12c(-c%13cc(F)c(CC)s%13)c%13sccc%13c(-c%13cc(F)c(CC)s%13)c%12s%11)c%11sc(C(=O)OCC)c(F)c%10%11)cc9c(-c9cc(F)c(CC)s9)c8s7)c7sc(C(=O)OCC)c(F)c67)cc5c(-c5cc(F)c(CC)s5)c4s3)scc2c1F,CCCCCCCCCCCc1c(/C=C2\C(=O)c3cc(F)c(F)cc3C2=C(C#N)C#N)sc2c1sc1c3c4nsnc4c4c5sc6c(CCCCCCCCCCC)c(/C=C7\C(=O)c8cc(F)c(F)cc8C7=C(C#N)C#N)sc6c5n(CC(CC)CCCC)c4c3n(CC(CC)CCCC)c21,7.41,-5.47,-3.9,-5.65,-4.09,8.0,100.0,1:2 w/w,0.25 vol% CN; 0.25 vol% DIO,,PDINO,,,
