Repository: JiYiqaq/PCE-KA-GNN

# Data directory

- `raw/Active_Database.csv` is the immutable source dataset bundled under CC BY 4.0. Do not overwrite it with processed data.
- `processed/` is created and populated by the training pipeline. Generated `.pt` and `.pth` caches are intentionally ignored by Git because they can exceed GitHub's normal single-file limit.

See `../DATA_LICENSE.md` for provenance, license and checksum information.

File: data/processed/device_records.csv (part 95 of 250)
record_id,doi,donor_smiles,acceptor_smiles,pce,homo_d,lumo_d,homo_a,lumo_a,active_layer_thickness,annealing_temp,d_a_ratio,additive_ratio,device_type,etl_canonical,htl_canonical,solvent_canonical,additive_canonical
59292,10.1016/j.nanoen.2025.111181,CCOC(=O)c1sc2c(-c3cc4c(-c5cc(F)c(CC)s5)c5sc(-c6sc(-c7cc8c(-c9cc(F)c(CC)s9)c9sc(-c%10sc(-c%11cc%12c(-c%13cc(F)c(CC)s%13)c%13sccc%13c(-c%13cc(F)c(CC)s%13)c%12s%11)c%11sc(C(=O)OCC)c(F)c%10%11)cc9c(-c9cc(F)c(CC)s9)c8s7)c7sc(C(=O)OCC)c(F)c67)cc5c(-c5cc(F)c(CC)s5)c4s3)scc2c1F,CCCCCCCCCCCc1c(/C=C2\C(=O)c3cc(F)c(F)cc3C2=C(C#N)C#N)sc2c1sc1c3c4nsnc4c4c5sc6c(CCCCCCCCCCC)c(/C=C7\C(=O)c8cc(F)c(F)cc8C7=C(C#N)C#N)sc6c5n(CC(CC)CCCC)c4c3n(CC(CC)CCCC)c21,8.02,-5.47,-3.9,-5.65,-4.09,10.0,100.0,1:2 w/w,0.25 vol% CN; 0.25 vol% DIO,,PDINO,,,
59293,10.1016/j.nanoen.2025.111181,CCOC(=O)c1sc2c(-c3cc4c(-c5cc(F)c(CC)s5)c5sc(-c6sc(-c7cc8c(-c9cc(F)c(CC)s9)c9sc(-c%10sc(-c%11cc%12c(-c%13cc(F)c(CC)s%13)c%13sccc%13c(-c%13cc(F)c(CC)s%13)c%12s%11)c%11sc(C(=O)OCC)c(F)c%10%11)cc9c(-c9cc(F)c(CC)s9)c8s7)c7sc(C(=O)OCC)c(F)c67)cc5c(-c5cc(F)c(CC)s5)c4s3)scc2c1F,CCCCCCCCCCCc1c(/C=C2\C(=O)c3cc(F)c(F)cc3C2=C(C#N)C#N)sc2c1sc1c3c4nsnc4c4c5sc6c(CCCCCCCCCCC)c(/C=C7\C(=O)c8cc(F)c(F)cc8C7=C(C#N)C#N)sc6c5n(CC(CC)CCCC)c4c3n(CC(CC)CCCC)c21,8.63,-5.47,-3.9,-5.65,-4.09,12.0,100.0,1:2 w/w,0.25 vol% CN; 0.25 vol% DIO,,PDINO,,,
59294,10.1016/j.nanoen.2025.111181,CCOC(=O)c1sc2c(-c3cc4c(-c5cc(F)c(CC)s5)c5sc(-c6sc(-c7cc8c(-c9cc(F)c(CC)s9)c9sc(-c%10sc(-c%11cc%12c(-c%13cc(F)c(CC)s%13)c%13sccc%13c(-c%13cc(F)c(CC)s%13)c%12s%11)c%11sc(C(=O)OCC)c(F)c%10%11)cc9c(-c9cc(F)c(CC)s9)c8s7)c7sc(C(=O)OCC)c(F)c67)cc5c(-c5cc(F)c(CC)s5)c4s3)scc2c1F,CCCCCCCCCCCc1c(/C=C2\C(=O)c3cc(F)c(F)cc3C2=C(C#N)C#N)sc2c1sc1c3c4nsnc4c4c5sc6c(CCCCCCCCCCC)c(/C=C7\C(=O)c8cc(F)c(F)cc8C7=C(C#N)C#N)sc6c5n(CC(CC)CCCC)c4c3n(CC(CC)CCCC)c21,9.84,-5.47,-3.9,-5.65,-4.09,15.0,100.0,1:2 w/w,0.25 vol% CN; 0.25 vol% DIO,,PDINO,,,
59295,10.1016/j.nanoen.2025.111181,CCOC(=O)c1sc2c(-c3cc4c(-c5cc(F)c(CC)s5)c5sc(-c6sc(-c7cc8c(-c9cc(F)c(CC)s9)c9sc(-c%10sc(-c%11cc%12c(-c%13cc(F)c(CC)s%13)c%13sccc%13c(-c%13cc(F)c(CC)s%13)c%12s%11)c%11sc(C(=O)OCC)c(F)c%10%11)cc9c(-c9cc(F)c(CC)s9)c8s7)c7sc(C(=O)OCC)c(F)c67)cc5c(-c5cc(F)c(CC)s5)c4s3)scc2c1F,CCCCCCCCCCCc1c(/C=C2\C(=O)c3cc(F)c(F)cc3C2=C(C#N)C#N)sc2c1sc1c3c4nsnc4c4c5sc6c(CCCCCCCCCCC)c(/C=C7\C(=O)c8cc(F)c(F)cc8C7=C(C#N)C#N)sc6c5n(CC(CC)CCCC)c4c3n(CC(CC)CCCC)c21,5.72,-5.47,-3.9,-5.65,-4.09,8.0,100.0,1:2 w/w,0.25 vol% CN; 0.25 vol% DIO,,PFN-Br,,,
59296,10.1016/j.nanoen.2025.111181,CCOC(=O)c1sc2c(-c3cc4c(-c5cc(F)c(CC)s5)c5sc(-c6sc(-c7cc8c(-c9cc(F)c(CC)s9)c9sc(-c%10sc(-c%11cc%12c(-c%13cc(F)c(CC)s%13)c%13sccc%13c(-c%13cc(F)c(CC)s%13)c%12s%11)c%11sc(C(=O)OCC)c(F)c%10%11)cc9c(-c9cc(F)c(CC)s9)c8s7)c7sc(C(=O)OCC)c(F)c67)cc5c(-c5cc(F)c(CC)s5)c4s3)scc2c1F,CCCCCCCCCCCc1c(/C=C2\C(=O)c3cc(F)c(F)cc3C2=C(C#N)C#N)sc2c1sc1c3c4nsnc4c4c5sc6c(CCCCCCCCCCC)c(/C=C7\C(=O)c8cc(F)c(F)cc8C7=C(C#N)C#N)sc6c5n(CC(CC)CCCC)c4c3n(CC(CC)CCCC)c21,6.79,-5.47,-3.9,-5.65,-4.09,10.0,100.0,1:2 w/w,0.25 vol% CN; 0.25 vol% DIO,,PFN-Br,,,
59297,10.1016/j.nanoen.2025.111181,CCOC(=O)c1sc2c(-c3cc4c(-c5cc(F)c(CC)s5)c5sc(-c6sc(-c7cc8c(-c9cc(F)c(CC)s9)c9sc(-c%10sc(-c%11cc%12c(-c%13cc(F)c(CC)s%13)c%13sccc%13c(-c%13cc(F)c(CC)s%13)c%12s%11)c%11sc(C(=O)OCC)c(F)c%10%11)cc9c(-c9cc(F)c(CC)s9)c8s7)c7sc(C(=O)OCC)c(F)c67)cc5c(-c5cc(F)c(CC)s5)c4s3)scc2c1F,CCCCCCCCCCCc1c(/C=C2\C(=O)c3cc(F)c(F)cc3C2=C(C#N)C#N)sc2c1sc1c3c4nsnc4c4c5sc6c(CCCCCCCCCCC)c(/C=C7\C(=O)c8cc(F)c(F)cc8C7=C(C#N)C#N)sc6c5n(CC(CC)CCCC)c4c3n(CC(CC)CCCC)c21,7.71,-5.47,-3.9,-5.65,-4.09,12.0,100.0,1:2 w/w,0.25 vol% CN; 0.25 vol% DIO,,PFN-Br,,,
59298,10.1016/j.nanoen.2025.111181,CCOC(=O)c1sc2c(-c3cc4c(-c5cc(F)c(CC)s5)c5sc(-c6sc(-c7cc8c(-c9cc(F)c(CC)s9)c9sc(-c%10sc(-c%11cc%12c(-c%13cc(F)c(CC)s%13)c%13sccc%13c(-c%13cc(F)c(CC)s%13)c%12s%11)c%11sc(C(=O)OCC)c(F)c%10%11)cc9c(-c9cc(F)c(CC)s9)c8s7)c7sc(C(=O)OCC)c(F)c67)cc5c(-c5cc(F)c(CC)s5)c4s3)scc2c1F,CCCCCCCCCCCc1c(/C=C2\C(=O)c3cc(F)c(F)cc3C2=C(C#N)C#N)sc2c1sc1c3c4nsnc4c4c5sc6c(CCCCCCCCCCC)c(/C=C7\C(=O)c8cc(F)c(F)cc8C7=C(C#N)C#N)sc6c5n(CC(CC)CCCC)c4c3n(CC(CC)CCCC)c21,8.01,-5.47,-3.9,-5.65,-4.09,15.0,100.0,1:2 w/w,0.25 vol% CN; 0.25 vol% DIO,,PFN-Br,,,
59299,10.1016/j.nanoen.2025.111198,COC(=O)C(C)(C)c1cc(C)cc(-c2sc3c4sc5cc(/C=C6/C(=O)c7cc(F)cc(c7)C(=O)/C6=C\c6cc(C(C)(C)C(=O)OC)c(-c7cc(C)cc(C(C)(C)C(=O)OC)c7)s6)sc5c4c(C(C)(C)C(=O)OC)ccc2-3)c1,CCCCCCC(CCCC)Cc1c(/C=C2\C(=O)c3cc(F)c(F)cc3C2=C(C#N)C#N)sc2c1SC1c3c(c4c(c5nsnc35)c3sc5c(CC(CCCC)CCCCCC)c(/C=C6\C(=O)c7cc(F)c(F)cc7C6=C(C#N)C#N)sc5c3n4CC(CC)CCCC)N(CC(CC)CCCC)C21,18.21,-5.56,-3.65,-5.68,-3.9,100.0,100.0,1:1.2,,conventional,PDINO,PEDOT:PSS,,
59300,10.1016/j.nanoen.2025.111198,COC(=O)C(C)(C)c1cc(C)cc(-c2sc3c4sc5cc(/C=C6/C(=O)c7cc(F)cc(c7)C(=O)/C6=C\c6cc(C(C)(C)C(=O)OC)c(-c7cc(C)cc(C(C)(C)C(=O)OC)c7)s6)sc5c4c(C(C)(C)C(=O)OC)ccc2-3)c1,CCCCCCC(CCCC)Cc1c(/C=C2\C(=O)c3cc(F)c(F)cc3C2=C(C#N)C#N)sc2c1SC1c3c(c4c(c5nsnc35)c3sc5c(CC(CCCC)CCCCCC)c(/C=C6\C(=O)c7cc(F)c(F)cc7C6=C(C#N)C#N)sc5c3n4CC(CC)CCCC)N(CC(CC)CCCC)C21,11.23,-5.56,-3.65,-5.68,-3.9,100.0,100.0,1:0.4,,conventional,PDINO,PEDOT:PSS,,
59301,10.1016/j.nanoen.2025.111198,COC(=O)C(C)(C)c1cc(C)cc(-c2sc3c4sc5cc(/C=C6/C(=O)c7cc(F)cc(c7)C(=O)/C6=C\c6cc(C(C)(C)C(=O)OC)c(-c7cc(C)cc(C(C)(C)C(=O)OC)c7)s6)sc5c4c(C(C)(C)C(=O)OC)ccc2-3)c1,CCCCCCC(CCCC)Cc1c(/C=C2\C(=O)c3cc(F)c(F)cc3C2=C(C#N)C#N)sc2c1SC1c3c(c4c(c5nsnc35)c3sc5c(CC(CCCC)CCCCCC)c(/C=C6\C(=O)c7cc(F)c(F)cc7C6=C(C#N)C#N)sc5c3n4CC(CC)CCCC)N(CC(CC)CCCC)C21,1.05,-5.56,-3.65,-5.68,-3.9,100.0,100.0,1:0.2,,conventional,PDINO,PEDOT:PSS,,
59302,10.1016/j.nanoen.2025.111198,COC(=O)C(C)(C)c1cc(C)cc(-c2sc3c4sc5cc(/C=C6/C(=O)c7cc(F)cc(c7)C(=O)/C6=C\c6cc(C(C)(C)C(=O)OC)c(-c7cc(C)cc(C(C)(C)C(=O)OC)c7)s6)sc5c4c(C(C)(C)C(=O)OC)ccc2-3)c1,CCCCCCCCCCCc1c(/C=C2\C(=O)c3ccccc3C2=C(C#N)C#N)sc2c1sc1c3c4nsnc4c4c5sc6c(CCCCCCCCCCC)c(/C=C7\C(=O)c8cc(-c9cccs9)ccc8C7=C(C#N)C#N)sc6c5n(CC(CCCCCCCC)CCCCCCCCCC)c4c3n(CC(CCCCCCCC)CCCCCCCCCC)c21,16.76,-5.56,-3.65,-5.68,-3.94,100.0,100.0,1:1,1 vol%,conventional,PDINO,PEDOT:PSS,,
59303,10.1016/j.nanoen.2025.111198,COC(=O)C(C)(C)c1cc(C)cc(-c2sc3c4sc5cc(/C=C6/C(=O)c7cc(F)cc(c7)C(=O)/C6=C\c6cc(C(C)(C)C(=O)OC)c(-c7cc(C)cc(C(C)(C)C(=O)OC)c7)s6)sc5c4c(C(C)(C)C(=O)OC)ccc2-3)c1,CCCCCCCCCCCc1c(/C=C2\C(=O)c3ccccc3C2=C(C#N)C#N)sc2c1sc1c3c4nsnc4c4c5sc6c(CCCCCCCCCCC)c(/C=C7\C(=O)c8cc(-c9cccs9)ccc8C7=C(C#N)C#N)sc6c5n(CC(CCCCCCCC)CCCCCCCCCC)c4c3n(CC(CCCCCCCC)CCCCCCCCCC)c21,14.46,-5.56,-3.65,-5.68,-3.94,100.0,100.0,1:0.4,1 vol% 1-CN,conventional,PDINO,PEDOT:PSS,,
59304,10.1016/j.nanoen.2025.111198,COC(=O)C(C)(C)c1cc(C)cc(-c2sc3c4sc5cc(/C=C6/C(=O)c7cc(F)cc(c7)C(=O)/C6=C\c6cc(C(C)(C)C(=O)OC)c(-c7cc(C)cc(C(C)(C)C(=O)OC)c7)s6)sc5c4c(C(C)(C)C(=O)OC)ccc2-3)c1,CCCCCCCCCCCc1c(/C=C2\C(=O)c3ccccc3C2=C(C#N)C#N)sc2c1sc1c3c4nsnc4c4c5sc6c(CCCCCCCCCCC)c(/C=C7\C(=O)c8cc(-c9cccs9)ccc8C7=C(C#N)C#N)sc6c5n(CC(CCCCCCCC)CCCCCCCCCC)c4c3n(CC(CCCCCCCC)CCCCCCCCCC)c21,6.98,-5.56,-3.65,-5.68,-3.94,100.0,100.0,1:0.2,1 vol%,conventional,PDINO,PEDOT:PSS,,
59305,10.1016/j.nanoen.2025.111198,COC(=O)C(C)(C)c1cc(C)cc(-c2sc3c4sc5cc(/C=C6/C(=O)c7cc(F)cc(c7)C(=O)/C6=C\c6cc(C(C)(C)C(=O)OC)c(-c7cc(C)cc(C(C)(C)C(=O)OC)c7)s6)sc5c4c(C(C)(C)C(=O)OC)ccc2-3)c1,CCCCCCCCCCCc1c(/C=C2\C(=O)c3ccccc3C2=C(C#N)C#N)sc2c1sc1c3c4nsnc4c4c5sc6c(CCCCCCCCCCC)c(/C=C7\C(=O)c8cc(-c9cccs9)ccc8C7=C(C#N)C#N)sc6c5n(CC(CCCCCCCC)CCCCCCCCCC)c4c3n(CC(CCCCCCCC)CCCCCCCCCC)c21,15.13,-5.56,-3.65,-5.68,-3.94,100.0,100.0,1:0.4 SD,1 vol%,conventional,PDINO,PEDOT:PSS,,
59306,10.1016/j.nanoen.2025.111198,COC(=O)C(C)(C)c1cc(C)cc(-c2sc3c4sc5cc(/C=C6/C(=O)c7cc(F)cc(c7)C(=O)/C6=C\c6cc(C(C)(C)C(=O)OC)c(-c7cc(C)cc(C(C)(C)C(=O)OC)c7)s6)sc5c4c(C(C)(C)C(=O)OC)ccc2-3)c1,CCCCCCCCCCCc1c(/C=C2\C(=O)c3ccccc3C2=C(C#N)C#N)sc2c1sc1c3c4nsnc4c4c5sc6c(CCCCCCCCCCC)c(/C=C7\C(=O)c8cc(-c9cccs9)ccc8C7=C(C#N)C#N)sc6c5n(CC(CCCCCCCC)CCCCCCCCCC)c4c3n(CC(CCCCCCCC)CCCCCCCCCC)c21,12.65,-5.56,-3.65,-5.68,-3.94,100.0,100.0,1:1,1 vol% 1-CN,conventional,PDINO,PEDOT:PSS,,
59309,10.1016/j.nanoen.2025.111198,COC(=O)C(C)(C)c1cc(C)cc(-c2sc3c4sc5cc(/C=C6/C(=O)c7cc(F)cc(c7)C(=O)/C6=C\c6cc(C(C)(C)C(=O)OC)c(-c7cc(C)cc(C(C)(C)C(=O)OC)c7)s6)sc5c4c(C(C)(C)C(=O)OC)ccc2-3)c1,CCCCCCCCCCCc1c(/C=C2\C(=O)c3ccccc3C2=C(C#N)C#N)sc2c1sc1c3c4nsnc4c4c5sc6c(CCCCCCCCCCC)c(/C=C7\C(=O)c8cc(-c9cccs9)ccc8C7=C(C#N)C#N)sc6c5n(CC(CCCCCCCC)CCCCCCCCCC)c4c3n(CC(CCCCCCCC)CCCCCCCCCC)c21,13.84,-5.56,-3.65,-5.68,-3.94,100.0,100.0,"1:1, SD",1 vol% 1-CN,conventional,PDINO,PEDOT:PSS,,
59312,10.1016/j.nanoen.2025.111198,COC(=O)C(C)(C)c1cc(C)cc(-c2sc3c4sc5cc(/C=C6/C(=O)c7cc(F)cc(c7)C(=O)/C6=C\c6cc(C(C)(C)C(=O)OC)c(-c7cc(C)cc(C(C)(C)C(=O)OC)c7)s6)sc5c4c(C(C)(C)C(=O)OC)ccc2-3)c1,CCCCCCCCCCCc1c(/C=C2\C(=O)c3ccccc3C2=C(C#N)C#N)sc2c1sc1c3c4nsnc4c4c5sc6c(CCCCCCCCCCC)c(/C=C7\C(=O)c8cc(-c9cccs9)ccc8C7=C(C#N)C#N)sc6c5n(CC(CCCCCCCC)CCCCCCCCCC)c4c3n(CC(CCCCCCCC)CCCCCCCCCC)c21,10.93,-5.56,-3.65,-5.68,-3.94,100.0,100.0,1:0.4,1 vol% 1-CN,conventional,PDINO,PEDOT:PSS,,
59315,10.1016/j.nanoen.2025.111198,COC(=O)C(C)(C)c1cc(C)cc(-c2sc3c4sc5cc(/C=C6/C(=O)c7cc(F)cc(c7)C(=O)/C6=C\c6cc(C(C)(C)C(=O)OC)c(-c7cc(C)cc(C(C)(C)C(=O)OC)c7)s6)sc5c4c(C(C)(C)C(=O)OC)ccc2-3)c1,CCCCCCCCCCCc1c(/C=C2\C(=O)c3ccccc3C2=C(C#N)C#N)sc2c1sc1c3c4nsnc4c4c5sc6c(CCCCCCCCCCC)c(/C=C7\C(=O)c8cc(-c9cccs9)ccc8C7=C(C#N)C#N)sc6c5n(CC(CCCCCCCC)CCCCCCCCCC)c4c3n(CC(CCCCCCCC)CCCCCCCCCC)c21,12.12,-5.56,-3.65,-5.68,-3.94,100.0,100.0,"1:0.4, SD",1 vol% 1-CN,conventional,PDINO,PEDOT:PSS,,
59323,10.1016/j.nanoen.2025.111486,COC(=O)C(C)(C)c1cc(C)cc(-c2sc3c4sc5cc(/C=C6/C(=O)c7cc(F)cc(c7)C(=O)/C6=C\c6cc(C(C)(C)C(=O)OC)c(-c7cc(C)cc(C(C)(C)C(=O)OC)c7)s6)sc5c4c(C(C)(C)C(=O)OC)ccc2-3)c1,CCCCCCC(CCCC)Cc1c(/C=C2\C(=O)c3cc(F)c(F)cc3C2=C(C#N)C#N)sc2c1SC1c3c(c4c(c5nsnc35)c3sc5c(CC(CCCC)CCCCCC)c(/C=C6\C(=O)c7cc(F)c(F)cc7C6=C(C#N)C#N)sc5c3n4CC(CC)CCCC)N(CC(CC)CCCC)C21,18.43,-5.56,-3.65,-5.68,-3.9,,,,,conventional,PDINN,PEDOT:PSS,,DIO
59324,10.1016/j.nanoen.2025.111486,COC(=O)C(C)(C)c1cc(C)cc(-c2sc3c4sc5cc(/C=C6/C(=O)c7cc(F)cc(c7)C(=O)/C6=C\c6cc(C(C)(C)C(=O)OC)c(-c7cc(C)cc(C(C)(C)C(=O)OC)c7)s6)sc5c4c(C(C)(C)C(=O)OC)ccc2-3)c1,CCCCCCC(CCCC)Cc1c(/C=C2\C(=O)c3cc(F)c(F)cc3C2=C(C#N)C#N)sc2c1SC1c3c(c4c(c5nsnc35)c3sc5c(CC(CCCC)CCCCCC)c(/C=C6\C(=O)c7cc(F)c(F)cc7C6=C(C#N)C#N)sc5c3n4CC(CC)CCCC)N(CC(CC)CCCC)C21,18.67,-5.56,-3.65,-5.68,-3.9,,,,,conventional,PDINN,PEDOT:PSS,,DCBB
59325,10.1016/j.nanoen.2025.111486,COC(=O)C(C)(C)c1cc(C)cc(-c2sc3c4sc5cc(/C=C6/C(=O)c7cc(F)cc(c7)C(=O)/C6=C\c6cc(C(C)(C)C(=O)OC)c(-c7cc(C)cc(C(C)(C)C(=O)OC)c7)s6)sc5c4c(C(C)(C)C(=O)OC)ccc2-3)c1,CCCCCCC(CCCC)Cc1c(/C=C2\C(=O)c3cc(F)c(F)cc3C2=C(C#N)C#N)sc2c1SC1c3c(c4c(c5nsnc35)c3sc5c(CC(CCCC)CCCCCC)c(/C=C6\C(=O)c7cc(F)c(F)cc7C6=C(C#N)C#N)sc5c3n4CC(CC)CCCC)N(CC(CC)CCCC)C21,18.78,-5.56,-3.65,-5.68,-3.9,,,,,conventional,PDINN,PEDOT:PSS,,DBCL
59326,10.1016/j.nanoen.2025.111486,COC(=O)C(C)(C)c1cc(C)cc(-c2sc3c4sc5cc(/C=C6/C(=O)c7cc(F)cc(c7)C(=O)/C6=C\c6cc(C(C)(C)C(=O)OC)c(-c7cc(C)cc(C(C)(C)C(=O)OC)c7)s6)sc5c4c(C(C)(C)C(=O)OC)ccc2-3)c1,CCCCCCC(CCCC)Cc1c(/C=C2\C(=O)c3cc(F)c(F)cc3C2=C(C#N)C#N)sc2c1SC1c3c(c4c(c5nsnc35)c3sc5c(CC(CCCC)CCCCCC)c(/C=C6\C(=O)c7cc(F)c(F)cc7C6=C(C#N)C#N)sc5c3n4CC(CC)CCCC)N(CC(CC)CCCC)C21,19.02,-5.56,-3.65,-5.68,-3.9,,,,,conventional,PDINN,PEDOT:PSS,,DBT
59327,10.1016/j.nanoen.2025.111486,COC(=O)C(C)(C)c1cc(C)cc(-c2sc3c4sc5cc(/C=C6/C(=O)c7cc(F)cc(c7)C(=O)/C6=C\c6cc(C(C)(C)C(=O)OC)c(-c7cc(C)cc(C(C)(C)C(=O)OC)c7)s6)sc5c4c(C(C)(C)C(=O)OC)ccc2-3)c1,CCCCCCC(CCCC)Cc1c(/C=C2\C(=O)c3cc(F)c(F)cc3C2=C(C#N)C#N)sc2c1SC1c3c(c4c(c5nsnc35)c3sc5c(CC(CCCC)CCCCCC)c(/C=C6\C(=O)c7cc(F)c(F)cc7C6=C(C#N)C#N)sc5c3n4CC(CC)CCCC)N(CC(CC)CCCC)C21,19.17,-5.56,-3.65,-5.68,-3.9,,,,,conventional,PDINN,PEDOT:PSS,,3-BBP
59328,10.1016/j.nanoen.2025.111486,COC(=O)C(C)(C)c1cc(C)cc(-c2sc3c4sc5cc(/C=C6/C(=O)c7cc(F)cc(c7)C(=O)/C6=C\c6cc(C(C)(C)C(=O)OC)c(-c7cc(C)cc(C(C)(C)C(=O)OC)c7)s6)sc5c4c(C(C)(C)C(=O)OC)ccc2-3)c1,CCCCCCC(CCCC)Cc1c(/C=C2\C(=O)c3cc(F)c(F)cc3C2=C(C#N)C#N)sc2c1SC1c3c(c4c(c5nsnc35)c3sc5c(CC(CCCC)CCCCCC)c(/C=C6\C(=O)c7cc(F)c(F)cc7C6=C(C#N)C#N)sc5c3n4CC(CC)CCCC)N(CC(CC)CCCC)C21,19.53,-5.56,-3.65,-5.68,-3.9,,,,,conventional,PDINN,PEDOT:PSS,,B-2MN
59329,10.1016/j.nanoen.2025.111486,COC(=O)C(C)(C)c1cc(C)cc(-c2sc3c4sc5cc(/C=C6/C(=O)c7cc(F)cc(c7)C(=O)/C6=C\c6cc(C(C)(C)C(=O)OC)c(-c7cc(C)cc(C(C)(C)C(=O)OC)c7)s6)sc5c4c(C(C)(C)C(=O)OC)ccc2-3)c1,CCCCCCC(CCCC)Cc1c(/C=C2\C(=O)c3cc(F)c(F)cc3C2=C(C#N)C#N)sc2c1SC1c3c(c4c(c5nsnc35)c3sc5c(CC(CCCC)CCCCCC)c(/C=C6\C(=O)c7cc(F)c(F)cc7C6=C(C#N)C#N)sc5c3n4CC(CC)CCCC)N(CC(CC)CCCC)C21,19.34,-5.56,-3.65,-5.68,-3.9,,,,,conventional,PDINN,PEDOT:PSS,,DBM
59336,10.1016/j.nanoen.2025.111526,CCCCCCC(CCCC)Cc1csc(-c2cc3c4nsnc4c4cc(-c5cc(CC(CCCC)CCCCCC)c(-c6cc7c(-c8cc(F)c(CC(CC)CCCC)s8)c8sccc8c(-c8cc(F)c(CC(CC)CCCC)s8)c7s6)s5)sc4c3s2)c1,CCCCCCCCCc1c(C=C2C(=O)c3cc(Cl)c(Cl)cc3C2=C(C#N)C#N)sc2c1sc1c3c4nsnc4c4c5sc6c(CCCCCCCCC)c(C=C7C(=O)c8cc(Cl)c(Cl)cc8C7=C(C#N)C#N)sc6c5n(CC(CCCC)CCCCCC)c4c3n(CC(CCCC)CCCCCC)c21,15.55,-5.51,-2.77,-5.68,-3.9,,,,,conventional,,PEDOT:PSS,o-xylene,PM6
59337,10.1016/j.nanoen.2025.111526,CCCCCCC(CCCC)Cc1csc(-c2cc3c4nsnc4c4cc(-c5cc(CC(CCCC)CCCCCC)c(-c6cc7c(-c8cc(F)c(CC(CC)CCCC)s8)c8sccc8c(-c8cc(F)c(CC(CC)CCCC)s8)c7s6)s5)sc4c3s2)c1,CCCCCCCCCc1c(C=C2C(=O)c3cc(Cl)c(Cl)cc3C2=C(C#N)C#N)sc2c1sc1c3c4nsnc4c4c5sc6c(CCCCCCCCC)c(C=C7C(=O)c8cc(Cl)c(Cl)cc8C7=C(C#N)C#N)sc6c5n(CC(CCCC)CCCCCC)c4c3n(CC(CCCC)CCCCCC)c21,14.82,-5.51,-2.77,-5.68,-3.9,,,,,conventional,,PEDOT:PSS,o-xylene,
59339,10.1016/j.nanoen.2025.111531,COC(=O)C(C)(C)c1cc(C)cc(-c2sc3c4sc5cc(/C=C6/C(=O)c7cc(F)cc(c7)C(=O)/C6=C\c6cc(C(C)(C)C(=O)OC)c(-c7cc(C)cc(C(C)(C)C(=O)OC)c7)s6)sc5c4c(C(C)(C)C(=O)OC)ccc2-3)c1,CCCCCCCCCCCc1c(/C=C2\C(=O)c3ccccc3C2=C(C#N)C#N)sc2c1sc1c3c4nsnc4c4c5sc6c(CCCCCCCCCCC)c(/C=C7\C(=O)c8cc(-c9cccs9)ccc8C7=C(C#N)C#N)sc6c5n(CC(CCCCCCCC)CCCCCCCCCC)c4c3n(CC(CCCCCCCC)CCCCCCCCCC)c21,18.84,-5.56,-3.65,-5.68,-3.94,,,,,conventional,PNDIT-F3Br,PEDOT:PSS,,
59340,10.1016/j.nanoen.2025.111531,COC(=O)C(C)(C)c1cc(C)cc(-c2sc3c4sc5cc(/C=C6/C(=O)c7cc(F)cc(c7)C(=O)/C6=C\c6cc(C(C)(C)C(=O)OC)c(-c7cc(C)cc(C(C)(C)C(=O)OC)c7)s6)sc5c4c(C(C)(C)C(=O)OC)ccc2-3)c1,CCCCCCCCCCCCC(CCCCCCCCCC)Cn1c2c3sc(/C=C4\C(=O)c5ccccc5C4=C(C#N)C#N)c(CC(CCCC)CCCCCC)c3sc2c2c3nsnc3c3c4sc5c(CC(CCCC)CCCCCC)c(/C=C6\C(=O)c7cc(-c8cccs8)ccc7C6=C(C#N)C#N)sc5c4n(CC(CCCCCCCCCC)CCCCCCCCCCCC)c3c21,19.26,-5.56,-3.65,-5.6,-3.83,,,,,conventional,PNDIT-F3Br,PEDOT:PSS,,
59342,10.1016/j.nanoen.2025.111694,COC(=O)C(C)(C)c1cc(C)cc(-c2sc3c4sc5cc(/C=C6/C(=O)c7cc(F)cc(c7)C(=O)/C6=C\c6cc(C(C)(C)C(=O)OC)c(-c7cc(C)cc(C(C)(C)C(=O)OC)c7)s6)sc5c4c(C(C)(C)C(=O)OC)ccc2-3)c1,CCCCCCC(CCCC)Cc1c(/C=C2\C(=O)c3cc(F)c(F)cc3C2=C(C#N)C#N)sc2c1SC1c3c(c4c(c5nsnc35)c3sc5c(CC(CCCC)CCCCCC)c(/C=C6\C(=O)c7cc(F)c(F)cc7C6=C(C#N)C#N)sc5c3n4CC(CC)CCCC)N(CC(CC)CCCC)C21,17.21,-5.56,-3.65,-5.68,-3.9,,,,,conventional,PNDIT-F3N,PEDOT:PSS,,
59343,10.1016/j.nanoen.2025.111694,COC(=O)C(C)(C)c1cc(C)cc(-c2sc3c4sc5cc(/C=C6/C(=O)c7cc(F)cc(c7)C(=O)/C6=C\c6cc(C(C)(C)C(=O)OC)c(-c7cc(C)cc(C(C)(C)C(=O)OC)c7)s6)sc5c4c(C(C)(C)C(=O)OC)ccc2-3)c1,CCCCCCC(CCCC)Cc1c(/C=C2\C(=O)c3cc(F)c(F)cc3C2=C(C#N)C#N)sc2c1SC1c3c(c4c(c5nsnc35)c3sc5c(CC(CCCC)CCCCCC)c(/C=C6\C(=O)c7cc(F)c(F)cc7C6=C(C#N)C#N)sc5c3n4CC(CC)CCCC)N(CC(CC)CCCC)C21,18.26,-5.56,-3.65,-5.68,-3.9,,,,,conventional,PNDIT-F3N,PEDOT:PSS,,DIO
59344,10.1016/j.nanoen.2025.111694,COC(=O)C(C)(C)c1cc(C)cc(-c2sc3c4sc5cc(/C=C6/C(=O)c7cc(F)cc(c7)C(=O)/C6=C\c6cc(C(C)(C)C(=O)OC)c(-c7cc(C)cc(C(C)(C)C(=O)OC)c7)s6)sc5c4c(C(C)(C)C(=O)OC)ccc2-3)c1,CCCCCCC(CCCC)Cc1c(/C=C2\C(=O)c3cc(F)c(F)cc3C2=C(C#N)C#N)sc2c1SC1c3c(c4c(c5nsnc35)c3sc5c(CC(CCCC)CCCCCC)c(/C=C6\C(=O)c7cc(F)c(F)cc7C6=C(C#N)C#N)sc5c3n4CC(CC)CCCC)N(CC(CC)CCCC)C21,19.02,-5.56,-3.65,-5.68,-3.9,,,,,conventional,PNDIT-F3N,PEDOT:PSS,,TCl
59345,10.1016/j.nanoen.2025.111694,COC(=O)C(C)(C)c1cc(C)cc(-c2sc3c4sc5cc(/C=C6/C(=O)c7cc(F)cc(c7)C(=O)/C6=C\c6cc(C(C)(C)C(=O)OC)c(-c7cc(C)cc(C(C)(C)C(=O)OC)c7)s6)sc5c4c(C(C)(C)C(=O)OC)ccc2-3)c1,CCCCCCC(CCCC)Cc1c(/C=C2\C(=O)c3cc(F)c(F)cc3C2=C(C#N)C#N)sc2c1SC1c3c(c4c(c5nsnc35)c3sc5c(CC(CCCC)CCCCCC)c(/C=C6\C(=O)c7cc(F)c(F)cc7C6=C(C#N)C#N)sc5c3n4CC(CC)CCCC)N(CC(CC)CCCC)C21,19.8,-5.56,-3.65,-5.68,-3.9,,,,,,PNDIT-F3N,2PACz,,TCl
59355,10.1016/j.nanoen.2026.111776,COC(=O)C(C)(C)c1cc(C)cc(-c2sc3c4sc5cc(/C=C6/C(=O)c7cc(F)cc(c7)C(=O)/C6=C\c6cc(C(C)(C)C(=O)OC)c(-c7cc(C)cc(C(C)(C)C(=O)OC)c7)s6)sc5c4c(C(C)(C)C(=O)OC)ccc2-3)c1,CCCCCCC(CCCC)Cc1c(/C=C2\C(=O)c3cc(F)c(F)cc3C2=C(C#N)C#N)sc2c1SC1c3c(c4c(c5nsnc35)c3sc5c(CC(CCCC)CCCCCC)c(/C=C6\C(=O)c7cc(F)c(F)cc7C6=C(C#N)C#N)sc5c3n4CC(CC)CCCC)N(CC(CC)CCCC)C21,7.5,-5.56,-3.65,-5.68,-3.9,,,0.10:1,,,,CuSCN,,
59356,10.1016/j.nanoen.2026.111776,COC(=O)C(C)(C)c1cc(C)cc(-c2sc3c4sc5cc(/C=C6/C(=O)c7cc(F)cc(c7)C(=O)/C6=C\c6cc(C(C)(C)C(=O)OC)c(-c7cc(C)cc(C(C)(C)C(=O)OC)c7)s6)sc5c4c(C(C)(C)C(=O)OC)ccc2-3)c1,CCCCCCC(CCCC)Cc1c(/C=C2\C(=O)c3cc(F)c(F)cc3C2=C(C#N)C#N)sc2c1SC1c3c(c4c(c5nsnc35)c3sc5c(CC(CCCC)CCCCCC)c(/C=C6\C(=O)c7cc(F)c(F)cc7C6=C(C#N)C#N)sc5c3n4CC(CC)CCCC)N(CC(CC)CCCC)C21,4.5,-5.56,-3.65,-5.68,-3.9,,,0.05:1,,,,CuSCN,,
59357,10.1016/j.nanoen.2026.111776,CCCCC(CC)COC(=O)c1sc2c(-c3cc4c(-c5ccc(CC(CC)CCCC)s5)c5sc(C)cc5c(-c5ccc(CC(CC)CCCC)s5)c4s3)sc(C)c2c1F,CCCCCCCCCc1c(C=C2C(=O)c3cc(Cl)c(Cl)cc3C2=C(C#N)C#N)sc2c1sc1c3c4nsnc4c4c5sc6c(CCCCCCCCC)c(C=C7C(=O)c8cc(Cl)c(Cl)cc8C7=C(C#N)C#N)sc6c5n(CC(CCCC)CCCCCC)c4c3n(CC(CCCC)CCCCCC)c21,4.8,-5.21,-3.6,-5.68,-3.9,,,0.10:1,,,,CuSCN,,
59358,10.1016/j.nanoen.2026.111776,CCCCC(CC)COC(=O)c1sc2c(-c3cc4c(-c5ccc(CC(CC)CCCC)s5)c5sc(C)cc5c(-c5ccc(CC(CC)CCCC)s5)c4s3)sc(C)c2c1F,CCCCCCCCCc1c(C=C2C(=O)c3cc(Cl)c(Cl)cc3C2=C(C#N)C#N)sc2c1sc1c3c4nsnc4c4c5sc6c(CCCCCCCCC)c(C=C7C(=O)c8cc(Cl)c(Cl)cc8C7=C(C#N)C#N)sc6c5n(CC(CCCC)CCCCCC)c4c3n(CC(CCCC)CCCCCC)c21,3.9,-5.21,-3.6,-5.68,-3.9,,,0.05:1,,,,CuSCN,,
59362,10.1016/j.nantod.2021.101289,COC(=O)C(C)(C)c1cc(C)cc(-c2sc3c4sc5cc(/C=C6/C(=O)c7cc(F)cc(c7)C(=O)/C6=C\c6cc(C(C)(C)C(=O)OC)c(-c7cc(C)cc(C(C)(C)C(=O)OC)c7)s6)sc5c4c(C(C)(C)C(=O)OC)ccc2-3)c1,CCCCCCCCCCCc1c(/C=C2\C(=O)c3cc(F)c(F)cc3C2=C(C#N)C#N)sc2c1sc1c3c4nsnc4c4c5sc6c(CCCCCCCCCCC)c(/C=C7\C(=O)c8cc(F)c(F)cc8C7=C(C#N)C#N)sc6c5n(CC(CC)CCCC)c4c3n(CC(CC)CCCC)c21,16.0,-5.56,-3.65,-5.65,-4.09,,,,,conventional,PDINO,,,
59363,10.1016/j.nantod.2021.101289,COC(=O)C(C)(C)c1cc(C)cc(-c2sc3c4sc5cc(/C=C6/C(=O)c7cc(F)cc(c7)C(=O)/C6=C\c6cc(C(C)(C)C(=O)OC)c(-c7cc(C)cc(C(C)(C)C(=O)OC)c7)s6)sc5c4c(C(C)(C)C(=O)OC)ccc2-3)c1,CCCCCCCCCCCc1c(/C=C2\C(=O)c3cc(F)c(F)cc3C2=C(C#N)C#N)sc2c1sc1c3c4nsnc4c4c5sc6c(CCCCCCCCCCC)c(/C=C7\C(=O)c8cc(F)c(F)cc8C7=C(C#N)C#N)sc6c5n(CC(CC)CCCC)c4c3n(CC(CC)CCCC)c21,16.1,-5.56,-3.65,-5.65,-4.09,,,,,conventional,PFN-Br,,,
59364,10.1016/j.nantod.2021.101289,COC(=O)C(C)(C)c1cc(C)cc(-c2sc3c4sc5cc(/C=C6/C(=O)c7cc(F)cc(c7)C(=O)/C6=C\c6cc(C(C)(C)C(=O)OC)c(-c7cc(C)cc(C(C)(C)C(=O)OC)c7)s6)sc5c4c(C(C)(C)C(=O)OC)ccc2-3)c1,CCCCCCCCCCCc1c(/C=C2\C(=O)c3cc(F)c(F)cc3C2=C(C#N)C#N)sc2c1sc1c3c4nsnc4c4c5sc6c(CCCCCCCCCCC)c(/C=C7\C(=O)c8cc(F)c(F)cc8C7=C(C#N)C#N)sc6c5n(CC(CC)CCCC)c4c3n(CC(CC)CCCC)c21,16.6,-5.56,-3.65,-5.65,-4.09,,,,,conventional,PNDIT-F3N-Br,,,
59365,10.1016/j.nantod.2021.101289,COC(=O)C(C)(C)c1cc(C)cc(-c2sc3c4sc5cc(/C=C6/C(=O)c7cc(F)cc(c7)C(=O)/C6=C\c6cc(C(C)(C)C(=O)OC)c(-c7cc(C)cc(C(C)(C)C(=O)OC)c7)s6)sc5c4c(C(C)(C)C(=O)OC)ccc2-3)c1,CCCCCCCCCCCc1c(/C=C2\C(=O)c3cc(F)c(F)cc3C2=C(C#N)C#N)sc2c1sc1c3c4nsnc4c4c5sc6c(CCCCCCCCCCC)c(/C=C7\C(=O)c8cc(F)c(F)cc8C7=C(C#N)C#N)sc6c5n(CC(CC)CCCC)c4c3n(CC(CC)CCCC)c21,17.2,-5.56,-3.65,-5.65,-4.09,,,,,conventional,PNDIT-F3N,,,
59366,10.1016/j.nantod.2021.101289,COC(=O)C(C)(C)c1cc(C)cc(-c2sc3c4sc5cc(/C=C6/C(=O)c7cc(F)cc(c7)C(=O)/C6=C\c6cc(C(C)(C)C(=O)OC)c(-c7cc(C)cc(C(C)(C)C(=O)OC)c7)s6)sc5c4c(C(C)(C)C(=O)OC)ccc2-3)c1,CCCCCCCCCCCc1c(/C=C2\C(=O)c3cc(F)c(F)cc3C2=C(C#N)C#N)sc2c1sc1c3c4nsnc4c4c5sc6c(CCCCCCCCCCC)c(/C=C7\C(=O)c8cc(F)c(F)cc8C7=C(C#N)C#N)sc6c5n(CC(CC)CCCC)c4c3n(CC(CC)CCCC)c21,17.5,-5.56,-3.65,-5.65,-4.09,,,,,conventional,SME1,,,
59367,10.1016/j.nantod.2021.101289,COC(=O)C(C)(C)c1cc(C)cc(-c2sc3c4sc5cc(/C=C6/C(=O)c7cc(F)cc(c7)C(=O)/C6=C\c6cc(C(C)(C)C(=O)OC)c(-c7cc(C)cc(C(C)(C)C(=O)OC)c7)s6)sc5c4c(C(C)(C)C(=O)OC)ccc2-3)c1,CCCCCCCCCCCc1c(/C=C2\C(=O)c3cc(F)c(F)cc3C2=C(C#N)C#N)sc2c1sc1c3c4nsnc4c4c5sc6c(CCCCCCCCCCC)c(/C=C7\C(=O)c8cc(F)c(F)cc8C7=C(C#N)C#N)sc6c5n(CC(CC)CCCC)c4c3n(CC(CC)CCCC)c21,17.0,-5.56,-3.65,-5.65,-4.09,,,,,conventional,SME1,,,
59368,10.1016/j.nantod.2021.101289,COC(=O)C(C)(C)c1cc(C)cc(-c2sc3c4sc5cc(/C=C6/C(=O)c7cc(F)cc(c7)C(=O)/C6=C\c6cc(C(C)(C)C(=O)OC)c(-c7cc(C)cc(C(C)(C)C(=O)OC)c7)s6)sc5c4c(C(C)(C)C(=O)OC)ccc2-3)c1,CCCCCCCCCc1c(C=C2C(=O)c3cc(Cl)c(Cl)cc3C2=C(C#N)C#N)sc2c1sc1c3c4nsnc4c4c5sc6c(CCCCCCCCC)c(C=C7C(=O)c8cc(Cl)c(Cl)cc8C7=C(C#N)C#N)sc6c5n(CC(CCCC)CCCCCC)c4c3n(CC(CCCC)CCCCCC)c21,18.4,-5.56,-3.65,-5.68,-3.9,,,,,,SME1,,,
59369,10.1016/j.nantod.2021.101289,COC(=O)C(C)(C)c1cc(C)cc(-c2sc3c4sc5cc(/C=C6/C(=O)c7cc(F)cc(c7)C(=O)/C6=C\c6cc(C(C)(C)C(=O)OC)c(-c7cc(C)cc(C(C)(C)C(=O)OC)c7)s6)sc5c4c(C(C)(C)C(=O)OC)ccc2-3)c1,CCCCCCCCCc1c(C=C2C(=O)c3cc(Cl)c(Cl)cc3C2=C(C#N)C#N)sc2c1sc1c3c4nsnc4c4c5sc6c(CCCCCCCCC)c(C=C7C(=O)c8cc(Cl)c(Cl)cc8C7=C(C#N)C#N)sc6c5n(CC(CCCC)CCCCCC)c4c3n(CC(CCCC)CCCCCC)c21,17.9,-5.56,-3.65,-5.68,-3.9,,,,,,SME1,,,
59388,10.1016/j.nxmate.2025.100637,CCCCC(CC)COC(=O)c1sc2c(-c3cc4c(OCC(CC)CCCC)c5sccc5c(OCC(CC)CCCC)c4s3)scc2c1F,CCCCC(=O)OCC1(c2ccccc2)C2=CC=Cc3cccc4cccc5ccc6ccccc7cccc1c7c6c5c-4c3C2,2.69,-5.19,-3.43,-6.1,-3.9,60.0,80.0,1.0:1.5,,conventional,,CuI,DMF,
59389,10.1016/j.nxmate.2025.100637,CCCCC(CC)COC(=O)c1sc2c(-c3cc4c(OCC(CC)CCCC)c5sccc5c(OCC(CC)CCCC)c4s3)scc2c1F,CCCCC(=O)OCC1(c2ccccc2)C2=CC=Cc3cccc4cccc5ccc6ccccc7cccc1c7c6c5c-4c3C2,4.28,-5.19,-3.43,-6.1,-3.9,60.0,80.0,1.0:1.5,,conventional,,CuI,DMSO,
59390,10.1016/j.nxmate.2025.100637,CCCCC(CC)COC(=O)c1sc2c(-c3cc4c(OCC(CC)CCCC)c5sccc5c(OCC(CC)CCCC)c4s3)scc2c1F,CCCCC(=O)OCC1(c2ccccc2)C2=CC=Cc3cccc4cccc5ccc6ccccc7cccc1c7c6c5c-4c3C2,4.27,-5.19,-3.43,-6.1,-3.9,60.0,80.0,1.0:1.5,,conventional,,CuI,diphenyl sulfide,
59391,10.1016/j.nxmate.2025.100637,CCCCCCCCC(CCCCCCCC)n1c2ccccc2c2ccc(-c3ccc(-c4ccc(-c5cccs5)c5nsnc45)s3)cc21,CCCCC(=O)OCC1(c2ccccc2)C2=CC=Cc3cccc4cccc5ccc6ccccc7cccc1c7c6c5c-4c3C2,2.46,-5.5,-3.6,-6.1,-3.9,60.0,80.0,1.0:4.0,,conventional,,CuI,DMF,
59392,10.1016/j.nxmate.2025.100637,CCCCCCCCC(CCCCCCCC)n1c2ccccc2c2ccc(-c3ccc(-c4ccc(-c5cccs5)c5nsnc45)s3)cc21,CCCCC(=O)OCC1(c2ccccc2)C2=CC=Cc3cccc4cccc5ccc6ccccc7cccc1c7c6c5c-4c3C2,3.04,-5.5,-3.6,-6.1,-3.9,60.0,80.0,1.0:4.0,,conventional,,CuI,DMSO,
59393,10.1016/j.nxmate.2025.100637,CCCCCCCCC(CCCCCCCC)n1c2ccccc2c2ccc(-c3ccc(-c4ccc(-c5cccs5)c5nsnc45)s3)cc21,CCCCC(=O)OCC1(c2ccccc2)C2=CC=Cc3cccc4cccc5ccc6ccccc7cccc1c7c6c5c-4c3C2,3.54,-5.5,-3.6,-6.1,-3.9,60.0,80.0,1.0:4.0,,conventional,,CuI,diphenyl sulfide,
59409,10.1016/j.optlastec.2026.114652,COC(=O)C(C)(C)c1cc(C)cc(-c2sc3c4sc5cc(/C=C6/C(=O)c7cc(F)cc(c7)C(=O)/C6=C\c6cc(C(C)(C)C(=O)OC)c(-c7cc(C)cc(C(C)(C)C(=O)OC)c7)s6)sc5c4c(C(C)(C)C(=O)OC)ccc2-3)c1,CCCCCCCCCCCc1c(/C=C2\C(=O)c3cc(F)c(F)cc3C2=C(C#N)C#N)sc2c1sc1c3c4nsnc4c4c5sc6c(CCCCCCCCCCC)c(/C=C7\C(=O)c8cc(F)c(F)cc8C7=C(C#N)C#N)sc6c5n(CC(CC)CCCC)c4c3n(CC(CC)CCCC)c21,12.41,-5.56,-3.65,-5.65,-4.09,,,,,conventional,,PEDOT:PSS,,
59410,10.1016/j.optlastec.2026.114652,COC(=O)C(C)(C)c1cc(C)cc(-c2sc3c4sc5cc(/C=C6/C(=O)c7cc(F)cc(c7)C(=O)/C6=C\c6cc(C(C)(C)C(=O)OC)c(-c7cc(C)cc(C(C)(C)C(=O)OC)c7)s6)sc5c4c(C(C)(C)C(=O)OC)ccc2-3)c1,CCCCCCCCCCCc1c(/C=C2\C(=O)c3cc(F)c(F)cc3C2=C(C#N)C#N)sc2c1sc1c3c4nsnc4c4c5sc6c(CCCCCCCCCCC)c(/C=C7\C(=O)c8cc(F)c(F)cc8C7=C(C#N)C#N)sc6c5n(CC(CC)CCCC)c4c3n(CC(CC)CCCC)c21,15.46,-5.56,-3.65,-5.65,-4.09,,,,,conventional,PBI-P:TBAH,PEDOT:PSS,,
59411,10.1016/j.optlastec.2026.114652,COC(=O)C(C)(C)c1cc(C)cc(-c2sc3c4sc5cc(/C=C6/C(=O)c7cc(F)cc(c7)C(=O)/C6=C\c6cc(C(C)(C)C(=O)OC)c(-c7cc(C)cc(C(C)(C)C(=O)OC)c7)s6)sc5c4c(C(C)(C)C(=O)OC)ccc2-3)c1,CCCCCCCCCCCc1c(/C=C2\C(=O)c3cc(F)c(F)cc3C2=C(C#N)C#N)sc2c1sc1c3c4nsnc4c4c5sc6c(CCCCCCCCCCC)c(/C=C7\C(=O)c8cc(F)c(F)cc8C7=C(C#N)C#N)sc6c5n(CC(CC)CCCC)c4c3n(CC(CC)CCCC)c21,13.21,-5.56,-3.65,-5.65,-4.09,,,,,conventional,PBI-P,PEDOT:PSS,,
59447,10.1016/j.optmat.2020.110243,CCCCC(CC)COC(=O)c1sc2csc(-c3cc4c(-c5ccc(CC(CC)CCCC)s5)c5sccc5c(-c5ccc(CC(CC)CCCC)s5)c4s3)c2c1F,COC(=O)CCCC1(c2ccccc2)C23c4c5ccc6c7cc8c9c%10c(cc%11cc%12c%13c%14c(cc%15c%16ccc-5c2c%16c2c5c%16c%17c(c(c46)c7c9c%17c4c%10c%11c%13c4c%16c%14c%152)C513)C%12)C8,8.27,-5.21,-3.6,-5.9,-3.9,,,1:1.5,3% v/v,inverted,ZnO,,,
59448,10.1016/j.optmat.2020.110243,CCCCC(CC)COC(=O)c1sc2csc(-c3cc4c(-c5ccc(CC(CC)CCCC)s5)c5sccc5c(-c5ccc(CC(CC)CCCC)s5)c4s3)c2c1F,COC(=O)CCCC1(c2ccccc2)C23c4c5ccc6c7cc8c9c%10c(cc%11cc%12c%13c%14c(cc%15c%16ccc-5c2c%16c2c5c%16c%17c(c(c46)c7c9c%17c4c%10c%11c%13c4c%16c%14c%152)C513)C%12)C8,9.54,-5.21,-3.6,-5.9,-3.9,,,1:1.5,3% v/v,inverted,ZnO:Al,,,
59449,10.1016/j.optmat.2020.110243,CCCCC(CC)COC(=O)c1sc2csc(-c3cc4c(-c5ccc(CC(CC)CCCC)s5)c5sccc5c(-c5ccc(CC(CC)CCCC)s5)c4s3)c2c1F,COC(=O)CCCC1(c2ccccc2)C23c4c5ccc6c7cc8c9c%10c(cc%11cc%12c%13c%14c(cc%15c%16ccc-5c2c%16c2c5c%16c%17c(c(c46)c7c9c%17c4c%10c%11c%13c4c%16c%14c%152)C513)C%12)C8,9.47,-5.21,-3.6,-5.9,-3.9,,200.0,1:1.5,3% v/v,inverted,ZnO/PEIE,,,
59450,10.1016/j.optmat.2020.110243,CCCCC(CC)COC(=O)c1sc2csc(-c3cc4c(-c5ccc(CC(CC)CCCC)s5)c5sccc5c(-c5ccc(CC(CC)CCCC)s5)c4s3)c2c1F,COC(=O)CCCC1(c2ccccc2)C23c4c5ccc6c7cc8c9c%10c(cc%11cc%12c%13c%14c(cc%15c%16ccc-5c2c%16c2c5c%16c%17c(c(c46)c7c9c%17c4c%10c%11c%13c4c%16c%14c%152)C513)C%12)C8,9.51,-5.21,-3.6,-5.9,-3.9,,,1:1.5,3% v/v,inverted,ZnO:Al:PEIE,,,
59464,10.1016/j.optmat.2020.110783,CCCCCCc1ccsc1,CCCCC(=O)OCC1(c2ccccc2)c2cccc3cccc4cccc5cccc6cccc1c6c-5c-4c-3c2,2.178,-5.01,-3.12,-6.1,-3.7,,,,,,,,,
59465,10.1016/j.optmat.2020.110783,CCCCCCc1ccsc1,CCCCC(=O)OCC1(c2ccccc2)c2cccc3cccc4cccc5cccc6cccc1c6c-5c-4c-3c2,2.191,-5.01,-3.12,-6.1,-3.7,,,,,,,,,
59466,10.1016/j.optmat.2020.110783,CCCCCCc1ccsc1,CCCCC(=O)OCC1(c2ccccc2)c2cccc3cccc4cccc5cccc6cccc1c6c-5c-4c-3c2,2.306,-5.01,-3.12,-6.1,-3.7,200.0,120.0,1.0:0.6,,,,,,
59467,10.1016/j.optmat.2020.110783,CCCCCCc1ccsc1,CCCCC(=O)OCC1(c2ccccc2)c2cccc3cccc4cccc5cccc6cccc1c6c-5c-4c-3c2,2.568,-5.01,-3.12,-6.1,-3.7,,,,,,,,,
59468,10.1016/j.optmat.2020.110783,CCCCCCc1ccsc1,CCCCC(=O)OCC1(c2ccccc2)c2cccc3cccc4cccc5cccc6cccc1c6c-5c-4c-3c2,3.173,-5.01,-3.12,-6.1,-3.7,,,,,,,,,
59477,10.1016/j.optmat.2021.111070,CCCCC(CC)COC(=O)c1sc2csc(-c3cc4c(-c5ccc(CC(CC)CCCC)s5)c5sccc5c(-c5ccc(CC(CC)CCCC)s5)c4s3)c2c1F,COC(=O)CCCC1(c2ccccc2)C23c4c5ccc6c7cc8c9c%10c(cc%11cc%12c%13c%14c(cc%15c%16ccc-5c2c%16c2c5c%16c%17c(c(c46)c7c9c%17c4c%10c%11c%13c4c%16c%14c%152)C513)C%12)C8,9.47,-5.21,-3.6,-5.9,-3.9,,,,,inverted,ZnO/PEIE,MoO3,,
59478,10.1016/j.optmat.2021.111070,CCCCC(CC)COC(=O)c1sc2c(-c3cc4c(OCC(CC)CCCC)c5sccc5c(OCC(CC)CCCC)c4s3)scc2c1F,CCCCC(=O)OCC1(c2ccccc2)C2=CC=Cc3cccc4cccc5ccc6ccccc7cccc1c7c6c5c-4c3C2,5.88,-5.19,-3.43,-6.1,-3.9,,150.0,1:1,,inverted,ZnO/PEIE,MoO3,,
59479,10.1016/j.optmat.2021.111070,CCCCCCc1ccsc1,CCCCC(=O)OCC1(c2ccccc2)c2cccc3cccc4cccc5cccc6cccc1c6c-5c-4c-3c2,3.96,-5.01,-3.12,-6.1,-3.7,,,,,inverted,ZnO/PEIE,MoO3,,
59480,10.1016/j.optmat.2021.111070,CCCCCCc1ccsc1,CCCCC(=O)OCC1(c2ccccc2)c2cccc3cccc4cccc5cccc6cccc1c6c-5c-4c-3c2,3.52,-5.01,-3.12,-6.1,-3.7,,150.0,1:1,,inverted,ZnO/PEIE,MoO3,,
59481,10.1016/j.optmat.2021.111070,CCCCC(CC)COC(=O)c1sc2c(-c3cc4c(OCC(CC)CCCC)c5sccc5c(OCC(CC)CCCC)c4s3)scc2c1F,CCCCC(=O)OCC1(c2ccccc2)c2cccc3cccc4cccc5cccc6cccc1c6c-5c-4c-3c2,10.6,-5.19,-3.43,-6.1,-3.7,,,,,inverted,ZnO/PEIE,MoO3,,
59482,10.1016/j.optmat.2021.111070,CCCCC(CC)COC(=O)c1sc2c(-c3cc4c(OCC(CC)CCCC)c5sccc5c(OCC(CC)CCCC)c4s3)scc2c1F,CCCCC(=O)OCC1(c2ccccc2)c2cccc3cccc4cccc5cccc6cccc1c6c-5c-4c-3c2,9.31,-5.19,-3.43,-6.1,-3.7,,150.0,1:1,,inverted,ZnO:PEI,MoO3,,
59483,10.1016/j.optmat.2021.111070,CCCCCCc1ccsc1,COC(=O)CCCC1(c2ccccc2)C23c4c5c6c7c8c9c(c%10c%11c2c2c%12c4c4c%13c5c5c7c7c8c8c%14c9c%10c9c%10c%11c2c2c%11c%12c4c4c%12c%13c5c5c7c7c8c8c%14c9c9c%10c2c2c%11c4c4c%12c5c7c5c8c9c2c45)C613,4.04,-5.01,-3.12,-6.1,-3.7,,,,,inverted,ZnO/PEIE,MoO3,,
59484,10.1016/j.optmat.2021.111070,CCCCC(CC)COC(=O)c1sc2c(-c3cc4c(OCC(CC)CCCC)c5sccc5c(OCC(CC)CCCC)c4s3)scc2c1F,COC(=O)CCCC1(c2ccccc2)C23c4c5c6c7c8c9c(c%10c%11c2c2c%12c4c4c%13c5c5c7c7c8c8c%14c9c%10c9c%10c%11c2c2c%11c%12c4c4c%12c%13c5c5c7c7c8c8c%14c9c9c%10c2c2c%11c4c4c%12c5c7c5c8c9c2c45)C613,8.12,-5.19,-3.43,-6.1,-3.7,,150.0,1:1,,inverted,ZnO/PEIE,MoO3,,
59485,10.1016/j.optmat.2021.111070,CCCCC(CC)COC(=O)c1sc2c(-c3cc4c(OCC(CC)CCCC)c5sccc5c(OCC(CC)CCCC)c4s3)scc2c1F,COC(=O)CCCC1(c2ccccc2)C23c4c5ccc6c7cc8c9c%10c(cc%11cc%12c%13c%14c(cc%15c%16ccc-5c2c%16c2c5c%16c%17c(c(c46)c7c9c%17c4c%10c%11c%13c4c%16c%14c%152)C513)C%12)C8,8.86,-5.19,-3.43,-5.9,-3.9,,150.0,1:1,,inverted,ZnO/PEIE,MoO3,,
59486,10.1016/j.optmat.2021.111070,CCCCCC(CC)OC(=O)c1sc2c(-c3cc4c(-c5ccc(CC(CC)CCCC)s5)c5sccc5c(-c5ccc(CC(CC)CCCC)s5)c4s3)scc2c1F,CCCCC(=O)OCC1(c2ccccc2)C2=CC=Cc3cccc4cccc5ccc6ccccc7cccc1c7c6c5c-4c3C2,8.22,-5.24,-3.45,-6.1,-3.9,,150.0,1:1,,inverted,ZnO/PEI,MoO3,,
59487,10.1016/j.optmat.2021.111070,CCCCCCc1ccsc1,COC(=O)CCCC1(c2ccccc2)C23c4c5ccc6c7cc8c9c%10c(cc%11cc%12c%13c%14c(cc%15c%16ccc-5c2c%16c2c5c%16c%17c(c(c46)c7c9c%17c4c%10c%11c%13c4c%16c%14c%152)C513)C%12)C8,4.48,-5.01,-3.12,-5.9,-3.9,,150.0,1:1,,inverted,ZnO/PEIE,MnO3,,
59488,10.1016/j.optmat.2021.111070,CCCCCCc1ccsc1,CCCCC(=O)OCC1(c2ccccc2)c2cccc3cccc4cccc5cccc6cccc1c6c-5c-4c-3c2,2.61,-5.01,-3.12,-6.1,-3.7,,,,,inverted,ZnO,,,
59489,10.1016/j.optmat.2021.111070,CCCCCCc1ccsc1,CCCCC(=O)OCC1(c2ccccc2)c2cccc3cccc4cccc5cccc6cccc1c6c-5c-4c-3c2,3.67,-5.01,-3.12,-6.1,-3.7,,,,,inverted,ZnO,,,
59490,10.1016/j.optmat.2021.111070,CCCCCCc1ccsc1,CCCCC(=O)OCC1(c2ccccc2)c2cccc3cccc4cccc5cccc6cccc1c6c-5c-4c-3c2,3.59,-5.01,-3.12,-6.1,-3.7,,,,,inverted,ZnO,,,
59491,10.1016/j.optmat.2021.111070,CCCCCCc1ccsc1,CCCCC(=O)OCC1(c2ccccc2)c2cccc3cccc4cccc5cccc6cccc1c6c-5c-4c-3c2,3.25,-5.01,-3.12,-6.1,-3.7,,,,,inverted,ZnO/PEIE,,,
59492,10.1016/j.optmat.2021.111070,CCCCCCc1ccsc1,CCCCC(=O)OCC1(c2ccccc2)c2cccc3cccc4cccc5cccc6cccc1c6c-5c-4c-3c2,4.48,-5.01,-3.12,-6.1,-3.7,,150.0,1:1,,inverted,ZnO/PEIE,,,
59493,10.1016/j.optmat.2021.111070,CCCCCCc1ccsc1,CCCCC(=O)OCC1(c2ccccc2)c2cccc3cccc4cccc5cccc6cccc1c6c-5c-4c-3c2,4.27,-5.01,-3.12,-6.1,-3.7,,150.0,1:1,,inverted,ZnO/PEIE,,,
59494,10.1016/j.optmat.2021.111070,CCCCCCc1ccsc1,CCCCC(=O)OCC1(c2ccccc2)c2cccc3cccc4cccc5cccc6cccc1c6c-5c-4c-3c2,1.55,-5.01,-3.12,-6.1,-3.7,,,,,inverted,PEIE/ZnO,,,
59498,10.1016/j.optmat.2021.111217,CCc1ccc(-c2c3sc4cc(-c5cc(CC)c(-c6ccc(/C=C7/SC(=S)N(CC)C7=O)s6)s5)sc4c3c(-c3ccc(CC)s3)c3sc4cc(-c5cc(CC)c(-c6ccc(/C=C7/SC(=S)N(CC)C7=O)s6)s5)sc4c23)s1,CCCCCCCCCCCc1c(/C=C2\C(=O)c3cc(F)c(F)cc3C2=C(C#N)C#N)sc2c1sc1c3c4nsnc4c4c5sc6c(CCCCCCCCCCC)c(/C=C7\C(=O)c8cc(F)c(F)cc8C7=C(C#N)C#N)sc6c5n(CC(CC)CCCC)c4c3n(CC(CC)CCCC)c21,14.34,-5.32,-3.53,-5.65,-4.09,,,,,conventional,PFN,PEDOT:PSS,,
59499,10.1016/j.optmat.2021.111217,CCc1ccc(-c2c3sc4cc(-c5cc(CC)c(-c6ccc(/C=C7/SC(=S)N(CC)C7=O)s6)s5)sc4c3c(-c3ccc(CC)s3)c3sc4cc(-c5cc(CC)c(-c6ccc(/C=C7/SC(=S)N(CC)C7=O)s6)s5)sc4c23)s1,CCCCCCCCC1(CCCCCCCC)c2cc3c(cc2-c2sc(/C=C4\C(=O)c5cc(Cl)c(Cl)cc5C4=C(C#N)C#N)cc21)C(CCCCCCCC)(CCCCCCCC)c1cc(/C=C2\C(=O)c4cc(Cl)c(Cl)cc4C2=C(C#N)C#N)sc1-3,9.35,-5.32,-3.53,-5.9,-4.04,,,,,conventional,PFN,PEDOT:PSS,,
59500,10.1016/j.optmat.2021.111217,CCCCCCc1cc(-c2cc3c(-c4cc(Cl)c(CC(CC)CCCC)s4)c4sc(-c5cc(CCCCCC)c(-c6cc(CCCCCC)c(-c7ccc(/C=C8/SC(=S)N(CCCCCC)C8=O)s7)s6)s5)cc4c(-c4cc(Cl)c(CC(CC)CCCC)s4)c3s2)sc1-c1cc(CCCCCC)c(-c2ccc(/C=C3\SC(=S)N(CC(CC)CCCC)C3=O)s2)s1,CCCCCCCCCCCc1c(/C=C2\C(=O)c3cc(F)c(F)cc3C2=C(C#N)C#N)sc2c1sc1c3c4nsnc4c4c5sc6c(CCCCCCCCCCC)c(/C=C7\C(=O)c8cc(F)c(F)cc8C7=C(C#N)C#N)sc6c5n(CC(CC)CCCC)c4c3n(CC(CC)CCCC)c21,14.7,-5.46,-3.7,-5.65,-4.09,,,,,conventional,PFN,PEDOT:PSS,,
59502,10.1016/j.optmat.2021.111217,CCCCCCCCc1cc(/C=C(/C#N)C(=O)OCC(CC)CCCC)sc1-c1ccc(-c2sc(-c3cc4c(-c5cc(F)c(CC(CC)CCCC)s5)c5sc(-c6cc(CCCCCCCC)c(-c7ccc(-c8sc(/C=C(\C#N)C(=O)OCC(CC)CCCC)cc8CCCCCCCC)s7)s6)cc5c(-c5cc(F)c(CC(CC)CCCC)s5)c4s3)cc2CCCCCCCC)s1,CCCCCCCCCCCc1c(/C=C2\C(=O)c3cc(F)c(F)cc3C2=C(C#N)C#N)sc2c1sc1c3c4nsnc4c4c5sc6c(CCCCCCCCCCC)c(/C=C7\C(=O)c8cc(F)c(F)cc8C7=C(C#N)C#N)sc6c5n(CC(CC)CCCC)c4c3n(CC(CC)CCCC)c21,14.07,-5.37,-2.81,-5.65,-4.09,,,,,conventional,PFN,PEDOT:PSS,,
59503,10.1016/j.optmat.2021.111217,Cc1cc(-c2c3cc(-c4sc(-c5nc6sc(-c7cc(C)c(/C=C8\SC(=S)N(C)C8=O)s7)nc6s5)cc4C)sc3c(-c3cc(C)c(C)s3)c3cc(-c4sc(-c5nc6sc(-c7cc(C)c(/C=C8\SC(=S)N(C)C8=O)s7)nc6s5)cc4C)sc23)sc1C,CCCCCCCCCCCc1c(/C=C2\C(=O)c3cc(F)c(F)cc3C2=C(C#N)C#N)sc2c1sc1c3c4nsnc4c4c5sc6c(CCCCCCCCCCC)c(/C=C7\C(=O)c8cc(F)c(F)cc8C7=C(C#N)C#N)sc6c5n(CC(CC)CCCC)c4c3n(CC(CC)CCCC)c21,13.9,,,-5.65,-4.09,,,,,conventional,PFN,PEDOT:PSS,,
59504,10.1016/j.optmat.2021.111217,CCCCCCc1ccc(C2(c3ccc(CCCCCC)cc3)c3cc(/C=C4\C(=O)c5cc(F)c(F)cc5C4=C(C#N)C#N)sc3-c3sc4c(OCC(CC)CCCC)c5c6c(sc5c(OCC(CC)CCCC)c4c32)-c2sc(/C=C3\C(=O)c4cc(F)c(F)cc4C3=C(C#N)C#N)cc2C6(c2ccc(CCCCCC)cc2)c2ccc(CCCCCC)cc2)cc1,CCCCCCCCCCCc1c(/C=C2\C(=O)c3cc(F)c(F)cc3C2=C(C#N)C#N)sc2c1sc1c3c4nsnc4c4c5sc6c(CCCCCCCCCCC)c(/C=C7\C(=O)c8cc(F)c(F)cc8C7=C(C#N)C#N)sc6c5n(CC(CC)CCCC)c4c3n(CC(CC)CCCC)c21,13.8,-5.54,-4.05,-5.65,-4.09,,,,,conventional,PFN,PEDOT:PSS,,
59505,10.1016/j.optmat.2021.111217,CCCCCCc1ccc(C2(c3ccc(CCCCCC)cc3)c3cc(/C=C4\C(=O)c5cc(F)c(F)cc5C4=C(C#N)C#N)sc3-c3sc4c(OCC(CC)CCCC)c5c6c(sc5c(OCC(CC)CCCC)c4c32)-c2sc(/C=C3\C(=O)c4cc(F)c(F)cc4C3=C(C#N)C#N)cc2C6(c2ccc(CCCCCC)cc2)c2ccc(CCCCCC)cc2)cc1,CCCCCCCCCCCc1c(/C=C2\C(=O)c3cc(F)c(F)cc3C2=C(C#N)C#N)sc2c1sc1c3c4nsnc4c4c5sc6c(CCCCCCCCCCC)c(/C=C7\C(=O)c8cc(F)c(F)cc8C7=C(C#N)C#N)sc6c5n(CCC(CC)CCCC)c4c3n(CCC(CC)CCCC)c21,14.09,-5.54,-4.05,-5.64,-3.86,,,,,conventional,PFN,PEDOT:PSS,,
59506,10.1016/j.optmat.2021.111217,CCCCCCc1cc(-c2cc3c(-c4cc(Cl)c(CC(CC)CCCC)s4)c4sc(-c5cc(CCCCCC)c(-c6cc(CCCCCC)c(-c7ccc(/C=C8/SC(=S)N(CCCCCC)C8=O)s7)s6)s5)cc4c(-c4cc(Cl)c(CC(CC)CCCC)s4)c3s2)sc1-c1cc(CCCCCC)c(-c2ccc(/C=C3\SC(=S)N(CC(CC)CCCC)C3=O)s2)s1,CCCCCCCCCCCc1c(/C=C2\C(=O)c3cc(F)c(F)cc3C2=C(C#N)C#N)sc2c1sc1c3c4nsnc4c4c5sc6c(CCCCCCCCCCC)c(/C=C7\C(=O)c8cc(F)c(F)cc8C7=C(C#N)C#N)sc6c5n(CC(CC)CCCC)c4c3n(CC(CC)CCCC)c21,13.61,-5.46,-3.7,-5.65,-4.09,,,,,conventional,PFN,PEDOT:PSS,,
59507,10.1016/j.optmat.2021.111217,CCCCCCc1cc(-c2cc3c(-c4ccc(SCC(CC)CCCC)cc4)c4sc(-c5cc(CCCCCC)c(-c6cc(CCCCCC)c(-c7ccc(/C=C8/SC(=S)N(CCCC)C8=O)s7)s6)s5)cc4c(-c4ccc(SCC(CC)CCCC)cc4)c3s2)sc1-c1cc(CCCCCC)c(-c2ccc(/C=C3/SC(=S)N(CCCC)C3=O)s2)s1,CCCCCCCCCCCc1c(/C=C2\C(=O)c3cc(Cl)c(Cl)cc3C2=C(C#N)C#N)sc2c1sc1c3c4nsnc4c4c5sc6c(CCCCCCCCCCC)c(/C=C7\C(=O)c8cc(Cl)c(Cl)cc8C7=C(C#N)C#N)sc6c5n(CC(CCCC)CCCCCC)c4c3n(CC(CCCC)CCCCCC)c21,15.3,-5.37,-3.51,-5.68,-4.1,,,,,conventional,PFN,PEDOT:PSS,,
59508,10.1016/j.optmat.2021.111217,CCCCCCc1cc(-c2cc3c(-c4cc(F)c(SCC(CCCC)CCCCCC)s4)c4sc5cc(-c6cc(CCCCCC)c(-c7cc(CCCCCC)c(-c8ccc(/C=C9\SC(=S)N(CCCCCC)C9=O)s8)s7)s6)sc5c4c(-c4cc(F)c(SCC(CCCC)CCCCCC)s4)c3s2)sc1-c1cc(CCCCCC)c(-c2ccc(/C=C3\SC(=S)N(CCCCCC)C3=O)s2)s1,CCCCCCCCCCCc1c(/C=C2\C(=O)c3cc(F)c(F)cc3C2=C(C#N)C#N)sc2c1sc1c3c4nsnc4c4c5sc6c(CCCCCCCCCCC)c(/C=C7\C(=O)c8cc(F)c(F)cc8C7=C(C#N)C#N)sc6c5n(CC(CC)CCCC)c4c3n(CC(CC)CCCC)c21,15.1,-5.31,-3.14,-5.65,-4.09,,,,,conventional,PFN,PEDOT:PSS,,
59517,10.1016/j.optmat.2021.111588,CCCCCCc1ccsc1,CCCCC(=O)OCC1(c2ccccc2)c2cccc3cccc4cccc5cccc6cccc1c6c-5c-4c-3c2,4.88,-5.01,-3.12,-6.1,-3.7,,,,,,,PEDOT:PSS,,
59518,10.1016/j.optmat.2021.111588,CCCCC(CC)COC(=O)c1sc2c(-c3cc4c(OCC(CC)CCCC)c5sccc5c(OCC(CC)CCCC)c4s3)scc2c1F,CCCCC(=O)OCC1(c2ccccc2)c2cccc3cccc4cccc5cccc6cccc1c6c-5c-4c-3c2,5.73,-5.19,-3.43,-6.1,-3.7,,,,,,,PEDOT:PSS,,
59519,10.1016/j.optmat.2021.111588,CCCCC(CC)COC(=O)c1sc2c(-c3cc4c(OCC(CC)CCCC)c5sccc5c(OCC(CC)CCCC)c4s3)scc2c1F,CCCCC(=O)OCC1(c2ccccc2)c2cccc3cccc4cccc5cccc6cccc1c6c-5c-4c-3c2,5.92,-5.19,-3.43,-6.1,-3.7,250.0,,,,inverted,,MoO3,,
59520,10.1016/j.optmat.2021.111588,CCCCCCc1ccsc1,CCCCC(=O)OCC1(c2ccccc2)c2cccc3cccc4cccc5cccc6cccc1c6c-5c-4c-3c2,2.34,-5.01,-3.12,-6.1,-3.7,,,,,,,PEDOT:PSS,,
59521,10.1016/j.optmat.2021.111588,CCCCCCc1ccsc1,CCCCC(=O)OCC1(c2ccccc2)c2cccc3cccc4cccc5cccc6cccc1c6c-5c-4c-3c2,2.14,-5.01,-3.12,-6.1,-3.7,,,,,,,PEDOT:PSS,,
59523,10.1016/j.optmat.2021.111588,CCCCCCc1ccsc1,CCCCC(=O)OCC1(c2ccccc2)c2cccc3cccc4cccc5cccc6cccc1c6c-5c-4c-3c2,3.35,-5.01,-3.12,-6.1,-3.7,,,,,,,PEDOT:PSS,,
59524,10.1016/j.optmat.2021.111588,CCCCC(CC)COC(=O)c1sc2c(-c3cc4c(OCC(CC)CCCC)c5sccc5c(OCC(CC)CCCC)c4s3)scc2c1F,CCCCC(=O)OCC1(c2ccccc2)c2cccc3cccc4cccc5cccc6cccc1c6c-5c-4c-3c2,5.13,-5.19,-3.43,-6.1,-3.7,,,,,,,PEDOT:PSS,,
59525,10.1016/j.optmat.2021.111588,CCCCC(CC)COC(=O)c1sc2c(-c3cc4c(OCC(CC)CCCC)c5sccc5c(OCC(CC)CCCC)c4s3)scc2c1F,CCCCC(=O)OCC1(c2ccccc2)c2cccc3cccc4cccc5cccc6cccc1c6c-5c-4c-3c2,4.39,-5.19,-3.43,-6.1,-3.7,,,,,,,MoO3,,
59526,10.1016/j.optmat.2021.111588,CCCCC(CC)COC(=O)c1sc2c(-c3cc4c(OCC(CC)CCCC)c5sccc5c(OCC(CC)CCCC)c4s3)scc2c1F,CCCCC(=O)OCC1(c2ccccc2)c2cccc3cccc4cccc5cccc6cccc1c6c-5c-4c-3c2,5.46,-5.19,-3.43,-6.1,-3.7,,,,,,,MoO3,,
59538,10.1016/j.optmat.2021.111791,COC(=O)C(C)(C)c1cc(C)cc(-c2sc3c4sc5cc(/C=C6/C(=O)c7cc(F)cc(c7)C(=O)/C6=C\c6cc(C(C)(C)C(=O)OC)c(-c7cc(C)cc(C(C)(C)C(=O)OC)c7)s6)sc5c4c(C(C)(C)C(=O)OC)ccc2-3)c1,CCCCCCCCCCCc1c(/C=C2\C(=O)c3cc(F)c(F)cc3C2=C(C#N)C#N)sc2c1sc1c3c4nsnc4c4c5sc6c(CCCCCCCCCCC)c(/C=C7\C(=O)c8cc(F)c(F)cc8C7=C(C#N)C#N)sc6c5n(CC(CC)CCCC)c4c3n(CC(CC)CCCC)c21,9.72,-5.56,-3.65,-5.65,-4.09,,110.0,1:1.2,,inverted,ZnO,MoO3,,
59539,10.1016/j.optmat.2021.111791,COC(=O)C(C)(C)c1cc(C)cc(-c2sc3c4sc5cc(/C=C6/C(=O)c7cc(F)cc(c7)C(=O)/C6=C\c6cc(C(C)(C)C(=O)OC)c(-c7cc(C)cc(C(C)(C)C(=O)OC)c7)s6)sc5c4c(C(C)(C)C(=O)OC)ccc2-3)c1,CCCCCCCCCCCc1c(/C=C2\C(=O)c3cc(F)c(F)cc3C2=C(C#N)C#N)sc2c1sc1c3c4nsnc4c4c5sc6c(CCCCCCCCCCC)c(/C=C7\C(=O)c8cc(F)c(F)cc8C7=C(C#N)C#N)sc6c5n(CC(CC)CCCC)c4c3n(CC(CC)CCCC)c21,12.44,-5.56,-3.65,-5.65,-4.09,,110.0,1:1.2,,inverted,ZnO/Bi2S3,MoO3,,
59540,10.1016/j.optmat.2021.111791,COC(=O)C(C)(C)c1cc(C)cc(-c2sc3c4sc5cc(/C=C6/C(=O)c7cc(F)cc(c7)C(=O)/C6=C\c6cc(C(C)(C)C(=O)OC)c(-c7cc(C)cc(C(C)(C)C(=O)OC)c7)s6)sc5c4c(C(C)(C)C(=O)OC)ccc2-3)c1,CCCCCCCCCCCc1c(/C=C2\C(=O)c3cc(F)c(F)cc3C2=C(C#N)C#N)sc2c1sc1c3c4nsnc4c4c5sc6c(CCCCCCCCCCC)c(/C=C7\C(=O)c8cc(F)c(F)cc8C7=C(C#N)C#N)sc6c5n(CC(CC)CCCC)c4c3n(CC(CC)CCCC)c21,12.5,-5.56,-3.65,-5.65,-4.09,,110.0,1:1.2,,inverted,ZnO/Bi2S3,MoO3,,
59541,10.1016/j.optmat.2021.111791,COC(=O)C(C)(C)c1cc(C)cc(-c2sc3c4sc5cc(/C=C6/C(=O)c7cc(F)cc(c7)C(=O)/C6=C\c6cc(C(C)(C)C(=O)OC)c(-c7cc(C)cc(C(C)(C)C(=O)OC)c7)s6)sc5c4c(C(C)(C)C(=O)OC)ccc2-3)c1,CCCCCCCCCCCc1c(/C=C2\C(=O)c3cc(F)c(F)cc3C2=C(C#N)C#N)sc2c1sc1c3c4nsnc4c4c5sc6c(CCCCCCCCCCC)c(/C=C7\C(=O)c8cc(F)c(F)cc8C7=C(C#N)C#N)sc6c5n(CC(CC)CCCC)c4c3n(CC(CC)CCCC)c21,12.02,-5.56,-3.65,-5.65,-4.09,,110.0,1:1.2,,inverted,ZnO/Bi2S3,MoO3,,
59544,10.1016/j.optmat.2021.111912,CCCCC(CC)Cc1ccc(-c2c3cc(-c4ccc(-c5sc(-c6cccs6)c6c5C(=O)c5c(CC(CC)CCCC)sc(CC(CC)CCCC)c5C6=O)s4)sc3c(-c3ccc(CC(CC)CCCC)s3)c3ccsc23)s1,COCCOCc1ccc(C2(c3ccc(COCCOC)cc3)c3cc4c(cc3-c3sc5cc(/C=C6\C(=O)c7ccccc7C6=C(C#N)C#N)sc5c32)C(c2ccc(COCCOC)cc2)(c2ccc(COCCOC)cc2)c2c-4sc3cc(/C=C4\C(=O)c5ccccc5C4=C(C#N)C#N)sc23)cc1,8.2,-5.33,-3.48,-5.67,-4.03,,,,,conventional,PFN-Br,PEDOT:PSS,,
59545,10.1016/j.optmat.2021.111912,CCCCC(CC)Cc1ccc(-c2c3cc(-c4ccc(-c5sc(-c6cccs6)c6c5C(=O)c5c(CC(CC)CCCC)sc(CC(CC)CCCC)c5C6=O)s4)sc3c(-c3ccc(CC(CC)CCCC)s3)c3ccsc23)s1,COCCOCc1ccc(C2(c3ccc(COCCOC)cc3)c3cc4c(cc3-c3sc5cc(/C=C6\C(=O)c7ccccc7C6=C(C#N)C#N)sc5c32)C(c2ccc(COCCOC)cc2)(c2ccc(COCCOC)cc2)c2c-4sc3cc(/C=C4\C(=O)c5ccccc5C4=C(C#N)C#N)sc23)cc1,10.12,-5.33,-3.48,-5.67,-4.03,,,,,conventional,PFN-Br,PEDOT:PSS,,
59563,10.1016/j.optmat.2022.112520,CCCCC(CC)COC(=O)c1sc2csc(-c3cc4c(-c5ccc(CC(CC)CCCC)s5)c5sccc5c(-c5ccc(CC(CC)CCCC)s5)c4s3)c2c1F,COC(=O)CCCC1(c2ccccc2)C23c4c5ccc6c7cc8c9c%10c(cc%11cc%12c%13c%14c(cc%15c%16ccc-5c2c%16c2c5c%16c%17c(c(c46)c7c9c%17c4c%10c%11c%13c4c%16c%14c%152)C513)C%12)C8,6.01,-5.21,-3.6,-5.9,-3.9,100.0,,,,,,,,
59564,10.1016/j.optmat.2022.112520,CCCCC(CC)COC(=O)c1sc2csc(-c3cc4c(-c5ccc(CC(CC)CCCC)s5)c5sccc5c(-c5ccc(CC(CC)CCCC)s5)c4s3)c2c1F,COC(=O)CCCC1(c2ccccc2)C23c4c5ccc6c7cc8c9c%10c(cc%11cc%12c%13c%14c(cc%15c%16ccc-5c2c%16c2c5c%16c%17c(c(c46)c7c9c%17c4c%10c%11c%13c4c%16c%14c%152)C513)C%12)C8,8.21,-5.21,-3.6,-5.9,-3.9,100.0,,,,conventional,IDS,,,
59565,10.1016/j.optmat.2022.112520,CCCCC(CC)COC(=O)c1sc2csc(-c3cc4c(-c5ccc(CC(CC)CCCC)s5)c5sccc5c(-c5ccc(CC(CC)CCCC)s5)c4s3)c2c1F,COC(=O)CCCC1(c2ccccc2)C23c4c5ccc6c7cc8c9c%10c(cc%11cc%12c%13c%14c(cc%15c%16ccc-5c2c%16c2c5c%16c%17c(c(c46)c7c9c%17c4c%10c%11c%13c4c%16c%14c%152)C513)C%12)C8,9.45,-5.21,-3.6,-5.9,-3.9,100.0,,,,conventional,IDS,,,
59566,10.1016/j.optmat.2022.112520,CCCCC(CC)COC(=O)c1sc2csc(-c3cc4c(-c5ccc(CC(CC)CCCC)s5)c5sccc5c(-c5ccc(CC(CC)CCCC)s5)c4s3)c2c1F,COC(=O)CCCC1(c2ccccc2)C23c4c5ccc6c7cc8c9c%10c(cc%11cc%12c%13c%14c(cc%15c%16ccc-5c2c%16c2c5c%16c%17c(c(c46)c7c9c%17c4c%10c%11c%13c4c%16c%14c%152)C513)C%12)C8,8.65,-5.21,-3.6,-5.9,-3.9,100.0,,,,conventional,IDS,,,
