Repository: JiYiqaq/PCE-KA-GNN

# Data directory

- `raw/Active_Database.csv` is the immutable source dataset bundled under CC BY 4.0. Do not overwrite it with processed data.
- `processed/` is created and populated by the training pipeline. Generated `.pt` and `.pth` caches are intentionally ignored by Git because they can exceed GitHub's normal single-file limit.

See `../DATA_LICENSE.md` for provenance, license and checksum information.

File: data/processed/device_records.csv (part 96 of 250)
record_id,doi,donor_smiles,acceptor_smiles,pce,homo_d,lumo_d,homo_a,lumo_a,active_layer_thickness,annealing_temp,d_a_ratio,additive_ratio,device_type,etl_canonical,htl_canonical,solvent_canonical,additive_canonical
59567,10.1016/j.optmat.2022.112520,CCCCC(CC)COC(=O)c1sc2csc(-c3cc4c(-c5ccc(CC(CC)CCCC)s5)c5sccc5c(-c5ccc(CC(CC)CCCC)s5)c4s3)c2c1F,COC(=O)CCCC1(c2ccccc2)C23c4c5ccc6c7cc8c9c%10c(cc%11cc%12c%13c%14c(cc%15c%16ccc-5c2c%16c2c5c%16c%17c(c(c46)c7c9c%17c4c%10c%11c%13c4c%16c%14c%152)C513)C%12)C8,7.69,-5.21,-3.6,-5.9,-3.9,100.0,,,,conventional,IDS,,,
59568,10.1016/j.optmat.2022.112520,CCCCC(CC)COC(=O)c1sc2csc(-c3cc4c(-c5ccc(CC(CC)CCCC)s5)c5sccc5c(-c5ccc(CC(CC)CCCC)s5)c4s3)c2c1F,COC(=O)CCCC1(c2ccccc2)C23c4c5ccc6c7cc8c9c%10c(cc%11cc%12c%13c%14c(cc%15c%16ccc-5c2c%16c2c5c%16c%17c(c(c46)c7c9c%17c4c%10c%11c%13c4c%16c%14c%152)C513)C%12)C8,8.53,-5.21,-3.6,-5.9,-3.9,100.0,,,,,PFN,,,
59573,10.1016/j.optmat.2022.112771,CCCCC(CC)CSc1sc(-c2c3cc(-c4ccc(-c5sc(-c6cccs6)c6c5C(=O)c5c(CC(CC)CCCC)sc(CC(CC)CCCC)c5C6=O)s4)sc3c(-c3cc(F)c(SCC(CC)CCCC)s3)c3ccsc23)cc1F,CCCCCCc1ccc(C2(c3ccc(CCCCCC)cc3)c3cc4c(cc3-c3sc5cc(/C=C6\C(=O)c7cc(F)c(F)cc7C6=C(C#N)C#N)sc5c32)C(c2ccc(CCCCCC)cc2)(c2ccc(CCCCCC)cc2)c2c-4sc3cc(/C=C4\C(=O)c5cc(F)c(F)cc5C4=C(C#N)C#N)sc23)cc1,13.5,-5.41,-3.62,-5.66,-4.14,,,,,,,WS2,,
59575,10.1016/j.optmat.2022.112771,CCCCC(CC)CSc1sc(-c2c3cc(-c4ccc(-c5sc(-c6cccs6)c6c5C(=O)c5c(CC(CC)CCCC)sc(CC(CC)CCCC)c5C6=O)s4)sc3c(-c3cc(F)c(SCC(CC)CCCC)s3)c3ccsc23)cc1F,CCCCCCc1ccc(C2(c3ccc(CCCCCC)cc3)c3cc4c(cc3-c3sc5cc(/C=C6\C(=O)c7cc(F)c(F)cc7C6=C(C#N)C#N)sc5c32)C(c2ccc(CCCCCC)cc2)(c2ccc(CCCCCC)cc2)c2c-4sc3cc(/C=C4\C(=O)c5cc(F)c(F)cc5C4=C(C#N)C#N)sc23)cc1,12.0,-5.41,-3.62,-5.66,-4.14,,,,,,,MoS2,,
59576,10.1016/j.optmat.2022.112771,CCCCC(CC)COC(=O)c1sc2csc(-c3cc4c(-c5ccc(CC(CC)CCCC)s5)c5sccc5c(-c5ccc(CC(CC)CCCC)s5)c4s3)c2c1F,COC(=O)CCCC1(c2ccccc2)C23c4c5ccc6c7cc8c9c%10c(cc%11cc%12c%13c%14c(cc%15c%16ccc-5c2c%16c2c5c%16c%17c(c(c46)c7c9c%17c4c%10c%11c%13c4c%16c%14c%152)C513)C%12)C8,8.66,-5.21,-3.6,-5.9,-3.9,,,,,,,MoS2,,
59577,10.1016/j.optmat.2022.112771,CCCCC(CC)Cc1ccc(-c2c3cc(-c4ccc(-c5sc(-c6cccs6)c6c5C(=O)c5c(CC(CC)CCCC)sc(CC(CC)CCCC)c5C6=O)s4)sc3c(-c3ccc(CC(CC)CCCC)s3)c3ccsc23)s1,CCCCCCc1ccc(C2(c3ccc(CCCCCC)cc3)c3cc4c(cc3-c3sc5cc(C=C6C(=O)c7ccccc7C6=C(C#N)C#N)sc5c32)C(c2ccc(CCCCCC)cc2)(c2ccc(CCCCCC)cc2)c2c-4sc3cc(C=C4C(=O)c5ccccc5C4=C(C#N)C#N)sc23)cc1,8.6,-5.33,-3.48,-5.576,-3.916,,,,,,,PEDOT:PSS,,
59578,10.1016/j.optmat.2022.112771,CCCCCCCCC(CCCCCCCC)n1c2ccccc2c2ccc(-c3ccc(-c4ccc(-c5cccs5)c5nsnc45)s3)cc21,COC(=O)CCCC1(c2ccccc2)C23c4c5ccc6c7cc8c9c%10c(cc%11cc%12c%13c%14c(cc%15c%16ccc-5c2c%16c2c5c%16c%17c(c(c46)c7c9c%17c4c%10c%11c%13c4c%16c%14c%152)C513)C%12)C8,2.73,-5.5,-3.6,-5.9,-3.9,,,,,,,GO,,
59579,10.1016/j.optmat.2022.112771,CCCCC(CC)COC(=O)c1sc2csc(-c3cc4c(-c5ccc(CC(CC)CCCC)s5)c5sccc5c(-c5ccc(CC(CC)CCCC)s5)c4s3)c2c1F,COC(=O)CCCC1(c2ccccc2)C23c4c5ccc6c7cc8c9c%10c(cc%11cc%12c%13c%14c(cc%15c%16ccc-5c2c%16c2c5c%16c%17c(c(c46)c7c9c%17c4c%10c%11c%13c4c%16c%14c%152)C513)C%12)C8,8.6,-5.21,-3.6,-5.9,-3.9,,,,,,,F-rGO,,
59580,10.1016/j.optmat.2022.112771,COC(=O)C(C)(C)c1cc(C)cc(-c2sc3c4sc5cc(/C=C6/C(=O)c7cc(F)cc(c7)C(=O)/C6=C\c6cc(C(C)(C)C(=O)OC)c(-c7cc(C)cc(C(C)(C)C(=O)OC)c7)s6)sc5c4c(C(C)(C)C(=O)OC)ccc2-3)c1,CCCCCCCCCCCc1c(/C=C2\C(=O)c3cc(F)c(F)cc3C2=C(C#N)C#N)sc2c1sc1c3c4nsnc4c4c5sc6c(CCCCCCCCCCC)c(/C=C7\C(=O)c8cc(F)c(F)cc8C7=C(C#N)C#N)sc6c5n(CC(CC)CCCC)c4c3n(CC(CC)CCCC)c21,16.52,-5.56,-3.65,-5.65,-4.09,,,,,,,PEDOT:PSS,,
59581,10.1016/j.optmat.2022.112771,CCCCC(CC)Cc1ccc(-c2c3cc(-c4ccc(-c5sc(-c6cccs6)c6c5C(=O)c5c(CC(CC)CCCC)sc(CC(CC)CCCC)c5C6=O)s4)sc3c(-c3ccc(CC(CC)CCCC)s3)c3ccsc23)s1,CCCCCCc1ccc(C2(c3ccc(CCCCCC)cc3)c3cc4c(cc3-c3sc5cc(C=C6C(=O)c7ccccc7C6=C(C#N)C#N)sc5c32)C(c2ccc(CCCCCC)cc2)(c2ccc(CCCCCC)cc2)c2c-4sc3cc(C=C4C(=O)c5ccccc5C4=C(C#N)C#N)sc23)cc1,13.74,-5.33,-3.48,-5.576,-3.916,,,,,,,GO,,
59582,10.1016/j.optmat.2022.112771,CCCCC(CC)Cc1ccc(-c2c3cc(-c4ccc(-c5sc(-c6cccs6)c6c5C(=O)c5c(CC(CC)CCCC)sc(CC(CC)CCCC)c5C6=O)s4)sc3c(-c3ccc(CC(CC)CCCC)s3)c3ccsc23)s1,CCCCCCc1ccc(C2(c3ccc(CCCCCC)cc3)c3cc4c(cc3-c3sc5cc(C=C6C(=O)c7ccccc7C6=C(C#N)C#N)sc5c32)C(c2ccc(CCCCCC)cc2)(c2ccc(CCCCCC)cc2)c2c-4sc3cc(C=C4C(=O)c5ccccc5C4=C(C#N)C#N)sc23)cc1,14.25,-5.33,-3.48,-5.576,-3.916,,,,,,,PEDOT:PSS,,
59587,10.1016/j.optmat.2022.112852,CCCCCCc1ccsc1,CCCCCCc1cc(-c2cc3c(-c4ccc(SCC(CC)CCCC)cc4)c4sc(-c5cc(CCCCCC)c(-c6cc(CCCCCC)c(-c7ccc(/C=C8/SC(=S)N(CCCC)C8=O)s7)s6)s5)cc4c(-c4ccc(SCC(CC)CCCC)cc4)c3s2)sc1-c1cc(CCCCCC)c(-c2ccc(/C=C3/SC(=S)N(CCCC)C3=O)s2)s1,1.5,-5.01,-3.12,-5.37,-3.51,,,,,,ZnO,,,
59588,10.1016/j.optmat.2022.112852,CCCCC(CC)COC(=O)c1sc2c(-c3cc4c(OCC(CC)CCCC)c5sccc5c(OCC(CC)CCCC)c4s3)scc2c1F,CCCCCCc1cc(-c2cc3c(-c4ccc(SCC(CC)CCCC)cc4)c4sc(-c5cc(CCCCCC)c(-c6cc(CCCCCC)c(-c7ccc(/C=C8/SC(=S)N(CCCC)C8=O)s7)s6)s5)cc4c(-c4ccc(SCC(CC)CCCC)cc4)c3s2)sc1-c1cc(CCCCCC)c(-c2ccc(/C=C3/SC(=S)N(CCCC)C3=O)s2)s1,7.9,-5.19,-3.43,-5.37,-3.51,,,,,,ZnO,,,
59589,10.1016/j.optmat.2022.112852,CCCCC(CC)CC1(CC(CC)CCCC)c2ccsc2-c2sc(-c3cccc4nsnc34)cc21,CCCCCCc1cc(-c2cc3c(-c4ccc(SCC(CC)CCCC)cc4)c4sc(-c5cc(CCCCCC)c(-c6cc(CCCCCC)c(-c7ccc(/C=C8/SC(=S)N(CCCC)C8=O)s7)s6)s5)cc4c(-c4ccc(SCC(CC)CCCC)cc4)c3s2)sc1-c1cc(CCCCCC)c(-c2ccc(/C=C3/SC(=S)N(CCCC)C3=O)s2)s1,3.8,-5.3,-3.6,-5.37,-3.51,,,,,,ZnO,,,
59596,10.1016/j.optmat.2022.112876,CCCCCCc1ccsc1,COC(=O)CCCC1(c2ccccc2)C23c4c5c6c7c8c9c(c%10c%11c2c2c%12c4c4c%13c5c5c7c7c8c8c%14c9c%10c9c%10c%11c2c2c%11c%12c4c4c%12c%13c5c5c7c7c8c8c%14c9c9c%10c2c2c%11c4c4c%12c5c7c5c8c9c2c45)C613,1.74,-5.01,-3.12,-6.1,-3.7,,,1:1,0 vt% CQDs,inverted,ZnO,,,
59597,10.1016/j.optmat.2022.112876,CCCCCCc1ccsc1,COC(=O)CCCC1(c2ccccc2)C23c4c5c6c7c8c9c(c%10c%11c2c2c%12c4c4c%13c5c5c7c7c8c8c%14c9c%10c9c%10c%11c2c2c%11c%12c4c4c%12c%13c5c5c7c7c8c8c%14c9c9c%10c2c2c%11c4c4c%12c5c7c5c8c9c2c45)C613,2.13,-5.01,-3.12,-6.1,-3.7,,,1:1,20 vt% CQDs,inverted,ZnO,,,
59598,10.1016/j.optmat.2022.112876,CCCCCCc1ccsc1,COC(=O)CCCC1(c2ccccc2)C23c4c5c6c7c8c9c(c%10c%11c2c2c%12c4c4c%13c5c5c7c7c8c8c%14c9c%10c9c%10c%11c2c2c%11c%12c4c4c%12c%13c5c5c7c7c8c8c%14c9c9c%10c2c2c%11c4c4c%12c5c7c5c8c9c2c45)C613,2.39,-5.01,-3.12,-6.1,-3.7,,,1:1,40 vt% CQDs,inverted,ZnO,,,
59599,10.1016/j.optmat.2022.112876,CCCCCCc1ccsc1,COC(=O)CCCC1(c2ccccc2)C23c4c5c6c7c8c9c(c%10c%11c2c2c%12c4c4c%13c5c5c7c7c8c8c%14c9c%10c9c%10c%11c2c2c%11c%12c4c4c%12c%13c5c5c7c7c8c8c%14c9c9c%10c2c2c%11c4c4c%12c5c7c5c8c9c2c45)C613,2.2,-5.01,-3.12,-6.1,-3.7,,,1:1,60 vt% CQDs,inverted,ZnO,,,
59600,10.1016/j.optmat.2022.112876,CCCCCCc1ccsc1,COC(=O)CCCC1(c2ccccc2)C23c4c5c6c7c8c9c(c%10c%11c2c2c%12c4c4c%13c5c5c7c7c8c8c%14c9c%10c9c%10c%11c2c2c%11c%12c4c4c%12c%13c5c5c7c7c8c8c%14c9c9c%10c2c2c%11c4c4c%12c5c7c5c8c9c2c45)C613,1.44,-5.01,-3.12,-6.1,-3.7,,,1:1,80 vt% CQDs,inverted,ZnO,,,
59601,10.1016/j.optmat.2022.112876,CCCCCCc1ccsc1,COC(=O)CCCC1(c2ccccc2)C23c4c5c6c7c8c9c(c%10c%11c2c2c%12c4c4c%13c5c5c7c7c8c8c%14c9c%10c9c%10c%11c2c2c%11c%12c4c4c%12c%13c5c5c7c7c8c8c%14c9c9c%10c2c2c%11c4c4c%12c5c7c5c8c9c2c45)C613,1.58,-5.01,-3.12,-6.1,-3.7,,,1:1,40 vt% propanol,inverted,ZnO,,,
59602,10.1016/j.optmat.2022.112981,CCCCC(CC)COC(=O)c1sc2csc(-c3cc4c(-c5ccc(CC(CC)CCCC)s5)c5sccc5c(-c5ccc(CC(CC)CCCC)s5)c4s3)c2c1F,COC(=O)CCCC1(c2ccccc2)C23c4c5ccc6c7cc8c9c%10c(cc%11cc%12c%13c%14c(cc%15c%16ccc-5c2c%16c2c5c%16c%17c(c(c46)c7c9c%17c4c%10c%11c%13c4c%16c%14c%152)C513)C%12)C8,5.68,-5.21,-3.6,-5.9,-3.9,100.0,,1:1.5,5%,conventional,,,,
59603,10.1016/j.optmat.2022.112981,CCCCC(CC)COC(=O)c1sc2csc(-c3cc4c(-c5ccc(CC(CC)CCCC)s5)c5sccc5c(-c5ccc(CC(CC)CCCC)s5)c4s3)c2c1F,COC(=O)CCCC1(c2ccccc2)C23c4c5ccc6c7cc8c9c%10c(cc%11cc%12c%13c%14c(cc%15c%16ccc-5c2c%16c2c5c%16c%17c(c(c46)c7c9c%17c4c%10c%11c%13c4c%16c%14c%152)C513)C%12)C8,8.16,-5.21,-3.6,-5.9,-3.9,100.0,,1:1.5,5%,conventional,,,,
59604,10.1016/j.optmat.2022.112981,CCCCC(CC)COC(=O)c1sc2csc(-c3cc4c(-c5ccc(CC(CC)CCCC)s5)c5sccc5c(-c5ccc(CC(CC)CCCC)s5)c4s3)c2c1F,COC(=O)CCCC1(c2ccccc2)C23c4c5ccc6c7cc8c9c%10c(cc%11cc%12c%13c%14c(cc%15c%16ccc-5c2c%16c2c5c%16c%17c(c(c46)c7c9c%17c4c%10c%11c%13c4c%16c%14c%152)C513)C%12)C8,8.86,-5.21,-3.6,-5.9,-3.9,100.0,,1:1.5,5%,conventional,,,,
59605,10.1016/j.optmat.2022.112981,CCCCC(CC)COC(=O)c1sc2csc(-c3cc4c(-c5ccc(CC(CC)CCCC)s5)c5sccc5c(-c5ccc(CC(CC)CCCC)s5)c4s3)c2c1F,COC(=O)CCCC1(c2ccccc2)C23c4c5ccc6c7cc8c9c%10c(cc%11cc%12c%13c%14c(cc%15c%16ccc-5c2c%16c2c5c%16c%17c(c(c46)c7c9c%17c4c%10c%11c%13c4c%16c%14c%152)C513)C%12)C8,7.74,-5.21,-3.6,-5.9,-3.9,100.0,,1:1.5,5%,conventional,,,,
59606,10.1016/j.optmat.2022.113006,CCCCC(CC)COC(=O)c1sc2csc(-c3cc4c(-c5ccc(CC(CC)CCCC)s5)c5sccc5c(-c5ccc(CC(CC)CCCC)s5)c4s3)c2c1F,COC(=O)CCCC1(c2ccccc2)C23c4c5ccc6c7cc8c9c%10c(cc%11cc%12c%13c%14c(cc%15c%16ccc-5c2c%16c2c5c%16c%17c(c(c46)c7c9c%17c4c%10c%11c%13c4c%16c%14c%152)C513)C%12)C8,7.83,-5.21,-3.6,-5.9,-3.9,,,1:1.5,3%,inverted,ZnO,,,
59607,10.1016/j.optmat.2022.113006,CCCCC(CC)COC(=O)c1sc2csc(-c3cc4c(-c5ccc(CC(CC)CCCC)s5)c5sccc5c(-c5ccc(CC(CC)CCCC)s5)c4s3)c2c1F,COC(=O)CCCC1(c2ccccc2)C23c4c5ccc6c7cc8c9c%10c(cc%11cc%12c%13c%14c(cc%15c%16ccc-5c2c%16c2c5c%16c%17c(c(c46)c7c9c%17c4c%10c%11c%13c4c%16c%14c%152)C513)C%12)C8,7.96,-5.21,-3.6,-5.9,-3.9,,,1:1.5,3%,inverted,ZnO/PEI,,,
59608,10.1016/j.optmat.2022.113006,CCCCC(CC)COC(=O)c1sc2csc(-c3cc4c(-c5ccc(CC(CC)CCCC)s5)c5sccc5c(-c5ccc(CC(CC)CCCC)s5)c4s3)c2c1F,COC(=O)CCCC1(c2ccccc2)C23c4c5ccc6c7cc8c9c%10c(cc%11cc%12c%13c%14c(cc%15c%16ccc-5c2c%16c2c5c%16c%17c(c(c46)c7c9c%17c4c%10c%11c%13c4c%16c%14c%152)C513)C%12)C8,8.83,-5.21,-3.6,-5.9,-3.9,,,1:1.5,3%,inverted,Au/ZnO,,,
59609,10.1016/j.optmat.2022.113006,CCCCC(CC)COC(=O)c1sc2csc(-c3cc4c(-c5ccc(CC(CC)CCCC)s5)c5sccc5c(-c5ccc(CC(CC)CCCC)s5)c4s3)c2c1F,COC(=O)CCCC1(c2ccccc2)C23c4c5ccc6c7cc8c9c%10c(cc%11cc%12c%13c%14c(cc%15c%16ccc-5c2c%16c2c5c%16c%17c(c(c46)c7c9c%17c4c%10c%11c%13c4c%16c%14c%152)C513)C%12)C8,1.45,-5.21,-3.6,-5.9,-3.9,,,1:1.5,3%,inverted,ZnO/Au,,,
59610,10.1016/j.optmat.2022.113006,CCCCC(CC)COC(=O)c1sc2csc(-c3cc4c(-c5ccc(CC(CC)CCCC)s5)c5sccc5c(-c5ccc(CC(CC)CCCC)s5)c4s3)c2c1F,COC(=O)CCCC1(c2ccccc2)C23c4c5ccc6c7cc8c9c%10c(cc%11cc%12c%13c%14c(cc%15c%16ccc-5c2c%16c2c5c%16c%17c(c(c46)c7c9c%17c4c%10c%11c%13c4c%16c%14c%152)C513)C%12)C8,9.21,-5.21,-3.6,-5.9,-3.9,,,1:1.5,3%,inverted,ZnO/Au/PEI,,,
59611,10.1016/j.optmat.2022.113006,CCCCC(CC)COC(=O)c1sc2csc(-c3cc4c(-c5ccc(CC(CC)CCCC)s5)c5sccc5c(-c5ccc(CC(CC)CCCC)s5)c4s3)c2c1F,COC(=O)CCCC1(c2ccccc2)C23c4c5ccc6c7cc8c9c%10c(cc%11cc%12c%13c%14c(cc%15c%16ccc-5c2c%16c2c5c%16c%17c(c(c46)c7c9c%17c4c%10c%11c%13c4c%16c%14c%152)C513)C%12)C8,1.84,-5.21,-3.6,-5.9,-3.9,,,1:1.5,3%,inverted,Au/ZnO/Au,,,
59612,10.1016/j.optmat.2022.113006,CCCCC(CC)COC(=O)c1sc2csc(-c3cc4c(-c5ccc(CC(CC)CCCC)s5)c5sccc5c(-c5ccc(CC(CC)CCCC)s5)c4s3)c2c1F,COC(=O)CCCC1(c2ccccc2)C23c4c5ccc6c7cc8c9c%10c(cc%11cc%12c%13c%14c(cc%15c%16ccc-5c2c%16c2c5c%16c%17c(c(c46)c7c9c%17c4c%10c%11c%13c4c%16c%14c%152)C513)C%12)C8,9.56,-5.21,-3.6,-5.9,-3.9,,,1:1.5,3%,inverted,Au/ZnO/Au/PEI,,,
59630,10.1016/j.optmat.2022.113219,CCCCC(CC)COC(=O)c1sc2csc(-c3cc4c(-c5ccc(CC(CC)CCCC)s5)c5sccc5c(-c5ccc(CC(CC)CCCC)s5)c4s3)c2c1F,COC(=O)CCCC1(c2ccccc2)C23c4c5ccc6c7cc8c9c%10c(cc%11cc%12c%13c%14c(cc%15c%16ccc-5c2c%16c2c5c%16c%17c(c(c46)c7c9c%17c4c%10c%11c%13c4c%16c%14c%152)C513)C%12)C8,5.04,-5.21,-3.6,-5.9,-3.9,,,,,inverted,ZnO,MoO3,chlorobenzene,
59631,10.1016/j.optmat.2022.113219,CCCCC(CC)COC(=O)c1sc2csc(-c3cc4c(-c5ccc(CC(CC)CCCC)s5)c5sccc5c(-c5ccc(CC(CC)CCCC)s5)c4s3)c2c1F,COC(=O)CCCC1(c2ccccc2)C23c4c5ccc6c7cc8c9c%10c(cc%11cc%12c%13c%14c(cc%15c%16ccc-5c2c%16c2c5c%16c%17c(c(c46)c7c9c%17c4c%10c%11c%13c4c%16c%14c%152)C513)C%12)C8,9.39,-5.21,-3.6,-5.9,-3.9,,,,6%,inverted,ZnO,MoO3,chlorobenzene,4CAS
59634,10.1016/j.optmat.2022.113288,CCCCC(CC)COC(=O)c1sc2csc(-c3cc4c(-c5ccc(CC(CC)CCCC)s5)c5sccc5c(-c5ccc(CC(CC)CCCC)s5)c4s3)c2c1F,COC(=O)CCCC1(c2ccccc2)C23c4c5ccc6c7cc8c9c%10c(cc%11cc%12c%13c%14c(cc%15c%16ccc-5c2c%16c2c5c%16c%17c(c(c46)c7c9c%17c4c%10c%11c%13c4c%16c%14c%152)C513)C%12)C8,6.31,-5.21,-3.6,-5.9,-3.9,,,,,conventional,,PEDOT:PSS,,
59635,10.1016/j.optmat.2022.113288,CCCCC(CC)COC(=O)c1sc2csc(-c3cc4c(-c5ccc(CC(CC)CCCC)s5)c5sccc5c(-c5ccc(CC(CC)CCCC)s5)c4s3)c2c1F,COC(=O)CCCC1(c2ccccc2)C23c4c5ccc6c7cc8c9c%10c(cc%11cc%12c%13c%14c(cc%15c%16ccc-5c2c%16c2c5c%16c%17c(c(c46)c7c9c%17c4c%10c%11c%13c4c%16c%14c%152)C513)C%12)C8,8.27,-5.21,-3.6,-5.9,-3.9,,,,,conventional,PNDI-FN,PEDOT:PSS,,
59636,10.1016/j.optmat.2022.113288,CCCCC(CC)COC(=O)c1sc2csc(-c3cc4c(-c5ccc(CC(CC)CCCC)s5)c5sccc5c(-c5ccc(CC(CC)CCCC)s5)c4s3)c2c1F,COC(=O)CCCC1(c2ccccc2)C23c4c5ccc6c7cc8c9c%10c(cc%11cc%12c%13c%14c(cc%15c%16ccc-5c2c%16c2c5c%16c%17c(c(c46)c7c9c%17c4c%10c%11c%13c4c%16c%14c%152)C513)C%12)C8,8.48,-5.21,-3.6,-5.9,-3.9,,,,,conventional,PNDI-N-F,PEDOT:PSS,,
59637,10.1016/j.optmat.2022.113288,CCCCC(CC)COC(=O)c1sc2csc(-c3cc4c(-c5ccc(CC(CC)CCCC)s5)c5sccc5c(-c5ccc(CC(CC)CCCC)s5)c4s3)c2c1F,COC(=O)CCCC1(c2ccccc2)C23c4c5ccc6c7cc8c9c%10c(cc%11cc%12c%13c%14c(cc%15c%16ccc-5c2c%16c2c5c%16c%17c(c(c46)c7c9c%17c4c%10c%11c%13c4c%16c%14c%152)C513)C%12)C8,9.01,-5.21,-3.6,-5.9,-3.9,,,,,conventional,PNDI-N-FN,PEDOT:PSS,,
59638,10.1016/j.optmat.2022.113288,CCCCC(CC)COC(=O)c1sc2csc(-c3cc4c(-c5ccc(CC(CC)CCCC)s5)c5sccc5c(-c5ccc(CC(CC)CCCC)s5)c4s3)c2c1F,COC(=O)CCCC1(c2ccccc2)C23c4c5ccc6c7cc8c9c%10c(cc%11cc%12c%13c%14c(cc%15c%16ccc-5c2c%16c2c5c%16c%17c(c(c46)c7c9c%17c4c%10c%11c%13c4c%16c%14c%152)C513)C%12)C8,8.65,-5.21,-3.6,-5.9,-3.9,,,,,conventional,PFN,PEDOT:PSS,,
59639,10.1016/j.optmat.2022.113404,CCCCC(CC)COC(=O)c1sc2csc(-c3cc4c(-c5ccc(CC(CC)CCCC)s5)c5sccc5c(-c5ccc(CC(CC)CCCC)s5)c4s3)c2c1F,COC(=O)CCCC1(c2ccccc2)C23c4c5ccc6c7cc8c9c%10c(cc%11cc%12c%13c%14c(cc%15c%16ccc-5c2c%16c2c5c%16c%17c(c(c46)c7c9c%17c4c%10c%11c%13c4c%16c%14c%152)C513)C%12)C8,5.62,-5.21,-3.6,-5.9,-3.9,,,,,,,,,
59640,10.1016/j.optmat.2022.113404,CCCCC(CC)COC(=O)c1sc2csc(-c3cc4c(-c5ccc(CC(CC)CCCC)s5)c5sccc5c(-c5ccc(CC(CC)CCCC)s5)c4s3)c2c1F,COC(=O)CCCC1(c2ccccc2)C23c4c5ccc6c7cc8c9c%10c(cc%11cc%12c%13c%14c(cc%15c%16ccc-5c2c%16c2c5c%16c%17c(c(c46)c7c9c%17c4c%10c%11c%13c4c%16c%14c%152)C513)C%12)C8,7.26,-5.21,-3.6,-5.9,-3.9,,,,,,l-cystine,,,
59641,10.1016/j.optmat.2022.113404,CCCCC(CC)COC(=O)c1sc2csc(-c3cc4c(-c5ccc(CC(CC)CCCC)s5)c5sccc5c(-c5ccc(CC(CC)CCCC)s5)c4s3)c2c1F,COC(=O)CCCC1(c2ccccc2)C23c4c5ccc6c7cc8c9c%10c(cc%11cc%12c%13c%14c(cc%15c%16ccc-5c2c%16c2c5c%16c%17c(c(c46)c7c9c%17c4c%10c%11c%13c4c%16c%14c%152)C513)C%12)C8,7.68,-5.21,-3.6,-5.9,-3.9,,,,,,l-cystine,,,
59642,10.1016/j.optmat.2022.113404,CCCCC(CC)COC(=O)c1sc2csc(-c3cc4c(-c5ccc(CC(CC)CCCC)s5)c5sccc5c(-c5ccc(CC(CC)CCCC)s5)c4s3)c2c1F,COC(=O)CCCC1(c2ccccc2)C23c4c5ccc6c7cc8c9c%10c(cc%11cc%12c%13c%14c(cc%15c%16ccc-5c2c%16c2c5c%16c%17c(c(c46)c7c9c%17c4c%10c%11c%13c4c%16c%14c%152)C513)C%12)C8,8.37,-5.21,-3.6,-5.9,-3.9,,,,,,l-cystine,,,
59643,10.1016/j.optmat.2022.113404,CCCCC(CC)COC(=O)c1sc2csc(-c3cc4c(-c5ccc(CC(CC)CCCC)s5)c5sccc5c(-c5ccc(CC(CC)CCCC)s5)c4s3)c2c1F,COC(=O)CCCC1(c2ccccc2)C23c4c5ccc6c7cc8c9c%10c(cc%11cc%12c%13c%14c(cc%15c%16ccc-5c2c%16c2c5c%16c%17c(c(c46)c7c9c%17c4c%10c%11c%13c4c%16c%14c%152)C513)C%12)C8,9.44,-5.21,-3.6,-5.9,-3.9,,,,,,l-cystine,,,
59644,10.1016/j.optmat.2022.113404,CCCCC(CC)COC(=O)c1sc2csc(-c3cc4c(-c5ccc(CC(CC)CCCC)s5)c5sccc5c(-c5ccc(CC(CC)CCCC)s5)c4s3)c2c1F,COC(=O)CCCC1(c2ccccc2)C23c4c5ccc6c7cc8c9c%10c(cc%11cc%12c%13c%14c(cc%15c%16ccc-5c2c%16c2c5c%16c%17c(c(c46)c7c9c%17c4c%10c%11c%13c4c%16c%14c%152)C513)C%12)C8,7.5,-5.21,-3.6,-5.9,-3.9,,,,,,l-cystine,,,
59645,10.1016/j.optmat.2022.113404,CCCCC(CC)COC(=O)c1sc2csc(-c3cc4c(-c5ccc(CC(CC)CCCC)s5)c5sccc5c(-c5ccc(CC(CC)CCCC)s5)c4s3)c2c1F,COC(=O)CCCC1(c2ccccc2)C23c4c5ccc6c7cc8c9c%10c(cc%11cc%12c%13c%14c(cc%15c%16ccc-5c2c%16c2c5c%16c%17c(c(c46)c7c9c%17c4c%10c%11c%13c4c%16c%14c%152)C513)C%12)C8,8.52,-5.21,-3.6,-5.9,-3.9,,,,,,PFN,,,
59649,10.1016/j.optmat.2023.113782,CCCCC(CC)COC(=O)c1sc2csc(-c3cc4c(-c5ccc(CC(CC)CCCC)s5)c5sccc5c(-c5ccc(CC(CC)CCCC)s5)c4s3)c2c1F,COC(=O)CCCC1(c2ccccc2)C23c4c5ccc6c7cc8c9c%10c(cc%11cc%12c%13c%14c(cc%15c%16ccc-5c2c%16c2c5c%16c%17c(c(c46)c7c9c%17c4c%10c%11c%13c4c%16c%14c%152)C513)C%12)C8,7.99,-5.21,-3.6,-5.9,-3.9,,,,,inverted,ZnO:BV-2Cl,,,
59650,10.1016/j.optmat.2023.113782,CCCCC(CC)COC(=O)c1sc2csc(-c3cc4c(-c5ccc(CC(CC)CCCC)s5)c5sccc5c(-c5ccc(CC(CC)CCCC)s5)c4s3)c2c1F,COC(=O)CCCC1(c2ccccc2)C23c4c5ccc6c7cc8c9c%10c(cc%11cc%12c%13c%14c(cc%15c%16ccc-5c2c%16c2c5c%16c%17c(c(c46)c7c9c%17c4c%10c%11c%13c4c%16c%14c%152)C513)C%12)C8,8.65,-5.21,-3.6,-5.9,-3.9,,,,,inverted,ZnO:BV-2Cl,,,
59651,10.1016/j.optmat.2023.113782,CCCCC(CC)COC(=O)c1sc2csc(-c3cc4c(-c5ccc(CC(CC)CCCC)s5)c5sccc5c(-c5ccc(CC(CC)CCCC)s5)c4s3)c2c1F,COC(=O)CCCC1(c2ccccc2)C23c4c5ccc6c7cc8c9c%10c(cc%11cc%12c%13c%14c(cc%15c%16ccc-5c2c%16c2c5c%16c%17c(c(c46)c7c9c%17c4c%10c%11c%13c4c%16c%14c%152)C513)C%12)C8,9.31,-5.21,-3.6,-5.9,-3.9,,,,,inverted,ZnO:BV-2Cl,,,
59652,10.1016/j.optmat.2023.113782,CCCCC(CC)COC(=O)c1sc2csc(-c3cc4c(-c5ccc(CC(CC)CCCC)s5)c5sccc5c(-c5ccc(CC(CC)CCCC)s5)c4s3)c2c1F,COC(=O)CCCC1(c2ccccc2)C23c4c5ccc6c7cc8c9c%10c(cc%11cc%12c%13c%14c(cc%15c%16ccc-5c2c%16c2c5c%16c%17c(c(c46)c7c9c%17c4c%10c%11c%13c4c%16c%14c%152)C513)C%12)C8,8.34,-5.21,-3.6,-5.9,-3.9,,,,,inverted,ZnO:BV-2Cl,,,
59672,10.1016/j.optmat.2023.113983,COC(=O)C(C)(C)c1cc(C)cc(-c2sc3c4sc5cc(/C=C6/C(=O)c7cc(F)cc(c7)C(=O)/C6=C\c6cc(C(C)(C)C(=O)OC)c(-c7cc(C)cc(C(C)(C)C(=O)OC)c7)s6)sc5c4c(C(C)(C)C(=O)OC)ccc2-3)c1,COC(=O)CCCC1(c2ccccc2)C23c4c5c6c7c8c9c(c%10c%11c2c2c%12c4c4c%13c5c5c7c7c8c8c%14c9c%10c9c%10c%11c2c2c%11c%12c4c4c%12c%13c5c5c7c7c8c8c%14c9c9c%10c2c2c%11c4c4c%12c5c7c5c8c9c2c45)C613,7.94,-5.56,-3.65,-6.1,-3.7,,110.0,1:1.2,,conventional,ZnO,PEDOT:PSS,chlorobenzene,CN
59673,10.1016/j.optmat.2023.113983,CCCCC(CC)COC(=O)c1sc2c(-c3cc4c(OCC(CC)CCCC)c5sccc5c(OCC(CC)CCCC)c4s3)scc2c1F,COC(=O)CCCC1(c2ccccc2)C23c4c5c6c7c8c9c(c%10c%11c2c2c%12c4c4c%13c5c5c7c7c8c8c%14c9c%10c9c%10c%11c2c2c%11c%12c4c4c%12c%13c5c5c7c7c8c8c%14c9c9c%10c2c2c%11c4c4c%12c5c7c5c8c9c2c45)C613,6.09,-5.19,-3.43,-6.1,-3.7,,110.0,1:1.5,,conventional,ZnO,PEDOT:PSS,chlorobenzene,DIO
59674,10.1016/j.optmat.2023.113983,CCCCCCc1ccsc1,COC(=O)CCCC1(c2ccccc2)C23c4c5c6c7c8c9c(c%10c%11c2c2c%12c4c4c%13c5c5c7c7c8c8c%14c9c%10c9c%10c%11c2c2c%11c%12c4c4c%12c%13c5c5c7c7c8c8c%14c9c9c%10c2c2c%11c4c4c%12c5c7c5c8c9c2c45)C613,3.28,-5.01,-3.12,-6.1,-3.7,,100.0,1:1,,conventional,ZnO,PEDOT:PSS,chlorobenzene,CN
59714,10.1016/j.optmat.2023.114487,CCCCCCc1ccsc1,COC(=O)CCCC1(c2ccccc2)C23c4c5c6c7c8c9c(c%10c%11c2c2c%12c4c4c%13c5c5c7c7c8c8c%14c9c%10c9c%10c%11c2c2c%11c%12c4c4c%12c%13c5c5c7c7c8c8c%14c9c9c%10c2c2c%11c4c4c%12c5c7c5c8c9c2c45)C613,2.02,-5.01,-3.12,-6.1,-3.7,,140.0,1:1,,,LiF,MoO3,chlorobenzene,
59728,10.1016/j.optmat.2023.114661,CCCCCCc1ccsc1,COC(=O)CCCC1(c2ccccc2)C23c4c5c6c7c8c9c(c%10c%11c2c2c%12c4c4c%13c5c5c7c7c8c8c%14c9c%10c9c%10c%11c2c2c%11c%12c4c4c%12c%13c5c5c7c7c8c8c%14c9c9c%10c2c2c%11c4c4c%12c5c7c5c8c9c2c45)C613,0.82,-5.01,-3.12,-6.1,-3.7,,,1:1,,,LiF,MoO3,o-DCB,DMSO
59731,10.1016/j.optmat.2023.114735,COC(=O)C(C)(C)c1cc(C)cc(-c2sc3c4sc5cc(/C=C6/C(=O)c7cc(F)cc(c7)C(=O)/C6=C\c6cc(C(C)(C)C(=O)OC)c(-c7cc(C)cc(C(C)(C)C(=O)OC)c7)s6)sc5c4c(C(C)(C)C(=O)OC)ccc2-3)c1,CCCCCCCCCCCc1c(/C=C2\C(=O)c3ccccc3C2=C(C#N)C#N)sc2c1sc1c3c4nsnc4c4c5sc6c(CCCCCCCCCCC)c(/C=C7\C(=O)c8cc(-c9cccs9)ccc8C7=C(C#N)C#N)sc6c5n(CC(CCCCCCCC)CCCCCCCCCC)c4c3n(CC(CCCCCCCC)CCCCCCCCCC)c21,15.08,-5.56,-3.65,-5.68,-3.94,,95.0,1:1.2,,conventional,PFN-Br,PEDOT:PSS,chloroform,CN
59735,10.1016/j.optmat.2023.114735,CCCCCCC(CCCC)Cc1csc(-c2cc3c4nsnc4c4cc(-c5cc(CC(CCCC)CCCCCC)c(-c6cc7c(-c8cc(Cl)c(CC(CC)CCCC)s8)c8sccc8c(-c8cc(Cl)c(CC(CC)CCCC)s8)c7s6)s5)sc4c3s2)c1,CCCCCCCCCCCc1c(/C=C2\C(=O)c3ccccc3C2=C(C#N)C#N)sc2c1sc1c3c4nsnc4c4c5sc6c(CCCCCCCCCCC)c(/C=C7\C(=O)c8cc(-c9cccs9)ccc8C7=C(C#N)C#N)sc6c5n(CC(CCCCCCCC)CCCCCCCCCC)c4c3n(CC(CCCCCCCC)CCCCCCCCCC)c21,13.9,-5.51,-2.77,-5.68,-3.94,,95.0,1:1.2,,conventional,PFN-Br,PEDOT:PSS,chloroform,CN
59752,10.1016/j.optmat.2024.115739,CCCCC(CC)COC(=O)c1sc2csc(-c3cc4c(-c5ccc(CC(CC)CCCC)s5)c5sccc5c(-c5ccc(CC(CC)CCCC)s5)c4s3)c2c1F,COC(=O)CCCC1(c2ccccc2)C23c4c5ccc6c7cc8c9c%10c(cc%11cc%12c%13c%14c(cc%15c%16ccc-5c2c%16c2c5c%16c%17c(c(c46)c7c9c%17c4c%10c%11c%13c4c%16c%14c%152)C513)C%12)C8,5.27,-5.21,-3.6,-5.9,-3.9,,,,0 vol%,,,,chlorobenzene,
59753,10.1016/j.optmat.2024.115739,CCCCC(CC)COC(=O)c1sc2csc(-c3cc4c(-c5ccc(CC(CC)CCCC)s5)c5sccc5c(-c5ccc(CC(CC)CCCC)s5)c4s3)c2c1F,COC(=O)CCCC1(c2ccccc2)C23c4c5ccc6c7cc8c9c%10c(cc%11cc%12c%13c%14c(cc%15c%16ccc-5c2c%16c2c5c%16c%17c(c(c46)c7c9c%17c4c%10c%11c%13c4c%16c%14c%152)C513)C%12)C8,8.76,-5.21,-3.6,-5.9,-3.9,,,,2 %,,,,chlorobenzene,MBZ
59754,10.1016/j.optmat.2024.115778,CCCCCCCCCCC(CCCCCCCC)COc1c2cc(-c3sc(-c4ccc(-c5cc(CCCCCC)cs5)c5nsnc45)cc3CCCCCC)sc2c(OCC(CCCCCCCC)CCCCCCCCCC)c2ccsc12,CCCCCCCCCCCc1c(/C=C2\C(=O)c3cc(F)c(F)cc3C2=C(C#N)C#N)sc2c1sc1c3c4nsnc4c4c5sc6c(CCCCCCCCCCC)c(/C=C7\C(=O)c8cc(F)c(F)cc8C7=C(C#N)C#N)sc6c5n(CC(CC)CCCC)c4c3n(CC(CC)CCCC)c21,9.56,-5.36,-3.67,-5.65,-4.09,,,1:1.5,0.5 vol%,conventional,PDINO,PEDOT:PSS,,DIO
59755,10.1016/j.optmat.2024.115778,CCCCCCCCCCC(CCCCCCCC)COc1c2cc(-c3sc(-c4c(F)c(F)c(-c5cc(CCCCCC)cs5)c5nsnc45)cc3CCCCCC)sc2c(OCC(CCCCCCCC)CCCCCCCCCC)c2ccsc12,CCCCCCCCCCCc1c(/C=C2\C(=O)c3cc(F)c(F)cc3C2=C(C#N)C#N)sc2c1sc1c3c4nsnc4c4c5sc6c(CCCCCCCCCCC)c(/C=C7\C(=O)c8cc(F)c(F)cc8C7=C(C#N)C#N)sc6c5n(CC(CC)CCCC)c4c3n(CC(CC)CCCC)c21,11.12,-5.42,-3.72,-5.65,-4.09,,,1:1.5,0.5 vol%,conventional,PDINO,PEDOT:PSS,,DIO
59756,10.1016/j.optmat.2024.115778,CCCCCCCCCCC(CCCCCCCC)Cc1csc(-c2cc(C#N)c(-c3cc(CC(CCCCCCCC)CCCCCCCCCC)c(-c4cc5c(-c6ccc(CC(CC)CCCC)s6)c6sccc6c(-c6ccc(CC(CC)CCCC)s6)c5s4)s3)c3nsnc23)c1,CCCCCCCCCCCc1c(/C=C2\C(=O)c3cc(F)c(F)cc3C2=C(C#N)C#N)sc2c1sc1c3c4nsnc4c4c5sc6c(CCCCCCCCCCC)c(/C=C7\C(=O)c8cc(F)c(F)cc8C7=C(C#N)C#N)sc6c5n(CC(CC)CCCC)c4c3n(CC(CC)CCCC)c21,5.07,-5.37,-3.57,-5.65,-4.09,,,1:1.5,0.5 vol%,conventional,PDINO,PEDOT:PSS,,DIO
59757,10.1016/j.optmat.2024.116225,CCCCC(CC)COC(=O)c1sc2csc(-c3cc4c(-c5ccc(CC(CC)CCCC)s5)c5sccc5c(-c5ccc(CC(CC)CCCC)s5)c4s3)c2c1F,CCCCCCc1ccc(C2(c3ccc(CCCCCC)cc3)c3cc4c(cc3-c3sc(-c5sc(/C=C6\C(=O)c7cc(F)c(F)cc7C6=C(C#N)C#N)cc5OCC(CC)CCCC)cc32)C(c2ccc(CCCCCC)cc2)(c2ccc(CCCCCC)cc2)c2cc(-c3scc(/C=C5/C(=O)c6cc(F)c(F)cc6C5=C(C#N)C#N)c3OCC(CC)CCCC)sc2-4)cc1,9.82,-5.21,-3.6,-5.44,-4.19,77.0,100.0,1:1.5,,conventional,PDINN,PEDOT:PSS,chlorobenzene,CN
59758,10.1016/j.optmat.2024.116225,CCCCC(CC)COC(=O)c1sc2csc(-c3cc4c(-c5ccc(CC(CC)CCCC)s5)c5sccc5c(-c5ccc(CC(CC)CCCC)s5)c4s3)c2c1F,CCCCCCc1ccc(C2(c3ccc(CCCCCC)cc3)c3cc4c(cc3-c3sc(-c5sc(/C=C6\C(=O)c7cc(F)c(F)cc7C6=C(C#N)C#N)cc5OCC(CC)CCCC)cc32)C(c2ccc(CCCCCC)cc2)(c2ccc(CCCCCC)cc2)c2cc(-c3scc(/C=C5/C(=O)c6cc(F)c(F)cc6C5=C(C#N)C#N)c3OCC(CC)CCCC)sc2-4)cc1,10.88,-5.21,-3.6,-5.44,-4.19,119.0,100.0,1:1.5,,conventional,PDINN,PEDOT:PSS,chlorobenzene,CN
59759,10.1016/j.optmat.2024.116225,CCCCC(CC)COC(=O)c1sc2csc(-c3cc4c(-c5ccc(CC(CC)CCCC)s5)c5sccc5c(-c5ccc(CC(CC)CCCC)s5)c4s3)c2c1F,CCCCCCc1ccc(C2(c3ccc(CCCCCC)cc3)c3cc4c(cc3-c3sc(-c5sc(/C=C6\C(=O)c7cc(F)c(F)cc7C6=C(C#N)C#N)cc5OCC(CC)CCCC)cc32)C(c2ccc(CCCCCC)cc2)(c2ccc(CCCCCC)cc2)c2cc(-c3scc(/C=C5/C(=O)c6cc(F)c(F)cc6C5=C(C#N)C#N)c3OCC(CC)CCCC)sc2-4)cc1,8.47,-5.21,-3.6,-5.44,-4.19,182.0,100.0,1:1.5,,conventional,PDINN,PEDOT:PSS,chlorobenzene,CN
59760,10.1016/j.optmat.2024.116385,CCCCCCc1ccsc1,CCCCCCCCCCC(CCCCCCCC)CN1C(=O)c2ccc3c4c(c(-c5ccc(-c6cccs6)s5)cc(c24)C1=O)C(=O)N(CC(CCCCCCCC)CCCCCCCCCC)C3=O,0.07,-5.01,-3.12,-5.71,-4.02,,120.0,1:1,,conventional,BCP,PEDOT:PSS,,DIO
59761,10.1016/j.optmat.2024.116385,CCCCCCc1ccsc1,CCCCCCCCCCC(CCCCCCCC)CN1C(=O)c2ccc3c4c(c(-c5ccc(-c6cccs6)s5)cc(c24)C1=O)C(=O)N(CC(CCCCCCCC)CCCCCCCCCC)C3=O,0.02,-5.01,-3.12,-5.71,-4.02,,,1:1,,conventional,BCP,PEDOT:PSS,,DIO
59762,10.1016/j.optmat.2024.116385,CCCCCCc1ccsc1,CCCCCCCCCCC(CCCCCCCC)CN1C(=O)c2ccc3c4c(c(-c5ccc(-c6cccs6)s5)cc(c24)C1=O)C(=O)N(CC(CCCCCCCC)CCCCCCCCCC)C3=O,0.1,-5.01,-3.12,-5.71,-4.02,,120.0,1:1,,conventional,BCP,PEDOT:PSS,,DIO
59763,10.1016/j.optmat.2024.116385,CCCCCCc1ccsc1,CCCCCCCCCCC(CCCCCCCC)CN1C(=O)c2ccc3c4c(c(-c5ccc(-c6cccs6)s5)cc(c24)C1=O)C(=O)N(CC(CCCCCCCC)CCCCCCCCCC)C3=O,0.11,-5.01,-3.12,-5.71,-4.02,,,1:1,,conventional,BCP,PEDOT:PSS,,DIO
59764,10.1016/j.optmat.2024.116385,CCCCCCc1ccsc1,CCCCCCCCCCC(CCCCCCCC)CN1C(=O)c2ccc3c4c(c(-c5ccc(-c6cccs6)s5)cc(c24)C1=O)C(=O)N(CC(CCCCCCCC)CCCCCCCCCC)C3=O,0.1,-5.01,-3.12,-5.71,-4.02,,120.0,1:1,,conventional,BCP,PEDOT:PSS,,
59765,10.1016/j.optmat.2024.116385,CCCCCCc1ccsc1,CCCCCCCCCCC(CCCCCCCC)CN1C(=O)c2ccc3c4c(c(-c5ccc(-c6cccs6)s5)cc(c24)C1=O)C(=O)N(CC(CCCCCCCC)CCCCCCCCCC)C3=O,0.36,-5.01,-3.12,-5.71,-4.02,,,1:1,,conventional,BCP,PEDOT:PSS,,DIO
59773,10.1016/j.optmat.2024.116638,CCCCCCc1cc(C)sc1C,CCCCC(=O)OCC1(c2ccccc2)c2cccc3cccc4cccc5cccc6cccc1c6c-5c-4c-3c2,2.58,-5.01,-3.12,-6.1,-3.7,255.0,120.0,,2 wt%,,ZnO,,,CQDs
59774,10.1016/j.optmat.2024.116638,CCCCCCc1cc(C)sc1C,CCCCC(=O)OCC1(c2ccccc2)c2cccc3cccc4cccc5cccc6cccc1c6c-5c-4c-3c2,2.87,-5.01,-3.12,-6.1,-3.7,266.0,120.0,,2 wt%,,ZnO,,,CQDs+CdS QDs
59777,10.1016/j.optmat.2024.116638,CCCCCCc1cc(C)sc1C,CCCCC(=O)OCC1(c2ccccc2)c2cccc3cccc4cccc5cccc6cccc1c6c-5c-4c-3c2,2.45,-5.01,-3.12,-6.1,-3.7,,120.0,,2 wt%,,ZnO,,,CQDs
59778,10.1016/j.optmat.2024.116638,CCCCCCc1cc(C)sc1C,CCCCC(=O)OCC1(c2ccccc2)c2cccc3cccc4cccc5cccc6cccc1c6c-5c-4c-3c2,2.32,-5.01,-3.12,-6.1,-3.7,,120.0,,12 wt%,,ZnO,,,CQDs+CdS QDs
59779,10.1016/j.optmat.2024.116638,CCCCCCc1cc(C)sc1C,CCCCC(=O)OCC1(c2ccccc2)c2cccc3cccc4cccc5cccc6cccc1c6c-5c-4c-3c2,1.75,-5.01,-3.12,-6.1,-3.7,,120.0,,16 wt%,,ZnO,,,CQDs+CdS QDs
59800,10.1016/j.optmat.2025.116794,CCCCC(CC)COC(=O)c1sc2c(-c3cc4c(-c5ccc(CC(CC)CCCC)s5)c5sc(C)cc5c(-c5ccc(CC(CC)CCCC)s5)c4s3)sc(C)c2c1F,CCCCC(=O)OCC1(c2ccccc2)C2=CC=Cc3cccc4cccc5ccc6ccccc7cccc1c7c6c5c-4c3C2,5.83,-5.21,-3.6,-6.1,-3.9,,,1:1.5,3% v/v,inverted,,,,
59801,10.1016/j.optmat.2025.116794,CCCCC(CC)COC(=O)c1sc2c(-c3cc4c(-c5ccc(CC(CC)CCCC)s5)c5sc(C)cc5c(-c5ccc(CC(CC)CCCC)s5)c4s3)sc(C)c2c1F,CCCCC(=O)OCC1(c2ccccc2)C2=CC=Cc3cccc4cccc5ccc6ccccc7cccc1c7c6c5c-4c3C2,6.69,-5.21,-3.6,-6.1,-3.9,,,1:1.5,3% v/v,inverted,,,,
59802,10.1016/j.optmat.2025.116794,CCCCC(CC)COC(=O)c1sc2c(-c3cc4c(-c5ccc(CC(CC)CCCC)s5)c5sc(C)cc5c(-c5ccc(CC(CC)CCCC)s5)c4s3)sc(C)c2c1F,CCCCC(=O)OCC1(c2ccccc2)C2=CC=Cc3cccc4cccc5ccc6ccccc7cccc1c7c6c5c-4c3C2,7.38,-5.21,-3.6,-6.1,-3.9,,,1:1.5,3% v/v,inverted,,,,
59803,10.1016/j.optmat.2025.116794,CCCCC(CC)COC(=O)c1sc2c(-c3cc4c(-c5ccc(CC(CC)CCCC)s5)c5sc(C)cc5c(-c5ccc(CC(CC)CCCC)s5)c4s3)sc(C)c2c1F,CCCCC(=O)OCC1(c2ccccc2)C2=CC=Cc3cccc4cccc5ccc6ccccc7cccc1c7c6c5c-4c3C2,6.87,-5.21,-3.6,-6.1,-3.9,,,1:1.5,3% v/v,inverted,,,,
59804,10.1016/j.optmat.2025.116794,CCCCC(CC)COC(=O)c1sc2c(-c3cc4c(-c5ccc(CC(CC)CCCC)s5)c5sc(C)cc5c(-c5ccc(CC(CC)CCCC)s5)c4s3)sc(C)c2c1F,CCCCC(=O)OCC1(c2ccccc2)C2=CC=Cc3cccc4cccc5ccc6ccccc7cccc1c7c6c5c-4c3C2,5.16,-5.21,-3.6,-6.1,-3.9,,,1:1.5,3% v/v,inverted,,,,
59810,10.1016/j.optmat.2025.117352,COC(=O)C(C)(C)c1cc(C)cc(-c2sc3c4sc5cc(/C=C6/C(=O)c7cc(F)cc(c7)C(=O)/C6=C\c6cc(C(C)(C)C(=O)OC)c(-c7cc(C)cc(C(C)(C)C(=O)OC)c7)s6)sc5c4c(C(C)(C)C(=O)OC)ccc2-3)c1,CCCCCCCCCCCc1c(/C=C2\C(=O)c3cc(F)c(F)cc3C2=C(C#N)C#N)sc2c1sc1c3c4nsnc4c4c5sc6c(CCCCCCCCCCC)c(/C=C7\C(=O)c8cc(F)c(F)cc8C7=C(C#N)C#N)sc6c5n(CC(CC)CCCC)c4c3n(CC(CC)CCCC)c21,14.81,-5.56,-3.65,-5.65,-4.09,,,,,conventional,PFN-Br,PEDOT:PSS,,
59818,10.1016/j.orgel.2019.105456,CCCCCCc1ccsc1,COC(=O)CCCC1(c2ccccc2)C23c4c5ccc6c7cc8c9c%10c(cc%11cc%12c%13c%14c(cc%15c%16ccc-5c2c%16c2c5c%16c%17c(c(c46)c7c9c%17c4c%10c%11c%13c4c%16c%14c%152)C513)C%12)C8,3.31,-5.01,-3.12,-5.9,-3.9,200.0,110.0,1:0.6,,conventional,,PEDOT:PSS,chlorobenzene,
59819,10.1016/j.orgel.2019.105456,CCCCCCc1ccsc1,COC(=O)CCCC1(c2ccccc2)C23c4c5ccc6c7cc8c9c%10c(cc%11cc%12c%13c%14c(cc%15c%16ccc-5c2c%16c2c5c%16c%17c(c(c46)c7c9c%17c4c%10c%11c%13c4c%16c%14c%152)C513)C%12)C8,1.99,-5.01,-3.12,-5.9,-3.9,200.0,110.0,1:0.6,,conventional,,PEDOT:PSS,chlorobenzene,
59820,10.1016/j.orgel.2019.105456,CCCCCCc1ccsc1,COC(=O)CCCC1(c2ccccc2)C23c4c5ccc6c7cc8c9c%10c(cc%11cc%12c%13c%14c(cc%15c%16ccc-5c2c%16c2c5c%16c%17c(c(c46)c7c9c%17c4c%10c%11c%13c4c%16c%14c%152)C513)C%12)C8,0.7,-5.01,-3.12,-5.9,-3.9,200.0,110.0,1:0.6,,conventional,,PEDOT:PSS,chlorobenzene,
59821,10.1016/j.orgel.2019.105456,CCCCCCCCC(CCCCCCCC)n1c2ccccc2c2ccc(-c3ccc(-c4ccc(-c5cccs5)c5nsnc45)s3)cc21,COC(=O)CCCC1(c2ccccc2)C23c4c5ccc6c7cc8c9c%10c(cc%11cc%12c%13c%14c(cc%15c%16ccc-5c2c%16c2c5c%16c%17c(c(c46)c7c9c%17c4c%10c%11c%13c4c%16c%14c%152)C513)C%12)C8,5.18,-5.5,-3.6,-5.9,-3.9,70.0,,1:4,,conventional,,PEDOT:PSS,chlorobenzene,
59822,10.1016/j.orgel.2019.105456,CCCCCCCCC(CCCCCCCC)n1c2ccccc2c2ccc(-c3ccc(-c4ccc(-c5cccs5)c5nsnc45)s3)cc21,COC(=O)CCCC1(c2ccccc2)C23c4c5ccc6c7cc8c9c%10c(cc%11cc%12c%13c%14c(cc%15c%16ccc-5c2c%16c2c5c%16c%17c(c(c46)c7c9c%17c4c%10c%11c%13c4c%16c%14c%152)C513)C%12)C8,3.0,-5.5,-3.6,-5.9,-3.9,70.0,,1:4,,conventional,,PEDOT:PSS,chlorobenzene,
59823,10.1016/j.orgel.2019.105456,CCCCCCCCC(CCCCCCCC)n1c2ccccc2c2ccc(-c3ccc(-c4ccc(-c5cccs5)c5nsnc45)s3)cc21,COC(=O)CCCC1(c2ccccc2)C23c4c5ccc6c7cc8c9c%10c(cc%11cc%12c%13c%14c(cc%15c%16ccc-5c2c%16c2c5c%16c%17c(c(c46)c7c9c%17c4c%10c%11c%13c4c%16c%14c%152)C513)C%12)C8,1.77,-5.5,-3.6,-5.9,-3.9,70.0,,1:4,,conventional,,PEDOT:PSS,chlorobenzene,
59824,10.1016/j.orgel.2019.105456,CCCCC(CC)COC(=O)c1sc2c(-c3cc4c(OCC(CC)CCCC)c5sccc5c(OCC(CC)CCCC)c4s3)scc2c1F,COC(=O)CCCC1(c2ccccc2)C23c4c5ccc6c7cc8c9c%10c(cc%11cc%12c%13c%14c(cc%15c%16ccc-5c2c%16c2c5c%16c%17c(c(c46)c7c9c%17c4c%10c%11c%13c4c%16c%14c%152)C513)C%12)C8,6.61,-5.19,-3.43,-5.9,-3.9,100.0,,1:1.5,,conventional,,PEDOT:PSS,chlorobenzene,
59825,10.1016/j.orgel.2019.105456,CCCCC(CC)COC(=O)c1sc2c(-c3cc4c(OCC(CC)CCCC)c5sccc5c(OCC(CC)CCCC)c4s3)scc2c1F,COC(=O)CCCC1(c2ccccc2)C23c4c5ccc6c7cc8c9c%10c(cc%11cc%12c%13c%14c(cc%15c%16ccc-5c2c%16c2c5c%16c%17c(c(c46)c7c9c%17c4c%10c%11c%13c4c%16c%14c%152)C513)C%12)C8,3.1,-5.19,-3.43,-5.9,-3.9,100.0,,1:1.5,,conventional,,PEDOT:PSS,chlorobenzene,
59826,10.1016/j.orgel.2019.105456,CCCCC(CC)COC(=O)c1sc2c(-c3cc4c(OCC(CC)CCCC)c5sccc5c(OCC(CC)CCCC)c4s3)scc2c1F,COC(=O)CCCC1(c2ccccc2)C23c4c5ccc6c7cc8c9c%10c(cc%11cc%12c%13c%14c(cc%15c%16ccc-5c2c%16c2c5c%16c%17c(c(c46)c7c9c%17c4c%10c%11c%13c4c%16c%14c%152)C513)C%12)C8,1.1,-5.19,-3.43,-5.9,-3.9,100.0,,1:1.5,,conventional,,PEDOT:PSS,chlorobenzene,
59827,10.1016/j.orgel.2019.105458,CCCCC(CC)COC(=O)c1sc2c(-c3cc4c(OCC(CC)CCCC)c5sccc5c(OCC(CC)CCCC)c4s3)scc2c1F,COC(=O)CCCC1(c2ccccc2)C23c4c5ccc6c7cc8c9c%10c(cc%11cc%12c%13c%14c(cc%15c%16ccc-5c2c%16c2c5c%16c%17c(c(c46)c7c9c%17c4c%10c%11c%13c4c%16c%14c%152)C513)C%12)C8,8.02,-5.19,-3.43,-5.9,-3.9,95.0,,1:1.5,,inverted,ZnO,MoO3,,
59828,10.1016/j.orgel.2019.105458,CCCCC(CC)COC(=O)c1sc2c(-c3cc4c(OCC(CC)CCCC)c5sccc5c(OCC(CC)CCCC)c4s3)scc2c1F,COC(=O)CCCC1(c2ccccc2)C23c4c5ccc6c7cc8c9c%10c(cc%11cc%12c%13c%14c(cc%15c%16ccc-5c2c%16c2c5c%16c%17c(c(c46)c7c9c%17c4c%10c%11c%13c4c%16c%14c%152)C513)C%12)C8,8.49,-5.19,-3.43,-5.9,-3.9,95.0,,1:1.5,,inverted,ZnO,MoO3,,
59829,10.1016/j.orgel.2019.105458,CCCCC(CC)COC(=O)c1sc2c(-c3cc4c(OCC(CC)CCCC)c5sccc5c(OCC(CC)CCCC)c4s3)scc2c1F,COC(=O)CCCC1(c2ccccc2)C23c4c5ccc6c7cc8c9c%10c(cc%11cc%12c%13c%14c(cc%15c%16ccc-5c2c%16c2c5c%16c%17c(c(c46)c7c9c%17c4c%10c%11c%13c4c%16c%14c%152)C513)C%12)C8,9.22,-5.19,-3.43,-5.9,-3.9,95.0,,1:1.5,,inverted,ZnO,MoO3,,
59830,10.1016/j.orgel.2019.105458,CCCCC(CC)COC(=O)c1sc2c(-c3cc4c(OCC(CC)CCCC)c5sccc5c(OCC(CC)CCCC)c4s3)scc2c1F,COC(=O)CCCC1(c2ccccc2)C23c4c5ccc6c7cc8c9c%10c(cc%11cc%12c%13c%14c(cc%15c%16ccc-5c2c%16c2c5c%16c%17c(c(c46)c7c9c%17c4c%10c%11c%13c4c%16c%14c%152)C513)C%12)C8,9.54,-5.19,-3.43,-5.9,-3.9,95.0,,1:1.5,,inverted,ZnO,MoO3,,
59831,10.1016/j.orgel.2019.105458,CCCCC(CC)COC(=O)c1sc2c(-c3cc4c(OCC(CC)CCCC)c5sccc5c(OCC(CC)CCCC)c4s3)scc2c1F,COC(=O)CCCC1(c2ccccc2)C23c4c5ccc6c7cc8c9c%10c(cc%11cc%12c%13c%14c(cc%15c%16ccc-5c2c%16c2c5c%16c%17c(c(c46)c7c9c%17c4c%10c%11c%13c4c%16c%14c%152)C513)C%12)C8,10.26,-5.19,-3.43,-5.9,-3.9,95.0,,1:1.5,,inverted,ZnO,MoO3,,
59832,10.1016/j.orgel.2019.105458,CCCCC(CC)COC(=O)c1sc2c(-c3cc4c(OCC(CC)CCCC)c5sccc5c(OCC(CC)CCCC)c4s3)scc2c1F,COC(=O)CCCC1(c2ccccc2)C23c4c5ccc6c7cc8c9c%10c(cc%11cc%12c%13c%14c(cc%15c%16ccc-5c2c%16c2c5c%16c%17c(c(c46)c7c9c%17c4c%10c%11c%13c4c%16c%14c%152)C513)C%12)C8,9.95,-5.19,-3.43,-5.9,-3.9,95.0,,1:1.5,,inverted,ZnO,MoO3,,
59833,10.1016/j.orgel.2019.105458,CCCCC(CC)COC(=O)c1sc2c(-c3cc4c(OCC(CC)CCCC)c5sccc5c(OCC(CC)CCCC)c4s3)scc2c1F,COC(=O)CCCC1(c2ccccc2)C23c4c5ccc6c7cc8c9c%10c(cc%11cc%12c%13c%14c(cc%15c%16ccc-5c2c%16c2c5c%16c%17c(c(c46)c7c9c%17c4c%10c%11c%13c4c%16c%14c%152)C513)C%12)C8,9.67,-5.19,-3.43,-5.9,-3.9,95.0,,1:1.5,,inverted,ZnO,MoO3,,
59880,10.1016/j.orgel.2019.105463,Cl[Al]1n2c3c4ccccc4c2N=C2N=C(N=c4c5ccccc5c(n41)=NC1=NC(=N3)c3ccccc31)c1ccccc12,c12c3c4c5c1c1c6c7c2c2c8c3c3c9c4c4c%10c5c5c1c1c6c6c%11c7c2c2c7c8c3c3c8c9c4c4c9c%10c5c5c1c1c6c6c%11c2c2c7c3c3c8c4c4c9c5c1c1c6c2c3c41,3.97,,,,,26.0,,,,,BCP,MoO3/CuI,,
59900,10.1016/j.orgel.2019.105512,CCCCCCc1ccc(-c2ccc(-c3cc(F)c(-c4cc5c(s4)-c4sc(-c6c(F)cc(-c7ccc(-c8ccc(CCCCCC)s8)s7)c7nsnc67)cc4[Si]5(CC(CC)CCCC)CC(CC)CCCC)c4nsnc34)s2)s1,CCCCC(=O)OCC1(c2ccccc2)C2=CC=Cc3cccc4cccc5ccc6ccccc7cccc1c7c6c5c-4c3C2,5.47,-5.12,-3.34,-6.1,-3.9,,,"6/4, w/w",,conventional,Ca,PEDOT:PSS,chlorobenzene,
59901,10.1016/j.orgel.2019.105512,CCCCCCc1ccc(-c2ccc(-c3cc(F)c(-c4cc5c(s4)-c4sc(-c6c(F)cc(-c7ccc(-c8ccc(CCCCCC)s8)s7)c7nsnc67)cc4[Si]5(CC(CC)CCCC)CC(CC)CCCC)c4nsnc34)s2)s1,CCCCC(=O)OCC1(c2ccccc2)C2=CC=Cc3cccc4cccc5ccc6ccccc7cccc1c7c6c5c-4c3C2,6.74,-5.12,-3.34,-6.1,-3.9,,,"6/4, w/w",,conventional,Ca,PEDOT:PSS,chlorobenzene,
59904,10.1016/j.orgel.2019.105525,CCCCC(CC)COC(=O)c1sc2c(-c3cc4c(OCC(CC)CCCC)c5sccc5c(OCC(CC)CCCC)c4s3)scc2c1F,COC(=O)CCCC1(c2ccccc2)C23c4c5ccc6c7cc8c9c%10c(cc%11cc%12c%13c%14c(cc%15c%16ccc-5c2c%16c2c5c%16c%17c(c(c46)c7c9c%17c4c%10c%11c%13c4c%16c%14c%152)C513)C%12)C8,3.56,-5.19,-3.43,-5.9,-3.9,120.0,,1:1.5,3%,conventional,,PEDOT:PSS,,
59905,10.1016/j.orgel.2019.105525,CCCCC(CC)COC(=O)c1sc2c(-c3cc4c(OCC(CC)CCCC)c5sccc5c(OCC(CC)CCCC)c4s3)scc2c1F,COC(=O)CCCC1(c2ccccc2)C23c4c5ccc6c7cc8c9c%10c(cc%11cc%12c%13c%14c(cc%15c%16ccc-5c2c%16c2c5c%16c%17c(c(c46)c7c9c%17c4c%10c%11c%13c4c%16c%14c%152)C513)C%12)C8,4.16,-5.19,-3.43,-5.9,-3.9,120.0,150.0,1:1.5,3%,conventional,,Hybrid PMo,,
59906,10.1016/j.orgel.2019.105525,CCCCC(CC)COC(=O)c1sc2c(-c3cc4c(OCC(CC)CCCC)c5sccc5c(OCC(CC)CCCC)c4s3)scc2c1F,COC(=O)CCCC1(c2ccccc2)C23c4c5ccc6c7cc8c9c%10c(cc%11cc%12c%13c%14c(cc%15c%16ccc-5c2c%16c2c5c%16c%17c(c(c46)c7c9c%17c4c%10c%11c%13c4c%16c%14c%152)C513)C%12)C8,4.68,-5.19,-3.43,-5.9,-3.9,120.0,150.0,1:1.5,3%,conventional,,Hybrid PMo,,
59907,10.1016/j.orgel.2019.105525,CCCCC(CC)COC(=O)c1sc2c(-c3cc4c(OCC(CC)CCCC)c5sccc5c(OCC(CC)CCCC)c4s3)scc2c1F,COC(=O)CCCC1(c2ccccc2)C23c4c5ccc6c7cc8c9c%10c(cc%11cc%12c%13c%14c(cc%15c%16ccc-5c2c%16c2c5c%16c%17c(c(c46)c7c9c%17c4c%10c%11c%13c4c%16c%14c%152)C513)C%12)C8,5.11,-5.19,-3.43,-5.9,-3.9,120.0,150.0,1:1.5,3%,conventional,,Hybrid PMo,,
59908,10.1016/j.orgel.2019.105542,CCCCC(CC)COC(=O)c1sc2c(-c3cc4c(OCC(CC)CCCC)c5sccc5c(OCC(CC)CCCC)c4s3)scc2c1F,COC(=O)CCCC1(c2ccccc2)C23c4c5ccc6c7cc8c9c%10c(cc%11cc%12c%13c%14c(cc%15c%16ccc-5c2c%16c2c5c%16c%17c(c(c46)c7c9c%17c4c%10c%11c%13c4c%16c%14c%152)C513)C%12)C8,7.3,-5.19,-3.43,-5.9,-3.9,100.0,,1:1.5,,,PBTBTz-TMAI,,methanol,
59909,10.1016/j.orgel.2019.105542,CCCCC(CC)COC(=O)c1sc2c(-c3cc4c(OCC(CC)CCCC)c5sccc5c(OCC(CC)CCCC)c4s3)scc2c1F,COC(=O)CCCC1(c2ccccc2)C23c4c5ccc6c7cc8c9c%10c(cc%11cc%12c%13c%14c(cc%15c%16ccc-5c2c%16c2c5c%16c%17c(c(c46)c7c9c%17c4c%10c%11c%13c4c%16c%14c%152)C513)C%12)C8,7.3,-5.19,-3.43,-5.9,-3.9,100.0,,1:1.5,,,PBTBTz-TMAI,,,
59910,10.1016/j.orgel.2019.105542,CCCCC(CC)COC(=O)c1sc2c(-c3cc4c(OCC(CC)CCCC)c5sccc5c(OCC(CC)CCCC)c4s3)scc2c1F,COC(=O)CCCC1(c2ccccc2)C23c4c5ccc6c7cc8c9c%10c(cc%11cc%12c%13c%14c(cc%15c%16ccc-5c2c%16c2c5c%16c%17c(c(c46)c7c9c%17c4c%10c%11c%13c4c%16c%14c%152)C513)C%12)C8,8.0,-5.19,-3.43,-5.9,-3.9,100.0,,1:1.5,,,PBTBTz-TMAI,,,
59911,10.1016/j.orgel.2019.105542,CCCCC(CC)COC(=O)c1sc2c(-c3cc4c(OCC(CC)CCCC)c5sccc5c(OCC(CC)CCCC)c4s3)scc2c1F,COC(=O)CCCC1(c2ccccc2)C23c4c5ccc6c7cc8c9c%10c(cc%11cc%12c%13c%14c(cc%15c%16ccc-5c2c%16c2c5c%16c%17c(c(c46)c7c9c%17c4c%10c%11c%13c4c%16c%14c%152)C513)C%12)C8,8.4,-5.19,-3.43,-5.9,-3.9,100.0,,1:1.5,,,PBTBTz-TMAI,,,
59912,10.1016/j.orgel.2019.105542,CCCCC(CC)COC(=O)c1sc2c(-c3cc4c(OCC(CC)CCCC)c5sccc5c(OCC(CC)CCCC)c4s3)scc2c1F,COC(=O)CCCC1(c2ccccc2)C23c4c5ccc6c7cc8c9c%10c(cc%11cc%12c%13c%14c(cc%15c%16ccc-5c2c%16c2c5c%16c%17c(c(c46)c7c9c%17c4c%10c%11c%13c4c%16c%14c%152)C513)C%12)C8,8.1,-5.19,-3.43,-5.9,-3.9,100.0,,1:1.5,,,PBTBTz-TMAI,,,
59913,10.1016/j.orgel.2019.105542,CCCCC(CC)COC(=O)c1sc2c(-c3cc4c(OCC(CC)CCCC)c5sccc5c(OCC(CC)CCCC)c4s3)scc2c1F,COC(=O)CCCC1(c2ccccc2)C23c4c5ccc6c7cc8c9c%10c(cc%11cc%12c%13c%14c(cc%15c%16ccc-5c2c%16c2c5c%16c%17c(c(c46)c7c9c%17c4c%10c%11c%13c4c%16c%14c%152)C513)C%12)C8,7.2,-5.19,-3.43,-5.9,-3.9,100.0,,1:1.5,,,PBTBTz-TMAI,,,
59914,10.1016/j.orgel.2019.105542,CCCCC(CC)Cc1ccc(-c2c3cc(-c4ccc(-c5sc(-c6cccs6)c6c5C(=O)c5c(CC(CC)CCCC)sc(CC(CC)CCCC)c5C6=O)s4)sc3c(-c3ccc(CC(CC)CCCC)s3)c3ccsc23)s1,CCCCCCc1ccc(C2(c3ccc(CCCCCC)cc3)c3cc4c(cc3-c3sc5cc(C=C6C(=O)c7ccccc7C6=C(C#N)C#N)sc5c32)C(c2ccc(CCCCCC)cc2)(c2ccc(CCCCCC)cc2)c2c-4sc3cc(C=C4C(=O)c5ccccc5C4=C(C#N)C#N)sc23)cc1,8.3,-5.33,-3.48,-5.576,-3.916,,,1:1,,,PBTBTz-TMAI,,,
59915,10.1016/j.orgel.2019.105542,CCCCC(CC)Cc1ccc(-c2c3cc(-c4ccc(-c5sc(-c6cccs6)c6c5C(=O)c5c(CC(CC)CCCC)sc(CC(CC)CCCC)c5C6=O)s4)sc3c(-c3ccc(CC(CC)CCCC)s3)c3ccsc23)s1,CCCCCCc1ccc(C2(c3ccc(CCCCCC)cc3)c3cc4c(cc3-c3sc5cc(C=C6C(=O)c7ccccc7C6=C(C#N)C#N)sc5c32)C(c2ccc(CCCCCC)cc2)(c2ccc(CCCCCC)cc2)c2c-4sc3cc(C=C4C(=O)c5ccccc5C4=C(C#N)C#N)sc23)cc1,8.8,-5.33,-3.48,-5.576,-3.916,,,1:1,,,PBTBTz-TMAI,,,
59916,10.1016/j.orgel.2019.105542,CCCCC(CC)Cc1ccc(-c2c3cc(-c4ccc(-c5sc(-c6cccs6)c6c5C(=O)c5c(CC(CC)CCCC)sc(CC(CC)CCCC)c5C6=O)s4)sc3c(-c3ccc(CC(CC)CCCC)s3)c3ccsc23)s1,CCCCCCc1ccc(C2(c3ccc(CCCCCC)cc3)c3cc4c(cc3-c3sc5cc(C=C6C(=O)c7ccccc7C6=C(C#N)C#N)sc5c32)C(c2ccc(CCCCCC)cc2)(c2ccc(CCCCCC)cc2)c2c-4sc3cc(C=C4C(=O)c5ccccc5C4=C(C#N)C#N)sc23)cc1,7.7,-5.33,-3.48,-5.576,-3.916,,,1:1,,,PBTBTz-TMAI,,,
59917,10.1016/j.orgel.2019.105542,CCCCC(CC)Cc1ccc(-c2c3cc(-c4ccc(-c5sc(-c6cccs6)c6c5C(=O)c5c(CC(CC)CCCC)sc(CC(CC)CCCC)c5C6=O)s4)sc3c(-c3ccc(CC(CC)CCCC)s3)c3ccsc23)s1,CCCCCCc1ccc(C2(c3ccc(CCCCCC)cc3)c3cc4c(cc3-c3sc5cc(C=C6C(=O)c7ccccc7C6=C(C#N)C#N)sc5c32)C(c2ccc(CCCCCC)cc2)(c2ccc(CCCCCC)cc2)c2c-4sc3cc(C=C4C(=O)c5ccccc5C4=C(C#N)C#N)sc23)cc1,9.7,-5.33,-3.48,-5.576,-3.916,100.0,,1:1,,,PBTBTz-TMAI,,,
59918,10.1016/j.orgel.2019.105542,CCCCC(CC)Cc1ccc(-c2c3cc(-c4ccc(-c5sc(-c6cccs6)c6c5C(=O)c5c(CC(CC)CCCC)sc(CC(CC)CCCC)c5C6=O)s4)sc3c(-c3ccc(CC(CC)CCCC)s3)c3ccsc23)s1,CCCCCCc1ccc(C2(c3ccc(CCCCCC)cc3)c3cc4c(cc3-c3sc5cc(C=C6C(=O)c7ccccc7C6=C(C#N)C#N)sc5c32)C(c2ccc(CCCCCC)cc2)(c2ccc(CCCCCC)cc2)c2c-4sc3cc(C=C4C(=O)c5ccccc5C4=C(C#N)C#N)sc23)cc1,10.5,-5.33,-3.48,-5.576,-3.916,100.0,,1:1,,,PBTBTz-TMAI,,,
59919,10.1016/j.orgel.2019.105542,CCCCC(CC)Cc1ccc(-c2c3cc(-c4ccc(-c5sc(-c6cccs6)c6c5C(=O)c5c(CC(CC)CCCC)sc(CC(CC)CCCC)c5C6=O)s4)sc3c(-c3ccc(CC(CC)CCCC)s3)c3ccsc23)s1,CCCCCCc1ccc(C2(c3ccc(CCCCCC)cc3)c3cc4c(cc3-c3sc5cc(C=C6C(=O)c7ccccc7C6=C(C#N)C#N)sc5c32)C(c2ccc(CCCCCC)cc2)(c2ccc(CCCCCC)cc2)c2c-4sc3cc(C=C4C(=O)c5ccccc5C4=C(C#N)C#N)sc23)cc1,9.2,-5.33,-3.48,-5.576,-3.916,,,1:1,,,PBTBTz-TMAI,,,
59920,10.1016/j.orgel.2019.105555,COC(=O)C(C)(C)c1cc(C)cc(-c2sc3c4sc5cc(/C=C6/C(=O)c7cc(F)cc(c7)C(=O)/C6=C\c6cc(C(C)(C)C(=O)OC)c(-c7cc(C)cc(C(C)(C)C(=O)OC)c7)s6)sc5c4c(C(C)(C)C(=O)OC)ccc2-3)c1,CCCCCCc1ccc(C2(c3ccc(CCCCCC)cc3)c3cc4c(cc3-c3sc5cc(/C=C6\C(=O)c7cc(F)c(F)cc7C6=C(C#N)C#N)sc5c32)C(c2ccc(CCCCCC)cc2)(c2ccc(CCCCCC)cc2)c2c-4sc3cc(/C=C4\C(=O)c5cc(F)c(F)cc5C4=C(C#N)C#N)sc23)cc1,10.71,-5.49,-3.64,-5.66,-4.14,,100.0,1:1 wt%,,inverted,SnO2,,,
59921,10.1016/j.orgel.2019.105555,COC(=O)C(C)(C)c1cc(C)cc(-c2sc3c4sc5cc(/C=C6/C(=O)c7cc(F)cc(c7)C(=O)/C6=C\c6cc(C(C)(C)C(=O)OC)c(-c7cc(C)cc(C(C)(C)C(=O)OC)c7)s6)sc5c4c(C(C)(C)C(=O)OC)ccc2-3)c1,CCCCCCc1ccc(C2(c3ccc(CCCCCC)cc3)c3cc4c(cc3-c3sc5cc(/C=C6\C(=O)c7cc(F)c(F)cc7C6=C(C#N)C#N)sc5c32)C(c2ccc(CCCCCC)cc2)(c2ccc(CCCCCC)cc2)c2c-4sc3cc(/C=C4\C(=O)c5cc(F)c(F)cc5C4=C(C#N)C#N)sc23)cc1,12.45,-5.49,-3.64,-5.66,-4.14,,100.0,1:1 wt%,,inverted,EA-SnO2,,,
59922,10.1016/j.orgel.2019.105555,COC(=O)C(C)(C)c1cc(C)cc(-c2sc3c4sc5cc(/C=C6/C(=O)c7cc(F)cc(c7)C(=O)/C6=C\c6cc(C(C)(C)C(=O)OC)c(-c7cc(C)cc(C(C)(C)C(=O)OC)c7)s6)sc5c4c(C(C)(C)C(=O)OC)ccc2-3)c1,CCCCCCc1ccc(C2(c3ccc(CCCCCC)cc3)c3cc4c(cc3-c3sc5cc(/C=C6\C(=O)c7cc(F)c(F)cc7C6=C(C#N)C#N)sc5c32)C(c2ccc(CCCCCC)cc2)(c2ccc(CCCCCC)cc2)c2c-4sc3cc(/C=C4\C(=O)c5cc(F)c(F)cc5C4=C(C#N)C#N)sc23)cc1,12.26,-5.49,-3.64,-5.66,-4.14,,100.0,1:1 wt%,,,ZnO,,,
