Repository: JiYiqaq/PCE-KA-GNN

# Data directory

- `raw/Active_Database.csv` is the immutable source dataset bundled under CC BY 4.0. Do not overwrite it with processed data.
- `processed/` is created and populated by the training pipeline. Generated `.pt` and `.pth` caches are intentionally ignored by Git because they can exceed GitHub's normal single-file limit.

See `../DATA_LICENSE.md` for provenance, license and checksum information.

File: data/processed/device_records.csv (part 97 of 250)
record_id,doi,donor_smiles,acceptor_smiles,pce,homo_d,lumo_d,homo_a,lumo_a,active_layer_thickness,annealing_temp,d_a_ratio,additive_ratio,device_type,etl_canonical,htl_canonical,solvent_canonical,additive_canonical
59923,10.1016/j.orgel.2019.105566,CCCCCCCCc1cc(/C=C(/C#N)C(=O)OCC(CC)CCCC)sc1-c1ccc(-c2sc(-c3cc4c(-c5ccc(CC(CC)CCCC)s5)c5sc(-c6cc(CCCCCCCC)c(-c7ccc(-c8sc(/C=C(\C#N)C(=O)OCC(CC)CCCC)cc8CCCCCCCC)s7)s6)cc5c(-c5ccc(CC(CC)CCCC)s5)c4s3)cc2CCCCCCCC)s1,COC(=O)CCCC1(c2ccccc2)C23c4c5ccc6c7cc8c9c%10c(cc%11cc%12c%13c%14c(cc%15c%16ccc-5c2c%16c2c5c%16c%17c(c(c46)c7c9c%17c4c%10c%11c%13c4c%16c%14c%152)C513)C%12)C8,3.11,-5.25,-2.8,-5.9,-3.9,100.0,,1:1,,inverted,ZnO,MoO3,chloroform,DIO
59924,10.1016/j.orgel.2019.105566,CCCCCCCCCCCCN1C(=O)c2cccc3c(-c4ccc(-c5ccc(-c6ccc(-c7ccc8c9c(cccc79)C(=O)N(CCCCCCCCCCCC)C8=O)s6)c(F)c5)s4)ccc(c23)C1=O,COC(=O)CCCC1(c2ccccc2)C23c4c5ccc6c7cc8c9c%10c(cc%11cc%12c%13c%14c(cc%15c%16ccc-5c2c%16c2c5c%16c%17c(c(c46)c7c9c%17c4c%10c%11c%13c4c%16c%14c%152)C513)C%12)C8,3.47,-5.98,-3.62,-5.9,-3.9,100.0,,1:1,,inverted,ZnO,MoO3,chloroform,DIO
59939,10.1016/j.orgel.2020.105636,CCCCC(CC)CSc1sc(-c2c3cc(-c4ccc(-c5sc(-c6cccs6)c6c5C(=O)c5c(CC(CC)CCCC)sc(CC(CC)CCCC)c5C6=O)s4)sc3c(-c3cc(F)c(SCC(CC)CCCC)s3)c3ccsc23)cc1F,CCCCCCc1ccc(C2(c3ccc(CCCCCC)cc3)c3cc4c(cc3-c3sc5cc(/C=C6\C(=O)c7cc(F)c(F)cc7C6=C(C#N)C#N)sc5c32)C(c2ccc(CCCCCC)cc2)(c2ccc(CCCCCC)cc2)c2c-4sc3cc(/C=C4\C(=O)c5cc(F)c(F)cc5C4=C(C#N)C#N)sc23)cc1,12.41,-5.41,-3.62,-5.66,-4.14,86.0,160.0,1:1,0.5 vol% DIO,inverted,,,,
59940,10.1016/j.orgel.2020.105636,CCCCC(CC)CSc1sc(-c2c3cc(-c4ccc(-c5sc(-c6cccs6)c6c5C(=O)c5c(CC(CC)CCCC)sc(CC(CC)CCCC)c5C6=O)s4)sc3c(-c3cc(F)c(SCC(CC)CCCC)s3)c3ccsc23)cc1F,CCCCCCc1ccc(C2(c3ccc(CCCCCC)cc3)c3cc4c(cc3-c3sc5cc(/C=C6\C(=O)c7cc(F)c(F)cc7C6=C(C#N)C#N)sc5c32)C(c2ccc(CCCCCC)cc2)(c2ccc(CCCCCC)cc2)c2c-4sc3cc(/C=C4\C(=O)c5cc(F)c(F)cc5C4=C(C#N)C#N)sc23)cc1,10.61,-5.41,-3.62,-5.66,-4.14,86.0,160.0,1:1,0.5 vol% DIO,inverted,,,,
59941,10.1016/j.orgel.2020.105636,CCCCC(CC)CSc1sc(-c2c3cc(-c4ccc(-c5sc(-c6cccs6)c6c5C(=O)c5c(CC(CC)CCCC)sc(CC(CC)CCCC)c5C6=O)s4)sc3c(-c3cc(F)c(SCC(CC)CCCC)s3)c3ccsc23)cc1F,CCCCCCc1ccc(C2(c3ccc(CCCCCC)cc3)c3cc4c(cc3-c3sc5cc(/C=C6\C(=O)c7cc(F)c(F)cc7C6=C(C#N)C#N)sc5c32)C(c2ccc(CCCCCC)cc2)(c2ccc(CCCCCC)cc2)c2c-4sc3cc(/C=C4\C(=O)c5cc(F)c(F)cc5C4=C(C#N)C#N)sc23)cc1,13.76,-5.41,-3.62,-5.66,-4.14,86.0,160.0,1:1,0.5 vol% DIO,inverted,,,,
59942,10.1016/j.orgel.2020.105636,CCCCC(CC)CSc1sc(-c2c3cc(-c4ccc(-c5sc(-c6cccs6)c6c5C(=O)c5c(CC(CC)CCCC)sc(CC(CC)CCCC)c5C6=O)s4)sc3c(-c3cc(F)c(SCC(CC)CCCC)s3)c3ccsc23)cc1F,CCCCCCc1ccc(C2(c3ccc(CCCCCC)cc3)c3cc4c(cc3-c3sc5cc(/C=C6\C(=O)c7cc(F)c(F)cc7C6=C(C#N)C#N)sc5c32)C(c2ccc(CCCCCC)cc2)(c2ccc(CCCCCC)cc2)c2c-4sc3cc(/C=C4\C(=O)c5cc(F)c(F)cc5C4=C(C#N)C#N)sc23)cc1,14.02,-5.41,-3.62,-5.66,-4.14,86.0,160.0,1:1,0.5 vol% DIO,inverted,,,,
59947,10.1016/j.orgel.2020.105669,CCCCC(CC)COC(=O)c1sc2c(-c3cc4c(-c5ccc(CC(CC)CCCC)s5)c5sccc5c(-c5ccc(CC(CC)CCCC)s5)c4s3)scc2c1F,COC(=O)CCCC1(c2ccccc2)C23c4c5ccc6c7cc8c9c%10c(cc%11cc%12c%13c%14c(cc%15c%16ccc-5c2c%16c2c5c%16c%17c(c(c46)c7c9c%17c4c%10c%11c%13c4c%16c%14c%152)C513)C%12)C8,7.94,-5.21,-3.6,-5.9,-3.9,,,,,inverted,ZnO,,,
59948,10.1016/j.orgel.2020.105669,CCCCC(CC)COC(=O)c1sc2c(-c3cc4c(-c5ccc(CC(CC)CCCC)s5)c5sccc5c(-c5ccc(CC(CC)CCCC)s5)c4s3)scc2c1F,COC(=O)CCCC1(c2ccccc2)C23c4c5ccc6c7cc8c9c%10c(cc%11cc%12c%13c%14c(cc%15c%16ccc-5c2c%16c2c5c%16c%17c(c(c46)c7c9c%17c4c%10c%11c%13c4c%16c%14c%152)C513)C%12)C8,9.25,-5.21,-3.6,-5.9,-3.9,,,,,inverted,ZnO/NE,,,
59949,10.1016/j.orgel.2020.105669,CCCCC(CC)COC(=O)c1sc2c(-c3cc4c(-c5ccc(CC(CC)CCCC)s5)c5sccc5c(-c5ccc(CC(CC)CCCC)s5)c4s3)scc2c1F,COC(=O)CCCC1(c2ccccc2)C23c4c5ccc6c7cc8c9c%10c(cc%11cc%12c%13c%14c(cc%15c%16ccc-5c2c%16c2c5c%16c%17c(c(c46)c7c9c%17c4c%10c%11c%13c4c%16c%14c%152)C513)C%12)C8,9.41,-5.21,-3.6,-5.9,-3.9,,,,,inverted,ZnO/NE,,,
59950,10.1016/j.orgel.2020.105669,CCCCC(CC)COC(=O)c1sc2c(-c3cc4c(-c5ccc(CC(CC)CCCC)s5)c5sccc5c(-c5ccc(CC(CC)CCCC)s5)c4s3)scc2c1F,COC(=O)CCCC1(c2ccccc2)C23c4c5ccc6c7cc8c9c%10c(cc%11cc%12c%13c%14c(cc%15c%16ccc-5c2c%16c2c5c%16c%17c(c(c46)c7c9c%17c4c%10c%11c%13c4c%16c%14c%152)C513)C%12)C8,8.02,-5.21,-3.6,-5.9,-3.9,,,,,inverted,ZnO/NE,,,
59951,10.1016/j.orgel.2020.105676,CCCCCCc1ccsc1,COC(=O)CCCC1(c2ccccc2)C23c4c5ccc6c7cc8c9c%10c(cc%11cc%12c%13c%14c(cc%15c%16ccc-5c2c%16c2c5c%16c%17c(c(c46)c7c9c%17c4c%10c%11c%13c4c%16c%14c%152)C513)C%12)C8,2.24,-5.01,-3.12,-5.9,-3.9,800.0,,1:1:0.1,,conventional,LiF,PEDOT:PSS,,
59956,10.1016/j.orgel.2020.105686,CCCCC(CC)COC(=O)c1sc2c(-c3cc4c(OCC(CC)CCCC)c5sccc5c(OCC(CC)CCCC)c4s3)scc2c1F,CCCCC(=O)OCC1(c2ccccc2)C2=CC=Cc3cccc4cccc5ccc6ccccc7cccc1c7c6c5c-4c3C2,7.91,-5.19,-3.43,-6.1,-3.9,80.0,,1:1.5,,inverted,ZnO,MoO3,"chlorobenzene:1,8-diiodooctane (97:3 by volume)",DIO
59957,10.1016/j.orgel.2020.105686,CCCCC(CC)COC(=O)c1sc2c(-c3cc4c(OCC(CC)CCCC)c5sccc5c(OCC(CC)CCCC)c4s3)scc2c1F,CCCCC(=O)OCC1(c2ccccc2)C2=CC=Cc3cccc4cccc5ccc6ccccc7cccc1c7c6c5c-4c3C2,5.51,-5.19,-3.43,-6.1,-3.9,80.0,,1:1.5,,inverted,ZnO,MoO3,"chlorobenzene:1,8-diiodooctane (97:3 by volume)",DIO
59958,10.1016/j.orgel.2020.105690,COC(=O)C(C)(C)c1cc(C)cc(-c2sc3c4sc5cc(/C=C6/C(=O)c7cc(F)cc(c7)C(=O)/C6=C\c6cc(C(C)(C)C(=O)OC)c(-c7cc(C)cc(C(C)(C)C(=O)OC)c7)s6)sc5c4c(C(C)(C)C(=O)OC)ccc2-3)c1,CCCCCCc1ccc(C2(c3ccc(CCCCCC)cc3)c3cc4c(cc3-c3sc5cc(/C=C6\C(=O)c7ccc(C)cc7C6=C(C#N)C#N)sc5c32)C(c2ccc(CCCCCC)cc2)(c2ccc(CCCCCC)cc2)c2c-4sc3cc(/C=C4\C(=O)c5ccc(C)cc5C4=C(C#N)C#N)sc23)cc1,8.26,-5.49,-3.64,-5.514,-3.808,,120.0,1:1,,inverted,ZnO,MoO3,chlorobenzene,
59959,10.1016/j.orgel.2020.105690,COC(=O)C(C)(C)c1cc(C)cc(-c2sc3c4sc5cc(/C=C6/C(=O)c7cc(F)cc(c7)C(=O)/C6=C\c6cc(C(C)(C)C(=O)OC)c(-c7cc(C)cc(C(C)(C)C(=O)OC)c7)s6)sc5c4c(C(C)(C)C(=O)OC)ccc2-3)c1,CCCCCCc1ccc(C2(c3ccc(CCCCCC)cc3)c3cc4c(cc3-c3sc5cc(/C=C6\C(=O)c7ccc(C)cc7C6=C(C#N)C#N)sc5c32)C(c2ccc(CCCCCC)cc2)(c2ccc(CCCCCC)cc2)c2c-4sc3cc(/C=C4\C(=O)c5ccc(C)cc5C4=C(C#N)C#N)sc23)cc1,10.2,-5.49,-3.64,-5.514,-3.808,,120.0,1:1,0.5 vol%,inverted,ZnO,MoO3,chlorobenzene,DIO
59960,10.1016/j.orgel.2020.105690,COC(=O)C(C)(C)c1cc(C)cc(-c2sc3c4sc5cc(/C=C6/C(=O)c7cc(F)cc(c7)C(=O)/C6=C\c6cc(C(C)(C)C(=O)OC)c(-c7cc(C)cc(C(C)(C)C(=O)OC)c7)s6)sc5c4c(C(C)(C)C(=O)OC)ccc2-3)c1,COC(=O)CCCC1(c2ccccc2)C23c4c5ccc6c7cc8c9c%10c(cc%11cc%12c%13c%14c(cc%15c%16ccc-5c2c%16c2c5c%16c%17c(c(c46)c7c9c%17c4c%10c%11c%13c4c%16c%14c%152)C513)C%12)C8,6.94,-5.49,-3.64,-5.9,-3.9,,120.0,1:1,,inverted,ZnO,MoO3,chlorobenzene,
59961,10.1016/j.orgel.2020.105690,COC(=O)C(C)(C)c1cc(C)cc(-c2sc3c4sc5cc(/C=C6/C(=O)c7cc(F)cc(c7)C(=O)/C6=C\c6cc(C(C)(C)C(=O)OC)c(-c7cc(C)cc(C(C)(C)C(=O)OC)c7)s6)sc5c4c(C(C)(C)C(=O)OC)ccc2-3)c1,COC(=O)CCCC1(c2ccccc2)C23c4c5ccc6c7cc8c9c%10c(cc%11cc%12c%13c%14c(cc%15c%16ccc-5c2c%16c2c5c%16c%17c(c(c46)c7c9c%17c4c%10c%11c%13c4c%16c%14c%152)C513)C%12)C8,7.87,-5.49,-3.64,-5.9,-3.9,,120.0,1:1,0.5 vol%,inverted,ZnO,MoO3,chlorobenzene,DIO
59964,10.1016/j.orgel.2020.105705,CCCCC(CC)COC(=O)c1sc2csc(-c3cc4c(-c5ccc(CC(CC)CCCC)s5)c5sccc5c(-c5ccc(CC(CC)CCCC)s5)c4s3)c2c1F,CCCCCC(CCCCC)N1C(=O)c2ccc3c4c2c(cc2c4c4c(c5ccc6c7cc8c(=O)n(C(CCCCC)CCCCC)c(=O)c9ccc%10c%11ccc%12c(=O)n(C(CCCCC)CCCCC)c(=O)c%13cc(c6c52)c(c%11c%12%13)c7c%10c98)=CC2C(=O)N(C(CCCCC)CCCCC)C(=O)C5=C2C=4C3C=C5)C1=O,7.02,-5.21,-3.6,-5.7,-3.78,,,1:2,,inverted,ZnO,MoO3,chloroform,
59965,10.1016/j.orgel.2020.105705,CCCCC(CC)COC(=O)c1sc2csc(-c3cc4c(-c5ccc(CC(CC)CCCC)s5)c5sccc5c(-c5ccc(CC(CC)CCCC)s5)c4s3)c2c1F,CCCCCC(CCCCC)N1C(=O)c2ccc3c4c2c(cc2c4c4c(c5ccc6c7cc8c(=O)n(C(CCCCC)CCCCC)c(=O)c9ccc%10c%11ccc%12c(=O)n(C(CCCCC)CCCCC)c(=O)c%13cc(c6c52)c(c%11c%12%13)c7c%10c98)=CC2C(=O)N(C(CCCCC)CCCCC)C(=O)C5=C2C=4C3C=C5)C1=O,8.2,-5.21,-3.6,-5.7,-3.78,,,1:2,1%,inverted,ZnO,MoO3,chloroform,DIO
59966,10.1016/j.orgel.2020.105707,CCCCC(CC)COC(=O)c1sc2c(-c3cc4c(OCC(CC)CCCC)c5sccc5c(OCC(CC)CCCC)c4s3)scc2c1F,COC(=O)CCCC1(c2ccccc2)C23c4c5ccc6c7cc8c9c%10c(cc%11cc%12c%13c%14c(cc%15c%16ccc-5c2c%16c2c5c%16c%17c(c(c46)c7c9c%17c4c%10c%11c%13c4c%16c%14c%152)C513)C%12)C8,7.17,-5.19,-3.43,-5.9,-3.9,,,,,inverted,,,,
59967,10.1016/j.orgel.2020.105707,CCCCC(CC)COC(=O)c1sc2c(-c3cc4c(OCC(CC)CCCC)c5sccc5c(OCC(CC)CCCC)c4s3)scc2c1F,COC(=O)CCCC1(c2ccccc2)C23c4c5ccc6c7cc8c9c%10c(cc%11cc%12c%13c%14c(cc%15c%16ccc-5c2c%16c2c5c%16c%17c(c(c46)c7c9c%17c4c%10c%11c%13c4c%16c%14c%152)C513)C%12)C8,7.15,-5.19,-3.43,-5.9,-3.9,,,,,inverted,,,,
59968,10.1016/j.orgel.2020.105707,CCCCC(CC)COC(=O)c1sc2c(-c3cc4c(OCC(CC)CCCC)c5sccc5c(OCC(CC)CCCC)c4s3)scc2c1F,COC(=O)CCCC1(c2ccccc2)C23c4c5ccc6c7cc8c9c%10c(cc%11cc%12c%13c%14c(cc%15c%16ccc-5c2c%16c2c5c%16c%17c(c(c46)c7c9c%17c4c%10c%11c%13c4c%16c%14c%152)C513)C%12)C8,8.13,-5.19,-3.43,-5.9,-3.9,120.0,,1:1.5,,inverted,,,,
59969,10.1016/j.orgel.2020.105707,CCCCC(CC)COC(=O)c1sc2c(-c3cc4c(OCC(CC)CCCC)c5sccc5c(OCC(CC)CCCC)c4s3)scc2c1F,COC(=O)CCCC1(c2ccccc2)C23c4c5ccc6c7cc8c9c%10c(cc%11cc%12c%13c%14c(cc%15c%16ccc-5c2c%16c2c5c%16c%17c(c(c46)c7c9c%17c4c%10c%11c%13c4c%16c%14c%152)C513)C%12)C8,8.09,-5.19,-3.43,-5.9,-3.9,120.0,,1:1.5,,inverted,,,,
59970,10.1016/j.orgel.2020.105707,CCCCC(CC)COC(=O)c1sc2c(-c3cc4c(OCC(CC)CCCC)c5sccc5c(OCC(CC)CCCC)c4s3)scc2c1F,COC(=O)CCCC1(c2ccccc2)C23c4c5ccc6c7cc8c9c%10c(cc%11cc%12c%13c%14c(cc%15c%16ccc-5c2c%16c2c5c%16c%17c(c(c46)c7c9c%17c4c%10c%11c%13c4c%16c%14c%152)C513)C%12)C8,7.31,-5.19,-3.43,-5.9,-3.9,120.0,,1:1.5,,inverted,,,,
59971,10.1016/j.orgel.2020.105707,CCCCC(CC)COC(=O)c1sc2c(-c3cc4c(OCC(CC)CCCC)c5sccc5c(OCC(CC)CCCC)c4s3)scc2c1F,COC(=O)CCCC1(c2ccccc2)C23c4c5ccc6c7cc8c9c%10c(cc%11cc%12c%13c%14c(cc%15c%16ccc-5c2c%16c2c5c%16c%17c(c(c46)c7c9c%17c4c%10c%11c%13c4c%16c%14c%152)C513)C%12)C8,7.28,-5.19,-3.43,-5.9,-3.9,120.0,,1:1.5,,inverted,,,,
59972,10.1016/j.orgel.2020.105725,CCCCC(CC)Cc1ccc(-c2c3cc(-c4ccc(-c5sc(-c6cccs6)c6c5C(=O)c5c(CC(CC)CCCC)sc(CC(CC)CCCC)c5C6=O)s4)sc3c(-c3ccc(CC(CC)CCCC)s3)c3ccsc23)s1,CCCCCCc1ccc(C2(c3ccc(CCCCCC)cc3)c3cc4c(cc3-c3sc5cc(/C=C6\C(=O)c7ccc(C)cc7C6=C(C#N)C#N)sc5c32)C(c2ccc(CCCCCC)cc2)(c2ccc(CCCCCC)cc2)c2c-4sc3cc(/C=C4\C(=O)c5ccc(C)cc5C4=C(C#N)C#N)sc23)cc1,10.73,-5.33,-3.48,-5.514,-3.808,100.0,,1:1,1 vol%,,ZnO,,,
59973,10.1016/j.orgel.2020.105725,CCCCC(CC)Cc1ccc(-c2c3cc(-c4ccc(-c5sc(-c6cccs6)c6c5C(=O)c5c(CC(CC)CCCC)sc(CC(CC)CCCC)c5C6=O)s4)sc3c(-c3ccc(CC(CC)CCCC)s3)c3ccsc23)s1,CCCCCCc1ccc(C2(c3ccc(CCCCCC)cc3)c3cc4c(cc3-c3sc5cc(/C=C6\C(=O)c7ccc(C)cc7C6=C(C#N)C#N)sc5c32)C(c2ccc(CCCCCC)cc2)(c2ccc(CCCCCC)cc2)c2c-4sc3cc(/C=C4\C(=O)c5ccc(C)cc5C4=C(C#N)C#N)sc23)cc1,10.15,-5.33,-3.48,-5.514,-3.808,120.0,150.0,1:1,1 vol%,,ZnO,,,
59974,10.1016/j.orgel.2020.105725,CCCCC(CC)Cc1ccc(-c2c3cc(-c4ccc(-c5sc(-c6cccs6)c6c5C(=O)c5c(CC(CC)CCCC)sc(CC(CC)CCCC)c5C6=O)s4)sc3c(-c3ccc(CC(CC)CCCC)s3)c3ccsc23)s1,CCCCCCc1ccc(C2(c3ccc(CCCCCC)cc3)c3cc4c(cc3-c3sc5cc(/C=C6\C(=O)c7ccc(C)cc7C6=C(C#N)C#N)sc5c32)C(c2ccc(CCCCCC)cc2)(c2ccc(CCCCCC)cc2)c2c-4sc3cc(/C=C4\C(=O)c5ccc(C)cc5C4=C(C#N)C#N)sc23)cc1,8.45,-5.33,-3.48,-5.514,-3.808,120.0,150.0,1:1,1 vol%,,ZnO,,,
59987,10.1016/j.orgel.2020.105753,CCCCC(CC)COC(=O)c1sc2csc(-c3cc4c(-c5ccc(CC(CC)CCCC)s5)c5sccc5c(-c5ccc(CC(CC)CCCC)s5)c4s3)c2c1F,COC(=O)CCCC1(c2ccccc2)C23c4c5ccc6c7cc8c9c%10c(cc%11cc%12c%13c%14c(cc%15c%16ccc-5c2c%16c2c5c%16c%17c(c(c46)c7c9c%17c4c%10c%11c%13c4c%16c%14c%152)C513)C%12)C8,9.86,-5.21,-3.6,-5.9,-3.9,,200.0,,,,ZnO,,,
59988,10.1016/j.orgel.2020.105753,CCCCC(CC)COC(=O)c1sc2csc(-c3cc4c(-c5ccc(CC(CC)CCCC)s5)c5sccc5c(-c5ccc(CC(CC)CCCC)s5)c4s3)c2c1F,COC(=O)CCCC1(c2ccccc2)C23c4c5ccc6c7cc8c9c%10c(cc%11cc%12c%13c%14c(cc%15c%16ccc-5c2c%16c2c5c%16c%17c(c(c46)c7c9c%17c4c%10c%11c%13c4c%16c%14c%152)C513)C%12)C8,10.21,-5.21,-3.6,-5.9,-3.9,,200.0,,,,ZnO,,,
59989,10.1016/j.orgel.2020.105753,CCCCC(CC)COC(=O)c1sc2csc(-c3cc4c(-c5ccc(CC(CC)CCCC)s5)c5sccc5c(-c5ccc(CC(CC)CCCC)s5)c4s3)c2c1F,COC(=O)CCCC1(c2ccccc2)C23c4c5ccc6c7cc8c9c%10c(cc%11cc%12c%13c%14c(cc%15c%16ccc-5c2c%16c2c5c%16c%17c(c(c46)c7c9c%17c4c%10c%11c%13c4c%16c%14c%152)C513)C%12)C8,8.92,-5.21,-3.6,-5.9,-3.9,100.0,200.0,1:1.5,3% v/v,,ZnO,,,
59990,10.1016/j.orgel.2020.105753,CCCCC(CC)COC(=O)c1sc2csc(-c3cc4c(-c5ccc(CC(CC)CCCC)s5)c5sccc5c(-c5ccc(CC(CC)CCCC)s5)c4s3)c2c1F,COC(=O)CCCC1(c2ccccc2)C23c4c5ccc6c7cc8c9c%10c(cc%11cc%12c%13c%14c(cc%15c%16ccc-5c2c%16c2c5c%16c%17c(c(c46)c7c9c%17c4c%10c%11c%13c4c%16c%14c%152)C513)C%12)C8,8.97,-5.21,-3.6,-5.9,-3.9,100.0,200.0,1:1.5,3% v/v,,ZnO,,,
59991,10.1016/j.orgel.2020.105762,CCCCC(CC)COC(=O)c1sc2csc(-c3cc4c(-c5ccc(CC(CC)CCCC)s5)c5sccc5c(-c5ccc(CC(CC)CCCC)s5)c4s3)c2c1F,CCCCC(CC)CC1(CC(CC)CCCC)c2cc3c(cc2-c2sc(-c4ccc(/C=C5\SC(=S)N(CC)C5=O)c5nsnc45)cc21)C(CC(CC)CCCC)(CC(CC)CCCC)c1cc(-c2ccc(/C=C4\SC(=S)N(CC)C4=O)c4nsnc24)sc1-3,10.41,-5.21,-3.6,-5.51,-3.88,100.0,,1:1.5,,inverted,ZnO,MoO3,,
59992,10.1016/j.orgel.2020.105762,CCCCC(CC)COC(=O)c1sc2csc(-c3cc4c(-c5ccc(CC(CC)CCCC)s5)c5sccc5c(-c5ccc(CC(CC)CCCC)s5)c4s3)c2c1F,CCCCC(CC)CC1(CC(CC)CCCC)c2cc3c(cc2-c2sc(-c4ccc(/C=C5\SC(=S)N(CC)C5=O)c5nsnc45)cc21)C(CC(CC)CCCC)(CC(CC)CCCC)c1cc(-c2ccc(/C=C4\SC(=S)N(CC)C4=O)c4nsnc24)sc1-3,10.81,-5.21,-3.6,-5.51,-3.88,100.0,,1:1.5,0.5,inverted,ZnO,MoO3,,DMB
59993,10.1016/j.orgel.2020.105762,CCCCC(CC)COC(=O)c1sc2csc(-c3cc4c(-c5ccc(CC(CC)CCCC)s5)c5sccc5c(-c5ccc(CC(CC)CCCC)s5)c4s3)c2c1F,CCCCC(CC)CC1(CC(CC)CCCC)c2cc3c(cc2-c2sc(-c4ccc(/C=C5\SC(=S)N(CC)C5=O)c5nsnc45)cc21)C(CC(CC)CCCC)(CC(CC)CCCC)c1cc(-c2ccc(/C=C4\SC(=S)N(CC)C4=O)c4nsnc24)sc1-3,10.69,-5.21,-3.6,-5.51,-3.88,100.0,,1:1.5,1,inverted,ZnO,MoO3,,DMB
59994,10.1016/j.orgel.2020.105762,CCCCC(CC)COC(=O)c1sc2csc(-c3cc4c(-c5ccc(CC(CC)CCCC)s5)c5sccc5c(-c5ccc(CC(CC)CCCC)s5)c4s3)c2c1F,CCCCC(CC)CC1(CC(CC)CCCC)c2cc3c(cc2-c2sc(-c4ccc(/C=C5\SC(=S)N(CC)C5=O)c5nsnc45)cc21)C(CC(CC)CCCC)(CC(CC)CCCC)c1cc(-c2ccc(/C=C4\SC(=S)N(CC)C4=O)c4nsnc24)sc1-3,9.54,-5.21,-3.6,-5.51,-3.88,100.0,,1:1.5,,inverted,ZnO,MoO3,,DMB
59995,10.1016/j.orgel.2020.105762,CCCCC(CC)COC(=O)c1sc2csc(-c3cc4c(-c5ccc(CC(CC)CCCC)s5)c5sccc5c(-c5ccc(CC(CC)CCCC)s5)c4s3)c2c1F,CCCCC(CC)CC1(CC(CC)CCCC)c2cc3c(cc2-c2sc(-c4ccc(/C=C5\SC(=S)N(CC)C5=O)c5nsnc45)cc21)C(CC(CC)CCCC)(CC(CC)CCCC)c1cc(-c2ccc(/C=C4\SC(=S)N(CC)C4=O)c4nsnc24)sc1-3,11.36,-5.21,-3.6,-5.51,-3.88,100.0,,1:1.5,0.5,inverted,ZnO,MoO3,,MHA
59996,10.1016/j.orgel.2020.105762,CCCCC(CC)COC(=O)c1sc2csc(-c3cc4c(-c5ccc(CC(CC)CCCC)s5)c5sccc5c(-c5ccc(CC(CC)CCCC)s5)c4s3)c2c1F,CCCCC(CC)CC1(CC(CC)CCCC)c2cc3c(cc2-c2sc(-c4ccc(/C=C5\SC(=S)N(CC)C5=O)c5nsnc45)cc21)C(CC(CC)CCCC)(CC(CC)CCCC)c1cc(-c2ccc(/C=C4\SC(=S)N(CC)C4=O)c4nsnc24)sc1-3,10.59,-5.21,-3.6,-5.51,-3.88,100.0,,1:1.5,1,inverted,ZnO,MoO3,,MHA
59997,10.1016/j.orgel.2020.105762,CCCCC(CC)COC(=O)c1sc2csc(-c3cc4c(-c5ccc(CC(CC)CCCC)s5)c5sccc5c(-c5ccc(CC(CC)CCCC)s5)c4s3)c2c1F,CCCCC(CC)CC1(CC(CC)CCCC)c2cc3c(cc2-c2sc(-c4ccc(/C=C5\SC(=S)N(CC)C5=O)c5nsnc45)cc21)C(CC(CC)CCCC)(CC(CC)CCCC)c1cc(-c2ccc(/C=C4\SC(=S)N(CC)C4=O)c4nsnc24)sc1-3,9.94,-5.21,-3.6,-5.51,-3.88,100.0,,1:1.5,2,inverted,ZnO,MoO3,,MHA
60002,10.1016/j.orgel.2020.105776,COC(=O)C(C)(C)c1cc(C)cc(-c2sc3c4sc5cc(/C=C6/C(=O)c7cc(F)cc(c7)C(=O)/C6=C\c6cc(C(C)(C)C(=O)OC)c(-c7cc(C)cc(C(C)(C)C(=O)OC)c7)s6)sc5c4c(C(C)(C)C(=O)OC)ccc2-3)c1,CCCCCCc1ccc(C2(c3ccc(CCCCCC)cc3)c3cc4c(cc3-c3sc(/C=C5\C(=O)c6cc(Cl)c(Cl)cc6C5=C(C#N)C#N)cc32)C(c2ccc(CCCCCC)cc2)(c2ccc(CCCCCC)cc2)c2c-4sc3c4sc(/C=C5\C(=O)c6cc(Cl)c(Cl)cc6C5=C(C#N)C#N)cc4n(CC(CC)CCCC)c23)cc1,14.4,-5.56,-3.65,,,,,,,conventional,ZrAcac,PEDOT:PSS,,
60003,10.1016/j.orgel.2020.105776,CCCCC(CC)Cc1sc(-c2c3ccsc3c(-c3cc(Cl)c(CC(CC)CCCC)s3)c3sc(-c4ccc(-c5sc(-c6cccs6)c6c5C(=O)c5c(CC(CC)CCCC)sc(CC(CC)CCCC)c5C6=O)s4)cc23)cc1Cl,CCCCCCc1ccc(C2(c3ccc(CCCCCC)cc3)c3cc4c(cc3-c3sc(/C=C5\C(=O)c6cc(Cl)c(Cl)cc6C5=C(C#N)C#N)cc32)C(c2ccc(CCCCCC)cc2)(c2ccc(CCCCCC)cc2)c2c-4sc3c4sc(/C=C5\C(=O)c6cc(Cl)c(Cl)cc6C5=C(C#N)C#N)cc4n(CC(CC)CCCC)c23)cc1,15.1,-5.575,-3.67,,,,,,,conventional,ZrAcac,PEDOT:PSS,,
60009,10.1016/j.orgel.2020.105798,COC(=O)C(C)(C)c1cc(C)cc(-c2sc3c4sc5cc(/C=C6/C(=O)c7cc(F)cc(c7)C(=O)/C6=C\c6cc(C(C)(C)C(=O)OC)c(-c7cc(C)cc(C(C)(C)C(=O)OC)c7)s6)sc5c4c(C(C)(C)C(=O)OC)ccc2-3)c1,CCCCCCc1ccc(C2(c3ccc(CCCCCC)cc3)c3cc4c(cc3-c3sc5cc(/C=C6\C(=O)c7ccc(C)cc7C6=C(C#N)C#N)sc5c32)C(c2ccc(CCCCCC)cc2)(c2ccc(CCCCCC)cc2)c2c-4sc3cc(/C=C4\C(=O)c5ccc(C)cc5C4=C(C#N)C#N)sc23)cc1,10.2,-5.49,-3.64,-5.514,-3.808,100.0,,,,,,,,
60010,10.1016/j.orgel.2020.105798,COC(=O)C(C)(C)c1cc(C)cc(-c2sc3c4sc5cc(/C=C6/C(=O)c7cc(F)cc(c7)C(=O)/C6=C\c6cc(C(C)(C)C(=O)OC)c(-c7cc(C)cc(C(C)(C)C(=O)OC)c7)s6)sc5c4c(C(C)(C)C(=O)OC)ccc2-3)c1,CCCCCCc1ccc(C2(c3ccc(CCCCCC)cc3)c3cc4c(cc3-c3sc5cc(/C=C6\C(=O)c7ccc(C)cc7C6=C(C#N)C#N)sc5c32)C(c2ccc(CCCCCC)cc2)(c2ccc(CCCCCC)cc2)c2c-4sc3cc(/C=C4\C(=O)c5ccc(C)cc5C4=C(C#N)C#N)sc23)cc1,5.2,-5.49,-3.64,-5.514,-3.808,300.0,,,,,,,,
60011,10.1016/j.orgel.2020.105798,COC(=O)C(C)(C)c1cc(C)cc(-c2sc3c4sc5cc(/C=C6/C(=O)c7cc(F)cc(c7)C(=O)/C6=C\c6cc(C(C)(C)C(=O)OC)c(-c7cc(C)cc(C(C)(C)C(=O)OC)c7)s6)sc5c4c(C(C)(C)C(=O)OC)ccc2-3)c1,CCCCCCc1ccc(C2(c3ccc(CCCCCC)cc3)c3cc4c(cc3-c3sc5cc(/C=C6\C(=O)c7ccc(C)cc7C6=C(C#N)C#N)sc5c32)C(c2ccc(CCCCCC)cc2)(c2ccc(CCCCCC)cc2)c2c-4sc3cc(/C=C4\C(=O)c5ccc(C)cc5C4=C(C#N)C#N)sc23)cc1,3.62,-5.49,-3.64,-5.514,-3.808,500.0,,,,,,,,
60012,10.1016/j.orgel.2020.105798,COC(=O)C(C)(C)c1cc(C)cc(-c2sc3c4sc5cc(/C=C6/C(=O)c7cc(F)cc(c7)C(=O)/C6=C\c6cc(C(C)(C)C(=O)OC)c(-c7cc(C)cc(C(C)(C)C(=O)OC)c7)s6)sc5c4c(C(C)(C)C(=O)OC)ccc2-3)c1,CCCCCCc1ccc(C2(c3ccc(CCCCCC)cc3)c3cc4c(cc3-c3sc5cc(/C=C6\C(=O)c7ccc(C)cc7C6=C(C#N)C#N)sc5c32)C(c2ccc(CCCCCC)cc2)(c2ccc(CCCCCC)cc2)c2c-4sc3cc(/C=C4\C(=O)c5ccc(C)cc5C4=C(C#N)C#N)sc23)cc1,2.45,-5.49,-3.64,-5.514,-3.808,1000.0,,,,,,,,
60013,10.1016/j.orgel.2020.105798,COC(=O)C(C)(C)c1cc(C)cc(-c2sc3c4sc5cc(/C=C6/C(=O)c7cc(F)cc(c7)C(=O)/C6=C\c6cc(C(C)(C)C(=O)OC)c(-c7cc(C)cc(C(C)(C)C(=O)OC)c7)s6)sc5c4c(C(C)(C)C(=O)OC)ccc2-3)c1,CCCCCCc1ccc(C2(c3ccc(CCCCCC)cc3)c3cc4c(cc3-c3sc5cc(/C=C6\C(=O)c7ccc(C)cc7C6=C(C#N)C#N)sc5c32)C(c2ccc(CCCCCC)cc2)(c2ccc(CCCCCC)cc2)c2c-4sc3cc(/C=C4\C(=O)c5ccc(C)cc5C4=C(C#N)C#N)sc23)cc1,5.02,-5.49,-3.64,-5.514,-3.808,181.0,,,,,,,,
60023,10.1016/j.orgel.2020.105827,CCCCC(CC)COC(=O)c1sc2csc(-c3cc4c(-c5ccc(CC(CC)CCCC)s5)c5sccc5c(-c5ccc(CC(CC)CCCC)s5)c4s3)c2c1F,CCCCCCc1ccc(C2(c3ccc(CCCCCC)cc3)c3cc4c(cc3-c3sc5cc(C=C6C(=O)c7ccccc7C6=C(C#N)C#N)sc5c32)C(c2ccc(CCCCCC)cc2)(c2ccc(CCCCCC)cc2)c2c-4sc3cc(C=C4C(=O)c5ccccc5C4=C(C#N)C#N)sc23)cc1,7.88,-5.21,-3.6,-5.576,-3.916,80.0,,,0 wt%,inverted,ZnO,MoO3,chlorobenzene,
60024,10.1016/j.orgel.2020.105827,CCCCC(CC)COC(=O)c1sc2csc(-c3cc4c(-c5ccc(CC(CC)CCCC)s5)c5sccc5c(-c5ccc(CC(CC)CCCC)s5)c4s3)c2c1F,CCCCCCc1ccc(C2(c3ccc(CCCCCC)cc3)c3cc4c(cc3-c3sc5cc(C=C6C(=O)c7ccccc7C6=C(C#N)C#N)sc5c32)C(c2ccc(CCCCCC)cc2)(c2ccc(CCCCCC)cc2)c2c-4sc3cc(C=C4C(=O)c5ccccc5C4=C(C#N)C#N)sc23)cc1,8.92,-5.21,-3.6,-5.576,-3.916,80.0,,,5 wt%,inverted,ZnO,MoO3,chlorobenzene,
60025,10.1016/j.orgel.2020.105827,CCCCC(CC)COC(=O)c1sc2csc(-c3cc4c(-c5ccc(CC(CC)CCCC)s5)c5sccc5c(-c5ccc(CC(CC)CCCC)s5)c4s3)c2c1F,CCCCCCc1ccc(C2(c3ccc(CCCCCC)cc3)c3cc4c(cc3-c3sc5cc(C=C6C(=O)c7ccccc7C6=C(C#N)C#N)sc5c32)C(c2ccc(CCCCCC)cc2)(c2ccc(CCCCCC)cc2)c2c-4sc3cc(C=C4C(=O)c5ccccc5C4=C(C#N)C#N)sc23)cc1,9.5,-5.21,-3.6,-5.576,-3.916,80.0,,,10 wt%,inverted,ZnO,MoO3,chlorobenzene,
60026,10.1016/j.orgel.2020.105827,CCCCC(CC)COC(=O)c1sc2csc(-c3cc4c(-c5ccc(CC(CC)CCCC)s5)c5sccc5c(-c5ccc(CC(CC)CCCC)s5)c4s3)c2c1F,CCCCCCc1ccc(C2(c3ccc(CCCCCC)cc3)c3cc4c(cc3-c3sc5cc(C=C6C(=O)c7ccccc7C6=C(C#N)C#N)sc5c32)C(c2ccc(CCCCCC)cc2)(c2ccc(CCCCCC)cc2)c2c-4sc3cc(C=C4C(=O)c5ccccc5C4=C(C#N)C#N)sc23)cc1,8.83,-5.21,-3.6,-5.576,-3.916,80.0,,,15 wt%,inverted,ZnO,MoO3,chlorobenzene,
60027,10.1016/j.orgel.2020.105827,CCCCC(CC)COC(=O)c1sc2csc(-c3cc4c(-c5ccc(CC(CC)CCCC)s5)c5sccc5c(-c5ccc(CC(CC)CCCC)s5)c4s3)c2c1F,CCCCCCc1ccc(C2(c3ccc(CCCCCC)cc3)c3cc4c(cc3-c3sc5cc(C=C6C(=O)c7ccccc7C6=C(C#N)C#N)sc5c32)C(c2ccc(CCCCCC)cc2)(c2ccc(CCCCCC)cc2)c2c-4sc3cc(C=C4C(=O)c5ccccc5C4=C(C#N)C#N)sc23)cc1,8.21,-5.21,-3.6,-5.576,-3.916,80.0,,,20 wt%,inverted,ZnO,MoO3,chlorobenzene,
60028,10.1016/j.orgel.2020.105827,CCOC(=O)c1ccsc1-c1cc2c(-c3cc(F)c(CC)s3)c3sc(-c4cc(C(=O)OCC)c(-c5cc6c(-c7cc(F)c(CC)s7)c7sc(-c8cc(C(=O)OCC)c(-c9cc%10c(-c%11cc(F)c(CC)s%11)c%11sccc%11c(-c%11cc(F)c(CC)s%11)c%10s9)s8)cc7c(-c7cc(F)c(CC)s7)c6s5)s4)cc3c(-c3cc(F)c(CC)s3)c2s1,CCCCCCc1ccc(C2(c3ccc(CCCCCC)cc3)c3cc4c(cc3-c3sc5cc(/C=C6\C(=O)c7cc(F)c(F)cc7C6=C(C#N)C#N)sc5c32)C(c2ccc(CCCCCC)cc2)(c2ccc(CCCCCC)cc2)c2c-4sc3cc(/C=C4\C(=O)c5cc(F)c(F)cc5C4=C(C#N)C#N)sc23)cc1,12.63,-5.59,-3.67,-5.66,-4.14,,100.0,,0 wt%,inverted,ZnO,MoO3,chlorobenzene,
60029,10.1016/j.orgel.2020.105827,CCOC(=O)c1ccsc1-c1cc2c(-c3cc(F)c(CC)s3)c3sc(-c4cc(C(=O)OCC)c(-c5cc6c(-c7cc(F)c(CC)s7)c7sc(-c8cc(C(=O)OCC)c(-c9cc%10c(-c%11cc(F)c(CC)s%11)c%11sccc%11c(-c%11cc(F)c(CC)s%11)c%10s9)s8)cc7c(-c7cc(F)c(CC)s7)c6s5)s4)cc3c(-c3cc(F)c(CC)s3)c2s1,CCCCCCc1ccc(C2(c3ccc(CCCCCC)cc3)c3cc4c(cc3-c3sc5cc(/C=C6\C(=O)c7cc(F)c(F)cc7C6=C(C#N)C#N)sc5c32)C(c2ccc(CCCCCC)cc2)(c2ccc(CCCCCC)cc2)c2c-4sc3cc(/C=C4\C(=O)c5cc(F)c(F)cc5C4=C(C#N)C#N)sc23)cc1,12.78,-5.59,-3.67,-5.66,-4.14,,100.0,,,inverted,ZnO,MoO3,chlorobenzene,
60030,10.1016/j.orgel.2020.105827,CCOC(=O)c1ccsc1-c1cc2c(-c3cc(F)c(CC)s3)c3sc(-c4cc(C(=O)OCC)c(-c5cc6c(-c7cc(F)c(CC)s7)c7sc(-c8cc(C(=O)OCC)c(-c9cc%10c(-c%11cc(F)c(CC)s%11)c%11sccc%11c(-c%11cc(F)c(CC)s%11)c%10s9)s8)cc7c(-c7cc(F)c(CC)s7)c6s5)s4)cc3c(-c3cc(F)c(CC)s3)c2s1,CCCCCCc1ccc(C2(c3ccc(CCCCCC)cc3)c3cc4c(cc3-c3sc5cc(/C=C6\C(=O)c7cc(F)c(F)cc7C6=C(C#N)C#N)sc5c32)C(c2ccc(CCCCCC)cc2)(c2ccc(CCCCCC)cc2)c2c-4sc3cc(/C=C4\C(=O)c5cc(F)c(F)cc5C4=C(C#N)C#N)sc23)cc1,13.59,-5.59,-3.67,-5.66,-4.14,,100.0,,10 wt%,inverted,ZnO,MoO3,chlorobenzene,
60031,10.1016/j.orgel.2020.105827,CCOC(=O)c1ccsc1-c1cc2c(-c3cc(F)c(CC)s3)c3sc(-c4cc(C(=O)OCC)c(-c5cc6c(-c7cc(F)c(CC)s7)c7sc(-c8cc(C(=O)OCC)c(-c9cc%10c(-c%11cc(F)c(CC)s%11)c%11sccc%11c(-c%11cc(F)c(CC)s%11)c%10s9)s8)cc7c(-c7cc(F)c(CC)s7)c6s5)s4)cc3c(-c3cc(F)c(CC)s3)c2s1,CCCCCCc1ccc(C2(c3ccc(CCCCCC)cc3)c3cc4c(cc3-c3sc5cc(/C=C6\C(=O)c7cc(F)c(F)cc7C6=C(C#N)C#N)sc5c32)C(c2ccc(CCCCCC)cc2)(c2ccc(CCCCCC)cc2)c2c-4sc3cc(/C=C4\C(=O)c5cc(F)c(F)cc5C4=C(C#N)C#N)sc23)cc1,12.4,-5.59,-3.67,-5.66,-4.14,,100.0,,,inverted,ZnO,MoO3,chlorobenzene,
60044,10.1016/j.orgel.2020.105880,CCCCCCCCC(CCCCCC)Cn1nc2c(-c3cccs3)c(Cl)c(Cl)c(-c3ccc(-c4cc5c(-c6ccc([Si](CCC)(CCC)CCC)s6)c6sccc6c(-c6ccc([Si](CCC)(CCC)CCC)s6)c5s4)s3)c2n1,CCCCCCc1ccc(C2(c3ccc(CCCCCC)cc3)c3cc4c(cc3-c3sc5cc(/C=C6\C(=O)c7c(csc7C)C6=C(C#N)C#N)sc5c32)C(c2ccc(CCCCCC)cc2)(c2ccc(CCCCCC)cc2)c2c-4sc3cc(/C=C4\C(=O)c5c(csc5C)C4=C(C#N)C#N)sc23)cc1,11.83,-5.3,-3.5,-5.57,-3.93,100.0,,1:1,,conventional,PDINO,PEDOT:PSS,,
60049,10.1016/j.orgel.2020.105891,CCCCCCc1ccsc1,CCCCC(=O)OCC1(c2ccccc2)c2cccc3cccc4cccc5cccc6cccc1c6c-5c-4c-3c2,3.73,-5.01,-3.12,-6.1,-3.7,120.0,100.0,1:1,,inverted,ZnO,MoO3,o-DCB,
60050,10.1016/j.orgel.2020.105891,CCCCCCc1ccsc1,CCCCC(=O)OCC1(c2ccccc2)c2cccc3cccc4cccc5cccc6cccc1c6c-5c-4c-3c2,4.21,-5.01,-3.12,-6.1,-3.7,120.0,100.0,1:1,,inverted,ZnO,MoO3,o-DCB,
60051,10.1016/j.orgel.2020.105891,CCCCCCc1ccsc1,CCCCC(=O)OCC1(c2ccccc2)c2cccc3cccc4cccc5cccc6cccc1c6c-5c-4c-3c2,4.91,-5.01,-3.12,-6.1,-3.7,120.0,100.0,1:1,,inverted,ZnO,MoO3,o-DCB,
60055,10.1016/j.orgel.2020.105896,CCCCCCc1ccsc1,COC(=O)CCCC1(c2ccccc2)C23c4c5c6c7c8c9c(c%10c%11c2c2c%12c4c4c%13c5c5c7c7c8c8c%14c9c%10c9c%10c%11c2c2c%11c%12c4c4c%12c%13c5c5c7c7c8c8c%14c9c9c%10c2c2c%11c4c4c%12c5c7c5c8c9c2c45)C613,2.64,-5.01,-3.12,-6.1,-3.7,,150.0,1:0.8,,inverted,ITO,MoO3,,
60056,10.1016/j.orgel.2020.105896,CCCCCCc1ccsc1,COC(=O)CCCC1(c2ccccc2)C23c4c5c6c7c8c9c(c%10c%11c2c2c%12c4c4c%13c5c5c7c7c8c8c%14c9c%10c9c%10c%11c2c2c%11c%12c4c4c%12c%13c5c5c7c7c8c8c%14c9c9c%10c2c2c%11c4c4c%12c5c7c5c8c9c2c45)C613,4.42,-5.01,-3.12,-6.1,-3.7,,150.0,1:0.8,,inverted,ITO/ZnO,MoO3,,
60057,10.1016/j.orgel.2020.105896,CCCCCCc1ccsc1,COC(=O)CCCC1(c2ccccc2)C23c4c5c6c7c8c9c(c%10c%11c2c2c%12c4c4c%13c5c5c7c7c8c8c%14c9c%10c9c%10c%11c2c2c%11c%12c4c4c%12c%13c5c5c7c7c8c8c%14c9c9c%10c2c2c%11c4c4c%12c5c7c5c8c9c2c45)C613,4.95,-5.01,-3.12,-6.1,-3.7,,150.0,1:0.8,,inverted,ITO/ETA,MoO3,,
60058,10.1016/j.orgel.2020.105896,CCCCC(CC)COC(=O)c1sc2c(-c3cc4c(OCC(CC)CCCC)c5sccc5c(OCC(CC)CCCC)c4s3)scc2c1F,COC(=O)CCCC1(c2ccccc2)C23c4c5ccc6c7cc8c9c%10c(cc%11cc%12c%13c%14c(cc%15c%16ccc-5c2c%16c2c5c%16c%17c(c(c46)c7c9c%17c4c%10c%11c%13c4c%16c%14c%152)C513)C%12)C8,5.26,-5.19,-3.43,-5.9,-3.9,,,1:1.5,,inverted,ITO,,,
60059,10.1016/j.orgel.2020.105896,CCCCC(CC)COC(=O)c1sc2c(-c3cc4c(OCC(CC)CCCC)c5sccc5c(OCC(CC)CCCC)c4s3)scc2c1F,COC(=O)CCCC1(c2ccccc2)C23c4c5ccc6c7cc8c9c%10c(cc%11cc%12c%13c%14c(cc%15c%16ccc-5c2c%16c2c5c%16c%17c(c(c46)c7c9c%17c4c%10c%11c%13c4c%16c%14c%152)C513)C%12)C8,7.84,-5.19,-3.43,-5.9,-3.9,,,1:1.5,,inverted,ITO/ZnO,,,
60060,10.1016/j.orgel.2020.105896,CCCCC(CC)COC(=O)c1sc2c(-c3cc4c(OCC(CC)CCCC)c5sccc5c(OCC(CC)CCCC)c4s3)scc2c1F,COC(=O)CCCC1(c2ccccc2)C23c4c5ccc6c7cc8c9c%10c(cc%11cc%12c%13c%14c(cc%15c%16ccc-5c2c%16c2c5c%16c%17c(c(c46)c7c9c%17c4c%10c%11c%13c4c%16c%14c%152)C513)C%12)C8,8.66,-5.19,-3.43,-5.9,-3.9,,,1:1.5,,inverted,ITO/ETA,,,
60081,10.1016/j.orgel.2020.105924,CCCCC(CC)COC(=O)c1sc2csc(-c3cc4c(-c5ccc(CC(CC)CCCC)s5)c5sccc5c(-c5ccc(CC(CC)CCCC)s5)c4s3)c2c1F,COC(=O)CCCC1(c2ccccc2)C23c4c5ccc6c7cc8c9c%10c(cc%11cc%12c%13c%14c(cc%15c%16ccc-5c2c%16c2c5c%16c%17c(c(c46)c7c9c%17c4c%10c%11c%13c4c%16c%14c%152)C513)C%12)C8,4.73,-5.21,-3.6,-5.9,-3.9,100.0,,1:1.5,3% v/v,,ZnO/Poly-lysine,,,
60082,10.1016/j.orgel.2020.105924,CCCCC(CC)COC(=O)c1sc2csc(-c3cc4c(-c5ccc(CC(CC)CCCC)s5)c5sccc5c(-c5ccc(CC(CC)CCCC)s5)c4s3)c2c1F,COC(=O)CCCC1(c2ccccc2)C23c4c5ccc6c7cc8c9c%10c(cc%11cc%12c%13c%14c(cc%15c%16ccc-5c2c%16c2c5c%16c%17c(c(c46)c7c9c%17c4c%10c%11c%13c4c%16c%14c%152)C513)C%12)C8,4.7,-5.21,-3.6,-5.9,-3.9,100.0,,1:1.5,3% v/v,,ZnO/Poly-lysine,,,
60083,10.1016/j.orgel.2020.105924,COC(=O)C(C)(C)c1cc(C)cc(-c2sc3c4sc5cc(/C=C6/C(=O)c7cc(F)cc(c7)C(=O)/C6=C\c6cc(C(C)(C)C(=O)OC)c(-c7cc(C)cc(C(C)(C)C(=O)OC)c7)s6)sc5c4c(C(C)(C)C(=O)OC)ccc2-3)c1,CCCCCCCCCCCc1c(/C=C2\C(=O)c3cc(F)c(F)cc3C2=C(C#N)C#N)sc2c1sc1c3c4nsnc4c4c5sc6c(CCCCCCCCCCC)c(/C=C7\C(=O)c8cc(F)c(F)cc8C7=C(C#N)C#N)sc6c5n(CC(CC)CCCC)c4c3n(CC(CC)CCCC)c21,7.14,-5.56,-3.65,-5.65,-4.09,100.0,,1:1.2,0.5% v/v,,ZnO/Poly-lysine,,,
60084,10.1016/j.orgel.2020.105924,CCCCC(CC)COC(=O)c1sc2csc(-c3cc4c(-c5ccc(CC(CC)CCCC)s5)c5sccc5c(-c5ccc(CC(CC)CCCC)s5)c4s3)c2c1F,COC(=O)CCCC1(c2ccccc2)C23c4c5ccc6c7cc8c9c%10c(cc%11cc%12c%13c%14c(cc%15c%16ccc-5c2c%16c2c5c%16c%17c(c(c46)c7c9c%17c4c%10c%11c%13c4c%16c%14c%152)C513)C%12)C8,7.23,-5.21,-3.6,-5.9,-3.9,100.0,,1:1.5,3% v/v,,ZnO,,,
60085,10.1016/j.orgel.2020.105924,CCCCC(CC)COC(=O)c1sc2csc(-c3cc4c(-c5ccc(CC(CC)CCCC)s5)c5sccc5c(-c5ccc(CC(CC)CCCC)s5)c4s3)c2c1F,COC(=O)CCCC1(c2ccccc2)C23c4c5ccc6c7cc8c9c%10c(cc%11cc%12c%13c%14c(cc%15c%16ccc-5c2c%16c2c5c%16c%17c(c(c46)c7c9c%17c4c%10c%11c%13c4c%16c%14c%152)C513)C%12)C8,8.32,-5.21,-3.6,-5.9,-3.9,100.0,,1:1.5,3% v/v,,ZnO/Poly-lysine,,,
60086,10.1016/j.orgel.2020.105924,CCCCC(CC)Cc1ccc(-c2c3cc(-c4ccc(-c5sc(-c6cccs6)c6c5C(=O)c5c(CC(CC)CCCC)sc(CC(CC)CCCC)c5C6=O)s4)sc3c(-c3ccc(CC(CC)CCCC)s3)c3ccsc23)s1,CCCCCCc1ccc(C2(c3ccc(CCCCCC)cc3)c3cc4c(cc3-c3sc5cc(C=C6C(=O)c7ccccc7C6=C(C#N)C#N)sc5c32)C(c2ccc(CCCCCC)cc2)(c2ccc(CCCCCC)cc2)c2c-4sc3cc(C=C4C(=O)c5ccccc5C4=C(C#N)C#N)sc23)cc1,7.21,-5.33,-3.48,-5.576,-3.916,100.0,,1:1,0.5% v/v,,ZnO,,,
60087,10.1016/j.orgel.2020.105924,CCCCC(CC)Cc1ccc(-c2c3cc(-c4ccc(-c5sc(-c6cccs6)c6c5C(=O)c5c(CC(CC)CCCC)sc(CC(CC)CCCC)c5C6=O)s4)sc3c(-c3ccc(CC(CC)CCCC)s3)c3ccsc23)s1,CCCCCCc1ccc(C2(c3ccc(CCCCCC)cc3)c3cc4c(cc3-c3sc5cc(C=C6C(=O)c7ccccc7C6=C(C#N)C#N)sc5c32)C(c2ccc(CCCCCC)cc2)(c2ccc(CCCCCC)cc2)c2c-4sc3cc(C=C4C(=O)c5ccccc5C4=C(C#N)C#N)sc23)cc1,7.92,-5.33,-3.48,-5.576,-3.916,100.0,,1:1,0.5% v/v,,ZnO/Poly-lysine,,,
60088,10.1016/j.orgel.2020.105924,CCCCC(CC)Cc1sc(-c2c3cc(-c4ccc(-c5sc(-c6cccs6)c6c5C(=O)c5c(CC(CC)CCCC)sc(CC(CC)CCCC)c5C6=O)s4)sc3c(-c3cc(Cl)c(CC(CC)CCCC)s3)c3ccsc23)cc1Cl,CCCCCCc1ccc(C2(c3ccc(CCCCCC)cc3)c3cc4c(cc3-c3sc5cc(/C=C6\C(=O)c7cc(F)c(F)cc7C6=C(C#N)C#N)sc5c32)C(c2ccc(CCCCCC)cc2)(c2ccc(CCCCCC)cc2)c2c-4sc3cc(/C=C4\C(=O)c5cc(F)c(F)cc5C4=C(C#N)C#N)sc23)cc1,11.65,-5.52,-3.6,-5.66,-4.14,100.0,,1:1,0.5% v/v,,ZnO,,,
60089,10.1016/j.orgel.2020.105924,CCCCC(CC)Cc1sc(-c2c3cc(-c4ccc(-c5sc(-c6cccs6)c6c5C(=O)c5c(CC(CC)CCCC)sc(CC(CC)CCCC)c5C6=O)s4)sc3c(-c3cc(Cl)c(CC(CC)CCCC)s3)c3ccsc23)cc1Cl,CCCCCCc1ccc(C2(c3ccc(CCCCCC)cc3)c3cc4c(cc3-c3sc5cc(/C=C6\C(=O)c7cc(F)c(F)cc7C6=C(C#N)C#N)sc5c32)C(c2ccc(CCCCCC)cc2)(c2ccc(CCCCCC)cc2)c2c-4sc3cc(/C=C4\C(=O)c5cc(F)c(F)cc5C4=C(C#N)C#N)sc23)cc1,12.5,-5.52,-3.6,-5.66,-4.14,100.0,,1:1,0.5% v/v,,ZnO/Poly-lysine,,,
60090,10.1016/j.orgel.2020.105924,COC(=O)C(C)(C)c1cc(C)cc(-c2sc3c4sc5cc(/C=C6/C(=O)c7cc(F)cc(c7)C(=O)/C6=C\c6cc(C(C)(C)C(=O)OC)c(-c7cc(C)cc(C(C)(C)C(=O)OC)c7)s6)sc5c4c(C(C)(C)C(=O)OC)ccc2-3)c1,CCCCCCCCCCCc1c(/C=C2\C(=O)c3cc(F)c(F)cc3C2=C(C#N)C#N)sc2c1sc1c3c4nsnc4c4c5sc6c(CCCCCCCCCCC)c(/C=C7\C(=O)c8cc(F)c(F)cc8C7=C(C#N)C#N)sc6c5n(CC(CC)CCCC)c4c3n(CC(CC)CCCC)c21,14.05,-5.56,-3.65,-5.65,-4.09,100.0,,1:1.2,0.5% v/v,,ZnO,,,
60091,10.1016/j.orgel.2020.105924,COC(=O)C(C)(C)c1cc(C)cc(-c2sc3c4sc5cc(/C=C6/C(=O)c7cc(F)cc(c7)C(=O)/C6=C\c6cc(C(C)(C)C(=O)OC)c(-c7cc(C)cc(C(C)(C)C(=O)OC)c7)s6)sc5c4c(C(C)(C)C(=O)OC)ccc2-3)c1,CCCCCCCCCCCc1c(/C=C2\C(=O)c3cc(F)c(F)cc3C2=C(C#N)C#N)sc2c1sc1c3c4nsnc4c4c5sc6c(CCCCCCCCCCC)c(/C=C7\C(=O)c8cc(F)c(F)cc8C7=C(C#N)C#N)sc6c5n(CC(CC)CCCC)c4c3n(CC(CC)CCCC)c21,15.31,-5.56,-3.65,-5.65,-4.09,100.0,,1:1.2,0.5% v/v,,ZnO/Poly-lysine,,,
60096,10.1016/j.orgel.2020.105944,COC(=O)C(C)(C)c1cc(C)cc(-c2sc3c4sc5cc(/C=C6/C(=O)c7cc(F)cc(c7)C(=O)/C6=C\c6cc(C(C)(C)C(=O)OC)c(-c7cc(C)cc(C(C)(C)C(=O)OC)c7)s6)sc5c4c(C(C)(C)C(=O)OC)ccc2-3)c1,CCCCCCCCCCCc1c(/C=C2\C(=O)c3cc(F)c(F)cc3C2=C(C#N)C#N)sc2c1sc1c3c4nsnc4c4c5sc6c(CCCCCCCCCCC)c(/C=C7\C(=O)c8cc(F)c(F)cc8C7=C(C#N)C#N)sc6c5n(CC(CC)CCCC)c4c3n(CC(CC)CCCC)c21,11.5,-5.56,-3.65,-5.65,-4.09,,,1:1.2,,conventional,,PEDOT:PSS,,
60097,10.1016/j.orgel.2020.105944,COC(=O)C(C)(C)c1cc(C)cc(-c2sc3c4sc5cc(/C=C6/C(=O)c7cc(F)cc(c7)C(=O)/C6=C\c6cc(C(C)(C)C(=O)OC)c(-c7cc(C)cc(C(C)(C)C(=O)OC)c7)s6)sc5c4c(C(C)(C)C(=O)OC)ccc2-3)c1,CCCCCCCCCCCc1c(/C=C2\C(=O)c3cc(F)c(F)cc3C2=C(C#N)C#N)sc2c1sc1c3c4nsnc4c4c5sc6c(CCCCCCCCCCC)c(/C=C7\C(=O)c8cc(F)c(F)cc8C7=C(C#N)C#N)sc6c5n(CC(CC)CCCC)c4c3n(CC(CC)CCCC)c21,13.4,-5.56,-3.65,-5.65,-4.09,,,1:1.2,0.5% v/v,conventional,,PEDOT:PSS,,
60098,10.1016/j.orgel.2020.105944,COC(=O)C(C)(C)c1cc(C)cc(-c2sc3c4sc5cc(/C=C6/C(=O)c7cc(F)cc(c7)C(=O)/C6=C\c6cc(C(C)(C)C(=O)OC)c(-c7cc(C)cc(C(C)(C)C(=O)OC)c7)s6)sc5c4c(C(C)(C)C(=O)OC)ccc2-3)c1,CCCCCCCCCCCc1c(/C=C2\C(=O)c3cc(F)c(F)cc3C2=C(C#N)C#N)sc2c1sc1c3c4nsnc4c4c5sc6c(CCCCCCCCCCC)c(/C=C7\C(=O)c8cc(F)c(F)cc8C7=C(C#N)C#N)sc6c5n(CC(CC)CCCC)c4c3n(CC(CC)CCCC)c21,3.6,-5.56,-3.65,-5.65,-4.09,95.0,,1:1.2,,conventional,,NiOx,,
60099,10.1016/j.orgel.2020.105944,COC(=O)C(C)(C)c1cc(C)cc(-c2sc3c4sc5cc(/C=C6/C(=O)c7cc(F)cc(c7)C(=O)/C6=C\c6cc(C(C)(C)C(=O)OC)c(-c7cc(C)cc(C(C)(C)C(=O)OC)c7)s6)sc5c4c(C(C)(C)C(=O)OC)ccc2-3)c1,CCCCCCCCCCCc1c(/C=C2\C(=O)c3cc(F)c(F)cc3C2=C(C#N)C#N)sc2c1sc1c3c4nsnc4c4c5sc6c(CCCCCCCCCCC)c(/C=C7\C(=O)c8cc(F)c(F)cc8C7=C(C#N)C#N)sc6c5n(CC(CC)CCCC)c4c3n(CC(CC)CCCC)c21,11.2,-5.56,-3.65,-5.65,-4.09,,,1:1.2,,inverted,ZnO,,,
60100,10.1016/j.orgel.2020.105944,COC(=O)C(C)(C)c1cc(C)cc(-c2sc3c4sc5cc(/C=C6/C(=O)c7cc(F)cc(c7)C(=O)/C6=C\c6cc(C(C)(C)C(=O)OC)c(-c7cc(C)cc(C(C)(C)C(=O)OC)c7)s6)sc5c4c(C(C)(C)C(=O)OC)ccc2-3)c1,CCCCCCCCCCCc1c(/C=C2\C(=O)c3cc(F)c(F)cc3C2=C(C#N)C#N)sc2c1sc1c3c4nsnc4c4c5sc6c(CCCCCCCCCCC)c(/C=C7\C(=O)c8cc(F)c(F)cc8C7=C(C#N)C#N)sc6c5n(CC(CC)CCCC)c4c3n(CC(CC)CCCC)c21,9.8,-5.56,-3.65,-5.65,-4.09,95.0,,1:1.2,,inverted,ZnO,,,
60101,10.1016/j.orgel.2020.105976,CCCCCCc1ccsc1,COC(=O)CCCC1(c2ccccc2)C23c4c5c6c7c8c9c(c%10c%11c2c2c%12c4c4c%13c5c5c7c7c8c8c%14c9c%10c9c%10c%11c2c2c%11c%12c4c4c%12c%13c5c5c7c7c8c8c%14c9c9c%10c2c2c%11c4c4c%12c5c7c5c8c9c2c45)C613,3.0,-5.01,-3.12,-6.1,-3.7,150.0,,1:1,,inverted,ZnO,MoO3,o-DCB,
60103,10.1016/j.orgel.2020.105976,CCCCC(CC)Cc1ccc(-c2c3cc(-c4ccc(-c5sc(-c6cccs6)c6c5C(=O)c5c(CC(CC)CCCC)sc(CC(CC)CCCC)c5C6=O)s4)sc3c(-c3ccc(CC(CC)CCCC)s3)c3ccsc23)s1,COC(=O)CCCC1(c2ccccc2)C23c4c5c6c7c8c9c(c%10c%11c2c2c%12c4c4c%13c5c5c7c7c8c8c%14c9c%10c9c%10c%11c2c2c%11c%12c4c4c%12c%13c5c5c7c7c8c8c%14c9c9c%10c2c2c%11c4c4c%12c5c7c5c8c9c2c45)C613,6.4,-5.33,-3.48,-6.1,-3.7,80.0,,1:1,3 vol%,inverted,ZnO,MoO3,o-DCB,
60111,10.1016/j.orgel.2020.106020,CCCCCCc1ccsc1,COC(=O)CCCC1(c2ccccc2)C23c4c5c6c7c8c9c(c%10c%11c2c2c%12c4c4c%13c5c5c7c7c8c8c%14c9c%10c9c%10c%11c2c2c%11c%12c4c4c%12c%13c5c5c7c7c8c8c%14c9c9c%10c2c2c%11c4c4c%12c5c7c5c8c9c2c45)C613,2.51,-5.01,-3.12,-6.1,-3.7,80.0,120.0,1:1,,,,PEDOT:PSS,chlorobenzene,
60117,10.1016/j.orgel.2020.106020,CCCCCCc1ccsc1,COC(=O)CCCC1(c2ccccc2)C23c4c5c6c7c8c9c(c%10c%11c2c2c%12c4c4c%13c5c5c7c7c8c8c%14c9c%10c9c%10c%11c2c2c%11c%12c4c4c%12c%13c5c5c7c7c8c8c%14c9c9c%10c2c2c%11c4c4c%12c5c7c5c8c9c2c45)C613,0.82,-5.01,-3.12,-6.1,-3.7,80.0,120.0,1:1,,,,PEDOT:PSS,chlorobenzene,
60118,10.1016/j.orgel.2020.106020,CCCCC(CC)COC(=O)c1sc2c(-c3cc4c(OCC(CC)CCCC)c5sccc5c(OCC(CC)CCCC)c4s3)scc2c1F,COC(=O)CCCC1(c2ccccc2)C23c4c5ccc6c7cc8c9c%10c(cc%11cc%12c%13c%14c(cc%15c%16ccc-5c2c%16c2c5c%16c%17c(c(c46)c7c9c%17c4c%10c%11c%13c4c%16c%14c%152)C513)C%12)C8,4.85,-5.19,-3.43,-5.9,-3.9,80.0,120.0,1:1.75,,,,PEDOT:PSS,chlorobenzene,
60119,10.1016/j.orgel.2020.106020,CCCCC(CC)COC(=O)c1sc2c(-c3cc4c(OCC(CC)CCCC)c5sccc5c(OCC(CC)CCCC)c4s3)scc2c1F,COC(=O)CCCC1(c2ccccc2)C23c4c5ccc6c7cc8c9c%10c(cc%11cc%12c%13c%14c(cc%15c%16ccc-5c2c%16c2c5c%16c%17c(c(c46)c7c9c%17c4c%10c%11c%13c4c%16c%14c%152)C513)C%12)C8,1.47,-5.19,-3.43,-5.9,-3.9,80.0,120.0,1:1.75,,,,PEDOT:PSS,chlorobenzene,
60124,10.1016/j.orgel.2020.106027,CCCCC(CC)Cc1ccc(-c2c3cc(-c4ccc(-c5sc(-c6cccs6)c6c5C(=O)c5c(CC(CC)CCCC)sc(CC(CC)CCCC)c5C6=O)s4)sc3c(-c3ccc(CC(CC)CCCC)s3)c3ccsc23)s1,CCCCCCc1ccc(C2(c3ccc(CCCCCC)cc3)c3cc4c(cc3-c3sc5cc(C=C6C(=O)c7ccccc7C6=C(C#N)C#N)sc5c32)C(c2ccc(CCCCCC)cc2)(c2ccc(CCCCCC)cc2)c2c-4sc3cc(C=C4C(=O)c5ccccc5C4=C(C#N)C#N)sc23)cc1,9.32,-5.33,-3.48,-5.576,-3.916,,,1:1,,conventional,ZrAcac,PEDOT:PSS,,
60126,10.1016/j.orgel.2020.106027,CCCCC(CC)Cc1ccc(-c2c3cc(-c4ccc(-c5sc(-c6cccs6)c6c5C(=O)c5c(CC(CC)CCCC)sc(CC(CC)CCCC)c5C6=O)s4)sc3c(-c3ccc(CC(CC)CCCC)s3)c3ccsc23)s1,CCCCCCc1ccc(C2(c3ccc(CCCCCC)cc3)c3c(sc4cc(C=C5C(=O)c6cc(F)ccc6C5=C(C#N)C#N)sc34)-c3sc4c5c(sc4c32)-c2sc3cc(C=C4C(=O)c6cc(F)ccc6C4=C(C#N)C#N)sc3c2C5(c2ccc(CCCCCC)cc2)c2ccc(CCCCCC)cc2)cc1,9.91,-5.33,-3.48,-5.38,-3.91,,,1:1,,conventional,ZrAcac,PEDOT:PSS,,
60145,10.1016/j.orgel.2021.106085,COC(=O)C(C)(C)c1cc(C)cc(-c2sc3c4sc5cc(/C=C6/C(=O)c7cc(F)cc(c7)C(=O)/C6=C\c6cc(C(C)(C)C(=O)OC)c(-c7cc(C)cc(C(C)(C)C(=O)OC)c7)s6)sc5c4c(C(C)(C)C(=O)OC)ccc2-3)c1,CCCCCCCCCCCc1c(/C=C2\C(=O)c3cc(F)c(F)cc3C2=C(C#N)C#N)sc2c1sc1c3c4nsnc4c4c5sc6c(CCCCCCCCCCC)c(/C=C7\C(=O)c8cc(F)c(F)cc8C7=C(C#N)C#N)sc6c5n(CC(CC)CCCC)c4c3n(CC(CC)CCCC)c21,15.6,-5.56,-3.65,-5.65,-4.09,,,1.20:0.00,,conventional,,,,
60152,10.1016/j.orgel.2021.106085,COC(=O)C(C)(C)c1cc(C)cc(-c2sc3c4sc5cc(/C=C6/C(=O)c7cc(F)cc(c7)C(=O)/C6=C\c6cc(C(C)(C)C(=O)OC)c(-c7cc(C)cc(C(C)(C)C(=O)OC)c7)s6)sc5c4c(C(C)(C)C(=O)OC)ccc2-3)c1,CCCCCCc1ccc(C2(c3ccc(CCCCCC)cc3)c3cc4c(cc3-c3sc5cc(/C=C6\C(=O)c7c(Br)csc7C6=C(C#N)C#N)sc5c32)C(c2ccc(CCCCCC)cc2)(c2ccc(CCCCCC)cc2)c2c-4sc3cc(/C=C4\C(=O)c5c(Br)csc5C4=C(C#N)C#N)sc23)cc1,11.7,-5.56,-3.65,-5.7,-3.95,,,0.00:1.20,,conventional,,,,
60178,10.1016/j.orgel.2021.106140,Cc1ccc(N(c2ccc(C)cc2)c2ccc(C3(c4ccc(N(c5ccc(C)cc5)c5ccc(C)cc5)cc4)CCCCC3)cc2)cc1,CCCCCCCCCCCc1c(/C=C2\C(=O)c3cc(F)c(F)cc3C2=C(C#N)C#N)sc2c1sc1c3c4nsnc4c4c5sc6c(CCCCCCCCCCC)c(/C=C7\C(=O)c8cc(F)c(F)cc8C7=C(C#N)C#N)sc6c5n(CC(CC)CCCC)c4c3n(CC(CC)CCCC)c21,2.89,,,-5.65,-4.09,100.0,,1:1,,inverted,ZnO,MoO3,chlorobenzene,
60179,10.1016/j.orgel.2021.106140,Cc1ccc(N(c2ccc(C)cc2)c2ccc(C3(c4ccc(N(c5ccc(C)cc5)c5ccc(C)cc5)cc4)CCCCC3)cc2)cc1,CCCCCCCCCCCc1c(/C=C2\C(=O)c3cc(F)c(F)cc3C2=C(C#N)C#N)sc2c1sc1c3c4nsnc4c4c5sc6c(CCCCCCCCCCC)c(/C=C7\C(=O)c8cc(F)c(F)cc8C7=C(C#N)C#N)sc6c5n(CC(CC)CCCC)c4c3n(CC(CC)CCCC)c21,3.88,,,-5.65,-4.09,100.0,140.0,1:1,,inverted,ZnO,MoO3,chlorobenzene,
60180,10.1016/j.orgel.2021.106140,Cc1ccc(N(c2ccc(C)cc2)c2ccc(C3(c4ccc(N(c5ccc(C)cc5)c5ccc(C)cc5)cc4)CCCCC3)cc2)cc1,CCCCCCCCCCCc1c(/C=C2\C(=O)c3cc(F)c(F)cc3C2=C(C#N)C#N)sc2c1sc1c3c4nsnc4c4c5sc6c(CCCCCCCCCCC)c(/C=C7\C(=O)c8cc(F)c(F)cc8C7=C(C#N)C#N)sc6c5n(CC(CC)CCCC)c4c3n(CC(CC)CCCC)c21,2.13,,,-5.65,-4.09,100.0,,1:1,,inverted,ZnO,MoO3,chlorobenzene,
60181,10.1016/j.orgel.2021.106140,Cc1ccc(N(c2ccc(C)cc2)c2ccc(C3(c4ccc(N(c5ccc(C)cc5)c5ccc(C)cc5)cc4)CCCCC3)cc2)cc1,CCCCCCCCCCCc1c(/C=C2\C(=O)c3cc(F)c(F)cc3C2=C(C#N)C#N)sc2c1sc1c3c4nsnc4c4c5sc6c(CCCCCCCCCCC)c(/C=C7\C(=O)c8cc(F)c(F)cc8C7=C(C#N)C#N)sc6c5n(CC(CC)CCCC)c4c3n(CC(CC)CCCC)c21,3.01,,,-5.65,-4.09,100.0,140.0,1:1,,inverted,ZnO,MoO3,chlorobenzene,
60182,10.1016/j.orgel.2021.106153,COC(=O)C(C)(C)c1cc(C)cc(-c2sc3c4sc5cc(/C=C6/C(=O)c7cc(F)cc(c7)C(=O)/C6=C\c6cc(C(C)(C)C(=O)OC)c(-c7cc(C)cc(C(C)(C)C(=O)OC)c7)s6)sc5c4c(C(C)(C)C(=O)OC)ccc2-3)c1,CCCCCCCCCCCc1c(/C=C2\C(=O)c3cc(F)c(F)cc3C2=C(C#N)C#N)sc2c1sc1c3c4nsnc4c4c5sc6c(CCCCCCCCCCC)c(/C=C7\C(=O)c8cc(F)c(F)cc8C7=C(C#N)C#N)sc6c5n(CC(CC)CCCC)c4c3n(CC(CC)CCCC)c21,15.35,-5.56,-3.65,-5.65,-4.09,,,,,conventional,Ca,PEDOT:PSS,,
60183,10.1016/j.orgel.2021.106153,COC(=O)C(C)(C)c1cc(C)cc(-c2sc3c4sc5cc(/C=C6/C(=O)c7cc(F)cc(c7)C(=O)/C6=C\c6cc(C(C)(C)C(=O)OC)c(-c7cc(C)cc(C(C)(C)C(=O)OC)c7)s6)sc5c4c(C(C)(C)C(=O)OC)ccc2-3)c1,CCCCCCCCCCCc1c(/C=C2\C(=O)c3cc(F)c(F)cc3C2=C(C#N)C#N)sc2c1sc1c3c4nsnc4c4c5sc6c(CCCCCCCCCCC)c(/C=C7\C(=O)c8cc(F)c(F)cc8C7=C(C#N)C#N)sc6c5n(CC(CC)CCCC)c4c3n(CC(CC)CCCC)c21,15.75,-5.56,-3.65,-5.65,-4.09,,,,,conventional,Ca,PEDOT:PSS,,
60184,10.1016/j.orgel.2021.106153,COC(=O)C(C)(C)c1cc(C)cc(-c2sc3c4sc5cc(/C=C6/C(=O)c7cc(F)cc(c7)C(=O)/C6=C\c6cc(C(C)(C)C(=O)OC)c(-c7cc(C)cc(C(C)(C)C(=O)OC)c7)s6)sc5c4c(C(C)(C)C(=O)OC)ccc2-3)c1,CCCCCCCCCCCc1c(/C=C2\C(=O)c3cc(F)c(F)cc3C2=C(C#N)C#N)sc2c1sc1c3c4nsnc4c4c5sc6c(CCCCCCCCCCC)c(/C=C7\C(=O)c8cc(F)c(F)cc8C7=C(C#N)C#N)sc6c5n(CC(CC)CCCC)c4c3n(CC(CC)CCCC)c21,15.42,-5.56,-3.65,-5.65,-4.09,,,,,conventional,Ca,PEDOT:PSS,,
60185,10.1016/j.orgel.2021.106153,COC(=O)C(C)(C)c1cc(C)cc(-c2sc3c4sc5cc(/C=C6/C(=O)c7cc(F)cc(c7)C(=O)/C6=C\c6cc(C(C)(C)C(=O)OC)c(-c7cc(C)cc(C(C)(C)C(=O)OC)c7)s6)sc5c4c(C(C)(C)C(=O)OC)ccc2-3)c1,CCCCCCCCCCCc1c(/C=C2\C(=O)c3cc(F)c(F)cc3C2=C(C#N)C#N)sc2c1sc1c3c4nsnc4c4c5sc6c(CCCCCCCCCCC)c(/C=C7\C(=O)c8cc(F)c(F)cc8C7=C(C#N)C#N)sc6c5n(CC(CC)CCCC)c4c3n(CC(CC)CCCC)c21,15.7,-5.56,-3.65,-5.65,-4.09,,,,,conventional,Ca,PEDOT:PSS,,
60186,10.1016/j.orgel.2021.106153,COC(=O)C(C)(C)c1cc(C)cc(-c2sc3c4sc5cc(/C=C6/C(=O)c7cc(F)cc(c7)C(=O)/C6=C\c6cc(C(C)(C)C(=O)OC)c(-c7cc(C)cc(C(C)(C)C(=O)OC)c7)s6)sc5c4c(C(C)(C)C(=O)OC)ccc2-3)c1,CCCCCCCCCCCc1c(/C=C2\C(=O)c3cc(F)c(F)cc3C2=C(C#N)C#N)sc2c1sc1c3c4nsnc4c4c5sc6c(CCCCCCCCCCC)c(/C=C7\C(=O)c8cc(F)c(F)cc8C7=C(C#N)C#N)sc6c5n(CC(CC)CCCC)c4c3n(CC(CC)CCCC)c21,15.61,-5.56,-3.65,-5.65,-4.09,,,,,conventional,Ca,PEDOT:PSS,,
60187,10.1016/j.orgel.2021.106153,COC(=O)C(C)(C)c1cc(C)cc(-c2sc3c4sc5cc(/C=C6/C(=O)c7cc(F)cc(c7)C(=O)/C6=C\c6cc(C(C)(C)C(=O)OC)c(-c7cc(C)cc(C(C)(C)C(=O)OC)c7)s6)sc5c4c(C(C)(C)C(=O)OC)ccc2-3)c1,CCCCCCCCCCCc1c(/C=C2\C(=O)c3cc(F)c(F)cc3C2=C(C#N)C#N)sc2c1sc1c3c4nsnc4c4c5sc6c(CCCCCCCCCCC)c(/C=C7\C(=O)c8cc(F)c(F)cc8C7=C(C#N)C#N)sc6c5n(CC(CC)CCCC)c4c3n(CC(CC)CCCC)c21,15.93,-5.56,-3.65,-5.65,-4.09,,,,,conventional,Ca,PEDOT:PSS,,
60188,10.1016/j.orgel.2021.106153,COC(=O)C(C)(C)c1cc(C)cc(-c2sc3c4sc5cc(/C=C6/C(=O)c7cc(F)cc(c7)C(=O)/C6=C\c6cc(C(C)(C)C(=O)OC)c(-c7cc(C)cc(C(C)(C)C(=O)OC)c7)s6)sc5c4c(C(C)(C)C(=O)OC)ccc2-3)c1,CCCCCCCCCCCc1c(/C=C2\C(=O)c3cc(F)c(F)cc3C2=C(C#N)C#N)sc2c1sc1c3c4nsnc4c4c5sc6c(CCCCCCCCCCC)c(/C=C7\C(=O)c8cc(F)c(F)cc8C7=C(C#N)C#N)sc6c5n(CC(CC)CCCC)c4c3n(CC(CC)CCCC)c21,16.37,-5.56,-3.65,-5.65,-4.09,,,,,conventional,Ca,PEDOT:PSS,,
60189,10.1016/j.orgel.2021.106153,CCCCCCC(CCCC)Cc1csc(-c2cc3c4nsnc4c4cc(-c5cc(CC(CCCC)CCCCCC)c(-c6cc7c(-c8cc(Cl)c(CC(CC)CCCC)s8)c8sccc8c(-c8cc(Cl)c(CC(CC)CCCC)s8)c7s6)s5)sc4c3s2)c1,CCCCCCCCCCCc1c(/C=C2\C(=O)c3cc(F)c(F)cc3C2=C(C#N)C#N)sc2c1sc1c3c4nsnc4c4c5sc6c(CCCCCCCCCCC)c(/C=C7\C(=O)c8cc(F)c(F)cc8C7=C(C#N)C#N)sc6c5n(CC(CC)CCCC)c4c3n(CC(CC)CCCC)c21,17.07,-5.51,-2.77,-5.65,-4.09,,,,,conventional,Ca,PEDOT:PSS,,
60190,10.1016/j.orgel.2021.106153,COC(=O)C(C)(C)c1cc(C)cc(-c2sc3c4sc5cc(/C=C6/C(=O)c7cc(F)cc(c7)C(=O)/C6=C\c6cc(C(C)(C)C(=O)OC)c(-c7cc(C)cc(C(C)(C)C(=O)OC)c7)s6)sc5c4c(C(C)(C)C(=O)OC)ccc2-3)c1,CCCCCCCCCCCc1c(/C=C2\C(=O)c3cc(F)c(F)cc3C2=C(C#N)C#N)sc2c1sc1c3c4nsnc4c4c5sc6c(CCCCCCCCCCC)c(/C=C7\C(=O)c8cc(F)c(F)cc8C7=C(C#N)C#N)sc6c5n(CC(CC)CCCC)c4c3n(CC(CC)CCCC)c21,15.6,-5.56,-3.65,-5.65,-4.09,,,,,conventional,Ca,PEDOT:PSS,,
60191,10.1016/j.orgel.2021.106153,COC(=O)C(C)(C)c1cc(C)cc(-c2sc3c4sc5cc(/C=C6/C(=O)c7cc(F)cc(c7)C(=O)/C6=C\c6cc(C(C)(C)C(=O)OC)c(-c7cc(C)cc(C(C)(C)C(=O)OC)c7)s6)sc5c4c(C(C)(C)C(=O)OC)ccc2-3)c1,CCCCCCCCCCCc1c(/C=C2\C(=O)c3cc(F)c(F)cc3C2=C(C#N)C#N)sc2c1sc1c3c4nsnc4c4c5sc6c(CCCCCCCCCCC)c(/C=C7\C(=O)c8cc(F)c(F)cc8C7=C(C#N)C#N)sc6c5n(CC(CC)CCCC)c4c3n(CC(CC)CCCC)c21,16.52,-5.56,-3.65,-5.65,-4.09,,,,,conventional,Ca,PEDOT:PSS,,
