Repository: JiYiqaq/PCE-KA-GNN

# Data directory

- `raw/Active_Database.csv` is the immutable source dataset bundled under CC BY 4.0. Do not overwrite it with processed data.
- `processed/` is created and populated by the training pipeline. Generated `.pt` and `.pth` caches are intentionally ignored by Git because they can exceed GitHub's normal single-file limit.

See `../DATA_LICENSE.md` for provenance, license and checksum information.

File: data/processed/device_records.csv (part 98 of 250)
record_id,doi,donor_smiles,acceptor_smiles,pce,homo_d,lumo_d,homo_a,lumo_a,active_layer_thickness,annealing_temp,d_a_ratio,additive_ratio,device_type,etl_canonical,htl_canonical,solvent_canonical,additive_canonical
60192,10.1016/j.orgel.2021.106153,COC(=O)C(C)(C)c1cc(C)cc(-c2sc3c4sc5cc(/C=C6/C(=O)c7cc(F)cc(c7)C(=O)/C6=C\c6cc(C(C)(C)C(=O)OC)c(-c7cc(C)cc(C(C)(C)C(=O)OC)c7)s6)sc5c4c(C(C)(C)C(=O)OC)ccc2-3)c1,CCCCCCCCCCCc1c(/C=C2\C(=O)c3cc(F)c(F)cc3C2=C(C#N)C#N)sc2c1sc1c3c4nsnc4c4c5sc6c(CCCCCCCCCCC)c(/C=C7\C(=O)c8cc(F)c(F)cc8C7=C(C#N)C#N)sc6c5n(CC(CC)CCCC)c4c3n(CC(CC)CCCC)c21,16.08,-5.56,-3.65,-5.65,-4.09,,,,,conventional,Ca,PEDOT:PSS,,
60200,10.1016/j.orgel.2021.106161,COC(=O)C(C)(C)c1cc(C)cc(-c2sc3c4sc5cc(/C=C6/C(=O)c7cc(F)cc(c7)C(=O)/C6=C\c6cc(C(C)(C)C(=O)OC)c(-c7cc(C)cc(C(C)(C)C(=O)OC)c7)s6)sc5c4c(C(C)(C)C(=O)OC)ccc2-3)c1,CCCCCCCCCCCc1c(/C=C2\C(=O)c3cc(F)c(F)cc3C2=C(C#N)C#N)sc2c1sc1c3c4nsnc4c4c5sc6c(CCCCCCCCCCC)c(/C=C7\C(=O)c8cc(F)c(F)cc8C7=C(C#N)C#N)sc6c5n(CC(CC)CCCC)c4c3n(CC(CC)CCCC)c21,15.36,-5.56,-3.65,-5.65,-4.09,,,1:1.2,,conventional,Phen-NaDPO,PEDOT:PSS,chloroform,
60201,10.1016/j.orgel.2021.106161,COC(=O)C(C)(C)c1cc(C)cc(-c2sc3c4sc5cc(/C=C6/C(=O)c7cc(F)cc(c7)C(=O)/C6=C\c6cc(C(C)(C)C(=O)OC)c(-c7cc(C)cc(C(C)(C)C(=O)OC)c7)s6)sc5c4c(C(C)(C)C(=O)OC)ccc2-3)c1,CCCCCCCCCCCc1c(/C=C2\C(=O)c3cc(F)c(F)cc3C2=C(C#N)C#N)sc2c1sc1c3c4nsnc4c4c5sc6c(CCCCCCCCCCC)c(/C=C7\C(=O)c8cc(F)c(F)cc8C7=C(C#N)C#N)sc6c5n(CC(CC)CCCC)c4c3n(CC(CC)CCCC)c21,16.9,-5.56,-3.65,-5.65,-4.09,,,1:1.2,12 mg/mL,conventional,Phen-NaDPO,PEDOT:PSS,chloroform,"1,3-DIB"
60202,10.1016/j.orgel.2021.106161,CCCCC(CC)Cc1ccc(-c2c3cc(-c4ccc(-c5sc(-c6cccs6)c6c5C(=O)c5c(CC(CC)CCCC)sc(CC(CC)CCCC)c5C6=O)s4)sc3c(-c3ccc(CC(CC)CCCC)s3)c3ccsc23)s1,CCCCCCCCCCCc1c(/C=C2\C(=O)c3cc(F)c(F)cc3C2=C(C#N)C#N)sc2c1sc1c3c4nsnc4c4c5sc6c(CCCCCCCCCCC)c(/C=C7\C(=O)c8cc(F)c(F)cc8C7=C(C#N)C#N)sc6c5n(CC(CC)CCCC)c4c3n(CC(CC)CCCC)c21,9.81,-5.33,-3.48,-5.65,-4.09,,110.0,1:1.5,,conventional,Phen-NaDPO,PEDOT:PSS,chloroform,
60203,10.1016/j.orgel.2021.106161,CCCCC(CC)Cc1ccc(-c2c3cc(-c4ccc(-c5sc(-c6cccs6)c6c5C(=O)c5c(CC(CC)CCCC)sc(CC(CC)CCCC)c5C6=O)s4)sc3c(-c3ccc(CC(CC)CCCC)s3)c3ccsc23)s1,CCCCCCCCCCCc1c(/C=C2\C(=O)c3cc(F)c(F)cc3C2=C(C#N)C#N)sc2c1sc1c3c4nsnc4c4c5sc6c(CCCCCCCCCCC)c(/C=C7\C(=O)c8cc(F)c(F)cc8C7=C(C#N)C#N)sc6c5n(CC(CC)CCCC)c4c3n(CC(CC)CCCC)c21,12.83,-5.33,-3.48,-5.65,-4.09,,110.0,1:1.5,10 mg/mL,conventional,Phen-NaDPO,PEDOT:PSS,chloroform,"1,3-DIB"
60204,10.1016/j.orgel.2021.106161,CCCCCCc1cc(-c2cc3c(-c4cc(Cl)c(CC(CC)CCCC)s4)c4sc(-c5cc(CCCCCC)c(-c6cc(CCCCCC)c(-c7ccc(/C=C8/SC(=S)N(CCCCCC)C8=O)s7)s6)s5)cc4c(-c4cc(Cl)c(CC(CC)CCCC)s4)c3s2)sc1-c1cc(CCCCCC)c(-c2ccc(/C=C3\SC(=S)N(CC(CC)CCCC)C3=O)s2)s1,CCCCCCCCCCCc1c(/C=C2\C(=O)c3cc(F)c(F)cc3C2=C(C#N)C#N)sc2c1sc1c3c4nsnc4c4c5sc6c(CCCCCCCCCCC)c(/C=C7\C(=O)c8cc(F)c(F)cc8C7=C(C#N)C#N)sc6c5n(CC(CC)CCCC)c4c3n(CC(CC)CCCC)c21,13.58,-5.46,-3.7,-5.65,-4.09,,110.0,1.8:1,,conventional,Phen-NaDPO,PEDOT:PSS,chloroform,
60205,10.1016/j.orgel.2021.106161,CCCCCCc1cc(-c2cc3c(-c4cc(Cl)c(CC(CC)CCCC)s4)c4sc(-c5cc(CCCCCC)c(-c6cc(CCCCCC)c(-c7ccc(/C=C8/SC(=S)N(CCCCCC)C8=O)s7)s6)s5)cc4c(-c4cc(Cl)c(CC(CC)CCCC)s4)c3s2)sc1-c1cc(CCCCCC)c(-c2ccc(/C=C3\SC(=S)N(CC(CC)CCCC)C3=O)s2)s1,CCCCCCCCCCCc1c(/C=C2\C(=O)c3cc(F)c(F)cc3C2=C(C#N)C#N)sc2c1sc1c3c4nsnc4c4c5sc6c(CCCCCCCCCCC)c(/C=C7\C(=O)c8cc(F)c(F)cc8C7=C(C#N)C#N)sc6c5n(CC(CC)CCCC)c4c3n(CC(CC)CCCC)c21,14.35,-5.46,-3.7,-5.65,-4.09,,110.0,1.8:1,10 mg/mL,conventional,Phen-NaDPO,PEDOT:PSS,chloroform,"1,3-DIB"
60206,10.1016/j.orgel.2021.106163,COC(=O)C(C)(C)c1cc(C)cc(-c2sc3c4sc5cc(/C=C6/C(=O)c7cc(F)cc(c7)C(=O)/C6=C\c6cc(C(C)(C)C(=O)OC)c(-c7cc(C)cc(C(C)(C)C(=O)OC)c7)s6)sc5c4c(C(C)(C)C(=O)OC)ccc2-3)c1,CCCCCCc1ccc(C2(c3ccc(CCCCCC)cc3)c3cc4c(cc3-c3sc5cc(/C=C6\C(=O)c7cc(F)c(F)cc7C6=C(C#N)C#N)sc5c32)C(c2ccc(CCCCCC)cc2)(c2ccc(CCCCCC)cc2)c2c-4sc3cc(/C=C4\C(=O)c5cc(F)c(F)cc5C4=C(C#N)C#N)sc23)cc1,11.52,-5.56,-3.65,-5.66,-4.14,,,,,,,MoO3/antimonene,,
60207,10.1016/j.orgel.2021.106163,COC(=O)C(C)(C)c1cc(C)cc(-c2sc3c4sc5cc(/C=C6/C(=O)c7cc(F)cc(c7)C(=O)/C6=C\c6cc(C(C)(C)C(=O)OC)c(-c7cc(C)cc(C(C)(C)C(=O)OC)c7)s6)sc5c4c(C(C)(C)C(=O)OC)ccc2-3)c1,CCCCCCc1ccc(C2(c3ccc(CCCCCC)cc3)c3cc4c(cc3-c3sc5cc(/C=C6\C(=O)c7cc(F)c(F)cc7C6=C(C#N)C#N)sc5c32)C(c2ccc(CCCCCC)cc2)(c2ccc(CCCCCC)cc2)c2c-4sc3cc(/C=C4\C(=O)c5cc(F)c(F)cc5C4=C(C#N)C#N)sc23)cc1,9.13,-5.56,-3.65,-5.66,-4.14,110.0,,1:1,0.5% v/v,,,MoO3,,
60208,10.1016/j.orgel.2021.106163,COC(=O)C(C)(C)c1cc(C)cc(-c2sc3c4sc5cc(/C=C6/C(=O)c7cc(F)cc(c7)C(=O)/C6=C\c6cc(C(C)(C)C(=O)OC)c(-c7cc(C)cc(C(C)(C)C(=O)OC)c7)s6)sc5c4c(C(C)(C)C(=O)OC)ccc2-3)c1,CCCCCCc1ccc(C2(c3ccc(CCCCCC)cc3)c3cc4c(cc3-c3sc5cc(/C=C6\C(=O)c7cc(F)c(F)cc7C6=C(C#N)C#N)sc5c32)C(c2ccc(CCCCCC)cc2)(c2ccc(CCCCCC)cc2)c2c-4sc3cc(/C=C4\C(=O)c5cc(F)c(F)cc5C4=C(C#N)C#N)sc23)cc1,10.68,-5.56,-3.65,-5.66,-4.14,110.0,,1:1,0.5% v/v,,,PEDOT:PSS,,
60214,10.1016/j.orgel.2021.106182,COC(=O)C(C)(C)c1cc(C)cc(-c2sc3c4sc5cc(/C=C6/C(=O)c7cc(F)cc(c7)C(=O)/C6=C\c6cc(C(C)(C)C(=O)OC)c(-c7cc(C)cc(C(C)(C)C(=O)OC)c7)s6)sc5c4c(C(C)(C)C(=O)OC)ccc2-3)c1,CCCCCCCCCCCc1c(/C=C2\C(=O)c3cc(F)c(F)cc3C2=C(C#N)C#N)sc2c1sc1c3c4nsnc4c4c5sc6c(CCCCCCCCCCC)c(/C=C7\C(=O)c8cc(F)c(F)cc8C7=C(C#N)C#N)sc6c5n(CC(CC)CCCC)c4c3n(CC(CC)CCCC)c21,10.9,-5.56,-3.65,-5.65,-4.09,,,1:1.2,0.5 vol%,inverted,,,,
60215,10.1016/j.orgel.2021.106182,COC(=O)C(C)(C)c1cc(C)cc(-c2sc3c4sc5cc(/C=C6/C(=O)c7cc(F)cc(c7)C(=O)/C6=C\c6cc(C(C)(C)C(=O)OC)c(-c7cc(C)cc(C(C)(C)C(=O)OC)c7)s6)sc5c4c(C(C)(C)C(=O)OC)ccc2-3)c1,CCCCCCCCCCCc1c(/C=C2\C(=O)c3cc(F)c(F)cc3C2=C(C#N)C#N)sc2c1sc1c3c4nsnc4c4c5sc6c(CCCCCCCCCCC)c(/C=C7\C(=O)c8cc(F)c(F)cc8C7=C(C#N)C#N)sc6c5n(CC(CC)CCCC)c4c3n(CC(CC)CCCC)c21,15.21,-5.56,-3.65,-5.65,-4.09,,90.0,1:1.2,0.5 vol%,inverted,Al(acac)3,,,
60216,10.1016/j.orgel.2021.106182,COC(=O)C(C)(C)c1cc(C)cc(-c2sc3c4sc5cc(/C=C6/C(=O)c7cc(F)cc(c7)C(=O)/C6=C\c6cc(C(C)(C)C(=O)OC)c(-c7cc(C)cc(C(C)(C)C(=O)OC)c7)s6)sc5c4c(C(C)(C)C(=O)OC)ccc2-3)c1,CCCCCCCCCCCc1c(/C=C2\C(=O)c3cc(F)c(F)cc3C2=C(C#N)C#N)sc2c1sc1c3c4nsnc4c4c5sc6c(CCCCCCCCCCC)c(/C=C7\C(=O)c8cc(F)c(F)cc8C7=C(C#N)C#N)sc6c5n(CC(CC)CCCC)c4c3n(CC(CC)CCCC)c21,15.59,-5.56,-3.65,-5.65,-4.09,,100.0,1:1.2,0.5 vol%,inverted,Al(acac)3,,,
60217,10.1016/j.orgel.2021.106182,COC(=O)C(C)(C)c1cc(C)cc(-c2sc3c4sc5cc(/C=C6/C(=O)c7cc(F)cc(c7)C(=O)/C6=C\c6cc(C(C)(C)C(=O)OC)c(-c7cc(C)cc(C(C)(C)C(=O)OC)c7)s6)sc5c4c(C(C)(C)C(=O)OC)ccc2-3)c1,CCCCCCCCCCCc1c(/C=C2\C(=O)c3cc(F)c(F)cc3C2=C(C#N)C#N)sc2c1sc1c3c4nsnc4c4c5sc6c(CCCCCCCCCCC)c(/C=C7\C(=O)c8cc(F)c(F)cc8C7=C(C#N)C#N)sc6c5n(CC(CC)CCCC)c4c3n(CC(CC)CCCC)c21,16.12,-5.56,-3.65,-5.65,-4.09,,110.0,1:1.2,0.5 vol%,inverted,Al(acac)3,,,
60218,10.1016/j.orgel.2021.106182,COC(=O)C(C)(C)c1cc(C)cc(-c2sc3c4sc5cc(/C=C6/C(=O)c7cc(F)cc(c7)C(=O)/C6=C\c6cc(C(C)(C)C(=O)OC)c(-c7cc(C)cc(C(C)(C)C(=O)OC)c7)s6)sc5c4c(C(C)(C)C(=O)OC)ccc2-3)c1,CCCCCCCCCCCc1c(/C=C2\C(=O)c3cc(F)c(F)cc3C2=C(C#N)C#N)sc2c1sc1c3c4nsnc4c4c5sc6c(CCCCCCCCCCC)c(/C=C7\C(=O)c8cc(F)c(F)cc8C7=C(C#N)C#N)sc6c5n(CC(CC)CCCC)c4c3n(CC(CC)CCCC)c21,15.75,-5.56,-3.65,-5.65,-4.09,,120.0,1:1.2,0.5 vol%,inverted,Al(acac)3,,,
60219,10.1016/j.orgel.2021.106182,COC(=O)C(C)(C)c1cc(C)cc(-c2sc3c4sc5cc(/C=C6/C(=O)c7cc(F)cc(c7)C(=O)/C6=C\c6cc(C(C)(C)C(=O)OC)c(-c7cc(C)cc(C(C)(C)C(=O)OC)c7)s6)sc5c4c(C(C)(C)C(=O)OC)ccc2-3)c1,CCCCCCCCCCCc1c(/C=C2\C(=O)c3cc(F)c(F)cc3C2=C(C#N)C#N)sc2c1sc1c3c4nsnc4c4c5sc6c(CCCCCCCCCCC)c(/C=C7\C(=O)c8cc(F)c(F)cc8C7=C(C#N)C#N)sc6c5n(CC(CC)CCCC)c4c3n(CC(CC)CCCC)c21,15.5,-5.56,-3.65,-5.65,-4.09,,150.0,1:1.2,0.5 vol%,inverted,ZnO,,,
60233,10.1016/j.orgel.2021.106227,COC(=O)C(C)(C)c1cc(C)cc(-c2sc3c4sc5cc(/C=C6/C(=O)c7cc(F)cc(c7)C(=O)/C6=C\c6cc(C(C)(C)C(=O)OC)c(-c7cc(C)cc(C(C)(C)C(=O)OC)c7)s6)sc5c4c(C(C)(C)C(=O)OC)ccc2-3)c1,CCCCCCOc1cccc(C2(c3cccc(OCCCCCC)c3)c3cc4c(cc3-c3sc5cc(/C=C6\C(=O)c7ccccc7C6=C(C#N)C#N)sc5c32)C(c2cccc(OCCCCCC)c2)(c2cccc(OCCCCCC)c2)c2c-4sc3cc(/C=C4\C(=O)c5ccccc5C4=C(C#N)C#N)sc23)c1,9.6,-5.56,-3.65,-5.5,-3.74,100.0,,1:0:1.1,,conventional,PDINO,PEDOT:PSS,,
60234,10.1016/j.orgel.2021.106257,COC(=O)C(C)(C)c1cc(C)cc(-c2sc3c4sc5cc(/C=C6/C(=O)c7cc(F)cc(c7)C(=O)/C6=C\c6cc(C(C)(C)C(=O)OC)c(-c7cc(C)cc(C(C)(C)C(=O)OC)c7)s6)sc5c4c(C(C)(C)C(=O)OC)ccc2-3)c1,CCCCCCCCCCCc1c(/C=C2\C(=O)c3cc(F)c(F)cc3C2=C(C#N)C#N)sc2c1sc1c3c4nsnc4c4c5sc6c(CCCCCCCCCCC)c(/C=C7\C(=O)c8cc(F)c(F)cc8C7=C(C#N)C#N)sc6c5n(CC(CC)CCCC)c4c3n(CC(CC)CCCC)c21,15.2,-5.56,-3.65,-5.65,-4.09,115.0,100.0,,,inverted,ZnO,,,
60235,10.1016/j.orgel.2021.106257,COC(=O)C(C)(C)c1cc(C)cc(-c2sc3c4sc5cc(/C=C6/C(=O)c7cc(F)cc(c7)C(=O)/C6=C\c6cc(C(C)(C)C(=O)OC)c(-c7cc(C)cc(C(C)(C)C(=O)OC)c7)s6)sc5c4c(C(C)(C)C(=O)OC)ccc2-3)c1,CCCCCCCCCCCc1c(/C=C2\C(=O)c3cc(F)c(F)cc3C2=C(C#N)C#N)sc2c1sc1c3c4nsnc4c4c5sc6c(CCCCCCCCCCC)c(/C=C7\C(=O)c8cc(F)c(F)cc8C7=C(C#N)C#N)sc6c5n(CC(CC)CCCC)c4c3n(CC(CC)CCCC)c21,15.24,-5.56,-3.65,-5.65,-4.09,117.0,100.0,,,,PEI,,,
60236,10.1016/j.orgel.2021.106257,COC(=O)C(C)(C)c1cc(C)cc(-c2sc3c4sc5cc(/C=C6/C(=O)c7cc(F)cc(c7)C(=O)/C6=C\c6cc(C(C)(C)C(=O)OC)c(-c7cc(C)cc(C(C)(C)C(=O)OC)c7)s6)sc5c4c(C(C)(C)C(=O)OC)ccc2-3)c1,CCCCCCCCCCCc1c(/C=C2\C(=O)c3cc(F)c(F)cc3C2=C(C#N)C#N)sc2c1sc1c3c4nsnc4c4c5sc6c(CCCCCCCCCCC)c(/C=C7\C(=O)c8cc(F)c(F)cc8C7=C(C#N)C#N)sc6c5n(CC(CC)CCCC)c4c3n(CC(CC)CCCC)c21,12.96,-5.56,-3.65,-5.65,-4.09,117.0,100.0,,,inverted,PEI,,,
60237,10.1016/j.orgel.2021.106257,COC(=O)C(C)(C)c1cc(C)cc(-c2sc3c4sc5cc(/C=C6/C(=O)c7cc(F)cc(c7)C(=O)/C6=C\c6cc(C(C)(C)C(=O)OC)c(-c7cc(C)cc(C(C)(C)C(=O)OC)c7)s6)sc5c4c(C(C)(C)C(=O)OC)ccc2-3)c1,CCCCCCCCCCCc1c(/C=C2\C(=O)c3cc(F)c(F)cc3C2=C(C#N)C#N)sc2c1sc1c3c4nsnc4c4c5sc6c(CCCCCCCCCCC)c(/C=C7\C(=O)c8cc(F)c(F)cc8C7=C(C#N)C#N)sc6c5n(CC(CC)CCCC)c4c3n(CC(CC)CCCC)c21,15.12,-5.56,-3.65,-5.65,-4.09,,100.0,,,inverted,ZnO:PEI,,,
60238,10.1016/j.orgel.2021.106257,COC(=O)C(C)(C)c1cc(C)cc(-c2sc3c4sc5cc(/C=C6/C(=O)c7cc(F)cc(c7)C(=O)/C6=C\c6cc(C(C)(C)C(=O)OC)c(-c7cc(C)cc(C(C)(C)C(=O)OC)c7)s6)sc5c4c(C(C)(C)C(=O)OC)ccc2-3)c1,CCCCCCCCCCCc1c(/C=C2\C(=O)c3cc(F)c(F)cc3C2=C(C#N)C#N)sc2c1sc1c3c4nsnc4c4c5sc6c(CCCCCCCCCCC)c(/C=C7\C(=O)c8cc(F)c(F)cc8C7=C(C#N)C#N)sc6c5n(CC(CC)CCCC)c4c3n(CC(CC)CCCC)c21,15.85,-5.56,-3.65,-5.65,-4.09,,100.0,,,,ZnO:PEI,,,
60239,10.1016/j.orgel.2021.106257,COC(=O)C(C)(C)c1cc(C)cc(-c2sc3c4sc5cc(/C=C6/C(=O)c7cc(F)cc(c7)C(=O)/C6=C\c6cc(C(C)(C)C(=O)OC)c(-c7cc(C)cc(C(C)(C)C(=O)OC)c7)s6)sc5c4c(C(C)(C)C(=O)OC)ccc2-3)c1,CCCCCCCCCCCc1c(/C=C2\C(=O)c3cc(F)c(F)cc3C2=C(C#N)C#N)sc2c1sc1c3c4nsnc4c4c5sc6c(CCCCCCCCCCC)c(/C=C7\C(=O)c8cc(F)c(F)cc8C7=C(C#N)C#N)sc6c5n(CC(CC)CCCC)c4c3n(CC(CC)CCCC)c21,15.27,-5.56,-3.65,-5.65,-4.09,,100.0,,,,ZnO:PEI,,,
60240,10.1016/j.orgel.2021.106257,COC(=O)C(C)(C)c1cc(C)cc(-c2sc3c4sc5cc(/C=C6/C(=O)c7cc(F)cc(c7)C(=O)/C6=C\c6cc(C(C)(C)C(=O)OC)c(-c7cc(C)cc(C(C)(C)C(=O)OC)c7)s6)sc5c4c(C(C)(C)C(=O)OC)ccc2-3)c1,CCCCCCCCCCCc1c(/C=C2\C(=O)c3cc(F)c(F)cc3C2=C(C#N)C#N)sc2c1sc1c3c4nsnc4c4c5sc6c(CCCCCCCCCCC)c(/C=C7\C(=O)c8cc(F)c(F)cc8C7=C(C#N)C#N)sc6c5n(CC(CC)CCCC)c4c3n(CC(CC)CCCC)c21,15.06,-5.56,-3.65,-5.65,-4.09,,100.0,,,inverted,ZnO:PEI,,,
60241,10.1016/j.orgel.2021.106274,CCCCCCCCC(CCCCCC)COc1cnc2c(-c3cccs3)c(F)c(F)cc2n1,CCCCCCCCCCCc1c(/C=C2\C(=O)c3cc(F)c(F)cc3C2=C(C#N)C#N)sc2c1sc1c3c4nsnc4c4c5sc6c(CCCCCCCCCCC)c(/C=C7\C(=O)c8cc(F)c(F)cc8C7=C(C#N)C#N)sc6c5n(CC(CC)CCCC)c4c3n(CC(CC)CCCC)c21,15.57,-5.54,-2.92,-5.65,-4.09,100.0,100.0,1:1.2,,conventional,PDINO,PEDOT:PSS,chloroform,
60242,10.1016/j.orgel.2021.106274,CCCCCCCCC(CCCCCC)COc1cnc2c(-c3cccs3)c(F)c(F)cc2n1,CCCCCCCCCCCc1c(/C=C2\C(=O)c3cc(F)c(F)cc3C2=C(C#N)C#N)sc2c1sc1c3c4nsnc4c4c5sc6c(CCCCCCCCCCC)c(/C=C7\C(=O)c8cc(F)c(F)cc8C7=C(C#N)C#N)sc6c5n(CC(CC)CCCC)c4c3n(CC(CC)CCCC)c21,16.26,-5.54,-2.92,-5.65,-4.09,100.0,100.0,1:1.2,0.25 vol%,conventional,PDINO,PEDOT:PSS,chloroform,DIO
60243,10.1016/j.orgel.2021.106274,CCCCCCCCC(CCCCCC)COc1cnc2c(-c3cccs3)c(F)c(F)cc2n1,CCCCCCCCCCCc1c(/C=C2\C(=O)c3cc(F)c(F)cc3C2=C(C#N)C#N)sc2c1sc1c3c4nsnc4c4c5sc6c(CCCCCCCCCCC)c(/C=C7\C(=O)c8cc(F)c(F)cc8C7=C(C#N)C#N)sc6c5n(CC(CC)CCCC)c4c3n(CC(CC)CCCC)c21,15.79,-5.54,-2.92,-5.65,-4.09,100.0,100.0,1:1.2,,conventional,PDINO,PEDOT:PSS,chloroform,
60244,10.1016/j.orgel.2021.106274,CCCCCCCCC(CCCCCC)COc1cnc2c(-c3cccs3)c(F)c(F)cc2n1,CCCCCCCCCCCc1c(/C=C2\C(=O)c3cc(F)c(F)cc3C2=C(C#N)C#N)sc2c1sc1c3c4nsnc4c4c5sc6c(CCCCCCCCCCC)c(/C=C7\C(=O)c8cc(F)c(F)cc8C7=C(C#N)C#N)sc6c5n(CC(CC)CCCC)c4c3n(CC(CC)CCCC)c21,16.02,-5.54,-2.92,-5.65,-4.09,100.0,100.0,1:1.2,0.25 vol%,conventional,PDINO,PEDOT:PSS,chloroform,DIO
60245,10.1016/j.orgel.2021.106274,CCCCCCCCC(CCCCCC)COc1cnc2c(-c3cccs3)c(F)c(F)cc2n1,CCCCCCCCCCCc1c(/C=C2\C(=O)c3cc(F)c(F)cc3C2=C(C#N)C#N)sc2c1sc1c3c4nsnc4c4c5sc6c(CCCCCCCCCCC)c(/C=C7\C(=O)c8cc(F)c(F)cc8C7=C(C#N)C#N)sc6c5n(CC(CC)CCCC)c4c3n(CC(CC)CCCC)c21,16.45,-5.54,-2.92,-5.65,-4.09,100.0,100.0,1:1.2,,conventional,PDINO,PEDOT:PSS,chloroform,
60246,10.1016/j.orgel.2021.106274,CCCCCCCCC(CCCCCC)COc1cnc2c(-c3cccs3)c(F)c(F)cc2n1,CCCCCCCCCCCc1c(/C=C2\C(=O)c3cc(F)c(F)cc3C2=C(C#N)C#N)sc2c1sc1c3c4nsnc4c4c5sc6c(CCCCCCCCCCC)c(/C=C7\C(=O)c8cc(F)c(F)cc8C7=C(C#N)C#N)sc6c5n(CC(CC)CCCC)c4c3n(CC(CC)CCCC)c21,14.92,-5.54,-2.92,-5.65,-4.09,100.0,100.0,1:1.2,,conventional,PDINO,PEDOT:PSS,chloroform,DIO
60247,10.1016/j.orgel.2021.106274,CCCCCCCCC(CCCCCC)COc1cnc2c(-c3cccs3)c(F)c(F)cc2n1,CCCCCCCCCCCc1c(/C=C2\C(=O)c3cc(F)c(F)cc3C2=C(C#N)C#N)sc2c1sc1c3c4nsnc4c4c5sc6c(CCCCCCCCCCC)c(/C=C7\C(=O)c8cc(F)c(F)cc8C7=C(C#N)C#N)sc6c5n(CC(CC)CCCC)c4c3n(CC(CC)CCCC)c21,14.91,-5.54,-2.92,-5.65,-4.09,100.0,100.0,1:1.2,0 vol%,conventional,PDINO,PEDOT:PSS,chloroform,
60248,10.1016/j.orgel.2021.106274,CCCCCCCCC(CCCCCC)COc1cnc2c(-c3cccs3)c(F)c(F)cc2n1,CCCCCCCCCCCc1c(/C=C2\C(=O)c3cc(F)c(F)cc3C2=C(C#N)C#N)sc2c1sc1c3c4nsnc4c4c5sc6c(CCCCCCCCCCC)c(/C=C7\C(=O)c8cc(F)c(F)cc8C7=C(C#N)C#N)sc6c5n(CC(CC)CCCC)c4c3n(CC(CC)CCCC)c21,13.62,-5.54,-2.92,-5.65,-4.09,100.0,100.0,1:1.2,0 vol%,conventional,PDINO,PEDOT:PSS,chloroform,
60249,10.1016/j.orgel.2021.106276,CCCCC(CC)COC(=O)c1sc2c(-c3cc4c(-c5ccc(CC(CC)CCCC)s5)c5sccc5c(-c5ccc(CC(CC)CCCC)s5)c4s3)scc2c1F,CCCCCCc1ccc(C2(c3ccc(CCCCCC)cc3)c3cc(/C=C4\C(=O)c5cc(Cl)c(Cl)cc5C4=C(C#N)C#N)sc3-c3sc4c(OCC(CC)CCCC)c5c6c(sc5c(OCC(CC)CCCC)c4c32)-c2sc(/C=C3\C(=O)c4cc(Cl)c(Cl)cc4C3=C(C#N)C#N)cc2C6(c2ccc(CCCCCC)cc2)c2ccc(CCCCCC)cc2)cc1,11.2,-5.21,-3.6,-5.49,-4.09,80.0,,1:1.5 w/w,,,,,,
60250,10.1016/j.orgel.2021.106276,CCCCC(CC)COC(=O)c1sc2c(-c3cc4c(-c5ccc(CC(CC)CCCC)s5)c5sccc5c(-c5ccc(CC(CC)CCCC)s5)c4s3)scc2c1F,CCCCCCc1ccc(C2(c3ccc(CCCCCC)cc3)c3cc(/C=C4\C(=O)c5cc(Cl)c(Cl)cc5C4=C(C#N)C#N)sc3-c3sc4c(OCC(CC)CCCC)c5c6c(sc5c(OCC(CC)CCCC)c4c32)-c2sc(/C=C3\C(=O)c4cc(Cl)c(Cl)cc4C3=C(C#N)C#N)cc2C6(c2ccc(CCCCCC)cc2)c2ccc(CCCCCC)cc2)cc1,5.9,-5.21,-3.6,-5.49,-4.09,80.0,,1:1.5 w/w,,,,,,
60251,10.1016/j.orgel.2021.106276,CCCCC(CC)COC(=O)c1sc2c(-c3cc4c(-c5ccc(CC(CC)CCCC)s5)c5sccc5c(-c5ccc(CC(CC)CCCC)s5)c4s3)scc2c1F,CCCCCCc1ccc(C2(c3ccc(CCCCCC)cc3)c3cc(/C=C4\C(=O)c5cc(Cl)c(Cl)cc5C4=C(C#N)C#N)sc3-c3sc4c(OCC(CC)CCCC)c5c6c(sc5c(OCC(CC)CCCC)c4c32)-c2sc(/C=C3\C(=O)c4cc(Cl)c(Cl)cc4C3=C(C#N)C#N)cc2C6(c2ccc(CCCCCC)cc2)c2ccc(CCCCCC)cc2)cc1,10.0,-5.21,-3.6,-5.49,-4.09,80.0,,1:1.5 w/w,,,,,,
60252,10.1016/j.orgel.2021.106276,CCCCC(CC)COC(=O)c1sc2c(-c3cc4c(-c5ccc(CC(CC)CCCC)s5)c5sccc5c(-c5ccc(CC(CC)CCCC)s5)c4s3)scc2c1F,CCCCCCc1ccc(C2(c3ccc(CCCCCC)cc3)c3cc(/C=C4\C(=O)c5cc(Cl)c(Cl)cc5C4=C(C#N)C#N)sc3-c3sc4c(OCC(CC)CCCC)c5c6c(sc5c(OCC(CC)CCCC)c4c32)-c2sc(/C=C3\C(=O)c4cc(Cl)c(Cl)cc4C3=C(C#N)C#N)cc2C6(c2ccc(CCCCCC)cc2)c2ccc(CCCCCC)cc2)cc1,8.2,-5.21,-3.6,-5.49,-4.09,80.0,,1:1.5 w/w,,,,,,
60253,10.1016/j.orgel.2021.106276,CCCCC(CC)COC(=O)c1sc2c(-c3cc4c(-c5ccc(CC(CC)CCCC)s5)c5sccc5c(-c5ccc(CC(CC)CCCC)s5)c4s3)scc2c1F,CCCCCCc1ccc(C2(c3ccc(CCCCCC)cc3)c3cc(/C=C4\C(=O)c5cc(Cl)c(Cl)cc5C4=C(C#N)C#N)sc3-c3sc4c(OCC(CC)CCCC)c5c6c(sc5c(OCC(CC)CCCC)c4c32)-c2sc(/C=C3\C(=O)c4cc(Cl)c(Cl)cc4C3=C(C#N)C#N)cc2C6(c2ccc(CCCCCC)cc2)c2ccc(CCCCCC)cc2)cc1,6.3,-5.21,-3.6,-5.49,-4.09,80.0,,1:1.5,,,,,,
60254,10.1016/j.orgel.2021.106276,CCCCC(CC)COC(=O)c1sc2c(-c3cc4c(-c5ccc(CC(CC)CCCC)s5)c5sccc5c(-c5ccc(CC(CC)CCCC)s5)c4s3)scc2c1F,CCCCCCc1ccc(C2(c3ccc(CCCCCC)cc3)c3cc(/C=C4\C(=O)c5cc(Cl)c(Cl)cc5C4=C(C#N)C#N)sc3-c3sc4c(OCC(CC)CCCC)c5c6c(sc5c(OCC(CC)CCCC)c4c32)-c2sc(/C=C3\C(=O)c4cc(Cl)c(Cl)cc4C3=C(C#N)C#N)cc2C6(c2ccc(CCCCCC)cc2)c2ccc(CCCCCC)cc2)cc1,7.3,-5.21,-3.6,-5.49,-4.09,80.0,,1:1.5,,,,,,
60255,10.1016/j.orgel.2021.106276,CCCCC(CC)COC(=O)c1sc2c(-c3cc4c(-c5ccc(CC(CC)CCCC)s5)c5sccc5c(-c5ccc(CC(CC)CCCC)s5)c4s3)scc2c1F,CCCCCCc1ccc(C2(c3ccc(CCCCCC)cc3)c3cc(/C=C4\C(=O)c5cc(Cl)c(Cl)cc5C4=C(C#N)C#N)sc3-c3sc4c(OCC(CC)CCCC)c5c6c(sc5c(OCC(CC)CCCC)c4c32)-c2sc(/C=C3\C(=O)c4cc(Cl)c(Cl)cc4C3=C(C#N)C#N)cc2C6(c2ccc(CCCCCC)cc2)c2ccc(CCCCCC)cc2)cc1,7.3,-5.21,-3.6,-5.49,-4.09,80.0,,1:1.5,,,,,,
60258,10.1016/j.orgel.2021.106289,CCCCC(CC)Cc1ccc(-c2c3cc(-c4ccc(-c5sc(-c6cccs6)c6c5C(=O)c5c(CC(CC)CCCC)sc(CC(CC)CCCC)c5C6=O)s4)sc3c(-c3ccc(CC(CC)CCCC)s3)c3ccsc23)s1,COC(=O)CCCC1(c2ccccc2)C23c4c5ccc6c7cc8c9c%10c(cc%11cc%12c%13c%14c(cc%15c%16ccc-5c2c%16c2c5c%16c%17c(c(c46)c7c9c%17c4c%10c%11c%13c4c%16c%14c%152)C513)C%12)C8,8.1,-5.33,-3.48,-5.9,-3.9,,,,,conventional,PDIN,PEDOT:PSS,,
60259,10.1016/j.orgel.2021.106289,CCCCC(CC)Cc1ccc(-c2c3cc(-c4ccc(-c5sc(-c6cccs6)c6c5C(=O)c5c(CC(CC)CCCC)sc(CC(CC)CCCC)c5C6=O)s4)sc3c(-c3ccc(CC(CC)CCCC)s3)c3ccsc23)s1,CCCCCCc1ccc(C2(c3ccc(CCCCCC)cc3)c3cc4c(cc3-c3sc5cc(/C=C6\C(=O)c7cc(F)c(F)cc7C6=C(C#N)C#N)sc5c32)C(c2ccc(CCCCCC)cc2)(c2ccc(CCCCCC)cc2)c2c-4sc3cc(/C=C4\C(=O)c5cc(F)c(F)cc5C4=C(C#N)C#N)sc23)cc1,8.91,-5.33,-3.48,-5.66,-4.14,,,,,conventional,PDIN,PEDOT:PSS,,
60260,10.1016/j.orgel.2021.106289,CCCCC(CC)Cc1ccc(-c2c3cc(-c4ccc(-c5sc(-c6cccs6)c6c5C(=O)c5c(CC(CC)CCCC)sc(CC(CC)CCCC)c5C6=O)s4)sc3c(-c3ccc(CC(CC)CCCC)s3)c3ccsc23)s1,CCCCCCCCn1nc2c(/C=c3\sc(=C(C#N)C#N)n(CC)c3=O)ccc(-c3cc4c(s3)-c3cc5c(cc3C4(c3ccc(CCCCCC)cc3)c3ccc(CCCCCC)cc3)-c3sc(-c4ccc(/C=c6\sc(=C(C#N)C#N)n(CC)c6=O)c6nn(CCCCCCCC)nc46)cc3C5(c3ccc(CCCCCC)cc3)c3ccc(CCCCCC)cc3)c2n1,7.67,-5.33,-3.48,-5.49,-3.72,,,,,conventional,PDIN,PEDOT:PSS,,
60267,10.1016/j.orgel.2021.106305,COC(=O)C(C)(C)c1cc(C)cc(-c2sc3c4sc5cc(/C=C6/C(=O)c7cc(F)cc(c7)C(=O)/C6=C\c6cc(C(C)(C)C(=O)OC)c(-c7cc(C)cc(C(C)(C)C(=O)OC)c7)s6)sc5c4c(C(C)(C)C(=O)OC)ccc2-3)c1,CCCCCCCCCCCc1c(/C=C2\C(=O)c3cc(F)c(F)cc3C2=C(C#N)C#N)sc2c1sc1c3c4nsnc4c4c5sc6c(CCCCCCCCCCC)c(/C=C7\C(=O)c8cc(F)c(F)cc8C7=C(C#N)C#N)sc6c5n(CC(CC)CCCC)c4c3n(CC(CC)CCCC)c21,14.35,-5.56,-3.65,-5.65,-4.09,,,,,,,,,
60268,10.1016/j.orgel.2021.106305,COC(=O)C(C)(C)c1cc(C)cc(-c2sc3c4sc5cc(/C=C6/C(=O)c7cc(F)cc(c7)C(=O)/C6=C\c6cc(C(C)(C)C(=O)OC)c(-c7cc(C)cc(C(C)(C)C(=O)OC)c7)s6)sc5c4c(C(C)(C)C(=O)OC)ccc2-3)c1,CCCCCCCCCCCc1c(/C=C2\C(=O)c3cc(F)c(F)cc3C2=C(C#N)C#N)sc2c1sc1c3c4nsnc4c4c5sc6c(CCCCCCCCCCC)c(/C=C7\C(=O)c8cc(F)c(F)cc8C7=C(C#N)C#N)sc6c5n(CC(CC)CCCC)c4c3n(CC(CC)CCCC)c21,15.31,-5.56,-3.65,-5.65,-4.09,,,,,,,PEDOT:PSS:1%WS2 NS,,
60269,10.1016/j.orgel.2021.106305,COC(=O)C(C)(C)c1cc(C)cc(-c2sc3c4sc5cc(/C=C6/C(=O)c7cc(F)cc(c7)C(=O)/C6=C\c6cc(C(C)(C)C(=O)OC)c(-c7cc(C)cc(C(C)(C)C(=O)OC)c7)s6)sc5c4c(C(C)(C)C(=O)OC)ccc2-3)c1,CCCCCCCCCCCc1c(/C=C2\C(=O)c3cc(F)c(F)cc3C2=C(C#N)C#N)sc2c1sc1c3c4nsnc4c4c5sc6c(CCCCCCCCCCC)c(/C=C7\C(=O)c8cc(F)c(F)cc8C7=C(C#N)C#N)sc6c5n(CC(CC)CCCC)c4c3n(CC(CC)CCCC)c21,15.69,-5.56,-3.65,-5.65,-4.09,,,,,,,PEDOT:PSS:3%WS2 NS,,
60270,10.1016/j.orgel.2021.106305,COC(=O)C(C)(C)c1cc(C)cc(-c2sc3c4sc5cc(/C=C6/C(=O)c7cc(F)cc(c7)C(=O)/C6=C\c6cc(C(C)(C)C(=O)OC)c(-c7cc(C)cc(C(C)(C)C(=O)OC)c7)s6)sc5c4c(C(C)(C)C(=O)OC)ccc2-3)c1,CCCCCCCCCCCc1c(/C=C2\C(=O)c3cc(F)c(F)cc3C2=C(C#N)C#N)sc2c1sc1c3c4nsnc4c4c5sc6c(CCCCCCCCCCC)c(/C=C7\C(=O)c8cc(F)c(F)cc8C7=C(C#N)C#N)sc6c5n(CC(CC)CCCC)c4c3n(CC(CC)CCCC)c21,15.52,-5.56,-3.65,-5.65,-4.09,,,,,,,PEDOT:PSS:5%WS2 NS,,
60271,10.1016/j.orgel.2021.106308,CCCCC(CC)COC(=O)c1sc2csc(-c3cc4c(-c5ccc(CC(CC)CCCC)s5)c5sccc5c(-c5ccc(CC(CC)CCCC)s5)c4s3)c2c1F,CCCCCCCCCCCc1c(/C=C2\C(=O)c3cc(F)c(F)cc3C2=C(C#N)C#N)sc2c1sc1c3c4nsnc4c4c5sc6c(CCCCCCCCCCC)c(/C=C7\C(=O)c8cc(F)c(F)cc8C7=C(C#N)C#N)sc6c5n(CC(CC)CCCC)c4c3n(CC(CC)CCCC)c21,6.12,-5.21,-3.6,-5.65,-4.09,,,1:1.2,,conventional,AZO,PEDOT:PSS,chlorobenzene,CN
60272,10.1016/j.orgel.2021.106308,CCCCC(CC)COC(=O)c1sc2csc(-c3cc4c(-c5ccc(CC(CC)CCCC)s5)c5sccc5c(-c5ccc(CC(CC)CCCC)s5)c4s3)c2c1F,CCCCCCCCCCCc1c(/C=C2\C(=O)c3cc(F)c(F)cc3C2=C(C#N)C#N)sc2c1sc1c3c4nsnc4c4c5sc6c(CCCCCCCCCCC)c(/C=C7\C(=O)c8cc(F)c(F)cc8C7=C(C#N)C#N)sc6c5n(CC(CC)CCCC)c4c3n(CC(CC)CCCC)c21,7.71,-5.21,-3.6,-5.65,-4.09,,,1:1.2,0.5 vol% CN in CF,conventional,AZO,PEDOT:PSS,chloroform,CN
60273,10.1016/j.orgel.2021.106308,CCCCC(CC)COC(=O)c1sc2csc(-c3cc4c(-c5ccc(CC(CC)CCCC)s5)c5sccc5c(-c5ccc(CC(CC)CCCC)s5)c4s3)c2c1F,COC(=O)CCCC1(c2ccccc2)C23c4c5ccc6c7cc8c9c%10c(cc%11cc%12c%13c%14c(cc%15c%16ccc-5c2c%16c2c5c%16c%17c(c(c46)c7c9c%17c4c%10c%11c%13c4c%16c%14c%152)C513)C%12)C8,8.39,-5.21,-3.6,-5.9,-3.9,,,1:1.5,,conventional,AZO,PEDOT:PSS,chlorobenzene,
60274,10.1016/j.orgel.2021.106308,CCCCC(CC)COC(=O)c1sc2csc(-c3cc4c(-c5ccc(CC(CC)CCCC)s5)c5sccc5c(-c5ccc(CC(CC)CCCC)s5)c4s3)c2c1F,COC(=O)CCCC1(c2ccccc2)C23c4c5ccc6c7cc8c9c%10c(cc%11cc%12c%13c%14c(cc%15c%16ccc-5c2c%16c2c5c%16c%17c(c(c46)c7c9c%17c4c%10c%11c%13c4c%16c%14c%152)C513)C%12)C8,6.67,-5.21,-3.6,-5.9,-3.9,,,1:1.2,,conventional,AZO,PEDOT:PSS,chloroform,
60277,10.1016/j.orgel.2021.106308,CCCCC(CC)COC(=O)c1sc2csc(-c3cc4c(-c5ccc(CC(CC)CCCC)s5)c5sccc5c(-c5ccc(CC(CC)CCCC)s5)c4s3)c2c1F,COC(=O)CCCC1(c2ccccc2)C23c4c5ccc6c7cc8c9c%10c(cc%11cc%12c%13c%14c(cc%15c%16ccc-5c2c%16c2c5c%16c%17c(c(c46)c7c9c%17c4c%10c%11c%13c4c%16c%14c%152)C513)C%12)C8,9.06,-5.21,-3.6,-5.9,-3.9,,130.0,1:1.2,,conventional,AZO,PEDOT:PSS,o-DCB,
60278,10.1016/j.orgel.2021.106308,CCCCC(CC)COC(=O)c1sc2csc(-c3cc4c(-c5ccc(CC(CC)CCCC)s5)c5sccc5c(-c5ccc(CC(CC)CCCC)s5)c4s3)c2c1F,CCCCCCCCC(CCCCCCCC)n1c2ccccc2c2ccc(-c3ccc(-c4ccc(-c5cccs5)c5nsnc45)s3)cc21,9.5,-5.21,-3.6,-5.5,-3.6,,,1:1.2,,conventional,AZO,PEDOT:PSS,o-DCB,CN
60279,10.1016/j.orgel.2021.106308,CCCCC(CC)COC(=O)c1sc2csc(-c3cc4c(-c5ccc(CC(CC)CCCC)s5)c5sccc5c(-c5ccc(CC(CC)CCCC)s5)c4s3)c2c1F,COC(=O)CCCC1(c2ccccc2)C23c4c5ccc6c7cc8c9c%10c(cc%11cc%12c%13c%14c(cc%15c%16ccc-5c2c%16c2c5c%16c%17c(c(c46)c7c9c%17c4c%10c%11c%13c4c%16c%14c%152)C513)C%12)C8,10.43,-5.21,-3.6,-5.9,-3.9,,80.0,1:1.2,,conventional,AZO,PEDOT:PSS,chlorobenzene,
60280,10.1016/j.orgel.2021.106308,CCCCC(CC)COC(=O)c1sc2csc(-c3cc4c(-c5ccc(CC(CC)CCCC)s5)c5sccc5c(-c5ccc(CC(CC)CCCC)s5)c4s3)c2c1F,COC(=O)CCCC1(c2ccccc2)C23c4c5ccc6c7cc8c9c%10c(cc%11cc%12c%13c%14c(cc%15c%16ccc-5c2c%16c2c5c%16c%17c(c(c46)c7c9c%17c4c%10c%11c%13c4c%16c%14c%152)C513)C%12)C8,9.44,-5.21,-3.6,-5.9,-3.9,,60.0,1:1.2,,conventional,AZO,PEDOT:PSS,chlorobenzene,CN
60281,10.1016/j.orgel.2021.106308,CCCCC(CC)COC(=O)c1sc2csc(-c3cc4c(-c5ccc(CC(CC)CCCC)s5)c5sccc5c(-c5ccc(CC(CC)CCCC)s5)c4s3)c2c1F,CCCCCCc1ccc(C2(c3ccc(CCCCCC)cc3)c3cc4c(cc3-c3sc(-c5sc(/C=C6\C(=O)c7cc(F)c(F)cc7C6=C(C#N)C#N)cc5OCC(CC)CCCC)cc32)C(c2ccc(CCCCCC)cc2)(c2ccc(CCCCCC)cc2)c2cc(-c3scc(/C=C5/C(=O)c6cc(F)c(F)cc6C5=C(C#N)C#N)c3OCC(CC)CCCC)sc2-4)cc1,13.01,-5.21,-3.6,-5.44,-4.19,,,1:1.2,,conventional,AZO,PEDOT:PSS,chlorobenzene,CN
60282,10.1016/j.orgel.2021.106308,CCCCC(CC)COC(=O)c1sc2csc(-c3cc4c(-c5ccc(CC(CC)CCCC)s5)c5sccc5c(-c5ccc(CC(CC)CCCC)s5)c4s3)c2c1F,CCCCCCc1ccc(C2(c3ccc(CCCCCC)cc3)c3cc4c(cc3-c3sc(-c5sc(/C=C6\C(=O)c7cc(F)c(F)cc7C6=C(C#N)C#N)cc5OCC(CC)CCCC)cc32)C(c2ccc(CCCCCC)cc2)(c2ccc(CCCCCC)cc2)c2cc(-c3scc(/C=C5/C(=O)c6cc(F)c(F)cc6C5=C(C#N)C#N)c3OCC(CC)CCCC)sc2-4)cc1,10.55,-5.21,-3.6,-5.44,-4.19,,,1:1.2,,conventional,AZO,PEDOT:PSS,chlorobenzene,CN
60283,10.1016/j.orgel.2021.106308,CCCCC(CC)COC(=O)c1sc2csc(-c3cc4c(-c5ccc(CC(CC)CCCC)s5)c5sccc5c(-c5ccc(CC(CC)CCCC)s5)c4s3)c2c1F,CCCCCCc1ccc(C2(c3ccc(CCCCCC)cc3)Oc3c(sc4c5c(sc34)-c3sc4cc(/C=C6\C(=O)c7cc(F)c(F)cc7C6=C(C#N)C#N)sc4c3C(c3ccc(CCCCCC)cc3)(c3ccc(CCCCCC)cc3)O5)-c3sc4cc(/C=C5\C(=O)c6cc(F)c(F)cc6C5=C(C#N)C#N)sc4c32)cc1,11.62,-5.21,-3.6,-5.5,-3.88,,80.0,1:1.2,,conventional,AZO,PEDOT:PSS,chloroform,CN
60284,10.1016/j.orgel.2021.106308,CCCCC(CC)COC(=O)c1sc2csc(-c3cc4c(-c5ccc(CC(CC)CCCC)s5)c5sccc5c(-c5ccc(CC(CC)CCCC)s5)c4s3)c2c1F,CCCCCCCCCCCc1c(/C=C2\C(=O)c3cc(F)c(F)cc3C2=C(C#N)C#N)sc2c1sc1c3c4nsnc4c4c5sc6c(CCCCCCCCCCC)c(/C=C7\C(=O)c8cc(F)c(F)cc8C7=C(C#N)C#N)sc6c5n(CC(CC)CCCC)c4c3n(CC(CC)CCCC)c21,9.55,-5.21,-3.6,-5.65,-4.09,,85.0,1:1.2,0.5 vol% CN in CF,conventional,AZO,PEDOT:PSS,chloroform,CN
60286,10.1016/j.orgel.2021.106319,CCCCCCCCC(CCCCCC)Cc1cc2sc(-c3c4cc(-c5sc(-c6c(F)c(F)c(-c7cc(CC(CC)CCCC)cs7)c7nsnc67)cc5CC(CC)CCCC)sc4c(-c4cc5sc(CC(CCCCCC)CCCCCCCC)cc5s4)c4ccsc34)cc2s1,CCCCCCCCCCC(CCCCCCCC)CN1C(=O)c2ccc3c4c(c(-c5ccc(-c6cccs6)s5)cc(c24)C1=O)C(=O)N(CC(CCCCCCCC)CCCCCCCCCC)C3=O,6.28,-5.48,-3.73,-5.71,-4.02,,,1:1:0,,conventional,PFN-Br,PEDOT:PSS,chlorobenzene,EPPDI
60296,10.1016/j.orgel.2021.106376,CCCCCCCCC(CCCCCCCC)n1c2ccccc2c2ccc(-c3ccc(-c4ccc(-c5cccs5)c5nsnc45)s3)cc21,COC(=O)CCCC1(c2ccccc2)C23c4c5ccc6c7cc8c9c%10c(cc%11cc%12c%13c%14c(cc%15c%16ccc-5c2c%16c2c5c%16c%17c(c(c46)c7c9c%17c4c%10c%11c%13c4c%16c%14c%152)C513)C%12)C8,5.59,-5.5,-3.6,-5.9,-3.9,,,1:4,,inverted,ZnO,MoO3,chlorobenzene,DIO
60297,10.1016/j.orgel.2021.106376,CCCCC(CC)COC(=O)c1sc2csc(-c3cc4c(-c5ccc(CC(CC)CCCC)s5)c5sccc5c(-c5ccc(CC(CC)CCCC)s5)c4s3)c2c1F,COC(=O)CCCC1(c2ccccc2)C23c4c5ccc6c7cc8c9c%10c(cc%11cc%12c%13c%14c(cc%15c%16ccc-5c2c%16c2c5c%16c%17c(c(c46)c7c9c%17c4c%10c%11c%13c4c%16c%14c%152)C513)C%12)C8,7.58,-5.21,-3.6,-5.9,-3.9,,,1:1.5,,inverted,ZnO,MoO3,chlorobenzene,DIO
60307,10.1016/j.orgel.2021.106397,CCCCCCCCC(CCCCCC)COc1cnc2c(-c3cccs3)c(F)c(F)cc2n1,CCCCCCCCCCCc1c(/C=C2\C(=O)c3cc(F)c(F)cc3C2=C(C#N)C#N)sc2c1sc1c3c4nsnc4c4c5sc6c(CCCCCCCCCCC)c(/C=C7\C(=O)c8cc(F)c(F)cc8C7=C(C#N)C#N)sc6c5n(CC(CC)CCCC)c4c3n(CC(CC)CCCC)c21,16.07,-5.54,-2.92,-5.65,-4.09,,,,,inverted,ZnO,MoO3,,
60308,10.1016/j.orgel.2021.106397,CCCCC(CC)Cc1sc(-c2c3cc(-c4ccc(-c5sc(-c6cccs6)c6c5C(=O)c5c(CC(CC)CCCC)sc(CC(CC)CCCC)c5C6=O)s4)sc3c(-c3cc(Cl)c(CC(CC)CCCC)s3)c3ccsc23)cc1Cl,CCCCCCCCCCCc1c(/C=C2\C(=O)c3cc(F)c(F)cc3C2=C(C#N)C#N)sc2c1sc1c3c4nsnc4c4c5sc6c(CCCCCCCCCCC)c(/C=C7\C(=O)c8cc(F)c(F)cc8C7=C(C#N)C#N)sc6c5n(CC(CC)CCCC)c4c3n(CC(CC)CCCC)c21,16.3,-5.52,-3.6,-5.65,-4.09,,,,,inverted,ZnO,MoO3,,
60309,10.1016/j.orgel.2021.106397,COC(=O)C(C)(C)c1cc(C)cc(-c2sc3c4sc5cc(/C=C6/C(=O)c7cc(F)cc(c7)C(=O)/C6=C\c6cc(C(C)(C)C(=O)OC)c(-c7cc(C)cc(C(C)(C)C(=O)OC)c7)s6)sc5c4c(C(C)(C)C(=O)OC)ccc2-3)c1,CCCCCCCCCCCc1c(/C=C2\C(=O)c3cc(F)c(F)cc3C2=C(C#N)C#N)sc2c1sc1c3c4nsnc4c4c5sc6c(CCCCCCCCCCC)c(/C=C7\C(=O)c8cc(F)c(F)cc8C7=C(C#N)C#N)sc6c5n(CC(CC)CCCC)c4c3n(CC(CC)CCCC)c21,16.5,-5.49,-3.64,-5.65,-4.09,,,,,inverted,ZnO,MoO3,,
60310,10.1016/j.orgel.2021.106397,COC(=O)C(C)(C)c1cc(C)cc(-c2sc3c4sc5cc(/C=C6/C(=O)c7cc(F)cc(c7)C(=O)/C6=C\c6cc(C(C)(C)C(=O)OC)c(-c7cc(C)cc(C(C)(C)C(=O)OC)c7)s6)sc5c4c(C(C)(C)C(=O)OC)ccc2-3)c1,CCCCCCCCCCCc1c(/C=C2\C(=O)c3cc(F)c(F)cc3C2=C(C#N)C#N)sc2c1sc1c3c4nsnc4c4c5sc6c(CCCCCCCCCCC)c(/C=C7\C(=O)c8cc(F)c(F)cc8C7=C(C#N)C#N)sc6c5n(CC(CC)CCCC)c4c3n(CC(CC)CCCC)c21,16.7,-5.56,-3.65,-5.65,-4.09,,,,,inverted,ZnO,MoO3,,
60312,10.1016/j.orgel.2021.106397,CCCCCCCCC(CCCCCC)COc1cnc2c(-c3cccs3)c(F)c(F)cc2n1,CCn1nc2c(n1)c1c3sc4cc(/C=C5\C(=O)c6cc(F)c(F)cc6C5=C(C#N)C#N)sc4c3n(CC)c1c1c2c2sc3cc(/C=C4\C(=O)c5cc(F)c(F)cc5C4=C(C#N)C#N)sc3c2n1CC,13.98,-5.54,-2.92,,,100.0,,1:1.2:0,,inverted,ZnO,MoO3,,
60319,10.1016/j.orgel.2021.106397,CCCCCCCCC(CCCCCC)COc1cnc2c(-c3cccs3)c(F)c(F)cc2n1,CCn1nc2c(n1)c1c3sc4cc(/C=C5\C(=O)c6cc(F)c(F)cc6C5=C(C#N)C#N)sc4c3n(CC)c1c1c2c2sc3cc(/C=C4\C(=O)c5cc(F)c(F)cc5C4=C(C#N)C#N)sc3c2n1CC,12.81,-5.54,-2.92,,,150.0,,1:1.2:0,,inverted,ZnO,MoO3,,
60320,10.1016/j.orgel.2021.106397,CCCCCCCCC(CCCCCC)COc1cnc2c(-c3cccs3)c(F)c(F)cc2n1,CCn1nc2c(n1)c1c3sc4cc(/C=C5\C(=O)c6cc(F)c(F)cc6C5=C(C#N)C#N)sc4c3n(CC)c1c1c2c2sc3cc(/C=C4\C(=O)c5cc(F)c(F)cc5C4=C(C#N)C#N)sc3c2n1CC,11.34,-5.54,-2.92,,,200.0,,1:1.2:0,,inverted,ZnO,MoO3,,
60327,10.1016/j.orgel.2021.106422,COC(=O)C(C)(C)c1cc(C)cc(-c2sc3c4sc5cc(/C=C6/C(=O)c7cc(F)cc(c7)C(=O)/C6=C\c6cc(C(C)(C)C(=O)OC)c(-c7cc(C)cc(C(C)(C)C(=O)OC)c7)s6)sc5c4c(C(C)(C)C(=O)OC)ccc2-3)c1,CCCCCCCCCc1c(/C=C2\C(=O)c3cc(Cl)c(Cl)cc3C2=C(C#N)C#N)sc2c1sc1c3c4nsnc4c4c5sc6c(CCC)c(/C=C7\C(=O)c8cc(Cl)c(Cl)cc8C7=C(C#N)C#N)sc6c5n(CC(CCCC)CCCCCC)c4c3n(CC(CCCC)CCCCCC)c21,13.68,-5.56,-3.65,-5.66,-4.14,,,,,,TiO2,,,
60328,10.1016/j.orgel.2021.106422,COC(=O)C(C)(C)c1cc(C)cc(-c2sc3c4sc5cc(/C=C6/C(=O)c7cc(F)cc(c7)C(=O)/C6=C\c6cc(C(C)(C)C(=O)OC)c(-c7cc(C)cc(C(C)(C)C(=O)OC)c7)s6)sc5c4c(C(C)(C)C(=O)OC)ccc2-3)c1,CCCCCCCCCc1c(/C=C2\C(=O)c3cc(Cl)c(Cl)cc3C2=C(C#N)C#N)sc2c1sc1c3c4nsnc4c4c5sc6c(CCC)c(/C=C7\C(=O)c8cc(Cl)c(Cl)cc8C7=C(C#N)C#N)sc6c5n(CC(CCCC)CCCCCC)c4c3n(CC(CCCC)CCCCCC)c21,15.9,-5.56,-3.65,-5.66,-4.14,,,,,,TiO2,,,
60329,10.1016/j.orgel.2021.106422,COC(=O)C(C)(C)c1cc(C)cc(-c2sc3c4sc5cc(/C=C6/C(=O)c7cc(F)cc(c7)C(=O)/C6=C\c6cc(C(C)(C)C(=O)OC)c(-c7cc(C)cc(C(C)(C)C(=O)OC)c7)s6)sc5c4c(C(C)(C)C(=O)OC)ccc2-3)c1,CCCCCCc1ccc(C2(c3ccc(CCCCCC)cc3)c3cc4c(cc3-c3sc5cc(/C=C6\C(=O)c7cc(F)c(F)cc7C6=C(C#N)C#N)sc5c32)C(c2ccc(CCCCCC)cc2)(c2ccc(CCCCCC)cc2)c2c-4sc3cc(/C=C4\C(=O)c5cc(F)c(F)cc5C4=C(C#N)C#N)sc23)cc1,9.2,-5.56,-3.65,-5.66,-4.14,,,,,,TiO2,,,
60330,10.1016/j.orgel.2021.106422,COC(=O)C(C)(C)c1cc(C)cc(-c2sc3c4sc5cc(/C=C6/C(=O)c7cc(F)cc(c7)C(=O)/C6=C\c6cc(C(C)(C)C(=O)OC)c(-c7cc(C)cc(C(C)(C)C(=O)OC)c7)s6)sc5c4c(C(C)(C)C(=O)OC)ccc2-3)c1,CCCCCCc1ccc(C2(c3ccc(CCCCCC)cc3)c3cc4c(cc3-c3sc5cc(/C=C6\C(=O)c7cc(F)c(F)cc7C6=C(C#N)C#N)sc5c32)C(c2ccc(CCCCCC)cc2)(c2ccc(CCCCCC)cc2)c2c-4sc3cc(/C=C4\C(=O)c5cc(F)c(F)cc5C4=C(C#N)C#N)sc23)cc1,11.66,-5.56,-3.65,-5.66,-4.14,,,,,,TiO2,,,
60331,10.1016/j.orgel.2021.106424,CCCCC(CC)Cc1ccc(-c2c3cc(-c4ccc(-c5sc(-c6cccs6)c6c5C(=O)c5c(CC(CC)CCCC)sc(CC(CC)CCCC)c5C6=O)s4)sc3c(-c3ccc(CC(CC)CCCC)s3)c3ccsc23)s1,CCCCCCc1ccc(C2(c3ccc(CCCCCC)cc3)c3cc4c(cc3-c3sc5cc(C=C6C(=O)c7ccccc7C6=C(C#N)C#N)sc5c32)C(c2ccc(CCCCCC)cc2)(c2ccc(CCCCCC)cc2)c2c-4sc3cc(C=C4C(=O)c5ccccc5C4=C(C#N)C#N)sc23)cc1,9.82,-5.33,-3.48,-5.576,-3.916,,,,,conventional,PDINO,PEDOT:PSS,chlorobenzene,
60332,10.1016/j.orgel.2021.106424,CCCCC(CC)Cc1ccc(-c2c3cc(-c4ccc(-c5sc(-c6cccs6)c6c5C(=O)c5c(CC(CC)CCCC)sc(CC(CC)CCCC)c5C6=O)s4)sc3c(-c3ccc(CC(CC)CCCC)s3)c3ccsc23)s1,CCCCCCc1ccc(C2(c3ccc(CCCCCC)cc3)c3cc4c(cc3-c3sc5cc(C=C6C(=O)c7ccccc7C6=C(C#N)C#N)sc5c32)C(c2ccc(CCCCCC)cc2)(c2ccc(CCCCCC)cc2)c2c-4sc3cc(C=C4C(=O)c5ccccc5C4=C(C#N)C#N)sc23)cc1,11.57,-5.33,-3.48,-5.576,-3.916,,130.0,,1:0.05%,conventional,PDINO,PEDOT:PSS,chlorobenzene,BT
60333,10.1016/j.orgel.2021.106424,CCCCC(CC)Cc1ccc(-c2c3cc(-c4ccc(-c5sc(-c6cccs6)c6c5C(=O)c5c(CC(CC)CCCC)sc(CC(CC)CCCC)c5C6=O)s4)sc3c(-c3ccc(CC(CC)CCCC)s3)c3ccsc23)s1,CCCCCCc1ccc(C2(c3ccc(CCCCCC)cc3)c3cc4c(cc3-c3sc5cc(C=C6C(=O)c7ccccc7C6=C(C#N)C#N)sc5c32)C(c2ccc(CCCCCC)cc2)(c2ccc(CCCCCC)cc2)c2c-4sc3cc(C=C4C(=O)c5ccccc5C4=C(C#N)C#N)sc23)cc1,10.67,-5.33,-3.48,-5.576,-3.916,,,,1:0.1%,conventional,PDINO,PEDOT:PSS,chlorobenzene,BTOR
60334,10.1016/j.orgel.2021.106424,CCCCC(CC)Cc1ccc(-c2c3cc(-c4ccc(-c5sc(-c6cccs6)c6c5C(=O)c5c(CC(CC)CCCC)sc(CC(CC)CCCC)c5C6=O)s4)sc3c(-c3ccc(CC(CC)CCCC)s3)c3ccsc23)s1,CCCCCCc1ccc(C2(c3ccc(CCCCCC)cc3)c3cc4c(cc3-c3sc5cc(C=C6C(=O)c7ccccc7C6=C(C#N)C#N)sc5c32)C(c2ccc(CCCCCC)cc2)(c2ccc(CCCCCC)cc2)c2c-4sc3cc(C=C4C(=O)c5ccccc5C4=C(C#N)C#N)sc23)cc1,10.79,-5.33,-3.48,-5.576,-3.916,,,,1:0.05%,conventional,PDINO,PEDOT:PSS,chlorobenzene,BT2F
60335,10.1016/j.orgel.2021.106424,CCCCC(CC)Cc1ccc(-c2c3cc(-c4ccc(-c5sc(-c6cccs6)c6c5C(=O)c5c(CC(CC)CCCC)sc(CC(CC)CCCC)c5C6=O)s4)sc3c(-c3ccc(CC(CC)CCCC)s3)c3ccsc23)s1,CCCCCCc1ccc(C2(c3ccc(CCCCCC)cc3)c3cc4c(cc3-c3sc5cc(C=C6C(=O)c7ccccc7C6=C(C#N)C#N)sc5c32)C(c2ccc(CCCCCC)cc2)(c2ccc(CCCCCC)cc2)c2c-4sc3cc(C=C4C(=O)c5ccccc5C4=C(C#N)C#N)sc23)cc1,11.15,-5.33,-3.48,-5.576,-3.916,,,,1:0.1%,conventional,PDINO,PEDOT:PSS,chlorobenzene,BTNO2(2 + 6)
60336,10.1016/j.orgel.2021.106424,CCCCC(CC)Cc1ccc(-c2c3cc(-c4ccc(-c5sc(-c6cccs6)c6c5C(=O)c5c(CC(CC)CCCC)sc(CC(CC)CCCC)c5C6=O)s4)sc3c(-c3ccc(CC(CC)CCCC)s3)c3ccsc23)s1,CCCCCCc1ccc(C2(c3ccc(CCCCCC)cc3)c3cc4c(cc3-c3sc5cc(C=C6C(=O)c7ccccc7C6=C(C#N)C#N)sc5c32)C(c2ccc(CCCCCC)cc2)(c2ccc(CCCCCC)cc2)c2c-4sc3cc(C=C4C(=O)c5ccccc5C4=C(C#N)C#N)sc23)cc1,10.25,-5.33,-3.48,-5.576,-3.916,,,,1:0.1%,conventional,PDINO,PEDOT:PSS,chlorobenzene,BTNO2(6)
60337,10.1016/j.orgel.2022.106438,CCCCC(CC)COC(=O)c1sc2csc(-c3cc4c(-c5ccc(CC(CC)CCCC)s5)c5sccc5c(-c5ccc(CC(CC)CCCC)s5)c4s3)c2c1F,CCCCCCc1ccc(C2(c3ccc(CCCCCC)cc3)c3cc4c(cc3-c3sc(-c5sc(/C=C6\C(=O)c7cc(F)c(F)cc7C6=C(C#N)C#N)cc5OCC(CC)CCCC)cc32)C(c2ccc(CCCCCC)cc2)(c2ccc(CCCCCC)cc2)c2cc(-c3scc(/C=C5/C(=O)c6cc(F)c(F)cc6C5=C(C#N)C#N)c3OCC(CC)CCCC)sc2-4)cc1,9.07,-5.21,-3.6,-5.44,-4.19,,,,,,,,,
60338,10.1016/j.orgel.2022.106438,CCCCC(CC)COC(=O)c1sc2csc(-c3cc4c(-c5ccc(CC(CC)CCCC)s5)c5sccc5c(-c5ccc(CC(CC)CCCC)s5)c4s3)c2c1F,CCCCCCc1ccc(C2(c3ccc(CCCCCC)cc3)c3cc4c(cc3-c3sc(-c5sc(/C=C6\C(=O)c7cc(F)c(F)cc7C6=C(C#N)C#N)cc5OCC(CC)CCCC)cc32)C(c2ccc(CCCCCC)cc2)(c2ccc(CCCCCC)cc2)c2cc(-c3scc(/C=C5/C(=O)c6cc(F)c(F)cc6C5=C(C#N)C#N)c3OCC(CC)CCCC)sc2-4)cc1,11.85,-5.21,-3.6,-5.44,-4.19,,100.0,2:3,4 vol%,,,,,
60339,10.1016/j.orgel.2022.106438,CCCCC(CC)COC(=O)c1sc2csc(-c3cc4c(-c5ccc(CC(CC)CCCC)s5)c5sccc5c(-c5ccc(CC(CC)CCCC)s5)c4s3)c2c1F,CCCCCCc1ccc(C2(c3ccc(CCCCCC)cc3)c3cc4c(cc3-c3sc(-c5sc(/C=C6\C(=O)c7cc(F)c(F)cc7C6=C(C#N)C#N)cc5OCC(CC)CCCC)cc32)C(c2ccc(CCCCCC)cc2)(c2ccc(CCCCCC)cc2)c2cc(-c3scc(/C=C5/C(=O)c6cc(F)c(F)cc6C5=C(C#N)C#N)c3OCC(CC)CCCC)sc2-4)cc1,9.31,-5.21,-3.6,-5.44,-4.19,,100.0,2:3,4 vol%,,,,,
60340,10.1016/j.orgel.2022.106438,CCCCC(CC)COC(=O)c1sc2csc(-c3cc4c(-c5ccc(CC(CC)CCCC)s5)c5sccc5c(-c5ccc(CC(CC)CCCC)s5)c4s3)c2c1F,CCCCCCc1ccc(C2(c3ccc(CCCCCC)cc3)c3cc4c(cc3-c3sc(-c5sc(/C=C6\C(=O)c7cc(F)c(F)cc7C6=C(C#N)C#N)cc5OCC(CC)CCCC)cc32)C(c2ccc(CCCCCC)cc2)(c2ccc(CCCCCC)cc2)c2cc(-c3scc(/C=C5/C(=O)c6cc(F)c(F)cc6C5=C(C#N)C#N)c3OCC(CC)CCCC)sc2-4)cc1,11.64,-5.21,-3.6,-5.44,-4.19,,100.0,2:3,4 vol%,,,,,
60341,10.1016/j.orgel.2022.106438,CCCCC(CC)COC(=O)c1sc2csc(-c3cc4c(-c5ccc(CC(CC)CCCC)s5)c5sccc5c(-c5ccc(CC(CC)CCCC)s5)c4s3)c2c1F,CCCCCCc1ccc(C2(c3ccc(CCCCCC)cc3)c3cc4c(cc3-c3sc(-c5sc(/C=C6\C(=O)c7cc(F)c(F)cc7C6=C(C#N)C#N)cc5OCC(CC)CCCC)cc32)C(c2ccc(CCCCCC)cc2)(c2ccc(CCCCCC)cc2)c2cc(-c3scc(/C=C5/C(=O)c6cc(F)c(F)cc6C5=C(C#N)C#N)c3OCC(CC)CCCC)sc2-4)cc1,5.72,-5.21,-3.6,-5.44,-4.19,,100.0,2:3,4 vol%,,,,,
60342,10.1016/j.orgel.2022.106438,CCCCC(CC)COC(=O)c1sc2csc(-c3cc4c(-c5ccc(CC(CC)CCCC)s5)c5sccc5c(-c5ccc(CC(CC)CCCC)s5)c4s3)c2c1F,CCCCCCc1ccc(C2(c3ccc(CCCCCC)cc3)c3cc4c(cc3-c3sc(-c5sc(/C=C6\C(=O)c7cc(F)c(F)cc7C6=C(C#N)C#N)cc5OCC(CC)CCCC)cc32)C(c2ccc(CCCCCC)cc2)(c2ccc(CCCCCC)cc2)c2cc(-c3scc(/C=C5/C(=O)c6cc(F)c(F)cc6C5=C(C#N)C#N)c3OCC(CC)CCCC)sc2-4)cc1,9.84,-5.21,-3.6,-5.44,-4.19,,100.0,2:3,4 vol%,,,,,
60343,10.1016/j.orgel.2022.106461,CCCCC(CC)Cc1ccc(-c2c3cc(-c4ccc(-c5sc(-c6cccs6)c6c5C(=O)c5c(CC(CC)CCCC)sc(CC(CC)CCCC)c5C6=O)s4)sc3c(-c3ccc(CC(CC)CCCC)s3)c3ccsc23)s1,CCCCCCc1ccc(C2(c3ccc(CCCCCC)cc3)c3cc4c(cc3-c3sc5cc(/C=C6\C(=O)c7cc(F)c(F)cc7C6=C(C#N)C#N)sc5c32)C(c2ccc(CCCCCC)cc2)(c2ccc(CCCCCC)cc2)c2c-4sc3cc(/C=C4\C(=O)c5cc(F)c(F)cc5C4=C(C#N)C#N)sc23)cc1,9.53,-5.33,-3.48,-5.66,-4.14,,,1:1 w/w,,conventional,PDINN,PEDOT:PSS,chloroform,
60346,10.1016/j.orgel.2022.106465,CCCCC(CC)Cc1sc(-c2c3cc(-c4ccc(-c5sc(-c6cccs6)c6c5C(=O)c5c(CC(CC)CCCC)sc(CC(CC)CCCC)c5C6=O)s4)sc3c(-c3cc(Cl)c(CC(CC)CCCC)s3)c3ccsc23)cc1Cl,CCCCCCc1ccc(C2(c3ccc(CCCCCC)cc3)c3cc4c(cc3-c3sc5cc(/C=C6\C(=O)c7cc(F)c(F)cc7C6=C(C#N)C#N)sc5c32)C(c2ccc(CCCCCC)cc2)(c2ccc(CCCCCC)cc2)c2c-4sc3cc(/C=C4\C(=O)c5cc(F)c(F)cc5C4=C(C#N)C#N)sc23)cc1,15.7,-5.52,-3.6,-5.66,-4.14,,,,,inverted,ZnO,MoO3,,
60347,10.1016/j.orgel.2022.106465,COC(=O)C(C)(C)c1cc(C)cc(-c2sc3c4sc5cc(/C=C6/C(=O)c7cc(F)cc(c7)C(=O)/C6=C\c6cc(C(C)(C)C(=O)OC)c(-c7cc(C)cc(C(C)(C)C(=O)OC)c7)s6)sc5c4c(C(C)(C)C(=O)OC)ccc2-3)c1,CCCCCCCCCCCc1c(/C=C2\C(=O)c3cc(F)c(F)cc3C2=C(C#N)C#N)sc2c1sc1c3c4nsnc4c4c5sc6c(CCCCCCCCCCC)c(/C=C7\C(=O)c8cc(F)c(F)cc8C7=C(C#N)C#N)sc6c5n(CC(CC)CCCC)c4c3n(CC(CC)CCCC)c21,15.6,-5.49,-3.64,-5.65,-4.09,,,,,inverted,ZnO,MoO3,,
60348,10.1016/j.orgel.2022.106465,COC(=O)C(C)(C)c1cc(C)cc(-c2sc3c4sc5cc(/C=C6/C(=O)c7cc(F)cc(c7)C(=O)/C6=C\c6cc(C(C)(C)C(=O)OC)c(-c7cc(C)cc(C(C)(C)C(=O)OC)c7)s6)sc5c4c(C(C)(C)C(=O)OC)ccc2-3)c1,CCCCCCCCCCCc1c(/C=C2\C(=O)c3cc(F)c(F)cc3C2=C(C#N)C#N)sc2c1sc1c3c4nsnc4c4c5sc6c(CCCCCCCCCCC)c(/C=C7\C(=O)c8cc(F)c(F)cc8C7=C(C#N)C#N)sc6c5n(CC(CC)CCCC)c4c3n(CC(CC)CCCC)c21,15.75,-5.56,-3.65,-5.65,-4.09,,,,,inverted,ZnO,MoO3,,
60349,10.1016/j.orgel.2022.106465,COC(=O)C(C)(C)c1cc(C)cc(-c2sc3c4sc5cc(/C=C6/C(=O)c7cc(F)cc(c7)C(=O)/C6=C\c6cc(C(C)(C)C(=O)OC)c(-c7cc(C)cc(C(C)(C)C(=O)OC)c7)s6)sc5c4c(C(C)(C)C(=O)OC)ccc2-3)c1,CCCCCCCCCCCc1c(/C=C2\C(=O)c3cc(F)c(F)cc3C2=C(C#N)C#N)sc2c1sc1c3c4nsnc4c4c5sc6c(CCCCCCCCCCC)c(/C=C7\C(=O)c8cc(F)c(F)cc8C7=C(C#N)C#N)sc6c5n(CC(CC)CCCC)c4c3n(CC(CC)CCCC)c21,15.93,-5.56,-3.65,-5.65,-4.09,,,,,inverted,ZnO,MoO3,,
60350,10.1016/j.orgel.2022.106465,CCCCCCC(CCCC)Cc1csc(-c2cc3c4nsnc4c4cc(-c5cc(CC(CCCC)CCCCCC)c(-c6cc7c(-c8cc(Cl)c(CC(CC)CCCC)s8)c8sccc8c(-c8cc(Cl)c(CC(CC)CCCC)s8)c7s6)s5)sc4c3s2)c1,CCCCCCCCCCCc1c(/C=C2\C(=O)c3cc(F)c(F)cc3C2=C(C#N)C#N)sc2c1sc1c3c4nsnc4c4c5sc6c(CCCCCCCCCCC)c(/C=C7\C(=O)c8cc(F)c(F)cc8C7=C(C#N)C#N)sc6c5n(CC(CC)CCCC)c4c3n(CC(CC)CCCC)c21,17.07,-5.51,-2.77,-5.65,-4.09,,,,,inverted,ZnO,MoO3,,
60351,10.1016/j.orgel.2022.106465,COC(=O)C(C)(C)c1cc(C)cc(-c2sc3c4sc5cc(/C=C6/C(=O)c7cc(F)cc(c7)C(=O)/C6=C\c6cc(C(C)(C)C(=O)OC)c(-c7cc(C)cc(C(C)(C)C(=O)OC)c7)s6)sc5c4c(C(C)(C)C(=O)OC)ccc2-3)c1,CCOc1c(/C=C2\C(=O)c3cc(Cl)c(Cl)cc3C2=C(C#N)C#N)sc2c1sc1c3c4nsnc4c4c5sc6c(OCC)c(/C=C7\C(=O)c8cc(Cl)c(Cl)cc8C7=C(C#N)C#N)sc6c5n(CC)c4c3n(CC)c21,17.65,-5.49,-3.64,-5.7,-3.91,,,,,inverted,ZnO,MoO3,,
60359,10.1016/j.orgel.2022.106471,COC(=O)C(C)(C)c1cc(C)cc(-c2sc3c4sc5cc(/C=C6/C(=O)c7cc(F)cc(c7)C(=O)/C6=C\c6cc(C(C)(C)C(=O)OC)c(-c7cc(C)cc(C(C)(C)C(=O)OC)c7)s6)sc5c4c(C(C)(C)C(=O)OC)ccc2-3)c1,CCCCCCCCCCCc1c(/C=C2\C(=O)c3ccccc3C2=C(C#N)C#N)sc2c1sc1c3c4nsnc4c4c5sc6c(CCCCCCCCCCC)c(/C=C7\C(=O)c8cc(-c9cccs9)ccc8C7=C(C#N)C#N)sc6c5n(CC(CCCCCCCC)CCCCCCCCCC)c4c3n(CC(CCCCCCCC)CCCCCCCCCC)c21,14.84,-5.56,-3.65,-5.68,-3.94,,,1:1,,,,,,
60361,10.1016/j.orgel.2022.106471,COC(=O)C(C)(C)c1cc(C)cc(-c2sc3c4sc5cc(/C=C6/C(=O)c7cc(F)cc(c7)C(=O)/C6=C\c6cc(C(C)(C)C(=O)OC)c(-c7cc(C)cc(C(C)(C)C(=O)OC)c7)s6)sc5c4c(C(C)(C)C(=O)OC)ccc2-3)c1,COC(=O)CCCC1(c2ccccc2)C23c4c5ccc6c7cc8c9c%10c(cc%11cc%12c%13c%14c(cc%15c%16ccc-5c2c%16c2c5c%16c%17c(c(c46)c7c9c%17c4c%10c%11c%13c4c%16c%14c%152)C513)C%12)C8,9.56,-5.56,-3.65,-5.9,-3.9,,,,,,,,,
60362,10.1016/j.orgel.2022.106471,COC(=O)C(C)(C)c1cc(C)cc(-c2sc3c4sc5cc(/C=C6/C(=O)c7cc(F)cc(c7)C(=O)/C6=C\c6cc(C(C)(C)C(=O)OC)c(-c7cc(C)cc(C(C)(C)C(=O)OC)c7)s6)sc5c4c(C(C)(C)C(=O)OC)ccc2-3)c1,CCCCCCCCCCCc1c(/C=C2\C(=O)c3cc(F)c(F)cc3C2=C(C#N)C#N)sc2c1sc1c3c4nsnc4c4c5sc6c(CCCCCCCCCCC)c(/C=C7\C(=O)c8cc(F)c(F)cc8C7=C(C#N)C#N)sc6c5n(CC(CC)CCCC)c4c3n(CC(CC)CCCC)c21,15.87,-5.56,-3.65,-5.65,-4.09,,,,,,,,,
60368,10.1016/j.orgel.2022.106495,COC(=O)C(C)(C)c1cc(C)cc(-c2sc3c4sc5cc(/C=C6/C(=O)c7cc(F)cc(c7)C(=O)/C6=C\c6cc(C(C)(C)C(=O)OC)c(-c7cc(C)cc(C(C)(C)C(=O)OC)c7)s6)sc5c4c(C(C)(C)C(=O)OC)ccc2-3)c1,CCCCCCc1ccc(C2(c3ccc(CCCCCC)cc3)c3cc4c(cc3-c3sc5cc(/C=C6\C(=O)c7cc(F)c(F)cc7C6=C(C#N)C#N)sc5c32)C(c2ccc(CCCCCC)cc2)(c2ccc(CCCCCC)cc2)c2c-4sc3cc(/C=C4\C(=O)c5cc(F)c(F)cc5C4=C(C#N)C#N)sc23)cc1,11.26,-5.49,-3.64,-5.66,-4.14,100.0,,1:1,0.5%,conventional,PDINN,PEDOT:PSS,chlorobenzene,DIO
60369,10.1016/j.orgel.2022.106495,COC(=O)C(C)(C)c1cc(C)cc(-c2sc3c4sc5cc(/C=C6/C(=O)c7cc(F)cc(c7)C(=O)/C6=C\c6cc(C(C)(C)C(=O)OC)c(-c7cc(C)cc(C(C)(C)C(=O)OC)c7)s6)sc5c4c(C(C)(C)C(=O)OC)ccc2-3)c1,CCCCCCc1ccc(C2(c3ccc(CCCCCC)cc3)c3cc4c(cc3-c3sc5cc(/C=C6\C(=O)c7cc(F)c(F)cc7C6=C(C#N)C#N)sc5c32)C(c2ccc(CCCCCC)cc2)(c2ccc(CCCCCC)cc2)c2c-4sc3cc(/C=C4\C(=O)c5cc(F)c(F)cc5C4=C(C#N)C#N)sc23)cc1,12.72,-5.49,-3.64,-5.66,-4.14,100.0,,1:1,0.5%,conventional,PDINN,PEDOT:PSS,chlorobenzene,DIO+MeOH
60388,10.1016/j.orgel.2022.106549,CCCCCCCCC(CCCCCC)Cc1cc2sc(-c3c4cc(-c5sc(-c6c(F)c(F)c(-c7cc(CC(CC)CCCC)cs7)c7nsnc67)cc5CC(CC)CCCC)sc4c(-c4cc5sc(CC(CCCCCC)CCCCCCCC)cc5s4)c4ccsc34)cc2s1,COC(=O)CCCC1(c2ccccc2)C23c4c5ccc6c7cc8c9c%10c(cc%11cc%12c%13c%14c(cc%15c%16ccc-5c2c%16c2c5c%16c%17c(c(c46)c7c9c%17c4c%10c%11c%13c4c%16c%14c%152)C513)C%12)C8,8.4,-5.48,-3.73,-5.9,-3.9,,,1:1.5,,inverted,,,,
60389,10.1016/j.orgel.2022.106549,CCCCCCCCC(CCCCCC)Cc1cc2sc(-c3c4cc(-c5sc(-c6c(F)c(F)c(-c7cc(CC(CC)CCCC)cs7)c7nsnc67)cc5CC(CC)CCCC)sc4c(-c4cc5sc(CC(CCCCCC)CCCCCCCC)cc5s4)c4ccsc34)cc2s1,CCCCC(CC)CC1(CC(CC)CCCC)c2cc3c(cc2-c2sc(-c4ccc(/C=C5\SC(=S)N(CC)C5=O)c5nsnc45)cc21)C(CC(CC)CCCC)(CC(CC)CCCC)c1cc(-c2ccc(/C=C4\SC(=S)N(CC)C4=O)c4nsnc24)sc1-3,5.9,-5.48,-3.73,-5.51,-3.88,,,1:1.5,,inverted,,,,
60392,10.1016/j.orgel.2022.106565,CCCCC(CC)COC(=O)c1sc2csc(-c3cc4c(-c5ccc(CC(CC)CCCC)s5)c5sccc5c(-c5ccc(CC(CC)CCCC)s5)c4s3)c2c1F,COC(=O)CCCC1(c2ccccc2)C23c4c5ccc6c7cc8c9c%10c(cc%11cc%12c%13c%14c(cc%15c%16ccc-5c2c%16c2c5c%16c%17c(c(c46)c7c9c%17c4c%10c%11c%13c4c%16c%14c%152)C513)C%12)C8,7.05,-5.21,-3.6,-5.9,-3.9,,60.0,PTB7-Th:PC71BM 1:1.5 w/w,"3 vol% 1,8-diiodooctane",,,PTAA,,
