Repository: JiYiqaq/PCE-KA-GNN

# Data directory

- `raw/Active_Database.csv` is the immutable source dataset bundled under CC BY 4.0. Do not overwrite it with processed data.
- `processed/` is created and populated by the training pipeline. Generated `.pt` and `.pth` caches are intentionally ignored by Git because they can exceed GitHub's normal single-file limit.

See `../DATA_LICENSE.md` for provenance, license and checksum information.

File: data/processed/device_records.csv (part 99 of 250)
record_id,doi,donor_smiles,acceptor_smiles,pce,homo_d,lumo_d,homo_a,lumo_a,active_layer_thickness,annealing_temp,d_a_ratio,additive_ratio,device_type,etl_canonical,htl_canonical,solvent_canonical,additive_canonical
60393,10.1016/j.orgel.2022.106565,CCCCC(CC)COC(=O)c1sc2csc(-c3cc4c(-c5ccc(CC(CC)CCCC)s5)c5sccc5c(-c5ccc(CC(CC)CCCC)s5)c4s3)c2c1F,COC(=O)CCCC1(c2ccccc2)C23c4c5ccc6c7cc8c9c%10c(cc%11cc%12c%13c%14c(cc%15c%16ccc-5c2c%16c2c5c%16c%17c(c(c46)c7c9c%17c4c%10c%11c%13c4c%16c%14c%152)C513)C%12)C8,8.86,-5.21,-3.6,-5.9,-3.9,,60.0,PTB7-Th:PC71BM 1:1.5 w/w,"3 vol% 1,8-diiodooctane",,,MoO3,,
60394,10.1016/j.orgel.2022.106565,CCCCC(CC)COC(=O)c1sc2csc(-c3cc4c(-c5ccc(CC(CC)CCCC)s5)c5sccc5c(-c5ccc(CC(CC)CCCC)s5)c4s3)c2c1F,COC(=O)CCCC1(c2ccccc2)C23c4c5ccc6c7cc8c9c%10c(cc%11cc%12c%13c%14c(cc%15c%16ccc-5c2c%16c2c5c%16c%17c(c(c46)c7c9c%17c4c%10c%11c%13c4c%16c%14c%152)C513)C%12)C8,9.25,-5.21,-3.6,-5.9,-3.9,,60.0,PTB7-Th:PC71BM 1:1.5 w/w,"3 vol% 1,8-diiodooctane",,,PEDOT:PSS,,
60395,10.1016/j.orgel.2022.106565,CCCCC(CC)COC(=O)c1sc2csc(-c3cc4c(-c5ccc(CC(CC)CCCC)s5)c5sccc5c(-c5ccc(CC(CC)CCCC)s5)c4s3)c2c1F,COC(=O)CCCC1(c2ccccc2)C23c4c5ccc6c7cc8c9c%10c(cc%11cc%12c%13c%14c(cc%15c%16ccc-5c2c%16c2c5c%16c%17c(c(c46)c7c9c%17c4c%10c%11c%13c4c%16c%14c%152)C513)C%12)C8,10.16,-5.21,-3.6,-5.9,-3.9,100.0,60.0,,,,,PTAA/MoO3,,
60396,10.1016/j.orgel.2022.106565,CCCCC(CC)COC(=O)c1sc2csc(-c3cc4c(-c5ccc(CC(CC)CCCC)s5)c5sccc5c(-c5ccc(CC(CC)CCCC)s5)c4s3)c2c1F,COC(=O)CCCC1(c2ccccc2)C23c4c5ccc6c7cc8c9c%10c(cc%11cc%12c%13c%14c(cc%15c%16ccc-5c2c%16c2c5c%16c%17c(c(c46)c7c9c%17c4c%10c%11c%13c4c%16c%14c%152)C513)C%12)C8,8.51,-5.21,-3.6,-5.9,-3.9,100.0,60.0,PTB7-Th:PC71BM 1:1.5 w/w,"3 vol% 1,8-diiodooctane",,,PTAA/MoO3,,
60400,10.1016/j.orgel.2022.106577,COC(=O)C(C)(C)c1cc(C)cc(-c2sc3c4sc5cc(/C=C6/C(=O)c7cc(F)cc(c7)C(=O)/C6=C\c6cc(C(C)(C)C(=O)OC)c(-c7cc(C)cc(C(C)(C)C(=O)OC)c7)s6)sc5c4c(C(C)(C)C(=O)OC)ccc2-3)c1,CCCCCCCCCc1c(/C=C2\C(=O)c3cc(Cl)c(Cl)cc3C2=C(C#N)C#N)sc2c1sc1c3c4nsnc4c4c5sc6c(CCC)c(/C=C7\C(=O)c8cc(Cl)c(Cl)cc8C7=C(C#N)C#N)sc6c5n(CC(CCCC)CCCCCC)c4c3n(CC(CCCC)CCCCCC)c21,13.73,-5.56,-3.65,-5.66,-4.14,,,,,,,,,
60401,10.1016/j.orgel.2022.106577,COC(=O)C(C)(C)c1cc(C)cc(-c2sc3c4sc5cc(/C=C6/C(=O)c7cc(F)cc(c7)C(=O)/C6=C\c6cc(C(C)(C)C(=O)OC)c(-c7cc(C)cc(C(C)(C)C(=O)OC)c7)s6)sc5c4c(C(C)(C)C(=O)OC)ccc2-3)c1,CCCCCCCCCc1c(/C=C2\C(=O)c3cc(Cl)c(Cl)cc3C2=C(C#N)C#N)sc2c1sc1c3c4nsnc4c4c5sc6c(CCC)c(/C=C7\C(=O)c8cc(Cl)c(Cl)cc8C7=C(C#N)C#N)sc6c5n(CC(CCCC)CCCCCC)c4c3n(CC(CCCC)CCCCCC)c21,15.57,-5.56,-3.65,-5.66,-4.14,,,,,,Sn(acac)2,,,
60402,10.1016/j.orgel.2022.106577,COC(=O)C(C)(C)c1cc(C)cc(-c2sc3c4sc5cc(/C=C6/C(=O)c7cc(F)cc(c7)C(=O)/C6=C\c6cc(C(C)(C)C(=O)OC)c(-c7cc(C)cc(C(C)(C)C(=O)OC)c7)s6)sc5c4c(C(C)(C)C(=O)OC)ccc2-3)c1,CCCCCCCCCc1c(/C=C2\C(=O)c3cc(Cl)c(Cl)cc3C2=C(C#N)C#N)sc2c1sc1c3c4nsnc4c4c5sc6c(CCC)c(/C=C7\C(=O)c8cc(Cl)c(Cl)cc8C7=C(C#N)C#N)sc6c5n(CC(CCCC)CCCCCC)c4c3n(CC(CCCC)CCCCCC)c21,17.01,-5.56,-3.65,-5.66,-4.14,,,,,,,,,
60403,10.1016/j.orgel.2022.106577,COC(=O)C(C)(C)c1cc(C)cc(-c2sc3c4sc5cc(/C=C6/C(=O)c7cc(F)cc(c7)C(=O)/C6=C\c6cc(C(C)(C)C(=O)OC)c(-c7cc(C)cc(C(C)(C)C(=O)OC)c7)s6)sc5c4c(C(C)(C)C(=O)OC)ccc2-3)c1,CCCCCCc1ccc(C2(c3ccc(CCCCCC)cc3)c3cc4c(cc3-c3sc5cc(/C=C6\C(=O)c7cc(F)c(F)cc7C6=C(C#N)C#N)sc5c32)C(c2ccc(CCCCCC)cc2)(c2ccc(CCCCCC)cc2)c2c-4sc3cc(/C=C4\C(=O)c5cc(F)c(F)cc5C4=C(C#N)C#N)sc23)cc1,9.28,-5.56,-3.65,-5.66,-4.14,,,,,,,,,
60404,10.1016/j.orgel.2022.106577,COC(=O)C(C)(C)c1cc(C)cc(-c2sc3c4sc5cc(/C=C6/C(=O)c7cc(F)cc(c7)C(=O)/C6=C\c6cc(C(C)(C)C(=O)OC)c(-c7cc(C)cc(C(C)(C)C(=O)OC)c7)s6)sc5c4c(C(C)(C)C(=O)OC)ccc2-3)c1,CCCCCCc1ccc(C2(c3ccc(CCCCCC)cc3)c3cc4c(cc3-c3sc5cc(/C=C6\C(=O)c7cc(F)c(F)cc7C6=C(C#N)C#N)sc5c32)C(c2ccc(CCCCCC)cc2)(c2ccc(CCCCCC)cc2)c2c-4sc3cc(/C=C4\C(=O)c5cc(F)c(F)cc5C4=C(C#N)C#N)sc23)cc1,11.72,-5.56,-3.65,-5.66,-4.14,,,,,,Sn(acac)2,,,
60405,10.1016/j.orgel.2022.106577,COC(=O)C(C)(C)c1cc(C)cc(-c2sc3c4sc5cc(/C=C6/C(=O)c7cc(F)cc(c7)C(=O)/C6=C\c6cc(C(C)(C)C(=O)OC)c(-c7cc(C)cc(C(C)(C)C(=O)OC)c7)s6)sc5c4c(C(C)(C)C(=O)OC)ccc2-3)c1,CCCCCCc1ccc(C2(c3ccc(CCCCCC)cc3)c3cc4c(cc3-c3sc5cc(/C=C6\C(=O)c7cc(F)c(F)cc7C6=C(C#N)C#N)sc5c32)C(c2ccc(CCCCCC)cc2)(c2ccc(CCCCCC)cc2)c2c-4sc3cc(/C=C4\C(=O)c5cc(F)c(F)cc5C4=C(C#N)C#N)sc23)cc1,12.6,-5.56,-3.65,-5.66,-4.14,,,,,,,,,
60406,10.1016/j.orgel.2022.106578,COC(=O)C(C)(C)c1cc(C)cc(-c2sc3c4sc5cc(/C=C6/C(=O)c7cc(F)cc(c7)C(=O)/C6=C\c6cc(C(C)(C)C(=O)OC)c(-c7cc(C)cc(C(C)(C)C(=O)OC)c7)s6)sc5c4c(C(C)(C)C(=O)OC)ccc2-3)c1,CCCCCCCCCCCc1c(/C=C2\C(=O)c3cc(F)c(F)cc3C2=C(C#N)C#N)sc2c1sc1c3c4nsnc4c4c5sc6c(CCCCCCCCCCC)c(/C=C7\C(=O)c8cc(F)c(F)cc8C7=C(C#N)C#N)sc6c5n(CC(CC)CCCC)c4c3n(CC(CC)CCCC)c21,14.79,-5.56,-3.65,-5.65,-4.09,,,,,,ZnO,,,
60407,10.1016/j.orgel.2022.106578,COC(=O)C(C)(C)c1cc(C)cc(-c2sc3c4sc5cc(/C=C6/C(=O)c7cc(F)cc(c7)C(=O)/C6=C\c6cc(C(C)(C)C(=O)OC)c(-c7cc(C)cc(C(C)(C)C(=O)OC)c7)s6)sc5c4c(C(C)(C)C(=O)OC)ccc2-3)c1,CCCCCCCCCCCc1c(/C=C2\C(=O)c3cc(F)c(F)cc3C2=C(C#N)C#N)sc2c1sc1c3c4nsnc4c4c5sc6c(CCCCCCCCCCC)c(/C=C7\C(=O)c8cc(F)c(F)cc8C7=C(C#N)C#N)sc6c5n(CC(CC)CCCC)c4c3n(CC(CC)CCCC)c21,15.41,-5.56,-3.65,-5.65,-4.09,100.0,,,,,C-dots,,,
60408,10.1016/j.orgel.2022.106578,COC(=O)C(C)(C)c1cc(C)cc(-c2sc3c4sc5cc(/C=C6/C(=O)c7cc(F)cc(c7)C(=O)/C6=C\c6cc(C(C)(C)C(=O)OC)c(-c7cc(C)cc(C(C)(C)C(=O)OC)c7)s6)sc5c4c(C(C)(C)C(=O)OC)ccc2-3)c1,CCCCCCCCCCCc1c(/C=C2\C(=O)c3cc(F)c(F)cc3C2=C(C#N)C#N)sc2c1sc1c3c4nsnc4c4c5sc6c(CCCCCCCCCCC)c(/C=C7\C(=O)c8cc(F)c(F)cc8C7=C(C#N)C#N)sc6c5n(CC(CC)CCCC)c4c3n(CC(CC)CCCC)c21,9.47,-5.56,-3.65,-5.65,-4.09,100.0,,,,,PEI,,,
60411,10.1016/j.orgel.2022.106613,CCCCC(CC)Cc1ccc(-c2c3cc(-c4ccc(-c5sc(-c6cccs6)c6c5C(=O)c5c(CC(CC)CCCC)sc(CC(CC)CCCC)c5C6=O)s4)sc3c(-c3ccc(CC(CC)CCCC)s3)c3ccsc23)s1,CCCCCCc1ccc(C2(c3ccc(CCCCCC)cc3)c3cc4c(cc3-c3sc5cc(C=C6C(=O)c7ccccc7C6=C(C#N)C#N)sc5c32)C(c2ccc(CCCCCC)cc2)(c2ccc(CCCCCC)cc2)c2c-4sc3cc(C=C4C(=O)c5ccccc5C4=C(C#N)C#N)sc23)cc1,11.3,-5.33,-3.48,-5.576,-3.916,100.0,,,,inverted,ZnO,MoO3,chlorobenzene,DIO
60412,10.1016/j.orgel.2022.106613,CCCCC(CC)Cc1ccc(-c2c3cc(-c4ccc(-c5sc(-c6cccs6)c6c5C(=O)c5c(CC(CC)CCCC)sc(CC(CC)CCCC)c5C6=O)s4)sc3c(-c3ccc(CC(CC)CCCC)s3)c3ccsc23)s1,COC(=O)CCCC1(c2ccccc2)C23c4c5ccc6c7cc8c9c%10c(cc%11cc%12c%13c%14c(cc%15c%16ccc-5c2c%16c2c5c%16c%17c(c(c46)c7c9c%17c4c%10c%11c%13c4c%16c%14c%152)C513)C%12)C8,7.35,-5.33,-3.48,-5.9,-3.9,100.0,,,,inverted,ZnO,MoO3,chlorobenzene,DIO
60419,10.1016/j.orgel.2022.106642,CCCCC(CC)COC(=O)c1sc2c(-c3cc4c(-c5ccc(CC(CC)CCCC)s5)c5sccc5c(-c5ccc(CC(CC)CCCC)s5)c4s3)scc2c1F,CCCCCCCCc1c(/C=C2\C(=O)c3cc(F)c(F)cc3C2=C(C#N)C#N)sc2c3c(sc12)-c1sc2c4c(sc2c1C3(c1ccc(CCCCCC)cc1)c1ccc(CCCCCC)cc1)-c1sc2c(CCCCCCCC)c(/C=C3\C(=O)c5cc(F)c(F)cc5C3=C(C#N)C#N)sc2c1C4(c1ccc(CCCCCC)cc1)c1ccc(CCCCCC)cc1,12.37,-5.21,-3.6,-5.47,-3.89,,,,,inverted,ZnO/PFN-Br,MoO3,chloroform,
60424,10.1016/j.orgel.2022.106651,CCCCCCC(CCCC)Cc1csc(-c2cc3c4nsnc4c4cc(-c5cc(CC(CCCC)CCCCCC)c(-c6cc7c(-c8cc(Cl)c(CC(CC)CCCC)s8)c8sccc8c(-c8cc(Cl)c(CC(CC)CCCC)s8)c7s6)s5)sc4c3s2)c1,CCCCCCCCCCCc1c(/C=C2\C(=O)c3cc(F)c(F)cc3C2=C(C#N)C#N)sc2c1sc1c3c4nsnc4c4c5sc6c(CCCCCCCCCCC)c(/C=C7\C(=O)c8cc(F)c(F)cc8C7=C(C#N)C#N)sc6c5n(CC(CC)CCCC)c4c3n(CC(CC)CCCC)c21,16.54,-5.51,-2.77,-5.65,-4.09,,,,,,,,,
60425,10.1016/j.orgel.2022.106651,CCCCCCC(CCCC)Cc1csc(-c2cc3c4nsnc4c4cc(-c5cc(CC(CCCC)CCCCCC)c(-c6cc7c(-c8cc(Cl)c(CC(CC)CCCC)s8)c8sccc8c(-c8cc(Cl)c(CC(CC)CCCC)s8)c7s6)s5)sc4c3s2)c1,CCCCCCCCCCCc1c(/C=C2\C(=O)c3cc(F)c(F)cc3C2=C(C#N)C#N)sc2c1sc1c3c4nsnc4c4c5sc6c(CCCCCCCCCCC)c(/C=C7\C(=O)c8cc(F)c(F)cc8C7=C(C#N)C#N)sc6c5n(CC(CC)CCCC)c4c3n(CC(CC)CCCC)c21,16.89,-5.51,-2.77,-5.65,-4.09,,,,5%,,,,,
60426,10.1016/j.orgel.2022.106651,CCCCCCC(CCCC)Cc1csc(-c2cc3c4nsnc4c4cc(-c5cc(CC(CCCC)CCCCCC)c(-c6cc7c(-c8cc(Cl)c(CC(CC)CCCC)s8)c8sccc8c(-c8cc(Cl)c(CC(CC)CCCC)s8)c7s6)s5)sc4c3s2)c1,CCCCCCCCCCCc1c(/C=C2\C(=O)c3cc(F)c(F)cc3C2=C(C#N)C#N)sc2c1sc1c3c4nsnc4c4c5sc6c(CCCCCCCCCCC)c(/C=C7\C(=O)c8cc(F)c(F)cc8C7=C(C#N)C#N)sc6c5n(CC(CC)CCCC)c4c3n(CC(CC)CCCC)c21,17.18,-5.51,-2.77,-5.65,-4.09,,,,10%,,,,,
60427,10.1016/j.orgel.2022.106651,CCCCCCC(CCCC)Cc1csc(-c2cc3c4nsnc4c4cc(-c5cc(CC(CCCC)CCCCCC)c(-c6cc7c(-c8cc(Cl)c(CC(CC)CCCC)s8)c8sccc8c(-c8cc(Cl)c(CC(CC)CCCC)s8)c7s6)s5)sc4c3s2)c1,CCCCCCCCCCCc1c(/C=C2\C(=O)c3cc(F)c(F)cc3C2=C(C#N)C#N)sc2c1sc1c3c4nsnc4c4c5sc6c(CCCCCCCCCCC)c(/C=C7\C(=O)c8cc(F)c(F)cc8C7=C(C#N)C#N)sc6c5n(CC(CC)CCCC)c4c3n(CC(CC)CCCC)c21,16.32,-5.51,-2.77,-5.65,-4.09,,,,15%,,,,,
60428,10.1016/j.orgel.2022.106651,CCCCCCC(CCCC)Cc1csc(-c2cc3c4nsnc4c4cc(-c5cc(CC(CCCC)CCCCCC)c(-c6cc7c(-c8cc(Cl)c(CC(CC)CCCC)s8)c8sccc8c(-c8cc(Cl)c(CC(CC)CCCC)s8)c7s6)s5)sc4c3s2)c1,CCCCCCCCCCCc1c(/C=C2\C(=O)c3cc(F)c(F)cc3C2=C(C#N)C#N)sc2c1sc1c3c4nsnc4c4c5sc6c(CCCCCCCCCCC)c(/C=C7\C(=O)c8cc(F)c(F)cc8C7=C(C#N)C#N)sc6c5n(CC(CC)CCCC)c4c3n(CC(CC)CCCC)c21,17.16,-5.51,-2.77,-5.65,-4.09,,,,,,,,,
60429,10.1016/j.orgel.2022.106651,CCCCCCC(CCCC)Cc1csc(-c2cc3c4nsnc4c4cc(-c5cc(CC(CCCC)CCCCCC)c(-c6cc7c(-c8cc(Cl)c(CC(CC)CCCC)s8)c8sccc8c(-c8cc(Cl)c(CC(CC)CCCC)s8)c7s6)s5)sc4c3s2)c1,CCCCCCCCCCCc1c(/C=C2\C(=O)c3cc(F)c(F)cc3C2=C(C#N)C#N)sc2c1sc1c3c4nsnc4c4c5sc6c(CCCCCCCCCCC)c(/C=C7\C(=O)c8cc(F)c(F)cc8C7=C(C#N)C#N)sc6c5n(CC(CC)CCCC)c4c3n(CC(CC)CCCC)c21,17.54,-5.51,-2.77,-5.65,-4.09,,,,5%,,,,,
60430,10.1016/j.orgel.2022.106651,CCCCCCC(CCCC)Cc1csc(-c2cc3c4nsnc4c4cc(-c5cc(CC(CCCC)CCCCCC)c(-c6cc7c(-c8cc(Cl)c(CC(CC)CCCC)s8)c8sccc8c(-c8cc(Cl)c(CC(CC)CCCC)s8)c7s6)s5)sc4c3s2)c1,CCCCCCCCCCCc1c(/C=C2\C(=O)c3cc(F)c(F)cc3C2=C(C#N)C#N)sc2c1sc1c3c4nsnc4c4c5sc6c(CCCCCCCCCCC)c(/C=C7\C(=O)c8cc(F)c(F)cc8C7=C(C#N)C#N)sc6c5n(CC(CC)CCCC)c4c3n(CC(CC)CCCC)c21,17.92,-5.51,-2.77,-5.65,-4.09,,,,10%,,,,,
60431,10.1016/j.orgel.2022.106651,CCCCCCC(CCCC)Cc1csc(-c2cc3c4nsnc4c4cc(-c5cc(CC(CCCC)CCCCCC)c(-c6cc7c(-c8cc(Cl)c(CC(CC)CCCC)s8)c8sccc8c(-c8cc(Cl)c(CC(CC)CCCC)s8)c7s6)s5)sc4c3s2)c1,CCCCCCCCCCCc1c(/C=C2\C(=O)c3cc(F)c(F)cc3C2=C(C#N)C#N)sc2c1sc1c3c4nsnc4c4c5sc6c(CCCCCCCCCCC)c(/C=C7\C(=O)c8cc(F)c(F)cc8C7=C(C#N)C#N)sc6c5n(CC(CC)CCCC)c4c3n(CC(CC)CCCC)c21,17.07,-5.51,-2.77,-5.65,-4.09,,,,15%,,,,,
60465,10.1016/j.orgel.2022.106721,CCCCCCCCN1C(=O)c2c(c(-c3cc(F)c(-c4cc5c(-c6ccc(CC(CC)CCCC)s6)c6sccc6c(-c6ccc(CC(CC)CCCC)s6)c5s4)s3)c3nn(CC(CC)CCCC)nc3c2-c2cc(F)cs2)C1=O,CCCCCCCCCCC(CCCCCCCC)CN1C(=O)c2ccc3c4c(c(-c5ccc(-c6cccs6)s5)cc(c24)C1=O)C(=O)N(CC(CCCCCCCC)CCCCCCCCCC)C3=O,7.8,-5.25,-3.25,-5.71,-4.02,,,2:1,,conventional,PFN-Br,PEDOT:PSS,,
60467,10.1016/j.orgel.2022.106721,CCCCCCCCN1C(=O)c2c(c(-c3cc(F)c(-c4cc5c(-c6ccc(CC(CC)CCCC)s6)c6sccc6c(-c6ccc(CC(CC)CCCC)s6)c5s4)s3)c3nn(CC(CC)CCCC)nc3c2-c2cc(F)cs2)C1=O,CCCCCCCCCCCc1c(/C=C2\C(=O)c3c(ccc(C)c3F)C2=C(C#N)C#N)sc2c1sc1c3c4nsnc4c4c5sc6c(CCCCCCCCCCC)c(/C=C7\C(=O)c8c(ccc(-c9ccc(C)s9)c8F)C7=C(C#N)C#N)sc6c5n(C)c4c3n(C)c21,13.2,-5.25,-3.25,,,,,1:1,,conventional,PFN-Br,PEDOT:PSS,,
60469,10.1016/j.orgel.2022.106721,CCCCCCCCN1C(=O)c2c(c(-c3cc(F)c(-c4cc5c(-c6ccc(CC(CC)CCCC)s6)c6sccc6c(-c6ccc(CC(CC)CCCC)s6)c5s4)s3)c3nn(CC(CC)CCCC)nc3c2-c2cc(F)cs2)C1=O,COC(=O)CCCC1(c2ccccc2)C23c4c5ccc6c7cc8c9c%10c(cc%11cc%12c%13c%14c(cc%15c%16ccc-5c2c%16c2c5c%16c%17c(c(c46)c7c9c%17c4c%10c%11c%13c4c%16c%14c%152)C513)C%12)C8,11.6,-5.25,-3.25,-5.9,-3.9,,,1:1,,conventional,PFN-Br,PEDOT:PSS,,
60471,10.1016/j.orgel.2022.106722,CCCCC(CC)COC(=O)c1sc2csc(-c3cc4c(-c5ccc(CC(CC)CCCC)s5)c5sccc5c(-c5ccc(CC(CC)CCCC)s5)c4s3)c2c1F,COC(=O)CCCC1(c2ccccc2)C23c4c5ccc6c7cc8c9c%10c(cc%11cc%12c%13c%14c(cc%15c%16ccc-5c2c%16c2c5c%16c%17c(c(c46)c7c9c%17c4c%10c%11c%13c4c%16c%14c%152)C513)C%12)C8,4.97,-5.21,-3.6,-5.9,-3.9,,,,,conventional,,PEDOT:PSS,chlorobenzene,
60472,10.1016/j.orgel.2022.106722,CCCCC(CC)COC(=O)c1sc2csc(-c3cc4c(-c5ccc(CC(CC)CCCC)s5)c5sccc5c(-c5ccc(CC(CC)CCCC)s5)c4s3)c2c1F,COC(=O)CCCC1(c2ccccc2)C23c4c5ccc6c7cc8c9c%10c(cc%11cc%12c%13c%14c(cc%15c%16ccc-5c2c%16c2c5c%16c%17c(c(c46)c7c9c%17c4c%10c%11c%13c4c%16c%14c%152)C513)C%12)C8,2.17,-5.21,-3.6,-5.9,-3.9,,,,,conventional,,PEDOT:PSS,o-xylene,
60473,10.1016/j.orgel.2022.106722,CCCCC(CC)COC(=O)c1sc2csc(-c3cc4c(-c5ccc(CC(CC)CCCC)s5)c5sccc5c(-c5ccc(CC(CC)CCCC)s5)c4s3)c2c1F,COC(=O)CCCC1(c2ccccc2)C23c4c5ccc6c7cc8c9c%10c(cc%11cc%12c%13c%14c(cc%15c%16ccc-5c2c%16c2c5c%16c%17c(c(c46)c7c9c%17c4c%10c%11c%13c4c%16c%14c%152)C513)C%12)C8,9.3,-5.21,-3.6,-5.9,-3.9,,,,3.0%,conventional,,PEDOT:PSS,chlorobenzene,THN
60474,10.1016/j.orgel.2022.106722,CCCCC(CC)COC(=O)c1sc2csc(-c3cc4c(-c5ccc(CC(CC)CCCC)s5)c5sccc5c(-c5ccc(CC(CC)CCCC)s5)c4s3)c2c1F,COC(=O)CCCC1(c2ccccc2)C23c4c5ccc6c7cc8c9c%10c(cc%11cc%12c%13c%14c(cc%15c%16ccc-5c2c%16c2c5c%16c%17c(c(c46)c7c9c%17c4c%10c%11c%13c4c%16c%14c%152)C513)C%12)C8,8.9,-5.21,-3.6,-5.9,-3.9,,,,,conventional,,PEDOT:PSS,o-xylene,THN
60475,10.1016/j.orgel.2022.106722,CCCCC(CC)COC(=O)c1sc2csc(-c3cc4c(-c5ccc(CC(CC)CCCC)s5)c5sccc5c(-c5ccc(CC(CC)CCCC)s5)c4s3)c2c1F,COC(=O)CCCC1(c2ccccc2)C23c4c5ccc6c7cc8c9c%10c(cc%11cc%12c%13c%14c(cc%15c%16ccc-5c2c%16c2c5c%16c%17c(c(c46)c7c9c%17c4c%10c%11c%13c4c%16c%14c%152)C513)C%12)C8,10.03,-5.21,-3.6,-5.9,-3.9,,,,1.0%,conventional,,PEDOT:PSS,chlorobenzene,1-THNO
60476,10.1016/j.orgel.2022.106722,CCCCC(CC)COC(=O)c1sc2csc(-c3cc4c(-c5ccc(CC(CC)CCCC)s5)c5sccc5c(-c5ccc(CC(CC)CCCC)s5)c4s3)c2c1F,COC(=O)CCCC1(c2ccccc2)C23c4c5ccc6c7cc8c9c%10c(cc%11cc%12c%13c%14c(cc%15c%16ccc-5c2c%16c2c5c%16c%17c(c(c46)c7c9c%17c4c%10c%11c%13c4c%16c%14c%152)C513)C%12)C8,9.51,-5.21,-3.6,-5.9,-3.9,,,,,conventional,,PEDOT:PSS,o-xylene,1-THNO
60483,10.1016/j.orgel.2023.106831,COC(=O)C(C)(C)c1cc(C)cc(-c2sc3c4sc5cc(/C=C6/C(=O)c7cc(F)cc(c7)C(=O)/C6=C\c6cc(C(C)(C)C(=O)OC)c(-c7cc(C)cc(C(C)(C)C(=O)OC)c7)s6)sc5c4c(C(C)(C)C(=O)OC)ccc2-3)c1,CCCCCCCCCCCc1c(/C=C2\C(=O)c3cc(F)c(F)cc3C2=C(C#N)C#N)sc2c1sc1c3c4nsnc4c4c5sc6c(CCCCCCCCCCC)c(/C=C7\C(=O)c8cc(F)c(F)cc8C7=C(C#N)C#N)sc6c5n(CC(CC)CCCC)c4c3n(CC(CC)CCCC)c21,14.69,-5.56,-3.65,-5.65,-4.09,100.0,110.0,1:1.2,0.5 vol %,,,PMA,methanol,
60484,10.1016/j.orgel.2023.106831,COC(=O)C(C)(C)c1cc(C)cc(-c2sc3c4sc5cc(/C=C6/C(=O)c7cc(F)cc(c7)C(=O)/C6=C\c6cc(C(C)(C)C(=O)OC)c(-c7cc(C)cc(C(C)(C)C(=O)OC)c7)s6)sc5c4c(C(C)(C)C(=O)OC)ccc2-3)c1,CCCCCCCCCCCc1c(/C=C2\C(=O)c3cc(F)c(F)cc3C2=C(C#N)C#N)sc2c1sc1c3c4nsnc4c4c5sc6c(CCCCCCCCCCC)c(/C=C7\C(=O)c8cc(F)c(F)cc8C7=C(C#N)C#N)sc6c5n(CC(CC)CCCC)c4c3n(CC(CC)CCCC)c21,10.64,-5.56,-3.65,-5.65,-4.09,100.0,110.0,,,,,PMA,methanol,
60485,10.1016/j.orgel.2023.106831,COC(=O)C(C)(C)c1cc(C)cc(-c2sc3c4sc5cc(/C=C6/C(=O)c7cc(F)cc(c7)C(=O)/C6=C\c6cc(C(C)(C)C(=O)OC)c(-c7cc(C)cc(C(C)(C)C(=O)OC)c7)s6)sc5c4c(C(C)(C)C(=O)OC)ccc2-3)c1,CCCCCCCCCCCc1c(/C=C2\C(=O)c3cc(F)c(F)cc3C2=C(C#N)C#N)sc2c1sc1c3c4nsnc4c4c5sc6c(CCCCCCCCCCC)c(/C=C7\C(=O)c8cc(F)c(F)cc8C7=C(C#N)C#N)sc6c5n(CC(CC)CCCC)c4c3n(CC(CC)CCCC)c21,7.33,-5.56,-3.65,-5.65,-4.09,100.0,110.0,,,,,PMA,methanol,
60486,10.1016/j.orgel.2023.106831,COC(=O)C(C)(C)c1cc(C)cc(-c2sc3c4sc5cc(/C=C6/C(=O)c7cc(F)cc(c7)C(=O)/C6=C\c6cc(C(C)(C)C(=O)OC)c(-c7cc(C)cc(C(C)(C)C(=O)OC)c7)s6)sc5c4c(C(C)(C)C(=O)OC)ccc2-3)c1,CCCCCCCCCCCc1c(/C=C2\C(=O)c3cc(F)c(F)cc3C2=C(C#N)C#N)sc2c1sc1c3c4nsnc4c4c5sc6c(CCCCCCCCCCC)c(/C=C7\C(=O)c8cc(F)c(F)cc8C7=C(C#N)C#N)sc6c5n(CC(CC)CCCC)c4c3n(CC(CC)CCCC)c21,3.01,-5.56,-3.65,-5.65,-4.09,100.0,110.0,,,,,PMA,methanol,
60487,10.1016/j.orgel.2023.106831,COC(=O)C(C)(C)c1cc(C)cc(-c2sc3c4sc5cc(/C=C6/C(=O)c7cc(F)cc(c7)C(=O)/C6=C\c6cc(C(C)(C)C(=O)OC)c(-c7cc(C)cc(C(C)(C)C(=O)OC)c7)s6)sc5c4c(C(C)(C)C(=O)OC)ccc2-3)c1,CCCCCCCCCCCc1c(/C=C2\C(=O)c3cc(F)c(F)cc3C2=C(C#N)C#N)sc2c1sc1c3c4nsnc4c4c5sc6c(CCCCCCCCCCC)c(/C=C7\C(=O)c8cc(F)c(F)cc8C7=C(C#N)C#N)sc6c5n(CC(CC)CCCC)c4c3n(CC(CC)CCCC)c21,0.58,-5.56,-3.65,-5.65,-4.09,100.0,110.0,,,,,PMA,methanol,
60499,10.1016/j.orgel.2023.106860,CCCCCCCCC(CCCCCC)Cc1nc2c(-c3ccc(-c4cc5c(-c6cc(F)c(CC(CC)CCCC)s6)c6sccc6c(-c6cc(F)c(CC(CC)CCCC)s6)c5s4)s3)c(F)c(F)c(-c3cccs3)c2s1,CCCCCCCCCCCc1c(/C=C2\C(=O)c3cc(F)c(F)cc3C2=C(C#N)C#N)sc2c1sc1c3c4nsnc4c4c5sc6c(CCCCCCCCCCC)c(/C=C7\C(=O)c8cc(F)c(F)cc8C7=C(C#N)C#N)sc6c5n(CC(CCCC)CCCCCC)c4c3n(CC(CCCC)CCCCCC)c21,11.38,-5.43,-3.37,-5.65,-4.1,85.0,100.0,1:1.2,,conventional,PFNDI-Br,PEDOT:PSS,chloroform,
60500,10.1016/j.orgel.2023.106860,CCCCCCCCC(CCCCCC)Cc1nc2c(-c3ccc(-c4cc5c(-c6cc(Cl)c(CC(CC)CCCC)s6)c6sccc6c(-c6cc(Cl)c(CC(CC)CCCC)s6)c5s4)s3)c(F)c(F)c(-c3cccs3)c2s1,CCCCCCCCCCCc1c(/C=C2\C(=O)c3cc(F)c(F)cc3C2=C(C#N)C#N)sc2c1sc1c3c4nsnc4c4c5sc6c(CCCCCCCCCCC)c(/C=C7\C(=O)c8cc(F)c(F)cc8C7=C(C#N)C#N)sc6c5n(CC(CCCC)CCCCCC)c4c3n(CC(CCCC)CCCCCC)c21,12.36,-5.47,-3.39,-5.65,-4.1,85.0,100.0,1:1.2,,conventional,PFNDI-Br,PEDOT:PSS,chloroform,
60508,10.1016/j.orgel.2023.106876,c1ccc(-c2c3ccccc3c(-c3ccccc3)c3c(-c4ccccc4)c4ccccc4c(-c4ccccc4)c23)cc1,CCCCCCN1C(=O)c2ccc3c4c(ccc(c24)C1=O)C(=O)N(CCCCCC)C3=O,0.019,,,,,,,3:7,,,,,,
60509,10.1016/j.orgel.2023.106876,c1ccc(-c2c3ccccc3c(-c3ccccc3)c3c(-c4ccccc4)c4ccccc4c(-c4ccccc4)c23)cc1,CCCCCCN1C(=O)c2ccc3c4c(ccc(c24)C1=O)C(=O)N(CCCCCC)C3=O,0.0018,,,,,,,5:5,,,,,,
60510,10.1016/j.orgel.2023.106876,c1ccc(-c2c3ccccc3c(-c3ccccc3)c3c(-c4ccccc4)c4ccccc4c(-c4ccccc4)c23)cc1,CCCCCCN1C(=O)c2ccc3c4c(ccc(c24)C1=O)C(=O)N(CCCCCC)C3=O,0.00091,,,,,,,7:3,,,,,,
60511,10.1016/j.orgel.2023.106876,c1ccc(-c2c3ccccc3c(-c3ccccc3)c3c(-c4ccccc4)c4ccccc4c(-c4ccccc4)c23)cc1,CCCCCCN1C(=O)c2ccc3c4c(ccc(c24)C1=O)C(=O)N(CCCCCC)C3=O,0.014,,,,,,,,,,,,,
60512,10.1016/j.orgel.2023.106876,c1ccc(-c2c3ccccc3c(-c3ccccc3)c3c(-c4ccccc4)c4ccccc4c(-c4ccccc4)c23)cc1,CCCCCCN1C(=O)c2ccc3c4c(ccc(c24)C1=O)C(=O)N(CCCCCC)C3=O,0.0017,,,,,,,5:5,,,,,,
60513,10.1016/j.orgel.2023.106913,CCCCCCCCc1cc(/C=C(/C#N)C(=O)OCC(CC)CCCC)sc1-c1ccc(-c2sc(-c3cc4c(-c5ccc(CC(CC)CCCC)s5)c5sc(-c6cc(CCCCCCCC)c(-c7ccc(-c8sc(/C=C(\C#N)C(=O)OCC(CC)CCCC)cc8CCCCCCCC)s7)s6)cc5c(-c5ccc(CC(CC)CCCC)s5)c4s3)cc2CCCCCCCC)s1,COC(=O)CCCC1(c2ccccc2)C23c4c5c6c7c8c9c(c%10c%11c2c2c%12c4c4c%13c5c5c7c7c8c8c%14c9c%10c9c%10c%11c2c2c%11c%12c4c4c%12c%13c5c5c7c7c8c8c%14c9c9c%10c2c2c%11c4c4c%12c5c7c5c8c9c2c45)C613,2.53,-5.25,-2.8,-6.1,-3.7,,,1:2,,conventional,,PEDOT:PSS,chloroform,
60514,10.1016/j.orgel.2023.106913,CCCCCCCCCCCCN1C(=O)c2cccc3c(-c4ccc(-c5ccc(-c6ccc(-c7ccc8c9c(cccc79)C(=O)N(CCCCCCCCCCCC)C8=O)s6)c(F)c5)s4)ccc(c23)C1=O,COC(=O)CCCC1(c2ccccc2)C23c4c5c6c7c8c9c(c%10c%11c2c2c%12c4c4c%13c5c5c7c7c8c8c%14c9c%10c9c%10c%11c2c2c%11c%12c4c4c%12c%13c5c5c7c7c8c8c%14c9c9c%10c2c2c%11c4c4c%12c5c7c5c8c9c2c45)C613,4.33,-5.98,-3.62,-6.1,-3.7,,,1:2,,conventional,,PEDOT:PSS,chloroform,
60515,10.1016/j.orgel.2023.106913,CCCCCCCCOc1cc(-c2ccc(-c3ccc4c5c(cccc35)C(=O)N(CCCCCCCC)C4=O)s2)c(F)cc1-c1ccc(-c2ccc3c4c(cccc24)C(=O)N(CCCCCCCC)C3=O)s1,COC(=O)CCCC1(c2ccccc2)C23c4c5c6c7c8c9c(c%10c%11c2c2c%12c4c4c%13c5c5c7c7c8c8c%14c9c%10c9c%10c%11c2c2c%11c%12c4c4c%12c%13c5c5c7c7c8c8c%14c9c9c%10c2c2c%11c4c4c%12c5c7c5c8c9c2c45)C613,2.49,-5.95,-3.68,-6.1,-3.7,,,1:2,,conventional,,PEDOT:PSS,chloroform,
60516,10.1016/j.orgel.2023.106913,CCCCCCCCOc1cc(-c2ccc(-c3ccc4c5c(cccc35)C(=O)N(CCCCCCCC)C4=O)s2)c(OCCCCCCCC)cc1-c1ccc(-c2ccc3c4c(cccc24)C(=O)N(CCCCCCCC)C3=O)s1,COC(=O)CCCC1(c2ccccc2)C23c4c5c6c7c8c9c(c%10c%11c2c2c%12c4c4c%13c5c5c7c7c8c8c%14c9c%10c9c%10c%11c2c2c%11c%12c4c4c%12c%13c5c5c7c7c8c8c%14c9c9c%10c2c2c%11c4c4c%12c5c7c5c8c9c2c45)C613,3.27,-5.8,-3.65,-6.1,-3.7,,,1:2,,conventional,,PEDOT:PSS,chloroform,
60527,10.1016/j.orgel.2023.106940,COC(=O)C(C)(C)c1cc(C)cc(-c2sc3c4sc5cc(/C=C6/C(=O)c7cc(F)cc(c7)C(=O)/C6=C\c6cc(C(C)(C)C(=O)OC)c(-c7cc(C)cc(C(C)(C)C(=O)OC)c7)s6)sc5c4c(C(C)(C)C(=O)OC)ccc2-3)c1,CCCCCCCCCc1c(C=C2C(=O)c3cc(Cl)c(Cl)cc3C2=C(C#N)C#N)sc2c1sc1c3c4nsnc4c4c5sc6c(CCCCCCCCC)c(C=C7C(=O)c8cc(Cl)c(Cl)cc8C7=C(C#N)C#N)sc6c5n(CC(CCCC)CCCCCC)c4c3n(CC(CCCC)CCCCCC)c21,14.48,-5.56,-3.65,-5.68,-3.9,,100.0,1:1,,inverted,ZnO,,,
60528,10.1016/j.orgel.2023.106940,COC(=O)C(C)(C)c1cc(C)cc(-c2sc3c4sc5cc(/C=C6/C(=O)c7cc(F)cc(c7)C(=O)/C6=C\c6cc(C(C)(C)C(=O)OC)c(-c7cc(C)cc(C(C)(C)C(=O)OC)c7)s6)sc5c4c(C(C)(C)C(=O)OC)ccc2-3)c1,CCCCCCCCCc1c(C=C2C(=O)c3cc(Cl)c(Cl)cc3C2=C(C#N)C#N)sc2c1sc1c3c4nsnc4c4c5sc6c(CCCCCCCCC)c(C=C7C(=O)c8cc(Cl)c(Cl)cc8C7=C(C#N)C#N)sc6c5n(CC(CCCC)CCCCCC)c4c3n(CC(CCCC)CCCCCC)c21,15.31,-5.56,-3.65,-5.68,-3.9,,100.0,1:1,,inverted,ZnO,,,
60529,10.1016/j.orgel.2023.106940,COC(=O)C(C)(C)c1cc(C)cc(-c2sc3c4sc5cc(/C=C6/C(=O)c7cc(F)cc(c7)C(=O)/C6=C\c6cc(C(C)(C)C(=O)OC)c(-c7cc(C)cc(C(C)(C)C(=O)OC)c7)s6)sc5c4c(C(C)(C)C(=O)OC)ccc2-3)c1,CCCCCCC(CCCC)Cc1c(/C=C2\C(=O)c3cc(F)c(F)cc3C2=C(C#N)C#N)sc2c1SC1c3c(c4c(c5nsnc35)c3sc5c(CC(CCCC)CCCCCC)c(/C=C6\C(=O)c7cc(F)c(F)cc7C6=C(C#N)C#N)sc5c3n4CC(CC)CCCC)N(CC(CC)CCCC)C21,15.43,-5.56,-3.65,-5.68,-3.9,,100.0,1:1,,inverted,ZnO,,,
60530,10.1016/j.orgel.2023.106940,COC(=O)C(C)(C)c1cc(C)cc(-c2sc3c4sc5cc(/C=C6/C(=O)c7cc(F)cc(c7)C(=O)/C6=C\c6cc(C(C)(C)C(=O)OC)c(-c7cc(C)cc(C(C)(C)C(=O)OC)c7)s6)sc5c4c(C(C)(C)C(=O)OC)ccc2-3)c1,CCCCCCC(CCCC)Cc1c(/C=C2\C(=O)c3cc(F)c(F)cc3C2=C(C#N)C#N)sc2c1SC1c3c(c4c(c5nsnc35)c3sc5c(CC(CCCC)CCCCCC)c(/C=C6\C(=O)c7cc(F)c(F)cc7C6=C(C#N)C#N)sc5c3n4CC(CC)CCCC)N(CC(CC)CCCC)C21,16.3,-5.56,-3.65,-5.68,-3.9,,100.0,1:1,,inverted,ZnO,,,
60531,10.1016/j.orgel.2023.106974,COC(=O)C(C)(C)c1cc(C)cc(-c2sc3c4sc5cc(/C=C6/C(=O)c7cc(F)cc(c7)C(=O)/C6=C\c6cc(C(C)(C)C(=O)OC)c(-c7cc(C)cc(C(C)(C)C(=O)OC)c7)s6)sc5c4c(C(C)(C)C(=O)OC)ccc2-3)c1,CCCCCCCCCCCc1c(/C=C2\C(=O)c3cc(F)c(F)cc3C2=C(C#N)C#N)sc2c1sc1c3c4nsnc4c4c5sc6c(CCCCCCCCCCC)c(/C=C7\C(=O)c8cc(F)c(F)cc8C7=C(C#N)C#N)sc6c5n(CC(CC)CCCC)c4c3n(CC(CC)CCCC)c21,15.08,-5.56,-3.65,-5.65,-4.09,,,,,inverted,ZnO,,,
60532,10.1016/j.orgel.2023.106974,COC(=O)C(C)(C)c1cc(C)cc(-c2sc3c4sc5cc(/C=C6/C(=O)c7cc(F)cc(c7)C(=O)/C6=C\c6cc(C(C)(C)C(=O)OC)c(-c7cc(C)cc(C(C)(C)C(=O)OC)c7)s6)sc5c4c(C(C)(C)C(=O)OC)ccc2-3)c1,CCCCCCCCCCCc1c(/C=C2\C(=O)c3cc(F)c(F)cc3C2=C(C#N)C#N)sc2c1sc1c3c4nsnc4c4c5sc6c(CCCCCCCCCCC)c(/C=C7\C(=O)c8cc(F)c(F)cc8C7=C(C#N)C#N)sc6c5n(CC(CC)CCCC)c4c3n(CC(CC)CCCC)c21,16.01,-5.56,-3.65,-5.65,-4.09,,,,,inverted,OSi-CA,,,
60533,10.1016/j.orgel.2023.106974,COC(=O)C(C)(C)c1cc(C)cc(-c2sc3c4sc5cc(/C=C6/C(=O)c7cc(F)cc(c7)C(=O)/C6=C\c6cc(C(C)(C)C(=O)OC)c(-c7cc(C)cc(C(C)(C)C(=O)OC)c7)s6)sc5c4c(C(C)(C)C(=O)OC)ccc2-3)c1,CCCCCCCCCCCc1c(/C=C2\C(=O)c3cc(F)c(F)cc3C2=C(C#N)C#N)sc2c1sc1c3c4nsnc4c4c5sc6c(CCCCCCCCCCC)c(/C=C7\C(=O)c8cc(F)c(F)cc8C7=C(C#N)C#N)sc6c5n(CC(CC)CCCC)c4c3n(CC(CC)CCCC)c21,10.83,-5.56,-3.65,-5.65,-4.09,,,,,inverted,AEEA,,,
60534,10.1016/j.orgel.2023.106975,COC(=O)C(C)(C)c1cc(C)cc(-c2sc3c4sc5cc(/C=C6/C(=O)c7cc(F)cc(c7)C(=O)/C6=C\c6cc(C(C)(C)C(=O)OC)c(-c7cc(C)cc(C(C)(C)C(=O)OC)c7)s6)sc5c4c(C(C)(C)C(=O)OC)ccc2-3)c1,CCCCCCCCCCCc1c(/C=C2\C(=O)c3cc(F)c(F)cc3C2=C(C#N)C#N)sc2c1sc1c3c4nsnc4c4c5sc6c(CCCCCCCCCCC)c(/C=C7\C(=O)c8cc(F)c(F)cc8C7=C(C#N)C#N)sc6c5n(CC(CC)CCCC)c4c3n(CC(CC)CCCC)c21,15.2,-5.56,-3.65,-5.65,-4.09,,,,,conventional,PFN-Br,PEDOT:PSS,,
60535,10.1016/j.orgel.2023.106975,COC(=O)C(C)(C)c1cc(C)cc(-c2sc3c4sc5cc(/C=C6/C(=O)c7cc(F)cc(c7)C(=O)/C6=C\c6cc(C(C)(C)C(=O)OC)c(-c7cc(C)cc(C(C)(C)C(=O)OC)c7)s6)sc5c4c(C(C)(C)C(=O)OC)ccc2-3)c1,CCCCCCCCCCCc1c(/C=C2\C(=O)c3cc(F)c(F)cc3C2=C(C#N)C#N)sc2c1sc1c3c4nsnc4c4c5sc6c(CCCCCCCCCCC)c(/C=C7\C(=O)c8cc(F)c(F)cc8C7=C(C#N)C#N)sc6c5n(CC(CC)CCCC)c4c3n(CC(CC)CCCC)c21,16.4,-5.56,-3.65,-5.65,-4.09,,100.0,,0.75% v/v,conventional,PFN-Br,PEDOT:PSS,,CN
60536,10.1016/j.orgel.2023.106975,COC(=O)C(C)(C)c1cc(C)cc(-c2sc3c4sc5cc(/C=C6/C(=O)c7cc(F)cc(c7)C(=O)/C6=C\c6cc(C(C)(C)C(=O)OC)c(-c7cc(C)cc(C(C)(C)C(=O)OC)c7)s6)sc5c4c(C(C)(C)C(=O)OC)ccc2-3)c1,CCCCCCCCCCCc1c(/C=C2\C(=O)c3cc(F)c(F)cc3C2=C(C#N)C#N)sc2c1sc1c3c4nsnc4c4c5sc6c(CCCCCCCCCCC)c(/C=C7\C(=O)c8cc(F)c(F)cc8C7=C(C#N)C#N)sc6c5n(CC(CC)CCCC)c4c3n(CC(CC)CCCC)c21,17.4,-5.56,-3.65,-5.65,-4.09,,,1:1.2,40 wt%,conventional,PFN-Br,PEDOT:PSS,,BA
60583,10.1016/j.orgel.2024.107024,CCCCCC(CC)OC(=O)c1sc2csc(-c3cc4c(-c5ccc(CC(CC)CCCC)s5)c5sccc5c(-c5ccc(CC(CC)CCCC)s5)c4s3)c2c1F,COC(=O)CCCC1(c2ccccc2)C23c4c5ccc6c7cc8c9c%10c(cc%11cc%12c%13c%14c(cc%15c%16ccc-5c2c%16c2c5c%16c%17c(c(c46)c7c9c%17c4c%10c%11c%13c4c%16c%14c%152)C513)C%12)C8,4.43,-5.21,-3.6,-5.9,-3.9,,,,,,PDINN,,,
60584,10.1016/j.orgel.2024.107024,CCCCCC(CC)OC(=O)c1sc2csc(-c3cc4c(-c5ccc(CC(CC)CCCC)s5)c5sccc5c(-c5ccc(CC(CC)CCCC)s5)c4s3)c2c1F,COC(=O)CCCC1(c2ccccc2)C23c4c5ccc6c7cc8c9c%10c(cc%11cc%12c%13c%14c(cc%15c%16ccc-5c2c%16c2c5c%16c%17c(c(c46)c7c9c%17c4c%10c%11c%13c4c%16c%14c%152)C513)C%12)C8,6.28,-5.21,-3.6,-5.9,-3.9,,,,,,PDINN-free,,,
60603,10.1016/j.orgel.2024.107104,COC(=O)C(C)(C)c1cc(C)cc(-c2sc3c4sc5cc(/C=C6/C(=O)c7cc(F)cc(c7)C(=O)/C6=C\c6cc(C(C)(C)C(=O)OC)c(-c7cc(C)cc(C(C)(C)C(=O)OC)c7)s6)sc5c4c(C(C)(C)C(=O)OC)ccc2-3)c1,CCCCCCCCCCCc1c(/C=C2\C(=O)c3cc(F)c(F)cc3C2=C(C#N)C#N)sc2c1sc1c3c4nsnc4c4c5sc6c(CCCCCCCCCCC)c(/C=C7\C(=O)c8cc(F)c(F)cc8C7=C(C#N)C#N)sc6c5n(CC(CC)CCCC)c4c3n(CC(CC)CCCC)c21,17.43,-5.56,-3.65,-5.65,-4.09,90.0,100.0,1:1.2,0.5%,,,PMA,,
60604,10.1016/j.orgel.2024.107104,COC(=O)C(C)(C)c1cc(C)cc(-c2sc3c4sc5cc(/C=C6/C(=O)c7cc(F)cc(c7)C(=O)/C6=C\c6cc(C(C)(C)C(=O)OC)c(-c7cc(C)cc(C(C)(C)C(=O)OC)c7)s6)sc5c4c(C(C)(C)C(=O)OC)ccc2-3)c1,CCCCCCCCCCCc1c(/C=C2\C(=O)c3cc(F)c(F)cc3C2=C(C#N)C#N)sc2c1sc1c3c4nsnc4c4c5sc6c(CCCCCCCCCCC)c(/C=C7\C(=O)c8cc(F)c(F)cc8C7=C(C#N)C#N)sc6c5n(CC(CC)CCCC)c4c3n(CC(CC)CCCC)c21,17.17,-5.56,-3.65,-5.65,-4.09,90.0,100.0,1:1.2,0.5%,,,PMA,,
60605,10.1016/j.orgel.2024.107104,COC(=O)C(C)(C)c1cc(C)cc(-c2sc3c4sc5cc(/C=C6/C(=O)c7cc(F)cc(c7)C(=O)/C6=C\c6cc(C(C)(C)C(=O)OC)c(-c7cc(C)cc(C(C)(C)C(=O)OC)c7)s6)sc5c4c(C(C)(C)C(=O)OC)ccc2-3)c1,CCCCCCCCCCCc1c(/C=C2\C(=O)c3cc(F)c(F)cc3C2=C(C#N)C#N)sc2c1sc1c3c4nsnc4c4c5sc6c(CCCCCCCCCCC)c(/C=C7\C(=O)c8cc(F)c(F)cc8C7=C(C#N)C#N)sc6c5n(CC(CC)CCCC)c4c3n(CC(CC)CCCC)c21,17.79,-5.56,-3.65,-5.65,-4.09,90.0,100.0,1:1.2,0.5%,,,PMA,,
60606,10.1016/j.orgel.2024.107104,CCCCCCc1ccsc1,CCCCCCCCC1(CCCCCCCC)c2cc3c(cc2-c2sc(-c4ccc(/C=C5\SC(=S)N(CC)C5=O)c5nsnc45)cc21)C(CCCCCCCC)(CCCCCCCC)c1cc(-c2ccc(/C=C4\SC(=S)N(CC)C4=O)c4nsnc24)sc1-3,5.67,-5.01,-3.12,-5.52,-3.89,90.0,145.0,1:1,5%,inverted,,PMA,,
60607,10.1016/j.orgel.2024.107104,CCCCCCc1ccsc1,CCCCCCCCC1(CCCCCCCC)c2cc3c(cc2-c2sc(-c4ccc(/C=C5\SC(=S)N(CC)C5=O)c5nsnc45)cc21)C(CCCCCCCC)(CCCCCCCC)c1cc(-c2ccc(/C=C4\SC(=S)N(CC)C4=O)c4nsnc24)sc1-3,6.05,-5.01,-3.12,-5.52,-3.89,90.0,145.0,1:1,5%,inverted,,PMA,,
60624,10.1016/j.orgel.2024.107137,CCCCC(CC)COC(=O)c1sc2c(-c3cc4c(-c5ccc(CC(CC)CCCC)s5)c5sccc5c(-c5ccc(CC(CC)CCCC)s5)c4s3)scc2c1F,CCCCCCc1ccc(C2(c3ccc(CCCCCC)cc3)c3cc4c(cc3-c3sc5cc(/C=C6/C(=O)c7cc(F)c(F)cc7C6=C(C#N)C#N)sc5c32)C(c2ccc(CCCCCC)cc2)(c2ccc(CCCCCC)cc2)c2c-4sc3cc(/C=C4/C(=O)c5cc(F)c(F)cc5C4=C(C#N)C#N)sc23)cc1,3.32,-5.21,-3.6,-5.82,-4.24,200.0,,1:1 w/w,,conventional,Ca,PEDOT:PSS,,
60625,10.1016/j.orgel.2024.107137,CCCCCCC(CCCC)Cc1csc(-c2cc3c4nsnc4c4cc(-c5cc(CC(CCCC)CCCCCC)c(-c6cc7c(-c8cc(F)c(CC(CC)CCCC)s8)c8sccc8c(-c8cc(F)c(CC(CC)CCCC)s8)c7s6)s5)sc4c3s2)c1,CCCCCCCCCCCc1c(/C=C2\C(=O)c3cc(F)c(F)cc3C2=C(C#N)C#N)sc2c1sc1c3c4nsnc4c4c5sc6c(CCCCCCCCCCC)c(/C=C7\C(=O)c8cc(F)c(F)cc8C7=C(C#N)C#N)sc6c5n(CC(CC)CCCC)c4c3n(CC(CC)CCCC)c21,13.3,-5.51,-2.77,-5.65,-4.09,240.0,,1:1.6 w/w,,conventional,Ca,PEDOT:PSS,,
60633,10.1016/j.orgel.2024.107174,COC(=O)C(C)(C)c1cc(C)cc(-c2sc3c4sc5cc(/C=C6/C(=O)c7cc(F)cc(c7)C(=O)/C6=C\c6cc(C(C)(C)C(=O)OC)c(-c7cc(C)cc(C(C)(C)C(=O)OC)c7)s6)sc5c4c(C(C)(C)C(=O)OC)ccc2-3)c1,CCCCCCCCCCCc1c(/C=C2\C(=O)c3cc(F)c(F)cc3C2=C(C#N)C#N)sc2c1sc1c3c4nsnc4c4c5sc6c(CCCCCCCCCCC)c(/C=C7\C(=O)c8cc(F)c(F)cc8C7=C(C#N)C#N)sc6c5n(CC(CC)CCCC)c4c3n(CC(CC)CCCC)c21,15.3,-5.56,-3.65,-5.65,-4.09,,,,,,,,,
60642,10.1016/j.orgel.2024.107183,CCCCC(CC)COC(=O)c1sc2c(-c3cc4c(-c5ccc(CC(CC)CCCC)s5)c5sc(C)cc5c(-c5ccc(CC(CC)CCCC)s5)c4s3)sc(C)c2c1F,CCCCCCCCC1(CCCCCCCC)c2cc3c(cc2-c2sc(-c4ccc(/C=C5\SC(=S)N(CC)C5=O)c5nsnc45)cc21)C(CCCCCCCC)(CCCCCCCC)c1cc(-c2ccc(/C=C4\SC(=S)N(CC)C4=O)c4nsnc24)sc1-3,9.21,-5.21,-3.6,-5.52,-3.89,100.0,,,,inverted,ZnO,MoO3,,
60643,10.1016/j.orgel.2024.107183,CCCCC(CC)COC(=O)c1sc2c(-c3cc4c(-c5ccc(CC(CC)CCCC)s5)c5sc(C)cc5c(-c5ccc(CC(CC)CCCC)s5)c4s3)sc(C)c2c1F,CCc1ccc(C2(c3ccc(CC)cc3)c3cc4c(cc3-c3sc5cc(/C=C6\C(=O)c7cc(F)c(F)cc7C6=C(C#N)C#N)sc5c32)C(c2ccc(CC)cc2)(c2ccc(CC)cc2)c2c-4sc3cc(/C=C4\C(=O)c5cc(F)c(F)cc5C4=C(C#N)C#N)sc23)cc1,6.7,-5.21,-3.6,-5.82,-4.24,100.0,,,,inverted,ZnO,MoO3,,
60644,10.1016/j.orgel.2024.107183,CCCCC(CC)COC(=O)c1sc2c(-c3cc4c(-c5ccc(CC(CC)CCCC)s5)c5sc(C)cc5c(-c5ccc(CC(CC)CCCC)s5)c4s3)sc(C)c2c1F,CCCCC(CC)COc1cc(/C=C2\C(=O)c3cc(F)c(F)cc3C2=C(C#N)C#N)sc1-c1cc2c(s1)-c1sc(-c3sc(/C=C4\C(=O)c5cc(F)c(F)cc5C4=C(C#N)C#N)cc3OCC(CC)CCCC)cc1C2(CC(CC)CCCC)CC(CC)CCCC,8.22,-5.21,-3.6,-5.26,-4.16,100.0,,,,inverted,ZnO,MoO3,,
60645,10.1016/j.orgel.2025.107207,COC(=O)C(C)(C)c1cc(C)cc(-c2sc3c4sc5cc(/C=C6/C(=O)c7cc(F)cc(c7)C(=O)/C6=C\c6cc(C(C)(C)C(=O)OC)c(-c7cc(C)cc(C(C)(C)C(=O)OC)c7)s6)sc5c4c(C(C)(C)C(=O)OC)ccc2-3)c1,CCCCCCC(CCCC)Cc1c(/C=C2\C(=O)c3cc(F)c(F)cc3C2=C(C#N)C#N)sc2c1SC1c3c(c4c(c5nsnc35)c3sc5c(CC(CCCC)CCCCCC)c(/C=C6\C(=O)c7cc(F)c(F)cc7C6=C(C#N)C#N)sc5c3n4CC(CC)CCCC)N(CC(CC)CCCC)C21,15.88,-5.56,-3.65,-5.68,-3.9,,,,,inverted,,,,
60646,10.1016/j.orgel.2025.107207,COC(=O)C(C)(C)c1cc(C)cc(-c2sc3c4sc5cc(/C=C6/C(=O)c7cc(F)cc(c7)C(=O)/C6=C\c6cc(C(C)(C)C(=O)OC)c(-c7cc(C)cc(C(C)(C)C(=O)OC)c7)s6)sc5c4c(C(C)(C)C(=O)OC)ccc2-3)c1,CCCCCCC(CCCC)Cc1c(/C=C2\C(=O)c3cc(F)c(F)cc3C2=C(C#N)C#N)sc2c1SC1c3c(c4c(c5nsnc35)c3sc5c(CC(CCCC)CCCCCC)c(/C=C6\C(=O)c7cc(F)c(F)cc7C6=C(C#N)C#N)sc5c3n4CC(CC)CCCC)N(CC(CC)CCCC)C21,17.08,-5.56,-3.65,-5.68,-3.9,,,,0.50 vol%,inverted,,,,MB
60674,10.1016/j.orgel.2025.107262,CCCCCCC(CCCC)Cc1csc(-c2cc3c(s2)-c2sc(-c4cc(CC(CCCC)CCCCCC)c(-c5cc6c(-c7cc(F)c(CC(CC)CCCC)s7)c7sccc7c(-c7cc(F)c(CC(CC)CCCC)s7)c6s5)s4)cc2[C@H]2N=CC=N[C@H]32)c1,CCCCCCCCCc1c(C=C2C(=O)c3cc(Cl)c(Cl)cc3C2=C(C#N)C#N)sc2c1sc1c3c4nsnc4c4c5sc6c(CCCCCCCCC)c(C=C7C(=O)c8cc(Cl)c(Cl)cc8C7=C(C#N)C#N)sc6c5n(CC(CCCC)CCCCCC)c4c3n(CC(CCCC)CCCCCC)c21,15.5,-5.41,-2.82,-5.68,-3.9,103.0,100.0,1:1.2,0.5%,conventional,PFN-Br,PEDOT:PSS,chlorobenzene,DIO
60676,10.1016/j.orgel.2025.107262,CCCCCCC(CCCC)Cc1csc(-c2cc3c(s2)-c2sc(-c4cc(CC(CCCC)CCCCCC)c(-c5cc6c(-c7cc(F)c(CC(CC)CCCC)s7)c7sccc7c(-c7cc(F)c(CC(CC)CCCC)s7)c6s5)s4)cc2[C@H]2N=CC=N[C@H]32)c1,CCCCCCCCCc1c(C=C2C(=O)c3cc(Cl)c(Cl)cc3C2=C(C#N)C#N)sc2c1sc1c3c4nsnc4c4c5sc6c(CCCCCCCCC)c(C=C7C(=O)c8cc(Cl)c(Cl)cc8C7=C(C#N)C#N)sc6c5n(CC(CCCC)CCCCCC)c4c3n(CC(CCCC)CCCCCC)c21,16.0,-5.41,-2.82,-5.68,-3.9,101.0,100.0,1:1.2,,conventional,PFN-Br,PEDOT:PSS,chlorobenzene,DIO
60678,10.1016/j.orgel.2025.107283,COC(=O)C(C)(C)c1cc(C)cc(-c2sc3c4sc5cc(/C=C6/C(=O)c7cc(F)cc(c7)C(=O)/C6=C\c6cc(C(C)(C)C(=O)OC)c(-c7cc(C)cc(C(C)(C)C(=O)OC)c7)s6)sc5c4c(C(C)(C)C(=O)OC)ccc2-3)c1,CCCCCCCCCCCc1c(/C=C2\C(=O)c3cc(F)c(F)cc3C2=C(C#N)C#N)sc2c1sc1c3c4nsnc4c4c5sc6c(CCCCCCCCCCC)c(/C=C7\C(=O)c8cc(F)c(F)cc8C7=C(C#N)C#N)sc6c5n(CC(CC)CCCC)c4c3n(CC(CC)CCCC)c21,8.7,-5.56,-3.65,-5.65,-4.09,,120.0,1:1.2,,conventional,PDINO,PEDOT:PSS,chlorobenzene,MPBT
60679,10.1016/j.orgel.2025.107283,COC(=O)C(C)(C)c1cc(C)cc(-c2sc3c4sc5cc(/C=C6/C(=O)c7cc(F)cc(c7)C(=O)/C6=C\c6cc(C(C)(C)C(=O)OC)c(-c7cc(C)cc(C(C)(C)C(=O)OC)c7)s6)sc5c4c(C(C)(C)C(=O)OC)ccc2-3)c1,CCCCCCCCCCCc1c(/C=C2\C(=O)c3cc(F)c(F)cc3C2=C(C#N)C#N)sc2c1sc1c3c4nsnc4c4c5sc6c(CCCCCCCCCCC)c(/C=C7\C(=O)c8cc(F)c(F)cc8C7=C(C#N)C#N)sc6c5n(CC(CC)CCCC)c4c3n(CC(CC)CCCC)c21,9.7,-5.56,-3.65,-5.65,-4.09,,120.0,1:1.2,,conventional,PDINO,PEDOT:PSS,chlorobenzene,MPBT
60680,10.1016/j.orgel.2025.107309,CCCCCCC(CCCC)Cc1csc(-c2cc3c4nsnc4c4cc(-c5cc(CC(CCCC)CCCCCC)c(-c6cc7c(-c8cc(F)c(CC(CC)CCCC)s8)c8sccc8c(-c8cc(F)c(CC(CC)CCCC)s8)c7s6)s5)sc4c3s2)c1,CCCCCCCCCCCc1c(/C=C2\C(=O)c3cc(F)c(F)cc3C2=C(C#N)C#N)sc2c1sc1c3c4nsnc4c4c5sc6c(CCCCCCCCCCC)c(/C=C7\C(=O)c8cc(F)c(F)cc8C7=C(C#N)C#N)sc6c5n(CC(CC)CCCC)c4c3n(CC(CC)CCCC)c21,14.35,-5.51,-2.77,-5.65,-4.09,,,1:1.6,,conventional,PDINO,PEDOT:PSS,,
60687,10.1016/j.orgel.2025.107311,COC(=O)C(C)(C)c1cc(C)cc(-c2sc3c4sc5cc(/C=C6/C(=O)c7cc(F)cc(c7)C(=O)/C6=C\c6cc(C(C)(C)C(=O)OC)c(-c7cc(C)cc(C(C)(C)C(=O)OC)c7)s6)sc5c4c(C(C)(C)C(=O)OC)ccc2-3)c1,CCCCCCCCCc1c(C=C2C(=O)c3cc(Cl)c(Cl)cc3C2=C(C#N)C#N)sc2c1sc1c3c4nsnc4c4c5sc6c(CCCCCCCCC)c(C=C7C(=O)c8cc(Cl)c(Cl)cc8C7=C(C#N)C#N)sc6c5n(CC(CCCC)CCCCCC)c4c3n(CC(CCCC)CCCCCC)c21,17.76,-5.56,-3.65,-5.68,-3.9,,,1:1.2,,conventional,PFN-Br,PEDOT:PSS,chloroform,
60695,10.1016/j.orgel.2025.107325,CCCCCCCCc1cc(-c2cc3sc4c(-c5cccc(SCC(CCCCCC)CCCCCCCC)c5)c5c(sc6cc(-c7cc(CCCCCCCC)c(-c8ccc(/C=C9/SC(=S)N(CC)C9=O)s8)s7)sc65)c(-c5cccc(SCC(CCCCCC)CCCCCCCC)c5)c4c3s2)sc1-c1ccc(/C=C2/SC(=S)N(CC)C2=O)s1,CCCCCCCCCCCCC(CCCCCCCCCC)Cn1c2c3sc(/C=C4\C(=O)c5c(F)cccc5C4=C(C#N)C#N)c(CCCCCCCCCCC)c3sc2c2c3nsnc3c3c4sc5c(CCCCCCCCCCC)c(/C=C6\C(=O)c7c(ccc(-c8cccs8)c7F)C6=C(C#N)C#N)sc5c4n(CC(CCCCCCCCCC)CCCCCCCCCCCC)c3c21,9.94,,,-5.715,-3.805,,,,,conventional,PFN-Br,PEDOT:PSS,,
60702,10.1016/j.orgel.2025.107325,CCc1ccc(-c2c3cc(-c4cc(CC)c(-c5ccc(-c6sc(/C=C7/SC(=S)N(CC)C7=O)cc6CC)s5)s4)sc3c(-c3ccc(CC)s3)c3cc(-c4cc(CC)c(-c5ccc(-c6sc(/C=C7/SC(=S)N(CC)C7=O)cc6CC)s5)s4)sc23)s1,CCCCCCCCCCCCCCCCC1(CCCCCCCCCCCCCCCC)c2cc3c(cc2-c2sc(/C=C4\C(=O)C5=C(C=CC(c6cccs6)C=C5)C4=C(C#N)C#N)cc21)C(CCCCCCCCCCCCCCCC)(CCCCCCCCCCCCCCCC)c1cc(/C=C2\C(=O)c4ccccc4C2=C(C#N)C#N)sc1-3,5.86,-5.02,-3.27,-5.74,-3.86,,,,,conventional,PNDIT-F3N-Br,PEDOT:PSS,,
60703,10.1016/j.orgel.2025.107325,CCCCCCCCc1cc(/C=C(/C#N)C(=O)OCC(CC)CCCC)sc1-c1ccc(-c2sc(-c3cc4c(-c5ccc(CC(CC)CCCC)s5)c5sc(-c6cc(CCCCCCCC)c(-c7ccc(-c8sc(/C=C(\C#N)C(=O)OCC(CC)CCCC)cc8CCCCCCCC)s7)s6)cc5c(-c5ccc(CC(CC)CCCC)s5)c4s3)cc2CCCCCCCC)s1,CCCCCCCCCCCCCCCCC1(CCCCCCCCCCCCCCCC)c2cc3c(cc2-c2sc(/C=C4\C(=O)C5=C(C=CC(c6cccs6)C=C5)C4=C(C#N)C#N)cc21)C(CCCCCCCCCCCCCCCC)(CCCCCCCCCCCCCCCC)c1cc(/C=C2\C(=O)c4ccccc4C2=C(C#N)C#N)sc1-3,3.97,-5.25,-2.8,-5.74,-3.86,,,,,conventional,PNDIT-F3N-Br,PEDOT:PSS,,
60709,10.1016/j.orgel.2025.107325,CCCCC(CC)CN1C(=O)c2ccc3c4ccc5c6c(cc(-c7ccc8c9ccccc9n(CC(CC)CCCC)c8c7)c(c7ccc(c2c37)C1=O)c64)C(=O)N(CC(CC)CCCC)C5=O,CCCCCCc1ccc(-c2ccc(-c3cc(F)c(-c4cc5c(s4)-c4sc(-c6c(F)cc(-c7ccc(-c8ccc(CCCCCC)s8)s7)c7nsnc67)cc4[Si]5(CC(CC)CCCC)CC(CC)CCCC)c4nsnc34)s2)s1,2.45,,,,,,,,,conventional,Ca,PEDOT:PSS,,
60711,10.1016/j.orgel.2025.107325,CCCCCCCCCCCCC(CCCCCCCCCC)CN1C(=O)c2ccc3c4ccc5c6c(cc(-c7cc8sc9ccsc9c8s7)c(c7ccc(c2c37)C1=O)c64)C(=O)N(CC(CCCCCCCCCC)CCCCCCCCCCCC)C5=O,CCCCCCc1ccc(-c2ccc(-c3cc(F)c(-c4cc5c(s4)-c4sc(-c6c(F)cc(-c7ccc(-c8ccc(CCCCCC)s8)s7)c7nsnc67)cc4[Si]5(CC(CC)CCCC)CC(CC)CCCC)c4nsnc34)s2)s1,0.29,,,,,,,,,conventional,Ca,PEDOT:PSS,,
60719,10.1016/j.orgel.2025.107330,CCCCCCc1cc(-c2cc3c(-c4cc(Cl)c(CC(CC)CCCC)s4)c4sc(-c5cc(CCCCCC)c(-c6cc(CCCCCC)c(-c7ccc(/C=C8/SC(=S)N(CCCCCC)C8=O)s7)s6)s5)cc4c(-c4cc(Cl)c(CC(CC)CCCC)s4)c3s2)sc1-c1cc(CCCCCC)c(-c2ccc(/C=C3\SC(=S)N(CC(CC)CCCC)C3=O)s2)s1,CCCCCCCCCCCc1c(/C=C2\C(=O)c3cc(F)c(F)cc3C2=C(C#N)C#N)sc2c1sc1c3c4nsnc4c4c5sc6c(CCCCCCCCCCC)c(/C=C7\C(=O)c8cc(F)c(F)cc8C7=C(C#N)C#N)sc6c5n(CC(CC)CCCC)c4c3n(CC(CC)CCCC)c21,14.18,-5.46,-3.7,-5.65,-4.09,,,,,,,,,
60723,10.1016/j.orgel.2025.107330,CCCCCCc1cc(-c2cc3c(-c4ccc(SCC(CC)CCCC)cc4)c4sc(-c5cc(CCCCCC)c(-c6cc(CCCCCC)c(-c7ccc(/C=C8/SC(=S)N(CCCC)C8=O)s7)s6)s5)cc4c(-c4ccc(SCC(CC)CCCC)cc4)c3s2)sc1-c1cc(CCCCCC)c(-c2ccc(/C=C3/SC(=S)N(CCCC)C3=O)s2)s1,CCCCCCCCCCCc1c(/C=C2\C(=O)c3cc(Cl)c(Cl)cc3C2=C(C#N)C#N)sc2c1sc1c3c4nsnc4c4c5sc6c(CCCCCCCCCCC)c(/C=C7\C(=O)c8cc(Cl)c(Cl)cc8C7=C(C#N)C#N)sc6c5n(CC(CCCC)CCCCCC)c4c3n(CC(CCCC)CCCCCC)c21,15.15,-5.37,-3.51,-5.68,-4.1,,,,,,,,,
60725,10.1016/j.orgel.2025.107330,CCCCCCc1cc(-c2cc3c(-c4ccc(SCC(CC)CCCC)cc4)c4sc(-c5cc(CCCCCC)c(-c6cc(CCCCCC)c(-c7ccc(/C=C8/SC(=S)N(CCCC)C8=O)s7)s6)s5)cc4c(-c4ccc(SCC(CC)CCCC)cc4)c3s2)sc1-c1cc(CCCCCC)c(-c2ccc(/C=C3/SC(=S)N(CCCC)C3=O)s2)s1,CCCCCCCCCc1c(C=C2C(=O)c3cc(Cl)c(Cl)cc3C2=C(C#N)C#N)sc2c1sc1c3c4nsnc4c4c5sc6c(CCCCCCCCC)c(C=C7C(=O)c8cc(Cl)c(Cl)cc8C7=C(C#N)C#N)sc6c5n(CC(CCCC)CCCCCC)c4c3n(CC(CCCC)CCCCCC)c21,15.12,-5.37,-3.51,-5.68,-3.9,,,,,,,,,
60726,10.1016/j.orgel.2025.107330,CCCCCCCCc1cc(-c2cc3sc4c(-c5cccc(SCC(CCCCCC)CCCCCCCC)c5)c5c(sc6cc(-c7cc(CCCCCCCC)c(-c8ccc(/C=C9/SC(=S)N(CC)C9=O)s8)s7)sc65)c(-c5cccc(SCC(CCCCCC)CCCCCCCC)c5)c4c3s2)sc1-c1ccc(/C=C2/SC(=S)N(CC)C2=O)s1,CCCCCCCCCc1c(C=C2C(=O)c3cc(Cl)c(Cl)cc3C2=C(C#N)C#N)sc2c1sc1c3c4nsnc4c4c5sc6c(CCCCCCCCC)c(C=C7C(=O)c8cc(Cl)c(Cl)cc8C7=C(C#N)C#N)sc6c5n(CC(CCCC)CCCCCC)c4c3n(CC(CCCC)CCCCCC)c21,17.16,,,-5.68,-3.9,,,,,,,,,
60727,10.1016/j.orgel.2025.107330,CCCCCCCCc1cc(-c2cc3sc4c(-c5cccc(SCC(CCCCCC)CCCCCCCC)c5)c5c(sc6cc(-c7cc(CCCCCCCC)c(-c8ccc(/C=C9/SC(=S)N(CC)C9=O)s8)s7)sc65)c(-c5cccc(SCC(CCCCCC)CCCCCCCC)c5)c4c3s2)sc1-c1ccc(/C=C2/SC(=S)N(CC)C2=O)s1,CCCCCCCCCc1c(C=C2C(=O)c3cc(Cl)c(Cl)cc3C2=C(C#N)C#N)sc2c1sc1c3c4nsnc4c4c5sc6c(CCCCCCCCC)c(C=C7C(=O)c8cc(Cl)c(Cl)cc8C7=C(C#N)C#N)sc6c5n(CC(CCCC)CCCCCC)c4c3n(CC(CCCC)CCCCCC)c21,17.19,,,-5.68,-3.9,,,,,,,,,
60742,10.1016/j.orgel.2025.107368,COC(=O)C(C)(C)c1cc(C)cc(-c2sc3c4sc5cc(/C=C6/C(=O)c7cc(F)cc(c7)C(=O)/C6=C\c6cc(C(C)(C)C(=O)OC)c(-c7cc(C)cc(C(C)(C)C(=O)OC)c7)s6)sc5c4c(C(C)(C)C(=O)OC)ccc2-3)c1,CCCCCCCCCCCc1c(/C=C2\C(=O)c3cc(F)c(F)cc3C2=C(C#N)C#N)sc2c1sc1c3c4nsnc4c4c5sc6c(CCCCCCCCCCC)c(/C=C7\C(=O)c8cc(F)c(F)cc8C7=C(C#N)C#N)sc6c5n(CC(CC)CCCC)c4c3n(CC(CC)CCCC)c21,16.74,-5.56,-3.65,-5.65,-4.09,,85.0,1:1.2,,conventional,PDINN,PEDOT:PSS,chloroform,
60743,10.1016/j.orgel.2025.107368,COC(=O)C(C)(C)c1cc(C)cc(-c2sc3c4sc5cc(/C=C6/C(=O)c7cc(F)cc(c7)C(=O)/C6=C\c6cc(C(C)(C)C(=O)OC)c(-c7cc(C)cc(C(C)(C)C(=O)OC)c7)s6)sc5c4c(C(C)(C)C(=O)OC)ccc2-3)c1,CCCCCCCCCCCc1c(/C=C2\C(=O)c3cc(F)c(F)cc3C2=C(C#N)C#N)sc2c1sc1c3c4nsnc4c4c5sc6c(CCCCCCCCCCC)c(/C=C7\C(=O)c8cc(F)c(F)cc8C7=C(C#N)C#N)sc6c5n(CC(CC)CCCC)c4c3n(CC(CC)CCCC)c21,16.34,-5.56,-3.65,-5.65,-4.09,,85.0,1:1.2,3 %,conventional,PDINN,PEDOT:PSS,chloroform,BN12-C8
60744,10.1016/j.orgel.2025.107368,COC(=O)C(C)(C)c1cc(C)cc(-c2sc3c4sc5cc(/C=C6/C(=O)c7cc(F)cc(c7)C(=O)/C6=C\c6cc(C(C)(C)C(=O)OC)c(-c7cc(C)cc(C(C)(C)C(=O)OC)c7)s6)sc5c4c(C(C)(C)C(=O)OC)ccc2-3)c1,CCCCCCCCCCCc1c(/C=C2\C(=O)c3cc(F)c(F)cc3C2=C(C#N)C#N)sc2c1sc1c3c4nsnc4c4c5sc6c(CCCCCCCCCCC)c(/C=C7\C(=O)c8cc(F)c(F)cc8C7=C(C#N)C#N)sc6c5n(CC(CC)CCCC)c4c3n(CC(CC)CCCC)c21,15.9,-5.56,-3.65,-5.65,-4.09,,85.0,1:1.2,6 %,conventional,PDINN,PEDOT:PSS,chloroform,BN12-C8
60745,10.1016/j.orgel.2025.107368,COC(=O)C(C)(C)c1cc(C)cc(-c2sc3c4sc5cc(/C=C6/C(=O)c7cc(F)cc(c7)C(=O)/C6=C\c6cc(C(C)(C)C(=O)OC)c(-c7cc(C)cc(C(C)(C)C(=O)OC)c7)s6)sc5c4c(C(C)(C)C(=O)OC)ccc2-3)c1,CCCCCCCCCCCc1c(/C=C2\C(=O)c3cc(F)c(F)cc3C2=C(C#N)C#N)sc2c1sc1c3c4nsnc4c4c5sc6c(CCCCCCCCCCC)c(/C=C7\C(=O)c8cc(F)c(F)cc8C7=C(C#N)C#N)sc6c5n(CC(CC)CCCC)c4c3n(CC(CC)CCCC)c21,15.53,-5.56,-3.65,-5.65,-4.09,,85.0,1:1.2,9 %,conventional,PDINN,PEDOT:PSS,chloroform,BN12-C8
60746,10.1016/j.orgel.2025.107368,COC(=O)C(C)(C)c1cc(C)cc(-c2sc3c4sc5cc(/C=C6/C(=O)c7cc(F)cc(c7)C(=O)/C6=C\c6cc(C(C)(C)C(=O)OC)c(-c7cc(C)cc(C(C)(C)C(=O)OC)c7)s6)sc5c4c(C(C)(C)C(=O)OC)ccc2-3)c1,CCCCCCCCCCCc1c(/C=C2\C(=O)c3cc(F)c(F)cc3C2=C(C#N)C#N)sc2c1sc1c3c4nsnc4c4c5sc6c(CCCCCCCCCCC)c(/C=C7\C(=O)c8cc(F)c(F)cc8C7=C(C#N)C#N)sc6c5n(CC(CC)CCCC)c4c3n(CC(CC)CCCC)c21,16.86,-5.56,-3.65,-5.65,-4.09,,85.0,1:1.2,3 %,conventional,PDINN,PEDOT:PSS,chloroform,BN22-C8
60747,10.1016/j.orgel.2025.107368,COC(=O)C(C)(C)c1cc(C)cc(-c2sc3c4sc5cc(/C=C6/C(=O)c7cc(F)cc(c7)C(=O)/C6=C\c6cc(C(C)(C)C(=O)OC)c(-c7cc(C)cc(C(C)(C)C(=O)OC)c7)s6)sc5c4c(C(C)(C)C(=O)OC)ccc2-3)c1,CCCCCCCCCCCc1c(/C=C2\C(=O)c3cc(F)c(F)cc3C2=C(C#N)C#N)sc2c1sc1c3c4nsnc4c4c5sc6c(CCCCCCCCCCC)c(/C=C7\C(=O)c8cc(F)c(F)cc8C7=C(C#N)C#N)sc6c5n(CC(CC)CCCC)c4c3n(CC(CC)CCCC)c21,16.31,-5.56,-3.65,-5.65,-4.09,,85.0,1:1.2,6 %,conventional,PDINN,PEDOT:PSS,chloroform,BN22-C8
60748,10.1016/j.orgel.2025.107368,COC(=O)C(C)(C)c1cc(C)cc(-c2sc3c4sc5cc(/C=C6/C(=O)c7cc(F)cc(c7)C(=O)/C6=C\c6cc(C(C)(C)C(=O)OC)c(-c7cc(C)cc(C(C)(C)C(=O)OC)c7)s6)sc5c4c(C(C)(C)C(=O)OC)ccc2-3)c1,CCCCCCCCCCCc1c(/C=C2\C(=O)c3cc(F)c(F)cc3C2=C(C#N)C#N)sc2c1sc1c3c4nsnc4c4c5sc6c(CCCCCCCCCCC)c(/C=C7\C(=O)c8cc(F)c(F)cc8C7=C(C#N)C#N)sc6c5n(CC(CC)CCCC)c4c3n(CC(CC)CCCC)c21,16.5,-5.56,-3.65,-5.65,-4.09,,85.0,1:1.2,9 %,conventional,PDINN,PEDOT:PSS,chloroform,BN22-C8
60752,10.1016/j.orgel.2026.107401,COC(=O)C(C)(C)c1cc(C)cc(-c2sc3c4sc5cc(/C=C6/C(=O)c7cc(F)cc(c7)C(=O)/C6=C\c6cc(C(C)(C)C(=O)OC)c(-c7cc(C)cc(C(C)(C)C(=O)OC)c7)s6)sc5c4c(C(C)(C)C(=O)OC)ccc2-3)c1,CCCCCCc1ccc(C2(c3ccc(CCCCCC)cc3)c3cc4c(cc3-c3sc5cc(/C=C6\C(=O)c7cc(F)c(F)cc7C6=C(C#N)C#N)sc5c32)C(c2ccc(CCCCCC)cc2)(c2ccc(CCCCCC)cc2)c2c-4sc3cc(/C=C4\C(=O)c5cc(F)c(F)cc5C4=C(C#N)C#N)sc23)cc1,9.85,-5.56,-3.65,-5.66,-4.14,700.0,100.0,1:1.5,,inverted,ZnO,MoO3,chlorobenzene,
60769,10.1016/j.orgel.2026.107402,COC(=O)C(C)(C)c1cc(C)cc(-c2sc3c4sc5cc(/C=C6/C(=O)c7cc(F)cc(c7)C(=O)/C6=C\c6cc(C(C)(C)C(=O)OC)c(-c7cc(C)cc(C(C)(C)C(=O)OC)c7)s6)sc5c4c(C(C)(C)C(=O)OC)ccc2-3)c1,CCCCCCCCCCCc1c(/C=C2\C(=O)c3cc(F)c(F)cc3C2=C(C#N)C#N)sc2c1sc1c3c4nsnc4c4c5sc6c(CCCCCCCCCCC)c(/C=C7\C(=O)c8cc(F)c(F)cc8C7=C(C#N)C#N)sc6c5n(CC(CC)CCCC)c4c3n(CC(CC)CCCC)c21,14.51,-5.56,-3.65,-5.65,-4.09,,80.0,1:1.2,0.5 vol%,inverted,ZnO,MoO3,chloroform,
60789,10.1016/j.physb.2019.411844,CCCCCCc1ccsc1,CCCCC(=O)OCC1(c2ccccc2)c2cccc3cccc4cccc5cccc6cccc1c6c-5c-4c-3c2,1.92,-5.01,-3.12,-6.1,-3.7,,,1:1,,conventional,LiF,PEDOT:PSS,chloroform,
60790,10.1016/j.physb.2019.411844,CCCCCCc1ccsc1,CCCCC(=O)OCC1(c2ccccc2)c2cccc3cccc4cccc5cccc6cccc1c6c-5c-4c-3c2,4.64,-5.01,-3.12,-6.1,-3.7,,,1:1,1.5%,conventional,LiF,PEDOT:PSS,chloroform,NiO
60791,10.1016/j.physb.2019.411844,CCCCCCc1ccsc1,CCCCC(=O)OCC1(c2ccccc2)c2cccc3cccc4cccc5cccc6cccc1c6c-5c-4c-3c2,3.58,-5.01,-3.12,-6.1,-3.7,,,1:1,2.5%,conventional,LiF,PEDOT:PSS,chloroform,NiO
