Repository: JiYiqaq/PCE-KA-GNN

# Data directory

- `raw/Active_Database.csv` is the immutable source dataset bundled under CC BY 4.0. Do not overwrite it with processed data.
- `processed/` is created and populated by the training pipeline. Generated `.pt` and `.pth` caches are intentionally ignored by Git because they can exceed GitHub's normal single-file limit.

See `../DATA_LICENSE.md` for provenance, license and checksum information.

File: data/processed/device_records.csv (part 100 of 250)
record_id,doi,donor_smiles,acceptor_smiles,pce,homo_d,lumo_d,homo_a,lumo_a,active_layer_thickness,annealing_temp,d_a_ratio,additive_ratio,device_type,etl_canonical,htl_canonical,solvent_canonical,additive_canonical
60792,10.1016/j.physb.2019.411844,CCCCCCc1ccsc1,CCCCC(=O)OCC1(c2ccccc2)c2cccc3cccc4cccc5cccc6cccc1c6c-5c-4c-3c2,2.74,-5.01,-3.12,-6.1,-3.7,,,1:1,5.0%,conventional,LiF,PEDOT:PSS,chloroform,NiO
60793,10.1016/j.physb.2019.411844,CCCCCCc1ccsc1,CCCCC(=O)OCC1(c2ccccc2)c2cccc3cccc4cccc5cccc6cccc1c6c-5c-4c-3c2,2.31,-5.01,-3.12,-6.1,-3.7,,,1:1,7.5%,conventional,LiF,PEDOT:PSS,chloroform,NiO
60794,10.1016/j.physb.2021.412859,CCCCCCc1ccsc1,CCCCC(=O)OCC1(c2ccccc2)c2cccc3cccc4cccc5cccc6cccc1c6c-5c-4c-3c2,0.64,-5.01,-3.12,-6.1,-3.7,,,,,,,PEDOT:PSS,,
60796,10.1016/j.physb.2021.412859,CCCCCCc1ccsc1,CCCCC(=O)OCC1(c2ccccc2)c2cccc3cccc4cccc5cccc6cccc1c6c-5c-4c-3c2,1.55,-5.01,-3.12,-6.1,-3.7,,110.0,1:1,,conventional,LiF,PEDOT:PSS,,
60799,10.1016/j.physb.2021.413321,CCCCCCc1ccsc1,CCCCC(=O)OCC1(c2ccccc2)c2cccc3cccc4cccc5cccc6cccc1c6c-5c-4c-3c2,2.7,-5.01,-3.12,-6.1,-3.7,,100.0,1:1,,conventional,LiF,PEDOT:PSS,chloroform,
60800,10.1016/j.physb.2021.413321,CCCCCCc1ccsc1,CCCCC(=O)OCC1(c2ccccc2)c2cccc3cccc4cccc5cccc6cccc1c6c-5c-4c-3c2,3.4,-5.01,-3.12,-6.1,-3.7,,100.0,1:1,1 wt%,conventional,LiF,PEDOT:PSS,chloroform,
60801,10.1016/j.physb.2021.413321,CCCCCCc1ccsc1,CCCCC(=O)OCC1(c2ccccc2)c2cccc3cccc4cccc5cccc6cccc1c6c-5c-4c-3c2,3.83,-5.01,-3.12,-6.1,-3.7,,100.0,1:1,3 wt%,conventional,LiF,PEDOT:PSS,chloroform,
60802,10.1016/j.physb.2022.414347,CCCCCCc1ccsc1,COC(=O)CCCC1(c2ccccc2)C23c4c5c6c7c8c9c(c%10c%11c2c2c%12c4c4c%13c5c5c7c7c8c8c%14c9c%10c9c%10c%11c2c2c%11c%12c4c4c%12c%13c5c5c7c7c8c8c%14c9c9c%10c2c2c%11c4c4c%12c5c7c5c8c9c2c45)C613,2.14,-5.01,-3.12,-6.1,-3.7,,,1:1,0 wt%,conventional,,PEDOT:PSS,chloroform,
60803,10.1016/j.physb.2022.414347,CCCCCCc1ccsc1,COC(=O)CCCC1(c2ccccc2)C23c4c5c6c7c8c9c(c%10c%11c2c2c%12c4c4c%13c5c5c7c7c8c8c%14c9c%10c9c%10c%11c2c2c%11c%12c4c4c%12c%13c5c5c7c7c8c8c%14c9c9c%10c2c2c%11c4c4c%12c5c7c5c8c9c2c45)C613,3.49,-5.01,-3.12,-6.1,-3.7,,,1:1,1 wt%,conventional,,PEDOT:PSS,chloroform,
60804,10.1016/j.physb.2022.414347,CCCCCCc1ccsc1,COC(=O)CCCC1(c2ccccc2)C23c4c5c6c7c8c9c(c%10c%11c2c2c%12c4c4c%13c5c5c7c7c8c8c%14c9c%10c9c%10c%11c2c2c%11c%12c4c4c%12c%13c5c5c7c7c8c8c%14c9c9c%10c2c2c%11c4c4c%12c5c7c5c8c9c2c45)C613,4.5,-5.01,-3.12,-6.1,-3.7,,,1:1,3 wt%,conventional,,PEDOT:PSS,chloroform,
60805,10.1016/j.physb.2022.414347,CCCCCCc1ccsc1,COC(=O)CCCC1(c2ccccc2)C23c4c5c6c7c8c9c(c%10c%11c2c2c%12c4c4c%13c5c5c7c7c8c8c%14c9c%10c9c%10c%11c2c2c%11c%12c4c4c%12c%13c5c5c7c7c8c8c%14c9c9c%10c2c2c%11c4c4c%12c5c7c5c8c9c2c45)C613,3.15,-5.01,-3.12,-6.1,-3.7,,,1:1,5 wt%,conventional,,PEDOT:PSS,chloroform,
60811,10.1016/j.physb.2023.415252,CCCCCCc1ccsc1,COC(=O)CCCC1(c2ccccc2)C23c4c5c6c7c8c9c(c%10c%11c2c2c%12c4c4c%13c5c5c7c7c8c8c%14c9c%10c9c%10c%11c2c2c%11c%12c4c4c%12c%13c5c5c7c7c8c8c%14c9c9c%10c2c2c%11c4c4c%12c5c7c5c8c9c2c45)C613,0.9,-5.01,-3.12,-6.1,-3.7,,140.0,1:0.9,,,ZnO,PEDOT:PSS,chlorobenzene,
60812,10.1016/j.physb.2023.415252,CCCCCCc1ccsc1,COC(=O)CCCC1(c2ccccc2)C23c4c5c6c7c8c9c(c%10c%11c2c2c%12c4c4c%13c5c5c7c7c8c8c%14c9c%10c9c%10c%11c2c2c%11c%12c4c4c%12c%13c5c5c7c7c8c8c%14c9c9c%10c2c2c%11c4c4c%12c5c7c5c8c9c2c45)C613,1.25,-5.01,-3.12,-6.1,-3.7,,140.0,1:0.9,0.25 wt%,,ZnO,PEDOT:PSS,chlorobenzene,MoS2
60813,10.1016/j.physb.2023.415252,CCCCCCc1ccsc1,COC(=O)CCCC1(c2ccccc2)C23c4c5c6c7c8c9c(c%10c%11c2c2c%12c4c4c%13c5c5c7c7c8c8c%14c9c%10c9c%10c%11c2c2c%11c%12c4c4c%12c%13c5c5c7c7c8c8c%14c9c9c%10c2c2c%11c4c4c%12c5c7c5c8c9c2c45)C613,2.1,-5.01,-3.12,-6.1,-3.7,,140.0,1:0.9,0.35 wt%,,ZnO,PEDOT:PSS,chlorobenzene,MoS2
60814,10.1016/j.physb.2023.415252,CCCCCCc1ccsc1,COC(=O)CCCC1(c2ccccc2)C23c4c5c6c7c8c9c(c%10c%11c2c2c%12c4c4c%13c5c5c7c7c8c8c%14c9c%10c9c%10c%11c2c2c%11c%12c4c4c%12c%13c5c5c7c7c8c8c%14c9c9c%10c2c2c%11c4c4c%12c5c7c5c8c9c2c45)C613,2.97,-5.01,-3.12,-6.1,-3.7,,140.0,1:0.9,0.5 wt%,inverted,ZnO,PEDOT:PSS,chlorobenzene,MoS2
60815,10.1016/j.physb.2023.415252,CCCCCCc1ccsc1,COC(=O)CCCC1(c2ccccc2)C23c4c5c6c7c8c9c(c%10c%11c2c2c%12c4c4c%13c5c5c7c7c8c8c%14c9c%10c9c%10c%11c2c2c%11c%12c4c4c%12c%13c5c5c7c7c8c8c%14c9c9c%10c2c2c%11c4c4c%12c5c7c5c8c9c2c45)C613,2.13,-5.01,-3.12,-6.1,-3.7,,140.0,1:0.9,0.6 wt%,,ZnO,PEDOT:PSS,chlorobenzene,MoS2
60840,10.1016/j.polymer.2019.122131,CCCCCCCCc1cc(-c2c(-c3cccs3)sc3c(-c4cc(CCCCCCCC)c(CCCCCCCC)s4)c(-c4ccc(-c5cccc6nsnc56)s4)sc23)sc1CCCCCCCC,CCCCCCCCCCCc1c(/C=C2\C(=O)c3cc(F)c(F)cc3C2=C(C#N)C#N)sc2c1sc1c3c4nsnc4c4c5sc6c(CCCCCCCCCCC)c(/C=C7\C(=O)c8cc(F)c(F)cc8C7=C(C#N)C#N)sc6c5n(CC(CC)CCCC)c4c3n(CC(CC)CCCC)c21,10.58,,,-5.65,-4.09,100.0,,0:100,,inverted,ZnO/PEIE,MoO3,,
60844,10.1016/j.polymer.2019.122131,CCCCCCCCc1cc(-c2c(-c3cccs3)sc3c(-c4cc(CCCCCCCC)c(CCCCCCCC)s4)c(-c4ccc(-c5cccc6nsnc56)s4)sc23)sc1CCCCCCCC,CCCCCCc1ccc(C2(c3ccc(CCCCCC)cc3)c3cc4c(cc3-c3sc5cc(/C=C6\C(=O)c7cc(F)c(F)cc7C6=C(C#N)C#N)sc5c32)C(c2ccc(CCCCCC)cc2)(c2ccc(CCCCCC)cc2)c2c-4sc3cc(/C=C4\C(=O)c5cc(F)c(F)cc5C4=C(C#N)C#N)sc23)cc1,6.59,,,-5.66,-4.14,100.0,,100:0,,inverted,ZnO/PEIE,MoO3,,
60847,10.1016/j.polymer.2020.122408,CCCCCCc1ccc(-c2nc3c(-c4cccs4)c(F)c(F)c(-c4ccc(-c5cc6c(-c7ccc(CC(CC)CCCC)s7)c7sccc7c(-c7ccc(CC(CC)CCCC)s7)c6s5)s4)c3nc2-c2ccc(CCCCCC)s2)s1,CCCCCCc1ccc(C2(c3ccc(CCCCCC)cc3)c3cc4c(cc3-c3sc5cc(C=C6C(=O)c7ccccc7C6=C(C#N)C#N)sc5c32)C(c2ccc(CCCCCC)cc2)(c2ccc(CCCCCC)cc2)c2c-4sc3cc(C=C4C(=O)c5ccccc5C4=C(C#N)C#N)sc23)cc1,6.69,-5.34,-3.26,-5.576,-3.916,,,1:1 (w:w),0.5 vol%,conventional,PDINO,PEDOT:PSS,,DIO
60877,10.1016/j.polymer.2022.124639,CCCCC(CC)Cc1ccsc1-c1ccc(-c2sc(-c3cc4c(-c5cc(F)c(CC(CC)CCCC)s5)c5sccc5c(-c5cc(F)c(CC(CC)CCCC)s5)c4s3)cc2CC(CC)CCCC)s1,CCCCCCc1ccc(C2(c3ccc(CCCCCC)cc3)c3cc4c(cc3-c3sc5cc(/C=C6\C(=O)c7cscc7C6=C(C#N)C#N)sc5c32)C(c2ccc(CCCCCC)cc2)(c2ccc(CCCCCC)cc2)c2c-4sc3cc(/C=C4\C(=O)c5cscc5C4=C(C#N)C#N)sc23)cc1,6.72,-5.48,-3.21,-5.63,-3.96,130.0,100.0,1:1,,conventional,PDINO,PEDOT:PSS,chloroform,
60878,10.1016/j.polymer.2022.124639,CCCCC(CC)Cc1ccsc1-c1ccc(-c2sc(-c3cc4c(-c5cc(F)c(CC(CC)CCCC)s5)c5sccc5c(-c5cc(F)c(CC(CC)CCCC)s5)c4s3)cc2CC(CC)CCCC)s1,CCCCCCc1ccc(C2(c3ccc(CCCCCC)cc3)c3cc4c(cc3-c3sc5cc(/C=C6\C(=O)c7cscc7C6=C(C#N)C#N)sc5c32)C(c2ccc(CCCCCC)cc2)(c2ccc(CCCCCC)cc2)c2c-4sc3cc(/C=C4\C(=O)c5cscc5C4=C(C#N)C#N)sc23)cc1,7.51,-5.48,-3.21,-5.63,-3.96,130.0,100.0,1:1,,conventional,PDINO,PEDOT:PSS,chloroform,
60879,10.1016/j.polymer.2022.124639,CCCCC(CC)Cc1ccsc1-c1ccc(-c2sc(-c3cc4c(-c5cc(F)c(CC(CC)CCCC)s5)c5sccc5c(-c5cc(F)c(CC(CC)CCCC)s5)c4s3)cc2CC(CC)CCCC)s1,CCCCCCc1ccc(C2(c3ccc(CCCCCC)cc3)c3cc4c(cc3-c3sc5cc(/C=C6\C(=O)c7cscc7C6=C(C#N)C#N)sc5c32)C(c2ccc(CCCCCC)cc2)(c2ccc(CCCCCC)cc2)c2c-4sc3cc(/C=C4\C(=O)c5cscc5C4=C(C#N)C#N)sc23)cc1,6.81,-5.48,-3.21,-5.63,-3.96,130.0,100.0,1:1,,conventional,PDINO,PEDOT:PSS,chloroform,
60917,10.1016/j.polymer.2024.127376,COC(=O)C(C)(C)c1cc(C)cc(-c2sc3c4sc5cc(/C=C6/C(=O)c7cc(F)cc(c7)C(=O)/C6=C\c6cc(C(C)(C)C(=O)OC)c(-c7cc(C)cc(C(C)(C)C(=O)OC)c7)s6)sc5c4c(C(C)(C)C(=O)OC)ccc2-3)c1,CCCCCCCCCc1c(C=C2C(=O)c3cc(Cl)c(Cl)cc3C2=C(C#N)C#N)sc2c1sc1c3c4nsnc4c4c5sc6c(CCCCCCCCC)c(C=C7C(=O)c8cc(Cl)c(Cl)cc8C7=C(C#N)C#N)sc6c5n(CC(CCCC)CCCCCC)c4c3n(CC(CCCC)CCCCCC)c21,17.79,-5.49,-3.64,-5.68,-3.9,,,,,conventional,PFN-Br,PEDOT:PSS,,
60918,10.1016/j.polymer.2024.127376,COC(=O)C(C)(C)c1cc(C)cc(-c2sc3c4sc5cc(/C=C6/C(=O)c7cc(F)cc(c7)C(=O)/C6=C\c6cc(C(C)(C)C(=O)OC)c(-c7cc(C)cc(C(C)(C)C(=O)OC)c7)s6)sc5c4c(C(C)(C)C(=O)OC)ccc2-3)c1,CCCCCCCCCc1c(C=C2C(=O)c3cc(Cl)c(Cl)cc3C2=C(C#N)C#N)sc2c1sc1c3c4nsnc4c4c5sc6c(CCCCCCCCC)c(C=C7C(=O)c8cc(Cl)c(Cl)cc8C7=C(C#N)C#N)sc6c5n(CC(CCCC)CCCCCC)c4c3n(CC(CCCC)CCCCCC)c21,17.87,-5.56,-3.65,-5.68,-3.9,,,,,conventional,PFN-Br,PEDOT:PSS,,
60919,10.1016/j.polymer.2024.127376,COC(=O)C(C)(C)c1cc(C)cc(-c2sc3c4sc5cc(/C=C6/C(=O)c7cc(F)cc(c7)C(=O)/C6=C\c6cc(C(C)(C)C(=O)OC)c(-c7cc(C)cc(C(C)(C)C(=O)OC)c7)s6)sc5c4c(C(C)(C)C(=O)OC)ccc2-3)c1,CCCCCCCCCc1c(C=C2C(=O)c3cc(Cl)c(Cl)cc3C2=C(C#N)C#N)sc2c1sc1c3c4nsnc4c4c5sc6c(CCCCCCCCC)c(C=C7C(=O)c8cc(Cl)c(Cl)cc8C7=C(C#N)C#N)sc6c5n(CC(CCCC)CCCCCC)c4c3n(CC(CCCC)CCCCCC)c21,17.65,-5.49,-3.64,-5.68,-3.9,,,,,conventional,PFN-Br,PEDOT:PSS,,
60920,10.1016/j.polymer.2024.127376,CCCCCCC(CCCC)Cc1csc(-c2cc3c(s2)-c2sc(-c4cc(CC(CCCC)CCCCCC)c(-c5cc6c(-c7cc(F)c(CC(CC)CCCC)s7)c7sccc7c(-c7cc(F)c(CC(CC)CCCC)s7)c6s5)s4)cc2[C@H]2N=CC=N[C@H]32)c1,CCCCCCCCCc1c(/C=C2\C(=O)c3ccc(Cl)cc3C2=C(C#N)C#N)sc2c1sc1c3c4nsnc4c4c5sc6c(CCCCCCCCC)c(/C=C7\C(=O)c8ccc(Cl)cc8C7=C(C#N)C#N)sc6c5n(CC(CCCC)CCCCCC)c4c3n(CC(CCCC)CCCCCC)c21,17.7,-5.41,-2.82,-5.57,-3.74,,,,,conventional,PFN-Br,PEDOT:PSS,,
60921,10.1016/j.polymer.2024.127376,COC(=O)C(C)(C)c1cc(C)cc(-c2sc3c4sc5cc(/C=C6/C(=O)c7cc(F)cc(c7)C(=O)/C6=C\c6cc(C(C)(C)C(=O)OC)c(-c7cc(C)cc(C(C)(C)C(=O)OC)c7)s6)sc5c4c(C(C)(C)C(=O)OC)ccc2-3)c1,CCCCCCCCCc1c(C=C2C(=O)c3cc(Cl)c(Cl)cc3C2=C(C#N)C#N)sc2c1sc1c3c4nsnc4c4c5sc6c(CCCCCCCCC)c(C=C7C(=O)c8cc(Cl)c(Cl)cc8C7=C(C#N)C#N)sc6c5n(CC(CCCC)CCCCCC)c4c3n(CC(CCCC)CCCCCC)c21,17.9,-5.56,-3.65,-5.68,-3.9,,,,,conventional,PFN-Br,PEDOT:PSS,,
60922,10.1016/j.polymer.2024.127376,COC(=O)C(C)(C)c1cc(C)cc(-c2sc3c4sc5cc(/C=C6/C(=O)c7cc(F)cc(c7)C(=O)/C6=C\c6cc(C(C)(C)C(=O)OC)c(-c7cc(C)cc(C(C)(C)C(=O)OC)c7)s6)sc5c4c(C(C)(C)C(=O)OC)ccc2-3)c1,CCCCCCCCCc1c(C=C2C(=O)c3cc(Cl)c(Cl)cc3C2=C(C#N)C#N)sc2c1sc1c3c4nsnc4c4c5sc6c(CCCCCCCCC)c(C=C7C(=O)c8cc(Cl)c(Cl)cc8C7=C(C#N)C#N)sc6c5n(CC(CCCC)CCCCCC)c4c3n(CC(CCCC)CCCCCC)c21,17.65,-5.56,-3.65,-5.68,-3.9,,,,,conventional,PFN-Br,PEDOT:PSS,,
60924,10.1016/j.polymer.2024.127376,COC(=O)C(C)(C)c1cc(C)cc(-c2sc3c4sc5cc(/C=C6/C(=O)c7cc(F)cc(c7)C(=O)/C6=C\c6cc(C(C)(C)C(=O)OC)c(-c7cc(C)cc(C(C)(C)C(=O)OC)c7)s6)sc5c4c(C(C)(C)C(=O)OC)ccc2-3)c1,CCCCCCCCCc1c(C=C2C(=O)c3cc(Cl)c(Cl)cc3C2=C(C#N)C#N)sc2c1sc1c3c4nsnc4c4c5sc6c(CCCCCCCCC)c(C=C7C(=O)c8cc(Cl)c(Cl)cc8C7=C(C#N)C#N)sc6c5n(CC(CCCC)CCCCCC)c4c3n(CC(CCCC)CCCCCC)c21,18.5,-5.56,-3.65,-5.68,-3.9,,,,,conventional,PFN-Br,PEDOT:PSS,,
60925,10.1016/j.polymer.2024.127376,CCCCCCC(CCCC)Cc1csc(-c2cc3c4nsnc4c4cc(-c5cc(CC(CCCC)CCCCCC)c(-c6cc7c(-c8cc(F)c(CC(CC)CCCC)s8)c8sccc8c(-c8cc(F)c(CC(CC)CCCC)s8)c7s6)s5)sc4c3s2)c1,CCCCCCCCCCCc1c(/C=C2\C(=O)c3cc(F)c(F)cc3C2=C(C#N)C#N)sc2c1sc1c3c4nsnc4c4c5sc6c(CCCCCCCCCCC)c(/C=C7\C(=O)c8cc(F)c(F)cc8C7=C(C#N)C#N)sc6c5n(CCC(CC)CCCC)c4c3n(CCC(CC)CCCC)c21,18.16,-5.51,-2.77,-5.64,-3.86,,,,,conventional,PFN-Br,PEDOT:PSS,,
60926,10.1016/j.polymer.2024.127376,CCCCCCC(CCCC)Cc1csc(-c2cc3c4nsnc4c4cc(-c5cc(CC(CCCC)CCCCCC)c(-c6cc7c(-c8cc(F)c(CC(CC)CCCC)s8)c8sccc8c(-c8cc(F)c(CC(CC)CCCC)s8)c7s6)s5)sc4c3s2)c1,CCCCCCC(CCCC)Cc1c(/C=C2\C(=O)c3cc(F)c(F)cc3C2=C(C#N)C#N)sc2c1sc1c3c4nsnc4c4c5sc6c(CC(CCCC)CCCCCC)c(/C=C7\C(=O)c8cc(F)c(F)cc8C7=C(C#N)C#N)sc6c5n(CCCCCCCCCCc5ccccc5)c4c3n(CCCCCCCCCCc3ccccc3)c21,15.52,-5.51,-2.77,-5.66,-3.89,,,,,conventional,PFN-Br,PEDOT:PSS,,
60927,10.1016/j.polymer.2024.127376,COC(=O)C(C)(C)c1cc(C)cc(-c2sc3c4sc5cc(/C=C6/C(=O)c7cc(F)cc(c7)C(=O)/C6=C\c6cc(C(C)(C)C(=O)OC)c(-c7cc(C)cc(C(C)(C)C(=O)OC)c7)s6)sc5c4c(C(C)(C)C(=O)OC)ccc2-3)c1,CCCCCCCCCc1c(C=C2C(=O)c3cc(Cl)c(Cl)cc3C2=C(C#N)C#N)sc2c1sc1c3c4nsnc4c4c5sc6c(CCCCCCCCC)c(C=C7C(=O)c8cc(Cl)c(Cl)cc8C7=C(C#N)C#N)sc6c5n(CC(CCCC)CCCCCC)c4c3n(CC(CCCC)CCCCCC)c21,16.46,-5.56,-3.65,-5.68,-3.9,,,1:1.2:0,,conventional,PFN-Br,PEDOT:PSS,,
60932,10.1016/j.polymer.2024.127376,COC(=O)C(C)(C)c1cc(C)cc(-c2sc3c4sc5cc(/C=C6/C(=O)c7cc(F)cc(c7)C(=O)/C6=C\c6cc(C(C)(C)C(=O)OC)c(-c7cc(C)cc(C(C)(C)C(=O)OC)c7)s6)sc5c4c(C(C)(C)C(=O)OC)ccc2-3)c1,CCCCCCc1ccc(C2(c3ccc(CCCCCC)cc3)c3cc4c(cc3-c3sc5cc(/C=C6\C(=O)c7ccc(C)cc7C6=C(C#N)C#N)sc5c32)C(c2ccc(CCCCCC)cc2)(c2ccc(CCCCCC)cc2)c2c-4sc3cc(/C=C4\C(=O)c5ccc(C)cc5C4=C(C#N)C#N)sc23)cc1,11.46,-5.56,-3.65,-5.514,-3.808,,,1:0:1.2,,conventional,PFN-Br,PEDOT:PSS,,
60933,10.1016/j.polymer.2024.127376,COC(=O)C(C)(C)c1cc(C)cc(-c2sc3c4sc5cc(/C=C6/C(=O)c7cc(F)cc(c7)C(=O)/C6=C\c6cc(C(C)(C)C(=O)OC)c(-c7cc(C)cc(C(C)(C)C(=O)OC)c7)s6)sc5c4c(C(C)(C)C(=O)OC)ccc2-3)c1,CCCCCCC(CCCC)Cc1c(/C=C2\C(=O)c3cc(F)c(F)cc3C2=C(C#N)C#N)sc2c1SC1c3c(c4c(c5nsnc35)c3sc5c(CC(CCCC)CCCCCC)c(/C=C6\C(=O)c7cc(F)c(F)cc7C6=C(C#N)C#N)sc5c3n4CC(CC)CCCC)N(CC(CC)CCCC)C21,16.92,-5.56,-3.65,-5.68,-3.9,,,,,conventional,PFN-Br,PEDOT:PSS,,
60946,10.1016/j.polymer.2024.127780,CCCCCCc1cc(-c2c3sc4cc(-c5c(F)c(F)cc6nsnc56)sc4c3c(-c3cc(CCCCCC)c(CC(CC)CCCC)s3)c3sc4ccsc4c23)sc1CC(CC)CCCC,CCCCCCCCCCCc1c(/C=C2\C(=O)c3cc(F)c(F)cc3C2=C(C#N)C#N)sc2c1sc1c3c4nsnc4c4c5sc6c(CCCCCCCCCCC)c(/C=C7\C(=O)c8cc(F)c(F)cc8C7=C(C#N)C#N)sc6c5n(CC(CC)CCCC)c4c3n(CC(CC)CCCC)c21,9.16,,,-5.65,-4.09,100.0,,1:1,0 %,conventional,,,,
60947,10.1016/j.polymer.2024.127780,CCCCCCc1cc(-c2c3sc4cc(-c5c(F)c(F)cc6nsnc56)sc4c3c(-c3cc(CCCCCC)c(CC(CC)CCCC)s3)c3sc4ccsc4c23)sc1CC(CC)CCCC,CCCCCCCCCCCc1c(/C=C2\C(=O)c3cc(F)c(F)cc3C2=C(C#N)C#N)sc2c1sc1c3c4nsnc4c4c5sc6c(CCCCCCCCCCC)c(/C=C7\C(=O)c8cc(F)c(F)cc8C7=C(C#N)C#N)sc6c5n(CC(CC)CCCC)c4c3n(CC(CC)CCCC)c21,9.64,,,-5.65,-4.09,100.0,,1:1,0.3 %,conventional,,,,GDTA
60972,10.1016/j.polymer.2025.128738,CCCCCCC(CCCC)Cc1csc(-c2cc3c(s2)-c2sc(-c4cc(CC(CCCC)CCCCCC)c(-c5cc6c(-c7cc(F)c(CC(CC)CCCC)s7)c7sccc7c(-c7cc(F)c(CC(CC)CCCC)s7)c6s5)s4)cc2[C@H]2N=CC=N[C@H]32)c1,CCCCCCCCCCCc1c(/C=C2\C(=O)c3ccccc3C2=C(C#N)C#N)sc2c1sc1c3c4nsnc4c4c5sc6c(CCCCCCCCCCC)c(/C=C7\C(=O)c8cc(-c9cccs9)ccc8C7=C(C#N)C#N)sc6c5n(CC(CCCCCCCC)CCCCCCCCCC)c4c3n(CC(CCCCCCCC)CCCCCCCCCC)c21,16.39,-5.41,-2.82,-5.68,-3.94,,,,,conventional,PDIN,PEDOT:PSS,chlorobenzene,
60982,10.1016/j.porgcoat.2023.107819,CCCCC(CC)Cc1ccc(-c2c3cc(-c4ccc(-c5sc(-c6cccs6)c6c5C(=O)c5c(CC(CC)CCCC)sc(CC(CC)CCCC)c5C6=O)s4)sc3c(-c3ccc(CC(CC)CCCC)s3)c3ccsc23)s1,CCCCCCCCCCC(CCCCCCCC)CN1C(=O)c2ccc3c4c(c(-c5ccc(-c6cccs6)s5)cc(c24)C1=O)C(=O)N(CC(CCCCCCCC)CCCCCCCCCC)C3=O,7.2,-5.33,-3.48,-5.71,-4.02,,,2:1,,,,PEDOT:PSS,,
60983,10.1016/j.porgcoat.2023.107819,CCCCC(CC)Cc1ccc(-c2c3cc(-c4ccc(-c5sc(-c6cccs6)c6c5C(=O)c5c(CC(CC)CCCC)sc(CC(CC)CCCC)c5C6=O)s4)sc3c(-c3ccc(CC(CC)CCCC)s3)c3ccsc23)s1,CCCCCCCCCCC(CCCCCCCC)CN1C(=O)c2ccc3c4c(c(-c5ccc(-c6cccs6)s5)cc(c24)C1=O)C(=O)N(CC(CCCCCCCC)CCCCCCCCCC)C3=O,8.9,-5.33,-3.48,-5.71,-4.02,,,2:1,,,,TiO2:PEDOT:PSS,,
60984,10.1016/j.porgcoat.2024.108309,CCCCCCCCN1C(=O)c2c(c(-c3cc(F)c(-c4cc5c(-c6ccc(CC(CC)CCCC)s6)c6sccc6c(-c6ccc(CC(CC)CCCC)s6)c5s4)s3)c3nn(CC(CC)CCCC)nc3c2-c2cc(F)cs2)C1=O,CCCCCCCCCCCCC(CCCCCCCCCC)Cn1c2c3sc(/C=C4\C(=O)c5c(F)cccc5C4=C(C#N)C#N)c(CCCCCCCCCCC)c3sc2c2c3nsnc3c3c4sc5c(CCCCCCCCCCC)c(/C=C6\C(=O)c7c(ccc(-c8cccs8)c7F)C6=C(C#N)C#N)sc5c4n(CC(CCCCCCCCCC)CCCCCCCCCCCC)c3c21,14.9,-5.25,-3.25,-5.715,-3.805,,,1:1,,,PFN-Br,,,
60985,10.1016/j.porgcoat.2024.108309,CCCCCCCCN1C(=O)c2c(c(-c3cc(F)c(-c4cc5c(-c6ccc(CC(CC)CCCC)s6)c6sccc6c(-c6ccc(CC(CC)CCCC)s6)c5s4)s3)c3nn(CC(CC)CCCC)nc3c2-c2cc(F)cs2)C1=O,CCCCCCCCCCCCC(CCCCCCCCCC)Cn1c2c3sc(/C=C4\C(=O)c5c(F)cccc5C4=C(C#N)C#N)c(CCCCCCCCCCC)c3sc2c2c3nsnc3c3c4sc5c(CCCCCCCCCCC)c(/C=C6\C(=O)c7c(ccc(-c8cccs8)c7F)C6=C(C#N)C#N)sc5c4n(CC(CCCCCCCCCC)CCCCCCCCCCCC)c3c21,16.0,-5.25,-3.25,-5.715,-3.805,,,1:1,,,Ti3C2:PFN-Br,,,
60986,10.1016/j.porgcoat.2024.108309,CCCCCCC(CCCC)Cc1csc(-c2cc3c4nsnc4c4cc(-c5cc(CC(CCCC)CCCCCC)c(-c6cc7c(-c8cc(F)c(CC(CC)CCCC)s8)c8sccc8c(-c8cc(F)c(CC(CC)CCCC)s8)c7s6)s5)sc4c3s2)c1,CCCCCCC(CCCC)Cc1c(/C=C2\C(=O)c3cc(F)c(F)cc3C2=C(C#N)C#N)sc2c1SC1c3c(c4c(c5nsnc35)c3sc5c(CC(CCCC)CCCCCC)c(/C=C6\C(=O)c7cc(F)c(F)cc7C6=C(C#N)C#N)sc5c3n4CC(CC)CCCC)N(CC(CC)CCCC)C21,17.7,-5.51,-2.77,-5.68,-3.9,,,1:1.2,0 %,,PFN-Br,,,
60987,10.1016/j.porgcoat.2024.108309,CCCCCCC(CCCC)Cc1csc(-c2cc3c4nsnc4c4cc(-c5cc(CC(CCCC)CCCCCC)c(-c6cc7c(-c8cc(F)c(CC(CC)CCCC)s8)c8sccc8c(-c8cc(F)c(CC(CC)CCCC)s8)c7s6)s5)sc4c3s2)c1,CCCCCCC(CCCC)Cc1c(/C=C2\C(=O)c3cc(F)c(F)cc3C2=C(C#N)C#N)sc2c1SC1c3c(c4c(c5nsnc35)c3sc5c(CC(CCCC)CCCCCC)c(/C=C6\C(=O)c7cc(F)c(F)cc7C6=C(C#N)C#N)sc5c3n4CC(CC)CCCC)N(CC(CC)CCCC)C21,19.3,-5.51,-2.77,-5.68,-3.9,,,1:1.2,2 %,,PFN-Br,,,
60988,10.1016/j.porgcoat.2024.108309,COC(=O)C(C)(C)c1cc(C)cc(-c2sc3c4sc5cc(/C=C6/C(=O)c7cc(F)cc(c7)C(=O)/C6=C\c6cc(C(C)(C)C(=O)OC)c(-c7cc(C)cc(C(C)(C)C(=O)OC)c7)s6)sc5c4c(C(C)(C)C(=O)OC)ccc2-3)c1,CCCCCCC(CCCC)Cc1c(/C=C2\C(=O)c3cc(F)c(F)cc3C2=C(C#N)C#N)sc2c1SC1c3c(c4c(c5nsnc35)c3sc5c(CC(CCCC)CCCCCC)c(/C=C6\C(=O)c7cc(F)c(F)cc7C6=C(C#N)C#N)sc5c3n4CC(CC)CCCC)N(CC(CC)CCCC)C21,15.4,-5.56,-3.65,-5.68,-3.9,,,1:1.2,0 %,,PFN-Br,,,
60989,10.1016/j.porgcoat.2024.108309,COC(=O)C(C)(C)c1cc(C)cc(-c2sc3c4sc5cc(/C=C6/C(=O)c7cc(F)cc(c7)C(=O)/C6=C\c6cc(C(C)(C)C(=O)OC)c(-c7cc(C)cc(C(C)(C)C(=O)OC)c7)s6)sc5c4c(C(C)(C)C(=O)OC)ccc2-3)c1,CCCCCCC(CCCC)Cc1c(/C=C2\C(=O)c3cc(F)c(F)cc3C2=C(C#N)C#N)sc2c1SC1c3c(c4c(c5nsnc35)c3sc5c(CC(CCCC)CCCCCC)c(/C=C6\C(=O)c7cc(F)c(F)cc7C6=C(C#N)C#N)sc5c3n4CC(CC)CCCC)N(CC(CC)CCCC)C21,17.5,-5.56,-3.65,-5.68,-3.9,,,1:1.2,2 %,,PFN-Br,,,
60996,10.1016/j.porgcoat.2025.109111,CCCCC(CC)Cc1ccc(-c2c3cc(-c4ccc(-c5sc(-c6ccc(C)s6)c6c5C(=O)c5c(CC(CC)CCCC)sc(CC(CC)CCCC)c5C6=O)s4)sc3c(-c3ccc(CC(CC)CCCC)s3)c3cc(C)sc23)s1,CCCCCCc1ccc(C2(c3ccc(CCCCCC)cc3)c3cc4c(cc3-c3sc5cc(/C=C6\C(=O)c7ccccc7C6=C(C#N)C#N)sc5c32)C(c2ccc(CCCCCC)cc2)(c2ccc(CCCCCC)cc2)c2c-4sc3cc(/C=C4\C(=O)c5ccccc5C4=C(C#N)C#N)sc23)cc1,10.97,-5.33,-3.48,-5.576,-3.916,,,1:1,,,PFN-Br,,,
60997,10.1016/j.porgcoat.2025.109111,CCCCC(CC)Cc1ccc(-c2c3cc(-c4ccc(-c5sc(-c6ccc(C)s6)c6c5C(=O)c5c(CC(CC)CCCC)sc(CC(CC)CCCC)c5C6=O)s4)sc3c(-c3ccc(CC(CC)CCCC)s3)c3cc(C)sc23)s1,CCCCCCc1ccc(C2(c3ccc(CCCCCC)cc3)c3cc4c(cc3-c3sc5cc(/C=C6\C(=O)c7ccccc7C6=C(C#N)C#N)sc5c32)C(c2ccc(CCCCCC)cc2)(c2ccc(CCCCCC)cc2)c2c-4sc3cc(/C=C4\C(=O)c5ccccc5C4=C(C#N)C#N)sc23)cc1,12.63,-5.33,-3.48,-5.576,-3.916,,,1:1,,,PFN-Br:Ag-Zn-N/C,,,
60998,10.1016/j.porgcoat.2025.109111,CCCCCCC(CCCC)Cc1csc(-c2cc3c4nsnc4c4cc(-c5cc(CC(CCCC)CCCCCC)c(-c6cc7c(-c8cc(F)c(CC(CC)CCCC)s8)c8sccc8c(-c8cc(F)c(CC(CC)CCCC)s8)c7s6)s5)sc4c3s2)c1,CCCCCCC(CCCC)Cc1c(/C=C2\C(=O)c3cc(F)c(F)cc3C2=C(C#N)C#N)sc2c1SC1c3c(c4c(c5nsnc35)c3sc5c(CC(CCCC)CCCCCC)c(/C=C6\C(=O)c7cc(F)c(F)cc7C6=C(C#N)C#N)sc5c3n4CC(CC)CCCC)N(CC(CC)CCCC)C21,17.96,-5.51,-2.77,-5.68,-3.9,,,,,conventional,PFN-Br:Ag-Zn-N/C,PEDOT:PSS,,
60999,10.1016/j.porgcoat.2025.109111,CCCCCCC(CCCC)Cc1csc(-c2cc3c4nsnc4c4cc(-c5cc(CC(CCCC)CCCCCC)c(-c6cc7c(-c8cc(F)c(CC(CC)CCCC)s8)c8sccc8c(-c8cc(F)c(CC(CC)CCCC)s8)c7s6)s5)sc4c3s2)c1,CCCCCCC(CCCC)Cc1c(/C=C2\C(=O)c3cc(F)c(F)cc3C2=C(C#N)C#N)sc2c1SC1c3c(c4c(c5nsnc35)c3sc5c(CC(CCCC)CCCCCC)c(/C=C6\C(=O)c7cc(F)c(F)cc7C6=C(C#N)C#N)sc5c3n4CC(CC)CCCC)N(CC(CC)CCCC)C21,19.16,-5.51,-2.77,-5.68,-3.9,,,,,conventional,PFN-Br:Ag-Zn-N/C,PEDOT:PSS,,
61000,10.1016/j.porgcoat.2025.109111,COC(=O)C(C)(C)c1cc(C)cc(-c2sc3c4sc5cc(/C=C6/C(=O)c7cc(F)cc(c7)C(=O)/C6=C\c6cc(C(C)(C)C(=O)OC)c(-c7cc(C)cc(C(C)(C)C(=O)OC)c7)s6)sc5c4c(C(C)(C)C(=O)OC)ccc2-3)c1,CCCCCCC(CCCC)Cc1c(/C=C2\C(=O)c3cc(F)c(F)cc3C2=C(C#N)C#N)sc2c1SC1c3c(c4c(c5nsnc35)c3sc5c(CC(CCCC)CCCCCC)c(/C=C6\C(=O)c7cc(F)c(F)cc7C6=C(C#N)C#N)sc5c3n4CC(CC)CCCC)N(CC(CC)CCCC)C21,16.21,-5.56,-3.65,-5.68,-3.9,,,,,conventional,PFN-Br:Ag-Zn-N/C,PEDOT:PSS,,
61001,10.1016/j.porgcoat.2025.109111,COC(=O)C(C)(C)c1cc(C)cc(-c2sc3c4sc5cc(/C=C6/C(=O)c7cc(F)cc(c7)C(=O)/C6=C\c6cc(C(C)(C)C(=O)OC)c(-c7cc(C)cc(C(C)(C)C(=O)OC)c7)s6)sc5c4c(C(C)(C)C(=O)OC)ccc2-3)c1,CCCCCCC(CCCC)Cc1c(/C=C2\C(=O)c3cc(F)c(F)cc3C2=C(C#N)C#N)sc2c1SC1c3c(c4c(c5nsnc35)c3sc5c(CC(CCCC)CCCCCC)c(/C=C6\C(=O)c7cc(F)c(F)cc7C6=C(C#N)C#N)sc5c3n4CC(CC)CCCC)N(CC(CC)CCCC)C21,17.55,-5.56,-3.65,-5.68,-3.9,,,,,conventional,PFN-Br:Ag-Zn-N/C,PEDOT:PSS,,
61077,10.1016/j.renene.2021.06.087,CCCCCCCCc1cc(-c2c(-c3cccs3)sc3c(-c4cc(CCCCCCCC)c(CCCCCCCC)s4)c(-c4ccc(-c5cccc6nsnc56)s4)sc23)sc1CCCCCCCC,CCCCCCc1ccc(C2(c3ccc(CCCCCC)cc3)c3cc4c(cc3-c3sc5cc(C=C6C(=O)c7ccccc7C6=C(C#N)C#N)sc5c32)C(c2ccc(CCCCCC)cc2)(c2ccc(CCCCCC)cc2)c2c-4sc3cc(C=C4C(=O)c5ccccc5C4=C(C#N)C#N)sc23)cc1,7.09,,,-5.576,-3.916,161.0,,1:1.5,,conventional,LiF,PEDOT:PSS,chlorobenzene,
61078,10.1016/j.renene.2021.06.087,CCCCCCCCc1cc(-c2c(-c3cccs3)sc3c(-c4cc(CCCCCCCC)c(CCCCCCCC)s4)c(-c4ccc(-c5cccc6nsnc56)s4)sc23)sc1CCCCCCCC,CCCCCCc1ccc(C2(c3ccc(CCCCCC)cc3)c3cc4c(cc3-c3sc5cc(C=C6C(=O)c7ccccc7C6=C(C#N)C#N)sc5c32)C(c2ccc(CCCCCC)cc2)(c2ccc(CCCCCC)cc2)c2c-4sc3cc(C=C4C(=O)c5ccccc5C4=C(C#N)C#N)sc23)cc1,7.94,,,-5.576,-3.916,161.0,,1:1,,conventional,LiF,PEDOT:PSS,chlorobenzene,
61079,10.1016/j.renene.2021.06.087,CCCCCCCCc1cc(-c2c(-c3cccs3)sc3c(-c4cc(CCCCCCCC)c(CCCCCCCC)s4)c(-c4ccc(-c5cccc6nsnc56)s4)sc23)sc1CCCCCCCC,CCCCCCc1ccc(C2(c3ccc(CCCCCC)cc3)c3cc4c(cc3-c3sc5cc(C=C6C(=O)c7ccccc7C6=C(C#N)C#N)sc5c32)C(c2ccc(CCCCCC)cc2)(c2ccc(CCCCCC)cc2)c2c-4sc3cc(C=C4C(=O)c5ccccc5C4=C(C#N)C#N)sc23)cc1,5.94,,,-5.576,-3.916,161.0,,1:0.8,,conventional,LiF,PEDOT:PSS,chlorobenzene,
61080,10.1016/j.renene.2021.06.087,CCCCCCCCc1cc(-c2c(-c3cccs3)sc3c(-c4cc(CCCCCCCC)c(CCCCCCCC)s4)c(-c4ccc(-c5cccc6nsnc56)s4)sc23)sc1CCCCCCCC,CCCCCCc1ccc(C2(c3ccc(CCCCCC)cc3)c3cc4c(cc3-c3sc5cc(C=C6C(=O)c7ccccc7C6=C(C#N)C#N)sc5c32)C(c2ccc(CCCCCC)cc2)(c2ccc(CCCCCC)cc2)c2c-4sc3cc(C=C4C(=O)c5ccccc5C4=C(C#N)C#N)sc23)cc1,4.56,,,-5.576,-3.916,,,1:1.5,,conventional,LiF,PEDOT:PSS,o-DCB,
61081,10.1016/j.renene.2021.06.087,CCCCCCCCc1cc(-c2c(-c3cccs3)sc3c(-c4cc(CCCCCCCC)c(CCCCCCCC)s4)c(-c4ccc(-c5cccc6nsnc56)s4)sc23)sc1CCCCCCCC,CCCCCCc1ccc(C2(c3ccc(CCCCCC)cc3)c3cc4c(cc3-c3sc5cc(C=C6C(=O)c7ccccc7C6=C(C#N)C#N)sc5c32)C(c2ccc(CCCCCC)cc2)(c2ccc(CCCCCC)cc2)c2c-4sc3cc(C=C4C(=O)c5ccccc5C4=C(C#N)C#N)sc23)cc1,5.99,,,-5.576,-3.916,,,1:1,1%,conventional,LiF,PEDOT:PSS,chlorobenzene,CN
61102,10.1016/j.rinp.2019.102819,C1=CC2=C3Nc4c5ccccc5c5n4[Cu]n4c(c6ccccc6c4NC4NC(=C6C=CC=CC64)N5)NC(N3)C2C=C1,c12c3c4c5c1c1c6c7c2c2c8c3c3c9c4c4c%10c5c5c1c1c6c6c%11c7c2c2c7c8c3c3c8c9c4c4c9c%10c5c5c1c1c6c6c%11c2c2c7c3c3c8c4c4c9c5c1c1c6c2c3c41,0.663,,,,,125.0,70.0,,,conventional,,PEDOT:PSS:AgNPs,,
61103,10.1016/j.rinp.2019.102819,C1=CC2=C3Nc4c5ccccc5c5n4[Cu]n4c(c6ccccc6c4NC4NC(=C6C=CC=CC64)N5)NC(N3)C2C=C1,c12c3c4c5c1c1c6c7c2c2c8c3c3c9c4c4c%10c5c5c1c1c6c6c%11c7c2c2c7c8c3c3c8c9c4c4c9c%10c5c5c1c1c6c6c%11c2c2c7c3c3c8c4c4c9c5c1c1c6c2c3c41,0.757,,,,,125.0,70.0,,,conventional,,PEDOT:PSS:AgNPs,,
61104,10.1016/j.rinp.2019.102819,C1=CC2=C3Nc4c5ccccc5c5n4[Cu]n4c(c6ccccc6c4NC4NC(=C6C=CC=CC64)N5)NC(N3)C2C=C1,c12c3c4c5c1c1c6c7c2c2c8c3c3c9c4c4c%10c5c5c1c1c6c6c%11c7c2c2c7c8c3c3c8c9c4c4c9c%10c5c5c1c1c6c6c%11c2c2c7c3c3c8c4c4c9c5c1c1c6c2c3c41,0.805,,,,,125.0,70.0,,,conventional,,PEDOT:PSS:AgNPs,,
61105,10.1016/j.rinp.2019.102819,C1=CC2=C3Nc4c5ccccc5c5n4[Cu]n4c(c6ccccc6c4NC4NC(=C6C=CC=CC64)N5)NC(N3)C2C=C1,c12c3c4c5c1c1c6c7c2c2c8c3c3c9c4c4c%10c5c5c1c1c6c6c%11c7c2c2c7c8c3c3c8c9c4c4c9c%10c5c5c1c1c6c6c%11c2c2c7c3c3c8c4c4c9c5c1c1c6c2c3c41,0.885,,,,,125.0,70.0,,,conventional,,PEDOT:PSS:AgNPs,,
61106,10.1016/j.rinp.2019.102819,C1=CC2=C3Nc4c5ccccc5c5n4[Cu]n4c(c6ccccc6c4NC4NC(=C6C=CC=CC64)N5)NC(N3)C2C=C1,c12c3c4c5c1c1c6c7c2c2c8c3c3c9c4c4c%10c5c5c1c1c6c6c%11c7c2c2c7c8c3c3c8c9c4c4c9c%10c5c5c1c1c6c6c%11c2c2c7c3c3c8c4c4c9c5c1c1c6c2c3c41,0.925,,,,,125.0,70.0,,,conventional,,PEDOT:PSS:AgNPs,,
61213,10.1016/j.rsurfi.2025.100542,CCCCCCc1cc(C)sc1C,CCCCC(=O)OCC1(c2ccccc2)c2cccc3cccc4cccc5cccc6cccc1c6c-5c-4c-3c2,1.753,-5.01,-3.12,-6.1,-3.7,200.0,120.0,,,conventional,LiF,PEDOT:PSS,chlorobenzene:chloroform (1:1),
61218,10.1016/j.rsurfi.2025.100542,CCCCCCc1cc(C)sc1C,CCCCC(=O)OCC1(c2ccccc2)c2cccc3cccc4cccc5cccc6cccc1c6c-5c-4c-3c2,2.97,-5.01,-3.12,-6.1,-3.7,,,,,conventional,,PEDOT:PSS,,NGQD:N719
61219,10.1016/j.rsurfi.2025.100542,CCCCCCc1cc(C)sc1C,CCCCC(=O)OCC1(c2ccccc2)c2cccc3cccc4cccc5cccc6cccc1c6c-5c-4c-3c2,3.61,-5.01,-3.12,-6.1,-3.7,,,,3 wt % graphene,conventional,,PEDOT:PSS,,graphene
61220,10.1016/j.rsurfi.2025.100542,CCCCCCc1cc(C)sc1C,CCCCC(=O)OCC1(c2ccccc2)c2cccc3cccc4cccc5cccc6cccc1c6c-5c-4c-3c2,2.87,-5.01,-3.12,-6.1,-3.7,,,,2 wt % CQDs; 4 wt % CdS QDs,,ZnO,,,CQDs+CdS QDs
61221,10.1016/j.rsurfi.2025.100542,CCCCCCc1cc(C)sc1C,CCCCC(=O)OCC1(c2ccccc2)c2cccc3cccc4cccc5cccc6cccc1c6c-5c-4c-3c2,3.29,-5.01,-3.12,-6.1,-3.7,,,,1.2 % Au; 0.3 % Ag NPs,conventional,LiF,PEDOT:PSS,,
61245,10.1016/j.scib.2019.09.016,CCCCCCCCc1cc(-c2c(-c3cccs3)sc3c(-c4cc(CCCCCCCC)c(CCCCCCCC)s4)c(-c4ccc(-c5cccc6nsnc56)s4)sc23)sc1CCCCCCCC,COC(=O)CCCC1(c2ccccc2)C23c4c5ccc6c7cc8c9c%10c(cc%11cc%12c%13c%14c(cc%15c%16ccc-5c2c%16c2c5c%16c%17c(c(c46)c7c9c%17c4c%10c%11c%13c4c%16c%14c%152)C513)C%12)C8,7.0,,,-5.9,-3.9,,,,,conventional,PDIN,PEDOT:PSS,chloroform,
61246,10.1016/j.scib.2019.09.016,CCCCCCCCc1cc(-c2c(-c3cccs3)sc3c(-c4cc(CCCCCCCC)c(CCCCCCCC)s4)c(-c4ccc(-c5cccc6nsnc56)s4)sc23)sc1CCCCCCCC,CCCCCCCCOC(=O)c1cc2c(/C=C3\C(=O)c4ccccc4C3=C(C#N)C#N)sc(-c3cc4c(s3)-c3cc5c(cc3C4(c3ccc(CCCCCC)cc3)c3ccc(CCCCCC)cc3)-c3sc(-c4sc(/C=C6\C(=O)c7ccccc7C6=C(C#N)C#N)c6cc(C(=O)OCCCCCCCC)sc46)cc3C5(c3ccc(CCCCCC)cc3)c3ccc(CCCCCC)cc3)c2s1,7.74,,,-5.5,-3.9,,,,,conventional,PDIN,PEDOT:PSS,chloroform,
61247,10.1016/j.scib.2019.09.016,CCCCCCCCc1cc(-c2c(-c3cccs3)sc3c(-c4cc(CCCCCCCC)c(CCCCCCCC)s4)c(-c4ccc(-c5cccc6nsnc56)s4)sc23)sc1CCCCCCCC,CCCCCCc1ccc(C2(c3ccc(CCCCCC)cc3)c3cc(/C=C4\C(=O)c5cc(Cl)c(Cl)cc5C4=C(C#N)C#N)sc3-c3sc4c(OCC(CC)CCCC)c5c6c(sc5c(OCC(CC)CCCC)c4c32)-c2sc(/C=C3\C(=O)c4cc(Cl)c(Cl)cc4C3=C(C#N)C#N)cc2C6(c2ccc(CCCCCC)cc2)c2ccc(CCCCCC)cc2)cc1,8.2,,,-5.49,-4.09,,,,,conventional,PDIN,PEDOT:PSS,chloroform,
61248,10.1016/j.scib.2019.09.016,CCCCCCCCc1cc(-c2c(-c3cccs3)sc3c(-c4cc(CCCCCCCC)c(CCCCCCCC)s4)c(-c4ccc(-c5cccc6nsnc56)s4)sc23)sc1CCCCCCCC,CCCCCCc1ccc(C2(c3ccc(CCCCCC)cc3)c3cc4c(cc3-c3sc(-c5sc(/C=C6\C(=O)c7cc(Cl)c(Cl)cc7C6=C(C#N)C#N)cc5OCC(CC)CCCC)cc32)C(c2ccc(CCCCCC)cc2)(c2ccc(CCCCCC)cc2)c2cc(-c3sc(/C=C5\C(=O)c6cc(Cl)c(Cl)cc6C5=C(C#N)C#N)cc3OCC(CC)CCCC)sc2-4)cc1,8.38,,,-5.56,-4.23,,,,,conventional,PDIN,PEDOT:PSS,chloroform,
61249,10.1016/j.scib.2019.09.016,CCCCCCCCc1cc(-c2c(-c3cccs3)sc3c(-c4cc(CCCCCCCC)c(CCCCCCCC)s4)c(-c4ccc(-c5cccc6nsnc56)s4)sc23)sc1CCCCCCCC,CCCCCCc1ccc(C2(c3ccc(CCCCCC)cc3)c3cc4c(cc3-c3sc5cc(/C=C/C=C6/C(=O)c7cc(F)ccc7C6=C(C#N)C#N)sc5c32)C(c2ccc(CCCCCC)cc2)(c2ccc(CCCCCC)cc2)c2c-4sc3cc(/C=C/C=C4/C(=O)c5cc(F)ccc5C4=C(C#N)C#N)sc23)cc1,8.55,,,-5.56,-4.01,,,,,conventional,PDIN,PEDOT:PSS,chloroform,
61251,10.1016/j.scib.2019.09.016,CCCCCCCCc1cc(-c2c(-c3cccs3)sc3c(-c4cc(CCCCCCCC)c(CCCCCCCC)s4)c(-c4ccc(-c5cccc6nsnc56)s4)sc23)sc1CCCCCCCC,CCCCCCc1ccc(C2(c3ccc(CCCCCC)cc3)c3cc4c(cc3-c3sc(-c5sc(/C=C6\C(=O)c7ccccc7C6=C(C#N)C#N)cc5OCC(CC)CCCC)cc32)C(c2ccc(CCCCCC)cc2)(c2ccc(CCCCCC)cc2)c2cc(-c3sc(/C=C5\C(=O)c6ccccc6C5=C(C#N)C#N)cc3OCC(CC)CCCC)sc2-4)cc1,9.0,,,-5.32,-3.95,,,,,conventional,PDIN,PEDOT:PSS,chloroform,
61253,10.1016/j.scib.2019.09.016,CCCCCCCCc1cc(-c2c(-c3cccs3)sc3c(-c4cc(CCCCCCCC)c(CCCCCCCC)s4)c(-c4ccc(-c5cccc6nsnc56)s4)sc23)sc1CCCCCCCC,COC(=O)CCCC1(c2ccccc2)C23c4c5ccc6c7cc8c9c%10c(cc%11cc%12c%13c%14c(cc%15c%16ccc-5c2c%16c2c5c%16c%17c(c(c46)c7c9c%17c4c%10c%11c%13c4c%16c%14c%152)C513)C%12)C8,9.36,,,-5.9,-3.9,,,,,conventional,PDIN,PEDOT:PSS,chloroform,
61257,10.1016/j.scib.2019.09.016,CCCCCCCCc1cc(-c2c(-c3cccs3)sc3c(-c4cc(CCCCCCCC)c(CCCCCCCC)s4)c(-c4ccc(-c5cccc6nsnc56)s4)sc23)sc1CCCCCCCC,CCCCCCc1ccc(C2(c3ccc(CCCCCC)cc3)c3cc4c(cc3-c3sc(-c5sc(/C=C6\C(=O)c7cc(F)c(F)cc7C6=C(C#N)C#N)cc5OCC(CC)CCCC)cc32)C(c2ccc(CCCCCC)cc2)(c2ccc(CCCCCC)cc2)c2cc(-c3scc(/C=C5/C(=O)c6cc(F)c(F)cc6C5=C(C#N)C#N)c3OCC(CC)CCCC)sc2-4)cc1,9.48,,,-5.44,-4.19,,,,,conventional,PDIN,PEDOT:PSS,chloroform,
61258,10.1016/j.scib.2019.09.016,CCSc1cc2c(cc1SCC)C(=O)c1c(-c3ccc(-c4cc5c(-c6cc(F)c(CC)s6)c6sc(-c7ccc(-c8sc(-c9ccc(-c%10cc%11c(-c%12cc(F)c(CC)s%12)c%12sc(-c%13ccc(-c%14sc(-c%15ccc(-c%16cc%17c(-c%18cc(F)c(CC)s%18)c%18sccc%18c(-c%18cc(F)c(CC)s%18)c%17s%16)s%15)c%15c%14C(=O)c%14cc(SCC)c(SCC)cc%14C%15=O)s%13)cc%12c(-c%12cc(F)c(CC)s%12)c%11s%10)s9)c9c8C(=O)c8cc(SCC)c(SCC)cc8C9=O)s7)cc6c(-c6cc(F)c(CC)s6)c5s4)s3)sc(-c3cccs3)c1C2=O,CCCCCCc1ccc(C2(c3ccc(CCCCCC)cc3)c3cc4c(cc3-c3sc5cc(/C=C6\C(=O)c7cc(F)c(F)cc7C6=C(C#N)C#N)sc5c32)C(c2ccc(CCCCCC)cc2)(c2ccc(CCCCCC)cc2)c2c-4sc3cc(/C=C4\C(=O)c5cc(F)c(F)cc5C4=C(C#N)C#N)sc23)cc1,9.83,-5.48,-3.52,-5.66,-4.14,,,,,conventional,PDIN,PEDOT:PSS,chloroform,
61259,10.1016/j.scib.2019.09.016,CCCCCCCCc1cc(-c2c(-c3cccs3)sc3c(-c4cc(CCCCCCCC)c(CCCCCCCC)s4)c(-c4ccc(-c5cccc6nsnc56)s4)sc23)sc1CCCCCCCC,CCc1ccc(C2(c3ccc(CC)cc3)c3cc4c(cc3-c3sc5c6c(sc5c32)-c2sc(/C=C3\C(=O)c5cc(F)c(F)cc5C3=C(C#N)C#N)cc2C6(c2ccc(CC)cc2)c2ccc(CC)cc2)C(c2ccc(CC)cc2)(c2ccc(CC)cc2)c2c-4sc3c4c(sc23)-c2sc(/C=C3\C(=O)c5cc(F)c(F)cc5C3=C(C#N)C#N)cc2C4(c2ccc(CC)cc2)c2ccc(CC)cc2)cc1,10.2,,,-5.45,-3.87,,,,,conventional,PDIN,PEDOT:PSS,chloroform,
61260,10.1016/j.scib.2019.09.016,CCCCCCCCc1cc(-c2c(-c3cccs3)sc3c(-c4cc(CCCCCCCC)c(CCCCCCCC)s4)c(-c4ccc(-c5cccc6nsnc56)s4)sc23)sc1CCCCCCCC,CCc1ccc(C2(c3ccc(CC)cc3)c3c(sc4cc(/C=C5\C(=O)c6cc(F)c(F)cc6C5=C(C#N)C#N)sc34)-c3sc4c(-c5ccc(CC)s5)c5c6c(sc5c(-c5ccc(CC)s5)c4c32)-c2sc3cc(/C=C4\C(=O)c5cc(F)c(F)cc5C4=C(C#N)C#N)sc3c2C6(c2ccc(CC)cc2)c2ccc(CC)cc2)cc1,11.6,,,-5.56,-4.0,,,,,conventional,PDIN,PEDOT:PSS,chloroform,
61261,10.1016/j.scib.2019.09.016,COC(=O)C(C)(C)c1cc(C)cc(-c2sc3c4sc5cc(/C=C6/C(=O)c7cc(F)cc(c7)C(=O)/C6=C\c6cc(C(C)(C)C(=O)OC)c(-c7cc(C)cc(C(C)(C)C(=O)OC)c7)s6)sc5c4c(C(C)(C)C(=O)OC)ccc2-3)c1,CCCCCCCCCCCc1c(/C=C2\C(=O)c3cc(F)c(F)cc3C2=C(C#N)C#N)sc2c1sc1c3c4nsnc4c4c5sc6c(CCCCCCCCCCC)c(/C=C7\C(=O)c8cc(F)c(F)cc8C7=C(C#N)C#N)sc6c5n(CC(CC)CCCC)c4c3n(CC(CC)CCCC)c21,12.37,-5.56,-3.65,-5.65,-4.09,100.0,80.0,1:1.2,,conventional,PDIN,PEDOT:PSS,chloroform,
61262,10.1016/j.scib.2019.09.016,COC(=O)C(C)(C)c1cc(C)cc(-c2sc3c4sc5cc(/C=C6/C(=O)c7cc(F)cc(c7)C(=O)/C6=C\c6cc(C(C)(C)C(=O)OC)c(-c7cc(C)cc(C(C)(C)C(=O)OC)c7)s6)sc5c4c(C(C)(C)C(=O)OC)ccc2-3)c1,CCCCCCCCCCCc1c(/C=C2\C(=O)c3cc(F)c(F)cc3C2=C(C#N)C#N)sc2c1sc1c3c4nsnc4c4c5sc6c(CCCCCCCCCCC)c(/C=C7\C(=O)c8cc(F)c(F)cc8C7=C(C#N)C#N)sc6c5n(CC(CC)CCCC)c4c3n(CC(CC)CCCC)c21,13.32,-5.56,-3.65,-5.65,-4.09,100.0,80.0,1:1.2,,conventional,PDIN,PEDOT:PSS,chloroform,
61263,10.1016/j.scib.2019.09.016,COC(=O)C(C)(C)c1cc(C)cc(-c2sc3c4sc5cc(/C=C6/C(=O)c7cc(F)cc(c7)C(=O)/C6=C\c6cc(C(C)(C)C(=O)OC)c(-c7cc(C)cc(C(C)(C)C(=O)OC)c7)s6)sc5c4c(C(C)(C)C(=O)OC)ccc2-3)c1,CCCCCCCCCCCc1c(/C=C2\C(=O)c3cc(F)c(F)cc3C2=C(C#N)C#N)sc2c1sc1c3c4nsnc4c4c5sc6c(CCCCCCCCCCC)c(/C=C7\C(=O)c8cc(F)c(F)cc8C7=C(C#N)C#N)sc6c5n(CC(CC)CCCC)c4c3n(CC(CC)CCCC)c21,14.2,-5.56,-3.65,-5.65,-4.09,100.0,80.0,1:1.2,,conventional,PDIN,PEDOT:PSS,chloroform,
61264,10.1016/j.scib.2019.09.016,COC(=O)C(C)(C)c1cc(C)cc(-c2sc3c4sc5cc(/C=C6/C(=O)c7cc(F)cc(c7)C(=O)/C6=C\c6cc(C(C)(C)C(=O)OC)c(-c7cc(C)cc(C(C)(C)C(=O)OC)c7)s6)sc5c4c(C(C)(C)C(=O)OC)ccc2-3)c1,CCCCCCCCCCCc1c(/C=C2\C(=O)c3cc(F)c(F)cc3C2=C(C#N)C#N)sc2c1sc1c3c4nsnc4c4c5sc6c(CCCCCCCCCCC)c(/C=C7\C(=O)c8cc(F)c(F)cc8C7=C(C#N)C#N)sc6c5n(CC(CC)CCCC)c4c3n(CC(CC)CCCC)c21,13.58,-5.56,-3.65,-5.65,-4.09,180.0,80.0,1:1.2,,conventional,PDIN,PEDOT:PSS,chloroform,
61265,10.1016/j.scib.2019.09.016,COC(=O)C(C)(C)c1cc(C)cc(-c2sc3c4sc5cc(/C=C6/C(=O)c7cc(F)cc(c7)C(=O)/C6=C\c6cc(C(C)(C)C(=O)OC)c(-c7cc(C)cc(C(C)(C)C(=O)OC)c7)s6)sc5c4c(C(C)(C)C(=O)OC)ccc2-3)c1,CCCCCCCCCCCc1c(/C=C2\C(=O)c3cc(F)c(F)cc3C2=C(C#N)C#N)sc2c1sc1c3c4nsnc4c4c5sc6c(CCCCCCCCCCC)c(/C=C7\C(=O)c8cc(F)c(F)cc8C7=C(C#N)C#N)sc6c5n(CC(CC)CCCC)c4c3n(CC(CC)CCCC)c21,14.35,-5.56,-3.65,-5.65,-4.09,160.0,80.0,1:1.2,,conventional,PDIN,PEDOT:PSS,chloroform,
61266,10.1016/j.scib.2019.09.016,COC(=O)C(C)(C)c1cc(C)cc(-c2sc3c4sc5cc(/C=C6/C(=O)c7cc(F)cc(c7)C(=O)/C6=C\c6cc(C(C)(C)C(=O)OC)c(-c7cc(C)cc(C(C)(C)C(=O)OC)c7)s6)sc5c4c(C(C)(C)C(=O)OC)ccc2-3)c1,CCCCCCCCCCCc1c(/C=C2\C(=O)c3cc(F)c(F)cc3C2=C(C#N)C#N)sc2c1sc1c3c4nsnc4c4c5sc6c(CCCCCCCCCCC)c(/C=C7\C(=O)c8cc(F)c(F)cc8C7=C(C#N)C#N)sc6c5n(CC(CC)CCCC)c4c3n(CC(CC)CCCC)c21,15.1,-5.56,-3.65,-5.65,-4.09,140.0,80.0,1:1.2,,conventional,PDIN,PEDOT:PSS,chloroform,
61267,10.1016/j.scib.2019.09.016,COC(=O)C(C)(C)c1cc(C)cc(-c2sc3c4sc5cc(/C=C6/C(=O)c7cc(F)cc(c7)C(=O)/C6=C\c6cc(C(C)(C)C(=O)OC)c(-c7cc(C)cc(C(C)(C)C(=O)OC)c7)s6)sc5c4c(C(C)(C)C(=O)OC)ccc2-3)c1,CCCCCCCCCCCc1c(/C=C2\C(=O)c3cc(F)c(F)cc3C2=C(C#N)C#N)sc2c1sc1c3c4nsnc4c4c5sc6c(CCCCCCCCCCC)c(/C=C7\C(=O)c8cc(F)c(F)cc8C7=C(C#N)C#N)sc6c5n(CC(CC)CCCC)c4c3n(CC(CC)CCCC)c21,15.34,-5.56,-3.65,-5.65,-4.09,120.0,80.0,1:1.2,,conventional,PDIN,PEDOT:PSS,chloroform,
61268,10.1016/j.scib.2019.09.016,COC(=O)C(C)(C)c1cc(C)cc(-c2sc3c4sc5cc(/C=C6/C(=O)c7cc(F)cc(c7)C(=O)/C6=C\c6cc(C(C)(C)C(=O)OC)c(-c7cc(C)cc(C(C)(C)C(=O)OC)c7)s6)sc5c4c(C(C)(C)C(=O)OC)ccc2-3)c1,CCCCCCCCCCCc1c(/C=C2\C(=O)c3cc(F)c(F)cc3C2=C(C#N)C#N)sc2c1sc1c3c4nsnc4c4c5sc6c(CCCCCCCCCCC)c(/C=C7\C(=O)c8cc(F)c(F)cc8C7=C(C#N)C#N)sc6c5n(CC(CC)CCCC)c4c3n(CC(CC)CCCC)c21,15.83,-5.56,-3.65,-5.65,-4.09,100.0,80.0,1:1.2,,conventional,PDIN,PEDOT:PSS,chloroform,
61269,10.1016/j.scib.2019.09.016,COC(=O)C(C)(C)c1cc(C)cc(-c2sc3c4sc5cc(/C=C6/C(=O)c7cc(F)cc(c7)C(=O)/C6=C\c6cc(C(C)(C)C(=O)OC)c(-c7cc(C)cc(C(C)(C)C(=O)OC)c7)s6)sc5c4c(C(C)(C)C(=O)OC)ccc2-3)c1,CCCCCCCCCCCc1c(/C=C2\C(=O)c3cc(F)c(F)cc3C2=C(C#N)C#N)sc2c1sc1c3c4nsnc4c4c5sc6c(CCCCCCCCCCC)c(/C=C7\C(=O)c8cc(F)c(F)cc8C7=C(C#N)C#N)sc6c5n(CC(CC)CCCC)c4c3n(CC(CC)CCCC)c21,15.29,-5.56,-3.65,-5.65,-4.09,80.0,80.0,1:1.2,,conventional,PDIN,PEDOT:PSS,chloroform,
61270,10.1016/j.scib.2019.09.016,COC(=O)C(C)(C)c1cc(C)cc(-c2sc3c4sc5cc(/C=C6/C(=O)c7cc(F)cc(c7)C(=O)/C6=C\c6cc(C(C)(C)C(=O)OC)c(-c7cc(C)cc(C(C)(C)C(=O)OC)c7)s6)sc5c4c(C(C)(C)C(=O)OC)ccc2-3)c1,CCCCCCCCCCCc1c(/C=C2\C(=O)c3cc(F)c(F)cc3C2=C(C#N)C#N)sc2c1sc1c3c4nsnc4c4c5sc6c(CCCCCCCCCCC)c(/C=C7\C(=O)c8cc(F)c(F)cc8C7=C(C#N)C#N)sc6c5n(CC(CC)CCCC)c4c3n(CC(CC)CCCC)c21,14.14,-5.56,-3.65,-5.65,-4.09,60.0,80.0,1:1.2,,conventional,PDIN,PEDOT:PSS,chloroform,
61274,10.1016/j.scib.2019.10.019,CCCCC(CC)COC(=O)c1sc2csc(-c3cc4c(-c5ccc(CC(CC)CCCC)s5)c5sccc5c(-c5ccc(CC(CC)CCCC)s5)c4s3)c2c1F,CCCCCCc1ccc(C2(c3ccc(CCCCCC)cc3)c3cc4c(cc3-c3sc(-c5sc(/C=C6\C(=O)c7cc(F)c(F)cc7C6=C(C#N)C#N)cc5OCC(CC)CCCC)cc32)C(c2ccc(CCCCCC)cc2)(c2ccc(CCCCCC)cc2)c2cc(-c3scc(/C=C5/C(=O)c6cc(F)c(F)cc6C5=C(C#N)C#N)c3OCC(CC)CCCC)sc2-4)cc1,9.46,-5.21,-3.6,-5.44,-4.19,,,1:1.5,,inverted,ZnO,,,
61275,10.1016/j.scib.2019.10.019,CCCCC(CC)COC(=O)c1sc2csc(-c3cc4c(-c5ccc(CC(CC)CCCC)s5)c5sccc5c(-c5ccc(CC(CC)CCCC)s5)c4s3)c2c1F,CCCCCCc1ccc(C2(c3ccc(CCCCCC)cc3)c3cc4c(cc3-c3sc(-c5sc(/C=C6\C(=O)c7cc(F)c(F)cc7C6=C(C#N)C#N)cc5OCC(CC)CCCC)cc32)C(c2ccc(CCCCCC)cc2)(c2ccc(CCCCCC)cc2)c2cc(-c3scc(/C=C5/C(=O)c6cc(F)c(F)cc6C5=C(C#N)C#N)c3OCC(CC)CCCC)sc2-4)cc1,10.0,-5.21,-3.6,-5.44,-4.19,,,1:1.5,,inverted,ZnO/C60-SAM,,,
61276,10.1016/j.scib.2019.11.002,CCCCC(CC)COC(=O)c1sc2csc(-c3cc4c(-c5ccc(CC(CC)CCCC)s5)c5sccc5c(-c5ccc(CC(CC)CCCC)s5)c4s3)c2c1F,CCCCCCc1ccc(C2(c3ccc(CCCCCC)cc3)c3c(sc4cc(C=C5C(=O)c6cc(F)ccc6C5=C(C#N)C#N)sc34)-c3sc4c5c(sc4c32)-c2sc3cc(C=C4C(=O)c6cc(F)ccc6C4=C(C#N)C#N)sc3c2C5(c2ccc(CCCCCC)cc2)c2ccc(CCCCCC)cc2)cc1,9.13,-5.21,-3.6,-5.38,-3.91,,,1:1.5,,,PFN,MoO3,chlorobenzene,
61277,10.1016/j.scib.2019.11.002,CCCCC(CC)COC(=O)c1sc2csc(-c3cc4c(-c5ccc(CC(CC)CCCC)s5)c5sccc5c(-c5ccc(CC(CC)CCCC)s5)c4s3)c2c1F,CCCCCCc1ccc(C2(c3ccc(CCCCCC)cc3)c3c(sc4cc(C=C5C(=O)c6cc(F)ccc6C5=C(C#N)C#N)sc34)-c3sc4c5c(sc4c32)-c2sc3cc(C=C4C(=O)c6cc(F)ccc6C4=C(C#N)C#N)sc3c2C5(c2ccc(CCCCCC)cc2)c2ccc(CCCCCC)cc2)cc1,10.23,-5.21,-3.6,-5.38,-3.91,,,1:1.5,,,PFN,MoO3,chlorobenzene,
61283,10.1016/j.scib.2021.04.010,COC(=O)C(C)(C)c1cc(C)cc(-c2sc3c4sc5cc(/C=C6/C(=O)c7cc(F)cc(c7)C(=O)/C6=C\c6cc(C(C)(C)C(=O)OC)c(-c7cc(C)cc(C(C)(C)C(=O)OC)c7)s6)sc5c4c(C(C)(C)C(=O)OC)ccc2-3)c1,CCCCCCCCCCCc1c(/C=C2\C(=O)c3cc(F)c(F)cc3C2=C(C#N)C#N)sc2c1sc1c3c4nsnc4c4c5sc6c(CCCCCCCCCCC)c(/C=C7\C(=O)c8cc(F)c(F)cc8C7=C(C#N)C#N)sc6c5n(CC(CC)CCCC)c4c3n(CC(CC)CCCC)c21,15.8,-5.56,-3.65,-5.65,-4.09,100.0,100.0,1:1.2,,conventional,PDIN,PEDOT:PSS,chloroform:chloronaphthalene (99.5:0.5 vol%),CN
61284,10.1016/j.scib.2021.04.010,CCCCC(CC)Cc1sc(-c2c3ccsc3c(-c3cc(Cl)c(CC(CC)CCCC)s3)c3sc(-c4ccc(-c5sc(-c6cccs6)c6c5C(=O)c5c(CC(CC)CCCC)sc(CC(CC)CCCC)c5C6=O)s4)cc23)cc1Cl,CCCCCCc1ccc(C2(c3ccc(CCCCCC)cc3)c3cc4c(cc3-c3sc5cc(/C=C6\C(=O)c7cc(F)c(F)cc7C6=C(C#N)C#N)sc5c32)C(c2ccc(CCCCCC)cc2)(c2ccc(CCCCCC)cc2)c2c-4sc3cc(/C=C4\C(=O)c5cc(F)c(F)cc5C4=C(C#N)C#N)sc23)cc1,12.13,-5.575,-3.67,-5.66,-4.14,100.0,100.0,1:1,,conventional,PDIN,PEDOT:PSS,"chlorobenzene:1,8-diiodooctane (99:1 vol%)",DIO
61285,10.1016/j.scib.2021.04.010,CCCCC(CC)COC(=O)c1sc2csc(-c3cc4c(-c5ccc(CC(CC)CCCC)s5)c5sccc5c(-c5ccc(CC(CC)CCCC)s5)c4s3)c2c1F,CCCCCCc1ccc(C2(c3ccc(CCCCCC)cc3)c3cc4c(cc3-c3sc(-c5sc(/C=C6\C(=O)c7cc(F)c(F)cc7C6=C(C#N)C#N)cc5OCC(CC)CCCC)cc32)C(c2ccc(CCCCCC)cc2)(c2ccc(CCCCCC)cc2)c2cc(-c3scc(/C=C5/C(=O)c6cc(F)c(F)cc6C5=C(C#N)C#N)c3OCC(CC)CCCC)sc2-4)cc1,9.56,-5.21,-3.6,-5.44,-4.19,100.0,,1:1.5,,conventional,PDIN,PEDOT:PSS,"chlorobenzene:1,8-diiodooctane (99.5:0.5 vol%)",DIO
61300,10.1016/j.scib.2024.07.027,COC(=O)C(C)(C)c1cc(C)cc(-c2sc3c4sc5cc(/C=C6/C(=O)c7cc(F)cc(c7)C(=O)/C6=C\c6cc(C(C)(C)C(=O)OC)c(-c7cc(C)cc(C(C)(C)C(=O)OC)c7)s6)sc5c4c(C(C)(C)C(=O)OC)ccc2-3)c1,CCCCCCCCCCCc1c(/C=C2\C(=O)c3ccccc3C2=C(C#N)C#N)sc2c1sc1c3c4nsnc4c4c5sc6c(CCCCCCCCCCC)c(/C=C7\C(=O)c8cc(-c9cccs9)ccc8C7=C(C#N)C#N)sc6c5n(CC(CCCCCCCC)CCCCCCCCCC)c4c3n(CC(CCCCCCCC)CCCCCCCCCC)c21,16.04,-5.56,-3.65,-5.68,-3.94,,,,,conventional,PNDIT-F3N,PEDOT:PSS,chlorobenzene:chloroform,CN
61302,10.1016/j.scib.2024.07.027,COC(=O)C(C)(C)c1cc(C)cc(-c2sc3c4sc5cc(/C=C6/C(=O)c7cc(F)cc(c7)C(=O)/C6=C\c6cc(C(C)(C)C(=O)OC)c(-c7cc(C)cc(C(C)(C)C(=O)OC)c7)s6)sc5c4c(C(C)(C)C(=O)OC)ccc2-3)c1,CCCCCCCCCCCc1c(/C=C2\C(=O)c3ccccc3C2=C(C#N)C#N)sc2c1sc1c3c4nsnc4c4c5sc6c(CCCCCCCCCCC)c(/C=C7\C(=O)c8cc(-c9cc%10c(=O)n(CC(CCCCCC)CCCCCCCC)c(=O)c%11ccsc%11c%10s9)ccc8C7=C(C#N)C#N)sc6c5n(CC(CCCCCCCC)CCCCCCCCCC)c4c3n(CC(CCCCCCCC)CCCCCCCCCC)c21,16.15,-5.56,-3.65,,,,,,,conventional,PNDIT-F3N,PEDOT:PSS,chlorobenzene:chloroform,CN
61303,10.1016/j.scib.2024.07.027,COC(=O)C(C)(C)c1cc(C)cc(-c2sc3c4sc5cc(/C=C6/C(=O)c7cc(F)cc(c7)C(=O)/C6=C\c6cc(C(C)(C)C(=O)OC)c(-c7cc(C)cc(C(C)(C)C(=O)OC)c7)s6)sc5c4c(C(C)(C)C(=O)OC)ccc2-3)c1,CCCCCCCCCCCCC(CCCCCCCCCC)Cn1c2c3sc(/C=C4\C(=O)c5ccccc5C4=C(C#N)C#N)c(CC(CCCC)CCCCCC)c3sc2c2c3nsnc3c3c4sc5c(CC(CCCC)CCCCCC)c(/C=C6\C(=O)c7cc(-c8cccs8)ccc7C6=C(C#N)C#N)sc5c4n(CC(CCCCCCCCCC)CCCCCCCCCCCC)c3c21,16.5,-5.56,-3.65,-5.6,-3.83,,,,,conventional,PNDIT-F3N,PEDOT:PSS,toluene,CN
61307,10.1016/j.scib.2024.07.027,COC(=O)C(C)(C)c1cc(C)cc(-c2sc3c4sc5cc(/C=C6/C(=O)c7cc(F)cc(c7)C(=O)/C6=C\c6cc(C(C)(C)C(=O)OC)c(-c7cc(C)cc(C(C)(C)C(=O)OC)c7)s6)sc5c4c(C(C)(C)C(=O)OC)ccc2-3)c1,CCCCCCCCCCCc1c(/C=C2\C(=O)c3cc(C(C)(C)C)ccc3C2=C(C#N)C#N)sc2c1sc1c3c4nsnc4c4c5sc6c(CCCCCCCCCCC)c(/C=C7\C(=O)c8ccc(C(C)(C)C)cc8C7=C(C#N)C#N)sc6c5n(C[C@H](CCCC)CCCCCC)c4c3n(CC(CCCC)CCCCCC)c21,17.2,-5.56,-3.65,,,,,,,conventional,PNDIT-F3N,PEDOT:PSS,toluene,CN
61308,10.1016/j.scib.2024.07.027,CCCCCCC(CCCC)Cc1csc(-c2cc3c4nsnc4c4cc(-c5cc(CC(CCCC)CCCCCC)c(-c6cc7c(-c8cc(F)c(CC(CC)CCCC)s8)c8sccc8c(-c8cc(F)c(CC(CC)CCCC)s8)c7s6)s5)sc4c3s2)c1,CCCCCCCCCCCc1c(/C=C2\C(=O)c3ccccc3C2=C(C#N)C#N)sc2c1sc1c3c4nsnc4c4c5sc6c(CCCCCCCCCCC)c(/C=C7\C(=O)c8cc(-c9cccs9)ccc8C7=C(C#N)C#N)sc6c5n(CC(CCCCCCCC)CCCCCCCCCC)c4c3n(CC(CCCCCCCC)CCCCCCCCCC)c21,17.32,-5.51,-2.77,-5.68,-3.94,,,,,conventional,PNDIT-F3N,PEDOT:PSS,o-xylene:carbon disulfide:chloroform,CN
61309,10.1016/j.scib.2024.07.027,COC(=O)C(C)(C)c1cc(C)cc(-c2sc3c4sc5cc(/C=C6/C(=O)c7cc(F)cc(c7)C(=O)/C6=C\c6cc(C(C)(C)C(=O)OC)c(-c7cc(C)cc(C(C)(C)C(=O)OC)c7)s6)sc5c4c(C(C)(C)C(=O)OC)ccc2-3)c1,C/C=C\c1ccc2c(c1)C(=O)/C(=C\c1sc3c(sc4c5c6nsnc6c6c7sc8c(CCCCCCCCCCC)c(/C=C9\C(=O)c%10cc(C)ccc%10C9=C(C#N)C#N)sc8c7n(C)c6c5n(C)c34)c1CCCCCCCCCCC)C2=C(C#N)C#N,17.7,-5.56,-3.65,,,,,,,conventional,PNDIT-F3N,PEDOT:PSS,,CN
61310,10.1016/j.scib.2024.07.027,COC(=O)C(C)(C)c1cc(C)cc(-c2sc3c4sc5cc(/C=C6/C(=O)c7cc(F)cc(c7)C(=O)/C6=C\c6cc(C(C)(C)C(=O)OC)c(-c7cc(C)cc(C(C)(C)C(=O)OC)c7)s6)sc5c4c(C(C)(C)C(=O)OC)ccc2-3)c1,CCCCCCCCCCCc1c(/C=C2\C(=O)c3ccccc3C2=C(C#N)C#N)sc2c1sc1c3c4nsnc4c4c5sc6c(CCCCCCCCCCC)c(/C=C7\C(=O)c8cc(-c9cccs9)ccc8C7=C(C#N)C#N)sc6c5n(CC(CCCCCCCC)CCCCCCCCCC)c4c3n(CC(CCCCCCCC)CCCCCCCCCC)c21,17.74,-5.56,-3.65,-5.68,-3.94,,,,,conventional,PNDIT-F3N,PEDOT:PSS,chlorobenzene:chloroform,L8-BO
61311,10.1016/j.scib.2024.07.027,COC(=O)C(C)(C)c1cc(C)cc(-c2sc3c4sc5cc(/C=C6/C(=O)c7cc(F)cc(c7)C(=O)/C6=C\c6cc(C(C)(C)C(=O)OC)c(-c7cc(C)cc(C(C)(C)C(=O)OC)c7)s6)sc5c4c(C(C)(C)C(=O)OC)ccc2-3)c1,CCCCCCCCCCCc1c(/C=C2\C(=O)c3cc(C(C)(C)C)ccc3C2=C(C#N)C#N)sc2c1sc1c3c4nsnc4c4c5sc6c(CCCCCCCCCCC)c(/C=C7\C(=O)c8ccc(C(C)(C)C)cc8C7=C(C#N)C#N)sc6c5n(C[C@H](CCCC)CCCCCC)c4c3n(CC(CCCC)CCCCCC)c21,18.0,-5.56,-3.65,,,,,,,conventional,PNDIT-F3N,PEDOT:PSS,toluene,PC71BM
61312,10.1016/j.scib.2024.07.027,COC(=O)C(C)(C)c1cc(C)cc(-c2sc3c4sc5cc(/C=C6/C(=O)c7cc(F)cc(c7)C(=O)/C6=C\c6cc(C(C)(C)C(=O)OC)c(-c7cc(C)cc(C(C)(C)C(=O)OC)c7)s6)sc5c4c(C(C)(C)C(=O)OC)ccc2-3)c1,CCCCCCCCCCCCC(CCCCCCCCCC)Cn1c2c3sc(/C=C4\C(=O)c5ccccc5C4=C(C#N)C#N)c(CC(CCCC)CCCCCC)c3sc2c2c3nsnc3c3c4sc5c(CC(CCCC)CCCCCC)c(/C=C6\C(=O)c7cc(-c8cccs8)ccc7C6=C(C#N)C#N)sc5c4n(CC(CCCCCCCCCC)CCCCCCCCCCCC)c3c21,18.24,-5.56,-3.65,-5.6,-3.83,,80.0,,0.3,conventional,PNDIT-F3N,PEDOT:PSS,chloroform,m-Ir(CPmPB)3
