Repository: JiYiqaq/PCE-KA-GNN

# Data directory

- `raw/Active_Database.csv` is the immutable source dataset bundled under CC BY 4.0. Do not overwrite it with processed data.
- `processed/` is created and populated by the training pipeline. Generated `.pt` and `.pth` caches are intentionally ignored by Git because they can exceed GitHub's normal single-file limit.

See `../DATA_LICENSE.md` for provenance, license and checksum information.

File: data/processed/device_records.csv (part 101 of 250)
record_id,doi,donor_smiles,acceptor_smiles,pce,homo_d,lumo_d,homo_a,lumo_a,active_layer_thickness,annealing_temp,d_a_ratio,additive_ratio,device_type,etl_canonical,htl_canonical,solvent_canonical,additive_canonical
61313,10.1016/j.scib.2024.07.027,COC(=O)C(C)(C)c1cc(C)cc(-c2sc3c4sc5cc(/C=C6/C(=O)c7cc(F)cc(c7)C(=O)/C6=C\c6cc(C(C)(C)C(=O)OC)c(-c7cc(C)cc(C(C)(C)C(=O)OC)c7)s6)sc5c4c(C(C)(C)C(=O)OC)ccc2-3)c1,CCCCCCCCCCCCC(CCCCCCCCCC)Cn1c2c3sc(/C=C4\C(=O)c5ccccc5C4=C(C#N)C#N)c(CC(CCCC)CCCCCC)c3sc2c2c3nsnc3c3c4sc5c(CC(CCCC)CCCCCC)c(/C=C6\C(=O)c7cc(-c8cccs8)ccc7C6=C(C#N)C#N)sc5c4n(CC(CCCCCCCCCC)CCCCCCCCCCCC)c3c21,17.32,-5.56,-3.65,-5.6,-3.83,,80.0,,,conventional,PNDIT-F3N,PEDOT:PSS,chloroform,2-MN
61314,10.1016/j.scib.2024.07.027,COC(=O)C(C)(C)c1cc(C)cc(-c2sc3c4sc5cc(/C=C6/C(=O)c7cc(F)cc(c7)C(=O)/C6=C\c6cc(C(C)(C)C(=O)OC)c(-c7cc(C)cc(C(C)(C)C(=O)OC)c7)s6)sc5c4c(C(C)(C)C(=O)OC)ccc2-3)c1,CCCCCCCCCCCCC(CCCCCCCCCC)Cn1c2c3sc(/C=C4\C(=O)c5ccccc5C4=C(C#N)C#N)c(CC(CCCC)CCCCCC)c3sc2c2c3nsnc3c3c4sc5c(CC(CCCC)CCCCCC)c(/C=C6\C(=O)c7cc(-c8cccs8)ccc7C6=C(C#N)C#N)sc5c4n(CC(CCCCCCCCCC)CCCCCCCCCCCC)c3c21,17.56,-5.56,-3.65,-5.6,-3.83,,80.0,,,conventional,PNDIT-F3N,PEDOT:PSS,chloroform,2-MN
61316,10.1016/j.scib.2024.07.027,COC(=O)C(C)(C)c1cc(C)cc(-c2sc3c4sc5cc(/C=C6/C(=O)c7cc(F)cc(c7)C(=O)/C6=C\c6cc(C(C)(C)C(=O)OC)c(-c7cc(C)cc(C(C)(C)C(=O)OC)c7)s6)sc5c4c(C(C)(C)C(=O)OC)ccc2-3)c1,CCCCCCCCCCCCC(CCCCCCCCCC)Cn1c2c3sc(/C=C4\C(=O)c5ccccc5C4=C(C#N)C#N)c(CC(CCCC)CCCCCC)c3sc2c2c3nsnc3c3c4sc5c(CC(CCCC)CCCCCC)c(/C=C6\C(=O)c7cc(-c8cccs8)ccc7C6=C(C#N)C#N)sc5c4n(CC(CCCCCCCCCC)CCCCCCCCCCCC)c3c21,17.77,-5.56,-3.65,-5.6,-3.83,,80.0,,,conventional,PNDIT-F3N,PEDOT:PSS,chloroform,2-MN
61317,10.1016/j.scib.2024.07.027,COC(=O)C(C)(C)c1cc(C)cc(-c2sc3c4sc5cc(/C=C6/C(=O)c7cc(F)cc(c7)C(=O)/C6=C\c6cc(C(C)(C)C(=O)OC)c(-c7cc(C)cc(C(C)(C)C(=O)OC)c7)s6)sc5c4c(C(C)(C)C(=O)OC)ccc2-3)c1,CCCCCCCCCCCCC(CCCCCCCCCC)Cn1c2c3sc(/C=C4\C(=O)c5ccccc5C4=C(C#N)C#N)c(CC(CCCC)CCCCCC)c3sc2c2c3nsnc3c3c4sc5c(CC(CCCC)CCCCCC)c(/C=C6\C(=O)c7cc(-c8cccs8)ccc7C6=C(C#N)C#N)sc5c4n(CC(CCCCCCCCCC)CCCCCCCCCCCC)c3c21,17.22,-5.56,-3.65,-5.6,-3.83,,80.0,,,conventional,PNDIT-F3N,PEDOT:PSS,chloroform,2-MN
61325,10.1016/j.seja.2025.100127,CCCCCCc1cc(C)sc1C,CCCCC(=O)OCC1(c2ccccc2)c2cccc3cccc4cccc5cccc6cccc1c6c-5c-4c-3c2,4.67,-5.01,-3.12,-6.1,-3.7,,100.0,1:1,,conventional,PDINO:CuNRs,PEDOT:PSS,,
61326,10.1016/j.seja.2025.100127,CCCCCCc1cc(C)sc1C,CCCCC(=O)OCC1(c2ccccc2)c2cccc3cccc4cccc5cccc6cccc1c6c-5c-4c-3c2,5.63,-5.01,-3.12,-6.1,-3.7,,100.0,1:1,1%,conventional,PDINO:CuNRs,PEDOT:PSS,,
61327,10.1016/j.seja.2025.100127,CCCCCCc1cc(C)sc1C,CCCCC(=O)OCC1(c2ccccc2)c2cccc3cccc4cccc5cccc6cccc1c6c-5c-4c-3c2,6.36,-5.01,-3.12,-6.1,-3.7,,100.0,1:1,2%,conventional,PDINO:CuNRs,PEDOT:PSS,,
61328,10.1016/j.seja.2025.100127,CCCCCCc1cc(C)sc1C,CCCCC(=O)OCC1(c2ccccc2)c2cccc3cccc4cccc5cccc6cccc1c6c-5c-4c-3c2,5.06,-5.01,-3.12,-6.1,-3.7,,100.0,1:1,,conventional,PDINO:CuNRs,PEDOT:PSS,,
61333,10.1016/j.solener.2019.11.101,CCCCC(CC)COC(=O)c1sc2csc(-c3cc4c(-c5ccc(CC(CC)CCCC)s5)c5sccc5c(-c5ccc(CC(CC)CCCC)s5)c4s3)c2c1F,COC(=O)CCCC1(c2ccccc2)C23c4c5ccc6c7cc8c9c%10c(cc%11cc%12c%13c%14c(cc%15c%16ccc-5c2c%16c2c5c%16c%17c(c(c46)c7c9c%17c4c%10c%11c%13c4c%16c%14c%152)C513)C%12)C8,1.9,-5.21,-3.6,-5.9,-3.9,,,,3%,inverted,ITO,MoO3,,
61334,10.1016/j.solener.2019.11.101,CCCCC(CC)COC(=O)c1sc2csc(-c3cc4c(-c5ccc(CC(CC)CCCC)s5)c5sccc5c(-c5ccc(CC(CC)CCCC)s5)c4s3)c2c1F,COC(=O)CCCC1(c2ccccc2)C23c4c5ccc6c7cc8c9c%10c(cc%11cc%12c%13c%14c(cc%15c%16ccc-5c2c%16c2c5c%16c%17c(c(c46)c7c9c%17c4c%10c%11c%13c4c%16c%14c%152)C513)C%12)C8,8.09,-5.21,-3.6,-5.9,-3.9,,120.0,,3%,inverted,ITO/ZnO,MoO3,,
61335,10.1016/j.solener.2019.11.101,CCCCC(CC)COC(=O)c1sc2csc(-c3cc4c(-c5ccc(CC(CC)CCCC)s5)c5sccc5c(-c5ccc(CC(CC)CCCC)s5)c4s3)c2c1F,COC(=O)CCCC1(c2ccccc2)C23c4c5ccc6c7cc8c9c%10c(cc%11cc%12c%13c%14c(cc%15c%16ccc-5c2c%16c2c5c%16c%17c(c(c46)c7c9c%17c4c%10c%11c%13c4c%16c%14c%152)C513)C%12)C8,9.0,-5.21,-3.6,-5.9,-3.9,,120.0,,3%,inverted,ITO/l-Arg,MoO3,,
61336,10.1016/j.solener.2019.11.101,CCCCC(CC)COC(=O)c1sc2csc(-c3cc4c(-c5ccc(CC(CC)CCCC)s5)c5sccc5c(-c5ccc(CC(CC)CCCC)s5)c4s3)c2c1F,COC(=O)CCCC1(c2ccccc2)C23c4c5ccc6c7cc8c9c%10c(cc%11cc%12c%13c%14c(cc%15c%16ccc-5c2c%16c2c5c%16c%17c(c(c46)c7c9c%17c4c%10c%11c%13c4c%16c%14c%152)C513)C%12)C8,9.31,-5.21,-3.6,-5.9,-3.9,,120.0,,3%,inverted,ITO/ZnO/l-Arg,MoO3,,
61337,10.1016/j.solener.2019.12.079,CCCCC(CC)COC(=O)c1sc2c(-c3cc4c(OCC(CC)CCCC)c5sccc5c(OCC(CC)CCCC)c4s3)scc2c1F,CCCCC(=O)OCC1(c2ccccc2)C2=CC=Cc3cccc4cccc5ccc6ccccc7cccc1c7c6c5c-4c3C2,6.1,-5.19,-3.43,-6.1,-3.9,35.0,,,,,ZnO/ZnO nanofibers,MoO3,,
61338,10.1016/j.solener.2019.12.079,CCCCC(CC)COC(=O)c1sc2c(-c3cc4c(OCC(CC)CCCC)c5sccc5c(OCC(CC)CCCC)c4s3)scc2c1F,CCCCC(=O)OCC1(c2ccccc2)C2=CC=Cc3cccc4cccc5ccc6ccccc7cccc1c7c6c5c-4c3C2,6.98,-5.19,-3.43,-6.1,-3.9,35.0,,,,,ZnO/ZnO nanofibers,MoO3,,
61339,10.1016/j.solener.2019.12.079,CCCCC(CC)COC(=O)c1sc2c(-c3cc4c(OCC(CC)CCCC)c5sccc5c(OCC(CC)CCCC)c4s3)scc2c1F,CCCCC(=O)OCC1(c2ccccc2)C2=CC=Cc3cccc4cccc5ccc6ccccc7cccc1c7c6c5c-4c3C2,7.05,-5.19,-3.43,-6.1,-3.9,35.0,,,,,ZnO/ZnO nanofibers,MoO3,,
61340,10.1016/j.solener.2019.12.079,CCCCC(CC)COC(=O)c1sc2c(-c3cc4c(OCC(CC)CCCC)c5sccc5c(OCC(CC)CCCC)c4s3)scc2c1F,CCCCC(=O)OCC1(c2ccccc2)C2=CC=Cc3cccc4cccc5ccc6ccccc7cccc1c7c6c5c-4c3C2,6.4,-5.19,-3.43,-6.1,-3.9,35.0,,,,,ZnO/ZnO nanofibers,MoO3,,
61341,10.1016/j.solener.2019.12.079,CCCCC(CC)COC(=O)c1sc2c(-c3cc4c(OCC(CC)CCCC)c5sccc5c(OCC(CC)CCCC)c4s3)scc2c1F,CCCCC(=O)OCC1(c2ccccc2)C2=CC=Cc3cccc4cccc5ccc6ccccc7cccc1c7c6c5c-4c3C2,5.0,-5.19,-3.43,-6.1,-3.9,35.0,,,,,ZnO/ZnO nanofibers,MoO3,,
61344,10.1016/j.solener.2019.12.079,CCCCC(CC)COC(=O)c1sc2c(-c3cc4c(OCC(CC)CCCC)c5sccc5c(OCC(CC)CCCC)c4s3)scc2c1F,CCCCC(=O)OCC1(c2ccccc2)C2=CC=Cc3cccc4cccc5ccc6ccccc7cccc1c7c6c5c-4c3C2,2.5,-5.19,-3.43,-6.1,-3.9,35.0,,,,inverted,ZnO,MoO3,,
61345,10.1016/j.solener.2019.12.079,CCCCC(CC)COC(=O)c1sc2c(-c3cc4c(OCC(CC)CCCC)c5sccc5c(OCC(CC)CCCC)c4s3)scc2c1F,CCCCC(=O)OCC1(c2ccccc2)C2=CC=Cc3cccc4cccc5ccc6ccccc7cccc1c7c6c5c-4c3C2,0.98,-5.19,-3.43,-6.1,-3.9,35.0,,,,,,MoO3,,
61423,10.1016/j.solener.2020.01.058,CCCCCCc1ccsc1,CCCCC(=O)OCC1(c2ccccc2)c2cccc3cccc4cccc5cccc6cccc1c6c-5c-4c-3c2,3.09,-5.01,-3.12,-6.1,-3.7,150.0,150.0,1:1,,,ZnO,,,
61424,10.1016/j.solener.2020.01.058,CCCCCCc1ccsc1,CCCCC(=O)OCC1(c2ccccc2)c2cccc3cccc4cccc5cccc6cccc1c6c-5c-4c-3c2,3.35,-5.01,-3.12,-6.1,-3.7,150.0,150.0,1:1,,,PEI,,,
61425,10.1016/j.solener.2020.01.058,CCCCCCCCC(CCCCCCCC)n1c2ccccc2c2ccc(-c3ccc(-c4ccc(-c5cccs5)c5nsnc45)s3)cc21,CCCCC(=O)OCC1(c2ccccc2)C2=CC=Cc3cccc4cccc5ccc6ccccc7cccc1c7c6c5c-4c3C2,5.21,-5.5,-3.6,-6.1,-3.9,80.0,120.0,1:4,,,ZnO,,,
61426,10.1016/j.solener.2020.01.058,CCCCCCCCC(CCCCCCCC)n1c2ccccc2c2ccc(-c3ccc(-c4ccc(-c5cccs5)c5nsnc45)s3)cc21,CCCCC(=O)OCC1(c2ccccc2)C2=CC=Cc3cccc4cccc5ccc6ccccc7cccc1c7c6c5c-4c3C2,5.27,-5.5,-3.6,-6.1,-3.9,80.0,120.0,1:4,,,PEI,,,
61432,10.1016/j.solener.2020.01.087,CCCCCCCCc1cc(-c2c(-c3cccs3)sc3c(-c4cc(CCCCCCCC)c(CCCCCCCC)s4)c(-c4ccc(-c5cccc6nsnc56)s4)sc23)sc1CCCCCCCC,CCCCC(=O)OCC1(c2ccccc2)C2=CC=Cc3cccc4cccc5ccc6ccccc7cccc1c7c6c5c-4c3C2,7.5,,,-6.1,-3.9,155.0,,1:1.75,,conventional,,PEDOT:PSS,,
61434,10.1016/j.solener.2020.02.031,CCCCCCc1ccsc1,CCCCC(=O)OCC1(c2ccccc2)c2cccc3cccc4cccc5cccc6cccc1c6c-5c-4c-3c2,2.49,-5.01,-3.12,-6.1,-3.7,140.0,,1:0.6,,conventional,,PEDOT:PSS,chlorobenzene,
61435,10.1016/j.solener.2020.02.031,CCCCCCc1ccsc1,CCCCC(=O)OCC1(c2ccccc2)c2cccc3cccc4cccc5cccc6cccc1c6c-5c-4c-3c2,3.58,-5.01,-3.12,-6.1,-3.7,140.0,,1:0.6,1:40,conventional,,PEDOT:PSS,chlorobenzene,Zn(0)
61436,10.1016/j.solener.2020.02.031,CCCCCCc1ccsc1,CCCCC(=O)OCC1(c2ccccc2)c2cccc3cccc4cccc5cccc6cccc1c6c-5c-4c-3c2,2.89,-5.01,-3.12,-6.1,-3.7,140.0,,1:0.6,1:40,conventional,,PEDOT:PSS,chlorobenzene,Zn(1)
61437,10.1016/j.solener.2020.02.031,CCCCCCc1ccsc1,CCCCC(=O)OCC1(c2ccccc2)c2cccc3cccc4cccc5cccc6cccc1c6c-5c-4c-3c2,3.75,-5.01,-3.12,-6.1,-3.7,140.0,,1:0.6,1:40,conventional,,PEDOT:PSS,chlorobenzene,Zn(2)
61438,10.1016/j.solener.2020.02.031,CCCCCCc1ccsc1,CCCCC(=O)OCC1(c2ccccc2)c2cccc3cccc4cccc5cccc6cccc1c6c-5c-4c-3c2,3.27,-5.01,-3.12,-6.1,-3.7,140.0,,1:0.6,1:40,conventional,,PEDOT:PSS,chlorobenzene,Zn(3)
61444,10.1016/j.solener.2020.02.041,CCCCCC(CC)OC(=O)c1sc2csc(-c3cc4c(-c5ccc(CC(CC)CCCC)s5)c5sccc5c(-c5ccc(CC(CC)CCCC)s5)c4s3)c2c1F,COC(=O)CCCC1(c2ccccc2)C23c4c5ccc6c7cc8c9c%10c(cc%11cc%12c%13c%14c(cc%15c%16ccc-5c2c%16c2c5c%16c%17c(c(c46)c7c9c%17c4c%10c%11c%13c4c%16c%14c%152)C513)C%12)C8,7.39,-5.21,-3.6,-5.9,-3.9,,,,,conventional,ZrOx,PEDOT:PSS,chlorobenzene,
61448,10.1016/j.solener.2020.02.041,CCCCCC(CC)OC(=O)c1sc2csc(-c3cc4c(-c5ccc(CC(CC)CCCC)s5)c5sccc5c(-c5ccc(CC(CC)CCCC)s5)c4s3)c2c1F,COC(=O)CCCC1(c2ccccc2)C23c4c5ccc6c7cc8c9c%10c(cc%11cc%12c%13c%14c(cc%15c%16ccc-5c2c%16c2c5c%16c%17c(c(c46)c7c9c%17c4c%10c%11c%13c4c%16c%14c%152)C513)C%12)C8,6.84,-5.21,-3.6,-5.9,-3.9,,,,,conventional,ZrOx,PEDOT:PSS,chlorobenzene,
61452,10.1016/j.solener.2020.02.041,CCCCCC(CC)OC(=O)c1sc2csc(-c3cc4c(-c5ccc(CC(CC)CCCC)s5)c5sccc5c(-c5ccc(CC(CC)CCCC)s5)c4s3)c2c1F,COC(=O)CCCC1(c2ccccc2)C23c4c5ccc6c7cc8c9c%10c(cc%11cc%12c%13c%14c(cc%15c%16ccc-5c2c%16c2c5c%16c%17c(c(c46)c7c9c%17c4c%10c%11c%13c4c%16c%14c%152)C513)C%12)C8,7.58,-5.21,-3.6,-5.9,-3.9,,,,,conventional,ZrOx,PEDOT:PSS,chlorobenzene,
61456,10.1016/j.solener.2020.02.041,CCCCCC(CC)OC(=O)c1sc2csc(-c3cc4c(-c5ccc(CC(CC)CCCC)s5)c5sccc5c(-c5ccc(CC(CC)CCCC)s5)c4s3)c2c1F,COC(=O)CCCC1(c2ccccc2)C23c4c5ccc6c7cc8c9c%10c(cc%11cc%12c%13c%14c(cc%15c%16ccc-5c2c%16c2c5c%16c%17c(c(c46)c7c9c%17c4c%10c%11c%13c4c%16c%14c%152)C513)C%12)C8,6.73,-5.21,-3.6,-5.9,-3.9,,,,,conventional,ZrOx,PEDOT:PSS,chlorobenzene,
61460,10.1016/j.solener.2020.02.041,CCCCCC(CC)OC(=O)c1sc2csc(-c3cc4c(-c5ccc(CC(CC)CCCC)s5)c5sccc5c(-c5ccc(CC(CC)CCCC)s5)c4s3)c2c1F,COC(=O)CCCC1(c2ccccc2)C23c4c5ccc6c7cc8c9c%10c(cc%11cc%12c%13c%14c(cc%15c%16ccc-5c2c%16c2c5c%16c%17c(c(c46)c7c9c%17c4c%10c%11c%13c4c%16c%14c%152)C513)C%12)C8,5.03,-5.21,-3.6,-5.9,-3.9,,,,,conventional,ZrOx,PEDOT:PSS,toluene,
61464,10.1016/j.solener.2020.02.041,CCCCCC(CC)OC(=O)c1sc2csc(-c3cc4c(-c5ccc(CC(CC)CCCC)s5)c5sccc5c(-c5ccc(CC(CC)CCCC)s5)c4s3)c2c1F,COC(=O)CCCC1(c2ccccc2)C23c4c5ccc6c7cc8c9c%10c(cc%11cc%12c%13c%14c(cc%15c%16ccc-5c2c%16c2c5c%16c%17c(c(c46)c7c9c%17c4c%10c%11c%13c4c%16c%14c%152)C513)C%12)C8,4.74,-5.21,-3.6,-5.9,-3.9,,,,,conventional,ZrOx,PEDOT:PSS,toluene,
61468,10.1016/j.solener.2020.02.041,CCCCCC(CC)OC(=O)c1sc2csc(-c3cc4c(-c5ccc(CC(CC)CCCC)s5)c5sccc5c(-c5ccc(CC(CC)CCCC)s5)c4s3)c2c1F,COC(=O)CCCC1(c2ccccc2)C23c4c5ccc6c7cc8c9c%10c(cc%11cc%12c%13c%14c(cc%15c%16ccc-5c2c%16c2c5c%16c%17c(c(c46)c7c9c%17c4c%10c%11c%13c4c%16c%14c%152)C513)C%12)C8,5.45,-5.21,-3.6,-5.9,-3.9,,,,,conventional,ZrOx,PEDOT:PSS,toluene,
61472,10.1016/j.solener.2020.02.041,CCCCCC(CC)OC(=O)c1sc2csc(-c3cc4c(-c5ccc(CC(CC)CCCC)s5)c5sccc5c(-c5ccc(CC(CC)CCCC)s5)c4s3)c2c1F,COC(=O)CCCC1(c2ccccc2)C23c4c5ccc6c7cc8c9c%10c(cc%11cc%12c%13c%14c(cc%15c%16ccc-5c2c%16c2c5c%16c%17c(c(c46)c7c9c%17c4c%10c%11c%13c4c%16c%14c%152)C513)C%12)C8,5.51,-5.21,-3.6,-5.9,-3.9,,,,,conventional,ZrOx,PEDOT:PSS,toluene,
61476,10.1016/j.solener.2020.02.057,CCCCC(CC)Cc1ccc(-c2c3cc(-c4ccc(-c5sc(-c6cccs6)c6c5C(=O)c5c(CC(CC)CCCC)sc(CC(CC)CCCC)c5C6=O)s4)sc3c(-c3ccc(CC(CC)CCCC)s3)c3ccsc23)s1,CCCCC(CC)CN1C(=O)C2=C(c3ccc(/C=c4\sc(=C(C#N)C#N)n(CC)c4=O)s3)N(CC(CC)CCCC)C(=O)C2=C1c1ccc(/C=c2\sc(=C(C#N)C#N)n(CC)c2=O)s1,8.21,-5.33,-3.48,-5.72,-4.15,85.0,110.0,1:2,,conventional,PFN,PEDOT:PSS,chloroform,DIO
61479,10.1016/j.solener.2020.03.008,CCCCC(CC)COC(=O)c1sc2csc(-c3cc4c(-c5ccc(CC(CC)CCCC)s5)c5sccc5c(-c5ccc(CC(CC)CCCC)s5)c4s3)c2c1F,CCCCCCc1ccc(C2(c3ccc(CCCCCC)cc3)c3cc4c(cc3-c3sc(-c5sc(/C=C6\C(=O)c7cc(F)c(F)cc7C6=C(C#N)C#N)cc5OCC(CC)CCCC)cc32)C(c2ccc(CCCCCC)cc2)(c2ccc(CCCCCC)cc2)c2cc(-c3scc(/C=C5/C(=O)c6cc(F)c(F)cc6C5=C(C#N)C#N)c3OCC(CC)CCCC)sc2-4)cc1,9.79,-5.21,-3.6,-5.44,-4.19,100.0,,10:15,,inverted,ZnO,MoO3,chlorobenzene,DIO
61485,10.1016/j.solener.2020.03.035,CCCCCCCCc1ccc(-c2c3cc(-c4ccc(-c5c(F)c(F)c(-c6cccs6)c6nn(CC(CCCCCC)CCCCCCCC)nc56)s4)sc3c(-c3ccc(CCCCCCCC)s3)c3ccsc23)s1,CCCCCCCCCCC(CCCCCCCC)CN1C(=O)c2ccc3c4c(c(-c5ccc(-c6cccs6)s5)cc(c24)C1=O)C(=O)N(CC(CCCCCCCC)CCCCCCCCCC)C3=O,5.83,-5.71,-3.21,-5.71,-4.02,,100.0,1.5:1,0.5%,,,,,
61486,10.1016/j.solener.2020.03.035,CCCCCCCCc1ccc(-c2c3cc(-c4ccc(-c5c(F)c(F)c(-c6cccs6)c6nn(CC(CCCCCC)CCCCCCCC)nc56)s4)sc3c(-c3ccc(CCCCCCCC)s3)c3ccsc23)s1,CCCCCCCCCCC(CCCCCCCC)CN1C(=O)c2ccc3c4c(c(-c5ccc(-c6cccs6)s5)cc(c24)C1=O)C(=O)N(CC(CCCCCCCC)CCCCCCCCCC)C3=O,5.55,-5.71,-3.21,-5.71,-4.02,,100.0,1.5:1,0.5%,,,,,
61487,10.1016/j.solener.2020.03.035,COc1c2cc(-c3cc4c(-c5ccc(CC(C)C)s5)c5sc(-c6ccc(-c7c(F)c(F)c(-c8ccc(-c9cc%10c(-c%11ccc(CC(C)C)s%11)c%11sccc%11c(-c%11ccc(CC(C)C)s%11)c%10s9)s8)c8nn(CC(C)C)nc78)s6)cc5c(-c5ccc(CC(C)C)s5)c4s3)sc2c(OC)c2ccsc12,CCCCCCCCCCC(CCCCCCCC)CN1C(=O)c2ccc3c4c(c(-c5ccc(-c6cccs6)s5)cc(c24)C1=O)C(=O)N(CC(CCCCCCCC)CCCCCCCCCC)C3=O,6.3,,,-5.71,-4.02,,100.0,1.5:1,0.5%,,,,,
61488,10.1016/j.solener.2020.03.035,COc1c2cc(-c3cc4c(-c5ccc(CC(C)C)s5)c5sc(-c6ccc(-c7c(F)c(F)c(-c8ccc(-c9cc%10c(-c%11ccc(CC(C)C)s%11)c%11sccc%11c(-c%11ccc(CC(C)C)s%11)c%10s9)s8)c8nn(CC(C)C)nc78)s6)cc5c(-c5ccc(CC(C)C)s5)c4s3)sc2c(OC)c2ccsc12,CCCCCCCCCCC(CCCCCCCC)CN1C(=O)c2ccc3c4c(c(-c5ccc(-c6cccs6)s5)cc(c24)C1=O)C(=O)N(CC(CCCCCCCC)CCCCCCCCCC)C3=O,6.22,,,-5.71,-4.02,,100.0,1.5:1,0.5%,,,,,
61493,10.1016/j.solener.2020.03.035,CCCCCCCCc1ccc(-c2c3cc(-c4ccc(-c5c(F)c(F)c(-c6cccs6)c6nn(CC(CCCCCC)CCCCCCCC)nc56)s4)sc3c(-c3ccc(CCCCCCCC)s3)c3ccsc23)s1,CCCCCCCCCCC(CCCCCCCC)CN1C(=O)c2ccc3c4c(c(-c5ccc(-c6cccs6)s5)cc(c24)C1=O)C(=O)N(CC(CCCCCCCC)CCCCCCCCCC)C3=O,4.95,-5.71,-3.21,-5.71,-4.02,,150.0,1.5:1,0.5%,,,,,
61494,10.1016/j.solener.2020.03.035,CCCCCCCCc1ccc(-c2c3cc(-c4ccc(-c5c(F)c(F)c(-c6cccs6)c6nn(CC(CCCCCC)CCCCCCCC)nc56)s4)sc3c(-c3ccc(CCCCCCCC)s3)c3ccsc23)s1,CCCCCCCCCCC(CCCCCCCC)CN1C(=O)c2ccc3c4c(c(-c5ccc(-c6cccs6)s5)cc(c24)C1=O)C(=O)N(CC(CCCCCCCC)CCCCCCCCCC)C3=O,6.14,-5.71,-3.21,-5.71,-4.02,,150.0,1.5:1,0.5%,,,,,
61495,10.1016/j.solener.2020.03.035,CCCCCCCCc1ccc(-c2c3cc(-c4ccc(-c5c(F)c(F)c(-c6cccs6)c6nn(CC(CCCCCC)CCCCCCCC)nc56)s4)sc3c(-c3ccc(CCCCCCCC)s3)c3ccsc23)s1,CCCCCCCCCCC(CCCCCCCC)CN1C(=O)c2ccc3c4c(c(-c5ccc(-c6cccs6)s5)cc(c24)C1=O)C(=O)N(CC(CCCCCCCC)CCCCCCCCCC)C3=O,5.77,-5.71,-3.21,-5.71,-4.02,,150.0,1.5:1,0.5%,,,,,
61496,10.1016/j.solener.2020.03.035,CCCCCCCCc1ccc(-c2c3cc(-c4ccc(-c5c(F)c(F)c(-c6cccs6)c6nn(CC(CCCCCC)CCCCCCCC)nc56)s4)sc3c(-c3ccc(CCCCCCCC)s3)c3ccsc23)s1,CCCCCCCCCCC(CCCCCCCC)CN1C(=O)c2ccc3c4c(c(-c5ccc(-c6cccs6)s5)cc(c24)C1=O)C(=O)N(CC(CCCCCCCC)CCCCCCCCCC)C3=O,5.58,-5.71,-3.21,-5.71,-4.02,,150.0,1.5:1,0.5%,,,,,
61497,10.1016/j.solener.2020.03.035,CCCCCCCCc1ccc(-c2c3cc(-c4ccc(-c5c(F)c(F)c(-c6cccs6)c6nn(CC(CCCCCC)CCCCCCCC)nc56)s4)sc3c(-c3ccc(CCCCCCCC)s3)c3ccsc23)s1,CCCCCCCCCCC(CCCCCCCC)CN1C(=O)c2ccc3c4c(c(-c5ccc(-c6cccs6)s5)cc(c24)C1=O)C(=O)N(CC(CCCCCCCC)CCCCCCCCCC)C3=O,5.55,-5.71,-3.21,-5.71,-4.02,,150.0,1.5:1,0.5%,,,,,
61498,10.1016/j.solener.2020.03.035,CCCCCCCCc1ccc(-c2c3cc(-c4ccc(-c5c(F)c(F)c(-c6cccs6)c6nn(CC(CCCCCC)CCCCCCCC)nc56)s4)sc3c(-c3ccc(CCCCCCCC)s3)c3ccsc23)s1,CCCCCCCCCCC(CCCCCCCC)CN1C(=O)c2ccc3c4c(c(-c5ccc(-c6cccs6)s5)cc(c24)C1=O)C(=O)N(CC(CCCCCCCC)CCCCCCCCCC)C3=O,5.13,-5.71,-3.21,-5.71,-4.02,,150.0,1.5:1,0.5%,,,,,
61499,10.1016/j.solener.2020.03.035,COc1c2cc(-c3cc4c(-c5ccc(CC(C)C)s5)c5sc(-c6ccc(-c7c(F)c(F)c(-c8ccc(-c9cc%10c(-c%11ccc(CC(C)C)s%11)c%11sccc%11c(-c%11ccc(CC(C)C)s%11)c%10s9)s8)c8nn(CC(C)C)nc78)s6)cc5c(-c5ccc(CC(C)C)s5)c4s3)sc2c(OC)c2ccsc12,CCCCCCCCCCC(CCCCCCCC)CN1C(=O)c2ccc3c4c(c(-c5ccc(-c6cccs6)s5)cc(c24)C1=O)C(=O)N(CC(CCCCCCCC)CCCCCCCCCC)C3=O,5.72,,,-5.71,-4.02,110.0,150.0,1.5:1,,conventional,,,,
61500,10.1016/j.solener.2020.03.035,COc1c2cc(-c3cc4c(-c5ccc(CC(C)C)s5)c5sc(-c6ccc(-c7c(F)c(F)c(-c8ccc(-c9cc%10c(-c%11ccc(CC(C)C)s%11)c%11sccc%11c(-c%11ccc(CC(C)C)s%11)c%10s9)s8)c8nn(CC(C)C)nc78)s6)cc5c(-c5ccc(CC(C)C)s5)c4s3)sc2c(OC)c2ccsc12,CCCCCCCCCCC(CCCCCCCC)CN1C(=O)c2ccc3c4c(c(-c5ccc(-c6cccs6)s5)cc(c24)C1=O)C(=O)N(CC(CCCCCCCC)CCCCCCCCCC)C3=O,7.21,,,-5.71,-4.02,,150.0,1.5:1,0.5%,,,,,
61501,10.1016/j.solener.2020.03.035,COc1c2cc(-c3cc4c(-c5ccc(CC(C)C)s5)c5sc(-c6ccc(-c7c(F)c(F)c(-c8ccc(-c9cc%10c(-c%11ccc(CC(C)C)s%11)c%11sccc%11c(-c%11ccc(CC(C)C)s%11)c%10s9)s8)c8nn(CC(C)C)nc78)s6)cc5c(-c5ccc(CC(C)C)s5)c4s3)sc2c(OC)c2ccsc12,CCCCCCCCCCC(CCCCCCCC)CN1C(=O)c2ccc3c4c(c(-c5ccc(-c6cccs6)s5)cc(c24)C1=O)C(=O)N(CC(CCCCCCCC)CCCCCCCCCC)C3=O,6.99,,,-5.71,-4.02,,150.0,1.5:1,0.5%,,,,,
61502,10.1016/j.solener.2020.03.035,COc1c2cc(-c3cc4c(-c5ccc(CC(C)C)s5)c5sc(-c6ccc(-c7c(F)c(F)c(-c8ccc(-c9cc%10c(-c%11ccc(CC(C)C)s%11)c%11sccc%11c(-c%11ccc(CC(C)C)s%11)c%10s9)s8)c8nn(CC(C)C)nc78)s6)cc5c(-c5ccc(CC(C)C)s5)c4s3)sc2c(OC)c2ccsc12,CCCCCCCCCCC(CCCCCCCC)CN1C(=O)c2ccc3c4c(c(-c5ccc(-c6cccs6)s5)cc(c24)C1=O)C(=O)N(CC(CCCCCCCC)CCCCCCCCCC)C3=O,6.85,,,-5.71,-4.02,,150.0,1.5:1,0.5%,,,,,
61503,10.1016/j.solener.2020.03.035,COc1c2cc(-c3cc4c(-c5ccc(CC(C)C)s5)c5sc(-c6ccc(-c7c(F)c(F)c(-c8ccc(-c9cc%10c(-c%11ccc(CC(C)C)s%11)c%11sccc%11c(-c%11ccc(CC(C)C)s%11)c%10s9)s8)c8nn(CC(C)C)nc78)s6)cc5c(-c5ccc(CC(C)C)s5)c4s3)sc2c(OC)c2ccsc12,CCCCCCCCCCC(CCCCCCCC)CN1C(=O)c2ccc3c4c(c(-c5ccc(-c6cccs6)s5)cc(c24)C1=O)C(=O)N(CC(CCCCCCCC)CCCCCCCCCC)C3=O,6.72,,,-5.71,-4.02,,150.0,1.5:1,0.5%,,,,,
61504,10.1016/j.solener.2020.03.035,COc1c2cc(-c3cc4c(-c5ccc(CC(C)C)s5)c5sc(-c6ccc(-c7c(F)c(F)c(-c8ccc(-c9cc%10c(-c%11ccc(CC(C)C)s%11)c%11sccc%11c(-c%11ccc(CC(C)C)s%11)c%10s9)s8)c8nn(CC(C)C)nc78)s6)cc5c(-c5ccc(CC(C)C)s5)c4s3)sc2c(OC)c2ccsc12,CCCCCCCCCCC(CCCCCCCC)CN1C(=O)c2ccc3c4c(c(-c5ccc(-c6cccs6)s5)cc(c24)C1=O)C(=O)N(CC(CCCCCCCC)CCCCCCCCCC)C3=O,6.26,,,-5.71,-4.02,,150.0,1.5:1,0.5%,,,,,
61505,10.1016/j.solener.2020.03.035,COc1c2cc(-c3cc4c(-c5ccc(CC(C)C)s5)c5sc(-c6ccc(-c7c(F)c(F)c(-c8ccc(-c9cc%10c(-c%11ccc(CC(C)C)s%11)c%11sccc%11c(-c%11ccc(CC(C)C)s%11)c%10s9)s8)c8nn(CC(C)C)nc78)s6)cc5c(-c5ccc(CC(C)C)s5)c4s3)sc2c(OC)c2ccsc12,CCCCCCCCCCC(CCCCCCCC)CN1C(=O)c2ccc3c4c(c(-c5ccc(-c6cccs6)s5)cc(c24)C1=O)C(=O)N(CC(CCCCCCCC)CCCCCCCCCC)C3=O,4.58,,,-5.71,-4.02,,150.0,1.5:1,0.5%,,,,,
61506,10.1016/j.solener.2020.03.035,COc1c2cc(-c3cc4c(-c5ccc(CC(C)C)s5)c5sc(-c6ccc(-c7c(F)c(F)c(-c8ccc(-c9cc%10c(-c%11ccc(CC(C)C)s%11)c%11sccc%11c(-c%11ccc(CC(C)C)s%11)c%10s9)s8)c8nn(CC(C)C)nc78)s6)cc5c(-c5ccc(CC(C)C)s5)c4s3)sc2c(OC)c2ccsc12,CCCCCCCCCCC(CCCCCCCC)CN1C(=O)c2ccc3c4c(c(-c5ccc(-c6cccs6)s5)cc(c24)C1=O)C(=O)N(CC(CCCCCCCC)CCCCCCCCCC)C3=O,6.71,,,-5.71,-4.02,,150.0,1.5:1,0.5%,,,,,
61507,10.1016/j.solener.2020.03.035,COc1c2cc(-c3cc4c(-c5ccc(CC(C)C)s5)c5sc(-c6ccc(-c7c(F)c(F)c(-c8ccc(-c9cc%10c(-c%11ccc(CC(C)C)s%11)c%11sccc%11c(-c%11ccc(CC(C)C)s%11)c%10s9)s8)c8nn(CC(C)C)nc78)s6)cc5c(-c5ccc(CC(C)C)s5)c4s3)sc2c(OC)c2ccsc12,CCCCCCCCCCC(CCCCCCCC)CN1C(=O)c2ccc3c4c(c(-c5ccc(-c6cccs6)s5)cc(c24)C1=O)C(=O)N(CC(CCCCCCCC)CCCCCCCCCC)C3=O,6.52,,,-5.71,-4.02,,150.0,1.5:1,0.5%,,,,,
61508,10.1016/j.solener.2020.03.035,COc1c2cc(-c3cc4c(-c5ccc(CC(C)C)s5)c5sc(-c6ccc(-c7c(F)c(F)c(-c8ccc(-c9cc%10c(-c%11ccc(CC(C)C)s%11)c%11sccc%11c(-c%11ccc(CC(C)C)s%11)c%10s9)s8)c8nn(CC(C)C)nc78)s6)cc5c(-c5ccc(CC(C)C)s5)c4s3)sc2c(OC)c2ccsc12,CCCCCCCCCCC(CCCCCCCC)CN1C(=O)c2ccc3c4c(c(-c5ccc(-c6cccs6)s5)cc(c24)C1=O)C(=O)N(CC(CCCCCCCC)CCCCCCCCCC)C3=O,6.3,,,-5.71,-4.02,,150.0,1.5:1,0.5%,,,,,
61509,10.1016/j.solener.2020.03.035,COc1c2cc(-c3cc4c(-c5ccc(CC(C)C)s5)c5sc(-c6ccc(-c7c(F)c(F)c(-c8ccc(-c9cc%10c(-c%11ccc(CC(C)C)s%11)c%11sccc%11c(-c%11ccc(CC(C)C)s%11)c%10s9)s8)c8nn(CC(C)C)nc78)s6)cc5c(-c5ccc(CC(C)C)s5)c4s3)sc2c(OC)c2ccsc12,CCCCCCCCCCC(CCCCCCCC)CN1C(=O)c2ccc3c4c(c(-c5ccc(-c6cccs6)s5)cc(c24)C1=O)C(=O)N(CC(CCCCCCCC)CCCCCCCCCC)C3=O,6.16,,,-5.71,-4.02,,150.0,1.5:1,0.5%,,,,,
61510,10.1016/j.solener.2020.03.035,COc1c2cc(-c3cc4c(-c5ccc(CC(C)C)s5)c5sc(-c6ccc(-c7c(F)c(F)c(-c8ccc(-c9cc%10c(-c%11ccc(CC(C)C)s%11)c%11sccc%11c(-c%11ccc(CC(C)C)s%11)c%10s9)s8)c8nn(CC(C)C)nc78)s6)cc5c(-c5ccc(CC(C)C)s5)c4s3)sc2c(OC)c2ccsc12,CCCCCCCCCCC(CCCCCCCC)CN1C(=O)c2ccc3c4c(c(-c5ccc(-c6cccs6)s5)cc(c24)C1=O)C(=O)N(CC(CCCCCCCC)CCCCCCCCCC)C3=O,6.12,,,-5.71,-4.02,,150.0,1.5:1,0.5%,,,,,
61511,10.1016/j.solener.2020.03.035,COc1c2cc(-c3cc4c(-c5ccc(CC(C)C)s5)c5sc(-c6ccc(-c7c(F)c(F)c(-c8ccc(-c9cc%10c(-c%11ccc(CC(C)C)s%11)c%11sccc%11c(-c%11ccc(CC(C)C)s%11)c%10s9)s8)c8nn(CC(C)C)nc78)s6)cc5c(-c5ccc(CC(C)C)s5)c4s3)sc2c(OC)c2ccsc12,CCCCCCCCCCC(CCCCCCCC)CN1C(=O)c2ccc3c4c(c(-c5ccc(-c6cccs6)s5)cc(c24)C1=O)C(=O)N(CC(CCCCCCCC)CCCCCCCCCC)C3=O,3.98,,,-5.71,-4.02,,150.0,1.5:1,0.5%,,,,,
61512,10.1016/j.solener.2020.03.035,COc1c2cc(-c3cc4c(-c5ccc(CC(C)C)s5)c5sc(-c6ccc(-c7c(F)c(F)c(-c8ccc(-c9cc%10c(-c%11ccc(CC(C)C)s%11)c%11sccc%11c(-c%11ccc(CC(C)C)s%11)c%10s9)s8)c8nn(CC(C)C)nc78)s6)cc5c(-c5ccc(CC(C)C)s5)c4s3)sc2c(OC)c2ccsc12,CCCCCCCCCCC(CCCCCCCC)CN1C(=O)c2ccc3c4c(c(-c5ccc(-c6cccs6)s5)cc(c24)C1=O)C(=O)N(CC(CCCCCCCC)CCCCCCCCCC)C3=O,5.84,,,-5.71,-4.02,110.0,150.0,1.5:1,,conventional,,,,
61513,10.1016/j.solener.2020.03.035,COc1c2cc(-c3cc4c(-c5ccc(CC(C)C)s5)c5sc(-c6ccc(-c7c(F)c(F)c(-c8ccc(-c9cc%10c(-c%11ccc(CC(C)C)s%11)c%11sccc%11c(-c%11ccc(CC(C)C)s%11)c%10s9)s8)c8nn(CC(C)C)nc78)s6)cc5c(-c5ccc(CC(C)C)s5)c4s3)sc2c(OC)c2ccsc12,CCCCCCCCCCC(CCCCCCCC)CN1C(=O)c2ccc3c4c(c(-c5ccc(-c6cccs6)s5)cc(c24)C1=O)C(=O)N(CC(CCCCCCCC)CCCCCCCCCC)C3=O,5.82,,,-5.71,-4.02,,150.0,1.5:1,0.5%,,,,,
61514,10.1016/j.solener.2020.03.035,COc1c2cc(-c3cc4c(-c5ccc(CC(C)C)s5)c5sc(-c6ccc(-c7c(F)c(F)c(-c8ccc(-c9cc%10c(-c%11ccc(CC(C)C)s%11)c%11sccc%11c(-c%11ccc(CC(C)C)s%11)c%10s9)s8)c8nn(CC(C)C)nc78)s6)cc5c(-c5ccc(CC(C)C)s5)c4s3)sc2c(OC)c2ccsc12,CCCCCCCCCCC(CCCCCCCC)CN1C(=O)c2ccc3c4c(c(-c5ccc(-c6cccs6)s5)cc(c24)C1=O)C(=O)N(CC(CCCCCCCC)CCCCCCCCCC)C3=O,5.32,,,-5.71,-4.02,,150.0,1.5:1,0.5%,,,,,
61515,10.1016/j.solener.2020.04.005,CCCCCCc1ccsc1,CCCCC(=O)OCC1(c2ccccc2)c2cccc3cccc4cccc5cccc6cccc1c6c-5c-4c-3c2,2.01,-5.01,-3.12,-6.1,-3.7,,100.0,1:1,,,,PEDOT:PSS,,
61516,10.1016/j.solener.2020.04.005,CCCCCCc1ccsc1,CCCCC(=O)OCC1(c2ccccc2)c2cccc3cccc4cccc5cccc6cccc1c6c-5c-4c-3c2,3.34,-5.01,-3.12,-6.1,-3.7,,100.0,1:1,,,,CuS,,
61517,10.1016/j.solener.2020.04.005,CCCCCCc1ccsc1,CCCCC(=O)OCC1(c2ccccc2)c2cccc3cccc4cccc5cccc6cccc1c6c-5c-4c-3c2,4.24,-5.01,-3.12,-6.1,-3.7,,100.0,1:1,,,,CuS_0.05%,,
61518,10.1016/j.solener.2020.04.005,CCCCCCc1ccsc1,CCCCC(=O)OCC1(c2ccccc2)c2cccc3cccc4cccc5cccc6cccc1c6c-5c-4c-3c2,4.51,-5.01,-3.12,-6.1,-3.7,,100.0,1:1,,,,CuS_0.10%,,
61519,10.1016/j.solener.2020.04.005,CCCCCCc1ccsc1,CCCCC(=O)OCC1(c2ccccc2)c2cccc3cccc4cccc5cccc6cccc1c6c-5c-4c-3c2,3.91,-5.01,-3.12,-6.1,-3.7,,100.0,1:1,,,,CuS_0.15%,,
61520,10.1016/j.solener.2020.04.071,CCCCCCc1ccsc1,CCCCC(=O)OCC1(c2ccccc2)c2cccc3cccc4cccc5cccc6cccc1c6c-5c-4c-3c2,1.8,-5.01,-3.12,-6.1,-3.7,100.0,130.0,,,inverted,ZnO,PEDOT:PSS,,
61521,10.1016/j.solener.2020.04.071,CCCCCCc1ccsc1,CCCCC(=O)OCC1(c2ccccc2)c2cccc3cccc4cccc5cccc6cccc1c6c-5c-4c-3c2,1.99,-5.01,-3.12,-6.1,-3.7,100.0,130.0,,,inverted,ZnO,PEDOT:PSS,,
61522,10.1016/j.solener.2020.04.071,CCCCCCc1ccsc1,CCCCC(=O)OCC1(c2ccccc2)c2cccc3cccc4cccc5cccc6cccc1c6c-5c-4c-3c2,2.4,-5.01,-3.12,-6.1,-3.7,100.0,130.0,1:1,,inverted,ZnO,PEDOT:PSS,,
61523,10.1016/j.solener.2020.04.071,CCCCCCc1ccsc1,CCCCC(=O)OCC1(c2ccccc2)c2cccc3cccc4cccc5cccc6cccc1c6c-5c-4c-3c2,2.31,-5.01,-3.12,-6.1,-3.7,100.0,130.0,,,inverted,ZnO,PEDOT:PSS,,
61530,10.1016/j.solener.2020.06.007,CCCCC(CC)COC(=O)c1sc2csc(-c3cc4c(-c5ccc(CC(CC)CCCC)s5)c5sccc5c(-c5ccc(CC(CC)CCCC)s5)c4s3)c2c1F,COC(=O)CCCC1(c2ccccc2)C23c4c5ccc6c7cc8c9c%10c(cc%11cc%12c%13c%14c(cc%15c%16ccc-5c2c%16c2c5c%16c%17c(c(c46)c7c9c%17c4c%10c%11c%13c4c%16c%14c%152)C513)C%12)C8,8.12,-5.21,-3.6,-5.9,-3.9,,,1:1.5,3 vol%,conventional,PFN,PEDOT:PSS,,
61531,10.1016/j.solener.2020.06.007,CCCCC(CC)COC(=O)c1sc2csc(-c3cc4c(-c5ccc(CC(CC)CCCC)s5)c5sccc5c(-c5ccc(CC(CC)CCCC)s5)c4s3)c2c1F,COC(=O)CCCC1(c2ccccc2)C23c4c5ccc6c7cc8c9c%10c(cc%11cc%12c%13c%14c(cc%15c%16ccc-5c2c%16c2c5c%16c%17c(c(c46)c7c9c%17c4c%10c%11c%13c4c%16c%14c%152)C513)C%12)C8,9.11,-5.21,-3.6,-5.9,-3.9,,,1:1.5,3 vol%,conventional,PFN,PEDOT:PSS,,
61532,10.1016/j.solener.2020.06.007,COC(=O)C(C)(C)c1cc(C)cc(-c2sc3c4sc5cc(/C=C6/C(=O)c7cc(F)cc(c7)C(=O)/C6=C\c6cc(C(C)(C)C(=O)OC)c(-c7cc(C)cc(C(C)(C)C(=O)OC)c7)s6)sc5c4c(C(C)(C)C(=O)OC)ccc2-3)c1,CCCCCCc1ccc(C2(c3ccc(CCCCCC)cc3)c3cc4c(cc3-c3sc5cc(/C=C6\C(=O)c7cc(F)c(F)cc7C6=C(C#N)C#N)sc5c32)C(c2ccc(CCCCCC)cc2)(c2ccc(CCCCCC)cc2)c2c-4sc3cc(/C=C4\C(=O)c5cc(F)c(F)cc5C4=C(C#N)C#N)sc23)cc1,11.65,-5.56,-3.65,-5.66,-4.14,,,1:1,0.75 v%,conventional,PFN,PEDOT:PSS,,
61533,10.1016/j.solener.2020.06.007,COC(=O)C(C)(C)c1cc(C)cc(-c2sc3c4sc5cc(/C=C6/C(=O)c7cc(F)cc(c7)C(=O)/C6=C\c6cc(C(C)(C)C(=O)OC)c(-c7cc(C)cc(C(C)(C)C(=O)OC)c7)s6)sc5c4c(C(C)(C)C(=O)OC)ccc2-3)c1,CCCCCCc1ccc(C2(c3ccc(CCCCCC)cc3)c3cc4c(cc3-c3sc5cc(/C=C6\C(=O)c7cc(F)c(F)cc7C6=C(C#N)C#N)sc5c32)C(c2ccc(CCCCCC)cc2)(c2ccc(CCCCCC)cc2)c2c-4sc3cc(/C=C4\C(=O)c5cc(F)c(F)cc5C4=C(C#N)C#N)sc23)cc1,12.81,-5.56,-3.65,-5.66,-4.14,,,1:1,0.75 v%,conventional,PFN,PEDOT:PSS,,
61534,10.1016/j.solener.2020.06.009,CCCCC(CC)COC(=O)c1sc2c(-c3cc4c(OCC(CC)CCCC)c5sccc5c(OCC(CC)CCCC)c4s3)scc2c1F,CCCCC(=O)OCC1(c2ccccc2)c2cccc3cccc4cccc5cccc6cccc1c6c-5c-4c-3c2,5.06,-5.19,-3.43,-6.1,-3.7,,,,,inverted,,,,
61535,10.1016/j.solener.2020.06.009,CCCCC(CC)COC(=O)c1sc2c(-c3cc4c(OCC(CC)CCCC)c5sccc5c(OCC(CC)CCCC)c4s3)scc2c1F,CCCCC(=O)OCC1(c2ccccc2)c2cccc3cccc4cccc5cccc6cccc1c6c-5c-4c-3c2,4.96,-5.19,-3.43,-6.1,-3.7,,,,,inverted,,,,
61536,10.1016/j.solener.2020.06.009,CCCCCCc1ccsc1,CCCCC(=O)OCC1(c2ccccc2)c2cccc3cccc4cccc5cccc6cccc1c6c-5c-4c-3c2,3.87,-5.01,-3.12,-6.1,-3.7,,,,,conventional,,,,
61537,10.1016/j.solener.2020.06.009,CCCCCCc1ccsc1,CCCCC(=O)OCC1(c2ccccc2)c2cccc3cccc4cccc5cccc6cccc1c6c-5c-4c-3c2,3.33,-5.01,-3.12,-6.1,-3.7,,,,,conventional,,,,
61538,10.1016/j.solener.2020.06.009,CCCCCCc1ccsc1,CCCCC(=O)OCC1(c2ccccc2)c2cccc3cccc4cccc5cccc6cccc1c6c-5c-4c-3c2,1.58,-5.01,-3.12,-6.1,-3.7,,,,,,,,,
61539,10.1016/j.solener.2020.06.009,CCCCCCc1ccsc1,CCCCC(=O)OCC1(c2ccccc2)c2cccc3cccc4cccc5cccc6cccc1c6c-5c-4c-3c2,2.72,-5.01,-3.12,-6.1,-3.7,,,,,,,,,
61540,10.1016/j.solener.2020.06.009,CCCCCCc1ccsc1,CCCCC(=O)OCC1(c2ccccc2)c2cccc3cccc4cccc5cccc6cccc1c6c-5c-4c-3c2,6.03,-5.01,-3.12,-6.1,-3.7,,,,,,,,,
61541,10.1016/j.solener.2020.06.009,CCCCCCc1ccsc1,CCCCC(=O)OCC1(c2ccccc2)c2cccc3cccc4cccc5cccc6cccc1c6c-5c-4c-3c2,3.8,-5.01,-3.12,-6.1,-3.7,,,,,conventional,,,,
61542,10.1016/j.solener.2020.06.009,CCCCCCc1ccsc1,CCCCC(=O)OCC1(c2ccccc2)c2cccc3cccc4cccc5cccc6cccc1c6c-5c-4c-3c2,3.97,-5.01,-3.12,-6.1,-3.7,,,,,inverted,,,,
61543,10.1016/j.solener.2020.06.009,CCCCCCc1ccsc1,CCCCC(=O)OCC1(c2ccccc2)c2cccc3cccc4cccc5cccc6cccc1c6c-5c-4c-3c2,2.33,-5.01,-3.12,-6.1,-3.7,100.0,90.0,1:1,,inverted,,,,
61544,10.1016/j.solener.2020.06.009,CCCCCCc1ccsc1,CCCCC(=O)OCC1(c2ccccc2)c2cccc3cccc4cccc5cccc6cccc1c6c-5c-4c-3c2,4.72,-5.01,-3.12,-6.1,-3.7,100.0,90.0,1:1,1 wt%,inverted,,,,
61545,10.1016/j.solener.2020.06.009,CCCCCCc1ccsc1,CCCCC(=O)OCC1(c2ccccc2)c2cccc3cccc4cccc5cccc6cccc1c6c-5c-4c-3c2,5.23,-5.01,-3.12,-6.1,-3.7,100.0,90.0,1:1,1 wt%,inverted,,,,
61546,10.1016/j.solener.2020.06.009,CCCCCCc1ccsc1,CCCCC(=O)OCC1(c2ccccc2)c2cccc3cccc4cccc5cccc6cccc1c6c-5c-4c-3c2,4.23,-5.01,-3.12,-6.1,-3.7,100.0,90.0,1:1,1 wt%,inverted,,,,
61559,10.1016/j.solener.2020.06.106,CCCCC(CC)COC(=O)c1sc2c(-c3cc4c(OCC(CC)CCCC)c5sccc5c(OCC(CC)CCCC)c4s3)scc2c1F,COC(=O)CCCC1(c2ccccc2)C23c4c5ccc6c7cc8c9c%10c(cc%11cc%12c%13c%14c(cc%15c%16ccc-5c2c%16c2c5c%16c%17c(c(c46)c7c9c%17c4c%10c%11c%13c4c%16c%14c%152)C513)C%12)C8,5.67,-5.19,-3.43,-5.9,-3.9,,,,,inverted,ZnO,MoO3,,
61560,10.1016/j.solener.2020.06.106,CCCCC(CC)COC(=O)c1sc2c(-c3cc4c(OCC(CC)CCCC)c5sccc5c(OCC(CC)CCCC)c4s3)scc2c1F,COC(=O)CCCC1(c2ccccc2)C23c4c5ccc6c7cc8c9c%10c(cc%11cc%12c%13c%14c(cc%15c%16ccc-5c2c%16c2c5c%16c%17c(c(c46)c7c9c%17c4c%10c%11c%13c4c%16c%14c%152)C513)C%12)C8,8.63,-5.19,-3.43,-5.9,-3.9,,,,,inverted,ZnO,MoO3,,
61561,10.1016/j.solener.2020.06.106,CCCCC(CC)COC(=O)c1sc2c(-c3cc4c(OCC(CC)CCCC)c5sccc5c(OCC(CC)CCCC)c4s3)scc2c1F,COC(=O)CCCC1(c2ccccc2)C23c4c5ccc6c7cc8c9c%10c(cc%11cc%12c%13c%14c(cc%15c%16ccc-5c2c%16c2c5c%16c%17c(c(c46)c7c9c%17c4c%10c%11c%13c4c%16c%14c%152)C513)C%12)C8,9.23,-5.19,-3.43,-5.9,-3.9,,,,,inverted,ZnO,MoO3,,
61562,10.1016/j.solener.2020.06.106,CCCCCCc1ccsc1,CCCCC(=O)OCC1(c2ccccc2)c2cccc3cccc4cccc5cccc6cccc1c6c-5c-4c-3c2,3.28,-5.01,-3.12,-6.1,-3.7,,,,,inverted,ZnO,MoO3,,
61563,10.1016/j.solener.2020.06.106,CCCCCCc1ccsc1,CCCCC(=O)OCC1(c2ccccc2)c2cccc3cccc4cccc5cccc6cccc1c6c-5c-4c-3c2,6.5,-5.01,-3.12,-6.1,-3.7,,,,,inverted,ZnO,MoO3,,
61564,10.1016/j.solener.2020.06.106,CCCCCCc1ccsc1,CCCCC(=O)OCC1(c2ccccc2)c2cccc3cccc4cccc5cccc6cccc1c6c-5c-4c-3c2,6.75,-5.01,-3.12,-6.1,-3.7,,,,,inverted,ZnO,MoO3,,
61565,10.1016/j.solener.2020.06.106,CCCCCCCCC(CCCCCCCC)n1c2ccccc2c2ccc(-c3ccc(-c4ccc(-c5cccs5)c5nsnc45)s3)cc21,CCCCC(=O)OCC1(c2ccccc2)C2=CC=Cc3cccc4cccc5ccc6ccccc7cccc1c7c6c5c-4c3C2,3.74,-5.5,-3.6,-6.1,-3.9,,,,,inverted,ZnO,MoO3,,
61566,10.1016/j.solener.2020.06.106,CCCCCCCCC(CCCCCCCC)n1c2ccccc2c2ccc(-c3ccc(-c4ccc(-c5cccs5)c5nsnc45)s3)cc21,CCCCC(=O)OCC1(c2ccccc2)C2=CC=Cc3cccc4cccc5ccc6ccccc7cccc1c7c6c5c-4c3C2,5.64,-5.5,-3.6,-6.1,-3.9,,,,,inverted,ZnO,MoO3,,
61567,10.1016/j.solener.2020.06.106,CCCCCCCCC(CCCCCCCC)n1c2ccccc2c2ccc(-c3ccc(-c4ccc(-c5cccs5)c5nsnc45)s3)cc21,CCCCC(=O)OCC1(c2ccccc2)C2=CC=Cc3cccc4cccc5ccc6ccccc7cccc1c7c6c5c-4c3C2,5.79,-5.5,-3.6,-6.1,-3.9,,,,,inverted,ZnO,MoO3,,
61571,10.1016/j.solener.2020.08.048,CCCCCCc1ccsc1,CCCCC(=O)OCC1(c2ccccc2)c2cccc3cccc4cccc5cccc6cccc1c6c-5c-4c-3c2,2.6,-5.01,-3.12,-6.1,-3.7,,100.0,1:1,,conventional,LiF,PEDOT:PSS,chloroform,Ce:Co:Ca nanoparticles
61572,10.1016/j.solener.2020.08.048,CCCCCCc1ccsc1,CCCCC(=O)OCC1(c2ccccc2)c2cccc3cccc4cccc5cccc6cccc1c6c-5c-4c-3c2,4.5,-5.01,-3.12,-6.1,-3.7,,100.0,1:1,,conventional,LiF,PEDOT:PSS,chloroform,Ce:Co:Ca nanoparticles
61573,10.1016/j.solener.2020.08.048,CCCCCCc1ccsc1,CCCCC(=O)OCC1(c2ccccc2)c2cccc3cccc4cccc5cccc6cccc1c6c-5c-4c-3c2,5.3,-5.01,-3.12,-6.1,-3.7,,100.0,1:1,,conventional,LiF,PEDOT:PSS,chloroform,Ce:Co:Ca nanoparticles
61574,10.1016/j.solener.2020.09.011,CCCCCCCCC(CCCCCCCC)n1c2ccccc2c2ccc(-c3ccc(-c4ccc(-c5cccs5)c5nsnc45)s3)cc21,COC(=O)CCCC1(c2ccccc2)C23c4c5ccc6c7cc8c9c%10c(cc%11cc%12c%13c%14c(cc%15c%16ccc-5c2c%16c2c5c%16c%17c(c(c46)c7c9c%17c4c%10c%11c%13c4c%16c%14c%152)C513)C%12)C8,1.9,-5.5,-3.6,-5.9,-3.9,,,,,conventional,,PEDOT:PSS,chlorobenzene,DIO
61575,10.1016/j.solener.2020.09.011,CCCCC(CC)COC(=O)c1sc2c(-c3cc4c(-c5ccc(CC(CC)CCCC)s5)c5sccc5c(-c5ccc(CC(CC)CCCC)s5)c4s3)scc2c1F,COC(=O)CCCC1(c2ccccc2)C23c4c5ccc6c7cc8c9c%10c(cc%11cc%12c%13c%14c(cc%15c%16ccc-5c2c%16c2c5c%16c%17c(c(c46)c7c9c%17c4c%10c%11c%13c4c%16c%14c%152)C513)C%12)C8,3.83,-5.21,-3.6,-5.9,-3.9,,,,,conventional,,PEDOT:PSS,chlorobenzene,DIO
61587,10.1016/j.solener.2020.10.036,CCCCC(CC)COC(=O)c1sc2csc(-c3cc4c(-c5ccc(CC(CC)CCCC)s5)c5sccc5c(-c5ccc(CC(CC)CCCC)s5)c4s3)c2c1F,COC(=O)CCCC1(c2ccccc2)C23c4c5ccc6c7cc8c9c%10c(cc%11cc%12c%13c%14c(cc%15c%16ccc-5c2c%16c2c5c%16c%17c(c(c46)c7c9c%17c4c%10c%11c%13c4c%16c%14c%152)C513)C%12)C8,7.95,-5.21,-3.6,-5.9,-3.9,,,,,,,V2O5,,
61588,10.1016/j.solener.2020.10.036,CCCCC(CC)COC(=O)c1sc2csc(-c3cc4c(-c5ccc(CC(CC)CCCC)s5)c5sccc5c(-c5ccc(CC(CC)CCCC)s5)c4s3)c2c1F,COC(=O)CCCC1(c2ccccc2)C23c4c5ccc6c7cc8c9c%10c(cc%11cc%12c%13c%14c(cc%15c%16ccc-5c2c%16c2c5c%16c%17c(c(c46)c7c9c%17c4c%10c%11c%13c4c%16c%14c%152)C513)C%12)C8,8.23,-5.21,-3.6,-5.9,-3.9,,,,,,,PEDOT:PSS,,
61589,10.1016/j.solener.2020.10.036,CCCCC(CC)COC(=O)c1sc2csc(-c3cc4c(-c5ccc(CC(CC)CCCC)s5)c5sccc5c(-c5ccc(CC(CC)CCCC)s5)c4s3)c2c1F,COC(=O)CCCC1(c2ccccc2)C23c4c5ccc6c7cc8c9c%10c(cc%11cc%12c%13c%14c(cc%15c%16ccc-5c2c%16c2c5c%16c%17c(c(c46)c7c9c%17c4c%10c%11c%13c4c%16c%14c%152)C513)C%12)C8,9.44,-5.21,-3.6,-5.9,-3.9,,150.0,,,,,V2O5:PEDOT:PSS,,
61590,10.1016/j.solener.2020.11.019,CCCCC(CC)COC(=O)c1sc2c(-c3cc4c(OCC(CC)CCCC)c5sccc5c(OCC(CC)CCCC)c4s3)scc2c1F,COC(=O)CCCC1(c2ccccc2)C23c4c5ccc6c7cc8c9c%10c(cc%11cc%12c%13c%14c(cc%15c%16ccc-5c2c%16c2c5c%16c%17c(c(c46)c7c9c%17c4c%10c%11c%13c4c%16c%14c%152)C513)C%12)C8,6.2,-5.19,-3.43,-5.9,-3.9,,,1:1.5,3 vol% DIO (CB:DIO = 97:3),inverted,ZnO,MoO3,chlorobenzene,DIO
61591,10.1016/j.solener.2020.11.019,CCCCC(CC)COC(=O)c1sc2c(-c3cc4c(OCC(CC)CCCC)c5sccc5c(OCC(CC)CCCC)c4s3)scc2c1F,COC(=O)CCCC1(c2ccccc2)C23c4c5ccc6c7cc8c9c%10c(cc%11cc%12c%13c%14c(cc%15c%16ccc-5c2c%16c2c5c%16c%17c(c(c46)c7c9c%17c4c%10c%11c%13c4c%16c%14c%152)C513)C%12)C8,7.8,-5.19,-3.43,-5.9,-3.9,,40.0,1:1.5,3 vol% DIO (CB:DIO = 97:3),inverted,ZnO,MoO3,chlorobenzene,DIO
61592,10.1016/j.solener.2020.11.019,CCCCC(CC)COC(=O)c1sc2c(-c3cc4c(OCC(CC)CCCC)c5sccc5c(OCC(CC)CCCC)c4s3)scc2c1F,COC(=O)CCCC1(c2ccccc2)C23c4c5ccc6c7cc8c9c%10c(cc%11cc%12c%13c%14c(cc%15c%16ccc-5c2c%16c2c5c%16c%17c(c(c46)c7c9c%17c4c%10c%11c%13c4c%16c%14c%152)C513)C%12)C8,7.0,-5.19,-3.43,-5.9,-3.9,,60.0,1:1.5,3 vol% DIO (CB:DIO = 97:3),inverted,ZnO,MoO3,chlorobenzene,DIO
61593,10.1016/j.solener.2020.11.019,CCCCC(CC)COC(=O)c1sc2c(-c3cc4c(OCC(CC)CCCC)c5sccc5c(OCC(CC)CCCC)c4s3)scc2c1F,COC(=O)CCCC1(c2ccccc2)C23c4c5ccc6c7cc8c9c%10c(cc%11cc%12c%13c%14c(cc%15c%16ccc-5c2c%16c2c5c%16c%17c(c(c46)c7c9c%17c4c%10c%11c%13c4c%16c%14c%152)C513)C%12)C8,5.5,-5.19,-3.43,-5.9,-3.9,115.0,80.0,1:1.5,3 vol% DIO (CB:DIO = 97:3),inverted,ZnO,MoO3,chlorobenzene,DIO
61594,10.1016/j.solener.2020.11.019,CCCCC(CC)COC(=O)c1sc2c(-c3cc4c(OCC(CC)CCCC)c5sccc5c(OCC(CC)CCCC)c4s3)scc2c1F,COC(=O)CCCC1(c2ccccc2)C23c4c5ccc6c7cc8c9c%10c(cc%11cc%12c%13c%14c(cc%15c%16ccc-5c2c%16c2c5c%16c%17c(c(c46)c7c9c%17c4c%10c%11c%13c4c%16c%14c%152)C513)C%12)C8,2.3,-5.19,-3.43,-5.9,-3.9,,,,0 vol% DIO,inverted,ZnO,MoO3,chlorobenzene,
61595,10.1016/j.solener.2020.11.019,CCCCC(CC)COC(=O)c1sc2c(-c3cc4c(OCC(CC)CCCC)c5sccc5c(OCC(CC)CCCC)c4s3)scc2c1F,COC(=O)CCCC1(c2ccccc2)C23c4c5ccc6c7cc8c9c%10c(cc%11cc%12c%13c%14c(cc%15c%16ccc-5c2c%16c2c5c%16c%17c(c(c46)c7c9c%17c4c%10c%11c%13c4c%16c%14c%152)C513)C%12)C8,2.6,-5.19,-3.43,-5.9,-3.9,,40.0,,0 vol% DIO,inverted,ZnO,MoO3,chlorobenzene,
61596,10.1016/j.solener.2020.11.019,CCCCC(CC)COC(=O)c1sc2c(-c3cc4c(OCC(CC)CCCC)c5sccc5c(OCC(CC)CCCC)c4s3)scc2c1F,COC(=O)CCCC1(c2ccccc2)C23c4c5ccc6c7cc8c9c%10c(cc%11cc%12c%13c%14c(cc%15c%16ccc-5c2c%16c2c5c%16c%17c(c(c46)c7c9c%17c4c%10c%11c%13c4c%16c%14c%152)C513)C%12)C8,2.5,-5.19,-3.43,-5.9,-3.9,,60.0,,0 vol% DIO,inverted,ZnO,MoO3,chlorobenzene,
61597,10.1016/j.solener.2020.11.019,CCCCC(CC)COC(=O)c1sc2c(-c3cc4c(OCC(CC)CCCC)c5sccc5c(OCC(CC)CCCC)c4s3)scc2c1F,COC(=O)CCCC1(c2ccccc2)C23c4c5ccc6c7cc8c9c%10c(cc%11cc%12c%13c%14c(cc%15c%16ccc-5c2c%16c2c5c%16c%17c(c(c46)c7c9c%17c4c%10c%11c%13c4c%16c%14c%152)C513)C%12)C8,2.2,-5.19,-3.43,-5.9,-3.9,,80.0,,0 vol% DIO,inverted,ZnO,MoO3,chlorobenzene,
61598,10.1016/j.solener.2020.11.043,COC(=O)C(C)(C)c1cc(C)cc(-c2sc3c4sc5cc(/C=C6/C(=O)c7cc(F)cc(c7)C(=O)/C6=C\c6cc(C(C)(C)C(=O)OC)c(-c7cc(C)cc(C(C)(C)C(=O)OC)c7)s6)sc5c4c(C(C)(C)C(=O)OC)ccc2-3)c1,CCc1ccc(C2(c3ccc(CC)cc3)c3cc4c(cc3-c3sc(/C=C5\C(=O)c6cc(Cl)c(Cl)cc6C5=C(C#N)C#N)cc32)C(c2ccc(CC)cc2)(c2ccc(CC)cc2)c2c-4sc3c4sc(/C=C5\C(=O)c6cc(Cl)c(Cl)cc6C5=C(C#N)C#N)cc4n(CC)c23)cc1,14.86,-5.56,-3.65,-5.64,-4.08,,,1:1,,inverted,ZnO,MoO3,,
61599,10.1016/j.solener.2020.11.043,CCCCCCCCC(CCCCCC)COc1cnc2c(-c3cccs3)c(F)c(F)cc2n1,CCCCCCCCCCCc1c(/C=C2\C(=O)c3cc(F)c(F)cc3C2=C(C#N)C#N)sc2c1sc1c3c4nsnc4c4c5sc6c(CCCCCCCCCCC)c(/C=C7\C(=O)c8cc(F)c(F)cc8C7=C(C#N)C#N)sc6c5n(CC(CC)CCCC)c4c3n(CC(CC)CCCC)c21,15.03,-5.54,-2.92,-5.65,-4.09,,,1:1.2,,inverted,ZnO,MoO3,,
61600,10.1016/j.solener.2020.11.043,COC(=O)C(C)(C)c1cc(C)cc(-c2sc3c4sc5cc(/C=C6/C(=O)c7cc(F)cc(c7)C(=O)/C6=C\c6cc(C(C)(C)C(=O)OC)c(-c7cc(C)cc(C(C)(C)C(=O)OC)c7)s6)sc5c4c(C(C)(C)C(=O)OC)ccc2-3)c1,CCCCCCCCCCCc1c(/C=C2\C(=O)c3cc(F)c(F)cc3C2=C(C#N)C#N)sc2c1sc1c3c4nsnc4c4c5sc6c(CCCCCCCCCCC)c(/C=C7\C(=O)c8cc(F)c(F)cc8C7=C(C#N)C#N)sc6c5n(CC(CC)CCCC)c4c3n(CC(CC)CCCC)c21,15.5,-5.56,-3.65,-5.65,-4.09,,,1:1.2,,inverted,ZnO,MoO3,,
61601,10.1016/j.solener.2020.11.043,COC(=O)C(C)(C)c1cc(C)cc(-c2sc3c4sc5cc(/C=C6/C(=O)c7cc(F)cc(c7)C(=O)/C6=C\c6cc(C(C)(C)C(=O)OC)c(-c7cc(C)cc(C(C)(C)C(=O)OC)c7)s6)sc5c4c(C(C)(C)C(=O)OC)ccc2-3)c1,CCCCCCCCCCCc1c(/C=C2\C(=O)c3cc(F)c(F)cc3C2=C(C#N)C#N)sc2c1sc1c3c4nsnc4c4c5sc6c(CCCCCCCCCCC)c(/C=C7\C(=O)c8cc(F)c(F)cc8C7=C(C#N)C#N)sc6c5n(CC(CC)CCCC)c4c3n(CC(CC)CCCC)c21,15.5,-5.49,-3.64,-5.65,-4.09,,,1:1.2,,inverted,ZnO,MoO3,,
61602,10.1016/j.solener.2020.11.043,COC(=O)C(C)(C)c1cc(C)cc(-c2sc3c4sc5cc(/C=C6/C(=O)c7cc(F)cc(c7)C(=O)/C6=C\c6cc(C(C)(C)C(=O)OC)c(-c7cc(C)cc(C(C)(C)C(=O)OC)c7)s6)sc5c4c(C(C)(C)C(=O)OC)ccc2-3)c1,CCCCCCCCCCCc1c(/C=C2\C(=O)c3cc(F)c(F)cc3C2=C(C#N)C#N)sc2c1sc1c3c4nsnc4c4c5sc6c(CCCCCCCCCCC)c(/C=C7\C(=O)c8cc(F)c(F)cc8C7=C(C#N)C#N)sc6c5n(CC(CC)CCCC)c4c3n(CC(CC)CCCC)c21,15.42,-5.56,-3.65,-5.65,-4.09,,,1:1.2,,inverted,ZnO,MoO3,,
61603,10.1016/j.solener.2020.11.043,COC(=O)C(C)(C)c1cc(C)cc(-c2sc3c4sc5cc(/C=C6/C(=O)c7cc(F)cc(c7)C(=O)/C6=C\c6cc(C(C)(C)C(=O)OC)c(-c7cc(C)cc(C(C)(C)C(=O)OC)c7)s6)sc5c4c(C(C)(C)C(=O)OC)ccc2-3)c1,CCCCCCCCCCCc1c(/C=C2\C(=O)c3cc(F)c(F)cc3C2=C(C#N)C#N)sc2c1sc1c3c4nsnc4c4c5sc6c(CCCCCCCCCCC)c(/C=C7\C(=O)c8cc(F)c(F)cc8C7=C(C#N)C#N)sc6c5n(CC(CC)CCCC)c4c3n(CC(CC)CCCC)c21,15.93,-5.56,-3.65,-5.65,-4.09,,,1:1.2,,inverted,ZnO,MoO3,,
61604,10.1016/j.solener.2020.11.043,CCCCCCc1cc(-c2cc3c(-c4cc(CC(CC)CCCC)c(CCCCCC)s4)c4sc(-c5cc(CCCCCC)c(-c6cc(CCCCCC)c(-c7ccc(/C=C8/SC(=S)N(CCCCCC)C8=O)s7)s6)s5)cc4c(-c4cc(CC(CC)CCCC)c(CCCCCC)s4)c3s2)sc1-c1cc(CCCCCC)c(-c2ccc(/C=C3/SC(=S)N(CCCCCC)C3=O)s2)s1,COC(=O)CCCC1(c2ccccc2)C23c4c5ccc6c7cc8c9c%10c(cc%11cc%12c%13c%14c(cc%15c%16ccc-5c2c%16c2c5c%16c%17c(c(c46)c7c9c%17c4c%10c%11c%13c4c%16c%14c%152)C513)C%12)C8,9.37,-5.34,-3.53,-5.9,-3.9,,,1:1,,inverted,ZnO,MoO3,,
61605,10.1016/j.solener.2020.11.043,CCCCC(CC)Cc1ccc(-c2c3cc(-c4cc5c(-c6ccc(CC(CC)CCCC)s6)c6sc(-c7cc8c(-c9ccc(CC(CC)CCCC)s9)c9sc(/C=C%10/SC(=S)N(CC)C%10=O)cc9c(-c9ccc(CC(CC)CCCC)s9)c8s7)cc6c(-c6ccc(CC(CC)CCCC)s6)c5s4)sc3c(-c3ccc(CC(CC)CCCC)s3)c3cc(/C=C4\SC(=S)N(CC)C4=O)sc23)s1,CCCCCCC1(CCCCCC)c2cc3c(cc2-c2sc(/C=C4\C(=O)c5ccccc5C4=C(C#N)C#N)cc21)C(CCCCCC)(CCCCCC)c1cc(/C=C2\C(=O)c4ccccc4C2=C(C#N)C#N)sc1-3,8.9,-5.51,-3.34,-5.69,-3.91,,,1:1,,inverted,ZnO,MoO3,,
61606,10.1016/j.solener.2020.11.043,CCCCCCc1cc(-c2cc3c(-c4cc(Cl)c(CC(CC)CCCC)s4)c4sc(-c5cc(CCCCCC)c(-c6cc(CCCCCC)c(-c7ccc(/C=C8/SC(=S)N(CCCCCC)C8=O)s7)s6)s5)cc4c(-c4cc(Cl)c(CC(CC)CCCC)s4)c3s2)sc1-c1cc(CCCCCC)c(-c2ccc(/C=C3\SC(=S)N(CC(CC)CCCC)C3=O)s2)s1,CCCCCCCCCCCc1c(/C=C2\C(=O)c3cc(F)c(F)cc3C2=C(C#N)C#N)sc2c1sc1c3c4nsnc4c4c5sc6c(CCCCCCCCCCC)c(/C=C7\C(=O)c8cc(F)c(F)cc8C7=C(C#N)C#N)sc6c5n(C[C@H](CCCC)CCCCCC)c4c3n(CC(CCCC)CCCCCC)c21,12.54,-5.46,-3.7,,,,,1.6:1,,inverted,ZnO,MoO3,,
61607,10.1016/j.solener.2020.11.043,CCCCCCc1cc(-c2cc3c(-c4cc(CC(CC)CCCC)c(CCCCCC)s4)c4sc(-c5cc(CCCCCC)c(-c6cc(CCCCCC)c(-c7ccc(/C=C8/SC(=S)N(CCCCCC)C8=O)s7)s6)s5)cc4c(-c4cc(CC(CC)CCCC)c(CCCCCC)s4)c3s2)sc1-c1cc(CCCCCC)c(-c2ccc(/C=C3/SC(=S)N(CCCCCC)C3=O)s2)s1,COC(=O)CCCC1(c2ccccc2)C23c4c5ccc6c7cc8c9c%10c(cc%11cc%12c%13c%14c(cc%15c%16ccc-5c2c%16c2c5c%16c%17c(c(c46)c7c9c%17c4c%10c%11c%13c4c%16c%14c%152)C513)C%12)C8,9.03,-5.34,-3.53,-5.9,-3.9,,,1:1,,inverted,ZnO,MoO3,,
61608,10.1016/j.solener.2020.11.043,CCCCCCc1cc(-c2cc3c(-c4cc(Cl)c(CC(CC)CCCC)s4)c4sc(-c5cc(CCCCCC)c(-c6cc(CCCCCC)c(-c7ccc(/C=C8/SC(=S)N(CCCCCC)C8=O)s7)s6)s5)cc4c(-c4cc(Cl)c(CC(CC)CCCC)s4)c3s2)sc1-c1cc(CCCCCC)c(-c2ccc(/C=C3\SC(=S)N(CC(CC)CCCC)C3=O)s2)s1,CCCCCCCCCCCc1c(/C=C2\C(=O)c3cc(F)c(F)cc3C2=C(C#N)C#N)sc2c1sc1c3c4nsnc4c4c5sc6c(CCCCCCCCCCC)c(/C=C7\C(=O)c8cc(F)c(F)cc8C7=C(C#N)C#N)sc6c5n(CC(CC)CCCC)c4c3n(CC(CC)CCCC)c21,14.18,-5.46,-3.7,-5.65,-4.09,,,1.8:1,,inverted,ZnO,MoO3,,
61615,10.1016/j.solener.2020.11.043,CCCCCCc1cc(-c2cc3c(-c4cc(CC(CC)CCCC)c(CCCCCC)s4)c4sc(-c5cc(CCCCCC)c(-c6cc(CCCCCC)c(-c7ccc(/C=C8/SC(=S)N(CCCCCC)C8=O)s7)s6)s5)cc4c(-c4cc(CC(CC)CCCC)c(CCCCCC)s4)c3s2)sc1-c1cc(CCCCCC)c(-c2ccc(/C=C3/SC(=S)N(CCCCCC)C3=O)s2)s1,CCCCCCc1ccc(C2(c3ccc(CCCCCC)cc3)c3cc4c(cc3-c3sc5cc(/C=C6\C(=O)c7c(csc7C)C6=C(C#N)C#N)sc5c32)C(c2ccc(CCCCCC)cc2)(c2ccc(CCCCCC)cc2)c2c-4sc3cc(/C=C4\C(=O)c5c(csc5C)C4=C(C#N)C#N)sc23)cc1,10.95,-5.34,-3.53,-5.57,-3.93,,,,,inverted,ZnO,MoO3,,
61616,10.1016/j.solener.2020.11.044,CCCCCCc1ccsc1,CCCCC(=O)OCC1(c2ccccc2)c2cccc3cccc4cccc5cccc6cccc1c6c-5c-4c-3c2,2.01,-5.01,-3.12,-6.1,-3.7,,100.0,1:1,,conventional,LiF,PEDOT:PSS,,
61617,10.1016/j.solener.2020.11.044,CCCCCCc1ccsc1,CCCCC(=O)OCC1(c2ccccc2)c2cccc3cccc4cccc5cccc6cccc1c6c-5c-4c-3c2,4.86,-5.01,-3.12,-6.1,-3.7,,100.0,1:1,1 wt%,conventional,LiF,PEDOT:PSS,,
61618,10.1016/j.solener.2020.11.044,CCCCCCc1ccsc1,CCCCC(=O)OCC1(c2ccccc2)c2cccc3cccc4cccc5cccc6cccc1c6c-5c-4c-3c2,4.25,-5.01,-3.12,-6.1,-3.7,,100.0,1:1,3 wt%,conventional,LiF,PEDOT:PSS,,
61619,10.1016/j.solener.2020.11.044,CCCCCCc1ccsc1,CCCCC(=O)OCC1(c2ccccc2)c2cccc3cccc4cccc5cccc6cccc1c6c-5c-4c-3c2,4.35,-5.01,-3.12,-6.1,-3.7,,100.0,1:1,5 wt%,conventional,LiF,PEDOT:PSS,,
