Repository: JiYiqaq/PCE-KA-GNN

# Data directory

- `raw/Active_Database.csv` is the immutable source dataset bundled under CC BY 4.0. Do not overwrite it with processed data.
- `processed/` is created and populated by the training pipeline. Generated `.pt` and `.pth` caches are intentionally ignored by Git because they can exceed GitHub's normal single-file limit.

See `../DATA_LICENSE.md` for provenance, license and checksum information.

File: data/processed/device_records.csv (part 102 of 250)
record_id,doi,donor_smiles,acceptor_smiles,pce,homo_d,lumo_d,homo_a,lumo_a,active_layer_thickness,annealing_temp,d_a_ratio,additive_ratio,device_type,etl_canonical,htl_canonical,solvent_canonical,additive_canonical
61620,10.1016/j.solener.2020.11.044,CCCCCCc1ccsc1,CCCCC(=O)OCC1(c2ccccc2)c2cccc3cccc4cccc5cccc6cccc1c6c-5c-4c-3c2,3.47,-5.01,-3.12,-6.1,-3.7,,100.0,1:1,7 wt%,conventional,LiF,PEDOT:PSS,,
61622,10.1016/j.solener.2020.11.044,CCCCCCc1ccsc1,CCCCC(=O)OCC1(c2ccccc2)c2cccc3cccc4cccc5cccc6cccc1c6c-5c-4c-3c2,5.13,-5.01,-3.12,-6.1,-3.7,,100.0,1:1,1 wt%,conventional,LiF,PEDOT:PSS,,
61623,10.1016/j.solener.2020.11.044,CCCCCCc1ccsc1,CCCCC(=O)OCC1(c2ccccc2)c2cccc3cccc4cccc5cccc6cccc1c6c-5c-4c-3c2,4.11,-5.01,-3.12,-6.1,-3.7,,100.0,1:1,3 wt%,conventional,LiF,PEDOT:PSS,,
61624,10.1016/j.solener.2020.11.071,CCCCC(CC)COC(=O)c1sc2csc(-c3cc4c(-c5ccc(CC(CC)CCCC)s5)c5sccc5c(-c5ccc(CC(CC)CCCC)s5)c4s3)c2c1F,COC(=O)CCCC1(c2ccccc2)C23c4c5ccc6c7cc8c9c%10c(cc%11cc%12c%13c%14c(cc%15c%16ccc-5c2c%16c2c5c%16c%17c(c(c46)c7c9c%17c4c%10c%11c%13c4c%16c%14c%152)C513)C%12)C8,9.55,-5.21,-3.6,-5.9,-3.9,80.0,40.0,1:1.5,,inverted,ZnO:Au NPs,MoO3,,
61625,10.1016/j.solener.2020.11.071,CCCCC(CC)COC(=O)c1sc2csc(-c3cc4c(-c5ccc(CC(CC)CCCC)s5)c5sccc5c(-c5ccc(CC(CC)CCCC)s5)c4s3)c2c1F,COC(=O)CCCC1(c2ccccc2)C23c4c5ccc6c7cc8c9c%10c(cc%11cc%12c%13c%14c(cc%15c%16ccc-5c2c%16c2c5c%16c%17c(c(c46)c7c9c%17c4c%10c%11c%13c4c%16c%14c%152)C513)C%12)C8,10.3,-5.21,-3.6,-5.9,-3.9,80.0,40.0,1:1.5,,inverted,ZnO:Au NPs,MoO3,,
61626,10.1016/j.solener.2020.11.071,CCCCC(CC)COC(=O)c1sc2csc(-c3cc4c(-c5ccc(CC(CC)CCCC)s5)c5sccc5c(-c5ccc(CC(CC)CCCC)s5)c4s3)c2c1F,COC(=O)CCCC1(c2ccccc2)C23c4c5ccc6c7cc8c9c%10c(cc%11cc%12c%13c%14c(cc%15c%16ccc-5c2c%16c2c5c%16c%17c(c(c46)c7c9c%17c4c%10c%11c%13c4c%16c%14c%152)C513)C%12)C8,11.8,-5.21,-3.6,-5.9,-3.9,80.0,40.0,1:1.5,,inverted,ZnO:Au NPs,MoO3,,
61627,10.1016/j.solener.2020.11.071,CCCCC(CC)COC(=O)c1sc2csc(-c3cc4c(-c5ccc(CC(CC)CCCC)s5)c5sccc5c(-c5ccc(CC(CC)CCCC)s5)c4s3)c2c1F,COC(=O)CCCC1(c2ccccc2)C23c4c5ccc6c7cc8c9c%10c(cc%11cc%12c%13c%14c(cc%15c%16ccc-5c2c%16c2c5c%16c%17c(c(c46)c7c9c%17c4c%10c%11c%13c4c%16c%14c%152)C513)C%12)C8,8.89,-5.21,-3.6,-5.9,-3.9,80.0,40.0,1:1.5,3% v/v,inverted,ZnO:Au NPs,MoO3,,
61628,10.1016/j.solener.2020.12.010,CCCCC(CC)COC(=O)c1sc2c(-c3cc4c(OCC(CC)CCCC)c5sccc5c(OCC(CC)CCCC)c4s3)scc2c1F,COC(=O)CCCC1(c2ccccc2)C23c4c5ccc6c7cc8c9c%10c(cc%11cc%12c%13c%14c(cc%15c%16ccc-5c2c%16c2c5c%16c%17c(c(c46)c7c9c%17c4c%10c%11c%13c4c%16c%14c%152)C513)C%12)C8,2.5,-5.19,-3.43,-5.9,-3.9,100.0,70.0,,,conventional,,PEDOT:PSS,,
61629,10.1016/j.solener.2020.12.010,CCCCC(CC)COC(=O)c1sc2c(-c3cc4c(OCC(CC)CCCC)c5sccc5c(OCC(CC)CCCC)c4s3)scc2c1F,COC(=O)CCCC1(c2ccccc2)C23c4c5ccc6c7cc8c9c%10c(cc%11cc%12c%13c%14c(cc%15c%16ccc-5c2c%16c2c5c%16c%17c(c(c46)c7c9c%17c4c%10c%11c%13c4c%16c%14c%152)C513)C%12)C8,3.22,-5.19,-3.43,-5.9,-3.9,100.0,70.0,,,conventional,,PEDOT:PSSS(Au@Ag-30),,
61630,10.1016/j.solener.2020.12.010,CCCCC(CC)COC(=O)c1sc2c(-c3cc4c(OCC(CC)CCCC)c5sccc5c(OCC(CC)CCCC)c4s3)scc2c1F,COC(=O)CCCC1(c2ccccc2)C23c4c5ccc6c7cc8c9c%10c(cc%11cc%12c%13c%14c(cc%15c%16ccc-5c2c%16c2c5c%16c%17c(c(c46)c7c9c%17c4c%10c%11c%13c4c%16c%14c%152)C513)C%12)C8,3.35,-5.19,-3.43,-5.9,-3.9,100.0,70.0,,,conventional,,PEDOT:PSSS(Au@Ag-35),,
61631,10.1016/j.solener.2020.12.010,CCCCC(CC)COC(=O)c1sc2c(-c3cc4c(OCC(CC)CCCC)c5sccc5c(OCC(CC)CCCC)c4s3)scc2c1F,COC(=O)CCCC1(c2ccccc2)C23c4c5ccc6c7cc8c9c%10c(cc%11cc%12c%13c%14c(cc%15c%16ccc-5c2c%16c2c5c%16c%17c(c(c46)c7c9c%17c4c%10c%11c%13c4c%16c%14c%152)C513)C%12)C8,3.73,-5.19,-3.43,-5.9,-3.9,100.0,70.0,,,conventional,,PEDOT:PSSS(Au@Ag-40),,
61632,10.1016/j.solener.2020.12.010,CCCCC(CC)COC(=O)c1sc2c(-c3cc4c(OCC(CC)CCCC)c5sccc5c(OCC(CC)CCCC)c4s3)scc2c1F,COC(=O)CCCC1(c2ccccc2)C23c4c5ccc6c7cc8c9c%10c(cc%11cc%12c%13c%14c(cc%15c%16ccc-5c2c%16c2c5c%16c%17c(c(c46)c7c9c%17c4c%10c%11c%13c4c%16c%14c%152)C513)C%12)C8,3.12,-5.19,-3.43,-5.9,-3.9,100.0,70.0,,,conventional,,PEDOT:PSSS(Au@Ag-45),,
61659,10.1016/j.solener.2021.01.027,CCCCC(CC)COC(=O)c1sc2csc(-c3cc4c(-c5ccc(CC(CC)CCCC)s5)c5sccc5c(-c5ccc(CC(CC)CCCC)s5)c4s3)c2c1F,CCCCCCCCCCCc1c(/C=C2\C(=O)c3cc(F)c(F)cc3C2=C(C#N)C#N)sc2c1sc1c3c4nsnc4c4c5sc6c(CCCCCCCCCCC)c(/C=C7\C(=O)c8cc(F)c(F)cc8C7=C(C#N)C#N)sc6c5n(CC(CC)CCCC)c4c3n(CC(CC)CCCC)c21,12.91,-5.21,-3.6,-5.65,-4.09,,,1:1.5,,conventional,,PEDOT:PSS,chloroform,
61693,10.1016/j.solener.2021.04.010,CCCCC(CC)COC(=O)c1sc2c(-c3cc4c(OCC(CC)CCCC)c5sccc5c(OCC(CC)CCCC)c4s3)scc2c1F,COC(=O)CCCC1(c2ccccc2)C23c4c5ccc6c7cc8c9c%10c(cc%11cc%12c%13c%14c(cc%15c%16ccc-5c2c%16c2c5c%16c%17c(c(c46)c7c9c%17c4c%10c%11c%13c4c%16c%14c%152)C513)C%12)C8,4.2,-5.19,-3.43,-5.9,-3.9,,100.0,1:1,,inverted,PDI-EDAQ,MoO3,,
61694,10.1016/j.solener.2021.04.010,CCCCC(CC)COC(=O)c1sc2c(-c3cc4c(OCC(CC)CCCC)c5sccc5c(OCC(CC)CCCC)c4s3)scc2c1F,COC(=O)CCCC1(c2ccccc2)C23c4c5ccc6c7cc8c9c%10c(cc%11cc%12c%13c%14c(cc%15c%16ccc-5c2c%16c2c5c%16c%17c(c(c46)c7c9c%17c4c%10c%11c%13c4c%16c%14c%152)C513)C%12)C8,2.2,-5.19,-3.43,-5.9,-3.9,,100.0,1:1,,inverted,PDI-PyQ,MoO3,,
61695,10.1016/j.solener.2021.04.010,CCCCC(CC)COC(=O)c1sc2c(-c3cc4c(OCC(CC)CCCC)c5sccc5c(OCC(CC)CCCC)c4s3)scc2c1F,COC(=O)CCCC1(c2ccccc2)C23c4c5ccc6c7cc8c9c%10c(cc%11cc%12c%13c%14c(cc%15c%16ccc-5c2c%16c2c5c%16c%17c(c(c46)c7c9c%17c4c%10c%11c%13c4c%16c%14c%152)C513)C%12)C8,6.7,-5.19,-3.43,-5.9,-3.9,,100.0,1:1,,inverted,ZnO,MoO3,,
61710,10.1016/j.solener.2021.05.011,CCCCC(CC)Cc1ccc(-c2c3cc(-c4ccc(-c5sc(-c6ccc(-c7cc8c(-c9cc(Cl)c(CC(CC)CCCC)s9)c9oc(-c%10ccc(-c%11sc(-c%12cccs%12)c%12c%11C(=O)c%11c(CC(CC)CCCC)sc(CC(CC)CCCC)c%11C%12=O)s%10)cc9c(-c9cc(Cl)c(CC(CC)CCCC)s9)c8s7)s6)c6c5C(=O)c5c(CC(CC)CCCC)sc(CC(CC)CCCC)c5C6=O)s4)sc3c(-c3ccc(CC(CC)CCCC)s3)c3ccsc23)s1,CCCCCCCCCCCc1c(/C=C2\C(=O)c3cc(F)c(F)cc3C2=C(C#N)C#N)sc2c1sc1c3c4nsnc4c4c5sc6c(CCCCCCCCCCC)c(/C=C7\C(=O)c8cc(F)c(F)cc8C7=C(C#N)C#N)sc6c5n(CC(CC)CCCC)c4c3n(CC(CC)CCCC)c21,10.58,-5.45,-3.26,-5.65,-4.09,,,1:1.2:0,,conventional,PDINO,PEDOT:PSS,chloroform,
61712,10.1016/j.solener.2021.05.011,CCCCC(CC)Cc1ccc(-c2c3cc(-c4ccc(-c5sc(-c6ccc(-c7cc8c(-c9cc(Cl)c(CC(CC)CCCC)s9)c9oc(-c%10ccc(-c%11sc(-c%12cccs%12)c%12c%11C(=O)c%11c(CC(CC)CCCC)sc(CC(CC)CCCC)c%11C%12=O)s%10)cc9c(-c9cc(Cl)c(CC(CC)CCCC)s9)c8s7)s6)c6c5C(=O)c5c(CC(CC)CCCC)sc(CC(CC)CCCC)c5C6=O)s4)sc3c(-c3ccc(CC(CC)CCCC)s3)c3ccsc23)s1,COC(=O)CCCC1(c2ccccc2)C23c4c5ccc6c7cc8c9c%10c(cc%11cc%12c%13c%14c(cc%15c%16ccc-5c2c%16c2c5c%16c%17c(c(c46)c7c9c%17c4c%10c%11c%13c4c%16c%14c%152)C513)C%12)C8,6.58,-5.45,-3.26,-5.9,-3.9,,,1:0:1.2,,conventional,PDINO,PEDOT:PSS,chloroform,
61719,10.1016/j.solener.2021.07.020,CCCCC(CC)COC(=O)c1sc2csc(-c3cc4c(-c5ccc(CC(CC)CCCC)s5)c5sccc5c(-c5ccc(CC(CC)CCCC)s5)c4s3)c2c1F,CCCCC(=O)OCC1(c2ccccc2)c2cccc3cccc4cccc5cccc6cccc1c6c-5c-4c-3c2,3.54,-5.21,-3.6,-6.1,-3.7,180.0,120.0,1:1,,conventional,LiF,PEDOT:PSS,chlorobenzene,DIO
61782,10.1016/j.solener.2021.10.048,CCCCCCc1ccsc1,COC(=O)CCCC1(c2ccccc2)C23c4c5c6c7c8c9c(c%10c%11c2c2c%12c4c4c%13c5c5c7c7c8c8c%14c9c%10c9c%10c%11c2c2c%11c%12c4c4c%12c%13c5c5c7c7c8c8c%14c9c9c%10c2c2c%11c4c4c%12c5c7c5c8c9c2c45)C613,3.22,-5.01,-3.12,-6.1,-3.7,,140.0,1:0.8,,inverted,ZnO,MoO3,chlorobenzene,
61784,10.1016/j.solener.2021.10.068,CCCCCCCCC(CCCCCC)COc1cnc2c(-c3cccs3)c(F)c(F)cc2n1,CCCCCCCCCCCc1c(/C=C2\C(=O)c3cc(F)c(F)cc3C2=C(C#N)C#N)sc2c1sc1c3c4nsnc4c4c5sc6c(CCCCCCCCCCC)c(/C=C7\C(=O)c8cc(F)c(F)cc8C7=C(C#N)C#N)sc6c5n(CC(CC)CCCC)c4c3n(CC(CC)CCCC)c21,15.03,-5.54,-2.92,-5.65,-4.09,,,,,,,,,
61785,10.1016/j.solener.2021.10.068,COC(=O)C(C)(C)c1cc(C)cc(-c2sc3c4sc5cc(/C=C6/C(=O)c7cc(F)cc(c7)C(=O)/C6=C\c6cc(C(C)(C)C(=O)OC)c(-c7cc(C)cc(C(C)(C)C(=O)OC)c7)s6)sc5c4c(C(C)(C)C(=O)OC)ccc2-3)c1,CCCCCCCCCCCc1c(/C=C2\C(=O)c3cc(F)c(F)cc3C2=C(C#N)C#N)sc2c1sc1c3c4nsnc4c4c5sc6c(CCCCCCCCCCC)c(/C=C7\C(=O)c8cc(F)c(F)cc8C7=C(C#N)C#N)sc6c5n(CC(CC)CCCC)c4c3n(CC(CC)CCCC)c21,15.5,-5.56,-3.65,-5.65,-4.09,,,,,,,,,
61786,10.1016/j.solener.2021.10.068,CCCCC(CC)Cc1sc(-c2c3cc(-c4ccc(-c5sc(-c6cccs6)c6c5C(=O)c5c(CC(CC)CCCC)sc(CC(CC)CCCC)c5C6=O)s4)sc3c(-c3cc(Cl)c(CC(CC)CCCC)s3)c3ccsc23)cc1Cl,CCCCCCc1ccc(C2(c3ccc(CCCCCC)cc3)c3cc4c(cc3-c3sc5cc(/C=C6\C(=O)c7cc(F)c(F)cc7C6=C(C#N)C#N)sc5c32)C(c2ccc(CCCCCC)cc2)(c2ccc(CCCCCC)cc2)c2c-4sc3cc(/C=C4\C(=O)c5cc(F)c(F)cc5C4=C(C#N)C#N)sc23)cc1,15.7,-5.52,-3.6,-5.66,-4.14,,,,,,,,,
61787,10.1016/j.solener.2021.10.068,COC(=O)C(C)(C)c1cc(C)cc(-c2sc3c4sc5cc(/C=C6/C(=O)c7cc(F)cc(c7)C(=O)/C6=C\c6cc(C(C)(C)C(=O)OC)c(-c7cc(C)cc(C(C)(C)C(=O)OC)c7)s6)sc5c4c(C(C)(C)C(=O)OC)ccc2-3)c1,CCCCCCCCCCCc1c(/C=C2\C(=O)c3cc(F)c(F)cc3C2=C(C#N)C#N)sc2c1sc1c3c4nsnc4c4c5sc6c(CCCCCCCCCCC)c(/C=C7\C(=O)c8cc(F)c(F)cc8C7=C(C#N)C#N)sc6c5n(CC(CC)CCCC)c4c3n(CC(CC)CCCC)c21,15.5,-5.49,-3.64,-5.65,-4.09,,,,,,,,,
61788,10.1016/j.solener.2021.10.068,COC(=O)C(C)(C)c1cc(C)cc(-c2sc3c4sc5cc(/C=C6/C(=O)c7cc(F)cc(c7)C(=O)/C6=C\c6cc(C(C)(C)C(=O)OC)c(-c7cc(C)cc(C(C)(C)C(=O)OC)c7)s6)sc5c4c(C(C)(C)C(=O)OC)ccc2-3)c1,CCCCCCCCCCCc1c(/C=C2\C(=O)c3cc(F)c(F)cc3C2=C(C#N)C#N)sc2c1sc1c3c4nsnc4c4c5sc6c(CCCCCCCCCCC)c(/C=C7\C(=O)c8cc(F)c(F)cc8C7=C(C#N)C#N)sc6c5n(CC(CC)CCCC)c4c3n(CC(CC)CCCC)c21,15.61,-5.56,-3.65,-5.65,-4.09,,,,,,,,,
61789,10.1016/j.solener.2021.10.068,COC(=O)C(C)(C)c1cc(C)cc(-c2sc3c4sc5cc(/C=C6/C(=O)c7cc(F)cc(c7)C(=O)/C6=C\c6cc(C(C)(C)C(=O)OC)c(-c7cc(C)cc(C(C)(C)C(=O)OC)c7)s6)sc5c4c(C(C)(C)C(=O)OC)ccc2-3)c1,CCCCCCCCCCCc1c(/C=C2\C(=O)c3cc(F)c(F)cc3C2=C(C#N)C#N)sc2c1sc1c3c4nsnc4c4c5sc6c(CCCCCCCCCCC)c(/C=C7\C(=O)c8cc(F)c(F)cc8C7=C(C#N)C#N)sc6c5n(CC(CC)CCCC)c4c3n(CC(CC)CCCC)c21,15.93,-5.56,-3.65,-5.65,-4.09,,,,,,,,,
61790,10.1016/j.solener.2021.10.068,COC(=O)C(C)(C)c1cc(C)cc(-c2sc3c4sc5cc(/C=C6/C(=O)c7cc(F)cc(c7)C(=O)/C6=C\c6cc(C(C)(C)C(=O)OC)c(-c7cc(C)cc(C(C)(C)C(=O)OC)c7)s6)sc5c4c(C(C)(C)C(=O)OC)ccc2-3)c1,CCCCCCCCCCCc1c(/C=C2\C(=O)c3cc(F)c(F)cc3C2=C(C#N)C#N)sc2c1sc1c3c4nsnc4c4c5sc6c(CCCCCCCCCCC)c(/C=C7\C(=O)c8cc(F)c(F)cc8C7=C(C#N)C#N)sc6c5n(C[C@H](CCCC)CCCCCC)c4c3n(CC(CCCC)CCCCCC)c21,16.37,-5.56,-3.65,,,,,,,,,,,
61791,10.1016/j.solener.2021.10.068,CCCCCCC(CCCC)Cc1csc(-c2cc3c4nsnc4c4cc(-c5cc(CC(CCCC)CCCCCC)c(-c6cc7c(-c8cc(Cl)c(CC(CC)CCCC)s8)c8sccc8c(-c8cc(Cl)c(CC(CC)CCCC)s8)c7s6)s5)sc4c3s2)c1,CCCCCCCCCCCc1c(/C=C2\C(=O)c3cc(F)c(F)cc3C2=C(C#N)C#N)sc2c1sc1c3c4nsnc4c4c5sc6c(CCCCCCCCCCC)c(/C=C7\C(=O)c8cc(F)c(F)cc8C7=C(C#N)C#N)sc6c5n(CC(CC)CCCC)c4c3n(CC(CC)CCCC)c21,17.07,-5.51,-2.77,-5.65,-4.09,,,,,,,,,
61792,10.1016/j.solener.2021.10.068,COC(=O)C(C)(C)c1cc(C)cc(-c2sc3c4sc5cc(/C=C6/C(=O)c7cc(F)cc(c7)C(=O)/C6=C\c6cc(C(C)(C)C(=O)OC)c(-c7cc(C)cc(C(C)(C)C(=O)OC)c7)s6)sc5c4c(C(C)(C)C(=O)OC)ccc2-3)c1,CCCCCCCCCc1c(C=C2C(=O)c3cc(Cl)c(Cl)cc3C2=C(C#N)C#N)sc2c1sc1c3c4nsnc4c4c5sc6c(CCCCCCCCC)c(C=C7C(=O)c8cc(Cl)c(Cl)cc8C7=C(C#N)C#N)sc6c5n(CC(CCCC)CCCCCC)c4c3n(CC(CCCC)CCCCCC)c21,17.65,-5.49,-3.64,-5.68,-3.9,,,,,,,,,
61794,10.1016/j.solener.2021.10.068,CCCCC(CC)COC(=O)c1sc2c(-c3cc4c(OCC(CC)CCCC)c5sccc5c(OCC(CC)CCCC)c4s3)scc2c1F,CCCCC(=O)OCC1(c2ccccc2)C2=CC=Cc3cccc4cccc5ccc6ccccc7cccc1c7c6c5c-4c3C2,7.18,-5.19,-3.43,-6.1,-3.9,,,,,,,,,
61795,10.1016/j.solener.2021.10.068,COC(=O)C(C)(C)c1cc(C)cc(-c2sc3c4sc5cc(/C=C6/C(=O)c7cc(F)cc(c7)C(=O)/C6=C\c6cc(C(C)(C)C(=O)OC)c(-c7cc(C)cc(C(C)(C)C(=O)OC)c7)s6)sc5c4c(C(C)(C)C(=O)OC)ccc2-3)c1,CCCCCCc1ccc(C2(c3ccc(CCCCCC)cc3)c3cc4c(cc3-c3sc5cc(/C=C6\C(=O)c7cc(F)c(F)cc7C6=C(C#N)C#N)sc5c32)C(c2ccc(CCCCCC)cc2)(c2ccc(CCCCCC)cc2)c2c-4sc3cc(/C=C4\C(=O)c5cc(F)c(F)cc5C4=C(C#N)C#N)sc23)cc1,12.16,-5.56,-3.65,-5.66,-4.14,,,,,,,,,
61796,10.1016/j.solener.2021.10.068,CCCCCCc1cc(-c2cc3c(-c4cc(CC(CC)CCCC)c(CCCCCC)s4)c4sc(-c5cc(CCCCCC)c(-c6cc(CCCCCC)c(-c7ccc(/C=C8/SC(=S)N(CCCCCC)C8=O)s7)s6)s5)cc4c(-c4cc(CC(CC)CCCC)c(CCCCCC)s4)c3s2)sc1-c1cc(CCCCCC)c(-c2ccc(/C=C3/SC(=S)N(CCCCCC)C3=O)s2)s1,CCn1nc2c(n1)c1c3sc4cc(/C=C5\C(=O)c6cc(F)c(F)cc6C5=C(C#N)C#N)sc4c3n(CC)c1c1c2c2sc3cc(/C=C4\C(=O)c5cc(F)c(F)cc5C4=C(C#N)C#N)sc3c2n1CC,12.29,-5.34,-3.53,,,,,,,,,,,
61797,10.1016/j.solener.2021.10.068,COC(=O)C(C)(C)c1cc(C)cc(-c2sc3c4sc5cc(/C=C6/C(=O)c7cc(F)cc(c7)C(=O)/C6=C\c6cc(C(C)(C)C(=O)OC)c(-c7cc(C)cc(C(C)(C)C(=O)OC)c7)s6)sc5c4c(C(C)(C)C(=O)OC)ccc2-3)c1,CCCCCCCCc1c2sc3c(c2c(CCCCCCCC)c2sc4c(c12)C(c1ccc(CCCCCC)cc1)(c1ccc(CCCCCC)cc1)c1cc(/C=C2\C(=O)c5cc(Cl)c(Cl)cc5C2=C(C#N)C#N)sc1-4)C(c1ccc(CCCCCC)cc1)(c1ccc(CCCCCC)cc1)c1cc(/C=C2\C(=O)c4cc(Cl)c(Cl)cc4C2=C(C#N)C#N)sc1-3,12.56,-5.56,-3.65,-5.6,-4.02,,,1:1.2:0,,,,,,
61804,10.1016/j.solener.2021.11.063,CCCCCCCCC(CCCCCCCC)n1c2ccccc2c2ccc(-c3ccc(-c4ccc(-c5cccs5)c5nsnc45)s3)cc21,COC(=O)CCCC1(c2ccccc2)C23c4c5ccc6c7cc8c9c%10c(cc%11cc%12c%13c%14c(cc%15c%16ccc-5c2c%16c2c5c%16c%17c(c(c46)c7c9c%17c4c%10c%11c%13c4c%16c%14c%152)C513)C%12)C8,3.92,-5.5,-3.6,-5.9,-3.9,70.0,,1:4,,,,CuSeCN,DMSO,
61805,10.1016/j.solener.2021.11.063,CCCCCCCCC(CCCCCCCC)n1c2ccccc2c2ccc(-c3ccc(-c4ccc(-c5cccs5)c5nsnc45)s3)cc21,COC(=O)CCCC1(c2ccccc2)C23c4c5ccc6c7cc8c9c%10c(cc%11cc%12c%13c%14c(cc%15c%16ccc-5c2c%16c2c5c%16c%17c(c(c46)c7c9c%17c4c%10c%11c%13c4c%16c%14c%152)C513)C%12)C8,2.88,-5.5,-3.6,-5.9,-3.9,70.0,,1:4,,,,CuSeCN,DMSO,
61806,10.1016/j.solener.2021.11.063,CCCCCCCCC(CCCCCCCC)n1c2ccccc2c2ccc(-c3ccc(-c4ccc(-c5cccs5)c5nsnc45)s3)cc21,COC(=O)CCCC1(c2ccccc2)C23c4c5ccc6c7cc8c9c%10c(cc%11cc%12c%13c%14c(cc%15c%16ccc-5c2c%16c2c5c%16c%17c(c(c46)c7c9c%17c4c%10c%11c%13c4c%16c%14c%152)C513)C%12)C8,4.03,-5.5,-3.6,-5.9,-3.9,70.0,,1:4,,,,CuSeCN,DMF,
61807,10.1016/j.solener.2021.11.063,CCCCCCCCC(CCCCCCCC)n1c2ccccc2c2ccc(-c3ccc(-c4ccc(-c5cccs5)c5nsnc45)s3)cc21,COC(=O)CCCC1(c2ccccc2)C23c4c5ccc6c7cc8c9c%10c(cc%11cc%12c%13c%14c(cc%15c%16ccc-5c2c%16c2c5c%16c%17c(c(c46)c7c9c%17c4c%10c%11c%13c4c%16c%14c%152)C513)C%12)C8,3.01,-5.5,-3.6,-5.9,-3.9,70.0,,1:4,,,,CuSeCN,DMF,
61849,10.1016/j.solener.2021.12.052,CCCCC(CC)Cc1ccc(-c2c3cc(-c4ccc(-c5sc(-c6cccs6)c6c5C(=O)c5c(CC(CC)CCCC)sc(CC(CC)CCCC)c5C6=O)s4)sc3c(-c3ccc(CC(CC)CCCC)s3)c3ccsc23)s1,CCCCCCc1ccc(C2(c3ccc(CCCCCC)cc3)c3cc4c(cc3-c3sc5cc(C=C6C(=O)c7ccccc7C6=C(C#N)C#N)sc5c32)C(c2ccc(CCCCCC)cc2)(c2ccc(CCCCCC)cc2)c2c-4sc3cc(C=C4C(=O)c5ccccc5C4=C(C#N)C#N)sc23)cc1,4.97,-5.33,-3.48,-5.576,-3.916,200.0,,1:1,"0.5 vol% 1,8-diiodooctane",inverted,ZnO,PEDOT:PSS,,DIO
61850,10.1016/j.solener.2021.12.052,CCCCC(CC)Cc1ccc(-c2c3cc(-c4ccc(-c5sc(-c6cccs6)c6c5C(=O)c5c(CC(CC)CCCC)sc(CC(CC)CCCC)c5C6=O)s4)sc3c(-c3ccc(CC(CC)CCCC)s3)c3ccsc23)s1,CCCCCCc1ccc(C2(c3ccc(CCCCCC)cc3)c3cc4c(cc3-c3sc5cc(C=C6C(=O)c7ccccc7C6=C(C#N)C#N)sc5c32)C(c2ccc(CCCCCC)cc2)(c2ccc(CCCCCC)cc2)c2c-4sc3cc(C=C4C(=O)c5ccccc5C4=C(C#N)C#N)sc23)cc1,4.03,-5.33,-3.48,-5.576,-3.916,200.0,,1:1,0 vol% DIO,inverted,ZnO,PEDOT:PSS,,
61851,10.1016/j.solener.2021.12.053,CCCCCCCCc1cc(-c2c(-c3cccs3)sc3c(-c4cc(CCCCCCCC)c(CCCCCCCC)s4)c(-c4ccc(-c5cccc6nsnc56)s4)sc23)sc1CCCCCCCC,CCCCC(=O)OCC1(c2ccccc2)C2=CC=Cc3cccc4cccc5ccc6ccccc7cccc1c7c6c5c-4c3C2,5.7,,,-6.1,-3.9,110.0,,1:0.75,3%,conventional,Mg,PEDOT:PSS,o-DCB,DIO
61853,10.1016/j.solener.2021.12.053,CCCCCCCCc1cc(-c2c(-c3cccs3)sc3c(-c4cc(CCCCCCCC)c(CCCCCCCC)s4)c(-c4ccc(-c5cccc6nsnc56)s4)sc23)sc1CCCCCCCC,CCCCC(=O)OCC1(c2ccccc2)C2=CC=Cc3cccc4cccc5ccc6ccccc7cccc1c7c6c5c-4c3C2,4.8,,,-6.1,-3.9,120.0,,1:0.75,3%,conventional,Mg,PEDOT:PSS,o-DCB,DIO
61858,10.1016/j.solener.2022.03.071,CCCCCCc1ccsc1,CCN1C(=O)/C(=C/c2ccc(-c3cc4c(s3)-c3cc5c(cc3C4(CC)CC)-c3sc(-c4ccc(/C=C6\SC(=S)N(CC)C6=O)c6nsnc46)cc3C5(CC)CC)c3nsnc23)SC1=S,7.0,-5.01,-3.12,-5.63,-3.8,,,,,,,,,
61889,10.1016/j.solener.2022.10.012,CCCCC(CC)COC(=O)c1sc2c(-c3cc4c(OCC(CC)CCCC)c5sccc5c(OCC(CC)CCCC)c4s3)scc2c1F,COC(=O)CCCC1(c2ccccc2)C23c4c5ccc6c7cc8c9c%10c(cc%11cc%12c%13c%14c(cc%15c%16ccc-5c2c%16c2c5c%16c%17c(c(c46)c7c9c%17c4c%10c%11c%13c4c%16c%14c%152)C513)C%12)C8,5.7,-5.19,-3.43,-5.9,-3.9,,,,,inverted,MA-PDI-EDAQ,MoO3,,
61890,10.1016/j.solener.2022.10.012,CCCCC(CC)COC(=O)c1sc2c(-c3cc4c(OCC(CC)CCCC)c5sccc5c(OCC(CC)CCCC)c4s3)scc2c1F,COC(=O)CCCC1(c2ccccc2)C23c4c5ccc6c7cc8c9c%10c(cc%11cc%12c%13c%14c(cc%15c%16ccc-5c2c%16c2c5c%16c%17c(c(c46)c7c9c%17c4c%10c%11c%13c4c%16c%14c%152)C513)C%12)C8,3.4,-5.19,-3.43,-5.9,-3.9,,,,,inverted,MA-PDI-PPDQ,MoO3,,
61891,10.1016/j.solener.2022.10.012,CCCCC(CC)COC(=O)c1sc2c(-c3cc4c(OCC(CC)CCCC)c5sccc5c(OCC(CC)CCCC)c4s3)scc2c1F,COC(=O)CCCC1(c2ccccc2)C23c4c5ccc6c7cc8c9c%10c(cc%11cc%12c%13c%14c(cc%15c%16ccc-5c2c%16c2c5c%16c%17c(c(c46)c7c9c%17c4c%10c%11c%13c4c%16c%14c%152)C513)C%12)C8,2.1,-5.19,-3.43,-5.9,-3.9,,,,,inverted,PDI-PPDQ,MoO3,,
61902,10.1016/j.solener.2022.12.029,CCCCC(CC)Cc1ccc(-c2c3cc(-c4ccc(-c5sc(-c6cccs6)c6c5C(=O)c5c(CC(CC)CCCC)sc(CC(CC)CCCC)c5C6=O)s4)sc3c(-c3ccc(CC(CC)CCCC)s3)c3ccsc23)s1,CCCCCCc1ccc(C2(c3ccc(CCCCCC)cc3)c3cc4c(cc3-c3sc5cc(C=C6C(=O)c7ccccc7C6=C(C#N)C#N)sc5c32)C(c2ccc(CCCCCC)cc2)(c2ccc(CCCCCC)cc2)c2c-4sc3cc(C=C4C(=O)c5ccccc5C4=C(C#N)C#N)sc23)cc1,9.97,-5.33,-3.48,-5.576,-3.916,,,,,,,,,
61903,10.1016/j.solener.2022.12.029,COC(=O)C(C)(C)c1cc(C)cc(-c2sc3c4sc5cc(/C=C6/C(=O)c7cc(F)cc(c7)C(=O)/C6=C\c6cc(C(C)(C)C(=O)OC)c(-c7cc(C)cc(C(C)(C)C(=O)OC)c7)s6)sc5c4c(C(C)(C)C(=O)OC)ccc2-3)c1,CCCCCCCCCCCc1c(/C=C2\C(=O)c3cc(F)c(F)cc3C2=C(C#N)C#N)sc2c1sc1c3c4nsnc4c4c5sc6c(CCCCCCCCCCC)c(/C=C7\C(=O)c8cc(F)c(F)cc8C7=C(C#N)C#N)sc6c5n(CC(CC)CCCC)c4c3n(CC(CC)CCCC)c21,13.48,-5.56,-3.65,-5.65,-4.09,,,,,,,,,
61904,10.1016/j.solener.2022.12.029,COC(=O)C(C)(C)c1cc(C)cc(-c2sc3c4sc5cc(/C=C6/C(=O)c7cc(F)cc(c7)C(=O)/C6=C\c6cc(C(C)(C)C(=O)OC)c(-c7cc(C)cc(C(C)(C)C(=O)OC)c7)s6)sc5c4c(C(C)(C)C(=O)OC)ccc2-3)c1,CCCCCCCCCc1c(C=C2C(=O)c3cc(Cl)c(Cl)cc3C2=C(C#N)C#N)sc2c1sc1c3c4nsnc4c4c5sc6c(CCCCCCCCC)c(C=C7C(=O)c8cc(Cl)c(Cl)cc8C7=C(C#N)C#N)sc6c5n(CC(CCCC)CCCCCC)c4c3n(CC(CCCC)CCCCCC)c21,14.68,-5.56,-3.65,-5.68,-3.9,,,,,,,,,
62044,10.1016/j.solener.2026.114316,CCCCC(CC)Cc1sc(-c2c3cc(-c4ccc(-c5sc(-c6cccs6)c6c5C(=O)c5c(CC(CC)CCCC)sc(CC(CC)CCCC)c5C6=O)s4)sc3c(-c3cc(Cl)c(CC(CC)CCCC)s3)c3ccsc23)cc1Cl,CCCCCCCCCCCc1c(/C=C2\C(=O)c3cc(F)c(F)cc3C2=C(C#N)C#N)sc2c1sc1c3c4nsnc4c4c5sc6c(CCCCCCCCCCC)c(/C=C7\C(=O)c8cc(F)c(F)cc8C7=C(C#N)C#N)sc6c5n(CC(CC)CCCC)c4c3n(CC(CC)CCCC)c21,15.1,-5.5,-3.6,-5.65,-4.09,,,,,,,,,
62045,10.1016/j.solener.2026.114316,CCCCC(CC)Cc1sc(-c2c3cc(-c4ccc(-c5sc(-c6cccs6)c6c5C(=O)c5c(CC(CC)CCCC)sc(CC(CC)CCCC)c5C6=O)s4)sc3c(-c3cc(Cl)c(CC(CC)CCCC)s3)c3ccsc23)cc1Cl,CCCCCCCCCCCc1c(/C=C2\C(=O)c3cc(F)c(F)cc3C2=C(C#N)C#N)sc2c1sc1c3c4nsnc4c4c5sc6c(CCCCCCCCCCC)c(/C=C7\C(=O)c8cc(F)c(F)cc8C7=C(C#N)C#N)sc6c5n(CC(CC)CCCC)c4c3n(CC(CC)CCCC)c21,15.7,-5.5,-3.6,-5.65,-4.09,,110.0,,,,,,,INB-1F
62046,10.1016/j.solener.2026.114316,CCCCC(CC)Cc1sc(-c2c3cc(-c4ccc(-c5sc(-c6cccs6)c6c5C(=O)c5c(CC(CC)CCCC)sc(CC(CC)CCCC)c5C6=O)s4)sc3c(-c3cc(Cl)c(CC(CC)CCCC)s3)c3ccsc23)cc1Cl,CCCCCCCCCCCc1c(/C=C2\C(=O)c3cc(F)c(F)cc3C2=C(C#N)C#N)sc2c1sc1c3c4nsnc4c4c5sc6c(CCCCCCCCCCC)c(/C=C7\C(=O)c8cc(F)c(F)cc8C7=C(C#N)C#N)sc6c5n(CC(CC)CCCC)c4c3n(CC(CC)CCCC)c21,15.8,-5.5,-3.6,-5.65,-4.09,,110.0,,,,,,,INB-3F
62047,10.1016/j.solener.2026.114316,CCCCC(CC)Cc1sc(-c2c3cc(-c4ccc(-c5sc(-c6cccs6)c6c5C(=O)c5c(CC(CC)CCCC)sc(CC(CC)CCCC)c5C6=O)s4)sc3c(-c3cc(Cl)c(CC(CC)CCCC)s3)c3ccsc23)cc1Cl,CCCCCCCCCCCc1c(/C=C2\C(=O)c3cc(F)c(F)cc3C2=C(C#N)C#N)sc2c1sc1c3c4nsnc4c4c5sc6c(CCCCCCCCCCC)c(/C=C7\C(=O)c8cc(F)c(F)cc8C7=C(C#N)C#N)sc6c5n(CC(CC)CCCC)c4c3n(CC(CC)CCCC)c21,16.4,-5.5,-3.6,-5.65,-4.09,,110.0,,,,,,,INB-5F
62048,10.1016/j.solener.2026.114316,COC(=O)C(C)(C)c1cc(C)cc(-c2sc3c4sc5cc(/C=C6/C(=O)c7cc(F)cc(c7)C(=O)/C6=C\c6cc(C(C)(C)C(=O)OC)c(-c7cc(C)cc(C(C)(C)C(=O)OC)c7)s6)sc5c4c(C(C)(C)C(=O)OC)ccc2-3)c1,CCCCCCCCCc1c(C=C2C(=O)c3cc(Cl)c(Cl)cc3C2=C(C#N)C#N)sc2c1sc1c3c4nsnc4c4c5sc6c(CCCCCCCCC)c(C=C7C(=O)c8cc(Cl)c(Cl)cc8C7=C(C#N)C#N)sc6c5n(CC(CCCC)CCCCCC)c4c3n(CC(CCCC)CCCCCC)c21,16.3,-5.56,-3.65,-5.68,-3.9,,,,,,,,,
62049,10.1016/j.solener.2026.114316,COC(=O)C(C)(C)c1cc(C)cc(-c2sc3c4sc5cc(/C=C6/C(=O)c7cc(F)cc(c7)C(=O)/C6=C\c6cc(C(C)(C)C(=O)OC)c(-c7cc(C)cc(C(C)(C)C(=O)OC)c7)s6)sc5c4c(C(C)(C)C(=O)OC)ccc2-3)c1,CCCCCCCCCc1c(C=C2C(=O)c3cc(Cl)c(Cl)cc3C2=C(C#N)C#N)sc2c1sc1c3c4nsnc4c4c5sc6c(CCCCCCCCC)c(C=C7C(=O)c8cc(Cl)c(Cl)cc8C7=C(C#N)C#N)sc6c5n(CC(CCCC)CCCCCC)c4c3n(CC(CCCC)CCCCCC)c21,17.3,-5.56,-3.65,-5.68,-3.9,,85.0,,,,,,,TPA
62050,10.1016/j.solener.2026.114316,COC(=O)C(C)(C)c1cc(C)cc(-c2sc3c4sc5cc(/C=C6/C(=O)c7cc(F)cc(c7)C(=O)/C6=C\c6cc(C(C)(C)C(=O)OC)c(-c7cc(C)cc(C(C)(C)C(=O)OC)c7)s6)sc5c4c(C(C)(C)C(=O)OC)ccc2-3)c1,CCCCCCCCCc1c(C=C2C(=O)c3cc(Cl)c(Cl)cc3C2=C(C#N)C#N)sc2c1sc1c3c4nsnc4c4c5sc6c(CCCCCCCCC)c(C=C7C(=O)c8cc(Cl)c(Cl)cc8C7=C(C#N)C#N)sc6c5n(CC(CCCC)CCCCCC)c4c3n(CC(CCCC)CCCCCC)c21,18.0,-5.56,-3.65,-5.68,-3.9,,85.0,,,,,,,FPA
62051,10.1016/j.solener.2026.114316,COC(=O)C(C)(C)c1cc(C)cc(-c2sc3c4sc5cc(/C=C6/C(=O)c7cc(F)cc(c7)C(=O)/C6=C\c6cc(C(C)(C)C(=O)OC)c(-c7cc(C)cc(C(C)(C)C(=O)OC)c7)s6)sc5c4c(C(C)(C)C(=O)OC)ccc2-3)c1,CCCCCCCCCc1c(C=C2C(=O)c3cc(Cl)c(Cl)cc3C2=C(C#N)C#N)sc2c1sc1c3c4nsnc4c4c5sc6c(CCCCCCCCC)c(C=C7C(=O)c8cc(Cl)c(Cl)cc8C7=C(C#N)C#N)sc6c5n(CC(CCCC)CCCCCC)c4c3n(CC(CCCC)CCCCCC)c21,17.6,-5.56,-3.65,-5.68,-3.9,,85.0,,,,,,,TFA
62052,10.1016/j.solener.2026.114316,COC(=O)C(C)(C)c1cc(C)cc(-c2sc3c4sc5cc(/C=C6/C(=O)c7cc(F)cc(c7)C(=O)/C6=C\c6cc(C(C)(C)C(=O)OC)c(-c7cc(C)cc(C(C)(C)C(=O)OC)c7)s6)sc5c4c(C(C)(C)C(=O)OC)ccc2-3)c1,CCCCCCCCCCCc1c(/C=C2\C(=O)c3cc(F)c(F)cc3C2=C(C#N)C#N)sc2c1sc1c3c4nsnc4c4c5sc6c(CCCCCCCCCCC)c(/C=C7\C(=O)c8cc(F)c(F)cc8C7=C(C#N)C#N)sc6c5n(CC(CC)CCCC)c4c3n(CC(CC)CCCC)c21,16.2,-5.56,-3.65,-5.65,-4.09,,,,,,,,,
62053,10.1016/j.solener.2026.114316,COC(=O)C(C)(C)c1cc(C)cc(-c2sc3c4sc5cc(/C=C6/C(=O)c7cc(F)cc(c7)C(=O)/C6=C\c6cc(C(C)(C)C(=O)OC)c(-c7cc(C)cc(C(C)(C)C(=O)OC)c7)s6)sc5c4c(C(C)(C)C(=O)OC)ccc2-3)c1,CCCCCCCCCCCc1c(/C=C2\C(=O)c3cc(F)c(F)cc3C2=C(C#N)C#N)sc2c1sc1c3c4nsnc4c4c5sc6c(CCCCCCCCCCC)c(/C=C7\C(=O)c8cc(F)c(F)cc8C7=C(C#N)C#N)sc6c5n(CC(CC)CCCC)c4c3n(CC(CC)CCCC)c21,16.9,-5.56,-3.65,-5.65,-4.09,,90.0,,,,,,,TCB
62054,10.1016/j.solener.2026.114316,COC(=O)C(C)(C)c1cc(C)cc(-c2sc3c4sc5cc(/C=C6/C(=O)c7cc(F)cc(c7)C(=O)/C6=C\c6cc(C(C)(C)C(=O)OC)c(-c7cc(C)cc(C(C)(C)C(=O)OC)c7)s6)sc5c4c(C(C)(C)C(=O)OC)ccc2-3)c1,CCCCCCCCCCCc1c(/C=C2\C(=O)c3cc(F)c(F)cc3C2=C(C#N)C#N)sc2c1sc1c3c4nsnc4c4c5sc6c(CCCCCCCCCCC)c(/C=C7\C(=O)c8cc(F)c(F)cc8C7=C(C#N)C#N)sc6c5n(CC(CC)CCCC)c4c3n(CC(CC)CCCC)c21,17.9,-5.56,-3.65,-5.65,-4.09,,75.0,,,,,,,TBB
62055,10.1016/j.solener.2026.114316,COC(=O)C(C)(C)c1cc(C)cc(-c2sc3c4sc5cc(/C=C6/C(=O)c7cc(F)cc(c7)C(=O)/C6=C\c6cc(C(C)(C)C(=O)OC)c(-c7cc(C)cc(C(C)(C)C(=O)OC)c7)s6)sc5c4c(C(C)(C)C(=O)OC)ccc2-3)c1,CCCCCCCCCCCc1c(/C=C2\C(=O)c3cc(F)c(F)cc3C2=C(C#N)C#N)sc2c1sc1c3c4nsnc4c4c5sc6c(CCCCCCCCCCC)c(/C=C7\C(=O)c8cc(F)c(F)cc8C7=C(C#N)C#N)sc6c5n(CC(CC)CCCC)c4c3n(CC(CC)CCCC)c21,17.2,-5.56,-3.65,-5.65,-4.09,,120.0,,,,,,,TIB
62060,10.1016/j.solener.2026.114316,COC(=O)C(C)(C)c1cc(C)cc(-c2sc3c4sc5cc(/C=C6/C(=O)c7cc(F)cc(c7)C(=O)/C6=C\c6cc(C(C)(C)C(=O)OC)c(-c7cc(C)cc(C(C)(C)C(=O)OC)c7)s6)sc5c4c(C(C)(C)C(=O)OC)ccc2-3)c1,CCCCCCCCCCCc1c(/C=C2\C(=O)c3cc(F)c(F)cc3C2=C(C#N)C#N)sc2c1sc1c3c4nsnc4c4c5sc6c(CCCCCCCCCCC)c(/C=C7\C(=O)c8cc(F)c(F)cc8C7=C(C#N)C#N)sc6c5n(CC(CC)CCCC)c4c3n(CC(CC)CCCC)c21,16.24,-5.56,-3.65,-5.65,-4.09,,,,,,,,,
62061,10.1016/j.solener.2026.114316,COC(=O)C(C)(C)c1cc(C)cc(-c2sc3c4sc5cc(/C=C6/C(=O)c7cc(F)cc(c7)C(=O)/C6=C\c6cc(C(C)(C)C(=O)OC)c(-c7cc(C)cc(C(C)(C)C(=O)OC)c7)s6)sc5c4c(C(C)(C)C(=O)OC)ccc2-3)c1,CCCCCCCCCCCc1c(/C=C2\C(=O)c3cc(F)c(F)cc3C2=C(C#N)C#N)sc2c1sc1c3c4nsnc4c4c5sc6c(CCCCCCCCCCC)c(/C=C7\C(=O)c8cc(F)c(F)cc8C7=C(C#N)C#N)sc6c5n(CC(CC)CCCC)c4c3n(CC(CC)CCCC)c21,17.38,-5.56,-3.65,-5.65,-4.09,,100.0,,,,,,,MT-Cl
62062,10.1016/j.solener.2026.114316,COC(=O)C(C)(C)c1cc(C)cc(-c2sc3c4sc5cc(/C=C6/C(=O)c7cc(F)cc(c7)C(=O)/C6=C\c6cc(C(C)(C)C(=O)OC)c(-c7cc(C)cc(C(C)(C)C(=O)OC)c7)s6)sc5c4c(C(C)(C)C(=O)OC)ccc2-3)c1,CCCCCCCCCCCc1c(/C=C2\C(=O)c3cc(F)c(F)cc3C2=C(C#N)C#N)sc2c1sc1c3c4nsnc4c4c5sc6c(CCCCCCCCCCC)c(/C=C7\C(=O)c8cc(F)c(F)cc8C7=C(C#N)C#N)sc6c5n(CC(CC)CCCC)c4c3n(CC(CC)CCCC)c21,17.06,-5.56,-3.65,-5.65,-4.09,,100.0,,,,,,,MT-Br
62063,10.1016/j.solener.2026.114316,COC(=O)C(C)(C)c1cc(C)cc(-c2sc3c4sc5cc(/C=C6/C(=O)c7cc(F)cc(c7)C(=O)/C6=C\c6cc(C(C)(C)C(=O)OC)c(-c7cc(C)cc(C(C)(C)C(=O)OC)c7)s6)sc5c4c(C(C)(C)C(=O)OC)ccc2-3)c1,CCCCCCCCCCCc1c(/C=C2\C(=O)c3cc(F)c(F)cc3C2=C(C#N)C#N)sc2c1sc1c3c4nsnc4c4c5sc6c(CCCCCCCCCCC)c(/C=C7\C(=O)c8cc(F)c(F)cc8C7=C(C#N)C#N)sc6c5n(CC(CC)CCCC)c4c3n(CC(CC)CCCC)c21,17.93,-5.56,-3.65,-5.65,-4.09,,100.0,,,,,,,MT-I
62064,10.1016/j.solener.2026.114316,COC(=O)C(C)(C)c1cc(C)cc(-c2sc3c4sc5cc(/C=C6/C(=O)c7cc(F)cc(c7)C(=O)/C6=C\c6cc(C(C)(C)C(=O)OC)c(-c7cc(C)cc(C(C)(C)C(=O)OC)c7)s6)sc5c4c(C(C)(C)C(=O)OC)ccc2-3)c1,CCCCCCCCCc1c(C=C2C(=O)c3cc(Cl)c(Cl)cc3C2=C(C#N)C#N)sc2c1sc1c3c4nsnc4c4c5sc6c(CCCCCCCCC)c(C=C7C(=O)c8cc(Cl)c(Cl)cc8C7=C(C#N)C#N)sc6c5n(CC(CCCC)CCCCCC)c4c3n(CC(CCCC)CCCCCC)c21,17.1,-5.56,-3.65,-5.68,-3.9,,90.0,,,,,,,
62065,10.1016/j.solener.2026.114316,COC(=O)C(C)(C)c1cc(C)cc(-c2sc3c4sc5cc(/C=C6/C(=O)c7cc(F)cc(c7)C(=O)/C6=C\c6cc(C(C)(C)C(=O)OC)c(-c7cc(C)cc(C(C)(C)C(=O)OC)c7)s6)sc5c4c(C(C)(C)C(=O)OC)ccc2-3)c1,CCCCCCCCCc1c(C=C2C(=O)c3cc(Cl)c(Cl)cc3C2=C(C#N)C#N)sc2c1sc1c3c4nsnc4c4c5sc6c(CCCCCCCCC)c(C=C7C(=O)c8cc(Cl)c(Cl)cc8C7=C(C#N)C#N)sc6c5n(CC(CCCC)CCCCCC)c4c3n(CC(CCCC)CCCCCC)c21,18.2,-5.56,-3.65,-5.68,-3.9,,90.0,,,,,,,DCB
62066,10.1016/j.solener.2026.114316,COC(=O)C(C)(C)c1cc(C)cc(-c2sc3c4sc5cc(/C=C6/C(=O)c7cc(F)cc(c7)C(=O)/C6=C\c6cc(C(C)(C)C(=O)OC)c(-c7cc(C)cc(C(C)(C)C(=O)OC)c7)s6)sc5c4c(C(C)(C)C(=O)OC)ccc2-3)c1,CCCCCCCCCc1c(C=C2C(=O)c3cc(Cl)c(Cl)cc3C2=C(C#N)C#N)sc2c1sc1c3c4nsnc4c4c5sc6c(CCCCCCCCC)c(C=C7C(=O)c8cc(Cl)c(Cl)cc8C7=C(C#N)C#N)sc6c5n(CC(CCCC)CCCCCC)c4c3n(CC(CCCC)CCCCCC)c21,17.8,-5.56,-3.65,-5.68,-3.9,,90.0,,,,,,,DIB
62068,10.1016/j.solener.2026.114316,COC(=O)C(C)(C)c1cc(C)cc(-c2sc3c4sc5cc(/C=C6/C(=O)c7cc(F)cc(c7)C(=O)/C6=C\c6cc(C(C)(C)C(=O)OC)c(-c7cc(C)cc(C(C)(C)C(=O)OC)c7)s6)sc5c4c(C(C)(C)C(=O)OC)ccc2-3)c1,CCCCCCCCCCCc1c(/C=C2\C(=O)c3cc(F)c(F)cc3C2=C(C#N)C#N)sc2c1sc1c3c4nsnc4c4c5sc6c(CCCCCCCCCCC)c(/C=C7\C(=O)c8cc(F)c(F)cc8C7=C(C#N)C#N)sc6c5n(CC(CC)CCCC)c4c3n(CC(CC)CCCC)c21,16.24,-5.56,-3.65,-5.65,-4.09,,,,,,,,,
62069,10.1016/j.solener.2026.114316,COC(=O)C(C)(C)c1cc(C)cc(-c2sc3c4sc5cc(/C=C6/C(=O)c7cc(F)cc(c7)C(=O)/C6=C\c6cc(C(C)(C)C(=O)OC)c(-c7cc(C)cc(C(C)(C)C(=O)OC)c7)s6)sc5c4c(C(C)(C)C(=O)OC)ccc2-3)c1,CCCCCCCCCCCc1c(/C=C2\C(=O)c3cc(F)c(F)cc3C2=C(C#N)C#N)sc2c1sc1c3c4nsnc4c4c5sc6c(CCCCCCCCCCC)c(/C=C7\C(=O)c8cc(F)c(F)cc8C7=C(C#N)C#N)sc6c5n(CC(CC)CCCC)c4c3n(CC(CC)CCCC)c21,17.93,-5.56,-3.65,-5.65,-4.09,,100.0,,,,,,,MT-I
62070,10.1016/j.solener.2026.114316,COC(=O)C(C)(C)c1cc(C)cc(-c2sc3c4sc5cc(/C=C6/C(=O)c7cc(F)cc(c7)C(=O)/C6=C\c6cc(C(C)(C)C(=O)OC)c(-c7cc(C)cc(C(C)(C)C(=O)OC)c7)s6)sc5c4c(C(C)(C)C(=O)OC)ccc2-3)c1,CCCCCCCCCCCc1c(/C=C2\C(=O)c3cc(F)c(F)cc3C2=C(C#N)C#N)sc2c1sc1c3c4nsnc4c4c5sc6c(CCCCCCCCCCC)c(/C=C7\C(=O)c8cc(F)c(F)cc8C7=C(C#N)C#N)sc6c5n(CC(CC)CCCC)c4c3n(CC(CC)CCCC)c21,16.1,-5.56,-3.65,-5.65,-4.09,,,,,,,,,
62071,10.1016/j.solener.2026.114316,COC(=O)C(C)(C)c1cc(C)cc(-c2sc3c4sc5cc(/C=C6/C(=O)c7cc(F)cc(c7)C(=O)/C6=C\c6cc(C(C)(C)C(=O)OC)c(-c7cc(C)cc(C(C)(C)C(=O)OC)c7)s6)sc5c4c(C(C)(C)C(=O)OC)ccc2-3)c1,CCCCCCCCCCCc1c(/C=C2\C(=O)c3cc(F)c(F)cc3C2=C(C#N)C#N)sc2c1sc1c3c4nsnc4c4c5sc6c(CCCCCCCCCCC)c(/C=C7\C(=O)c8cc(F)c(F)cc8C7=C(C#N)C#N)sc6c5n(CC(CC)CCCC)c4c3n(CC(CC)CCCC)c21,18.1,-5.56,-3.65,-5.65,-4.09,,,,,,,,,2T
62072,10.1016/j.solener.2026.114316,COC(=O)C(C)(C)c1cc(C)cc(-c2sc3c4sc5cc(/C=C6/C(=O)c7cc(F)cc(c7)C(=O)/C6=C\c6cc(C(C)(C)C(=O)OC)c(-c7cc(C)cc(C(C)(C)C(=O)OC)c7)s6)sc5c4c(C(C)(C)C(=O)OC)ccc2-3)c1,CCCCCCCCCCCc1c(/C=C2\C(=O)c3cc(F)c(F)cc3C2=C(C#N)C#N)sc2c1sc1c3c4nsnc4c4c5sc6c(CCCCCCCCCCC)c(/C=C7\C(=O)c8cc(F)c(F)cc8C7=C(C#N)C#N)sc6c5n(CC(CC)CCCC)c4c3n(CC(CC)CCCC)c21,15.97,-5.56,-3.65,-5.65,-4.09,,,,,,,,,CN
62074,10.1016/j.solener.2026.114316,COC(=O)C(C)(C)c1cc(C)cc(-c2sc3c4sc5cc(/C=C6/C(=O)c7cc(F)cc(c7)C(=O)/C6=C\c6cc(C(C)(C)C(=O)OC)c(-c7cc(C)cc(C(C)(C)C(=O)OC)c7)s6)sc5c4c(C(C)(C)C(=O)OC)ccc2-3)c1,CCCCCCCCCCCc1c(/C=C2\C(=O)c3cc(F)c(F)cc3C2=C(C#N)C#N)sc2c1sc1c3c4nsnc4c4c5sc6c(CCCCCCCCCCC)c(/C=C7\C(=O)c8cc(F)c(F)cc8C7=C(C#N)C#N)sc6c5n(CC(CC)CCCC)c4c3n(CC(CC)CCCC)c21,15.2,-5.56,-3.65,-5.65,-4.09,,,,,,,,,
62075,10.1016/j.solener.2026.114316,COC(=O)C(C)(C)c1cc(C)cc(-c2sc3c4sc5cc(/C=C6/C(=O)c7cc(F)cc(c7)C(=O)/C6=C\c6cc(C(C)(C)C(=O)OC)c(-c7cc(C)cc(C(C)(C)C(=O)OC)c7)s6)sc5c4c(C(C)(C)C(=O)OC)ccc2-3)c1,CCCCCCCCCCCc1c(/C=C2\C(=O)c3cc(F)c(F)cc3C2=C(C#N)C#N)sc2c1sc1c3c4nsnc4c4c5sc6c(CCCCCCCCCCC)c(/C=C7\C(=O)c8cc(F)c(F)cc8C7=C(C#N)C#N)sc6c5n(CC(CC)CCCC)c4c3n(CC(CC)CCCC)c21,17.4,-5.56,-3.65,-5.65,-4.09,,,,,,,,,BA
62076,10.1016/j.solener.2026.114316,COC(=O)C(C)(C)c1cc(C)cc(-c2sc3c4sc5cc(/C=C6/C(=O)c7cc(F)cc(c7)C(=O)/C6=C\c6cc(C(C)(C)C(=O)OC)c(-c7cc(C)cc(C(C)(C)C(=O)OC)c7)s6)sc5c4c(C(C)(C)C(=O)OC)ccc2-3)c1,CCCCCCCCCCCc1c(/C=C2\C(=O)c3cc(F)c(F)cc3C2=C(C#N)C#N)sc2c1sc1c3c4nsnc4c4c5sc6c(CCCCCCCCCCC)c(/C=C7\C(=O)c8cc(F)c(F)cc8C7=C(C#N)C#N)sc6c5n(CC(CC)CCCC)c4c3n(CC(CC)CCCC)c21,14.8,-5.56,-3.65,-5.65,-4.09,,,,,,,,,
62077,10.1016/j.solener.2026.114316,COC(=O)C(C)(C)c1cc(C)cc(-c2sc3c4sc5cc(/C=C6/C(=O)c7cc(F)cc(c7)C(=O)/C6=C\c6cc(C(C)(C)C(=O)OC)c(-c7cc(C)cc(C(C)(C)C(=O)OC)c7)s6)sc5c4c(C(C)(C)C(=O)OC)ccc2-3)c1,CCCCCCCCCCCc1c(/C=C2\C(=O)c3cc(F)c(F)cc3C2=C(C#N)C#N)sc2c1sc1c3c4nsnc4c4c5sc6c(CCCCCCCCCCC)c(/C=C7\C(=O)c8cc(F)c(F)cc8C7=C(C#N)C#N)sc6c5n(CC(CC)CCCC)c4c3n(CC(CC)CCCC)c21,16.5,-5.56,-3.65,-5.65,-4.09,,110.0,,20 mg/mL,,,,,A3
62078,10.1016/j.solener.2026.114316,COC(=O)C(C)(C)c1cc(C)cc(-c2sc3c4sc5cc(/C=C6/C(=O)c7cc(F)cc(c7)C(=O)/C6=C\c6cc(C(C)(C)C(=O)OC)c(-c7cc(C)cc(C(C)(C)C(=O)OC)c7)s6)sc5c4c(C(C)(C)C(=O)OC)ccc2-3)c1,CCCCCCCCCCCc1c(/C=C2\C(=O)c3cc(F)c(F)cc3C2=C(C#N)C#N)sc2c1sc1c3c4nsnc4c4c5sc6c(CCCCCCCCCCC)c(/C=C7\C(=O)c8cc(F)c(F)cc8C7=C(C#N)C#N)sc6c5n(CC(CC)CCCC)c4c3n(CC(CC)CCCC)c21,17.13,-5.56,-3.65,-5.65,-4.09,,,,,,,,,
62079,10.1016/j.solener.2026.114316,COC(=O)C(C)(C)c1cc(C)cc(-c2sc3c4sc5cc(/C=C6/C(=O)c7cc(F)cc(c7)C(=O)/C6=C\c6cc(C(C)(C)C(=O)OC)c(-c7cc(C)cc(C(C)(C)C(=O)OC)c7)s6)sc5c4c(C(C)(C)C(=O)OC)ccc2-3)c1,CCCCCCCCCCCc1c(/C=C2\C(=O)c3cc(F)c(F)cc3C2=C(C#N)C#N)sc2c1sc1c3c4nsnc4c4c5sc6c(CCCCCCCCCCC)c(/C=C7\C(=O)c8cc(F)c(F)cc8C7=C(C#N)C#N)sc6c5n(CC(CC)CCCC)c4c3n(CC(CC)CCCC)c21,18.34,-5.56,-3.65,-5.65,-4.09,,75.0,,8 mg/mL,,,,,DBA
62080,10.1016/j.solener.2026.114316,COC(=O)C(C)(C)c1cc(C)cc(-c2sc3c4sc5cc(/C=C6/C(=O)c7cc(F)cc(c7)C(=O)/C6=C\c6cc(C(C)(C)C(=O)OC)c(-c7cc(C)cc(C(C)(C)C(=O)OC)c7)s6)sc5c4c(C(C)(C)C(=O)OC)ccc2-3)c1,CCCCCCCCCCCc1c(/C=C2\C(=O)c3cc(F)c(F)cc3C2=C(C#N)C#N)sc2c1sc1c3c4nsnc4c4c5sc6c(CCCCCCCCCCC)c(/C=C7\C(=O)c8cc(F)c(F)cc8C7=C(C#N)C#N)sc6c5n(CC(CC)CCCC)c4c3n(CC(CC)CCCC)c21,16.6,-5.56,-3.65,-5.65,-4.09,,,,,,,,,
62102,10.1016/j.solmat.2021.110994,CCCCC(CC)COC(=O)c1sc2c(-c3cc4c(OCC(CC)CCCC)c5sccc5c(OCC(CC)CCCC)c4s3)scc2c1F,COC(=O)CCCC1(c2ccccc2)C23c4c5ccc6c7cc8c9c%10c(cc%11cc%12c%13c%14c(cc%15c%16ccc-5c2c%16c2c5c%16c%17c(c(c46)c7c9c%17c4c%10c%11c%13c4c%16c%14c%152)C513)C%12)C8,0.92,-5.19,-3.43,-5.9,-3.9,80.0,,1:1.5,,conventional,,PEDOT:PSS,"o-DCB:1,8-diiodooctane (97:3 vol%)",DIO
62103,10.1016/j.solmat.2021.110994,CCCCC(CC)COC(=O)c1sc2c(-c3cc4c(OCC(CC)CCCC)c5sccc5c(OCC(CC)CCCC)c4s3)scc2c1F,COC(=O)CCCC1(c2ccccc2)C23c4c5ccc6c7cc8c9c%10c(cc%11cc%12c%13c%14c(cc%15c%16ccc-5c2c%16c2c5c%16c%17c(c(c46)c7c9c%17c4c%10c%11c%13c4c%16c%14c%152)C513)C%12)C8,5.25,-5.19,-3.43,-5.9,-3.9,80.0,40.0,1:1.5,,conventional,,PEDOT:PSS,"o-DCB:1,8-diiodooctane (97:3 vol%)",DIO
62104,10.1016/j.solmat.2021.111265,CCCCCCc1ccc(-c2ccc(-c3cc(F)c(-c4cc5c(s4)-c4sc(-c6c(F)cc(-c7ccc(-c8ccc(CCCCCC)s8)s7)c7nsnc67)cc4[Si]5(CC(CC)CCCC)CC(CC)CCCC)c4nsnc34)s2)s1,CCCCC(=O)OCC1(c2ccccc2)C2=CC=Cc3cccc4cccc5ccc6ccccc7cccc1c7c6c5c-4c3C2,6.39,-5.12,-3.34,-6.1,-3.9,130.0,75.0,3:2,0.4% v/v DIO,,PFN,,,
62105,10.1016/j.solmat.2021.111265,CCCCCCc1ccc(-c2ccc(-c3cc(F)c(-c4cc5c(s4)-c4sc(-c6c(F)cc(-c7ccc(-c8ccc(CCCCCC)s8)s7)c7nsnc67)cc4[Si]5(CC(CC)CCCC)CC(CC)CCCC)c4nsnc34)s2)s1,CCCCC(=O)OCC1(c2ccccc2)C2=CC=Cc3cccc4cccc5ccc6ccccc7cccc1c7c6c5c-4c3C2,6.31,-5.12,-3.34,-6.1,-3.9,130.0,75.0,3:2,0.4% v/v,,ZnO,,,
62106,10.1016/j.solmat.2021.111265,CCCCC(CC)COC(=O)c1sc2c(-c3cc4c(OCC(CC)CCCC)c5sccc5c(OCC(CC)CCCC)c4s3)scc2c1F,CCCCC(=O)OCC1(c2ccccc2)C2=CC=Cc3cccc4cccc5ccc6ccccc7cccc1c7c6c5c-4c3C2,9.18,-5.19,-3.43,-6.1,-3.9,,,,,,PFN,,,
62107,10.1016/j.solmat.2021.111265,CCCCC(CC)COC(=O)c1sc2c(-c3cc4c(OCC(CC)CCCC)c5sccc5c(OCC(CC)CCCC)c4s3)scc2c1F,CCCCC(=O)OCC1(c2ccccc2)C2=CC=Cc3cccc4cccc5ccc6ccccc7cccc1c7c6c5c-4c3C2,8.55,-5.19,-3.43,-6.1,-3.9,,,,,,ZnO,,,
62116,10.1016/j.solmat.2021.111313,CCCCC(CC)COC(=O)c1sc2csc(-c3cc4c(-c5ccc(CC(CC)CCCC)s5)c5sccc5c(-c5ccc(CC(CC)CCCC)s5)c4s3)c2c1F,COC(=O)CCCC1(c2ccccc2)C23c4c5ccc6c7cc8c9c%10c(cc%11cc%12c%13c%14c(cc%15c%16ccc-5c2c%16c2c5c%16c%17c(c(c46)c7c9c%17c4c%10c%11c%13c4c%16c%14c%152)C513)C%12)C8,7.5,-5.21,-3.6,-5.9,-3.9,,,,,conventional,Ca/Al,PEDOT:PSS,,
62149,10.1016/j.solmat.2023.112656,CCCCCCc1ccsc1,COC(=O)CCCC1(c2ccccc2)C23c4c5c6c7c8c9c(c%10c%11c2c2c%12c4c4c%13c5c5c7c7c8c8c%14c9c%10c9c%10c%11c2c2c%11c%12c4c4c%12c%13c5c5c7c7c8c8c%14c9c9c%10c2c2c%11c4c4c%12c5c7c5c8c9c2c45)C613,3.2,-5.01,-3.12,-6.1,-3.7,,160.0,,,inverted,ZnO,MoO3,o-DCB,
62150,10.1016/j.solmat.2023.112656,CCCCCCc1ccsc1,COC(=O)CCCC1(c2ccccc2)C23c4c5c6c7c8c9c(c%10c%11c2c2c%12c4c4c%13c5c5c7c7c8c8c%14c9c%10c9c%10c%11c2c2c%11c%12c4c4c%12c%13c5c5c7c7c8c8c%14c9c9c%10c2c2c%11c4c4c%12c5c7c5c8c9c2c45)C613,1.1,-5.01,-3.12,-6.1,-3.7,,100.0,,,inverted,ZnO,MoO3,water,F127
62151,10.1016/j.solmat.2023.112656,CCCCCCc1ccsc1,COC(=O)CCCC1(c2ccccc2)C23c4c5c6c7c8c9c(c%10c%11c2c2c%12c4c4c%13c5c5c7c7c8c8c%14c9c%10c9c%10c%11c2c2c%11c%12c4c4c%12c%13c5c5c7c7c8c8c%14c9c9c%10c2c2c%11c4c4c%12c5c7c5c8c9c2c45)C613,0.7,-5.01,-3.12,-6.1,-3.7,,150.0,,,inverted,ZnO,MoO3,water,C16TAB
62152,10.1016/j.solmat.2023.112656,CCCCCCc1ccsc1,COC(=O)CCCC1(c2ccccc2)C23c4c5c6c7c8c9c(c%10c%11c2c2c%12c4c4c%13c5c5c7c7c8c8c%14c9c%10c9c%10c%11c2c2c%11c%12c4c4c%12c%13c5c5c7c7c8c8c%14c9c9c%10c2c2c%11c4c4c%12c5c7c5c8c9c2c45)C613,1.7,-5.01,-3.12,-6.1,-3.7,,200.0,,,inverted,ZnO,MoO3,water,SDS
62153,10.1016/j.solmat.2023.112656,CCCCCCc1ccsc1,COC(=O)CCCC1(c2ccccc2)C23c4c5c6c7c8c9c(c%10c%11c2c2c%12c4c4c%13c5c5c7c7c8c8c%14c9c%10c9c%10c%11c2c2c%11c%12c4c4c%12c%13c5c5c7c7c8c8c%14c9c9c%10c2c2c%11c4c4c%12c5c7c5c8c9c2c45)C613,0.4,-5.01,-3.12,-6.1,-3.7,,200.0,,,inverted,ZnO,MoO3,,SDS
62154,10.1016/j.solmat.2023.112656,CCCCCCc1ccsc1,COC(=O)CCCC1(c2ccccc2)C23c4c5c6c7c8c9c(c%10c%11c2c2c%12c4c4c%13c5c5c7c7c8c8c%14c9c%10c9c%10c%11c2c2c%11c%12c4c4c%12c%13c5c5c7c7c8c8c%14c9c9c%10c2c2c%11c4c4c%12c5c7c5c8c9c2c45)C613,0.6,-5.01,-3.12,-6.1,-3.7,,100.0,,,inverted,ZnO,MoO3,,SDS
62155,10.1016/j.solmat.2023.112656,CCCCCCc1ccsc1,COC(=O)CCCC1(c2ccccc2)C23c4c5c6c7c8c9c(c%10c%11c2c2c%12c4c4c%13c5c5c7c7c8c8c%14c9c%10c9c%10c%11c2c2c%11c%12c4c4c%12c%13c5c5c7c7c8c8c%14c9c9c%10c2c2c%11c4c4c%12c5c7c5c8c9c2c45)C613,1.2,-5.01,-3.12,-6.1,-3.7,,200.0,,,inverted,ZnO,MoO3,,F127
62158,10.1016/j.solmat.2023.112656,CCCCCCc1ccsc1,COC(=O)CCCC1(c2ccccc2)C23c4c5c6c7c8c9c(c%10c%11c2c2c%12c4c4c%13c5c5c7c7c8c8c%14c9c%10c9c%10c%11c2c2c%11c%12c4c4c%12c%13c5c5c7c7c8c8c%14c9c9c%10c2c2c%11c4c4c%12c5c7c5c8c9c2c45)C613,2.3,-5.01,-3.12,-6.1,-3.7,,200.0,,2 %,inverted,ZnO,MoO3,water,F127
62159,10.1016/j.solmat.2023.112656,CCCCCCc1ccsc1,COC(=O)CCCC1(c2ccccc2)C23c4c5c6c7c8c9c(c%10c%11c2c2c%12c4c4c%13c5c5c7c7c8c8c%14c9c%10c9c%10c%11c2c2c%11c%12c4c4c%12c%13c5c5c7c7c8c8c%14c9c9c%10c2c2c%11c4c4c%12c5c7c5c8c9c2c45)C613,2.4,-5.01,-3.12,-6.1,-3.7,,200.0,,4 %,inverted,ZnO,MoO3,water,F127
62160,10.1016/j.solmat.2023.112656,CCCCCCc1ccsc1,COC(=O)CCCC1(c2ccccc2)C23c4c5c6c7c8c9c(c%10c%11c2c2c%12c4c4c%13c5c5c7c7c8c8c%14c9c%10c9c%10c%11c2c2c%11c%12c4c4c%12c%13c5c5c7c7c8c8c%14c9c9c%10c2c2c%11c4c4c%12c5c7c5c8c9c2c45)C613,2.2,-5.01,-3.12,-6.1,-3.7,,200.0,,6 %,inverted,ZnO,MoO3,water,F127
62188,10.1016/j.solmat.2025.113997,COC(=O)C(C)(C)c1cc(C)cc(-c2sc3c4sc5cc(/C=C6/C(=O)c7cc(F)cc(c7)C(=O)/C6=C\c6cc(C(C)(C)C(=O)OC)c(-c7cc(C)cc(C(C)(C)C(=O)OC)c7)s6)sc5c4c(C(C)(C)C(=O)OC)ccc2-3)c1,CCCCCCCCCCCc1c(/C=C2\C(=O)c3cc(F)c(F)cc3C2=C(C#N)C#N)sc2c1sc1c3c4nsnc4c4c5sc6c(CCCCCCCCCCC)c(/C=C7\C(=O)c8cc(F)c(F)cc8C7=C(C#N)C#N)sc6c5n(CC(CC)CCCC)c4c3n(CC(CC)CCCC)c21,15.97,-5.56,-3.65,-5.65,-4.09,,,1:1.2,,conventional,PDINN,PEDOT:PSS,chloroform,
62223,10.1016/j.sse.2022.108254,C1=CC2=C3Nc4c5ccccc5c5n4[Cu]n4c(c6ccccc6c4NC4NC(=C6C=CC=CC64)N5)NC(N3)C2C=C1,c12c3c4c5c1c1c6c7c2c2c8c3c3c9c4c4c%10c5c5c1c1c6c6c%11c7c2c2c7c8c3c3c8c9c4c4c9c%10c5c5c1c1c6c6c%11c2c2c7c3c3c8c4c4c9c5c1c1c6c2c3c41,1.42,,,,,30.0,,,,,Alq3,MoO3,,
62224,10.1016/j.sse.2022.108254,ClB1n2c3c4ccccc4c2N=c2c4ccccc4c(n21)=NC1=NC(=N3)c2ccccc21,c12c3c4c5c1c1c6c7c2c2c8c3c3c9c4c4c%10c5c5c1c1c6c6c%11c7c2c2c7c8c3c3c8c9c4c4c9c%10c5c5c1c1c6c6c%11c2c2c7c3c3c8c4c4c9c5c1c1c6c2c3c41,2.63,,,,,20.0,,,,,Alq3,MoO3,,
62225,10.1016/j.sse.2022.108254,C1=CC2=C3Nc4c5ccccc5c5n4[Cu]n4c(c6ccccc6c4NC4NC(=C6C=CC=CC64)N5)NC(N3)C2C=C1,ClB1n2c3c4ccccc4c2N=c2c4ccccc4c(n21)=NC1=NC(=N3)c2ccccc21,0.09,,,,,30.0,,,,,Alq3,MoO3,,
62226,10.1016/j.sse.2022.108254,C1=CC2=C3Nc4c5ccccc5c5n4[Cu]n4c(c6ccccc6c4NC4NC(=C6C=CC=CC64)N5)NC(N3)C2C=C1,ClB1n2c3c4ccccc4c2N=c2c4ccccc4c(n21)=NC1=NC(=N3)c2ccccc21,0.12,,,,,30.0,,,,,Alq3,MoO3/CuI,,
62228,10.1016/j.sse.2022.108254,CC(C)(C)CC(C)(C)c1ccc(Nc2ccc(C(C)(C)CC(C)(C)C)cc2-c2cc(C(C)(C)C)cc(C(C)(C)C)c2O)cc1,c12c3c4c5c1c1c6c7c2c2c8c3c3c9c4c4c%10c5c5c1c1c6c6c%11c7c2c2c7c8c3c3c8c9c4c4c9c%10c5c5c1c1c6c6c%11c2c2c7c3c3c8c4c4c9c5c1c1c6c2c3c41,0.88,,,,,20.0,,,,,Alq3,MoO3,,
62236,10.1016/j.sse.2025.109056,CCCCCCc1cc(C)sc1C,CCCCC(=O)OCC1(c2ccccc2)c2cccc3cccc4cccc5cccc6cccc1c6c-5c-4c-3c2,4.65,-5.01,-3.12,-6.1,-3.7,,,,,conventional,,,,
62237,10.1016/j.sse.2025.109056,CCCCCCc1cc(C)sc1C,CCCCC(=O)OCC1(c2ccccc2)c2cccc3cccc4cccc5cccc6cccc1c6c-5c-4c-3c2,4.58,-5.01,-3.12,-6.1,-3.7,,,,,conventional,,,,
62239,10.1016/j.sse.2025.109056,CCCCCCc1cc(C)sc1C,CCCCC(=O)OCC1(c2ccccc2)c2cccc3cccc4cccc5cccc6cccc1c6c-5c-4c-3c2,4.48,-5.01,-3.12,-6.1,-3.7,,,,,inverted,,,,
62241,10.1016/j.sse.2025.109056,CCCCCCc1cc(C)sc1C,CCCCC(=O)OCC1(c2ccccc2)c2cccc3cccc4cccc5cccc6cccc1c6c-5c-4c-3c2,5.71,-5.01,-3.12,-6.1,-3.7,,,,5%,conventional,,PEDOT:PSS,,
62242,10.1016/j.sse.2025.109056,CCCCCCc1cc(C)sc1C,CCCCC(=O)OCC1(c2ccccc2)c2cccc3cccc4cccc5cccc6cccc1c6c-5c-4c-3c2,6.38,-5.01,-3.12,-6.1,-3.7,,,,,conventional,,MoO3,,
62243,10.1016/j.sse.2025.109056,CCCCCCc1cc(C)sc1C,CCCCC(=O)OCC1(c2ccccc2)c2cccc3cccc4cccc5cccc6cccc1c6c-5c-4c-3c2,6.46,-5.01,-3.12,-6.1,-3.7,,,,,conventional,,Bphen,,
62244,10.1016/j.sse.2025.109056,CCCCCCc1cc(C)sc1C,CCCCC(=O)OCC1(c2ccccc2)c2cccc3cccc4cccc5cccc6cccc1c6c-5c-4c-3c2,6.23,-5.01,-3.12,-6.1,-3.7,,,,,conventional,,SnO2,,
62245,10.1016/j.sse.2025.109056,CCCCCCc1cc(C)sc1C,CCCCC(=O)OCC1(c2ccccc2)c2cccc3cccc4cccc5cccc6cccc1c6c-5c-4c-3c2,6.4,-5.01,-3.12,-6.1,-3.7,,,,,conventional,,TiOx,,
62246,10.1016/j.sse.2025.109056,CCCCCCc1cc(C)sc1C,CCCCC(=O)OCC1(c2ccccc2)c2cccc3cccc4cccc5cccc6cccc1c6c-5c-4c-3c2,6.38,-5.01,-3.12,-6.1,-3.7,,,,,conventional,,ZnO,,
62247,10.1016/j.sse.2025.109192,CCCCCCc1cc(C)sc1C,CCCCC(=O)OCC1(c2ccccc2)c2cccc3cccc4cccc5cccc6cccc1c6c-5c-4c-3c2,1.49,-5.01,-3.12,-6.1,-3.7,,120.0,,0.00 wt%,inverted,TiO2,MoO3,o-DCB,
62248,10.1016/j.sse.2025.109192,CCCCCCc1cc(C)sc1C,CCCCC(=O)OCC1(c2ccccc2)c2cccc3cccc4cccc5cccc6cccc1c6c-5c-4c-3c2,1.68,-5.01,-3.12,-6.1,-3.7,,120.0,,0.25 wt%,inverted,TiO2,MoO3,o-DCB,
62249,10.1016/j.sse.2025.109192,CCCCCCc1cc(C)sc1C,CCCCC(=O)OCC1(c2ccccc2)c2cccc3cccc4cccc5cccc6cccc1c6c-5c-4c-3c2,2.18,-5.01,-3.12,-6.1,-3.7,,120.0,,0.50 wt%,inverted,TiO2,MoO3,o-DCB,
62250,10.1016/j.sse.2025.109192,CCCCCCc1cc(C)sc1C,CCCCC(=O)OCC1(c2ccccc2)c2cccc3cccc4cccc5cccc6cccc1c6c-5c-4c-3c2,2.18,-5.01,-3.12,-6.1,-3.7,,120.0,,0.75 wt%,inverted,TiO2,MoO3,o-DCB,
62251,10.1016/j.sse.2025.109192,CCCCCCc1cc(C)sc1C,CCCCC(=O)OCC1(c2ccccc2)c2cccc3cccc4cccc5cccc6cccc1c6c-5c-4c-3c2,1.84,-5.01,-3.12,-6.1,-3.7,,120.0,,1.00 wt%,inverted,TiO2,MoO3,o-DCB,
62258,10.1016/j.surfin.2020.100694,CCCCCCc1ccsc1,CCCCC(=O)OCC1(c2ccccc2)c2cccc3cccc4cccc5cccc6cccc1c6c-5c-4c-3c2,3.2,-5.01,-3.12,-6.1,-3.7,110.0,140.0,1:0.9,,inverted,ZnO,PEDOT:PSS,chlorobenzene,
62259,10.1016/j.surfin.2020.100694,CCCCCCc1ccsc1,CCCCC(=O)OCC1(c2ccccc2)c2cccc3cccc4cccc5cccc6cccc1c6c-5c-4c-3c2,3.24,-5.01,-3.12,-6.1,-3.7,110.0,140.0,1:0.9,,inverted,ZnO/ZnO NR,PEDOT:PSS,chlorobenzene,
62260,10.1016/j.surfin.2020.100694,CCCCCCc1ccsc1,CCCCC(=O)OCC1(c2ccccc2)c2cccc3cccc4cccc5cccc6cccc1c6c-5c-4c-3c2,3.44,-5.01,-3.12,-6.1,-3.7,145.0,140.0,1:0.9,,inverted,ZnO/ZnO NR,PEDOT:PSS,chlorobenzene,
62261,10.1016/j.surfin.2020.100694,CCCCCCc1ccsc1,CCCCC(=O)OCC1(c2ccccc2)c2cccc3cccc4cccc5cccc6cccc1c6c-5c-4c-3c2,3.04,-5.01,-3.12,-6.1,-3.7,170.0,140.0,1:0.9,,inverted,ZnO/ZnO NR,PEDOT:PSS,chlorobenzene,
62262,10.1016/j.surfin.2020.100694,CCCCCCc1ccsc1,CCCCC(=O)OCC1(c2ccccc2)c2cccc3cccc4cccc5cccc6cccc1c6c-5c-4c-3c2,2.89,-5.01,-3.12,-6.1,-3.7,200.0,140.0,1:0.9,,inverted,ZnO/ZnO NR,PEDOT:PSS,chlorobenzene,
62291,10.1016/j.surfin.2023.103250,CCCCC(CC)Cc1ccc(-c2c3cc(-c4ccc(-c5sc(-c6cccs6)c6c5C(=O)c5c(CC(CC)CCCC)sc(CC(CC)CCCC)c5C6=O)s4)sc3c(-c3ccc(CC(CC)CCCC)s3)c3ccsc23)s1,CCCCC(=O)OCC1(c2ccccc2)c2cccc3cccc4cccc5cccc6cccc1c6c-5c-4c-3c2,5.61,-5.33,-3.48,-6.1,-3.7,90.0,150.0,8:12,,conventional,LiF,PEDOT:PSS,chlorobenzene,
