Repository: JiYiqaq/PCE-KA-GNN

# Data directory

- `raw/Active_Database.csv` is the immutable source dataset bundled under CC BY 4.0. Do not overwrite it with processed data.
- `processed/` is created and populated by the training pipeline. Generated `.pt` and `.pth` caches are intentionally ignored by Git because they can exceed GitHub's normal single-file limit.

See `../DATA_LICENSE.md` for provenance, license and checksum information.

File: data/processed/device_records.csv (part 103 of 250)
record_id,doi,donor_smiles,acceptor_smiles,pce,homo_d,lumo_d,homo_a,lumo_a,active_layer_thickness,annealing_temp,d_a_ratio,additive_ratio,device_type,etl_canonical,htl_canonical,solvent_canonical,additive_canonical
62340,10.1016/j.surfin.2024.104686,CCCCCCC(CCCC)Cc1csc(-c2cc3c4nsnc4c4cc(-c5cc(CC(CCCC)CCCCCC)c(-c6cc7c(-c8cc(F)c(CC(CC)CCCC)s8)c8sccc8c(-c8cc(F)c(CC(CC)CCCC)s8)c7s6)s5)sc4c3s2)c1,CCCCCCC(CCCC)Cc1c(/C=C2\C(=O)c3cc(F)c(F)cc3C2=C(C#N)C#N)sc2c1SC1c3c(c4c(c5nsnc35)c3sc5c(CC(CCCC)CCCCCC)c(/C=C6\C(=O)c7cc(F)c(F)cc7C6=C(C#N)C#N)sc5c3n4CC(CC)CCCC)N(CC(CC)CCCC)C21,17.49,-5.51,-2.77,-5.68,-3.9,100.0,,1:1.3,,conventional,PDINN,PEDOT:PSS,chloroform,
62341,10.1016/j.surfin.2024.104686,CCCCCCC(CCCC)Cc1csc(-c2cc3c4nsnc4c4cc(-c5cc(CC(CCCC)CCCCCC)c(-c6cc7c(-c8cc(F)c(CC(CC)CCCC)s8)c8sccc8c(-c8cc(F)c(CC(CC)CCCC)s8)c7s6)s5)sc4c3s2)c1,CCCCCCC(CCCC)Cc1c(/C=C2\C(=O)c3cc(F)c(F)cc3C2=C(C#N)C#N)sc2c1SC1c3c(c4c(c5nsnc35)c3sc5c(CC(CCCC)CCCCCC)c(/C=C6\C(=O)c7cc(F)c(F)cc7C6=C(C#N)C#N)sc5c3n4CC(CC)CCCC)N(CC(CC)CCCC)C21,17.62,-5.51,-2.77,-5.68,-3.9,100.0,,1:1.3,20 wt%,conventional,PDINN,PEDOT:PSS,chloroform,CN
62342,10.1016/j.surfin.2024.104686,CCCCCCC(CCCC)Cc1csc(-c2cc3c4nsnc4c4cc(-c5cc(CC(CCCC)CCCCCC)c(-c6cc7c(-c8cc(F)c(CC(CC)CCCC)s8)c8sccc8c(-c8cc(F)c(CC(CC)CCCC)s8)c7s6)s5)sc4c3s2)c1,CCCCCCC(CCCC)Cc1c(/C=C2\C(=O)c3cc(F)c(F)cc3C2=C(C#N)C#N)sc2c1SC1c3c(c4c(c5nsnc35)c3sc5c(CC(CCCC)CCCCCC)c(/C=C6\C(=O)c7cc(F)c(F)cc7C6=C(C#N)C#N)sc5c3n4CC(CC)CCCC)N(CC(CC)CCCC)C21,18.2,-5.51,-2.77,-5.68,-3.9,100.0,,1:1.3,20 wt%,conventional,PDINN,PEDOT:PSS,chloroform,BCN
62347,10.1016/j.surfin.2024.105663,CCCCCCC(CCCC)Cc1csc(-c2cc3c4nsnc4c4cc(-c5cc(CC(CCCC)CCCCCC)c(-c6cc7c(-c8cc(F)c(CC(CC)CCCC)s8)c8sccc8c(-c8cc(F)c(CC(CC)CCCC)s8)c7s6)s5)sc4c3s2)c1,CCCCCCC(CCCC)Cc1c(/C=C2\C(=O)c3cc(F)c(F)cc3C2=C(C#N)C#N)sc2c1SC1c3c(c4c(c5nsnc35)c3sc5c(CC(CCCC)CCCCCC)c(/C=C6\C(=O)c7cc(F)c(F)cc7C6=C(C#N)C#N)sc5c3n4CC(CC)CCCC)N(CC(CC)CCCC)C21,18.8,-5.51,-2.77,-5.68,-3.9,,,1:1.2,,,,PEDOT:PSS,,
62348,10.1016/j.surfin.2024.105663,CCCCCCC(CCCC)Cc1csc(-c2cc3c4nsnc4c4cc(-c5cc(CC(CCCC)CCCCCC)c(-c6cc7c(-c8cc(F)c(CC(CC)CCCC)s8)c8sccc8c(-c8cc(F)c(CC(CC)CCCC)s8)c7s6)s5)sc4c3s2)c1,CCCCCCC(CCCC)Cc1c(/C=C2\C(=O)c3cc(F)c(F)cc3C2=C(C#N)C#N)sc2c1SC1c3c(c4c(c5nsnc35)c3sc5c(CC(CCCC)CCCCCC)c(/C=C6\C(=O)c7cc(F)c(F)cc7C6=C(C#N)C#N)sc5c3n4CC(CC)CCCC)N(CC(CC)CCCC)C21,19.3,-5.51,-2.77,-5.68,-3.9,,,1:1.2,,,,TiO2:PEDOT:PSS,,
62349,10.1016/j.surfin.2024.105663,CCCCCCC(CCCC)Cc1csc(-c2cc3c4nsnc4c4cc(-c5cc(CC(CCCC)CCCCCC)c(-c6cc7c(-c8cc(F)c(CC(CC)CCCC)s8)c8sccc8c(-c8cc(F)c(CC(CC)CCCC)s8)c7s6)s5)sc4c3s2)c1,CCCCCCC(CCCC)Cc1c(/C=C2\C(=O)c3cc(F)c(F)cc3C2=C(C#N)C#N)sc2c1SC1c3c(c4c(c5nsnc35)c3sc5c(CC(CCCC)CCCCCC)c(/C=C6\C(=O)c7cc(F)c(F)cc7C6=C(C#N)C#N)sc5c3n4CC(CC)CCCC)N(CC(CC)CCCC)C21,14.9,-5.51,-2.77,-5.68,-3.9,,,1:1.2,,,,PEDOT:PSS,,
62350,10.1016/j.surfin.2024.105663,CCCCCCC(CCCC)Cc1csc(-c2cc3c4nsnc4c4cc(-c5cc(CC(CCCC)CCCCCC)c(-c6cc7c(-c8cc(F)c(CC(CC)CCCC)s8)c8sccc8c(-c8cc(F)c(CC(CC)CCCC)s8)c7s6)s5)sc4c3s2)c1,CCCCCCC(CCCC)Cc1c(/C=C2\C(=O)c3cc(F)c(F)cc3C2=C(C#N)C#N)sc2c1SC1c3c(c4c(c5nsnc35)c3sc5c(CC(CCCC)CCCCCC)c(/C=C6\C(=O)c7cc(F)c(F)cc7C6=C(C#N)C#N)sc5c3n4CC(CC)CCCC)N(CC(CC)CCCC)C21,16.2,-5.51,-2.77,-5.68,-3.9,,,1:1.2,,,,TiO2:PEDOT:PSS,,
62351,10.1016/j.surfin.2024.105663,CCCCCCC(CCCC)Cc1csc(-c2cc3c4nsnc4c4cc(-c5cc(CC(CCCC)CCCCCC)c(-c6cc7c(-c8cc(F)c(CC(CC)CCCC)s8)c8sccc8c(-c8cc(F)c(CC(CC)CCCC)s8)c7s6)s5)sc4c3s2)c1,CCCCCCC(CCCC)Cc1c(/C=C2\C(=O)c3cc(F)c(F)cc3C2=C(C#N)C#N)sc2c1SC1c3c(c4c(c5nsnc35)c3sc5c(CC(CCCC)CCCCCC)c(/C=C6\C(=O)c7cc(F)c(F)cc7C6=C(C#N)C#N)sc5c3n4CC(CC)CCCC)N(CC(CC)CCCC)C21,9.5,-5.51,-2.77,-5.68,-3.9,,,1:1.2,,,,PEDOT:PSS,,
62352,10.1016/j.surfin.2024.105663,CCCCCCC(CCCC)Cc1csc(-c2cc3c4nsnc4c4cc(-c5cc(CC(CCCC)CCCCCC)c(-c6cc7c(-c8cc(F)c(CC(CC)CCCC)s8)c8sccc8c(-c8cc(F)c(CC(CC)CCCC)s8)c7s6)s5)sc4c3s2)c1,CCCCCCC(CCCC)Cc1c(/C=C2\C(=O)c3cc(F)c(F)cc3C2=C(C#N)C#N)sc2c1SC1c3c(c4c(c5nsnc35)c3sc5c(CC(CCCC)CCCCCC)c(/C=C6\C(=O)c7cc(F)c(F)cc7C6=C(C#N)C#N)sc5c3n4CC(CC)CCCC)N(CC(CC)CCCC)C21,11.9,-5.51,-2.77,-5.68,-3.9,,,1:1.2,,,,TiO2:PEDOT:PSS,,
62353,10.1016/j.surfin.2024.105663,CCCCCCC(CCCC)Cc1csc(-c2cc3c4nsnc4c4cc(-c5cc(CC(CCCC)CCCCCC)c(-c6cc7c(-c8cc(F)c(CC(CC)CCCC)s8)c8sccc8c(-c8cc(F)c(CC(CC)CCCC)s8)c7s6)s5)sc4c3s2)c1,CCCCCCC(CCCC)Cc1c(/C=C2\C(=O)c3cc(F)c(F)cc3C2=C(C#N)C#N)sc2c1SC1c3c(c4c(c5nsnc35)c3sc5c(CC(CCCC)CCCCCC)c(/C=C6\C(=O)c7cc(F)c(F)cc7C6=C(C#N)C#N)sc5c3n4CC(CC)CCCC)N(CC(CC)CCCC)C21,7.1,-5.51,-2.77,-5.68,-3.9,,,1:1.2,,,,PEDOT:PSS,,
62354,10.1016/j.surfin.2024.105663,CCCCCCC(CCCC)Cc1csc(-c2cc3c4nsnc4c4cc(-c5cc(CC(CCCC)CCCCCC)c(-c6cc7c(-c8cc(F)c(CC(CC)CCCC)s8)c8sccc8c(-c8cc(F)c(CC(CC)CCCC)s8)c7s6)s5)sc4c3s2)c1,CCCCCCC(CCCC)Cc1c(/C=C2\C(=O)c3cc(F)c(F)cc3C2=C(C#N)C#N)sc2c1SC1c3c(c4c(c5nsnc35)c3sc5c(CC(CCCC)CCCCCC)c(/C=C6\C(=O)c7cc(F)c(F)cc7C6=C(C#N)C#N)sc5c3n4CC(CC)CCCC)N(CC(CC)CCCC)C21,9.6,-5.51,-2.77,-5.68,-3.9,,,1:1.2,,,,TiO2:PEDOT:PSS,,
62355,10.1016/j.surfin.2024.105663,CCCCCCC(CCCC)Cc1csc(-c2cc3c4nsnc4c4cc(-c5cc(CC(CCCC)CCCCCC)c(-c6cc7c(-c8cc(F)c(CC(CC)CCCC)s8)c8sccc8c(-c8cc(F)c(CC(CC)CCCC)s8)c7s6)s5)sc4c3s2)c1,CCCCCCC(CCCC)Cc1c(/C=C2\C(=O)c3cc(F)c(F)cc3C2=C(C#N)C#N)sc2c1SC1c3c(c4c(c5nsnc35)c3sc5c(CC(CCCC)CCCCCC)c(/C=C6\C(=O)c7cc(F)c(F)cc7C6=C(C#N)C#N)sc5c3n4CC(CC)CCCC)N(CC(CC)CCCC)C21,5.4,-5.51,-2.77,-5.68,-3.9,,,1:1.2,,,,PEDOT:PSS,,
62356,10.1016/j.surfin.2024.105663,CCCCCCC(CCCC)Cc1csc(-c2cc3c4nsnc4c4cc(-c5cc(CC(CCCC)CCCCCC)c(-c6cc7c(-c8cc(F)c(CC(CC)CCCC)s8)c8sccc8c(-c8cc(F)c(CC(CC)CCCC)s8)c7s6)s5)sc4c3s2)c1,CCCCCCC(CCCC)Cc1c(/C=C2\C(=O)c3cc(F)c(F)cc3C2=C(C#N)C#N)sc2c1SC1c3c(c4c(c5nsnc35)c3sc5c(CC(CCCC)CCCCCC)c(/C=C6\C(=O)c7cc(F)c(F)cc7C6=C(C#N)C#N)sc5c3n4CC(CC)CCCC)N(CC(CC)CCCC)C21,6.6,-5.51,-2.77,-5.68,-3.9,,,1:1.2,,,,TiO2:PEDOT:PSS,,
62357,10.1016/j.surfin.2024.105663,CCCCCCC(CCCC)Cc1csc(-c2cc3c4nsnc4c4cc(-c5cc(CC(CCCC)CCCCCC)c(-c6cc7c(-c8cc(F)c(CC(CC)CCCC)s8)c8sccc8c(-c8cc(F)c(CC(CC)CCCC)s8)c7s6)s5)sc4c3s2)c1,CCCCCCC(CCCC)Cc1c(/C=C2\C(=O)c3cc(F)c(F)cc3C2=C(C#N)C#N)sc2c1SC1c3c(c4c(c5nsnc35)c3sc5c(CC(CCCC)CCCCCC)c(/C=C6\C(=O)c7cc(F)c(F)cc7C6=C(C#N)C#N)sc5c3n4CC(CC)CCCC)N(CC(CC)CCCC)C21,4.8,-5.51,-2.77,-5.68,-3.9,,,1:1.2,,,,PEDOT:PSS,,
62358,10.1016/j.surfin.2024.105663,CCCCCCC(CCCC)Cc1csc(-c2cc3c4nsnc4c4cc(-c5cc(CC(CCCC)CCCCCC)c(-c6cc7c(-c8cc(F)c(CC(CC)CCCC)s8)c8sccc8c(-c8cc(F)c(CC(CC)CCCC)s8)c7s6)s5)sc4c3s2)c1,CCCCCCC(CCCC)Cc1c(/C=C2\C(=O)c3cc(F)c(F)cc3C2=C(C#N)C#N)sc2c1SC1c3c(c4c(c5nsnc35)c3sc5c(CC(CCCC)CCCCCC)c(/C=C6\C(=O)c7cc(F)c(F)cc7C6=C(C#N)C#N)sc5c3n4CC(CC)CCCC)N(CC(CC)CCCC)C21,6.1,-5.51,-2.77,-5.68,-3.9,,,1:1.2,,,,TiO2:PEDOT:PSS,,
62359,10.1016/j.surfin.2024.105663,CCCCCCC(CCCC)Cc1csc(-c2cc3c4nsnc4c4cc(-c5cc(CC(CCCC)CCCCCC)c(-c6cc7c(-c8cc(F)c(CC(CC)CCCC)s8)c8sccc8c(-c8cc(F)c(CC(CC)CCCC)s8)c7s6)s5)sc4c3s2)c1,CCCCCCC(CCCC)Cc1c(/C=C2\C(=O)c3cc(F)c(F)cc3C2=C(C#N)C#N)sc2c1SC1c3c(c4c(c5nsnc35)c3sc5c(CC(CCCC)CCCCCC)c(/C=C6\C(=O)c7cc(F)c(F)cc7C6=C(C#N)C#N)sc5c3n4CC(CC)CCCC)N(CC(CC)CCCC)C21,4.1,-5.51,-2.77,-5.68,-3.9,,,1:1.2,,,,PEDOT:PSS,,
62360,10.1016/j.surfin.2024.105663,CCCCCCC(CCCC)Cc1csc(-c2cc3c4nsnc4c4cc(-c5cc(CC(CCCC)CCCCCC)c(-c6cc7c(-c8cc(F)c(CC(CC)CCCC)s8)c8sccc8c(-c8cc(F)c(CC(CC)CCCC)s8)c7s6)s5)sc4c3s2)c1,CCCCCCC(CCCC)Cc1c(/C=C2\C(=O)c3cc(F)c(F)cc3C2=C(C#N)C#N)sc2c1SC1c3c(c4c(c5nsnc35)c3sc5c(CC(CCCC)CCCCCC)c(/C=C6\C(=O)c7cc(F)c(F)cc7C6=C(C#N)C#N)sc5c3n4CC(CC)CCCC)N(CC(CC)CCCC)C21,6.1,-5.51,-2.77,-5.68,-3.9,,,1:1.2,,,,TiO2:PEDOT:PSS,,
62361,10.1016/j.surfin.2025.106538,COC(=O)C(C)(C)c1cc(C)cc(-c2sc3c4sc5cc(/C=C6/C(=O)c7cc(F)cc(c7)C(=O)/C6=C\c6cc(C(C)(C)C(=O)OC)c(-c7cc(C)cc(C(C)(C)C(=O)OC)c7)s6)sc5c4c(C(C)(C)C(=O)OC)ccc2-3)c1,CCCCCCCCCCCc1c(/C=C2\C(=O)c3cc(F)c(F)cc3C2=C(C#N)C#N)sc2c1sc1c3c4nsnc4c4c5sc6c(CCCCCCCCCCC)c(/C=C7\C(=O)c8cc(F)c(F)cc8C7=C(C#N)C#N)sc6c5n(CC(CC)CCCC)c4c3n(CC(CC)CCCC)c21,15.61,-5.56,-3.65,-5.65,-4.09,,,,,inverted,ZnO,MoO3,,
62362,10.1016/j.surfin.2025.106538,COC(=O)C(C)(C)c1cc(C)cc(-c2sc3c4sc5cc(/C=C6/C(=O)c7cc(F)cc(c7)C(=O)/C6=C\c6cc(C(C)(C)C(=O)OC)c(-c7cc(C)cc(C(C)(C)C(=O)OC)c7)s6)sc5c4c(C(C)(C)C(=O)OC)ccc2-3)c1,CCCCCCCCCCCc1c(/C=C2\C(=O)c3cc(F)c(F)cc3C2=C(C#N)C#N)sc2c1sc1c3c4nsnc4c4c5sc6c(CCCCCCCCCCC)c(/C=C7\C(=O)c8cc(F)c(F)cc8C7=C(C#N)C#N)sc6c5n(CC(CC)CCCC)c4c3n(CC(CC)CCCC)c21,16.59,-5.56,-3.65,-5.65,-4.09,,,,,inverted,ZnO:PDA,MoO3,,
62363,10.1016/j.surfin.2025.106538,COC(=O)C(C)(C)c1cc(C)cc(-c2sc3c4sc5cc(/C=C6/C(=O)c7cc(F)cc(c7)C(=O)/C6=C\c6cc(C(C)(C)C(=O)OC)c(-c7cc(C)cc(C(C)(C)C(=O)OC)c7)s6)sc5c4c(C(C)(C)C(=O)OC)ccc2-3)c1,CCCCCCC(CCCC)Cc1c(/C=C2\C(=O)c3cc(F)c(F)cc3C2=C(C#N)C#N)sc2c1SC1c3c(c4c(c5nsnc35)c3sc5c(CC(CCCC)CCCCCC)c(/C=C6\C(=O)c7cc(F)c(F)cc7C6=C(C#N)C#N)sc5c3n4CC(CC)CCCC)N(CC(CC)CCCC)C21,17.13,-5.56,-3.65,-5.68,-3.9,,,,,inverted,ZnO,MoO3,,
62364,10.1016/j.surfin.2025.106538,COC(=O)C(C)(C)c1cc(C)cc(-c2sc3c4sc5cc(/C=C6/C(=O)c7cc(F)cc(c7)C(=O)/C6=C\c6cc(C(C)(C)C(=O)OC)c(-c7cc(C)cc(C(C)(C)C(=O)OC)c7)s6)sc5c4c(C(C)(C)C(=O)OC)ccc2-3)c1,CCCCCCC(CCCC)Cc1c(/C=C2\C(=O)c3cc(F)c(F)cc3C2=C(C#N)C#N)sc2c1SC1c3c(c4c(c5nsnc35)c3sc5c(CC(CCCC)CCCCCC)c(/C=C6\C(=O)c7cc(F)c(F)cc7C6=C(C#N)C#N)sc5c3n4CC(CC)CCCC)N(CC(CC)CCCC)C21,17.85,-5.56,-3.65,-5.68,-3.9,,,,,inverted,ZnO:PDA,MoO3,,
62365,10.1016/j.surfin.2025.106538,COC(=O)C(C)(C)c1cc(C)cc(-c2sc3c4sc5cc(/C=C6/C(=O)c7cc(F)cc(c7)C(=O)/C6=C\c6cc(C(C)(C)C(=O)OC)c(-c7cc(C)cc(C(C)(C)C(=O)OC)c7)s6)sc5c4c(C(C)(C)C(=O)OC)ccc2-3)c1,CCCCCCC(CCCC)Cc1c(/C=C2\C(=O)c3cc(F)c(F)cc3C2=C(C#N)C#N)sc2c1SC1c3c(c4c(c5nsnc35)c3sc5c(CC(CCCC)CCCCCC)c(/C=C6\C(=O)c7cc(F)c(F)cc7C6=C(C#N)C#N)sc5c3n4CC(CC)CCCC)N(CC(CC)CCCC)C21,15.59,-5.56,-3.65,-5.68,-3.9,,,,,inverted,ZnO,MoO3,,
62366,10.1016/j.surfin.2025.106538,COC(=O)C(C)(C)c1cc(C)cc(-c2sc3c4sc5cc(/C=C6/C(=O)c7cc(F)cc(c7)C(=O)/C6=C\c6cc(C(C)(C)C(=O)OC)c(-c7cc(C)cc(C(C)(C)C(=O)OC)c7)s6)sc5c4c(C(C)(C)C(=O)OC)ccc2-3)c1,CCCCCCC(CCCC)Cc1c(/C=C2\C(=O)c3cc(F)c(F)cc3C2=C(C#N)C#N)sc2c1SC1c3c(c4c(c5nsnc35)c3sc5c(CC(CCCC)CCCCCC)c(/C=C6\C(=O)c7cc(F)c(F)cc7C6=C(C#N)C#N)sc5c3n4CC(CC)CCCC)N(CC(CC)CCCC)C21,16.47,-5.56,-3.65,-5.68,-3.9,,,,,inverted,ZnO:PDA,MoO3,,
62367,10.1016/j.surfin.2025.106557,COC(=O)C(C)(C)c1cc(C)cc(-c2sc3c4sc5cc(/C=C6/C(=O)c7cc(F)cc(c7)C(=O)/C6=C\c6cc(C(C)(C)C(=O)OC)c(-c7cc(C)cc(C(C)(C)C(=O)OC)c7)s6)sc5c4c(C(C)(C)C(=O)OC)ccc2-3)c1,CCCCCCCCCCCc1c(/C=C2\C(=O)c3cc(F)c(F)cc3C2=C(C#N)C#N)sc2c1sc1c3c4nsnc4c4c5sc6c(CCCCCCCCCCC)c(/C=C7\C(=O)c8cc(F)c(F)cc8C7=C(C#N)C#N)sc6c5n(CC(CC)CCCC)c4c3n(CC(CC)CCCC)c21,16.19,-5.56,-3.65,-5.65,-4.09,,100.0,PM6:Y6 = 1:1.2 (w/w),0.5 v/v%,,ZnO,,,
62368,10.1016/j.surfin.2025.106557,COC(=O)C(C)(C)c1cc(C)cc(-c2sc3c4sc5cc(/C=C6/C(=O)c7cc(F)cc(c7)C(=O)/C6=C\c6cc(C(C)(C)C(=O)OC)c(-c7cc(C)cc(C(C)(C)C(=O)OC)c7)s6)sc5c4c(C(C)(C)C(=O)OC)ccc2-3)c1,CCCCCCCCCCCc1c(/C=C2\C(=O)c3cc(F)c(F)cc3C2=C(C#N)C#N)sc2c1sc1c3c4nsnc4c4c5sc6c(CCCCCCCCCCC)c(/C=C7\C(=O)c8cc(F)c(F)cc8C7=C(C#N)C#N)sc6c5n(CC(CC)CCCC)c4c3n(CC(CC)CCCC)c21,18.18,-5.56,-3.65,-5.65,-4.09,,100.0,1:1.2,0.5 v/v%,inverted,ZnO/SA,,,
62369,10.1016/j.surfin.2025.106557,COC(=O)C(C)(C)c1cc(C)cc(-c2sc3c4sc5cc(/C=C6/C(=O)c7cc(F)cc(c7)C(=O)/C6=C\c6cc(C(C)(C)C(=O)OC)c(-c7cc(C)cc(C(C)(C)C(=O)OC)c7)s6)sc5c4c(C(C)(C)C(=O)OC)ccc2-3)c1,CCCCCCCCCCCc1c(/C=C2\C(=O)c3cc(F)c(F)cc3C2=C(C#N)C#N)sc2c1sc1c3c4nsnc4c4c5sc6c(CCCCCCCCCCC)c(/C=C7\C(=O)c8cc(F)c(F)cc8C7=C(C#N)C#N)sc6c5n(CC(CC)CCCC)c4c3n(CC(CC)CCCC)c21,17.05,-5.56,-3.65,-5.65,-4.09,,,,,,ZnO/Dex,,,
62370,10.1016/j.surfin.2025.106557,COC(=O)C(C)(C)c1cc(C)cc(-c2sc3c4sc5cc(/C=C6/C(=O)c7cc(F)cc(c7)C(=O)/C6=C\c6cc(C(C)(C)C(=O)OC)c(-c7cc(C)cc(C(C)(C)C(=O)OC)c7)s6)sc5c4c(C(C)(C)C(=O)OC)ccc2-3)c1,CCCCCCCCCCCc1c(/C=C2\C(=O)c3cc(F)c(F)cc3C2=C(C#N)C#N)sc2c1sc1c3c4nsnc4c4c5sc6c(CCCCCCCCCCC)c(/C=C7\C(=O)c8cc(F)c(F)cc8C7=C(C#N)C#N)sc6c5n(CC(CC)CCCC)c4c3n(CC(CC)CCCC)c21,16.31,-5.56,-3.65,-5.65,-4.09,,,,,,ZnO/E100,,,
62371,10.1016/j.surfin.2025.106557,COC(=O)C(C)(C)c1cc(C)cc(-c2sc3c4sc5cc(/C=C6/C(=O)c7cc(F)cc(c7)C(=O)/C6=C\c6cc(C(C)(C)C(=O)OC)c(-c7cc(C)cc(C(C)(C)C(=O)OC)c7)s6)sc5c4c(C(C)(C)C(=O)OC)ccc2-3)c1,CCCCCCCCCCCc1c(/C=C2\C(=O)c3cc(F)c(F)cc3C2=C(C#N)C#N)sc2c1sc1c3c4nsnc4c4c5sc6c(CCCCCCCCCCC)c(/C=C7\C(=O)c8cc(F)c(F)cc8C7=C(C#N)C#N)sc6c5n(CC(CC)CCCC)c4c3n(CC(CC)CCCC)c21,17.51,-5.56,-3.65,-5.65,-4.09,,,,,,ZnO/GeSe,,,
62376,10.1016/j.surfin.2025.107594,CCCCCCc1ccsc1,CCCCC(=O)OCC1(c2ccccc2)c2cccc3cccc4cccc5cccc6cccc1c6c-5c-4c-3c2,1.92,-5.01,-3.12,-6.1,-3.7,,120.0,1:0.8,,conventional,LiF,PEDOT:PSS,,
62377,10.1016/j.surfin.2025.107594,CCCCCCc1ccsc1,CCCCC(=O)OCC1(c2ccccc2)c2cccc3cccc4cccc5cccc6cccc1c6c-5c-4c-3c2,2.05,-5.01,-3.12,-6.1,-3.7,,120.0,1:0.8,,conventional,LiF,PEDOT:PSS,,
62378,10.1016/j.surfin.2025.107594,CCCCCCc1ccsc1,CCCCC(=O)OCC1(c2ccccc2)c2cccc3cccc4cccc5cccc6cccc1c6c-5c-4c-3c2,2.86,-5.01,-3.12,-6.1,-3.7,,,1:0.8,,conventional,LiF,PEDOT:PSS,,
62379,10.1016/j.surfin.2025.107594,CCCCCCc1ccsc1,CCCCC(=O)OCC1(c2ccccc2)c2cccc3cccc4cccc5cccc6cccc1c6c-5c-4c-3c2,3.63,-5.01,-3.12,-6.1,-3.7,,,1:0.8,,conventional,LiF,PEDOT:PSS,,
62380,10.1016/j.surfin.2025.107594,CCCCCCc1ccsc1,CCCCC(=O)OCC1(c2ccccc2)c2cccc3cccc4cccc5cccc6cccc1c6c-5c-4c-3c2,2.69,-5.01,-3.12,-6.1,-3.7,,120.0,1:0.8,,conventional,LiF,PEDOT:PSS,,
62381,10.1016/j.surfin.2025.107594,CCCCCCc1ccsc1,CCCCC(=O)OCC1(c2ccccc2)c2cccc3cccc4cccc5cccc6cccc1c6c-5c-4c-3c2,2.51,-5.01,-3.12,-6.1,-3.7,,120.0,1:0.8,,conventional,LiF,PEDOT:PSS,,
62382,10.1016/j.surfin.2025.107594,CCCCCCc1ccsc1,CCCCC(=O)OCC1(c2ccccc2)c2cccc3cccc4cccc5cccc6cccc1c6c-5c-4c-3c2,2.3,-5.01,-3.12,-6.1,-3.7,,,1:0.8,,conventional,LiF,PEDOT:PSS,,
62384,10.1016/j.surfin.2025.107594,CCCCCCc1cc(C)sc1C,CCCCC(=O)OCC1(c2ccccc2)c2cccc3cccc4cccc5cccc6cccc1c6c-5c-4c-3c2,3.68,-5.01,-3.12,-6.1,-3.7,,,,,,,PEDOT:PSS modified by Fe2O3,,
62385,10.1016/j.surfin.2025.107594,CCCCCCc1cc(C)sc1C,c1ccc2c(c1)C1CC2C23c4c5c6c7c8c9c(c%10c%11c2c2c4c4c%12c5c5c6c6c8c8c%13c%14c%15c%16c%17c%18c%19c%20c%21c%22c%23c(c%14c%14c%24c%23c%23c%22c%22c%20c(c2c%22c%11c%23c%10c%24c9c%148)c4c%19c%12c%17c5c%16c%136)C%152C4CC(c5ccccc54)C%18%212)C713,4.2,-5.01,-3.12,,,,,,,,,PEDOT:PSS modified by NiOx,,
62386,10.1016/j.surfin.2025.107594,CCCCCCc1cc(C)sc1C,CCCCC(=O)OCC1(c2ccccc2)c2cccc3cccc4cccc5cccc6cccc1c6c-5c-4c-3c2,3.63,-5.01,-3.12,-6.1,-3.7,,,,,,,PEDOT:PSS modified by FMoS2,,
62387,10.1016/j.surfin.2025.107594,CCCCCCc1cc(C)sc1C,CCCCC(=O)OCC1(c2ccccc2)c2cccc3cccc4cccc5cccc6cccc1c6c-5c-4c-3c2,3.29,-5.01,-3.12,-6.1,-3.7,,,,,,,PEDOT:PSS modified by MoO3,,
62388,10.1016/j.surfin.2025.107594,CCCCC(CC)COC(=O)c1sc2c(-c3cc4c(-c5ccc(CC(CC)CCCC)s5)c5sc(C)cc5c(-c5ccc(CC(CC)CCCC)s5)c4s3)sc(C)c2c1F,CCCCC(=O)OCC1(c2ccccc2)C2=CC=Cc3cccc4cccc5ccc6ccccc7cccc1c7c6c5c-4c3C2,3.63,-5.21,-3.6,-6.1,-3.9,,,,,,,PEDOT:PSS modified by V2O5,,
62389,10.1016/j.surfin.2025.107594,CCCCC(CC)Cc1sc(-c2c3cc(-c4ccc(-c5sc(-c6ccc(C)s6)c6c5C(=O)c5c(CC(CC)CCCC)sc(CC(CC)CCCC)c5C6=O)s4)sc3c(-c3cc(F)c(CC(CC)CCCC)s3)c3cc(C)sc23)cc1F,CCCCCCc1ccc(C2(c3ccc(CCCCCC)cc3)c3cc4c(cc3-c3sc5cc(/C=C6\C(=O)c7cc(F)c(F)cc7C6=C(C#N)C#N)sc5c32)C(c2ccc(CCCCCC)cc2)(c2ccc(CCCCCC)cc2)c2c-4sc3cc(/C=C4\C(=O)c5cc(F)c(F)cc5C4=C(C#N)C#N)sc23)cc1,3.63,-5.49,-3.64,-5.66,-4.14,,,,,,,PEDOT:PSS modified by WOx,,
62390,10.1016/j.surfin.2026.108697,CCCCC(CC)Cc1ccc(-c2c3cc(-c4ccc(-c5sc(-c6ccc(C)s6)c6c5C(=O)c5c(CC(CC)CCCC)sc(CC(CC)CCCC)c5C6=O)s4)sc3c(-c3ccc(CC(CC)CCCC)s3)c3cc(C)sc23)s1,CCCCC(=O)OCC1(c2ccccc2)c2cccc3cccc4cccc5cccc6cccc1c6c-5c-4c-3c2,6.47,-5.33,-3.48,-6.1,-3.7,90.0,150.0,3:2,,conventional,LiF,PEDOT:PSS,chlorobenzene,
62391,10.1016/j.surfin.2026.108697,CCCCC(CC)Cc1ccc(-c2c3cc(-c4ccc(-c5sc(-c6ccc(C)s6)c6c5C(=O)c5c(CC(CC)CCCC)sc(CC(CC)CCCC)c5C6=O)s4)sc3c(-c3ccc(CC(CC)CCCC)s3)c3cc(C)sc23)s1,CCCCC(=O)OCC1(c2ccccc2)c2cccc3cccc4cccc5cccc6cccc1c6c-5c-4c-3c2,7.36,-5.33,-3.48,-6.1,-3.7,90.0,150.0,3:2,,conventional,LiF,PEDOT:PSS,chlorobenzene,
62392,10.1016/j.surfin.2026.108697,CCCCC(CC)Cc1ccc(-c2c3cc(-c4ccc(-c5sc(-c6ccc(C)s6)c6c5C(=O)c5c(CC(CC)CCCC)sc(CC(CC)CCCC)c5C6=O)s4)sc3c(-c3ccc(CC(CC)CCCC)s3)c3cc(C)sc23)s1,CCCCC(=O)OCC1(c2ccccc2)c2cccc3cccc4cccc5cccc6cccc1c6c-5c-4c-3c2,8.25,-5.33,-3.48,-6.1,-3.7,90.0,150.0,3:2,,conventional,LiF,PEDOT:PSS,chlorobenzene,
62393,10.1016/j.surfin.2026.108697,CCCCC(CC)Cc1ccc(-c2c3cc(-c4ccc(-c5sc(-c6ccc(C)s6)c6c5C(=O)c5c(CC(CC)CCCC)sc(CC(CC)CCCC)c5C6=O)s4)sc3c(-c3ccc(CC(CC)CCCC)s3)c3cc(C)sc23)s1,CCCCC(=O)OCC1(c2ccccc2)c2cccc3cccc4cccc5cccc6cccc1c6c-5c-4c-3c2,8.67,-5.33,-3.48,-6.1,-3.7,90.0,150.0,3:2,,conventional,LiF,PEDOT:PSS,chlorobenzene,
62394,10.1016/j.surfin.2026.108697,CCCCC(CC)Cc1ccc(-c2c3cc(-c4ccc(-c5sc(-c6ccc(C)s6)c6c5C(=O)c5c(CC(CC)CCCC)sc(CC(CC)CCCC)c5C6=O)s4)sc3c(-c3ccc(CC(CC)CCCC)s3)c3cc(C)sc23)s1,CCCCC(=O)OCC1(c2ccccc2)c2cccc3cccc4cccc5cccc6cccc1c6c-5c-4c-3c2,9.07,-5.33,-3.48,-6.1,-3.7,90.0,150.0,3:2,,conventional,LiF,PEDOT:PSS,chlorobenzene,
62395,10.1016/j.surfin.2026.108697,CCCCC(CC)Cc1ccc(-c2c3cc(-c4ccc(-c5sc(-c6ccc(C)s6)c6c5C(=O)c5c(CC(CC)CCCC)sc(CC(CC)CCCC)c5C6=O)s4)sc3c(-c3ccc(CC(CC)CCCC)s3)c3cc(C)sc23)s1,CCCCC(=O)OCC1(c2ccccc2)c2cccc3cccc4cccc5cccc6cccc1c6c-5c-4c-3c2,9.51,-5.33,-3.48,-6.1,-3.7,90.0,150.0,3:2,1.5 wt%,conventional,LiF,PEDOT:PSS,chlorobenzene,
62398,10.1016/j.synthmet.2019.116231,CCCCCCCCc1cc(-c2c(-c3cccs3)sc3c(-c4cc(CCCCCCCC)c(CCCCCCCC)s4)c(-c4ccc(-c5cccc6nsnc56)s4)sc23)sc1CCCCCCCC,CCCCC(=O)OCC1(c2ccccc2)C2=CC=Cc3cccc4cccc5ccc6ccccc7cccc1c7c6c5c-4c3C2,3.4,,,-6.1,-3.9,,,,,conventional,,PEDOT:PSS,,ODT
62400,10.1016/j.synthmet.2019.116231,CCCCCCc1csc(-c2ccc(-c3cc(CCCCCC)c(/C=C/c4csc(-c5cc6c(OCC(CC)CCCC)c7sc(-c8ccc(C9=C%10C(=O)N(CC(CC)CCCC)C(c%11ccc(-c%12cc%13c(OCC(CC)CCCC)c%14sccc%14c(OCC(CC)CCCC)c%13s%12)s%11)=C%10C(=O)N9CC(CC)CCCC)s8)cc7c(OCC(CC)CCCC)c6s5)c4)s3)c3nsnc23)c1,CCCCC(=O)OCC1(c2ccccc2)C2=CC=Cc3cccc4cccc5ccc6ccccc7cccc1c7c6c5c-4c3C2,3.5,,,-6.1,-3.9,,,,,conventional,,PEDOT:PSS,,ODT
62408,10.1016/j.synthmet.2020.116505,CCCCC(CC)COC(=O)c1sc2csc(-c3cc4c(-c5ccc(CC(CC)CCCC)s5)c5sccc5c(-c5ccc(CC(CC)CCCC)s5)c4s3)c2c1F,CCCCC(CC)CN1C(=O)c2cccc3c(-c4ccc5c6c(cccc46)C(=O)N(CC(CC)CCCC)C5=O)ccc(c23)C1=O,2.6,-5.21,-3.6,,,60.0,,1:1,,inverted,PFN-OX,MoO3,chlorobenzene,
62409,10.1016/j.synthmet.2020.116505,CCCCC(CC)COC(=O)c1sc2csc(-c3cc4c(-c5ccc(CC(CC)CCCC)s5)c5sccc5c(-c5ccc(CC(CC)CCCC)s5)c4s3)c2c1F,CCCCC(CC)CN1C(=O)c2cccc3c(-c4ccc5c6c(cccc46)C(=O)N(CC(CC)CCCC)C5=O)ccc(c23)C1=O,3.0,-5.21,-3.6,,,90.0,,1:1,,inverted,PFN-OX,MoO3,chlorobenzene,
62410,10.1016/j.synthmet.2020.116505,CCCCC(CC)COC(=O)c1sc2csc(-c3cc4c(-c5ccc(CC(CC)CCCC)s5)c5sccc5c(-c5ccc(CC(CC)CCCC)s5)c4s3)c2c1F,CCCCC(CC)CN1C(=O)c2cccc3c(-c4ccc5c6c(cccc46)C(=O)N(CC(CC)CCCC)C5=O)ccc(c23)C1=O,2.2,-5.21,-3.6,,,100.0,,1:1,,inverted,PFN-OX,MoO3,chlorobenzene,
62411,10.1016/j.synthmet.2020.116505,CCCCC(CC)COC(=O)c1sc2csc(-c3cc4c(-c5ccc(CC(CC)CCCC)s5)c5sccc5c(-c5ccc(CC(CC)CCCC)s5)c4s3)c2c1F,CCCCC(CC)CN1C(=O)c2cccc3c(-c4ccc5c6c(cccc46)C(=O)N(CC(CC)CCCC)C5=O)ccc(c23)C1=O,1.6,-5.21,-3.6,,,110.0,,1:1,,inverted,PFN-OX,MoO3,chlorobenzene,
62412,10.1016/j.synthmet.2020.116505,CCCCC(CC)COC(=O)c1sc2csc(-c3cc4c(-c5ccc(CC(CC)CCCC)s5)c5sccc5c(-c5ccc(CC(CC)CCCC)s5)c4s3)c2c1F,CCCCC(CC)CN1C(=O)c2cccc3c(-c4ccc5c6c(cccc46)C(=O)N(CC(CC)CCCC)C5=O)ccc(c23)C1=O,1.6,-5.21,-3.6,,,150.0,,1:1,,inverted,PFN-OX,MoO3,chlorobenzene,
62413,10.1016/j.synthmet.2020.116508,CCCCCCCCc1cc(-c2c(-c3cccs3)sc3c(-c4cc(CCCCCCCC)c(CCCCCCCC)s4)c(-c4ccc(-c5cccc6nsnc56)s4)sc23)sc1CCCCCCCC,CCCCC(=O)OCC1(c2ccccc2)C2=CC=Cc3cccc4cccc5ccc6ccccc7cccc1c7c6c5c-4c3C2,8.2,,,-6.1,-3.9,,,1:1.5,,inverted,ZnO,MoO3,"1,2,4-trichlorobenzene",
62414,10.1016/j.synthmet.2020.116508,CCCCCCCCc1cc(-c2c(-c3cccs3)sc3c(-c4cc(CCCCCCCC)c(CCCCCCCC)s4)c(-c4ccc(-c5cccc6nsnc56)s4)sc23)sc1CCCCCCCC,CCCCCCc1ccc(C2(c3ccc(CCCCCC)cc3)c3cc4c(cc3-c3sc5cc(/C=C6\C(=O)c7cc(F)c(F)cc7C6=C(C#N)C#N)sc5c32)C(c2ccc(CCCCCC)cc2)(c2ccc(CCCCCC)cc2)c2c-4sc3cc(/C=C4\C(=O)c5cc(F)c(F)cc5C4=C(C#N)C#N)sc23)cc1,8.8,,,-5.66,-4.14,,,1:1.5,,inverted,ZnO,MoO3,"1,2,4-trichlorobenzene",
62415,10.1016/j.synthmet.2020.116513,CCCCCCCCN1C(=O)c2csc(-c3cc4c(s3)-c3sccc3[Si]4(CC(CC)CCCC)CC(CC)CCCC)c2C1=O,COC(=O)CCCC1(c2ccccc2)C23c4c5ccc6c7cc8c9c%10c(cc%11cc%12c%13c%14c(cc%15c%16ccc-5c2c%16c2c5c%16c%17c(c(c46)c7c9c%17c4c%10c%11c%13c4c%16c%14c%152)C513)C%12)C8,2.2,-5.57,-3.88,-5.9,-3.9,,,1:2,3 %,inverted,,,o-xylene,DIO+MeN
62416,10.1016/j.synthmet.2020.116513,CCCCCCCCN1C(=O)c2csc(-c3cc4c(s3)-c3sccc3[Si]4(CC(CC)CCCC)CC(CC)CCCC)c2C1=O,COC(=O)CCCC1(c2ccccc2)C23c4c5ccc6c7cc8c9c%10c(cc%11cc%12c%13c%14c(cc%15c%16ccc-5c2c%16c2c5c%16c%17c(c(c46)c7c9c%17c4c%10c%11c%13c4c%16c%14c%152)C513)C%12)C8,3.4,-5.57,-3.88,-5.9,-3.9,,,1:2,3 %,inverted,,,o-xylene,DIO+Tetra
62417,10.1016/j.synthmet.2020.116513,CCCCCCCCN1C(=O)c2csc(-c3cc4c(s3)-c3sccc3[Si]4(CC(CC)CCCC)CC(CC)CCCC)c2C1=O,COC(=O)CCCC1(c2ccccc2)C23c4c5ccc6c7cc8c9c%10c(cc%11cc%12c%13c%14c(cc%15c%16ccc-5c2c%16c2c5c%16c%17c(c(c46)c7c9c%17c4c%10c%11c%13c4c%16c%14c%152)C513)C%12)C8,0.8,-5.57,-3.88,-5.9,-3.9,,,1:2,3 %,inverted,,,o-xylene,DIO+Tetra
62418,10.1016/j.synthmet.2020.116513,CCCCCCCCN1C(=O)c2csc(-c3cc4c(s3)-c3sccc3[Si]4(CC(CC)CCCC)CC(CC)CCCC)c2C1=O,COC(=O)CCCC1(c2ccccc2)C23c4c5ccc6c7cc8c9c%10c(cc%11cc%12c%13c%14c(cc%15c%16ccc-5c2c%16c2c5c%16c%17c(c(c46)c7c9c%17c4c%10c%11c%13c4c%16c%14c%152)C513)C%12)C8,3.9,-5.57,-3.88,-5.9,-3.9,,,1:2,8 %,inverted,,,mesitylene,Tetra+DPE
62419,10.1016/j.synthmet.2020.116513,CCCCCCCCN1C(=O)c2csc(-c3cc4c(s3)-c3sccc3[Si]4(CC(CC)CCCC)CC(CC)CCCC)c2C1=O,COC(=O)CCCC1(c2ccccc2)C23c4c5ccc6c7cc8c9c%10c(cc%11cc%12c%13c%14c(cc%15c%16ccc-5c2c%16c2c5c%16c%17c(c(c46)c7c9c%17c4c%10c%11c%13c4c%16c%14c%152)C513)C%12)C8,2.7,-5.57,-3.88,-5.9,-3.9,,,1:2,8 %,inverted,,,mesitylene,Tetra+DPE
62420,10.1016/j.synthmet.2020.116513,CCCCCCCCN1C(=O)c2csc(-c3cc4c(s3)-c3sccc3[Si]4(CC(CC)CCCC)CC(CC)CCCC)c2C1=O,COC(=O)CCCC1(c2ccccc2)C23c4c5ccc6c7cc8c9c%10c(cc%11cc%12c%13c%14c(cc%15c%16ccc-5c2c%16c2c5c%16c%17c(c(c46)c7c9c%17c4c%10c%11c%13c4c%16c%14c%152)C513)C%12)C8,4.2,-5.57,-3.88,-5.9,-3.9,,,1:2,4 %,inverted,,,"1,2,4-trimethylbenzene",MeN+DPE
62421,10.1016/j.synthmet.2020.116513,CCCCCCCCN1C(=O)c2csc(-c3cc4c(s3)-c3sccc3[Si]4(CC(CC)CCCC)CC(CC)CCCC)c2C1=O,COC(=O)CCCC1(c2ccccc2)C23c4c5c6c7c8c9c(c%10c%11c2c2c%12c4c4c%13c5c5c7c7c8c8c%14c9c%10c9c%10c%11c2c2c%11c%12c4c4c%12c%13c5c5c7c7c8c8c%14c9c9c%10c2c2c%11c4c4c%12c5c7c5c8c9c2c45)C613,2.2,-5.57,-3.88,-6.1,-3.7,,,1:2,4 %,inverted,,,"1,2,4-trimethylbenzene",MeN+DPE
62426,10.1016/j.synthmet.2020.116565,CCCCCCc1ccsc1,CCCCC(=O)OCC1(c2ccccc2)c2cccc3cccc4cccc5cccc6cccc1c6c-5c-4c-3c2,3.2,-5.01,-3.12,-6.1,-3.7,,165.0,1:0.5,,conventional,Ca,PEDOT:PSS,chlorobenzene,
62429,10.1016/j.synthmet.2020.116565,CCCCCCCCC(CCCCCCCC)n1c2ccccc2c2ccc(-c3ccc(-c4ccc(-c5cccs5)c5nsnc45)s3)cc21,CCCCC(=O)OCC1(c2ccccc2)c2cccc3cccc4cccc5cccc6cccc1c6c-5c-4c-3c2,4.1,-5.5,-3.6,-6.1,-3.7,,70.0,1:2,,conventional,Ca,PEDOT:PSS,o-DCB,
62430,10.1016/j.synthmet.2020.116565,CCCCCCCCC(CCCCCCCC)n1c2ccccc2c2ccc(-c3ccc(-c4ccc(-c5cccs5)c5nsnc45)s3)cc21,CCOC(=O)c1ccsc1-c1cc2c(-c3ccc(CC)s3)c3sc(-c4cc(C(=O)OCC)c(-c5cc6c(-c7ccc(CC)s7)c7sc(-c8cc(C(=O)OCC)c(-c9cc%10c(-c%11ccc(CC)s%11)c%11sccc%11c(-c%11ccc(CC)s%11)c%10s9)s8)cc7c(-c7ccc(CC)s7)c6s5)s4)cc3c(-c3ccc(CC)s3)c2s1,5.0,-5.5,-3.6,-5.5,-3.53,,70.0,1:2,,conventional,Ca,PEDOT:PSS,o-DCB,
62431,10.1016/j.synthmet.2020.116565,CCCCCCCCC(CCCCCCCC)n1c2ccccc2c2ccc(-c3ccc(-c4ccc(-c5cccs5)c5nsnc45)s3)cc21,CCCCCCCCCCCCCCCCC(CC)c1nc2c3nc4c(-c5cc(CCCCCCCCCCCC)cs5)c5nsnc5c(-c5cc(CCCCCCCCCCCC)c(-c6cc7c(CCCCCCCCCCC)c(CCCCCCCCCCC)c8ccsc8c7s6)s5)c4nc3c3nc(C(CC)CCCCCCCCCCCCCCCC)sc3c2s1,4.7,-5.5,-3.6,,,,70.0,1:2,,conventional,Ca,PEDOT:PSS,o-DCB,
62439,10.1016/j.synthmet.2020.116632,CCCCCCc1ccsc1,CCCCC(=O)OCC1(c2ccccc2)c2cccc3cccc4cccc5cccc6cccc1c6c-5c-4c-3c2,3.0,-5.01,-3.12,-6.1,-3.7,,,,,inverted,,,,
62440,10.1016/j.synthmet.2020.116632,CCCCCCc1ccsc1,CCCCCCCCCCCCCCCCC(CC)c1nc2c3nc4c(-c5cc(CCCCCCCCCCCC)cs5)c5nsnc5c(-c5cc(CCCCCCCCCCCC)c(-c6cc7c(CCCCCCCCCCC)c(CCCCCCCCCCC)c8ccsc8c7s6)s5)c4nc3c3nc(C(CC)CCCCCCCCCCCCCCCC)sc3c2s1,3.4,-5.01,-3.12,,,,,,,inverted,,,,
62442,10.1016/j.synthmet.2020.116632,CCCCCCCCC(CCCCCCCC)n1c2ccccc2c2ccc(-c3ccc(-c4ccc(-c5cccs5)c5nsnc45)s3)cc21,CCCCC(=O)OCC1(c2ccccc2)c2cccc3cccc4cccc5cccc6cccc1c6c-5c-4c-3c2,4.1,-5.5,-3.6,-6.1,-3.7,,,,,inverted,,,,
62443,10.1016/j.synthmet.2020.116632,CCCCCCCCC(CCCCCCCC)n1c2ccccc2c2ccc(-c3ccc(-c4ccc(-c5cccs5)c5nsnc45)s3)cc21,CCCCCCCCCCCCCCCCC(CC)c1nc2c3nc4c(-c5cc(CCCCCCCCCCCC)cs5)c5nsnc5c(-c5cc(CCCCCCCCCCCC)c(-c6cc7c(CCCCCCCCCCC)c(CCCCCCCCCCC)c8ccsc8c7s6)s5)c4nc3c3nc(C(CC)CCCCCCCCCCCCCCCC)sc3c2s1,3.1,-5.5,-3.6,,,,,,,inverted,,,,
62446,10.1016/j.synthmet.2021.116736,CCCCC(CC)CSc1sc(-c2c3cc(-c4ccc(-c5sc(-c6cccs6)c6c5C(=O)c5c(CC(CC)CCCC)sc(CC(CC)CCCC)c5C6=O)s4)sc3c(-c3cc(F)c(SCC(CC)CCCC)s3)c3ccsc23)cc1F,CCCCCCc1ccc(C2(c3ccc(CCCCCC)cc3)c3cc4c(cc3-c3sc5cc(/C=C6\C(=O)c7cc(F)c(F)cc7C6=C(C#N)C#N)sc5c32)C(c2ccc(CCCCCC)cc2)(c2ccc(CCCCCC)cc2)c2c-4sc3cc(/C=C4\C(=O)c5cc(F)c(F)cc5C4=C(C#N)C#N)sc23)cc1,13.1,-5.41,-3.62,-5.66,-4.14,,,,,inverted,,,,
62447,10.1016/j.synthmet.2021.116736,COC(=O)C(C)(C)c1cc(C)cc(-c2sc3c4sc5cc(/C=C6/C(=O)c7cc(F)cc(c7)C(=O)/C6=C\c6cc(C(C)(C)C(=O)OC)c(-c7cc(C)cc(C(C)(C)C(=O)OC)c7)s6)sc5c4c(C(C)(C)C(=O)OC)ccc2-3)c1,CCCCCCc1ccc(C2(c3ccc(CCCCCC)cc3)c3cc4c(cc3-c3sc5cc(/C=C6\C(=O)c7cc(F)c(F)cc7C6=C(C#N)C#N)sc5c32)C(c2ccc(CCCCCC)cc2)(c2ccc(CCCCCC)cc2)c2c-4sc3cc(/C=C4\C(=O)c5cc(F)c(F)cc5C4=C(C#N)C#N)sc23)cc1,13.2,-5.49,-3.64,-5.66,-4.14,,,,,inverted,,,,
62448,10.1016/j.synthmet.2021.116736,CCCCC(CC)Cc1sc(-c2c3cc(-c4ccc(-c5sc(-c6cccs6)c6c5C(=O)c5c(CC(CC)CCCC)sc(CC(CC)CCCC)c5C6=O)s4)sc3c(-c3cc(Cl)c(CC(CC)CCCC)s3)c3ccsc23)cc1Cl,CCCCCCc1ccc(C2(c3ccc(CCCCCC)cc3)c3cc4c(cc3-c3sc5cc(/C=C6\C(=O)c7cc(F)c(F)cc7C6=C(C#N)C#N)sc5c32)C(c2ccc(CCCCCC)cc2)(c2ccc(CCCCCC)cc2)c2c-4sc3cc(/C=C4\C(=O)c5cc(F)c(F)cc5C4=C(C#N)C#N)sc23)cc1,14.4,-5.52,-3.6,-5.66,-4.14,,,,,inverted,,,,
62449,10.1016/j.synthmet.2021.116736,COC(=O)C(C)(C)c1cc(C)cc(-c2sc3c4sc5cc(/C=C6/C(=O)c7cc(F)cc(c7)C(=O)/C6=C\c6cc(C(C)(C)C(=O)OC)c(-c7cc(C)cc(C(C)(C)C(=O)OC)c7)s6)sc5c4c(C(C)(C)C(=O)OC)ccc2-3)c1,CCCCCCc1ccc(C2(c3ccc(CCCCCC)cc3)c3cc4c(cc3-c3sc(/C=C5\C(=O)c6cc7ccccc7cc6C5=C(C#N)C#N)cc32)C(c2ccc(CCCCCC)cc2)(c2ccc(CCCCCC)cc2)c2cc(/C=C3\C(=O)c5cc6ccccc6cc5C3=C(C#N)C#N)sc2-4)cc1,12.2,-5.49,-3.64,-5.8,-3.98,,,,,conventional,,,,
62450,10.1016/j.synthmet.2021.116736,CCCCC(CC)Cc1ccc(-c2c3cc(-c4ccc(-c5sc(-c6cccs6)c6c5C(=O)c5c(CC(CC)CCCC)sc(CC(CC)CCCC)c5C6=O)s4)sc3c(-c3ccc(CC(CC)CCCC)s3)c3ccsc23)s1,CCCCCCc1ccc(C2(c3ccc(CCCCCC)cc3)c3cc4c(cc3-c3sc5cc(C=C6C(=O)c7ccccc7C6=C(C#N)C#N)sc5c32)C(c2ccc(CCCCCC)cc2)(c2ccc(CCCCCC)cc2)c2c-4sc3cc(C=C4C(=O)c5ccccc5C4=C(C#N)C#N)sc23)cc1,11.22,-5.33,-3.48,-5.576,-3.916,,,,,inverted,,,,
62451,10.1016/j.synthmet.2021.116736,CCCCC(CC)Cc1ccc(-c2c3cc(-c4ccc(-c5sc(-c6cccs6)c6c5C(=O)c5c(CC(CC)CCCC)sc(CC(CC)CCCC)c5C6=O)s4)sc3c(-c3ccc(CC(CC)CCCC)s3)c3ccsc23)s1,CCCCCCc1ccc(C2(c3ccc(CCCCCC)cc3)c3cc4c(cc3-c3sc5cc(/C=C6\C(=O)c7cscc7C6=C(C#N)C#N)sc5c32)C(c2ccc(CCCCCC)cc2)(c2ccc(CCCCCC)cc2)c2c-4sc3cc(/C=C4\C(=O)c5cscc5C4=C(C#N)C#N)sc23)cc1,11.27,-5.33,-3.48,-5.585,-3.826,,,,,conventional,,,,
62452,10.1016/j.synthmet.2021.116736,CCCCC(CC)Cc1ccc(-c2c3cc(-c4ccc(-c5sc(-c6cccs6)c6c5C(=O)c5c(CC(CC)CCCC)sc(CC(CC)CCCC)c5C6=O)s4)sc3c(-c3ccc(CC(CC)CCCC)s3)c3ccsc23)s1,CCCCCCc1ccc(C2(c3ccc(CCCCCC)cc3)c3cc4c(cc3-c3sc5cc(/C=C6\C(=O)c7sccc7C6=C(C#N)C#N)sc5c32)C(c2ccc(CCCCCC)cc2)(c2ccc(CCCCCC)cc2)c2c-4sc3cc(/C=C4\C(=O)c5sccc5C4=C(C#N)C#N)sc23)cc1,11.4,-5.33,-3.48,-5.508,-3.8,,,,,conventional,,,,
62453,10.1016/j.synthmet.2021.116736,CCCCC(CC)Cc1ccc(-c2c3cc(-c4ccc(-c5sc(-c6cccs6)c6c5C(=O)c5c(CC(CC)CCCC)sc(CC(CC)CCCC)c5C6=O)s4)sc3c(-c3ccc(CC(CC)CCCC)s3)c3ccsc23)s1,CCCCCCc1ccc(C2(c3ccc(CCCCCC)cc3)c3cc4c(cc3-c3sc5cc(/C=C6\C(=O)c7ccc(C)cc7C6=C(C#N)C#N)sc5c32)C(c2ccc(CCCCCC)cc2)(c2ccc(CCCCCC)cc2)c2c-4sc3cc(/C=C4\C(=O)c5ccc(C)cc5C4=C(C#N)C#N)sc23)cc1,11.48,-5.33,-3.48,-5.514,-3.808,,,,,inverted,,,,
62454,10.1016/j.synthmet.2021.116736,CCCCC(CC)Cc1ccc(-c2c3cc(-c4ccc(-c5sc(-c6cccs6)c6c5C(=O)c5c(CC(CC)CCCC)sc(CC(CC)CCCC)c5C6=O)s4)sc3c(-c3ccc(CC(CC)CCCC)s3)c3ccsc23)s1,CCCCCCc1ccc(C2(c3ccc(CCCCCC)cc3)c3cc4c(cc3-c3sc5cc(C=C6C(=O)c7cc(C)c(C)cc7C6=C(C#N)C#N)sc5c32)C(c2ccc(CCCCCC)cc2)(c2ccc(CCCCCC)cc2)c2c-4sc3cc(C=C4C(=O)c5cc(C)c(C)cc5C4=C(C#N)C#N)sc23)cc1,11.29,-5.33,-3.48,-5.57,-3.88,,,,,inverted,,,,
62455,10.1016/j.synthmet.2021.116736,CCCCC(CC)Cc1ccc(-c2c3cc(-c4ccc(-c5sc(-c6cccs6)c6c5C(=O)c5c(CC(CC)CCCC)sc(CC(CC)CCCC)c5C6=O)s4)sc3c(-c3ccc(CC(CC)CCCC)s3)c3ccsc23)s1,CCCCCCc1ccc(C2(c3ccc(CCCCCC)cc3)c3cc4c(cc3-c3sc5cc(/C=C6\C(=O)c7ccc(C)cc7C6=C(C#N)C#N)sc5c32)C(c2ccc(CCCCCC)cc2)(c2ccc(CCCCCC)cc2)c2c-4sc3cc(/C=C4\C(=O)c5ccc(C)cc5C4=C(C#N)C#N)sc23)cc1,12.1,-5.33,-3.48,-5.514,-3.808,,,,,,,,,
62456,10.1016/j.synthmet.2021.116736,CCCCC(CC)Cc1ccc(-c2c3cc(-c4ccc(-c5sc(-c6cccs6)c6c5C(=O)c5c(CC(CC)CCCC)sc(CC(CC)CCCC)c5C6=O)s4)sc3c(-c3ccc(CC(CC)CCCC)s3)c3ccsc23)s1,CCCCCCc1ccc(C2(c3ccc(CCCCCC)cc3)c3cc4c(cc3-c3sc5cc(/C=C6\C(=O)c7cccc(OC)c7C6=C(C#N)C#N)sc5c32)C(c2ccc(CCCCCC)cc2)(c2ccc(CCCCCC)cc2)c2c-4sc3cc(/C=C4\C(=O)c5cccc(OC)c5C4=C(C#N)C#N)sc23)cc1,6.3,-5.33,-3.48,-5.5,-3.76,,,,,inverted,,,,
62457,10.1016/j.synthmet.2021.116736,CCCCC(CC)Cc1ccc(-c2c3cc(-c4ccc(-c5sc(-c6cccs6)c6c5C(=O)c5c(CC(CC)CCCC)sc(CC(CC)CCCC)c5C6=O)s4)sc3c(-c3ccc(CC(CC)CCCC)s3)c3ccsc23)s1,CCCCCCc1ccc(C2(c3ccc(CCCCCC)cc3)c3cc4c(cc3-c3sc5cc(/C=C6\C(=O)c7ccc(OC)cc7C6=C(C#N)C#N)sc5c32)C(c2ccc(CCCCCC)cc2)(c2ccc(CCCCCC)cc2)c2c-4sc3cc(/C=C4\C(=O)c5ccc(OC)cc5C4=C(C#N)C#N)sc23)cc1,11.9,-5.33,-3.48,-5.49,-3.86,,,,,inverted,,,,
62458,10.1016/j.synthmet.2021.116736,CCCCC(CC)Cc1ccc(-c2c3cc(-c4ccc(-c5sc(-c6cccs6)c6c5C(=O)c5c(CC(CC)CCCC)sc(CC(CC)CCCC)c5C6=O)s4)sc3c(-c3ccc(CC(CC)CCCC)s3)c3ccsc23)s1,CCCCCCc1ccc(C2(c3ccc(CCCCCC)cc3)c3cc4c(cc3-c3sc5cc(/C=C6\C(=O)c7cc(OC)ccc7C6=C(C#N)C#N)sc5c32)C(c2ccc(CCCCCC)cc2)(c2ccc(CCCCCC)cc2)c2c-4sc3cc(/C=C4\C(=O)c5cc(OC)ccc5C4=C(C#N)C#N)sc23)cc1,10.8,-5.33,-3.48,-5.52,-3.8,,,,,inverted,,,,
62459,10.1016/j.synthmet.2021.116736,CCCCC(CC)Cc1ccc(-c2c3cc(-c4ccc(-c5sc(-c6cccs6)c6c5C(=O)c5c(CC(CC)CCCC)sc(CC(CC)CCCC)c5C6=O)s4)sc3c(-c3ccc(CC(CC)CCCC)s3)c3ccsc23)s1,CCCCCCc1ccc(C2(c3ccc(CCCCCC)cc3)c3cc4c(cc3-c3sc5cc(/C=C6\C(=O)c7c(OC)cccc7C6=C(C#N)C#N)sc5c32)C(c2ccc(CCCCCC)cc2)(c2ccc(CCCCCC)cc2)c2c-4sc3cc(/C=C4\C(=O)c5c(OC)cccc5C4=C(C#N)C#N)sc23)cc1,7.9,-5.33,-3.48,-5.49,-3.81,,,,,inverted,,,,
62460,10.1016/j.synthmet.2021.116736,CCCCC(CC)Cc1ccc(-c2c3cc(-c4ccc(-c5sc(-c6cccs6)c6c5C(=O)c5c(CC(CC)CCCC)sc(CC(CC)CCCC)c5C6=O)s4)sc3c(-c3ccc(CC(CC)CCCC)s3)c3ccsc23)s1,CCCCCCc1ccc(C2(c3ccc(CCCCCC)cc3)c3cc4c(cc3-c3sc(-c5sc(/C=C6\C(=O)c7cscc7C6=C(C#N)C#N)cc5OCC(CC)CCCC)cc32)C(c2ccc(CCCCCC)cc2)(c2ccc(CCCCCC)cc2)c2cc(-c3sc(/C=C5\C(=O)c6cscc6C5=C(C#N)C#N)cc3OCC(CC)CCCC)sc2-4)cc1,10.02,-5.33,-3.48,-5.11,-3.38,,,,,conventional,,,,
62461,10.1016/j.synthmet.2021.116736,CCCCC(CC)Cc1ccc(-c2c3cc(-c4ccc(-c5sc(-c6cccs6)c6c5C(=O)c5c(CC(CC)CCCC)sc(CC(CC)CCCC)c5C6=O)s4)sc3c(-c3ccc(CC(CC)CCCC)s3)c3ccsc23)s1,CCCCCCOc1cc(-c2cc3c(s2)-c2cc4c(cc2C3(c2ccc(CCCCCC)cc2)c2ccc(CCCCCC)cc2)-c2sc(-c3cc(OCCCCCC)c(C=C5C(=O)c6ccccc6C5=C(C#N)C#N)cc3OCCCCCC)cc2C4(c2ccc(CCCCCC)cc2)c2ccc(CCCCCC)cc2)c(OCCCCCC)cc1C=C1C(=O)c2ccccc2C1=C(C#N)C#N,9.6,-5.33,-3.48,-5.51,-3.78,,,,,inverted,,,,
62462,10.1016/j.synthmet.2021.116736,CCCCC(CC)Cc1ccc(-c2c3cc(-c4ccc(-c5sc(-c6cccs6)c6c5C(=O)c5c(CC(CC)CCCC)sc(CC(CC)CCCC)c5C6=O)s4)sc3c(-c3ccc(CC(CC)CCCC)s3)c3ccsc23)s1,CCCCCCCCC1(c2ccc(CCCCCC)cc2)c2cc3c(cc2-c2sc(/C=C4\C(=O)c5ccc(C)cc5C4=C(C#N)C#N)cc21)C(CCCCCCCC)(c1ccc(CCCCCC)cc1)c1cc(/C=C2\C(=O)c4ccc(C)cc4C2=C(C#N)C#N)sc1-3,10.12,-5.33,-3.48,-5.77,-3.87,,,,,inverted,,,,
62463,10.1016/j.synthmet.2021.116736,CCCCC(CC)Cc1ccc(-c2c3cc(-c4ccc(-c5sc(-c6cccs6)c6c5C(=O)c5c(CC(CC)CCCC)sc(CC(CC)CCCC)c5C6=O)s4)sc3c(-c3ccc(CC(CC)CCCC)s3)c3ccsc23)s1,CCCCCCCCC1(CCCCCCCC)c2cc3c(cc2-c2sc(/C=C4\C(=O)c5ccc(C)cc5C4=C(C#N)C#N)cc21)C(CCCCCCCC)(CCCCCCCC)c1cc(/C=C2\C(=O)c4ccc(C)cc4C2=C(C#N)C#N)sc1-3,9.68,-5.33,-3.48,-5.73,-3.85,,,,,inverted,,,,
62464,10.1016/j.synthmet.2021.116736,CCCCC(CC)Cc1ccc(-c2c3cc(-c4ccc(-c5sc(-c6cccs6)c6c5C(=O)c5c(CC(CC)CCCC)sc(CC(CC)CCCC)c5C6=O)s4)sc3c(-c3ccc(CC(CC)CCCC)s3)c3ccsc23)s1,CCc1ccc(C2(c3ccc(CC)cc3)c3cc4c(cc3-c3sc(-c5cc6c7c8c(ccc9c8c(c6s5)C(=O)N(CC)C9=O)C(=O)N(CC)C7=O)cc32)C(c2ccc(CC)cc2)(c2ccc(CC)cc2)c2cc(-c3cc5c6c7c(ccc8c7c(c5s3)C(=O)N(CC)C8=O)C(=O)N(CC)C6=O)sc2-4)cc1,9.07,-5.33,-3.48,-5.4,-3.9,,,,,inverted,,,,
62465,10.1016/j.synthmet.2021.116736,CCCCC(CC)Cc1ccc(-c2c3cc(-c4ccc(-c5sc(-c6cccs6)c6c5C(=O)c5c(CC(CC)CCCC)sc(CC(CC)CCCC)c5C6=O)s4)sc3c(-c3ccc(CC(CC)CCCC)s3)c3ccsc23)s1,CCCCCCc1ccc(C2(c3ccc(CCCCCC)cc3)c3cc4c(cc3-c3sc5cc(/C=C6\C(=O)c7cc(F)c(F)cc7C6=C(C#N)C#N)sc5c32)C(c2ccc(CCCCCC)cc2)(c2ccc(CCCCCC)cc2)c2c-4sc3cc(/C=C4\C(=O)c5cc(F)c(F)cc5C4=C(C#N)C#N)sc23)cc1,9.51,-5.33,-3.48,-5.66,-4.14,,,,,conventional,,,,
62466,10.1016/j.synthmet.2021.116736,CCCCC(CC)CSc1ccc(-c2c3cc(-c4ccc(-c5sc(-c6cccs6)c6c5C(=O)c5c(CC(CC)CCCC)sc(CC(CC)CCCC)c5C6=O)s4)sc3c(-c3ccc(SCC(CC)CCCC)s3)c3ccsc23)s1,CCCCC(CC)CSc1ccc(C2(c3ccc(SCC(CC)CCCC)cc3)c3cc4c(cc3-c3sc5cc(C=C6C(=O)c7ccccc7C6=C(C#N)C#N)sc5c32)C(c2ccc(SCC(CC)CCCC)cc2)(c2ccc(SCC(CC)CCCC)cc2)c2c-4sc3cc(C=C4C(=O)c5ccccc5C4=C(C#N)C#N)sc23)cc1,9.16,-5.37,-3.59,-5.74,-3.86,,,,,inverted,,,,
62467,10.1016/j.synthmet.2021.116736,CCCCC(CC)Cc1ccc(-c2c3cc(-c4ccc(-c5sc(-c6cccs6)c6c5C(=O)c5c(CC(CC)CCCC)sc(CC(CC)CCCC)c5C6=O)s4)sc3c(-c3ccc(CC(CC)CCCC)s3)c3ccsc23)s1,CCCCCCCCCc1ccc(C2(c3ccc(CCCCCCCCC)cc3)c3cc4c(cc3-c3sc5cc(/C=C6\C(=O)c7ccccc7C6=C(C#N)C#N)sc5c32)C(c2ccc(CCCCCCCCC)cc2)(c2ccc(CCCCCCCCC)cc2)c2c-4sc3cc(/C=C4\C(=O)c5ccccc5C4=C(C#N)C#N)sc23)cc1,9.53,-5.33,-3.48,-5.78,-3.97,,,,,inverted,,,,
62468,10.1016/j.synthmet.2021.116736,COC(=O)C(C)(C)c1cc(C)cc(-c2sc3c4sc5cc(/C=C6/C(=O)c7cc(F)cc(c7)C(=O)/C6=C\c6cc(C(C)(C)C(=O)OC)c(-c7cc(C)cc(C(C)(C)C(=O)OC)c7)s6)sc5c4c(C(C)(C)C(=O)OC)ccc2-3)c1,CCCCCCCCCc1ccc(C2(c3ccc(CCCCCCCCC)cc3)c3cc4c(cc3-c3sc5cc(/C=C6\C(=O)c7ccccc7C6=C(C#N)C#N)sc5c32)C(c2ccc(CCCCCCCCC)cc2)(c2ccc(CCCCCCCCC)cc2)c2c-4sc3cc(/C=C4\C(=O)c5ccccc5C4=C(C#N)C#N)sc23)cc1,10.24,-5.49,-3.64,-5.78,-3.97,,,,,inverted,,,,
62469,10.1016/j.synthmet.2021.116736,CCCCC(CC)COC(=O)c1sc2csc(-c3cc4c(-c5ccc(CC(CC)CCCC)s5)c5sccc5c(-c5ccc(CC(CC)CCCC)s5)c4s3)c2c1F,CCCCCCc1ccc(C2(c3ccc(CCCCCC)cc3)c3cc4c(cc3-c3sc(-c5sc(/C=C6\C(=O)c7cc(Cl)c(Cl)cc7C6=C(C#N)C#N)cc5OCC(CC)CCCC)cc32)C(c2ccc(CCCCCC)cc2)(c2ccc(CCCCCC)cc2)c2cc(-c3sc(/C=C5\C(=O)c6cc(Cl)c(Cl)cc6C5=C(C#N)C#N)cc3OCC(CC)CCCC)sc2-4)cc1,10.3,-5.21,-3.6,-5.56,-4.23,,,,,conventional,,,,
62470,10.1016/j.synthmet.2021.116736,CCCCC(CC)COC(=O)c1sc2csc(-c3cc4c(-c5ccc(CC(CC)CCCC)s5)c5sccc5c(-c5ccc(CC(CC)CCCC)s5)c4s3)c2c1F,CCCCCCc1ccc(C2(c3ccc(CCCCCC)cc3)c3cc4c(cc3-c3sc5cc(C=C6C(=O)c7ccccc7C6=C(C#N)C#N)sc5c32)C(c2ccc(CCCCCC)cc2)(c2ccc(CCCCCC)cc2)c2c-4sc3cc(C=C4C(=O)c5ccccc5C4=C(C#N)C#N)sc23)cc1,6.8,-5.21,-3.6,-5.576,-3.916,,,,,conventional,,,,
62471,10.1016/j.synthmet.2021.116736,CCCCC(CC)COC(=O)c1sc2csc(-c3cc4c(-c5ccc(CC(CC)CCCC)s5)c5sccc5c(-c5ccc(CC(CC)CCCC)s5)c4s3)c2c1F,CCCCCCc1ccc(C2(c3ccc(CCCCCC)cc3)c3cc4c(cc3-c3sc5cc(C=C6C(=O)c7ccccc7C6=C(C#N)C#N)sc5c32)C(c2ccc(CCCCCC)cc2)(c2ccc(CCCCCC)cc2)c2c-4sc3cc(C=C4C(=O)c5ccccc5C4=C(C#N)C#N)sc23)cc1,8.11,-5.21,-3.6,-5.576,-3.916,,,,,inverted,,,,
62472,10.1016/j.synthmet.2021.116736,CCCCC(CC)COC(=O)c1sc2csc(-c3cc4c(-c5ccc(CC(CC)CCCC)s5)c5sccc5c(-c5ccc(CC(CC)CCCC)s5)c4s3)c2c1F,CCCCCCc1ccc(C2(c3ccc(CCCCCC)cc3)c3cc4c(cc3-c3sc(/C=C5\C(=O)c6cc7ccccc7cc6C5=C(C#N)C#N)cc32)C(c2ccc(CCCCCC)cc2)(c2ccc(CCCCCC)cc2)c2cc(/C=C3\C(=O)c5cc6ccccc6cc5C3=C(C#N)C#N)sc2-4)cc1,5.5,-5.21,-3.6,-5.74,-4.08,,,,,conventional,,,,
62473,10.1016/j.synthmet.2021.116736,CCCCC(CC)COC(=O)c1sc2csc(-c3cc4c(-c5ccc(CC(CC)CCCC)s5)c5sccc5c(-c5ccc(CC(CC)CCCC)s5)c4s3)c2c1F,CCCCCCc1ccc(C2(c3ccc(CCCCCC)cc3)c3cc4c(cc3-c3sc(-c5sc(/C=C6\C(=O)c7cc8ccccc8cc7C6=C(C#N)C#N)cc5CC(CC)CCCC)cc32)C(c2ccc(CCCCCC)cc2)(c2ccc(CCCCCC)cc2)c2cc(-c3sc(/C=C5\C(=O)c6cc7ccccc7cc6C5=C(C#N)C#N)cc3CC(CC)CCCC)sc2-4)cc1,6.6,-5.21,-3.6,-5.58,-4.06,,,,,conventional,,,,
62475,10.1016/j.synthmet.2021.116736,CCCCC(CC)COC(=O)c1sc2csc(-c3cc4c(-c5ccc(CC(CC)CCCC)s5)c5sccc5c(-c5ccc(CC(CC)CCCC)s5)c4s3)c2c1F,CCCCCCC1(CCCCCC)c2cc3c(cc2-c2sc(-c4ccc(/C=C5\SC(=S)N(CC)C5=O)c5nsnc45)cc21)C(CCCCCC)(CCCCCC)c1cc(-c2ccc(/C=C4\SC(=S)N(CC)C4=O)c4nsnc24)sc1-3,8.7,-5.21,-3.6,-5.37,-3.67,,,,,inverted,,,,
62476,10.1016/j.synthmet.2021.116736,CCCCC(CC)COC(=O)c1sc2csc(-c3cc4c(-c5ccc(CC(CC)CCCC)s5)c5sccc5c(-c5ccc(CC(CC)CCCC)s5)c4s3)c2c1F,CCCCCCc1ccc(C2(c3ccc(CCCCCC)cc3)c3cc4c(cc3-c3sc(-c5ccc(/C=C6\SC(=S)N(CC)C6=O)c6nsnc56)cc32)C(c2ccc(CCCCCC)cc2)(c2ccc(CCCCCC)cc2)c2cc(-c3ccc(/C=C5\SC(=S)N(CC)C5=O)c5nsnc35)sc2-4)cc1,7.7,-5.21,-3.6,-5.52,-3.69,,,,,inverted,,,,
62477,10.1016/j.synthmet.2021.116736,CCCCC(CC)COC(=O)c1sc2csc(-c3cc4c(-c5ccc(CC(CC)CCCC)s5)c5sccc5c(-c5ccc(CC(CC)CCCC)s5)c4s3)c2c1F,CCCCCCc1ccc(C2(c3ccc(CCCCCC)s3)c3cc4c(cc3-c3sc5cc(/C=C6\C(=O)c7ccccc7C6=C(C#N)C#N)sc5c32)C(c2ccc(CCCCCC)s2)(c2ccc(CCCCCC)s2)c2c-4sc3cc(/C=C4\C(=O)c5ccccc5C4=C(C#N)C#N)sc23)s1,8.7,-5.21,-3.6,-5.673,-3.909,,,,,inverted,,,,
62478,10.1016/j.synthmet.2021.116736,CCCCC(CC)COC(=O)c1sc2csc(-c3cc4c(-c5ccc(CC(CC)CCCC)s5)c5sccc5c(-c5ccc(CC(CC)CCCC)s5)c4s3)c2c1F,CCCCCCc1ccc(C2(c3ccc(CCCCCC)cc3)c3cc(/C=C4\C(=O)c5ccccc5C4=C(C#N)C#N)sc3-c3sc4c5c(sc4c32)-c2sc(/C=C3\C(=O)c4ccccc4C3=C(C#N)C#N)cc2C5(c2ccc(CCCCCC)cc2)c2ccc(CCCCCC)cc2)cc1,10.43,-5.21,-3.6,-5.452,-3.99,,,,,conventional,,,,
62479,10.1016/j.synthmet.2021.116736,CCCCC(CC)COC(=O)c1sc2csc(-c3cc4c(-c5ccc(CC(CC)CCCC)s5)c5sccc5c(-c5ccc(CC(CC)CCCC)s5)c4s3)c2c1F,CCCCCCc1ccc(C2(c3ccc(CCCCCC)cc3)c3cc4c(cc3-c3sc(-c5sc(/C=C6\C(=O)c7cc(F)c(F)cc7C6=C(C#N)C#N)cc5OCC(CC)CCCC)cc32)C(c2ccc(CCCCCC)cc2)(c2ccc(CCCCCC)cc2)c2cc(-c3scc(/C=C5/C(=O)c6cc(F)c(F)cc6C5=C(C#N)C#N)c3OCC(CC)CCCC)sc2-4)cc1,10.0,-5.21,-3.6,-5.44,-4.19,,,,,conventional,,,,
62480,10.1016/j.synthmet.2021.116736,CCCCC(CC)COC(=O)c1sc2csc(-c3cc4c(-c5ccc(CC(CC)CCCC)s5)c5sccc5c(-c5ccc(CC(CC)CCCC)s5)c4s3)c2c1F,CCCCCCc1ccc(C2(c3ccc(CCCCCC)cc3)c3cc4c(cc3-c3sc(-c5sc(/C=C6\C(=O)c7ccccc7C6=C(C#N)C#N)cc5CC(CC)CCCC)cc32)C(c2ccc(CCCCCC)cc2)(c2ccc(CCCCCC)cc2)c2cc(-c3sc(/C=C5\C(=O)c6ccccc6C5=C(C#N)C#N)cc3CC(CC)CCCC)sc2-4)cc1,6.31,-5.21,-3.6,-5.42,-3.82,,,,,conventional,,,,
62481,10.1016/j.synthmet.2021.116736,CCCCC(CC)COC(=O)c1sc2csc(-c3cc4c(-c5ccc(CC(CC)CCCC)s5)c5sccc5c(-c5ccc(CC(CC)CCCC)s5)c4s3)c2c1F,CCCCCCc1ccc(C2(c3ccc(CCCCCC)cc3)c3cc4c(cc3-c3sc(C=C(C#N)C#N)cc32)C(c2ccc(CCCCCC)cc2)(c2ccc(CCCCCC)cc2)c2cc(C=C(C#N)C#N)sc2-4)cc1,3.53,-5.21,-3.6,-5.81,-3.65,,,,,inverted,,,,
62482,10.1016/j.synthmet.2021.116736,CCCCC(CC)COC(=O)c1sc2csc(-c3cc4c(-c5ccc(CC(CC)CCCC)s5)c5sccc5c(-c5ccc(CC(CC)CCCC)s5)c4s3)c2c1F,CCCCCCc1ccc(C2(c3ccc(CCCCCC)cc3)c3cc4c(cc3-c3sc(C(C#N)=C(C#N)C#N)cc32)C(c2ccc(CCCCCC)cc2)(c2ccc(CCCCCC)cc2)c2cc(C(C#N)=C(C#N)C#N)sc2-4)cc1,2.84,-5.21,-3.6,-6.04,-4.18,,,,,inverted,,,,
62483,10.1016/j.synthmet.2021.116736,CCCCC(CC)COC(=O)c1sc2csc(-c3cc4c(-c5ccc(CC(CC)CCCC)s5)c5sccc5c(-c5ccc(CC(CC)CCCC)s5)c4s3)c2c1F,CCCCCCc1ccc(C2(c3ccc(CCCCCC)cc3)c3cc4c(cc3-c3sc(-c5ccc(C(C#N)=C(C#N)C#N)s5)cc32)C(c2ccc(CCCCCC)cc2)(c2ccc(CCCCCC)cc2)c2cc(-c3ccc(C(C#N)=C(C#N)C#N)s3)sc2-4)cc1,3.57,-5.21,-3.6,-5.58,-4.06,,,,,inverted,,,,
62484,10.1016/j.synthmet.2021.116736,CCCCCCc1ccsc1,CCCCCCCCC1(CCCCCCCC)c2cc3c(cc2-c2sc(-c4ccc(/C=C5\SC(=S)N(CC)C5=O)c5nsnc45)cc21)C(CCCCCCCC)(CCCCCCCC)c1cc(-c2ccc(/C=C4\SC(=S)N(CC)C4=O)c4nsnc24)sc1-3,6.4,-5.01,-3.12,-5.52,-3.89,,,,,inverted,,,,
62485,10.1016/j.synthmet.2021.116736,CCCCCCc1ccsc1,CCCCCCc1ccc(C2(c3ccc(CCCCCC)cc3)c3cc4c(cc3-c3sc(-c5ccc(/C=C6\SC(=S)N(CC)C6=O)c6nsnc56)cc32)C(c2ccc(CCCCCC)cc2)(c2ccc(CCCCCC)cc2)c2cc(-c3ccc(/C=C5\SC(=S)N(CC)C5=O)c5nsnc35)sc2-4)cc1,5.12,-5.01,-3.12,-5.52,-3.69,,,,,conventional,,,,
62486,10.1016/j.synthmet.2021.116736,CCCCCCc1ccsc1,CCCCCCCCn1nc2c(/C=C3\SC(=O)N(CC)C3=O)ccc(-c3cc4c(s3)-c3cc5c(cc3C4(c3ccc(CCCCCC)cc3)c3ccc(CCCCCC)cc3)-c3sc(-c4ccc(/C=C6\SC(=O)N(CC)C6=O)c6nn(CCCCCCCC)nc46)cc3C5(c3ccc(CCCCCC)cc3)c3ccc(CCCCCC)cc3)c2n1,4.5,-5.01,-3.12,-5.43,-3.38,,,,,conventional,,,,
62487,10.1016/j.synthmet.2021.116736,CCCCCCc1ccsc1,CCCCCCc1ccc(C2(c3ccc(CCCCCC)cc3)c3cc4c(cc3-c3sc(-c5ccc(/C=C6/SC(=O)N(CC)C6=O)c6nsnc56)cc32)C(c2ccc(CCCCCC)cc2)(c2ccc(CCCCCC)cc2)c2cc(-c3ccc(/C=C5/SC(=O)N(CC)C5=O)c5nsnc35)sc2-4)cc1,4.93,-5.01,-3.12,-5.5,-3.53,,,,,conventional,,,,
62488,10.1016/j.synthmet.2021.116736,CCCCCCc1ccsc1,CCCCCCCCC1(CCCCCCCC)c2cc3c(cc2-c2sc(-c4ccc(/C=C5/SC(=O)N(CC)C5=O)c5nsnc45)cc21)C(CCCCCCCC)(CCCCCCCC)c1cc(-c2ccc(/C=C4/SC(=O)N(CC)C4=O)c4nsnc24)sc1-3,6.08,-5.01,-3.12,-5.41,-3.56,,,,,conventional,,,,
62489,10.1016/j.synthmet.2021.116736,CCCCCCc1ccsc1,CCCCCCc1ccc(C2(c3ccc(CCCCCC)cc3)c3cc4c(cc3-c3sc(-c5ccc(/C=C6/SC(=S)N(CC)C6=O)c6nc(-c7ccccc7)c(-c7ccccc7)nc56)cc32)C(c2ccc(CCCCCC)cc2)(c2ccc(CCCCCC)cc2)c2cc(-c3ccc(/C=C5/SC(=S)N(CC)C5=O)c5nc(-c6ccccc6)c(-c6ccccc6)nc35)sc2-4)cc1,4.03,-5.01,-3.12,-5.42,-3.6,,,,,conventional,,,,
