Repository: JiYiqaq/PCE-KA-GNN

# Data directory

- `raw/Active_Database.csv` is the immutable source dataset bundled under CC BY 4.0. Do not overwrite it with processed data.
- `processed/` is created and populated by the training pipeline. Generated `.pt` and `.pth` caches are intentionally ignored by Git because they can exceed GitHub's normal single-file limit.

See `../DATA_LICENSE.md` for provenance, license and checksum information.

File: data/processed/device_records.csv (part 104 of 250)
record_id,doi,donor_smiles,acceptor_smiles,pce,homo_d,lumo_d,homo_a,lumo_a,active_layer_thickness,annealing_temp,d_a_ratio,additive_ratio,device_type,etl_canonical,htl_canonical,solvent_canonical,additive_canonical
62490,10.1016/j.synthmet.2021.116736,CCCCCCc1ccsc1,CCCCCCCCC1(CCCCCCCC)c2cc3c(cc2-c2sc(-c4ccc(/C=C5/SC(=S)N(CC)C5=O)c5nc(-c6ccccc6)c(-c6ccccc6)nc45)cc21)C(CCCCCCCC)(CCCCCCCC)c1cc(-c2ccc(/C=C4/SC(=S)N(CC)C4=O)c4nc(-c5ccccc5)c(-c5ccccc5)nc24)sc1-3,4.81,-5.01,-3.12,-5.35,-3.66,,,,,conventional,,,,
62491,10.1016/j.synthmet.2021.116736,CCCCCCc1ccsc1,CCCCCCc1ccc(C2(c3ccc(CCCCCC)cc3)c3cc4c(cc3-c3sc(-c5ccc(/C=c6/sc(=C(C#N)C#N)n(CC)c6=O)c6nc(-c7ccccc7)c(-c7ccccc7)nc56)cc32)C(c2ccc(CCCCCC)cc2)(c2ccc(CCCCCC)cc2)c2cc(-c3ccc(/C=c5/sc(=C(C#N)C#N)n(CC)c5=O)c5nc(-c6ccccc6)c(-c6ccccc6)nc35)sc2-4)cc1,3.22,-5.01,-3.12,-5.38,-3.56,,,,,conventional,,,,
62492,10.1016/j.synthmet.2021.116736,CCCCCCc1ccsc1,CCCCCCCCC1(CCCCCCCC)c2cc3c(cc2-c2sc(-c4ccc(/C=c5/sc(=C(C#N)C#N)n(CC)c5=O)c5nc(-c6ccccc6)c(-c6ccccc6)nc45)cc21)C(CCCCCCCC)(CCCCCCCC)c1cc(-c2ccc(/C=c4/sc(=C(C#N)C#N)n(CC)c4=O)c4nc(-c5ccccc5)c(-c5ccccc5)nc24)sc1-3,6.26,-5.01,-3.12,-5.27,-3.63,,,,,conventional,,,,
62493,10.1016/j.synthmet.2021.116736,CCCCCCc1ccsc1,CCCCCCCCC1(CCCCCCCC)c2cc3c(cc2-c2sc(-c4ccc(/C=c5/sc(=C(C#N)C#N)n(CC)c5=O)c5nccnc45)cc21)C(CCCCCCCC)(CCCCCCCC)c1cc(-c2ccc(/C=c4/sc(=C(C#N)C#N)n(CC)c4=O)c4nccnc24)sc1-3,0.03,-5.01,-3.12,-5.3,-3.59,,,,,conventional,,,,
62494,10.1016/j.synthmet.2021.116736,CCCCCCCCCc1nc(-c2nc(CCCCCCCCC)c(-c3ccc(-c4cc5c(-c6cc(OCCCCCC)cc(OCCCCCC)c6)c6sccc6c(-c6cc(OCCCCCC)cc(OCCCCCC)c6)c5s4)s3)s2)sc1-c1cccs1,CCCCCCc1ccc(C2(c3ccc(CCCCCC)cc3)c3cc4c(cc3-c3sc5cc(C=C6C(=O)c7ccccc7C6=C(C#N)C#N)sc5c32)C(c2ccc(CCCCCC)cc2)(c2ccc(CCCCCC)cc2)c2c-4sc3cc(C=C4C(=O)c5ccccc5C4=C(C#N)C#N)sc23)cc1,10.3,-5.36,-3.36,-5.576,-3.916,,,,,inverted,,,,
62495,10.1016/j.synthmet.2021.116736,CCCCCCC(CCCC)CCc1c2cc(-c3ccc(-c4ccc(-c5cccs5)c5nn(CC(CCCC)CCCCCC)nc45)s3)sc2c(CCC(CCCC)CCCCCC)c2ccsc12,CCCCCCc1ccc(C2(c3ccc(CCCCCC)cc3)c3cc4c(cc3-c3sc5cc(C=C6C(=O)c7ccccc7C6=C(C#N)C#N)sc5c32)C(c2ccc(CCCCCC)cc2)(c2ccc(CCCCCC)cc2)c2c-4sc3cc(C=C4C(=O)c5ccccc5C4=C(C#N)C#N)sc23)cc1,4.26,-5.42,-3.44,-5.576,-3.916,,,,,inverted,,,,
62496,10.1016/j.synthmet.2021.116736,CCCCCCC(CCCC)CCc1c2cc(-c3ccc(-c4c(F)c(F)c(-c5cccs5)c5nn(CC(CCCC)CCCCCC)nc45)s3)sc2c(CCC(CCCC)CCCCCC)c2ccsc12,CCCCCCc1ccc(C2(c3ccc(CCCCCC)cc3)c3cc4c(cc3-c3sc5cc(C=C6C(=O)c7ccccc7C6=C(C#N)C#N)sc5c32)C(c2ccc(CCCCCC)cc2)(c2ccc(CCCCCC)cc2)c2c-4sc3cc(C=C4C(=O)c5ccccc5C4=C(C#N)C#N)sc23)cc1,8.37,-5.38,-3.17,-5.576,-3.916,,,,,inverted,,,,
62497,10.1016/j.synthmet.2021.116736,CCCCCCCCC(CCCCCC)Cn1nc2c(-c3cccs3)c(F)c(F)c(-c3ccc(-c4cc5c(-c6cc(F)c(CC(CC)CCCC)s6)c6sccc6c(-c6cc(F)c(CC(CC)CCCC)s6)c5s4)s3)c2n1,CCCCCCc1ccc(C2(c3ccc(CCCCCC)cc3)c3cc4c(cc3-c3sc5cc(C=C6C(=O)c7ccccc7C6=C(C#N)C#N)sc5c32)C(c2ccc(CCCCCC)cc2)(c2ccc(CCCCCC)cc2)c2c-4sc3cc(C=C4C(=O)c5ccccc5C4=C(C#N)C#N)sc23)cc1,10.4,-5.36,-3.42,-5.576,-3.916,,,,,inverted,,,,
62498,10.1016/j.synthmet.2021.116736,CCCCCCCCCCCCC(CCCCCCCCCC)Cc1csc(-c2c(F)c(F)c(-c3cc(CC(CCCCCCCCCC)CCCCCCCCCCCC)c(-c4ccc(-c5ccc(-c6cccs6)c(F)c5F)s4)s3)c3nn(CCC)nc23)c1,CCCCCCc1ccc(C2(c3ccc(CCCCCC)s3)c3cc4c(cc3-c3sc5cc(/C=C6\C(=O)c7ccccc7C6=C(C#N)C#N)sc5c32)C(c2ccc(CCCCCC)s2)(c2ccc(CCCCCC)s2)c2c-4sc3cc(/C=C4\C(=O)c5ccccc5C4=C(C#N)C#N)sc23)s1,10.9,-5.36,-3.36,-5.673,-3.909,,,,,inverted,,,,
62499,10.1016/j.synthmet.2021.116736,CCCCCCCCCCCCC(CCCCCCCCCC)Cc1csc(-c2c(F)c(F)c(-c3cc(CC(CCCCCCCCCC)CCCCCCCCCCCC)c(-c4ccc(-c5cc(F)c(-c6cccs6)cc5F)s4)s3)c3nn(CCC)nc23)c1,CCCCCCc1ccc(C2(c3ccc(CCCCCC)s3)c3cc4c(cc3-c3sc5cc(/C=C6\C(=O)c7ccccc7C6=C(C#N)C#N)sc5c32)C(c2ccc(CCCCCC)s2)(c2ccc(CCCCCC)s2)c2c-4sc3cc(/C=C4\C(=O)c5ccccc5C4=C(C#N)C#N)sc23)s1,9.2,-5.32,-3.33,-5.673,-3.909,,,,,inverted,,,,
62500,10.1016/j.synthmet.2021.116736,CCCCCCCCC(CCCCCC)Cc1ccc(-c2c3cc(-c4ccc(-c5c(F)c(F)c(-c6cccs6)c6nn(CCCCCCCC)nc56)s4)sc3c(-c3ccc(CC(CCCCCC)CCCCCCCC)s3)c3ccsc23)s1,CCCCCCc1ccc(C2(c3ccc(CCCCCC)cc3)c3cc4c(cc3-c3sc5cc(C=C6C(=O)c7ccccc7C6=C(C#N)C#N)sc5c32)C(c2ccc(CCCCCC)cc2)(c2ccc(CCCCCC)cc2)c2c-4sc3cc(C=C4C(=O)c5ccccc5C4=C(C#N)C#N)sc23)cc1,4.8,,,-5.576,-3.916,,,,,conventional,,,,
62501,10.1016/j.synthmet.2021.116736,CCCCCCCCC(CCCCCC)Cc1ccc(-c2c3cc(-c4ccc(-c5c(F)c(F)c(-c6cccs6)c6nn(CC(CCCCCC)CCCCCCCC)nc56)s4)sc3c(-c3ccc(CC(CCCCCC)CCCCCCCC)s3)c3ccsc23)s1,CCCCCCc1ccc(C2(c3ccc(CCCCCC)cc3)c3cc4c(cc3-c3sc5cc(C=C6C(=O)c7ccccc7C6=C(C#N)C#N)sc5c32)C(c2ccc(CCCCCC)cc2)(c2ccc(CCCCCC)cc2)c2c-4sc3cc(C=C4C(=O)c5ccccc5C4=C(C#N)C#N)sc23)cc1,9.26,-5.29,-3.3,-5.576,-3.916,,,1:2,,conventional,,,,
62502,10.1016/j.synthmet.2021.116736,CCCCCCCCCCCCSc1ccc(-c2c3cc(-c4ccc(-c5c(F)c(F)c(-c6cccs6)c6nn(CC(CCCCCC)CCCCCCCC)nc56)s4)sc3c(-c3ccc(SCCCCCCCCCCCC)s3)c3ccsc23)s1,CCCCCCc1ccc(C2(c3ccc(CCCCCC)cc3)c3cc4c(cc3-c3sc5cc(C=C6C(=O)c7ccccc7C6=C(C#N)C#N)sc5c32)C(c2ccc(CCCCCC)cc2)(c2ccc(CCCCCC)cc2)c2c-4sc3cc(C=C4C(=O)c5ccccc5C4=C(C#N)C#N)sc23)cc1,9.53,-5.3,-3.15,-5.576,-3.916,,,,,conventional,,,,
62503,10.1016/j.synthmet.2021.116736,CCCCCCCCCCCCSc1ccc(-c2c3cc(-c4ccc(-c5c(F)c(F)c(-c6cccs6)c6nn(CC(CCCCCC)CCCCCCCC)nc56)s4)sc3c(-c3ccc(SCCCCCCCCCCCC)s3)c3ccsc23)s1,CCCCCCc1cccc(C2(c3cccc(CCCCCC)c3)c3cc4c(cc3-c3sc5cc(C=C6C(=O)c7ccccc7C6=C(C#N)C#N)sc5c32)C(c2cccc(CCCCCC)c2)(c2cccc(CCCCCC)c2)c2c-4sc3cc(C=C4C(=O)c5ccccc5C4=C(C#N)C#N)sc23)c1,11.77,-5.3,-3.15,-5.527,-3.854,,,,,conventional,,,,
62504,10.1016/j.synthmet.2021.116736,CCCCCCCCC(CCCCCC)Cn1nc2c(-c3cccs3)c(F)c(F)c(-c3ccc(-c4cc5c(-c6ccc([Si](CCC)(CCC)CCC)s6)c6sccc6c(-c6ccc([Si](CCC)(CCC)CCC)s6)c5s4)s3)c2n1,CCCCCCc1ccc(C2(c3ccc(CCCCCC)cc3)c3cc4c(cc3-c3sc5cc(C=C6C(=O)c7ccccc7C6=C(C#N)C#N)sc5c32)C(c2ccc(CCCCCC)cc2)(c2ccc(CCCCCC)cc2)c2c-4sc3cc(C=C4C(=O)c5ccccc5C4=C(C#N)C#N)sc23)cc1,11.41,-5.4,-3.24,-5.576,-3.916,,,,,conventional,,,,
62505,10.1016/j.synthmet.2021.116736,CCCCCCCCC(CCCCCC)Cn1nc2c(-c3cccs3)c(F)c(F)c(-c3ccc(-c4cc5c(-c6ccc([Si](CCC)(CCC)CCC)s6)c6sccc6c(-c6ccc([Si](CCC)(CCC)CCC)s6)c5s4)s3)c2n1,CCCCCCc1cccc(C2(c3cccc(CCCCCC)c3)c3cc4c(cc3-c3sc5cc(C=C6C(=O)c7ccccc7C6=C(C#N)C#N)sc5c32)C(c2cccc(CCCCCC)c2)(c2cccc(CCCCCC)c2)c2c-4sc3cc(C=C4C(=O)c5ccccc5C4=C(C#N)C#N)sc23)c1,12.05,-5.4,-3.24,-5.527,-3.854,,,,,conventional,,,,
62506,10.1016/j.synthmet.2021.116736,CCCCCCCCC(CCCCCC)Cn1nc2c(-c3cccs3)c(F)c(F)c(-c3ccc(-c4cc5c(-c6ccc([Si](CC)(CC)CC)s6)c6sccc6c(-c6ccc([Si](CC)(CC)CC)s6)c5s4)s3)c2n1,CCCCCCc1cccc(C2(c3cccc(CCCCCC)c3)c3cc4c(cc3-c3sc5cc(C=C6C(=O)c7ccccc7C6=C(C#N)C#N)sc5c32)C(c2cccc(CCCCCC)c2)(c2cccc(CCCCCC)c2)c2c-4sc3cc(C=C4C(=O)c5ccccc5C4=C(C#N)C#N)sc23)c1,11.62,-5.37,-2.91,-5.527,-3.854,,,,,conventional,,,,
62507,10.1016/j.synthmet.2021.116736,CCCCCCCCC(CCCCCC)Cn1nc2c(-c3cccs3)c(F)c(F)c(-c3ccc(-c4cc5c(-c6ccc([Si](C(C)C)(C(C)C)C(C)C)s6)c6sccc6c(-c6ccc([Si](C(C)C)(C(C)C)C(C)C)s6)c5s4)s3)c2n1,CCCCCCc1cccc(C2(c3cccc(CCCCCC)c3)c3cc4c(cc3-c3sc5cc(C=C6C(=O)c7ccccc7C6=C(C#N)C#N)sc5c32)C(c2cccc(CCCCCC)c2)(c2cccc(CCCCCC)c2)c2c-4sc3cc(C=C4C(=O)c5ccccc5C4=C(C#N)C#N)sc23)c1,10.23,-5.42,-3.29,-5.527,-3.854,,,,,conventional,,,,
62508,10.1016/j.synthmet.2021.116736,CCCCCCCCC(CCCCCC)Cn1nc2c(-c3cccs3)c(F)c(F)c(-c3ccc(-c4cc5c(C6CC=C([Si](CCCC)(CCCC)CCCC)S6)c6sccc6c(-c6ccc([Si](CCCC)(CCCC)CCCC)s6)c5s4)s3)c2n1,CCCCCCc1cccc(C2(c3cccc(CCCCCC)c3)c3cc4c(cc3-c3sc5cc(C=C6C(=O)c7ccccc7C6=C(C#N)C#N)sc5c32)C(c2cccc(CCCCCC)c2)(c2cccc(CCCCCC)c2)c2c-4sc3cc(C=C4C(=O)c5ccccc5C4=C(C#N)C#N)sc23)c1,10.71,-5.46,-2.92,-5.527,-3.854,,,,,conventional,,,,
62509,10.1016/j.synthmet.2021.116736,CCCCCCCCC(CCCCCC)Cn1nc2c(-c3cccs3)c(F)c(F)c(-c3ccc(-c4cc5c(C6CC=C([Si](C)(C)CCCCCCCC)S6)c6sccc6c(-c6ccc([Si](C)(C)CCCCCCCC)s6)c5s4)s3)c2n1,CCCCCCc1cccc(C2(c3cccc(CCCCCC)c3)c3cc4c(cc3-c3sc5cc(C=C6C(=O)c7ccccc7C6=C(C#N)C#N)sc5c32)C(c2cccc(CCCCCC)c2)(c2cccc(CCCCCC)c2)c2c-4sc3cc(C=C4C(=O)c5ccccc5C4=C(C#N)C#N)sc23)c1,9.63,-5.56,-3.06,-5.527,-3.854,,,,,conventional,,,,
62511,10.1016/j.synthmet.2021.116736,CCn1nc2c(-c3cccs3)c(Cl)c(Cl)c(-c3ccc(-c4cc5c(-c6ccc([Si](CC)(CC)CC)s6)c6sc(-c7ccc(-c8c(Cl)c(Cl)c(-c9ccc(-c%10cc%11c(-c%12ccc([Si](CC)(CC)CC)s%12)c%12sc(-c%13ccc(-c%14c(Cl)c(Cl)c(-c%15ccc(-c%16cc%17c(-c%18ccc([Si](CC)(CC)CC)s%18)c%18sccc%18c(-c%18ccc([Si](CC)(CC)CC)s%18)c%17s%16)s%15)c%15nn(CC)nc%14%15)s%13)cc%12c(-c%12ccc([Si](CC)(CC)CC)s%12)c%11s%10)s9)c9nn(CC)nc89)s7)cc6c(-c6ccc([Si](CC)(CC)CC)s6)c5s4)s3)c2n1,CCCCCCc1ccc(C2(c3ccc(CCCCCC)cc3)c3cc4c(cc3-c3sc5cc(/C=C6\C(=O)c7cc(F)c(F)cc7C6=C(C#N)C#N)sc5c32)C(c2ccc(CCCCCC)cc2)(c2ccc(CCCCCC)cc2)c2c-4sc3cc(/C=C4\C(=O)c5cc(F)c(F)cc5C4=C(C#N)C#N)sc23)cc1,7.7,-5.35,-3.0,-5.66,-4.14,,,,,conventional,,,,
62512,10.1016/j.synthmet.2021.116736,CCCCCCCCC(CCCCCC)Cn1nc2c(-c3cccs3)c(Cl)c(Cl)c(-c3ccc(-c4cc5c(-c6ccc([Si](CCC)(CCC)CCC)s6)c6sccc6c(-c6ccc([Si](CCC)(CCC)CCC)s6)c5s4)s3)c2n1,CCCCCCc1ccc(C2(c3ccc(CCCCCC)cc3)c3cc4c(cc3-c3sc5cc(/C=C6\C(=O)c7cc(F)c(F)cc7C6=C(C#N)C#N)sc5c32)C(c2ccc(CCCCCC)cc2)(c2ccc(CCCCCC)cc2)c2c-4sc3cc(/C=C4\C(=O)c5cc(F)c(F)cc5C4=C(C#N)C#N)sc23)cc1,11.1,-5.3,-3.5,-5.66,-4.14,,,,,conventional,,,,
62513,10.1016/j.synthmet.2021.116736,CCCCCCCCC(CCCCCC)Cn1nc2c(-c3cccs3)c(F)c(F)c(-c3ccc(-c4cc5c(-c6ccc([Si](CCC)(CCC)CCC)s6)c6occc6c(-c6ccc([Si](CCC)(CCC)CCC)s6)c5o4)s3)c2n1,CCCCCCc1ccc(C2(c3ccc(CCCCCC)cc3)c3cc4c(cc3-c3sc5cc(C=C6C(=O)c7ccccc7C6=C(C#N)C#N)sc5c32)C(c2ccc(CCCCCC)cc2)(c2ccc(CCCCCC)cc2)c2c-4sc3cc(C=C4C(=O)c5ccccc5C4=C(C#N)C#N)sc23)cc1,10.6,-5.43,-2.98,-5.576,-3.916,,,,,conventional,,,,
62514,10.1016/j.synthmet.2021.116736,CCCCCCCCC(CCCCCC)Cn1nc2c(-c3cccs3)c(F)c(F)c(-c3ccc(-c4cc5c(-c6ccc([Si](CCC)(CCC)CCC)s6)c6occc6c(-c6ccc([Si](CCC)(CCC)CCC)s6)c5o4)s3)c2n1,CCCCCCc1cccc(C2(c3cccc(CCCCCC)c3)c3cc4c(cc3-c3sc5cc(C=C6C(=O)c7ccccc7C6=C(C#N)C#N)sc5c32)C(c2cccc(CCCCCC)c2)(c2cccc(CCCCCC)c2)c2c-4sc3cc(C=C4C(=O)c5ccccc5C4=C(C#N)C#N)sc23)c1,11.05,-5.43,-2.98,-5.527,-3.854,,,,,conventional,,,,
62515,10.1016/j.synthmet.2021.116736,CCCCCCCCC(CCCCCC)Cn1nc2c(-c3cccs3)c(F)c(F)c(-c3ccc(-c4cc5c(-c6sc(CC(CC)CCCC)c(F)c6F)c6sccc6c(-c6sc(CC(CC)CCCC)c(F)c6F)c5s4)s3)c2n1,CCCCCCc1cccc(C2(c3cccc(CCCCCC)c3)c3cc4c(cc3-c3sc5cc(C=C6C(=O)c7ccccc7C6=C(C#N)C#N)sc5c32)C(c2cccc(CCCCCC)c2)(c2cccc(CCCCCC)c2)c2c-4sc3cc(C=C4C(=O)c5ccccc5C4=C(C#N)C#N)sc23)c1,11.63,-5.5,-3.02,-5.527,-3.854,,,,,conventional,,,,
62516,10.1016/j.synthmet.2021.116736,CCCCCCCCC(CCCCCC)Cn1nc2c(-c3cccs3)c(F)c(F)c(-c3ccc(-c4cc5c(-c6cc(F)c(CC(CC)CCCC)s6)c6sccc6c(-c6cc(F)c(CC(CC)CCCC)s6)c5s4)s3)c2n1,CCCCCCCCn1nc2c(/C=c3\sc(=C(C#N)C#N)n(CC)c3=O)ccc(-c3cc4c(s3)-c3cc5c(cc3C4(c3ccc(CCCCCC)cc3)c3ccc(CCCCCC)cc3)-c3sc(-c4ccc(/C=c6\sc(=C(C#N)C#N)n(CC)c6=O)c6nn(CCCCCCCC)nc46)cc3C5(c3ccc(CCCCCC)cc3)c3ccc(CCCCCC)cc3)c2n1,9.04,-5.36,-3.42,-5.49,-3.72,,,,,conventional,,,,
62517,10.1016/j.synthmet.2021.116736,CCCCCCCCC(CCCCCC)Cn1nc2c(-c3cccs3)c(F)c(F)c(-c3ccc(-c4cc5c(-c6cc(F)c(CC(CC)CCCC)s6)c6sccc6c(-c6cc(F)c(CC(CC)CCCC)s6)c5s4)s3)c2n1,CCCCCCCCn1nc2c(/C=c3/sc(=C(C#N)C#N)n(-c4ccccc4)c3=O)ccc(-c3cc4c(s3)-c3cc5c(cc3C4(c3ccc(CCCCCC)cc3)c3ccc(CCCCCC)cc3)-c3sc(-c4ccc(/C=c6/sc(=C(C#N)C#N)n(-c7ccccc7)c6=O)c6nn(CCCCCCCC)nc46)cc3C5(c3ccc(CCCCCC)cc3)c3ccc(CCCCCC)cc3)c2n1,5.61,-5.36,-3.42,-5.5,-3.65,,,,,conventional,,,,
62518,10.1016/j.synthmet.2021.116736,CCCCCCCCC(CCCCCC)Cn1nc2c(-c3cccs3)c(F)c(F)c(-c3ccc(-c4cc5c(-c6cc(F)c(CC(CC)CCCC)s6)c6sccc6c(-c6cc(F)c(CC(CC)CCCC)s6)c5s4)s3)c2n1,CCCCCCCCn1nc2c(/C=c3/sc(=C(C#N)C#N)n(Cc4ccccc4)c3=O)ccc(-c3cc4c(s3)-c3cc5c(cc3C4(c3ccc(CCCCCC)cc3)c3ccc(CCCCCC)cc3)-c3sc(-c4ccc(/C=c6/sc(=C(C#N)C#N)n(Cc7ccccc7)c6=O)c6nn(CCCCCCCC)nc46)cc3C5(c3ccc(CCCCCC)cc3)c3ccc(CCCCCC)cc3)c2n1,11.27,-5.36,-3.42,-5.55,-3.71,,,,,conventional,,,,
62519,10.1016/j.synthmet.2021.116736,CCCCCCCCC(CCCCCC)Cn1nc2c(-c3cccs3)c(F)c(F)c(-c3ccc(-c4cc5c(-c6cc(Cl)c(CC(CC)CCCC)s6)c6sccc6c(-c6cc(Cl)c(CC(CC)CCCC)s6)c5s4)s3)c2n1,CCCCCCCCn1nc2c(/C=c3\sc(=C(C#N)C#N)n(CC)c3=O)ccc(-c3cc4c(s3)-c3cc5c(cc3C4(c3ccc(CCCCCC)cc3)c3ccc(CCCCCC)cc3)-c3sc(-c4ccc(/C=c6\sc(=C(C#N)C#N)n(CC)c6=O)c6nn(CCCCCCCC)nc46)cc3C5(c3ccc(CCCCCC)cc3)c3ccc(CCCCCC)cc3)c2n1,10.5,-5.39,-3.45,-5.49,-3.72,,,,,conventional,,,,
62520,10.1016/j.synthmet.2021.116736,CCCCCCCCC(CCCCCC)Cn1nc2c(-c3cccs3)c(F)c(F)c(-c3ccc(-c4cc5c(-c6cc(Cl)c(CC(CC)CCCC)s6)c6sccc6c(-c6cc(Cl)c(CC(CC)CCCC)s6)c5s4)s3)c2n1,CCc1ccc(C2(c3ccc(CC)cc3)c3cc4c(cc3-c3sc(-c5sc(/C=c6/sc(=C(C#N)C#N)n(CC)c6=O)c6c5C(=O)N(CC)C6=O)cc32)C(c2ccc(CC)cc2)(c2ccc(CC)cc2)c2cc(-c3sc(/C=c5/sc(=C(C#N)C#N)n(CC)c5=O)c5c3C(=O)N(CC)C5=O)sc2-4)cc1,7.58,-5.39,-3.45,-5.65,-3.79,,,,,conventional,,,,
62521,10.1016/j.synthmet.2021.116736,CCCCCCC(CCCC)CCc1c2cc(-c3ccc(-c4c(F)c(F)c(-c5cccs5)c5nn(CC(CCCC)CCCCCC)nc45)s3)sc2c(CCC(CCCC)CCCCCC)c2ccsc12,CCCCCCc1ccc(C2(c3ccc(CCCCCC)cc3)c3cc(C=C4C(=O)c5ccccc5C4=C(C#N)C#N)sc3-c3sc4c(-c5ccc(CC(CC)CCCC)s5)c5c6c(sc5c(-c5ccc(CC(CC)CCCC)s5)c4c32)-c2sc(C=C3C(=O)c4ccccc4C3=C(C#N)C#N)cc2C6(c2ccc(CCCCCC)cc2)c2ccc(CCCCCC)cc2)cc1,11.0,-5.38,-3.17,-5.43,-3.8,,,,,inverted,,,,
62522,10.1016/j.synthmet.2021.116736,CCCCCCC(CCCC)CCc1c2cc(-c3ccc(-c4c(F)c(F)c(-c5cccs5)c5nn(CC(CCCC)CCCCCC)nc45)s3)sc2c(CCC(CCCC)CCCCCC)c2ccsc12,CCCCCCc1ccc(C2(c3ccc(CCCCCC)cc3)c3cc4c(cc3-c3sc5c(sc6cc(/C=C7\C(=O)c8c(F)cccc8C7=C(C#N)C#N)sc65)c32)C(c2ccc(CCCCCC)cc2)(c2ccc(CCCCCC)cc2)c2c-4sc3c2sc2cc(/C=C4\C(=O)c5c(F)cccc5C4=C(C#N)C#N)sc23)cc1,11.5,-5.38,-3.17,-5.52,-3.98,,,,,inverted,,,,
62523,10.1016/j.synthmet.2021.116736,CCCCCCC(CCCC)CCc1c2cc(-c3ccc(-c4c(F)c(F)c(-c5cccs5)c5nn(CC(CCCC)CCCCCC)nc45)s3)sc2c(CCC(CCCC)CCCCCC)c2ccsc12,CCCCCCC1(CCCCCC)c2cc3c(cc2-c2sc(/C=C4\C(=O)c5ccccc5C4=C(C#N)C#N)cc21)C(CCCCCC)(CCCCCC)c1cc(/C=C2\C(=O)c4ccccc4C2=C(C#N)C#N)sc1-3,12.5,-5.38,-3.17,-5.69,-3.91,,,,,inverted,,,,
62524,10.1016/j.synthmet.2021.116736,CCCCC(CC)Cc1sc(-c2c3cc(-c4ccc(-c5c(F)c(F)c(-c6cccs6)c6nn(CC(CC)CCCC)nc56)s4)sc3c(-c3cc(Cl)c(CC(CC)CCCC)s3)c3ccsc23)cc1Cl,CCCCCCc1ccc(C2(c3ccc(CCCCCC)cc3)c3cc4c(cc3-c3sc5cc(/C=C6\C(=O)c7cc(F)c(F)cc7C6=C(C#N)C#N)sc5c32)C(c2ccc(CCCCCC)cc2)(c2ccc(CCCCCC)cc2)c2c-4sc3cc(/C=C4\C(=O)c5cc(F)c(F)cc5C4=C(C#N)C#N)sc23)cc1,1.33,,,-5.66,-4.14,,,,,inverted,,,,
62525,10.1016/j.synthmet.2021.116736,CCCCCCCCC(CCCCCC)Cn1nc2c(-c3cccs3)c(F)c(F)c(-c3ccc(-c4cc5c(-c6cc(Cl)c(CC(CC)CCCC)s6)c6sccc6c(-c6cc(Cl)c(CC(CC)CCCC)s6)c5s4)s3)c2n1,CCCCCCc1ccc(C2(c3ccc(CCCCCC)cc3)c3cc4c(cc3-c3sc5cc(/C=C6\C(=O)c7cc(F)c(F)cc7C6=C(C#N)C#N)sc5c32)C(c2ccc(CCCCCC)cc2)(c2ccc(CCCCCC)cc2)c2c-4sc3cc(/C=C4\C(=O)c5cc(F)c(F)cc5C4=C(C#N)C#N)sc23)cc1,9.3,-5.39,-3.45,-5.66,-4.14,,,,,inverted,,,,
62526,10.1016/j.synthmet.2021.116736,CCCCCCCCCCC(CCCCCCCC)Cn1nc2c(-c3cccs3)c(F)c(F)c(-c3ccc(-c4cc5c(-c6cc(Cl)c(CC(CC)CCCC)s6)c6sccc6c(-c6cc(Cl)c(CC(CC)CCCC)s6)c5s4)s3)c2n1,CCCCCCc1ccc(C2(c3ccc(CCCCCC)cc3)c3cc4c(cc3-c3sc5cc(/C=C6\C(=O)c7cc(F)c(F)cc7C6=C(C#N)C#N)sc5c32)C(c2ccc(CCCCCC)cc2)(c2ccc(CCCCCC)cc2)c2c-4sc3cc(/C=C4\C(=O)c5cc(F)c(F)cc5C4=C(C#N)C#N)sc23)cc1,12.1,-5.57,-3.58,-5.66,-4.14,,,,,inverted,,,,
62528,10.1016/j.synthmet.2021.116736,CCCCCCCCSc1ccc(-c2c3cc(-c4cc(C(=O)OCC(CC)CCCC)c(-c5ccc(-c6sccc6C(=O)OCC(CC)CCCC)s5)s4)sc3c(-c3ccc(SCCCCCCCC)s3)c3ccsc23)s1,CCCCCCc1ccc(C2(c3ccc(CCCCCC)cc3)c3cc4c(cc3-c3sc5cc(/C=C6\C(=O)c7ccc(C)cc7C6=C(C#N)C#N)sc5c32)C(c2ccc(CCCCCC)cc2)(c2ccc(CCCCCC)cc2)c2c-4sc3cc(/C=C4\C(=O)c5ccc(C)cc5C4=C(C#N)C#N)sc23)cc1,11.9,-5.39,-3.37,-5.514,-3.808,,,,,conventional,,,,
62529,10.1016/j.synthmet.2021.116736,CCCCCCC(CCCC)Cc1sc(CC(CCCC)CCCCCC)c2c1C(=O)c1c(-c3cccs3)sc(-c3ccc(-c4cc5c(-c6ccc(SCC(CC)CCCC)s6)c6sccc6c(-c6ccc(SCC(CC)CCCC)s6)c5s4)s3)c1C2=O,CCCCCCc1ccc(C2(c3ccc(CCCCCC)cc3)c3cc4c(cc3-c3sc5cc(/C=C6\C(=O)c7cscc7C6=C(C#N)C#N)sc5c32)C(c2ccc(CCCCCC)cc2)(c2ccc(CCCCCC)cc2)c2c-4sc3cc(/C=C4\C(=O)c5cscc5C4=C(C#N)C#N)sc23)cc1,11.8,-5.43,-3.43,-5.63,-3.96,,,,,conventional,,,,
62531,10.1016/j.synthmet.2021.116736,CCCCCCC(CCCC)Cc1ccc(-c2c3cc(-c4sc(-c5nc6sc(-c7cc(CC(CC)CCCC)cs7)nc6s5)cc4CC(CC)CCCC)sc3c(-c3ccc(CC(CCCC)CCCCCC)s3)c3ccsc23)s1,CCCCCCC1(CCCCCC)c2cc3c(cc2-c2sc(/C=C4\C(=O)c5ccccc5C4=C(C#N)C#N)cc21)C(CCCCCC)(CCCCCC)c1cc(/C=C2\C(=O)c4ccccc4C2=C(C#N)C#N)sc1-3,11.5,-5.31,-3.34,-5.69,-3.91,,,,,inverted,,,,
62533,10.1016/j.synthmet.2021.116736,CCCCC(CC)COc1cccc(-c2c3cc(-c4ccc(-c5sc(-c6cccs6)c6c5C(=O)c5c(CC(CC)CCCC)sc(CC(CC)CCCC)c5C6=O)s4)sc3c(-c3cccc(OCC(CC)CCCC)c3)c3ccsc23)c1,CCCCCCc1ccc(C2(c3ccc(CCCCCC)cc3)c3cc4c(cc3-c3sc5cc(C=C6C(=O)c7ccccc7C6=C(C#N)C#N)sc5c32)C(c2ccc(CCCCCC)cc2)(c2ccc(CCCCCC)cc2)c2c-4sc3cc(C=C4C(=O)c5ccccc5C4=C(C#N)C#N)sc23)cc1,10.8,-5.42,-3.36,-5.576,-3.916,,,,,inverted,,,,
62534,10.1016/j.synthmet.2021.116736,CCCCC(CC)COc1c(F)cc(-c2nc3c(-c4cccs4)c(F)c(F)c(-c4ccc(-c5cc6c(-c7ccc(CC(CC)CCCC)s7)c7sccc7c(-c7ccc(CC(CC)CCCC)s7)c6s5)s4)c3nc2-c2cc(F)c(OCC(CC)CCCC)c(F)c2)cc1F,CCc1ccc(C2(c3ccc(CC)cc3)c3cc4c(cc3-c3sc5cc(/C=C6\C(=O)c7cscc7C6=C(C#N)C#N)sc5c32)C(c2ccc(CC)cc2)(c2ccc(CC)cc2)c2c-4sc3cc(/C=C4\C(=O)c5cscc5C4=C(C#N)C#N)sc23)cc1,10.4,-5.44,-3.5,-5.49,-3.85,,,,,conventional,,,,
62535,10.1016/j.synthmet.2021.116736,CCCCCCCCC(CCCCCC)COc1cnc2c(-c3cccs3)c(F)c(F)cc2n1,CCCCCCc1ccc(C2(c3ccc(CCCCCC)cc3)c3cc4c(cc3-c3sc5cc(C=C6C(=O)c7ccccc7C6=C(C#N)C#N)sc5c32)C(c2ccc(CCCCCC)cc2)(c2ccc(CCCCCC)cc2)c2c-4sc3cc(C=C4C(=O)c5ccccc5C4=C(C#N)C#N)sc23)cc1,10.9,-5.54,-2.92,-5.576,-3.916,,,,,conventional,,,,
62536,10.1016/j.synthmet.2021.116736,CCCCCCCCC(CCCCCC)COc1cnc2c(-c3cccs3)c(F)c(F)cc2n1,CCCCCCC1(CCCCCC)c2cc3c(cc2-c2sc(/C=C4\C(=O)c5ccccc5C4=C(C#N)C#N)cc21)C(CCCCCC)(CCCCCC)c1cc(/C=C2\C(=O)c4ccccc4C2=C(C#N)C#N)sc1-3,11.86,-5.54,-2.92,-5.69,-3.91,,,,,conventional,,,,
62537,10.1016/j.synthmet.2021.116736,CCCCCCCCN1C(=O)c2csc(-c3cc4c(-c5ccc(CC(CC)CCCC)s5)c5sccc5c(-c5ccc(CC(CC)CCCC)s5)c4s3)c2C1=O,CCCCCCc1ccc(C2(c3ccc(CCCCCC)cc3)c3cc4c(cc3-c3sc5cc(C=C6C(=O)c7cc(Cl)ccc7C6=C(C#N)C#N)sc5c32)C(c2ccc(CCCCCC)cc2)(c2ccc(CCCCCC)cc2)c2c-4sc3cc(C=C4C(=O)c5cc(Cl)ccc5C4=C(C#N)C#N)sc23)cc1,9.5,-5.6,-3.75,-5.7,-4.14,,,,,inverted,,,,
62544,10.1016/j.synthmet.2021.116737,COC(=O)C(C)(C)c1cc(C)cc(-c2sc3c4sc5cc(/C=C6/C(=O)c7cc(F)cc(c7)C(=O)/C6=C\c6cc(C(C)(C)C(=O)OC)c(-c7cc(C)cc(C(C)(C)C(=O)OC)c7)s6)sc5c4c(C(C)(C)C(=O)OC)ccc2-3)c1,CCCCCCc1ccc(C2(c3ccc(CCCCCC)cc3)c3cc4c(cc3-c3sc5cc(/C=C6\C(=O)c7cc(F)c(F)cc7C6=C(C#N)C#N)sc5c32)C(c2ccc(CCCCCC)cc2)(c2ccc(CCCCCC)cc2)c2c-4sc3cc(/C=C4\C(=O)c5cc(F)c(F)cc5C4=C(C#N)C#N)sc23)cc1,11.22,-5.56,-3.65,-5.66,-4.14,,,,,inverted,ZnO,MoO3,chlorobenzene,
62545,10.1016/j.synthmet.2021.116737,COC(=O)C(C)(C)c1cc(C)cc(-c2sc3c4sc5cc(/C=C6/C(=O)c7cc(F)cc(c7)C(=O)/C6=C\c6cc(C(C)(C)C(=O)OC)c(-c7cc(C)cc(C(C)(C)C(=O)OC)c7)s6)sc5c4c(C(C)(C)C(=O)OC)ccc2-3)c1,CCCCCCc1ccc(C2(c3ccc(CCCCCC)cc3)c3cc4c(cc3-c3sc5cc(/C=C6\C(=O)c7cc(F)c(F)cc7C6=C(C#N)C#N)sc5c32)C(c2ccc(CCCCCC)cc2)(c2ccc(CCCCCC)cc2)c2c-4sc3cc(/C=C4\C(=O)c5cc(F)c(F)cc5C4=C(C#N)C#N)sc23)cc1,11.03,-5.56,-3.65,-5.66,-4.14,,,,,inverted,ZnO,MoO3,chlorobenzene,
62546,10.1016/j.synthmet.2021.116737,COC(=O)C(C)(C)c1cc(C)cc(-c2sc3c4sc5cc(/C=C6/C(=O)c7cc(F)cc(c7)C(=O)/C6=C\c6cc(C(C)(C)C(=O)OC)c(-c7cc(C)cc(C(C)(C)C(=O)OC)c7)s6)sc5c4c(C(C)(C)C(=O)OC)ccc2-3)c1,CCCCCCc1ccc(C2(c3ccc(CCCCCC)cc3)c3cc4c(cc3-c3sc5cc(/C=C6\C(=O)c7cc(F)c(F)cc7C6=C(C#N)C#N)sc5c32)C(c2ccc(CCCCCC)cc2)(c2ccc(CCCCCC)cc2)c2c-4sc3cc(/C=C4\C(=O)c5cc(F)c(F)cc5C4=C(C#N)C#N)sc23)cc1,11.76,-5.56,-3.65,-5.66,-4.14,,,,,inverted,ZnO,MoO3,chlorobenzene,
62547,10.1016/j.synthmet.2021.116737,COC(=O)C(C)(C)c1cc(C)cc(-c2sc3c4sc5cc(/C=C6/C(=O)c7cc(F)cc(c7)C(=O)/C6=C\c6cc(C(C)(C)C(=O)OC)c(-c7cc(C)cc(C(C)(C)C(=O)OC)c7)s6)sc5c4c(C(C)(C)C(=O)OC)ccc2-3)c1,CCCCCCc1ccc(C2(c3ccc(CCCCCC)cc3)c3cc4c(cc3-c3sc5cc(/C=C6\C(=O)c7cc(F)c(F)cc7C6=C(C#N)C#N)sc5c32)C(c2ccc(CCCCCC)cc2)(c2ccc(CCCCCC)cc2)c2c-4sc3cc(/C=C4\C(=O)c5cc(F)c(F)cc5C4=C(C#N)C#N)sc23)cc1,12.33,-5.56,-3.65,-5.66,-4.14,,,,,inverted,ZnO,MoO3,chlorobenzene,
62557,10.1016/j.synthmet.2021.116826,CCCCC(CC)Cc1ccc(-c2c3cc(-c4ccc(-c5sc(-c6cccs6)c6c5C(=O)c5c(CC(CC)CCCC)sc(CC(CC)CCCC)c5C6=O)s4)sc3c(-c3ccc(CC(CC)CCCC)s3)c3ccsc23)s1,CCCCCCc1ccc(C2(c3ccc(CCCCCC)cc3)c3cc4c(cc3-c3sc5cc(C=C6C(=O)c7ccccc7C6=C(C#N)C#N)sc5c32)C(c2ccc(CCCCCC)cc2)(c2ccc(CCCCCC)cc2)c2c-4sc3cc(C=C4C(=O)c5ccccc5C4=C(C#N)C#N)sc23)cc1,2.7,-5.33,-3.48,-5.576,-3.916,100.0,160.0,1:1,,,PFN,,,
62558,10.1016/j.synthmet.2021.116826,CCCCC(CC)Cc1ccc(-c2c3cc(-c4ccc(-c5sc(-c6cccs6)c6c5C(=O)c5c(CC(CC)CCCC)sc(CC(CC)CCCC)c5C6=O)s4)sc3c(-c3ccc(CC(CC)CCCC)s3)c3ccsc23)s1,CCCCCCc1ccc(C2(c3ccc(CCCCCC)cc3)c3cc4c(cc3-c3sc5cc(C=C6C(=O)c7ccccc7C6=C(C#N)C#N)sc5c32)C(c2ccc(CCCCCC)cc2)(c2ccc(CCCCCC)cc2)c2c-4sc3cc(C=C4C(=O)c5ccccc5C4=C(C#N)C#N)sc23)cc1,1.3,-5.33,-3.48,-5.576,-3.916,100.0,160.0,1:1,,,PFN,,,
62559,10.1016/j.synthmet.2021.116826,CCCCC(CC)Cc1ccc(-c2c3cc(-c4ccc(-c5sc(-c6cccs6)c6c5C(=O)c5c(CC(CC)CCCC)sc(CC(CC)CCCC)c5C6=O)s4)sc3c(-c3ccc(CC(CC)CCCC)s3)c3ccsc23)s1,CCCCCCc1ccc(C2(c3ccc(CCCCCC)cc3)c3cc4c(cc3-c3sc5cc(C=C6C(=O)c7ccccc7C6=C(C#N)C#N)sc5c32)C(c2ccc(CCCCCC)cc2)(c2ccc(CCCCCC)cc2)c2c-4sc3cc(C=C4C(=O)c5ccccc5C4=C(C#N)C#N)sc23)cc1,3.9,-5.33,-3.48,-5.576,-3.916,100.0,160.0,1:1,,,PFN,,,
62560,10.1016/j.synthmet.2021.116826,CCCCC(CC)Cc1ccc(-c2c3cc(-c4ccc(-c5sc(-c6cccs6)c6c5C(=O)c5c(CC(CC)CCCC)sc(CC(CC)CCCC)c5C6=O)s4)sc3c(-c3ccc(CC(CC)CCCC)s3)c3ccsc23)s1,CCCCCCc1ccc(C2(c3ccc(CCCCCC)cc3)c3cc4c(cc3-c3sc5cc(C=C6C(=O)c7ccccc7C6=C(C#N)C#N)sc5c32)C(c2ccc(CCCCCC)cc2)(c2ccc(CCCCCC)cc2)c2c-4sc3cc(C=C4C(=O)c5ccccc5C4=C(C#N)C#N)sc23)cc1,2.5,-5.33,-3.48,-5.576,-3.916,100.0,160.0,1:1,,,PFN,3,,
62561,10.1016/j.synthmet.2021.116826,CCCCC(CC)Cc1ccc(-c2c3cc(-c4ccc(-c5sc(-c6cccs6)c6c5C(=O)c5c(CC(CC)CCCC)sc(CC(CC)CCCC)c5C6=O)s4)sc3c(-c3ccc(CC(CC)CCCC)s3)c3ccsc23)s1,CCCCCCc1ccc(C2(c3ccc(CCCCCC)cc3)c3cc4c(cc3-c3sc5cc(C=C6C(=O)c7ccccc7C6=C(C#N)C#N)sc5c32)C(c2ccc(CCCCCC)cc2)(c2ccc(CCCCCC)cc2)c2c-4sc3cc(C=C4C(=O)c5ccccc5C4=C(C#N)C#N)sc23)cc1,5.5,-5.33,-3.48,-5.576,-3.916,100.0,160.0,1:1,,,PFN,PEDOT:PSS,,
62562,10.1016/j.synthmet.2021.116868,CCCCCCc1ccsc1,CCCCC(=O)OCC1(c2ccccc2)c2cccc3cccc4cccc5cccc6cccc1c6c-5c-4c-3c2,3.09,-5.01,-3.12,-6.1,-3.7,,120.0,1:1 w/w,,inverted,PEIE,,,
62563,10.1016/j.synthmet.2021.116868,CCCCCCc1ccsc1,CCCCC(=O)OCC1(c2ccccc2)c2cccc3cccc4cccc5cccc6cccc1c6c-5c-4c-3c2,3.69,-5.01,-3.12,-6.1,-3.7,,,1:1 w/w,,inverted,MoO3/PEIE,,,
62564,10.1016/j.synthmet.2021.116868,CCCCCCc1ccsc1,CCCCC(=O)OCC1(c2ccccc2)c2cccc3cccc4cccc5cccc6cccc1c6c-5c-4c-3c2,3.41,-5.01,-3.12,-6.1,-3.7,,,1:1 w/w,,inverted,MoO3/PEIE,,,
62565,10.1016/j.synthmet.2021.116868,CCCCCCc1ccsc1,CCCCC(=O)OCC1(c2ccccc2)c2cccc3cccc4cccc5cccc6cccc1c6c-5c-4c-3c2,3.34,-5.01,-3.12,-6.1,-3.7,,120.0,1:1 w/w,,inverted,MoO3/PEIE,,,
62566,10.1016/j.synthmet.2021.116868,CCCCCCc1ccsc1,CCCCC(=O)OCC1(c2ccccc2)c2cccc3cccc4cccc5cccc6cccc1c6c-5c-4c-3c2,3.12,-5.01,-3.12,-6.1,-3.7,,120.0,1:1 w/w,,inverted,MoO3/PEIE,,,
62567,10.1016/j.synthmet.2021.116868,CCCCCCc1ccsc1,CCCCC(=O)OCC1(c2ccccc2)c2cccc3cccc4cccc5cccc6cccc1c6c-5c-4c-3c2,3.05,-5.01,-3.12,-6.1,-3.7,,120.0,1:1 w/w,,inverted,MoO3/PEIE,,,
62579,10.1016/j.synthmet.2021.116946,COC(=O)C(C)(C)c1cc(C)cc(-c2sc3c4sc5cc(/C=C6/C(=O)c7cc(F)cc(c7)C(=O)/C6=C\c6cc(C(C)(C)C(=O)OC)c(-c7cc(C)cc(C(C)(C)C(=O)OC)c7)s6)sc5c4c(C(C)(C)C(=O)OC)ccc2-3)c1,CCCCCCCCCCCc1c(/C=C2\C(=O)c3cc(F)c(F)cc3C2=C(C#N)C#N)sc2c1sc1c3c4nsnc4c4c5sc6c(CCCCCCCCCCC)c(/C=C7\C(=O)c8cc(F)c(F)cc8C7=C(C#N)C#N)sc6c5n(CC(CC)CCCC)c4c3n(CC(CC)CCCC)c21,14.24,-5.56,-3.65,-5.65,-4.09,,,,,,,PEDOT:PSS,,
62580,10.1016/j.synthmet.2021.116946,COC(=O)C(C)(C)c1cc(C)cc(-c2sc3c4sc5cc(/C=C6/C(=O)c7cc(F)cc(c7)C(=O)/C6=C\c6cc(C(C)(C)C(=O)OC)c(-c7cc(C)cc(C(C)(C)C(=O)OC)c7)s6)sc5c4c(C(C)(C)C(=O)OC)ccc2-3)c1,CCCCCCCCCCCc1c(/C=C2\C(=O)c3cc(F)c(F)cc3C2=C(C#N)C#N)sc2c1sc1c3c4nsnc4c4c5sc6c(CCCCCCCCCCC)c(/C=C7\C(=O)c8cc(F)c(F)cc8C7=C(C#N)C#N)sc6c5n(CC(CC)CCCC)c4c3n(CC(CC)CCCC)c21,15.84,-5.56,-3.65,-5.65,-4.09,,,,,,,PEDOT:PSS/TTF-PZ,,
62639,10.1016/j.synthmet.2023.117302,CCCCCCCCCCCc1c(/C=C2\C(=O)c3ccccc3C2=C(C#N)C#N)sc2c1sc1c3c4nsnc4c4c5sc6c(CCCCCCCCCCC)c(/C=C7\C(=O)c8ccccc8C7=C(C#N)C#N)sc6c5n(CC(CC)CCCC)c4c3n(CC(CC)CCCC)c21,COC(=O)CCCC1(c2ccccc2)C23c4c5ccc6c7cc8c9c%10c(cc%11cc%12c%13c%14c(cc%15c%16ccc-5c2c%16c2c5c%16c%17c(c(c46)c7c9c%17c4c%10c%11c%13c4c%16c%14c%152)C513)C%12)C8,4.38,,,-5.9,-3.9,,,1:1,,conventional,,,,
62640,10.1016/j.synthmet.2023.117302,CCCCCCCCCCCc1c(/C=C2\C(=O)c3ccccc3C2=C(C#N)C#N)sc2c1sc1c3c4nsnc4c4c5sc6c(CCCCCCCCCCC)c(/C=C7\C(=O)c8ccccc8C7=C(C#N)C#N)sc6c5n(CC(CC)CCCC)c4c3n(CC(CC)CCCC)c21,COC(=O)CCCC1(c2ccccc2)C23c4c5ccc6c7cc8c9c%10c(cc%11cc%12c%13c%14c(cc%15c%16ccc-5c2c%16c2c5c%16c%17c(c(c46)c7c9c%17c4c%10c%11c%13c4c%16c%14c%152)C513)C%12)C8,5.83,,,-5.9,-3.9,,,1:2,,conventional,,,,
62641,10.1016/j.synthmet.2023.117302,CCCCCCCCCCCc1c(/C=C2\C(=O)c3ccccc3C2=C(C#N)C#N)sc2c1sc1c3c4nsnc4c4c5sc6c(CCCCCCCCCCC)c(/C=C7\C(=O)c8ccccc8C7=C(C#N)C#N)sc6c5n(CC(CC)CCCC)c4c3n(CC(CC)CCCC)c21,COC(=O)CCCC1(c2ccccc2)C23c4c5ccc6c7cc8c9c%10c(cc%11cc%12c%13c%14c(cc%15c%16ccc-5c2c%16c2c5c%16c%17c(c(c46)c7c9c%17c4c%10c%11c%13c4c%16c%14c%152)C513)C%12)C8,7.08,,,-5.9,-3.9,,,1:2.5,,conventional,,,,
62642,10.1016/j.synthmet.2023.117302,CCCCCCCCCCCc1c(/C=C2\C(=O)c3ccccc3C2=C(C#N)C#N)sc2c1sc1c3c4nsnc4c4c5sc6c(CCCCCCCCCCC)c(/C=C7\C(=O)c8ccccc8C7=C(C#N)C#N)sc6c5n(CC(CC)CCCC)c4c3n(CC(CC)CCCC)c21,COC(=O)CCCC1(c2ccccc2)C23c4c5ccc6c7cc8c9c%10c(cc%11cc%12c%13c%14c(cc%15c%16ccc-5c2c%16c2c5c%16c%17c(c(c46)c7c9c%17c4c%10c%11c%13c4c%16c%14c%152)C513)C%12)C8,4.76,,,-5.9,-3.9,,,1:3,,conventional,,,,
62643,10.1016/j.synthmet.2023.117302,CCCCCCCCCCCc1c(/C=C2\C(=O)c3ccccc3C2=C(C#N)C#N)sc2c1sc1c3c4nsnc4c4c5sc6c(CCCCCCCCCCC)c(/C=C7\C(=O)c8ccccc8C7=C(C#N)C#N)sc6c5n(CC(CC)CCCC)c4c3n(CC(CC)CCCC)c21,COC(=O)CCCC1(c2ccccc2)C23c4c5ccc6c7cc8c9c%10c(cc%11cc%12c%13c%14c(cc%15c%16ccc-5c2c%16c2c5c%16c%17c(c(c46)c7c9c%17c4c%10c%11c%13c4c%16c%14c%152)C513)C%12)C8,3.05,,,-5.9,-3.9,,,1:4,,conventional,,,,
62650,10.1016/j.synthmet.2023.117353,CCCCCCCCOc1ccc(OCCCCCCCC)c(C#Cc2c3ccccc3c(C#Cc3cc(OCCCCCCCC)c(/C=C/c4cc(OCCCCCCCC)ccc4OCCCCCCCC)cc3OCCCCCCCC)c3ccccc23)c1,CCCCC(=O)OCC1(c2ccccc2)c2cccc3cccc4cccc5cccc6cccc1c6c-5c-4c-3c2,3.43,-5.09,-3.04,-6.1,-3.7,100.0,,1:1,,conventional,LiF,PEDOT:PSS,chlorobenzene,
62651,10.1016/j.synthmet.2023.117353,CCCCCCCCOc1ccc(OCCCCCCCC)c(C#Cc2c3ccccc3c(C#Cc3cc(OCCCCCCCC)c(/C=C/c4cc(OCCCCCCCC)ccc4OCCCCCCCC)cc3OCCCCCCCC)c3ccccc23)c1,CCCCC(=O)OCC1(c2ccccc2)c2cccc3cccc4cccc5cccc6cccc1c6c-5c-4c-3c2,3.56,-5.09,-3.04,-6.1,-3.7,150.0,,1:1,,conventional,LiF,PEDOT:PSS,chlorobenzene,
62652,10.1016/j.synthmet.2023.117353,CCCCCCCCOc1ccc(OCCCCCCCC)c(C#Cc2c3ccccc3c(C#Cc3cc(OCCCCCCCC)c(/C=C/c4cc(OCCCCCCCC)ccc4OCCCCCCCC)cc3OCCCCCCCC)c3ccccc23)c1,CCCCC(=O)OCC1(c2ccccc2)c2cccc3cccc4cccc5cccc6cccc1c6c-5c-4c-3c2,3.83,-5.09,-3.04,-6.1,-3.7,200.0,,1:1,,conventional,LiF,PEDOT:PSS,chlorobenzene,
62653,10.1016/j.synthmet.2023.117353,CCCCCCCCOc1ccc(OCCCCCCCC)c(C#Cc2c3ccccc3c(C#Cc3cc(OCCCCCCCC)c(/C=C/c4cc(OCCCCCCCC)ccc4OCCCCCCCC)cc3OCCCCCCCC)c3ccccc23)c1,CCCCC(=O)OCC1(c2ccccc2)c2cccc3cccc4cccc5cccc6cccc1c6c-5c-4c-3c2,3.73,-5.09,-3.04,-6.1,-3.7,250.0,,1:1,,conventional,LiF,PEDOT:PSS,chlorobenzene,
62654,10.1016/j.synthmet.2023.117353,CCCCCCCCOc1ccc(OCCCCCCCC)c(C#Cc2c3ccccc3c(C#Cc3cc(OCCCCCCCC)c(/C=C/c4cc(OCCCCCCCC)ccc4OCCCCCCCC)cc3OCCCCCCCC)c3ccccc23)c1,CCCCC(=O)OCC1(c2ccccc2)c2cccc3cccc4cccc5cccc6cccc1c6c-5c-4c-3c2,3.64,-5.09,-3.04,-6.1,-3.7,300.0,,1:1,,conventional,LiF,PEDOT:PSS,chlorobenzene,
62657,10.1016/j.synthmet.2023.117419,CCCCCCc1ccsc1,CCCCC(=O)OCC1(c2ccccc2)c2cccc3cccc4cccc5cccc6cccc1c6c-5c-4c-3c2,3.74,-5.01,-3.12,-6.1,-3.7,130.0,150.0,1:0.8,,inverted,ZnO,MoO3,,
62658,10.1016/j.synthmet.2023.117419,CCCCCCc1ccsc1,CCCCC(=O)OCC1(c2ccccc2)c2cccc3cccc4cccc5cccc6cccc1c6c-5c-4c-3c2,3.64,-5.01,-3.12,-6.1,-3.7,100.0,150.0,1:0.8,,inverted,ZnO,MoO3,,
62659,10.1016/j.synthmet.2023.117419,CCCCCCc1ccsc1,CCCCC(=O)OCC1(c2ccccc2)c2cccc3cccc4cccc5cccc6cccc1c6c-5c-4c-3c2,3.56,-5.01,-3.12,-6.1,-3.7,85.0,150.0,1:0.8,,inverted,ZnO,MoO3,,
62660,10.1016/j.synthmet.2023.117419,CCCCCCc1ccsc1,CCCCC(=O)OCC1(c2ccccc2)c2cccc3cccc4cccc5cccc6cccc1c6c-5c-4c-3c2,3.52,-5.01,-3.12,-6.1,-3.7,70.0,150.0,1:0.8,,inverted,ZnO,MoO3,,
62661,10.1016/j.synthmet.2023.117419,CCCCCCc1ccsc1,CCCCC(=O)OCC1(c2ccccc2)c2cccc3cccc4cccc5cccc6cccc1c6c-5c-4c-3c2,3.75,-5.01,-3.12,-6.1,-3.7,130.0,150.0,1:0.8,,inverted,ZnO,MoO3,,
62662,10.1016/j.synthmet.2023.117419,CCCCCCc1ccsc1,CCCCC(=O)OCC1(c2ccccc2)c2cccc3cccc4cccc5cccc6cccc1c6c-5c-4c-3c2,3.5,-5.01,-3.12,-6.1,-3.7,70.0,150.0,1:0.8,,inverted,ZnO,MoO3,,
62685,10.1016/j.synthmet.2024.117586,COC(=O)C(C)(C)c1cc(C)cc(-c2sc3c4sc5cc(/C=C6/C(=O)c7cc(F)cc(c7)C(=O)/C6=C\c6cc(C(C)(C)C(=O)OC)c(-c7cc(C)cc(C(C)(C)C(=O)OC)c7)s6)sc5c4c(C(C)(C)C(=O)OC)ccc2-3)c1,CCCCCCCCCCCc1c(/C=C2\C(=O)c3cc(F)c(F)cc3C2=C(C#N)C#N)sc2c1sc1c3c4nsnc4c4c5sc6c(CCCCCCCCCCC)c(/C=C7\C(=O)c8cc(F)c(F)cc8C7=C(C#N)C#N)sc6c5n(CC(CC)CCCC)c4c3n(CC(CC)CCCC)c21,14.45,-5.56,-3.65,-5.65,-4.09,,90.0,1:1.2,,inverted,ZnO,MoO3,chloroform,
62686,10.1016/j.synthmet.2024.117586,COC(=O)C(C)(C)c1cc(C)cc(-c2sc3c4sc5cc(/C=C6/C(=O)c7cc(F)cc(c7)C(=O)/C6=C\c6cc(C(C)(C)C(=O)OC)c(-c7cc(C)cc(C(C)(C)C(=O)OC)c7)s6)sc5c4c(C(C)(C)C(=O)OC)ccc2-3)c1,CCCCCCCCCCCc1c(/C=C2\C(=O)c3cc(F)c(F)cc3C2=C(C#N)C#N)sc2c1sc1c3c4nsnc4c4c5sc6c(CCCCCCCCCCC)c(/C=C7\C(=O)c8cc(F)c(F)cc8C7=C(C#N)C#N)sc6c5n(CC(CC)CCCC)c4c3n(CC(CC)CCCC)c21,15.31,-5.56,-3.65,-5.65,-4.09,,90.0,1:1.2,25%,inverted,ZnO,MoO3,chloroform,TT
62687,10.1016/j.synthmet.2024.117586,COC(=O)C(C)(C)c1cc(C)cc(-c2sc3c4sc5cc(/C=C6/C(=O)c7cc(F)cc(c7)C(=O)/C6=C\c6cc(C(C)(C)C(=O)OC)c(-c7cc(C)cc(C(C)(C)C(=O)OC)c7)s6)sc5c4c(C(C)(C)C(=O)OC)ccc2-3)c1,CCCCCCCCCCCc1c(/C=C2\C(=O)c3cc(F)c(F)cc3C2=C(C#N)C#N)sc2c1sc1c3c4nsnc4c4c5sc6c(CCCCCCCCCCC)c(/C=C7\C(=O)c8cc(F)c(F)cc8C7=C(C#N)C#N)sc6c5n(CC(CC)CCCC)c4c3n(CC(CC)CCCC)c21,15.39,-5.56,-3.65,-5.65,-4.09,,90.0,1:1.2,5%,inverted,ZnO,MoO3,chloroform,CN
62688,10.1016/j.synthmet.2024.117586,COC(=O)C(C)(C)c1cc(C)cc(-c2sc3c4sc5cc(/C=C6/C(=O)c7cc(F)cc(c7)C(=O)/C6=C\c6cc(C(C)(C)C(=O)OC)c(-c7cc(C)cc(C(C)(C)C(=O)OC)c7)s6)sc5c4c(C(C)(C)C(=O)OC)ccc2-3)c1,CCCCCCCCCCCc1c(/C=C2\C(=O)c3cc(F)c(F)cc3C2=C(C#N)C#N)sc2c1sc1c3c4nsnc4c4c5sc6c(CCCCCCCCCCC)c(/C=C7\C(=O)c8cc(F)c(F)cc8C7=C(C#N)C#N)sc6c5n(CC(CC)CCCC)c4c3n(CC(CC)CCCC)c21,16.43,-5.56,-3.65,-5.65,-4.09,,90.0,1:1.2,25%,inverted,ZnO,MoO3,chloroform,TT+CN
62689,10.1016/j.synthmet.2024.117599,CCCCCCCCC(CCCCCC)Cc1cc2sc(-c3c4cc(-c5sc(-c6c(F)c(F)c(-c7cc(CC(CC)CCCC)cs7)c7nsnc67)cc5CC(CC)CCCC)sc4c(-c4cc5sc(CC(CCCCCC)CCCCCCCC)cc5s4)c4ccsc34)cc2s1,CCCCC(=O)OCC1(c2ccccc2)c2cccc3cccc4cccc5cccc6cccc1c6c-5c-4c-3c2,9.0,-5.48,-3.73,-6.1,-3.7,235.0,,1:1.5,,inverted,ZnO,MoO3,o-DCB,
62690,10.1016/j.synthmet.2024.117599,CCCCCCCCC(CCCCCC)Cc1cc2sc(-c3c4cc(-c5sc(-c6c(F)c(F)c(-c7cc(CC(CC)CCCC)cs7)c7nsnc67)cc5CC(CC)CCCC)sc4c(-c4cc5sc(CC(CCCCCC)CCCCCCCC)cc5s4)c4ccsc34)cc2s1,COC(=O)CCCC1(c2ccccc2)C23c4c5ccc6c7cc8c9c%10c(cc%11cc%12c%13c%14c(cc%15c%16ccc-5c2c%16c2c5c%16c%17c(c(c46)c7c9c%17c4c%10c%11c%13c4c%16c%14c%152)C513)C%12)C8,1.6,-5.48,-3.73,-5.9,-3.9,140.0,100.0,1:2,,inverted,ZnO,MoO3,water,
62691,10.1016/j.synthmet.2024.117599,CCCCCCCCC(CCCCCC)Cc1cc2sc(-c3c4cc(-c5sc(-c6c(F)c(F)c(-c7cc(CC(CC)CCCC)cs7)c7nsnc67)cc5CC(CC)CCCC)sc4c(-c4cc5sc(CC(CCCCCC)CCCCCCCC)cc5s4)c4ccsc34)cc2s1,COC(=O)CCCC1(c2ccccc2)C23c4c5ccc6c7cc8c9c%10c(cc%11cc%12c%13c%14c(cc%15c%16ccc-5c2c%16c2c5c%16c%17c(c(c46)c7c9c%17c4c%10c%11c%13c4c%16c%14c%152)C513)C%12)C8,0.6,-5.48,-3.73,-5.9,-3.9,,,1:2,,inverted,ZnO,MoO3,water,
62693,10.1016/j.synthmet.2024.117599,CCCCCCCCC(CCCCCC)Cc1cc2sc(-c3c4cc(-c5sc(-c6c(F)c(F)c(-c7cc(CC(CC)CCCC)cs7)c7nsnc67)cc5CC(CC)CCCC)sc4c(-c4cc5sc(CC(CCCCCC)CCCCCCCC)cc5s4)c4ccsc34)cc2s1,COC(=O)CCCC1(c2ccccc2)C23c4c5ccc6c7cc8c9c%10c(cc%11cc%12c%13c%14c(cc%15c%16ccc-5c2c%16c2c5c%16c%17c(c(c46)c7c9c%17c4c%10c%11c%13c4c%16c%14c%152)C513)C%12)C8,1.0,-5.48,-3.73,-5.9,-3.9,,120.0,1:2,,inverted,ZnO,MoO3,water,
62694,10.1016/j.synthmet.2024.117599,CCCCCCCCC(CCCCCC)Cc1cc2sc(-c3c4cc(-c5sc(-c6c(F)c(F)c(-c7cc(CC(CC)CCCC)cs7)c7nsnc67)cc5CC(CC)CCCC)sc4c(-c4cc5sc(CC(CCCCCC)CCCCCCCC)cc5s4)c4ccsc34)cc2s1,COC(=O)CCCC1(c2ccccc2)C23c4c5ccc6c7cc8c9c%10c(cc%11cc%12c%13c%14c(cc%15c%16ccc-5c2c%16c2c5c%16c%17c(c(c46)c7c9c%17c4c%10c%11c%13c4c%16c%14c%152)C513)C%12)C8,0.5,-5.48,-3.73,-5.9,-3.9,,160.0,1:2,,inverted,ZnO,MoO3,water,
62738,10.1016/j.synthmet.2025.117890,CCCCCCCCc1cc(-c2c(-c3cccs3)sc3c(-c4cc(CCCCCCCC)c(CCCCCCCC)s4)c(-c4ccc(-c5cccc6nsnc56)s4)sc23)sc1CCCCCCCC,CCCCC(=O)OCC1(c2ccccc2)C2=CC=Cc3cccc4cccc5ccc6ccccc7cccc1c7c6c5c-4c3C2,3.49,,,-6.1,-3.9,136.0,,1:2,,conventional,LiF,PEDOT:PSS,o-DCB,
62740,10.1016/j.synthmet.2025.117890,CCCCCCc1csc(-c2ccc(-c3cc(CCCCCC)c(/C=C/c4csc(-c5cc6c(OCC(CC)CCCC)c7sc(-c8ccc(C9=C%10C(=O)N(CC(CC)CCCC)C(c%11ccc(-c%12cc%13c(OCC(CC)CCCC)c%14sccc%14c(OCC(CC)CCCC)c%13s%12)s%11)=C%10C(=O)N9CC(CC)CCCC)s8)cc7c(OCC(CC)CCCC)c6s5)c4)s3)c3nsnc23)c1,CCCCC(=O)OCC1(c2ccccc2)C2=CC=Cc3cccc4cccc5ccc6ccccc7cccc1c7c6c5c-4c3C2,2.7,,,-6.1,-3.9,138.0,,1:0.8,,conventional,LiF,PEDOT:PSS,o-DCB,
62741,10.1016/j.synthmet.2025.117905,CCCCCCCCC(CCCCCCCC)n1c2ccccc2c2ccc(-c3ccc(-c4ccc(-c5cccs5)c5nsnc45)s3)cc21,CCCCC(=O)OCC1(c2ccccc2)C2=CC=Cc3cccc4cccc5ccc6ccccc7cccc1c7c6c5c-4c3C2,4.7,-5.5,-3.6,-6.1,-3.9,,,,,conventional,Ca,PEDOT:PSS,,DIO
62742,10.1016/j.synthmet.2025.117905,CCCCC(CC)COC(=O)c1sc2c(-c3cc4c(-c5ccc(CC(CC)CCCC)s5)c5sc(C)cc5c(-c5ccc(CC(CC)CCCC)s5)c4s3)sc(C)c2c1F,CCCCC(=O)OCC1(c2ccccc2)C2=CC=Cc3cccc4cccc5ccc6ccccc7cccc1c7c6c5c-4c3C2,6.9,-5.21,-3.6,-6.1,-3.9,,,,,conventional,Ca,PEDOT:PSS,,DIO
62746,10.1016/j.synthmet.2025.117914,CCCCCCCCC(CCCCCC)COc1ccc(OCC(CCCCCC)CCCCCCCC)c(-c2ccc(-c3c(F)c(F)c(-c4cccs4)c4nsnc34)s2)c1,CCCCC(=O)OCC1(c2ccccc2)C2=CC=Cc3cccc4cccc5ccc6ccccc7cccc1c7c6c5c-4c3C2,6.67,-5.43,-3.67,-6.1,-3.9,100.0,,,,,,PEDOT:PSS,,
62747,10.1016/j.synthmet.2025.117914,CCCCCCCCC(CCCCCC)COc1ccc(OCC(CCCCCC)CCCCCCCC)c(-c2ccc(-c3c(F)c(F)c(-c4cccs4)c4nsnc34)s2)c1,CCCCC(=O)OCC1(c2ccccc2)C2=CC=Cc3cccc4cccc5ccc6ccccc7cccc1c7c6c5c-4c3C2,7.89,-5.43,-3.67,-6.1,-3.9,100.0,,,,,,GO/PANI,,
62748,10.1016/j.synthmet.2025.117914,CCCCCCCCC(CCCCCC)COc1ccc(OCC(CCCCCC)CCCCCCCC)c(-c2ccc(-c3c(F)c(F)c(-c4cccs4)c4nsnc34)s2)c1,CCCCC(=O)OCC1(c2ccccc2)C2=CC=Cc3cccc4cccc5ccc6ccccc7cccc1c7c6c5c-4c3C2,8.6,-5.43,-3.67,-6.1,-3.9,100.0,,,,,,FNGO/PANI,,
62749,10.1016/j.synthmet.2025.117914,CCCCCCCCC(CCCCCC)COc1ccc(OCC(CCCCCC)CCCCCCCC)c(-c2ccc(-c3c(F)c(F)c(-c4cccs4)c4nsnc34)s2)c1,CCCCC(=O)OCC1(c2ccccc2)C2=CC=Cc3cccc4cccc5ccc6ccccc7cccc1c7c6c5c-4c3C2,8.76,-5.43,-3.67,-6.1,-3.9,,,,,,,PEDOT:PSS,,
62750,10.1016/j.synthmet.2025.117914,CCCCCCCCC(CCCCCC)COc1ccc(OCC(CCCCCC)CCCCCCCC)c(-c2ccc(-c3c(F)c(F)c(-c4cccs4)c4nsnc34)s2)c1,CCCCC(=O)OCC1(c2ccccc2)C2=CC=Cc3cccc4cccc5ccc6ccccc7cccc1c7c6c5c-4c3C2,8.38,-5.43,-3.67,-6.1,-3.9,,,,,,,GO/PANI,,
62751,10.1016/j.synthmet.2025.117914,CCCCCCCCC(CCCCCC)COc1ccc(OCC(CCCCCC)CCCCCCCC)c(-c2ccc(-c3c(F)c(F)c(-c4cccs4)c4nsnc34)s2)c1,CCCCC(=O)OCC1(c2ccccc2)C2=CC=Cc3cccc4cccc5ccc6ccccc7cccc1c7c6c5c-4c3C2,9.44,-5.43,-3.67,-6.1,-3.9,,,,,,,FNGO/PANI,,
62752,10.1016/j.synthmet.2025.117935,COC(=O)C(C)(C)c1cc(C)cc(-c2sc3c4sc5cc(/C=C6/C(=O)c7cc(F)cc(c7)C(=O)/C6=C\c6cc(C(C)(C)C(=O)OC)c(-c7cc(C)cc(C(C)(C)C(=O)OC)c7)s6)sc5c4c(C(C)(C)C(=O)OC)ccc2-3)c1,CCCCCCCCCCCc1c(/C=C2\C(=O)c3cc(F)c(F)cc3C2=C(C#N)C#N)sc2c1sc1c3c4nsnc4c4c5sc6c(CCCCCCCCCCC)c(/C=C7\C(=O)c8cc(F)c(F)cc8C7=C(C#N)C#N)sc6c5n(CC(CC)CCCC)c4c3n(CC(CC)CCCC)c21,11.9,-5.56,-3.65,-5.65,-4.09,,,1:1.2,0.5% v/v,inverted,ZnO,MoO3,chloroform,CN
62753,10.1016/j.synthmet.2025.117935,COC(=O)C(C)(C)c1cc(C)cc(-c2sc3c4sc5cc(/C=C6/C(=O)c7cc(F)cc(c7)C(=O)/C6=C\c6cc(C(C)(C)C(=O)OC)c(-c7cc(C)cc(C(C)(C)C(=O)OC)c7)s6)sc5c4c(C(C)(C)C(=O)OC)ccc2-3)c1,CCCCCCCCCCCc1c(/C=C2\C(=O)c3cc(F)c(F)cc3C2=C(C#N)C#N)sc2c1sc1c3c4nsnc4c4c5sc6c(CCCCCCCCCCC)c(/C=C7\C(=O)c8cc(F)c(F)cc8C7=C(C#N)C#N)sc6c5n(CC(CC)CCCC)c4c3n(CC(CC)CCCC)c21,9.3,-5.56,-3.65,-5.65,-4.09,,,1:1.2,0.5% v/v,inverted,ZnO,MoO3,chloroform,CN
62754,10.1016/j.synthmet.2025.117935,COC(=O)C(C)(C)c1cc(C)cc(-c2sc3c4sc5cc(/C=C6/C(=O)c7cc(F)cc(c7)C(=O)/C6=C\c6cc(C(C)(C)C(=O)OC)c(-c7cc(C)cc(C(C)(C)C(=O)OC)c7)s6)sc5c4c(C(C)(C)C(=O)OC)ccc2-3)c1,CCCCCCCCCCCc1c(/C=C2\C(=O)c3cc(F)c(F)cc3C2=C(C#N)C#N)sc2c1sc1c3c4nsnc4c4c5sc6c(CCCCCCCCCCC)c(/C=C7\C(=O)c8cc(F)c(F)cc8C7=C(C#N)C#N)sc6c5n(CC(CC)CCCC)c4c3n(CC(CC)CCCC)c21,9.6,-5.56,-3.65,-5.65,-4.09,,,1:1.2,0.5% v/v,inverted,ZnO,MoO3,chloroform,CN
62755,10.1016/j.synthmet.2025.117935,COC(=O)C(C)(C)c1cc(C)cc(-c2sc3c4sc5cc(/C=C6/C(=O)c7cc(F)cc(c7)C(=O)/C6=C\c6cc(C(C)(C)C(=O)OC)c(-c7cc(C)cc(C(C)(C)C(=O)OC)c7)s6)sc5c4c(C(C)(C)C(=O)OC)ccc2-3)c1,CCCCCCCCCCCc1c(/C=C2\C(=O)c3cc(F)c(F)cc3C2=C(C#N)C#N)sc2c1sc1c3c4nsnc4c4c5sc6c(CCCCCCCCCCC)c(/C=C7\C(=O)c8cc(F)c(F)cc8C7=C(C#N)C#N)sc6c5n(CC(CC)CCCC)c4c3n(CC(CC)CCCC)c21,9.3,-5.56,-3.65,-5.65,-4.09,,,1:1.2,0.5% v/v,inverted,ZnO,MoO3,chloroform,CN
62756,10.1016/j.synthmet.2025.117935,COC(=O)C(C)(C)c1cc(C)cc(-c2sc3c4sc5cc(/C=C6/C(=O)c7cc(F)cc(c7)C(=O)/C6=C\c6cc(C(C)(C)C(=O)OC)c(-c7cc(C)cc(C(C)(C)C(=O)OC)c7)s6)sc5c4c(C(C)(C)C(=O)OC)ccc2-3)c1,CCCCCCCCCCCc1c(/C=C2\C(=O)c3cc(F)c(F)cc3C2=C(C#N)C#N)sc2c1sc1c3c4nsnc4c4c5sc6c(CCCCCCCCCCC)c(/C=C7\C(=O)c8cc(F)c(F)cc8C7=C(C#N)C#N)sc6c5n(CC(CC)CCCC)c4c3n(CC(CC)CCCC)c21,8.6,-5.56,-3.65,-5.65,-4.09,,,1:1.2,0.5% v/v,inverted,ZnO,MoO3,chloroform,CN
62757,10.1016/j.synthmet.2025.117935,COC(=O)C(C)(C)c1cc(C)cc(-c2sc3c4sc5cc(/C=C6/C(=O)c7cc(F)cc(c7)C(=O)/C6=C\c6cc(C(C)(C)C(=O)OC)c(-c7cc(C)cc(C(C)(C)C(=O)OC)c7)s6)sc5c4c(C(C)(C)C(=O)OC)ccc2-3)c1,CCCCCCCCCCCc1c(/C=C2\C(=O)c3cc(F)c(F)cc3C2=C(C#N)C#N)sc2c1sc1c3c4nsnc4c4c5sc6c(CCCCCCCCCCC)c(/C=C7\C(=O)c8cc(F)c(F)cc8C7=C(C#N)C#N)sc6c5n(CC(CC)CCCC)c4c3n(CC(CC)CCCC)c21,8.0,-5.56,-3.65,-5.65,-4.09,,,1:1.2,0.5% v/v,inverted,ZnO,MoO3,chloroform,CN
62763,10.1016/j.synthmet.2025.117982,COC(=O)C(C)(C)c1cc(C)cc(-c2sc3c4sc5cc(/C=C6/C(=O)c7cc(F)cc(c7)C(=O)/C6=C\c6cc(C(C)(C)C(=O)OC)c(-c7cc(C)cc(C(C)(C)C(=O)OC)c7)s6)sc5c4c(C(C)(C)C(=O)OC)ccc2-3)c1,CCCCCCCCCc1c(C=C2C(=O)c3cc(Cl)c(Cl)cc3C2=C(C#N)C#N)sc2c1sc1c3c4nsnc4c4c5sc6c(CCCCCCCCC)c(C=C7C(=O)c8cc(Cl)c(Cl)cc8C7=C(C#N)C#N)sc6c5n(CC(CCCC)CCCCCC)c4c3n(CC(CCCC)CCCCCC)c21,10.54,-5.56,-3.65,-5.68,-3.9,100.0,100.0,,10 mg/mL,inverted,ZnO,,,
62764,10.1016/j.synthmet.2025.117982,COC(=O)C(C)(C)c1cc(C)cc(-c2sc3c4sc5cc(/C=C6/C(=O)c7cc(F)cc(c7)C(=O)/C6=C\c6cc(C(C)(C)C(=O)OC)c(-c7cc(C)cc(C(C)(C)C(=O)OC)c7)s6)sc5c4c(C(C)(C)C(=O)OC)ccc2-3)c1,CCCCCCCCCc1c(C=C2C(=O)c3cc(Cl)c(Cl)cc3C2=C(C#N)C#N)sc2c1sc1c3c4nsnc4c4c5sc6c(CCCCCCCCC)c(C=C7C(=O)c8cc(Cl)c(Cl)cc8C7=C(C#N)C#N)sc6c5n(CC(CCCC)CCCCCC)c4c3n(CC(CCCC)CCCCCC)c21,11.56,-5.56,-3.65,-5.68,-3.9,100.0,100.0,1:1.19,10 mg/mL,inverted,ZnO,,,
62765,10.1016/j.synthmet.2025.117982,COC(=O)C(C)(C)c1cc(C)cc(-c2sc3c4sc5cc(/C=C6/C(=O)c7cc(F)cc(c7)C(=O)/C6=C\c6cc(C(C)(C)C(=O)OC)c(-c7cc(C)cc(C(C)(C)C(=O)OC)c7)s6)sc5c4c(C(C)(C)C(=O)OC)ccc2-3)c1,CCCCCCCCCc1c(C=C2C(=O)c3cc(Cl)c(Cl)cc3C2=C(C#N)C#N)sc2c1sc1c3c4nsnc4c4c5sc6c(CCCCCCCCC)c(C=C7C(=O)c8cc(Cl)c(Cl)cc8C7=C(C#N)C#N)sc6c5n(CC(CCCC)CCCCCC)c4c3n(CC(CCCC)CCCCCC)c21,11.98,-5.56,-3.65,-5.68,-3.9,100.0,100.0,,10 mg/mL,inverted,ZnO,,,
62766,10.1016/j.synthmet.2025.117982,COC(=O)C(C)(C)c1cc(C)cc(-c2sc3c4sc5cc(/C=C6/C(=O)c7cc(F)cc(c7)C(=O)/C6=C\c6cc(C(C)(C)C(=O)OC)c(-c7cc(C)cc(C(C)(C)C(=O)OC)c7)s6)sc5c4c(C(C)(C)C(=O)OC)ccc2-3)c1,CCCCCCCCCc1c(C=C2C(=O)c3cc(Cl)c(Cl)cc3C2=C(C#N)C#N)sc2c1sc1c3c4nsnc4c4c5sc6c(CCCCCCCCC)c(C=C7C(=O)c8cc(Cl)c(Cl)cc8C7=C(C#N)C#N)sc6c5n(CC(CCCC)CCCCCC)c4c3n(CC(CCCC)CCCCCC)c21,11.23,-5.56,-3.65,-5.68,-3.9,100.0,100.0,,10 mg/mL,inverted,ZnO,,,
62767,10.1016/j.synthmet.2025.117982,COC(=O)C(C)(C)c1cc(C)cc(-c2sc3c4sc5cc(/C=C6/C(=O)c7cc(F)cc(c7)C(=O)/C6=C\c6cc(C(C)(C)C(=O)OC)c(-c7cc(C)cc(C(C)(C)C(=O)OC)c7)s6)sc5c4c(C(C)(C)C(=O)OC)ccc2-3)c1,CCCCCCCCCc1c(C=C2C(=O)c3cc(Cl)c(Cl)cc3C2=C(C#N)C#N)sc2c1sc1c3c4nsnc4c4c5sc6c(CCCCCCCCC)c(C=C7C(=O)c8cc(Cl)c(Cl)cc8C7=C(C#N)C#N)sc6c5n(CC(CCCC)CCCCCC)c4c3n(CC(CCCC)CCCCCC)c21,12.23,-5.56,-3.65,-5.68,-3.9,100.0,100.0,1:1.19,10 mg/mL,inverted,ZnO,MoO3,,
62768,10.1016/j.synthmet.2025.117982,COC(=O)C(C)(C)c1cc(C)cc(-c2sc3c4sc5cc(/C=C6/C(=O)c7cc(F)cc(c7)C(=O)/C6=C\c6cc(C(C)(C)C(=O)OC)c(-c7cc(C)cc(C(C)(C)C(=O)OC)c7)s6)sc5c4c(C(C)(C)C(=O)OC)ccc2-3)c1,CCCCCCCCCc1c(C=C2C(=O)c3cc(Cl)c(Cl)cc3C2=C(C#N)C#N)sc2c1sc1c3c4nsnc4c4c5sc6c(CCCCCCCCC)c(C=C7C(=O)c8cc(Cl)c(Cl)cc8C7=C(C#N)C#N)sc6c5n(CC(CCCC)CCCCCC)c4c3n(CC(CCCC)CCCCCC)c21,11.59,-5.56,-3.65,-5.68,-3.9,100.0,100.0,,10 mg/mL,inverted,ZnO,MoO3,,
62769,10.1016/j.synthmet.2025.117982,COC(=O)C(C)(C)c1cc(C)cc(-c2sc3c4sc5cc(/C=C6/C(=O)c7cc(F)cc(c7)C(=O)/C6=C\c6cc(C(C)(C)C(=O)OC)c(-c7cc(C)cc(C(C)(C)C(=O)OC)c7)s6)sc5c4c(C(C)(C)C(=O)OC)ccc2-3)c1,CCCCCCCCCc1c(C=C2C(=O)c3cc(Cl)c(Cl)cc3C2=C(C#N)C#N)sc2c1sc1c3c4nsnc4c4c5sc6c(CCCCCCCCC)c(C=C7C(=O)c8cc(Cl)c(Cl)cc8C7=C(C#N)C#N)sc6c5n(CC(CCCC)CCCCCC)c4c3n(CC(CCCC)CCCCCC)c21,13.98,-5.56,-3.65,-5.68,-3.9,100.0,100.0,,10 mg/mL,inverted,ZnO,MoO3,,
