Repository: JiYiqaq/PCE-KA-GNN

# Data directory

- `raw/Active_Database.csv` is the immutable source dataset bundled under CC BY 4.0. Do not overwrite it with processed data.
- `processed/` is created and populated by the training pipeline. Generated `.pt` and `.pth` caches are intentionally ignored by Git because they can exceed GitHub's normal single-file limit.

See `../DATA_LICENSE.md` for provenance, license and checksum information.

File: data/processed/device_records.csv (part 105 of 250)
record_id,doi,donor_smiles,acceptor_smiles,pce,homo_d,lumo_d,homo_a,lumo_a,active_layer_thickness,annealing_temp,d_a_ratio,additive_ratio,device_type,etl_canonical,htl_canonical,solvent_canonical,additive_canonical
62770,10.1016/j.synthmet.2025.117982,COC(=O)C(C)(C)c1cc(C)cc(-c2sc3c4sc5cc(/C=C6/C(=O)c7cc(F)cc(c7)C(=O)/C6=C\c6cc(C(C)(C)C(=O)OC)c(-c7cc(C)cc(C(C)(C)C(=O)OC)c7)s6)sc5c4c(C(C)(C)C(=O)OC)ccc2-3)c1,CCCCCCCCCc1c(C=C2C(=O)c3cc(Cl)c(Cl)cc3C2=C(C#N)C#N)sc2c1sc1c3c4nsnc4c4c5sc6c(CCCCCCCCC)c(C=C7C(=O)c8cc(Cl)c(Cl)cc8C7=C(C#N)C#N)sc6c5n(CC(CCCC)CCCCCC)c4c3n(CC(CCCC)CCCCCC)c21,10.92,-5.56,-3.65,-5.68,-3.9,100.0,100.0,,10 mg/mL,inverted,ZnO,MoO3,,
62771,10.1016/j.synthmet.2025.117982,COC(=O)C(C)(C)c1cc(C)cc(-c2sc3c4sc5cc(/C=C6/C(=O)c7cc(F)cc(c7)C(=O)/C6=C\c6cc(C(C)(C)C(=O)OC)c(-c7cc(C)cc(C(C)(C)C(=O)OC)c7)s6)sc5c4c(C(C)(C)C(=O)OC)ccc2-3)c1,CCCCCCCCCc1c(C=C2C(=O)c3cc(Cl)c(Cl)cc3C2=C(C#N)C#N)sc2c1sc1c3c4nsnc4c4c5sc6c(CCCCCCCCC)c(C=C7C(=O)c8cc(Cl)c(Cl)cc8C7=C(C#N)C#N)sc6c5n(CC(CCCC)CCCCCC)c4c3n(CC(CCCC)CCCCCC)c21,2.29,-5.56,-3.65,-5.68,-3.9,100.0,100.0,1:1.19,10 mg/mL,inverted,ZnO,MoO3,,
62772,10.1016/j.synthmet.2025.117982,COC(=O)C(C)(C)c1cc(C)cc(-c2sc3c4sc5cc(/C=C6/C(=O)c7cc(F)cc(c7)C(=O)/C6=C\c6cc(C(C)(C)C(=O)OC)c(-c7cc(C)cc(C(C)(C)C(=O)OC)c7)s6)sc5c4c(C(C)(C)C(=O)OC)ccc2-3)c1,CCCCCCCCCc1c(C=C2C(=O)c3cc(Cl)c(Cl)cc3C2=C(C#N)C#N)sc2c1sc1c3c4nsnc4c4c5sc6c(CCCCCCCCC)c(C=C7C(=O)c8cc(Cl)c(Cl)cc8C7=C(C#N)C#N)sc6c5n(CC(CCCC)CCCCCC)c4c3n(CC(CCCC)CCCCCC)c21,11.03,-5.56,-3.65,-5.68,-3.9,100.0,100.0,,10 mg/mL,inverted,ZnO,HAT-CN/MoO3,,
62773,10.1016/j.synthmet.2025.117982,COC(=O)C(C)(C)c1cc(C)cc(-c2sc3c4sc5cc(/C=C6/C(=O)c7cc(F)cc(c7)C(=O)/C6=C\c6cc(C(C)(C)C(=O)OC)c(-c7cc(C)cc(C(C)(C)C(=O)OC)c7)s6)sc5c4c(C(C)(C)C(=O)OC)ccc2-3)c1,CCCCCCCCCc1c(C=C2C(=O)c3cc(Cl)c(Cl)cc3C2=C(C#N)C#N)sc2c1sc1c3c4nsnc4c4c5sc6c(CCCCCCCCC)c(C=C7C(=O)c8cc(Cl)c(Cl)cc8C7=C(C#N)C#N)sc6c5n(CC(CCCC)CCCCCC)c4c3n(CC(CCCC)CCCCCC)c21,11.44,-5.56,-3.65,-5.68,-3.9,100.0,100.0,,10 mg/mL,inverted,ZnO,HAT-CN/MoO3,,
62774,10.1016/j.synthmet.2025.117982,COC(=O)C(C)(C)c1cc(C)cc(-c2sc3c4sc5cc(/C=C6/C(=O)c7cc(F)cc(c7)C(=O)/C6=C\c6cc(C(C)(C)C(=O)OC)c(-c7cc(C)cc(C(C)(C)C(=O)OC)c7)s6)sc5c4c(C(C)(C)C(=O)OC)ccc2-3)c1,CCCCCCCCCc1c(C=C2C(=O)c3cc(Cl)c(Cl)cc3C2=C(C#N)C#N)sc2c1sc1c3c4nsnc4c4c5sc6c(CCCCCCCCC)c(C=C7C(=O)c8cc(Cl)c(Cl)cc8C7=C(C#N)C#N)sc6c5n(CC(CCCC)CCCCCC)c4c3n(CC(CCCC)CCCCCC)c21,11.25,-5.56,-3.65,-5.68,-3.9,100.0,100.0,,10 mg/mL,inverted,ZnO,HAT-CN/MoO3,,
62775,10.1016/j.synthmet.2025.118030,COC(=O)C(C)(C)c1cc(C)cc(-c2sc3c4sc5cc(/C=C6/C(=O)c7cc(F)cc(c7)C(=O)/C6=C\c6cc(C(C)(C)C(=O)OC)c(-c7cc(C)cc(C(C)(C)C(=O)OC)c7)s6)sc5c4c(C(C)(C)C(=O)OC)ccc2-3)c1,CCCCCCCCCCCc1c(/C=C2\C(=O)c3cc(Cl)c(Cl)cc3C2=C(C#N)C#N)sc2c1sc1c3c4nsnc4c4c5sc6c(CCCCCCCCCCC)c(/C=C7\C(=O)c8cc(Cl)c(Cl)cc8C7=C(C#N)C#N)sc6c5n(CC(CC)CCCC)c4c3n(CC(CC)CCCC)c21,10.02,-5.56,-3.65,-5.72,-4.16,87.0,110.0,1:1.2,1 vol%,conventional,PFN,PEDOT:PSS,chloroform,CN
62778,10.1016/j.synthmet.2025.118030,COC(=O)C(C)(C)c1cc(C)cc(-c2sc3c4sc5cc(/C=C6/C(=O)c7cc(F)cc(c7)C(=O)/C6=C\c6cc(C(C)(C)C(=O)OC)c(-c7cc(C)cc(C(C)(C)C(=O)OC)c7)s6)sc5c4c(C(C)(C)C(=O)OC)ccc2-3)c1,CCCCCCCCCCCc1c(/C=C2\C(=O)c3cc(Cl)c(Cl)cc3C2=C(C#N)C#N)sc2c1sc1c3c4nsnc4c4c5sc6c(CCCCCCCCCCC)c(/C=C7\C(=O)c8cc(Cl)c(Cl)cc8C7=C(C#N)C#N)sc6c5n(CC(CC)CCCC)c4c3n(CC(CC)CCCC)c21,10.02,-5.56,-3.65,-5.72,-4.16,87.0,110.0,1:1.2,1 vol%,conventional,PFN,PEDOT:PSS,,
62797,10.1016/j.synthmet.2026.118095,COC(=O)C(C)(C)c1cc(C)cc(-c2sc3c4sc5cc(/C=C6/C(=O)c7cc(F)cc(c7)C(=O)/C6=C\c6cc(C(C)(C)C(=O)OC)c(-c7cc(C)cc(C(C)(C)C(=O)OC)c7)s6)sc5c4c(C(C)(C)C(=O)OC)ccc2-3)c1,CCCCCCC(CCCC)Cc1c(/C=C2\C(=O)c3cc(F)c(F)cc3C2=C(C#N)C#N)sc2c1SC1c3c(c4c(c5nsnc35)c3sc5c(CC(CCCC)CCCCCC)c(/C=C6\C(=O)c7cc(F)c(F)cc7C6=C(C#N)C#N)sc5c3n4CC(CC)CCCC)N(CC(CC)CCCC)C21,18.2,-5.56,-3.65,-5.68,-3.9,,,,,,PNDIT-F3N,2PACz,TCB,
62798,10.1016/j.synthmet.2026.118095,COC(=O)C(C)(C)c1cc(C)cc(-c2sc3c4sc5cc(/C=C6/C(=O)c7cc(F)cc(c7)C(=O)/C6=C\c6cc(C(C)(C)C(=O)OC)c(-c7cc(C)cc(C(C)(C)C(=O)OC)c7)s6)sc5c4c(C(C)(C)C(=O)OC)ccc2-3)c1,CCCCCCC(CCCC)Cc1c(/C=C2\C(=O)c3cc(F)c(F)cc3C2=C(C#N)C#N)sc2c1SC1c3c(c4c(c5nsnc35)c3sc5c(CC(CCCC)CCCCCC)c(/C=C6\C(=O)c7cc(F)c(F)cc7C6=C(C#N)C#N)sc5c3n4CC(CC)CCCC)N(CC(CC)CCCC)C21,19.0,-5.56,-3.65,-5.68,-3.9,,,,0.13 mg mL-1,,PNDIT-F3N,2PACz,TCB,
62799,10.1016/j.synthmet.2026.118095,COC(=O)C(C)(C)c1cc(C)cc(-c2sc3c4sc5cc(/C=C6/C(=O)c7cc(F)cc(c7)C(=O)/C6=C\c6cc(C(C)(C)C(=O)OC)c(-c7cc(C)cc(C(C)(C)C(=O)OC)c7)s6)sc5c4c(C(C)(C)C(=O)OC)ccc2-3)c1,CCCCCCC(CCCC)Cc1c(/C=C2\C(=O)c3cc(F)c(F)cc3C2=C(C#N)C#N)sc2c1SC1c3c(c4c(c5nsnc35)c3sc5c(CC(CCCC)CCCCCC)c(/C=C6\C(=O)c7cc(F)c(F)cc7C6=C(C#N)C#N)sc5c3n4CC(CC)CCCC)N(CC(CC)CCCC)C21,16.9,-5.56,-3.65,-5.68,-3.9,,,,,,PNDIT-F3N,2PACz,,
62800,10.1016/j.synthmet.2026.118095,COC(=O)C(C)(C)c1cc(C)cc(-c2sc3c4sc5cc(/C=C6/C(=O)c7cc(F)cc(c7)C(=O)/C6=C\c6cc(C(C)(C)C(=O)OC)c(-c7cc(C)cc(C(C)(C)C(=O)OC)c7)s6)sc5c4c(C(C)(C)C(=O)OC)ccc2-3)c1,CCCCCCC(CCCC)Cc1c(/C=C2\C(=O)c3cc(F)c(F)cc3C2=C(C#N)C#N)sc2c1SC1c3c(c4c(c5nsnc35)c3sc5c(CC(CCCC)CCCCCC)c(/C=C6\C(=O)c7cc(F)c(F)cc7C6=C(C#N)C#N)sc5c3n4CC(CC)CCCC)N(CC(CC)CCCC)C21,17.5,-5.56,-3.65,-5.68,-3.9,,,,,,PNDIT-F3N,2PACz,,
62801,10.1016/j.synthmet.2026.118095,COC(=O)C(C)(C)c1cc(C)cc(-c2sc3c4sc5cc(/C=C6/C(=O)c7cc(F)cc(c7)C(=O)/C6=C\c6cc(C(C)(C)C(=O)OC)c(-c7cc(C)cc(C(C)(C)C(=O)OC)c7)s6)sc5c4c(C(C)(C)C(=O)OC)ccc2-3)c1,CCCCCCC(CCCC)Cc1c(/C=C2\C(=O)c3cc(F)c(F)cc3C2=C(C#N)C#N)sc2c1SC1c3c(c4c(c5nsnc35)c3sc5c(CC(CCCC)CCCCCC)c(/C=C6\C(=O)c7cc(F)c(F)cc7C6=C(C#N)C#N)sc5c3n4CC(CC)CCCC)N(CC(CC)CCCC)C21,18.2,-5.56,-3.65,-5.68,-3.9,,,,,conventional,,,TCB,
62802,10.1016/j.synthmet.2026.118095,COC(=O)C(C)(C)c1cc(C)cc(-c2sc3c4sc5cc(/C=C6/C(=O)c7cc(F)cc(c7)C(=O)/C6=C\c6cc(C(C)(C)C(=O)OC)c(-c7cc(C)cc(C(C)(C)C(=O)OC)c7)s6)sc5c4c(C(C)(C)C(=O)OC)ccc2-3)c1,CCCCCCC(CCCC)Cc1c(/C=C2\C(=O)c3cc(F)c(F)cc3C2=C(C#N)C#N)sc2c1SC1c3c(c4c(c5nsnc35)c3sc5c(CC(CCCC)CCCCCC)c(/C=C6\C(=O)c7cc(F)c(F)cc7C6=C(C#N)C#N)sc5c3n4CC(CC)CCCC)N(CC(CC)CCCC)C21,19.0,-5.56,-3.65,-5.68,-3.9,,,,,,,,TCB,
62807,10.1016/j.synthmet.2026.118096,COC(=O)C(C)(C)c1cc(C)cc(-c2sc3c4sc5cc(/C=C6/C(=O)c7cc(F)cc(c7)C(=O)/C6=C\c6cc(C(C)(C)C(=O)OC)c(-c7cc(C)cc(C(C)(C)C(=O)OC)c7)s6)sc5c4c(C(C)(C)C(=O)OC)ccc2-3)c1,CCCCCCCCCCCc1c(/C=C2\C(=O)c3cc(Cl)c(Cl)cc3C2=C(C#N)C#N)sc2c1sc1c3c4nsnc4c4c5sc6c(CCCCCCCCCCC)c(/C=C7\C(=O)c8cc(Cl)c(Cl)cc8C7=C(C#N)C#N)sc6c5n(CC(CC)CCCC)c4c3n(CC(CC)CCCC)c21,10.5,-5.56,-3.65,-5.72,-4.16,,,1:1,,,,,,
62812,10.1016/j.synthmet.2026.118114,CCCCC(CC)COC(=O)c1sc2c(-c3cc4c(-c5ccc(CC(CC)CCCC)s5)c5sc(C)cc5c(-c5ccc(CC(CC)CCCC)s5)c4s3)sc(C)c2c1F,CCCCC(=O)OCC1(c2ccccc2)C2=CC=Cc3cccc4cccc5ccc6ccccc7cccc1c7c6c5c-4c3C2,7.43,-5.21,-3.6,-6.1,-3.9,90.0,,,,,PFN-OX-SO1,,,
62813,10.1016/j.synthmet.2026.118114,CCCCC(CC)COC(=O)c1sc2c(-c3cc4c(-c5ccc(CC(CC)CCCC)s5)c5sc(C)cc5c(-c5ccc(CC(CC)CCCC)s5)c4s3)sc(C)c2c1F,CCCCC(=O)OCC1(c2ccccc2)C2=CC=Cc3cccc4cccc5ccc6ccccc7cccc1c7c6c5c-4c3C2,8.86,-5.21,-3.6,-6.1,-3.9,90.0,,,,,PFN-OX-SO2,,,
62814,10.1016/j.synthmet.2026.118114,CCCCC(CC)COC(=O)c1sc2c(-c3cc4c(-c5ccc(CC(CC)CCCC)s5)c5sc(C)cc5c(-c5ccc(CC(CC)CCCC)s5)c4s3)sc(C)c2c1F,CCCCC(=O)OCC1(c2ccccc2)C2=CC=Cc3cccc4cccc5ccc6ccccc7cccc1c7c6c5c-4c3C2,8.12,-5.21,-3.6,-6.1,-3.9,90.0,,,,,PFN-OX-SO3,,,
62815,10.1016/j.synthmet.2026.118114,CCCCC(CC)COC(=O)c1sc2c(-c3cc4c(-c5ccc(CC(CC)CCCC)s5)c5sc(C)cc5c(-c5ccc(CC(CC)CCCC)s5)c4s3)sc(C)c2c1F,CCCCC(=O)OCC1(c2ccccc2)C2=CC=Cc3cccc4cccc5ccc6ccccc7cccc1c7c6c5c-4c3C2,7.37,-5.21,-3.6,-6.1,-3.9,90.0,,,,,PFN-OX,,,
62816,10.1016/j.synthmet.2026.118114,CCCCC(CC)COC(=O)c1sc2c(-c3cc4c(-c5ccc(CC(CC)CCCC)s5)c5sc(C)cc5c(-c5ccc(CC(CC)CCCC)s5)c4s3)sc(C)c2c1F,CCCCC(=O)OCC1(c2ccccc2)C2=CC=Cc3cccc4cccc5ccc6ccccc7cccc1c7c6c5c-4c3C2,3.17,-5.21,-3.6,-6.1,-3.9,90.0,,,,,,,,
62841,10.1016/j.tsf.2020.137827,CCCCCCCC[Si]1(CCCCCCCC)c2ccccc2-c2cc(-c3ccc(-c4ccc(-c5cccs5)c5nsnc45)s3)ccc21,c12c3c4c5c1c1c6c7c2c2c8c3c3c9c4c4c%10c5c5c1c1c6c6c%11c7c2c2c7c8c3c3c8c9c4c4c9c%10c5c5c1c1c6c6c%11c2c2c7c3c3c8c4c4c9c5c1c1c6c2c3c41,2.0,-5.4,-3.6,,,,100.0,,,conventional,,PEDOT:PSS,o-DCB,
62842,10.1016/j.tsf.2020.137827,CCCCCCCC[Si]1(CCCCCCCC)c2ccccc2-c2cc(-c3ccc(-c4ccc(-c5cccs5)c5nsnc45)s3)ccc21,c12c3c4c5c1c1c6c7c2c2c8c3c3c9c4c4c%10c5c5c1c1c6c6c%11c7c2c2c7c8c3c3c8c9c4c4c9c%10c5c5c1c1c6c6c%11c2c2c7c3c3c8c4c4c9c5c1c1c6c2c3c41,3.99,-5.4,-3.6,,,,100.0,,,conventional,,PEDOT:PSS,o-DCB,
62843,10.1016/j.tsf.2020.137827,CCCCCCCC[Si]1(CCCCCCCC)c2ccccc2-c2cc(-c3ccc(-c4ccc(-c5cccs5)c5nsnc45)s3)ccc21,c12c3c4c5c1c1c6c7c2c2c8c3c3c9c4c4c%10c5c5c1c1c6c6c%11c%12c%13c%14c%15c%16c%17c%14c%14c%18c%13c%11c1c1c5c%10c5c(c%14c%10c%17c%11c%13c%16c%14c%16c%15c%12c%12c%16c(c2c7c%126)c2c8c3c(c%13c%142)c2c9c4c5c%10c%112)c%181,3.4,-5.4,-3.6,,,,100.0,,,conventional,,PEDOT:PSS,o-DCB,
62844,10.1016/j.tsf.2020.137827,CCCCCCCC[Si]1(CCCCCCCC)c2ccccc2-c2cc(-c3ccc(-c4ccc(-c5cccs5)c5nsnc45)s3)ccc21,c12c3c4c5c1c1c6c7c2c2c8c3c3c9c4c4c%10c5c5c1c1c6c6c%11c%12c%13c%14c%15c%16c%17c%14c%14c%18c%13c%11c1c1c5c%10c5c(c%14c%10c%17c%11c%13c%16c%14c%16c%15c%12c%12c%16c(c2c7c%126)c2c8c3c(c%13c%142)c2c9c4c5c%10c%112)c%181,5.75,-5.4,-3.6,,,,100.0,,,conventional,,PEDOT:PSS,o-DCB,
62845,10.1016/j.tsf.2020.137836,CCCCCCc1ccsc1,CCCCC(=O)OCC1(c2ccccc2)c2cccc3cccc4cccc5cccc6cccc1c6c-5c-4c-3c2,2.11,-5.01,-3.12,-6.1,-3.7,80.0,,,,,PEIE,NPB:MoO3,,
62846,10.1016/j.tsf.2020.137836,CCCCCCc1ccsc1,CCCCC(=O)OCC1(c2ccccc2)c2cccc3cccc4cccc5cccc6cccc1c6c-5c-4c-3c2,2.17,-5.01,-3.12,-6.1,-3.7,80.0,,,,,PEIE,CBP:MoO3,,
62847,10.1016/j.tsf.2020.137836,CCCCCCc1ccsc1,CCCCC(=O)OCC1(c2ccccc2)c2cccc3cccc4cccc5cccc6cccc1c6c-5c-4c-3c2,2.38,-5.01,-3.12,-6.1,-3.7,80.0,,1:0.8,,,PEIE,CBP:MoO3/NPB:MoO3,,
62866,10.1016/j.tsf.2021.138581,C1=CC2=C3Nc4c5ccccc5c5n4[Cu]n4c(c6ccccc6c4NC4NC(=C6C=CC=CC64)N5)NC(N3)C2C=C1,c12c3c4c5c1c1c6c7c2c2c8c3c3c9c4c4c%10c5c5c1c1c6c6c%11c7c2c2c7c8c3c3c8c9c4c4c9c%10c5c5c1c1c6c6c%11c2c2c7c3c3c8c4c4c9c5c1c1c6c2c3c41,1.0,,,,,,,,,,BCP,,,
62867,10.1016/j.tsf.2021.138581,C1=CC2=C3Nc4c5ccccc5c5n4[Cu]n4c(c6ccccc6c4NC4NC(=C6C=CC=CC64)N5)NC(N3)C2C=C1,c12c3c4c5c1c1c6c7c2c2c8c3c3c9c4c4c%10c5c5c1c1c6c6c%11c7c2c2c7c8c3c3c8c9c4c4c9c%10c5c5c1c1c6c6c%11c2c2c7c3c3c8c4c4c9c5c1c1c6c2c3c41,0.97,,,,,,,,,,BCP,,,
62868,10.1016/j.tsf.2021.138581,C1=CC2=C3Nc4c5ccccc5c5n4[Cu]n4c(c6ccccc6c4NC4NC(=C6C=CC=CC64)N5)NC(N3)C2C=C1,c12c3c4c5c1c1c6c7c2c2c8c3c3c9c4c4c%10c5c5c1c1c6c6c%11c7c2c2c7c8c3c3c8c9c4c4c9c%10c5c5c1c1c6c6c%11c2c2c7c3c3c8c4c4c9c5c1c1c6c2c3c41,0.84,,,,,,,,,,BCP,,,
62869,10.1016/j.tsf.2021.138581,C1=CC2=C3Nc4c5ccccc5c5n4[Cu]n4c(c6ccccc6c4NC4NC(=C6C=CC=CC64)N5)NC(N3)C2C=C1,c12c3c4c5c1c1c6c7c2c2c8c3c3c9c4c4c%10c5c5c1c1c6c6c%11c7c2c2c7c8c3c3c8c9c4c4c9c%10c5c5c1c1c6c6c%11c2c2c7c3c3c8c4c4c9c5c1c1c6c2c3c41,1.1,,,,,20.0,,,,,BCP,,,
62870,10.1016/j.tsf.2021.138581,C1=CC2=C3Nc4c5ccccc5c5n4[Cu]n4c(c6ccccc6c4NC4NC(=C6C=CC=CC64)N5)NC(N3)C2C=C1,c12c3c4c5c1c1c6c7c2c2c8c3c3c9c4c4c%10c5c5c1c1c6c6c%11c7c2c2c7c8c3c3c8c9c4c4c9c%10c5c5c1c1c6c6c%11c2c2c7c3c3c8c4c4c9c5c1c1c6c2c3c41,1.08,,,,,60.0,,,,,BCP,,,
62871,10.1016/j.tsf.2021.138581,C1=CC2=C3Nc4c5ccccc5c5n4[Cu]n4c(c6ccccc6c4NC4NC(=C6C=CC=CC64)N5)NC(N3)C2C=C1,c12c3c4c5c1c1c6c7c2c2c8c3c3c9c4c4c%10c5c5c1c1c6c6c%11c7c2c2c7c8c3c3c8c9c4c4c9c%10c5c5c1c1c6c6c%11c2c2c7c3c3c8c4c4c9c5c1c1c6c2c3c41,0.97,,,,,60.0,,,,,BCP,,,
62872,10.1016/j.tsf.2021.138581,C1=CC2=C3Nc4c5ccccc5c5n4[Cu]n4c(c6ccccc6c4NC4NC(=C6C=CC=CC64)N5)NC(N3)C2C=C1,c12c3c4c5c1c1c6c7c2c2c8c3c3c9c4c4c%10c5c5c1c1c6c6c%11c7c2c2c7c8c3c3c8c9c4c4c9c%10c5c5c1c1c6c6c%11c2c2c7c3c3c8c4c4c9c5c1c1c6c2c3c41,1.15,,,,,60.0,,,,,BCP,,,
62873,10.1016/j.tsf.2021.138581,C1=CC2=C3Nc4c5ccccc5c5n4[Cu]n4c(c6ccccc6c4NC4NC(=C6C=CC=CC64)N5)NC(N3)C2C=C1,c12c3c4c5c1c1c6c7c2c2c8c3c3c9c4c4c%10c5c5c1c1c6c6c%11c7c2c2c7c8c3c3c8c9c4c4c9c%10c5c5c1c1c6c6c%11c2c2c7c3c3c8c4c4c9c5c1c1c6c2c3c41,1.1,,,,,,,,,,BCP,,,
62874,10.1016/j.tsf.2021.138581,C1=CC2=C3Nc4c5ccccc5c5n4[Cu]n4c(c6ccccc6c4NC4NC(=C6C=CC=CC64)N5)NC(N3)C2C=C1,c12c3c4c5c1c1c6c7c2c2c8c3c3c9c4c4c%10c5c5c1c1c6c6c%11c7c2c2c7c8c3c3c8c9c4c4c9c%10c5c5c1c1c6c6c%11c2c2c7c3c3c8c4c4c9c5c1c1c6c2c3c41,0.94,,,,,60.0,,,,,BCP,,,
62875,10.1016/j.tsf.2021.138581,C1=CC2=C3Nc4c5ccccc5c5n4[Cu]n4c(c6ccccc6c4NC4NC(=C6C=CC=CC64)N5)NC(N3)C2C=C1,c12c3c4c5c1c1c6c7c2c2c8c3c3c9c4c4c%10c5c5c1c1c6c6c%11c7c2c2c7c8c3c3c8c9c4c4c9c%10c5c5c1c1c6c6c%11c2c2c7c3c3c8c4c4c9c5c1c1c6c2c3c41,0.85,,,,,,,,,,BCP,,,
62876,10.1016/j.tsf.2021.138581,C1=CC2=C3Nc4c5ccccc5c5n4[Cu]n4c(c6ccccc6c4NC4NC(=C6C=CC=CC64)N5)NC(N3)C2C=C1,c12c3c4c5c1c1c6c7c2c2c8c3c3c9c4c4c%10c5c5c1c1c6c6c%11c7c2c2c7c8c3c3c8c9c4c4c9c%10c5c5c1c1c6c6c%11c2c2c7c3c3c8c4c4c9c5c1c1c6c2c3c41,0.77,,,,,,,,,,BCP,,,
62877,10.1016/j.tsf.2021.138581,C1=CC2=C3Nc4c5ccccc5c5n4[Cu]n4c(c6ccccc6c4NC4NC(=C6C=CC=CC64)N5)NC(N3)C2C=C1,c12c3c4c5c1c1c6c7c2c2c8c3c3c9c4c4c%10c5c5c1c1c6c6c%11c7c2c2c7c8c3c3c8c9c4c4c9c%10c5c5c1c1c6c6c%11c2c2c7c3c3c8c4c4c9c5c1c1c6c2c3c41,0.67,,,,,,,,,,BCP,,,
62878,10.1016/j.tsf.2021.138581,C1=CC2=C3Nc4c5ccccc5c5n4[Cu]n4c(c6ccccc6c4NC4NC(=C6C=CC=CC64)N5)NC(N3)C2C=C1,c12c3c4c5c1c1c6c7c2c2c8c3c3c9c4c4c%10c5c5c1c1c6c6c%11c7c2c2c7c8c3c3c8c9c4c4c9c%10c5c5c1c1c6c6c%11c2c2c7c3c3c8c4c4c9c5c1c1c6c2c3c41,0.72,,,,,60.0,,,,,BCP,,,
62879,10.1016/j.tsf.2021.138581,C1=CC2=C3Nc4c5ccccc5c5n4[Cu]n4c(c6ccccc6c4NC4NC(=C6C=CC=CC64)N5)NC(N3)C2C=C1,c12c3c4c5c1c1c6c7c2c2c8c3c3c9c4c4c%10c5c5c1c1c6c6c%11c7c2c2c7c8c3c3c8c9c4c4c9c%10c5c5c1c1c6c6c%11c2c2c7c3c3c8c4c4c9c5c1c1c6c2c3c41,0.7,,,,,,,,,,BCP,,,
62880,10.1016/j.tsf.2021.138581,C1=CC2=C3Nc4c5ccccc5c5n4[Cu]n4c(c6ccccc6c4NC4NC(=C6C=CC=CC64)N5)NC(N3)C2C=C1,c12c3c4c5c1c1c6c7c2c2c8c3c3c9c4c4c%10c5c5c1c1c6c6c%11c7c2c2c7c8c3c3c8c9c4c4c9c%10c5c5c1c1c6c6c%11c2c2c7c3c3c8c4c4c9c5c1c1c6c2c3c41,0.65,,,,,,,,,,BCP,,,
62881,10.1016/j.tsf.2021.138581,C1=CC2=C3Nc4c5ccccc5c5n4[Cu]n4c(c6ccccc6c4NC4NC(=C6C=CC=CC64)N5)NC(N3)C2C=C1,c12c3c4c5c1c1c6c7c2c2c8c3c3c9c4c4c%10c5c5c1c1c6c6c%11c7c2c2c7c8c3c3c8c9c4c4c9c%10c5c5c1c1c6c6c%11c2c2c7c3c3c8c4c4c9c5c1c1c6c2c3c41,0.71,,,,,,200.0,,,,BCP,,,
62882,10.1016/j.tsf.2021.138581,C1=CC2=C3Nc4c5ccccc5c5n4[Cu]n4c(c6ccccc6c4NC4NC(=C6C=CC=CC64)N5)NC(N3)C2C=C1,c12c3c4c5c1c1c6c7c2c2c8c3c3c9c4c4c%10c5c5c1c1c6c6c%11c7c2c2c7c8c3c3c8c9c4c4c9c%10c5c5c1c1c6c6c%11c2c2c7c3c3c8c4c4c9c5c1c1c6c2c3c41,0.68,,,,,,200.0,,,,BCP,,,
62884,10.1016/j.tsf.2021.138581,C1=CC2=C3Nc4c5ccccc5c5n4[Cu]n4c(c6ccccc6c4NC4NC(=C6C=CC=CC64)N5)NC(N3)C2C=C1,c12c3c4c5c1c1c6c7c2c2c8c3c3c9c4c4c%10c5c5c1c1c6c6c%11c7c2c2c7c8c3c3c8c9c4c4c9c%10c5c5c1c1c6c6c%11c2c2c7c3c3c8c4c4c9c5c1c1c6c2c3c41,0.89,,,,,60.0,200.0,,,,BCP,,,
62885,10.1016/j.tsf.2021.138581,C1=CC2=C3Nc4c5ccccc5c5n4[Cu]n4c(c6ccccc6c4NC4NC(=C6C=CC=CC64)N5)NC(N3)C2C=C1,c12c3c4c5c1c1c6c7c2c2c8c3c3c9c4c4c%10c5c5c1c1c6c6c%11c7c2c2c7c8c3c3c8c9c4c4c9c%10c5c5c1c1c6c6c%11c2c2c7c3c3c8c4c4c9c5c1c1c6c2c3c41,0.8,,,,,,200.0,,,,BCP,,,
62887,10.1016/j.tsf.2021.138581,C1=CC2=C3Nc4c5ccccc5c5n4[Cu]n4c(c6ccccc6c4NC4NC(=C6C=CC=CC64)N5)NC(N3)C2C=C1,c12c3c4c5c1c1c6c7c2c2c8c3c3c9c4c4c%10c5c5c1c1c6c6c%11c7c2c2c7c8c3c3c8c9c4c4c9c%10c5c5c1c1c6c6c%11c2c2c7c3c3c8c4c4c9c5c1c1c6c2c3c41,0.84,,,,,60.0,,,,,BCP,,,
62888,10.1016/j.tsf.2021.138581,C1=CC2=C3Nc4c5ccccc5c5n4[Cu]n4c(c6ccccc6c4NC4NC(=C6C=CC=CC64)N5)NC(N3)C2C=C1,c12c3c4c5c1c1c6c7c2c2c8c3c3c9c4c4c%10c5c5c1c1c6c6c%11c7c2c2c7c8c3c3c8c9c4c4c9c%10c5c5c1c1c6c6c%11c2c2c7c3c3c8c4c4c9c5c1c1c6c2c3c41,0.8,,,,,,,,,,BCP,,,
62889,10.1016/j.tsf.2021.138581,C1=CC2=C3Nc4c5ccccc5c5n4[Cu]n4c(c6ccccc6c4NC4NC(=C6C=CC=CC64)N5)NC(N3)C2C=C1,c12c3c4c5c1c1c6c7c2c2c8c3c3c9c4c4c%10c5c5c1c1c6c6c%11c7c2c2c7c8c3c3c8c9c4c4c9c%10c5c5c1c1c6c6c%11c2c2c7c3c3c8c4c4c9c5c1c1c6c2c3c41,0.72,,,,,,,,,,BCP,,,
62890,10.1016/j.tsf.2021.138581,C1=CC2=C3Nc4c5ccccc5c5n4[Cu]n4c(c6ccccc6c4NC4NC(=C6C=CC=CC64)N5)NC(N3)C2C=C1,c12c3c4c5c1c1c6c7c2c2c8c3c3c9c4c4c%10c5c5c1c1c6c6c%11c7c2c2c7c8c3c3c8c9c4c4c9c%10c5c5c1c1c6c6c%11c2c2c7c3c3c8c4c4c9c5c1c1c6c2c3c41,0.59,,,,,,,,,,BCP,,,
62891,10.1016/j.tsf.2021.138581,C1=CC2=C3Nc4c5ccccc5c5n4[Cu]n4c(c6ccccc6c4NC4NC(=C6C=CC=CC64)N5)NC(N3)C2C=C1,c12c3c4c5c1c1c6c7c2c2c8c3c3c9c4c4c%10c5c5c1c1c6c6c%11c7c2c2c7c8c3c3c8c9c4c4c9c%10c5c5c1c1c6c6c%11c2c2c7c3c3c8c4c4c9c5c1c1c6c2c3c41,0.59,,,,,,,,,,BCP,,,
62892,10.1016/j.tsf.2021.138581,C1=CC2=C3Nc4c5ccccc5c5n4[Cu]n4c(c6ccccc6c4NC4NC(=C6C=CC=CC64)N5)NC(N3)C2C=C1,c12c3c4c5c1c1c6c7c2c2c8c3c3c9c4c4c%10c5c5c1c1c6c6c%11c7c2c2c7c8c3c3c8c9c4c4c9c%10c5c5c1c1c6c6c%11c2c2c7c3c3c8c4c4c9c5c1c1c6c2c3c41,0.53,,,,,,,,,,BCP,,,
62893,10.1016/j.tsf.2021.138581,C1=CC2=C3Nc4c5ccccc5c5n4[Cu]n4c(c6ccccc6c4NC4NC(=C6C=CC=CC64)N5)NC(N3)C2C=C1,c12c3c4c5c1c1c6c7c2c2c8c3c3c9c4c4c%10c5c5c1c1c6c6c%11c7c2c2c7c8c3c3c8c9c4c4c9c%10c5c5c1c1c6c6c%11c2c2c7c3c3c8c4c4c9c5c1c1c6c2c3c41,0.96,,,,,,100.0,,,,BCP,,,
62894,10.1016/j.tsf.2021.138581,C1=CC2=C3Nc4c5ccccc5c5n4[Cu]n4c(c6ccccc6c4NC4NC(=C6C=CC=CC64)N5)NC(N3)C2C=C1,c12c3c4c5c1c1c6c7c2c2c8c3c3c9c4c4c%10c5c5c1c1c6c6c%11c7c2c2c7c8c3c3c8c9c4c4c9c%10c5c5c1c1c6c6c%11c2c2c7c3c3c8c4c4c9c5c1c1c6c2c3c41,0.89,,,,,,100.0,,,,BCP,,,
62895,10.1016/j.tsf.2021.138581,C1=CC2=C3Nc4c5ccccc5c5n4[Cu]n4c(c6ccccc6c4NC4NC(=C6C=CC=CC64)N5)NC(N3)C2C=C1,c12c3c4c5c1c1c6c7c2c2c8c3c3c9c4c4c%10c5c5c1c1c6c6c%11c7c2c2c7c8c3c3c8c9c4c4c9c%10c5c5c1c1c6c6c%11c2c2c7c3c3c8c4c4c9c5c1c1c6c2c3c41,0.8,,,,,,100.0,,,,BCP,,,
62896,10.1016/j.tsf.2021.138581,C1=CC2=C3Nc4c5ccccc5c5n4[Cu]n4c(c6ccccc6c4NC4NC(=C6C=CC=CC64)N5)NC(N3)C2C=C1,c12c3c4c5c1c1c6c7c2c2c8c3c3c9c4c4c%10c5c5c1c1c6c6c%11c7c2c2c7c8c3c3c8c9c4c4c9c%10c5c5c1c1c6c6c%11c2c2c7c3c3c8c4c4c9c5c1c1c6c2c3c41,1.0,,,,,20.0,100.0,,,,BCP,,,
62897,10.1016/j.tsf.2021.138581,C1=CC2=C3Nc4c5ccccc5c5n4[Cu]n4c(c6ccccc6c4NC4NC(=C6C=CC=CC64)N5)NC(N3)C2C=C1,c12c3c4c5c1c1c6c7c2c2c8c3c3c9c4c4c%10c5c5c1c1c6c6c%11c7c2c2c7c8c3c3c8c9c4c4c9c%10c5c5c1c1c6c6c%11c2c2c7c3c3c8c4c4c9c5c1c1c6c2c3c41,0.97,,,,,20.0,100.0,,,,BCP,,,
62898,10.1016/j.tsf.2021.138581,C1=CC2=C3Nc4c5ccccc5c5n4[Cu]n4c(c6ccccc6c4NC4NC(=C6C=CC=CC64)N5)NC(N3)C2C=C1,c12c3c4c5c1c1c6c7c2c2c8c3c3c9c4c4c%10c5c5c1c1c6c6c%11c7c2c2c7c8c3c3c8c9c4c4c9c%10c5c5c1c1c6c6c%11c2c2c7c3c3c8c4c4c9c5c1c1c6c2c3c41,0.9,,,,,60.0,100.0,,,,BCP,,,
62899,10.1016/j.tsf.2021.139043,CCCCC(CC)COC(=O)c1sc2csc(-c3cc4c(-c5ccc(CC(CC)CCCC)s5)c5sccc5c(-c5ccc(CC(CC)CCCC)s5)c4s3)c2c1F,CCCCCCCCC1(CCCCCCCC)c2cc3c(cc2-c2sc(-c4sc(/C=C5\C(=O)c6cc(F)c(F)cc6C5=C(C#N)C#N)cc4CC(CC)CCCC)cc21)C(CCCCCCCC)(CCCCCCCC)c1cc(-c2sc(/C=C4\C(=O)c5cc(F)c(F)cc5C4=C(C#N)C#N)cc2OCC(CC)CCCC)sc1-3,12.0,-5.21,-3.6,-5.44,-4.15,,,1:1.5,2 vol%,inverted,ZnO,MoO3,chlorobenzene,CN
62900,10.1016/j.tsf.2021.139043,CCCCC(CC)COC(=O)c1sc2csc(-c3cc4c(-c5ccc(CC(CC)CCCC)s5)c5sccc5c(-c5ccc(CC(CC)CCCC)s5)c4s3)c2c1F,CCCCCCCCC1(CCCCCCCC)c2cc3c(cc2-c2sc(-c4sc(/C=C5\C(=O)c6cc(F)c(F)cc6C5=C(C#N)C#N)cc4CC(CC)CCCC)cc21)C(CCCCCCCC)(CCCCCCCC)c1cc(-c2sc(/C=C4\C(=O)c5cc(F)c(F)cc5C4=C(C#N)C#N)cc2OCC(CC)CCCC)sc1-3,12.8,-5.21,-3.6,-5.44,-4.15,,,1:1.5,2 vol%,inverted,ZnO,MoO3,chlorobenzene,CN
62901,10.1016/j.tsf.2021.139043,CCCCCCC(CCCC)Cc1ccc(-c2ccc(-c3ccc(-c4c5cc(-c6sc(-c7c(F)c(F)c(-c8cc(CC(CC)CCCC)cs8)c8nsnc78)cc6CC(CC)CCCC)sc5c(-c5ccc(-c6ccc(-c7ccc(CC(CCCC)CCCCCC)s7)s6)s5)c5ccsc45)s3)s2)s1,COC(=O)CCCC1(c2ccccc2)C23c4c5ccc6c7cc8c9c%10c(cc%11cc%12c%13c%14c(cc%15c%16ccc-5c2c%16c2c5c%16c%17c(c(c46)c7c9c%17c4c%10c%11c%13c4c%16c%14c%152)C513)C%12)C8,5.96,-5.31,-3.62,-5.9,-3.9,,,1:1,,inverted,ZnO,MoO3,chlorobenzene,
62902,10.1016/j.tsf.2021.139043,CCCCCCC(CCCC)Cc1ccc(-c2ccc(-c3ccc(-c4c5cc(-c6sc(-c7c(F)c(F)c(-c8cc(CC(CC)CCCC)cs8)c8nsnc78)cc6CC(CC)CCCC)sc5c(-c5ccc(-c6ccc(-c7ccc(CC(CCCC)CCCCCC)s7)s6)s5)c5ccsc45)s3)s2)s1,COC(=O)CCCC1(c2ccccc2)C23c4c5ccc6c7cc8c9c%10c(cc%11cc%12c%13c%14c(cc%15c%16ccc-5c2c%16c2c5c%16c%17c(c(c46)c7c9c%17c4c%10c%11c%13c4c%16c%14c%152)C513)C%12)C8,6.27,-5.31,-3.62,-5.9,-3.9,,,1:1,,inverted,ZnO,MoO3,chlorobenzene,
62929,10.1016/j.tsf.2024.140541,CCCCC(CC)COC(=O)c1sc2csc(-c3cc4c(-c5ccc(CC(CC)CCCC)s5)c5sccc5c(-c5ccc(CC(CC)CCCC)s5)c4s3)c2c1F,COC(=O)CCCC1(c2ccccc2)C23c4c5ccc6c7cc8c9c%10c(cc%11cc%12c%13c%14c(cc%15c%16ccc-5c2c%16c2c5c%16c%17c(c(c46)c7c9c%17c4c%10c%11c%13c4c%16c%14c%152)C513)C%12)C8,7.67,-5.21,-3.6,-5.9,-3.9,110.0,,1:1.5,"3 vol% 1,8-diiodoctane in dichlorobenzene",conventional,BCP,PEDOT:PSS,,
62930,10.1016/j.tsf.2024.140541,CCCCC(CC)COC(=O)c1sc2csc(-c3cc4c(-c5ccc(CC(CC)CCCC)s5)c5sccc5c(-c5ccc(CC(CC)CCCC)s5)c4s3)c2c1F,COC(=O)CCCC1(c2ccccc2)C23c4c5ccc6c7cc8c9c%10c(cc%11cc%12c%13c%14c(cc%15c%16ccc-5c2c%16c2c5c%16c%17c(c(c46)c7c9c%17c4c%10c%11c%13c4c%16c%14c%152)C513)C%12)C8,7.71,-5.21,-3.6,-5.9,-3.9,110.0,,1:1.5,"3 vol% 1,8-diiodoctane in dichlorobenzene",conventional,BCP:Yb,PEDOT:PSS,,
62931,10.1016/j.tsf.2024.140541,CCCCC(CC)COC(=O)c1sc2csc(-c3cc4c(-c5ccc(CC(CC)CCCC)s5)c5sccc5c(-c5ccc(CC(CC)CCCC)s5)c4s3)c2c1F,COC(=O)CCCC1(c2ccccc2)C23c4c5ccc6c7cc8c9c%10c(cc%11cc%12c%13c%14c(cc%15c%16ccc-5c2c%16c2c5c%16c%17c(c(c46)c7c9c%17c4c%10c%11c%13c4c%16c%14c%152)C513)C%12)C8,8.11,-5.21,-3.6,-5.9,-3.9,110.0,,1:1.5,"3 vol% 1,8-diiodoctane in dichlorobenzene",conventional,BCP/BCP:Yb,PEDOT:PSS,,
62933,10.1016/j.tsf.2024.140541,CCCCC(CC)COC(=O)c1sc2csc(-c3cc4c(-c5ccc(CC(CC)CCCC)s5)c5sccc5c(-c5ccc(CC(CC)CCCC)s5)c4s3)c2c1F,COC(=O)CCCC1(c2ccccc2)C23c4c5ccc6c7cc8c9c%10c(cc%11cc%12c%13c%14c(cc%15c%16ccc-5c2c%16c2c5c%16c%17c(c(c46)c7c9c%17c4c%10c%11c%13c4c%16c%14c%152)C513)C%12)C8,5.93,-5.21,-3.6,-5.9,-3.9,110.0,,,3 vol%,conventional,BCP/BCP:Yb,PEDOT:PSS,,
62934,10.1016/j.tsf.2024.140541,CCCCC(CC)COC(=O)c1sc2csc(-c3cc4c(-c5ccc(CC(CC)CCCC)s5)c5sccc5c(-c5ccc(CC(CC)CCCC)s5)c4s3)c2c1F,COC(=O)CCCC1(c2ccccc2)C23c4c5ccc6c7cc8c9c%10c(cc%11cc%12c%13c%14c(cc%15c%16ccc-5c2c%16c2c5c%16c%17c(c(c46)c7c9c%17c4c%10c%11c%13c4c%16c%14c%152)C513)C%12)C8,5.99,-5.21,-3.6,-5.9,-3.9,110.0,,,3 vol%,conventional,BCP/BCP:Yb,PEDOT:PSS,,
62936,10.1016/j.tsf.2024.140541,CCCCC(CC)COC(=O)c1sc2csc(-c3cc4c(-c5ccc(CC(CC)CCCC)s5)c5sccc5c(-c5ccc(CC(CC)CCCC)s5)c4s3)c2c1F,COC(=O)CCCC1(c2ccccc2)C23c4c5ccc6c7cc8c9c%10c(cc%11cc%12c%13c%14c(cc%15c%16ccc-5c2c%16c2c5c%16c%17c(c(c46)c7c9c%17c4c%10c%11c%13c4c%16c%14c%152)C513)C%12)C8,7.49,-5.21,-3.6,-5.9,-3.9,110.0,,,3 vol%,conventional,Alq3/BCP:Yb,PEDOT:PSS,,
62937,10.1016/j.tsf.2024.140541,CCCCC(CC)COC(=O)c1sc2csc(-c3cc4c(-c5ccc(CC(CC)CCCC)s5)c5sccc5c(-c5ccc(CC(CC)CCCC)s5)c4s3)c2c1F,COC(=O)CCCC1(c2ccccc2)C23c4c5ccc6c7cc8c9c%10c(cc%11cc%12c%13c%14c(cc%15c%16ccc-5c2c%16c2c5c%16c%17c(c(c46)c7c9c%17c4c%10c%11c%13c4c%16c%14c%152)C513)C%12)C8,6.24,-5.21,-3.6,-5.9,-3.9,110.0,,,3 vol%,conventional,CBP/BCP:Yb,PEDOT:PSS,,
62966,10.1016/j.wees.2025.07.002,COC(=O)C(C)(C)c1cc(C)cc(-c2sc3c4sc5cc(/C=C6/C(=O)c7cc(F)cc(c7)C(=O)/C6=C\c6cc(C(C)(C)C(=O)OC)c(-c7cc(C)cc(C(C)(C)C(=O)OC)c7)s6)sc5c4c(C(C)(C)C(=O)OC)ccc2-3)c1,CCCCCCCCCCCc1c(/C=C2\C(=O)c3cc(F)c(F)cc3C2=C(C#N)C#N)sc2c1sc1c3c4nsnc4c4c5sc6c(CCCCCCCCCCC)c(/C=C7\C(=O)c8cc(F)c(F)cc8C7=C(C#N)C#N)sc6c5n(CC(CC)CCCC)c4c3n(CC(CC)CCCC)c21,15.1,-5.56,-3.65,-5.65,-4.09,,90.0,1:1.2,0.5 vol%,inverted,ZnO,,,
62967,10.1016/j.wees.2025.07.002,COC(=O)C(C)(C)c1cc(C)cc(-c2sc3c4sc5cc(/C=C6/C(=O)c7cc(F)cc(c7)C(=O)/C6=C\c6cc(C(C)(C)C(=O)OC)c(-c7cc(C)cc(C(C)(C)C(=O)OC)c7)s6)sc5c4c(C(C)(C)C(=O)OC)ccc2-3)c1,CCCCCCCCCCCc1c(/C=C2\C(=O)c3cc(F)c(F)cc3C2=C(C#N)C#N)sc2c1sc1c3c4nsnc4c4c5sc6c(CCCCCCCCCCC)c(/C=C7\C(=O)c8cc(F)c(F)cc8C7=C(C#N)C#N)sc6c5n(CC(CC)CCCC)c4c3n(CC(CC)CCCC)c21,16.36,-5.56,-3.65,-5.65,-4.09,,90.0,1:1.2,0.5 vol%,inverted,ZnO,,,
62968,10.1016/j.wees.2025.07.002,COC(=O)C(C)(C)c1cc(C)cc(-c2sc3c4sc5cc(/C=C6/C(=O)c7cc(F)cc(c7)C(=O)/C6=C\c6cc(C(C)(C)C(=O)OC)c(-c7cc(C)cc(C(C)(C)C(=O)OC)c7)s6)sc5c4c(C(C)(C)C(=O)OC)ccc2-3)c1,CCCCCCCCCCCc1c(/C=C2\C(=O)c3cc(F)c(F)cc3C2=C(C#N)C#N)sc2c1sc1c3c4nsnc4c4c5sc6c(CCCCCCCCCCC)c(/C=C7\C(=O)c8cc(F)c(F)cc8C7=C(C#N)C#N)sc6c5n(CC(CC)CCCC)c4c3n(CC(CC)CCCC)c21,16.5,-5.56,-3.65,-5.65,-4.09,,90.0,1:1.2,0.5 vol%,inverted,ZnO,,,
62969,10.1016/j.wees.2025.07.002,COC(=O)C(C)(C)c1cc(C)cc(-c2sc3c4sc5cc(/C=C6/C(=O)c7cc(F)cc(c7)C(=O)/C6=C\c6cc(C(C)(C)C(=O)OC)c(-c7cc(C)cc(C(C)(C)C(=O)OC)c7)s6)sc5c4c(C(C)(C)C(=O)OC)ccc2-3)c1,CCCCCCCCCc1c(C=C2C(=O)c3cc(Cl)c(Cl)cc3C2=C(C#N)C#N)sc2c1sc1c3c4nsnc4c4c5sc6c(CCCCCCCCC)c(C=C7C(=O)c8cc(Cl)c(Cl)cc8C7=C(C#N)C#N)sc6c5n(CC(CCCC)CCCCCC)c4c3n(CC(CCCC)CCCCCC)c21,17.96,-5.56,-3.65,-5.68,-3.9,,90.0,1:1.2,0.5 vol%,inverted,ZnO,,,
62970,10.1016/j.wees.2025.07.002,COC(=O)C(C)(C)c1cc(C)cc(-c2sc3c4sc5cc(/C=C6/C(=O)c7cc(F)cc(c7)C(=O)/C6=C\c6cc(C(C)(C)C(=O)OC)c(-c7cc(C)cc(C(C)(C)C(=O)OC)c7)s6)sc5c4c(C(C)(C)C(=O)OC)ccc2-3)c1,CCCCCCCCCc1c(C=C2C(=O)c3cc(Cl)c(Cl)cc3C2=C(C#N)C#N)sc2c1sc1c3c4nsnc4c4c5sc6c(CCCCCCCCC)c(C=C7C(=O)c8cc(Cl)c(Cl)cc8C7=C(C#N)C#N)sc6c5n(CC(CCCC)CCCCCC)c4c3n(CC(CCCC)CCCCCC)c21,17.97,-5.56,-3.65,-5.68,-3.9,,90.0,1:1.2,0.5 vol%,inverted,ZnO,,,
62971,10.1016/j.xcrp.2024.102027,COC(=O)C(C)(C)c1cc(C)cc(-c2sc3c4sc5cc(/C=C6/C(=O)c7cc(F)cc(c7)C(=O)/C6=C\c6cc(C(C)(C)C(=O)OC)c(-c7cc(C)cc(C(C)(C)C(=O)OC)c7)s6)sc5c4c(C(C)(C)C(=O)OC)ccc2-3)c1,CCCCCCCCCCCc1c(/C=C2\C(=O)c3cc(Cl)c(Cl)cc3C2=C(C#N)C#N)sc2c1sc1c3c4nsnc4c4c5sc6c(CCCCCCCCCCC)c(/C=C7\C(=O)c8cc(Cl)c(Cl)cc8C7=C(C#N)C#N)sc6c5n(CC(CC)CCCC)c4c3n(CC(CC)CCCC)c21,14.63,-5.56,-3.65,-5.72,-4.16,,,,,,,,,
62972,10.1016/j.xcrp.2024.102027,COC(=O)C(C)(C)c1cc(C)cc(-c2sc3c4sc5cc(/C=C6/C(=O)c7cc(F)cc(c7)C(=O)/C6=C\c6cc(C(C)(C)C(=O)OC)c(-c7cc(C)cc(C(C)(C)C(=O)OC)c7)s6)sc5c4c(C(C)(C)C(=O)OC)ccc2-3)c1,CCCCCCCCCCCc1c(/C=C2\C(=O)c3cc(Cl)c(Cl)cc3C2=C(C#N)C#N)sc2c1sc1c3c4nsnc4c4c5sc6c(CCCCCCCCCCC)c(/C=C7\C(=O)c8cc(Cl)c(Cl)cc8C7=C(C#N)C#N)sc6c5n(CC(CC)CCCC)c4c3n(CC(CC)CCCC)c21,16.21,-5.56,-3.65,-5.72,-4.16,,,,,,,,,
62973,10.1016/j.xcrp.2024.102027,COC(=O)C(C)(C)c1cc(C)cc(-c2sc3c4sc5cc(/C=C6/C(=O)c7cc(F)cc(c7)C(=O)/C6=C\c6cc(C(C)(C)C(=O)OC)c(-c7cc(C)cc(C(C)(C)C(=O)OC)c7)s6)sc5c4c(C(C)(C)C(=O)OC)ccc2-3)c1,CCCCCCCCCCCc1c(/C=C2\C(=O)c3cc(Cl)c(Cl)cc3C2=C(C#N)C#N)sc2c1sc1c3c4nsnc4c4c5sc6c(CCCCCCCCCCC)c(/C=C7\C(=O)c8cc(Cl)c(Cl)cc8C7=C(C#N)C#N)sc6c5n(CC(CC)CCCC)c4c3n(CC(CC)CCCC)c21,15.62,-5.56,-3.65,-5.72,-4.16,,,,,,,,,
62986,10.1021/acs.chemmater.1c01430,CCCCC(CC)COC(=O)c1sc2csc(-c3cc4c(-c5ccc(CC(CC)CCCC)s5)c5sccc5c(-c5ccc(CC(CC)CCCC)s5)c4s3)c2c1F,CCCCCCc1ccc(C2(c3ccc(CCCCCC)cc3)c3cc4c(cc3-c3sc(-c5sc(/C=C6\C(=O)c7cc(F)c(F)cc7C6=C(C#N)C#N)cc5OCC(CC)CCCC)cc32)C(c2ccc(CCCCCC)cc2)(c2ccc(CCCCCC)cc2)c2cc(-c3scc(/C=C5/C(=O)c6cc(F)c(F)cc6C5=C(C#N)C#N)c3OCC(CC)CCCC)sc2-4)cc1,9.8,-5.21,-3.6,-5.44,-4.19,130.0,,1:1.5,4% v/v,conventional,P2G,,,
62987,10.1021/acs.chemmater.1c01430,CCCCC(CC)COC(=O)c1sc2csc(-c3cc4c(-c5ccc(CC(CC)CCCC)s5)c5sccc5c(-c5ccc(CC(CC)CCCC)s5)c4s3)c2c1F,CCCCCCc1ccc(C2(c3ccc(CCCCCC)cc3)c3cc4c(cc3-c3sc(-c5sc(/C=C6\C(=O)c7cc(F)c(F)cc7C6=C(C#N)C#N)cc5OCC(CC)CCCC)cc32)C(c2ccc(CCCCCC)cc2)(c2ccc(CCCCCC)cc2)c2cc(-c3scc(/C=C5/C(=O)c6cc(F)c(F)cc6C5=C(C#N)C#N)c3OCC(CC)CCCC)sc2-4)cc1,10.5,-5.21,-3.6,-5.44,-4.19,130.0,,1:1.5,4% v/v,conventional,P2G,,,
62988,10.1021/acs.chemmater.1c01430,CCCCC(CC)COC(=O)c1sc2csc(-c3cc4c(-c5ccc(CC(CC)CCCC)s5)c5sccc5c(-c5ccc(CC(CC)CCCC)s5)c4s3)c2c1F,CCCCCCc1ccc(C2(c3ccc(CCCCCC)cc3)c3cc4c(cc3-c3sc(-c5sc(/C=C6\C(=O)c7cc(F)c(F)cc7C6=C(C#N)C#N)cc5OCC(CC)CCCC)cc32)C(c2ccc(CCCCCC)cc2)(c2ccc(CCCCCC)cc2)c2cc(-c3scc(/C=C5/C(=O)c6cc(F)c(F)cc6C5=C(C#N)C#N)c3OCC(CC)CCCC)sc2-4)cc1,9.9,-5.21,-3.6,-5.44,-4.19,130.0,,1:1.5,4% v/v,conventional,P2G,,,
62989,10.1021/acs.chemmater.1c01430,CCCCC(CC)COC(=O)c1sc2csc(-c3cc4c(-c5ccc(CC(CC)CCCC)s5)c5sccc5c(-c5ccc(CC(CC)CCCC)s5)c4s3)c2c1F,CCCCCCc1ccc(C2(c3ccc(CCCCCC)cc3)c3cc4c(cc3-c3sc(-c5sc(/C=C6\C(=O)c7cc(F)c(F)cc7C6=C(C#N)C#N)cc5OCC(CC)CCCC)cc32)C(c2ccc(CCCCCC)cc2)(c2ccc(CCCCCC)cc2)c2cc(-c3scc(/C=C5/C(=O)c6cc(F)c(F)cc6C5=C(C#N)C#N)c3OCC(CC)CCCC)sc2-4)cc1,9.3,-5.21,-3.6,-5.44,-4.19,130.0,,1:1.5,4% v/v,conventional,P2G,,,
62990,10.1021/acs.chemmater.1c01430,COC(=O)C(C)(C)c1cc(C)cc(-c2sc3c4sc5cc(/C=C6/C(=O)c7cc(F)cc(c7)C(=O)/C6=C\c6cc(C(C)(C)C(=O)OC)c(-c7cc(C)cc(C(C)(C)C(=O)OC)c7)s6)sc5c4c(C(C)(C)C(=O)OC)ccc2-3)c1,CCCCCCCCCCCc1c(/C=C2\C(=O)c3cc(F)c(F)cc3C2=C(C#N)C#N)sc2c1sc1c3c4nsnc4c4c5sc6c(CCCCCCCCCCC)c(/C=C7\C(=O)c8cc(F)c(F)cc8C7=C(C#N)C#N)sc6c5n(CC(CC)CCCC)c4c3n(CC(CC)CCCC)c21,16.0,-5.56,-3.65,-5.65,-4.09,140.0,,1:1.2,0.5% v/v,conventional,P2G,,,
62991,10.1021/acs.chemmater.1c01430,COC(=O)C(C)(C)c1cc(C)cc(-c2sc3c4sc5cc(/C=C6/C(=O)c7cc(F)cc(c7)C(=O)/C6=C\c6cc(C(C)(C)C(=O)OC)c(-c7cc(C)cc(C(C)(C)C(=O)OC)c7)s6)sc5c4c(C(C)(C)C(=O)OC)ccc2-3)c1,CCCCCCCCCCCc1c(/C=C2\C(=O)c3cc(F)c(F)cc3C2=C(C#N)C#N)sc2c1sc1c3c4nsnc4c4c5sc6c(CCCCCCCCCCC)c(/C=C7\C(=O)c8cc(F)c(F)cc8C7=C(C#N)C#N)sc6c5n(CC(CC)CCCC)c4c3n(CC(CC)CCCC)c21,15.1,-5.56,-3.65,-5.65,-4.09,140.0,,1:1.2,0.5% v/v,conventional,PDINO,,,
62992,10.1021/acs.chemmater.1c03951,COC(=O)C(C)(C)c1cc(C)cc(-c2sc3c4sc5cc(/C=C6/C(=O)c7cc(F)cc(c7)C(=O)/C6=C\c6cc(C(C)(C)C(=O)OC)c(-c7cc(C)cc(C(C)(C)C(=O)OC)c7)s6)sc5c4c(C(C)(C)C(=O)OC)ccc2-3)c1,CCCCCCCCCCCc1c(/C=C2\C(=O)c3cc(F)c(F)cc3C2=C(C#N)C#N)sc2c1sc1c3c4nsnc4c4c5sc6c(CCCCCCCCCCC)c(/C=C7\C(=O)c8cc(F)c(F)cc8C7=C(C#N)C#N)sc6c5n(CC(CC)CCCC)c4c3n(CC(CC)CCCC)c21,15.55,-5.56,-3.65,-5.65,-4.09,,,1:1.2,,conventional,PDINO,PEDOT:PSS,chloroform,
63003,10.1021/acs.chemmater.5c00515,CCCCCCCCC(CCCCCC)COc1cnc2c(C)c(F)c(F)c(-c3ccc(C)s3)c2n1,COCCOCCOCC(COCCOCCOC)CN1C(=O)c2ccc3c4c(c(-c5cccs5)cc(c24)C1=O)C(=O)N(CC(COCCOCCOC)COCCOCCOC)C3=O,2.25,-5.54,-2.92,-5.74,-4.01,,110.0,1.3:1,1 v/v%,conventional,PDINO,PEDOT:PSS,,
63029,10.1021/acs.iecr.5c00271,CCCCC(CC)COC(=O)c1sc2c(-c3cc4c(-c5ccc(CC(CC)CCCC)s5)c5sc(C)cc5c(-c5ccc(CC(CC)CCCC)s5)c4s3)sc(C)c2c1F,CCCCCCCCC1(CCCCCCCC)c2cc3c(cc2-c2sc(-c4ccc(/C=C5\SC(=S)N(CC)C5=O)c5nsnc45)cc21)C(CCCCCCCC)(CCCCCCCC)c1cc(-c2ccc(/C=C4\SC(=S)N(CC)C4=O)c4nsnc24)sc1-3,8.1,-5.21,-3.6,-5.52,-3.89,,130.0,1:2.5,,inverted,ZnO,MoO3,,
63032,10.1021/acs.inorgchem.4c04160,COC(=O)C(C)(C)c1cc(C)cc(-c2sc3c4sc5cc(/C=C6/C(=O)c7cc(F)cc(c7)C(=O)/C6=C\c6cc(C(C)(C)C(=O)OC)c(-c7cc(C)cc(C(C)(C)C(=O)OC)c7)s6)sc5c4c(C(C)(C)C(=O)OC)ccc2-3)c1,CCCCC(CC)CN1C(=O)c2cccc3c(-c4ccc5c6c(cccc46)C(=O)N(CC(CC)CCCC)C5=O)ccc(c23)C1=O,1.2,-5.56,-3.65,,,,,,,inverted,ZnO,MoO3,,
63033,10.1021/acs.inorgchem.4c04160,CCCCC(CC)COC(=O)c1sc2c(-c3cc4c(-c5ccc(CC(CC)CCCC)s5)c5sc(C)cc5c(-c5ccc(CC(CC)CCCC)s5)c4s3)sc(C)c2c1F,CCCCC(CC)CN1C(=O)c2cccc3c(-c4ccc5c6c(cccc46)C(=O)N(CC(CC)CCCC)C5=O)ccc(c23)C1=O,1.88,-5.21,-3.6,,,,,,,inverted,ZnO,MoO3,,
63034,10.1021/acs.inorgchem.4c04160,CCCCCCc1cc(C)sc1C,CCCCC(CC)CN1C(=O)c2cccc3c(-c4ccc5c6c(cccc46)C(=O)N(CC(CC)CCCC)C5=O)ccc(c23)C1=O,1.26,-5.01,-3.12,,,,,,,inverted,ZnO,MoO3,,
63035,10.1021/acs.inorgchem.4c04160,COC(=O)C(C)(C)c1cc(C)cc(-c2sc3c4sc5cc(/C=C6/C(=O)c7cc(F)cc(c7)C(=O)/C6=C\c6cc(C(C)(C)C(=O)OC)c(-c7cc(C)cc(C(C)(C)C(=O)OC)c7)s6)sc5c4c(C(C)(C)C(=O)OC)ccc2-3)c1,CCCCC(CC)CN1C(=O)c2cccc3c(-c4ccc(-c5ccc6c7c(cccc57)C(=O)N(CC(CC)CCCC)C6=O)s4)ccc(c23)C1=O,1.39,-5.56,-3.65,,,,,,,inverted,ZnO,MoO3,,
63036,10.1021/acs.inorgchem.4c04160,CCCCC(CC)COC(=O)c1sc2c(-c3cc4c(-c5ccc(CC(CC)CCCC)s5)c5sc(C)cc5c(-c5ccc(CC(CC)CCCC)s5)c4s3)sc(C)c2c1F,CCCCC(CC)CN1C(=O)c2cccc3c(-c4ccc(-c5ccc6c7c(cccc57)C(=O)N(CC(CC)CCCC)C6=O)s4)ccc(c23)C1=O,2.33,-5.21,-3.6,,,,,,,inverted,ZnO,MoO3,,
63037,10.1021/acs.inorgchem.4c04160,CCCCCCc1cc(C)sc1C,CCCCC(CC)CN1C(=O)c2cccc3c(-c4ccc(-c5ccc6c7c(cccc57)C(=O)N(CC(CC)CCCC)C6=O)s4)ccc(c23)C1=O,0.41,-5.01,-3.12,,,,,,,inverted,ZnO,MoO3,,
63038,10.1021/acs.inorgchem.4c04160,COC(=O)C(C)(C)c1cc(C)cc(-c2sc3c4sc5cc(/C=C6/C(=O)c7cc(F)cc(c7)C(=O)/C6=C\c6cc(C(C)(C)C(=O)OC)c(-c7cc(C)cc(C(C)(C)C(=O)OC)c7)s6)sc5c4c(C(C)(C)C(=O)OC)ccc2-3)c1,CCCCCCc1ccc(C2(c3ccc(CCCCCC)cc3)c3cc4c(cc3-c3sc(-c5ccc6c7c(cccc57)C(=O)N(CC(CC)CCCC)C6=O)cc32)C(c2ccc(CCCCCC)cc2)(c2ccc(CCCCCC)cc2)c2cc(-c3ccc5c6c(cccc36)C(=O)N(CC(CC)CCCC)C5=O)sc2-4)cc1,0.45,-5.56,-3.65,,,,,,,inverted,ZnO,MoO3,,
63039,10.1021/acs.inorgchem.4c04160,CCCCC(CC)COC(=O)c1sc2c(-c3cc4c(-c5ccc(CC(CC)CCCC)s5)c5sc(C)cc5c(-c5ccc(CC(CC)CCCC)s5)c4s3)sc(C)c2c1F,CCCCCCc1ccc(C2(c3ccc(CCCCCC)cc3)c3cc4c(cc3-c3sc(-c5ccc6c7c(cccc57)C(=O)N(CC(CC)CCCC)C6=O)cc32)C(c2ccc(CCCCCC)cc2)(c2ccc(CCCCCC)cc2)c2cc(-c3ccc5c6c(cccc36)C(=O)N(CC(CC)CCCC)C5=O)sc2-4)cc1,3.08,-5.21,-3.6,,,,,,,inverted,ZnO,MoO3,,
63040,10.1021/acs.inorgchem.4c04160,CCCCCCc1cc(C)sc1C,CCCCCCc1ccc(C2(c3ccc(CCCCCC)cc3)c3cc4c(cc3-c3sc(-c5ccc6c7c(cccc57)C(=O)N(CC(CC)CCCC)C6=O)cc32)C(c2ccc(CCCCCC)cc2)(c2ccc(CCCCCC)cc2)c2cc(-c3ccc5c6c(cccc36)C(=O)N(CC(CC)CCCC)C5=O)sc2-4)cc1,3.04,-5.01,-3.12,,,,,,,inverted,ZnO,MoO3,,
63064,10.1021/acs.jpcc.0c05654,CCCCCCCCC(CCCCCC)COc1cnc2c(-c3cccs3)c(F)c(F)cc2n1,CCCCCCC(CCCC)CC1(CC(CCCC)CCCCCC)C2=C(c3cc4c(cc31)-c1sc(/C=C3\C(=O)c5cc(F)c(F)cc5C3=C(C#N)C#N)cc1C4)C(CC(CCCC)CCCCCC)(CC(CCCC)CCCCCC)c1cc3c(cc12)Cc1cc(/C=C2\C(=O)c4cc(F)c(F)cc4C2=C(C#N)C#N)sc1-3,13.13,-5.54,-2.92,-5.65,-3.81,,120.0,1:1,,conventional,PDINO,PEDOT:PSS,chloroform,
63065,10.1021/acs.jpcc.0c05654,CCCCCCCCC(CCCCCC)COc1cnc2c(-c3cccs3)c(F)c(F)cc2n1,CCCCCCC(CCCC)CC1(CC(CCCC)CCCCCC)C2=C(c3cc4c(cc31)c1sc(/C=C3\C(=O)c5cc(F)c(F)cc5C3=C(C#N)C#N)cc1n4C)C(CC(CCCC)CCCCCC)(CC(CCCC)CCCCCC)c1cc3c4sc(/C=C5\C(=O)c6cc(F)c(F)cc6C5=C(C#N)C#N)cc4n(C)c3cc12,7.39,-5.54,-2.92,-5.57,-3.82,,120.0,1:1,,conventional,PDINO,PEDOT:PSS,chloroform,
63066,10.1021/acs.jpcc.0c05654,CCCCCCCCC(CCCCCC)COc1cnc2c(-c3cccs3)c(F)c(F)cc2n1,CCCCCCC(CCCC)CC1(CC(CCCC)CCCCCC)C2=C(c3cc4c(cc31)-c1sc(/C=C3\C(=O)c5cc(F)c(F)cc5C3=C(C#N)C#N)cc1C4)C(CC(CCCC)CCCCCC)(CC(CCCC)CCCCCC)c1cc3c(cc12)Cc1cc(/C=C2\C(=O)c4cc(F)c(F)cc4C2=C(C#N)C#N)sc1-3,9.22,-5.54,-2.92,-5.65,-3.81,,120.0,1:9,,conventional,PDINO,PEDOT:PSS,chloroform,
63067,10.1021/acs.jpcc.0c05654,CCCCCCCCC(CCCCCC)COc1cnc2c(-c3cccs3)c(F)c(F)cc2n1,CCCCCCC(CCCC)CC1(CC(CCCC)CCCCCC)C2=C(c3cc4c(cc31)c1sc(/C=C3\C(=O)c5cc(F)c(F)cc5C3=C(C#N)C#N)cc1n4C)C(CC(CCCC)CCCCCC)(CC(CCCC)CCCCCC)c1cc3c4sc(/C=C5\C(=O)c6cc(F)c(F)cc6C5=C(C#N)C#N)cc4n(C)c3cc12,1.27,-5.54,-2.92,-5.57,-3.82,,120.0,1:9,,conventional,PDINO,PEDOT:PSS,chloroform,
63071,10.1021/acs.jpcc.0c11377,CCCCCCCCC(CCCCCC)CN1C(=O)C2=C(c3ccc(-c4cc(CCCCCC)c(-c5cccs5)s4)s3)N(CC(CCCCCC)CCCCCCCC)C(=O)C2=C1c1ccc(-c2cc(CCCCCC)cs2)s1,CCCCCCc1ccc(C2(c3ccc(CCCCCC)cc3)c3cc4c(cc3-c3sc(-c5sc(/C=C6\C(=O)c7cc(F)c(F)cc7C6=C(C#N)C#N)cc5OCC(CC)CCCC)cc32)C(c2ccc(CCCCCC)cc2)(c2ccc(CCCCCC)cc2)c2cc(-c3scc(/C=C5/C(=O)c6cc(F)c(F)cc6C5=C(C#N)C#N)c3OCC(CC)CCCC)sc2-4)cc1,3.4,-5.08,-3.63,-5.44,-4.19,130.0,,1:2 w/w,0.2 vol%,inverted,,,chloroform,
63072,10.1021/acs.jpcc.0c11377,CCCCCCCCC(CCCCCC)CN1C(=O)C2=C(c3ccc(-c4cc(CCCCCC)c(-c5cccs5)s4)s3)N(CC(CCCCCC)CCCCCCCC)C(=O)C2=C1c1ccc(-c2cc(CCCCCC)cs2)s1,CCCCCCc1ccc(C2(c3ccc(CCCCCC)cc3)c3cc4c(cc3-c3sc(-c5sc(/C=C6\C(=O)c7cc(F)c(F)cc7C6=C(C#N)C#N)cc5OCC(CC)CCCC)cc32)C(c2ccc(CCCCCC)cc2)(c2ccc(CCCCCC)cc2)c2cc(-c3scc(/C=C5/C(=O)c6cc(F)c(F)cc6C5=C(C#N)C#N)c3OCC(CC)CCCC)sc2-4)cc1,4.2,-5.08,-3.63,-5.44,-4.19,130.0,,1:2 w/w,0.2 vol%,inverted,,,chloroform:chlorobenzene,
63073,10.1021/acs.jpcc.0c11377,CCCCCCCCC(CCCCCC)CN1C(=O)C2=C(c3ccc(-c4cc(CCCCCC)c(-c5cccs5)s4)s3)N(CC(CCCCCC)CCCCCCCC)C(=O)C2=C1c1ccc(-c2cc(CCCCCC)cs2)s1,CCCCCCc1ccc(C2(c3ccc(CCCCCC)cc3)c3cc4c(cc3-c3sc(-c5sc(/C=C6\C(=O)c7cc(F)c(F)cc7C6=C(C#N)C#N)cc5OCC(CC)CCCC)cc32)C(c2ccc(CCCCCC)cc2)(c2ccc(CCCCCC)cc2)c2cc(-c3scc(/C=C5/C(=O)c6cc(F)c(F)cc6C5=C(C#N)C#N)c3OCC(CC)CCCC)sc2-4)cc1,4.8,-5.08,-3.63,-5.44,-4.19,130.0,,1:2 w/w,0.2 vol%,inverted,,,chloroform:chlorobenzene,
63074,10.1021/acs.jpcc.0c11377,CCCCCCCCC(CCCCCC)CN1C(=O)C2=C(c3ccc(-c4cc(CCCCCC)c(-c5cccs5)s4)s3)N(CC(CCCCCC)CCCCCCCC)C(=O)C2=C1c1ccc(-c2cc(CCCCCC)cs2)s1,CCCCCCc1ccc(C2(c3ccc(CCCCCC)cc3)c3cc4c(cc3-c3sc(-c5sc(/C=C6\C(=O)c7cc(F)c(F)cc7C6=C(C#N)C#N)cc5OCC(CC)CCCC)cc32)C(c2ccc(CCCCCC)cc2)(c2ccc(CCCCCC)cc2)c2cc(-c3scc(/C=C5/C(=O)c6cc(F)c(F)cc6C5=C(C#N)C#N)c3OCC(CC)CCCC)sc2-4)cc1,4.4,-5.08,-3.63,-5.44,-4.19,130.0,,1:2 w/w,0.2 vol%,inverted,,,chloroform:chlorobenzene,
63075,10.1021/acs.jpcc.0c11377,CCCCCCCCC(CCCCCC)CN1C(=O)C2=C(c3ccc(-c4cc(CCCCCC)c(-c5cccs5)s4)s3)N(CC(CCCCCC)CCCCCCCC)C(=O)C2=C1c1ccc(-c2cc(CCCCCC)cs2)s1,CCCCCCc1ccc(C2(c3ccc(CCCCCC)cc3)c3cc4c(cc3-c3sc(-c5sc(/C=C6\C(=O)c7cc(F)c(F)cc7C6=C(C#N)C#N)cc5OCC(CC)CCCC)cc32)C(c2ccc(CCCCCC)cc2)(c2ccc(CCCCCC)cc2)c2cc(-c3scc(/C=C5/C(=O)c6cc(F)c(F)cc6C5=C(C#N)C#N)c3OCC(CC)CCCC)sc2-4)cc1,4.6,-5.08,-3.63,-5.44,-4.19,130.0,,1:2 w/w,0.2 vol%,inverted,,,chloroform:chlorobenzene,
63092,10.1021/acs.jpcc.4c05652,COC(=O)C(C)(C)c1cc(C)cc(-c2sc3c4sc5cc(/C=C6/C(=O)c7cc(F)cc(c7)C(=O)/C6=C\c6cc(C(C)(C)C(=O)OC)c(-c7cc(C)cc(C(C)(C)C(=O)OC)c7)s6)sc5c4c(C(C)(C)C(=O)OC)ccc2-3)c1,CCCCCCCCCc1c(C=C2C(=O)c3cc(Cl)c(Cl)cc3C2=C(C#N)C#N)sc2c1sc1c3c4nsnc4c4c5sc6c(CCCCCCCCC)c(C=C7C(=O)c8cc(Cl)c(Cl)cc8C7=C(C#N)C#N)sc6c5n(CC(CCCC)CCCCCC)c4c3n(CC(CCCC)CCCCCC)c21,16.6,-5.56,-3.65,-5.68,-3.9,,,1.0:1.2,,conventional,PDINO,PEDOT:PSS,,
63094,10.1021/acs.jpclett.1c02323,CCCCC(CC)Cc1sc(-c2c3ccsc3c(-c3cc(Cl)c(CC(CC)CCCC)s3)c3sc(-c4ccc(-c5sc(-c6cccs6)c6c5C(=O)c5c(CC(CC)CCCC)sc(CC(CC)CCCC)c5C6=O)s4)cc23)cc1Cl,CCCCCCc1ccc(C2(c3ccc(CCCCCC)cc3)c3cc4c(cc3-c3sc5cc(/C=C6\C(=O)c7cc(F)c(F)cc7C6=C(C#N)C#N)sc5c32)C(c2ccc(CCCCCC)cc2)(c2ccc(CCCCCC)cc2)c2c-4sc3cc(/C=C4\C(=O)c5cc(F)c(F)cc5C4=C(C#N)C#N)sc23)cc1,13.37,-5.575,-3.67,-5.66,-4.14,,,,,,,,,
63095,10.1021/acs.jpclett.1c02323,CCCCC(CC)Cc1sc(-c2c3ccsc3c(-c3cc(Cl)c(CC(CC)CCCC)s3)c3sc(-c4ccc(-c5sc(-c6cccs6)c6c5C(=O)c5c(CC(CC)CCCC)sc(CC(CC)CCCC)c5C6=O)s4)cc23)cc1Cl,CCCCCCc1ccc(C2(c3ccc(CCCCCC)cc3)c3cc4c(cc3-c3sc5cc(/C=C6\C(=O)c7cc(F)c(F)cc7C6=C(C#N)C#N)sc5c32)C(c2ccc(CCCCCC)cc2)(c2ccc(CCCCCC)cc2)c2c-4sc3cc(/C=C4\C(=O)c5cc(F)c(F)cc5C4=C(C#N)C#N)sc23)cc1,11.17,-5.575,-3.67,-5.66,-4.14,,,,,,,,,
63096,10.1021/acs.jpclett.1c02323,CCCCC(CC)Cc1sc(-c2c3ccsc3c(-c3cc(Cl)c(CC(CC)CCCC)s3)c3sc(-c4ccc(-c5sc(-c6cccs6)c6c5C(=O)c5c(CC(CC)CCCC)sc(CC(CC)CCCC)c5C6=O)s4)cc23)cc1Cl,CCCCCCc1ccc(C2(c3ccc(CCCCCC)cc3)c3cc4c(cc3-c3sc5cc(/C=C6\C(=O)c7cc(Cl)c(Cl)cc7C6=C(C#N)C#N)sc5c32)C(c2ccc(CCCCCC)cc2)(c2ccc(CCCCCC)cc2)c2c-4sc3cc(/C=C4\C(=O)c5cc(Cl)c(Cl)cc5C4=C(C#N)C#N)sc23)cc1,12.17,-5.575,-3.67,-5.75,-4.09,,,,,,,,,
63097,10.1021/acs.jpclett.1c02323,CCCCC(CC)Cc1sc(-c2c3ccsc3c(-c3cc(Cl)c(CC(CC)CCCC)s3)c3sc(-c4ccc(-c5sc(-c6cccs6)c6c5C(=O)c5c(CC(CC)CCCC)sc(CC(CC)CCCC)c5C6=O)s4)cc23)cc1Cl,CCCCCCc1ccc(C2(c3ccc(CCCCCC)cc3)c3cc4c(cc3-c3sc5cc(/C=C6\C(=O)c7cc(Cl)c(Cl)cc7C6=C(C#N)C#N)sc5c32)C(c2ccc(CCCCCC)cc2)(c2ccc(CCCCCC)cc2)c2c-4sc3cc(/C=C4\C(=O)c5cc(Cl)c(Cl)cc5C4=C(C#N)C#N)sc23)cc1,12.38,-5.575,-3.67,-5.75,-4.09,,,,,,,,,
63114,10.1021/acs.macromol.5c03260,CCCCCCC(CCCC)Cc1csc(-c2cc3c4nsnc4c4cc(-c5cc(CC(CCCC)CCCCCC)c(-c6cc7c(-c8cc(F)c(CC(CC)CCCC)s8)c8sccc8c(-c8cc(F)c(CC(CC)CCCC)s8)c7s6)s5)sc4c3s2)c1,CCCCCCCCCCCc1c(/C=C2\C(=O)c3ccccc3C2=C(C#N)C#N)sc2c1sc1c3c4nsnc4c4c5sc6c(CCCCCCCCCCC)c(/C=C7\C(=O)c8cc(-c9cccs9)ccc8C7=C(C#N)C#N)sc6c5n(CC(CCCCCCCC)CCCCCCCCCC)c4c3n(CC(CCCCCCCC)CCCCCCCCCC)c21,13.33,-5.51,-2.77,-5.68,-3.94,,,,,conventional,PDINN,PEDOT:PSS,,
63119,10.1021/acsaelm.2c00217,COC(=O)C(C)(C)c1cc(C)cc(-c2sc3c4sc5cc(/C=C6/C(=O)c7cc(F)cc(c7)C(=O)/C6=C\c6cc(C(C)(C)C(=O)OC)c(-c7cc(C)cc(C(C)(C)C(=O)OC)c7)s6)sc5c4c(C(C)(C)C(=O)OC)ccc2-3)c1,CCCCCCCCCCCc1c(/C=C2\C(=O)c3cc(F)c(F)cc3C2=C(C#N)C#N)sc2c1sc1c3c4nsnc4c4c5sc6c(CCCCCCCCCCC)c(/C=C7\C(=O)c8cc(F)c(F)cc8C7=C(C#N)C#N)sc6c5n(CC(CC)CCCC)c4c3n(CC(CC)CCCC)c21,12.1,-5.56,-3.65,-5.65,-4.09,130.0,110.0,1:1.2,0.5% v/v,inverted,ZnO,PEDOT:PSS,,
63120,10.1021/acsaelm.2c00217,COC(=O)C(C)(C)c1cc(C)cc(-c2sc3c4sc5cc(/C=C6/C(=O)c7cc(F)cc(c7)C(=O)/C6=C\c6cc(C(C)(C)C(=O)OC)c(-c7cc(C)cc(C(C)(C)C(=O)OC)c7)s6)sc5c4c(C(C)(C)C(=O)OC)ccc2-3)c1,CCCCCCCCCCCc1c(/C=C2\C(=O)c3cc(F)c(F)cc3C2=C(C#N)C#N)sc2c1sc1c3c4nsnc4c4c5sc6c(CCCCCCCCCCC)c(/C=C7\C(=O)c8cc(F)c(F)cc8C7=C(C#N)C#N)sc6c5n(CC(CC)CCCC)c4c3n(CC(CC)CCCC)c21,7.3,-5.56,-3.65,-5.65,-4.09,130.0,110.0,1:1.2,0.5% v/v,inverted,ZnO,PEDOT:PSS,,
63121,10.1021/acsaelm.2c00217,COC(=O)C(C)(C)c1cc(C)cc(-c2sc3c4sc5cc(/C=C6/C(=O)c7cc(F)cc(c7)C(=O)/C6=C\c6cc(C(C)(C)C(=O)OC)c(-c7cc(C)cc(C(C)(C)C(=O)OC)c7)s6)sc5c4c(C(C)(C)C(=O)OC)ccc2-3)c1,CCCCCCCCCCCc1c(/C=C2\C(=O)c3cc(F)c(F)cc3C2=C(C#N)C#N)sc2c1sc1c3c4nsnc4c4c5sc6c(CCCCCCCCCCC)c(/C=C7\C(=O)c8cc(F)c(F)cc8C7=C(C#N)C#N)sc6c5n(CC(CC)CCCC)c4c3n(CC(CC)CCCC)c21,8.9,-5.56,-3.65,-5.65,-4.09,130.0,110.0,1:1.2,0.5% v/v,inverted,ZnO,PEDOT:PSS,,
63122,10.1021/acsaelm.2c00217,COC(=O)C(C)(C)c1cc(C)cc(-c2sc3c4sc5cc(/C=C6/C(=O)c7cc(F)cc(c7)C(=O)/C6=C\c6cc(C(C)(C)C(=O)OC)c(-c7cc(C)cc(C(C)(C)C(=O)OC)c7)s6)sc5c4c(C(C)(C)C(=O)OC)ccc2-3)c1,CCCCCCCCCCCc1c(/C=C2\C(=O)c3cc(F)c(F)cc3C2=C(C#N)C#N)sc2c1sc1c3c4nsnc4c4c5sc6c(CCCCCCCCCCC)c(/C=C7\C(=O)c8cc(F)c(F)cc8C7=C(C#N)C#N)sc6c5n(CC(CC)CCCC)c4c3n(CC(CC)CCCC)c21,4.6,-5.56,-3.65,-5.65,-4.09,130.0,110.0,1:1.2,0.5% v/v,inverted,ZnO,PEDOT:PSS,,
63124,10.1021/acsaelm.2c00217,COC(=O)C(C)(C)c1cc(C)cc(-c2sc3c4sc5cc(/C=C6/C(=O)c7cc(F)cc(c7)C(=O)/C6=C\c6cc(C(C)(C)C(=O)OC)c(-c7cc(C)cc(C(C)(C)C(=O)OC)c7)s6)sc5c4c(C(C)(C)C(=O)OC)ccc2-3)c1,CCCCCCCCCCCc1c(/C=C2\C(=O)c3cc(F)c(F)cc3C2=C(C#N)C#N)sc2c1sc1c3c4nsnc4c4c5sc6c(CCCCCCCCCCC)c(/C=C7\C(=O)c8cc(F)c(F)cc8C7=C(C#N)C#N)sc6c5n(CC(CC)CCCC)c4c3n(CC(CC)CCCC)c21,13.5,-5.56,-3.65,-5.65,-4.09,130.0,110.0,1:1.2,0.5 vol%,inverted,ZnO,PEDOT:PSS,,
