Repository: JiYiqaq/PCE-KA-GNN

# Data directory

- `raw/Active_Database.csv` is the immutable source dataset bundled under CC BY 4.0. Do not overwrite it with processed data.
- `processed/` is created and populated by the training pipeline. Generated `.pt` and `.pth` caches are intentionally ignored by Git because they can exceed GitHub's normal single-file limit.

See `../DATA_LICENSE.md` for provenance, license and checksum information.

File: data/processed/device_records.csv (part 106 of 250)
record_id,doi,donor_smiles,acceptor_smiles,pce,homo_d,lumo_d,homo_a,lumo_a,active_layer_thickness,annealing_temp,d_a_ratio,additive_ratio,device_type,etl_canonical,htl_canonical,solvent_canonical,additive_canonical
63126,10.1021/acsaelm.2c00217,COC(=O)C(C)(C)c1cc(C)cc(-c2sc3c4sc5cc(/C=C6/C(=O)c7cc(F)cc(c7)C(=O)/C6=C\c6cc(C(C)(C)C(=O)OC)c(-c7cc(C)cc(C(C)(C)C(=O)OC)c7)s6)sc5c4c(C(C)(C)C(=O)OC)ccc2-3)c1,CCCCCCCCCCCc1c(/C=C2\C(=O)c3cc(F)c(F)cc3C2=C(C#N)C#N)sc2c1sc1c3c4nsnc4c4c5sc6c(CCCCCCCCCCC)c(/C=C7\C(=O)c8cc(F)c(F)cc8C7=C(C#N)C#N)sc6c5n(CC(CC)CCCC)c4c3n(CC(CC)CCCC)c21,11.0,-5.56,-3.65,-5.65,-4.09,130.0,110.0,1:1.2,0.5 vol%,inverted,ZnO,PEDOT:PSS,,
63127,10.1021/acsaelm.2c01187,COC(=O)C(C)(C)c1cc(C)cc(-c2sc3c4sc5cc(/C=C6/C(=O)c7cc(F)cc(c7)C(=O)/C6=C\c6cc(C(C)(C)C(=O)OC)c(-c7cc(C)cc(C(C)(C)C(=O)OC)c7)s6)sc5c4c(C(C)(C)C(=O)OC)ccc2-3)c1,CCCCCCCCCCCc1c(/C=C2\C(=O)c3cc(F)c(F)cc3C2=C(C#N)C#N)sc2c1sc1c3c4nsnc4c4c5sc6c(CCCCCCCCCCC)c(/C=C7\C(=O)c8cc(F)c(F)cc8C7=C(C#N)C#N)sc6c5n(CC(CC)CCCC)c4c3n(CC(CC)CCCC)c21,14.38,-5.56,-3.65,-5.65,-4.09,110.0,100.0,1:1.2,,inverted,ZnO,,,
63128,10.1021/acsaelm.2c01187,COC(=O)C(C)(C)c1cc(C)cc(-c2sc3c4sc5cc(/C=C6/C(=O)c7cc(F)cc(c7)C(=O)/C6=C\c6cc(C(C)(C)C(=O)OC)c(-c7cc(C)cc(C(C)(C)C(=O)OC)c7)s6)sc5c4c(C(C)(C)C(=O)OC)ccc2-3)c1,CCCCCCCCCCCc1c(/C=C2\C(=O)c3cc(F)c(F)cc3C2=C(C#N)C#N)sc2c1sc1c3c4nsnc4c4c5sc6c(CCCCCCCCCCC)c(/C=C7\C(=O)c8cc(F)c(F)cc8C7=C(C#N)C#N)sc6c5n(CC(CC)CCCC)c4c3n(CC(CC)CCCC)c21,14.44,-5.56,-3.65,-5.65,-4.09,110.0,100.0,1:1.2,,inverted,ATO/PEI,,,
63129,10.1021/acsaelm.2c01187,COC(=O)C(C)(C)c1cc(C)cc(-c2sc3c4sc5cc(/C=C6/C(=O)c7cc(F)cc(c7)C(=O)/C6=C\c6cc(C(C)(C)C(=O)OC)c(-c7cc(C)cc(C(C)(C)C(=O)OC)c7)s6)sc5c4c(C(C)(C)C(=O)OC)ccc2-3)c1,CCCCCCCCCCCc1c(/C=C2\C(=O)c3cc(F)c(F)cc3C2=C(C#N)C#N)sc2c1sc1c3c4nsnc4c4c5sc6c(CCCCCCCCCCC)c(/C=C7\C(=O)c8cc(F)c(F)cc8C7=C(C#N)C#N)sc6c5n(CC(CC)CCCC)c4c3n(CC(CC)CCCC)c21,11.27,-5.56,-3.65,-5.65,-4.09,110.0,100.0,1:1.2,,inverted,ATO/PEI,,,
63130,10.1021/acsaelm.2c01187,COC(=O)C(C)(C)c1cc(C)cc(-c2sc3c4sc5cc(/C=C6/C(=O)c7cc(F)cc(c7)C(=O)/C6=C\c6cc(C(C)(C)C(=O)OC)c(-c7cc(C)cc(C(C)(C)C(=O)OC)c7)s6)sc5c4c(C(C)(C)C(=O)OC)ccc2-3)c1,CCCCCCCCCCCc1c(/C=C2\C(=O)c3cc(F)c(F)cc3C2=C(C#N)C#N)sc2c1sc1c3c4nsnc4c4c5sc6c(CCCCCCCCCCC)c(/C=C7\C(=O)c8cc(F)c(F)cc8C7=C(C#N)C#N)sc6c5n(CC(CC)CCCC)c4c3n(CC(CC)CCCC)c21,10.23,-5.56,-3.65,-5.65,-4.09,110.0,100.0,1:1.2,,inverted,ATO/PEI,,,
63131,10.1021/acsaelm.3c01722,CCCCCCc1ccsc1,CCCCC(=O)OCC1(c2ccccc2)c2cccc3cccc4cccc5cccc6cccc1c6c-5c-4c-3c2,1.35,-5.01,-3.12,-6.1,-3.7,,80.0,3:2,,conventional,,PEDOT:PSS,chlorobenzene,
63132,10.1021/acsaelm.3c01722,CCCCCCc1ccsc1,CCCCC(=O)OCC1(c2ccccc2)c2cccc3cccc4cccc5cccc6cccc1c6c-5c-4c-3c2,1.67,-5.01,-3.12,-6.1,-3.7,,80.0,3:2,,conventional,,PEDOT:PSS,chlorobenzene,PMIDA-C12
63133,10.1021/acsaelm.3c01722,CCCCCCc1ccsc1,CCCCC(=O)OCC1(c2ccccc2)c2cccc3cccc4cccc5cccc6cccc1c6c-5c-4c-3c2,1.69,-5.01,-3.12,-6.1,-3.7,,80.0,3:2,,conventional,,PEDOT:PSS,chlorobenzene,PMIDA-C12
63134,10.1021/acsaelm.3c01722,CCCCCCc1ccsc1,CCCCC(=O)OCC1(c2ccccc2)c2cccc3cccc4cccc5cccc6cccc1c6c-5c-4c-3c2,1.75,-5.01,-3.12,-6.1,-3.7,,80.0,3:2,,conventional,,PEDOT:PSS,chlorobenzene,PMIDA-C12
63135,10.1021/acsaelm.3c01722,CCCCCCc1ccsc1,CCCCC(=O)OCC1(c2ccccc2)c2cccc3cccc4cccc5cccc6cccc1c6c-5c-4c-3c2,1.71,-5.01,-3.12,-6.1,-3.7,,80.0,3:2,0.025 wt%,conventional,,PEDOT:PSS,chlorobenzene,PMIDA-C12
63136,10.1021/acsaelm.3c01722,CCCCCCc1ccsc1,CCCCC(=O)OCC1(c2ccccc2)c2cccc3cccc4cccc5cccc6cccc1c6c-5c-4c-3c2,2.65,-5.01,-3.12,-6.1,-3.7,,160.0,3:2,,conventional,,PEDOT:PSS,chlorobenzene,
63137,10.1021/acsaelm.3c01722,CCCCCCc1ccsc1,CCCCC(=O)OCC1(c2ccccc2)c2cccc3cccc4cccc5cccc6cccc1c6c-5c-4c-3c2,2.65,-5.01,-3.12,-6.1,-3.7,,160.0,3:2,,conventional,,PEDOT:PSS,chlorobenzene,PMIDA-C12
63138,10.1021/acsaelm.3c01722,CCCCCCc1ccsc1,CCCCC(=O)OCC1(c2ccccc2)c2cccc3cccc4cccc5cccc6cccc1c6c-5c-4c-3c2,2.67,-5.01,-3.12,-6.1,-3.7,,160.0,3:2,,conventional,,PEDOT:PSS,chlorobenzene,PMIDA-C12
63158,10.1021/acsaelm.5c01639,COC(=O)C(C)(C)c1cc(C)cc(-c2sc3c4sc5cc(/C=C6/C(=O)c7cc(F)cc(c7)C(=O)/C6=C\c6cc(C(C)(C)C(=O)OC)c(-c7cc(C)cc(C(C)(C)C(=O)OC)c7)s6)sc5c4c(C(C)(C)C(=O)OC)ccc2-3)c1,CCCCCCCCCCCc1c(/C=C2\C(=O)c3cc(F)c(F)cc3C2=C(C#N)C#N)sc2c1sc1c3c4nsnc4c4c5sc6c(CCCCCCCCCCC)c(/C=C7\C(=O)c8cc(F)c(F)cc8C7=C(C#N)C#N)sc6c5n(CC(CC)CCCC)c4c3n(CC(CC)CCCC)c21,13.45,-5.56,-3.65,-5.65,-4.09,100.0,85.0,1.3:1.5,,conventional,,PEDOT:PSS,chloroform,
63161,10.1021/acsaelm.5c01756,CCCCCCC(CCCC)Cc1csc(-c2cc3c4nsnc4c4cc(-c5cc(CC(CCCC)CCCCCC)c(-c6cc7c(-c8cc(F)c(CC(CC)CCCC)s8)c8sccc8c(-c8cc(F)c(CC(CC)CCCC)s8)c7s6)s5)sc4c3s2)c1,CCCCCCCCCCCc1c(/C=C2\C(=O)c3cc(F)c(F)cc3C2=C(C#N)C#N)sc2c1sc1c3c4nsnc4c4c5sc6c(CCCCCCCCCCC)c(/C=C7\C(=O)c8cc(F)c(F)cc8C7=C(C#N)C#N)sc6c5n(CC(CCCC)CCCCCC)c4c3n(CC(CCCC)CCCCCC)c21,6.47,-5.51,-2.77,,,,60.0,1:1,,inverted,ZnO,,,
63162,10.1021/acsaelm.5c01756,CCCCCCC(CCCC)Cc1csc(-c2cc3c4nsnc4c4cc(-c5cc(CC(CCCC)CCCCCC)c(-c6cc7c(-c8cc(F)c(CC(CC)CCCC)s8)c8sccc8c(-c8cc(F)c(CC(CC)CCCC)s8)c7s6)s5)sc4c3s2)c1,CCCCCCCCCCCc1c(/C=C2\C(=O)c3cc(F)c(F)cc3C2=C(C#N)C#N)sc2c1sc1c3c4nsnc4c4c5sc6c(CCCCCCCCCCC)c(/C=C7\C(=O)c8cc(F)c(F)cc8C7=C(C#N)C#N)sc6c5n(CC(CCCC)CCCCCC)c4c3n(CC(CCCC)CCCCCC)c21,8.15,-5.51,-2.77,,,,60.0,1:1,,inverted,Cs-ZnO,,,
63163,10.1021/acsaelm.5c01756,CCCCCCC(CCCC)Cc1csc(-c2cc3c4nsnc4c4cc(-c5cc(CC(CCCC)CCCCCC)c(-c6cc7c(-c8cc(F)c(CC(CC)CCCC)s8)c8sccc8c(-c8cc(F)c(CC(CC)CCCC)s8)c7s6)s5)sc4c3s2)c1,CCCCCCCCCCCc1c(/C=C2\C(=O)c3cc(F)c(F)cc3C2=C(C#N)C#N)sc2c1sc1c3c4nsnc4c4c5sc6c(CCCCCCCCCCC)c(/C=C7\C(=O)c8cc(F)c(F)cc8C7=C(C#N)C#N)sc6c5n(CC(CCCC)CCCCCC)c4c3n(CC(CCCC)CCCCCC)c21,4.09,-5.51,-2.77,,,,60.0,1:1,,inverted,ZnO,,,
63164,10.1021/acsaelm.5c01756,CCCCCCC(CCCC)Cc1csc(-c2cc3c4nsnc4c4cc(-c5cc(CC(CCCC)CCCCCC)c(-c6cc7c(-c8cc(F)c(CC(CC)CCCC)s8)c8sccc8c(-c8cc(F)c(CC(CC)CCCC)s8)c7s6)s5)sc4c3s2)c1,CCCCCCCCCCCc1c(/C=C2\C(=O)c3cc(F)c(F)cc3C2=C(C#N)C#N)sc2c1sc1c3c4nsnc4c4c5sc6c(CCCCCCCCCCC)c(/C=C7\C(=O)c8cc(F)c(F)cc8C7=C(C#N)C#N)sc6c5n(CC(CCCC)CCCCCC)c4c3n(CC(CCCC)CCCCCC)c21,6.37,-5.51,-2.77,,,,60.0,1:1,,inverted,Cs-ZnO,,,
63181,10.1021/acsaelm.5c01804,CCCCCCC(CCCC)Cc1csc(-c2cc3c4nsnc4c4cc(-c5cc(CC(CCCC)CCCCCC)c(-c6cc7c(-c8cc(F)c(CC(CC)CCCC)s8)c8sccc8c(-c8cc(F)c(CC(CC)CCCC)s8)c7s6)s5)sc4c3s2)c1,CCCCCCCCC1(CCCCCCCC)c2cc3c(cc2-c2cc4c(cc21)-c1sc(/C=C2\C(=O)c5sc(Cl)cc5C2=C(C#N)C#N)cc1C4(CCCCCCCC)CCCCCCCC)C(CCCCCCCC)(CCCCCCCC)c1cc(/C=C2\C(=O)c4sc(Cl)cc4C2=C(C#N)C#N)sc1-3,6.32,-5.51,-2.77,,,,,,,conventional,PNDIT-F3N-Br,PEDOT:PSS,chlorobenzene,
63201,10.1021/acsaem.1c00734,CCCCC(CC)COC(=O)c1sc2csc(-c3cc4c(-c5ccc(CC(CC)CCCC)s5)c5sccc5c(-c5ccc(CC(CC)CCCC)s5)c4s3)c2c1F,CCCCC(=O)OCC1(c2ccccc2)C2=CC=Cc3cccc4cccc5ccc6ccccc7cccc1c7c6c5c-4c3C2,9.23,-5.21,-3.6,-6.1,-3.9,,,,,,,,,
63206,10.1021/acsaem.1c01446,CCCCC(CC)COC(=O)c1sc2c(-c3cc4c(OCC(CC)CCCC)c5sccc5c(OCC(CC)CCCC)c4s3)scc2c1F,COC(=O)CCCC1(c2ccccc2)C23c4c5ccc6c7cc8c9c%10c(cc%11cc%12c%13c%14c(cc%15c%16ccc-5c2c%16c2c5c%16c%17c(c(c46)c7c9c%17c4c%10c%11c%13c4c%16c%14c%152)C513)C%12)C8,7.07,-5.19,-3.43,-5.9,-3.9,100.0,,,,conventional,PFN,PEDOT:PSS,chlorobenzene,
63207,10.1021/acsaem.1c01446,CCCCC(CC)COC(=O)c1sc2c(-c3cc4c(OCC(CC)CCCC)c5sccc5c(OCC(CC)CCCC)c4s3)scc2c1F,COC(=O)CCCC1(c2ccccc2)C23c4c5ccc6c7cc8c9c%10c(cc%11cc%12c%13c%14c(cc%15c%16ccc-5c2c%16c2c5c%16c%17c(c(c46)c7c9c%17c4c%10c%11c%13c4c%16c%14c%152)C513)C%12)C8,5.48,-5.19,-3.43,-5.9,-3.9,105.0,,,3%,conventional,PFN,PEDOT:PSS,chlorobenzene,
63208,10.1021/acsaem.1c01446,CCCCC(CC)COC(=O)c1sc2c(-c3cc4c(OCC(CC)CCCC)c5sccc5c(OCC(CC)CCCC)c4s3)scc2c1F,COC(=O)CCCC1(c2ccccc2)C23c4c5ccc6c7cc8c9c%10c(cc%11cc%12c%13c%14c(cc%15c%16ccc-5c2c%16c2c5c%16c%17c(c(c46)c7c9c%17c4c%10c%11c%13c4c%16c%14c%152)C513)C%12)C8,7.47,-5.19,-3.43,-5.9,-3.9,105.0,,,3%,conventional,PFN,PEDOT:PSS,chlorobenzene,
63209,10.1021/acsaem.1c01446,CCCCC(CC)Cc1ccc(-c2c3cc(-c4ccc(-c5sc(-c6cccs6)c6c5C(=O)c5c(CC(CC)CCCC)sc(CC(CC)CCCC)c5C6=O)s4)sc3c(-c3ccc(CC(CC)CCCC)s3)c3ccsc23)s1,CCCCCCc1ccc(C2(c3ccc(CCCCCC)cc3)c3cc4c(cc3-c3sc5cc(/C=C6\C(=O)c7ccc(C)cc7C6=C(C#N)C#N)sc5c32)C(c2ccc(CCCCCC)cc2)(c2ccc(CCCCCC)cc2)c2c-4sc3cc(/C=C4\C(=O)c5ccc(C)cc5C4=C(C#N)C#N)sc23)cc1,8.03,-5.33,-3.48,-5.514,-3.808,100.0,,,,conventional,PFN,PEDOT:PSS,chlorobenzene,
63210,10.1021/acsaem.1c01446,CCCCC(CC)Cc1ccc(-c2c3cc(-c4ccc(-c5sc(-c6cccs6)c6c5C(=O)c5c(CC(CC)CCCC)sc(CC(CC)CCCC)c5C6=O)s4)sc3c(-c3ccc(CC(CC)CCCC)s3)c3ccsc23)s1,CCCCCCc1ccc(C2(c3ccc(CCCCCC)cc3)c3cc4c(cc3-c3sc5cc(/C=C6\C(=O)c7ccc(C)cc7C6=C(C#N)C#N)sc5c32)C(c2ccc(CCCCCC)cc2)(c2ccc(CCCCCC)cc2)c2c-4sc3cc(/C=C4\C(=O)c5ccc(C)cc5C4=C(C#N)C#N)sc23)cc1,7.15,-5.33,-3.48,-5.514,-3.808,105.0,,,3%,conventional,PFN,PEDOT:PSS,chlorobenzene,
63211,10.1021/acsaem.1c01446,CCCCC(CC)Cc1ccc(-c2c3cc(-c4ccc(-c5sc(-c6cccs6)c6c5C(=O)c5c(CC(CC)CCCC)sc(CC(CC)CCCC)c5C6=O)s4)sc3c(-c3ccc(CC(CC)CCCC)s3)c3ccsc23)s1,CCCCCCc1ccc(C2(c3ccc(CCCCCC)cc3)c3cc4c(cc3-c3sc5cc(/C=C6\C(=O)c7ccc(C)cc7C6=C(C#N)C#N)sc5c32)C(c2ccc(CCCCCC)cc2)(c2ccc(CCCCCC)cc2)c2c-4sc3cc(/C=C4\C(=O)c5ccc(C)cc5C4=C(C#N)C#N)sc23)cc1,8.53,-5.33,-3.48,-5.514,-3.808,105.0,,,3%,conventional,PFN,PEDOT:PSS,chlorobenzene,
63212,10.1021/acsaem.1c03017,COC(=O)C(C)(C)c1cc(C)cc(-c2sc3c4sc5cc(/C=C6/C(=O)c7cc(F)cc(c7)C(=O)/C6=C\c6cc(C(C)(C)C(=O)OC)c(-c7cc(C)cc(C(C)(C)C(=O)OC)c7)s6)sc5c4c(C(C)(C)C(=O)OC)ccc2-3)c1,CCCCCCCCCCCc1c(/C=C2\C(=O)c3cc(F)c(F)cc3C2=C(C#N)C#N)sc2c1sc1c3c4nsnc4c4c5sc6c(CCCCCCCCCCC)c(/C=C7\C(=O)c8cc(F)c(F)cc8C7=C(C#N)C#N)sc6c5n(CC(CC)CCCC)c4c3n(CC(CC)CCCC)c21,5.14,-5.56,-3.65,-5.65,-4.09,95.0,110.0,10 wt % PM6,0.5 vol%,inverted,ZnO,PEDOT:PSS,,
63213,10.1021/acsaem.1c03017,COC(=O)C(C)(C)c1cc(C)cc(-c2sc3c4sc5cc(/C=C6/C(=O)c7cc(F)cc(c7)C(=O)/C6=C\c6cc(C(C)(C)C(=O)OC)c(-c7cc(C)cc(C(C)(C)C(=O)OC)c7)s6)sc5c4c(C(C)(C)C(=O)OC)ccc2-3)c1,CCCCCCCCCCCc1c(/C=C2\C(=O)c3cc(F)c(F)cc3C2=C(C#N)C#N)sc2c1sc1c3c4nsnc4c4c5sc6c(CCCCCCCCCCC)c(/C=C7\C(=O)c8cc(F)c(F)cc8C7=C(C#N)C#N)sc6c5n(CC(CC)CCCC)c4c3n(CC(CC)CCCC)c21,7.46,-5.56,-3.65,-5.65,-4.09,100.0,110.0,20 wt % PM6,0.5 vol%,inverted,ZnO,PEDOT:PSS,,
63214,10.1021/acsaem.1c03017,COC(=O)C(C)(C)c1cc(C)cc(-c2sc3c4sc5cc(/C=C6/C(=O)c7cc(F)cc(c7)C(=O)/C6=C\c6cc(C(C)(C)C(=O)OC)c(-c7cc(C)cc(C(C)(C)C(=O)OC)c7)s6)sc5c4c(C(C)(C)C(=O)OC)ccc2-3)c1,CCCCCCCCCCCc1c(/C=C2\C(=O)c3cc(F)c(F)cc3C2=C(C#N)C#N)sc2c1sc1c3c4nsnc4c4c5sc6c(CCCCCCCCCCC)c(/C=C7\C(=O)c8cc(F)c(F)cc8C7=C(C#N)C#N)sc6c5n(CC(CC)CCCC)c4c3n(CC(CC)CCCC)c21,7.87,-5.56,-3.65,-5.65,-4.09,102.0,110.0,30 wt % PM6,0.5 vol%,inverted,ZnO,PEDOT:PSS,,
63215,10.1021/acsaem.1c03017,COC(=O)C(C)(C)c1cc(C)cc(-c2sc3c4sc5cc(/C=C6/C(=O)c7cc(F)cc(c7)C(=O)/C6=C\c6cc(C(C)(C)C(=O)OC)c(-c7cc(C)cc(C(C)(C)C(=O)OC)c7)s6)sc5c4c(C(C)(C)C(=O)OC)ccc2-3)c1,CCCCCCCCCCCc1c(/C=C2\C(=O)c3cc(F)c(F)cc3C2=C(C#N)C#N)sc2c1sc1c3c4nsnc4c4c5sc6c(CCCCCCCCCCC)c(/C=C7\C(=O)c8cc(F)c(F)cc8C7=C(C#N)C#N)sc6c5n(CC(CC)CCCC)c4c3n(CC(CC)CCCC)c21,7.04,-5.56,-3.65,-5.65,-4.09,125.0,110.0,45 wt % PM6,0.5 vol%,inverted,ZnO,PEDOT:PSS,,
63216,10.1021/acsaem.1c03017,COC(=O)C(C)(C)c1cc(C)cc(-c2sc3c4sc5cc(/C=C6/C(=O)c7cc(F)cc(c7)C(=O)/C6=C\c6cc(C(C)(C)C(=O)OC)c(-c7cc(C)cc(C(C)(C)C(=O)OC)c7)s6)sc5c4c(C(C)(C)C(=O)OC)ccc2-3)c1,CCCCCCCCCCCc1c(/C=C2\C(=O)c3cc(F)c(F)cc3C2=C(C#N)C#N)sc2c1sc1c3c4nsnc4c4c5sc6c(CCCCCCCCCCC)c(/C=C7\C(=O)c8cc(F)c(F)cc8C7=C(C#N)C#N)sc6c5n(CC(CC)CCCC)c4c3n(CC(CC)CCCC)c21,5.51,-5.56,-3.65,-5.65,-4.09,90.0,110.0,45 wt % PM6,0.5 vol%,inverted,ZnO,PEDOT:PSS,,
63218,10.1021/acsaem.1c03017,CCCCCCCCCCC(CCCCCCCC)Cc1csc(-c2c(F)c(F)c(-c3cc(CC(CCCCCCCC)CCCCCCCCCC)c(-c4ccc(-c5cccs5)s4)s3)c3nsnc23)c1,COC(=O)CCCC1(c2ccccc2)C23c4c5ccc6c7cc8c9c%10c(cc%11cc%12c%13c%14c(cc%15c%16ccc-5c2c%16c2c5c%16c%17c(c(c46)c7c9c%17c4c%10c%11c%13c4c%16c%14c%152)C513)C%12)C8,5.01,-5.32,-3.7,-5.9,-3.9,,,,,inverted,ZnO,PEDOT:PSS:PMA,,
63219,10.1021/acsaem.1c03017,CCCCC(CC)COC(=O)c1sc2c(-c3cc4c(OCC(CC)CCCC)c5sccc5c(OCC(CC)CCCC)c4s3)scc2c1F,COC(=O)CCCC1(c2ccccc2)C23c4c5ccc6c7cc8c9c%10c(cc%11cc%12c%13c%14c(cc%15c%16ccc-5c2c%16c2c5c%16c%17c(c(c46)c7c9c%17c4c%10c%11c%13c4c%16c%14c%152)C513)C%12)C8,3.35,-5.19,-3.43,-5.9,-3.9,,,,,,ZnO,PEDOT:PSS,,
63220,10.1021/acsaem.1c03017,CCCCC(CC)COC(=O)c1sc2c(-c3cc4c(OCC(CC)CCCC)c5sccc5c(OCC(CC)CCCC)c4s3)scc2c1F,COC(=O)CCCC1(c2ccccc2)C23c4c5ccc6c7cc8c9c%10c(cc%11cc%12c%13c%14c(cc%15c%16ccc-5c2c%16c2c5c%16c%17c(c(c46)c7c9c%17c4c%10c%11c%13c4c%16c%14c%152)C513)C%12)C8,4.23,-5.19,-3.43,-5.9,-3.9,,,,,,ZnO,PEDOT:PSS,,
63221,10.1021/acsaem.1c03017,CCCCC(CC)COC(=O)c1sc2csc(-c3cc4c(-c5ccc(CC(CC)CCCC)s5)c5sccc5c(-c5ccc(CC(CC)CCCC)s5)c4s3)c2c1F,CCCCC(CC)CC1(CC(CC)CCCC)c2cc3c(cc2-c2sc(-c4ccc(/C=C5\SC(=S)N(CC)C5=O)c5nsnc45)cc21)C(CC(CC)CCCC)(CC(CC)CCCC)c1cc(-c2ccc(/C=C4\SC(=S)N(CC)C4=O)c4nsnc24)sc1-3,6.32,-5.21,-3.6,-5.51,-3.88,,,,,inverted,ZnO,PEDOT:PSS,,
63222,10.1021/acsaem.1c03017,CCCCCCc1ccsc1,COC(=O)CCCC1(c2ccccc2)C23c4c5c6c7c8c9c(c%10c%11c2c2c%12c4c4c%13c5c5c7c7c8c8c%14c9c%10c9c%10c%11c2c2c%11c%12c4c4c%12c%13c5c5c7c7c8c8c%14c9c9c%10c2c2c%11c4c4c%12c5c7c5c8c9c2c45)C613,2.0,-5.01,-3.12,-6.1,-3.7,,,,,inverted,ZnO/PEIE,PH1000/AI4083/EG,,
63223,10.1021/acsaem.1c03017,CCCCC(CC)COC(=O)c1sc2csc(-c3cc4c(-c5ccc(CC(CC)CCCC)s5)c5sccc5c(-c5ccc(CC(CC)CCCC)s5)c4s3)c2c1F,CCCCCCc1ccc(C2(c3ccc(CCCCCC)cc3)c3cc4c(cc3-c3sc(-c5sc(/C=C6\C(=O)c7cc(F)c(F)cc7C6=C(C#N)C#N)cc5OCC(CC)CCCC)cc32)C(c2ccc(CCCCCC)cc2)(c2ccc(CCCCCC)cc2)c2cc(-c3scc(/C=C5/C(=O)c6cc(F)c(F)cc6C5=C(C#N)C#N)c3OCC(CC)CCCC)sc2-4)cc1,7.49,-5.21,-3.6,-5.44,-4.19,,,,,inverted,ZnO,PEDOT:PSS,,
63224,10.1021/acsaem.1c03017,COC(=O)C(C)(C)c1cc(C)cc(-c2sc3c4sc5cc(/C=C6/C(=O)c7cc(F)cc(c7)C(=O)/C6=C\c6cc(C(C)(C)C(=O)OC)c(-c7cc(C)cc(C(C)(C)C(=O)OC)c7)s6)sc5c4c(C(C)(C)C(=O)OC)ccc2-3)c1,CCCCCCCCCCCc1c(/C=C2\C(=O)c3cc(F)c(F)cc3C2=C(C#N)C#N)sc2c1sc1c3c4nsnc4c4c5sc6c(CCCCCCCCCCC)c(/C=C7\C(=O)c8cc(F)c(F)cc8C7=C(C#N)C#N)sc6c5n(CC(CC)CCCC)c4c3n(CC(CC)CCCC)c21,9.79,-5.56,-3.65,-5.65,-4.09,,110.0,,0.5 vol%,inverted,ZnO,PEDOT:PSS,,
63227,10.1021/acsaem.1c03017,CCCCCCc1ccsc1,CCCCCCc1ccc(C2(c3ccc(CCCCCC)cc3)c3cc4c(cc3-c3sc(-c5ccc(/C=C6\SC(=S)N(CC)C6=O)c6nsnc56)cc32)C(c2ccc(CCCCCC)cc2)(c2ccc(CCCCCC)cc2)c2cc(-c3ccc(/C=C5\SC(=S)N(CC)C5=O)c5nsnc35)sc2-4)cc1,3.22,-5.01,-3.12,-5.52,-3.69,,,,,,PEIE,PEDOT:PSS,,
63228,10.1021/acsaem.1c03017,CCCCCCc1ccsc1,CCCCCCc1ccc(C2(c3ccc(CCCCCC)cc3)c3cc4c(cc3-c3sc(-c5ccc(/C=C6\SC(=S)N(CC)C6=O)c6nsnc56)cc32)C(c2ccc(CCCCCC)cc2)(c2ccc(CCCCCC)cc2)c2cc(-c3ccc(/C=C5\SC(=S)N(CC)C5=O)c5nsnc35)sc2-4)cc1,2.88,-5.01,-3.12,-5.52,-3.69,,,,,,PEIE,PEDOT:PSS,,
63230,10.1021/acsaem.1c03017,Cc1ccc(-c2cc3c(C)c4sc(Cc5ccc(-c6c(C)c(C)c(C)c7nsnc67)s5)cc4c(C)c3s2)s1,COC(=O)CCCC1(c2ccccc2)C23c4c5c6c7c8c9c(c%10c%11c2c2c%12c4c4c%13c5c5c7c7c8c8c%14c9c%10c9c%10c%11c2c2c%11c%12c4c4c%12c%13c5c5c7c7c8c8c%14c9c9c%10c2c2c%11c4c4c%12c5c7c5c8c9c2c45)C613,3.8,,,-6.1,-3.7,,,,,inverted,ZnO,PEDOT:PSS:AgNW,,
63231,10.1021/acsaem.1c03017,Cc1ccc(-c2cc3c(C)c4sc(Cc5ccc(-c6c(C)c(C)c(C)c7nsnc67)s5)cc4c(C)c3s2)s1,CCCCC(=O)OCC1(c2ccccc2)c2cccc3cccc4cccc5cccc6cccc1c6c-5c-4c-3c2,5.18,,,-6.1,-3.7,,,,,,ZnO,PEDOT:PSS,,
63232,10.1021/acsaem.1c03017,Cc1ccc(-c2cc3c(C)c4sc(Cc5ccc(-c6c(C)c(C)c(C)c7nsnc67)s5)cc4c(C)c3s2)s1,CCCCC(=O)OCC1(c2ccccc2)c2cccc3cccc4cccc5cccc6cccc1c6c-5c-4c-3c2,4.1,,,-6.1,-3.7,,,,,,ZnO,PEDOT:PSS,,
63234,10.1021/acsaem.1c03717,COC(=O)C(C)(C)c1cc(C)cc(-c2sc3c4sc5cc(/C=C6/C(=O)c7cc(F)cc(c7)C(=O)/C6=C\c6cc(C(C)(C)C(=O)OC)c(-c7cc(C)cc(C(C)(C)C(=O)OC)c7)s6)sc5c4c(C(C)(C)C(=O)OC)ccc2-3)c1,CCCCCCCCCc1c(/C=C2\C(=O)c3cc(Cl)c(Cl)cc3C2=C(C#N)C#N)sc2c1sc1c3c4nsnc4c4c5sc6c(CCC)c(/C=C7\C(=O)c8cc(Cl)c(Cl)cc8C7=C(C#N)C#N)sc6c5n(CC(CCCC)CCCCCC)c4c3n(CC(CCCC)CCCCCC)c21,13.7,-5.56,-3.65,-5.66,-4.14,,,,,,,,,
63235,10.1021/acsaem.1c03717,COC(=O)C(C)(C)c1cc(C)cc(-c2sc3c4sc5cc(/C=C6/C(=O)c7cc(F)cc(c7)C(=O)/C6=C\c6cc(C(C)(C)C(=O)OC)c(-c7cc(C)cc(C(C)(C)C(=O)OC)c7)s6)sc5c4c(C(C)(C)C(=O)OC)ccc2-3)c1,CCCCCCCCCc1c(/C=C2\C(=O)c3cc(Cl)c(Cl)cc3C2=C(C#N)C#N)sc2c1sc1c3c4nsnc4c4c5sc6c(CCC)c(/C=C7\C(=O)c8cc(Cl)c(Cl)cc8C7=C(C#N)C#N)sc6c5n(CC(CCCC)CCCCCC)c4c3n(CC(CCCC)CCCCCC)c21,14.2,-5.56,-3.65,-5.66,-4.14,,,,,,ZnO,,,
63236,10.1021/acsaem.1c03717,COC(=O)C(C)(C)c1cc(C)cc(-c2sc3c4sc5cc(/C=C6/C(=O)c7cc(F)cc(c7)C(=O)/C6=C\c6cc(C(C)(C)C(=O)OC)c(-c7cc(C)cc(C(C)(C)C(=O)OC)c7)s6)sc5c4c(C(C)(C)C(=O)OC)ccc2-3)c1,CCCCCCCCCc1c(/C=C2\C(=O)c3cc(Cl)c(Cl)cc3C2=C(C#N)C#N)sc2c1sc1c3c4nsnc4c4c5sc6c(CCC)c(/C=C7\C(=O)c8cc(Cl)c(Cl)cc8C7=C(C#N)C#N)sc6c5n(CC(CCCC)CCCCCC)c4c3n(CC(CCCC)CCCCCC)c21,16.9,-5.56,-3.65,-5.66,-4.14,,,,,,ZnO-N,,,
63237,10.1021/acsaem.1c03717,COC(=O)C(C)(C)c1cc(C)cc(-c2sc3c4sc5cc(/C=C6/C(=O)c7cc(F)cc(c7)C(=O)/C6=C\c6cc(C(C)(C)C(=O)OC)c(-c7cc(C)cc(C(C)(C)C(=O)OC)c7)s6)sc5c4c(C(C)(C)C(=O)OC)ccc2-3)c1,CCCCCCc1ccc(C2(c3ccc(CCCCCC)cc3)c3cc4c(cc3-c3sc5cc(/C=C6\C(=O)c7cc(F)c(F)cc7C6=C(C#N)C#N)sc5c32)C(c2ccc(CCCCCC)cc2)(c2ccc(CCCCCC)cc2)c2c-4sc3cc(/C=C4\C(=O)c5cc(F)c(F)cc5C4=C(C#N)C#N)sc23)cc1,8.7,-5.56,-3.65,-5.66,-4.14,,,,,,,,,
63238,10.1021/acsaem.1c03717,COC(=O)C(C)(C)c1cc(C)cc(-c2sc3c4sc5cc(/C=C6/C(=O)c7cc(F)cc(c7)C(=O)/C6=C\c6cc(C(C)(C)C(=O)OC)c(-c7cc(C)cc(C(C)(C)C(=O)OC)c7)s6)sc5c4c(C(C)(C)C(=O)OC)ccc2-3)c1,CCCCCCc1ccc(C2(c3ccc(CCCCCC)cc3)c3cc4c(cc3-c3sc5cc(/C=C6\C(=O)c7cc(F)c(F)cc7C6=C(C#N)C#N)sc5c32)C(c2ccc(CCCCCC)cc2)(c2ccc(CCCCCC)cc2)c2c-4sc3cc(/C=C4\C(=O)c5cc(F)c(F)cc5C4=C(C#N)C#N)sc23)cc1,9.2,-5.56,-3.65,-5.66,-4.14,,,,,,ZnO,,,
63239,10.1021/acsaem.1c03717,COC(=O)C(C)(C)c1cc(C)cc(-c2sc3c4sc5cc(/C=C6/C(=O)c7cc(F)cc(c7)C(=O)/C6=C\c6cc(C(C)(C)C(=O)OC)c(-c7cc(C)cc(C(C)(C)C(=O)OC)c7)s6)sc5c4c(C(C)(C)C(=O)OC)ccc2-3)c1,CCCCCCc1ccc(C2(c3ccc(CCCCCC)cc3)c3cc4c(cc3-c3sc5cc(/C=C6\C(=O)c7cc(F)c(F)cc7C6=C(C#N)C#N)sc5c32)C(c2ccc(CCCCCC)cc2)(c2ccc(CCCCCC)cc2)c2c-4sc3cc(/C=C4\C(=O)c5cc(F)c(F)cc5C4=C(C#N)C#N)sc23)cc1,12.2,-5.56,-3.65,-5.66,-4.14,,,,,,ZnO-N,,,
63240,10.1021/acsaem.1c03717,COC(=O)C(C)(C)c1cc(C)cc(-c2sc3c4sc5cc(/C=C6/C(=O)c7cc(F)cc(c7)C(=O)/C6=C\c6cc(C(C)(C)C(=O)OC)c(-c7cc(C)cc(C(C)(C)C(=O)OC)c7)s6)sc5c4c(C(C)(C)C(=O)OC)ccc2-3)c1,CCCCCCCCCCCc1c(/C=C2\C(=O)c3cc(F)c(F)cc3C2=C(C#N)C#N)sc2c1sc1c3c4nsnc4c4c5sc6c(CCCCCCCCCCC)c(/C=C7\C(=O)c8cc(F)c(F)cc8C7=C(C#N)C#N)sc6c5n(CC(CC)CCCC)c4c3n(CC(CC)CCCC)c21,11.8,-5.56,-3.65,-5.65,-4.09,,,,,,,,,
63241,10.1021/acsaem.1c03717,COC(=O)C(C)(C)c1cc(C)cc(-c2sc3c4sc5cc(/C=C6/C(=O)c7cc(F)cc(c7)C(=O)/C6=C\c6cc(C(C)(C)C(=O)OC)c(-c7cc(C)cc(C(C)(C)C(=O)OC)c7)s6)sc5c4c(C(C)(C)C(=O)OC)ccc2-3)c1,CCCCCCCCCCCc1c(/C=C2\C(=O)c3cc(F)c(F)cc3C2=C(C#N)C#N)sc2c1sc1c3c4nsnc4c4c5sc6c(CCCCCCCCCCC)c(/C=C7\C(=O)c8cc(F)c(F)cc8C7=C(C#N)C#N)sc6c5n(CC(CC)CCCC)c4c3n(CC(CC)CCCC)c21,12.1,-5.56,-3.65,-5.65,-4.09,,,,,,ZnO,,,
63242,10.1021/acsaem.1c03717,COC(=O)C(C)(C)c1cc(C)cc(-c2sc3c4sc5cc(/C=C6/C(=O)c7cc(F)cc(c7)C(=O)/C6=C\c6cc(C(C)(C)C(=O)OC)c(-c7cc(C)cc(C(C)(C)C(=O)OC)c7)s6)sc5c4c(C(C)(C)C(=O)OC)ccc2-3)c1,CCCCCCCCCCCc1c(/C=C2\C(=O)c3cc(F)c(F)cc3C2=C(C#N)C#N)sc2c1sc1c3c4nsnc4c4c5sc6c(CCCCCCCCCCC)c(/C=C7\C(=O)c8cc(F)c(F)cc8C7=C(C#N)C#N)sc6c5n(CC(CC)CCCC)c4c3n(CC(CC)CCCC)c21,15.0,-5.56,-3.65,-5.65,-4.09,,,,,,ZnO-N,,,
63272,10.1021/acsaem.2c02512,CCCCC(CC)COC(=O)c1sc2csc(-c3cc4c(-c5ccc(CC(CC)CCCC)s5)c5sccc5c(-c5ccc(CC(CC)CCCC)s5)c4s3)c2c1F,COC(=O)CCCC1(c2ccccc2)C23c4c5ccc6c7cc8c9c%10c(cc%11cc%12c%13c%14c(cc%15c%16ccc-5c2c%16c2c5c%16c%17c(c(c46)c7c9c%17c4c%10c%11c%13c4c%16c%14c%152)C513)C%12)C8,0.22,-5.21,-3.6,-5.9,-3.9,,,1:1.5,3 vol%,,,,,
63273,10.1021/acsaem.2c02512,CCCCC(CC)COC(=O)c1sc2csc(-c3cc4c(-c5ccc(CC(CC)CCCC)s5)c5sccc5c(-c5ccc(CC(CC)CCCC)s5)c4s3)c2c1F,COC(=O)CCCC1(c2ccccc2)C23c4c5ccc6c7cc8c9c%10c(cc%11cc%12c%13c%14c(cc%15c%16ccc-5c2c%16c2c5c%16c%17c(c(c46)c7c9c%17c4c%10c%11c%13c4c%16c%14c%152)C513)C%12)C8,5.66,-5.21,-3.6,-5.9,-3.9,,,1:1.5,3 vol%,,,,,
63274,10.1021/acsaem.2c02512,CCCCC(CC)COC(=O)c1sc2csc(-c3cc4c(-c5ccc(CC(CC)CCCC)s5)c5sccc5c(-c5ccc(CC(CC)CCCC)s5)c4s3)c2c1F,COC(=O)CCCC1(c2ccccc2)C23c4c5ccc6c7cc8c9c%10c(cc%11cc%12c%13c%14c(cc%15c%16ccc-5c2c%16c2c5c%16c%17c(c(c46)c7c9c%17c4c%10c%11c%13c4c%16c%14c%152)C513)C%12)C8,5.95,-5.21,-3.6,-5.9,-3.9,,,1:1.5,3 vol%,,,,,
63275,10.1021/acsaem.2c02512,CCCCC(CC)COC(=O)c1sc2csc(-c3cc4c(-c5ccc(CC(CC)CCCC)s5)c5sccc5c(-c5ccc(CC(CC)CCCC)s5)c4s3)c2c1F,COC(=O)CCCC1(c2ccccc2)C23c4c5ccc6c7cc8c9c%10c(cc%11cc%12c%13c%14c(cc%15c%16ccc-5c2c%16c2c5c%16c%17c(c(c46)c7c9c%17c4c%10c%11c%13c4c%16c%14c%152)C513)C%12)C8,6.28,-5.21,-3.6,-5.9,-3.9,,,1:1.5,3 vol%,,,,,
63276,10.1021/acsaem.2c02512,CCCCC(CC)COC(=O)c1sc2csc(-c3cc4c(-c5ccc(CC(CC)CCCC)s5)c5sccc5c(-c5ccc(CC(CC)CCCC)s5)c4s3)c2c1F,COC(=O)CCCC1(c2ccccc2)C23c4c5ccc6c7cc8c9c%10c(cc%11cc%12c%13c%14c(cc%15c%16ccc-5c2c%16c2c5c%16c%17c(c(c46)c7c9c%17c4c%10c%11c%13c4c%16c%14c%152)C513)C%12)C8,5.87,-5.21,-3.6,-5.9,-3.9,,,1:1.5,3 vol%,,,,,
63277,10.1021/acsaem.2c02512,CCCCC(CC)COC(=O)c1sc2csc(-c3cc4c(-c5ccc(CC(CC)CCCC)s5)c5sccc5c(-c5ccc(CC(CC)CCCC)s5)c4s3)c2c1F,COC(=O)CCCC1(c2ccccc2)C23c4c5ccc6c7cc8c9c%10c(cc%11cc%12c%13c%14c(cc%15c%16ccc-5c2c%16c2c5c%16c%17c(c(c46)c7c9c%17c4c%10c%11c%13c4c%16c%14c%152)C513)C%12)C8,7.09,-5.21,-3.6,-5.9,-3.9,,,1:1.5,3 vol%,,,,,
63284,10.1021/acsaem.3c00093,COC(=O)C(C)(C)c1cc(C)cc(-c2sc3c4sc5cc(/C=C6/C(=O)c7cc(F)cc(c7)C(=O)/C6=C\c6cc(C(C)(C)C(=O)OC)c(-c7cc(C)cc(C(C)(C)C(=O)OC)c7)s6)sc5c4c(C(C)(C)C(=O)OC)ccc2-3)c1,CCCCCCc1ccc(C2(c3ccc(CCCCCC)s3)c3cc4c(cc3-c3sc5cc(/C=C6\C(=O)c7ccccc7C6=C(C#N)C#N)sc5c32)C(c2ccc(CCCCCC)s2)(c2ccc(CCCCCC)s2)c2c-4sc3cc(/C=C4\C(=O)c5ccccc5C4=C(C#N)C#N)sc23)s1,11.5,-5.56,-3.65,-5.673,-3.909,,,1:1.2,,,,,,
63288,10.1021/acsaem.3c02945,CCCCC(CC)Cc1ccc(-c2c3cc(-c4ccc(-c5sc(-c6cccs6)c6c5C(=O)c5c(CC(CC)CCCC)sc(CC(CC)CCCC)c5C6=O)s4)sc3c(-c3ccc(CC(CC)CCCC)s3)c3ccsc23)s1,CCCCCCc1ccc(C2(c3ccc(CCCCCC)cc3)c3cc4c(cc3-c3sc5cc(C=C6C(=O)c7ccccc7C6=C(C#N)C#N)sc5c32)C(c2ccc(CCCCCC)cc2)(c2ccc(CCCCCC)cc2)c2c-4sc3cc(C=C4C(=O)c5ccccc5C4=C(C#N)C#N)sc23)cc1,0.12,-5.33,-3.48,-5.576,-3.916,,,,,conventional,,,,
63289,10.1021/acsaem.3c02945,CCCCC(CC)Cc1ccc(-c2c3cc(-c4ccc(-c5sc(-c6cccs6)c6c5C(=O)c5c(CC(CC)CCCC)sc(CC(CC)CCCC)c5C6=O)s4)sc3c(-c3ccc(CC(CC)CCCC)s3)c3ccsc23)s1,CCCCCCc1ccc(C2(c3ccc(CCCCCC)cc3)c3cc4c(cc3-c3sc5cc(C=C6C(=O)c7ccccc7C6=C(C#N)C#N)sc5c32)C(c2ccc(CCCCCC)cc2)(c2ccc(CCCCCC)cc2)c2c-4sc3cc(C=C4C(=O)c5ccccc5C4=C(C#N)C#N)sc23)cc1,10.07,-5.33,-3.48,-5.576,-3.916,,,,,conventional,NSeN,,,
63290,10.1021/acsaem.3c02945,CCCCC(CC)Cc1ccc(-c2c3cc(-c4ccc(-c5sc(-c6cccs6)c6c5C(=O)c5c(CC(CC)CCCC)sc(CC(CC)CCCC)c5C6=O)s4)sc3c(-c3ccc(CC(CC)CCCC)s3)c3ccsc23)s1,CCCCCCc1ccc(C2(c3ccc(CCCCCC)cc3)c3cc4c(cc3-c3sc5cc(C=C6C(=O)c7ccccc7C6=C(C#N)C#N)sc5c32)C(c2ccc(CCCCCC)cc2)(c2ccc(CCCCCC)cc2)c2c-4sc3cc(C=C4C(=O)c5ccccc5C4=C(C#N)C#N)sc23)cc1,9.64,-5.33,-3.48,-5.576,-3.916,,,,,conventional,PDINO,,,
63291,10.1021/acsaem.3c02945,COC(=O)C(C)(C)c1cc(C)cc(-c2sc3c4sc5cc(/C=C6/C(=O)c7cc(F)cc(c7)C(=O)/C6=C\c6cc(C(C)(C)C(=O)OC)c(-c7cc(C)cc(C(C)(C)C(=O)OC)c7)s6)sc5c4c(C(C)(C)C(=O)OC)ccc2-3)c1,CCCCCCCCCCCc1c(/C=C2\C(=O)c3cc(F)c(F)cc3C2=C(C#N)C#N)sc2c1sc1c3c4nsnc4c4c5sc6c(CCCCCCCCCCC)c(/C=C7\C(=O)c8cc(F)c(F)cc8C7=C(C#N)C#N)sc6c5n(CC(CC)CCCC)c4c3n(CC(CC)CCCC)c21,0.79,-5.56,-3.65,-5.65,-4.09,,,,,conventional,,,,
63292,10.1021/acsaem.3c02945,COC(=O)C(C)(C)c1cc(C)cc(-c2sc3c4sc5cc(/C=C6/C(=O)c7cc(F)cc(c7)C(=O)/C6=C\c6cc(C(C)(C)C(=O)OC)c(-c7cc(C)cc(C(C)(C)C(=O)OC)c7)s6)sc5c4c(C(C)(C)C(=O)OC)ccc2-3)c1,CCCCCCCCCCCc1c(/C=C2\C(=O)c3cc(F)c(F)cc3C2=C(C#N)C#N)sc2c1sc1c3c4nsnc4c4c5sc6c(CCCCCCCCCCC)c(/C=C7\C(=O)c8cc(F)c(F)cc8C7=C(C#N)C#N)sc6c5n(CC(CC)CCCC)c4c3n(CC(CC)CCCC)c21,15.41,-5.56,-3.65,-5.65,-4.09,,,,,,NSeN,,,
63293,10.1021/acsaem.3c02945,COC(=O)C(C)(C)c1cc(C)cc(-c2sc3c4sc5cc(/C=C6/C(=O)c7cc(F)cc(c7)C(=O)/C6=C\c6cc(C(C)(C)C(=O)OC)c(-c7cc(C)cc(C(C)(C)C(=O)OC)c7)s6)sc5c4c(C(C)(C)C(=O)OC)ccc2-3)c1,CCCCCCCCCCCc1c(/C=C2\C(=O)c3cc(F)c(F)cc3C2=C(C#N)C#N)sc2c1sc1c3c4nsnc4c4c5sc6c(CCCCCCCCCCC)c(/C=C7\C(=O)c8cc(F)c(F)cc8C7=C(C#N)C#N)sc6c5n(CC(CC)CCCC)c4c3n(CC(CC)CCCC)c21,15.35,-5.56,-3.65,-5.65,-4.09,,,,,,PDINO,,,
63296,10.1021/acsaem.4c01272,CCCCC(CC)Cc1ccc(-c2c3cc(-c4ccc(-c5sc(-c6cccs6)c6c5C(=O)c5c(CC(CC)CCCC)sc(CC(CC)CCCC)c5C6=O)s4)sc3c(-c3ccc(CC(CC)CCCC)s3)c3ccsc23)s1,CCCCCCc1ccc(C2(c3ccc(CCCCCC)cc3)c3cc4c(cc3-c3sc5cc(C=C6C(=O)c7ccccc7C6=C(C#N)C#N)sc5c32)C(c2ccc(CCCCCC)cc2)(c2ccc(CCCCCC)cc2)c2c-4sc3cc(C=C4C(=O)c5ccccc5C4=C(C#N)C#N)sc23)cc1,10.6,-5.33,-3.48,-5.576,-3.916,100.0,160.0,1:1,,conventional,PFN-Br,PEDOT:PSS,chlorobenzene,DIO
63297,10.1021/acsaem.4c01272,CCCCC(CC)Cc1ccc(-c2c3cc(-c4ccc(-c5sc(-c6cccs6)c6c5C(=O)c5c(CC(CC)CCCC)sc(CC(CC)CCCC)c5C6=O)s4)sc3c(-c3ccc(CC(CC)CCCC)s3)c3ccsc23)s1,CCCCCCc1ccc(C2(c3ccc(CCCCCC)cc3)c3cc4c(cc3-c3sc5cc(C=C6C(=O)c7ccccc7C6=C(C#N)C#N)sc5c32)C(c2ccc(CCCCCC)cc2)(c2ccc(CCCCCC)cc2)c2c-4sc3cc(C=C4C(=O)c5ccccc5C4=C(C#N)C#N)sc23)cc1,11.0,-5.33,-3.48,-5.576,-3.916,100.0,160.0,1:1,,conventional,PFN-Br,PEDOT:PSS,chlorobenzene,DIO
63298,10.1021/acsaem.4c01272,CCCCC(CC)Cc1ccc(-c2c3cc(-c4ccc(-c5sc(-c6cccs6)c6c5C(=O)c5c(CC(CC)CCCC)sc(CC(CC)CCCC)c5C6=O)s4)sc3c(-c3ccc(CC(CC)CCCC)s3)c3ccsc23)s1,CCCCCCc1ccc(C2(c3ccc(CCCCCC)cc3)c3cc4c(cc3-c3sc5cc(C=C6C(=O)c7ccccc7C6=C(C#N)C#N)sc5c32)C(c2ccc(CCCCCC)cc2)(c2ccc(CCCCCC)cc2)c2c-4sc3cc(C=C4C(=O)c5ccccc5C4=C(C#N)C#N)sc23)cc1,9.94,-5.33,-3.48,-5.576,-3.916,100.0,160.0,1:1,,conventional,PFN-Br,PEDOT:PSS,chlorobenzene,DIO
63299,10.1021/acsaem.4c01272,CCCCC(CC)Cc1ccc(-c2c3cc(-c4ccc(-c5sc(-c6cccs6)c6c5C(=O)c5c(CC(CC)CCCC)sc(CC(CC)CCCC)c5C6=O)s4)sc3c(-c3ccc(CC(CC)CCCC)s3)c3ccsc23)s1,CCCCCCc1ccc(C2(c3ccc(CCCCCC)cc3)c3cc4c(cc3-c3sc5cc(C=C6C(=O)c7ccccc7C6=C(C#N)C#N)sc5c32)C(c2ccc(CCCCCC)cc2)(c2ccc(CCCCCC)cc2)c2c-4sc3cc(C=C4C(=O)c5ccccc5C4=C(C#N)C#N)sc23)cc1,5.08,-5.33,-3.48,-5.576,-3.916,100.0,160.0,1:1,,conventional,PFN-Br,PEDOT:PSS,chlorobenzene,DIO
63300,10.1021/acsaem.4c01272,CCCCC(CC)Cc1ccc(-c2c3cc(-c4ccc(-c5sc(-c6cccs6)c6c5C(=O)c5c(CC(CC)CCCC)sc(CC(CC)CCCC)c5C6=O)s4)sc3c(-c3ccc(CC(CC)CCCC)s3)c3ccsc23)s1,COC(=O)CCCC1(c2ccccc2)C23c4c5ccc6c7cc8c9c%10c(cc%11cc%12c%13c%14c(cc%15c%16ccc-5c2c%16c2c5c%16c%17c(c(c46)c7c9c%17c4c%10c%11c%13c4c%16c%14c%152)C513)C%12)C8,7.33,-5.33,-3.48,-5.9,-3.9,100.0,160.0,1:1,,conventional,PFN-Br,PEDOT:PSS,chlorobenzene,DIO
63301,10.1021/acsaem.4c01272,CCCCC(CC)Cc1ccc(-c2c3cc(-c4ccc(-c5sc(-c6cccs6)c6c5C(=O)c5c(CC(CC)CCCC)sc(CC(CC)CCCC)c5C6=O)s4)sc3c(-c3ccc(CC(CC)CCCC)s3)c3ccsc23)s1,COC(=O)CCCC1(c2ccccc2)C23c4c5ccc6c7cc8c9c%10c(cc%11cc%12c%13c%14c(cc%15c%16ccc-5c2c%16c2c5c%16c%17c(c(c46)c7c9c%17c4c%10c%11c%13c4c%16c%14c%152)C513)C%12)C8,8.48,-5.33,-3.48,-5.9,-3.9,100.0,160.0,1:1,,conventional,PFN-Br,PEDOT:PSS,chlorobenzene,DIO
63302,10.1021/acsaem.4c01272,CCCCC(CC)Cc1ccc(-c2c3cc(-c4ccc(-c5sc(-c6cccs6)c6c5C(=O)c5c(CC(CC)CCCC)sc(CC(CC)CCCC)c5C6=O)s4)sc3c(-c3ccc(CC(CC)CCCC)s3)c3ccsc23)s1,COC(=O)CCCC1(c2ccccc2)C23c4c5ccc6c7cc8c9c%10c(cc%11cc%12c%13c%14c(cc%15c%16ccc-5c2c%16c2c5c%16c%17c(c(c46)c7c9c%17c4c%10c%11c%13c4c%16c%14c%152)C513)C%12)C8,8.84,-5.33,-3.48,-5.9,-3.9,100.0,160.0,1:1,,conventional,PFN-Br,PEDOT:PSS,chlorobenzene,DIO
63303,10.1021/acsaem.4c01272,CCCCC(CC)Cc1ccc(-c2c3cc(-c4ccc(-c5sc(-c6cccs6)c6c5C(=O)c5c(CC(CC)CCCC)sc(CC(CC)CCCC)c5C6=O)s4)sc3c(-c3ccc(CC(CC)CCCC)s3)c3ccsc23)s1,COC(=O)CCCC1(c2ccccc2)C23c4c5ccc6c7cc8c9c%10c(cc%11cc%12c%13c%14c(cc%15c%16ccc-5c2c%16c2c5c%16c%17c(c(c46)c7c9c%17c4c%10c%11c%13c4c%16c%14c%152)C513)C%12)C8,7.94,-5.33,-3.48,-5.9,-3.9,100.0,160.0,1:1,,conventional,PFN-Br,PEDOT:PSS,chlorobenzene,DIO
63327,10.1021/acsaem.4c02282,COC(=O)C(C)(C)c1cc(C)cc(-c2sc3c4sc5cc(/C=C6/C(=O)c7cc(F)cc(c7)C(=O)/C6=C\c6cc(C(C)(C)C(=O)OC)c(-c7cc(C)cc(C(C)(C)C(=O)OC)c7)s6)sc5c4c(C(C)(C)C(=O)OC)ccc2-3)c1,CCCCCCCCCc1c(C=C2C(=O)c3cc(Cl)c(Cl)cc3C2=C(C#N)C#N)sc2c1sc1c3c4nsnc4c4c5sc6c(CCCCCCCCC)c(C=C7C(=O)c8cc(Cl)c(Cl)cc8C7=C(C#N)C#N)sc6c5n(CC(CCCC)CCCCCC)c4c3n(CC(CCCC)CCCCCC)c21,18.16,-5.56,-3.65,-5.68,-3.9,,,,,conventional,HPDIN-B02,PEDOT:PSS,,
63329,10.1021/acsaem.4c02282,CCCCCCC(CCCC)Cc1csc(-c2cc3c4nsnc4c4cc(-c5cc(CC(CCCC)CCCCCC)c(-c6cc7c(-c8cc(F)c(CC(CC)CCCC)s8)c8sccc8c(-c8cc(F)c(CC(CC)CCCC)s8)c7s6)s5)sc4c3s2)c1,CCCCCCCCCCCc1c(/C=C2\C(=O)c3cc(F)c(F)cc3C2=C(C#N)C#N)sc2c1sc1c3c4nsnc4c4c5sc6c(CCCCCCCCCCC)c(/C=C7\C(=O)c8cc(F)c(F)cc8C7=C(C#N)C#N)sc6c5n(CCC(CC)CCCC)c4c3n(CCC(CC)CCCC)c21,18.14,-5.51,-2.77,-5.64,-3.86,,,,,conventional,HPDIN-B02,PEDOT:PSS,,
63342,10.1021/acsaem.4c02670,COC(=O)C(C)(C)c1cc(C)cc(-c2sc3c4sc5cc(/C=C6/C(=O)c7cc(F)cc(c7)C(=O)/C6=C\c6cc(C(C)(C)C(=O)OC)c(-c7cc(C)cc(C(C)(C)C(=O)OC)c7)s6)sc5c4c(C(C)(C)C(=O)OC)ccc2-3)c1,CCCCCCCCCCCc1c(/C=C2\C(=O)c3cc(F)c(F)cc3C2=C(C#N)C#N)sc2c1sc1c3c4nsnc4c4c5sc6c(CCCCCCCCCCC)c(/C=C7\C(=O)c8cc(F)c(F)cc8C7=C(C#N)C#N)sc6c5n(CC(CC)CCCC)c4c3n(CC(CC)CCCC)c21,14.12,-5.56,-3.65,-5.65,-4.09,,,,,conventional,PDINO,PEDOT:PSS,,
63380,10.1021/acsaem.5c00940,CCCCCCC(CCCC)Cc1csc(-c2cc3c4nsnc4c4cc(-c5cc(CC(CCCC)CCCCCC)c(-c6cc7c(-c8cc(F)c(CC(CC)CCCC)s8)c8sccc8c(-c8cc(F)c(CC(CC)CCCC)s8)c7s6)s5)sc4c3s2)c1,CCCCCCC(CCCC)Cc1c(/C=C2\C(=O)c3cc(F)c(F)cc3C2=C(C#N)C#N)sc2c1SC1c3c(c4c(c5nsnc35)c3sc5c(CC(CCCC)CCCCCC)c(/C=C6\C(=O)c7cc(F)c(F)cc7C6=C(C#N)C#N)sc5c3n4CC(CC)CCCC)N(CC(CC)CCCC)C21,18.49,-5.51,-2.77,-5.68,-3.9,,,,,conventional,PDINN,PEDOT:PSS,,
63381,10.1021/acsaem.5c00940,CCCCCCC(CCCC)Cc1csc(-c2cc3c4nsnc4c4cc(-c5cc(CC(CCCC)CCCCCC)c(-c6cc7c(-c8cc(F)c(CC(CC)CCCC)s8)c8sccc8c(-c8cc(F)c(CC(CC)CCCC)s8)c7s6)s5)sc4c3s2)c1,CCCCCCCCCCCCC(CCCCCCCCCC)Cn1c2c3sc(/C=C4\C(=O)c5ccccc5C4=C(C#N)C#N)c(CC(CCCC)CCCCCC)c3sc2c2c3nsnc3c3c4sc5c(CC(CCCC)CCCCCC)c(/C=C6\C(=O)c7cc(-c8cccs8)ccc7C6=C(C#N)C#N)sc5c4n(CC(CCCCCCCCCC)CCCCCCCCCCCC)c3c21,15.37,-5.51,-2.77,-5.6,-3.83,,,,,conventional,PDINN,PEDOT:PSS,,
63390,10.1021/acsaem.5c02753,CCCCCCC(CCCC)Cc1csc(-c2cc3c4nsnc4c4cc(-c5cc(CC(CCCC)CCCCCC)c(-c6cc7c(-c8cc(F)c(CC(CC)CCCC)s8)c8sccc8c(-c8cc(F)c(CC(CC)CCCC)s8)c7s6)s5)sc4c3s2)c1,CCCCCCC(CCCC)Cc1c(/C=C2\C(=O)c3cc(F)c(F)cc3C2=C(C#N)C#N)sc2c1SC1c3c(c4c(c5nsnc35)c3sc5c(CC(CCCC)CCCCCC)c(/C=C6\C(=O)c7cc(F)c(F)cc7C6=C(C#N)C#N)sc5c3n4CC(CC)CCCC)N(CC(CC)CCCC)C21,18.39,-5.51,-2.77,-5.68,-3.9,,,,,conventional,PDINN,PEDOT:PSS,,
63391,10.1021/acsaem.5c02753,CCCCCCC(CCCC)Cc1csc(-c2cc3c4nsnc4c4cc(-c5cc(CC(CCCC)CCCCCC)c(-c6cc7c(-c8cc(F)c(CC(CC)CCCC)s8)c8sccc8c(-c8cc(F)c(CC(CC)CCCC)s8)c7s6)s5)sc4c3s2)c1,CCCCCCC(CCCC)Cc1c(/C=C2\C(=O)c3cc(F)c(F)cc3C2=C(C#N)C#N)sc2c1SC1c3c(c4c(c5nsnc35)c3sc5c(CC(CCCC)CCCCCC)c(/C=C6\C(=O)c7cc(F)c(F)cc7C6=C(C#N)C#N)sc5c3n4CC(CC)CCCC)N(CC(CC)CCCC)C21,19.31,-5.51,-2.77,-5.68,-3.9,,,,,conventional,PDINN,PEDOT:PSS,,DIM
63421,10.1021/acsami.0c20389,CCCCCCc1cc(-c2cc3c(-c4cc(CC(CC)CCCC)c(CCCCCC)s4)c4sc(-c5cc(CCCCCC)c(-c6cc(CCCCCC)c(-c7ccc(/C=C8/SC(=S)N(CCCCCC)C8=O)s7)s6)s5)cc4c(-c4cc(CC(CC)CCCC)c(CCCCCC)s4)c3s2)sc1-c1cc(CCCCCC)c(-c2ccc(/C=C3/SC(=S)N(CCCCCC)C3=O)s2)s1,CCCCCCCCCCCc1c(/C=C2\C(=O)c3cc(F)c(F)cc3C2=C(C#N)C#N)sc2c1sc1c3c4nsnc4c4c5sc6c(CCCCCCCCCCC)c(/C=C7\C(=O)c8cc(F)c(F)cc8C7=C(C#N)C#N)sc6c5n(CC(CC)CCCC)c4c3n(CC(CC)CCCC)c21,11.1,-5.34,-3.53,-5.65,-4.09,,100.0,1:0.6,0.5%,conventional,PhenNaDPO,PEDOT:PSS,,
63428,10.1021/acsami.1c23513,COC(=O)C(C)(C)c1cc(C)cc(-c2sc3c4sc5cc(/C=C6/C(=O)c7cc(F)cc(c7)C(=O)/C6=C\c6cc(C(C)(C)C(=O)OC)c(-c7cc(C)cc(C(C)(C)C(=O)OC)c7)s6)sc5c4c(C(C)(C)C(=O)OC)ccc2-3)c1,CCCCCCCCCCCc1c(/C=C2\C(=O)c3cc(F)c(F)cc3C2=C(C#N)C#N)sc2c1sc1c3c4nsnc4c4c5sc6c(CCCCCCCCCCC)c(/C=C7\C(=O)c8cc(F)c(F)cc8C7=C(C#N)C#N)sc6c5n(CC(CC)CCCC)c4c3n(CC(CC)CCCC)c21,15.7,-5.56,-3.65,-5.65,-4.09,,,1:1.2,,conventional,PDINO,PEDOT:PSS,,
63433,10.1021/acsami.2c01900,COC(=O)C(C)(C)c1cc(C)cc(-c2sc3c4sc5cc(/C=C6/C(=O)c7cc(F)cc(c7)C(=O)/C6=C\c6cc(C(C)(C)C(=O)OC)c(-c7cc(C)cc(C(C)(C)C(=O)OC)c7)s6)sc5c4c(C(C)(C)C(=O)OC)ccc2-3)c1,CCCCCCCCCc1c(C=C2C(=O)c3cc(Cl)c(Cl)cc3C2=C(C#N)C#N)sc2c1sc1c3c4nsnc4c4c5sc6c(CCCCCCCCC)c(C=C7C(=O)c8cc(Cl)c(Cl)cc8C7=C(C#N)C#N)sc6c5n(CC(CCCC)CCCCCC)c4c3n(CC(CCCC)CCCCCC)c21,16.2,-5.56,-3.65,-5.68,-3.9,,,,,,,PEDOT:PSS,,
63434,10.1021/acsami.2c01900,COC(=O)C(C)(C)c1cc(C)cc(-c2sc3c4sc5cc(/C=C6/C(=O)c7cc(F)cc(c7)C(=O)/C6=C\c6cc(C(C)(C)C(=O)OC)c(-c7cc(C)cc(C(C)(C)C(=O)OC)c7)s6)sc5c4c(C(C)(C)C(=O)OC)ccc2-3)c1,CCCCCCCCCc1c(C=C2C(=O)c3cc(Cl)c(Cl)cc3C2=C(C#N)C#N)sc2c1sc1c3c4nsnc4c4c5sc6c(CCCCCCCCC)c(C=C7C(=O)c8cc(Cl)c(Cl)cc8C7=C(C#N)C#N)sc6c5n(CC(CCCC)CCCCCC)c4c3n(CC(CCCC)CCCCCC)c21,16.9,-5.56,-3.65,-5.68,-3.9,,,,,,,2PACz,,
63435,10.1021/acsami.2c01900,COC(=O)C(C)(C)c1cc(C)cc(-c2sc3c4sc5cc(/C=C6/C(=O)c7cc(F)cc(c7)C(=O)/C6=C\c6cc(C(C)(C)C(=O)OC)c(-c7cc(C)cc(C(C)(C)C(=O)OC)c7)s6)sc5c4c(C(C)(C)C(=O)OC)ccc2-3)c1,CCCCCCCCCc1c(C=C2C(=O)c3cc(Cl)c(Cl)cc3C2=C(C#N)C#N)sc2c1sc1c3c4nsnc4c4c5sc6c(CCCCCCCCC)c(C=C7C(=O)c8cc(Cl)c(Cl)cc8C7=C(C#N)C#N)sc6c5n(CC(CCCC)CCCCCC)c4c3n(CC(CCCC)CCCCCC)c21,17.4,-5.56,-3.65,-5.68,-3.9,,,,,,,3PACz,,
63436,10.1021/acsami.2c01900,COC(=O)C(C)(C)c1cc(C)cc(-c2sc3c4sc5cc(/C=C6/C(=O)c7cc(F)cc(c7)C(=O)/C6=C\c6cc(C(C)(C)C(=O)OC)c(-c7cc(C)cc(C(C)(C)C(=O)OC)c7)s6)sc5c4c(C(C)(C)C(=O)OC)ccc2-3)c1,CCCCCCCCCc1c(C=C2C(=O)c3cc(Cl)c(Cl)cc3C2=C(C#N)C#N)sc2c1sc1c3c4nsnc4c4c5sc6c(CCCCCCCCC)c(C=C7C(=O)c8cc(Cl)c(Cl)cc8C7=C(C#N)C#N)sc6c5n(CC(CCCC)CCCCCC)c4c3n(CC(CCCC)CCCCCC)c21,16.6,-5.56,-3.65,-5.68,-3.9,,,,,,,4PACz,,
63445,10.1021/acsami.2c12220,CCCCCCc1ccsc1,CCCCCCCCC1(CCCCCCCC)c2cc3c(cc2-c2sc(-c4ccc(/C=C5\SC(=S)N(CC)C5=O)c5nsnc45)cc21)C(CCCCCCCC)(CCCCCCCC)c1cc(-c2ccc(/C=C4\SC(=S)N(CC)C4=O)c4nsnc24)sc1-3,4.33,-5.01,-3.12,-5.52,-3.89,,,1:1,0%,inverted,,,chlorobenzene,DBE
63446,10.1021/acsami.2c12220,CCCCCCc1ccsc1,CCCCCCCCC1(CCCCCCCC)c2cc3c(cc2-c2sc(-c4ccc(/C=C5\SC(=S)N(CC)C5=O)c5nsnc45)cc21)C(CCCCCCCC)(CCCCCCCC)c1cc(-c2ccc(/C=C4\SC(=S)N(CC)C4=O)c4nsnc24)sc1-3,5.73,-5.01,-3.12,-5.52,-3.89,,,1:1,0.25%,inverted,,,chlorobenzene,DBE
63447,10.1021/acsami.2c12220,CCCCCCc1ccsc1,CCCCCCCCC1(CCCCCCCC)c2cc3c(cc2-c2sc(-c4ccc(/C=C5\SC(=S)N(CC)C5=O)c5nsnc45)cc21)C(CCCCCCCC)(CCCCCCCC)c1cc(-c2ccc(/C=C4\SC(=S)N(CC)C4=O)c4nsnc24)sc1-3,6.53,-5.01,-3.12,-5.52,-3.89,,,1:1,0.50%,inverted,,,chlorobenzene,DBE
63448,10.1021/acsami.2c12220,CCCCCCc1ccsc1,CCCCCCCCC1(CCCCCCCC)c2cc3c(cc2-c2sc(-c4ccc(/C=C5\SC(=S)N(CC)C5=O)c5nsnc45)cc21)C(CCCCCCCC)(CCCCCCCC)c1cc(-c2ccc(/C=C4\SC(=S)N(CC)C4=O)c4nsnc24)sc1-3,7.42,-5.01,-3.12,-5.52,-3.89,,,1:1,0.75%,inverted,,,chlorobenzene,DBE
63449,10.1021/acsami.2c12220,CCCCCCc1ccsc1,CCCCCCCCC1(CCCCCCCC)c2cc3c(cc2-c2sc(-c4ccc(/C=C5\SC(=S)N(CC)C5=O)c5nsnc45)cc21)C(CCCCCCCC)(CCCCCCCC)c1cc(-c2ccc(/C=C4\SC(=S)N(CC)C4=O)c4nsnc24)sc1-3,6.22,-5.01,-3.12,-5.52,-3.89,,,1:1,1%,inverted,,,chlorobenzene,DBE
63452,10.1021/acsami.2c18540,CCCCCCCCCCCCC(CCCCCCCCCC)Cc1csc(-c2c(F)c(F)c(-c3cc(CC(CCCCCCCCCC)CCCCCCCCCCCC)c(-c4ccc(-c5cccs5)s4)s3)c3nsnc23)c1,CCCCCCCCC1(CCCCCCCC)c2cc(-c3ccc(/C=C4\SC(=S)N(CC)C4=O)c4nsnc34)ccc2-c2ccc(-c3ccc(/C=C4\SC(=S)N(CC)C4=O)c4nsnc34)cc21,7.8,-5.29,-3.65,-5.787,-3.673,,,,,,,,,
63453,10.1021/acsami.2c18540,CCCCCCCCCCCCC(CCCCCCCCCC)Cc1csc(-c2c(F)c(F)c(-c3cc(CC(CCCCCCCCCC)CCCCCCCCCCCC)c(-c4ccc(-c5cccs5)s4)s3)c3nsnc23)c1,CCN1C(=O)/C(=C/c2ccc(-c3cc4c(s3)-c3cc5c(cc3C4(CC)CC)-c3sc(-c4ccc(/C=C6\SC(=S)N(CC)C6=O)c6nsnc46)cc3C5(CC)CC)c3nsnc23)SC1=S,9.95,-5.29,-3.65,-5.63,-3.8,,,,,,,,,
63454,10.1021/acsami.2c18540,CCCCCCCCCCC(CCCCCCCC)COC(=O)c1cc(-c2c(F)c(F)c(-c3cc(C(=O)OCC(CCCCCCCC)CCCCCCCCCC)c(-c4sccc4CC(CCCCCC)CCCCCCC)s3)c3nsnc23)sc1-c1cc(CC(CCCCCC)CCCCCCC)c(-c2ccc(-c3c(F)c(F)c(-c4cccs4)c4nsnc34)s2)s1,CCCCCCC(CCCCCC)N1C(=O)c2ccc3c4ccc5c6c(cc(-c7ccc8c(c7)C7(c9ccccc9-c9ccccc97)c7cc(-c9cc%10c%11c(ccc%12c%13ccc%14c%15c(ccc(c9c%11%12)c%15%13)C(=O)N(C(CCCCCC)CCCCCC)C%14=O)C(=O)N(C(CCCCCC)CCCCCC)C%10=O)ccc7-8)c(c7ccc(c2c37)C1=O)c64)C(=O)N(C(CCCCCC)CCCCCC)C5=O,9.5,-5.46,-3.56,-5.9,-3.83,,,,,,,,,
63456,10.1021/acsami.2c18540,CCCCCCCCc1csc2cc(-c3sc(-c4cc5sc(-c6cc7c(-c8cc(OC)c(CC(CC)CCCC)s8)c8sccc8c(-c8cc(OC)c(CC(CC)CCCC)s8)c7s6)c(CCCCCCCC)c5s4)c4c3C(=O)N(CC(CCCCCC)CCCCCCCC)C4=O)sc12,CCCCCCc1ccc(C2(c3ccc(CCCCCC)cc3)c3cc4c(cc3-c3sc(-c5scc(/C=C6\C(=O)c7cc(F)ccc7C6=C(C#N)C#N)c5OCC(CC)CCCC)cc32)C(c2ccc(CCCCCC)cc2)(c2ccc(CCCCCC)cc2)c2cc(-c3scc(/C=C5\C(=O)c6cc(F)ccc6C5=C(C#N)C#N)c3OCC(CC)CCCC)sc2-4)cc1,6.0,-5.34,-3.38,-5.29,-3.73,,,,,,,,,
63457,10.1021/acsami.2c18540,CCCCCCCCN1C(=O)c2csc(-c3cc4c(-c5ccc(CC(CC)CCCC)s5)c5sccc5c(-c5ccc(CC(CC)CCCC)s5)c4s3)c2C1=O,CCc1ccc(C2(c3ccc(CC)cc3)c3cc4c(cc3-c3sc5cc(/C=C6\C(=O)c7ccc(F)cc7C6=C(C#N)C#N)sc5c32)C(c2ccc(CC)cc2)(c2ccc(CC)cc2)c2c-4sc3cc(/C=C4\C(=O)c5ccc(F)cc5C4=C(C#N)C#N)sc23)cc1,8.8,-5.6,-3.75,-5.65,-4.09,,,,,,,,,
63458,10.1021/acsami.2c18540,CCCCCCCCN1C(=O)c2csc(-c3cc4c(-c5ccc(CC(CC)CCCC)s5)c5sccc5c(-c5ccc(CC(CC)CCCC)s5)c4s3)c2C1=O,CCCCCCc1ccc(C2(c3ccc(CCCCCC)cc3)c3cc4c(cc3-c3sc5cc(C=C6C(=O)c7cc(Cl)ccc7C6=C(C#N)C#N)sc5c32)C(c2ccc(CCCCCC)cc2)(c2ccc(CCCCCC)cc2)c2c-4sc3cc(C=C4C(=O)c5cc(Cl)ccc5C4=C(C#N)C#N)sc23)cc1,9.5,-5.6,-3.75,-5.7,-4.14,,,,,,,,,
63460,10.1021/acsami.2c18540,CCCCCCCCc1ccc(-c2c3sc4cc(-c5ccc(-c6sc(-c7cccs7)c7c6C(=O)c6c(CC(CC)CCCC)sc(CC(CC)CCCC)c6C7=O)s5)sc4c3c(-c3ccc(CCCCCCCC)s3)c3sc4ccsc4c23)s1,CCCCCCC1(CCCCCC)c2cc3c(cc2-c2sc(/C=C4\C(=O)c5ccccc5C4=C(C#N)C#N)cc21)C(CCCCCC)(CCCCCC)c1cc(/C=C2\C(=O)c4ccccc4C2=C(C#N)C#N)sc1-3,9.2,-5.36,-3.43,-5.69,-3.91,,,,,,,,,
63461,10.1021/acsami.2c18540,CCCCCCCCCCCCOc1c(OCCCCCCCCCCCC)c(-c2ccc(-c3cc4c(-c5cc(F)c(CC(CC)CCCC)c(F)c5)c5sccc5c(-c5cc(F)c(CC(CC)CCCC)c(F)c5)c4s3)s2)c2nsnc2c1-c1cccs1,CCCCCCC1(CCCCCC)c2cc3c(cc2-c2sc(/C=C4\C(=O)c5ccccc5C4=C(C#N)C#N)cc21)C(CCCCCC)(CCCCCC)c1cc(/C=C2\C(=O)c4ccccc4C2=C(C#N)C#N)sc1-3,8.06,-5.43,-3.58,-5.69,-3.91,,,,,,,,,
63477,10.1021/acsami.3c04678,COC(=O)C(C)(C)c1cc(C)cc(-c2sc3c4sc5cc(/C=C6/C(=O)c7cc(F)cc(c7)C(=O)/C6=C\c6cc(C(C)(C)C(=O)OC)c(-c7cc(C)cc(C(C)(C)C(=O)OC)c7)s6)sc5c4c(C(C)(C)C(=O)OC)ccc2-3)c1,CCCCCCCCCCCc1c(/C=C2\C(=O)c3ccccc3C2=C(C#N)C#N)sc2c1sc1c3c4nsnc4c4c5sc6c(CCCCCCCCCCC)c(/C=C7\C(=O)c8cc(-c9cccs9)ccc8C7=C(C#N)C#N)sc6c5n(CC(CCCCCCCC)CCCCCCCCCC)c4c3n(CC(CCCCCCCC)CCCCCCCCCC)c21,14.77,-5.56,-3.65,-5.68,-3.94,,95.0,1:1 wt,,conventional,,PEDOT:PSS,,
63478,10.1021/acsami.3c04678,COC(=O)C(C)(C)c1cc(C)cc(-c2sc3c4sc5cc(/C=C6/C(=O)c7cc(F)cc(c7)C(=O)/C6=C\c6cc(C(C)(C)C(=O)OC)c(-c7cc(C)cc(C(C)(C)C(=O)OC)c7)s6)sc5c4c(C(C)(C)C(=O)OC)ccc2-3)c1,CCCCCCCCCCCc1c(/C=C2\C(=O)c3ccccc3C2=C(C#N)C#N)sc2c1sc1c3c4nsnc4c4c5sc6c(CCCCCCCCCCC)c(/C=C7\C(=O)c8cc(-c9cccs9)ccc8C7=C(C#N)C#N)sc6c5n(CC(CCCCCCCC)CCCCCCCCCC)c4c3n(CC(CCCCCCCC)CCCCCCCCCC)c21,15.2,-5.56,-3.65,-5.68,-3.94,,95.0,1:1 wt,,conventional,,MoO3,,
63481,10.1021/acsami.3c06321,CCCCC(CC)Cc1ccc(-c2c3cc(-c4ccc(-c5sc(-c6cccs6)c6c5C(=O)c5c(CC(CC)CCCC)sc(CC(CC)CCCC)c5C6=O)s4)sc3c(-c3ccc(CC(CC)CCCC)s3)c3ccsc23)s1,CCCCCCc1ccc(C2(c3ccc(CCCCCC)cc3)c3cc4c(cc3-c3sc5cc(/C=C6\C(=O)c7cc(F)c(F)cc7C6=C(C#N)C#N)sc5c32)C(c2ccc(CCCCCC)cc2)(c2ccc(CCCCCC)cc2)c2c-4sc3cc(/C=C4\C(=O)c5cc(F)c(F)cc5C4=C(C#N)C#N)sc23)cc1,9.85,-5.33,-3.48,-5.66,-4.14,100.0,110.0,1:1,0.5%,,ZnO,,,
63482,10.1021/acsami.3c06321,CCCCC(CC)Cc1ccc(-c2c3cc(-c4ccc(-c5sc(-c6cccs6)c6c5C(=O)c5c(CC(CC)CCCC)sc(CC(CC)CCCC)c5C6=O)s4)sc3c(-c3ccc(CC(CC)CCCC)s3)c3ccsc23)s1,CCCCCCc1ccc(C2(c3ccc(CCCCCC)cc3)c3cc4c(cc3-c3sc5cc(/C=C6\C(=O)c7cc(F)c(F)cc7C6=C(C#N)C#N)sc5c32)C(c2ccc(CCCCCC)cc2)(c2ccc(CCCCCC)cc2)c2c-4sc3cc(/C=C4\C(=O)c5cc(F)c(F)cc5C4=C(C#N)C#N)sc23)cc1,9.97,-5.33,-3.48,-5.66,-4.14,100.0,110.0,1:1,0.5%,,ZnO/vitamin C,,,
63512,10.1021/acsami.4c11805,COC(=O)C(C)(C)c1cc(C)cc(-c2sc3c4sc5cc(/C=C6/C(=O)c7cc(F)cc(c7)C(=O)/C6=C\c6cc(C(C)(C)C(=O)OC)c(-c7cc(C)cc(C(C)(C)C(=O)OC)c7)s6)sc5c4c(C(C)(C)C(=O)OC)ccc2-3)c1,CCCCCCCCCCCc1c(/C=C2\C(=O)c3cc(Cl)c(Cl)cc3C2=C(C#N)C#N)sc2c1sc1c3c4nsnc4c4c5sc6c(CCCCCCCCCCC)c(/C=C7\C(=O)c8cc(Cl)c(Cl)cc8C7=C(C#N)C#N)sc6c5n(CC(CCCC)CCCCCC)c4c3n(CC(CCCC)CCCCCC)c21,17.41,-5.56,-3.65,-5.68,-4.1,,100.0,1:1.2,50 wt%,conventional,PDINN,PEDOT:PSS,3-methylthiophene,DIB
63513,10.1021/acsami.4c11805,COC(=O)C(C)(C)c1cc(C)cc(-c2sc3c4sc5cc(/C=C6/C(=O)c7cc(F)cc(c7)C(=O)/C6=C\c6cc(C(C)(C)C(=O)OC)c(-c7cc(C)cc(C(C)(C)C(=O)OC)c7)s6)sc5c4c(C(C)(C)C(=O)OC)ccc2-3)c1,CCCCCCC(CCCC)Cc1c(/C=C2\C(=O)c3cc(F)c(F)cc3C2=C(C#N)C#N)sc2c1SC1c3c(c4c(c5nsnc35)c3sc5c(CC(CCCC)CCCCCC)c(/C=C6\C(=O)c7cc(F)c(F)cc7C6=C(C#N)C#N)sc5c3n4CC(CC)CCCC)N(CC(CC)CCCC)C21,16.52,-5.56,-3.65,-5.68,-3.9,,100.0,1:1.2,50 wt%,conventional,PDINN,PEDOT:PSS,3-methylthiophene,DIB
63517,10.1021/acsami.4c19107,COC(=O)C(C)(C)c1cc(C)cc(-c2sc3c4sc5cc(/C=C6/C(=O)c7cc(F)cc(c7)C(=O)/C6=C\c6cc(C(C)(C)C(=O)OC)c(-c7cc(C)cc(C(C)(C)C(=O)OC)c7)s6)sc5c4c(C(C)(C)C(=O)OC)ccc2-3)c1,CCCCCCCCCCCc1c(/C=C2\C(=O)c3cc(F)c(F)cc3C2=C(C#N)C#N)sc2c1sc1c3c4nsnc4c4c5sc6c(CCCCCCCCCCC)c(/C=C7\C(=O)c8cc(F)c(F)cc8C7=C(C#N)C#N)sc6c5n(CC(CC)CCCC)c4c3n(CC(CC)CCCC)c21,16.84,-5.56,-3.65,-5.65,-4.09,,100.0,1:1.2,,conventional,PDINN,PEDOT:PSS,chloroform,CN
63528,10.1021/acsami.5c00117,COC(=O)C(C)(C)c1cc(C)cc(-c2sc3c4sc5cc(/C=C6/C(=O)c7cc(F)cc(c7)C(=O)/C6=C\c6cc(C(C)(C)C(=O)OC)c(-c7cc(C)cc(C(C)(C)C(=O)OC)c7)s6)sc5c4c(C(C)(C)C(=O)OC)ccc2-3)c1,CCCCCCC(CCCC)Cc1c(/C=C2\C(=O)c3cc(F)c(F)cc3C2=C(C#N)C#N)sc2c1SC1c3c(c4c(c5nsnc35)c3sc5c(CC(CCCC)CCCCCC)c(/C=C6\C(=O)c7cc(F)c(F)cc7C6=C(C#N)C#N)sc5c3n4CC(CC)CCCC)N(CC(CC)CCCC)C21,16.03,-5.56,-3.65,-5.68,-3.9,106.0,100.0,1:1.2,,conventional,PFN-Br,PEDOT:PSS,toluene,
