Repository: JiYiqaq/PCE-KA-GNN

# Data directory

- `raw/Active_Database.csv` is the immutable source dataset bundled under CC BY 4.0. Do not overwrite it with processed data.
- `processed/` is created and populated by the training pipeline. Generated `.pt` and `.pth` caches are intentionally ignored by Git because they can exceed GitHub's normal single-file limit.

See `../DATA_LICENSE.md` for provenance, license and checksum information.

File: data/processed/device_records.csv (part 107 of 250)
record_id,doi,donor_smiles,acceptor_smiles,pce,homo_d,lumo_d,homo_a,lumo_a,active_layer_thickness,annealing_temp,d_a_ratio,additive_ratio,device_type,etl_canonical,htl_canonical,solvent_canonical,additive_canonical
63529,10.1021/acsami.5c00117,COC(=O)C(C)(C)c1cc(C)cc(-c2sc3c4sc5cc(/C=C6/C(=O)c7cc(F)cc(c7)C(=O)/C6=C\c6cc(C(C)(C)C(=O)OC)c(-c7cc(C)cc(C(C)(C)C(=O)OC)c7)s6)sc5c4c(C(C)(C)C(=O)OC)ccc2-3)c1,CCCCCCC(CCCC)Cc1c(/C=C2\C(=O)c3cc(F)c(F)cc3C2=C(C#N)C#N)sc2c1SC1c3c(c4c(c5nsnc35)c3sc5c(CC(CCCC)CCCCCC)c(/C=C6\C(=O)c7cc(F)c(F)cc7C6=C(C#N)C#N)sc5c3n4CC(CC)CCCC)N(CC(CC)CCCC)C21,18.56,-5.56,-3.65,-5.68,-3.9,103.0,100.0,1:1.2,10 mg/mL,conventional,PFN-Br,PEDOT:PSS,toluene,DIB
63530,10.1021/acsami.5c00117,COC(=O)C(C)(C)c1cc(C)cc(-c2sc3c4sc5cc(/C=C6/C(=O)c7cc(F)cc(c7)C(=O)/C6=C\c6cc(C(C)(C)C(=O)OC)c(-c7cc(C)cc(C(C)(C)C(=O)OC)c7)s6)sc5c4c(C(C)(C)C(=O)OC)ccc2-3)c1,CCCCCCC(CCCC)Cc1c(/C=C2\C(=O)c3cc(F)c(F)cc3C2=C(C#N)C#N)sc2c1SC1c3c(c4c(c5nsnc35)c3sc5c(CC(CCCC)CCCCCC)c(/C=C6\C(=O)c7cc(F)c(F)cc7C6=C(C#N)C#N)sc5c3n4CC(CC)CCCC)N(CC(CC)CCCC)C21,17.67,-5.56,-3.65,-5.68,-3.9,105.0,100.0,1:1.2,10 mg/mL,conventional,PFN-Br,PEDOT:PSS,toluene,TIB
63531,10.1021/acsami.5c01134,CCCCCCC(CCCC)Cc1csc(-c2cc3c4nsnc4c4cc(-c5cc(CC(CCCC)CCCCCC)c(-c6cc7c(-c8cc(F)c(CC(CC)CCCC)s8)c8sccc8c(-c8cc(F)c(CC(CC)CCCC)s8)c7s6)s5)sc4c3s2)c1,CCCCCCCCCCCc1c(/C=C2\C(=O)c3cc(F)c(F)cc3C2=C(C#N)C#N)sc2c1sc1c3c4nsnc4c4c5sc6c(CCCCCCCCCCC)c(/C=C7\C(=O)c8cc(F)c(F)cc8C7=C(C#N)C#N)sc6c5n(CC(CC)CCCC)c4c3n(CC(CC)CCCC)c21,17.56,-5.51,-2.77,-5.65,-4.09,,,,,conventional,PNDIT-F3N,PEDOT:PSS,,DIO
63532,10.1021/acsami.5c01134,CCCCCCC(CCCC)Cc1csc(-c2cc3c4nsnc4c4cc(-c5cc(CC(CCCC)CCCCCC)c(-c6cc7c(-c8cc(F)c(CC(CC)CCCC)s8)c8sccc8c(-c8cc(F)c(CC(CC)CCCC)s8)c7s6)s5)sc4c3s2)c1,CCCCCCCCCCCc1c(/C=C2\C(=O)c3cc(F)c(F)cc3C2=C(C#N)C#N)sc2c1sc1c3c4nsnc4c4c5sc6c(CCCCCCCCCCC)c(/C=C7\C(=O)c8cc(F)c(F)cc8C7=C(C#N)C#N)sc6c5n(CC(CC)CCCC)c4c3n(CC(CC)CCCC)c21,18.8,-5.51,-2.77,-5.65,-4.09,,,,,conventional,PNDIT-F3N,PEDOT:PSS,,"1,2,4-TCB"
63548,10.1021/acsami.5c02663,CCCCCCC(CCCC)Cc1csc(-c2cc3c4nsnc4c4cc(-c5cc(CC(CCCC)CCCCCC)c(-c6cc7c(-c8cc(F)c(CC(CC)CCCC)s8)c8sccc8c(-c8cc(F)c(CC(CC)CCCC)s8)c7s6)s5)sc4c3s2)c1,CCCCCCC(CCCC)Cc1c(/C=C2\C(=O)c3cc(F)c(F)cc3C2=C(C#N)C#N)sc2c1SC1c3c(c4c(c5nsnc35)c3sc5c(CC(CCCC)CCCCCC)c(/C=C6\C(=O)c7cc(F)c(F)cc7C6=C(C#N)C#N)sc5c3n4CC(CC)CCCC)N(CC(CC)CCCC)C21,18.61,-5.51,-2.77,-5.68,-3.9,,,,,,PDINN,2PACz,,
63550,10.1021/acsami.5c04713,CCCCC(CC)Cc1ccc(-c2c3cc(-c4ccc(-c5sc(-c6ccc(C)s6)c6c5C(=O)c5c(CC(CC)CCCC)sc(CC(CC)CCCC)c5C6=O)s4)sc3c(-c3ccc(CC(CC)CCCC)s3)c3cc(C)sc23)s1,CCCCCCc1ccc(C2(c3ccc(CCCCCC)cc3)c3cc4c(cc3-c3sc5cc(/C=C6\C(=O)c7ccccc7C6=C(C#N)C#N)sc5c32)C(c2ccc(CCCCCC)cc2)(c2ccc(CCCCCC)cc2)c2c-4sc3cc(/C=C4\C(=O)c5ccccc5C4=C(C#N)C#N)sc23)cc1,10.5,-5.33,-3.48,-5.576,-3.916,100.0,160.0,1:1,,conventional,PFN-Br,PEDOT:PSS,,DIO
63551,10.1021/acsami.5c04713,CCCCC(CC)Cc1ccc(-c2c3cc(-c4ccc(-c5sc(-c6ccc(C)s6)c6c5C(=O)c5c(CC(CC)CCCC)sc(CC(CC)CCCC)c5C6=O)s4)sc3c(-c3ccc(CC(CC)CCCC)s3)c3cc(C)sc23)s1,CCCCCCc1ccc(C2(c3ccc(CCCCCC)cc3)c3cc4c(cc3-c3sc5cc(/C=C6\C(=O)c7ccccc7C6=C(C#N)C#N)sc5c32)C(c2ccc(CCCCCC)cc2)(c2ccc(CCCCCC)cc2)c2c-4sc3cc(/C=C4\C(=O)c5ccccc5C4=C(C#N)C#N)sc23)cc1,10.7,-5.33,-3.48,-5.576,-3.916,100.0,160.0,1:1,,conventional,PFN-Br,PEDOT:PSS,,DIO
63552,10.1021/acsami.5c04713,CCCCC(CC)Cc1ccc(-c2c3cc(-c4ccc(-c5sc(-c6ccc(C)s6)c6c5C(=O)c5c(CC(CC)CCCC)sc(CC(CC)CCCC)c5C6=O)s4)sc3c(-c3ccc(CC(CC)CCCC)s3)c3cc(C)sc23)s1,CCCCCCc1ccc(C2(c3ccc(CCCCCC)cc3)c3cc4c(cc3-c3sc5cc(/C=C6\C(=O)c7ccccc7C6=C(C#N)C#N)sc5c32)C(c2ccc(CCCCCC)cc2)(c2ccc(CCCCCC)cc2)c2c-4sc3cc(/C=C4\C(=O)c5ccccc5C4=C(C#N)C#N)sc23)cc1,8.0,-5.33,-3.48,-5.576,-3.916,100.0,160.0,1:1,,conventional,PFN-Br,PEDOT:PSS,,DIO
63553,10.1021/acsami.5c04713,CCCCC(CC)Cc1ccc(-c2c3cc(-c4ccc(-c5sc(-c6ccc(C)s6)c6c5C(=O)c5c(CC(CC)CCCC)sc(CC(CC)CCCC)c5C6=O)s4)sc3c(-c3ccc(CC(CC)CCCC)s3)c3cc(C)sc23)s1,CCCCCCc1ccc(C2(c3ccc(CCCCCC)cc3)c3cc4c(cc3-c3sc5cc(/C=C6\C(=O)c7ccccc7C6=C(C#N)C#N)sc5c32)C(c2ccc(CCCCCC)cc2)(c2ccc(CCCCCC)cc2)c2c-4sc3cc(/C=C4\C(=O)c5ccccc5C4=C(C#N)C#N)sc23)cc1,1.4,-5.33,-3.48,-5.576,-3.916,100.0,160.0,1:1,,conventional,PFN-Br,PEDOT:PSS,,DIO
63554,10.1021/acsami.5c04713,CCCCC(CC)Cc1ccc(-c2c3cc(-c4ccc(-c5sc(-c6ccc(C)s6)c6c5C(=O)c5c(CC(CC)CCCC)sc(CC(CC)CCCC)c5C6=O)s4)sc3c(-c3ccc(CC(CC)CCCC)s3)c3cc(C)sc23)s1,CCCCC(=O)OCC1(c2ccccc2)C2=CC=Cc3cccc4cccc5ccc6ccccc7cccc1c7c6c5c-4c3C2,7.8,-5.33,-3.48,-6.1,-3.9,100.0,160.0,1:1,,conventional,PFN-Br,PEDOT:PSS,,DIO
63555,10.1021/acsami.5c04713,CCCCC(CC)Cc1ccc(-c2c3cc(-c4ccc(-c5sc(-c6ccc(C)s6)c6c5C(=O)c5c(CC(CC)CCCC)sc(CC(CC)CCCC)c5C6=O)s4)sc3c(-c3ccc(CC(CC)CCCC)s3)c3cc(C)sc23)s1,CCCCC(=O)OCC1(c2ccccc2)C2=CC=Cc3cccc4cccc5ccc6ccccc7cccc1c7c6c5c-4c3C2,8.3,-5.33,-3.48,-6.1,-3.9,100.0,160.0,1:1,,conventional,PFN-Br,PEDOT:PSS,,DIO
63556,10.1021/acsami.5c04713,CCCCC(CC)Cc1ccc(-c2c3cc(-c4ccc(-c5sc(-c6ccc(C)s6)c6c5C(=O)c5c(CC(CC)CCCC)sc(CC(CC)CCCC)c5C6=O)s4)sc3c(-c3ccc(CC(CC)CCCC)s3)c3cc(C)sc23)s1,CCCCC(=O)OCC1(c2ccccc2)C2=CC=Cc3cccc4cccc5ccc6ccccc7cccc1c7c6c5c-4c3C2,7.5,-5.33,-3.48,-6.1,-3.9,100.0,160.0,1:1,,conventional,PFN-Br,PEDOT:PSS,,DIO
63557,10.1021/acsami.5c04713,CCCCC(CC)Cc1ccc(-c2c3cc(-c4ccc(-c5sc(-c6ccc(C)s6)c6c5C(=O)c5c(CC(CC)CCCC)sc(CC(CC)CCCC)c5C6=O)s4)sc3c(-c3ccc(CC(CC)CCCC)s3)c3cc(C)sc23)s1,CCCCC(=O)OCC1(c2ccccc2)C2=CC=Cc3cccc4cccc5ccc6ccccc7cccc1c7c6c5c-4c3C2,9.0,-5.33,-3.48,-6.1,-3.9,100.0,160.0,1:1,,conventional,PFN-Br,PEDOT:PSS,,DIO
63558,10.1021/acsami.5c04989,COC(=O)C(C)(C)c1cc(C)cc(-c2sc3c4sc5cc(/C=C6/C(=O)c7cc(F)cc(c7)C(=O)/C6=C\c6cc(C(C)(C)C(=O)OC)c(-c7cc(C)cc(C(C)(C)C(=O)OC)c7)s6)sc5c4c(C(C)(C)C(=O)OC)ccc2-3)c1,CCCCCCCCCCCc1c(/C=C2\C(=O)c3cc(F)c(F)cc3C2=C(C#N)C#N)sc2c1sc1c3c4nsnc4c4c5sc6c(CCCCCCCCCCC)c(/C=C7\C(=O)c8cc(F)c(F)cc8C7=C(C#N)C#N)sc6c5n(CC(CC)CCCC)c4c3n(CC(CC)CCCC)c21,15.34,-5.56,-3.65,-5.65,-4.09,,,,0.6 vol%,inverted,ZnO,MoO3,,CN
63559,10.1021/acsami.5c04989,COC(=O)C(C)(C)c1cc(C)cc(-c2sc3c4sc5cc(/C=C6/C(=O)c7cc(F)cc(c7)C(=O)/C6=C\c6cc(C(C)(C)C(=O)OC)c(-c7cc(C)cc(C(C)(C)C(=O)OC)c7)s6)sc5c4c(C(C)(C)C(=O)OC)ccc2-3)c1,CCCCCCCCCCCc1c(/C=C2\C(=O)c3cc(F)c(F)cc3C2=C(C#N)C#N)sc2c1sc1c3c4nsnc4c4c5sc6c(CCCCCCCCCCC)c(/C=C7\C(=O)c8cc(F)c(F)cc8C7=C(C#N)C#N)sc6c5n(CC(CC)CCCC)c4c3n(CC(CC)CCCC)c21,17.0,-5.56,-3.65,-5.65,-4.09,,,,3.75 wt%,inverted,ZnO,MoO3,,FcF10
63564,10.1021/acsami.5c08608,COC(=O)C(C)(C)c1cc(C)cc(-c2sc3c4sc5cc(/C=C6/C(=O)c7cc(F)cc(c7)C(=O)/C6=C\c6cc(C(C)(C)C(=O)OC)c(-c7cc(C)cc(C(C)(C)C(=O)OC)c7)s6)sc5c4c(C(C)(C)C(=O)OC)ccc2-3)c1,CCCCCCCCCCCc1c(/C=C2\C(=O)c3ccccc3C2=C(C#N)C#N)sc2c1sc1c3c4nsnc4c4c5sc6c(CCCCCCCCCCC)c(/C=C7\C(=O)c8cc(-c9cccs9)ccc8C7=C(C#N)C#N)sc6c5n(CC(CCCCCCCC)CCCCCCCCCC)c4c3n(CC(CCCCCCCC)CCCCCCCCCC)c21,13.3,-5.56,-3.65,-5.68,-3.94,105.0,95.0,1:1 w/w,,,,PEDOT:PSS,chloroform,CN
63565,10.1021/acsami.5c08608,COC(=O)C(C)(C)c1cc(C)cc(-c2sc3c4sc5cc(/C=C6/C(=O)c7cc(F)cc(c7)C(=O)/C6=C\c6cc(C(C)(C)C(=O)OC)c(-c7cc(C)cc(C(C)(C)C(=O)OC)c7)s6)sc5c4c(C(C)(C)C(=O)OC)ccc2-3)c1,CCCCCCCCCCCc1c(/C=C2\C(=O)c3ccccc3C2=C(C#N)C#N)sc2c1sc1c3c4nsnc4c4c5sc6c(CCCCCCCCCCC)c(/C=C7\C(=O)c8cc(-c9cccs9)ccc8C7=C(C#N)C#N)sc6c5n(CC(CCCCCCCC)CCCCCCCCCC)c4c3n(CC(CCCCCCCC)CCCCCCCCCC)c21,13.2,-5.56,-3.65,-5.68,-3.94,105.0,95.0,1:1 w/w,,,,PEDOT:PSS,chloroform,CN
63579,10.1021/acsami.5c12486,COC(=O)C(C)(C)c1cc(C)cc(-c2sc3c4sc5cc(/C=C6/C(=O)c7cc(F)cc(c7)C(=O)/C6=C\c6cc(C(C)(C)C(=O)OC)c(-c7cc(C)cc(C(C)(C)C(=O)OC)c7)s6)sc5c4c(C(C)(C)C(=O)OC)ccc2-3)c1,CCCCCCCCCCCc1c(/C=C2\C(=O)c3cc(F)c(F)cc3C2=C(C#N)C#N)sc2c1sc1c3c4nsnc4c4c5sc6c(CCCCCCCCCCC)c(/C=C7\C(=O)c8cc(F)c(F)cc8C7=C(C#N)C#N)sc6c5n(CC(CCCC)CCCCCC)c4c3n(CC(CCCC)CCCCCC)c21,16.45,-5.56,-3.65,,,100.0,100.0,1:1.2,,conventional,PDINN,PEDOT:PSS,o-xylene,Tetralin
63580,10.1021/acsami.5c12486,COC(=O)C(C)(C)c1cc(C)cc(-c2sc3c4sc5cc(/C=C6/C(=O)c7cc(F)cc(c7)C(=O)/C6=C\c6cc(C(C)(C)C(=O)OC)c(-c7cc(C)cc(C(C)(C)C(=O)OC)c7)s6)sc5c4c(C(C)(C)C(=O)OC)ccc2-3)c1,CCCCCCCCCCCc1c(/C=C2\C(=O)c3cc(F)c(F)cc3C2=C(C#N)C#N)sc2c1sc1c3c4nsnc4c4c5sc6c(CCCCCCCCCCC)c(/C=C7\C(=O)c8cc(F)c(F)cc8C7=C(C#N)C#N)sc6c5n(CC(CCCC)CCCCCC)c4c3n(CC(CCCC)CCCCCC)c21,14.29,-5.56,-3.65,,,100.0,100.0,1:1.2,,conventional,PDINN,PEDOT:PSS,o-xylene,Tetralin
63581,10.1021/acsami.5c12486,COC(=O)C(C)(C)c1cc(C)cc(-c2sc3c4sc5cc(/C=C6/C(=O)c7cc(F)cc(c7)C(=O)/C6=C\c6cc(C(C)(C)C(=O)OC)c(-c7cc(C)cc(C(C)(C)C(=O)OC)c7)s6)sc5c4c(C(C)(C)C(=O)OC)ccc2-3)c1,CCCCCCCCCCCc1c(/C=C2\C(=O)c3ccccc3C2=C(C#N)C#N)sc2c1sc1c3c4nsnc4c4c5sc6c(CCCCCCCCCCC)c(/C=C7\C(=O)c8cc(-c9cccs9)ccc8C7=C(C#N)C#N)sc6c5n(CC(CCCCCCCC)CCCCCCCCCC)c4c3n(CC(CCCCCCCC)CCCCCCCCCC)c21,15.0,-5.56,-3.65,-5.68,-3.94,100.0,100.0,1:1,,conventional,PDINN,PEDOT:PSS,o-xylene,Tetralin
63582,10.1021/acsami.5c12486,COC(=O)C(C)(C)c1cc(C)cc(-c2sc3c4sc5cc(/C=C6/C(=O)c7cc(F)cc(c7)C(=O)/C6=C\c6cc(C(C)(C)C(=O)OC)c(-c7cc(C)cc(C(C)(C)C(=O)OC)c7)s6)sc5c4c(C(C)(C)C(=O)OC)ccc2-3)c1,CCCCCCCCCCCc1c(/C=C2\C(=O)c3ccccc3C2=C(C#N)C#N)sc2c1sc1c3c4nsnc4c4c5sc6c(CCCCCCCCCCC)c(/C=C7\C(=O)c8cc(-c9cccs9)ccc8C7=C(C#N)C#N)sc6c5n(CC(CCCCCCCC)CCCCCCCCCC)c4c3n(CC(CCCCCCCC)CCCCCCCCCC)c21,13.68,-5.56,-3.65,-5.68,-3.94,100.0,100.0,1:1,,conventional,PDINN,PEDOT:PSS,o-xylene,Tetralin
63583,10.1021/acsami.5c15187,COC(=O)C(C)(C)c1cc(C)cc(-c2sc3c4sc5cc(/C=C6/C(=O)c7cc(F)cc(c7)C(=O)/C6=C\c6cc(C(C)(C)C(=O)OC)c(-c7cc(C)cc(C(C)(C)C(=O)OC)c7)s6)sc5c4c(C(C)(C)C(=O)OC)ccc2-3)c1,CCCCCCCCCCCc1c(/C=C2\C(=O)c3cc(F)c(F)cc3C2=C(C#N)C#N)sc2c1sc1c3c4nsnc4c4c5sc6c(CCCCCCCCCCC)c(/C=C7\C(=O)c8cc(F)c(F)cc8C7=C(C#N)C#N)sc6c5n(CC(CC)CCCC)c4c3n(CC(CC)CCCC)c21,15.24,-5.56,-3.65,-5.65,-4.09,100.0,90.0,1:1.2,0.5%,inverted,SnO2,,,
63584,10.1021/acsami.5c15187,COC(=O)C(C)(C)c1cc(C)cc(-c2sc3c4sc5cc(/C=C6/C(=O)c7cc(F)cc(c7)C(=O)/C6=C\c6cc(C(C)(C)C(=O)OC)c(-c7cc(C)cc(C(C)(C)C(=O)OC)c7)s6)sc5c4c(C(C)(C)C(=O)OC)ccc2-3)c1,CCCCCCCCCCCc1c(/C=C2\C(=O)c3cc(F)c(F)cc3C2=C(C#N)C#N)sc2c1sc1c3c4nsnc4c4c5sc6c(CCCCCCCCCCC)c(/C=C7\C(=O)c8cc(F)c(F)cc8C7=C(C#N)C#N)sc6c5n(CC(CC)CCCC)c4c3n(CC(CC)CCCC)c21,16.94,-5.56,-3.65,-5.65,-4.09,100.0,90.0,1:1.2,0.5%,inverted,SnO2/BCP,,,
63590,10.1021/acsami.5c17316,CCCCCCCCC(CCCCCC)COc1ccc(OCC(CCCCCC)CCCCCCCC)c(-c2ccc(-c3c(F)c(F)c(-c4cccs4)c4nsnc34)s2)c1,CCCCC(=O)OCC1(c2ccccc2)c2cccc3cccc4cccc5cccc6cccc1c6c-5c-4c-3c2,7.63,-5.43,-3.67,-6.1,-3.7,,,1:2,,inverted,ZnO,MoO3,o-DCB,
63596,10.1021/acsami.5c17321,COC(=O)C(C)(C)c1cc(C)cc(-c2sc3c4sc5cc(/C=C6/C(=O)c7cc(F)cc(c7)C(=O)/C6=C\c6cc(C(C)(C)C(=O)OC)c(-c7cc(C)cc(C(C)(C)C(=O)OC)c7)s6)sc5c4c(C(C)(C)C(=O)OC)ccc2-3)c1,CCCCCCCCCCCc1c(/C=C2\C(=O)c3cc(F)c(F)cc3C2=C(C#N)C#N)sc2c1sc1c3c4nsnc4c4c5sc6c(CCCCCCCCCCC)c(/C=C7\C(=O)c8cc(F)c(F)cc8C7=C(C#N)C#N)sc6c5n(CC(CC)CCCC)c4c3n(CC(CC)CCCC)c21,17.6,-5.56,-3.65,-5.65,-4.09,100.0,110.0,1:1.2,,conventional,PFN-Br,PEDOT:PSS,chloroform,Binary
63597,10.1021/acsami.5c17321,COC(=O)C(C)(C)c1cc(C)cc(-c2sc3c4sc5cc(/C=C6/C(=O)c7cc(F)cc(c7)C(=O)/C6=C\c6cc(C(C)(C)C(=O)OC)c(-c7cc(C)cc(C(C)(C)C(=O)OC)c7)s6)sc5c4c(C(C)(C)C(=O)OC)ccc2-3)c1,CCCCCCCCCCCc1c(/C=C2\C(=O)c3cc(F)c(F)cc3C2=C(C#N)C#N)sc2c1sc1c3c4nsnc4c4c5sc6c(CCCCCCCCCCC)c(/C=C7\C(=O)c8cc(F)c(F)cc8C7=C(C#N)C#N)sc6c5n(CC(CC)CCCC)c4c3n(CC(CC)CCCC)c21,11.4,-5.56,-3.65,-5.65,-4.09,300.0,110.0,1:1.2,,conventional,PFN-Br,PEDOT:PSS,chloroform,Binary
63613,10.1021/acsami.5c18125,COC(=O)C(C)(C)c1cc(C)cc(-c2sc3c4sc5cc(/C=C6/C(=O)c7cc(F)cc(c7)C(=O)/C6=C\c6cc(C(C)(C)C(=O)OC)c(-c7cc(C)cc(C(C)(C)C(=O)OC)c7)s6)sc5c4c(C(C)(C)C(=O)OC)ccc2-3)c1,CCCCCCCCCCCc1c(/C=C2\C(=O)c3cc(F)c(F)cc3C2=C(C#N)C#N)sc2c1sc1c3c4nsnc4c4c5sc6c(CCCCCCCCCCC)c(/C=C7\C(=O)c8cc(F)c(F)cc8C7=C(C#N)C#N)sc6c5n(CC(CC)CCCC)c4c3n(CC(CC)CCCC)c21,6.93,-5.56,-3.65,-5.65,-4.09,,100.0,,,conventional,,PEDOT:PSS,,
63614,10.1021/acsami.5c18125,COC(=O)C(C)(C)c1cc(C)cc(-c2sc3c4sc5cc(/C=C6/C(=O)c7cc(F)cc(c7)C(=O)/C6=C\c6cc(C(C)(C)C(=O)OC)c(-c7cc(C)cc(C(C)(C)C(=O)OC)c7)s6)sc5c4c(C(C)(C)C(=O)OC)ccc2-3)c1,CCCCCCCCCCCc1c(/C=C2\C(=O)c3cc(F)c(F)cc3C2=C(C#N)C#N)sc2c1sc1c3c4nsnc4c4c5sc6c(CCCCCCCCCCC)c(/C=C7\C(=O)c8cc(F)c(F)cc8C7=C(C#N)C#N)sc6c5n(CC(CC)CCCC)c4c3n(CC(CC)CCCC)c21,15.13,-5.56,-3.65,-5.65,-4.09,,100.0,,0.3 wt %,conventional,,PEDOT:PSS,,BDT-N
63615,10.1021/acsami.5c18125,COC(=O)C(C)(C)c1cc(C)cc(-c2sc3c4sc5cc(/C=C6/C(=O)c7cc(F)cc(c7)C(=O)/C6=C\c6cc(C(C)(C)C(=O)OC)c(-c7cc(C)cc(C(C)(C)C(=O)OC)c7)s6)sc5c4c(C(C)(C)C(=O)OC)ccc2-3)c1,CCCCCCCCCCCc1c(/C=C2\C(=O)c3cc(F)c(F)cc3C2=C(C#N)C#N)sc2c1sc1c3c4nsnc4c4c5sc6c(CCCCCCCCCCC)c(/C=C7\C(=O)c8cc(F)c(F)cc8C7=C(C#N)C#N)sc6c5n(CC(CC)CCCC)c4c3n(CC(CC)CCCC)c21,15.91,-5.56,-3.65,-5.65,-4.09,,100.0,,,,PDINN,,,
63616,10.1021/acsami.5c18125,CCCCCCC(CCCC)Cc1csc(-c2cc3c4nsnc4c4cc(-c5cc(CC(CCCC)CCCCCC)c(-c6cc7c(-c8cc(F)c(CC(CC)CCCC)s8)c8sccc8c(-c8cc(F)c(CC(CC)CCCC)s8)c7s6)s5)sc4c3s2)c1,CCCCCCC(CCCC)Cc1c(/C=C2\C(=O)c3cc(F)c(F)cc3C2=C(C#N)C#N)sc2c1SC1c3c(c4c(c5nsnc35)c3sc5c(CC(CCCC)CCCCCC)c(/C=C6\C(=O)c7cc(F)c(F)cc7C6=C(C#N)C#N)sc5c3n4CC(CC)CCCC)N(CC(CC)CCCC)C21,10.44,-5.51,-2.77,-5.68,-3.9,,,,,conventional,,PEDOT:PSS,,
63617,10.1021/acsami.5c18125,CCCCCCC(CCCC)Cc1csc(-c2cc3c4nsnc4c4cc(-c5cc(CC(CCCC)CCCCCC)c(-c6cc7c(-c8cc(F)c(CC(CC)CCCC)s8)c8sccc8c(-c8cc(F)c(CC(CC)CCCC)s8)c7s6)s5)sc4c3s2)c1,CCCCCCC(CCCC)Cc1c(/C=C2\C(=O)c3cc(F)c(F)cc3C2=C(C#N)C#N)sc2c1SC1c3c(c4c(c5nsnc35)c3sc5c(CC(CCCC)CCCCCC)c(/C=C6\C(=O)c7cc(F)c(F)cc7C6=C(C#N)C#N)sc5c3n4CC(CC)CCCC)N(CC(CC)CCCC)C21,17.09,-5.51,-2.77,-5.68,-3.9,,,,0.3 wt%,conventional,,PEDOT:PSS,,BDT-N
63618,10.1021/acsami.5c18125,CCCCCCC(CCCC)Cc1csc(-c2cc3c4nsnc4c4cc(-c5cc(CC(CCCC)CCCCCC)c(-c6cc7c(-c8cc(F)c(CC(CC)CCCC)s8)c8sccc8c(-c8cc(F)c(CC(CC)CCCC)s8)c7s6)s5)sc4c3s2)c1,CCCCCCC(CCCC)Cc1c(/C=C2\C(=O)c3cc(F)c(F)cc3C2=C(C#N)C#N)sc2c1SC1c3c(c4c(c5nsnc35)c3sc5c(CC(CCCC)CCCCCC)c(/C=C6\C(=O)c7cc(F)c(F)cc7C6=C(C#N)C#N)sc5c3n4CC(CC)CCCC)N(CC(CC)CCCC)C21,17.97,-5.51,-2.77,-5.68,-3.9,,,,,,PDINN,,,
63619,10.1021/acsami.5c20806,COC(=O)C(C)(C)c1cc(C)cc(-c2sc3c4sc5cc(/C=C6/C(=O)c7cc(F)cc(c7)C(=O)/C6=C\c6cc(C(C)(C)C(=O)OC)c(-c7cc(C)cc(C(C)(C)C(=O)OC)c7)s6)sc5c4c(C(C)(C)C(=O)OC)ccc2-3)c1,CCCCCCC(CCCC)Cc1c(/C=C2\C(=O)c3cc(F)c(F)cc3C2=C(C#N)C#N)sc2c1SC1c3c(c4c(c5nsnc35)c3sc5c(CC(CCCC)CCCCCC)c(/C=C6\C(=O)c7cc(F)c(F)cc7C6=C(C#N)C#N)sc5c3n4CC(CC)CCCC)N(CC(CC)CCCC)C21,18.25,-5.56,-3.65,-5.68,-3.9,,90.0,1:1.2,,conventional,,PEDOT:PSS,,
63620,10.1021/acsami.5c20806,COC(=O)C(C)(C)c1cc(C)cc(-c2sc3c4sc5cc(/C=C6/C(=O)c7cc(F)cc(c7)C(=O)/C6=C\c6cc(C(C)(C)C(=O)OC)c(-c7cc(C)cc(C(C)(C)C(=O)OC)c7)s6)sc5c4c(C(C)(C)C(=O)OC)ccc2-3)c1,CCCCCCC(CCCC)Cc1c(/C=C2\C(=O)c3cc(F)c(F)cc3C2=C(C#N)C#N)sc2c1SC1c3c(c4c(c5nsnc35)c3sc5c(CC(CCCC)CCCCCC)c(/C=C6\C(=O)c7cc(F)c(F)cc7C6=C(C#N)C#N)sc5c3n4CC(CC)CCCC)N(CC(CC)CCCC)C21,19.14,-5.56,-3.65,-5.68,-3.9,,90.0,1:1.2,,conventional,,PEDOT:PSS + MABA,,
63621,10.1021/acsami.5c20806,COC(=O)C(C)(C)c1cc(C)cc(-c2sc3c4sc5cc(/C=C6/C(=O)c7cc(F)cc(c7)C(=O)/C6=C\c6cc(C(C)(C)C(=O)OC)c(-c7cc(C)cc(C(C)(C)C(=O)OC)c7)s6)sc5c4c(C(C)(C)C(=O)OC)ccc2-3)c1,CCCCCCC(CCCC)Cc1c(/C=C2\C(=O)c3cc(F)c(F)cc3C2=C(C#N)C#N)sc2c1SC1c3c(c4c(c5nsnc35)c3sc5c(CC(CCCC)CCCCCC)c(/C=C6\C(=O)c7cc(F)c(F)cc7C6=C(C#N)C#N)sc5c3n4CC(CC)CCCC)N(CC(CC)CCCC)C21,18.59,-5.56,-3.65,-5.68,-3.9,,90.0,1:1.2,,conventional,,PEDOT:PSS + Gly,,
63622,10.1021/acsami.5c20806,COC(=O)C(C)(C)c1cc(C)cc(-c2sc3c4sc5cc(/C=C6/C(=O)c7cc(F)cc(c7)C(=O)/C6=C\c6cc(C(C)(C)C(=O)OC)c(-c7cc(C)cc(C(C)(C)C(=O)OC)c7)s6)sc5c4c(C(C)(C)C(=O)OC)ccc2-3)c1,CCCCCCCCCCCc1c(/C=C2\C(=O)c3cc(F)c(F)cc3C2=C(C#N)C#N)sc2c1sc1c3c4nsnc4c4c5sc6c(CCCCCCCCCCC)c(/C=C7\C(=O)c8cc(F)c(F)cc8C7=C(C#N)C#N)sc6c5n(CC(CC)CCCC)c4c3n(CC(CC)CCCC)c21,16.3,-5.56,-3.65,-5.65,-4.09,,90.0,1:1.2,,conventional,,PEDOT:PSS,,
63623,10.1021/acsami.5c20806,COC(=O)C(C)(C)c1cc(C)cc(-c2sc3c4sc5cc(/C=C6/C(=O)c7cc(F)cc(c7)C(=O)/C6=C\c6cc(C(C)(C)C(=O)OC)c(-c7cc(C)cc(C(C)(C)C(=O)OC)c7)s6)sc5c4c(C(C)(C)C(=O)OC)ccc2-3)c1,CCCCCCCCCCCc1c(/C=C2\C(=O)c3cc(F)c(F)cc3C2=C(C#N)C#N)sc2c1sc1c3c4nsnc4c4c5sc6c(CCCCCCCCCCC)c(/C=C7\C(=O)c8cc(F)c(F)cc8C7=C(C#N)C#N)sc6c5n(CC(CC)CCCC)c4c3n(CC(CC)CCCC)c21,17.17,-5.56,-3.65,-5.65,-4.09,,90.0,1:1.2,,conventional,,PEDOT:PSS + MABA,,
63624,10.1021/acsami.5c20806,COC(=O)C(C)(C)c1cc(C)cc(-c2sc3c4sc5cc(/C=C6/C(=O)c7cc(F)cc(c7)C(=O)/C6=C\c6cc(C(C)(C)C(=O)OC)c(-c7cc(C)cc(C(C)(C)C(=O)OC)c7)s6)sc5c4c(C(C)(C)C(=O)OC)ccc2-3)c1,CCCCCCCCCCCc1c(/C=C2\C(=O)c3cc(F)c(F)cc3C2=C(C#N)C#N)sc2c1sc1c3c4nsnc4c4c5sc6c(CCCCCCCCCCC)c(/C=C7\C(=O)c8cc(F)c(F)cc8C7=C(C#N)C#N)sc6c5n(CC(CC)CCCC)c4c3n(CC(CC)CCCC)c21,16.6,-5.56,-3.65,-5.65,-4.09,,90.0,1:1.2,,conventional,,PEDOT:PSS + Gly,,
63625,10.1021/acsami.5c20806,CCCCCCC(CCCC)Cc1csc(-c2cc3c4nsnc4c4cc(-c5cc(CC(CCCC)CCCCCC)c(-c6cc7c(-c8cc(F)c(CC(CC)CCCC)s8)c8sccc8c(-c8cc(F)c(CC(CC)CCCC)s8)c7s6)s5)sc4c3s2)c1,CCCCCCC(CCCC)Cc1c(/C=C2\C(=O)c3cc(F)c(F)cc3C2=C(C#N)C#N)sc2c1SC1c3c(c4c(c5nsnc35)c3sc5c(CC(CCCC)CCCCCC)c(/C=C6\C(=O)c7cc(F)c(F)cc7C6=C(C#N)C#N)sc5c3n4CC(CC)CCCC)N(CC(CC)CCCC)C21,19.02,-5.51,-2.77,-5.68,-3.9,,90.0,1:1.3,,conventional,,PEDOT:PSS,,
63626,10.1021/acsami.5c20806,CCCCCCC(CCCC)Cc1csc(-c2cc3c4nsnc4c4cc(-c5cc(CC(CCCC)CCCCCC)c(-c6cc7c(-c8cc(F)c(CC(CC)CCCC)s8)c8sccc8c(-c8cc(F)c(CC(CC)CCCC)s8)c7s6)s5)sc4c3s2)c1,CCCCCCC(CCCC)Cc1c(/C=C2\C(=O)c3cc(F)c(F)cc3C2=C(C#N)C#N)sc2c1SC1c3c(c4c(c5nsnc35)c3sc5c(CC(CCCC)CCCCCC)c(/C=C6\C(=O)c7cc(F)c(F)cc7C6=C(C#N)C#N)sc5c3n4CC(CC)CCCC)N(CC(CC)CCCC)C21,19.61,-5.51,-2.77,-5.68,-3.9,,90.0,1:1.3,,conventional,,PEDOT:PSS + MABA,,
63627,10.1021/acsami.5c20806,CCCCCCC(CCCC)Cc1csc(-c2cc3c4nsnc4c4cc(-c5cc(CC(CCCC)CCCCCC)c(-c6cc7c(-c8cc(F)c(CC(CC)CCCC)s8)c8sccc8c(-c8cc(F)c(CC(CC)CCCC)s8)c7s6)s5)sc4c3s2)c1,CCCCCCC(CCCC)Cc1c(/C=C2\C(=O)c3cc(F)c(F)cc3C2=C(C#N)C#N)sc2c1SC1c3c(c4c(c5nsnc35)c3sc5c(CC(CCCC)CCCCCC)c(/C=C6\C(=O)c7cc(F)c(F)cc7C6=C(C#N)C#N)sc5c3n4CC(CC)CCCC)N(CC(CC)CCCC)C21,19.18,-5.51,-2.77,-5.68,-3.9,,90.0,1:1.3,,conventional,,PEDOT:PSS + Gly,,
63632,10.1021/acsami.6c03126,CCCCCCC(CCCC)Cc1csc(-c2cc3c4nsnc4c4cc(-c5cc(CC(CCCC)CCCCCC)c(-c6cc7c(-c8cc(F)c(CC(CC)CCCC)s8)c8sccc8c(-c8cc(F)c(CC(CC)CCCC)s8)c7s6)s5)sc4c3s2)c1,CCCCCCC(CCCC)Cc1c(/C=C2\C(=O)c3cc(F)c(F)cc3C2=C(C#N)C#N)sc2c1SC1c3c(c4c(c5nsnc35)c3sc5c(CC(CCCC)CCCCCC)c(/C=C6\C(=O)c7cc(F)c(F)cc7C6=C(C#N)C#N)sc5c3n4CC(CC)CCCC)N(CC(CC)CCCC)C21,18.95,-5.51,-2.77,-5.68,-3.9,,,,,conventional,NDIT1,,,
63633,10.1021/acsami.6c03126,CCCCCCC(CCCC)Cc1csc(-c2cc3c4nsnc4c4cc(-c5cc(CC(CCCC)CCCCCC)c(-c6cc7c(-c8cc(F)c(CC(CC)CCCC)s8)c8sccc8c(-c8cc(F)c(CC(CC)CCCC)s8)c7s6)s5)sc4c3s2)c1,CCCCCCC(CCCC)Cc1c(/C=C2\C(=O)c3cc(F)c(F)cc3C2=C(C#N)C#N)sc2c1SC1c3c(c4c(c5nsnc35)c3sc5c(CC(CCCC)CCCCCC)c(/C=C6\C(=O)c7cc(F)c(F)cc7C6=C(C#N)C#N)sc5c3n4CC(CC)CCCC)N(CC(CC)CCCC)C21,19.17,-5.51,-2.77,-5.68,-3.9,,,,,conventional,NDI1,,,
63634,10.1021/acsami.6c03126,CCCCCCC(CCCC)Cc1csc(-c2cc3c4nsnc4c4cc(-c5cc(CC(CCCC)CCCCCC)c(-c6cc7c(-c8cc(F)c(CC(CC)CCCC)s8)c8sccc8c(-c8cc(F)c(CC(CC)CCCC)s8)c7s6)s5)sc4c3s2)c1,CCCCCCC(CCCC)Cc1c(/C=C2\C(=O)c3cc(F)c(F)cc3C2=C(C#N)C#N)sc2c1SC1c3c(c4c(c5nsnc35)c3sc5c(CC(CCCC)CCCCCC)c(/C=C6\C(=O)c7cc(F)c(F)cc7C6=C(C#N)C#N)sc5c3n4CC(CC)CCCC)N(CC(CC)CCCC)C21,20.03,-5.51,-2.77,-5.68,-3.9,,,,,conventional,NDIT2,,,
63635,10.1021/acsami.9b20544,COC(=O)C(C)(C)c1cc(C)cc(-c2sc3c4sc5cc(/C=C6/C(=O)c7cc(F)cc(c7)C(=O)/C6=C\c6cc(C(C)(C)C(=O)OC)c(-c7cc(C)cc(C(C)(C)C(=O)OC)c7)s6)sc5c4c(C(C)(C)C(=O)OC)ccc2-3)c1,CCCCCCc1ccc(C2(c3ccc(CCCCCC)cc3)c3cc4c(cc3-c3sc5cc(C=C6C(=O)c7ccccc7C6=C(C#N)C#N)sc5c32)C(c2ccc(CCCCCC)cc2)(c2ccc(CCCCCC)cc2)c2c-4sc3cc(C=C4C(=O)c5ccccc5C4=C(C#N)C#N)sc23)cc1,8.4,-5.56,-3.65,-5.576,-3.916,,,,,inverted,ZnO,MoO3,,
63637,10.1021/acsapm.5c00298,CCCCCCCCOc1c(OCCCCCCCC)c2sc(-c3sc(-c4ccc(-c5cc(CCCCCC)cs5)c5nsnc45)cc3CCCCCC)cc2c2ccsc12,CCCCCCCCCCCc1c(/C=C2\C(=O)c3cc(F)c(F)cc3C2=C(C#N)C#N)sc2c1sc1c3c4nsnc4c4c5sc6c(CCCCCCCCCCC)c(/C=C7\C(=O)c8cc(F)c(F)cc8C7=C(C#N)C#N)sc6c5n(CC(CC)CCCC)c4c3n(CC(CC)CCCC)c21,11.6,-5.26,-3.1,-5.65,-4.09,,100.0,,,,,,,
63638,10.1021/acsapm.5c00298,CCCCCCCCOc1c(OCCCCCCCC)c2sc(-c3sc(-c4ccc(-c5cc(CCCCCC)cs5)c5nsnc45)cc3CCCCCC)cc2c2ccsc12,CCCCCCCCCCCc1c(/C=C2\C(=O)c3cc(F)c(F)cc3C2=C(C#N)C#N)sc2c1sc1c3c4nsnc4c4c5sc6c(CCCCCCCCCCC)c(/C=C7\C(=O)c8cc(F)c(F)cc8C7=C(C#N)C#N)sc6c5n(CC(CC)CCCC)c4c3n(CC(CC)CCCC)c21,13.0,-5.26,-3.1,-5.65,-4.09,,100.0,,,,,,,TT
63639,10.1021/acsapm.5c00298,CCCCCCCCOc1c(OCCCCCCCC)c2sc(-c3sc(-c4ccc(-c5cc(CCCCCC)cs5)c5nsnc45)cc3CCCCCC)cc2c2ccsc12,CCCCCCCCCCCc1c(/C=C2\C(=O)c3cc(F)c(F)cc3C2=C(C#N)C#N)sc2c1sc1c3c4nsnc4c4c5sc6c(CCCCCCCCCCC)c(/C=C7\C(=O)c8cc(F)c(F)cc8C7=C(C#N)C#N)sc6c5n(CC(CC)CCCC)c4c3n(CC(CC)CCCC)c21,13.9,-5.26,-3.1,-5.65,-4.09,,100.0,,,,,,,TT-Cl
63640,10.1021/acsapm.5c00298,CCCCCCCCOc1c(OCCCCCCCC)c2sc(-c3sc(-c4ccc(-c5cc(CCCCCC)cs5)c5nsnc45)cc3CCCCCC)cc2c2ccsc12,CCCCCCCCCCCc1c(/C=C2\C(=O)c3cc(F)c(F)cc3C2=C(C#N)C#N)sc2c1sc1c3c4nsnc4c4c5sc6c(CCCCCCCCCCC)c(/C=C7\C(=O)c8cc(F)c(F)cc8C7=C(C#N)C#N)sc6c5n(CC(CC)CCCC)c4c3n(CC(CC)CCCC)c21,14.3,-5.26,-3.1,-5.65,-4.09,,100.0,,,,,,,BzT
63641,10.1021/acsapm.5c00298,COC(=O)C(C)(C)c1cc(C)cc(-c2sc3c4sc5cc(/C=C6/C(=O)c7cc(F)cc(c7)C(=O)/C6=C\c6cc(C(C)(C)C(=O)OC)c(-c7cc(C)cc(C(C)(C)C(=O)OC)c7)s6)sc5c4c(C(C)(C)C(=O)OC)ccc2-3)c1,CCCCCCCCCCCc1c(/C=C2\C(=O)c3cc(F)c(F)cc3C2=C(C#N)C#N)sc2c1sc1c3c4nsnc4c4c5sc6c(CCCCCCCCCCC)c(/C=C7\C(=O)c8cc(F)c(F)cc8C7=C(C#N)C#N)sc6c5n(CC(CC)CCCC)c4c3n(CC(CC)CCCC)c21,14.2,-5.56,-3.65,-5.65,-4.09,,,,,,,,,
63642,10.1021/acsapm.5c00298,COC(=O)C(C)(C)c1cc(C)cc(-c2sc3c4sc5cc(/C=C6/C(=O)c7cc(F)cc(c7)C(=O)/C6=C\c6cc(C(C)(C)C(=O)OC)c(-c7cc(C)cc(C(C)(C)C(=O)OC)c7)s6)sc5c4c(C(C)(C)C(=O)OC)ccc2-3)c1,CCCCCCCCCCCc1c(/C=C2\C(=O)c3cc(F)c(F)cc3C2=C(C#N)C#N)sc2c1sc1c3c4nsnc4c4c5sc6c(CCCCCCCCCCC)c(/C=C7\C(=O)c8cc(F)c(F)cc8C7=C(C#N)C#N)sc6c5n(CC(CC)CCCC)c4c3n(CC(CC)CCCC)c21,16.1,-5.56,-3.65,-5.65,-4.09,,,,,,,,,BzT
63643,10.1021/acsapm.5c00298,COC(=O)C(C)(C)c1cc(C)cc(-c2sc3c4sc5cc(/C=C6/C(=O)c7cc(F)cc(c7)C(=O)/C6=C\c6cc(C(C)(C)C(=O)OC)c(-c7cc(C)cc(C(C)(C)C(=O)OC)c7)s6)sc5c4c(C(C)(C)C(=O)OC)ccc2-3)c1,CCCCCCCCCCCc1c(/C=C2\C(=O)c3ccccc3C2=C(C#N)C#N)sc2c1sc1c3c4nsnc4c4c5sc6c(CCCCCCCCCCC)c(/C=C7/C(=O)c8cc(-c9cc%10sccc%10s9)ccc8C7=C(C#N)C#N)sc6c5n(CC(CCCCCCCC)CCCCCCCCCC)c4c3n(CC(CCCCCCCC)CCCCCCCCCC)c21,13.3,-5.56,-3.65,,,,,,,,,,,
63644,10.1021/acsapm.5c00298,COC(=O)C(C)(C)c1cc(C)cc(-c2sc3c4sc5cc(/C=C6/C(=O)c7cc(F)cc(c7)C(=O)/C6=C\c6cc(C(C)(C)C(=O)OC)c(-c7cc(C)cc(C(C)(C)C(=O)OC)c7)s6)sc5c4c(C(C)(C)C(=O)OC)ccc2-3)c1,CCCCCCCCCCCc1c(/C=C2\C(=O)c3ccccc3C2=C(C#N)C#N)sc2c1sc1c3c4nsnc4c4c5sc6c(CCCCCCCCCCC)c(/C=C7/C(=O)c8cc(-c9cc%10sccc%10s9)ccc8C7=C(C#N)C#N)sc6c5n(CC(CCCCCCCC)CCCCCCCCCC)c4c3n(CC(CCCCCCCC)CCCCCCCCCC)c21,14.4,-5.56,-3.65,,,,,,,,,,,BzT
63645,10.1021/acsapm.5c00298,COC(=O)C(C)(C)c1cc(C)cc(-c2sc3c4sc5cc(/C=C6/C(=O)c7cc(F)cc(c7)C(=O)/C6=C\c6cc(C(C)(C)C(=O)OC)c(-c7cc(C)cc(C(C)(C)C(=O)OC)c7)s6)sc5c4c(C(C)(C)C(=O)OC)ccc2-3)c1,CCCCCCc1ccc(C2(c3ccc(CCCCCC)cc3)c3cc4c(cc3-c3sc5cc(/C=C6\C(=O)c7cc(F)c(F)cc7C6=C(C#N)C#N)sc5c32)C(c2ccc(CCCCCC)cc2)(c2ccc(CCCCCC)cc2)c2c-4sc3cc(/C=C4\C(=O)c5cc(F)c(F)cc5C4=C(C#N)C#N)sc23)cc1,11.9,-5.56,-3.65,-5.66,-4.14,,,,,,,,,
63646,10.1021/acsapm.5c00298,COC(=O)C(C)(C)c1cc(C)cc(-c2sc3c4sc5cc(/C=C6/C(=O)c7cc(F)cc(c7)C(=O)/C6=C\c6cc(C(C)(C)C(=O)OC)c(-c7cc(C)cc(C(C)(C)C(=O)OC)c7)s6)sc5c4c(C(C)(C)C(=O)OC)ccc2-3)c1,CCCCCCc1ccc(C2(c3ccc(CCCCCC)cc3)c3cc4c(cc3-c3sc5cc(/C=C6\C(=O)c7cc(F)c(F)cc7C6=C(C#N)C#N)sc5c32)C(c2ccc(CCCCCC)cc2)(c2ccc(CCCCCC)cc2)c2c-4sc3cc(/C=C4\C(=O)c5cc(F)c(F)cc5C4=C(C#N)C#N)sc23)cc1,12.5,-5.56,-3.65,-5.66,-4.14,,,,,,,,,BzT
63647,10.1021/acsapm.5c00298,CCCCCCC(CCCC)Cc1csc(-c2cc3c4nsnc4c4cc(-c5cc(CC(CCCC)CCCCCC)c(-c6cc7c(-c8cc(F)c(CC(CC)CCCC)s8)c8sccc8c(-c8cc(F)c(CC(CC)CCCC)s8)c7s6)s5)sc4c3s2)c1,CCCCCCCCCCCc1c(/C=C2\C(=O)c3cc(F)c(F)cc3C2=C(C#N)C#N)sc2c1sc1c3c4nsnc4c4c5sc6c(CCCCCCCCCCC)c(/C=C7\C(=O)c8cc(F)c(F)cc8C7=C(C#N)C#N)sc6c5n(CC(CC)CCCC)c4c3n(CC(CC)CCCC)c21,15.4,-5.51,-2.77,-5.65,-4.09,,,,,,,,,
63648,10.1021/acsapm.5c00298,CCCCCCC(CCCC)Cc1csc(-c2cc3c4nsnc4c4cc(-c5cc(CC(CCCC)CCCCCC)c(-c6cc7c(-c8cc(F)c(CC(CC)CCCC)s8)c8sccc8c(-c8cc(F)c(CC(CC)CCCC)s8)c7s6)s5)sc4c3s2)c1,CCCCCCCCCCCc1c(/C=C2\C(=O)c3cc(F)c(F)cc3C2=C(C#N)C#N)sc2c1sc1c3c4nsnc4c4c5sc6c(CCCCCCCCCCC)c(/C=C7\C(=O)c8cc(F)c(F)cc8C7=C(C#N)C#N)sc6c5n(CC(CC)CCCC)c4c3n(CC(CC)CCCC)c21,17.7,-5.51,-2.77,-5.65,-4.09,,,,,,,,,BzT
63649,10.1021/acsapm.5c00298,CCCCCCC(CCCC)Cc1csc(-c2cc3c4nsnc4c4cc(-c5cc(CC(CCCC)CCCCCC)c(-c6cc7c(-c8cc(F)c(CC(CC)CCCC)s8)c8sccc8c(-c8cc(F)c(CC(CC)CCCC)s8)c7s6)s5)sc4c3s2)c1,CCCCCCCCCCCc1c(/C=C2\C(=O)c3cc(F)c(F)cc3C2=C(C#N)C#N)sc2c1sc1c3c4nsnc4c4c5sc6c(CCCCCCCCCCC)c(/C=C7\C(=O)c8cc(F)c(F)cc8C7=C(C#N)C#N)sc6c5n(CC(CC)CCCC)c4c3n(CC(CC)CCCC)c21,16.4,-5.51,-2.77,-5.65,-4.09,,,,,,,,,BzTB5
63650,10.1021/acsapm.5c00298,CCCCCCC(CCCC)Cc1csc(-c2cc3c4nsnc4c4cc(-c5cc(CC(CCCC)CCCCCC)c(-c6cc7c(-c8cc(F)c(CC(CC)CCCC)s8)c8sccc8c(-c8cc(F)c(CC(CC)CCCC)s8)c7s6)s5)sc4c3s2)c1,CCCCCCCCCCCc1c(/C=C2\C(=O)c3cc(F)c(F)cc3C2=C(C#N)C#N)sc2c1sc1c3c4nsnc4c4c5sc6c(CCCCCCCCCCC)c(/C=C7\C(=O)c8cc(F)c(F)cc8C7=C(C#N)C#N)sc6c5n(CC(CC)CCCC)c4c3n(CC(CC)CCCC)c21,16.7,-5.51,-2.77,-5.65,-4.09,,,,,,,,,BzTC5
63651,10.1021/acsapm.5c00501,CCCCCCC(CCCC)Cc1csc(-c2cc3c4nsnc4c4cc(-c5cc(CC(CCCC)CCCCCC)c(-c6cc7c(-c8cc(F)c(CC(CC)CCCC)s8)c8sccc8c(-c8cc(F)c(CC(CC)CCCC)s8)c7s6)s5)sc4c3s2)c1,CCCCCCCCCCCc1c(/C=C2\C(=O)c3ccccc3C2=C(C#N)C#N)sc2c1sc1c3c4nsnc4c4c5sc6c(CCCCCCCCCCC)c(/C=C7\C(=O)c8cc(-c9cccs9)ccc8C7=C(C#N)C#N)sc6c5n(CC(CCCCCCCC)CCCCCCCCCC)c4c3n(CC(CCCCCCCC)CCCCCCCCCC)c21,15.99,-5.51,-2.77,-5.68,-3.94,,,,,,,,,
63652,10.1021/acsapm.5c00501,COC(=O)C(C)(C)c1cc(C)cc(-c2sc3c4sc5cc(/C=C6/C(=O)c7cc(F)cc(c7)C(=O)/C6=C\c6cc(C(C)(C)C(=O)OC)c(-c7cc(C)cc(C(C)(C)C(=O)OC)c7)s6)sc5c4c(C(C)(C)C(=O)OC)ccc2-3)c1,CCCCCCCCCCCc1c(/C=C2\C(=O)c3ccccc3C2=C(C#N)C#N)sc2c1sc1c3c4nsnc4c4c5sc6c(CCCCCCCCCCC)c(/C=C7\C(=O)c8cc(-c9cccs9)ccc8C7=C(C#N)C#N)sc6c5n(CC(CCCCCCCC)CCCCCCCCCC)c4c3n(CC(CCCCCCCC)CCCCCCCCCC)c21,16.18,-5.56,-3.65,-5.68,-3.94,,,1:1.2,,,,,,
63661,10.1021/acsapm.5c02651,CCCCC(CC)COC(=O)c1sc2c(-c3cc4c(-c5ccc(CC(CC)CCCC)s5)c5sc(C)cc5c(-c5ccc(CC(CC)CCCC)s5)c4s3)sc(C)c2c1F,CCCCCCCCCc1c(C=C2C(=O)c3cc(Cl)c(Cl)cc3C2=C(C#N)C#N)sc2c1sc1c3c4nsnc4c4c5sc6c(CCCCCCCCC)c(C=C7C(=O)c8cc(Cl)c(Cl)cc8C7=C(C#N)C#N)sc6c5n(CC(CCCC)CCCCCC)c4c3n(CC(CCCC)CCCCCC)c21,9.75,-5.21,-3.6,-5.68,-3.9,,,,,conventional,PDINN,PEDOT:PSS,,
63676,10.1021/acsenergylett.2c02153,CCCCC(CC)Cc1ccc(-c2c3cc(-c4ccc(-c5sc(-c6cccs6)c6c5C(=O)c5c(CC(CC)CCCC)sc(CC(CC)CCCC)c5C6=O)s4)sc3c(-c3ccc(CC(CC)CCCC)s3)c3ccsc23)s1,CCCCCCc1ccc(C2(c3ccc(CCCCCC)cc3)c3cc4c(cc3-c3sc5cc(C=C6C(=O)c7ccccc7C6=C(C#N)C#N)sc5c32)C(c2ccc(CCCCCC)cc2)(c2ccc(CCCCCC)cc2)c2c-4sc3cc(C=C4C(=O)c5ccccc5C4=C(C#N)C#N)sc23)cc1,4.55,-5.33,-3.48,-5.576,-3.916,,,,,conventional,PFN,,,
63677,10.1021/acsenergylett.2c02153,CCCCC(CC)Cc1ccc(-c2c3cc(-c4ccc(-c5sc(-c6cccs6)c6c5C(=O)c5c(CC(CC)CCCC)sc(CC(CC)CCCC)c5C6=O)s4)sc3c(-c3ccc(CC(CC)CCCC)s3)c3ccsc23)s1,CCCCCCc1ccc(C2(c3ccc(CCCCCC)cc3)c3cc4c(cc3-c3sc5cc(C=C6C(=O)c7ccccc7C6=C(C#N)C#N)sc5c32)C(c2ccc(CCCCCC)cc2)(c2ccc(CCCCCC)cc2)c2c-4sc3cc(C=C4C(=O)c5ccccc5C4=C(C#N)C#N)sc23)cc1,10.01,-5.33,-3.48,-5.576,-3.916,,,,,conventional,C60-N,,,
63678,10.1021/acsenergylett.2c02153,COC(=O)C(C)(C)c1cc(C)cc(-c2sc3c4sc5cc(/C=C6/C(=O)c7cc(F)cc(c7)C(=O)/C6=C\c6cc(C(C)(C)C(=O)OC)c(-c7cc(C)cc(C(C)(C)C(=O)OC)c7)s6)sc5c4c(C(C)(C)C(=O)OC)ccc2-3)c1,CCCCCCc1ccc(C2(c3ccc(CCCCCC)cc3)c3cc4c(cc3-c3sc5cc(/C=C6\C(=O)c7cc(F)c(F)cc7C6=C(C#N)C#N)sc5c32)C(c2ccc(CCCCCC)cc2)(c2ccc(CCCCCC)cc2)c2c-4sc3cc(/C=C4\C(=O)c5cc(F)c(F)cc5C4=C(C#N)C#N)sc23)cc1,8.167,-5.56,-3.65,-5.66,-4.14,,,,,conventional,PFN,,,
63679,10.1021/acsenergylett.2c02153,COC(=O)C(C)(C)c1cc(C)cc(-c2sc3c4sc5cc(/C=C6/C(=O)c7cc(F)cc(c7)C(=O)/C6=C\c6cc(C(C)(C)C(=O)OC)c(-c7cc(C)cc(C(C)(C)C(=O)OC)c7)s6)sc5c4c(C(C)(C)C(=O)OC)ccc2-3)c1,CCCCCCc1ccc(C2(c3ccc(CCCCCC)cc3)c3cc4c(cc3-c3sc5cc(/C=C6\C(=O)c7cc(F)c(F)cc7C6=C(C#N)C#N)sc5c32)C(c2ccc(CCCCCC)cc2)(c2ccc(CCCCCC)cc2)c2c-4sc3cc(/C=C4\C(=O)c5cc(F)c(F)cc5C4=C(C#N)C#N)sc23)cc1,13.1,-5.56,-3.65,-5.66,-4.14,,,,,conventional,C60-N,,,
63680,10.1021/acsenergylett.2c02153,COC(=O)C(C)(C)c1cc(C)cc(-c2sc3c4sc5cc(/C=C6/C(=O)c7cc(F)cc(c7)C(=O)/C6=C\c6cc(C(C)(C)C(=O)OC)c(-c7cc(C)cc(C(C)(C)C(=O)OC)c7)s6)sc5c4c(C(C)(C)C(=O)OC)ccc2-3)c1,CCCCCCCCCCCc1c(/C=C2\C(=O)c3cc(F)c(F)cc3C2=C(C#N)C#N)sc2c1sc1c3c4nsnc4c4c5sc6c(CCCCCCCCCCC)c(/C=C7\C(=O)c8cc(F)c(F)cc8C7=C(C#N)C#N)sc6c5n(CC(CC)CCCC)c4c3n(CC(CC)CCCC)c21,14.88,-5.56,-3.65,-5.65,-4.09,,,,,conventional,PFN,,,
63681,10.1021/acsenergylett.2c02153,COC(=O)C(C)(C)c1cc(C)cc(-c2sc3c4sc5cc(/C=C6/C(=O)c7cc(F)cc(c7)C(=O)/C6=C\c6cc(C(C)(C)C(=O)OC)c(-c7cc(C)cc(C(C)(C)C(=O)OC)c7)s6)sc5c4c(C(C)(C)C(=O)OC)ccc2-3)c1,CCCCCCCCCCCc1c(/C=C2\C(=O)c3cc(F)c(F)cc3C2=C(C#N)C#N)sc2c1sc1c3c4nsnc4c4c5sc6c(CCCCCCCCCCC)c(/C=C7\C(=O)c8cc(F)c(F)cc8C7=C(C#N)C#N)sc6c5n(CC(CC)CCCC)c4c3n(CC(CC)CCCC)c21,17.2,-5.56,-3.65,-5.65,-4.09,,,,,conventional,C60-N,,,
63682,10.1021/acsenergylett.2c02153,COC(=O)C(C)(C)c1cc(C)cc(-c2sc3c4sc5cc(/C=C6/C(=O)c7cc(F)cc(c7)C(=O)/C6=C\c6cc(C(C)(C)C(=O)OC)c(-c7cc(C)cc(C(C)(C)C(=O)OC)c7)s6)sc5c4c(C(C)(C)C(=O)OC)ccc2-3)c1,CCCCCCC(CCCC)Cc1c(/C=C2\C(=O)c3cc(F)c(F)cc3C2=C(C#N)C#N)sc2c1SC1c3c(c4c(c5nsnc35)c3sc5c(CC(CCCC)CCCCCC)c(/C=C6\C(=O)c7cc(F)c(F)cc7C6=C(C#N)C#N)sc5c3n4CC(CC)CCCC)N(CC(CC)CCCC)C21,15.65,-5.56,-3.65,-5.68,-3.9,,,,,conventional,PFN,,,
63683,10.1021/acsenergylett.2c02153,COC(=O)C(C)(C)c1cc(C)cc(-c2sc3c4sc5cc(/C=C6/C(=O)c7cc(F)cc(c7)C(=O)/C6=C\c6cc(C(C)(C)C(=O)OC)c(-c7cc(C)cc(C(C)(C)C(=O)OC)c7)s6)sc5c4c(C(C)(C)C(=O)OC)ccc2-3)c1,CCCCCCC(CCCC)Cc1c(/C=C2\C(=O)c3cc(F)c(F)cc3C2=C(C#N)C#N)sc2c1SC1c3c(c4c(c5nsnc35)c3sc5c(CC(CCCC)CCCCCC)c(/C=C6\C(=O)c7cc(F)c(F)cc7C6=C(C#N)C#N)sc5c3n4CC(CC)CCCC)N(CC(CC)CCCC)C21,18.07,-5.56,-3.65,-5.68,-3.9,,,,,conventional,C60-N,,,
63684,10.1021/acsenergylett.3c01444,CCCCC(CC)COC(=O)c1sc2csc(-c3cc4c(-c5ccc(CC(CC)CCCC)s5)c5sccc5c(-c5ccc(CC(CC)CCCC)s5)c4s3)c2c1F,CCCCC(CC)COc1cc(/C=C2\C(=O)c3cc(F)c(F)cc3C2=C(C#N)C#N)sc1-c1cc2c(s1)-c1sc(-c3sc(/C=C4\C(=O)c5cc(F)c(F)cc5C4=C(C#N)C#N)cc3OCC(CC)CCCC)cc1C2(CC(CC)CCCC)CC(CC)CCCC,8.55,-5.21,-3.6,-5.26,-4.16,,,,,,,,,
63685,10.1021/acsenergylett.4c02897,COC(=O)C(C)(C)c1cc(C)cc(-c2sc3c4sc5cc(/C=C6/C(=O)c7cc(F)cc(c7)C(=O)/C6=C\c6cc(C(C)(C)C(=O)OC)c(-c7cc(C)cc(C(C)(C)C(=O)OC)c7)s6)sc5c4c(C(C)(C)C(=O)OC)ccc2-3)c1,CCCCCCCCCCCc1c(/C=C2\C(=O)c3cc(F)c(F)cc3C2=C(C#N)C#N)sc2c1sc1c3c4nsnc4c4c5sc6c(CCCCCCCCCCC)c(/C=C7\C(=O)c8cc(F)c(F)cc8C7=C(C#N)C#N)sc6c5n(CC(CC)CCCC)c4c3n(CC(CC)CCCC)c21,13.92,-5.56,-3.65,-5.65,-4.09,,,,,,,,,
63686,10.1021/acsenergylett.4c02897,COC(=O)C(C)(C)c1cc(C)cc(-c2sc3c4sc5cc(/C=C6/C(=O)c7cc(F)cc(c7)C(=O)/C6=C\c6cc(C(C)(C)C(=O)OC)c(-c7cc(C)cc(C(C)(C)C(=O)OC)c7)s6)sc5c4c(C(C)(C)C(=O)OC)ccc2-3)c1,CCCCCCCCCCCc1c(/C=C2\C(=O)c3cc(F)c(F)cc3C2=C(C#N)C#N)sc2c1sc1c3c4nsnc4c4c5sc6c(CCCCCCCCCCC)c(/C=C7\C(=O)c8cc(F)c(F)cc8C7=C(C#N)C#N)sc6c5n(CC(CC)CCCC)c4c3n(CC(CC)CCCC)c21,8.17,-5.56,-3.65,-5.65,-4.09,,,,,,,,,
63687,10.1021/acsenergylett.4c02897,COC(=O)C(C)(C)c1cc(C)cc(-c2sc3c4sc5cc(/C=C6/C(=O)c7cc(F)cc(c7)C(=O)/C6=C\c6cc(C(C)(C)C(=O)OC)c(-c7cc(C)cc(C(C)(C)C(=O)OC)c7)s6)sc5c4c(C(C)(C)C(=O)OC)ccc2-3)c1,CCCCCCCCCCCc1c(/C=C2\C(=O)c3cc(F)c(F)cc3C2=C(C#N)C#N)sc2c1sc1c3c4nsnc4c4c5sc6c(CCCCCCCCCCC)c(/C=C7\C(=O)c8cc(F)c(F)cc8C7=C(C#N)C#N)sc6c5n(CC(CC)CCCC)c4c3n(CC(CC)CCCC)c21,12.53,-5.56,-3.65,-5.65,-4.09,,,,0.05 wt %,,,,,6Bx
63688,10.1021/acsenergylett.4c02897,COC(=O)C(C)(C)c1cc(C)cc(-c2sc3c4sc5cc(/C=C6/C(=O)c7cc(F)cc(c7)C(=O)/C6=C\c6cc(C(C)(C)C(=O)OC)c(-c7cc(C)cc(C(C)(C)C(=O)OC)c7)s6)sc5c4c(C(C)(C)C(=O)OC)ccc2-3)c1,CCCCCCCCCCCc1c(/C=C2\C(=O)c3cc(F)c(F)cc3C2=C(C#N)C#N)sc2c1sc1c3c4nsnc4c4c5sc6c(CCCCCCCCCCC)c(/C=C7\C(=O)c8cc(F)c(F)cc8C7=C(C#N)C#N)sc6c5n(CC(CC)CCCC)c4c3n(CC(CC)CCCC)c21,11.7,-5.56,-3.65,-5.65,-4.09,,,,0.05 wt %,,,,,6Bx
63689,10.1021/acsenergylett.4c03168,COC(=O)C(C)(C)c1cc(C)cc(-c2sc3c4sc5cc(/C=C6/C(=O)c7cc(F)cc(c7)C(=O)/C6=C\c6cc(C(C)(C)C(=O)OC)c(-c7cc(C)cc(C(C)(C)C(=O)OC)c7)s6)sc5c4c(C(C)(C)C(=O)OC)ccc2-3)c1,CCCCCCCCCCCc1c(/C=C2\C(=O)c3cc(Cl)c(Cl)cc3C2=C(C#N)C#N)sc2c1sc1c3c4nsnc4c4c5sc6c(CCCCCCCCCCC)c(/C=C7\C(=O)c8cc(Cl)c(Cl)cc8C7=C(C#N)C#N)sc6c5n(CC(CCCC)CCCCCC)c4c3n(CC(CCCC)CCCCCC)c21,18.96,-5.56,-3.65,-5.68,-4.1,,,,,,,,,
63692,10.1021/acsenergylett.5c00666,CCCCC(CC)COC(=O)c1sc2c(-c3cc4c(-c5ccc(CC(CC)CCCC)s5)c5sc(C)cc5c(-c5ccc(CC(CC)CCCC)s5)c4s3)sc(C)c2c1F,CCc1cc(CC)c(-c2cc(-c3cc(-c4c(CC)cc(CC)cc4CC)c(-c4sc(/C=C5\C(=O)c6cc(F)c(F)cc6C5=C(C#N)C#N)cc4CC)s3)sc2-c2sc(/C=C3\C(=O)c4cc(F)c(F)cc4C3=C(C#N)C#N)cc2CC)c(CC)c1,10.6,-5.21,-3.6,-5.67,-3.96,,,,,,,,,
63694,10.1021/acsenergylett.5c01692,COC(=O)C(C)(C)c1cc(C)cc(-c2sc3c4sc5cc(/C=C6/C(=O)c7cc(F)cc(c7)C(=O)/C6=C\c6cc(C(C)(C)C(=O)OC)c(-c7cc(C)cc(C(C)(C)C(=O)OC)c7)s6)sc5c4c(C(C)(C)C(=O)OC)ccc2-3)c1,CCCCCCCCCCCc1c(/C=C2\C(=O)c3cc(F)c(F)cc3C2=C(C#N)C#N)sc2c1sc1c3c4nsnc4c4c5sc6c(CCCCCCCCCCC)c(/C=C7\C(=O)c8cc(F)c(F)cc8C7=C(C#N)C#N)sc6c5n(CC(CC)CCCC)c4c3n(CC(CC)CCCC)c21,15.2,-5.56,-3.65,-5.65,-4.09,,,,,,,,chloroform,CN
63695,10.1021/acsenergylett.5c01692,COC(=O)C(C)(C)c1cc(C)cc(-c2sc3c4sc5cc(/C=C6/C(=O)c7cc(F)cc(c7)C(=O)/C6=C\c6cc(C(C)(C)C(=O)OC)c(-c7cc(C)cc(C(C)(C)C(=O)OC)c7)s6)sc5c4c(C(C)(C)C(=O)OC)ccc2-3)c1,CCCCCCCCCCCc1c(/C=C2\C(=O)c3cc(F)c(F)cc3C2=C(C#N)C#N)sc2c1sc1c3c4nsnc4c4c5sc6c(CCCCCCCCCCC)c(/C=C7\C(=O)c8cc(F)c(F)cc8C7=C(C#N)C#N)sc6c5n(CC(CC)CCCC)c4c3n(CC(CC)CCCC)c21,9.94,-5.56,-3.65,-5.65,-4.09,,,,,,,,o-xylene,CN
63696,10.1021/acsenergylett.5c02585,COC(=O)C(C)(C)c1cc(C)cc(-c2sc3c4sc5cc(/C=C6/C(=O)c7cc(F)cc(c7)C(=O)/C6=C\c6cc(C(C)(C)C(=O)OC)c(-c7cc(C)cc(C(C)(C)C(=O)OC)c7)s6)sc5c4c(C(C)(C)C(=O)OC)ccc2-3)c1,CCCCCCC(CCCC)Cc1c(/C=C2\C(=O)c3cc(F)c(F)cc3C2=C(C#N)C#N)sc2c1SC1c3c(c4c(c5nsnc35)c3sc5c(CC(CCCC)CCCCCC)c(/C=C6\C(=O)c7cc(F)c(F)cc7C6=C(C#N)C#N)sc5c3n4CC(CC)CCCC)N(CC(CC)CCCC)C21,17.62,-5.56,-3.65,-5.68,-3.9,,,,,,,1F-2PACz,,
63697,10.1021/acsenergylett.5c02585,COC(=O)C(C)(C)c1cc(C)cc(-c2sc3c4sc5cc(/C=C6/C(=O)c7cc(F)cc(c7)C(=O)/C6=C\c6cc(C(C)(C)C(=O)OC)c(-c7cc(C)cc(C(C)(C)C(=O)OC)c7)s6)sc5c4c(C(C)(C)C(=O)OC)ccc2-3)c1,CCCCCCC(CCCC)Cc1c(/C=C2\C(=O)c3cc(F)c(F)cc3C2=C(C#N)C#N)sc2c1SC1c3c(c4c(c5nsnc35)c3sc5c(CC(CCCC)CCCCCC)c(/C=C6\C(=O)c7cc(F)c(F)cc7C6=C(C#N)C#N)sc5c3n4CC(CC)CCCC)N(CC(CC)CCCC)C21,19.03,-5.56,-3.65,-5.68,-3.9,,,,,,,1Cl-2PACz,,
63698,10.1021/acsenergylett.5c02585,COC(=O)C(C)(C)c1cc(C)cc(-c2sc3c4sc5cc(/C=C6/C(=O)c7cc(F)cc(c7)C(=O)/C6=C\c6cc(C(C)(C)C(=O)OC)c(-c7cc(C)cc(C(C)(C)C(=O)OC)c7)s6)sc5c4c(C(C)(C)C(=O)OC)ccc2-3)c1,CCCCCCC(CCCC)Cc1c(/C=C2\C(=O)c3cc(F)c(F)cc3C2=C(C#N)C#N)sc2c1SC1c3c(c4c(c5nsnc35)c3sc5c(CC(CCCC)CCCCCC)c(/C=C6\C(=O)c7cc(F)c(F)cc7C6=C(C#N)C#N)sc5c3n4CC(CC)CCCC)N(CC(CC)CCCC)C21,18.98,-5.56,-3.65,-5.68,-3.9,,,,,,,1Br-2PACz,,
63699,10.1021/acsenergylett.5c02585,COC(=O)C(C)(C)c1cc(C)cc(-c2sc3c4sc5cc(/C=C6/C(=O)c7cc(F)cc(c7)C(=O)/C6=C\c6cc(C(C)(C)C(=O)OC)c(-c7cc(C)cc(C(C)(C)C(=O)OC)c7)s6)sc5c4c(C(C)(C)C(=O)OC)ccc2-3)c1,CCCCCCC(CCCC)Cc1c(/C=C2\C(=O)c3cc(F)c(F)cc3C2=C(C#N)C#N)sc2c1SC1c3c(c4c(c5nsnc35)c3sc5c(CC(CCCC)CCCCCC)c(/C=C6\C(=O)c7cc(F)c(F)cc7C6=C(C#N)C#N)sc5c3n4CC(CC)CCCC)N(CC(CC)CCCC)C21,18.72,-5.56,-3.65,-5.68,-3.9,,,,,,,1I-2PACz,,
63700,10.1021/acsenergylett.5c02585,COC(=O)C(C)(C)c1cc(C)cc(-c2sc3c4sc5cc(/C=C6/C(=O)c7cc(F)cc(c7)C(=O)/C6=C\c6cc(C(C)(C)C(=O)OC)c(-c7cc(C)cc(C(C)(C)C(=O)OC)c7)s6)sc5c4c(C(C)(C)C(=O)OC)ccc2-3)c1,CCCCCCC(CCCC)Cc1c(/C=C2\C(=O)c3cc(F)c(F)cc3C2=C(C#N)C#N)sc2c1SC1c3c(c4c(c5nsnc35)c3sc5c(CC(CCCC)CCCCCC)c(/C=C6\C(=O)c7cc(F)c(F)cc7C6=C(C#N)C#N)sc5c3n4CC(CC)CCCC)N(CC(CC)CCCC)C21,17.39,-5.56,-3.65,-5.68,-3.9,,,,,,,1CF3-2PACz,,
63701,10.1021/acsenergylett.5c02585,COC(=O)C(C)(C)c1cc(C)cc(-c2sc3c4sc5cc(/C=C6/C(=O)c7cc(F)cc(c7)C(=O)/C6=C\c6cc(C(C)(C)C(=O)OC)c(-c7cc(C)cc(C(C)(C)C(=O)OC)c7)s6)sc5c4c(C(C)(C)C(=O)OC)ccc2-3)c1,CCCCCCC(CCCC)Cc1c(/C=C2\C(=O)c3cc(F)c(F)cc3C2=C(C#N)C#N)sc2c1SC1c3c(c4c(c5nsnc35)c3sc5c(CC(CCCC)CCCCCC)c(/C=C6\C(=O)c7cc(F)c(F)cc7C6=C(C#N)C#N)sc5c3n4CC(CC)CCCC)N(CC(CC)CCCC)C21,17.36,-5.56,-3.65,-5.68,-3.9,,,,,,,2Cl-2PACz,,
63702,10.1021/acsenergylett.5c02585,CCCCCCC(CCCC)Cc1csc(-c2cc3c4nsnc4c4cc(-c5cc(CC(CCCC)CCCCCC)c(-c6cc7c(-c8cc(F)c(CC(CC)CCCC)s8)c8sccc8c(-c8cc(F)c(CC(CC)CCCC)s8)c7s6)s5)sc4c3s2)c1,CCCCCCC(CCCC)Cc1c(/C=C2\C(=O)c3cc(F)c(F)cc3C2=C(C#N)C#N)sc2c1SC1c3c(c4c(c5nsnc35)c3sc5c(CC(CCCC)CCCCCC)c(/C=C6\C(=O)c7cc(F)c(F)cc7C6=C(C#N)C#N)sc5c3n4CC(CC)CCCC)N(CC(CC)CCCC)C21,20.12,-5.51,-2.77,-5.68,-3.9,,,,,,,1Cl-2PACz,,
63703,10.1021/acsenergylett.5c02585,CCCCCCC(CCCC)Cc1csc(-c2cc3c4nsnc4c4cc(-c5cc(CC(CCCC)CCCCCC)c(-c6cc7c(-c8cc(F)c(CC(CC)CCCC)s8)c8sccc8c(-c8cc(F)c(CC(CC)CCCC)s8)c7s6)s5)sc4c3s2)c1,CCCCCCC(CCCC)Cc1c(/C=C2\C(=O)c3cc(F)c(F)cc3C2=C(C#N)C#N)sc2c1SC1c3c(c4c(c5nsnc35)c3sc5c(CC(CCCC)CCCCCC)c(/C=C6\C(=O)c7cc(F)c(F)cc7C6=C(C#N)C#N)sc5c3n4CC(CC)CCCC)N(CC(CC)CCCC)C21,20.05,-5.51,-2.77,-5.68,-3.9,,,,,,,1Br-2PACz,,
63707,10.1021/acsenergylett.5c02742,COC(=O)C(C)(C)c1cc(C)cc(-c2sc3c4sc5cc(/C=C6/C(=O)c7cc(F)cc(c7)C(=O)/C6=C\c6cc(C(C)(C)C(=O)OC)c(-c7cc(C)cc(C(C)(C)C(=O)OC)c7)s6)sc5c4c(C(C)(C)C(=O)OC)ccc2-3)c1,CCCCCCCCCc1c(C=C2C(=O)c3cc(Cl)c(Cl)cc3C2=C(C#N)C#N)sc2c1sc1c3c4nsnc4c4c5sc6c(CCCCCCCCC)c(C=C7C(=O)c8cc(Cl)c(Cl)cc8C7=C(C#N)C#N)sc6c5n(CC(CCCC)CCCCCC)c4c3n(CC(CCCC)CCCCCC)c21,19.38,-5.56,-3.65,-5.68,-3.9,,,,,,,,o-xylene,
63709,10.1021/acsenergylett.5c03405,COC(=O)C(C)(C)c1cc(C)cc(-c2sc3c4sc5cc(/C=C6/C(=O)c7cc(F)cc(c7)C(=O)/C6=C\c6cc(C(C)(C)C(=O)OC)c(-c7cc(C)cc(C(C)(C)C(=O)OC)c7)s6)sc5c4c(C(C)(C)C(=O)OC)ccc2-3)c1,CCCCCCC(CCCC)Cc1c(/C=C2\C(=O)c3cc(F)c(F)cc3C2=C(C#N)C#N)sc2c1SC1c3c(c4c(c5nsnc35)c3sc5c(CC(CCCC)CCCCCC)c(/C=C6\C(=O)c7cc(F)c(F)cc7C6=C(C#N)C#N)sc5c3n4CC(CC)CCCC)N(CC(CC)CCCC)C21,19.04,-5.56,-3.65,-5.68,-3.9,,,,,,,,,
63710,10.1021/acsenergylett.5c03405,COC(=O)C(C)(C)c1cc(C)cc(-c2sc3c4sc5cc(/C=C6/C(=O)c7cc(F)cc(c7)C(=O)/C6=C\c6cc(C(C)(C)C(=O)OC)c(-c7cc(C)cc(C(C)(C)C(=O)OC)c7)s6)sc5c4c(C(C)(C)C(=O)OC)ccc2-3)c1,CCCCCCC(CCCC)Cc1c(/C=C2\C(=O)c3cc(F)c(F)cc3C2=C(C#N)C#N)sc2c1SC1c3c(c4c(c5nsnc35)c3sc5c(CC(CCCC)CCCCCC)c(/C=C6\C(=O)c7cc(F)c(F)cc7C6=C(C#N)C#N)sc5c3n4CC(CC)CCCC)N(CC(CC)CCCC)C21,19.36,-5.56,-3.65,-5.68,-3.9,,,,0.5,,,,,
63711,10.1021/acsenergylett.5c03405,COC(=O)C(C)(C)c1cc(C)cc(-c2sc3c4sc5cc(/C=C6/C(=O)c7cc(F)cc(c7)C(=O)/C6=C\c6cc(C(C)(C)C(=O)OC)c(-c7cc(C)cc(C(C)(C)C(=O)OC)c7)s6)sc5c4c(C(C)(C)C(=O)OC)ccc2-3)c1,CCCCCCC(CCCC)Cc1c(/C=C2\C(=O)c3cc(F)c(F)cc3C2=C(C#N)C#N)sc2c1SC1c3c(c4c(c5nsnc35)c3sc5c(CC(CCCC)CCCCCC)c(/C=C6\C(=O)c7cc(F)c(F)cc7C6=C(C#N)C#N)sc5c3n4CC(CC)CCCC)N(CC(CC)CCCC)C21,18.95,-5.56,-3.65,-5.68,-3.9,,,,1,,,,,
63717,10.1021/acsmaterialsau.5c00144,COC(=O)C(C)(C)c1cc(C)cc(-c2sc3c4sc5cc(/C=C6/C(=O)c7cc(F)cc(c7)C(=O)/C6=C\c6cc(C(C)(C)C(=O)OC)c(-c7cc(C)cc(C(C)(C)C(=O)OC)c7)s6)sc5c4c(C(C)(C)C(=O)OC)ccc2-3)c1,CCCCCCCCCCCc1c(/C=C2\C(=O)c3cc(F)c(F)cc3C2=C(C#N)C#N)sc2c1sc1c3c4nsnc4c4c5sc6c(CCCCCCCCCCC)c(/C=C7\C(=O)c8cc(F)c(F)cc8C7=C(C#N)C#N)sc6c5n(CC(CC)CCCC)c4c3n(CC(CC)CCCC)c21,14.3,-5.56,-3.65,-5.65,-4.09,100.0,,1:1.2,,conventional,,,,
63720,10.1021/acsmaterialsau.5c00144,COC(=O)C(C)(C)c1cc(C)cc(-c2sc3c4sc5cc(/C=C6/C(=O)c7cc(F)cc(c7)C(=O)/C6=C\c6cc(C(C)(C)C(=O)OC)c(-c7cc(C)cc(C(C)(C)C(=O)OC)c7)s6)sc5c4c(C(C)(C)C(=O)OC)ccc2-3)c1,CCCCCCCCCCCc1c(/C=C2\C(=O)c3cc(F)c(F)cc3C2=C(C#N)C#N)sc2c1sc1c3c4nsnc4c4c5sc6c(CCCCCCCCCCC)c(/C=C7\C(=O)c8cc(F)c(F)cc8C7=C(C#N)C#N)sc6c5n(CC(CC)CCCC)c4c3n(CC(CC)CCCC)c21,12.62,-5.56,-3.65,-5.65,-4.09,100.0,,1:1.2,,inverted,,,,
63728,10.1021/acsmaterialslett.3c00331,COC(=O)C(C)(C)c1cc(C)cc(-c2sc3c4sc5cc(/C=C6/C(=O)c7cc(F)cc(c7)C(=O)/C6=C\c6cc(C(C)(C)C(=O)OC)c(-c7cc(C)cc(C(C)(C)C(=O)OC)c7)s6)sc5c4c(C(C)(C)C(=O)OC)ccc2-3)c1,CCCCCc1c(/C=C2\C(=O)c3cc(F)c(F)cc3C2=C(C#N)C#N)sc2c1sc1c3c4nsnc4c4c5sc6c(CCCCC)c(/C=C7\C(=O)c8cc(F)c(F)cc8C7=C(C#N)C#N)sc6c5n(C)c4c3n(C)c21,17.8,-5.56,-3.65,,,,,,,,,,,
63731,10.1021/acsmaterialslett.4c00287,CCCCCCC(CCCC)Cc1csc(-c2cc3c4nsnc4c4cc(-c5cc(CC(CCCC)CCCCCC)c(-c6cc7c(-c8cc(F)c(CC(CC)CCCC)s8)c8sccc8c(-c8cc(F)c(CC(CC)CCCC)s8)c7s6)s5)sc4c3s2)c1,CCCCCCc1ccc(C2(c3ccc(CCCCCC)cc3)c3cc4c(cc3-c3sc5cc(/C=C6\C(=O)c7cc(Cl)c(Cl)cc7C6=C(C#N)C#N)sc5c32)C(c2ccc(CCCCCC)cc2)(c2ccc(CCCCCC)cc2)c2c-4sc3cc(/C=C4\C(=O)c5cc(Cl)c(Cl)cc5C4=C(C#N)C#N)sc23)cc1,11.75,-5.51,-2.77,-5.75,-4.09,,,,,,,,,
63737,10.1021/acsmaterialslett.4c02181,COC(=O)C(C)(C)c1cc(C)cc(-c2sc3c4sc5cc(/C=C6/C(=O)c7cc(F)cc(c7)C(=O)/C6=C\c6cc(C(C)(C)C(=O)OC)c(-c7cc(C)cc(C(C)(C)C(=O)OC)c7)s6)sc5c4c(C(C)(C)C(=O)OC)ccc2-3)c1,CCCCCCCCCc1c(C=C2C(=O)c3cc(Cl)c(Cl)cc3C2=C(C#N)C#N)sc2c1sc1c3c4nsnc4c4c5sc6c(CCCCCCCCC)c(C=C7C(=O)c8cc(Cl)c(Cl)cc8C7=C(C#N)C#N)sc6c5n(CC(CCCC)CCCCCC)c4c3n(CC(CCCC)CCCCCC)c21,17.0,-5.56,-3.65,-5.68,-3.9,,,,,,,,,
63741,10.1021/acsmaterialslett.4c02181,COC(=O)C(C)(C)c1cc(C)cc(-c2sc3c4sc5cc(/C=C6/C(=O)c7cc(F)cc(c7)C(=O)/C6=C\c6cc(C(C)(C)C(=O)OC)c(-c7cc(C)cc(C(C)(C)C(=O)OC)c7)s6)sc5c4c(C(C)(C)C(=O)OC)ccc2-3)c1,CCCCCCC(CCCC)Cc1c(/C=C2\C(=O)c3cc(F)c(F)cc3C2=C(C#N)C#N)sc2c1SC1c3c(c4c(c5nsnc35)c3sc5c(CC(CCCC)CCCCCC)c(/C=C6\C(=O)c7cc(F)c(F)cc7C6=C(C#N)C#N)sc5c3n4CC(CC)CCCC)N(CC(CC)CCCC)C21,18.2,-5.56,-3.65,-5.68,-3.9,,,,,,,,,
