Repository: JiYiqaq/PCE-KA-GNN

# Data directory

- `raw/Active_Database.csv` is the immutable source dataset bundled under CC BY 4.0. Do not overwrite it with processed data.
- `processed/` is created and populated by the training pipeline. Generated `.pt` and `.pth` caches are intentionally ignored by Git because they can exceed GitHub's normal single-file limit.

See `../DATA_LICENSE.md` for provenance, license and checksum information.

File: data/processed/device_records.csv (part 108 of 250)
record_id,doi,donor_smiles,acceptor_smiles,pce,homo_d,lumo_d,homo_a,lumo_a,active_layer_thickness,annealing_temp,d_a_ratio,additive_ratio,device_type,etl_canonical,htl_canonical,solvent_canonical,additive_canonical
63756,10.1021/acsnano.5c16416,COC(=O)C(C)(C)c1cc(C)cc(-c2sc3c4sc5cc(/C=C6/C(=O)c7cc(F)cc(c7)C(=O)/C6=C\c6cc(C(C)(C)C(=O)OC)c(-c7cc(C)cc(C(C)(C)C(=O)OC)c7)s6)sc5c4c(C(C)(C)C(=O)OC)ccc2-3)c1,CCCCCCC(CCCC)Cc1c(/C=C2\C(=O)c3cc(F)c(F)cc3C2=C(C#N)C#N)sc2c1SC1c3c(c4c(c5nsnc35)c3sc5c(CC(CCCC)CCCCCC)c(/C=C6\C(=O)c7cc(F)c(F)cc7C6=C(C#N)C#N)sc5c3n4CC(CC)CCCC)N(CC(CC)CCCC)C21,16.93,-5.56,-3.65,-5.68,-3.9,20.0,80.0,1:1.2,,conventional,PDINN,PEDOT:PSS,chloroform,
63757,10.1021/acsnano.5c16416,COC(=O)C(C)(C)c1cc(C)cc(-c2sc3c4sc5cc(/C=C6/C(=O)c7cc(F)cc(c7)C(=O)/C6=C\c6cc(C(C)(C)C(=O)OC)c(-c7cc(C)cc(C(C)(C)C(=O)OC)c7)s6)sc5c4c(C(C)(C)C(=O)OC)ccc2-3)c1,CCCCCCC(CCCC)Cc1c(/C=C2\C(=O)c3cc(F)c(F)cc3C2=C(C#N)C#N)sc2c1SC1c3c(c4c(c5nsnc35)c3sc5c(CC(CCCC)CCCCCC)c(/C=C6\C(=O)c7cc(F)c(F)cc7C6=C(C#N)C#N)sc5c3n4CC(CC)CCCC)N(CC(CC)CCCC)C21,17.23,-5.56,-3.65,-5.68,-3.9,40.0,80.0,1:1.2,,conventional,PDINN,PEDOT:PSS,chloroform,
63758,10.1021/acsnano.5c16416,COC(=O)C(C)(C)c1cc(C)cc(-c2sc3c4sc5cc(/C=C6/C(=O)c7cc(F)cc(c7)C(=O)/C6=C\c6cc(C(C)(C)C(=O)OC)c(-c7cc(C)cc(C(C)(C)C(=O)OC)c7)s6)sc5c4c(C(C)(C)C(=O)OC)ccc2-3)c1,CCCCCCC(CCCC)Cc1c(/C=C2\C(=O)c3cc(F)c(F)cc3C2=C(C#N)C#N)sc2c1SC1c3c(c4c(c5nsnc35)c3sc5c(CC(CCCC)CCCCCC)c(/C=C6\C(=O)c7cc(F)c(F)cc7C6=C(C#N)C#N)sc5c3n4CC(CC)CCCC)N(CC(CC)CCCC)C21,17.5,-5.56,-3.65,-5.68,-3.9,60.0,80.0,1:1.2,,conventional,PDINN,PEDOT:PSS,chloroform,
63759,10.1021/acsnano.5c16416,COC(=O)C(C)(C)c1cc(C)cc(-c2sc3c4sc5cc(/C=C6/C(=O)c7cc(F)cc(c7)C(=O)/C6=C\c6cc(C(C)(C)C(=O)OC)c(-c7cc(C)cc(C(C)(C)C(=O)OC)c7)s6)sc5c4c(C(C)(C)C(=O)OC)ccc2-3)c1,CCCCCCC(CCCC)Cc1c(/C=C2\C(=O)c3cc(F)c(F)cc3C2=C(C#N)C#N)sc2c1SC1c3c(c4c(c5nsnc35)c3sc5c(CC(CCCC)CCCCCC)c(/C=C6\C(=O)c7cc(F)c(F)cc7C6=C(C#N)C#N)sc5c3n4CC(CC)CCCC)N(CC(CC)CCCC)C21,16.44,-5.56,-3.65,-5.68,-3.9,85.0,80.0,1:1.2,,conventional,PDINN,PEDOT:PSS,chloroform,
63760,10.1021/acsnano.5c16416,COC(=O)C(C)(C)c1cc(C)cc(-c2sc3c4sc5cc(/C=C6/C(=O)c7cc(F)cc(c7)C(=O)/C6=C\c6cc(C(C)(C)C(=O)OC)c(-c7cc(C)cc(C(C)(C)C(=O)OC)c7)s6)sc5c4c(C(C)(C)C(=O)OC)ccc2-3)c1,CCCCCCC(CCCC)Cc1c(/C=C2\C(=O)c3cc(F)c(F)cc3C2=C(C#N)C#N)sc2c1SC1c3c(c4c(c5nsnc35)c3sc5c(CC(CCCC)CCCCCC)c(/C=C6\C(=O)c7cc(F)c(F)cc7C6=C(C#N)C#N)sc5c3n4CC(CC)CCCC)N(CC(CC)CCCC)C21,14.58,-5.56,-3.65,-5.68,-3.9,120.0,80.0,1:1.2,,conventional,PDINN,PEDOT:PSS,chloroform,
63763,10.1021/acsomega.0c01217,CCCCC(CC)COC(=O)c1sc2csc(-c3cc4c(-c5ccc(CC(CC)CCCC)s5)c5sccc5c(-c5ccc(CC(CC)CCCC)s5)c4s3)c2c1F,CCCCCC(CCCCC)N1C(=O)c2ccc3c4ccc5c6c(ccc(c7ccc(c2c37)C1=O)c64)C(=O)N(C(CCCCC)CCCCC)C5=O,1.2,-5.21,-3.6,-6.1,-3.86,,,,,inverted,ZnO,MoO3,,
63787,10.1021/acsomega.1c01654,CCCCC(CC)Cc1csc(-c2sc(-c3cc(CC(CC)CCCC)c(-c4cc(F)c(-c5sccc5F)s4)s3)c3c2C(=O)c2c(CC(CC)CCCC)sc(CC(CC)CCCC)c2C3=O)c1,COC(=O)CCCC1(c2ccccc2)C23c4c5ccc6c7cc8c9c%10c(cc%11cc%12c%13c%14c(cc%15c%16ccc-5c2c%16c2c5c%16c%17c(c(c46)c7c9c%17c4c%10c%11c%13c4c%16c%14c%152)C513)C%12)C8,1.3,-5.39,-3.61,-5.9,-3.9,,,1:0.9,,inverted,ZnO nanowires,,chlorobenzene,
63788,10.1021/acsomega.1c01654,CCCCC(CC)Cc1csc(-c2sc(-c3cc(CC(CC)CCCC)c(-c4cc(F)c(-c5sccc5F)s4)s3)c3c2C(=O)c2c(CC(CC)CCCC)sc(CC(CC)CCCC)c2C3=O)c1,COC(=O)CCCC1(c2ccccc2)C23c4c5ccc6c7cc8c9c%10c(cc%11cc%12c%13c%14c(cc%15c%16ccc-5c2c%16c2c5c%16c%17c(c(c46)c7c9c%17c4c%10c%11c%13c4c%16c%14c%152)C513)C%12)C8,0.09,-5.39,-3.61,-5.9,-3.9,,,1:0.9,,inverted,ZnO nanowires,,chlorobenzene,
63789,10.1021/acsomega.1c01654,CCCCC(CC)Cc1csc(-c2sc(-c3cc(CC(CC)CCCC)c(-c4cc(F)c(-c5sccc5F)s4)s3)c3c2C(=O)c2c(CC(CC)CCCC)sc(CC(CC)CCCC)c2C3=O)c1,COC(=O)CCCC1(c2ccccc2)C23c4c5ccc6c7cc8c9c%10c(cc%11cc%12c%13c%14c(cc%15c%16ccc-5c2c%16c2c5c%16c%17c(c(c46)c7c9c%17c4c%10c%11c%13c4c%16c%14c%152)C513)C%12)C8,0.12,-5.39,-3.61,-5.9,-3.9,,,1:0.9,,inverted,ZnO nanowires,,chlorobenzene,
63790,10.1021/acsomega.1c01654,CCCCC(CC)Cc1csc(-c2sc(-c3cc(CC(CC)CCCC)c(-c4cc(F)c(-c5sccc5F)s4)s3)c3c2C(=O)c2c(CC(CC)CCCC)sc(CC(CC)CCCC)c2C3=O)c1,COC(=O)CCCC1(c2ccccc2)C23c4c5ccc6c7cc8c9c%10c(cc%11cc%12c%13c%14c(cc%15c%16ccc-5c2c%16c2c5c%16c%17c(c(c46)c7c9c%17c4c%10c%11c%13c4c%16c%14c%152)C513)C%12)C8,2.05,-5.39,-3.61,-5.9,-3.9,,100.0,1:0.9,,inverted,ZnO nanowires,,chlorobenzene,
63791,10.1021/acsomega.1c01654,CCCCC(CC)Cc1csc(-c2sc(-c3cc(CC(CC)CCCC)c(-c4cc(F)c(-c5sccc5F)s4)s3)c3c2C(=O)c2c(CC(CC)CCCC)sc(CC(CC)CCCC)c2C3=O)c1,COC(=O)CCCC1(c2ccccc2)C23c4c5ccc6c7cc8c9c%10c(cc%11cc%12c%13c%14c(cc%15c%16ccc-5c2c%16c2c5c%16c%17c(c(c46)c7c9c%17c4c%10c%11c%13c4c%16c%14c%152)C513)C%12)C8,1.22,-5.39,-3.61,-5.9,-3.9,,,0.5/1,,inverted,ZnO,,,
63792,10.1021/acsomega.1c01654,CCCCC(CC)Cc1csc(-c2sc(-c3cc(CC(CC)CCCC)c(-c4cc(F)c(-c5sccc5F)s4)s3)c3c2C(=O)c2c(CC(CC)CCCC)sc(CC(CC)CCCC)c2C3=O)c1,COC(=O)CCCC1(c2ccccc2)C23c4c5ccc6c7cc8c9c%10c(cc%11cc%12c%13c%14c(cc%15c%16ccc-5c2c%16c2c5c%16c%17c(c(c46)c7c9c%17c4c%10c%11c%13c4c%16c%14c%152)C513)C%12)C8,3.01,-5.39,-3.61,-5.9,-3.9,,,0.75/1,,inverted,ZnO,,,
63793,10.1021/acsomega.1c01654,CCCCC(CC)Cc1csc(-c2sc(-c3cc(CC(CC)CCCC)c(-c4cc(F)c(-c5sccc5F)s4)s3)c3c2C(=O)c2c(CC(CC)CCCC)sc(CC(CC)CCCC)c2C3=O)c1,COC(=O)CCCC1(c2ccccc2)C23c4c5ccc6c7cc8c9c%10c(cc%11cc%12c%13c%14c(cc%15c%16ccc-5c2c%16c2c5c%16c%17c(c(c46)c7c9c%17c4c%10c%11c%13c4c%16c%14c%152)C513)C%12)C8,3.7,-5.39,-3.61,-5.9,-3.9,,,1/1,,inverted,ZnO,,,
63794,10.1021/acsomega.1c01654,CCCCC(CC)Cc1csc(-c2sc(-c3cc(CC(CC)CCCC)c(-c4cc(F)c(-c5sccc5F)s4)s3)c3c2C(=O)c2c(CC(CC)CCCC)sc(CC(CC)CCCC)c2C3=O)c1,COC(=O)CCCC1(c2ccccc2)C23c4c5ccc6c7cc8c9c%10c(cc%11cc%12c%13c%14c(cc%15c%16ccc-5c2c%16c2c5c%16c%17c(c(c46)c7c9c%17c4c%10c%11c%13c4c%16c%14c%152)C513)C%12)C8,4.7,-5.39,-3.61,-5.9,-3.9,,,1.25/1,,inverted,ZnO,,,
63795,10.1021/acsomega.1c01654,CCCCC(CC)Cc1csc(-c2sc(-c3cc(CC(CC)CCCC)c(-c4cc(F)c(-c5sccc5F)s4)s3)c3c2C(=O)c2c(CC(CC)CCCC)sc(CC(CC)CCCC)c2C3=O)c1,COC(=O)CCCC1(c2ccccc2)C23c4c5ccc6c7cc8c9c%10c(cc%11cc%12c%13c%14c(cc%15c%16ccc-5c2c%16c2c5c%16c%17c(c(c46)c7c9c%17c4c%10c%11c%13c4c%16c%14c%152)C513)C%12)C8,3.53,-5.39,-3.61,-5.9,-3.9,,,1.5/1,,inverted,ZnO,,,
63796,10.1021/acsomega.1c01654,CCCCC(CC)Cc1csc(-c2sc(-c3cc(CC(CC)CCCC)c(-c4cc(F)c(-c5sccc5F)s4)s3)c3c2C(=O)c2c(CC(CC)CCCC)sc(CC(CC)CCCC)c2C3=O)c1,COC(=O)CCCC1(c2ccccc2)C23c4c5ccc6c7cc8c9c%10c(cc%11cc%12c%13c%14c(cc%15c%16ccc-5c2c%16c2c5c%16c%17c(c(c46)c7c9c%17c4c%10c%11c%13c4c%16c%14c%152)C513)C%12)C8,3.36,-5.39,-3.61,-5.9,-3.9,,,1.75/1,,inverted,ZnO,,,
63797,10.1021/acsomega.1c01654,CCCCC(CC)Cc1csc(-c2sc(-c3cc(CC(CC)CCCC)c(-c4cc(F)c(-c5sccc5F)s4)s3)c3c2C(=O)c2c(CC(CC)CCCC)sc(CC(CC)CCCC)c2C3=O)c1,COC(=O)CCCC1(c2ccccc2)C23c4c5ccc6c7cc8c9c%10c(cc%11cc%12c%13c%14c(cc%15c%16ccc-5c2c%16c2c5c%16c%17c(c(c46)c7c9c%17c4c%10c%11c%13c4c%16c%14c%152)C513)C%12)C8,3.21,-5.39,-3.61,-5.9,-3.9,,,2/1,,inverted,ZnO,,,
63799,10.1021/acsomega.1c01654,CCCCC(CC)Cc1csc(-c2sc(-c3cc(CC(CC)CCCC)c(-c4cc(F)c(-c5sccc5F)s4)s3)c3c2C(=O)c2c(CC(CC)CCCC)sc(CC(CC)CCCC)c2C3=O)c1,COC(=O)CCCC1(c2ccccc2)C23c4c5ccc6c7cc8c9c%10c(cc%11cc%12c%13c%14c(cc%15c%16ccc-5c2c%16c2c5c%16c%17c(c(c46)c7c9c%17c4c%10c%11c%13c4c%16c%14c%152)C513)C%12)C8,7.72,-5.39,-3.61,-5.9,-3.9,,,1.25/1,,,ZnONW,,,
63800,10.1021/acsomega.1c01654,CCCCC(CC)Cc1csc(-c2sc(-c3cc(CC(CC)CCCC)c(-c4cc(F)c(-c5sccc5F)s4)s3)c3c2C(=O)c2c(CC(CC)CCCC)sc(CC(CC)CCCC)c2C3=O)c1,COC(=O)CCCC1(c2ccccc2)C23c4c5ccc6c7cc8c9c%10c(cc%11cc%12c%13c%14c(cc%15c%16ccc-5c2c%16c2c5c%16c%17c(c(c46)c7c9c%17c4c%10c%11c%13c4c%16c%14c%152)C513)C%12)C8,7.4,-5.39,-3.61,-5.9,-3.9,,,1.25/1,,,ZnONW,,,
63801,10.1021/acsomega.1c01654,CCCCC(CC)Cc1csc(-c2sc(-c3cc(CC(CC)CCCC)c(-c4cc(F)c(-c5sccc5F)s4)s3)c3c2C(=O)c2c(CC(CC)CCCC)sc(CC(CC)CCCC)c2C3=O)c1,COC(=O)CCCC1(c2ccccc2)C23c4c5ccc6c7cc8c9c%10c(cc%11cc%12c%13c%14c(cc%15c%16ccc-5c2c%16c2c5c%16c%17c(c(c46)c7c9c%17c4c%10c%11c%13c4c%16c%14c%152)C513)C%12)C8,7.27,-5.39,-3.61,-5.9,-3.9,,,1.25/1,,,ZnONW,,,
63802,10.1021/acsomega.1c01654,CCCCC(CC)Cc1csc(-c2sc(-c3cc(CC(CC)CCCC)c(-c4cc(F)c(-c5sccc5F)s4)s3)c3c2C(=O)c2c(CC(CC)CCCC)sc(CC(CC)CCCC)c2C3=O)c1,COC(=O)CCCC1(c2ccccc2)C23c4c5ccc6c7cc8c9c%10c(cc%11cc%12c%13c%14c(cc%15c%16ccc-5c2c%16c2c5c%16c%17c(c(c46)c7c9c%17c4c%10c%11c%13c4c%16c%14c%152)C513)C%12)C8,5.63,-5.39,-3.61,-5.9,-3.9,,,1.25:1,,,ZnO,,,
63804,10.1021/acsomega.1c05711,CCCCCCc1ccsc1,COC(=O)CCCC1(c2ccccc2)C23c4c5c6c7c8c9c(c%10c%11c2c2c%12c4c4c%13c5c5c7c7c8c8c%14c9c%10c9c%10c%11c2c2c%11c%12c4c4c%12c%13c5c5c7c7c8c8c%14c9c9c%10c2c2c%11c4c4c%12c5c7c5c8c9c2c45)C613,0.48,-5.01,-3.12,-6.1,-3.7,100.0,,,,conventional,ZnO,PEDOT:PSS,chloroform,
63805,10.1021/acsomega.1c05711,CCCCCCc1ccsc1,COC(=O)CCCC1(c2ccccc2)C23c4c5c6c7c8c9c(c%10c%11c2c2c%12c4c4c%13c5c5c7c7c8c8c%14c9c%10c9c%10c%11c2c2c%11c%12c4c4c%12c%13c5c5c7c7c8c8c%14c9c9c%10c2c2c%11c4c4c%12c5c7c5c8c9c2c45)C613,1.2,-5.01,-3.12,-6.1,-3.7,100.0,,,,conventional,ZnO,PEDOT:PSS,chloroform,
63806,10.1021/acsomega.1c05711,CCCCCCc1ccsc1,COC(=O)CCCC1(c2ccccc2)C23c4c5c6c7c8c9c(c%10c%11c2c2c%12c4c4c%13c5c5c7c7c8c8c%14c9c%10c9c%10c%11c2c2c%11c%12c4c4c%12c%13c5c5c7c7c8c8c%14c9c9c%10c2c2c%11c4c4c%12c5c7c5c8c9c2c45)C613,0.87,-5.01,-3.12,-6.1,-3.7,100.0,,,,conventional,ZnO,PEDOT:PSS,chloroform,
63807,10.1021/acsomega.1c05711,CCCCCCc1ccsc1,COC(=O)CCCC1(c2ccccc2)C23c4c5c6c7c8c9c(c%10c%11c2c2c%12c4c4c%13c5c5c7c7c8c8c%14c9c%10c9c%10c%11c2c2c%11c%12c4c4c%12c%13c5c5c7c7c8c8c%14c9c9c%10c2c2c%11c4c4c%12c5c7c5c8c9c2c45)C613,1.21,-5.01,-3.12,-6.1,-3.7,100.0,,,,conventional,ZnO,PEDOT:PSS,chloroform,
63808,10.1021/acsomega.1c05711,CCCCCCc1ccsc1,COC(=O)CCCC1(c2ccccc2)C23c4c5c6c7c8c9c(c%10c%11c2c2c%12c4c4c%13c5c5c7c7c8c8c%14c9c%10c9c%10c%11c2c2c%11c%12c4c4c%12c%13c5c5c7c7c8c8c%14c9c9c%10c2c2c%11c4c4c%12c5c7c5c8c9c2c45)C613,1.1,-5.01,-3.12,-6.1,-3.7,100.0,,,,conventional,ZnO,PEDOT:PSS,chloroform,
63809,10.1021/acsomega.1c05711,CCCCCCc1ccsc1,COC(=O)CCCC1(c2ccccc2)C23c4c5c6c7c8c9c(c%10c%11c2c2c%12c4c4c%13c5c5c7c7c8c8c%14c9c%10c9c%10c%11c2c2c%11c%12c4c4c%12c%13c5c5c7c7c8c8c%14c9c9c%10c2c2c%11c4c4c%12c5c7c5c8c9c2c45)C613,0.82,-5.01,-3.12,-6.1,-3.7,100.0,,,,conventional,ZnO,PEDOT:PSS,chloroform,
63810,10.1021/acsomega.1c05711,CCCCCCc1ccsc1,COC(=O)CCCC1(c2ccccc2)C23c4c5c6c7c8c9c(c%10c%11c2c2c%12c4c4c%13c5c5c7c7c8c8c%14c9c%10c9c%10c%11c2c2c%11c%12c4c4c%12c%13c5c5c7c7c8c8c%14c9c9c%10c2c2c%11c4c4c%12c5c7c5c8c9c2c45)C613,1.51,-5.01,-3.12,-6.1,-3.7,100.0,,,,conventional,ZnO,PEDOT:PSS,chloroform,
63811,10.1021/acsomega.1c05711,CCCCCCc1ccsc1,COC(=O)CCCC1(c2ccccc2)C23c4c5c6c7c8c9c(c%10c%11c2c2c%12c4c4c%13c5c5c7c7c8c8c%14c9c%10c9c%10c%11c2c2c%11c%12c4c4c%12c%13c5c5c7c7c8c8c%14c9c9c%10c2c2c%11c4c4c%12c5c7c5c8c9c2c45)C613,1.17,-5.01,-3.12,-6.1,-3.7,100.0,,,,conventional,ZnO,PEDOT:PSS,chloroform,
63812,10.1021/acsomega.1c05711,CCCCCCc1ccsc1,COC(=O)CCCC1(c2ccccc2)C23c4c5c6c7c8c9c(c%10c%11c2c2c%12c4c4c%13c5c5c7c7c8c8c%14c9c%10c9c%10c%11c2c2c%11c%12c4c4c%12c%13c5c5c7c7c8c8c%14c9c9c%10c2c2c%11c4c4c%12c5c7c5c8c9c2c45)C613,1.55,-5.01,-3.12,-6.1,-3.7,100.0,,,,conventional,ZnO,PEDOT:PSS,chloroform,
63813,10.1021/acsomega.1c05711,CCCCCCc1ccsc1,COC(=O)CCCC1(c2ccccc2)C23c4c5c6c7c8c9c(c%10c%11c2c2c%12c4c4c%13c5c5c7c7c8c8c%14c9c%10c9c%10c%11c2c2c%11c%12c4c4c%12c%13c5c5c7c7c8c8c%14c9c9c%10c2c2c%11c4c4c%12c5c7c5c8c9c2c45)C613,1.24,-5.01,-3.12,-6.1,-3.7,100.0,,,,conventional,ZnO,PEDOT:PSS,chloroform,
63814,10.1021/acsomega.1c05715,CCCCCCc1ccsc1,CCCCC(=O)OCC1(c2ccccc2)c2cccc3cccc4cccc5cccc6cccc1c6c-5c-4c-3c2,3.1,-5.01,-3.12,-6.1,-3.7,,,,,,,PPSS,,
63815,10.1021/acsomega.1c05715,CCCCCCc1ccsc1,CCCCC(=O)OCC1(c2ccccc2)c2cccc3cccc4cccc5cccc6cccc1c6c-5c-4c-3c2,2.8,-5.01,-3.12,-6.1,-3.7,,,,,,,V2O5,,
63826,10.1021/acsomega.3c04081,CCCCCCc1ccsc1,COC(=O)CCCC1(c2ccccc2)C23c4c5c6c7c8c9c(c%10c%11c2c2c%12c4c4c%13c5c5c7c7c8c8c%14c9c%10c9c%10c%11c2c2c%11c%12c4c4c%12c%13c5c5c7c7c8c8c%14c9c9c%10c2c2c%11c4c4c%12c5c7c5c8c9c2c45)C613,1.93,-5.01,-3.12,-6.1,-3.7,,,,,,,MoO3,,
63827,10.1021/acsomega.3c04081,CCCCCCc1ccsc1,COC(=O)CCCC1(c2ccccc2)C23c4c5c6c7c8c9c(c%10c%11c2c2c%12c4c4c%13c5c5c7c7c8c8c%14c9c%10c9c%10c%11c2c2c%11c%12c4c4c%12c%13c5c5c7c7c8c8c%14c9c9c%10c2c2c%11c4c4c%12c5c7c5c8c9c2c45)C613,2.2,-5.01,-3.12,-6.1,-3.7,,,,,,,MoO3,,
63828,10.1021/acsomega.3c04081,CCCCCCc1ccsc1,COC(=O)CCCC1(c2ccccc2)C23c4c5c6c7c8c9c(c%10c%11c2c2c%12c4c4c%13c5c5c7c7c8c8c%14c9c%10c9c%10c%11c2c2c%11c%12c4c4c%12c%13c5c5c7c7c8c8c%14c9c9c%10c2c2c%11c4c4c%12c5c7c5c8c9c2c45)C613,2.22,-5.01,-3.12,-6.1,-3.7,,,,,,,MoO3,,
63829,10.1021/acsomega.3c04081,CCCCCCc1ccsc1,COC(=O)CCCC1(c2ccccc2)C23c4c5c6c7c8c9c(c%10c%11c2c2c%12c4c4c%13c5c5c7c7c8c8c%14c9c%10c9c%10c%11c2c2c%11c%12c4c4c%12c%13c5c5c7c7c8c8c%14c9c9c%10c2c2c%11c4c4c%12c5c7c5c8c9c2c45)C613,2.01,-5.01,-3.12,-6.1,-3.7,,,,,,,MoO3,,
63848,10.1021/acsomega.5c03436,CCCCCCc1cc(C)sc1C,CCCCC(=O)OCC1(c2ccccc2)c2cccc3cccc4cccc5cccc6cccc1c6c-5c-4c-3c2,1.7,-5.01,-3.12,-6.1,-3.7,,100.0,,,,TiO2,,,
63849,10.1021/acsomega.5c03436,CCCCCCc1cc(C)sc1C,CCCCC(=O)OCC1(c2ccccc2)c2cccc3cccc4cccc5cccc6cccc1c6c-5c-4c-3c2,2.05,-5.01,-3.12,-6.1,-3.7,,100.0,,,,TiO2,,,
63850,10.1021/acsomega.5c03436,CCCCCCc1cc(C)sc1C,CCCCC(=O)OCC1(c2ccccc2)c2cccc3cccc4cccc5cccc6cccc1c6c-5c-4c-3c2,1.89,-5.01,-3.12,-6.1,-3.7,,100.0,1:1,,,TiO2,,,
63851,10.1021/acsomega.5c03436,CCCCCCc1cc(C)sc1C,CCCCC(=O)OCC1(c2ccccc2)c2cccc3cccc4cccc5cccc6cccc1c6c-5c-4c-3c2,2.19,-5.01,-3.12,-6.1,-3.7,,100.0,,,,TiO2,,,
63852,10.1021/acsomega.5c03436,CCCCCCc1cc(C)sc1C,CCCCC(=O)OCC1(c2ccccc2)c2cccc3cccc4cccc5cccc6cccc1c6c-5c-4c-3c2,2.22,-5.01,-3.12,-6.1,-3.7,,100.0,,,,TiO2,,,
63853,10.1021/acsomega.5c03436,CCCCCCc1cc(C)sc1C,CCCCC(=O)OCC1(c2ccccc2)c2cccc3cccc4cccc5cccc6cccc1c6c-5c-4c-3c2,3.1,-5.01,-3.12,-6.1,-3.7,,100.0,1:1,,,TiO2,,,
63854,10.1021/acsomega.5c03436,CCCCCCc1cc(C)sc1C,CCCCC(=O)OCC1(c2ccccc2)c2cccc3cccc4cccc5cccc6cccc1c6c-5c-4c-3c2,1.8,-5.01,-3.12,-6.1,-3.7,,120.0,1:1,,,TiO2,,,
63855,10.1021/acsomega.5c03436,CCCCCCc1cc(C)sc1C,CCCCC(=O)OCC1(c2ccccc2)c2cccc3cccc4cccc5cccc6cccc1c6c-5c-4c-3c2,2.19,-5.01,-3.12,-6.1,-3.7,,120.0,,,,TiO2,,,
63856,10.1021/acsomega.5c03436,CCCCCCc1cc(C)sc1C,CCCCC(=O)OCC1(c2ccccc2)c2cccc3cccc4cccc5cccc6cccc1c6c-5c-4c-3c2,1.12,-5.01,-3.12,-6.1,-3.7,,100.0,1:0.6,,,TiO2,,,
63857,10.1021/acsomega.5c03436,CCCCCCc1cc(C)sc1C,CCCCC(=O)OCC1(c2ccccc2)c2cccc3cccc4cccc5cccc6cccc1c6c-5c-4c-3c2,2.92,-5.01,-3.12,-6.1,-3.7,,100.0,1:0.6,,,TiO2,,,
63858,10.1021/acsomega.5c03436,CCCCCCc1cc(C)sc1C,CCCCC(=O)OCC1(c2ccccc2)c2cccc3cccc4cccc5cccc6cccc1c6c-5c-4c-3c2,1.64,-5.01,-3.12,-6.1,-3.7,,100.0,1:1,,,TiO2,,,
63859,10.1021/acsomega.5c03436,CCCCCCc1cc(C)sc1C,CCCCC(=O)OCC1(c2ccccc2)c2cccc3cccc4cccc5cccc6cccc1c6c-5c-4c-3c2,2.67,-5.01,-3.12,-6.1,-3.7,,100.0,1:1,,,TiO2,,,
63860,10.1021/acsomega.5c03436,CCCCCCc1cc(C)sc1C,CCCCC(=O)OCC1(c2ccccc2)c2cccc3cccc4cccc5cccc6cccc1c6c-5c-4c-3c2,1.24,-5.01,-3.12,-6.1,-3.7,,100.0,1:1.4,,,TiO2,,,
63861,10.1021/acsomega.5c03436,CCCCCCc1cc(C)sc1C,CCCCC(=O)OCC1(c2ccccc2)c2cccc3cccc4cccc5cccc6cccc1c6c-5c-4c-3c2,1.87,-5.01,-3.12,-6.1,-3.7,,100.0,1:1.4,,,TiO2,,,
63862,10.1021/acsomega.5c04247,COC(=O)C(C)(C)c1cc(C)cc(-c2sc3c4sc5cc(/C=C6/C(=O)c7cc(F)cc(c7)C(=O)/C6=C\c6cc(C(C)(C)C(=O)OC)c(-c7cc(C)cc(C(C)(C)C(=O)OC)c7)s6)sc5c4c(C(C)(C)C(=O)OC)ccc2-3)c1,CCCCCCCCCCCc1c(/C=C2\C(=O)c3cc(F)c(F)cc3C2=C(C#N)C#N)sc2c1sc1c3c4nsnc4c4c5sc6c(CCCCCCCCCCC)c(/C=C7\C(=O)c8cc(F)c(F)cc8C7=C(C#N)C#N)sc6c5n(CC(CC)CCCC)c4c3n(CC(CC)CCCC)c21,12.0,-5.56,-3.65,-5.65,-4.09,,,,,,,SC,,
63863,10.1021/acsomega.5c04247,COC(=O)C(C)(C)c1cc(C)cc(-c2sc3c4sc5cc(/C=C6/C(=O)c7cc(F)cc(c7)C(=O)/C6=C\c6cc(C(C)(C)C(=O)OC)c(-c7cc(C)cc(C(C)(C)C(=O)OC)c7)s6)sc5c4c(C(C)(C)C(=O)OC)ccc2-3)c1,CCCCCCCCCCCc1c(/C=C2\C(=O)c3cc(F)c(F)cc3C2=C(C#N)C#N)sc2c1sc1c3c4nsnc4c4c5sc6c(CCCCCCCCCCC)c(/C=C7\C(=O)c8cc(F)c(F)cc8C7=C(C#N)C#N)sc6c5n(CC(CC)CCCC)c4c3n(CC(CC)CCCC)c21,13.0,-5.56,-3.65,-5.65,-4.09,,,,,,,AgNPs-SC,,
63881,10.1021/acsomega.5c08115,CCCCCCCCc1cc(-c2c(-c3cccs3)sc3c(-c4cc(CCCCCCCC)c(CCCCCCCC)s4)c(-c4ccc(-c5cccc6nsnc56)s4)sc23)sc1CCCCCCCC,CCCCC(=O)OCC1(c2ccccc2)c2cccc3cccc4cccc5cccc6cccc1c6c-5c-4c-3c2,3.74,,,-6.1,-3.7,,,,,,ZnO,PEDOT:PSS,chlorobenzene,
63886,10.1021/acsomega.5c08115,CCCCCCCCc1cc(-c2c(-c3cccs3)sc3c(-c4cc(CCCCCCCC)c(CCCCCCCC)s4)c(-c4ccc(-c5cccc6nsnc56)s4)sc23)sc1CCCCCCCC,CCCCC(=O)OCC1(c2ccccc2)c2cccc3cccc4cccc5cccc6cccc1c6c-5c-4c-3c2,1.58,,,-6.1,-3.7,,,,,,ZnO,PEDOT:PSS,chlorobenzene,
63888,10.1021/acsomega.5c08115,CCCCCCc1csc(-c2ccc(-c3cc(CCCCCC)c(/C=C/c4csc(-c5cc6c(OCC(CC)CCCC)c7sc(-c8ccc(C9=C%10C(=O)N(CC(CC)CCCC)C(c%11ccc(-c%12cc%13c(OCC(CC)CCCC)c%14sccc%14c(OCC(CC)CCCC)c%13s%12)s%11)=C%10C(=O)N9CC(CC)CCCC)s8)cc7c(OCC(CC)CCCC)c6s5)c4)s3)c3nsnc23)c1,CCCCC(=O)OCC1(c2ccccc2)c2cccc3cccc4cccc5cccc6cccc1c6c-5c-4c-3c2,1.72,,,-6.1,-3.7,,,,,,ZnO,PEDOT:PSS,chlorobenzene,
63894,10.1021/acsomega.5c08610,CCCCCCCCc1cc(-c2c(-c3cccs3)sc3c(-c4cc(CCCCCCCC)c(CCCCCCCC)s4)c(-c4ccc(-c5cccc6nsnc56)s4)sc23)sc1CCCCCCCC,CCCCCCc1ccc(C2(c3ccc(CCCCCC)cc3)c3cc4c(cc3-c3sc5cc(/C=C6\C(=O)c7cc(F)c(F)cc7C6=C(C#N)C#N)sc5c32)C(c2ccc(CCCCCC)cc2)(c2ccc(CCCCCC)cc2)c2c-4sc3cc(/C=C4\C(=O)c5cc(F)c(F)cc5C4=C(C#N)C#N)sc23)cc1,1.3,,,-5.66,-4.14,83.0,,1:1.5,5 vol%,inverted,ZnO,MoO3,chlorobenzene,
63896,10.1021/acsomega.5c08610,CCCCCCc1csc(-c2ccc(-c3cc(CCCCCC)c(/C=C/c4csc(-c5cc6c(OCC(CC)CCCC)c7sc(-c8ccc(C9=C%10C(=O)N(CC(CC)CCCC)C(c%11ccc(-c%12cc%13c(OCC(CC)CCCC)c%14sccc%14c(OCC(CC)CCCC)c%13s%12)s%11)=C%10C(=O)N9CC(CC)CCCC)s8)cc7c(OCC(CC)CCCC)c6s5)c4)s3)c3nsnc23)c1,CCCCCCc1ccc(C2(c3ccc(CCCCCC)cc3)c3cc4c(cc3-c3sc5cc(/C=C6\C(=O)c7cc(F)c(F)cc7C6=C(C#N)C#N)sc5c32)C(c2ccc(CCCCCC)cc2)(c2ccc(CCCCCC)cc2)c2c-4sc3cc(/C=C4\C(=O)c5cc(F)c(F)cc5C4=C(C#N)C#N)sc23)cc1,0.78,,,-5.66,-4.14,103.0,,1:1.5,5 vol%,inverted,ZnO,MoO3,chlorobenzene,
63897,10.1021/acsomega.5c08610,CCCCCCCCc1cc(-c2c(-c3cccs3)sc3c(-c4cc(CCCCCCCC)c(CCCCCCCC)s4)c(-c4ccc(-c5cccc6nsnc56)s4)sc23)sc1CCCCCCCC,CCCCCCCCCCCc1c(/C=C2\C(=O)c3cc(F)c(F)cc3C2=C(C#N)C#N)sc2c1sc1c3c4nsnc4c4c5sc6c(CCCCCCCCCCC)c(/C=C7\C(=O)c8cc(F)c(F)cc8C7=C(C#N)C#N)sc6c5n(CC(CC)CCCC)c4c3n(CC(CC)CCCC)c21,2.73,,,-5.65,-4.09,90.0,,1:1.5,0.5 vol%,inverted,ZnO,MoO3,chlorobenzene,
63899,10.1021/acsomega.5c08610,CCCCCCc1csc(-c2ccc(-c3cc(CCCCCC)c(/C=C/c4csc(-c5cc6c(OCC(CC)CCCC)c7sc(-c8ccc(C9=C%10C(=O)N(CC(CC)CCCC)C(c%11ccc(-c%12cc%13c(OCC(CC)CCCC)c%14sccc%14c(OCC(CC)CCCC)c%13s%12)s%11)=C%10C(=O)N9CC(CC)CCCC)s8)cc7c(OCC(CC)CCCC)c6s5)c4)s3)c3nsnc23)c1,CCCCCCCCCCCc1c(/C=C2\C(=O)c3cc(F)c(F)cc3C2=C(C#N)C#N)sc2c1sc1c3c4nsnc4c4c5sc6c(CCCCCCCCCCC)c(/C=C7\C(=O)c8cc(F)c(F)cc8C7=C(C#N)C#N)sc6c5n(CC(CC)CCCC)c4c3n(CC(CC)CCCC)c21,2.93,,,-5.65,-4.09,140.0,,1:1.5,0.5 vol%,inverted,ZnO,MoO3,chloroform,
63900,10.1021/acsomega.5c09500,COC(=O)C(C)(C)c1cc(C)cc(-c2sc3c4sc5cc(/C=C6/C(=O)c7cc(F)cc(c7)C(=O)/C6=C\c6cc(C(C)(C)C(=O)OC)c(-c7cc(C)cc(C(C)(C)C(=O)OC)c7)s6)sc5c4c(C(C)(C)C(=O)OC)ccc2-3)c1,CCCCCCC(CCCC)Cc1c(/C=C2\C(=O)c3cc(F)c(F)cc3C2=C(C#N)C#N)sc2c1SC1c3c(c4c(c5nsnc35)c3sc5c(CC(CCCC)CCCCCC)c(/C=C6\C(=O)c7cc(F)c(F)cc7C6=C(C#N)C#N)sc5c3n4CC(CC)CCCC)N(CC(CC)CCCC)C21,17.58,-5.56,-3.65,-5.68,-3.9,110.0,100.0,,0.3 wt%,inverted,ZnO,MoO3,o-xylene,
63901,10.1021/acsomega.5c09500,COC(=O)C(C)(C)c1cc(C)cc(-c2sc3c4sc5cc(/C=C6/C(=O)c7cc(F)cc(c7)C(=O)/C6=C\c6cc(C(C)(C)C(=O)OC)c(-c7cc(C)cc(C(C)(C)C(=O)OC)c7)s6)sc5c4c(C(C)(C)C(=O)OC)ccc2-3)c1,CCCCCCC(CCCC)Cc1c(/C=C2\C(=O)c3cc(F)c(F)cc3C2=C(C#N)C#N)sc2c1SC1c3c(c4c(c5nsnc35)c3sc5c(CC(CCCC)CCCCCC)c(/C=C6\C(=O)c7cc(F)c(F)cc7C6=C(C#N)C#N)sc5c3n4CC(CC)CCCC)N(CC(CC)CCCC)C21,18.01,-5.56,-3.65,-5.68,-3.9,110.0,100.0,,0.5 wt%,inverted,ZnO,MoO3,o-xylene,INA
63902,10.1021/acsomega.5c09500,COC(=O)C(C)(C)c1cc(C)cc(-c2sc3c4sc5cc(/C=C6/C(=O)c7cc(F)cc(c7)C(=O)/C6=C\c6cc(C(C)(C)C(=O)OC)c(-c7cc(C)cc(C(C)(C)C(=O)OC)c7)s6)sc5c4c(C(C)(C)C(=O)OC)ccc2-3)c1,CCCCCCC(CCCC)Cc1c(/C=C2\C(=O)c3cc(F)c(F)cc3C2=C(C#N)C#N)sc2c1SC1c3c(c4c(c5nsnc35)c3sc5c(CC(CCCC)CCCCCC)c(/C=C6\C(=O)c7cc(F)c(F)cc7C6=C(C#N)C#N)sc5c3n4CC(CC)CCCC)N(CC(CC)CCCC)C21,18.57,-5.56,-3.65,-5.68,-3.9,110.0,100.0,,0.2 + 0.3 wt%,inverted,ZnO,MoO3,o-xylene,NA+INA
63936,10.1021/jacs.4c13471,CCCCCCC(CCCC)Cc1csc(-c2cc3c4nsnc4c4cc(-c5cc(CC(CCCC)CCCCCC)c(-c6cc7c(-c8cc(F)c(CC(CC)CCCC)s8)c8sccc8c(-c8cc(F)c(CC(CC)CCCC)s8)c7s6)s5)sc4c3s2)c1,CCCCCCCCCCCc1c(/C=C2\C(=O)c3cc(F)c(F)cc3C2=C(C#N)C#N)sc2c1sc1c3c4nsnc4c4c5sc6c(CCCCCCCCCCC)c(/C=C7\C(=O)c8cc(F)c(F)cc8C7=C(C#N)C#N)sc6c5n(CC(CC)CCCC)c4c3n(CC(CC)CCCC)c21,18.04,-5.51,-2.77,-5.65,-4.09,,,,,conventional,PDINN,PEDOT:PSS,chloroform,
63944,10.1021/jacs.4c17140,CCCCCCCCC(CCCCCC)COc1cnc2c(C)c(F)c(F)c(-c3ccc(C)s3)c2n1,CCCCCCCCn1nc2c(/C=c3\sc(=C(C#N)C#N)n(CC)c3=O)ccc(-c3cc4c(s3)-c3cc5c(cc3C4(c3ccc(CCCCCC)cc3)c3ccc(CCCCCC)cc3)-c3sc(-c4ccc(/C=c6\sc(=C(C#N)C#N)n(CC)c6=O)c6nn(CCCCCCCC)nc46)cc3C5(c3ccc(CCCCCC)cc3)c3ccc(CCCCCC)cc3)c2n1,6.09,-5.54,-2.92,-5.49,-3.72,,,,,conventional,PFN-Br,PEDOT:PSS,,
63945,10.1021/jacs.4c17140,CCCCCCCCC(CCCCCC)COc1cnc2c(C)c(F)c(F)c(-c3ccc(C)s3)c2n1,CCCCCCCCn1nc2c(/C=c3\sc(=C(C#N)C#N)n(CC)c3=O)ccc(-c3cc4c(s3)-c3cc5c(cc3C4(c3ccc(CCCCCC)cc3)c3ccc(CCCCCC)cc3)-c3sc(-c4ccc(/C=c6\sc(=C(C#N)C#N)n(CC)c6=O)c6nn(CCCCCCCC)nc46)cc3C5(c3ccc(CCCCCC)cc3)c3ccc(CCCCCC)cc3)c2n1,9.95,-5.54,-2.92,-5.49,-3.72,,,,,conventional,PFN-Br,PEDOT:PSS,,
63948,10.1021/jacs.4c17140,COC(=O)C(C)(C)c1cc(C)cc(-c2sc3c4sc5cc(/C=C6/C(=O)c7cc(F)cc(c7)C(=O)/C6=C\c6cc(C(C)(C)C(=O)OC)c(-c7cc(C)cc(C(C)(C)C(=O)OC)c7)s6)sc5c4c(C(C)(C)C(=O)OC)ccc2-3)c1,CCCCCCCCCCCc1c(/C=C2\C(=O)c3cc(F)c(F)cc3C2=C(C#N)C#N)sc2c1sc1c3c4nsnc4c4c5sc6c(CCCCCCCCCCC)c(/C=C7\C(=O)c8cc(F)c(F)cc8C7=C(C#N)C#N)sc6c5n(CC(CC)CCCC)c4c3n(CC(CC)CCCC)c21,17.83,-5.56,-3.65,-5.65,-4.09,,,,,conventional,PFN-Br,PEDOT:PSS,,
63950,10.1021/jacs.4c17140,CCCCCCC(CCCC)Cc1csc(-c2cc3c4nsnc4c4cc(-c5cc(CC(CCCC)CCCCCC)c(-c6cc7c(-c8cc(F)c(CC(CC)CCCC)s8)c8sccc8c(-c8cc(F)c(CC(CC)CCCC)s8)c7s6)s5)sc4c3s2)c1,CCCCCCC(CCCC)Cc1c(/C=C2\C(=O)c3cc(F)c(F)cc3C2=C(C#N)C#N)sc2c1SC1c3c(c4c(c5nsnc35)c3sc5c(CC(CCCC)CCCCCC)c(/C=C6\C(=O)c7cc(F)c(F)cc7C6=C(C#N)C#N)sc5c3n4CC(CC)CCCC)N(CC(CC)CCCC)C21,18.31,-5.51,-2.77,-5.68,-3.9,,,,,conventional,PFN-Br,PEDOT:PSS,,
63952,10.1021/jacs.4c17140,COC(=O)C(C)(C)c1cc(C)cc(-c2sc3c4sc5cc(/C=C6/C(=O)c7cc(F)cc(c7)C(=O)/C6=C\c6cc(C(C)(C)C(=O)OC)c(-c7cc(C)cc(C(C)(C)C(=O)OC)c7)s6)sc5c4c(C(C)(C)C(=O)OC)ccc2-3)c1,CCCCCCC(CCCC)Cc1c(/C=C2\C(=O)c3cc(F)c(F)cc3C2=C(C#N)C#N)sc2c1SC1c3c(c4c(c5nsnc35)c3sc5c(CC(CCCC)CCCCCC)c(/C=C6\C(=O)c7cc(F)c(F)cc7C6=C(C#N)C#N)sc5c3n4CC(CC)CCCC)N(CC(CC)CCCC)C21,18.78,-5.56,-3.65,-5.68,-3.9,,,,,conventional,PFN-Br,PEDOT:PSS,,
63973,10.1021/jacs.5c09631,CCCCC(CC)Cc1sc(-c2c3cc(-c4ccc(-c5sc(-c6ccc(C)s6)c6c5C(=O)c5c(CC(CC)CCCC)sc(CC(CC)CCCC)c5C6=O)s4)sc3c(-c3cc(F)c(CC(CC)CCCC)s3)c3cc(C)sc23)cc1F,CCCCCCCCCc1c(C=C2C(=O)c3cc(Cl)c(Cl)cc3C2=C(C#N)C#N)sc2c1sc1c3c4nsnc4c4c5sc6c(CCCCCCCCC)c(C=C7C(=O)c8cc(Cl)c(Cl)cc8C7=C(C#N)C#N)sc6c5n(CC(CCCC)CCCCCC)c4c3n(CC(CCCC)CCCCCC)c21,17.5,-5.49,-3.64,-5.68,-3.9,,,,,,NDIP-M,,,
63974,10.1021/jacs.5c09631,CCCCC(CC)Cc1sc(-c2c3cc(-c4ccc(-c5sc(-c6ccc(C)s6)c6c5C(=O)c5c(CC(CC)CCCC)sc(CC(CC)CCCC)c5C6=O)s4)sc3c(-c3cc(F)c(CC(CC)CCCC)s3)c3cc(C)sc23)cc1F,CCCCCCCCCc1c(C=C2C(=O)c3cc(Cl)c(Cl)cc3C2=C(C#N)C#N)sc2c1sc1c3c4nsnc4c4c5sc6c(CCCCCCCCC)c(C=C7C(=O)c8cc(Cl)c(Cl)cc8C7=C(C#N)C#N)sc6c5n(CC(CCCC)CCCCCC)c4c3n(CC(CCCC)CCCCCC)c21,19.2,-5.49,-3.64,-5.68,-3.9,,,,,,NDIP3F-M,,,
63975,10.1021/jacs.5c09631,CCCCC(CC)Cc1sc(-c2c3cc(-c4ccc(-c5sc(-c6ccc(C)s6)c6c5C(=O)c5c(CC(CC)CCCC)sc(CC(CC)CCCC)c5C6=O)s4)sc3c(-c3cc(F)c(CC(CC)CCCC)s3)c3cc(C)sc23)cc1F,CCCCCCCCCc1c(C=C2C(=O)c3cc(Cl)c(Cl)cc3C2=C(C#N)C#N)sc2c1sc1c3c4nsnc4c4c5sc6c(CCCCCCCCC)c(C=C7C(=O)c8cc(Cl)c(Cl)cc8C7=C(C#N)C#N)sc6c5n(CC(CCCC)CCCCCC)c4c3n(CC(CCCC)CCCCCC)c21,17.7,-5.49,-3.64,-5.68,-3.9,,,,,,NDIP4F-M,,,
64010,10.1038/s41467-020-16509-w,COC(=O)C(C)(C)c1cc(C)cc(-c2sc3c4sc5cc(/C=C6/C(=O)c7cc(F)cc(c7)C(=O)/C6=C\c6cc(C(C)(C)C(=O)OC)c(-c7cc(C)cc(C(C)(C)C(=O)OC)c7)s6)sc5c4c(C(C)(C)C(=O)OC)ccc2-3)c1,CCCCCCCCCCCc1c(/C=C2\C(=O)c3cc(F)c(F)cc3C2=C(C#N)C#N)sc2c1sc1c3c4nsnc4c4c5sc6c(CCCCCCCCCCC)c(/C=C7\C(=O)c8cc(F)c(F)cc8C7=C(C#N)C#N)sc6c5n(CC(CC)CCCC)c4c3n(CC(CC)CCCC)c21,13.84,-5.56,-3.65,-5.65,-4.09,,,,,conventional,,,,
64011,10.1038/s41467-020-16509-w,COC(=O)C(C)(C)c1cc(C)cc(-c2sc3c4sc5cc(/C=C6/C(=O)c7cc(F)cc(c7)C(=O)/C6=C\c6cc(C(C)(C)C(=O)OC)c(-c7cc(C)cc(C(C)(C)C(=O)OC)c7)s6)sc5c4c(C(C)(C)C(=O)OC)ccc2-3)c1,CCCCCCCCCCCc1c(/C=C2\C(=O)c3cc(F)c(F)cc3C2=C(C#N)C#N)sc2c1sc1c3c4nsnc4c4c5sc6c(CCCCCCCCCCC)c(/C=C7\C(=O)c8cc(F)c(F)cc8C7=C(C#N)C#N)sc6c5n(CC(CC)CCCC)c4c3n(CC(CC)CCCC)c21,15.17,-5.56,-3.65,-5.65,-4.09,,,,,conventional,PDINO,,,
64012,10.1038/s41467-020-16509-w,COC(=O)C(C)(C)c1cc(C)cc(-c2sc3c4sc5cc(/C=C6/C(=O)c7cc(F)cc(c7)C(=O)/C6=C\c6cc(C(C)(C)C(=O)OC)c(-c7cc(C)cc(C(C)(C)C(=O)OC)c7)s6)sc5c4c(C(C)(C)C(=O)OC)ccc2-3)c1,CCCCCCCCCCCc1c(/C=C2\C(=O)c3cc(F)c(F)cc3C2=C(C#N)C#N)sc2c1sc1c3c4nsnc4c4c5sc6c(CCCCCCCCCCC)c(/C=C7\C(=O)c8cc(F)c(F)cc8C7=C(C#N)C#N)sc6c5n(CC(CC)CCCC)c4c3n(CC(CC)CCCC)c21,17.23,-5.56,-3.65,-5.65,-4.09,,,,,conventional,PDINN,,,
64013,10.1038/s41467-020-16509-w,COC(=O)C(C)(C)c1cc(C)cc(-c2sc3c4sc5cc(/C=C6/C(=O)c7cc(F)cc(c7)C(=O)/C6=C\c6cc(C(C)(C)C(=O)OC)c(-c7cc(C)cc(C(C)(C)C(=O)OC)c7)s6)sc5c4c(C(C)(C)C(=O)OC)ccc2-3)c1,CCCCCCCCCCCc1c(/C=C2\C(=O)c3cc(F)c(F)cc3C2=C(C#N)C#N)sc2c1sc1c3c4nsnc4c4c5sc6c(CCCCCCCCCCC)c(/C=C7\C(=O)c8cc(F)c(F)cc8C7=C(C#N)C#N)sc6c5n(CC(CC)CCCC)c4c3n(CC(CC)CCCC)c21,16.77,-5.56,-3.65,-5.65,-4.09,,,,,conventional,PDINN,,,
64030,10.1038/s41467-020-18378-9,COC(=O)C(C)(C)c1cc(C)cc(-c2sc3c4sc5cc(/C=C6/C(=O)c7cc(F)cc(c7)C(=O)/C6=C\c6cc(C(C)(C)C(=O)OC)c(-c7cc(C)cc(C(C)(C)C(=O)OC)c7)s6)sc5c4c(C(C)(C)C(=O)OC)ccc2-3)c1,CCCCCCCCCCCc1c(/C=C2\C(=O)c3cc(F)c(F)cc3C2=C(C#N)C#N)sc2c1sc1c3c4nsnc4c4c5sc6c(CCCCCCCCCCC)c(/C=C7\C(=O)c8cc(F)c(F)cc8C7=C(C#N)C#N)sc6c5n(CC(CC)CCCC)c4c3n(CC(CC)CCCC)c21,15.8,-5.56,-3.65,-5.65,-4.09,100.0,,1:1.25,0.75%,conventional,PFN-Br,PEDOT:PSS,chloroform,CN
64032,10.1038/s41467-020-18378-9,CCCCCCCCCCC(CCCCCCCC)Cc1ccc(-c2c3cc(-c4cnc(-c5cc6c(s5)-c5sc(-c7nccc8nsnc78)cc5C6(CC(CC)CCCC)CC(CC)CCCC)c5nsnc45)sc3c(-c3ccc(CC(CCCCCCCC)CCCCCCCCCC)s3)c3ccsc23)s1,CCCCCCCCCCCc1c(/C=C2\C(=O)c3cc(F)c(F)cc3C2=C(C#N)C#N)sc2c1sc1c3c4nsnc4c4c5sc6c(CCCCCCCCCCC)c(/C=C7\C(=O)c8cc(F)c(F)cc8C7=C(C#N)C#N)sc6c5n(CC(CC)CCCC)c4c3n(CC(CC)CCCC)c21,15.5,-5.3,-3.9,-5.65,-4.09,100.0,,1:1.25,0.75%,conventional,PFN-Br,PEDOT:PSS,chloroform,CN
64061,10.1038/s41467-020-19605-z,COC(=O)C(C)(C)c1cc(C)cc(-c2sc3c4sc5cc(/C=C6/C(=O)c7cc(F)cc(c7)C(=O)/C6=C\c6cc(C(C)(C)C(=O)OC)c(-c7cc(C)cc(C(C)(C)C(=O)OC)c7)s6)sc5c4c(C(C)(C)C(=O)OC)ccc2-3)c1,CCCCCCCCCCCc1c(/C=C2\C(=O)c3cc(F)c(F)cc3C2=C(C#N)C#N)sc2c1sc1c3c4nsnc4c4c5sc6c(CCCCCCCCCCC)c(/C=C7\C(=O)c8cc(F)c(F)cc8C7=C(C#N)C#N)sc6c5n(CC(CC)CCCC)c4c3n(CC(CC)CCCC)c21,15.68,-5.56,-3.65,-5.65,-4.09,,,1:1.1,,conventional,PNDIT-F3N,PEDOT:PSS,chlorobenzene,DIO
64068,10.1038/s41467-020-20580-8,COC(=O)C(C)(C)c1cc(C)cc(-c2sc3c4sc5cc(/C=C6/C(=O)c7cc(F)cc(c7)C(=O)/C6=C\c6cc(C(C)(C)C(=O)OC)c(-c7cc(C)cc(C(C)(C)C(=O)OC)c7)s6)sc5c4c(C(C)(C)C(=O)OC)ccc2-3)c1,CCCCCCCCCCCc1c(/C=C2\C(=O)c3cc(F)c(F)cc3C2=C(C#N)C#N)sc2c1sc1c3c4nsnc4c4c5sc6c(CCCCCCCCCCC)c(/C=C7\C(=O)c8cc(F)c(F)cc8C7=C(C#N)C#N)sc6c5n(CC(CC)CCCC)c4c3n(CC(CC)CCCC)c21,16.52,-5.56,-3.65,-5.65,-4.09,,,1:1.2,,conventional,PFNDI-Br,PEDOT:PSS,,
64071,10.1038/s41467-020-20580-8,CCCCC(CC)Cc1sc(-c2c3ccsc3c(-c3cc(Cl)c(CC(CC)CCCC)s3)c3sc(-c4ccc(-c5sc(-c6cccs6)c6c5C(=O)c5c(CC(CC)CCCC)sc(CC(CC)CCCC)c5C6=O)s4)cc23)cc1Cl,CCCCCCCCCCCc1c(/C=C2\C(=O)c3cc(F)c(F)cc3C2=C(C#N)C#N)sc2c1sc1c3c4nsnc4c4c5sc6c(CCCCCCCCCCC)c(/C=C7\C(=O)c8cc(F)c(F)cc8C7=C(C#N)C#N)sc6c5n(CC(CC)CCCC)c4c3n(CC(CC)CCCC)c21,15.12,-5.575,-3.67,-5.65,-4.09,,,1:1.2,,conventional,PFNDI-Br,PEDOT:PSS,,
64082,10.1038/s41467-021-26510-6,CCCCC(CC)Cc1ccc(-c2c3cc(-c4ccc(-c5sc(-c6cccs6)c6c5C(=O)c5c(CC(CC)CCCC)sc(CC(CC)CCCC)c5C6=O)s4)sc3c(-c3ccc(CC(CC)CCCC)s3)c3ccsc23)s1,CCCCCCc1ccc(C2(c3ccc(CCCCCC)cc3)c3cc4c(cc3-c3sc5cc(C=C6C(=O)c7ccccc7C6=C(C#N)C#N)sc5c32)C(c2ccc(CCCCCC)cc2)(c2ccc(CCCCCC)cc2)c2c-4sc3cc(C=C4C(=O)c5ccccc5C4=C(C#N)C#N)sc23)cc1,8.0,-5.33,-3.48,-5.576,-3.916,,,,,inverted,,,,
64083,10.1038/s41467-021-26510-6,CCCCC(CC)Cc1ccc(-c2c3cc(-c4ccc(-c5sc(-c6cccs6)c6c5C(=O)c5c(CC(CC)CCCC)sc(CC(CC)CCCC)c5C6=O)s4)sc3c(-c3ccc(CC(CC)CCCC)s3)c3ccsc23)s1,CCCCCCc1ccc(C2(c3ccc(CCCCCC)cc3)c3cc4c(cc3-c3sc5cc(C=C6C(=O)c7ccccc7C6=C(C#N)C#N)sc5c32)C(c2ccc(CCCCCC)cc2)(c2ccc(CCCCCC)cc2)c2c-4sc3cc(C=C4C(=O)c5ccccc5C4=C(C#N)C#N)sc23)cc1,8.96,-5.33,-3.48,-5.576,-3.916,,,,0.5 vol%,inverted,,,,DIO
64084,10.1038/s41467-021-26510-6,CCCCC(CC)Cc1ccc(-c2c3cc(-c4ccc(-c5sc(-c6cccs6)c6c5C(=O)c5c(CC(CC)CCCC)sc(CC(CC)CCCC)c5C6=O)s4)sc3c(-c3ccc(CC(CC)CCCC)s3)c3ccsc23)s1,CCCCCCc1ccc(C2(c3ccc(CCCCCC)cc3)c3cc4c(cc3-c3sc5cc(C=C6C(=O)c7ccccc7C6=C(C#N)C#N)sc5c32)C(c2ccc(CCCCCC)cc2)(c2ccc(CCCCCC)cc2)c2c-4sc3cc(C=C4C(=O)c5ccccc5C4=C(C#N)C#N)sc23)cc1,8.23,-5.33,-3.48,-5.576,-3.916,,160.0,,0.5 vol%,inverted,,,,DIO
64085,10.1038/s41467-021-26510-6,COC(=O)C(C)(C)c1cc(C)cc(-c2sc3c4sc5cc(/C=C6/C(=O)c7cc(F)cc(c7)C(=O)/C6=C\c6cc(C(C)(C)C(=O)OC)c(-c7cc(C)cc(C(C)(C)C(=O)OC)c7)s6)sc5c4c(C(C)(C)C(=O)OC)ccc2-3)c1,CCCCCCCCCCCc1c(/C=C2\C(=O)c3cc(F)c(F)cc3C2=C(C#N)C#N)sc2c1sc1c3c4nsnc4c4c5sc6c(CCCCCCCCCCC)c(/C=C7\C(=O)c8cc(F)c(F)cc8C7=C(C#N)C#N)sc6c5n(CC(CC)CCCC)c4c3n(CC(CC)CCCC)c21,14.6,-5.56,-3.65,-5.65,-4.09,79.0,,1:1.2,,conventional,,,,
64086,10.1038/s41467-021-26510-6,COC(=O)C(C)(C)c1cc(C)cc(-c2sc3c4sc5cc(/C=C6/C(=O)c7cc(F)cc(c7)C(=O)/C6=C\c6cc(C(C)(C)C(=O)OC)c(-c7cc(C)cc(C(C)(C)C(=O)OC)c7)s6)sc5c4c(C(C)(C)C(=O)OC)ccc2-3)c1,CCCCCCCCCCCc1c(/C=C2\C(=O)c3cc(F)c(F)cc3C2=C(C#N)C#N)sc2c1sc1c3c4nsnc4c4c5sc6c(CCCCCCCCCCC)c(/C=C7\C(=O)c8cc(F)c(F)cc8C7=C(C#N)C#N)sc6c5n(CC(CC)CCCC)c4c3n(CC(CC)CCCC)c21,15.08,-5.56,-3.65,-5.65,-4.09,80.0,,1:1.2,,conventional,,,,
64087,10.1038/s41467-021-26510-6,COC(=O)C(C)(C)c1cc(C)cc(-c2sc3c4sc5cc(/C=C6/C(=O)c7cc(F)cc(c7)C(=O)/C6=C\c6cc(C(C)(C)C(=O)OC)c(-c7cc(C)cc(C(C)(C)C(=O)OC)c7)s6)sc5c4c(C(C)(C)C(=O)OC)ccc2-3)c1,CCCCCCCCCCCc1c(/C=C2\C(=O)c3cc(F)c(F)cc3C2=C(C#N)C#N)sc2c1sc1c3c4nsnc4c4c5sc6c(CCCCCCCCCCC)c(/C=C7\C(=O)c8cc(F)c(F)cc8C7=C(C#N)C#N)sc6c5n(CC(CC)CCCC)c4c3n(CC(CC)CCCC)c21,16.7,-5.56,-3.65,-5.65,-4.09,,,1:1.2,,conventional,,,,
64088,10.1038/s41467-022-29803-6,COC(=O)C(C)(C)c1cc(C)cc(-c2sc3c4sc5cc(/C=C6/C(=O)c7cc(F)cc(c7)C(=O)/C6=C\c6cc(C(C)(C)C(=O)OC)c(-c7cc(C)cc(C(C)(C)C(=O)OC)c7)s6)sc5c4c(C(C)(C)C(=O)OC)ccc2-3)c1,CCCCCCCCCc1c(C=C2C(=O)c3cc(Cl)c(Cl)cc3C2=C(C#N)C#N)sc2c1sc1c3c4nsnc4c4c5sc6c(CCCCCCCCC)c(C=C7C(=O)c8cc(Cl)c(Cl)cc8C7=C(C#N)C#N)sc6c5n(CC(CCCC)CCCCCC)c4c3n(CC(CCCC)CCCCCC)c21,17.47,-5.56,-3.65,-5.68,-3.9,120.0,100.0,1:1.2,0.5%,conventional,PNDIT-F3N,PEDOT:PSS,,
64089,10.1038/s41467-022-29803-6,COC(=O)C(C)(C)c1cc(C)cc(-c2sc3c4sc5cc(/C=C6/C(=O)c7cc(F)cc(c7)C(=O)/C6=C\c6cc(C(C)(C)C(=O)OC)c(-c7cc(C)cc(C(C)(C)C(=O)OC)c7)s6)sc5c4c(C(C)(C)C(=O)OC)ccc2-3)c1,CCCCCCCCCc1c(C=C2C(=O)c3cc(Cl)c(Cl)cc3C2=C(C#N)C#N)sc2c1sc1c3c4nsnc4c4c5sc6c(CCCCCCCCC)c(C=C7C(=O)c8cc(Cl)c(Cl)cc8C7=C(C#N)C#N)sc6c5n(CC(CCCC)CCCCCC)c4c3n(CC(CCCC)CCCCCC)c21,15.62,-5.56,-3.65,-5.68,-3.9,300.0,100.0,1:1.2,0.5%,conventional,PNDIT-F3N,PEDOT:PSS,,
64090,10.1038/s41467-022-29803-6,COC(=O)C(C)(C)c1cc(C)cc(-c2sc3c4sc5cc(/C=C6/C(=O)c7cc(F)cc(c7)C(=O)/C6=C\c6cc(C(C)(C)C(=O)OC)c(-c7cc(C)cc(C(C)(C)C(=O)OC)c7)s6)sc5c4c(C(C)(C)C(=O)OC)ccc2-3)c1,CCCCCCCCCc1c(C=C2C(=O)c3cc(Cl)c(Cl)cc3C2=C(C#N)C#N)sc2c1sc1c3c4nsnc4c4c5sc6c(CCCCCCCCC)c(C=C7C(=O)c8cc(Cl)c(Cl)cc8C7=C(C#N)C#N)sc6c5n(CC(CCCC)CCCCCC)c4c3n(CC(CCCC)CCCCCC)c21,13.14,-5.56,-3.65,-5.68,-3.9,500.0,100.0,1:1.2,0.5%,conventional,PNDIT-F3N,PEDOT:PSS,,
64098,10.1038/s41467-022-30225-7,COC(=O)C(C)(C)c1cc(C)cc(-c2sc3c4sc5cc(/C=C6/C(=O)c7cc(F)cc(c7)C(=O)/C6=C\c6cc(C(C)(C)C(=O)OC)c(-c7cc(C)cc(C(C)(C)C(=O)OC)c7)s6)sc5c4c(C(C)(C)C(=O)OC)ccc2-3)c1,CCCCCCCCCCCc1c(/C=C2\C(=O)c3cc(F)c(F)cc3C2=C(C#N)C#N)sc2c1sc1c3c4nsnc4c4c5sc6c(CCCCCCCCCCC)c(/C=C7\C(=O)c8cc(F)c(F)cc8C7=C(C#N)C#N)sc6c5n(CC(CC)CCCC)c4c3n(CC(CC)CCCC)c21,16.07,-5.56,-3.65,-5.65,-4.09,,170.0,,,,,,,
64099,10.1038/s41467-022-30225-7,COC(=O)C(C)(C)c1cc(C)cc(-c2sc3c4sc5cc(/C=C6/C(=O)c7cc(F)cc(c7)C(=O)/C6=C\c6cc(C(C)(C)C(=O)OC)c(-c7cc(C)cc(C(C)(C)C(=O)OC)c7)s6)sc5c4c(C(C)(C)C(=O)OC)ccc2-3)c1,CCCCCCCCCCCc1c(/C=C2\C(=O)c3cc(F)c(F)cc3C2=C(C#N)C#N)sc2c1sc1c3c4nsnc4c4c5sc6c(CCCCCCCCCCC)c(/C=C7\C(=O)c8cc(F)c(F)cc8C7=C(C#N)C#N)sc6c5n(CC(CCCC)CCCCCC)c4c3n(CC(CCCC)CCCCCC)c21,16.73,-5.56,-3.65,-5.65,-4.1,,170.0,,,,,,,
64100,10.1038/s41467-022-30225-7,COC(=O)C(C)(C)c1cc(C)cc(-c2sc3c4sc5cc(/C=C6/C(=O)c7cc(F)cc(c7)C(=O)/C6=C\c6cc(C(C)(C)C(=O)OC)c(-c7cc(C)cc(C(C)(C)C(=O)OC)c7)s6)sc5c4c(C(C)(C)C(=O)OC)ccc2-3)c1,CCCCCCCCCCCc1c(/C=C2\C(=O)c3cc(Cl)c(Cl)cc3C2=C(C#N)C#N)sc2c1sc1c3c4nsnc4c4c5sc6c(CCCCCCCCCCC)c(/C=C7\C(=O)c8cc(Cl)c(Cl)cc8C7=C(C#N)C#N)sc6c5n(CC(CCCC)CCCCCC)c4c3n(CC(CCCC)CCCCCC)c21,17.43,-5.56,-3.65,-5.68,-4.1,,170.0,,,,,,,
64105,10.1038/s41467-022-30927-y,COC(=O)C(C)(C)c1cc(C)cc(-c2sc3c4sc5cc(/C=C6/C(=O)c7cc(F)cc(c7)C(=O)/C6=C\c6cc(C(C)(C)C(=O)OC)c(-c7cc(C)cc(C(C)(C)C(=O)OC)c7)s6)sc5c4c(C(C)(C)C(=O)OC)ccc2-3)c1,CCCCCCc1ccc(C2(c3ccc(CCCCCC)cc3)c3cc4c(cc3-c3sc(-c5ccc(/C=C6/SC(=S)N(CC)C6=O)c6nc(-c7ccccc7)c(-c7ccccc7)nc56)cc32)C(c2ccc(CCCCCC)cc2)(c2ccc(CCCCCC)cc2)c2cc(-c3ccc(/C=C5/SC(=S)N(CC)C5=O)c5nc(-c6ccccc6)c(-c6ccccc6)nc35)sc2-4)cc1,17.9,-5.56,-3.65,-5.42,-3.6,,100.0,1:1.5,0.6 vol%,conventional,PDINN,PEDOT:PSS,chloroform,
64106,10.1038/s41467-022-30927-y,COC(=O)C(C)(C)c1cc(C)cc(-c2sc3c4sc5cc(/C=C6/C(=O)c7cc(F)cc(c7)C(=O)/C6=C\c6cc(C(C)(C)C(=O)OC)c(-c7cc(C)cc(C(C)(C)C(=O)OC)c7)s6)sc5c4c(C(C)(C)C(=O)OC)ccc2-3)c1,CCc1ccc(-c2c3cc(-c4ccc(-c5c(F)c(F)c(-c6ccc(-c7cc8c(-c9ccc(CC)s9)c9sc(-c%10ccc(-c%11c(F)c(F)c(-c%12ccc(-c%13cc%14c(-c%15ccc(CC)s%15)c%15sc(-c%16ccc(-c%17c(F)c(F)c(-c%18cccs%18)c%18nc(-c%19sc(CC)c(F)c%19F)c(-c%19sc(CC)c(F)c%19F)nc%17%18)s%16)cc%15c(-c%15ccc(CC)s%15)c%14s%13)s%12)c%12nc(-c%13sc(CC)c(F)c%13F)c(-c%13sc(CC)c(F)c%13F)nc%11%12)s%10)cc9c(-c9ccc(CC)s9)c8s7)s6)c6nc(-c7sc(CC)c(F)c7F)c(-c7sc(CC)c(F)c7F)nc56)s4)sc3c(-c3ccc(CC)s3)c3ccsc23)s1,18.2,-5.56,-3.65,-5.4,-3.1,,110.0,1:1.3,0.6 vol%,conventional,PDINN,PEDOT:PSS,chloroform,
64107,10.1038/s41467-022-30927-y,COC(=O)C(C)(C)c1cc(C)cc(-c2sc3c4sc5cc(/C=C6/C(=O)c7cc(F)cc(c7)C(=O)/C6=C\c6cc(C(C)(C)C(=O)OC)c(-c7cc(C)cc(C(C)(C)C(=O)OC)c7)s6)sc5c4c(C(C)(C)C(=O)OC)ccc2-3)c1,CCCCCCCCCCCc1c(/C=C2\C(=O)c3cc(F)c(F)cc3C2=C(C#N)C#N)sc2c1sc1c3c4nsnc4c4c5sc6c(CCCCCCCCCCC)c(/C=C7\C(=O)c8cc(F)c(F)cc8C7=C(C#N)C#N)sc6c5n(CC(CC)CCCC)c4c3n(CC(CC)CCCC)c21,16.6,-5.56,-3.65,-5.65,-4.09,,,1:1.2,0.6 vol%,conventional,PDINN,PEDOT:PSS,chloroform,
64108,10.1038/s41467-022-32010-y,CCCCC(CC)Cc1ccc(-c2c3cc(-c4ccc(-c5sc(-c6cccs6)c6c5C(=O)c5c(CC(CC)CCCC)sc(CC(CC)CCCC)c5C6=O)s4)sc3c(-c3ccc(CC(CC)CCCC)s3)c3ccsc23)s1,CCCCCCc1ccc(C2(c3ccc(CCCCCC)cc3)c3cc4c(cc3-c3sc5cc(C=C6C(=O)c7ccccc7C6=C(C#N)C#N)sc5c32)C(c2ccc(CCCCCC)cc2)(c2ccc(CCCCCC)cc2)c2c-4sc3cc(C=C4C(=O)c5ccccc5C4=C(C#N)C#N)sc23)cc1,10.15,-5.33,-3.48,-5.576,-3.916,,120.0,1:1,0.5 vol%,inverted,,,,
64109,10.1038/s41467-022-32010-y,CCCCC(CC)Cc1ccc(-c2c3cc(-c4ccc(-c5sc(-c6cccs6)c6c5C(=O)c5c(CC(CC)CCCC)sc(CC(CC)CCCC)c5C6=O)s4)sc3c(-c3ccc(CC(CC)CCCC)s3)c3ccsc23)s1,CCCCCCc1ccc(C2(c3ccc(CCCCCC)cc3)c3cc4c(cc3-c3sc5cc(C=C6C(=O)c7ccccc7C6=C(C#N)C#N)sc5c32)C(c2ccc(CCCCCC)cc2)(c2ccc(CCCCCC)cc2)c2c-4sc3cc(C=C4C(=O)c5ccccc5C4=C(C#N)C#N)sc23)cc1,10.28,-5.33,-3.48,-5.576,-3.916,,120.0,1:1,0.5 vol%,,,,,
64123,10.1038/s41467-023-37526-5,COC(=O)C(C)(C)c1cc(C)cc(-c2sc3c4sc5cc(/C=C6/C(=O)c7cc(F)cc(c7)C(=O)/C6=C\c6cc(C(C)(C)C(=O)OC)c(-c7cc(C)cc(C(C)(C)C(=O)OC)c7)s6)sc5c4c(C(C)(C)C(=O)OC)ccc2-3)c1,CCCCCCCCCCCc1c(/C=C2\C(=O)c3cc(F)c(F)cc3C2=C(C#N)C#N)sc2c1sc1c3c4nsnc4c4c5sc6c(CCCCCCCCCCC)c(/C=C7\C(=O)c8cc(F)c(F)cc8C7=C(C#N)C#N)sc6c5n(CC(CC)CCCC)c4c3n(CC(CC)CCCC)c21,16.83,-5.56,-3.65,-5.65,-4.09,110.0,100.0,1:1.2,0.5% v/v,conventional,,,chloroform,DIO
64124,10.1038/s41467-023-37526-5,COC(=O)C(C)(C)c1cc(C)cc(-c2sc3c4sc5cc(/C=C6/C(=O)c7cc(F)cc(c7)C(=O)/C6=C\c6cc(C(C)(C)C(=O)OC)c(-c7cc(C)cc(C(C)(C)C(=O)OC)c7)s6)sc5c4c(C(C)(C)C(=O)OC)ccc2-3)c1,CCCCCCCCCCCc1c(/C=C2\C(=O)c3cc(F)c(F)cc3C2=C(C#N)C#N)sc2c1sc1c3c4nsnc4c4c5sc6c(CCCCCCCCCCC)c(/C=C7\C(=O)c8cc(F)c(F)cc8C7=C(C#N)C#N)sc6c5n(CC(CC)CCCC)c4c3n(CC(CC)CCCC)c21,18.06,-5.56,-3.65,-5.65,-4.09,110.0,100.0,1:1.2,10 mg/mL,conventional,,,chloroform,TCB
64125,10.1038/s41467-023-37526-5,CCCCCCc1cc(-c2cc3c(-c4cc(Cl)c(CC(CC)CCCC)s4)c4sc(-c5cc(CCCCCC)c(-c6cc(CCCCCC)c(-c7ccc(/C=C8/SC(=S)N(CCCCCC)C8=O)s7)s6)s5)cc4c(-c4cc(Cl)c(CC(CC)CCCC)s4)c3s2)sc1-c1cc(CCCCCC)c(-c2ccc(/C=C3\SC(=S)N(CC(CC)CCCC)C3=O)s2)s1,CCCCCCCCCCCc1c(/C=C2\C(=O)c3cc(F)c(F)cc3C2=C(C#N)C#N)sc2c1sc1c3c4nsnc4c4c5sc6c(CCCCCCCCCCC)c(/C=C7\C(=O)c8cc(F)c(F)cc8C7=C(C#N)C#N)sc6c5n(CC(CC)CCCC)c4c3n(CC(CC)CCCC)c21,14.05,-5.46,-3.7,-5.65,-4.09,110.0,110.0,1.7:1,0.5% v/v,conventional,,,chloroform,DIO
64126,10.1038/s41467-023-37526-5,CCCCCCc1cc(-c2cc3c(-c4cc(Cl)c(CC(CC)CCCC)s4)c4sc(-c5cc(CCCCCC)c(-c6cc(CCCCCC)c(-c7ccc(/C=C8/SC(=S)N(CCCCCC)C8=O)s7)s6)s5)cc4c(-c4cc(Cl)c(CC(CC)CCCC)s4)c3s2)sc1-c1cc(CCCCCC)c(-c2ccc(/C=C3\SC(=S)N(CC(CC)CCCC)C3=O)s2)s1,CCCCCCCCCCCc1c(/C=C2\C(=O)c3cc(F)c(F)cc3C2=C(C#N)C#N)sc2c1sc1c3c4nsnc4c4c5sc6c(CCCCCCCCCCC)c(/C=C7\C(=O)c8cc(F)c(F)cc8C7=C(C#N)C#N)sc6c5n(CC(CC)CCCC)c4c3n(CC(CC)CCCC)c21,15.01,-5.46,-3.7,-5.65,-4.09,110.0,110.0,1.7:1,10 mg/mL,conventional,,,chloroform,TCB
64127,10.1038/s41467-023-37526-5,CCCCC(CC)Cc1ccc(-c2c3cc(-c4ccc(-c5sc(-c6cccs6)c6c5C(=O)c5c(CC(CC)CCCC)sc(CC(CC)CCCC)c5C6=O)s4)sc3c(-c3ccc(CC(CC)CCCC)s3)c3ccsc23)s1,CCCCCCc1ccc(C2(c3ccc(CCCCCC)cc3)c3cc4c(cc3-c3sc5cc(C=C6C(=O)c7ccccc7C6=C(C#N)C#N)sc5c32)C(c2ccc(CCCCCC)cc2)(c2ccc(CCCCCC)cc2)c2c-4sc3cc(C=C4C(=O)c5ccccc5C4=C(C#N)C#N)sc23)cc1,11.06,-5.33,-3.48,-5.576,-3.916,110.0,100.0,1:1.2,1% v/v,inverted,,,chloroform,DIO
64128,10.1038/s41467-023-37526-5,CCCCC(CC)Cc1ccc(-c2c3cc(-c4ccc(-c5sc(-c6cccs6)c6c5C(=O)c5c(CC(CC)CCCC)sc(CC(CC)CCCC)c5C6=O)s4)sc3c(-c3ccc(CC(CC)CCCC)s3)c3ccsc23)s1,CCCCCCc1ccc(C2(c3ccc(CCCCCC)cc3)c3cc4c(cc3-c3sc5cc(C=C6C(=O)c7ccccc7C6=C(C#N)C#N)sc5c32)C(c2ccc(CCCCCC)cc2)(c2ccc(CCCCCC)cc2)c2c-4sc3cc(C=C4C(=O)c5ccccc5C4=C(C#N)C#N)sc23)cc1,11.84,-5.33,-3.48,-5.576,-3.916,110.0,100.0,1:1.2,15 mg/mL,inverted,,,chloroform,TCB
64129,10.1038/s41467-023-37526-5,CCCCC(CC)Cc1sc(-c2c3cc(-c4ccc(-c5sc(-c6cccs6)c6c5C(=O)c5c(CC(CC)CCCC)sc(CC(CC)CCCC)c5C6=O)s4)sc3c(-c3cc(Cl)c(CC(CC)CCCC)s3)c3ccsc23)cc1Cl,CCCCCCc1ccc(C2(c3ccc(CCCCCC)cc3)c3cc4c(cc3-c3sc5cc(/C=C6\C(=O)c7cc(F)c(F)cc7C6=C(C#N)C#N)sc5c32)C(c2ccc(CCCCCC)cc2)(c2ccc(CCCCCC)cc2)c2c-4sc3cc(/C=C4\C(=O)c5cc(F)c(F)cc5C4=C(C#N)C#N)sc23)cc1,14.23,-5.52,-3.6,-5.66,-4.14,110.0,100.0,1:1.2,1% v/v,inverted,,,chloroform,DIO
64130,10.1038/s41467-023-37526-5,CCCCC(CC)Cc1sc(-c2c3cc(-c4ccc(-c5sc(-c6cccs6)c6c5C(=O)c5c(CC(CC)CCCC)sc(CC(CC)CCCC)c5C6=O)s4)sc3c(-c3cc(Cl)c(CC(CC)CCCC)s3)c3ccsc23)cc1Cl,CCCCCCc1ccc(C2(c3ccc(CCCCCC)cc3)c3cc4c(cc3-c3sc5cc(/C=C6\C(=O)c7cc(F)c(F)cc7C6=C(C#N)C#N)sc5c32)C(c2ccc(CCCCCC)cc2)(c2ccc(CCCCCC)cc2)c2c-4sc3cc(/C=C4\C(=O)c5cc(F)c(F)cc5C4=C(C#N)C#N)sc23)cc1,14.93,-5.52,-3.6,-5.66,-4.14,110.0,100.0,1:1.2,15 mg/mL,inverted,,,chloroform,TCB
64133,10.1038/s41467-023-37526-5,COC(=O)C(C)(C)c1cc(C)cc(-c2sc3c4sc5cc(/C=C6/C(=O)c7cc(F)cc(c7)C(=O)/C6=C\c6cc(C(C)(C)C(=O)OC)c(-c7cc(C)cc(C(C)(C)C(=O)OC)c7)s6)sc5c4c(C(C)(C)C(=O)OC)ccc2-3)c1,CCCCCCCCCc1c(C=C2C(=O)c3cc(Cl)c(Cl)cc3C2=C(C#N)C#N)sc2c1sc1c3c4nsnc4c4c5sc6c(CCCCCCCCC)c(C=C7C(=O)c8cc(Cl)c(Cl)cc8C7=C(C#N)C#N)sc6c5n(CC(CCCC)CCCCCC)c4c3n(CC(CCCC)CCCCCC)c21,17.98,-5.56,-3.65,-5.68,-3.9,110.0,100.0,1:1.2,0.5% v/v,conventional,,,chloroform,DIO
64134,10.1038/s41467-023-37526-5,COC(=O)C(C)(C)c1cc(C)cc(-c2sc3c4sc5cc(/C=C6/C(=O)c7cc(F)cc(c7)C(=O)/C6=C\c6cc(C(C)(C)C(=O)OC)c(-c7cc(C)cc(C(C)(C)C(=O)OC)c7)s6)sc5c4c(C(C)(C)C(=O)OC)ccc2-3)c1,CCCCCCCCCc1c(C=C2C(=O)c3cc(Cl)c(Cl)cc3C2=C(C#N)C#N)sc2c1sc1c3c4nsnc4c4c5sc6c(CCCCCCCCC)c(C=C7C(=O)c8cc(Cl)c(Cl)cc8C7=C(C#N)C#N)sc6c5n(CC(CCCC)CCCCCC)c4c3n(CC(CCCC)CCCCCC)c21,19.31,-5.56,-3.65,-5.68,-3.9,110.0,100.0,1:1.2,10 mg/mL,conventional,,,chloroform,TCB
64135,10.1038/s41467-023-37526-5,COC(=O)C(C)(C)c1cc(C)cc(-c2sc3c4sc5cc(/C=C6/C(=O)c7cc(F)cc(c7)C(=O)/C6=C\c6cc(C(C)(C)C(=O)OC)c(-c7cc(C)cc(C(C)(C)C(=O)OC)c7)s6)sc5c4c(C(C)(C)C(=O)OC)ccc2-3)c1,CCCCCCCCCc1c(C=C2C(=O)c3cc(Cl)c(Cl)cc3C2=C(C#N)C#N)sc2c1sc1c3c4nsnc4c4c5sc6c(CCCCCCCCC)c(C=C7C(=O)c8cc(Cl)c(Cl)cc8C7=C(C#N)C#N)sc6c5n(CC(CCCC)CCCCCC)c4c3n(CC(CCCC)CCCCCC)c21,18.93,-5.56,-3.65,-5.68,-3.9,110.0,100.0,1:1.2,10 mg/mL,conventional,,,chloroform,TCB
64136,10.1038/s41467-023-37738-9,COC(=O)C(C)(C)c1cc(C)cc(-c2sc3c4sc5cc(/C=C6/C(=O)c7cc(F)cc(c7)C(=O)/C6=C\c6cc(C(C)(C)C(=O)OC)c(-c7cc(C)cc(C(C)(C)C(=O)OC)c7)s6)sc5c4c(C(C)(C)C(=O)OC)ccc2-3)c1,C/C=C\c1ccc2c(c1)C(=O)/C(=C\c1sc3c(sc4c5c6nsnc6c6c7sc8c(CCCCCCCCCCC)c(/C=C9\C(=O)c%10cc(C)ccc%10C9=C(C#N)C#N)sc8c7n(C)c6c5n(C)c34)c1CCCCCCCCCCC)C2=C(C#N)C#N,16.9,-5.56,-3.65,,,,,,,conventional,PNDIT-F3N,PEDOT:PSS,,
