Repository: JiYiqaq/PCE-KA-GNN

# Data directory

- `raw/Active_Database.csv` is the immutable source dataset bundled under CC BY 4.0. Do not overwrite it with processed data.
- `processed/` is created and populated by the training pipeline. Generated `.pt` and `.pth` caches are intentionally ignored by Git because they can exceed GitHub's normal single-file limit.

See `../DATA_LICENSE.md` for provenance, license and checksum information.

File: data/processed/device_records.csv (part 109 of 250)
record_id,doi,donor_smiles,acceptor_smiles,pce,homo_d,lumo_d,homo_a,lumo_a,active_layer_thickness,annealing_temp,d_a_ratio,additive_ratio,device_type,etl_canonical,htl_canonical,solvent_canonical,additive_canonical
64139,10.1038/s41467-023-39223-9,CCCCCCC(CCCC)Cc1csc(-c2cc3c4nsnc4c4cc(-c5cc(CC(CCCC)CCCCCC)c(-c6cc7c(-c8cc(F)c(CC(CC)CCCC)s8)c8sccc8c(-c8cc(F)c(CC(CC)CCCC)s8)c7s6)s5)sc4c3s2)c1,CCCCCCC(CCCC)Cc1c(/C=C2\C(=O)c3cc(F)c(F)cc3C2=C(C#N)C#N)sc2c1SC1c3c(c4c(c5nsnc35)c3sc5c(CC(CCCC)CCCCCC)c(/C=C6\C(=O)c7cc(F)c(F)cc7C6=C(C#N)C#N)sc5c3n4CC(CC)CCCC)N(CC(CC)CCCC)C21,13.3,-5.51,-2.77,-5.68,-3.9,,100.0,1:1.2,0.5 vol%,conventional,,,,
64140,10.1038/s41467-023-39223-9,CCCCCCC(CCCC)Cc1csc(-c2cc3c4nsnc4c4cc(-c5cc(CC(CCCC)CCCCCC)c(-c6cc7c(-c8cc(F)c(CC(CC)CCCC)s8)c8sccc8c(-c8cc(F)c(CC(CC)CCCC)s8)c7s6)s5)sc4c3s2)c1,CCCCCCC(CCCC)Cc1c(/C=C2\C(=O)c3cc(F)c(F)cc3C2=C(C#N)C#N)sc2c1SC1c3c(c4c(c5nsnc35)c3sc5c(CC(CCCC)CCCCCC)c(/C=C6\C(=O)c7cc(F)c(F)cc7C6=C(C#N)C#N)sc5c3n4CC(CC)CCCC)N(CC(CC)CCCC)C21,17.4,-5.51,-2.77,-5.68,-3.9,,100.0,1:1.2,0.5 vol%,conventional,BCP,,,
64141,10.1038/s41467-023-39223-9,CCCCCCC(CCCC)Cc1csc(-c2cc3c4nsnc4c4cc(-c5cc(CC(CCCC)CCCCCC)c(-c6cc7c(-c8cc(F)c(CC(CC)CCCC)s8)c8sccc8c(-c8cc(F)c(CC(CC)CCCC)s8)c7s6)s5)sc4c3s2)c1,CCCCCCC(CCCC)Cc1c(/C=C2\C(=O)c3cc(F)c(F)cc3C2=C(C#N)C#N)sc2c1SC1c3c(c4c(c5nsnc35)c3sc5c(CC(CCCC)CCCCCC)c(/C=C6\C(=O)c7cc(F)c(F)cc7C6=C(C#N)C#N)sc5c3n4CC(CC)CCCC)N(CC(CC)CCCC)C21,17.8,-5.51,-2.77,-5.68,-3.9,,100.0,1:1.2,0.5 vol%,conventional,SPC,,,
64142,10.1038/s41467-023-39223-9,CCCCCCC(CCCC)Cc1csc(-c2cc3c4nsnc4c4cc(-c5cc(CC(CCCC)CCCCCC)c(-c6cc7c(-c8cc(F)c(CC(CC)CCCC)s8)c8sccc8c(-c8cc(F)c(CC(CC)CCCC)s8)c7s6)s5)sc4c3s2)c1,CCCCCCC(CCCC)Cc1c(/C=C2\C(=O)c3cc(F)c(F)cc3C2=C(C#N)C#N)sc2c1SC1c3c(c4c(c5nsnc35)c3sc5c(CC(CCCC)CCCCCC)c(/C=C6\C(=O)c7cc(F)c(F)cc7C6=C(C#N)C#N)sc5c3n4CC(CC)CCCC)N(CC(CC)CCCC)C21,18.2,-5.51,-2.77,-5.68,-3.9,,100.0,1:1.2,0.5 vol%,conventional,DPC,,,
64143,10.1038/s41467-023-39830-6,COC(=O)C(C)(C)c1cc(C)cc(-c2sc3c4sc5cc(/C=C6/C(=O)c7cc(F)cc(c7)C(=O)/C6=C\c6cc(C(C)(C)C(=O)OC)c(-c7cc(C)cc(C(C)(C)C(=O)OC)c7)s6)sc5c4c(C(C)(C)C(=O)OC)ccc2-3)c1,CCCCCCCCCCCc1c(/C=C2\C(=O)c3cc(F)c(F)cc3C2=C(C#N)C#N)sc2c1sc1c3c4nsnc4c4c5sc6c(CCCCCCCCCCC)c(/C=C7\C(=O)c8cc(F)c(F)cc8C7=C(C#N)C#N)sc6c5n(CC(CC)CCCC)c4c3n(CC(CC)CCCC)c21,16.7,-5.56,-3.65,-5.65,-4.09,,,1:1.2,,inverted,PNDIT-F3N,,chloroform,
64150,10.1038/s41467-023-39832-4,COC(=O)C(C)(C)c1cc(C)cc(-c2sc3c4sc5cc(/C=C6/C(=O)c7cc(F)cc(c7)C(=O)/C6=C\c6cc(C(C)(C)C(=O)OC)c(-c7cc(C)cc(C(C)(C)C(=O)OC)c7)s6)sc5c4c(C(C)(C)C(=O)OC)ccc2-3)c1,CCCCCCCCCCCc1c(/C=C2\C(=O)c3ccccc3C2=C(C#N)C#N)sc2c1sc1c3c4nsnc4c4c5sc6c(CCCCCCCCCCC)c(/C=C7\C(=O)c8cc(-c9cccs9)ccc8C7=C(C#N)C#N)sc6c5n(CC(CCCCCCCC)CCCCCCCCCC)c4c3n(CC(CCCCCCCC)CCCCCCCCCC)c21,15.17,-5.56,-3.65,-5.68,-3.94,120.0,,1:1.2,,inverted,ZnO,MoO3,chloroform,
64151,10.1038/s41467-023-39832-4,COC(=O)C(C)(C)c1cc(C)cc(-c2sc3c4sc5cc(/C=C6/C(=O)c7cc(F)cc(c7)C(=O)/C6=C\c6cc(C(C)(C)C(=O)OC)c(-c7cc(C)cc(C(C)(C)C(=O)OC)c7)s6)sc5c4c(C(C)(C)C(=O)OC)ccc2-3)c1,CCCCCCCCCCCc1c(/C=C2\C(=O)c3ccccc3C2=C(C#N)C#N)sc2c1sc1c3c4nsnc4c4c5sc6c(CCCCCCCCCCC)c(/C=C7\C(=O)c8cc(-c9cccs9)ccc8C7=C(C#N)C#N)sc6c5n(CC(CCCCCCCC)CCCCCCCCCC)c4c3n(CC(CCCCCCCC)CCCCCCCCCC)c21,16.97,-5.56,-3.65,-5.68,-3.94,120.0,,1:1.2,30 mg mL^-1,inverted,ZnO,MoO3,chloroform,
64152,10.1038/s41467-023-39832-4,COC(=O)C(C)(C)c1cc(C)cc(-c2sc3c4sc5cc(/C=C6/C(=O)c7cc(F)cc(c7)C(=O)/C6=C\c6cc(C(C)(C)C(=O)OC)c(-c7cc(C)cc(C(C)(C)C(=O)OC)c7)s6)sc5c4c(C(C)(C)C(=O)OC)ccc2-3)c1,CCCCCCCCCCCc1c(/C=C2\C(=O)c3ccccc3C2=C(C#N)C#N)sc2c1sc1c3c4nsnc4c4c5sc6c(CCCCCCCCCCC)c(/C=C7\C(=O)c8cc(-c9cccs9)ccc8C7=C(C#N)C#N)sc6c5n(CC(CCCCCCCC)CCCCCCCCCC)c4c3n(CC(CCCCCCCC)CCCCCCCCCC)c21,18.32,-5.56,-3.65,-5.68,-3.94,120.0,,1:1.2,30 mg mL^-1,inverted,ZnO,MoO3,chloroform,
64153,10.1038/s41467-023-39832-4,COC(=O)C(C)(C)c1cc(C)cc(-c2sc3c4sc5cc(/C=C6/C(=O)c7cc(F)cc(c7)C(=O)/C6=C\c6cc(C(C)(C)C(=O)OC)c(-c7cc(C)cc(C(C)(C)C(=O)OC)c7)s6)sc5c4c(C(C)(C)C(=O)OC)ccc2-3)c1,CCCCCCCCCCCc1c(/C=C2\C(=O)c3ccccc3C2=C(C#N)C#N)sc2c1sc1c3c4nsnc4c4c5sc6c(CCCCCCCCCCC)c(/C=C7\C(=O)c8cc(-c9cccs9)ccc8C7=C(C#N)C#N)sc6c5n(CC(CCCCCCCC)CCCCCCCCCC)c4c3n(CC(CCCCCCCC)CCCCCCCCCC)c21,10.2,-5.56,-3.65,-5.68,-3.94,120.0,,1:1.2,30 mg mL^-1,inverted,ZnO,MoO3,chloroform,
64154,10.1038/s41467-023-39832-4,COC(=O)C(C)(C)c1cc(C)cc(-c2sc3c4sc5cc(/C=C6/C(=O)c7cc(F)cc(c7)C(=O)/C6=C\c6cc(C(C)(C)C(=O)OC)c(-c7cc(C)cc(C(C)(C)C(=O)OC)c7)s6)sc5c4c(C(C)(C)C(=O)OC)ccc2-3)c1,CCCCCCCCCCCc1c(/C=C2\C(=O)c3ccccc3C2=C(C#N)C#N)sc2c1sc1c3c4nsnc4c4c5sc6c(CCCCCCCCCCC)c(/C=C7\C(=O)c8cc(-c9cccs9)ccc8C7=C(C#N)C#N)sc6c5n(CC(CCCCCCCC)CCCCCCCCCC)c4c3n(CC(CCCCCCCC)CCCCCCCCCC)c21,19.06,-5.56,-3.65,-5.68,-3.94,120.0,100.0,1:1.2,DIB 30 mg/mL,,,2PACz,,
64155,10.1038/s41467-023-39832-4,COC(=O)C(C)(C)c1cc(C)cc(-c2sc3c4sc5cc(/C=C6/C(=O)c7cc(F)cc(c7)C(=O)/C6=C\c6cc(C(C)(C)C(=O)OC)c(-c7cc(C)cc(C(C)(C)C(=O)OC)c7)s6)sc5c4c(C(C)(C)C(=O)OC)ccc2-3)c1,CCCCCCCCCCCc1c(/C=C2\C(=O)c3ccccc3C2=C(C#N)C#N)sc2c1sc1c3c4nsnc4c4c5sc6c(CCCCCCCCCCC)c(/C=C7\C(=O)c8cc(-c9cccs9)ccc8C7=C(C#N)C#N)sc6c5n(CC(CCCCCCCC)CCCCCCCCCC)c4c3n(CC(CCCCCCCC)CCCCCCCCCC)c21,18.59,-5.56,-3.65,-5.68,-3.94,120.0,100.0,1:1.2,DIB 30 mg/mL,conventional,ZnO,MoO3,chloroform,
64159,10.1038/s41467-023-41978-0,CCCCCCC(CCCC)Cc1csc(-c2cc3c4nsnc4c4cc(-c5cc(CC(CCCC)CCCCCC)c(-c6cc7c(-c8cc(Cl)c(CC(CC)CCCC)s8)c8sccc8c(-c8cc(Cl)c(CC(CC)CCCC)s8)c7s6)s5)sc4c3s2)c1,CCCCCCC(CCCC)Cc1c(/C=C2\C(=O)c3cc(F)c(F)cc3C2=C(C#N)C#N)sc2c1SC1c3c(c4c(c5nsnc35)c3sc5c(CC(CCCC)CCCCCC)c(/C=C6\C(=O)c7cc(F)c(F)cc7C6=C(C#N)C#N)sc5c3n4CC(CC)CCCC)N(CC(CC)CCCC)C21,16.03,-5.51,-2.77,-5.68,-3.9,,,1:1.5 wt:wt,,conventional,PNDIT-F3N,PEDOT:PSS,toluene,
64160,10.1038/s41467-023-41978-0,CCCCCCC(CCCC)Cc1csc(-c2cc3c4nsnc4c4cc(-c5cc(CC(CCCC)CCCCCC)c(-c6cc7c(-c8cc(Cl)c(CC(CC)CCCC)s8)c8sccc8c(-c8cc(Cl)c(CC(CC)CCCC)s8)c7s6)s5)sc4c3s2)c1,CCCCCCC(CCCC)CCc1c(/C=C2\C(=O)c3cc(F)c(F)cc3C2=C(C#N)C#N)sc2c1sc1c3c4nsnc4c4c5sc6c(CCC(CCCC)CCCCCC)c(/C=C(\C)C(=C(C#N)C#N)c7cc(F)c(F)cc7C=O)sc6c5n(CC(CC)CCCC)c4c3n(CC(CC)CCCC)c21,16.5,-5.51,-2.77,,,,,1:1.5 wt:wt,,conventional,PNDIT-F3N,PEDOT:PSS,toluene,
64161,10.1038/s41467-023-41978-0,CCCCCCC(CCCC)Cc1csc(-c2cc3c4nsnc4c4cc(-c5cc(CC(CCCC)CCCCCC)c(-c6cc7c(-c8cc(Cl)c(CC(CC)CCCC)s8)c8sccc8c(-c8cc(Cl)c(CC(CC)CCCC)s8)c7s6)s5)sc4c3s2)c1,CCCCCCC(CCCC)Cc1c(/C=C2\C(=O)c3cc(F)c(F)cc3C2=C(C#N)C#N)sc2c1SC1c3c(c4c(c5nsnc35)c3sc5c(CC(CCCC)CCCCCC)c(/C=C6\C(=O)c7cc(F)c(F)cc7C6=C(C#N)C#N)sc5c3n4CC(CC)CCCC)N(CC(CC)CCCC)C21,15.5,-5.51,-2.77,-5.68,-3.9,,,,,conventional,PNDIT-F3N,PEDOT:PSS,toluene,
64162,10.1038/s41467-023-41978-0,CCCCCCC(CCCC)Cc1csc(-c2cc3c4nsnc4c4cc(-c5cc(CC(CCCC)CCCCCC)c(-c6cc7c(-c8cc(Cl)c(CC(CC)CCCC)s8)c8sccc8c(-c8cc(Cl)c(CC(CC)CCCC)s8)c7s6)s5)sc4c3s2)c1,CCCCCCC(CCCC)CCc1c(/C=C2\C(=O)c3cc(F)c(F)cc3C2=C(C#N)C#N)sc2c1sc1c3c4nsnc4c4c5sc6c(CCC(CCCC)CCCCCC)c(/C=C(\C)C(=C(C#N)C#N)c7cc(F)c(F)cc7C=O)sc6c5n(CC(CC)CCCC)c4c3n(CC(CC)CCCC)c21,15.73,-5.51,-2.77,,,,,,,conventional,PNDIT-F3N,PEDOT:PSS,toluene,
64163,10.1038/s41467-023-41978-0,CCCCCCC(CCCC)Cc1csc(-c2cc3c4nsnc4c4cc(-c5cc(CC(CCCC)CCCCCC)c(-c6cc7c(-c8cc(Cl)c(CC(CC)CCCC)s8)c8sccc8c(-c8cc(Cl)c(CC(CC)CCCC)s8)c7s6)s5)sc4c3s2)c1,CCCCCCC(CCCC)Cc1c(/C=C2\C(=O)c3cc(F)c(F)cc3C2=C(C#N)C#N)sc2c1SC1c3c(c4c(c5nsnc35)c3sc5c(CC(CCCC)CCCCCC)c(/C=C6\C(=O)c7cc(F)c(F)cc7C6=C(C#N)C#N)sc5c3n4CC(CC)CCCC)N(CC(CC)CCCC)C21,18.03,-5.51,-2.77,-5.68,-3.9,,,,20 mg mL-1,conventional,PNDIT-F3N,PEDOT:PSS,toluene,
64164,10.1038/s41467-023-41978-0,CCCCCCC(CCCC)Cc1csc(-c2cc3c4nsnc4c4cc(-c5cc(CC(CCCC)CCCCCC)c(-c6cc7c(-c8cc(Cl)c(CC(CC)CCCC)s8)c8sccc8c(-c8cc(Cl)c(CC(CC)CCCC)s8)c7s6)s5)sc4c3s2)c1,CCCCCCC(CCCC)CCc1c(/C=C2\C(=O)c3cc(F)c(F)cc3C2=C(C#N)C#N)sc2c1sc1c3c4nsnc4c4c5sc6c(CCC(CCCC)CCCCCC)c(/C=C(\C)C(=C(C#N)C#N)c7cc(F)c(F)cc7C=O)sc6c5n(CC(CC)CCCC)c4c3n(CC(CC)CCCC)c21,19.04,-5.51,-2.77,,,,,,,conventional,PNDIT-F3N,PEDOT:PSS,toluene,
64169,10.1038/s41467-023-43846-3,COC(=O)C(C)(C)c1cc(C)cc(-c2sc3c4sc5cc(/C=C6/C(=O)c7cc(F)cc(c7)C(=O)/C6=C\c6cc(C(C)(C)C(=O)OC)c(-c7cc(C)cc(C(C)(C)C(=O)OC)c7)s6)sc5c4c(C(C)(C)C(=O)OC)ccc2-3)c1,CCCCCCCCCCCc1c(/C=C2\C(=O)c3ccccc3C2=C(C#N)C#N)sc2c1sc1c3c4nsnc4c4c5sc6c(CCCCCCCCCCC)c(/C=C7\C(=O)c8cc(-c9cccs9)ccc8C7=C(C#N)C#N)sc6c5n(CC(CCCCCCCC)CCCCCCCCCC)c4c3n(CC(CCCCCCCC)CCCCCCCCCC)c21,14.97,-5.56,-3.65,-5.68,-3.94,,90.0,1:1,1-chloronaphthalene 1%,conventional,,,,
64220,10.1038/s41467-024-47052-7,COC(=O)C(C)(C)c1cc(C)cc(-c2sc3c4sc5cc(/C=C6/C(=O)c7cc(F)cc(c7)C(=O)/C6=C\c6cc(C(C)(C)C(=O)OC)c(-c7cc(C)cc(C(C)(C)C(=O)OC)c7)s6)sc5c4c(C(C)(C)C(=O)OC)ccc2-3)c1,CCCCCCCCCCCc1c(/C=C2\C(=O)c3cc(F)c(F)cc3C2=C(C#N)C#N)sc2c1sc1c3c4nsnc4c4c5sc6c(CCCCCCCCCCC)c(/C=C7\C(=O)c8cc(F)c(F)cc8C7=C(C#N)C#N)sc6c5n(CC(CC)CCCC)c4c3n(CC(CC)CCCC)c21,16.3,-5.56,-3.65,-5.65,-4.09,,,1/1.2 (w/w),,conventional,,,,
64221,10.1038/s41467-024-47052-7,COC(=O)C(C)(C)c1cc(C)cc(-c2sc3c4sc5cc(/C=C6/C(=O)c7cc(F)cc(c7)C(=O)/C6=C\c6cc(C(C)(C)C(=O)OC)c(-c7cc(C)cc(C(C)(C)C(=O)OC)c7)s6)sc5c4c(C(C)(C)C(=O)OC)ccc2-3)c1,CCCCCCCCCCCc1c(/C=C2\C(=O)c3cc(F)c(F)cc3C2=C(C#N)C#N)sc2c1sc1c3c4nsnc4c4c5sc6c(CCCCCCCCCCC)c(/C=C7\C(=O)c8cc(F)c(F)cc8C7=C(C#N)C#N)sc6c5n(CC(CC)CCCC)c4c3n(CC(CC)CCCC)c21,17.8,-5.56,-3.65,-5.65,-4.09,,,1/1.2 (w/w),,conventional,,,,
64222,10.1038/s41467-024-47052-7,COC(=O)C(C)(C)c1cc(C)cc(-c2sc3c4sc5cc(/C=C6/C(=O)c7cc(F)cc(c7)C(=O)/C6=C\c6cc(C(C)(C)C(=O)OC)c(-c7cc(C)cc(C(C)(C)C(=O)OC)c7)s6)sc5c4c(C(C)(C)C(=O)OC)ccc2-3)c1,CCCCCCCCCCCc1c(/C=C2\C(=O)c3cc(F)c(F)cc3C2=C(C#N)C#N)sc2c1sc1c3c4nsnc4c4c5sc6c(CCCCCCCCCCC)c(/C=C7\C(=O)c8cc(F)c(F)cc8C7=C(C#N)C#N)sc6c5n(CC(CC)CCCC)c4c3n(CC(CC)CCCC)c21,14.8,-5.56,-3.65,-5.65,-4.09,,,1/1.2 (w/w),,conventional,,,,
64246,10.1038/s41467-024-53286-2,CCCCCCC(CCCC)Cc1csc(-c2cc3c4nsnc4c4cc(-c5cc(CC(CCCC)CCCCCC)c(-c6cc7c(-c8cc(F)c(CC(CC)CCCC)s8)c8sccc8c(-c8cc(F)c(CC(CC)CCCC)s8)c7s6)s5)sc4c3s2)c1,CCCCCCCCn1nc2c(C=c3sc(=C(C#N)C#N)n(CC)c3=O)cc(F)c(-c3cc4c(s3)-c3cc5c(cc3C4(c3ccc(CCCCCC)cc3)c3ccc(CCCCCC)cc3)-c3sc(-c4c(F)cc(C=c6sc(=C(C#N)C#N)n(CC)c6=O)c6nn(CCCCCCCC)nc46)cc3C5(c3ccc(CCCCCC)cc3)c3ccc(CCCCCC)cc3)c2n1,9.63,-5.51,-2.77,-5.52,-3.39,,100.0,,,conventional,PNDIT-F3N,2PACz,,
64248,10.1038/s41467-024-54923-6,COC(=O)C(C)(C)c1cc(C)cc(-c2sc3c4sc5cc(/C=C6/C(=O)c7cc(F)cc(c7)C(=O)/C6=C\c6cc(C(C)(C)C(=O)OC)c(-c7cc(C)cc(C(C)(C)C(=O)OC)c7)s6)sc5c4c(C(C)(C)C(=O)OC)ccc2-3)c1,CCCCCCCCCc1c(C=C2C(=O)c3cc(Cl)c(Cl)cc3C2=C(C#N)C#N)sc2c1sc1c3c4nsnc4c4c5sc6c(CCCCCCCCC)c(C=C7C(=O)c8cc(Cl)c(Cl)cc8C7=C(C#N)C#N)sc6c5n(CC(CCCC)CCCCCC)c4c3n(CC(CCCC)CCCCCC)c21,17.43,-5.56,-3.65,-5.68,-3.9,,100.0,1:1.2,10 mg/ml,,ZnO,,,
64249,10.1038/s41467-024-54923-6,COC(=O)C(C)(C)c1cc(C)cc(-c2sc3c4sc5cc(/C=C6/C(=O)c7cc(F)cc(c7)C(=O)/C6=C\c6cc(C(C)(C)C(=O)OC)c(-c7cc(C)cc(C(C)(C)C(=O)OC)c7)s6)sc5c4c(C(C)(C)C(=O)OC)ccc2-3)c1,CCCCCCCCCc1c(C=C2C(=O)c3cc(Cl)c(Cl)cc3C2=C(C#N)C#N)sc2c1sc1c3c4nsnc4c4c5sc6c(CCCCCCCCC)c(C=C7C(=O)c8cc(Cl)c(Cl)cc8C7=C(C#N)C#N)sc6c5n(CC(CCCC)CCCCCC)c4c3n(CC(CCCC)CCCCCC)c21,18.48,-5.56,-3.65,-5.68,-3.9,,100.0,1:1.2,10 mg/ml,,ZnO,,,
64250,10.1038/s41467-024-54923-6,COC(=O)C(C)(C)c1cc(C)cc(-c2sc3c4sc5cc(/C=C6/C(=O)c7cc(F)cc(c7)C(=O)/C6=C\c6cc(C(C)(C)C(=O)OC)c(-c7cc(C)cc(C(C)(C)C(=O)OC)c7)s6)sc5c4c(C(C)(C)C(=O)OC)ccc2-3)c1,CCCCCCCCCCCc1c(/C=C2\C(=O)c3cc(F)c(F)cc3C2=C(C#N)C#N)sc2c1sc1c3c4nsnc4c4c5sc6c(CCCCCCCCCCC)c(/C=C7\C(=O)c8cc(F)c(F)cc8C7=C(C#N)C#N)sc6c5n(CC(CC)CCCC)c4c3n(CC(CC)CCCC)c21,16.49,-5.56,-3.65,-5.65,-4.09,,100.0,1:1.2,10 mg/ml,,ZnO,,,
64251,10.1038/s41467-024-54923-6,COC(=O)C(C)(C)c1cc(C)cc(-c2sc3c4sc5cc(/C=C6/C(=O)c7cc(F)cc(c7)C(=O)/C6=C\c6cc(C(C)(C)C(=O)OC)c(-c7cc(C)cc(C(C)(C)C(=O)OC)c7)s6)sc5c4c(C(C)(C)C(=O)OC)ccc2-3)c1,CCCCCCCCCCCc1c(/C=C2\C(=O)c3cc(F)c(F)cc3C2=C(C#N)C#N)sc2c1sc1c3c4nsnc4c4c5sc6c(CCCCCCCCCCC)c(/C=C7\C(=O)c8cc(F)c(F)cc8C7=C(C#N)C#N)sc6c5n(CC(CC)CCCC)c4c3n(CC(CC)CCCC)c21,17.52,-5.56,-3.65,-5.65,-4.09,,100.0,1:1.2,10 mg/ml,,ZnO,,,
64252,10.1038/s41467-024-54923-6,COC(=O)C(C)(C)c1cc(C)cc(-c2sc3c4sc5cc(/C=C6/C(=O)c7cc(F)cc(c7)C(=O)/C6=C\c6cc(C(C)(C)C(=O)OC)c(-c7cc(C)cc(C(C)(C)C(=O)OC)c7)s6)sc5c4c(C(C)(C)C(=O)OC)ccc2-3)c1,CCCCCCC(CCCC)Cc1c(/C=C2\C(=O)c3cc(F)c(F)cc3C2=C(C#N)C#N)sc2c1SC1c3c(c4c(c5nsnc35)c3sc5c(CC(CCCC)CCCCCC)c(/C=C6\C(=O)c7cc(F)c(F)cc7C6=C(C#N)C#N)sc5c3n4CC(CC)CCCC)N(CC(CC)CCCC)C21,17.38,-5.56,-3.65,-5.68,-3.9,,100.0,1:1.2,10 mg/ml,,ZnO,,,
64253,10.1038/s41467-024-54923-6,COC(=O)C(C)(C)c1cc(C)cc(-c2sc3c4sc5cc(/C=C6/C(=O)c7cc(F)cc(c7)C(=O)/C6=C\c6cc(C(C)(C)C(=O)OC)c(-c7cc(C)cc(C(C)(C)C(=O)OC)c7)s6)sc5c4c(C(C)(C)C(=O)OC)ccc2-3)c1,CCCCCCC(CCCC)Cc1c(/C=C2\C(=O)c3cc(F)c(F)cc3C2=C(C#N)C#N)sc2c1SC1c3c(c4c(c5nsnc35)c3sc5c(CC(CCCC)CCCCCC)c(/C=C6\C(=O)c7cc(F)c(F)cc7C6=C(C#N)C#N)sc5c3n4CC(CC)CCCC)N(CC(CC)CCCC)C21,18.45,-5.56,-3.65,-5.68,-3.9,,100.0,1:1.2,10 mg/ml,,ZnO,,,
64263,10.1038/s41467-025-55924-9,COC(=O)C(C)(C)c1cc(C)cc(-c2sc3c4sc5cc(/C=C6/C(=O)c7cc(F)cc(c7)C(=O)/C6=C\c6cc(C(C)(C)C(=O)OC)c(-c7cc(C)cc(C(C)(C)C(=O)OC)c7)s6)sc5c4c(C(C)(C)C(=O)OC)ccc2-3)c1,CCCCCCC(CCCC)Cc1c(/C=C2\C(=O)c3cc(F)c(F)cc3C2=C(C#N)C#N)sc2c1SC1c3c(c4c(c5nsnc35)c3sc5c(CC(CCCC)CCCCCC)c(/C=C6\C(=O)c7cc(F)c(F)cc7C6=C(C#N)C#N)sc5c3n4CC(CC)CCCC)N(CC(CC)CCCC)C21,18.03,-5.56,-3.65,-5.68,-3.9,,110.0,1:1.2 w/w,0.5 v%,,,,,
64264,10.1038/s41467-025-55924-9,COC(=O)C(C)(C)c1cc(C)cc(-c2sc3c4sc5cc(/C=C6/C(=O)c7cc(F)cc(c7)C(=O)/C6=C\c6cc(C(C)(C)C(=O)OC)c(-c7cc(C)cc(C(C)(C)C(=O)OC)c7)s6)sc5c4c(C(C)(C)C(=O)OC)ccc2-3)c1,CCCCCCC(CCCC)Cc1c(/C=C2\C(=O)c3cc(F)c(F)cc3C2=C(C#N)C#N)sc2c1SC1c3c(c4c(c5nsnc35)c3sc5c(CC(CCCC)CCCCCC)c(/C=C6\C(=O)c7cc(F)c(F)cc7C6=C(C#N)C#N)sc5c3n4CC(CC)CCCC)N(CC(CC)CCCC)C21,16.19,-5.56,-3.65,-5.68,-3.9,,110.0,1:1.2 w/w,0.5 v%,,,,,
64265,10.1038/s41467-025-55924-9,COC(=O)C(C)(C)c1cc(C)cc(-c2sc3c4sc5cc(/C=C6/C(=O)c7cc(F)cc(c7)C(=O)/C6=C\c6cc(C(C)(C)C(=O)OC)c(-c7cc(C)cc(C(C)(C)C(=O)OC)c7)s6)sc5c4c(C(C)(C)C(=O)OC)ccc2-3)c1,CCCCCCC(CCCC)Cc1c(/C=C2\C(=O)c3cc(F)c(F)cc3C2=C(C#N)C#N)sc2c1SC1c3c(c4c(c5nsnc35)c3sc5c(CC(CCCC)CCCCCC)c(/C=C6\C(=O)c7cc(F)c(F)cc7C6=C(C#N)C#N)sc5c3n4CC(CC)CCCC)N(CC(CC)CCCC)C21,15.81,-5.56,-3.65,-5.68,-3.9,,110.0,1:1.2 w/w,0.5 v%,,,,,
64266,10.1038/s41467-025-55924-9,COC(=O)C(C)(C)c1cc(C)cc(-c2sc3c4sc5cc(/C=C6/C(=O)c7cc(F)cc(c7)C(=O)/C6=C\c6cc(C(C)(C)C(=O)OC)c(-c7cc(C)cc(C(C)(C)C(=O)OC)c7)s6)sc5c4c(C(C)(C)C(=O)OC)ccc2-3)c1,CCCCCCC(CCCC)Cc1c(/C=C2\C(=O)c3cc(F)c(F)cc3C2=C(C#N)C#N)sc2c1SC1c3c(c4c(c5nsnc35)c3sc5c(CC(CCCC)CCCCCC)c(/C=C6\C(=O)c7cc(F)c(F)cc7C6=C(C#N)C#N)sc5c3n4CC(CC)CCCC)N(CC(CC)CCCC)C21,15.67,-5.56,-3.65,-5.68,-3.9,,110.0,1:1.2 w/w,0.5 v%,,,,,
64280,10.1038/s41467-025-59286-0,CCCCCCC(CCCC)Cc1csc(-c2cc3c4nsnc4c4cc(-c5cc(CC(CCCC)CCCCCC)c(-c6cc7c(-c8cc(F)c(CC(CC)CCCC)s8)c8sccc8c(-c8cc(F)c(CC(CC)CCCC)s8)c7s6)s5)sc4c3s2)c1,CCCCCCC(CCCC)Cc1c(/C=C2\C(=O)c3cc(F)c(F)cc3C2=C(C#N)C#N)sc2c1SC1c3c(c4c(c5nsnc35)c3sc5c(CC(CCCC)CCCCCC)c(/C=C6\C(=O)c7cc(F)c(F)cc7C6=C(C#N)C#N)sc5c3n4CC(CC)CCCC)N(CC(CC)CCCC)C21,19.51,-5.51,-2.77,-5.68,-3.9,,,1:1,,,,PEEL,,
64281,10.1038/s41467-025-59286-0,CCCCCCC(CCCC)Cc1csc(-c2cc3c4nsnc4c4cc(-c5cc(CC(CCCC)CCCCCC)c(-c6cc7c(-c8cc(F)c(CC(CC)CCCC)s8)c8sccc8c(-c8cc(F)c(CC(CC)CCCC)s8)c7s6)s5)sc4c3s2)c1,CCCCCCC(CCCC)Cc1c(/C=C2\C(=O)c3cc(F)c(F)cc3C2=C(C#N)C#N)sc2c1SC1c3c(c4c(c5nsnc35)c3sc5c(CC(CCCC)CCCCCC)c(/C=C6\C(=O)c7cc(F)c(F)cc7C6=C(C#N)C#N)sc5c3n4CC(CC)CCCC)N(CC(CC)CCCC)C21,18.69,-5.51,-2.77,-5.68,-3.9,,,1:1,,,,PEEL,,
64296,10.1038/s41467-025-64755-7,COC(=O)C(C)(C)c1cc(C)cc(-c2sc3c4sc5cc(/C=C6/C(=O)c7cc(F)cc(c7)C(=O)/C6=C\c6cc(C(C)(C)C(=O)OC)c(-c7cc(C)cc(C(C)(C)C(=O)OC)c7)s6)sc5c4c(C(C)(C)C(=O)OC)ccc2-3)c1,CCCCCCCCCc1c(C=C2C(=O)c3cc(Cl)c(Cl)cc3C2=C(C#N)C#N)sc2c1sc1c3c4nsnc4c4c5sc6c(CCCCCCCCC)c(C=C7C(=O)c8cc(Cl)c(Cl)cc8C7=C(C#N)C#N)sc6c5n(CC(CCCC)CCCCCC)c4c3n(CC(CCCC)CCCCCC)c21,18.65,-5.56,-3.65,-5.68,-3.9,,,,,,,,,
64299,10.1038/s41467-025-64808-x,CCCCCCC(CCCC)Cc1csc(-c2cc3c4nsnc4c4cc(-c5cc(CC(CCCC)CCCCCC)c(-c6cc7c(-c8cc(F)c(CC(CC)CCCC)s8)c8sccc8c(-c8cc(F)c(CC(CC)CCCC)s8)c7s6)s5)sc4c3s2)c1,CCCCCCC(CCCC)Cc1c(/C=C2\C(=O)c3cc(F)c(F)cc3C2=C(C#N)C#N)sc2c1SC1c3c(c4c(c5nsnc35)c3sc5c(CC(CCCC)CCCCCC)c(/C=C6\C(=O)c7cc(F)c(F)cc7C6=C(C#N)C#N)sc5c3n4CC(CC)CCCC)N(CC(CC)CCCC)C21,18.9,-5.51,-2.77,-5.68,-3.9,100.0,,,,,PDINN,,,
64300,10.1038/s41467-025-64808-x,CCCCCCC(CCCC)Cc1csc(-c2cc3c4nsnc4c4cc(-c5cc(CC(CCCC)CCCCCC)c(-c6cc7c(-c8cc(F)c(CC(CC)CCCC)s8)c8sccc8c(-c8cc(F)c(CC(CC)CCCC)s8)c7s6)s5)sc4c3s2)c1,CCCCCCC(CCCC)Cc1c(/C=C2\C(=O)c3cc(F)c(F)cc3C2=C(C#N)C#N)sc2c1SC1c3c(c4c(c5nsnc35)c3sc5c(CC(CCCC)CCCCCC)c(/C=C6\C(=O)c7cc(F)c(F)cc7C6=C(C#N)C#N)sc5c3n4CC(CC)CCCC)N(CC(CC)CCCC)C21,16.3,-5.51,-2.77,-5.68,-3.9,300.0,,,,,PDINN,,,
64303,10.1038/s41467-025-64808-x,COC(=O)C(C)(C)c1cc(C)cc(-c2sc3c4sc5cc(/C=C6/C(=O)c7cc(F)cc(c7)C(=O)/C6=C\c6cc(C(C)(C)C(=O)OC)c(-c7cc(C)cc(C(C)(C)C(=O)OC)c7)s6)sc5c4c(C(C)(C)C(=O)OC)ccc2-3)c1,CCCCCCCCCCCc1c(/C=C2\C(=O)c3cc(F)c(F)cc3C2=C(C#N)C#N)sc2c1sc1c3c4nsnc4c4c5sc6c(CCCCCCCCCCC)c(/C=C7\C(=O)c8cc(F)c(F)cc8C7=C(C#N)C#N)sc6c5n(CCC(CC)CCCC)c4c3n(CCC(CC)CCCC)c21,15.7,-5.56,-3.65,-5.64,-3.86,100.0,100.0,,0.5%,,PDINN,,,
64304,10.1038/s41467-025-64808-x,COC(=O)C(C)(C)c1cc(C)cc(-c2sc3c4sc5cc(/C=C6/C(=O)c7cc(F)cc(c7)C(=O)/C6=C\c6cc(C(C)(C)C(=O)OC)c(-c7cc(C)cc(C(C)(C)C(=O)OC)c7)s6)sc5c4c(C(C)(C)C(=O)OC)ccc2-3)c1,CCCCCCCCCCCc1c(/C=C2\C(=O)c3cc(F)c(F)cc3C2=C(C#N)C#N)sc2c1sc1c3c4nsnc4c4c5sc6c(CCCCCCCCCCC)c(/C=C7\C(=O)c8cc(F)c(F)cc8C7=C(C#N)C#N)sc6c5n(CCC(CC)CCCC)c4c3n(CCC(CC)CCCC)c21,13.3,-5.56,-3.65,-5.64,-3.86,300.0,100.0,,0.5%,,PDINN,,,
64307,10.1038/s41467-025-64808-x,COC(=O)C(C)(C)c1cc(C)cc(-c2sc3c4sc5cc(/C=C6/C(=O)c7cc(F)cc(c7)C(=O)/C6=C\c6cc(C(C)(C)C(=O)OC)c(-c7cc(C)cc(C(C)(C)C(=O)OC)c7)s6)sc5c4c(C(C)(C)C(=O)OC)ccc2-3)c1,CCCCCCCCN1C(=O)c2cc(-c3ccc(C=C4C(=O)c5ccccc5C4=O)s3)c3c4c(cc(-c5ccc(C=C6C(=O)c7ccccc7C6=O)s5)c(c24)C1=O)C(=O)N(CCCCCCCC)C3=O,14.4,-5.56,-3.65,-5.54,-3.67,100.0,100.0,,0.5%,,PDINN,,,
64308,10.1038/s41467-025-64808-x,COC(=O)C(C)(C)c1cc(C)cc(-c2sc3c4sc5cc(/C=C6/C(=O)c7cc(F)cc(c7)C(=O)/C6=C\c6cc(C(C)(C)C(=O)OC)c(-c7cc(C)cc(C(C)(C)C(=O)OC)c7)s6)sc5c4c(C(C)(C)C(=O)OC)ccc2-3)c1,CCCCCCCCN1C(=O)c2cc(-c3ccc(C=C4C(=O)c5ccccc5C4=O)s3)c3c4c(cc(-c5ccc(C=C6C(=O)c7ccccc7C6=O)s5)c(c24)C1=O)C(=O)N(CCCCCCCC)C3=O,12.1,-5.56,-3.65,-5.54,-3.67,300.0,100.0,,0.5%,,PDINN,,,
64315,10.1038/s41467-025-64808-x,CCCCCCC(CCCC)Cc1csc(-c2cc3c4nsnc4c4cc(-c5cc(CC(CCCC)CCCCCC)c(-c6cc7c(-c8cc(F)c(CC(CC)CCCC)s8)c8sccc8c(-c8cc(F)c(CC(CC)CCCC)s8)c7s6)s5)sc4c3s2)c1,CCCCCCCCN1C(=O)c2cc(-c3ccc(C=C4C(=O)c5ccccc5C4=O)s3)c3c4c(cc(-c5ccc(C=C6C(=O)c7ccccc7C6=O)s5)c(c24)C1=O)C(=O)N(CCCCCCCC)C3=O,15.0,-5.51,-2.77,-5.54,-3.67,100.0,,,,,PDINN,,,
64316,10.1038/s41467-025-64808-x,CCCCCCC(CCCC)Cc1csc(-c2cc3c4nsnc4c4cc(-c5cc(CC(CCCC)CCCCCC)c(-c6cc7c(-c8cc(F)c(CC(CC)CCCC)s8)c8sccc8c(-c8cc(F)c(CC(CC)CCCC)s8)c7s6)s5)sc4c3s2)c1,CCCCCCCCN1C(=O)c2cc(-c3ccc(C=C4C(=O)c5ccccc5C4=O)s3)c3c4c(cc(-c5ccc(C=C6C(=O)c7ccccc7C6=O)s5)c(c24)C1=O)C(=O)N(CCCCCCCC)C3=O,12.8,-5.51,-2.77,-5.54,-3.67,300.0,,,,,PDINN,,,
64319,10.1038/s41467-025-64808-x,CCCCCCC(CCCC)Cc1csc(-c2cc3c4nsnc4c4cc(-c5cc(CC(CCCC)CCCCCC)c(-c6cc7c(-c8cc(F)c(CC(CC)CCCC)s8)c8sccc8c(-c8cc(F)c(CC(CC)CCCC)s8)c7s6)s5)sc4c3s2)c1,CCCCCCCCCCCc1c(/C=C2\C(=O)c3cc(F)c(F)cc3C2=C(C#N)C#N)sc2c1sc1c3c4nsnc4c4c5sc6c(CCCCCCCCCCC)c(/C=C7\C(=O)c8cc(F)c(F)cc8C7=C(C#N)C#N)sc6c5n(CCC(CC)CCCC)c4c3n(CCC(CC)CCCC)c21,16.0,-5.51,-2.77,-5.64,-3.86,100.0,,,,,PDINN,,,
64320,10.1038/s41467-025-64808-x,CCCCCCC(CCCC)Cc1csc(-c2cc3c4nsnc4c4cc(-c5cc(CC(CCCC)CCCCCC)c(-c6cc7c(-c8cc(F)c(CC(CC)CCCC)s8)c8sccc8c(-c8cc(F)c(CC(CC)CCCC)s8)c7s6)s5)sc4c3s2)c1,CCCCCCCCCCCc1c(/C=C2\C(=O)c3cc(F)c(F)cc3C2=C(C#N)C#N)sc2c1sc1c3c4nsnc4c4c5sc6c(CCCCCCCCCCC)c(/C=C7\C(=O)c8cc(F)c(F)cc8C7=C(C#N)C#N)sc6c5n(CCC(CC)CCCC)c4c3n(CCC(CC)CCCC)c21,13.8,-5.51,-2.77,-5.64,-3.86,300.0,,,,,PDINN,,,
64335,10.1038/s41467-025-65447-y,COC(=O)C(C)(C)c1cc(C)cc(-c2sc3c4sc5cc(/C=C6/C(=O)c7cc(F)cc(c7)C(=O)/C6=C\c6cc(C(C)(C)C(=O)OC)c(-c7cc(C)cc(C(C)(C)C(=O)OC)c7)s6)sc5c4c(C(C)(C)C(=O)OC)ccc2-3)c1,CCCCCCC(CCCC)Cc1c(/C=C2\C(=O)c3cc(F)c(F)cc3C2=C(C#N)C#N)sc2c1SC1c3c(c4c(c5nsnc35)c3sc5c(CC(CCCC)CCCCCC)c(/C=C6\C(=O)c7cc(F)c(F)cc7C6=C(C#N)C#N)sc5c3n4CC(CC)CCCC)N(CC(CC)CCCC)C21,17.5,-5.56,-3.65,-5.68,-3.9,,,,,conventional,PDINN,PEDOT:PSS,o-xylene,
64340,10.1038/s41467-025-66199-5,CCCCCCC(CCCC)Cc1csc(-c2cc3c4nsnc4c4cc(-c5cc(CC(CCCC)CCCCCC)c(-c6cc7c(-c8cc(F)c(CC(CC)CCCC)s8)c8sccc8c(-c8cc(F)c(CC(CC)CCCC)s8)c7s6)s5)sc4c3s2)c1,CCCCCCC(CCCC)Cc1c(/C=C2\C(=O)c3cc(F)c(F)cc3C2=C(C#N)C#N)sc2c1SC1c3c(c4c(c5nsnc35)c3sc5c(CC(CCCC)CCCCCC)c(/C=C6\C(=O)c7cc(F)c(F)cc7C6=C(C#N)C#N)sc5c3n4CC(CC)CCCC)N(CC(CC)CCCC)C21,18.99,-5.51,-2.77,-5.68,-3.9,,85.0,,100 wt%,,PNDIT-F3N,Ph-4PACz,toluene,
64341,10.1038/s41467-025-66199-5,CCCCCCC(CCCC)Cc1csc(-c2cc3c4nsnc4c4cc(-c5cc(CC(CCCC)CCCCCC)c(-c6cc7c(-c8cc(F)c(CC(CC)CCCC)s8)c8sccc8c(-c8cc(F)c(CC(CC)CCCC)s8)c7s6)s5)sc4c3s2)c1,CCCCCCC(CCCC)Cc1c(/C=C2\C(=O)c3cc(F)c(F)cc3C2=C(C#N)C#N)sc2c1SC1c3c(c4c(c5nsnc35)c3sc5c(CC(CCCC)CCCCCC)c(/C=C6\C(=O)c7cc(F)c(F)cc7C6=C(C#N)C#N)sc5c3n4CC(CC)CCCC)N(CC(CC)CCCC)C21,19.43,-5.51,-2.77,-5.68,-3.9,,85.0,,100 wt%,,PNDIT-F3N,Ph-4PACz,toluene,
64342,10.1038/s41467-025-66199-5,CCCCCCC(CCCC)Cc1csc(-c2cc3c4nsnc4c4cc(-c5cc(CC(CCCC)CCCCCC)c(-c6cc7c(-c8cc(F)c(CC(CC)CCCC)s8)c8sccc8c(-c8cc(F)c(CC(CC)CCCC)s8)c7s6)s5)sc4c3s2)c1,CCCCCCC(CCCC)Cc1c(/C=C2\C(=O)c3cc(F)c(F)cc3C2=C(C#N)C#N)sc2c1SC1c3c(c4c(c5nsnc35)c3sc5c(CC(CCCC)CCCCCC)c(/C=C6\C(=O)c7cc(F)c(F)cc7C6=C(C#N)C#N)sc5c3n4CC(CC)CCCC)N(CC(CC)CCCC)C21,20.18,-5.51,-2.77,-5.68,-3.9,,85.0,,100 wt%,,PNDIT-F3N,Ph-4PACz,toluene,
64343,10.1038/s41467-025-66199-5,CCCCCCC(CCCC)Cc1csc(-c2cc3c4nsnc4c4cc(-c5cc(CC(CCCC)CCCCCC)c(-c6cc7c(-c8cc(F)c(CC(CC)CCCC)s8)c8sccc8c(-c8cc(F)c(CC(CC)CCCC)s8)c7s6)s5)sc4c3s2)c1,CCCCCCC(CCCC)Cc1c(/C=C2\C(=O)c3cc(F)c(F)cc3C2=C(C#N)C#N)sc2c1SC1c3c(c4c(c5nsnc35)c3sc5c(CC(CCCC)CCCCCC)c(/C=C6\C(=O)c7cc(F)c(F)cc7C6=C(C#N)C#N)sc5c3n4CC(CC)CCCC)N(CC(CC)CCCC)C21,19.75,-5.51,-2.77,-5.68,-3.9,,85.0,,100 wt%,,PNDIT-F3N,Ph-4PACz,toluene,
64344,10.1038/s41467-025-66199-5,CCCCCCC(CCCC)Cc1csc(-c2cc3c4nsnc4c4cc(-c5cc(CC(CCCC)CCCCCC)c(-c6cc7c(-c8cc(F)c(CC(CC)CCCC)s8)c8sccc8c(-c8cc(F)c(CC(CC)CCCC)s8)c7s6)s5)sc4c3s2)c1,CCCCCCC(CCCC)Cc1c(/C=C2\C(=O)c3cc(F)c(F)cc3C2=C(C#N)C#N)sc2c1SC1c3c(c4c(c5nsnc35)c3sc5c(CC(CCCC)CCCCCC)c(/C=C6\C(=O)c7cc(F)c(F)cc7C6=C(C#N)C#N)sc5c3n4CC(CC)CCCC)N(CC(CC)CCCC)C21,19.34,-5.51,-2.77,-5.68,-3.9,,85.0,,100 wt%,,PNDIT-F3N,Ph-4PACz,toluene,
64345,10.1038/s41467-025-66199-5,CCCCCCC(CCCC)Cc1csc(-c2cc3c4nsnc4c4cc(-c5cc(CC(CCCC)CCCCCC)c(-c6cc7c(-c8cc(F)c(CC(CC)CCCC)s8)c8sccc8c(-c8cc(F)c(CC(CC)CCCC)s8)c7s6)s5)sc4c3s2)c1,CCCCCCC(CCCC)Cc1c(/C=C2\C(=O)c3cc(F)c(F)cc3C2=C(C#N)C#N)sc2c1SC1c3c(c4c(c5nsnc35)c3sc5c(CC(CCCC)CCCCCC)c(/C=C6\C(=O)c7cc(F)c(F)cc7C6=C(C#N)C#N)sc5c3n4CC(CC)CCCC)N(CC(CC)CCCC)C21,17.96,-5.51,-2.77,-5.68,-3.9,,85.0,,100 wt%,,PNDIT-F3N,Ph-4PACz,toluene,
64355,10.1038/s41467-025-67351-x,CCCCCCC(CCCC)Cc1csc(-c2cc3c4nsnc4c4cc(-c5cc(CC(CCCC)CCCCCC)c(-c6cc7c(-c8cc(F)c(CC(CC)CCCC)s8)c8sccc8c(-c8cc(F)c(CC(CC)CCCC)s8)c7s6)s5)sc4c3s2)c1,CCCCCCC(CCCC)Cc1c(/C=C2\C(=O)c3cc(F)c(F)cc3C2=C(C#N)C#N)sc2c1SC1c3c(c4c(c5nsnc35)c3sc5c(CC(CCCC)CCCCCC)c(/C=C6\C(=O)c7cc(F)c(F)cc7C6=C(C#N)C#N)sc5c3n4CC(CC)CCCC)N(CC(CC)CCCC)C21,19.1,-5.51,-2.77,-5.68,-3.9,,90.0,1:1:0.15,0.5%,,PDINN,2PACz,,
64358,10.1038/s41467-025-67379-z,COC(=O)C(C)(C)c1cc(C)cc(-c2sc3c4sc5cc(/C=C6/C(=O)c7cc(F)cc(c7)C(=O)/C6=C\c6cc(C(C)(C)C(=O)OC)c(-c7cc(C)cc(C(C)(C)C(=O)OC)c7)s6)sc5c4c(C(C)(C)C(=O)OC)ccc2-3)c1,CCCCCCCCCCCc1c(/C=C2\C(=O)c3cc(F)c(F)cc3C2=C(C#N)C#N)sc2c1sc1c3c4nsnc4c4c5sc6c(CCCCCCCCCCC)c(/C=C7\C(=O)c8cc(F)c(F)cc8C7=C(C#N)C#N)sc6c5n(CC(CC)CCCC)c4c3n(CC(CC)CCCC)c21,15.23,-5.56,-3.65,-5.65,-4.09,53.0,100.0,1:1.2,0.5%,conventional,,,,
64359,10.1038/s41467-025-67379-z,COC(=O)C(C)(C)c1cc(C)cc(-c2sc3c4sc5cc(/C=C6/C(=O)c7cc(F)cc(c7)C(=O)/C6=C\c6cc(C(C)(C)C(=O)OC)c(-c7cc(C)cc(C(C)(C)C(=O)OC)c7)s6)sc5c4c(C(C)(C)C(=O)OC)ccc2-3)c1,CCCCCCCCCCCc1c(/C=C2\C(=O)c3cc(F)c(F)cc3C2=C(C#N)C#N)sc2c1sc1c3c4nsnc4c4c5sc6c(CCCCCCCCCCC)c(/C=C7\C(=O)c8cc(F)c(F)cc8C7=C(C#N)C#N)sc6c5n(CC(CC)CCCC)c4c3n(CC(CC)CCCC)c21,16.27,-5.56,-3.65,-5.65,-4.09,75.0,100.0,1:1.2,0.5%,conventional,,,,
64360,10.1038/s41467-025-67379-z,COC(=O)C(C)(C)c1cc(C)cc(-c2sc3c4sc5cc(/C=C6/C(=O)c7cc(F)cc(c7)C(=O)/C6=C\c6cc(C(C)(C)C(=O)OC)c(-c7cc(C)cc(C(C)(C)C(=O)OC)c7)s6)sc5c4c(C(C)(C)C(=O)OC)ccc2-3)c1,CCCCCCCCCCCc1c(/C=C2\C(=O)c3cc(F)c(F)cc3C2=C(C#N)C#N)sc2c1sc1c3c4nsnc4c4c5sc6c(CCCCCCCCCCC)c(/C=C7\C(=O)c8cc(F)c(F)cc8C7=C(C#N)C#N)sc6c5n(CC(CC)CCCC)c4c3n(CC(CC)CCCC)c21,13.69,-5.56,-3.65,-5.65,-4.09,135.0,100.0,1:1.2,0.5%,conventional,,,,
64361,10.1038/s41467-025-67379-z,COC(=O)C(C)(C)c1cc(C)cc(-c2sc3c4sc5cc(/C=C6/C(=O)c7cc(F)cc(c7)C(=O)/C6=C\c6cc(C(C)(C)C(=O)OC)c(-c7cc(C)cc(C(C)(C)C(=O)OC)c7)s6)sc5c4c(C(C)(C)C(=O)OC)ccc2-3)c1,CCCCCCCCCCCc1c(/C=C2\C(=O)c3cc(F)c(F)cc3C2=C(C#N)C#N)sc2c1sc1c3c4nsnc4c4c5sc6c(CCCCCCCCCCC)c(/C=C7\C(=O)c8cc(F)c(F)cc8C7=C(C#N)C#N)sc6c5n(CC(CC)CCCC)c4c3n(CC(CC)CCCC)c21,12.97,-5.56,-3.65,-5.65,-4.09,212.0,100.0,1:1.2,0.5%,conventional,,,,
64362,10.1038/s41467-026-68924-0,CCCCCCCCc1cc(-c2cc3sc4c(-c5cccc(SCC(CCCCCC)CCCCCCCC)c5)c5c(sc6cc(-c7cc(CCCCCCCC)c(-c8ccc(/C=C9/SC(=S)N(CC)C9=O)s8)s7)sc65)c(-c5cccc(SCC(CCCCCC)CCCCCCCC)c5)c4c3s2)sc1-c1ccc(/C=C2/SC(=S)N(CC)C2=O)s1,CCCCCCCCCCCc1c(/C=C2\C(=O)c3cc(F)c(F)cc3C2=C(C#N)C#N)sc2c1sc1c3c4nsnc4c4c5sc6c(CCCCCCCCCCC)c(/C=C7\C(=O)c8cc(F)c(F)cc8C7=C(C#N)C#N)sc6c5n(CCC(CC)CCCC)c4c3n(CCC(CC)CCCC)c21,17.46,,,-5.64,-3.86,,100.0,,,,H75,2PACz,chloroform,
64363,10.1038/s41467-026-68924-0,CCCCCCCCc1cc(-c2cc3sc4c(-c5cccc(SCC(CCCCCC)CCCCCCCC)c5)c5c(sc6cc(-c7cc(CCCCCCCC)c(-c8ccc(/C=C9/SC(=S)N(CC)C9=O)s8)s7)sc65)c(-c5cccc(SCC(CCCCCC)CCCCCCCC)c5)c4c3s2)sc1-c1ccc(/C=C2/SC(=S)N(CC)C2=O)s1,CCCCCCCCCCCc1c(/C=C2\C(=O)c3cc(F)c(F)cc3C2=C(C#N)C#N)sc2c1sc1c3c4nsnc4c4c5sc6c(CCCCCCCCCCC)c(/C=C7\C(=O)c8cc(F)c(F)cc8C7=C(C#N)C#N)sc6c5n(CCC(CC)CCCC)c4c3n(CCC(CC)CCCC)c21,18.43,,,-5.64,-3.86,,100.0,,,,H75,2PACz,chloroform,3-AR
64364,10.1038/s41467-026-68924-0,CCCCCCCCc1cc(-c2cc3sc4c(-c5cccc(SCC(CCCCCC)CCCCCCCC)c5)c5c(sc6cc(-c7cc(CCCCCCCC)c(-c8ccc(/C=C9/SC(=S)N(CC)C9=O)s8)s7)sc65)c(-c5cccc(SCC(CCCCCC)CCCCCCCC)c5)c4c3s2)sc1-c1ccc(/C=C2/SC(=S)N(CC)C2=O)s1,CCCCCCCCCCCc1c(/C=C2\C(=O)c3cc(F)c(F)cc3C2=C(C#N)C#N)sc2c1sc1c3c4nsnc4c4c5sc6c(CCCCCCCCCCC)c(/C=C7\C(=O)c8cc(F)c(F)cc8C7=C(C#N)C#N)sc6c5n(CCC(CC)CCCC)c4c3n(CCC(CC)CCCC)c21,18.16,,,-5.64,-3.86,,100.0,,,,H75,2PACz,chloroform,3-AR
64368,10.1038/s41467-026-70320-7,CCCCCCC(CCCC)Cc1csc(-c2cc3c4nsnc4c4cc(-c5cc(CC(CCCC)CCCCCC)c(-c6cc7c(-c8cc(Cl)c(CC(CC)CCCC)s8)c8sccc8c(-c8cc(Cl)c(CC(CC)CCCC)s8)c7s6)s5)sc4c3s2)c1,CCCCCCC(CCCC)Cc1c(/C=C2\C(=O)c3cc(F)c(F)cc3C2=C(C#N)C#N)sc2c1SC1c3c(c4c(c5nsnc35)c3sc5c(CC(CCCC)CCCCCC)c(/C=C6\C(=O)c7cc(F)c(F)cc7C6=C(C#N)C#N)sc5c3n4CC(CC)CCCC)N(CC(CC)CCCC)C21,18.97,-5.51,-2.77,-5.68,-3.9,100.0,,1:1.2,,,PNDIT-F3N,2PACz,chloroform,
64369,10.1038/s41467-026-70320-7,CCCCCCC(CCCC)Cc1csc(-c2cc3c4nsnc4c4cc(-c5cc(CC(CCCC)CCCCCC)c(-c6cc7c(-c8cc(Cl)c(CC(CC)CCCC)s8)c8sccc8c(-c8cc(Cl)c(CC(CC)CCCC)s8)c7s6)s5)sc4c3s2)c1,CCCCCCC(CCCC)Cc1c(/C=C2\C(=O)c3cc(F)c(F)cc3C2=C(C#N)C#N)sc2c1SC1c3c(c4c(c5nsnc35)c3sc5c(CC(CCCC)CCCCCC)c(/C=C6\C(=O)c7cc(F)c(F)cc7C6=C(C#N)C#N)sc5c3n4CC(CC)CCCC)N(CC(CC)CCCC)C21,16.79,-5.51,-2.77,-5.68,-3.9,300.0,,1:1.2,,,PNDIT-F3N,2PACz,chloroform,
64370,10.1038/s41467-026-70320-7,CCCCCCC(CCCC)Cc1csc(-c2cc3c4nsnc4c4cc(-c5cc(CC(CCCC)CCCCCC)c(-c6cc7c(-c8cc(Cl)c(CC(CC)CCCC)s8)c8sccc8c(-c8cc(Cl)c(CC(CC)CCCC)s8)c7s6)s5)sc4c3s2)c1,CCCCCCC(CCCC)Cc1c(/C=C2\C(=O)c3cc(F)c(F)cc3C2=C(C#N)C#N)sc2c1SC1c3c(c4c(c5nsnc35)c3sc5c(CC(CCCC)CCCCCC)c(/C=C6\C(=O)c7cc(F)c(F)cc7C6=C(C#N)C#N)sc5c3n4CC(CC)CCCC)N(CC(CC)CCCC)C21,20.37,-5.51,-2.77,-5.68,-3.9,100.0,,1:1.2,0.6 wt%,,PNDIT-F3N,2PACz,chloroform,
64371,10.1038/s41467-026-70320-7,CCCCCCC(CCCC)Cc1csc(-c2cc3c4nsnc4c4cc(-c5cc(CC(CCCC)CCCCCC)c(-c6cc7c(-c8cc(Cl)c(CC(CC)CCCC)s8)c8sccc8c(-c8cc(Cl)c(CC(CC)CCCC)s8)c7s6)s5)sc4c3s2)c1,CCCCCCC(CCCC)Cc1c(/C=C2\C(=O)c3cc(F)c(F)cc3C2=C(C#N)C#N)sc2c1SC1c3c(c4c(c5nsnc35)c3sc5c(CC(CCCC)CCCCCC)c(/C=C6\C(=O)c7cc(F)c(F)cc7C6=C(C#N)C#N)sc5c3n4CC(CC)CCCC)N(CC(CC)CCCC)C21,19.36,-5.51,-2.77,-5.68,-3.9,300.0,,1:1.2,0.6 wt%,,PNDIT-F3N,2PACz,chloroform,
64404,10.1038/s41528-022-00188-2,COC(=O)C(C)(C)c1cc(C)cc(-c2sc3c4sc5cc(/C=C6/C(=O)c7cc(F)cc(c7)C(=O)/C6=C\c6cc(C(C)(C)C(=O)OC)c(-c7cc(C)cc(C(C)(C)C(=O)OC)c7)s6)sc5c4c(C(C)(C)C(=O)OC)ccc2-3)c1,CCCCCCCCCCCc1c(/C=C2\C(=O)c3cc(F)c(F)cc3C2=C(C#N)C#N)sc2c1sc1c3c4nsnc4c4c5sc6c(CCCCCCCCCCC)c(/C=C7\C(=O)c8cc(F)c(F)cc8C7=C(C#N)C#N)sc6c5n(CC(CC)CCCC)c4c3n(CC(CC)CCCC)c21,14.83,-5.56,-3.65,-5.65,-4.09,,100.0,1:1.2,0.5 vol%,inverted,ZnO,MoO3,,
64410,10.1038/s41528-022-00188-2,COC(=O)C(C)(C)c1cc(C)cc(-c2sc3c4sc5cc(/C=C6/C(=O)c7cc(F)cc(c7)C(=O)/C6=C\c6cc(C(C)(C)C(=O)OC)c(-c7cc(C)cc(C(C)(C)C(=O)OC)c7)s6)sc5c4c(C(C)(C)C(=O)OC)ccc2-3)c1,CCCCCCCCCCCc1c(/C=C2\C(=O)c3cc(F)c(F)cc3C2=C(C#N)C#N)sc2c1sc1c3c4nsnc4c4c5sc6c(CCCCCCCCCCC)c(/C=C7\C(=O)c8cc(F)c(F)cc8C7=C(C#N)C#N)sc6c5n(CC(CC)CCCC)c4c3n(CC(CC)CCCC)c21,14.51,-5.56,-3.65,-5.65,-4.09,,100.0,,2 mg mL−1,inverted,ZnO,MoO3,,
64411,10.1038/s41528-022-00188-2,COC(=O)C(C)(C)c1cc(C)cc(-c2sc3c4sc5cc(/C=C6/C(=O)c7cc(F)cc(c7)C(=O)/C6=C\c6cc(C(C)(C)C(=O)OC)c(-c7cc(C)cc(C(C)(C)C(=O)OC)c7)s6)sc5c4c(C(C)(C)C(=O)OC)ccc2-3)c1,CCCCCCCCCCCc1c(/C=C2\C(=O)c3cc(F)c(F)cc3C2=C(C#N)C#N)sc2c1sc1c3c4nsnc4c4c5sc6c(CCCCCCCCCCC)c(/C=C7\C(=O)c8cc(F)c(F)cc8C7=C(C#N)C#N)sc6c5n(CC(CC)CCCC)c4c3n(CC(CC)CCCC)c21,14.22,-5.56,-3.65,-5.65,-4.09,,100.0,,4 mg mL−1,inverted,ZnO,MoO3,,
64412,10.1038/s41528-022-00188-2,COC(=O)C(C)(C)c1cc(C)cc(-c2sc3c4sc5cc(/C=C6/C(=O)c7cc(F)cc(c7)C(=O)/C6=C\c6cc(C(C)(C)C(=O)OC)c(-c7cc(C)cc(C(C)(C)C(=O)OC)c7)s6)sc5c4c(C(C)(C)C(=O)OC)ccc2-3)c1,CCCCCCCCCCCc1c(/C=C2\C(=O)c3cc(F)c(F)cc3C2=C(C#N)C#N)sc2c1sc1c3c4nsnc4c4c5sc6c(CCCCCCCCCCC)c(/C=C7\C(=O)c8cc(F)c(F)cc8C7=C(C#N)C#N)sc6c5n(CC(CC)CCCC)c4c3n(CC(CC)CCCC)c21,14.18,-5.56,-3.65,-5.65,-4.09,,100.0,,8 mg mL−1,inverted,ZnO,MoO3,,
64413,10.1038/s41528-022-00188-2,COC(=O)C(C)(C)c1cc(C)cc(-c2sc3c4sc5cc(/C=C6/C(=O)c7cc(F)cc(c7)C(=O)/C6=C\c6cc(C(C)(C)C(=O)OC)c(-c7cc(C)cc(C(C)(C)C(=O)OC)c7)s6)sc5c4c(C(C)(C)C(=O)OC)ccc2-3)c1,CCCCCCCCCCCc1c(/C=C2\C(=O)c3cc(F)c(F)cc3C2=C(C#N)C#N)sc2c1sc1c3c4nsnc4c4c5sc6c(CCCCCCCCCCC)c(/C=C7\C(=O)c8cc(F)c(F)cc8C7=C(C#N)C#N)sc6c5n(CC(CC)CCCC)c4c3n(CC(CC)CCCC)c21,9.96,-5.56,-3.65,-5.65,-4.09,,100.0,,12 mg mL−1,inverted,ZnO,MoO3,,
64414,10.1038/s41528-022-00188-2,COC(=O)C(C)(C)c1cc(C)cc(-c2sc3c4sc5cc(/C=C6/C(=O)c7cc(F)cc(c7)C(=O)/C6=C\c6cc(C(C)(C)C(=O)OC)c(-c7cc(C)cc(C(C)(C)C(=O)OC)c7)s6)sc5c4c(C(C)(C)C(=O)OC)ccc2-3)c1,CCCCCCC(CCCC)Cc1c(/C=C2\C(=O)c3cc(F)c(F)cc3C2=C(C#N)C#N)sc2c1SC1c3c(c4c(c5nsnc35)c3sc5c(CC(CCCC)CCCCCC)c(/C=C6\C(=O)c7cc(F)c(F)cc7C6=C(C#N)C#N)sc5c3n4CC(CC)CCCC)N(CC(CC)CCCC)C21,16.29,-5.56,-3.65,-5.68,-3.9,,,1:1.2,0.25 vol%,inverted,ZnO,MoO3,,
64415,10.1038/s41528-022-00188-2,COC(=O)C(C)(C)c1cc(C)cc(-c2sc3c4sc5cc(/C=C6/C(=O)c7cc(F)cc(c7)C(=O)/C6=C\c6cc(C(C)(C)C(=O)OC)c(-c7cc(C)cc(C(C)(C)C(=O)OC)c7)s6)sc5c4c(C(C)(C)C(=O)OC)ccc2-3)c1,CCCCCCC(CCCC)Cc1c(/C=C2\C(=O)c3cc(F)c(F)cc3C2=C(C#N)C#N)sc2c1SC1c3c(c4c(c5nsnc35)c3sc5c(CC(CCCC)CCCCCC)c(/C=C6\C(=O)c7cc(F)c(F)cc7C6=C(C#N)C#N)sc5c3n4CC(CC)CCCC)N(CC(CC)CCCC)C21,16.15,-5.56,-3.65,-5.68,-3.9,,100.0,,8 mg mL−1,inverted,ZnO,MoO3,,
64416,10.1038/s41528-023-00260-5,CCCCC(CC)COC(=O)c1sc2csc(-c3cc4c(-c5ccc(CC(CC)CCCC)s5)c5sccc5c(-c5ccc(CC(CC)CCCC)s5)c4s3)c2c1F,CCCCCCc1ccc(C2(c3ccc(CCCCCC)cc3)c3cc4c(cc3-c3sc(-c5sc(/C=C6\C(=O)c7cc(F)c(F)cc7C6=C(C#N)C#N)cc5OCC(CC)CCCC)cc32)C(c2ccc(CCCCCC)cc2)(c2ccc(CCCCCC)cc2)c2cc(-c3scc(/C=C5/C(=O)c6cc(F)c(F)cc6C5=C(C#N)C#N)c3OCC(CC)CCCC)sc2-4)cc1,3.11,-5.21,-3.6,-5.44,-4.19,,,,4 vol%,inverted,ZnO,MoO3,chlorobenzene,CN
64417,10.1038/s41528-023-00260-5,CCCCC(CC)COC(=O)c1sc2csc(-c3cc4c(-c5ccc(CC(CC)CCCC)s5)c5sccc5c(-c5ccc(CC(CC)CCCC)s5)c4s3)c2c1F,CCCCCCc1ccc(C2(c3ccc(CCCCCC)cc3)c3cc4c(cc3-c3sc(-c5sc(/C=C6\C(=O)c7cc(F)c(F)cc7C6=C(C#N)C#N)cc5OCC(CC)CCCC)cc32)C(c2ccc(CCCCCC)cc2)(c2ccc(CCCCCC)cc2)c2cc(-c3scc(/C=C5/C(=O)c6cc(F)c(F)cc6C5=C(C#N)C#N)c3OCC(CC)CCCC)sc2-4)cc1,3.09,-5.21,-3.6,-5.44,-4.19,,,,4 vol%,inverted,ZnO,MoO3,chlorobenzene,CN
64418,10.1038/s41528-023-00260-5,CCCCC(CC)COC(=O)c1sc2csc(-c3cc4c(-c5ccc(CC(CC)CCCC)s5)c5sccc5c(-c5ccc(CC(CC)CCCC)s5)c4s3)c2c1F,CCCCCCc1ccc(C2(c3ccc(CCCCCC)cc3)c3cc4c(cc3-c3sc(-c5sc(/C=C6\C(=O)c7cc(F)c(F)cc7C6=C(C#N)C#N)cc5OCC(CC)CCCC)cc32)C(c2ccc(CCCCCC)cc2)(c2ccc(CCCCCC)cc2)c2cc(-c3scc(/C=C5/C(=O)c6cc(F)c(F)cc6C5=C(C#N)C#N)c3OCC(CC)CCCC)sc2-4)cc1,6.93,-5.21,-3.6,-5.44,-4.19,,,,4 vol%,inverted,ZnO,MoO3,chlorobenzene,CN
64419,10.1038/s41528-023-00260-5,CCCCC(CC)COC(=O)c1sc2csc(-c3cc4c(-c5ccc(CC(CC)CCCC)s5)c5sccc5c(-c5ccc(CC(CC)CCCC)s5)c4s3)c2c1F,CCCCCCc1ccc(C2(c3ccc(CCCCCC)cc3)c3cc4c(cc3-c3sc(-c5sc(/C=C6\C(=O)c7cc(F)c(F)cc7C6=C(C#N)C#N)cc5OCC(CC)CCCC)cc32)C(c2ccc(CCCCCC)cc2)(c2ccc(CCCCCC)cc2)c2cc(-c3scc(/C=C5/C(=O)c6cc(F)c(F)cc6C5=C(C#N)C#N)c3OCC(CC)CCCC)sc2-4)cc1,6.91,-5.21,-3.6,-5.44,-4.19,,,,4 vol%,inverted,ZnO,MoO3,chlorobenzene,CN
64420,10.1038/s41560-022-01167-7,COC(=O)C(C)(C)c1cc(C)cc(-c2sc3c4sc5cc(/C=C6/C(=O)c7cc(F)cc(c7)C(=O)/C6=C\c6cc(C(C)(C)C(=O)OC)c(-c7cc(C)cc(C(C)(C)C(=O)OC)c7)s6)sc5c4c(C(C)(C)C(=O)OC)ccc2-3)c1,CCCCCCCCCc1c(C=C2C(=O)c3cc(Cl)c(Cl)cc3C2=C(C#N)C#N)sc2c1sc1c3c4nsnc4c4c5sc6c(CCCCCCCCC)c(C=C7C(=O)c8cc(Cl)c(Cl)cc8C7=C(C#N)C#N)sc6c5n(CC(CCCC)CCCCCC)c4c3n(CC(CCCC)CCCCCC)c21,15.9,-5.56,-3.65,-5.68,-3.9,120.0,,1:1.2,,,,,"chloroform:1,8-diiodooctane",
64421,10.1038/s41560-022-01167-7,COC(=O)C(C)(C)c1cc(C)cc(-c2sc3c4sc5cc(/C=C6/C(=O)c7cc(F)cc(c7)C(=O)/C6=C\c6cc(C(C)(C)C(=O)OC)c(-c7cc(C)cc(C(C)(C)C(=O)OC)c7)s6)sc5c4c(C(C)(C)C(=O)OC)ccc2-3)c1,CCCCCCCCCc1c(C=C2C(=O)c3cc(Cl)c(Cl)cc3C2=C(C#N)C#N)sc2c1sc1c3c4nsnc4c4c5sc6c(CCCCCCCCC)c(C=C7C(=O)c8cc(Cl)c(Cl)cc8C7=C(C#N)C#N)sc6c5n(CC(CCCC)CCCCCC)c4c3n(CC(CCCC)CCCCCC)c21,15.7,-5.56,-3.65,-5.68,-3.9,120.0,,1:1.2,,,,,eucalyptol:tetralin,
64422,10.1038/s41560-022-01167-7,COC(=O)C(C)(C)c1cc(C)cc(-c2sc3c4sc5cc(/C=C6/C(=O)c7cc(F)cc(c7)C(=O)/C6=C\c6cc(C(C)(C)C(=O)OC)c(-c7cc(C)cc(C(C)(C)C(=O)OC)c7)s6)sc5c4c(C(C)(C)C(=O)OC)ccc2-3)c1,CCCCCCCCCc1c(C=C2C(=O)c3cc(Cl)c(Cl)cc3C2=C(C#N)C#N)sc2c1sc1c3c4nsnc4c4c5sc6c(CCCCCCCCC)c(C=C7C(=O)c8cc(Cl)c(Cl)cc8C7=C(C#N)C#N)sc6c5n(CC(CCCC)CCCCCC)c4c3n(CC(CCCC)CCCCCC)c21,10.5,-5.56,-3.65,-5.68,-3.9,120.0,,1:1.2,,,,,limonene:indane,
64423,10.1038/s41560-022-01167-7,COC(=O)C(C)(C)c1cc(C)cc(-c2sc3c4sc5cc(/C=C6/C(=O)c7cc(F)cc(c7)C(=O)/C6=C\c6cc(C(C)(C)C(=O)OC)c(-c7cc(C)cc(C(C)(C)C(=O)OC)c7)s6)sc5c4c(C(C)(C)C(=O)OC)ccc2-3)c1,CCCCCCCCCc1c(C=C2C(=O)c3cc(Cl)c(Cl)cc3C2=C(C#N)C#N)sc2c1sc1c3c4nsnc4c4c5sc6c(CCCCCCCCC)c(C=C7C(=O)c8cc(Cl)c(Cl)cc8C7=C(C#N)C#N)sc6c5n(CC(CCCC)CCCCCC)c4c3n(CC(CCCC)CCCCCC)c21,11.9,-5.56,-3.65,-5.68,-3.9,120.0,,1:1.2,,,,,pinene:EPS,
64424,10.1038/s41560-022-01167-7,COC(=O)C(C)(C)c1cc(C)cc(-c2sc3c4sc5cc(/C=C6/C(=O)c7cc(F)cc(c7)C(=O)/C6=C\c6cc(C(C)(C)C(=O)OC)c(-c7cc(C)cc(C(C)(C)C(=O)OC)c7)s6)sc5c4c(C(C)(C)C(=O)OC)ccc2-3)c1,CCCCCCCCCc1c(C=C2C(=O)c3cc(Cl)c(Cl)cc3C2=C(C#N)C#N)sc2c1sc1c3c4nsnc4c4c5sc6c(CCCCCCCCC)c(C=C7C(=O)c8cc(Cl)c(Cl)cc8C7=C(C#N)C#N)sc6c5n(CC(CCCC)CCCCCC)c4c3n(CC(CCCC)CCCCCC)c21,10.3,-5.56,-3.65,-5.68,-3.9,120.0,,1:1.2,,conventional,,,menthol:tetralin,
64441,10.1038/s41598-020-62769-3,c1ccc2c(c1)C1=N/C2=N\c2[nH]c(c3ccccc23)NC2N=C(/N=c3\[nH]/c(c4ccccc34)=N\1)c1ccccc12,c12c3c4c5c1c1c6c7c2c2c8c3c3c9c4c4c%10c5c5c1c1c6c6c%11c7c2c2c7c8c3c3c8c9c4c4c9c%10c5c5c1c1c6c6c%11c2c2c7c3c3c8c4c4c9c5c1c1c6c2c3c41,1.16,,,,,40.0,,1:1,,,,,,
64442,10.1038/s41598-020-62769-3,c1ccc2c(c1)C1=N/C2=N\c2[nH]c(c3ccccc23)NC2N=C(/N=c3\[nH]/c(c4ccccc34)=N\1)c1ccccc12,c12c3c4c5c1c1c6c7c2c2c8c3c3c9c4c4c%10c5c5c1c1c6c6c%11c7c2c2c7c8c3c3c8c9c4c4c9c%10c5c5c1c1c6c6c%11c2c2c7c3c3c8c4c4c9c5c1c1c6c2c3c41,1.46,,,,,30.0,,1:1,,,,,,
64443,10.1038/s41598-020-62769-3,c1ccc2c(c1)C1=N/C2=N\c2[nH]c(c3ccccc23)NC2N=C(/N=c3\[nH]/c(c4ccccc34)=N\1)c1ccccc12,c12c3c4c5c1c1c6c7c2c2c8c3c3c9c4c4c%10c5c5c1c1c6c6c%11c7c2c2c7c8c3c3c8c9c4c4c9c%10c5c5c1c1c6c6c%11c2c2c7c3c3c8c4c4c9c5c1c1c6c2c3c41,1.42,,,,,30.0,,1:1,,,,,,
64444,10.1038/s41598-020-62769-3,c1ccc2c(c1)C1=N/C2=N\c2[nH]c(c3ccccc23)NC2N=C(/N=c3\[nH]/c(c4ccccc34)=N\1)c1ccccc12,c12c3c4c5c1c1c6c7c2c2c8c3c3c9c4c4c%10c5c5c1c1c6c6c%11c7c2c2c7c8c3c3c8c9c4c4c9c%10c5c5c1c1c6c6c%11c2c2c7c3c3c8c4c4c9c5c1c1c6c2c3c41,1.25,,,,,30.0,,1:1,,,,,,
64445,10.1038/s41598-020-75070-0,CCCCC(CC)COC(=O)c1sc2csc(-c3cc4c(-c5ccc(CC(CC)CCCC)s5)c5sccc5c(-c5ccc(CC(CC)CCCC)s5)c4s3)c2c1F,COC(=O)CCCC1(c2ccccc2)C23c4c5ccc6c7cc8c9c%10c(cc%11cc%12c%13c%14c(cc%15c%16ccc-5c2c%16c2c5c%16c%17c(c(c46)c7c9c%17c4c%10c%11c%13c4c%16c%14c%152)C513)C%12)C8,8.32,-5.21,-3.6,-5.9,-3.9,,,1:1.5,,,ZnO,,,
64446,10.1038/s41598-020-75070-0,CCCCC(CC)COC(=O)c1sc2csc(-c3cc4c(-c5ccc(CC(CC)CCCC)s5)c5sccc5c(-c5ccc(CC(CC)CCCC)s5)c4s3)c2c1F,COC(=O)CCCC1(c2ccccc2)C23c4c5ccc6c7cc8c9c%10c(cc%11cc%12c%13c%14c(cc%15c%16ccc-5c2c%16c2c5c%16c%17c(c(c46)c7c9c%17c4c%10c%11c%13c4c%16c%14c%152)C513)C%12)C8,4.37,-5.21,-3.6,-5.9,-3.9,,,1:1.5,,,ZnO,,,
64447,10.1038/s41598-020-75070-0,CCCCC(CC)COC(=O)c1sc2csc(-c3cc4c(-c5ccc(CC(CC)CCCC)s5)c5sccc5c(-c5ccc(CC(CC)CCCC)s5)c4s3)c2c1F,COC(=O)CCCC1(c2ccccc2)C23c4c5ccc6c7cc8c9c%10c(cc%11cc%12c%13c%14c(cc%15c%16ccc-5c2c%16c2c5c%16c%17c(c(c46)c7c9c%17c4c%10c%11c%13c4c%16c%14c%152)C513)C%12)C8,9.32,-5.21,-3.6,-5.9,-3.9,,,1:1.5,,,fZnO,,,
64448,10.1038/s41598-020-75070-0,CCCCC(CC)COC(=O)c1sc2csc(-c3cc4c(-c5ccc(CC(CC)CCCC)s5)c5sccc5c(-c5ccc(CC(CC)CCCC)s5)c4s3)c2c1F,COC(=O)CCCC1(c2ccccc2)C23c4c5ccc6c7cc8c9c%10c(cc%11cc%12c%13c%14c(cc%15c%16ccc-5c2c%16c2c5c%16c%17c(c(c46)c7c9c%17c4c%10c%11c%13c4c%16c%14c%152)C513)C%12)C8,9.32,-5.21,-3.6,-5.9,-3.9,,,1:1.5,,,fZnO,,,
64449,10.1038/s41598-020-75070-0,CCCCC(CC)COC(=O)c1sc2csc(-c3cc4c(-c5ccc(CC(CC)CCCC)s5)c5sccc5c(-c5ccc(CC(CC)CCCC)s5)c4s3)c2c1F,CCCCCCc1ccc(C2(c3ccc(CCCCCC)cc3)c3cc4c(cc3-c3sc(-c5sc(/C=C6\C(=O)c7cc(F)c(F)cc7C6=C(C#N)C#N)cc5OCC(CC)CCCC)cc32)C(c2ccc(CCCCCC)cc2)(c2ccc(CCCCCC)cc2)c2cc(-c3scc(/C=C5/C(=O)c6cc(F)c(F)cc6C5=C(C#N)C#N)c3OCC(CC)CCCC)sc2-4)cc1,5.66,-5.21,-3.6,-5.44,-4.19,,,1:1.25,2 vol% 1-chloronaphthalene in chlorobenzene,,,,,
64450,10.1038/s41598-020-75070-0,CCCCC(CC)COC(=O)c1sc2csc(-c3cc4c(-c5ccc(CC(CC)CCCC)s5)c5sccc5c(-c5ccc(CC(CC)CCCC)s5)c4s3)c2c1F,CCCCCCc1ccc(C2(c3ccc(CCCCCC)cc3)c3cc4c(cc3-c3sc(-c5sc(/C=C6\C(=O)c7cc(F)c(F)cc7C6=C(C#N)C#N)cc5OCC(CC)CCCC)cc32)C(c2ccc(CCCCCC)cc2)(c2ccc(CCCCCC)cc2)c2cc(-c3scc(/C=C5/C(=O)c6cc(F)c(F)cc6C5=C(C#N)C#N)c3OCC(CC)CCCC)sc2-4)cc1,10.8,-5.21,-3.6,-5.44,-4.19,,,1:1.25,2 vol% 1-chloronaphthalene in chlorobenzene,,fZnO,,,
64451,10.1038/s41598-020-75070-0,CCCCC(CC)Cc1ccc(-c2c3cc(-c4ccc(-c5sc(-c6cccs6)c6c5C(=O)c5c(CC(CC)CCCC)sc(CC(CC)CCCC)c5C6=O)s4)sc3c(-c3ccc(CC(CC)CCCC)s3)c3ccsc23)s1,CCCCCCc1ccc(C2(c3ccc(CCCCCC)cc3)c3cc4c(cc3-c3sc5cc(/C=C6\C(=O)c7ccc(C)cc7C6=C(C#N)C#N)sc5c32)C(c2ccc(CCCCCC)cc2)(c2ccc(CCCCCC)cc2)c2c-4sc3cc(/C=C4\C(=O)c5ccc(C)cc5C4=C(C#N)C#N)sc23)cc1,7.53,-5.33,-3.48,-5.514,-3.808,,100.0,1:1,"0.5 vol% 1,8-diiodooctane in chlorobenzene",,,,,
64452,10.1038/s41598-020-75070-0,CCCCC(CC)Cc1ccc(-c2c3cc(-c4ccc(-c5sc(-c6cccs6)c6c5C(=O)c5c(CC(CC)CCCC)sc(CC(CC)CCCC)c5C6=O)s4)sc3c(-c3ccc(CC(CC)CCCC)s3)c3ccsc23)s1,CCCCCCc1ccc(C2(c3ccc(CCCCCC)cc3)c3cc4c(cc3-c3sc5cc(/C=C6\C(=O)c7ccc(C)cc7C6=C(C#N)C#N)sc5c32)C(c2ccc(CCCCCC)cc2)(c2ccc(CCCCCC)cc2)c2c-4sc3cc(/C=C4\C(=O)c5ccc(C)cc5C4=C(C#N)C#N)sc23)cc1,10.3,-5.33,-3.48,-5.514,-3.808,,100.0,1:1,"0.5 vol% 1,8-diiodooctane in chlorobenzene",,fZnO,,,
64481,10.1038/s41598-021-84452-x,CCCCCCc1ccsc1,COC(=O)CCCC1(c2ccccc2)C23c4c5ccc6c7cc8c9c%10c(cc%11cc%12c%13c%14c(cc%15c%16ccc-5c2c%16c2c5c%16c%17c(c(c46)c7c9c%17c4c%10c%11c%13c4c%16c%14c%152)C513)C%12)C8,1.3,-5.01,-3.12,-5.9,-3.9,35.0,,1:0.8,,,LiF,PANI-PAMPSA,chlorobenzene,
64482,10.1038/s41598-021-84452-x,CCCCCCc1ccsc1,COC(=O)CCCC1(c2ccccc2)C23c4c5ccc6c7cc8c9c%10c(cc%11cc%12c%13c%14c(cc%15c%16ccc-5c2c%16c2c5c%16c%17c(c(c46)c7c9c%17c4c%10c%11c%13c4c%16c%14c%152)C513)C%12)C8,1.9,-5.01,-3.12,-5.9,-3.9,55.0,,1:0.8,,,LiF,PANI-PAMPSA,chlorobenzene,
64483,10.1038/s41598-021-84452-x,CCCCCCc1ccsc1,COC(=O)CCCC1(c2ccccc2)C23c4c5ccc6c7cc8c9c%10c(cc%11cc%12c%13c%14c(cc%15c%16ccc-5c2c%16c2c5c%16c%17c(c(c46)c7c9c%17c4c%10c%11c%13c4c%16c%14c%152)C513)C%12)C8,3.0,-5.01,-3.12,-5.9,-3.9,95.0,,1:0.8,,,LiF,PANI-PAMPSA,chlorobenzene,
64484,10.1038/s41598-021-92539-8,CCCCCCc1ccsc1,CCCCC(=O)OCC1(c2ccccc2)c2cccc3cccc4cccc5cccc6cccc1c6c-5c-4c-3c2,1.77,-5.01,-3.12,-6.1,-3.7,130.0,,,,inverted,ZnO,MoO3,,
64485,10.1038/s41598-021-92539-8,CCCCCCc1ccsc1,CCCCC(=O)OCC1(c2ccccc2)c2cccc3cccc4cccc5cccc6cccc1c6c-5c-4c-3c2,2.02,-5.01,-3.12,-6.1,-3.7,130.0,,,,inverted,ZnO,MoO3,,
64486,10.1038/s41598-021-93365-8,CCCCC(CC)COC(=O)c1sc2c(-c3cc4c(OCC(CC)CCCC)c5sccc5c(OCC(CC)CCCC)c4s3)scc2c1F,COC(=O)CCCC1(c2ccccc2)C23c4c5ccc6c7cc8c9c%10c(cc%11cc%12c%13c%14c(cc%15c%16ccc-5c2c%16c2c5c%16c%17c(c(c46)c7c9c%17c4c%10c%11c%13c4c%16c%14c%152)C513)C%12)C8,7.45,-5.19,-3.43,-5.9,-3.9,140.0,,1:1.5,3%,inverted,,,,
