Repository: JiYiqaq/PCE-KA-GNN

# Data directory

- `raw/Active_Database.csv` is the immutable source dataset bundled under CC BY 4.0. Do not overwrite it with processed data.
- `processed/` is created and populated by the training pipeline. Generated `.pt` and `.pth` caches are intentionally ignored by Git because they can exceed GitHub's normal single-file limit.

See `../DATA_LICENSE.md` for provenance, license and checksum information.

File: data/processed/device_records.csv (part 110 of 250)
record_id,doi,donor_smiles,acceptor_smiles,pce,homo_d,lumo_d,homo_a,lumo_a,active_layer_thickness,annealing_temp,d_a_ratio,additive_ratio,device_type,etl_canonical,htl_canonical,solvent_canonical,additive_canonical
64487,10.1038/s41598-021-93365-8,CCCCC(CC)COC(=O)c1sc2c(-c3cc4c(OCC(CC)CCCC)c5sccc5c(OCC(CC)CCCC)c4s3)scc2c1F,COC(=O)CCCC1(c2ccccc2)C23c4c5ccc6c7cc8c9c%10c(cc%11cc%12c%13c%14c(cc%15c%16ccc-5c2c%16c2c5c%16c%17c(c(c46)c7c9c%17c4c%10c%11c%13c4c%16c%14c%152)C513)C%12)C8,7.7,-5.19,-3.43,-5.9,-3.9,140.0,,1:1.5,3%,,,,,
64488,10.1038/s41598-021-93365-8,CCCCC(CC)COC(=O)c1sc2c(-c3cc4c(OCC(CC)CCCC)c5sccc5c(OCC(CC)CCCC)c4s3)scc2c1F,COC(=O)CCCC1(c2ccccc2)C23c4c5ccc6c7cc8c9c%10c(cc%11cc%12c%13c%14c(cc%15c%16ccc-5c2c%16c2c5c%16c%17c(c(c46)c7c9c%17c4c%10c%11c%13c4c%16c%14c%152)C513)C%12)C8,8.6,-5.19,-3.43,-5.9,-3.9,140.0,,1:1.5,3%,,,,,
64489,10.1038/s41598-021-94704-5,CCCCC(CC)COC(=O)c1sc2c(-c3cc4c(OCC(CC)CCCC)c5sccc5c(OCC(CC)CCCC)c4s3)scc2c1F,COC(=O)CCCC1(c2ccccc2)C23c4c5c6c7c8c9c(c%10c%11c2c2c%12c4c4c%13c5c5c7c7c8c8c%14c9c%10c9c%10c%11c2c2c%11c%12c4c4c%12c%13c5c5c7c7c8c8c%14c9c9c%10c2c2c%11c4c4c%12c5c7c5c8c9c2c45)C613,4.73,-5.19,-3.43,,,,,1:1.5,,inverted,ZnO,MoO3,chlorobenzene,
64490,10.1038/s41598-021-94704-5,CCCCC(CC)COC(=O)c1sc2c(-c3cc4c(OCC(CC)CCCC)c5sccc5c(OCC(CC)CCCC)c4s3)scc2c1F,COC(=O)CCCC1(c2ccccc2)C23c4c5c6c7c8c9c(c%10c%11c2c2c%12c4c4c%13c5c5c7c7c8c8c%14c9c%10c9c%10c%11c2c2c%11c%12c4c4c%12c%13c5c5c7c7c8c8c%14c9c9c%10c2c2c%11c4c4c%12c5c7c5c8c9c2c45)C613,6.67,-5.19,-3.43,,,,,1:1.5,DIO 3%; DPE 2%,inverted,ZnO,MoO3,chlorobenzene,DIO+DPE
64508,10.1038/s41598-021-99095-1,CCCCCCc1ccsc1,CCCCC(=O)OCC1(c2ccccc2)c2cccc3cccc4cccc5cccc6cccc1c6c-5c-4c-3c2,4.24,-5.01,-3.12,-6.1,-3.7,,,,,,,PEDOT:PSS,,
64509,10.1038/s41598-021-99095-1,CCCCCCc1ccsc1,CCCCC(=O)OCC1(c2ccccc2)c2cccc3cccc4cccc5cccc6cccc1c6c-5c-4c-3c2,2.82,-5.01,-3.12,-6.1,-3.7,,,,,,,PEDOT:PSS,,
64510,10.1038/s41598-021-99095-1,CCCCCCc1ccsc1,CCCCC(=O)OCC1(c2ccccc2)c2cccc3cccc4cccc5cccc6cccc1c6c-5c-4c-3c2,2.65,-5.01,-3.12,-6.1,-3.7,80.0,135.0,,,inverted,ZnO,MoO3,,
64511,10.1038/s41598-021-99095-1,CCCCCCc1ccsc1,CCCCC(=O)OCC1(c2ccccc2)c2cccc3cccc4cccc5cccc6cccc1c6c-5c-4c-3c2,4.05,-5.01,-3.12,-6.1,-3.7,,135.0,,,,ZnO,,,
64512,10.1038/s41598-021-99095-1,CCCCCCc1ccsc1,CCCCC(=O)OCC1(c2ccccc2)c2cccc3cccc4cccc5cccc6cccc1c6c-5c-4c-3c2,2.42,-5.01,-3.12,-6.1,-3.7,,,,,,,MoO3,,
64513,10.1038/s41598-021-99095-1,CCCCCCc1ccsc1,CCCCC(=O)OCC1(c2ccccc2)c2cccc3cccc4cccc5cccc6cccc1c6c-5c-4c-3c2,1.89,-5.01,-3.12,-6.1,-3.7,80.0,135.0,,,inverted,ZnO,MoO3,,
64514,10.1038/s41598-021-99095-1,CCCCCCc1ccsc1,CCCCC(=O)OCC1(c2ccccc2)c2cccc3cccc4cccc5cccc6cccc1c6c-5c-4c-3c2,3.96,-5.01,-3.12,-6.1,-3.7,80.0,135.0,,,inverted,ZnO,MoO3,,
64515,10.1038/s41598-021-99095-1,CCCCCCc1ccsc1,CCCCC(=O)OCC1(c2ccccc2)c2cccc3cccc4cccc5cccc6cccc1c6c-5c-4c-3c2,7.61,-5.01,-3.12,-6.1,-3.7,80.0,135.0,,,inverted,ZnO,MoO3,,
64529,10.1038/s41598-023-36488-4,CCCCC(CC)Cc1ccc(-c2c3cc(-c4ccc(-c5sc(-c6cccs6)c6c5C(=O)c5c(CC(CC)CCCC)sc(CC(CC)CCCC)c5C6=O)s4)sc3c(-c3ccc(CC(CC)CCCC)s3)c3ccsc23)s1,CCCCCCc1ccc(C2(c3ccc(CCCCCC)cc3)c3cc4c(cc3-c3sc5cc(C=C6C(=O)c7ccccc7C6=C(C#N)C#N)sc5c32)C(c2ccc(CCCCCC)cc2)(c2ccc(CCCCCC)cc2)c2c-4sc3cc(C=C4C(=O)c5ccccc5C4=C(C#N)C#N)sc23)cc1,8.72,-5.33,-3.48,-5.576,-3.916,100.0,,,,inverted,TiO2,MoO3,,
64530,10.1038/s41598-023-36488-4,CCCCC(CC)Cc1ccc(-c2c3cc(-c4ccc(-c5sc(-c6cccs6)c6c5C(=O)c5c(CC(CC)CCCC)sc(CC(CC)CCCC)c5C6=O)s4)sc3c(-c3ccc(CC(CC)CCCC)s3)c3ccsc23)s1,CCCCCCc1ccc(C2(c3ccc(CCCCCC)cc3)c3cc4c(cc3-c3sc5cc(C=C6C(=O)c7ccccc7C6=C(C#N)C#N)sc5c32)C(c2ccc(CCCCCC)cc2)(c2ccc(CCCCCC)cc2)c2c-4sc3cc(C=C4C(=O)c5ccccc5C4=C(C#N)C#N)sc23)cc1,7.52,-5.33,-3.48,-5.576,-3.916,100.0,,,,inverted,TiO2,MoO3,,
64531,10.1038/s41598-023-36488-4,CCCCC(CC)Cc1ccc(-c2c3cc(-c4ccc(-c5sc(-c6cccs6)c6c5C(=O)c5c(CC(CC)CCCC)sc(CC(CC)CCCC)c5C6=O)s4)sc3c(-c3ccc(CC(CC)CCCC)s3)c3ccsc23)s1,CCCCCCc1ccc(C2(c3ccc(CCCCCC)cc3)c3cc4c(cc3-c3sc5cc(C=C6C(=O)c7ccccc7C6=C(C#N)C#N)sc5c32)C(c2ccc(CCCCCC)cc2)(c2ccc(CCCCCC)cc2)c2c-4sc3cc(C=C4C(=O)c5ccccc5C4=C(C#N)C#N)sc23)cc1,7.52,-5.33,-3.48,-5.576,-3.916,100.0,,,,inverted,TiO2,MoO3,,
64532,10.1038/s41598-023-36488-4,CCCCC(CC)Cc1ccc(-c2c3cc(-c4ccc(-c5sc(-c6cccs6)c6c5C(=O)c5c(CC(CC)CCCC)sc(CC(CC)CCCC)c5C6=O)s4)sc3c(-c3ccc(CC(CC)CCCC)s3)c3ccsc23)s1,CCCCCCc1ccc(C2(c3ccc(CCCCCC)cc3)c3cc4c(cc3-c3sc5cc(C=C6C(=O)c7ccccc7C6=C(C#N)C#N)sc5c32)C(c2ccc(CCCCCC)cc2)(c2ccc(CCCCCC)cc2)c2c-4sc3cc(C=C4C(=O)c5ccccc5C4=C(C#N)C#N)sc23)cc1,8.68,-5.33,-3.48,-5.576,-3.916,100.0,,,,inverted,TiO2,MoO3,,
64533,10.1038/s41598-023-36488-4,CCCCC(CC)Cc1ccc(-c2c3cc(-c4ccc(-c5sc(-c6cccs6)c6c5C(=O)c5c(CC(CC)CCCC)sc(CC(CC)CCCC)c5C6=O)s4)sc3c(-c3ccc(CC(CC)CCCC)s3)c3ccsc23)s1,CCCCCCc1ccc(C2(c3ccc(CCCCCC)cc3)c3cc4c(cc3-c3sc5cc(C=C6C(=O)c7ccccc7C6=C(C#N)C#N)sc5c32)C(c2ccc(CCCCCC)cc2)(c2ccc(CCCCCC)cc2)c2c-4sc3cc(C=C4C(=O)c5ccccc5C4=C(C#N)C#N)sc23)cc1,8.66,-5.33,-3.48,-5.576,-3.916,100.0,,,,inverted,TiO2,MoO3,,
64534,10.1038/s41598-023-36488-4,CCCCC(CC)Cc1ccc(-c2c3cc(-c4ccc(-c5sc(-c6cccs6)c6c5C(=O)c5c(CC(CC)CCCC)sc(CC(CC)CCCC)c5C6=O)s4)sc3c(-c3ccc(CC(CC)CCCC)s3)c3ccsc23)s1,CCCCCCc1ccc(C2(c3ccc(CCCCCC)cc3)c3cc4c(cc3-c3sc5cc(C=C6C(=O)c7ccccc7C6=C(C#N)C#N)sc5c32)C(c2ccc(CCCCCC)cc2)(c2ccc(CCCCCC)cc2)c2c-4sc3cc(C=C4C(=O)c5ccccc5C4=C(C#N)C#N)sc23)cc1,8.72,-5.33,-3.48,-5.576,-3.916,100.0,,,,inverted,TiO2,MoO3,,
64535,10.1038/s41598-023-36488-4,CCCCC(CC)Cc1ccc(-c2c3cc(-c4ccc(-c5sc(-c6cccs6)c6c5C(=O)c5c(CC(CC)CCCC)sc(CC(CC)CCCC)c5C6=O)s4)sc3c(-c3ccc(CC(CC)CCCC)s3)c3ccsc23)s1,CCCCCCc1ccc(C2(c3ccc(CCCCCC)cc3)c3cc4c(cc3-c3sc5cc(C=C6C(=O)c7ccccc7C6=C(C#N)C#N)sc5c32)C(c2ccc(CCCCCC)cc2)(c2ccc(CCCCCC)cc2)c2c-4sc3cc(C=C4C(=O)c5ccccc5C4=C(C#N)C#N)sc23)cc1,8.69,-5.33,-3.48,-5.576,-3.916,100.0,,,,inverted,TiO2,MoO3,,
64537,10.1038/s41598-023-36488-4,CCCCC(CC)Cc1ccc(-c2c3cc(-c4ccc(-c5sc(-c6cccs6)c6c5C(=O)c5c(CC(CC)CCCC)sc(CC(CC)CCCC)c5C6=O)s4)sc3c(-c3ccc(CC(CC)CCCC)s3)c3ccsc23)s1,CCCCCCc1ccc(C2(c3ccc(CCCCCC)cc3)c3cc4c(cc3-c3sc5cc(C=C6C(=O)c7ccccc7C6=C(C#N)C#N)sc5c32)C(c2ccc(CCCCCC)cc2)(c2ccc(CCCCCC)cc2)c2c-4sc3cc(C=C4C(=O)c5ccccc5C4=C(C#N)C#N)sc23)cc1,8.62,-5.33,-3.48,-5.576,-3.916,100.0,,,,inverted,TiO2,MoO3,,
64539,10.1038/s41598-023-36488-4,CCCCC(CC)Cc1ccc(-c2c3cc(-c4ccc(-c5sc(-c6cccs6)c6c5C(=O)c5c(CC(CC)CCCC)sc(CC(CC)CCCC)c5C6=O)s4)sc3c(-c3ccc(CC(CC)CCCC)s3)c3ccsc23)s1,CCCCCCc1ccc(C2(c3ccc(CCCCCC)cc3)c3cc4c(cc3-c3sc5cc(C=C6C(=O)c7ccccc7C6=C(C#N)C#N)sc5c32)C(c2ccc(CCCCCC)cc2)(c2ccc(CCCCCC)cc2)c2c-4sc3cc(C=C4C(=O)c5ccccc5C4=C(C#N)C#N)sc23)cc1,8.61,-5.33,-3.48,-5.576,-3.916,100.0,,,,inverted,TiO2,MoO3,,
64540,10.1038/s41598-023-36488-4,CCCCC(CC)Cc1ccc(-c2c3cc(-c4ccc(-c5sc(-c6cccs6)c6c5C(=O)c5c(CC(CC)CCCC)sc(CC(CC)CCCC)c5C6=O)s4)sc3c(-c3ccc(CC(CC)CCCC)s3)c3ccsc23)s1,CCCCCCc1ccc(C2(c3ccc(CCCCCC)cc3)c3cc4c(cc3-c3sc5cc(C=C6C(=O)c7ccccc7C6=C(C#N)C#N)sc5c32)C(c2ccc(CCCCCC)cc2)(c2ccc(CCCCCC)cc2)c2c-4sc3cc(C=C4C(=O)c5ccccc5C4=C(C#N)C#N)sc23)cc1,8.5,-5.33,-3.48,-5.576,-3.916,100.0,,,,inverted,TiO2,MoO3,,
64541,10.1038/s41598-023-43224-5,COC(=O)C(C)(C)c1cc(C)cc(-c2sc3c4sc5cc(/C=C6/C(=O)c7cc(F)cc(c7)C(=O)/C6=C\c6cc(C(C)(C)C(=O)OC)c(-c7cc(C)cc(C(C)(C)C(=O)OC)c7)s6)sc5c4c(C(C)(C)C(=O)OC)ccc2-3)c1,CCCCCCCCC1(CCCCCCCC)c2cc3c(cc2-c2sc(-c4ccc(/C=C5\SC(=S)N(CC)C5=O)c5nsnc45)cc21)C(CCCCCCCC)(CCCCCCCC)c1cc(-c2ccc(/C=C4\SC(=S)N(CC)C4=O)c4nsnc24)sc1-3,18.2,-5.56,-3.65,-5.52,-3.89,,,,,inverted,ZnO,MoO3,,
64542,10.1038/s41598-023-43224-5,COC(=O)C(C)(C)c1cc(C)cc(-c2sc3c4sc5cc(/C=C6/C(=O)c7cc(F)cc(c7)C(=O)/C6=C\c6cc(C(C)(C)C(=O)OC)c(-c7cc(C)cc(C(C)(C)C(=O)OC)c7)s6)sc5c4c(C(C)(C)C(=O)OC)ccc2-3)c1,CCCCCCCCC1(CCCCCCCC)c2cc3c(cc2-c2sc(-c4ccc(/C=C5\SC(=S)N(CC)C5=O)c5nsnc45)cc21)C(CCCCCCCC)(CCCCCCCC)c1cc(-c2ccc(/C=C4\SC(=S)N(CC)C4=O)c4nsnc24)sc1-3,0.9,-5.56,-3.65,-5.52,-3.89,,,,,inverted,ZnO,MoO3,,
64544,10.1038/s41598-023-43224-5,CCCCCCCCCCC(CCCCCCCC)Cc1ccc(-c2c3cc(-c4cnc(-c5cc6c(s5)-c5sc(-c7nccc8nsnc78)cc5C6(CC(CC)CCCC)CC(CC)CCCC)c5nsnc45)sc3c(-c3ccc(CC(CCCCCCCC)CCCCCCCCCC)s3)c3ccsc23)s1,CCCCC(CC)COc1cc(/C=C2\C(=O)c3cc(F)c(F)cc3C2=C(C#N)C#N)sc1-c1cc2c(s1)-c1sc(-c3sc(/C=C4\C(=O)c5cc(F)c(F)cc5C4=C(C#N)C#N)cc3OCC(CC)CCCC)cc1C2(CC(CC)CCCC)CC(CC)CCCC,12.6,-5.3,-3.9,-5.26,-4.16,,,,,inverted,ZnO,MoO3,,
64559,10.1038/s41598-024-80007-y,CCCCCCc1ccsc1,COC(=O)CCCC1(c2ccccc2)C23c4c5ccc6c7cc8c9c%10c(cc%11cc%12c%13c%14c(cc%15c%16ccc-5c2c%16c2c5c%16c%17c(c(c46)c7c9c%17c4c%10c%11c%13c4c%16c%14c%152)C513)C%12)C8,4.69,-5.01,-3.12,,,,,,,conventional,BCP,PEDOT:PSS,,
64560,10.1038/s41598-024-80007-y,CCCCCCc1ccsc1,COC(=O)CCCC1(c2ccccc2)C23c4c5ccc6c7cc8c9c%10c(cc%11cc%12c%13c%14c(cc%15c%16ccc-5c2c%16c2c5c%16c%17c(c(c46)c7c9c%17c4c%10c%11c%13c4c%16c%14c%152)C513)C%12)C8,1.24,-5.01,-3.12,,,,,,,conventional,BCP,PEDOT:PSS,,
64561,10.1038/s41598-024-80007-y,CCCCCCc1ccsc1,COC(=O)CCCC1(c2ccccc2)C23c4c5ccc6c7cc8c9c%10c(cc%11cc%12c%13c%14c(cc%15c%16ccc-5c2c%16c2c5c%16c%17c(c(c46)c7c9c%17c4c%10c%11c%13c4c%16c%14c%152)C513)C%12)C8,2.57,-5.01,-3.12,,,,,,,conventional,BCP,PEDOT:PSS,,
64562,10.1038/s41598-024-80007-y,CCCCCCc1ccsc1,COC(=O)CCCC1(c2ccccc2)C23c4c5ccc6c7cc8c9c%10c(cc%11cc%12c%13c%14c(cc%15c%16ccc-5c2c%16c2c5c%16c%17c(c(c46)c7c9c%17c4c%10c%11c%13c4c%16c%14c%152)C513)C%12)C8,2.59,-5.01,-3.12,-5.9,-3.9,,,,20% by weight,conventional,BCP,PEDOT:PSS,,
64587,10.1038/s42005-022-01084-x,[Zn].c1ccc2c(c1)-c1nc-2nc2[nH]c(nc3nc([nH]c4nc(n1)-c1ccccc1-4)-c1ccccc1-3)c1ccccc21,c12c3c4c5c1c1c6c7c2c2c8c3c3c9c4c4c%10c5c5c1c1c6c6c%11c7c2c2c7c8c3c3c8c9c4c4c9c%10c5c5c1c1c6c6c%11c2c2c7c3c3c8c4c4c9c5c1c1c6c2c3c41,1.04,,,,,10.0,,,,,BCP,,,
64593,10.1038/s42005-022-01084-x,[Zn].c1ccc2c(c1)-c1nc-2nc2[nH]c(nc3nc([nH]c4nc(n1)-c1ccccc1-4)-c1ccccc1-3)c1ccccc21,c12c3c4c5c1c1c6c7c2c2c8c3c3c9c4c4c%10c5c5c1c1c6c6c%11c7c2c2c7c8c3c3c8c9c4c4c9c%10c5c5c1c1c6c6c%11c2c2c7c3c3c8c4c4c9c5c1c1c6c2c3c41,0.95,,,,,10.0,,,,,BCP,,,
64604,10.1038/s42005-025-01967-9,COC(=O)C(C)(C)c1cc(C)cc(-c2sc3c4sc5cc(/C=C6/C(=O)c7cc(F)cc(c7)C(=O)/C6=C\c6cc(C(C)(C)C(=O)OC)c(-c7cc(C)cc(C(C)(C)C(=O)OC)c7)s6)sc5c4c(C(C)(C)C(=O)OC)ccc2-3)c1,CCCCCCC(CCCC)Cc1c(/C=C2\C(=O)c3cc(F)c(F)cc3C2=C(C#N)C#N)sc2c1SC1c3c(c4c(c5nsnc35)c3sc5c(CC(CCCC)CCCCCC)c(/C=C6\C(=O)c7cc(F)c(F)cc7C6=C(C#N)C#N)sc5c3n4CC(CC)CCCC)N(CC(CC)CCCC)C21,17.66,-5.56,-3.65,-5.68,-3.9,100.0,,1:1.2,0.5 vol%,inverted,ZnO,MoO3,,
64605,10.1038/s42005-025-01967-9,COC(=O)C(C)(C)c1cc(C)cc(-c2sc3c4sc5cc(/C=C6/C(=O)c7cc(F)cc(c7)C(=O)/C6=C\c6cc(C(C)(C)C(=O)OC)c(-c7cc(C)cc(C(C)(C)C(=O)OC)c7)s6)sc5c4c(C(C)(C)C(=O)OC)ccc2-3)c1,CCCCCCCCCc1c(C=C2C(=O)c3cc(Cl)c(Cl)cc3C2=C(C#N)C#N)sc2c1sc1c3c4nsnc4c4c5sc6c(CCCCCCCCC)c(C=C7C(=O)c8cc(Cl)c(Cl)cc8C7=C(C#N)C#N)sc6c5n(CC(CCCC)CCCCCC)c4c3n(CC(CCCC)CCCCCC)c21,17.01,-5.56,-3.65,-5.68,-3.9,100.0,,1:1.2,0.5 vol%,inverted,ZnO,MoO3,,
64606,10.1038/s42005-025-01967-9,CCCCC(CC)Cc1sc(-c2c3cc(-c4ccc(-c5sc(-c6cccs6)c6c5C(=O)c5c(CC(CC)CCCC)sc(CC(CC)CCCC)c5C6=O)s4)sc3c(-c3cc(Cl)c(CC(CC)CCCC)s3)c3ccsc23)cc1Cl,CCc1ccc(C2(c3ccc(CC)cc3)c3cc4c(cc3-c3sc5cc(/C=C6\C(=O)c7cc(Cl)c(Cl)cc7C6=C(C#N)C#N)sc5c32)C(c2ccc(CC)cc2)(c2ccc(CC)cc2)c2c-4sc3cc(/C=C4\C(=O)c5cc(Cl)c(Cl)cc5C4=C(C#N)C#N)sc23)cc1,13.63,-5.52,-3.6,-5.75,-4.09,100.0,,1:1,0.5 vol%,inverted,ZnO,MoO3,,
64607,10.1038/s42005-025-01967-9,CCCCC(CC)CSc1sc(-c2c3cc(-c4ccc(-c5sc(-c6ccc(C)s6)c6c5C(=O)c5c(CC(CC)CCCC)sc(CC(CC)CCCC)c5C6=O)s4)sc3c(-c3cc(F)c(SCC(CC)CCCC)s3)c3cc(C)sc23)cc1F,CCCCCCc1ccc(C2(c3ccc(CCCCCC)cc3)c3cc4c(cc3-c3sc5cc(/C=C6\C(=O)c7cc(F)c(F)cc7C6=C(C#N)C#N)sc5c32)C(c2ccc(CCCCCC)cc2)(c2ccc(CCCCCC)cc2)c2c-4sc3cc(/C=C4\C(=O)c5cc(F)c(F)cc5C4=C(C#N)C#N)sc23)cc1,12.16,-5.41,-3.62,-5.66,-4.14,100.0,,1:1,0.5 vol%,inverted,ZnO,MoO3,,
64608,10.1038/s42005-025-01967-9,CCCCC(CC)Cc1ccc(-c2c3cc(-c4ccc(-c5sc(-c6ccc(C)s6)c6c5C(=O)c5c(CC(CC)CCCC)sc(CC(CC)CCCC)c5C6=O)s4)sc3c(-c3ccc(CC(CC)CCCC)s3)c3cc(C)sc23)s1,CCCCCCc1ccc(C2(c3ccc(CCCCCC)cc3)c3cc4c(cc3-c3sc5cc(/C=C6\C(=O)c7ccccc7C6=C(C#N)C#N)sc5c32)C(c2ccc(CCCCCC)cc2)(c2ccc(CCCCCC)cc2)c2c-4sc3cc(/C=C4\C(=O)c5ccccc5C4=C(C#N)C#N)sc23)cc1,10.87,-5.33,-3.48,-5.576,-3.916,100.0,,1:1,0.5 vol%,inverted,ZnO,MoO3,,
64609,10.1038/s42005-025-01967-9,CCCCCCc1cc(C)sc1C,CCCCC(=O)OCC1(c2ccccc2)C2=CC=Cc3cccc4cccc5ccc6ccccc7cccc1c7c6c5c-4c3C2,4.05,-5.01,-3.12,-6.1,-3.9,100.0,,1:1,0.5 vol%,inverted,ZnO,MoO3,,
64610,10.1038/s42005-025-01967-9,CCCCCCc1cc(C)sc1C,CCCCC(=O)OCC1(c2ccccc2)c2cccc3cccc4cccc5cccc6cccc1c6c-5c-4c-3c2,3.6,-5.01,-3.12,-6.1,-3.7,100.0,,1:1,0.5 vol%,inverted,ZnO,MoO3,,
64611,10.1038/s43246-021-00131-4,CCCCC(CC)COC(=O)c1sc2csc(-c3cc4c(-c5ccc(CC(CC)CCCC)s5)c5sccc5c(-c5ccc(CC(CC)CCCC)s5)c4s3)c2c1F,CCCCC(=O)OCC1(c2ccccc2)C2=CC=Cc3cccc4cccc5ccc6ccccc7cccc1c7c6c5c-4c3C2,9.46,-5.21,-3.6,-6.1,-3.9,,,,,,ZnO,,,
64612,10.1038/s43246-021-00131-4,CCCCC(CC)COC(=O)c1sc2csc(-c3cc4c(-c5ccc(CC(CC)CCCC)s5)c5sccc5c(-c5ccc(CC(CC)CCCC)s5)c4s3)c2c1F,CCCCC(=O)OCC1(c2ccccc2)C2=CC=Cc3cccc4cccc5ccc6ccccc7cccc1c7c6c5c-4c3C2,6.41,-5.21,-3.6,-6.1,-3.9,,,,,,ZnO,,,
64613,10.1038/s43246-021-00131-4,CCCCC(CC)COC(=O)c1sc2csc(-c3cc4c(-c5ccc(CC(CC)CCCC)s5)c5sccc5c(-c5ccc(CC(CC)CCCC)s5)c4s3)c2c1F,CCCCC(=O)OCC1(c2ccccc2)C2=CC=Cc3cccc4cccc5ccc6ccccc7cccc1c7c6c5c-4c3C2,9.3,-5.21,-3.6,-6.1,-3.9,,,,,,PEIE,,,
64614,10.1038/s43246-021-00131-4,CCCCC(CC)COC(=O)c1sc2csc(-c3cc4c(-c5ccc(CC(CC)CCCC)s5)c5sccc5c(-c5ccc(CC(CC)CCCC)s5)c4s3)c2c1F,CCCCC(=O)OCC1(c2ccccc2)C2=CC=Cc3cccc4cccc5ccc6ccccc7cccc1c7c6c5c-4c3C2,7.87,-5.21,-3.6,-6.1,-3.9,,,,,,PEIE,,,
64615,10.1038/s43246-021-00131-4,CCCCC(CC)COC(=O)c1sc2csc(-c3cc4c(-c5ccc(CC(CC)CCCC)s5)c5sccc5c(-c5ccc(CC(CC)CCCC)s5)c4s3)c2c1F,CCCCC(=O)OCC1(c2ccccc2)C2=CC=Cc3cccc4cccc5ccc6ccccc7cccc1c7c6c5c-4c3C2,10.57,-5.21,-3.6,-6.1,-3.9,,,,,,PEIE,,,
64616,10.1038/s43246-021-00131-4,CCCCC(CC)COC(=O)c1sc2csc(-c3cc4c(-c5ccc(CC(CC)CCCC)s5)c5sccc5c(-c5ccc(CC(CC)CCCC)s5)c4s3)c2c1F,CCCCC(=O)OCC1(c2ccccc2)C2=CC=Cc3cccc4cccc5ccc6ccccc7cccc1c7c6c5c-4c3C2,9.04,-5.21,-3.6,-6.1,-3.9,,,,,,PEIE,,,
64627,10.1038/s43246-026-01115-y,CCCCCCC(CCCC)Cc1csc(-c2cc3c4nsnc4c4cc(-c5cc(CC(CCCC)CCCCCC)c(-c6cc7c(-c8cc(F)c(CC(CC)CCCC)s8)c8sccc8c(-c8cc(F)c(CC(CC)CCCC)s8)c7s6)s5)sc4c3s2)c1,CCCCCCCCCCCc1c(/C=C2\C(=O)c3cc(F)c(F)cc3C2=C(C#N)C#N)sc2c1sc1c3c4nsnc4c4c5sc6c(CCCCCCCCCCC)c(/C=C7\C(=O)c8cc(F)c(F)cc8C7=C(C#N)C#N)sc6c5n(CC(CCCC)CCCCCC)c4c3n(CC(CCCC)CCCCCC)c21,18.3,-5.51,-2.77,,,,90.0,1:1.2,,conventional,PNDIT-F3N-Br,PEDOT:PSS,chloroform,
64628,10.1038/s43246-026-01115-y,COC(=O)C(C)(C)c1cc(C)cc(-c2sc3c4sc5cc(/C=C6/C(=O)c7cc(F)cc(c7)C(=O)/C6=C\c6cc(C(C)(C)C(=O)OC)c(-c7cc(C)cc(C(C)(C)C(=O)OC)c7)s6)sc5c4c(C(C)(C)C(=O)OC)ccc2-3)c1,CCCCCCCCCCCc1c(/C=C2\C(=O)c3cc(F)c(F)cc3C2=C(C#N)C#N)sc2c1sc1c3c4nsnc4c4c5sc6c(CCCCCCCCCCC)c(/C=C7\C(=O)c8cc(F)c(F)cc8C7=C(C#N)C#N)sc6c5n(CC(CCCC)CCCCCC)c4c3n(CC(CCCC)CCCCCC)c21,17.3,-5.56,-3.65,,,,90.0,1:1.2,,conventional,PNDIT-F3N-Br,PEDOT:PSS,chloroform,
64633,10.1039/c9ee03535d,CCCCC(CC)Cc1ccc(-c2c3cc(-c4ccc(-c5sc(-c6cccs6)c6c5C(=O)c5c(CC(CC)CCCC)sc(CC(CC)CCCC)c5C6=O)s4)sc3c(-c3ccc(CC(CC)CCCC)s3)c3ccsc23)s1,CCCCCCc1ccc(C2(c3ccc(CCCCCC)cc3)c3cc4c(cc3-c3sc5cc(C=C6C(=O)c7ccccc7C6=C(C#N)C#N)sc5c32)C(c2ccc(CCCCCC)cc2)(c2ccc(CCCCCC)cc2)c2c-4sc3cc(C=C4C(=O)c5ccccc5C4=C(C#N)C#N)sc23)cc1,5.68,-5.33,-3.48,-5.576,-3.916,100.0,,,0 vol%,,,,,
64634,10.1039/c9ee03535d,CCCCC(CC)Cc1ccc(-c2c3cc(-c4ccc(-c5sc(-c6cccs6)c6c5C(=O)c5c(CC(CC)CCCC)sc(CC(CC)CCCC)c5C6=O)s4)sc3c(-c3ccc(CC(CC)CCCC)s3)c3ccsc23)s1,CCCCCCc1ccc(C2(c3ccc(CCCCCC)cc3)c3cc4c(cc3-c3sc5cc(C=C6C(=O)c7ccccc7C6=C(C#N)C#N)sc5c32)C(c2ccc(CCCCCC)cc2)(c2ccc(CCCCCC)cc2)c2c-4sc3cc(C=C4C(=O)c5ccccc5C4=C(C#N)C#N)sc23)cc1,6.44,-5.33,-3.48,-5.576,-3.916,100.0,,,1 vol% DIO,,,,,DIO
64635,10.1039/c9ee03535d,CCCCC(CC)Cc1ccc(-c2c3cc(-c4ccc(-c5sc(-c6cccs6)c6c5C(=O)c5c(CC(CC)CCCC)sc(CC(CC)CCCC)c5C6=O)s4)sc3c(-c3ccc(CC(CC)CCCC)s3)c3ccsc23)s1,CCCCCCc1ccc(C2(c3ccc(CCCCCC)cc3)c3cc4c(cc3-c3sc5cc(C=C6C(=O)c7ccccc7C6=C(C#N)C#N)sc5c32)C(c2ccc(CCCCCC)cc2)(c2ccc(CCCCCC)cc2)c2c-4sc3cc(C=C4C(=O)c5ccccc5C4=C(C#N)C#N)sc23)cc1,7.19,-5.33,-3.48,-5.576,-3.916,100.0,,,0 vol%,,,,,
64636,10.1039/c9ee03535d,CCCCC(CC)Cc1ccc(-c2c3cc(-c4ccc(-c5sc(-c6cccs6)c6c5C(=O)c5c(CC(CC)CCCC)sc(CC(CC)CCCC)c5C6=O)s4)sc3c(-c3ccc(CC(CC)CCCC)s3)c3ccsc23)s1,CCCCCCc1ccc(C2(c3ccc(CCCCCC)cc3)c3cc4c(cc3-c3sc5cc(C=C6C(=O)c7ccccc7C6=C(C#N)C#N)sc5c32)C(c2ccc(CCCCCC)cc2)(c2ccc(CCCCCC)cc2)c2c-4sc3cc(C=C4C(=O)c5ccccc5C4=C(C#N)C#N)sc23)cc1,8.65,-5.33,-3.48,-5.576,-3.916,100.0,,,1 vol% DIO,,,,,DIO
64637,10.1039/c9ee03535d,CCCCC(CC)Cc1ccc(-c2c3cc(-c4ccc(-c5sc(-c6cccs6)c6c5C(=O)c5c(CC(CC)CCCC)sc(CC(CC)CCCC)c5C6=O)s4)sc3c(-c3ccc(CC(CC)CCCC)s3)c3ccsc23)s1,CCCCCCc1ccc(C2(c3ccc(CCCCCC)cc3)c3cc4c(cc3-c3sc5cc(C=C6C(=O)c7ccccc7C6=C(C#N)C#N)sc5c32)C(c2ccc(CCCCCC)cc2)(c2ccc(CCCCCC)cc2)c2c-4sc3cc(C=C4C(=O)c5ccccc5C4=C(C#N)C#N)sc23)cc1,8.08,-5.33,-3.48,-5.576,-3.916,100.0,,,3 vol% CN,,,,,CN
64675,10.1039/c9ee04199k,Cc1cc(-c2c3cc(-c4sc(-c5nc6sc(-c7cc(C)c(/C=C8\SC(=S)N(C)C8=O)s7)nc6s5)cc4C)sc3c(-c3cc(C)c(C)s3)c3cc(-c4sc(-c5nc6sc(-c7cc(C)c(/C=C8\SC(=S)N(C)C8=O)s7)nc6s5)cc4C)sc23)sc1C,CCCCCCCCCCCc1c(/C=C2\C(=O)c3cc(F)c(F)cc3C2=C(C#N)C#N)sc2c1sc1c3c4nsnc4c4c5sc6c(CCCCCCCCCCC)c(/C=C7\C(=O)c8cc(F)c(F)cc8C7=C(C#N)C#N)sc6c5n(CC(CC)CCCC)c4c3n(CC(CC)CCCC)c21,0.1,,,-5.65,-4.09,,,1:1 w/w,,conventional,,,,
64676,10.1039/c9ee04199k,Cc1cc(-c2c3cc(-c4sc(-c5nc6sc(-c7cc(C)c(/C=C8\SC(=S)N(C)C8=O)s7)nc6s5)cc4C)sc3c(-c3cc(C)c(C)s3)c3cc(-c4sc(-c5nc6sc(-c7cc(C)c(/C=C8\SC(=S)N(C)C8=O)s7)nc6s5)cc4C)sc23)sc1C,CCCCCCCCCCCc1c(/C=C2\C(=O)c3cc(F)c(F)cc3C2=C(C#N)C#N)sc2c1sc1c3c4nsnc4c4c5sc6c(CCCCCCCCCCC)c(/C=C7\C(=O)c8cc(F)c(F)cc8C7=C(C#N)C#N)sc6c5n(CC(CC)CCCC)c4c3n(CC(CC)CCCC)c21,13.5,,,-5.65,-4.09,,,1:1 w/w,,conventional,,,,
64677,10.1039/c9ee04199k,Cc1cc(-c2c3cc(-c4sc(-c5nc6sc(-c7cc(C)c(/C=C8\SC(=S)N(C)C8=O)s7)nc6s5)cc4C)sc3c(-c3cc(C)c(C)s3)c3cc(-c4sc(-c5nc6sc(-c7cc(C)c(/C=C8\SC(=S)N(C)C8=O)s7)nc6s5)cc4C)sc23)sc1C,CCCCCCCCCCCc1c(/C=C2\C(=O)c3cc(F)c(F)cc3C2=C(C#N)C#N)sc2c1sc1c3c4nsnc4c4c5sc6c(CCCCCCCCCCC)c(/C=C7\C(=O)c8cc(F)c(F)cc8C7=C(C#N)C#N)sc6c5n(CC(CC)CCCC)c4c3n(CC(CC)CCCC)c21,13.9,,,-5.65,-4.09,,,1:1 w/w,,conventional,,,,
64678,10.1039/c9ee04199k,Cc1cc(-c2c3cc(-c4sc(-c5nc6sc(-c7cc(C)c(/C=C8\SC(=S)N(C)C8=O)s7)nc6s5)cc4C)sc3c(-c3cc(C)c(C)s3)c3cc(-c4sc(-c5nc6sc(-c7cc(C)c(/C=C8\SC(=S)N(C)C8=O)s7)nc6s5)cc4C)sc23)sc1C,CCCCCCCCCCCc1c(/C=C2\C(=O)c3cc(F)c(F)cc3C2=C(C#N)C#N)sc2c1sc1c3c4nsnc4c4c5sc6c(CCCCCCCCCCC)c(/C=C7\C(=O)c8cc(F)c(F)cc8C7=C(C#N)C#N)sc6c5n(CC(CC)CCCC)c4c3n(CC(CC)CCCC)c21,13.2,,,-5.65,-4.09,,,1:1 w/w,,conventional,,,,
64679,10.1039/c9ee04199k,Cc1cc(-c2c3cc(-c4sc(-c5nc6sc(-c7cc(C)c(/C=C8\SC(=S)N(C)C8=O)s7)nc6s5)cc4C)sc3c(-c3cc(C)c(C)s3)c3cc(-c4sc(-c5nc6sc(-c7cc(C)c(/C=C8\SC(=S)N(C)C8=O)s7)nc6s5)cc4C)sc23)sc1C,CCCCCCCCCCCc1c(/C=C2\C(=O)c3cc(F)c(F)cc3C2=C(C#N)C#N)sc2c1sc1c3c4nsnc4c4c5sc6c(CCCCCCCCCCC)c(/C=C7\C(=O)c8cc(F)c(F)cc8C7=C(C#N)C#N)sc6c5n(CC(CC)CCCC)c4c3n(CC(CC)CCCC)c21,13.0,,,-5.65,-4.09,,,1:1 w/w,,conventional,,,,
64689,10.1039/c9qm00754g,CCCCC(CC)COC(=O)c1sc2csc(-c3cc4c(-c5ccc(CC(CC)CCCC)s5)c5sccc5c(-c5ccc(CC(CC)CCCC)s5)c4s3)c2c1F,CCCCCCC1(CCCCCC)c2cc(/C=C3\C(=O)c4cc(Cl)c(Cl)cc4C3=C(C#N)C#N)sc2-c2sc(-c3cc4c(s3)-c3sc(/C=C5\C(=O)c6cc(Cl)c(Cl)cc6C5=C(C#N)C#N)cc3C4(CCCCCC)CCCCCC)cc21,12.15,-5.21,-3.6,-5.29,-3.93,,,,,inverted,,,,
64710,10.1039/c9se01015g,COC(=O)C(C)(C)c1cc(C)cc(-c2sc3c4sc5cc(/C=C6/C(=O)c7cc(F)cc(c7)C(=O)/C6=C\c6cc(C(C)(C)C(=O)OC)c(-c7cc(C)cc(C(C)(C)C(=O)OC)c7)s6)sc5c4c(C(C)(C)C(=O)OC)ccc2-3)c1,CCCCCCc1ccc(C2(c3ccc(CCCCCC)cc3)c3cc4c(cc3-c3sc5cc(/C=C6\C(=O)c7cc(F)c(F)cc7C6=C(C#N)C#N)sc5c32)C(c2ccc(CCCCCC)cc2)(c2ccc(CCCCCC)cc2)c2c-4sc3cc(/C=C4\C(=O)c5cc(F)c(F)cc5C4=C(C#N)C#N)sc23)cc1,0.11,-5.56,-3.65,-5.66,-4.14,,100.0,,0.5 vol%,inverted,PCBM,,,
64711,10.1039/c9se01015g,COC(=O)C(C)(C)c1cc(C)cc(-c2sc3c4sc5cc(/C=C6/C(=O)c7cc(F)cc(c7)C(=O)/C6=C\c6cc(C(C)(C)C(=O)OC)c(-c7cc(C)cc(C(C)(C)C(=O)OC)c7)s6)sc5c4c(C(C)(C)C(=O)OC)ccc2-3)c1,CCCCCCc1ccc(C2(c3ccc(CCCCCC)cc3)c3cc4c(cc3-c3sc5cc(/C=C6\C(=O)c7cc(F)c(F)cc7C6=C(C#N)C#N)sc5c32)C(c2ccc(CCCCCC)cc2)(c2ccc(CCCCCC)cc2)c2c-4sc3cc(/C=C4\C(=O)c5cc(F)c(F)cc5C4=C(C#N)C#N)sc23)cc1,2.51,-5.56,-3.65,-5.66,-4.14,,100.0,,0.5 vol%,inverted,PCBM,,,
64712,10.1039/c9se01015g,COC(=O)C(C)(C)c1cc(C)cc(-c2sc3c4sc5cc(/C=C6/C(=O)c7cc(F)cc(c7)C(=O)/C6=C\c6cc(C(C)(C)C(=O)OC)c(-c7cc(C)cc(C(C)(C)C(=O)OC)c7)s6)sc5c4c(C(C)(C)C(=O)OC)ccc2-3)c1,CCCCCCc1ccc(C2(c3ccc(CCCCCC)cc3)c3cc4c(cc3-c3sc5cc(/C=C6\C(=O)c7cc(F)c(F)cc7C6=C(C#N)C#N)sc5c32)C(c2ccc(CCCCCC)cc2)(c2ccc(CCCCCC)cc2)c2c-4sc3cc(/C=C4\C(=O)c5cc(F)c(F)cc5C4=C(C#N)C#N)sc23)cc1,8.65,-5.56,-3.65,-5.66,-4.14,,100.0,,0.5 vol%,inverted,PCBM,,,
64713,10.1039/c9se01015g,COC(=O)C(C)(C)c1cc(C)cc(-c2sc3c4sc5cc(/C=C6/C(=O)c7cc(F)cc(c7)C(=O)/C6=C\c6cc(C(C)(C)C(=O)OC)c(-c7cc(C)cc(C(C)(C)C(=O)OC)c7)s6)sc5c4c(C(C)(C)C(=O)OC)ccc2-3)c1,CCCCCCc1ccc(C2(c3ccc(CCCCCC)cc3)c3cc4c(cc3-c3sc5cc(/C=C6\C(=O)c7cc(F)c(F)cc7C6=C(C#N)C#N)sc5c32)C(c2ccc(CCCCCC)cc2)(c2ccc(CCCCCC)cc2)c2c-4sc3cc(/C=C4\C(=O)c5cc(F)c(F)cc5C4=C(C#N)C#N)sc23)cc1,11.41,-5.56,-3.65,-5.66,-4.14,,100.0,,0.5 vol%,inverted,PCBM,,,
64714,10.1039/c9se01015g,COC(=O)C(C)(C)c1cc(C)cc(-c2sc3c4sc5cc(/C=C6/C(=O)c7cc(F)cc(c7)C(=O)/C6=C\c6cc(C(C)(C)C(=O)OC)c(-c7cc(C)cc(C(C)(C)C(=O)OC)c7)s6)sc5c4c(C(C)(C)C(=O)OC)ccc2-3)c1,CCCCCCc1ccc(C2(c3ccc(CCCCCC)cc3)c3cc4c(cc3-c3sc5cc(/C=C6\C(=O)c7cc(F)c(F)cc7C6=C(C#N)C#N)sc5c32)C(c2ccc(CCCCCC)cc2)(c2ccc(CCCCCC)cc2)c2c-4sc3cc(/C=C4\C(=O)c5cc(F)c(F)cc5C4=C(C#N)C#N)sc23)cc1,9.82,-5.56,-3.65,-5.66,-4.14,,100.0,,0.5 vol%,inverted,PCBM,,,
64715,10.1039/c9se01015g,COC(=O)C(C)(C)c1cc(C)cc(-c2sc3c4sc5cc(/C=C6/C(=O)c7cc(F)cc(c7)C(=O)/C6=C\c6cc(C(C)(C)C(=O)OC)c(-c7cc(C)cc(C(C)(C)C(=O)OC)c7)s6)sc5c4c(C(C)(C)C(=O)OC)ccc2-3)c1,CCCCCCc1ccc(C2(c3ccc(CCCCCC)cc3)c3cc4c(cc3-c3sc5cc(/C=C6\C(=O)c7cc(F)c(F)cc7C6=C(C#N)C#N)sc5c32)C(c2ccc(CCCCCC)cc2)(c2ccc(CCCCCC)cc2)c2c-4sc3cc(/C=C4\C(=O)c5cc(F)c(F)cc5C4=C(C#N)C#N)sc23)cc1,8.23,-5.56,-3.65,-5.66,-4.14,,100.0,,0.5 vol%,inverted,PCBM,,,
64716,10.1039/c9se01079c,CCCCC(CC)COC(=O)c1sc2csc(-c3cc4c(-c5ccc(CC(CC)CCCC)s5)c5sccc5c(-c5ccc(CC(CC)CCCC)s5)c4s3)c2c1F,COC(=O)CCCC1(c2ccccc2)C23c4c5ccc6c7cc8c9c%10c(cc%11cc%12c%13c%14c(cc%15c%16ccc-5c2c%16c2c5c%16c%17c(c(c46)c7c9c%17c4c%10c%11c%13c4c%16c%14c%152)C513)C%12)C8,5.33,-5.21,-3.6,-5.9,-3.9,120.0,,,,,,,,
64717,10.1039/c9se01079c,CCCCC(CC)COC(=O)c1sc2csc(-c3cc4c(-c5ccc(CC(CC)CCCC)s5)c5sccc5c(-c5ccc(CC(CC)CCCC)s5)c4s3)c2c1F,COC(=O)CCCC1(c2ccccc2)C23c4c5ccc6c7cc8c9c%10c(cc%11cc%12c%13c%14c(cc%15c%16ccc-5c2c%16c2c5c%16c%17c(c(c46)c7c9c%17c4c%10c%11c%13c4c%16c%14c%152)C513)C%12)C8,9.04,-5.21,-3.6,-5.9,-3.9,120.0,,1:1.5,3% v/v,,,,,
64718,10.1039/c9se01079c,COC(=O)C(C)(C)c1cc(C)cc(-c2sc3c4sc5cc(/C=C6/C(=O)c7cc(F)cc(c7)C(=O)/C6=C\c6cc(C(C)(C)C(=O)OC)c(-c7cc(C)cc(C(C)(C)C(=O)OC)c7)s6)sc5c4c(C(C)(C)C(=O)OC)ccc2-3)c1,CCCCCCC1(CCCCCC)c2cc3c(cc2-c2sc(/C=C4\C(=O)c5ccccc5C4=C(C#N)C#N)cc21)C(CCCCCC)(CCCCCC)c1cc(/C=C2\C(=O)c4ccccc4C2=C(C#N)C#N)sc1-3,6.69,-5.56,-3.65,-5.69,-3.91,150.0,,1:1,,,,,,
64719,10.1039/c9se01079c,COC(=O)C(C)(C)c1cc(C)cc(-c2sc3c4sc5cc(/C=C6/C(=O)c7cc(F)cc(c7)C(=O)/C6=C\c6cc(C(C)(C)C(=O)OC)c(-c7cc(C)cc(C(C)(C)C(=O)OC)c7)s6)sc5c4c(C(C)(C)C(=O)OC)ccc2-3)c1,CCCCCCC1(CCCCCC)c2cc3c(cc2-c2sc(/C=C4\C(=O)c5ccccc5C4=C(C#N)C#N)cc21)C(CCCCCC)(CCCCCC)c1cc(/C=C2\C(=O)c4ccccc4C2=C(C#N)C#N)sc1-3,9.32,-5.56,-3.65,-5.69,-3.91,150.0,,1:1,,,,,,
64720,10.1039/c9se01149h,CCCCCCc1ccsc1,CCCCC(CC)CN1C(=O)C2=C(c3ccc(-c4ccc5c(c4)C4(c6cc(-c7ccc(C8=C9C(=O)N(CC(CC)CCCC)C(c%10ccc(-c%11ccccc%11)s%10)=C9C(=O)N8CC(CC)CCCC)s7)ccc6-5)c5cc(-c6ccc(C7=C8C(=O)N(CC(CC)CCCC)C(c9ccc(-c%10ccccc%10)s9)=C8C(=O)N7CC(CC)CCCC)s6)ccc5-c5ccc(-c6ccc(C7=C8C(=O)N(CC(CC)CCCC)C(c9ccc(-c%10ccccc%10)s9)=C8C(=O)N7CC(CC)CCCC)s6)cc54)s3)N(CC(CC)CCCC)C(=O)C2=C1c1ccc(-c2ccccc2)s1,5.35,-5.01,-3.12,-5.26,-3.51,80.0,130.0,2:1,,,ZnO,,ethanol,
64721,10.1039/c9se01149h,CCCCCCc1ccsc1,CCCCC(CC)CN1C(=O)C2=C(c3ccc(-c4ccc5c(c4)C4(c6cc(-c7ccc(C8=C9C(=O)N(CC(CC)CCCC)C(c%10ccc(-c%11ccccc%11)s%10)=C9C(=O)N8CC(CC)CCCC)s7)ccc6-5)c5cc(-c6ccc(C7=C8C(=O)N(CC(CC)CCCC)C(c9ccc(-c%10ccccc%10)s9)=C8C(=O)N7CC(CC)CCCC)s6)ccc5-c5ccc(-c6ccc(C7=C8C(=O)N(CC(CC)CCCC)C(c9ccc(-c%10ccccc%10)s9)=C8C(=O)N7CC(CC)CCCC)s6)cc54)s3)N(CC(CC)CCCC)C(=O)C2=C1c1ccc(-c2ccccc2)s1,4.94,-5.01,-3.12,-5.26,-3.51,80.0,130.0,2:1,,,ZnO,,methanol,
64722,10.1039/c9se01149h,CCCCCCc1ccsc1,CCCCC(CC)CN1C(=O)C2=C(c3ccc(-c4ccc5c(c4)C4(c6cc(-c7ccc(C8=C9C(=O)N(CC(CC)CCCC)C(c%10ccc(-c%11ccccc%11)s%10)=C9C(=O)N8CC(CC)CCCC)s7)ccc6-5)c5cc(-c6ccc(C7=C8C(=O)N(CC(CC)CCCC)C(c9ccc(-c%10ccccc%10)s9)=C8C(=O)N7CC(CC)CCCC)s6)ccc5-c5ccc(-c6ccc(C7=C8C(=O)N(CC(CC)CCCC)C(c9ccc(-c%10ccccc%10)s9)=C8C(=O)N7CC(CC)CCCC)s6)cc54)s3)N(CC(CC)CCCC)C(=O)C2=C1c1ccc(-c2ccccc2)s1,2.97,-5.01,-3.12,-5.26,-3.51,80.0,130.0,2:1,,,ZnO,,IPA,
64723,10.1039/c9se01149h,CCCCCCc1ccsc1,CCCCC(CC)CN1C(=O)C2=C(c3ccc(-c4ccc5c(c4)C4(c6cc(-c7ccc(C8=C9C(=O)N(CC(CC)CCCC)C(c%10ccc(-c%11ccccc%11)s%10)=C9C(=O)N8CC(CC)CCCC)s7)ccc6-5)c5cc(-c6ccc(C7=C8C(=O)N(CC(CC)CCCC)C(c9ccc(-c%10ccccc%10)s9)=C8C(=O)N7CC(CC)CCCC)s6)ccc5-c5ccc(-c6ccc(C7=C8C(=O)N(CC(CC)CCCC)C(c9ccc(-c%10ccccc%10)s9)=C8C(=O)N7CC(CC)CCCC)s6)cc54)s3)N(CC(CC)CCCC)C(=O)C2=C1c1ccc(-c2ccccc2)s1,2.92,-5.01,-3.12,-5.26,-3.51,80.0,130.0,2:1,,,ZnO,,acetone,
64724,10.1039/c9se01149h,CCCCCCc1ccsc1,CCCCC(CC)CN1C(=O)C2=C(c3ccc(-c4ccc5c(c4)C4(c6cc(-c7ccc(C8=C9C(=O)N(CC(CC)CCCC)C(c%10ccc(-c%11ccccc%11)s%10)=C9C(=O)N8CC(CC)CCCC)s7)ccc6-5)c5cc(-c6ccc(C7=C8C(=O)N(CC(CC)CCCC)C(c9ccc(-c%10ccccc%10)s9)=C8C(=O)N7CC(CC)CCCC)s6)ccc5-c5ccc(-c6ccc(C7=C8C(=O)N(CC(CC)CCCC)C(c9ccc(-c%10ccccc%10)s9)=C8C(=O)N7CC(CC)CCCC)s6)cc54)s3)N(CC(CC)CCCC)C(=O)C2=C1c1ccc(-c2ccccc2)s1,5.67,-5.01,-3.12,-5.26,-3.51,80.0,130.0,2:1,,,ZnO,,ethanol,
64725,10.1039/c9se01149h,CCCCCCc1ccsc1,CCCCC(CC)CN1C(=O)C2=C(c3ccc(-c4ccc5c(c4)C4(c6cc(-c7ccc(C8=C9C(=O)N(CC(CC)CCCC)C(c%10ccc(-c%11ccccc%11)s%10)=C9C(=O)N8CC(CC)CCCC)s7)ccc6-5)c5cc(-c6ccc(C7=C8C(=O)N(CC(CC)CCCC)C(c9ccc(-c%10ccccc%10)s9)=C8C(=O)N7CC(CC)CCCC)s6)ccc5-c5ccc(-c6ccc(C7=C8C(=O)N(CC(CC)CCCC)C(c9ccc(-c%10ccccc%10)s9)=C8C(=O)N7CC(CC)CCCC)s6)cc54)s3)N(CC(CC)CCCC)C(=O)C2=C1c1ccc(-c2ccccc2)s1,5.43,-5.01,-3.12,-5.26,-3.51,80.0,130.0,2:1,,,ZnO,,methanol,
64726,10.1039/c9se01149h,CCCCCCc1ccsc1,CCCCC(CC)CN1C(=O)C2=C(c3ccc(-c4ccc5c(c4)C4(c6cc(-c7ccc(C8=C9C(=O)N(CC(CC)CCCC)C(c%10ccc(-c%11ccccc%11)s%10)=C9C(=O)N8CC(CC)CCCC)s7)ccc6-5)c5cc(-c6ccc(C7=C8C(=O)N(CC(CC)CCCC)C(c9ccc(-c%10ccccc%10)s9)=C8C(=O)N7CC(CC)CCCC)s6)ccc5-c5ccc(-c6ccc(C7=C8C(=O)N(CC(CC)CCCC)C(c9ccc(-c%10ccccc%10)s9)=C8C(=O)N7CC(CC)CCCC)s6)cc54)s3)N(CC(CC)CCCC)C(=O)C2=C1c1ccc(-c2ccccc2)s1,4.38,-5.01,-3.12,-5.26,-3.51,80.0,130.0,2:1,,,ZnO,,IPA,
64727,10.1039/c9se01149h,CCCCCCc1ccsc1,CCCCC(CC)CN1C(=O)C2=C(c3ccc(-c4ccc5c(c4)C4(c6cc(-c7ccc(C8=C9C(=O)N(CC(CC)CCCC)C(c%10ccc(-c%11ccccc%11)s%10)=C9C(=O)N8CC(CC)CCCC)s7)ccc6-5)c5cc(-c6ccc(C7=C8C(=O)N(CC(CC)CCCC)C(c9ccc(-c%10ccccc%10)s9)=C8C(=O)N7CC(CC)CCCC)s6)ccc5-c5ccc(-c6ccc(C7=C8C(=O)N(CC(CC)CCCC)C(c9ccc(-c%10ccccc%10)s9)=C8C(=O)N7CC(CC)CCCC)s6)cc54)s3)N(CC(CC)CCCC)C(=O)C2=C1c1ccc(-c2ccccc2)s1,4.96,-5.01,-3.12,-5.26,-3.51,80.0,130.0,2:1,,,ZnO,,acetone,
64728,10.1039/c9se01149h,CCCCCCc1ccsc1,CCCCC(CC)CN1C(=O)C2=C(c3ccc(-c4ccc5c(c4)C4(c6cc(-c7ccc(C8=C9C(=O)N(CC(CC)CCCC)C(c%10ccc(-c%11ccccc%11)s%10)=C9C(=O)N8CC(CC)CCCC)s7)ccc6-5)c5cc(-c6ccc(C7=C8C(=O)N(CC(CC)CCCC)C(c9ccc(-c%10ccccc%10)s9)=C8C(=O)N7CC(CC)CCCC)s6)ccc5-c5ccc(-c6ccc(C7=C8C(=O)N(CC(CC)CCCC)C(c9ccc(-c%10ccccc%10)s9)=C8C(=O)N7CC(CC)CCCC)s6)cc54)s3)N(CC(CC)CCCC)C(=O)C2=C1c1ccc(-c2ccccc2)s1,5.82,-5.01,-3.12,-5.26,-3.51,80.0,130.0,2:1,,,PFN,,ethanol,
64729,10.1039/c9se01149h,CCCCCCc1ccsc1,CCCCC(CC)CN1C(=O)C2=C(c3ccc(-c4ccc5c(c4)C4(c6cc(-c7ccc(C8=C9C(=O)N(CC(CC)CCCC)C(c%10ccc(-c%11ccccc%11)s%10)=C9C(=O)N8CC(CC)CCCC)s7)ccc6-5)c5cc(-c6ccc(C7=C8C(=O)N(CC(CC)CCCC)C(c9ccc(-c%10ccccc%10)s9)=C8C(=O)N7CC(CC)CCCC)s6)ccc5-c5ccc(-c6ccc(C7=C8C(=O)N(CC(CC)CCCC)C(c9ccc(-c%10ccccc%10)s9)=C8C(=O)N7CC(CC)CCCC)s6)cc54)s3)N(CC(CC)CCCC)C(=O)C2=C1c1ccc(-c2ccccc2)s1,3.0,-5.01,-3.12,-5.26,-3.51,150.0,,2:1,,,,,,
64731,10.1039/c9se01149h,CCCCCCc1ccsc1,CCCCC(=O)OCC1(c2ccccc2)c2cccc3cccc4cccc5cccc6cccc1c6c-5c-4c-3c2,2.82,-5.01,-3.12,-6.1,-3.7,150.0,,1:0.8,,,,,,
64732,10.1039/c9ta11613c,CCCCC(CC)COC(=O)c1sc2csc(-c3cc4c(-c5ccc(CC(CC)CCCC)s5)c5sccc5c(-c5ccc(CC(CC)CCCC)s5)c4s3)c2c1F,CCc1ccc(C2(c3ccc(CC)cc3)c3cc(/C=C4\C(=O)c5cc(F)c(F)cc5C4=C(C#N)C#N)sc3-c3sc4c(sc5c(-c6ccc(CC)s6)c6c(sc7c8c(sc76)-c6sc(/C=C7\C(=O)c9cc(F)c(F)cc9C7=C(C#N)C#N)cc6C8(c6ccc(CC)cc6)c6ccc(CC)cc6)c(-c6ccc(CC)s6)c54)c32)cc1,9.14,-5.21,-3.6,-5.61,-3.92,100.0,,,,inverted,,,,
64733,10.1039/c9ta11613c,CCCCC(CC)COC(=O)c1sc2csc(-c3cc4c(-c5ccc(CC(CC)CCCC)s5)c5sccc5c(-c5ccc(CC(CC)CCCC)s5)c4s3)c2c1F,CCc1ccc(C2(c3ccc(CC)cc3)c3cc(/C=C4\C(=O)c5cc(F)c(F)cc5C4=C(C#N)C#N)sc3-c3sc4c(sc5c(-c6ccc(CC)s6)c6c(sc7c8c(sc76)-c6sc(/C=C7\C(=O)c9cc(F)c(F)cc9C7=C(C#N)C#N)cc6C8(c6ccc(CC)cc6)c6ccc(CC)cc6)c(-c6ccc(CC)s6)c54)c32)cc1,8.16,-5.21,-3.6,-5.61,-3.92,100.0,,,,inverted,,,,DIO
64734,10.1039/c9ta11613c,CCCCC(CC)COC(=O)c1sc2csc(-c3cc4c(-c5ccc(CC(CC)CCCC)s5)c5sccc5c(-c5ccc(CC(CC)CCCC)s5)c4s3)c2c1F,CCc1ccc(C2(c3ccc(CC)cc3)c3cc(/C=C4\C(=O)c5cc(F)c(F)cc5C4=C(C#N)C#N)sc3-c3sc4c(sc5c(-c6ccc(CC)s6)c6c(sc7c8c(sc76)-c6sc(/C=C7\C(=O)c9cc(F)c(F)cc9C7=C(C#N)C#N)cc6C8(c6ccc(CC)cc6)c6ccc(CC)cc6)c(-c6ccc(CC)s6)c54)c32)cc1,2.98,-5.21,-3.6,-5.61,-3.92,100.0,,,,inverted,,,,CN
64735,10.1039/c9ta11613c,CCCCC(CC)COC(=O)c1sc2csc(-c3cc4c(-c5ccc(CC(CC)CCCC)s5)c5sccc5c(-c5ccc(CC(CC)CCCC)s5)c4s3)c2c1F,CCc1ccc(C2(c3ccc(CC)cc3)c3c(sc4cc(/C=C5\C(=O)c6cc(F)c(F)cc6C5=C(C#N)C#N)sc34)-c3sc4c(-c5ccc(CC)s5)c5c6c(sc5c(-c5ccc(CC)s5)c4c32)-c2sc3cc(/C=C4\C(=O)c5cc(F)c(F)cc5C4=C(C#N)C#N)sc3c2C6(c2ccc(CC)cc2)c2ccc(CC)cc2)cc1,11.6,-5.21,-3.6,-5.56,-4.0,100.0,,,,inverted,,,,
64736,10.1039/c9ta11613c,CCCCC(CC)COC(=O)c1sc2csc(-c3cc4c(-c5ccc(CC(CC)CCCC)s5)c5sccc5c(-c5ccc(CC(CC)CCCC)s5)c4s3)c2c1F,CCc1ccc(C2(c3ccc(CC)cc3)c3c(sc4cc(/C=C5\C(=O)c6cc(F)c(F)cc6C5=C(C#N)C#N)sc34)-c3sc4c(-c5ccc(CC)s5)c5c6c(sc5c(-c5ccc(CC)s5)c4c32)-c2sc3cc(/C=C4\C(=O)c5cc(F)c(F)cc5C4=C(C#N)C#N)sc3c2C6(c2ccc(CC)cc2)c2ccc(CC)cc2)cc1,10.2,-5.21,-3.6,-5.56,-4.0,100.0,,,,inverted,,,,DIO
64737,10.1039/c9ta11613c,CCCCC(CC)COC(=O)c1sc2csc(-c3cc4c(-c5ccc(CC(CC)CCCC)s5)c5sccc5c(-c5ccc(CC(CC)CCCC)s5)c4s3)c2c1F,CCc1ccc(C2(c3ccc(CC)cc3)c3c(sc4cc(/C=C5\C(=O)c6cc(F)c(F)cc6C5=C(C#N)C#N)sc34)-c3sc4c(-c5ccc(CC)s5)c5c6c(sc5c(-c5ccc(CC)s5)c4c32)-c2sc3cc(/C=C4\C(=O)c5cc(F)c(F)cc5C4=C(C#N)C#N)sc3c2C6(c2ccc(CC)cc2)c2ccc(CC)cc2)cc1,8.1,-5.21,-3.6,-5.56,-4.0,100.0,,,,inverted,,,,CN
64744,10.1039/c9ta11939f,COC(=O)C(C)(C)c1cc(C)cc(-c2sc3c4sc5cc(/C=C6/C(=O)c7cc(F)cc(c7)C(=O)/C6=C\c6cc(C(C)(C)C(=O)OC)c(-c7cc(C)cc(C(C)(C)C(=O)OC)c7)s6)sc5c4c(C(C)(C)C(=O)OC)ccc2-3)c1,CCCCCCc1ccc(C2(c3ccc(CCCCCC)cc3)c3cc4c(cc3-c3sc5cc(/C=C6\C(=O)c7cc(F)c(F)cc7C6=C(C#N)C#N)sc5c32)C(c2ccc(CCCCCC)cc2)(c2ccc(CCCCCC)cc2)c2c-4sc3cc(/C=C4\C(=O)c5cc(F)c(F)cc5C4=C(C#N)C#N)sc23)cc1,12.75,-5.56,-3.65,-5.66,-4.14,,100.0,1:1,0.5 vol%,,ZnO,HxMoO3,,
64745,10.1039/c9ta11939f,COC(=O)C(C)(C)c1cc(C)cc(-c2sc3c4sc5cc(/C=C6/C(=O)c7cc(F)cc(c7)C(=O)/C6=C\c6cc(C(C)(C)C(=O)OC)c(-c7cc(C)cc(C(C)(C)C(=O)OC)c7)s6)sc5c4c(C(C)(C)C(=O)OC)ccc2-3)c1,CCCCCCc1ccc(C2(c3ccc(CCCCCC)cc3)c3cc4c(cc3-c3sc5cc(/C=C6\C(=O)c7cc(F)c(F)cc7C6=C(C#N)C#N)sc5c32)C(c2ccc(CCCCCC)cc2)(c2ccc(CCCCCC)cc2)c2c-4sc3cc(/C=C4\C(=O)c5cc(F)c(F)cc5C4=C(C#N)C#N)sc23)cc1,10.24,-5.56,-3.65,-5.66,-4.14,,100.0,1:1,0.5 vol%,,ZnO,HxMoO3,,
64746,10.1039/c9ta12025d,CCCCCCCCC(CCCCCC)Cc1cc2sc(-c3c4cc(-c5sc(-c6c(F)c(F)c(-c7cc(CC(CC)CCCC)cs7)c7nsnc67)cc5CC(CC)CCCC)sc4c(-c4cc5sc(CC(CCCCCC)CCCCCCCC)cc5s4)c4ccsc34)cc2s1,CCCCCCCCCCCc1c(/C=C2\C(=O)c3cc(F)c(F)cc3C2=C(C#N)C#N)sc2c1sc1c3c4nsnc4c4c5sc6c(CCCCCCCCCCC)c(/C=C7\C(=O)c8cc(F)c(F)cc8C7=C(C#N)C#N)sc6c5n(CC(CC)CCCC)c4c3n(CC(CC)CCCC)c21,10.26,-5.48,-3.73,-5.65,-4.09,,,1:1.5,,,,,,
64753,10.1039/c9ta12025d,CCCCCCCCC(CCCCCC)Cn1nc2c(-c3cccs3)c(F)c(F)c(-c3ccc(-c4cc5c(-c6ccc([Si](CCC)(CCC)CCC)s6)c6sccc6c(-c6ccc([Si](CCC)(CCC)CCC)s6)c5s4)s3)c2n1,CCCCCCCCCCCc1c(/C=C2\C(=O)c3cc(F)c(F)cc3C2=C(C#N)C#N)sc2c1sc1c3c4nsnc4c4c5sc6c(CCCCCCCCCCC)c(/C=C7\C(=O)c8cc(F)c(F)cc8C7=C(C#N)C#N)sc6c5n(CC(CC)CCCC)c4c3n(CC(CC)CCCC)c21,9.56,-5.4,-3.24,-5.65,-4.09,,,1:1.5,,,,,,
64754,10.1039/c9ta12046g,CCCCC(CC)Cc1ccsc1-c1nc2sc(-c3sc(-c4cc5c(s4)-c4sccc4[Si]5(CC(CC)CCCC)CC(CC)CCCC)cc3CC(CC)CCCC)nc2s1,CCCCCCCCCCCCC(CCCCCCCCCC)CN1C(=O)c2ccc3c4c(ccc(c24)C1=O)-c1nc2c(-c4sc(-c5c6nc7c(nc6c(-c6ccccc6)c6nc8c(nc56)-c5ccc6c9c(ccc-8c59)C(=O)N(CC(CCCCCCCCCC)CCCCCCCCCCCC)C6=O)-c5ccc6c8c(ccc-7c58)C(=O)N(CC(CCCCCCCCCC)CCCCCCCCCCCC)C6=O)c5c4OCCO5)c4nc5c(nc4c(-c4ccccc4)c2nc1-3)-c1ccc2c3c(ccc-5c13)C(=O)N(CC(CCCCCCCCCC)CCCCCCCCCCCC)C2=O,8.1,-5.1,-3.3,-5.76,-3.65,,,,,,,,,
64755,10.1039/c9ta12046g,CCCCC(CC)COC(=O)c1sc2csc(-c3cc4c(-c5ccc(CC(CC)CCCC)s5)c5sccc5c(-c5ccc(CC(CC)CCCC)s5)c4s3)c2c1F,CCCCCCCCCCC(CCCCCCCC)CN1C(=O)c2ccc3c4c(c(-c5ccc(-c6ccc(-c7cc8c9c(c(-c%10cccs%10)cc%10c9c7C(=O)N(CC(CCCCCCCC)CCCCCCCCCC)C%10=O)C(=O)N(CC(CCCCCCCC)CCCCCCCCCC)C8=O)s6)s5)cc(c24)C1=O)C(=O)N(CC(CCCCCCCC)CCCCCCCCCC)C3=O,7.6,-5.21,-3.6,-6.36,-4.05,,,,,,,,,
64756,10.1039/c9ta12046g,CCCCCCCCC(CCCCCC)Cc1ccc(-c2c3cc(-c4ccc(-c5c(F)c(F)c(-c6cccs6)c6nn(CC(CCCCCC)CCCCCCCC)nc56)s4)sc3c(-c3ccc(CC(CCCCCC)CCCCCCCC)s3)c3ccsc23)s1,CCCCCCc1ccc(C2(c3ccc(CCCCCC)cc3)c3cc4c(cc3-c3sc5cc(C=C6C(=O)c7ccccc7C6=C(C#N)C#N)sc5c32)C(c2ccc(CCCCCC)cc2)(c2ccc(CCCCCC)cc2)c2c-4sc3cc(C=C4C(=O)c5ccccc5C4=C(C#N)C#N)sc23)cc1,8.89,-5.29,-3.3,-5.576,-3.916,,,,,,,,,
64757,10.1039/c9ta12046g,CCCCCC(CC)OC(=O)c1sc2csc(-c3cc4c(-c5ccc(CC(CC)CCCC)s5)c5sccc5c(-c5ccc(CC(CC)CCCC)s5)c4s3)c2c1F,CCCCCCc1ccc(C2(c3ccc(CCCCCC)cc3)c3cc4c(cc3-c3sc(-c5sc(/C=C6\C(=O)c7cc(F)c(F)cc7C6=C(C#N)C#N)cc5OCC(CC)CCCC)cc32)C(c2ccc(CCCCCC)cc2)(c2ccc(CCCCCC)cc2)c2cc(-c3scc(/C=C5/C(=O)c6cc(F)c(F)cc6C5=C(C#N)C#N)c3OCC(CC)CCCC)sc2-4)cc1,10.0,-5.21,-3.6,-5.44,-4.19,,,,,,,,,
64758,10.1039/c9ta12046g,CCCCC(CC)Cc1ccc(-c2c3cc(-c4ccc(-c5sc(-c6cccs6)c6c5C(=O)c5c(CC(CC)CCCC)sc(CC(CC)CCCC)c5C6=O)s4)sc3c(-c3ccc(CC(CC)CCCC)s3)c3ccsc23)s1,CCCCCCc1ccc(C2(c3ccc(CCCCCC)cc3)c3cc4c(cc3-c3sc(-c5sc(/C=C6\C(=O)c7cc(F)c(F)cc7C6=C(C#N)C#N)cc5OCC(CC)CCCC)cc32)C(c2ccc(CCCCCC)cc2)(c2ccc(CCCCCC)cc2)c2cc(-c3scc(/C=C5/C(=O)c6cc(F)c(F)cc6C5=C(C#N)C#N)c3OCC(CC)CCCC)sc2-4)cc1,10.25,-5.33,-3.48,-5.44,-4.19,,,,,,,,,
64759,10.1039/c9ta12046g,CCCCCCC(CCCC)CCc1c2cc(-c3ccc(-c4c(F)c(F)c(-c5cccs5)c5nn(CC(CCCC)CCCCCC)nc45)s3)sc2c(CCC(CCCC)CCCCCC)c2ccsc12,CCCCCCc1ccc(C2(c3ccc(CCCCCC)cc3)c3cc4c(cc3-c3sc5cc(/C=C6\C(=O)c7ccc(C)cc7C6=C(C#N)C#N)sc5c32)C(c2ccc(CCCCCC)cc2)(c2ccc(CCCCCC)cc2)c2c-4sc3cc(/C=C4\C(=O)c5ccc(C)cc5C4=C(C#N)C#N)sc23)cc1,11.5,-5.38,-3.17,-5.514,-3.808,,,,,,,,,
64760,10.1039/c9ta12046g,CCCCC(CC)COC(=O)c1sc2csc(-c3cc4c(-c5ccc(CC(CC)CCCC)s5)c5sccc5c(-c5ccc(CC(CC)CCCC)s5)c4s3)c2c1F,CCCCCCc1ccc(C2(c3ccc(CCCCCC)cc3)c3c(sc4cc(C=C5C(=O)c6cc(F)ccc6C5=C(C#N)C#N)sc34)-c3sc4c5c(sc4c32)-c2sc3cc(C=C4C(=O)c6cc(F)ccc6C4=C(C#N)C#N)sc3c2C5(c2ccc(CCCCCC)cc2)c2ccc(CCCCCC)cc2)cc1,12.1,-5.21,-3.6,-5.38,-3.91,,,,,,,,,
64761,10.1039/c9ta12046g,COC(=O)C(C)(C)c1cc(C)cc(-c2sc3c4sc5cc(/C=C6/C(=O)c7cc(F)cc(c7)C(=O)/C6=C\c6cc(C(C)(C)C(=O)OC)c(-c7cc(C)cc(C(C)(C)C(=O)OC)c7)s6)sc5c4c(C(C)(C)C(=O)OC)ccc2-3)c1,CCCCCCc1ccc(C2(c3ccc(CCCCCC)cc3)c3cc4c(cc3-c3sc5cc(C=C6C(=O)c7cc(Br)ccc7C6=C(C#N)C#N)sc5c32)C(c2ccc(CCCCCC)cc2)(c2ccc(CCCCCC)cc2)c2c-4sc3cc(C=C4C(=O)c5cc(Br)ccc5C4=C(C#N)C#N)sc23)cc1,12.63,-5.56,-3.65,-5.73,-4.2,,,,,,,,,
64773,10.1039/c9ta12605h,COC(=O)C(C)(C)c1cc(C)cc(-c2sc3c4sc5cc(/C=C6/C(=O)c7cc(F)cc(c7)C(=O)/C6=C\c6cc(C(C)(C)C(=O)OC)c(-c7cc(C)cc(C(C)(C)C(=O)OC)c7)s6)sc5c4c(C(C)(C)C(=O)OC)ccc2-3)c1,CCc1ccc(C2(c3ccc(CC)cc3)c3cc4c5cc6c(cc5n(CC)c4cc3-c3sc(/C=C4\C(=O)c5cc(F)c(F)cc5C4=C(C#N)C#N)cc32)-c2sc(/C=C3\C(=O)c4cc(F)c(F)cc4C3=C(C#N)C#N)cc2C6(c2ccc(CC)cc2)c2ccc(CC)cc2)cc1,13.37,-5.56,-3.65,-5.79,-3.92,,,,,inverted,,,,
64774,10.1039/c9ta12605h,COC(=O)C(C)(C)c1cc(C)cc(-c2sc3c4sc5cc(/C=C6/C(=O)c7cc(F)cc(c7)C(=O)/C6=C\c6cc(C(C)(C)C(=O)OC)c(-c7cc(C)cc(C(C)(C)C(=O)OC)c7)s6)sc5c4c(C(C)(C)C(=O)OC)ccc2-3)c1,CCc1ccc(C2(c3ccc(CC)cc3)c3cc4c5cc6c(cc5n(CC)c4cc3-c3sc4cc(/C=C5\C(=O)c7cc(F)c(F)cc7C5=C(C#N)C#N)sc4c32)-c2sc3cc(/C=C4\C(=O)c5cc(F)c(F)cc5C4=C(C#N)C#N)sc3c2C6(c2ccc(CC)cc2)c2ccc(CC)cc2)cc1,13.89,-5.56,-3.65,-5.69,-3.91,,,,,inverted,,,,
64775,10.1039/c9ta12605h,COC(=O)C(C)(C)c1cc(C)cc(-c2sc3c4sc5cc(/C=C6/C(=O)c7cc(F)cc(c7)C(=O)/C6=C\c6cc(C(C)(C)C(=O)OC)c(-c7cc(C)cc(C(C)(C)C(=O)OC)c7)s6)sc5c4c(C(C)(C)C(=O)OC)ccc2-3)c1,CCc1ccc(C2(c3ccc(CC)cc3)c3cc4c5cc6c(cc5n(CC)c4cc3-c3sc4cc(/C=C5\C(=O)c7cc(Cl)c(Cl)cc7C5=C(C#N)C#N)sc4c32)-c2sc3cc(/C=C4\C(=O)c5cc(Cl)c(Cl)cc5C4=C(C#N)C#N)sc3c2C6(c2ccc(CC)cc2)c2ccc(CC)cc2)cc1,15.42,-5.56,-3.65,-5.72,-4.03,,,,,inverted,,,,
64776,10.1039/c9ta12931f,CCCCC(CC)COC(=O)c1sc2csc(-c3cc4c(-c5ccc(CC(CC)CCCC)s5)c5sccc5c(-c5ccc(CC(CC)CCCC)s5)c4s3)c2c1F,COC(=O)CCCC1(c2ccccc2)C23c4c5ccc6c7cc8c9c%10c(cc%11cc%12c%13c%14c(cc%15c%16ccc-5c2c%16c2c5c%16c%17c(c(c46)c7c9c%17c4c%10c%11c%13c4c%16c%14c%152)C513)C%12)C8,8.7,-5.21,-3.6,-5.9,-3.9,,,,,inverted,ZnO,,,
64777,10.1039/c9ta12931f,CCCCC(CC)COC(=O)c1sc2csc(-c3cc4c(-c5ccc(CC(CC)CCCC)s5)c5sccc5c(-c5ccc(CC(CC)CCCC)s5)c4s3)c2c1F,COC(=O)CCCC1(c2ccccc2)C23c4c5ccc6c7cc8c9c%10c(cc%11cc%12c%13c%14c(cc%15c%16ccc-5c2c%16c2c5c%16c%17c(c(c46)c7c9c%17c4c%10c%11c%13c4c%16c%14c%152)C513)C%12)C8,9.8,-5.21,-3.6,-5.9,-3.9,,,,0.5 eq.,inverted,ZnO/PFN-AA,,,
64778,10.1039/c9ta12931f,CCCCC(CC)COC(=O)c1sc2csc(-c3cc4c(-c5ccc(CC(CC)CCCC)s5)c5sccc5c(-c5ccc(CC(CC)CCCC)s5)c4s3)c2c1F,COC(=O)CCCC1(c2ccccc2)C23c4c5ccc6c7cc8c9c%10c(cc%11cc%12c%13c%14c(cc%15c%16ccc-5c2c%16c2c5c%16c%17c(c(c46)c7c9c%17c4c%10c%11c%13c4c%16c%14c%152)C513)C%12)C8,9.9,-5.21,-3.6,-5.9,-3.9,,,,1.0 eq.,inverted,ZnO/PFN-AA,,,
64779,10.1039/c9ta12931f,CCCCC(CC)COC(=O)c1sc2csc(-c3cc4c(-c5ccc(CC(CC)CCCC)s5)c5sccc5c(-c5ccc(CC(CC)CCCC)s5)c4s3)c2c1F,COC(=O)CCCC1(c2ccccc2)C23c4c5ccc6c7cc8c9c%10c(cc%11cc%12c%13c%14c(cc%15c%16ccc-5c2c%16c2c5c%16c%17c(c(c46)c7c9c%17c4c%10c%11c%13c4c%16c%14c%152)C513)C%12)C8,9.9,-5.21,-3.6,-5.9,-3.9,,,,1.5 eq.,inverted,ZnO/PFN-AA,,,
64780,10.1039/c9ta12931f,CCCCC(CC)COC(=O)c1sc2csc(-c3cc4c(-c5ccc(CC(CC)CCCC)s5)c5sccc5c(-c5ccc(CC(CC)CCCC)s5)c4s3)c2c1F,COC(=O)CCCC1(c2ccccc2)C23c4c5ccc6c7cc8c9c%10c(cc%11cc%12c%13c%14c(cc%15c%16ccc-5c2c%16c2c5c%16c%17c(c(c46)c7c9c%17c4c%10c%11c%13c4c%16c%14c%152)C513)C%12)C8,9.7,-5.21,-3.6,-5.9,-3.9,,,,6.0 eq.,inverted,ZnO/PFN-AA,,,
64781,10.1039/c9ta12931f,CCCCC(CC)COC(=O)c1sc2csc(-c3cc4c(-c5ccc(CC(CC)CCCC)s5)c5sccc5c(-c5ccc(CC(CC)CCCC)s5)c4s3)c2c1F,COC(=O)CCCC1(c2ccccc2)C23c4c5ccc6c7cc8c9c%10c(cc%11cc%12c%13c%14c(cc%15c%16ccc-5c2c%16c2c5c%16c%17c(c(c46)c7c9c%17c4c%10c%11c%13c4c%16c%14c%152)C513)C%12)C8,10.3,-5.21,-3.6,-5.9,-3.9,,,,0.5 eq.,inverted,ZnO/PFN-CF3BA,,,
64782,10.1039/c9ta12931f,CCCCC(CC)COC(=O)c1sc2csc(-c3cc4c(-c5ccc(CC(CC)CCCC)s5)c5sccc5c(-c5ccc(CC(CC)CCCC)s5)c4s3)c2c1F,COC(=O)CCCC1(c2ccccc2)C23c4c5ccc6c7cc8c9c%10c(cc%11cc%12c%13c%14c(cc%15c%16ccc-5c2c%16c2c5c%16c%17c(c(c46)c7c9c%17c4c%10c%11c%13c4c%16c%14c%152)C513)C%12)C8,10.3,-5.21,-3.6,-5.9,-3.9,,,,,inverted,ZnO/PFN-CF3BA,,,
64783,10.1039/c9ta12931f,CCCCC(CC)COC(=O)c1sc2csc(-c3cc4c(-c5ccc(CC(CC)CCCC)s5)c5sccc5c(-c5ccc(CC(CC)CCCC)s5)c4s3)c2c1F,COC(=O)CCCC1(c2ccccc2)C23c4c5ccc6c7cc8c9c%10c(cc%11cc%12c%13c%14c(cc%15c%16ccc-5c2c%16c2c5c%16c%17c(c(c46)c7c9c%17c4c%10c%11c%13c4c%16c%14c%152)C513)C%12)C8,9.0,-5.21,-3.6,-5.9,-3.9,,,,1.5 eq.,inverted,ZnO/PFN-CF3BA,,,
64784,10.1039/c9ta12931f,CCCCC(CC)COC(=O)c1sc2csc(-c3cc4c(-c5ccc(CC(CC)CCCC)s5)c5sccc5c(-c5ccc(CC(CC)CCCC)s5)c4s3)c2c1F,COC(=O)CCCC1(c2ccccc2)C23c4c5ccc6c7cc8c9c%10c(cc%11cc%12c%13c%14c(cc%15c%16ccc-5c2c%16c2c5c%16c%17c(c(c46)c7c9c%17c4c%10c%11c%13c4c%16c%14c%152)C513)C%12)C8,8.0,-5.21,-3.6,-5.9,-3.9,,,,6.0 eq.,inverted,ZnO/PFN-CF3BA,,,
64785,10.1039/c9ta12931f,CCCCC(CC)COC(=O)c1sc2csc(-c3cc4c(-c5ccc(CC(CC)CCCC)s5)c5sccc5c(-c5ccc(CC(CC)CCCC)s5)c4s3)c2c1F,COC(=O)CCCC1(c2ccccc2)C23c4c5ccc6c7cc8c9c%10c(cc%11cc%12c%13c%14c(cc%15c%16ccc-5c2c%16c2c5c%16c%17c(c(c46)c7c9c%17c4c%10c%11c%13c4c%16c%14c%152)C513)C%12)C8,10.0,-5.21,-3.6,-5.9,-3.9,,,,0.5 eq.,inverted,ZnO/PFN-CF3AA,,,
64786,10.1039/c9ta12931f,CCCCC(CC)COC(=O)c1sc2csc(-c3cc4c(-c5ccc(CC(CC)CCCC)s5)c5sccc5c(-c5ccc(CC(CC)CCCC)s5)c4s3)c2c1F,COC(=O)CCCC1(c2ccccc2)C23c4c5ccc6c7cc8c9c%10c(cc%11cc%12c%13c%14c(cc%15c%16ccc-5c2c%16c2c5c%16c%17c(c(c46)c7c9c%17c4c%10c%11c%13c4c%16c%14c%152)C513)C%12)C8,10.3,-5.21,-3.6,-5.9,-3.9,,,,1.0 eq.,inverted,ZnO/PFN-CF3AA,,,
64787,10.1039/c9ta12931f,CCCCC(CC)COC(=O)c1sc2csc(-c3cc4c(-c5ccc(CC(CC)CCCC)s5)c5sccc5c(-c5ccc(CC(CC)CCCC)s5)c4s3)c2c1F,COC(=O)CCCC1(c2ccccc2)C23c4c5ccc6c7cc8c9c%10c(cc%11cc%12c%13c%14c(cc%15c%16ccc-5c2c%16c2c5c%16c%17c(c(c46)c7c9c%17c4c%10c%11c%13c4c%16c%14c%152)C513)C%12)C8,9.7,-5.21,-3.6,-5.9,-3.9,,,,1.5 eq.,inverted,ZnO/PFN-CF3AA,,,
