Repository: JiYiqaq/PCE-KA-GNN

# Data directory

- `raw/Active_Database.csv` is the immutable source dataset bundled under CC BY 4.0. Do not overwrite it with processed data.
- `processed/` is created and populated by the training pipeline. Generated `.pt` and `.pth` caches are intentionally ignored by Git because they can exceed GitHub's normal single-file limit.

See `../DATA_LICENSE.md` for provenance, license and checksum information.

File: data/processed/device_records.csv (part 111 of 250)
record_id,doi,donor_smiles,acceptor_smiles,pce,homo_d,lumo_d,homo_a,lumo_a,active_layer_thickness,annealing_temp,d_a_ratio,additive_ratio,device_type,etl_canonical,htl_canonical,solvent_canonical,additive_canonical
64788,10.1039/c9ta12931f,CCCCC(CC)COC(=O)c1sc2csc(-c3cc4c(-c5ccc(CC(CC)CCCC)s5)c5sccc5c(-c5ccc(CC(CC)CCCC)s5)c4s3)c2c1F,COC(=O)CCCC1(c2ccccc2)C23c4c5ccc6c7cc8c9c%10c(cc%11cc%12c%13c%14c(cc%15c%16ccc-5c2c%16c2c5c%16c%17c(c(c46)c7c9c%17c4c%10c%11c%13c4c%16c%14c%152)C513)C%12)C8,1.3,-5.21,-3.6,-5.9,-3.9,,,,6.0 eq.,inverted,ZnO/PFN-CF3AA,,,
64789,10.1039/c9ta12931f,CCCCC(CC)COC(=O)c1sc2csc(-c3cc4c(-c5ccc(CC(CC)CCCC)s5)c5sccc5c(-c5ccc(CC(CC)CCCC)s5)c4s3)c2c1F,COC(=O)CCCC1(c2ccccc2)C23c4c5ccc6c7cc8c9c%10c(cc%11cc%12c%13c%14c(cc%15c%16ccc-5c2c%16c2c5c%16c%17c(c(c46)c7c9c%17c4c%10c%11c%13c4c%16c%14c%152)C513)C%12)C8,10.2,-5.21,-3.6,-5.9,-3.9,,,,0.5 eq.,inverted,ZnO/PFN-TsOH,,,
64790,10.1039/c9ta12931f,CCCCC(CC)COC(=O)c1sc2csc(-c3cc4c(-c5ccc(CC(CC)CCCC)s5)c5sccc5c(-c5ccc(CC(CC)CCCC)s5)c4s3)c2c1F,COC(=O)CCCC1(c2ccccc2)C23c4c5ccc6c7cc8c9c%10c(cc%11cc%12c%13c%14c(cc%15c%16ccc-5c2c%16c2c5c%16c%17c(c(c46)c7c9c%17c4c%10c%11c%13c4c%16c%14c%152)C513)C%12)C8,10.6,-5.21,-3.6,-5.9,-3.9,,,,1.0 eq.,inverted,ZnO/PFN-TsOH,,,
64791,10.1039/c9ta12931f,CCCCC(CC)COC(=O)c1sc2csc(-c3cc4c(-c5ccc(CC(CC)CCCC)s5)c5sccc5c(-c5ccc(CC(CC)CCCC)s5)c4s3)c2c1F,COC(=O)CCCC1(c2ccccc2)C23c4c5ccc6c7cc8c9c%10c(cc%11cc%12c%13c%14c(cc%15c%16ccc-5c2c%16c2c5c%16c%17c(c(c46)c7c9c%17c4c%10c%11c%13c4c%16c%14c%152)C513)C%12)C8,9.9,-5.21,-3.6,-5.9,-3.9,,,,1.5 eq.,inverted,ZnO/PFN-TsOH,,,
64792,10.1039/c9ta12931f,CCCCC(CC)COC(=O)c1sc2csc(-c3cc4c(-c5ccc(CC(CC)CCCC)s5)c5sccc5c(-c5ccc(CC(CC)CCCC)s5)c4s3)c2c1F,COC(=O)CCCC1(c2ccccc2)C23c4c5ccc6c7cc8c9c%10c(cc%11cc%12c%13c%14c(cc%15c%16ccc-5c2c%16c2c5c%16c%17c(c(c46)c7c9c%17c4c%10c%11c%13c4c%16c%14c%152)C513)C%12)C8,8.1,-5.21,-3.6,-5.9,-3.9,,,,6.0 eq.,inverted,ZnO/PFN-TsOH,,,
64793,10.1039/c9ta13128k,CCCCC(CC)COC(=O)c1sc2csc(-c3cc4c(-c5ccc(CC(CC)CCCC)s5)c5sccc5c(-c5ccc(CC(CC)CCCC)s5)c4s3)c2c1F,CCCCCCc1ccc(C2(c3ccc(CCCCCC)cc3)c3cc(/C=C4\C(=O)c5cc(F)c(F)cc5C4=C(C#N)C#N)sc3-c3sc4c5c(sc4c32)-c2sc(/C=C3\C(=O)c4cc(F)c(F)cc4C3=C(C#N)C#N)cc2C5(c2ccc(CCCCCC)cc2)c2ccc(CCCCCC)cc2)cc1,7.0,-5.21,-3.6,-5.66,-4.02,,,,,,,,,
64796,10.1039/c9ta13293g,COC(=O)C(C)(C)c1cc(C)cc(-c2sc3c4sc5cc(/C=C6/C(=O)c7cc(F)cc(c7)C(=O)/C6=C\c6cc(C(C)(C)C(=O)OC)c(-c7cc(C)cc(C(C)(C)C(=O)OC)c7)s6)sc5c4c(C(C)(C)C(=O)OC)ccc2-3)c1,CCCCCCCCCCCc1c(/C=C2\C(=O)c3cc(F)c(F)cc3C2=C(C#N)C#N)sc2c1sc1c3c4nsnc4c4c5sc6c(CCCCCCCCCCC)c(/C=C7\C(=O)c8cc(F)c(F)cc8C7=C(C#N)C#N)sc6c5n(CC(CC)CCCC)c4c3n(CC(CC)CCCC)c21,15.5,-5.49,-3.64,-5.65,-4.09,,,1:0:1.2,0.6%,,,,,
64801,10.1039/c9ta13293g,CCCCC(CC)CSc1sc(-c2c3cc(-c4ccc(-c5sc(-c6cccs6)c6c5C(=O)c5c(CC(CC)CCCC)sc(CC(CC)CCCC)c5C6=O)s4)sc3c(-c3cc(F)c(SCC(CC)CCCC)s3)c3ccsc23)cc1F,CCCCCCCCCCCc1c(/C=C2\C(=O)c3cc(F)c(F)cc3C2=C(C#N)C#N)sc2c1sc1c3c4nsnc4c4c5sc6c(CCCCCCCCCCC)c(/C=C7\C(=O)c8cc(F)c(F)cc8C7=C(C#N)C#N)sc6c5n(CC(CC)CCCC)c4c3n(CC(CC)CCCC)c21,15.15,-5.41,-3.62,-5.65,-4.09,,,0:1:1.2,0.6%,,,,,
64823,10.1039/c9tc04892h,CCCCCCCCC(CCCCCC)Cn1nc2c(-c3cccs3)c(F)c(F)c(-c3ccc(-c4cc5c(-c6ccc(CC(CC)CCCC)s6)c6sccc6c(-c6ccc(CC(CC)CCCC)s6)c5s4)s3)c2n1,CCCCCCc1ccc(C2(c3ccc(CCCCCC)cc3)c3cc4c(cc3-c3sc(-c5sc(/C=C6\C(=O)c7ccccc7C6=C(C#N)C#N)cc5OCC(CC)CCCC)cc32)C(c2ccc(CCCCCC)cc2)(c2ccc(CCCCCC)cc2)c2cc(-c3sc(/C=C5\C(=O)c6ccccc6C5=C(C#N)C#N)cc3OCC(CC)CCCC)sc2-4)cc1,6.3,-5.2,-3.05,-5.32,-3.95,100.0,,1:1.2,,,,,,
64824,10.1039/c9tc04892h,CCCCCCCCC(CCCCCC)Cn1nc2c(-c3cccs3)c(F)c(F)c(-c3ccc(-c4cc5c(-c6ccc(CC(CC)CCCC)s6)c6sccc6c(-c6ccc(CC(CC)CCCC)s6)c5s4)s3)c2n1,CCCCCCc1ccc(C2(c3ccc(CCCCCC)cc3)c3cc4c(cc3-c3sc(-c5sc(/C=C6\C(=O)c7ccccc7C6=C(C#N)C#N)cc5OCC(CC)CCCC)cc32)C(c2ccc(CCCCCC)cc2)(c2ccc(CCCCCC)cc2)c2cc(-c3sc(/C=C5\C(=O)c6ccccc6C5=C(C#N)C#N)cc3OCC(CC)CCCC)sc2-4)cc1,3.96,-5.2,-3.05,-5.32,-3.95,100.0,,1:1.2,0.1 wt%,,,,,
64825,10.1039/c9tc04892h,CCCCCCCCC(CCCCCC)Cn1nc2c(-c3cccs3)c(F)c(F)c(-c3ccc(-c4cc5c(-c6ccc(CC(CC)CCCC)s6)c6sccc6c(-c6ccc(CC(CC)CCCC)s6)c5s4)s3)c2n1,CCCCCCc1ccc(C2(c3ccc(CCCCCC)cc3)c3cc4c(cc3-c3sc(-c5sc(/C=C6\C(=O)c7ccccc7C6=C(C#N)C#N)cc5OCC(CC)CCCC)cc32)C(c2ccc(CCCCCC)cc2)(c2ccc(CCCCCC)cc2)c2cc(-c3sc(/C=C5\C(=O)c6ccccc6C5=C(C#N)C#N)cc3OCC(CC)CCCC)sc2-4)cc1,0.82,-5.2,-3.05,-5.32,-3.95,100.0,,1:1.2,1 wt%,,,,,
64827,10.1039/c9tc04892h,CCCCCCCCC(CCCCCC)Cn1nc2c(-c3cccs3)c(F)c(F)c(-c3ccc(-c4cc5c(-c6ccc(CC(CC)CCCC)s6)c6sccc6c(-c6ccc(CC(CC)CCCC)s6)c5s4)s3)c2n1,CCCCCCc1ccc(C2(c3ccc(CCCCCC)cc3)c3cc4c(cc3-c3sc(-c5sc(/C=C6\C(=O)c7ccccc7C6=C(C#N)C#N)cc5OCC(CC)CCCC)cc32)C(c2ccc(CCCCCC)cc2)(c2ccc(CCCCCC)cc2)c2cc(-c3sc(/C=C5\C(=O)c6ccccc6C5=C(C#N)C#N)cc3OCC(CC)CCCC)sc2-4)cc1,6.53,-5.2,-3.05,-5.32,-3.95,100.0,150.0,1:1.2,,,,,,
64828,10.1039/c9tc04892h,CCCCCCCCC(CCCCCC)Cn1nc2c(-c3cccs3)c(F)c(F)c(-c3ccc(-c4cc5c(-c6ccc(CC(CC)CCCC)s6)c6sccc6c(-c6ccc(CC(CC)CCCC)s6)c5s4)s3)c2n1,CCCCCCc1ccc(C2(c3ccc(CCCCCC)cc3)c3cc4c(cc3-c3sc(-c5sc(/C=C6\C(=O)c7ccccc7C6=C(C#N)C#N)cc5OCC(CC)CCCC)cc32)C(c2ccc(CCCCCC)cc2)(c2ccc(CCCCCC)cc2)c2cc(-c3sc(/C=C5\C(=O)c6ccccc6C5=C(C#N)C#N)cc3OCC(CC)CCCC)sc2-4)cc1,6.54,-5.2,-3.05,-5.32,-3.95,100.0,150.0,1:1.2,,,,,,
64829,10.1039/c9tc04892h,CCCCCCCCC(CCCCCC)Cn1nc2c(-c3cccs3)c(F)c(F)c(-c3ccc(-c4cc5c(-c6ccc(CC(CC)CCCC)s6)c6sccc6c(-c6ccc(CC(CC)CCCC)s6)c5s4)s3)c2n1,CCCCCCc1ccc(C2(c3ccc(CCCCCC)cc3)c3cc4c(cc3-c3sc(-c5sc(/C=C6\C(=O)c7ccccc7C6=C(C#N)C#N)cc5OCC(CC)CCCC)cc32)C(c2ccc(CCCCCC)cc2)(c2ccc(CCCCCC)cc2)c2cc(-c3sc(/C=C5\C(=O)c6ccccc6C5=C(C#N)C#N)cc3OCC(CC)CCCC)sc2-4)cc1,6.55,-5.2,-3.05,-5.32,-3.95,100.0,150.0,1:1.2,,,,,,
64830,10.1039/c9tc04892h,CCCCCCCCC(CCCCCC)Cn1nc2c(-c3cccs3)c(F)c(F)c(-c3ccc(-c4cc5c(-c6ccc(CC(CC)CCCC)s6)c6sccc6c(-c6ccc(CC(CC)CCCC)s6)c5s4)s3)c2n1,CCCCCCc1ccc(C2(c3ccc(CCCCCC)cc3)c3cc4c(cc3-c3sc(-c5sc(/C=C6\C(=O)c7ccccc7C6=C(C#N)C#N)cc5OCC(CC)CCCC)cc32)C(c2ccc(CCCCCC)cc2)(c2ccc(CCCCCC)cc2)c2cc(-c3sc(/C=C5\C(=O)c6ccccc6C5=C(C#N)C#N)cc3OCC(CC)CCCC)sc2-4)cc1,6.56,-5.2,-3.05,-5.32,-3.95,100.0,150.0,1:1.2,0 wt%,,,,,
64831,10.1039/c9tc04892h,CCCCCCCCC(CCCCCC)Cn1nc2c(-c3cccs3)c(F)c(F)c(-c3ccc(-c4cc5c(-c6ccc(CC(CC)CCCC)s6)c6sccc6c(-c6ccc(CC(CC)CCCC)s6)c5s4)s3)c2n1,CCCCCCc1ccc(C2(c3ccc(CCCCCC)cc3)c3cc4c(cc3-c3sc(-c5sc(/C=C6\C(=O)c7ccccc7C6=C(C#N)C#N)cc5OCC(CC)CCCC)cc32)C(c2ccc(CCCCCC)cc2)(c2ccc(CCCCCC)cc2)c2cc(-c3sc(/C=C5\C(=O)c6ccccc6C5=C(C#N)C#N)cc3OCC(CC)CCCC)sc2-4)cc1,8.2,-5.2,-3.05,-5.32,-3.95,100.0,150.0,1:1.2,12 wt%,,,,,
64832,10.1039/c9tc04892h,CCCCCCCCC(CCCCCC)Cn1nc2c(-c3cccs3)c(F)c(F)c(-c3ccc(-c4cc5c(-c6ccc(CC(CC)CCCC)s6)c6sccc6c(-c6ccc(CC(CC)CCCC)s6)c5s4)s3)c2n1,CCCCCCc1ccc(C2(c3ccc(CCCCCC)cc3)c3cc4c(cc3-c3sc(-c5sc(/C=C6\C(=O)c7ccccc7C6=C(C#N)C#N)cc5OCC(CC)CCCC)cc32)C(c2ccc(CCCCCC)cc2)(c2ccc(CCCCCC)cc2)c2cc(-c3sc(/C=C5\C(=O)c6ccccc6C5=C(C#N)C#N)cc3OCC(CC)CCCC)sc2-4)cc1,7.56,-5.2,-3.05,-5.32,-3.95,100.0,150.0,1:1.2,24 wt%,,,,,
64836,10.1039/c9tc04969j,CCCCC(CC)Cc1ccc(-c2c3cc(-c4ccc(-c5sc(-c6cccs6)c6c5C(=O)c5c(CC(CC)CCCC)sc(CC(CC)CCCC)c5C6=O)s4)sc3c(-c3ccc(CC(CC)CCCC)s3)c3ccsc23)s1,CCCCCCc1ccc(C2(c3ccc(CCCCCC)cc3)c3cc4c(cc3-c3sc5cc(C=C6C(=O)c7ccccc7C6=C(C#N)C#N)sc5c32)C(c2ccc(CCCCCC)cc2)(c2ccc(CCCCCC)cc2)c2c-4sc3cc(C=C4C(=O)c5ccccc5C4=C(C#N)C#N)sc23)cc1,10.01,-5.33,-3.48,-5.576,-3.916,100.0,160.0,1:1,0.5% v/v,,,MoO3,,
64837,10.1039/c9tc04969j,CCCCC(CC)Cc1ccc(-c2c3cc(-c4ccc(-c5sc(-c6cccs6)c6c5C(=O)c5c(CC(CC)CCCC)sc(CC(CC)CCCC)c5C6=O)s4)sc3c(-c3ccc(CC(CC)CCCC)s3)c3ccsc23)s1,CCCCCCc1ccc(C2(c3ccc(CCCCCC)cc3)c3cc4c(cc3-c3sc5cc(C=C6C(=O)c7ccccc7C6=C(C#N)C#N)sc5c32)C(c2ccc(CCCCCC)cc2)(c2ccc(CCCCCC)cc2)c2c-4sc3cc(C=C4C(=O)c5ccccc5C4=C(C#N)C#N)sc23)cc1,9.09,-5.33,-3.48,-5.576,-3.916,100.0,160.0,1:1,0.5% v/v,,,MoO3,,
64838,10.1039/c9tc04969j,CCCCC(CC)Cc1ccc(-c2c3cc(-c4ccc(-c5sc(-c6cccs6)c6c5C(=O)c5c(CC(CC)CCCC)sc(CC(CC)CCCC)c5C6=O)s4)sc3c(-c3ccc(CC(CC)CCCC)s3)c3ccsc23)s1,CCCCCCc1ccc(C2(c3ccc(CCCCCC)cc3)c3cc4c(cc3-c3sc5cc(C=C6C(=O)c7ccccc7C6=C(C#N)C#N)sc5c32)C(c2ccc(CCCCCC)cc2)(c2ccc(CCCCCC)cc2)c2c-4sc3cc(C=C4C(=O)c5ccccc5C4=C(C#N)C#N)sc23)cc1,0.85,-5.33,-3.48,-5.576,-3.916,100.0,160.0,1:1,0.5% v/v,,,,,
64839,10.1039/c9tc04969j,CCCCC(CC)Cc1ccc(-c2c3cc(-c4ccc(-c5sc(-c6cccs6)c6c5C(=O)c5c(CC(CC)CCCC)sc(CC(CC)CCCC)c5C6=O)s4)sc3c(-c3ccc(CC(CC)CCCC)s3)c3ccsc23)s1,CCCCCCc1ccc(C2(c3ccc(CCCCCC)cc3)c3cc4c(cc3-c3sc5cc(C=C6C(=O)c7ccccc7C6=C(C#N)C#N)sc5c32)C(c2ccc(CCCCCC)cc2)(c2ccc(CCCCCC)cc2)c2c-4sc3cc(C=C4C(=O)c5ccccc5C4=C(C#N)C#N)sc23)cc1,9.97,-5.33,-3.48,-5.576,-3.916,100.0,,1:1,0.5% v/v,,,,,
64886,10.1039/d0cc00398k,CCCCCCCCC(CCCCCC)Sc1ccc2cc(-c3c4cc(-c5ccc(-c6c(F)c(F)c(-c7ccc(-c8cc9c(-c%10ccc%11cc(SC(CCCCCC)CCCCCCCC)ccc%11c%10)c%10sc(-c%11ccc(-c%12sc(-c%13cccs%13)c%13c%12C(=O)c%12c(C(CC)CCCC)sc(C(CC)CCCC)c%12C%13=O)s%11)cc%10c(-c%10ccc%11cc(SC(CCCCCC)CCCCCCCC)ccc%11c%10)c9s8)s7)c7nn(C(CCCCCC)CCCCCCCC)nc67)s5)sc4c(-c4ccc5cc(SC(CCCCCC)CCCCCCCC)ccc5c4)c4ccsc34)ccc2c1,COC(=O)CCCC1(c2ccccc2)C23c4c5ccc6c7cc8c9c%10c(cc%11cc%12c%13c%14c(cc%15c%16ccc-5c2c%16c2c5c%16c%17c(c(c46)c7c9c%17c4c%10c%11c%13c4c%16c%14c%152)C513)C%12)C8,0.18,,,-5.9,-3.9,90.0,,1:2,,,,,chloroform,DIO
64908,10.1039/d0ee00662a,COC(=O)C(C)(C)c1cc(C)cc(-c2sc3c4sc5cc(/C=C6/C(=O)c7cc(F)cc(c7)C(=O)/C6=C\c6cc(C(C)(C)C(=O)OC)c(-c7cc(C)cc(C(C)(C)C(=O)OC)c7)s6)sc5c4c(C(C)(C)C(=O)OC)ccc2-3)c1,CCCCCCc1ccc(C2(c3ccc(CCCCCC)cc3)c3cc4c(cc3-c3sc5cc(/C=C6\C(=O)c7cc(F)c(F)cc7C6=C(C#N)C#N)sc5c32)C(c2ccc(CCCCCC)cc2)(c2ccc(CCCCCC)cc2)c2c-4sc3cc(/C=C4\C(=O)c5cc(F)c(F)cc5C4=C(C#N)C#N)sc23)cc1,13.62,-5.56,-3.65,-5.66,-4.14,,,1:1:0,,,,,,
64923,10.1039/d0ee01763a,CCCCCCc1ccsc1,CCCCCCCCCc1c(/C=C2\C(=O)c3cc(Cl)c(Cl)cc3C2=C(C#N)C#N)sc2c1sc1c3c4nsnc4c4c5sc6c(CCC)c(/C=C7\C(=O)c8cc(Cl)c(Cl)cc8C7=C(C#N)C#N)sc6c5n(CC(CCCC)CCCCCC)c4c3n(CC(CCCC)CCCCCC)c21,1.01,-5.01,-3.12,-5.66,-4.14,,,,,,,,,
64924,10.1039/d0ee01763a,CCCCCCc1ccsc1,CCc1c(C=C2C(=O)c3cc(Cl)c(Cl)cc3C2=O)sc2c1sc1c3c4nsnc4c4c5sc6c(CC)c(C=C7C(=O)c8cc(Cl)c(Cl)cc8C7=O)sc6c5n(CC)c4c3n(CC)c21,9.46,-5.01,-3.12,,,,,,,,,,,
64925,10.1039/d0ee01896a,COC(=O)C(C)(C)c1cc(C)cc(-c2sc3c4sc5cc(/C=C6/C(=O)c7cc(F)cc(c7)C(=O)/C6=C\c6cc(C(C)(C)C(=O)OC)c(-c7cc(C)cc(C(C)(C)C(=O)OC)c7)s6)sc5c4c(C(C)(C)C(=O)OC)ccc2-3)c1,CCCCCCCCCCCc1c(/C=C2\C(=O)c3cc(F)c(F)cc3C2=C(C#N)C#N)sc2c1sc1c3c4nsnc4c4c5sc6c(CCCCCCCCCCC)c(/C=C7\C(=O)c8cc(F)c(F)cc8C7=C(C#N)C#N)sc6c5n(CC(CC)CCCC)c4c3n(CC(CC)CCCC)c21,15.35,-5.56,-3.65,-5.65,-4.09,,110.0,,,,,,chloroform,
64926,10.1039/d0ee01896a,COC(=O)C(C)(C)c1cc(C)cc(-c2sc3c4sc5cc(/C=C6/C(=O)c7cc(F)cc(c7)C(=O)/C6=C\c6cc(C(C)(C)C(=O)OC)c(-c7cc(C)cc(C(C)(C)C(=O)OC)c7)s6)sc5c4c(C(C)(C)C(=O)OC)ccc2-3)c1,CCCCCCCCCCCc1c(/C=C2\C(=O)c3cc(F)c(F)cc3C2=C(C#N)C#N)sc2c1sc1c3c4nsnc4c4c5sc6c(CCCCCCCCCCC)c(/C=C7\C(=O)c8cc(F)c(F)cc8C7=C(C#N)C#N)sc6c5n(CC(CC)CCCC)c4c3n(CC(CC)CCCC)c21,12.9,-5.56,-3.65,-5.65,-4.09,,110.0,,,,,,chloroform,
64927,10.1039/d0ee01896a,COC(=O)C(C)(C)c1cc(C)cc(-c2sc3c4sc5cc(/C=C6/C(=O)c7cc(F)cc(c7)C(=O)/C6=C\c6cc(C(C)(C)C(=O)OC)c(-c7cc(C)cc(C(C)(C)C(=O)OC)c7)s6)sc5c4c(C(C)(C)C(=O)OC)ccc2-3)c1,CCCCCCCCCCCc1c(/C=C2\C(=O)c3cc(F)c(F)cc3C2=C(C#N)C#N)sc2c1sc1c3c4nsnc4c4c5sc6c(CCCCCCCCCCC)c(/C=C7\C(=O)c8cc(F)c(F)cc8C7=C(C#N)C#N)sc6c5n(CC(CC)CCCC)c4c3n(CC(CC)CCCC)c21,12.3,-5.56,-3.65,-5.65,-4.09,,110.0,,,,,,chloroform,
64928,10.1039/d0ee01896a,COC(=O)C(C)(C)c1cc(C)cc(-c2sc3c4sc5cc(/C=C6/C(=O)c7cc(F)cc(c7)C(=O)/C6=C\c6cc(C(C)(C)C(=O)OC)c(-c7cc(C)cc(C(C)(C)C(=O)OC)c7)s6)sc5c4c(C(C)(C)C(=O)OC)ccc2-3)c1,CCCCCCCCCCCc1c(/C=C2\C(=O)c3cc(F)c(F)cc3C2=C(C#N)C#N)sc2c1sc1c3c4nsnc4c4c5sc6c(CCCCCCCCCCC)c(/C=C7\C(=O)c8cc(F)c(F)cc8C7=C(C#N)C#N)sc6c5n(CC(CC)CCCC)c4c3n(CC(CC)CCCC)c21,5.7,-5.56,-3.65,-5.65,-4.09,,110.0,,,,,,chloroform,
64937,10.1039/d0ee03378b,COC(=O)C(C)(C)c1cc(C)cc(-c2sc3c4sc5cc(/C=C6/C(=O)c7cc(F)cc(c7)C(=O)/C6=C\c6cc(C(C)(C)C(=O)OC)c(-c7cc(C)cc(C(C)(C)C(=O)OC)c7)s6)sc5c4c(C(C)(C)C(=O)OC)ccc2-3)c1,CCCCC(CC)CC1(CC(CC)CCCC)c2cc(C=C3C(=O)c4cc(F)ccc4C3=C(C#N)C#N)sc2-c2c1ccc1c3c(ccc21)C(CC(CC)CCCC)(CC(CC)CCCC)c1cc(C=C2C(=O)c4cc(F)ccc4C2=C(C#N)C#N)sc1-3,7.31,-5.49,-3.64,-5.82,-3.92,100.0,,1.0:0:1.2,,,,,,
64941,10.1039/d0ee03387a,CCCCC(CC)CSc1sc(-c2c3cc(-c4ccc(-c5sc(-c6cccs6)c6c5C(=O)c5c(CC(CC)CCCC)sc(CC(CC)CCCC)c5C6=O)s4)sc3c(-c3cc(F)c(SCC(CC)CCCC)s3)c3ccsc23)cc1F,CCCCCCc1ccc(C2(c3ccc(CCCCCC)cc3)c3cc4c(cc3-c3sc5cc(/C=C6\C(=O)c7cc(F)c(F)cc7C6=C(C#N)C#N)sc5c32)C(c2ccc(CCCCCC)cc2)(c2ccc(CCCCCC)cc2)c2c-4sc3cc(/C=C4\C(=O)c5cc(F)c(F)cc5C4=C(C#N)C#N)sc23)cc1,12.4,-5.41,-3.62,-5.66,-4.14,86.0,,1:1,,inverted,,,,
64942,10.1039/d0ee03387a,CCCCC(CC)CSc1sc(-c2c3cc(-c4ccc(-c5sc(-c6cccs6)c6c5C(=O)c5c(CC(CC)CCCC)sc(CC(CC)CCCC)c5C6=O)s4)sc3c(-c3cc(F)c(SCC(CC)CCCC)s3)c3ccsc23)cc1F,CCCCCCc1ccc(C2(c3ccc(CCCCCC)cc3)c3cc4c(cc3-c3sc5cc(/C=C6\C(=O)c7cc(F)c(F)cc7C6=C(C#N)C#N)sc5c32)C(c2ccc(CCCCCC)cc2)(c2ccc(CCCCCC)cc2)c2c-4sc3cc(/C=C4\C(=O)c5cc(F)c(F)cc5C4=C(C#N)C#N)sc23)cc1,13.7,-5.41,-3.62,-5.66,-4.14,86.0,,1:1,,,,,,
64946,10.1039/d0ee03387a,COC(=O)C(C)(C)c1cc(C)cc(-c2sc3c4sc5cc(/C=C6/C(=O)c7cc(F)cc(c7)C(=O)/C6=C\c6cc(C(C)(C)C(=O)OC)c(-c7cc(C)cc(C(C)(C)C(=O)OC)c7)s6)sc5c4c(C(C)(C)C(=O)OC)ccc2-3)c1,CCCCCCCCCCCc1c(/C=C2\C(=O)c3cc(F)c(F)cc3C2=C(C#N)C#N)sc2c1sc1c3c4nsnc4c4c5sc6c(CCCCCCCCCCC)c(/C=C7\C(=O)c8cc(F)c(F)cc8C7=C(C#N)C#N)sc6c5n(CC(CC)CCCC)c4c3n(CC(CC)CCCC)c21,15.5,-5.56,-3.65,-5.65,-4.09,100.0,,,,inverted,,,,
64947,10.1039/d0ee03387a,COC(=O)C(C)(C)c1cc(C)cc(-c2sc3c4sc5cc(/C=C6/C(=O)c7cc(F)cc(c7)C(=O)/C6=C\c6cc(C(C)(C)C(=O)OC)c(-c7cc(C)cc(C(C)(C)C(=O)OC)c7)s6)sc5c4c(C(C)(C)C(=O)OC)ccc2-3)c1,CCCCCCCCCCCc1c(/C=C2\C(=O)c3cc(F)c(F)cc3C2=C(C#N)C#N)sc2c1sc1c3c4nsnc4c4c5sc6c(CCCCCCCCCCC)c(/C=C7\C(=O)c8cc(F)c(F)cc8C7=C(C#N)C#N)sc6c5n(CC(CC)CCCC)c4c3n(CC(CC)CCCC)c21,16.4,-5.56,-3.65,-5.65,-4.09,100.0,,,,,,,,
64948,10.1039/d0ee03387a,COC(=O)C(C)(C)c1cc(C)cc(-c2sc3c4sc5cc(/C=C6/C(=O)c7cc(F)cc(c7)C(=O)/C6=C\c6cc(C(C)(C)C(=O)OC)c(-c7cc(C)cc(C(C)(C)C(=O)OC)c7)s6)sc5c4c(C(C)(C)C(=O)OC)ccc2-3)c1,CCCCCCCCCCCc1c(/C=C2\C(=O)c3cc(F)c(F)cc3C2=C(C#N)C#N)sc2c1sc1c3c4nsnc4c4c5sc6c(CCCCCCCCCCC)c(/C=C7\C(=O)c8cc(F)c(F)cc8C7=C(C#N)C#N)sc6c5n(CC(CC)CCCC)c4c3n(CC(CC)CCCC)c21,17.0,-5.56,-3.65,-5.65,-4.09,100.0,,,,,,,,
64949,10.1039/d0ee03387a,COC(=O)C(C)(C)c1cc(C)cc(-c2sc3c4sc5cc(/C=C6/C(=O)c7cc(F)cc(c7)C(=O)/C6=C\c6cc(C(C)(C)C(=O)OC)c(-c7cc(C)cc(C(C)(C)C(=O)OC)c7)s6)sc5c4c(C(C)(C)C(=O)OC)ccc2-3)c1,CCCCCCCCCCCc1c(/C=C2\C(=O)c3cc(F)c(F)cc3C2=C(C#N)C#N)sc2c1sc1c3c4nsnc4c4c5sc6c(CCCCCCCCCCC)c(/C=C7\C(=O)c8cc(F)c(F)cc8C7=C(C#N)C#N)sc6c5n(CC(CC)CCCC)c4c3n(CC(CC)CCCC)c21,17.5,-5.56,-3.65,-5.65,-4.09,100.0,,,,,,,,
64950,10.1039/d0ee03885g,CC(C)(C)CC(C)(C)c1ccc(Nc2ccc(C(C)(C)CC(C)(C)C)cc2-c2cc(C(C)(C)C)cc(C(C)(C)C)c2O)cc1,c12c3c4c5c1c1c6c7c2c2c8c3c3c9c4c4c%10c5c5c1c1c6c6c%11c%12c%13c%14c%15c%16c%17c%14c%14c%18c%13c%11c1c1c5c%10c5c(c%14c%10c%17c%11c%13c%16c%14c%16c%15c%12c%12c%16c(c2c7c%126)c2c8c3c(c%13c%142)c2c9c4c5c%10c%112)c%181,2.5,,,,,,,,,,,WOx,,
64951,10.1039/d0ee03885g,CC(C)(C)CC(C)(C)c1ccc(Nc2ccc(C(C)(C)CC(C)(C)C)cc2-c2cc(C(C)(C)C)cc(C(C)(C)C)c2O)cc1,c12c3c4c5c1c1c6c7c2c2c8c3c3c9c4c4c%10c5c5c1c1c6c6c%11c%12c%13c%14c%15c%16c%17c%14c%14c%18c%13c%11c1c1c5c%10c5c(c%14c%10c%17c%11c%13c%16c%14c%16c%15c%12c%12c%16c(c2c7c%126)c2c8c3c(c%13c%142)c2c9c4c5c%10c%112)c%181,7.2,,,,,,,,,,,PEDOT:PSS,,
64952,10.1039/d0ee03885g,CC(C)(C)CC(C)(C)c1ccc(Nc2ccc(C(C)(C)CC(C)(C)C)cc2-c2cc(C(C)(C)C)cc(C(C)(C)C)c2O)cc1,c12c3c4c5c1c1c6c7c2c2c8c3c3c9c4c4c%10c5c5c1c1c6c6c%11c%12c%13c%14c%15c%16c%17c%14c%14c%18c%13c%11c1c1c5c%10c5c(c%14c%10c%17c%11c%13c%16c%14c%16c%15c%12c%12c%16c(c2c7c%126)c2c8c3c(c%13c%142)c2c9c4c5c%10c%112)c%181,4.1,,,,,,,,,,,HAT-CN,,
64953,10.1039/d0ee03885g,CC(C)(C)CC(C)(C)c1ccc(Nc2ccc(C(C)(C)CC(C)(C)C)cc2-c2cc(C(C)(C)C)cc(C(C)(C)C)c2O)cc1,c12c3c4c5c1c1c6c7c2c2c8c3c3c9c4c4c%10c5c5c1c1c6c6c%11c%12c%13c%14c%15c%16c%17c%14c%14c%18c%13c%11c1c1c5c%10c5c(c%14c%10c%17c%11c%13c%16c%14c%16c%15c%12c%12c%16c(c2c7c%126)c2c8c3c(c%13c%142)c2c9c4c5c%10c%112)c%181,5.5,,,,,,,,,,,MoO3,,
64954,10.1039/d0ee03885g,Cc1ccc(N(c2ccc(C)cc2)c2ccc(-c3ccc(C=C(C#N)C#N)c4nsnc34)cc2)cc1,c12c3c4c5c1c1c6c7c2c2c8c3c3c9c4c4c%10c5c5c1c1c6c6c%11c%12c%13c%14c%15c%16c%17c%14c%14c%18c%13c%11c1c1c5c%10c5c(c%14c%10c%17c%11c%13c%16c%14c%16c%15c%12c%12c%16c(c2c7c%126)c2c8c3c(c%13c%142)c2c9c4c5c%10c%112)c%181,0.8,,,,,,,,,,,,,
64955,10.1039/d0ee03885g,Cc1ccc(N(c2ccc(C)cc2)c2ccc(-c3ccc(C=C(C#N)C#N)c4nsnc34)cc2)cc1,c12c3c4c5c1c1c6c7c2c2c8c3c3c9c4c4c%10c5c5c1c1c6c6c%11c%12c%13c%14c%15c%16c%17c%14c%14c%18c%13c%11c1c1c5c%10c5c(c%14c%10c%17c%11c%13c%16c%14c%16c%15c%12c%12c%16c(c2c7c%126)c2c8c3c(c%13c%142)c2c9c4c5c%10c%112)c%181,9.4,,,,,80.0,,1:2,,,,,,
64956,10.1039/d0ee03885g,Cc1ccc(N(c2ccc(C)cc2)c2ccc(-c3ccc(C=C(C#N)C#N)c4nsnc34)cc2)cc1,c12c3c4c5c1c1c6c7c2c2c8c3c3c9c4c4c%10c5c5c1c1c6c6c%11c%12c%13c%14c%15c%16c%17c%14c%14c%18c%13c%11c1c1c5c%10c5c(c%14c%10c%17c%11c%13c%16c%14c%16c%15c%12c%12c%16c(c2c7c%126)c2c8c3c(c%13c%142)c2c9c4c5c%10c%112)c%181,9.3,,,,,80.0,,1:2,,,,,,
64957,10.1039/d0ee03885g,Cc1ccc(N(c2ccc(C)cc2)c2ccc(-c3ccc(C=C(C#N)C#N)c4nsnc34)cc2)cc1,c12c3c4c5c1c1c6c7c2c2c8c3c3c9c4c4c%10c5c5c1c1c6c6c%11c%12c%13c%14c%15c%16c%17c%14c%14c%18c%13c%11c1c1c5c%10c5c(c%14c%10c%17c%11c%13c%16c%14c%16c%15c%12c%12c%16c(c2c7c%126)c2c8c3c(c%13c%142)c2c9c4c5c%10c%112)c%181,8.0,,,,,80.0,,,,,,,,
64958,10.1039/d0ee03885g,Cc1ccc(N(c2ccc(C)cc2)c2ccc(-c3ccc(C=C(C#N)C#N)c4nsnc34)cc2)cc1,c12c3c4c5c1c1c6c7c2c2c8c3c3c9c4c4c%10c5c5c1c1c6c6c%11c%12c%13c%14c%15c%16c%17c%14c%14c%18c%13c%11c1c1c5c%10c5c(c%14c%10c%17c%11c%13c%16c%14c%16c%15c%12c%12c%16c(c2c7c%126)c2c8c3c(c%13c%142)c2c9c4c5c%10c%112)c%181,3.4,,,,,80.0,,,,,,,,
64959,10.1039/d0ee03885g,Cc1ccc(N(c2ccc(C)cc2)c2ccc(-c3ccc(C=C(C#N)C#N)c4nsnc34)cc2)cc1,c12c3c4c5c1c1c6c7c2c2c8c3c3c9c4c4c%10c5c5c1c1c6c6c%11c%12c%13c%14c%15c%16c%17c%14c%14c%18c%13c%11c1c1c5c%10c5c(c%14c%10c%17c%11c%13c%16c%14c%16c%15c%12c%12c%16c(c2c7c%126)c2c8c3c(c%13c%142)c2c9c4c5c%10c%112)c%181,7.4,,,,,80.0,,,,,,MoO3,,
64960,10.1039/d0ee03885g,Cc1ccc(N(c2ccc(C)cc2)c2ccc(-c3ccc(C=C(C#N)C#N)c4nsnc34)cc2)cc1,c12c3c4c5c1c1c6c7c2c2c8c3c3c9c4c4c%10c5c5c1c1c6c6c%11c%12c%13c%14c%15c%16c%17c%14c%14c%18c%13c%11c1c1c5c%10c5c(c%14c%10c%17c%11c%13c%16c%14c%16c%15c%12c%12c%16c(c2c7c%126)c2c8c3c(c%13c%142)c2c9c4c5c%10c%112)c%181,4.0,,,,,80.0,,,,,,HAT-CN,,
64961,10.1039/d0ee03885g,Cc1ccc(N(c2ccc(C)cc2)c2ccc(-c3ccc(C=C(C#N)C#N)c4nsnc34)cc2)cc1,c12c3c4c5c1c1c6c7c2c2c8c3c3c9c4c4c%10c5c5c1c1c6c6c%11c%12c%13c%14c%15c%16c%17c%14c%14c%18c%13c%11c1c1c5c%10c5c(c%14c%10c%17c%11c%13c%16c%14c%16c%15c%12c%12c%16c(c2c7c%126)c2c8c3c(c%13c%142)c2c9c4c5c%10c%112)c%181,7.1,,,,,80.0,,,,,,MoO3,,
64962,10.1039/d0ee03885g,Cc1ccc(N(c2ccc(C)cc2)c2ccc(-c3ccc(C=C(C#N)C#N)c4nsnc34)cc2)cc1,c12c3c4c5c1c1c6c7c2c2c8c3c3c9c4c4c%10c5c5c1c1c6c6c%11c%12c%13c%14c%15c%16c%17c%14c%14c%18c%13c%11c1c1c5c%10c5c(c%14c%10c%17c%11c%13c%16c%14c%16c%15c%12c%12c%16c(c2c7c%126)c2c8c3c(c%13c%142)c2c9c4c5c%10c%112)c%181,2.0,,,,,80.0,,,,,,HAT-CN,,
64963,10.1039/d0ee03885g,Cc1ccc(N(c2ccc(C)cc2)c2ccc(-c3ccc(C=C(C#N)C#N)c4nsnc34)cc2)cc1,c12c3c4c5c1c1c6c7c2c2c8c3c3c9c4c4c%10c5c5c1c1c6c6c%11c%12c%13c%14c%15c%16c%17c%14c%14c%18c%13c%11c1c1c5c%10c5c(c%14c%10c%17c%11c%13c%16c%14c%16c%15c%12c%12c%16c(c2c7c%126)c2c8c3c(c%13c%142)c2c9c4c5c%10c%112)c%181,5.7,,,,,80.0,,,,,,MoO3,,
64964,10.1039/d0ee03885g,Cc1ccc(N(c2ccc(C)cc2)c2ccc(-c3ccc(C=C(C#N)C#N)c4nsnc34)cc2)cc1,c12c3c4c5c1c1c6c7c2c2c8c3c3c9c4c4c%10c5c5c1c1c6c6c%11c%12c%13c%14c%15c%16c%17c%14c%14c%18c%13c%11c1c1c5c%10c5c(c%14c%10c%17c%11c%13c%16c%14c%16c%15c%12c%12c%16c(c2c7c%126)c2c8c3c(c%13c%142)c2c9c4c5c%10c%112)c%181,1.7,,,,,80.0,,,,,,HAT-CN,,
64965,10.1039/d0ee03885g,CCCCC(CC)COC(=O)c1sc2c(-c3cc4c(-c5ccc(CC(CC)CCCC)s5)c5sccc5c(-c5ccc(CC(CC)CCCC)s5)c4s3)scc2c1F,CCCCCCc1ccc(C2(c3ccc(CCCCCC)cc3)c3cc(/C=C4\C(=O)c5cc(Cl)c(Cl)cc5C4=C(C#N)C#N)sc3-c3sc4c(OCC(CC)CCCC)c5c6c(sc5c(OCC(CC)CCCC)c4c32)-c2sc(/C=C3\C(=O)c4cc(Cl)c(Cl)cc4C3=C(C#N)C#N)cc2C6(c2ccc(CCCCCC)cc2)c2ccc(CCCCCC)cc2)cc1,10.0,-5.21,-3.6,-5.49,-4.09,80.0,,1:1.5,,inverted,ZnO,,,
64966,10.1039/d0ee03885g,CCCCC(CC)COC(=O)c1sc2c(-c3cc4c(-c5ccc(CC(CC)CCCC)s5)c5sccc5c(-c5ccc(CC(CC)CCCC)s5)c4s3)scc2c1F,CCCCCCc1ccc(C2(c3ccc(CCCCCC)cc3)c3cc(/C=C4\C(=O)c5cc(Cl)c(Cl)cc5C4=C(C#N)C#N)sc3-c3sc4c(OCC(CC)CCCC)c5c6c(sc5c(OCC(CC)CCCC)c4c32)-c2sc(/C=C3\C(=O)c4cc(Cl)c(Cl)cc4C3=C(C#N)C#N)cc2C6(c2ccc(CCCCCC)cc2)c2ccc(CCCCCC)cc2)cc1,9.1,-5.21,-3.6,-5.49,-4.09,80.0,,1:1.5,,inverted,SnO2,,,
64967,10.1039/d0ee03885g,CCCCC(CC)COC(=O)c1sc2c(-c3cc4c(-c5ccc(CC(CC)CCCC)s5)c5sccc5c(-c5ccc(CC(CC)CCCC)s5)c4s3)scc2c1F,CCCCCCc1ccc(C2(c3ccc(CCCCCC)cc3)c3cc(/C=C4\C(=O)c5cc(Cl)c(Cl)cc5C4=C(C#N)C#N)sc3-c3sc4c(OCC(CC)CCCC)c5c6c(sc5c(OCC(CC)CCCC)c4c32)-c2sc(/C=C3\C(=O)c4cc(Cl)c(Cl)cc4C3=C(C#N)C#N)cc2C6(c2ccc(CCCCCC)cc2)c2ccc(CCCCCC)cc2)cc1,9.7,-5.21,-3.6,-5.49,-4.09,80.0,,1:1.5,,inverted,ZnO,,,
64968,10.1039/d0ee03885g,CCCCC(CC)COC(=O)c1sc2c(-c3cc4c(-c5ccc(CC(CC)CCCC)s5)c5sccc5c(-c5ccc(CC(CC)CCCC)s5)c4s3)scc2c1F,CCCCCCc1ccc(C2(c3ccc(CCCCCC)cc3)c3cc(/C=C4\C(=O)c5cc(Cl)c(Cl)cc5C4=C(C#N)C#N)sc3-c3sc4c(OCC(CC)CCCC)c5c6c(sc5c(OCC(CC)CCCC)c4c32)-c2sc(/C=C3\C(=O)c4cc(Cl)c(Cl)cc4C3=C(C#N)C#N)cc2C6(c2ccc(CCCCCC)cc2)c2ccc(CCCCCC)cc2)cc1,5.9,-5.21,-3.6,-5.49,-4.09,80.0,,1:1.5,,inverted,ZnO,,,
64969,10.1039/d0ee03885g,CCCCC(CC)COC(=O)c1sc2c(-c3cc4c(-c5ccc(CC(CC)CCCC)s5)c5sccc5c(-c5ccc(CC(CC)CCCC)s5)c4s3)scc2c1F,CCCCCCc1ccc(C2(c3ccc(CCCCCC)cc3)c3cc(/C=C4\C(=O)c5cc(Cl)c(Cl)cc5C4=C(C#N)C#N)sc3-c3sc4c(OCC(CC)CCCC)c5c6c(sc5c(OCC(CC)CCCC)c4c32)-c2sc(/C=C3\C(=O)c4cc(Cl)c(Cl)cc4C3=C(C#N)C#N)cc2C6(c2ccc(CCCCCC)cc2)c2ccc(CCCCCC)cc2)cc1,10.4,-5.21,-3.6,-5.49,-4.09,80.0,,1:1.5,,inverted,ZnO,,,
64970,10.1039/d0ee03885g,CC(C)(C)CC(C)(C)c1ccc(Nc2ccc(C(C)(C)CC(C)(C)C)cc2-c2cc(C(C)(C)C)cc(C(C)(C)C)c2O)cc1,c12c3c4c5c1c1c6c7c2c2c8c3c3c9c4c4c%10c5c5c1c1c6c6c%11c%12c%13c%14c%15c%16c%17c%14c%14c%18c%13c%11c1c1c5c%10c5c(c%14c%10c%17c%11c%13c%16c%14c%16c%15c%12c%12c%16c(c2c7c%126)c2c8c3c(c%13c%142)c2c9c4c5c%10c%112)c%181,5.3,,,,,,,,,,,,,
64971,10.1039/d0ee03885g,CC(C)(C)CC(C)(C)c1ccc(Nc2ccc(C(C)(C)CC(C)(C)C)cc2-c2cc(C(C)(C)C)cc(C(C)(C)C)c2O)cc1,c12c3c4c5c1c1c6c7c2c2c8c3c3c9c4c4c%10c5c5c1c1c6c6c%11c%12c%13c%14c%15c%16c%17c%14c%14c%18c%13c%11c1c1c5c%10c5c(c%14c%10c%17c%11c%13c%16c%14c%16c%15c%12c%12c%16c(c2c7c%126)c2c8c3c(c%13c%142)c2c9c4c5c%10c%112)c%181,4.5,,,,,,,,,,,,,
64972,10.1039/d0ee03885g,CC(C)(C)CC(C)(C)c1ccc(Nc2ccc(C(C)(C)CC(C)(C)C)cc2-c2cc(C(C)(C)C)cc(C(C)(C)C)c2O)cc1,c12c3c4c5c1c1c6c7c2c2c8c3c3c9c4c4c%10c5c5c1c1c6c6c%11c%12c%13c%14c%15c%16c%17c%14c%14c%18c%13c%11c1c1c5c%10c5c(c%14c%10c%17c%11c%13c%16c%14c%16c%15c%12c%12c%16c(c2c7c%126)c2c8c3c(c%13c%142)c2c9c4c5c%10c%112)c%181,5.1,,,,,,,,,,,,,
64985,10.1039/d0ma00738b,CCCCCCc1ccsc1,CCCCC(=O)OCC1(c2ccccc2)c2cccc3cccc4cccc5cccc6cccc1c6c-5c-4c-3c2,2.2,-5.01,-3.12,-6.1,-3.7,,,1:1 wt/wt,,inverted,,,,
64986,10.1039/d0ma00738b,CCCCCCc1ccsc1,CCCCC(=O)OCC1(c2ccccc2)c2cccc3cccc4cccc5cccc6cccc1c6c-5c-4c-3c2,2.6,-5.01,-3.12,-6.1,-3.7,,100.0,1:1 wt/wt,,inverted,,,,
64987,10.1039/d0ma00738b,CCCCCCc1ccsc1,CCCCC(=O)OCC1(c2ccccc2)c2cccc3cccc4cccc5cccc6cccc1c6c-5c-4c-3c2,3.2,-5.01,-3.12,-6.1,-3.7,,150.0,1:1 wt/wt,,inverted,,,,
65000,10.1039/d0ma01017k,CCCCC(CC)COC(=O)c1sc2c(-c3cc4c(-c5ccc(CC(CC)CCCC)s5)c5sccc5c(-c5ccc(CC(CC)CCCC)s5)c4s3)scc2c1F,CCc1c(/C=C/C=C2\C(=O)c3cc(F)c(F)cc3C2=C(C#N)C#N)sc2c1sc1c3c4nsnc4c4c5sc6c(CC)c(/C=C/C=C/C=C7\C(=O)c8cc(F)c(F)cc8C7=C(C#N)C#N)sc6c5n(CC)c4c3n(CC)c21,2.06,-5.21,-3.6,-5.38,-3.9,,,,,conventional,,,,
65001,10.1039/d0ma01017k,CCCCC(CC)COC(=O)c1sc2c(-c3cc4c(-c5ccc(CC(CC)CCCC)s5)c5sccc5c(-c5ccc(CC(CC)CCCC)s5)c4s3)scc2c1F,CCc1c(/C=C/C=C\C=C2/C(=O)c3cc(F)c(F)cc3C2=C(C#N)C#N)sc2c1sc1c3c4nsnc4c4c5sc6c(CC)c(/C=C/C=C/C=C7\C(=O)c8cc(F)c(F)cc8C7=C(C#N)C#N)sc6c5n(CC)c4c3n(CC)c21,1.03,-5.21,-3.6,-5.34,-3.94,,,,,conventional,,,,
65002,10.1039/d0mh00286k,CCCCC(CC)Cc1ccc(-c2c3cc(-c4ccc(-c5sc(-c6cccs6)c6c5C(=O)c5c(CC(CC)CCCC)sc(CC(CC)CCCC)c5C6=O)s4)sc3c(-c3ccc(CC(CC)CCCC)s3)c3ccsc23)s1,CCCCCCc1ccc(C2(c3ccc(CCCCCC)cc3)c3cc4c(cc3-c3sc5cc(C=C6C(=O)c7ccccc7C6=C(C#N)C#N)sc5c32)C(c2ccc(CCCCCC)cc2)(c2ccc(CCCCCC)cc2)c2c-4sc3cc(C=C4C(=O)c5ccccc5C4=C(C#N)C#N)sc23)cc1,9.8,-5.33,-3.48,-5.576,-3.916,100.0,70.0,1:1,,conventional,,,,
65003,10.1039/d0mh00286k,CCCCC(CC)Cc1ccc(-c2c3cc(-c4ccc(-c5sc(-c6cccs6)c6c5C(=O)c5c(CC(CC)CCCC)sc(CC(CC)CCCC)c5C6=O)s4)sc3c(-c3ccc(CC(CC)CCCC)s3)c3ccsc23)s1,CCCCCCc1ccc(C2(c3ccc(CCCCCC)cc3)c3cc4c(cc3-c3sc5cc(C=C6C(=O)c7ccccc7C6=C(C#N)C#N)sc5c32)C(c2ccc(CCCCCC)cc2)(c2ccc(CCCCCC)cc2)c2c-4sc3cc(C=C4C(=O)c5ccccc5C4=C(C#N)C#N)sc23)cc1,7.5,-5.33,-3.48,-5.576,-3.916,100.0,70.0,1:1,,inverted,,,,
65004,10.1039/d0mh00286k,CCCCC(CC)Cc1ccc(-c2c3cc(-c4ccc(-c5sc(-c6cccs6)c6c5C(=O)c5c(CC(CC)CCCC)sc(CC(CC)CCCC)c5C6=O)s4)sc3c(-c3ccc(CC(CC)CCCC)s3)c3ccsc23)s1,CCCCCCc1ccc(C2(c3ccc(CCCCCC)cc3)c3cc4c(cc3-c3sc5cc(C=C6C(=O)c7ccccc7C6=C(C#N)C#N)sc5c32)C(c2ccc(CCCCCC)cc2)(c2ccc(CCCCCC)cc2)c2c-4sc3cc(C=C4C(=O)c5ccccc5C4=C(C#N)C#N)sc23)cc1,8.5,-5.33,-3.48,-5.576,-3.916,100.0,70.0,1:1,,inverted,,,,
65008,10.1039/d0na00169d,CCCCCCc1ccsc1,CCCCC(=O)OCC1(c2ccccc2)c2cccc3cccc4cccc5cccc6cccc1c6c-5c-4c-3c2,3.27,-5.01,-3.12,-6.1,-3.7,,,,,,,,,
65009,10.1039/d0na00169d,CCCCCCc1ccsc1,CCCCC(=O)OCC1(c2ccccc2)c2cccc3cccc4cccc5cccc6cccc1c6c-5c-4c-3c2,3.54,-5.01,-3.12,-6.1,-3.7,,,,,,,,,
65010,10.1039/d0na00169d,CCCCCCc1ccsc1,CCCCC(=O)OCC1(c2ccccc2)c2cccc3cccc4cccc5cccc6cccc1c6c-5c-4c-3c2,3.61,-5.01,-3.12,-6.1,-3.7,,,,,,,,,
65011,10.1039/d0na00169d,CCCCCCc1ccsc1,CCCCC(=O)OCC1(c2ccccc2)c2cccc3cccc4cccc5cccc6cccc1c6c-5c-4c-3c2,3.91,-5.01,-3.12,-6.1,-3.7,,,,,,,,,
65024,10.1039/d0nj02239j,CCCCCCc1ccc(C2(c3ccc(CCCCCC)cc3)c3cc4c(cc3-c3sc(-c5ccc(/C=C6/SC(=O)N(CC)C6=O)c6nsnc56)cc32)C(c2ccc(CCCCCC)cc2)(c2ccc(CCCCCC)cc2)c2cc(-c3ccc(/C=C5/SC(=O)N(CC)C5=O)c5nsnc35)sc2-4)cc1,COC(=O)CCCC1(c2ccccc2)C23c4c5c6c7c8c9c(c%10c%11c2c2c%12c4c4c%13c5c5c7c7c8c8c%14c9c%10c9c%10c%11c2c2c%11c%12c4c4c%12c%13c5c5c7c7c8c8c%14c9c9c%10c2c2c%11c4c4c%12c5c7c5c8c9c2c45)C613,0.67,-5.5,-3.53,-6.1,-3.7,,,1:2,,,,,,
65028,10.1039/d0nj02616f,CCCCCCCCc1cc(-c2c(-c3cccs3)sc3c(-c4cc(CCCCCCCC)c(CCCCCCCC)s4)c(-c4ccc(-c5cccc6nsnc56)s4)sc23)sc1CCCCCCCC,COC(=O)CCCC1(c2ccccc2)C23c4c5c6c7c8c9c(c%10c%11c2c2c%12c4c4c%13c5c5c7c7c8c8c%14c9c%10c9c%10c%11c2c2c%11c%12c4c4c%12c%13c5c5c7c7c8c8c%14c9c9c%10c2c2c%11c4c4c%12c5c7c5c8c9c2c45)C613,4.85,,,-6.1,-3.7,,100.0,1:1.5,1.0 vol%,conventional,,,,
65041,10.1039/d0nj06143c,CCCCC(CC)COC(=O)c1sc2c(-c3cc4c(OCC(CC)CCCC)c5sccc5c(OCC(CC)CCCC)c4s3)scc2c1F,COC(=O)CCCC1(c2ccccc2)C23c4c5ccc6c7cc8c9c%10c(cc%11cc%12c%13c%14c(cc%15c%16ccc-5c2c%16c2c5c%16c%17c(c(c46)c7c9c%17c4c%10c%11c%13c4c%16c%14c%152)C513)C%12)C8,4.41,-5.19,-3.43,-5.9,-3.9,,,1:1.5 w/w,"3 vol% 1,8-diiodooctane in chlorobenzene",conventional,,,,
65042,10.1039/d0nj06143c,CCCCC(CC)COC(=O)c1sc2c(-c3cc4c(OCC(CC)CCCC)c5sccc5c(OCC(CC)CCCC)c4s3)scc2c1F,COC(=O)CCCC1(c2ccccc2)C23c4c5ccc6c7cc8c9c%10c(cc%11cc%12c%13c%14c(cc%15c%16ccc-5c2c%16c2c5c%16c%17c(c(c46)c7c9c%17c4c%10c%11c%13c4c%16c%14c%152)C513)C%12)C8,5.47,-5.19,-3.43,-5.9,-3.9,,,1:1.5 w/w,"3 vol% 1,8-diiodooctane in chlorobenzene",conventional,,,,
65043,10.1039/d0nj06143c,CCCCC(CC)COC(=O)c1sc2c(-c3cc4c(OCC(CC)CCCC)c5sccc5c(OCC(CC)CCCC)c4s3)scc2c1F,COC(=O)CCCC1(c2ccccc2)C23c4c5ccc6c7cc8c9c%10c(cc%11cc%12c%13c%14c(cc%15c%16ccc-5c2c%16c2c5c%16c%17c(c(c46)c7c9c%17c4c%10c%11c%13c4c%16c%14c%152)C513)C%12)C8,7.16,-5.19,-3.43,-5.9,-3.9,,,1:1.5 w/w,"3 vol% 1,8-diiodooctane in chlorobenzene",conventional,,,,
65044,10.1039/d0nj06143c,CCCCC(CC)COC(=O)c1sc2csc(-c3cc4c(-c5ccc(CC(CC)CCCC)s5)c5sccc5c(-c5ccc(CC(CC)CCCC)s5)c4s3)c2c1F,COC(=O)CCCC1(c2ccccc2)C23c4c5ccc6c7cc8c9c%10c(cc%11cc%12c%13c%14c(cc%15c%16ccc-5c2c%16c2c5c%16c%17c(c(c46)c7c9c%17c4c%10c%11c%13c4c%16c%14c%152)C513)C%12)C8,5.22,-5.21,-3.6,-5.9,-3.9,,,1:1.5 w/w,"3 vol% 1,8-diiodooctane in chlorobenzene",conventional,,,,
65045,10.1039/d0nj06143c,CCCCC(CC)COC(=O)c1sc2csc(-c3cc4c(-c5ccc(CC(CC)CCCC)s5)c5sccc5c(-c5ccc(CC(CC)CCCC)s5)c4s3)c2c1F,COC(=O)CCCC1(c2ccccc2)C23c4c5ccc6c7cc8c9c%10c(cc%11cc%12c%13c%14c(cc%15c%16ccc-5c2c%16c2c5c%16c%17c(c(c46)c7c9c%17c4c%10c%11c%13c4c%16c%14c%152)C513)C%12)C8,6.28,-5.21,-3.6,-5.9,-3.9,,,1:1.5 w/w,"3 vol% 1,8-diiodooctane in chlorobenzene",conventional,,,,
65046,10.1039/d0nj06143c,CCCCC(CC)COC(=O)c1sc2csc(-c3cc4c(-c5ccc(CC(CC)CCCC)s5)c5sccc5c(-c5ccc(CC(CC)CCCC)s5)c4s3)c2c1F,COC(=O)CCCC1(c2ccccc2)C23c4c5ccc6c7cc8c9c%10c(cc%11cc%12c%13c%14c(cc%15c%16ccc-5c2c%16c2c5c%16c%17c(c(c46)c7c9c%17c4c%10c%11c%13c4c%16c%14c%152)C513)C%12)C8,9.08,-5.21,-3.6,-5.9,-3.9,,,1:1.5 w/w,"3 vol% 1,8-diiodooctane in chlorobenzene",conventional,,,,
65047,10.1039/d0nr09090e,CCCCC(CC)COC(=O)c1sc2c(-c3cc4c(OCC(CC)CCCC)c5sccc5c(OCC(CC)CCCC)c4s3)scc2c1F,COC(=O)CCCC1(c2ccccc2)C23c4c5ccc6c7cc8c9c%10c(cc%11cc%12c%13c%14c(cc%15c%16ccc-5c2c%16c2c5c%16c%17c(c(c46)c7c9c%17c4c%10c%11c%13c4c%16c%14c%152)C513)C%12)C8,4.88,-5.19,-3.43,-5.9,-3.9,,,,,,DNA,,,
65048,10.1039/d0nr09090e,CCCCC(CC)COC(=O)c1sc2csc(-c3cc4c(-c5ccc(CC(CC)CCCC)s5)c5sccc5c(-c5ccc(CC(CC)CCCC)s5)c4s3)c2c1F,COC(=O)CCCC1(c2ccccc2)C23c4c5ccc6c7cc8c9c%10c(cc%11cc%12c%13c%14c(cc%15c%16ccc-5c2c%16c2c5c%16c%17c(c(c46)c7c9c%17c4c%10c%11c%13c4c%16c%14c%152)C513)C%12)C8,9.0,-5.21,-3.6,-5.9,-3.9,,,,,,l-Arg,,,
65049,10.1039/d0nr09090e,CCCCC(CC)COC(=O)c1sc2csc(-c3cc4c(-c5ccc(CC(CC)CCCC)s5)c5sccc5c(-c5ccc(CC(CC)CCCC)s5)c4s3)c2c1F,CCCCCCc1ccc(C2(c3ccc(CCCCCC)cc3)c3cc4c(cc3-c3sc(-c5sc(/C=C6\C(=O)c7cc(F)c(F)cc7C6=C(C#N)C#N)cc5OCC(CC)CCCC)cc32)C(c2ccc(CCCCCC)cc2)(c2ccc(CCCCCC)cc2)c2cc(-c3scc(/C=C5/C(=O)c6cc(F)c(F)cc6C5=C(C#N)C#N)c3OCC(CC)CCCC)sc2-4)cc1,12.03,-5.21,-3.6,-5.44,-4.19,,,,,,,,,
65050,10.1039/d0nr09090e,COC(=O)C(C)(C)c1cc(C)cc(-c2sc3c4sc5cc(/C=C6/C(=O)c7cc(F)cc(c7)C(=O)/C6=C\c6cc(C(C)(C)C(=O)OC)c(-c7cc(C)cc(C(C)(C)C(=O)OC)c7)s6)sc5c4c(C(C)(C)C(=O)OC)ccc2-3)c1,CCCCCCCCCCCc1c(/C=C2\C(=O)c3cc(Cl)c(Cl)cc3C2=C(C#N)C#N)sc2c1Cc1c-2n(CC(CCCC)CCCCCC)c2c1c1nsnc1c1c3c(n(CC(CCCC)CCCCCC)c12)-c1sc(/C=C2\C(=O)c4cc(Cl)c(Cl)cc4C2=C(C#N)C#N)c(CCCCCCCCCCC)c1C3,13.53,-5.56,-3.65,-5.62,-4.05,,,,,,Sarcosine,,,
65051,10.1039/d0nr09090e,CCCCC(CC)COC(=O)c1sc2c(-c3cc4c(OCC(CC)CCCC)c5sccc5c(OCC(CC)CCCC)c4s3)scc2c1F,COC(=O)CCCC1(c2ccccc2)C23c4c5ccc6c7cc8c9c%10c(cc%11cc%12c%13c%14c(cc%15c%16ccc-5c2c%16c2c5c%16c%17c(c(c46)c7c9c%17c4c%10c%11c%13c4c%16c%14c%152)C513)C%12)C8,8.01,-5.19,-3.43,-5.9,-3.9,,,,,,ZnO,,,
65052,10.1039/d0nr09090e,CCCCC(CC)COC(=O)c1sc2c(-c3cc4c(OCC(CC)CCCC)c5sccc5c(OCC(CC)CCCC)c4s3)scc2c1F,COC(=O)CCCC1(c2ccccc2)C23c4c5ccc6c7cc8c9c%10c(cc%11cc%12c%13c%14c(cc%15c%16ccc-5c2c%16c2c5c%16c%17c(c(c46)c7c9c%17c4c%10c%11c%13c4c%16c%14c%152)C513)C%12)C8,9.01,-5.19,-3.43,-5.9,-3.9,,,,,,ZnO/LHCII,,,
65053,10.1039/d0nr09090e,CCCCC(CC)COC(=O)c1sc2c(-c3cc4c(OCC(CC)CCCC)c5sccc5c(OCC(CC)CCCC)c4s3)scc2c1F,COC(=O)CCCC1(c2ccccc2)C23c4c5ccc6c7cc8c9c%10c(cc%11cc%12c%13c%14c(cc%15c%16ccc-5c2c%16c2c5c%16c%17c(c(c46)c7c9c%17c4c%10c%11c%13c4c%16c%14c%152)C513)C%12)C8,8.07,-5.19,-3.43,-5.9,-3.9,,,,,,ZnO,,,
65054,10.1039/d0nr09090e,CCCCC(CC)COC(=O)c1sc2c(-c3cc4c(OCC(CC)CCCC)c5sccc5c(OCC(CC)CCCC)c4s3)scc2c1F,COC(=O)CCCC1(c2ccccc2)C23c4c5ccc6c7cc8c9c%10c(cc%11cc%12c%13c%14c(cc%15c%16ccc-5c2c%16c2c5c%16c%17c(c(c46)c7c9c%17c4c%10c%11c%13c4c%16c%14c%152)C513)C%12)C8,8.31,-5.19,-3.43,-5.9,-3.9,,,,,,ZnO/DNA,,,
65055,10.1039/d0nr09090e,CCCCC(CC)COC(=O)c1sc2csc(-c3cc4c(-c5ccc(CC(CC)CCCC)s5)c5sccc5c(-c5ccc(CC(CC)CCCC)s5)c4s3)c2c1F,COC(=O)CCCC1(c2ccccc2)C23c4c5ccc6c7cc8c9c%10c(cc%11cc%12c%13c%14c(cc%15c%16ccc-5c2c%16c2c5c%16c%17c(c(c46)c7c9c%17c4c%10c%11c%13c4c%16c%14c%152)C513)C%12)C8,8.09,-5.21,-3.6,-5.9,-3.9,,,,,,ZnO,,,
65056,10.1039/d0nr09090e,CCCCC(CC)COC(=O)c1sc2csc(-c3cc4c(-c5ccc(CC(CC)CCCC)s5)c5sccc5c(-c5ccc(CC(CC)CCCC)s5)c4s3)c2c1F,COC(=O)CCCC1(c2ccccc2)C23c4c5ccc6c7cc8c9c%10c(cc%11cc%12c%13c%14c(cc%15c%16ccc-5c2c%16c2c5c%16c%17c(c(c46)c7c9c%17c4c%10c%11c%13c4c%16c%14c%152)C513)C%12)C8,9.31,-5.21,-3.6,-5.9,-3.9,,,,,,ZnO,,,
65057,10.1039/d0nr09090e,COC(=O)C(C)(C)c1cc(C)cc(-c2sc3c4sc5cc(/C=C6/C(=O)c7cc(F)cc(c7)C(=O)/C6=C\c6cc(C(C)(C)C(=O)OC)c(-c7cc(C)cc(C(C)(C)C(=O)OC)c7)s6)sc5c4c(C(C)(C)C(=O)OC)ccc2-3)c1,CCCCCCc1ccc(C2(c3ccc(CCCCCC)cc3)c3cc4c(cc3-c3sc5cc(/C=C6\C(=O)c7cc(F)c(F)cc7C6=C(C#N)C#N)sc5c32)C(c2ccc(CCCCCC)cc2)(c2ccc(CCCCCC)cc2)c2c-4sc3cc(/C=C4\C(=O)c5cc(F)c(F)cc5C4=C(C#N)C#N)sc23)cc1,12.9,-5.56,-3.65,-5.66,-4.14,,,,,,ZnO,,,
65058,10.1039/d0nr09090e,COC(=O)C(C)(C)c1cc(C)cc(-c2sc3c4sc5cc(/C=C6/C(=O)c7cc(F)cc(c7)C(=O)/C6=C\c6cc(C(C)(C)C(=O)OC)c(-c7cc(C)cc(C(C)(C)C(=O)OC)c7)s6)sc5c4c(C(C)(C)C(=O)OC)ccc2-3)c1,CCCCCCc1ccc(C2(c3ccc(CCCCCC)cc3)c3cc4c(cc3-c3sc5cc(/C=C6\C(=O)c7cc(F)c(F)cc7C6=C(C#N)C#N)sc5c32)C(c2ccc(CCCCCC)cc2)(c2ccc(CCCCCC)cc2)c2c-4sc3cc(/C=C4\C(=O)c5cc(F)c(F)cc5C4=C(C#N)C#N)sc23)cc1,14.0,-5.56,-3.65,-5.66,-4.14,,,,,,ZnO/Gly,,,
65059,10.1039/d0nr09090e,CCCCC(CC)Cc1ccc(-c2c3cc(-c4ccc(-c5sc(-c6cccs6)c6c5C(=O)c5c(CC(CC)CCCC)sc(CC(CC)CCCC)c5C6=O)s4)sc3c(-c3ccc(CC(CC)CCCC)s3)c3ccsc23)s1,CCCCCCc1ccc(C2(c3ccc(CCCCCC)cc3)c3cc4c(cc3-c3sc5cc(/C=C6\C(=O)c7ccc(C)cc7C6=C(C#N)C#N)sc5c32)C(c2ccc(CCCCCC)cc2)(c2ccc(CCCCCC)cc2)c2c-4sc3cc(/C=C4\C(=O)c5ccc(C)cc5C4=C(C#N)C#N)sc23)cc1,10.92,-5.33,-3.48,-5.514,-3.808,,,,,,ZnO,,,
65060,10.1039/d0nr09090e,CCCCC(CC)Cc1ccc(-c2c3cc(-c4ccc(-c5sc(-c6cccs6)c6c5C(=O)c5c(CC(CC)CCCC)sc(CC(CC)CCCC)c5C6=O)s4)sc3c(-c3ccc(CC(CC)CCCC)s3)c3ccsc23)s1,CCCCCCc1ccc(C2(c3ccc(CCCCCC)cc3)c3cc4c(cc3-c3sc5cc(/C=C6\C(=O)c7ccc(C)cc7C6=C(C#N)C#N)sc5c32)C(c2ccc(CCCCCC)cc2)(c2ccc(CCCCCC)cc2)c2c-4sc3cc(/C=C4\C(=O)c5ccc(C)cc5C4=C(C#N)C#N)sc23)cc1,11.96,-5.33,-3.48,-5.514,-3.808,,,,,,ZnO/CMC,,,
65061,10.1039/d0nr09090e,COC(=O)C(C)(C)c1cc(C)cc(-c2sc3c4sc5cc(/C=C6/C(=O)c7cc(F)cc(c7)C(=O)/C6=C\c6cc(C(C)(C)C(=O)OC)c(-c7cc(C)cc(C(C)(C)C(=O)OC)c7)s6)sc5c4c(C(C)(C)C(=O)OC)ccc2-3)c1,CCCCCCCCCCCc1c(/C=C2\C(=O)c3cc(F)c(F)cc3C2=C(C#N)C#N)sc2c1sc1c3c4nsnc4c4c5sc6c(CCCCCCCCCCC)c(/C=C7\C(=O)c8cc(F)c(F)cc8C7=C(C#N)C#N)sc6c5n(CC(CC)CCCC)c4c3n(CC(CC)CCCC)c21,14.0,-5.56,-3.65,-5.65,-4.09,,,,,,ZnO,,,
65062,10.1039/d0nr09090e,COC(=O)C(C)(C)c1cc(C)cc(-c2sc3c4sc5cc(/C=C6/C(=O)c7cc(F)cc(c7)C(=O)/C6=C\c6cc(C(C)(C)C(=O)OC)c(-c7cc(C)cc(C(C)(C)C(=O)OC)c7)s6)sc5c4c(C(C)(C)C(=O)OC)ccc2-3)c1,CCCCCCCCCCCc1c(/C=C2\C(=O)c3cc(F)c(F)cc3C2=C(C#N)C#N)sc2c1sc1c3c4nsnc4c4c5sc6c(CCCCCCCCCCC)c(/C=C7\C(=O)c8cc(F)c(F)cc8C7=C(C#N)C#N)sc6c5n(CC(CC)CCCC)c4c3n(CC(CC)CCCC)c21,15.18,-5.56,-3.65,-5.65,-4.09,,,,,,ZnO/poly-lysine,,,
65063,10.1039/d0nr09090e,COC(=O)C(C)(C)c1cc(C)cc(-c2sc3c4sc5cc(/C=C6/C(=O)c7cc(F)cc(c7)C(=O)/C6=C\c6cc(C(C)(C)C(=O)OC)c(-c7cc(C)cc(C(C)(C)C(=O)OC)c7)s6)sc5c4c(C(C)(C)C(=O)OC)ccc2-3)c1,CCCCCCCCCCCc1c(/C=C2\C(=O)c3cc(Cl)c(Cl)cc3C2=C(C#N)C#N)sc2c1Cc1c-2n(CC(CCCC)CCCCCC)c2c1c1nsnc1c1c3c(n(CC(CCCC)CCCCCC)c12)-c1sc(/C=C2\C(=O)c4cc(Cl)c(Cl)cc4C2=C(C#N)C#N)c(CCCCCCCCCCC)c1C3,14.85,-5.56,-3.65,-5.62,-4.05,,,,,,ZnO,,,
65064,10.1039/d0nr09090e,COC(=O)C(C)(C)c1cc(C)cc(-c2sc3c4sc5cc(/C=C6/C(=O)c7cc(F)cc(c7)C(=O)/C6=C\c6cc(C(C)(C)C(=O)OC)c(-c7cc(C)cc(C(C)(C)C(=O)OC)c7)s6)sc5c4c(C(C)(C)C(=O)OC)ccc2-3)c1,CCCCCCCCCCCc1c(/C=C2\C(=O)c3cc(Cl)c(Cl)cc3C2=C(C#N)C#N)sc2c1Cc1c-2n(CC(CCCC)CCCCCC)c2c1c1nsnc1c1c3c(n(CC(CCCC)CCCCCC)c12)-c1sc(/C=C2\C(=O)c4cc(Cl)c(Cl)cc4C2=C(C#N)C#N)c(CCCCCCCCCCC)c1C3,16.45,-5.56,-3.65,-5.62,-4.05,,,,,,ZnO/sarcosine,,,
65065,10.1039/d0nr09090e,COC(=O)C(C)(C)c1cc(C)cc(-c2sc3c4sc5cc(/C=C6/C(=O)c7cc(F)cc(c7)C(=O)/C6=C\c6cc(C(C)(C)C(=O)OC)c(-c7cc(C)cc(C(C)(C)C(=O)OC)c7)s6)sc5c4c(C(C)(C)C(=O)OC)ccc2-3)c1,CCCCCCCCCCCc1c(/C=C2\C(=O)c3cc(Cl)c(Cl)cc3C2=C(C#N)C#N)sc2c1Cc1c-2n(CC(CCCC)CCCCCC)c2c1c1nsnc1c1c3c(n(CC(CCCC)CCCCCC)c12)-c1sc(/C=C2\C(=O)c4cc(Cl)c(Cl)cc4C2=C(C#N)C#N)c(CCCCCCCCCCC)c1C3,3.86,-5.56,-3.65,-5.62,-4.05,,,,,,,,,
65066,10.1039/d0nr09090e,COC(=O)C(C)(C)c1cc(C)cc(-c2sc3c4sc5cc(/C=C6/C(=O)c7cc(F)cc(c7)C(=O)/C6=C\c6cc(C(C)(C)C(=O)OC)c(-c7cc(C)cc(C(C)(C)C(=O)OC)c7)s6)sc5c4c(C(C)(C)C(=O)OC)ccc2-3)c1,CCCCCCCCCCCc1c(/C=C2\C(=O)c3cc(Cl)c(Cl)cc3C2=C(C#N)C#N)sc2c1Cc1c-2n(CC(CCCC)CCCCCC)c2c1c1nsnc1c1c3c(n(CC(CCCC)CCCCCC)c12)-c1sc(/C=C2\C(=O)c4cc(Cl)c(Cl)cc4C2=C(C#N)C#N)c(CCCCCCCCCCC)c1C3,7.37,-5.56,-3.65,-5.62,-4.05,,,,,,,,,
65070,10.1039/d0py00416b,CCCCC(CC)COC(=O)c1sc2c(-c3cc4c(OCC(CC)CCCC)c5sccc5c(OCC(CC)CCCC)c4s3)scc2c1F,COC(=O)CCCC1(c2ccccc2)C23c4c5ccc6c7cc8c9c%10c(cc%11cc%12c%13c%14c(cc%15c%16ccc-5c2c%16c2c5c%16c%17c(c(c46)c7c9c%17c4c%10c%11c%13c4c%16c%14c%152)C513)C%12)C8,4.65,-5.19,-3.43,-5.9,-3.9,,,1:1.5 w/w,"3 vol% 1,8-diiodooctane",inverted,,,,
65071,10.1039/d0py00416b,CCCCC(CC)COC(=O)c1sc2c(-c3cc4c(OCC(CC)CCCC)c5sccc5c(OCC(CC)CCCC)c4s3)scc2c1F,COC(=O)CCCC1(c2ccccc2)C23c4c5ccc6c7cc8c9c%10c(cc%11cc%12c%13c%14c(cc%15c%16ccc-5c2c%16c2c5c%16c%17c(c(c46)c7c9c%17c4c%10c%11c%13c4c%16c%14c%152)C513)C%12)C8,8.43,-5.19,-3.43,-5.9,-3.9,,,1:1.5 w/w,"3 vol% 1,8-diiodooctane",inverted,,,,
65072,10.1039/d0py00416b,CCCCC(CC)COC(=O)c1sc2c(-c3cc4c(OCC(CC)CCCC)c5sccc5c(OCC(CC)CCCC)c4s3)scc2c1F,COC(=O)CCCC1(c2ccccc2)C23c4c5ccc6c7cc8c9c%10c(cc%11cc%12c%13c%14c(cc%15c%16ccc-5c2c%16c2c5c%16c%17c(c(c46)c7c9c%17c4c%10c%11c%13c4c%16c%14c%152)C513)C%12)C8,8.7,-5.19,-3.43,-5.9,-3.9,,,1:1.5 w/w,"3 vol% 1,8-diiodooctane",inverted,,,,
65096,10.1039/d0qm00034e,COC(=O)C(C)(C)c1cc(C)cc(-c2sc3c4sc5cc(/C=C6/C(=O)c7cc(F)cc(c7)C(=O)/C6=C\c6cc(C(C)(C)C(=O)OC)c(-c7cc(C)cc(C(C)(C)C(=O)OC)c7)s6)sc5c4c(C(C)(C)C(=O)OC)ccc2-3)c1,CCc1ccc(-c2nc3c(nc2-c2ccc(CC)s2)c2c4sc5c(CC)c(/C=C6\C(=O)c7cc(F)c(F)cc7C6=C(C#N)C#N)sc5c4n(CC)c2c2c3c3sc4c(CC)c(/C=C5\C(=O)c6cc(F)c(F)cc6C5=C(C#N)C#N)sc4c3n2CC)s1,6.81,-5.56,-3.65,-5.57,-3.74,,,1:1.2,,,,,,
65097,10.1039/d0qm00034e,COC(=O)C(C)(C)c1cc(C)cc(-c2sc3c4sc5cc(/C=C6/C(=O)c7cc(F)cc(c7)C(=O)/C6=C\c6cc(C(C)(C)C(=O)OC)c(-c7cc(C)cc(C(C)(C)C(=O)OC)c7)s6)sc5c4c(C(C)(C)C(=O)OC)ccc2-3)c1,CCc1ccc(-c2nc3c(nc2-c2ccc(CC)s2)c2c4sc5c(CC)c(/C=C6\C(=O)c7cc(F)c(F)cc7C6=C(C#N)C#N)sc5c4n(CC)c2c2c3c3sc4c(CC)c(/C=C5\C(=O)c6cc(F)c(F)cc6C5=C(C#N)C#N)sc4c3n2CC)s1,7.75,-5.56,-3.65,-5.57,-3.74,,100.0,1:1.2,,,,,,
65098,10.1039/d0qm00034e,COC(=O)C(C)(C)c1cc(C)cc(-c2sc3c4sc5cc(/C=C6/C(=O)c7cc(F)cc(c7)C(=O)/C6=C\c6cc(C(C)(C)C(=O)OC)c(-c7cc(C)cc(C(C)(C)C(=O)OC)c7)s6)sc5c4c(C(C)(C)C(=O)OC)ccc2-3)c1,CCc1sc(-c2nc3c(nc2-c2cc(F)c(CC)s2)c2c4sc5c(CC)c(/C=C6\C(=O)c7cc(F)c(F)cc7C6=C(C#N)C#N)sc5c4n(CC)c2c2c3c3sc4c(CC)c(/C=C5\C(=O)c6cc(F)c(F)cc6C5=C(C#N)C#N)sc4c3n2CC)cc1F,12.28,-5.56,-3.65,-5.61,-3.78,,,1:1.2,,,,,,
65099,10.1039/d0qm00034e,COC(=O)C(C)(C)c1cc(C)cc(-c2sc3c4sc5cc(/C=C6/C(=O)c7cc(F)cc(c7)C(=O)/C6=C\c6cc(C(C)(C)C(=O)OC)c(-c7cc(C)cc(C(C)(C)C(=O)OC)c7)s6)sc5c4c(C(C)(C)C(=O)OC)ccc2-3)c1,CCc1sc(-c2nc3c(nc2-c2cc(F)c(CC)s2)c2c4sc5c(CC)c(/C=C6\C(=O)c7cc(F)c(F)cc7C6=C(C#N)C#N)sc5c4n(CC)c2c2c3c3sc4c(CC)c(/C=C5\C(=O)c6cc(F)c(F)cc6C5=C(C#N)C#N)sc4c3n2CC)cc1F,14.62,-5.56,-3.65,-5.61,-3.78,,100.0,1:1.2,,,,,,
65100,10.1039/d0qm00080a,CCCCCCCCc1cc(-c2c(-c3cccs3)sc3c(-c4cc(CCCCCCCC)c(CCCCCCCC)s4)c(-c4ccc(-c5cccc6nsnc56)s4)sc23)sc1CCCCCCCC,CCCCCCCCCCCc1c(/C=C2\C(=O)c3cc(F)c(F)cc3C2=C(C#N)C#N)sc2c1sc1c3c4nsnc4c4c5sc6c(CCCCCCCCCCC)c(/C=C7\C(=O)c8cc(F)c(F)cc8C7=C(C#N)C#N)sc6c5n(CC(CC)CCCC)c4c3n(CC(CC)CCCC)c21,12.3,,,-5.65,-4.09,,,,,,,,,
65104,10.1039/d0qm00123f,COC(=O)C(C)(C)c1cc(C)cc(-c2sc3c4sc5cc(/C=C6/C(=O)c7cc(F)cc(c7)C(=O)/C6=C\c6cc(C(C)(C)C(=O)OC)c(-c7cc(C)cc(C(C)(C)C(=O)OC)c7)s6)sc5c4c(C(C)(C)C(=O)OC)ccc2-3)c1,CCc1ccc(C2(c3ccc(CC)cc3)c3cc4c(cc3-c3sc(/C=C5\C(=O)c6ccc(F)cc6C5=C(C#N)C#N)cc32)C(c2ccc(CC)cc2)(c2ccc(CC)cc2)c2c-4sc3c4sc(/C=C5\C(=O)c6ccc(F)cc6C5=C(C#N)C#N)cc4n(CC)c23)cc1,14.62,-5.56,-3.65,-5.57,-4.08,100.0,150.0,1:1 w/w,,conventional,,,,
65106,10.1039/d0qm00198h,COC(=O)C(C)(C)c1cc(C)cc(-c2sc3c4sc5cc(/C=C6/C(=O)c7cc(F)cc(c7)C(=O)/C6=C\c6cc(C(C)(C)C(=O)OC)c(-c7cc(C)cc(C(C)(C)C(=O)OC)c7)s6)sc5c4c(C(C)(C)C(=O)OC)ccc2-3)c1,CCCCCCCCCCCc1c(/C=C2\C(=O)c3cc(F)c(F)cc3C2=C(C#N)C#N)sc2c1sc1c3c4nsnc4c4c5sc6c(CCCCCCCCCCC)c(/C=C7\C(=O)c8cc(F)c(F)cc8C7=C(C#N)C#N)sc6c5n(CC(CC)CCCC)c4c3n(CC(CC)CCCC)c21,11.94,-5.56,-3.65,-5.65,-4.09,,110.0,1:1.2,,,Al(acac)3,,,
65107,10.1039/d0qm00198h,COC(=O)C(C)(C)c1cc(C)cc(-c2sc3c4sc5cc(/C=C6/C(=O)c7cc(F)cc(c7)C(=O)/C6=C\c6cc(C(C)(C)C(=O)OC)c(-c7cc(C)cc(C(C)(C)C(=O)OC)c7)s6)sc5c4c(C(C)(C)C(=O)OC)ccc2-3)c1,CCCCCCCCCCCc1c(/C=C2\C(=O)c3cc(F)c(F)cc3C2=C(C#N)C#N)sc2c1sc1c3c4nsnc4c4c5sc6c(CCCCCCCCCCC)c(/C=C7\C(=O)c8cc(F)c(F)cc8C7=C(C#N)C#N)sc6c5n(CC(CC)CCCC)c4c3n(CC(CC)CCCC)c21,12.41,-5.56,-3.65,-5.65,-4.09,,110.0,1:1.2 wt,0.5 vol% 1-CN,inverted,Al(acac)3,,,
65108,10.1039/d0qm00198h,COC(=O)C(C)(C)c1cc(C)cc(-c2sc3c4sc5cc(/C=C6/C(=O)c7cc(F)cc(c7)C(=O)/C6=C\c6cc(C(C)(C)C(=O)OC)c(-c7cc(C)cc(C(C)(C)C(=O)OC)c7)s6)sc5c4c(C(C)(C)C(=O)OC)ccc2-3)c1,CCCCCCCCCCCc1c(/C=C2\C(=O)c3cc(F)c(F)cc3C2=C(C#N)C#N)sc2c1sc1c3c4nsnc4c4c5sc6c(CCCCCCCCCCC)c(/C=C7\C(=O)c8cc(F)c(F)cc8C7=C(C#N)C#N)sc6c5n(CC(CC)CCCC)c4c3n(CC(CC)CCCC)c21,11.85,-5.56,-3.65,-5.65,-4.09,,110.0,1:1.2,,,Al(acac)3,,,
