Repository: JiYiqaq/PCE-KA-GNN

# Data directory

- `raw/Active_Database.csv` is the immutable source dataset bundled under CC BY 4.0. Do not overwrite it with processed data.
- `processed/` is created and populated by the training pipeline. Generated `.pt` and `.pth` caches are intentionally ignored by Git because they can exceed GitHub's normal single-file limit.

See `../DATA_LICENSE.md` for provenance, license and checksum information.

File: data/processed/device_records.csv (part 112 of 250)
record_id,doi,donor_smiles,acceptor_smiles,pce,homo_d,lumo_d,homo_a,lumo_a,active_layer_thickness,annealing_temp,d_a_ratio,additive_ratio,device_type,etl_canonical,htl_canonical,solvent_canonical,additive_canonical
65109,10.1039/d0qm00198h,COC(=O)C(C)(C)c1cc(C)cc(-c2sc3c4sc5cc(/C=C6/C(=O)c7cc(F)cc(c7)C(=O)/C6=C\c6cc(C(C)(C)C(=O)OC)c(-c7cc(C)cc(C(C)(C)C(=O)OC)c7)s6)sc5c4c(C(C)(C)C(=O)OC)ccc2-3)c1,CCCCCCCCCCCc1c(/C=C2\C(=O)c3cc(F)c(F)cc3C2=C(C#N)C#N)sc2c1sc1c3c4nsnc4c4c5sc6c(CCCCCCCCCCC)c(/C=C7\C(=O)c8cc(F)c(F)cc8C7=C(C#N)C#N)sc6c5n(CC(CC)CCCC)c4c3n(CC(CC)CCCC)c21,12.01,-5.56,-3.65,-5.65,-4.09,,,,,,ZnO,,,
65110,10.1039/d0qm00198h,COC(=O)C(C)(C)c1cc(C)cc(-c2sc3c4sc5cc(/C=C6/C(=O)c7cc(F)cc(c7)C(=O)/C6=C\c6cc(C(C)(C)C(=O)OC)c(-c7cc(C)cc(C(C)(C)C(=O)OC)c7)s6)sc5c4c(C(C)(C)C(=O)OC)ccc2-3)c1,CCCCCCCCCCCc1c(/C=C2\C(=O)c3cc(F)c(F)cc3C2=C(C#N)C#N)sc2c1sc1c3c4nsnc4c4c5sc6c(CCCCCCCCCCC)c(/C=C7\C(=O)c8cc(F)c(F)cc8C7=C(C#N)C#N)sc6c5n(CC(CC)CCCC)c4c3n(CC(CC)CCCC)c21,12.3,-5.56,-3.65,-5.65,-4.09,,,,,,,,,
65111,10.1039/d0qm00198h,COC(=O)C(C)(C)c1cc(C)cc(-c2sc3c4sc5cc(/C=C6/C(=O)c7cc(F)cc(c7)C(=O)/C6=C\c6cc(C(C)(C)C(=O)OC)c(-c7cc(C)cc(C(C)(C)C(=O)OC)c7)s6)sc5c4c(C(C)(C)C(=O)OC)ccc2-3)c1,CCCCCCCCCCCc1c(/C=C2\C(=O)c3cc(F)c(F)cc3C2=C(C#N)C#N)sc2c1sc1c3c4nsnc4c4c5sc6c(CCCCCCCCCCC)c(/C=C7\C(=O)c8cc(F)c(F)cc8C7=C(C#N)C#N)sc6c5n(CC(CC)CCCC)c4c3n(CC(CC)CCCC)c21,11.62,-5.56,-3.65,-5.65,-4.09,,110.0,1:1.2,,,,,,
65112,10.1039/d0qm00198h,COC(=O)C(C)(C)c1cc(C)cc(-c2sc3c4sc5cc(/C=C6/C(=O)c7cc(F)cc(c7)C(=O)/C6=C\c6cc(C(C)(C)C(=O)OC)c(-c7cc(C)cc(C(C)(C)C(=O)OC)c7)s6)sc5c4c(C(C)(C)C(=O)OC)ccc2-3)c1,CCCCCCCCCCCc1c(/C=C2\C(=O)c3cc(F)c(F)cc3C2=C(C#N)C#N)sc2c1sc1c3c4nsnc4c4c5sc6c(CCCCCCCCCCC)c(/C=C7\C(=O)c8cc(F)c(F)cc8C7=C(C#N)C#N)sc6c5n(CC(CC)CCCC)c4c3n(CC(CC)CCCC)c21,11.28,-5.56,-3.65,-5.65,-4.09,,110.0,1:1.2,0.5% v/v,,,,,
65123,10.1039/d0qm00287a,CCCCC(CC)Cc1ccc(-c2c3cc(-c4ccc(-c5sc(-c6cccs6)c6c5C(=O)c5c(CC(CC)CCCC)sc(CC(CC)CCCC)c5C6=O)s4)sc3c(-c3ccc(CC(CC)CCCC)s3)c3ccsc23)s1,CCCCCCCCC1(CCCCCCCC)c2cc3c(cc2-c2cc4c(cc21)-c1sc(/C=C2\C(=O)c5ccccc5C2=C(C#N)C#N)cc1C4(CCCCCCCC)CCCCCCCC)C(CCCCCCCC)(CCCCCCCC)c1cc(/C=C2\C(=O)c4ccccc4C2=C(C#N)C#N)sc1-3,10.06,-5.33,-3.48,-5.43,-3.71,,,,,,,,,
65133,10.1039/d0qm00619j,CCCCC(CC)COC(=O)c1sc2c(-c3cc4c(OCC(CC)CCCC)c5sccc5c(OCC(CC)CCCC)c4s3)scc2c1F,CCCCC(=O)OCC1(c2ccccc2)C2=CC=Cc3cccc4cccc5ccc6ccccc7cccc1c7c6c5c-4c3C2,1.2,-5.19,-3.43,-6.1,-3.9,90.0,,,0.3 vol%,conventional,,,,
65134,10.1039/d0qm00619j,CCCCC(CC)COC(=O)c1sc2c(-c3cc4c(OCC(CC)CCCC)c5sccc5c(OCC(CC)CCCC)c4s3)scc2c1F,CCCCC(=O)OCC1(c2ccccc2)C2=CC=Cc3cccc4cccc5ccc6ccccc7cccc1c7c6c5c-4c3C2,5.2,-5.19,-3.43,-6.1,-3.9,90.0,,1:1.5,0.3 vol%,,,,,
65135,10.1039/d0qm00619j,CCCCC(CC)COC(=O)c1sc2c(-c3cc4c(OCC(CC)CCCC)c5sccc5c(OCC(CC)CCCC)c4s3)scc2c1F,CCCCC(=O)OCC1(c2ccccc2)C2=CC=Cc3cccc4cccc5ccc6ccccc7cccc1c7c6c5c-4c3C2,6.2,-5.19,-3.43,-6.1,-3.9,90.0,,1:1.5,0.3 vol%,,,,,
65136,10.1039/d0qm00619j,CCCCC(CC)COC(=O)c1sc2c(-c3cc4c(OCC(CC)CCCC)c5sccc5c(OCC(CC)CCCC)c4s3)scc2c1F,CCCCC(=O)OCC1(c2ccccc2)C2=CC=Cc3cccc4cccc5ccc6ccccc7cccc1c7c6c5c-4c3C2,7.4,-5.19,-3.43,-6.1,-3.9,90.0,,1:1.5,0.3 vol%,,,,,
65137,10.1039/d0qm00619j,CCCCC(CC)COC(=O)c1sc2c(-c3cc4c(OCC(CC)CCCC)c5sccc5c(OCC(CC)CCCC)c4s3)scc2c1F,CCCCC(=O)OCC1(c2ccccc2)C2=CC=Cc3cccc4cccc5ccc6ccccc7cccc1c7c6c5c-4c3C2,5.3,-5.19,-3.43,-6.1,-3.9,90.0,,1:1.5,0.3 vol%,,,,,
65138,10.1039/d0qm00619j,CCCCC(CC)COC(=O)c1sc2c(-c3cc4c(OCC(CC)CCCC)c5sccc5c(OCC(CC)CCCC)c4s3)scc2c1F,CCCCC(=O)OCC1(c2ccccc2)C2=CC=Cc3cccc4cccc5ccc6ccccc7cccc1c7c6c5c-4c3C2,7.6,-5.19,-3.43,-6.1,-3.9,90.0,,1:1.5,0.3 vol%,,,,,
65139,10.1039/d0qm00619j,COC(=O)C(C)(C)c1cc(C)cc(-c2sc3c4sc5cc(/C=C6/C(=O)c7cc(F)cc(c7)C(=O)/C6=C\c6cc(C(C)(C)C(=O)OC)c(-c7cc(C)cc(C(C)(C)C(=O)OC)c7)s6)sc5c4c(C(C)(C)C(=O)OC)ccc2-3)c1,CCCCCCc1ccc(C2(c3ccc(CCCCCC)cc3)c3cc4c(cc3-c3sc5cc(/C=C6\C(=O)c7cc(F)c(F)cc7C6=C(C#N)C#N)sc5c32)C(c2ccc(CCCCCC)cc2)(c2ccc(CCCCCC)cc2)c2c-4sc3cc(/C=C4\C(=O)c5cc(F)c(F)cc5C4=C(C#N)C#N)sc23)cc1,11.0,-5.56,-3.65,-5.66,-4.14,80.0,100.0,,,inverted,,MoO3,,
65140,10.1039/d0qm00619j,COC(=O)C(C)(C)c1cc(C)cc(-c2sc3c4sc5cc(/C=C6/C(=O)c7cc(F)cc(c7)C(=O)/C6=C\c6cc(C(C)(C)C(=O)OC)c(-c7cc(C)cc(C(C)(C)C(=O)OC)c7)s6)sc5c4c(C(C)(C)C(=O)OC)ccc2-3)c1,CCCCCCc1ccc(C2(c3ccc(CCCCCC)cc3)c3cc4c(cc3-c3sc5cc(/C=C6\C(=O)c7cc(F)c(F)cc7C6=C(C#N)C#N)sc5c32)C(c2ccc(CCCCCC)cc2)(c2ccc(CCCCCC)cc2)c2c-4sc3cc(/C=C4\C(=O)c5cc(F)c(F)cc5C4=C(C#N)C#N)sc23)cc1,7.92,-5.56,-3.65,-5.66,-4.14,80.0,,,,inverted,,Cu-NiOx(12.2%) + F4-TCNQ,,
65141,10.1039/d0qm00619j,COC(=O)C(C)(C)c1cc(C)cc(-c2sc3c4sc5cc(/C=C6/C(=O)c7cc(F)cc(c7)C(=O)/C6=C\c6cc(C(C)(C)C(=O)OC)c(-c7cc(C)cc(C(C)(C)C(=O)OC)c7)s6)sc5c4c(C(C)(C)C(=O)OC)ccc2-3)c1,CCCCCCc1ccc(C2(c3ccc(CCCCCC)cc3)c3cc4c(cc3-c3sc5cc(/C=C6\C(=O)c7cc(F)c(F)cc7C6=C(C#N)C#N)sc5c32)C(c2ccc(CCCCCC)cc2)(c2ccc(CCCCCC)cc2)c2c-4sc3cc(/C=C4\C(=O)c5cc(F)c(F)cc5C4=C(C#N)C#N)sc23)cc1,6.3,-5.56,-3.65,-5.66,-4.14,80.0,,,,inverted,,PEDOT:PSS,,
65143,10.1039/d0qm00633e,COC(=O)C(C)(C)c1cc(C)cc(-c2sc3c4sc5cc(/C=C6/C(=O)c7cc(F)cc(c7)C(=O)/C6=C\c6cc(C(C)(C)C(=O)OC)c(-c7cc(C)cc(C(C)(C)C(=O)OC)c7)s6)sc5c4c(C(C)(C)C(=O)OC)ccc2-3)c1,CCOc1c(/C=C2\C(=O)c3cc(Cl)c(Cl)cc3C2=C(C#N)C#N)sc2c1sc1c3c4nsnc4c4c5sc6c(OCC)c(/C=C7\C(=O)c8cc(Cl)c(Cl)cc8C7=C(C#N)C#N)sc6c5n(CC)c4c3n(CC)c21,15.6,-5.49,-3.64,-5.7,-3.91,,,,,conventional,,,,
65155,10.1039/d0qm00882f,COC(=O)C(C)(C)c1cc(C)cc(-c2sc3c4sc5cc(/C=C6/C(=O)c7cc(F)cc(c7)C(=O)/C6=C\c6cc(C(C)(C)C(=O)OC)c(-c7cc(C)cc(C(C)(C)C(=O)OC)c7)s6)sc5c4c(C(C)(C)C(=O)OC)ccc2-3)c1,CCCCCCCCc1ccc(C2(c3ccc(CCCCCCCC)cc3)c3c(sc4cc(/C=C5\C(=O)c6cc(F)c(F)cc6C5=C(C#N)C#N)sc34)-c3sc4c(C#C[Si](CCC)(CCC)CCC)c5c6c(sc5c(C#C[Si](CCC)(CCC)CCC)c4c32)-c2sc3cc(/C=C4\C(=O)c5cc(F)c(F)cc5C4=C(C#N)C#N)sc3c2C6(c2ccc(CCCCCCCC)cc2)c2ccc(CCCCCCCC)cc2)cc1,12.5,-5.56,-3.65,,,,,1:1,,,,,,
65156,10.1039/d0qm00882f,COC(=O)C(C)(C)c1cc(C)cc(-c2sc3c4sc5cc(/C=C6/C(=O)c7cc(F)cc(c7)C(=O)/C6=C\c6cc(C(C)(C)C(=O)OC)c(-c7cc(C)cc(C(C)(C)C(=O)OC)c7)s6)sc5c4c(C(C)(C)C(=O)OC)ccc2-3)c1,CCCCCCCCc1ccc(C2(c3ccc(CCCCCCCC)cc3)c3c(sc4cc(/C=C5\C(=O)c6cc(Cl)c(Cl)cc6C5=C(C#N)C#N)sc34)-c3sc4c(C#C[Si](CCC)(CCC)CCC)c5c6c(sc5c(C#C[Si](CCC)(CCC)CCC)c4c32)-c2sc3cc(/C=C4\C(=O)c5cc(Cl)c(Cl)cc5C4=C(C#N)C#N)sc3c2C6(c2ccc(CCCCCCCC)cc2)c2ccc(CCCCCCCC)cc2)cc1,12.1,-5.56,-3.65,,,,,1:1,,,,,,
65159,10.1039/d0qm00882f,COC(=O)C(C)(C)c1cc(C)cc(-c2sc3c4sc5cc(/C=C6/C(=O)c7cc(F)cc(c7)C(=O)/C6=C\c6cc(C(C)(C)C(=O)OC)c(-c7cc(C)cc(C(C)(C)C(=O)OC)c7)s6)sc5c4c(C(C)(C)C(=O)OC)ccc2-3)c1,CCCCCCCCCCCc1c(/C=C2\C(=O)c3cc(F)c(F)cc3C2=C(C#N)C#N)sc2c1sc1c3c4nsnc4c4c5sc6c(CCCCCCCCCCC)c(/C=C7\C(=O)c8cc(F)c(F)cc8C7=C(C#N)C#N)sc6c5n(CC(CC)CCCC)c4c3n(CC(CC)CCCC)c21,15.5,-5.56,-3.65,-5.65,-4.09,,,1:1.2,,,,,,
65213,10.1039/d0ra04076b,CCCCCCc1ccsc1,COC(=O)CCCC1(c2ccccc2)C23c4c5ccc6c7cc8c9c%10c(cc%11cc%12c%13c%14c(cc%15c%16ccc-5c2c%16c2c5c%16c%17c(c(c46)c7c9c%17c4c%10c%11c%13c4c%16c%14c%152)C513)C%12)C8,4.72,-5.01,-3.12,-5.9,-3.9,120.0,155.0,1:0.6,,inverted,,,,
65214,10.1039/d0ra04076b,CCCCCCc1ccsc1,COC(=O)CCCC1(c2ccccc2)C23c4c5ccc6c7cc8c9c%10c(cc%11cc%12c%13c%14c(cc%15c%16ccc-5c2c%16c2c5c%16c%17c(c(c46)c7c9c%17c4c%10c%11c%13c4c%16c%14c%152)C513)C%12)C8,5.16,-5.01,-3.12,-5.9,-3.9,120.0,155.0,1:0.6,5 wt%,inverted,,,,
65215,10.1039/d0ra04076b,CCCCCCc1ccsc1,COC(=O)CCCC1(c2ccccc2)C23c4c5ccc6c7cc8c9c%10c(cc%11cc%12c%13c%14c(cc%15c%16ccc-5c2c%16c2c5c%16c%17c(c(c46)c7c9c%17c4c%10c%11c%13c4c%16c%14c%152)C513)C%12)C8,5.68,-5.01,-3.12,-5.9,-3.9,120.0,100.0,,5 wt%,inverted,,,,
65216,10.1039/d0ra04076b,CCCCCCc1ccsc1,COC(=O)CCCC1(c2ccccc2)C23c4c5ccc6c7cc8c9c%10c(cc%11cc%12c%13c%14c(cc%15c%16ccc-5c2c%16c2c5c%16c%17c(c(c46)c7c9c%17c4c%10c%11c%13c4c%16c%14c%152)C513)C%12)C8,3.41,-5.01,-3.12,-5.9,-3.9,120.0,155.0,1:0.6,5 wt%,inverted,,,,
65217,10.1039/d0ra04076b,CCCCCCc1ccsc1,COC(=O)CCCC1(c2ccccc2)C23c4c5ccc6c7cc8c9c%10c(cc%11cc%12c%13c%14c(cc%15c%16ccc-5c2c%16c2c5c%16c%17c(c(c46)c7c9c%17c4c%10c%11c%13c4c%16c%14c%152)C513)C%12)C8,5.26,-5.01,-3.12,-5.9,-3.9,120.0,100.0,,5 wt%,inverted,,,,
65218,10.1039/d0ra04076b,CCCCCCc1ccsc1,COC(=O)CCCC1(c2ccccc2)C23c4c5ccc6c7cc8c9c%10c(cc%11cc%12c%13c%14c(cc%15c%16ccc-5c2c%16c2c5c%16c%17c(c(c46)c7c9c%17c4c%10c%11c%13c4c%16c%14c%152)C513)C%12)C8,5.11,-5.01,-3.12,-5.9,-3.9,120.0,,,5 wt%,inverted,,,,
65219,10.1039/d0ra04076b,CCCCCCc1ccsc1,COC(=O)CCCC1(c2ccccc2)C23c4c5ccc6c7cc8c9c%10c(cc%11cc%12c%13c%14c(cc%15c%16ccc-5c2c%16c2c5c%16c%17c(c(c46)c7c9c%17c4c%10c%11c%13c4c%16c%14c%152)C513)C%12)C8,5.2,-5.01,-3.12,-5.9,-3.9,120.0,100.0,,5 wt%,inverted,,,,
65234,10.1039/d0ra06143c,CCCCCCCCC(CCCCCC)Cc1cc2sc(-c3c4cc(-c5sc(-c6c(F)c(F)c(-c7cc(CC(CC)CCCC)cs7)c7nsnc67)cc5CC(CC)CCCC)sc4c(-c4cc5sc(CC(CCCCCC)CCCCCCCC)cc5s4)c4ccsc34)cc2s1,CCCCCCCCCCC(CCCCCCCC)CN1C(=O)c2ccc3c4c(c(-c5ccc(-c6cccs6)s5)cc(c24)C1=O)C(=O)N(CC(CCCCCCCC)CCCCCCCCCC)C3=O,6.24,-5.48,-3.73,-5.71,-4.02,100.0,,10:0:5,1%,,,,,
65238,10.1039/d0ra06143c,CCCCCCCCCCC(CCCCCCCC)Cc1ccc(-c2c3cc(-c4cnc(-c5cc6c(s5)-c5sc(-c7nccc8nsnc78)cc5C6(CC(CC)CCCC)CC(CC)CCCC)c5nsnc45)sc3c(-c3ccc(CC(CCCCCCCC)CCCCCCCCCC)s3)c3ccsc23)s1,CCCCCCCCCCC(CCCCCCCC)CN1C(=O)c2ccc3c4c(c(-c5ccc(-c6cccs6)s5)cc(c24)C1=O)C(=O)N(CC(CCCCCCCC)CCCCCCCCCC)C3=O,3.54,-5.3,-3.9,-5.71,-4.02,100.0,,0:10:5,1%,,,,,
65239,10.1039/d0ra08090j,CCCCC(CC)COC(=O)c1sc2csc(-c3cc4c(-c5ccc(CC(CC)CCCC)s5)c5sccc5c(-c5ccc(CC(CC)CCCC)s5)c4s3)c2c1F,CCCCCCc1ccc(C2(c3ccc(CCCCCC)cc3)c3cc4c(cc3-c3sc(-c5sc(/C=C6\C(=O)c7cc(F)c(F)cc7C6=C(C#N)C#N)cc5OCC(CC)CCCC)cc32)C(c2ccc(CCCCCC)cc2)(c2ccc(CCCCCC)cc2)c2cc(-c3scc(/C=C5/C(=O)c6cc(F)c(F)cc6C5=C(C#N)C#N)c3OCC(CC)CCCC)sc2-4)cc1,11.37,-5.21,-3.6,-5.44,-4.19,150.0,80.0,PTB7-Th:IEICO-4F = 1:1.5; p-DTS(FBTTh2)2 0 wt%,4 vol%,conventional,,,,
65240,10.1039/d0ra08090j,CCCCC(CC)COC(=O)c1sc2csc(-c3cc4c(-c5ccc(CC(CC)CCCC)s5)c5sccc5c(-c5ccc(CC(CC)CCCC)s5)c4s3)c2c1F,CCCCCCc1ccc(C2(c3ccc(CCCCCC)cc3)c3cc4c(cc3-c3sc(-c5sc(/C=C6\C(=O)c7cc(F)c(F)cc7C6=C(C#N)C#N)cc5OCC(CC)CCCC)cc32)C(c2ccc(CCCCCC)cc2)(c2ccc(CCCCCC)cc2)c2cc(-c3scc(/C=C5/C(=O)c6cc(F)c(F)cc6C5=C(C#N)C#N)c3OCC(CC)CCCC)sc2-4)cc1,12.84,-5.21,-3.6,-5.44,-4.19,150.0,80.0,PTB7-Th:IEICO-4F = 0.9:1.5; p-DTS(FBTTh2)2 10 wt%,4 vol%,conventional,,,,
65241,10.1039/d0ra08090j,CCCCC(CC)COC(=O)c1sc2csc(-c3cc4c(-c5ccc(CC(CC)CCCC)s5)c5sccc5c(-c5ccc(CC(CC)CCCC)s5)c4s3)c2c1F,CCCCCCc1ccc(C2(c3ccc(CCCCCC)cc3)c3cc4c(cc3-c3sc(-c5sc(/C=C6\C(=O)c7cc(F)c(F)cc7C6=C(C#N)C#N)cc5OCC(CC)CCCC)cc32)C(c2ccc(CCCCCC)cc2)(c2ccc(CCCCCC)cc2)c2cc(-c3scc(/C=C5/C(=O)c6cc(F)c(F)cc6C5=C(C#N)C#N)c3OCC(CC)CCCC)sc2-4)cc1,12.07,-5.21,-3.6,-5.44,-4.19,150.0,80.0,PTB7-Th:IEICO-4F = 0.8:1.5; p-DTS(FBTTh2)2 20 wt%,4 vol%,conventional,,,,
65242,10.1039/d0ra08090j,CCCCC(CC)COC(=O)c1sc2csc(-c3cc4c(-c5ccc(CC(CC)CCCC)s5)c5sccc5c(-c5ccc(CC(CC)CCCC)s5)c4s3)c2c1F,CCCCCCc1ccc(C2(c3ccc(CCCCCC)cc3)c3cc4c(cc3-c3sc(-c5sc(/C=C6\C(=O)c7cc(F)c(F)cc7C6=C(C#N)C#N)cc5OCC(CC)CCCC)cc32)C(c2ccc(CCCCCC)cc2)(c2ccc(CCCCCC)cc2)c2cc(-c3scc(/C=C5/C(=O)c6cc(F)c(F)cc6C5=C(C#N)C#N)c3OCC(CC)CCCC)sc2-4)cc1,11.23,-5.21,-3.6,-5.44,-4.19,150.0,80.0,PTB7-Th:IEICO-4F = 0.7:1.5; p-DTS(FBTTh2)2 30 wt%,4 vol%,conventional,,,,
65280,10.1039/d0ra08330e,CCCCC(CC)COC(=O)c1sc2c(-c3cc4c(OCC(CC)CCCC)c5sccc5c(OCC(CC)CCCC)c4s3)scc2c1F,CCCCC(=O)OCC1(c2ccccc2)C2=CC=Cc3cccc4cccc5ccc6ccccc7cccc1c7c6c5c-4c3C2,4.7,-5.19,-3.43,-6.1,-3.9,,,2:3,,conventional,,PEDOT:PSS,,
65281,10.1039/d0ra09262b,CCCCC(CC)COC(=O)c1sc2c(-c3cc4c(OCC(CC)CCCC)c5sccc5c(OCC(CC)CCCC)c4s3)scc2c1F,CCCCC(=O)OCC1(c2ccccc2)c2cccc3cccc4cccc5cccc6cccc1c6c-5c-4c-3c2,7.97,-5.19,-3.43,-6.1,-3.7,,,,,inverted,,,,
65282,10.1039/d0ra09262b,CCCCC(CC)COC(=O)c1sc2c(-c3cc4c(OCC(CC)CCCC)c5sccc5c(OCC(CC)CCCC)c4s3)scc2c1F,CCCCC(=O)OCC1(c2ccccc2)c2cccc3cccc4cccc5cccc6cccc1c6c-5c-4c-3c2,8.43,-5.19,-3.43,-6.1,-3.7,,,,,inverted,,,,
65283,10.1039/d0ra09262b,CCCCC(CC)COC(=O)c1sc2c(-c3cc4c(OCC(CC)CCCC)c5sccc5c(OCC(CC)CCCC)c4s3)scc2c1F,CCCCC(=O)OCC1(c2ccccc2)c2cccc3cccc4cccc5cccc6cccc1c6c-5c-4c-3c2,8.56,-5.19,-3.43,-6.1,-3.7,,,,,inverted,,,,
65284,10.1039/d0ra09262b,CCCCC(CC)COC(=O)c1sc2c(-c3cc4c(OCC(CC)CCCC)c5sccc5c(OCC(CC)CCCC)c4s3)scc2c1F,CCCCC(=O)OCC1(c2ccccc2)c2cccc3cccc4cccc5cccc6cccc1c6c-5c-4c-3c2,8.91,-5.19,-3.43,-6.1,-3.7,,,,,inverted,,,,
65285,10.1039/d0ra09262b,CCCCC(CC)COC(=O)c1sc2c(-c3cc4c(OCC(CC)CCCC)c5sccc5c(OCC(CC)CCCC)c4s3)scc2c1F,CCCCC(=O)OCC1(c2ccccc2)c2cccc3cccc4cccc5cccc6cccc1c6c-5c-4c-3c2,9.28,-5.19,-3.43,-6.1,-3.7,,,,,inverted,,,,
65286,10.1039/d0ra09262b,CCCCC(CC)COC(=O)c1sc2c(-c3cc4c(OCC(CC)CCCC)c5sccc5c(OCC(CC)CCCC)c4s3)scc2c1F,CCCCC(=O)OCC1(c2ccccc2)c2cccc3cccc4cccc5cccc6cccc1c6c-5c-4c-3c2,9.45,-5.19,-3.43,-6.1,-3.7,,,,,inverted,,,,
65287,10.1039/d0sc04047a,CCCCCCCCCCCCSc1ccc(-c2c3cc(-c4ccc(-c5c(F)c(F)c(-c6cccs6)c6nn(CC(CCCCCC)CCCCCCCC)nc56)s4)sc3c(-c3ccc(SCCCCCCCCCCCC)s3)c3ccsc23)s1,CCCCC(CC)CN1C(=O)c2cccc3c(-c4ccc5c6c(cccc46)C(=O)N(CC(CC)CCCC)C5=O)ccc(c23)C1=O,1.49,-5.3,-3.15,,,,110.0,1:1 w/w,,inverted,,,,
65288,10.1039/d0sc04047a,CCCCCCCCCCCCSc1ccc(-c2c3cc(-c4ccc(-c5c(F)c(F)c(-c6cccs6)c6nn(CC(CCCCCC)CCCCCCCC)nc56)s4)sc3c(-c3ccc(SCCCCCCCCCCCC)s3)c3ccsc23)s1,CCCCC(CC)CN1C(=O)c2cccc3c(-c4ccc(-c5ccc6c7c(cccc57)C(=O)N(CC(CC)CCCC)C6=O)s4)ccc(c23)C1=O,1.29,-5.3,-3.15,,,,110.0,1:1 w/w,,inverted,,,,
65289,10.1039/d0sc04047a,CCCCCCCCCCCCSc1ccc(-c2c3cc(-c4ccc(-c5c(F)c(F)c(-c6cccs6)c6nn(CC(CCCCCC)CCCCCCCC)nc56)s4)sc3c(-c3ccc(SCCCCCCCCCCCC)s3)c3ccsc23)s1,CCCCCCc1ccc(C2(c3ccc(CCCCCC)cc3)c3cc4c(cc3-c3sc(-c5ccc6c7c(cccc57)C(=O)N(CC(CC)CCCC)C6=O)cc32)C(c2ccc(CCCCCC)cc2)(c2ccc(CCCCCC)cc2)c2cc(-c3ccc5c6c(cccc36)C(=O)N(CC(CC)CCCC)C5=O)sc2-4)cc1,3.17,-5.3,-3.15,,,,110.0,1:1 w/w,,inverted,,,,
65294,10.1039/d0se00605j,CCCCCCCCC(CCCCCC)Cn1nc2c(-c3cccs3)c(F)c(F)c(-c3ccc(-c4cc5c(-c6ccc([Si](CCC)(CCC)CCC)s6)c6sccc6c(-c6ccc([Si](CCC)(CCC)CCC)s6)c5s4)s3)c2n1,CCCCCCCCCCCc1c(/C=C2\C(=O)c3cc(Cl)c(Cl)cc3C2=C(C#N)C#N)sc2c1Cc1c-2n(CC(CCCC)CCCCCC)c2c1c1nsnc1c1c3c(n(CC(CCCC)CCCCCC)c12)-c1sc(/C=C2\C(=O)c4cc(Cl)c(Cl)cc4C2=C(C#N)C#N)c(CCCCCCCCCCC)c1C3,11.63,-5.4,-3.24,-5.62,-4.05,,,,,,,,,
65300,10.1039/d0se00605j,CCCCCCCCC(CCCCCC)Cn1nc2c(-c3cccs3)c(F)c(F)c(-c3ccc(-c4cc5c(-c6ccc([Si](CCC)(CCC)CCC)s6)c6sccc6c(-c6ccc([Si](CCC)(CCC)CCC)s6)c5s4)s3)c2n1,CCCCCCc1ccc(C2(c3ccc(CCCCCC)cc3)c3cc4c(cc3-c3sc5cc(C=C6C(=O)c7ccccc7C6=C(C#N)C#N)sc5c32)C(c2ccc(CCCCCC)cc2)(c2ccc(CCCCCC)cc2)c2c-4sc3cc(C=C4C(=O)c5ccccc5C4=C(C#N)C#N)sc23)cc1,10.46,-5.4,-3.24,-5.576,-3.916,,,,,,,,,
65314,10.1039/d0se01861a,CCCCC(CC)Cc1ccc(-c2c3cc(-c4ccc(-c5sc(-c6cccs6)c6c5C(=O)c5c(CC(CC)CCCC)sc(CC(CC)CCCC)c5C6=O)s4)sc3c(-c3ccc(CC(CC)CCCC)s3)c3ccsc23)s1,CCCCCCc1ccc(C2(c3ccc(CCCCCC)cc3)c3cc4c(cc3-c3sc5cc(C=C6C(=O)c7ccccc7C6=C(C#N)C#N)sc5c32)C(c2ccc(CCCCCC)cc2)(c2ccc(CCCCCC)cc2)c2c-4sc3cc(C=C4C(=O)c5ccccc5C4=C(C#N)C#N)sc23)cc1,9.71,-5.33,-3.48,-5.576,-3.916,,,,,inverted,,,,
65315,10.1039/d0sm01244k,CCCCCCc1ccsc1,CCCCC(=O)OCC1(c2ccccc2)c2cccc3cccc4cccc5cccc6cccc1c6c-5c-4c-3c2,2.07,-5.01,-3.12,-6.1,-3.7,,,,,,,,,
65316,10.1039/d0sm01244k,CCCCCCc1ccsc1,CCCCC(=O)OCC1(c2ccccc2)c2cccc3cccc4cccc5cccc6cccc1c6c-5c-4c-3c2,2.1,-5.01,-3.12,-6.1,-3.7,,,,,,,,,
65317,10.1039/d0sm01244k,CCCCCCc1ccsc1,CCCCC(=O)OCC1(c2ccccc2)c2cccc3cccc4cccc5cccc6cccc1c6c-5c-4c-3c2,1.25,-5.01,-3.12,-6.1,-3.7,,,,,,,,,
65318,10.1039/d0sm01244k,CCCCCCc1ccsc1,CCCCC(=O)OCC1(c2ccccc2)c2cccc3cccc4cccc5cccc6cccc1c6c-5c-4c-3c2,0.64,-5.01,-3.12,-6.1,-3.7,,,,,,,,,
65319,10.1039/d0sm01244k,CCCCCCc1ccsc1,CCCCC(=O)OCC1(c2ccccc2)c2cccc3cccc4cccc5cccc6cccc1c6c-5c-4c-3c2,0.33,-5.01,-3.12,-6.1,-3.7,,,,,,,,,
65338,10.1039/d0ta00651c,COC(=O)C(C)(C)c1cc(C)cc(-c2sc3c4sc5cc(/C=C6/C(=O)c7cc(F)cc(c7)C(=O)/C6=C\c6cc(C(C)(C)C(=O)OC)c(-c7cc(C)cc(C(C)(C)C(=O)OC)c7)s6)sc5c4c(C(C)(C)C(=O)OC)ccc2-3)c1,CCc1ccc(C2(c3ccc(CC)cc3)c3cc4c(cc3-c3sc(/C=C5\C(=O)c6ccc(F)cc6C5=C(C#N)C#N)cc32)C(c2ccc(CC)cc2)(c2ccc(CC)cc2)c2c-4sc3c4sc(/C=C5\C(=O)c6ccc(F)cc6C5=C(C#N)C#N)cc4n(CC)c23)cc1,14.96,-5.56,-3.65,-5.57,-4.08,,80.0,1:1 w/w,,conventional,,,,
65341,10.1039/d0ta00651c,COC(=O)C(C)(C)c1cc(C)cc(-c2sc3c4sc5cc(/C=C6/C(=O)c7cc(F)cc(c7)C(=O)/C6=C\c6cc(C(C)(C)C(=O)OC)c(-c7cc(C)cc(C(C)(C)C(=O)OC)c7)s6)sc5c4c(C(C)(C)C(=O)OC)ccc2-3)c1,CCc1ccc(C2(c3ccc(CC)cc3)c3cc4c(cc3-c3sc(/C=C5\C(=O)c6cc(Cl)c(Cl)cc6C5=C(C#N)C#N)cc32)C(c2ccc(CC)cc2)(c2ccc(CC)cc2)c2c-4sc3c4sc(/C=C5\C(=O)c6cc(Cl)c(Cl)cc6C5=C(C#N)C#N)cc4n(CC)c23)cc1,15.0,-5.56,-3.65,-5.64,-4.08,,80.0,1:1 w/w,,conventional,,,,
65344,10.1039/d0ta00677g,CCCCC(CC)Cc1ccc(-c2c3cc(-c4ccc(-c5sc(-c6cccs6)c6c5C(=O)c5c(CC(CC)CCCC)sc(CC(CC)CCCC)c5C6=O)s4)sc3c(-c3ccc(CC(CC)CCCC)s3)c3ccsc23)s1,CCCCCCCCC1(CCCCCCCC)c2cc3c(cc2-c2cc4c(cc21)-c1sc(C=C2C(=O)c5cc(Br)ccc5C2=C(C#N)C#N)cc1C4(CCCCCCCC)CCCCCCCC)C(CCCCCCCC)(CCCCCCCC)c1cc(C=C2C(=O)c4cc(Br)ccc4C2=C(C#N)C#N)sc1-3,11.52,-5.33,-3.48,-5.62,-4.06,,,1:0:1,,,,,,
65345,10.1039/d0ta00687d,COC(=O)C(C)(C)c1cc(C)cc(-c2sc3c4sc5cc(/C=C6/C(=O)c7cc(F)cc(c7)C(=O)/C6=C\c6cc(C(C)(C)C(=O)OC)c(-c7cc(C)cc(C(C)(C)C(=O)OC)c7)s6)sc5c4c(C(C)(C)C(=O)OC)ccc2-3)c1,CCCCCCCCCCCc1c(/C=C2\C(=O)c3cc(F)c(F)cc3C2=C(C#N)C#N)sc2c1sc1c3c4nsnc4c4c5sc6c(CCCCCCCCCCC)c(/C=C7\C(=O)c8cc(F)c(F)cc8C7=C(C#N)C#N)sc6c5n(CC(CC)CCCC)c4c3n(CC(CC)CCCC)c21,15.07,-5.56,-3.65,-5.65,-4.09,,,,,conventional,PFN-Br,PEDOT:PSS,,
65346,10.1039/d0ta00687d,COC(=O)C(C)(C)c1cc(C)cc(-c2sc3c4sc5cc(/C=C6/C(=O)c7cc(F)cc(c7)C(=O)/C6=C\c6cc(C(C)(C)C(=O)OC)c(-c7cc(C)cc(C(C)(C)C(=O)OC)c7)s6)sc5c4c(C(C)(C)C(=O)OC)ccc2-3)c1,CCCCCCCCCCCc1c(/C=C2\C(=O)c3cc(F)c(F)cc3C2=C(C#N)C#N)sc2c1sc1c3c4nsnc4c4c5sc6c(CCCCCCCCCCC)c(/C=C7\C(=O)c8cc(F)c(F)cc8C7=C(C#N)C#N)sc6c5n(CC(CC)CCCC)c4c3n(CC(CC)CCCC)c21,13.62,-5.56,-3.65,-5.65,-4.09,,,,,conventional,PFN-Br,PEDOT:PSS,,
65347,10.1039/d0ta00687d,COC(=O)C(C)(C)c1cc(C)cc(-c2sc3c4sc5cc(/C=C6/C(=O)c7cc(F)cc(c7)C(=O)/C6=C\c6cc(C(C)(C)C(=O)OC)c(-c7cc(C)cc(C(C)(C)C(=O)OC)c7)s6)sc5c4c(C(C)(C)C(=O)OC)ccc2-3)c1,CCCCCCCCCCCc1c(/C=C2\C(=O)c3cc(F)c(F)cc3C2=C(C#N)C#N)sc2c1sc1c3c4nsnc4c4c5sc6c(CCCCCCCCCCC)c(/C=C7\C(=O)c8cc(F)c(F)cc8C7=C(C#N)C#N)sc6c5n(CC(CC)CCCC)c4c3n(CC(CC)CCCC)c21,13.15,-5.56,-3.65,-5.65,-4.09,,,,,conventional,PFN-Br,PEDOT:PSS,,
65348,10.1039/d0ta00687d,CCCCC(CC)COC(=O)c1sc2csc(-c3cc4c(-c5ccc(CC(CC)CCCC)s5)c5sccc5c(-c5ccc(CC(CC)CCCC)s5)c4s3)c2c1F,COC(=O)CCCC1(c2ccccc2)C23c4c5ccc6c7cc8c9c%10c(cc%11cc%12c%13c%14c(cc%15c%16ccc-5c2c%16c2c5c%16c%17c(c(c46)c7c9c%17c4c%10c%11c%13c4c%16c%14c%152)C513)C%12)C8,8.24,-5.21,-3.6,-5.9,-3.9,,,,,conventional,LiF,PEDOT:PSS,,
65349,10.1039/d0ta00687d,CCCCC(CC)COC(=O)c1sc2csc(-c3cc4c(-c5ccc(CC(CC)CCCC)s5)c5sccc5c(-c5ccc(CC(CC)CCCC)s5)c4s3)c2c1F,COC(=O)CCCC1(c2ccccc2)C23c4c5ccc6c7cc8c9c%10c(cc%11cc%12c%13c%14c(cc%15c%16ccc-5c2c%16c2c5c%16c%17c(c(c46)c7c9c%17c4c%10c%11c%13c4c%16c%14c%152)C513)C%12)C8,7.76,-5.21,-3.6,-5.9,-3.9,,,,,conventional,LiF,PEDOT:PSS,,
65350,10.1039/d0ta00687d,CCCCC(CC)COC(=O)c1sc2csc(-c3cc4c(-c5ccc(CC(CC)CCCC)s5)c5sccc5c(-c5ccc(CC(CC)CCCC)s5)c4s3)c2c1F,COC(=O)CCCC1(c2ccccc2)C23c4c5ccc6c7cc8c9c%10c(cc%11cc%12c%13c%14c(cc%15c%16ccc-5c2c%16c2c5c%16c%17c(c(c46)c7c9c%17c4c%10c%11c%13c4c%16c%14c%152)C513)C%12)C8,7.37,-5.21,-3.6,-5.9,-3.9,,,,,conventional,LiF,PEDOT:PSS,,
65351,10.1039/d0ta00687d,CCCCC(CC)COC(=O)c1sc2csc(-c3cc4c(-c5ccc(CC(CC)CCCC)s5)c5sccc5c(-c5ccc(CC(CC)CCCC)s5)c4s3)c2c1F,COC(=O)CCCC1(c2ccccc2)C23c4c5ccc6c7cc8c9c%10c(cc%11cc%12c%13c%14c(cc%15c%16ccc-5c2c%16c2c5c%16c%17c(c(c46)c7c9c%17c4c%10c%11c%13c4c%16c%14c%152)C513)C%12)C8,5.26,-5.21,-3.6,-5.9,-3.9,,,,,,PEI,PEDOT:PSS,,
65352,10.1039/d0ta00687d,CCCCCCc1ccsc1,c1ccc2c(c1)C1CC2C23c4c5c6c7c8c9c(c%10c%11c2c2c4c4c%12c5c5c6c6c8c8c%13c%14c%15c%16c%17c%18c%19c%20c%21c%22c%23c(c%14c%14c%24c%23c%23c%22c%22c%20c(c2c%22c%11c%23c%10c%24c9c%148)c4c%19c%12c%17c5c%16c%136)C%152C4CC(c5ccccc54)C%18%212)C713,3.7,-5.01,-3.12,,,,,,,,PEI,MoO3,,
65353,10.1039/d0ta00687d,CCCCCCc1ccsc1,c1ccc2c(c1)C1CC2C23c4c5c6c7c8c9c(c%10c%11c2c2c4c4c%12c5c5c6c6c8c8c%13c%14c%15c%16c%17c%18c%19c%20c%21c%22c%23c(c%14c%14c%24c%23c%23c%22c%22c%20c(c2c%22c%11c%23c%10c%24c9c%148)c4c%19c%12c%17c5c%16c%136)C%152C4CC(c5ccccc54)C%18%212)C713,3.34,-5.01,-3.12,,,,,,,,PEI,PEDOT:PSS,,
65354,10.1039/d0ta00687d,CCCCCCc1ccsc1,c1ccc2c(c1)C1CC2C23c4c5c6c7c8c9c(c%10c%11c2c2c4c4c%12c5c5c6c6c8c8c%13c%14c%15c%16c%17c%18c%19c%20c%21c%22c%23c(c%14c%14c%24c%23c%23c%22c%22c%20c(c2c%22c%11c%23c%10c%24c9c%148)c4c%19c%12c%17c5c%16c%136)C%152C4CC(c5ccccc54)C%18%212)C713,2.96,-5.01,-3.12,,,,,,,,PEI,PEDOT:PSS,,
65355,10.1039/d0ta00687d,CCCCCCc1ccsc1,c1ccc2c(c1)C1CC2C23c4c5c6c7c8c9c(c%10c%11c2c2c4c4c%12c5c5c6c6c8c8c%13c%14c%15c%16c%17c%18c%19c%20c%21c%22c%23c(c%14c%14c%24c%23c%23c%22c%22c%20c(c2c%22c%11c%23c%10c%24c9c%148)c4c%19c%12c%17c5c%16c%136)C%152C4CC(c5ccccc54)C%18%212)C713,2.62,-5.01,-3.12,,,,,,,,PEI,PEDOT:PSS,,
65356,10.1039/d0ta00687d,CCCCCCc1ccsc1,c1ccc2c(c1)C1CC2C23c4c5c6c7c8c9c(c%10c%11c2c2c4c4c%12c5c5c6c6c8c8c%13c%14c%15c%16c%17c%18c%19c%20c%21c%22c%23c(c%14c%14c%24c%23c%23c%22c%22c%20c(c2c%22c%11c%23c%10c%24c9c%148)c4c%19c%12c%17c5c%16c%136)C%152C4CC(c5ccccc54)C%18%212)C713,2.5,-5.01,-3.12,,,,,,,,PEI,PEDOT:PSS,,
65357,10.1039/d0ta00687d,CCCCCCc1ccsc1,c1ccc2c(c1)C1CC2C23c4c5c6c7c8c9c(c%10c%11c2c2c4c4c%12c5c5c6c6c8c8c%13c%14c%15c%16c%17c%18c%19c%20c%21c%22c%23c(c%14c%14c%24c%23c%23c%22c%22c%20c(c2c%22c%11c%23c%10c%24c9c%148)c4c%19c%12c%17c5c%16c%136)C%152C4CC(c5ccccc54)C%18%212)C713,1.89,-5.01,-3.12,,,,,,,,PEI,PEDOT:PSS,,
65384,10.1039/d0ta01260b,COC(=O)C(C)(C)c1cc(C)cc(-c2sc3c4sc5cc(/C=C6/C(=O)c7cc(F)cc(c7)C(=O)/C6=C\c6cc(C(C)(C)C(=O)OC)c(-c7cc(C)cc(C(C)(C)C(=O)OC)c7)s6)sc5c4c(C(C)(C)C(=O)OC)ccc2-3)c1,CCc1c(/C=C2\C(=O)c3cc(F)c(F)cc3C2=C(C#N)C#N)sc2c1sc1c3c4nn(CC)nc4c4c5sc6c(CC)c(/C=C7\C(=O)c8cc(F)c(F)cc8C7=C(C#N)C#N)sc6c5n(CC)c4c3n(CC)c21,16.02,-5.56,-3.65,-5.58,-3.98,,,1:1.5,0.5 vol%,,,,,
65388,10.1039/d0ta01636e,COC(=O)C(C)(C)c1cc(C)cc(-c2sc3c4sc5cc(/C=C6/C(=O)c7cc(F)cc(c7)C(=O)/C6=C\c6cc(C(C)(C)C(=O)OC)c(-c7cc(C)cc(C(C)(C)C(=O)OC)c7)s6)sc5c4c(C(C)(C)C(=O)OC)ccc2-3)c1,CCc1c(/C=C2\C(=O)c3cc(F)c(F)cc3C2=C(C#N)C#N)sc2c1sc1c3c4nn(CC)nc4c4c5sc(/C=C6\C(=O)c7cc(F)c(F)cc7C6=C(C#N)C#N)c(CC)c5n(CC)c4c3n(CC)c21,15.4,-5.56,-3.65,-5.69,-3.94,,100.0,1:1.2 w/w,,inverted,,,chloroform,CN
65389,10.1039/d0ta01636e,CCc1ccc(-c2c3cc(-c4ccc(-c5c(F)c(F)c(-c6ccc(-c7cc8c(-c9ccc(CC)s9)c9sc(-c%10ccc(-c%11c(F)c(F)c(-c%12ccc(-c%13cc%14c(-c%15ccc(CC)s%15)c%15sc(-c%16ccc(-c%17c(F)c(F)c(-c%18cccs%18)c%18nc(-c%19sc(CC)c(F)c%19F)c(-c%19sc(CC)c(F)c%19F)nc%17%18)s%16)cc%15c(-c%15ccc(CC)s%15)c%14s%13)s%12)c%12nc(-c%13sc(CC)c(F)c%13F)c(-c%13sc(CC)c(F)c%13F)nc%11%12)s%10)cc9c(-c9ccc(CC)s9)c8s7)s6)c6nc(-c7sc(CC)c(F)c7F)c(-c7sc(CC)c(F)c7F)nc56)s4)sc3c(-c3ccc(CC)s3)c3ccsc23)s1,CCc1c(/C=C2\C(=O)c3cc(F)c(F)cc3C2=C(C#N)C#N)sc2c1sc1c3c4nn(CC)nc4c4c5sc(/C=C6\C(=O)c7cc(F)c(F)cc7C6=C(C#N)C#N)c(CC)c5n(CC)c4c3n(CC)c21,12.69,-5.4,-3.1,-5.69,-3.94,,100.0,1:1.2 w/w,,inverted,,,chloroform,CN
65390,10.1039/d0ta01636e,CCCCCCCCC(CCCCCC)Cn1nc2c(-c3cccs3)c(F)c(F)c(-c3ccc(-c4cc5c(-c6ccc([Si](CCC)(CCC)CCC)s6)c6sccc6c(-c6ccc([Si](CCC)(CCC)CCC)s6)c5s4)s3)c2n1,CCc1c(/C=C2\C(=O)c3cc(F)c(F)cc3C2=C(C#N)C#N)sc2c1sc1c3c4nn(CC)nc4c4c5sc(/C=C6\C(=O)c7cc(F)c(F)cc7C6=C(C#N)C#N)c(CC)c5n(CC)c4c3n(CC)c21,10.89,-5.4,-3.24,-5.69,-3.94,,100.0,1:1.2 w/w,,inverted,,,chloroform,CN
65393,10.1039/d0ta01893g,CCCCCCc1ccc(C2(c3ccc(CCCCCC)cc3)c3cc(/C=C4\C(=O)c5cc(F)c(F)cc5C4=C(C#N)C#N)sc3-c3sc4c(OCC(CC)CCCC)c5c6c(sc5c(OCC(CC)CCCC)c4c32)-c2sc(/C=C3\C(=O)c4cc(F)c(F)cc4C3=C(C#N)C#N)cc2C6(c2ccc(CCCCCC)cc2)c2ccc(CCCCCC)cc2)cc1,CCCCCCCCCCCc1c(/C=C2\C(=O)c3cc(F)c(F)cc3C2=C(C#N)C#N)sc2c1sc1c3c4nsnc4c4c5sc6c(CCCCCCCCCCC)c(/C=C7\C(=O)c8cc(F)c(F)cc8C7=C(C#N)C#N)sc6c5n(CC(CC)CCCC)c4c3n(CC(CC)CCCC)c21,8.94,-5.54,-4.05,-5.65,-4.09,,,,,,,,,
65394,10.1039/d0ta01893g,CCCCCCc1ccc(C2(c3ccc(CCCCCC)cc3)c3cc(/C=C4\C(=O)c5cc(F)c(F)cc5C4=C(C#N)C#N)sc3-c3sc4c(OCC(CC)CCCC)c5c6c(sc5c(OCC(CC)CCCC)c4c32)-c2sc(/C=C3\C(=O)c4cc(F)c(F)cc4C3=C(C#N)C#N)cc2C6(c2ccc(CCCCCC)cc2)c2ccc(CCCCCC)cc2)cc1,CCCCCCCCCCCc1c(/C=C2\C(=O)c3cc(F)c(F)cc3C2=C(C#N)C#N)sc2c1sc1c3c4nsnc4c4c5sc6c(CCCCCCCCCCC)c(/C=C7\C(=O)c8cc(F)c(F)cc8C7=C(C#N)C#N)sc6c5n(CC(CC)CCCC)c4c3n(CC(CC)CCCC)c21,13.8,-5.54,-4.05,-5.65,-4.09,,100.0,,,,,,,
65398,10.1039/d0ta02271c,CCCCCCCCCCC(CCCCCCCC)Cc1csc(-c2c(F)c(F)c(-c3cc(CC(CCCCCCCC)CCCCCCCCCC)c(-c4ccc(-c5cccs5)s4)s3)c3nsnc23)c1,COC(=O)CCCC1(c2ccccc2)C23c4c5ccc6c7cc8c9c%10c(cc%11cc%12c%13c%14c(cc%15c%16ccc-5c2c%16c2c5c%16c%17c(c(c46)c7c9c%17c4c%10c%11c%13c4c%16c%14c%152)C513)C%12)C8,10.5,-5.32,-3.7,-5.9,-3.9,,,,,,,,,
65435,10.1039/d0ta03058a,CCCCCCC(CCCC)CCc1c2cc(-c3ccc(-c4c(F)c(F)c(-c5cccs5)c5nn(CC(CCCC)CCCCCC)nc45)s3)sc2c(CCC(CCCC)CCCCCC)c2ccsc12,CCCCCCC1(CCCCCC)c2cc3c(cc2-c2sc(/C=C4\C(=O)c5cc(F)c(F)cc5C4=C(C#N)C#N)cc21)C(CCCCCC)(CCCCCC)c1cc(-c2cc4c(s2)-c2cc5c(cc2C4(CCCCCC)CCCCCC)-c2sc(/C=C4\C(=O)c6cc(F)c(F)cc6C4=C(C#N)C#N)cc2C5(CCCCCC)CCCCCC)sc1-3,11.0,-5.38,-3.17,-5.44,-3.93,,,1/1.5 (w/w),0.2%,,,,,DIO
65440,10.1039/d0ta03683h,CCCCC(CC)Cc1ccc(-c2c3cc(-c4ccc(-c5sc(-c6cccs6)c6c5C(=O)c5c(CC(CC)CCCC)sc(CC(CC)CCCC)c5C6=O)s4)sc3c(-c3ccc(CC(CC)CCCC)s3)c3ccsc23)s1,CCC1(CC)c2cc(/C=C3\C(=O)c4cc(F)c(F)cc4C3=C(C#N)C#N)sc2-c2sc(-c3ccc(-c4cc5c(s4)-c4sc(/C=C6\C(=O)c7cc(F)c(F)cc7C6=C(C#N)C#N)cc4C5(CC)CC)c4nsnc34)cc21,9.83,-5.33,-3.48,-5.89,-4.27,,130.0,,0.2%,,,,,CN
65441,10.1039/d0ta03683h,CCCCC(CC)Cc1ccc(-c2c3cc(-c4ccc(-c5sc(-c6cccs6)c6c5C(=O)c5c(CC(CC)CCCC)sc(CC(CC)CCCC)c5C6=O)s4)sc3c(-c3ccc(CC(CC)CCCC)s3)c3ccsc23)s1,CCC1(CC)c2cc(/C=C3\C(=O)c4cc(F)c(F)cc4C3=C(C#N)C#N)sc2-c2sc(-c3c(F)c(F)c(-c4cc5c(s4)-c4sc(/C=C6\C(=O)c7cc(F)c(F)cc7C6=C(C#N)C#N)cc4C5(CC)CC)c4nsnc34)cc21,8.45,-5.33,-3.48,-5.98,-4.31,,90.0,,0.5%,,,,,CN
65443,10.1039/d0ta03985c,COC(=O)C(C)(C)c1cc(C)cc(-c2sc3c4sc5cc(/C=C6/C(=O)c7cc(F)cc(c7)C(=O)/C6=C\c6cc(C(C)(C)C(=O)OC)c(-c7cc(C)cc(C(C)(C)C(=O)OC)c7)s6)sc5c4c(C(C)(C)C(=O)OC)ccc2-3)c1,CCc1ccc(C2(c3ccc(CC)cc3)c3cc4c(cc3-c3sc(/C=C5\C(=O)c6cc(F)c(F)cc6C5=C(C#N)C#N)cc32)C(c2ccc(CC)cc2)(c2ccc(CC)cc2)c2c-4sc3cc(/C=C4\C(=O)c5cc(F)c(F)cc5C4=C(C#N)C#N)sc23)cc1,10.8,-5.56,-3.65,-5.69,-3.99,,100.0,1:1.2,0.5% v/v,conventional,,,,
65445,10.1039/d0ta03985c,COC(=O)C(C)(C)c1cc(C)cc(-c2sc3c4sc5cc(/C=C6/C(=O)c7cc(F)cc(c7)C(=O)/C6=C\c6cc(C(C)(C)C(=O)OC)c(-c7cc(C)cc(C(C)(C)C(=O)OC)c7)s6)sc5c4c(C(C)(C)C(=O)OC)ccc2-3)c1,CCCCCCCCCCCc1c(/C=C2\C(=O)c3cc(F)c(F)cc3C2=C(C#N)C#N)sc2c1sc1c3c4nsnc4c4c5sc6c(CCCCCCCCCCC)c(/C=C7\C(=O)c8cc(F)c(F)cc8C7=C(C#N)C#N)sc6c5n(CC(CC)CCCC)c4c3n(CC(CC)CCCC)c21,15.6,-5.56,-3.65,-5.65,-4.09,,100.0,1:1.2,0.5% v/v,conventional,,,,
65451,10.1039/d0ta05696k,CCCCC(CC)COC(=O)c1sc2csc(-c3cc4c(-c5ccc(CC(CC)CCCC)s5)c5sccc5c(-c5ccc(CC(CC)CCCC)s5)c4s3)c2c1F,COC(=O)CCCC1(c2ccccc2)C23c4c5ccc6c7cc8c9c%10c(cc%11cc%12c%13c%14c(cc%15c%16ccc-5c2c%16c2c5c%16c%17c(c(c46)c7c9c%17c4c%10c%11c%13c4c%16c%14c%152)C513)C%12)C8,8.48,-5.21,-3.6,-5.9,-3.9,100.0,120.0,1:1.5,3% v/v,inverted,ZnO,,,
65452,10.1039/d0ta05696k,CCCCC(CC)COC(=O)c1sc2csc(-c3cc4c(-c5ccc(CC(CC)CCCC)s5)c5sccc5c(-c5ccc(CC(CC)CCCC)s5)c4s3)c2c1F,COC(=O)CCCC1(c2ccccc2)C23c4c5ccc6c7cc8c9c%10c(cc%11cc%12c%13c%14c(cc%15c%16ccc-5c2c%16c2c5c%16c%17c(c(c46)c7c9c%17c4c%10c%11c%13c4c%16c%14c%152)C513)C%12)C8,9.19,-5.21,-3.6,-5.9,-3.9,100.0,,1:1.5,3% v/v,inverted,ZnO,,,
65453,10.1039/d0ta05696k,CCCCC(CC)COC(=O)c1sc2csc(-c3cc4c(-c5ccc(CC(CC)CCCC)s5)c5sccc5c(-c5ccc(CC(CC)CCCC)s5)c4s3)c2c1F,COC(=O)CCCC1(c2ccccc2)C23c4c5ccc6c7cc8c9c%10c(cc%11cc%12c%13c%14c(cc%15c%16ccc-5c2c%16c2c5c%16c%17c(c(c46)c7c9c%17c4c%10c%11c%13c4c%16c%14c%152)C513)C%12)C8,10.53,-5.21,-3.6,-5.9,-3.9,100.0,,,,,ZnO,,,
65454,10.1039/d0ta05696k,CCCCC(CC)COC(=O)c1sc2csc(-c3cc4c(-c5ccc(CC(CC)CCCC)s5)c5sccc5c(-c5ccc(CC(CC)CCCC)s5)c4s3)c2c1F,COC(=O)CCCC1(c2ccccc2)C23c4c5ccc6c7cc8c9c%10c(cc%11cc%12c%13c%14c(cc%15c%16ccc-5c2c%16c2c5c%16c%17c(c(c46)c7c9c%17c4c%10c%11c%13c4c%16c%14c%152)C513)C%12)C8,9.33,-5.21,-3.6,-5.9,-3.9,100.0,,,,,ZnO,,,
65455,10.1039/d0ta05696k,CCCCC(CC)COC(=O)c1sc2csc(-c3cc4c(-c5ccc(CC(CC)CCCC)s5)c5sccc5c(-c5ccc(CC(CC)CCCC)s5)c4s3)c2c1F,COC(=O)CCCC1(c2ccccc2)C23c4c5ccc6c7cc8c9c%10c(cc%11cc%12c%13c%14c(cc%15c%16ccc-5c2c%16c2c5c%16c%17c(c(c46)c7c9c%17c4c%10c%11c%13c4c%16c%14c%152)C513)C%12)C8,8.62,-5.21,-3.6,-5.9,-3.9,100.0,,1:1.5,3% v/v,inverted,ZnO,,,
65456,10.1039/d0ta05696k,CCCCC(CC)COC(=O)c1sc2csc(-c3cc4c(-c5ccc(CC(CC)CCCC)s5)c5sccc5c(-c5ccc(CC(CC)CCCC)s5)c4s3)c2c1F,COC(=O)CCCC1(c2ccccc2)C23c4c5ccc6c7cc8c9c%10c(cc%11cc%12c%13c%14c(cc%15c%16ccc-5c2c%16c2c5c%16c%17c(c(c46)c7c9c%17c4c%10c%11c%13c4c%16c%14c%152)C513)C%12)C8,0.18,-5.21,-3.6,-5.9,-3.9,100.0,,1:1.5,3% v/v,inverted,ZnO,,,
65458,10.1039/d0ta06146h,COC(=O)C(C)(C)c1cc(C)cc(-c2sc3c4sc5cc(/C=C6/C(=O)c7cc(F)cc(c7)C(=O)/C6=C\c6cc(C(C)(C)C(=O)OC)c(-c7cc(C)cc(C(C)(C)C(=O)OC)c7)s6)sc5c4c(C(C)(C)C(=O)OC)ccc2-3)c1,CCCCCCCCCCCc1c(/C=C2\C(=O)c3cc(F)c(F)cc3C2=C(C#N)C#N)sc2c1sc1c3c4nsnc4c4c5sc6c(CCCCCCCCCCC)c(/C=C7\C(=O)c8cc(F)c(F)cc8C7=C(C#N)C#N)sc6c5n(CC(CC)CCCC)c4c3n(CC(CC)CCCC)c21,15.87,-5.56,-3.65,-5.65,-4.09,,,,,conventional,,,,
65459,10.1039/d0ta06146h,COC(=O)C(C)(C)c1cc(C)cc(-c2sc3c4sc5cc(/C=C6/C(=O)c7cc(F)cc(c7)C(=O)/C6=C\c6cc(C(C)(C)C(=O)OC)c(-c7cc(C)cc(C(C)(C)C(=O)OC)c7)s6)sc5c4c(C(C)(C)C(=O)OC)ccc2-3)c1,CCCCCCCCCCCc1c(/C=C2\C(=O)c3cc(F)c(F)cc3C2=C(C#N)C#N)sc2c1sc1c3c4nsnc4c4c5sc6c(CCCCCCCCCCC)c(/C=C7\C(=O)c8cc(F)c(F)cc8C7=C(C#N)C#N)sc6c5n(CC(CC)CCCC)c4c3n(CC(CC)CCCC)c21,16.76,-5.56,-3.65,-5.65,-4.09,,,,2%,conventional,,,,PIDTC-T
65460,10.1039/d0ta06146h,COC(=O)C(C)(C)c1cc(C)cc(-c2sc3c4sc5cc(/C=C6/C(=O)c7cc(F)cc(c7)C(=O)/C6=C\c6cc(C(C)(C)C(=O)OC)c(-c7cc(C)cc(C(C)(C)C(=O)OC)c7)s6)sc5c4c(C(C)(C)C(=O)OC)ccc2-3)c1,CCCCCCCCCCCc1c(/C=C2\C(=O)c3cc(F)c(F)cc3C2=C(C#N)C#N)sc2c1sc1c3c4nsnc4c4c5sc6c(CCCCCCCCCCC)c(/C=C7\C(=O)c8cc(F)c(F)cc8C7=C(C#N)C#N)sc6c5n(CC(CC)CCCC)c4c3n(CC(CC)CCCC)c21,16.37,-5.56,-3.65,-5.65,-4.09,,,,0.5%,conventional,,,,CN
65461,10.1039/d0ta06394k,CCCCC(CC)Cc1ccc(-c2c3cc(-c4ccc(-c5sc(-c6cccs6)c6c5C(=O)c5c(CC(CC)CCCC)sc(CC(CC)CCCC)c5C6=O)s4)sc3c(-c3ccc(CC(CC)CCCC)s3)c3ccsc23)s1,CCCCCCOc1cc(-c2cc3c(s2)-c2cc4c(cc2C(c2ccc(CCCCCC)cc2)(c2ccc(CCCCCC)cc2)O3)-c2sc(-c3cc(OCCCCCC)c(/C=C5\C(=O)c6cc(F)c(F)cc6C5=C(C#N)C#N)s3)cc2OC4(c2ccc(CCCCCC)cc2)c2ccc(CCCCCC)cc2)sc1/C=C1\C(=O)c2cc(F)c(F)cc2C1=C(C#N)C#N,7.65,-5.33,-3.48,-5.5,-3.87,,120.0,,0.2%,,,,,CN
65480,10.1039/d0ta06658c,COC(=O)C(C)(C)c1cc(C)cc(-c2sc3c4sc5cc(/C=C6/C(=O)c7cc(F)cc(c7)C(=O)/C6=C\c6cc(C(C)(C)C(=O)OC)c(-c7cc(C)cc(C(C)(C)C(=O)OC)c7)s6)sc5c4c(C(C)(C)C(=O)OC)ccc2-3)c1,CCCCCCCCCCCc1c(/C=C2\C(=O)c3cc(F)c(F)cc3C2=C(C#N)C#N)sc2c1sc1c3c4nsnc4c4c5sc6c(CCCCCCCCCCC)c(/C=C7\C(=O)c8cc(F)c(F)cc8C7=C(C#N)C#N)sc6c5n(CC(CC)CCCC)c4c3n(CC(CC)CCCC)c21,15.67,-5.56,-3.65,-5.65,-4.09,,,,,conventional,,,,
65481,10.1039/d0ta06658c,COC(=O)C(C)(C)c1cc(C)cc(-c2sc3c4sc5cc(/C=C6/C(=O)c7cc(F)cc(c7)C(=O)/C6=C\c6cc(C(C)(C)C(=O)OC)c(-c7cc(C)cc(C(C)(C)C(=O)OC)c7)s6)sc5c4c(C(C)(C)C(=O)OC)ccc2-3)c1,CCCCCCCCCCCc1c(/C=C2\C(=O)c3cc(F)c(F)cc3C2=C(C#N)C#N)sc2c1sc1c3c4n[se]nc4c4c5sc6c(CCCCCCCCCCC)c(/C=C7\C(=O)c8cc(F)c(F)cc8C7=C(C#N)C#N)sc6c5n(CC(CC)CCCC)c4c3n(CC(CC)CCCC)c21,16.02,-5.56,-3.65,-5.63,-3.99,,,,,conventional,,,,
65482,10.1039/d0ta06658c,COC(=O)C(C)(C)c1cc(C)cc(-c2sc3c4sc5cc(/C=C6/C(=O)c7cc(F)cc(c7)C(=O)/C6=C\c6cc(C(C)(C)C(=O)OC)c(-c7cc(C)cc(C(C)(C)C(=O)OC)c7)s6)sc5c4c(C(C)(C)C(=O)OC)ccc2-3)c1,CCc1c(/C=C2\C(=O)c3cc(F)c(F)cc3C2=C(C#N)C#N)sc2c1[se]c1c3c4nsnc4c4c5[se]c6c(CC)c(/C=C7\C(=O)c8cc(F)c(F)cc8C7=C(C#N)C#N)sc6c5n(CC)c4c3n(CC)c21,14.94,-5.56,-3.65,-5.58,-3.84,,,,,conventional,,,,
65483,10.1039/d0ta06907h,CCCCC(CC)Cc1ccc(-c2c3cc(-c4ccc(-c5sc(-c6cccs6)c6c5C(=O)c5c(CC(CC)CCCC)sc(CC(CC)CCCC)c5C6=O)s4)sc3c(-c3ccc(CC(CC)CCCC)s3)c3ccsc23)s1,CCN1C(=O)C2=C(c3ccc(-c4ccc5c(c4)C(=C4c6cc(-c7ccc(C8=C9C(=O)N(CC)C(c%10cccs%10)=C9C(=O)N8CC)s7)ccc6-c6ccc(-c7ccc(C8=C9C(=O)N(CC)C(c%10cccs%10)=C9C(=O)N8CC)s7)cc64)c4cc(-c6ccc(C7=C8C(=O)N(CC)C(c9cccs9)=C8C(=O)N7CC)s6)ccc4-5)s3)N(CC)C(=O)C2=C1c1cccs1,6.98,-5.33,-3.48,-5.51,-3.84,,,,,inverted,,,,
65484,10.1039/d0ta06907h,CCCCC(CC)Cc1ccc(-c2c3cc(-c4ccc(-c5sc(-c6cccs6)c6c5C(=O)c5c(CC(CC)CCCC)sc(CC(CC)CCCC)c5C6=O)s4)sc3c(-c3ccc(CC(CC)CCCC)s3)c3ccsc23)s1,CCCCCCCCCCCc1c(/C=C2\C(=O)c3ccccc3C2=C(C#N)C#N)sc2c1sc1c3c4nsnc4c4c5sc6c(CCCCCCCCCCC)c(/C=C7\C(=O)c8ccccc8C7=C(C#N)C#N)sc6c5n(CC(CC)CCCC)c4c3n(CC(CC)CCCC)c21.CCl.CCl,13.15,-5.33,-3.48,-5.62,-3.94,,,,,inverted,,,,
65486,10.1039/d0ta07684h,CCCCC(CC)Cc1ccc(-c2c3cc(-c4ccc(-c5sc(-c6cccs6)c6c5C(=O)c5c(CC(CC)CCCC)sc(CC(CC)CCCC)c5C6=O)s4)sc3c(-c3ccc(CC(CC)CCCC)s3)c3ccsc23)s1,CCCCCCC1(CCCCCC)c2cc3c(cc2-c2sc(/C=C4\C(=O)c5ccccc5C4=C(C#N)C#N)cc21)C(CCCCCC)(CCCCCC)c1cc(/C=C2\C(=O)c4ccccc4C2=C(C#N)C#N)sc1-3,7.23,-5.33,-3.48,-5.69,-3.91,83.0,,1:1,,conventional,,,,
65495,10.1039/d0ta07887e,CCCCC(CC)Cc1ccc(-c2c3cc(-c4ccc(-c5sc(-c6cccs6)c6c5C(=O)c5c(CC(CC)CCCC)sc(CC(CC)CCCC)c5C6=O)s4)sc3c(-c3ccc(CC(CC)CCCC)s3)c3ccsc23)s1,CCCCCCc1ccc(C2(c3ccc(CCCCCC)cc3)c3cc4c(cc3-c3sc5c(CCCCCC)c(/C=C6\C(=O)c7ccccc7C6=C(C#N)C#N)sc5c32)C(c2ccc(CCCCCC)cc2)(c2ccc(CCCCCC)cc2)c2c-4sc3c(CCCCCC)c(/C=C4\C(=O)c5ccccc5C4=C(C#N)C#N)sc23)cc1,10.87,-5.33,-3.48,-5.73,-3.92,110.0,,1:1,,,,,,
65543,10.1039/d0ta08725d,CCCCCCCCN1C(=O)c2c(c(-c3ccc(-c4cc5c(-c6cc(F)c(CC(CC)CCCC)s6)c6sccc6c(-c6cc(F)c(CC(CC)CCCC)s6)c5s4)s3)c3nn(CC(CC)CCCC)nc3c2-c2cccs2)C1=O,CCCCCCCCCCCc1c(/C=C2\C(=O)c3cc(F)c(F)cc3C2=C(C#N)C#N)sc2c1sc1c3c4nsnc4c4c5sc6c(CCCCCCCCCCC)c(/C=C7\C(=O)c8cc(F)c(F)cc8C7=C(C#N)C#N)sc6c5n(CC(CC)CCCC)c4c3n(CC(CC)CCCC)c21,15.4,-5.97,-3.63,-5.65,-4.09,100.0,,1:1,1.0 vol%,,,,,DBE
65549,10.1039/d0ta09671g,COC(=O)C(C)(C)c1cc(C)cc(-c2sc3c4sc5cc(/C=C6/C(=O)c7cc(F)cc(c7)C(=O)/C6=C\c6cc(C(C)(C)C(=O)OC)c(-c7cc(C)cc(C(C)(C)C(=O)OC)c7)s6)sc5c4c(C(C)(C)C(=O)OC)ccc2-3)c1,CCCCCCc1ccc(C2(c3ccc(CCCCCC)cc3)c3cc4c(cc3-c3sc5cc(/C=C6\C(=O)c7ccc(C)cc7C6=C(C#N)C#N)sc5c32)C(c2ccc(CCCCCC)cc2)(c2ccc(CCCCCC)cc2)c2c-4sc3cc(/C=C4\C(=O)c5ccc(C)cc5C4=C(C#N)C#N)sc23)cc1,8.26,-5.56,-3.65,-5.514,-3.808,700.0,,,,,,,,DIO
65550,10.1039/d0ta09671g,COC(=O)C(C)(C)c1cc(C)cc(-c2sc3c4sc5cc(/C=C6/C(=O)c7cc(F)cc(c7)C(=O)/C6=C\c6cc(C(C)(C)C(=O)OC)c(-c7cc(C)cc(C(C)(C)C(=O)OC)c7)s6)sc5c4c(C(C)(C)C(=O)OC)ccc2-3)c1,CCCCCCc1ccc(C2(c3ccc(CCCCCC)cc3)c3cc4c(cc3-c3sc5cc(/C=C6\C(=O)c7ccc(C)cc7C6=C(C#N)C#N)sc5c32)C(c2ccc(CCCCCC)cc2)(c2ccc(CCCCCC)cc2)c2c-4sc3cc(/C=C4\C(=O)c5ccc(C)cc5C4=C(C#N)C#N)sc23)cc1,9.17,-5.56,-3.65,-5.514,-3.808,700.0,,,0.5 vol%,,,,,DIO
65551,10.1039/d0ta09671g,COC(=O)C(C)(C)c1cc(C)cc(-c2sc3c4sc5cc(/C=C6/C(=O)c7cc(F)cc(c7)C(=O)/C6=C\c6cc(C(C)(C)C(=O)OC)c(-c7cc(C)cc(C(C)(C)C(=O)OC)c7)s6)sc5c4c(C(C)(C)C(=O)OC)ccc2-3)c1,CCCCCCc1ccc(C2(c3ccc(CCCCCC)cc3)c3cc4c(cc3-c3sc5cc(/C=C6\C(=O)c7ccc(C)cc7C6=C(C#N)C#N)sc5c32)C(c2ccc(CCCCCC)cc2)(c2ccc(CCCCCC)cc2)c2c-4sc3cc(/C=C4\C(=O)c5ccc(C)cc5C4=C(C#N)C#N)sc23)cc1,8.65,-5.56,-3.65,-5.514,-3.808,700.0,,,1.0 vol%,,,,,DIO
65552,10.1039/d0ta09671g,COC(=O)C(C)(C)c1cc(C)cc(-c2sc3c4sc5cc(/C=C6/C(=O)c7cc(F)cc(c7)C(=O)/C6=C\c6cc(C(C)(C)C(=O)OC)c(-c7cc(C)cc(C(C)(C)C(=O)OC)c7)s6)sc5c4c(C(C)(C)C(=O)OC)ccc2-3)c1,CCCCCCc1ccc(C2(c3ccc(CCCCCC)cc3)c3cc4c(cc3-c3sc5cc(/C=C6\C(=O)c7ccc(C)cc7C6=C(C#N)C#N)sc5c32)C(c2ccc(CCCCCC)cc2)(c2ccc(CCCCCC)cc2)c2c-4sc3cc(/C=C4\C(=O)c5ccc(C)cc5C4=C(C#N)C#N)sc23)cc1,5.02,-5.56,-3.65,-5.514,-3.808,700.0,,,2.0 vol%,,,,,DIO
65553,10.1039/d0ta09924d,CCCCCCc1ccsc1,CCc1ccc(C2(c3ccc(CC)cc3)c3cc4c(cc3-c3sc(/C=c5/sc(=C(C#N)C#N)n(CC)c5=O)cc32)C(c2ccc(CC)cc2)(c2ccc(CC)cc2)c2cc(/C=c3/sc(=C(C#N)C#N)n(CC)c3=O)sc2-4)cc1,1.57,-5.01,-3.12,-5.44,-3.53,,,,,,,,,
65554,10.1039/d0ta09924d,CCCCCCc1ccsc1,CCc1ccc(C2(c3ccc(CC)cc3)c3cc4c(cc3-c3sc5cc(/C=c6/sc(=C(C#N)C#N)n(CC)c6=O)sc5c32)C(c2ccc(CC)cc2)(c2ccc(CC)cc2)c2c-4sc3cc(/C=c4/sc(=C(C#N)C#N)n(CC)c4=O)sc23)cc1,0.43,-5.01,-3.12,-5.32,-3.49,,,,,,,,,
65555,10.1039/d0ta09924d,CCCCCCc1ccsc1,CCc1ccc(C2(c3ccc(CC)cc3)c3cc4c(cc3-c3sc(C5=C/C(=c6/sc(=C(C#N)C#N)n(CC)c6=O)CCC5)cc32)C(c2ccc(CC)cc2)(c2ccc(CC)cc2)c2cc(C3C=C/C(=c5/sc(=C(C#N)C#N)n(CC)c5=O)CC3)sc2-4)cc1,0.99,-5.01,-3.12,-5.34,-3.44,,,,,,,,,
65556,10.1039/d0ta09924d,CCCCCCc1ccsc1,CCc1ccc(C2(c3ccc(CC)cc3)c3cc4c(cc3-c3sc5cc(C6=C/C(=c7/sc(=C(C#N)C#N)n(CC)c7=O)CCC6)sc5c32)C(c2ccc(CC)cc2)(c2ccc(CC)cc2)c2c-4sc3cc(C4=C/C(=c5/sc(=C(C#N)C#N)n(CC)c5=O)CCC4)sc23)cc1,2.86,-5.01,-3.12,-5.25,-3.38,,,,,,,,,
65557,10.1039/d0ta09924d,CCCCC(CC)COC(=O)c1sc2csc(-c3cc4c(-c5ccc(CC(CC)CCCC)s5)c5sccc5c(-c5ccc(CC(CC)CCCC)s5)c4s3)c2c1F,CCCCCCc1ccc(C2(c3ccc(CCCCCC)cc3)c3cc4c(cc3-c3sc5cc(C=C6C(=O)N(CC)C(=S)N(CC)C6=O)sc5c32)C(c2ccc(CCCCCC)cc2)(c2ccc(CCCCCC)cc2)c2c-4sc3cc(C=C4C(=O)N(CC)C(=S)N(CC)C4=O)sc23)cc1,8.72,-5.21,-3.6,-5.51,-3.58,,,,,,,,,
65558,10.1039/d0ta09924d,CCCCC(CC)COC(=O)c1sc2csc(-c3cc4c(-c5ccc(CC(CC)CCCC)s5)c5sccc5c(-c5ccc(CC(CC)CCCC)s5)c4s3)c2c1F,CCc1ccc(C2(c3ccc(CC)cc3)c3cc4c(cc3-c3sc(C5=CC(=C6C(=O)N(CC)C(=S)N(CC)C6=O)CCC5)cc32)C(c2ccc(CC)cc2)(c2ccc(CC)cc2)c2cc(C3C=CC(=C5C(=O)N(CC)C(=S)N(CC)C5=O)CC3)sc2-4)cc1,4.62,-5.21,-3.6,-5.39,-3.67,,,,,,,,,
65559,10.1039/d0ta09924d,CCCCC(CC)COC(=O)c1sc2csc(-c3cc4c(-c5ccc(CC(CC)CCCC)s5)c5sccc5c(-c5ccc(CC(CC)CCCC)s5)c4s3)c2c1F,CCc1ccc(C2(c3ccc(CC)cc3)c3cc4c(cc3-c3sc5cc(C6=CC(=C7C(=O)N(CC)C(=S)N(CC)C7=O)CCC6)sc5c32)C(c2ccc(CC)cc2)(c2ccc(CC)cc2)c2c-4sc3cc(C4=CC(=C5C(=O)N(CC)C(=S)N(CC)C5=O)CCC4)sc23)cc1,6.13,-5.21,-3.6,-5.28,-3.65,,,,,,,,,
65560,10.1039/d0ta10334a,CCCCCCCCCCC(CCCCCCCC)CN1C(=O)C2=C(c3cc4sc(-c5cccs5)cc4s3)N(CC(CCCCCCCC)CCCCCCCCCC)C(=O)C2=C1c1cc2sccc2s1,CCCCCCC1(CCCCCC)c2cc3c(cc2-c2sc(/C=C4\C(=O)c5cc(Cl)ccc5C4=C(C#N)C#N)cc21)C(CCCCCC)(CCCCCC)c1cc(/C=C2\C(=O)c4cc(Cl)ccc4C2=C(C#N)C#N)sc1-3,8.26,,,-5.64,-3.96,920.0,,,,,,,,
65562,10.1039/d0ta10334a,CCCCCCCCCCC(CCCCCCCC)CN1C(=O)C2=C(c3cc4sc(-c5cccs5)cc4s3)N(CC(CCCCCCCC)CCCCCCCCCC)C(=O)C2=C1c1cc2sccc2s1,CCCCCCCCCCCc1c(/C=C2\C(=O)c3cc(F)c(F)cc3C2=C(C#N)C#N)sc2c1sc1c3c4nsnc4c4c5sc6c(CCCCCCCCCCC)c(/C=C7\C(=O)c8cc(F)c(F)cc8C7=C(C#N)C#N)sc6c5n(CC(CC)CCCC)c4c3n(CC(CC)CCCC)c21,8.04,,,-5.65,-4.09,920.0,,,,,,,,
65566,10.1039/d0ta10649f,CCCCCCc1cc(-c2cc3c(-c4cc(Cl)c(CC(CC)CCCC)s4)c4sc(-c5cc(CCCCCC)c(-c6cc(CCCCCC)c(-c7ccc(/C=C8/SC(=S)N(CCCCCC)C8=O)s7)s6)s5)cc4c(-c4cc(Cl)c(CC(CC)CCCC)s4)c3s2)sc1-c1cc(CCCCCC)c(-c2ccc(/C=C3\SC(=S)N(CC(CC)CCCC)C3=O)s2)s1,CCCCCCCCCCCc1c(/C=C2\C(=O)c3cc(F)c(F)cc3C2=C(C#N)C#N)sc2c1sc1c3c4nsnc4c4c5sc6c(CCCCCCCCCCC)c(/C=C7\C(=O)c8cc(F)c(F)cc8C7=C(C#N)C#N)sc6c5n(CCC(CC)CCCC)c4c3n(CCC(CC)CCCC)c21,13.36,-5.46,-3.7,-5.64,-3.86,,,,,,,,,
65567,10.1039/d0ta10649f,CCCCCCc1cc(-c2cc3c(-c4cc(Cl)c(CC(CC)CCCC)s4)c4sc(-c5cc(CCCCCC)c(-c6cc(CCCCCC)c(-c7ccc(/C=C8/SC(=S)N(CCCCCC)C8=O)s7)s6)s5)cc4c(-c4cc(Cl)c(CC(CC)CCCC)s4)c3s2)sc1-c1cc(CCCCCC)c(-c2ccc(/C=C3\SC(=S)N(CC(CC)CCCC)C3=O)s2)s1,CCCCCCCCCCCc1c(/C=C2\C(=O)c3cc(F)c(F)cc3C2=C(C#N)C#N)sc2c1sc1c3c4nsnc4c4c5sc6c(CCCCCCCCCCC)c(/C=C7\C(=O)c8cc(F)c(F)cc8C7=C(C#N)C#N)sc6c5n(CCC(CC)CCCC)c4c3n(CCC(CC)CCCC)c21,14.43,-5.46,-3.7,-5.64,-3.86,,,,36 wt% relative to N3,,,,,IC-FI
65572,10.1039/d0ta10953c,CCCCCCCCC(CCCCCC)Cn1nc2c(-c3cccs3)c(F)c(F)c(-c3ccc(-c4cc5c(-c6ccc([Si](CCC)(CCC)CCC)s6)c6sccc6c(-c6ccc([Si](CCC)(CCC)CCC)s6)c5s4)s3)c2n1,CCOc1c(/C=C2\C(=O)c3cc4ccccc4cc3C2=C(C#N)C#N)sc2c1C(c1ccc(CC)cc1)(c1ccc(CC)cc1)c1cc3c(cc1-2)C(c1ccc(CC)cc1)(c1ccc(CC)cc1)c1c-3sc(/C=C2\C(=O)c3cc4ccccc4cc3C2=C(C#N)C#N)c1OCC,12.1,-5.4,-3.24,-5.77,-3.89,,,,,conventional,,,,
65573,10.1039/d0ta10953c,CCCCCCCCC(CCCCCC)Cn1nc2c(-c3cccs3)c(F)c(F)c(-c3ccc(-c4cc5c(-c6ccc([Si](CCC)(CCC)CCC)s6)c6sccc6c(-c6ccc([Si](CCC)(CCC)CCC)s6)c5s4)s3)c2n1,CCCCCCc1ccc(C2(c3ccc(CCCCCC)cc3)c3cc4c(cc3-c3sc(/C=C5\C(=O)c6cc7ccccc7cc6C5=C(C#N)C#N)cc32)C(c2ccc(CCCCCC)cc2)(c2ccc(CCCCCC)cc2)c2cc(/C=C3\C(=O)c5cc6ccccc6cc5C3=C(C#N)C#N)sc2-4)cc1,10.9,-5.4,-3.24,-5.8,-3.98,,,,,conventional,,,,
65574,10.1039/d0ta10953c,COC(=O)C(C)(C)c1cc(C)cc(-c2sc3c4sc5cc(/C=C6/C(=O)c7cc(F)cc(c7)C(=O)/C6=C\c6cc(C(C)(C)C(=O)OC)c(-c7cc(C)cc(C(C)(C)C(=O)OC)c7)s6)sc5c4c(C(C)(C)C(=O)OC)ccc2-3)c1,CCOc1c(/C=C2\C(=O)c3cc(F)c(F)cc3C2=C(C#N)C#N)sc2c1sc1c3c4nsnc4c4c5sc6c(OCC)c(/C=C7\C(=O)c8cc(F)c(F)cc8C7=C(C#N)C#N)sc6c5n(CC)c4c3n(CC)c21,16.6,-5.56,-3.65,-5.75,-3.71,,,,,conventional,,,,
65575,10.1039/d0ta10953c,COC(=O)C(C)(C)c1cc(C)cc(-c2sc3c4sc5cc(/C=C6/C(=O)c7cc(F)cc(c7)C(=O)/C6=C\c6cc(C(C)(C)C(=O)OC)c(-c7cc(C)cc(C(C)(C)C(=O)OC)c7)s6)sc5c4c(C(C)(C)C(=O)OC)ccc2-3)c1,CCCCCCCCCCCc1c(/C=C2\C(=O)c3cc(F)c(F)cc3C2=C(C#N)C#N)sc2c1sc1c3c4nsnc4c4c5sc6c(CCCCCCCCCCC)c(/C=C7\C(=O)c8cc(F)c(F)cc8C7=C(C#N)C#N)sc6c5n(CC(CC)CCCC)c4c3n(CC(CC)CCCC)c21,15.7,-5.56,-3.65,-5.65,-4.09,,,,,conventional,,,,
65576,10.1039/d0ta11197j,CCCCCCCCc1ccc(-c2c3sc4cc(-c5ccc(-c6sc(-c7cccs7)c7c6C(=O)c6c(CC(CC)CCCC)sc(CC(CC)CCCC)c6C7=O)s5)sc4c3c(-c3ccc(CCCCCCCC)s3)c3sc4ccsc4c23)s1,CCCCCCCCc1ccc(-c2c3sc4cc(-c5ccc(-c6sc(-c7cccs7)c7c6C(=O)c6c(CC(CC)CCCC)sc(CC(CC)CCCC)c6C7=O)s5)sc4c3c(-c3ccc(CCCCCCCC)s3)c3sc4ccsc4c23)s1,7.16,,,-5.36,-3.43,,,,0.75%,conventional,,,chlorobenzene:DIO (99.25:0.75),
65577,10.1039/d0ta11197j,CCCCCCCCc1ccc(-c2c3sc4cc(-c5ccc(-c6sc(-c7cccs7)c7c6C(=O)c6c(CC(CC)CCCC)sc(CC(CC)CCCC)c6C7=O)s5)sc4c3c(-c3ccc(CCCCCCCC)s3)c3sc4ccsc4c23)s1,CCCCCCCCc1ccc(-c2c3sc4cc(-c5ccc(-c6sc(-c7cccs7)c7c6C(=O)c6c(CC(CC)CCCC)sc(CC(CC)CCCC)c6C7=O)s5)sc4c3c(-c3ccc(CCCCCCCC)s3)c3sc4ccsc4c23)s1,8.42,,,-5.36,-3.43,,,,0.25%,conventional,,,chlorobenzene:DIO (99.75:0.25),
