Repository: JiYiqaq/PCE-KA-GNN

# Data directory

- `raw/Active_Database.csv` is the immutable source dataset bundled under CC BY 4.0. Do not overwrite it with processed data.
- `processed/` is created and populated by the training pipeline. Generated `.pt` and `.pth` caches are intentionally ignored by Git because they can exceed GitHub's normal single-file limit.

See `../DATA_LICENSE.md` for provenance, license and checksum information.

File: data/processed/device_records.csv (part 113 of 250)
record_id,doi,donor_smiles,acceptor_smiles,pce,homo_d,lumo_d,homo_a,lumo_a,active_layer_thickness,annealing_temp,d_a_ratio,additive_ratio,device_type,etl_canonical,htl_canonical,solvent_canonical,additive_canonical
65579,10.1039/d0ta11197j,CCCCCCCCCCC(CCCCCCCC)COC(=O)c1cc(-c2c(F)c(F)c(-c3cc(C(=O)OCC(CCCCCCCC)CCCCCCCCCC)c(-c4sccc4CC(CCCCCC)CCCCCCC)s3)c3nsnc23)sc1-c1cc(CC(CCCCCC)CCCCCCC)c(-c2ccc(-c3c(F)c(F)c(-c4cccs4)c4nsnc34)s2)s1,CCCCCCCCCCC(CCCCCCCC)COC(=O)c1cc(-c2c(F)c(F)c(-c3cc(C(=O)OCC(CCCCCCCC)CCCCCCCCCC)c(-c4sccc4CC(CCCCCC)CCCCCCC)s3)c3nsnc23)sc1-c1cc(CC(CCCCCC)CCCCCCC)c(-c2ccc(-c3c(F)c(F)c(-c4cccs4)c4nsnc34)s2)s1,9.55,,,,,,,,2.5%,inverted,,,"1,2,4-trimethylbenzene",
65581,10.1039/d0ta11197j,CCCCC(CC)Cc1ccc(-c2c3cc(-c4ccc(-c5sc(-c6cccs6)c6c5C(=O)c5c(CC(CC)CCCC)sc(CC(CC)CCCC)c5C6=O)s4)sc3c(-c3ccc(CC(CC)CCCC)s3)c3ccsc23)s1,CCCCC(CC)Cc1ccc(-c2c3cc(-c4ccc(-c5sc(-c6cccs6)c6c5C(=O)c5c(CC(CC)CCCC)sc(CC(CC)CCCC)c5C6=O)s4)sc3c(-c3ccc(CC(CC)CCCC)s3)c3ccsc23)s1,9.05,,,-5.33,-3.48,,,,0.5%,inverted,,,,
65583,10.1039/d0ta11197j,CCCCCCCCc1ccc(-c2c3sc4cc(-c5ccc(-c6sc(-c7cccs7)c7c6C(=O)c6c(CC(CC)CCCC)sc(CC(CC)CCCC)c6C7=O)s5)sc4c3c(-c3ccc(CCCCCCCC)s3)c3sc4ccsc4c23)s1,CCCCCCCCc1ccc(-c2c3sc4cc(-c5ccc(-c6sc(-c7cccs7)c7c6C(=O)c6c(CC(CC)CCCC)sc(CC(CC)CCCC)c6C7=O)s5)sc4c3c(-c3ccc(CCCCCCCC)s3)c3sc4ccsc4c23)s1,8.28,,,-5.36,-3.43,,,,0.25%,conventional,,,o-DCB,
65584,10.1039/d0ta11197j,CCCCCCCCCCC(CCCCCCCC)COC(=O)c1cc(-c2c(F)c(F)c(-c3cc(C(=O)OCC(CCCCCCCC)CCCCCCCCCC)c(-c4sccc4CC(CCCCCC)CCCCCCC)s3)c3nsnc23)sc1-c1cc(CC(CCCCCC)CCCCCCC)c(-c2ccc(-c3c(F)c(F)c(-c4cccs4)c4nsnc34)s2)s1,CCCCCCCCCCC(CCCCCCCC)COC(=O)c1cc(-c2c(F)c(F)c(-c3cc(C(=O)OCC(CCCCCCCC)CCCCCCCCCC)c(-c4sccc4CC(CCCCCC)CCCCCCC)s3)c3nsnc23)sc1-c1cc(CC(CCCCCC)CCCCCCC)c(-c2ccc(-c3c(F)c(F)c(-c4cccs4)c4nsnc34)s2)s1,10.58,,,,,,,,2.5%,conventional,,,"1,2,4-trimethylbenzene",
65585,10.1039/d0ta11197j,CCCCCCCCCCC(CCCCCCCC)COC(=O)c1cc(-c2c(F)c(F)c(-c3cc(C(=O)OCC(CCCCCCCC)CCCCCCCCCC)c(-c4sccc4CC(CCCCCC)CCCCCCC)s3)c3nsnc23)sc1-c1cc(CC(CCCCCC)CCCCCCC)c(-c2ccc(-c3c(F)c(F)c(-c4cccs4)c4nsnc34)s2)s1,CCCCCCCCCCC(CCCCCCCC)COC(=O)c1cc(-c2c(F)c(F)c(-c3cc(C(=O)OCC(CCCCCCCC)CCCCCCCCCC)c(-c4sccc4CC(CCCCCC)CCCCCCC)s3)c3nsnc23)sc1-c1cc(CC(CCCCCC)CCCCCCC)c(-c2ccc(-c3c(F)c(F)c(-c4cccs4)c4nsnc34)s2)s1,8.6,,,,,,,,2.0%,inverted,,,TMB,
65586,10.1039/d0ta11197j,CCCCCCCCc1ccc(-c2c3sc4cc(-c5ccc(-c6sc(-c7cccs7)c7c6C(=O)c6c(CC(CC)CCCC)sc(CC(CC)CCCC)c6C7=O)s5)sc4c3c(-c3ccc(CCCCCCCC)s3)c3sc4ccsc4c23)s1,CCCCCCCCc1ccc(-c2c3sc4cc(-c5ccc(-c6sc(-c7cccs7)c7c6C(=O)c6c(CC(CC)CCCC)sc(CC(CC)CCCC)c6C7=O)s5)sc4c3c(-c3ccc(CCCCCCCC)s3)c3sc4ccsc4c23)s1,9.54,,,-5.36,-3.43,,,,0.25%,conventional,,,o-DCB,
65587,10.1039/d0ta11197j,CCCCCCCCCCC(CCCCCCCC)COC(=O)c1cc(-c2c(F)c(F)c(-c3cc(C(=O)OCC(CCCCCCCC)CCCCCCCCCC)c(-c4sccc4CC(CCCCCC)CCCCCCC)s3)c3nsnc23)sc1-c1cc(CC(CCCCCC)CCCCCCC)c(-c2ccc(-c3c(F)c(F)c(-c4cccs4)c4nsnc34)s2)s1,CCCCCCCCCCC(CCCCCCCC)COC(=O)c1cc(-c2c(F)c(F)c(-c3cc(C(=O)OCC(CCCCCCCC)CCCCCCCCCC)c(-c4sccc4CC(CCCCCC)CCCCCCC)s3)c3nsnc23)sc1-c1cc(CC(CCCCCC)CCCCCCC)c(-c2ccc(-c3c(F)c(F)c(-c4cccs4)c4nsnc34)s2)s1,9.06,,,,,,,,2%,inverted,,,TMB,
65588,10.1039/d0ta11197j,CCCCCCCCCCC(CCCCCCCC)COC(=O)c1cc(-c2c(F)c(F)c(-c3cc(C(=O)OCC(CCCCCCCC)CCCCCCCCCC)c(-c4sccc4CC(CCCCCC)CCCCCCC)s3)c3nsnc23)sc1-c1cc(CC(CCCCCC)CCCCCCC)c(-c2ccc(-c3c(F)c(F)c(-c4cccs4)c4nsnc34)s2)s1,CCCCCCCCCCC(CCCCCCCC)COC(=O)c1cc(-c2c(F)c(F)c(-c3cc(C(=O)OCC(CCCCCCCC)CCCCCCCCCC)c(-c4sccc4CC(CCCCCC)CCCCCCC)s3)c3nsnc23)sc1-c1cc(CC(CCCCCC)CCCCCCC)c(-c2ccc(-c3c(F)c(F)c(-c4cccs4)c4nsnc34)s2)s1,11.2,,,,,,,,2.5%,inverted,,,"1,2,4-trimethylbenzene",
65589,10.1039/d0ta11197j,CCCCCCCCCCC(CCCCCCCC)COC(=O)c1cc(-c2c(F)c(F)c(-c3cc(C(=O)OCC(CCCCCCCC)CCCCCCCCCC)c(-c4sccc4CC(CCCCCC)CCCCCCC)s3)c3nsnc23)sc1-c1cc(CC(CCCCCC)CCCCCCC)c(-c2ccc(-c3c(F)c(F)c(-c4cccs4)c4nsnc34)s2)s1,CCCCCCCCCCC(CCCCCCCC)COC(=O)c1cc(-c2c(F)c(F)c(-c3cc(C(=O)OCC(CCCCCCCC)CCCCCCCCCC)c(-c4sccc4CC(CCCCCC)CCCCCCC)s3)c3nsnc23)sc1-c1cc(CC(CCCCCC)CCCCCCC)c(-c2ccc(-c3c(F)c(F)c(-c4cccs4)c4nsnc34)s2)s1,10.3,,,,,,,,2.5%,inverted,,,"1,2,4-trimethylbenzene",
65590,10.1039/d0ta11197j,COC(=O)C(C)(C)c1cc(C)cc(-c2sc3c4sc5cc(/C=C6/C(=O)c7cc(F)cc(c7)C(=O)/C6=C\c6cc(C(C)(C)C(=O)OC)c(-c7cc(C)cc(C(C)(C)C(=O)OC)c7)s6)sc5c4c(C(C)(C)C(=O)OC)ccc2-3)c1,COC(=O)C(C)(C)c1cc(C)cc(-c2sc3c4sc5cc(/C=C6/C(=O)c7cc(F)cc(c7)C(=O)/C6=C\c6cc(C(C)(C)C(=O)OC)c(-c7cc(C)cc(C(C)(C)C(=O)OC)c7)s6)sc5c4c(C(C)(C)C(=O)OC)ccc2-3)c1,12.5,,,,,120.0,,,,conventional,,,chloroform,
65591,10.1039/d0ta11197j,CCCCCCCCCCC(CCCCCCCC)COC(=O)c1cc(-c2c(F)c(F)c(-c3cc(C(=O)OCC(CCCCCCCC)CCCCCCCCCC)c(-c4sccc4CC(CCCCCC)CCCCCCC)s3)c3nsnc23)sc1-c1cc(CC(CCCCCC)CCCCCCC)c(-c2ccc(-c3c(F)c(F)c(-c4cccs4)c4nsnc34)s2)s1,CCCCCCCCCCC(CCCCCCCC)COC(=O)c1cc(-c2c(F)c(F)c(-c3cc(C(=O)OCC(CCCCCCCC)CCCCCCCCCC)c(-c4sccc4CC(CCCCCC)CCCCCCC)s3)c3nsnc23)sc1-c1cc(CC(CCCCCC)CCCCCCC)c(-c2ccc(-c3c(F)c(F)c(-c4cccs4)c4nsnc34)s2)s1,7.55,,,,,,,2:3,2.5%,inverted,,,"1,2,4-trimethylbenzene",
65598,10.1039/d0ta11203h,CCOC(=O)c1sc2c(-c3cc4c(-c5cc(Cl)c(CC)s5)c5sc(-c6sc(-c7cc8c(-c9cc(Cl)c(CC)s9)c9sc(-c%10sc(-c%11cc%12c(-c%13cc(Cl)c(CC)s%13)c%13sccc%13c(-c%13cc(Cl)c(CC)s%13)c%12s%11)c%11sc(C(=O)OCC)c(F)c%10%11)cc9c(-c9cc(Cl)c(CC)s9)c8s7)c7sc(C(=O)OCC)c(F)c67)cc5c(-c5cc(Cl)c(CC)s5)c4s3)scc2c1F,CCCCCCc1ccc(C2(c3ccc(CCCCCC)cc3)c3cc4c(cc3-c3sc5cc(/C=C6\C(=O)c7cc(F)c(F)cc7C6=C(C#N)C#N)sc5c32)C(c2ccc(CCCCCC)cc2)(c2ccc(CCCCCC)cc2)c2c-4sc3cc(/C=C4\C(=O)c5cc(F)c(F)cc5C4=C(C#N)C#N)sc23)cc1,10.72,-5.5,-3.93,-5.66,-4.14,80.0,,,,inverted,,,,
65599,10.1039/d0ta11203h,CCOC(=O)c1sc2c(-c3cc4c(-c5cc(Cl)c(CC)s5)c5sc(-c6sc(-c7cc8c(-c9cc(Cl)c(CC)s9)c9sc(-c%10sc(-c%11cc%12c(-c%13cc(Cl)c(CC)s%13)c%13sccc%13c(-c%13cc(Cl)c(CC)s%13)c%12s%11)c%11sc(C(=O)OCC)c(F)c%10%11)cc9c(-c9cc(Cl)c(CC)s9)c8s7)c7sc(C(=O)OCC)c(F)c67)cc5c(-c5cc(Cl)c(CC)s5)c4s3)scc2c1F,CCCCCCc1ccc(C2(c3ccc(CCCCCC)cc3)c3cc4c(cc3-c3sc5cc(/C=C6\C(=O)c7cc(F)c(F)cc7C6=C(C#N)C#N)sc5c32)C(c2ccc(CCCCCC)cc2)(c2ccc(CCCCCC)cc2)c2c-4sc3cc(/C=C4\C(=O)c5cc(F)c(F)cc5C4=C(C#N)C#N)sc23)cc1,9.7,-5.5,-3.93,-5.66,-4.14,90.0,,,,,,,,
65600,10.1039/d0ta11203h,CCOC(=O)c1sc2c(-c3cc4c(-c5cc(Cl)c(CC)s5)c5sc(-c6sc(-c7cc8c(-c9cc(Cl)c(CC)s9)c9sc(-c%10sc(-c%11cc%12c(-c%13cc(Cl)c(CC)s%13)c%13sccc%13c(-c%13cc(Cl)c(CC)s%13)c%12s%11)c%11sc(C(=O)OCC)c(F)c%10%11)cc9c(-c9cc(Cl)c(CC)s9)c8s7)c7sc(C(=O)OCC)c(F)c67)cc5c(-c5cc(Cl)c(CC)s5)c4s3)scc2c1F,CCCCCCc1ccc(C2(c3ccc(CCCCCC)cc3)c3cc4c(cc3-c3sc5cc(/C=C6\C(=O)c7cc(F)c(F)cc7C6=C(C#N)C#N)sc5c32)C(c2ccc(CCCCCC)cc2)(c2ccc(CCCCCC)cc2)c2c-4sc3cc(/C=C4\C(=O)c5cc(F)c(F)cc5C4=C(C#N)C#N)sc23)cc1,6.6,-5.5,-3.93,-5.66,-4.14,110.0,,,,inverted,,,,
65601,10.1039/d0ta11203h,COC(=O)C(C)(C)c1cc(C)cc(-c2sc3c4sc5cc(/C=C6/C(=O)c7cc(F)cc(c7)C(=O)/C6=C\c6cc(C(C)(C)C(=O)OC)c(-c7cc(C)cc(C(C)(C)C(=O)OC)c7)s6)sc5c4c(C(C)(C)C(=O)OC)ccc2-3)c1,CCCCCCc1ccc(C2(c3ccc(CCCCCC)cc3)c3cc4c(cc3-c3sc5cc(/C=C6\C(=O)c7cc(F)c(F)cc7C6=C(C#N)C#N)sc5c32)C(c2ccc(CCCCCC)cc2)(c2ccc(CCCCCC)cc2)c2c-4sc3cc(/C=C4\C(=O)c5cc(F)c(F)cc5C4=C(C#N)C#N)sc23)cc1,11.67,-5.56,-3.65,-5.66,-4.14,110.0,,,,,,,,
65602,10.1039/d0ta11203h,CCOC(=O)c1sc2c(-c3cc4c(-c5cc(F)c(SCC)s5)c5sc(-c6sc(-c7cc8c(-c9cc(F)c(SCC)s9)c9sc(-c%10sc(-c%11cc%12c(-c%13cc(F)c(SCC)s%13)c%13sccc%13c(-c%13cc(F)c(SCC)s%13)c%12s%11)c%11sc(C(=O)OCC)c(F)c%10%11)cc9c(-c9cc(F)c(SCC)s9)c8s7)c7sc(C(=O)OCC)c(F)c67)cc5c(-c5cc(F)c(SCC)s5)c4s3)scc2c1F,CCCCCCc1ccc(C2(c3ccc(CCCCCC)cc3)c3cc4c(cc3-c3sc5cc(/C=C6\C(=O)c7cc(F)c(F)cc7C6=C(C#N)C#N)sc5c32)C(c2ccc(CCCCCC)cc2)(c2ccc(CCCCCC)cc2)c2c-4sc3cc(/C=C4\C(=O)c5cc(F)c(F)cc5C4=C(C#N)C#N)sc23)cc1,2.4,-5.53,-3.76,-5.66,-4.14,,,,,,,,,
65603,10.1039/d0ta11203h,CCOC(=O)c1sc2c(-c3cc4c(-c5cc(F)c(CC)s5)c5sc(-c6sc(-c7cc8c(-c9cc(F)c(CC)s9)c9sc(-c%10sc(-c%11cc%12c(-c%13cc(F)c(CC)s%13)c%13sccc%13c(-c%13cc(F)c(CC)s%13)c%12s%11)c%11sc(C(=O)OCC)c(F)c%10%11)cc9c(-c9cc(F)c(CC)s9)c8s7)c7sc(C(=O)OCC)c(F)c67)cc5c(-c5cc(F)c(CC)s5)c4s3)scc2c1F,CCCCCCc1ccc(C2(c3ccc(CCCCCC)cc3)c3cc4c(cc3-c3sc5cc(/C=C6\C(=O)c7cc(F)c(F)cc7C6=C(C#N)C#N)sc5c32)C(c2ccc(CCCCCC)cc2)(c2ccc(CCCCCC)cc2)c2c-4sc3cc(/C=C4\C(=O)c5cc(F)c(F)cc5C4=C(C#N)C#N)sc23)cc1,3.71,-5.47,-3.9,-5.66,-4.14,,,,,,,,,
65604,10.1039/d0ta11203h,CCOC(=O)c1sc2c(-c3cc4c(-c5cc(Cl)c(CC)s5)c5sc(-c6sc(-c7cc8c(-c9cc(Cl)c(CC)s9)c9sc(-c%10sc(-c%11cc%12c(-c%13cc(Cl)c(CC)s%13)c%13sccc%13c(-c%13cc(Cl)c(CC)s%13)c%12s%11)c%11sc(C(=O)OCC)c(F)c%10%11)cc9c(-c9cc(Cl)c(CC)s9)c8s7)c7sc(C(=O)OCC)c(F)c67)cc5c(-c5cc(Cl)c(CC)s5)c4s3)scc2c1F,CCCCCCc1ccc(C2(c3ccc(CCCCCC)cc3)c3cc4c(cc3-c3sc5cc(/C=C6\C(=O)c7cc(F)c(F)cc7C6=C(C#N)C#N)sc5c32)C(c2ccc(CCCCCC)cc2)(c2ccc(CCCCCC)cc2)c2c-4sc3cc(/C=C4\C(=O)c5cc(F)c(F)cc5C4=C(C#N)C#N)sc23)cc1,9.0,-5.5,-3.93,-5.66,-4.14,80.0,,1:1,,,,,,
65605,10.1039/d0ta11203h,CCOC(=O)c1sc2c(-c3cc4c(-c5cc(Cl)c(CC)s5)c5sc(-c6sc(-c7cc8c(-c9cc(Cl)c(CC)s9)c9sc(-c%10sc(-c%11cc%12c(-c%13cc(Cl)c(CC)s%13)c%13sccc%13c(-c%13cc(Cl)c(CC)s%13)c%12s%11)c%11sc(C(=O)OCC)c(F)c%10%11)cc9c(-c9cc(Cl)c(CC)s9)c8s7)c7sc(C(=O)OCC)c(F)c67)cc5c(-c5cc(Cl)c(CC)s5)c4s3)scc2c1F,CCCCCCc1ccc(C2(c3ccc(CCCCCC)cc3)c3cc4c(cc3-c3sc5cc(/C=C6\C(=O)c7cc(F)c(F)cc7C6=C(C#N)C#N)sc5c32)C(c2ccc(CCCCCC)cc2)(c2ccc(CCCCCC)cc2)c2c-4sc3cc(/C=C4\C(=O)c5cc(F)c(F)cc5C4=C(C#N)C#N)sc23)cc1,8.25,-5.5,-3.93,-5.66,-4.14,,,1:1 w/w,,,,,,
65606,10.1039/d0ta11203h,CCOC(=O)c1sc2c(-c3cc4c(-c5cc(Cl)c(CC)s5)c5sc(-c6sc(-c7cc8c(-c9cc(Cl)c(CC)s9)c9sc(-c%10sc(-c%11cc%12c(-c%13cc(Cl)c(CC)s%13)c%13sccc%13c(-c%13cc(Cl)c(CC)s%13)c%12s%11)c%11sc(C(=O)OCC)c(F)c%10%11)cc9c(-c9cc(Cl)c(CC)s9)c8s7)c7sc(C(=O)OCC)c(F)c67)cc5c(-c5cc(Cl)c(CC)s5)c4s3)scc2c1F,CCCCCCc1ccc(C2(c3ccc(CCCCCC)cc3)c3cc4c(cc3-c3sc5cc(/C=C6\C(=O)c7cc(F)c(F)cc7C6=C(C#N)C#N)sc5c32)C(c2ccc(CCCCCC)cc2)(c2ccc(CCCCCC)cc2)c2c-4sc3cc(/C=C4\C(=O)c5cc(F)c(F)cc5C4=C(C#N)C#N)sc23)cc1,6.53,-5.5,-3.93,-5.66,-4.14,,,1:1 w/w,,,,,,
65607,10.1039/d0ta11306a,CCCCCCc1ccsc1,CCCCCCCCC1(CCCCCCCC)c2cc3c(cc2-c2sc(-c4c5cc(C(=O)OCC)sc5c(/C=c5\sc(=C(C#N)C#N)n(CC)c5=O)c5nn(CC(CC)CCCC)nc45)cc21)C(CCCCCCCC)(CCCCCCCC)c1cc(-c2c4cc(C(=O)OCC)sc4c(/C=c4\sc(=C(C#N)C#N)n(CC)c4=O)c4nn(CC(CC)CCCC)nc24)sc1-3,6.12,-5.01,-3.12,-5.48,-3.73,,,1:0.6,0.5%,inverted,,,,DIO
65608,10.1039/d0ta11306a,CCCCCCc1ccsc1,CCn1nc2c(-c3cc4c(s3)-c3cc5c(cc3C4(CC)CC)-c3sc(-c4c6ccsc6c(/C=c6\sc(=C(C#N)C#N)n(CC)c6=O)c6nn(CC)nc46)cc3C5(CC)CC)c3ccsc3c(/C=c3\sc(=C(C#N)C#N)n(CC)c3=O)c2n1,7.72,-5.01,-3.12,-5.41,-3.63,,,1:0.6,0.5%,inverted,,,,DIO
65612,10.1039/d0ta12203c,COC(=O)C(C)(C)c1cc(C)cc(-c2sc3c4sc5cc(/C=C6/C(=O)c7cc(F)cc(c7)C(=O)/C6=C\c6cc(C(C)(C)C(=O)OC)c(-c7cc(C)cc(C(C)(C)C(=O)OC)c7)s6)sc5c4c(C(C)(C)C(=O)OC)ccc2-3)c1,CCCCCCc1ccc(C2(c3ccc(CCCCCC)cc3)c3cc4c(cc3-c3sc5cc(/C=C6\C(=O)c7cc(F)c(F)cc7C6=C(C#N)C#N)sc5c32)C(c2ccc(CCCCCC)cc2)(c2ccc(CCCCCC)cc2)c2c-4sc3cc(/C=C4\C(=O)c5cc(F)c(F)cc5C4=C(C#N)C#N)sc23)cc1,2.3,-5.56,-3.65,-5.66,-4.14,,100.0,1:1,0.5 vol%,inverted,,,,
65613,10.1039/d0ta12203c,COC(=O)C(C)(C)c1cc(C)cc(-c2sc3c4sc5cc(/C=C6/C(=O)c7cc(F)cc(c7)C(=O)/C6=C\c6cc(C(C)(C)C(=O)OC)c(-c7cc(C)cc(C(C)(C)C(=O)OC)c7)s6)sc5c4c(C(C)(C)C(=O)OC)ccc2-3)c1,CCCCCCc1ccc(C2(c3ccc(CCCCCC)cc3)c3cc4c(cc3-c3sc5cc(/C=C6\C(=O)c7cc(F)c(F)cc7C6=C(C#N)C#N)sc5c32)C(c2ccc(CCCCCC)cc2)(c2ccc(CCCCCC)cc2)c2c-4sc3cc(/C=C4\C(=O)c5cc(F)c(F)cc5C4=C(C#N)C#N)sc23)cc1,3.1,-5.56,-3.65,-5.66,-4.14,,100.0,1:1,0.5 vol%,inverted,,,,
65614,10.1039/d0ta12203c,COC(=O)C(C)(C)c1cc(C)cc(-c2sc3c4sc5cc(/C=C6/C(=O)c7cc(F)cc(c7)C(=O)/C6=C\c6cc(C(C)(C)C(=O)OC)c(-c7cc(C)cc(C(C)(C)C(=O)OC)c7)s6)sc5c4c(C(C)(C)C(=O)OC)ccc2-3)c1,CCCCCCc1ccc(C2(c3ccc(CCCCCC)cc3)c3cc4c(cc3-c3sc5cc(/C=C6\C(=O)c7cc(F)c(F)cc7C6=C(C#N)C#N)sc5c32)C(c2ccc(CCCCCC)cc2)(c2ccc(CCCCCC)cc2)c2c-4sc3cc(/C=C4\C(=O)c5cc(F)c(F)cc5C4=C(C#N)C#N)sc23)cc1,6.6,-5.56,-3.65,-5.66,-4.14,,100.0,1:1,0.5 vol%,inverted,,,,
65615,10.1039/d0ta12203c,COC(=O)C(C)(C)c1cc(C)cc(-c2sc3c4sc5cc(/C=C6/C(=O)c7cc(F)cc(c7)C(=O)/C6=C\c6cc(C(C)(C)C(=O)OC)c(-c7cc(C)cc(C(C)(C)C(=O)OC)c7)s6)sc5c4c(C(C)(C)C(=O)OC)ccc2-3)c1,CCCCCCc1ccc(C2(c3ccc(CCCCCC)cc3)c3cc4c(cc3-c3sc5cc(/C=C6\C(=O)c7cc(F)c(F)cc7C6=C(C#N)C#N)sc5c32)C(c2ccc(CCCCCC)cc2)(c2ccc(CCCCCC)cc2)c2c-4sc3cc(/C=C4\C(=O)c5cc(F)c(F)cc5C4=C(C#N)C#N)sc23)cc1,8.5,-5.56,-3.65,-5.66,-4.14,,100.0,1:1,0.5 vol%,inverted,,,,
65616,10.1039/d0ta12203c,COC(=O)C(C)(C)c1cc(C)cc(-c2sc3c4sc5cc(/C=C6/C(=O)c7cc(F)cc(c7)C(=O)/C6=C\c6cc(C(C)(C)C(=O)OC)c(-c7cc(C)cc(C(C)(C)C(=O)OC)c7)s6)sc5c4c(C(C)(C)C(=O)OC)ccc2-3)c1,CCCCCCc1ccc(C2(c3ccc(CCCCCC)cc3)c3cc4c(cc3-c3sc5cc(/C=C6\C(=O)c7cc(F)c(F)cc7C6=C(C#N)C#N)sc5c32)C(c2ccc(CCCCCC)cc2)(c2ccc(CCCCCC)cc2)c2c-4sc3cc(/C=C4\C(=O)c5cc(F)c(F)cc5C4=C(C#N)C#N)sc23)cc1,9.8,-5.56,-3.65,-5.66,-4.14,,100.0,1:1,0.5 vol%,inverted,,,,
65647,10.1039/d0tc00269k,CCCCC(CC)COC(=O)c1sc2csc(-c3cc4c(-c5ccc(CC(CC)CCCC)s5)c5sccc5c(-c5ccc(CC(CC)CCCC)s5)c4s3)c2c1F,CCCCCCc1ccc(C2(c3ccc(CCCCCC)cc3)c3cc(/C=C4\C(=O)c5ccccc5C4=C(C#N)C#N)sc3-c3sc4c5c(sc4c32)-c2sc(/C=C3\C(=O)c4ccccc4C3=C(C#N)C#N)cc2C5(c2ccc(CCCCCC)cc2)c2ccc(CCCCCC)cc2)cc1,5.26,-5.21,-3.6,-5.452,-3.99,,110.0,1:1.3,1%,,,,,CN
65649,10.1039/d0tc00269k,CCCCC(CC)COC(=O)c1sc2csc(-c3cc4c(-c5ccc(CC(CC)CCCC)s5)c5sccc5c(-c5ccc(CC(CC)CCCC)s5)c4s3)c2c1F,CCCCCCc1ccc(C2(c3ccc(CCCCCC)cc3)c3c(sc4cc(/C=C5\C(=O)c6ccccc6C5=C(C#N)C#N)sc34)-c3sc4c5c(sc4c32)-c2sc3cc(/C=C4\C(=O)c6ccccc6C4=C(C#N)C#N)sc3c2C5(c2ccc(CCCCCC)cc2)c2ccc(CCCCCC)cc2)cc1,8.13,-5.21,-3.6,-5.263,-3.85,,110.0,1:1.3,1%,,,,,CN
65667,10.1039/d0tc00779j,CCCCCCCCC(CCCCCC)COC(=O)c1csc(-c2cc(C(=O)OCC(CCCCCC)CCCCCCCC)c(-c3ccc(-c4cccs4)s3)s2)c1,COC(=O)CCCC1(c2ccccc2)C23c4c5ccc6c7cc8c9c%10c(cc%11cc%12c%13c%14c(cc%15c%16ccc-5c2c%16c2c5c%16c%17c(c(c46)c7c9c%17c4c%10c%11c%13c4c%16c%14c%152)C513)C%12)C8,4.79,-5.31,-3.0,-5.9,-3.9,,,,,,,,,
65669,10.1039/d0tc00822b,CCCCC(CC)COC(=O)c1sc2csc(-c3cc4c(-c5ccc(CC(CC)CCCC)s5)c5sccc5c(-c5ccc(CC(CC)CCCC)s5)c4s3)c2c1F,COC(=O)CCCC1(c2ccccc2)C23c4c5ccc6c7cc8c9c%10c(cc%11cc%12c%13c%14c(cc%15c%16ccc-5c2c%16c2c5c%16c%17c(c(c46)c7c9c%17c4c%10c%11c%13c4c%16c%14c%152)C513)C%12)C8,8.02,-5.21,-3.6,-5.9,-3.9,,,,,,,,,
65670,10.1039/d0tc00822b,CCCCC(CC)COC(=O)c1sc2csc(-c3cc4c(-c5ccc(CC(CC)CCCC)s5)c5sccc5c(-c5ccc(CC(CC)CCCC)s5)c4s3)c2c1F,COC(=O)CCCC1(c2ccccc2)C23c4c5ccc6c7cc8c9c%10c(cc%11cc%12c%13c%14c(cc%15c%16ccc-5c2c%16c2c5c%16c%17c(c(c46)c7c9c%17c4c%10c%11c%13c4c%16c%14c%152)C513)C%12)C8,9.13,-5.21,-3.6,-5.9,-3.9,,,,,,,,,
65671,10.1039/d0tc00822b,CCCCC(CC)COC(=O)c1sc2csc(-c3cc4c(-c5ccc(CC(CC)CCCC)s5)c5sccc5c(-c5ccc(CC(CC)CCCC)s5)c4s3)c2c1F,COC(=O)CCCC1(c2ccccc2)C23c4c5ccc6c7cc8c9c%10c(cc%11cc%12c%13c%14c(cc%15c%16ccc-5c2c%16c2c5c%16c%17c(c(c46)c7c9c%17c4c%10c%11c%13c4c%16c%14c%152)C513)C%12)C8,8.78,-5.21,-3.6,-5.9,-3.9,,,,,,,,,
65672,10.1039/d0tc00822b,CCCCC(CC)COC(=O)c1sc2csc(-c3cc4c(-c5ccc(CC(CC)CCCC)s5)c5sccc5c(-c5ccc(CC(CC)CCCC)s5)c4s3)c2c1F,COC(=O)CCCC1(c2ccccc2)C23c4c5ccc6c7cc8c9c%10c(cc%11cc%12c%13c%14c(cc%15c%16ccc-5c2c%16c2c5c%16c%17c(c(c46)c7c9c%17c4c%10c%11c%13c4c%16c%14c%152)C513)C%12)C8,8.58,-5.21,-3.6,-5.9,-3.9,,,,,,,,,
65676,10.1039/d0tc01352h,CCCCn1c(-c2ccccc2)nc(-c2ccccc2)c1CN(Cc1ccc2c(c1)OCO2)Cc1ccc2c(c1)OCO2,COC(=O)CCCC1(c2ccccc2)C23c4c5ccc6c7cc8c9c%10c(cc%11cc%12c%13c%14c(cc%15c%16ccc-5c2c%16c2c5c%16c%17c(c(c46)c7c9c%17c4c%10c%11c%13c4c%16c%14c%152)C513)C%12)C8,4.27,,,-5.9,-3.9,70.0,,1:1.7,,,,,,
65677,10.1039/d0tc01352h,CCCCn1c(-c2ccccc2)nc(-c2ccccc2)c1CN(Cc1ccc2c(c1)OCO2)Cc1ccc2c(c1)OCO2,COC(=O)CCCC1(c2ccccc2)C23c4c5ccc6c7cc8c9c%10c(cc%11cc%12c%13c%14c(cc%15c%16ccc-5c2c%16c2c5c%16c%17c(c(c46)c7c9c%17c4c%10c%11c%13c4c%16c%14c%152)C513)C%12)C8,2.49,,,-5.9,-3.9,70.0,,1:1.7,,,,,,
65683,10.1039/d0tc01487g,CCCCCCCCc1cc(-c2c(-c3cccs3)sc3c(-c4cc(CCCCCCCC)c(CCCCCCCC)s4)c(-c4ccc(-c5cccc6nsnc56)s4)sc23)sc1CCCCCCCC,COC(=O)CCCC1(c2ccccc2)C23c4c5ccc6c7cc8c9c%10c(cc%11cc%12c%13c%14c(cc%15c%16ccc-5c2c%16c2c5c%16c%17c(c(c46)c7c9c%17c4c%10c%11c%13c4c%16c%14c%152)C513)C%12)C8,2.27,,,-5.9,-3.9,61.0,,1:1,,,,,,
65685,10.1039/d0tc01487g,CCCCCCc1csc(-c2ccc(-c3cc(CCCCCC)c(/C=C/c4csc(-c5cc6c(OCC(CC)CCCC)c7sc(-c8ccc(C9=C%10C(=O)N(CC(CC)CCCC)C(c%11ccc(-c%12cc%13c(OCC(CC)CCCC)c%14sccc%14c(OCC(CC)CCCC)c%13s%12)s%11)=C%10C(=O)N9CC(CC)CCCC)s8)cc7c(OCC(CC)CCCC)c6s5)c4)s3)c3nsnc23)c1,COC(=O)CCCC1(c2ccccc2)C23c4c5ccc6c7cc8c9c%10c(cc%11cc%12c%13c%14c(cc%15c%16ccc-5c2c%16c2c5c%16c%17c(c(c46)c7c9c%17c4c%10c%11c%13c4c%16c%14c%152)C513)C%12)C8,1.23,,,-5.9,-3.9,69.0,,1:3,1.0%,,,,,
65698,10.1039/d0tc02136a,CCCCC(CC)Cc1sc(-c2c3cc(-c4cccc5nsnc45)sc3c(-c3cc(Cl)c(CC(CC)CCCC)s3)c3ccsc23)cc1Cl,CCCCC(CC)COc1cc(/C=C2\C(=O)c3cc(F)c(F)cc3C2=C(C#N)C#N)sc1-c1cc2c(s1)-c1sc(-c3sc(/C=C4\C(=O)c5cc(F)c(F)cc5C4=C(C#N)C#N)cc3OCC(CC)CCCC)cc1C2(CC(CC)CCCC)CC(CC)CCCC,2.32,-5.33,-3.48,-5.26,-4.16,,,1:1,,,,,,
65700,10.1039/d0tc02136a,CCCCC(CC)COC(=O)c1sc2csc(-c3cc4c(-c5ccc(CC(CC)CCCC)s5)c5sccc5c(-c5ccc(CC(CC)CCCC)s5)c4s3)c2c1F,CCCCC(CC)COc1cc(/C=C2\C(=O)c3cc(F)c(F)cc3C2=C(C#N)C#N)sc1-c1cc2c(s1)-c1sc(-c3sc(/C=C4\C(=O)c5cc(F)c(F)cc5C4=C(C#N)C#N)cc3OCC(CC)CCCC)cc1C2(CC(CC)CCCC)CC(CC)CCCC,7.04,-5.21,-3.6,-5.26,-4.16,,,1:1.5,,,,,,
65702,10.1039/d0tc02136a,CCCCC(CC)Cc1sc(-c2c3cc(-c4cccc5nsnc45)sc3c(-c3cc(Cl)c(CC(CC)CCCC)s3)c3ccsc23)cc1Cl,CCCCC(CC)COc1cc(/C=C2\C(=O)c3cc(F)c(F)cc3C2=C(C#N)C#N)sc1-c1cc2c(s1)-c1sc(-c3sc(/C=C4\C(=O)c5cc(F)c(F)cc5C4=C(C#N)C#N)cc3OCC(CC)CCCC)cc1C2(CC(CC)CCCC)CC(CC)CCCC,2.32,-5.33,-3.48,-5.26,-4.16,,,,,,,,,
65704,10.1039/d0tc02136a,CCCCC(CC)COC(=O)c1sc2csc(-c3cc4c(-c5ccc(CC(CC)CCCC)s5)c5sccc5c(-c5ccc(CC(CC)CCCC)s5)c4s3)c2c1F,CCCCC(CC)COc1cc(/C=C2\C(=O)c3cc(F)c(F)cc3C2=C(C#N)C#N)sc1-c1cc2c(s1)-c1sc(-c3sc(/C=C4\C(=O)c5cc(F)c(F)cc5C4=C(C#N)C#N)cc3OCC(CC)CCCC)cc1C2(CC(CC)CCCC)CC(CC)CCCC,7.04,-5.21,-3.6,-5.26,-4.16,,,1:1.5,,,,,,
65705,10.1039/d0tc02158j,COC(=O)C(C)(C)c1cc(C)cc(-c2sc3c4sc5cc(/C=C6/C(=O)c7cc(F)cc(c7)C(=O)/C6=C\c6cc(C(C)(C)C(=O)OC)c(-c7cc(C)cc(C(C)(C)C(=O)OC)c7)s6)sc5c4c(C(C)(C)C(=O)OC)ccc2-3)c1,CCCCCCc1ccc(C2(c3ccc(CCCCCC)cc3)c3cc(/C=C4\C(=O)c5cc(F)c(F)cc5C4=C(C#N)C#N)sc3-c3sc4c(c(CCCCCC)cc5c4cc(CCCCCC)c4c6c(sc45)-c4sc(/C=C5\C(=O)c7cc(F)c(F)cc7C5=C(C#N)C#N)cc4C6(c4ccc(CCCCCC)cc4)c4ccc(CCCCCC)cc4)c32)cc1,10.5,-5.56,-3.65,-5.41,-3.78,,,,,,,,,
65706,10.1039/d0tc02158j,COC(=O)C(C)(C)c1cc(C)cc(-c2sc3c4sc5cc(/C=C6/C(=O)c7cc(F)cc(c7)C(=O)/C6=C\c6cc(C(C)(C)C(=O)OC)c(-c7cc(C)cc(C(C)(C)C(=O)OC)c7)s6)sc5c4c(C(C)(C)C(=O)OC)ccc2-3)c1,CCOc1cc2c(cc(OCC)c3c4c(sc32)-c2sc(/C=C3\C(=O)c5cc(F)c(F)cc5C3=C(C#N)C#N)cc2C4(c2ccc(CC)cc2)c2ccc(CC)cc2)c2sc3c(c12)C(c1ccc(CC)cc1)(c1ccc(CC)cc1)c1cc(/C=C2\C(=O)c4cc(F)c(F)cc4C2=C(C#N)C#N)sc1-3,12.8,-5.56,-3.65,-5.38,-3.84,,,,,,,,,
65725,10.1039/d0tc03048a,COC(=O)C(C)(C)c1cc(C)cc(-c2sc3c4sc5cc(/C=C6/C(=O)c7cc(F)cc(c7)C(=O)/C6=C\c6cc(C(C)(C)C(=O)OC)c(-c7cc(C)cc(C(C)(C)C(=O)OC)c7)s6)sc5c4c(C(C)(C)C(=O)OC)ccc2-3)c1,CCCCCCCCCCCc1c(/C=C2\C(=O)c3cc(Cl)c(Cl)cc3C2=C(C#N)C#N)sc2c1sc1c3c4nsnc4c4c5sc6c(CCCCCCCCCCC)c(/C=C7\C(=O)c8cc(Cl)c(Cl)cc8C7=C(C#N)C#N)sc6c5n(CC(CC)CCCC)c4c3n(CC(CC)CCCC)c21,15.7,-5.56,-3.65,-5.72,-4.16,,110.0,1:1 w/w,0.5 vol% chloronaphthalene (CN),inverted,ZnO,,,
65726,10.1039/d0tc03048a,COC(=O)C(C)(C)c1cc(C)cc(-c2sc3c4sc5cc(/C=C6/C(=O)c7cc(F)cc(c7)C(=O)/C6=C\c6cc(C(C)(C)C(=O)OC)c(-c7cc(C)cc(C(C)(C)C(=O)OC)c7)s6)sc5c4c(C(C)(C)C(=O)OC)ccc2-3)c1,CCCCCCCCCCCc1c(/C=C2\C(=O)c3cc(Cl)c(Cl)cc3C2=C(C#N)C#N)sc2c1sc1c3c4nsnc4c4c5sc6c(CCCCCCCCCCC)c(/C=C7\C(=O)c8cc(Cl)c(Cl)cc8C7=C(C#N)C#N)sc6c5n(CC(CC)CCCC)c4c3n(CC(CC)CCCC)c21,16.6,-5.56,-3.65,-5.72,-4.16,,110.0,1:1 w/w,0.5 vol% chloronaphthalene (CN),inverted,ZnO/PASP,,,
65727,10.1039/d0tc03048a,COC(=O)C(C)(C)c1cc(C)cc(-c2sc3c4sc5cc(/C=C6/C(=O)c7cc(F)cc(c7)C(=O)/C6=C\c6cc(C(C)(C)C(=O)OC)c(-c7cc(C)cc(C(C)(C)C(=O)OC)c7)s6)sc5c4c(C(C)(C)C(=O)OC)ccc2-3)c1,CCCCCCc1ccc(C2(c3ccc(CCCCCC)cc3)c3cc4c(cc3-c3sc5cc(/C=C6\C(=O)c7cc(F)c(F)cc7C6=C(C#N)C#N)sc5c32)C(c2ccc(CCCCCC)cc2)(c2ccc(CCCCCC)cc2)c2c-4sc3cc(/C=C4\C(=O)c5cc(F)c(F)cc5C4=C(C#N)C#N)sc23)cc1,13.1,-5.56,-3.65,-5.66,-4.14,,,,0.5 vol%,inverted,ZnO,,,
65728,10.1039/d0tc03048a,COC(=O)C(C)(C)c1cc(C)cc(-c2sc3c4sc5cc(/C=C6/C(=O)c7cc(F)cc(c7)C(=O)/C6=C\c6cc(C(C)(C)C(=O)OC)c(-c7cc(C)cc(C(C)(C)C(=O)OC)c7)s6)sc5c4c(C(C)(C)C(=O)OC)ccc2-3)c1,CCCCCCc1ccc(C2(c3ccc(CCCCCC)cc3)c3cc4c(cc3-c3sc5cc(/C=C6\C(=O)c7cc(F)c(F)cc7C6=C(C#N)C#N)sc5c32)C(c2ccc(CCCCCC)cc2)(c2ccc(CCCCCC)cc2)c2c-4sc3cc(/C=C4\C(=O)c5cc(F)c(F)cc5C4=C(C#N)C#N)sc23)cc1,13.6,-5.56,-3.65,-5.66,-4.14,,,,0.5 vol%,inverted,ZnO/PASP,,,
65729,10.1039/d0tc03048a,CCCCC(CC)Cc1sc(-c2c3cc(-c4cccc5nsnc45)sc3c(-c3cc(Cl)c(CC(CC)CCCC)s3)c3ccsc23)cc1Cl,CCCCCCc1ccc(C2(c3ccc(CCCCCC)cc3)c3cc4c(cc3-c3sc5cc(C=C6C(=O)c7ccccc7C6=C(C#N)C#N)sc5c32)C(c2ccc(CCCCCC)cc2)(c2ccc(CCCCCC)cc2)c2c-4sc3cc(C=C4C(=O)c5ccccc5C4=C(C#N)C#N)sc23)cc1,10.1,-5.33,-3.48,-5.576,-3.916,,,,0.5 vol%,inverted,ZnO,,,
65730,10.1039/d0tc03048a,CCCCC(CC)Cc1sc(-c2c3cc(-c4cccc5nsnc45)sc3c(-c3cc(Cl)c(CC(CC)CCCC)s3)c3ccsc23)cc1Cl,CCCCCCc1ccc(C2(c3ccc(CCCCCC)cc3)c3cc4c(cc3-c3sc5cc(C=C6C(=O)c7ccccc7C6=C(C#N)C#N)sc5c32)C(c2ccc(CCCCCC)cc2)(c2ccc(CCCCCC)cc2)c2c-4sc3cc(C=C4C(=O)c5ccccc5C4=C(C#N)C#N)sc23)cc1,10.7,-5.33,-3.48,-5.576,-3.916,,,,0.5 vol%,inverted,ZnO/PASP,,,
65761,10.1039/d0tc03217d,CCCCCCCCC(CCCCCC)Cn1nc2c(-c3cccs3)c(F)c(F)c(-c3ccc(-c4cc5c(-c6ccc([Si](CCC)(CCC)CCC)s6)c6sccc6c(-c6ccc([Si](CCC)(CCC)CCC)s6)c5s4)s3)c2n1,CCCCCCc1cccc(C2(c3cccc(CCCCCC)c3)c3cc4c(cc3-c3sc5cc(/C=C6/C(=O)c7cscc7C6=C(C#N)C#N)sc5c32)C(c2cccc(CCCCCC)c2)(c2cccc(CCCCCC)c2)c2c-4sc3cc(/C=C4/C(=O)c5cscc5C4=C(C#N)C#N)sc23)c1,11.01,-5.4,-3.24,-5.62,-3.89,,150.0,1:1.2,,conventional,,,,
65762,10.1039/d0tc03217d,CCCCCCCCC(CCCCCC)Cn1nc2c(-c3cccs3)c(F)c(F)c(-c3ccc(-c4cc5c(-c6ccc([Si](CCC)(CCC)CCC)s6)c6sccc6c(-c6ccc([Si](CCC)(CCC)CCC)s6)c5s4)s3)c2n1,CCCCCCc1cccc(C2(c3cccc(CCCCCC)c3)c3cc4c(cc3-c3sc5cc(/C=C6/C(=O)c7cscc7C6=C(C#N)C#N)sc5c32)C(c2cccc(CCCCCC)c2)(c2cccc(CCCCCC)c2)c2c-4sc3cc(/C=C4/C(=O)c5cscc5C4=C(C#N)C#N)sc23)c1,12.38,-5.4,-3.24,-5.62,-3.89,,150.0,1:1.2,,conventional,,,,
65763,10.1039/d0tc03393f,CCCCn1c(-c2ccccc2)nc(-c2ccccc2)c1CN(Cc1ccc2c(c1)OCO2)Cc1ccc2c(c1)OCO2,COC(=O)CCCC1(c2ccccc2)C23c4c5c6c7c8c9c(c%10c%11c2c2c%12c4c4c%13c5c5c7c7c8c8c%14c9c%10c9c%10c%11c2c2c%11c%12c4c4c%12c%13c5c5c7c7c8c8c%14c9c9c%10c2c2c%11c4c4c%12c5c7c5c8c9c2c45)C613,0.002,,,-6.1,-3.7,,,0.1,,,,,,
65764,10.1039/d0tc03393f,CCCCn1c(-c2ccccc2)nc(-c2ccccc2)c1CN(Cc1ccc2c(c1)OCO2)Cc1ccc2c(c1)OCO2,COC(=O)CCCC1(c2ccccc2)C23c4c5c6c7c8c9c(c%10c%11c2c2c%12c4c4c%13c5c5c7c7c8c8c%14c9c%10c9c%10c%11c2c2c%11c%12c4c4c%12c%13c5c5c7c7c8c8c%14c9c9c%10c2c2c%11c4c4c%12c5c7c5c8c9c2c45)C613,0.016,,,-6.1,-3.7,,,1,,,,,,
65765,10.1039/d0tc03393f,CCCCn1c(-c2ccccc2)nc(-c2ccccc2)c1CN(Cc1ccc2c(c1)OCO2)Cc1ccc2c(c1)OCO2,COC(=O)CCCC1(c2ccccc2)C23c4c5c6c7c8c9c(c%10c%11c2c2c%12c4c4c%13c5c5c7c7c8c8c%14c9c%10c9c%10c%11c2c2c%11c%12c4c4c%12c%13c5c5c7c7c8c8c%14c9c9c%10c2c2c%11c4c4c%12c5c7c5c8c9c2c45)C613,0.17,,,-6.1,-3.7,,,10,,,,,,
65766,10.1039/d0tc03393f,CCCCn1c(-c2ccccc2)nc(-c2ccccc2)c1CN(Cc1ccc2c(c1)OCO2)Cc1ccc2c(c1)OCO2,COC(=O)CCCC1(c2ccccc2)C23c4c5c6c7c8c9c(c%10c%11c2c2c%12c4c4c%13c5c5c7c7c8c8c%14c9c%10c9c%10c%11c2c2c%11c%12c4c4c%12c%13c5c5c7c7c8c8c%14c9c9c%10c2c2c%11c4c4c%12c5c7c5c8c9c2c45)C613,1.8,,,-6.1,-3.7,,130.0,20,,,,,,
65767,10.1039/d0tc03393f,CCCCn1c(-c2ccccc2)nc(-c2ccccc2)c1CN(Cc1ccc2c(c1)OCO2)Cc1ccc2c(c1)OCO2,COC(=O)CCCC1(c2ccccc2)C23c4c5c6c7c8c9c(c%10c%11c2c2c%12c4c4c%13c5c5c7c7c8c8c%14c9c%10c9c%10c%11c2c2c%11c%12c4c4c%12c%13c5c5c7c7c8c8c%14c9c9c%10c2c2c%11c4c4c%12c5c7c5c8c9c2c45)C613,2.8,,,-6.1,-3.7,,130.0,30,,,,,,
65768,10.1039/d0tc03393f,CCCCn1c(-c2ccccc2)nc(-c2ccccc2)c1CN(Cc1ccc2c(c1)OCO2)Cc1ccc2c(c1)OCO2,COC(=O)CCCC1(c2ccccc2)C23c4c5c6c7c8c9c(c%10c%11c2c2c%12c4c4c%13c5c5c7c7c8c8c%14c9c%10c9c%10c%11c2c2c%11c%12c4c4c%12c%13c5c5c7c7c8c8c%14c9c9c%10c2c2c%11c4c4c%12c5c7c5c8c9c2c45)C613,4.0,,,-6.1,-3.7,,130.0,40,,,,,,
65769,10.1039/d0tc03393f,CCCCn1c(-c2ccccc2)nc(-c2ccccc2)c1CN(Cc1ccc2c(c1)OCO2)Cc1ccc2c(c1)OCO2,COC(=O)CCCC1(c2ccccc2)C23c4c5c6c7c8c9c(c%10c%11c2c2c%12c4c4c%13c5c5c7c7c8c8c%14c9c%10c9c%10c%11c2c2c%11c%12c4c4c%12c%13c5c5c7c7c8c8c%14c9c9c%10c2c2c%11c4c4c%12c5c7c5c8c9c2c45)C613,2.9,,,-6.1,-3.7,,130.0,50,,,,,,
65770,10.1039/d0tc03393f,CCCCn1c(-c2ccccc2)nc(-c2ccccc2)c1CN(Cc1ccc2c(c1)OCO2)Cc1ccc2c(c1)OCO2,COC(=O)CCCC1(c2ccccc2)C23c4c5c6c7c8c9c(c%10c%11c2c2c%12c4c4c%13c5c5c7c7c8c8c%14c9c%10c9c%10c%11c2c2c%11c%12c4c4c%12c%13c5c5c7c7c8c8c%14c9c9c%10c2c2c%11c4c4c%12c5c7c5c8c9c2c45)C613,2.1,,,-6.1,-3.7,,130.0,60,,,,,,
65771,10.1039/d0tc03393f,CCCCn1c(-c2ccccc2)nc(-c2ccccc2)c1CN(Cc1ccc2c(c1)OCO2)Cc1ccc2c(c1)OCO2,COC(=O)CCCC1(c2ccccc2)C23c4c5c6c7c8c9c(c%10c%11c2c2c%12c4c4c%13c5c5c7c7c8c8c%14c9c%10c9c%10c%11c2c2c%11c%12c4c4c%12c%13c5c5c7c7c8c8c%14c9c9c%10c2c2c%11c4c4c%12c5c7c5c8c9c2c45)C613,0.7,,,-6.1,-3.7,,130.0,80,,,,,,
65778,10.1039/d0tc04208k,CCCCC(CC)COC(=O)c1sc2c(-c3cc4c(OCC(CC)CCCC)c5sccc5c(OCC(CC)CCCC)c4s3)scc2c1F,COC(=O)CCCC1(c2ccccc2)C23c4c5ccc6c7cc8c9c%10c(cc%11cc%12c%13c%14c(cc%15c%16ccc-5c2c%16c2c5c%16c%17c(c(c46)c7c9c%17c4c%10c%11c%13c4c%16c%14c%152)C513)C%12)C8,8.32,-5.19,-3.43,-5.9,-3.9,,,1:1.5,3%,inverted,NZ,,,
65779,10.1039/d0tc04208k,CCCCC(CC)COC(=O)c1sc2c(-c3cc4c(OCC(CC)CCCC)c5sccc5c(OCC(CC)CCCC)c4s3)scc2c1F,COC(=O)CCCC1(c2ccccc2)C23c4c5ccc6c7cc8c9c%10c(cc%11cc%12c%13c%14c(cc%15c%16ccc-5c2c%16c2c5c%16c%17c(c(c46)c7c9c%17c4c%10c%11c%13c4c%16c%14c%152)C513)C%12)C8,7.07,-5.19,-3.43,-5.9,-3.9,,170.0,1:1.5,3%,inverted,SZ-20,,,
65780,10.1039/d0tc04208k,CCCCC(CC)COC(=O)c1sc2c(-c3cc4c(OCC(CC)CCCC)c5sccc5c(OCC(CC)CCCC)c4s3)scc2c1F,COC(=O)CCCC1(c2ccccc2)C23c4c5ccc6c7cc8c9c%10c(cc%11cc%12c%13c%14c(cc%15c%16ccc-5c2c%16c2c5c%16c%17c(c(c46)c7c9c%17c4c%10c%11c%13c4c%16c%14c%152)C513)C%12)C8,7.04,-5.19,-3.43,-5.9,-3.9,,170.0,1:1.5,3%,inverted,SZ-30,,,
65781,10.1039/d0tc04208k,CCCCC(CC)COC(=O)c1sc2c(-c3cc4c(OCC(CC)CCCC)c5sccc5c(OCC(CC)CCCC)c4s3)scc2c1F,COC(=O)CCCC1(c2ccccc2)C23c4c5ccc6c7cc8c9c%10c(cc%11cc%12c%13c%14c(cc%15c%16ccc-5c2c%16c2c5c%16c%17c(c(c46)c7c9c%17c4c%10c%11c%13c4c%16c%14c%152)C513)C%12)C8,7.16,-5.19,-3.43,-5.9,-3.9,,170.0,1:1.5,3%,inverted,SZ-60,,,
65791,10.1039/d0tc04233a,CCOC(=O)c1ccsc1-c1cc2c(-c3cc(F)c(CC)s3)c3sc(-c4cc(C(=O)OCC)c(-c5cc6c(-c7cc(F)c(CC)s7)c7sc(-c8cc(C(=O)OCC)c(-c9cc%10c(-c%11cc(F)c(CC)s%11)c%11sccc%11c(-c%11cc(F)c(CC)s%11)c%10s9)s8)cc7c(-c7cc(F)c(CC)s7)c6s5)s4)cc3c(-c3cc(F)c(CC)s3)c2s1,CCCCCCc1ccc(C2(c3ccc(CCCCCC)cc3)c3cc4c(cc3-c3sc5cc(/C=C6\C(=O)c7cc(F)c(F)cc7C6=C(C#N)C#N)sc5c32)C(c2ccc(CCCCCC)cc2)(c2ccc(CCCCCC)cc2)c2c-4sc3cc(/C=C4\C(=O)c5cc(F)c(F)cc5C4=C(C#N)C#N)sc23)cc1,13.01,-5.59,-3.67,-5.66,-4.14,130.0,,1:1,,,,,,
65793,10.1039/d0tc04372a,CCCCC(CC)Cc1ccc(-c2c3cc(-c4ccc(-c5sc(-c6cccs6)c6c5C(=O)c5c(CC(CC)CCCC)sc(CC(CC)CCCC)c5C6=O)s4)sc3c(-c3ccc(CC(CC)CCCC)s3)c3ccsc23)s1,CCCCCCc1ccc(C2(c3ccc(CCCCCC)cc3)c3cc4c(cc3-c3sc5cc(C=C6C(=O)c7ccccc7C6=C(C#N)C#N)sc5c32)C(c2ccc(CCCCCC)cc2)(c2ccc(CCCCCC)cc2)c2c-4sc3cc(C=C4C(=O)c5ccccc5C4=C(C#N)C#N)sc23)cc1,0.0065,-5.33,-3.48,-5.576,-3.916,,110.0,1:1,1.0 vol%,conventional,,P-UL,,
65794,10.1039/d0tc04372a,CCCCC(CC)Cc1ccc(-c2c3cc(-c4ccc(-c5sc(-c6cccs6)c6c5C(=O)c5c(CC(CC)CCCC)sc(CC(CC)CCCC)c5C6=O)s4)sc3c(-c3ccc(CC(CC)CCCC)s3)c3ccsc23)s1,CCCCCCc1ccc(C2(c3ccc(CCCCCC)cc3)c3cc4c(cc3-c3sc5cc(C=C6C(=O)c7ccccc7C6=C(C#N)C#N)sc5c32)C(c2ccc(CCCCCC)cc2)(c2ccc(CCCCCC)cc2)c2c-4sc3cc(C=C4C(=O)c5ccccc5C4=C(C#N)C#N)sc23)cc1,1.32,-5.33,-3.48,-5.576,-3.916,,110.0,1:1,1.0 vol%,conventional,,P-L,,
65795,10.1039/d0tc04372a,CCCCC(CC)Cc1ccc(-c2c3cc(-c4ccc(-c5sc(-c6cccs6)c6c5C(=O)c5c(CC(CC)CCCC)sc(CC(CC)CCCC)c5C6=O)s4)sc3c(-c3ccc(CC(CC)CCCC)s3)c3ccsc23)s1,CCCCCCc1ccc(C2(c3ccc(CCCCCC)cc3)c3cc4c(cc3-c3sc5cc(C=C6C(=O)c7ccccc7C6=C(C#N)C#N)sc5c32)C(c2ccc(CCCCCC)cc2)(c2ccc(CCCCCC)cc2)c2c-4sc3cc(C=C4C(=O)c5ccccc5C4=C(C#N)C#N)sc23)cc1,9.91,-5.33,-3.48,-5.576,-3.916,,110.0,1:1,1.0 vol%,conventional,,P-M,,
65796,10.1039/d0tc04372a,CCCCC(CC)Cc1ccc(-c2c3cc(-c4ccc(-c5sc(-c6cccs6)c6c5C(=O)c5c(CC(CC)CCCC)sc(CC(CC)CCCC)c5C6=O)s4)sc3c(-c3ccc(CC(CC)CCCC)s3)c3ccsc23)s1,CCCCCCc1ccc(C2(c3ccc(CCCCCC)cc3)c3cc4c(cc3-c3sc5cc(C=C6C(=O)c7ccccc7C6=C(C#N)C#N)sc5c32)C(c2ccc(CCCCCC)cc2)(c2ccc(CCCCCC)cc2)c2c-4sc3cc(C=C4C(=O)c5ccccc5C4=C(C#N)C#N)sc23)cc1,10.36,-5.33,-3.48,-5.576,-3.916,,110.0,1:1,1.0 vol%,conventional,,P-H,,
65797,10.1039/d0tc04372a,CCCCC(CC)Cc1ccc(-c2c3cc(-c4ccc(-c5sc(-c6cccs6)c6c5C(=O)c5c(CC(CC)CCCC)sc(CC(CC)CCCC)c5C6=O)s4)sc3c(-c3ccc(CC(CC)CCCC)s3)c3ccsc23)s1,CCCCCCc1ccc(C2(c3ccc(CCCCCC)cc3)c3cc4c(cc3-c3sc5cc(C=C6C(=O)c7ccccc7C6=C(C#N)C#N)sc5c32)C(c2ccc(CCCCCC)cc2)(c2ccc(CCCCCC)cc2)c2c-4sc3cc(C=C4C(=O)c5ccccc5C4=C(C#N)C#N)sc23)cc1,10.36,-5.33,-3.48,-5.576,-3.916,,110.0,1:1,1.0 vol%,conventional,,P-UH,,
65800,10.1039/d0tc04749j,COC(=O)C(C)(C)c1cc(C)cc(-c2sc3c4sc5cc(/C=C6/C(=O)c7cc(F)cc(c7)C(=O)/C6=C\c6cc(C(C)(C)C(=O)OC)c(-c7cc(C)cc(C(C)(C)C(=O)OC)c7)s6)sc5c4c(C(C)(C)C(=O)OC)ccc2-3)c1,CCOC(=O)c1sc2c(/C=C3\C(=O)c4ccccc4C3=C(C#N)C#N)sc(-c3cc4c(s3)-c3cc5c(cc3C4(CC)CC)-c3sc(/C=C4\C(=O)c6cc(F)c(F)cc6C4=C(C#N)C#N)cc3C5(CC)CC)c2c1F,11.34,-5.56,-3.65,-5.45,-3.97,,110.0,1:1.4,0.5%,,,,,CN
65801,10.1039/d0tc04749j,COC(=O)C(C)(C)c1cc(C)cc(-c2sc3c4sc5cc(/C=C6/C(=O)c7cc(F)cc(c7)C(=O)/C6=C\c6cc(C(C)(C)C(=O)OC)c(-c7cc(C)cc(C(C)(C)C(=O)OC)c7)s6)sc5c4c(C(C)(C)C(=O)OC)ccc2-3)c1,CCOC(=O)c1sc2c(/C=C3\C(=O)c4cc(F)c(F)cc4C3=C(C#N)C#N)sc(-c3cc4c(s3)-c3cc5c(cc3C4(CC)CC)-c3sc(/C=C4\C(=O)c6ccccc6C4=C(C#N)C#N)cc3C5(CC)CC)c2c1F,9.6,-5.56,-3.65,-5.45,-4.02,,110.0,1:1.4,0.5%,,,,,CN
65805,10.1039/d0tc04955g,CCCCC(CC)COC(=O)c1sc2csc(-c3cc4c(-c5ccc(CC(CC)CCCC)s5)c5sccc5c(-c5ccc(CC(CC)CCCC)s5)c4s3)c2c1F,CCCCC(=O)OCC1(c2ccccc2)C2=CC=Cc3cccc4cccc5ccc6ccccc7cccc1c7c6c5c-4c3C2,3.98,-5.21,-3.6,-6.1,-3.9,,,,,inverted,ZnO,MoO3,,
65806,10.1039/d0tc04955g,CCCCC(CC)COC(=O)c1sc2csc(-c3cc4c(-c5ccc(CC(CC)CCCC)s5)c5sccc5c(-c5ccc(CC(CC)CCCC)s5)c4s3)c2c1F,CCCCC(=O)OCC1(c2ccccc2)C2=CC=Cc3cccc4cccc5ccc6ccccc7cccc1c7c6c5c-4c3C2,4.31,-5.21,-3.6,-6.1,-3.9,100.0,150.0,1:1.5,3% v/v,inverted,ZnO/MgO,MoO3,,
65807,10.1039/d0tc04955g,CCCCC(CC)COC(=O)c1sc2csc(-c3cc4c(-c5ccc(CC(CC)CCCC)s5)c5sccc5c(-c5ccc(CC(CC)CCCC)s5)c4s3)c2c1F,CCCCC(=O)OCC1(c2ccccc2)C2=CC=Cc3cccc4cccc5ccc6ccccc7cccc1c7c6c5c-4c3C2,0.03,-5.21,-3.6,-6.1,-3.9,100.0,150.0,1:1.5,3% v/v,inverted,ZnO/MgO,MoO3,,
65832,10.1039/d0tc05691j,COC(=O)C(C)(C)c1cc(C)cc(-c2sc3c4sc5cc(/C=C6/C(=O)c7cc(F)cc(c7)C(=O)/C6=C\c6cc(C(C)(C)C(=O)OC)c(-c7cc(C)cc(C(C)(C)C(=O)OC)c7)s6)sc5c4c(C(C)(C)C(=O)OC)ccc2-3)c1,CCCCCCCCCCCc1c(/C=C2\C(=O)c3cc(F)c(F)cc3C2=C(C#N)C#N)sc2c1sc1c3c4nsnc4c4c5sc6c(CCCCCCCCCCC)c(/C=C7\C(=O)c8cc(F)c(F)cc8C7=C(C#N)C#N)sc6c5n(CC(CC)CCCC)c4c3n(CC(CC)CCCC)c21,15.93,-5.56,-3.65,-5.65,-4.09,,,1.00:1.20,,,,,,
65839,10.1039/d1cc00032b,CCCCC(CC)COC(=O)c1sc2csc(-c3cc4c(-c5ccc(CC(CC)CCCC)s5)c5sccc5c(-c5ccc(CC(CC)CCCC)s5)c4s3)c2c1F,CCCCCCc1ccc(C2(c3ccc(CCCCCC)cc3)c3cc4c(cc3-c3sc(-c5sc(/C=C6\C(=O)c7cc(F)c(F)cc7C6=C(C#N)C#N)cc5OCC(CC)CCCC)cc32)C(c2ccc(CCCCCC)cc2)(c2ccc(CCCCCC)cc2)c2cc(-c3scc(/C=C5/C(=O)c6cc(F)c(F)cc6C5=C(C#N)C#N)c3OCC(CC)CCCC)sc2-4)cc1,0.97,-5.21,-3.6,-5.44,-4.19,,,,,inverted,ZnO,,,
65840,10.1039/d1cc00032b,CCCCC(CC)COC(=O)c1sc2csc(-c3cc4c(-c5ccc(CC(CC)CCCC)s5)c5sccc5c(-c5ccc(CC(CC)CCCC)s5)c4s3)c2c1F,CCCCCCc1ccc(C2(c3ccc(CCCCCC)cc3)c3cc4c(cc3-c3sc(-c5sc(/C=C6\C(=O)c7cc(F)c(F)cc7C6=C(C#N)C#N)cc5OCC(CC)CCCC)cc32)C(c2ccc(CCCCCC)cc2)(c2ccc(CCCCCC)cc2)c2cc(-c3scc(/C=C5/C(=O)c6cc(F)c(F)cc6C5=C(C#N)C#N)c3OCC(CC)CCCC)sc2-4)cc1,7.24,-5.21,-3.6,-5.44,-4.19,,,,0.1 M,inverted,ZnO,,,
65841,10.1039/d1cc00032b,CCCCC(CC)COC(=O)c1sc2csc(-c3cc4c(-c5ccc(CC(CC)CCCC)s5)c5sccc5c(-c5ccc(CC(CC)CCCC)s5)c4s3)c2c1F,CCCCCCc1ccc(C2(c3ccc(CCCCCC)cc3)c3cc4c(cc3-c3sc(-c5sc(/C=C6\C(=O)c7cc(F)c(F)cc7C6=C(C#N)C#N)cc5OCC(CC)CCCC)cc32)C(c2ccc(CCCCCC)cc2)(c2ccc(CCCCCC)cc2)c2cc(-c3scc(/C=C5/C(=O)c6cc(F)c(F)cc6C5=C(C#N)C#N)c3OCC(CC)CCCC)sc2-4)cc1,10.38,-5.21,-3.6,-5.44,-4.19,,,,,inverted,ZnO,,,
65842,10.1039/d1cc00032b,CCCCC(CC)COC(=O)c1sc2csc(-c3cc4c(-c5ccc(CC(CC)CCCC)s5)c5sccc5c(-c5ccc(CC(CC)CCCC)s5)c4s3)c2c1F,CCCCCCc1ccc(C2(c3ccc(CCCCCC)cc3)c3cc4c(cc3-c3sc(-c5sc(/C=C6\C(=O)c7cc(F)c(F)cc7C6=C(C#N)C#N)cc5OCC(CC)CCCC)cc32)C(c2ccc(CCCCCC)cc2)(c2ccc(CCCCCC)cc2)c2cc(-c3scc(/C=C5/C(=O)c6cc(F)c(F)cc6C5=C(C#N)C#N)c3OCC(CC)CCCC)sc2-4)cc1,11.37,-5.21,-3.6,-5.44,-4.19,,,,,inverted,ZnO,,,
65843,10.1039/d1cc00032b,CCCCC(CC)COC(=O)c1sc2csc(-c3cc4c(-c5ccc(CC(CC)CCCC)s5)c5sccc5c(-c5ccc(CC(CC)CCCC)s5)c4s3)c2c1F,CCCCCCc1ccc(C2(c3ccc(CCCCCC)cc3)c3cc4c(cc3-c3sc(-c5sc(/C=C6\C(=O)c7cc(F)c(F)cc7C6=C(C#N)C#N)cc5OCC(CC)CCCC)cc32)C(c2ccc(CCCCCC)cc2)(c2ccc(CCCCCC)cc2)c2cc(-c3scc(/C=C5/C(=O)c6cc(F)c(F)cc6C5=C(C#N)C#N)c3OCC(CC)CCCC)sc2-4)cc1,9.72,-5.21,-3.6,-5.44,-4.19,,,,0.1 M,inverted,ZnO,,,
65844,10.1039/d1cc00032b,CCCCC(CC)COC(=O)c1sc2csc(-c3cc4c(-c5ccc(CC(CC)CCCC)s5)c5sccc5c(-c5ccc(CC(CC)CCCC)s5)c4s3)c2c1F,CCCCCCc1ccc(C2(c3ccc(CCCCCC)cc3)c3cc4c(cc3-c3sc(-c5sc(/C=C6\C(=O)c7cc(F)c(F)cc7C6=C(C#N)C#N)cc5OCC(CC)CCCC)cc32)C(c2ccc(CCCCCC)cc2)(c2ccc(CCCCCC)cc2)c2cc(-c3scc(/C=C5/C(=O)c6cc(F)c(F)cc6C5=C(C#N)C#N)c3OCC(CC)CCCC)sc2-4)cc1,6.18,-5.21,-3.6,-5.44,-4.19,,,,0.1 M,inverted,ZnO,,,
65880,10.1039/d1ee00496d,CCCCCCc1cc(-c2cc3c(-c4ccc(SCC(CC)CCCC)cc4)c4sc(-c5cc(CCCCCC)c(-c6cc(CCCCCC)c(-c7ccc(/C=C8/SC(=S)N(CCCC)C8=O)s7)s6)s5)cc4c(-c4ccc(SCC(CC)CCCC)cc4)c3s2)sc1-c1cc(CCCCCC)c(-c2ccc(/C=C3/SC(=S)N(CCCC)C3=O)s2)s1,CCCCCCCCCCCc1c(/C=C2\C(=O)c3cc(Cl)c(Cl)cc3C2=C(C#N)C#N)sc2c1sc1c3c4nsnc4c4c5sc6c(CCCCCCCCCCC)c(/C=C7\C(=O)c8cc(Cl)c(Cl)cc8C7=C(C#N)C#N)sc6c5n(CC(CCCC)CCCCCC)c4c3n(CC(CCCC)CCCCCC)c21,15.15,-5.37,-3.51,-5.68,-4.1,,,,,,,,,
65904,10.1039/d1ee01193f,CCc1csc(-c2cc3oc(=O)c4cc(-c5cc(CC)c(-c6cc7c(-c8ccc(CC)s8)c8sc(-c9sc(-c%10cc%11oc(=O)c%12cc(-c%13cc(CC)c(-c%14cc%15c(-c%16ccc(CC)s%16)c%16sc(-c%17sc(-c%18cc%19oc(=O)c%20cc(-c%21cc(CC)c(-c%22cc%23c(-c%24ccc(CC)s%24)c%24sccc%24c(-c%24ccc(CC)s%24)c%23s%22)s%21)sc%20c%19s%18)cc%17CC)cc%16c(-c%16ccc(CC)s%16)c%15s%14)s%13)sc%12c%11s%10)cc9CC)cc8c(-c8ccc(CC)s8)c7s6)s5)sc4c3s2)c1,CCCCCCCCCCCc1c(/C=C2\C(=O)c3cc(F)c(F)cc3C2=C(C#N)C#N)sc2c1sc1c3c4nsnc4c4c5sc6c(CCCCCCCCCCC)c(/C=C7\C(=O)c8cc(F)c(F)cc8C7=C(C#N)C#N)sc6c5n(CC(CC)CCCC)c4c3n(CC(CC)CCCC)c21,14.6,-5.45,-2.79,-5.65,-4.09,170.0,110.0,1.5:1,,conventional,,,,
65905,10.1039/d1ee01193f,CCc1csc(-c2cc3oc(=O)c4cc(-c5cc(CC)c(-c6cc7c(-c8ccc(CC)s8)c8sc(-c9sc(-c%10cc%11oc(=O)c%12cc(-c%13cc(CC)c(-c%14cc%15c(-c%16ccc(CC)s%16)c%16sc(-c%17sc(-c%18cc%19oc(=O)c%20cc(-c%21cc(CC)c(-c%22cc%23c(-c%24ccc(CC)s%24)c%24sccc%24c(-c%24ccc(CC)s%24)c%23s%22)s%21)sc%20c%19s%18)cc%17CC)cc%16c(-c%16ccc(CC)s%16)c%15s%14)s%13)sc%12c%11s%10)cc9CC)cc8c(-c8ccc(CC)s8)c7s6)s5)sc4c3s2)c1,CCCCCCCCCCCc1c(/C=C2\C(=O)c3cc(F)c(F)cc3C2=C(C#N)C#N)sc2c1sc1c3c4nsnc4c4c5sc6c(CCCCCCCCCCC)c(/C=C7\C(=O)c8cc(F)c(F)cc8C7=C(C#N)C#N)sc6c5n(CC(CC)CCCC)c4c3n(CC(CC)CCCC)c21,13.8,-5.45,-2.79,-5.65,-4.09,300.0,110.0,1.5:1,,conventional,,,,
65906,10.1039/d1ee01193f,CCCCCCCCC(CCCCCC)Cn1nc2c(-c3cccs3)c(F)c(F)c(-c3ccc(-c4cc5c(-c6cc(Cl)c(CC(CC)CCCC)s6)c6occc6c(-c6cc(Cl)c(CC(CC)CCCC)s6)c5o4)s3)c2n1,CCCCCCCCCCCc1c(/C=C2\C(=O)c3cc(F)c(F)cc3C2=C(C#N)C#N)sc2c1sc1c3c4nsnc4c4c5sc6c(CCCCCCCCCCC)c(/C=C7\C(=O)c8cc(F)c(F)cc8C7=C(C#N)C#N)sc6c5n(CC(CC)CCCC)c4c3n(CC(CC)CCCC)c21,15.8,,,-5.65,-4.09,170.0,110.0,1.5:1,,conventional,,,,
65907,10.1039/d1ee01193f,CCCCCCCCC(CCCCCC)Cn1nc2c(-c3cccs3)c(F)c(F)c(-c3ccc(-c4cc5c(-c6cc(Cl)c(CC(CC)CCCC)s6)c6occc6c(-c6cc(Cl)c(CC(CC)CCCC)s6)c5o4)s3)c2n1,CCCCCCCCCCCc1c(/C=C2\C(=O)c3cc(F)c(F)cc3C2=C(C#N)C#N)sc2c1sc1c3c4nsnc4c4c5sc6c(CCCCCCCCCCC)c(/C=C7\C(=O)c8cc(F)c(F)cc8C7=C(C#N)C#N)sc6c5n(CC(CC)CCCC)c4c3n(CC(CC)CCCC)c21,14.3,,,-5.65,-4.09,300.0,110.0,1.5:1,,conventional,,,,
65917,10.1039/d1ee01336j,COC(=O)C(C)(C)c1cc(C)cc(-c2sc3c4sc5cc(/C=C6/C(=O)c7cc(F)cc(c7)C(=O)/C6=C\c6cc(C(C)(C)C(=O)OC)c(-c7cc(C)cc(C(C)(C)C(=O)OC)c7)s6)sc5c4c(C(C)(C)C(=O)OC)ccc2-3)c1,CCCCCCCCCCCc1c(/C=C2\C(=O)c3cc(F)c(F)cc3C2=C(C#N)C#N)sc2c1sc1c3c4nsnc4c4c5sc6c(CCCCCCCCCCC)c(/C=C7\C(=O)c8cc(F)c(F)cc8C7=C(C#N)C#N)sc6c5n(CCC(CC)CCCC)c4c3n(CCC(CC)CCCC)c21,16.2,-5.56,-3.65,-5.64,-3.86,110.0,110.0,,0.5%,,,,,
65918,10.1039/d1ee01864g,COC(=O)C(C)(C)c1cc(C)cc(-c2sc3c4sc5cc(/C=C6/C(=O)c7cc(F)cc(c7)C(=O)/C6=C\c6cc(C(C)(C)C(=O)OC)c(-c7cc(C)cc(C(C)(C)C(=O)OC)c7)s6)sc5c4c(C(C)(C)C(=O)OC)ccc2-3)c1,CCCCCCCCCc1c(C=C2C(=O)c3cc(Cl)c(Cl)cc3C2=C(C#N)C#N)sc2c1sc1c3c4nsnc4c4c5sc6c(CCCCCCCCC)c(C=C7C(=O)c8cc(Cl)c(Cl)cc8C7=C(C#N)C#N)sc6c5n(CC(CCCC)CCCCCC)c4c3n(CC(CCCC)CCCCCC)c21,17.58,-5.56,-3.65,-5.68,-3.9,,,,,conventional,,,,
65922,10.1039/d1ee01864g,COC(=O)C(C)(C)c1cc(C)cc(-c2sc3c4sc5cc(/C=C6/C(=O)c7cc(F)cc(c7)C(=O)/C6=C\c6cc(C(C)(C)C(=O)OC)c(-c7cc(C)cc(C(C)(C)C(=O)OC)c7)s6)sc5c4c(C(C)(C)C(=O)OC)ccc2-3)c1,CCCCCCCCCCCc1c(/C=C2\C(=O)c3cc(F)c(F)cc3C2=C(C#N)C#N)sc2c1sc1c3c4nsnc4c4c5sc6c(CCCCCCCCCCC)c(/C=C7\C(=O)c8cc(F)c(F)cc8C7=C(C#N)C#N)sc6c5n(CC(CC)CCCC)c4c3n(CC(CC)CCCC)c21,16.55,-5.56,-3.65,-5.65,-4.09,,,,,,,,,
65925,10.1039/d1ee01864g,CCCCCCC(CCCC)Cc1csc(-c2cc3c4nsnc4c4cc(-c5cc(CC(CCCC)CCCCCC)c(-c6cc7c(-c8cc(Cl)c(CC(CC)CCCC)s8)c8sccc8c(-c8cc(Cl)c(CC(CC)CCCC)s8)c7s6)s5)sc4c3s2)c1,CCCCCCC(CCCC)Cc1c(/C=C2\C(=O)c3cc(F)c(F)cc3C2=C(C#N)C#N)sc2c1SC1c3c(c4c(c5nsnc35)c3sc5c(CC(CCCC)CCCCCC)c(/C=C6\C(=O)c7cc(F)c(F)cc7C6=C(C#N)C#N)sc5c3n4CC(CC)CCCC)N(CC(CC)CCCC)C21,17.37,-5.51,-2.77,-5.68,-3.9,,,,,conventional,,,,
65936,10.1039/d1ee02124a,CCCCCCc1cc(-c2cc3c(-c4ccc(SCC(CC)CCCC)cc4)c4sc(-c5cc(CCCCCC)c(-c6cc(CCCCCC)c(-c7ccc(/C=C8/SC(=S)N(CCCC)C8=O)s7)s6)s5)cc4c(-c4ccc(SCC(CC)CCCC)cc4)c3s2)sc1-c1cc(CCCCCC)c(-c2ccc(/C=C3/SC(=S)N(CCCC)C3=O)s2)s1,CCCCCCCCCCCc1c(/C=C2\C(=O)c3cc(Cl)c(Cl)cc3C2=C(C#N)C#N)sc2c1sc1c3c4nsnc4c4c5sc6c(CCCCCCCCCCC)c(/C=C7\C(=O)c8cc(Cl)c(Cl)cc8C7=C(C#N)C#N)sc6c5n(CC(CCCC)CCCCCC)c4c3n(CC(CCCC)CCCCCC)c21,15.2,-5.37,-3.51,-5.68,-4.1,,,1:1,,,,,,
65941,10.1039/d1ee02320a,CCCCCCCCOc1cccc(-c2nc3cc(F)cc(-c4cccs4)c3nc2-c2cccc(OCCCCCCCC)c2)c1,CCCCCCCCCCC(CCCCCCCC)CN1C(=O)c2ccc3c4c(c(-c5ccc(-c6cccs6)s5)cc(c24)C1=O)C(=O)N(CC(CCCCCCCC)CCCCCCCCCC)C3=O,7.12,-5.51,-3.08,-5.71,-4.02,,,,,,,,,
65943,10.1039/d1ee02320a,CCCCCCCCN1C(=O)c2c(c(-c3ccc(-c4cc5c(-c6ccc(CC(CC)CCCC)s6)c6sccc6c(-c6ccc(CC(CC)CCCC)s6)c5s4)s3)c3nn(CCCCCCCC)nc3c2-c2cccs2)C1=O,CCCCCCCCCCC(CCCCCCCC)CN1C(=O)c2ccc3c4c(c(-c5ccc(-c6cccs6)s5)cc(c24)C1=O)C(=O)N(CC(CCCCCCCC)CCCCCCCCCC)C3=O,8.36,-5.34,-3.46,-5.71,-4.02,,,,,,,,,
65945,10.1039/d1ee02320a,CCCCC(CC)Cc1ccc(-c2c3cc(-c4ccc(-c5sc(-c6cccs6)c6c5C(=O)c5c(CC(CC)CCCC)sc(CC(CC)CCCC)c5C6=O)s4)sc3c(-c3ccc(CC(CC)CCCC)s3)c3ccsc23)s1,CCCCCCCCCN1C(=O)c2csc(-c3sc(-c4sc(-c5cc6c(-c7ccc(CC(CC)CCCC)s7)c7sccc7c(-c7ccc(CC(CC)CCCC)s7)c6s5)c5c4C(=O)N(CCCCCCCCC)C5=O)c(CCCCCC)c3CCCCCC)c2C1=O,7.0,-5.33,-3.48,,,,,,,,,,,
65946,10.1039/d1ee02320a,CCCCC(CC)COC(=O)c1sc2csc(-c3cc4c(-c5ccc(CC(CC)CCCC)s5)c5sccc5c(-c5ccc(CC(CC)CCCC)s5)c4s3)c2c1F,CCCCCCc1ccc(C2(c3ccc(CCCCCC)cc3)c3c(sc4cc(C=C5C(=O)c6cc(F)ccc6C5=C(C#N)C#N)sc34)-c3sc4c5c(sc4c32)-c2sc3cc(C=C4C(=O)c6cc(F)ccc6C4=C(C#N)C#N)sc3c2C5(c2ccc(CCCCCC)cc2)c2ccc(CCCCCC)cc2)cc1,11.37,-5.21,-3.6,-5.38,-3.91,,,,,,,,,
65948,10.1039/d1ee02320a,COC(=O)C(C)(C)c1cc(C)cc(-c2sc3c4sc5cc(/C=C6/C(=O)c7cc(F)cc(c7)C(=O)/C6=C\c6cc(C(C)(C)C(=O)OC)c(-c7cc(C)cc(C(C)(C)C(=O)OC)c7)s6)sc5c4c(C(C)(C)C(=O)OC)ccc2-3)c1,CCCCCCCCCCCCCCCCC1(CCCCCCCCCCCCCCCC)c2cc3c(cc2-c2sc(/C=C4\C(=O)c5ccccc5C4=C(C#N)C#N)cc21)C(CCCCCCCCCCCCCCCC)(CCCCCCCCCCCCCCCC)c1cc(/C=C2\C(=O)c4cc(-c5cc6c(s5)-c5sccc5C6(CCC(CC)CCC)CC(CC)CCCC)ccc4C2=C(C#N)C#N)sc1-3,8.31,-5.56,-3.65,-5.76,-3.9,,,,,,,,,
65949,10.1039/d1ee02320a,COC(=O)C(C)(C)c1cc(C)cc(-c2sc3c4sc5cc(/C=C6/C(=O)c7cc(F)cc(c7)C(=O)/C6=C\c6cc(C(C)(C)C(=O)OC)c(-c7cc(C)cc(C(C)(C)C(=O)OC)c7)s6)sc5c4c(C(C)(C)C(=O)OC)ccc2-3)c1,CCCCCCCCCCCCCCCCC1(CCCCCCCCCCCCCCCC)c2cc3c(cc2-c2sc(/C=C4\C(=O)c5ccccc5C4=C(C#N)C#N)cc21)C(CCCCCCCCCCCCCCCC)(CCCCCCCCCCCCCCCC)c1cc(/C=C2\C(=O)c4ccc(-c5cc6c(s5)-c5sccc5[Si]6(CC(CC)CCCC)CC(CC)CCCC)cc4C2=C(C#N)C#N)sc1-3,10.77,-5.56,-3.65,-5.74,-3.87,,,,,,,,,
65950,10.1039/d1ee02320a,COC(=O)C(C)(C)c1cc(C)cc(-c2sc3c4sc5cc(/C=C6/C(=O)c7cc(F)cc(c7)C(=O)/C6=C\c6cc(C(C)(C)C(=O)OC)c(-c7cc(C)cc(C(C)(C)C(=O)OC)c7)s6)sc5c4c(C(C)(C)C(=O)OC)ccc2-3)c1,CCCCCCCCCCCc1c(/C=C2\C(=O)c3cc(F)c(F)cc3C2=C(C#N)C#N)sc2c1sc1c3c4nsnc4c4c5sc6c(CCCCCCCCCCC)c(/C=C7\C(=O)c8cc(F)c(F)cc8C7=C(C#N)C#N)sc6c5n(CC(CC)CCCC)c4c3n(CC(CC)CCCC)c21,15.44,-5.56,-3.65,-5.65,-4.09,,,,,,,,,
65953,10.1039/d1ee02320a,CCCCC(CC)Cc1ccc(-c2c3cc(-c4ccc(-c5sc(-c6cccs6)c6c5C(=O)c5c(CC(CC)CCCC)sc(CC(CC)CCCC)c5C6=O)s4)sc3c(-c3ccc(CC(CC)CCCC)s3)c3ccsc23)s1,CCCCCCCCCCCc1c(/C=C2\C(=O)c3ccccc3C2=C(C#N)C#N)sc2c1sc1c3c4nsnc4c4c5sc6c(CCCCCCCCCCC)c(/C=C7\C(=O)c8cc(-c9cc%10c(-c%11cc(Cl)c(CC(CC)CCCC)s%11)c%11sccc%11c(-c%11cc(Cl)c(CC(CC)CCCC)s%11)c%10s9)ccc8C7=C(C#N)C#N)sc6c5n(CC(CCCC)CCCCCC)c4c3n(CC(CCCC)CCCCCC)c21,11.1,-5.33,-3.48,-5.62,-4.18,,,,,,,,,
65954,10.1039/d1ee02320a,COC(=O)C(C)(C)c1cc(C)cc(-c2sc3c4sc5cc(/C=C6/C(=O)c7cc(F)cc(c7)C(=O)/C6=C\c6cc(C(C)(C)C(=O)OC)c(-c7cc(C)cc(C(C)(C)C(=O)OC)c7)s6)sc5c4c(C(C)(C)C(=O)OC)ccc2-3)c1,CCCCCCCCCCCc1c(/C=C2\C(=O)c3cc(Cl)c(Cl)cc3C2=C(C#N)C#N)sc2c1sc1c3c4nsnc4c4c5sc6c(CCCCCCCCCCC)c(/C=C7\C(=O)c8cc(Cl)c(Cl)cc8C7=C(C#N)C#N)sc6c5n(C[C@H](CCCC)CCCCCC)c4c3n(CC(CCCC)CCCCCC)c21,15.83,-5.56,-3.65,,,,,,,,,,,
