Repository: JiYiqaq/PCE-KA-GNN

# Data directory

- `raw/Active_Database.csv` is the immutable source dataset bundled under CC BY 4.0. Do not overwrite it with processed data.
- `processed/` is created and populated by the training pipeline. Generated `.pt` and `.pth` caches are intentionally ignored by Git because they can exceed GitHub's normal single-file limit.

See `../DATA_LICENSE.md` for provenance, license and checksum information.

File: data/processed/device_records.csv (part 114 of 250)
record_id,doi,donor_smiles,acceptor_smiles,pce,homo_d,lumo_d,homo_a,lumo_a,active_layer_thickness,annealing_temp,d_a_ratio,additive_ratio,device_type,etl_canonical,htl_canonical,solvent_canonical,additive_canonical
65957,10.1039/d1ee02320a,COC(=O)C(C)(C)c1cc(C)cc(-c2sc3c4sc5cc(/C=C6/C(=O)c7cc(F)cc(c7)C(=O)/C6=C\c6cc(C(C)(C)C(=O)OC)c(-c7cc(C)cc(C(C)(C)C(=O)OC)c7)s6)sc5c4c(C(C)(C)C(=O)OC)ccc2-3)c1,CCCCCCCCCCCc1c(/C=C2\C(=O)c3cc(Cl)c(Cl)cc3C2=C(C#N)C#N)sc2c1sc1c3c4nsnc4c4c5sc6c(CCCCCCCCCCC)c(/C=C7\C(=O)c8cc(Cl)c(Cl)cc8C7=C(C#N)C#N)sc6c5n(C[C@H](CCCC)CCCCCC)c4c3n(CC(CCCC)CCCCCC)c21,15.83,-5.56,-3.65,,,,,,,,,,,
65960,10.1039/d1ee02858h,COC(=O)C(C)(C)c1cc(C)cc(-c2sc3c4sc5cc(/C=C6/C(=O)c7cc(F)cc(c7)C(=O)/C6=C\c6cc(C(C)(C)C(=O)OC)c(-c7cc(C)cc(C(C)(C)C(=O)OC)c7)s6)sc5c4c(C(C)(C)C(=O)OC)ccc2-3)c1,CCCCCCCCCCCc1c(/C=C2\C(=O)c3cc(F)c(F)cc3C2=C(C#N)C#N)sc2c1sc1c3c4nsnc4c4c5sc6c(CCCCCCCCCCC)c(/C=C7\C(=O)c8cc(F)c(F)cc8C7=C(C#N)C#N)sc6c5n(CC(CC)CCCC)c4c3n(CC(CC)CCCC)c21,15.62,-5.56,-3.65,-5.65,-4.09,,,1:1.2:0,,,,,,
65976,10.1039/d1ee03263a,COC(=O)C(C)(C)c1cc(C)cc(-c2sc3c4sc5cc(/C=C6/C(=O)c7cc(F)cc(c7)C(=O)/C6=C\c6cc(C(C)(C)C(=O)OC)c(-c7cc(C)cc(C(C)(C)C(=O)OC)c7)s6)sc5c4c(C(C)(C)C(=O)OC)ccc2-3)c1,CCCCCCCCCc1c(C=C2C(=O)c3cc(Cl)c(Cl)cc3C2=C(C#N)C#N)sc2c1sc1c3c4nsnc4c4c5sc6c(CCCCCCCCC)c(C=C7C(=O)c8cc(Cl)c(Cl)cc8C7=C(C#N)C#N)sc6c5n(CC(CCCC)CCCCCC)c4c3n(CC(CCCC)CCCCCC)c21,15.6,-5.56,-3.65,-5.68,-3.9,,,,,,SnO2,,,
65977,10.1039/d1ee03263a,COC(=O)C(C)(C)c1cc(C)cc(-c2sc3c4sc5cc(/C=C6/C(=O)c7cc(F)cc(c7)C(=O)/C6=C\c6cc(C(C)(C)C(=O)OC)c(-c7cc(C)cc(C(C)(C)C(=O)OC)c7)s6)sc5c4c(C(C)(C)C(=O)OC)ccc2-3)c1,CCCCCCCCCc1c(C=C2C(=O)c3cc(Cl)c(Cl)cc3C2=C(C#N)C#N)sc2c1sc1c3c4nsnc4c4c5sc6c(CCCCCCCCC)c(C=C7C(=O)c8cc(Cl)c(Cl)cc8C7=C(C#N)C#N)sc6c5n(CC(CCCC)CCCCCC)c4c3n(CC(CCCC)CCCCCC)c21,10.0,-5.56,-3.65,-5.68,-3.9,,,,,,1-DPAQ,,,
65978,10.1039/d1ee03263a,COC(=O)C(C)(C)c1cc(C)cc(-c2sc3c4sc5cc(/C=C6/C(=O)c7cc(F)cc(c7)C(=O)/C6=C\c6cc(C(C)(C)C(=O)OC)c(-c7cc(C)cc(C(C)(C)C(=O)OC)c7)s6)sc5c4c(C(C)(C)C(=O)OC)ccc2-3)c1,CCCCCCCCCc1c(C=C2C(=O)c3cc(Cl)c(Cl)cc3C2=C(C#N)C#N)sc2c1sc1c3c4nsnc4c4c5sc6c(CCCCCCCCC)c(C=C7C(=O)c8cc(Cl)c(Cl)cc8C7=C(C#N)C#N)sc6c5n(CC(CCCC)CCCCCC)c4c3n(CC(CCCC)CCCCCC)c21,17.7,-5.56,-3.65,-5.68,-3.9,,,0.8:0.2:1.2,,,SnO2/1-DPAQ,,,
65979,10.1039/d1ee03263a,COC(=O)C(C)(C)c1cc(C)cc(-c2sc3c4sc5cc(/C=C6/C(=O)c7cc(F)cc(c7)C(=O)/C6=C\c6cc(C(C)(C)C(=O)OC)c(-c7cc(C)cc(C(C)(C)C(=O)OC)c7)s6)sc5c4c(C(C)(C)C(=O)OC)ccc2-3)c1,CCCCCCCCCc1c(C=C2C(=O)c3cc(Cl)c(Cl)cc3C2=C(C#N)C#N)sc2c1sc1c3c4nsnc4c4c5sc6c(CCCCCCCCC)c(C=C7C(=O)c8cc(Cl)c(Cl)cc8C7=C(C#N)C#N)sc6c5n(CC(CCCC)CCCCCC)c4c3n(CC(CCCC)CCCCCC)c21,17.4,-5.56,-3.65,-5.68,-3.9,,,,,,SnO2/1-DPAQ,,,
65983,10.1039/d1ee03673d,COC(=O)C(C)(C)c1cc(C)cc(-c2sc3c4sc5cc(/C=C6/C(=O)c7cc(F)cc(c7)C(=O)/C6=C\c6cc(C(C)(C)C(=O)OC)c(-c7cc(C)cc(C(C)(C)C(=O)OC)c7)s6)sc5c4c(C(C)(C)C(=O)OC)ccc2-3)c1,CCCCCCCCCc1c(C=C2C(=O)c3cc(Cl)c(Cl)cc3C2=C(C#N)C#N)sc2c1sc1c3c4nsnc4c4c5sc6c(CCCCCCCCC)c(C=C7C(=O)c8cc(Cl)c(Cl)cc8C7=C(C#N)C#N)sc6c5n(CC(CCCC)CCCCCC)c4c3n(CC(CCCC)CCCCCC)c21,17.2,-5.56,-3.65,-5.68,-3.9,,,,,,,,,
65985,10.1039/d1ee03673d,COC(=O)C(C)(C)c1cc(C)cc(-c2sc3c4sc5cc(/C=C6/C(=O)c7cc(F)cc(c7)C(=O)/C6=C\c6cc(C(C)(C)C(=O)OC)c(-c7cc(C)cc(C(C)(C)C(=O)OC)c7)s6)sc5c4c(C(C)(C)C(=O)OC)ccc2-3)c1,CCCCCCCCCc1c(C=C2C(=O)c3cc(Cl)c(Cl)cc3C2=C(C#N)C#N)sc2c1sc1c3c4nsnc4c4c5sc6c(CCCCCCCCC)c(C=C7C(=O)c8cc(Cl)c(Cl)cc8C7=C(C#N)C#N)sc6c5n(CC(CCCC)CCCCCC)c4c3n(CC(CCCC)CCCCCC)c21,15.0,-5.56,-3.65,-5.68,-3.9,,,,,,,,,
65987,10.1039/d1ee03673d,COC(=O)C(C)(C)c1cc(C)cc(-c2sc3c4sc5cc(/C=C6/C(=O)c7cc(F)cc(c7)C(=O)/C6=C\c6cc(C(C)(C)C(=O)OC)c(-c7cc(C)cc(C(C)(C)C(=O)OC)c7)s6)sc5c4c(C(C)(C)C(=O)OC)ccc2-3)c1,CCCCCCCCCc1c(C=C2C(=O)c3cc(Cl)c(Cl)cc3C2=C(C#N)C#N)sc2c1sc1c3c4nsnc4c4c5sc6c(CCCCCCCCC)c(C=C7C(=O)c8cc(Cl)c(Cl)cc8C7=C(C#N)C#N)sc6c5n(CC(CCCC)CCCCCC)c4c3n(CC(CCCC)CCCCCC)c21,14.0,-5.56,-3.65,-5.68,-3.9,,,,,,,,,
65989,10.1039/d1ee03989j,COC(=O)C(C)(C)c1cc(C)cc(-c2sc3c4sc5cc(/C=C6/C(=O)c7cc(F)cc(c7)C(=O)/C6=C\c6cc(C(C)(C)C(=O)OC)c(-c7cc(C)cc(C(C)(C)C(=O)OC)c7)s6)sc5c4c(C(C)(C)C(=O)OC)ccc2-3)c1,CCCCCCCCCc1c(C=C2C(=O)c3cc(Cl)c(Cl)cc3C2=C(C#N)C#N)sc2c1sc1c3c4nsnc4c4c5sc6c(CCCCCCCCC)c(C=C7C(=O)c8cc(Cl)c(Cl)cc8C7=C(C#N)C#N)sc6c5n(CC(CCCC)CCCCCC)c4c3n(CC(CCCC)CCCCCC)c21,17.72,-5.56,-3.65,-5.68,-3.9,,,,,,,,,
65990,10.1039/d1ee03989j,COC(=O)C(C)(C)c1cc(C)cc(-c2sc3c4sc5cc(/C=C6/C(=O)c7cc(F)cc(c7)C(=O)/C6=C\c6cc(C(C)(C)C(=O)OC)c(-c7cc(C)cc(C(C)(C)C(=O)OC)c7)s6)sc5c4c(C(C)(C)C(=O)OC)ccc2-3)c1,CCc1c(C=C2C(=O)c3cc(Cl)c(Cl)cc3C2=O)sc2c1sc1c3c4nsnc4c4c5sc6c(CC)c(C=C7C(=O)c8cc(Cl)c(Cl)cc8C7=O)sc6c5n(CC)c4c3n(CC)c21,2.32,-5.56,-3.65,,,,,1:1.3,0.3 vol%,,,,,
65993,10.1039/d1ma00165e,CCCCCCc1ccsc1,COC(=O)CCCC1(c2ccccc2)C23c4c5c6c7c8c9c(c%10c%11c2c2c%12c4c4c%13c5c5c7c7c8c8c%14c9c%10c9c%10c%11c2c2c%11c%12c4c4c%12c%13c5c5c7c7c8c8c%14c9c9c%10c2c2c%11c4c4c%12c5c7c5c8c9c2c45)C613,3.0,-5.01,-3.12,-6.1,-3.7,,,,,,,,,
66021,10.1039/d1ma00925g,COC(=O)C(C)(C)c1cc(C)cc(-c2sc3c4sc5cc(/C=C6/C(=O)c7cc(F)cc(c7)C(=O)/C6=C\c6cc(C(C)(C)C(=O)OC)c(-c7cc(C)cc(C(C)(C)C(=O)OC)c7)s6)sc5c4c(C(C)(C)C(=O)OC)ccc2-3)c1,CCCCCCCCCCCc1c(/C=C2\C(=O)c3cc(F)c(F)cc3C2=C(C#N)C#N)sc2c1sc1c3c4nsnc4c4c5sc6c(CCCCCCCCCCC)c(/C=C7\C(=O)c8cc(F)c(F)cc8C7=C(C#N)C#N)sc6c5n(CC(CC)CCCC)c4c3n(CC(CC)CCCC)c21,13.42,-5.56,-3.65,-5.65,-4.09,,100.0,1:1.2,0.5 vol%,,,,,
66030,10.1039/d1ma01144h,CCCCC(CC)COC(=O)c1sc2c(-c3cc4c(-c5ccc(CC(CC)CCCC)s5)c5sccc5c(-c5ccc(CC(CC)CCCC)s5)c4s3)scc2c1F,CCCCCCCCCCCc1c(/C=C2\C(=O)c3cc(F)c(F)cc3C2=C(C#N)C#N)sc2c1sc1c3c4nsnc4c4c5sc6c(CCCCCCCCCCC)c(/C=C7\C(=O)c8cc(F)c(F)cc8C7=C(C#N)C#N)sc6c5n(CC(CC)CCCC)c4c3n(CC(CC)CCCC)c21,10.93,-5.21,-3.6,-5.65,-4.09,,,1:1.5,,conventional,,,,
66040,10.1039/d1me00151e,CCCCCCc1ccsc1,COC(=O)CCCC1(c2ccccc2)C23c4c5ccc6c7cc8c9c%10c(cc%11cc%12c%13c%14c(cc%15c%16ccc-5c2c%16c2c5c%16c%17c(c(c46)c7c9c%17c4c%10c%11c%13c4c%16c%14c%152)C513)C%12)C8,2.3,-5.01,-3.12,-5.9,-3.9,100.0,80.0,1:0.7,,,,,o-DCB,
66041,10.1039/d1me00151e,CCCCCCc1ccsc1,COC(=O)CCCC1(c2ccccc2)C23c4c5ccc6c7cc8c9c%10c(cc%11cc%12c%13c%14c(cc%15c%16ccc-5c2c%16c2c5c%16c%17c(c(c46)c7c9c%17c4c%10c%11c%13c4c%16c%14c%152)C513)C%12)C8,2.6,-5.01,-3.12,-5.9,-3.9,110.0,100.0,1:0.7,,,,,4-ET:DPE,
66042,10.1039/d1me00151e,CCCCCCc1ccsc1,COC(=O)CCCC1(c2ccccc2)C23c4c5ccc6c7cc8c9c%10c(cc%11cc%12c%13c%14c(cc%15c%16ccc-5c2c%16c2c5c%16c%17c(c(c46)c7c9c%17c4c%10c%11c%13c4c%16c%14c%152)C513)C%12)C8,2.7,-5.01,-3.12,-5.9,-3.9,140.0,100.0,1:0.7,,,,,AN:DPE,
66043,10.1039/d1me00151e,CCCCCCc1ccsc1,COC(=O)CCCC1(c2ccccc2)C23c4c5ccc6c7cc8c9c%10c(cc%11cc%12c%13c%14c(cc%15c%16ccc-5c2c%16c2c5c%16c%17c(c(c46)c7c9c%17c4c%10c%11c%13c4c%16c%14c%152)C513)C%12)C8,3.1,-5.01,-3.12,-5.9,-3.9,100.0,100.0,1:0.7,,,,,2-methyl anisole,
66044,10.1039/d1me00151e,CCCCCCc1ccsc1,COC(=O)CCCC1(c2ccccc2)C23c4c5ccc6c7cc8c9c%10c(cc%11cc%12c%13c%14c(cc%15c%16ccc-5c2c%16c2c5c%16c%17c(c(c46)c7c9c%17c4c%10c%11c%13c4c%16c%14c%152)C513)C%12)C8,2.7,-5.01,-3.12,-5.9,-3.9,130.0,100.0,1:0.7,,,,,p-xylene:diphenyl ether,
66045,10.1039/d1me00151e,CCCCCCc1ccsc1,COC(=O)CCCC1(c2ccccc2)C23c4c5ccc6c7cc8c9c%10c(cc%11cc%12c%13c%14c(cc%15c%16ccc-5c2c%16c2c5c%16c%17c(c(c46)c7c9c%17c4c%10c%11c%13c4c%16c%14c%152)C513)C%12)C8,3.3,-5.01,-3.12,-5.9,-3.9,120.0,115.0,1:0.7,,,,,PC,
66046,10.1039/d1me00151e,CCCCCCc1ccsc1,COC(=O)CCCC1(c2ccccc2)C23c4c5ccc6c7cc8c9c%10c(cc%11cc%12c%13c%14c(cc%15c%16ccc-5c2c%16c2c5c%16c%17c(c(c46)c7c9c%17c4c%10c%11c%13c4c%16c%14c%152)C513)C%12)C8,1.9,-5.01,-3.12,-5.9,-3.9,90.0,130.0,1:0.7,,,,,TPO,
66047,10.1039/d1me00151e,CCCCCCc1ccsc1,COC(=O)CCCC1(c2ccccc2)C23c4c5ccc6c7cc8c9c%10c(cc%11cc%12c%13c%14c(cc%15c%16ccc-5c2c%16c2c5c%16c%17c(c(c46)c7c9c%17c4c%10c%11c%13c4c%16c%14c%152)C513)C%12)C8,1.0,-5.01,-3.12,-5.9,-3.9,100.0,130.0,1:0.7,,,,,LM:DPE,
66048,10.1039/d1me00151e,CCCCCCc1ccsc1,CCCCC(CC)CC1(CC(CC)CCCC)c2cc3c(cc2-c2sc(-c4ccc(/C=C5\SC(=S)N(CC)C5=O)c5nsnc45)cc21)C(CC(CC)CCCC)(CC(CC)CCCC)c1cc(-c2ccc(/C=C4\SC(=S)N(CC)C4=O)c4nsnc24)sc1-3,3.5,-5.01,-3.12,-5.51,-3.88,120.0,80.0,,,,,,chlorobenzene,
66049,10.1039/d1me00151e,CCCCCCc1ccsc1,CCCCC(CC)CC1(CC(CC)CCCC)c2cc3c(cc2-c2sc(-c4ccc(/C=C5\SC(=S)N(CC)C5=O)c5nsnc45)cc21)C(CC(CC)CCCC)(CC(CC)CCCC)c1cc(-c2ccc(/C=C4\SC(=S)N(CC)C4=O)c4nsnc24)sc1-3,4.6,-5.01,-3.12,-5.51,-3.88,140.0,80.0,,,,,,AN,
66050,10.1039/d1me00151e,CCCCCCc1ccsc1,CCCCC(CC)CC1(CC(CC)CCCC)c2cc3c(cc2-c2sc(-c4ccc(/C=C5\SC(=S)N(CC)C5=O)c5nsnc45)cc21)C(CC(CC)CCCC)(CC(CC)CCCC)c1cc(-c2ccc(/C=C4\SC(=S)N(CC)C4=O)c4nsnc24)sc1-3,3.8,-5.01,-3.12,-5.51,-3.88,150.0,80.0,,,,,,p-xylene,
66051,10.1039/d1me00151e,CCCCCCc1ccsc1,CCCCC(CC)CC1(CC(CC)CCCC)c2cc3c(cc2-c2sc(-c4ccc(/C=C5\SC(=S)N(CC)C5=O)c5nsnc45)cc21)C(CC(CC)CCCC)(CC(CC)CCCC)c1cc(-c2ccc(/C=C4\SC(=S)N(CC)C4=O)c4nsnc24)sc1-3,4.4,-5.01,-3.12,-5.51,-3.88,120.0,100.0,,,,,,PC,
66052,10.1039/d1me00151e,CCCCCCc1ccsc1,CCCCC(CC)CC1(CC(CC)CCCC)c2cc3c(cc2-c2sc(-c4ccc(/C=C5\SC(=S)N(CC)C5=O)c5nsnc45)cc21)C(CC(CC)CCCC)(CC(CC)CCCC)c1cc(-c2ccc(/C=C4\SC(=S)N(CC)C4=O)c4nsnc24)sc1-3,3.6,-5.01,-3.12,-5.51,-3.88,100.0,100.0,,,,,,TPO,
66053,10.1039/d1me00151e,CCCCCCc1ccsc1,CCCCC(CC)CC1(CC(CC)CCCC)c2cc3c(cc2-c2sc(-c4ccc(/C=C5\SC(=S)N(CC)C5=O)c5nsnc45)cc21)C(CC(CC)CCCC)(CC(CC)CCCC)c1cc(-c2ccc(/C=C4\SC(=S)N(CC)C4=O)c4nsnc24)sc1-3,1.0,-5.01,-3.12,-5.51,-3.88,100.0,100.0,,,,,,LM,
66054,10.1039/d1me00151e,CCCCCCCCC(CCCCCC)Cc1cc2sc(-c3c4cc(-c5sc(-c6c(F)c(F)c(-c7cc(CC(CC)CCCC)cs7)c7nsnc67)cc5CC(CC)CCCC)sc4c(-c4cc5sc(CC(CCCCCC)CCCCCCCC)cc5s4)c4ccsc34)cc2s1,COC(=O)CCCC1(c2ccccc2)C23c4c5ccc6c7cc8c9c%10c(cc%11cc%12c%13c%14c(cc%15c%16ccc-5c2c%16c2c5c%16c%17c(c(c46)c7c9c%17c4c%10c%11c%13c4c%16c%14c%152)C513)C%12)C8,9.8,-5.48,-3.73,-5.9,-3.9,160.0,100.0,1:1.5,,,,,o-DCB,
66055,10.1039/d1me00151e,CCCCCCCCC(CCCCCC)Cc1cc2sc(-c3c4cc(-c5sc(-c6c(F)c(F)c(-c7cc(CC(CC)CCCC)cs7)c7nsnc67)cc5CC(CC)CCCC)sc4c(-c4cc5sc(CC(CCCCCC)CCCCCCCC)cc5s4)c4ccsc34)cc2s1,COC(=O)CCCC1(c2ccccc2)C23c4c5ccc6c7cc8c9c%10c(cc%11cc%12c%13c%14c(cc%15c%16ccc-5c2c%16c2c5c%16c%17c(c(c46)c7c9c%17c4c%10c%11c%13c4c%16c%14c%152)C513)C%12)C8,9.1,-5.48,-3.73,-5.9,-3.9,130.0,100.0,1:1.5,3%,,,,p-xylene:diphenyl ether,
66056,10.1039/d1me00151e,CCCCCCCCC(CCCCCC)Cc1cc2sc(-c3c4cc(-c5sc(-c6c(F)c(F)c(-c7cc(CC(CC)CCCC)cs7)c7nsnc67)cc5CC(CC)CCCC)sc4c(-c4cc5sc(CC(CCCCCC)CCCCCCCC)cc5s4)c4ccsc34)cc2s1,COC(=O)CCCC1(c2ccccc2)C23c4c5ccc6c7cc8c9c%10c(cc%11cc%12c%13c%14c(cc%15c%16ccc-5c2c%16c2c5c%16c%17c(c(c46)c7c9c%17c4c%10c%11c%13c4c%16c%14c%152)C513)C%12)C8,1.2,-5.48,-3.73,-5.9,-3.9,130.0,100.0,1:1.5,,,,,p-xylene,
66057,10.1039/d1me00151e,CCCCCCCCC(CCCCCC)Cc1cc2sc(-c3c4cc(-c5sc(-c6c(F)c(F)c(-c7cc(CC(CC)CCCC)cs7)c7nsnc67)cc5CC(CC)CCCC)sc4c(-c4cc5sc(CC(CCCCCC)CCCCCCCC)cc5s4)c4ccsc34)cc2s1,CCCCC(CC)CC1(CC(CC)CCCC)c2cc3c(cc2-c2sc(-c4ccc(/C=C5\SC(=S)N(CC)C5=O)c5nsnc45)cc21)C(CC(CC)CCCC)(CC(CC)CCCC)c1cc(-c2ccc(/C=C4\SC(=S)N(CC)C4=O)c4nsnc24)sc1-3,7.3,-5.48,-3.73,-5.51,-3.88,150.0,100.0,1:1,,,,,o-DCB,
66058,10.1039/d1me00151e,CCCCCCCCC(CCCCCC)Cc1cc2sc(-c3c4cc(-c5sc(-c6c(F)c(F)c(-c7cc(CC(CC)CCCC)cs7)c7nsnc67)cc5CC(CC)CCCC)sc4c(-c4cc5sc(CC(CCCCCC)CCCCCCCC)cc5s4)c4ccsc34)cc2s1,CCCCC(CC)CC1(CC(CC)CCCC)c2cc3c(cc2-c2sc(-c4ccc(/C=C5\SC(=S)N(CC)C5=O)c5nsnc45)cc21)C(CC(CC)CCCC)(CC(CC)CCCC)c1cc(-c2ccc(/C=C4\SC(=S)N(CC)C4=O)c4nsnc24)sc1-3,8.0,-5.48,-3.73,-5.51,-3.88,130.0,100.0,1:1,,,,,p-xylene,
66059,10.1039/d1mh00868d,COC(=O)C(C)(C)c1cc(C)cc(-c2sc3c4sc5cc(/C=C6/C(=O)c7cc(F)cc(c7)C(=O)/C6=C\c6cc(C(C)(C)C(=O)OC)c(-c7cc(C)cc(C(C)(C)C(=O)OC)c7)s6)sc5c4c(C(C)(C)C(=O)OC)ccc2-3)c1,CCCCCCc1ccc(C2(c3ccc(CCCCCC)cc3)c3cc4c(cc3-c3sc5cc(/C=C6\C(=O)c7cc(F)c(F)cc7C6=C(C#N)C#N)sc5c32)C(c2ccc(CCCCCC)cc2)(c2ccc(CCCCCC)cc2)c2c-4sc3cc(/C=C4\C(=O)c5cc(F)c(F)cc5C4=C(C#N)C#N)sc23)cc1,12.2,-5.56,-3.65,-5.66,-4.14,,110.0,1:1,0.5%,inverted,,,,DIO
66060,10.1039/d1mh00868d,COC(=O)C(C)(C)c1cc(C)cc(-c2sc3c4sc5cc(/C=C6/C(=O)c7cc(F)cc(c7)C(=O)/C6=C\c6cc(C(C)(C)C(=O)OC)c(-c7cc(C)cc(C(C)(C)C(=O)OC)c7)s6)sc5c4c(C(C)(C)C(=O)OC)ccc2-3)c1,CCCCCCc1ccc(C2(c3ccc(CCCCCC)cc3)c3cc4c(cc3-c3sc5cc(/C=C6\C(=O)c7cc(F)c(F)cc7C6=C(C#N)C#N)sc5c32)C(c2ccc(CCCCCC)cc2)(c2ccc(CCCCCC)cc2)c2c-4sc3cc(/C=C4\C(=O)c5cc(F)c(F)cc5C4=C(C#N)C#N)sc23)cc1,13.2,-5.56,-3.65,-5.66,-4.14,,110.0,1:1,0.5%,inverted,,,,DIO
66061,10.1039/d1mh00868d,COC(=O)C(C)(C)c1cc(C)cc(-c2sc3c4sc5cc(/C=C6/C(=O)c7cc(F)cc(c7)C(=O)/C6=C\c6cc(C(C)(C)C(=O)OC)c(-c7cc(C)cc(C(C)(C)C(=O)OC)c7)s6)sc5c4c(C(C)(C)C(=O)OC)ccc2-3)c1,CCCCCCc1ccc(C2(c3ccc(CCCCCC)cc3)c3cc4c(cc3-c3sc5cc(/C=C6\C(=O)c7cc(F)c(F)cc7C6=C(C#N)C#N)sc5c32)C(c2ccc(CCCCCC)cc2)(c2ccc(CCCCCC)cc2)c2c-4sc3cc(/C=C4\C(=O)c5cc(F)c(F)cc5C4=C(C#N)C#N)sc23)cc1,14.0,-5.56,-3.65,-5.66,-4.14,,110.0,1:1,0.5%,inverted,,,,DIO
66062,10.1039/d1mh00868d,COC(=O)C(C)(C)c1cc(C)cc(-c2sc3c4sc5cc(/C=C6/C(=O)c7cc(F)cc(c7)C(=O)/C6=C\c6cc(C(C)(C)C(=O)OC)c(-c7cc(C)cc(C(C)(C)C(=O)OC)c7)s6)sc5c4c(C(C)(C)C(=O)OC)ccc2-3)c1,CCCCCCc1ccc(C2(c3ccc(CCCCCC)cc3)c3cc4c(cc3-c3sc5cc(/C=C6\C(=O)c7cc(F)c(F)cc7C6=C(C#N)C#N)sc5c32)C(c2ccc(CCCCCC)cc2)(c2ccc(CCCCCC)cc2)c2c-4sc3cc(/C=C4\C(=O)c5cc(F)c(F)cc5C4=C(C#N)C#N)sc23)cc1,9.4,-5.56,-3.65,-5.66,-4.14,,110.0,1:1,0.5%,inverted,,,,DIO
66063,10.1039/d1mh00868d,COC(=O)C(C)(C)c1cc(C)cc(-c2sc3c4sc5cc(/C=C6/C(=O)c7cc(F)cc(c7)C(=O)/C6=C\c6cc(C(C)(C)C(=O)OC)c(-c7cc(C)cc(C(C)(C)C(=O)OC)c7)s6)sc5c4c(C(C)(C)C(=O)OC)ccc2-3)c1,CCCCCCc1ccc(C2(c3ccc(CCCCCC)cc3)c3cc4c(cc3-c3sc5cc(/C=C6\C(=O)c7cc(F)c(F)cc7C6=C(C#N)C#N)sc5c32)C(c2ccc(CCCCCC)cc2)(c2ccc(CCCCCC)cc2)c2c-4sc3cc(/C=C4\C(=O)c5cc(F)c(F)cc5C4=C(C#N)C#N)sc23)cc1,13.2,-5.56,-3.65,-5.66,-4.14,,,1:1,0.5%,inverted,,,,DIO
66064,10.1039/d1mh00868d,CCCCC(CC)Cc1ccc(-c2c3cc(-c4ccc(-c5sc(-c6cccs6)c6c5C(=O)c5c(CC(CC)CCCC)sc(CC(CC)CCCC)c5C6=O)s4)sc3c(-c3ccc(CC(CC)CCCC)s3)c3ccsc23)s1,CCCCCCc1ccc(C2(c3ccc(CCCCCC)cc3)c3cc4c(cc3-c3sc5cc(C=C6C(=O)c7ccccc7C6=C(C#N)C#N)sc5c32)C(c2ccc(CCCCCC)cc2)(c2ccc(CCCCCC)cc2)c2c-4sc3cc(C=C4C(=O)c5ccccc5C4=C(C#N)C#N)sc23)cc1,9.2,-5.33,-3.48,-5.576,-3.916,,110.0,1:1,0.5%,,,,,DIO
66065,10.1039/d1mh00868d,CCCCC(CC)Cc1ccc(-c2c3cc(-c4ccc(-c5sc(-c6cccs6)c6c5C(=O)c5c(CC(CC)CCCC)sc(CC(CC)CCCC)c5C6=O)s4)sc3c(-c3ccc(CC(CC)CCCC)s3)c3ccsc23)s1,CCCCCCc1ccc(C2(c3ccc(CCCCCC)cc3)c3cc4c(cc3-c3sc5cc(C=C6C(=O)c7ccccc7C6=C(C#N)C#N)sc5c32)C(c2ccc(CCCCCC)cc2)(c2ccc(CCCCCC)cc2)c2c-4sc3cc(C=C4C(=O)c5ccccc5C4=C(C#N)C#N)sc23)cc1,9.7,-5.33,-3.48,-5.576,-3.916,,110.0,1:1,0.5%,,,,,DIO
66066,10.1039/d1mh00868d,COC(=O)C(C)(C)c1cc(C)cc(-c2sc3c4sc5cc(/C=C6/C(=O)c7cc(F)cc(c7)C(=O)/C6=C\c6cc(C(C)(C)C(=O)OC)c(-c7cc(C)cc(C(C)(C)C(=O)OC)c7)s6)sc5c4c(C(C)(C)C(=O)OC)ccc2-3)c1,CCCCCCCCCCCc1c(/C=C2\C(=O)c3cc(F)c(F)cc3C2=C(C#N)C#N)sc2c1sc1c3c4nsnc4c4c5sc6c(CCCCCCCCCCC)c(/C=C7\C(=O)c8cc(F)c(F)cc8C7=C(C#N)C#N)sc6c5n(CC(CC)CCCC)c4c3n(CC(CC)CCCC)c21,15.5,-5.56,-3.65,-5.65,-4.09,,80.0,1:1.2,0.5%,,,,,CN
66067,10.1039/d1mh00868d,COC(=O)C(C)(C)c1cc(C)cc(-c2sc3c4sc5cc(/C=C6/C(=O)c7cc(F)cc(c7)C(=O)/C6=C\c6cc(C(C)(C)C(=O)OC)c(-c7cc(C)cc(C(C)(C)C(=O)OC)c7)s6)sc5c4c(C(C)(C)C(=O)OC)ccc2-3)c1,CCCCCCCCCCCc1c(/C=C2\C(=O)c3cc(F)c(F)cc3C2=C(C#N)C#N)sc2c1sc1c3c4nsnc4c4c5sc6c(CCCCCCCCCCC)c(/C=C7\C(=O)c8cc(F)c(F)cc8C7=C(C#N)C#N)sc6c5n(CC(CC)CCCC)c4c3n(CC(CC)CCCC)c21,16.7,-5.56,-3.65,-5.65,-4.09,,80.0,1:1.2,0.5%,,,,,CN
66072,10.1039/d1nj00540e,CCCCC(CC)Cc1ccc(-c2c3cc(-c4ccc(-c5sc(-c6cccs6)c6c5C(=O)c5c(CC(CC)CCCC)sc(CC(CC)CCCC)c5C6=O)s4)sc3c(-c3ccc(CC(CC)CCCC)s3)c3ccsc23)s1,CCCCCCCCN1C(=O)c2c(-c3ccccc3)cc3c4c(cc(-c5ccccc5)c(c24)C1=O)C1C=C(c2ccccc2)C2=C4C1=C3C=C(c1ccccc1)C4C(=O)N(CCCCCCCC)C2=O,1.01,-5.33,-3.48,-5.66,-3.7,,,1:1,,,,,,
66073,10.1039/d1nj00540e,CCCCC(CC)Cc1ccc(-c2c3cc(-c4ccc(-c5sc(-c6cccs6)c6c5C(=O)c5c(CC(CC)CCCC)sc(CC(CC)CCCC)c5C6=O)s4)sc3c(-c3ccc(CC(CC)CCCC)s3)c3ccsc23)s1,CCCCCCCCN1C(=O)c2c(-c3ccccc3)cc3c4c(cc(-c5ccccc5)c(c24)C1=O)C1C=C(c2ccccc2)C2=C4C1=C3C=C(c1ccccc1)C4C(=O)N(CCCCCCCC)C2=O,1.08,-5.33,-3.48,-5.66,-3.7,,,1:1,,,,,,
66074,10.1039/d1nj00540e,CCCCC(CC)Cc1ccc(-c2c3cc(-c4ccc(-c5sc(-c6cccs6)c6c5C(=O)c5c(CC(CC)CCCC)sc(CC(CC)CCCC)c5C6=O)s4)sc3c(-c3ccc(CC(CC)CCCC)s3)c3ccsc23)s1,CCCCCCCCN1C(=O)c2c(-c3ccccc3)cc3c4c(cc(-c5ccccc5)c(c24)C1=O)C1C=C(c2ccccc2)C2=C4C1=C3C=C(c1ccccc1)C4C(=O)N(CCCCCCCC)C2=O,1.28,-5.33,-3.48,-5.66,-3.7,,,1:1,,,,,,
66075,10.1039/d1nj00540e,CCCCC(CC)Cc1ccc(-c2c3cc(-c4ccc(-c5sc(-c6cccs6)c6c5C(=O)c5c(CC(CC)CCCC)sc(CC(CC)CCCC)c5C6=O)s4)sc3c(-c3ccc(CC(CC)CCCC)s3)c3ccsc23)s1,CCCCCC(CCCCC)N1C(=O)c2ccc3c4c2c(cc2c4c4c(c5ccc6c7cc8c(=O)n(C(CCCCC)CCCCC)c(=O)c9ccc%10c%11ccc%12c(=O)n(C(CCCCC)CCCCC)c(=O)c%13cc(c6c52)c(c%11c%12%13)c7c%10c98)=CC2C(=O)N(C(CCCCC)CCCCC)C(=O)C5=C2C=4C3C=C5)C1=O,1.98,-5.33,-3.48,-5.7,-3.78,,,1:1,,,,,,
66076,10.1039/d1nj00540e,CCCCC(CC)Cc1ccc(-c2c3cc(-c4ccc(-c5sc(-c6cccs6)c6c5C(=O)c5c(CC(CC)CCCC)sc(CC(CC)CCCC)c5C6=O)s4)sc3c(-c3ccc(CC(CC)CCCC)s3)c3ccsc23)s1,CCCCCC(CCCCC)N1C(=O)c2ccc3c4c2c(cc2c4c4c(c5ccc6c7cc8c(=O)n(C(CCCCC)CCCCC)c(=O)c9ccc%10c%11ccc%12c(=O)n(C(CCCCC)CCCCC)c(=O)c%13cc(c6c52)c(c%11c%12%13)c7c%10c98)=CC2C(=O)N(C(CCCCC)CCCCC)C(=O)C5=C2C=4C3C=C5)C1=O,2.57,-5.33,-3.48,-5.7,-3.78,,,1:1,,,,,,
66077,10.1039/d1nj00540e,CCCCC(CC)Cc1ccc(-c2c3cc(-c4ccc(-c5sc(-c6cccs6)c6c5C(=O)c5c(CC(CC)CCCC)sc(CC(CC)CCCC)c5C6=O)s4)sc3c(-c3ccc(CC(CC)CCCC)s3)c3ccsc23)s1,CCCCCC(CCCCC)N1C(=O)c2ccc3c4c2c(cc2c4c4c(c5ccc6c7cc8c(=O)n(C(CCCCC)CCCCC)c(=O)c9ccc%10c%11ccc%12c(=O)n(C(CCCCC)CCCCC)c(=O)c%13cc(c6c52)c(c%11c%12%13)c7c%10c98)=CC2C(=O)N(C(CCCCC)CCCCC)C(=O)C5=C2C=4C3C=C5)C1=O,2.38,-5.33,-3.48,-5.7,-3.78,,,1:1,,,,,,
66078,10.1039/d1nj00540e,CCCCC(CC)Cc1ccc(-c2c3cc(-c4ccc(-c5sc(-c6cccs6)c6c5C(=O)c5c(CC(CC)CCCC)sc(CC(CC)CCCC)c5C6=O)s4)sc3c(-c3ccc(CC(CC)CCCC)s3)c3ccsc23)s1,CCCCCC(CCCCC)N1C(=O)c2ccc3c4c2c(cc2c4c4c(c5ccc6c7cc8c(=O)n(C(CCCCC)CCCCC)c(=O)c9ccc%10c%11ccc%12c(=O)n(C(CCCCC)CCCCC)c(=O)c%13cc(c6c52)c(c%11c%12%13)c7c%10c98)=CC2C(=O)N(C(CCCCC)CCCCC)C(=O)C5=C2C=4C3C=C5)C1=O,2.51,-5.33,-3.48,-5.7,-3.78,,,1:1,,,,,,
66079,10.1039/d1nj00540e,CCCCC(CC)Cc1ccc(-c2c3cc(-c4ccc(-c5sc(-c6cccs6)c6c5C(=O)c5c(CC(CC)CCCC)sc(CC(CC)CCCC)c5C6=O)s4)sc3c(-c3ccc(CC(CC)CCCC)s3)c3ccsc23)s1,CCCCCC(CCCCC)N1C(=O)c2ccc3c4c2c(cc2c4c4c(c5ccc6c7cc8c(=O)n(C(CCCCC)CCCCC)c(=O)c9ccc%10c%11ccc%12c(=O)n(C(CCCCC)CCCCC)c(=O)c%13cc(c6c52)c(c%11c%12%13)c7c%10c98)=CC2C(=O)N(C(CCCCC)CCCCC)C(=O)C5=C2C=4C3C=C5)C1=O,2.94,-5.33,-3.48,-5.7,-3.78,,,1:1,,,,,,
66110,10.1039/d1nj01978c,CCCCC(CC)Cc1ccc(-c2c3cc(-c4ccc(-c5sc(-c6cccs6)c6c5C(=O)c5c(CC(CC)CCCC)sc(CC(CC)CCCC)c5C6=O)s4)sc3c(-c3ccc(CC(CC)CCCC)s3)c3ccsc23)s1,CCn1nc2c(-c3cc4c(s3)-c3sc(/C=C5\C(=O)c6ccccc6C5=C(C#N)C#N)cc3C4(CC)CC)c(F)c(F)c(-c3cc4c(s3)-c3sc(/C=C5\C(=O)c6ccccc6C5=C(C#N)C#N)cc3C4(CC)CC)c2n1,8.49,-5.33,-3.48,-5.47,-3.71,,,,,,,,,
66111,10.1039/d1nj01978c,CCCCC(CC)Cc1ccc(-c2c3cc(-c4ccc(-c5sc(-c6cccs6)c6c5C(=O)c5c(CC(CC)CCCC)sc(CC(CC)CCCC)c5C6=O)s4)sc3c(-c3ccc(CC(CC)CCCC)s3)c3ccsc23)s1,CCn1nc2c(-c3cc4c(s3)-c3sc(/C=C5\C(=O)c6ccc(F)cc6C5=C(C#N)C#N)cc3C4(CC)CC)c(F)c(F)c(-c3cc4c(s3)-c3sc(/C=C5\C(=O)c6ccc(F)cc6C5=C(C#N)C#N)cc3C4(CC)CC)c2n1,10.1,-5.33,-3.48,-5.52,-3.8,,,,,,,,,
66112,10.1039/d1nj01978c,CCCCC(CC)Cc1ccc(-c2c3cc(-c4ccc(-c5sc(-c6cccs6)c6c5C(=O)c5c(CC(CC)CCCC)sc(CC(CC)CCCC)c5C6=O)s4)sc3c(-c3ccc(CC(CC)CCCC)s3)c3ccsc23)s1,CCn1nc2c(-c3cc4c(s3)-c3sc(/C=C5\C(=O)c6cc(F)c(F)cc6C5=C(C#N)C#N)cc3C4(CC)CC)c(F)c(F)c(-c3cc4c(s3)-c3sc(/C=C5\C(=O)c6cc(F)c(F)cc6C5=C(C#N)C#N)cc3C4(CC)CC)c2n1,11.23,-5.33,-3.48,-5.56,-3.86,,,,,,,,,
66124,10.1039/d1nr03728e,CCCCCCCCC(CCCCCC)Cn1nc2c(-c3cccs3)c(F)c(F)c(-c3ccc(-c4cc5c(-c6ccc([Si](CCC)(CCC)CCC)s6)c6sccc6c(-c6ccc([Si](CCC)(CCC)CCC)s6)c5s4)s3)c2n1,CCCCCCc1ccc(C2(c3ccc(CCCCCC)cc3)c3cc4c(cc3-c3sc5cc(C=C6C(=O)c7ccccc7C6=C(C#N)C#N)sc5c32)C(c2ccc(CCCCCC)cc2)(c2ccc(CCCCCC)cc2)c2c-4sc3cc(C=C4C(=O)c5ccccc5C4=C(C#N)C#N)sc23)cc1,2.07,-5.4,-3.24,-5.576,-3.916,,,1:1,,,,WS2,,
66125,10.1039/d1nr03728e,CCCCCCCCC(CCCCCC)Cn1nc2c(-c3cccs3)c(F)c(F)c(-c3ccc(-c4cc5c(-c6ccc([Si](CCC)(CCC)CCC)s6)c6sccc6c(-c6ccc([Si](CCC)(CCC)CCC)s6)c5s4)s3)c2n1,CCCCCCc1ccc(C2(c3ccc(CCCCCC)cc3)c3cc4c(cc3-c3sc5cc(C=C6C(=O)c7ccccc7C6=C(C#N)C#N)sc5c32)C(c2ccc(CCCCCC)cc2)(c2ccc(CCCCCC)cc2)c2c-4sc3cc(C=C4C(=O)c5ccccc5C4=C(C#N)C#N)sc23)cc1,3.34,-5.4,-3.24,-5.576,-3.916,,,1:1,,,,WS2,,
66126,10.1039/d1nr03728e,CCCCCCCCC(CCCCCC)Cn1nc2c(-c3cccs3)c(F)c(F)c(-c3ccc(-c4cc5c(-c6ccc([Si](CCC)(CCC)CCC)s6)c6sccc6c(-c6ccc([Si](CCC)(CCC)CCC)s6)c5s4)s3)c2n1,CCCCCCc1ccc(C2(c3ccc(CCCCCC)cc3)c3cc4c(cc3-c3sc5cc(C=C6C(=O)c7ccccc7C6=C(C#N)C#N)sc5c32)C(c2ccc(CCCCCC)cc2)(c2ccc(CCCCCC)cc2)c2c-4sc3cc(C=C4C(=O)c5ccccc5C4=C(C#N)C#N)sc23)cc1,3.87,-5.4,-3.24,-5.576,-3.916,,,1:1,,,,WS2,,
66127,10.1039/d1nr03728e,CCCCCCCCC(CCCCCC)Cn1nc2c(-c3cccs3)c(F)c(F)c(-c3ccc(-c4cc5c(-c6ccc([Si](CCC)(CCC)CCC)s6)c6sccc6c(-c6ccc([Si](CCC)(CCC)CCC)s6)c5s4)s3)c2n1,CCCCCCc1ccc(C2(c3ccc(CCCCCC)cc3)c3cc4c(cc3-c3sc5cc(C=C6C(=O)c7ccccc7C6=C(C#N)C#N)sc5c32)C(c2ccc(CCCCCC)cc2)(c2ccc(CCCCCC)cc2)c2c-4sc3cc(C=C4C(=O)c5ccccc5C4=C(C#N)C#N)sc23)cc1,5.0,-5.4,-3.24,-5.576,-3.916,,60.0,1:1,,,,WS2,,
66128,10.1039/d1nr03728e,CCCCCCCCC(CCCCCC)Cn1nc2c(-c3cccs3)c(F)c(F)c(-c3ccc(-c4cc5c(-c6ccc([Si](CCC)(CCC)CCC)s6)c6sccc6c(-c6ccc([Si](CCC)(CCC)CCC)s6)c5s4)s3)c2n1,CCCCCCc1ccc(C2(c3ccc(CCCCCC)cc3)c3cc4c(cc3-c3sc5cc(C=C6C(=O)c7ccccc7C6=C(C#N)C#N)sc5c32)C(c2ccc(CCCCCC)cc2)(c2ccc(CCCCCC)cc2)c2c-4sc3cc(C=C4C(=O)c5ccccc5C4=C(C#N)C#N)sc23)cc1,8.63,-5.4,-3.24,-5.576,-3.916,,60.0,1:1,,,,WS2,,
66129,10.1039/d1nr03728e,CCCCCCCCC(CCCCCC)Cn1nc2c(-c3cccs3)c(F)c(F)c(-c3ccc(-c4cc5c(-c6ccc([Si](CCC)(CCC)CCC)s6)c6sccc6c(-c6ccc([Si](CCC)(CCC)CCC)s6)c5s4)s3)c2n1,CCCCCCc1ccc(C2(c3ccc(CCCCCC)cc3)c3cc4c(cc3-c3sc5cc(C=C6C(=O)c7ccccc7C6=C(C#N)C#N)sc5c32)C(c2ccc(CCCCCC)cc2)(c2ccc(CCCCCC)cc2)c2c-4sc3cc(C=C4C(=O)c5ccccc5C4=C(C#N)C#N)sc23)cc1,9.25,-5.4,-3.24,-5.576,-3.916,,60.0,1:1,,,,WS2,,
66130,10.1039/d1nr03728e,COC(=O)C(C)(C)c1cc(C)cc(-c2sc3c4sc5cc(/C=C6/C(=O)c7cc(F)cc(c7)C(=O)/C6=C\c6cc(C(C)(C)C(=O)OC)c(-c7cc(C)cc(C(C)(C)C(=O)OC)c7)s6)sc5c4c(C(C)(C)C(=O)OC)ccc2-3)c1,CCCCCCCCCCCc1c(/C=C2\C(=O)c3cc(F)c(F)cc3C2=C(C#N)C#N)sc2c1sc1c3c4nsnc4c4c5sc6c(CCCCCCCCCCC)c(/C=C7\C(=O)c8cc(F)c(F)cc8C7=C(C#N)C#N)sc6c5n(CC(CC)CCCC)c4c3n(CC(CC)CCCC)c21,13.35,-5.56,-3.65,-5.65,-4.09,,60.0,1:1.2,0.5 vol%,,,WS2,,
66131,10.1039/d1nr03728e,COC(=O)C(C)(C)c1cc(C)cc(-c2sc3c4sc5cc(/C=C6/C(=O)c7cc(F)cc(c7)C(=O)/C6=C\c6cc(C(C)(C)C(=O)OC)c(-c7cc(C)cc(C(C)(C)C(=O)OC)c7)s6)sc5c4c(C(C)(C)C(=O)OC)ccc2-3)c1,CCCCCCCCCCCc1c(/C=C2\C(=O)c3cc(F)c(F)cc3C2=C(C#N)C#N)sc2c1sc1c3c4nsnc4c4c5sc6c(CCCCCCCCCCC)c(/C=C7\C(=O)c8cc(F)c(F)cc8C7=C(C#N)C#N)sc6c5n(CC(CC)CCCC)c4c3n(CC(CC)CCCC)c21,15.75,-5.56,-3.65,-5.65,-4.09,,60.0,1:1.2,0.5 vol%,,,WS2,,
66132,10.1039/d1nr03728e,COC(=O)C(C)(C)c1cc(C)cc(-c2sc3c4sc5cc(/C=C6/C(=O)c7cc(F)cc(c7)C(=O)/C6=C\c6cc(C(C)(C)C(=O)OC)c(-c7cc(C)cc(C(C)(C)C(=O)OC)c7)s6)sc5c4c(C(C)(C)C(=O)OC)ccc2-3)c1,CCCCCCCCCCCc1c(/C=C2\C(=O)c3cc(F)c(F)cc3C2=C(C#N)C#N)sc2c1sc1c3c4nsnc4c4c5sc6c(CCCCCCCCCCC)c(/C=C7\C(=O)c8cc(F)c(F)cc8C7=C(C#N)C#N)sc6c5n(CC(CC)CCCC)c4c3n(CC(CC)CCCC)c21,15.31,-5.56,-3.65,-5.65,-4.09,,,1:1.2,0.5 vol%,,,PEDOT:PSS,,
66138,10.1039/d1py01051d,CCCCCCc1ccsc1,CCCCCCCCC1(CCCCCCCC)c2cc3c(cc2-c2sc(-c4ccc(/C=C5\SC(=S)N(CC)C5=O)c5nsnc45)cc21)C(CCCCCCCC)(CCCCCCCC)c1cc(-c2ccc(/C=C4\SC(=S)N(CC)C4=O)c4nsnc24)sc1-3,6.05,-5.01,-3.12,-5.52,-3.89,,,,,conventional,,,,
66140,10.1039/d1py01051d,CCCCCCCCCCCCc1csc(-c2ccc(/C=C/c3ccccc3)cc2)c1,CCCCCCCCC1(CCCCCCCC)c2cc3c(cc2-c2sc(-c4ccc(/C=C5\SC(=S)N(CC)C5=O)c5nsnc45)cc21)C(CCCCCCCC)(CCCCCCCC)c1cc(-c2ccc(/C=C4\SC(=S)N(CC)C4=O)c4nsnc24)sc1-3,6.77,-5.41,-2.94,-5.52,-3.89,,,,,conventional,,,,
66157,10.1039/d1qm00197c,COC(=O)C(C)(C)c1cc(C)cc(-c2sc3c4sc5cc(/C=C6/C(=O)c7cc(F)cc(c7)C(=O)/C6=C\c6cc(C(C)(C)C(=O)OC)c(-c7cc(C)cc(C(C)(C)C(=O)OC)c7)s6)sc5c4c(C(C)(C)C(=O)OC)ccc2-3)c1,CCCCCCCCCCCc1c(/C=C2\C(=O)c3cc(F)c(F)cc3C2=C(C#N)C#N)sc2c1sc1c3c4nsnc4c4c5sc6c(CCCCCCCCCCC)c(/C=C7\C(=O)c8cc(F)c(F)cc8C7=C(C#N)C#N)sc6c5n(CC(CC)CCCC)c4c3n(CC(CC)CCCC)c21,15.56,-5.56,-3.65,-5.65,-4.09,,,,,,,,,
66167,10.1039/d1qm00859e,CCCCC(CC)Cc1ccc(-c2c3cc(-c4ccc(-c5sc(-c6cccs6)c6c5C(=O)c5c(CC(CC)CCCC)sc(CC(CC)CCCC)c5C6=O)s4)sc3c(-c3ccc(CC(CC)CCCC)s3)c3ccsc23)s1,CCCCCCCCCCC(CCCCCCCC)CN1C(=O)c2ccc3c4c(c(-c5ccc(-c6cccs6)s5)cc(c24)C1=O)C(=O)N(CC(CCCCCCCC)CCCCCCCCCC)C3=O,5.71,-5.33,-3.48,-5.71,-4.02,,,2:1,,inverted,,,,
66168,10.1039/d1qm00859e,CCCCC(CC)Cc1ccc(-c2c3cc(-c4ccc(-c5sc(-c6cccs6)c6c5C(=O)c5c(CC(CC)CCCC)sc(CC(CC)CCCC)c5C6=O)s4)sc3c(-c3ccc(CC(CC)CCCC)s3)c3ccsc23)s1,CCCCCCCCCCC(CCCCCCCC)CN1C(=O)c2ccc3c4c(c(-c5ccc(-c6cccs6)s5)cc(c24)C1=O)C(=O)N(CC(CCCCCCCC)CCCCCCCCCC)C3=O,5.94,-5.33,-3.48,-5.71,-4.02,,,2:1,,inverted,,,,
66169,10.1039/d1qm00859e,CCCCC(CC)Cc1ccc(-c2c3cc(-c4ccc(-c5sc(-c6cccs6)c6c5C(=O)c5c(CC(CC)CCCC)sc(CC(CC)CCCC)c5C6=O)s4)sc3c(-c3ccc(CC(CC)CCCC)s3)c3ccsc23)s1,CCCCCCCCCCC(CCCCCCCC)CN1C(=O)c2ccc3c4c(c(-c5ccc(-c6cccs6)s5)cc(c24)C1=O)C(=O)N(CC(CCCCCCCC)CCCCCCCCCC)C3=O,7.07,-5.33,-3.48,-5.71,-4.02,,,2:1,1 wt% relative to N2200,inverted,,,,
66170,10.1039/d1qm00859e,CCCCC(CC)Cc1ccc(-c2c3cc(-c4ccc(-c5sc(-c6cccs6)c6c5C(=O)c5c(CC(CC)CCCC)sc(CC(CC)CCCC)c5C6=O)s4)sc3c(-c3ccc(CC(CC)CCCC)s3)c3ccsc23)s1,CCCCCCCCCCC(CCCCCCCC)CN1C(=O)c2ccc3c4c(c(-c5ccc(-c6cccs6)s5)cc(c24)C1=O)C(=O)N(CC(CCCCCCCC)CCCCCCCCCC)C3=O,6.2,-5.33,-3.48,-5.71,-4.02,,,2:1,,inverted,,,,
66188,10.1039/d1ra01348c,CCCCC(CC)Cc1ccc(-c2c3cc(-c4ccc(-c5sc(-c6cccs6)c6c5C(=O)c5c(CC(CC)CCCC)sc(CC(CC)CCCC)c5C6=O)s4)sc3c(-c3ccc(CC(CC)CCCC)s3)c3ccsc23)s1,CCn1nc2c(n1)c1c3sc(/C=C4\C(=O)c5ccc(Br)cc5C4=C(C#N)C#N)cc3n(CC)c1c1c2c2sc(/C=C3\C(=O)c4ccc(Br)cc4C3=C(C#N)C#N)cc2n1CC,7.51,-5.33,-3.48,-5.85,-3.92,,100.0,1 : 1.2,,,,,,CN
66189,10.1039/d1ra01348c,CCCCC(CC)Cc1ccc(-c2c3cc(-c4ccc(-c5sc(-c6cccs6)c6c5C(=O)c5c(CC(CC)CCCC)sc(CC(CC)CCCC)c5C6=O)s4)sc3c(-c3ccc(CC(CC)CCCC)s3)c3ccsc23)s1,CCc1c(/C=C2\C(=O)c3ccc(Br)cc3C2=C(C#N)C#N)sc2c1sc1c3c4nn(CC)nc4c4c5sc6c(CC)c(/C=C7\C(=O)c8ccc(Br)cc8C7=C(C#N)C#N)sc6c5n(CC)c4c3n(CC)c21,12.05,-5.33,-3.48,-5.53,-3.64,,100.0,1 : 1.2,0.5% v/v,,,,,CN
66212,10.1039/d1ra08239f,CCCCCCCCc1cc(/C=C(/C#N)C(=O)OCC(CC)CCCC)sc1-c1ccc(-c2sc(-c3cc4c(-c5ccc(CC(CC)CCCC)s5)c5sc(-c6cc(CCCCCCCC)c(-c7ccc(-c8sc(/C=C(\C#N)C(=O)OCC(CC)CCCC)cc8CCCCCCCC)s7)s6)cc5c(-c5ccc(CC(CC)CCCC)s5)c4s3)cc2CCCCCCCC)s1,COC(=O)CCCC1(c2ccccc2)C23c4c5ccc6c7cc8c9c%10c(cc%11cc%12c%13c%14c(cc%15c%16ccc-5c2c%16c2c5c%16c%17c(c(c46)c7c9c%17c4c%10c%11c%13c4c%16c%14c%152)C513)C%12)C8,1.92,-5.25,-2.8,-5.9,-3.9,90.0,70.0,1:4,,,,,,
66213,10.1039/d1ra08239f,CCCCCCCCCCCCN1C(=O)c2cccc3c(-c4ccc(-c5ccc(-c6ccc(-c7ccc8c9c(cccc79)C(=O)N(CCCCCCCCCCCC)C8=O)s6)c(F)c5)s4)ccc(c23)C1=O,COC(=O)CCCC1(c2ccccc2)C23c4c5ccc6c7cc8c9c%10c(cc%11cc%12c%13c%14c(cc%15c%16ccc-5c2c%16c2c5c%16c%17c(c(c46)c7c9c%17c4c%10c%11c%13c4c%16c%14c%152)C513)C%12)C8,2.33,-5.98,-3.62,-5.9,-3.9,90.0,70.0,1:3,,,,,,
66214,10.1039/d1ra08239f,CCCCCCCCOc1cc(-c2ccc(-c3ccc4c5c(cccc35)C(=O)N(CCCCCCCC)C4=O)s2)c(F)cc1-c1ccc(-c2ccc3c4c(cccc24)C(=O)N(CCCCCCCC)C3=O)s1,COC(=O)CCCC1(c2ccccc2)C23c4c5ccc6c7cc8c9c%10c(cc%11cc%12c%13c%14c(cc%15c%16ccc-5c2c%16c2c5c%16c%17c(c(c46)c7c9c%17c4c%10c%11c%13c4c%16c%14c%152)C513)C%12)C8,2.03,-5.95,-3.68,-5.9,-3.9,80.0,70.0,1:4,,,,,,
66220,10.1039/d1se01107c,CCCCC(CC)COC(=O)c1sc2csc(-c3cc4c(-c5ccc(CC(CC)CCCC)s5)c5sccc5c(-c5ccc(CC(CC)CCCC)s5)c4s3)c2c1F,CCCCC(=O)OCC1(c2ccccc2)C2=CC=Cc3cccc4cccc5ccc6ccccc7cccc1c7c6c5c-4c3C2,10.35,-5.21,-3.6,-6.1,-3.9,,,,,inverted,PFN,,,
66221,10.1039/d1se01107c,CCCCC(CC)COC(=O)c1sc2csc(-c3cc4c(-c5ccc(CC(CC)CCCC)s5)c5sccc5c(-c5ccc(CC(CC)CCCC)s5)c4s3)c2c1F,CCCCC(=O)OCC1(c2ccccc2)C2=CC=Cc3cccc4cccc5ccc6ccccc7cccc1c7c6c5c-4c3C2,5.89,-5.21,-3.6,-6.1,-3.9,,,,,inverted,PFN,,,
66222,10.1039/d1se01107c,CCCCC(CC)COC(=O)c1sc2csc(-c3cc4c(-c5ccc(CC(CC)CCCC)s5)c5sccc5c(-c5ccc(CC(CC)CCCC)s5)c4s3)c2c1F,CCCCC(=O)OCC1(c2ccccc2)C2=CC=Cc3cccc4cccc5ccc6ccccc7cccc1c7c6c5c-4c3C2,9.99,-5.21,-3.6,-6.1,-3.9,,,,,inverted,TiO2,,,
66223,10.1039/d1se01107c,CCCCC(CC)COC(=O)c1sc2csc(-c3cc4c(-c5ccc(CC(CC)CCCC)s5)c5sccc5c(-c5ccc(CC(CC)CCCC)s5)c4s3)c2c1F,CCCCC(=O)OCC1(c2ccccc2)C2=CC=Cc3cccc4cccc5ccc6ccccc7cccc1c7c6c5c-4c3C2,7.39,-5.21,-3.6,-6.1,-3.9,,,,,inverted,TiO2,,,
66224,10.1039/d1se01107c,CCCCC(CC)COC(=O)c1sc2csc(-c3cc4c(-c5ccc(CC(CC)CCCC)s5)c5sccc5c(-c5ccc(CC(CC)CCCC)s5)c4s3)c2c1F,CCCCC(=O)OCC1(c2ccccc2)C2=CC=Cc3cccc4cccc5ccc6ccccc7cccc1c7c6c5c-4c3C2,9.79,-5.21,-3.6,-6.1,-3.9,,,,,inverted,ZnO,,,
66225,10.1039/d1se01107c,CCCCC(CC)COC(=O)c1sc2csc(-c3cc4c(-c5ccc(CC(CC)CCCC)s5)c5sccc5c(-c5ccc(CC(CC)CCCC)s5)c4s3)c2c1F,CCCCC(=O)OCC1(c2ccccc2)C2=CC=Cc3cccc4cccc5ccc6ccccc7cccc1c7c6c5c-4c3C2,7.41,-5.21,-3.6,-6.1,-3.9,,,,,inverted,ZnO,,,
66251,10.1039/d1se01558c,CCCCC(CC)COC(=O)c1sc2csc(-c3cc4c(-c5ccc(CC(CC)CCCC)s5)c5sccc5c(-c5ccc(CC(CC)CCCC)s5)c4s3)c2c1F,COC(=O)CCCC1(c2ccccc2)C23c4c5ccc6c7cc8c9c%10c(cc%11cc%12c%13c%14c(cc%15c%16ccc-5c2c%16c2c5c%16c%17c(c(c46)c7c9c%17c4c%10c%11c%13c4c%16c%14c%152)C513)C%12)C8,9.39,-5.21,-3.6,-5.9,-3.9,,,1:0:1.5,,,,,,
66259,10.1039/d1se01777b,CCCCCCc1cc(-c2cc3c(-c4cc(CC(CC)CCCC)c(CCCCCC)s4)c4sc(-c5cc(CCCCCC)c(-c6cc(CCCCCC)c(-c7ccc(/C=C8/SC(=S)N(CCCCCC)C8=O)s7)s6)s5)cc4c(-c4cc(CC(CC)CCCC)c(CCCCCC)s4)c3s2)sc1-c1cc(CCCCCC)c(-c2ccc(/C=C3/SC(=S)N(CCCCCC)C3=O)s2)s1,COC(=O)CCCC1(c2ccccc2)C23c4c5ccc6c7cc8c9c%10c(cc%11cc%12c%13c%14c(cc%15c%16ccc-5c2c%16c2c5c%16c%17c(c(c46)c7c9c%17c4c%10c%11c%13c4c%16c%14c%152)C513)C%12)C8,9.03,-5.34,-3.53,-5.9,-3.9,,,,,,,,,
66260,10.1039/d1se01777b,CCCCCCc1cc(-c2cc3c(-c4cc(CC(CC)CCCC)c(CCCCCC)s4)c4sc(-c5cc(CCCCCC)c(-c6cc(CCCCCC)c(-c7ccc(/C=C8/SC(=S)N(CCCCCC)C8=O)s7)s6)s5)cc4c(-c4cc(CC(CC)CCCC)c(CCCCCC)s4)c3s2)sc1-c1cc(CCCCCC)c(-c2ccc(/C=C3/SC(=S)N(CCCCCC)C3=O)s2)s1,CCn1nc2c(n1)c1c3sc4cc(/C=C5\C(=O)c6cc(F)c(F)cc6C5=C(C#N)C#N)sc4c3n(CC)c1c1c2c2sc3cc(/C=C4\C(=O)c5cc(F)c(F)cc5C4=C(C#N)C#N)sc3c2n1CC,12.56,-5.34,-3.53,,,,,,,,,,,
66261,10.1039/d1se01777b,CCCCCCc1cc(-c2cc3c(-c4cc(CC(CC)CCCC)c(CCCCCC)s4)c4sc(-c5cc(CCCCCC)c(-c6cc(CCCCCC)c(-c7ccc(/C=C8/SC(=S)N(CCCCCC)C8=O)s7)s6)s5)cc4c(-c4cc(CC(CC)CCCC)c(CCCCCC)s4)c3s2)sc1-c1cc(CCCCCC)c(-c2ccc(/C=C3/SC(=S)N(CCCCCC)C3=O)s2)s1,CCn1nc2c(n1)c1c3sc4cc(/C=C5\C(=O)c6cc(F)c(F)cc6C5=C(C#N)C#N)sc4c3n(CC)c1c1c2c2sc3cc(/C=C4\C(=O)c5cc(F)c(F)cc5C4=C(C#N)C#N)sc3c2n1CC,12.29,-5.34,-3.53,,,,,,,,,,,
66262,10.1039/d1se01777b,CCCCCCc1cc(-c2cc3c(-c4cc(Cl)c(CC(CC)CCCC)s4)c4sc(-c5cc(CCCCCC)c(-c6cc(CCCCCC)c(-c7ccc(/C=C8/SC(=S)N(CCCCCC)C8=O)s7)s6)s5)cc4c(-c4cc(Cl)c(CC(CC)CCCC)s4)c3s2)sc1-c1cc(CCCCCC)c(-c2ccc(/C=C3\SC(=S)N(CC(CC)CCCC)C3=O)s2)s1,CCCCCCCCCCCc1c(/C=C2\C(=O)c3cc(F)c(F)cc3C2=C(C#N)C#N)sc2c1sc1c3c4nsnc4c4c5sc6c(CCCCCCCCCCC)c(/C=C7\C(=O)c8cc(F)c(F)cc8C7=C(C#N)C#N)sc6c5n(CC(CC)CCCC)c4c3n(CC(CC)CCCC)c21,13.81,-5.46,-3.7,-5.65,-4.09,,,,,,,,,
66263,10.1039/d1se01777b,CCCCCCc1cc(-c2cc3c(-c4ccc(SCC(CC)CCCC)cc4)c4sc(-c5cc(CCCCCC)c(-c6cc(CCCCCC)c(-c7ccc(/C=C8/SC(=S)N(CCCC)C8=O)s7)s6)s5)cc4c(-c4ccc(SCC(CC)CCCC)cc4)c3s2)sc1-c1cc(CCCCCC)c(-c2ccc(/C=C3/SC(=S)N(CCCC)C3=O)s2)s1,CCCCCCCCCCCc1c(/C=C2\C(=O)c3cc(Cl)c(Cl)cc3C2=C(C#N)C#N)sc2c1sc1c3c4nsnc4c4c5sc6c(CCCCCCCCCCC)c(/C=C7\C(=O)c8cc(Cl)c(Cl)cc8C7=C(C#N)C#N)sc6c5n(CC(CCCC)CCCCCC)c4c3n(CC(CCCC)CCCCCC)c21,15.15,-5.37,-3.51,-5.68,-4.1,,,,,,,,,
66264,10.1039/d1se01777b,CCCCCCc1cc(-c2cc3c(-c4cc(CC(CC)CCCC)c(CCCCCC)s4)c4sc(-c5cc(CCCCCC)c(-c6cc(CCCCCC)c(-c7ccc(/C=C8/SC(=S)N(CCCCCC)C8=O)s7)s6)s5)cc4c(-c4cc(CC(CC)CCCC)c(CCCCCC)s4)c3s2)sc1-c1cc(CCCCCC)c(-c2ccc(/C=C3/SC(=S)N(CCCCCC)C3=O)s2)s1,CCCCCCCCCCCc1c(/C=C2\C(=O)c3cc(F)c(F)cc3C2=C(C#N)C#N)sc2c1sc1c3c4nsnc4c4c5sc6c(CCCCCCCCCCC)c(/C=C7\C(=O)c8cc(F)c(F)cc8C7=C(C#N)C#N)sc6c5n(CC(CC)CCCC)c4c3n(CC(CC)CCCC)c21,11.56,-5.34,-3.53,-5.65,-4.09,,,1:0,,,,,,
66278,10.1039/d1ta00232e,COC(=O)C(C)(C)c1cc(C)cc(-c2sc3c4sc5cc(/C=C6/C(=O)c7cc(F)cc(c7)C(=O)/C6=C\c6cc(C(C)(C)C(=O)OC)c(-c7cc(C)cc(C(C)(C)C(=O)OC)c7)s6)sc5c4c(C(C)(C)C(=O)OC)ccc2-3)c1,CCCCCCCCCCCc1c(/C=C2\C(=O)c3cc(F)c(F)cc3C2=C(C#N)C#N)sc2c1sc1c3c4nsnc4c4c5sc6c(CCCCCCCCCCC)c(/C=C7\C(=O)c8cc(F)c(F)cc8C7=C(C#N)C#N)sc6c5n(CC(CC)CCCC)c4c3n(CC(CC)CCCC)c21,15.72,-5.56,-3.65,-5.65,-4.09,,,,,inverted,ZnO,,,
66279,10.1039/d1ta00232e,COC(=O)C(C)(C)c1cc(C)cc(-c2sc3c4sc5cc(/C=C6/C(=O)c7cc(F)cc(c7)C(=O)/C6=C\c6cc(C(C)(C)C(=O)OC)c(-c7cc(C)cc(C(C)(C)C(=O)OC)c7)s6)sc5c4c(C(C)(C)C(=O)OC)ccc2-3)c1,CCCCCCCCCCCc1c(/C=C2\C(=O)c3cc(F)c(F)cc3C2=C(C#N)C#N)sc2c1sc1c3c4nsnc4c4c5sc6c(CCCCCCCCCCC)c(/C=C7\C(=O)c8cc(F)c(F)cc8C7=C(C#N)C#N)sc6c5n(CC(CC)CCCC)c4c3n(CC(CC)CCCC)c21,16.62,-5.56,-3.65,-5.65,-4.09,,,,,inverted,ic-ZnO,,,
66280,10.1039/d1ta00232e,COC(=O)C(C)(C)c1cc(C)cc(-c2sc3c4sc5cc(/C=C6/C(=O)c7cc(F)cc(c7)C(=O)/C6=C\c6cc(C(C)(C)C(=O)OC)c(-c7cc(C)cc(C(C)(C)C(=O)OC)c7)s6)sc5c4c(C(C)(C)C(=O)OC)ccc2-3)c1,CCCCCCCCCCCc1c(/C=C2\C(=O)c3cc(F)c(F)cc3C2=C(C#N)C#N)sc2c1sc1c3c4nsnc4c4c5sc6c(CCCCCCCCCCC)c(/C=C7\C(=O)c8cc(F)c(F)cc8C7=C(C#N)C#N)sc6c5n(CC(CC)CCCC)c4c3n(CC(CC)CCCC)c21,14.98,-5.56,-3.65,-5.65,-4.09,,,,,inverted,as-ZnO,,,
66281,10.1039/d1ta00576f,CCCCC(CC)Cc1sc(-c2c3ccsc3c(-c3cc(Cl)c(CC(CC)CCCC)s3)c3sc(-c4ccc(-c5sc(-c6cccs6)c6c5C(=O)c5c(CC(CC)CCCC)sc(CC(CC)CCCC)c5C6=O)s4)cc23)cc1Cl,CCCCCCCCCCCc1c(/C=C2\C(=O)c3ccccc3C2=C(C#N)C#N)sc2c1sc1c3c4nsnc4c4c5sc6c(CCCCCCCCCCC)c(/C=C7\C(=O)c8ccccc8C7=C(C#N)C#N)sc6c5n(CC(CC)CCCC)c4c3n(CC(CC)CCCC)c21,3.28,-5.575,-3.67,-5.55,-3.87,,,,,,,,,
66283,10.1039/d1ta00576f,CCCCC(CC)Cc1ccc(-c2c3cc(-c4ccc(-c5sc(-c6cccs6)c6c5C(=O)c5c(CC(CC)CCCC)sc(CC(CC)CCCC)c5C6=O)s4)sc3c(-c3ccc(CC(CC)CCCC)s3)c3ccsc23)s1,CCCCCCCCCCCc1c(/C=C2\C(=O)c3ccccc3C2=C(C#N)C#N)sc2c1sc1c3c4nsnc4c4c5sc6c(CCCCCCCCCCC)c(/C=C7\C(=O)c8ccccc8C7=C(C#N)C#N)sc6c5n(CC(CC)CCCC)c4c3n(CC(CC)CCCC)c21,9.04,-5.33,-3.48,-5.55,-3.87,,,,,,,,,
66284,10.1039/d1ta00796c,COC(=O)C(C)(C)c1cc(C)cc(-c2sc3c4sc5cc(/C=C6/C(=O)c7cc(F)cc(c7)C(=O)/C6=C\c6cc(C(C)(C)C(=O)OC)c(-c7cc(C)cc(C(C)(C)C(=O)OC)c7)s6)sc5c4c(C(C)(C)C(=O)OC)ccc2-3)c1,CCCCCCCCCCCc1c(/C=C2\C(=O)c3cc(F)c(F)cc3C2=C(C#N)C#N)sc2c1sc1c3c4nsnc4c4c5sc6c(CCCCCCCCCCC)c(/C=C7\C(=O)c8cc(F)c(F)cc8C7=C(C#N)C#N)sc6c5n(CC(CC)CCCC)c4c3n(CC(CC)CCCC)c21,15.0,-5.56,-3.65,-5.65,-4.09,,,,,,,,,
66292,10.1039/d1ta00971k,COC(=O)C(C)(C)c1cc(C)cc(-c2sc3c4sc5cc(/C=C6/C(=O)c7cc(F)cc(c7)C(=O)/C6=C\c6cc(C(C)(C)C(=O)OC)c(-c7cc(C)cc(C(C)(C)C(=O)OC)c7)s6)sc5c4c(C(C)(C)C(=O)OC)ccc2-3)c1,CCCCCCCCCCCc1c(/C=C2\C(=O)c3cc(F)c(F)cc3C2=C(C#N)C#N)sc2c1sc1c3c4nsnc4c4c5sc6c(CCCCCCCCCCC)c(/C=C7\C(=O)c8cc(F)c(F)cc8C7=C(C#N)C#N)sc6c5n(CC(CC)CCCC)c4c3n(CC(CC)CCCC)c21,15.41,-5.56,-3.65,-5.65,-4.09,,,,,conventional,,,,
66296,10.1039/d1ta01135a,CCCCCCC(CCCC)Cc1csc(-c2cc3c4nsnc4c4cc(-c5cc(CC(CCCC)CCCCCC)c(-c6cc7c(-c8cc(Cl)c(CC(CC)CCCC)s8)c8sccc8c(-c8cc(Cl)c(CC(CC)CCCC)s8)c7s6)s5)sc4c3s2)c1,CCCCCCCCCCCOc1c(/C=C2\C(=O)c3cc(F)c(F)cc3C2=C(C#N)C#N)sc2c1sc1c3c4nsnc4c4c5sc6c(CCCCCCCCCCC)c(/C=C7\C(=O)c8cc(F)c(F)cc8C7=C(C#N)C#N)sc6c5n(CC)c4c3n(CC)c21,14.92,-5.51,-2.77,-5.71,-3.84,,,1.1:1.6,,,,,,
66297,10.1039/d1ta01135a,CCCCCCC(CCCC)Cc1csc(-c2cc3c4nsnc4c4cc(-c5cc(CC(CCCC)CCCCCC)c(-c6cc7c(-c8cc(Cl)c(CC(CC)CCCC)s8)c8sccc8c(-c8cc(Cl)c(CC(CC)CCCC)s8)c7s6)s5)sc4c3s2)c1,CCCCCCCCCCCOc1c(/C=C2\C(=O)c3cc(F)c(F)cc3C2=C(C#N)C#N)sc2c1sc1c3c4nsnc4c4c5sc6c(CCCCCCCCCCC)c(/C=C7\C(=O)c8cc(F)c(F)cc8C7=C(C#N)C#N)sc6c5n(CC)c4c3n(CC)c21,15.8,-5.51,-2.77,-5.71,-3.84,,,0.9:1.6,,,,,,
66298,10.1039/d1ta01135a,CCCCCCC(CCCC)Cc1csc(-c2cc3c4nsnc4c4cc(-c5cc(CC(CCCC)CCCCCC)c(-c6cc7c(-c8cc(Cl)c(CC(CC)CCCC)s8)c8sccc8c(-c8cc(Cl)c(CC(CC)CCCC)s8)c7s6)s5)sc4c3s2)c1,CCCCCCCCCCCOc1c(/C=C2\C(=O)c3cc(F)c(F)cc3C2=C(C#N)C#N)sc2c1sc1c3c4nsnc4c4c5sc6c(CCCCCCCCCCC)c(/C=C7\C(=O)c8cc(F)c(F)cc8C7=C(C#N)C#N)sc6c5n(CC)c4c3n(CC)c21,14.92,-5.51,-2.77,-5.71,-3.84,,,0.7:1.6,,,,,,
66299,10.1039/d1ta01135a,CCCCCCC(CCCC)Cc1csc(-c2cc3c4nsnc4c4cc(-c5cc(CC(CCCC)CCCCCC)c(-c6cc7c(-c8cc(Cl)c(CC(CC)CCCC)s8)c8sccc8c(-c8cc(Cl)c(CC(CC)CCCC)s8)c7s6)s5)sc4c3s2)c1,CCCCCCCCCCCOc1c(/C=C2\C(=O)c3cc(F)c(F)cc3C2=C(C#N)C#N)sc2c1sc1c3c4nsnc4c4c5sc6c(CCCCCCCCCCC)c(/C=C7\C(=O)c8cc(F)c(F)cc8C7=C(C#N)C#N)sc6c5n(CC)c4c3n(CC)c21,12.23,-5.51,-2.77,-5.71,-3.84,,,0.5:1.6,,,,,,
66300,10.1039/d1ta01135a,CCCCCCC(CCCC)Cc1csc(-c2cc3c4nsnc4c4cc(-c5cc(CC(CCCC)CCCCCC)c(-c6cc7c(-c8cc(Cl)c(CC(CC)CCCC)s8)c8sccc8c(-c8cc(Cl)c(CC(CC)CCCC)s8)c7s6)s5)sc4c3s2)c1,CCCCCCCCCCCOc1c(/C=C2\C(=O)c3cc(F)c(F)cc3C2=C(C#N)C#N)sc2c1sc1c3c4nsnc4c4c5sc6c(CCCCCCCCCCC)c(/C=C7\C(=O)c8cc(F)c(F)cc8C7=C(C#N)C#N)sc6c5n(CC)c4c3n(CC)c21,8.46,-5.51,-2.77,-5.71,-3.84,,,0.3:1.6,,,,,,
66301,10.1039/d1ta01135a,CCCCCCC(CCCC)Cc1csc(-c2cc3c4nsnc4c4cc(-c5cc(CC(CCCC)CCCCCC)c(-c6cc7c(-c8cc(Cl)c(CC(CC)CCCC)s8)c8sccc8c(-c8cc(Cl)c(CC(CC)CCCC)s8)c7s6)s5)sc4c3s2)c1,CCCCCCCCCCCOc1c(/C=C2\C(=O)c3cc(F)c(F)cc3C2=C(C#N)C#N)sc2c1sc1c3c4nsnc4c4c5sc6c(CCCCCCCCCCC)c(/C=C7\C(=O)c8cc(F)c(F)cc8C7=C(C#N)C#N)sc6c5n(CC)c4c3n(CC)c21,2.86,-5.51,-2.77,-5.71,-3.84,,,0.1:1.6,,,,,,
66307,10.1039/d1ta01135a,CCCCCCC(CCCC)Cc1csc(-c2cc3c4nsnc4c4cc(-c5cc(CC(CCCC)CCCCCC)c(-c6cc7c(-c8cc(Cl)c(CC(CC)CCCC)s8)c8sccc8c(-c8cc(Cl)c(CC(CC)CCCC)s8)c7s6)s5)sc4c3s2)c1,CCCCCCCCCCCc1c(/C=C2\C(=O)c3cc(F)c(F)cc3C2=C(C#N)C#N)sc2c1sc1c3c4nsnc4c4c5sc6c(CCCCCCCCCCC)c(/C=C7\C(=O)c8cc(F)c(F)cc8C7=C(C#N)C#N)sc6c5n(CC(CC)CCCC)c4c3n(CC(CC)CCCC)c21,15.45,-5.51,-2.77,-5.65,-4.09,,,,,,,,,
66311,10.1039/d1ta01362a,CCCCCCCCCCC(CCCCCCCC)Cc1csc(-c2cc3c(cc(-c4cc(CC(CCCCCCCC)CCCCCCCCCC)c(-c5cc(F)c(-c6sccc6F)s5)s4)c(=O)n3CCCCCCCC)n(CCCCCCCC)c2=O)c1,COC(=O)CCCC1(c2ccccc2)C23c4c5ccc6c7cc8c9c%10c(cc%11cc%12c%13c%14c(cc%15c%16ccc-5c2c%16c2c5c%16c%17c(c(c46)c7c9c%17c4c%10c%11c%13c4c%16c%14c%152)C513)C%12)C8,9.63,-5.2,-3.67,-5.9,-3.9,210.0,,,,,,,,
66315,10.1039/d1ta01500a,CCOc1c(F)c(F)c(-c2nc3c(-c4cccs4)ccc(-c4ccc(-c5cc6c(-c7ccc(CC)s7)c7sc(-c8ccc(-c9ccc(-c%10ccc(-c%11cc%12c(-c%13ccc(CC)s%13)c%13sc(-c%14ccc(-c%15ccc(-c%16ccc(-c%17cc%18c(-c%19ccc(CC)s%19)c%19sccc%19c(-c%19ccc(CC)s%19)c%18s%17)s%16)c%16nc(-c%17c(F)c(F)c(OCC)c(F)c%17F)c(-c%17c(F)c(F)c(OCC)c(F)c%17F)nc%15%16)s%14)cc%13c(-c%13ccc(CC)s%13)c%12s%11)s%10)c%10nc(-c%11c(F)c(F)c(OCC)c(F)c%11F)c(-c%11c(F)c(F)c(OCC)c(F)c%11F)nc9%10)s8)cc7c(-c7ccc(CC)s7)c6s5)s4)c3nc2-c2c(F)c(F)c(OCC)c(F)c2F)c(F)c1F,CCCCCCCCCCCc1c(/C=C2\C(=O)c3cc(F)c(F)cc3C2=C(C#N)C#N)sc2c1sc1c3c4nsnc4c4c5sc6c(CCCCCCCCCCC)c(/C=C7\C(=O)c8cc(F)c(F)cc8C7=C(C#N)C#N)sc6c5n(CC(CC)CCCC)c4c3n(CC(CC)CCCC)c21,6.07,-5.11,-3.45,-5.65,-4.09,100.0,,1:1,0.5%,,,,chloroform,CN
66316,10.1039/d1ta01500a,CCOc1c(F)c(F)c(-c2nc3c(-c4cccs4)c(F)c(F)c(-c4ccc(-c5cc6c(-c7ccc(CC)s7)c7sc(-c8ccc(-c9c(F)c(F)c(-c%10ccc(-c%11cc%12c(-c%13ccc(CC)s%13)c%13sc(-c%14ccc(-c%15c(F)c(F)c(-c%16ccc(-c%17cc%18c(-c%19ccc(CC)s%19)c%19sccc%19c(-c%19ccc(CC)s%19)c%18s%17)s%16)c%16nc(-c%17c(F)c(F)c(OCC)c(F)c%17F)c(-c%17c(F)c(F)c(OCC)c(F)c%17F)nc%15%16)s%14)cc%13c(-c%13ccc(CC)s%13)c%12s%11)s%10)c%10nc(-c%11c(F)c(F)c(OCC)c(F)c%11F)c(-c%11c(F)c(F)c(OCC)c(F)c%11F)nc9%10)s8)cc7c(-c7ccc(CC)s7)c6s5)s4)c3nc2-c2c(F)c(F)c(OCC)c(F)c2F)c(F)c1F,CCCCCCCCCCCc1c(/C=C2\C(=O)c3cc(F)c(F)cc3C2=C(C#N)C#N)sc2c1sc1c3c4nsnc4c4c5sc6c(CCCCCCCCCCC)c(/C=C7\C(=O)c8cc(F)c(F)cc8C7=C(C#N)C#N)sc6c5n(CC(CC)CCCC)c4c3n(CC(CC)CCCC)c21,12.75,-5.18,-3.49,-5.65,-4.09,100.0,,1:1,0.5%,,,,chloroform,CN
66317,10.1039/d1ta01500a,CCOc1c(F)c(F)c(-c2nc3c(-c4cccs4)c(F)c(F)c(-c4ccc(-c5cc6c(-c7cc(F)c(CC)s7)c7sc(-c8ccc(-c9c(F)c(F)c(-c%10ccc(-c%11cc%12c(-c%13cc(F)c(CC)s%13)c%13sc(-c%14ccc(-c%15c(F)c(F)c(-c%16ccc(-c%17cc%18c(-c%19cc(F)c(CC)s%19)c%19sccc%19c(-c%19cc(F)c(CC)s%19)c%18s%17)s%16)c%16nc(-c%17c(F)c(F)c(OCC)c(F)c%17F)c(-c%17c(F)c(F)c(OCC)c(F)c%17F)nc%15%16)s%14)cc%13c(-c%13cc(F)c(CC)s%13)c%12s%11)s%10)c%10nc(-c%11c(F)c(F)c(OCC)c(F)c%11F)c(-c%11c(F)c(F)c(OCC)c(F)c%11F)nc9%10)s8)cc7c(-c7cc(F)c(CC)s7)c6s5)s4)c3nc2-c2c(F)c(F)c(OCC)c(F)c2F)c(F)c1F,CCCCCCCCCCCc1c(/C=C2\C(=O)c3cc(F)c(F)cc3C2=C(C#N)C#N)sc2c1sc1c3c4nsnc4c4c5sc6c(CCCCCCCCCCC)c(/C=C7\C(=O)c8cc(F)c(F)cc8C7=C(C#N)C#N)sc6c5n(CC(CC)CCCC)c4c3n(CC(CC)CCCC)c21,15.21,-5.22,-3.5,-5.65,-4.09,100.0,,1:1,0.5%,,,,chloroform,CN
66318,10.1039/d1ta01609a,CCCCC(CC)CSc1sc(-c2c3cc(-c4ccc(-c5sc(-c6cccs6)c6c5C(=O)c5c(CC(CC)CCCC)sc(CC(CC)CCCC)c5C6=O)s4)sc3c(-c3cc(F)c(SCC(CC)CCCC)s3)c3ccsc23)cc1F,CCCCCCc1ccc(C2(c3ccc(CCCCCC)cc3)c3cc4c(cc3-c3sc5cc(/C=C6\C(=O)c7cc(F)c(F)cc7C6=C(C#N)C#N)sc5c32)C(c2ccc(CCCCCC)cc2)(c2ccc(CCCCCC)cc2)c2c-4sc3cc(/C=C4\C(=O)c5cc(F)c(F)cc5C4=C(C#N)C#N)sc23)cc1,3.3,-5.41,-3.62,-5.66,-4.14,,,,,inverted,,,,
66319,10.1039/d1ta01609a,CCCCC(CC)CSc1sc(-c2c3cc(-c4ccc(-c5sc(-c6cccs6)c6c5C(=O)c5c(CC(CC)CCCC)sc(CC(CC)CCCC)c5C6=O)s4)sc3c(-c3cc(F)c(SCC(CC)CCCC)s3)c3ccsc23)cc1F,CCCCCCc1ccc(C2(c3ccc(CCCCCC)cc3)c3cc4c(cc3-c3sc5cc(/C=C6\C(=O)c7cc(F)c(F)cc7C6=C(C#N)C#N)sc5c32)C(c2ccc(CCCCCC)cc2)(c2ccc(CCCCCC)cc2)c2c-4sc3cc(/C=C4\C(=O)c5cc(F)c(F)cc5C4=C(C#N)C#N)sc23)cc1,11.54,-5.41,-3.62,-5.66,-4.14,,,,,inverted,,,,
66320,10.1039/d1ta01609a,CCCCC(CC)CSc1sc(-c2c3cc(-c4ccc(-c5sc(-c6cccs6)c6c5C(=O)c5c(CC(CC)CCCC)sc(CC(CC)CCCC)c5C6=O)s4)sc3c(-c3cc(F)c(SCC(CC)CCCC)s3)c3ccsc23)cc1F,CCCCCCc1ccc(C2(c3ccc(CCCCCC)cc3)c3cc4c(cc3-c3sc5cc(/C=C6\C(=O)c7cc(F)c(F)cc7C6=C(C#N)C#N)sc5c32)C(c2ccc(CCCCCC)cc2)(c2ccc(CCCCCC)cc2)c2c-4sc3cc(/C=C4\C(=O)c5cc(F)c(F)cc5C4=C(C#N)C#N)sc23)cc1,5.79,-5.41,-3.62,-5.66,-4.14,,,,,inverted,,,,
