Repository: JiYiqaq/PCE-KA-GNN

# Data directory

- `raw/Active_Database.csv` is the immutable source dataset bundled under CC BY 4.0. Do not overwrite it with processed data.
- `processed/` is created and populated by the training pipeline. Generated `.pt` and `.pth` caches are intentionally ignored by Git because they can exceed GitHub's normal single-file limit.

See `../DATA_LICENSE.md` for provenance, license and checksum information.

File: data/processed/device_records.csv (part 115 of 250)
record_id,doi,donor_smiles,acceptor_smiles,pce,homo_d,lumo_d,homo_a,lumo_a,active_layer_thickness,annealing_temp,d_a_ratio,additive_ratio,device_type,etl_canonical,htl_canonical,solvent_canonical,additive_canonical
66321,10.1039/d1ta01609a,CCCCC(CC)CSc1sc(-c2c3cc(-c4ccc(-c5sc(-c6cccs6)c6c5C(=O)c5c(CC(CC)CCCC)sc(CC(CC)CCCC)c5C6=O)s4)sc3c(-c3cc(F)c(SCC(CC)CCCC)s3)c3ccsc23)cc1F,CCCCCCc1ccc(C2(c3ccc(CCCCCC)cc3)c3cc4c(cc3-c3sc5cc(/C=C6\C(=O)c7cc(F)c(F)cc7C6=C(C#N)C#N)sc5c32)C(c2ccc(CCCCCC)cc2)(c2ccc(CCCCCC)cc2)c2c-4sc3cc(/C=C4\C(=O)c5cc(F)c(F)cc5C4=C(C#N)C#N)sc23)cc1,6.84,-5.41,-3.62,-5.66,-4.14,,,,,inverted,,,,
66322,10.1039/d1ta01609a,CCCCC(CC)CSc1sc(-c2c3cc(-c4ccc(-c5sc(-c6cccs6)c6c5C(=O)c5c(CC(CC)CCCC)sc(CC(CC)CCCC)c5C6=O)s4)sc3c(-c3cc(F)c(SCC(CC)CCCC)s3)c3ccsc23)cc1F,CCCCCCc1ccc(C2(c3ccc(CCCCCC)cc3)c3cc4c(cc3-c3sc5cc(/C=C6\C(=O)c7cc(F)c(F)cc7C6=C(C#N)C#N)sc5c32)C(c2ccc(CCCCCC)cc2)(c2ccc(CCCCCC)cc2)c2c-4sc3cc(/C=C4\C(=O)c5cc(F)c(F)cc5C4=C(C#N)C#N)sc23)cc1,10.05,-5.41,-3.62,-5.66,-4.14,,,,,inverted,,,,
66323,10.1039/d1ta01609a,CCCCC(CC)CSc1sc(-c2c3cc(-c4ccc(-c5sc(-c6cccs6)c6c5C(=O)c5c(CC(CC)CCCC)sc(CC(CC)CCCC)c5C6=O)s4)sc3c(-c3cc(F)c(SCC(CC)CCCC)s3)c3ccsc23)cc1F,CCCCCCc1ccc(C2(c3ccc(CCCCCC)cc3)c3cc4c(cc3-c3sc5cc(/C=C6\C(=O)c7cc(F)c(F)cc7C6=C(C#N)C#N)sc5c32)C(c2ccc(CCCCCC)cc2)(c2ccc(CCCCCC)cc2)c2c-4sc3cc(/C=C4\C(=O)c5cc(F)c(F)cc5C4=C(C#N)C#N)sc23)cc1,11.04,-5.41,-3.62,-5.66,-4.14,,,,,inverted,,,,
66324,10.1039/d1ta01609a,CCCCC(CC)CSc1sc(-c2c3cc(-c4ccc(-c5sc(-c6cccs6)c6c5C(=O)c5c(CC(CC)CCCC)sc(CC(CC)CCCC)c5C6=O)s4)sc3c(-c3cc(F)c(SCC(CC)CCCC)s3)c3ccsc23)cc1F,CCCCCCc1ccc(C2(c3ccc(CCCCCC)cc3)c3cc4c(cc3-c3sc5cc(/C=C6\C(=O)c7cc(F)c(F)cc7C6=C(C#N)C#N)sc5c32)C(c2ccc(CCCCCC)cc2)(c2ccc(CCCCCC)cc2)c2c-4sc3cc(/C=C4\C(=O)c5cc(F)c(F)cc5C4=C(C#N)C#N)sc23)cc1,12.01,-5.41,-3.62,-5.66,-4.14,,,,,inverted,,,,
66325,10.1039/d1ta01609a,CCCCC(CC)CSc1sc(-c2c3cc(-c4ccc(-c5sc(-c6cccs6)c6c5C(=O)c5c(CC(CC)CCCC)sc(CC(CC)CCCC)c5C6=O)s4)sc3c(-c3cc(F)c(SCC(CC)CCCC)s3)c3ccsc23)cc1F,CCCCCCc1ccc(C2(c3ccc(CCCCCC)cc3)c3cc4c(cc3-c3sc5cc(/C=C6\C(=O)c7cc(F)c(F)cc7C6=C(C#N)C#N)sc5c32)C(c2ccc(CCCCCC)cc2)(c2ccc(CCCCCC)cc2)c2c-4sc3cc(/C=C4\C(=O)c5cc(F)c(F)cc5C4=C(C#N)C#N)sc23)cc1,12.34,-5.41,-3.62,-5.66,-4.14,,,,,inverted,,,,
66327,10.1039/d1ta01609a,COC(=O)C(C)(C)c1cc(C)cc(-c2sc3c4sc5cc(/C=C6/C(=O)c7cc(F)cc(c7)C(=O)/C6=C\c6cc(C(C)(C)C(=O)OC)c(-c7cc(C)cc(C(C)(C)C(=O)OC)c7)s6)sc5c4c(C(C)(C)C(=O)OC)ccc2-3)c1,CCCCCCCCCCCc1c(/C=C2\C(=O)c3cc(F)c(F)cc3C2=C(C#N)C#N)sc2c1sc1c3c4nsnc4c4c5sc6c(CCCCCCCCCCC)c(/C=C7\C(=O)c8cc(F)c(F)cc8C7=C(C#N)C#N)sc6c5n(CC(CC)CCCC)c4c3n(CC(CC)CCCC)c21,14.95,-5.56,-3.65,-5.65,-4.09,,,,,inverted,,,,
66328,10.1039/d1ta01609a,COC(=O)C(C)(C)c1cc(C)cc(-c2sc3c4sc5cc(/C=C6/C(=O)c7cc(F)cc(c7)C(=O)/C6=C\c6cc(C(C)(C)C(=O)OC)c(-c7cc(C)cc(C(C)(C)C(=O)OC)c7)s6)sc5c4c(C(C)(C)C(=O)OC)ccc2-3)c1,CCCCCCCCCCCc1c(/C=C2\C(=O)c3cc(F)c(F)cc3C2=C(C#N)C#N)sc2c1sc1c3c4nsnc4c4c5sc6c(CCCCCCCCCCC)c(/C=C7\C(=O)c8cc(F)c(F)cc8C7=C(C#N)C#N)sc6c5n(CC(CC)CCCC)c4c3n(CC(CC)CCCC)c21,8.38,-5.56,-3.65,-5.65,-4.09,,,,,inverted,,,,
66329,10.1039/d1ta01609a,COC(=O)C(C)(C)c1cc(C)cc(-c2sc3c4sc5cc(/C=C6/C(=O)c7cc(F)cc(c7)C(=O)/C6=C\c6cc(C(C)(C)C(=O)OC)c(-c7cc(C)cc(C(C)(C)C(=O)OC)c7)s6)sc5c4c(C(C)(C)C(=O)OC)ccc2-3)c1,CCCCCCCCCCCc1c(/C=C2\C(=O)c3cc(F)c(F)cc3C2=C(C#N)C#N)sc2c1sc1c3c4nsnc4c4c5sc6c(CCCCCCCCCCC)c(/C=C7\C(=O)c8cc(F)c(F)cc8C7=C(C#N)C#N)sc6c5n(CC(CC)CCCC)c4c3n(CC(CC)CCCC)c21,15.31,-5.56,-3.65,-5.65,-4.09,,,,,inverted,,,,
66330,10.1039/d1ta01680f,CCc1ccc(-c2c3cc(-c4cc5c(-c6ccc(CC)s6)c6sc(-c7cc8c(-c9ccc(CC)s9)c9sc(-c%10cc(CC)c(-c%11ccc(/C=C%12/SC(=S)N(CC)C%12=O)s%11)s%10)cc9c(-c9ccc(CC)s9)c8s7)cc6c(-c6ccc(CC)s6)c5s4)sc3c(-c3ccc(CC)s3)c3cc(-c4cc(CC)c(-c5ccc(/C=C6\SC(=S)N(CC)C6=O)s5)s4)sc23)s1,CCCCCCCCCCCc1c(/C=C2\C(=O)c3cc(F)c(F)cc3C2=C(C#N)C#N)sc2c1sc1c3c4nsnc4c4c5sc6c(CCCCCCCCCCC)c(/C=C7\C(=O)c8cc(F)c(F)cc8C7=C(C#N)C#N)sc6c5n(CC(CC)CCCC)c4c3n(CC(CC)CCCC)c21,5.82,-5.14,-3.44,-5.65,-4.09,100.0,,1:0.55,,,,,,
66331,10.1039/d1ta01680f,CCOC(=O)/C(C#N)=C/c1ccc(-c2sc(-c3cc4c(-c5ccc(CC)s5)c5sc(-c6cc7c(-c8ccc(CC)s8)c8sc(-c9cc%10c(-c%11ccc(CC)s%11)c%11sc(-c%12cc(CC)c(-c%13ccc(/C=C(\C#N)C(=O)OCC)s%13)s%12)cc%11c(-c%11ccc(CC)s%11)c%10s9)cc8c(-c8ccc(CC)s8)c7s6)cc5c(-c5ccc(CC)s5)c4s3)cc2CC)s1,CCCCCCCCCCCc1c(/C=C2\C(=O)c3cc(F)c(F)cc3C2=C(C#N)C#N)sc2c1sc1c3c4nsnc4c4c5sc6c(CCCCCCCCCCC)c(/C=C7\C(=O)c8cc(F)c(F)cc8C7=C(C#N)C#N)sc6c5n(CC(CC)CCCC)c4c3n(CC(CC)CCCC)c21,10.4,-5.15,-3.4,-5.65,-4.09,100.0,,1:0.55,,,,,,
66333,10.1039/d1ta01680f,CCOC(=O)/C(C#N)=C/c1ccc(-c2sc(-c3cc4c(-c5ccc(CC)s5)c5sc(-c6cc7c(-c8ccc(CC)s8)c8sc(-c9cc%10c(-c%11ccc(CC)s%11)c%11sc(-c%12cc(CC)c(-c%13ccc(/C=C(\C#N)C(=O)OCC)s%13)s%12)cc%11c(-c%11ccc(CC)s%11)c%10s9)cc8c(-c8ccc(CC)s8)c7s6)cc5c(-c5ccc(CC)s5)c4s3)cc2CC)s1,CCCCCCCCCCCc1c(/C=C2\C(=O)c3cc(F)c(F)cc3C2=C(C#N)C#N)sc2c1sc1c3c4nsnc4c4c5sc6c(CCCCCCCCCCC)c(/C=C7\C(=O)c8cc(F)c(F)cc8C7=C(C#N)C#N)sc6c5n(CC(CC)CCCC)c4c3n(CC(CC)CCCC)c21,11.0,-5.15,-3.4,-5.65,-4.09,100.0,100.0,1:0.55,,,,,,
66334,10.1039/d1ta01680f,CCOC(=O)/C(C#N)=C/c1ccc(-c2sc(-c3cc4c(-c5ccc(CC)s5)c5sc(-c6cc7c(-c8ccc(CC)s8)c8sc(-c9cc%10c(-c%11ccc(CC)s%11)c%11sc(-c%12cc(CC)c(-c%13ccc(/C=C(\C#N)C(=O)OCC)s%13)s%12)cc%11c(-c%11ccc(CC)s%11)c%10s9)cc8c(-c8ccc(CC)s8)c7s6)cc5c(-c5ccc(CC)s5)c4s3)cc2CC)s1,CCCCCCCCCCCc1c(/C=C2\C(=O)c3cc(F)c(F)cc3C2=C(C#N)C#N)sc2c1sc1c3c4nsnc4c4c5sc6c(CCCCCCCCCCC)c(/C=C7\C(=O)c8cc(F)c(F)cc8C7=C(C#N)C#N)sc6c5n(CC(CC)CCCC)c4c3n(CC(CC)CCCC)c21,10.5,-5.15,-3.4,-5.65,-4.09,100.0,,1:0.55,,,,,,
66335,10.1039/d1ta02253a,CCCCCCc1ccsc1,CCc1c(C=C2C(=O)c3cc(Cl)c(Cl)cc3C2=O)sc2c1sc1c3c4nsnc4c4c5sc6c(CC)c(C=C7C(=O)c8cc(Cl)c(Cl)cc8C7=O)sc6c5n(CC)c4c3n(CC)c21,4.66,-5.01,-3.12,,,110.0,130.0,1:1 w/w,,,,,,
66336,10.1039/d1ta02253a,CCCCCCc1ccsc1,CCc1c(C=C2C(=O)c3cc(Cl)c(Cl)cc3C2=O)sc2c1sc1c3c4nsnc4c4c5sc6c(CC)c(C=C7C(=O)c8cc(Cl)c(Cl)cc8C7=O)sc6c5n(CC)c4c3n(CC)c21,7.42,-5.01,-3.12,,,110.0,130.0,1:1,,conventional,,,,
66337,10.1039/d1ta02253a,CCCCCCc1ccsc1,CCc1c(C=C2C(=O)c3cc(Cl)c(Cl)cc3C2=O)sc2c1sc1c3c4nsnc4c4c5sc6c(CC)c(C=C7C(=O)c8cc(Cl)c(Cl)cc8C7=O)sc6c5n(CC)c4c3n(CC)c21,9.6,-5.01,-3.12,,,110.0,130.0,1:1,,conventional,,,,
66338,10.1039/d1ta02253a,CCCCCCc1ccsc1,CCc1c(C=C2C(=O)c3cc(Cl)c(Cl)cc3C2=O)sc2c1sc1c3c4nsnc4c4c5sc6c(CC)c(C=C7C(=O)c8cc(Cl)c(Cl)cc8C7=O)sc6c5n(CC)c4c3n(CC)c21,7.2,-5.01,-3.12,,,110.0,130.0,1:1,,conventional,,,,
66339,10.1039/d1ta02253a,CCCCCCc1ccsc1,CCc1c(C=C2C(=O)c3cc(Cl)c(Cl)cc3C2=O)sc2c1sc1c3c4nsnc4c4c5sc6c(CC)c(C=C7C(=O)c8cc(Cl)c(Cl)cc8C7=O)sc6c5n(CC)c4c3n(CC)c21,5.27,-5.01,-3.12,,,110.0,130.0,1:1,,conventional,,,,
66345,10.1039/d1ta02345d,CCCCCCCCCCC(CCCCCCCC)Cc1ccsc1-c1ccc(-c2sc(-c3cc4c(ccc5nsnc54)c4nsnc34)cc2CC(CCCCCCCC)CCCCCCCCCC)s1,COC(=O)CCCC1(c2ccccc2)C23c4c5ccc6c7cc8c9c%10c(cc%11cc%12c%13c%14c(cc%15c%16ccc-5c2c%16c2c5c%16c%17c(c(c46)c7c9c%17c4c%10c%11c%13c4c%16c%14c%152)C513)C%12)C8,8.9,-5.36,-3.48,-5.9,-3.9,1050.0,,,,,,,,
66384,10.1039/d1ta04030h,COC(=O)C(C)(C)c1cc(C)cc(-c2sc3c4sc5cc(/C=C6/C(=O)c7cc(F)cc(c7)C(=O)/C6=C\c6cc(C(C)(C)C(=O)OC)c(-c7cc(C)cc(C(C)(C)C(=O)OC)c7)s6)sc5c4c(C(C)(C)C(=O)OC)ccc2-3)c1,CCCCCCCCCCCc1c(/C=C2\C(=O)c3cc(F)c(F)cc3C2=C(C#N)C#N)sc2c1sc1c3c4nsnc4c4c5sc6c(CCCCCCCCCCC)c(/C=C7\C(=O)c8cc(F)c(F)cc8C7=C(C#N)C#N)sc6c5n(CC(CC)CCCC)c4c3n(CC(CC)CCCC)c21,15.48,-5.56,-3.65,-5.65,-4.09,,,,,,,PEDOT:PSS,,
66385,10.1039/d1ta04030h,COC(=O)C(C)(C)c1cc(C)cc(-c2sc3c4sc5cc(/C=C6/C(=O)c7cc(F)cc(c7)C(=O)/C6=C\c6cc(C(C)(C)C(=O)OC)c(-c7cc(C)cc(C(C)(C)C(=O)OC)c7)s6)sc5c4c(C(C)(C)C(=O)OC)ccc2-3)c1,CCCCCCCCCCCc1c(/C=C2\C(=O)c3cc(F)c(F)cc3C2=C(C#N)C#N)sc2c1sc1c3c4nsnc4c4c5sc6c(CCCCCCCCCCC)c(/C=C7\C(=O)c8cc(F)c(F)cc8C7=C(C#N)C#N)sc6c5n(CC(CC)CCCC)c4c3n(CC(CC)CCCC)c21,16.08,-5.56,-3.65,-5.65,-4.09,,,,,,,MoSe2/PEDOT:PSS,,
66388,10.1039/d1ta04078b,COC(=O)C(C)(C)c1cc(C)cc(-c2sc3c4sc5cc(/C=C6/C(=O)c7cc(F)cc(c7)C(=O)/C6=C\c6cc(C(C)(C)C(=O)OC)c(-c7cc(C)cc(C(C)(C)C(=O)OC)c7)s6)sc5c4c(C(C)(C)C(=O)OC)ccc2-3)c1,CCCCCCCCCCCc1c(/C=C2\C(=O)c3cc(F)c(F)cc3C2=C(C#N)C#N)sc2c1sc1c3c4nsnc4c4c5sc6c(CCCCCCCCCCC)c(/C=C7\C(=O)c8cc(F)c(F)cc8C7=C(C#N)C#N)sc6c5n(CC(CC)CCCC)c4c3n(CC(CC)CCCC)c21,15.86,-5.56,-3.65,-5.65,-4.09,,,PBDB-T-2F:Y6 = 1:1.2,0.5%,,,,,
66389,10.1039/d1ta04078b,COC(=O)C(C)(C)c1cc(C)cc(-c2sc3c4sc5cc(/C=C6/C(=O)c7cc(F)cc(c7)C(=O)/C6=C\c6cc(C(C)(C)C(=O)OC)c(-c7cc(C)cc(C(C)(C)C(=O)OC)c7)s6)sc5c4c(C(C)(C)C(=O)OC)ccc2-3)c1,CCCCCCCCCCCc1c(/C=C2\C(=O)c3cc(F)c(F)cc3C2=C(C#N)C#N)sc2c1sc1c3c4nsnc4c4c5sc6c(CCCCCCCCCCC)c(/C=C7\C(=O)c8cc(F)c(F)cc8C7=C(C#N)C#N)sc6c5n(CC(CC)CCCC)c4c3n(CC(CC)CCCC)c21,17.34,-5.56,-3.65,-5.65,-4.09,,,PBDB-T-2F:Y6 = 1:1.2,0.5%,,,,,
66390,10.1039/d1ta04078b,COC(=O)C(C)(C)c1cc(C)cc(-c2sc3c4sc5cc(/C=C6/C(=O)c7cc(F)cc(c7)C(=O)/C6=C\c6cc(C(C)(C)C(=O)OC)c(-c7cc(C)cc(C(C)(C)C(=O)OC)c7)s6)sc5c4c(C(C)(C)C(=O)OC)ccc2-3)c1,CCCCCCCCCCCc1c(/C=C2\C(=O)c3cc(F)c(F)cc3C2=C(C#N)C#N)sc2c1sc1c3c4nsnc4c4c5sc6c(CCCCCCCCCCC)c(/C=C7\C(=O)c8cc(F)c(F)cc8C7=C(C#N)C#N)sc6c5n(CC(CC)CCCC)c4c3n(CC(CC)CCCC)c21,15.75,-5.56,-3.65,-5.65,-4.09,,,PBDB-T-2F:Y6 = 1:1.2,0.5%,,,,,
66391,10.1039/d1ta04078b,COC(=O)C(C)(C)c1cc(C)cc(-c2sc3c4sc5cc(/C=C6/C(=O)c7cc(F)cc(c7)C(=O)/C6=C\c6cc(C(C)(C)C(=O)OC)c(-c7cc(C)cc(C(C)(C)C(=O)OC)c7)s6)sc5c4c(C(C)(C)C(=O)OC)ccc2-3)c1,CCCCCCCCCCCc1c(/C=C2\C(=O)c3cc(F)c(F)cc3C2=C(C#N)C#N)sc2c1sc1c3c4nsnc4c4c5sc6c(CCCCCCCCCCC)c(/C=C7\C(=O)c8cc(F)c(F)cc8C7=C(C#N)C#N)sc6c5n(CC(CC)CCCC)c4c3n(CC(CC)CCCC)c21,16.53,-5.56,-3.65,-5.65,-4.09,,,PBDB-T-2F:Y6 = 1:1.2,0.5%,,,,,
66392,10.1039/d1ta04078b,COC(=O)C(C)(C)c1cc(C)cc(-c2sc3c4sc5cc(/C=C6/C(=O)c7cc(F)cc(c7)C(=O)/C6=C\c6cc(C(C)(C)C(=O)OC)c(-c7cc(C)cc(C(C)(C)C(=O)OC)c7)s6)sc5c4c(C(C)(C)C(=O)OC)ccc2-3)c1,CCCCCCCCCCCc1c(/C=C2\C(=O)c3cc(F)c(F)cc3C2=C(C#N)C#N)sc2c1sc1c3c4nsnc4c4c5sc6c(CCCCCCCCCCC)c(/C=C7\C(=O)c8cc(F)c(F)cc8C7=C(C#N)C#N)sc6c5n(CC(CC)CCCC)c4c3n(CC(CC)CCCC)c21,15.02,-5.56,-3.65,-5.65,-4.09,,,,,,,,,
66393,10.1039/d1ta04078b,COC(=O)C(C)(C)c1cc(C)cc(-c2sc3c4sc5cc(/C=C6/C(=O)c7cc(F)cc(c7)C(=O)/C6=C\c6cc(C(C)(C)C(=O)OC)c(-c7cc(C)cc(C(C)(C)C(=O)OC)c7)s6)sc5c4c(C(C)(C)C(=O)OC)ccc2-3)c1,CCCCCCCCCCCc1c(/C=C2\C(=O)c3cc(F)c(F)cc3C2=C(C#N)C#N)sc2c1sc1c3c4nsnc4c4c5sc6c(CCCCCCCCCCC)c(/C=C7\C(=O)c8cc(F)c(F)cc8C7=C(C#N)C#N)sc6c5n(CC(CC)CCCC)c4c3n(CC(CC)CCCC)c21,15.72,-5.56,-3.65,-5.65,-4.09,,,,,,,,,
66394,10.1039/d1ta04078b,COC(=O)C(C)(C)c1cc(C)cc(-c2sc3c4sc5cc(/C=C6/C(=O)c7cc(F)cc(c7)C(=O)/C6=C\c6cc(C(C)(C)C(=O)OC)c(-c7cc(C)cc(C(C)(C)C(=O)OC)c7)s6)sc5c4c(C(C)(C)C(=O)OC)ccc2-3)c1,CCCCCCCCCCCc1c(/C=C2\C(=O)c3cc(F)c(F)cc3C2=C(C#N)C#N)sc2c1sc1c3c4nsnc4c4c5sc6c(CCCCCCCCCCC)c(/C=C7\C(=O)c8cc(F)c(F)cc8C7=C(C#N)C#N)sc6c5n(CC(CC)CCCC)c4c3n(CC(CC)CCCC)c21,13.21,-5.56,-3.65,-5.65,-4.09,,,,5%,,,,,
66395,10.1039/d1ta04078b,COC(=O)C(C)(C)c1cc(C)cc(-c2sc3c4sc5cc(/C=C6/C(=O)c7cc(F)cc(c7)C(=O)/C6=C\c6cc(C(C)(C)C(=O)OC)c(-c7cc(C)cc(C(C)(C)C(=O)OC)c7)s6)sc5c4c(C(C)(C)C(=O)OC)ccc2-3)c1,CCCCCCCCCCCc1c(/C=C2\C(=O)c3cc(F)c(F)cc3C2=C(C#N)C#N)sc2c1sc1c3c4nsnc4c4c5sc6c(CCCCCCCCCCC)c(/C=C7\C(=O)c8cc(F)c(F)cc8C7=C(C#N)C#N)sc6c5n(CC(CC)CCCC)c4c3n(CC(CC)CCCC)c21,13.96,-5.56,-3.65,-5.65,-4.09,,,,,,,,,
66396,10.1039/d1ta04214a,CCc1sc(-c2c3cc(-c4ccc(-c5c(F)c(F)c(-c6ccc(-c7cc8c(-c9cc(F)c(CC)s9)c9oc(-c%10ccc(-c%11c(F)c(F)c(-c%12ccc(-c%13cc%14c(-c%15cc(F)c(CC)s%15)c%15oc(-c%16ccc(-c%17c(F)c(F)c(-c%18cccs%18)c%18nn(CC)nc%17%18)s%16)cc%15c(-c%15cc(F)c(CC)s%15)c%14o%13)s%12)c%12nn(CC)nc%11%12)s%10)cc9c(-c9cc(F)c(CC)s9)c8o7)s6)c6nn(CC)nc56)s4)oc3c(-c3cc(F)c(CC)s3)c3ccoc23)cc1F,CCCCCCc1cccc(C2(c3cccc(CCCCCC)c3)c3cc4c(cc3-c3sc5cc(C=C6C(=O)c7ccccc7C6=C(C#N)C#N)sc5c32)C(c2cccc(CCCCCC)c2)(c2cccc(CCCCCC)c2)c2c-4sc3cc(C=C4C(=O)c5ccccc5C4=C(C#N)C#N)sc23)c1,11.43,-5.48,-3.48,-5.527,-3.854,,,,,,,,,
66397,10.1039/d1ta04214a,CCc1sc(-c2c3cc(-c4ccc(-c5c(F)c(F)c(-c6ccc(-c7cc8c(-c9cc(F)c(CC)s9)c9oc(-c%10ccc(-c%11c(F)c(F)c(-c%12ccc(-c%13cc%14c(-c%15cc(F)c(CC)s%15)c%15oc(-c%16ccc(-c%17c(F)c(F)c(-c%18cccs%18)c%18nn(CC)nc%17%18)s%16)cc%15c(-c%15cc(F)c(CC)s%15)c%14o%13)s%12)c%12nn(CC)nc%11%12)s%10)cc9c(-c9cc(F)c(CC)s9)c8o7)s6)c6nn(CC)nc56)s4)oc3c(-c3cc(F)c(CC)s3)c3ccoc23)cc1F,CCCCCCCCCCCc1c(/C=C2\C(=O)c3cc(F)c(F)cc3C2=C(C#N)C#N)sc2c1sc1c3c4nsnc4c4c5sc6c(CCCCCCCCCCC)c(/C=C7\C(=O)c8cc(F)c(F)cc8C7=C(C#N)C#N)sc6c5n(CC(CC)CCCC)c4c3n(CC(CC)CCCC)c21,10.61,-5.48,-3.48,-5.65,-4.09,,,,,,,,,
66398,10.1039/d1ta04214a,CCc1c(F)cc(-c2c3cc(-c4ccc(-c5c(F)c(F)c(-c6ccc(-c7cc8c(-c9cc(F)c(CC)c(F)c9)c9oc(-c%10ccc(-c%11c(F)c(F)c(-c%12ccc(-c%13cc%14c(-c%15cc(F)c(CC)c(F)c%15)c%15oc(-c%16ccc(-c%17c(F)c(F)c(-c%18cccs%18)c%18nn(CC)nc%17%18)s%16)cc%15c(-c%15cc(F)c(CC)c(F)c%15)c%14o%13)s%12)c%12nn(CC)nc%11%12)s%10)cc9c(-c9cc(F)c(CC)c(F)c9)c8o7)s6)c6nn(CC)nc56)s4)oc3c(-c3cc(F)c(CC)c(F)c3)c3ccoc23)cc1F,CCCCCCc1cccc(C2(c3cccc(CCCCCC)c3)c3cc4c(cc3-c3sc5cc(C=C6C(=O)c7ccccc7C6=C(C#N)C#N)sc5c32)C(c2cccc(CCCCCC)c2)(c2cccc(CCCCCC)c2)c2c-4sc3cc(C=C4C(=O)c5ccccc5C4=C(C#N)C#N)sc23)c1,8.86,-5.54,-3.61,-5.527,-3.854,,,,,,,,,
66399,10.1039/d1ta04214a,CCc1c(F)cc(-c2c3cc(-c4ccc(-c5c(F)c(F)c(-c6ccc(-c7cc8c(-c9cc(F)c(CC)c(F)c9)c9oc(-c%10ccc(-c%11c(F)c(F)c(-c%12ccc(-c%13cc%14c(-c%15cc(F)c(CC)c(F)c%15)c%15oc(-c%16ccc(-c%17c(F)c(F)c(-c%18cccs%18)c%18nn(CC)nc%17%18)s%16)cc%15c(-c%15cc(F)c(CC)c(F)c%15)c%14o%13)s%12)c%12nn(CC)nc%11%12)s%10)cc9c(-c9cc(F)c(CC)c(F)c9)c8o7)s6)c6nn(CC)nc56)s4)oc3c(-c3cc(F)c(CC)c(F)c3)c3ccoc23)cc1F,CCCCCCCCCCCc1c(/C=C2\C(=O)c3cc(F)c(F)cc3C2=C(C#N)C#N)sc2c1sc1c3c4nsnc4c4c5sc6c(CCCCCCCCCCC)c(/C=C7\C(=O)c8cc(F)c(F)cc8C7=C(C#N)C#N)sc6c5n(CC(CC)CCCC)c4c3n(CC(CC)CCCC)c21,13.34,-5.54,-3.61,-5.65,-4.09,,,,,,,,,
66409,10.1039/d1ta04454k,COC(=O)C(C)(C)c1cc(C)cc(-c2sc3c4sc5cc(/C=C6/C(=O)c7cc(F)cc(c7)C(=O)/C6=C\c6cc(C(C)(C)C(=O)OC)c(-c7cc(C)cc(C(C)(C)C(=O)OC)c7)s6)sc5c4c(C(C)(C)C(=O)OC)ccc2-3)c1,CCCCCCCCCCCc1c(/C=C2\C(=O)c3cc(F)c(F)cc3C2=C(C#N)C#N)sc2c1sc1c3c4nsnc4c4c5sc6c(CCCCCCCCCCC)c(/C=C7\C(=O)c8cc(F)c(F)cc8C7=C(C#N)C#N)sc6c5n(CC(CC)CCCC)c4c3n(CC(CC)CCCC)c21,16.35,-5.56,-3.65,-5.65,-4.09,,,,,,,,,
66412,10.1039/d1ta04623c,COC(=O)C(C)(C)c1cc(C)cc(-c2sc3c4sc5cc(/C=C6/C(=O)c7cc(F)cc(c7)C(=O)/C6=C\c6cc(C(C)(C)C(=O)OC)c(-c7cc(C)cc(C(C)(C)C(=O)OC)c7)s6)sc5c4c(C(C)(C)C(=O)OC)ccc2-3)c1,CCCCCCCCCCCc1c(/C=C2\C(=O)c3cc(F)c(F)cc3C2=C(C#N)C#N)sc2c1sc1c3c4nsnc4c4c5sc6c(CCCCCCCCCCC)c(/C=C7\C(=O)c8cc(F)c(F)cc8C7=C(C#N)C#N)sc6c5n(CC(CC)CCCC)c4c3n(CC(CC)CCCC)c21,16.08,-5.56,-3.65,-5.65,-4.09,,,,,,,,,
66413,10.1039/d1ta04623c,COC(=O)C(C)(C)c1cc(C)cc(-c2sc3c4sc5cc(/C=C6/C(=O)c7cc(F)cc(c7)C(=O)/C6=C\c6cc(C(C)(C)C(=O)OC)c(-c7cc(C)cc(C(C)(C)C(=O)OC)c7)s6)sc5c4c(C(C)(C)C(=O)OC)ccc2-3)c1,CCCCCCCCCCCc1c(/C=C2\C(=O)c3cc(F)c(F)cc3C2=C(C#N)C#N)sc2c1sc1c3c4nsnc4c4c5sc6c(CCCCCCCCCCC)c(/C=C7\C(=O)c8cc(F)c(F)cc8C7=C(C#N)C#N)sc6c5n(CC(CC)CCCC)c4c3n(CC(CC)CCCC)c21,16.56,-5.56,-3.65,-5.65,-4.09,,,,,,,,,
66418,10.1039/d1ta05268c,COC(=O)C(C)(C)c1cc(C)cc(-c2sc3c4sc5cc(/C=C6/C(=O)c7cc(F)cc(c7)C(=O)/C6=C\c6cc(C(C)(C)C(=O)OC)c(-c7cc(C)cc(C(C)(C)C(=O)OC)c7)s6)sc5c4c(C(C)(C)C(=O)OC)ccc2-3)c1,CCCCCCC1(CCCCCC)c2cc3c(cc2-c2sc(/C=C4\C(=O)c5ccccc5C4=C(C#N)C#N)cc21)C(CCCCCC)(CCCCCC)c1cc(/C=C2\C(=O)c4ccccc4C2=C(C#N)C#N)sc1-3,10.77,-5.56,-3.65,-5.69,-3.91,,,1:0:1.2,,,,,,
66419,10.1039/d1ta05549f,COC(=O)C(C)(C)c1cc(C)cc(-c2sc3c4sc5cc(/C=C6/C(=O)c7cc(F)cc(c7)C(=O)/C6=C\c6cc(C(C)(C)C(=O)OC)c(-c7cc(C)cc(C(C)(C)C(=O)OC)c7)s6)sc5c4c(C(C)(C)C(=O)OC)ccc2-3)c1,CCCCCCCCCCCc1c(/C=C2\C(=O)c3cc(F)c(F)cc3C2=C(C#N)C#N)sc2c1sc1c3c4nsnc4c4c5sc6c(CCCCCCCCCCC)c(/C=C7\C(=O)c8cc(F)c(F)cc8C7=C(C#N)C#N)sc6c5n(CC(CC)CCCC)c4c3n(CC(CC)CCCC)c21,15.53,-5.56,-3.65,-5.65,-4.09,,,1:1.2:0,,conventional,PDINN,,,
66420,10.1039/d1ta05549f,COC(=O)C(C)(C)c1cc(C)cc(-c2sc3c4sc5cc(/C=C6/C(=O)c7cc(F)cc(c7)C(=O)/C6=C\c6cc(C(C)(C)C(=O)OC)c(-c7cc(C)cc(C(C)(C)C(=O)OC)c7)s6)sc5c4c(C(C)(C)C(=O)OC)ccc2-3)c1,CCCCCCCCCCCc1c(/C=C2\C(=O)c3cc(F)c(F)cc3C2=C(C#N)C#N)sc2c1sc1c3c4nsnc4c4c5sc6c(CCCCCCCCCCC)c(/C=C7\C(=O)c8cc(F)c(F)cc8C7=C(C#N)C#N)sc6c5n(CC(CC)CCCC)c4c3n(CC(CC)CCCC)c21,11.86,-5.56,-3.65,-5.65,-4.09,,,1:1.2:0,,conventional,BCP,,,
66427,10.1039/d1ta05549f,COC(=O)C(C)(C)c1cc(C)cc(-c2sc3c4sc5cc(/C=C6/C(=O)c7cc(F)cc(c7)C(=O)/C6=C\c6cc(C(C)(C)C(=O)OC)c(-c7cc(C)cc(C(C)(C)C(=O)OC)c7)s6)sc5c4c(C(C)(C)C(=O)OC)ccc2-3)c1,COC(=O)CCCC1(c2ccccc2)C23c4c5ccc6c7cc8c9c%10c(cc%11cc%12c%13c%14c(cc%15c%16ccc-5c2c%16c2c5c%16c%17c(c(c46)c7c9c%17c4c%10c%11c%13c4c%16c%14c%152)C513)C%12)C8,5.63,-5.56,-3.65,-5.9,-3.9,,,1:0:1.2,,conventional,PDINN,,,
66428,10.1039/d1ta05549f,COC(=O)C(C)(C)c1cc(C)cc(-c2sc3c4sc5cc(/C=C6/C(=O)c7cc(F)cc(c7)C(=O)/C6=C\c6cc(C(C)(C)C(=O)OC)c(-c7cc(C)cc(C(C)(C)C(=O)OC)c7)s6)sc5c4c(C(C)(C)C(=O)OC)ccc2-3)c1,COC(=O)CCCC1(c2ccccc2)C23c4c5ccc6c7cc8c9c%10c(cc%11cc%12c%13c%14c(cc%15c%16ccc-5c2c%16c2c5c%16c%17c(c(c46)c7c9c%17c4c%10c%11c%13c4c%16c%14c%152)C513)C%12)C8,6.05,-5.56,-3.65,-5.9,-3.9,,,1:0:1.2,,conventional,BCP,,,
66440,10.1039/d1ta07822d,Cc1ccc(-c2cc3c(C)c4sc(Cc5ccc(-c6c(C)c(C)c(C)c7nsnc67)s5)cc4c(C)c3s2)s1,CCCCCCc1ccc(C2(c3ccc(CCCCCC)cc3)c3cc(/C=C4\C(=O)c5ccccc5C4=C(C#N)C#N)sc3-c3sc4c5c(sc4c32)-c2sc(/C=C3\C(=O)c4ccccc4C3=C(C#N)C#N)cc2C5(c2ccc(CCCCCC)cc2)c2ccc(CCCCCC)cc2)cc1,5.7,,,-5.452,-3.99,80.0,,1:1.3,,,,,,
66441,10.1039/d1ta07822d,Cc1ccc(-c2cc3c(C)c4sc(Cc5ccc(-c6c(C)c(C)c(C)c7nsnc67)s5)cc4c(C)c3s2)s1,CCCCCCc1ccc(C2(c3ccc(CCCCCC)cc3)c3cc(/C=C4\C(=O)c5ccccc5C4=C(C#N)C#N)sc3-c3sc4c5c(sc4c32)-c2sc(/C=C3\C(=O)c4ccccc4C3=C(C#N)C#N)cc2C5(c2ccc(CCCCCC)cc2)c2ccc(CCCCCC)cc2)cc1,6.6,,,-5.452,-3.99,80.0,140.0,1:1.3,,,,,,
66446,10.1039/d1ta08388k,COC(=O)C(C)(C)c1cc(C)cc(-c2sc3c4sc5cc(/C=C6/C(=O)c7cc(F)cc(c7)C(=O)/C6=C\c6cc(C(C)(C)C(=O)OC)c(-c7cc(C)cc(C(C)(C)C(=O)OC)c7)s6)sc5c4c(C(C)(C)C(=O)OC)ccc2-3)c1,CCCCCCCCCCCc1c(/C=C2\C(=O)c3cc(F)c(F)cc3C2=C(C#N)C#N)sc2c1sc1c3c4nsnc4c4c5sc6c(CCCCCCCCCCC)c(/C=C7\C(=O)c8cc(F)c(F)cc8C7=C(C#N)C#N)sc6c5n(CC(CC)CCCC)c4c3n(CC(CC)CCCC)c21,16.59,-5.56,-3.65,-5.65,-4.09,,,,,conventional,,,,
66452,10.1039/d1ta09106a,COC(=O)C(C)(C)c1cc(C)cc(-c2sc3c4sc5cc(/C=C6/C(=O)c7cc(F)cc(c7)C(=O)/C6=C\c6cc(C(C)(C)C(=O)OC)c(-c7cc(C)cc(C(C)(C)C(=O)OC)c7)s6)sc5c4c(C(C)(C)C(=O)OC)ccc2-3)c1,CCCCCCCCCCCc1c(/C=C2\C(=O)c3cc(F)c(F)cc3C2=C(C#N)C#N)sc2c1sc1c3c4nsnc4c4c5sc6c(CCCCCCCCCCC)c(/C=C7\C(=O)c8cc(F)c(F)cc8C7=C(C#N)C#N)sc6c5n(CC(CC)CCCC)c4c3n(CC(CC)CCCC)c21,16.3,-5.56,-3.65,-5.65,-4.09,,,,0.15%,conventional,,,,CN
66454,10.1039/d1ta09106a,COC(=O)C(C)(C)c1cc(C)cc(-c2sc3c4sc5cc(/C=C6/C(=O)c7cc(F)cc(c7)C(=O)/C6=C\c6cc(C(C)(C)C(=O)OC)c(-c7cc(C)cc(C(C)(C)C(=O)OC)c7)s6)sc5c4c(C(C)(C)C(=O)OC)ccc2-3)c1,CCCCCCc1ccc(C2(c3ccc(CCCCCC)c(F)c3)c3cc4c(cc3-c3sc5c(sc6cc(/C=C7\C(=O)c8cc(F)c(F)cc8C7=C(C#N)C#N)sc65)c32)C(c2ccc(CCCCCC)c(F)c2)(c2ccc(CCCCCC)c(F)c2)c2c-4sc3c2sc2cc(/C=C4\C(=O)c5cc(F)c(F)cc5C4=C(C#N)C#N)sc23)cc1F,13.4,-5.56,-3.65,-5.5,-3.99,,,,0.15%,conventional,,,,CN
66462,10.1039/d1ta10233h,CCCCCCCCC(CCCCCC)Cn1nc2c(-c3cccs3)c(F)c(F)c(-c3ccc(-c4cc5c(-c6cc(Cl)c(CC(CC)CCCC)s6)c6occc6c(-c6cc(Cl)c(CC(CC)CCCC)s6)c5o4)s3)c2n1,CCCCCCCCCCCc1c(/C=C2\C(=O)c3cc(F)c(F)cc3C2=C(C#N)C#N)sc2c1sc1c3c4nsnc4c4c5sc6c(CCCCCCCCCCC)c(/C=C7\C(=O)c8cc(F)c(F)cc8C7=C(C#N)C#N)sc6c5n(CCC(CC)CCCC)c4c3n(CCC(CC)CCCC)c21,16.69,,,-5.64,-3.86,,,1:1.2,,,,,,
66465,10.1039/d1ta10644a,CCCCCCC(CCCC)Cc1csc(-c2cc3c4nsnc4c4cc(-c5cc(CC(CCCC)CCCCCC)c(-c6cc7c(-c8cc(F)c(CC(CC)CCCC)s8)c8sccc8c(-c8cc(F)c(CC(CC)CCCC)s8)c7s6)s5)sc4c3s2)c1,CCCCCCCCCCCc1c(/C=C2\C(=O)c3cc(F)c(F)cc3C2=C(C#N)C#N)sc2c1sc1c3c4nsnc4c4c5sc6c(CCCCCCCCCCC)c(/C=C7\C(=O)c8cc(F)c(F)cc8C7=C(C#N)C#N)sc6c5n(CC(CC)CCCC)c4c3n(CC(CC)CCCC)c21,17.26,-5.51,-2.77,-5.65,-4.09,,,,,,,,,
66468,10.1039/d1tc00240f,CCCCCCCCC(CCCCCC)Cc1ccc(-c2c3cc(-c4ccc(-c5c(F)c(F)c(-c6cccs6)c6nn(CC(CCCCCC)CCCCCCCC)nc56)s4)sc3c(-c3ccc(CC(CCCCCC)CCCCCCCC)s3)c3ccsc23)s1,CCCCCCCCCCC(CCCCCCCC)CN1C(=O)c2ccc3c4c(c(-c5ccc(-c6cccs6)s5)cc(c24)C1=O)C(=O)N(CC(CCCCCCCC)CCCCCCCCCC)C3=O,7.37,-5.29,-3.3,-5.71,-4.02,100.0,,2:1,,conventional,,,,
66469,10.1039/d1tc00240f,CCCCCCCCC(CCCCCC)Cc1ccc(-c2c3cc(-c4ccc(-c5c(F)c(F)c(-c6cccs6)c6nn(CC(CCCCCC)CCCCCCCC)nc56)s4)sc3c(-c3ccc(CC(CCCCCC)CCCCCCCC)s3)c3ccsc23)s1,CCCCCCCCCCC(CCCCCCCC)CN1C(=O)c2ccc3c4c(c(-c5ccc(-c6cccs6)s5)cc(c24)C1=O)C(=O)N(CC(CCCCCCCC)CCCCCCCCCC)C3=O,8.16,-5.29,-3.3,-5.71,-4.02,100.0,130.0,2:1,,conventional,,,,
66470,10.1039/d1tc00240f,CCCCCCCCC(CCCCCC)Cc1ccc(-c2c3cc(-c4ccc(-c5c(F)c(F)c(-c6cccs6)c6nn(CC(CCCCCC)CCCCCCCC)nc56)s4)sc3c(-c3ccc(CC(CCCCCC)CCCCCCCC)s3)c3ccsc23)s1,CCCCCCCCCCC(CCCCCCCC)CN1C(=O)c2ccc3c4c(c(-c5ccc(-c6cccs6)s5)cc(c24)C1=O)C(=O)N(CC(CCCCCCCC)CCCCCCCCCC)C3=O,8.06,-5.29,-3.3,-5.71,-4.02,100.0,,2:1,0.75 wt% relative to N2200,conventional,,,,Bipy
66471,10.1039/d1tc00240f,CCCCCCCCC(CCCCCC)Cc1ccc(-c2c3cc(-c4ccc(-c5c(F)c(F)c(-c6cccs6)c6nn(CC(CCCCCC)CCCCCCCC)nc56)s4)sc3c(-c3ccc(CC(CCCCCC)CCCCCCCC)s3)c3ccsc23)s1,CCCCCCCCCCC(CCCCCCCC)CN1C(=O)c2ccc3c4c(c(-c5ccc(-c6cccs6)s5)cc(c24)C1=O)C(=O)N(CC(CCCCCCCC)CCCCCCCCCC)C3=O,8.73,-5.29,-3.3,-5.71,-4.02,100.0,130.0,2:1,0.75 wt% relative to N2200,conventional,,,,Bipy
66506,10.1039/d1tc01290h,CCCCC(CC)COC(=O)c1sc2csc(-c3cc4c(-c5ccc(CC(CC)CCCC)s5)c5sccc5c(-c5ccc(CC(CC)CCCC)s5)c4s3)c2c1F,COC(=O)CCCC1(c2ccccc2)C23c4c5ccc6c7cc8c9c%10c(cc%11cc%12c%13c%14c(cc%15c%16ccc-5c2c%16c2c5c%16c%17c(c(c46)c7c9c%17c4c%10c%11c%13c4c%16c%14c%152)C513)C%12)C8,8.98,-5.21,-3.6,-5.9,-3.9,,,,,inverted,,,,
66509,10.1039/d1tc01290h,CCCCC(CC)COC(=O)c1sc2csc(-c3cc4c(-c5ccc(CC(CC)CCCC)s5)c5sccc5c(-c5ccc(CC(CC)CCCC)s5)c4s3)c2c1F,CCCCCCc1ccc(C2(c3ccc(CCCCCC)cc3)c3cc4c(cc3-c3sc(-c5sc(/C=C6\C(=O)c7cc(F)c(F)cc7C6=C(C#N)C#N)cc5OCC(CC)CCCC)cc32)C(c2ccc(CCCCCC)cc2)(c2ccc(CCCCCC)cc2)c2cc(-c3scc(/C=C5/C(=O)c6cc(F)c(F)cc6C5=C(C#N)C#N)c3OCC(CC)CCCC)sc2-4)cc1,9.04,-5.21,-3.6,-5.44,-4.19,,,,,inverted,,,,
66522,10.1039/d1tc01536b,c1csc(-c2ccc(-c3ccc(-c4ccc(-c5ccc(-c6cccs6)s5)s4)s3)s2)c1,CCCCCCCCCCCc1c(/C=C2\C(=O)c3cc(F)c(F)cc3C2=C(C#N)C#N)sc2c1sc1c3c4nsnc4c4c5sc6c(CCCCCCCCCCC)c(/C=C7\C(=O)c8cc(F)c(F)cc8C7=C(C#N)C#N)sc6c5n(CC(CC)CCCC)c4c3n(CC(CC)CCCC)c21,0.47,,,-5.65,-4.09,70.0,,,,inverted,ZnO,MoO3,,
66526,10.1039/d1tc01536b,Cc1ccc(N(c2ccc(C)cc2)c2ccc(-c3ccc(C=C(C#N)C#N)c4nsnc34)s2)cc1,CCCCCCCCCCCc1c(/C=C2\C(=O)c3cc(F)c(F)cc3C2=C(C#N)C#N)sc2c1sc1c3c4nsnc4c4c5sc6c(CCCCCCCCCCC)c(/C=C7\C(=O)c8cc(F)c(F)cc8C7=C(C#N)C#N)sc6c5n(CC(CC)CCCC)c4c3n(CC(CC)CCCC)c21,1.71,,,-5.65,-4.09,70.0,,,,inverted,ZnO,MoO3,,
66527,10.1039/d1tc01536b,Cc1ccc(N(c2ccc(C)cc2)c2ccc(-c3ccc(C=C(C#N)C#N)c4nsnc34)s2)cc1,CCCCCCCCCCCc1c(/C=C2\C(=O)c3cc(F)c(F)cc3C2=C(C#N)C#N)sc2c1sc1c3c4nsnc4c4c5sc6c(CCCCCCCCCCC)c(/C=C7\C(=O)c8cc(F)c(F)cc8C7=C(C#N)C#N)sc6c5n(CC(CC)CCCC)c4c3n(CC(CC)CCCC)c21,0.63,,,-5.65,-4.09,70.0,,1:1,,inverted,ZnO,MoO3,,
66528,10.1039/d1tc01544c,CCCCC(CC)COC(=O)c1sc2c(-c3cc4c(OCC(CC)CCCC)c5sccc5c(OCC(CC)CCCC)c4s3)scc2c1F,CCCCC(=O)OCC1(c2ccccc2)C2=CC=Cc3cccc4cccc5ccc6ccccc7cccc1c7c6c5c-4c3C2,6.6,-5.19,-3.43,-6.1,-3.9,,,2:3,,,,,,
66529,10.1039/d1tc01544c,CCCCC(CC)COC(=O)c1sc2c(-c3cc4c(OCC(CC)CCCC)c5sccc5c(OCC(CC)CCCC)c4s3)scc2c1F,CCCCC(=O)OCC1(c2ccccc2)C2=CC=Cc3cccc4cccc5ccc6ccccc7cccc1c7c6c5c-4c3C2,4.5,-5.19,-3.43,-6.1,-3.9,,,2:3,3 wt%,,,,,AX
66530,10.1039/d1tc01544c,CCCCC(CC)COC(=O)c1sc2c(-c3cc4c(OCC(CC)CCCC)c5sccc5c(OCC(CC)CCCC)c4s3)scc2c1F,CCCCC(=O)OCC1(c2ccccc2)C2=CC=Cc3cccc4cccc5ccc6ccccc7cccc1c7c6c5c-4c3C2,6.3,-5.19,-3.43,-6.1,-3.9,,,2:3,1.5 wt%,,,,,PDMS
66531,10.1039/d1tc01544c,CCCCC(CC)COC(=O)c1sc2c(-c3cc4c(OCC(CC)CCCC)c5sccc5c(OCC(CC)CCCC)c4s3)scc2c1F,CCCCC(=O)OCC1(c2ccccc2)C2=CC=Cc3cccc4cccc5ccc6ccccc7cccc1c7c6c5c-4c3C2,4.3,-5.19,-3.43,-6.1,-3.9,,,2:3,3 wt% AX; 1.5 wt% PDMS,,,,,AX+PDMS
66532,10.1039/d1tc01544c,CCCCC(CC)COC(=O)c1sc2c(-c3cc4c(OCC(CC)CCCC)c5sccc5c(OCC(CC)CCCC)c4s3)scc2c1F,CCCCC(=O)OCC1(c2ccccc2)C2=CC=Cc3cccc4cccc5ccc6ccccc7cccc1c7c6c5c-4c3C2,3.8,-5.19,-3.43,-6.1,-3.9,,,2:3,3 wt%,,,,,AXcPDMS
66533,10.1039/d1tc01544c,CCCCC(CC)COC(=O)c1sc2c(-c3cc4c(OCC(CC)CCCC)c5sccc5c(OCC(CC)CCCC)c4s3)scc2c1F,CCCCC(=O)OCC1(c2ccccc2)C2=CC=Cc3cccc4cccc5ccc6ccccc7cccc1c7c6c5c-4c3C2,6.1,-5.19,-3.43,-6.1,-3.9,,,2:3,0.3 wt%,,,,,AXcPDMS
66534,10.1039/d1tc01544c,CCCCC(CC)COC(=O)c1sc2c(-c3cc4c(OCC(CC)CCCC)c5sccc5c(OCC(CC)CCCC)c4s3)scc2c1F,CCCCC(=O)OCC1(c2ccccc2)C2=CC=Cc3cccc4cccc5ccc6ccccc7cccc1c7c6c5c-4c3C2,6.1,-5.19,-3.43,-6.1,-3.9,,,2:3,0.03 wt%,,,,,AXcPDMS
66535,10.1039/d1tc01544c,CCCCC(CC)COC(=O)c1sc2c(-c3cc4c(OCC(CC)CCCC)c5sccc5c(OCC(CC)CCCC)c4s3)scc2c1F,CCCCC(=O)OCC1(c2ccccc2)C2=CC=Cc3cccc4cccc5ccc6ccccc7cccc1c7c6c5c-4c3C2,6.6,-5.19,-3.43,-6.1,-3.9,,,2:3,,,,,,
66536,10.1039/d1tc01544c,CCCCC(CC)COC(=O)c1sc2c(-c3cc4c(OCC(CC)CCCC)c5sccc5c(OCC(CC)CCCC)c4s3)scc2c1F,CCCCC(=O)OCC1(c2ccccc2)C2=CC=Cc3cccc4cccc5ccc6ccccc7cccc1c7c6c5c-4c3C2,4.5,-5.19,-3.43,-6.1,-3.9,,,2:3,3 wt%,,,,,AX
66537,10.1039/d1tc01544c,CCCCC(CC)COC(=O)c1sc2c(-c3cc4c(OCC(CC)CCCC)c5sccc5c(OCC(CC)CCCC)c4s3)scc2c1F,CCCCC(=O)OCC1(c2ccccc2)C2=CC=Cc3cccc4cccc5ccc6ccccc7cccc1c7c6c5c-4c3C2,4.3,-5.19,-3.43,-6.1,-3.9,,,2:3,3 wt% AX; 1.5 wt% PDMS,,,,,AX+PDMS
66538,10.1039/d1tc01544c,CCCCC(CC)COC(=O)c1sc2c(-c3cc4c(OCC(CC)CCCC)c5sccc5c(OCC(CC)CCCC)c4s3)scc2c1F,CCCCC(=O)OCC1(c2ccccc2)C2=CC=Cc3cccc4cccc5ccc6ccccc7cccc1c7c6c5c-4c3C2,6.1,-5.19,-3.43,-6.1,-3.9,,,2:3,0.3 wt%,,,,,AXcPDMS
66569,10.1039/d1tc02641k,CCCCCCc1ccsc1,CCCCCCc1ccsc1,1.11,,,-5.01,-3.12,100.0,,1:1,,,,,,
66571,10.1039/d1tc02641k,CCCCCCc1ccsc1,CCCCCCc1ccsc1,1.22,,,-5.01,-3.12,100.0,,1:1,,,,,,
66573,10.1039/d1tc02641k,CCCCCCc1ccsc1,CCCCCCc1ccsc1,1.24,,,-5.01,-3.12,100.0,,1:1,,,,,,
66575,10.1039/d1tc02641k,CCCCCCc1ccsc1,CCCCCCc1ccsc1,1.04,,,-5.01,-3.12,100.0,,1:1,,,,,,
66580,10.1039/d1tc02700j,CCCCCCCCC(CCCCCC)Cn1nc2c(-c3cccs3)c(F)c(F)c(-c3ccc(-c4cc5c(-c6ccc(CC(CC)CCCC)s6)c6sccc6c(-c6ccc(CC(CC)CCCC)s6)c5s4)s3)c2n1,CCCCCCCCC1(CCCCCCCC)c2cc3c(cc2-c2sc(-c4c5cc(C(=O)OCC)sc5c(/C=c5\sc(=C(C#N)C#N)n(CC)c5=O)c5nn(CC(CC)CCCC)nc45)cc21)C(CCCCCCCC)(CCCCCCCC)c1cc(-c2c4cc(C(=O)OCC)sc4c(/C=c4\sc(=C(C#N)C#N)n(CC)c4=O)c4nn(CC(CC)CCCC)nc24)sc1-3,10.27,-5.2,-3.05,-5.48,-3.73,,,1:1.5,,conventional,,,,
66582,10.1039/d1tc02700j,CCCCCCCCC(CCCCCC)Cn1nc2c(-c3cccs3)c(F)c(F)c(-c3ccc(-c4cc5c(-c6cc(F)c(CC(CC)CCCC)s6)c6sccc6c(-c6cc(F)c(CC(CC)CCCC)s6)c5s4)s3)c2n1,CCCCCCCCC1(CCCCCCCC)c2cc3c(cc2-c2sc(-c4c5cc(C(=O)OCC)sc5c(/C=c5\sc(=C(C#N)C#N)n(CC)c5=O)c5nn(CC(CC)CCCC)nc45)cc21)C(CCCCCCCC)(CCCCCCCC)c1cc(-c2c4cc(C(=O)OCC)sc4c(/C=c4\sc(=C(C#N)C#N)n(CC)c4=O)c4nn(CC(CC)CCCC)nc24)sc1-3,11.44,-5.36,-3.42,-5.48,-3.73,,,1:1.5,,conventional,,,,
66583,10.1039/d1tc02716f,COC(=O)C(C)(C)c1cc(C)cc(-c2sc3c4sc5cc(/C=C6/C(=O)c7cc(F)cc(c7)C(=O)/C6=C\c6cc(C(C)(C)C(=O)OC)c(-c7cc(C)cc(C(C)(C)C(=O)OC)c7)s6)sc5c4c(C(C)(C)C(=O)OC)ccc2-3)c1,CCCCCCCCCCCc1c(/C=C2\C(=O)c3cc(F)c(F)cc3C2=C(C#N)C#N)sc2c1sc1c3c4nsnc4c4c5sc6c(CCCCCCCCCCC)c(/C=C7\C(=O)c8cc(F)c(F)cc8C7=C(C#N)C#N)sc6c5n(CC(CC)CCCC)c4c3n(CC(CC)CCCC)c21,15.04,-5.56,-3.65,-5.65,-4.09,80.0,110.0,PM6:Y6 = 1:1.2,0.5%,inverted,,,,
66584,10.1039/d1tc02716f,COC(=O)C(C)(C)c1cc(C)cc(-c2sc3c4sc5cc(/C=C6/C(=O)c7cc(F)cc(c7)C(=O)/C6=C\c6cc(C(C)(C)C(=O)OC)c(-c7cc(C)cc(C(C)(C)C(=O)OC)c7)s6)sc5c4c(C(C)(C)C(=O)OC)ccc2-3)c1,CCCCCCCCCCCc1c(/C=C2\C(=O)c3cc(F)c(F)cc3C2=C(C#N)C#N)sc2c1sc1c3c4nsnc4c4c5sc6c(CCCCCCCCCCC)c(/C=C7\C(=O)c8cc(F)c(F)cc8C7=C(C#N)C#N)sc6c5n(CC(CC)CCCC)c4c3n(CC(CC)CCCC)c21,10.94,-5.56,-3.65,-5.65,-4.09,80.0,110.0,1:1.2,0.5%,,,,,
66585,10.1039/d1tc02716f,COC(=O)C(C)(C)c1cc(C)cc(-c2sc3c4sc5cc(/C=C6/C(=O)c7cc(F)cc(c7)C(=O)/C6=C\c6cc(C(C)(C)C(=O)OC)c(-c7cc(C)cc(C(C)(C)C(=O)OC)c7)s6)sc5c4c(C(C)(C)C(=O)OC)ccc2-3)c1,CCCCCCCCCCCc1c(/C=C2\C(=O)c3cc(F)c(F)cc3C2=C(C#N)C#N)sc2c1sc1c3c4nsnc4c4c5sc6c(CCCCCCCCCCC)c(/C=C7\C(=O)c8cc(F)c(F)cc8C7=C(C#N)C#N)sc6c5n(CC(CC)CCCC)c4c3n(CC(CC)CCCC)c21,13.22,-5.56,-3.65,-5.65,-4.09,80.0,110.0,1:1.2,0.5%,,,,,
66586,10.1039/d1tc02716f,COC(=O)C(C)(C)c1cc(C)cc(-c2sc3c4sc5cc(/C=C6/C(=O)c7cc(F)cc(c7)C(=O)/C6=C\c6cc(C(C)(C)C(=O)OC)c(-c7cc(C)cc(C(C)(C)C(=O)OC)c7)s6)sc5c4c(C(C)(C)C(=O)OC)ccc2-3)c1,CCCCCCCCCCCc1c(/C=C2\C(=O)c3cc(F)c(F)cc3C2=C(C#N)C#N)sc2c1sc1c3c4nsnc4c4c5sc6c(CCCCCCCCCCC)c(/C=C7\C(=O)c8cc(F)c(F)cc8C7=C(C#N)C#N)sc6c5n(CC(CC)CCCC)c4c3n(CC(CC)CCCC)c21,13.77,-5.56,-3.65,-5.65,-4.09,80.0,110.0,1:1.2,0.5%,inverted,,,,
66588,10.1039/d1tc02716f,COC(=O)C(C)(C)c1cc(C)cc(-c2sc3c4sc5cc(/C=C6/C(=O)c7cc(F)cc(c7)C(=O)/C6=C\c6cc(C(C)(C)C(=O)OC)c(-c7cc(C)cc(C(C)(C)C(=O)OC)c7)s6)sc5c4c(C(C)(C)C(=O)OC)ccc2-3)c1,CCCCCCCCCCCc1c(/C=C2\C(=O)c3cc(F)c(F)cc3C2=C(C#N)C#N)sc2c1sc1c3c4nsnc4c4c5sc6c(CCCCCCCCCCC)c(/C=C7\C(=O)c8cc(F)c(F)cc8C7=C(C#N)C#N)sc6c5n(CC(CC)CCCC)c4c3n(CC(CC)CCCC)c21,12.86,-5.56,-3.65,-5.65,-4.09,80.0,110.0,1:1.2,0.5%,inverted,,,,
66589,10.1039/d1tc02716f,COC(=O)C(C)(C)c1cc(C)cc(-c2sc3c4sc5cc(/C=C6/C(=O)c7cc(F)cc(c7)C(=O)/C6=C\c6cc(C(C)(C)C(=O)OC)c(-c7cc(C)cc(C(C)(C)C(=O)OC)c7)s6)sc5c4c(C(C)(C)C(=O)OC)ccc2-3)c1,CCCCCCCCCCCc1c(/C=C2\C(=O)c3cc(F)c(F)cc3C2=C(C#N)C#N)sc2c1sc1c3c4nsnc4c4c5sc6c(CCCCCCCCCCC)c(/C=C7\C(=O)c8cc(F)c(F)cc8C7=C(C#N)C#N)sc6c5n(CC(CC)CCCC)c4c3n(CC(CC)CCCC)c21,12.95,-5.56,-3.65,-5.65,-4.09,80.0,110.0,1:1.2,0.5%,inverted,,,,
66590,10.1039/d1tc02716f,COC(=O)C(C)(C)c1cc(C)cc(-c2sc3c4sc5cc(/C=C6/C(=O)c7cc(F)cc(c7)C(=O)/C6=C\c6cc(C(C)(C)C(=O)OC)c(-c7cc(C)cc(C(C)(C)C(=O)OC)c7)s6)sc5c4c(C(C)(C)C(=O)OC)ccc2-3)c1,CCCCCCCCCCCc1c(/C=C2\C(=O)c3cc(F)c(F)cc3C2=C(C#N)C#N)sc2c1sc1c3c4nsnc4c4c5sc6c(CCCCCCCCCCC)c(/C=C7\C(=O)c8cc(F)c(F)cc8C7=C(C#N)C#N)sc6c5n(CC(CC)CCCC)c4c3n(CC(CC)CCCC)c21,12.79,-5.56,-3.65,-5.65,-4.09,80.0,110.0,1:1.2,0.5%,inverted,,,,
66592,10.1039/d1tc02716f,COC(=O)C(C)(C)c1cc(C)cc(-c2sc3c4sc5cc(/C=C6/C(=O)c7cc(F)cc(c7)C(=O)/C6=C\c6cc(C(C)(C)C(=O)OC)c(-c7cc(C)cc(C(C)(C)C(=O)OC)c7)s6)sc5c4c(C(C)(C)C(=O)OC)ccc2-3)c1,CCCCCCCCCCCc1c(/C=C2\C(=O)c3cc(F)c(F)cc3C2=C(C#N)C#N)sc2c1sc1c3c4nsnc4c4c5sc6c(CCCCCCCCCCC)c(/C=C7\C(=O)c8cc(F)c(F)cc8C7=C(C#N)C#N)sc6c5n(CC(CC)CCCC)c4c3n(CC(CC)CCCC)c21,12.56,-5.56,-3.65,-5.65,-4.09,80.0,110.0,1:1.2,0.5%,,,,,
66593,10.1039/d1tc02716f,COC(=O)C(C)(C)c1cc(C)cc(-c2sc3c4sc5cc(/C=C6/C(=O)c7cc(F)cc(c7)C(=O)/C6=C\c6cc(C(C)(C)C(=O)OC)c(-c7cc(C)cc(C(C)(C)C(=O)OC)c7)s6)sc5c4c(C(C)(C)C(=O)OC)ccc2-3)c1,CCCCCCCCCCCc1c(/C=C2\C(=O)c3cc(F)c(F)cc3C2=C(C#N)C#N)sc2c1sc1c3c4nsnc4c4c5sc6c(CCCCCCCCCCC)c(/C=C7\C(=O)c8cc(F)c(F)cc8C7=C(C#N)C#N)sc6c5n(CC(CC)CCCC)c4c3n(CC(CC)CCCC)c21,13.17,-5.56,-3.65,-5.65,-4.09,80.0,110.0,1:1.2,0.5%,inverted,,,,
66594,10.1039/d1tc02716f,COC(=O)C(C)(C)c1cc(C)cc(-c2sc3c4sc5cc(/C=C6/C(=O)c7cc(F)cc(c7)C(=O)/C6=C\c6cc(C(C)(C)C(=O)OC)c(-c7cc(C)cc(C(C)(C)C(=O)OC)c7)s6)sc5c4c(C(C)(C)C(=O)OC)ccc2-3)c1,CCCCCCCCCCCc1c(/C=C2\C(=O)c3cc(F)c(F)cc3C2=C(C#N)C#N)sc2c1sc1c3c4nsnc4c4c5sc6c(CCCCCCCCCCC)c(/C=C7\C(=O)c8cc(F)c(F)cc8C7=C(C#N)C#N)sc6c5n(CC(CC)CCCC)c4c3n(CC(CC)CCCC)c21,12.76,-5.56,-3.65,-5.65,-4.09,80.0,110.0,1:1.2,0.5%,,,,,
66596,10.1039/d1tc02716f,COC(=O)C(C)(C)c1cc(C)cc(-c2sc3c4sc5cc(/C=C6/C(=O)c7cc(F)cc(c7)C(=O)/C6=C\c6cc(C(C)(C)C(=O)OC)c(-c7cc(C)cc(C(C)(C)C(=O)OC)c7)s6)sc5c4c(C(C)(C)C(=O)OC)ccc2-3)c1,CCCCCCCCCCCc1c(/C=C2\C(=O)c3cc(F)c(F)cc3C2=C(C#N)C#N)sc2c1sc1c3c4nsnc4c4c5sc6c(CCCCCCCCCCC)c(/C=C7\C(=O)c8cc(F)c(F)cc8C7=C(C#N)C#N)sc6c5n(CC(CC)CCCC)c4c3n(CC(CC)CCCC)c21,13.62,-5.56,-3.65,-5.65,-4.09,80.0,110.0,1:1.2,0.5%,inverted,,,,
66597,10.1039/d1tc02716f,COC(=O)C(C)(C)c1cc(C)cc(-c2sc3c4sc5cc(/C=C6/C(=O)c7cc(F)cc(c7)C(=O)/C6=C\c6cc(C(C)(C)C(=O)OC)c(-c7cc(C)cc(C(C)(C)C(=O)OC)c7)s6)sc5c4c(C(C)(C)C(=O)OC)ccc2-3)c1,CCCCCCCCCCCc1c(/C=C2\C(=O)c3cc(F)c(F)cc3C2=C(C#N)C#N)sc2c1sc1c3c4nsnc4c4c5sc6c(CCCCCCCCCCC)c(/C=C7\C(=O)c8cc(F)c(F)cc8C7=C(C#N)C#N)sc6c5n(CC(CC)CCCC)c4c3n(CC(CC)CCCC)c21,13.3,-5.56,-3.65,-5.65,-4.09,80.0,110.0,1:1.2,0.5%,inverted,,,,
66598,10.1039/d1tc02716f,COC(=O)C(C)(C)c1cc(C)cc(-c2sc3c4sc5cc(/C=C6/C(=O)c7cc(F)cc(c7)C(=O)/C6=C\c6cc(C(C)(C)C(=O)OC)c(-c7cc(C)cc(C(C)(C)C(=O)OC)c7)s6)sc5c4c(C(C)(C)C(=O)OC)ccc2-3)c1,CCCCCCCCCCCc1c(/C=C2\C(=O)c3cc(F)c(F)cc3C2=C(C#N)C#N)sc2c1sc1c3c4nsnc4c4c5sc6c(CCCCCCCCCCC)c(/C=C7\C(=O)c8cc(F)c(F)cc8C7=C(C#N)C#N)sc6c5n(CC(CC)CCCC)c4c3n(CC(CC)CCCC)c21,13.43,-5.56,-3.65,-5.65,-4.09,80.0,110.0,1:1.2,0.5%,inverted,,,,
66599,10.1039/d1tc02748d,COC(=O)C(C)(C)c1cc(C)cc(-c2sc3c4sc5cc(/C=C6/C(=O)c7cc(F)cc(c7)C(=O)/C6=C\c6cc(C(C)(C)C(=O)OC)c(-c7cc(C)cc(C(C)(C)C(=O)OC)c7)s6)sc5c4c(C(C)(C)C(=O)OC)ccc2-3)c1,CCCCCCCCCCCc1c(/C=C2\C(=O)c3cc(F)c(F)cc3C2=C(C#N)C#N)sc2c1sc1c3c4nsnc4c4c5sc6c(CCCCCCCCCCC)c(/C=C7\C(=O)c8cc(F)c(F)cc8C7=C(C#N)C#N)sc6c5n(CC(CC)CCCC)c4c3n(CC(CC)CCCC)c21,14.62,-5.56,-3.65,-5.65,-4.09,300.0,,1.2:0,,,,,,
66603,10.1039/d1tc02748d,COC(=O)C(C)(C)c1cc(C)cc(-c2sc3c4sc5cc(/C=C6/C(=O)c7cc(F)cc(c7)C(=O)/C6=C\c6cc(C(C)(C)C(=O)OC)c(-c7cc(C)cc(C(C)(C)C(=O)OC)c7)s6)sc5c4c(C(C)(C)C(=O)OC)ccc2-3)c1,CCCCCCc1ccc(S2(c3ccc(CCCCCC)cc3)c3cc(/C=C4\C(=O)c5cc(F)c(F)cc5C4=C(C#N)C#N)sc3-c3sc4c(-c5ccc(CC(CC)CCCC)cc5)c5c6c(sc5c(-c5ccc(CC(CC)CCCC)cc5)c4c32)-c2sc(/C=C3\C(=O)c4cc(F)c(F)cc4C3=C(C#N)C#N)cc2S6(c2ccc(CCCCCC)cc2)c2ccc(CCCCCC)cc2)cc1,14.14,-5.56,-3.65,-5.63,-3.9,300.0,,0:1.2,,,,,,
66637,10.1039/d1tc03021c,CCCCCCCCC(CCCCCC)Cn1nc2c(-c3cccs3)c(F)c(F)c(-c3ccc(-c4cc5c(-c6ccc([Si](CCC)(CCC)CCC)s6)c6sccc6c(-c6ccc([Si](CCC)(CCC)CCC)s6)c5s4)s3)c2n1,CCCCCCCCCCC(CCCCCCCC)CN1C(=O)c2ccc3c4c(c(-c5ccc(-c6cccs6)s5)cc(c24)C1=O)C(=O)N(CC(CCCCCCCC)CCCCCCCCCC)C3=O,1.29,-5.4,-3.24,-5.71,-4.02,,,,,conventional,,,,
66638,10.1039/d1tc03021c,CCCCCCCCC(CCCCCC)Cn1nc2c(-c3cccs3)c(F)c(F)c(-c3ccc(-c4cc5c(-c6ccc([Si](CCC)(CCC)CCC)s6)c6sccc6c(-c6ccc([Si](CCC)(CCC)CCC)s6)c5s4)s3)c2n1,CCCCCCCCCCC(CCCCCCCC)CN1C(=O)c2ccc3c4c(c(-c5ccc(-c6cccs6)s5)cc(c24)C1=O)C(=O)N(CC(CCCCCCCC)CCCCCCCCCC)C3=O,0.79,-5.4,-3.24,-5.71,-4.02,,,,,conventional,,,,DIO
66639,10.1039/d1tc03021c,CCCCCCCCC(CCCCCC)Cn1nc2c(-c3cccs3)c(F)c(F)c(-c3ccc(-c4cc5c(-c6ccc([Si](CCC)(CCC)CCC)s6)c6sccc6c(-c6ccc([Si](CCC)(CCC)CCC)s6)c5s4)s3)c2n1,CCCCCCCCCCC(CCCCCCCC)CN1C(=O)c2ccc3c4c(c(-c5ccc(-c6cccs6)s5)cc(c24)C1=O)C(=O)N(CC(CCCCCCCC)CCCCCCCCCC)C3=O,0.31,-5.4,-3.24,-5.71,-4.02,,,,,conventional,,,,DIO
66640,10.1039/d1tc03021c,CCCCCCCCC(CCCCCC)Cn1nc2c(-c3cccs3)c(F)c(F)c(-c3ccc(-c4cc5c(-c6ccc([Si](CCC)(CCC)CCC)s6)c6sccc6c(-c6ccc([Si](CCC)(CCC)CCC)s6)c5s4)s3)c2n1,CCCCCCCCCCC(CCCCCCCC)CN1C(=O)c2ccc3c4c(c(-c5ccc(-c6cccs6)s5)cc(c24)C1=O)C(=O)N(CC(CCCCCCCC)CCCCCCCCCC)C3=O,0.92,-5.4,-3.24,-5.71,-4.02,,,,,conventional,,,,DIO
66641,10.1039/d1tc03021c,CCCCCCCCC(CCCCCC)Cn1nc2c(-c3cccs3)c(F)c(F)c(-c3ccc(-c4cc5c(-c6ccc([Si](CCC)(CCC)CCC)s6)c6sccc6c(-c6ccc([Si](CCC)(CCC)CCC)s6)c5s4)s3)c2n1,CCCCCCCCCCC(CCCCCCCC)CN1C(=O)c2ccc3c4c(c(-c5ccc(-c6cccs6)s5)cc(c24)C1=O)C(=O)N(CC(CCCCCCCC)CCCCCCCCCC)C3=O,0.73,-5.4,-3.24,-5.71,-4.02,,,,,conventional,,,,DIO
66646,10.1039/d1tc03259c,CCCCC(CC)Cc1ccc(-c2c3cc(-c4ccc(-c5sc(-c6cccs6)c6c5C(=O)c5c(CC(CC)CCCC)sc(CC(CC)CCCC)c5C6=O)s4)sc3c(-c3ccc(CC(CC)CCCC)s3)c3ccsc23)s1,CCC(=O)c1cc2c3cc(-c4cc5c(s4)-c4sc(/C=C6\C(=O)c7cc(F)c(F)cc7C6=C(C#N)C#N)cc4C5(CC)CC)sc3c3sc(-c4cc5c(s4)-c4sc(/C=C6\C(=O)c7cc(F)c(F)cc7C6=C(C#N)C#N)cc4C5(CC)CC)cc3c2s1,8.27,-5.33,-3.48,-5.56,-3.85,,,1:1.5,,,,,,
66647,10.1039/d1tc03259c,CCCCC(CC)Cc1ccc(-c2c3cc(-c4ccc(-c5sc(-c6cccs6)c6c5C(=O)c5c(CC(CC)CCCC)sc(CC(CC)CCCC)c5C6=O)s4)sc3c(-c3ccc(CC(CC)CCCC)s3)c3ccsc23)s1,CCC(=O)c1cc2c3cc(-c4cc5c(s4)-c4sc(/C=C6\C(=O)c7cc8cc(F)c(F)cc8cc7C6=C(C#N)C#N)cc4C5(CC)CC)sc3c3sc(-c4cc5c(s4)-c4sc(/C=C6\C(=O)c7cc8cc(F)c(F)cc8cc7C6=C(C#N)C#N)cc4C5(CC)CC)cc3c2s1,11.6,-5.33,-3.48,-5.48,-3.86,,100.0,1:1.5,0.5% v/v,,,,,
66648,10.1039/d1tc03409j,CCCCCCCCC(CCCCCC)Cn1nc2c(-c3cccs3)c(F)c(F)c(-c3ccc(-c4cc5c(-c6ccc(SCC(CC)CCCC)c(F)c6)c6occc6c(-c6ccc(SCC(CC)CCCC)c(F)c6)c5o4)s3)c2n1,CCCCCCCCCCCc1c(/C=C2\C(=O)c3cc(F)c(F)cc3C2=C(C#N)C#N)sc2c1sc1c3c4nsnc4c4c5sc6c(CCCCCCCCCCC)c(/C=C7\C(=O)c8cc(F)c(F)cc8C7=C(C#N)C#N)sc6c5n(CC(CC)CCCC)c4c3n(CC(CC)CCCC)c21,12.39,-5.5,-3.46,-5.65,-4.09,102.0,,1:1.25 wt/wt,1.0%,,ZnO,,,
66649,10.1039/d1tc03409j,CCCCCCCCC(CCCCCC)Cn1nc2c(-c3cccs3)c(F)c(F)c(-c3ccc(-c4cc5c(-c6ccc(SCC(CC)CCCC)c(F)c6)c6occc6c(-c6ccc(SCC(CC)CCCC)c(F)c6)c5o4)s3)c2n1,CCCCCCCCCCCc1c(/C=C2\C(=O)c3cc(F)c(F)cc3C2=C(C#N)C#N)sc2c1sc1c3c4nsnc4c4c5sc6c(CCCCCCCCCCC)c(/C=C7\C(=O)c8cc(F)c(F)cc8C7=C(C#N)C#N)sc6c5n(CC(CC)CCCC)c4c3n(CC(CC)CCCC)c21,14.62,-5.5,-3.46,-5.65,-4.09,105.0,100.0,1:1.25 wt/wt,1.0%,inverted,TSi/sg-ZnO,,,
66650,10.1039/d1tc03409j,CCCCCCc1ccsc1,COC(=O)CCCC1(c2ccccc2)C23c4c5ccc6c7cc8c9c%10c(cc%11cc%12c%13c%14c(cc%15c%16ccc-5c2c%16c2c5c%16c%17c(c(c46)c7c9c%17c4c%10c%11c%13c4c%16c%14c%152)C513)C%12)C8,3.63,-5.01,-3.12,-5.9,-3.9,,,,,,ZnO,,,
66651,10.1039/d1tc03409j,CCCCCCc1ccsc1,COC(=O)CCCC1(c2ccccc2)C23c4c5ccc6c7cc8c9c%10c(cc%11cc%12c%13c%14c(cc%15c%16ccc-5c2c%16c2c5c%16c%17c(c(c46)c7c9c%17c4c%10c%11c%13c4c%16c%14c%152)C513)C%12)C8,4.18,-5.01,-3.12,-5.9,-3.9,,,,,,TSi/sg-ZnO,,,
66652,10.1039/d1tc03409j,CCCCC(CC)COC(=O)c1sc2csc(-c3cc4c(-c5ccc(CC(CC)CCCC)s5)c5sccc5c(-c5ccc(CC(CC)CCCC)s5)c4s3)c2c1F,CCCCCCc1ccc(C2(c3ccc(CCCCCC)cc3)c3cc4c(cc3-c3sc5cc(C=C6C(=O)c7ccccc7C6=C(C#N)C#N)sc5c32)C(c2ccc(CCCCCC)cc2)(c2ccc(CCCCCC)cc2)c2c-4sc3cc(C=C4C(=O)c5ccccc5C4=C(C#N)C#N)sc23)cc1,6.69,-5.21,-3.6,-5.576,-3.916,,,,,,ZnO,,,
66653,10.1039/d1tc03409j,CCCCC(CC)COC(=O)c1sc2csc(-c3cc4c(-c5ccc(CC(CC)CCCC)s5)c5sccc5c(-c5ccc(CC(CC)CCCC)s5)c4s3)c2c1F,CCCCCCc1ccc(C2(c3ccc(CCCCCC)cc3)c3cc4c(cc3-c3sc5cc(C=C6C(=O)c7ccccc7C6=C(C#N)C#N)sc5c32)C(c2ccc(CCCCCC)cc2)(c2ccc(CCCCCC)cc2)c2c-4sc3cc(C=C4C(=O)c5ccccc5C4=C(C#N)C#N)sc23)cc1,7.45,-5.21,-3.6,-5.576,-3.916,,,,,,TSi/sg-ZnO,,,
66654,10.1039/d1tc03409j,COC(=O)C(C)(C)c1cc(C)cc(-c2sc3c4sc5cc(/C=C6/C(=O)c7cc(F)cc(c7)C(=O)/C6=C\c6cc(C(C)(C)C(=O)OC)c(-c7cc(C)cc(C(C)(C)C(=O)OC)c7)s6)sc5c4c(C(C)(C)C(=O)OC)ccc2-3)c1,CCCCCCCCCCCc1c(/C=C2\C(=O)c3cc(F)c(F)cc3C2=C(C#N)C#N)sc2c1sc1c3c4nsnc4c4c5sc6c(CCCCCCCCCCC)c(/C=C7\C(=O)c8cc(F)c(F)cc8C7=C(C#N)C#N)sc6c5n(CC(CC)CCCC)c4c3n(CC(CC)CCCC)c21,15.1,-5.56,-3.65,-5.65,-4.09,,,,,,ZnO,,,
66655,10.1039/d1tc03409j,COC(=O)C(C)(C)c1cc(C)cc(-c2sc3c4sc5cc(/C=C6/C(=O)c7cc(F)cc(c7)C(=O)/C6=C\c6cc(C(C)(C)C(=O)OC)c(-c7cc(C)cc(C(C)(C)C(=O)OC)c7)s6)sc5c4c(C(C)(C)C(=O)OC)ccc2-3)c1,CCCCCCCCCCCc1c(/C=C2\C(=O)c3cc(F)c(F)cc3C2=C(C#N)C#N)sc2c1sc1c3c4nsnc4c4c5sc6c(CCCCCCCCCCC)c(/C=C7\C(=O)c8cc(F)c(F)cc8C7=C(C#N)C#N)sc6c5n(CC(CC)CCCC)c4c3n(CC(CC)CCCC)c21,16.37,-5.56,-3.65,-5.65,-4.09,,,,,,TSi/sg-ZnO,,,
66656,10.1039/d1tc03655f,COC(=O)C(C)(C)c1cc(C)cc(-c2sc3c4sc5cc(/C=C6/C(=O)c7cc(F)cc(c7)C(=O)/C6=C\c6cc(C(C)(C)C(=O)OC)c(-c7cc(C)cc(C(C)(C)C(=O)OC)c7)s6)sc5c4c(C(C)(C)C(=O)OC)ccc2-3)c1,CCCCCCCCCCCc1c(/C=C2\C(=O)c3cc(F)c(F)cc3C2=C(C#N)C#N)sc2c1sc1c3c4nsnc4c4c5sc6c(CCCCCCCCCCC)c(/C=C7\C(=O)c8cc(F)c(F)cc8C7=C(C#N)C#N)sc6c5n(CC(CC)CCCC)c4c3n(CC(CC)CCCC)c21,15.7,-5.56,-3.65,-5.65,-4.09,100.0,100.0,1:1.2 w/w,0.5 vol%,conventional,,,,
66657,10.1039/d1tc03655f,COC(=O)C(C)(C)c1cc(C)cc(-c2sc3c4sc5cc(/C=C6/C(=O)c7cc(F)cc(c7)C(=O)/C6=C\c6cc(C(C)(C)C(=O)OC)c(-c7cc(C)cc(C(C)(C)C(=O)OC)c7)s6)sc5c4c(C(C)(C)C(=O)OC)ccc2-3)c1,CCCCCCCCCCCc1c(/C=C2\C(=O)c3cc(F)c(F)cc3C2=C(C#N)C#N)sc2c1sc1c3c4nsnc4c4c5sc6c(CCCCCCCCCCC)c(/C=C7\C(=O)c8cc(F)c(F)cc8C7=C(C#N)C#N)sc6c5n(CC(CC)CCCC)c4c3n(CC(CC)CCCC)c21,14.8,-5.56,-3.65,-5.65,-4.09,100.0,100.0,1:1.2 w/w,0.5 vol%,conventional,,,,
66658,10.1039/d1tc03655f,COC(=O)C(C)(C)c1cc(C)cc(-c2sc3c4sc5cc(/C=C6/C(=O)c7cc(F)cc(c7)C(=O)/C6=C\c6cc(C(C)(C)C(=O)OC)c(-c7cc(C)cc(C(C)(C)C(=O)OC)c7)s6)sc5c4c(C(C)(C)C(=O)OC)ccc2-3)c1,CCCCCCCCCCCc1c(/C=C2\C(=O)c3cc(F)c(F)cc3C2=C(C#N)C#N)sc2c1sc1c3c4nsnc4c4c5sc6c(CCCCCCCCCCC)c(/C=C7\C(=O)c8cc(F)c(F)cc8C7=C(C#N)C#N)sc6c5n(CC(CC)CCCC)c4c3n(CC(CC)CCCC)c21,14.5,-5.56,-3.65,-5.65,-4.09,100.0,100.0,1:1.2 w/w,0.5 vol%,conventional,,,,
66659,10.1039/d1tc03655f,COC(=O)C(C)(C)c1cc(C)cc(-c2sc3c4sc5cc(/C=C6/C(=O)c7cc(F)cc(c7)C(=O)/C6=C\c6cc(C(C)(C)C(=O)OC)c(-c7cc(C)cc(C(C)(C)C(=O)OC)c7)s6)sc5c4c(C(C)(C)C(=O)OC)ccc2-3)c1,CCCCCCCCCCCc1c(/C=C2\C(=O)c3cc(F)c(F)cc3C2=C(C#N)C#N)sc2c1sc1c3c4nsnc4c4c5sc6c(CCCCCCCCCCC)c(/C=C7\C(=O)c8cc(F)c(F)cc8C7=C(C#N)C#N)sc6c5n(CC(CC)CCCC)c4c3n(CC(CC)CCCC)c21,14.3,-5.56,-3.65,-5.65,-4.09,100.0,100.0,1:1.2 w/w,0.5 vol%,conventional,,,,
66660,10.1039/d1tc03655f,COC(=O)C(C)(C)c1cc(C)cc(-c2sc3c4sc5cc(/C=C6/C(=O)c7cc(F)cc(c7)C(=O)/C6=C\c6cc(C(C)(C)C(=O)OC)c(-c7cc(C)cc(C(C)(C)C(=O)OC)c7)s6)sc5c4c(C(C)(C)C(=O)OC)ccc2-3)c1,CCCCCCCCCCCc1c(/C=C2\C(=O)c3cc(F)c(F)cc3C2=C(C#N)C#N)sc2c1sc1c3c4nsnc4c4c5sc6c(CCCCCCCCCCC)c(/C=C7\C(=O)c8cc(F)c(F)cc8C7=C(C#N)C#N)sc6c5n(CC(CC)CCCC)c4c3n(CC(CC)CCCC)c21,14.5,-5.56,-3.65,-5.65,-4.09,100.0,100.0,1:1.2 w/w,0.5 vol%,conventional,,,,
66661,10.1039/d1tc03655f,COC(=O)C(C)(C)c1cc(C)cc(-c2sc3c4sc5cc(/C=C6/C(=O)c7cc(F)cc(c7)C(=O)/C6=C\c6cc(C(C)(C)C(=O)OC)c(-c7cc(C)cc(C(C)(C)C(=O)OC)c7)s6)sc5c4c(C(C)(C)C(=O)OC)ccc2-3)c1,CCCCCCCCCCCc1c(/C=C2\C(=O)c3cc(F)c(F)cc3C2=C(C#N)C#N)sc2c1sc1c3c4nsnc4c4c5sc6c(CCCCCCCCCCC)c(/C=C7\C(=O)c8cc(F)c(F)cc8C7=C(C#N)C#N)sc6c5n(CC(CC)CCCC)c4c3n(CC(CC)CCCC)c21,12.0,-5.56,-3.65,-5.65,-4.09,100.0,100.0,1:1.2 w/w,0.5 vol%,conventional,,,,
66662,10.1039/d1tc03655f,COC(=O)C(C)(C)c1cc(C)cc(-c2sc3c4sc5cc(/C=C6/C(=O)c7cc(F)cc(c7)C(=O)/C6=C\c6cc(C(C)(C)C(=O)OC)c(-c7cc(C)cc(C(C)(C)C(=O)OC)c7)s6)sc5c4c(C(C)(C)C(=O)OC)ccc2-3)c1,CCCCCCCCCCCc1c(/C=C2\C(=O)c3cc(F)c(F)cc3C2=C(C#N)C#N)sc2c1sc1c3c4nsnc4c4c5sc6c(CCCCCCCCCCC)c(/C=C7\C(=O)c8cc(F)c(F)cc8C7=C(C#N)C#N)sc6c5n(CC(CC)CCCC)c4c3n(CC(CC)CCCC)c21,10.6,-5.56,-3.65,-5.65,-4.09,100.0,100.0,1:1.2 w/w,0.5 vol%,conventional,,,,
