Repository: JiYiqaq/PCE-KA-GNN

# Data directory

- `raw/Active_Database.csv` is the immutable source dataset bundled under CC BY 4.0. Do not overwrite it with processed data.
- `processed/` is created and populated by the training pipeline. Generated `.pt` and `.pth` caches are intentionally ignored by Git because they can exceed GitHub's normal single-file limit.

See `../DATA_LICENSE.md` for provenance, license and checksum information.

File: data/processed/device_records.csv (part 116 of 250)
record_id,doi,donor_smiles,acceptor_smiles,pce,homo_d,lumo_d,homo_a,lumo_a,active_layer_thickness,annealing_temp,d_a_ratio,additive_ratio,device_type,etl_canonical,htl_canonical,solvent_canonical,additive_canonical
66663,10.1039/d1tc03655f,COC(=O)C(C)(C)c1cc(C)cc(-c2sc3c4sc5cc(/C=C6/C(=O)c7cc(F)cc(c7)C(=O)/C6=C\c6cc(C(C)(C)C(=O)OC)c(-c7cc(C)cc(C(C)(C)C(=O)OC)c7)s6)sc5c4c(C(C)(C)C(=O)OC)ccc2-3)c1,CCCCCCCCCCCc1c(/C=C2\C(=O)c3cc(F)c(F)cc3C2=C(C#N)C#N)sc2c1sc1c3c4nsnc4c4c5sc6c(CCCCCCCCCCC)c(/C=C7\C(=O)c8cc(F)c(F)cc8C7=C(C#N)C#N)sc6c5n(CC(CC)CCCC)c4c3n(CC(CC)CCCC)c21,9.87,-5.56,-3.65,-5.65,-4.09,100.0,100.0,1:1.2 w/w,0.5 vol%,conventional,,,,
66664,10.1039/d1tc03655f,COC(=O)C(C)(C)c1cc(C)cc(-c2sc3c4sc5cc(/C=C6/C(=O)c7cc(F)cc(c7)C(=O)/C6=C\c6cc(C(C)(C)C(=O)OC)c(-c7cc(C)cc(C(C)(C)C(=O)OC)c7)s6)sc5c4c(C(C)(C)C(=O)OC)ccc2-3)c1,CCCCCCCCCCCc1c(/C=C2\C(=O)c3cc(F)c(F)cc3C2=C(C#N)C#N)sc2c1sc1c3c4nsnc4c4c5sc6c(CCCCCCCCCCC)c(/C=C7\C(=O)c8cc(F)c(F)cc8C7=C(C#N)C#N)sc6c5n(CC(CC)CCCC)c4c3n(CC(CC)CCCC)c21,12.9,-5.56,-3.65,-5.65,-4.09,,100.0,,0.5 vol%,,,,,
66665,10.1039/d1tc03655f,COC(=O)C(C)(C)c1cc(C)cc(-c2sc3c4sc5cc(/C=C6/C(=O)c7cc(F)cc(c7)C(=O)/C6=C\c6cc(C(C)(C)C(=O)OC)c(-c7cc(C)cc(C(C)(C)C(=O)OC)c7)s6)sc5c4c(C(C)(C)C(=O)OC)ccc2-3)c1,CCCCCCCCCCCc1c(/C=C2\C(=O)c3cc(F)c(F)cc3C2=C(C#N)C#N)sc2c1sc1c3c4nsnc4c4c5sc6c(CCCCCCCCCCC)c(/C=C7\C(=O)c8cc(F)c(F)cc8C7=C(C#N)C#N)sc6c5n(CC(CC)CCCC)c4c3n(CC(CC)CCCC)c21,13.6,-5.56,-3.65,-5.65,-4.09,,100.0,,0.5 vol%,,,,,
66666,10.1039/d1tc03655f,COC(=O)C(C)(C)c1cc(C)cc(-c2sc3c4sc5cc(/C=C6/C(=O)c7cc(F)cc(c7)C(=O)/C6=C\c6cc(C(C)(C)C(=O)OC)c(-c7cc(C)cc(C(C)(C)C(=O)OC)c7)s6)sc5c4c(C(C)(C)C(=O)OC)ccc2-3)c1,CCCCCCCCCCCc1c(/C=C2\C(=O)c3cc(F)c(F)cc3C2=C(C#N)C#N)sc2c1sc1c3c4nsnc4c4c5sc6c(CCCCCCCCCCC)c(/C=C7\C(=O)c8cc(F)c(F)cc8C7=C(C#N)C#N)sc6c5n(CC(CC)CCCC)c4c3n(CC(CC)CCCC)c21,15.0,-5.56,-3.65,-5.65,-4.09,,100.0,,0.5 vol%,,,,,
66667,10.1039/d1tc03655f,COC(=O)C(C)(C)c1cc(C)cc(-c2sc3c4sc5cc(/C=C6/C(=O)c7cc(F)cc(c7)C(=O)/C6=C\c6cc(C(C)(C)C(=O)OC)c(-c7cc(C)cc(C(C)(C)C(=O)OC)c7)s6)sc5c4c(C(C)(C)C(=O)OC)ccc2-3)c1,CCCCCCCCCCCc1c(/C=C2\C(=O)c3cc(F)c(F)cc3C2=C(C#N)C#N)sc2c1sc1c3c4nsnc4c4c5sc6c(CCCCCCCCCCC)c(/C=C7\C(=O)c8cc(F)c(F)cc8C7=C(C#N)C#N)sc6c5n(CC(CC)CCCC)c4c3n(CC(CC)CCCC)c21,9.39,-5.56,-3.65,-5.65,-4.09,100.0,100.0,1:1.2 w/w,0.5 vol%,,,,,
66668,10.1039/d1tc03655f,COC(=O)C(C)(C)c1cc(C)cc(-c2sc3c4sc5cc(/C=C6/C(=O)c7cc(F)cc(c7)C(=O)/C6=C\c6cc(C(C)(C)C(=O)OC)c(-c7cc(C)cc(C(C)(C)C(=O)OC)c7)s6)sc5c4c(C(C)(C)C(=O)OC)ccc2-3)c1,CCCCCCCCCCCc1c(/C=C2\C(=O)c3cc(F)c(F)cc3C2=C(C#N)C#N)sc2c1sc1c3c4nsnc4c4c5sc6c(CCCCCCCCCCC)c(/C=C7\C(=O)c8cc(F)c(F)cc8C7=C(C#N)C#N)sc6c5n(CC(CC)CCCC)c4c3n(CC(CC)CCCC)c21,10.4,-5.56,-3.65,-5.65,-4.09,100.0,100.0,1:1.2 w/w,0.5 vol%,,,,,
66669,10.1039/d1tc03655f,COC(=O)C(C)(C)c1cc(C)cc(-c2sc3c4sc5cc(/C=C6/C(=O)c7cc(F)cc(c7)C(=O)/C6=C\c6cc(C(C)(C)C(=O)OC)c(-c7cc(C)cc(C(C)(C)C(=O)OC)c7)s6)sc5c4c(C(C)(C)C(=O)OC)ccc2-3)c1,CCCCCCCCCCCc1c(/C=C2\C(=O)c3cc(F)c(F)cc3C2=C(C#N)C#N)sc2c1sc1c3c4nsnc4c4c5sc6c(CCCCCCCCCCC)c(/C=C7\C(=O)c8cc(F)c(F)cc8C7=C(C#N)C#N)sc6c5n(CC(CC)CCCC)c4c3n(CC(CC)CCCC)c21,15.1,-5.56,-3.65,-5.65,-4.09,100.0,100.0,1:1.2 w/w,0.5 vol%,,,,,
66680,10.1039/d1tc04000f,COC(=O)C(C)(C)c1cc(C)cc(-c2sc3c4sc5cc(/C=C6/C(=O)c7cc(F)cc(c7)C(=O)/C6=C\c6cc(C(C)(C)C(=O)OC)c(-c7cc(C)cc(C(C)(C)C(=O)OC)c7)s6)sc5c4c(C(C)(C)C(=O)OC)ccc2-3)c1,CCCCCCCCCCCc1c(/C=C2\C(=O)c3cc(F)c(F)cc3C2=C(C#N)C#N)sc2c1sc1c3c4nsnc4c4c5sc6c(CCCCCCCCCCC)c(/C=C7\C(=O)c8cc(F)c(F)cc8C7=C(C#N)C#N)sc6c5n(CC(CC)CCCC)c4c3n(CC(CC)CCCC)c21,14.51,-5.56,-3.65,-5.65,-4.09,,100.0,1:1,0.7% v/v,,,,,
66695,10.1039/d1tc04116a,CCCCC(CC)COC(=O)c1sc2c(-c3cc4c(-c5ccc(CC(CC)CCCC)s5)c5sccc5c(-c5ccc(CC(CC)CCCC)s5)c4s3)scc2c1F,CCCCCCCC[Si]1(CCCCCCCC)c2ccccc2-c2ccc(-c3ccc(-c4c(OCC(CC)CCCC)c(F)c(-c5cccs5)c5nsnc45)s3)cc21,3.25,-5.21,-3.6,,,,,1:1,,inverted,ZnO,MoO3,,
66698,10.1039/d1tc04116a,CCCCC(CC)COC(=O)c1sc2c(-c3cc4c(-c5ccc(CC(CC)CCCC)s5)c5sccc5c(-c5ccc(CC(CC)CCCC)s5)c4s3)scc2c1F,CCCCCCCC[Si]1(CCCCCCCC)c2ccccc2-c2ccc(-c3ccc(-c4c(OCC(CC)CCCC)c(F)c(-c5cccs5)c5nsnc45)s3)cc21,3.68,-5.21,-3.6,,,,,1:1,2 vol%,inverted,ZnO,MoO3,,CN
66715,10.1039/d1tc04622e,CCCCCCc1ccsc1,COC(=O)CCCC1(c2ccccc2)C23c4c5c6c7c8c9c(c%10c%11c2c2c%12c4c4c%13c5c5c7c7c8c8c%14c9c%10c9c%10c%11c2c2c%11c%12c4c4c%12c%13c5c5c7c7c8c8c%14c9c9c%10c2c2c%11c4c4c%12c5c7c5c8c9c2c45)C613,2.25,-5.01,-3.12,-6.1,-3.7,,150.0,1:0.8,,,ZnO,,,
66716,10.1039/d1tc04622e,CCCCCCc1ccsc1,COC(=O)CCCC1(c2ccccc2)C23c4c5c6c7c8c9c(c%10c%11c2c2c%12c4c4c%13c5c5c7c7c8c8c%14c9c%10c9c%10c%11c2c2c%11c%12c4c4c%12c%13c5c5c7c7c8c8c%14c9c9c%10c2c2c%11c4c4c%12c5c7c5c8c9c2c45)C613,1.0,-5.01,-3.12,-6.1,-3.7,,150.0,1:0.8,,inverted,ZnO/PBI-A,,,
66717,10.1039/d1tc04622e,CCCCCCc1ccsc1,COC(=O)CCCC1(c2ccccc2)C23c4c5c6c7c8c9c(c%10c%11c2c2c%12c4c4c%13c5c5c7c7c8c8c%14c9c%10c9c%10c%11c2c2c%11c%12c4c4c%12c%13c5c5c7c7c8c8c%14c9c9c%10c2c2c%11c4c4c%12c5c7c5c8c9c2c45)C613,2.55,-5.01,-3.12,-6.1,-3.7,,150.0,1:0.8,,,ZnO/PBI-F,,,
66718,10.1039/d1tc04622e,CCCCCCc1ccsc1,COC(=O)CCCC1(c2ccccc2)C23c4c5c6c7c8c9c(c%10c%11c2c2c%12c4c4c%13c5c5c7c7c8c8c%14c9c%10c9c%10c%11c2c2c%11c%12c4c4c%12c%13c5c5c7c7c8c8c%14c9c9c%10c2c2c%11c4c4c%12c5c7c5c8c9c2c45)C613,1.96,-5.01,-3.12,-6.1,-3.7,,150.0,1:0.8,,inverted,ZnO/PBI-H,,,
66719,10.1039/d1tc04622e,CCCCCCc1ccsc1,COC(=O)CCCC1(c2ccccc2)C23c4c5c6c7c8c9c(c%10c%11c2c2c%12c4c4c%13c5c5c7c7c8c8c%14c9c%10c9c%10c%11c2c2c%11c%12c4c4c%12c%13c5c5c7c7c8c8c%14c9c9c%10c2c2c%11c4c4c%12c5c7c5c8c9c2c45)C613,0.72,-5.01,-3.12,-6.1,-3.7,,150.0,1:0.8,,inverted,ZnO/PBI-L,,,
66720,10.1039/d1tc04622e,CCCCCCc1ccsc1,COC(=O)CCCC1(c2ccccc2)C23c4c5c6c7c8c9c(c%10c%11c2c2c%12c4c4c%13c5c5c7c7c8c8c%14c9c%10c9c%10c%11c2c2c%11c%12c4c4c%12c%13c5c5c7c7c8c8c%14c9c9c%10c2c2c%11c4c4c%12c5c7c5c8c9c2c45)C613,2.03,-5.01,-3.12,-6.1,-3.7,,150.0,1:0.8,,,ZnO/PBI-S,,,
66721,10.1039/d1tc04622e,CCCCCCc1ccsc1,COC(=O)CCCC1(c2ccccc2)C23c4c5c6c7c8c9c(c%10c%11c2c2c%12c4c4c%13c5c5c7c7c8c8c%14c9c%10c9c%10c%11c2c2c%11c%12c4c4c%12c%13c5c5c7c7c8c8c%14c9c9c%10c2c2c%11c4c4c%12c5c7c5c8c9c2c45)C613,1.64,-5.01,-3.12,-6.1,-3.7,,150.0,1:0.8,,inverted,ZnO/PBI-V,,,
66722,10.1039/d1tc04622e,CCCCCCc1ccsc1,COC(=O)CCCC1(c2ccccc2)C23c4c5c6c7c8c9c(c%10c%11c2c2c%12c4c4c%13c5c5c7c7c8c8c%14c9c%10c9c%10c%11c2c2c%11c%12c4c4c%12c%13c5c5c7c7c8c8c%14c9c9c%10c2c2c%11c4c4c%12c5c7c5c8c9c2c45)C613,2.24,-5.01,-3.12,-6.1,-3.7,,150.0,1:0.8,,,ZnO/PBI-W,,,
66723,10.1039/d1tc04622e,CCCCCCc1ccsc1,COC(=O)CCCC1(c2ccccc2)C23c4c5c6c7c8c9c(c%10c%11c2c2c%12c4c4c%13c5c5c7c7c8c8c%14c9c%10c9c%10c%11c2c2c%11c%12c4c4c%12c%13c5c5c7c7c8c8c%14c9c9c%10c2c2c%11c4c4c%12c5c7c5c8c9c2c45)C613,2.21,-5.01,-3.12,-6.1,-3.7,,150.0,1:0.8,,,ZnO/PBI-Y,,,
66735,10.1039/d1tc04800g,CCCCCCCCC(CCCCCC)COc1ccc(OCC(CCCCCC)CCCCCCCC)c(-c2ccc(-c3c(F)c(F)c(-c4cccs4)c4nsnc34)s2)c1,CCCCC(=O)OCC1(c2ccccc2)c2cccc3cccc4cccc5cccc6cccc1c6c-5c-4c-3c2,9.4,-5.43,-3.67,-6.1,-3.7,,,,,,,,,
66736,10.1039/d1tc04800g,CCCCCCCCC(CCCCCC)COc1ccc(OCC(CCCCCC)CCCCCCCC)c(-c2ccc(-c3c(F)c(F)c(-c4cccs4)c4nsnc34)s2)c1,CCCCCCCCCCC(CCCCCCCC)CN1C(=O)c2ccc3c4c(c(-c5ccc(-c6cccs6)s5)cc(c24)C1=O)C(=O)N(CC(CCCCCCCC)CCCCCCCCCC)C3=O,5.1,-5.43,-3.67,-5.71,-4.02,,,,,,,,,
66737,10.1039/d1tc04800g,CCCCCCCCC(CCCCCC)COc1ccc(OCC(CCCCCC)CCCCCCCC)c(-c2ccc(-c3c(F)c(F)c(-c4cccs4)c4nsnc34)s2)c1,CCCCCCOc1cc(/C=C(\C#N)c2ccc(-c3ccc4c5c(cccc35)C(=O)N(CC(CC)CCCC)C4=O)s2)c(OCCCCCC)cc1/C=C(\C#N)c1ccc(-c2ccc3c4c(cccc24)C(=O)N(CC(CC)CCCC)C3=O)s1,7.6,-5.43,-3.67,-5.79,-3.75,,,,,,,,,
66764,10.1039/d1tc05129f,COC(=O)C(C)(C)c1cc(C)cc(-c2sc3c4sc5cc(/C=C6/C(=O)c7cc(F)cc(c7)C(=O)/C6=C\c6cc(C(C)(C)C(=O)OC)c(-c7cc(C)cc(C(C)(C)C(=O)OC)c7)s6)sc5c4c(C(C)(C)C(=O)OC)ccc2-3)c1,CCCCCCCCCCCc1c(/C=C2\C(=O)c3cc(F)c(F)cc3C2=C(C#N)C#N)sc2c1sc1c3c4nsnc4c4c5sc6c(CCCCCCCCCCC)c(/C=C7\C(=O)c8cc(F)c(F)cc8C7=C(C#N)C#N)sc6c5n(CC(CC)CCCC)c4c3n(CC(CC)CCCC)c21,14.5,-5.56,-3.65,-5.65,-4.09,,120.0,1:1.2,0.5 vol%,,,,,
66765,10.1039/d1tc05129f,COC(=O)C(C)(C)c1cc(C)cc(-c2sc3c4sc5cc(/C=C6/C(=O)c7cc(F)cc(c7)C(=O)/C6=C\c6cc(C(C)(C)C(=O)OC)c(-c7cc(C)cc(C(C)(C)C(=O)OC)c7)s6)sc5c4c(C(C)(C)C(=O)OC)ccc2-3)c1,CCCCCCCCCCCc1c(/C=C2\C(=O)c3cc(F)c(F)cc3C2=C(C#N)C#N)sc2c1sc1c3c4nsnc4c4c5sc6c(CCCCCCCCCCC)c(/C=C7\C(=O)c8cc(F)c(F)cc8C7=C(C#N)C#N)sc6c5n(CC(CC)CCCC)c4c3n(CC(CC)CCCC)c21,16.03,-5.56,-3.65,-5.65,-4.09,,120.0,1:1.2,0.5 vol%,,2N-SAM,,,
66766,10.1039/d1tc05129f,COC(=O)C(C)(C)c1cc(C)cc(-c2sc3c4sc5cc(/C=C6/C(=O)c7cc(F)cc(c7)C(=O)/C6=C\c6cc(C(C)(C)C(=O)OC)c(-c7cc(C)cc(C(C)(C)C(=O)OC)c7)s6)sc5c4c(C(C)(C)C(=O)OC)ccc2-3)c1,CCCCCCCCCCCc1c(/C=C2\C(=O)c3cc(F)c(F)cc3C2=C(C#N)C#N)sc2c1sc1c3c4nsnc4c4c5sc6c(CCCCCCCCCCC)c(/C=C7\C(=O)c8cc(F)c(F)cc8C7=C(C#N)C#N)sc6c5n(CC(CC)CCCC)c4c3n(CC(CC)CCCC)c21,16.16,-5.56,-3.65,-5.65,-4.09,,120.0,1:1.2,0.5 vol%,,,,,
66785,10.1039/d1tc06096a,CCCCC(CC)COC(=O)c1sc2csc(-c3cc4c(-c5ccc(CC(CC)CCCC)s5)c5sccc5c(-c5ccc(CC(CC)CCCC)s5)c4s3)c2c1F,CCCCCCc1ccc(C2(c3ccc(CCCCCC)cc3)c3cc4c(cc3-c3sc(-c5sc(/C=C6\C(=O)c7cc(Cl)c(Cl)cc7C6=C(C#N)C#N)cc5OCC(CC)CCCC)cc32)C(c2ccc(CCCCCC)cc2)(c2ccc(CCCCCC)cc2)c2cc(-c3sc(/C=C5\C(=O)c6cc(Cl)c(Cl)cc6C5=C(C#N)C#N)cc3OCC(CC)CCCC)sc2-4)cc1,6.23,-5.21,-3.6,-5.56,-4.23,120.0,,1:1.5 w:w,,,,,,
66786,10.1039/d1tc06096a,CCCCC(CC)COC(=O)c1sc2csc(-c3cc4c(-c5ccc(CC(CC)CCCC)s5)c5sccc5c(-c5ccc(CC(CC)CCCC)s5)c4s3)c2c1F,CCCCCCc1ccc(C2(c3ccc(CCCCCC)cc3)c3cc4c(cc3-c3sc(-c5sc(/C=C6\C(=O)c7cc(Cl)c(Cl)cc7C6=C(C#N)C#N)cc5OCC(CC)CCCC)cc32)C(c2ccc(CCCCCC)cc2)(c2ccc(CCCCCC)cc2)c2cc(-c3sc(/C=C5\C(=O)c6cc(Cl)c(Cl)cc6C5=C(C#N)C#N)cc3OCC(CC)CCCC)sc2-4)cc1,6.55,-5.21,-3.6,-5.56,-4.23,120.0,100.0,,,,,,,
66787,10.1039/d1tc06096a,CCCCC(CC)COC(=O)c1sc2csc(-c3cc4c(-c5ccc(CC(CC)CCCC)s5)c5sccc5c(-c5ccc(CC(CC)CCCC)s5)c4s3)c2c1F,CCCCCCc1ccc(C2(c3ccc(CCCCCC)cc3)c3cc4c(cc3-c3sc(-c5sc(/C=C6\C(=O)c7cc(Cl)c(Cl)cc7C6=C(C#N)C#N)cc5OCC(CC)CCCC)cc32)C(c2ccc(CCCCCC)cc2)(c2ccc(CCCCCC)cc2)c2cc(-c3sc(/C=C5\C(=O)c6cc(Cl)c(Cl)cc6C5=C(C#N)C#N)cc3OCC(CC)CCCC)sc2-4)cc1,6.17,-5.21,-3.6,-5.56,-4.23,105.0,,1:1.5 w:w,,,,,,
66788,10.1039/d1tc06096a,CCCCC(CC)COC(=O)c1sc2csc(-c3cc4c(-c5ccc(CC(CC)CCCC)s5)c5sccc5c(-c5ccc(CC(CC)CCCC)s5)c4s3)c2c1F,CCCCCCc1ccc(C2(c3ccc(CCCCCC)cc3)c3cc4c(cc3-c3sc(-c5sc(/C=C6\C(=O)c7cc(Cl)c(Cl)cc7C6=C(C#N)C#N)cc5OCC(CC)CCCC)cc32)C(c2ccc(CCCCCC)cc2)(c2ccc(CCCCCC)cc2)c2cc(-c3sc(/C=C5\C(=O)c6cc(Cl)c(Cl)cc6C5=C(C#N)C#N)cc3OCC(CC)CCCC)sc2-4)cc1,6.09,-5.21,-3.6,-5.56,-4.23,105.0,100.0,,,,,,,
66791,10.1039/d1tc06096a,CCCCC(CC)COC(=O)c1sc2csc(-c3cc4c(-c5ccc(CC(CC)CCCC)s5)c5sccc5c(-c5ccc(CC(CC)CCCC)s5)c4s3)c2c1F,CCCCCCc1ccc(C2(c3ccc(CCCCCC)cc3)c3cc4c(cc3-c3sc(-c5sc(/C=C6\C(=O)c7cc(Cl)c(Cl)cc7C6=C(C#N)C#N)cc5OCC(CC)CCCC)cc32)C(c2ccc(CCCCCC)cc2)(c2ccc(CCCCCC)cc2)c2cc(-c3sc(/C=C5\C(=O)c6cc(Cl)c(Cl)cc6C5=C(C#N)C#N)cc3OCC(CC)CCCC)sc2-4)cc1,5.39,-5.21,-3.6,-5.56,-4.23,90.0,,1:1.5 w:w,,,,,,
66792,10.1039/d1tc06096a,CCCCC(CC)COC(=O)c1sc2csc(-c3cc4c(-c5ccc(CC(CC)CCCC)s5)c5sccc5c(-c5ccc(CC(CC)CCCC)s5)c4s3)c2c1F,CCCCCCc1ccc(C2(c3ccc(CCCCCC)cc3)c3cc4c(cc3-c3sc(-c5sc(/C=C6\C(=O)c7cc(Cl)c(Cl)cc7C6=C(C#N)C#N)cc5OCC(CC)CCCC)cc32)C(c2ccc(CCCCCC)cc2)(c2ccc(CCCCCC)cc2)c2cc(-c3sc(/C=C5\C(=O)c6cc(Cl)c(Cl)cc6C5=C(C#N)C#N)cc3OCC(CC)CCCC)sc2-4)cc1,5.17,-5.21,-3.6,-5.56,-4.23,90.0,100.0,,,,,,,
66793,10.1039/d2cc00593j,COC(=O)C(C)(C)c1cc(C)cc(-c2sc3c4sc5cc(/C=C6/C(=O)c7cc(F)cc(c7)C(=O)/C6=C\c6cc(C(C)(C)C(=O)OC)c(-c7cc(C)cc(C(C)(C)C(=O)OC)c7)s6)sc5c4c(C(C)(C)C(=O)OC)ccc2-3)c1,CCCCCCCCCCCc1c(/C=C2\C(=O)c3ccccc3C2=C(C#N)C#N)sc2c1sc1c3c4nsnc4c4c5sc6c(CCCCCCCCCCC)c(/C=C7\C(=O)c8ccccc8C7=C(C#N)C#N)sc6c5n(CC(CC)CCCC)c4c3n(CC(CC)CCCC)c21,7.56,-5.56,-3.65,-5.55,-3.87,,,,,,,,,
66800,10.1039/d2cc04999f,COC(=O)C(C)(C)c1cc(C)cc(-c2sc3c4sc5cc(/C=C6/C(=O)c7cc(F)cc(c7)C(=O)/C6=C\c6cc(C(C)(C)C(=O)OC)c(-c7cc(C)cc(C(C)(C)C(=O)OC)c7)s6)sc5c4c(C(C)(C)C(=O)OC)ccc2-3)c1,CCCCCCCCCCCc1c(/C=C2\C(=O)c3cc(F)c(F)cc3C2=C(C#N)C#N)sc2c1sc1c3c4nsnc4c4c5sc6c(CCCCCCCCCCC)c(/C=C7\C(=O)c8cc(F)c(F)cc8C7=C(C#N)C#N)sc6c5n(CC(CC)CCCC)c4c3n(CC(CC)CCCC)c21,15.67,-5.56,-3.65,-5.65,-4.09,,,,,,,,,
66803,10.1039/d2cc06725k,COC(=O)C(C)(C)c1cc(C)cc(-c2sc3c4sc5cc(/C=C6/C(=O)c7cc(F)cc(c7)C(=O)/C6=C\c6cc(C(C)(C)C(=O)OC)c(-c7cc(C)cc(C(C)(C)C(=O)OC)c7)s6)sc5c4c(C(C)(C)C(=O)OC)ccc2-3)c1,CCCCCCCCCCCc1c(/C=C2\C(=O)c3cc(F)c(F)cc3C2=C(C#N)C#N)sc2c1sc1c3c4nsnc4c4c5sc6c(CCCCCCCCCCC)c(/C=C7\C(=O)c8cc(F)c(F)cc8C7=C(C#N)C#N)sc6c5n(CCC(CC)CCCC)c4c3n(CCC(CC)CCCC)c21,15.57,-5.56,-3.65,-5.64,-3.86,,,,,conventional,,,,
66821,10.1039/d2ee00595f,COC(=O)C(C)(C)c1cc(C)cc(-c2sc3c4sc5cc(/C=C6/C(=O)c7cc(F)cc(c7)C(=O)/C6=C\c6cc(C(C)(C)C(=O)OC)c(-c7cc(C)cc(C(C)(C)C(=O)OC)c7)s6)sc5c4c(C(C)(C)C(=O)OC)ccc2-3)c1,CCCCCCC(CCCC)Cc1c(/C=C2\C(=O)c3cc(F)c(F)cc3C2=C(C#N)C#N)sc2c1SC1c3c(c4c(c5nsnc35)c3sc5c(CC(CCCC)CCCCCC)c(/C=C6\C(=O)c7cc(F)c(F)cc7C6=C(C#N)C#N)sc5c3n4CC(CC)CCCC)N(CC(CC)CCCC)C21,18.5,-5.56,-3.65,-5.68,-3.9,,,,,conventional,,,,
66825,10.1039/d2ee00639a,COC(=O)C(C)(C)c1cc(C)cc(-c2sc3c4sc5cc(/C=C6/C(=O)c7cc(F)cc(c7)C(=O)/C6=C\c6cc(C(C)(C)C(=O)OC)c(-c7cc(C)cc(C(C)(C)C(=O)OC)c7)s6)sc5c4c(C(C)(C)C(=O)OC)ccc2-3)c1,CCCCCCCCCCCc1c(/C=C2\C(=O)c3cc(F)c(F)cc3C2=C(C#N)C#N)sc2c1sc1c3c4nsnc4c4c5sc6c(CCCCCCCCCCC)c(/C=C7\C(=O)c8cc(F)c(F)cc8C7=C(C#N)C#N)sc6c5n(CC(CC)CCCC)c4c3n(CC(CC)CCCC)c21,15.1,-5.56,-3.65,-5.65,-4.09,135.0,,,,conventional,,,,
66826,10.1039/d2ee00639a,COC(=O)C(C)(C)c1cc(C)cc(-c2sc3c4sc5cc(/C=C6/C(=O)c7cc(F)cc(c7)C(=O)/C6=C\c6cc(C(C)(C)C(=O)OC)c(-c7cc(C)cc(C(C)(C)C(=O)OC)c7)s6)sc5c4c(C(C)(C)C(=O)OC)ccc2-3)c1,CCCCCCCCCCCc1c(/C=C2\C(=O)c3cc(F)c(F)cc3C2=C(C#N)C#N)sc2c1sc1c3c4nsnc4c4c5sc6c(CCCCCCCCCCC)c(/C=C7\C(=O)c8cc(F)c(F)cc8C7=C(C#N)C#N)sc6c5n(CC(CC)CCCC)c4c3n(CC(CC)CCCC)c21,13.66,-5.56,-3.65,-5.65,-4.09,135.0,,,,conventional,,,,
66827,10.1039/d2ee00639a,COC(=O)C(C)(C)c1cc(C)cc(-c2sc3c4sc5cc(/C=C6/C(=O)c7cc(F)cc(c7)C(=O)/C6=C\c6cc(C(C)(C)C(=O)OC)c(-c7cc(C)cc(C(C)(C)C(=O)OC)c7)s6)sc5c4c(C(C)(C)C(=O)OC)ccc2-3)c1,CCCCCCCCCc1c(C=C2C(=O)c3cc(Cl)c(Cl)cc3C2=C(C#N)C#N)sc2c1sc1c3c4nsnc4c4c5sc6c(CCCCCCCCC)c(C=C7C(=O)c8cc(Cl)c(Cl)cc8C7=C(C#N)C#N)sc6c5n(CC(CCCC)CCCCCC)c4c3n(CC(CCCC)CCCCCC)c21,17.15,-5.56,-3.65,-5.68,-3.9,135.0,,,,conventional,,,,
66828,10.1039/d2ee00639a,COC(=O)C(C)(C)c1cc(C)cc(-c2sc3c4sc5cc(/C=C6/C(=O)c7cc(F)cc(c7)C(=O)/C6=C\c6cc(C(C)(C)C(=O)OC)c(-c7cc(C)cc(C(C)(C)C(=O)OC)c7)s6)sc5c4c(C(C)(C)C(=O)OC)ccc2-3)c1,CCCCCCCCCc1c(C=C2C(=O)c3cc(Cl)c(Cl)cc3C2=C(C#N)C#N)sc2c1sc1c3c4nsnc4c4c5sc6c(CCCCCCCCC)c(C=C7C(=O)c8cc(Cl)c(Cl)cc8C7=C(C#N)C#N)sc6c5n(CC(CCCC)CCCCCC)c4c3n(CC(CCCC)CCCCCC)c21,15.5,-5.56,-3.65,-5.68,-3.9,135.0,,,,conventional,,,,
66829,10.1039/d2ee00639a,COC(=O)C(C)(C)c1cc(C)cc(-c2sc3c4sc5cc(/C=C6/C(=O)c7cc(F)cc(c7)C(=O)/C6=C\c6cc(C(C)(C)C(=O)OC)c(-c7cc(C)cc(C(C)(C)C(=O)OC)c7)s6)sc5c4c(C(C)(C)C(=O)OC)ccc2-3)c1,CCCCCCCCCc1c(C=C2C(=O)c3cc(Cl)c(Cl)cc3C2=C(C#N)C#N)sc2c1sc1c3c4nsnc4c4c5sc6c(CCCCCCCCC)c(C=C7C(=O)c8cc(Cl)c(Cl)cc8C7=C(C#N)C#N)sc6c5n(CC(CCCC)CCCCCC)c4c3n(CC(CCCC)CCCCCC)c21,13.26,-5.56,-3.65,-5.68,-3.9,135.0,,,,conventional,,,,
66846,10.1039/d2ee01327d,COC(=O)C(C)(C)c1cc(C)cc(-c2sc3c4sc5cc(/C=C6/C(=O)c7cc(F)cc(c7)C(=O)/C6=C\c6cc(C(C)(C)C(=O)OC)c(-c7cc(C)cc(C(C)(C)C(=O)OC)c7)s6)sc5c4c(C(C)(C)C(=O)OC)ccc2-3)c1,CCCCCCCCCCCc1c(/C=C2\C(=O)c3cc(F)c(F)cc3C2=C(C#N)C#N)sc2c1sc1c3c4nsnc4c4c5sc6c(CCCCCCCCCCC)c(/C=C7\C(=O)c8cc(F)c(F)cc8C7=C(C#N)C#N)sc6c5n(CC(CC)CCCC)c4c3n(CC(CC)CCCC)c21,0.57,-5.56,-3.65,-5.65,-4.09,,,9:1,,,,,,
66847,10.1039/d2ee01327d,COC(=O)C(C)(C)c1cc(C)cc(-c2sc3c4sc5cc(/C=C6/C(=O)c7cc(F)cc(c7)C(=O)/C6=C\c6cc(C(C)(C)C(=O)OC)c(-c7cc(C)cc(C(C)(C)C(=O)OC)c7)s6)sc5c4c(C(C)(C)C(=O)OC)ccc2-3)c1,CCCCCCCCCCCc1c(/C=C2\C(=O)c3cc(F)c(F)cc3C2=C(C#N)C#N)sc2c1sc1c3c4nsnc4c4c5sc6c(CCCCCCCCCCC)c(/C=C7\C(=O)c8cc(F)c(F)cc8C7=C(C#N)C#N)sc6c5n(CC(CC)CCCC)c4c3n(CC(CC)CCCC)c21,2.7,-5.56,-3.65,-5.65,-4.09,,,4:1,,,,,,
66848,10.1039/d2ee01327d,COC(=O)C(C)(C)c1cc(C)cc(-c2sc3c4sc5cc(/C=C6/C(=O)c7cc(F)cc(c7)C(=O)/C6=C\c6cc(C(C)(C)C(=O)OC)c(-c7cc(C)cc(C(C)(C)C(=O)OC)c7)s6)sc5c4c(C(C)(C)C(=O)OC)ccc2-3)c1,CCCCCCCCCCCc1c(/C=C2\C(=O)c3cc(F)c(F)cc3C2=C(C#N)C#N)sc2c1sc1c3c4nsnc4c4c5sc6c(CCCCCCCCCCC)c(/C=C7\C(=O)c8cc(F)c(F)cc8C7=C(C#N)C#N)sc6c5n(CC(CC)CCCC)c4c3n(CC(CC)CCCC)c21,11.79,-5.56,-3.65,-5.65,-4.09,,,2:1,,,,,,
66849,10.1039/d2ee01327d,COC(=O)C(C)(C)c1cc(C)cc(-c2sc3c4sc5cc(/C=C6/C(=O)c7cc(F)cc(c7)C(=O)/C6=C\c6cc(C(C)(C)C(=O)OC)c(-c7cc(C)cc(C(C)(C)C(=O)OC)c7)s6)sc5c4c(C(C)(C)C(=O)OC)ccc2-3)c1,CCCCCCCCCCCc1c(/C=C2\C(=O)c3cc(F)c(F)cc3C2=C(C#N)C#N)sc2c1sc1c3c4nsnc4c4c5sc6c(CCCCCCCCCCC)c(/C=C7\C(=O)c8cc(F)c(F)cc8C7=C(C#N)C#N)sc6c5n(CC(CC)CCCC)c4c3n(CC(CC)CCCC)c21,17.23,-5.56,-3.65,-5.65,-4.09,,,1:1,,,,,,
66850,10.1039/d2ee01327d,COC(=O)C(C)(C)c1cc(C)cc(-c2sc3c4sc5cc(/C=C6/C(=O)c7cc(F)cc(c7)C(=O)/C6=C\c6cc(C(C)(C)C(=O)OC)c(-c7cc(C)cc(C(C)(C)C(=O)OC)c7)s6)sc5c4c(C(C)(C)C(=O)OC)ccc2-3)c1,CCCCCCCCCCCc1c(/C=C2\C(=O)c3cc(F)c(F)cc3C2=C(C#N)C#N)sc2c1sc1c3c4nsnc4c4c5sc6c(CCCCCCCCCCC)c(/C=C7\C(=O)c8cc(F)c(F)cc8C7=C(C#N)C#N)sc6c5n(CC(CC)CCCC)c4c3n(CC(CC)CCCC)c21,15.24,-5.56,-3.65,-5.65,-4.09,,,1:2,,,,,,
66851,10.1039/d2ee01327d,COC(=O)C(C)(C)c1cc(C)cc(-c2sc3c4sc5cc(/C=C6/C(=O)c7cc(F)cc(c7)C(=O)/C6=C\c6cc(C(C)(C)C(=O)OC)c(-c7cc(C)cc(C(C)(C)C(=O)OC)c7)s6)sc5c4c(C(C)(C)C(=O)OC)ccc2-3)c1,CCCCCCCCCCCc1c(/C=C2\C(=O)c3cc(F)c(F)cc3C2=C(C#N)C#N)sc2c1sc1c3c4nsnc4c4c5sc6c(CCCCCCCCCCC)c(/C=C7\C(=O)c8cc(F)c(F)cc8C7=C(C#N)C#N)sc6c5n(CC(CC)CCCC)c4c3n(CC(CC)CCCC)c21,12.99,-5.56,-3.65,-5.65,-4.09,,,1:4,,,,,,
66852,10.1039/d2ee01327d,COC(=O)C(C)(C)c1cc(C)cc(-c2sc3c4sc5cc(/C=C6/C(=O)c7cc(F)cc(c7)C(=O)/C6=C\c6cc(C(C)(C)C(=O)OC)c(-c7cc(C)cc(C(C)(C)C(=O)OC)c7)s6)sc5c4c(C(C)(C)C(=O)OC)ccc2-3)c1,CCCCCCCCCCCc1c(/C=C2\C(=O)c3cc(F)c(F)cc3C2=C(C#N)C#N)sc2c1sc1c3c4nsnc4c4c5sc6c(CCCCCCCCCCC)c(/C=C7\C(=O)c8cc(F)c(F)cc8C7=C(C#N)C#N)sc6c5n(CC(CC)CCCC)c4c3n(CC(CC)CCCC)c21,10.42,-5.56,-3.65,-5.65,-4.09,,,1:9,,,,,,
66853,10.1039/d2ee01340a,COC(=O)C(C)(C)c1cc(C)cc(-c2sc3c4sc5cc(/C=C6/C(=O)c7cc(F)cc(c7)C(=O)/C6=C\c6cc(C(C)(C)C(=O)OC)c(-c7cc(C)cc(C(C)(C)C(=O)OC)c7)s6)sc5c4c(C(C)(C)C(=O)OC)ccc2-3)c1,CCCCCCCCCCCc1c(/C=C2\C(=O)c3cc(F)c(F)cc3C2=C(C#N)C#N)sc2c1sc1c3c4nsnc4c4c5sc6c(CCCCCCCCCCC)c(/C=C7\C(=O)c8cc(F)c(F)cc8C7=C(C#N)C#N)sc6c5n(CC(CC)CCCC)c4c3n(CC(CC)CCCC)c21,16.27,-5.56,-3.65,-5.65,-4.09,,,,,,,,,
66854,10.1039/d2ee01340a,COC(=O)C(C)(C)c1cc(C)cc(-c2sc3c4sc5cc(/C=C6/C(=O)c7cc(F)cc(c7)C(=O)/C6=C\c6cc(C(C)(C)C(=O)OC)c(-c7cc(C)cc(C(C)(C)C(=O)OC)c7)s6)sc5c4c(C(C)(C)C(=O)OC)ccc2-3)c1,CCCCCCCCCCCc1c(/C=C2\C(=O)c3cc(F)c(F)cc3C2=C(C#N)C#N)sc2c1sc1c3c4nc5cc(F)c(F)cc5nc4c4c5sc6c(c5n(CC(CCCCCC)CCCCCCCC)c4c3n(CC(CCCCCC)CCCCCCCC)c21)SC(/C=C1\C(=O)C2=C(CC(F)C(F)=C2)C1=C(C#N)C#N)C6CCCCCCCCCCC,16.77,-5.56,-3.65,,,,,,,,,,,
66866,10.1039/d2ee01894b,COC(=O)C(C)(C)c1cc(C)cc(-c2sc3c4sc5cc(/C=C6/C(=O)c7cc(F)cc(c7)C(=O)/C6=C\c6cc(C(C)(C)C(=O)OC)c(-c7cc(C)cc(C(C)(C)C(=O)OC)c7)s6)sc5c4c(C(C)(C)C(=O)OC)ccc2-3)c1,CCCCCCC(CCCC)Cc1c(/C=C2\C(=O)c3cc(F)c(F)cc3C2=C(C#N)C#N)sc2c1SC1c3c(c4c(c5nsnc35)c3sc5c(CC(CCCC)CCCCCC)c(/C=C6\C(=O)c7cc(F)c(F)cc7C6=C(C#N)C#N)sc5c3n4CC(CC)CCCC)N(CC(CC)CCCC)C21,17.29,-5.56,-3.65,-5.68,-3.9,,,1:1.2,,conventional,,,,
66867,10.1039/d2ee01894b,COC(=O)C(C)(C)c1cc(C)cc(-c2sc3c4sc5cc(/C=C6/C(=O)c7cc(F)cc(c7)C(=O)/C6=C\c6cc(C(C)(C)C(=O)OC)c(-c7cc(C)cc(C(C)(C)C(=O)OC)c7)s6)sc5c4c(C(C)(C)C(=O)OC)ccc2-3)c1,CCCCCCC(CCCC)Cc1c(/C=C2\C(=O)c3cc(F)c(F)cc3C2=C(C#N)C#N)sc2c1SC1c3c(c4c(c5nsnc35)c3sc5c(CC(CCCC)CCCCCC)c(/C=C6\C(=O)c7cc(F)c(F)cc7C6=C(C#N)C#N)sc5c3n4CC(CC)CCCC)N(CC(CC)CCCC)C21,17.66,-5.56,-3.65,-5.68,-3.9,,,1:1.2,,conventional,,,,
66869,10.1039/d2ee01894b,COC(=O)C(C)(C)c1cc(C)cc(-c2sc3c4sc5cc(/C=C6/C(=O)c7cc(F)cc(c7)C(=O)/C6=C\c6cc(C(C)(C)C(=O)OC)c(-c7cc(C)cc(C(C)(C)C(=O)OC)c7)s6)sc5c4c(C(C)(C)C(=O)OC)ccc2-3)c1,CCCCCCCCCCCc1c(/C=C2\C(=O)c3cc(F)c(F)cc3C2=C(C#N)C#N)sc2c1sc1c3c4nsnc4c4c5sc6c(CCCCCCCCCCC)c(/C=C7\C(=O)c8cc(F)c(F)cc8C7=C(C#N)C#N)sc6c5n(CC(CC)CCCC)c4c3n(CC(CC)CCCC)c21,16.1,-5.56,-3.65,-5.65,-4.09,,,1:1.2,,conventional,,,,
66870,10.1039/d2ee01894b,COC(=O)C(C)(C)c1cc(C)cc(-c2sc3c4sc5cc(/C=C6/C(=O)c7cc(F)cc(c7)C(=O)/C6=C\c6cc(C(C)(C)C(=O)OC)c(-c7cc(C)cc(C(C)(C)C(=O)OC)c7)s6)sc5c4c(C(C)(C)C(=O)OC)ccc2-3)c1,CCCCCCCCCCCc1c(/C=C2\C(=O)c3cc(F)c(F)cc3C2=C(C#N)C#N)sc2c1sc1c3c4nsnc4c4c5sc6c(CCCCCCCCCCC)c(/C=C7\C(=O)c8cc(F)c(F)cc8C7=C(C#N)C#N)sc6c5n(CC(CC)CCCC)c4c3n(CC(CC)CCCC)c21,16.27,-5.56,-3.65,-5.65,-4.09,,,1:1.2,,conventional,,,,
66872,10.1039/d2ee01894b,COC(=O)C(C)(C)c1cc(C)cc(-c2sc3c4sc5cc(/C=C6/C(=O)c7cc(F)cc(c7)C(=O)/C6=C\c6cc(C(C)(C)C(=O)OC)c(-c7cc(C)cc(C(C)(C)C(=O)OC)c7)s6)sc5c4c(C(C)(C)C(=O)OC)ccc2-3)c1,CCCCCCCCCCCc1c(/C=C2\C(=O)c3cc(F)c(F)cc3C2=C(C#N)C#N)sc2c1sc1c3c4nsnc4c4c5sc6c(CCCCCCCCCCC)c(/C=C7\C(=O)c8cc(F)c(F)cc8C7=C(C#N)C#N)sc6c5n(CCC(CC)CCCC)c4c3n(CCC(CC)CCCC)c21,16.03,-5.56,-3.65,-5.64,-3.86,,,1:1.2,,conventional,,,,
66873,10.1039/d2ee01894b,COC(=O)C(C)(C)c1cc(C)cc(-c2sc3c4sc5cc(/C=C6/C(=O)c7cc(F)cc(c7)C(=O)/C6=C\c6cc(C(C)(C)C(=O)OC)c(-c7cc(C)cc(C(C)(C)C(=O)OC)c7)s6)sc5c4c(C(C)(C)C(=O)OC)ccc2-3)c1,CCCCCCCCCCCc1c(/C=C2\C(=O)c3cc(F)c(F)cc3C2=C(C#N)C#N)sc2c1sc1c3c4nsnc4c4c5sc6c(CCCCCCCCCCC)c(/C=C7\C(=O)c8cc(F)c(F)cc8C7=C(C#N)C#N)sc6c5n(CCC(CC)CCCC)c4c3n(CCC(CC)CCCC)c21,16.33,-5.56,-3.65,-5.64,-3.86,,,1:1.2,,conventional,,,,
66875,10.1039/d2ee01894b,COC(=O)C(C)(C)c1cc(C)cc(-c2sc3c4sc5cc(/C=C6/C(=O)c7cc(F)cc(c7)C(=O)/C6=C\c6cc(C(C)(C)C(=O)OC)c(-c7cc(C)cc(C(C)(C)C(=O)OC)c7)s6)sc5c4c(C(C)(C)C(=O)OC)ccc2-3)c1,CCCCCCCCCc1c(C=C2C(=O)c3cc(Cl)c(Cl)cc3C2=C(C#N)C#N)sc2c1sc1c3c4nsnc4c4c5sc6c(CCCCCCCCC)c(C=C7C(=O)c8cc(Cl)c(Cl)cc8C7=C(C#N)C#N)sc6c5n(CC(CCCC)CCCCCC)c4c3n(CC(CCCC)CCCCCC)c21,17.27,-5.56,-3.65,-5.68,-3.9,,,1:1.2,,conventional,,,,
66876,10.1039/d2ee01894b,COC(=O)C(C)(C)c1cc(C)cc(-c2sc3c4sc5cc(/C=C6/C(=O)c7cc(F)cc(c7)C(=O)/C6=C\c6cc(C(C)(C)C(=O)OC)c(-c7cc(C)cc(C(C)(C)C(=O)OC)c7)s6)sc5c4c(C(C)(C)C(=O)OC)ccc2-3)c1,CCCCCCCCCc1c(C=C2C(=O)c3cc(Cl)c(Cl)cc3C2=C(C#N)C#N)sc2c1sc1c3c4nsnc4c4c5sc6c(CCCCCCCCC)c(C=C7C(=O)c8cc(Cl)c(Cl)cc8C7=C(C#N)C#N)sc6c5n(CC(CCCC)CCCCCC)c4c3n(CC(CCCC)CCCCCC)c21,17.41,-5.56,-3.65,-5.68,-3.9,,,1:1.2,,conventional,,,,
66878,10.1039/d2ee01894b,COC(=O)C(C)(C)c1cc(C)cc(-c2sc3c4sc5cc(/C=C6/C(=O)c7cc(F)cc(c7)C(=O)/C6=C\c6cc(C(C)(C)C(=O)OC)c(-c7cc(C)cc(C(C)(C)C(=O)OC)c7)s6)sc5c4c(C(C)(C)C(=O)OC)ccc2-3)c1,CCCCCCCCCCCc1c(/C=C2\C(=O)c3ccccc3C2=C(C#N)C#N)sc2c1sc1c3c4nsnc4c4c5sc6c(CCCCCCCCCCC)c(/C=C7\C(=O)c8cc(-c9cccs9)ccc8C7=C(C#N)C#N)sc6c5n(CC(CCCCCCCC)CCCCCCCCCC)c4c3n(CC(CCCCCCCC)CCCCCCCCCC)c21,15.1,-5.56,-3.65,-5.68,-3.94,,,1:1,,conventional,,,,
66879,10.1039/d2ee01894b,COC(=O)C(C)(C)c1cc(C)cc(-c2sc3c4sc5cc(/C=C6/C(=O)c7cc(F)cc(c7)C(=O)/C6=C\c6cc(C(C)(C)C(=O)OC)c(-c7cc(C)cc(C(C)(C)C(=O)OC)c7)s6)sc5c4c(C(C)(C)C(=O)OC)ccc2-3)c1,CCCCCCCCCCCc1c(/C=C2\C(=O)c3ccccc3C2=C(C#N)C#N)sc2c1sc1c3c4nsnc4c4c5sc6c(CCCCCCCCCCC)c(/C=C7\C(=O)c8cc(-c9cccs9)ccc8C7=C(C#N)C#N)sc6c5n(CC(CCCCCCCC)CCCCCCCCCC)c4c3n(CC(CCCCCCCC)CCCCCCCCCC)c21,15.35,-5.56,-3.65,-5.68,-3.94,,,1:1,,conventional,,,,
66881,10.1039/d2ee02107b,CCCCCCc1cc(-c2cc3c(-c4cc(Cl)c(CC(CC)CCCC)s4)c4sc(-c5cc(CCCCCC)c(-c6cc(CCCCCC)c(-c7ccc(/C=C8/SC(=S)N(CCCCCC)C8=O)s7)s6)s5)cc4c(-c4cc(Cl)c(CC(CC)CCCC)s4)c3s2)sc1-c1cc(CCCCCC)c(-c2ccc(/C=C3\SC(=S)N(CC(CC)CCCC)C3=O)s2)s1,CCCCCCC(CCCC)Cc1c(/C=C2\C(=O)c3cc(F)c(F)cc3C2=C(C#N)C#N)sc2c1SC1c3c(c4c(c5nsnc35)c3sc5c(CC(CCCC)CCCCCC)c(/C=C6\C(=O)c7cc(F)c(F)cc7C6=C(C#N)C#N)sc5c3n4CC(CC)CCCC)N(CC(CC)CCCC)C21,15.0,-5.46,-3.7,-5.68,-3.9,,,,,,,,,
66884,10.1039/d2ee02553a,COC(=O)C(C)(C)c1cc(C)cc(-c2sc3c4sc5cc(/C=C6/C(=O)c7cc(F)cc(c7)C(=O)/C6=C\c6cc(C(C)(C)C(=O)OC)c(-c7cc(C)cc(C(C)(C)C(=O)OC)c7)s6)sc5c4c(C(C)(C)C(=O)OC)ccc2-3)c1,CCCCCCCCCCCc1c(/C=C2\C(=O)c3cc(F)c(F)cc3C2=C(C#N)C#N)sc2c1sc1c3c4nsnc4c4c5sc6c(CCCCCCCCCCC)c(/C=C7\C(=O)c8cc(F)c(F)cc8C7=C(C#N)C#N)sc6c5n(CC(CC)CCCC)c4c3n(CC(CC)CCCC)c21,17.9,-5.56,-3.65,-5.65,-4.09,100.0,80.0,1:1.2,0.5 vol%,,,,,FBrT
66885,10.1039/d2ee02553a,COC(=O)C(C)(C)c1cc(C)cc(-c2sc3c4sc5cc(/C=C6/C(=O)c7cc(F)cc(c7)C(=O)/C6=C\c6cc(C(C)(C)C(=O)OC)c(-c7cc(C)cc(C(C)(C)C(=O)OC)c7)s6)sc5c4c(C(C)(C)C(=O)OC)ccc2-3)c1,CCCCCCCCCCCc1c(/C=C2\C(=O)c3cc(F)c(F)cc3C2=C(C#N)C#N)sc2c1sc1c3c4nsnc4c4c5sc6c(CCCCCCCCCCC)c(/C=C7\C(=O)c8cc(F)c(F)cc8C7=C(C#N)C#N)sc6c5n(CC(CC)CCCC)c4c3n(CC(CC)CCCC)c21,17.0,-5.56,-3.65,-5.65,-4.09,100.0,80.0,1:1.2,0.5 vol%,,,,,HBrT
66886,10.1039/d2ee02553a,COC(=O)C(C)(C)c1cc(C)cc(-c2sc3c4sc5cc(/C=C6/C(=O)c7cc(F)cc(c7)C(=O)/C6=C\c6cc(C(C)(C)C(=O)OC)c(-c7cc(C)cc(C(C)(C)C(=O)OC)c7)s6)sc5c4c(C(C)(C)C(=O)OC)ccc2-3)c1,CCCCCCCCCCCc1c(/C=C2\C(=O)c3cc(F)c(F)cc3C2=C(C#N)C#N)sc2c1sc1c3c4nsnc4c4c5sc6c(CCCCCCCCCCC)c(/C=C7\C(=O)c8cc(F)c(F)cc8C7=C(C#N)C#N)sc6c5n(CC(CC)CCCC)c4c3n(CC(CC)CCCC)c21,16.5,-5.56,-3.65,-5.65,-4.09,100.0,80.0,1:1.2,,,,,,CN
66887,10.1039/d2ee02553a,COC(=O)C(C)(C)c1cc(C)cc(-c2sc3c4sc5cc(/C=C6/C(=O)c7cc(F)cc(c7)C(=O)/C6=C\c6cc(C(C)(C)C(=O)OC)c(-c7cc(C)cc(C(C)(C)C(=O)OC)c7)s6)sc5c4c(C(C)(C)C(=O)OC)ccc2-3)c1,CCCCCCC(CCCC)Cc1c(/C=C2\C(=O)c3cc(F)c(F)cc3C2=C(C#N)C#N)sc2c1SC1c3c(c4c(c5nsnc35)c3sc5c(CC(CCCC)CCCCCC)c(/C=C6\C(=O)c7cc(F)c(F)cc7C6=C(C#N)C#N)sc5c3n4CC(CC)CCCC)N(CC(CC)CCCC)C21,15.8,-5.56,-3.65,-5.68,-3.9,100.0,80.0,1:1.2,,,,,,
66888,10.1039/d2ee02553a,COC(=O)C(C)(C)c1cc(C)cc(-c2sc3c4sc5cc(/C=C6/C(=O)c7cc(F)cc(c7)C(=O)/C6=C\c6cc(C(C)(C)C(=O)OC)c(-c7cc(C)cc(C(C)(C)C(=O)OC)c7)s6)sc5c4c(C(C)(C)C(=O)OC)ccc2-3)c1,CCCCCCC(CCCC)Cc1c(/C=C2\C(=O)c3cc(F)c(F)cc3C2=C(C#N)C#N)sc2c1SC1c3c(c4c(c5nsnc35)c3sc5c(CC(CCCC)CCCCCC)c(/C=C6\C(=O)c7cc(F)c(F)cc7C6=C(C#N)C#N)sc5c3n4CC(CC)CCCC)N(CC(CC)CCCC)C21,18.7,-5.56,-3.65,-5.68,-3.9,100.0,80.0,1:1.2,,,,,,
66889,10.1039/d2ee02553a,COC(=O)C(C)(C)c1cc(C)cc(-c2sc3c4sc5cc(/C=C6/C(=O)c7cc(F)cc(c7)C(=O)/C6=C\c6cc(C(C)(C)C(=O)OC)c(-c7cc(C)cc(C(C)(C)C(=O)OC)c7)s6)sc5c4c(C(C)(C)C(=O)OC)ccc2-3)c1,CCCCCCCCCCCc1c(/C=C2\C(=O)c3cc(F)c(F)cc3C2=C(C#N)C#N)sc2c1sc1c3c4nsnc4c4c5sc6c(CCCCCCCCCCC)c(/C=C7\C(=O)c8cc(F)c(F)cc8C7=C(C#N)C#N)sc6c5n(CC(CCCC)CCCCCC)c4c3n(CC(CCCC)CCCCCC)c21,15.8,-5.56,-3.65,-5.65,-4.1,100.0,80.0,1:1.2,,,,,,
66890,10.1039/d2ee02553a,COC(=O)C(C)(C)c1cc(C)cc(-c2sc3c4sc5cc(/C=C6/C(=O)c7cc(F)cc(c7)C(=O)/C6=C\c6cc(C(C)(C)C(=O)OC)c(-c7cc(C)cc(C(C)(C)C(=O)OC)c7)s6)sc5c4c(C(C)(C)C(=O)OC)ccc2-3)c1,CCCCCCCCCCCc1c(/C=C2\C(=O)c3cc(F)c(F)cc3C2=C(C#N)C#N)sc2c1sc1c3c4nsnc4c4c5sc6c(CCCCCCCCCCC)c(/C=C7\C(=O)c8cc(F)c(F)cc8C7=C(C#N)C#N)sc6c5n(CC(CCCC)CCCCCC)c4c3n(CC(CCCC)CCCCCC)c21,18.6,-5.56,-3.65,-5.65,-4.1,100.0,80.0,1:1.2,,,,,,
66891,10.1039/d2ee02553a,COC(=O)C(C)(C)c1cc(C)cc(-c2sc3c4sc5cc(/C=C6/C(=O)c7cc(F)cc(c7)C(=O)/C6=C\c6cc(C(C)(C)C(=O)OC)c(-c7cc(C)cc(C(C)(C)C(=O)OC)c7)s6)sc5c4c(C(C)(C)C(=O)OC)ccc2-3)c1,CCCCCCCCCc1c(C=C2C(=O)c3cc(Cl)c(Cl)cc3C2=C(C#N)C#N)sc2c1sc1c3c4nsnc4c4c5sc6c(CCCCCCCCC)c(C=C7C(=O)c8cc(Cl)c(Cl)cc8C7=C(C#N)C#N)sc6c5n(CC(CCCC)CCCCCC)c4c3n(CC(CCCC)CCCCCC)c21,15.9,-5.56,-3.65,-5.68,-3.9,100.0,80.0,1:1.2,,,,,,
66892,10.1039/d2ee02553a,COC(=O)C(C)(C)c1cc(C)cc(-c2sc3c4sc5cc(/C=C6/C(=O)c7cc(F)cc(c7)C(=O)/C6=C\c6cc(C(C)(C)C(=O)OC)c(-c7cc(C)cc(C(C)(C)C(=O)OC)c7)s6)sc5c4c(C(C)(C)C(=O)OC)ccc2-3)c1,CCCCCCCCCc1c(C=C2C(=O)c3cc(Cl)c(Cl)cc3C2=C(C#N)C#N)sc2c1sc1c3c4nsnc4c4c5sc6c(CCCCCCCCC)c(C=C7C(=O)c8cc(Cl)c(Cl)cc8C7=C(C#N)C#N)sc6c5n(CC(CCCC)CCCCCC)c4c3n(CC(CCCC)CCCCCC)c21,18.7,-5.56,-3.65,-5.68,-3.9,100.0,80.0,1:1.2,,,,,,
66895,10.1039/d2ee02769k,COC(=O)C(C)(C)c1cc(C)cc(-c2sc3c4sc5cc(/C=C6/C(=O)c7cc(F)cc(c7)C(=O)/C6=C\c6cc(C(C)(C)C(=O)OC)c(-c7cc(C)cc(C(C)(C)C(=O)OC)c7)s6)sc5c4c(C(C)(C)C(=O)OC)ccc2-3)c1,CCCCCCCCCCCc1c(/C=C2\C(=O)c3cc(F)c(F)cc3C2=C(C#N)C#N)sc2c1sc1c3c4nsnc4c4c5sc6c(CCCCCCCCCCC)c(/C=C7\C(=O)c8cc(F)c(F)cc8C7=C(C#N)C#N)sc6c5n(CC(CC)CCCC)c4c3n(CC(CC)CCCC)c21,16.24,-5.56,-3.65,-5.65,-4.09,,,,,,,,,
66920,10.1039/d2ee03548k,CC1(C)c2ccccc2-c2ccc(N(c3ccccc3)c3ccc(-c4ccc(N(c5ccccc5)c5ccc6c(c5)C(C)(C)c5ccccc5-6)cc4)cc3)cc21,Cc1nc(-c2cc(-c3ccncc3)cc(-c3ccncc3)c2)cc(-c2cc(-c3ccncc3)cc(-c3ccncc3)c2)n1,0.87,,,,,,,,,,,,,
66924,10.1039/d2ee03612f,COC(=O)C(C)(C)c1cc(C)cc(-c2sc3c4sc5cc(/C=C6/C(=O)c7cc(F)cc(c7)C(=O)/C6=C\c6cc(C(C)(C)C(=O)OC)c(-c7cc(C)cc(C(C)(C)C(=O)OC)c7)s6)sc5c4c(C(C)(C)C(=O)OC)ccc2-3)c1,CCCCCCCCCCCc1c(/C=C2\C(=O)c3cc(F)c(F)cc3C2=C(C#N)C#N)sc2c1sc1c3c4nsnc4c4c5sc6c(CCCCCCCCCCC)c(/C=C7\C(=O)c8cc(F)c(F)cc8C7=C(C#N)C#N)sc6c5n(CC(CC)CCCC)c4c3n(CC(CC)CCCC)c21,16.09,-5.56,-3.65,-5.65,-4.09,100.0,,,,,,,,
66925,10.1039/d2ee03612f,COC(=O)C(C)(C)c1cc(C)cc(-c2sc3c4sc5cc(/C=C6/C(=O)c7cc(F)cc(c7)C(=O)/C6=C\c6cc(C(C)(C)C(=O)OC)c(-c7cc(C)cc(C(C)(C)C(=O)OC)c7)s6)sc5c4c(C(C)(C)C(=O)OC)ccc2-3)c1,CCCCCCCCCCCc1c(/C=C2\C(=O)c3cc(F)c(F)cc3C2=C(C#N)C#N)sc2c1sc1c3c4nsnc4c4c5sc6c(CCCCCCCCCCC)c(/C=C7\C(=O)c8cc(F)c(F)cc8C7=C(C#N)C#N)sc6c5n(CC(CC)CCCC)c4c3n(CC(CC)CCCC)c21,16.7,-5.56,-3.65,-5.65,-4.09,100.0,,,,,,,,N-DMBI
66926,10.1039/d2ee03612f,COC(=O)C(C)(C)c1cc(C)cc(-c2sc3c4sc5cc(/C=C6/C(=O)c7cc(F)cc(c7)C(=O)/C6=C\c6cc(C(C)(C)C(=O)OC)c(-c7cc(C)cc(C(C)(C)C(=O)OC)c7)s6)sc5c4c(C(C)(C)C(=O)OC)ccc2-3)c1,CCCCCCCCCCCc1c(/C=C2\C(=O)c3cc(F)c(F)cc3C2=C(C#N)C#N)sc2c1sc1c3c4nsnc4c4c5sc6c(CCCCCCCCCCC)c(/C=C7\C(=O)c8cc(F)c(F)cc8C7=C(C#N)C#N)sc6c5n(CC(CC)CCCC)c4c3n(CC(CC)CCCC)c21,11.88,-5.56,-3.65,-5.65,-4.09,400.0,,,,,,,,
66927,10.1039/d2ee03612f,COC(=O)C(C)(C)c1cc(C)cc(-c2sc3c4sc5cc(/C=C6/C(=O)c7cc(F)cc(c7)C(=O)/C6=C\c6cc(C(C)(C)C(=O)OC)c(-c7cc(C)cc(C(C)(C)C(=O)OC)c7)s6)sc5c4c(C(C)(C)C(=O)OC)ccc2-3)c1,CCCCCCCCCCCc1c(/C=C2\C(=O)c3cc(F)c(F)cc3C2=C(C#N)C#N)sc2c1sc1c3c4nsnc4c4c5sc6c(CCCCCCCCCCC)c(/C=C7\C(=O)c8cc(F)c(F)cc8C7=C(C#N)C#N)sc6c5n(CC(CC)CCCC)c4c3n(CC(CC)CCCC)c21,13.03,-5.56,-3.65,-5.65,-4.09,400.0,,,,,,,,N-DMBI
66931,10.1039/d2ee03966d,COC(=O)C(C)(C)c1cc(C)cc(-c2sc3c4sc5cc(/C=C6/C(=O)c7cc(F)cc(c7)C(=O)/C6=C\c6cc(C(C)(C)C(=O)OC)c(-c7cc(C)cc(C(C)(C)C(=O)OC)c7)s6)sc5c4c(C(C)(C)C(=O)OC)ccc2-3)c1,CCCCCCCCCCCc1c(/C=C2\C(=O)c3cc(F)c(F)cc3C2=C(C#N)C#N)sc2c1sc1c3c4nsnc4c4c5sc6c(CCCCCCCCCCC)c(/C=C7\C(=O)c8cc(F)c(F)cc8C7=C(C#N)C#N)sc6c5n(CC(CC)CCCC)c4c3n(CC(CC)CCCC)c21,15.67,-5.56,-3.65,-5.65,-4.09,,,1:1.2,,,,,,
66932,10.1039/d2ee03966d,COC(=O)C(C)(C)c1cc(C)cc(-c2sc3c4sc5cc(/C=C6/C(=O)c7cc(F)cc(c7)C(=O)/C6=C\c6cc(C(C)(C)C(=O)OC)c(-c7cc(C)cc(C(C)(C)C(=O)OC)c7)s6)sc5c4c(C(C)(C)C(=O)OC)ccc2-3)c1,CCCCCCCCCCCc1c(/C=C2\C(=O)c3cc(F)c(F)cc3C2=C(C#N)C#N)sc2c1sc1c3c4nsnc4c4c5sc6c(CCCCCCCCCCC)c(/C=C7\C(=O)c8cc(F)c(F)cc8C7=C(C#N)C#N)sc6c5n(CC(CC)CCCC)c4c3n(CC(CC)CCCC)c21,15.0,-5.56,-3.65,-5.65,-4.09,,,,,,,,,
66933,10.1039/d2ee03966d,COC(=O)C(C)(C)c1cc(C)cc(-c2sc3c4sc5cc(/C=C6/C(=O)c7cc(F)cc(c7)C(=O)/C6=C\c6cc(C(C)(C)C(=O)OC)c(-c7cc(C)cc(C(C)(C)C(=O)OC)c7)s6)sc5c4c(C(C)(C)C(=O)OC)ccc2-3)c1,CCCCCCCCCCCc1c(/C=C2\C(=O)c3cc(F)c(F)cc3C2=C(C#N)C#N)sc2c1sc1c3c4nsnc4c4c5sc6c(CCCCCCCCCCC)c(/C=C7\C(=O)c8cc(F)c(F)cc8C7=C(C#N)C#N)sc6c5n(CC(CC)CCCC)c4c3n(CC(CC)CCCC)c21,14.11,-5.56,-3.65,-5.65,-4.09,,,,,,,,,
66934,10.1039/d2ee03966d,COC(=O)C(C)(C)c1cc(C)cc(-c2sc3c4sc5cc(/C=C6/C(=O)c7cc(F)cc(c7)C(=O)/C6=C\c6cc(C(C)(C)C(=O)OC)c(-c7cc(C)cc(C(C)(C)C(=O)OC)c7)s6)sc5c4c(C(C)(C)C(=O)OC)ccc2-3)c1,CCCCCCCCCCCc1c(/C=C2\C(=O)c3cc(F)c(F)cc3C2=C(C#N)C#N)sc2c1sc1c3c4nsnc4c4c5sc6c(CCCCCCCCCCC)c(/C=C7\C(=O)c8cc(F)c(F)cc8C7=C(C#N)C#N)sc6c5n(CC(CC)CCCC)c4c3n(CC(CC)CCCC)c21,13.58,-5.56,-3.65,-5.65,-4.09,,,,,,,,,
66935,10.1039/d2ee03966d,COC(=O)C(C)(C)c1cc(C)cc(-c2sc3c4sc5cc(/C=C6/C(=O)c7cc(F)cc(c7)C(=O)/C6=C\c6cc(C(C)(C)C(=O)OC)c(-c7cc(C)cc(C(C)(C)C(=O)OC)c7)s6)sc5c4c(C(C)(C)C(=O)OC)ccc2-3)c1,CCCCCCCCCCCc1c(/C=C2\C(=O)c3cc(F)c(F)cc3C2=C(C#N)C#N)sc2c1sc1c3c4nsnc4c4c5sc6c(CCCCCCCCCCC)c(/C=C7\C(=O)c8cc(F)c(F)cc8C7=C(C#N)C#N)sc6c5n(CC(CC)CCCC)c4c3n(CC(CC)CCCC)c21,13.28,-5.56,-3.65,-5.65,-4.09,,,,,,,,,
66936,10.1039/d2ee03966d,COC(=O)C(C)(C)c1cc(C)cc(-c2sc3c4sc5cc(/C=C6/C(=O)c7cc(F)cc(c7)C(=O)/C6=C\c6cc(C(C)(C)C(=O)OC)c(-c7cc(C)cc(C(C)(C)C(=O)OC)c7)s6)sc5c4c(C(C)(C)C(=O)OC)ccc2-3)c1,CCCCCCCCCCCc1c(/C=C2\C(=O)c3cc(F)c(F)cc3C2=C(C#N)C#N)sc2c1sc1c3c4nsnc4c4c5sc6c(CCCCCCCCCCC)c(/C=C7\C(=O)c8cc(F)c(F)cc8C7=C(C#N)C#N)sc6c5n(CC(CC)CCCC)c4c3n(CC(CC)CCCC)c21,13.11,-5.56,-3.65,-5.65,-4.09,,,,,,,,,
66937,10.1039/d2ee03966d,COC(=O)C(C)(C)c1cc(C)cc(-c2sc3c4sc5cc(/C=C6/C(=O)c7cc(F)cc(c7)C(=O)/C6=C\c6cc(C(C)(C)C(=O)OC)c(-c7cc(C)cc(C(C)(C)C(=O)OC)c7)s6)sc5c4c(C(C)(C)C(=O)OC)ccc2-3)c1,CCCCCCCCCCCc1c(/C=C2\C(=O)c3cc(F)c(F)cc3C2=C(C#N)C#N)sc2c1sc1c3c4nsnc4c4c5sc6c(CCCCCCCCCCC)c(/C=C7\C(=O)c8cc(F)c(F)cc8C7=C(C#N)C#N)sc6c5n(CC(CC)CCCC)c4c3n(CC(CC)CCCC)c21,13.18,-5.56,-3.65,-5.65,-4.09,,,,,,,,,
66938,10.1039/d2ee03966d,COC(=O)C(C)(C)c1cc(C)cc(-c2sc3c4sc5cc(/C=C6/C(=O)c7cc(F)cc(c7)C(=O)/C6=C\c6cc(C(C)(C)C(=O)OC)c(-c7cc(C)cc(C(C)(C)C(=O)OC)c7)s6)sc5c4c(C(C)(C)C(=O)OC)ccc2-3)c1,CCCCCCCCCCCc1c(/C=C2\C(=O)c3cc(F)c(F)cc3C2=C(C#N)C#N)sc2c1sc1c3c4nsnc4c4c5sc6c(CCCCCCCCCCC)c(/C=C7\C(=O)c8cc(F)c(F)cc8C7=C(C#N)C#N)sc6c5n(CC(CC)CCCC)c4c3n(CC(CC)CCCC)c21,12.98,-5.56,-3.65,-5.65,-4.09,,,,,,,,,
66952,10.1039/d2ee04183a,COC(=O)C(C)(C)c1cc(C)cc(-c2sc3c4sc5cc(/C=C6/C(=O)c7cc(F)cc(c7)C(=O)/C6=C\c6cc(C(C)(C)C(=O)OC)c(-c7cc(C)cc(C(C)(C)C(=O)OC)c7)s6)sc5c4c(C(C)(C)C(=O)OC)ccc2-3)c1,CCCCCCCCCCCc1c(/C=C2\C(=O)c3cc(F)c(F)cc3C2=C(C#N)C#N)sc2c1sc1c3c4nsnc4c4c5sc6c(CCCCCCCCCCC)c(/C=C7\C(=O)c8cc(F)c(F)cc8C7=C(C#N)C#N)sc6c5n(CC(CC)CCCC)c4c3n(CC(CC)CCCC)c21,12.03,-5.56,-3.65,-5.65,-4.09,,100.0,1:1.2,0.5 vol%,inverted,,,,
66953,10.1039/d2ee04183a,COC(=O)C(C)(C)c1cc(C)cc(-c2sc3c4sc5cc(/C=C6/C(=O)c7cc(F)cc(c7)C(=O)/C6=C\c6cc(C(C)(C)C(=O)OC)c(-c7cc(C)cc(C(C)(C)C(=O)OC)c7)s6)sc5c4c(C(C)(C)C(=O)OC)ccc2-3)c1,CCCCCCCCCCCc1c(/C=C2\C(=O)c3cc(F)c(F)cc3C2=C(C#N)C#N)sc2c1sc1c3c4nsnc4c4c5sc6c(CCCCCCCCCCC)c(/C=C7\C(=O)c8cc(F)c(F)cc8C7=C(C#N)C#N)sc6c5n(CC(CC)CCCC)c4c3n(CC(CC)CCCC)c21,12.61,-5.56,-3.65,-5.65,-4.09,,100.0,1:1.2,0.5 vol%,inverted,,,,
66954,10.1039/d2ee04183a,COC(=O)C(C)(C)c1cc(C)cc(-c2sc3c4sc5cc(/C=C6/C(=O)c7cc(F)cc(c7)C(=O)/C6=C\c6cc(C(C)(C)C(=O)OC)c(-c7cc(C)cc(C(C)(C)C(=O)OC)c7)s6)sc5c4c(C(C)(C)C(=O)OC)ccc2-3)c1,CCCCCCc1ccc(C2(c3ccc(CCCCCC)cc3)c3cc4c(cc3-c3sc5cc(/C=C6\C(=O)c7cc(F)c(F)cc7C6=C(C#N)C#N)sc5c32)C(c2ccc(CCCCCC)cc2)(c2ccc(CCCCCC)cc2)c2c-4sc3cc(/C=C4\C(=O)c5cc(F)c(F)cc5C4=C(C#N)C#N)sc23)cc1,9.27,-5.56,-3.65,-5.66,-4.14,,100.0,1:1,0.5 vol%,inverted,,,,
66955,10.1039/d2ee04183a,COC(=O)C(C)(C)c1cc(C)cc(-c2sc3c4sc5cc(/C=C6/C(=O)c7cc(F)cc(c7)C(=O)/C6=C\c6cc(C(C)(C)C(=O)OC)c(-c7cc(C)cc(C(C)(C)C(=O)OC)c7)s6)sc5c4c(C(C)(C)C(=O)OC)ccc2-3)c1,CCCCCCc1ccc(C2(c3ccc(CCCCCC)cc3)c3cc4c(cc3-c3sc5cc(/C=C6\C(=O)c7cc(F)c(F)cc7C6=C(C#N)C#N)sc5c32)C(c2ccc(CCCCCC)cc2)(c2ccc(CCCCCC)cc2)c2c-4sc3cc(/C=C4\C(=O)c5cc(F)c(F)cc5C4=C(C#N)C#N)sc23)cc1,10.15,-5.56,-3.65,-5.66,-4.14,,100.0,1:1,0.5 vol%,inverted,,,,
67007,10.1039/d2nj01974d,CCCCC(CC)COC(=O)c1sc2csc(-c3cc4c(-c5ccc(CC(CC)CCCC)s5)c5sccc5c(-c5ccc(CC(CC)CCCC)s5)c4s3)c2c1F,CCCCCCc1ccc(C2(c3ccc(CCCCCC)cc3)c3cc4c(cc3-c3sc(-c5sc(/C=C6\C(=O)c7cc(F)c(F)cc7C6=C(C#N)C#N)cc5OCC(CC)CCCC)cc32)C(c2ccc(CCCCCC)cc2)(c2ccc(CCCCCC)cc2)c2cc(-c3scc(/C=C5/C(=O)c6cc(F)c(F)cc6C5=C(C#N)C#N)c3OCC(CC)CCCC)sc2-4)cc1,1.38,-5.21,-3.6,-5.44,-4.19,,,,4%,conventional,,,,
67008,10.1039/d2nj01974d,CCCCC(CC)COC(=O)c1sc2csc(-c3cc4c(-c5ccc(CC(CC)CCCC)s5)c5sccc5c(-c5ccc(CC(CC)CCCC)s5)c4s3)c2c1F,COC(=O)CCCC1(c2ccccc2)C23c4c5ccc6c7cc8c9c%10c(cc%11cc%12c%13c%14c(cc%15c%16ccc-5c2c%16c2c5c%16c%17c(c(c46)c7c9c%17c4c%10c%11c%13c4c%16c%14c%152)C513)C%12)C8,4.15,-5.21,-3.6,-5.9,-3.9,,,,,conventional,,PEDOT:PSS,,
67009,10.1039/d2nj01974d,CCCCC(CC)COC(=O)c1sc2csc(-c3cc4c(-c5ccc(CC(CC)CCCC)s5)c5sccc5c(-c5ccc(CC(CC)CCCC)s5)c4s3)c2c1F,CCCCCCc1ccc(C2(c3ccc(CCCCCC)cc3)c3cc4c(cc3-c3sc(-c5sc(/C=C6\C(=O)c7cc(F)c(F)cc7C6=C(C#N)C#N)cc5OCC(CC)CCCC)cc32)C(c2ccc(CCCCCC)cc2)(c2ccc(CCCCCC)cc2)c2cc(-c3scc(/C=C5/C(=O)c6cc(F)c(F)cc6C5=C(C#N)C#N)c3OCC(CC)CCCC)sc2-4)cc1,5.07,-5.21,-3.6,-5.44,-4.19,115.0,,,4%,conventional,,PEDOT:PSS,,
67010,10.1039/d2nj01974d,CCCCC(CC)COC(=O)c1sc2csc(-c3cc4c(-c5ccc(CC(CC)CCCC)s5)c5sccc5c(-c5ccc(CC(CC)CCCC)s5)c4s3)c2c1F,CCCCCCc1ccc(C2(c3ccc(CCCCCC)cc3)c3cc4c(cc3-c3sc(-c5sc(/C=C6\C(=O)c7cc(F)c(F)cc7C6=C(C#N)C#N)cc5OCC(CC)CCCC)cc32)C(c2ccc(CCCCCC)cc2)(c2ccc(CCCCCC)cc2)c2cc(-c3scc(/C=C5/C(=O)c6cc(F)c(F)cc6C5=C(C#N)C#N)c3OCC(CC)CCCC)sc2-4)cc1,4.94,-5.21,-3.6,-5.44,-4.19,110.0,,,4%,conventional,,rGO,,
67011,10.1039/d2nj01974d,CCCCC(CC)COC(=O)c1sc2csc(-c3cc4c(-c5ccc(CC(CC)CCCC)s5)c5sccc5c(-c5ccc(CC(CC)CCCC)s5)c4s3)c2c1F,CCCCCCc1ccc(C2(c3ccc(CCCCCC)cc3)c3cc4c(cc3-c3sc(-c5sc(/C=C6\C(=O)c7cc(F)c(F)cc7C6=C(C#N)C#N)cc5OCC(CC)CCCC)cc32)C(c2ccc(CCCCCC)cc2)(c2ccc(CCCCCC)cc2)c2cc(-c3scc(/C=C5/C(=O)c6cc(F)c(F)cc6C5=C(C#N)C#N)c3OCC(CC)CCCC)sc2-4)cc1,6.55,-5.21,-3.6,-5.44,-4.19,120.0,,,4%,conventional,,PEDOT:PSS,,
67012,10.1039/d2nj01974d,CCCCCCc1ccsc1,COC(=O)CCCC1(c2ccccc2)C23c4c5c6c7c8c9c(c%10c%11c2c2c%12c4c4c%13c5c5c7c7c8c8c%14c9c%10c9c%10c%11c2c2c%11c%12c4c4c%12c%13c5c5c7c7c8c8c%14c9c9c%10c2c2c%11c4c4c%12c5c7c5c8c9c2c45)C613,3.1,-5.01,-3.12,-6.1,-3.7,,,,,conventional,,PEDOT:PSS,,
67013,10.1039/d2nj01974d,CCCCCCc1ccsc1,COC(=O)CCCC1(c2ccccc2)C23c4c5c6c7c8c9c(c%10c%11c2c2c%12c4c4c%13c5c5c7c7c8c8c%14c9c%10c9c%10c%11c2c2c%11c%12c4c4c%12c%13c5c5c7c7c8c8c%14c9c9c%10c2c2c%11c4c4c%12c5c7c5c8c9c2c45)C613,3.1,-5.01,-3.12,-6.1,-3.7,,,,,,,GO,,
67014,10.1039/d2nj01974d,CCCCCCc1ccsc1,CCCCC(=O)OCC1(c2ccccc2)c2cccc3cccc4cccc5cccc6cccc1c6c-5c-4c-3c2,2.2,-5.01,-3.12,-6.1,-3.7,,,,,,LiF,GO,,
67015,10.1039/d2nj01974d,CCCCCCc1ccsc1,COC(=O)CCCC1(c2ccccc2)C23c4c5ccc6c7cc8c9c%10c(cc%11cc%12c%13c%14c(cc%15c%16ccc-5c2c%16c2c5c%16c%17c(c(c46)c7c9c%17c4c%10c%11c%13c4c%16c%14c%152)C513)C%12)C8,2.8,-5.01,-3.12,-5.9,-3.9,,,,,inverted,ZnO,PEDOT:PSS,,
67016,10.1039/d2nj01974d,CCCCC(CC)COC(=O)c1sc2csc(-c3cc4c(-c5ccc(CC(CC)CCCC)s5)c5sccc5c(-c5ccc(CC(CC)CCCC)s5)c4s3)c2c1F,COC(=O)CCCC1(c2ccccc2)C23c4c5ccc6c7cc8c9c%10c(cc%11cc%12c%13c%14c(cc%15c%16ccc-5c2c%16c2c5c%16c%17c(c(c46)c7c9c%17c4c%10c%11c%13c4c%16c%14c%152)C513)C%12)C8,7.2,-5.21,-3.6,-5.9,-3.9,,,,,conventional,PFN,PEDOT:PSS,,
67017,10.1039/d2nj01974d,CCCCC(CC)COC(=O)c1sc2csc(-c3cc4c(-c5ccc(CC(CC)CCCC)s5)c5sccc5c(-c5ccc(CC(CC)CCCC)s5)c4s3)c2c1F,COC(=O)CCCC1(c2ccccc2)C23c4c5ccc6c7cc8c9c%10c(cc%11cc%12c%13c%14c(cc%15c%16ccc-5c2c%16c2c5c%16c%17c(c(c46)c7c9c%17c4c%10c%11c%13c4c%16c%14c%152)C513)C%12)C8,7.5,-5.21,-3.6,-5.9,-3.9,,,,,,PFN,F5-rGO/PEDOT:PSS,,
67018,10.1039/d2nj01974d,CCCCC(CC)COC(=O)c1sc2csc(-c3cc4c(-c5ccc(CC(CC)CCCC)s5)c5sccc5c(-c5ccc(CC(CC)CCCC)s5)c4s3)c2c1F,COC(=O)CCCC1(c2ccccc2)C23c4c5c6c7c8c9c(c%10c%11c2c2c%12c4c4c%13c5c5c7c7c8c8c%14c9c%10c9c%10c%11c2c2c%11c%12c4c4c%12c%13c5c5c7c7c8c8c%14c9c9c%10c2c2c%11c4c4c%12c5c7c5c8c9c2c45)C613,4.0,-5.21,-3.6,-6.1,-3.7,,,,,conventional,LiF,PEDOT:PSS,,
67019,10.1039/d2nj01974d,CCCCCCc1ccsc1,CCCCC(=O)OCC1(c2ccccc2)c2cccc3cccc4cccc5cccc6cccc1c6c-5c-4c-3c2,3.5,-5.01,-3.12,-6.1,-3.7,,,,,inverted,ZnO,PEDOT:PSS,,
67020,10.1039/d2nj01974d,CCCCCCc1ccsc1,CCCCC(=O)OCC1(c2ccccc2)c2cccc3cccc4cccc5cccc6cccc1c6c-5c-4c-3c2,4.1,-5.01,-3.12,-6.1,-3.7,,,,,inverted,ZnO,m-PEDOT:PSS/GO,,
67021,10.1039/d2nj01974d,CCCCC(CC)COC(=O)c1sc2csc(-c3cc4c(-c5ccc(CC(CC)CCCC)s5)c5sccc5c(-c5ccc(CC(CC)CCCC)s5)c4s3)c2c1F,CCCCCCc1ccc(C2(c3ccc(CCCCCC)cc3)c3cc4c(cc3-c3sc(-c5sc(/C=C6\C(=O)c7cc(F)c(F)cc7C6=C(C#N)C#N)cc5OCC(CC)CCCC)cc32)C(c2ccc(CCCCCC)cc2)(c2ccc(CCCCCC)cc2)c2cc(-c3scc(/C=C5/C(=O)c6cc(F)c(F)cc6C5=C(C#N)C#N)c3OCC(CC)CCCC)sc2-4)cc1,5.1,-5.21,-3.6,-5.44,-4.19,115.0,,,4%,conventional,,PEDOT:PSS,,
67022,10.1039/d2nj01974d,CCCCC(CC)COC(=O)c1sc2csc(-c3cc4c(-c5ccc(CC(CC)CCCC)s5)c5sccc5c(-c5ccc(CC(CC)CCCC)s5)c4s3)c2c1F,CCCCCCc1ccc(C2(c3ccc(CCCCCC)cc3)c3cc4c(cc3-c3sc(-c5sc(/C=C6\C(=O)c7cc(F)c(F)cc7C6=C(C#N)C#N)cc5OCC(CC)CCCC)cc32)C(c2ccc(CCCCCC)cc2)(c2ccc(CCCCCC)cc2)c2cc(-c3scc(/C=C5/C(=O)c6cc(F)c(F)cc6C5=C(C#N)C#N)c3OCC(CC)CCCC)sc2-4)cc1,6.6,-5.21,-3.6,-5.44,-4.19,120.0,,,4%,conventional,,PEDOT:PSS,,
67046,10.1039/d2nr03992c,COC(=O)C(C)(C)c1cc(C)cc(-c2sc3c4sc5cc(/C=C6/C(=O)c7cc(F)cc(c7)C(=O)/C6=C\c6cc(C(C)(C)C(=O)OC)c(-c7cc(C)cc(C(C)(C)C(=O)OC)c7)s6)sc5c4c(C(C)(C)C(=O)OC)ccc2-3)c1,CCCCCCCCCCCc1c(/C=C2\C(=O)c3cc(F)c(F)cc3C2=C(C#N)C#N)sc2c1sc1c3c4nsnc4c4c5sc6c(CCCCCCCCCCC)c(/C=C7\C(=O)c8cc(F)c(F)cc8C7=C(C#N)C#N)sc6c5n(CC(CC)CCCC)c4c3n(CC(CC)CCCC)c21,15.65,-5.56,-3.65,-5.65,-4.09,,,,,conventional,,,,
67061,10.1039/d2py00954d,CCCCCCCCc1cc(-c2c(-c3cccs3)sc3c(-c4cc(CCCCCCCC)c(CCCCCCCC)s4)c(-c4ccc(-c5cccc6nsnc56)s4)sc23)sc1CCCCCCCC,CCCCCCCCCCCc1c(/C=C2\C(=O)c3cc(F)c(F)cc3C2=C(C#N)C#N)sc2c1sc1c3c4nsnc4c4c5sc6c(CCCCCCCCCCC)c(/C=C7\C(=O)c8cc(F)c(F)cc8C7=C(C#N)C#N)sc6c5n(CC(CC)CCCC)c4c3n(CC(CC)CCCC)c21,11.94,,,-5.65,-4.09,,,1:1.2,,conventional,,,,
67063,10.1039/d2py00954d,CCCCCCc1csc(-c2ccc(-c3cc(CCCCCC)c(/C=C/c4csc(-c5cc6c(OCC(CC)CCCC)c7sc(-c8ccc(C9=C%10C(=O)N(CC(CC)CCCC)C(c%11ccc(-c%12cc%13c(OCC(CC)CCCC)c%14sccc%14c(OCC(CC)CCCC)c%13s%12)s%11)=C%10C(=O)N9CC(CC)CCCC)s8)cc7c(OCC(CC)CCCC)c6s5)c4)s3)c3nsnc23)c1,CCCCCCCCCCCc1c(/C=C2\C(=O)c3cc(F)c(F)cc3C2=C(C#N)C#N)sc2c1sc1c3c4nsnc4c4c5sc6c(CCCCCCCCCCC)c(/C=C7\C(=O)c8cc(F)c(F)cc8C7=C(C#N)C#N)sc6c5n(CC(CC)CCCC)c4c3n(CC(CC)CCCC)c21,11.3,,,-5.65,-4.09,,,1:1.2,,conventional,,,,
