Repository: JiYiqaq/PCE-KA-GNN

# Data directory

- `raw/Active_Database.csv` is the immutable source dataset bundled under CC BY 4.0. Do not overwrite it with processed data.
- `processed/` is created and populated by the training pipeline. Generated `.pt` and `.pth` caches are intentionally ignored by Git because they can exceed GitHub's normal single-file limit.

See `../DATA_LICENSE.md` for provenance, license and checksum information.

File: data/processed/device_records.csv (part 117 of 250)
record_id,doi,donor_smiles,acceptor_smiles,pce,homo_d,lumo_d,homo_a,lumo_a,active_layer_thickness,annealing_temp,d_a_ratio,additive_ratio,device_type,etl_canonical,htl_canonical,solvent_canonical,additive_canonical
67070,10.1039/d2qm00162d,COC(=O)C(C)(C)c1cc(C)cc(-c2sc3c4sc5cc(/C=C6/C(=O)c7cc(F)cc(c7)C(=O)/C6=C\c6cc(C(C)(C)C(=O)OC)c(-c7cc(C)cc(C(C)(C)C(=O)OC)c7)s6)sc5c4c(C(C)(C)C(=O)OC)ccc2-3)c1,CCCCCCCCCCCc1c(/C=C2\C(=O)c3cc(F)c(F)cc3C2=C(C#N)C#N)sc2c1sc1c3c4nsnc4c4c5sc6c(CCCCCCCCCCC)c(/C=C7\C(=O)c8cc(F)c(F)cc8C7=C(C#N)C#N)sc6c5n(CC(CC)CCCC)c4c3n(CC(CC)CCCC)c21,13.65,-5.56,-3.65,-5.65,-4.09,,100.0,1:1.2,,,,,,
67073,10.1039/d2qm00162d,COC(=O)C(C)(C)c1cc(C)cc(-c2sc3c4sc5cc(/C=C6/C(=O)c7cc(F)cc(c7)C(=O)/C6=C\c6cc(C(C)(C)C(=O)OC)c(-c7cc(C)cc(C(C)(C)C(=O)OC)c7)s6)sc5c4c(C(C)(C)C(=O)OC)ccc2-3)c1,CCCCCCCCCCCc1c(/C=C2\C(=O)c3cc(F)c(F)cc3C2=C(C#N)C#N)sc2c1sc1c3c4nsnc4c4c5sc6c(CCCCCCCCCCC)c(/C=C7\C(=O)c8cc(F)c(F)cc8C7=C(C#N)C#N)sc6c5n(CC(CC)CCCC)c4c3n(CC(CC)CCCC)c21,13.37,-5.56,-3.65,-5.65,-4.09,,,1:1.2,,,,,,
67074,10.1039/d2qm00162d,COC(=O)C(C)(C)c1cc(C)cc(-c2sc3c4sc5cc(/C=C6/C(=O)c7cc(F)cc(c7)C(=O)/C6=C\c6cc(C(C)(C)C(=O)OC)c(-c7cc(C)cc(C(C)(C)C(=O)OC)c7)s6)sc5c4c(C(C)(C)C(=O)OC)ccc2-3)c1,CCCCCCCCCCCc1c(/C=C2\C(=O)c3cc(F)c(F)cc3C2=C(C#N)C#N)sc2c1sc1c3c4nsnc4c4c5sc6c(CCCCCCCCCCC)c(/C=C7\C(=O)c8cc(F)c(F)cc8C7=C(C#N)C#N)sc6c5n(CC(CC)CCCC)c4c3n(CC(CC)CCCC)c21,12.02,-5.56,-3.65,-5.65,-4.09,,150.0,,,,,,,
67075,10.1039/d2qm00162d,COC(=O)C(C)(C)c1cc(C)cc(-c2sc3c4sc5cc(/C=C6/C(=O)c7cc(F)cc(c7)C(=O)/C6=C\c6cc(C(C)(C)C(=O)OC)c(-c7cc(C)cc(C(C)(C)C(=O)OC)c7)s6)sc5c4c(C(C)(C)C(=O)OC)ccc2-3)c1,CCCCCCCCCCCc1c(/C=C2\C(=O)c3cc(F)c(F)cc3C2=C(C#N)C#N)sc2c1sc1c3c4nsnc4c4c5sc6c(CCCCCCCCCCC)c(/C=C7\C(=O)c8cc(F)c(F)cc8C7=C(C#N)C#N)sc6c5n(CC(CC)CCCC)c4c3n(CC(CC)CCCC)c21,10.79,-5.56,-3.65,-5.65,-4.09,,150.0,1:1.2,,,,,,
67076,10.1039/d2qm00162d,COC(=O)C(C)(C)c1cc(C)cc(-c2sc3c4sc5cc(/C=C6/C(=O)c7cc(F)cc(c7)C(=O)/C6=C\c6cc(C(C)(C)C(=O)OC)c(-c7cc(C)cc(C(C)(C)C(=O)OC)c7)s6)sc5c4c(C(C)(C)C(=O)OC)ccc2-3)c1,CCCCCCCCCCCc1c(/C=C2\C(=O)c3cc(F)c(F)cc3C2=C(C#N)C#N)sc2c1sc1c3c4nsnc4c4c5sc6c(CCCCCCCCCCC)c(/C=C7\C(=O)c8cc(F)c(F)cc8C7=C(C#N)C#N)sc6c5n(CC(CC)CCCC)c4c3n(CC(CC)CCCC)c21,10.68,-5.56,-3.65,-5.65,-4.09,,150.0,1:1.2,,,,,,
67077,10.1039/d2qm00162d,COC(=O)C(C)(C)c1cc(C)cc(-c2sc3c4sc5cc(/C=C6/C(=O)c7cc(F)cc(c7)C(=O)/C6=C\c6cc(C(C)(C)C(=O)OC)c(-c7cc(C)cc(C(C)(C)C(=O)OC)c7)s6)sc5c4c(C(C)(C)C(=O)OC)ccc2-3)c1,CCCCCCCCCCCc1c(/C=C2\C(=O)c3cc(F)c(F)cc3C2=C(C#N)C#N)sc2c1sc1c3c4nsnc4c4c5sc6c(CCCCCCCCCCC)c(/C=C7\C(=O)c8cc(F)c(F)cc8C7=C(C#N)C#N)sc6c5n(CC(CC)CCCC)c4c3n(CC(CC)CCCC)c21,10.63,-5.56,-3.65,-5.65,-4.09,,150.0,1:1.2,,,,,,
67078,10.1039/d2qm00162d,COC(=O)C(C)(C)c1cc(C)cc(-c2sc3c4sc5cc(/C=C6/C(=O)c7cc(F)cc(c7)C(=O)/C6=C\c6cc(C(C)(C)C(=O)OC)c(-c7cc(C)cc(C(C)(C)C(=O)OC)c7)s6)sc5c4c(C(C)(C)C(=O)OC)ccc2-3)c1,CCCCCCCCCCCc1c(/C=C2\C(=O)c3cc(F)c(F)cc3C2=C(C#N)C#N)sc2c1sc1c3c4nsnc4c4c5sc6c(CCCCCCCCCCC)c(/C=C7\C(=O)c8cc(F)c(F)cc8C7=C(C#N)C#N)sc6c5n(CC(CC)CCCC)c4c3n(CC(CC)CCCC)c21,9.58,-5.56,-3.65,-5.65,-4.09,,150.0,1:1.2,,,,,,
67092,10.1039/d2qm00162d,COC(=O)C(C)(C)c1cc(C)cc(-c2sc3c4sc5cc(/C=C6/C(=O)c7cc(F)cc(c7)C(=O)/C6=C\c6cc(C(C)(C)C(=O)OC)c(-c7cc(C)cc(C(C)(C)C(=O)OC)c7)s6)sc5c4c(C(C)(C)C(=O)OC)ccc2-3)c1,CCCCCCCCCCCc1c(/C=C2\C(=O)c3cc(F)c(F)cc3C2=C(C#N)C#N)sc2c1sc1c3c4nsnc4c4c5sc6c(CCCCCCCCCCC)c(/C=C7\C(=O)c8cc(F)c(F)cc8C7=C(C#N)C#N)sc6c5n(CC(CC)CCCC)c4c3n(CC(CC)CCCC)c21,12.65,-5.56,-3.65,-5.65,-4.09,,,1:1.2,,,,,,
67093,10.1039/d2qm00162d,COC(=O)C(C)(C)c1cc(C)cc(-c2sc3c4sc5cc(/C=C6/C(=O)c7cc(F)cc(c7)C(=O)/C6=C\c6cc(C(C)(C)C(=O)OC)c(-c7cc(C)cc(C(C)(C)C(=O)OC)c7)s6)sc5c4c(C(C)(C)C(=O)OC)ccc2-3)c1,CCCCCCCCCCCc1c(/C=C2\C(=O)c3cc(F)c(F)cc3C2=C(C#N)C#N)sc2c1sc1c3c4nsnc4c4c5sc6c(CCCCCCCCCCC)c(/C=C7\C(=O)c8cc(F)c(F)cc8C7=C(C#N)C#N)sc6c5n(CC(CC)CCCC)c4c3n(CC(CC)CCCC)c21,12.54,-5.56,-3.65,-5.65,-4.09,,60.0,,,,,,,
67094,10.1039/d2qm00162d,COC(=O)C(C)(C)c1cc(C)cc(-c2sc3c4sc5cc(/C=C6/C(=O)c7cc(F)cc(c7)C(=O)/C6=C\c6cc(C(C)(C)C(=O)OC)c(-c7cc(C)cc(C(C)(C)C(=O)OC)c7)s6)sc5c4c(C(C)(C)C(=O)OC)ccc2-3)c1,CCCCCCCCCCCc1c(/C=C2\C(=O)c3cc(F)c(F)cc3C2=C(C#N)C#N)sc2c1sc1c3c4nsnc4c4c5sc6c(CCCCCCCCCCC)c(/C=C7\C(=O)c8cc(F)c(F)cc8C7=C(C#N)C#N)sc6c5n(CC(CC)CCCC)c4c3n(CC(CC)CCCC)c21,12.31,-5.56,-3.65,-5.65,-4.09,,,1:1.2,,,,,,
67095,10.1039/d2qm00162d,COC(=O)C(C)(C)c1cc(C)cc(-c2sc3c4sc5cc(/C=C6/C(=O)c7cc(F)cc(c7)C(=O)/C6=C\c6cc(C(C)(C)C(=O)OC)c(-c7cc(C)cc(C(C)(C)C(=O)OC)c7)s6)sc5c4c(C(C)(C)C(=O)OC)ccc2-3)c1,CCCCCCCCCCCc1c(/C=C2\C(=O)c3cc(F)c(F)cc3C2=C(C#N)C#N)sc2c1sc1c3c4nsnc4c4c5sc6c(CCCCCCCCCCC)c(/C=C7\C(=O)c8cc(F)c(F)cc8C7=C(C#N)C#N)sc6c5n(CC(CC)CCCC)c4c3n(CC(CC)CCCC)c21,12.19,-5.56,-3.65,-5.65,-4.09,,60.0,,,,,,,
67096,10.1039/d2qm00162d,COC(=O)C(C)(C)c1cc(C)cc(-c2sc3c4sc5cc(/C=C6/C(=O)c7cc(F)cc(c7)C(=O)/C6=C\c6cc(C(C)(C)C(=O)OC)c(-c7cc(C)cc(C(C)(C)C(=O)OC)c7)s6)sc5c4c(C(C)(C)C(=O)OC)ccc2-3)c1,CCCCCCCCCCCc1c(/C=C2\C(=O)c3cc(F)c(F)cc3C2=C(C#N)C#N)sc2c1sc1c3c4nsnc4c4c5sc6c(CCCCCCCCCCC)c(/C=C7\C(=O)c8cc(F)c(F)cc8C7=C(C#N)C#N)sc6c5n(CC(CC)CCCC)c4c3n(CC(CC)CCCC)c21,11.57,-5.56,-3.65,-5.65,-4.09,,60.0,,,,,,,
67097,10.1039/d2qm00162d,COC(=O)C(C)(C)c1cc(C)cc(-c2sc3c4sc5cc(/C=C6/C(=O)c7cc(F)cc(c7)C(=O)/C6=C\c6cc(C(C)(C)C(=O)OC)c(-c7cc(C)cc(C(C)(C)C(=O)OC)c7)s6)sc5c4c(C(C)(C)C(=O)OC)ccc2-3)c1,CCCCCCCCCCCc1c(/C=C2\C(=O)c3cc(F)c(F)cc3C2=C(C#N)C#N)sc2c1sc1c3c4nsnc4c4c5sc6c(CCCCCCCCCCC)c(/C=C7\C(=O)c8cc(F)c(F)cc8C7=C(C#N)C#N)sc6c5n(CC(CC)CCCC)c4c3n(CC(CC)CCCC)c21,10.96,-5.56,-3.65,-5.65,-4.09,,60.0,,,,,,,
67106,10.1039/d2qm00162d,COC(=O)C(C)(C)c1cc(C)cc(-c2sc3c4sc5cc(/C=C6/C(=O)c7cc(F)cc(c7)C(=O)/C6=C\c6cc(C(C)(C)C(=O)OC)c(-c7cc(C)cc(C(C)(C)C(=O)OC)c7)s6)sc5c4c(C(C)(C)C(=O)OC)ccc2-3)c1,CCCCCCCCCCCc1c(/C=C2\C(=O)c3cc(F)c(F)cc3C2=C(C#N)C#N)sc2c1sc1c3c4nsnc4c4c5sc6c(CCCCCCCCCCC)c(/C=C7\C(=O)c8cc(F)c(F)cc8C7=C(C#N)C#N)sc6c5n(CC(CC)CCCC)c4c3n(CC(CC)CCCC)c21,10.95,-5.56,-3.65,-5.65,-4.09,,,,,,,,,
67107,10.1039/d2qm00162d,COC(=O)C(C)(C)c1cc(C)cc(-c2sc3c4sc5cc(/C=C6/C(=O)c7cc(F)cc(c7)C(=O)/C6=C\c6cc(C(C)(C)C(=O)OC)c(-c7cc(C)cc(C(C)(C)C(=O)OC)c7)s6)sc5c4c(C(C)(C)C(=O)OC)ccc2-3)c1,CCCCCCCCCCCc1c(/C=C2\C(=O)c3cc(F)c(F)cc3C2=C(C#N)C#N)sc2c1sc1c3c4nsnc4c4c5sc6c(CCCCCCCCCCC)c(/C=C7\C(=O)c8cc(F)c(F)cc8C7=C(C#N)C#N)sc6c5n(CC(CC)CCCC)c4c3n(CC(CC)CCCC)c21,10.84,-5.56,-3.65,-5.65,-4.09,,,,,,,,,
67108,10.1039/d2qm00162d,COC(=O)C(C)(C)c1cc(C)cc(-c2sc3c4sc5cc(/C=C6/C(=O)c7cc(F)cc(c7)C(=O)/C6=C\c6cc(C(C)(C)C(=O)OC)c(-c7cc(C)cc(C(C)(C)C(=O)OC)c7)s6)sc5c4c(C(C)(C)C(=O)OC)ccc2-3)c1,CCCCCCCCCCCc1c(/C=C2\C(=O)c3cc(F)c(F)cc3C2=C(C#N)C#N)sc2c1sc1c3c4nsnc4c4c5sc6c(CCCCCCCCCCC)c(/C=C7\C(=O)c8cc(F)c(F)cc8C7=C(C#N)C#N)sc6c5n(CC(CC)CCCC)c4c3n(CC(CC)CCCC)c21,9.72,-5.56,-3.65,-5.65,-4.09,,,,,,,,,
67131,10.1039/d2qm01106a,COC(=O)C(C)(C)c1cc(C)cc(-c2sc3c4sc5cc(/C=C6/C(=O)c7cc(F)cc(c7)C(=O)/C6=C\c6cc(C(C)(C)C(=O)OC)c(-c7cc(C)cc(C(C)(C)C(=O)OC)c7)s6)sc5c4c(C(C)(C)C(=O)OC)ccc2-3)c1,CCCCCCCCCc1c(C=C2C(=O)c3cc(Cl)c(Cl)cc3C2=C(C#N)C#N)sc2c1sc1c3c4nsnc4c4c5sc6c(CCCCCCCCC)c(C=C7C(=O)c8cc(Cl)c(Cl)cc8C7=C(C#N)C#N)sc6c5n(CC(CCCC)CCCCCC)c4c3n(CC(CCCC)CCCCCC)c21,16.7,-5.56,-3.65,-5.68,-3.9,10.0,,,,,PDINO,,,
67132,10.1039/d2qm01106a,COC(=O)C(C)(C)c1cc(C)cc(-c2sc3c4sc5cc(/C=C6/C(=O)c7cc(F)cc(c7)C(=O)/C6=C\c6cc(C(C)(C)C(=O)OC)c(-c7cc(C)cc(C(C)(C)C(=O)OC)c7)s6)sc5c4c(C(C)(C)C(=O)OC)ccc2-3)c1,CCCCCCCCCc1c(C=C2C(=O)c3cc(Cl)c(Cl)cc3C2=C(C#N)C#N)sc2c1sc1c3c4nsnc4c4c5sc6c(CCCCCCCCC)c(C=C7C(=O)c8cc(Cl)c(Cl)cc8C7=C(C#N)C#N)sc6c5n(CC(CCCC)CCCCCC)c4c3n(CC(CCCC)CCCCCC)c21,13.8,-5.56,-3.65,-5.68,-3.9,70.0,,,,,PDINO,,,
67133,10.1039/d2qm01106a,COC(=O)C(C)(C)c1cc(C)cc(-c2sc3c4sc5cc(/C=C6/C(=O)c7cc(F)cc(c7)C(=O)/C6=C\c6cc(C(C)(C)C(=O)OC)c(-c7cc(C)cc(C(C)(C)C(=O)OC)c7)s6)sc5c4c(C(C)(C)C(=O)OC)ccc2-3)c1,CCCCCCCCCc1c(C=C2C(=O)c3cc(Cl)c(Cl)cc3C2=C(C#N)C#N)sc2c1sc1c3c4nsnc4c4c5sc6c(CCCCCCCCC)c(C=C7C(=O)c8cc(Cl)c(Cl)cc8C7=C(C#N)C#N)sc6c5n(CC(CCCC)CCCCCC)c4c3n(CC(CCCC)CCCCCC)c21,17.4,-5.56,-3.65,-5.68,-3.9,10.0,,,,,PDINO,,,
67134,10.1039/d2qm01106a,COC(=O)C(C)(C)c1cc(C)cc(-c2sc3c4sc5cc(/C=C6/C(=O)c7cc(F)cc(c7)C(=O)/C6=C\c6cc(C(C)(C)C(=O)OC)c(-c7cc(C)cc(C(C)(C)C(=O)OC)c7)s6)sc5c4c(C(C)(C)C(=O)OC)ccc2-3)c1,CCCCCCCCCc1c(C=C2C(=O)c3cc(Cl)c(Cl)cc3C2=C(C#N)C#N)sc2c1sc1c3c4nsnc4c4c5sc6c(CCCCCCCCC)c(C=C7C(=O)c8cc(Cl)c(Cl)cc8C7=C(C#N)C#N)sc6c5n(CC(CCCC)CCCCCC)c4c3n(CC(CCCC)CCCCCC)c21,15.5,-5.56,-3.65,-5.68,-3.9,70.0,,,,,PDINO,,,
67147,10.1039/d2ra00253a,COC(=O)C(C)(C)c1cc(C)cc(-c2sc3c4sc5cc(/C=C6/C(=O)c7cc(F)cc(c7)C(=O)/C6=C\c6cc(C(C)(C)C(=O)OC)c(-c7cc(C)cc(C(C)(C)C(=O)OC)c7)s6)sc5c4c(C(C)(C)C(=O)OC)ccc2-3)c1,CCC1(CC)c2cc3c(cc2-c2cc4c(cc21)-c1sc(/C=C2\C(=O)c5cc(F)c(F)cc5C2=C(C#N)C#N)cc1C4(CC)CC)C(CC)(CC)c1cc(/C=C2\C(=O)c4cc(F)c(F)cc4C2=C(C#N)C#N)sc1-3,12.67,-5.56,-3.65,-5.78,-3.89,,,,,,,,,
67207,10.1039/d2se01303g,CCCCCCc1cc(-c2cc3c(-c4cc(Cl)c(CC(CC)CCCC)s4)c4sc(-c5cc(CCCCCC)c(-c6cc(CCCCCC)c(-c7ccc(/C=C8/SC(=S)N(CCCCCC)C8=O)s7)s6)s5)cc4c(-c4cc(Cl)c(CC(CC)CCCC)s4)c3s2)sc1-c1cc(CCCCCC)c(-c2ccc(/C=C3\SC(=S)N(CC(CC)CCCC)C3=O)s2)s1,CCCCCCCCCCCc1c(/C=C2\C(=O)c3cc(F)c(F)cc3C2=C(C#N)C#N)sc2c1sc1c3c4nsnc4c4c5sc6c(CCCCCCCCCCC)c(/C=C7\C(=O)c8cc(F)c(F)cc8C7=C(C#N)C#N)sc6c5n(CC(CC)CCCC)c4c3n(CC(CC)CCCC)c21,5.6,-5.46,-3.7,-5.65,-4.09,,,,,conventional,,,,
67208,10.1039/d2se01303g,CCCCCCc1cc(-c2cc3c(-c4cc(Cl)c(CC(CC)CCCC)s4)c4sc(-c5cc(CCCCCC)c(-c6cc(CCCCCC)c(-c7ccc(/C=C8/SC(=S)N(CCCCCC)C8=O)s7)s6)s5)cc4c(-c4cc(Cl)c(CC(CC)CCCC)s4)c3s2)sc1-c1cc(CCCCCC)c(-c2ccc(/C=C3\SC(=S)N(CC(CC)CCCC)C3=O)s2)s1,CCCCCCCCCCCc1c(/C=C2\C(=O)c3cc(F)c(F)cc3C2=C(C#N)C#N)sc2c1sc1c3c4nsnc4c4c5sc6c(CCCCCCCCCCC)c(/C=C7\C(=O)c8cc(F)c(F)cc8C7=C(C#N)C#N)sc6c5n(CC(CC)CCCC)c4c3n(CC(CC)CCCC)c21,13.8,-5.46,-3.7,-5.65,-4.09,,,,,conventional,,,,
67209,10.1039/d2se01303g,CCCCCCc1cc(-c2cc3c(-c4cc(Cl)c(CC(CC)CCCC)s4)c4sc(-c5cc(CCCCCC)c(-c6cc(CCCCCC)c(-c7ccc(/C=C8/SC(=S)N(CCCCCC)C8=O)s7)s6)s5)cc4c(-c4cc(Cl)c(CC(CC)CCCC)s4)c3s2)sc1-c1cc(CCCCCC)c(-c2ccc(/C=C3\SC(=S)N(CC(CC)CCCC)C3=O)s2)s1,CCCCCCCCCCCc1c(/C=C2\C(=O)c3cc(F)c(F)cc3C2=C(C#N)C#N)sc2c1sc1c3c4nsnc4c4c5sc6c(CCCCCCCCCCC)c(/C=C7\C(=O)c8cc(F)c(F)cc8C7=C(C#N)C#N)sc6c5n(CC(CC)CCCC)c4c3n(CC(CC)CCCC)c21,15.5,-5.46,-3.7,-5.65,-4.09,,,,,conventional,,,,
67210,10.1039/d2ta00145d,CCCCCCCCc1cc(-c2c(-c3cccs3)sc3c(-c4cc(CCCCCCCC)c(CCCCCCCC)s4)c(-c4ccc(-c5cccc6nsnc56)s4)sc23)sc1CCCCCCCC,CCCCCCCCCCCc1c(/C=C2\C(=O)c3cc(F)c(F)cc3C2=C(C#N)C#N)sc2c1sc1c3c4nsnc4c4c5sc6c(CCCCCCCCCCC)c(/C=C7\C(=O)c8cc(F)c(F)cc8C7=C(C#N)C#N)sc6c5n(CC(CC)CCCC)c4c3n(CC(CC)CCCC)c21,10.78,,,-5.65,-4.09,,,,,conventional,,,,
67212,10.1039/d2ta00145d,CCCCCCc1csc(-c2ccc(-c3cc(CCCCCC)c(/C=C/c4csc(-c5cc6c(OCC(CC)CCCC)c7sc(-c8ccc(C9=C%10C(=O)N(CC(CC)CCCC)C(c%11ccc(-c%12cc%13c(OCC(CC)CCCC)c%14sccc%14c(OCC(CC)CCCC)c%13s%12)s%11)=C%10C(=O)N9CC(CC)CCCC)s8)cc7c(OCC(CC)CCCC)c6s5)c4)s3)c3nsnc23)c1,CCCCCCCCCCCc1c(/C=C2\C(=O)c3cc(F)c(F)cc3C2=C(C#N)C#N)sc2c1sc1c3c4nsnc4c4c5sc6c(CCCCCCCCCCC)c(/C=C7\C(=O)c8cc(F)c(F)cc8C7=C(C#N)C#N)sc6c5n(CC(CC)CCCC)c4c3n(CC(CC)CCCC)c21,14.58,,,-5.65,-4.09,,,,,conventional,,,,
67213,10.1039/d2ta00145d,CCCCCCc1csc(-c2ccc(-c3cc(CCCCCC)c(/C=C/c4csc(-c5cc6c(OCC(CC)CCCC)c7sc(-c8ccc(C9=C%10C(=O)N(CC(CC)CCCC)C(c%11ccc(-c%12cc%13c(OCC(CC)CCCC)c%14sccc%14c(OCC(CC)CCCC)c%13s%12)s%11)=C%10C(=O)N9CC(CC)CCCC)s8)cc7c(OCC(CC)CCCC)c6s5)c4)s3)c3nsnc23)c1,COC(=O)CCCC1(c2ccccc2)C23c4c5ccc6c7cc8c9c%10c(cc%11cc%12c%13c%14c(cc%15c%16ccc-5c2c%16c2c5c%16c%17c(c(c46)c7c9c%17c4c%10c%11c%13c4c%16c%14c%152)C513)C%12)C8,9.31,,,-5.9,-3.9,,,,,,,,,
67215,10.1039/d2ta00174h,CCCCCCCCC(CCCCCC)COc1cnc2c(-c3cccs3)c(F)c(F)cc2n1,CCCCCCCCCCCc1c(/C=C2\C(=O)c3cc(F)c(F)cc3C2=C(C#N)C#N)sc2c1sc1c3c4nsnc4c4c5sc6c(CCCCCCCCCCC)c(/C=C7\C(=O)c8cc(F)c(F)cc8C7=C(C#N)C#N)sc6c5n(CC(CC)CCCC)c4c3n(CC(CC)CCCC)c21,15.22,-5.54,-2.92,-5.65,-4.09,,,,,,,,,
67229,10.1039/d2ta00716a,COC(=O)C(C)(C)c1cc(C)cc(-c2sc3c4sc5cc(/C=C6/C(=O)c7cc(F)cc(c7)C(=O)/C6=C\c6cc(C(C)(C)C(=O)OC)c(-c7cc(C)cc(C(C)(C)C(=O)OC)c7)s6)sc5c4c(C(C)(C)C(=O)OC)ccc2-3)c1,CCCCCCCCCCCc1c(/C=C2\C(=O)c3cc(Cl)c(Cl)cc3C2=C(C#N)C#N)sc2c1Cc1c-2n(CC(CCCC)CCCCCC)c2c1c1nsnc1c1c3c(n(CC(CCCC)CCCCCC)c12)-c1sc(/C=C2\C(=O)c4cc(Cl)c(Cl)cc4C2=C(C#N)C#N)c(CCCCCCCCCCC)c1C3,17.11,-5.56,-3.65,-5.62,-4.05,110.0,60.0,,0.4%,,,,,
67262,10.1039/d2ta02541h,CCCCCCC(CCCC)Cc1csc(-c2cc3c4nsnc4c4cc(-c5cc(CC(CCCC)CCCCCC)c(-c6cc7c(-c8cc(F)c(CC(CC)CCCC)s8)c8sccc8c(-c8cc(F)c(CC(CC)CCCC)s8)c7s6)s5)sc4c3s2)c1,CCCCCCCCCCCc1c(/C=C2\C(=O)c3cc(F)c(F)cc3C2=C(C#N)C#N)sc2c1sc1c3c4nsnc4c4c5sc6c(CCCCCCCCCCC)c(/C=C7\C(=O)c8cc(F)c(F)cc8C7=C(C#N)C#N)sc6c5n(CC(CC)CCCC)c4c3n(CC(CC)CCCC)c21,17.38,-5.51,-2.77,-5.65,-4.09,,,,,,,,chloroform,
67263,10.1039/d2ta02541h,CCCCCCC(CCCC)Cc1csc(-c2cc3c4nsnc4c4cc(-c5cc(CC(CCCC)CCCCCC)c(-c6cc7c(-c8cc(F)c(CC(CC)CCCC)s8)c8sccc8c(-c8cc(F)c(CC(CC)CCCC)s8)c7s6)s5)sc4c3s2)c1,CCCCCCCCCCCc1c(/C=C2\C(=O)c3cc(F)c(F)cc3C2=C(C#N)C#N)sc2c1sc1c3c4nsnc4c4c5sc6c(CCCCCCCCCCC)c(/C=C7\C(=O)c8cc(F)c(F)cc8C7=C(C#N)C#N)sc6c5n(CC(CC)CCCC)c4c3n(CC(CC)CCCC)c21,15.42,-5.51,-2.77,-5.65,-4.09,,,,0.5% v/v,,,,,
67264,10.1039/d2ta02541h,CCCCCCC(CCCC)Cc1csc(-c2cc3c4nsnc4c4cc(-c5cc(CC(CCCC)CCCCCC)c(-c6cc7c(-c8cc(F)c(CC(CC)CCCC)s8)c8sccc8c(-c8cc(F)c(CC(CC)CCCC)s8)c7s6)s5)sc4c3s2)c1,CCCCCCCCCCCc1c(/C=C2\C(=O)c3cc(F)c(F)cc3C2=C(C#N)C#N)sc2c1sc1c3c4nsnc4c4c5sc6c(CCCCCCCCCCC)c(/C=C7\C(=O)c8cc(F)c(F)cc8C7=C(C#N)C#N)sc6c5n(CC(CC)CCCC)c4c3n(CC(CC)CCCC)c21,13.67,-5.51,-2.77,-5.65,-4.09,,,,,,,,chlorobenzene,
67265,10.1039/d2ta02541h,COC(=O)C(C)(C)c1cc(C)cc(-c2sc3c4sc5cc(/C=C6/C(=O)c7cc(F)cc(c7)C(=O)/C6=C\c6cc(C(C)(C)C(=O)OC)c(-c7cc(C)cc(C(C)(C)C(=O)OC)c7)s6)sc5c4c(C(C)(C)C(=O)OC)ccc2-3)c1,CCCCCCCCCCCc1c(/C=C2\C(=O)c3cc(F)c(F)cc3C2=C(C#N)C#N)sc2c1sc1c3c4nsnc4c4c5sc6c(CCCCCCCCCCC)c(/C=C7\C(=O)c8cc(F)c(F)cc8C7=C(C#N)C#N)sc6c5n(CC(CC)CCCC)c4c3n(CC(CC)CCCC)c21,15.03,-5.56,-3.65,-5.65,-4.09,,,,,inverted,,,chloroform,
67266,10.1039/d2ta02541h,COC(=O)C(C)(C)c1cc(C)cc(-c2sc3c4sc5cc(/C=C6/C(=O)c7cc(F)cc(c7)C(=O)/C6=C\c6cc(C(C)(C)C(=O)OC)c(-c7cc(C)cc(C(C)(C)C(=O)OC)c7)s6)sc5c4c(C(C)(C)C(=O)OC)ccc2-3)c1,CCCCCCCCCCCc1c(/C=C2\C(=O)c3cc(F)c(F)cc3C2=C(C#N)C#N)sc2c1sc1c3c4nsnc4c4c5sc6c(CCCCCCCCCCC)c(/C=C7\C(=O)c8cc(F)c(F)cc8C7=C(C#N)C#N)sc6c5n(CC(CC)CCCC)c4c3n(CC(CC)CCCC)c21,14.72,-5.56,-3.65,-5.65,-4.09,,,,,inverted,,,,
67267,10.1039/d2ta02541h,COC(=O)C(C)(C)c1cc(C)cc(-c2sc3c4sc5cc(/C=C6/C(=O)c7cc(F)cc(c7)C(=O)/C6=C\c6cc(C(C)(C)C(=O)OC)c(-c7cc(C)cc(C(C)(C)C(=O)OC)c7)s6)sc5c4c(C(C)(C)C(=O)OC)ccc2-3)c1,CCCCCCCCCCCc1c(/C=C2\C(=O)c3cc(F)c(F)cc3C2=C(C#N)C#N)sc2c1sc1c3c4nsnc4c4c5sc6c(CCCCCCCCCCC)c(/C=C7\C(=O)c8cc(F)c(F)cc8C7=C(C#N)C#N)sc6c5n(CC(CC)CCCC)c4c3n(CC(CC)CCCC)c21,14.29,-5.56,-3.65,-5.65,-4.09,,,,,,,,chlorobenzene,
67270,10.1039/d2ta02914f,CCCCC(CC)Cc1ccc(-c2c3cc(-c4ccc(-c5sc(-c6cccs6)c6c5C(=O)c5c(CC(CC)CCCC)sc(CC(CC)CCCC)c5C6=O)s4)sc3c(-c3ccc(CC(CC)CCCC)s3)c3ccsc23)s1,CCCCCCCCCCC(CCCCCCCC)CN1C(=O)c2ccc3c4c(c(-c5ccc(-c6cccs6)s5)cc(c24)C1=O)C(=O)N(CC(CCCCCCCC)CCCCCCCCCC)C3=O,6.58,-5.33,-3.48,-5.71,-4.02,,,,,,,,,
67271,10.1039/d2ta02914f,CCCCC(CC)Cc1ccc(-c2c3cc(-c4ccc(-c5sc(-c6cccs6)c6c5C(=O)c5c(CC(CC)CCCC)sc(CC(CC)CCCC)c5C6=O)s4)sc3c(-c3ccc(CC(CC)CCCC)s3)c3ccsc23)s1,CCCCCCCCCCC(CCCCCCCC)CN1C(=O)c2ccc3c4c(c(-c5ccc(-c6cccs6)s5)cc(c24)C1=O)C(=O)N(CC(CCCCCCCC)CCCCCCCCCC)C3=O,9.52,-5.33,-3.48,-5.71,-4.02,,,,,,,,,
67272,10.1039/d2ta02914f,CCCCC(CC)COC(=O)c1sc2c(-c3cc4c(-c5ccc(CC(CC)CCCC)s5)c5sccc5c(-c5ccc(CC(CC)CCCC)s5)c4s3)scc2c1F,CCCCCCCCCCC(CCCCCCCC)CN1C(=O)c2ccc3c4c(c(-c5ccc(-c6cccs6)s5)cc(c24)C1=O)C(=O)N(CC(CCCCCCCC)CCCCCCCCCC)C3=O,5.06,-5.21,-3.6,-5.71,-4.02,,,,,,,,,
67273,10.1039/d2ta02914f,CCCCC(CC)COC(=O)c1sc2c(-c3cc4c(-c5ccc(CC(CC)CCCC)s5)c5sccc5c(-c5ccc(CC(CC)CCCC)s5)c4s3)scc2c1F,CCCCCCCCCCC(CCCCCCCC)CN1C(=O)c2ccc3c4c(c(-c5ccc(-c6cccs6)s5)cc(c24)C1=O)C(=O)N(CC(CCCCCCCC)CCCCCCCCCC)C3=O,5.26,-5.21,-3.6,-5.71,-4.02,,,,,,,,,
67274,10.1039/d2ta02914f,CCCCC(CC)Cc1ccc(-c2c3cc(-c4ccc(-c5sc(-c6cccs6)c6c5C(=O)c5c(CC(CC)CCCC)sc(CC(CC)CCCC)c5C6=O)s4)sc3c(-c3ccc(CC(CC)CCCC)s3)c3ccsc23)s1,CCCCCCCCCCCCC(CCCCCCCCCC)Cn1c2c3sc(/C=C4\C(=O)c5ccccc5C4=C(C#N)C#N)c(CCCCCCCCCCC)c3sc2c2c3nsnc3c3c4sc5c(CCCCCCCCCCC)c(/C=C6\C(=O)c7cc(-c8cccs8)ccc7C6=C(C#N)C#N)sc5c4n(CC(CCCCCCCCCC)CCCCCCCCCCCC)c3c21,14.06,-5.33,-3.48,-5.63,-3.72,,,,,,,,,
67275,10.1039/d2ta02914f,CCCCC(CC)Cc1ccc(-c2c3cc(-c4ccc(-c5sc(-c6cccs6)c6c5C(=O)c5c(CC(CC)CCCC)sc(CC(CC)CCCC)c5C6=O)s4)sc3c(-c3ccc(CC(CC)CCCC)s3)c3ccsc23)s1,CCCCCCCCCCCCC(CCCCCCCCCC)Cn1c2c3sc(/C=C4\C(=O)c5ccccc5C4=C(C#N)C#N)c(CCCCCCCCCCC)c3sc2c2c3nsnc3c3c4sc5c(CCCCCCCCCCC)c(/C=C6\C(=O)c7cc(-c8cccs8)ccc7C6=C(C#N)C#N)sc5c4n(CC(CCCCCCCCCC)CCCCCCCCCCCC)c3c21,15.17,-5.33,-3.48,-5.63,-3.72,,,,,,,,,
67278,10.1039/d2ta02914f,COC(=O)C(C)(C)c1cc(C)cc(-c2sc3c4sc5cc(/C=C6/C(=O)c7cc(F)cc(c7)C(=O)/C6=C\c6cc(C(C)(C)C(=O)OC)c(-c7cc(C)cc(C(C)(C)C(=O)OC)c7)s6)sc5c4c(C(C)(C)C(=O)OC)ccc2-3)c1,CCCCCCCCCCCc1c(/C=C2\C(=O)c3ccccc3C2=C(C#N)C#N)sc2c1sc1c3c4nsnc4c4c5sc6c(CCCCCCCCCCC)c(/C=C7\C(=O)c8cc(-c9cccs9)ccc8C7=C(C#N)C#N)sc6c5n(CC(CCCCCCCC)CCCCCCCCCC)c4c3n(CC(CCCCCCCC)CCCCCCCCCC)c21,15.29,-5.56,-3.65,-5.68,-3.94,,,,,,,,,
67279,10.1039/d2ta02914f,COC(=O)C(C)(C)c1cc(C)cc(-c2sc3c4sc5cc(/C=C6/C(=O)c7cc(F)cc(c7)C(=O)/C6=C\c6cc(C(C)(C)C(=O)OC)c(-c7cc(C)cc(C(C)(C)C(=O)OC)c7)s6)sc5c4c(C(C)(C)C(=O)OC)ccc2-3)c1,CCCCCCCCCCCc1c(/C=C2\C(=O)c3ccccc3C2=C(C#N)C#N)sc2c1sc1c3c4nsnc4c4c5sc6c(CCCCCCCCCCC)c(/C=C7\C(=O)c8cc(-c9cccs9)ccc8C7=C(C#N)C#N)sc6c5n(CC(CCCCCCCC)CCCCCCCCCC)c4c3n(CC(CCCCCCCC)CCCCCCCCCC)c21,15.81,-5.56,-3.65,-5.68,-3.94,,,,,,,,,
67280,10.1039/d2ta02914f,CCCCC(CC)Cc1ccc(-c2c3cc(-c4ccc(-c5sc(-c6cccs6)c6c5C(=O)c5c(CC(CC)CCCC)sc(CC(CC)CCCC)c5C6=O)s4)sc3c(-c3ccc(CC(CC)CCCC)s3)c3ccsc23)s1,CCCCCCCCCCCCC(CCCCCCCCCC)Cn1c2c3sc(/C=C4\C(=O)c5ccccc5C4=C(C#N)C#N)c(CCCCCCCCCCC)c3sc2c2c3nsnc3c3c4sc5c(CCCCCCCCCCC)c(/C=C6\C(=O)c7cc(-c8cccs8)ccc7C6=C(C#N)C#N)sc5c4n(CC(CCCCCCCCCC)CCCCCCCCCCCC)c3c21,16.05,-5.33,-3.48,-5.63,-3.72,,,,,,,,,
67281,10.1039/d2ta02914f,COC(=O)C(C)(C)c1cc(C)cc(-c2sc3c4sc5cc(/C=C6/C(=O)c7cc(F)cc(c7)C(=O)/C6=C\c6cc(C(C)(C)C(=O)OC)c(-c7cc(C)cc(C(C)(C)C(=O)OC)c7)s6)sc5c4c(C(C)(C)C(=O)OC)ccc2-3)c1,CCCCCCCCCCCc1c(/C=C2\C(=O)c3ccccc3C2=C(C#N)C#N)sc2c1sc1c3c4nsnc4c4c5sc6c(CCCCCCCCCCC)c(/C=C7\C(=O)c8cc(-c9cc%10c(=O)n(CC(CCCCCC)CCCCCCCC)c(=O)c%11ccsc%11c%10s9)ccc8C7=C(C#N)C#N)sc6c5n(CC(CCCCCCCC)CCCCCCCCCC)c4c3n(CC(CCCCCCCC)CCCCCCCCCC)c21,15.19,-5.56,-3.65,,,,,,,,,,,
67282,10.1039/d2ta02914f,COC(=O)C(C)(C)c1cc(C)cc(-c2sc3c4sc5cc(/C=C6/C(=O)c7cc(F)cc(c7)C(=O)/C6=C\c6cc(C(C)(C)C(=O)OC)c(-c7cc(C)cc(C(C)(C)C(=O)OC)c7)s6)sc5c4c(C(C)(C)C(=O)OC)ccc2-3)c1,CCCCCCCCCCCc1c(/C=C2\C(=O)c3ccccc3C2=C(C#N)C#N)sc2c1sc1c3c4nsnc4c4c5sc6c(CCCCCCCCCCC)c(/C=C7\C(=O)c8cc(-c9cc%10c(=O)n(CC(CCCCCC)CCCCCCCC)c(=O)c%11ccsc%11c%10s9)ccc8C7=C(C#N)C#N)sc6c5n(CC(CCCCCCCC)CCCCCCCCCC)c4c3n(CC(CCCCCCCC)CCCCCCCCCC)c21,16.15,-5.56,-3.65,,,,,,,,,,,
67283,10.1039/d2ta02914f,COC(=O)C(C)(C)c1cc(C)cc(-c2sc3c4sc5cc(/C=C6/C(=O)c7cc(F)cc(c7)C(=O)/C6=C\c6cc(C(C)(C)C(=O)OC)c(-c7cc(C)cc(C(C)(C)C(=O)OC)c7)s6)sc5c4c(C(C)(C)C(=O)OC)ccc2-3)c1,CCCCCCCCCCCc1c(/C=C2\C(=O)c3ccccc3C2=C(C#N)C#N)sc2c1sc1c3c4nsnc4c4c5sc6c(CCCCCCCCCCC)c(/C=C7\C(=O)c8cc(-c9cccs9)ccc8C7=C(C#N)C#N)sc6c5n(CC(CCCCCCCC)CCCCCCCCCC)c4c3n(CC(CCCCCCCC)CCCCCCCCCC)c21,13.29,-5.56,-3.65,-5.68,-3.94,,,,,,,,,
67285,10.1039/d2ta02914f,COC(=O)C(C)(C)c1cc(C)cc(-c2sc3c4sc5cc(/C=C6/C(=O)c7cc(F)cc(c7)C(=O)/C6=C\c6cc(C(C)(C)C(=O)OC)c(-c7cc(C)cc(C(C)(C)C(=O)OC)c7)s6)sc5c4c(C(C)(C)C(=O)OC)ccc2-3)c1,CCCCCCCCCCCc1c(/C=C2\C(=O)c3ccccc3C2=C(C#N)C#N)sc2c1sc1c3c4nsnc4c4c5sc6c(CCCCCCCCCCC)c(/C=C7\C(=O)c8cc(-c9cccs9)ccc8C7=C(C#N)C#N)sc6c5n(CC(CCCCCCCC)CCCCCCCCCC)c4c3n(CC(CCCCCCCC)CCCCCCCCCC)c21,13.67,-5.56,-3.65,-5.68,-3.94,,,,,,,,,
67292,10.1039/d2ta03827g,COC(=O)C(C)(C)c1cc(C)cc(-c2sc3c4sc5cc(/C=C6/C(=O)c7cc(F)cc(c7)C(=O)/C6=C\c6cc(C(C)(C)C(=O)OC)c(-c7cc(C)cc(C(C)(C)C(=O)OC)c7)s6)sc5c4c(C(C)(C)C(=O)OC)ccc2-3)c1,CCCCCCCCCCCc1c(/C=C2\C(=O)c3cc(F)c(F)cc3C2=C(C#N)C#N)sc2c1sc1c3c4nsnc4c4c5sc6c(CCCCCCCCCCC)c(/C=C7\C(=O)c8cc(F)c(F)cc8C7=C(C#N)C#N)sc6c5n(CC(CC)CCCC)c4c3n(CC(CC)CCCC)c21,17.62,-5.56,-3.65,-5.65,-4.09,,100.0,1:1.2,0.5 vol%,conventional,NDI-EA,,,
67293,10.1039/d2ta03827g,COC(=O)C(C)(C)c1cc(C)cc(-c2sc3c4sc5cc(/C=C6/C(=O)c7cc(F)cc(c7)C(=O)/C6=C\c6cc(C(C)(C)C(=O)OC)c(-c7cc(C)cc(C(C)(C)C(=O)OC)c7)s6)sc5c4c(C(C)(C)C(=O)OC)ccc2-3)c1,CCCCCCCCCCCc1c(/C=C2\C(=O)c3cc(F)c(F)cc3C2=C(C#N)C#N)sc2c1sc1c3c4nsnc4c4c5sc6c(CCCCCCCCCCC)c(/C=C7\C(=O)c8cc(F)c(F)cc8C7=C(C#N)C#N)sc6c5n(CC(CC)CCCC)c4c3n(CC(CC)CCCC)c21,18.04,-5.56,-3.65,-5.65,-4.09,,100.0,1:1.2,0.5 vol%,conventional,PDI-EA,,,
67294,10.1039/d2ta03827g,COC(=O)C(C)(C)c1cc(C)cc(-c2sc3c4sc5cc(/C=C6/C(=O)c7cc(F)cc(c7)C(=O)/C6=C\c6cc(C(C)(C)C(=O)OC)c(-c7cc(C)cc(C(C)(C)C(=O)OC)c7)s6)sc5c4c(C(C)(C)C(=O)OC)ccc2-3)c1,CCCCCCC(CCCC)Cc1c(/C=C2\C(=O)c3cc(F)c(F)cc3C2=C(C#N)C#N)sc2c1SC1c3c(c4c(c5nsnc35)c3sc5c(CC(CCCC)CCCCCC)c(/C=C6\C(=O)c7cc(F)c(F)cc7C6=C(C#N)C#N)sc5c3n4CC(CC)CCCC)N(CC(CC)CCCC)C21,18.5,-5.56,-3.65,-5.68,-3.9,,,1:1.2,0.25%,conventional,PDI-EA,,,
67295,10.1039/d2ta03941a,COC(=O)C(C)(C)c1cc(C)cc(-c2sc3c4sc5cc(/C=C6/C(=O)c7cc(F)cc(c7)C(=O)/C6=C\c6cc(C(C)(C)C(=O)OC)c(-c7cc(C)cc(C(C)(C)C(=O)OC)c7)s6)sc5c4c(C(C)(C)C(=O)OC)ccc2-3)c1,CCCCCCCCCc1c(C=C2C(=O)c3cc(Cl)c(Cl)cc3C2=C(C#N)C#N)sc2c1sc1c3c4nsnc4c4c5sc6c(CCCCCCCCC)c(C=C7C(=O)c8cc(Cl)c(Cl)cc8C7=C(C#N)C#N)sc6c5n(CC(CCCC)CCCCCC)c4c3n(CC(CCCC)CCCCCC)c21,17.4,-5.56,-3.65,-5.68,-3.9,,,,,conventional,,,,
67297,10.1039/d2ta03941a,COC(=O)C(C)(C)c1cc(C)cc(-c2sc3c4sc5cc(/C=C6/C(=O)c7cc(F)cc(c7)C(=O)/C6=C\c6cc(C(C)(C)C(=O)OC)c(-c7cc(C)cc(C(C)(C)C(=O)OC)c7)s6)sc5c4c(C(C)(C)C(=O)OC)ccc2-3)c1,CCCCCCOc1cccc(C2(c3cccc(OCCCCCC)c3)c3cc4c(cc3-c3sc5cc(/C=C6/C(=O)c7cc(C)ccc7C6=C(C#N)C#N)sc5c32)C(c2cccc(OCCCCCC)c2)(c2cccc(OCCCCCC)c2)c2c-4sc3cc(/C=C4/C(=O)c5cc(C)ccc5C4=C(C#N)C#N)sc23)c1,10.3,-5.56,-3.65,-5.61,-3.89,,,,,conventional,,,,
67299,10.1039/d2ta03956g,COC(=O)C(C)(C)c1cc(C)cc(-c2sc3c4sc5cc(/C=C6/C(=O)c7cc(F)cc(c7)C(=O)/C6=C\c6cc(C(C)(C)C(=O)OC)c(-c7cc(C)cc(C(C)(C)C(=O)OC)c7)s6)sc5c4c(C(C)(C)C(=O)OC)ccc2-3)c1,CCCCCCCCCCCc1c(/C=C2\C(=O)c3cc(F)c(F)cc3C2=C(C#N)C#N)sc2c1sc1c3c4nsnc4c4c5sc6c(CCCCCCCCCCC)c(/C=C7\C(=O)c8cc(F)c(F)cc8C7=C(C#N)C#N)sc6c5n(CC(CC)CCCC)c4c3n(CC(CC)CCCC)c21,16.45,-5.56,-3.65,-5.65,-4.09,,,,,,,,,
67300,10.1039/d2ta04022k,CCCCCCCCC(CCCCCC)COc1cnc2c(-c3cccs3)c(F)c(F)cc2n1,CCCCCCCCCCCc1c(/C=C2\C(=O)c3cc(F)c(F)cc3C2=C(C#N)C#N)sc2c1sc1c3c4nsnc4c4c5sc6c(CCCCCCCCCCC)c(/C=C7\C(=O)c8cc(F)c(F)cc8C7=C(C#N)C#N)sc6c5n(CC(CC)CCCC)c4c3n(CC(CC)CCCC)c21,15.0,-5.54,-2.92,-5.65,-4.09,136.0,,1:1.2,0.5%,,,,,
67301,10.1039/d2ta04022k,CCCCCCCCC(CCCCCC)COc1cnc2c(-c3cccs3)c(F)c(F)cc2n1,CCCCCCCCCCCc1c(/C=C2\C(=O)c3cc(F)c(F)cc3C2=C(C#N)C#N)sc2c1sc1c3c4nsnc4c4c5sc6c(CCCCCCCCCCC)c(/C=C7\C(=O)c8cc(F)c(F)cc8C7=C(C#N)C#N)sc6c5n(CC(CC)CCCC)c4c3n(CC(CC)CCCC)c21,15.4,-5.54,-2.92,-5.65,-4.09,144.0,,1:1.2,0.5%,,,,,
67308,10.1039/d2ta04776d,COC(=O)C(C)(C)c1cc(C)cc(-c2sc3c4sc5cc(/C=C6/C(=O)c7cc(F)cc(c7)C(=O)/C6=C\c6cc(C(C)(C)C(=O)OC)c(-c7cc(C)cc(C(C)(C)C(=O)OC)c7)s6)sc5c4c(C(C)(C)C(=O)OC)ccc2-3)c1,CCCCCCCCCCCc1c(/C=C2\C(=O)c3cc(F)c(F)cc3C2=C(C#N)C#N)sc2c1sc1c3c4nsnc4c4c5sc6c(CCCCCCCCCCC)c(/C=C7\C(=O)c8cc(F)c(F)cc8C7=C(C#N)C#N)sc6c5n(CC(CC)CCCC)c4c3n(CC(CC)CCCC)c21,14.75,-5.56,-3.65,-5.65,-4.09,,100.0,,,,,,,
67317,10.1039/d2ta04776d,COC(=O)C(C)(C)c1cc(C)cc(-c2sc3c4sc5cc(/C=C6/C(=O)c7cc(F)cc(c7)C(=O)/C6=C\c6cc(C(C)(C)C(=O)OC)c(-c7cc(C)cc(C(C)(C)C(=O)OC)c7)s6)sc5c4c(C(C)(C)C(=O)OC)ccc2-3)c1,CCCCCCCCCc1c(C=C2C(=O)c3cc(Cl)c(Cl)cc3C2=C(C#N)C#N)sc2c1sc1c3c4nsnc4c4c5sc6c(CCCCCCCCC)c(C=C7C(=O)c8cc(Cl)c(Cl)cc8C7=C(C#N)C#N)sc6c5n(CC(CCCC)CCCCCC)c4c3n(CC(CCCC)CCCCCC)c21,15.49,-5.56,-3.65,-5.68,-3.9,,100.0,,,,,,,DIO
67319,10.1039/d2ta04776d,COC(=O)C(C)(C)c1cc(C)cc(-c2sc3c4sc5cc(/C=C6/C(=O)c7cc(F)cc(c7)C(=O)/C6=C\c6cc(C(C)(C)C(=O)OC)c(-c7cc(C)cc(C(C)(C)C(=O)OC)c7)s6)sc5c4c(C(C)(C)C(=O)OC)ccc2-3)c1,CCCCCCCCCc1c(C=C2C(=O)c3cc(Cl)c(Cl)cc3C2=C(C#N)C#N)sc2c1sc1c3c4nsnc4c4c5sc6c(CCCCCCCCC)c(C=C7C(=O)c8cc(Cl)c(Cl)cc8C7=C(C#N)C#N)sc6c5n(CC(CCCC)CCCCCC)c4c3n(CC(CCCC)CCCCCC)c21,9.63,-5.56,-3.65,-5.68,-3.9,,100.0,,,,,,,DIO
67321,10.1039/d2ta04784e,COC(=O)C(C)(C)c1cc(C)cc(-c2sc3c4sc5cc(/C=C6/C(=O)c7cc(F)cc(c7)C(=O)/C6=C\c6cc(C(C)(C)C(=O)OC)c(-c7cc(C)cc(C(C)(C)C(=O)OC)c7)s6)sc5c4c(C(C)(C)C(=O)OC)ccc2-3)c1,CCCCCCCCCCCc1c(/C=C2\C(=O)c3cc(F)c(F)cc3C2=C(C#N)C#N)sc2c1sc1c3c4nsnc4c4c5sc6c(CCCCCCCCCCC)c(/C=C7\C(=O)c8cc(F)c(F)cc8C7=C(C#N)C#N)sc6c5n(CC(CC)CCCC)c4c3n(CC(CC)CCCC)c21,16.44,-5.56,-3.65,-5.65,-4.09,,,,,,,,,
67331,10.1039/d2ta05078a,COC(=O)C(C)(C)c1cc(C)cc(-c2sc3c4sc5cc(/C=C6/C(=O)c7cc(F)cc(c7)C(=O)/C6=C\c6cc(C(C)(C)C(=O)OC)c(-c7cc(C)cc(C(C)(C)C(=O)OC)c7)s6)sc5c4c(C(C)(C)C(=O)OC)ccc2-3)c1,CCCCCCCCCCCc1c(/C=C2\C(=O)c3cc(F)c(F)cc3C2=C(C#N)C#N)sc2c1sc1c3c4nsnc4c4c5sc6c(CCCCCCCCCCC)c(/C=C7\C(=O)c8cc(F)c(F)cc8C7=C(C#N)C#N)sc6c5n(CC(CC)CCCC)c4c3n(CC(CC)CCCC)c21,14.15,-5.56,-3.65,-5.65,-4.09,,,,,inverted,,,,
67332,10.1039/d2ta05078a,COC(=O)C(C)(C)c1cc(C)cc(-c2sc3c4sc5cc(/C=C6/C(=O)c7cc(F)cc(c7)C(=O)/C6=C\c6cc(C(C)(C)C(=O)OC)c(-c7cc(C)cc(C(C)(C)C(=O)OC)c7)s6)sc5c4c(C(C)(C)C(=O)OC)ccc2-3)c1,CCCCCCCCCCCc1c(/C=C2\C(=O)c3cc(F)c(F)cc3C2=C(C#N)C#N)sc2c1sc1c3c4nsnc4c4c5sc6c(CCCCCCCCCCC)c(/C=C7\C(=O)c8cc(F)c(F)cc8C7=C(C#N)C#N)sc6c5n(CC(CC)CCCC)c4c3n(CC(CC)CCCC)c21,14.51,-5.56,-3.65,-5.65,-4.09,,,,,inverted,,,,
67333,10.1039/d2ta05078a,COC(=O)C(C)(C)c1cc(C)cc(-c2sc3c4sc5cc(/C=C6/C(=O)c7cc(F)cc(c7)C(=O)/C6=C\c6cc(C(C)(C)C(=O)OC)c(-c7cc(C)cc(C(C)(C)C(=O)OC)c7)s6)sc5c4c(C(C)(C)C(=O)OC)ccc2-3)c1,CCCCCCCCCCCc1c(/C=C2\C(=O)c3cc(F)c(F)cc3C2=C(C#N)C#N)sc2c1sc1c3c4nsnc4c4c5sc6c(CCCCCCCCCCC)c(/C=C7\C(=O)c8cc(F)c(F)cc8C7=C(C#N)C#N)sc6c5n(CC(CC)CCCC)c4c3n(CC(CC)CCCC)c21,15.34,-5.56,-3.65,-5.65,-4.09,,,,,inverted,,,,
67334,10.1039/d2ta05078a,COC(=O)C(C)(C)c1cc(C)cc(-c2sc3c4sc5cc(/C=C6/C(=O)c7cc(F)cc(c7)C(=O)/C6=C\c6cc(C(C)(C)C(=O)OC)c(-c7cc(C)cc(C(C)(C)C(=O)OC)c7)s6)sc5c4c(C(C)(C)C(=O)OC)ccc2-3)c1,CCCCCCCCCCCc1c(/C=C2\C(=O)c3cc(F)c(F)cc3C2=C(C#N)C#N)sc2c1sc1c3c4nsnc4c4c5sc6c(CCCCCCCCCCC)c(/C=C7\C(=O)c8cc(F)c(F)cc8C7=C(C#N)C#N)sc6c5n(CC(CC)CCCC)c4c3n(CC(CC)CCCC)c21,14.82,-5.56,-3.65,-5.65,-4.09,,,,,inverted,,,,
67335,10.1039/d2ta05078a,COC(=O)C(C)(C)c1cc(C)cc(-c2sc3c4sc5cc(/C=C6/C(=O)c7cc(F)cc(c7)C(=O)/C6=C\c6cc(C(C)(C)C(=O)OC)c(-c7cc(C)cc(C(C)(C)C(=O)OC)c7)s6)sc5c4c(C(C)(C)C(=O)OC)ccc2-3)c1,CCCCCCCCCCCc1c(/C=C2\C(=O)c3cc(F)c(F)cc3C2=C(C#N)C#N)sc2c1sc1c3c4nsnc4c4c5sc6c(CCCCCCCCCCC)c(/C=C7\C(=O)c8cc(F)c(F)cc8C7=C(C#N)C#N)sc6c5n(CC(CC)CCCC)c4c3n(CC(CC)CCCC)c21,14.25,-5.56,-3.65,-5.65,-4.09,,,,,inverted,,,,
67336,10.1039/d2ta05078a,COC(=O)C(C)(C)c1cc(C)cc(-c2sc3c4sc5cc(/C=C6/C(=O)c7cc(F)cc(c7)C(=O)/C6=C\c6cc(C(C)(C)C(=O)OC)c(-c7cc(C)cc(C(C)(C)C(=O)OC)c7)s6)sc5c4c(C(C)(C)C(=O)OC)ccc2-3)c1,CCCCCCCCCCCc1c(/C=C2\C(=O)c3cc(F)c(F)cc3C2=C(C#N)C#N)sc2c1sc1c3c4nsnc4c4c5sc6c(CCCCCCCCCCC)c(/C=C7\C(=O)c8cc(F)c(F)cc8C7=C(C#N)C#N)sc6c5n(CC(CC)CCCC)c4c3n(CC(CC)CCCC)c21,13.16,-5.56,-3.65,-5.65,-4.09,,,1:1.2,,inverted,,,,
67337,10.1039/d2ta05083h,CCCCC(CC)COC(=O)c1sc2csc(-c3cc4c(-c5ccc(CC(CC)CCCC)s5)c5sccc5c(-c5ccc(CC(CC)CCCC)s5)c4s3)c2c1F,CCCCCCc1ccc(C2(c3ccc(CCCCCC)cc3)c3cc4c(cc3-c3sc(-c5sc(/C=C6\C(=O)c7cc(F)c(F)cc7C6=C(C#N)C#N)cc5OCC(CC)CCCC)cc32)C(c2ccc(CCCCCC)cc2)(c2ccc(CCCCCC)cc2)c2cc(-c3scc(/C=C5/C(=O)c6cc(F)c(F)cc6C5=C(C#N)C#N)c3OCC(CC)CCCC)sc2-4)cc1,8.9,-5.21,-3.6,-5.44,-4.19,,,1:1.5,,,,,,
67338,10.1039/d2ta05083h,CCCCC(CC)COC(=O)c1sc2csc(-c3cc4c(-c5ccc(CC(CC)CCCC)s5)c5sccc5c(-c5ccc(CC(CC)CCCC)s5)c4s3)c2c1F,CCCCCCc1ccc(C2(c3ccc(CCCCCC)cc3)c3cc4c(cc3-c3sc(-c5sc(/C=C6\C(=O)c7cc(F)c(F)cc7C6=C(C#N)C#N)cc5OCC(CC)CCCC)cc32)C(c2ccc(CCCCCC)cc2)(c2ccc(CCCCCC)cc2)c2cc(-c3scc(/C=C5/C(=O)c6cc(F)c(F)cc6C5=C(C#N)C#N)c3OCC(CC)CCCC)sc2-4)cc1,11.6,-5.21,-3.6,-5.44,-4.19,90.0,,1:1.5,3% v/v,,,,,
67344,10.1039/d2ta05452c,CCCCCCC(CCCC)Cc1csc(-c2cc3c4nsnc4c4cc(-c5cc(CC(CCCC)CCCCCC)c(-c6cc7c(-c8cc(F)c(CC(CC)CCCC)s8)c8sccc8c(-c8cc(F)c(CC(CC)CCCC)s8)c7s6)s5)sc4c3s2)c1,CCCCCCCCCCCc1c(/C=C2\C(=O)c3cc(F)c(F)cc3C2=C(C#N)C#N)sc2c1sc1c3c4nsnc4c4c5sc6c(CCCCCCCCCCC)c(/C=C7\C(=O)c8cc(F)c(F)cc8C7=C(C#N)C#N)sc6c5n(CC(CC)CCCC)c4c3n(CC(CC)CCCC)c21,17.26,-5.51,-2.77,-5.65,-4.09,,,,,conventional,,,,
67360,10.1039/d2ta05846d,COC(=O)C(C)(C)c1cc(C)cc(-c2sc3c4sc5cc(/C=C6/C(=O)c7cc(F)cc(c7)C(=O)/C6=C\c6cc(C(C)(C)C(=O)OC)c(-c7cc(C)cc(C(C)(C)C(=O)OC)c7)s6)sc5c4c(C(C)(C)C(=O)OC)ccc2-3)c1,CCCCCCCCCCCc1c(/C=C2\C(=O)c3ccccc3C2=C(C#N)C#N)sc2c1sc1c3c4nsnc4c4c5sc6c(CCCCCCCCCCC)c(/C=C7/C(=O)c8cc(-c9cccs9)ccc8C7=C(C#N)C#N)sc6c5n(CC(CCCCCCCC)CCCCCCCCCC)c4c3n(CC(CCCCCCCC)CCCCCCCCCC)c21,13.72,-5.56,-3.65,,,,100.0,,,,,,,
67364,10.1039/d2ta06706d,COC(=O)C(C)(C)c1cc(C)cc(-c2sc3c4sc5cc(/C=C6/C(=O)c7cc(F)cc(c7)C(=O)/C6=C\c6cc(C(C)(C)C(=O)OC)c(-c7cc(C)cc(C(C)(C)C(=O)OC)c7)s6)sc5c4c(C(C)(C)C(=O)OC)ccc2-3)c1,CCCCCCCCCCCc1c(/C=C2\C(=O)c3cc(F)c(F)cc3C2=C(C#N)C#N)sc2c1sc1c3c4nsnc4c4c5sc6c(CCCCCCCCCCC)c(/C=C7\C(=O)c8cc(F)c(F)cc8C7=C(C#N)C#N)sc6c5n(CC(CC)CCCC)c4c3n(CC(CC)CCCC)c21,15.51,-5.56,-3.65,-5.65,-4.09,,,1:1.2,0.5 vol%,,,,,
67367,10.1039/d2ta06706d,COC(=O)C(C)(C)c1cc(C)cc(-c2sc3c4sc5cc(/C=C6/C(=O)c7cc(F)cc(c7)C(=O)/C6=C\c6cc(C(C)(C)C(=O)OC)c(-c7cc(C)cc(C(C)(C)C(=O)OC)c7)s6)sc5c4c(C(C)(C)C(=O)OC)ccc2-3)c1,CCCCCCC(CCCC)Cc1c(/C=C2\C(=O)c3cc(F)c(F)cc3C2=C(C#N)C#N)sc2c1SC1c3c(c4c(c5nsnc35)c3sc5c(CC(CCCC)CCCCCC)c(/C=C6\C(=O)c7cc(F)c(F)cc7C6=C(C#N)C#N)sc5c3n4CC(CC)CCCC)N(CC(CC)CCCC)C21,17.62,-5.56,-3.65,-5.68,-3.9,,,,0.3 vol%,,,,,
67369,10.1039/d2ta06861c,COC(=O)C(C)(C)c1cc(C)cc(-c2sc3c4sc5cc(/C=C6/C(=O)c7cc(F)cc(c7)C(=O)/C6=C\c6cc(C(C)(C)C(=O)OC)c(-c7cc(C)cc(C(C)(C)C(=O)OC)c7)s6)sc5c4c(C(C)(C)C(=O)OC)ccc2-3)c1,CCCCCCCCCCCc1c(/C=C2\C(=O)c3cc(F)c(F)cc3C2=C(C#N)C#N)sc2c1sc1c3c4nsnc4c4c5sc6c(CCCCCCCCCCC)c(/C=C7\C(=O)c8cc(F)c(F)cc8C7=C(C#N)C#N)sc6c5n(CC(CC)CCCC)c4c3n(CC(CC)CCCC)c21,16.38,-5.56,-3.65,-5.65,-4.09,,,,,conventional,,,,
67370,10.1039/d2ta06861c,COC(=O)C(C)(C)c1cc(C)cc(-c2sc3c4sc5cc(/C=C6/C(=O)c7cc(F)cc(c7)C(=O)/C6=C\c6cc(C(C)(C)C(=O)OC)c(-c7cc(C)cc(C(C)(C)C(=O)OC)c7)s6)sc5c4c(C(C)(C)C(=O)OC)ccc2-3)c1,CCCCCCCCCCCc1c(/C=C2\C(=O)c3cc(F)c(F)cc3C2=C(C#N)C#N)sc2c1sc1c3c4nsnc4c4c5sc6c(CCCCCCCCCCC)c(/C=C7\C(=O)c8cc(F)c(F)cc8C7=C(C#N)C#N)sc6c5n(CC(CC)CCCC)c4c3n(CC(CC)CCCC)c21,16.81,-5.56,-3.65,-5.65,-4.09,,,,,conventional,,,,
67371,10.1039/d2ta06861c,COC(=O)C(C)(C)c1cc(C)cc(-c2sc3c4sc5cc(/C=C6/C(=O)c7cc(F)cc(c7)C(=O)/C6=C\c6cc(C(C)(C)C(=O)OC)c(-c7cc(C)cc(C(C)(C)C(=O)OC)c7)s6)sc5c4c(C(C)(C)C(=O)OC)ccc2-3)c1,CCCCCCCCCCCc1c(/C=C2\C(=O)c3cc(F)c(F)cc3C2=C(C#N)C#N)sc2c1sc1c3c4nsnc4c4c5sc6c(CCCCCCCCCCC)c(/C=C7\C(=O)c8cc(F)c(F)cc8C7=C(C#N)C#N)sc6c5n(CC(CC)CCCC)c4c3n(CC(CC)CCCC)c21,17.21,-5.56,-3.65,-5.65,-4.09,,,,,conventional,,,,
67372,10.1039/d2ta06861c,COC(=O)C(C)(C)c1cc(C)cc(-c2sc3c4sc5cc(/C=C6/C(=O)c7cc(F)cc(c7)C(=O)/C6=C\c6cc(C(C)(C)C(=O)OC)c(-c7cc(C)cc(C(C)(C)C(=O)OC)c7)s6)sc5c4c(C(C)(C)C(=O)OC)ccc2-3)c1,CCCCCCCCCCCc1c(/C=C2\C(=O)c3cc(F)c(F)cc3C2=C(C#N)C#N)sc2c1sc1c3c4nsnc4c4c5sc6c(CCCCCCCCCCC)c(/C=C7\C(=O)c8cc(F)c(F)cc8C7=C(C#N)C#N)sc6c5n(CC(CC)CCCC)c4c3n(CC(CC)CCCC)c21,16.84,-5.56,-3.65,-5.65,-4.09,,,,,conventional,,,,
67373,10.1039/d2ta06861c,CCCCC(CC)Cc1ccc(-c2c3cc(-c4ccc(-c5sc(-c6cccs6)c6c5C(=O)c5c(CC(CC)CCCC)sc(CC(CC)CCCC)c5C6=O)s4)sc3c(-c3ccc(CC(CC)CCCC)s3)c3ccsc23)s1,CCCCCCCCCCCc1c(/C=C2\C(=O)c3cc(F)c(F)cc3C2=C(C#N)C#N)sc2c1sc1c3c4nsnc4c4c5sc6c(CCCCCCCCCCC)c(/C=C7\C(=O)c8cc(F)c(F)cc8C7=C(C#N)C#N)sc6c5n(CC(CC)CCCC)c4c3n(CC(CC)CCCC)c21,12.2,-5.33,-3.48,-5.65,-4.09,,,,,,,,,
67374,10.1039/d2ta06861c,CCCCC(CC)Cc1ccc(-c2c3cc(-c4ccc(-c5sc(-c6cccs6)c6c5C(=O)c5c(CC(CC)CCCC)sc(CC(CC)CCCC)c5C6=O)s4)sc3c(-c3ccc(CC(CC)CCCC)s3)c3ccsc23)s1,CCCCCCCCCCCc1c(/C=C2\C(=O)c3cc(F)c(F)cc3C2=C(C#N)C#N)sc2c1sc1c3c4nsnc4c4c5sc6c(CCCCCCCCCCC)c(/C=C7\C(=O)c8cc(F)c(F)cc8C7=C(C#N)C#N)sc6c5n(CC(CC)CCCC)c4c3n(CC(CC)CCCC)c21,12.49,-5.33,-3.48,-5.65,-4.09,,,,,,,,,
67375,10.1039/d2ta06861c,CCCCC(CC)Cc1ccc(-c2c3cc(-c4ccc(-c5sc(-c6cccs6)c6c5C(=O)c5c(CC(CC)CCCC)sc(CC(CC)CCCC)c5C6=O)s4)sc3c(-c3ccc(CC(CC)CCCC)s3)c3ccsc23)s1,CCCCCCCCCCCc1c(/C=C2\C(=O)c3cc(F)c(F)cc3C2=C(C#N)C#N)sc2c1sc1c3c4nsnc4c4c5sc6c(CCCCCCCCCCC)c(/C=C7\C(=O)c8cc(F)c(F)cc8C7=C(C#N)C#N)sc6c5n(CC(CC)CCCC)c4c3n(CC(CC)CCCC)c21,12.48,-5.33,-3.48,-5.65,-4.09,,,,,,,,,
67376,10.1039/d2ta06861c,CCCCC(CC)Cc1ccc(-c2c3cc(-c4ccc(-c5sc(-c6cccs6)c6c5C(=O)c5c(CC(CC)CCCC)sc(CC(CC)CCCC)c5C6=O)s4)sc3c(-c3ccc(CC(CC)CCCC)s3)c3ccsc23)s1,CCCCCCCCCCCc1c(/C=C2\C(=O)c3cc(F)c(F)cc3C2=C(C#N)C#N)sc2c1sc1c3c4nsnc4c4c5sc6c(CCCCCCCCCCC)c(/C=C7\C(=O)c8cc(F)c(F)cc8C7=C(C#N)C#N)sc6c5n(CC(CC)CCCC)c4c3n(CC(CC)CCCC)c21,12.96,-5.33,-3.48,-5.65,-4.09,,,,,,,,,
67377,10.1039/d2ta06861c,CCCCCCC(CCCC)Cc1csc(-c2cc3c4nsnc4c4cc(-c5cc(CC(CCCC)CCCCCC)c(-c6cc7c(-c8cc(Cl)c(CC(CC)CCCC)s8)c8sccc8c(-c8cc(Cl)c(CC(CC)CCCC)s8)c7s6)s5)sc4c3s2)c1,CCCCCCCCCCCc1c(/C=C2\C(=O)c3cc(F)c(F)cc3C2=C(C#N)C#N)sc2c1sc1c3c4nsnc4c4c5sc6c(CCCCCCCCCCC)c(/C=C7\C(=O)c8cc(F)c(F)cc8C7=C(C#N)C#N)sc6c5n(CC(CC)CCCC)c4c3n(CC(CC)CCCC)c21,15.76,-5.51,-2.77,-5.65,-4.09,,,,,,,,,
67378,10.1039/d2ta06861c,CCCCCCC(CCCC)Cc1csc(-c2cc3c4nsnc4c4cc(-c5cc(CC(CCCC)CCCCCC)c(-c6cc7c(-c8cc(Cl)c(CC(CC)CCCC)s8)c8sccc8c(-c8cc(Cl)c(CC(CC)CCCC)s8)c7s6)s5)sc4c3s2)c1,CCCCCCCCCCCc1c(/C=C2\C(=O)c3cc(F)c(F)cc3C2=C(C#N)C#N)sc2c1sc1c3c4nsnc4c4c5sc6c(CCCCCCCCCCC)c(/C=C7\C(=O)c8cc(F)c(F)cc8C7=C(C#N)C#N)sc6c5n(CC(CC)CCCC)c4c3n(CC(CC)CCCC)c21,17.3,-5.51,-2.77,-5.65,-4.09,,,,,,,,,
67379,10.1039/d2ta06861c,CCCCCCC(CCCC)Cc1csc(-c2cc3c4nsnc4c4cc(-c5cc(CC(CCCC)CCCCCC)c(-c6cc7c(-c8cc(Cl)c(CC(CC)CCCC)s8)c8sccc8c(-c8cc(Cl)c(CC(CC)CCCC)s8)c7s6)s5)sc4c3s2)c1,CCCCCCCCCCCc1c(/C=C2\C(=O)c3cc(F)c(F)cc3C2=C(C#N)C#N)sc2c1sc1c3c4nsnc4c4c5sc6c(CCCCCCCCCCC)c(/C=C7\C(=O)c8cc(F)c(F)cc8C7=C(C#N)C#N)sc6c5n(CC(CC)CCCC)c4c3n(CC(CC)CCCC)c21,16.95,-5.51,-2.77,-5.65,-4.09,,,,,,,,,
67380,10.1039/d2ta06861c,CCCCCCC(CCCC)Cc1csc(-c2cc3c4nsnc4c4cc(-c5cc(CC(CCCC)CCCCCC)c(-c6cc7c(-c8cc(Cl)c(CC(CC)CCCC)s8)c8sccc8c(-c8cc(Cl)c(CC(CC)CCCC)s8)c7s6)s5)sc4c3s2)c1,CCCCCCCCCCCc1c(/C=C2\C(=O)c3cc(F)c(F)cc3C2=C(C#N)C#N)sc2c1sc1c3c4nsnc4c4c5sc6c(CCCCCCCCCCC)c(/C=C7\C(=O)c8cc(F)c(F)cc8C7=C(C#N)C#N)sc6c5n(CC(CC)CCCC)c4c3n(CC(CC)CCCC)c21,16.17,-5.51,-2.77,-5.65,-4.09,,,,,,,,,
67381,10.1039/d2ta06861c,COC(=O)C(C)(C)c1cc(C)cc(-c2sc3c4sc5cc(/C=C6/C(=O)c7cc(F)cc(c7)C(=O)/C6=C\c6cc(C(C)(C)C(=O)OC)c(-c7cc(C)cc(C(C)(C)C(=O)OC)c7)s6)sc5c4c(C(C)(C)C(=O)OC)ccc2-3)c1,CCCCCCCCCc1c(C=C2C(=O)c3cc(Cl)c(Cl)cc3C2=C(C#N)C#N)sc2c1sc1c3c4nsnc4c4c5sc6c(CCCCCCCCC)c(C=C7C(=O)c8cc(Cl)c(Cl)cc8C7=C(C#N)C#N)sc6c5n(CC(CCCC)CCCCCC)c4c3n(CC(CCCC)CCCCCC)c21,17.57,-5.56,-3.65,-5.68,-3.9,,,,,,,,,
67382,10.1039/d2ta06861c,COC(=O)C(C)(C)c1cc(C)cc(-c2sc3c4sc5cc(/C=C6/C(=O)c7cc(F)cc(c7)C(=O)/C6=C\c6cc(C(C)(C)C(=O)OC)c(-c7cc(C)cc(C(C)(C)C(=O)OC)c7)s6)sc5c4c(C(C)(C)C(=O)OC)ccc2-3)c1,CCCCCCCCCc1c(C=C2C(=O)c3cc(Cl)c(Cl)cc3C2=C(C#N)C#N)sc2c1sc1c3c4nsnc4c4c5sc6c(CCCCCCCCC)c(C=C7C(=O)c8cc(Cl)c(Cl)cc8C7=C(C#N)C#N)sc6c5n(CC(CCCC)CCCCCC)c4c3n(CC(CCCC)CCCCCC)c21,18.19,-5.56,-3.65,-5.68,-3.9,,,,,,,,,
67383,10.1039/d2ta06861c,COC(=O)C(C)(C)c1cc(C)cc(-c2sc3c4sc5cc(/C=C6/C(=O)c7cc(F)cc(c7)C(=O)/C6=C\c6cc(C(C)(C)C(=O)OC)c(-c7cc(C)cc(C(C)(C)C(=O)OC)c7)s6)sc5c4c(C(C)(C)C(=O)OC)ccc2-3)c1,CCCCCCCCCc1c(C=C2C(=O)c3cc(Cl)c(Cl)cc3C2=C(C#N)C#N)sc2c1sc1c3c4nsnc4c4c5sc6c(CCCCCCCCC)c(C=C7C(=O)c8cc(Cl)c(Cl)cc8C7=C(C#N)C#N)sc6c5n(CC(CCCC)CCCCCC)c4c3n(CC(CCCC)CCCCCC)c21,17.25,-5.56,-3.65,-5.68,-3.9,,,,,,,,,
67384,10.1039/d2ta06861c,COC(=O)C(C)(C)c1cc(C)cc(-c2sc3c4sc5cc(/C=C6/C(=O)c7cc(F)cc(c7)C(=O)/C6=C\c6cc(C(C)(C)C(=O)OC)c(-c7cc(C)cc(C(C)(C)C(=O)OC)c7)s6)sc5c4c(C(C)(C)C(=O)OC)ccc2-3)c1,CCCCCCCCCc1c(C=C2C(=O)c3cc(Cl)c(Cl)cc3C2=C(C#N)C#N)sc2c1sc1c3c4nsnc4c4c5sc6c(CCCCCCCCC)c(C=C7C(=O)c8cc(Cl)c(Cl)cc8C7=C(C#N)C#N)sc6c5n(CC(CCCC)CCCCCC)c4c3n(CC(CCCC)CCCCCC)c21,17.05,-5.56,-3.65,-5.68,-3.9,,,,,,,,,
67388,10.1039/d2ta07239d,CCCCCCCCC(CCCCCC)COc1cnc2c(-c3cccs3)c(F)c(F)cc2n1,CCCCCCc1c(/C=C2\C(=O)c3cc(F)c(F)cc3C2=C(C#N)C#N)sc2c3c4nn(CC(CC)CCCC)nc4c4c5sc(/C=C6\C(=O)c7cc(F)c(F)cc7C6=C(C#N)C#N)c(CCCCCC)c5n(CC(CC)CCCC)c4c3n(CC(CC)CCCC)c12,14.29,-5.54,-2.92,-5.58,-4.03,100.0,,1:1.2,,,,,,
67389,10.1039/d2ta07239d,CCCCCCCCC(CCCCCC)COc1cnc2c(-c3cccs3)c(F)c(F)cc2n1,CCCCCCc1c(/C=C2\C(=O)c3cc(F)c(F)cc3C2=C(C#N)C#N)sc2c3c4nn(CC(CC)CCCC)nc4c4c5sc(/C=C6\C(=O)c7cc(F)c(F)cc7C6=C(C#N)C#N)c(CCCCCC)c5n(CC(CC)CCCC)c4c3n(CC(CC)CCCC)c12,15.23,-5.54,-2.92,-5.58,-4.03,100.0,100.0,1:1.2,0.5%,,,,,CN
67390,10.1039/d2ta07239d,CCCCCCCCC(CCCCCC)COc1cnc2c(-c3cccs3)c(F)c(F)cc2n1,CCCCCCc1c(/C=C2\C(=O)c3cc(F)c(F)cc3C2=C(C#N)C#N)sc2c3c4nn(CC(CC)CCCC)nc4c4c5sc(/C=C6\C(=O)c7cc(F)c(F)cc7C6=C(C#N)C#N)c(CCCCCC)c5n(CC(CC)CCCC)c4c3n(CC(CC)CCCC)c12,16.01,-5.54,-2.92,-5.58,-4.03,100.0,100.0,1:1.2,0.5%,,,,,CN
67391,10.1039/d2ta07239d,COC(=O)C(C)(C)c1cc(C)cc(-c2sc3c4sc5cc(/C=C6/C(=O)c7cc(F)cc(c7)C(=O)/C6=C\c6cc(C(C)(C)C(=O)OC)c(-c7cc(C)cc(C(C)(C)C(=O)OC)c7)s6)sc5c4c(C(C)(C)C(=O)OC)ccc2-3)c1,CCCCCCc1c(/C=C2\C(=O)c3cc(F)c(F)cc3C2=C(C#N)C#N)sc2c3c4nn(CC(CC)CCCC)nc4c4c5sc(/C=C6\C(=O)c7cc(F)c(F)cc7C6=C(C#N)C#N)c(CCCCCC)c5n(CC(CC)CCCC)c4c3n(CC(CC)CCCC)c12,15.44,-5.56,-3.65,-5.58,-4.03,100.0,100.0,1:1.2,0.5%,,,,,CN
67392,10.1039/d2ta07239d,COC(=O)C(C)(C)c1cc(C)cc(-c2sc3c4sc5cc(/C=C6/C(=O)c7cc(F)cc(c7)C(=O)/C6=C\c6cc(C(C)(C)C(=O)OC)c(-c7cc(C)cc(C(C)(C)C(=O)OC)c7)s6)sc5c4c(C(C)(C)C(=O)OC)ccc2-3)c1,CCCCCCCCCCCc1c(/C=C2\C(=O)c3cc(F)c(F)cc3C2=C(C#N)C#N)sc2c1sc1c3c4nsnc4c4c5sc6c(CCCCCCCCCCC)c(/C=C7\C(=O)c8cc(F)c(F)cc8C7=C(C#N)C#N)sc6c5n(CC(CC)CCCC)c4c3n(CC(CC)CCCC)c21,15.7,-5.56,-3.65,-5.65,-4.09,,,1 : 1.2,,,,,,
67393,10.1039/d2ta07239d,CCCCCCCCC(CCCCCC)COc1cnc2c(-c3cccs3)c(F)c(F)cc2n1,CCCCCCCCCCCc1c(/C=C2\C(=O)c3cc(F)c(F)cc3C2=C(C#N)C#N)sc2c1sc1c3c4nsnc4c4c5sc6c(CCCCCCCCCCC)c(/C=C7\C(=O)c8cc(F)c(F)cc8C7=C(C#N)C#N)sc6c5n(CC(CC)CCCC)c4c3n(CC(CC)CCCC)c21,16.21,-5.54,-2.92,-5.65,-4.09,,,1 : 1.2,,,,,,
67394,10.1039/d2ta07239d,CCCCC(CC)Cc1sc(-c2c3ccsc3c(-c3cc(Cl)c(CC(CC)CCCC)s3)c3sc(-c4ccc(-c5sc(-c6cccs6)c6c5C(=O)c5c(CC(CC)CCCC)sc(CC(CC)CCCC)c5C6=O)s4)cc23)cc1Cl,CCCCCCCCCCCc1c(/C=C2\C(=O)c3cc(F)c(F)cc3C2=C(C#N)C#N)sc2c1sc1c3c4nsnc4c4c5sc6c(CCCCCCCCCCC)c(/C=C7\C(=O)c8cc(F)c(F)cc8C7=C(C#N)C#N)sc6c5n(CC(CC)CCCC)c4c3n(CC(CC)CCCC)c21,17.04,-5.575,-3.67,-5.65,-4.09,,,1 : 1.2,,,,,,
67395,10.1039/d2ta07239d,CCCCCCC(CCCC)Cc1csc(-c2cc3c4nsnc4c4cc(-c5cc(CC(CCCC)CCCCCC)c(-c6cc7c(-c8cc(F)c(CC(CC)CCCC)s8)c8sccc8c(-c8cc(F)c(CC(CC)CCCC)s8)c7s6)s5)sc4c3s2)c1,CCCCCCCCCCCc1c(/C=C2\C(=O)c3cc(F)c(F)cc3C2=C(C#N)C#N)sc2c1sc1c3c4nsnc4c4c5sc6c(CCCCCCCCCCC)c(/C=C7\C(=O)c8cc(F)c(F)cc8C7=C(C#N)C#N)sc6c5n(CC(CC)CCCC)c4c3n(CC(CC)CCCC)c21,18.22,-5.51,-2.77,-5.65,-4.09,,,1 : 1.6,,,,,,
67396,10.1039/d2ta07239d,CCCCCCCCC(CCCCCC)Cc1csc(-c2cc(CC(CCCCCC)CCCCCCCC)c(-c3cc(F)c(-c4sccc4F)s3)s2)c1,CCCCCCCCCCCc1c(/C=C2\C(=O)c3cc(F)c(F)cc3C2=C(C#N)C#N)sc2c1sc1c3c4nsnc4c4c5sc6c(CCCCCCCCCCC)c(/C=C7\C(=O)c8cc(F)c(F)cc8C7=C(C#N)C#N)sc6c5n(CC(CCCC)CCCCCC)c4c3n(CC(CCCC)CCCCCC)c21,13.65,-5.35,-3.43,-5.65,-4.1,,,1 : 1.2,,,,,,
67397,10.1039/d2ta07239d,COC(=O)C(C)(C)c1cc(C)cc(-c2sc3c4sc5cc(/C=C6/C(=O)c7cc(F)cc(c7)C(=O)/C6=C\c6cc(C(C)(C)C(=O)OC)c(-c7cc(C)cc(C(C)(C)C(=O)OC)c7)s6)sc5c4c(C(C)(C)C(=O)OC)ccc2-3)c1,CCCCCCc1c(/C=C2\C(=O)c3cc(F)c(F)cc3C2=C(C#N)C#N)sc2c3c4nn(CC(CC)CCCC)nc4c4c5sc(/C=C6\C(=O)c7cc(F)c(F)cc7C6=C(C#N)C#N)c(CCCCCC)c5n(CC(CC)CCCC)c4c3n(CC(CC)CCCC)c12,13.34,-5.56,-3.65,-5.58,-4.03,,,1 : 1.2,,,,,,
67398,10.1039/d2ta07239d,CCCCCCc1ccsc1,CCc1c(C=C2C(=O)c3cc(Cl)c(Cl)cc3C2=O)sc2c1sc1c3c4nsnc4c4c5sc6c(CC)c(C=C7C(=O)c8cc(Cl)c(Cl)cc8C7=O)sc6c5n(CC)c4c3n(CC)c21,10.7,-5.01,-3.12,,,,,1 : 1,,,,,,
67400,10.1039/d2ta07239d,CCCCCCCCC(CCCCCC)COc1cnc2c(-c3cccs3)c(F)c(F)cc2n1,CCCCCCc1c(/C=C2\C(=O)c3cc(F)c(F)cc3C2=C(C#N)C#N)sc2c3c4nn(CC(CC)CCCC)nc4c4c5sc(/C=C6\C(=O)c7cc(F)c(F)cc7C6=C(C#N)C#N)c(CCCCCC)c5n(CC(CC)CCCC)c4c3n(CC(CC)CCCC)c12,16.01,-5.54,-2.92,-5.58,-4.03,100.0,100.0,1 : 1.2,0.5%,,,,,
67409,10.1039/d2ta07856b,COC(=O)C(C)(C)c1cc(C)cc(-c2sc3c4sc5cc(/C=C6/C(=O)c7cc(F)cc(c7)C(=O)/C6=C\c6cc(C(C)(C)C(=O)OC)c(-c7cc(C)cc(C(C)(C)C(=O)OC)c7)s6)sc5c4c(C(C)(C)C(=O)OC)ccc2-3)c1,CCCCCCCCCCCc1c(/C=C2\C(=O)c3cc(F)c(F)cc3C2=C(C#N)C#N)sc2c1sc1c3c4nsnc4c4c5sc6c(CCCCCCCCCCC)c(/C=C7\C(=O)c8cc(F)c(F)cc8C7=C(C#N)C#N)sc6c5n(CC(CC)CCCC)c4c3n(CC(CC)CCCC)c21,16.15,-5.56,-3.65,-5.65,-4.09,,,,,inverted,ZnO,,,
67410,10.1039/d2ta07856b,COC(=O)C(C)(C)c1cc(C)cc(-c2sc3c4sc5cc(/C=C6/C(=O)c7cc(F)cc(c7)C(=O)/C6=C\c6cc(C(C)(C)C(=O)OC)c(-c7cc(C)cc(C(C)(C)C(=O)OC)c7)s6)sc5c4c(C(C)(C)C(=O)OC)ccc2-3)c1,CCCCCCCCCCCc1c(/C=C2\C(=O)c3cc(F)c(F)cc3C2=C(C#N)C#N)sc2c1sc1c3c4nsnc4c4c5sc6c(CCCCCCCCCCC)c(/C=C7\C(=O)c8cc(F)c(F)cc8C7=C(C#N)C#N)sc6c5n(CC(CC)CCCC)c4c3n(CC(CC)CCCC)c21,15.17,-5.56,-3.65,-5.65,-4.09,,,,,inverted,ZnO/Gl,,,
67411,10.1039/d2ta07856b,COC(=O)C(C)(C)c1cc(C)cc(-c2sc3c4sc5cc(/C=C6/C(=O)c7cc(F)cc(c7)C(=O)/C6=C\c6cc(C(C)(C)C(=O)OC)c(-c7cc(C)cc(C(C)(C)C(=O)OC)c7)s6)sc5c4c(C(C)(C)C(=O)OC)ccc2-3)c1,CCCCCCCCCCCc1c(/C=C2\C(=O)c3cc(F)c(F)cc3C2=C(C#N)C#N)sc2c1sc1c3c4nsnc4c4c5sc6c(CCCCCCCCCCC)c(/C=C7\C(=O)c8cc(F)c(F)cc8C7=C(C#N)C#N)sc6c5n(CC(CC)CCCC)c4c3n(CC(CC)CCCC)c21,17.37,-5.56,-3.65,-5.65,-4.09,,,,,inverted,ZnO/Gl,,,
