Repository: JiYiqaq/PCE-KA-GNN

# Data directory

- `raw/Active_Database.csv` is the immutable source dataset bundled under CC BY 4.0. Do not overwrite it with processed data.
- `processed/` is created and populated by the training pipeline. Generated `.pt` and `.pth` caches are intentionally ignored by Git because they can exceed GitHub's normal single-file limit.

See `../DATA_LICENSE.md` for provenance, license and checksum information.

File: data/processed/device_records.csv (part 118 of 250)
record_id,doi,donor_smiles,acceptor_smiles,pce,homo_d,lumo_d,homo_a,lumo_a,active_layer_thickness,annealing_temp,d_a_ratio,additive_ratio,device_type,etl_canonical,htl_canonical,solvent_canonical,additive_canonical
67412,10.1039/d2ta07856b,COC(=O)C(C)(C)c1cc(C)cc(-c2sc3c4sc5cc(/C=C6/C(=O)c7cc(F)cc(c7)C(=O)/C6=C\c6cc(C(C)(C)C(=O)OC)c(-c7cc(C)cc(C(C)(C)C(=O)OC)c7)s6)sc5c4c(C(C)(C)C(=O)OC)ccc2-3)c1,CCCCCCCCCCCc1c(/C=C2\C(=O)c3cc(F)c(F)cc3C2=C(C#N)C#N)sc2c1sc1c3c4nsnc4c4c5sc6c(CCCCCCCCCCC)c(/C=C7\C(=O)c8cc(F)c(F)cc8C7=C(C#N)C#N)sc6c5n(CC(CC)CCCC)c4c3n(CC(CC)CCCC)c21,18.03,-5.56,-3.65,-5.65,-4.09,,,,,inverted,ZnO/Gl,,,
67413,10.1039/d2ta07856b,COC(=O)C(C)(C)c1cc(C)cc(-c2sc3c4sc5cc(/C=C6/C(=O)c7cc(F)cc(c7)C(=O)/C6=C\c6cc(C(C)(C)C(=O)OC)c(-c7cc(C)cc(C(C)(C)C(=O)OC)c7)s6)sc5c4c(C(C)(C)C(=O)OC)ccc2-3)c1,CCCCCCCCCCCc1c(/C=C2\C(=O)c3cc(F)c(F)cc3C2=C(C#N)C#N)sc2c1sc1c3c4nsnc4c4c5sc6c(CCCCCCCCCCC)c(/C=C7\C(=O)c8cc(F)c(F)cc8C7=C(C#N)C#N)sc6c5n(CC(CC)CCCC)c4c3n(CC(CC)CCCC)c21,17.12,-5.56,-3.65,-5.65,-4.09,,,,,inverted,ZnO/Gl,,,
67414,10.1039/d2ta08301a,COC(=O)C(C)(C)c1cc(C)cc(-c2sc3c4sc5cc(/C=C6/C(=O)c7cc(F)cc(c7)C(=O)/C6=C\c6cc(C(C)(C)C(=O)OC)c(-c7cc(C)cc(C(C)(C)C(=O)OC)c7)s6)sc5c4c(C(C)(C)C(=O)OC)ccc2-3)c1,CCCCCCCCC1(CCCCCCCC)c2cc3c(cc2-c2cc4c(cc21)-c1sc(/C=C2\C(=O)c5cc(Cl)c(Cl)cc5C2=C(C#N)C#N)cc1C4(CCCCCCCC)CCCCCCCC)C(CCCCCCCC)(CCCCCCCC)c1cc(/C=C2\C(=O)c4cc(Cl)c(Cl)cc4C2=C(C#N)C#N)sc1-3,14.07,-5.56,-3.65,-5.63,-3.89,,,,,inverted,,,,
67422,10.1039/d2ta08572k,CCCCC(CC)Cc1ccc(-c2c3cc(-c4ccc(-c5sc(-c6cccs6)c6c5C(=O)c5c(CC(CC)CCCC)sc(CC(CC)CCCC)c5C6=O)s4)sc3c(-c3ccc(CC(CC)CCCC)s3)c3ccsc23)s1,CCCCCCCCCCCCC(CCCCCCCCCC)Cn1c2c3sc(/C=C4\C(=O)c5ccccc5C4=C(C#N)C#N)c(CCCCCCCCCCC)c3sc2c2c3nn(C)nc3c3c4sc5c(CCCCCCCCCCC)c(/C=C6\C(=O)c7cc(-c8cccs8)ccc7C6=C(C#N)C#N)sc5c4n(CC(CCCCCCCCCC)CCCCCCCCCCCC)c3c21,9.19,-5.33,-3.48,-5.57,-3.78,,,,,inverted,,,o-xylene,
67423,10.1039/d2ta08572k,CCCCC(CC)Cc1ccc(-c2c3cc(-c4ccc(-c5sc(-c6cccs6)c6c5C(=O)c5c(CC(CC)CCCC)sc(CC(CC)CCCC)c5C6=O)s4)sc3c(-c3ccc(CC(CC)CCCC)s3)c3ccsc23)s1,CCCCCCCCCCCCC(CCCCCCCCCC)Cn1c2c3sc(/C=C4\C(=O)c5ccccc5C4=C(C#N)C#N)c(CCCCCCCCCCC)c3sc2c2c3nn(C)nc3c3c4sc5c(CCCCCCCCCCC)c(/C=C6\C(=O)c7cc(-c8cccs8)ccc7C6=C(C#N)C#N)sc5c4n(CC(CCCCCCCCCC)CCCCCCCCCCCC)c3c21,15.01,-5.33,-3.48,-5.57,-3.78,,,,,inverted,,,o-xylene,
67424,10.1039/d2ta08572k,CCCCC(CC)Cc1ccc(-c2c3cc(-c4ccc(-c5sc(-c6cccs6)c6c5C(=O)c5c(CC(CC)CCCC)sc(CC(CC)CCCC)c5C6=O)s4)sc3c(-c3ccc(CC(CC)CCCC)s3)c3ccsc23)s1,CCCCCCCCCCCCC(CCCCCCCCCC)Cn1c2c3sc(/C=C4\C(=O)c5ccccc5C4=C(C#N)C#N)c(CCCCCCCCCCC)c3sc2c2c3nn(C)nc3c3c4sc5c(CCCCCCCCCCC)c(/C=C6\C(=O)c7cc(-c8cccs8)ccc7C6=C(C#N)C#N)sc5c4n(CC(CCCCCCCCCC)CCCCCCCCCCCC)c3c21,11.26,-5.33,-3.48,-5.57,-3.78,,,,,inverted,,,chlorobenzene,
67425,10.1039/d2ta08572k,CCCCC(CC)Cc1ccc(-c2c3cc(-c4ccc(-c5sc(-c6cccs6)c6c5C(=O)c5c(CC(CC)CCCC)sc(CC(CC)CCCC)c5C6=O)s4)sc3c(-c3ccc(CC(CC)CCCC)s3)c3ccsc23)s1,CCCCCCCCCCCCC(CCCCCCCCCC)Cn1c2c3sc(/C=C4\C(=O)c5ccccc5C4=C(C#N)C#N)c(CCCCCCCCCCC)c3sc2c2c3nn(C)nc3c3c4sc5c(CCCCCCCCCCC)c(/C=C6\C(=O)c7cc(-c8cccs8)ccc7C6=C(C#N)C#N)sc5c4n(CC(CCCCCCCCCC)CCCCCCCCCCCC)c3c21,13.27,-5.33,-3.48,-5.57,-3.78,,,,,inverted,,,chlorobenzene,
67426,10.1039/d2ta08603d,CCCCCCCCC(CCCCCC)Cc1sc(-c2c3cc(-c4ccc(-c5sc(-c6cccs6)c6c5C(=O)N(CCCCCCCC)C6=O)s4)sc3c(-c3cc(F)c(CC(CCCCCC)CCCCCCCC)s3)c3ccsc23)cc1F,CCCCCCc1ccc(C2(c3ccc(CCCCCC)cc3)c3cc4c(cc3-c3sc5cc(/C=C6\C(=O)c7cc(F)c(F)cc7C6=C(C#N)C#N)sc5c32)C(c2ccc(CCCCCC)cc2)(c2ccc(CCCCCC)cc2)c2c-4sc3cc(/C=C4\C(=O)c5cc(F)c(F)cc5C4=C(C#N)C#N)sc23)cc1,9.67,-5.32,-3.5,-5.66,-4.14,120.0,120.0,1:1,,inverted,,,o-xylene,
67427,10.1039/d2ta08603d,CCCCCCCCC(CCCCCC)Cc1sc(-c2c3cc(-c4ccc(-c5sc(-c6cccs6)c6c5C(=O)N(CCCCCCCC)C6=O)s4)sc3c(-c3cc(F)c(CC(CCCCCC)CCCCCCCC)s3)c3ccsc23)cc1F,CCCCCCc1ccc(C2(c3ccc(CCCCCC)cc3)c3cc4c(cc3-c3sc5cc(/C=C6\C(=O)c7cc(F)c(F)cc7C6=C(C#N)C#N)sc5c32)C(c2ccc(CCCCCC)cc2)(c2ccc(CCCCCC)cc2)c2c-4sc3cc(/C=C4\C(=O)c5cc(F)c(F)cc5C4=C(C#N)C#N)sc23)cc1,10.81,-5.32,-3.5,-5.66,-4.14,120.0,120.0,1:1,3 wt%,inverted,,,o-xylene,DPE
67428,10.1039/d2ta08603d,CCCCCCCCC(CCCCCC)Cc1sc(-c2c3cc(-c4ccc(-c5sc(-c6cccs6)c6c5C(=O)N(CCCCCCCC)C6=O)s4)sc3c(-c3cc(F)c(CC(CCCCCC)CCCCCCCC)s3)c3ccsc23)cc1F,CCCCCCc1ccc(C2(c3ccc(CCCCCC)cc3)c3cc4c(cc3-c3sc5cc(/C=C6\C(=O)c7cc(F)c(F)cc7C6=C(C#N)C#N)sc5c32)C(c2ccc(CCCCCC)cc2)(c2ccc(CCCCCC)cc2)c2c-4sc3cc(/C=C4\C(=O)c5cc(F)c(F)cc5C4=C(C#N)C#N)sc23)cc1,10.11,-5.32,-3.5,-5.66,-4.14,120.0,120.0,1:1,,inverted,,,o-xylene,
67429,10.1039/d2ta08603d,CCCCCCCCC(CCCCCC)Cc1sc(-c2c3cc(-c4ccc(-c5sc(-c6cccs6)c6c5C(=O)N(CCCCCCCC)C6=O)s4)sc3c(-c3cc(F)c(CC(CCCCCC)CCCCCCCC)s3)c3ccsc23)cc1F,CCCCCCc1ccc(C2(c3ccc(CCCCCC)cc3)c3cc4c(cc3-c3sc5cc(/C=C6\C(=O)c7cc(F)c(F)cc7C6=C(C#N)C#N)sc5c32)C(c2ccc(CCCCCC)cc2)(c2ccc(CCCCCC)cc2)c2c-4sc3cc(/C=C4\C(=O)c5cc(F)c(F)cc5C4=C(C#N)C#N)sc23)cc1,11.68,-5.32,-3.5,-5.66,-4.14,120.0,120.0,1:1,3 wt%,inverted,,,o-xylene,DPE
67451,10.1039/d2ta09327h,COC(=O)C(C)(C)c1cc(C)cc(-c2sc3c4sc5cc(/C=C6/C(=O)c7cc(F)cc(c7)C(=O)/C6=C\c6cc(C(C)(C)C(=O)OC)c(-c7cc(C)cc(C(C)(C)C(=O)OC)c7)s6)sc5c4c(C(C)(C)C(=O)OC)ccc2-3)c1,CCCCCCCCCCCc1c(/C=C2\C(=O)c3cc(F)c(F)cc3C2=C(C#N)C#N)sc2c1sc1c3c4nsnc4c4c5sc6c(CCCCCCCCCCC)c(/C=C7\C(=O)c8cc(F)c(F)cc8C7=C(C#N)C#N)sc6c5n(CC(CC)CCCC)c4c3n(CC(CC)CCCC)c21,15.28,-5.56,-3.65,-5.65,-4.09,100.0,75.0,1:1 by weight,0.5%,,BCP,,,
67452,10.1039/d2ta09327h,COC(=O)C(C)(C)c1cc(C)cc(-c2sc3c4sc5cc(/C=C6/C(=O)c7cc(F)cc(c7)C(=O)/C6=C\c6cc(C(C)(C)C(=O)OC)c(-c7cc(C)cc(C(C)(C)C(=O)OC)c7)s6)sc5c4c(C(C)(C)C(=O)OC)ccc2-3)c1,CCCCCCCCCCCc1c(/C=C2\C(=O)c3cc(F)c(F)cc3C2=C(C#N)C#N)sc2c1sc1c3c4nsnc4c4c5sc6c(CCCCCCCCCCC)c(/C=C7\C(=O)c8cc(F)c(F)cc8C7=C(C#N)C#N)sc6c5n(CC(CC)CCCC)c4c3n(CC(CC)CCCC)c21,15.49,-5.56,-3.65,-5.65,-4.09,100.0,75.0,1:1 by weight,0.5%,,,,,
67453,10.1039/d2ta09327h,COC(=O)C(C)(C)c1cc(C)cc(-c2sc3c4sc5cc(/C=C6/C(=O)c7cc(F)cc(c7)C(=O)/C6=C\c6cc(C(C)(C)C(=O)OC)c(-c7cc(C)cc(C(C)(C)C(=O)OC)c7)s6)sc5c4c(C(C)(C)C(=O)OC)ccc2-3)c1,CCCCCCCCCc1c(C=C2C(=O)c3cc(Cl)c(Cl)cc3C2=C(C#N)C#N)sc2c1sc1c3c4nsnc4c4c5sc6c(CCCCCCCCC)c(C=C7C(=O)c8cc(Cl)c(Cl)cc8C7=C(C#N)C#N)sc6c5n(CC(CCCC)CCCCCC)c4c3n(CC(CCCC)CCCCCC)c21,16.5,-5.56,-3.65,-5.68,-3.9,100.0,80.0,1:1.2 by weight,0.5%,,BCP,,,
67454,10.1039/d2ta09327h,COC(=O)C(C)(C)c1cc(C)cc(-c2sc3c4sc5cc(/C=C6/C(=O)c7cc(F)cc(c7)C(=O)/C6=C\c6cc(C(C)(C)C(=O)OC)c(-c7cc(C)cc(C(C)(C)C(=O)OC)c7)s6)sc5c4c(C(C)(C)C(=O)OC)ccc2-3)c1,CCCCCCCCCc1c(C=C2C(=O)c3cc(Cl)c(Cl)cc3C2=C(C#N)C#N)sc2c1sc1c3c4nsnc4c4c5sc6c(CCCCCCCCC)c(C=C7C(=O)c8cc(Cl)c(Cl)cc8C7=C(C#N)C#N)sc6c5n(CC(CCCC)CCCCCC)c4c3n(CC(CCCC)CCCCCC)c21,16.7,-5.56,-3.65,-5.68,-3.9,100.0,80.0,1:1.2 by weight,0.5%,,,,,
67477,10.1039/d2ta09990j,COC(=O)C(C)(C)c1cc(C)cc(-c2sc3c4sc5cc(/C=C6/C(=O)c7cc(F)cc(c7)C(=O)/C6=C\c6cc(C(C)(C)C(=O)OC)c(-c7cc(C)cc(C(C)(C)C(=O)OC)c7)s6)sc5c4c(C(C)(C)C(=O)OC)ccc2-3)c1,CCCCCCCCCCCc1c(/C=C2\C(=O)c3cc(F)c(F)cc3C2=C(C#N)C#N)sc2c1sc1c3c4nsnc4c4c5sc6c(CCCCCCCCCCC)c(/C=C7\C(=O)c8cc(F)c(F)cc8C7=C(C#N)C#N)sc6c5n(CC(CCCC)CCCCCC)c4c3n(CC(CCCC)CCCCCC)c21,15.83,-5.56,-3.65,-5.65,-4.1,,,,,conventional,,,,
67503,10.1039/d2tc00045h,CCCCC(CC)Cc1ccc(-c2c3cc(-c4ccc(-c5sc(-c6cccs6)c6c5C(=O)c5c(CC(CC)CCCC)sc(CC(CC)CCCC)c5C6=O)s4)sc3c(-c3ccc(CC(CC)CCCC)s3)c3ccsc23)s1,CCCCCCCCCCCCC(CCCCCCCCCC)Cn1c2c3sc(/C=C4\C(=O)c5cc(F)ccc5C4=C(C#N)C#N)c(CCCCCCCCCCC)c3sc2c2c3nsnc3c3c4sc5c(CCCCCCCCCCC)c(/C=C6\C(=O)c7cc(-c8cccs8)c(F)cc7C6=C(C#N)C#N)sc5c4n(CC(CCCCCCCCCC)CCCCCCCCCCCC)c3c21,12.25,-5.33,-3.48,-5.74,-3.84,,,,,,,,chloroform,CN
67504,10.1039/d2tc00045h,CCCCC(CC)Cc1ccc(-c2c3cc(-c4ccc(-c5sc(-c6cccs6)c6c5C(=O)c5c(CC(CC)CCCC)sc(CC(CC)CCCC)c5C6=O)s4)sc3c(-c3ccc(CC(CC)CCCC)s3)c3ccsc23)s1,CCCCCCCCCCCCC(CCCCCCCCCC)Cn1c2c3sc(/C=C4\C(=O)c5cc(F)ccc5C4=C(C#N)C#N)c(CCCCCCCCCCC)c3sc2c2c3nsnc3c3c4sc5c(CCCCCCCCCCC)c(/C=C6\C(=O)c7cc(-c8cccs8)c(F)cc7C6=C(C#N)C#N)sc5c4n(CC(CCCCCCCCCC)CCCCCCCCCCCC)c3c21,15.02,-5.33,-3.48,-5.74,-3.84,,100.0,1:1,1 vol%,,,,chlorobenzene,CN
67570,10.1039/d2tc01920e,CCCCC(CC)Cc1ccc(-c2c3cc(-c4ccc(-c5sc(-c6cccs6)c6c5C(=O)c5c(CC(CC)CCCC)sc(CC(CC)CCCC)c5C6=O)s4)sc3c(-c3ccc(CC(CC)CCCC)s3)c3ccsc23)s1,CCCCCCc1ccc(C2(c3ccc(CCCCCC)cc3)c3cc4c(cc3-c3sc5cc(C=C6C(=O)c7ccccc7C6=C(C#N)C#N)sc5c32)C(c2ccc(CCCCCC)cc2)(c2ccc(CCCCCC)cc2)c2c-4sc3cc(C=C4C(=O)c5ccccc5C4=C(C#N)C#N)sc23)cc1,1.13,-5.33,-3.48,-5.576,-3.916,,,,,,,,chlorobenzene,
67571,10.1039/d2tc01920e,CCCCC(CC)Cc1ccc(-c2c3cc(-c4ccc(-c5sc(-c6cccs6)c6c5C(=O)c5c(CC(CC)CCCC)sc(CC(CC)CCCC)c5C6=O)s4)sc3c(-c3ccc(CC(CC)CCCC)s3)c3ccsc23)s1,CCCCCCc1ccc(C2(c3ccc(CCCCCC)cc3)c3cc4c(cc3-c3sc5cc(C=C6C(=O)c7ccccc7C6=C(C#N)C#N)sc5c32)C(c2ccc(CCCCCC)cc2)(c2ccc(CCCCCC)cc2)c2c-4sc3cc(C=C4C(=O)c5ccccc5C4=C(C#N)C#N)sc23)cc1,1.45,-5.33,-3.48,-5.576,-3.916,,,,,,,,chlorobenzene,
67572,10.1039/d2tc01920e,CCCCC(CC)Cc1ccc(-c2c3cc(-c4ccc(-c5sc(-c6cccs6)c6c5C(=O)c5c(CC(CC)CCCC)sc(CC(CC)CCCC)c5C6=O)s4)sc3c(-c3ccc(CC(CC)CCCC)s3)c3ccsc23)s1,CCCCCCc1ccc(C2(c3ccc(CCCCCC)cc3)c3cc4c(cc3-c3sc5cc(C=C6C(=O)c7ccccc7C6=C(C#N)C#N)sc5c32)C(c2ccc(CCCCCC)cc2)(c2ccc(CCCCCC)cc2)c2c-4sc3cc(C=C4C(=O)c5ccccc5C4=C(C#N)C#N)sc23)cc1,1.21,-5.33,-3.48,-5.576,-3.916,,,,,,,,toluene,
67573,10.1039/d2tc01920e,CCCCC(CC)Cc1ccc(-c2c3cc(-c4ccc(-c5sc(-c6cccs6)c6c5C(=O)c5c(CC(CC)CCCC)sc(CC(CC)CCCC)c5C6=O)s4)sc3c(-c3ccc(CC(CC)CCCC)s3)c3ccsc23)s1,CCCCCCc1ccc(C2(c3ccc(CCCCCC)cc3)c3cc4c(cc3-c3sc5cc(C=C6C(=O)c7ccccc7C6=C(C#N)C#N)sc5c32)C(c2ccc(CCCCCC)cc2)(c2ccc(CCCCCC)cc2)c2c-4sc3cc(C=C4C(=O)c5ccccc5C4=C(C#N)C#N)sc23)cc1,1.29,-5.33,-3.48,-5.576,-3.916,,,,,,,,toluene,
67574,10.1039/d2tc02014a,CCCCCCC(CCCC)Cc1sc(-c2nc3c(-c4cccs4)cc(F)c(-c4ccc(-c5cc6c(-c7cc(F)c(CC(CC)CCCC)s7)c7sccc7c(-c7cc(F)c(CC(CC)CCCC)s7)c6s5)s4)c3nc2-c2cc(F)c(CC(CCCC)CCCCCC)s2)cc1F,CCCCCCCCCCCc1c(/C=C2\C(=O)c3cc(F)c(F)cc3C2=C(C#N)C#N)sc2c1sc1c3c4nsnc4c4c5sc6c(CCCCCCCCCCC)c(/C=C7\C(=O)c8cc(F)c(F)cc8C7=C(C#N)C#N)sc6c5n(CC(CC)CCCC)c4c3n(CC(CC)CCCC)c21,6.77,,,-5.65,-4.09,,,,,inverted,,,,
67584,10.1039/d2tc02689a,COC(=O)C(C)(C)c1cc(C)cc(-c2sc3c4sc5cc(/C=C6/C(=O)c7cc(F)cc(c7)C(=O)/C6=C\c6cc(C(C)(C)C(=O)OC)c(-c7cc(C)cc(C(C)(C)C(=O)OC)c7)s6)sc5c4c(C(C)(C)C(=O)OC)ccc2-3)c1,CCCCCCCCCc1c(C=C2C(=O)c3cc(Cl)c(Cl)cc3C2=C(C#N)C#N)sc2c1sc1c3c4nsnc4c4c5sc6c(CCCCCCCCC)c(C=C7C(=O)c8cc(Cl)c(Cl)cc8C7=C(C#N)C#N)sc6c5n(CC(CCCC)CCCCCC)c4c3n(CC(CCCC)CCCCCC)c21,16.2,-5.56,-3.65,-5.68,-3.9,,,,,,,,,
67585,10.1039/d2tc02689a,COC(=O)C(C)(C)c1cc(C)cc(-c2sc3c4sc5cc(/C=C6/C(=O)c7cc(F)cc(c7)C(=O)/C6=C\c6cc(C(C)(C)C(=O)OC)c(-c7cc(C)cc(C(C)(C)C(=O)OC)c7)s6)sc5c4c(C(C)(C)C(=O)OC)ccc2-3)c1,CCCCCCCCCc1c(C=C2C(=O)c3cc(Cl)c(Cl)cc3C2=C(C#N)C#N)sc2c1sc1c3c4nsnc4c4c5sc6c(CCCCCCCCC)c(C=C7C(=O)c8cc(Cl)c(Cl)cc8C7=C(C#N)C#N)sc6c5n(CC(CCCC)CCCCCC)c4c3n(CC(CCCC)CCCCCC)c21,18.5,-5.56,-3.65,-5.68,-3.9,,80.0,,,,,,,
67586,10.1039/d2tc02689a,COC(=O)C(C)(C)c1cc(C)cc(-c2sc3c4sc5cc(/C=C6/C(=O)c7cc(F)cc(c7)C(=O)/C6=C\c6cc(C(C)(C)C(=O)OC)c(-c7cc(C)cc(C(C)(C)C(=O)OC)c7)s6)sc5c4c(C(C)(C)C(=O)OC)ccc2-3)c1,CCCCCCCCCc1c(C=C2C(=O)c3cc(Cl)c(Cl)cc3C2=C(C#N)C#N)sc2c1sc1c3c4nsnc4c4c5sc6c(CCCCCCCCC)c(C=C7C(=O)c8cc(Cl)c(Cl)cc8C7=C(C#N)C#N)sc6c5n(CC(CCCC)CCCCCC)c4c3n(CC(CCCC)CCCCCC)c21,17.3,-5.56,-3.65,-5.68,-3.9,,,,,,,,,
67587,10.1039/d2tc02689a,COC(=O)C(C)(C)c1cc(C)cc(-c2sc3c4sc5cc(/C=C6/C(=O)c7cc(F)cc(c7)C(=O)/C6=C\c6cc(C(C)(C)C(=O)OC)c(-c7cc(C)cc(C(C)(C)C(=O)OC)c7)s6)sc5c4c(C(C)(C)C(=O)OC)ccc2-3)c1,CCCCCCCCCc1c(C=C2C(=O)c3cc(Cl)c(Cl)cc3C2=C(C#N)C#N)sc2c1sc1c3c4nsnc4c4c5sc6c(CCCCCCCCC)c(C=C7C(=O)c8cc(Cl)c(Cl)cc8C7=C(C#N)C#N)sc6c5n(CC(CCCC)CCCCCC)c4c3n(CC(CCCC)CCCCCC)c21,12.3,-5.56,-3.65,-5.68,-3.9,94.0,,,,,,,,
67588,10.1039/d2tc02689a,COC(=O)C(C)(C)c1cc(C)cc(-c2sc3c4sc5cc(/C=C6/C(=O)c7cc(F)cc(c7)C(=O)/C6=C\c6cc(C(C)(C)C(=O)OC)c(-c7cc(C)cc(C(C)(C)C(=O)OC)c7)s6)sc5c4c(C(C)(C)C(=O)OC)ccc2-3)c1,CCCCCCCCCc1c(C=C2C(=O)c3cc(Cl)c(Cl)cc3C2=C(C#N)C#N)sc2c1sc1c3c4nsnc4c4c5sc6c(CCCCCCCCC)c(C=C7C(=O)c8cc(Cl)c(Cl)cc8C7=C(C#N)C#N)sc6c5n(CC(CCCC)CCCCCC)c4c3n(CC(CCCC)CCCCCC)c21,13.3,-5.56,-3.65,-5.68,-3.9,94.0,,,,,,,,
67589,10.1039/d2tc02689a,COC(=O)C(C)(C)c1cc(C)cc(-c2sc3c4sc5cc(/C=C6/C(=O)c7cc(F)cc(c7)C(=O)/C6=C\c6cc(C(C)(C)C(=O)OC)c(-c7cc(C)cc(C(C)(C)C(=O)OC)c7)s6)sc5c4c(C(C)(C)C(=O)OC)ccc2-3)c1,CCCCCCCCCc1c(C=C2C(=O)c3cc(Cl)c(Cl)cc3C2=C(C#N)C#N)sc2c1sc1c3c4nsnc4c4c5sc6c(CCCCCCCCC)c(C=C7C(=O)c8cc(Cl)c(Cl)cc8C7=C(C#N)C#N)sc6c5n(CC(CCCC)CCCCCC)c4c3n(CC(CCCC)CCCCCC)c21,13.1,-5.56,-3.65,-5.68,-3.9,94.0,,,,,,,,
67639,10.1039/d2tc03838b,COC(=O)C(C)(C)c1cc(C)cc(-c2sc3c4sc5cc(/C=C6/C(=O)c7cc(F)cc(c7)C(=O)/C6=C\c6cc(C(C)(C)C(=O)OC)c(-c7cc(C)cc(C(C)(C)C(=O)OC)c7)s6)sc5c4c(C(C)(C)C(=O)OC)ccc2-3)c1,CCCCCCCCCCCc1c(/C=C2\C(=O)c3cc(F)c(F)cc3C2=C(C#N)C#N)sc2c1sc1c3c4nsnc4c4c5sc6c(CCCCCCCCCCC)c(/C=C7\C(=O)c8cc(F)c(F)cc8C7=C(C#N)C#N)sc6c5n(CC(CC)CCCC)c4c3n(CC(CC)CCCC)c21,10.25,-5.56,-3.65,-5.65,-4.09,,,1:1.2 w/w,,,,,o-xylene,CN
67640,10.1039/d2tc03838b,COC(=O)C(C)(C)c1cc(C)cc(-c2sc3c4sc5cc(/C=C6/C(=O)c7cc(F)cc(c7)C(=O)/C6=C\c6cc(C(C)(C)C(=O)OC)c(-c7cc(C)cc(C(C)(C)C(=O)OC)c7)s6)sc5c4c(C(C)(C)C(=O)OC)ccc2-3)c1,CCCCCCCCCCCc1c(/C=C2\C(=O)c3cc(F)c(F)cc3C2=C(C#N)C#N)sc2c1sc1c3c4nsnc4c4c5sc6c(CCCCCCCCCCC)c(/C=C7\C(=O)c8cc(F)c(F)cc8C7=C(C#N)C#N)sc6c5n(CC(CC)CCCC)c4c3n(CC(CC)CCCC)c21,16.37,-5.56,-3.65,-5.65,-4.09,,110.0,1:1.2 w/w,0.5% v/v CN + 30% w/w BTBT (relative to PM6),,,,o-xylene,CN + BTBT
67641,10.1039/d2tc03838b,COC(=O)C(C)(C)c1cc(C)cc(-c2sc3c4sc5cc(/C=C6/C(=O)c7cc(F)cc(c7)C(=O)/C6=C\c6cc(C(C)(C)C(=O)OC)c(-c7cc(C)cc(C(C)(C)C(=O)OC)c7)s6)sc5c4c(C(C)(C)C(=O)OC)ccc2-3)c1,CCCCCCCCCCCc1c(/C=C2\C(=O)c3cc(F)c(F)cc3C2=C(C#N)C#N)sc2c1sc1c3c4nsnc4c4c5sc6c(CCCCCCCCCCC)c(/C=C7\C(=O)c8cc(F)c(F)cc8C7=C(C#N)C#N)sc6c5n(CC(CC)CCCC)c4c3n(CC(CC)CCCC)c21,14.4,-5.56,-3.65,-5.65,-4.09,,130.0,1:1.2 w/w,0.5% v/v CN + 30% w/w DTBDT (relative to PM6),,,,o-xylene,CN + DTBDT
67642,10.1039/d2tc04142a,COC(=O)C(C)(C)c1cc(C)cc(-c2sc3c4sc5cc(/C=C6/C(=O)c7cc(F)cc(c7)C(=O)/C6=C\c6cc(C(C)(C)C(=O)OC)c(-c7cc(C)cc(C(C)(C)C(=O)OC)c7)s6)sc5c4c(C(C)(C)C(=O)OC)ccc2-3)c1,CCCCCCCCCCCCC(CCCCCCCCCC)Cn1c2c3sc(/C=C4\C(=O)c5ccccc5C4=C(C#N)C#N)c(CC(CCCC)CCCCCC)c3sc2c2c3nsnc3c3c4sc5c(CC(CCCC)CCCCCC)c(/C=C6\C(=O)c7cc(-c8cccs8)ccc7C6=C(C#N)C#N)sc5c4n(CC(CCCCCCCCCC)CCCCCCCCCCCC)c3c21,15.8,-5.56,-3.65,-5.6,-3.83,,,,,conventional,,,,
67643,10.1039/d2tc04142a,COC(=O)C(C)(C)c1cc(C)cc(-c2sc3c4sc5cc(/C=C6/C(=O)c7cc(F)cc(c7)C(=O)/C6=C\c6cc(C(C)(C)C(=O)OC)c(-c7cc(C)cc(C(C)(C)C(=O)OC)c7)s6)sc5c4c(C(C)(C)C(=O)OC)ccc2-3)c1,CCCCCCCCCCCCC(CCCCCCCCCC)Cn1c2c3sc(/C=C4\C(=O)c5ccccc5C4=C(C#N)C#N)c(CC(CCCC)CCCCCC)c3sc2c2c3nsnc3c3c4sc5c(CC(CCCC)CCCCCC)c(/C=C6\C(=O)c7cc(-c8cccs8)ccc7C6=C(C#N)C#N)sc5c4n(CC(CCCCCCCCCC)CCCCCCCCCCCC)c3c21,16.5,-5.56,-3.65,-5.6,-3.83,100.0,,,,conventional,,,,
67683,10.1039/d2tc05161c,COC(=O)C(C)(C)c1cc(C)cc(-c2sc3c4sc5cc(/C=C6/C(=O)c7cc(F)cc(c7)C(=O)/C6=C\c6cc(C(C)(C)C(=O)OC)c(-c7cc(C)cc(C(C)(C)C(=O)OC)c7)s6)sc5c4c(C(C)(C)C(=O)OC)ccc2-3)c1,CCCCCCc1ccc(C2(c3ccc(CCCCCC)cc3)c3cc4c(cc3-c3sc5cc(/C=C6\C(=O)c7cc(F)c(F)cc7C6=C(C#N)C#N)sc5c32)C(c2ccc(CCCCCC)cc2)(c2ccc(CCCCCC)cc2)c2c-4sc3cc(/C=C4\C(=O)c5cc(F)c(F)cc5C4=C(C#N)C#N)sc23)cc1,11.8,-5.56,-3.65,-5.66,-4.14,,,1:0:1,1 vol%,conventional,,,,
67685,10.1039/d2tc05161c,CCCCC(CC)Cc1ccc(-c2c3cc(-c4ccc(-c5sc(-c6ccc(-c7cc8c(-c9cc(Cl)c(CC(CC)CCCC)s9)c9oc(-c%10ccc(-c%11sc(-c%12cccs%12)c%12c%11C(=O)c%11c(CC(CC)CCCC)sc(CC(CC)CCCC)c%11C%12=O)s%10)cc9c(-c9cc(Cl)c(CC(CC)CCCC)s9)c8s7)s6)c6c5C(=O)c5c(CC(CC)CCCC)sc(CC(CC)CCCC)c5C6=O)s4)sc3c(-c3ccc(CC(CC)CCCC)s3)c3ccsc23)s1,CCCCCCc1ccc(C2(c3ccc(CCCCCC)cc3)c3cc4c(cc3-c3sc5cc(/C=C6\C(=O)c7cc(F)c(F)cc7C6=C(C#N)C#N)sc5c32)C(c2ccc(CCCCCC)cc2)(c2ccc(CCCCCC)cc2)c2c-4sc3cc(/C=C4\C(=O)c5cc(F)c(F)cc5C4=C(C#N)C#N)sc23)cc1,10.4,-5.45,-3.26,-5.66,-4.14,,,0:1:1,1 vol%,conventional,,,,
67700,10.1039/d2tc05424h,CCCCC(CC)COC(=O)c1sc2csc(-c3cc4c(-c5ccc(CC(CC)CCCC)s5)c5sccc5c(-c5ccc(CC(CC)CCCC)s5)c4s3)c2c1F,CCCCCCc1ccc(C2(c3ccc(CCCCCC)s3)c3cc4c(cc3-c3sc5cc(/C=C6\C(=O)c7ccccc7C6=C(C#N)C#N)sc5c32)C(c2ccc(CCCCCC)s2)(c2ccc(CCCCCC)s2)c2c-4sc3cc(/C=C4\C(=O)c5ccccc5C4=C(C#N)C#N)sc23)s1,8.7,-5.21,-3.6,-5.673,-3.909,,,,,,,,chlorobenzene,
67703,10.1039/d3cc03827k,CCCCCCC(CCCC)Cc1csc(-c2cc3c4nsnc4c4cc(-c5cc(CC(CCCC)CCCCCC)c(-c6cc7c(-c8cc(Cl)c(CC(CC)CCCC)s8)c8sccc8c(-c8cc(Cl)c(CC(CC)CCCC)s8)c7s6)s5)sc4c3s2)c1,CCCCCCCCCCCc1c(/C=C2\C(=O)c3cc(F)c(F)cc3C2=C(C#N)C#N)sc2c1sc1c3c4nsnc4c4c5sc6c(CCCCCCCCCCC)c(/C=C7\C(=O)c8cc(F)c(F)cc8C7=C(C#N)C#N)sc6c5n(CCC(CC)CCCC)c4c3n(CCC(CC)CCCC)c21,17.27,-5.51,-2.77,-5.64,-3.86,,,,,,,,,
67704,10.1039/d3cc03827k,CCCCCCC(CCCC)Cc1csc(-c2cc3c4nsnc4c4cc(-c5cc(CC(CCCC)CCCCCC)c(-c6cc7c(-c8cc(Cl)c(CC(CC)CCCC)s8)c8sccc8c(-c8cc(Cl)c(CC(CC)CCCC)s8)c7s6)s5)sc4c3s2)c1,CCCCCCCCCCCc1c(/C=C2\C(=O)c3cc(F)c(F)cc3C2=C(C#N)C#N)sc2c1sc1c3c4nsnc4c4c5sc6c(CCCCCCCCCCC)c(/C=C7\C(=O)c8cc(F)c(F)cc8C7=C(C#N)C#N)sc6c5n(CCC(CC)CCCC)c4c3n(CCC(CC)CCCC)c21,18.59,-5.51,-2.77,-5.64,-3.86,,,,40 wt%,,,,,OFNA
67711,10.1039/d3cc05721f,COC(=O)C(C)(C)c1cc(C)cc(-c2sc3c4sc5cc(/C=C6/C(=O)c7cc(F)cc(c7)C(=O)/C6=C\c6cc(C(C)(C)C(=O)OC)c(-c7cc(C)cc(C(C)(C)C(=O)OC)c7)s6)sc5c4c(C(C)(C)C(=O)OC)ccc2-3)c1,CCCCCCCCCCCc1c(/C=C2\C(=O)c3cc(F)c(F)cc3C2=C(C#N)C#N)sc2c1sc1c3c4nsnc4c4c5sc6c(CCCCCCCCCCC)c(/C=C7\C(=O)c8cc(F)c(F)cc8C7=C(C#N)C#N)sc6c5n(CC(CC)CCCC)c4c3n(CC(CC)CCCC)c21,15.94,-5.56,-3.65,-5.65,-4.09,,,,,,,,,
67714,10.1039/d3cc05721f,COC(=O)C(C)(C)c1cc(C)cc(-c2sc3c4sc5cc(/C=C6/C(=O)c7cc(F)cc(c7)C(=O)/C6=C\c6cc(C(C)(C)C(=O)OC)c(-c7cc(C)cc(C(C)(C)C(=O)OC)c7)s6)sc5c4c(C(C)(C)C(=O)OC)ccc2-3)c1,CCCCCCCCCc1c(C=C2C(=O)c3cc(Cl)c(Cl)cc3C2=C(C#N)C#N)sc2c1sc1c3c4nsnc4c4c5sc6c(CCCCCCCCC)c(C=C7C(=O)c8cc(Cl)c(Cl)cc8C7=C(C#N)C#N)sc6c5n(CC(CCCC)CCCCCC)c4c3n(CC(CCCC)CCCCCC)c21,17.47,-5.56,-3.65,-5.68,-3.9,,,,,,,,,
67716,10.1039/d3cp00726j,CCCCC(CC)COC(=O)c1sc2csc(-c3cc4c(-c5ccc(CC(CC)CCCC)s5)c5sccc5c(-c5ccc(CC(CC)CCCC)s5)c4s3)c2c1F,COC(=O)CCCC1(c2ccccc2)C23c4c5ccc6c7cc8c9c%10c(cc%11cc%12c%13c%14c(cc%15c%16ccc-5c2c%16c2c5c%16c%17c(c(c46)c7c9c%17c4c%10c%11c%13c4c%16c%14c%152)C513)C%12)C8,8.1,-5.21,-3.6,-5.9,-3.9,100.0,,,,inverted,,,,
67737,10.1039/d3ee00090g,CCCCC(CC)Cc1ccc(-c2c3cc(-c4ccc(-c5sc(-c6cccs6)c6c5C(=O)c5c(CC(CC)CCCC)sc(CC(CC)CCCC)c5C6=O)s4)sc3c(-c3ccc(CC(CC)CCCC)s3)c3ccsc23)s1,CCCCCCc1ccc(C2(c3ccc(CCCCCC)cc3)c3cc4c(cc3-c3sc5cc(C=C6C(=O)c7ccccc7C6=C(C#N)C#N)sc5c32)C(c2ccc(CCCCCC)cc2)(c2ccc(CCCCCC)cc2)c2c-4sc3cc(C=C4C(=O)c5ccccc5C4=C(C#N)C#N)sc23)cc1,9.5,-5.33,-3.48,-5.576,-3.916,,,,0%,,,,,
67738,10.1039/d3ee00090g,CCCCC(CC)Cc1ccc(-c2c3cc(-c4ccc(-c5sc(-c6cccs6)c6c5C(=O)c5c(CC(CC)CCCC)sc(CC(CC)CCCC)c5C6=O)s4)sc3c(-c3ccc(CC(CC)CCCC)s3)c3ccsc23)s1,CCCCCCc1ccc(C2(c3ccc(CCCCCC)cc3)c3cc4c(cc3-c3sc5cc(C=C6C(=O)c7ccccc7C6=C(C#N)C#N)sc5c32)C(c2ccc(CCCCCC)cc2)(c2ccc(CCCCCC)cc2)c2c-4sc3cc(C=C4C(=O)c5ccccc5C4=C(C#N)C#N)sc23)cc1,9.8,-5.33,-3.48,-5.576,-3.916,,130.0,,0%,,,,,
67739,10.1039/d3ee00090g,CCCCC(CC)Cc1ccc(-c2c3cc(-c4ccc(-c5sc(-c6cccs6)c6c5C(=O)c5c(CC(CC)CCCC)sc(CC(CC)CCCC)c5C6=O)s4)sc3c(-c3ccc(CC(CC)CCCC)s3)c3ccsc23)s1,CCCCCCc1ccc(C2(c3ccc(CCCCCC)cc3)c3cc4c(cc3-c3sc5cc(C=C6C(=O)c7ccccc7C6=C(C#N)C#N)sc5c32)C(c2ccc(CCCCCC)cc2)(c2ccc(CCCCCC)cc2)c2c-4sc3cc(C=C4C(=O)c5ccccc5C4=C(C#N)C#N)sc23)cc1,9.1,-5.33,-3.48,-5.576,-3.916,,,,0.5%,,,,,DIO
67740,10.1039/d3ee00090g,CCCCC(CC)Cc1ccc(-c2c3cc(-c4ccc(-c5sc(-c6cccs6)c6c5C(=O)c5c(CC(CC)CCCC)sc(CC(CC)CCCC)c5C6=O)s4)sc3c(-c3ccc(CC(CC)CCCC)s3)c3ccsc23)s1,CCCCCCc1ccc(C2(c3ccc(CCCCCC)cc3)c3cc4c(cc3-c3sc5cc(C=C6C(=O)c7ccccc7C6=C(C#N)C#N)sc5c32)C(c2ccc(CCCCCC)cc2)(c2ccc(CCCCCC)cc2)c2c-4sc3cc(C=C4C(=O)c5ccccc5C4=C(C#N)C#N)sc23)cc1,10.2,-5.33,-3.48,-5.576,-3.916,,130.0,,0.5%,,,,,DIO
67741,10.1039/d3ee00090g,COC(=O)C(C)(C)c1cc(C)cc(-c2sc3c4sc5cc(/C=C6/C(=O)c7cc(F)cc(c7)C(=O)/C6=C\c6cc(C(C)(C)C(=O)OC)c(-c7cc(C)cc(C(C)(C)C(=O)OC)c7)s6)sc5c4c(C(C)(C)C(=O)OC)ccc2-3)c1,CCCCCCCCCCCc1c(/C=C2\C(=O)c3cc(F)c(F)cc3C2=C(C#N)C#N)sc2c1sc1c3c4nsnc4c4c5sc6c(CCCCCCCCCCC)c(/C=C7\C(=O)c8cc(F)c(F)cc8C7=C(C#N)C#N)sc6c5n(CC(CC)CCCC)c4c3n(CC(CC)CCCC)c21,14.4,-5.56,-3.65,-5.65,-4.09,,,,0%,,,,,
67742,10.1039/d3ee00090g,COC(=O)C(C)(C)c1cc(C)cc(-c2sc3c4sc5cc(/C=C6/C(=O)c7cc(F)cc(c7)C(=O)/C6=C\c6cc(C(C)(C)C(=O)OC)c(-c7cc(C)cc(C(C)(C)C(=O)OC)c7)s6)sc5c4c(C(C)(C)C(=O)OC)ccc2-3)c1,CCCCCCCCCCCc1c(/C=C2\C(=O)c3cc(F)c(F)cc3C2=C(C#N)C#N)sc2c1sc1c3c4nsnc4c4c5sc6c(CCCCCCCCCCC)c(/C=C7\C(=O)c8cc(F)c(F)cc8C7=C(C#N)C#N)sc6c5n(CC(CC)CCCC)c4c3n(CC(CC)CCCC)c21,15.1,-5.56,-3.65,-5.65,-4.09,,100.0,,0%,,,,,
67743,10.1039/d3ee00090g,COC(=O)C(C)(C)c1cc(C)cc(-c2sc3c4sc5cc(/C=C6/C(=O)c7cc(F)cc(c7)C(=O)/C6=C\c6cc(C(C)(C)C(=O)OC)c(-c7cc(C)cc(C(C)(C)C(=O)OC)c7)s6)sc5c4c(C(C)(C)C(=O)OC)ccc2-3)c1,CCCCCCCCCCCc1c(/C=C2\C(=O)c3cc(F)c(F)cc3C2=C(C#N)C#N)sc2c1sc1c3c4nsnc4c4c5sc6c(CCCCCCCCCCC)c(/C=C7\C(=O)c8cc(F)c(F)cc8C7=C(C#N)C#N)sc6c5n(CC(CC)CCCC)c4c3n(CC(CC)CCCC)c21,16.0,-5.56,-3.65,-5.65,-4.09,,,,0.5%,,,,,CN
67744,10.1039/d3ee00090g,COC(=O)C(C)(C)c1cc(C)cc(-c2sc3c4sc5cc(/C=C6/C(=O)c7cc(F)cc(c7)C(=O)/C6=C\c6cc(C(C)(C)C(=O)OC)c(-c7cc(C)cc(C(C)(C)C(=O)OC)c7)s6)sc5c4c(C(C)(C)C(=O)OC)ccc2-3)c1,CCCCCCCCCCCc1c(/C=C2\C(=O)c3cc(F)c(F)cc3C2=C(C#N)C#N)sc2c1sc1c3c4nsnc4c4c5sc6c(CCCCCCCCCCC)c(/C=C7\C(=O)c8cc(F)c(F)cc8C7=C(C#N)C#N)sc6c5n(CC(CC)CCCC)c4c3n(CC(CC)CCCC)c21,16.4,-5.56,-3.65,-5.65,-4.09,,100.0,,0.5%,,,,,CN
67756,10.1039/d3ee00835e,COC(=O)C(C)(C)c1cc(C)cc(-c2sc3c4sc5cc(/C=C6/C(=O)c7cc(F)cc(c7)C(=O)/C6=C\c6cc(C(C)(C)C(=O)OC)c(-c7cc(C)cc(C(C)(C)C(=O)OC)c7)s6)sc5c4c(C(C)(C)C(=O)OC)ccc2-3)c1,CCCCCCCCCCCc1c(/C=C2\C(=O)c3cc(F)c(F)cc3C2=C(C#N)C#N)sc2c1sc1c3c4nsnc4c4c5sc6c(CCCCCCCCCCC)c(/C=C7\C(=O)c8cc(F)c(F)cc8C7=C(C#N)C#N)sc6c5n(CC(CC)CCCC)c4c3n(CC(CC)CCCC)c21,15.56,-5.56,-3.65,-5.65,-4.09,,,,,,,,,
67759,10.1039/d3ee00927k,COC(=O)C(C)(C)c1cc(C)cc(-c2sc3c4sc5cc(/C=C6/C(=O)c7cc(F)cc(c7)C(=O)/C6=C\c6cc(C(C)(C)C(=O)OC)c(-c7cc(C)cc(C(C)(C)C(=O)OC)c7)s6)sc5c4c(C(C)(C)C(=O)OC)ccc2-3)c1,CCCCCCCCCc1c(C=C2C(=O)c3cc(Cl)c(Cl)cc3C2=C(C#N)C#N)sc2c1sc1c3c4nsnc4c4c5sc6c(CCCCCCCCC)c(C=C7C(=O)c8cc(Cl)c(Cl)cc8C7=C(C#N)C#N)sc6c5n(CC(CCCC)CCCCCC)c4c3n(CC(CCCC)CCCCCC)c21,17.57,-5.49,-3.64,-5.68,-3.9,,,,,,,,,DIO
67760,10.1039/d3ee00927k,COC(=O)C(C)(C)c1cc(C)cc(-c2sc3c4sc5cc(/C=C6/C(=O)c7cc(F)cc(c7)C(=O)/C6=C\c6cc(C(C)(C)C(=O)OC)c(-c7cc(C)cc(C(C)(C)C(=O)OC)c7)s6)sc5c4c(C(C)(C)C(=O)OC)ccc2-3)c1,CCCCCCCCCc1c(C=C2C(=O)c3cc(Cl)c(Cl)cc3C2=C(C#N)C#N)sc2c1sc1c3c4nsnc4c4c5sc6c(CCCCCCCCC)c(C=C7C(=O)c8cc(Cl)c(Cl)cc8C7=C(C#N)C#N)sc6c5n(CC(CCCC)CCCCCC)c4c3n(CC(CCCC)CCCCCC)c21,18.61,-5.49,-3.64,-5.68,-3.9,,,,,,,,,TMB
67765,10.1039/d3ee01164j,CCCCCCC(CCCC)Cc1csc(-c2cc3c4nsnc4c4cc(-c5cc(CC(CCCC)CCCCCC)c(-c6cc7c(-c8cc(F)c(CC(CC)CCCC)s8)c8sccc8c(-c8cc(F)c(CC(CC)CCCC)s8)c7s6)s5)sc4c3s2)c1,CCCCCCCCCCCc1c(/C=C2\C(=O)c3cc(F)c(F)cc3C2=C(C#N)C#N)sc2c1sc1c3c4nsnc4c4c5sc6c(CCCCCCCCCCC)c(/C=C7\C(=O)c8cc(F)c(F)cc8C7=C(C#N)C#N)sc6c5n(CCC(CC)CCCC)c4c3n(CCC(CC)CCCC)c21,18.16,-5.51,-2.77,-5.64,-3.86,,,1:1.3,,,,,,
67784,10.1039/d3ee01270k,COC(=O)C(C)(C)c1cc(C)cc(-c2sc3c4sc5cc(/C=C6/C(=O)c7cc(F)cc(c7)C(=O)/C6=C\c6cc(C(C)(C)C(=O)OC)c(-c7cc(C)cc(C(C)(C)C(=O)OC)c7)s6)sc5c4c(C(C)(C)C(=O)OC)ccc2-3)c1,CCCCCCCCCc1c(C=C2C(=O)c3cc(Cl)c(Cl)cc3C2=C(C#N)C#N)sc2c1sc1c3c4nsnc4c4c5sc6c(CCCCCCCCC)c(C=C7C(=O)c8cc(Cl)c(Cl)cc8C7=C(C#N)C#N)sc6c5n(CC(CCCC)CCCCCC)c4c3n(CC(CCCC)CCCCCC)c21,18.11,-5.56,-3.65,-5.68,-3.9,,,1:1.2,,conventional,,,chloroform,
67785,10.1039/d3ee01270k,COC(=O)C(C)(C)c1cc(C)cc(-c2sc3c4sc5cc(/C=C6/C(=O)c7cc(F)cc(c7)C(=O)/C6=C\c6cc(C(C)(C)C(=O)OC)c(-c7cc(C)cc(C(C)(C)C(=O)OC)c7)s6)sc5c4c(C(C)(C)C(=O)OC)ccc2-3)c1,CCCCCCC(CCCC)Cc1c(/C=C2\C(=O)c3cc(F)c(F)cc3C2=C(C#N)C#N)sc2c1SC1c3c(c4c(c5nsnc35)c3sc5c(CC(CCCC)CCCCCC)c(/C=C6\C(=O)c7cc(F)c(F)cc7C6=C(C#N)C#N)sc5c3n4CC(CC)CCCC)N(CC(CC)CCCC)C21,18.09,-5.56,-3.65,-5.68,-3.9,,,1:1.2,,conventional,,,chloroform,
67786,10.1039/d3ee01270k,COC(=O)C(C)(C)c1cc(C)cc(-c2sc3c4sc5cc(/C=C6/C(=O)c7cc(F)cc(c7)C(=O)/C6=C\c6cc(C(C)(C)C(=O)OC)c(-c7cc(C)cc(C(C)(C)C(=O)OC)c7)s6)sc5c4c(C(C)(C)C(=O)OC)ccc2-3)c1,CCCCCCCCCCCc1c(/C=C2\C(=O)c3ccccc3C2=C(C#N)C#N)sc2c1sc1c3c4nsnc4c4c5sc6c(CCCCCCCCCCC)c(/C=C7\C(=O)c8cc(-c9cccs9)ccc8C7=C(C#N)C#N)sc6c5n(CC(CCCCCCCC)CCCCCCCCCC)c4c3n(CC(CCCCCCCC)CCCCCCCCCC)c21,16.65,-5.56,-3.65,-5.68,-3.94,,,1:1,,conventional,,,chloroform,
67805,10.1039/d3ee01320k,COC(=O)C(C)(C)c1cc(C)cc(-c2sc3c4sc5cc(/C=C6/C(=O)c7cc(F)cc(c7)C(=O)/C6=C\c6cc(C(C)(C)C(=O)OC)c(-c7cc(C)cc(C(C)(C)C(=O)OC)c7)s6)sc5c4c(C(C)(C)C(=O)OC)ccc2-3)c1,CCCCCCCCCCCc1c(/C=C2\C(=O)c3cc(F)c(F)cc3C2=C(C#N)C#N)sc2c1sc1c3c4nsnc4c4c5sc6c(CCCCCCCCCCC)c(/C=C7\C(=O)c8cc(F)c(F)cc8C7=C(C#N)C#N)sc6c5n(CC(CC)CCCC)c4c3n(CC(CC)CCCC)c21,15.6,-5.56,-3.65,-5.65,-4.09,,85.0,,,conventional,,,,
67806,10.1039/d3ee01320k,COC(=O)C(C)(C)c1cc(C)cc(-c2sc3c4sc5cc(/C=C6/C(=O)c7cc(F)cc(c7)C(=O)/C6=C\c6cc(C(C)(C)C(=O)OC)c(-c7cc(C)cc(C(C)(C)C(=O)OC)c7)s6)sc5c4c(C(C)(C)C(=O)OC)ccc2-3)c1,CCCCCCCCCCCc1c(/C=C2\C(=O)c3cc(F)c(F)cc3C2=C(C#N)C#N)sc2c1sc1c3c4nsnc4c4c5sc6c(CCCCCCCCCCC)c(/C=C7\C(=O)c8cc(F)c(F)cc8C7=C(C#N)C#N)sc6c5n(CC(CC)CCCC)c4c3n(CC(CC)CCCC)c21,17.7,-5.56,-3.65,-5.65,-4.09,,85.0,,,conventional,,,,
67807,10.1039/d3ee01320k,COC(=O)C(C)(C)c1cc(C)cc(-c2sc3c4sc5cc(/C=C6/C(=O)c7cc(F)cc(c7)C(=O)/C6=C\c6cc(C(C)(C)C(=O)OC)c(-c7cc(C)cc(C(C)(C)C(=O)OC)c7)s6)sc5c4c(C(C)(C)C(=O)OC)ccc2-3)c1,CCCCCCC(CCCC)Cc1c(/C=C2\C(=O)c3cc(F)c(F)cc3C2=C(C#N)C#N)sc2c1SC1c3c(c4c(c5nsnc35)c3sc5c(CC(CCCC)CCCCCC)c(/C=C6\C(=O)c7cc(F)c(F)cc7C6=C(C#N)C#N)sc5c3n4CC(CC)CCCC)N(CC(CC)CCCC)C21,15.9,-5.56,-3.65,-5.68,-3.9,,85.0,,,conventional,,,,
67808,10.1039/d3ee01320k,COC(=O)C(C)(C)c1cc(C)cc(-c2sc3c4sc5cc(/C=C6/C(=O)c7cc(F)cc(c7)C(=O)/C6=C\c6cc(C(C)(C)C(=O)OC)c(-c7cc(C)cc(C(C)(C)C(=O)OC)c7)s6)sc5c4c(C(C)(C)C(=O)OC)ccc2-3)c1,CCCCCCC(CCCC)Cc1c(/C=C2\C(=O)c3cc(F)c(F)cc3C2=C(C#N)C#N)sc2c1SC1c3c(c4c(c5nsnc35)c3sc5c(CC(CCCC)CCCCCC)c(/C=C6\C(=O)c7cc(F)c(F)cc7C6=C(C#N)C#N)sc5c3n4CC(CC)CCCC)N(CC(CC)CCCC)C21,19.1,-5.56,-3.65,-5.68,-3.9,,85.0,,,conventional,,,,
67825,10.1039/d3ee02527f,COC(=O)C(C)(C)c1cc(C)cc(-c2sc3c4sc5cc(/C=C6/C(=O)c7cc(F)cc(c7)C(=O)/C6=C\c6cc(C(C)(C)C(=O)OC)c(-c7cc(C)cc(C(C)(C)C(=O)OC)c7)s6)sc5c4c(C(C)(C)C(=O)OC)ccc2-3)c1,CCCCCCCCCCCc1c(/C=C2\C(=O)c3cc(F)c(F)cc3C2=C(C#N)C#N)sc2c1sc1c3c4nsnc4c4c5sc6c(CCCCCCCCCCC)c(/C=C7\C(=O)c8cc(F)c(F)cc8C7=C(C#N)C#N)sc6c5n(CC(CC)CCCC)c4c3n(CC(CC)CCCC)c21,14.9,-5.56,-3.65,-5.65,-4.09,,,,,,,,,
67826,10.1039/d3ee02527f,COC(=O)C(C)(C)c1cc(C)cc(-c2sc3c4sc5cc(/C=C6/C(=O)c7cc(F)cc(c7)C(=O)/C6=C\c6cc(C(C)(C)C(=O)OC)c(-c7cc(C)cc(C(C)(C)C(=O)OC)c7)s6)sc5c4c(C(C)(C)C(=O)OC)ccc2-3)c1,CCCCCCc1ccc(C2(c3ccc(CCCCCC)cc3)c3cc4c(cc3-c3sc5cc(/C=C6\C(=O)c7cc(Cl)c(Cl)cc7C6=C(C#N)C#N)sc5c32)C(c2ccc(CCCCCC)cc2)(c2ccc(CCCCCC)cc2)c2c-4sc3cc(/C=C4\C(=O)c5cc(Cl)c(Cl)cc5C4=C(C#N)C#N)sc23)cc1,11.7,-5.56,-3.65,-5.75,-4.09,,,,,,,,,
67827,10.1039/d3ee02527f,COC(=O)C(C)(C)c1cc(C)cc(-c2sc3c4sc5cc(/C=C6/C(=O)c7cc(F)cc(c7)C(=O)/C6=C\c6cc(C(C)(C)C(=O)OC)c(-c7cc(C)cc(C(C)(C)C(=O)OC)c7)s6)sc5c4c(C(C)(C)C(=O)OC)ccc2-3)c1,CCCCCCc1ccc(C2(c3ccc(CCCCCC)cc3)c3cc4c(cc3-c3sc5cc(/C=C6\C(=O)c7cc(F)c(F)cc7C6=C(C#N)C#N)sc5c32)C(c2ccc(CCCCCC)cc2)(c2ccc(CCCCCC)cc2)c2c-4sc3cc(/C=C4\C(=O)c5cc(F)c(F)cc5C4=C(C#N)C#N)sc23)cc1,13.1,-5.56,-3.65,-5.66,-4.14,,,,,,,,,
67828,10.1039/d3ee02527f,COC(=O)C(C)(C)c1cc(C)cc(-c2sc3c4sc5cc(/C=C6/C(=O)c7cc(F)cc(c7)C(=O)/C6=C\c6cc(C(C)(C)C(=O)OC)c(-c7cc(C)cc(C(C)(C)C(=O)OC)c7)s6)sc5c4c(C(C)(C)C(=O)OC)ccc2-3)c1,COC(=O)CCCC1(c2ccccc2)C23c4c5ccc6c7cc8c9c%10c(cc%11cc%12c%13c%14c(cc%15c%16ccc-5c2c%16c2c5c%16c%17c(c(c46)c7c9c%17c4c%10c%11c%13c4c%16c%14c%152)C513)C%12)C8,6.8,-5.56,-3.65,-5.9,-3.9,,,,,,,,,
67835,10.1039/d3ee02984k,COC(=O)C(C)(C)c1cc(C)cc(-c2sc3c4sc5cc(/C=C6/C(=O)c7cc(F)cc(c7)C(=O)/C6=C\c6cc(C(C)(C)C(=O)OC)c(-c7cc(C)cc(C(C)(C)C(=O)OC)c7)s6)sc5c4c(C(C)(C)C(=O)OC)ccc2-3)c1,CCCCCCCCCCCc1c(/C=C2\C(=O)c3cc(Cl)c(Cl)cc3C2=C(C#N)C#N)sc2c1Cc1c-2n(CC(CCCC)CCCCCC)c2c1c1nsnc1c1c3c(n(CC(CCCC)CCCCCC)c12)-c1sc(/C=C2\C(=O)c4cc(Cl)c(Cl)cc4C2=C(C#N)C#N)c(CCCCCCCCCCC)c1C3,16.41,-5.56,-3.65,-5.62,-4.05,,,10:12,0.5%,,,,,DIO
67836,10.1039/d3ee02984k,COC(=O)C(C)(C)c1cc(C)cc(-c2sc3c4sc5cc(/C=C6/C(=O)c7cc(F)cc(c7)C(=O)/C6=C\c6cc(C(C)(C)C(=O)OC)c(-c7cc(C)cc(C(C)(C)C(=O)OC)c7)s6)sc5c4c(C(C)(C)C(=O)OC)ccc2-3)c1,CCCCCCCCCCCc1c(/C=C2\C(=O)c3cc(Cl)c(Cl)cc3C2=C(C#N)C#N)sc2c1Cc1c-2n(CC(CCCC)CCCCCC)c2c1c1nsnc1c1c3c(n(CC(CCCC)CCCCCC)c12)-c1sc(/C=C2\C(=O)c4cc(Cl)c(Cl)cc4C2=C(C#N)C#N)c(CCCCCCCCCCC)c1C3,16.22,-5.56,-3.65,-5.62,-4.05,,,10:12,0.5%,,,,,DIO
67837,10.1039/d3ee02984k,COC(=O)C(C)(C)c1cc(C)cc(-c2sc3c4sc5cc(/C=C6/C(=O)c7cc(F)cc(c7)C(=O)/C6=C\c6cc(C(C)(C)C(=O)OC)c(-c7cc(C)cc(C(C)(C)C(=O)OC)c7)s6)sc5c4c(C(C)(C)C(=O)OC)ccc2-3)c1,CCCCCCCCCCCc1c(/C=C2\C(=O)c3cc(Cl)c(Cl)cc3C2=C(C#N)C#N)sc2c1Cc1c-2n(CC(CCCC)CCCCCC)c2c1c1nsnc1c1c3c(n(CC(CCCC)CCCCCC)c12)-c1sc(/C=C2\C(=O)c4cc(Cl)c(Cl)cc4C2=C(C#N)C#N)c(CCCCCCCCCCC)c1C3,16.26,-5.56,-3.65,-5.62,-4.05,,,10:12,0.5%,,,,,DIO
67838,10.1039/d3ee02984k,COC(=O)C(C)(C)c1cc(C)cc(-c2sc3c4sc5cc(/C=C6/C(=O)c7cc(F)cc(c7)C(=O)/C6=C\c6cc(C(C)(C)C(=O)OC)c(-c7cc(C)cc(C(C)(C)C(=O)OC)c7)s6)sc5c4c(C(C)(C)C(=O)OC)ccc2-3)c1,CCCCCCCCCCCc1c(/C=C2\C(=O)c3cc(Cl)c(Cl)cc3C2=C(C#N)C#N)sc2c1Cc1c-2n(CC(CCCC)CCCCCC)c2c1c1nsnc1c1c3c(n(CC(CCCC)CCCCCC)c12)-c1sc(/C=C2\C(=O)c4cc(Cl)c(Cl)cc4C2=C(C#N)C#N)c(CCCCCCCCCCC)c1C3,16.15,-5.56,-3.65,-5.62,-4.05,,,10:12,0.5%,,,,,DIO
67847,10.1039/d3ee02984k,COC(=O)C(C)(C)c1cc(C)cc(-c2sc3c4sc5cc(/C=C6/C(=O)c7cc(F)cc(c7)C(=O)/C6=C\c6cc(C(C)(C)C(=O)OC)c(-c7cc(C)cc(C(C)(C)C(=O)OC)c7)s6)sc5c4c(C(C)(C)C(=O)OC)ccc2-3)c1,CCCCCCCCCc1c(C=C2C(=O)c3cc(Cl)c(Cl)cc3C2=C(C#N)C#N)sc2c1sc1c3c4nsnc4c4c5sc6c(CCCCCCCCC)c(C=C7C(=O)c8cc(Cl)c(Cl)cc8C7=C(C#N)C#N)sc6c5n(CC(CCCC)CCCCCC)c4c3n(CC(CCCC)CCCCCC)c21,17.5,-5.56,-3.65,-5.68,-3.9,,,10:12,0.5%,,,,,DIO
67848,10.1039/d3ee02984k,COC(=O)C(C)(C)c1cc(C)cc(-c2sc3c4sc5cc(/C=C6/C(=O)c7cc(F)cc(c7)C(=O)/C6=C\c6cc(C(C)(C)C(=O)OC)c(-c7cc(C)cc(C(C)(C)C(=O)OC)c7)s6)sc5c4c(C(C)(C)C(=O)OC)ccc2-3)c1,CCCCCCCCCc1c(C=C2C(=O)c3cc(Cl)c(Cl)cc3C2=C(C#N)C#N)sc2c1sc1c3c4nsnc4c4c5sc6c(CCCCCCCCC)c(C=C7C(=O)c8cc(Cl)c(Cl)cc8C7=C(C#N)C#N)sc6c5n(CC(CCCC)CCCCCC)c4c3n(CC(CCCC)CCCCCC)c21,17.43,-5.56,-3.65,-5.68,-3.9,,,10:12,0.5%,,,,,DIO
67857,10.1039/d3ee03744d,CCCCCCCCC(CCCCCC)COc1cnc2c(-c3cccs3)c(F)c(F)cc2n1,CCCCCCCCCCCc1c(/C=C2\C(=O)c3cc(F)c(F)cc3C2=C(C#N)C#N)sc2c1sc1c3c4nsnc4c4c5sc6c(CCCCCCCCCCC)c(/C=C7\C(=O)c8cc(F)c(F)cc8C7=C(C#N)C#N)sc6c5n(CC(CC)CCCC)c4c3n(CC(CC)CCCC)c21,7.17,-5.54,-2.92,-5.65,-4.09,180.0,100.0,1:1.2,,inverted,,,water,
67858,10.1039/d3ee03744d,CCCCCCCCC(CCCCCC)COc1cnc2c(-c3cccs3)c(F)c(F)cc2n1,CCCCCCCCCCCc1c(/C=C2\C(=O)c3cc(F)c(F)cc3C2=C(C#N)C#N)sc2c1sc1c3c4nsnc4c4c5sc6c(CCCCCCCCCCC)c(/C=C7\C(=O)c8cc(F)c(F)cc8C7=C(C#N)C#N)sc6c5n(CC(CC)CCCC)c4c3n(CC(CC)CCCC)c21,7.87,-5.54,-2.92,-5.65,-4.09,180.0,130.0,1:1.2,,inverted,,,water,
67859,10.1039/d3ee03744d,CCCCCCCCC(CCCCCC)COc1cnc2c(-c3cccs3)c(F)c(F)cc2n1,CCCCCCCCCCCc1c(/C=C2\C(=O)c3cc(F)c(F)cc3C2=C(C#N)C#N)sc2c1sc1c3c4nsnc4c4c5sc6c(CCCCCCCCCCC)c(/C=C7\C(=O)c8cc(F)c(F)cc8C7=C(C#N)C#N)sc6c5n(CC(CC)CCCC)c4c3n(CC(CC)CCCC)c21,6.36,-5.54,-2.92,-5.65,-4.09,180.0,150.0,1:1.2,,inverted,,,water,
67860,10.1039/d3ee03744d,CCCCCCCCC(CCCCCC)COc1cnc2c(-c3cccs3)c(F)c(F)cc2n1,CCCCCCCCCCCc1c(/C=C2\C(=O)c3cc(F)c(F)cc3C2=C(C#N)C#N)sc2c1sc1c3c4nsnc4c4c5sc6c(CCCCCCCCCCC)c(/C=C7\C(=O)c8cc(F)c(F)cc8C7=C(C#N)C#N)sc6c5n(CC(CC)CCCC)c4c3n(CC(CC)CCCC)c21,6.09,-5.54,-2.92,-5.65,-4.09,180.0,170.0,1:1.2,,inverted,,,water,
67861,10.1039/d3ee03744d,CCCCCCCCC(CCCCCC)COc1cnc2c(-c3cccs3)c(F)c(F)cc2n1,CCCCCCCCCCCc1c(/C=C2\C(=O)c3cc(F)c(F)cc3C2=C(C#N)C#N)sc2c1sc1c3c4nsnc4c4c5sc6c(CCCCCCCCCCC)c(/C=C7\C(=O)c8cc(F)c(F)cc8C7=C(C#N)C#N)sc6c5n(CC(CC)CCCC)c4c3n(CC(CC)CCCC)c21,5.72,-5.54,-2.92,-5.65,-4.09,180.0,200.0,1:1.2,,inverted,,,water,
67862,10.1039/d3ee03744d,CCCCCCCCC(CCCCCC)COc1cnc2c(-c3cccs3)c(F)c(F)cc2n1,CCCCCCCCCCCc1c(/C=C2\C(=O)c3cc(F)c(F)cc3C2=C(C#N)C#N)sc2c1sc1c3c4nsnc4c4c5sc6c(CCCCCCCCCCC)c(/C=C7\C(=O)c8cc(F)c(F)cc8C7=C(C#N)C#N)sc6c5n(CC(CC)CCCC)c4c3n(CC(CC)CCCC)c21,10.14,-5.54,-2.92,-5.65,-4.09,140.0,130.0,1:1.2,,inverted,,,water,
67863,10.1039/d3ee03744d,CCCCCCCCC(CCCCCC)COc1cnc2c(-c3cccs3)c(F)c(F)cc2n1,CCCCCCCCCCCc1c(/C=C2\C(=O)c3cc(F)c(F)cc3C2=C(C#N)C#N)sc2c1sc1c3c4nsnc4c4c5sc6c(CCCCCCCCCCC)c(/C=C7\C(=O)c8cc(F)c(F)cc8C7=C(C#N)C#N)sc6c5n(CC(CC)CCCC)c4c3n(CC(CC)CCCC)c21,7.71,-5.54,-2.92,-5.65,-4.09,140.0,200.0,1:1.2,,inverted,,,water,
67864,10.1039/d3ee03744d,CCCCCCCCC(CCCCCC)COc1cnc2c(-c3cccs3)c(F)c(F)cc2n1,CCCCCCCCCCCc1c(/C=C2\C(=O)c3cc(F)c(F)cc3C2=C(C#N)C#N)sc2c1sc1c3c4nsnc4c4c5sc6c(CCCCCCCCCCC)c(/C=C7\C(=O)c8cc(F)c(F)cc8C7=C(C#N)C#N)sc6c5n(CC(CC)CCCC)c4c3n(CC(CC)CCCC)c21,11.61,-5.54,-2.92,-5.65,-4.09,140.0,100.0,1:1.2,,,,,chloroform,
67865,10.1039/d3ee04065h,COC(=O)C(C)(C)c1cc(C)cc(-c2sc3c4sc5cc(/C=C6/C(=O)c7cc(F)cc(c7)C(=O)/C6=C\c6cc(C(C)(C)C(=O)OC)c(-c7cc(C)cc(C(C)(C)C(=O)OC)c7)s6)sc5c4c(C(C)(C)C(=O)OC)ccc2-3)c1,CCCCCCCCCc1c(C=C2C(=O)c3cc(Cl)c(Cl)cc3C2=C(C#N)C#N)sc2c1sc1c3c4nsnc4c4c5sc6c(CCCCCCCCC)c(C=C7C(=O)c8cc(Cl)c(Cl)cc8C7=C(C#N)C#N)sc6c5n(CC(CCCC)CCCCCC)c4c3n(CC(CCCC)CCCCCC)c21,18.59,-5.56,-3.65,-5.68,-3.9,,,,,,,,,
67868,10.1039/d3ee04169g,COC(=O)C(C)(C)c1cc(C)cc(-c2sc3c4sc5cc(/C=C6/C(=O)c7cc(F)cc(c7)C(=O)/C6=C\c6cc(C(C)(C)C(=O)OC)c(-c7cc(C)cc(C(C)(C)C(=O)OC)c7)s6)sc5c4c(C(C)(C)C(=O)OC)ccc2-3)c1,CCCCCCCCCc1c(C=C2C(=O)c3cc(Cl)c(Cl)cc3C2=C(C#N)C#N)sc2c1sc1c3c4nsnc4c4c5sc6c(CCCCCCCCC)c(C=C7C(=O)c8cc(Cl)c(Cl)cc8C7=C(C#N)C#N)sc6c5n(CC(CCCC)CCCCCC)c4c3n(CC(CCCC)CCCCCC)c21,17.86,-5.56,-3.65,-5.68,-3.9,,,,,,,,,
67869,10.1039/d3ee04169g,COC(=O)C(C)(C)c1cc(C)cc(-c2sc3c4sc5cc(/C=C6/C(=O)c7cc(F)cc(c7)C(=O)/C6=C\c6cc(C(C)(C)C(=O)OC)c(-c7cc(C)cc(C(C)(C)C(=O)OC)c7)s6)sc5c4c(C(C)(C)C(=O)OC)ccc2-3)c1,CCCCCCCCCCCOc1c(/C=C2\C(=O)c3cc(F)c(F)cc3C2=C(C#N)C#N)sc2c1sc1c3c4nsnc4c4c5sc6c(CCCCCCCCCCC)c(/C=C7\C(=O)c8cc(F)c(F)cc8C7=C(C#N)C#N)sc6c5n(CC)c4c3n(CC)c21,15.9,-5.56,-3.65,-5.71,-3.84,,,,,,,,,
67873,10.1039/d3ee04281b,COC(=O)C(C)(C)c1cc(C)cc(-c2sc3c4sc5cc(/C=C6/C(=O)c7cc(F)cc(c7)C(=O)/C6=C\c6cc(C(C)(C)C(=O)OC)c(-c7cc(C)cc(C(C)(C)C(=O)OC)c7)s6)sc5c4c(C(C)(C)C(=O)OC)ccc2-3)c1,CCCCCCC(CCCC)Cc1c(/C=C2\C(=O)c3cc(F)c(F)cc3C2=C(C#N)C#N)sc2c1SC1c3c(c4c(c5nsnc35)c3sc5c(CC(CCCC)CCCCCC)c(/C=C6\C(=O)c7cc(F)c(F)cc7C6=C(C#N)C#N)sc5c3n4CC(CC)CCCC)N(CC(CC)CCCC)C21,17.0,-5.56,-3.65,-5.68,-3.9,110.0,85.0,1:1.2,,,,,chloroform,
67874,10.1039/d3ee04281b,COC(=O)C(C)(C)c1cc(C)cc(-c2sc3c4sc5cc(/C=C6/C(=O)c7cc(F)cc(c7)C(=O)/C6=C\c6cc(C(C)(C)C(=O)OC)c(-c7cc(C)cc(C(C)(C)C(=O)OC)c7)s6)sc5c4c(C(C)(C)C(=O)OC)ccc2-3)c1,CCCCCCC(CCCC)Cc1c(/C=C2\C(=O)c3cc(F)c(F)cc3C2=C(C#N)C#N)sc2c1SC1c3c(c4c(c5nsnc35)c3sc5c(CC(CCCC)CCCCCC)c(/C=C6\C(=O)c7cc(F)c(F)cc7C6=C(C#N)C#N)sc5c3n4CC(CC)CCCC)N(CC(CC)CCCC)C21,18.1,-5.56,-3.65,-5.68,-3.9,110.0,85.0,1:1.2,0.25% v/v,,,,chloroform,DIO
67875,10.1039/d3ee04281b,COC(=O)C(C)(C)c1cc(C)cc(-c2sc3c4sc5cc(/C=C6/C(=O)c7cc(F)cc(c7)C(=O)/C6=C\c6cc(C(C)(C)C(=O)OC)c(-c7cc(C)cc(C(C)(C)C(=O)OC)c7)s6)sc5c4c(C(C)(C)C(=O)OC)ccc2-3)c1,CCCCCCC(CCCC)Cc1c(/C=C2\C(=O)c3cc(F)c(F)cc3C2=C(C#N)C#N)sc2c1SC1c3c(c4c(c5nsnc35)c3sc5c(CC(CCCC)CCCCCC)c(/C=C6\C(=O)c7cc(F)c(F)cc7C6=C(C#N)C#N)sc5c3n4CC(CC)CCCC)N(CC(CC)CCCC)C21,19.1,-5.56,-3.65,-5.68,-3.9,110.0,85.0,1:1.2,,,,,chloroform,DICO
67876,10.1039/d3ee04281b,COC(=O)C(C)(C)c1cc(C)cc(-c2sc3c4sc5cc(/C=C6/C(=O)c7cc(F)cc(c7)C(=O)/C6=C\c6cc(C(C)(C)C(=O)OC)c(-c7cc(C)cc(C(C)(C)C(=O)OC)c7)s6)sc5c4c(C(C)(C)C(=O)OC)ccc2-3)c1,CCCCCCC(CCCC)Cc1c(/C=C2\C(=O)c3cc(F)c(F)cc3C2=C(C#N)C#N)sc2c1SC1c3c(c4c(c5nsnc35)c3sc5c(CC(CCCC)CCCCCC)c(/C=C6\C(=O)c7cc(F)c(F)cc7C6=C(C#N)C#N)sc5c3n4CC(CC)CCCC)N(CC(CC)CCCC)C21,14.7,-5.56,-3.65,-5.68,-3.9,300.0,100.0,1:1.2,0.5% v/v,,,,chloroform,
67877,10.1039/d3ee04281b,COC(=O)C(C)(C)c1cc(C)cc(-c2sc3c4sc5cc(/C=C6/C(=O)c7cc(F)cc(c7)C(=O)/C6=C\c6cc(C(C)(C)C(=O)OC)c(-c7cc(C)cc(C(C)(C)C(=O)OC)c7)s6)sc5c4c(C(C)(C)C(=O)OC)ccc2-3)c1,CCCCCCC(CCCC)Cc1c(/C=C2\C(=O)c3cc(F)c(F)cc3C2=C(C#N)C#N)sc2c1SC1c3c(c4c(c5nsnc35)c3sc5c(CC(CCCC)CCCCCC)c(/C=C6\C(=O)c7cc(F)c(F)cc7C6=C(C#N)C#N)sc5c3n4CC(CC)CCCC)N(CC(CC)CCCC)C21,15.9,-5.56,-3.65,-5.68,-3.9,300.0,100.0,1:1.2,0.25% v/v,,,,chloroform,DIO
67878,10.1039/d3ee04281b,COC(=O)C(C)(C)c1cc(C)cc(-c2sc3c4sc5cc(/C=C6/C(=O)c7cc(F)cc(c7)C(=O)/C6=C\c6cc(C(C)(C)C(=O)OC)c(-c7cc(C)cc(C(C)(C)C(=O)OC)c7)s6)sc5c4c(C(C)(C)C(=O)OC)ccc2-3)c1,CCCCCCC(CCCC)Cc1c(/C=C2\C(=O)c3cc(F)c(F)cc3C2=C(C#N)C#N)sc2c1SC1c3c(c4c(c5nsnc35)c3sc5c(CC(CCCC)CCCCCC)c(/C=C6\C(=O)c7cc(F)c(F)cc7C6=C(C#N)C#N)sc5c3n4CC(CC)CCCC)N(CC(CC)CCCC)C21,17.2,-5.56,-3.65,-5.68,-3.9,300.0,100.0,1:1.2,,,,,chloroform,DICO
67879,10.1039/d3ee04281b,COC(=O)C(C)(C)c1cc(C)cc(-c2sc3c4sc5cc(/C=C6/C(=O)c7cc(F)cc(c7)C(=O)/C6=C\c6cc(C(C)(C)C(=O)OC)c(-c7cc(C)cc(C(C)(C)C(=O)OC)c7)s6)sc5c4c(C(C)(C)C(=O)OC)ccc2-3)c1,CCCCCCC(CCCC)Cc1c(/C=C2\C(=O)c3cc(F)c(F)cc3C2=C(C#N)C#N)sc2c1SC1c3c(c4c(c5nsnc35)c3sc5c(CC(CCCC)CCCCCC)c(/C=C6\C(=O)c7cc(F)c(F)cc7C6=C(C#N)C#N)sc5c3n4CC(CC)CCCC)N(CC(CC)CCCC)C21,11.5,-5.56,-3.65,-5.68,-3.9,480.0,100.0,1:1.2,,,,,chloroform,
67880,10.1039/d3ee04281b,COC(=O)C(C)(C)c1cc(C)cc(-c2sc3c4sc5cc(/C=C6/C(=O)c7cc(F)cc(c7)C(=O)/C6=C\c6cc(C(C)(C)C(=O)OC)c(-c7cc(C)cc(C(C)(C)C(=O)OC)c7)s6)sc5c4c(C(C)(C)C(=O)OC)ccc2-3)c1,CCCCCCC(CCCC)Cc1c(/C=C2\C(=O)c3cc(F)c(F)cc3C2=C(C#N)C#N)sc2c1SC1c3c(c4c(c5nsnc35)c3sc5c(CC(CCCC)CCCCCC)c(/C=C6\C(=O)c7cc(F)c(F)cc7C6=C(C#N)C#N)sc5c3n4CC(CC)CCCC)N(CC(CC)CCCC)C21,13.8,-5.56,-3.65,-5.68,-3.9,480.0,100.0,1:1.2,0.25% v/v,,,,chloroform,DIO
67881,10.1039/d3ee04281b,COC(=O)C(C)(C)c1cc(C)cc(-c2sc3c4sc5cc(/C=C6/C(=O)c7cc(F)cc(c7)C(=O)/C6=C\c6cc(C(C)(C)C(=O)OC)c(-c7cc(C)cc(C(C)(C)C(=O)OC)c7)s6)sc5c4c(C(C)(C)C(=O)OC)ccc2-3)c1,CCCCCCC(CCCC)Cc1c(/C=C2\C(=O)c3cc(F)c(F)cc3C2=C(C#N)C#N)sc2c1SC1c3c(c4c(c5nsnc35)c3sc5c(CC(CCCC)CCCCCC)c(/C=C6\C(=O)c7cc(F)c(F)cc7C6=C(C#N)C#N)sc5c3n4CC(CC)CCCC)N(CC(CC)CCCC)C21,15.5,-5.56,-3.65,-5.68,-3.9,480.0,100.0,1:1.2,,,,,chloroform,DICO
67882,10.1039/d3ee04300b,COC(=O)C(C)(C)c1cc(C)cc(-c2sc3c4sc5cc(/C=C6/C(=O)c7cc(F)cc(c7)C(=O)/C6=C\c6cc(C(C)(C)C(=O)OC)c(-c7cc(C)cc(C(C)(C)C(=O)OC)c7)s6)sc5c4c(C(C)(C)C(=O)OC)ccc2-3)c1,CCCCCCC(CCCC)Cc1c(/C=C2\C(=O)c3cc(F)c(F)cc3C2=C(C#N)C#N)sc2c1SC1c3c(c4c(c5nsnc35)c3sc5c(CC(CCCC)CCCCCC)c(/C=C6\C(=O)c7cc(F)c(F)cc7C6=C(C#N)C#N)sc5c3n4CC(CC)CCCC)N(CC(CC)CCCC)C21,17.65,-5.56,-3.65,-5.68,-3.9,107.0,,,,,,,,
67883,10.1039/d3ee04300b,COC(=O)C(C)(C)c1cc(C)cc(-c2sc3c4sc5cc(/C=C6/C(=O)c7cc(F)cc(c7)C(=O)/C6=C\c6cc(C(C)(C)C(=O)OC)c(-c7cc(C)cc(C(C)(C)C(=O)OC)c7)s6)sc5c4c(C(C)(C)C(=O)OC)ccc2-3)c1,CCCCCCC(CCCC)Cc1c(/C=C2\C(=O)c3cc(F)c(F)cc3C2=C(C#N)C#N)sc2c1SC1c3c(c4c(c5nsnc35)c3sc5c(CC(CCCC)CCCCCC)c(/C=C6\C(=O)c7cc(F)c(F)cc7C6=C(C#N)C#N)sc5c3n4CC(CC)CCCC)N(CC(CC)CCCC)C21,16.91,-5.56,-3.65,-5.68,-3.9,191.0,,1:1.2,,,,,,
67884,10.1039/d3ee04300b,COC(=O)C(C)(C)c1cc(C)cc(-c2sc3c4sc5cc(/C=C6/C(=O)c7cc(F)cc(c7)C(=O)/C6=C\c6cc(C(C)(C)C(=O)OC)c(-c7cc(C)cc(C(C)(C)C(=O)OC)c7)s6)sc5c4c(C(C)(C)C(=O)OC)ccc2-3)c1,CCCCCCC(CCCC)Cc1c(/C=C2\C(=O)c3cc(F)c(F)cc3C2=C(C#N)C#N)sc2c1SC1c3c(c4c(c5nsnc35)c3sc5c(CC(CCCC)CCCCCC)c(/C=C6\C(=O)c7cc(F)c(F)cc7C6=C(C#N)C#N)sc5c3n4CC(CC)CCCC)N(CC(CC)CCCC)C21,16.16,-5.56,-3.65,-5.68,-3.9,291.0,,1:1.2,,,,,,
67885,10.1039/d3ee04300b,COC(=O)C(C)(C)c1cc(C)cc(-c2sc3c4sc5cc(/C=C6/C(=O)c7cc(F)cc(c7)C(=O)/C6=C\c6cc(C(C)(C)C(=O)OC)c(-c7cc(C)cc(C(C)(C)C(=O)OC)c7)s6)sc5c4c(C(C)(C)C(=O)OC)ccc2-3)c1,CCCCCCC(CCCC)Cc1c(/C=C2\C(=O)c3cc(F)c(F)cc3C2=C(C#N)C#N)sc2c1SC1c3c(c4c(c5nsnc35)c3sc5c(CC(CCCC)CCCCCC)c(/C=C6\C(=O)c7cc(F)c(F)cc7C6=C(C#N)C#N)sc5c3n4CC(CC)CCCC)N(CC(CC)CCCC)C21,13.9,-5.56,-3.65,-5.68,-3.9,377.0,,1:1.2,,,,,,
67892,10.1039/d3ee04300b,COC(=O)C(C)(C)c1cc(C)cc(-c2sc3c4sc5cc(/C=C6/C(=O)c7cc(F)cc(c7)C(=O)/C6=C\c6cc(C(C)(C)C(=O)OC)c(-c7cc(C)cc(C(C)(C)C(=O)OC)c7)s6)sc5c4c(C(C)(C)C(=O)OC)ccc2-3)c1,CCCCCCCCCCCc1c(/C=C2\C(=O)c3cc(F)c(F)cc3C2=C(C#N)C#N)sc2c1sc1c3c4nsnc4c4c5sc6c(CCCCCCCCCCC)c(/C=C7\C(=O)c8cc(F)c(F)cc8C7=C(C#N)C#N)sc6c5n(CC(CC)CCCC)c4c3n(CC(CC)CCCC)c21,16.1,-5.56,-3.65,-5.65,-4.09,117.0,,,,conventional,,,,
67893,10.1039/d3ee04300b,COC(=O)C(C)(C)c1cc(C)cc(-c2sc3c4sc5cc(/C=C6/C(=O)c7cc(F)cc(c7)C(=O)/C6=C\c6cc(C(C)(C)C(=O)OC)c(-c7cc(C)cc(C(C)(C)C(=O)OC)c7)s6)sc5c4c(C(C)(C)C(=O)OC)ccc2-3)c1,CCCCCCCCCCCc1c(/C=C2\C(=O)c3cc(F)c(F)cc3C2=C(C#N)C#N)sc2c1sc1c3c4nsnc4c4c5sc6c(CCCCCCCCCCC)c(/C=C7\C(=O)c8cc(F)c(F)cc8C7=C(C#N)C#N)sc6c5n(CC(CC)CCCC)c4c3n(CC(CC)CCCC)c21,11.98,-5.56,-3.65,-5.65,-4.09,304.0,,,,conventional,,,,
67896,10.1039/d3ee04300b,COC(=O)C(C)(C)c1cc(C)cc(-c2sc3c4sc5cc(/C=C6/C(=O)c7cc(F)cc(c7)C(=O)/C6=C\c6cc(C(C)(C)C(=O)OC)c(-c7cc(C)cc(C(C)(C)C(=O)OC)c7)s6)sc5c4c(C(C)(C)C(=O)OC)ccc2-3)c1,CCCCCCCCCc1c(C=C2C(=O)c3cc(Cl)c(Cl)cc3C2=C(C#N)C#N)sc2c1sc1c3c4nsnc4c4c5sc6c(CCCCCCCCC)c(C=C7C(=O)c8cc(Cl)c(Cl)cc8C7=C(C#N)C#N)sc6c5n(CC(CCCC)CCCCCC)c4c3n(CC(CCCC)CCCCCC)c21,16.69,-5.56,-3.65,-5.68,-3.9,105.0,,,,,,,,
67897,10.1039/d3ee04300b,COC(=O)C(C)(C)c1cc(C)cc(-c2sc3c4sc5cc(/C=C6/C(=O)c7cc(F)cc(c7)C(=O)/C6=C\c6cc(C(C)(C)C(=O)OC)c(-c7cc(C)cc(C(C)(C)C(=O)OC)c7)s6)sc5c4c(C(C)(C)C(=O)OC)ccc2-3)c1,CCCCCCCCCc1c(C=C2C(=O)c3cc(Cl)c(Cl)cc3C2=C(C#N)C#N)sc2c1sc1c3c4nsnc4c4c5sc6c(CCCCCCCCC)c(C=C7C(=O)c8cc(Cl)c(Cl)cc8C7=C(C#N)C#N)sc6c5n(CC(CCCC)CCCCCC)c4c3n(CC(CCCC)CCCCCC)c21,14.69,-5.56,-3.65,-5.68,-3.9,292.0,,,,,,,,
