Repository: JiYiqaq/PCE-KA-GNN

# Data directory

- `raw/Active_Database.csv` is the immutable source dataset bundled under CC BY 4.0. Do not overwrite it with processed data.
- `processed/` is created and populated by the training pipeline. Generated `.pt` and `.pth` caches are intentionally ignored by Git because they can exceed GitHub's normal single-file limit.

See `../DATA_LICENSE.md` for provenance, license and checksum information.

File: data/processed/device_records.csv (part 119 of 250)
record_id,doi,donor_smiles,acceptor_smiles,pce,homo_d,lumo_d,homo_a,lumo_a,active_layer_thickness,annealing_temp,d_a_ratio,additive_ratio,device_type,etl_canonical,htl_canonical,solvent_canonical,additive_canonical
67900,10.1039/d3ee04300b,CCCCCCC(CCCC)Cc1csc(-c2cc3c4nsnc4c4cc(-c5cc(CC(CCCC)CCCCCC)c(-c6cc7c(-c8cc(F)c(CC(CC)CCCC)s8)c8sccc8c(-c8cc(F)c(CC(CC)CCCC)s8)c7s6)s5)sc4c3s2)c1,CCCCCCC(CCCC)Cc1c(/C=C2\C(=O)c3cc(F)c(F)cc3C2=C(C#N)C#N)sc2c1SC1c3c(c4c(c5nsnc35)c3sc5c(CC(CCCC)CCCCCC)c(/C=C6\C(=O)c7cc(F)c(F)cc7C6=C(C#N)C#N)sc5c3n4CC(CC)CCCC)N(CC(CC)CCCC)C21,16.6,-5.51,-2.77,-5.68,-3.9,114.0,,,,,,,,
67901,10.1039/d3ee04300b,CCCCCCC(CCCC)Cc1csc(-c2cc3c4nsnc4c4cc(-c5cc(CC(CCCC)CCCCCC)c(-c6cc7c(-c8cc(F)c(CC(CC)CCCC)s8)c8sccc8c(-c8cc(F)c(CC(CC)CCCC)s8)c7s6)s5)sc4c3s2)c1,CCCCCCC(CCCC)Cc1c(/C=C2\C(=O)c3cc(F)c(F)cc3C2=C(C#N)C#N)sc2c1SC1c3c(c4c(c5nsnc35)c3sc5c(CC(CCCC)CCCCCC)c(/C=C6\C(=O)c7cc(F)c(F)cc7C6=C(C#N)C#N)sc5c3n4CC(CC)CCCC)N(CC(CC)CCCC)C21,14.51,-5.51,-2.77,-5.68,-3.9,301.0,,,,,,,,
67935,10.1039/d3ma00106g,COC(=O)C(C)(C)c1cc(C)cc(-c2sc3c4sc5cc(/C=C6/C(=O)c7cc(F)cc(c7)C(=O)/C6=C\c6cc(C(C)(C)C(=O)OC)c(-c7cc(C)cc(C(C)(C)C(=O)OC)c7)s6)sc5c4c(C(C)(C)C(=O)OC)ccc2-3)c1,CCCCCCCCCc1c(C=C2C(=O)c3cc(Cl)c(Cl)cc3C2=C(C#N)C#N)sc2c1sc1c3c4nsnc4c4c5sc6c(CCCCCCCCC)c(C=C7C(=O)c8cc(Cl)c(Cl)cc8C7=C(C#N)C#N)sc6c5n(CC(CCCC)CCCCCC)c4c3n(CC(CCCC)CCCCCC)c21,15.1,-5.56,-3.65,-5.68,-3.9,,,,0 mg,conventional,,,,
67936,10.1039/d3ma00106g,COC(=O)C(C)(C)c1cc(C)cc(-c2sc3c4sc5cc(/C=C6/C(=O)c7cc(F)cc(c7)C(=O)/C6=C\c6cc(C(C)(C)C(=O)OC)c(-c7cc(C)cc(C(C)(C)C(=O)OC)c7)s6)sc5c4c(C(C)(C)C(=O)OC)ccc2-3)c1,CCCCCCCCCc1c(C=C2C(=O)c3cc(Cl)c(Cl)cc3C2=C(C#N)C#N)sc2c1sc1c3c4nsnc4c4c5sc6c(CCCCCCCCC)c(C=C7C(=O)c8cc(Cl)c(Cl)cc8C7=C(C#N)C#N)sc6c5n(CC(CCCC)CCCCCC)c4c3n(CC(CCCC)CCCCCC)c21,16.2,-5.56,-3.65,-5.68,-3.9,,100.0,,5 mg,conventional,,,,TPFPP
67937,10.1039/d3ma00106g,COC(=O)C(C)(C)c1cc(C)cc(-c2sc3c4sc5cc(/C=C6/C(=O)c7cc(F)cc(c7)C(=O)/C6=C\c6cc(C(C)(C)C(=O)OC)c(-c7cc(C)cc(C(C)(C)C(=O)OC)c7)s6)sc5c4c(C(C)(C)C(=O)OC)ccc2-3)c1,CCCCCCCCCc1c(C=C2C(=O)c3cc(Cl)c(Cl)cc3C2=C(C#N)C#N)sc2c1sc1c3c4nsnc4c4c5sc6c(CCCCCCCCC)c(C=C7C(=O)c8cc(Cl)c(Cl)cc8C7=C(C#N)C#N)sc6c5n(CC(CCCC)CCCCCC)c4c3n(CC(CCCC)CCCCCC)c21,16.9,-5.56,-3.65,-5.68,-3.9,,100.0,,10 mg,conventional,,,,TPFPP
67938,10.1039/d3ma00106g,COC(=O)C(C)(C)c1cc(C)cc(-c2sc3c4sc5cc(/C=C6/C(=O)c7cc(F)cc(c7)C(=O)/C6=C\c6cc(C(C)(C)C(=O)OC)c(-c7cc(C)cc(C(C)(C)C(=O)OC)c7)s6)sc5c4c(C(C)(C)C(=O)OC)ccc2-3)c1,CCCCCCCCCc1c(C=C2C(=O)c3cc(Cl)c(Cl)cc3C2=C(C#N)C#N)sc2c1sc1c3c4nsnc4c4c5sc6c(CCCCCCCCC)c(C=C7C(=O)c8cc(Cl)c(Cl)cc8C7=C(C#N)C#N)sc6c5n(CC(CCCC)CCCCCC)c4c3n(CC(CCCC)CCCCCC)c21,15.3,-5.56,-3.65,-5.68,-3.9,,,,20 mg,conventional,,,,TPFPP
67939,10.1039/d3ma00179b,CCCCCCCCC(CCCCCC)Cc1csc(-c2cc3oc(=O)c4c5sc(-c6cc(CC(CCCCCC)CCCCCCCC)c(-c7cc8c(-c9ccc([Si](CCC)(CCC)CCC)s9)c9sccc9c(-c9ccc([Si](CCC)(CCC)CCC)s9)c8s7)s6)cc5oc(=O)c4c3s2)c1,CCCCCCCCCCCc1c(/C=C2\C(=O)c3cc(F)c(F)cc3C2=C(C#N)C#N)sc2c1sc1c3c4nsnc4c4c5sc6c(CCCCCCCCCCC)c(/C=C7\C(=O)c8cc(F)c(F)cc8C7=C(C#N)C#N)sc6c5n(CCC(CC)CCCC)c4c3n(CCC(CC)CCCC)c21,13.95,,,-5.64,-3.86,,,1:1.2,,,PDIN,PEDOT:PSS,,
67940,10.1039/d3ma00179b,CCCCCCCCC(CCCCCC)Cc1csc(-c2cc3oc(=O)c4c5sc(-c6cc(CC(CCCCCC)CCCCCCCC)c(-c7cc8c(-c9ccc([Si](CCC)(CCC)CCC)s9)c9sccc9c(-c9ccc([Si](CCC)(CCC)CCC)s9)c8s7)s6)cc5oc(=O)c4c3s2)c1,CCCCCCCCCCCc1c(/C=C2\C(=O)c3cc(F)c(F)cc3C2=C(C#N)C#N)sc2c1sc1c3c4nsnc4c4c5sc6c(CCCCCCCCCCC)c(/C=C7\C(=O)c8cc(F)c(F)cc8C7=C(C#N)C#N)sc6c5n(CCC(CC)CCCC)c4c3n(CCC(CC)CCCC)c21,15.28,,,-5.64,-3.86,128.0,,1:1.4,,,PDIN,PEDOT:PSS,,
67941,10.1039/d3ma00179b,CCCCCCCCC(CCCCCC)Cc1csc(-c2cc3oc(=O)c4c5sc(-c6cc(CC(CCCCCC)CCCCCCCC)c(-c7cc8c(-c9ccc([Si](CCC)(CCC)CCC)s9)c9sccc9c(-c9ccc([Si](CCC)(CCC)CCC)s9)c8s7)s6)cc5oc(=O)c4c3s2)c1,CCCCCCCCCCCc1c(/C=C2\C(=O)c3cc(F)c(F)cc3C2=C(C#N)C#N)sc2c1sc1c3c4nsnc4c4c5sc6c(CCCCCCCCCCC)c(/C=C7\C(=O)c8cc(F)c(F)cc8C7=C(C#N)C#N)sc6c5n(CCC(CC)CCCC)c4c3n(CCC(CC)CCCC)c21,14.38,,,-5.64,-3.86,,,1:1.6,,,PDIN,PEDOT:PSS,,
67942,10.1039/d3ma00179b,CCCCCCCCC(CCCCCC)Cc1csc(-c2cc3oc(=O)c4c5sc(-c6cc(CC(CCCCCC)CCCCCCCC)c(-c7cc8c(-c9ccc([Si](CCC)(CCC)CCC)s9)c9sccc9c(-c9ccc([Si](CCC)(CCC)CCC)s9)c8s7)s6)cc5oc(=O)c4c3s2)c1,CCCCCCCCCCCc1c(/C=C2\C(=O)c3cc(F)c(F)cc3C2=C(C#N)C#N)sc2c1sc1c3c4nsnc4c4c5sc6c(CCCCCCCCCCC)c(/C=C7\C(=O)c8cc(F)c(F)cc8C7=C(C#N)C#N)sc6c5n(CCC(CC)CCCC)c4c3n(CCC(CC)CCCC)c21,13.56,,,-5.64,-3.86,,,1:2.0,,,PDIN,PEDOT:PSS,,
67943,10.1039/d3ma00179b,CCCCCCCCC(CCCCCC)Cc1csc(-c2cc3oc(=O)c4c5sc(-c6cc(CC(CCCCCC)CCCCCCCC)c(-c7cc8c(-c9ccc([Si](CCC)(CCC)CCC)s9)c9sccc9c(-c9ccc([Si](CCC)(CCC)CCC)s9)c8s7)s6)cc5oc(=O)c4c3s2)c1,CCCCCCCCCCCc1c(/C=C2\C(=O)c3cc(F)c(F)cc3C2=C(C#N)C#N)sc2c1sc1c3c4nsnc4c4c5sc6c(CCCCCCCCCCC)c(/C=C7\C(=O)c8cc(F)c(F)cc8C7=C(C#N)C#N)sc6c5n(CCC(CC)CCCC)c4c3n(CCC(CC)CCCC)c21,13.11,,,-5.64,-3.86,,,1:2.6,,,PDIN,PEDOT:PSS,,
67944,10.1039/d3ma00179b,CCCCCCCCC(CCCCCC)Cc1csc(-c2cc3oc(=O)c4c5sc(-c6cc(CC(CCCCCC)CCCCCCCC)c(-c7cc8c(-c9ccc([Si](CCC)(CCC)CCC)s9)c9sccc9c(-c9ccc([Si](CCC)(CCC)CCC)s9)c8s7)s6)cc5oc(=O)c4c3s2)c1,CCCCCCCCCCCc1c(/C=C2\C(=O)c3cc(F)c(F)cc3C2=C(C#N)C#N)sc2c1sc1c3c4nsnc4c4c5sc6c(CCCCCCCCCCC)c(/C=C7\C(=O)c8cc(F)c(F)cc8C7=C(C#N)C#N)sc6c5n(CCC(CC)CCCC)c4c3n(CCC(CC)CCCC)c21,11.76,,,-5.64,-3.86,,,1:3.2,,,PDIN,PEDOT:PSS,,
67945,10.1039/d3ma00179b,CCCCCCCCC(CCCCCC)Cc1csc(-c2cc3oc(=O)c4c5sc(-c6cc(CC(CCCCCC)CCCCCCCC)c(-c7cc8c(-c9ccc([Si](CCC)(CCC)CCC)s9)c9sccc9c(-c9ccc([Si](CCC)(CCC)CCC)s9)c8s7)s6)cc5oc(=O)c4c3s2)c1,CCCCCCCCCCCc1c(/C=C2\C(=O)c3cc(F)c(F)cc3C2=C(C#N)C#N)sc2c1sc1c3c4nsnc4c4c5sc6c(CCCCCCCCCCC)c(/C=C7\C(=O)c8cc(F)c(F)cc8C7=C(C#N)C#N)sc6c5n(CCC(CC)CCCC)c4c3n(CCC(CC)CCCC)c21,13.05,,,-5.64,-3.86,,,1:1.2,,,,,,
67946,10.1039/d3ma00179b,CCCCCCCCC(CCCCCC)Cc1csc(-c2cc3oc(=O)c4c5sc(-c6cc(CC(CCCCCC)CCCCCCCC)c(-c7cc8c(-c9ccc([Si](CCC)(CCC)CCC)s9)c9sccc9c(-c9ccc([Si](CCC)(CCC)CCC)s9)c8s7)s6)cc5oc(=O)c4c3s2)c1,CCCCCCCCCCCc1c(/C=C2\C(=O)c3cc(F)c(F)cc3C2=C(C#N)C#N)sc2c1sc1c3c4nsnc4c4c5sc6c(CCCCCCCCCCC)c(/C=C7\C(=O)c8cc(F)c(F)cc8C7=C(C#N)C#N)sc6c5n(CCC(CC)CCCC)c4c3n(CCC(CC)CCCC)c21,13.61,,,-5.64,-3.86,,,1:1.4,,,,,,
67947,10.1039/d3ma00179b,CCCCCCCCC(CCCCCC)Cc1csc(-c2cc3oc(=O)c4c5sc(-c6cc(CC(CCCCCC)CCCCCCCC)c(-c7cc8c(-c9ccc([Si](CCC)(CCC)CCC)s9)c9sccc9c(-c9ccc([Si](CCC)(CCC)CCC)s9)c8s7)s6)cc5oc(=O)c4c3s2)c1,CCCCCCCCCCCc1c(/C=C2\C(=O)c3cc(F)c(F)cc3C2=C(C#N)C#N)sc2c1sc1c3c4nsnc4c4c5sc6c(CCCCCCCCCCC)c(/C=C7\C(=O)c8cc(F)c(F)cc8C7=C(C#N)C#N)sc6c5n(CCC(CC)CCCC)c4c3n(CCC(CC)CCCC)c21,13.17,,,-5.64,-3.86,,,1:1.6,,,,,,
67948,10.1039/d3ma00179b,CCCCCCCCC(CCCCCC)Cc1csc(-c2cc3oc(=O)c4c5sc(-c6cc(CC(CCCCCC)CCCCCCCC)c(-c7cc8c(-c9ccc([Si](CCC)(CCC)CCC)s9)c9sccc9c(-c9ccc([Si](CCC)(CCC)CCC)s9)c8s7)s6)cc5oc(=O)c4c3s2)c1,CCCCCCCCCCCc1c(/C=C2\C(=O)c3cc(F)c(F)cc3C2=C(C#N)C#N)sc2c1sc1c3c4nsnc4c4c5sc6c(CCCCCCCCCCC)c(/C=C7\C(=O)c8cc(F)c(F)cc8C7=C(C#N)C#N)sc6c5n(CCC(CC)CCCC)c4c3n(CCC(CC)CCCC)c21,12.91,,,-5.64,-3.86,,,1:2.0,,,,,,
67949,10.1039/d3ma00179b,CCCCCCCCC(CCCCCC)Cc1csc(-c2cc3oc(=O)c4c5sc(-c6cc(CC(CCCCCC)CCCCCCCC)c(-c7cc8c(-c9ccc([Si](CCC)(CCC)CCC)s9)c9sccc9c(-c9ccc([Si](CCC)(CCC)CCC)s9)c8s7)s6)cc5oc(=O)c4c3s2)c1,CCCCCCCCCCCc1c(/C=C2\C(=O)c3cc(F)c(F)cc3C2=C(C#N)C#N)sc2c1sc1c3c4nsnc4c4c5sc6c(CCCCCCCCCCC)c(/C=C7\C(=O)c8cc(F)c(F)cc8C7=C(C#N)C#N)sc6c5n(CCC(CC)CCCC)c4c3n(CCC(CC)CCCC)c21,12.61,,,-5.64,-3.86,,,1:2.6,,,,,,
67950,10.1039/d3ma00179b,CCCCCCCCC(CCCCCC)Cc1csc(-c2cc3oc(=O)c4c5sc(-c6cc(CC(CCCCCC)CCCCCCCC)c(-c7cc8c(-c9ccc([Si](CCC)(CCC)CCC)s9)c9sccc9c(-c9ccc([Si](CCC)(CCC)CCC)s9)c8s7)s6)cc5oc(=O)c4c3s2)c1,CCCCCCCCCCCc1c(/C=C2\C(=O)c3cc(F)c(F)cc3C2=C(C#N)C#N)sc2c1sc1c3c4nsnc4c4c5sc6c(CCCCCCCCCCC)c(/C=C7\C(=O)c8cc(F)c(F)cc8C7=C(C#N)C#N)sc6c5n(CCC(CC)CCCC)c4c3n(CCC(CC)CCCC)c21,12.26,,,-5.64,-3.86,,,1:2.6,,,,,,
67951,10.1039/d3ma00179b,CCCCCCCCC(CCCCCC)Cc1csc(-c2cc3oc(=O)c4c5sc(-c6cc(CC(CCCCCC)CCCCCCCC)c(-c7cc8c(-c9ccc([Si](CCC)(CCC)CCC)s9)c9sccc9c(-c9ccc([Si](CCC)(CCC)CCC)s9)c8s7)s6)cc5oc(=O)c4c3s2)c1,CCCCCCCCCCCc1c(/C=C2\C(=O)c3cc(F)c(F)cc3C2=C(C#N)C#N)sc2c1sc1c3c4nsnc4c4c5sc6c(CCCCCCCCCCC)c(/C=C7\C(=O)c8cc(F)c(F)cc8C7=C(C#N)C#N)sc6c5n(CCC(CC)CCCC)c4c3n(CCC(CC)CCCC)c21,11.25,,,-5.64,-3.86,,,1:3.2,,,,,,
67955,10.1039/d3ma00546a,COC(=O)C(C)(C)c1cc(C)cc(-c2sc3c4sc5cc(/C=C6/C(=O)c7cc(F)cc(c7)C(=O)/C6=C\c6cc(C(C)(C)C(=O)OC)c(-c7cc(C)cc(C(C)(C)C(=O)OC)c7)s6)sc5c4c(C(C)(C)C(=O)OC)ccc2-3)c1,CCCCCCCCCCCc1c(/C=C2\C(=O)c3cc(F)c(F)cc3C2=C(C#N)C#N)sc2c1sc1c3c4nsnc4c4c5sc6c(CCCCCCCCCCC)c(/C=C7\C(=O)c8cc(F)c(F)cc8C7=C(C#N)C#N)sc6c5n(CC(CC)CCCC)c4c3n(CC(CC)CCCC)c21,16.2,-5.56,-3.65,-5.65,-4.09,,,,,conventional,,,chloroform,
67956,10.1039/d3ma00546a,COC(=O)C(C)(C)c1cc(C)cc(-c2sc3c4sc5cc(/C=C6/C(=O)c7cc(F)cc(c7)C(=O)/C6=C\c6cc(C(C)(C)C(=O)OC)c(-c7cc(C)cc(C(C)(C)C(=O)OC)c7)s6)sc5c4c(C(C)(C)C(=O)OC)ccc2-3)c1,CCCCCCCCCCCc1c(/C=C2\C(=O)c3cc(F)c(F)cc3C2=C(C#N)C#N)sc2c1sc1c3c4nsnc4c4c5sc6c(CCCCCCCCCCC)c(/C=C7\C(=O)c8cc(F)c(F)cc8C7=C(C#N)C#N)sc6c5n(CC(CC)CCCC)c4c3n(CC(CC)CCCC)c21,12.2,-5.56,-3.65,-5.65,-4.09,,,,,conventional,,,chlorobenzene,
67959,10.1039/d3ma00779k,CCCCCCCCc1cc(-c2c(-c3cccs3)sc3c(-c4cc(CCCCCCCC)c(CCCCCCCC)s4)c(-c4ccc(-c5cccc6nsnc56)s4)sc23)sc1CCCCCCCC,CCCCCCc1ccc(C2(c3ccc(CCCCCC)cc3)c3cc4c(cc3-c3sc5cc(C=C6C(=O)c7ccccc7C6=C(C#N)C#N)sc5c32)C(c2ccc(CCCCCC)cc2)(c2ccc(CCCCCC)cc2)c2c-4sc3cc(C=C4C(=O)c5ccccc5C4=C(C#N)C#N)sc23)cc1,3.25,,,-5.576,-3.916,,,1:1,,,,,,
67960,10.1039/d3ma00779k,CCCCCCCCc1cc(-c2c(-c3cccs3)sc3c(-c4cc(CCCCCCCC)c(CCCCCCCC)s4)c(-c4ccc(-c5cccc6nsnc56)s4)sc23)sc1CCCCCCCC,CCCCCCc1ccc(C2(c3ccc(CCCCCC)cc3)c3cc4c(cc3-c3sc5cc(C=C6C(=O)c7ccccc7C6=C(C#N)C#N)sc5c32)C(c2ccc(CCCCCC)cc2)(c2ccc(CCCCCC)cc2)c2c-4sc3cc(C=C4C(=O)c5ccccc5C4=C(C#N)C#N)sc23)cc1,3.53,,,-5.576,-3.916,,,1:1,1%,,,,,CN
67963,10.1039/d3ma00779k,CCCCCCc1csc(-c2ccc(-c3cc(CCCCCC)c(/C=C/c4csc(-c5cc6c(OCC(CC)CCCC)c7sc(-c8ccc(C9=C%10C(=O)N(CC(CC)CCCC)C(c%11ccc(-c%12cc%13c(OCC(CC)CCCC)c%14sccc%14c(OCC(CC)CCCC)c%13s%12)s%11)=C%10C(=O)N9CC(CC)CCCC)s8)cc7c(OCC(CC)CCCC)c6s5)c4)s3)c3nsnc23)c1,CCCCCCc1ccc(C2(c3ccc(CCCCCC)cc3)c3cc4c(cc3-c3sc5cc(C=C6C(=O)c7ccccc7C6=C(C#N)C#N)sc5c32)C(c2ccc(CCCCCC)cc2)(c2ccc(CCCCCC)cc2)c2c-4sc3cc(C=C4C(=O)c5ccccc5C4=C(C#N)C#N)sc23)cc1,7.07,,,-5.576,-3.916,,,1:1,,,,,,
67964,10.1039/d3ma00779k,CCCCCCc1csc(-c2ccc(-c3cc(CCCCCC)c(/C=C/c4csc(-c5cc6c(OCC(CC)CCCC)c7sc(-c8ccc(C9=C%10C(=O)N(CC(CC)CCCC)C(c%11ccc(-c%12cc%13c(OCC(CC)CCCC)c%14sccc%14c(OCC(CC)CCCC)c%13s%12)s%11)=C%10C(=O)N9CC(CC)CCCC)s8)cc7c(OCC(CC)CCCC)c6s5)c4)s3)c3nsnc23)c1,CCCCCCc1ccc(C2(c3ccc(CCCCCC)cc3)c3cc4c(cc3-c3sc5cc(C=C6C(=O)c7ccccc7C6=C(C#N)C#N)sc5c32)C(c2ccc(CCCCCC)cc2)(c2ccc(CCCCCC)cc2)c2c-4sc3cc(C=C4C(=O)c5ccccc5C4=C(C#N)C#N)sc23)cc1,8.87,,,-5.576,-3.916,,,1:1,1%,,,,,CN
67985,10.1039/d3nh00122a,COC(=O)C(C)(C)c1cc(C)cc(-c2sc3c4sc5cc(/C=C6/C(=O)c7cc(F)cc(c7)C(=O)/C6=C\c6cc(C(C)(C)C(=O)OC)c(-c7cc(C)cc(C(C)(C)C(=O)OC)c7)s6)sc5c4c(C(C)(C)C(=O)OC)ccc2-3)c1,CCCCCCc1cccc(-c2c(/C=C3\C(=O)c4cc(F)c(F)cc4C3=C(C#N)C#N)sc3c2sc2c4c5nsnc5c5c6sc7c(-c8cccc(CCCCCC)c8)c(/C=C8\C(=O)c9cc(F)c(F)cc9C8=C(C#N)C#N)sc7c6n(CC(CC)CCCC)c5c4n(CC(CC)CCCC)c32)c1,17.12,-5.56,-3.65,,,,,,0.6 vol%,conventional,,,,
67988,10.1039/d3nh00122a,COC(=O)C(C)(C)c1cc(C)cc(-c2sc3c4sc5cc(/C=C6/C(=O)c7cc(F)cc(c7)C(=O)/C6=C\c6cc(C(C)(C)C(=O)OC)c(-c7cc(C)cc(C(C)(C)C(=O)OC)c7)s6)sc5c4c(C(C)(C)C(=O)OC)ccc2-3)c1,CCc1ccc(-c2c3cc(-c4ccc(-c5c(F)c(F)c(-c6ccc(-c7cc8c(-c9ccc(CC)s9)c9sc(-c%10ccc(-c%11c(F)c(F)c(-c%12ccc(-c%13cc%14c(-c%15ccc(CC)s%15)c%15sc(-c%16ccc(-c%17c(F)c(F)c(-c%18cccs%18)c%18nc(-c%19sc(CC)c(F)c%19F)c(-c%19sc(CC)c(F)c%19F)nc%17%18)s%16)cc%15c(-c%15ccc(CC)s%15)c%14s%13)s%12)c%12nc(-c%13sc(CC)c(F)c%13F)c(-c%13sc(CC)c(F)c%13F)nc%11%12)s%10)cc9c(-c9ccc(CC)s9)c8s7)s6)c6nc(-c7sc(CC)c(F)c7F)c(-c7sc(CC)c(F)c7F)nc56)s4)sc3c(-c3ccc(CC)s3)c3ccsc23)s1,17.11,-5.56,-3.65,-5.4,-3.1,,,1:1.4,0.6% v/v,conventional,,,,
67989,10.1039/d3nj00283g,CCCCC(CC)Cc1ccc(-c2c3cc(-c4ccc(-c5sc(-c6cccs6)c6c5C(=O)c5c(CC(CC)CCCC)sc(CC(CC)CCCC)c5C6=O)s4)sc3c(-c3ccc(CC(CC)CCCC)s3)c3ccsc23)s1,CCCCCCc1ccc(C2(c3ccc(CCCCCC)cc3)c3cc(/C=C4\C(=O)c5ccccc5C4=C(C#N)C#N)sc3-c3sc4c5c(sc4c32)-c2sc(/C=C3\C(=O)c4ccccc4C3=C(C#N)C#N)cc2C5(c2ccc(CCCCCC)cc2)c2ccc(CCCCCC)cc2)cc1,10.87,-5.33,-3.48,-5.51,-3.89,,,,,,,,,
67990,10.1039/d3nj00283g,CCCCC(CC)Cc1ccc(-c2c3cc(-c4ccc(-c5sc(-c6cccs6)c6c5C(=O)c5c(CC(CC)CCCC)sc(CC(CC)CCCC)c5C6=O)s4)sc3c(-c3ccc(CC(CC)CCCC)s3)c3ccsc23)s1,CCCCCCc1ccc(C2(c3ccc(CCCCCC)cc3)c3cc(/C=C4\C(=O)c5ccccc5C4=C(C#N)C#N)sc3-c3sc4c5c(sc4c32)-c2sc(/C=C3\C(=O)c4ccccc4C3=C(C#N)C#N)cc2C5(c2ccc(CCCCCC)cc2)c2ccc(CCCCCC)cc2)cc1,10.52,-5.33,-3.48,-5.51,-3.89,,,1:1,0.3%,,,,,
67993,10.1039/d3nj03096b,CCCCCCC(CCCC)Cc1csc(-c2cc3c4nsnc4c4cc(-c5cc(CC(CCCC)CCCCCC)c(-c6cc7c(-c8cc(F)c(CC(CC)CCCC)s8)c8sccc8c(-c8cc(F)c(CC(CC)CCCC)s8)c7s6)s5)sc4c3s2)c1,CCCCCCCCCCCc1c(/C=C2\C(=O)c3cc(F)c(F)cc3C2=C(C#N)C#N)sc2c1sc1c3c4nc5cc(F)c(F)cc5nc4c4c5sc6c(c5n(CC(CCCCCC)CCCCCCCC)c4c3n(CC(CCCCCC)CCCCCCCC)c21)SC(/C=C1\C(=O)C2=C(CC(F)C(F)=C2)C1=C(C#N)C#N)C6CCCCCCCCCCC,17.08,-5.51,-2.77,,,,,,,,,,,
68005,10.1039/d3nj05428d,CCCCC(CC)COC(=O)c1sc2csc(-c3cc4c(-c5ccc(CC(CC)CCCC)s5)c5sccc5c(-c5ccc(CC(CC)CCCC)s5)c4s3)c2c1F,CCCCC(=O)OCC1(c2ccccc2)c2cccc3cccc4cccc5cccc6cccc1c6c-5c-4c-3c2,5.08,-5.21,-3.6,-6.1,-3.7,100.0,85.0,2:3,3%,conventional,,,,
68011,10.1039/d3nj05428d,CCCCC(CC)COC(=O)c1sc2csc(-c3cc4c(-c5ccc(CC(CC)CCCC)s5)c5sccc5c(-c5ccc(CC(CC)CCCC)s5)c4s3)c2c1F,CCCCC(=O)OCC1(c2ccccc2)C2=CC=Cc3cccc4cccc5ccc6ccccc7cccc1c7c6c5c-4c3C2,6.07,-5.21,-3.6,-6.1,-3.9,100.0,85.0,2:3,3%,conventional,,,,
68019,10.1039/d3nj05560d,COC(=O)C(C)(C)c1cc(C)cc(-c2sc3c4sc5cc(/C=C6/C(=O)c7cc(F)cc(c7)C(=O)/C6=C\c6cc(C(C)(C)C(=O)OC)c(-c7cc(C)cc(C(C)(C)C(=O)OC)c7)s6)sc5c4c(C(C)(C)C(=O)OC)ccc2-3)c1,CCCCCCCCCCC(CCCCCCCC)CN1C(=O)C2=C(c3cc4sc(-c5cccs5)cc4s3)N(CC(CCCCCCCC)CCCCCCCCCC)C(=O)C2=C1c1cc2sccc2s1,11.6,-5.56,-3.65,,,,90.0,1:1,0.5 vol%,conventional,,,,
68020,10.1039/d3nj05560d,COC(=O)C(C)(C)c1cc(C)cc(-c2sc3c4sc5cc(/C=C6/C(=O)c7cc(F)cc(c7)C(=O)/C6=C\c6cc(C(C)(C)C(=O)OC)c(-c7cc(C)cc(C(C)(C)C(=O)OC)c7)s6)sc5c4c(C(C)(C)C(=O)OC)ccc2-3)c1,CCCCCCCCCCC(CCCCCCCC)CN1C(=O)C2=C(c3cc4sc(-c5cccs5)cc4s3)N(CC(CCCCCCCC)CCCCCCCCCC)C(=O)C2=C1c1cc2sccc2s1,11.6,-5.56,-3.65,,,,90.0,1:1,0.5 vol%,conventional,,,,
68024,10.1039/d3nr05143a,CCCCCCCCC(CCCCCCCC)n1c2ccccc2c2ccc(-c3ccc(-c4ccc(-c5cccs5)c5nsnc45)s3)cc21,CCCCC(=O)OCC1(c2ccccc2)c2cccc3cccc4cccc5cccc6cccc1c6c-5c-4c-3c2,4.35,-5.5,-3.6,-6.1,-3.7,89.0,150.0,1:4,,,,,,
68025,10.1039/d3nr05143a,CCCCCCCCC(CCCCCCCC)n1c2ccccc2c2ccc(-c3ccc(-c4ccc(-c5cccs5)c5nsnc45)s3)cc21,CCCCC(=O)OCC1(c2ccccc2)c2cccc3cccc4cccc5cccc6cccc1c6c-5c-4c-3c2,4.84,-5.5,-3.6,-6.1,-3.7,89.0,150.0,1:4,,,,,,
68026,10.1039/d3nr05143a,CCCCCCCCC(CCCCCCCC)n1c2ccccc2c2ccc(-c3ccc(-c4ccc(-c5cccs5)c5nsnc45)s3)cc21,CCCCC(=O)OCC1(c2ccccc2)c2cccc3cccc4cccc5cccc6cccc1c6c-5c-4c-3c2,5.46,-5.5,-3.6,-6.1,-3.7,89.0,150.0,1:4,,,,,,
68027,10.1039/d3nr05143a,CCCCCCCCC(CCCCCCCC)n1c2ccccc2c2ccc(-c3ccc(-c4ccc(-c5cccs5)c5nsnc45)s3)cc21,CCCCC(=O)OCC1(c2ccccc2)c2cccc3cccc4cccc5cccc6cccc1c6c-5c-4c-3c2,5.89,-5.5,-3.6,-6.1,-3.7,89.0,150.0,1:4,,,,,,
68028,10.1039/d3nr05143a,CCCCCCCCC(CCCCCCCC)n1c2ccccc2c2ccc(-c3ccc(-c4ccc(-c5cccs5)c5nsnc45)s3)cc21,CCCCC(=O)OCC1(c2ccccc2)c2cccc3cccc4cccc5cccc6cccc1c6c-5c-4c-3c2,6.17,-5.5,-3.6,-6.1,-3.7,89.0,150.0,1:4,,,,,,
68029,10.1039/d3nr05143a,CCCCCCCCC(CCCCCCCC)n1c2ccccc2c2ccc(-c3ccc(-c4ccc(-c5cccs5)c5nsnc45)s3)cc21,CCCCC(=O)OCC1(c2ccccc2)c2cccc3cccc4cccc5cccc6cccc1c6c-5c-4c-3c2,6.42,-5.5,-3.6,-6.1,-3.7,89.0,150.0,1:4,,,,,,
68038,10.1039/d3py00718a,CCCCC(CC)COC(=O)c1sc2csc(-c3cc4c(-c5ccc(CC(CC)CCCC)s5)c5sccc5c(-c5ccc(CC(CC)CCCC)s5)c4s3)c2c1F,CCCCCCCCCCC(CCCCCCCC)CN1C(=O)c2ccc3c4c(c(-c5ccc(-c6cccs6)s5)cc(c24)C1=O)C(=O)N(C(CCCCCCCC)CCCCCCCCCC)C3=O,4.84,-5.21,-3.6,-5.49,-4.05,100.0,,,,inverted,,,TMB,
68039,10.1039/d3py00718a,CCCCC(CC)COC(=O)c1sc2csc(-c3cc4c(-c5ccc(CC(CC)CCCC)s5)c5sccc5c(-c5ccc(CC(CC)CCCC)s5)c4s3)c2c1F,CCCCCCCCCCC(CCCCCCCC)CN1C(=O)c2ccc3c4c(c(-c5ccc(-c6cccs6)s5)cc(c24)C1=O)C(=O)N(C(CCCCCCCC)CCCCCCCCCC)C3=O,5.89,-5.21,-3.6,-5.49,-4.05,100.0,,,,inverted,,,TMB,
68040,10.1039/d3py00718a,CCCCC(CC)COC(=O)c1sc2csc(-c3cc4c(-c5ccc(CC(CC)CCCC)s5)c5sccc5c(-c5ccc(CC(CC)CCCC)s5)c4s3)c2c1F,CCCCCCCCCCC(CCCCCCCC)CN1C(=O)c2ccc3c4c(c(-c5ccc(-c6cccs6)s5)cc(c24)C1=O)C(=O)N(C(CCCCCCCC)CCCCCCCCCC)C3=O,6.12,-5.21,-3.6,-5.49,-4.05,100.0,,,,inverted,,,TMB,
68041,10.1039/d3py00718a,CCCCC(CC)COC(=O)c1sc2csc(-c3cc4c(-c5ccc(CC(CC)CCCC)s5)c5sccc5c(-c5ccc(CC(CC)CCCC)s5)c4s3)c2c1F,CCCCCCCCCCC(CCCCCCCC)CN1C(=O)c2ccc3c4c(c(-c5ccc(-c6cccs6)s5)cc(c24)C1=O)C(=O)N(C(CCCCCCCC)CCCCCCCCCC)C3=O,2.79,-5.21,-3.6,-5.49,-4.05,100.0,,1:1,,inverted,,,TMB,
68042,10.1039/d3py00718a,CCCCC(CC)COC(=O)c1sc2csc(-c3cc4c(-c5ccc(CC(CC)CCCC)s5)c5sccc5c(-c5ccc(CC(CC)CCCC)s5)c4s3)c2c1F,CCCCCCCCCCC(CCCCCCCC)CN1C(=O)c2ccc3c4c(c(-c5ccc(-c6cccs6)s5)cc(c24)C1=O)C(=O)N(C(CCCCCCCC)CCCCCCCCCC)C3=O,5.68,-5.21,-3.6,-5.49,-4.05,100.0,,,,inverted,,,chlorobenzene,
68043,10.1039/d3py01211e,COC(=O)C(C)(C)c1cc(C)cc(-c2sc3c4sc5cc(/C=C6/C(=O)c7cc(F)cc(c7)C(=O)/C6=C\c6cc(C(C)(C)C(=O)OC)c(-c7cc(C)cc(C(C)(C)C(=O)OC)c7)s6)sc5c4c(C(C)(C)C(=O)OC)ccc2-3)c1,CCCCCCCCCCCc1c(/C=C2\C(=O)c3cc(F)c(F)cc3C2=C(C#N)C#N)sc2c1sc1c3c4nsnc4c4c5sc6c(CCCCCCCCCCC)c(/C=C7\C(=O)c8cc(F)c(F)cc8C7=C(C#N)C#N)sc6c5n(CC(CC)CCCC)c4c3n(CC(CC)CCCC)c21,16.7,-5.56,-3.65,-5.65,-4.09,,,,,,,PEDOT:PSS,,
68044,10.1039/d3py01211e,COC(=O)C(C)(C)c1cc(C)cc(-c2sc3c4sc5cc(/C=C6/C(=O)c7cc(F)cc(c7)C(=O)/C6=C\c6cc(C(C)(C)C(=O)OC)c(-c7cc(C)cc(C(C)(C)C(=O)OC)c7)s6)sc5c4c(C(C)(C)C(=O)OC)ccc2-3)c1,CCCCCCCCCCCc1c(/C=C2\C(=O)c3cc(F)c(F)cc3C2=C(C#N)C#N)sc2c1sc1c3c4nsnc4c4c5sc6c(CCCCCCCCCCC)c(/C=C7\C(=O)c8cc(F)c(F)cc8C7=C(C#N)C#N)sc6c5n(CC(CC)CCCC)c4c3n(CC(CC)CCCC)c21,17.53,-5.56,-3.65,-5.65,-4.09,,,,,,,PEDOT:PSS,,
68045,10.1039/d3py01211e,CCCCCCC(CCCC)Cc1csc(-c2cc3c4nsnc4c4cc(-c5cc(CC(CCCC)CCCCCC)c(-c6cc7c(-c8cc(F)c(CC(CC)CCCC)s8)c8sccc8c(-c8cc(F)c(CC(CC)CCCC)s8)c7s6)s5)sc4c3s2)c1,CCCCCCC(CCCC)Cc1c(/C=C2\C(=O)c3cc(F)c(F)cc3C2=C(C#N)C#N)sc2c1SC1c3c(c4c(c5nsnc35)c3sc5c(CC(CCCC)CCCCCC)c(/C=C6\C(=O)c7cc(F)c(F)cc7C6=C(C#N)C#N)sc5c3n4CC(CC)CCCC)N(CC(CC)CCCC)C21,17.66,-5.51,-2.77,-5.68,-3.9,,,,,,,PEDOT:PSS,,
68046,10.1039/d3py01211e,CCCCCCC(CCCC)Cc1csc(-c2cc3c4nsnc4c4cc(-c5cc(CC(CCCC)CCCCCC)c(-c6cc7c(-c8cc(F)c(CC(CC)CCCC)s8)c8sccc8c(-c8cc(F)c(CC(CC)CCCC)s8)c7s6)s5)sc4c3s2)c1,CCCCCCC(CCCC)Cc1c(/C=C2\C(=O)c3cc(F)c(F)cc3C2=C(C#N)C#N)sc2c1SC1c3c(c4c(c5nsnc35)c3sc5c(CC(CCCC)CCCCCC)c(/C=C6\C(=O)c7cc(F)c(F)cc7C6=C(C#N)C#N)sc5c3n4CC(CC)CCCC)N(CC(CC)CCCC)C21,18.34,-5.51,-2.77,-5.68,-3.9,,,,,,,PEDOT:PSS,,
68047,10.1039/d3py01333b,CCCCCCCCc1cc(-c2c(-c3cccs3)sc3c(-c4cc(CCCCCCCC)c(CCCCCCCC)s4)c(-c4ccc(-c5cccc6nsnc56)s4)sc23)sc1CCCCCCCC,COC(=O)CCCC1(c2ccccc2)C23c4c5ccc6c7cc8c9c%10c(cc%11cc%12c%13c%14c(cc%15c%16ccc-5c2c%16c2c5c%16c%17c(c(c46)c7c9c%17c4c%10c%11c%13c4c%16c%14c%152)C513)C%12)C8,1.77,,,-5.9,-3.9,,,1:1,3% v/v,conventional,,,,
68050,10.1039/d3py01333b,CCCCC(CC)COC(=O)c1sc2c(-c3cc4c(OCC(CC)CCCC)c5sccc5c(OCC(CC)CCCC)c4s3)scc2c1F,COC(=O)CCCC1(c2ccccc2)C23c4c5ccc6c7cc8c9c%10c(cc%11cc%12c%13c%14c(cc%15c%16ccc-5c2c%16c2c5c%16c%17c(c(c46)c7c9c%17c4c%10c%11c%13c4c%16c%14c%152)C513)C%12)C8,2.75,-5.19,-3.43,-5.9,-3.9,,80.0,1:1,3% v/v,conventional,,,,
68051,10.1039/d3py01346d,CCCCCCCCc1cc(-c2c(-c3cccs3)sc3c(-c4cc(CCCCCCCC)c(CCCCCCCC)s4)c(-c4ccc(-c5cccc6nsnc56)s4)sc23)sc1CCCCCCCC,CCCCCCCCCCCc1c(/C=C2\C(=O)c3cc(F)c(F)cc3C2=C(C#N)C#N)sc2c1sc1c3c4nsnc4c4c5sc6c(CCCCCCCCCCC)c(/C=C7\C(=O)c8cc(F)c(F)cc8C7=C(C#N)C#N)sc6c5n(CC(CC)CCCC)c4c3n(CC(CC)CCCC)c21,7.1,,,-5.65,-4.09,80.0,,1:1.2,,,,,,
68052,10.1039/d3py01346d,CCCCCCCCc1cc(-c2c(-c3cccs3)sc3c(-c4cc(CCCCCCCC)c(CCCCCCCC)s4)c(-c4ccc(-c5cccc6nsnc56)s4)sc23)sc1CCCCCCCC,CCCCCCCCCCCc1c(/C=C2\C(=O)c3cc(F)c(F)cc3C2=C(C#N)C#N)sc2c1sc1c3c4nsnc4c4c5sc6c(CCCCCCCCCCC)c(/C=C7\C(=O)c8cc(F)c(F)cc8C7=C(C#N)C#N)sc6c5n(CC(CC)CCCC)c4c3n(CC(CC)CCCC)c21,8.2,,,-5.65,-4.09,98.0,,1:1.2,0.5 vol%,,,,,
68053,10.1039/d3py01346d,CCCCCCCCc1cc(-c2c(-c3cccs3)sc3c(-c4cc(CCCCCCCC)c(CCCCCCCC)s4)c(-c4ccc(-c5cccc6nsnc56)s4)sc23)sc1CCCCCCCC,CCCCCCCCCCCc1c(/C=C2\C(=O)c3cc(F)c(F)cc3C2=C(C#N)C#N)sc2c1sc1c3c4nsnc4c4c5sc6c(CCCCCCCCCCC)c(/C=C7\C(=O)c8cc(F)c(F)cc8C7=C(C#N)C#N)sc6c5n(CC(CC)CCCC)c4c3n(CC(CC)CCCC)c21,7.9,,,-5.65,-4.09,122.0,,1:1.2,,,,,,
68057,10.1039/d3qm00966a,COC(=O)C(C)(C)c1cc(C)cc(-c2sc3c4sc5cc(/C=C6/C(=O)c7cc(F)cc(c7)C(=O)/C6=C\c6cc(C(C)(C)C(=O)OC)c(-c7cc(C)cc(C(C)(C)C(=O)OC)c7)s6)sc5c4c(C(C)(C)C(=O)OC)ccc2-3)c1,CCCCCCC(CCCC)Cc1c(/C=C2\C(=O)c3cc(F)c(F)cc3C2=C(C#N)C#N)sc2c1SC1c3c(c4c(c5nsnc35)c3sc5c(CC(CCCC)CCCCCC)c(/C=C6\C(=O)c7cc(F)c(F)cc7C6=C(C#N)C#N)sc5c3n4CC(CC)CCCC)N(CC(CC)CCCC)C21,17.51,-5.56,-3.65,-5.68,-3.9,,,,,inverted,ZnO,,,
68058,10.1039/d3qm00966a,COC(=O)C(C)(C)c1cc(C)cc(-c2sc3c4sc5cc(/C=C6/C(=O)c7cc(F)cc(c7)C(=O)/C6=C\c6cc(C(C)(C)C(=O)OC)c(-c7cc(C)cc(C(C)(C)C(=O)OC)c7)s6)sc5c4c(C(C)(C)C(=O)OC)ccc2-3)c1,CCCCCCC(CCCC)Cc1c(/C=C2\C(=O)c3cc(F)c(F)cc3C2=C(C#N)C#N)sc2c1SC1c3c(c4c(c5nsnc35)c3sc5c(CC(CCCC)CCCCCC)c(/C=C6\C(=O)c7cc(F)c(F)cc7C6=C(C#N)C#N)sc5c3n4CC(CC)CCCC)N(CC(CC)CCCC)C21,18.31,-5.56,-3.65,-5.68,-3.9,,,,,inverted,ZnO/NMA-C0,,,
68073,10.1039/d3ra02225k,COC(=O)C(C)(C)c1cc(C)cc(-c2sc3c4sc5cc(/C=C6/C(=O)c7cc(F)cc(c7)C(=O)/C6=C\c6cc(C(C)(C)C(=O)OC)c(-c7cc(C)cc(C(C)(C)C(=O)OC)c7)s6)sc5c4c(C(C)(C)C(=O)OC)ccc2-3)c1,CCCCCCCCCCCc1c(/C=C2\C(=O)c3cc(F)c(F)cc3C2=C(C#N)C#N)sc2c1sc1c3c4nsnc4c4c5sc6c(CCCCCCCCCCC)c(/C=C7\C(=O)c8cc(F)c(F)cc8C7=C(C#N)C#N)sc6c5n(CC(CC)CCCC)c4c3n(CC(CC)CCCC)c21,15.86,-5.56,-3.65,-5.65,-4.09,,100.0,1:1.2:0,0.5% v/v,,,,,
68078,10.1039/d3ra03637e,CCCCCCCCC(CCCCCC)CN1C(=O)C2=C(c3cc(C)c(-c4cccs4)s3)N(CC(CCCCCC)CCCCCCCC)C(=O)C2=C1c1cc(C)cs1,CCCCC(=O)OCC1(c2ccccc2)C2=CC=Cc3cccc4cccc5ccc6ccccc7cccc1c7c6c5c-4c3C2,10.01,-5.2,-3.6,-6.1,-3.9,80.0,,,,,,,,
68079,10.1039/d3ra03637e,CCCCCCCCC(CCCCCC)CN1C(=O)C2=C(c3cc(C)c(-c4cccs4)s3)N(CC(CCCCCC)CCCCCCCC)C(=O)C2=C1c1cc(C)cs1,CCCCC(=O)OCC1(c2ccccc2)C2=CC=Cc3cccc4cccc5ccc6ccccc7cccc1c7c6c5c-4c3C2,11.02,-5.2,-3.6,-6.1,-3.9,,,,,,,,,
68080,10.1039/d3ra03637e,CCCCCCCCC(CCCCCC)CN1C(=O)C2=C(c3cc(C)c(-c4cccs4)s3)N(CC(CCCCCC)CCCCCCCC)C(=O)C2=C1c1cc(C)cs1,CCCCC(=O)OCC1(c2ccccc2)C2=CC=Cc3cccc4cccc5ccc6ccccc7cccc1c7c6c5c-4c3C2,12.53,-5.2,-3.6,-6.1,-3.9,,,,,,,,,
68081,10.1039/d3ra03637e,CCCCCCCCC(CCCCCC)CN1C(=O)C2=C(c3cc(C)c(-c4cccs4)s3)N(CC(CCCCCC)CCCCCCCC)C(=O)C2=C1c1cc(C)cs1,CCCCC(=O)OCC1(c2ccccc2)C2=CC=Cc3cccc4cccc5ccc6ccccc7cccc1c7c6c5c-4c3C2,12.65,-5.2,-3.6,-6.1,-3.9,,,,,,,,,
68082,10.1039/d3se00831b,COC(=O)C(C)(C)c1cc(C)cc(-c2sc3c4sc5cc(/C=C6/C(=O)c7cc(F)cc(c7)C(=O)/C6=C\c6cc(C(C)(C)C(=O)OC)c(-c7cc(C)cc(C(C)(C)C(=O)OC)c7)s6)sc5c4c(C(C)(C)C(=O)OC)ccc2-3)c1,CCn1nc2c(n1)c1c3sc4cc(/C=C5\C(=O)c6cc(F)c(F)cc6C5=C(C#N)C#N)sc4c3n(CC)c1c1c2c2sc3cc(/C=C4\C(=O)c5cc(F)c(F)cc5C4=C(C#N)C#N)sc3c2n1CC,2.49,-5.56,-3.65,,,100.0,,1:1.5,0.5 vol%,inverted,,,,
68083,10.1039/d3se00831b,COC(=O)C(C)(C)c1cc(C)cc(-c2sc3c4sc5cc(/C=C6/C(=O)c7cc(F)cc(c7)C(=O)/C6=C\c6cc(C(C)(C)C(=O)OC)c(-c7cc(C)cc(C(C)(C)C(=O)OC)c7)s6)sc5c4c(C(C)(C)C(=O)OC)ccc2-3)c1,CCn1nc2c(n1)c1c3sc4cc(/C=C5\C(=O)c6cc(F)c(F)cc6C5=C(C#N)C#N)sc4c3n(CC)c1c1c2c2sc3cc(/C=C4\C(=O)c5cc(F)c(F)cc5C4=C(C#N)C#N)sc3c2n1CC,9.05,-5.56,-3.65,,,100.0,,1:1.5,0.5 vol%,inverted,,,,
68084,10.1039/d3se00831b,COC(=O)C(C)(C)c1cc(C)cc(-c2sc3c4sc5cc(/C=C6/C(=O)c7cc(F)cc(c7)C(=O)/C6=C\c6cc(C(C)(C)C(=O)OC)c(-c7cc(C)cc(C(C)(C)C(=O)OC)c7)s6)sc5c4c(C(C)(C)C(=O)OC)ccc2-3)c1,CCn1nc2c(n1)c1c3sc4cc(/C=C5\C(=O)c6cc(F)c(F)cc6C5=C(C#N)C#N)sc4c3n(CC)c1c1c2c2sc3cc(/C=C4\C(=O)c5cc(F)c(F)cc5C4=C(C#N)C#N)sc3c2n1CC,10.05,-5.56,-3.65,,,100.0,,,,inverted,,,,
68085,10.1039/d3se00831b,COC(=O)C(C)(C)c1cc(C)cc(-c2sc3c4sc5cc(/C=C6/C(=O)c7cc(F)cc(c7)C(=O)/C6=C\c6cc(C(C)(C)C(=O)OC)c(-c7cc(C)cc(C(C)(C)C(=O)OC)c7)s6)sc5c4c(C(C)(C)C(=O)OC)ccc2-3)c1,CCn1nc2c(n1)c1c3sc4cc(/C=C5\C(=O)c6cc(F)c(F)cc6C5=C(C#N)C#N)sc4c3n(CC)c1c1c2c2sc3cc(/C=C4\C(=O)c5cc(F)c(F)cc5C4=C(C#N)C#N)sc3c2n1CC,10.54,-5.56,-3.65,,,100.0,,,,inverted,,,,
68086,10.1039/d3se00831b,COC(=O)C(C)(C)c1cc(C)cc(-c2sc3c4sc5cc(/C=C6/C(=O)c7cc(F)cc(c7)C(=O)/C6=C\c6cc(C(C)(C)C(=O)OC)c(-c7cc(C)cc(C(C)(C)C(=O)OC)c7)s6)sc5c4c(C(C)(C)C(=O)OC)ccc2-3)c1,CCn1nc2c(n1)c1c3sc4cc(/C=C5\C(=O)c6cc(F)c(F)cc6C5=C(C#N)C#N)sc4c3n(CC)c1c1c2c2sc3cc(/C=C4\C(=O)c5cc(F)c(F)cc5C4=C(C#N)C#N)sc3c2n1CC,10.12,-5.56,-3.65,,,100.0,,,,inverted,,,,
68087,10.1039/d3se00831b,COC(=O)C(C)(C)c1cc(C)cc(-c2sc3c4sc5cc(/C=C6/C(=O)c7cc(F)cc(c7)C(=O)/C6=C\c6cc(C(C)(C)C(=O)OC)c(-c7cc(C)cc(C(C)(C)C(=O)OC)c7)s6)sc5c4c(C(C)(C)C(=O)OC)ccc2-3)c1,CCn1nc2c(n1)c1c3sc4cc(/C=C5\C(=O)c6cc(F)c(F)cc6C5=C(C#N)C#N)sc4c3n(CC)c1c1c2c2sc3cc(/C=C4\C(=O)c5cc(F)c(F)cc5C4=C(C#N)C#N)sc3c2n1CC,9.62,-5.56,-3.65,,,100.0,,,,inverted,,,,
68088,10.1039/d3se00831b,COC(=O)C(C)(C)c1cc(C)cc(-c2sc3c4sc5cc(/C=C6/C(=O)c7cc(F)cc(c7)C(=O)/C6=C\c6cc(C(C)(C)C(=O)OC)c(-c7cc(C)cc(C(C)(C)C(=O)OC)c7)s6)sc5c4c(C(C)(C)C(=O)OC)ccc2-3)c1,CCn1nc2c(n1)c1c3sc4cc(/C=C5\C(=O)c6cc(F)c(F)cc6C5=C(C#N)C#N)sc4c3n(CC)c1c1c2c2sc3cc(/C=C4\C(=O)c5cc(F)c(F)cc5C4=C(C#N)C#N)sc3c2n1CC,8.39,-5.56,-3.65,,,100.0,,,,inverted,,,,
68089,10.1039/d3se00831b,COC(=O)C(C)(C)c1cc(C)cc(-c2sc3c4sc5cc(/C=C6/C(=O)c7cc(F)cc(c7)C(=O)/C6=C\c6cc(C(C)(C)C(=O)OC)c(-c7cc(C)cc(C(C)(C)C(=O)OC)c7)s6)sc5c4c(C(C)(C)C(=O)OC)ccc2-3)c1,CCn1nc2c(n1)c1c3sc4cc(/C=C5\C(=O)c6cc(F)c(F)cc6C5=C(C#N)C#N)sc4c3n(CC)c1c1c2c2sc3cc(/C=C4\C(=O)c5cc(F)c(F)cc5C4=C(C#N)C#N)sc3c2n1CC,3.79,-5.56,-3.65,,,100.0,,1:1.5,0.5 vol%,inverted,,,,
68090,10.1039/d3se00831b,COC(=O)C(C)(C)c1cc(C)cc(-c2sc3c4sc5cc(/C=C6/C(=O)c7cc(F)cc(c7)C(=O)/C6=C\c6cc(C(C)(C)C(=O)OC)c(-c7cc(C)cc(C(C)(C)C(=O)OC)c7)s6)sc5c4c(C(C)(C)C(=O)OC)ccc2-3)c1,CCn1nc2c(n1)c1c3sc4cc(/C=C5\C(=O)c6cc(F)c(F)cc6C5=C(C#N)C#N)sc4c3n(CC)c1c1c2c2sc3cc(/C=C4\C(=O)c5cc(F)c(F)cc5C4=C(C#N)C#N)sc3c2n1CC,0.01,-5.56,-3.65,,,100.0,,1:1.5,0.5 vol%,inverted,,,,
68091,10.1039/d3se00831b,COC(=O)C(C)(C)c1cc(C)cc(-c2sc3c4sc5cc(/C=C6/C(=O)c7cc(F)cc(c7)C(=O)/C6=C\c6cc(C(C)(C)C(=O)OC)c(-c7cc(C)cc(C(C)(C)C(=O)OC)c7)s6)sc5c4c(C(C)(C)C(=O)OC)ccc2-3)c1,CCn1nc2c(n1)c1c3sc4cc(/C=C5\C(=O)c6cc(F)c(F)cc6C5=C(C#N)C#N)sc4c3n(CC)c1c1c2c2sc3cc(/C=C4\C(=O)c5cc(F)c(F)cc5C4=C(C#N)C#N)sc3c2n1CC,4.42,-5.56,-3.65,,,100.0,,,,inverted,,,,
68092,10.1039/d3se00831b,COC(=O)C(C)(C)c1cc(C)cc(-c2sc3c4sc5cc(/C=C6/C(=O)c7cc(F)cc(c7)C(=O)/C6=C\c6cc(C(C)(C)C(=O)OC)c(-c7cc(C)cc(C(C)(C)C(=O)OC)c7)s6)sc5c4c(C(C)(C)C(=O)OC)ccc2-3)c1,CCn1nc2c(n1)c1c3sc4cc(/C=C5\C(=O)c6cc(F)c(F)cc6C5=C(C#N)C#N)sc4c3n(CC)c1c1c2c2sc3cc(/C=C4\C(=O)c5cc(F)c(F)cc5C4=C(C#N)C#N)sc3c2n1CC,9.58,-5.56,-3.65,,,100.0,,1:1.5,0.5 vol%,inverted,,,,
68093,10.1039/d3se00831b,COC(=O)C(C)(C)c1cc(C)cc(-c2sc3c4sc5cc(/C=C6/C(=O)c7cc(F)cc(c7)C(=O)/C6=C\c6cc(C(C)(C)C(=O)OC)c(-c7cc(C)cc(C(C)(C)C(=O)OC)c7)s6)sc5c4c(C(C)(C)C(=O)OC)ccc2-3)c1,CCn1nc2c(n1)c1c3sc4cc(/C=C5\C(=O)c6cc(F)c(F)cc6C5=C(C#N)C#N)sc4c3n(CC)c1c1c2c2sc3cc(/C=C4\C(=O)c5cc(F)c(F)cc5C4=C(C#N)C#N)sc3c2n1CC,10.76,-5.56,-3.65,,,100.0,,1:1.5,0.5 vol%,inverted,,,,
68094,10.1039/d3se00831b,COC(=O)C(C)(C)c1cc(C)cc(-c2sc3c4sc5cc(/C=C6/C(=O)c7cc(F)cc(c7)C(=O)/C6=C\c6cc(C(C)(C)C(=O)OC)c(-c7cc(C)cc(C(C)(C)C(=O)OC)c7)s6)sc5c4c(C(C)(C)C(=O)OC)ccc2-3)c1,CCn1nc2c(n1)c1c3sc4cc(/C=C5\C(=O)c6cc(F)c(F)cc6C5=C(C#N)C#N)sc4c3n(CC)c1c1c2c2sc3cc(/C=C4\C(=O)c5cc(F)c(F)cc5C4=C(C#N)C#N)sc3c2n1CC,10.36,-5.56,-3.65,,,100.0,,,,inverted,,,,
68095,10.1039/d3se00831b,COC(=O)C(C)(C)c1cc(C)cc(-c2sc3c4sc5cc(/C=C6/C(=O)c7cc(F)cc(c7)C(=O)/C6=C\c6cc(C(C)(C)C(=O)OC)c(-c7cc(C)cc(C(C)(C)C(=O)OC)c7)s6)sc5c4c(C(C)(C)C(=O)OC)ccc2-3)c1,CCn1nc2c(n1)c1c3sc4cc(/C=C5\C(=O)c6cc(F)c(F)cc6C5=C(C#N)C#N)sc4c3n(CC)c1c1c2c2sc3cc(/C=C4\C(=O)c5cc(F)c(F)cc5C4=C(C#N)C#N)sc3c2n1CC,9.71,-5.56,-3.65,,,100.0,,,,inverted,,,,
68132,10.1039/d3ta00519d,COC(=O)C(C)(C)c1cc(C)cc(-c2sc3c4sc5cc(/C=C6/C(=O)c7cc(F)cc(c7)C(=O)/C6=C\c6cc(C(C)(C)C(=O)OC)c(-c7cc(C)cc(C(C)(C)C(=O)OC)c7)s6)sc5c4c(C(C)(C)C(=O)OC)ccc2-3)c1,CCCCCCCCCCCc1c(/C=C2\C(=O)c3cc(F)c(F)cc3C2=C(C#N)C#N)sc2c1sc1c3c4nsnc4c4c5sc6c(CCCCCCCCCCC)c(/C=C7\C(=O)c8cc(F)c(F)cc8C7=C(C#N)C#N)sc6c5n(CC(CC)CCCC)c4c3n(CC(CC)CCCC)c21,15.1,-5.56,-3.65,-5.65,-4.09,,100.0,1:1.2,,,,,,
68135,10.1039/d3ta00572k,COC(=O)C(C)(C)c1cc(C)cc(-c2sc3c4sc5cc(/C=C6/C(=O)c7cc(F)cc(c7)C(=O)/C6=C\c6cc(C(C)(C)C(=O)OC)c(-c7cc(C)cc(C(C)(C)C(=O)OC)c7)s6)sc5c4c(C(C)(C)C(=O)OC)ccc2-3)c1,CCCCCCC(CCCC)Cc1c(/C=C2\C(=O)c3cc(F)c(F)cc3C2=C(C#N)C#N)sc2c1SC1c3c(c4c(c5nsnc35)c3sc5c(CC(CCCC)CCCCCC)c(/C=C6\C(=O)c7cc(F)c(F)cc7C6=C(C#N)C#N)sc5c3n4CC(CC)CCCC)N(CC(CC)CCCC)C21,18.09,-5.56,-3.65,-5.68,-3.9,5.0,,,,conventional,PDIN-TEMPO,,,
68136,10.1039/d3ta00572k,COC(=O)C(C)(C)c1cc(C)cc(-c2sc3c4sc5cc(/C=C6/C(=O)c7cc(F)cc(c7)C(=O)/C6=C\c6cc(C(C)(C)C(=O)OC)c(-c7cc(C)cc(C(C)(C)C(=O)OC)c7)s6)sc5c4c(C(C)(C)C(=O)OC)ccc2-3)c1,CCCCCCC(CCCC)Cc1c(/C=C2\C(=O)c3cc(F)c(F)cc3C2=C(C#N)C#N)sc2c1SC1c3c(c4c(c5nsnc35)c3sc5c(CC(CCCC)CCCCCC)c(/C=C6\C(=O)c7cc(F)c(F)cc7C6=C(C#N)C#N)sc5c3n4CC(CC)CCCC)N(CC(CC)CCCC)C21,18.48,-5.56,-3.65,-5.68,-3.9,10.0,,,,conventional,PDIN-TEMPO,,,
68137,10.1039/d3ta00572k,COC(=O)C(C)(C)c1cc(C)cc(-c2sc3c4sc5cc(/C=C6/C(=O)c7cc(F)cc(c7)C(=O)/C6=C\c6cc(C(C)(C)C(=O)OC)c(-c7cc(C)cc(C(C)(C)C(=O)OC)c7)s6)sc5c4c(C(C)(C)C(=O)OC)ccc2-3)c1,CCCCCCC(CCCC)Cc1c(/C=C2\C(=O)c3cc(F)c(F)cc3C2=C(C#N)C#N)sc2c1SC1c3c(c4c(c5nsnc35)c3sc5c(CC(CCCC)CCCCCC)c(/C=C6\C(=O)c7cc(F)c(F)cc7C6=C(C#N)C#N)sc5c3n4CC(CC)CCCC)N(CC(CC)CCCC)C21,18.02,-5.56,-3.65,-5.68,-3.9,20.0,,,,conventional,PDIN-TEMPO,,,
68138,10.1039/d3ta00572k,COC(=O)C(C)(C)c1cc(C)cc(-c2sc3c4sc5cc(/C=C6/C(=O)c7cc(F)cc(c7)C(=O)/C6=C\c6cc(C(C)(C)C(=O)OC)c(-c7cc(C)cc(C(C)(C)C(=O)OC)c7)s6)sc5c4c(C(C)(C)C(=O)OC)ccc2-3)c1,CCCCCCC(CCCC)Cc1c(/C=C2\C(=O)c3cc(F)c(F)cc3C2=C(C#N)C#N)sc2c1SC1c3c(c4c(c5nsnc35)c3sc5c(CC(CCCC)CCCCCC)c(/C=C6\C(=O)c7cc(F)c(F)cc7C6=C(C#N)C#N)sc5c3n4CC(CC)CCCC)N(CC(CC)CCCC)C21,17.94,-5.56,-3.65,-5.68,-3.9,40.0,,,,conventional,PDIN-TEMPO,,,
68139,10.1039/d3ta00572k,COC(=O)C(C)(C)c1cc(C)cc(-c2sc3c4sc5cc(/C=C6/C(=O)c7cc(F)cc(c7)C(=O)/C6=C\c6cc(C(C)(C)C(=O)OC)c(-c7cc(C)cc(C(C)(C)C(=O)OC)c7)s6)sc5c4c(C(C)(C)C(=O)OC)ccc2-3)c1,CCCCCCC(CCCC)Cc1c(/C=C2\C(=O)c3cc(F)c(F)cc3C2=C(C#N)C#N)sc2c1SC1c3c(c4c(c5nsnc35)c3sc5c(CC(CCCC)CCCCCC)c(/C=C6\C(=O)c7cc(F)c(F)cc7C6=C(C#N)C#N)sc5c3n4CC(CC)CCCC)N(CC(CC)CCCC)C21,17.69,-5.56,-3.65,-5.68,-3.9,60.0,,,,conventional,PDIN-TEMPO,,,
68140,10.1039/d3ta00572k,COC(=O)C(C)(C)c1cc(C)cc(-c2sc3c4sc5cc(/C=C6/C(=O)c7cc(F)cc(c7)C(=O)/C6=C\c6cc(C(C)(C)C(=O)OC)c(-c7cc(C)cc(C(C)(C)C(=O)OC)c7)s6)sc5c4c(C(C)(C)C(=O)OC)ccc2-3)c1,CCCCCCC(CCCC)Cc1c(/C=C2\C(=O)c3cc(F)c(F)cc3C2=C(C#N)C#N)sc2c1SC1c3c(c4c(c5nsnc35)c3sc5c(CC(CCCC)CCCCCC)c(/C=C6\C(=O)c7cc(F)c(F)cc7C6=C(C#N)C#N)sc5c3n4CC(CC)CCCC)N(CC(CC)CCCC)C21,17.27,-5.56,-3.65,-5.68,-3.9,80.0,,,,conventional,PDIN-TEMPO,,,
68141,10.1039/d3ta00572k,COC(=O)C(C)(C)c1cc(C)cc(-c2sc3c4sc5cc(/C=C6/C(=O)c7cc(F)cc(c7)C(=O)/C6=C\c6cc(C(C)(C)C(=O)OC)c(-c7cc(C)cc(C(C)(C)C(=O)OC)c7)s6)sc5c4c(C(C)(C)C(=O)OC)ccc2-3)c1,CCCCCCC(CCCC)Cc1c(/C=C2\C(=O)c3cc(F)c(F)cc3C2=C(C#N)C#N)sc2c1SC1c3c(c4c(c5nsnc35)c3sc5c(CC(CCCC)CCCCCC)c(/C=C6\C(=O)c7cc(F)c(F)cc7C6=C(C#N)C#N)sc5c3n4CC(CC)CCCC)N(CC(CC)CCCC)C21,15.86,-5.56,-3.65,-5.68,-3.9,100.0,,,,conventional,PDIN-TEMPO,,,
68142,10.1039/d3ta00572k,COC(=O)C(C)(C)c1cc(C)cc(-c2sc3c4sc5cc(/C=C6/C(=O)c7cc(F)cc(c7)C(=O)/C6=C\c6cc(C(C)(C)C(=O)OC)c(-c7cc(C)cc(C(C)(C)C(=O)OC)c7)s6)sc5c4c(C(C)(C)C(=O)OC)ccc2-3)c1,CCCCCCC(CCCC)Cc1c(/C=C2\C(=O)c3cc(F)c(F)cc3C2=C(C#N)C#N)sc2c1SC1c3c(c4c(c5nsnc35)c3sc5c(CC(CCCC)CCCCCC)c(/C=C6\C(=O)c7cc(F)c(F)cc7C6=C(C#N)C#N)sc5c3n4CC(CC)CCCC)N(CC(CC)CCCC)C21,18.05,-5.56,-3.65,-5.68,-3.9,5.0,,,,conventional,PDIN-Br,,,
68143,10.1039/d3ta00572k,COC(=O)C(C)(C)c1cc(C)cc(-c2sc3c4sc5cc(/C=C6/C(=O)c7cc(F)cc(c7)C(=O)/C6=C\c6cc(C(C)(C)C(=O)OC)c(-c7cc(C)cc(C(C)(C)C(=O)OC)c7)s6)sc5c4c(C(C)(C)C(=O)OC)ccc2-3)c1,CCCCCCC(CCCC)Cc1c(/C=C2\C(=O)c3cc(F)c(F)cc3C2=C(C#N)C#N)sc2c1SC1c3c(c4c(c5nsnc35)c3sc5c(CC(CCCC)CCCCCC)c(/C=C6\C(=O)c7cc(F)c(F)cc7C6=C(C#N)C#N)sc5c3n4CC(CC)CCCC)N(CC(CC)CCCC)C21,17.79,-5.56,-3.65,-5.68,-3.9,10.0,,,,conventional,PDIN-Br,,,
68144,10.1039/d3ta00572k,COC(=O)C(C)(C)c1cc(C)cc(-c2sc3c4sc5cc(/C=C6/C(=O)c7cc(F)cc(c7)C(=O)/C6=C\c6cc(C(C)(C)C(=O)OC)c(-c7cc(C)cc(C(C)(C)C(=O)OC)c7)s6)sc5c4c(C(C)(C)C(=O)OC)ccc2-3)c1,CCCCCCC(CCCC)Cc1c(/C=C2\C(=O)c3cc(F)c(F)cc3C2=C(C#N)C#N)sc2c1SC1c3c(c4c(c5nsnc35)c3sc5c(CC(CCCC)CCCCCC)c(/C=C6\C(=O)c7cc(F)c(F)cc7C6=C(C#N)C#N)sc5c3n4CC(CC)CCCC)N(CC(CC)CCCC)C21,16.56,-5.56,-3.65,-5.68,-3.9,20.0,,,,conventional,PDIN-Br,,,
68145,10.1039/d3ta00572k,COC(=O)C(C)(C)c1cc(C)cc(-c2sc3c4sc5cc(/C=C6/C(=O)c7cc(F)cc(c7)C(=O)/C6=C\c6cc(C(C)(C)C(=O)OC)c(-c7cc(C)cc(C(C)(C)C(=O)OC)c7)s6)sc5c4c(C(C)(C)C(=O)OC)ccc2-3)c1,CCCCCCC(CCCC)Cc1c(/C=C2\C(=O)c3cc(F)c(F)cc3C2=C(C#N)C#N)sc2c1SC1c3c(c4c(c5nsnc35)c3sc5c(CC(CCCC)CCCCCC)c(/C=C6\C(=O)c7cc(F)c(F)cc7C6=C(C#N)C#N)sc5c3n4CC(CC)CCCC)N(CC(CC)CCCC)C21,15.13,-5.56,-3.65,-5.68,-3.9,40.0,,,,conventional,PDIN-Br,,,
68146,10.1039/d3ta00572k,COC(=O)C(C)(C)c1cc(C)cc(-c2sc3c4sc5cc(/C=C6/C(=O)c7cc(F)cc(c7)C(=O)/C6=C\c6cc(C(C)(C)C(=O)OC)c(-c7cc(C)cc(C(C)(C)C(=O)OC)c7)s6)sc5c4c(C(C)(C)C(=O)OC)ccc2-3)c1,CCCCCCC(CCCC)Cc1c(/C=C2\C(=O)c3cc(F)c(F)cc3C2=C(C#N)C#N)sc2c1SC1c3c(c4c(c5nsnc35)c3sc5c(CC(CCCC)CCCCCC)c(/C=C6\C(=O)c7cc(F)c(F)cc7C6=C(C#N)C#N)sc5c3n4CC(CC)CCCC)N(CC(CC)CCCC)C21,12.97,-5.56,-3.65,-5.68,-3.9,60.0,,,,conventional,PDIN-Br,,,
68147,10.1039/d3ta00572k,COC(=O)C(C)(C)c1cc(C)cc(-c2sc3c4sc5cc(/C=C6/C(=O)c7cc(F)cc(c7)C(=O)/C6=C\c6cc(C(C)(C)C(=O)OC)c(-c7cc(C)cc(C(C)(C)C(=O)OC)c7)s6)sc5c4c(C(C)(C)C(=O)OC)ccc2-3)c1,CCCCCCC(CCCC)Cc1c(/C=C2\C(=O)c3cc(F)c(F)cc3C2=C(C#N)C#N)sc2c1SC1c3c(c4c(c5nsnc35)c3sc5c(CC(CCCC)CCCCCC)c(/C=C6\C(=O)c7cc(F)c(F)cc7C6=C(C#N)C#N)sc5c3n4CC(CC)CCCC)N(CC(CC)CCCC)C21,11.37,-5.56,-3.65,-5.68,-3.9,80.0,,,,conventional,PDIN-Br,,,
68148,10.1039/d3ta00572k,COC(=O)C(C)(C)c1cc(C)cc(-c2sc3c4sc5cc(/C=C6/C(=O)c7cc(F)cc(c7)C(=O)/C6=C\c6cc(C(C)(C)C(=O)OC)c(-c7cc(C)cc(C(C)(C)C(=O)OC)c7)s6)sc5c4c(C(C)(C)C(=O)OC)ccc2-3)c1,CCCCCCC(CCCC)Cc1c(/C=C2\C(=O)c3cc(F)c(F)cc3C2=C(C#N)C#N)sc2c1SC1c3c(c4c(c5nsnc35)c3sc5c(CC(CCCC)CCCCCC)c(/C=C6\C(=O)c7cc(F)c(F)cc7C6=C(C#N)C#N)sc5c3n4CC(CC)CCCC)N(CC(CC)CCCC)C21,10.6,-5.56,-3.65,-5.68,-3.9,100.0,,,,,PDIN-Br,,,
68149,10.1039/d3ta00572k,COC(=O)C(C)(C)c1cc(C)cc(-c2sc3c4sc5cc(/C=C6/C(=O)c7cc(F)cc(c7)C(=O)/C6=C\c6cc(C(C)(C)C(=O)OC)c(-c7cc(C)cc(C(C)(C)C(=O)OC)c7)s6)sc5c4c(C(C)(C)C(=O)OC)ccc2-3)c1,CCCCCCC(CCCC)Cc1c(/C=C2\C(=O)c3cc(F)c(F)cc3C2=C(C#N)C#N)sc2c1SC1c3c(c4c(c5nsnc35)c3sc5c(CC(CCCC)CCCCCC)c(/C=C6\C(=O)c7cc(F)c(F)cc7C6=C(C#N)C#N)sc5c3n4CC(CC)CCCC)N(CC(CC)CCCC)C21,14.52,-5.56,-3.65,-5.68,-3.9,5.0,,,,,TEMPO-Br,,,
68150,10.1039/d3ta00572k,COC(=O)C(C)(C)c1cc(C)cc(-c2sc3c4sc5cc(/C=C6/C(=O)c7cc(F)cc(c7)C(=O)/C6=C\c6cc(C(C)(C)C(=O)OC)c(-c7cc(C)cc(C(C)(C)C(=O)OC)c7)s6)sc5c4c(C(C)(C)C(=O)OC)ccc2-3)c1,CCCCCCC(CCCC)Cc1c(/C=C2\C(=O)c3cc(F)c(F)cc3C2=C(C#N)C#N)sc2c1SC1c3c(c4c(c5nsnc35)c3sc5c(CC(CCCC)CCCCCC)c(/C=C6\C(=O)c7cc(F)c(F)cc7C6=C(C#N)C#N)sc5c3n4CC(CC)CCCC)N(CC(CC)CCCC)C21,10.84,-5.56,-3.65,-5.68,-3.9,10.0,,,,,TEMPO-Br,,,
68151,10.1039/d3ta00572k,COC(=O)C(C)(C)c1cc(C)cc(-c2sc3c4sc5cc(/C=C6/C(=O)c7cc(F)cc(c7)C(=O)/C6=C\c6cc(C(C)(C)C(=O)OC)c(-c7cc(C)cc(C(C)(C)C(=O)OC)c7)s6)sc5c4c(C(C)(C)C(=O)OC)ccc2-3)c1,CCCCCCC(CCCC)Cc1c(/C=C2\C(=O)c3cc(F)c(F)cc3C2=C(C#N)C#N)sc2c1SC1c3c(c4c(c5nsnc35)c3sc5c(CC(CCCC)CCCCCC)c(/C=C6\C(=O)c7cc(F)c(F)cc7C6=C(C#N)C#N)sc5c3n4CC(CC)CCCC)N(CC(CC)CCCC)C21,5.82,-5.56,-3.65,-5.68,-3.9,20.0,,,,,TEMPO-Br,,,
68188,10.1039/d3ta02266h,COC(=O)C(C)(C)c1cc(C)cc(-c2sc3c4sc5cc(/C=C6/C(=O)c7cc(F)cc(c7)C(=O)/C6=C\c6cc(C(C)(C)C(=O)OC)c(-c7cc(C)cc(C(C)(C)C(=O)OC)c7)s6)sc5c4c(C(C)(C)C(=O)OC)ccc2-3)c1,CCCCCCCCCc1c(C=C2C(=O)c3cc(Cl)c(Cl)cc3C2=C(C#N)C#N)sc2c1sc1c3c4nsnc4c4c5sc6c(CCCCCCCCC)c(C=C7C(=O)c8cc(Cl)c(Cl)cc8C7=C(C#N)C#N)sc6c5n(CC(CCCC)CCCCCC)c4c3n(CC(CCCC)CCCCCC)c21,17.5,-5.56,-3.65,-5.68,-3.9,,,,,,,,,
68197,10.1039/d3ta03284a,Cc1ccc(-c2cc3c(C)c4sc(Cc5ccc(-c6c(C)c(C)c(C)c7nsnc67)s5)cc4c(C)c3s2)s1,CCCCCCc1ccc(C2(c3ccc(CCCCCC)cc3)c3cc4c(cc3-c3sc5cc(C=C6C(=O)c7ccccc7C6=C(C#N)C#N)sc5c32)C(c2ccc(CCCCCC)cc2)(c2ccc(CCCCCC)cc2)c2c-4sc3cc(C=C4C(=O)c5ccccc5C4=C(C#N)C#N)sc23)cc1,7.2,,,-5.576,-3.916,80.0,,1:1.3,,,,,,
68198,10.1039/d3ta03284a,Cc1ccc(-c2cc3c(C)c4sc(Cc5ccc(-c6c(C)c(C)c(C)c7nsnc67)s5)cc4c(C)c3s2)s1,CCCCCCC1(CCCCCC)c2cc3c(cc2-c2sc(/C=C4\C(=O)c5ccccc5C4=C(C#N)C#N)cc21)C(CCCCCC)(CCCCCC)c1cc(/C=C2\C(=O)c4ccccc4C2=C(C#N)C#N)sc1-3,7.0,,,-5.69,-3.91,80.0,,1:1.3,,,,,,
68199,10.1039/d3ta03284a,Cc1ccc(-c2cc3c(C)c4sc(Cc5ccc(-c6c(C)c(C)c(C)c7nsnc67)s5)cc4c(C)c3s2)s1,CCCCCCc1cccc(C2(c3cccc(CCCCCC)c3)c3cc4c(cc3-c3sc5cc(C=C6C(=O)c7ccccc7C6=C(C#N)C#N)sc5c32)C(c2cccc(CCCCCC)c2)(c2cccc(CCCCCC)c2)c2c-4sc3cc(C=C4C(=O)c5ccccc5C4=C(C#N)C#N)sc23)c1,6.9,,,-5.527,-3.854,80.0,,1:1.3,,,,,,
68200,10.1039/d3ta03284a,Cc1ccc(-c2cc3c(C)c4sc(Cc5ccc(-c6c(C)c(C)c(C)c7nsnc67)s5)cc4c(C)c3s2)s1,CCCCCCc1ccc(C2(c3ccc(CCCCCC)cc3)c3cc(/C=C4\C(=O)c5ccccc5C4=C(C#N)C#N)sc3-c3sc4c5c(sc4c32)-c2sc(/C=C3\C(=O)c4ccccc4C3=C(C#N)C#N)cc2C5(c2ccc(CCCCCC)cc2)c2ccc(CCCCCC)cc2)cc1,6.6,,,-5.452,-3.99,80.0,,1:1.3,,,,,,
68201,10.1039/d3ta03284a,Cc1ccc(-c2cc3c(C)c4sc(Cc5ccc(-c6c(C)c(C)c(C)c7nsnc67)s5)cc4c(C)c3s2)s1,CCCCCCCCC1(CCCCCCCC)c2cc3c(cc2-c2sc(-c4ccc(/C=C5\SC(=S)N(CC)C5=O)c5nsnc45)cc21)C(CCCCCCCC)(CCCCCCCC)c1cc(-c2ccc(/C=C4\SC(=S)N(CC)C4=O)c4nsnc24)sc1-3,5.9,,,-5.52,-3.89,80.0,,1:1.3,,,,,,
68203,10.1039/d3ta03365a,COC(=O)C(C)(C)c1cc(C)cc(-c2sc3c4sc5cc(/C=C6/C(=O)c7cc(F)cc(c7)C(=O)/C6=C\c6cc(C(C)(C)C(=O)OC)c(-c7cc(C)cc(C(C)(C)C(=O)OC)c7)s6)sc5c4c(C(C)(C)C(=O)OC)ccc2-3)c1,CCCCCCCCCCCc1c(/C=C2\C(=O)c3cc(F)c(F)cc3C2=C(C#N)C#N)sc2c1sc1c3c4nsnc4c4c5sc6c(CCCCCCCCCCC)c(/C=C7\C(=O)c8cc(F)c(F)cc8C7=C(C#N)C#N)sc6c5n(CC(CC)CCCC)c4c3n(CC(CC)CCCC)c21,15.3,-5.56,-3.65,-5.65,-4.09,,,,,inverted,PFOPy,,,
68204,10.1039/d3ta03365a,COC(=O)C(C)(C)c1cc(C)cc(-c2sc3c4sc5cc(/C=C6/C(=O)c7cc(F)cc(c7)C(=O)/C6=C\c6cc(C(C)(C)C(=O)OC)c(-c7cc(C)cc(C(C)(C)C(=O)OC)c7)s6)sc5c4c(C(C)(C)C(=O)OC)ccc2-3)c1,CCCCCCCCCCCc1c(/C=C2\C(=O)c3cc(F)c(F)cc3C2=C(C#N)C#N)sc2c1sc1c3c4nsnc4c4c5sc6c(CCCCCCCCCCC)c(/C=C7\C(=O)c8cc(F)c(F)cc8C7=C(C#N)C#N)sc6c5n(CC(CC)CCCC)c4c3n(CC(CC)CCCC)c21,16.6,-5.56,-3.65,-5.65,-4.09,,140.0,,,inverted,PFOPy-N,,,
68243,10.1039/d3ta04364a,COC(=O)C(C)(C)c1cc(C)cc(-c2sc3c4sc5cc(/C=C6/C(=O)c7cc(F)cc(c7)C(=O)/C6=C\c6cc(C(C)(C)C(=O)OC)c(-c7cc(C)cc(C(C)(C)C(=O)OC)c7)s6)sc5c4c(C(C)(C)C(=O)OC)ccc2-3)c1,CCCCCCCCCCCc1c(/C=C2\C(=O)c3cc(F)c(F)cc3C2=C(C#N)C#N)sc2c1sc1c3c4n[se]nc4c4c5sc6c(CCCCCCCCCCC)c(/C=C7\C(=O)c8cc(F)c(F)cc8C7=C(C#N)C#N)sc6c5n(CC(CC)CCCC)c4c3n(CC(CC)CCCC)c21,15.9,-5.56,-3.65,-5.63,-3.99,,,,,,,,,
68245,10.1039/d3ta04603f,CCCCC(CC)COC(=O)c1sc2csc(-c3cc4c(-c5ccc(CC(CC)CCCC)s5)c5sccc5c(-c5ccc(CC(CC)CCCC)s5)c4s3)c2c1F,CCCCCCc1ccc(C2(c3ccc(CCCCCC)cc3)c3cc4c(cc3-c3sc5cc(C=C6C(=O)c7ccccc7C6=C(C#N)C#N)sc5c32)C(c2ccc(CCCCCC)cc2)(c2ccc(CCCCCC)cc2)c2c-4sc3cc(C=C4C(=O)c5ccccc5C4=C(C#N)C#N)sc23)cc1,6.52,-5.21,-3.6,-5.576,-3.916,,,,,,,,,
68246,10.1039/d3ta04603f,CCCCC(CC)Cc1ccc(-c2c3cc(-c4ccc(-c5sc(-c6cccs6)c6c5C(=O)c5c(CC(CC)CCCC)sc(CC(CC)CCCC)c5C6=O)s4)sc3c(-c3ccc(CC(CC)CCCC)s3)c3ccsc23)s1,CCCCCCc1ccc(C2(c3ccc(CCCCCC)cc3)c3cc4c(cc3-c3sc5cc(C=C6C(=O)c7ccccc7C6=C(C#N)C#N)sc5c32)C(c2ccc(CCCCCC)cc2)(c2ccc(CCCCCC)cc2)c2c-4sc3cc(C=C4C(=O)c5ccccc5C4=C(C#N)C#N)sc23)cc1,9.96,-5.33,-3.48,-5.576,-3.916,,,,,,,,,
68247,10.1039/d3ta04603f,COC(=O)C(C)(C)c1cc(C)cc(-c2sc3c4sc5cc(/C=C6/C(=O)c7cc(F)cc(c7)C(=O)/C6=C\c6cc(C(C)(C)C(=O)OC)c(-c7cc(C)cc(C(C)(C)C(=O)OC)c7)s6)sc5c4c(C(C)(C)C(=O)OC)ccc2-3)c1,CCCCCCc1ccc(C2(c3ccc(CCCCCC)cc3)c3cc4c(cc3-c3sc5cc(/C=C6\C(=O)c7cc(F)c(F)cc7C6=C(C#N)C#N)sc5c32)C(c2ccc(CCCCCC)cc2)(c2ccc(CCCCCC)cc2)c2c-4sc3cc(/C=C4\C(=O)c5cc(F)c(F)cc5C4=C(C#N)C#N)sc23)cc1,10.44,-5.56,-3.65,-5.66,-4.14,,,,,,,,,
68248,10.1039/d3ta04603f,COC(=O)C(C)(C)c1cc(C)cc(-c2sc3c4sc5cc(/C=C6/C(=O)c7cc(F)cc(c7)C(=O)/C6=C\c6cc(C(C)(C)C(=O)OC)c(-c7cc(C)cc(C(C)(C)C(=O)OC)c7)s6)sc5c4c(C(C)(C)C(=O)OC)ccc2-3)c1,CCCCCCCCCCCc1c(/C=C2\C(=O)c3cc(F)c(F)cc3C2=C(C#N)C#N)sc2c1sc1c3c4nsnc4c4c5sc6c(CCCCCCCCCCC)c(/C=C7\C(=O)c8cc(F)c(F)cc8C7=C(C#N)C#N)sc6c5n(CC(CC)CCCC)c4c3n(CC(CC)CCCC)c21,15.23,-5.56,-3.65,-5.65,-4.09,,,,,,,,,
68249,10.1039/d3ta04608g,COC(=O)C(C)(C)c1cc(C)cc(-c2sc3c4sc5cc(/C=C6/C(=O)c7cc(F)cc(c7)C(=O)/C6=C\c6cc(C(C)(C)C(=O)OC)c(-c7cc(C)cc(C(C)(C)C(=O)OC)c7)s6)sc5c4c(C(C)(C)C(=O)OC)ccc2-3)c1,CCCCCCCCCCCc1c(/C=C2\C(=O)c3cc(F)c(F)cc3C2=C(C#N)C#N)sc2c1sc1c3c4nsnc4c4c5sc6c(CCCCCCCCCCC)c(/C=C7\C(=O)c8cc(F)c(F)cc8C7=C(C#N)C#N)sc6c5n(CC(CC)CCCC)c4c3n(CC(CC)CCCC)c21,15.3,-5.56,-3.65,-5.65,-4.09,130.0,90.0,1:1.2,0.5% CN,,,,,
68250,10.1039/d3ta04608g,COC(=O)C(C)(C)c1cc(C)cc(-c2sc3c4sc5cc(/C=C6/C(=O)c7cc(F)cc(c7)C(=O)/C6=C\c6cc(C(C)(C)C(=O)OC)c(-c7cc(C)cc(C(C)(C)C(=O)OC)c7)s6)sc5c4c(C(C)(C)C(=O)OC)ccc2-3)c1,CCCCCCCCCCCc1c(/C=C2\C(=O)c3cc(F)c(F)cc3C2=C(C#N)C#N)sc2c1sc1c3c4nsnc4c4c5sc6c(CCCCCCCCCCC)c(/C=C7\C(=O)c8cc(F)c(F)cc8C7=C(C#N)C#N)sc6c5n(CC(CC)CCCC)c4c3n(CC(CC)CCCC)c21,15.8,-5.56,-3.65,-5.65,-4.09,130.0,90.0,1:1.2,,,,,,
