Repository: JiYiqaq/PCE-KA-GNN

# Data directory

- `raw/Active_Database.csv` is the immutable source dataset bundled under CC BY 4.0. Do not overwrite it with processed data.
- `processed/` is created and populated by the training pipeline. Generated `.pt` and `.pth` caches are intentionally ignored by Git because they can exceed GitHub's normal single-file limit.

See `../DATA_LICENSE.md` for provenance, license and checksum information.

File: data/processed/device_records.csv (part 120 of 250)
record_id,doi,donor_smiles,acceptor_smiles,pce,homo_d,lumo_d,homo_a,lumo_a,active_layer_thickness,annealing_temp,d_a_ratio,additive_ratio,device_type,etl_canonical,htl_canonical,solvent_canonical,additive_canonical
68251,10.1039/d3ta04608g,COC(=O)C(C)(C)c1cc(C)cc(-c2sc3c4sc5cc(/C=C6/C(=O)c7cc(F)cc(c7)C(=O)/C6=C\c6cc(C(C)(C)C(=O)OC)c(-c7cc(C)cc(C(C)(C)C(=O)OC)c7)s6)sc5c4c(C(C)(C)C(=O)OC)ccc2-3)c1,CCCCCCCCCCCc1c(/C=C2\C(=O)c3cc(F)c(F)cc3C2=C(C#N)C#N)sc2c1sc1c3c4nsnc4c4c5sc6c(CCCCCCCCCCC)c(/C=C7\C(=O)c8cc(F)c(F)cc8C7=C(C#N)C#N)sc6c5n(CC(CC)CCCC)c4c3n(CC(CC)CCCC)c21,16.9,-5.56,-3.65,-5.65,-4.09,130.0,90.0,1:1.2,,,,,,
68252,10.1039/d3ta04608g,CCCCCCCCC(CCCCCC)COc1cnc2c(-c3cccs3)c(F)c(F)cc2n1,CCCCCCCCCCCc1c(/C=C2\C(=O)c3cc(F)c(F)cc3C2=C(C#N)C#N)sc2c1sc1c3c4nsnc4c4c5sc6c(CCCCCCCCCCC)c(/C=C7\C(=O)c8cc(F)c(F)cc8C7=C(C#N)C#N)sc6c5n(CC(CC)CCCC)c4c3n(CC(CC)CCCC)c21,13.9,-5.54,-2.92,-5.65,-4.09,130.0,90.0,,,,,,,
68253,10.1039/d3ta04608g,CCCCCCCCC(CCCCCC)COc1cnc2c(-c3cccs3)c(F)c(F)cc2n1,CCCCCCCCCCCc1c(/C=C2\C(=O)c3cc(F)c(F)cc3C2=C(C#N)C#N)sc2c1sc1c3c4nsnc4c4c5sc6c(CCCCCCCCCCC)c(/C=C7\C(=O)c8cc(F)c(F)cc8C7=C(C#N)C#N)sc6c5n(CC(CC)CCCC)c4c3n(CC(CC)CCCC)c21,14.5,-5.54,-2.92,-5.65,-4.09,130.0,90.0,,,,,,,
68254,10.1039/d3ta04608g,CCCCCCCCC(CCCCCC)COc1cnc2c(-c3cccs3)c(F)c(F)cc2n1,CCCCCCCCCCCc1c(/C=C2\C(=O)c3cc(F)c(F)cc3C2=C(C#N)C#N)sc2c1sc1c3c4nsnc4c4c5sc6c(CCCCCCCCCCC)c(/C=C7\C(=O)c8cc(F)c(F)cc8C7=C(C#N)C#N)sc6c5n(CC(CC)CCCC)c4c3n(CC(CC)CCCC)c21,15.1,-5.54,-2.92,-5.65,-4.09,130.0,90.0,,,,,,,
68292,10.1039/d3ta05177c,COC(=O)C(C)(C)c1cc(C)cc(-c2sc3c4sc5cc(/C=C6/C(=O)c7cc(F)cc(c7)C(=O)/C6=C\c6cc(C(C)(C)C(=O)OC)c(-c7cc(C)cc(C(C)(C)C(=O)OC)c7)s6)sc5c4c(C(C)(C)C(=O)OC)ccc2-3)c1,CCCCCCCCCCCc1c(/C=C2\C(=O)c3cc(F)c(F)cc3C2=C(C#N)C#N)sc2c1sc1c3c4nsnc4c4c5sc6c(CCCCCCCCCCC)c(/C=C7\C(=O)c8cc(F)c(F)cc8C7=C(C#N)C#N)sc6c5n(CC(CC)CCCC)c4c3n(CC(CC)CCCC)c21,16.05,-5.56,-3.65,-5.65,-4.09,,,,0 vol%,,,,,
68293,10.1039/d3ta05177c,COC(=O)C(C)(C)c1cc(C)cc(-c2sc3c4sc5cc(/C=C6/C(=O)c7cc(F)cc(c7)C(=O)/C6=C\c6cc(C(C)(C)C(=O)OC)c(-c7cc(C)cc(C(C)(C)C(=O)OC)c7)s6)sc5c4c(C(C)(C)C(=O)OC)ccc2-3)c1,CCCCCCCCCCCc1c(/C=C2\C(=O)c3cc(F)c(F)cc3C2=C(C#N)C#N)sc2c1sc1c3c4nsnc4c4c5sc6c(CCCCCCCCCCC)c(/C=C7\C(=O)c8cc(F)c(F)cc8C7=C(C#N)C#N)sc6c5n(CC(CC)CCCC)c4c3n(CC(CC)CCCC)c21,17.41,-5.56,-3.65,-5.65,-4.09,,80.0,1:1.2,0.5 vol%,,,,,DIO
68294,10.1039/d3ta05177c,COC(=O)C(C)(C)c1cc(C)cc(-c2sc3c4sc5cc(/C=C6/C(=O)c7cc(F)cc(c7)C(=O)/C6=C\c6cc(C(C)(C)C(=O)OC)c(-c7cc(C)cc(C(C)(C)C(=O)OC)c7)s6)sc5c4c(C(C)(C)C(=O)OC)ccc2-3)c1,CCCCCCCCCCCc1c(/C=C2\C(=O)c3cc(F)c(F)cc3C2=C(C#N)C#N)sc2c1sc1c3c4nsnc4c4c5sc6c(CCCCCCCCCCC)c(/C=C7\C(=O)c8cc(F)c(F)cc8C7=C(C#N)C#N)sc6c5n(CC(CC)CCCC)c4c3n(CC(CC)CCCC)c21,17.87,-5.56,-3.65,-5.65,-4.09,,80.0,1:1.2,0.5 vol%,,,,,CN
68295,10.1039/d3ta05900f,CCCCC(CC)Cc1ccc(-c2c3cc(-c4ccc(-c5sc(-c6cccs6)c6c5C(=O)c5c(CC(CC)CCCC)sc(CC(CC)CCCC)c5C6=O)s4)sc3c(-c3ccc(CC(CC)CCCC)s3)c3ccsc23)s1,CCCCCCc1ccc(C2(c3ccc(CCCCCC)cc3)c3cc4c(cc3-c3sc5cc(C=C6C(=O)c7ccccc7C6=C(C#N)C#N)sc5c32)C(c2ccc(CCCCCC)cc2)(c2ccc(CCCCCC)cc2)c2c-4sc3cc(C=C4C(=O)c5ccccc5C4=C(C#N)C#N)sc23)cc1,10.06,-5.33,-3.48,-5.576,-3.916,,,,,,ZnO,,,
68296,10.1039/d3ta05900f,CCCCC(CC)Cc1ccc(-c2c3cc(-c4ccc(-c5sc(-c6cccs6)c6c5C(=O)c5c(CC(CC)CCCC)sc(CC(CC)CCCC)c5C6=O)s4)sc3c(-c3ccc(CC(CC)CCCC)s3)c3ccsc23)s1,CCCCCCc1ccc(C2(c3ccc(CCCCCC)cc3)c3cc4c(cc3-c3sc5cc(C=C6C(=O)c7ccccc7C6=C(C#N)C#N)sc5c32)C(c2ccc(CCCCCC)cc2)(c2ccc(CCCCCC)cc2)c2c-4sc3cc(C=C4C(=O)c5ccccc5C4=C(C#N)C#N)sc23)cc1,10.55,-5.33,-3.48,-5.576,-3.916,,,,,,ZnO/GeSe,,,
68297,10.1039/d3ta05900f,CCCCC(CC)Cc1ccc(-c2c3cc(-c4ccc(-c5sc(-c6cccs6)c6c5C(=O)c5c(CC(CC)CCCC)sc(CC(CC)CCCC)c5C6=O)s4)sc3c(-c3ccc(CC(CC)CCCC)s3)c3ccsc23)s1,CCCCCCc1ccc(C2(c3ccc(CCCCCC)cc3)c3cc4c(cc3-c3sc5cc(C=C6C(=O)c7ccccc7C6=C(C#N)C#N)sc5c32)C(c2ccc(CCCCCC)cc2)(c2ccc(CCCCCC)cc2)c2c-4sc3cc(C=C4C(=O)c5ccccc5C4=C(C#N)C#N)sc23)cc1,10.84,-5.33,-3.48,-5.576,-3.916,,,,,,ZnO/GeSe,,,
68298,10.1039/d3ta05900f,CCCCC(CC)Cc1ccc(-c2c3cc(-c4ccc(-c5sc(-c6cccs6)c6c5C(=O)c5c(CC(CC)CCCC)sc(CC(CC)CCCC)c5C6=O)s4)sc3c(-c3ccc(CC(CC)CCCC)s3)c3ccsc23)s1,CCCCCCc1ccc(C2(c3ccc(CCCCCC)cc3)c3cc4c(cc3-c3sc5cc(C=C6C(=O)c7ccccc7C6=C(C#N)C#N)sc5c32)C(c2ccc(CCCCCC)cc2)(c2ccc(CCCCCC)cc2)c2c-4sc3cc(C=C4C(=O)c5ccccc5C4=C(C#N)C#N)sc23)cc1,11.68,-5.33,-3.48,-5.576,-3.916,,,,,,ZnO/GeSe,,,
68299,10.1039/d3ta05900f,CCCCC(CC)Cc1ccc(-c2c3cc(-c4ccc(-c5sc(-c6cccs6)c6c5C(=O)c5c(CC(CC)CCCC)sc(CC(CC)CCCC)c5C6=O)s4)sc3c(-c3ccc(CC(CC)CCCC)s3)c3ccsc23)s1,CCCCCCc1ccc(C2(c3ccc(CCCCCC)cc3)c3cc4c(cc3-c3sc5cc(C=C6C(=O)c7ccccc7C6=C(C#N)C#N)sc5c32)C(c2ccc(CCCCCC)cc2)(c2ccc(CCCCCC)cc2)c2c-4sc3cc(C=C4C(=O)c5ccccc5C4=C(C#N)C#N)sc23)cc1,11.35,-5.33,-3.48,-5.576,-3.916,,,,,,ZnO/GeSe,,,
68300,10.1039/d3ta05900f,COC(=O)C(C)(C)c1cc(C)cc(-c2sc3c4sc5cc(/C=C6/C(=O)c7cc(F)cc(c7)C(=O)/C6=C\c6cc(C(C)(C)C(=O)OC)c(-c7cc(C)cc(C(C)(C)C(=O)OC)c7)s6)sc5c4c(C(C)(C)C(=O)OC)ccc2-3)c1,CCCCCCCCCCCc1c(/C=C2\C(=O)c3cc(F)c(F)cc3C2=C(C#N)C#N)sc2c1sc1c3c4nsnc4c4c5sc6c(CCCCCCCCCCC)c(/C=C7\C(=O)c8cc(F)c(F)cc8C7=C(C#N)C#N)sc6c5n(CC(CC)CCCC)c4c3n(CC(CC)CCCC)c21,15.2,-5.56,-3.65,-5.65,-4.09,,,,,,ZnO,,,
68301,10.1039/d3ta05900f,COC(=O)C(C)(C)c1cc(C)cc(-c2sc3c4sc5cc(/C=C6/C(=O)c7cc(F)cc(c7)C(=O)/C6=C\c6cc(C(C)(C)C(=O)OC)c(-c7cc(C)cc(C(C)(C)C(=O)OC)c7)s6)sc5c4c(C(C)(C)C(=O)OC)ccc2-3)c1,CCCCCCCCCCCc1c(/C=C2\C(=O)c3cc(F)c(F)cc3C2=C(C#N)C#N)sc2c1sc1c3c4nsnc4c4c5sc6c(CCCCCCCCCCC)c(/C=C7\C(=O)c8cc(F)c(F)cc8C7=C(C#N)C#N)sc6c5n(CC(CC)CCCC)c4c3n(CC(CC)CCCC)c21,17.51,-5.56,-3.65,-5.65,-4.09,,,,,,ZnO/GeSe,,,
68302,10.1039/d3ta06091h,COC(=O)C(C)(C)c1cc(C)cc(-c2sc3c4sc5cc(/C=C6/C(=O)c7cc(F)cc(c7)C(=O)/C6=C\c6cc(C(C)(C)C(=O)OC)c(-c7cc(C)cc(C(C)(C)C(=O)OC)c7)s6)sc5c4c(C(C)(C)C(=O)OC)ccc2-3)c1,CCCCCCCCCCCc1c(/C=C2\C(=O)c3cc(F)c(F)cc3C2=C(C#N)C#N)sc2c1sc1c3c4nsnc4c4c5sc6c(CCCCCCCCCCC)c(/C=C7\C(=O)c8cc(F)c(F)cc8C7=C(C#N)C#N)sc6c5n(CC(CC)CCCC)c4c3n(CC(CC)CCCC)c21,15.6,-5.56,-3.65,-5.65,-4.09,,,,,,,,,
68304,10.1039/d3ta06617g,CCCCCCC(CCCC)Cc1csc(-c2cc3c4nsnc4c4cc(-c5cc(CC(CCCC)CCCCCC)c(-c6cc7c(-c8cc(Cl)c(CC(CC)CCCC)s8)c8sccc8c(-c8cc(Cl)c(CC(CC)CCCC)s8)c7s6)s5)sc4c3s2)c1,CCCCCCCCCCCc1c(/C=C2\C(=O)c3cc(F)c(F)cc3C2=C(C#N)C#N)sc2c1sc1c3c4nsnc4c4c5sc6c(CCCCCCCCCCC)c(/C=C7\C(=O)c8cc(F)c(F)cc8C7=C(C#N)C#N)sc6c5n(CC(CC)CCCC)c4c3n(CC(CC)CCCC)c21,16.62,-5.51,-2.77,-5.65,-4.09,,,,,,,,,
68305,10.1039/d3ta06617g,CCCCCCC(CCCC)Cc1csc(-c2cc3c4nsnc4c4cc(-c5cc(CC(CCCC)CCCCCC)c(-c6cc7c(-c8cc(Cl)c(CC(CC)CCCC)s8)c8sccc8c(-c8cc(Cl)c(CC(CC)CCCC)s8)c7s6)s5)sc4c3s2)c1,CCCCCCCCCCCc1c(/C=C2\C(=O)c3cc(F)c(F)cc3C2=C(C#N)C#N)sc2c1sc1c3c4nsnc4c4c5sc6c(CCCCCCCCCCC)c(/C=C7\C(=O)c8cc(F)c(F)cc8C7=C(C#N)C#N)sc6c5n(CC(CC)CCCC)c4c3n(CC(CC)CCCC)c21,15.25,-5.51,-2.77,-5.65,-4.09,,,,,,,,,
68306,10.1039/d3ta06617g,CCCCCCC(CCCC)Cc1csc(-c2cc3c4nsnc4c4cc(-c5cc(CC(CCCC)CCCCCC)c(-c6cc7c(-c8cc(Cl)c(CC(CC)CCCC)s8)c8sccc8c(-c8cc(Cl)c(CC(CC)CCCC)s8)c7s6)s5)sc4c3s2)c1,CCCCCCCCCCCc1c(/C=C2\C(=O)c3cc(F)c(F)cc3C2=C(C#N)C#N)sc2c1sc1c3c4nsnc4c4c5sc6c(CCCCCCCCCCC)c(/C=C7\C(=O)c8cc(F)c(F)cc8C7=C(C#N)C#N)sc6c5n(CC(CC)CCCC)c4c3n(CC(CC)CCCC)c21,12.87,-5.51,-2.77,-5.65,-4.09,,,,,,,,,
68321,10.1039/d3ta07050f,COC(=O)C(C)(C)c1cc(C)cc(-c2sc3c4sc5cc(/C=C6/C(=O)c7cc(F)cc(c7)C(=O)/C6=C\c6cc(C(C)(C)C(=O)OC)c(-c7cc(C)cc(C(C)(C)C(=O)OC)c7)s6)sc5c4c(C(C)(C)C(=O)OC)ccc2-3)c1,CCCCCCCCCCCc1c(/C=C2\C(=O)c3cc(F)c(F)cc3C2=C(C#N)C#N)sc2c1sc1c3c4nsnc4c4c5sc6c(CCCCCCCCCCC)c(/C=C7\C(=O)c8cc(F)c(F)cc8C7=C(C#N)C#N)sc6c5n(CC(CC)CCCC)c4c3n(CC(CC)CCCC)c21,16.27,-5.56,-3.65,-5.65,-4.09,,100.0,1:1.2,0.5 vol%,,PF-TT,,,
68322,10.1039/d3ta07050f,COC(=O)C(C)(C)c1cc(C)cc(-c2sc3c4sc5cc(/C=C6/C(=O)c7cc(F)cc(c7)C(=O)/C6=C\c6cc(C(C)(C)C(=O)OC)c(-c7cc(C)cc(C(C)(C)C(=O)OC)c7)s6)sc5c4c(C(C)(C)C(=O)OC)ccc2-3)c1,CCCCCCCCCCCc1c(/C=C2\C(=O)c3cc(F)c(F)cc3C2=C(C#N)C#N)sc2c1sc1c3c4nsnc4c4c5sc6c(CCCCCCCCCCC)c(/C=C7\C(=O)c8cc(F)c(F)cc8C7=C(C#N)C#N)sc6c5n(CC(CC)CCCC)c4c3n(CC(CC)CCCC)c21,17.09,-5.56,-3.65,-5.65,-4.09,,100.0,1:1.2,0.5 vol%,,PF-BDT,,,
68323,10.1039/d3ta07050f,COC(=O)C(C)(C)c1cc(C)cc(-c2sc3c4sc5cc(/C=C6/C(=O)c7cc(F)cc(c7)C(=O)/C6=C\c6cc(C(C)(C)C(=O)OC)c(-c7cc(C)cc(C(C)(C)C(=O)OC)c7)s6)sc5c4c(C(C)(C)C(=O)OC)ccc2-3)c1,CCCCCCCCCCCc1c(/C=C2\C(=O)c3cc(F)c(F)cc3C2=C(C#N)C#N)sc2c1sc1c3c4nsnc4c4c5sc6c(CCCCCCCCCCC)c(/C=C7\C(=O)c8cc(F)c(F)cc8C7=C(C#N)C#N)sc6c5n(CC(CC)CCCC)c4c3n(CC(CC)CCCC)c21,15.79,-5.56,-3.65,-5.65,-4.09,,100.0,1:1.2,0.5 vol%,,PDINO,,,
68324,10.1039/d3ta07050f,COC(=O)C(C)(C)c1cc(C)cc(-c2sc3c4sc5cc(/C=C6/C(=O)c7cc(F)cc(c7)C(=O)/C6=C\c6cc(C(C)(C)C(=O)OC)c(-c7cc(C)cc(C(C)(C)C(=O)OC)c7)s6)sc5c4c(C(C)(C)C(=O)OC)ccc2-3)c1,CCCCCCCCCc1c(C=C2C(=O)c3cc(Cl)c(Cl)cc3C2=C(C#N)C#N)sc2c1sc1c3c4nsnc4c4c5sc6c(CCCCCCCCC)c(C=C7C(=O)c8cc(Cl)c(Cl)cc8C7=C(C#N)C#N)sc6c5n(CC(CCCC)CCCCCC)c4c3n(CC(CCCC)CCCCCC)c21,17.83,-5.56,-3.65,-5.68,-3.9,,100.0,1:1.2,0.5 vol%,,PF-TT,,,
68325,10.1039/d3ta07050f,COC(=O)C(C)(C)c1cc(C)cc(-c2sc3c4sc5cc(/C=C6/C(=O)c7cc(F)cc(c7)C(=O)/C6=C\c6cc(C(C)(C)C(=O)OC)c(-c7cc(C)cc(C(C)(C)C(=O)OC)c7)s6)sc5c4c(C(C)(C)C(=O)OC)ccc2-3)c1,CCCCCCCCCc1c(C=C2C(=O)c3cc(Cl)c(Cl)cc3C2=C(C#N)C#N)sc2c1sc1c3c4nsnc4c4c5sc6c(CCCCCCCCC)c(C=C7C(=O)c8cc(Cl)c(Cl)cc8C7=C(C#N)C#N)sc6c5n(CC(CCCC)CCCCCC)c4c3n(CC(CCCC)CCCCCC)c21,18.47,-5.56,-3.65,-5.68,-3.9,,100.0,1:1.2,0.5 vol%,,PF-BDT,,,
68326,10.1039/d3ta07050f,COC(=O)C(C)(C)c1cc(C)cc(-c2sc3c4sc5cc(/C=C6/C(=O)c7cc(F)cc(c7)C(=O)/C6=C\c6cc(C(C)(C)C(=O)OC)c(-c7cc(C)cc(C(C)(C)C(=O)OC)c7)s6)sc5c4c(C(C)(C)C(=O)OC)ccc2-3)c1,CCCCCCCCCc1c(C=C2C(=O)c3cc(Cl)c(Cl)cc3C2=C(C#N)C#N)sc2c1sc1c3c4nsnc4c4c5sc6c(CCCCCCCCC)c(C=C7C(=O)c8cc(Cl)c(Cl)cc8C7=C(C#N)C#N)sc6c5n(CC(CCCC)CCCCCC)c4c3n(CC(CCCC)CCCCCC)c21,17.05,-5.56,-3.65,-5.68,-3.9,,100.0,1:1.2,0.5 vol%,,PDINO,,,
68329,10.1039/d3ta07228b,CCCCC(CC)Cc1ccc(-c2c3cc(-c4ccc(-c5sc(-c6cccs6)c6c5C(=O)c5c(CC(CC)CCCC)sc(CC(CC)CCCC)c5C6=O)s4)sc3c(-c3ccc(CC(CC)CCCC)s3)c3ccsc23)s1,CCCCCCCCCCCCC(CCCCCCCCCC)Cn1c2c3sc(/C=C4\C(=O)c5ccccc5C4=C(C#N)C#N)c(CCCCCCCCCCC)c3sc2c2c3nsnc3c3c4sc5c(CCCCCCCCCCC)c(/C=C6\C(=O)c7cc(-c8cccs8)ccc7C6=C(C#N)C#N)sc5c4n(CC(CCCCCCCCCC)CCCCCCCCCCCC)c3c21,11.66,-5.33,-3.48,-5.63,-3.72,,,,,,,,,
68331,10.1039/d3ta07228b,CCCCC(CC)Cc1ccc(-c2c3cc(-c4ccc(-c5sc(-c6cccs6)c6c5C(=O)c5c(CC(CC)CCCC)sc(CC(CC)CCCC)c5C6=O)s4)sc3c(-c3ccc(CC(CC)CCCC)s3)c3ccsc23)s1,CCCCCCCCCCCCC(CCCCCCCCCC)Cn1c2c3sc(/C=C4\C(=O)c5ccccc5C4=C(C#N)C#N)c(CCCCCCCCCCC)c3sc2c2c3nsnc3c3c4sc5c(CCCCCCCCCCC)c(/C=C6\C(=O)c7cc(-c8cccs8)ccc7C6=C(C#N)C#N)sc5c4n(CC(CCCCCCCCCC)CCCCCCCCCCCC)c3c21,13.31,-5.33,-3.48,-5.63,-3.72,,,,,,,,,
68333,10.1039/d3ta07228b,COC(=O)C(C)(C)c1cc(C)cc(-c2sc3c4sc5cc(/C=C6/C(=O)c7cc(F)cc(c7)C(=O)/C6=C\c6cc(C(C)(C)C(=O)OC)c(-c7cc(C)cc(C(C)(C)C(=O)OC)c7)s6)sc5c4c(C(C)(C)C(=O)OC)ccc2-3)c1,CCCCCCCCCCCc1c(/C=C2\C(=O)c3ccccc3C2=C(C#N)C#N)sc2c1sc1c3c4nsnc4c4c5sc6c(CCCCCCCCCCC)c(/C=C7\C(=O)c8cc(-c9cc%10c(=O)n(CC(CCCCCC)CCCCCCCC)c(=O)c%11ccsc%11c%10s9)ccc8C7=C(C#N)C#N)sc6c5n(CC(CCCCCCCC)CCCCCCCCCC)c4c3n(CC(CCCCCCCC)CCCCCCCCCC)c21,12.35,-5.56,-3.65,,,,,,,,,,,
68337,10.1039/d3ta07228b,COC(=O)C(C)(C)c1cc(C)cc(-c2sc3c4sc5cc(/C=C6/C(=O)c7cc(F)cc(c7)C(=O)/C6=C\c6cc(C(C)(C)C(=O)OC)c(-c7cc(C)cc(C(C)(C)C(=O)OC)c7)s6)sc5c4c(C(C)(C)C(=O)OC)ccc2-3)c1,CCCCCCCCCCCc1c(/C=C2\C(=O)c3ccccc3C2=C(C#N)C#N)sc2c1sc1c3c4nsnc4c4c5sc6c(CCCCCCCCCCC)c(/C=C7\C(=O)c8cc(-c9cccs9)ccc8C7=C(C#N)C#N)sc6c5n(CC(CCCCCCCC)CCCCCCCCCC)c4c3n(CC(CCCCCCCC)CCCCCCCCCC)c21,16.14,-5.56,-3.65,-5.68,-3.94,,,,,,,,,Solid additive
68340,10.1039/d3ta07228b,COC(=O)C(C)(C)c1cc(C)cc(-c2sc3c4sc5cc(/C=C6/C(=O)c7cc(F)cc(c7)C(=O)/C6=C\c6cc(C(C)(C)C(=O)OC)c(-c7cc(C)cc(C(C)(C)C(=O)OC)c7)s6)sc5c4c(C(C)(C)C(=O)OC)ccc2-3)c1,CCCCCCCCCCCc1c(/C=C2\C(=O)c3ccccc3C2=C(C#N)C#N)sc2c1sc1c3c4nsnc4c4c5sc6c(CCCCCCCCCCC)c(/C=C7\C(=O)c8cc(-c9cccs9)ccc8C7=C(C#N)C#N)sc6c5n(CC(CCCCCCCC)CCCCCCCCCC)c4c3n(CC(CCCCCCCC)CCCCCCCCCC)c21,16.71,-5.56,-3.65,-5.68,-3.94,,,,,,,,,L8-BO
68341,10.1039/d3ta07228b,COC(=O)C(C)(C)c1cc(C)cc(-c2sc3c4sc5cc(/C=C6/C(=O)c7cc(F)cc(c7)C(=O)/C6=C\c6cc(C(C)(C)C(=O)OC)c(-c7cc(C)cc(C(C)(C)C(=O)OC)c7)s6)sc5c4c(C(C)(C)C(=O)OC)ccc2-3)c1,CCCCCCCCCCCc1c(/C=C2\C(=O)c3ccccc3C2=C(C#N)C#N)sc2c1sc1c3c4nsnc4c4c5sc6c(CCCCCCCCCCC)c(/C=C7\C(=O)c8cc(-c9cccs9)ccc8C7=C(C#N)C#N)sc6c5n(CC(CCCCCCCC)CCCCCCCCCC)c4c3n(CC(CCCCCCCC)CCCCCCCCCC)c21,17.18,-5.56,-3.65,-5.68,-3.94,,,,,,,,,L8-BO
68342,10.1039/d3ta07228b,COC(=O)C(C)(C)c1cc(C)cc(-c2sc3c4sc5cc(/C=C6/C(=O)c7cc(F)cc(c7)C(=O)/C6=C\c6cc(C(C)(C)C(=O)OC)c(-c7cc(C)cc(C(C)(C)C(=O)OC)c7)s6)sc5c4c(C(C)(C)C(=O)OC)ccc2-3)c1,CCCCCCCCCCCc1c(/C=C2\C(=O)c3ccccc3C2=C(C#N)C#N)sc2c1sc1c3c4nsnc4c4c5sc6c(CCCCCCCCCCC)c(/C=C7\C(=O)c8cc(-c9cccs9)ccc8C7=C(C#N)C#N)sc6c5n(CC(CCCCCCCC)CCCCCCCCCC)c4c3n(CC(CCCCCCCC)CCCCCCCCCC)c21,17.74,-5.56,-3.65,-5.68,-3.94,,,,,,,,,L8-BO
68343,10.1039/d3ta07228b,COC(=O)C(C)(C)c1cc(C)cc(-c2sc3c4sc5cc(/C=C6/C(=O)c7cc(F)cc(c7)C(=O)/C6=C\c6cc(C(C)(C)C(=O)OC)c(-c7cc(C)cc(C(C)(C)C(=O)OC)c7)s6)sc5c4c(C(C)(C)C(=O)OC)ccc2-3)c1,CCCCCCCCCCCc1c(/C=C2\C(=O)c3ccccc3C2=C(C#N)C#N)sc2c1sc1c3c4nsnc4c4c5sc6c(CCCCCCCCCCC)c(/C=C7\C(=O)c8cc(-c9cccs9)ccc8C7=C(C#N)C#N)sc6c5n(CC(CCCCCCCC)CCCCCCCCCC)c4c3n(CC(CCCCCCCC)CCCCCCCCCC)c21,16.7,-5.56,-3.65,-5.68,-3.94,,,,,,,,,L8-BO
68344,10.1039/d3ta07228b,COC(=O)C(C)(C)c1cc(C)cc(-c2sc3c4sc5cc(/C=C6/C(=O)c7cc(F)cc(c7)C(=O)/C6=C\c6cc(C(C)(C)C(=O)OC)c(-c7cc(C)cc(C(C)(C)C(=O)OC)c7)s6)sc5c4c(C(C)(C)C(=O)OC)ccc2-3)c1,CCCCCCCCCCCc1c(/C=C2\C(=O)c3ccccc3C2=C(C#N)C#N)sc2c1sc1c3c4nsnc4c4c5sc6c(CCCCCCCCCCC)c(/C=C7\C(=O)c8cc(-c9cccs9)ccc8C7=C(C#N)C#N)sc6c5n(CC(CCCCCCCC)CCCCCCCCCC)c4c3n(CC(CCCCCCCC)CCCCCCCCCC)c21,14.58,-5.56,-3.65,-5.68,-3.94,,,,,,,,,L8-BO
68345,10.1039/d3ta07228b,COC(=O)C(C)(C)c1cc(C)cc(-c2sc3c4sc5cc(/C=C6/C(=O)c7cc(F)cc(c7)C(=O)/C6=C\c6cc(C(C)(C)C(=O)OC)c(-c7cc(C)cc(C(C)(C)C(=O)OC)c7)s6)sc5c4c(C(C)(C)C(=O)OC)ccc2-3)c1,CCCCCCCCCCCc1c(/C=C2\C(=O)c3ccccc3C2=C(C#N)C#N)sc2c1sc1c3c4nsnc4c4c5sc6c(CCCCCCCCCCC)c(/C=C7\C(=O)c8cc(-c9cccs9)ccc8C7=C(C#N)C#N)sc6c5n(CC(CCCCCCCC)CCCCCCCCCC)c4c3n(CC(CCCCCCCC)CCCCCCCCCC)c21,13.86,-5.56,-3.65,-5.68,-3.94,,,,,,,,,L8-BO
68346,10.1039/d3ta07228b,COC(=O)C(C)(C)c1cc(C)cc(-c2sc3c4sc5cc(/C=C6/C(=O)c7cc(F)cc(c7)C(=O)/C6=C\c6cc(C(C)(C)C(=O)OC)c(-c7cc(C)cc(C(C)(C)C(=O)OC)c7)s6)sc5c4c(C(C)(C)C(=O)OC)ccc2-3)c1,CCCCCCCCCCCc1c(/C=C2\C(=O)c3ccccc3C2=C(C#N)C#N)sc2c1sc1c3c4nsnc4c4c5sc6c(CCCCCCCCCCC)c(/C=C7\C(=O)c8cc(-c9cccs9)ccc8C7=C(C#N)C#N)sc6c5n(CC(CCCCCCCC)CCCCCCCCCC)c4c3n(CC(CCCCCCCC)CCCCCCCCCC)c21,15.83,-5.56,-3.65,-5.68,-3.94,,,,70 wt%,,,,,L8-BO
68347,10.1039/d3ta07228b,COC(=O)C(C)(C)c1cc(C)cc(-c2sc3c4sc5cc(/C=C6/C(=O)c7cc(F)cc(c7)C(=O)/C6=C\c6cc(C(C)(C)C(=O)OC)c(-c7cc(C)cc(C(C)(C)C(=O)OC)c7)s6)sc5c4c(C(C)(C)C(=O)OC)ccc2-3)c1,CCCCCCCCCCCc1c(/C=C2\C(=O)c3ccccc3C2=C(C#N)C#N)sc2c1sc1c3c4nsnc4c4c5sc6c(CCCCCCCCCCC)c(/C=C7\C(=O)c8cc(-c9cccs9)ccc8C7=C(C#N)C#N)sc6c5n(CC(CCCCCCCC)CCCCCCCCCC)c4c3n(CC(CCCCCCCC)CCCCCCCCCC)c21,16.14,-5.56,-3.65,-5.68,-3.94,,,,90 wt%,,,,,L8-BO
68348,10.1039/d3ta07228b,COC(=O)C(C)(C)c1cc(C)cc(-c2sc3c4sc5cc(/C=C6/C(=O)c7cc(F)cc(c7)C(=O)/C6=C\c6cc(C(C)(C)C(=O)OC)c(-c7cc(C)cc(C(C)(C)C(=O)OC)c7)s6)sc5c4c(C(C)(C)C(=O)OC)ccc2-3)c1,CCCCCCCCCCCc1c(/C=C2\C(=O)c3ccccc3C2=C(C#N)C#N)sc2c1sc1c3c4nsnc4c4c5sc6c(CCCCCCCCCCC)c(/C=C7\C(=O)c8cc(-c9cccs9)ccc8C7=C(C#N)C#N)sc6c5n(CC(CCCCCCCC)CCCCCCCCCC)c4c3n(CC(CCCCCCCC)CCCCCCCCCC)c21,17.56,-5.56,-3.65,-5.68,-3.94,,,,100 wt%,,,,,L8-BO
68361,10.1039/d3ta07542g,COC(=O)C(C)(C)c1cc(C)cc(-c2sc3c4sc5cc(/C=C6/C(=O)c7cc(F)cc(c7)C(=O)/C6=C\c6cc(C(C)(C)C(=O)OC)c(-c7cc(C)cc(C(C)(C)C(=O)OC)c7)s6)sc5c4c(C(C)(C)C(=O)OC)ccc2-3)c1,CCCCCCCCCCCc1c(/C=C2\C(=O)c3cc(F)c(F)cc3C2=C(C#N)C#N)sc2c1sc1c3c4nsnc4c4c5sc6c(CCCCCCCCCCC)c(/C=C7\C(=O)c8cc(F)c(F)cc8C7=C(C#N)C#N)sc6c5n(CC(CC)CCCC)c4c3n(CC(CC)CCCC)c21,13.9,-5.56,-3.65,-5.65,-4.09,,85.0,,,,,,,
68362,10.1039/d3ta07542g,COC(=O)C(C)(C)c1cc(C)cc(-c2sc3c4sc5cc(/C=C6/C(=O)c7cc(F)cc(c7)C(=O)/C6=C\c6cc(C(C)(C)C(=O)OC)c(-c7cc(C)cc(C(C)(C)C(=O)OC)c7)s6)sc5c4c(C(C)(C)C(=O)OC)ccc2-3)c1,CCCCCCCCCCCc1c(/C=C2\C(=O)c3cc(F)c(F)cc3C2=C(C#N)C#N)sc2c1sc1c3c4nsnc4c4c5sc6c(CCCCCCCCCCC)c(/C=C7\C(=O)c8cc(F)c(F)cc8C7=C(C#N)C#N)sc6c5n(CC(CC)CCCC)c4c3n(CC(CC)CCCC)c21,15.5,-5.56,-3.65,-5.65,-4.09,,85.0,,0.5% v/v,,,,,CN
68363,10.1039/d3ta07542g,COC(=O)C(C)(C)c1cc(C)cc(-c2sc3c4sc5cc(/C=C6/C(=O)c7cc(F)cc(c7)C(=O)/C6=C\c6cc(C(C)(C)C(=O)OC)c(-c7cc(C)cc(C(C)(C)C(=O)OC)c7)s6)sc5c4c(C(C)(C)C(=O)OC)ccc2-3)c1,CCCCCCCCCCCc1c(/C=C2\C(=O)c3cc(F)c(F)cc3C2=C(C#N)C#N)sc2c1sc1c3c4nsnc4c4c5sc6c(CCCCCCCCCCC)c(/C=C7\C(=O)c8cc(F)c(F)cc8C7=C(C#N)C#N)sc6c5n(CC(CC)CCCC)c4c3n(CC(CC)CCCC)c21,16.3,-5.56,-3.65,-5.65,-4.09,,85.0,,9.2% w/w,,,,,PID
68378,10.1039/d3tc00666b,CCCCC(CC)Cc1sc(-c2c3ccsc3c(-c3cc(Cl)c(CC(CC)CCCC)s3)c3sc(-c4ccc(-c5sc(-c6cccs6)c6c5C(=O)c5c(CC(CC)CCCC)sc(CC(CC)CCCC)c5C6=O)s4)cc23)cc1Cl,CCCCCCCCCCCc1c(/C=C2\C(=O)c3cc(F)c(F)cc3C2=C(C#N)C#N)sc2c1sc1c3c4nsnc4c4c5sc6c(CCCCCCCCCCC)c(/C=C7\C(=O)c8cc(F)c(F)cc8C7=C(C#N)C#N)sc6c5n(CC(CC)CCCC)c4c3n(CC(CC)CCCC)c21,6.91,-5.575,-3.67,-5.65,-4.09,100.0,100.0,1:1,,inverted,,,chloroform,
68380,10.1039/d3tc00666b,CCCCC(CC)Cc1sc(-c2c3ccsc3c(-c3cc(Cl)c(CC(CC)CCCC)s3)c3sc(-c4ccc(-c5sc(-c6cccs6)c6c5C(=O)c5c(CC(CC)CCCC)sc(CC(CC)CCCC)c5C6=O)s4)cc23)cc1Cl,CCCCCCCCCCCc1c(/C=C2\C(=O)c3cc(F)c(F)cc3C2=C(C#N)C#N)sc2c1sc1c3c4nsnc4c4c5sc6c(CCCCCCCCCCC)c(/C=C7\C(=O)c8cc(F)c(F)cc8C7=C(C#N)C#N)sc6c5n(CC(CC)CCCC)c4c3n(CC(CC)CCCC)c21,5.25,-5.575,-3.67,-5.65,-4.09,100.0,100.0,1:1,,inverted,,,chlorobenzene,
68382,10.1039/d3tc00696d,CCCCC(CC)COC(=O)c1sc2csc(-c3cc4c(-c5ccc(CC(CC)CCCC)s5)c5sccc5c(-c5ccc(CC(CC)CCCC)s5)c4s3)c2c1F,CCCCCCCCCCC(CCCCCCCC)CN1C(=O)c2ccc3c4ccc5c6c(cc(-c7ccc(-c8ccc(-c9cccs9)c9nsnc89)s7)c(c7ccc(c2c37)C1=O)c64)C(=O)N(CC(CCCCCCCC)CCCCCCCCCC)C5=O,3.98,-5.21,-3.6,-5.46,-3.87,,,1:1.2,0.5 vol%,,,,,
68390,10.1039/d3tc01305g,COC(=O)C(C)(C)c1cc(C)cc(-c2sc3c4sc5cc(/C=C6/C(=O)c7cc(F)cc(c7)C(=O)/C6=C\c6cc(C(C)(C)C(=O)OC)c(-c7cc(C)cc(C(C)(C)C(=O)OC)c7)s6)sc5c4c(C(C)(C)C(=O)OC)ccc2-3)c1,CCCCCCCCCCCc1c(/C=C2\C(=O)c3cc(F)c(F)cc3C2=C(C#N)C#N)sc2c1sc1c3c4nsnc4c4c5sc6c(CCCCCCCCCCC)c(/C=C7\C(=O)c8cc(F)c(F)cc8C7=C(C#N)C#N)sc6c5n(CC(CC)CCCC)c4c3n(CC(CC)CCCC)c21,12.81,-5.56,-3.65,-5.65,-4.09,,,1.3:1.5,,,,,,
68401,10.1039/d3tc01913f,COC(=O)C(C)(C)c1cc(C)cc(-c2sc3c4sc5cc(/C=C6/C(=O)c7cc(F)cc(c7)C(=O)/C6=C\c6cc(C(C)(C)C(=O)OC)c(-c7cc(C)cc(C(C)(C)C(=O)OC)c7)s6)sc5c4c(C(C)(C)C(=O)OC)ccc2-3)c1,CCCCCCCCCCCc1c(/C=C2\C(=O)c3cc(F)c(F)cc3C2=C(C#N)C#N)sc2c1sc1c3c4nsnc4c4c5sc6c(CCCCCCCCCCC)c(/C=C7\C(=O)c8cc(F)c(F)cc8C7=C(C#N)C#N)sc6c5n(CCC(CC)CCCC)c4c3n(CCC(CC)CCCC)c21,15.72,-5.56,-3.65,-5.64,-3.86,,,,,conventional,,,,
68402,10.1039/d3tc01913f,COC(=O)C(C)(C)c1cc(C)cc(-c2sc3c4sc5cc(/C=C6/C(=O)c7cc(F)cc(c7)C(=O)/C6=C\c6cc(C(C)(C)C(=O)OC)c(-c7cc(C)cc(C(C)(C)C(=O)OC)c7)s6)sc5c4c(C(C)(C)C(=O)OC)ccc2-3)c1,CCCCCCCCCCCc1c(/C=C2\C(=O)c3cc(F)c(F)cc3C2=C(C#N)C#N)sc2c1sc1c3c4nsnc4c4c5sc6c(CCCCCCCCCCC)c(/C=C7\C(=O)c8cc(F)c(F)cc8C7=C(C#N)C#N)sc6c5n(CCC(CC)CCCC)c4c3n(CCC(CC)CCCC)c21,15.99,-5.56,-3.65,-5.64,-3.86,,,,,conventional,,,,
68403,10.1039/d3tc01913f,COC(=O)C(C)(C)c1cc(C)cc(-c2sc3c4sc5cc(/C=C6/C(=O)c7cc(F)cc(c7)C(=O)/C6=C\c6cc(C(C)(C)C(=O)OC)c(-c7cc(C)cc(C(C)(C)C(=O)OC)c7)s6)sc5c4c(C(C)(C)C(=O)OC)ccc2-3)c1,CCCCCCCCCCCc1c(/C=C2\C(=O)c3cc(F)c(F)cc3C2=C(C#N)C#N)sc2c1sc1c3c4nsnc4c4c5sc6c(CCCCCCCCCCC)c(/C=C7\C(=O)c8cc(F)c(F)cc8C7=C(C#N)C#N)sc6c5n(CCC(CC)CCCC)c4c3n(CCC(CC)CCCC)c21,16.26,-5.56,-3.65,-5.64,-3.86,,,,,conventional,,,,
68404,10.1039/d3tc01913f,COC(=O)C(C)(C)c1cc(C)cc(-c2sc3c4sc5cc(/C=C6/C(=O)c7cc(F)cc(c7)C(=O)/C6=C\c6cc(C(C)(C)C(=O)OC)c(-c7cc(C)cc(C(C)(C)C(=O)OC)c7)s6)sc5c4c(C(C)(C)C(=O)OC)ccc2-3)c1,CCCCCCCCCCCc1c(/C=C2\C(=O)c3cc(F)c(F)cc3C2=C(C#N)C#N)sc2c1sc1c3c4nsnc4c4c5sc6c(CCCCCCCCCCC)c(/C=C7\C(=O)c8cc(F)c(F)cc8C7=C(C#N)C#N)sc6c5n(CCC(CC)CCCC)c4c3n(CCC(CC)CCCC)c21,15.61,-5.56,-3.65,-5.64,-3.86,,,,,conventional,,,,
68405,10.1039/d3tc01913f,COC(=O)C(C)(C)c1cc(C)cc(-c2sc3c4sc5cc(/C=C6/C(=O)c7cc(F)cc(c7)C(=O)/C6=C\c6cc(C(C)(C)C(=O)OC)c(-c7cc(C)cc(C(C)(C)C(=O)OC)c7)s6)sc5c4c(C(C)(C)C(=O)OC)ccc2-3)c1,CCCCCCCCCCCc1c(/C=C2\C(=O)c3cc(F)c(F)cc3C2=C(C#N)C#N)sc2c1sc1c3c4nsnc4c4c5sc6c(CCCCCCCCCCC)c(/C=C7\C(=O)c8cc(F)c(F)cc8C7=C(C#N)C#N)sc6c5n(CCC(CC)CCCC)c4c3n(CCC(CC)CCCC)c21,9.99,-5.56,-3.65,-5.64,-3.86,,,,,conventional,,,,
68406,10.1039/d3tc01913f,COC(=O)C(C)(C)c1cc(C)cc(-c2sc3c4sc5cc(/C=C6/C(=O)c7cc(F)cc(c7)C(=O)/C6=C\c6cc(C(C)(C)C(=O)OC)c(-c7cc(C)cc(C(C)(C)C(=O)OC)c7)s6)sc5c4c(C(C)(C)C(=O)OC)ccc2-3)c1,CCCCCCCCCCCc1c(/C=C2\C(=O)c3cc(F)c(F)cc3C2=C(C#N)C#N)sc2c1sc1c3c4nsnc4c4c5sc6c(CCCCCCCCCCC)c(/C=C7\C(=O)c8cc(F)c(F)cc8C7=C(C#N)C#N)sc6c5n(CCC(CC)CCCC)c4c3n(CCC(CC)CCCC)c21,16.94,-5.56,-3.65,-5.64,-3.86,,,,,conventional,,,,
68407,10.1039/d3tc01913f,COC(=O)C(C)(C)c1cc(C)cc(-c2sc3c4sc5cc(/C=C6/C(=O)c7cc(F)cc(c7)C(=O)/C6=C\c6cc(C(C)(C)C(=O)OC)c(-c7cc(C)cc(C(C)(C)C(=O)OC)c7)s6)sc5c4c(C(C)(C)C(=O)OC)ccc2-3)c1,CCCCCCCCCCCc1c(/C=C2\C(=O)c3cc(F)c(F)cc3C2=C(C#N)C#N)sc2c1sc1c3c4nsnc4c4c5sc6c(CCCCCCCCCCC)c(/C=C7\C(=O)c8cc(F)c(F)cc8C7=C(C#N)C#N)sc6c5n(CCC(CC)CCCC)c4c3n(CCC(CC)CCCC)c21,17.37,-5.56,-3.65,-5.64,-3.86,,,,,conventional,,,,
68408,10.1039/d3tc01913f,COC(=O)C(C)(C)c1cc(C)cc(-c2sc3c4sc5cc(/C=C6/C(=O)c7cc(F)cc(c7)C(=O)/C6=C\c6cc(C(C)(C)C(=O)OC)c(-c7cc(C)cc(C(C)(C)C(=O)OC)c7)s6)sc5c4c(C(C)(C)C(=O)OC)ccc2-3)c1,CCCCCCCCCCCc1c(/C=C2\C(=O)c3cc(F)c(F)cc3C2=C(C#N)C#N)sc2c1sc1c3c4nsnc4c4c5sc6c(CCCCCCCCCCC)c(/C=C7\C(=O)c8cc(F)c(F)cc8C7=C(C#N)C#N)sc6c5n(CCC(CC)CCCC)c4c3n(CCC(CC)CCCC)c21,17.9,-5.56,-3.65,-5.64,-3.86,,,,,conventional,,,,
68409,10.1039/d3tc01913f,COC(=O)C(C)(C)c1cc(C)cc(-c2sc3c4sc5cc(/C=C6/C(=O)c7cc(F)cc(c7)C(=O)/C6=C\c6cc(C(C)(C)C(=O)OC)c(-c7cc(C)cc(C(C)(C)C(=O)OC)c7)s6)sc5c4c(C(C)(C)C(=O)OC)ccc2-3)c1,CCCCCCCCCCCc1c(/C=C2\C(=O)c3cc(F)c(F)cc3C2=C(C#N)C#N)sc2c1sc1c3c4nsnc4c4c5sc6c(CCCCCCCCCCC)c(/C=C7\C(=O)c8cc(F)c(F)cc8C7=C(C#N)C#N)sc6c5n(CCC(CC)CCCC)c4c3n(CCC(CC)CCCC)c21,16.92,-5.56,-3.65,-5.64,-3.86,,,,,conventional,,,,
68410,10.1039/d3tc01913f,COC(=O)C(C)(C)c1cc(C)cc(-c2sc3c4sc5cc(/C=C6/C(=O)c7cc(F)cc(c7)C(=O)/C6=C\c6cc(C(C)(C)C(=O)OC)c(-c7cc(C)cc(C(C)(C)C(=O)OC)c7)s6)sc5c4c(C(C)(C)C(=O)OC)ccc2-3)c1,CCCCCCCCCCCc1c(/C=C2\C(=O)c3cc(F)c(F)cc3C2=C(C#N)C#N)sc2c1sc1c3c4nsnc4c4c5sc6c(CCCCCCCCCCC)c(/C=C7\C(=O)c8cc(F)c(F)cc8C7=C(C#N)C#N)sc6c5n(CCC(CC)CCCC)c4c3n(CCC(CC)CCCC)c21,10.86,-5.56,-3.65,-5.64,-3.86,,,,,conventional,,,,
68411,10.1039/d3tc01975f,COC(=O)C(C)(C)c1cc(C)cc(-c2sc3c4sc5cc(/C=C6/C(=O)c7cc(F)cc(c7)C(=O)/C6=C\c6cc(C(C)(C)C(=O)OC)c(-c7cc(C)cc(C(C)(C)C(=O)OC)c7)s6)sc5c4c(C(C)(C)C(=O)OC)ccc2-3)c1,CCCCCCc1ccc(C2(c3ccc(CCCCCC)cc3)c3cc4c(cc3-c3sc5cc(/C=C6\C(=O)c7cc(F)c(F)cc7C6=C(C#N)C#N)sc5c32)C(c2ccc(CCCCCC)cc2)(c2ccc(CCCCCC)cc2)c2c-4sc3cc(/C=C4\C(=O)c5cc(F)c(F)cc5C4=C(C#N)C#N)sc23)cc1,12.47,-5.56,-3.65,-5.66,-4.14,100.0,100.0,1:1,,,,,,EIPAs
68412,10.1039/d3tc01975f,COC(=O)C(C)(C)c1cc(C)cc(-c2sc3c4sc5cc(/C=C6/C(=O)c7cc(F)cc(c7)C(=O)/C6=C\c6cc(C(C)(C)C(=O)OC)c(-c7cc(C)cc(C(C)(C)C(=O)OC)c7)s6)sc5c4c(C(C)(C)C(=O)OC)ccc2-3)c1,CCCCCCc1ccc(C2(c3ccc(CCCCCC)cc3)c3cc4c(cc3-c3sc5cc(/C=C6\C(=O)c7cc(F)c(F)cc7C6=C(C#N)C#N)sc5c32)C(c2ccc(CCCCCC)cc2)(c2ccc(CCCCCC)cc2)c2c-4sc3cc(/C=C4\C(=O)c5cc(F)c(F)cc5C4=C(C#N)C#N)sc23)cc1,13.06,-5.56,-3.65,-5.66,-4.14,120.0,100.0,1:1,,,,,,EIPAs
68413,10.1039/d3tc01975f,COC(=O)C(C)(C)c1cc(C)cc(-c2sc3c4sc5cc(/C=C6/C(=O)c7cc(F)cc(c7)C(=O)/C6=C\c6cc(C(C)(C)C(=O)OC)c(-c7cc(C)cc(C(C)(C)C(=O)OC)c7)s6)sc5c4c(C(C)(C)C(=O)OC)ccc2-3)c1,CCCCCCc1ccc(C2(c3ccc(CCCCCC)cc3)c3cc4c(cc3-c3sc5cc(/C=C6\C(=O)c7cc(F)c(F)cc7C6=C(C#N)C#N)sc5c32)C(c2ccc(CCCCCC)cc2)(c2ccc(CCCCCC)cc2)c2c-4sc3cc(/C=C4\C(=O)c5cc(F)c(F)cc5C4=C(C#N)C#N)sc23)cc1,13.82,-5.56,-3.65,-5.66,-4.14,150.0,100.0,1:1,,,,,,EIPAs
68414,10.1039/d3tc01975f,COC(=O)C(C)(C)c1cc(C)cc(-c2sc3c4sc5cc(/C=C6/C(=O)c7cc(F)cc(c7)C(=O)/C6=C\c6cc(C(C)(C)C(=O)OC)c(-c7cc(C)cc(C(C)(C)C(=O)OC)c7)s6)sc5c4c(C(C)(C)C(=O)OC)ccc2-3)c1,CCCCCCc1ccc(C2(c3ccc(CCCCCC)cc3)c3cc4c(cc3-c3sc5cc(/C=C6\C(=O)c7cc(F)c(F)cc7C6=C(C#N)C#N)sc5c32)C(c2ccc(CCCCCC)cc2)(c2ccc(CCCCCC)cc2)c2c-4sc3cc(/C=C4\C(=O)c5cc(F)c(F)cc5C4=C(C#N)C#N)sc23)cc1,13.02,-5.56,-3.65,-5.66,-4.14,,100.0,1:1,0.5 v%,,,,,EIPAs
68415,10.1039/d3tc01975f,COC(=O)C(C)(C)c1cc(C)cc(-c2sc3c4sc5cc(/C=C6/C(=O)c7cc(F)cc(c7)C(=O)/C6=C\c6cc(C(C)(C)C(=O)OC)c(-c7cc(C)cc(C(C)(C)C(=O)OC)c7)s6)sc5c4c(C(C)(C)C(=O)OC)ccc2-3)c1,CCCCCCc1ccc(C2(c3ccc(CCCCCC)cc3)c3cc4c(cc3-c3sc5cc(/C=C6\C(=O)c7cc(F)c(F)cc7C6=C(C#N)C#N)sc5c32)C(c2ccc(CCCCCC)cc2)(c2ccc(CCCCCC)cc2)c2c-4sc3cc(/C=C4\C(=O)c5cc(F)c(F)cc5C4=C(C#N)C#N)sc23)cc1,13.35,-5.56,-3.65,-5.66,-4.14,,100.0,1:1,0.2 mg mL-1,,,,,
68416,10.1039/d3tc01975f,COC(=O)C(C)(C)c1cc(C)cc(-c2sc3c4sc5cc(/C=C6/C(=O)c7cc(F)cc(c7)C(=O)/C6=C\c6cc(C(C)(C)C(=O)OC)c(-c7cc(C)cc(C(C)(C)C(=O)OC)c7)s6)sc5c4c(C(C)(C)C(=O)OC)ccc2-3)c1,CCCCCCc1ccc(C2(c3ccc(CCCCCC)cc3)c3cc4c(cc3-c3sc5cc(/C=C6\C(=O)c7cc(F)c(F)cc7C6=C(C#N)C#N)sc5c32)C(c2ccc(CCCCCC)cc2)(c2ccc(CCCCCC)cc2)c2c-4sc3cc(/C=C4\C(=O)c5cc(F)c(F)cc5C4=C(C#N)C#N)sc23)cc1,13.06,-5.56,-3.65,-5.66,-4.14,,100.0,1:1,,,,,,
68417,10.1039/d3tc01975f,COC(=O)C(C)(C)c1cc(C)cc(-c2sc3c4sc5cc(/C=C6/C(=O)c7cc(F)cc(c7)C(=O)/C6=C\c6cc(C(C)(C)C(=O)OC)c(-c7cc(C)cc(C(C)(C)C(=O)OC)c7)s6)sc5c4c(C(C)(C)C(=O)OC)ccc2-3)c1,CCCCCCCCCCCc1c(/C=C2\C(=O)c3cc(F)c(F)cc3C2=C(C#N)C#N)sc2c1sc1c3c4nsnc4c4c5sc6c(CCCCCCCCCCC)c(/C=C7\C(=O)c8cc(F)c(F)cc8C7=C(C#N)C#N)sc6c5n(CC(CC)CCCC)c4c3n(CC(CC)CCCC)c21,12.15,-5.56,-3.65,-5.65,-4.09,,100.0,1:1.2,0.5 v%,,,,,
68418,10.1039/d3tc01975f,COC(=O)C(C)(C)c1cc(C)cc(-c2sc3c4sc5cc(/C=C6/C(=O)c7cc(F)cc(c7)C(=O)/C6=C\c6cc(C(C)(C)C(=O)OC)c(-c7cc(C)cc(C(C)(C)C(=O)OC)c7)s6)sc5c4c(C(C)(C)C(=O)OC)ccc2-3)c1,CCCCCCCCCCCc1c(/C=C2\C(=O)c3cc(F)c(F)cc3C2=C(C#N)C#N)sc2c1sc1c3c4nsnc4c4c5sc6c(CCCCCCCCCCC)c(/C=C7\C(=O)c8cc(F)c(F)cc8C7=C(C#N)C#N)sc6c5n(CC(CC)CCCC)c4c3n(CC(CC)CCCC)c21,12.54,-5.56,-3.65,-5.65,-4.09,,100.0,1:1.2,,,,,,
68419,10.1039/d3tc01975f,COC(=O)C(C)(C)c1cc(C)cc(-c2sc3c4sc5cc(/C=C6/C(=O)c7cc(F)cc(c7)C(=O)/C6=C\c6cc(C(C)(C)C(=O)OC)c(-c7cc(C)cc(C(C)(C)C(=O)OC)c7)s6)sc5c4c(C(C)(C)C(=O)OC)ccc2-3)c1,CCCCCCCCCCCc1c(/C=C2\C(=O)c3cc(F)c(F)cc3C2=C(C#N)C#N)sc2c1sc1c3c4nsnc4c4c5sc6c(CCCCCCCCCCC)c(/C=C7\C(=O)c8cc(F)c(F)cc8C7=C(C#N)C#N)sc6c5n(CC(CC)CCCC)c4c3n(CC(CC)CCCC)c21,13.47,-5.56,-3.65,-5.65,-4.09,,100.0,1:1.2,,,,,,
68420,10.1039/d3tc01975f,COC(=O)C(C)(C)c1cc(C)cc(-c2sc3c4sc5cc(/C=C6/C(=O)c7cc(F)cc(c7)C(=O)/C6=C\c6cc(C(C)(C)C(=O)OC)c(-c7cc(C)cc(C(C)(C)C(=O)OC)c7)s6)sc5c4c(C(C)(C)C(=O)OC)ccc2-3)c1,CCCCCCCCCCCc1c(/C=C2\C(=O)c3cc(F)c(F)cc3C2=C(C#N)C#N)sc2c1sc1c3c4nsnc4c4c5sc6c(CCCCCCCCCCC)c(/C=C7\C(=O)c8cc(F)c(F)cc8C7=C(C#N)C#N)sc6c5n(CC(CC)CCCC)c4c3n(CC(CC)CCCC)c21,12.46,-5.56,-3.65,-5.65,-4.09,,100.0,1:1.2,,,,,,
68421,10.1039/d3tc01975f,COC(=O)C(C)(C)c1cc(C)cc(-c2sc3c4sc5cc(/C=C6/C(=O)c7cc(F)cc(c7)C(=O)/C6=C\c6cc(C(C)(C)C(=O)OC)c(-c7cc(C)cc(C(C)(C)C(=O)OC)c7)s6)sc5c4c(C(C)(C)C(=O)OC)ccc2-3)c1,CCCCCCCCCc1c(C=C2C(=O)c3cc(Cl)c(Cl)cc3C2=C(C#N)C#N)sc2c1sc1c3c4nsnc4c4c5sc6c(CCCCCCCCC)c(C=C7C(=O)c8cc(Cl)c(Cl)cc8C7=C(C#N)C#N)sc6c5n(CC(CCCC)CCCCCC)c4c3n(CC(CCCC)CCCCCC)c21,16.46,-5.56,-3.65,-5.68,-3.9,,100.0,1:1.2,0.5 v%,,,,,EIPAs
68422,10.1039/d3tc01975f,COC(=O)C(C)(C)c1cc(C)cc(-c2sc3c4sc5cc(/C=C6/C(=O)c7cc(F)cc(c7)C(=O)/C6=C\c6cc(C(C)(C)C(=O)OC)c(-c7cc(C)cc(C(C)(C)C(=O)OC)c7)s6)sc5c4c(C(C)(C)C(=O)OC)ccc2-3)c1,CCCCCCCCCc1c(C=C2C(=O)c3cc(Cl)c(Cl)cc3C2=C(C#N)C#N)sc2c1sc1c3c4nsnc4c4c5sc6c(CCCCCCCCC)c(C=C7C(=O)c8cc(Cl)c(Cl)cc8C7=C(C#N)C#N)sc6c5n(CC(CCCC)CCCCCC)c4c3n(CC(CCCC)CCCCCC)c21,16.98,-5.56,-3.65,-5.68,-3.9,,100.0,1:1.2,0.5 v%,,,,,EIPAs
68423,10.1039/d3tc01975f,COC(=O)C(C)(C)c1cc(C)cc(-c2sc3c4sc5cc(/C=C6/C(=O)c7cc(F)cc(c7)C(=O)/C6=C\c6cc(C(C)(C)C(=O)OC)c(-c7cc(C)cc(C(C)(C)C(=O)OC)c7)s6)sc5c4c(C(C)(C)C(=O)OC)ccc2-3)c1,CCCCCCCCCc1c(C=C2C(=O)c3cc(Cl)c(Cl)cc3C2=C(C#N)C#N)sc2c1sc1c3c4nsnc4c4c5sc6c(CCCCCCCCC)c(C=C7C(=O)c8cc(Cl)c(Cl)cc8C7=C(C#N)C#N)sc6c5n(CC(CCCC)CCCCCC)c4c3n(CC(CCCC)CCCCCC)c21,17.84,-5.56,-3.65,-5.68,-3.9,,100.0,1:1.2,,,,,,EIPAs
68424,10.1039/d3tc01975f,COC(=O)C(C)(C)c1cc(C)cc(-c2sc3c4sc5cc(/C=C6/C(=O)c7cc(F)cc(c7)C(=O)/C6=C\c6cc(C(C)(C)C(=O)OC)c(-c7cc(C)cc(C(C)(C)C(=O)OC)c7)s6)sc5c4c(C(C)(C)C(=O)OC)ccc2-3)c1,CCCCCCCCCc1c(C=C2C(=O)c3cc(Cl)c(Cl)cc3C2=C(C#N)C#N)sc2c1sc1c3c4nsnc4c4c5sc6c(CCCCCCCCC)c(C=C7C(=O)c8cc(Cl)c(Cl)cc8C7=C(C#N)C#N)sc6c5n(CC(CCCC)CCCCCC)c4c3n(CC(CCCC)CCCCCC)c21,16.93,-5.56,-3.65,-5.68,-3.9,,100.0,1:1.2,,,,,,EIPAs
68431,10.1039/d3tc02060f,COC(=O)C(C)(C)c1cc(C)cc(-c2sc3c4sc5cc(/C=C6/C(=O)c7cc(F)cc(c7)C(=O)/C6=C\c6cc(C(C)(C)C(=O)OC)c(-c7cc(C)cc(C(C)(C)C(=O)OC)c7)s6)sc5c4c(C(C)(C)C(=O)OC)ccc2-3)c1,CCCCCCCCCCCc1c(/C=C2\C(=O)c3cc(F)c(F)cc3C2=C(C#N)C#N)sc2c1sc1c3c4nsnc4c4c5sc6c(CCCCCCCCCCC)c(/C=C7\C(=O)c8cc(F)c(F)cc8C7=C(C#N)C#N)sc6c5n(CC(CC)CCCC)c4c3n(CC(CC)CCCC)c21,15.22,-5.56,-3.65,-5.65,-4.09,,,,,inverted,ZnO,,,
68432,10.1039/d3tc02060f,COC(=O)C(C)(C)c1cc(C)cc(-c2sc3c4sc5cc(/C=C6/C(=O)c7cc(F)cc(c7)C(=O)/C6=C\c6cc(C(C)(C)C(=O)OC)c(-c7cc(C)cc(C(C)(C)C(=O)OC)c7)s6)sc5c4c(C(C)(C)C(=O)OC)ccc2-3)c1,CCCCCCCCCCCc1c(/C=C2\C(=O)c3cc(F)c(F)cc3C2=C(C#N)C#N)sc2c1sc1c3c4nsnc4c4c5sc6c(CCCCCCCCCCC)c(/C=C7\C(=O)c8cc(F)c(F)cc8C7=C(C#N)C#N)sc6c5n(CC(CC)CCCC)c4c3n(CC(CC)CCCC)c21,16.31,-5.56,-3.65,-5.65,-4.09,,,,,inverted,ZnO/E100,,,
68437,10.1039/d3tc02562d,COC(=O)C(C)(C)c1cc(C)cc(-c2sc3c4sc5cc(/C=C6/C(=O)c7cc(F)cc(c7)C(=O)/C6=C\c6cc(C(C)(C)C(=O)OC)c(-c7cc(C)cc(C(C)(C)C(=O)OC)c7)s6)sc5c4c(C(C)(C)C(=O)OC)ccc2-3)c1,CCCCCCCCCCCc1c(/C=C2\C(=O)c3cc(F)c(F)cc3C2=C(C#N)C#N)sc2c1sc1c3c4nsnc4c4c5sc6c(CCCCCCCCCCC)c(/C=C7\C(=O)c8cc(F)c(F)cc8C7=C(C#N)C#N)sc6c5n(CC(CC)CCCC)c4c3n(CC(CC)CCCC)c21,12.76,-5.56,-3.65,-5.65,-4.09,,,,,,,,o-xylene,
68438,10.1039/d3tc02562d,COC(=O)C(C)(C)c1cc(C)cc(-c2sc3c4sc5cc(/C=C6/C(=O)c7cc(F)cc(c7)C(=O)/C6=C\c6cc(C(C)(C)C(=O)OC)c(-c7cc(C)cc(C(C)(C)C(=O)OC)c7)s6)sc5c4c(C(C)(C)C(=O)OC)ccc2-3)c1,CCCCCCCCCCCc1c(/C=C2\C(=O)c3cc(F)c(F)cc3C2=C(C#N)C#N)sc2c1sc1c3c4nsnc4c4c5sc6c(CCCCCCCCCCC)c(/C=C7\C(=O)c8cc(F)c(F)cc8C7=C(C#N)C#N)sc6c5n(CC(CC)CCCC)c4c3n(CC(CC)CCCC)c21,16.15,-5.56,-3.65,-5.65,-4.09,,,,0.8 vol%,,,,o-xylene,DMN
68488,10.1039/d3tc04294d,COC(=O)C(C)(C)c1cc(C)cc(-c2sc3c4sc5cc(/C=C6/C(=O)c7cc(F)cc(c7)C(=O)/C6=C\c6cc(C(C)(C)C(=O)OC)c(-c7cc(C)cc(C(C)(C)C(=O)OC)c7)s6)sc5c4c(C(C)(C)C(=O)OC)ccc2-3)c1,CCCCCCCCCCCc1c(/C=C2\C(=O)c3cc(F)c(F)cc3C2=C(C#N)C#N)sc2c1sc1c3c4nsnc4c4c5sc6c(CCCCCCCCCCC)c(/C=C7\C(=O)c8cc(F)c(F)cc8C7=C(C#N)C#N)sc6c5n(CC(CC)CCCC)c4c3n(CC(CC)CCCC)c21,15.26,-5.56,-3.65,-5.65,-4.09,,,,,,,,,
68493,10.1039/d3tc04516a,COC(=O)C(C)(C)c1cc(C)cc(-c2sc3c4sc5cc(/C=C6/C(=O)c7cc(F)cc(c7)C(=O)/C6=C\c6cc(C(C)(C)C(=O)OC)c(-c7cc(C)cc(C(C)(C)C(=O)OC)c7)s6)sc5c4c(C(C)(C)C(=O)OC)ccc2-3)c1,CCCCCCCCCCCc1c(/C=C2\C(=O)c3cc(F)c(F)cc3C2=C(C#N)C#N)sc2c1sc1c3c4nsnc4c4c5sc6c(CCCCCCCCCCC)c(/C=C7\C(=O)c8cc(F)c(F)cc8C7=C(C#N)C#N)sc6c5n(CC(CC)CCCC)c4c3n(CC(CC)CCCC)c21,15.4,-5.56,-3.65,-5.65,-4.09,100.0,80.0,1:1.2,0.75 vol%,conventional,,,,
68495,10.1039/d3tc04516a,COC(=O)C(C)(C)c1cc(C)cc(-c2sc3c4sc5cc(/C=C6/C(=O)c7cc(F)cc(c7)C(=O)/C6=C\c6cc(C(C)(C)C(=O)OC)c(-c7cc(C)cc(C(C)(C)C(=O)OC)c7)s6)sc5c4c(C(C)(C)C(=O)OC)ccc2-3)c1,CCCCCCCCCCCc1c(/C=C2\C(=O)c3ccccc3C2=C(C#N)C#N)sc2c1sc1c3c4nsnc4c4c5sc6c(CCCCCCCCCCC)c(/C=C7\C(=O)c8cc(-c9cccs9)ccc8C7=C(C#N)C#N)sc6c5n(CC(CCCCCCCC)CCCCCCCCCC)c4c3n(CC(CCCCCCCC)CCCCCCCCCC)c21,14.94,-5.56,-3.65,-5.68,-3.94,100.0,80.0,1:1.2,0.75 vol%,conventional,,,,
68496,10.1039/d3tc04798a,CCc1sc(-c2c3sc4cc(-c5ccc(-c6sc(-c7ccc(-c8cc9sc%10c(-c%11cc(Cl)c(CC)s%11)c%11c(sc%12cc(-c%13ccc(-c%14sc(-c%15ccc(-c%16cc%17sc%18c(-c%19cc(Cl)c(CC)s%19)c%19c(sc%20cc(-c%21ccc(-c%22sc(-c%23cccs%23)c%23c%22C(=O)c%22c(CC)sc(CC)c%22C%23=O)s%21)sc%20%19)c(-c%19cc(Cl)c(CC)s%19)c%18c%17s%16)s%15)c%15c%14C(=O)c%14c(CC)sc(CC)c%14C%15=O)s%13)sc%12%11)c(-c%11cc(Cl)c(CC)s%11)c%10c9s8)s7)c7c6C(=O)c6c(CC)sc(CC)c6C7=O)s5)sc4c3c(-c3cc(Cl)c(CC)s3)c3sc4ccsc4c23)cc1Cl,CCCCCCCCCCCc1c(/C=C2\C(=O)c3cc(F)c(F)cc3C2=C(C#N)C#N)sc2c1sc1c3c4nsnc4c4c5sc6c(CCCCCCCCCCC)c(/C=C7\C(=O)c8cc(F)c(F)cc8C7=C(C#N)C#N)sc6c5n(CC(CC)CCCC)c4c3n(CC(CC)CCCC)c21,12.67,-5.41,-3.56,-5.65,-4.09,110.0,,1:1.2,0.5%,conventional,,,,CN
68497,10.1039/d3tc04798a,CCc1sc(-c2c3sc4cc(-c5ccc(-c6sc(-c7ccc(-c8cc9sc%10c(-c%11cc(Cl)c(CC)s%11)c%11c(sc%12cc(-c%13ccc(-c%14sc(-c%15ccc(-c%16cc%17sc%18c(-c%19cc(Cl)c(CC)s%19)c%19c(sc%20cc(-c%21ccc(-c%22sc(-c%23cccs%23)c%23c%22C(=O)c%22c(CC)sc(CC)c%22C%23=O)s%21)sc%20%19)c(-c%19cc(Cl)c(CC)s%19)c%18c%17s%16)s%15)c%15c%14C(=O)c%14c(CC)sc(CC)c%14C%15=O)s%13)sc%12%11)c(-c%11cc(Cl)c(CC)s%11)c%10c9s8)s7)c7c6C(=O)c6c(CC)sc(CC)c6C7=O)s5)sc4c3c(-c3cc(Cl)c(CC)s3)c3sc4ccsc4c23)cc1Cl,CCCCCCCCCCCc1c(/C=C2\C(=O)c3cc(F)c(F)cc3C2=C(C#N)C#N)sc2c1sc1c3c4nsnc4c4c5sc6c(CCCCCCCCCCC)c(/C=C7\C(=O)c8cc(F)c(F)cc8C7=C(C#N)C#N)sc6c5n(CC(CC)CCCC)c4c3n(CC(CC)CCCC)c21,12.83,-5.41,-3.56,-5.65,-4.09,110.0,,1:1.2,0.5%,conventional,,,,CN+GDTA
68507,10.1039/d3ya00125c,CCCCCCc1ccsc1,CCCCC(=O)OCC1(c2ccccc2)c2cccc3cccc4cccc5cccc6cccc1c6c-5c-4c-3c2,3.27,-5.01,-3.12,-6.1,-3.7,90.0,,,,,,,,
68509,10.1039/d3ya00125c,COC(=O)C(C)(C)c1cc(C)cc(-c2sc3c4sc5cc(/C=C6/C(=O)c7cc(F)cc(c7)C(=O)/C6=C\c6cc(C(C)(C)C(=O)OC)c(-c7cc(C)cc(C(C)(C)C(=O)OC)c7)s6)sc5c4c(C(C)(C)C(=O)OC)ccc2-3)c1,CCCCCCCCCCCc1c(/C=C2\C(=O)c3ccccc3C2=C(C#N)C#N)sc2c1sc1c3c4nsnc4c4c5sc6c(CCCCCCCCCCC)c(/C=C7\C(=O)c8ccccc8C7=C(C#N)C#N)sc6c5n(CC(CC)CCCC)c4c3n(CC(CC)CCCC)c21,8.46,-5.56,-3.65,-5.55,-3.87,100.0,,,,,,,,
68510,10.1039/d3ya00125c,CCCCCCCCC(CCCCCC)COc1ccc(OCC(CCCCCC)CCCCCCCC)c(-c2ccc(-c3c(F)c(F)c(-c4cccs4)c4nsnc34)s2)c1,CCCCCCCCCCCc1c(/C=C2\C(=O)c3cc(F)c(F)cc3C2=C(C#N)C#N)sc2c1sc1c3c4nsnc4c4c5sc6c(CCCCCCCCCCC)c(/C=C7\C(=O)c8cc(F)c(F)cc8C7=C(C#N)C#N)sc6c5n(CC(CC)CCCC)c4c3n(CC(CC)CCCC)c21,10.41,-5.43,-3.67,-5.65,-4.09,80.0,,,,,,,,
68511,10.1039/d3ya00125c,COC(=O)C(C)(C)c1cc(C)cc(-c2sc3c4sc5cc(/C=C6/C(=O)c7cc(F)cc(c7)C(=O)/C6=C\c6cc(C(C)(C)C(=O)OC)c(-c7cc(C)cc(C(C)(C)C(=O)OC)c7)s6)sc5c4c(C(C)(C)C(=O)OC)ccc2-3)c1,CCn1nc2c(n1)c1c3sc4cc(/C=C5\C(=O)c6cc(F)c(F)cc6C5=C(C#N)C#N)sc4c3n(CC)c1c1c2c2sc3cc(/C=C4\C(=O)c5cc(F)c(F)cc5C4=C(C#N)C#N)sc3c2n1CC,11.37,-5.56,-3.65,,,90.0,,,,,,,,
68512,10.1039/d3ya00125c,COC(=O)C(C)(C)c1cc(C)cc(-c2sc3c4sc5cc(/C=C6/C(=O)c7cc(F)cc(c7)C(=O)/C6=C\c6cc(C(C)(C)C(=O)OC)c(-c7cc(C)cc(C(C)(C)C(=O)OC)c7)s6)sc5c4c(C(C)(C)C(=O)OC)ccc2-3)c1,CCCCCCCCN1C(=O)c2cc(-c3ccc(C=C4C(=O)c5ccccc5C4=O)s3)c3c4c(cc(-c5ccc(C=C6C(=O)c7ccccc7C6=O)s5)c(c24)C1=O)C(=O)N(CCCCCCCC)C3=O,11.96,-5.56,-3.65,-5.54,-3.67,110.0,,,,,,,,
68513,10.1039/d3ya00125c,COC(=O)C(C)(C)c1cc(C)cc(-c2sc3c4sc5cc(/C=C6/C(=O)c7cc(F)cc(c7)C(=O)/C6=C\c6cc(C(C)(C)C(=O)OC)c(-c7cc(C)cc(C(C)(C)C(=O)OC)c7)s6)sc5c4c(C(C)(C)C(=O)OC)ccc2-3)c1,CCCCCCCCCCCc1c(/C=C2\C(=O)c3cc(F)c(F)cc3C2=C(C#N)C#N)sc2c1sc1c3c4nsnc4c4c5sc6c(CCCCCCCCCCC)c(/C=C7\C(=O)c8cc(F)c(F)cc8C7=C(C#N)C#N)sc6c5n(CC(CC)CCCC)c4c3n(CC(CC)CCCC)c21,14.3,-5.56,-3.65,-5.65,-4.09,100.0,,,,,,,,
68514,10.1039/d3ya00125c,COC(=O)C(C)(C)c1cc(C)cc(-c2sc3c4sc5cc(/C=C6/C(=O)c7cc(F)cc(c7)C(=O)/C6=C\c6cc(C(C)(C)C(=O)OC)c(-c7cc(C)cc(C(C)(C)C(=O)OC)c7)s6)sc5c4c(C(C)(C)C(=O)OC)ccc2-3)c1,CCCCCCCCCCCc1c(/C=C2\C(=O)c3cc(F)c(F)cc3C2=C(C#N)C#N)sc2c1sc1c3c4nsnc4c4c5sc6c(CCCCCCCCCCC)c(/C=C7\C(=O)c8cc(F)c(F)cc8C7=C(C#N)C#N)sc6c5n(CC(CC)CCCC)c4c3n(CC(CC)CCCC)c21,14.54,-5.56,-3.65,-5.65,-4.09,90.0,,,,,,,,
68515,10.1039/d3ya00125c,COC(=O)C(C)(C)c1cc(C)cc(-c2sc3c4sc5cc(/C=C6/C(=O)c7cc(F)cc(c7)C(=O)/C6=C\c6cc(C(C)(C)C(=O)OC)c(-c7cc(C)cc(C(C)(C)C(=O)OC)c7)s6)sc5c4c(C(C)(C)C(=O)OC)ccc2-3)c1,CCCCCCCCCCCc1c(/C=C2\C(=O)c3cc(F)c(F)cc3C2=C(C#N)C#N)sc2c1sc1c3c4nsnc4c4c5sc6c(CCCCCCCCCCC)c(/C=C7\C(=O)c8cc(F)c(F)cc8C7=C(C#N)C#N)sc6c5n(CC(CC)CCCC)c4c3n(CC(CC)CCCC)c21,15.57,-5.56,-3.65,-5.65,-4.09,100.0,,,,,,,,
68527,10.1039/d4cc04675g,CCCCCCC(CCCC)Cc1csc(-c2cc3c4nsnc4c4cc(-c5cc(CC(CCCC)CCCCCC)c(-c6cc7c(-c8cc(F)c(CC(CC)CCCC)s8)c8sccc8c(-c8cc(F)c(CC(CC)CCCC)s8)c7s6)s5)sc4c3s2)c1,CCCCCCC(CCCC)Cc1c(/C=C2\C(=O)c3cc(F)c(F)cc3C2=C(C#N)C#N)sc2c1SC1c3c(c4c(c5nsnc35)c3sc5c(CC(CCCC)CCCCCC)c(/C=C6\C(=O)c7cc(F)c(F)cc7C6=C(C#N)C#N)sc5c3n4CC(CC)CCCC)N(CC(CC)CCCC)C21,17.7,-5.51,-2.77,-5.68,-3.9,,,,,,,,,
68528,10.1039/d4cc04675g,CCCCCCC(CCCC)Cc1csc(-c2cc3c4nsnc4c4cc(-c5cc(CC(CCCC)CCCCCC)c(-c6cc7c(-c8cc(F)c(CC(CC)CCCC)s8)c8sccc8c(-c8cc(F)c(CC(CC)CCCC)s8)c7s6)s5)sc4c3s2)c1,CCCCCCC(CCCC)Cc1c(/C=C2\C(=O)c3cc(F)c(F)cc3C2=C(C#N)C#N)sc2c1SC1c3c(c4c(c5nsnc35)c3sc5c(CC(CCCC)CCCCCC)c(/C=C6\C(=O)c7cc(F)c(F)cc7C6=C(C#N)C#N)sc5c3n4CC(CC)CCCC)N(CC(CC)CCCC)C21,18.28,-5.51,-2.77,-5.68,-3.9,,,,,,,,,PT
68529,10.1039/d4cc04675g,CCCCCCC(CCCC)Cc1csc(-c2cc3c4nsnc4c4cc(-c5cc(CC(CCCC)CCCCCC)c(-c6cc7c(-c8cc(F)c(CC(CC)CCCC)s8)c8sccc8c(-c8cc(F)c(CC(CC)CCCC)s8)c7s6)s5)sc4c3s2)c1,CCCCCCC(CCCC)Cc1c(/C=C2\C(=O)c3cc(F)c(F)cc3C2=C(C#N)C#N)sc2c1SC1c3c(c4c(c5nsnc35)c3sc5c(CC(CCCC)CCCCCC)c(/C=C6\C(=O)c7cc(F)c(F)cc7C6=C(C#N)C#N)sc5c3n4CC(CC)CCCC)N(CC(CC)CCCC)C21,19.19,-5.51,-2.77,-5.68,-3.9,,,,,,,,,TFT
68555,10.1039/d4cc06017b,CCCCCCCCc1cc(/C=C(/C#N)C(=O)OCC(CC)CCCC)sc1-c1ccc(-c2sc(-c3cc4c(-c5ccc(CC(CC)CCCC)s5)c5sc(-c6cc(CCCCCCCC)c(-c7ccc(-c8sc(/C=C(\C#N)C(=O)OCC(CC)CCCC)cc8CCCCCCCC)s7)s6)cc5c(-c5ccc(CC(CC)CCCC)s5)c4s3)cc2CCCCCCCC)s1,CCCCCCCCCCCc1c(/C=C2\C(=O)c3cc(F)c(F)cc3C2=C(C#N)C#N)sc2c1sc1c3c4nsnc4c4c5sc6c(CCCCCCCCCCC)c(/C=C7\C(=O)c8cc(F)c(F)cc8C7=C(C#N)C#N)sc6c5n(CC(CC)CCCC)c4c3n(CC(CC)CCCC)c21,12.7,-5.25,-2.8,-5.65,-4.09,,,2.2:1,,conventional,,,,
68556,10.1039/d4cc06017b,CCCCCCCCc1cc(/C=C(/C#N)C(=O)OCC(CC)CCCC)sc1-c1ccc(-c2sc(-c3cc4c(-c5ccc(SCC(CC)CCCC)s5)c5sc(-c6cc(CCCCCCCC)c(-c7ccc(-c8sc(/C=C(\C#N)C(=O)OCC(CC)CCCC)cc8CCCCCCCC)s7)s6)cc5c(-c5ccc(SCC(CC)CCCC)s5)c4s3)cc2CCCCCCCC)s1,CCCCCCCCCCCc1c(/C=C2\C(=O)c3cc(F)c(F)cc3C2=C(C#N)C#N)sc2c1sc1c3c4nsnc4c4c5sc6c(CCCCCCCCCCC)c(/C=C7\C(=O)c8cc(F)c(F)cc8C7=C(C#N)C#N)sc6c5n(CC(CC)CCCC)c4c3n(CC(CC)CCCC)c21,12.9,-5.32,-2.81,-5.65,-4.09,,,2.2:1,,conventional,,,,
68557,10.1039/d4cc06017b,CCCCCCCCc1cc(/C=C(/C#N)C(=O)OCC(CC)CCCC)sc1-c1ccc(-c2sc(-c3cc4c(-c5cc(F)c(CC(CC)CCCC)s5)c5sc(-c6cc(CCCCCCCC)c(-c7ccc(-c8sc(/C=C(\C#N)C(=O)OCC(CC)CCCC)cc8CCCCCCCC)s7)s6)cc5c(-c5cc(F)c(CC(CC)CCCC)s5)c4s3)cc2CCCCCCCC)s1,CCCCCCCCCCCc1c(/C=C2\C(=O)c3cc(F)c(F)cc3C2=C(C#N)C#N)sc2c1sc1c3c4nsnc4c4c5sc6c(CCCCCCCCCCC)c(/C=C7\C(=O)c8cc(F)c(F)cc8C7=C(C#N)C#N)sc6c5n(CC(CC)CCCC)c4c3n(CC(CC)CCCC)c21,14.1,-5.37,-2.81,-5.65,-4.09,,,2.2:1,,conventional,,,,
68563,10.1039/d4cc06017b,COC(=O)C(C)(C)c1cc(C)cc(-c2sc3c4sc5cc(/C=C6/C(=O)c7cc(F)cc(c7)C(=O)/C6=C\c6cc(C(C)(C)C(=O)OC)c(-c7cc(C)cc(C(C)(C)C(=O)OC)c7)s6)sc5c4c(C(C)(C)C(=O)OC)ccc2-3)c1,CCCCCCc1ccc(C2(c3ccc(CCCCCC)cc3)c3cc4c(cc3-c3sc5cc(/C=C6\C(=O)c7cscc7C6=C(C#N)C#N)sc5c32)C(c2ccc(CCCCCC)cc2)(c2ccc(CCCCCC)cc2)c2c-4sc3cc(/C=C4\C(=O)c5cscc5C4=C(C#N)C#N)sc23)cc1,11.6,-5.56,-3.65,-5.585,-3.826,,,-,,,,,,
68565,10.1039/d4cc06017b,CCCCCCCCCCCCSc1ccc(-c2c3cc(-c4ccc(-c5c(F)c(F)c(-c6cccs6)c6nn(CC(CCCCCC)CCCCCCCC)nc56)s4)sc3c(-c3ccc(SCCCCCCCCCCCC)s3)c3ccsc23)s1,CCCCCCc1ccc(C2(c3ccc(CCCCCC)cc3)c3cc4c(cc3-c3sc5cc(/C=C6\C(=O)c7ccccc7C6=C(C#N)C#N)sc5c32)C(c2ccc(CCCCCC)cc2)(c2ccc(CCCCCC)cc2)c2c-4sc3cc(/C=C4\C(=O)c5ccccc5C4=C(C#N)C#N)sc23)cc1,10.6,-5.3,-3.15,-5.576,-3.916,,,1 : 1,,conventional,,,,
68566,10.1039/d4cc06017b,CCCCCCCCCCCCSc1ccc(-c2c3cc(-c4ccc(-c5c(F)c(F)c(-c6cccs6)c6nn(CC(CCCCCC)CCCCCCCC)nc56)s4)sc3c(-c3ccc(SCCCCCCCCCCCC)s3)c3ccsc23)s1,CCCCCCc1cccc(C2(c3cccc(CCCCCC)c3)c3cc4c(cc3-c3sc5cc(/C=C6\C(=O)c7ccccc7C6=C(C#N)C#N)sc5c32)C(c2cccc(CCCCCC)c2)(c2cccc(CCCCCC)c2)c2c-4sc3cc(/C=C4\C(=O)c5ccccc5C4=C(C#N)C#N)sc23)c1,11.8,-5.3,-3.15,-5.527,-3.854,,,1 : 1,,conventional,,,,
68568,10.1039/d4cc06017b,CCCCC(CC)Cc1ccc(-c2c3cc(-c4ccc(-c5sc(-c6ccc(C)s6)c6c5C(=O)c5c(CC(CC)CCCC)sc(CC(CC)CCCC)c5C6=O)s4)sc3c(-c3ccc(CC(CC)CCCC)s3)c3cc(C)sc23)s1,CCCCCCC1(CCCCCC)c2cc3c(cc2-c2sc(/C=C4\C(=O)c5ccccc5C4=C(C#N)C#N)cc21)C(CCCCCC)(CCCCCC)c1cc(/C=C2\C(=O)c4ccccc4C2=C(C#N)C#N)sc1-3,10.4,-5.33,-3.48,-5.69,-3.91,,,1 : 1,,conventional,,,,
68572,10.1039/d4cp03206c,COC(=O)C(C)(C)c1cc(C)cc(-c2sc3c4sc5cc(/C=C6/C(=O)c7cc(F)cc(c7)C(=O)/C6=C\c6cc(C(C)(C)C(=O)OC)c(-c7cc(C)cc(C(C)(C)C(=O)OC)c7)s6)sc5c4c(C(C)(C)C(=O)OC)ccc2-3)c1,CCCCCCC(CCCC)Cc1c(/C=C2\C(=O)c3cc(F)c(F)cc3C2=C(C#N)C#N)sc2c1SC1c3c(c4c(c5nsnc35)c3sc5c(CC(CCCC)CCCCCC)c(/C=C6\C(=O)c7cc(F)c(F)cc7C6=C(C#N)C#N)sc5c3n4CC(CC)CCCC)N(CC(CC)CCCC)C21,15.59,-5.56,-3.65,-5.68,-3.9,,100.0,1:1.2 w/w,0.5 vol%,,,,chloroform,
68575,10.1039/d4cp03206c,COC(=O)C(C)(C)c1cc(C)cc(-c2sc3c4sc5cc(/C=C6/C(=O)c7cc(F)cc(c7)C(=O)/C6=C\c6cc(C(C)(C)C(=O)OC)c(-c7cc(C)cc(C(C)(C)C(=O)OC)c7)s6)sc5c4c(C(C)(C)C(=O)OC)ccc2-3)c1,CCCCCCC(CCCC)Cc1c(/C=C2\C(=O)c3cc(F)c(F)cc3C2=C(C#N)C#N)sc2c1SC1c3c(c4c(c5nsnc35)c3sc5c(CC(CCCC)CCCCCC)c(/C=C6\C(=O)c7cc(F)c(F)cc7C6=C(C#N)C#N)sc5c3n4CC(CC)CCCC)N(CC(CC)CCCC)C21,15.84,-5.56,-3.65,-5.68,-3.9,,100.0,1:1.2 w/w,0.5 vol%,,,,o-xylene,
68578,10.1039/d4cp03492a,COC(=O)C(C)(C)c1cc(C)cc(-c2sc3c4sc5cc(/C=C6/C(=O)c7cc(F)cc(c7)C(=O)/C6=C\c6cc(C(C)(C)C(=O)OC)c(-c7cc(C)cc(C(C)(C)C(=O)OC)c7)s6)sc5c4c(C(C)(C)C(=O)OC)ccc2-3)c1,CCCCCCC(CCCC)Cc1c(/C=C2\C(=O)c3cc(F)c(F)cc3C2=C(C#N)C#N)sc2c1SC1c3c(c4c(c5nsnc35)c3sc5c(CC(CCCC)CCCCCC)c(/C=C6\C(=O)c7cc(F)c(F)cc7C6=C(C#N)C#N)sc5c3n4CC(CC)CCCC)N(CC(CC)CCCC)C21,13.9,-5.56,-3.65,-5.68,-3.9,,70.0,,,conventional,,,,
