Repository: JiYiqaq/PCE-KA-GNN

# Data directory

- `raw/Active_Database.csv` is the immutable source dataset bundled under CC BY 4.0. Do not overwrite it with processed data.
- `processed/` is created and populated by the training pipeline. Generated `.pt` and `.pth` caches are intentionally ignored by Git because they can exceed GitHub's normal single-file limit.

See `../DATA_LICENSE.md` for provenance, license and checksum information.

File: data/processed/device_records.csv (part 121 of 250)
record_id,doi,donor_smiles,acceptor_smiles,pce,homo_d,lumo_d,homo_a,lumo_a,active_layer_thickness,annealing_temp,d_a_ratio,additive_ratio,device_type,etl_canonical,htl_canonical,solvent_canonical,additive_canonical
68579,10.1039/d4cp03492a,COC(=O)C(C)(C)c1cc(C)cc(-c2sc3c4sc5cc(/C=C6/C(=O)c7cc(F)cc(c7)C(=O)/C6=C\c6cc(C(C)(C)C(=O)OC)c(-c7cc(C)cc(C(C)(C)C(=O)OC)c7)s6)sc5c4c(C(C)(C)C(=O)OC)ccc2-3)c1,CCCCCCC(CCCC)Cc1c(/C=C2\C(=O)c3cc(F)c(F)cc3C2=C(C#N)C#N)sc2c1SC1c3c(c4c(c5nsnc35)c3sc5c(CC(CCCC)CCCCCC)c(/C=C6\C(=O)c7cc(F)c(F)cc7C6=C(C#N)C#N)sc5c3n4CC(CC)CCCC)N(CC(CC)CCCC)C21,15.25,-5.56,-3.65,-5.68,-3.9,,90.0,,,conventional,,,,
68580,10.1039/d4cp03492a,COC(=O)C(C)(C)c1cc(C)cc(-c2sc3c4sc5cc(/C=C6/C(=O)c7cc(F)cc(c7)C(=O)/C6=C\c6cc(C(C)(C)C(=O)OC)c(-c7cc(C)cc(C(C)(C)C(=O)OC)c7)s6)sc5c4c(C(C)(C)C(=O)OC)ccc2-3)c1,CCCCCCC(CCCC)Cc1c(/C=C2\C(=O)c3cc(F)c(F)cc3C2=C(C#N)C#N)sc2c1SC1c3c(c4c(c5nsnc35)c3sc5c(CC(CCCC)CCCCCC)c(/C=C6\C(=O)c7cc(F)c(F)cc7C6=C(C#N)C#N)sc5c3n4CC(CC)CCCC)N(CC(CC)CCCC)C21,13.7,-5.56,-3.65,-5.68,-3.9,,110.0,,,conventional,,,,
68581,10.1039/d4cp03492a,COC(=O)C(C)(C)c1cc(C)cc(-c2sc3c4sc5cc(/C=C6/C(=O)c7cc(F)cc(c7)C(=O)/C6=C\c6cc(C(C)(C)C(=O)OC)c(-c7cc(C)cc(C(C)(C)C(=O)OC)c7)s6)sc5c4c(C(C)(C)C(=O)OC)ccc2-3)c1,CCCCCCC(CCCC)Cc1c(/C=C2\C(=O)c3cc(F)c(F)cc3C2=C(C#N)C#N)sc2c1SC1c3c(c4c(c5nsnc35)c3sc5c(CC(CCCC)CCCCCC)c(/C=C6\C(=O)c7cc(F)c(F)cc7C6=C(C#N)C#N)sc5c3n4CC(CC)CCCC)N(CC(CC)CCCC)C21,15.39,-5.56,-3.65,-5.68,-3.9,,,1:1.2,,conventional,,,,
68582,10.1039/d4cp03492a,COC(=O)C(C)(C)c1cc(C)cc(-c2sc3c4sc5cc(/C=C6/C(=O)c7cc(F)cc(c7)C(=O)/C6=C\c6cc(C(C)(C)C(=O)OC)c(-c7cc(C)cc(C(C)(C)C(=O)OC)c7)s6)sc5c4c(C(C)(C)C(=O)OC)ccc2-3)c1,CCCCCCC(CCCC)Cc1c(/C=C2\C(=O)c3cc(F)c(F)cc3C2=C(C#N)C#N)sc2c1SC1c3c(c4c(c5nsnc35)c3sc5c(CC(CCCC)CCCCCC)c(/C=C6\C(=O)c7cc(F)c(F)cc7C6=C(C#N)C#N)sc5c3n4CC(CC)CCCC)N(CC(CC)CCCC)C21,16.88,-5.56,-3.65,-5.68,-3.9,,,,0.5%,conventional,,,,DIO
68583,10.1039/d4cp03492a,COC(=O)C(C)(C)c1cc(C)cc(-c2sc3c4sc5cc(/C=C6/C(=O)c7cc(F)cc(c7)C(=O)/C6=C\c6cc(C(C)(C)C(=O)OC)c(-c7cc(C)cc(C(C)(C)C(=O)OC)c7)s6)sc5c4c(C(C)(C)C(=O)OC)ccc2-3)c1,CCCCCCC(CCCC)Cc1c(/C=C2\C(=O)c3cc(F)c(F)cc3C2=C(C#N)C#N)sc2c1SC1c3c(c4c(c5nsnc35)c3sc5c(CC(CCCC)CCCCCC)c(/C=C6\C(=O)c7cc(F)c(F)cc7C6=C(C#N)C#N)sc5c3n4CC(CC)CCCC)N(CC(CC)CCCC)C21,14.42,-5.56,-3.65,-5.68,-3.9,,,,,,,,,
68584,10.1039/d4cp03492a,COC(=O)C(C)(C)c1cc(C)cc(-c2sc3c4sc5cc(/C=C6/C(=O)c7cc(F)cc(c7)C(=O)/C6=C\c6cc(C(C)(C)C(=O)OC)c(-c7cc(C)cc(C(C)(C)C(=O)OC)c7)s6)sc5c4c(C(C)(C)C(=O)OC)ccc2-3)c1,CCCCCCC(CCCC)Cc1c(/C=C2\C(=O)c3cc(F)c(F)cc3C2=C(C#N)C#N)sc2c1SC1c3c(c4c(c5nsnc35)c3sc5c(CC(CCCC)CCCCCC)c(/C=C6\C(=O)c7cc(F)c(F)cc7C6=C(C#N)C#N)sc5c3n4CC(CC)CCCC)N(CC(CC)CCCC)C21,14.74,-5.56,-3.65,-5.68,-3.9,,,,0.5 vol%,,,,,CN
68585,10.1039/d4cp03492a,COC(=O)C(C)(C)c1cc(C)cc(-c2sc3c4sc5cc(/C=C6/C(=O)c7cc(F)cc(c7)C(=O)/C6=C\c6cc(C(C)(C)C(=O)OC)c(-c7cc(C)cc(C(C)(C)C(=O)OC)c7)s6)sc5c4c(C(C)(C)C(=O)OC)ccc2-3)c1,CCCCCCC(CCCC)Cc1c(/C=C2\C(=O)c3cc(F)c(F)cc3C2=C(C#N)C#N)sc2c1SC1c3c(c4c(c5nsnc35)c3sc5c(CC(CCCC)CCCCCC)c(/C=C6\C(=O)c7cc(F)c(F)cc7C6=C(C#N)C#N)sc5c3n4CC(CC)CCCC)N(CC(CC)CCCC)C21,17.42,-5.56,-3.65,-5.68,-3.9,96.0,,1:1.2,,,,,,
68586,10.1039/d4cp03492a,COC(=O)C(C)(C)c1cc(C)cc(-c2sc3c4sc5cc(/C=C6/C(=O)c7cc(F)cc(c7)C(=O)/C6=C\c6cc(C(C)(C)C(=O)OC)c(-c7cc(C)cc(C(C)(C)C(=O)OC)c7)s6)sc5c4c(C(C)(C)C(=O)OC)ccc2-3)c1,CCCCCCC(CCCC)Cc1c(/C=C2\C(=O)c3cc(F)c(F)cc3C2=C(C#N)C#N)sc2c1SC1c3c(c4c(c5nsnc35)c3sc5c(CC(CCCC)CCCCCC)c(/C=C6\C(=O)c7cc(F)c(F)cc7C6=C(C#N)C#N)sc5c3n4CC(CC)CCCC)N(CC(CC)CCCC)C21,18.33,-5.56,-3.65,-5.68,-3.9,100.0,90.0,1:1.2,,,,,,
68587,10.1039/d4cp03492a,COC(=O)C(C)(C)c1cc(C)cc(-c2sc3c4sc5cc(/C=C6/C(=O)c7cc(F)cc(c7)C(=O)/C6=C\c6cc(C(C)(C)C(=O)OC)c(-c7cc(C)cc(C(C)(C)C(=O)OC)c7)s6)sc5c4c(C(C)(C)C(=O)OC)ccc2-3)c1,CCCCCCC(CCCC)Cc1c(/C=C2\C(=O)c3cc(F)c(F)cc3C2=C(C#N)C#N)sc2c1SC1c3c(c4c(c5nsnc35)c3sc5c(CC(CCCC)CCCCCC)c(/C=C6\C(=O)c7cc(F)c(F)cc7C6=C(C#N)C#N)sc5c3n4CC(CC)CCCC)N(CC(CC)CCCC)C21,16.57,-5.56,-3.65,-5.68,-3.9,112.0,,1:1.2,,,,,,
68591,10.1039/d4cp03492a,COC(=O)C(C)(C)c1cc(C)cc(-c2sc3c4sc5cc(/C=C6/C(=O)c7cc(F)cc(c7)C(=O)/C6=C\c6cc(C(C)(C)C(=O)OC)c(-c7cc(C)cc(C(C)(C)C(=O)OC)c7)s6)sc5c4c(C(C)(C)C(=O)OC)ccc2-3)c1,CCCCCCC(CCCC)Cc1c(/C=C2\C(=O)c3cc(F)c(F)cc3C2=C(C#N)C#N)sc2c1SC1c3c(c4c(c5nsnc35)c3sc5c(CC(CCCC)CCCCCC)c(/C=C6\C(=O)c7cc(F)c(F)cc7C6=C(C#N)C#N)sc5c3n4CC(CC)CCCC)N(CC(CC)CCCC)C21,17.71,-5.56,-3.65,-5.68,-3.9,,,,,,PFN-Br-MA,PEDOT:PSS-TA,,
68592,10.1039/d4cp03492a,COC(=O)C(C)(C)c1cc(C)cc(-c2sc3c4sc5cc(/C=C6/C(=O)c7cc(F)cc(c7)C(=O)/C6=C\c6cc(C(C)(C)C(=O)OC)c(-c7cc(C)cc(C(C)(C)C(=O)OC)c7)s6)sc5c4c(C(C)(C)C(=O)OC)ccc2-3)c1,CCCCCCC(CCCC)Cc1c(/C=C2\C(=O)c3cc(F)c(F)cc3C2=C(C#N)C#N)sc2c1SC1c3c(c4c(c5nsnc35)c3sc5c(CC(CCCC)CCCCCC)c(/C=C6\C(=O)c7cc(F)c(F)cc7C6=C(C#N)C#N)sc5c3n4CC(CC)CCCC)N(CC(CC)CCCC)C21,17.44,-5.56,-3.65,-5.68,-3.9,,,,,,PFN-Br-MA,PEDOT:PSS-TA,,Th-FSi
68593,10.1039/d4cp03492a,COC(=O)C(C)(C)c1cc(C)cc(-c2sc3c4sc5cc(/C=C6/C(=O)c7cc(F)cc(c7)C(=O)/C6=C\c6cc(C(C)(C)C(=O)OC)c(-c7cc(C)cc(C(C)(C)C(=O)OC)c7)s6)sc5c4c(C(C)(C)C(=O)OC)ccc2-3)c1,CCCCCCC(CCCC)Cc1c(/C=C2\C(=O)c3cc(F)c(F)cc3C2=C(C#N)C#N)sc2c1SC1c3c(c4c(c5nsnc35)c3sc5c(CC(CCCC)CCCCCC)c(/C=C6\C(=O)c7cc(F)c(F)cc7C6=C(C#N)C#N)sc5c3n4CC(CC)CCCC)N(CC(CC)CCCC)C21,18.29,-5.56,-3.65,-5.68,-3.9,,,,,,PFN-Br-MA,PEDOT:PSS-TA,,Th-ClSi
68594,10.1039/d4cp03492a,COC(=O)C(C)(C)c1cc(C)cc(-c2sc3c4sc5cc(/C=C6/C(=O)c7cc(F)cc(c7)C(=O)/C6=C\c6cc(C(C)(C)C(=O)OC)c(-c7cc(C)cc(C(C)(C)C(=O)OC)c7)s6)sc5c4c(C(C)(C)C(=O)OC)ccc2-3)c1,CCCCCCC(CCCC)Cc1c(/C=C2\C(=O)c3cc(F)c(F)cc3C2=C(C#N)C#N)sc2c1SC1c3c(c4c(c5nsnc35)c3sc5c(CC(CCCC)CCCCCC)c(/C=C6\C(=O)c7cc(F)c(F)cc7C6=C(C#N)C#N)sc5c3n4CC(CC)CCCC)N(CC(CC)CCCC)C21,17.81,-5.56,-3.65,-5.68,-3.9,,,,,,PFN-Br-MA,PEDOT:PSS-TA,,Th-BrSi
68595,10.1039/d4cp03492a,COC(=O)C(C)(C)c1cc(C)cc(-c2sc3c4sc5cc(/C=C6/C(=O)c7cc(F)cc(c7)C(=O)/C6=C\c6cc(C(C)(C)C(=O)OC)c(-c7cc(C)cc(C(C)(C)C(=O)OC)c7)s6)sc5c4c(C(C)(C)C(=O)OC)ccc2-3)c1,CCCCCCC(CCCC)Cc1c(/C=C2\C(=O)c3cc(F)c(F)cc3C2=C(C#N)C#N)sc2c1SC1c3c(c4c(c5nsnc35)c3sc5c(CC(CCCC)CCCCCC)c(/C=C6\C(=O)c7cc(F)c(F)cc7C6=C(C#N)C#N)sc5c3n4CC(CC)CCCC)N(CC(CC)CCCC)C21,18.18,-5.56,-3.65,-5.68,-3.9,,,,,conventional,PFN-Br,PEDOT:PSS,,
68596,10.1039/d4cp03492a,COC(=O)C(C)(C)c1cc(C)cc(-c2sc3c4sc5cc(/C=C6/C(=O)c7cc(F)cc(c7)C(=O)/C6=C\c6cc(C(C)(C)C(=O)OC)c(-c7cc(C)cc(C(C)(C)C(=O)OC)c7)s6)sc5c4c(C(C)(C)C(=O)OC)ccc2-3)c1,CCCCCCC(CCCC)Cc1c(/C=C2\C(=O)c3cc(F)c(F)cc3C2=C(C#N)C#N)sc2c1SC1c3c(c4c(c5nsnc35)c3sc5c(CC(CCCC)CCCCCC)c(/C=C6\C(=O)c7cc(F)c(F)cc7C6=C(C#N)C#N)sc5c3n4CC(CC)CCCC)N(CC(CC)CCCC)C21,18.44,-5.56,-3.65,-5.68,-3.9,,,,,conventional,PNDIT-F3N,PEDOT:PSS,,
68597,10.1039/d4cp03492a,COC(=O)C(C)(C)c1cc(C)cc(-c2sc3c4sc5cc(/C=C6/C(=O)c7cc(F)cc(c7)C(=O)/C6=C\c6cc(C(C)(C)C(=O)OC)c(-c7cc(C)cc(C(C)(C)C(=O)OC)c7)s6)sc5c4c(C(C)(C)C(=O)OC)ccc2-3)c1,CCCCCCC(CCCC)Cc1c(/C=C2\C(=O)c3cc(F)c(F)cc3C2=C(C#N)C#N)sc2c1SC1c3c(c4c(c5nsnc35)c3sc5c(CC(CCCC)CCCCCC)c(/C=C6\C(=O)c7cc(F)c(F)cc7C6=C(C#N)C#N)sc5c3n4CC(CC)CCCC)N(CC(CC)CCCC)C21,18.23,-5.56,-3.65,-5.68,-3.9,,,,,,PNDIT-F3N,PEDOT:PSS,,DIO
68598,10.1039/d4cp03492a,COC(=O)C(C)(C)c1cc(C)cc(-c2sc3c4sc5cc(/C=C6/C(=O)c7cc(F)cc(c7)C(=O)/C6=C\c6cc(C(C)(C)C(=O)OC)c(-c7cc(C)cc(C(C)(C)C(=O)OC)c7)s6)sc5c4c(C(C)(C)C(=O)OC)ccc2-3)c1,CCCCCCC(CCCC)Cc1c(/C=C2\C(=O)c3cc(F)c(F)cc3C2=C(C#N)C#N)sc2c1SC1c3c(c4c(c5nsnc35)c3sc5c(CC(CCCC)CCCCCC)c(/C=C6\C(=O)c7cc(F)c(F)cc7C6=C(C#N)C#N)sc5c3n4CC(CC)CCCC)N(CC(CC)CCCC)C21,17.56,-5.56,-3.65,-5.68,-3.9,,,,,,PNDIT-F3N,2PACz,,
68599,10.1039/d4cp03492a,COC(=O)C(C)(C)c1cc(C)cc(-c2sc3c4sc5cc(/C=C6/C(=O)c7cc(F)cc(c7)C(=O)/C6=C\c6cc(C(C)(C)C(=O)OC)c(-c7cc(C)cc(C(C)(C)C(=O)OC)c7)s6)sc5c4c(C(C)(C)C(=O)OC)ccc2-3)c1,CCCCCCC(CCCC)Cc1c(/C=C2\C(=O)c3cc(F)c(F)cc3C2=C(C#N)C#N)sc2c1SC1c3c(c4c(c5nsnc35)c3sc5c(CC(CCCC)CCCCCC)c(/C=C6\C(=O)c7cc(F)c(F)cc7C6=C(C#N)C#N)sc5c3n4CC(CC)CCCC)N(CC(CC)CCCC)C21,17.52,-5.56,-3.65,-5.68,-3.9,,,,,,PDINO,PEDOT:PSS,,
68620,10.1039/d4ee00540f,CCCCCCC(CCCC)Cc1csc(-c2cc3c4nsnc4c4cc(-c5cc(CC(CCCC)CCCCCC)c(-c6cc7c(-c8cc(F)c(CC(CC)CCCC)s8)c8sccc8c(-c8cc(F)c(CC(CC)CCCC)s8)c7s6)s5)sc4c3s2)c1,CCCCCCCCCCCc1c(/C=C2\C(=O)c3cc(F)c(F)cc3C2=C(C#N)C#N)sc2c1sc1c3c4nsnc4c4c5sc6c(CCCCCCCCCCC)c(/C=C7\C(=O)c8cc(F)c(F)cc8C7=C(C#N)C#N)sc6c5n(CC(CC)CCCC)c4c3n(CC(CC)CCCC)c21,17.34,-5.51,-2.77,-5.65,-4.09,,,,,conventional,,,,
68630,10.1039/d4ee00764f,CCCCCCCCC(CCCCCC)COc1cnc2c(-c3cccs3)c(F)c(F)cc2n1,CCCCCCc1cccc(-c2c(/C=C3\C(=O)c4cc(F)c(F)cc4C3=C(C#N)C#N)sc3c2sc2c4c5nsnc5c5c6sc7c(-c8cccc(CCCCCC)c8)c(/C=C8\C(=O)c9cc(F)c(F)cc9C8=C(C#N)C#N)sc7c6n(CC(CC)CCCC)c5c4n(CC(CC)CCCC)c32)c1,18.73,-5.54,-2.92,,,,,,,conventional,,,,
68631,10.1039/d4ee00764f,CCCCCCCCC(CCCCCC)COc1cnc2c(-c3cccs3)c(F)c(F)cc2n1,CCCCCCc1cccc(-c2c(/C=C3\C(=O)c4cc(F)c(F)cc4C3=C(C#N)C#N)sc3c2sc2c4c5nsnc5c5c6sc7c(-c8cccc(CCCCCC)c8)c(/C=C8\C(=O)c9cc(F)c(F)cc9C8=C(C#N)C#N)sc7c6n(CC(CC)CCCC)c5c4n(CC(CC)CCCC)c32)c1,18.35,-5.54,-2.92,,,,,,,conventional,,,,
68632,10.1039/d4ee00764f,CCCCCCCCC(CCCCCC)COc1cnc2c(-c3cccs3)c(F)c(F)cc2n1,CCCCCCc1cccc(-c2c(/C=C3\C(=O)c4cc(F)c(F)cc4C3=C(C#N)C#N)sc3c2sc2c4c5nsnc5c5c6sc7c(-c8cccc(CCCCCC)c8)c(/C=C8\C(=O)c9cc(F)c(F)cc9C8=C(C#N)C#N)sc7c6n(CC(CC)CCCC)c5c4n(CC(CC)CCCC)c32)c1,19.67,-5.54,-2.92,,,,,,,,,,,CNPz
68633,10.1039/d4ee00764f,CCCCCCCCC(CCCCCC)COc1cnc2c(-c3cccs3)c(F)c(F)cc2n1,CCCCCCc1cccc(-c2c(/C=C3\C(=O)c4cc(F)c(F)cc4C3=C(C#N)C#N)sc3c2sc2c4c5nsnc5c5c6sc7c(-c8cccc(CCCCCC)c8)c(/C=C8\C(=O)c9cc(F)c(F)cc9C8=C(C#N)C#N)sc7c6n(CC(CC)CCCC)c5c4n(CC(CC)CCCC)c32)c1,19.4,-5.54,-2.92,,,,,,,conventional,,,,CNPz
68634,10.1039/d4ee00764f,CCCCCCCCC(CCCCCC)COc1cnc2c(-c3cccs3)c(F)c(F)cc2n1,CCCCCCc1cccc(-c2c(/C=C3\C(=O)c4cc(F)c(F)cc4C3=C(C#N)C#N)sc3c2sc2c4c5nsnc5c5c6sc7c(-c8cccc(CCCCCC)c8)c(/C=C8\C(=O)c9cc(F)c(F)cc9C8=C(C#N)C#N)sc7c6n(CC(CC)CCCC)c5c4n(CC(CC)CCCC)c32)c1,18.34,-5.54,-2.92,,,,,,,,,,,DCNPz
68635,10.1039/d4ee00764f,CCCCCCCCC(CCCCCC)COc1cnc2c(-c3cccs3)c(F)c(F)cc2n1,CCCCCCc1cccc(-c2c(/C=C3\C(=O)c4cc(F)c(F)cc4C3=C(C#N)C#N)sc3c2sc2c4c5nsnc5c5c6sc7c(-c8cccc(CCCCCC)c8)c(/C=C8\C(=O)c9cc(F)c(F)cc9C8=C(C#N)C#N)sc7c6n(CC(CC)CCCC)c5c4n(CC(CC)CCCC)c32)c1,17.87,-5.54,-2.92,,,,,,,conventional,,,,DCNPz
68639,10.1039/d4ee00860j,COC(=O)C(C)(C)c1cc(C)cc(-c2sc3c4sc5cc(/C=C6/C(=O)c7cc(F)cc(c7)C(=O)/C6=C\c6cc(C(C)(C)C(=O)OC)c(-c7cc(C)cc(C(C)(C)C(=O)OC)c7)s6)sc5c4c(C(C)(C)C(=O)OC)ccc2-3)c1,CCCCCCC(CCCC)Cc1c(/C=C2\C(=O)c3cc(F)c(F)cc3C2=C(C#N)C#N)sc2c1SC1c3c(c4c(c5nsnc35)c3sc5c(CC(CCCC)CCCCCC)c(/C=C6\C(=O)c7cc(F)c(F)cc7C6=C(C#N)C#N)sc5c3n4CC(CC)CCCC)N(CC(CC)CCCC)C21,18.65,-5.56,-3.65,-5.68,-3.9,,,,,,,,,
68656,10.1039/d4ee01405g,COC(=O)C(C)(C)c1cc(C)cc(-c2sc3c4sc5cc(/C=C6/C(=O)c7cc(F)cc(c7)C(=O)/C6=C\c6cc(C(C)(C)C(=O)OC)c(-c7cc(C)cc(C(C)(C)C(=O)OC)c7)s6)sc5c4c(C(C)(C)C(=O)OC)ccc2-3)c1,CCCCCCCCCCCc1c(/C=C2\C(=O)c3cc(Cl)c(Cl)cc3C2=C(C#N)C#N)sc2c1sc1c3c4nsnc4c4c5sc6c(CCCCCCCCCCC)c(/C=C7\C(=O)c8cc(Cl)c(Cl)cc8C7=C(C#N)C#N)sc6c5n(CC(CCCC)CCCCCC)c4c3n(CC(CCCC)CCCCCC)c21,18.09,-5.56,-3.65,-5.68,-4.1,105.0,50.0,1:1.2,,,,,,
68657,10.1039/d4ee01405g,COC(=O)C(C)(C)c1cc(C)cc(-c2sc3c4sc5cc(/C=C6/C(=O)c7cc(F)cc(c7)C(=O)/C6=C\c6cc(C(C)(C)C(=O)OC)c(-c7cc(C)cc(C(C)(C)C(=O)OC)c7)s6)sc5c4c(C(C)(C)C(=O)OC)ccc2-3)c1,CCCCCCCCCCCc1c(/C=C2\C(=O)c3cc(Cl)c(Cl)cc3C2=C(C#N)C#N)sc2c1sc1c3c4nsnc4c4c5sc6c(CCCCCCCCCCC)c(/C=C7\C(=O)c8cc(Cl)c(Cl)cc8C7=C(C#N)C#N)sc6c5n(CC(CCCC)CCCCCC)c4c3n(CC(CCCC)CCCCCC)c21,18.81,-5.56,-3.65,-5.68,-4.1,105.0,50.0,1:1.2,67 wt% relative to BO-4Cl,,,,,MT
68658,10.1039/d4ee01522c,COC(=O)C(C)(C)c1cc(C)cc(-c2sc3c4sc5cc(/C=C6/C(=O)c7cc(F)cc(c7)C(=O)/C6=C\c6cc(C(C)(C)C(=O)OC)c(-c7cc(C)cc(C(C)(C)C(=O)OC)c7)s6)sc5c4c(C(C)(C)C(=O)OC)ccc2-3)c1,CCCCCCCCCCCc1c(/C=C2\C(=O)c3cc(Cl)c(Cl)cc3C2=C(C#N)C#N)sc2c1sc1c3c4nsnc4c4c5sc6c(CCCCCCCCCCC)c(/C=C7\C(=O)c8cc(Cl)c(Cl)cc8C7=C(C#N)C#N)sc6c5n(CC(CCCC)CCCCCC)c4c3n(CC(CCCC)CCCCCC)c21,16.5,-5.56,-3.65,-5.68,-4.1,,,,,,,,,
68659,10.1039/d4ee01522c,COC(=O)C(C)(C)c1cc(C)cc(-c2sc3c4sc5cc(/C=C6/C(=O)c7cc(F)cc(c7)C(=O)/C6=C\c6cc(C(C)(C)C(=O)OC)c(-c7cc(C)cc(C(C)(C)C(=O)OC)c7)s6)sc5c4c(C(C)(C)C(=O)OC)ccc2-3)c1,CCCCCCCCCCCc1c(/C=C2\C(=O)c3cc(Cl)c(Cl)cc3C2=C(C#N)C#N)sc2c1sc1c3c4nsnc4c4c5sc6c(CCCCCCCCCCC)c(/C=C7\C(=O)c8cc(Cl)c(Cl)cc8C7=C(C#N)C#N)sc6c5n(CC(CCCC)CCCCCC)c4c3n(CC(CCCC)CCCCCC)c21,18.47,-5.56,-3.65,-5.68,-4.1,,,,,,,,,
68660,10.1039/d4ee01522c,COC(=O)C(C)(C)c1cc(C)cc(-c2sc3c4sc5cc(/C=C6/C(=O)c7cc(F)cc(c7)C(=O)/C6=C\c6cc(C(C)(C)C(=O)OC)c(-c7cc(C)cc(C(C)(C)C(=O)OC)c7)s6)sc5c4c(C(C)(C)C(=O)OC)ccc2-3)c1,CCCCCCCCCCCc1c(/C=C2\C(=O)c3cc(Cl)c(Cl)cc3C2=C(C#N)C#N)sc2c1sc1c3c4nsnc4c4c5sc6c(CCCCCCCCCCC)c(/C=C7\C(=O)c8cc(Cl)c(Cl)cc8C7=C(C#N)C#N)sc6c5n(CC(CCCC)CCCCCC)c4c3n(CC(CCCC)CCCCCC)c21,17.91,-5.56,-3.65,-5.68,-4.1,,,,,,,,,
68661,10.1039/d4ee01522c,COC(=O)C(C)(C)c1cc(C)cc(-c2sc3c4sc5cc(/C=C6/C(=O)c7cc(F)cc(c7)C(=O)/C6=C\c6cc(C(C)(C)C(=O)OC)c(-c7cc(C)cc(C(C)(C)C(=O)OC)c7)s6)sc5c4c(C(C)(C)C(=O)OC)ccc2-3)c1,CCCCCCCCCCCc1c(/C=C2\C(=O)c3cc(Cl)c(Cl)cc3C2=C(C#N)C#N)sc2c1sc1c3c4nsnc4c4c5sc6c(CCCCCCCCCCC)c(/C=C7\C(=O)c8cc(Cl)c(Cl)cc8C7=C(C#N)C#N)sc6c5n(CC(CCCC)CCCCCC)c4c3n(CC(CCCC)CCCCCC)c21,17.5,-5.56,-3.65,-5.68,-4.1,,,,,,,,,
68667,10.1039/d4ee01705f,CCCCCCCCc1cc(-c2cc3sc4c(-c5cccc(SCC(CCCCCC)CCCCCCCC)c5)c5c(sc6cc(-c7cc(CCCCCCCC)c(-c8ccc(/C=C9/SC(=S)N(CC)C9=O)s8)s7)sc65)c(-c5cccc(SCC(CCCCCC)CCCCCCCC)c5)c4c3s2)sc1-c1ccc(/C=C2/SC(=S)N(CC)C2=O)s1,CCCCCCCCCc1c(C=C2C(=O)c3cc(Cl)c(Cl)cc3C2=C(C#N)C#N)sc2c1sc1c3c4nsnc4c4c5sc6c(CCCCCCCCC)c(C=C7C(=O)c8cc(Cl)c(Cl)cc8C7=C(C#N)C#N)sc6c5n(CC(CCCC)CCCCCC)c4c3n(CC(CCCC)CCCCCC)c21,17.19,,,-5.68,-3.9,,,,,conventional,,,,
68675,10.1039/d4ee01804d,COC(=O)C(C)(C)c1cc(C)cc(-c2sc3c4sc5cc(/C=C6/C(=O)c7cc(F)cc(c7)C(=O)/C6=C\c6cc(C(C)(C)C(=O)OC)c(-c7cc(C)cc(C(C)(C)C(=O)OC)c7)s6)sc5c4c(C(C)(C)C(=O)OC)ccc2-3)c1,C/C=C\c1ccc2c(c1)C(=O)/C(=C\c1sc3c(sc4c5c6nsnc6c6c7sc8c(CCCCCCCCCCC)c(/C=C9\C(=O)c%10cc(C)ccc%10C9=C(C#N)C#N)sc8c7n(C)c6c5n(C)c34)c1CCCCCCCCCCC)C2=C(C#N)C#N,17.3,-5.56,-3.65,,,,,,,conventional,,,,
68685,10.1039/d4ee01943a,COC(=O)C(C)(C)c1cc(C)cc(-c2sc3c4sc5cc(/C=C6/C(=O)c7cc(F)cc(c7)C(=O)/C6=C\c6cc(C(C)(C)C(=O)OC)c(-c7cc(C)cc(C(C)(C)C(=O)OC)c7)s6)sc5c4c(C(C)(C)C(=O)OC)ccc2-3)c1,CCCCCCC(CCCC)Cc1c(/C=C2\C(=O)c3cc(F)c(F)cc3C2=C(C#N)C#N)sc2c1SC1c3c(c4c(c5nsnc35)c3sc5c(CC(CCCC)CCCCCC)c(/C=C6\C(=O)c7cc(F)c(F)cc7C6=C(C#N)C#N)sc5c3n4CC(CC)CCCC)N(CC(CC)CCCC)C21,18.6,-5.56,-3.65,-5.68,-3.9,,,,,,,,,
68687,10.1039/d4ee01944j,COC(=O)C(C)(C)c1cc(C)cc(-c2sc3c4sc5cc(/C=C6/C(=O)c7cc(F)cc(c7)C(=O)/C6=C\c6cc(C(C)(C)C(=O)OC)c(-c7cc(C)cc(C(C)(C)C(=O)OC)c7)s6)sc5c4c(C(C)(C)C(=O)OC)ccc2-3)c1,CCCCCCCCCc1c(C=C2C(=O)c3cc(Cl)c(Cl)cc3C2=C(C#N)C#N)sc2c1sc1c3c4nsnc4c4c5sc6c(CCCCCCCCC)c(C=C7C(=O)c8cc(Cl)c(Cl)cc8C7=C(C#N)C#N)sc6c5n(CC(CCCC)CCCCCC)c4c3n(CC(CCCC)CCCCCC)c21,17.96,-5.56,-3.65,-5.68,-3.9,,,,,conventional,H75,,ethanol,
68688,10.1039/d4ee01944j,COC(=O)C(C)(C)c1cc(C)cc(-c2sc3c4sc5cc(/C=C6/C(=O)c7cc(F)cc(c7)C(=O)/C6=C\c6cc(C(C)(C)C(=O)OC)c(-c7cc(C)cc(C(C)(C)C(=O)OC)c7)s6)sc5c4c(C(C)(C)C(=O)OC)ccc2-3)c1,CCCCCCCCCc1c(C=C2C(=O)c3cc(Cl)c(Cl)cc3C2=C(C#N)C#N)sc2c1sc1c3c4nsnc4c4c5sc6c(CCCCCCCCC)c(C=C7C(=O)c8cc(Cl)c(Cl)cc8C7=C(C#N)C#N)sc6c5n(CC(CCCC)CCCCCC)c4c3n(CC(CCCC)CCCCCC)c21,18.51,-5.56,-3.65,-5.68,-3.9,,,,,conventional,H75-2F,,ethanol,
68689,10.1039/d4ee01944j,COC(=O)C(C)(C)c1cc(C)cc(-c2sc3c4sc5cc(/C=C6/C(=O)c7cc(F)cc(c7)C(=O)/C6=C\c6cc(C(C)(C)C(=O)OC)c(-c7cc(C)cc(C(C)(C)C(=O)OC)c7)s6)sc5c4c(C(C)(C)C(=O)OC)ccc2-3)c1,CCCCCCCCCc1c(C=C2C(=O)c3cc(Cl)c(Cl)cc3C2=C(C#N)C#N)sc2c1sc1c3c4nsnc4c4c5sc6c(CCCCCCCCC)c(C=C7C(=O)c8cc(Cl)c(Cl)cc8C7=C(C#N)C#N)sc6c5n(CC(CCCC)CCCCCC)c4c3n(CC(CCCC)CCCCCC)c21,17.73,-5.56,-3.65,-5.68,-3.9,,,,,conventional,H75-4F,,ethanol,
68690,10.1039/d4ee01944j,COC(=O)C(C)(C)c1cc(C)cc(-c2sc3c4sc5cc(/C=C6/C(=O)c7cc(F)cc(c7)C(=O)/C6=C\c6cc(C(C)(C)C(=O)OC)c(-c7cc(C)cc(C(C)(C)C(=O)OC)c7)s6)sc5c4c(C(C)(C)C(=O)OC)ccc2-3)c1,CCCCCCCCCc1c(C=C2C(=O)c3cc(Cl)c(Cl)cc3C2=C(C#N)C#N)sc2c1sc1c3c4nsnc4c4c5sc6c(CCCCCCCCC)c(C=C7C(=O)c8cc(Cl)c(Cl)cc8C7=C(C#N)C#N)sc6c5n(CC(CCCC)CCCCCC)c4c3n(CC(CCCC)CCCCCC)c21,16.36,-5.56,-3.65,-5.68,-3.9,,,,,conventional,PDIN,,ethanol,
68691,10.1039/d4ee01944j,CCCCCCC(CCCC)Cc1csc(-c2cc3c4nsnc4c4cc(-c5cc(CC(CCCC)CCCCCC)c(-c6cc7c(-c8cc(F)c(CC(CC)CCCC)s8)c8sccc8c(-c8cc(F)c(CC(CC)CCCC)s8)c7s6)s5)sc4c3s2)c1,CCCCCCC(CCCC)Cc1c(/C=C2\C(=O)c3cc(F)c(F)cc3C2=C(C#N)C#N)sc2c1SC1c3c(c4c(c5nsnc35)c3sc5c(CC(CCCC)CCCCCC)c(/C=C6\C(=O)c7cc(F)c(F)cc7C6=C(C#N)C#N)sc5c3n4CC(CC)CCCC)N(CC(CC)CCCC)C21,19.16,-5.51,-2.77,-5.68,-3.9,,,,,,H75,,,
68692,10.1039/d4ee01944j,CCCCCCC(CCCC)Cc1csc(-c2cc3c4nsnc4c4cc(-c5cc(CC(CCCC)CCCCCC)c(-c6cc7c(-c8cc(F)c(CC(CC)CCCC)s8)c8sccc8c(-c8cc(F)c(CC(CC)CCCC)s8)c7s6)s5)sc4c3s2)c1,CCCCCCC(CCCC)Cc1c(/C=C2\C(=O)c3cc(F)c(F)cc3C2=C(C#N)C#N)sc2c1SC1c3c(c4c(c5nsnc35)c3sc5c(CC(CCCC)CCCCCC)c(/C=C6\C(=O)c7cc(F)c(F)cc7C6=C(C#N)C#N)sc5c3n4CC(CC)CCCC)N(CC(CC)CCCC)C21,19.44,-5.51,-2.77,-5.68,-3.9,,,,,conventional,H75-2F,,,
68693,10.1039/d4ee01944j,CCCCCCC(CCCC)Cc1csc(-c2cc3c4nsnc4c4cc(-c5cc(CC(CCCC)CCCCCC)c(-c6cc7c(-c8cc(F)c(CC(CC)CCCC)s8)c8sccc8c(-c8cc(F)c(CC(CC)CCCC)s8)c7s6)s5)sc4c3s2)c1,CCCCCCC(CCCC)Cc1c(/C=C2\C(=O)c3cc(F)c(F)cc3C2=C(C#N)C#N)sc2c1SC1c3c(c4c(c5nsnc35)c3sc5c(CC(CCCC)CCCCCC)c(/C=C6\C(=O)c7cc(F)c(F)cc7C6=C(C#N)C#N)sc5c3n4CC(CC)CCCC)N(CC(CC)CCCC)C21,18.55,-5.51,-2.77,-5.68,-3.9,,,,,,H75-4F,,,
68694,10.1039/d4ee01944j,CCCCCCC(CCCC)Cc1csc(-c2cc3c4nsnc4c4cc(-c5cc(CC(CCCC)CCCCCC)c(-c6cc7c(-c8cc(F)c(CC(CC)CCCC)s8)c8sccc8c(-c8cc(F)c(CC(CC)CCCC)s8)c7s6)s5)sc4c3s2)c1,CCCCCCC(CCCC)Cc1c(/C=C2\C(=O)c3cc(F)c(F)cc3C2=C(C#N)C#N)sc2c1SC1c3c(c4c(c5nsnc35)c3sc5c(CC(CCCC)CCCCCC)c(/C=C6\C(=O)c7cc(F)c(F)cc7C6=C(C#N)C#N)sc5c3n4CC(CC)CCCC)N(CC(CC)CCCC)C21,17.42,-5.51,-2.77,-5.68,-3.9,,,,,,PDIN,,,
68695,10.1039/d4ee01944j,CCCCCCC(CCCC)Cc1csc(-c2cc3c4nsnc4c4cc(-c5cc(CC(CCCC)CCCCCC)c(-c6cc7c(-c8cc(F)c(CC(CC)CCCC)s8)c8sccc8c(-c8cc(F)c(CC(CC)CCCC)s8)c7s6)s5)sc4c3s2)c1,CCCCCCC(CCCC)Cc1c(/C=C2\C(=O)c3cc(F)c(F)cc3C2=C(C#N)C#N)sc2c1SC1c3c(c4c(c5nsnc35)c3sc5c(CC(CCCC)CCCCCC)c(/C=C6\C(=O)c7cc(F)c(F)cc7C6=C(C#N)C#N)sc5c3n4CC(CC)CCCC)N(CC(CC)CCCC)C21,18.4,-5.51,-2.77,-5.68,-3.9,,,,,,H75,,,
68696,10.1039/d4ee01944j,CCCCCCC(CCCC)Cc1csc(-c2cc3c4nsnc4c4cc(-c5cc(CC(CCCC)CCCCCC)c(-c6cc7c(-c8cc(Cl)c(CC(CC)CCCC)s8)c8sccc8c(-c8cc(Cl)c(CC(CC)CCCC)s8)c7s6)s5)sc4c3s2)c1,CCCCCCCCCCCc1c(/C=C2\C(=O)c3cc(F)c(F)cc3C2=C(C#N)C#N)sc2c1sc1c3c4nsnc4c4c5sc6c(CCCCCCCCCCC)c(/C=C7\C(=O)c8cc(F)c(F)cc8C7=C(C#N)C#N)sc6c5n(CCC(CC)CCCC)c4c3n(CCC(CC)CCCC)c21,18.7,-5.51,-2.77,-5.64,-3.86,,,,,conventional,H75-2F,,,
68697,10.1039/d4ee01944j,CCCCCCC(CCCC)Cc1csc(-c2cc3c4nsnc4c4cc(-c5cc(CC(CCCC)CCCCCC)c(-c6cc7c(-c8cc(Cl)c(CC(CC)CCCC)s8)c8sccc8c(-c8cc(Cl)c(CC(CC)CCCC)s8)c7s6)s5)sc4c3s2)c1,CCCCCCCCCCCc1c(/C=C2\C(=O)c3cc(F)c(F)cc3C2=C(C#N)C#N)sc2c1sc1c3c4nsnc4c4c5sc6c(CCCCCCCCCCC)c(/C=C7\C(=O)c8cc(F)c(F)cc8C7=C(C#N)C#N)sc6c5n(CCC(CC)CCCC)c4c3n(CCC(CC)CCCC)c21,18.19,-5.51,-2.77,-5.64,-3.86,,,,,conventional,H75-4F,,,
68698,10.1039/d4ee01944j,CCCCCCC(CCCC)Cc1csc(-c2cc3c4nsnc4c4cc(-c5cc(CC(CCCC)CCCCCC)c(-c6cc7c(-c8cc(Cl)c(CC(CC)CCCC)s8)c8sccc8c(-c8cc(Cl)c(CC(CC)CCCC)s8)c7s6)s5)sc4c3s2)c1,CCCCCCCCCCCc1c(/C=C2\C(=O)c3cc(F)c(F)cc3C2=C(C#N)C#N)sc2c1sc1c3c4nsnc4c4c5sc6c(CCCCCCCCCCC)c(/C=C7\C(=O)c8cc(F)c(F)cc8C7=C(C#N)C#N)sc6c5n(CCC(CC)CCCC)c4c3n(CCC(CC)CCCC)c21,17.18,-5.51,-2.77,-5.64,-3.86,,,,,conventional,PDIN,,,
68699,10.1039/d4ee01944j,CCCCCCC(CCCC)Cc1csc(-c2cc3c4nsnc4c4cc(-c5cc(CC(CCCC)CCCCCC)c(-c6cc7c(-c8cc(Cl)c(CC(CC)CCCC)s8)c8sccc8c(-c8cc(Cl)c(CC(CC)CCCC)s8)c7s6)s5)sc4c3s2)c1,CCCCCCCCCCCc1c(/C=C2\C(=O)c3cc(F)c(F)cc3C2=C(C#N)C#N)sc2c1sc1c3c4nsnc4c4c5sc6c(CCCCCCCCCCC)c(/C=C7\C(=O)c8cc(F)c(F)cc8C7=C(C#N)C#N)sc6c5n(CCC(CC)CCCC)c4c3n(CCC(CC)CCCC)c21,16.55,-5.51,-2.77,-5.64,-3.86,,,,,conventional,H75,,,
68700,10.1039/d4ee01944j,COC(=O)C(C)(C)c1cc(C)cc(-c2sc3c4sc5cc(/C=C6/C(=O)c7cc(F)cc(c7)C(=O)/C6=C\c6cc(C(C)(C)C(=O)OC)c(-c7cc(C)cc(C(C)(C)C(=O)OC)c7)s6)sc5c4c(C(C)(C)C(=O)OC)ccc2-3)c1,CCCCCCCCCCCc1c(/C=C2\C(=O)c3cc(F)c(F)cc3C2=C(C#N)C#N)sc2c1sc1c3c4nsnc4c4c5sc6c(CCCCCCCCCCC)c(/C=C7\C(=O)c8cc(F)c(F)cc8C7=C(C#N)C#N)sc6c5n(CC(CC)CCCC)c4c3n(CC(CC)CCCC)c21,17.01,-5.56,-3.65,-5.65,-4.09,,,,,,H75-2F,,,
68701,10.1039/d4ee01944j,COC(=O)C(C)(C)c1cc(C)cc(-c2sc3c4sc5cc(/C=C6/C(=O)c7cc(F)cc(c7)C(=O)/C6=C\c6cc(C(C)(C)C(=O)OC)c(-c7cc(C)cc(C(C)(C)C(=O)OC)c7)s6)sc5c4c(C(C)(C)C(=O)OC)ccc2-3)c1,CCCCCCCCCCCc1c(/C=C2\C(=O)c3cc(F)c(F)cc3C2=C(C#N)C#N)sc2c1sc1c3c4nsnc4c4c5sc6c(CCCCCCCCCCC)c(/C=C7\C(=O)c8cc(F)c(F)cc8C7=C(C#N)C#N)sc6c5n(CC(CC)CCCC)c4c3n(CC(CC)CCCC)c21,16.33,-5.56,-3.65,-5.65,-4.09,,,,,,H75-4F,,,
68702,10.1039/d4ee01944j,COC(=O)C(C)(C)c1cc(C)cc(-c2sc3c4sc5cc(/C=C6/C(=O)c7cc(F)cc(c7)C(=O)/C6=C\c6cc(C(C)(C)C(=O)OC)c(-c7cc(C)cc(C(C)(C)C(=O)OC)c7)s6)sc5c4c(C(C)(C)C(=O)OC)ccc2-3)c1,CCCCCCCCCCCc1c(/C=C2\C(=O)c3cc(F)c(F)cc3C2=C(C#N)C#N)sc2c1sc1c3c4nsnc4c4c5sc6c(CCCCCCCCCCC)c(/C=C7\C(=O)c8cc(F)c(F)cc8C7=C(C#N)C#N)sc6c5n(CC(CC)CCCC)c4c3n(CC(CC)CCCC)c21,15.69,-5.56,-3.65,-5.65,-4.09,,,,,,PDIN,,,
68703,10.1039/d4ee01944j,COC(=O)C(C)(C)c1cc(C)cc(-c2sc3c4sc5cc(/C=C6/C(=O)c7cc(F)cc(c7)C(=O)/C6=C\c6cc(C(C)(C)C(=O)OC)c(-c7cc(C)cc(C(C)(C)C(=O)OC)c7)s6)sc5c4c(C(C)(C)C(=O)OC)ccc2-3)c1,CCCCCCCCCc1c(C=C2C(=O)c3cc(Cl)c(Cl)cc3C2=C(C#N)C#N)sc2c1sc1c3c4nsnc4c4c5sc6c(CCCCCCCCC)c(C=C7C(=O)c8cc(Cl)c(Cl)cc8C7=C(C#N)C#N)sc6c5n(CC(CCCC)CCCCCC)c4c3n(CC(CCCC)CCCCCC)c21,11.76,-5.56,-3.65,-5.68,-3.9,,,,,conventional,,,,
68704,10.1039/d4ee01944j,COC(=O)C(C)(C)c1cc(C)cc(-c2sc3c4sc5cc(/C=C6/C(=O)c7cc(F)cc(c7)C(=O)/C6=C\c6cc(C(C)(C)C(=O)OC)c(-c7cc(C)cc(C(C)(C)C(=O)OC)c7)s6)sc5c4c(C(C)(C)C(=O)OC)ccc2-3)c1,CCCCCCCCCc1c(C=C2C(=O)c3cc(Cl)c(Cl)cc3C2=C(C#N)C#N)sc2c1sc1c3c4nsnc4c4c5sc6c(CCCCCCCCC)c(C=C7C(=O)c8cc(Cl)c(Cl)cc8C7=C(C#N)C#N)sc6c5n(CC(CCCC)CCCCCC)c4c3n(CC(CCCC)CCCCCC)c21,15.65,-5.56,-3.65,-5.68,-3.9,,,,,conventional,H75,,,
68705,10.1039/d4ee01944j,COC(=O)C(C)(C)c1cc(C)cc(-c2sc3c4sc5cc(/C=C6/C(=O)c7cc(F)cc(c7)C(=O)/C6=C\c6cc(C(C)(C)C(=O)OC)c(-c7cc(C)cc(C(C)(C)C(=O)OC)c7)s6)sc5c4c(C(C)(C)C(=O)OC)ccc2-3)c1,CCCCCCCCCc1c(C=C2C(=O)c3cc(Cl)c(Cl)cc3C2=C(C#N)C#N)sc2c1sc1c3c4nsnc4c4c5sc6c(CCCCCCCCC)c(C=C7C(=O)c8cc(Cl)c(Cl)cc8C7=C(C#N)C#N)sc6c5n(CC(CCCC)CCCCCC)c4c3n(CC(CCCC)CCCCCC)c21,17.78,-5.56,-3.65,-5.68,-3.9,,,,,conventional,H75-2F,,,
68706,10.1039/d4ee01944j,COC(=O)C(C)(C)c1cc(C)cc(-c2sc3c4sc5cc(/C=C6/C(=O)c7cc(F)cc(c7)C(=O)/C6=C\c6cc(C(C)(C)C(=O)OC)c(-c7cc(C)cc(C(C)(C)C(=O)OC)c7)s6)sc5c4c(C(C)(C)C(=O)OC)ccc2-3)c1,CCCCCCCCCc1c(C=C2C(=O)c3cc(Cl)c(Cl)cc3C2=C(C#N)C#N)sc2c1sc1c3c4nsnc4c4c5sc6c(CCCCCCCCC)c(C=C7C(=O)c8cc(Cl)c(Cl)cc8C7=C(C#N)C#N)sc6c5n(CC(CCCC)CCCCCC)c4c3n(CC(CCCC)CCCCCC)c21,16.49,-5.56,-3.65,-5.68,-3.9,,,,,conventional,H75-4F,,,
68707,10.1039/d4ee01944j,COC(=O)C(C)(C)c1cc(C)cc(-c2sc3c4sc5cc(/C=C6/C(=O)c7cc(F)cc(c7)C(=O)/C6=C\c6cc(C(C)(C)C(=O)OC)c(-c7cc(C)cc(C(C)(C)C(=O)OC)c7)s6)sc5c4c(C(C)(C)C(=O)OC)ccc2-3)c1,CCCCCCCCCc1c(C=C2C(=O)c3cc(Cl)c(Cl)cc3C2=C(C#N)C#N)sc2c1sc1c3c4nsnc4c4c5sc6c(CCCCCCCCC)c(C=C7C(=O)c8cc(Cl)c(Cl)cc8C7=C(C#N)C#N)sc6c5n(CC(CCCC)CCCCCC)c4c3n(CC(CCCC)CCCCCC)c21,11.93,-5.56,-3.65,-5.68,-3.9,,,,,conventional,PDIN,,,
68713,10.1039/d4ee02234c,COC(=O)C(C)(C)c1cc(C)cc(-c2sc3c4sc5cc(/C=C6/C(=O)c7cc(F)cc(c7)C(=O)/C6=C\c6cc(C(C)(C)C(=O)OC)c(-c7cc(C)cc(C(C)(C)C(=O)OC)c7)s6)sc5c4c(C(C)(C)C(=O)OC)ccc2-3)c1,CCCCCCCCCc1c(C=C2C(=O)c3cc(Cl)c(Cl)cc3C2=C(C#N)C#N)sc2c1sc1c3c4nsnc4c4c5sc6c(CCCCCCCCC)c(C=C7C(=O)c8cc(Cl)c(Cl)cc8C7=C(C#N)C#N)sc6c5n(CC(CCCC)CCCCCC)c4c3n(CC(CCCC)CCCCCC)c21,18.0,-5.56,-3.65,-5.68,-3.9,,,,,conventional,,,,
68725,10.1039/d4ee02551b,COC(=O)C(C)(C)c1cc(C)cc(-c2sc3c4sc5cc(/C=C6/C(=O)c7cc(F)cc(c7)C(=O)/C6=C\c6cc(C(C)(C)C(=O)OC)c(-c7cc(C)cc(C(C)(C)C(=O)OC)c7)s6)sc5c4c(C(C)(C)C(=O)OC)ccc2-3)c1,CCCCCCCCCc1c(C=C2C(=O)c3cc(Cl)c(Cl)cc3C2=C(C#N)C#N)sc2c1sc1c3c4nsnc4c4c5sc6c(CCCCCCCCC)c(C=C7C(=O)c8cc(Cl)c(Cl)cc8C7=C(C#N)C#N)sc6c5n(CC(CCCC)CCCCCC)c4c3n(CC(CCCC)CCCCCC)c21,18.2,-5.56,-3.65,-5.68,-3.9,,,,,,,,,
68727,10.1039/d4ee02724h,COC(=O)C(C)(C)c1cc(C)cc(-c2sc3c4sc5cc(/C=C6/C(=O)c7cc(F)cc(c7)C(=O)/C6=C\c6cc(C(C)(C)C(=O)OC)c(-c7cc(C)cc(C(C)(C)C(=O)OC)c7)s6)sc5c4c(C(C)(C)C(=O)OC)ccc2-3)c1,CCCCCCCCCc1c(C=C2C(=O)c3cc(Cl)c(Cl)cc3C2=C(C#N)C#N)sc2c1sc1c3c4nsnc4c4c5sc6c(CCCCCCCCC)c(C=C7C(=O)c8cc(Cl)c(Cl)cc8C7=C(C#N)C#N)sc6c5n(CC(CCCC)CCCCCC)c4c3n(CC(CCCC)CCCCCC)c21,18.97,-5.56,-3.65,-5.68,-3.9,,,1:1.2,,,,4PADCB,,
68728,10.1039/d4ee02724h,COC(=O)C(C)(C)c1cc(C)cc(-c2sc3c4sc5cc(/C=C6/C(=O)c7cc(F)cc(c7)C(=O)/C6=C\c6cc(C(C)(C)C(=O)OC)c(-c7cc(C)cc(C(C)(C)C(=O)OC)c7)s6)sc5c4c(C(C)(C)C(=O)OC)ccc2-3)c1,CCCCCCCCCc1c(C=C2C(=O)c3cc(Cl)c(Cl)cc3C2=C(C#N)C#N)sc2c1sc1c3c4nsnc4c4c5sc6c(CCCCCCCCC)c(C=C7C(=O)c8cc(Cl)c(Cl)cc8C7=C(C#N)C#N)sc6c5n(CC(CCCC)CCCCCC)c4c3n(CC(CCCC)CCCCCC)c21,19.22,-5.56,-3.65,-5.68,-3.9,,,1:1.2,3 wt%,,,4PADCB,,TA
68733,10.1039/d4ee02961e,COC(=O)C(C)(C)c1cc(C)cc(-c2sc3c4sc5cc(/C=C6/C(=O)c7cc(F)cc(c7)C(=O)/C6=C\c6cc(C(C)(C)C(=O)OC)c(-c7cc(C)cc(C(C)(C)C(=O)OC)c7)s6)sc5c4c(C(C)(C)C(=O)OC)ccc2-3)c1,CCCCCCCCCCCc1c(/C=C2\C(=O)c3cc(F)c(F)cc3C2=C(C#N)C#N)sc2c1sc1c3c4nsnc4c4c5sc6c(CCCCCCCCCCC)c(/C=C7\C(=O)c8cc(F)c(F)cc8C7=C(C#N)C#N)sc6c5n(CC(CC)CCCC)c4c3n(CC(CC)CCCC)c21,16.9,-5.56,-3.65,-5.65,-4.09,,,,,,,,,
68734,10.1039/d4ee02961e,COC(=O)C(C)(C)c1cc(C)cc(-c2sc3c4sc5cc(/C=C6/C(=O)c7cc(F)cc(c7)C(=O)/C6=C\c6cc(C(C)(C)C(=O)OC)c(-c7cc(C)cc(C(C)(C)C(=O)OC)c7)s6)sc5c4c(C(C)(C)C(=O)OC)ccc2-3)c1,CCCCCCCCCCCc1c(/C=C2\C(=O)c3cc(F)c(F)cc3C2=C(C#N)C#N)sc2c1sc1c3c4nsnc4c4c5sc6c(CCCCCCCCCCC)c(/C=C7\C(=O)c8cc(F)c(F)cc8C7=C(C#N)C#N)sc6c5n(CC(CC)CCCC)c4c3n(CC(CC)CCCC)c21,17.6,-5.56,-3.65,-5.65,-4.09,,,,0.5 vol% CN,,,,,
68735,10.1039/d4ee02961e,COC(=O)C(C)(C)c1cc(C)cc(-c2sc3c4sc5cc(/C=C6/C(=O)c7cc(F)cc(c7)C(=O)/C6=C\c6cc(C(C)(C)C(=O)OC)c(-c7cc(C)cc(C(C)(C)C(=O)OC)c7)s6)sc5c4c(C(C)(C)C(=O)OC)ccc2-3)c1,CCCCCCCCCCCc1c(/C=C2\C(=O)c3cc(F)c(F)cc3C2=C(C#N)C#N)sc2c1sc1c3c4nsnc4c4c5sc6c(CCCCCCCCCCC)c(/C=C7\C(=O)c8cc(F)c(F)cc8C7=C(C#N)C#N)sc6c5n(CC(CC)CCCC)c4c3n(CC(CC)CCCC)c21,17.9,-5.56,-3.65,-5.65,-4.09,,,,,,,,,
68736,10.1039/d4ee02961e,COC(=O)C(C)(C)c1cc(C)cc(-c2sc3c4sc5cc(/C=C6/C(=O)c7cc(F)cc(c7)C(=O)/C6=C\c6cc(C(C)(C)C(=O)OC)c(-c7cc(C)cc(C(C)(C)C(=O)OC)c7)s6)sc5c4c(C(C)(C)C(=O)OC)ccc2-3)c1,CCCCCCCCCCCc1c(/C=C2\C(=O)c3cc(F)c(F)cc3C2=C(C#N)C#N)sc2c1sc1c3c4nsnc4c4c5sc6c(CCCCCCCCCCC)c(/C=C7\C(=O)c8cc(F)c(F)cc8C7=C(C#N)C#N)sc6c5n(CC(CC)CCCC)c4c3n(CC(CC)CCCC)c21,17.5,-5.56,-3.65,-5.65,-4.09,,,,,,,,,
68737,10.1039/d4ee02961e,COC(=O)C(C)(C)c1cc(C)cc(-c2sc3c4sc5cc(/C=C6/C(=O)c7cc(F)cc(c7)C(=O)/C6=C\c6cc(C(C)(C)C(=O)OC)c(-c7cc(C)cc(C(C)(C)C(=O)OC)c7)s6)sc5c4c(C(C)(C)C(=O)OC)ccc2-3)c1,CCCCCCCCCCCc1c(/C=C2\C(=O)c3cc(F)c(F)cc3C2=C(C#N)C#N)sc2c1sc1c3c4nsnc4c4c5sc6c(CCCCCCCCCCC)c(/C=C7\C(=O)c8cc(F)c(F)cc8C7=C(C#N)C#N)sc6c5n(CC(CC)CCCC)c4c3n(CC(CC)CCCC)c21,18.5,-5.56,-3.65,-5.65,-4.09,,,,,,,,,
68738,10.1039/d4ee02961e,COC(=O)C(C)(C)c1cc(C)cc(-c2sc3c4sc5cc(/C=C6/C(=O)c7cc(F)cc(c7)C(=O)/C6=C\c6cc(C(C)(C)C(=O)OC)c(-c7cc(C)cc(C(C)(C)C(=O)OC)c7)s6)sc5c4c(C(C)(C)C(=O)OC)ccc2-3)c1,CCCCCCCCCCCc1c(/C=C2\C(=O)c3cc(F)c(F)cc3C2=C(C#N)C#N)sc2c1sc1c3c4nsnc4c4c5sc6c(CCCCCCCCCCC)c(/C=C7\C(=O)c8cc(F)c(F)cc8C7=C(C#N)C#N)sc6c5n(CC(CC)CCCC)c4c3n(CC(CC)CCCC)c21,12.4,-5.56,-3.65,-5.65,-4.09,,,,,,,,,
68739,10.1039/d4ee02961e,CCCCCCC(CCCC)Cc1csc(-c2cc3c4nsnc4c4cc(-c5cc(CC(CCCC)CCCCCC)c(-c6cc7c(-c8cc(F)c(CC(CC)CCCC)s8)c8sccc8c(-c8cc(F)c(CC(CC)CCCC)s8)c7s6)s5)sc4c3s2)c1,CCCCCCC(CCCC)Cc1c(/C=C2\C(=O)c3cc(F)c(F)cc3C2=C(C#N)C#N)sc2c1SC1c3c(c4c(c5nsnc35)c3sc5c(CC(CCCC)CCCCCC)c(/C=C6\C(=O)c7cc(F)c(F)cc7C6=C(C#N)C#N)sc5c3n4CC(CC)CCCC)N(CC(CC)CCCC)C21,17.4,-5.51,-2.77,-5.68,-3.9,,,,,,,,,CN
68740,10.1039/d4ee02961e,CCCCCCC(CCCC)Cc1csc(-c2cc3c4nsnc4c4cc(-c5cc(CC(CCCC)CCCCCC)c(-c6cc7c(-c8cc(F)c(CC(CC)CCCC)s8)c8sccc8c(-c8cc(F)c(CC(CC)CCCC)s8)c7s6)s5)sc4c3s2)c1,CCCCCCC(CCCC)Cc1c(/C=C2\C(=O)c3cc(F)c(F)cc3C2=C(C#N)C#N)sc2c1SC1c3c(c4c(c5nsnc35)c3sc5c(CC(CCCC)CCCCCC)c(/C=C6\C(=O)c7cc(F)c(F)cc7C6=C(C#N)C#N)sc5c3n4CC(CC)CCCC)N(CC(CC)CCCC)C21,19.6,-5.51,-2.77,-5.68,-3.9,,,,,,,,,DIB
68741,10.1039/d4ee02963a,COC(=O)C(C)(C)c1cc(C)cc(-c2sc3c4sc5cc(/C=C6/C(=O)c7cc(F)cc(c7)C(=O)/C6=C\c6cc(C(C)(C)C(=O)OC)c(-c7cc(C)cc(C(C)(C)C(=O)OC)c7)s6)sc5c4c(C(C)(C)C(=O)OC)ccc2-3)c1,CCCCCCCCCCCc1c(/C=C2\C(=O)c3cc(F)c(F)cc3C2=C(C#N)C#N)sc2c1sc1c3c4nsnc4c4c5sc6c(CCCCCCCCCCC)c(/C=C7\C(=O)c8cc(F)c(F)cc8C7=C(C#N)C#N)sc6c5n(CC(CC)CCCC)c4c3n(CC(CC)CCCC)c21,16.48,-5.56,-3.65,-5.65,-4.09,,,,,,,,,
68742,10.1039/d4ee02963a,COC(=O)C(C)(C)c1cc(C)cc(-c2sc3c4sc5cc(/C=C6/C(=O)c7cc(F)cc(c7)C(=O)/C6=C\c6cc(C(C)(C)C(=O)OC)c(-c7cc(C)cc(C(C)(C)C(=O)OC)c7)s6)sc5c4c(C(C)(C)C(=O)OC)ccc2-3)c1,CCCCCCCCCCCc1c(/C=C2\C(=O)c3cc(F)c(F)cc3C2=C(C#N)C#N)sc2c1sc1c3c4nsnc4c4c5sc6c(CCCCCCCCCCC)c(/C=C7\C(=O)c8cc(F)c(F)cc8C7=C(C#N)C#N)sc6c5n(CC(CC)CCCC)c4c3n(CC(CC)CCCC)c21,17.19,-5.56,-3.65,-5.65,-4.09,,,,,,,,,
68753,10.1039/d4ee02978j,COC(=O)C(C)(C)c1cc(C)cc(-c2sc3c4sc5cc(/C=C6/C(=O)c7cc(F)cc(c7)C(=O)/C6=C\c6cc(C(C)(C)C(=O)OC)c(-c7cc(C)cc(C(C)(C)C(=O)OC)c7)s6)sc5c4c(C(C)(C)C(=O)OC)ccc2-3)c1,CCCCCCCCCCCCC(CCCCCCCCCC)Cn1c2c3sc(/C=C4\C(=O)c5ccccc5C4=C(C#N)C#N)c(CC(CCCC)CCCCCC)c3sc2c2c3nsnc3c3c4sc5c(CC(CCCC)CCCCCC)c(/C=C6\C(=O)c7cc(-c8cccs8)ccc7C6=C(C#N)C#N)sc5c4n(CC(CCCCCCCCCC)CCCCCCCCCCCC)c3c21,15.73,-5.56,-3.65,-5.6,-3.83,,,,,conventional,,,,
68754,10.1039/d4ee02978j,COC(=O)C(C)(C)c1cc(C)cc(-c2sc3c4sc5cc(/C=C6/C(=O)c7cc(F)cc(c7)C(=O)/C6=C\c6cc(C(C)(C)C(=O)OC)c(-c7cc(C)cc(C(C)(C)C(=O)OC)c7)s6)sc5c4c(C(C)(C)C(=O)OC)ccc2-3)c1,CCCCCCCCCCCCC(CCCCCCCCCC)Cn1c2c3sc(/C=C4\C(=O)c5ccccc5C4=C(C#N)C#N)c(CC(CCCC)CCCCCC)c3sc2c2c3nsnc3c3c4sc5c(CC(CCCC)CCCCCC)c(/C=C6\C(=O)c7cc(-c8cccs8)ccc7C6=C(C#N)C#N)sc5c4n(CC(CCCCCCCCCC)CCCCCCCCCCCC)c3c21,18.36,-5.56,-3.65,-5.6,-3.83,,,,,conventional,,,,DBTP
68755,10.1039/d4ee02978j,COC(=O)C(C)(C)c1cc(C)cc(-c2sc3c4sc5cc(/C=C6/C(=O)c7cc(F)cc(c7)C(=O)/C6=C\c6cc(C(C)(C)C(=O)OC)c(-c7cc(C)cc(C(C)(C)C(=O)OC)c7)s6)sc5c4c(C(C)(C)C(=O)OC)ccc2-3)c1,CCCCCCCCCCCCC(CCCCCCCCCC)Cn1c2c3sc(/C=C4\C(=O)c5ccccc5C4=C(C#N)C#N)c(CC(CCCC)CCCCCC)c3sc2c2c3nsnc3c3c4sc5c(CC(CCCC)CCCCCC)c(/C=C6\C(=O)c7cc(-c8cccs8)ccc7C6=C(C#N)C#N)sc5c4n(CC(CCCCCCCCCC)CCCCCCCCCCCC)c3c21,19.3,-5.56,-3.65,-5.6,-3.83,,,,,conventional,,,,4-BDBTP
68756,10.1039/d4ee02978j,COC(=O)C(C)(C)c1cc(C)cc(-c2sc3c4sc5cc(/C=C6/C(=O)c7cc(F)cc(c7)C(=O)/C6=C\c6cc(C(C)(C)C(=O)OC)c(-c7cc(C)cc(C(C)(C)C(=O)OC)c7)s6)sc5c4c(C(C)(C)C(=O)OC)ccc2-3)c1,CCCCCCCCCCCCC(CCCCCCCCCC)Cn1c2c3sc(/C=C4\C(=O)c5ccccc5C4=C(C#N)C#N)c(CC(CCCC)CCCCCC)c3sc2c2c3nsnc3c3c4sc5c(CC(CCCC)CCCCCC)c(/C=C6\C(=O)c7cc(-c8cccs8)ccc7C6=C(C#N)C#N)sc5c4n(CC(CCCCCCCCCC)CCCCCCCCCCCC)c3c21,18.82,-5.56,-3.65,-5.6,-3.83,,,,,conventional,,,,4-BDBTP
68794,10.1039/d4ee04208e,COC(=O)C(C)(C)c1cc(C)cc(-c2sc3c4sc5cc(/C=C6/C(=O)c7cc(F)cc(c7)C(=O)/C6=C\c6cc(C(C)(C)C(=O)OC)c(-c7cc(C)cc(C(C)(C)C(=O)OC)c7)s6)sc5c4c(C(C)(C)C(=O)OC)ccc2-3)c1,CCCCCCCCCc1c(C=C2C(=O)c3cc(Cl)c(Cl)cc3C2=C(C#N)C#N)sc2c1sc1c3c4nsnc4c4c5sc6c(CCCCCCCCC)c(C=C7C(=O)c8cc(Cl)c(Cl)cc8C7=C(C#N)C#N)sc6c5n(CC(CCCC)CCCCCC)c4c3n(CC(CCCC)CCCCCC)c21,18.44,-5.56,-3.65,-5.68,-3.9,,,1:1.2,,,,,,
68801,10.1039/d4ee04378b,COC(=O)C(C)(C)c1cc(C)cc(-c2sc3c4sc5cc(/C=C6/C(=O)c7cc(F)cc(c7)C(=O)/C6=C\c6cc(C(C)(C)C(=O)OC)c(-c7cc(C)cc(C(C)(C)C(=O)OC)c7)s6)sc5c4c(C(C)(C)C(=O)OC)ccc2-3)c1,CCCCCCCCCCCc1c(/C=C2\C(=O)c3cc(F)c(F)cc3C2=C(C#N)C#N)sc2c1sc1c3c4nsnc4c4c5sc6c(CCCCCCCCCCC)c(/C=C7\C(=O)c8cc(F)c(F)cc8C7=C(C#N)C#N)sc6c5n(CC(CC)CCCC)c4c3n(CC(CC)CCCC)c21,16.03,-5.56,-3.65,-5.65,-4.09,,,,,,,,,
68802,10.1039/d4ee04378b,COC(=O)C(C)(C)c1cc(C)cc(-c2sc3c4sc5cc(/C=C6/C(=O)c7cc(F)cc(c7)C(=O)/C6=C\c6cc(C(C)(C)C(=O)OC)c(-c7cc(C)cc(C(C)(C)C(=O)OC)c7)s6)sc5c4c(C(C)(C)C(=O)OC)ccc2-3)c1,CCCCCCCCCCCc1c(/C=C2\C(=O)c3cc(F)c(F)cc3C2=C(C#N)C#N)sc2c1sc1c3c4nsnc4c4c5sc6c(CCCCCCCCCCC)c(/C=C7\C(=O)c8cc(F)c(F)cc8C7=C(C#N)C#N)sc6c5n(CC(CC)CCCC)c4c3n(CC(CC)CCCC)c21,17.6,-5.56,-3.65,-5.65,-4.09,,,,,,,,,2Br
68803,10.1039/d4ee04378b,COC(=O)C(C)(C)c1cc(C)cc(-c2sc3c4sc5cc(/C=C6/C(=O)c7cc(F)cc(c7)C(=O)/C6=C\c6cc(C(C)(C)C(=O)OC)c(-c7cc(C)cc(C(C)(C)C(=O)OC)c7)s6)sc5c4c(C(C)(C)C(=O)OC)ccc2-3)c1,CCCCCCCCCc1c(C=C2C(=O)c3cc(Cl)c(Cl)cc3C2=C(C#N)C#N)sc2c1sc1c3c4nsnc4c4c5sc6c(CCCCCCCCC)c(C=C7C(=O)c8cc(Cl)c(Cl)cc8C7=C(C#N)C#N)sc6c5n(CC(CCCC)CCCCCC)c4c3n(CC(CCCC)CCCCCC)c21,17.66,-5.56,-3.65,-5.68,-3.9,,,,,conventional,,,,
68804,10.1039/d4ee04378b,COC(=O)C(C)(C)c1cc(C)cc(-c2sc3c4sc5cc(/C=C6/C(=O)c7cc(F)cc(c7)C(=O)/C6=C\c6cc(C(C)(C)C(=O)OC)c(-c7cc(C)cc(C(C)(C)C(=O)OC)c7)s6)sc5c4c(C(C)(C)C(=O)OC)ccc2-3)c1,CCCCCCCCCc1c(C=C2C(=O)c3cc(Cl)c(Cl)cc3C2=C(C#N)C#N)sc2c1sc1c3c4nsnc4c4c5sc6c(CCCCCCCCC)c(C=C7C(=O)c8cc(Cl)c(Cl)cc8C7=C(C#N)C#N)sc6c5n(CC(CCCC)CCCCCC)c4c3n(CC(CCCC)CCCCCC)c21,18.8,-5.56,-3.65,-5.68,-3.9,,,,,conventional,,,,2Br
68805,10.1039/d4ee04378b,COC(=O)C(C)(C)c1cc(C)cc(-c2sc3c4sc5cc(/C=C6/C(=O)c7cc(F)cc(c7)C(=O)/C6=C\c6cc(C(C)(C)C(=O)OC)c(-c7cc(C)cc(C(C)(C)C(=O)OC)c7)s6)sc5c4c(C(C)(C)C(=O)OC)ccc2-3)c1,CCCCCCC(CCCC)Cc1c(/C=C2\C(=O)c3cc(F)c(F)cc3C2=C(C#N)C#N)sc2c1SC1c3c(c4c(c5nsnc35)c3sc5c(CC(CCCC)CCCCCC)c(/C=C6\C(=O)c7cc(F)c(F)cc7C6=C(C#N)C#N)sc5c3n4CC(CC)CCCC)N(CC(CC)CCCC)C21,17.22,-5.56,-3.65,-5.68,-3.9,,,,,conventional,,,,
68806,10.1039/d4ee04378b,COC(=O)C(C)(C)c1cc(C)cc(-c2sc3c4sc5cc(/C=C6/C(=O)c7cc(F)cc(c7)C(=O)/C6=C\c6cc(C(C)(C)C(=O)OC)c(-c7cc(C)cc(C(C)(C)C(=O)OC)c7)s6)sc5c4c(C(C)(C)C(=O)OC)ccc2-3)c1,CCCCCCC(CCCC)Cc1c(/C=C2\C(=O)c3cc(F)c(F)cc3C2=C(C#N)C#N)sc2c1SC1c3c(c4c(c5nsnc35)c3sc5c(CC(CCCC)CCCCCC)c(/C=C6\C(=O)c7cc(F)c(F)cc7C6=C(C#N)C#N)sc5c3n4CC(CC)CCCC)N(CC(CC)CCCC)C21,18.36,-5.56,-3.65,-5.68,-3.9,,,,,conventional,,,,2Br
68815,10.1039/d4ee04585h,COC(=O)C(C)(C)c1cc(C)cc(-c2sc3c4sc5cc(/C=C6/C(=O)c7cc(F)cc(c7)C(=O)/C6=C\c6cc(C(C)(C)C(=O)OC)c(-c7cc(C)cc(C(C)(C)C(=O)OC)c7)s6)sc5c4c(C(C)(C)C(=O)OC)ccc2-3)c1,CCCCCCCCCCCc1c(/C=C2\C(=O)c3ccccc3C2=C(C#N)C#N)sc2c1sc1c3c4nsnc4c4c5sc6c(CCCCCCCCCCC)c(/C=C7\C(=O)c8cc(-c9cccs9)ccc8C7=C(C#N)C#N)sc6c5n(CC(CCCCCCCC)CCCCCCCCCC)c4c3n(CC(CCCCCCCC)CCCCCCCCCC)c21,17.84,-5.56,-3.65,-5.68,-3.94,,,,,,,,,
68819,10.1039/d4ee04623d,COC(=O)C(C)(C)c1cc(C)cc(-c2sc3c4sc5cc(/C=C6/C(=O)c7cc(F)cc(c7)C(=O)/C6=C\c6cc(C(C)(C)C(=O)OC)c(-c7cc(C)cc(C(C)(C)C(=O)OC)c7)s6)sc5c4c(C(C)(C)C(=O)OC)ccc2-3)c1,CCCCCCC(CCCC)Cc1c(/C=C2\C(=O)c3cc(F)c(F)cc3C2=C(C#N)C#N)sc2c1SC1c3c(c4c(c5nsnc35)c3sc5c(CC(CCCC)CCCCCC)c(/C=C6\C(=O)c7cc(F)c(F)cc7C6=C(C#N)C#N)sc5c3n4CC(CC)CCCC)N(CC(CC)CCCC)C21,18.0,-5.56,-3.65,-5.68,-3.9,,,1:1.2,,conventional,,,,
68822,10.1039/d4ee04623d,CCCCCCC(CCCC)Cc1csc(-c2cc3c4nsnc4c4cc(-c5cc(CC(CCCC)CCCCCC)c(-c6cc7c(-c8cc(F)c(CC(CC)CCCC)s8)c8sccc8c(-c8cc(F)c(CC(CC)CCCC)s8)c7s6)s5)sc4c3s2)c1,CCCCCCC(CCCC)Cc1c(/C=C2\C(=O)c3cc(F)c(F)cc3C2=C(C#N)C#N)sc2c1SC1c3c(c4c(c5nsnc35)c3sc5c(CC(CCCC)CCCCCC)c(/C=C6\C(=O)c7cc(F)c(F)cc7C6=C(C#N)C#N)sc5c3n4CC(CC)CCCC)N(CC(CC)CCCC)C21,18.9,-5.51,-2.77,-5.68,-3.9,,,,,conventional,,,,
68826,10.1039/d4ee04879b,CCCCCCC(CCCC)Cc1csc(-c2cc3c4nsnc4c4cc(-c5cc(CC(CCCC)CCCCCC)c(-c6cc7c(-c8cc(F)c(CC(CC)CCCC)s8)c8sccc8c(-c8cc(F)c(CC(CC)CCCC)s8)c7s6)s5)sc4c3s2)c1,CCCCCCCCCCCc1c(/C=C2\C(=O)c3cc(F)c(F)cc3C2=C(C#N)C#N)sc2c1sc1c3c4nsnc4c4c5sc6c(CCCCCCCCCCC)c(/C=C7\C(=O)c8cc(F)c(F)cc8C7=C(C#N)C#N)sc6c5n(CC(CC)CCCC)c4c3n(CC(CC)CCCC)c21,17.4,-5.51,-2.77,-5.65,-4.09,,,,,conventional,,,,
68832,10.1039/d4ee05022c,CCCCCCC(CCCC)Cc1csc(-c2cc3c(s2)-c2sc(-c4cc(CC(CCCC)CCCCCC)c(-c5cc6c(-c7cc(F)c(CC(CC)CCCC)s7)c7sccc7c(-c7cc(F)c(CC(CC)CCCC)s7)c6s5)s4)cc2[C@H]2N=CC=N[C@H]32)c1,CCCCCCc1ccc(C2(c3ccc(CCCCCC)cc3)c3cc4c(cc3-c3sc5cc(/C=C6\C(=O)c7sc(Cl)cc7C6=C(C#N)C#N)sc5c32)C(c2ccc(CCCCCC)cc2)(c2ccc(CCCCCC)cc2)c2c-4sc3cc(/C=C4\C(=O)c5sc(Cl)cc5C4=C(C#N)C#N)sc23)cc1,12.3,-5.41,-2.82,-5.4,-3.78,,,,,conventional,,,,
68835,10.1039/d4ee05070c,COC(=O)C(C)(C)c1cc(C)cc(-c2sc3c4sc5cc(/C=C6/C(=O)c7cc(F)cc(c7)C(=O)/C6=C\c6cc(C(C)(C)C(=O)OC)c(-c7cc(C)cc(C(C)(C)C(=O)OC)c7)s6)sc5c4c(C(C)(C)C(=O)OC)ccc2-3)c1,CCCCCCC(CCCC)Cc1c(/C=C2\C(=O)c3cc(F)c(F)cc3C2=C(C#N)C#N)sc2c1SC1c3c(c4c(c5nsnc35)c3sc5c(CC(CCCC)CCCCCC)c(/C=C6\C(=O)c7cc(F)c(F)cc7C6=C(C#N)C#N)sc5c3n4CC(CC)CCCC)N(CC(CC)CCCC)C21,17.7,-5.56,-3.65,-5.68,-3.9,,,,,,,,,
68836,10.1039/d4ee05070c,COC(=O)C(C)(C)c1cc(C)cc(-c2sc3c4sc5cc(/C=C6/C(=O)c7cc(F)cc(c7)C(=O)/C6=C\c6cc(C(C)(C)C(=O)OC)c(-c7cc(C)cc(C(C)(C)C(=O)OC)c7)s6)sc5c4c(C(C)(C)C(=O)OC)ccc2-3)c1,CCCCCCC(CCCC)Cc1c(/C=C2\C(=O)c3cc(F)c(F)cc3C2=C(C#N)C#N)sc2c1SC1c3c(c4c(c5nsnc35)c3sc5c(CC(CCCC)CCCCCC)c(/C=C6\C(=O)c7cc(F)c(F)cc7C6=C(C#N)C#N)sc5c3n4CC(CC)CCCC)N(CC(CC)CCCC)C21,17.4,-5.56,-3.65,-5.68,-3.9,,,,,,,,,
68843,10.1039/d4ee05070c,COC(=O)C(C)(C)c1cc(C)cc(-c2sc3c4sc5cc(/C=C6/C(=O)c7cc(F)cc(c7)C(=O)/C6=C\c6cc(C(C)(C)C(=O)OC)c(-c7cc(C)cc(C(C)(C)C(=O)OC)c7)s6)sc5c4c(C(C)(C)C(=O)OC)ccc2-3)c1,CCCCCCCCCCCc1c(/C=C2\C(=O)c3cc(F)c(F)cc3C2=C(C#N)C#N)sc2c1sc1c3c4nsnc4c4c5sc6c(CCCCCCCCCCC)c(/C=C7\C(=O)c8cc(F)c(F)cc8C7=C(C#N)C#N)sc6c5n(CCC(CC)CCCC)c4c3n(CCC(CC)CCCC)c21,17.32,-5.56,-3.65,-5.64,-3.86,,,,,,,,,
68851,10.1039/d4ee05375c,COC(=O)C(C)(C)c1cc(C)cc(-c2sc3c4sc5cc(/C=C6/C(=O)c7cc(F)cc(c7)C(=O)/C6=C\c6cc(C(C)(C)C(=O)OC)c(-c7cc(C)cc(C(C)(C)C(=O)OC)c7)s6)sc5c4c(C(C)(C)C(=O)OC)ccc2-3)c1,CCCCCCC(CCCC)Cc1c(/C=C2\C(=O)c3cc(F)c(F)cc3C2=C(C#N)C#N)sc2c1SC1c3c(c4c(c5nsnc35)c3sc5c(CC(CCCC)CCCCCC)c(/C=C6\C(=O)c7cc(F)c(F)cc7C6=C(C#N)C#N)sc5c3n4CC(CC)CCCC)N(CC(CC)CCCC)C21,17.7,-5.56,-3.65,-5.68,-3.9,,,,,conventional,,,,
68852,10.1039/d4ee05375c,COC(=O)C(C)(C)c1cc(C)cc(-c2sc3c4sc5cc(/C=C6/C(=O)c7cc(F)cc(c7)C(=O)/C6=C\c6cc(C(C)(C)C(=O)OC)c(-c7cc(C)cc(C(C)(C)C(=O)OC)c7)s6)sc5c4c(C(C)(C)C(=O)OC)ccc2-3)c1,CCCCCCC(CCCC)Cc1c(/C=C2\C(=O)c3cc(F)c(F)cc3C2=C(C#N)C#N)sc2c1SC1c3c(c4c(c5nsnc35)c3sc5c(CC(CCCC)CCCCCC)c(/C=C6\C(=O)c7cc(F)c(F)cc7C6=C(C#N)C#N)sc5c3n4CC(CC)CCCC)N(CC(CC)CCCC)C21,18.3,-5.56,-3.65,-5.68,-3.9,,,,,conventional,,,,TZ-Cl
68853,10.1039/d4ee05375c,COC(=O)C(C)(C)c1cc(C)cc(-c2sc3c4sc5cc(/C=C6/C(=O)c7cc(F)cc(c7)C(=O)/C6=C\c6cc(C(C)(C)C(=O)OC)c(-c7cc(C)cc(C(C)(C)C(=O)OC)c7)s6)sc5c4c(C(C)(C)C(=O)OC)ccc2-3)c1,CCCCCCC(CCCC)Cc1c(/C=C2\C(=O)c3cc(F)c(F)cc3C2=C(C#N)C#N)sc2c1SC1c3c(c4c(c5nsnc35)c3sc5c(CC(CCCC)CCCCCC)c(/C=C6\C(=O)c7cc(F)c(F)cc7C6=C(C#N)C#N)sc5c3n4CC(CC)CCCC)N(CC(CC)CCCC)C21,18.5,-5.56,-3.65,-5.68,-3.9,,,,,conventional,,,,TZ-2Cl
68854,10.1039/d4ee05375c,COC(=O)C(C)(C)c1cc(C)cc(-c2sc3c4sc5cc(/C=C6/C(=O)c7cc(F)cc(c7)C(=O)/C6=C\c6cc(C(C)(C)C(=O)OC)c(-c7cc(C)cc(C(C)(C)C(=O)OC)c7)s6)sc5c4c(C(C)(C)C(=O)OC)ccc2-3)c1,CCCCCCC(CCCC)Cc1c(/C=C2\C(=O)c3cc(F)c(F)cc3C2=C(C#N)C#N)sc2c1SC1c3c(c4c(c5nsnc35)c3sc5c(CC(CCCC)CCCCCC)c(/C=C6\C(=O)c7cc(F)c(F)cc7C6=C(C#N)C#N)sc5c3n4CC(CC)CCCC)N(CC(CC)CCCC)C21,19.8,-5.56,-3.65,-5.68,-3.9,,,,0.5% (v/v),conventional,,,,TZ-3Cl
68855,10.1039/d4ee05375c,COC(=O)C(C)(C)c1cc(C)cc(-c2sc3c4sc5cc(/C=C6/C(=O)c7cc(F)cc(c7)C(=O)/C6=C\c6cc(C(C)(C)C(=O)OC)c(-c7cc(C)cc(C(C)(C)C(=O)OC)c7)s6)sc5c4c(C(C)(C)C(=O)OC)ccc2-3)c1,CCCCCCC(CCCC)Cc1c(/C=C2\C(=O)c3cc(F)c(F)cc3C2=C(C#N)C#N)sc2c1SC1c3c(c4c(c5nsnc35)c3sc5c(CC(CCCC)CCCCCC)c(/C=C6\C(=O)c7cc(F)c(F)cc7C6=C(C#N)C#N)sc5c3n4CC(CC)CCCC)N(CC(CC)CCCC)C21,18.5,-5.56,-3.65,-5.68,-3.9,,,,,conventional,,,,DIB
68856,10.1039/d4ee05375c,COC(=O)C(C)(C)c1cc(C)cc(-c2sc3c4sc5cc(/C=C6/C(=O)c7cc(F)cc(c7)C(=O)/C6=C\c6cc(C(C)(C)C(=O)OC)c(-c7cc(C)cc(C(C)(C)C(=O)OC)c7)s6)sc5c4c(C(C)(C)C(=O)OC)ccc2-3)c1,CCCCCCC(CCCC)Cc1c(/C=C2\C(=O)c3cc(F)c(F)cc3C2=C(C#N)C#N)sc2c1SC1c3c(c4c(c5nsnc35)c3sc5c(CC(CCCC)CCCCCC)c(/C=C6\C(=O)c7cc(F)c(F)cc7C6=C(C#N)C#N)sc5c3n4CC(CC)CCCC)N(CC(CC)CCCC)C21,18.4,-5.56,-3.65,-5.68,-3.9,,,,,conventional,,,,CN
68857,10.1039/d4ee05375c,COC(=O)C(C)(C)c1cc(C)cc(-c2sc3c4sc5cc(/C=C6/C(=O)c7cc(F)cc(c7)C(=O)/C6=C\c6cc(C(C)(C)C(=O)OC)c(-c7cc(C)cc(C(C)(C)C(=O)OC)c7)s6)sc5c4c(C(C)(C)C(=O)OC)ccc2-3)c1,CCCCCCC(CCCC)Cc1c(/C=C2\C(=O)c3cc(F)c(F)cc3C2=C(C#N)C#N)sc2c1SC1c3c(c4c(c5nsnc35)c3sc5c(CC(CCCC)CCCCCC)c(/C=C6\C(=O)c7cc(F)c(F)cc7C6=C(C#N)C#N)sc5c3n4CC(CC)CCCC)N(CC(CC)CCCC)C21,18.6,-5.56,-3.65,-5.68,-3.9,,,,,conventional,,,,DIO
68858,10.1039/d4ee05533k,COC(=O)C(C)(C)c1cc(C)cc(-c2sc3c4sc5cc(/C=C6/C(=O)c7cc(F)cc(c7)C(=O)/C6=C\c6cc(C(C)(C)C(=O)OC)c(-c7cc(C)cc(C(C)(C)C(=O)OC)c7)s6)sc5c4c(C(C)(C)C(=O)OC)ccc2-3)c1,CCCCCCCCCc1c(C=C2C(=O)c3cc(Cl)c(Cl)cc3C2=C(C#N)C#N)sc2c1sc1c3c4nsnc4c4c5sc6c(CCCCCCCCC)c(C=C7C(=O)c8cc(Cl)c(Cl)cc8C7=C(C#N)C#N)sc6c5n(CC(CCCC)CCCCCC)c4c3n(CC(CCCC)CCCCCC)c21,19.35,-5.56,-3.65,-5.68,-3.9,,,,,,,,,
68859,10.1039/d4ee05533k,COC(=O)C(C)(C)c1cc(C)cc(-c2sc3c4sc5cc(/C=C6/C(=O)c7cc(F)cc(c7)C(=O)/C6=C\c6cc(C(C)(C)C(=O)OC)c(-c7cc(C)cc(C(C)(C)C(=O)OC)c7)s6)sc5c4c(C(C)(C)C(=O)OC)ccc2-3)c1,CCCCCCCCCc1c(C=C2C(=O)c3cc(Cl)c(Cl)cc3C2=C(C#N)C#N)sc2c1sc1c3c4nsnc4c4c5sc6c(CCCCCCCCC)c(C=C7C(=O)c8cc(Cl)c(Cl)cc8C7=C(C#N)C#N)sc6c5n(CC(CCCC)CCCCCC)c4c3n(CC(CCCC)CCCCCC)c21,20.06,-5.56,-3.65,-5.68,-3.9,,130.0,,,,,,,
68860,10.1039/d4ee05848h,COC(=O)C(C)(C)c1cc(C)cc(-c2sc3c4sc5cc(/C=C6/C(=O)c7cc(F)cc(c7)C(=O)/C6=C\c6cc(C(C)(C)C(=O)OC)c(-c7cc(C)cc(C(C)(C)C(=O)OC)c7)s6)sc5c4c(C(C)(C)C(=O)OC)ccc2-3)c1,CCCCCCCCCc1c(C=C2C(=O)c3cc(Cl)c(Cl)cc3C2=C(C#N)C#N)sc2c1sc1c3c4nsnc4c4c5sc6c(CCCCCCCCC)c(C=C7C(=O)c8cc(Cl)c(Cl)cc8C7=C(C#N)C#N)sc6c5n(CC(CCCC)CCCCCC)c4c3n(CC(CCCC)CCCCCC)c21,18.8,-5.56,-3.65,-5.68,-3.9,,,,,,,,,
