Repository: JiYiqaq/PCE-KA-GNN

# Data directory

- `raw/Active_Database.csv` is the immutable source dataset bundled under CC BY 4.0. Do not overwrite it with processed data.
- `processed/` is created and populated by the training pipeline. Generated `.pt` and `.pth` caches are intentionally ignored by Git because they can exceed GitHub's normal single-file limit.

See `../DATA_LICENSE.md` for provenance, license and checksum information.

File: data/processed/device_records.csv (part 122 of 250)
record_id,doi,donor_smiles,acceptor_smiles,pce,homo_d,lumo_d,homo_a,lumo_a,active_layer_thickness,annealing_temp,d_a_ratio,additive_ratio,device_type,etl_canonical,htl_canonical,solvent_canonical,additive_canonical
68888,10.1039/d4nj01837k,CCCCC(CC)Cc1ccc(-c2c3cc(-c4ccc(-c5sc(-c6cccs6)c6c5C(=O)c5c(CC(CC)CCCC)sc(CC(CC)CCCC)c5C6=O)s4)sc3c(-c3ccc(CC(CC)CCCC)s3)c3ccsc23)s1,CCCCCCCCCCC(CCCCCCCC)CN1C(=O)c2ccc3c4c(c(-c5ccc(-c6cccs6)s5)cc(c24)C1=O)C(=O)N(CC(CCCCCCCC)CCCCCCCCCC)C3=O,6.45,-5.33,-3.48,-5.71,-4.02,,,2:1:0%,,,,,,
68914,10.1039/d4nj04579c,CCCCCCc1ccsc1,COC(=O)CCCC1(c2ccccc2)C23c4c5c6c7c8c9c(c%10c%11c2c2c%12c4c4c%13c5c5c7c7c8c8c%14c9c%10c9c%10c%11c2c2c%11c%12c4c4c%12c%13c5c5c7c7c8c8c%14c9c9c%10c2c2c%11c4c4c%12c5c7c5c8c9c2c45)C613,0.85,-5.01,-3.12,-6.1,-3.7,174.0,,1:0.6,,inverted,ZnO,MoO3,,
68915,10.1039/d4nj04579c,CCCCCCc1ccsc1,COC(=O)CCCC1(c2ccccc2)C23c4c5c6c7c8c9c(c%10c%11c2c2c%12c4c4c%13c5c5c7c7c8c8c%14c9c%10c9c%10c%11c2c2c%11c%12c4c4c%12c%13c5c5c7c7c8c8c%14c9c9c%10c2c2c%11c4c4c%12c5c7c5c8c9c2c45)C613,3.21,-5.01,-3.12,-6.1,-3.7,174.0,110.0,1:0.6,,inverted,ZnO,MoO3,,
68916,10.1039/d4nj04579c,CCCCCCc1ccsc1,COC(=O)CCCC1(c2ccccc2)C23c4c5c6c7c8c9c(c%10c%11c2c2c%12c4c4c%13c5c5c7c7c8c8c%14c9c%10c9c%10c%11c2c2c%11c%12c4c4c%12c%13c5c5c7c7c8c8c%14c9c9c%10c2c2c%11c4c4c%12c5c7c5c8c9c2c45)C613,0.88,-5.01,-3.12,-6.1,-3.7,174.0,110.0,1:0.6,,inverted,CeOx,MoO3,,
68917,10.1039/d4nj04579c,CCCCCCc1ccsc1,COC(=O)CCCC1(c2ccccc2)C23c4c5c6c7c8c9c(c%10c%11c2c2c%12c4c4c%13c5c5c7c7c8c8c%14c9c%10c9c%10c%11c2c2c%11c%12c4c4c%12c%13c5c5c7c7c8c8c%14c9c9c%10c2c2c%11c4c4c%12c5c7c5c8c9c2c45)C613,1.71,-5.01,-3.12,-6.1,-3.7,174.0,110.0,1:0.6,,inverted,CeOx,MoO3,,
68918,10.1039/d4nj04579c,CCCCCCc1ccsc1,COC(=O)CCCC1(c2ccccc2)C23c4c5c6c7c8c9c(c%10c%11c2c2c%12c4c4c%13c5c5c7c7c8c8c%14c9c%10c9c%10c%11c2c2c%11c%12c4c4c%12c%13c5c5c7c7c8c8c%14c9c9c%10c2c2c%11c4c4c%12c5c7c5c8c9c2c45)C613,0.6,-5.01,-3.12,-6.1,-3.7,174.0,110.0,1:0.6,,inverted,CeOx,MoO3,,
68919,10.1039/d4nj04579c,CCCCCCc1ccsc1,COC(=O)CCCC1(c2ccccc2)C23c4c5c6c7c8c9c(c%10c%11c2c2c%12c4c4c%13c5c5c7c7c8c8c%14c9c%10c9c%10c%11c2c2c%11c%12c4c4c%12c%13c5c5c7c7c8c8c%14c9c9c%10c2c2c%11c4c4c%12c5c7c5c8c9c2c45)C613,0.35,-5.01,-3.12,-6.1,-3.7,174.0,110.0,1:0.6,,inverted,CeOx,MoO3,,
68920,10.1039/d4nj04579c,CCCCCCc1ccsc1,COC(=O)CCCC1(c2ccccc2)C23c4c5c6c7c8c9c(c%10c%11c2c2c%12c4c4c%13c5c5c7c7c8c8c%14c9c%10c9c%10c%11c2c2c%11c%12c4c4c%12c%13c5c5c7c7c8c8c%14c9c9c%10c2c2c%11c4c4c%12c5c7c5c8c9c2c45)C613,0.93,-5.01,-3.12,-6.1,-3.7,174.0,110.0,1:0.6,,inverted,CeOx,MoO3,,
68921,10.1039/d4nj04579c,CCCCCCc1ccsc1,COC(=O)CCCC1(c2ccccc2)C23c4c5c6c7c8c9c(c%10c%11c2c2c%12c4c4c%13c5c5c7c7c8c8c%14c9c%10c9c%10c%11c2c2c%11c%12c4c4c%12c%13c5c5c7c7c8c8c%14c9c9c%10c2c2c%11c4c4c%12c5c7c5c8c9c2c45)C613,1.42,-5.01,-3.12,-6.1,-3.7,174.0,110.0,1:0.6,,inverted,CeOx,MoO3,,
68922,10.1039/d4nj04579c,CCCCCCc1ccsc1,COC(=O)CCCC1(c2ccccc2)C23c4c5c6c7c8c9c(c%10c%11c2c2c%12c4c4c%13c5c5c7c7c8c8c%14c9c%10c9c%10c%11c2c2c%11c%12c4c4c%12c%13c5c5c7c7c8c8c%14c9c9c%10c2c2c%11c4c4c%12c5c7c5c8c9c2c45)C613,0.6,-5.01,-3.12,-6.1,-3.7,174.0,110.0,1:0.6,,inverted,CeOx,MoO3,,
68923,10.1039/d4nj04579c,CCCCCCc1ccsc1,COC(=O)CCCC1(c2ccccc2)C23c4c5c6c7c8c9c(c%10c%11c2c2c%12c4c4c%13c5c5c7c7c8c8c%14c9c%10c9c%10c%11c2c2c%11c%12c4c4c%12c%13c5c5c7c7c8c8c%14c9c9c%10c2c2c%11c4c4c%12c5c7c5c8c9c2c45)C613,2.65,-5.01,-3.12,-6.1,-3.7,174.0,110.0,1:0.6,,inverted,ZnO,,,
68924,10.1039/d4nj04579c,CCCCCCc1ccsc1,COC(=O)CCCC1(c2ccccc2)C23c4c5c6c7c8c9c(c%10c%11c2c2c%12c4c4c%13c5c5c7c7c8c8c%14c9c%10c9c%10c%11c2c2c%11c%12c4c4c%12c%13c5c5c7c7c8c8c%14c9c9c%10c2c2c%11c4c4c%12c5c7c5c8c9c2c45)C613,2.08,-5.01,-3.12,-6.1,-3.7,174.0,110.0,1:0.6,,inverted,ZnO:CeOx,,,
68927,10.1039/d4py01152j,CCCCC(CC)Cc1sc(-c2c3cc(-c4ccc(-c5sc(-c6ccc(C)s6)c6c5C(=O)c5c(CC(CC)CCCC)sc(CC(CC)CCCC)c5C6=O)s4)sc3c(-c3cc(F)c(CC(CC)CCCC)s3)c3cc(C)sc23)cc1F,CCCCCCCCCCCc1c(/C=C2\C(=O)c3cc(F)c(F)cc3C2=C(C#N)C#N)sc2c1sc1c3c4nsnc4c4c5sc6c(CCCCCCCCCCC)c(/C=C7\C(=O)c8cc(F)c(F)cc8C7=C(C#N)C#N)sc6c5n(CC(CC)CCCC)c4c3n(CC(CC)CCCC)c21,15.47,-5.49,-3.64,-5.65,-4.09,,,,,,,,,
68959,10.1039/d4sc00899e,CCCCC(CC)Cc1ccc(-c2c3cc(-c4cc(C(=O)OCC)cs4)sc3c(-c3ccc(CC(CC)CCCC)s3)c3ccsc23)s1,COC(=O)CCCC1(c2ccccc2)C23c4c5c6c7c8c9c(c%10c%11c2c2c%12c4c4c%13c5c5c7c7c8c8c%14c9c%10c9c%10c%11c2c2c%11c%12c4c4c%12c%13c5c5c7c7c8c8c%14c9c9c%10c2c2c%11c4c4c%12c5c7c5c8c9c2c45)C613,8.6,,,-6.1,-3.7,,,,,inverted,,,,
68960,10.1039/d4sc00899e,CCCCC(CC)Cc1ccc(-c2c3cc(-c4cc(C(=O)OCC)cs4)sc3c(-c3ccc(CC(CC)CCCC)s3)c3ccsc23)s1,CCCCCCCCCCCc1c(/C=C2\C(=O)c3cc(F)c(F)cc3C2=C(C#N)C#N)sc2c1sc1c3c4nsnc4c4c5sc6c(CCCCCCCCCCC)c(/C=C7\C(=O)c8cc(F)c(F)cc8C7=C(C#N)C#N)sc6c5n(CC(CCCC)CCCCCC)c4c3n(CC(CCCC)CCCCCC)c21,10.9,,,,,,,,,inverted,,,,
68984,10.1039/d4se00598h,COC(=O)C(C)(C)c1cc(C)cc(-c2sc3c4sc5cc(/C=C6/C(=O)c7cc(F)cc(c7)C(=O)/C6=C\c6cc(C(C)(C)C(=O)OC)c(-c7cc(C)cc(C(C)(C)C(=O)OC)c7)s6)sc5c4c(C(C)(C)C(=O)OC)ccc2-3)c1,CCCCCCCCCCCc1c(/C=C2\C(=O)c3cc(F)c(F)cc3C2=C(C#N)C#N)sc2c1sc1c3c4nsnc4c4c5sc6c(CCCCCCCCCCC)c(/C=C7\C(=O)c8cc(F)c(F)cc8C7=C(C#N)C#N)sc6c5n(CC(CC)CCCC)c4c3n(CC(CC)CCCC)c21,14.3,-5.56,-3.65,-5.65,-4.09,,,1:1.2,,,,,,
68985,10.1039/d4se00598h,COC(=O)C(C)(C)c1cc(C)cc(-c2sc3c4sc5cc(/C=C6/C(=O)c7cc(F)cc(c7)C(=O)/C6=C\c6cc(C(C)(C)C(=O)OC)c(-c7cc(C)cc(C(C)(C)C(=O)OC)c7)s6)sc5c4c(C(C)(C)C(=O)OC)ccc2-3)c1,CCCCCCCCCCCc1c(/C=C2\C(=O)c3cc(F)c(F)cc3C2=C(C#N)C#N)sc2c1sc1c3c4nsnc4c4c5sc6c(CCCCCCCCCCC)c(/C=C7\C(=O)c8cc(F)c(F)cc8C7=C(C#N)C#N)sc6c5n(CC(CC)CCCC)c4c3n(CC(CC)CCCC)c21,14.0,-5.56,-3.65,-5.65,-4.09,,,1:1.2,1 wt% BCF,,,,,
68986,10.1039/d4se00598h,COC(=O)C(C)(C)c1cc(C)cc(-c2sc3c4sc5cc(/C=C6/C(=O)c7cc(F)cc(c7)C(=O)/C6=C\c6cc(C(C)(C)C(=O)OC)c(-c7cc(C)cc(C(C)(C)C(=O)OC)c7)s6)sc5c4c(C(C)(C)C(=O)OC)ccc2-3)c1,CCCCCCCCCCCc1c(/C=C2\C(=O)c3cc(F)c(F)cc3C2=C(C#N)C#N)sc2c1sc1c3c4nsnc4c4c5sc6c(CCCCCCCCCCC)c(/C=C7\C(=O)c8cc(F)c(F)cc8C7=C(C#N)C#N)sc6c5n(CC(CC)CCCC)c4c3n(CC(CC)CCCC)c21,14.6,-5.56,-3.65,-5.65,-4.09,,,1:1.2,2 wt% BCF,,,,,
68987,10.1039/d4se00598h,COC(=O)C(C)(C)c1cc(C)cc(-c2sc3c4sc5cc(/C=C6/C(=O)c7cc(F)cc(c7)C(=O)/C6=C\c6cc(C(C)(C)C(=O)OC)c(-c7cc(C)cc(C(C)(C)C(=O)OC)c7)s6)sc5c4c(C(C)(C)C(=O)OC)ccc2-3)c1,CCCCCCCCCCCc1c(/C=C2\C(=O)c3cc(F)c(F)cc3C2=C(C#N)C#N)sc2c1sc1c3c4nsnc4c4c5sc6c(CCCCCCCCCCC)c(/C=C7\C(=O)c8cc(F)c(F)cc8C7=C(C#N)C#N)sc6c5n(CC(CC)CCCC)c4c3n(CC(CC)CCCC)c21,5.6,-5.56,-3.65,-5.65,-4.09,,,1:1.2,3 wt% BCF,,,,,
68988,10.1039/d4se00598h,COC(=O)C(C)(C)c1cc(C)cc(-c2sc3c4sc5cc(/C=C6/C(=O)c7cc(F)cc(c7)C(=O)/C6=C\c6cc(C(C)(C)C(=O)OC)c(-c7cc(C)cc(C(C)(C)C(=O)OC)c7)s6)sc5c4c(C(C)(C)C(=O)OC)ccc2-3)c1,CCCCCCCCCCCc1c(/C=C2\C(=O)c3cc(F)c(F)cc3C2=C(C#N)C#N)sc2c1sc1c3c4nsnc4c4c5sc6c(CCCCCCCCCCC)c(/C=C7\C(=O)c8cc(F)c(F)cc8C7=C(C#N)C#N)sc6c5n(CC(CC)CCCC)c4c3n(CC(CC)CCCC)c21,4.9,-5.56,-3.65,-5.65,-4.09,,,1:1.2,5 wt% BCF,,,,,
68989,10.1039/d4se00598h,COC(=O)C(C)(C)c1cc(C)cc(-c2sc3c4sc5cc(/C=C6/C(=O)c7cc(F)cc(c7)C(=O)/C6=C\c6cc(C(C)(C)C(=O)OC)c(-c7cc(C)cc(C(C)(C)C(=O)OC)c7)s6)sc5c4c(C(C)(C)C(=O)OC)ccc2-3)c1,CCCCCCCCCCCc1c(/C=C2\C(=O)c3cc(F)c(F)cc3C2=C(C#N)C#N)sc2c1sc1c3c4nsnc4c4c5sc6c(CCCCCCCCCCC)c(/C=C7\C(=O)c8cc(F)c(F)cc8C7=C(C#N)C#N)sc6c5n(CC(CC)CCCC)c4c3n(CC(CC)CCCC)c21,2.5,-5.56,-3.65,-5.65,-4.09,,,1:1.2,10 wt% BCF,,,,,
68990,10.1039/d4se01240b,COC(=O)C(C)(C)c1cc(C)cc(-c2sc3c4sc5cc(/C=C6/C(=O)c7cc(F)cc(c7)C(=O)/C6=C\c6cc(C(C)(C)C(=O)OC)c(-c7cc(C)cc(C(C)(C)C(=O)OC)c7)s6)sc5c4c(C(C)(C)C(=O)OC)ccc2-3)c1,CCCCCCCCCCCc1c(/C=C2\C(=O)c3cc(F)c(F)cc3C2=C(C#N)C#N)sc2c1sc1c3c4nsnc4c4c5sc6c(CCCCCCCCCCC)c(/C=C7\C(=O)c8cc(F)c(F)cc8C7=C(C#N)C#N)sc6c5n(CC(CC)CCCC)c4c3n(CC(CC)CCCC)c21,14.94,-5.56,-3.65,-5.65,-4.09,,,,,inverted,ZnO,,,CN
68991,10.1039/d4se01240b,COC(=O)C(C)(C)c1cc(C)cc(-c2sc3c4sc5cc(/C=C6/C(=O)c7cc(F)cc(c7)C(=O)/C6=C\c6cc(C(C)(C)C(=O)OC)c(-c7cc(C)cc(C(C)(C)C(=O)OC)c7)s6)sc5c4c(C(C)(C)C(=O)OC)ccc2-3)c1,CCCCCCCCCCCc1c(/C=C2\C(=O)c3cc(F)c(F)cc3C2=C(C#N)C#N)sc2c1sc1c3c4nsnc4c4c5sc6c(CCCCCCCCCCC)c(/C=C7\C(=O)c8cc(F)c(F)cc8C7=C(C#N)C#N)sc6c5n(CC(CC)CCCC)c4c3n(CC(CC)CCCC)c21,15.43,-5.56,-3.65,-5.65,-4.09,,,,,inverted,Ga:ZnO,,,CN
68992,10.1039/d4se01240b,COC(=O)C(C)(C)c1cc(C)cc(-c2sc3c4sc5cc(/C=C6/C(=O)c7cc(F)cc(c7)C(=O)/C6=C\c6cc(C(C)(C)C(=O)OC)c(-c7cc(C)cc(C(C)(C)C(=O)OC)c7)s6)sc5c4c(C(C)(C)C(=O)OC)ccc2-3)c1,CCCCCCCCCCCc1c(/C=C2\C(=O)c3cc(F)c(F)cc3C2=C(C#N)C#N)sc2c1sc1c3c4nsnc4c4c5sc6c(CCCCCCCCCCC)c(/C=C7\C(=O)c8cc(F)c(F)cc8C7=C(C#N)C#N)sc6c5n(CC(CC)CCCC)c4c3n(CC(CC)CCCC)c21,16.08,-5.56,-3.65,-5.65,-4.09,,,,12 mg/mL,inverted,ZnO,,,DIB
68993,10.1039/d4se01240b,COC(=O)C(C)(C)c1cc(C)cc(-c2sc3c4sc5cc(/C=C6/C(=O)c7cc(F)cc(c7)C(=O)/C6=C\c6cc(C(C)(C)C(=O)OC)c(-c7cc(C)cc(C(C)(C)C(=O)OC)c7)s6)sc5c4c(C(C)(C)C(=O)OC)ccc2-3)c1,CCCCCCCCCCCc1c(/C=C2\C(=O)c3cc(F)c(F)cc3C2=C(C#N)C#N)sc2c1sc1c3c4nsnc4c4c5sc6c(CCCCCCCCCCC)c(/C=C7\C(=O)c8cc(F)c(F)cc8C7=C(C#N)C#N)sc6c5n(CC(CC)CCCC)c4c3n(CC(CC)CCCC)c21,16.67,-5.56,-3.65,-5.65,-4.09,,,,12 mg/mL,inverted,Ga:ZnO,,,DIB
69023,10.1039/d4ta00594e,CCCCCCC(CCCC)Cc1csc(-c2cc3c4nsnc4c4cc(-c5cc(CC(CCCC)CCCCCC)c(-c6cc7c(-c8cc(F)c(CC(CC)CCCC)s8)c8sccc8c(-c8cc(F)c(CC(CC)CCCC)s8)c7s6)s5)sc4c3s2)c1,CCCCCCCCCCCc1c(/C=C2\C(=O)c3cc(F)c(F)cc3C2=C(C#N)C#N)sc2c1sc1c3c4nsnc4c4c5sc6c(CCCCCCCCCCC)c(/C=C7\C(=O)c8cc(F)c(F)cc8C7=C(C#N)C#N)sc6c5n(CC(CC)CCCC)c4c3n(CC(CC)CCCC)c21,18.14,-5.51,-2.77,-5.65,-4.09,,,,,,,,,
69025,10.1039/d4ta00932k,CCCCCCC(CCCC)COC(=O)c1ccsc1/C=C/c1sc(-c2cccs2)cc1C(=O)OCC(CCCC)CCCCCC,CCCCCCCCCc1c(C=C2C(=O)c3cc(Cl)c(Cl)cc3C2=C(C#N)C#N)sc2c1sc1c3c4nsnc4c4c5sc6c(CCCCCCCCC)c(C=C7C(=O)c8cc(Cl)c(Cl)cc8C7=C(C#N)C#N)sc6c5n(CC(CCCC)CCCCCC)c4c3n(CC(CCCC)CCCCCC)c21,16.09,,,-5.68,-3.9,,,,,conventional,,,,
69030,10.1039/d4ta01679c,COC(=O)C(C)(C)c1cc(C)cc(-c2sc3c4sc5cc(/C=C6/C(=O)c7cc(F)cc(c7)C(=O)/C6=C\c6cc(C(C)(C)C(=O)OC)c(-c7cc(C)cc(C(C)(C)C(=O)OC)c7)s6)sc5c4c(C(C)(C)C(=O)OC)ccc2-3)c1,CCCCCCC(CCCC)Cc1c(/C=C2\C(=O)c3cc(F)c(F)cc3C2=C(C#N)C#N)sc2c1SC1c3c(c4c(c5nsnc35)c3sc5c(CC(CCCC)CCCCCC)c(/C=C6\C(=O)c7cc(F)c(F)cc7C6=C(C#N)C#N)sc5c3n4CC(CC)CCCC)N(CC(CC)CCCC)C21,16.4,-5.56,-3.65,-5.68,-3.9,,,,,,,PEDOT:PSS,,
69031,10.1039/d4ta01679c,COC(=O)C(C)(C)c1cc(C)cc(-c2sc3c4sc5cc(/C=C6/C(=O)c7cc(F)cc(c7)C(=O)/C6=C\c6cc(C(C)(C)C(=O)OC)c(-c7cc(C)cc(C(C)(C)C(=O)OC)c7)s6)sc5c4c(C(C)(C)C(=O)OC)ccc2-3)c1,CCCCCCC(CCCC)Cc1c(/C=C2\C(=O)c3cc(F)c(F)cc3C2=C(C#N)C#N)sc2c1SC1c3c(c4c(c5nsnc35)c3sc5c(CC(CCCC)CCCCCC)c(/C=C6\C(=O)c7cc(F)c(F)cc7C6=C(C#N)C#N)sc5c3n4CC(CC)CCCC)N(CC(CC)CCCC)C21,17.0,-5.56,-3.65,-5.68,-3.9,,,,,,,PEDOT:PSS,,
69032,10.1039/d4ta01923g,COC(=O)C(C)(C)c1cc(C)cc(-c2sc3c4sc5cc(/C=C6/C(=O)c7cc(F)cc(c7)C(=O)/C6=C\c6cc(C(C)(C)C(=O)OC)c(-c7cc(C)cc(C(C)(C)C(=O)OC)c7)s6)sc5c4c(C(C)(C)C(=O)OC)ccc2-3)c1,CCCCCCCCCCCc1c(/C=C2\C(=O)c3cc(F)c(F)cc3C2=C(C#N)C#N)sc2c1sc1c3c4nsnc4c4c5sc6c(CCCCCCCCCCC)c(/C=C7\C(=O)c8cc(F)c(F)cc8C7=C(C#N)C#N)sc6c5n(CC(CC)CCCC)c4c3n(CC(CC)CCCC)c21,15.9,-5.56,-3.65,-5.65,-4.09,,90.0,1:1.2,,conventional,,,,
69058,10.1039/d4ta02282c,COC(=O)C(C)(C)c1cc(C)cc(-c2sc3c4sc5cc(/C=C6/C(=O)c7cc(F)cc(c7)C(=O)/C6=C\c6cc(C(C)(C)C(=O)OC)c(-c7cc(C)cc(C(C)(C)C(=O)OC)c7)s6)sc5c4c(C(C)(C)C(=O)OC)ccc2-3)c1,CCCCCCC(CCCC)Cc1c(/C=C2\C(=O)c3cc(F)c(F)cc3C2=C(C#N)C#N)sc2c1SC1c3c(c4c(c5nsnc35)c3sc5c(CC(CCCC)CCCCCC)c(/C=C6\C(=O)c7cc(F)c(F)cc7C6=C(C#N)C#N)sc5c3n4CC(CC)CCCC)N(CC(CC)CCCC)C21,17.82,-5.56,-3.65,-5.68,-3.9,,,,,,,,,
69081,10.1039/d4ta04725g,COC(=O)C(C)(C)c1cc(C)cc(-c2sc3c4sc5cc(/C=C6/C(=O)c7cc(F)cc(c7)C(=O)/C6=C\c6cc(C(C)(C)C(=O)OC)c(-c7cc(C)cc(C(C)(C)C(=O)OC)c7)s6)sc5c4c(C(C)(C)C(=O)OC)ccc2-3)c1,CCCCCCC(CCCC)Cc1c(/C=C2\C(=O)c3cc(F)c(F)cc3C2=C(C#N)C#N)sc2c1SC1c3c(c4c(c5nsnc35)c3sc5c(CC(CCCC)CCCCCC)c(/C=C6\C(=O)c7cc(F)c(F)cc7C6=C(C#N)C#N)sc5c3n4CC(CC)CCCC)N(CC(CC)CCCC)C21,17.85,-5.56,-3.65,-5.68,-3.9,,,,,conventional,,,,
69083,10.1039/d4ta04725g,COC(=O)C(C)(C)c1cc(C)cc(-c2sc3c4sc5cc(/C=C6/C(=O)c7cc(F)cc(c7)C(=O)/C6=C\c6cc(C(C)(C)C(=O)OC)c(-c7cc(C)cc(C(C)(C)C(=O)OC)c7)s6)sc5c4c(C(C)(C)C(=O)OC)ccc2-3)c1,CCCCCCCCCc1c(C=C2C(=O)c3cc(Cl)c(Cl)cc3C2=C(C#N)C#N)sc2c1sc1c3c4nsnc4c4c5sc6c(CCCCCCCCC)c(C=C7C(=O)c8cc(Cl)c(Cl)cc8C7=C(C#N)C#N)sc6c5n(CC(CCCC)CCCCCC)c4c3n(CC(CCCC)CCCCCC)c21,17.35,-5.56,-3.65,-5.68,-3.9,,,,,conventional,,,,
69084,10.1039/d4ta04725g,COC(=O)C(C)(C)c1cc(C)cc(-c2sc3c4sc5cc(/C=C6/C(=O)c7cc(F)cc(c7)C(=O)/C6=C\c6cc(C(C)(C)C(=O)OC)c(-c7cc(C)cc(C(C)(C)C(=O)OC)c7)s6)sc5c4c(C(C)(C)C(=O)OC)ccc2-3)c1,CCCCCCC(CCCC)Cc1c(/C=C2\C(=O)c3cc(F)c(F)cc3C2=C(C#N)C#N)sc2c1SC1c3c(c4c(c5nsnc35)c3sc5c(CC(CCCC)CCCCCC)c(/C=C6\C(=O)c7cc(F)c(F)cc7C6=C(C#N)C#N)sc5c3n4CC(CC)CCCC)N(CC(CC)CCCC)C21,17.43,-5.56,-3.65,-5.68,-3.9,,,,,conventional,,,,
69086,10.1039/d4ta04725g,COC(=O)C(C)(C)c1cc(C)cc(-c2sc3c4sc5cc(/C=C6/C(=O)c7cc(F)cc(c7)C(=O)/C6=C\c6cc(C(C)(C)C(=O)OC)c(-c7cc(C)cc(C(C)(C)C(=O)OC)c7)s6)sc5c4c(C(C)(C)C(=O)OC)ccc2-3)c1,CCCCCCCCCc1c(C=C2C(=O)c3cc(Cl)c(Cl)cc3C2=C(C#N)C#N)sc2c1sc1c3c4nsnc4c4c5sc6c(CCCCCCCCC)c(C=C7C(=O)c8cc(Cl)c(Cl)cc8C7=C(C#N)C#N)sc6c5n(CC(CCCC)CCCCCC)c4c3n(CC(CCCC)CCCCCC)c21,17.18,-5.56,-3.65,-5.68,-3.9,,,,,conventional,,,,
69087,10.1039/d4ta05102e,COC(=O)C(C)(C)c1cc(C)cc(-c2sc3c4sc5cc(/C=C6/C(=O)c7cc(F)cc(c7)C(=O)/C6=C\c6cc(C(C)(C)C(=O)OC)c(-c7cc(C)cc(C(C)(C)C(=O)OC)c7)s6)sc5c4c(C(C)(C)C(=O)OC)ccc2-3)c1,CCCCCCCCCc1c(C=C2C(=O)c3cc(Cl)c(Cl)cc3C2=C(C#N)C#N)sc2c1sc1c3c4nsnc4c4c5sc6c(CCCCCCCCC)c(C=C7C(=O)c8cc(Cl)c(Cl)cc8C7=C(C#N)C#N)sc6c5n(CC(CCCC)CCCCCC)c4c3n(CC(CCCC)CCCCCC)c21,16.44,-5.56,-3.65,-5.68,-3.9,,,,0 mg mL−1,conventional,,,,
69088,10.1039/d4ta05102e,COC(=O)C(C)(C)c1cc(C)cc(-c2sc3c4sc5cc(/C=C6/C(=O)c7cc(F)cc(c7)C(=O)/C6=C\c6cc(C(C)(C)C(=O)OC)c(-c7cc(C)cc(C(C)(C)C(=O)OC)c7)s6)sc5c4c(C(C)(C)C(=O)OC)ccc2-3)c1,CCCCCCCCCc1c(C=C2C(=O)c3cc(Cl)c(Cl)cc3C2=C(C#N)C#N)sc2c1sc1c3c4nsnc4c4c5sc6c(CCCCCCCCC)c(C=C7C(=O)c8cc(Cl)c(Cl)cc8C7=C(C#N)C#N)sc6c5n(CC(CCCC)CCCCCC)c4c3n(CC(CCCC)CCCCCC)c21,17.14,-5.56,-3.65,-5.68,-3.9,,,,10 mg mL−1,conventional,,,,DBB
69089,10.1039/d4ta05102e,COC(=O)C(C)(C)c1cc(C)cc(-c2sc3c4sc5cc(/C=C6/C(=O)c7cc(F)cc(c7)C(=O)/C6=C\c6cc(C(C)(C)C(=O)OC)c(-c7cc(C)cc(C(C)(C)C(=O)OC)c7)s6)sc5c4c(C(C)(C)C(=O)OC)ccc2-3)c1,CCCCCCCCCc1c(C=C2C(=O)c3cc(Cl)c(Cl)cc3C2=C(C#N)C#N)sc2c1sc1c3c4nsnc4c4c5sc6c(CCCCCCCCC)c(C=C7C(=O)c8cc(Cl)c(Cl)cc8C7=C(C#N)C#N)sc6c5n(CC(CCCC)CCCCCC)c4c3n(CC(CCCC)CCCCCC)c21,18.25,-5.56,-3.65,-5.68,-3.9,,,,10 mg mL−1,conventional,,,,DIB
69090,10.1039/d4ta05102e,COC(=O)C(C)(C)c1cc(C)cc(-c2sc3c4sc5cc(/C=C6/C(=O)c7cc(F)cc(c7)C(=O)/C6=C\c6cc(C(C)(C)C(=O)OC)c(-c7cc(C)cc(C(C)(C)C(=O)OC)c7)s6)sc5c4c(C(C)(C)C(=O)OC)ccc2-3)c1,CCCCCCCCCc1c(C=C2C(=O)c3cc(Cl)c(Cl)cc3C2=C(C#N)C#N)sc2c1sc1c3c4nsnc4c4c5sc6c(CCCCCCCCC)c(C=C7C(=O)c8cc(Cl)c(Cl)cc8C7=C(C#N)C#N)sc6c5n(CC(CCCC)CCCCCC)c4c3n(CC(CCCC)CCCCCC)c21,18.91,-5.56,-3.65,-5.68,-3.9,,,,10 mg mL−1,conventional,,,,BIB
69095,10.1039/d4ta05409a,CCCCC(CC)COC(=O)c1sc2c(-c3cc4c(-c5ccc(CC(CC)CCCC)s5)c5sccc5c(-c5ccc(CC(CC)CCCC)s5)c4s3)scc2c1F,CCCCC(CC)COc1cc(/C=C2\C(=O)c3cc(F)c(F)cc3C2=C(C#N)C#N)sc1-c1cc2c(s1)-c1sc(-c3sc(/C=C4\C(=O)c5cc(F)c(F)cc5C4=C(C#N)C#N)cc3OCC(CC)CCCC)cc1C2(CC(CC)CCCC)CC(CC)CCCC,4.1,-5.21,-3.6,-5.26,-4.16,,,20:80,,,,,,
69097,10.1039/d4ta05409a,CCCCC(CC)COC(=O)c1sc2c(-c3cc4c(-c5ccc(CC(CC)CCCC)s5)c5sccc5c(-c5ccc(CC(CC)CCCC)s5)c4s3)scc2c1F,CCCCC(CC)COc1cc(/C=C2\C(=O)c3cc(F)c(F)cc3C2=C(C#N)C#N)sc1-c1cc2c(s1)-c1sc(-c3sc(/C=C4\C(=O)c5cc(F)c(F)cc5C4=C(C#N)C#N)cc3OCC(CC)CCCC)cc1[Si]2(CC(CC)CCCC)CC(CC)CCCC,4.78,-5.21,-3.6,-5.28,-4.11,79.0,,20:80,2%,,,,,
69100,10.1039/d4ta05409a,CCCCC(CC)COC(=O)c1sc2c(-c3cc4c(-c5ccc(CC(CC)CCCC)s5)c5sccc5c(-c5ccc(CC(CC)CCCC)s5)c4s3)scc2c1F,CCCCC(CC)COc1cc(/C=C2\C(=O)c3cc(F)c(F)cc3C2=C(C#N)C#N)sc1-c1cc2c(s1)-c1sc(-c3sc(/C=C4\C(=O)c5cc(F)c(F)cc5C4=C(C#N)C#N)cc3OCC(CC)CCCC)cc1[Si]2(CC(CC)CCCC)CC(CC)CCCC,3.27,-5.21,-3.6,-5.28,-4.11,79.0,,20:80,2%,,,,,
69119,10.1039/d4ta06013j,COC(=O)C(C)(C)c1cc(C)cc(-c2sc3c4sc5cc(/C=C6/C(=O)c7cc(F)cc(c7)C(=O)/C6=C\c6cc(C(C)(C)C(=O)OC)c(-c7cc(C)cc(C(C)(C)C(=O)OC)c7)s6)sc5c4c(C(C)(C)C(=O)OC)ccc2-3)c1,CCCCCCCCCCCCC(CCCCCCCCCC)Cn1c2c3sc(/C=C4\C(=O)c5ccccc5C4=C(C#N)C#N)c(CC(CCCC)CCCCCC)c3sc2c2c3nsnc3c3c4sc5c(CC(CCCC)CCCCCC)c(/C=C6\C(=O)c7cc(-c8cccs8)ccc7C6=C(C#N)C#N)sc5c4n(CC(CCCCCCCCCC)CCCCCCCCCCCC)c3c21,14.34,-5.56,-3.65,-5.6,-3.83,,,,,,,,,
69120,10.1039/d4ta06013j,COC(=O)C(C)(C)c1cc(C)cc(-c2sc3c4sc5cc(/C=C6/C(=O)c7cc(F)cc(c7)C(=O)/C6=C\c6cc(C(C)(C)C(=O)OC)c(-c7cc(C)cc(C(C)(C)C(=O)OC)c7)s6)sc5c4c(C(C)(C)C(=O)OC)ccc2-3)c1,CCCCCCCCCCCCC(CCCCCCCCCC)Cn1c2c3sc(/C=C4\C(=O)c5ccccc5C4=C(C#N)C#N)c(CC(CCCC)CCCCCC)c3sc2c2c3nsnc3c3c4sc5c(CC(CCCC)CCCCCC)c(/C=C6\C(=O)c7cc(-c8cccs8)ccc7C6=C(C#N)C#N)sc5c4n(CC(CCCCCCCCCC)CCCCCCCCCCCC)c3c21,16.42,-5.56,-3.65,-5.6,-3.83,,,,,,,,,CN
69121,10.1039/d4ta06013j,COC(=O)C(C)(C)c1cc(C)cc(-c2sc3c4sc5cc(/C=C6/C(=O)c7cc(F)cc(c7)C(=O)/C6=C\c6cc(C(C)(C)C(=O)OC)c(-c7cc(C)cc(C(C)(C)C(=O)OC)c7)s6)sc5c4c(C(C)(C)C(=O)OC)ccc2-3)c1,CCCCCCCCCCCCC(CCCCCCCCCC)Cn1c2c3sc(/C=C4\C(=O)c5ccccc5C4=C(C#N)C#N)c(CC(CCCC)CCCCCC)c3sc2c2c3nsnc3c3c4sc5c(CC(CCCC)CCCCCC)c(/C=C6\C(=O)c7cc(-c8cccs8)ccc7C6=C(C#N)C#N)sc5c4n(CC(CCCCCCCCCC)CCCCCCCCCCCC)c3c21,16.57,-5.56,-3.65,-5.6,-3.83,,,,,,,,,DCA
69122,10.1039/d4ta06013j,COC(=O)C(C)(C)c1cc(C)cc(-c2sc3c4sc5cc(/C=C6/C(=O)c7cc(F)cc(c7)C(=O)/C6=C\c6cc(C(C)(C)C(=O)OC)c(-c7cc(C)cc(C(C)(C)C(=O)OC)c7)s6)sc5c4c(C(C)(C)C(=O)OC)ccc2-3)c1,CCCCCCCCCCCCC(CCCCCCCCCC)Cn1c2c3sc(/C=C4\C(=O)c5ccccc5C4=C(C#N)C#N)c(CC(CCCC)CCCCCC)c3sc2c2c3nsnc3c3c4sc5c(CC(CCCC)CCCCCC)c(/C=C6\C(=O)c7cc(-c8cccs8)ccc7C6=C(C#N)C#N)sc5c4n(CC(CCCCCCCCCC)CCCCCCCCCCCC)c3c21,17.42,-5.56,-3.65,-5.6,-3.83,,,,,,,,,CN + DCA
69128,10.1039/d4ta07223e,CCCCCCCCC(CCCCCC)COc1cnc2c(-c3cccs3)c(F)c(F)cc2n1,CCCCCCC(CCCC)Cc1c(/C=C2\C(=O)c3cc(F)c(F)cc3C2=C(C#N)C#N)sc2c1SC1c3c(c4c(c5nsnc35)c3sc5c(CC(CCCC)CCCCCC)c(/C=C6\C(=O)c7cc(F)c(F)cc7C6=C(C#N)C#N)sc5c3n4CC(CC)CCCC)N(CC(CC)CCCC)C21,15.04,-5.54,-2.92,-5.68,-3.9,,,,,,,,chloroform,
69129,10.1039/d4ta07223e,CCCCCCCCC(CCCCCC)COc1cnc2c(-c3cccs3)c(F)c(F)cc2n1,CCCCCCC(CCCC)Cc1c(/C=C2\C(=O)c3cc(F)c(F)cc3C2=C(C#N)C#N)sc2c1SC1c3c(c4c(c5nsnc35)c3sc5c(CC(CCCC)CCCCCC)c(/C=C6\C(=O)c7cc(F)c(F)cc7C6=C(C#N)C#N)sc5c3n4CC(CC)CCCC)N(CC(CC)CCCC)C21,0.13,-5.54,-2.92,-5.68,-3.9,,,,,,,,,
69130,10.1039/d4ta07223e,CCCCCCCCC(CCCCCC)COc1cnc2c(-c3cccs3)c(F)c(F)cc2n1,CCCCCCCCCCC(CCCCCCCC)Cn1c2c3sc(/C=C4\C(=O)c5cc(Cl)c(Cl)cc5C4=C(C#N)C#N)c(CC(CCCC)CCCCCC)c3sc2c2c3nsnc3c3c4sc5c(CC(CCCC)CCCCCC)c(/C=C6\C(=O)c7cc(Cl)c(Cl)cc7C6C(C#N)C#N)sc5c4n(CC(CCCCCCCC)CCCCCCCCCC)c3c21,14.84,-5.54,-2.92,,,,,1:1.2,,conventional,,,chloroform,
69131,10.1039/d4ta07223e,CCCCCCCCC(CCCCCC)COc1cnc2c(-c3cccs3)c(F)c(F)cc2n1,CCCCCCCCCCC(CCCCCCCC)Cn1c2c3sc(/C=C4\C(=O)c5cc(Cl)c(Cl)cc5C4=C(C#N)C#N)c(CC(CCCC)CCCCCC)c3sc2c2c3nsnc3c3c4sc5c(CC(CCCC)CCCCCC)c(/C=C6\C(=O)c7cc(Cl)c(Cl)cc7C6C(C#N)C#N)sc5c4n(CC(CCCCCCCC)CCCCCCCCCC)c3c21,15.14,-5.54,-2.92,,,,,1:1.2,,conventional,,,,
69132,10.1039/d4ta07223e,CCCCCCCCC(CCCCCC)COc1cnc2c(-c3cccs3)c(F)c(F)cc2n1,CCCCCCCCCCC(CCCCCCCC)Cn1c2c3sc(/C=C4\C(=O)c5cc(Cl)c(Cl)cc5C4=C(C#N)C#N)c(CC(CCCC)CCCCCC)c3sc2c2c3nsnc3c3c4sc5c(CC(CCCC)CCCCCC)c(/C=C6\C(=O)c7cc(Cl)c(Cl)cc7C6C(C#N)C#N)sc5c4n(CC(CCCCCCCC)CCCCCCCCCC)c3c21,6.59,-5.54,-2.92,,,,,,,,,,eucalyptol,
69133,10.1039/d4ta07223e,CCCCCCCCC(CCCCCC)COc1cnc2c(-c3cccs3)c(F)c(F)cc2n1,CCCCCCCCCCC(CCCCCCCC)Cn1c2c3sc(/C=C4\C(=O)c5cc(Cl)c(Cl)cc5C4=C(C#N)C#N)c(CC(CCCC)CCCCCC)c3sc2c2c3nsnc3c3c4sc5c(CC(CCCC)CCCCCC)c(/C=C6\C(=O)c7cc(Cl)c(Cl)cc7C6C(C#N)C#N)sc5c4n(CC(CCCCCCCC)CCCCCCCCCC)c3c21,10.52,-5.54,-2.92,,,,,,,,,,eucalyptol,
69135,10.1039/d4ta07254e,COC(=O)C(C)(C)c1cc(C)cc(-c2sc3c4sc5cc(/C=C6/C(=O)c7cc(F)cc(c7)C(=O)/C6=C\c6cc(C(C)(C)C(=O)OC)c(-c7cc(C)cc(C(C)(C)C(=O)OC)c7)s6)sc5c4c(C(C)(C)C(=O)OC)ccc2-3)c1,CCCCCCCCCCCc1c(/C=C2\C(=O)c3cc(F)c(F)cc3C2=C(C#N)C#N)sc2c1sc1c3c4nsnc4c4c5sc6c(CCCCCCCCCCC)c(/C=C7\C(=O)c8cc(F)c(F)cc8C7=C(C#N)C#N)sc6c5n(CC(CC)CCCC)c4c3n(CC(CC)CCCC)c21,14.41,-5.56,-3.65,-5.65,-4.09,,,,,,ZnO,,,
69136,10.1039/d4ta07254e,COC(=O)C(C)(C)c1cc(C)cc(-c2sc3c4sc5cc(/C=C6/C(=O)c7cc(F)cc(c7)C(=O)/C6=C\c6cc(C(C)(C)C(=O)OC)c(-c7cc(C)cc(C(C)(C)C(=O)OC)c7)s6)sc5c4c(C(C)(C)C(=O)OC)ccc2-3)c1,CCCCCCCCCCCc1c(/C=C2\C(=O)c3cc(F)c(F)cc3C2=C(C#N)C#N)sc2c1sc1c3c4nsnc4c4c5sc6c(CCCCCCCCCCC)c(/C=C7\C(=O)c8cc(F)c(F)cc8C7=C(C#N)C#N)sc6c5n(CC(CC)CCCC)c4c3n(CC(CC)CCCC)c21,16.09,-5.56,-3.65,-5.65,-4.09,,,,,,ZnO/C60(OH)x,,,
69139,10.1039/d4ta07309f,COC(=O)C(C)(C)c1cc(C)cc(-c2sc3c4sc5cc(/C=C6/C(=O)c7cc(F)cc(c7)C(=O)/C6=C\c6cc(C(C)(C)C(=O)OC)c(-c7cc(C)cc(C(C)(C)C(=O)OC)c7)s6)sc5c4c(C(C)(C)C(=O)OC)ccc2-3)c1,CCCCCCC(CCCC)Cc1c(/C=C2\C(=O)c3cc(F)c(F)cc3C2=C(C#N)C#N)sc2c1SC1c3c(c4c(c5nsnc35)c3sc5c(CC(CCCC)CCCCCC)c(/C=C6\C(=O)c7cc(F)c(F)cc7C6=C(C#N)C#N)sc5c3n4CC(CC)CCCC)N(CC(CC)CCCC)C21,17.15,-5.56,-3.65,-5.68,-3.9,,,,,,,,,
69143,10.1039/d4ta07622b,COC(=O)C(C)(C)c1cc(C)cc(-c2sc3c4sc5cc(/C=C6/C(=O)c7cc(F)cc(c7)C(=O)/C6=C\c6cc(C(C)(C)C(=O)OC)c(-c7cc(C)cc(C(C)(C)C(=O)OC)c7)s6)sc5c4c(C(C)(C)C(=O)OC)ccc2-3)c1,CCCCCCC(CCCC)Cc1c(/C=C2\C(=O)c3cc(F)c(F)cc3C2=C(C#N)C#N)sc2c1SC1c3c(c4c(c5nsnc35)c3sc5c(CC(CCCC)CCCCCC)c(/C=C6\C(=O)c7cc(F)c(F)cc7C6=C(C#N)C#N)sc5c3n4CC(CC)CCCC)N(CC(CC)CCCC)C21,18.65,-5.56,-3.65,-5.68,-3.9,,,,,,,,,
69144,10.1039/d4ta07622b,COC(=O)C(C)(C)c1cc(C)cc(-c2sc3c4sc5cc(/C=C6/C(=O)c7cc(F)cc(c7)C(=O)/C6=C\c6cc(C(C)(C)C(=O)OC)c(-c7cc(C)cc(C(C)(C)C(=O)OC)c7)s6)sc5c4c(C(C)(C)C(=O)OC)ccc2-3)c1,CCCCCCC(CCCC)Cc1c(/C=C2\C(=O)c3cc(F)c(F)cc3C2=C(C#N)C#N)sc2c1SC1c3c(c4c(c5nsnc35)c3sc5c(CC(CCCC)CCCCCC)c(/C=C6\C(=O)c7cc(F)c(F)cc7C6=C(C#N)C#N)sc5c3n4CC(CC)CCCC)N(CC(CC)CCCC)C21,15.1,-5.56,-3.65,-5.68,-3.9,,,,,,,,,
69145,10.1039/d4ta07622b,COC(=O)C(C)(C)c1cc(C)cc(-c2sc3c4sc5cc(/C=C6/C(=O)c7cc(F)cc(c7)C(=O)/C6=C\c6cc(C(C)(C)C(=O)OC)c(-c7cc(C)cc(C(C)(C)C(=O)OC)c7)s6)sc5c4c(C(C)(C)C(=O)OC)ccc2-3)c1,CCCCCCC(CCCC)Cc1c(/C=C2\C(=O)c3cc(F)c(F)cc3C2=C(C#N)C#N)sc2c1SC1c3c(c4c(c5nsnc35)c3sc5c(CC(CCCC)CCCCCC)c(/C=C6\C(=O)c7cc(F)c(F)cc7C6=C(C#N)C#N)sc5c3n4CC(CC)CCCC)N(CC(CC)CCCC)C21,17.3,-5.56,-3.65,-5.68,-3.9,,,,,,,,,
69146,10.1039/d4ta07622b,COC(=O)C(C)(C)c1cc(C)cc(-c2sc3c4sc5cc(/C=C6/C(=O)c7cc(F)cc(c7)C(=O)/C6=C\c6cc(C(C)(C)C(=O)OC)c(-c7cc(C)cc(C(C)(C)C(=O)OC)c7)s6)sc5c4c(C(C)(C)C(=O)OC)ccc2-3)c1,CCCCCCC(CCCC)Cc1c(/C=C2\C(=O)c3cc(F)c(F)cc3C2=C(C#N)C#N)sc2c1SC1c3c(c4c(c5nsnc35)c3sc5c(CC(CCCC)CCCCCC)c(/C=C6\C(=O)c7cc(F)c(F)cc7C6=C(C#N)C#N)sc5c3n4CC(CC)CCCC)N(CC(CC)CCCC)C21,18.24,-5.56,-3.65,-5.68,-3.9,,,,,,,,,
69147,10.1039/d4ta07622b,COC(=O)C(C)(C)c1cc(C)cc(-c2sc3c4sc5cc(/C=C6/C(=O)c7cc(F)cc(c7)C(=O)/C6=C\c6cc(C(C)(C)C(=O)OC)c(-c7cc(C)cc(C(C)(C)C(=O)OC)c7)s6)sc5c4c(C(C)(C)C(=O)OC)ccc2-3)c1,CCCCCCC(CCCC)Cc1c(/C=C2\C(=O)c3cc(F)c(F)cc3C2=C(C#N)C#N)sc2c1SC1c3c(c4c(c5nsnc35)c3sc5c(CC(CCCC)CCCCCC)c(/C=C6\C(=O)c7cc(F)c(F)cc7C6=C(C#N)C#N)sc5c3n4CC(CC)CCCC)N(CC(CC)CCCC)C21,18.71,-5.56,-3.65,-5.68,-3.9,,,,,,,,,
69148,10.1039/d4ta07622b,COC(=O)C(C)(C)c1cc(C)cc(-c2sc3c4sc5cc(/C=C6/C(=O)c7cc(F)cc(c7)C(=O)/C6=C\c6cc(C(C)(C)C(=O)OC)c(-c7cc(C)cc(C(C)(C)C(=O)OC)c7)s6)sc5c4c(C(C)(C)C(=O)OC)ccc2-3)c1,CCCCCCCCCCCc1c(/C=C2\C(=O)c3cc(F)c(F)cc3C2=C(C#N)C#N)sc2c1sc1c3c4nsnc4c4c5sc6c(CCCCCCCCCCC)c(/C=C7\C(=O)c8cc(F)c(F)cc8C7=C(C#N)C#N)sc6c5n(CC(CC)CCCC)c4c3n(CC(CC)CCCC)c21,18.06,-5.56,-3.65,-5.65,-4.09,,,,,,,,,
69149,10.1039/d4ta07622b,COC(=O)C(C)(C)c1cc(C)cc(-c2sc3c4sc5cc(/C=C6/C(=O)c7cc(F)cc(c7)C(=O)/C6=C\c6cc(C(C)(C)C(=O)OC)c(-c7cc(C)cc(C(C)(C)C(=O)OC)c7)s6)sc5c4c(C(C)(C)C(=O)OC)ccc2-3)c1,CCCCCCCCCCCc1c(/C=C2\C(=O)c3cc(F)c(F)cc3C2=C(C#N)C#N)sc2c1sc1c3c4nsnc4c4c5sc6c(CCCCCCCCCCC)c(/C=C7\C(=O)c8cc(F)c(F)cc8C7=C(C#N)C#N)sc6c5n(CC(CC)CCCC)c4c3n(CC(CC)CCCC)c21,17.57,-5.56,-3.65,-5.65,-4.09,,,,,,,,,
69150,10.1039/d4ta07622b,COC(=O)C(C)(C)c1cc(C)cc(-c2sc3c4sc5cc(/C=C6/C(=O)c7cc(F)cc(c7)C(=O)/C6=C\c6cc(C(C)(C)C(=O)OC)c(-c7cc(C)cc(C(C)(C)C(=O)OC)c7)s6)sc5c4c(C(C)(C)C(=O)OC)ccc2-3)c1,CCCCCCCCCCCc1c(/C=C2\C(=O)c3cc(Cl)c(Cl)cc3C2=C(C#N)C#N)sc2c1sc1c3c4nsnc4c4c5sc6c(CCCCCCCCCCC)c(/C=C7\C(=O)c8cc(Cl)c(Cl)cc8C7=C(C#N)C#N)sc6c5n(CC(CCCC)CCCCCC)c4c3n(CC(CCCC)CCCCCC)c21,18.13,-5.56,-3.65,-5.68,-4.1,,,,,,,,,
69151,10.1039/d4ta07622b,COC(=O)C(C)(C)c1cc(C)cc(-c2sc3c4sc5cc(/C=C6/C(=O)c7cc(F)cc(c7)C(=O)/C6=C\c6cc(C(C)(C)C(=O)OC)c(-c7cc(C)cc(C(C)(C)C(=O)OC)c7)s6)sc5c4c(C(C)(C)C(=O)OC)ccc2-3)c1,CCCCCCCCCCCc1c(/C=C2\C(=O)c3cc(Cl)c(Cl)cc3C2=C(C#N)C#N)sc2c1sc1c3c4nsnc4c4c5sc6c(CCCCCCCCCCC)c(/C=C7\C(=O)c8cc(Cl)c(Cl)cc8C7=C(C#N)C#N)sc6c5n(CC(CCCC)CCCCCC)c4c3n(CC(CCCC)CCCCCC)c21,17.83,-5.56,-3.65,-5.68,-4.1,,,,,,,,,
69154,10.1039/d4ta07622b,CCCCC(CC)Cc1ccc(-c2c3cc(-c4ccc(-c5sc(-c6ccc(C)s6)c6c5C(=O)c5c(CC(CC)CCCC)sc(CC(CC)CCCC)c5C6=O)s4)sc3c(-c3ccc(CC(CC)CCCC)s3)c3cc(C)sc23)s1,CCc1ccc(C2(c3ccc(CC)cc3)c3cc4c(cc3-c3sc5cc(/C=C6\C(=O)c7cc(F)c(F)cc7C6=C(C#N)C#N)sc5c32)C(c2ccc(CC)cc2)(c2ccc(CC)cc2)c2c-4sc3cc(/C=C4\C(=O)c5cc(F)c(F)cc5C4=C(C#N)C#N)sc23)cc1,10.18,-5.33,-3.48,-5.82,-4.24,,,,,,,,,
69155,10.1039/d4ta07622b,CCCCC(CC)Cc1ccc(-c2c3cc(-c4ccc(-c5sc(-c6ccc(C)s6)c6c5C(=O)c5c(CC(CC)CCCC)sc(CC(CC)CCCC)c5C6=O)s4)sc3c(-c3ccc(CC(CC)CCCC)s3)c3cc(C)sc23)s1,CCc1ccc(C2(c3ccc(CC)cc3)c3cc4c(cc3-c3sc5cc(/C=C6\C(=O)c7cc(F)c(F)cc7C6=C(C#N)C#N)sc5c32)C(c2ccc(CC)cc2)(c2ccc(CC)cc2)c2c-4sc3cc(/C=C4\C(=O)c5cc(F)c(F)cc5C4=C(C#N)C#N)sc23)cc1,10.04,-5.33,-3.48,-5.82,-4.24,,,,,,,,,
69156,10.1039/d4ta07795d,COC(=O)C(C)(C)c1cc(C)cc(-c2sc3c4sc5cc(/C=C6/C(=O)c7cc(F)cc(c7)C(=O)/C6=C\c6cc(C(C)(C)C(=O)OC)c(-c7cc(C)cc(C(C)(C)C(=O)OC)c7)s6)sc5c4c(C(C)(C)C(=O)OC)ccc2-3)c1,CCCCCCCCCCCc1c(/C=C2\C(=O)c3cc(F)c(F)cc3C2=C(C#N)C#N)sc2c1sc1c3c4nsnc4c4c5sc6c(CCCCCCCCCCC)c(/C=C7\C(=O)c8cc(F)c(F)cc8C7=C(C#N)C#N)sc6c5n(CC(CC)CCCC)c4c3n(CC(CC)CCCC)c21,15.6,-5.56,-3.65,-5.65,-4.09,,100.0,1:1.2 w/w,0.5% v/v,,,PEDOT:PSS,,
69157,10.1039/d4ta07795d,COC(=O)C(C)(C)c1cc(C)cc(-c2sc3c4sc5cc(/C=C6/C(=O)c7cc(F)cc(c7)C(=O)/C6=C\c6cc(C(C)(C)C(=O)OC)c(-c7cc(C)cc(C(C)(C)C(=O)OC)c7)s6)sc5c4c(C(C)(C)C(=O)OC)ccc2-3)c1,CCCCCCCCCCCc1c(/C=C2\C(=O)c3cc(F)c(F)cc3C2=C(C#N)C#N)sc2c1sc1c3c4nsnc4c4c5sc6c(CCCCCCCCCCC)c(/C=C7\C(=O)c8cc(F)c(F)cc8C7=C(C#N)C#N)sc6c5n(CC(CC)CCCC)c4c3n(CC(CC)CCCC)c21,14.26,-5.56,-3.65,-5.65,-4.09,,100.0,1:1.2,0.5% v/v,,,MoO3,,
69158,10.1039/d4ta07795d,COC(=O)C(C)(C)c1cc(C)cc(-c2sc3c4sc5cc(/C=C6/C(=O)c7cc(F)cc(c7)C(=O)/C6=C\c6cc(C(C)(C)C(=O)OC)c(-c7cc(C)cc(C(C)(C)C(=O)OC)c7)s6)sc5c4c(C(C)(C)C(=O)OC)ccc2-3)c1,CCCCCCCCCCCc1c(/C=C2\C(=O)c3cc(F)c(F)cc3C2=C(C#N)C#N)sc2c1sc1c3c4nsnc4c4c5sc6c(CCCCCCCCCCC)c(/C=C7\C(=O)c8cc(F)c(F)cc8C7=C(C#N)C#N)sc6c5n(CC(CC)CCCC)c4c3n(CC(CC)CCCC)c21,15.06,-5.56,-3.65,-5.65,-4.09,,100.0,1:1.2 w/w,0.5% v/v,,,MoO3,,
69159,10.1039/d4ta07795d,COC(=O)C(C)(C)c1cc(C)cc(-c2sc3c4sc5cc(/C=C6/C(=O)c7cc(F)cc(c7)C(=O)/C6=C\c6cc(C(C)(C)C(=O)OC)c(-c7cc(C)cc(C(C)(C)C(=O)OC)c7)s6)sc5c4c(C(C)(C)C(=O)OC)ccc2-3)c1,CCCCCCC(CCCC)Cc1c(/C=C2\C(=O)c3cc(F)c(F)cc3C2=C(C#N)C#N)sc2c1SC1c3c(c4c(c5nsnc35)c3sc5c(CC(CCCC)CCCCCC)c(/C=C6\C(=O)c7cc(F)c(F)cc7C6=C(C#N)C#N)sc5c3n4CC(CC)CCCC)N(CC(CC)CCCC)C21,17.35,-5.56,-3.65,-5.68,-3.9,,85.0,1:1.2,50 wt% relative to donor+acceptor mass,,,PEDOT:PSS,,
69160,10.1039/d4ta07795d,COC(=O)C(C)(C)c1cc(C)cc(-c2sc3c4sc5cc(/C=C6/C(=O)c7cc(F)cc(c7)C(=O)/C6=C\c6cc(C(C)(C)C(=O)OC)c(-c7cc(C)cc(C(C)(C)C(=O)OC)c7)s6)sc5c4c(C(C)(C)C(=O)OC)ccc2-3)c1,CCCCCCC(CCCC)Cc1c(/C=C2\C(=O)c3cc(F)c(F)cc3C2=C(C#N)C#N)sc2c1SC1c3c(c4c(c5nsnc35)c3sc5c(CC(CCCC)CCCCCC)c(/C=C6\C(=O)c7cc(F)c(F)cc7C6=C(C#N)C#N)sc5c3n4CC(CC)CCCC)N(CC(CC)CCCC)C21,16.21,-5.56,-3.65,-5.68,-3.9,,85.0,1:1.2,50 wt% relative to donor+acceptor mass,,,MoO3,,
69161,10.1039/d4ta07795d,COC(=O)C(C)(C)c1cc(C)cc(-c2sc3c4sc5cc(/C=C6/C(=O)c7cc(F)cc(c7)C(=O)/C6=C\c6cc(C(C)(C)C(=O)OC)c(-c7cc(C)cc(C(C)(C)C(=O)OC)c7)s6)sc5c4c(C(C)(C)C(=O)OC)ccc2-3)c1,CCCCCCC(CCCC)Cc1c(/C=C2\C(=O)c3cc(F)c(F)cc3C2=C(C#N)C#N)sc2c1SC1c3c(c4c(c5nsnc35)c3sc5c(CC(CCCC)CCCCCC)c(/C=C6\C(=O)c7cc(F)c(F)cc7C6=C(C#N)C#N)sc5c3n4CC(CC)CCCC)N(CC(CC)CCCC)C21,16.85,-5.56,-3.65,-5.68,-3.9,,85.0,1:1.2,50 wt% relative to donor+acceptor mass,,,MoO3,,
69168,10.1039/d4ta08002e,COC(=O)C(C)(C)c1cc(C)cc(-c2sc3c4sc5cc(/C=C6/C(=O)c7cc(F)cc(c7)C(=O)/C6=C\c6cc(C(C)(C)C(=O)OC)c(-c7cc(C)cc(C(C)(C)C(=O)OC)c7)s6)sc5c4c(C(C)(C)C(=O)OC)ccc2-3)c1,CCCCCCCCCc1c(C=C2C(=O)c3cc(Cl)c(Cl)cc3C2=C(C#N)C#N)sc2c1sc1c3c4nsnc4c4c5sc6c(CCCCCCCCC)c(C=C7C(=O)c8cc(Cl)c(Cl)cc8C7=C(C#N)C#N)sc6c5n(CC(CCCC)CCCCCC)c4c3n(CC(CCCC)CCCCCC)c21,18.2,-5.56,-3.65,-5.68,-3.9,,,1:1.2 (w/w),0.5%,conventional,NTDC,,,DIO
69169,10.1039/d4ta08002e,COC(=O)C(C)(C)c1cc(C)cc(-c2sc3c4sc5cc(/C=C6/C(=O)c7cc(F)cc(c7)C(=O)/C6=C\c6cc(C(C)(C)C(=O)OC)c(-c7cc(C)cc(C(C)(C)C(=O)OC)c7)s6)sc5c4c(C(C)(C)C(=O)OC)ccc2-3)c1,CCCCCCCCCc1c(C=C2C(=O)c3cc(Cl)c(Cl)cc3C2=C(C#N)C#N)sc2c1sc1c3c4nsnc4c4c5sc6c(CCCCCCCCC)c(C=C7C(=O)c8cc(Cl)c(Cl)cc8C7=C(C#N)C#N)sc6c5n(CC(CCCC)CCCCCC)c4c3n(CC(CCCC)CCCCCC)c21,18.9,-5.56,-3.65,-5.68,-3.9,,,1:1.2 (w/w),0.5%,conventional,NTR,,,DIO
69170,10.1039/d4ta08002e,COC(=O)C(C)(C)c1cc(C)cc(-c2sc3c4sc5cc(/C=C6/C(=O)c7cc(F)cc(c7)C(=O)/C6=C\c6cc(C(C)(C)C(=O)OC)c(-c7cc(C)cc(C(C)(C)C(=O)OC)c7)s6)sc5c4c(C(C)(C)C(=O)OC)ccc2-3)c1,CCCCCCCCCc1c(C=C2C(=O)c3cc(Cl)c(Cl)cc3C2=C(C#N)C#N)sc2c1sc1c3c4nsnc4c4c5sc6c(CCCCCCCCC)c(C=C7C(=O)c8cc(Cl)c(Cl)cc8C7=C(C#N)C#N)sc6c5n(CC(CCCC)CCCCCC)c4c3n(CC(CCCC)CCCCCC)c21,17.1,-5.56,-3.65,-5.68,-3.9,,,1:1.2 (w/w),0.5%,conventional,NTRIC,,,DIO
69171,10.1039/d4ta08002e,COC(=O)C(C)(C)c1cc(C)cc(-c2sc3c4sc5cc(/C=C6/C(=O)c7cc(F)cc(c7)C(=O)/C6=C\c6cc(C(C)(C)C(=O)OC)c(-c7cc(C)cc(C(C)(C)C(=O)OC)c7)s6)sc5c4c(C(C)(C)C(=O)OC)ccc2-3)c1,CCCCCCCCCc1c(C=C2C(=O)c3cc(Cl)c(Cl)cc3C2=C(C#N)C#N)sc2c1sc1c3c4nsnc4c4c5sc6c(CCCCCCCCC)c(C=C7C(=O)c8cc(Cl)c(Cl)cc8C7=C(C#N)C#N)sc6c5n(CC(CCCC)CCCCCC)c4c3n(CC(CCCC)CCCCCC)c21,15.6,-5.56,-3.65,-5.68,-3.9,,,1:1.2 (w/w),0.5%,conventional,NTTC,,,DIO
69172,10.1039/d4ta08002e,COC(=O)C(C)(C)c1cc(C)cc(-c2sc3c4sc5cc(/C=C6/C(=O)c7cc(F)cc(c7)C(=O)/C6=C\c6cc(C(C)(C)C(=O)OC)c(-c7cc(C)cc(C(C)(C)C(=O)OC)c7)s6)sc5c4c(C(C)(C)C(=O)OC)ccc2-3)c1,CCCCCCCCCc1c(C=C2C(=O)c3cc(Cl)c(Cl)cc3C2=C(C#N)C#N)sc2c1sc1c3c4nsnc4c4c5sc6c(CCCCCCCCC)c(C=C7C(=O)c8cc(Cl)c(Cl)cc8C7=C(C#N)C#N)sc6c5n(CC(CCCC)CCCCCC)c4c3n(CC(CCCC)CCCCCC)c21,17.4,-5.56,-3.65,-5.68,-3.9,,,1:1.2 (w/w),0.5%,conventional,NTN,,,DIO
69179,10.1039/d4tc00056k,COC(=O)C(C)(C)c1cc(C)cc(-c2sc3c4sc5cc(/C=C6/C(=O)c7cc(F)cc(c7)C(=O)/C6=C\c6cc(C(C)(C)C(=O)OC)c(-c7cc(C)cc(C(C)(C)C(=O)OC)c7)s6)sc5c4c(C(C)(C)C(=O)OC)ccc2-3)c1,CCCCCCCCCCCc1c(/C=C2\C(=O)c3cc(F)c(F)cc3C2=C(C#N)C#N)sc2c1sc1c3c4nsnc4c4c5sc6c(CCCCCCCCCCC)c(/C=C7\C(=O)c8cc(F)c(F)cc8C7=C(C#N)C#N)sc6c5n(CC(CC)CCCC)c4c3n(CC(CC)CCCC)c21,16.0,-5.56,-3.65,-5.65,-4.09,,,,,,,PEDOT:PSS,,
69180,10.1039/d4tc00056k,COC(=O)C(C)(C)c1cc(C)cc(-c2sc3c4sc5cc(/C=C6/C(=O)c7cc(F)cc(c7)C(=O)/C6=C\c6cc(C(C)(C)C(=O)OC)c(-c7cc(C)cc(C(C)(C)C(=O)OC)c7)s6)sc5c4c(C(C)(C)C(=O)OC)ccc2-3)c1,CCCCCCCCCCCc1c(/C=C2\C(=O)c3cc(F)c(F)cc3C2=C(C#N)C#N)sc2c1sc1c3c4nsnc4c4c5sc6c(CCCCCCCCCCC)c(/C=C7\C(=O)c8cc(F)c(F)cc8C7=C(C#N)C#N)sc6c5n(CC(CC)CCCC)c4c3n(CC(CC)CCCC)c21,15.3,-5.56,-3.65,-5.65,-4.09,,,,,,,NiOx,,
69181,10.1039/d4tc00056k,COC(=O)C(C)(C)c1cc(C)cc(-c2sc3c4sc5cc(/C=C6/C(=O)c7cc(F)cc(c7)C(=O)/C6=C\c6cc(C(C)(C)C(=O)OC)c(-c7cc(C)cc(C(C)(C)C(=O)OC)c7)s6)sc5c4c(C(C)(C)C(=O)OC)ccc2-3)c1,CCCCCCCCCCCc1c(/C=C2\C(=O)c3cc(F)c(F)cc3C2=C(C#N)C#N)sc2c1sc1c3c4nsnc4c4c5sc6c(CCCCCCCCCCC)c(/C=C7\C(=O)c8cc(F)c(F)cc8C7=C(C#N)C#N)sc6c5n(CC(CC)CCCC)c4c3n(CC(CC)CCCC)c21,16.7,-5.56,-3.65,-5.65,-4.09,,,,,,,NiOx/SAM,,
69182,10.1039/d4tc00056k,COC(=O)C(C)(C)c1cc(C)cc(-c2sc3c4sc5cc(/C=C6/C(=O)c7cc(F)cc(c7)C(=O)/C6=C\c6cc(C(C)(C)C(=O)OC)c(-c7cc(C)cc(C(C)(C)C(=O)OC)c7)s6)sc5c4c(C(C)(C)C(=O)OC)ccc2-3)c1,CCCCCCCCCCCc1c(/C=C2\C(=O)c3cc(F)c(F)cc3C2=C(C#N)C#N)sc2c1sc1c3c4nsnc4c4c5sc6c(CCCCCCCCCCC)c(/C=C7\C(=O)c8cc(F)c(F)cc8C7=C(C#N)C#N)sc6c5n(CC(CC)CCCC)c4c3n(CC(CC)CCCC)c21,17.0,-5.56,-3.65,-5.65,-4.09,,,,,,,SAM,,
69197,10.1039/d4tc01324g,CCCCC(CC)Cc1ccc(-c2c3cc(-c4ccc(-c5sc(-c6cccs6)c6c5C(=O)c5c(CC(CC)CCCC)sc(CC(CC)CCCC)c5C6=O)s4)sc3c(-c3ccc(CC(CC)CCCC)s3)c3ccsc23)s1,CCCCCCc1ccc(C2(c3ccc(CCCCCC)cc3)c3cc4c(cc3-c3sc5cc(C=C6C(=O)c7ccccc7C6=C(C#N)C#N)sc5c32)C(c2ccc(CCCCCC)cc2)(c2ccc(CCCCCC)cc2)c2c-4sc3cc(C=C4C(=O)c5ccccc5C4=C(C#N)C#N)sc23)cc1,9.0,-5.33,-3.48,-5.576,-3.916,100.0,,,,,,,,
69198,10.1039/d4tc01324g,CCCCC(CC)Cc1ccc(-c2c3cc(-c4ccc(-c5sc(-c6cccs6)c6c5C(=O)c5c(CC(CC)CCCC)sc(CC(CC)CCCC)c5C6=O)s4)sc3c(-c3ccc(CC(CC)CCCC)s3)c3ccsc23)s1,CCCCCCc1ccc(C2(c3ccc(CCCCCC)cc3)c3cc4c(cc3-c3sc5cc(C=C6C(=O)c7ccccc7C6=C(C#N)C#N)sc5c32)C(c2ccc(CCCCCC)cc2)(c2ccc(CCCCCC)cc2)c2c-4sc3cc(C=C4C(=O)c5ccccc5C4=C(C#N)C#N)sc23)cc1,8.6,-5.33,-3.48,-5.576,-3.916,100.0,,,,,,,,
69199,10.1039/d4tc01324g,COC(=O)C(C)(C)c1cc(C)cc(-c2sc3c4sc5cc(/C=C6/C(=O)c7cc(F)cc(c7)C(=O)/C6=C\c6cc(C(C)(C)C(=O)OC)c(-c7cc(C)cc(C(C)(C)C(=O)OC)c7)s6)sc5c4c(C(C)(C)C(=O)OC)ccc2-3)c1,CCCCCCCCCCCc1c(/C=C2\C(=O)c3cc(F)c(F)cc3C2=C(C#N)C#N)sc2c1sc1c3c4nsnc4c4c5sc6c(CCCCCCCCCCC)c(/C=C7\C(=O)c8cc(F)c(F)cc8C7=C(C#N)C#N)sc6c5n(CC(CC)CCCC)c4c3n(CC(CC)CCCC)c21,12.9,-5.56,-3.65,-5.65,-4.09,100.0,,,,,,,,
69200,10.1039/d4tc01324g,COC(=O)C(C)(C)c1cc(C)cc(-c2sc3c4sc5cc(/C=C6/C(=O)c7cc(F)cc(c7)C(=O)/C6=C\c6cc(C(C)(C)C(=O)OC)c(-c7cc(C)cc(C(C)(C)C(=O)OC)c7)s6)sc5c4c(C(C)(C)C(=O)OC)ccc2-3)c1,CCCCCCCCCCCc1c(/C=C2\C(=O)c3cc(F)c(F)cc3C2=C(C#N)C#N)sc2c1sc1c3c4nsnc4c4c5sc6c(CCCCCCCCCCC)c(/C=C7\C(=O)c8cc(F)c(F)cc8C7=C(C#N)C#N)sc6c5n(CC(CC)CCCC)c4c3n(CC(CC)CCCC)c21,11.2,-5.56,-3.65,-5.65,-4.09,100.0,,,,,,,,
69201,10.1039/d4tc01324g,CCCCC(CC)COC(=O)c1sc2c(-c3cc4c(-c5ccc(CC(CC)CCCC)s5)c5sccc5c(-c5ccc(CC(CC)CCCC)s5)c4s3)scc2c1F,CCCCC(CC)COc1cc(/C=C2\C(=O)c3cc(F)c(F)cc3C2=C(C#N)C#N)sc1-c1cc2c(s1)-c1sc(-c3sc(/C=C4\C(=O)c5cc(F)c(F)cc5C4=C(C#N)C#N)cc3OCC(CC)CCCC)cc1C2(CC(CC)CCCC)CC(CC)CCCC,6.1,-5.21,-3.6,-5.26,-4.16,100.0,,,,,,,,
69202,10.1039/d4tc01324g,CCCCC(CC)COC(=O)c1sc2c(-c3cc4c(-c5ccc(CC(CC)CCCC)s5)c5sccc5c(-c5ccc(CC(CC)CCCC)s5)c4s3)scc2c1F,CCCCC(CC)COc1cc(/C=C2\C(=O)c3cc(F)c(F)cc3C2=C(C#N)C#N)sc1-c1cc2c(s1)-c1sc(-c3sc(/C=C4\C(=O)c5cc(F)c(F)cc5C4=C(C#N)C#N)cc3OCC(CC)CCCC)cc1C2(CC(CC)CCCC)CC(CC)CCCC,5.0,-5.21,-3.6,-5.26,-4.16,100.0,,,,,,,,
69208,10.1039/d4tc01588f,COC(=O)C(C)(C)c1cc(C)cc(-c2sc3c4sc5cc(/C=C6/C(=O)c7cc(F)cc(c7)C(=O)/C6=C\c6cc(C(C)(C)C(=O)OC)c(-c7cc(C)cc(C(C)(C)C(=O)OC)c7)s6)sc5c4c(C(C)(C)C(=O)OC)ccc2-3)c1,CCCCCCCCCCCc1c(/C=C2\C(=O)c3cc(F)c(F)cc3C2=C(C#N)C#N)sc2c1sc1c3c4nsnc4c4c5sc6c(CCCCCCCCCCC)c(/C=C7\C(=O)c8cc(F)c(F)cc8C7=C(C#N)C#N)sc6c5n(CC(CC)CCCC)c4c3n(CC(CC)CCCC)c21,15.14,-5.56,-3.65,-5.65,-4.09,,,,,,,,,
69234,10.1039/d4tc02796e,COC(=O)C(C)(C)c1cc(C)cc(-c2sc3c4sc5cc(/C=C6/C(=O)c7cc(F)cc(c7)C(=O)/C6=C\c6cc(C(C)(C)C(=O)OC)c(-c7cc(C)cc(C(C)(C)C(=O)OC)c7)s6)sc5c4c(C(C)(C)C(=O)OC)ccc2-3)c1,CCCCCCCCCc1c(C=C2C(=O)c3cc(Cl)c(Cl)cc3C2=C(C#N)C#N)sc2c1sc1c3c4nsnc4c4c5sc6c(CCCCCCCCC)c(C=C7C(=O)c8cc(Cl)c(Cl)cc8C7=C(C#N)C#N)sc6c5n(CC(CCCC)CCCCCC)c4c3n(CC(CCCC)CCCCCC)c21,18.0,-5.56,-3.65,-5.68,-3.9,,,,,,,,,
69235,10.1039/d4tc02796e,COC(=O)C(C)(C)c1cc(C)cc(-c2sc3c4sc5cc(/C=C6/C(=O)c7cc(F)cc(c7)C(=O)/C6=C\c6cc(C(C)(C)C(=O)OC)c(-c7cc(C)cc(C(C)(C)C(=O)OC)c7)s6)sc5c4c(C(C)(C)C(=O)OC)ccc2-3)c1,CCCCCCCCCc1c(C=C2C(=O)c3cc(Cl)c(Cl)cc3C2=C(C#N)C#N)sc2c1sc1c3c4nsnc4c4c5sc6c(CCCCCCCCC)c(C=C7C(=O)c8cc(Cl)c(Cl)cc8C7=C(C#N)C#N)sc6c5n(CC(CCCC)CCCCCC)c4c3n(CC(CCCC)CCCCCC)c21,17.2,-5.56,-3.65,-5.68,-3.9,,,,,,,,,
69236,10.1039/d4tc02796e,COC(=O)C(C)(C)c1cc(C)cc(-c2sc3c4sc5cc(/C=C6/C(=O)c7cc(F)cc(c7)C(=O)/C6=C\c6cc(C(C)(C)C(=O)OC)c(-c7cc(C)cc(C(C)(C)C(=O)OC)c7)s6)sc5c4c(C(C)(C)C(=O)OC)ccc2-3)c1,CCCCCCC(CCCC)Cc1c(/C=C2\C(=O)c3cc(F)c(F)cc3C2=C(C#N)C#N)sc2c1SC1c3c(c4c(c5nsnc35)c3sc5c(CC(CCCC)CCCCCC)c(/C=C6\C(=O)c7cc(F)c(F)cc7C6=C(C#N)C#N)sc5c3n4CC(CC)CCCC)N(CC(CC)CCCC)C21,18.22,-5.56,-3.65,-5.68,-3.9,,,,,,,,,
69237,10.1039/d4tc02796e,COC(=O)C(C)(C)c1cc(C)cc(-c2sc3c4sc5cc(/C=C6/C(=O)c7cc(F)cc(c7)C(=O)/C6=C\c6cc(C(C)(C)C(=O)OC)c(-c7cc(C)cc(C(C)(C)C(=O)OC)c7)s6)sc5c4c(C(C)(C)C(=O)OC)ccc2-3)c1,CCCCCCCCCc1c(C=C2C(=O)c3cc(Cl)c(Cl)cc3C2=C(C#N)C#N)sc2c1sc1c3c4nsnc4c4c5sc6c(CCCCCCCCC)c(C=C7C(=O)c8cc(Cl)c(Cl)cc8C7=C(C#N)C#N)sc6c5n(CC(CCCC)CCCCCC)c4c3n(CC(CCCC)CCCCCC)c21,17.65,-5.56,-3.65,-5.68,-3.9,,,,,,,,,
69238,10.1039/d4tc02796e,COC(=O)C(C)(C)c1cc(C)cc(-c2sc3c4sc5cc(/C=C6/C(=O)c7cc(F)cc(c7)C(=O)/C6=C\c6cc(C(C)(C)C(=O)OC)c(-c7cc(C)cc(C(C)(C)C(=O)OC)c7)s6)sc5c4c(C(C)(C)C(=O)OC)ccc2-3)c1,CCCCCCCCCc1c(C=C2C(=O)c3cc(Cl)c(Cl)cc3C2=C(C#N)C#N)sc2c1sc1c3c4nsnc4c4c5sc6c(CCCCCCCCC)c(C=C7C(=O)c8cc(Cl)c(Cl)cc8C7=C(C#N)C#N)sc6c5n(CC(CCCC)CCCCCC)c4c3n(CC(CCCC)CCCCCC)c21,17.65,-5.56,-3.65,-5.68,-3.9,,,,,,,,,
69239,10.1039/d4tc02796e,COC(=O)C(C)(C)c1cc(C)cc(-c2sc3c4sc5cc(/C=C6/C(=O)c7cc(F)cc(c7)C(=O)/C6=C\c6cc(C(C)(C)C(=O)OC)c(-c7cc(C)cc(C(C)(C)C(=O)OC)c7)s6)sc5c4c(C(C)(C)C(=O)OC)ccc2-3)c1,CCCCCCC(CCCC)Cc1c(/C=C2\C(=O)c3cc(F)c(F)cc3C2=C(C#N)C#N)sc2c1SC1c3c(c4c(c5nsnc35)c3sc5c(CC(CCCC)CCCCCC)c(/C=C6\C(=O)c7cc(F)c(F)cc7C6=C(C#N)C#N)sc5c3n4CC(CC)CCCC)N(CC(CC)CCCC)C21,18.3,-5.56,-3.65,-5.68,-3.9,,,,,,,,,
69240,10.1039/d4tc02796e,CCCCCCC(CCCC)Cc1csc(-c2cc3c4nsnc4c4cc(-c5cc(CC(CCCC)CCCCCC)c(-c6cc7c(-c8cc(F)c(CC(CC)CCCC)s8)c8sccc8c(-c8cc(F)c(CC(CC)CCCC)s8)c7s6)s5)sc4c3s2)c1,CCCCCCC(CCCC)Cc1c(/C=C2\C(=O)c3cc(F)c(F)cc3C2=C(C#N)C#N)sc2c1sc1c3c4nsnc4c4c5sc6c(CC(CCCC)CCCCCC)c(/C=C7\C(=O)c8cc(F)c(F)cc8C7=C(C#N)C#N)sc6c5n(CCCCCCCCCCc5ccccc5)c4c3n(CCCCCCCCCCc3ccccc3)c21,18.52,-5.51,-2.77,-5.66,-3.89,,,,,,,,,
69242,10.1039/d4tc02796e,COC(=O)C(C)(C)c1cc(C)cc(-c2sc3c4sc5cc(/C=C6/C(=O)c7cc(F)cc(c7)C(=O)/C6=C\c6cc(C(C)(C)C(=O)OC)c(-c7cc(C)cc(C(C)(C)C(=O)OC)c7)s6)sc5c4c(C(C)(C)C(=O)OC)ccc2-3)c1,CCCCCCC(CCCC)Cc1c(/C=C2\C(=O)c3cc(F)c(F)cc3C2=C(C#N)C#N)sc2c1SC1c3c(c4c(c5nsnc35)c3sc5c(CC(CCCC)CCCCCC)c(/C=C6\C(=O)c7cc(F)c(F)cc7C6=C(C#N)C#N)sc5c3n4CC(CC)CCCC)N(CC(CC)CCCC)C21,18.2,-5.56,-3.65,-5.68,-3.9,,,,,,,,,
69243,10.1039/d4tc02796e,COC(=O)C(C)(C)c1cc(C)cc(-c2sc3c4sc5cc(/C=C6/C(=O)c7cc(F)cc(c7)C(=O)/C6=C\c6cc(C(C)(C)C(=O)OC)c(-c7cc(C)cc(C(C)(C)C(=O)OC)c7)s6)sc5c4c(C(C)(C)C(=O)OC)ccc2-3)c1,CCCCCCCCCc1c(C=C2C(=O)c3cc(Cl)c(Cl)cc3C2=C(C#N)C#N)sc2c1sc1c3c4nsnc4c4c5sc6c(CCCCCCCCC)c(C=C7C(=O)c8cc(Cl)c(Cl)cc8C7=C(C#N)C#N)sc6c5n(CC(CCCC)CCCCCC)c4c3n(CC(CCCC)CCCCCC)c21,18.5,-5.56,-3.65,-5.68,-3.9,,,,,,,,,
69245,10.1039/d4tc02796e,CCCCCCC(CCCC)Cc1csc(-c2cc3c4nsnc4c4cc(-c5cc(CC(CCCC)CCCCCC)c(-c6cc7c(-c8cc(F)c(CC(CC)CCCC)s8)c8sccc8c(-c8cc(F)c(CC(CC)CCCC)s8)c7s6)s5)sc4c3s2)c1,CCCCCCC(CCCC)Cc1c(/C=C2\C(=O)c3cc(F)c(F)cc3C2=C(C#N)C#N)sc2c1SC1c3c(c4c(c5nsnc35)c3sc5c(CC(CCCC)CCCCCC)c(/C=C6\C(=O)c7cc(F)c(F)cc7C6=C(C#N)C#N)sc5c3n4CC(CC)CCCC)N(CC(CC)CCCC)C21,19.3,-5.51,-2.77,-5.68,-3.9,,,,,,,,,
69252,10.1039/d4tc03054k,COC(=O)C(C)(C)c1cc(C)cc(-c2sc3c4sc5cc(/C=C6/C(=O)c7cc(F)cc(c7)C(=O)/C6=C\c6cc(C(C)(C)C(=O)OC)c(-c7cc(C)cc(C(C)(C)C(=O)OC)c7)s6)sc5c4c(C(C)(C)C(=O)OC)ccc2-3)c1,CCCCCCCCCCCc1c(/C=C2\C(=O)c3cc(F)c(F)cc3C2=C(C#N)C#N)sc2c1sc1c3c4nsnc4c4c5sc6c(CCCCCCCCCCC)c(/C=C7\C(=O)c8cc(F)c(F)cc8C7=C(C#N)C#N)sc6c5n(CC(CC)CCCC)c4c3n(CC(CC)CCCC)c21,14.1,-5.56,-3.65,-5.65,-4.09,,,1:1.2,0.5 vol%,,,,,
69253,10.1039/d4tc03054k,COC(=O)C(C)(C)c1cc(C)cc(-c2sc3c4sc5cc(/C=C6/C(=O)c7cc(F)cc(c7)C(=O)/C6=C\c6cc(C(C)(C)C(=O)OC)c(-c7cc(C)cc(C(C)(C)C(=O)OC)c7)s6)sc5c4c(C(C)(C)C(=O)OC)ccc2-3)c1,CCCCCCCCCCCc1c(/C=C2\C(=O)c3cc(F)c(F)cc3C2=C(C#N)C#N)sc2c1sc1c3c4nsnc4c4c5sc6c(CCCCCCCCCCC)c(/C=C7\C(=O)c8cc(F)c(F)cc8C7=C(C#N)C#N)sc6c5n(CC(CC)CCCC)c4c3n(CC(CC)CCCC)c21,15.61,-5.56,-3.65,-5.65,-4.09,,,1:1.2,0.5 vol%,,,,,
69260,10.1039/d4tc03144j,COC(=O)C(C)(C)c1cc(C)cc(-c2sc3c4sc5cc(/C=C6/C(=O)c7cc(F)cc(c7)C(=O)/C6=C\c6cc(C(C)(C)C(=O)OC)c(-c7cc(C)cc(C(C)(C)C(=O)OC)c7)s6)sc5c4c(C(C)(C)C(=O)OC)ccc2-3)c1,CCCCCCCCCCCc1c(/C=C2\C(=O)c3cc(F)c(F)cc3C2=C(C#N)C#N)sc2c1sc1c3c4nsnc4c4c5sc6c(CCCCCCCCCCC)c(/C=C7\C(=O)c8cc(F)c(F)cc8C7=C(C#N)C#N)sc6c5n(CC(CC)CCCC)c4c3n(CC(CC)CCCC)c21,15.55,-5.56,-3.65,-5.65,-4.09,,,,,,,,,
69261,10.1039/d4tc03144j,COC(=O)C(C)(C)c1cc(C)cc(-c2sc3c4sc5cc(/C=C6/C(=O)c7cc(F)cc(c7)C(=O)/C6=C\c6cc(C(C)(C)C(=O)OC)c(-c7cc(C)cc(C(C)(C)C(=O)OC)c7)s6)sc5c4c(C(C)(C)C(=O)OC)ccc2-3)c1,CCCCCCCCCCCc1c(/C=C2\C(=O)c3cc(F)c(F)cc3C2=C(C#N)C#N)sc2c1sc1c3c4nsnc4c4c5sc6c(CCCCCCCCCCC)c(/C=C7\C(=O)c8cc(F)c(F)cc8C7=C(C#N)C#N)sc6c5n(CC(CC)CCCC)c4c3n(CC(CC)CCCC)c21,16.27,-5.56,-3.65,-5.65,-4.09,,,,,,,,,
69262,10.1039/d4tc03144j,COC(=O)C(C)(C)c1cc(C)cc(-c2sc3c4sc5cc(/C=C6/C(=O)c7cc(F)cc(c7)C(=O)/C6=C\c6cc(C(C)(C)C(=O)OC)c(-c7cc(C)cc(C(C)(C)C(=O)OC)c7)s6)sc5c4c(C(C)(C)C(=O)OC)ccc2-3)c1,CCCCCCCCCCCc1c(/C=C2\C(=O)c3cc(F)c(F)cc3C2=C(C#N)C#N)sc2c1sc1c3c4nsnc4c4c5sc6c(CCCCCCCCCCC)c(/C=C7\C(=O)c8cc(F)c(F)cc8C7=C(C#N)C#N)sc6c5n(CC(CC)CCCC)c4c3n(CC(CC)CCCC)c21,16.77,-5.56,-3.65,-5.65,-4.09,,,,,,,,,
69263,10.1039/d4tc03144j,COC(=O)C(C)(C)c1cc(C)cc(-c2sc3c4sc5cc(/C=C6/C(=O)c7cc(F)cc(c7)C(=O)/C6=C\c6cc(C(C)(C)C(=O)OC)c(-c7cc(C)cc(C(C)(C)C(=O)OC)c7)s6)sc5c4c(C(C)(C)C(=O)OC)ccc2-3)c1,CCCCCCCCCCCc1c(/C=C2\C(=O)c3cc(F)c(F)cc3C2=C(C#N)C#N)sc2c1sc1c3c4nsnc4c4c5sc6c(CCCCCCCCCCC)c(/C=C7\C(=O)c8cc(F)c(F)cc8C7=C(C#N)C#N)sc6c5n(CC(CC)CCCC)c4c3n(CC(CC)CCCC)c21,16.66,-5.56,-3.65,-5.65,-4.09,,,,,,,,,
69264,10.1039/d4tc03144j,COC(=O)C(C)(C)c1cc(C)cc(-c2sc3c4sc5cc(/C=C6/C(=O)c7cc(F)cc(c7)C(=O)/C6=C\c6cc(C(C)(C)C(=O)OC)c(-c7cc(C)cc(C(C)(C)C(=O)OC)c7)s6)sc5c4c(C(C)(C)C(=O)OC)ccc2-3)c1,CCCCCCCCCCCc1c(/C=C2\C(=O)c3cc(F)c(F)cc3C2=C(C#N)C#N)sc2c1sc1c3c4nsnc4c4c5sc6c(CCCCCCCCCCC)c(/C=C7\C(=O)c8cc(F)c(F)cc8C7=C(C#N)C#N)sc6c5n(CC(CC)CCCC)c4c3n(CC(CC)CCCC)c21,16.3,-5.56,-3.65,-5.65,-4.09,,,,,,,,,
