Repository: JiYiqaq/PCE-KA-GNN

# Data directory

- `raw/Active_Database.csv` is the immutable source dataset bundled under CC BY 4.0. Do not overwrite it with processed data.
- `processed/` is created and populated by the training pipeline. Generated `.pt` and `.pth` caches are intentionally ignored by Git because they can exceed GitHub's normal single-file limit.

See `../DATA_LICENSE.md` for provenance, license and checksum information.

File: data/processed/device_records.csv (part 124 of 250)
record_id,doi,donor_smiles,acceptor_smiles,pce,homo_d,lumo_d,homo_a,lumo_a,active_layer_thickness,annealing_temp,d_a_ratio,additive_ratio,device_type,etl_canonical,htl_canonical,solvent_canonical,additive_canonical
69557,10.1039/d5ee01190f,COC(=O)C(C)(C)c1cc(C)cc(-c2sc3c4sc5cc(/C=C6/C(=O)c7cc(F)cc(c7)C(=O)/C6=C\c6cc(C(C)(C)C(=O)OC)c(-c7cc(C)cc(C(C)(C)C(=O)OC)c7)s6)sc5c4c(C(C)(C)C(=O)OC)ccc2-3)c1,CCCCCCC(CCCC)Cc1c(/C=C2\C(=O)c3cc(F)c(F)cc3C2=C(C#N)C#N)sc2c1SC1c3c(c4c(c5nsnc35)c3sc5c(CC(CCCC)CCCCCC)c(/C=C6\C(=O)c7cc(F)c(F)cc7C6=C(C#N)C#N)sc5c3n4CC(CC)CCCC)N(CC(CC)CCCC)C21,16.39,-5.56,-3.65,-5.68,-3.9,300.0,,,,conventional,,,,
69559,10.1039/d5ee01368b,COC(=O)C(C)(C)c1cc(C)cc(-c2sc3c4sc5cc(/C=C6/C(=O)c7cc(F)cc(c7)C(=O)/C6=C\c6cc(C(C)(C)C(=O)OC)c(-c7cc(C)cc(C(C)(C)C(=O)OC)c7)s6)sc5c4c(C(C)(C)C(=O)OC)ccc2-3)c1,CCCCCCC(CCCC)Cc1c(/C=C2\C(=O)c3cc(F)c(F)cc3C2=C(C#N)C#N)sc2c1SC1c3c(c4c(c5nsnc35)c3sc5c(CC(CCCC)CCCCCC)c(/C=C6\C(=O)c7cc(F)c(F)cc7C6=C(C#N)C#N)sc5c3n4CC(CC)CCCC)N(CC(CC)CCCC)C21,16.44,-5.56,-3.65,-5.68,-3.9,,,,,,,,,
69560,10.1039/d5ee01368b,COC(=O)C(C)(C)c1cc(C)cc(-c2sc3c4sc5cc(/C=C6/C(=O)c7cc(F)cc(c7)C(=O)/C6=C\c6cc(C(C)(C)C(=O)OC)c(-c7cc(C)cc(C(C)(C)C(=O)OC)c7)s6)sc5c4c(C(C)(C)C(=O)OC)ccc2-3)c1,CCCCCCC(CCCC)Cc1c(/C=C2\C(=O)c3cc(F)c(F)cc3C2=C(C#N)C#N)sc2c1SC1c3c(c4c(c5nsnc35)c3sc5c(CC(CCCC)CCCCCC)c(/C=C6\C(=O)c7cc(F)c(F)cc7C6=C(C#N)C#N)sc5c3n4CC(CC)CCCC)N(CC(CC)CCCC)C21,17.48,-5.56,-3.65,-5.68,-3.9,,,,,,,,,F-DMB
69561,10.1039/d5ee01368b,COC(=O)C(C)(C)c1cc(C)cc(-c2sc3c4sc5cc(/C=C6/C(=O)c7cc(F)cc(c7)C(=O)/C6=C\c6cc(C(C)(C)C(=O)OC)c(-c7cc(C)cc(C(C)(C)C(=O)OC)c7)s6)sc5c4c(C(C)(C)C(=O)OC)ccc2-3)c1,CCCCCCC(CCCC)Cc1c(/C=C2\C(=O)c3cc(F)c(F)cc3C2=C(C#N)C#N)sc2c1SC1c3c(c4c(c5nsnc35)c3sc5c(CC(CCCC)CCCCCC)c(/C=C6\C(=O)c7cc(F)c(F)cc7C6=C(C#N)C#N)sc5c3n4CC(CC)CCCC)N(CC(CC)CCCC)C21,18.59,-5.56,-3.65,-5.68,-3.9,,,,,,,,,Cl-DMB
69562,10.1039/d5ee01368b,COC(=O)C(C)(C)c1cc(C)cc(-c2sc3c4sc5cc(/C=C6/C(=O)c7cc(F)cc(c7)C(=O)/C6=C\c6cc(C(C)(C)C(=O)OC)c(-c7cc(C)cc(C(C)(C)C(=O)OC)c7)s6)sc5c4c(C(C)(C)C(=O)OC)ccc2-3)c1,CCCCCCC(CCCC)Cc1c(/C=C2\C(=O)c3cc(F)c(F)cc3C2=C(C#N)C#N)sc2c1SC1c3c(c4c(c5nsnc35)c3sc5c(CC(CCCC)CCCCCC)c(/C=C6\C(=O)c7cc(F)c(F)cc7C6=C(C#N)C#N)sc5c3n4CC(CC)CCCC)N(CC(CC)CCCC)C21,19.53,-5.56,-3.65,-5.68,-3.9,,,,,,,,,Br-DMB
69563,10.1039/d5ee01368b,COC(=O)C(C)(C)c1cc(C)cc(-c2sc3c4sc5cc(/C=C6/C(=O)c7cc(F)cc(c7)C(=O)/C6=C\c6cc(C(C)(C)C(=O)OC)c(-c7cc(C)cc(C(C)(C)C(=O)OC)c7)s6)sc5c4c(C(C)(C)C(=O)OC)ccc2-3)c1,CCCCCCC(CCCC)Cc1c(/C=C2\C(=O)c3cc(F)c(F)cc3C2=C(C#N)C#N)sc2c1SC1c3c(c4c(c5nsnc35)c3sc5c(CC(CCCC)CCCCCC)c(/C=C6\C(=O)c7cc(F)c(F)cc7C6=C(C#N)C#N)sc5c3n4CC(CC)CCCC)N(CC(CC)CCCC)C21,20.4,-5.56,-3.65,-5.68,-3.9,,,,,,,,,I-DMB
69567,10.1039/d5ee01525a,COC(=O)C(C)(C)c1cc(C)cc(-c2sc3c4sc5cc(/C=C6/C(=O)c7cc(F)cc(c7)C(=O)/C6=C\c6cc(C(C)(C)C(=O)OC)c(-c7cc(C)cc(C(C)(C)C(=O)OC)c7)s6)sc5c4c(C(C)(C)C(=O)OC)ccc2-3)c1,CCCCCCC(CCCC)Cc1c(/C=C2\C(=O)c3cc(F)c(F)cc3C2=C(C#N)C#N)sc2c1SC1c3c(c4c(c5nsnc35)c3sc5c(CC(CCCC)CCCCCC)c(/C=C6\C(=O)c7cc(F)c(F)cc7C6=C(C#N)C#N)sc5c3n4CC(CC)CCCC)N(CC(CC)CCCC)C21,19.03,-5.56,-3.65,-5.68,-3.9,,,,,,,,,
69575,10.1039/d5ee01604e,COC(=O)C(C)(C)c1cc(C)cc(-c2sc3c4sc5cc(/C=C6/C(=O)c7cc(F)cc(c7)C(=O)/C6=C\c6cc(C(C)(C)C(=O)OC)c(-c7cc(C)cc(C(C)(C)C(=O)OC)c7)s6)sc5c4c(C(C)(C)C(=O)OC)ccc2-3)c1,CCCCCCCCCc1c(C=C2C(=O)c3cc(Cl)c(Cl)cc3C2=C(C#N)C#N)sc2c1sc1c3c4nsnc4c4c5sc6c(CCCCCCCCC)c(C=C7C(=O)c8cc(Cl)c(Cl)cc8C7=C(C#N)C#N)sc6c5n(CC(CCCC)CCCCCC)c4c3n(CC(CCCC)CCCCCC)c21,18.9,-5.56,-3.65,-5.68,-3.9,,,,,,,,,
69581,10.1039/d5ee01740h,CCCCCCC(CCCC)Cc1csc(-c2cc3c4nsnc4c4cc(-c5cc(CC(CCCC)CCCCCC)c(-c6cc7c(-c8cc(F)c(CC(CC)CCCC)s8)c8sccc8c(-c8cc(F)c(CC(CC)CCCC)s8)c7s6)s5)sc4c3s2)c1,CCCCCCC(CCCC)Cc1c(/C=C2\C(=O)c3cc(F)c(F)cc3C2=C(C#N)C#N)sc2c1SC1c3c(c4c(c5nsnc35)c3sc5c(CC(CCCC)CCCCCC)c(/C=C6\C(=O)c7cc(F)c(F)cc7C6=C(C#N)C#N)sc5c3n4CC(CC)CCCC)N(CC(CC)CCCC)C21,17.77,-5.51,-2.77,-5.68,-3.9,,,,,,,,,
69587,10.1039/d5ee01740h,COC(=O)C(C)(C)c1cc(C)cc(-c2sc3c4sc5cc(/C=C6/C(=O)c7cc(F)cc(c7)C(=O)/C6=C\c6cc(C(C)(C)C(=O)OC)c(-c7cc(C)cc(C(C)(C)C(=O)OC)c7)s6)sc5c4c(C(C)(C)C(=O)OC)ccc2-3)c1,CCCCCCC(CCCC)Cc1c(/C=C2\C(=O)c3cc(F)c(F)cc3C2=C(C#N)C#N)sc2c1SC1c3c(c4c(c5nsnc35)c3sc5c(CC(CCCC)CCCCCC)c(/C=C6\C(=O)c7cc(F)c(F)cc7C6=C(C#N)C#N)sc5c3n4CC(CC)CCCC)N(CC(CC)CCCC)C21,13.2,-5.56,-3.65,-5.68,-3.9,,,0.1:0.9,,,,,,
69588,10.1039/d5ee01740h,COC(=O)C(C)(C)c1cc(C)cc(-c2sc3c4sc5cc(/C=C6/C(=O)c7cc(F)cc(c7)C(=O)/C6=C\c6cc(C(C)(C)C(=O)OC)c(-c7cc(C)cc(C(C)(C)C(=O)OC)c7)s6)sc5c4c(C(C)(C)C(=O)OC)ccc2-3)c1,CCCCCCC(CCCC)Cc1c(/C=C2\C(=O)c3cc(F)c(F)cc3C2=C(C#N)C#N)sc2c1SC1c3c(c4c(c5nsnc35)c3sc5c(CC(CCCC)CCCCCC)c(/C=C6\C(=O)c7cc(F)c(F)cc7C6=C(C#N)C#N)sc5c3n4CC(CC)CCCC)N(CC(CC)CCCC)C21,15.69,-5.56,-3.65,-5.68,-3.9,,,0.3:0.7,,,,,,
69589,10.1039/d5ee01740h,COC(=O)C(C)(C)c1cc(C)cc(-c2sc3c4sc5cc(/C=C6/C(=O)c7cc(F)cc(c7)C(=O)/C6=C\c6cc(C(C)(C)C(=O)OC)c(-c7cc(C)cc(C(C)(C)C(=O)OC)c7)s6)sc5c4c(C(C)(C)C(=O)OC)ccc2-3)c1,CCCCCCC(CCCC)Cc1c(/C=C2\C(=O)c3cc(F)c(F)cc3C2=C(C#N)C#N)sc2c1SC1c3c(c4c(c5nsnc35)c3sc5c(CC(CCCC)CCCCCC)c(/C=C6\C(=O)c7cc(F)c(F)cc7C6=C(C#N)C#N)sc5c3n4CC(CC)CCCC)N(CC(CC)CCCC)C21,10.5,-5.56,-3.65,-5.68,-3.9,,,0.5:0.5,,,,,,
69590,10.1039/d5ee01740h,COC(=O)C(C)(C)c1cc(C)cc(-c2sc3c4sc5cc(/C=C6/C(=O)c7cc(F)cc(c7)C(=O)/C6=C\c6cc(C(C)(C)C(=O)OC)c(-c7cc(C)cc(C(C)(C)C(=O)OC)c7)s6)sc5c4c(C(C)(C)C(=O)OC)ccc2-3)c1,CCCCCCC(CCCC)Cc1c(/C=C2\C(=O)c3cc(F)c(F)cc3C2=C(C#N)C#N)sc2c1SC1c3c(c4c(c5nsnc35)c3sc5c(CC(CCCC)CCCCCC)c(/C=C6\C(=O)c7cc(F)c(F)cc7C6=C(C#N)C#N)sc5c3n4CC(CC)CCCC)N(CC(CC)CCCC)C21,2.21,-5.56,-3.65,-5.68,-3.9,,,0.7:0.3,,,,,,
69591,10.1039/d5ee01740h,COC(=O)C(C)(C)c1cc(C)cc(-c2sc3c4sc5cc(/C=C6/C(=O)c7cc(F)cc(c7)C(=O)/C6=C\c6cc(C(C)(C)C(=O)OC)c(-c7cc(C)cc(C(C)(C)C(=O)OC)c7)s6)sc5c4c(C(C)(C)C(=O)OC)ccc2-3)c1,CCCCCCC(CCCC)Cc1c(/C=C2\C(=O)c3cc(F)c(F)cc3C2=C(C#N)C#N)sc2c1SC1c3c(c4c(c5nsnc35)c3sc5c(CC(CCCC)CCCCCC)c(/C=C6\C(=O)c7cc(F)c(F)cc7C6=C(C#N)C#N)sc5c3n4CC(CC)CCCC)N(CC(CC)CCCC)C21,0.54,-5.56,-3.65,-5.68,-3.9,,,0.9:0.1,,,,,,
69592,10.1039/d5ee01740h,CCCCCCC(CCCC)Cc1csc(-c2cc3c4nsnc4c4cc(-c5cc(CC(CCCC)CCCCCC)c(-c6cc7c(-c8cc(F)c(CC(CC)CCCC)s8)c8sccc8c(-c8cc(F)c(CC(CC)CCCC)s8)c7s6)s5)sc4c3s2)c1,CCCCCCC(CCCC)Cc1c(/C=C2\C(=O)c3cc(F)c(F)cc3C2=C(C#N)C#N)sc2c1SC1c3c(c4c(c5nsnc35)c3sc5c(CC(CCCC)CCCCCC)c(/C=C6\C(=O)c7cc(F)c(F)cc7C6=C(C#N)C#N)sc5c3n4CC(CC)CCCC)N(CC(CC)CCCC)C21,11.9,-5.51,-2.77,-5.68,-3.9,,,,,,,,,
69595,10.1039/d5ee01828e,COC(=O)C(C)(C)c1cc(C)cc(-c2sc3c4sc5cc(/C=C6/C(=O)c7cc(F)cc(c7)C(=O)/C6=C\c6cc(C(C)(C)C(=O)OC)c(-c7cc(C)cc(C(C)(C)C(=O)OC)c7)s6)sc5c4c(C(C)(C)C(=O)OC)ccc2-3)c1,CCCCCCCCCc1c(C=C2C(=O)c3cc(Cl)c(Cl)cc3C2=C(C#N)C#N)sc2c1sc1c3c4nsnc4c4c5sc6c(CCCCCCCCC)c(C=C7C(=O)c8cc(Cl)c(Cl)cc8C7=C(C#N)C#N)sc6c5n(CC(CCCC)CCCCCC)c4c3n(CC(CCCC)CCCCCC)c21,19.4,-5.56,-3.65,-5.68,-3.9,,,,,,,,,
69597,10.1039/d5ee01828e,COC(=O)C(C)(C)c1cc(C)cc(-c2sc3c4sc5cc(/C=C6/C(=O)c7cc(F)cc(c7)C(=O)/C6=C\c6cc(C(C)(C)C(=O)OC)c(-c7cc(C)cc(C(C)(C)C(=O)OC)c7)s6)sc5c4c(C(C)(C)C(=O)OC)ccc2-3)c1,CCCCCCCCCCCc1c(/C=C2\C(=O)c3ccccc3C2=C(C#N)C#N)sc2c1sc1c3c4nsnc4c4c5sc6c(CCCCCCCCCCC)c(/C=C7\C(=O)c8cc(-c9cccs9)ccc8C7=C(C#N)C#N)sc6c5n(CC(CCCCCCCC)CCCCCCCCCC)c4c3n(CC(CCCCCCCC)CCCCCCCCCC)c21,15.8,-5.56,-3.65,-5.68,-3.94,,,,10 vol%,,,,,
69599,10.1039/d5ee01843a,CCCCCCC(CCCC)Cc1csc(-c2cc3c4nsnc4c4cc(-c5cc(CC(CCCC)CCCCCC)c(-c6cc7c(-c8cc(F)c(CC(CC)CCCC)s8)c8sccc8c(-c8cc(F)c(CC(CC)CCCC)s8)c7s6)s5)sc4c3s2)c1,CCCCCCC(CCCC)Cc1c(/C=C2\C(=O)c3cc(F)c(F)cc3C2=C(C#N)C#N)sc2c1SC1c3c(c4c(c5nsnc35)c3sc5c(CC(CCCC)CCCCCC)c(/C=C6\C(=O)c7cc(F)c(F)cc7C6=C(C#N)C#N)sc5c3n4CC(CC)CCCC)N(CC(CC)CCCC)C21,18.8,-5.51,-2.77,-5.68,-3.9,,,,,,,,,
69601,10.1039/d5ee01977j,COC(=O)C(C)(C)c1cc(C)cc(-c2sc3c4sc5cc(/C=C6/C(=O)c7cc(F)cc(c7)C(=O)/C6=C\c6cc(C(C)(C)C(=O)OC)c(-c7cc(C)cc(C(C)(C)C(=O)OC)c7)s6)sc5c4c(C(C)(C)C(=O)OC)ccc2-3)c1,CCCCCCC(CCCC)Cc1c(/C=C2\C(=O)c3cc(F)c(F)cc3C2=C(C#N)C#N)sc2c1SC1c3c(c4c(c5nsnc35)c3sc5c(CC(CCCC)CCCCCC)c(/C=C6\C(=O)c7cc(F)c(F)cc7C6=C(C#N)C#N)sc5c3n4CC(CC)CCCC)N(CC(CC)CCCC)C21,18.26,-5.56,-3.65,-5.68,-3.9,,,,,,,,,
69602,10.1039/d5ee01977j,COC(=O)C(C)(C)c1cc(C)cc(-c2sc3c4sc5cc(/C=C6/C(=O)c7cc(F)cc(c7)C(=O)/C6=C\c6cc(C(C)(C)C(=O)OC)c(-c7cc(C)cc(C(C)(C)C(=O)OC)c7)s6)sc5c4c(C(C)(C)C(=O)OC)ccc2-3)c1,CCCCCCC(CCCC)Cc1c(/C=C2\C(=O)c3cc(F)c(F)cc3C2=C(C#N)C#N)sc2c1SC1c3c(c4c(c5nsnc35)c3sc5c(CC(CCCC)CCCCCC)c(/C=C6\C(=O)c7cc(F)c(F)cc7C6=C(C#N)C#N)sc5c3n4CC(CC)CCCC)N(CC(CC)CCCC)C21,14.5,-5.56,-3.65,-5.68,-3.9,,,,10%,,,,,Coronene
69603,10.1039/d5ee01977j,COC(=O)C(C)(C)c1cc(C)cc(-c2sc3c4sc5cc(/C=C6/C(=O)c7cc(F)cc(c7)C(=O)/C6=C\c6cc(C(C)(C)C(=O)OC)c(-c7cc(C)cc(C(C)(C)C(=O)OC)c7)s6)sc5c4c(C(C)(C)C(=O)OC)ccc2-3)c1,CCCCCCC(CCCC)Cc1c(/C=C2\C(=O)c3cc(F)c(F)cc3C2=C(C#N)C#N)sc2c1SC1c3c(c4c(c5nsnc35)c3sc5c(CC(CCCC)CCCCCC)c(/C=C6\C(=O)c7cc(F)c(F)cc7C6=C(C#N)C#N)sc5c3n4CC(CC)CCCC)N(CC(CC)CCCC)C21,20.52,-5.56,-3.65,-5.68,-3.9,,,,15%,,,,,Corannulene
69604,10.1039/d5ee01977j,COC(=O)C(C)(C)c1cc(C)cc(-c2sc3c4sc5cc(/C=C6/C(=O)c7cc(F)cc(c7)C(=O)/C6=C\c6cc(C(C)(C)C(=O)OC)c(-c7cc(C)cc(C(C)(C)C(=O)OC)c7)s6)sc5c4c(C(C)(C)C(=O)OC)ccc2-3)c1,CCCCCCC(CCCC)Cc1c(/C=C2\C(=O)c3cc(F)c(F)cc3C2=C(C#N)C#N)sc2c1SC1c3c(c4c(c5nsnc35)c3sc5c(CC(CCCC)CCCCCC)c(/C=C6\C(=O)c7cc(F)c(F)cc7C6=C(C#N)C#N)sc5c3n4CC(CC)CCCC)N(CC(CC)CCCC)C21,19.85,-5.56,-3.65,-5.68,-3.9,,,,15%,,,,,Corannulene
69618,10.1039/d5ee02957k,CCCCCCC(CCCC)Cc1csc(-c2cc3c4nsnc4c4cc(-c5cc(CC(CCCC)CCCCCC)c(-c6cc7c(-c8cc(F)c(CC(CC)CCCC)s8)c8sccc8c(-c8cc(F)c(CC(CC)CCCC)s8)c7s6)s5)sc4c3s2)c1,CCCCCCC(CCCC)Cc1c(/C=C2\C(=O)c3cc(F)c(F)cc3C2=C(C#N)C#N)sc2c1SC1c3c(c4c(c5nsnc35)c3sc5c(CC(CCCC)CCCCCC)c(/C=C6\C(=O)c7cc(F)c(F)cc7C6=C(C#N)C#N)sc5c3n4CC(CC)CCCC)N(CC(CC)CCCC)C21,18.53,-5.51,-2.77,-5.68,-3.9,,,,,,,,,
69619,10.1039/d5ee02957k,CCCCCCC(CCCC)Cc1csc(-c2cc3c4nsnc4c4cc(-c5cc(CC(CCCC)CCCCCC)c(-c6cc7c(-c8cc(F)c(CC(CC)CCCC)s8)c8sccc8c(-c8cc(F)c(CC(CC)CCCC)s8)c7s6)s5)sc4c3s2)c1,CCCCCCC(CCCC)Cc1c(/C=C2\C(=O)c3cc(F)c(F)cc3C2=C(C#N)C#N)sc2c1SC1c3c(c4c(c5nsnc35)c3sc5c(CC(CCCC)CCCCCC)c(/C=C6\C(=O)c7cc(F)c(F)cc7C6=C(C#N)C#N)sc5c3n4CC(CC)CCCC)N(CC(CC)CCCC)C21,20.81,-5.51,-2.77,-5.68,-3.9,,,,,,,,,2-BrIDB
69620,10.1039/d5ee02957k,CCCCCCC(CCCC)Cc1csc(-c2cc3c4nsnc4c4cc(-c5cc(CC(CCCC)CCCCCC)c(-c6cc7c(-c8cc(F)c(CC(CC)CCCC)s8)c8sccc8c(-c8cc(F)c(CC(CC)CCCC)s8)c7s6)s5)sc4c3s2)c1,CCCCCCC(CCCC)Cc1c(/C=C2\C(=O)c3cc(F)c(F)cc3C2=C(C#N)C#N)sc2c1SC1c3c(c4c(c5nsnc35)c3sc5c(CC(CCCC)CCCCCC)c(/C=C6\C(=O)c7cc(F)c(F)cc7C6=C(C#N)C#N)sc5c3n4CC(CC)CCCC)N(CC(CC)CCCC)C21,19.43,-5.51,-2.77,-5.68,-3.9,,,,,,,,,5-BrIDB
69627,10.1039/d5ee04052c,COC(=O)C(C)(C)c1cc(C)cc(-c2sc3c4sc5cc(/C=C6/C(=O)c7cc(F)cc(c7)C(=O)/C6=C\c6cc(C(C)(C)C(=O)OC)c(-c7cc(C)cc(C(C)(C)C(=O)OC)c7)s6)sc5c4c(C(C)(C)C(=O)OC)ccc2-3)c1,CCCCCCCCCc1c(C=C2C(=O)c3cc(Cl)c(Cl)cc3C2=C(C#N)C#N)sc2c1sc1c3c4nsnc4c4c5sc6c(CCCCCCCCC)c(C=C7C(=O)c8cc(Cl)c(Cl)cc8C7=C(C#N)C#N)sc6c5n(CC(CCCC)CCCCCC)c4c3n(CC(CCCC)CCCCCC)c21,17.85,-5.56,-3.65,-5.68,-3.9,,,,,,,,,
69629,10.1039/d5ee04052c,COC(=O)C(C)(C)c1cc(C)cc(-c2sc3c4sc5cc(/C=C6/C(=O)c7cc(F)cc(c7)C(=O)/C6=C\c6cc(C(C)(C)C(=O)OC)c(-c7cc(C)cc(C(C)(C)C(=O)OC)c7)s6)sc5c4c(C(C)(C)C(=O)OC)ccc2-3)c1,CCCCCCC(CCCC)Cc1c(/C=C2\C(=O)c3cc(F)c(F)cc3C2=C(C#N)C#N)sc2c1SC1c3c(c4c(c5nsnc35)c3sc5c(CC(CCCC)CCCCCC)c(/C=C6\C(=O)c7cc(F)c(F)cc7C6=C(C#N)C#N)sc5c3n4CC(CC)CCCC)N(CC(CC)CCCC)C21,18.04,-5.56,-3.65,-5.68,-3.9,,,,,,,,,
69641,10.1039/d5ee04322k,CCCCCCC(CCCC)Cc1csc(-c2cc3c4nsnc4c4cc(-c5cc(CC(CCCC)CCCCCC)c(-c6cc7c(-c8cc(F)c(CC(CC)CCCC)s8)c8sccc8c(-c8cc(F)c(CC(CC)CCCC)s8)c7s6)s5)sc4c3s2)c1,CCCCCCCCCCCc1c(/C=C2\C(=O)c3cc(F)c(F)cc3C2=C(C#N)C#N)sc2c1sc1c3c4nsnc4c4c5sc6c(CCCCCCCCCCC)c(/C=C7\C(=O)c8cc(F)c(F)cc8C7=C(C#N)C#N)sc6c5n(CCC(CC)CCCC)c4c3n(CCC(CC)CCCC)c21,19.12,-5.51,-2.77,-5.64,-3.86,,,,,,,,,
69647,10.1039/d5ee05059f,CCCCCCc1cc(C)sc1C,CCCCCCc1ccc(C2(c3ccc(CCCCCC)cc3)c3cc4c(cc3-c3sc5cc(/C=C6\C(=O)c7cc(F)c(F)cc7C6=C(C#N)C#N)sc5c32)C(c2ccc(CCCCCC)cc2)(c2ccc(CCCCCC)cc2)c2c-4sc3cc(/C=C4\C(=O)c5cc(F)c(F)cc5C4=C(C#N)C#N)sc23)cc1,0.52,-5.01,-3.12,-5.66,-4.14,,,,,,,,,
69648,10.1039/d5ee05059f,CCCCCCc1cc(C)sc1C,CCCCCCCCCCCc1c(/C=C2\C(=O)c3cc(F)c(F)cc3C2=C(C#N)C#N)sc2c1sc1c3c4nsnc4c4c5sc6c(CCCCCCCCCCC)c(/C=C7\C(=O)c8cc(F)c(F)cc8C7=C(C#N)C#N)sc6c5n(CC(CC)CCCC)c4c3n(CC(CC)CCCC)c21,2.79,-5.01,-3.12,-5.65,-4.09,,,,,,,,,
69650,10.1039/d5ee05059f,CCCCCCc1cc(C)sc1C,CCCCCCc1ccc(C2(c3ccc(CCCCCC)cc3)c3cc4c(cc3-c3sc(-c5sc(/C=C6\C(=O)c7cc(F)c(F)cc7C6=C(C#N)C#N)cc5OCC(CC)CCCC)cc32)C(c2ccc(CCCCCC)cc2)(c2ccc(CCCCCC)cc2)c2cc(-c3scc(/C=C5/C(=O)c6cc(F)c(F)cc6C5=C(C#N)C#N)c3OCC(CC)CCCC)sc2-4)cc1,1.41,-5.01,-3.12,-5.44,-4.19,,,,,,,,,
69652,10.1039/d5ee05059f,CCCCCCc1cc(C)sc1C,CCCCCCc1ccc(C2(c3ccc(CCCCCC)cc3)c3cc(/C=C4\C(=O)c5cc(Cl)c(Cl)cc5C4=C(C#N)C#N)sc3-c3sc4c(OCC(CC)CCCC)c5c6c(sc5c(OCC(CC)CCCC)c4c32)-c2sc(/C=C3\C(=O)c4cc(Cl)c(Cl)cc4C3=C(C#N)C#N)cc2C6(c2ccc(CCCCCC)cc2)c2ccc(CCCCCC)cc2)cc1,0.7,-5.01,-3.12,-5.49,-4.09,,,,,,,,,
69653,10.1039/d5ee05059f,CCCCCCc1cc(C)sc1C,CCCCCCc1ccc(C2(c3ccc(CCCCCC)cc3)c3cc4c(cc3-c3sc(-c5sc(/C=C6\C(=O)c7ccccc7C6=C(C#N)C#N)cc5OCC(CC)CCCC)cc32)C(c2ccc(CCCCCC)cc2)(c2ccc(CCCCCC)cc2)c2cc(-c3sc(/C=C5\C(=O)c6ccccc6C5=C(C#N)C#N)cc3OCC(CC)CCCC)sc2-4)cc1,2.84,-5.01,-3.12,-5.32,-3.95,,,,,,,,,
69654,10.1039/d5ee05059f,CCCCCCc1cc(C)sc1C,CCc1c(C=C2C(=O)c3cc(Cl)c(Cl)cc3C2=O)sc2c1sc1c3c4nsnc4c4c5sc6c(CC)c(C=C7C(=O)c8cc(Cl)c(Cl)cc8C7=O)sc6c5n(CC)c4c3n(CC)c21,8.07,-5.01,-3.12,,,,,,,,,,,
69655,10.1039/d5ee05059f,CCCCCCc1cc(C)sc1C,CCCCCCCCC1(CCCCCCCC)c2cc(-c3ccc(/C=C4\SC(=S)N(CC)C4=O)c4nsnc34)ccc2-c2ccc(-c3ccc(/C=C4\SC(=S)N(CC)C4=O)c4nsnc34)cc21,2.85,-5.01,-3.12,-5.787,-3.673,,,,,,,,,
69656,10.1039/d5ee05059f,CCCCCCc1cc(C)sc1C,CCc1ccc(C2(c3ccc(CC)cc3)c3cc4c(cc3-c3sc(-c5ccc(/C=C6\SC(=S)N(CC)C6=O)c6nsnc56)cc32)C(c2ccc(CC)cc2)(c2ccc(CC)cc2)c2cc(-c3ccc(/C=C5\SC(=S)N(CC)C5=O)c5nsnc35)sc2-4)cc1,4.01,-5.01,-3.12,-5.52,-3.69,,,,,,,,,
69657,10.1039/d5ee05059f,CCCCCCc1cc(C)sc1C,CCCCCCCCC1(CCCCCCCC)c2cc3c(cc2-c2sc(-c4ccc(/C=C5\SC(=S)N(CC)C5=O)c5nsnc45)cc21)C(CCCCCCCC)(CCCCCCCC)c1cc(-c2ccc(/C=C4\SC(=S)N(CC)C4=O)c4nsnc24)sc1-3,4.0,-5.01,-3.12,-5.52,-3.89,,,,,,,,,
69665,10.1039/d5ee05708f,CCCCCCC(CCCC)Cc1csc(-c2cc3c4nsnc4c4cc(-c5cc(CC(CCCC)CCCCCC)c(-c6cc7c(-c8cc(F)c(CC(CC)CCCC)s8)c8sccc8c(-c8cc(F)c(CC(CC)CCCC)s8)c7s6)s5)sc4c3s2)c1,CCCCCCC(CCCC)Cc1c(/C=C2\C(=O)c3cc(F)c(F)cc3C2=C(C#N)C#N)sc2c1SC1c3c(c4c(c5nsnc35)c3sc5c(CC(CCCC)CCCCCC)c(/C=C6\C(=O)c7cc(F)c(F)cc7C6=C(C#N)C#N)sc5c3n4CC(CC)CCCC)N(CC(CC)CCCC)C21,18.99,-5.51,-2.77,-5.68,-3.9,90.0,,,,,,,,
69666,10.1039/d5ee05708f,CCCCCCC(CCCC)Cc1csc(-c2cc3c4nsnc4c4cc(-c5cc(CC(CCCC)CCCCCC)c(-c6cc7c(-c8cc(F)c(CC(CC)CCCC)s8)c8sccc8c(-c8cc(F)c(CC(CC)CCCC)s8)c7s6)s5)sc4c3s2)c1,CCCCCCC(CCCC)Cc1c(/C=C2\C(=O)c3cc(F)c(F)cc3C2=C(C#N)C#N)sc2c1SC1c3c(c4c(c5nsnc35)c3sc5c(CC(CCCC)CCCCCC)c(/C=C6\C(=O)c7cc(F)c(F)cc7C6=C(C#N)C#N)sc5c3n4CC(CC)CCCC)N(CC(CC)CCCC)C21,20.7,-5.51,-2.77,-5.68,-3.9,90.0,,,,,,,,
69667,10.1039/d5ee05708f,CCCCCCC(CCCC)Cc1csc(-c2cc3c4nsnc4c4cc(-c5cc(CC(CCCC)CCCCCC)c(-c6cc7c(-c8cc(F)c(CC(CC)CCCC)s8)c8sccc8c(-c8cc(F)c(CC(CC)CCCC)s8)c7s6)s5)sc4c3s2)c1,CCCCCCC(CCCC)Cc1c(/C=C2\C(=O)c3cc(F)c(F)cc3C2=C(C#N)C#N)sc2c1SC1c3c(c4c(c5nsnc35)c3sc5c(CC(CCCC)CCCCCC)c(/C=C6\C(=O)c7cc(F)c(F)cc7C6=C(C#N)C#N)sc5c3n4CC(CC)CCCC)N(CC(CC)CCCC)C21,19.71,-5.51,-2.77,-5.68,-3.9,90.0,,,,,,,,
69671,10.1039/d5ee06226h,COC(=O)C(C)(C)c1cc(C)cc(-c2sc3c4sc5cc(/C=C6/C(=O)c7cc(F)cc(c7)C(=O)/C6=C\c6cc(C(C)(C)C(=O)OC)c(-c7cc(C)cc(C(C)(C)C(=O)OC)c7)s6)sc5c4c(C(C)(C)C(=O)OC)ccc2-3)c1,CCCCCCC(CCCC)Cc1c(/C=C2\C(=O)c3cc(F)c(F)cc3C2=C(C#N)C#N)sc2c1SC1c3c(c4c(c5nsnc35)c3sc5c(CC(CCCC)CCCCCC)c(/C=C6\C(=O)c7cc(F)c(F)cc7C6=C(C#N)C#N)sc5c3n4CC(CC)CCCC)N(CC(CC)CCCC)C21,18.71,-5.56,-3.65,-5.68,-3.9,,,,,,PDINN,,,
69672,10.1039/d5ee06226h,COC(=O)C(C)(C)c1cc(C)cc(-c2sc3c4sc5cc(/C=C6/C(=O)c7cc(F)cc(c7)C(=O)/C6=C\c6cc(C(C)(C)C(=O)OC)c(-c7cc(C)cc(C(C)(C)C(=O)OC)c7)s6)sc5c4c(C(C)(C)C(=O)OC)ccc2-3)c1,CCCCCCC(CCCC)Cc1c(/C=C2\C(=O)c3cc(F)c(F)cc3C2=C(C#N)C#N)sc2c1SC1c3c(c4c(c5nsnc35)c3sc5c(CC(CCCC)CCCCCC)c(/C=C6\C(=O)c7cc(F)c(F)cc7C6=C(C#N)C#N)sc5c3n4CC(CC)CCCC)N(CC(CC)CCCC)C21,19.08,-5.56,-3.65,-5.68,-3.9,,,,,,PDINN-CNT,,,
69673,10.1039/d5ee06226h,COC(=O)C(C)(C)c1cc(C)cc(-c2sc3c4sc5cc(/C=C6/C(=O)c7cc(F)cc(c7)C(=O)/C6=C\c6cc(C(C)(C)C(=O)OC)c(-c7cc(C)cc(C(C)(C)C(=O)OC)c7)s6)sc5c4c(C(C)(C)C(=O)OC)ccc2-3)c1,CCCCCCC(CCCC)Cc1c(/C=C2\C(=O)c3cc(F)c(F)cc3C2=C(C#N)C#N)sc2c1SC1c3c(c4c(c5nsnc35)c3sc5c(CC(CCCC)CCCCCC)c(/C=C6\C(=O)c7cc(F)c(F)cc7C6=C(C#N)C#N)sc5c3n4CC(CC)CCCC)N(CC(CC)CCCC)C21,19.5,-5.56,-3.65,-5.68,-3.9,,,,,,PDINN-CNT2N,,,
69674,10.1039/d5ee06226h,CCCCCCC(CCCC)Cc1csc(-c2cc3c4nsnc4c4cc(-c5cc(CC(CCCC)CCCCCC)c(-c6cc7c(-c8cc(F)c(CC(CC)CCCC)s8)c8sccc8c(-c8cc(F)c(CC(CC)CCCC)s8)c7s6)s5)sc4c3s2)c1,CCCCCCC(CCCC)Cc1c(/C=C2\C(=O)c3cc(F)c(F)cc3C2=C(C#N)C#N)sc2c1SC1c3c(c4c(c5nsnc35)c3sc5c(CC(CCCC)CCCCCC)c(/C=C6\C(=O)c7cc(F)c(F)cc7C6=C(C#N)C#N)sc5c3n4CC(CC)CCCC)N(CC(CC)CCCC)C21,19.37,-5.51,-2.77,-5.68,-3.9,,,,,,PDINN,,,
69675,10.1039/d5ee06226h,CCCCCCC(CCCC)Cc1csc(-c2cc3c4nsnc4c4cc(-c5cc(CC(CCCC)CCCCCC)c(-c6cc7c(-c8cc(F)c(CC(CC)CCCC)s8)c8sccc8c(-c8cc(F)c(CC(CC)CCCC)s8)c7s6)s5)sc4c3s2)c1,CCCCCCC(CCCC)Cc1c(/C=C2\C(=O)c3cc(F)c(F)cc3C2=C(C#N)C#N)sc2c1SC1c3c(c4c(c5nsnc35)c3sc5c(CC(CCCC)CCCCCC)c(/C=C6\C(=O)c7cc(F)c(F)cc7C6=C(C#N)C#N)sc5c3n4CC(CC)CCCC)N(CC(CC)CCCC)C21,19.66,-5.51,-2.77,-5.68,-3.9,,,,,,PDINN-CNT,,,
69676,10.1039/d5ee06226h,CCCCCCC(CCCC)Cc1csc(-c2cc3c4nsnc4c4cc(-c5cc(CC(CCCC)CCCCCC)c(-c6cc7c(-c8cc(F)c(CC(CC)CCCC)s8)c8sccc8c(-c8cc(F)c(CC(CC)CCCC)s8)c7s6)s5)sc4c3s2)c1,CCCCCCC(CCCC)Cc1c(/C=C2\C(=O)c3cc(F)c(F)cc3C2=C(C#N)C#N)sc2c1SC1c3c(c4c(c5nsnc35)c3sc5c(CC(CCCC)CCCCCC)c(/C=C6\C(=O)c7cc(F)c(F)cc7C6=C(C#N)C#N)sc5c3n4CC(CC)CCCC)N(CC(CC)CCCC)C21,20.05,-5.51,-2.77,-5.68,-3.9,,,,,,PDINN-CNT2N,,,
69677,10.1039/d5ee06226h,CCCCCCC(CCCC)Cc1csc(-c2cc3c4nsnc4c4cc(-c5cc(CC(CCCC)CCCCCC)c(-c6cc7c(-c8cc(F)c(CC(CC)CCCC)s8)c8sccc8c(-c8cc(F)c(CC(CC)CCCC)s8)c7s6)s5)sc4c3s2)c1,CCCCCCC(CCCC)Cc1c(/C=C2\C(=O)c3cc(F)c(F)cc3C2=C(C#N)C#N)sc2c1SC1c3c(c4c(c5nsnc35)c3sc5c(CC(CCCC)CCCCCC)c(/C=C6\C(=O)c7cc(F)c(F)cc7C6=C(C#N)C#N)sc5c3n4CC(CC)CCCC)N(CC(CC)CCCC)C21,19.54,-5.51,-2.77,-5.68,-3.9,,,,,,PNDIT-F3N,,,
69678,10.1039/d5ee06226h,CCCCCCC(CCCC)Cc1csc(-c2cc3c4nsnc4c4cc(-c5cc(CC(CCCC)CCCCCC)c(-c6cc7c(-c8cc(F)c(CC(CC)CCCC)s8)c8sccc8c(-c8cc(F)c(CC(CC)CCCC)s8)c7s6)s5)sc4c3s2)c1,CCCCCCC(CCCC)Cc1c(/C=C2\C(=O)c3cc(F)c(F)cc3C2=C(C#N)C#N)sc2c1SC1c3c(c4c(c5nsnc35)c3sc5c(CC(CCCC)CCCCCC)c(/C=C6\C(=O)c7cc(F)c(F)cc7C6=C(C#N)C#N)sc5c3n4CC(CC)CCCC)N(CC(CC)CCCC)C21,19.8,-5.51,-2.77,-5.68,-3.9,,,,,,F3N-CNT,,,
69679,10.1039/d5ee06226h,CCCCCCC(CCCC)Cc1csc(-c2cc3c4nsnc4c4cc(-c5cc(CC(CCCC)CCCCCC)c(-c6cc7c(-c8cc(F)c(CC(CC)CCCC)s8)c8sccc8c(-c8cc(F)c(CC(CC)CCCC)s8)c7s6)s5)sc4c3s2)c1,CCCCCCC(CCCC)Cc1c(/C=C2\C(=O)c3cc(F)c(F)cc3C2=C(C#N)C#N)sc2c1SC1c3c(c4c(c5nsnc35)c3sc5c(CC(CCCC)CCCCCC)c(/C=C6\C(=O)c7cc(F)c(F)cc7C6=C(C#N)C#N)sc5c3n4CC(CC)CCCC)N(CC(CC)CCCC)C21,20.08,-5.51,-2.77,-5.68,-3.9,,,,,,F3N-CNT2N,,,
69683,10.1039/d5ee06512g,COC(=O)C(C)(C)c1cc(C)cc(-c2sc3c4sc5cc(/C=C6/C(=O)c7cc(F)cc(c7)C(=O)/C6=C\c6cc(C(C)(C)C(=O)OC)c(-c7cc(C)cc(C(C)(C)C(=O)OC)c7)s6)sc5c4c(C(C)(C)C(=O)OC)ccc2-3)c1,CCCCCCCCCCCc1c(/C=C2\C(=O)c3cc(F)c(F)cc3C2=C(C#N)C#N)sc2c1sc1c3c4nsnc4c4c5sc6c(CCCCCCCCCCC)c(/C=C7\C(=O)c8cc(F)c(F)cc8C7=C(C#N)C#N)sc6c5n(CC(CC)CCCC)c4c3n(CC(CC)CCCC)c21,16.99,-5.56,-3.65,-5.65,-4.09,,,,,,,,,
69688,10.1039/d5ee06663h,COC(=O)C(C)(C)c1cc(C)cc(-c2sc3c4sc5cc(/C=C6/C(=O)c7cc(F)cc(c7)C(=O)/C6=C\c6cc(C(C)(C)C(=O)OC)c(-c7cc(C)cc(C(C)(C)C(=O)OC)c7)s6)sc5c4c(C(C)(C)C(=O)OC)ccc2-3)c1,CCCCCCCCCCCCC(CCCCCCCCCC)Cn1c2c3sc(/C=C4\C(=O)c5ccccc5C4=C(C#N)C#N)c(CCCCCCCCCCC)c3sc2c2c3nsnc3c3c4sc5c(CCCCCCCCCCC)c(/C=C6\C(=O)c7cc(-c8cccs8)ccc7C6=C(C#N)C#N)sc5c4n(CC(CCCCCCCCCC)CCCCCCCCCCCC)c3c21,18.06,-5.56,-3.65,-5.63,-3.72,,,,,,,,,
69695,10.1039/d5el00136f,COC(=O)C(C)(C)c1cc(C)cc(-c2sc3c4sc5cc(/C=C6/C(=O)c7cc(F)cc(c7)C(=O)/C6=C\c6cc(C(C)(C)C(=O)OC)c(-c7cc(C)cc(C(C)(C)C(=O)OC)c7)s6)sc5c4c(C(C)(C)C(=O)OC)ccc2-3)c1,CCCCCCCCC(CCCCCC)Cn1nc2c(-c3cccs3)c(F)c(F)c(-c3ccc(-c4cc5c(-c6cc(Cl)c(CC(CC)CCCC)s6)c6occc6c(-c6cc(Cl)c(CC(CC)CCCC)s6)c5o4)s3)c2n1,12.4,-5.56,-3.65,,,,,1:1.2,,conventional,,,,
69698,10.1039/d5el00136f,COC(=O)C(C)(C)c1cc(C)cc(-c2sc3c4sc5cc(/C=C6/C(=O)c7cc(F)cc(c7)C(=O)/C6=C\c6cc(C(C)(C)C(=O)OC)c(-c7cc(C)cc(C(C)(C)C(=O)OC)c7)s6)sc5c4c(C(C)(C)C(=O)OC)ccc2-3)c1,CCCCCCCCC(CCCCCC)Cn1nc2c(-c3cccs3)c(F)c(F)c(-c3ccc(-c4cc5c(-c6cc(Cl)c(CC(CC)CCCC)s6)c6occc6c(-c6cc(Cl)c(CC(CC)CCCC)s6)c5o4)s3)c2n1,16.5,-5.56,-3.65,,,,,1:1.2,,conventional,,,,DIO
69700,10.1039/d5el00215j,COC(=O)C(C)(C)c1cc(C)cc(-c2sc3c4sc5cc(/C=C6/C(=O)c7cc(F)cc(c7)C(=O)/C6=C\c6cc(C(C)(C)C(=O)OC)c(-c7cc(C)cc(C(C)(C)C(=O)OC)c7)s6)sc5c4c(C(C)(C)C(=O)OC)ccc2-3)c1,CCCCCCC(CCCC)Cc1c(/C=C2\C(=O)c3cc(F)c(F)cc3C2=C(C#N)C#N)sc2c1SC1c3c(c4c(c5nsnc35)c3sc5c(CC(CCCC)CCCCCC)c(/C=C6\C(=O)c7cc(F)c(F)cc7C6=C(C#N)C#N)sc5c3n4CC(CC)CCCC)N(CC(CC)CCCC)C21,16.68,-5.56,-3.65,-5.68,-3.9,,,,,inverted,SnO2,,,
69701,10.1039/d5el00215j,COC(=O)C(C)(C)c1cc(C)cc(-c2sc3c4sc5cc(/C=C6/C(=O)c7cc(F)cc(c7)C(=O)/C6=C\c6cc(C(C)(C)C(=O)OC)c(-c7cc(C)cc(C(C)(C)C(=O)OC)c7)s6)sc5c4c(C(C)(C)C(=O)OC)ccc2-3)c1,CCCCCCC(CCCC)Cc1c(/C=C2\C(=O)c3cc(F)c(F)cc3C2=C(C#N)C#N)sc2c1SC1c3c(c4c(c5nsnc35)c3sc5c(CC(CCCC)CCCCCC)c(/C=C6\C(=O)c7cc(F)c(F)cc7C6=C(C#N)C#N)sc5c3n4CC(CC)CCCC)N(CC(CC)CCCC)C21,18.35,-5.56,-3.65,-5.68,-3.9,,,,,inverted,SnO2/TPP,,,
69702,10.1039/d5el00215j,COC(=O)C(C)(C)c1cc(C)cc(-c2sc3c4sc5cc(/C=C6/C(=O)c7cc(F)cc(c7)C(=O)/C6=C\c6cc(C(C)(C)C(=O)OC)c(-c7cc(C)cc(C(C)(C)C(=O)OC)c7)s6)sc5c4c(C(C)(C)C(=O)OC)ccc2-3)c1,CCCCCCC(CCCC)Cc1c(/C=C2\C(=O)c3cc(F)c(F)cc3C2=C(C#N)C#N)sc2c1SC1c3c(c4c(c5nsnc35)c3sc5c(CC(CCCC)CCCCCC)c(/C=C6\C(=O)c7cc(F)c(F)cc7C6=C(C#N)C#N)sc5c3n4CC(CC)CCCC)N(CC(CC)CCCC)C21,19.02,-5.56,-3.65,-5.68,-3.9,,,,,inverted,SnO2/TPP-OEG,,,
69723,10.1039/d5ma01033k,COC(=O)C(C)(C)c1cc(C)cc(-c2sc3c4sc5cc(/C=C6/C(=O)c7cc(F)cc(c7)C(=O)/C6=C\c6cc(C(C)(C)C(=O)OC)c(-c7cc(C)cc(C(C)(C)C(=O)OC)c7)s6)sc5c4c(C(C)(C)C(=O)OC)ccc2-3)c1,CCCCCCCCCCCc1c(/C=C2\C(=O)c3cc(F)c(F)cc3C2=C(C#N)C#N)sc2c1sc1c3c4nsnc4c4c5sc6c(CCCCCCCCCCC)c(/C=C7\C(=O)c8cc(F)c(F)cc8C7=C(C#N)C#N)sc6c5n(CC(CC)CCCC)c4c3n(CC(CC)CCCC)c21,8.2,-5.56,-3.65,-5.65,-4.09,140.0,120.0,1:1.2,,inverted,,,chloroform,
69724,10.1039/d5ma01033k,COC(=O)C(C)(C)c1cc(C)cc(-c2sc3c4sc5cc(/C=C6/C(=O)c7cc(F)cc(c7)C(=O)/C6=C\c6cc(C(C)(C)C(=O)OC)c(-c7cc(C)cc(C(C)(C)C(=O)OC)c7)s6)sc5c4c(C(C)(C)C(=O)OC)ccc2-3)c1,CCCCCCCCCCCc1c(/C=C2\C(=O)c3cc(F)c(F)cc3C2=C(C#N)C#N)sc2c1sc1c3c4nsnc4c4c5sc6c(CCCCCCCCCCC)c(/C=C7\C(=O)c8cc(F)c(F)cc8C7=C(C#N)C#N)sc6c5n(CC(CC)CCCC)c4c3n(CC(CC)CCCC)c21,2.73,-5.56,-3.65,-5.65,-4.09,105.0,,1:1.2,,,,,o-xylene:tetralin (95:5),
69725,10.1039/d5ma01033k,COC(=O)C(C)(C)c1cc(C)cc(-c2sc3c4sc5cc(/C=C6/C(=O)c7cc(F)cc(c7)C(=O)/C6=C\c6cc(C(C)(C)C(=O)OC)c(-c7cc(C)cc(C(C)(C)C(=O)OC)c7)s6)sc5c4c(C(C)(C)C(=O)OC)ccc2-3)c1,CCCCCCCCCCCc1c(/C=C2\C(=O)c3cc(F)c(F)cc3C2=C(C#N)C#N)sc2c1sc1c3c4nsnc4c4c5sc6c(CCCCCCCCCCC)c(/C=C7\C(=O)c8cc(F)c(F)cc8C7=C(C#N)C#N)sc6c5n(CC(CC)CCCC)c4c3n(CC(CC)CCCC)c21,2.37,-5.56,-3.65,-5.65,-4.09,122.0,,1:1.2,,,,,o-xylene:tetralin (95:5),
69727,10.1039/d5ma01033k,COC(=O)C(C)(C)c1cc(C)cc(-c2sc3c4sc5cc(/C=C6/C(=O)c7cc(F)cc(c7)C(=O)/C6=C\c6cc(C(C)(C)C(=O)OC)c(-c7cc(C)cc(C(C)(C)C(=O)OC)c7)s6)sc5c4c(C(C)(C)C(=O)OC)ccc2-3)c1,CCCCCCCCCCCc1c(/C=C2\C(=O)c3cc(F)c(F)cc3C2=C(C#N)C#N)sc2c1sc1c3c4nsnc4c4c5sc6c(CCCCCCCCCCC)c(/C=C7\C(=O)c8cc(F)c(F)cc8C7=C(C#N)C#N)sc6c5n(CC(CC)CCCC)c4c3n(CC(CC)CCCC)c21,1.99,-5.56,-3.65,-5.65,-4.09,157.5,,1:1.2,,,,,o-xylene:tetralin (95:5),
69728,10.1039/d5ma01033k,COC(=O)C(C)(C)c1cc(C)cc(-c2sc3c4sc5cc(/C=C6/C(=O)c7cc(F)cc(c7)C(=O)/C6=C\c6cc(C(C)(C)C(=O)OC)c(-c7cc(C)cc(C(C)(C)C(=O)OC)c7)s6)sc5c4c(C(C)(C)C(=O)OC)ccc2-3)c1,CCCCCCCCCCCc1c(/C=C2\C(=O)c3cc(F)c(F)cc3C2=C(C#N)C#N)sc2c1sc1c3c4nsnc4c4c5sc6c(CCCCCCCCCCC)c(/C=C7\C(=O)c8cc(F)c(F)cc8C7=C(C#N)C#N)sc6c5n(CC(CC)CCCC)c4c3n(CC(CC)CCCC)c21,8.2,-5.56,-3.65,-5.65,-4.09,140.0,120.0,1:1.2,0 wt%,,,,,
69729,10.1039/d5ma01033k,COC(=O)C(C)(C)c1cc(C)cc(-c2sc3c4sc5cc(/C=C6/C(=O)c7cc(F)cc(c7)C(=O)/C6=C\c6cc(C(C)(C)C(=O)OC)c(-c7cc(C)cc(C(C)(C)C(=O)OC)c7)s6)sc5c4c(C(C)(C)C(=O)OC)ccc2-3)c1,CCCCCCCCCCCc1c(/C=C2\C(=O)c3cc(F)c(F)cc3C2=C(C#N)C#N)sc2c1sc1c3c4nsnc4c4c5sc6c(CCCCCCCCCCC)c(/C=C7\C(=O)c8cc(F)c(F)cc8C7=C(C#N)C#N)sc6c5n(CC(CC)CCCC)c4c3n(CC(CC)CCCC)c21,12.73,-5.56,-3.65,-5.65,-4.09,140.0,120.0,1:1.2,0 wt%,,,,,
69730,10.1039/d5ma01033k,COC(=O)C(C)(C)c1cc(C)cc(-c2sc3c4sc5cc(/C=C6/C(=O)c7cc(F)cc(c7)C(=O)/C6=C\c6cc(C(C)(C)C(=O)OC)c(-c7cc(C)cc(C(C)(C)C(=O)OC)c7)s6)sc5c4c(C(C)(C)C(=O)OC)ccc2-3)c1,CCCCCCCCCCCc1c(/C=C2\C(=O)c3cc(F)c(F)cc3C2=C(C#N)C#N)sc2c1sc1c3c4nsnc4c4c5sc6c(CCCCCCCCCCC)c(/C=C7\C(=O)c8cc(F)c(F)cc8C7=C(C#N)C#N)sc6c5n(CC(CC)CCCC)c4c3n(CC(CC)CCCC)c21,1.31,-5.56,-3.65,-5.65,-4.09,,,1:1.2,0 wt%,,,,,
69731,10.1039/d5ma01033k,COC(=O)C(C)(C)c1cc(C)cc(-c2sc3c4sc5cc(/C=C6/C(=O)c7cc(F)cc(c7)C(=O)/C6=C\c6cc(C(C)(C)C(=O)OC)c(-c7cc(C)cc(C(C)(C)C(=O)OC)c7)s6)sc5c4c(C(C)(C)C(=O)OC)ccc2-3)c1,CCCCCCCCCCCc1c(/C=C2\C(=O)c3cc(F)c(F)cc3C2=C(C#N)C#N)sc2c1sc1c3c4nsnc4c4c5sc6c(CCCCCCCCCCC)c(/C=C7\C(=O)c8cc(F)c(F)cc8C7=C(C#N)C#N)sc6c5n(CC(CC)CCCC)c4c3n(CC(CC)CCCC)c21,2.73,-5.56,-3.65,-5.65,-4.09,140.0,140.0,1:1.2,0 wt%,,,,,
69733,10.1039/d5ma01033k,COC(=O)C(C)(C)c1cc(C)cc(-c2sc3c4sc5cc(/C=C6/C(=O)c7cc(F)cc(c7)C(=O)/C6=C\c6cc(C(C)(C)C(=O)OC)c(-c7cc(C)cc(C(C)(C)C(=O)OC)c7)s6)sc5c4c(C(C)(C)C(=O)OC)ccc2-3)c1,CCCCCCCCCCCc1c(/C=C2\C(=O)c3cc(F)c(F)cc3C2=C(C#N)C#N)sc2c1sc1c3c4nsnc4c4c5sc6c(CCCCCCCCCCC)c(/C=C7\C(=O)c8cc(F)c(F)cc8C7=C(C#N)C#N)sc6c5n(CC(CC)CCCC)c4c3n(CC(CC)CCCC)c21,3.31,-5.56,-3.65,-5.65,-4.09,140.0,140.0,1:1.2,0.5 wt%,,,,,
69736,10.1039/d5mh00129c,COC(=O)C(C)(C)c1cc(C)cc(-c2sc3c4sc5cc(/C=C6/C(=O)c7cc(F)cc(c7)C(=O)/C6=C\c6cc(C(C)(C)C(=O)OC)c(-c7cc(C)cc(C(C)(C)C(=O)OC)c7)s6)sc5c4c(C(C)(C)C(=O)OC)ccc2-3)c1,CCCCCCC(CCCC)CCc1c(/C=C2\C(=O)c3cc(F)c(F)cc3C2=C(C#N)C#N)sc2c1sc1c3c4nsnc4c4c5sc6c(CCC(CCCC)CCCCCC)c(/C=C(\C)C(=C(C#N)C#N)c7cc(F)c(F)cc7C=O)sc6c5n(CC(CC)CCCC)c4c3n(CC(CC)CCCC)c21,17.6,-5.56,-3.65,,,100.0,,,,,,,,
69750,10.1039/d5mh02065d,COC(=O)C(C)(C)c1cc(C)cc(-c2sc3c4sc5cc(/C=C6/C(=O)c7cc(F)cc(c7)C(=O)/C6=C\c6cc(C(C)(C)C(=O)OC)c(-c7cc(C)cc(C(C)(C)C(=O)OC)c7)s6)sc5c4c(C(C)(C)C(=O)OC)ccc2-3)c1,CCCCCCC(CCCC)Cc1c(/C=C2\C(=O)c3cc(F)c(F)cc3C2=C(C#N)C#N)sc2c1SC1c3c(c4c(c5nsnc35)c3sc5c(CC(CCCC)CCCCCC)c(/C=C6\C(=O)c7cc(F)c(F)cc7C6=C(C#N)C#N)sc5c3n4CC(CC)CCCC)N(CC(CC)CCCC)C21,17.02,-5.56,-3.65,-5.68,-3.9,100.0,85.0,1:1.2 w/w,50 wt% relative to total donor and acceptor mass,,,,,
69753,10.1039/d5na00721f,CCCCCCc1cc(C)sc1C,CCCCCCCCCCC(CCCCCCCC)CN1C(=O)c2ccc3c4c(c(-c5ccc(-c6cccs6)s5)cc(c24)C1=O)C(=O)N(CC(CCCCCCCC)CCCCCCCCCC)C3=O,7.845,-5.01,-3.12,-5.71,-4.02,,,,,conventional,BCP,PEDOT:PSS,,
69754,10.1039/d5na00721f,CCCCCCc1cc(C)sc1C,CCCCCCCCCCC(CCCCCCCC)CN1C(=O)c2ccc3c4c(c(-c5ccc(-c6cccs6)s5)cc(c24)C1=O)C(=O)N(CC(CCCCCCCC)CCCCCCCCCC)C3=O,11.834,-5.01,-3.12,-5.71,-4.02,500.0,,,,conventional,BCP,PEDOT:PSS,,
69765,10.1039/d5nj00636h,CCCCCCc1cc(C)sc1C,CCCCC(=O)OCC1(c2ccccc2)c2cccc3cccc4cccc5cccc6cccc1c6c-5c-4c-3c2,3.68,-5.01,-3.12,-6.1,-3.7,,,,,,,,,
69778,10.1039/d5nr01722j,COC(=O)C(C)(C)c1cc(C)cc(-c2sc3c4sc5cc(/C=C6/C(=O)c7cc(F)cc(c7)C(=O)/C6=C\c6cc(C(C)(C)C(=O)OC)c(-c7cc(C)cc(C(C)(C)C(=O)OC)c7)s6)sc5c4c(C(C)(C)C(=O)OC)ccc2-3)c1,CCCCCCC(CCCC)Cc1c(/C=C2\C(=O)c3cc(F)c(F)cc3C2=C(C#N)C#N)sc2c1SC1c3c(c4c(c5nsnc35)c3sc5c(CC(CCCC)CCCCCC)c(/C=C6\C(=O)c7cc(F)c(F)cc7C6=C(C#N)C#N)sc5c3n4CC(CC)CCCC)N(CC(CC)CCCC)C21,15.1,-5.56,-3.65,-5.68,-3.9,100.0,,,,inverted,ZnO,,,
69779,10.1039/d5nr01722j,COC(=O)C(C)(C)c1cc(C)cc(-c2sc3c4sc5cc(/C=C6/C(=O)c7cc(F)cc(c7)C(=O)/C6=C\c6cc(C(C)(C)C(=O)OC)c(-c7cc(C)cc(C(C)(C)C(=O)OC)c7)s6)sc5c4c(C(C)(C)C(=O)OC)ccc2-3)c1,CCCCCCC(CCCC)Cc1c(/C=C2\C(=O)c3cc(F)c(F)cc3C2=C(C#N)C#N)sc2c1SC1c3c(c4c(c5nsnc35)c3sc5c(CC(CCCC)CCCCCC)c(/C=C6\C(=O)c7cc(F)c(F)cc7C6=C(C#N)C#N)sc5c3n4CC(CC)CCCC)N(CC(CC)CCCC)C21,15.07,-5.56,-3.65,-5.68,-3.9,100.0,,,,inverted,,,,
69799,10.1039/d5py00371g,CCCCCCCCCCCCOc1c2cc(-c3ccc(C4=C5C(=O)N(CCCCCCCC)C(c6ccc(-c7cc8c(OCCCCCCCCCCCC)c9sc(-c%10cc%11c%12nc%13c(-c%14cc(CCCCCCCCCCCC)c(CCCCCCCCCCCC)s%14)c%14nsnc%14c(-c%14cc(CCCCCCCCCCCC)c(CCCCCCCCCCCC)s%14)c%13nc%12c%12ccsc%12c%11s%10)cc9c(OCCCCCCCCCCCC)c8s7)s6)=C5C(=O)N4CCCCCCCC)s3)sc2c(OCCCCCCCCCCCC)c2ccsc12,CCCCCCc1ccc(C2(c3ccc(CCCCCC)cc3)c3cc4c(cc3-c3sc5cc(/C=C6\C(=O)c7cc(F)c(F)cc7C6=C(C#N)C#N)sc5c32)C(c2ccc(CCCCCC)cc2)(c2ccc(CCCCCC)cc2)c2c-4sc3cc(/C=C4\C(=O)c5cc(F)c(F)cc5C4=C(C#N)C#N)sc23)cc1,8.9,,,-5.66,-4.14,,,,,conventional,PNDIT-F3N,PEDOT:PSS,,
69874,10.1039/d5sc06584d,CCCCCCC(CCCC)Cc1csc(-c2cc3c4nsnc4c4cc(-c5cc(CC(CCCC)CCCCCC)c(-c6cc7c(-c8cc(F)c(CC(CC)CCCC)s8)c8sccc8c(-c8cc(F)c(CC(CC)CCCC)s8)c7s6)s5)sc4c3s2)c1,CCCCCCC(CCCC)Cc1c(/C=C2\C(=O)c3cc(F)c(F)cc3C2=C(C#N)C#N)sc2c1SC1c3c(c4c(c5nsnc35)c3sc5c(CC(CCCC)CCCCCC)c(/C=C6\C(=O)c7cc(F)c(F)cc7C6=C(C#N)C#N)sc5c3n4CC(CC)CCCC)N(CC(CC)CCCC)C21,19.24,-5.51,-2.77,-5.68,-3.9,100.0,,,,conventional,,,,
69875,10.1039/d5sc06584d,CCCCCCC(CCCC)Cc1csc(-c2cc3c4nsnc4c4cc(-c5cc(CC(CCCC)CCCCCC)c(-c6cc7c(-c8cc(F)c(CC(CC)CCCC)s8)c8sccc8c(-c8cc(F)c(CC(CC)CCCC)s8)c7s6)s5)sc4c3s2)c1,CCCCCCC(CCCC)Cc1c(/C=C2\C(=O)c3cc(F)c(F)cc3C2=C(C#N)C#N)sc2c1SC1c3c(c4c(c5nsnc35)c3sc5c(CC(CCCC)CCCCCC)c(/C=C6\C(=O)c7cc(F)c(F)cc7C6=C(C#N)C#N)sc5c3n4CC(CC)CCCC)N(CC(CC)CCCC)C21,19.48,-5.51,-2.77,-5.68,-3.9,,,,0.005 wt%,,,,,[2]OMe-Pyr-[8]CPP
69876,10.1039/d5sc06584d,CCCCCCC(CCCC)Cc1csc(-c2cc3c4nsnc4c4cc(-c5cc(CC(CCCC)CCCCCC)c(-c6cc7c(-c8cc(F)c(CC(CC)CCCC)s8)c8sccc8c(-c8cc(F)c(CC(CC)CCCC)s8)c7s6)s5)sc4c3s2)c1,CCCCCCC(CCCC)Cc1c(/C=C2\C(=O)c3cc(F)c(F)cc3C2=C(C#N)C#N)sc2c1SC1c3c(c4c(c5nsnc35)c3sc5c(CC(CCCC)CCCCCC)c(/C=C6\C(=O)c7cc(F)c(F)cc7C6=C(C#N)C#N)sc5c3n4CC(CC)CCCC)N(CC(CC)CCCC)C21,19.73,-5.51,-2.77,-5.68,-3.9,100.0,,,0.01 wt%,conventional,,,,[2]OMe-Pyr-[8]CPP
69877,10.1039/d5sc06584d,CCCCCCC(CCCC)Cc1csc(-c2cc3c4nsnc4c4cc(-c5cc(CC(CCCC)CCCCCC)c(-c6cc7c(-c8cc(F)c(CC(CC)CCCC)s8)c8sccc8c(-c8cc(F)c(CC(CC)CCCC)s8)c7s6)s5)sc4c3s2)c1,CCCCCCC(CCCC)Cc1c(/C=C2\C(=O)c3cc(F)c(F)cc3C2=C(C#N)C#N)sc2c1SC1c3c(c4c(c5nsnc35)c3sc5c(CC(CCCC)CCCCCC)c(/C=C6\C(=O)c7cc(F)c(F)cc7C6=C(C#N)C#N)sc5c3n4CC(CC)CCCC)N(CC(CC)CCCC)C21,17.61,-5.51,-2.77,-5.68,-3.9,100.0,,,0.05 wt%,conventional,,,,[2]OMe-Pyr-[8]CPP
69878,10.1039/d5sc06584d,CCCCCCC(CCCC)Cc1csc(-c2cc3c4nsnc4c4cc(-c5cc(CC(CCCC)CCCCCC)c(-c6cc7c(-c8cc(F)c(CC(CC)CCCC)s8)c8sccc8c(-c8cc(F)c(CC(CC)CCCC)s8)c7s6)s5)sc4c3s2)c1,CCCCCCC(CCCC)Cc1c(/C=C2\C(=O)c3cc(F)c(F)cc3C2=C(C#N)C#N)sc2c1SC1c3c(c4c(c5nsnc35)c3sc5c(CC(CCCC)CCCCCC)c(/C=C6\C(=O)c7cc(F)c(F)cc7C6=C(C#N)C#N)sc5c3n4CC(CC)CCCC)N(CC(CC)CCCC)C21,19.72,-5.51,-2.77,-5.68,-3.9,,,,0.005 wt%,,,,,[4]OMe-Pyr-[8]CPP
69879,10.1039/d5sc06584d,CCCCCCC(CCCC)Cc1csc(-c2cc3c4nsnc4c4cc(-c5cc(CC(CCCC)CCCCCC)c(-c6cc7c(-c8cc(F)c(CC(CC)CCCC)s8)c8sccc8c(-c8cc(F)c(CC(CC)CCCC)s8)c7s6)s5)sc4c3s2)c1,CCCCCCC(CCCC)Cc1c(/C=C2\C(=O)c3cc(F)c(F)cc3C2=C(C#N)C#N)sc2c1SC1c3c(c4c(c5nsnc35)c3sc5c(CC(CCCC)CCCCCC)c(/C=C6\C(=O)c7cc(F)c(F)cc7C6=C(C#N)C#N)sc5c3n4CC(CC)CCCC)N(CC(CC)CCCC)C21,19.96,-5.51,-2.77,-5.68,-3.9,,,,0.01 wt%,,,,,[4]OMe-Pyr-[8]CPP
69880,10.1039/d5sc06584d,CCCCCCC(CCCC)Cc1csc(-c2cc3c4nsnc4c4cc(-c5cc(CC(CCCC)CCCCCC)c(-c6cc7c(-c8cc(F)c(CC(CC)CCCC)s8)c8sccc8c(-c8cc(F)c(CC(CC)CCCC)s8)c7s6)s5)sc4c3s2)c1,CCCCCCC(CCCC)Cc1c(/C=C2\C(=O)c3cc(F)c(F)cc3C2=C(C#N)C#N)sc2c1SC1c3c(c4c(c5nsnc35)c3sc5c(CC(CCCC)CCCCCC)c(/C=C6\C(=O)c7cc(F)c(F)cc7C6=C(C#N)C#N)sc5c3n4CC(CC)CCCC)N(CC(CC)CCCC)C21,17.97,-5.51,-2.77,-5.68,-3.9,100.0,,,0.05 wt%,conventional,,,,[4]OMe-Pyr-[8]CPP
69881,10.1039/d5se00278h,COC(=O)C(C)(C)c1cc(C)cc(-c2sc3c4sc5cc(/C=C6/C(=O)c7cc(F)cc(c7)C(=O)/C6=C\c6cc(C(C)(C)C(=O)OC)c(-c7cc(C)cc(C(C)(C)C(=O)OC)c7)s6)sc5c4c(C(C)(C)C(=O)OC)ccc2-3)c1,CCCCCCCCCCCc1c(/C=C2\C(=O)c3cc(Cl)c(Cl)cc3C2=C(C#N)C#N)sc2c1sc1c3c4nsnc4c4c5sc6c(CCCCCCCCCCC)c(/C=C7\C(=O)c8cc(Cl)c(Cl)cc8C7=C(C#N)C#N)sc6c5n(CC(CC)CCCC)c4c3n(CC(CC)CCCC)c21,11.54,-5.56,-3.65,-5.72,-4.16,,,,,,,,,
69903,10.1039/d5se00768b,CCCCC(CC)COC(=O)c1sc2c(-c3cc4c(-c5ccc(CC(CC)CCCC)s5)c5sc(C)cc5c(-c5ccc(CC(CC)CCCC)s5)c4s3)sc(C)c2c1F,CCCCC(=O)OCC1(c2ccccc2)C2=CC=Cc3cccc4cccc5ccc6ccccc7cccc1c7c6c5c-4c3C2,6.65,-5.21,-3.6,-6.1,-3.9,102.0,,,,,,,,
69904,10.1039/d5se00768b,CCCCC(CC)COC(=O)c1sc2c(-c3cc4c(-c5ccc(CC(CC)CCCC)s5)c5sc(C)cc5c(-c5ccc(CC(CC)CCCC)s5)c4s3)sc(C)c2c1F,CCCCC(=O)OCC1(c2ccccc2)C2=CC=Cc3cccc4cccc5ccc6ccccc7cccc1c7c6c5c-4c3C2,7.11,-5.21,-3.6,-6.1,-3.9,93.0,,,,,,,,
69912,10.1039/d5ta00178a,CCCCC(CC)Cc1ccc(-c2c3cc(-c4ccc(-c5sc(-c6ccc(C)s6)c6c5C(=O)c5c(CC(CC)CCCC)sc(CC(CC)CCCC)c5C6=O)s4)sc3c(-c3ccc(CC(CC)CCCC)s3)c3cc(C)sc23)s1,CCCCCCc1ccc(C2(c3ccc(CCCCCC)cc3)c3cc4c(cc3-c3sc5cc(/C=C6\C(=O)c7ccccc7C6=C(C#N)C#N)sc5c32)C(c2ccc(CCCCCC)cc2)(c2ccc(CCCCCC)cc2)c2c-4sc3cc(/C=C4\C(=O)c5ccccc5C4=C(C#N)C#N)sc23)cc1,8.62,-5.33,-3.48,-5.576,-3.916,,,,0.5 vol%,,,,,DIO
69913,10.1039/d5ta00204d,COC(=O)C(C)(C)c1cc(C)cc(-c2sc3c4sc5cc(/C=C6/C(=O)c7cc(F)cc(c7)C(=O)/C6=C\c6cc(C(C)(C)C(=O)OC)c(-c7cc(C)cc(C(C)(C)C(=O)OC)c7)s6)sc5c4c(C(C)(C)C(=O)OC)ccc2-3)c1,CCCCCCCCCc1c(C=C2C(=O)c3cc(Cl)c(Cl)cc3C2=C(C#N)C#N)sc2c1sc1c3c4nsnc4c4c5sc6c(CCCCCCCCC)c(C=C7C(=O)c8cc(Cl)c(Cl)cc8C7=C(C#N)C#N)sc6c5n(CC(CCCC)CCCCCC)c4c3n(CC(CCCC)CCCCCC)c21,17.55,-5.56,-3.65,-5.68,-3.9,,,,,,,,,
69917,10.1039/d5ta00232j,CCCCCCC(CCCC)Cc1csc(-c2cc3c4nsnc4c4cc(-c5cc(CC(CCCC)CCCCCC)c(-c6cc7c(-c8cc(F)c(CC(CC)CCCC)s8)c8sccc8c(-c8cc(F)c(CC(CC)CCCC)s8)c7s6)s5)sc4c3s2)c1,CCCCCCCCCc1c(/C=C2\C(=O)c3cc(F)c(F)cc3C2=C(C#N)C#N)sc2c1sc1c3c4nsnc4c4c5sc6c(CCCCCCCCC)c(/C=C7\C(=O)c8cc(F)c(F)cc8C7=C(C#N)C#N)sc6c5n(C[C@H](CCCC)CCCCCC)c4c3n(CC(CCCC)CCCCCC)c21,17.21,-5.51,-2.77,,,,,,,,,,,
69921,10.1039/d5ta00232j,CCCCCCC(CCCC)Cc1csc(-c2cc3c4nsnc4c4cc(-c5cc(CC(CCCC)CCCCCC)c(-c6cc7c(-c8cc(F)c(CC(CC)CCCC)s8)c8sccc8c(-c8cc(F)c(CC(CC)CCCC)s8)c7s6)s5)sc4c3s2)c1,CCCCCCC(CCCC)Cc1c(/C=C2\C(=O)c3cc(F)c(F)cc3C2=C(C#N)C#N)sc2c1SC1c3c(c4c(c5nsnc35)c3sc5c(CC(CCCC)CCCCCC)c(/C=C6\C(=O)c7cc(F)c(F)cc7C6=C(C#N)C#N)sc5c3n4CC(CC)CCCC)N(CC(CC)CCCC)C21,18.14,-5.51,-2.77,-5.68,-3.9,,,,,,,,,
69923,10.1039/d5ta00384a,CCCCCCC(CCCC)Cc1csc(-c2cc3c(s2)-c2sc(-c4cc(CC(CCCC)CCCCCC)c(-c5cc6c(-c7cc(F)c(CC(CC)CCCC)s7)c7sccc7c(-c7cc(F)c(CC(CC)CCCC)s7)c6s5)s4)cc2[C@H]2N=CC=N[C@H]32)c1,CCc1cc(CC)c(-c2cc(-c3cc(-c4c(CC)cc(CC)cc4CC)c(-c4sc(/C=C5\C(=O)c6cc(F)c(F)cc6C5=C(C#N)C#N)cc4CC)s3)sc2-c2sc(/C=C3\C(=O)c4cc(F)c(F)cc4C3=C(C#N)C#N)cc2CC)c(CC)c1,12.62,-5.41,-2.82,-5.67,-3.96,,,,,,,,,
69925,10.1039/d5ta00434a,COC(=O)C(C)(C)c1cc(C)cc(-c2sc3c4sc5cc(/C=C6/C(=O)c7cc(F)cc(c7)C(=O)/C6=C\c6cc(C(C)(C)C(=O)OC)c(-c7cc(C)cc(C(C)(C)C(=O)OC)c7)s6)sc5c4c(C(C)(C)C(=O)OC)ccc2-3)c1,CCCCCCC(CCCC)Cc1c(/C=C2\C(=O)c3cc(F)c(F)cc3C2=C(C#N)C#N)sc2c1SC1c3c(c4c(c5nsnc35)c3sc5c(CC(CCCC)CCCCCC)c(/C=C6\C(=O)c7cc(F)c(F)cc7C6=C(C#N)C#N)sc5c3n4CC(CC)CCCC)N(CC(CC)CCCC)C21,17.2,-5.56,-3.65,-5.68,-3.9,,,,,,,,toluene,
69926,10.1039/d5ta00434a,COC(=O)C(C)(C)c1cc(C)cc(-c2sc3c4sc5cc(/C=C6/C(=O)c7cc(F)cc(c7)C(=O)/C6=C\c6cc(C(C)(C)C(=O)OC)c(-c7cc(C)cc(C(C)(C)C(=O)OC)c7)s6)sc5c4c(C(C)(C)C(=O)OC)ccc2-3)c1,CCCCCCC(CCCC)Cc1c(/C=C2\C(=O)c3cc(F)c(F)cc3C2=C(C#N)C#N)sc2c1SC1c3c(c4c(c5nsnc35)c3sc5c(CC(CCCC)CCCCCC)c(/C=C6\C(=O)c7cc(F)c(F)cc7C6=C(C#N)C#N)sc5c3n4CC(CC)CCCC)N(CC(CC)CCCC)C21,16.23,-5.56,-3.65,-5.68,-3.9,,,,,,,,toluene,
69927,10.1039/d5ta00434a,COC(=O)C(C)(C)c1cc(C)cc(-c2sc3c4sc5cc(/C=C6/C(=O)c7cc(F)cc(c7)C(=O)/C6=C\c6cc(C(C)(C)C(=O)OC)c(-c7cc(C)cc(C(C)(C)C(=O)OC)c7)s6)sc5c4c(C(C)(C)C(=O)OC)ccc2-3)c1,CCCCCCC(CCCC)Cc1c(/C=C2\C(=O)c3cc(F)c(F)cc3C2=C(C#N)C#N)sc2c1SC1c3c(c4c(c5nsnc35)c3sc5c(CC(CCCC)CCCCCC)c(/C=C6\C(=O)c7cc(F)c(F)cc7C6=C(C#N)C#N)sc5c3n4CC(CC)CCCC)N(CC(CC)CCCC)C21,16.02,-5.56,-3.65,-5.68,-3.9,,,,,,,,toluene,
69928,10.1039/d5ta00434a,COC(=O)C(C)(C)c1cc(C)cc(-c2sc3c4sc5cc(/C=C6/C(=O)c7cc(F)cc(c7)C(=O)/C6=C\c6cc(C(C)(C)C(=O)OC)c(-c7cc(C)cc(C(C)(C)C(=O)OC)c7)s6)sc5c4c(C(C)(C)C(=O)OC)ccc2-3)c1,CCCCCCC(CCCC)Cc1c(/C=C2\C(=O)c3cc(F)c(F)cc3C2=C(C#N)C#N)sc2c1SC1c3c(c4c(c5nsnc35)c3sc5c(CC(CCCC)CCCCCC)c(/C=C6\C(=O)c7cc(F)c(F)cc7C6=C(C#N)C#N)sc5c3n4CC(CC)CCCC)N(CC(CC)CCCC)C21,16.98,-5.56,-3.65,-5.68,-3.9,,,,,,,,TMB,
69929,10.1039/d5ta00434a,COC(=O)C(C)(C)c1cc(C)cc(-c2sc3c4sc5cc(/C=C6/C(=O)c7cc(F)cc(c7)C(=O)/C6=C\c6cc(C(C)(C)C(=O)OC)c(-c7cc(C)cc(C(C)(C)C(=O)OC)c7)s6)sc5c4c(C(C)(C)C(=O)OC)ccc2-3)c1,CCCCCCC(CCCC)Cc1c(/C=C2\C(=O)c3cc(F)c(F)cc3C2=C(C#N)C#N)sc2c1SC1c3c(c4c(c5nsnc35)c3sc5c(CC(CCCC)CCCCCC)c(/C=C6\C(=O)c7cc(F)c(F)cc7C6=C(C#N)C#N)sc5c3n4CC(CC)CCCC)N(CC(CC)CCCC)C21,16.95,-5.56,-3.65,-5.68,-3.9,,,,,,,,TMB,
69930,10.1039/d5ta00434a,COC(=O)C(C)(C)c1cc(C)cc(-c2sc3c4sc5cc(/C=C6/C(=O)c7cc(F)cc(c7)C(=O)/C6=C\c6cc(C(C)(C)C(=O)OC)c(-c7cc(C)cc(C(C)(C)C(=O)OC)c7)s6)sc5c4c(C(C)(C)C(=O)OC)ccc2-3)c1,CCCCCCC(CCCC)Cc1c(/C=C2\C(=O)c3cc(F)c(F)cc3C2=C(C#N)C#N)sc2c1SC1c3c(c4c(c5nsnc35)c3sc5c(CC(CCCC)CCCCCC)c(/C=C6\C(=O)c7cc(F)c(F)cc7C6=C(C#N)C#N)sc5c3n4CC(CC)CCCC)N(CC(CC)CCCC)C21,16.91,-5.56,-3.65,-5.68,-3.9,,,,,,,,TMB,
69933,10.1039/d5ta00483g,COC(=O)C(C)(C)c1cc(C)cc(-c2sc3c4sc5cc(/C=C6/C(=O)c7cc(F)cc(c7)C(=O)/C6=C\c6cc(C(C)(C)C(=O)OC)c(-c7cc(C)cc(C(C)(C)C(=O)OC)c7)s6)sc5c4c(C(C)(C)C(=O)OC)ccc2-3)c1,CCCCCCCCCCCc1c(/C=C2\C(=O)c3cc(F)c(F)cc3C2=C(C#N)C#N)sc2c1sc1c3c4nsnc4c4c5sc6c(CCCCCCCCCCC)c(/C=C7\C(=O)c8cc(F)c(F)cc8C7=C(C#N)C#N)sc6c5n(CC(CCCC)CCCCCC)c4c3n(CC(CCCC)CCCCCC)c21,16.98,-5.56,-3.65,-5.65,-4.1,,,,,conventional,,,,
69937,10.1039/d5ta00588d,CCCCCCC(CCCC)Cc1csc(-c2cc3c(s2)-c2sc(-c4cc(CC(CCCC)CCCCCC)c(-c5cc6c(-c7cc(F)c(CC(CC)CCCC)s7)c7sccc7c(-c7cc(F)c(CC(CC)CCCC)s7)c6s5)s4)cc2[C@H]2N=CC=N[C@H]32)c1,CCCCCCCCCCCc1c(/C=C2\C(=O)c3ccccc3C2=C(C#N)C#N)sc2c1sc1c3c4nsnc4c4c5sc6c(CCCCCCCCCCC)c(/C=C7\C(=O)c8cc(-c9cccs9)ccc8C7=C(C#N)C#N)sc6c5n(CC(CCCCCCCC)CCCCCCCCCC)c4c3n(CC(CCCCCCCC)CCCCCCCCCC)c21,16.62,-5.41,-2.82,-5.68,-3.94,,,,,,,,,
69942,10.1039/d5ta00713e,COC(=O)C(C)(C)c1cc(C)cc(-c2sc3c4sc5cc(/C=C6/C(=O)c7cc(F)cc(c7)C(=O)/C6=C\c6cc(C(C)(C)C(=O)OC)c(-c7cc(C)cc(C(C)(C)C(=O)OC)c7)s6)sc5c4c(C(C)(C)C(=O)OC)ccc2-3)c1,CCCCCCCCCCCc1c(/C=C2\C(=O)c3cc(Cl)c(Cl)cc3C2=C(C#N)C#N)sc2c1sc1c3c4nsnc4c4c5sc6c(CCCCCCCCCCC)c(/C=C7\C(=O)c8cc(Cl)c(Cl)cc8C7=C(C#N)C#N)sc6c5n(CC(CCCC)CCCCCC)c4c3n(CC(CCCC)CCCCCC)c21,17.4,-5.56,-3.65,-5.68,-4.1,,150.0,,,conventional,,PEDOT:PSS,,
69943,10.1039/d5ta00713e,COC(=O)C(C)(C)c1cc(C)cc(-c2sc3c4sc5cc(/C=C6/C(=O)c7cc(F)cc(c7)C(=O)/C6=C\c6cc(C(C)(C)C(=O)OC)c(-c7cc(C)cc(C(C)(C)C(=O)OC)c7)s6)sc5c4c(C(C)(C)C(=O)OC)ccc2-3)c1,CCCCCCCCCCCc1c(/C=C2\C(=O)c3cc(Cl)c(Cl)cc3C2=C(C#N)C#N)sc2c1sc1c3c4nsnc4c4c5sc6c(CCCCCCCCCCC)c(/C=C7\C(=O)c8cc(Cl)c(Cl)cc8C7=C(C#N)C#N)sc6c5n(CC(CCCC)CCCCCC)c4c3n(CC(CCCC)CCCCCC)c21,17.8,-5.56,-3.65,-5.68,-4.1,,,,,conventional,,2C2BA,,
69944,10.1039/d5ta00713e,COC(=O)C(C)(C)c1cc(C)cc(-c2sc3c4sc5cc(/C=C6/C(=O)c7cc(F)cc(c7)C(=O)/C6=C\c6cc(C(C)(C)C(=O)OC)c(-c7cc(C)cc(C(C)(C)C(=O)OC)c7)s6)sc5c4c(C(C)(C)C(=O)OC)ccc2-3)c1,CCCCCCCCCc1c(C=C2C(=O)c3cc(Cl)c(Cl)cc3C2=C(C#N)C#N)sc2c1sc1c3c4nsnc4c4c5sc6c(CCCCCCCCC)c(C=C7C(=O)c8cc(Cl)c(Cl)cc8C7=C(C#N)C#N)sc6c5n(CC(CCCC)CCCCCC)c4c3n(CC(CCCC)CCCCCC)c21,17.9,-5.56,-3.65,-5.68,-3.9,,,,,,,PEDOT:PSS,,
69945,10.1039/d5ta00713e,COC(=O)C(C)(C)c1cc(C)cc(-c2sc3c4sc5cc(/C=C6/C(=O)c7cc(F)cc(c7)C(=O)/C6=C\c6cc(C(C)(C)C(=O)OC)c(-c7cc(C)cc(C(C)(C)C(=O)OC)c7)s6)sc5c4c(C(C)(C)C(=O)OC)ccc2-3)c1,CCCCCCCCCc1c(C=C2C(=O)c3cc(Cl)c(Cl)cc3C2=C(C#N)C#N)sc2c1sc1c3c4nsnc4c4c5sc6c(CCCCCCCCC)c(C=C7C(=O)c8cc(Cl)c(Cl)cc8C7=C(C#N)C#N)sc6c5n(CC(CCCC)CCCCCC)c4c3n(CC(CCCC)CCCCCC)c21,18.1,-5.56,-3.65,-5.68,-3.9,,,,,,,2C2BA,,
69946,10.1039/d5ta00713e,COC(=O)C(C)(C)c1cc(C)cc(-c2sc3c4sc5cc(/C=C6/C(=O)c7cc(F)cc(c7)C(=O)/C6=C\c6cc(C(C)(C)C(=O)OC)c(-c7cc(C)cc(C(C)(C)C(=O)OC)c7)s6)sc5c4c(C(C)(C)C(=O)OC)ccc2-3)c1,CCCCCCCCCc1c(C=C2C(=O)c3cc(Cl)c(Cl)cc3C2=C(C#N)C#N)sc2c1sc1c3c4nsnc4c4c5sc6c(CCCCCCCCC)c(C=C7C(=O)c8cc(Cl)c(Cl)cc8C7=C(C#N)C#N)sc6c5n(CC(CCCC)CCCCCC)c4c3n(CC(CCCC)CCCCCC)c21,16.6,-5.56,-3.65,-5.68,-3.9,,150.0,,,conventional,,PEDOT:PSS,,
69947,10.1039/d5ta00713e,COC(=O)C(C)(C)c1cc(C)cc(-c2sc3c4sc5cc(/C=C6/C(=O)c7cc(F)cc(c7)C(=O)/C6=C\c6cc(C(C)(C)C(=O)OC)c(-c7cc(C)cc(C(C)(C)C(=O)OC)c7)s6)sc5c4c(C(C)(C)C(=O)OC)ccc2-3)c1,CCCCCCCCCc1c(C=C2C(=O)c3cc(Cl)c(Cl)cc3C2=C(C#N)C#N)sc2c1sc1c3c4nsnc4c4c5sc6c(CCCCCCCCC)c(C=C7C(=O)c8cc(Cl)c(Cl)cc8C7=C(C#N)C#N)sc6c5n(CC(CCCC)CCCCCC)c4c3n(CC(CCCC)CCCCCC)c21,16.7,-5.56,-3.65,-5.68,-3.9,,,,,,,2C2BA,,
69962,10.1039/d5ta02247a,COC(=O)C(C)(C)c1cc(C)cc(-c2sc3c4sc5cc(/C=C6/C(=O)c7cc(F)cc(c7)C(=O)/C6=C\c6cc(C(C)(C)C(=O)OC)c(-c7cc(C)cc(C(C)(C)C(=O)OC)c7)s6)sc5c4c(C(C)(C)C(=O)OC)ccc2-3)c1,CCCCCCCCCCCc1c(/C=C2\C(=O)c3cc(C(C)(C)C)ccc3C2=C(C#N)C#N)sc2c1sc1c3c4nsnc4c4c5sc6c(CCCCCCCCCCC)c(/C=C7\C(=O)c8ccc(C(C)(C)C)cc8C7=C(C#N)C#N)sc6c5n(C[C@H](CCCC)CCCCCC)c4c3n(CC(CCCC)CCCCCC)c21,18.3,-5.56,-3.65,,,100.0,,,,,,,,
69963,10.1039/d5ta02247a,COC(=O)C(C)(C)c1cc(C)cc(-c2sc3c4sc5cc(/C=C6/C(=O)c7cc(F)cc(c7)C(=O)/C6=C\c6cc(C(C)(C)C(=O)OC)c(-c7cc(C)cc(C(C)(C)C(=O)OC)c7)s6)sc5c4c(C(C)(C)C(=O)OC)ccc2-3)c1,CCCCCCCCCCCc1c(/C=C2\C(=O)c3cc(C(C)(C)C)ccc3C2=C(C#N)C#N)sc2c1sc1c3c4nsnc4c4c5sc6c(CCCCCCCCCCC)c(/C=C7\C(=O)c8ccc(C(C)(C)C)cc8C7=C(C#N)C#N)sc6c5n(C[C@H](CCCC)CCCCCC)c4c3n(CC(CCCC)CCCCCC)c21,17.2,-5.56,-3.65,,,200.0,,,,,,,,
