Repository: JiYiqaq/PCE-KA-GNN

# Data directory

- `raw/Active_Database.csv` is the immutable source dataset bundled under CC BY 4.0. Do not overwrite it with processed data.
- `processed/` is created and populated by the training pipeline. Generated `.pt` and `.pth` caches are intentionally ignored by Git because they can exceed GitHub's normal single-file limit.

See `../DATA_LICENSE.md` for provenance, license and checksum information.

File: data/processed/device_records.csv (part 125 of 250)
record_id,doi,donor_smiles,acceptor_smiles,pce,homo_d,lumo_d,homo_a,lumo_a,active_layer_thickness,annealing_temp,d_a_ratio,additive_ratio,device_type,etl_canonical,htl_canonical,solvent_canonical,additive_canonical
69964,10.1039/d5ta02247a,COC(=O)C(C)(C)c1cc(C)cc(-c2sc3c4sc5cc(/C=C6/C(=O)c7cc(F)cc(c7)C(=O)/C6=C\c6cc(C(C)(C)C(=O)OC)c(-c7cc(C)cc(C(C)(C)C(=O)OC)c7)s6)sc5c4c(C(C)(C)C(=O)OC)ccc2-3)c1,CCCCCCCCCCCc1c(/C=C2\C(=O)c3cc(C(C)(C)C)ccc3C2=C(C#N)C#N)sc2c1sc1c3c4nsnc4c4c5sc6c(CCCCCCCCCCC)c(/C=C7\C(=O)c8ccc(C(C)(C)C)cc8C7=C(C#N)C#N)sc6c5n(C[C@H](CCCC)CCCCCC)c4c3n(CC(CCCC)CCCCCC)c21,16.1,-5.56,-3.65,,,300.0,,,,,,,,
69967,10.1039/d5ta02506k,COC(=O)C(C)(C)c1cc(C)cc(-c2sc3c4sc5cc(/C=C6/C(=O)c7cc(F)cc(c7)C(=O)/C6=C\c6cc(C(C)(C)C(=O)OC)c(-c7cc(C)cc(C(C)(C)C(=O)OC)c7)s6)sc5c4c(C(C)(C)C(=O)OC)ccc2-3)c1,CCCCCCCCCCCc1c(/C=C2\C(=O)c3ccccc3C2=C(C#N)C#N)sc2c1sc1c3c4nsnc4c4c5sc6c(CCCCCCCCCCC)c(/C=C7\C(=O)c8cc(-c9cccs9)ccc8C7=C(C#N)C#N)sc6c5n(CC(CCCCCCCC)CCCCCCCCCC)c4c3n(CC(CCCCCCCC)CCCCCCCCCC)c21,16.26,-5.56,-3.65,-5.68,-3.94,,,,,,,,,
69986,10.1039/d5ta03049h,COC(=O)C(C)(C)c1cc(C)cc(-c2sc3c4sc5cc(/C=C6/C(=O)c7cc(F)cc(c7)C(=O)/C6=C\c6cc(C(C)(C)C(=O)OC)c(-c7cc(C)cc(C(C)(C)C(=O)OC)c7)s6)sc5c4c(C(C)(C)C(=O)OC)ccc2-3)c1,CCCCCCCCCc1c(/C=C2\C(=O)c3cc(Cl)c(Cl)cc3C2=C(C#N)C#N)sc2c1sc1c3c4nsnc4c4c5sc6c(CCC)c(/C=C7\C(=O)c8cc(Cl)c(Cl)cc8C7=C(C#N)C#N)sc6c5n(CC(CCCC)CCCCCC)c4c3n(CC(CCCC)CCCCCC)c21,16.51,-5.56,-3.65,-5.66,-4.14,,,1:1.2,,,,,,
69993,10.1039/d5ta03360h,COC(=O)C(C)(C)c1cc(C)cc(-c2sc3c4sc5cc(/C=C6/C(=O)c7cc(F)cc(c7)C(=O)/C6=C\c6cc(C(C)(C)C(=O)OC)c(-c7cc(C)cc(C(C)(C)C(=O)OC)c7)s6)sc5c4c(C(C)(C)C(=O)OC)ccc2-3)c1,CCCCCCC(CCCC)Cc1c(/C=C2\C(=O)c3cc(F)c(F)cc3C2=C(C#N)C#N)sc2c1SC1c3c(c4c(c5nsnc35)c3sc5c(CC(CCCC)CCCCCC)c(/C=C6\C(=O)c7cc(F)c(F)cc7C6=C(C#N)C#N)sc5c3n4CC(CC)CCCC)N(CC(CC)CCCC)C21,10.31,-5.56,-3.65,-5.68,-3.9,,,,,conventional,,,,
69994,10.1039/d5ta03360h,COC(=O)C(C)(C)c1cc(C)cc(-c2sc3c4sc5cc(/C=C6/C(=O)c7cc(F)cc(c7)C(=O)/C6=C\c6cc(C(C)(C)C(=O)OC)c(-c7cc(C)cc(C(C)(C)C(=O)OC)c7)s6)sc5c4c(C(C)(C)C(=O)OC)ccc2-3)c1,CCCCCCC(CCCC)Cc1c(/C=C2\C(=O)c3cc(F)c(F)cc3C2=C(C#N)C#N)sc2c1SC1c3c(c4c(c5nsnc35)c3sc5c(CC(CCCC)CCCCCC)c(/C=C6\C(=O)c7cc(F)c(F)cc7C6=C(C#N)C#N)sc5c3n4CC(CC)CCCC)N(CC(CC)CCCC)C21,17.26,-5.56,-3.65,-5.68,-3.9,,,,,conventional,,2PACz,,
69995,10.1039/d5ta03360h,COC(=O)C(C)(C)c1cc(C)cc(-c2sc3c4sc5cc(/C=C6/C(=O)c7cc(F)cc(c7)C(=O)/C6=C\c6cc(C(C)(C)C(=O)OC)c(-c7cc(C)cc(C(C)(C)C(=O)OC)c7)s6)sc5c4c(C(C)(C)C(=O)OC)ccc2-3)c1,CCCCCCC(CCCC)Cc1c(/C=C2\C(=O)c3cc(F)c(F)cc3C2=C(C#N)C#N)sc2c1SC1c3c(c4c(c5nsnc35)c3sc5c(CC(CCCC)CCCCCC)c(/C=C6\C(=O)c7cc(F)c(F)cc7C6=C(C#N)C#N)sc5c3n4CC(CC)CCCC)N(CC(CC)CCCC)C21,17.27,-5.56,-3.65,-5.68,-3.9,,,,,conventional,,MoO3,,
69996,10.1039/d5ta03440j,CCCCCCCCC(CCCCCC)COc1cnc2c(C)c(F)c(F)c(-c3ccc(C)s3)c2n1,CCCCCCCCCCCc1c(/C=C2\C(=O)c3ccccc3C2=C(C#N)C#N)sc2c1sc1c3c4nsnc4c4c5sc6c(CCCCCCCCCCC)c(/C=C7\C(=O)c8cc(-c9cccs9)ccc8C7=C(C#N)C#N)sc6c5n(CC(CCCCCCCC)CCCCCCCCCC)c4c3n(CC(CCCCCCCC)CCCCCCCCCC)c21,13.83,-5.54,-2.92,-5.68,-3.94,,,,,,,,,
69997,10.1039/d5ta03440j,CCCCCCCCC(CCCCCC)COc1cnc2c(C)c(F)c(F)c(-c3ccc(C)s3)c2n1,CCCCCCCCCCCc1c(/C=C2\C(=O)c3ccccc3C2=C(C#N)C#N)sc2c1sc1c3c4nsnc4c4c5sc6c(CCCCCCCCCCC)c(/C=C7\C(=O)c8cc(-c9cccs9)ccc8C7=C(C#N)C#N)sc6c5n(CC(CCCCCCCC)CCCCCCCCCC)c4c3n(CC(CCCCCCCC)CCCCCCCCCC)c21,12.59,-5.54,-2.92,-5.68,-3.94,,80.0,,,,,,,
69998,10.1039/d5ta03440j,CCCCCCC(CCCC)COC(=O)c1ccsc1/C=C/c1sc(-c2cccs2)cc1C(=O)OCC(CCCC)CCCCCC,CCCCCCCCCCCc1c(/C=C2\C(=O)c3ccccc3C2=C(C#N)C#N)sc2c1sc1c3c4nsnc4c4c5sc6c(CCCCCCCCCCC)c(/C=C7\C(=O)c8cc(-c9cccs9)ccc8C7=C(C#N)C#N)sc6c5n(CC(CCCCCCCC)CCCCCCCCCC)c4c3n(CC(CCCCCCCC)CCCCCCCCCC)c21,15.34,,,-5.68,-3.94,,,,,,,,,
69999,10.1039/d5ta03440j,CCCCCCC(CCCC)COC(=O)c1ccsc1/C=C/c1sc(-c2cccs2)cc1C(=O)OCC(CCCC)CCCCCC,CCCCCCCCCCCc1c(/C=C2\C(=O)c3ccccc3C2=C(C#N)C#N)sc2c1sc1c3c4nsnc4c4c5sc6c(CCCCCCCCCCC)c(/C=C7\C(=O)c8cc(-c9cccs9)ccc8C7=C(C#N)C#N)sc6c5n(CC(CCCCCCCC)CCCCCCCCCC)c4c3n(CC(CCCCCCCC)CCCCCCCCCC)c21,14.11,,,-5.68,-3.94,,80.0,,,,,,,
70000,10.1039/d5ta03440j,COC(=O)C(C)(C)c1cc(C)cc(-c2sc3c4sc5cc(/C=C6/C(=O)c7cc(F)cc(c7)C(=O)/C6=C\c6cc(C(C)(C)C(=O)OC)c(-c7cc(C)cc(C(C)(C)C(=O)OC)c7)s6)sc5c4c(C(C)(C)C(=O)OC)ccc2-3)c1,CCCCCCCCCCCc1c(/C=C2\C(=O)c3ccccc3C2=C(C#N)C#N)sc2c1sc1c3c4nsnc4c4c5sc6c(CCCCCCCCCCC)c(/C=C7\C(=O)c8cc(-c9cccs9)ccc8C7=C(C#N)C#N)sc6c5n(CC(CCCCCCCC)CCCCCCCCCC)c4c3n(CC(CCCCCCCC)CCCCCCCCCC)c21,16.49,-5.56,-3.65,-5.68,-3.94,,,,,,,,,
70001,10.1039/d5ta03440j,COC(=O)C(C)(C)c1cc(C)cc(-c2sc3c4sc5cc(/C=C6/C(=O)c7cc(F)cc(c7)C(=O)/C6=C\c6cc(C(C)(C)C(=O)OC)c(-c7cc(C)cc(C(C)(C)C(=O)OC)c7)s6)sc5c4c(C(C)(C)C(=O)OC)ccc2-3)c1,CCCCCCCCCCCc1c(/C=C2\C(=O)c3ccccc3C2=C(C#N)C#N)sc2c1sc1c3c4nsnc4c4c5sc6c(CCCCCCCCCCC)c(/C=C7\C(=O)c8cc(-c9cccs9)ccc8C7=C(C#N)C#N)sc6c5n(CC(CCCCCCCC)CCCCCCCCCC)c4c3n(CC(CCCCCCCC)CCCCCCCCCC)c21,14.83,-5.56,-3.65,-5.68,-3.94,,80.0,,,,,,,
70002,10.1039/d5ta03440j,CCCCCCC(CCCC)Cc1csc(-c2cc3c4nsnc4c4cc(-c5cc(CC(CCCC)CCCCCC)c(-c6cc7c(-c8cc(F)c(CC(CC)CCCC)s8)c8sccc8c(-c8cc(F)c(CC(CC)CCCC)s8)c7s6)s5)sc4c3s2)c1,CCCCCCCCCCCc1c(/C=C2\C(=O)c3ccccc3C2=C(C#N)C#N)sc2c1sc1c3c4nsnc4c4c5sc6c(CCCCCCCCCCC)c(/C=C7\C(=O)c8cc(-c9cccs9)ccc8C7=C(C#N)C#N)sc6c5n(CC(CCCCCCCC)CCCCCCCCCC)c4c3n(CC(CCCCCCCC)CCCCCCCCCC)c21,16.48,-5.51,-2.77,-5.68,-3.94,,,,,,,,,
70003,10.1039/d5ta03440j,CCCCCCC(CCCC)Cc1csc(-c2cc3c4nsnc4c4cc(-c5cc(CC(CCCC)CCCCCC)c(-c6cc7c(-c8cc(F)c(CC(CC)CCCC)s8)c8sccc8c(-c8cc(F)c(CC(CC)CCCC)s8)c7s6)s5)sc4c3s2)c1,CCCCCCCCCCCc1c(/C=C2\C(=O)c3ccccc3C2=C(C#N)C#N)sc2c1sc1c3c4nsnc4c4c5sc6c(CCCCCCCCCCC)c(/C=C7\C(=O)c8cc(-c9cccs9)ccc8C7=C(C#N)C#N)sc6c5n(CC(CCCCCCCC)CCCCCCCCCC)c4c3n(CC(CCCCCCCC)CCCCCCCCCC)c21,15.01,-5.51,-2.77,-5.68,-3.94,,80.0,,,,,,,
70004,10.1039/d5ta03440j,CCCCCCC(CCCC)Cc1csc(-c2cc3c(s2)-c2sc(-c4cc(CC(CCCC)CCCCCC)c(-c5cc6c(-c7cc(F)c(CC(CC)CCCC)s7)c7sccc7c(-c7cc(F)c(CC(CC)CCCC)s7)c6s5)s4)cc2[C@H]2N=CC=N[C@H]32)c1,CCCCCCCCCCCc1c(/C=C2\C(=O)c3ccccc3C2=C(C#N)C#N)sc2c1sc1c3c4nsnc4c4c5sc6c(CCCCCCCCCCC)c(/C=C7\C(=O)c8cc(-c9cccs9)ccc8C7=C(C#N)C#N)sc6c5n(CC(CCCCCCCC)CCCCCCCCCC)c4c3n(CC(CCCCCCCC)CCCCCCCCCC)c21,17.32,-5.41,-2.82,-5.68,-3.94,,,,,,,,,
70005,10.1039/d5ta03440j,CCCCCCC(CCCC)Cc1csc(-c2cc3c(s2)-c2sc(-c4cc(CC(CCCC)CCCCCC)c(-c5cc6c(-c7cc(F)c(CC(CC)CCCC)s7)c7sccc7c(-c7cc(F)c(CC(CC)CCCC)s7)c6s5)s4)cc2[C@H]2N=CC=N[C@H]32)c1,CCCCCCCCCCCc1c(/C=C2\C(=O)c3ccccc3C2=C(C#N)C#N)sc2c1sc1c3c4nsnc4c4c5sc6c(CCCCCCCCCCC)c(/C=C7\C(=O)c8cc(-c9cccs9)ccc8C7=C(C#N)C#N)sc6c5n(CC(CCCCCCCC)CCCCCCCCCC)c4c3n(CC(CCCCCCCC)CCCCCCCCCC)c21,15.99,-5.41,-2.82,-5.68,-3.94,,80.0,,,,,,,
70006,10.1039/d5ta03640b,COC(=O)C(C)(C)c1cc(C)cc(-c2sc3c4sc5cc(/C=C6/C(=O)c7cc(F)cc(c7)C(=O)/C6=C\c6cc(C(C)(C)C(=O)OC)c(-c7cc(C)cc(C(C)(C)C(=O)OC)c7)s6)sc5c4c(C(C)(C)C(=O)OC)ccc2-3)c1,CCC1(CC)c2cc3c(cc2-c2sc(/C=C4\C(=O)c5cc(F)c(F)cc5C4=C(C#N)C#N)cc21)C(CC)(CC)c1cc(/C=C2\C(=O)c4cc(F)c(F)cc4C2=C(C#N)C#N)sc1-3,8.98,-5.56,-3.65,-5.75,-4.06,,80.0,1:1,,,,,,
70012,10.1039/d5ta03700j,COC(=O)C(C)(C)c1cc(C)cc(-c2sc3c4sc5cc(/C=C6/C(=O)c7cc(F)cc(c7)C(=O)/C6=C\c6cc(C(C)(C)C(=O)OC)c(-c7cc(C)cc(C(C)(C)C(=O)OC)c7)s6)sc5c4c(C(C)(C)C(=O)OC)ccc2-3)c1,CCCCCCC(CCCC)Cc1c(/C=C2\C(=O)c3cc(F)c(F)cc3C2=C(C#N)C#N)sc2c1SC1c3c(c4c(c5nsnc35)c3sc5c(CC(CCCC)CCCCCC)c(/C=C6\C(=O)c7cc(F)c(F)cc7C6=C(C#N)C#N)sc5c3n4CC(CC)CCCC)N(CC(CC)CCCC)C21,17.53,-5.56,-3.65,-5.68,-3.9,,85.0,,0.25%,,,,,DIO
70015,10.1039/d5ta03837e,COC(=O)C(C)(C)c1cc(C)cc(-c2sc3c4sc5cc(/C=C6/C(=O)c7cc(F)cc(c7)C(=O)/C6=C\c6cc(C(C)(C)C(=O)OC)c(-c7cc(C)cc(C(C)(C)C(=O)OC)c7)s6)sc5c4c(C(C)(C)C(=O)OC)ccc2-3)c1,CCCCCCCCCc1c(C=C2C(=O)c3cc(Cl)c(Cl)cc3C2=C(C#N)C#N)sc2c1sc1c3c4nsnc4c4c5sc6c(CCCCCCCCC)c(C=C7C(=O)c8cc(Cl)c(Cl)cc8C7=C(C#N)C#N)sc6c5n(CC(CCCC)CCCCCC)c4c3n(CC(CCCC)CCCCCC)c21,12.1,-5.56,-3.65,-5.68,-3.9,,,6:12 w/w,,,,MoO3,,
70016,10.1039/d5ta03837e,COC(=O)C(C)(C)c1cc(C)cc(-c2sc3c4sc5cc(/C=C6/C(=O)c7cc(F)cc(c7)C(=O)/C6=C\c6cc(C(C)(C)C(=O)OC)c(-c7cc(C)cc(C(C)(C)C(=O)OC)c7)s6)sc5c4c(C(C)(C)C(=O)OC)ccc2-3)c1,CCCCCCCCCc1c(C=C2C(=O)c3cc(Cl)c(Cl)cc3C2=C(C#N)C#N)sc2c1sc1c3c4nsnc4c4c5sc6c(CCCCCCCCC)c(C=C7C(=O)c8cc(Cl)c(Cl)cc8C7=C(C#N)C#N)sc6c5n(CC(CCCC)CCCCCC)c4c3n(CC(CCCC)CCCCCC)c21,10.9,-5.56,-3.65,-5.68,-3.9,,,6:12 w/w,,,,MoO3,,
70017,10.1039/d5ta03837e,COC(=O)C(C)(C)c1cc(C)cc(-c2sc3c4sc5cc(/C=C6/C(=O)c7cc(F)cc(c7)C(=O)/C6=C\c6cc(C(C)(C)C(=O)OC)c(-c7cc(C)cc(C(C)(C)C(=O)OC)c7)s6)sc5c4c(C(C)(C)C(=O)OC)ccc2-3)c1,CCCCCCCCCc1c(C=C2C(=O)c3cc(Cl)c(Cl)cc3C2=C(C#N)C#N)sc2c1sc1c3c4nsnc4c4c5sc6c(CCCCCCCCC)c(C=C7C(=O)c8cc(Cl)c(Cl)cc8C7=C(C#N)C#N)sc6c5n(CC(CCCC)CCCCCC)c4c3n(CC(CCCC)CCCCCC)c21,9.3,-5.56,-3.65,-5.68,-3.9,,,6:12 w/w,,,,MoO3,,
70018,10.1039/d5ta03918e,COC(=O)C(C)(C)c1cc(C)cc(-c2sc3c4sc5cc(/C=C6/C(=O)c7cc(F)cc(c7)C(=O)/C6=C\c6cc(C(C)(C)C(=O)OC)c(-c7cc(C)cc(C(C)(C)C(=O)OC)c7)s6)sc5c4c(C(C)(C)C(=O)OC)ccc2-3)c1,CCCCCCCCCc1c(C=C2C(=O)c3cc(Cl)c(Cl)cc3C2=C(C#N)C#N)sc2c1sc1c3c4nsnc4c4c5sc6c(CCCCCCCCC)c(C=C7C(=O)c8cc(Cl)c(Cl)cc8C7=C(C#N)C#N)sc6c5n(CC(CCCC)CCCCCC)c4c3n(CC(CCCC)CCCCCC)c21,15.3,-5.56,-3.65,-5.68,-3.9,,,1:5,,,,,,
70019,10.1039/d5ta03918e,COC(=O)C(C)(C)c1cc(C)cc(-c2sc3c4sc5cc(/C=C6/C(=O)c7cc(F)cc(c7)C(=O)/C6=C\c6cc(C(C)(C)C(=O)OC)c(-c7cc(C)cc(C(C)(C)C(=O)OC)c7)s6)sc5c4c(C(C)(C)C(=O)OC)ccc2-3)c1,CCCCCCCCCc1c(C=C2C(=O)c3cc(Cl)c(Cl)cc3C2=C(C#N)C#N)sc2c1sc1c3c4nsnc4c4c5sc6c(CCCCCCCCC)c(C=C7C(=O)c8cc(Cl)c(Cl)cc8C7=C(C#N)C#N)sc6c5n(CC(CCCC)CCCCCC)c4c3n(CC(CCCC)CCCCCC)c21,16.2,-5.56,-3.65,-5.68,-3.9,,,1:5,0 wt%,,,4PACz,,
70020,10.1039/d5ta03918e,COC(=O)C(C)(C)c1cc(C)cc(-c2sc3c4sc5cc(/C=C6/C(=O)c7cc(F)cc(c7)C(=O)/C6=C\c6cc(C(C)(C)C(=O)OC)c(-c7cc(C)cc(C(C)(C)C(=O)OC)c7)s6)sc5c4c(C(C)(C)C(=O)OC)ccc2-3)c1,CCCCCCCCCc1c(C=C2C(=O)c3cc(Cl)c(Cl)cc3C2=C(C#N)C#N)sc2c1sc1c3c4nsnc4c4c5sc6c(CCCCCCCCC)c(C=C7C(=O)c8cc(Cl)c(Cl)cc8C7=C(C#N)C#N)sc6c5n(CC(CCCC)CCCCCC)c4c3n(CC(CCCC)CCCCCC)c21,15.9,-5.56,-3.65,-5.68,-3.9,,,1:5,5 wt%,,,PEDOT/4PACz,,
70021,10.1039/d5ta03918e,COC(=O)C(C)(C)c1cc(C)cc(-c2sc3c4sc5cc(/C=C6/C(=O)c7cc(F)cc(c7)C(=O)/C6=C\c6cc(C(C)(C)C(=O)OC)c(-c7cc(C)cc(C(C)(C)C(=O)OC)c7)s6)sc5c4c(C(C)(C)C(=O)OC)ccc2-3)c1,CCCCCCCCCc1c(C=C2C(=O)c3cc(Cl)c(Cl)cc3C2=C(C#N)C#N)sc2c1sc1c3c4nsnc4c4c5sc6c(CCCCCCCCC)c(C=C7C(=O)c8cc(Cl)c(Cl)cc8C7=C(C#N)C#N)sc6c5n(CC(CCCC)CCCCCC)c4c3n(CC(CCCC)CCCCCC)c21,16.6,-5.56,-3.65,-5.68,-3.9,,,1:5,5 wt%,,,4PACz,,
70022,10.1039/d5ta03918e,COC(=O)C(C)(C)c1cc(C)cc(-c2sc3c4sc5cc(/C=C6/C(=O)c7cc(F)cc(c7)C(=O)/C6=C\c6cc(C(C)(C)C(=O)OC)c(-c7cc(C)cc(C(C)(C)C(=O)OC)c7)s6)sc5c4c(C(C)(C)C(=O)OC)ccc2-3)c1,CCCCCCCCCc1c(C=C2C(=O)c3cc(Cl)c(Cl)cc3C2=C(C#N)C#N)sc2c1sc1c3c4nsnc4c4c5sc6c(CCCCCCCCC)c(C=C7C(=O)c8cc(Cl)c(Cl)cc8C7=C(C#N)C#N)sc6c5n(CC(CCCC)CCCCCC)c4c3n(CC(CCCC)CCCCCC)c21,12.4,-5.56,-3.65,-5.68,-3.9,95.0,,1:5,5 wt%,,BCP,,,
70023,10.1039/d5ta03918e,COC(=O)C(C)(C)c1cc(C)cc(-c2sc3c4sc5cc(/C=C6/C(=O)c7cc(F)cc(c7)C(=O)/C6=C\c6cc(C(C)(C)C(=O)OC)c(-c7cc(C)cc(C(C)(C)C(=O)OC)c7)s6)sc5c4c(C(C)(C)C(=O)OC)ccc2-3)c1,CCCCCCCCCc1c(C=C2C(=O)c3cc(Cl)c(Cl)cc3C2=C(C#N)C#N)sc2c1sc1c3c4nsnc4c4c5sc6c(CCCCCCCCC)c(C=C7C(=O)c8cc(Cl)c(Cl)cc8C7=C(C#N)C#N)sc6c5n(CC(CCCC)CCCCCC)c4c3n(CC(CCCC)CCCCCC)c21,11.3,-5.56,-3.65,-5.68,-3.9,70.0,,1:5,5 wt%,,BCP,,,
70024,10.1039/d5ta03918e,COC(=O)C(C)(C)c1cc(C)cc(-c2sc3c4sc5cc(/C=C6/C(=O)c7cc(F)cc(c7)C(=O)/C6=C\c6cc(C(C)(C)C(=O)OC)c(-c7cc(C)cc(C(C)(C)C(=O)OC)c7)s6)sc5c4c(C(C)(C)C(=O)OC)ccc2-3)c1,CCCCCCCCCc1c(C=C2C(=O)c3cc(Cl)c(Cl)cc3C2=C(C#N)C#N)sc2c1sc1c3c4nsnc4c4c5sc6c(CCCCCCCCC)c(C=C7C(=O)c8cc(Cl)c(Cl)cc8C7=C(C#N)C#N)sc6c5n(CC(CCCC)CCCCCC)c4c3n(CC(CCCC)CCCCCC)c21,10.5,-5.56,-3.65,-5.68,-3.9,50.0,,1:5,5 wt%,,BCP,,,
70025,10.1039/d5ta03918e,COC(=O)C(C)(C)c1cc(C)cc(-c2sc3c4sc5cc(/C=C6/C(=O)c7cc(F)cc(c7)C(=O)/C6=C\c6cc(C(C)(C)C(=O)OC)c(-c7cc(C)cc(C(C)(C)C(=O)OC)c7)s6)sc5c4c(C(C)(C)C(=O)OC)ccc2-3)c1,CCCCCCCCCc1c(C=C2C(=O)c3cc(Cl)c(Cl)cc3C2=C(C#N)C#N)sc2c1sc1c3c4nsnc4c4c5sc6c(CCCCCCCCC)c(C=C7C(=O)c8cc(Cl)c(Cl)cc8C7=C(C#N)C#N)sc6c5n(CC(CCCC)CCCCCC)c4c3n(CC(CCCC)CCCCCC)c21,9.3,-5.56,-3.65,-5.68,-3.9,35.0,,1:5,5 wt%,,BCP,,,
70026,10.1039/d5ta03918e,COC(=O)C(C)(C)c1cc(C)cc(-c2sc3c4sc5cc(/C=C6/C(=O)c7cc(F)cc(c7)C(=O)/C6=C\c6cc(C(C)(C)C(=O)OC)c(-c7cc(C)cc(C(C)(C)C(=O)OC)c7)s6)sc5c4c(C(C)(C)C(=O)OC)ccc2-3)c1,CCCCCCCCCc1c(C=C2C(=O)c3cc(Cl)c(Cl)cc3C2=C(C#N)C#N)sc2c1sc1c3c4nsnc4c4c5sc6c(CCCCCCCCC)c(C=C7C(=O)c8cc(Cl)c(Cl)cc8C7=C(C#N)C#N)sc6c5n(CC(CCCC)CCCCCC)c4c3n(CC(CCCC)CCCCCC)c21,10.7,-5.56,-3.65,-5.68,-3.9,55.0,,1:5,5 wt%,,PDINN,,,
70027,10.1039/d5ta03943f,COC(=O)C(C)(C)c1cc(C)cc(-c2sc3c4sc5cc(/C=C6/C(=O)c7cc(F)cc(c7)C(=O)/C6=C\c6cc(C(C)(C)C(=O)OC)c(-c7cc(C)cc(C(C)(C)C(=O)OC)c7)s6)sc5c4c(C(C)(C)C(=O)OC)ccc2-3)c1,CCCCCCC(CCCC)Cc1c(/C=C2\C(=O)c3cc(F)c(F)cc3C2=C(C#N)C#N)sc2c1SC1c3c(c4c(c5nsnc35)c3sc5c(CC(CCCC)CCCCCC)c(/C=C6\C(=O)c7cc(F)c(F)cc7C6=C(C#N)C#N)sc5c3n4CC(CC)CCCC)N(CC(CC)CCCC)C21,15.01,-5.56,-3.65,-5.68,-3.9,,,,,,,,,
70028,10.1039/d5ta03943f,COC(=O)C(C)(C)c1cc(C)cc(-c2sc3c4sc5cc(/C=C6/C(=O)c7cc(F)cc(c7)C(=O)/C6=C\c6cc(C(C)(C)C(=O)OC)c(-c7cc(C)cc(C(C)(C)C(=O)OC)c7)s6)sc5c4c(C(C)(C)C(=O)OC)ccc2-3)c1,CCCCCCC(CCCC)Cc1c(/C=C2\C(=O)c3cc(F)c(F)cc3C2=C(C#N)C#N)sc2c1SC1c3c(c4c(c5nsnc35)c3sc5c(CC(CCCC)CCCCCC)c(/C=C6\C(=O)c7cc(F)c(F)cc7C6=C(C#N)C#N)sc5c3n4CC(CC)CCCC)N(CC(CC)CCCC)C21,17.78,-5.56,-3.65,-5.68,-3.9,,,,,,,,,DBP
70029,10.1039/d5ta03943f,COC(=O)C(C)(C)c1cc(C)cc(-c2sc3c4sc5cc(/C=C6/C(=O)c7cc(F)cc(c7)C(=O)/C6=C\c6cc(C(C)(C)C(=O)OC)c(-c7cc(C)cc(C(C)(C)C(=O)OC)c7)s6)sc5c4c(C(C)(C)C(=O)OC)ccc2-3)c1,CCCCCCC(CCCC)Cc1c(/C=C2\C(=O)c3cc(F)c(F)cc3C2=C(C#N)C#N)sc2c1SC1c3c(c4c(c5nsnc35)c3sc5c(CC(CCCC)CCCCCC)c(/C=C6\C(=O)c7cc(F)c(F)cc7C6=C(C#N)C#N)sc5c3n4CC(CC)CCCC)N(CC(CC)CCCC)C21,17.13,-5.56,-3.65,-5.68,-3.9,,130.0,,,,,,,DMBP
70030,10.1039/d5ta03943f,COC(=O)C(C)(C)c1cc(C)cc(-c2sc3c4sc5cc(/C=C6/C(=O)c7cc(F)cc(c7)C(=O)/C6=C\c6cc(C(C)(C)C(=O)OC)c(-c7cc(C)cc(C(C)(C)C(=O)OC)c7)s6)sc5c4c(C(C)(C)C(=O)OC)ccc2-3)c1,CCCCCCC(CCCC)Cc1c(/C=C2\C(=O)c3cc(F)c(F)cc3C2=C(C#N)C#N)sc2c1SC1c3c(c4c(c5nsnc35)c3sc5c(CC(CCCC)CCCCCC)c(/C=C6\C(=O)c7cc(F)c(F)cc7C6=C(C#N)C#N)sc5c3n4CC(CC)CCCC)N(CC(CC)CCCC)C21,16.46,-5.56,-3.65,-5.68,-3.9,,130.0,,,,,,,DM
70031,10.1039/d5ta03999a,COC(=O)C(C)(C)c1cc(C)cc(-c2sc3c4sc5cc(/C=C6/C(=O)c7cc(F)cc(c7)C(=O)/C6=C\c6cc(C(C)(C)C(=O)OC)c(-c7cc(C)cc(C(C)(C)C(=O)OC)c7)s6)sc5c4c(C(C)(C)C(=O)OC)ccc2-3)c1,CCCCCCCCCCCc1c(/C=C2\C(=O)c3ccccc3C2=C(C#N)C#N)sc2c1sc1c3c4nsnc4c4c5sc6c(CCCCCCCCCCC)c(/C=C7\C(=O)c8cc(-c9cccs9)ccc8C7=C(C#N)C#N)sc6c5n(CC(CCCCCCCC)CCCCCCCCCC)c4c3n(CC(CCCCCCCC)CCCCCCCCCC)c21,15.2,-5.56,-3.65,-5.68,-3.94,,,,,conventional,,,,
70035,10.1039/d5ta04207k,COC(=O)C(C)(C)c1cc(C)cc(-c2sc3c4sc5cc(/C=C6/C(=O)c7cc(F)cc(c7)C(=O)/C6=C\c6cc(C(C)(C)C(=O)OC)c(-c7cc(C)cc(C(C)(C)C(=O)OC)c7)s6)sc5c4c(C(C)(C)C(=O)OC)ccc2-3)c1,CCc1c(C=C2C(=O)c3cc(Cl)c(Cl)cc3C2=O)sc2c1sc1c3c4nsnc4c4c5sc6c(CC)c(C=C7C(=O)c8cc(Cl)c(Cl)cc8C7=O)sc6c5n(CC)c4c3n(CC)c21,1.6,-5.56,-3.65,,,100.0,,1:1.2,,,,,,
70036,10.1039/d5ta04207k,COC(=O)C(C)(C)c1cc(C)cc(-c2sc3c4sc5cc(/C=C6/C(=O)c7cc(F)cc(c7)C(=O)/C6=C\c6cc(C(C)(C)C(=O)OC)c(-c7cc(C)cc(C(C)(C)C(=O)OC)c7)s6)sc5c4c(C(C)(C)C(=O)OC)ccc2-3)c1,CCCCCCC(CCCC)Cc1c(/C=C2\C(=O)c3cc(F)c(F)cc3C2=C(C#N)C#N)sc2c1SC1c3c(c4c(c5nsnc35)c3sc5c(CC(CCCC)CCCCCC)c(/C=C6\C(=O)c7cc(F)c(F)cc7C6=C(C#N)C#N)sc5c3n4CC(CC)CCCC)N(CC(CC)CCCC)C21,18.61,-5.56,-3.65,-5.68,-3.9,100.0,,1:1.2,,,,,,
70038,10.1039/d5ta04207k,COC(=O)C(C)(C)c1cc(C)cc(-c2sc3c4sc5cc(/C=C6/C(=O)c7cc(F)cc(c7)C(=O)/C6=C\c6cc(C(C)(C)C(=O)OC)c(-c7cc(C)cc(C(C)(C)C(=O)OC)c7)s6)sc5c4c(C(C)(C)C(=O)OC)ccc2-3)c1,CCCCCCC(CCCC)Cc1c(/C=C2\C(=O)c3cc(F)c(F)cc3C2=C(C#N)C#N)sc2c1SC1c3c(c4c(c5nsnc35)c3sc5c(CC(CCCC)CCCCCC)c(/C=C6\C(=O)c7cc(F)c(F)cc7C6=C(C#N)C#N)sc5c3n4CC(CC)CCCC)N(CC(CC)CCCC)C21,17.08,-5.56,-3.65,-5.68,-3.9,,,,,,,,,
70076,10.1039/d5ta06086a,COC(=O)C(C)(C)c1cc(C)cc(-c2sc3c4sc5cc(/C=C6/C(=O)c7cc(F)cc(c7)C(=O)/C6=C\c6cc(C(C)(C)C(=O)OC)c(-c7cc(C)cc(C(C)(C)C(=O)OC)c7)s6)sc5c4c(C(C)(C)C(=O)OC)ccc2-3)c1,CCCCCCCCCc1c(C=C2C(=O)c3cc(Cl)c(Cl)cc3C2=C(C#N)C#N)sc2c1sc1c3c4nsnc4c4c5sc6c(CCCCCCCCC)c(C=C7C(=O)c8cc(Cl)c(Cl)cc8C7=C(C#N)C#N)sc6c5n(CC(CCCC)CCCCCC)c4c3n(CC(CCCC)CCCCCC)c21,19.6,-5.56,-3.65,-5.68,-3.9,95.0,,,,,,,,
70090,10.1039/d5ta06086a,Cc1cc(C)cc(-c2sc(/C=C3\C(=O)c4cc(Cl)cc(c4)C(=O)\C3=C\c3cc4sc5c6sc(-c7cc(C)cc(C)c7)c-6ccc(C)c5c4s3)cc2C)c1,CCCCCCCCC1(CCCCCCCC)c2cc3c(cc2-c2cc4c(cc21)-c1sc(/C=C2\C(=O)c5cc(F)c(F)cc5C2=C(Cl)Cl)cc1C4(CCCCCCCC)CCCCCCCC)C(CCCCCCCC)(CCCCCCCC)c1cc2c(cc1-3)C(CCCCCCCC)(CCCCCCCC)c1cc(/C=C3\C(=O)c4cc(Cl)c(Cl)cc4C3=C(C#N)C#N)sc1-2,13.19,-5.63,-3.67,-5.71,-4.09,157.0,,,,,,,,
70095,10.1039/d5ta06086a,Cc1cc(C)cc(-c2sc(/C=C3\C(=O)c4cc(Cl)cc(c4)C(=O)\C3=C\c3cc4sc5c6sc(-c7cc(C)cc(C)c7)c-6ccc(C)c5c4s3)cc2C)c1,CCCCCCCCC1(CCCCCCCC)c2cc3c(cc2-c2cc4c(cc21)-c1sc(/C=C2\C(=O)c5cc(F)c(F)cc5C2=C(Cl)Cl)cc1C4(CCCCCCCC)CCCCCCCC)C(CCCCCCCC)(CCCCCCCC)c1cc2c(cc1-3)C(CCCCCCCC)(CCCCCCCC)c1cc(/C=C3\C(=O)c4cc(Cl)c(Cl)cc4C3=C(C#N)C#N)sc1-2,18.71,-5.63,-3.67,-5.71,-4.09,,,,,,,,,
70110,10.1039/d5ta06086a,COC(=O)C(C)(C)c1cc(C)cc(-c2sc3c4sc5cc(/C=C6/C(=O)c7cc(F)cc(c7)C(=O)/C6=C\c6cc(C(C)(C)C(=O)OC)c(-c7cc(C)cc(C(C)(C)C(=O)OC)c7)s6)sc5c4c(C(C)(C)C(=O)OC)ccc2-3)c1,CCCCCCCCCc1c(C=C2C(=O)c3cc(Cl)c(Cl)cc3C2=C(C#N)C#N)sc2c1sc1c3c4nsnc4c4c5sc6c(CCCCCCCCC)c(C=C7C(=O)c8cc(Cl)c(Cl)cc8C7=C(C#N)C#N)sc6c5n(CC(CCCC)CCCCCC)c4c3n(CC(CCCC)CCCCCC)c21,17.1,-5.56,-3.65,-5.68,-3.9,110.0,,,,,,,,
70111,10.1039/d5ta06086a,COC(=O)C(C)(C)c1cc(C)cc(-c2sc3c4sc5cc(/C=C6/C(=O)c7cc(F)cc(c7)C(=O)/C6=C\c6cc(C(C)(C)C(=O)OC)c(-c7cc(C)cc(C(C)(C)C(=O)OC)c7)s6)sc5c4c(C(C)(C)C(=O)OC)ccc2-3)c1,CCCCCCCCCc1c(C=C2C(=O)c3cc(Cl)c(Cl)cc3C2=C(C#N)C#N)sc2c1sc1c3c4nsnc4c4c5sc6c(CCCCCCCCC)c(C=C7C(=O)c8cc(Cl)c(Cl)cc8C7=C(C#N)C#N)sc6c5n(CC(CCCC)CCCCCC)c4c3n(CC(CCCC)CCCCCC)c21,17.1,-5.56,-3.65,-5.68,-3.9,100.0,,,,,,,,
70113,10.1039/d5ta06086a,COC(=O)C(C)(C)c1cc(C)cc(-c2sc3c4sc5cc(/C=C6/C(=O)c7cc(F)cc(c7)C(=O)/C6=C\c6cc(C(C)(C)C(=O)OC)c(-c7cc(C)cc(C(C)(C)C(=O)OC)c7)s6)sc5c4c(C(C)(C)C(=O)OC)ccc2-3)c1,CCCCCCCCCc1c(C=C2C(=O)c3cc(Cl)c(Cl)cc3C2=C(C#N)C#N)sc2c1sc1c3c4nsnc4c4c5sc6c(CCCCCCCCC)c(C=C7C(=O)c8cc(Cl)c(Cl)cc8C7=C(C#N)C#N)sc6c5n(CC(CCCC)CCCCCC)c4c3n(CC(CCCC)CCCCCC)c21,19.6,-5.56,-3.65,-5.68,-3.9,120.0,,,,,,,,
70114,10.1039/d5ta06086a,COC(=O)C(C)(C)c1cc(C)cc(-c2sc3c4sc5cc(/C=C6/C(=O)c7cc(F)cc(c7)C(=O)/C6=C\c6cc(C(C)(C)C(=O)OC)c(-c7cc(C)cc(C(C)(C)C(=O)OC)c7)s6)sc5c4c(C(C)(C)C(=O)OC)ccc2-3)c1,CCCCCCCCCc1c(C=C2C(=O)c3cc(Cl)c(Cl)cc3C2=C(C#N)C#N)sc2c1sc1c3c4nsnc4c4c5sc6c(CCCCCCCCC)c(C=C7C(=O)c8cc(Cl)c(Cl)cc8C7=C(C#N)C#N)sc6c5n(CC(CCCC)CCCCCC)c4c3n(CC(CCCC)CCCCCC)c21,18.6,-5.56,-3.65,-5.68,-3.9,100.0,,,,,,,,
70116,10.1039/d5ta06086a,COC(=O)C(C)(C)c1cc(C)cc(-c2sc3c4sc5cc(/C=C6/C(=O)c7cc(F)cc(c7)C(=O)/C6=C\c6cc(C(C)(C)C(=O)OC)c(-c7cc(C)cc(C(C)(C)C(=O)OC)c7)s6)sc5c4c(C(C)(C)C(=O)OC)ccc2-3)c1,CCCCCCCCCc1c(C=C2C(=O)c3cc(Cl)c(Cl)cc3C2=C(C#N)C#N)sc2c1sc1c3c4nsnc4c4c5sc6c(CCCCCCCCC)c(C=C7C(=O)c8cc(Cl)c(Cl)cc8C7=C(C#N)C#N)sc6c5n(CC(CCCC)CCCCCC)c4c3n(CC(CCCC)CCCCCC)c21,18.8,-5.56,-3.65,-5.68,-3.9,95.0,,,,,,,,
70117,10.1039/d5ta06086a,COC(=O)C(C)(C)c1cc(C)cc(-c2sc3c4sc5cc(/C=C6/C(=O)c7cc(F)cc(c7)C(=O)/C6=C\c6cc(C(C)(C)C(=O)OC)c(-c7cc(C)cc(C(C)(C)C(=O)OC)c7)s6)sc5c4c(C(C)(C)C(=O)OC)ccc2-3)c1,CCCCCCCCCc1c(C=C2C(=O)c3cc(Cl)c(Cl)cc3C2=C(C#N)C#N)sc2c1sc1c3c4nsnc4c4c5sc6c(CCCCCCCCC)c(C=C7C(=O)c8cc(Cl)c(Cl)cc8C7=C(C#N)C#N)sc6c5n(CC(CCCC)CCCCCC)c4c3n(CC(CCCC)CCCCCC)c21,18.8,-5.56,-3.65,-5.68,-3.9,100.0,,,,,,,,
70123,10.1039/d5ta06547j,CCCCCCC(CCCC)Cc1csc(-c2cc3c4nsnc4c4cc(-c5cc(CC(CCCC)CCCCCC)c(-c6cc7c(-c8cc(F)c(CC(CC)CCCC)s8)c8sccc8c(-c8cc(F)c(CC(CC)CCCC)s8)c7s6)s5)sc4c3s2)c1,CCCCCCC(CCCC)Cc1c(/C=C2\C(=O)c3cc(F)c(F)cc3C2=C(C#N)C#N)sc2c1SC1c3c(c4c(c5nsnc35)c3sc5c(CC(CCCC)CCCCCC)c(/C=C6\C(=O)c7cc(F)c(F)cc7C6=C(C#N)C#N)sc5c3n4CC(CC)CCCC)N(CC(CC)CCCC)C21,17.48,-5.51,-2.77,-5.68,-3.9,,,,,,,,,
70124,10.1039/d5ta06547j,CCCCCCC(CCCC)Cc1csc(-c2cc3c4nsnc4c4cc(-c5cc(CC(CCCC)CCCCCC)c(-c6cc7c(-c8cc(F)c(CC(CC)CCCC)s8)c8sccc8c(-c8cc(F)c(CC(CC)CCCC)s8)c7s6)s5)sc4c3s2)c1,CCCCCCC(CCCC)Cc1c(/C=C2\C(=O)c3cc(F)c(F)cc3C2=C(C#N)C#N)sc2c1SC1c3c(c4c(c5nsnc35)c3sc5c(CC(CCCC)CCCCCC)c(/C=C6\C(=O)c7cc(F)c(F)cc7C6=C(C#N)C#N)sc5c3n4CC(CC)CCCC)N(CC(CC)CCCC)C21,18.03,-5.51,-2.77,-5.68,-3.9,,,,25%,,,,,2-BCB
70125,10.1039/d5ta06547j,CCCCCCC(CCCC)Cc1csc(-c2cc3c4nsnc4c4cc(-c5cc(CC(CCCC)CCCCCC)c(-c6cc7c(-c8cc(F)c(CC(CC)CCCC)s8)c8sccc8c(-c8cc(F)c(CC(CC)CCCC)s8)c7s6)s5)sc4c3s2)c1,CCCCCCC(CCCC)Cc1c(/C=C2\C(=O)c3cc(F)c(F)cc3C2=C(C#N)C#N)sc2c1SC1c3c(c4c(c5nsnc35)c3sc5c(CC(CCCC)CCCCCC)c(/C=C6\C(=O)c7cc(F)c(F)cc7C6=C(C#N)C#N)sc5c3n4CC(CC)CCCC)N(CC(CC)CCCC)C21,18.49,-5.51,-2.77,-5.68,-3.9,,,,35%,,,,,4-BCB
70126,10.1039/d5ta06589e,COC(=O)C(C)(C)c1cc(C)cc(-c2sc3c4sc5cc(/C=C6/C(=O)c7cc(F)cc(c7)C(=O)/C6=C\c6cc(C(C)(C)C(=O)OC)c(-c7cc(C)cc(C(C)(C)C(=O)OC)c7)s6)sc5c4c(C(C)(C)C(=O)OC)ccc2-3)c1,CCCCCCC(CCCC)Cc1c(/C=C2\C(=O)c3cc(F)c(F)cc3C2=C(C#N)C#N)sc2c1SC1c3c(c4c(c5nsnc35)c3sc5c(CC(CCCC)CCCCCC)c(/C=C6\C(=O)c7cc(F)c(F)cc7C6=C(C#N)C#N)sc5c3n4CC(CC)CCCC)N(CC(CC)CCCC)C21,16.09,-5.56,-3.65,-5.68,-3.9,107.0,100.0,1:1.2,,,,,,
70127,10.1039/d5ta06589e,COC(=O)C(C)(C)c1cc(C)cc(-c2sc3c4sc5cc(/C=C6/C(=O)c7cc(F)cc(c7)C(=O)/C6=C\c6cc(C(C)(C)C(=O)OC)c(-c7cc(C)cc(C(C)(C)C(=O)OC)c7)s6)sc5c4c(C(C)(C)C(=O)OC)ccc2-3)c1,CCCCCCC(CCCC)Cc1c(/C=C2\C(=O)c3cc(F)c(F)cc3C2=C(C#N)C#N)sc2c1SC1c3c(c4c(c5nsnc35)c3sc5c(CC(CCCC)CCCCCC)c(/C=C6\C(=O)c7cc(F)c(F)cc7C6=C(C#N)C#N)sc5c3n4CC(CC)CCCC)N(CC(CC)CCCC)C21,18.93,-5.56,-3.65,-5.68,-3.9,104.0,100.0,1:1.2,10 mg/mL,,,,,TCBB-1
70128,10.1039/d5ta06589e,COC(=O)C(C)(C)c1cc(C)cc(-c2sc3c4sc5cc(/C=C6/C(=O)c7cc(F)cc(c7)C(=O)/C6=C\c6cc(C(C)(C)C(=O)OC)c(-c7cc(C)cc(C(C)(C)C(=O)OC)c7)s6)sc5c4c(C(C)(C)C(=O)OC)ccc2-3)c1,CCCCCCC(CCCC)Cc1c(/C=C2\C(=O)c3cc(F)c(F)cc3C2=C(C#N)C#N)sc2c1SC1c3c(c4c(c5nsnc35)c3sc5c(CC(CCCC)CCCCCC)c(/C=C6\C(=O)c7cc(F)c(F)cc7C6=C(C#N)C#N)sc5c3n4CC(CC)CCCC)N(CC(CC)CCCC)C21,18.01,-5.56,-3.65,-5.68,-3.9,105.0,100.0,1:1.2,10 mg/mL,,,,,TCBB-2
70131,10.1039/d5ta06965c,COC(=O)C(C)(C)c1cc(C)cc(-c2sc3c4sc5cc(/C=C6/C(=O)c7cc(F)cc(c7)C(=O)/C6=C\c6cc(C(C)(C)C(=O)OC)c(-c7cc(C)cc(C(C)(C)C(=O)OC)c7)s6)sc5c4c(C(C)(C)C(=O)OC)ccc2-3)c1,CCCCCCC(CCCC)Cc1c(/C=C2\C(=O)c3cc(F)c(F)cc3C2=C(C#N)C#N)sc2c1SC1c3c(c4c(c5nsnc35)c3sc5c(CC(CCCC)CCCCCC)c(/C=C6\C(=O)c7cc(F)c(F)cc7C6=C(C#N)C#N)sc5c3n4CC(CC)CCCC)N(CC(CC)CCCC)C21,17.37,-5.56,-3.65,-5.68,-3.9,,,,,,,,,
70132,10.1039/d5ta06965c,COC(=O)C(C)(C)c1cc(C)cc(-c2sc3c4sc5cc(/C=C6/C(=O)c7cc(F)cc(c7)C(=O)/C6=C\c6cc(C(C)(C)C(=O)OC)c(-c7cc(C)cc(C(C)(C)C(=O)OC)c7)s6)sc5c4c(C(C)(C)C(=O)OC)ccc2-3)c1,CCCCCCC(CCCC)Cc1c(/C=C2\C(=O)c3cc(F)c(F)cc3C2=C(C#N)C#N)sc2c1SC1c3c(c4c(c5nsnc35)c3sc5c(CC(CCCC)CCCCCC)c(/C=C6\C(=O)c7cc(F)c(F)cc7C6=C(C#N)C#N)sc5c3n4CC(CC)CCCC)N(CC(CC)CCCC)C21,18.34,-5.56,-3.65,-5.68,-3.9,,,,,,,,,DBDF
70133,10.1039/d5ta06965c,COC(=O)C(C)(C)c1cc(C)cc(-c2sc3c4sc5cc(/C=C6/C(=O)c7cc(F)cc(c7)C(=O)/C6=C\c6cc(C(C)(C)C(=O)OC)c(-c7cc(C)cc(C(C)(C)C(=O)OC)c7)s6)sc5c4c(C(C)(C)C(=O)OC)ccc2-3)c1,CCCCCCC(CCCC)Cc1c(/C=C2\C(=O)c3cc(F)c(F)cc3C2=C(C#N)C#N)sc2c1SC1c3c(c4c(c5nsnc35)c3sc5c(CC(CCCC)CCCCCC)c(/C=C6\C(=O)c7cc(F)c(F)cc7C6=C(C#N)C#N)sc5c3n4CC(CC)CCCC)N(CC(CC)CCCC)C21,19.42,-5.56,-3.65,-5.68,-3.9,,,,,,,,,DBDI
70136,10.1039/d5ta06965c,COC(=O)C(C)(C)c1cc(C)cc(-c2sc3c4sc5cc(/C=C6/C(=O)c7cc(F)cc(c7)C(=O)/C6=C\c6cc(C(C)(C)C(=O)OC)c(-c7cc(C)cc(C(C)(C)C(=O)OC)c7)s6)sc5c4c(C(C)(C)C(=O)OC)ccc2-3)c1,CCCCCCCCCCCc1c(/C=C2\C(=O)c3cc(F)c(F)cc3C2=C(C#N)C#N)sc2c1sc1c3c4nsnc4c4c5sc6c(CCCCCCCCCCC)c(/C=C7\C(=O)c8cc(F)c(F)cc8C7=C(C#N)C#N)sc6c5n(CC(CC)CCCC)c4c3n(CC(CC)CCCC)c21,17.15,-5.56,-3.65,-5.65,-4.09,,,,,,,,,
70137,10.1039/d5ta06965c,COC(=O)C(C)(C)c1cc(C)cc(-c2sc3c4sc5cc(/C=C6/C(=O)c7cc(F)cc(c7)C(=O)/C6=C\c6cc(C(C)(C)C(=O)OC)c(-c7cc(C)cc(C(C)(C)C(=O)OC)c7)s6)sc5c4c(C(C)(C)C(=O)OC)ccc2-3)c1,CCCCCCCCCCCc1c(/C=C2\C(=O)c3cc(F)c(F)cc3C2=C(C#N)C#N)sc2c1sc1c3c4nsnc4c4c5sc6c(CCCCCCCCCCC)c(/C=C7\C(=O)c8cc(F)c(F)cc8C7=C(C#N)C#N)sc6c5n(CC(CC)CCCC)c4c3n(CC(CC)CCCC)c21,18.57,-5.56,-3.65,-5.65,-4.09,,,,,,,,,DBDI
70140,10.1039/d5ta06965c,COC(=O)C(C)(C)c1cc(C)cc(-c2sc3c4sc5cc(/C=C6/C(=O)c7cc(F)cc(c7)C(=O)/C6=C\c6cc(C(C)(C)C(=O)OC)c(-c7cc(C)cc(C(C)(C)C(=O)OC)c7)s6)sc5c4c(C(C)(C)C(=O)OC)ccc2-3)c1,CCCCCCCCCCCc1c(/C=C2\C(=O)c3ccccc3C2=C(C#N)C#N)sc2c1sc1c3c4nsnc4c4c5sc6c(CCCCCCCCCCC)c(/C=C7\C(=O)c8cc(-c9cccs9)ccc8C7=C(C#N)C#N)sc6c5n(CC(CCCCCCCC)CCCCCCCCCC)c4c3n(CC(CCCCCCCC)CCCCCCCCCC)c21,14.19,-5.56,-3.65,-5.68,-3.94,,,,,,,,,
70141,10.1039/d5ta06965c,COC(=O)C(C)(C)c1cc(C)cc(-c2sc3c4sc5cc(/C=C6/C(=O)c7cc(F)cc(c7)C(=O)/C6=C\c6cc(C(C)(C)C(=O)OC)c(-c7cc(C)cc(C(C)(C)C(=O)OC)c7)s6)sc5c4c(C(C)(C)C(=O)OC)ccc2-3)c1,CCCCCCCCCCCc1c(/C=C2\C(=O)c3ccccc3C2=C(C#N)C#N)sc2c1sc1c3c4nsnc4c4c5sc6c(CCCCCCCCCCC)c(/C=C7\C(=O)c8cc(-c9cccs9)ccc8C7=C(C#N)C#N)sc6c5n(CC(CCCCCCCC)CCCCCCCCCC)c4c3n(CC(CCCCCCCC)CCCCCCCCCC)c21,17.19,-5.56,-3.65,-5.68,-3.94,,,,,,,,,DBDI
70152,10.1039/d5ta07393f,CCCCCCC(CCCC)Cc1csc(-c2cc3c4nsnc4c4cc(-c5cc(CC(CCCC)CCCCCC)c(-c6cc7c(-c8cc(F)c(CC(CC)CCCC)s8)c8sccc8c(-c8cc(F)c(CC(CC)CCCC)s8)c7s6)s5)sc4c3s2)c1,CCCCCCC(CCCC)Cc1c(/C=C2\C(=O)c3cc(F)c(F)cc3C2=C(C#N)C#N)sc2c1SC1c3c(c4c(c5nsnc35)c3sc5c(CC(CCCC)CCCCCC)c(/C=C6\C(=O)c7cc(F)c(F)cc7C6=C(C#N)C#N)sc5c3n4CC(CC)CCCC)N(CC(CC)CCCC)C21,19.72,-5.51,-2.77,-5.68,-3.9,,,,,,PDIN,,,
70154,10.1039/d5ta07393f,CCCCCCC(CCCC)Cc1csc(-c2cc3c4nsnc4c4cc(-c5cc(CC(CCCC)CCCCCC)c(-c6cc7c(-c8cc(F)c(CC(CC)CCCC)s8)c8sccc8c(-c8cc(F)c(CC(CC)CCCC)s8)c7s6)s5)sc4c3s2)c1,CCCCCCC(CCCC)Cc1c(/C=C2\C(=O)c3cc(F)c(F)cc3C2=C(C#N)C#N)sc2c1SC1c3c(c4c(c5nsnc35)c3sc5c(CC(CCCC)CCCCCC)c(/C=C6\C(=O)c7cc(F)c(F)cc7C6=C(C#N)C#N)sc5c3n4CC(CC)CCCC)N(CC(CC)CCCC)C21,20.25,-5.51,-2.77,-5.68,-3.9,,,,,,PDIN-OH,,,
70155,10.1039/d5ta07403g,COC(=O)C(C)(C)c1cc(C)cc(-c2sc3c4sc5cc(/C=C6/C(=O)c7cc(F)cc(c7)C(=O)/C6=C\c6cc(C(C)(C)C(=O)OC)c(-c7cc(C)cc(C(C)(C)C(=O)OC)c7)s6)sc5c4c(C(C)(C)C(=O)OC)ccc2-3)c1,CCCCCCCCCCCc1c(/C=C2\C(=O)c3cc(F)c(F)cc3C2=C(C#N)C#N)sc2c1sc1c3c4nsnc4c4c5sc6c(CCCCCCCCCCC)c(/C=C7\C(=O)c8cc(F)c(F)cc8C7=C(C#N)C#N)sc6c5n(CC(CCCCCC)CCCCCCCC)c4c3n(CC(CC)CCCC)c21,15.16,-5.56,-3.65,,,,,,,,PFN-Br,,,
70156,10.1039/d5ta07403g,COC(=O)C(C)(C)c1cc(C)cc(-c2sc3c4sc5cc(/C=C6/C(=O)c7cc(F)cc(c7)C(=O)/C6=C\c6cc(C(C)(C)C(=O)OC)c(-c7cc(C)cc(C(C)(C)C(=O)OC)c7)s6)sc5c4c(C(C)(C)C(=O)OC)ccc2-3)c1,CCCCCCCCCCCc1c(/C=C2\C(=O)c3cc(F)c(F)cc3C2=C(C#N)C#N)sc2c1sc1c3c4nsnc4c4c5sc6c(CCCCCCCCCCC)c(/C=C7\C(=O)c8cc(F)c(F)cc8C7=C(C#N)C#N)sc6c5n(CC(CCCCCC)CCCCCCCC)c4c3n(CC(CC)CCCC)c21,16.39,-5.56,-3.65,,,,,,,,DTIP,,,
70157,10.1039/d5ta07403g,COC(=O)C(C)(C)c1cc(C)cc(-c2sc3c4sc5cc(/C=C6/C(=O)c7cc(F)cc(c7)C(=O)/C6=C\c6cc(C(C)(C)C(=O)OC)c(-c7cc(C)cc(C(C)(C)C(=O)OC)c7)s6)sc5c4c(C(C)(C)C(=O)OC)ccc2-3)c1,CCCCCCCCCCCc1c(/C=C2\C(=O)c3cc(F)c(F)cc3C2=C(C#N)C#N)sc2c1sc1c3c4nsnc4c4c5sc6c(CCCCCCCCCCC)c(/C=C7\C(=O)c8cc(F)c(F)cc8C7=C(C#N)C#N)sc6c5n(CC(CCCCCC)CCCCCCCC)c4c3n(CC(CC)CCCC)c21,16.78,-5.56,-3.65,,,,,,,,DTPTIP,,,
70158,10.1039/d5ta07403g,COC(=O)C(C)(C)c1cc(C)cc(-c2sc3c4sc5cc(/C=C6/C(=O)c7cc(F)cc(c7)C(=O)/C6=C\c6cc(C(C)(C)C(=O)OC)c(-c7cc(C)cc(C(C)(C)C(=O)OC)c7)s6)sc5c4c(C(C)(C)C(=O)OC)ccc2-3)c1,CCCCCCCCCCCc1c(/C=C2\C(=O)c3cc(F)c(F)cc3C2=C(C#N)C#N)sc2c1sc1c3c4nsnc4c4c5sc6c(CCCCCCCCCCC)c(/C=C7\C(=O)c8cc(F)c(F)cc8C7=C(C#N)C#N)sc6c5n(CC(CCCCCC)CCCCCCCC)c4c3n(CC(CC)CCCC)c21,11.65,-5.56,-3.65,,,,,,,,DTP,,,
70160,10.1039/d5ta07403g,COC(=O)C(C)(C)c1cc(C)cc(-c2sc3c4sc5cc(/C=C6/C(=O)c7cc(F)cc(c7)C(=O)/C6=C\c6cc(C(C)(C)C(=O)OC)c(-c7cc(C)cc(C(C)(C)C(=O)OC)c7)s6)sc5c4c(C(C)(C)C(=O)OC)ccc2-3)c1,CCCCCCCCCCCc1c(/C=C2\C(=O)c3cc(F)c(F)cc3C2=C(C#N)C#N)sc2c1sc1c3c4nsnc4c4c5sc6c(CCCCCCCCCCC)c(/C=C7\C(=O)c8cc(F)c(F)cc8C7=C(C#N)C#N)sc6c5n(CC(CCCCCC)CCCCCCCC)c4c3n(CC(CC)CCCC)c21,16.75,-5.56,-3.65,,,10.0,,,,,DTPTIP,,,
70161,10.1039/d5ta07403g,COC(=O)C(C)(C)c1cc(C)cc(-c2sc3c4sc5cc(/C=C6/C(=O)c7cc(F)cc(c7)C(=O)/C6=C\c6cc(C(C)(C)C(=O)OC)c(-c7cc(C)cc(C(C)(C)C(=O)OC)c7)s6)sc5c4c(C(C)(C)C(=O)OC)ccc2-3)c1,CCCCCCCCCCCc1c(/C=C2\C(=O)c3cc(F)c(F)cc3C2=C(C#N)C#N)sc2c1sc1c3c4nsnc4c4c5sc6c(CCCCCCCCCCC)c(/C=C7\C(=O)c8cc(F)c(F)cc8C7=C(C#N)C#N)sc6c5n(CC(CCCCCC)CCCCCCCC)c4c3n(CC(CC)CCCC)c21,16.32,-5.56,-3.65,,,20.0,,,,,DTPTIP,,,
70162,10.1039/d5ta07403g,COC(=O)C(C)(C)c1cc(C)cc(-c2sc3c4sc5cc(/C=C6/C(=O)c7cc(F)cc(c7)C(=O)/C6=C\c6cc(C(C)(C)C(=O)OC)c(-c7cc(C)cc(C(C)(C)C(=O)OC)c7)s6)sc5c4c(C(C)(C)C(=O)OC)ccc2-3)c1,CCCCCCCCCCCc1c(/C=C2\C(=O)c3cc(F)c(F)cc3C2=C(C#N)C#N)sc2c1sc1c3c4nsnc4c4c5sc6c(CCCCCCCCCCC)c(/C=C7\C(=O)c8cc(F)c(F)cc8C7=C(C#N)C#N)sc6c5n(CC(CCCCCC)CCCCCCCC)c4c3n(CC(CC)CCCC)c21,15.52,-5.56,-3.65,,,40.0,,,,,DTPTIP,,,
70164,10.1039/d5ta07403g,COC(=O)C(C)(C)c1cc(C)cc(-c2sc3c4sc5cc(/C=C6/C(=O)c7cc(F)cc(c7)C(=O)/C6=C\c6cc(C(C)(C)C(=O)OC)c(-c7cc(C)cc(C(C)(C)C(=O)OC)c7)s6)sc5c4c(C(C)(C)C(=O)OC)ccc2-3)c1,CCCCCCCCCCCc1c(/C=C2\C(=O)c3cc(F)c(F)cc3C2=C(C#N)C#N)sc2c1sc1c3c4nsnc4c4c5sc6c(CCCCCCCCCCC)c(/C=C7\C(=O)c8cc(F)c(F)cc8C7=C(C#N)C#N)sc6c5n(CC(CCCCCC)CCCCCCCC)c4c3n(CC(CC)CCCC)c21,16.13,-5.56,-3.65,,,10.0,,,,,DTIP,,,
70165,10.1039/d5ta07403g,COC(=O)C(C)(C)c1cc(C)cc(-c2sc3c4sc5cc(/C=C6/C(=O)c7cc(F)cc(c7)C(=O)/C6=C\c6cc(C(C)(C)C(=O)OC)c(-c7cc(C)cc(C(C)(C)C(=O)OC)c7)s6)sc5c4c(C(C)(C)C(=O)OC)ccc2-3)c1,CCCCCCCCCCCc1c(/C=C2\C(=O)c3cc(F)c(F)cc3C2=C(C#N)C#N)sc2c1sc1c3c4nsnc4c4c5sc6c(CCCCCCCCCCC)c(/C=C7\C(=O)c8cc(F)c(F)cc8C7=C(C#N)C#N)sc6c5n(CC(CCCCCC)CCCCCCCC)c4c3n(CC(CC)CCCC)c21,15.9,-5.56,-3.65,,,20.0,,,,,DTIP,,,
70166,10.1039/d5ta07403g,COC(=O)C(C)(C)c1cc(C)cc(-c2sc3c4sc5cc(/C=C6/C(=O)c7cc(F)cc(c7)C(=O)/C6=C\c6cc(C(C)(C)C(=O)OC)c(-c7cc(C)cc(C(C)(C)C(=O)OC)c7)s6)sc5c4c(C(C)(C)C(=O)OC)ccc2-3)c1,CCCCCCCCCCCc1c(/C=C2\C(=O)c3cc(F)c(F)cc3C2=C(C#N)C#N)sc2c1sc1c3c4nsnc4c4c5sc6c(CCCCCCCCCCC)c(/C=C7\C(=O)c8cc(F)c(F)cc8C7=C(C#N)C#N)sc6c5n(CC(CCCCCC)CCCCCCCC)c4c3n(CC(CC)CCCC)c21,13.98,-5.56,-3.65,,,40.0,,,,,DTIP,,,
70168,10.1039/d5ta07403g,COC(=O)C(C)(C)c1cc(C)cc(-c2sc3c4sc5cc(/C=C6/C(=O)c7cc(F)cc(c7)C(=O)/C6=C\c6cc(C(C)(C)C(=O)OC)c(-c7cc(C)cc(C(C)(C)C(=O)OC)c7)s6)sc5c4c(C(C)(C)C(=O)OC)ccc2-3)c1,CCCCCCCCCCCc1c(/C=C2\C(=O)c3cc(F)c(F)cc3C2=C(C#N)C#N)sc2c1sc1c3c4nsnc4c4c5sc6c(CCCCCCCCCCC)c(/C=C7\C(=O)c8cc(F)c(F)cc8C7=C(C#N)C#N)sc6c5n(CC(CCCCCC)CCCCCCCC)c4c3n(CC(CC)CCCC)c21,2.18,-5.56,-3.65,,,15.0,,,,,PFN-Br,,,
70169,10.1039/d5ta07403g,COC(=O)C(C)(C)c1cc(C)cc(-c2sc3c4sc5cc(/C=C6/C(=O)c7cc(F)cc(c7)C(=O)/C6=C\c6cc(C(C)(C)C(=O)OC)c(-c7cc(C)cc(C(C)(C)C(=O)OC)c7)s6)sc5c4c(C(C)(C)C(=O)OC)ccc2-3)c1,CCCCCCCCCCCc1c(/C=C2\C(=O)c3cc(F)c(F)cc3C2=C(C#N)C#N)sc2c1sc1c3c4nsnc4c4c5sc6c(CCCCCCCCCCC)c(/C=C7\C(=O)c8cc(F)c(F)cc8C7=C(C#N)C#N)sc6c5n(CC(CCCCCC)CCCCCCCC)c4c3n(CC(CC)CCCC)c21,0.42,-5.56,-3.65,,,40.0,,,,,PFN-Br,,,
70173,10.1039/d5ta07801f,COC(=O)C(C)(C)c1cc(C)cc(-c2sc3c4sc5cc(/C=C6/C(=O)c7cc(F)cc(c7)C(=O)/C6=C\c6cc(C(C)(C)C(=O)OC)c(-c7cc(C)cc(C(C)(C)C(=O)OC)c7)s6)sc5c4c(C(C)(C)C(=O)OC)ccc2-3)c1,CCCCCCCCCc1c(C=C2C(=O)c3cc(Cl)c(Cl)cc3C2=C(C#N)C#N)sc2c1sc1c3c4nsnc4c4c5sc6c(CCCCCCCCC)c(C=C7C(=O)c8cc(Cl)c(Cl)cc8C7=C(C#N)C#N)sc6c5n(CC(CCCC)CCCCCC)c4c3n(CC(CCCC)CCCCCC)c21,18.4,-5.56,-3.65,-5.68,-3.9,,,,,conventional,,,,
70177,10.1039/d5ta08398b,COC(=O)C(C)(C)c1cc(C)cc(-c2sc3c4sc5cc(/C=C6/C(=O)c7cc(F)cc(c7)C(=O)/C6=C\c6cc(C(C)(C)C(=O)OC)c(-c7cc(C)cc(C(C)(C)C(=O)OC)c7)s6)sc5c4c(C(C)(C)C(=O)OC)ccc2-3)c1,CCCCCCC(CCCC)Cc1c(/C=C2\C(=O)c3cc(F)c(F)cc3C2=C(C#N)C#N)sc2c1SC1c3c(c4c(c5nsnc35)c3sc5c(CC(CCCC)CCCCCC)c(/C=C6\C(=O)c7cc(F)c(F)cc7C6=C(C#N)C#N)sc5c3n4CC(CC)CCCC)N(CC(CC)CCCC)C21,18.02,-5.56,-3.65,-5.68,-3.9,,,,,,,,,
70178,10.1039/d5ta08398b,COC(=O)C(C)(C)c1cc(C)cc(-c2sc3c4sc5cc(/C=C6/C(=O)c7cc(F)cc(c7)C(=O)/C6=C\c6cc(C(C)(C)C(=O)OC)c(-c7cc(C)cc(C(C)(C)C(=O)OC)c7)s6)sc5c4c(C(C)(C)C(=O)OC)ccc2-3)c1,CCCCCCC(CCCC)Cc1c(/C=C2\C(=O)c3cc(F)c(F)cc3C2=C(C#N)C#N)sc2c1SC1c3c(c4c(c5nsnc35)c3sc5c(CC(CCCC)CCCCCC)c(/C=C6\C(=O)c7cc(F)c(F)cc7C6=C(C#N)C#N)sc5c3n4CC(CC)CCCC)N(CC(CC)CCCC)C21,19.26,-5.56,-3.65,-5.68,-3.9,,,,,,,,,2T-Si
70179,10.1039/d5ta08398b,COC(=O)C(C)(C)c1cc(C)cc(-c2sc3c4sc5cc(/C=C6/C(=O)c7cc(F)cc(c7)C(=O)/C6=C\c6cc(C(C)(C)C(=O)OC)c(-c7cc(C)cc(C(C)(C)C(=O)OC)c7)s6)sc5c4c(C(C)(C)C(=O)OC)ccc2-3)c1,CCCCCCC(CCCC)Cc1c(/C=C2\C(=O)c3cc(F)c(F)cc3C2=C(C#N)C#N)sc2c1SC1c3c(c4c(c5nsnc35)c3sc5c(CC(CCCC)CCCCCC)c(/C=C6\C(=O)c7cc(F)c(F)cc7C6=C(C#N)C#N)sc5c3n4CC(CC)CCCC)N(CC(CC)CCCC)C21,19.0,-5.56,-3.65,-5.68,-3.9,,,,,,,,,TT-Si
70180,10.1039/d5ta08398b,COC(=O)C(C)(C)c1cc(C)cc(-c2sc3c4sc5cc(/C=C6/C(=O)c7cc(F)cc(c7)C(=O)/C6=C\c6cc(C(C)(C)C(=O)OC)c(-c7cc(C)cc(C(C)(C)C(=O)OC)c7)s6)sc5c4c(C(C)(C)C(=O)OC)ccc2-3)c1,CCCCCCC(CCCC)Cc1c(/C=C2\C(=O)c3cc(F)c(F)cc3C2=C(C#N)C#N)sc2c1SC1c3c(c4c(c5nsnc35)c3sc5c(CC(CCCC)CCCCCC)c(/C=C6\C(=O)c7cc(F)c(F)cc7C6=C(C#N)C#N)sc5c3n4CC(CC)CCCC)N(CC(CC)CCCC)C21,18.42,-5.56,-3.65,-5.68,-3.9,,,,,,,,,
70181,10.1039/d5ta08398b,COC(=O)C(C)(C)c1cc(C)cc(-c2sc3c4sc5cc(/C=C6/C(=O)c7cc(F)cc(c7)C(=O)/C6=C\c6cc(C(C)(C)C(=O)OC)c(-c7cc(C)cc(C(C)(C)C(=O)OC)c7)s6)sc5c4c(C(C)(C)C(=O)OC)ccc2-3)c1,CCCCCCC(CCCC)Cc1c(/C=C2\C(=O)c3cc(F)c(F)cc3C2=C(C#N)C#N)sc2c1SC1c3c(c4c(c5nsnc35)c3sc5c(CC(CCCC)CCCCCC)c(/C=C6\C(=O)c7cc(F)c(F)cc7C6=C(C#N)C#N)sc5c3n4CC(CC)CCCC)N(CC(CC)CCCC)C21,19.54,-5.56,-3.65,-5.68,-3.9,,,,,,,,,2T-Si
70182,10.1039/d5ta08513f,CCCCC(CC)COC(=O)c1sc2c(-c3cc4c(-c5ccc(CC(CC)CCCC)s5)c5sc(C)cc5c(-c5ccc(CC(CC)CCCC)s5)c4s3)sc(C)c2c1F,CCCCC(=O)OCC1(c2ccccc2)C2=CC=Cc3cccc4cccc5ccc6ccccc7cccc1c7c6c5c-4c3C2,11.99,-5.21,-3.6,-6.1,-3.9,,,,,,,PTB7-Th:PC71BM,,
70185,10.1039/d5ta08669h,CCCCCCC(CCCC)Cc1csc(-c2cc3c4nsnc4c4cc(-c5cc(CC(CCCC)CCCCCC)c(-c6cc7c(-c8cc(F)c(CC(CC)CCCC)s8)c8sccc8c(-c8cc(F)c(CC(CC)CCCC)s8)c7s6)s5)sc4c3s2)c1,CCCCCCCCCCCc1c(/C=C2\C(=O)c3cc(F)c(F)cc3C2=C(C#N)C#N)sc2c1sc1c3c4nsnc4c4c5sc6c(CCCCCCCCCCC)c(/C=C7\C(=O)c8cc(F)c(F)cc8C7=C(C#N)C#N)sc6c5n(CC(CCCC)CCCCCC)c4c3n(CC(CCCC)CCCCCC)c21,17.5,-5.51,-2.77,-5.65,-4.1,,,,,,,,,
70190,10.1039/d5ta08724d,CCCCCCC(CCCC)Cc1csc(-c2cc3c4nsnc4c4cc(-c5cc(CC(CCCC)CCCCCC)c(-c6cc7c(-c8cc(Cl)c(CC(CC)CCCC)s8)c8sccc8c(-c8cc(Cl)c(CC(CC)CCCC)s8)c7s6)s5)sc4c3s2)c1,CCCCCCCCCCCc1c(/C=C2\C(=O)c3cc(F)c(F)cc3C2=C(C#N)C#N)sc2c1sc1c3c4nsnc4c4c5sc6c(CCCCCCCCCCC)c(/C=C7\C(=O)c8cc(F)c(F)cc8C7=C(C#N)C#N)sc6c5n(CCC(CC)CCCC)c4c3n(CCC(CC)CCCC)c21,17.526,-5.51,-2.77,-5.64,-3.86,,,1 : 1.9 (0.35),,,,,,
70191,10.1039/d5ta08724d,CCCCCCC(CCCC)Cc1csc(-c2cc3c4nsnc4c4cc(-c5cc(CC(CCCC)CCCCCC)c(-c6cc7c(-c8cc(Cl)c(CC(CC)CCCC)s8)c8sccc8c(-c8cc(Cl)c(CC(CC)CCCC)s8)c7s6)s5)sc4c3s2)c1,CCCCCCCCCCCc1c(/C=C2\C(=O)c3cc(F)c(F)cc3C2=C(C#N)C#N)sc2c1sc1c3c4nsnc4c4c5sc6c(CCCCCCCCCCC)c(/C=C7\C(=O)c8cc(F)c(F)cc8C7=C(C#N)C#N)sc6c5n(CCC(CC)CCCC)c4c3n(CCC(CC)CCCC)c21,17.39,-5.51,-2.77,-5.64,-3.86,,,1 : 1.9 (0.35),,,,,,
70192,10.1039/d5ta08724d,CCCCCCC(CCCC)Cc1csc(-c2cc3c4nsnc4c4cc(-c5cc(CC(CCCC)CCCCCC)c(-c6cc7c(-c8cc(F)c(CC(CC)CCCC)s8)c8sccc8c(-c8cc(F)c(CC(CC)CCCC)s8)c7s6)s5)sc4c3s2)c1,CCCCCCCCCCCc1c(/C=C2\C(=O)c3cc(F)c(F)cc3C2=C(C#N)C#N)sc2c1sc1c3c4nccnc4c4c5sc6c(CCCCCCCCCCC)c(/C=C7\C(=O)c8cc(F)c(F)cc8C7=C(C#N)C#N)sc6c5n(CC)c4c3n(CC)c21,17.553,-5.51,-2.77,-5.62,-3.88,,,1 : 1.2 (0.45),,,,,,
70193,10.1039/d5ta08724d,CCCCCCC(CCCC)Cc1csc(-c2cc3c4nsnc4c4cc(-c5cc(CC(CCCC)CCCCCC)c(-c6cc7c(-c8cc(F)c(CC(CC)CCCC)s8)c8sccc8c(-c8cc(F)c(CC(CC)CCCC)s8)c7s6)s5)sc4c3s2)c1,CCCCCCCCCCCc1c(/C=C2\C(=O)c3cc(F)c(F)cc3C2=C(C#N)C#N)sc2c1sc1c3c4nccnc4c4c5sc6c(CCCCCCCCCCC)c(/C=C7\C(=O)c8cc(F)c(F)cc8C7=C(C#N)C#N)sc6c5n(CC)c4c3n(CC)c21,17.22,-5.51,-2.77,-5.62,-3.88,,,1 : 1.2 (0.45),,,,,,
70194,10.1039/d5ta08724d,CCCCCCC(CCCC)Cc1csc(-c2cc3c4nsnc4c4cc(-c5cc(CC(CCCC)CCCCCC)c(-c6cc7c(-c8cc(F)c(CC(CC)CCCC)s8)c8sccc8c(-c8cc(F)c(CC(CC)CCCC)s8)c7s6)s5)sc4c3s2)c1,CCCCCCCCCCCc1c(/C=C2\C(=O)c3cc(F)c(F)cc3C2=C(C#N)C#N)sc2c1sc1c3c4nsnc4c4c5sc6c(CCCCCCCCCCC)c(/C=C7\C(=O)c8cc(F)c(F)cc8C7=C(C#N)C#N)sc6c5n(CCC(CC)CCCC)c4c3n(CCC(CC)CCCC)c21,17.217,-5.51,-2.77,-5.64,-3.86,,,1 : 1.9 (0.35),,,,,,
70195,10.1039/d5ta08724d,CCCCCCC(CCCC)Cc1csc(-c2cc3c4nsnc4c4cc(-c5cc(CC(CCCC)CCCCCC)c(-c6cc7c(-c8cc(F)c(CC(CC)CCCC)s8)c8sccc8c(-c8cc(F)c(CC(CC)CCCC)s8)c7s6)s5)sc4c3s2)c1,CCCCCCCCCCCc1c(/C=C2\C(=O)c3cc(F)c(F)cc3C2=C(C#N)C#N)sc2c1sc1c3c4nsnc4c4c5sc6c(CCCCCCCCCCC)c(/C=C7\C(=O)c8cc(F)c(F)cc8C7=C(C#N)C#N)sc6c5n(CCC(CC)CCCC)c4c3n(CCC(CC)CCCC)c21,17.0,-5.51,-2.77,-5.64,-3.86,,,1 : 1.9 (0.35),,,,,,
70196,10.1039/d5ta08724d,CCCCCCC(CCCC)Cc1csc(-c2cc3c4nsnc4c4cc(-c5cc(CC(CCCC)CCCCCC)c(-c6cc7c(-c8cc(F)c(CC(CC)CCCC)s8)c8sccc8c(-c8cc(F)c(CC(CC)CCCC)s8)c7s6)s5)sc4c3s2)c1,CCCCCCCCCCCc1c(/C=C2\C(=O)c3cc(F)c(F)cc3C2=C(C#N)C#N)sc2c1sc1c3c4nsnc4c4c5sc6c(CCCCCCCCCCC)c(/C=C7\C(=O)c8cc(F)c(F)cc8C7=C(C#N)C#N)sc6c5n(CC(CCCC)CCCCCC)c4c3n(CC(CCCC)CCCCCC)c21,17.174,-5.51,-2.77,-5.65,-4.1,,,1 : 1.9 (0.35),,,,,,
70197,10.1039/d5ta08724d,CCCCCCC(CCCC)Cc1csc(-c2cc3c4nsnc4c4cc(-c5cc(CC(CCCC)CCCCCC)c(-c6cc7c(-c8cc(F)c(CC(CC)CCCC)s8)c8sccc8c(-c8cc(F)c(CC(CC)CCCC)s8)c7s6)s5)sc4c3s2)c1,CCCCCCCCCCCc1c(/C=C2\C(=O)c3cc(F)c(F)cc3C2=C(C#N)C#N)sc2c1sc1c3c4nsnc4c4c5sc6c(CCCCCCCCCCC)c(/C=C7\C(=O)c8cc(F)c(F)cc8C7=C(C#N)C#N)sc6c5n(CC(CCCC)CCCCCC)c4c3n(CC(CCCC)CCCCCC)c21,16.91,-5.51,-2.77,-5.65,-4.1,,,1 : 1.9 (0.35),,,,,,
70199,10.1039/d5ta08724d,CCCCCCC(CCCC)Cc1csc(-c2cc3c4nsnc4c4cc(-c5cc(CC(CCCC)CCCCCC)c(-c6cc7c(-c8cc(Cl)c(CC(CC)CCCC)s8)c8sccc8c(-c8cc(Cl)c(CC(CC)CCCC)s8)c7s6)s5)sc4c3s2)c1,CCCCCCCCCCCc1c(/C=C2\C(=O)c3ccc(Cl)cc3C2=C(C#N)C#N)sc2c1sc1c3c4nsnc4c4c5sc6c(CCCCCCCCCCC)c(/C=C7\C(=O)c8cc(F)c(F)cc8C7=C(C#N)C#N)sc6c5n(CC(CC)CCCC)c4c3n(CC(CC)CCCC)c21,17.6,-5.51,-2.77,-5.68,-3.95,,,1 : 1.5 (0.4),,,,,,
70202,10.1039/d5ta08724d,CCCCCCC(CCCC)Cc1csc(-c2cc3c4nsnc4c4cc(-c5cc(CC(CCCC)CCCCCC)c(-c6cc7c(-c8cc(F)c(CC(CC)CCCC)s8)c8sccc8c(-c8cc(F)c(CC(CC)CCCC)s8)c7s6)s5)sc4c3s2)c1,CCCCCCCCCCCc1c(/C=C2\C(=O)c3cc(F)c(F)cc3C2=C(C#N)C#N)sc2c1sc1c3c4nsnc4c4c5sc6c(CCCCCCCCCCC)c(/C=C7\C(=O)c8cc(F)c(F)cc8C7=C(C#N)C#N)sc6c5n(C(C)(C)C)c4c3n(CC(CCCCCCCC)CCCCCCCCCC)c21,17.236,-5.51,-2.77,-5.68,-4.01,,,1 : 1.2 (0.45),,,,,,
70206,10.1039/d5ta09380e,CCCCC(CC)COC(=O)c1sc2c(-c3cc4c(-c5ccc(CC(CC)CCCC)s5)c5sc(C)cc5c(-c5ccc(CC(CC)CCCC)s5)c4s3)sc(C)c2c1F,CCCCCCCCCc1c(/C=C/C=C2\C(=O)c3cc(F)c(F)cc3C2=C(C#N)C#N)sc2c1sc1c3c4nsnc4c4c5sc6c(CCCCCCCCC)c(/C=C/C=C7\C(=O)c8cc(F)c(F)cc8C7=C(C#N)C#N)sc6c5n(CC(CCCC)CCCCCC)c4c3n(CC(CCCC)CCCCCC)c21,8.23,-5.21,-3.6,-5.38,-4.06,80.0,,,,,,,o-xylene,
70207,10.1039/d5ta09380e,CCCCC(CC)COC(=O)c1sc2c(-c3cc4c(-c5ccc(CC(CC)CCCC)s5)c5sc(C)cc5c(-c5ccc(CC(CC)CCCC)s5)c4s3)sc(C)c2c1F,CCCCCCCCCc1c(/C=C/C=C2\C(=O)c3cc(F)c(F)cc3C2=C(C#N)C#N)sc2c1sc1c3c4nsnc4c4c5sc6c(CCCCCCCCC)c(/C=C/C=C7\C(=O)c8cc(F)c(F)cc8C7=C(C#N)C#N)sc6c5n(CC(CCCC)CCCCCC)c4c3n(CC(CCCC)CCCCCC)c21,10.5,-5.21,-3.6,-5.38,-4.06,80.0,,,10%,,,,o-xylene,
70208,10.1039/d5ta09380e,CCCCC(CC)COC(=O)c1sc2c(-c3cc4c(-c5ccc(CC(CC)CCCC)s5)c5sc(C)cc5c(-c5ccc(CC(CC)CCCC)s5)c4s3)sc(C)c2c1F,CCCCCCCCCc1c(/C=C/C=C2\C(=O)c3cc(F)c(F)cc3C2=C(C#N)C#N)sc2c1sc1c3c4nsnc4c4c5sc6c(CCCCCCCCC)c(/C=C/C=C7\C(=O)c8cc(F)c(F)cc8C7=C(C#N)C#N)sc6c5n(CC(CCCC)CCCCCC)c4c3n(CC(CCCC)CCCCCC)c21,4.3,-5.21,-3.6,-5.38,-4.06,125.0,,,,,,,o-xylene,
70209,10.1039/d5ta09380e,CCCCC(CC)COC(=O)c1sc2c(-c3cc4c(-c5ccc(CC(CC)CCCC)s5)c5sc(C)cc5c(-c5ccc(CC(CC)CCCC)s5)c4s3)sc(C)c2c1F,CCCCCCCCCc1c(/C=C/C=C2\C(=O)c3cc(F)c(F)cc3C2=C(C#N)C#N)sc2c1sc1c3c4nsnc4c4c5sc6c(CCCCCCCCC)c(/C=C/C=C7\C(=O)c8cc(F)c(F)cc8C7=C(C#N)C#N)sc6c5n(CC(CCCC)CCCCCC)c4c3n(CC(CCCC)CCCCCC)c21,5.75,-5.21,-3.6,-5.38,-4.06,125.0,,,10%,,,,o-xylene,
70210,10.1039/d5ta09626j,COC(=O)C(C)(C)c1cc(C)cc(-c2sc3c4sc5cc(/C=C6/C(=O)c7cc(F)cc(c7)C(=O)/C6=C\c6cc(C(C)(C)C(=O)OC)c(-c7cc(C)cc(C(C)(C)C(=O)OC)c7)s6)sc5c4c(C(C)(C)C(=O)OC)ccc2-3)c1,CCCCCCC(CCCC)Cc1c(/C=C2\C(=O)c3cc(F)c(F)cc3C2=C(C#N)C#N)sc2c1SC1c3c(c4c(c5nsnc35)c3sc5c(CC(CCCC)CCCCCC)c(/C=C6\C(=O)c7cc(F)c(F)cc7C6=C(C#N)C#N)sc5c3n4CC(CC)CCCC)N(CC(CC)CCCC)C21,17.42,-5.56,-3.65,-5.68,-3.9,,,,,,,,,
70246,10.1039/d5tc00024f,CCCCCCC(CCCC)Cc1csc(-c2cc3c4nsnc4c4cc(-c5cc(CC(CCCC)CCCCCC)c(-c6cc7c(-c8cc(F)c(CC(CC)CCCC)s8)c8sccc8c(-c8cc(F)c(CC(CC)CCCC)s8)c7s6)s5)sc4c3s2)c1,CCCCCCC(CCCC)Cc1c(/C=C2\C(=O)c3cc(F)c(F)cc3C2=C(C#N)C#N)sc2c1SC1c3c(c4c(c5nsnc35)c3sc5c(CC(CCCC)CCCCCC)c(/C=C6\C(=O)c7cc(F)c(F)cc7C6=C(C#N)C#N)sc5c3n4CC(CC)CCCC)N(CC(CC)CCCC)C21,17.92,-5.51,-2.77,-5.68,-3.9,,,,,conventional,,,,
70254,10.1039/d5tc00110b,COC(=O)C(C)(C)c1cc(C)cc(-c2sc3c4sc5cc(/C=C6/C(=O)c7cc(F)cc(c7)C(=O)/C6=C\c6cc(C(C)(C)C(=O)OC)c(-c7cc(C)cc(C(C)(C)C(=O)OC)c7)s6)sc5c4c(C(C)(C)C(=O)OC)ccc2-3)c1,CCCCCCCCCCCc1c(/C=C2\C(=O)c3cc(F)c(F)cc3C2=C(C#N)C#N)sc2c1sc1c3c4nsnc4c4c5sc6c(CCCCCCCCCCC)c(/C=C7\C(=O)c8cc(F)c(F)cc8C7=C(C#N)C#N)sc6c5n(CC(CC)CCCC)c4c3n(CC(CC)CCCC)c21,14.4,-5.56,-3.65,-5.65,-4.09,100.0,,1:1.2,,conventional,P-MeOH,PEDOT:PSS,,
70255,10.1039/d5tc00110b,COC(=O)C(C)(C)c1cc(C)cc(-c2sc3c4sc5cc(/C=C6/C(=O)c7cc(F)cc(c7)C(=O)/C6=C\c6cc(C(C)(C)C(=O)OC)c(-c7cc(C)cc(C(C)(C)C(=O)OC)c7)s6)sc5c4c(C(C)(C)C(=O)OC)ccc2-3)c1,CCCCCCCCCCCc1c(/C=C2\C(=O)c3cc(F)c(F)cc3C2=C(C#N)C#N)sc2c1sc1c3c4nsnc4c4c5sc6c(CCCCCCCCCCC)c(/C=C7\C(=O)c8cc(F)c(F)cc8C7=C(C#N)C#N)sc6c5n(CC(CC)CCCC)c4c3n(CC(CC)CCCC)c21,12.6,-5.56,-3.65,-5.65,-4.09,100.0,,1:1.2,,conventional,F-MeOH,PEDOT:PSS,,
70256,10.1039/d5tc00110b,COC(=O)C(C)(C)c1cc(C)cc(-c2sc3c4sc5cc(/C=C6/C(=O)c7cc(F)cc(c7)C(=O)/C6=C\c6cc(C(C)(C)C(=O)OC)c(-c7cc(C)cc(C(C)(C)C(=O)OC)c7)s6)sc5c4c(C(C)(C)C(=O)OC)ccc2-3)c1,CCCCCCCCCCCc1c(/C=C2\C(=O)c3cc(F)c(F)cc3C2=C(C#N)C#N)sc2c1sc1c3c4nsnc4c4c5sc6c(CCCCCCCCCCC)c(/C=C7\C(=O)c8cc(F)c(F)cc8C7=C(C#N)C#N)sc6c5n(CC(CC)CCCC)c4c3n(CC(CC)CCCC)c21,14.0,-5.56,-3.65,-5.65,-4.09,100.0,,1:1.2,,conventional,F-But,PEDOT:PSS,,
