Repository: JiYiqaq/PCE-KA-GNN

# Data directory

- `raw/Active_Database.csv` is the immutable source dataset bundled under CC BY 4.0. Do not overwrite it with processed data.
- `processed/` is created and populated by the training pipeline. Generated `.pt` and `.pth` caches are intentionally ignored by Git because they can exceed GitHub's normal single-file limit.

See `../DATA_LICENSE.md` for provenance, license and checksum information.

File: data/processed/device_records.csv (part 126 of 250)
record_id,doi,donor_smiles,acceptor_smiles,pce,homo_d,lumo_d,homo_a,lumo_a,active_layer_thickness,annealing_temp,d_a_ratio,additive_ratio,device_type,etl_canonical,htl_canonical,solvent_canonical,additive_canonical
70257,10.1039/d5tc00110b,COC(=O)C(C)(C)c1cc(C)cc(-c2sc3c4sc5cc(/C=C6/C(=O)c7cc(F)cc(c7)C(=O)/C6=C\c6cc(C(C)(C)C(=O)OC)c(-c7cc(C)cc(C(C)(C)C(=O)OC)c7)s6)sc5c4c(C(C)(C)C(=O)OC)ccc2-3)c1,CCCCCCCCCCCc1c(/C=C2\C(=O)c3cc(F)c(F)cc3C2=C(C#N)C#N)sc2c1sc1c3c4nsnc4c4c5sc6c(CCCCCCCCCCC)c(/C=C7\C(=O)c8cc(F)c(F)cc8C7=C(C#N)C#N)sc6c5n(CC(CC)CCCC)c4c3n(CC(CC)CCCC)c21,13.1,-5.56,-3.65,-5.65,-4.09,100.0,,1:1.2,,conventional,F-Hep,PEDOT:PSS,,
70258,10.1039/d5tc00111k,CCCCCCC(CCCC)Cc1csc(-c2cc3c4nsnc4c4cc(-c5cc(CC(CCCC)CCCCCC)c(-c6cc7c(-c8cc(F)c(CC(CC)CCCC)s8)c8sccc8c(-c8cc(F)c(CC(CC)CCCC)s8)c7s6)s5)sc4c3s2)c1,CCCCCCCCCc1c(C=C2C(=O)c3cc(Cl)c(Cl)cc3C2=C(C#N)C#N)sc2c1sc1c3c4nsnc4c4c5sc6c(CCCCCCCCC)c(C=C7C(=O)c8cc(Cl)c(Cl)cc8C7=C(C#N)C#N)sc6c5n(CC(CCCC)CCCCCC)c4c3n(CC(CCCC)CCCCCC)c21,16.5,-5.51,-2.77,-5.68,-3.9,,,,,,,,,
70259,10.1039/d5tc00111k,CCCCCCC(CCCC)Cc1csc(-c2cc3c4nsnc4c4cc(-c5cc(CC(CCCC)CCCCCC)c(-c6cc7c(-c8cc(F)c(CC(CC)CCCC)s8)c8sccc8c(-c8cc(F)c(CC(CC)CCCC)s8)c7s6)s5)sc4c3s2)c1,CCCCCCCCCCCOc1c(/C=C2\C(=O)c3cc(F)c(F)cc3C2=C(C#N)C#N)sc2c1sc1c3c4nsnc4c4c5sc6c(CCCCCCCCCCC)c(/C=C7\C(=O)c8cc(F)c(F)cc8C7=C(C#N)C#N)sc6c5n(CC)c4c3n(CC)c21,15.19,-5.51,-2.77,-5.71,-3.84,,,,,,,,,
70260,10.1039/d5tc00111k,COC(=O)C(C)(C)c1cc(C)cc(-c2sc3c4sc5cc(/C=C6/C(=O)c7cc(F)cc(c7)C(=O)/C6=C\c6cc(C(C)(C)C(=O)OC)c(-c7cc(C)cc(C(C)(C)C(=O)OC)c7)s6)sc5c4c(C(C)(C)C(=O)OC)ccc2-3)c1,CCCCCCCCCCCc1c(/C=C2\C(=O)c3cc(Cl)c(Cl)cc3C2=C(C#N)C#N)sc2c1sc1c3c4nsnc4c4c5sc6c(CCCCCCCCCCC)c(/C=C7\C(=O)c8cc(Cl)c(Cl)cc8C7=C(C#N)C#N)sc6c5n(CC(CCCC)CCCCCC)c4c3n(CC(CCCC)CCCCCC)c21,18.12,-5.56,-3.65,-5.68,-4.1,,,,,,,,,
70261,10.1039/d5tc00111k,COC(=O)C(C)(C)c1cc(C)cc(-c2sc3c4sc5cc(/C=C6/C(=O)c7cc(F)cc(c7)C(=O)/C6=C\c6cc(C(C)(C)C(=O)OC)c(-c7cc(C)cc(C(C)(C)C(=O)OC)c7)s6)sc5c4c(C(C)(C)C(=O)OC)ccc2-3)c1,CCCCCCCCCCCc1c(/C=C2\C(=O)c3cc(F)c(F)cc3C2=C(C#N)C#N)sc2c1sc1c3c4nsnc4c4c5sc6c(CCCCCCCCCCC)c(/C=C7\C(=O)c8cc(F)c(F)cc8C7=C(C#N)C#N)sc6c5n(CC(CCCC)CCCCCC)c4c3n(CC(CCCC)CCCCCC)c21,14.3,-5.56,-3.65,,,,,,,,,,,
70262,10.1039/d5tc00111k,COC(=O)C(C)(C)c1cc(C)cc(-c2sc3c4sc5cc(/C=C6/C(=O)c7cc(F)cc(c7)C(=O)/C6=C\c6cc(C(C)(C)C(=O)OC)c(-c7cc(C)cc(C(C)(C)C(=O)OC)c7)s6)sc5c4c(C(C)(C)C(=O)OC)ccc2-3)c1,CCCCCCCCCCCc1c(/C=C2\C(=O)c3cc(F)c(F)cc3C2=C(C#N)C#N)sc2c1sc1c3c4nsnc4c4c5sc6c(CCCCCCCCCCC)c(/C=C7\C(=O)c8cc(F)c(F)cc8C7=C(C#N)C#N)sc6c5n(CCC(CC)CCCC)c4c3n(CCC(CC)CCCC)c21,18.1,-5.56,-3.65,-5.64,-3.86,,,,,,,,,
70263,10.1039/d5tc00111k,CCCCC(CC)CSc1sc(-c2c3cc(-c4ccc(-c5sc(-c6ccc(C)s6)c6c5C(=O)c5c(CC(CC)CCCC)sc(CC(CC)CCCC)c5C6=O)s4)sc3c(-c3cc(F)c(SCC(CC)CCCC)s3)c3cc(C)sc23)cc1F,CCCCCCCCCCCc1c(/C=C2\C(=O)c3cc(F)c(F)cc3C2=C(C#N)C#N)sc2c1sc1c3c4nsnc4c4c5sc6c(CCCCCCCCCCC)c(/C=C7\C(=O)c8cc(F)c(F)cc8C7=C(C#N)C#N)sc6c5n(CC(CC)CCCC)c4c3n(CC(CC)CCCC)c21,15.18,-5.41,-3.62,-5.65,-4.09,,,,,,,,,
70264,10.1039/d5tc00204d,CCCCC(CC)Cc1ccc(-c2c3cc(-c4ccc(-c5sc(-c6ccc(C)s6)c6c5C(=O)c5c(CC(CC)CCCC)sc(CC(CC)CCCC)c5C6=O)s4)sc3c(-c3ccc(CC(CC)CCCC)s3)c3cc(C)sc23)s1,CCCCCCc1ccc(C2(c3ccc(CCCCCC)cc3)c3cc(/C=C4\C(=O)c5ccccc5C4=C(C#N)C#N)sc3-c3cc4c5cccc6c5c(cc4c4cccc2c34)-c2sc(/C=C3\C(=O)c4ccccc4C3=C(C#N)C#N)cc2C6(c2ccc(CCCCCC)cc2)c2ccc(CCCCCC)cc2)cc1,11.6,-5.33,-3.48,-5.44,-3.82,100.0,,,,,,,,
70266,10.1039/d5tc00356c,COC(=O)C(C)(C)c1cc(C)cc(-c2sc3c4sc5cc(/C=C6/C(=O)c7cc(F)cc(c7)C(=O)/C6=C\c6cc(C(C)(C)C(=O)OC)c(-c7cc(C)cc(C(C)(C)C(=O)OC)c7)s6)sc5c4c(C(C)(C)C(=O)OC)ccc2-3)c1,CCCCCCCCCCCc1c(/C=C2\C(=O)c3cc(F)c(F)cc3C2=C(C#N)C#N)sc2c1sc1c3c4nsnc4c4c5sc6c(CCCCCCCCCCC)c(/C=C7\C(=O)c8cc(F)c(F)cc8C7=C(C#N)C#N)sc6c5n(CC(CC)CCCC)c4c3n(CC(CC)CCCC)c21,16.24,-5.56,-3.65,-5.65,-4.09,,,1:1.2,,,,,,
70269,10.1039/d5tc00560d,CCCCCCC(CCCC)Cc1csc(-c2cc3c4nsnc4c4cc(-c5cc(CC(CCCC)CCCCCC)c(-c6cc7c(-c8cc(Cl)c(CC(CC)CCCC)s8)c8sccc8c(-c8cc(Cl)c(CC(CC)CCCC)s8)c7s6)s5)sc4c3s2)c1,CCCCCCC1(CCCCCC)c2cc3c(cc2-c2sc(/C=C4\C(=O)c5ccccc5C4=C(C#N)C#N)cc21)C(CCCCCC)(CCCCCC)c1cc(/C=C2\C(=O)c4ccccc4C2=C(C#N)C#N)sc1-3,10.19,-5.51,-2.77,-5.69,-3.91,,,,,,,,,
70270,10.1039/d5tc00560d,CCCCCCC(CCCC)Cc1csc(-c2cc3c4nsnc4c4cc(-c5cc(CC(CCCC)CCCCCC)c(-c6cc7c(-c8cc(Cl)c(CC(CC)CCCC)s8)c8sccc8c(-c8cc(Cl)c(CC(CC)CCCC)s8)c7s6)s5)sc4c3s2)c1,CCCCCCCCCCCc1c(/C=C2\C(=O)c3cc(F)c(F)cc3C2=C(C#N)C#N)sc2c1sc1c3c4nsnc4c4c5sc6c(CCCCCCCCCCC)c(/C=C7\C(=O)c8cc(F)c(F)cc8C7=C(C#N)C#N)sc6c5n(CC(CC)CCCC)c4c3n(CC(CC)CCCC)c21,15.33,-5.51,-2.77,-5.65,-4.09,,,,,,,,,
70271,10.1039/d5tc00560d,CCCCCCC(CCCC)Cc1csc(-c2cc3c4nsnc4c4cc(-c5cc(CC(CCCC)CCCCCC)c(-c6cc7c(-c8cc(Cl)c(CC(CC)CCCC)s8)c8sccc8c(-c8cc(Cl)c(CC(CC)CCCC)s8)c7s6)s5)sc4c3s2)c1,CCCCCCCCCCCc1c(/C=C2\C(=O)c3cc(F)c(F)cc3C2=C(C#N)C#N)sc2c1sc1c3c4nsnc4c4c5sc6c(CCCCCCCCCCC)c(/C=C7\C(=O)c8cc(F)c(F)cc8C7=C(C#N)C#N)sc6c5n(CC(CC)CCCC)c4c3n(CC(CC)CCCC)c21,17.62,-5.51,-2.77,-5.65,-4.09,,,,,,,,,
70272,10.1039/d5tc00560d,CCCCCCC(CCCC)Cc1csc(-c2cc3c4nsnc4c4cc(-c5cc(CC(CCCC)CCCCCC)c(-c6cc7c(-c8cc(Cl)c(CC(CC)CCCC)s8)c8sccc8c(-c8cc(Cl)c(CC(CC)CCCC)s8)c7s6)s5)sc4c3s2)c1,CCCCCCCCCCCc1c(/C=C2\C(=O)c3cc(F)c(F)cc3C2=C(C#N)C#N)sc2c1sc1c3c4nsnc4c4c5sc6c(CCCCCCCCCCC)c(/C=C7\C(=O)c8cc(F)c(F)cc8C7=C(C#N)C#N)sc6c5n(CC(CC)CCCC)c4c3n(CC(CC)CCCC)c21,18.04,-5.51,-2.77,-5.65,-4.09,,,,0.5%,,,,,DIO
70283,10.1039/d5tc00841g,COC(=O)C(C)(C)c1cc(C)cc(-c2sc3c4sc5cc(/C=C6/C(=O)c7cc(F)cc(c7)C(=O)/C6=C\c6cc(C(C)(C)C(=O)OC)c(-c7cc(C)cc(C(C)(C)C(=O)OC)c7)s6)sc5c4c(C(C)(C)C(=O)OC)ccc2-3)c1,CCCCCCCCCCCc1c(/C=C2\C(=O)c3cc(F)c(F)cc3C2=C(C#N)C#N)sc2c1sc1c3c4nsnc4c4c5sc6c(CCCCCCCCCCC)c(/C=C7\C(=O)c8cc(F)c(F)cc8C7=C(C#N)C#N)sc6c5n(CC(CCCC)CCCCCC)c4c3n(CC(CCCC)CCCCCC)c21,16.6,-5.56,-3.65,-5.65,-4.1,,,,,,,,,
70284,10.1039/d5tc00841g,COC(=O)C(C)(C)c1cc(C)cc(-c2sc3c4sc5cc(/C=C6/C(=O)c7cc(F)cc(c7)C(=O)/C6=C\c6cc(C(C)(C)C(=O)OC)c(-c7cc(C)cc(C(C)(C)C(=O)OC)c7)s6)sc5c4c(C(C)(C)C(=O)OC)ccc2-3)c1,CCCCCCCCCCCc1c(/C=C2\C(=O)c3cc(F)c(F)cc3C2=C(C#N)C#N)sc2c1sc1c3c4nsnc4c4c5sc6c(CCCCCCCCCCC)c(/C=C7\C(=O)c8cc(F)c(F)cc8C7=C(C#N)C#N)sc6c5n(CC(CCCC)CCCCCC)c4c3n(CC(CCCC)CCCCCC)c21,16.9,-5.56,-3.65,-5.65,-4.1,,,,,,,,,
70285,10.1039/d5tc00841g,COC(=O)C(C)(C)c1cc(C)cc(-c2sc3c4sc5cc(/C=C6/C(=O)c7cc(F)cc(c7)C(=O)/C6=C\c6cc(C(C)(C)C(=O)OC)c(-c7cc(C)cc(C(C)(C)C(=O)OC)c7)s6)sc5c4c(C(C)(C)C(=O)OC)ccc2-3)c1,CCCCCCCCCCCc1c(/C=C2\C(=O)c3cc(F)c(F)cc3C2=C(C#N)C#N)sc2c1sc1c3c4nsnc4c4c5sc6c(CCCCCCCCCCC)c(/C=C7\C(=O)c8cc(F)c(F)cc8C7=C(C#N)C#N)sc6c5n(CC(CCCC)CCCCCC)c4c3n(CC(CCCC)CCCCCC)c21,17.3,-5.56,-3.65,-5.65,-4.1,,,,,,,,,
70286,10.1039/d5tc00841g,COC(=O)C(C)(C)c1cc(C)cc(-c2sc3c4sc5cc(/C=C6/C(=O)c7cc(F)cc(c7)C(=O)/C6=C\c6cc(C(C)(C)C(=O)OC)c(-c7cc(C)cc(C(C)(C)C(=O)OC)c7)s6)sc5c4c(C(C)(C)C(=O)OC)ccc2-3)c1,CCCCCCCCCCCc1c(/C=C2\C(=O)c3cc(F)c(F)cc3C2=C(C#N)C#N)sc2c1sc1c3c4nsnc4c4c5sc6c(CCCCCCCCCCC)c(/C=C7\C(=O)c8cc(F)c(F)cc8C7=C(C#N)C#N)sc6c5n(CC(CCCC)CCCCCC)c4c3n(CC(CCCC)CCCCCC)c21,16.8,-5.56,-3.65,-5.65,-4.1,,,,,,,,,
70287,10.1039/d5tc00841g,COC(=O)C(C)(C)c1cc(C)cc(-c2sc3c4sc5cc(/C=C6/C(=O)c7cc(F)cc(c7)C(=O)/C6=C\c6cc(C(C)(C)C(=O)OC)c(-c7cc(C)cc(C(C)(C)C(=O)OC)c7)s6)sc5c4c(C(C)(C)C(=O)OC)ccc2-3)c1,CCCCCCCCCCCc1c(/C=C2\C(=O)c3cc(F)c(F)cc3C2=C(C#N)C#N)sc2c1sc1c3c4nsnc4c4c5sc6c(CCCCCCCCCCC)c(/C=C7\C(=O)c8cc(F)c(F)cc8C7=C(C#N)C#N)sc6c5n(CC(CCCC)CCCCCC)c4c3n(CC(CCCC)CCCCCC)c21,16.6,-5.56,-3.65,-5.65,-4.1,,,,,,,,,
70294,10.1039/d5tc00931f,COC(=O)C(C)(C)c1cc(C)cc(-c2sc3c4sc5cc(/C=C6/C(=O)c7cc(F)cc(c7)C(=O)/C6=C\c6cc(C(C)(C)C(=O)OC)c(-c7cc(C)cc(C(C)(C)C(=O)OC)c7)s6)sc5c4c(C(C)(C)C(=O)OC)ccc2-3)c1,CCCCCCCCCc1c(C=C2C(=O)c3cc(Cl)c(Cl)cc3C2=C(C#N)C#N)sc2c1sc1c3c4nsnc4c4c5sc6c(CCCCCCCCC)c(C=C7C(=O)c8cc(Cl)c(Cl)cc8C7=C(C#N)C#N)sc6c5n(CC(CCCC)CCCCCC)c4c3n(CC(CCCC)CCCCCC)c21,16.41,-5.56,-3.65,-5.68,-3.9,,,,,,,,,
70295,10.1039/d5tc00931f,CCCCC(CC)Cc1ccc(-c2c3cc(-c4ccc(-c5sc(-c6ccc(C)s6)c6c5C(=O)c5c(CC(CC)CCCC)sc(CC(CC)CCCC)c5C6=O)s4)sc3c(-c3ccc(CC(CC)CCCC)s3)c3cc(C)sc23)s1,CCc1ccc(C2(c3ccc(CC)cc3)c3cc4c(cc3-c3sc5cc(/C=C6\C(=O)c7cc(F)c(F)cc7C6=C(C#N)C#N)sc5c32)C(c2ccc(CC)cc2)(c2ccc(CC)cc2)c2c-4sc3cc(/C=C4\C(=O)c5cc(F)c(F)cc5C4=C(C#N)C#N)sc23)cc1,12.08,-5.33,-3.48,-5.64,-4.05,,,,,,,,,
70296,10.1039/d5tc00931f,CCCCC(CC)Cc1ccc(-c2c3cc(-c4ccc(-c5sc(-c6ccc(C)s6)c6c5C(=O)c5c(CC(CC)CCCC)sc(CC(CC)CCCC)c5C6=O)s4)sc3c(-c3ccc(CC(CC)CCCC)s3)c3cc(C)sc23)s1,CCN1C(=O)C(=Cc2cc3c(s2)-c2cc4c(cc2C3(CC)CC)-c2sc(C=C3C(=O)N(CC)C(=S)N(CC)C3=O)cc2C4(CC)CC)C(=O)N(CC)C1=S,7.1,-5.33,-3.48,-5.88,-3.9,,,,,,,,,
70297,10.1039/d5tc00931f,CCCCC(CC)COC(=O)c1sc2c(-c3cc4c(-c5ccc(CC(CC)CCCC)s5)c5sc(C)cc5c(-c5ccc(CC(CC)CCCC)s5)c4s3)sc(C)c2c1F,CCCCCC(CCCCC)N1C(=O)c2ccc3c4ccc5c6c(cc(-c7cc8c9c(cc(-c%10ccc(-c%11cccs%11)s%10)c%10c%11ccc%12c%13c(ccc(c7c9%10)c%13%11)C(=O)N(C(CCCCC)CCCCC)C%12=O)C(=O)N(C(CCCCC)CCCCC)C8=O)c(c7ccc(c2c37)C1=O)c64)C(=O)N(C(CCCCC)CCCCC)C5=O,4.03,-5.21,-3.6,-5.96,-4.23,,,,,,,,,
70298,10.1039/d5tc00931f,CCCCCCC(CCCC)Cc1csc(-c2cc3c4nsnc4c4cc(-c5cc(CC(CCCC)CCCCCC)c(-c6cc7c(-c8cc(Cl)c(CC(CC)CCCC)s8)c8sccc8c(-c8cc(Cl)c(CC(CC)CCCC)s8)c7s6)s5)sc4c3s2)c1,CCCCCCCCCCCc1c(/C=C2\C(=O)c3cc(F)c(F)cc3C2=C(C#N)C#N)sc2c1sc1c3c4nsnc4c4c5sc6c(CCCCCCCCCCC)c(/C=C7\C(=O)c8cc(F)c(F)cc8C7=C(C#N)C#N)sc6c5n(CC(CC)CCCC)c4c3n(CC(CC)CCCC)c21,17.16,-5.51,-2.77,-5.65,-4.09,,,,,,,,,
70299,10.1039/d5tc00931f,CCCCC(CC)COC(=O)c1sc2c(-c3cc4c(-c5ccc(CC(CC)CCCC)s5)c5sc(C)cc5c(-c5ccc(CC(CC)CCCC)s5)c4s3)sc(C)c2c1F,CCCCCCCCCCCc1c(/C=C2\C(=O)c3cc(F)c(F)cc3C2=C(C#N)C#N)sc2c1sc1c3c4nsnc4c4c5sc6c(CCCCCCCCCCC)c(/C=C7\C(=O)c8cc(F)c(F)cc8C7=C(C#N)C#N)sc6c5n(CC(CC)CCCC)c4c3n(CC(CC)CCCC)c21,11.0,-5.21,-3.6,-5.65,-4.09,,,,,,,,,
70302,10.1039/d5tc00931f,CCCCC(CC)COC(=O)c1sc2c(-c3cc4c(-c5ccc(CC(CC)CCCC)s5)c5sc(C)cc5c(-c5ccc(CC(CC)CCCC)s5)c4s3)sc(C)c2c1F,CCCCCCc1ccc(C2(c3ccc(CCCCCC)cc3)c3cc4c(cc3-c3sc5cc(/C=C6\C(=O)c7ccccc7C6=C(C#N)C#N)sc5c32)C(c2ccc(CCCCCC)cc2)(c2ccc(CCCCCC)cc2)c2c-4sc3cc(/C=C4\C(=O)c5ccccc5C4=C(C#N)C#N)sc23)cc1,8.04,-5.21,-3.6,-5.576,-3.916,,,,,,,,,
70304,10.1039/d5tc00931f,CCCCC(CC)Cc1ccc(-c2c3cc(-c4ccc(-c5sc(-c6ccc(C)s6)c6c5C(=O)c5c(CC(CC)CCCC)sc(CC(CC)CCCC)c5C6=O)s4)sc3c(-c3ccc(CC(CC)CCCC)s3)c3cc(C)sc23)s1,CCCCCCc1ccc(C2(c3ccc(CCCCCC)cc3)c3cc4c(cc3-c3sc5cc(C=C6C(=O)c7ccc(C)cc7C6=C(C#N)C#N)sc5c32)C(c2ccc(CCCCCC)cc2)(c2ccc(CCCCCC)cc2)c2c-4sc3cc(C=C4C(=O)c5ccc(C)cc5C4=C(C#N)C#N)sc23)cc1,10.29,-5.33,-3.48,,,,,,,,,,,
70305,10.1039/d5tc00931f,CCCCCCCCCCC(CCCCCCCC)Cc1cc(-c2c(F)c(F)c(-c3cc(CC(CCCCCCCC)CCCCCCCCCC)c(-c4ccc(-c5ccc(C)s5)s4)s3)c3nsnc23)sc1C,CCCCCCC(CC(F)(F)C(F)(F)C(F)(F)C(F)(F)F)N1C(=O)c2ccc3c4ccc5c6c(cc(-c7ccc(-c8cccs8)s7)c(c7ccc(c2c37)C1=O)c64)C(=O)N(C(CCCCCC)CC(F)(F)C(F)(F)C(F)(F)C(F)(F)F)C5=O,3.43,-5.32,-3.7,-5.65,-4.06,,,,,,,,,
70307,10.1039/d5tc01014d,COC(=O)C(C)(C)c1cc(C)cc(-c2sc3c4sc5cc(/C=C6/C(=O)c7cc(F)cc(c7)C(=O)/C6=C\c6cc(C(C)(C)C(=O)OC)c(-c7cc(C)cc(C(C)(C)C(=O)OC)c7)s6)sc5c4c(C(C)(C)C(=O)OC)ccc2-3)c1,CCCCCCCCCc1c(C=C2C(=O)c3cc(Cl)c(Cl)cc3C2=C(C#N)C#N)sc2c1sc1c3c4nsnc4c4c5sc6c(CCCCCCCCC)c(C=C7C(=O)c8cc(Cl)c(Cl)cc8C7=C(C#N)C#N)sc6c5n(CC(CCCC)CCCCCC)c4c3n(CC(CCCC)CCCCCC)c21,18.67,-5.56,-3.65,-5.68,-3.9,,,,,conventional,,,,
70309,10.1039/d5tc01245g,COC(=O)C(C)(C)c1cc(C)cc(-c2sc3c4sc5cc(/C=C6/C(=O)c7cc(F)cc(c7)C(=O)/C6=C\c6cc(C(C)(C)C(=O)OC)c(-c7cc(C)cc(C(C)(C)C(=O)OC)c7)s6)sc5c4c(C(C)(C)C(=O)OC)ccc2-3)c1,CCCCCCCCCc1c(C=C2C(=O)c3cc(Cl)c(Cl)cc3C2=C(C#N)C#N)sc2c1sc1c3c4nsnc4c4c5sc6c(CCCCCCCCC)c(C=C7C(=O)c8cc(Cl)c(Cl)cc8C7=C(C#N)C#N)sc6c5n(CC(CCCC)CCCCCC)c4c3n(CC(CCCC)CCCCCC)c21,18.1,-5.56,-3.65,-5.68,-3.9,,,,,conventional,,,,
70310,10.1039/d5tc01245g,COC(=O)C(C)(C)c1cc(C)cc(-c2sc3c4sc5cc(/C=C6/C(=O)c7cc(F)cc(c7)C(=O)/C6=C\c6cc(C(C)(C)C(=O)OC)c(-c7cc(C)cc(C(C)(C)C(=O)OC)c7)s6)sc5c4c(C(C)(C)C(=O)OC)ccc2-3)c1,CCCCCCCCCc1c(C=C2C(=O)c3cc(Cl)c(Cl)cc3C2=C(C#N)C#N)sc2c1sc1c3c4nsnc4c4c5sc6c(CCCCCCCCC)c(C=C7C(=O)c8cc(Cl)c(Cl)cc8C7=C(C#N)C#N)sc6c5n(CC(CCCC)CCCCCC)c4c3n(CC(CCCC)CCCCCC)c21,17.6,-5.56,-3.65,-5.68,-3.9,,,,,conventional,,,,
70311,10.1039/d5tc01245g,COC(=O)C(C)(C)c1cc(C)cc(-c2sc3c4sc5cc(/C=C6/C(=O)c7cc(F)cc(c7)C(=O)/C6=C\c6cc(C(C)(C)C(=O)OC)c(-c7cc(C)cc(C(C)(C)C(=O)OC)c7)s6)sc5c4c(C(C)(C)C(=O)OC)ccc2-3)c1,CCCCCCCCCc1c(C=C2C(=O)c3cc(Cl)c(Cl)cc3C2=C(C#N)C#N)sc2c1sc1c3c4nsnc4c4c5sc6c(CCCCCCCCC)c(C=C7C(=O)c8cc(Cl)c(Cl)cc8C7=C(C#N)C#N)sc6c5n(CC(CCCC)CCCCCC)c4c3n(CC(CCCC)CCCCCC)c21,16.9,-5.56,-3.65,-5.68,-3.9,,,,,conventional,,,,
70316,10.1039/d5tc01343g,CCCCCCc1cc(-c2cc3c(-c4cc(Cl)c(CC(CC)CCCC)s4)c4sc(-c5cc(CCCCCC)c(-c6cc(CCCCCC)c(-c7ccc(/C=C8/SC(=S)N(CCCCCC)C8=O)s7)s6)s5)cc4c(-c4cc(Cl)c(CC(CC)CCCC)s4)c3s2)sc1-c1cc(CCCCCC)c(-c2ccc(/C=C3\SC(=S)N(CC(CC)CCCC)C3=O)s2)s1,CCCCCCCCCCCc1c(/C=C2\C(=O)c3cc(F)c(F)cc3C2=C(C#N)C#N)sc2c1sc1c3c4nsnc4c4c5sc6c(CCCCCCCCCCC)c(/C=C7\C(=O)c8cc(F)c(F)cc8C7=C(C#N)C#N)sc6c5n(CC(CC)CCCC)c4c3n(CC(CC)CCCC)c21,15.43,-5.46,-3.7,-5.65,-4.09,,,,,,,,,
70326,10.1039/d5tc01745a,COC(=O)C(C)(C)c1cc(C)cc(-c2sc3c4sc5cc(/C=C6/C(=O)c7cc(F)cc(c7)C(=O)/C6=C\c6cc(C(C)(C)C(=O)OC)c(-c7cc(C)cc(C(C)(C)C(=O)OC)c7)s6)sc5c4c(C(C)(C)C(=O)OC)ccc2-3)c1,CCCCCCCCCCCc1c(/C=C2\C(=O)c3cc(F)c(F)cc3C2=C(C#N)C#N)sc2c1sc1c3c4nsnc4c4c5sc6c(CCCCCCCCCCC)c(/C=C7\C(=O)c8cc(F)c(F)cc8C7=C(C#N)C#N)sc6c5n(CC(CC)CCCC)c4c3n(CC(CC)CCCC)c21,15.8,-5.56,-3.65,-5.65,-4.09,,,1:1,,,,,chloroform,CN
70355,10.1039/d5tc02173a,CCOC(=O)c1ccsc1-c1cc(C(=O)OCC)c(-c2cc3c(-c4ccc(CC)s4)c4sc(-c5cc(C(=O)OCC)c(-c6cc(C(=O)OCC)c(-c7cc8c(-c9ccc(CC)s9)c9sc(-c%10cc(C(=O)OCC)c(-c%11cc(C(=O)OCC)c(-c%12cc%13c(-c%14ccc(CC)s%14)c%14sccc%14c(-c%14ccc(CC)s%14)c%13s%12)s%11)s%10)cc9c(-c9ccc(CC)s9)c8s7)s6)s5)cc4c(-c4ccc(CC)s4)c3s2)s1,CCCCCCCCCc1c(C=C2C(=O)c3cc(Cl)c(Cl)cc3C2=C(C#N)C#N)sc2c1sc1c3c4nsnc4c4c5sc6c(CCCCCCCCC)c(C=C7C(=O)c8cc(Cl)c(Cl)cc8C7=C(C#N)C#N)sc6c5n(CC(CCCC)CCCCCC)c4c3n(CC(CCCC)CCCCCC)c21,11.22,-5.63,-3.63,-5.68,-3.9,,,,,conventional,,,,
70367,10.1039/d5tc03202d,COC(=O)C(C)(C)c1cc(C)cc(-c2sc3c4sc5cc(/C=C6/C(=O)c7cc(F)cc(c7)C(=O)/C6=C\c6cc(C(C)(C)C(=O)OC)c(-c7cc(C)cc(C(C)(C)C(=O)OC)c7)s6)sc5c4c(C(C)(C)C(=O)OC)ccc2-3)c1,CCCCCCCCCCCc1c(/C=C2\C(=O)c3cc(F)c(F)cc3C2=C(C#N)C#N)sc2c1sc1c3c4nsnc4c4c5sc6c(CCCCCCCCCCC)c(/C=C7\C(=O)c8cc(F)c(F)cc8C7=C(C#N)C#N)sc6c5n(CCC(CC)CCCC)c4c3n(CCC(CC)CCCC)c21,4.79,-5.56,-3.65,-5.64,-3.86,,,,,inverted,,,,
70368,10.1039/d5tc03202d,COC(=O)C(C)(C)c1cc(C)cc(-c2sc3c4sc5cc(/C=C6/C(=O)c7cc(F)cc(c7)C(=O)/C6=C\c6cc(C(C)(C)C(=O)OC)c(-c7cc(C)cc(C(C)(C)C(=O)OC)c7)s6)sc5c4c(C(C)(C)C(=O)OC)ccc2-3)c1,CCCCCCCCCCCc1c(/C=C2\C(=O)c3cc(F)c(F)cc3C2=C(C#N)C#N)sc2c1sc1c3c4nsnc4c4c5sc6c(CCCCCCCCCCC)c(/C=C7\C(=O)c8cc(F)c(F)cc8C7=C(C#N)C#N)sc6c5n(CCC(CC)CCCC)c4c3n(CCC(CC)CCCC)c21,4.21,-5.56,-3.65,-5.64,-3.86,,,,,inverted,,,,
70369,10.1039/d5tc03202d,COC(=O)C(C)(C)c1cc(C)cc(-c2sc3c4sc5cc(/C=C6/C(=O)c7cc(F)cc(c7)C(=O)/C6=C\c6cc(C(C)(C)C(=O)OC)c(-c7cc(C)cc(C(C)(C)C(=O)OC)c7)s6)sc5c4c(C(C)(C)C(=O)OC)ccc2-3)c1,CCCCCCCCCCCc1c(/C=C2\C(=O)c3cc(F)c(F)cc3C2=C(C#N)C#N)sc2c1sc1c3c4nsnc4c4c5sc6c(CCCCCCCCCCC)c(/C=C7\C(=O)c8cc(F)c(F)cc8C7=C(C#N)C#N)sc6c5n(CC(CC)CCCC)c4c3n(CC(CC)CCCC)c21,4.29,-5.56,-3.65,-5.65,-4.09,,,,,inverted,,,,
70370,10.1039/d5tc03202d,COC(=O)C(C)(C)c1cc(C)cc(-c2sc3c4sc5cc(/C=C6/C(=O)c7cc(F)cc(c7)C(=O)/C6=C\c6cc(C(C)(C)C(=O)OC)c(-c7cc(C)cc(C(C)(C)C(=O)OC)c7)s6)sc5c4c(C(C)(C)C(=O)OC)ccc2-3)c1,CCCCCCCCCCCc1c(/C=C2\C(=O)c3cc(F)c(F)cc3C2=C(C#N)C#N)sc2c1sc1c3c4nsnc4c4c5sc6c(CCCCCCCCCCC)c(/C=C7\C(=O)c8cc(F)c(F)cc8C7=C(C#N)C#N)sc6c5n(CC(CC)CCCC)c4c3n(CC(CC)CCCC)c21,3.97,-5.56,-3.65,-5.65,-4.09,,,,,inverted,,,,
70371,10.1039/d5tc03202d,COC(=O)C(C)(C)c1cc(C)cc(-c2sc3c4sc5cc(/C=C6/C(=O)c7cc(F)cc(c7)C(=O)/C6=C\c6cc(C(C)(C)C(=O)OC)c(-c7cc(C)cc(C(C)(C)C(=O)OC)c7)s6)sc5c4c(C(C)(C)C(=O)OC)ccc2-3)c1,CCCCCCCCCc1c(C=C2C(=O)c3cc(Cl)c(Cl)cc3C2=C(C#N)C#N)sc2c1sc1c3c4nsnc4c4c5sc6c(CCCCCCCCC)c(C=C7C(=O)c8cc(Cl)c(Cl)cc8C7=C(C#N)C#N)sc6c5n(CC(CCCC)CCCCCC)c4c3n(CC(CCCC)CCCCCC)c21,5.47,-5.56,-3.65,-5.68,-3.9,,,,,inverted,,,,
70372,10.1039/d5tc03202d,COC(=O)C(C)(C)c1cc(C)cc(-c2sc3c4sc5cc(/C=C6/C(=O)c7cc(F)cc(c7)C(=O)/C6=C\c6cc(C(C)(C)C(=O)OC)c(-c7cc(C)cc(C(C)(C)C(=O)OC)c7)s6)sc5c4c(C(C)(C)C(=O)OC)ccc2-3)c1,CCCCCCCCCc1c(C=C2C(=O)c3cc(Cl)c(Cl)cc3C2=C(C#N)C#N)sc2c1sc1c3c4nsnc4c4c5sc6c(CCCCCCCCC)c(C=C7C(=O)c8cc(Cl)c(Cl)cc8C7=C(C#N)C#N)sc6c5n(CC(CCCC)CCCCCC)c4c3n(CC(CCCC)CCCCCC)c21,4.86,-5.56,-3.65,-5.68,-3.9,,,,,inverted,,,,
70373,10.1039/d5tc03202d,COC(=O)C(C)(C)c1cc(C)cc(-c2sc3c4sc5cc(/C=C6/C(=O)c7cc(F)cc(c7)C(=O)/C6=C\c6cc(C(C)(C)C(=O)OC)c(-c7cc(C)cc(C(C)(C)C(=O)OC)c7)s6)sc5c4c(C(C)(C)C(=O)OC)ccc2-3)c1,CCCCCCC(CCCC)Cc1c(/C=C2\C(=O)c3cc(F)c(F)cc3C2=C(C#N)C#N)sc2c1SC1c3c(c4c(c5nsnc35)c3sc5c(CC(CCCC)CCCCCC)c(/C=C6\C(=O)c7cc(F)c(F)cc7C6=C(C#N)C#N)sc5c3n4CC(CC)CCCC)N(CC(CC)CCCC)C21,5.2,-5.56,-3.65,-5.68,-3.9,,,,,inverted,,,,
70374,10.1039/d5tc03202d,COC(=O)C(C)(C)c1cc(C)cc(-c2sc3c4sc5cc(/C=C6/C(=O)c7cc(F)cc(c7)C(=O)/C6=C\c6cc(C(C)(C)C(=O)OC)c(-c7cc(C)cc(C(C)(C)C(=O)OC)c7)s6)sc5c4c(C(C)(C)C(=O)OC)ccc2-3)c1,CCCCCCC(CCCC)Cc1c(/C=C2\C(=O)c3cc(F)c(F)cc3C2=C(C#N)C#N)sc2c1SC1c3c(c4c(c5nsnc35)c3sc5c(CC(CCCC)CCCCCC)c(/C=C6\C(=O)c7cc(F)c(F)cc7C6=C(C#N)C#N)sc5c3n4CC(CC)CCCC)N(CC(CC)CCCC)C21,4.46,-5.56,-3.65,-5.68,-3.9,,,,,inverted,,,,
70375,10.1039/d5tc03346b,CCCCCCC(CCCC)Cc1csc(-c2cc3c4nsnc4c4cc(-c5cc(CC(CCCC)CCCCCC)c(-c6cc7c(-c8cc(F)c(CC(CC)CCCC)s8)c8sccc8c(-c8cc(F)c(CC(CC)CCCC)s8)c7s6)s5)sc4c3s2)c1,CCCCCCCCCCCc1c(/C=C2\C(=O)c3cc(F)c(F)cc3C2=C(C#N)C#N)sc2c1sc1c3c4nsnc4c4c5sc6c(CCCCCCCCCCC)c(/C=C7\C(=O)c8cc(F)c(F)cc8C7=C(C#N)C#N)sc6c5n(CC(CC)CCCC)c4c3n(CC(CC)CCCC)c21,14.1,-5.51,-2.77,-5.65,-4.09,,,,,inverted,,,,
70385,10.1039/d5tc03837e,COC(=O)C(C)(C)c1cc(C)cc(-c2sc3c4sc5cc(/C=C6/C(=O)c7cc(F)cc(c7)C(=O)/C6=C\c6cc(C(C)(C)C(=O)OC)c(-c7cc(C)cc(C(C)(C)C(=O)OC)c7)s6)sc5c4c(C(C)(C)C(=O)OC)ccc2-3)c1,CCCCCCCCCCCc1c(/C=C2\C(=O)c3cc(F)c(F)cc3C2=C(C#N)C#N)sc2c1sc1c3c4nsnc4c4c5sc6c(CCCCCCCCCCC)c(/C=C7\C(=O)c8cc(F)c(F)cc8C7=C(C#N)C#N)sc6c5n(CC(CC)CCCC)c4c3n(CC(CC)CCCC)c21,15.12,-5.56,-3.65,-5.65,-4.09,,,,,,PDINO,,,
70386,10.1039/d5tc03837e,COC(=O)C(C)(C)c1cc(C)cc(-c2sc3c4sc5cc(/C=C6/C(=O)c7cc(F)cc(c7)C(=O)/C6=C\c6cc(C(C)(C)C(=O)OC)c(-c7cc(C)cc(C(C)(C)C(=O)OC)c7)s6)sc5c4c(C(C)(C)C(=O)OC)ccc2-3)c1,CCCCCCCCCCCc1c(/C=C2\C(=O)c3cc(F)c(F)cc3C2=C(C#N)C#N)sc2c1sc1c3c4nsnc4c4c5sc6c(CCCCCCCCCCC)c(/C=C7\C(=O)c8cc(F)c(F)cc8C7=C(C#N)C#N)sc6c5n(CC(CC)CCCC)c4c3n(CC(CC)CCCC)c21,14.36,-5.56,-3.65,-5.65,-4.09,,100.0,1:1.2 w/w,0.5%,,M-dOR,,,
70387,10.1039/d5tc03837e,COC(=O)C(C)(C)c1cc(C)cc(-c2sc3c4sc5cc(/C=C6/C(=O)c7cc(F)cc(c7)C(=O)/C6=C\c6cc(C(C)(C)C(=O)OC)c(-c7cc(C)cc(C(C)(C)C(=O)OC)c7)s6)sc5c4c(C(C)(C)C(=O)OC)ccc2-3)c1,CCCCCCCCCCCc1c(/C=C2\C(=O)c3cc(F)c(F)cc3C2=C(C#N)C#N)sc2c1sc1c3c4nsnc4c4c5sc6c(CCCCCCCCCCC)c(/C=C7\C(=O)c8cc(F)c(F)cc8C7=C(C#N)C#N)sc6c5n(CC(CC)CCCC)c4c3n(CC(CC)CCCC)c21,15.36,-5.56,-3.65,-5.65,-4.09,,100.0,1:1.2 w/w,0.5%,conventional,M-tOR,,,
70396,10.1039/d6ee00021e,CCCCCCC(CCCC)Cc1csc(-c2cc3c4nsnc4c4cc(-c5cc(CC(CCCC)CCCCCC)c(-c6cc7c(-c8cc(F)c(CC(CC)CCCC)s8)c8sccc8c(-c8cc(F)c(CC(CC)CCCC)s8)c7s6)s5)sc4c3s2)c1,CCCCCCC(CCCC)Cc1c(/C=C2\C(=O)c3cc(F)c(F)cc3C2=C(C#N)C#N)sc2c1SC1c3c(c4c(c5nsnc35)c3sc5c(CC(CCCC)CCCCCC)c(/C=C6\C(=O)c7cc(F)c(F)cc7C6=C(C#N)C#N)sc5c3n4CC(CC)CCCC)N(CC(CC)CCCC)C21,18.53,-5.51,-2.77,-5.68,-3.9,,,,,,,,,
70418,10.1039/d6ta01040g,COC(=O)C(C)(C)c1cc(C)cc(-c2sc3c4sc5cc(/C=C6/C(=O)c7cc(F)cc(c7)C(=O)/C6=C\c6cc(C(C)(C)C(=O)OC)c(-c7cc(C)cc(C(C)(C)C(=O)OC)c7)s6)sc5c4c(C(C)(C)C(=O)OC)ccc2-3)c1,CCCCCCC(CCCC)Cc1c(/C=C2\C(=O)c3cc(F)c(F)cc3C2=C(C#N)C#N)sc2c1SC1c3c(c4c(c5nsnc35)c3sc5c(CC(CCCC)CCCCCC)c(/C=C6\C(=O)c7cc(F)c(F)cc7C6=C(C#N)C#N)sc5c3n4CC(CC)CCCC)N(CC(CC)CCCC)C21,17.07,-5.56,-3.65,-5.68,-3.9,,100.0,,5 mg mL−1,conventional,,,,4-FTA
70419,10.1039/d6ta01040g,COC(=O)C(C)(C)c1cc(C)cc(-c2sc3c4sc5cc(/C=C6/C(=O)c7cc(F)cc(c7)C(=O)/C6=C\c6cc(C(C)(C)C(=O)OC)c(-c7cc(C)cc(C(C)(C)C(=O)OC)c7)s6)sc5c4c(C(C)(C)C(=O)OC)ccc2-3)c1,CCCCCCC(CCCC)Cc1c(/C=C2\C(=O)c3cc(F)c(F)cc3C2=C(C#N)C#N)sc2c1SC1c3c(c4c(c5nsnc35)c3sc5c(CC(CCCC)CCCCCC)c(/C=C6\C(=O)c7cc(F)c(F)cc7C6=C(C#N)C#N)sc5c3n4CC(CC)CCCC)N(CC(CC)CCCC)C21,17.68,-5.56,-3.65,-5.68,-3.9,,100.0,,5 mg mL−1,conventional,,,,4-CTA
70420,10.1039/d6ta01040g,COC(=O)C(C)(C)c1cc(C)cc(-c2sc3c4sc5cc(/C=C6/C(=O)c7cc(F)cc(c7)C(=O)/C6=C\c6cc(C(C)(C)C(=O)OC)c(-c7cc(C)cc(C(C)(C)C(=O)OC)c7)s6)sc5c4c(C(C)(C)C(=O)OC)ccc2-3)c1,CCCCCCC(CCCC)Cc1c(/C=C2\C(=O)c3cc(F)c(F)cc3C2=C(C#N)C#N)sc2c1SC1c3c(c4c(c5nsnc35)c3sc5c(CC(CCCC)CCCCCC)c(/C=C6\C(=O)c7cc(F)c(F)cc7C6=C(C#N)C#N)sc5c3n4CC(CC)CCCC)N(CC(CC)CCCC)C21,19.32,-5.56,-3.65,-5.68,-3.9,,100.0,,10 mg mL−1,conventional,,,,4-BTA
70421,10.1039/d6ta01040g,COC(=O)C(C)(C)c1cc(C)cc(-c2sc3c4sc5cc(/C=C6/C(=O)c7cc(F)cc(c7)C(=O)/C6=C\c6cc(C(C)(C)C(=O)OC)c(-c7cc(C)cc(C(C)(C)C(=O)OC)c7)s6)sc5c4c(C(C)(C)C(=O)OC)ccc2-3)c1,CCCCCCC(CCCC)Cc1c(/C=C2\C(=O)c3cc(F)c(F)cc3C2=C(C#N)C#N)sc2c1SC1c3c(c4c(c5nsnc35)c3sc5c(CC(CCCC)CCCCCC)c(/C=C6\C(=O)c7cc(F)c(F)cc7C6=C(C#N)C#N)sc5c3n4CC(CC)CCCC)N(CC(CC)CCCC)C21,18.6,-5.56,-3.65,-5.68,-3.9,,100.0,,,conventional,,,,4-ITA
70422,10.1039/d6ta01040g,CCCCCCC(CCCC)Cc1csc(-c2cc3c4nsnc4c4cc(-c5cc(CC(CCCC)CCCCCC)c(-c6cc7c(-c8cc(F)c(CC(CC)CCCC)s8)c8sccc8c(-c8cc(F)c(CC(CC)CCCC)s8)c7s6)s5)sc4c3s2)c1,CCCCCCC(CCCC)Cc1c(/C=C2\C(=O)c3cc(F)c(F)cc3C2=C(C#N)C#N)sc2c1SC1c3c(c4c(c5nsnc35)c3sc5c(CC(CCCC)CCCCCC)c(/C=C6\C(=O)c7cc(F)c(F)cc7C6=C(C#N)C#N)sc5c3n4CC(CC)CCCC)N(CC(CC)CCCC)C21,20.21,-5.51,-2.77,-5.68,-3.9,,,,,,,,,4-BTA
70441,10.3390/app11020646,CCCCCCCCCCC(CCCCCCCC)CN1C(=O)c2c(-c3cc4sccc4s3)sc(-c3cc4sc(-c5cc6c(-c7sc(CC(CC)CCCC)c(F)c7F)c7sccc7c(-c7sc(CC(CC)CCCC)c(F)c7F)c6s5)cc4s3)c2C1=O,COC(=O)CCCC1(c2ccccc2)C23c4c5ccc6c7cc8c9c%10c(cc%11cc%12c%13c%14c(cc%15c%16ccc-5c2c%16c2c5c%16c%17c(c(c46)c7c9c%17c4c%10c%11c%13c4c%16c%14c%152)C513)C%12)C8,3.27,-5.78,-3.89,-5.9,-3.9,,,,,,c-TiO2,,chlorobenzene,
70461,10.3390/app12052552,CCCCC(CC)CN1C(=O)C2=C(c3ccc(-c4cc5ccccc5o4)s3)N(CC(CC)CCCC)C(=O)C2=C1c1ccc(-c2cc3ccccc3o2)s1,COC(=O)CCCC1(c2ccccc2)C23c4c5c6c7c8c9c(c%10c%11c2c2c%12c4c4c%13c5c5c7c7c8c8c%14c9c%10c9c%10c%11c2c2c%11c%12c4c4c%12c%13c5c5c7c7c8c8c%14c9c9c%10c2c2c%11c4c4c%12c5c7c5c8c9c2c45)C613,2.19,,,-6.1,-3.7,100.0,110.0,6:4,,,,,,
70462,10.3390/app12052552,CCCCC(CC)CN1C(=O)C2=C(c3ccc(-c4cc5ccccc5o4)s3)N(CC(CC)CCCC)C(=O)C2=C1c1ccc(-c2cc3ccccc3o2)s1,COC(=O)CCCC1(c2ccccc2)C23c4c5c6c7c8c9c(c%10c%11c2c2c%12c4c4c%13c5c5c7c7c8c8c%14c9c%10c9c%10c%11c2c2c%11c%12c4c4c%12c%13c5c5c7c7c8c8c%14c9c9c%10c2c2c%11c4c4c%12c5c7c5c8c9c2c45)C613,0.73,,,-6.1,-3.7,100.0,110.0,6:4 w/w,,,,,,
70463,10.3390/app12052552,CCCCC(CC)CN1C(=O)C2=C(c3ccc(-c4cc5ccccc5o4)s3)N(CC(CC)CCCC)C(=O)C2=C1c1ccc(-c2cc3ccccc3o2)s1,COC(=O)CCCC1(c2ccccc2)C23c4c5c6c7c8c9c(c%10c%11c2c2c%12c4c4c%13c5c5c7c7c8c8c%14c9c%10c9c%10c%11c2c2c%11c%12c4c4c%12c%13c5c5c7c7c8c8c%14c9c9c%10c2c2c%11c4c4c%12c5c7c5c8c9c2c45)C613,1.6,,,-6.1,-3.7,100.0,,6:4,,,,,DCM,
70464,10.3390/app12052552,CCCCC(CC)CN1C(=O)C2=C(c3ccc(-c4cc5ccccc5o4)s3)N(CC(CC)CCCC)C(=O)C2=C1c1ccc(-c2cc3ccccc3o2)s1,COC(=O)CCCC1(c2ccccc2)C23c4c5c6c7c8c9c(c%10c%11c2c2c%12c4c4c%13c5c5c7c7c8c8c%14c9c%10c9c%10c%11c2c2c%11c%12c4c4c%12c%13c5c5c7c7c8c8c%14c9c9c%10c2c2c%11c4c4c%12c5c7c5c8c9c2c45)C613,1.68,,,-6.1,-3.7,100.0,,6:4 w/w,,,,,DCM,
70465,10.3390/app12052552,CCCCC(CC)CN1C(=O)C2=C(c3ccc(-c4cc5ccccc5o4)s3)N(CC(CC)CCCC)C(=O)C2=C1c1ccc(-c2cc3ccccc3o2)s1,COC(=O)CCCC1(c2ccccc2)C23c4c5c6c7c8c9c(c%10c%11c2c2c%12c4c4c%13c5c5c7c7c8c8c%14c9c%10c9c%10c%11c2c2c%11c%12c4c4c%12c%13c5c5c7c7c8c8c%14c9c9c%10c2c2c%11c4c4c%12c5c7c5c8c9c2c45)C613,1.23,,,-6.1,-3.7,100.0,,6:4 w/w,,,,,DCM,
70466,10.3390/app12052552,CCCCC(CC)CN1C(=O)C2=C(c3ccc(-c4cc5ccccc5o4)s3)N(CC(CC)CCCC)C(=O)C2=C1c1ccc(-c2cc3ccccc3o2)s1,COC(=O)CCCC1(c2ccccc2)C23c4c5c6c7c8c9c(c%10c%11c2c2c%12c4c4c%13c5c5c7c7c8c8c%14c9c%10c9c%10c%11c2c2c%11c%12c4c4c%12c%13c5c5c7c7c8c8c%14c9c9c%10c2c2c%11c4c4c%12c5c7c5c8c9c2c45)C613,0.96,,,-6.1,-3.7,100.0,,6:4 w/w,,,,,DCM,
70467,10.3390/app12052552,CCCCC(CC)CN1C(=O)C2=C(c3ccc(-c4cc5ccccc5o4)s3)N(CC(CC)CCCC)C(=O)C2=C1c1ccc(-c2cc3ccccc3o2)s1,COC(=O)CCCC1(c2ccccc2)C23c4c5c6c7c8c9c(c%10c%11c2c2c%12c4c4c%13c5c5c7c7c8c8c%14c9c%10c9c%10c%11c2c2c%11c%12c4c4c%12c%13c5c5c7c7c8c8c%14c9c9c%10c2c2c%11c4c4c%12c5c7c5c8c9c2c45)C613,0.6,,,-6.1,-3.7,100.0,,6:4 w/w,,,,,DCM,
70468,10.3390/app12052552,CCCCC(CC)CN1C(=O)C2=C(c3ccc(-c4cc5ccccc5o4)s3)N(CC(CC)CCCC)C(=O)C2=C1c1ccc(-c2cc3ccccc3o2)s1,COC(=O)CCCC1(c2ccccc2)C23c4c5c6c7c8c9c(c%10c%11c2c2c%12c4c4c%13c5c5c7c7c8c8c%14c9c%10c9c%10c%11c2c2c%11c%12c4c4c%12c%13c5c5c7c7c8c8c%14c9c9c%10c2c2c%11c4c4c%12c5c7c5c8c9c2c45)C613,0.76,,,-6.1,-3.7,100.0,,6:4 w/w,,,,,DCM,
70469,10.3390/app12052552,CCCCC(CC)CN1C(=O)C2=C(c3ccc(-c4cc5ccccc5o4)s3)N(CC(CC)CCCC)C(=O)C2=C1c1ccc(-c2cc3ccccc3o2)s1,COC(=O)CCCC1(c2ccccc2)C23c4c5c6c7c8c9c(c%10c%11c2c2c%12c4c4c%13c5c5c7c7c8c8c%14c9c%10c9c%10c%11c2c2c%11c%12c4c4c%12c%13c5c5c7c7c8c8c%14c9c9c%10c2c2c%11c4c4c%12c5c7c5c8c9c2c45)C613,0.56,,,-6.1,-3.7,100.0,,6:4 w/w,,,,,DCM,
70470,10.3390/app12052552,CCCCC(CC)CN1C(=O)C2=C(c3ccc(-c4cc5ccccc5o4)s3)N(CC(CC)CCCC)C(=O)C2=C1c1ccc(-c2cc3ccccc3o2)s1,COC(=O)CCCC1(c2ccccc2)C23c4c5c6c7c8c9c(c%10c%11c2c2c%12c4c4c%13c5c5c7c7c8c8c%14c9c%10c9c%10c%11c2c2c%11c%12c4c4c%12c%13c5c5c7c7c8c8c%14c9c9c%10c2c2c%11c4c4c%12c5c7c5c8c9c2c45)C613,0.35,,,-6.1,-3.7,100.0,,6:4 w/w,,,,,DCM,
70472,10.3390/app12052552,CCCCC(CC)CN1C(=O)C2=C(c3ccc(-c4cc5ccccc5o4)s3)N(CC(CC)CCCC)C(=O)C2=C1c1ccc(-c2cc3ccccc3o2)s1,COC(=O)CCCC1(c2ccccc2)C23c4c5c6c7c8c9c(c%10c%11c2c2c%12c4c4c%13c5c5c7c7c8c8c%14c9c%10c9c%10c%11c2c2c%11c%12c4c4c%12c%13c5c5c7c7c8c8c%14c9c9c%10c2c2c%11c4c4c%12c5c7c5c8c9c2c45)C613,1.46,,,-6.1,-3.7,100.0,80.0,6:4,,conventional,LiF,PEDOT:PSS,chloroform,
70496,10.3390/coatings11070863,CCCCCCc1ccsc1,CCCCC(=O)OCC1(c2ccccc2)c2cccc3cccc4cccc5cccc6cccc1c6c-5c-4c-3c2,1.95,-5.01,-3.12,-6.1,-3.7,,130.0,3:2,1 wt.%,conventional,,PEDOT:PSS,,
70497,10.3390/coatings11070863,CCCCCCc1ccsc1,CCCCC(=O)OCC1(c2ccccc2)c2cccc3cccc4cccc5cccc6cccc1c6c-5c-4c-3c2,3.09,-5.01,-3.12,-6.1,-3.7,,140.0,3:2,1 wt.%,conventional,,PEDOT:PSS,,
70498,10.3390/coatings11070863,CCCCCCc1ccsc1,CCCCC(=O)OCC1(c2ccccc2)c2cccc3cccc4cccc5cccc6cccc1c6c-5c-4c-3c2,3.15,-5.01,-3.12,-6.1,-3.7,,150.0,3:2,1 wt.%,conventional,,PEDOT:PSS,,
70499,10.3390/coatings11070863,CCCCCCc1ccsc1,CCCCC(=O)OCC1(c2ccccc2)c2cccc3cccc4cccc5cccc6cccc1c6c-5c-4c-3c2,3.68,-5.01,-3.12,-6.1,-3.7,,160.0,3:2,1 wt.%,conventional,,PEDOT:PSS,,
70500,10.3390/coatings11070863,CCCCCCc1ccsc1,CCCCC(=O)OCC1(c2ccccc2)c2cccc3cccc4cccc5cccc6cccc1c6c-5c-4c-3c2,3.29,-5.01,-3.12,-6.1,-3.7,,170.0,3:2,1 wt.%,conventional,,PEDOT:PSS,,
70501,10.3390/coatings11070863,CCCCCCc1ccsc1,CCCCC(=O)OCC1(c2ccccc2)c2cccc3cccc4cccc5cccc6cccc1c6c-5c-4c-3c2,2.85,-5.01,-3.12,-6.1,-3.7,,180.0,3:2,1 wt.%,conventional,,PEDOT:PSS,,
70502,10.3390/coatings11070863,CCCCCCc1ccsc1,CCCCC(=O)OCC1(c2ccccc2)c2cccc3cccc4cccc5cccc6cccc1c6c-5c-4c-3c2,2.21,-5.01,-3.12,-6.1,-3.7,,190.0,3:2,1 wt.%,conventional,,PEDOT:PSS,,
70503,10.3390/coatings11070863,CCCCCCc1ccsc1,CCCCC(=O)OCC1(c2ccccc2)c2cccc3cccc4cccc5cccc6cccc1c6c-5c-4c-3c2,2.61,-5.01,-3.12,-6.1,-3.7,290.0,160.0,3:2,1 wt.%,conventional,,PEDOT:PSS,,
70504,10.3390/coatings11070863,CCCCCCc1ccsc1,CCCCC(=O)OCC1(c2ccccc2)c2cccc3cccc4cccc5cccc6cccc1c6c-5c-4c-3c2,2.74,-5.01,-3.12,-6.1,-3.7,,160.0,3:2,1 wt.%,conventional,,PEDOT:PSS,,
70505,10.3390/coatings11070863,CCCCCCc1ccsc1,CCCCC(=O)OCC1(c2ccccc2)c2cccc3cccc4cccc5cccc6cccc1c6c-5c-4c-3c2,3.49,-5.01,-3.12,-6.1,-3.7,,160.0,3:2,1 wt.%,conventional,,PEDOT:PSS,,
70506,10.3390/coatings11070863,CCCCCCc1ccsc1,CCCCC(=O)OCC1(c2ccccc2)c2cccc3cccc4cccc5cccc6cccc1c6c-5c-4c-3c2,4.09,-5.01,-3.12,-6.1,-3.7,,160.0,3:2,1 wt.%,conventional,,PEDOT:PSS,,
70507,10.3390/coatings11070863,CCCCCCc1ccsc1,CCCCC(=O)OCC1(c2ccccc2)c2cccc3cccc4cccc5cccc6cccc1c6c-5c-4c-3c2,4.19,-5.01,-3.12,-6.1,-3.7,,160.0,3:2,1 wt.%,conventional,,PEDOT:PSS,,
70508,10.3390/coatings11070863,CCCCCCc1ccsc1,CCCCC(=O)OCC1(c2ccccc2)c2cccc3cccc4cccc5cccc6cccc1c6c-5c-4c-3c2,4.65,-5.01,-3.12,-6.1,-3.7,,160.0,3:2,1 wt.%,conventional,,PEDOT:PSS,,
70509,10.3390/coatings11070863,CCCCCCc1ccsc1,CCCCC(=O)OCC1(c2ccccc2)c2cccc3cccc4cccc5cccc6cccc1c6c-5c-4c-3c2,1.55,-5.01,-3.12,-6.1,-3.7,290.0,160.0,3:2,1 wt.%,conventional,,PEDOT:PSS,,
70510,10.3390/coatings11070863,CCCCCCc1ccsc1,CCCCC(=O)OCC1(c2ccccc2)c2cccc3cccc4cccc5cccc6cccc1c6c-5c-4c-3c2,2.78,-5.01,-3.12,-6.1,-3.7,,160.0,3:2,1 wt.%,conventional,,PEDOT:PSS,,
70511,10.3390/coatings11070863,CCCCCCc1ccsc1,CCCCC(=O)OCC1(c2ccccc2)c2cccc3cccc4cccc5cccc6cccc1c6c-5c-4c-3c2,3.32,-5.01,-3.12,-6.1,-3.7,,160.0,3:2,1 wt.%,conventional,,PEDOT:PSS,,
70512,10.3390/coatings11070863,CCCCCCc1ccsc1,CCCCC(=O)OCC1(c2ccccc2)c2cccc3cccc4cccc5cccc6cccc1c6c-5c-4c-3c2,3.67,-5.01,-3.12,-6.1,-3.7,,160.0,3:2,1 wt.%,conventional,,PEDOT:PSS,,
70513,10.3390/coatings11070863,CCCCCCc1ccsc1,CCCCC(=O)OCC1(c2ccccc2)c2cccc3cccc4cccc5cccc6cccc1c6c-5c-4c-3c2,4.21,-5.01,-3.12,-6.1,-3.7,,160.0,3:2,1 wt.%,conventional,,PEDOT:PSS,,
70514,10.3390/coatings11070863,CCCCCCc1ccsc1,CCCCC(=O)OCC1(c2ccccc2)c2cccc3cccc4cccc5cccc6cccc1c6c-5c-4c-3c2,3.71,-5.01,-3.12,-6.1,-3.7,,160.0,3:2,1 wt.%,conventional,,PEDOT:PSS,,
70619,10.3390/cryst10090731,CCCCCCc1ccsc1,CCCCC(=O)OCC1(c2ccccc2)c2cccc3cccc4cccc5cccc6cccc1c6c-5c-4c-3c2,0.08,-5.01,-3.12,-6.1,-3.7,,150.0,1:0.7,,inverted,SnO2,,,
70620,10.3390/cryst10090731,CCCCCCc1ccsc1,CCCCC(=O)OCC1(c2ccccc2)c2cccc3cccc4cccc5cccc6cccc1c6c-5c-4c-3c2,1.91,-5.01,-3.12,-6.1,-3.7,,150.0,1:0.7,,inverted,PEIE,,,
70621,10.3390/cryst10090731,CCCCCCc1ccsc1,CCCCC(=O)OCC1(c2ccccc2)c2cccc3cccc4cccc5cccc6cccc1c6c-5c-4c-3c2,2.5,-5.01,-3.12,-6.1,-3.7,,150.0,1:0.7,,inverted,SnO2/PEIE,,,
70622,10.3390/cryst10090731,CCCCCCc1ccsc1,CCCCC(=O)OCC1(c2ccccc2)c2cccc3cccc4cccc5cccc6cccc1c6c-5c-4c-3c2,2.84,-5.01,-3.12,-6.1,-3.7,,150.0,1:0.7,,inverted,SnO2/PEIE,,,
70623,10.3390/cryst10090731,CCCCCCc1ccsc1,CCCCC(=O)OCC1(c2ccccc2)c2cccc3cccc4cccc5cccc6cccc1c6c-5c-4c-3c2,2.44,-5.01,-3.12,-6.1,-3.7,,150.0,1:0.7,,inverted,SnO2/PEIE,,,
70624,10.3390/cryst10090731,CCCCCCc1ccsc1,CCCCC(=O)OCC1(c2ccccc2)c2cccc3cccc4cccc5cccc6cccc1c6c-5c-4c-3c2,2.42,-5.01,-3.12,-6.1,-3.7,,150.0,1:0.7,,inverted,SnO2/PEIE,,,
70625,10.3390/cryst10090731,CCCCCCc1ccsc1,CCCCC(=O)OCC1(c2ccccc2)c2cccc3cccc4cccc5cccc6cccc1c6c-5c-4c-3c2,1.31,-5.01,-3.12,-6.1,-3.7,,150.0,1:0.7,,inverted,SnO2/PEIE,,,
70662,10.3390/cryst14090828,CCCCC(CC)Cc1ccc(-c2c3cc(-c4ccc(-c5sc(-c6cccs6)c6c5C(=O)c5c(CC(CC)CCCC)sc(CC(CC)CCCC)c5C6=O)s4)sc3c(-c3ccc(CC(CC)CCCC)s3)c3ccsc23)s1,CCCCCCc1ccc(C2(c3ccc(CCCCCC)cc3)c3cc4c(cc3-c3sc5cc(C=C6C(=O)c7ccc(C)cc7C6=C(C#N)C#N)sc5c32)C(c2ccc(CCCCCC)cc2)(c2ccc(CCCCCC)cc2)c2c-4sc3cc(C=C4C(=O)c5ccc(C)cc5C4=C(C#N)C#N)sc23)cc1,5.45,-5.33,-3.48,,,100.0,80.0,1:1,0.5%,inverted,ZnO,MoO3,chlorobenzene,DIO
70663,10.3390/cryst14090828,CCCCC(CC)Cc1ccc(-c2c3cc(-c4ccc(-c5sc(-c6cccs6)c6c5C(=O)c5c(CC(CC)CCCC)sc(CC(CC)CCCC)c5C6=O)s4)sc3c(-c3ccc(CC(CC)CCCC)s3)c3ccsc23)s1,CCCCCCc1ccc(C2(c3ccc(CCCCCC)cc3)c3cc4c(cc3-c3sc5cc(C=C6C(=O)c7ccc(C)cc7C6=C(C#N)C#N)sc5c32)C(c2ccc(CCCCCC)cc2)(c2ccc(CCCCCC)cc2)c2c-4sc3cc(C=C4C(=O)c5ccc(C)cc5C4=C(C#N)C#N)sc23)cc1,5.09,-5.33,-3.48,,,100.0,80.0,1:1,0.5%,inverted,ZnO,MoO3,chlorobenzene,DIO
70664,10.3390/cryst14090828,CCCCC(CC)Cc1ccc(-c2c3cc(-c4ccc(-c5sc(-c6cccs6)c6c5C(=O)c5c(CC(CC)CCCC)sc(CC(CC)CCCC)c5C6=O)s4)sc3c(-c3ccc(CC(CC)CCCC)s3)c3ccsc23)s1,CCCCCCc1ccc(C2(c3ccc(CCCCCC)cc3)c3cc4c(cc3-c3sc5cc(C=C6C(=O)c7ccc(C)cc7C6=C(C#N)C#N)sc5c32)C(c2ccc(CCCCCC)cc2)(c2ccc(CCCCCC)cc2)c2c-4sc3cc(C=C4C(=O)c5ccc(C)cc5C4=C(C#N)C#N)sc23)cc1,5.03,-5.33,-3.48,,,100.0,80.0,1:1,0.5%,inverted,ZnO,MoO3,chlorobenzene,DIO
70665,10.3390/cryst14090828,CCCCC(CC)Cc1ccc(-c2c3cc(-c4ccc(-c5sc(-c6cccs6)c6c5C(=O)c5c(CC(CC)CCCC)sc(CC(CC)CCCC)c5C6=O)s4)sc3c(-c3ccc(CC(CC)CCCC)s3)c3ccsc23)s1,CCCCCCc1ccc(C2(c3ccc(CCCCCC)cc3)c3cc4c(cc3-c3sc5cc(C=C6C(=O)c7ccc(C)cc7C6=C(C#N)C#N)sc5c32)C(c2ccc(CCCCCC)cc2)(c2ccc(CCCCCC)cc2)c2c-4sc3cc(C=C4C(=O)c5ccc(C)cc5C4=C(C#N)C#N)sc23)cc1,4.49,-5.33,-3.48,,,100.0,80.0,1:1,0.5%,inverted,ZnO,MoO3,chlorobenzene,DIO
70666,10.3390/cryst14090828,CCCCC(CC)Cc1ccc(-c2c3cc(-c4ccc(-c5sc(-c6cccs6)c6c5C(=O)c5c(CC(CC)CCCC)sc(CC(CC)CCCC)c5C6=O)s4)sc3c(-c3ccc(CC(CC)CCCC)s3)c3ccsc23)s1,CCCCCCc1ccc(C2(c3ccc(CCCCCC)cc3)c3cc4c(cc3-c3sc5cc(C=C6C(=O)c7ccc(C)cc7C6=C(C#N)C#N)sc5c32)C(c2ccc(CCCCCC)cc2)(c2ccc(CCCCCC)cc2)c2c-4sc3cc(C=C4C(=O)c5ccc(C)cc5C4=C(C#N)C#N)sc23)cc1,4.53,-5.33,-3.48,,,100.0,80.0,1:1,0.5%,inverted,ZnO,MoO3,chlorobenzene,DIO
70667,10.3390/cryst14090828,CCCCC(CC)Cc1ccc(-c2c3cc(-c4ccc(-c5sc(-c6cccs6)c6c5C(=O)c5c(CC(CC)CCCC)sc(CC(CC)CCCC)c5C6=O)s4)sc3c(-c3ccc(CC(CC)CCCC)s3)c3ccsc23)s1,CCCCCCc1ccc(C2(c3ccc(CCCCCC)cc3)c3cc4c(cc3-c3sc5cc(C=C6C(=O)c7ccc(C)cc7C6=C(C#N)C#N)sc5c32)C(c2ccc(CCCCCC)cc2)(c2ccc(CCCCCC)cc2)c2c-4sc3cc(C=C4C(=O)c5ccc(C)cc5C4=C(C#N)C#N)sc23)cc1,5.28,-5.33,-3.48,,,100.0,80.0,1:1,0.5%,inverted,ZnO,MoO3,chlorobenzene,DIO
70668,10.3390/cryst14090828,CCCCC(CC)Cc1ccc(-c2c3cc(-c4ccc(-c5sc(-c6cccs6)c6c5C(=O)c5c(CC(CC)CCCC)sc(CC(CC)CCCC)c5C6=O)s4)sc3c(-c3ccc(CC(CC)CCCC)s3)c3ccsc23)s1,CCCCCCc1ccc(C2(c3ccc(CCCCCC)cc3)c3cc4c(cc3-c3sc5cc(C=C6C(=O)c7ccc(C)cc7C6=C(C#N)C#N)sc5c32)C(c2ccc(CCCCCC)cc2)(c2ccc(CCCCCC)cc2)c2c-4sc3cc(C=C4C(=O)c5ccc(C)cc5C4=C(C#N)C#N)sc23)cc1,5.55,-5.33,-3.48,,,100.0,80.0,1:1,0.5%,inverted,ZnO,MoO3,chlorobenzene,DIO
70669,10.3390/cryst14090828,CCCCC(CC)Cc1ccc(-c2c3cc(-c4ccc(-c5sc(-c6cccs6)c6c5C(=O)c5c(CC(CC)CCCC)sc(CC(CC)CCCC)c5C6=O)s4)sc3c(-c3ccc(CC(CC)CCCC)s3)c3ccsc23)s1,CCCCCCc1ccc(C2(c3ccc(CCCCCC)cc3)c3cc4c(cc3-c3sc5cc(C=C6C(=O)c7ccc(C)cc7C6=C(C#N)C#N)sc5c32)C(c2ccc(CCCCCC)cc2)(c2ccc(CCCCCC)cc2)c2c-4sc3cc(C=C4C(=O)c5ccc(C)cc5C4=C(C#N)C#N)sc23)cc1,4.73,-5.33,-3.48,,,100.0,80.0,1:1,0.5%,inverted,ZnO,MoO3,chlorobenzene,DIO
70670,10.3390/cryst14090828,CCCCC(CC)Cc1ccc(-c2c3cc(-c4ccc(-c5sc(-c6cccs6)c6c5C(=O)c5c(CC(CC)CCCC)sc(CC(CC)CCCC)c5C6=O)s4)sc3c(-c3ccc(CC(CC)CCCC)s3)c3ccsc23)s1,CCCCCCc1ccc(C2(c3ccc(CCCCCC)cc3)c3cc4c(cc3-c3sc5cc(C=C6C(=O)c7ccc(C)cc7C6=C(C#N)C#N)sc5c32)C(c2ccc(CCCCCC)cc2)(c2ccc(CCCCCC)cc2)c2c-4sc3cc(C=C4C(=O)c5ccc(C)cc5C4=C(C#N)C#N)sc23)cc1,5.56,-5.33,-3.48,,,100.0,80.0,1:1,0.5%,inverted,ZnO,MoO3,chlorobenzene,DIO
70674,10.3390/electronics13091752,CCCCCCc1ccsc1,COC(=O)CCCC1(c2ccccc2)C23c4c5c6c7c8c9c(c%10c%11c2c2c%12c4c4c%13c5c5c7c7c8c8c%14c9c%10c9c%10c%11c2c2c%11c%12c4c4c%12c%13c5c5c7c7c8c8c%14c9c9c%10c2c2c%11c4c4c%12c5c7c5c8c9c2c45)C613,1.18,-5.01,-3.12,-6.1,-3.7,,100.0,1:1,,inverted,ZnO,MoO3,o-DCB,
70675,10.3390/electronics13091752,CCCCCCc1ccsc1,COC(=O)CCCC1(c2ccccc2)C23c4c5c6c7c8c9c(c%10c%11c2c2c%12c4c4c%13c5c5c7c7c8c8c%14c9c%10c9c%10c%11c2c2c%11c%12c4c4c%12c%13c5c5c7c7c8c8c%14c9c9c%10c2c2c%11c4c4c%12c5c7c5c8c9c2c45)C613,1.3,-5.01,-3.12,-6.1,-3.7,,140.0,1:1,,inverted,ZnO,MoO3,o-DCB,
70688,10.3390/electronics14081655,C=Cc1cc(OCC(CC)CCCC)c(C=C)cc1OC,CCCCC(=O)OCC1(c2ccccc2)c2cccc3cccc4cccc5cccc6cccc1c6c-5c-4c-3c2,1.464,-5.07,-2.9,-6.1,-3.7,90.0,,8:32,,conventional,Ca,PEDOT:PSS,chlorobenzene,
70689,10.3390/electronics15051039,CCCCC(CC)COC(=O)c1sc2c(-c3cc4c(-c5ccc(CC(CC)CCCC)s5)c5sc(C)cc5c(-c5ccc(CC(CC)CCCC)s5)c4s3)sc(C)c2c1F,CCCCCCC(CCCCCC)N1C(=O)c2ccc3c4ccc5c6c(cc(-c7ccc8c(c7)C7(c9ccccc9-c9ccccc97)c7cc(-c9cc%10c%11c(ccc%12c%13ccc%14c%15c(ccc(c9c%11%12)c%15%13)C(=O)N(C(CCCCCC)CCCCCC)C%14=O)C(=O)N(C(CCCCCC)CCCCCC)C%10=O)ccc7-8)c(c7ccc(c2c37)C1=O)c64)C(=O)N(C(CCCCCC)CCCCCC)C5=O,0.624,-5.21,-3.6,-5.9,-3.83,,,1:1,,inverted,ZnO,MoO3,chlorobenzene,
70693,10.3390/en13020450,CCCCC(CC)COC(=O)c1sc2c(-c3cc4c(OCC(CC)CCCC)c5sccc5c(OCC(CC)CCCC)c4s3)scc2c1F,COC(=O)CCCC1(c2ccccc2)C23c4c5ccc6c7cc8c9c%10c(cc%11cc%12c%13c%14c(cc%15c%16ccc-5c2c%16c2c5c%16c%17c(c(c46)c7c9c%17c4c%10c%11c%13c4c%16c%14c%152)C513)C%12)C8,7.51,-5.19,-3.43,-5.9,-3.9,85.0,,1:1.5,,,PFN,MoO3,chlorobenzene:DIO (97:3),DIO
70707,10.3390/en13225915,CCCCCCc1ccsc1,CCCCC(=O)OCC1(c2ccccc2)c2cccc3cccc4cccc5cccc6cccc1c6c-5c-4c-3c2,1.94,-5.01,-3.12,-6.1,-3.7,155.0,,,,conventional,,PEDOT:PSS,chloroform,
70710,10.3390/en14020454,CCCCC(CC)COC(=O)c1sc2csc(-c3cc4c(-c5ccc(CC(CC)CCCC)s5)c5sccc5c(-c5ccc(CC(CC)CCCC)s5)c4s3)c2c1F,COC(=O)CCCC1(c2ccccc2)C23c4c5ccc6c7cc8c9c%10c(cc%11cc%12c%13c%14c(cc%15c%16ccc-5c2c%16c2c5c%16c%17c(c(c46)c7c9c%17c4c%10c%11c%13c4c%16c%14c%152)C513)C%12)C8,6.19,-5.21,-3.6,-5.9,-3.9,,,,,,,,,
70711,10.3390/en14020454,CCCCC(CC)COC(=O)c1sc2csc(-c3cc4c(-c5ccc(CC(CC)CCCC)s5)c5sccc5c(-c5ccc(CC(CC)CCCC)s5)c4s3)c2c1F,COC(=O)CCCC1(c2ccccc2)C23c4c5ccc6c7cc8c9c%10c(cc%11cc%12c%13c%14c(cc%15c%16ccc-5c2c%16c2c5c%16c%17c(c(c46)c7c9c%17c4c%10c%11c%13c4c%16c%14c%152)C513)C%12)C8,6.6,-5.21,-3.6,-5.9,-3.9,100.0,60.0,1:1.5,2% v/v,,,,,
70712,10.3390/en14020454,CCCCC(CC)COC(=O)c1sc2csc(-c3cc4c(-c5ccc(CC(CC)CCCC)s5)c5sccc5c(-c5ccc(CC(CC)CCCC)s5)c4s3)c2c1F,COC(=O)CCCC1(c2ccccc2)C23c4c5ccc6c7cc8c9c%10c(cc%11cc%12c%13c%14c(cc%15c%16ccc-5c2c%16c2c5c%16c%17c(c(c46)c7c9c%17c4c%10c%11c%13c4c%16c%14c%152)C513)C%12)C8,5.85,-5.21,-3.6,-5.9,-3.9,100.0,60.0,1:1.5,2% v/v,,,,,
70713,10.3390/en14020454,CCCCC(CC)COC(=O)c1sc2csc(-c3cc4c(-c5ccc(CC(CC)CCCC)s5)c5sccc5c(-c5ccc(CC(CC)CCCC)s5)c4s3)c2c1F,CCCCCCc1ccc(C2(c3ccc(CCCCCC)cc3)c3cc4c(cc3-c3sc5cc(C=C6C(=O)c7ccccc7C6=C(C#N)C#N)sc5c32)C(c2ccc(CCCCCC)cc2)(c2ccc(CCCCCC)cc2)c2c-4sc3cc(C=C4C(=O)c5ccccc5C4=C(C#N)C#N)sc23)cc1,5.51,-5.21,-3.6,-5.576,-3.916,100.0,120.0,1:1.2,,,,,,
70714,10.3390/en14020454,CCCCC(CC)COC(=O)c1sc2csc(-c3cc4c(-c5ccc(CC(CC)CCCC)s5)c5sccc5c(-c5ccc(CC(CC)CCCC)s5)c4s3)c2c1F,CCCCCCc1ccc(C2(c3ccc(CCCCCC)cc3)c3cc4c(cc3-c3sc5cc(C=C6C(=O)c7ccccc7C6=C(C#N)C#N)sc5c32)C(c2ccc(CCCCCC)cc2)(c2ccc(CCCCCC)cc2)c2c-4sc3cc(C=C4C(=O)c5ccccc5C4=C(C#N)C#N)sc23)cc1,5.29,-5.21,-3.6,-5.576,-3.916,100.0,120.0,1:1.2,,,,,,
70715,10.3390/en14020454,CCCCC(CC)COC(=O)c1sc2csc(-c3cc4c(-c5ccc(CC(CC)CCCC)s5)c5sccc5c(-c5ccc(CC(CC)CCCC)s5)c4s3)c2c1F,CCCCCCc1ccc(C2(c3ccc(CCCCCC)cc3)c3cc4c(cc3-c3sc5cc(C=C6C(=O)c7ccccc7C6=C(C#N)C#N)sc5c32)C(c2ccc(CCCCCC)cc2)(c2ccc(CCCCCC)cc2)c2c-4sc3cc(C=C4C(=O)c5ccccc5C4=C(C#N)C#N)sc23)cc1,3.56,-5.21,-3.6,-5.576,-3.916,100.0,120.0,1:1.2,,,,,,
70716,10.3390/en14020454,CCCCC(CC)COC(=O)c1sc2csc(-c3cc4c(-c5ccc(CC(CC)CCCC)s5)c5sccc5c(-c5ccc(CC(CC)CCCC)s5)c4s3)c2c1F,CCCCCCc1ccc(C2(c3ccc(CCCCCC)cc3)c3cc4c(cc3-c3sc5cc(C=C6C(=O)c7ccccc7C6=C(C#N)C#N)sc5c32)C(c2ccc(CCCCCC)cc2)(c2ccc(CCCCCC)cc2)c2c-4sc3cc(C=C4C(=O)c5ccccc5C4=C(C#N)C#N)sc23)cc1,5.47,-5.21,-3.6,-5.576,-3.916,100.0,120.0,1:1.2,,,,,,
70733,10.3390/en15031033,CCCCCCc1ccsc1,CCCCC(=O)OCC1(c2ccccc2)c2cccc3cccc4cccc5cccc6cccc1c6c-5c-4c-3c2,4.9,-5.01,-3.12,-6.1,-3.7,,,,,inverted,ZnO,,o-DCB,
70734,10.3390/en15031033,CCCCCCc1ccsc1,CCCCC(=O)OCC1(c2ccccc2)c2cccc3cccc4cccc5cccc6cccc1c6c-5c-4c-3c2,3.6,-5.01,-3.12,-6.1,-3.7,,,,,inverted,ZnO,,o-DCB,
70735,10.3390/en15031033,CCCCCCc1ccsc1,CCCCC(=O)OCC1(c2ccccc2)c2cccc3cccc4cccc5cccc6cccc1c6c-5c-4c-3c2,3.64,-5.01,-3.12,-6.1,-3.7,,,,,inverted,ZnO,,o-DCB,
70736,10.3390/en15031033,CCCCCCc1ccsc1,CCCCC(=O)OCC1(c2ccccc2)c2cccc3cccc4cccc5cccc6cccc1c6c-5c-4c-3c2,3.43,-5.01,-3.12,-6.1,-3.7,,,,,inverted,ZnO,,o-DCB,
70737,10.3390/en15031033,CCCCCCc1ccsc1,CCCCC(=O)OCC1(c2ccccc2)c2cccc3cccc4cccc5cccc6cccc1c6c-5c-4c-3c2,3.7,-5.01,-3.12,-6.1,-3.7,,,,,inverted,ZnO,,o-DCB,
70738,10.3390/en15031033,CCCCCCc1ccsc1,CCCCC(=O)OCC1(c2ccccc2)c2cccc3cccc4cccc5cccc6cccc1c6c-5c-4c-3c2,2.41,-5.01,-3.12,-6.1,-3.7,,,,,inverted,ZnO,,o-DCB,
70739,10.3390/en15031033,CCCCCCc1ccsc1,CCCCC(=O)OCC1(c2ccccc2)c2cccc3cccc4cccc5cccc6cccc1c6c-5c-4c-3c2,1.72,-5.01,-3.12,-6.1,-3.7,,,,,inverted,ZnO,,o-DCB,
70800,10.3390/en17112623,COC(=O)C(C)(C)c1cc(C)cc(-c2sc3c4sc5cc(/C=C6/C(=O)c7cc(F)cc(c7)C(=O)/C6=C\c6cc(C(C)(C)C(=O)OC)c(-c7cc(C)cc(C(C)(C)C(=O)OC)c7)s6)sc5c4c(C(C)(C)C(=O)OC)ccc2-3)c1,CCCCCCCCCCCc1c(/C=C2\C(=O)c3ccccc3C2=C(C#N)C#N)sc2c1sc1c3c4nsnc4c4c5sc6c(CCCCCCCCCCC)c(/C=C7\C(=O)c8cc(-c9cccs9)ccc8C7=C(C#N)C#N)sc6c5n(CC(CCCCCCCC)CCCCCCCCCC)c4c3n(CC(CCCCCCCC)CCCCCCCCCC)c21,15.11,-5.56,-3.65,-5.68,-3.94,,95.0,,,conventional,PNDIT-F3N,PEDOT:PSS,,
70802,10.3390/en17112623,Cc1csc(-c2cc3c4nccnc4c4cc(-c5cc(C)c(-c6cc7c(-c8cc(Cl)c(C)s8)c8sccc8c(-c8cc(Cl)c(C)s8)c7s6)s5)sc4c3s2)c1,CCCCCCCCCCCCC(CCCCCCCCCC)Cn1c2c3sc(/C=C4\C(=O)c5ccccc5C4=C(C#N)C#N)c(CC(CCCC)CCCCCC)c3sc2c2c3nsnc3c3c4sc5c(CC(CCCC)CCCCCC)c(/C=C6\C(=O)c7cc(-c8cccs8)ccc7C6=C(C#N)C#N)sc5c4n(CC(CCCCCCCCCC)CCCCCCCCCCCC)c3c21,17.51,,,-5.6,-3.83,,110.0,,,conventional,PNDIT-F3N,PEDOT:PSS,toluene,
70804,10.3390/en17153787,CCCCCCc1ccsc1,CCCCC(=O)OCC1(c2ccccc2)c2cccc3cccc4cccc5cccc6cccc1c6c-5c-4c-3c2,1.46,-5.01,-3.12,-6.1,-3.7,,110.0,1:1,0 wt%,inverted,ZnO/PEIE,PEDOT:PSS,,
70805,10.3390/en17153787,CCCCCCc1ccsc1,CCCCC(=O)OCC1(c2ccccc2)c2cccc3cccc4cccc5cccc6cccc1c6c-5c-4c-3c2,1.55,-5.01,-3.12,-6.1,-3.7,,110.0,1:1,,inverted,ZnO/PEIE,PEDOT:PSS,,
70806,10.3390/en17153787,CCCCCCc1ccsc1,CCCCC(=O)OCC1(c2ccccc2)c2cccc3cccc4cccc5cccc6cccc1c6c-5c-4c-3c2,1.83,-5.01,-3.12,-6.1,-3.7,,110.0,1:1,,inverted,ZnO/PEIE,PEDOT:PSS,,
70807,10.3390/en17153787,CCCCCCc1ccsc1,CCCCC(=O)OCC1(c2ccccc2)c2cccc3cccc4cccc5cccc6cccc1c6c-5c-4c-3c2,2.0,-5.01,-3.12,-6.1,-3.7,,110.0,1:1,,inverted,ZnO/PEIE,PEDOT:PSS,,
