Repository: JiYiqaq/PCE-KA-GNN

# Data directory

- `raw/Active_Database.csv` is the immutable source dataset bundled under CC BY 4.0. Do not overwrite it with processed data.
- `processed/` is created and populated by the training pipeline. Generated `.pt` and `.pth` caches are intentionally ignored by Git because they can exceed GitHub's normal single-file limit.

See `../DATA_LICENSE.md` for provenance, license and checksum information.

File: data/processed/device_records.csv (part 127 of 250)
record_id,doi,donor_smiles,acceptor_smiles,pce,homo_d,lumo_d,homo_a,lumo_a,active_layer_thickness,annealing_temp,d_a_ratio,additive_ratio,device_type,etl_canonical,htl_canonical,solvent_canonical,additive_canonical
70808,10.3390/en17153787,CCCCCCc1ccsc1,CCCCC(=O)OCC1(c2ccccc2)c2cccc3cccc4cccc5cccc6cccc1c6c-5c-4c-3c2,2.04,-5.01,-3.12,-6.1,-3.7,,110.0,1:1,,inverted,ZnO/PEIE,PEDOT:PSS,,
70809,10.3390/en17153787,CCCCCCc1ccsc1,CCCCC(=O)OCC1(c2ccccc2)c2cccc3cccc4cccc5cccc6cccc1c6c-5c-4c-3c2,1.78,-5.01,-3.12,-6.1,-3.7,,110.0,1:1,,inverted,ZnO/PEIE,PEDOT:PSS,,
70810,10.3390/en17153787,CCCCCCc1ccsc1,CCCCC(=O)OCC1(c2ccccc2)c2cccc3cccc4cccc5cccc6cccc1c6c-5c-4c-3c2,1.54,-5.01,-3.12,-6.1,-3.7,,110.0,1:1,,inverted,ZnO/PEIE,PEDOT:PSS,,
70811,10.3390/en17153787,CCCCCCc1ccsc1,CCCCC(=O)OCC1(c2ccccc2)c2cccc3cccc4cccc5cccc6cccc1c6c-5c-4c-3c2,1.42,-5.01,-3.12,-6.1,-3.7,,110.0,1:1,,inverted,ZnO/PEIE,PEDOT:PSS,,
70812,10.3390/en17153787,CCCCCCc1ccsc1,CCCCC(=O)OCC1(c2ccccc2)c2cccc3cccc4cccc5cccc6cccc1c6c-5c-4c-3c2,1.09,-5.01,-3.12,-6.1,-3.7,,110.0,1:1,,inverted,ZnO/PEIE,PEDOT:PSS,,
70813,10.3390/en17153787,CCCCCCc1ccsc1,CCCCC(=O)OCC1(c2ccccc2)c2cccc3cccc4cccc5cccc6cccc1c6c-5c-4c-3c2,0.73,-5.01,-3.12,-6.1,-3.7,,110.0,1:1,,inverted,ZnO/PEIE,PEDOT:PSS,,
70831,10.3390/en19010211,COC(=O)C(C)(C)c1cc(C)cc(-c2sc3c4sc5cc(/C=C6/C(=O)c7cc(F)cc(c7)C(=O)/C6=C\c6cc(C(C)(C)C(=O)OC)c(-c7cc(C)cc(C(C)(C)C(=O)OC)c7)s6)sc5c4c(C(C)(C)C(=O)OC)ccc2-3)c1,CCCCCCC(CCCC)Cc1c(/C=C2\C(=O)c3cc(F)c(F)cc3C2=C(C#N)C#N)sc2c1SC1c3c(c4c(c5nsnc35)c3sc5c(CC(CCCC)CCCCCC)c(/C=C6\C(=O)c7cc(F)c(F)cc7C6=C(C#N)C#N)sc5c3n4CC(CC)CCCC)N(CC(CC)CCCC)C21,17.05,-5.56,-3.65,-5.68,-3.9,,100.0,,,conventional,PDINN,PEDOT:PSS,chloroform,
70832,10.3390/en19010211,COC(=O)C(C)(C)c1cc(C)cc(-c2sc3c4sc5cc(/C=C6/C(=O)c7cc(F)cc(c7)C(=O)/C6=C\c6cc(C(C)(C)C(=O)OC)c(-c7cc(C)cc(C(C)(C)C(=O)OC)c7)s6)sc5c4c(C(C)(C)C(=O)OC)ccc2-3)c1,CCCCCCC(CCCC)Cc1c(/C=C2\C(=O)c3cc(F)c(F)cc3C2=C(C#N)C#N)sc2c1SC1c3c(c4c(c5nsnc35)c3sc5c(CC(CCCC)CCCCCC)c(/C=C6\C(=O)c7cc(F)c(F)cc7C6=C(C#N)C#N)sc5c3n4CC(CC)CCCC)N(CC(CC)CCCC)C21,17.44,-5.56,-3.65,-5.68,-3.9,,100.0,,,conventional,PDINN,PEDOT:PSS,chloroform,
70833,10.3390/en19010211,COC(=O)C(C)(C)c1cc(C)cc(-c2sc3c4sc5cc(/C=C6/C(=O)c7cc(F)cc(c7)C(=O)/C6=C\c6cc(C(C)(C)C(=O)OC)c(-c7cc(C)cc(C(C)(C)C(=O)OC)c7)s6)sc5c4c(C(C)(C)C(=O)OC)ccc2-3)c1,CCCCCCC(CCCC)Cc1c(/C=C2\C(=O)c3cc(F)c(F)cc3C2=C(C#N)C#N)sc2c1SC1c3c(c4c(c5nsnc35)c3sc5c(CC(CCCC)CCCCCC)c(/C=C6\C(=O)c7cc(F)c(F)cc7C6=C(C#N)C#N)sc5c3n4CC(CC)CCCC)N(CC(CC)CCCC)C21,17.47,-5.56,-3.65,-5.68,-3.9,,100.0,,,conventional,PDINN,PEDOT:PSS,chloroform,
70834,10.3390/en19010211,COC(=O)C(C)(C)c1cc(C)cc(-c2sc3c4sc5cc(/C=C6/C(=O)c7cc(F)cc(c7)C(=O)/C6=C\c6cc(C(C)(C)C(=O)OC)c(-c7cc(C)cc(C(C)(C)C(=O)OC)c7)s6)sc5c4c(C(C)(C)C(=O)OC)ccc2-3)c1,CCCCCCC(CCCC)Cc1c(/C=C2\C(=O)c3cc(F)c(F)cc3C2=C(C#N)C#N)sc2c1SC1c3c(c4c(c5nsnc35)c3sc5c(CC(CCCC)CCCCCC)c(/C=C6\C(=O)c7cc(F)c(F)cc7C6=C(C#N)C#N)sc5c3n4CC(CC)CCCC)N(CC(CC)CCCC)C21,17.4,-5.56,-3.65,-5.68,-3.9,,100.0,,,conventional,PDINN,PEDOT:PSS,chloroform,
70835,10.3390/en19010211,COC(=O)C(C)(C)c1cc(C)cc(-c2sc3c4sc5cc(/C=C6/C(=O)c7cc(F)cc(c7)C(=O)/C6=C\c6cc(C(C)(C)C(=O)OC)c(-c7cc(C)cc(C(C)(C)C(=O)OC)c7)s6)sc5c4c(C(C)(C)C(=O)OC)ccc2-3)c1,CCCCCCC(CCCC)Cc1c(/C=C2\C(=O)c3cc(F)c(F)cc3C2=C(C#N)C#N)sc2c1SC1c3c(c4c(c5nsnc35)c3sc5c(CC(CCCC)CCCCCC)c(/C=C6\C(=O)c7cc(F)c(F)cc7C6=C(C#N)C#N)sc5c3n4CC(CC)CCCC)N(CC(CC)CCCC)C21,17.31,-5.56,-3.65,-5.68,-3.9,,100.0,,,conventional,PDINN,PEDOT:PSS,chloroform,
70837,10.3390/en19010211,COC(=O)C(C)(C)c1cc(C)cc(-c2sc3c4sc5cc(/C=C6/C(=O)c7cc(F)cc(c7)C(=O)/C6=C\c6cc(C(C)(C)C(=O)OC)c(-c7cc(C)cc(C(C)(C)C(=O)OC)c7)s6)sc5c4c(C(C)(C)C(=O)OC)ccc2-3)c1,CCCCCCC(CCCC)Cc1c(/C=C2\C(=O)c3cc(F)c(F)cc3C2=C(C#N)C#N)sc2c1SC1c3c(c4c(c5nsnc35)c3sc5c(CC(CCCC)CCCCCC)c(/C=C6\C(=O)c7cc(F)c(F)cc7C6=C(C#N)C#N)sc5c3n4CC(CC)CCCC)N(CC(CC)CCCC)C21,17.32,-5.56,-3.65,-5.68,-3.9,,100.0,,,,,,,4-TBA
70838,10.3390/en19010211,COC(=O)C(C)(C)c1cc(C)cc(-c2sc3c4sc5cc(/C=C6/C(=O)c7cc(F)cc(c7)C(=O)/C6=C\c6cc(C(C)(C)C(=O)OC)c(-c7cc(C)cc(C(C)(C)C(=O)OC)c7)s6)sc5c4c(C(C)(C)C(=O)OC)ccc2-3)c1,CCCCCCC(CCCC)Cc1c(/C=C2\C(=O)c3cc(F)c(F)cc3C2=C(C#N)C#N)sc2c1SC1c3c(c4c(c5nsnc35)c3sc5c(CC(CCCC)CCCCCC)c(/C=C6\C(=O)c7cc(F)c(F)cc7C6=C(C#N)C#N)sc5c3n4CC(CC)CCCC)N(CC(CC)CCCC)C21,17.9,-5.56,-3.65,-5.68,-3.9,,100.0,,,,,,,4-TBA
70839,10.3390/en19010211,COC(=O)C(C)(C)c1cc(C)cc(-c2sc3c4sc5cc(/C=C6/C(=O)c7cc(F)cc(c7)C(=O)/C6=C\c6cc(C(C)(C)C(=O)OC)c(-c7cc(C)cc(C(C)(C)C(=O)OC)c7)s6)sc5c4c(C(C)(C)C(=O)OC)ccc2-3)c1,CCCCCCC(CCCC)Cc1c(/C=C2\C(=O)c3cc(F)c(F)cc3C2=C(C#N)C#N)sc2c1SC1c3c(c4c(c5nsnc35)c3sc5c(CC(CCCC)CCCCCC)c(/C=C6\C(=O)c7cc(F)c(F)cc7C6=C(C#N)C#N)sc5c3n4CC(CC)CCCC)N(CC(CC)CCCC)C21,17.53,-5.56,-3.65,-5.68,-3.9,,100.0,,,conventional,,,,4-TBA
70840,10.3390/en19010211,COC(=O)C(C)(C)c1cc(C)cc(-c2sc3c4sc5cc(/C=C6/C(=O)c7cc(F)cc(c7)C(=O)/C6=C\c6cc(C(C)(C)C(=O)OC)c(-c7cc(C)cc(C(C)(C)C(=O)OC)c7)s6)sc5c4c(C(C)(C)C(=O)OC)ccc2-3)c1,CCCCCCC(CCCC)Cc1c(/C=C2\C(=O)c3cc(F)c(F)cc3C2=C(C#N)C#N)sc2c1SC1c3c(c4c(c5nsnc35)c3sc5c(CC(CCCC)CCCCCC)c(/C=C6\C(=O)c7cc(F)c(F)cc7C6=C(C#N)C#N)sc5c3n4CC(CC)CCCC)N(CC(CC)CCCC)C21,17.2,-5.56,-3.65,-5.68,-3.9,,100.0,,,conventional,,,,4-TBA
70842,10.3390/en19010211,COC(=O)C(C)(C)c1cc(C)cc(-c2sc3c4sc5cc(/C=C6/C(=O)c7cc(F)cc(c7)C(=O)/C6=C\c6cc(C(C)(C)C(=O)OC)c(-c7cc(C)cc(C(C)(C)C(=O)OC)c7)s6)sc5c4c(C(C)(C)C(=O)OC)ccc2-3)c1,CCCCCCC(CCCC)Cc1c(/C=C2\C(=O)c3cc(F)c(F)cc3C2=C(C#N)C#N)sc2c1SC1c3c(c4c(c5nsnc35)c3sc5c(CC(CCCC)CCCCCC)c(/C=C6\C(=O)c7cc(F)c(F)cc7C6=C(C#N)C#N)sc5c3n4CC(CC)CCCC)N(CC(CC)CCCC)C21,18.49,-5.56,-3.65,-5.68,-3.9,,100.0,,0.05 wt%,conventional,PDINN,PEDOT:PSS,chloroform,4-TBA
70853,10.3390/ijms231710079,CCCCC(CC)Cc1ccc(-c2c3cc(-c4ccc(-c5sc(-c6cccs6)c6c5C(=O)c5c(CC(CC)CCCC)sc(CC(CC)CCCC)c5C6=O)s4)sc3c(-c3ccc(CC(CC)CCCC)s3)c3ccsc23)s1,CCCCCCc1ccc(C2(c3ccc(CCCCCC)cc3)c3cc4c(cc3-c3sc(/C=C5\C(=O)c6cc7ccccc7cc6C5=C(C#N)C#N)cc32)C(c2ccc(CCCCCC)cc2)(c2ccc(CCCCCC)cc2)c2cc(/C=C3\C(=O)c5cc6ccccc6cc5C3=C(C#N)C#N)sc2-4)cc1,9.0,-5.33,-3.48,-5.74,-4.08,,150.0,,,conventional,PFN-Br,PEDOT:PSS,chlorobenzene,CN
70854,10.3390/ijms231710079,COC(=O)C(C)(C)c1cc(C)cc(-c2sc3c4sc5cc(/C=C6/C(=O)c7cc(F)cc(c7)C(=O)/C6=C\c6cc(C(C)(C)C(=O)OC)c(-c7cc(C)cc(C(C)(C)C(=O)OC)c7)s6)sc5c4c(C(C)(C)C(=O)OC)ccc2-3)c1,CCCCCCc1ccc(C2(c3ccc(CCCCCC)cc3)c3cc4c(cc3-c3sc(/C=C5\C(=O)c6cc7ccccc7cc6C5=C(C#N)C#N)cc32)C(c2ccc(CCCCCC)cc2)(c2ccc(CCCCCC)cc2)c2cc(/C=C3\C(=O)c5cc6ccccc6cc5C3=C(C#N)C#N)sc2-4)cc1,12.2,-5.49,-3.64,-5.74,-4.08,,,,,conventional,PFN-Br,PEDOT:PSS,chlorobenzene,DIO
70878,10.3390/jcs8010003,CCCCCCCCC(CCCCCCCC)n1c2ccccc2c2ccc(-c3ccc(-c4ccc(-c5cccs5)c5nsnc45)s3)cc21,CCCCC(=O)OCC1(c2ccccc2)c2cccc3cccc4cccc5cccc6cccc1c6c-5c-4c-3c2,3.18,-5.5,-3.6,-6.1,-3.7,100.0,90.0,1:1,,conventional,,,,
70884,10.3390/ma13061324,CCCCC(CC)Cc1ccc(-c2c3cc(-c4ccc(-c5sc(-c6cccs6)c6c5C(=O)c5c(CC(CC)CCCC)sc(CC(CC)CCCC)c5C6=O)s4)sc3c(-c3ccc(CC(CC)CCCC)s3)c3ccsc23)s1,CCCCCCCCc1cc2c(/C=C3\C(=O)c4cc(F)c(F)cc4C3=C(C#N)C#N)sc(-c3ccc4c5c(n(C)c4c3)C3=C(CC(c4sc(/C=C6\C(=O)c7cc(F)c(F)cc7C6=C(C#N)C#N)c6cc(CCCCCCCC)sc46)C=C3)C5(C)C)c2s1,10.655,-5.33,-3.48,,,,,1:1.5,1 vol% CN,inverted,ZnO,MoO3,chloroform,CN
70885,10.3390/ma13061324,COC(=O)C(C)(C)c1cc(C)cc(-c2sc3c4sc5cc(/C=C6/C(=O)c7cc(F)cc(c7)C(=O)/C6=C\c6cc(C(C)(C)C(=O)OC)c(-c7cc(C)cc(C(C)(C)C(=O)OC)c7)s6)sc5c4c(C(C)(C)C(=O)OC)ccc2-3)c1,CCCCCCCCc1cc2c(/C=C3\C(=O)c4cc(F)c(F)cc4C3=C(C#N)C#N)sc(-c3ccc4c5c(n(C)c4c3)C3=C(CC(c4sc(/C=C6\C(=O)c7cc(F)c(F)cc7C6=C(C#N)C#N)c6cc(CCCCCCCC)sc46)C=C3)C5(C)C)c2s1,6.811,-5.56,-3.65,,,,,1:1.5,1 vol% CN,inverted,ZnO,MoO3,chloroform,CN
70886,10.3390/ma13061324,CCCCC(CC)COC(=O)c1sc2csc(-c3cc4c(-c5ccc(CC(CC)CCCC)s5)c5sccc5c(-c5ccc(CC(CC)CCCC)s5)c4s3)c2c1F,CCCCCCCCc1cc2c(/C=C3\C(=O)c4cc(F)c(F)cc4C3=C(C#N)C#N)sc(-c3ccc4c5c(n(C)c4c3)C3=C(CC(c4sc(/C=C6\C(=O)c7cc(F)c(F)cc7C6=C(C#N)C#N)c6cc(CCCCCCCC)sc46)C=C3)C5(C)C)c2s1,6.528,-5.21,-3.6,,,,,1:1.5,1 vol% CN,inverted,ZnO,MoO3,chloroform,CN
70887,10.3390/ma13061324,CCCCC(CC)COC(=O)c1sc2c(-c3cc4c(OCC(CC)CCCC)c5sccc5c(OCC(CC)CCCC)c4s3)scc2c1F,CCCCCCCCc1cc2c(/C=C3\C(=O)c4cc(F)c(F)cc4C3=C(C#N)C#N)sc(-c3ccc4c5c(n(C)c4c3)C3=C(CC(c4sc(/C=C6\C(=O)c7cc(F)c(F)cc7C6=C(C#N)C#N)c6cc(CCCCCCCC)sc46)C=C3)C5(C)C)c2s1,5.26,-5.19,-3.43,,,,,1:1.5,1 vol% CN,inverted,ZnO,MoO3,chloroform,CN
70902,10.3390/ma14195591,CCCCC(CC)COC(=O)c1sc2c(-c3cc4c(OCC(CC)CCCC)c5sccc5c(OCC(CC)CCCC)c4s3)scc2c1F,COC(=O)CCCC1(c2ccccc2)C23c4c5ccc6c7cc8c9c%10c(cc%11cc%12c%13c%14c(cc%15c%16ccc-5c2c%16c2c5c%16c%17c(c(c46)c7c9c%17c4c%10c%11c%13c4c%16c%14c%152)C513)C%12)C8,2.5,-5.19,-3.43,-5.9,-3.9,100.0,,1:1.5,,,,PEDOT:PSS with Au@Ag NPs,,
70903,10.3390/ma14195591,CCCCC(CC)COC(=O)c1sc2c(-c3cc4c(OCC(CC)CCCC)c5sccc5c(OCC(CC)CCCC)c4s3)scc2c1F,COC(=O)CCCC1(c2ccccc2)C23c4c5ccc6c7cc8c9c%10c(cc%11cc%12c%13c%14c(cc%15c%16ccc-5c2c%16c2c5c%16c%17c(c(c46)c7c9c%17c4c%10c%11c%13c4c%16c%14c%152)C513)C%12)C8,3.6,-5.19,-3.43,-5.9,-3.9,100.0,,1:1.5,,,,PEDOT:PSS with Au@Ag NPs,,
70904,10.3390/ma14195591,CCCCC(CC)COC(=O)c1sc2c(-c3cc4c(OCC(CC)CCCC)c5sccc5c(OCC(CC)CCCC)c4s3)scc2c1F,COC(=O)CCCC1(c2ccccc2)C23c4c5ccc6c7cc8c9c%10c(cc%11cc%12c%13c%14c(cc%15c%16ccc-5c2c%16c2c5c%16c%17c(c(c46)c7c9c%17c4c%10c%11c%13c4c%16c%14c%152)C513)C%12)C8,3.73,-5.19,-3.43,-5.9,-3.9,100.0,,1:1.5,,,,PEDOT:PSS with Au@Ag NPs,,
70905,10.3390/ma14195591,CCCCC(CC)COC(=O)c1sc2c(-c3cc4c(OCC(CC)CCCC)c5sccc5c(OCC(CC)CCCC)c4s3)scc2c1F,COC(=O)CCCC1(c2ccccc2)C23c4c5ccc6c7cc8c9c%10c(cc%11cc%12c%13c%14c(cc%15c%16ccc-5c2c%16c2c5c%16c%17c(c(c46)c7c9c%17c4c%10c%11c%13c4c%16c%14c%152)C513)C%12)C8,3.84,-5.19,-3.43,-5.9,-3.9,100.0,,1:1.5,,,,PEDOT:PSS with Au@Ag NPs,,
70906,10.3390/ma14195591,CCCCC(CC)COC(=O)c1sc2c(-c3cc4c(OCC(CC)CCCC)c5sccc5c(OCC(CC)CCCC)c4s3)scc2c1F,COC(=O)CCCC1(c2ccccc2)C23c4c5ccc6c7cc8c9c%10c(cc%11cc%12c%13c%14c(cc%15c%16ccc-5c2c%16c2c5c%16c%17c(c(c46)c7c9c%17c4c%10c%11c%13c4c%16c%14c%152)C513)C%12)C8,4.15,-5.19,-3.43,-5.9,-3.9,100.0,,1:1.5,,,,PEDOT:PSS with Au@Ag NPs,,
70907,10.3390/ma14195591,CCCCC(CC)COC(=O)c1sc2c(-c3cc4c(OCC(CC)CCCC)c5sccc5c(OCC(CC)CCCC)c4s3)scc2c1F,COC(=O)CCCC1(c2ccccc2)C23c4c5ccc6c7cc8c9c%10c(cc%11cc%12c%13c%14c(cc%15c%16ccc-5c2c%16c2c5c%16c%17c(c(c46)c7c9c%17c4c%10c%11c%13c4c%16c%14c%152)C513)C%12)C8,4.02,-5.19,-3.43,-5.9,-3.9,100.0,,1:1.5,,,,PEDOT:PSS with Au@Ag NPs,,
70932,10.3390/ma16020617,CCCCCCc1ccsc1,CCCCC(=O)OCC1(c2ccccc2)c2cccc3cccc4cccc5cccc6cccc1c6c-5c-4c-3c2,1.3,-5.01,-3.12,-6.1,-3.7,100.0,130.0,3:1,,conventional,,PEDOT:PSS,o-DCB,
70933,10.3390/ma16020617,CCCCCCc1ccsc1,CCCCC(=O)OCC1(c2ccccc2)c2cccc3cccc4cccc5cccc6cccc1c6c-5c-4c-3c2,0.34,-5.01,-3.12,-6.1,-3.7,100.0,130.0,1:1,,conventional,,PEDOT:PSS,o-DCB,
70934,10.3390/ma16020617,CCCCCCc1ccsc1,CCCCC(=O)OCC1(c2ccccc2)c2cccc3cccc4cccc5cccc6cccc1c6c-5c-4c-3c2,1.78,-5.01,-3.12,-6.1,-3.7,100.0,130.0,1:3,,conventional,,PEDOT:PSS,o-DCB,
70937,10.3390/ma16062218,CCCCCCc1ccsc1,CCCCC(=O)OCC1(c2ccccc2)c2cccc3cccc4cccc5cccc6cccc1c6c-5c-4c-3c2,3.41,-5.01,-3.12,-6.1,-3.7,1000.0,70.0,1:1,,conventional,,PEDOT:PSS,chlorobenzene,Nb nanoparticles
70945,10.3390/ma17061332,CCCCC(CC)COC(=O)c1sc2c(-c3cc4c(OCC(CC)CCCC)c5sccc5c(OCC(CC)CCCC)c4s3)scc2c1F,COC(=O)CCCC1(c2ccccc2)C23c4c5ccc6c7cc8c9c%10c(cc%11cc%12c%13c%14c(cc%15c%16ccc-5c2c%16c2c5c%16c%17c(c(c46)c7c9c%17c4c%10c%11c%13c4c%16c%14c%152)C513)C%12)C8,6.5,-5.19,-3.43,-5.9,-3.9,,120.0,1:1.5 wt/wt,3 vol% DIO,inverted,b-ZnO,,,
70946,10.3390/ma17061332,CCCCC(CC)COC(=O)c1sc2c(-c3cc4c(OCC(CC)CCCC)c5sccc5c(OCC(CC)CCCC)c4s3)scc2c1F,COC(=O)CCCC1(c2ccccc2)C23c4c5ccc6c7cc8c9c%10c(cc%11cc%12c%13c%14c(cc%15c%16ccc-5c2c%16c2c5c%16c%17c(c(c46)c7c9c%17c4c%10c%11c%13c4c%16c%14c%152)C513)C%12)C8,6.8,-5.19,-3.43,-5.9,-3.9,,120.0,1:1.5 wt/wt,3 vol% DIO,inverted,r-ZnO,,,
70947,10.3390/ma17061332,CCCCC(CC)COC(=O)c1sc2c(-c3cc4c(OCC(CC)CCCC)c5sccc5c(OCC(CC)CCCC)c4s3)scc2c1F,COC(=O)CCCC1(c2ccccc2)C23c4c5ccc6c7cc8c9c%10c(cc%11cc%12c%13c%14c(cc%15c%16ccc-5c2c%16c2c5c%16c%17c(c(c46)c7c9c%17c4c%10c%11c%13c4c%16c%14c%152)C513)C%12)C8,6.9,-5.19,-3.43,-5.9,-3.9,,120.0,1:1.5 wt/wt,3 vol% DIO,inverted,ZnO,,,
70953,10.3390/ma17246031,CCCCCCCCOc1cccc(-c2nc3cccc(-c4cccs4)c3nc2-c2cccc(OCCCCCCCC)c2)c1,COC(=O)CCCC1(c2ccccc2)C23c4c5ccc6c7cc8c9c%10c(cc%11cc%12c%13c%14c(cc%15c%16ccc-5c2c%16c2c5c%16c%17c(c(c46)c7c9c%17c4c%10c%11c%13c4c%16c%14c%152)C513)C%12)C8,4.7,-5.68,-3.5,-5.9,-3.9,,,1:2.5,,inverted,ZnO,MoO3,o-DCB,
70957,10.3390/ma18081767,CCCCC(CC)COC(=O)c1sc2c(-c3cc4c(-c5ccc(CC(CC)CCCC)s5)c5sc(C)cc5c(-c5ccc(CC(CC)CCCC)s5)c4s3)sc(C)c2c1F,CCCCCCc1ccc(C2(c3ccc(CCCCCC)cc3)c3cc4c(cc3-c3sc5cc(/C=C6\C(=O)c7cc(F)c(F)cc7C6=C(C#N)C#N)sc5c32)C(c2ccc(CCCCCC)cc2)(c2ccc(CCCCCC)cc2)c2c-4sc3cc(/C=C4\C(=O)c5cc(F)c(F)cc5C4=C(C#N)C#N)sc23)cc1,2.11,-5.21,-3.6,-5.66,-4.14,,,,,inverted,ZnO,MoO3,,
70958,10.3390/ma18081767,CCCCC(CC)COC(=O)c1sc2c(-c3cc4c(-c5ccc(CC(CC)CCCC)s5)c5sc(C)cc5c(-c5ccc(CC(CC)CCCC)s5)c4s3)sc(C)c2c1F,CCCCCCc1ccc(C2(c3ccc(CCCCCC)cc3)c3cc4c(cc3-c3sc5cc(/C=C6\C(=O)c7cc(F)c(F)cc7C6=C(C#N)C#N)sc5c32)C(c2ccc(CCCCCC)cc2)(c2ccc(CCCCCC)cc2)c2c-4sc3cc(/C=C4\C(=O)c5cc(F)c(F)cc5C4=C(C#N)C#N)sc23)cc1,3.14,-5.21,-3.6,-5.66,-4.14,,150.0,1:1.25,0.5%,inverted,ZnO,MoO3,,
70966,10.3390/ma19030533,COC(=O)C(C)(C)c1cc(C)cc(-c2sc3c4sc5cc(/C=C6/C(=O)c7cc(F)cc(c7)C(=O)/C6=C\c6cc(C(C)(C)C(=O)OC)c(-c7cc(C)cc(C(C)(C)C(=O)OC)c7)s6)sc5c4c(C(C)(C)C(=O)OC)ccc2-3)c1,CCCCCCCCCCCc1c(/C=C2\C(=O)c3cc(Cl)c(Cl)cc3C2=C(C#N)C#N)sc2c1sc1c3c4nsnc4c4c5sc6c(CCCCCCCCCCC)c(/C=C7\C(=O)c8cc(Cl)c(Cl)cc8C7=C(C#N)C#N)sc6c5n(CC(CC)CCCC)c4c3n(CC(CC)CCCC)c21,11.9,-5.56,-3.65,-5.72,-4.16,,110.0,1:1,,conventional,PDINO,PEDOT:PSS,chloroform,
71018,10.3390/molecules26061561,CCCCC(CC)COC(=O)c1sc2c(-c3cc4c(OCC(CC)CCCC)c5sccc5c(OCC(CC)CCCC)c4s3)scc2c1F,CCCCC(=O)OCC1(c2ccccc2)c2cccc3cccc4cccc5cccc6cccc1c6c-5c-4c-3c2,3.59,-5.19,-3.43,-6.1,-3.7,,150.0,2:3,,conventional,,PEDOT:PSS,chlorobenzene,
71019,10.3390/molecules26061561,CCCCC(CC)COC(=O)c1sc2c(-c3cc4c(OCC(CC)CCCC)c5sccc5c(OCC(CC)CCCC)c4s3)scc2c1F,CCCCC(=O)OCC1(c2ccccc2)c2cccc3cccc4cccc5cccc6cccc1c6c-5c-4c-3c2,2.3,-5.19,-3.43,-6.1,-3.7,,150.0,2:3,,conventional,,PEDOT:PSS,CS2,
71022,10.3390/molecules26061561,CCCCC(CC)COC(=O)c1sc2c(-c3cc4c(OCC(CC)CCCC)c5sccc5c(OCC(CC)CCCC)c4s3)scc2c1F,CCCCC(=O)OCC1(c2ccccc2)C2=CC=Cc3cccc4cccc5ccc6ccccc7cccc1c7c6c5c-4c3C2,4.59,-5.19,-3.43,-6.1,-3.9,,150.0,2:3,,conventional,,PEDOT:PSS,chlorobenzene,
71023,10.3390/molecules26061561,CCCCC(CC)COC(=O)c1sc2c(-c3cc4c(OCC(CC)CCCC)c5sccc5c(OCC(CC)CCCC)c4s3)scc2c1F,CCCCC(=O)OCC1(c2ccccc2)C2=CC=Cc3cccc4cccc5ccc6ccccc7cccc1c7c6c5c-4c3C2,2.49,-5.19,-3.43,-6.1,-3.9,,150.0,2:3,,conventional,,PEDOT:PSS,CS2,
71056,10.3390/molecules27041229,CCCCCCc1ccsc1,CCCCC(=O)OCC1(c2ccccc2)c2cccc3cccc4cccc5cccc6cccc1c6c-5c-4c-3c2,0.34,-5.01,-3.12,-6.1,-3.7,80.0,,1:1,,inverted,ZnO,MoO3,chloroform:chlorobenzene (1:1),
71057,10.3390/molecules27041229,CCCCCCc1ccsc1,CCCCC(=O)OCC1(c2ccccc2)c2cccc3cccc4cccc5cccc6cccc1c6c-5c-4c-3c2,1.72,-5.01,-3.12,-6.1,-3.7,80.0,130.0,1:1,,inverted,ZnO,MoO3,chloroform:chlorobenzene (1:1),
71058,10.3390/molecules27175713,COC(=O)C(C)(C)c1cc(C)cc(-c2sc3c4sc5cc(/C=C6/C(=O)c7cc(F)cc(c7)C(=O)/C6=C\c6cc(C(C)(C)C(=O)OC)c(-c7cc(C)cc(C(C)(C)C(=O)OC)c7)s6)sc5c4c(C(C)(C)C(=O)OC)ccc2-3)c1,CCCCCCCCCCCc1c(/C=C2\C(=O)c3ccc(Cl)cc3C2=C(C#N)C#N)sc2c1sc1c3c4nsnc4c4c5sc6c(CCCCCCCCCCC)c(/C=C7\C(=O)c8cc(F)c(F)cc8C7=C(C#N)C#N)sc6c5n(CC(CC)CCCC)c4c3n(CC(CC)CCCC)c21,16.69,-5.56,-3.65,-5.68,-3.95,100.0,,1:1.2,0.5 vol%,conventional,PDINN,PEDOT:PSS-TA,chloroform,
71059,10.3390/molecules27175713,COC(=O)C(C)(C)c1cc(C)cc(-c2sc3c4sc5cc(/C=C6/C(=O)c7cc(F)cc(c7)C(=O)/C6=C\c6cc(C(C)(C)C(=O)OC)c(-c7cc(C)cc(C(C)(C)C(=O)OC)c7)s6)sc5c4c(C(C)(C)C(=O)OC)ccc2-3)c1,CCCCCCCCCCCc1c(/C=C2\C(=O)c3ccc(Cl)cc3C2=C(C#N)C#N)sc2c1sc1c3c4nsnc4c4c5sc6c(CCCCCCCCCCC)c(/C=C7\C(=O)c8cc(F)c(F)cc8C7=C(C#N)C#N)sc6c5n(CC(CC)CCCC)c4c3n(CC(CC)CCCC)c21,17.57,-5.56,-3.65,-5.68,-3.95,100.0,,1:1.2,0.5 vol%,conventional,PDINN,PEDOT:PSS-TA,chloroform,
71060,10.3390/molecules27175713,COC(=O)C(C)(C)c1cc(C)cc(-c2sc3c4sc5cc(/C=C6/C(=O)c7cc(F)cc(c7)C(=O)/C6=C\c6cc(C(C)(C)C(=O)OC)c(-c7cc(C)cc(C(C)(C)C(=O)OC)c7)s6)sc5c4c(C(C)(C)C(=O)OC)ccc2-3)c1,CCCCCCCCCCCc1c(/C=C2\C(=O)c3ccc(Cl)cc3C2=C(C#N)C#N)sc2c1sc1c3c4nsnc4c4c5sc6c(CCCCCCCCCCC)c(/C=C7\C(=O)c8cc(F)c(F)cc8C7=C(C#N)C#N)sc6c5n(CC(CC)CCCC)c4c3n(CC(CC)CCCC)c21,16.8,-5.56,-3.65,-5.68,-3.95,100.0,,1:1.2,0.5 vol%,conventional,PDINN,PEDOT:PSS-TA,chloroform,
71061,10.3390/molecules27175713,COC(=O)C(C)(C)c1cc(C)cc(-c2sc3c4sc5cc(/C=C6/C(=O)c7cc(F)cc(c7)C(=O)/C6=C\c6cc(C(C)(C)C(=O)OC)c(-c7cc(C)cc(C(C)(C)C(=O)OC)c7)s6)sc5c4c(C(C)(C)C(=O)OC)ccc2-3)c1,CCCCCCCCCCCc1c(/C=C2\C(=O)c3ccc(Cl)cc3C2=C(C#N)C#N)sc2c1sc1c3c4nsnc4c4c5sc6c(CCCCCCCCCCC)c(/C=C7\C(=O)c8cc(F)c(F)cc8C7=C(C#N)C#N)sc6c5n(CC(CC)CCCC)c4c3n(CC(CC)CCCC)c21,15.51,-5.56,-3.65,-5.68,-3.95,100.0,,1:1.2,0.5 vol%,conventional,PDINN,PEDOT:PSS-TA,chloroform,
71062,10.3390/molecules27175739,COC(=O)C(C)(C)c1cc(C)cc(-c2sc3c4sc5cc(/C=C6/C(=O)c7cc(F)cc(c7)C(=O)/C6=C\c6cc(C(C)(C)C(=O)OC)c(-c7cc(C)cc(C(C)(C)C(=O)OC)c7)s6)sc5c4c(C(C)(C)C(=O)OC)ccc2-3)c1,C/C=C\c1ccc2c(c1)C(=O)/C(=C\c1sc3c(sc4c5c6nsnc6c6c7sc8c(CCCCCCCCCCC)c(/C=C9\C(=O)c%10cc(C)ccc%10C9=C(C#N)C#N)sc8c7n(C)c6c5n(C)c34)c1CCCCCCCCCCC)C2=C(C#N)C#N,16.3,-5.56,-3.65,,,,95.0,1:1.2,1% vol,conventional,,,,
71063,10.3390/molecules27175739,COC(=O)C(C)(C)c1cc(C)cc(-c2sc3c4sc5cc(/C=C6/C(=O)c7cc(F)cc(c7)C(=O)/C6=C\c6cc(C(C)(C)C(=O)OC)c(-c7cc(C)cc(C(C)(C)C(=O)OC)c7)s6)sc5c4c(C(C)(C)C(=O)OC)ccc2-3)c1,C/C=C\c1ccc2c(c1)C(=O)/C(=C\c1sc3c(sc4c5c6nsnc6c6c7sc8c(CCCCCCCCCCC)c(/C=C9\C(=O)c%10cc(C)ccc%10C9=C(C#N)C#N)sc8c7n(C)c6c5n(C)c34)c1CCCCCCCCCCC)C2=C(C#N)C#N,17.0,-5.56,-3.65,,,,95.0,,2% vol,conventional,,,,
71072,10.3390/molecules27196358,CCCCC(CC)COC(=O)c1sc2csc(-c3cc4c(-c5ccc(CC(CC)CCCC)s5)c5sccc5c(-c5ccc(CC(CC)CCCC)s5)c4s3)c2c1F,CCCCCCc1ccc(C2(c3ccc(CCCCCC)cc3)c3cc4c(cc3-c3sc5cc(C=C6C(=O)c7ccccc7C6=C(C#N)C#N)sc5c32)C(c2ccc(CCCCCC)cc2)(c2ccc(CCCCCC)cc2)c2c-4sc3cc(C=C4C(=O)c5ccccc5C4=C(C#N)C#N)sc23)cc1,7.03,-5.21,-3.6,-5.576,-3.916,,,1:1.3,0%,inverted,ZnO,MoO3,chlorobenzene,AA
71073,10.3390/molecules27196358,CCCCC(CC)COC(=O)c1sc2csc(-c3cc4c(-c5ccc(CC(CC)CCCC)s5)c5sccc5c(-c5ccc(CC(CC)CCCC)s5)c4s3)c2c1F,CCCCCCc1ccc(C2(c3ccc(CCCCCC)cc3)c3cc4c(cc3-c3sc5cc(C=C6C(=O)c7ccccc7C6=C(C#N)C#N)sc5c32)C(c2ccc(CCCCCC)cc2)(c2ccc(CCCCCC)cc2)c2c-4sc3cc(C=C4C(=O)c5ccccc5C4=C(C#N)C#N)sc23)cc1,8.2,-5.21,-3.6,-5.576,-3.916,,,1:1.3,2%,inverted,ZnO,MoO3,chlorobenzene,AA
71099,10.3390/molecules27249031,CCCCCCCCc1cc(-c2c(-c3cccs3)sc3c(-c4cc(CCCCCCCC)c(CCCCCCCC)s4)c(-c4ccc(-c5cccc6nsnc56)s4)sc23)sc1CCCCCCCC,CCCCC(=O)OCC1(c2ccccc2)C2=CC=Cc3cccc4cccc5ccc6ccccc7cccc1c7c6c5c-4c3C2,1.89,,,-6.1,-3.9,100.0,,1:1,0.5 vol%,conventional,PFN-Br,PEDOT:PSS,chlorobenzene,DIO
71100,10.3390/molecules27249037,COC(=O)C(C)(C)c1cc(C)cc(-c2sc3c4sc5cc(/C=C6/C(=O)c7cc(F)cc(c7)C(=O)/C6=C\c6cc(C(C)(C)C(=O)OC)c(-c7cc(C)cc(C(C)(C)C(=O)OC)c7)s6)sc5c4c(C(C)(C)C(=O)OC)ccc2-3)c1,CCCCCCCCCCCc1c(/C=C2\C(=O)c3ccccc3C2=C(C#N)C#N)sc2c1sc1c3c4nsnc4c4c5sc6c(CCCCCCCCCCC)c(/C=C7\C(=O)c8ccccc8C7=C(C#N)C#N)sc6c5n(CC(CC)CCCC)c4c3n(CC(CC)CCCC)c21,6.83,-5.56,-3.65,-5.55,-3.87,,,,,conventional,PDIN,PEDOT:PSS,,
71101,10.3390/molecules27249037,COC(=O)C(C)(C)c1cc(C)cc(-c2sc3c4sc5cc(/C=C6/C(=O)c7cc(F)cc(c7)C(=O)/C6=C\c6cc(C(C)(C)C(=O)OC)c(-c7cc(C)cc(C(C)(C)C(=O)OC)c7)s6)sc5c4c(C(C)(C)C(=O)OC)ccc2-3)c1,CCCCCCCCCCCc1c(/C=C2\C(=O)c3cc(F)c(F)cc3C2=C(C#N)C#N)sc2c1sc1c3c4nsnc4c4c5sc6c(CCCCCCCCCCC)c(/C=C7\C(=O)c8cc(F)c(F)cc8C7=C(C#N)C#N)sc6c5n(CC(CC)CCCC)c4c3n(CC(CC)CCCC)c21,15.87,-5.56,-3.65,-5.65,-4.09,,100.0,1:1 wt%,,conventional,PDIN,PEDOT:PSS,,
71114,10.3390/molecules29061332,CCCCCCCCCCCCOc1c2cc(-c3ccc(C4=C5C(=O)N(CCCCCCCC)C(c6ccc(-c7cc8c(OCCCCCCCCCCCC)c9sc(-c%10cc%11c%12nc%13c(-c%14cc(CCCCCCCCCCCC)c(CCCCCCCCCCCC)s%14)c%14nsnc%14c(-c%14cc(CCCCCCCCCCCC)c(CCCCCCCCCCCC)s%14)c%13nc%12c%12ccsc%12c%11s%10)cc9c(OCCCCCCCCCCCC)c8s7)s6)=C5C(=O)N4CCCCCCCC)s3)sc2c(OCCCCCCCCCCCC)c2ccsc12,CCCCCCCCCc1c(C=C2C(=O)c3cc(Cl)c(Cl)cc3C2=C(C#N)C#N)sc2c1sc1c3c4nsnc4c4c5sc6c(CCCCCCCCC)c(C=C7C(=O)c8cc(Cl)c(Cl)cc8C7=C(C#N)C#N)sc6c5n(CC(CCCC)CCCCCC)c4c3n(CC(CCCC)CCCCCC)c21,9.18,,,-5.68,-3.9,100.0,100.0,1:1,,conventional,PFN-Br,PEDOT:PSS,chlorobenzene,DIO
71115,10.3390/molecules29061332,CCCCCCCCCCCCOc1c2cc(-c3ccc(C4=C5C(=O)N(CCCCCCCC)C(c6ccc(-c7cc8c(OCCCCCCCCCCCC)c9sc(-c%10cc%11c%12nc%13c(-c%14cc(CCCCCCCCCCCC)c(CCCCCCCCCCCC)s%14)c%14nsnc%14c(-c%14cc(CCCCCCCCCCCC)c(CCCCCCCCCCCC)s%14)c%13nc%12c%12ccsc%12c%11s%10)cc9c(OCCCCCCCCCCCC)c8s7)s6)=C5C(=O)N4CCCCCCCC)s3)sc2c(OCCCCCCCCCCCC)c2ccsc12,CCCCCCCCCc1c(C=C2C(=O)c3cc(Cl)c(Cl)cc3C2=C(C#N)C#N)sc2c1sc1c3c4nsnc4c4c5sc6c(CCCCCCCCC)c(C=C7C(=O)c8cc(Cl)c(Cl)cc8C7=C(C#N)C#N)sc6c5n(CC(CCCC)CCCCCC)c4c3n(CC(CCCC)CCCCCC)c21,9.07,,,-5.68,-3.9,100.0,100.0,1:1,,conventional,PFN-Br,PEDOT:PSS,chlorobenzene,
71116,10.3390/molecules29061332,CCCCCCCCCCCCOc1c2cc(-c3cc4c5nc6c(-c7cc(CCCCCCCCCCCC)c(CCCCCCCCCCCC)s7)c7nsnc7c(-c7cc(CCCCCCCCCCCC)c(CCCCCCCCCCCC)s7)c6nc5c5ccsc5c4s3)sc2c(OCCCCCCCCCCCC)c2ccsc12,CCCCCCCCCc1c(C=C2C(=O)c3cc(Cl)c(Cl)cc3C2=C(C#N)C#N)sc2c1sc1c3c4nsnc4c4c5sc6c(CCCCCCCCC)c(C=C7C(=O)c8cc(Cl)c(Cl)cc8C7=C(C#N)C#N)sc6c5n(CC(CCCC)CCCCCC)c4c3n(CC(CCCC)CCCCCC)c21,11.53,,,-5.68,-3.9,100.0,100.0,1:1,,conventional,PFN-Br,PEDOT:PSS,chlorobenzene,DIO
71126,10.3390/nano10010080,CCCCC(CC)COC(=O)c1sc2csc(-c3cc4c(-c5ccc(CC(CC)CCCC)s5)c5sccc5c(-c5ccc(CC(CC)CCCC)s5)c4s3)c2c1F,COC(=O)CCCC1(c2ccccc2)C23c4c5ccc6c7cc8c9c%10c(cc%11cc%12c%13c%14c(cc%15c%16ccc-5c2c%16c2c5c%16c%17c(c(c46)c7c9c%17c4c%10c%11c%13c4c%16c%14c%152)C513)C%12)C8,7.71,-5.21,-3.6,-5.9,-3.9,,170.0,,,,ZnO,,,
71127,10.3390/nano10010080,CCCCC(CC)COC(=O)c1sc2csc(-c3cc4c(-c5ccc(CC(CC)CCCC)s5)c5sccc5c(-c5ccc(CC(CC)CCCC)s5)c4s3)c2c1F,COC(=O)CCCC1(c2ccccc2)C23c4c5ccc6c7cc8c9c%10c(cc%11cc%12c%13c%14c(cc%15c%16ccc-5c2c%16c2c5c%16c%17c(c(c46)c7c9c%17c4c%10c%11c%13c4c%16c%14c%152)C513)C%12)C8,7.72,-5.21,-3.6,-5.9,-3.9,,170.0,,,,ZnO/ETP,,,
71128,10.3390/nano10010080,CCCCC(CC)COC(=O)c1sc2csc(-c3cc4c(-c5ccc(CC(CC)CCCC)s5)c5sccc5c(-c5ccc(CC(CC)CCCC)s5)c4s3)c2c1F,COC(=O)CCCC1(c2ccccc2)C23c4c5ccc6c7cc8c9c%10c(cc%11cc%12c%13c%14c(cc%15c%16ccc-5c2c%16c2c5c%16c%17c(c(c46)c7c9c%17c4c%10c%11c%13c4c%16c%14c%152)C513)C%12)C8,7.94,-5.21,-3.6,-5.9,-3.9,,200.0,,,,ZnO,,,
71129,10.3390/nano10010080,CCCCC(CC)COC(=O)c1sc2csc(-c3cc4c(-c5ccc(CC(CC)CCCC)s5)c5sccc5c(-c5ccc(CC(CC)CCCC)s5)c4s3)c2c1F,COC(=O)CCCC1(c2ccccc2)C23c4c5ccc6c7cc8c9c%10c(cc%11cc%12c%13c%14c(cc%15c%16ccc-5c2c%16c2c5c%16c%17c(c(c46)c7c9c%17c4c%10c%11c%13c4c%16c%14c%152)C513)C%12)C8,8.46,-5.21,-3.6,-5.9,-3.9,,200.0,,,,ZnO/ETP,,,
71130,10.3390/nano10010080,CCCCC(CC)COC(=O)c1sc2csc(-c3cc4c(-c5ccc(CC(CC)CCCC)s5)c5sccc5c(-c5ccc(CC(CC)CCCC)s5)c4s3)c2c1F,COC(=O)CCCC1(c2ccccc2)C23c4c5ccc6c7cc8c9c%10c(cc%11cc%12c%13c%14c(cc%15c%16ccc-5c2c%16c2c5c%16c%17c(c(c46)c7c9c%17c4c%10c%11c%13c4c%16c%14c%152)C513)C%12)C8,8.09,-5.21,-3.6,-5.9,-3.9,,230.0,,,,ZnO,,,
71131,10.3390/nano10010080,CCCCC(CC)COC(=O)c1sc2csc(-c3cc4c(-c5ccc(CC(CC)CCCC)s5)c5sccc5c(-c5ccc(CC(CC)CCCC)s5)c4s3)c2c1F,COC(=O)CCCC1(c2ccccc2)C23c4c5ccc6c7cc8c9c%10c(cc%11cc%12c%13c%14c(cc%15c%16ccc-5c2c%16c2c5c%16c%17c(c(c46)c7c9c%17c4c%10c%11c%13c4c%16c%14c%152)C513)C%12)C8,9.01,-5.21,-3.6,-5.9,-3.9,,230.0,1:1.5,3%,inverted,ZnO/ETP,,,
71132,10.3390/nano10010080,CCCCC(CC)COC(=O)c1sc2csc(-c3cc4c(-c5ccc(CC(CC)CCCC)s5)c5sccc5c(-c5ccc(CC(CC)CCCC)s5)c4s3)c2c1F,COC(=O)CCCC1(c2ccccc2)C23c4c5ccc6c7cc8c9c%10c(cc%11cc%12c%13c%14c(cc%15c%16ccc-5c2c%16c2c5c%16c%17c(c(c46)c7c9c%17c4c%10c%11c%13c4c%16c%14c%152)C513)C%12)C8,8.25,-5.21,-3.6,-5.9,-3.9,,230.0,1:1.5,3%,inverted,ZnO,,,
71133,10.3390/nano10010080,CCCCC(CC)COC(=O)c1sc2csc(-c3cc4c(-c5ccc(CC(CC)CCCC)s5)c5sccc5c(-c5ccc(CC(CC)CCCC)s5)c4s3)c2c1F,COC(=O)CCCC1(c2ccccc2)C23c4c5ccc6c7cc8c9c%10c(cc%11cc%12c%13c%14c(cc%15c%16ccc-5c2c%16c2c5c%16c%17c(c(c46)c7c9c%17c4c%10c%11c%13c4c%16c%14c%152)C513)C%12)C8,8.78,-5.21,-3.6,-5.9,-3.9,,260.0,,,,ZnO/ETP,,,
71134,10.3390/nano10010080,CCCCC(CC)COC(=O)c1sc2csc(-c3cc4c(-c5ccc(CC(CC)CCCC)s5)c5sccc5c(-c5ccc(CC(CC)CCCC)s5)c4s3)c2c1F,COC(=O)CCCC1(c2ccccc2)C23c4c5ccc6c7cc8c9c%10c(cc%11cc%12c%13c%14c(cc%15c%16ccc-5c2c%16c2c5c%16c%17c(c(c46)c7c9c%17c4c%10c%11c%13c4c%16c%14c%152)C513)C%12)C8,8.11,-5.21,-3.6,-5.9,-3.9,,,,,,ZnO,,,
71135,10.3390/nano10010080,CCCCC(CC)COC(=O)c1sc2csc(-c3cc4c(-c5ccc(CC(CC)CCCC)s5)c5sccc5c(-c5ccc(CC(CC)CCCC)s5)c4s3)c2c1F,COC(=O)CCCC1(c2ccccc2)C23c4c5ccc6c7cc8c9c%10c(cc%11cc%12c%13c%14c(cc%15c%16ccc-5c2c%16c2c5c%16c%17c(c(c46)c7c9c%17c4c%10c%11c%13c4c%16c%14c%152)C513)C%12)C8,8.9,-5.21,-3.6,-5.9,-3.9,,230.0,1:1.5,3%,inverted,ZnO/ETP1,,,
71136,10.3390/nano10010080,CCCCC(CC)COC(=O)c1sc2csc(-c3cc4c(-c5ccc(CC(CC)CCCC)s5)c5sccc5c(-c5ccc(CC(CC)CCCC)s5)c4s3)c2c1F,COC(=O)CCCC1(c2ccccc2)C23c4c5ccc6c7cc8c9c%10c(cc%11cc%12c%13c%14c(cc%15c%16ccc-5c2c%16c2c5c%16c%17c(c(c46)c7c9c%17c4c%10c%11c%13c4c%16c%14c%152)C513)C%12)C8,9.22,-5.21,-3.6,-5.9,-3.9,,230.0,1:1.5,3%,inverted,ZnO/ETP2,,,
71137,10.3390/nano10010080,CCCCC(CC)COC(=O)c1sc2csc(-c3cc4c(-c5ccc(CC(CC)CCCC)s5)c5sccc5c(-c5ccc(CC(CC)CCCC)s5)c4s3)c2c1F,COC(=O)CCCC1(c2ccccc2)C23c4c5ccc6c7cc8c9c%10c(cc%11cc%12c%13c%14c(cc%15c%16ccc-5c2c%16c2c5c%16c%17c(c(c46)c7c9c%17c4c%10c%11c%13c4c%16c%14c%152)C513)C%12)C8,8.57,-5.21,-3.6,-5.9,-3.9,,,,,,ZnO/ETP3,,,
71138,10.3390/nano10010080,COC(=O)C(C)(C)c1cc(C)cc(-c2sc3c4sc5cc(/C=C6/C(=O)c7cc(F)cc(c7)C(=O)/C6=C\c6cc(C(C)(C)C(=O)OC)c(-c7cc(C)cc(C(C)(C)C(=O)OC)c7)s6)sc5c4c(C(C)(C)C(=O)OC)ccc2-3)c1,CCCCCCc1ccc(C2(c3ccc(CCCCCC)cc3)c3cc4c(cc3-c3sc5cc(/C=C6\C(=O)c7cc(F)c(F)cc7C6=C(C#N)C#N)sc5c32)C(c2ccc(CCCCCC)cc2)(c2ccc(CCCCCC)cc2)c2c-4sc3cc(/C=C4\C(=O)c5cc(F)c(F)cc5C4=C(C#N)C#N)sc23)cc1,12.17,-5.56,-3.65,-5.66,-4.14,,100.0,1:1,0.5%,,ZnO,,,
71139,10.3390/nano10010080,COC(=O)C(C)(C)c1cc(C)cc(-c2sc3c4sc5cc(/C=C6/C(=O)c7cc(F)cc(c7)C(=O)/C6=C\c6cc(C(C)(C)C(=O)OC)c(-c7cc(C)cc(C(C)(C)C(=O)OC)c7)s6)sc5c4c(C(C)(C)C(=O)OC)ccc2-3)c1,CCCCCCc1ccc(C2(c3ccc(CCCCCC)cc3)c3cc4c(cc3-c3sc5cc(/C=C6\C(=O)c7cc(F)c(F)cc7C6=C(C#N)C#N)sc5c32)C(c2ccc(CCCCCC)cc2)(c2ccc(CCCCCC)cc2)c2c-4sc3cc(/C=C4\C(=O)c5cc(F)c(F)cc5C4=C(C#N)C#N)sc23)cc1,12.47,-5.56,-3.65,-5.66,-4.14,,100.0,1:1,0.5%,,ZnO/ETP1,,,
71140,10.3390/nano10010080,COC(=O)C(C)(C)c1cc(C)cc(-c2sc3c4sc5cc(/C=C6/C(=O)c7cc(F)cc(c7)C(=O)/C6=C\c6cc(C(C)(C)C(=O)OC)c(-c7cc(C)cc(C(C)(C)C(=O)OC)c7)s6)sc5c4c(C(C)(C)C(=O)OC)ccc2-3)c1,CCCCCCc1ccc(C2(c3ccc(CCCCCC)cc3)c3cc4c(cc3-c3sc5cc(/C=C6\C(=O)c7cc(F)c(F)cc7C6=C(C#N)C#N)sc5c32)C(c2ccc(CCCCCC)cc2)(c2ccc(CCCCCC)cc2)c2c-4sc3cc(/C=C4\C(=O)c5cc(F)c(F)cc5C4=C(C#N)C#N)sc23)cc1,13.12,-5.56,-3.65,-5.66,-4.14,,100.0,1:1,0.5%,,ZnO/ETP2,,,
71141,10.3390/nano10010080,COC(=O)C(C)(C)c1cc(C)cc(-c2sc3c4sc5cc(/C=C6/C(=O)c7cc(F)cc(c7)C(=O)/C6=C\c6cc(C(C)(C)C(=O)OC)c(-c7cc(C)cc(C(C)(C)C(=O)OC)c7)s6)sc5c4c(C(C)(C)C(=O)OC)ccc2-3)c1,CCCCCCc1ccc(C2(c3ccc(CCCCCC)cc3)c3cc4c(cc3-c3sc5cc(/C=C6\C(=O)c7cc(F)c(F)cc7C6=C(C#N)C#N)sc5c32)C(c2ccc(CCCCCC)cc2)(c2ccc(CCCCCC)cc2)c2c-4sc3cc(/C=C4\C(=O)c5cc(F)c(F)cc5C4=C(C#N)C#N)sc23)cc1,12.17,-5.56,-3.65,-5.66,-4.14,,100.0,1:1,0.5%,,ZnO/ETP3,,,
71146,10.3390/nano10020241,CCCCC(CC)Cc1ccc(-c2c3cc(-c4ccc(-c5sc(-c6cccs6)c6c5C(=O)c5c(CC(CC)CCCC)sc(CC(CC)CCCC)c5C6=O)s4)sc3c(-c3ccc(CC(CC)CCCC)s3)c3ccsc23)s1,CCCCCCc1ccc(C2(c3ccc(CCCCCC)cc3)c3cc4c(cc3-c3sc5cc(/C=C6\C(=O)c7ccc(C)cc7C6=C(C#N)C#N)sc5c32)C(c2ccc(CCCCCC)cc2)(c2ccc(CCCCCC)cc2)c2c-4sc3cc(/C=C4\C(=O)c5ccc(C)cc5C4=C(C#N)C#N)sc23)cc1,10.65,-5.33,-3.48,-5.514,-3.808,100.0,140.0,1 : 1 : 0,,conventional,PFN-Br,PEDOT:PSS,chlorobenzene,DIO
71150,10.3390/nano10020241,CCCCC(CC)Cc1ccc(-c2c3cc(-c4ccc(-c5sc(-c6cccs6)c6c5C(=O)c5c(CC(CC)CCCC)sc(CC(CC)CCCC)c5C6=O)s4)sc3c(-c3ccc(CC(CC)CCCC)s3)c3ccsc23)s1,CCCCCCCCCCCc1c(/C=C2\C(=O)c3cc(F)c(F)cc3C2=C(C#N)C#N)sc2c1sc1c3c4nsnc4c4c5sc6c(CCCCCCCCCCC)c(/C=C7\C(=O)c8cc(F)c(F)cc8C7=C(C#N)C#N)sc6c5n(CC(CC)CCCC)c4c3n(CC(CC)CCCC)c21,8.6,-5.33,-3.48,-5.65,-4.09,100.0,140.0,1 : 0 : 1,,conventional,PFN-Br,PEDOT:PSS,chlorobenzene,DIO
71151,10.3390/nano10030427,CCCCCCCCc1cc(/C=c2\sc(=C(C#N)C#N)n(CC)c2=O)sc1-c1cc(CCCCCCCC)c(-c2ccc(-c3sc(-c4sc(/C=c5\sc(=C(C#N)C#N)n(CC)c5=O)cc4CCCCCCCC)cc3CCCCCCCC)s2)s1,CCCCC(=O)OCC1(c2ccccc2)C2=CC=Cc3cccc4cccc5ccc6ccccc7cccc1c7c6c5c-4c3C2,3.6,-5.22,-3.41,-6.1,-3.9,120.0,,1:0.8,,conventional,PFN,PEDOT:PSS,chloroform,
71152,10.3390/nano10030427,CCCCCCCCc1cc(/C=c2\sc(=C(C#N)C#N)n(CC)c2=O)sc1-c1cc(CCCCCCCC)c(-c2ccc(-c3sc(-c4sc(/C=c5\sc(=C(C#N)C#N)n(CC)c5=O)cc4CCCCCCCC)cc3CCCCCCCC)s2)s1,CCCCC(=O)OCC1(c2ccccc2)C2=CC=Cc3cccc4cccc5ccc6ccccc7cccc1c7c6c5c-4c3C2,6.7,-5.22,-3.41,-6.1,-3.9,120.0,120.0,1:0.8,,conventional,PFN,PEDOT:PSS,chloroform,
71153,10.3390/nano10030427,CCCCCCCCc1cc(/C=c2\sc(=C(C#N)C#N)n(CC)c2=O)sc1-c1cc(CCCCCCCC)c(-c2ccc(-c3sc(-c4sc(/C=c5\sc(=C(C#N)C#N)n(CC)c5=O)cc4CCCCCCCC)cc3CCCCCCCC)s2)s1,CCCCC(=O)OCC1(c2ccccc2)C2=CC=Cc3cccc4cccc5ccc6ccccc7cccc1c7c6c5c-4c3C2,6.6,-5.22,-3.41,-6.1,-3.9,120.0,,1:0.8,,conventional,PFN,PEDOT:PSS,chloroform,
71154,10.3390/nano10030427,CCCCCCCCc1cc(/C=c2\sc(=C(C#N)C#N)n(CC)c2=O)sc1-c1cc(CCCCCCCC)c(-c2ccc(-c3sc(-c4sc(/C=c5\sc(=C(C#N)C#N)n(CC)c5=O)cc4CCCCCCCC)cc3CCCCCCCC)s2)s1,CCCCC(=O)OCC1(c2ccccc2)C2=CC=Cc3cccc4cccc5ccc6ccccc7cccc1c7c6c5c-4c3C2,8.3,-5.22,-3.41,-6.1,-3.9,120.0,120.0,1:0.8,,conventional,PFN,PEDOT:PSS,chloroform,
71155,10.3390/nano10030427,CCCCCCCCc1cc(/C=c2\sc(=C(C#N)C#N)n(CC)c2=O)sc1-c1cc(CCCCCCCC)c(-c2ccc(-c3sc(-c4sc(/C=c5\sc(=C(C#N)C#N)n(CC)c5=O)cc4CCCCCCCC)cc3CCCCCCCC)s2)s1,CCCCC(=O)OCC1(c2ccccc2)C2=CC=Cc3cccc4cccc5ccc6ccccc7cccc1c7c6c5c-4c3C2,10.1,-5.22,-3.41,-6.1,-3.9,120.0,120.0,1:0.8,,conventional,PFN,PEDOT:PSS,chloroform,
71156,10.3390/nano10030427,CCCCCCCCc1cc(/C=c2\sc(=C(C#N)C#N)n(CC)c2=O)sc1-c1cc(CCCCCCCC)c(-c2ccc(-c3sc(-c4sc(/C=c5\sc(=C(C#N)C#N)n(CC)c5=O)cc4CCCCCCCC)cc3CCCCCCCC)s2)s1,CCCCC(=O)OCC1(c2ccccc2)C2=CC=Cc3cccc4cccc5ccc6ccccc7cccc1c7c6c5c-4c3C2,4.1,-5.22,-3.41,-6.1,-3.9,120.0,,1:0.8,,conventional,PFN,PEDOT:PSS,chloroform,
71157,10.3390/nano10030427,CCCCCCCCc1cc(/C=c2\sc(=C(C#N)C#N)n(CC)c2=O)sc1-c1cc(CCCCCCCC)c(-c2ccc(-c3sc(-c4sc(/C=c5\sc(=C(C#N)C#N)n(CC)c5=O)cc4CCCCCCCC)cc3CCCCCCCC)s2)s1,CCCCC(=O)OCC1(c2ccccc2)C2=CC=Cc3cccc4cccc5ccc6ccccc7cccc1c7c6c5c-4c3C2,6.7,-5.22,-3.41,-6.1,-3.9,120.0,120.0,1:0.8,,conventional,PFN,PEDOT:PSS,chloroform,
71158,10.3390/nano10030427,CCCCCCCCc1cc(/C=c2\sc(=C(C#N)C#N)n(CC)c2=O)sc1-c1cc(CCCCCCCC)c(-c2ccc(-c3sc(-c4sc(/C=c5\sc(=C(C#N)C#N)n(CC)c5=O)cc4CCCCCCCC)cc3CCCCCCCC)s2)s1,CCCCC(=O)OCC1(c2ccccc2)C2=CC=Cc3cccc4cccc5ccc6ccccc7cccc1c7c6c5c-4c3C2,5.6,-5.22,-3.41,-6.1,-3.9,120.0,,1:0.8,,conventional,PFN,PEDOT:PSS,chloroform,
71159,10.3390/nano10030427,CCCCCCCCc1cc(/C=c2\sc(=C(C#N)C#N)n(CC)c2=O)sc1-c1cc(CCCCCCCC)c(-c2ccc(-c3sc(-c4sc(/C=c5\sc(=C(C#N)C#N)n(CC)c5=O)cc4CCCCCCCC)cc3CCCCCCCC)s2)s1,CCCCC(=O)OCC1(c2ccccc2)C2=CC=Cc3cccc4cccc5ccc6ccccc7cccc1c7c6c5c-4c3C2,9.0,-5.22,-3.41,-6.1,-3.9,120.0,120.0,1:0.8,,conventional,PFN,PEDOT:PSS,chloroform,
71173,10.3390/nano11061464,CCCCC(CC)COC(=O)c1sc2c(-c3cc4c(OCC(CC)CCCC)c5sccc5c(OCC(CC)CCCC)c4s3)scc2c1F,COC(=O)CCCC1(c2ccccc2)C23c4c5ccc6c7cc8c9c%10c(cc%11cc%12c%13c%14c(cc%15c%16ccc-5c2c%16c2c5c%16c%17c(c(c46)c7c9c%17c4c%10c%11c%13c4c%16c%14c%152)C513)C%12)C8,7.24,-5.19,-3.43,-5.9,-3.9,,,1:1.7,3 vol%,,,,,
71174,10.3390/nano11061464,CCCCC(CC)COC(=O)c1sc2c(-c3cc4c(OCC(CC)CCCC)c5sccc5c(OCC(CC)CCCC)c4s3)scc2c1F,COC(=O)CCCC1(c2ccccc2)C23c4c5ccc6c7cc8c9c%10c(cc%11cc%12c%13c%14c(cc%15c%16ccc-5c2c%16c2c5c%16c%17c(c(c46)c7c9c%17c4c%10c%11c%13c4c%16c%14c%152)C513)C%12)C8,8.32,-5.19,-3.43,-5.9,-3.9,,,1:1.7,3 vol%,,,MoS2 QD,,
71175,10.3390/nano11061464,CCCCC(CC)COC(=O)c1sc2c(-c3cc4c(OCC(CC)CCCC)c5sccc5c(OCC(CC)CCCC)c4s3)scc2c1F,COC(=O)CCCC1(c2ccccc2)C23c4c5ccc6c7cc8c9c%10c(cc%11cc%12c%13c%14c(cc%15c%16ccc-5c2c%16c2c5c%16c%17c(c(c46)c7c9c%17c4c%10c%11c%13c4c%16c%14c%152)C513)C%12)C8,7.8,-5.19,-3.43,-5.9,-3.9,,,1:1.7,3 vol%,,,MoS2 QD,,
71176,10.3390/nano11061464,CCCCC(CC)COC(=O)c1sc2csc(-c3cc4c(-c5ccc(CC(CC)CCCC)s5)c5sccc5c(-c5ccc(CC(CC)CCCC)s5)c4s3)c2c1F,COC(=O)CCCC1(c2ccccc2)C23c4c5ccc6c7cc8c9c%10c(cc%11cc%12c%13c%14c(cc%15c%16ccc-5c2c%16c2c5c%16c%17c(c(c46)c7c9c%17c4c%10c%11c%13c4c%16c%14c%152)C513)C%12)C8,9.49,-5.21,-3.6,-5.9,-3.9,,,1:1.7,3 vol%,,,,,
71177,10.3390/nano11061464,CCCCC(CC)COC(=O)c1sc2csc(-c3cc4c(-c5ccc(CC(CC)CCCC)s5)c5sccc5c(-c5ccc(CC(CC)CCCC)s5)c4s3)c2c1F,COC(=O)CCCC1(c2ccccc2)C23c4c5ccc6c7cc8c9c%10c(cc%11cc%12c%13c%14c(cc%15c%16ccc-5c2c%16c2c5c%16c%17c(c(c46)c7c9c%17c4c%10c%11c%13c4c%16c%14c%152)C513)C%12)C8,10.57,-5.21,-3.6,-5.9,-3.9,,,1:1.7,3 vol%,,,MoS2 QD,,
71178,10.3390/nano11061464,CCCCC(CC)COC(=O)c1sc2csc(-c3cc4c(-c5ccc(CC(CC)CCCC)s5)c5sccc5c(-c5ccc(CC(CC)CCCC)s5)c4s3)c2c1F,COC(=O)CCCC1(c2ccccc2)C23c4c5ccc6c7cc8c9c%10c(cc%11cc%12c%13c%14c(cc%15c%16ccc-5c2c%16c2c5c%16c%17c(c(c46)c7c9c%17c4c%10c%11c%13c4c%16c%14c%152)C513)C%12)C8,10.17,-5.21,-3.6,-5.9,-3.9,,,1:1.7,3 vol%,,,MoS2 QD,,
71188,10.3390/nano11123367,CCCCCCCCCCC(CCCCCCCC)Cc1csc(-c2c(F)c(F)c(-c3cc(CC(CCCCCCCC)CCCCCCCCCC)c(-c4ccc(-c5cccs5)s4)s3)c3nsnc23)c1,COC(=O)CCCC1(c2ccccc2)C23c4c5ccc6c7cc8c9c%10c(cc%11cc%12c%13c%14c(cc%15c%16ccc-5c2c%16c2c5c%16c%17c(c(c46)c7c9c%17c4c%10c%11c%13c4c%16c%14c%152)C513)C%12)C8,8.4,-5.32,-3.7,-5.9,-3.9,,,1:1.2,,conventional,Ca,PEDOT:PSS,o-DCB,
71189,10.3390/nano11123367,CCCCCCCCCCC(CCCCCCCC)Cc1csc(-c2c(F)c(F)c(-c3cc(CC(CCCCCCCC)CCCCCCCCCC)c(-c4ccc(-c5cccs5)s4)s3)c3nsnc23)c1,COC(=O)CCCC1(c2ccccc2)C23c4c5ccc6c7cc8c9c%10c(cc%11cc%12c%13c%14c(cc%15c%16ccc-5c2c%16c2c5c%16c%17c(c(c46)c7c9c%17c4c%10c%11c%13c4c%16c%14c%152)C513)C%12)C8,8.75,-5.32,-3.7,-5.9,-3.9,,100.0,1:1.2,3%,conventional,Ca,PEDOT:PSS,o-DCB,CN
71190,10.3390/nano11123367,CCCCCCCCCCC(CCCCCCCC)Cc1csc(-c2c(F)c(F)c(-c3cc(CC(CCCCCCCC)CCCCCCCCCC)c(-c4ccc(-c5cccs5)s4)s3)c3nsnc23)c1,COC(=O)CCCC1(c2ccccc2)C23c4c5ccc6c7cc8c9c%10c(cc%11cc%12c%13c%14c(cc%15c%16ccc-5c2c%16c2c5c%16c%17c(c(c46)c7c9c%17c4c%10c%11c%13c4c%16c%14c%152)C513)C%12)C8,6.98,-5.32,-3.7,-5.9,-3.9,,100.0,1:1.2,3%,conventional,Ca,PEDOT:PSS,o-DCB,Methylnaphthalene
71191,10.3390/nano11123367,CCCCCCCCCCC(CCCCCCCC)Cc1csc(-c2c(F)c(F)c(-c3cc(CC(CCCCCCCC)CCCCCCCCCC)c(-c4ccc(-c5cccs5)s4)s3)c3nsnc23)c1,COC(=O)CCCC1(c2ccccc2)C23c4c5ccc6c7cc8c9c%10c(cc%11cc%12c%13c%14c(cc%15c%16ccc-5c2c%16c2c5c%16c%17c(c(c46)c7c9c%17c4c%10c%11c%13c4c%16c%14c%152)C513)C%12)C8,6.46,-5.32,-3.7,-5.9,-3.9,,100.0,1:1.2,3 vol%,conventional,Ca,PEDOT:PSS,o-DCB,p-Anisaldehyde
71192,10.3390/nano11123367,CCCCCCCCCCC(CCCCCCCC)Cc1csc(-c2c(F)c(F)c(-c3cc(CC(CCCCCCCC)CCCCCCCCCC)c(-c4ccc(-c5cccs5)s4)s3)c3nsnc23)c1,COC(=O)CCCC1(c2ccccc2)C23c4c5ccc6c7cc8c9c%10c(cc%11cc%12c%13c%14c(cc%15c%16ccc-5c2c%16c2c5c%16c%17c(c(c46)c7c9c%17c4c%10c%11c%13c4c%16c%14c%152)C513)C%12)C8,0.98,-5.32,-3.7,-5.9,-3.9,,100.0,1:1.2,3%,conventional,Ca,PEDOT:PSS,o-DCB,1-phenyloctane
71194,10.3390/nano12010015,CCCCCCc1ccsc1,CCCCC(=O)OCC1(c2ccccc2)c2cccc3cccc4cccc5cccc6cccc1c6c-5c-4c-3c2,3.16,-5.01,-3.12,-6.1,-3.7,,,18:17,,,PEIE,,,
71195,10.3390/nano12010015,CCCCCCc1ccsc1,CCCCC(=O)OCC1(c2ccccc2)c2cccc3cccc4cccc5cccc6cccc1c6c-5c-4c-3c2,3.54,-5.01,-3.12,-6.1,-3.7,,120.0,18:17,,,0.5-LiC-PEIE,,,
71196,10.3390/nano12010015,CCCCCCc1ccsc1,CCCCC(=O)OCC1(c2ccccc2)c2cccc3cccc4cccc5cccc6cccc1c6c-5c-4c-3c2,3.84,-5.01,-3.12,-6.1,-3.7,,120.0,18:17,,,1-LiCl-PEIE,,,
71197,10.3390/nano12010015,CCCCCCc1ccsc1,CCCCC(=O)OCC1(c2ccccc2)c2cccc3cccc4cccc5cccc6cccc1c6c-5c-4c-3c2,3.53,-5.01,-3.12,-6.1,-3.7,,120.0,18:17,,,2-LiCl-PEIE,,,
71198,10.3390/nano12010015,CCCCCCc1ccsc1,CCCCC(=O)OCC1(c2ccccc2)c2cccc3cccc4cccc5cccc6cccc1c6c-5c-4c-3c2,3.45,-5.01,-3.12,-6.1,-3.7,,120.0,18:17,,,5-LiCl-PEIE,,,
71199,10.3390/nano12010015,CCCCCCc1ccsc1,CCCCC(=O)OCC1(c2ccccc2)c2cccc3cccc4cccc5cccc6cccc1c6c-5c-4c-3c2,3.12,-5.01,-3.12,-6.1,-3.7,,120.0,18:17,,,10-LiCl-PEIE,,,
71225,10.3390/nano12173031,CCCCCCc1ccsc1,COC(=O)CCCC1(c2ccccc2)C23c4c5c6c7c8c9c(c%10c%11c2c2c%12c4c4c%13c5c5c7c7c8c8c%14c9c%10c9c%10c%11c2c2c%11c%12c4c4c%12c%13c5c5c7c7c8c8c%14c9c9c%10c2c2c%11c4c4c%12c5c7c5c8c9c2c45)C613,3.5,-5.01,-3.12,-6.1,-3.7,,,,,,,,,
71228,10.3390/nano12173031,CCCCCCCCC(CCCCCCCC)n1c2ccccc2c2ccc(-c3ccc(-c4ccc(-c5cccs5)c5nsnc45)s3)cc21,COC(=O)CCCC1(c2ccccc2)C23c4c5ccc6c7cc8c9c%10c(cc%11cc%12c%13c%14c(cc%15c%16ccc-5c2c%16c2c5c%16c%17c(c(c46)c7c9c%17c4c%10c%11c%13c4c%16c%14c%152)C513)C%12)C8,2.11,-5.5,-3.6,-5.9,-3.9,,,,,,,,,
71229,10.3390/nano12173031,CCCCC(CC)COC(=O)c1sc2c(-c3cc4c(OCC(CC)CCCC)c5sccc5c(OCC(CC)CCCC)c4s3)scc2c1F,CCCCCCCCCCC(CCCCCCCC)CN1C(=O)c2ccc3c4c(c(-c5ccc(-c6cccs6)s5)cc(c24)C1=O)C(=O)N(CC(CCCCCCCC)CCCCCCCCCC)C3=O,2.94,-5.19,-3.43,-5.71,-4.02,,,,,,,,,
71284,10.3390/nano13071221,CCCCC(CC)Cc1ccc(-c2c3cc(-c4ccc(-c5sc(-c6cccs6)c6c5C(=O)c5c(CC(CC)CCCC)sc(CC(CC)CCCC)c5C6=O)s4)sc3c(-c3ccc(CC(CC)CCCC)s3)c3ccsc23)s1,CCCCCCc1ccc(C2(c3ccc(CCCCCC)cc3)c3cc4c(cc3-c3sc5cc(C=C6C(=O)c7ccccc7C6=C(C#N)C#N)sc5c32)C(c2ccc(CCCCCC)cc2)(c2ccc(CCCCCC)cc2)c2c-4sc3cc(C=C4C(=O)c5ccccc5C4=C(C#N)C#N)sc23)cc1,10.71,-5.33,-3.48,-5.576,-3.916,100.0,130.0,1:1,,conventional,,,,
71285,10.3390/nano13071221,CCCCC(CC)Cc1ccc(-c2c3cc(-c4ccc(-c5sc(-c6cccs6)c6c5C(=O)c5c(CC(CC)CCCC)sc(CC(CC)CCCC)c5C6=O)s4)sc3c(-c3ccc(CC(CC)CCCC)s3)c3ccsc23)s1,CCCCCCc1ccc(C2(c3ccc(CCCCCC)cc3)c3cc4c(cc3-c3sc5cc(C=C6C(=O)c7ccccc7C6=C(C#N)C#N)sc5c32)C(c2ccc(CCCCCC)cc2)(c2ccc(CCCCCC)cc2)c2c-4sc3cc(C=C4C(=O)c5ccccc5C4=C(C#N)C#N)sc23)cc1,11.41,-5.33,-3.48,-5.576,-3.916,100.0,130.0,1:1,,conventional,,,,
71286,10.3390/nano13081308,COC(=O)C(C)(C)c1cc(C)cc(-c2sc3c4sc5cc(/C=C6/C(=O)c7cc(F)cc(c7)C(=O)/C6=C\c6cc(C(C)(C)C(=O)OC)c(-c7cc(C)cc(C(C)(C)C(=O)OC)c7)s6)sc5c4c(C(C)(C)C(=O)OC)ccc2-3)c1,CCCCCCCCCCCc1c(/C=C2\C(=O)c3cc(F)c(F)cc3C2=C(C#N)C#N)sc2c1sc1c3c4nsnc4c4c5sc6c(CCCCCCCCCCC)c(/C=C7\C(=O)c8cc(F)c(F)cc8C7=C(C#N)C#N)sc6c5n(CC(CC)CCCC)c4c3n(CC(CC)CCCC)c21,8.36,-5.56,-3.65,-5.65,-4.09,100.0,110.0,0.2:1.2,,,,,,
71287,10.3390/nano13081308,COC(=O)C(C)(C)c1cc(C)cc(-c2sc3c4sc5cc(/C=C6/C(=O)c7cc(F)cc(c7)C(=O)/C6=C\c6cc(C(C)(C)C(=O)OC)c(-c7cc(C)cc(C(C)(C)C(=O)OC)c7)s6)sc5c4c(C(C)(C)C(=O)OC)ccc2-3)c1,CCCCCCCCCCCc1c(/C=C2\C(=O)c3cc(F)c(F)cc3C2=C(C#N)C#N)sc2c1sc1c3c4nsnc4c4c5sc6c(CCCCCCCCCCC)c(/C=C7\C(=O)c8cc(F)c(F)cc8C7=C(C#N)C#N)sc6c5n(CC(CC)CCCC)c4c3n(CC(CC)CCCC)c21,10.65,-5.56,-3.65,-5.65,-4.09,100.0,110.0,0.4:1.2,,,,,,
71288,10.3390/nano13081308,COC(=O)C(C)(C)c1cc(C)cc(-c2sc3c4sc5cc(/C=C6/C(=O)c7cc(F)cc(c7)C(=O)/C6=C\c6cc(C(C)(C)C(=O)OC)c(-c7cc(C)cc(C(C)(C)C(=O)OC)c7)s6)sc5c4c(C(C)(C)C(=O)OC)ccc2-3)c1,CCCCCCCCCCCc1c(/C=C2\C(=O)c3cc(F)c(F)cc3C2=C(C#N)C#N)sc2c1sc1c3c4nsnc4c4c5sc6c(CCCCCCCCCCC)c(/C=C7\C(=O)c8cc(F)c(F)cc8C7=C(C#N)C#N)sc6c5n(CC(CC)CCCC)c4c3n(CC(CC)CCCC)c21,11.52,-5.56,-3.65,-5.65,-4.09,100.0,110.0,0.6:1.2,,,,,,
71289,10.3390/nano13081308,COC(=O)C(C)(C)c1cc(C)cc(-c2sc3c4sc5cc(/C=C6/C(=O)c7cc(F)cc(c7)C(=O)/C6=C\c6cc(C(C)(C)C(=O)OC)c(-c7cc(C)cc(C(C)(C)C(=O)OC)c7)s6)sc5c4c(C(C)(C)C(=O)OC)ccc2-3)c1,CCCCCCCCCCCc1c(/C=C2\C(=O)c3cc(F)c(F)cc3C2=C(C#N)C#N)sc2c1sc1c3c4nsnc4c4c5sc6c(CCCCCCCCCCC)c(/C=C7\C(=O)c8cc(F)c(F)cc8C7=C(C#N)C#N)sc6c5n(CC(CC)CCCC)c4c3n(CC(CC)CCCC)c21,11.83,-5.56,-3.65,-5.65,-4.09,100.0,110.0,0.8:1.2,,,,,,
71290,10.3390/nano13081308,COC(=O)C(C)(C)c1cc(C)cc(-c2sc3c4sc5cc(/C=C6/C(=O)c7cc(F)cc(c7)C(=O)/C6=C\c6cc(C(C)(C)C(=O)OC)c(-c7cc(C)cc(C(C)(C)C(=O)OC)c7)s6)sc5c4c(C(C)(C)C(=O)OC)ccc2-3)c1,CCCCCCCCCCCc1c(/C=C2\C(=O)c3cc(F)c(F)cc3C2=C(C#N)C#N)sc2c1sc1c3c4nsnc4c4c5sc6c(CCCCCCCCCCC)c(/C=C7\C(=O)c8cc(F)c(F)cc8C7=C(C#N)C#N)sc6c5n(CC(CC)CCCC)c4c3n(CC(CC)CCCC)c21,12.17,-5.56,-3.65,-5.65,-4.09,100.0,110.0,1.0:1.2,0.5 vol%,,,,,
71291,10.3390/nano13081308,COC(=O)C(C)(C)c1cc(C)cc(-c2sc3c4sc5cc(/C=C6/C(=O)c7cc(F)cc(c7)C(=O)/C6=C\c6cc(C(C)(C)C(=O)OC)c(-c7cc(C)cc(C(C)(C)C(=O)OC)c7)s6)sc5c4c(C(C)(C)C(=O)OC)ccc2-3)c1,CCCCCCCCCCCc1c(/C=C2\C(=O)c3cc(F)c(F)cc3C2=C(C#N)C#N)sc2c1sc1c3c4nsnc4c4c5sc6c(CCCCCCCCCCC)c(/C=C7\C(=O)c8cc(F)c(F)cc8C7=C(C#N)C#N)sc6c5n(CC(CC)CCCC)c4c3n(CC(CC)CCCC)c21,8.7,-5.56,-3.65,-5.65,-4.09,100.0,110.0,0.2:1.2,,,,,,
71292,10.3390/nano13081308,COC(=O)C(C)(C)c1cc(C)cc(-c2sc3c4sc5cc(/C=C6/C(=O)c7cc(F)cc(c7)C(=O)/C6=C\c6cc(C(C)(C)C(=O)OC)c(-c7cc(C)cc(C(C)(C)C(=O)OC)c7)s6)sc5c4c(C(C)(C)C(=O)OC)ccc2-3)c1,CCCCCCCCCCCc1c(/C=C2\C(=O)c3cc(F)c(F)cc3C2=C(C#N)C#N)sc2c1sc1c3c4nsnc4c4c5sc6c(CCCCCCCCCCC)c(/C=C7\C(=O)c8cc(F)c(F)cc8C7=C(C#N)C#N)sc6c5n(CC(CC)CCCC)c4c3n(CC(CC)CCCC)c21,10.87,-5.56,-3.65,-5.65,-4.09,100.0,110.0,0.4:1.2,,,,,,
71293,10.3390/nano13081308,COC(=O)C(C)(C)c1cc(C)cc(-c2sc3c4sc5cc(/C=C6/C(=O)c7cc(F)cc(c7)C(=O)/C6=C\c6cc(C(C)(C)C(=O)OC)c(-c7cc(C)cc(C(C)(C)C(=O)OC)c7)s6)sc5c4c(C(C)(C)C(=O)OC)ccc2-3)c1,CCCCCCCCCCCc1c(/C=C2\C(=O)c3cc(F)c(F)cc3C2=C(C#N)C#N)sc2c1sc1c3c4nsnc4c4c5sc6c(CCCCCCCCCCC)c(/C=C7\C(=O)c8cc(F)c(F)cc8C7=C(C#N)C#N)sc6c5n(CC(CC)CCCC)c4c3n(CC(CC)CCCC)c21,11.55,-5.56,-3.65,-5.65,-4.09,100.0,110.0,0.6:1.2,,,,,,
