Repository: JiYiqaq/PCE-KA-GNN

# Data directory

- `raw/Active_Database.csv` is the immutable source dataset bundled under CC BY 4.0. Do not overwrite it with processed data.
- `processed/` is created and populated by the training pipeline. Generated `.pt` and `.pth` caches are intentionally ignored by Git because they can exceed GitHub's normal single-file limit.

See `../DATA_LICENSE.md` for provenance, license and checksum information.

File: data/processed/device_records.csv (part 128 of 250)
record_id,doi,donor_smiles,acceptor_smiles,pce,homo_d,lumo_d,homo_a,lumo_a,active_layer_thickness,annealing_temp,d_a_ratio,additive_ratio,device_type,etl_canonical,htl_canonical,solvent_canonical,additive_canonical
71294,10.3390/nano13081308,COC(=O)C(C)(C)c1cc(C)cc(-c2sc3c4sc5cc(/C=C6/C(=O)c7cc(F)cc(c7)C(=O)/C6=C\c6cc(C(C)(C)C(=O)OC)c(-c7cc(C)cc(C(C)(C)C(=O)OC)c7)s6)sc5c4c(C(C)(C)C(=O)OC)ccc2-3)c1,CCCCCCCCCCCc1c(/C=C2\C(=O)c3cc(F)c(F)cc3C2=C(C#N)C#N)sc2c1sc1c3c4nsnc4c4c5sc6c(CCCCCCCCCCC)c(/C=C7\C(=O)c8cc(F)c(F)cc8C7=C(C#N)C#N)sc6c5n(CC(CC)CCCC)c4c3n(CC(CC)CCCC)c21,11.76,-5.56,-3.65,-5.65,-4.09,100.0,110.0,0.8:1.2,,,,,,
71295,10.3390/nano13081308,COC(=O)C(C)(C)c1cc(C)cc(-c2sc3c4sc5cc(/C=C6/C(=O)c7cc(F)cc(c7)C(=O)/C6=C\c6cc(C(C)(C)C(=O)OC)c(-c7cc(C)cc(C(C)(C)C(=O)OC)c7)s6)sc5c4c(C(C)(C)C(=O)OC)ccc2-3)c1,CCCCCCCCCCCc1c(/C=C2\C(=O)c3cc(F)c(F)cc3C2=C(C#N)C#N)sc2c1sc1c3c4nsnc4c4c5sc6c(CCCCCCCCCCC)c(/C=C7\C(=O)c8cc(F)c(F)cc8C7=C(C#N)C#N)sc6c5n(CC(CC)CCCC)c4c3n(CC(CC)CCCC)c21,12.0,-5.56,-3.65,-5.65,-4.09,100.0,110.0,1.0:1.2,0.5 vol%,,,,,
71296,10.3390/nano13202800,CCCCCCCCC(CCCCCCCC)n1c2ccccc2c2ccc(-c3ccc(-c4ccc(-c5cccs5)c5nsnc45)s3)cc21,CCCCC(=O)OCC1(c2ccccc2)c2cccc3cccc4cccc5cccc6cccc1c6c-5c-4c-3c2,3.94,-5.5,-3.6,-6.1,-3.7,150.0,60.0,1:4 wt%,,conventional,,PEDOT:PSS,chloroform,
71298,10.3390/nano13202800,CCCCCCc1ccsc1,CCCCC(=O)OCC1(c2ccccc2)c2cccc3cccc4cccc5cccc6cccc1c6c-5c-4c-3c2,3.63,-5.01,-3.12,-6.1,-3.7,100.0,135.0,1:0.8 wt%,,conventional,,PEDOT:PSS,chloroform,
71304,10.3390/nano14141175,COC(=O)C(C)(C)c1cc(C)cc(-c2sc3c4sc5cc(/C=C6/C(=O)c7cc(F)cc(c7)C(=O)/C6=C\c6cc(C(C)(C)C(=O)OC)c(-c7cc(C)cc(C(C)(C)C(=O)OC)c7)s6)sc5c4c(C(C)(C)C(=O)OC)ccc2-3)c1,CCCCCCCCCCCc1c(/C=C2\C(=O)c3cc(F)c(F)cc3C2=C(C#N)C#N)sc2c1sc1c3c4nsnc4c4c5sc6c(CCCCCCCCCCC)c(/C=C7\C(=O)c8cc(F)c(F)cc8C7=C(C#N)C#N)sc6c5n(CC(CC)CCCC)c4c3n(CC(CC)CCCC)c21,13.15,-5.56,-3.65,-5.65,-4.09,,180.0,1:1.2,1 vol%,inverted,ZnO,MoO3,chloroform,
71305,10.3390/nano14141175,COC(=O)C(C)(C)c1cc(C)cc(-c2sc3c4sc5cc(/C=C6/C(=O)c7cc(F)cc(c7)C(=O)/C6=C\c6cc(C(C)(C)C(=O)OC)c(-c7cc(C)cc(C(C)(C)C(=O)OC)c7)s6)sc5c4c(C(C)(C)C(=O)OC)ccc2-3)c1,CCCCCCCCCCCc1c(/C=C2\C(=O)c3cc(F)c(F)cc3C2=C(C#N)C#N)sc2c1sc1c3c4nsnc4c4c5sc6c(CCCCCCCCCCC)c(/C=C7\C(=O)c8cc(F)c(F)cc8C7=C(C#N)C#N)sc6c5n(CC(CC)CCCC)c4c3n(CC(CC)CCCC)c21,14.24,-5.56,-3.65,-5.65,-4.09,,180.0,1:1.2,,inverted,ZnO,,,
71306,10.3390/nano14141175,COC(=O)C(C)(C)c1cc(C)cc(-c2sc3c4sc5cc(/C=C6/C(=O)c7cc(F)cc(c7)C(=O)/C6=C\c6cc(C(C)(C)C(=O)OC)c(-c7cc(C)cc(C(C)(C)C(=O)OC)c7)s6)sc5c4c(C(C)(C)C(=O)OC)ccc2-3)c1,CCCCCCCCCCCc1c(/C=C2\C(=O)c3cc(F)c(F)cc3C2=C(C#N)C#N)sc2c1sc1c3c4nsnc4c4c5sc6c(CCCCCCCCCCC)c(/C=C7\C(=O)c8cc(F)c(F)cc8C7=C(C#N)C#N)sc6c5n(CC(CC)CCCC)c4c3n(CC(CC)CCCC)c21,13.96,-5.56,-3.65,-5.65,-4.09,,180.0,1:1.2,,inverted,ZnO,,,
71307,10.3390/nano14141175,COC(=O)C(C)(C)c1cc(C)cc(-c2sc3c4sc5cc(/C=C6/C(=O)c7cc(F)cc(c7)C(=O)/C6=C\c6cc(C(C)(C)C(=O)OC)c(-c7cc(C)cc(C(C)(C)C(=O)OC)c7)s6)sc5c4c(C(C)(C)C(=O)OC)ccc2-3)c1,CCCCCCCCCCCc1c(/C=C2\C(=O)c3cc(F)c(F)cc3C2=C(C#N)C#N)sc2c1sc1c3c4nsnc4c4c5sc6c(CCCCCCCCCCC)c(/C=C7\C(=O)c8cc(F)c(F)cc8C7=C(C#N)C#N)sc6c5n(CC(CC)CCCC)c4c3n(CC(CC)CCCC)c21,14.11,-5.56,-3.65,-5.65,-4.09,,180.0,1:1.2,,inverted,ZnO,MoO3,chloroform,
71348,10.3390/nano15221702,COC(=O)C(C)(C)c1cc(C)cc(-c2sc3c4sc5cc(/C=C6/C(=O)c7cc(F)cc(c7)C(=O)/C6=C\c6cc(C(C)(C)C(=O)OC)c(-c7cc(C)cc(C(C)(C)C(=O)OC)c7)s6)sc5c4c(C(C)(C)C(=O)OC)ccc2-3)c1,CCc1ccc(C2(c3ccc(CC)cc3)c3cc4c(cc3-c3sc5cc(/C=C6\C(=O)c7cc(F)c(F)cc7C6=C(C#N)C#N)sc5c32)C(c2ccc(CC)cc2)(c2ccc(CC)cc2)c2c-4sc3cc(/C=C4\C(=O)c5cc(F)c(F)cc5C4=C(C#N)C#N)sc23)cc1,9.45,-5.56,-3.65,-5.82,-4.24,,100.0,1:0:1,,inverted,ZnO,MoO3,o-xylene,
71350,10.3390/nano15221702,CCCCC(CC)Cc1ccc(-c2c3cc(-c4ccc(-c5sc(-c6ccc(C)s6)c6c5C(=O)c5c(CC(CC)CCCC)sc(CC(CC)CCCC)c5C6=O)s4)sc3c(-c3ccc(CC(CC)CCCC)s3)c3cc(C)sc23)s1,CCc1ccc(C2(c3ccc(CC)cc3)c3cc4c(cc3-c3sc5cc(/C=C6\C(=O)c7cc(F)c(F)cc7C6=C(C#N)C#N)sc5c32)C(c2ccc(CC)cc2)(c2ccc(CC)cc2)c2c-4sc3cc(/C=C4\C(=O)c5cc(F)c(F)cc5C4=C(C#N)C#N)sc23)cc1,6.97,-5.33,-3.48,-5.82,-4.24,,,0:1:1,,inverted,ZnO,MoO3,o-xylene,
71360,10.3390/nanoenergyadv3020009,CCCCC(CC)Cc1ccc(-c2c3cc(-c4ccc(-c5sc(-c6cccs6)c6c5C(=O)c5c(CC(CC)CCCC)sc(CC(CC)CCCC)c5C6=O)s4)sc3c(-c3ccc(CC(CC)CCCC)s3)c3ccsc23)s1,CCCCCCc1ccc(C2(c3ccc(CCCCCC)cc3)c3cc4c(cc3-c3sc5cc(/C=C6\C(=O)c7ccc(C)cc7C6=C(C#N)C#N)sc5c32)C(c2ccc(CCCCCC)cc2)(c2ccc(CCCCCC)cc2)c2c-4sc3cc(/C=C4\C(=O)c5ccc(C)cc5C4=C(C#N)C#N)sc23)cc1,10.46,-5.33,-3.48,-5.514,-3.808,95.0,80.0,1:1 wt%,,inverted,PEIE,,,
71361,10.3390/nanoenergyadv3020009,CCCCC(CC)Cc1ccc(-c2c3cc(-c4ccc(-c5sc(-c6cccs6)c6c5C(=O)c5c(CC(CC)CCCC)sc(CC(CC)CCCC)c5C6=O)s4)sc3c(-c3ccc(CC(CC)CCCC)s3)c3ccsc23)s1,CCCCCCc1ccc(C2(c3ccc(CCCCCC)cc3)c3cc4c(cc3-c3sc5cc(/C=C6\C(=O)c7ccc(C)cc7C6=C(C#N)C#N)sc5c32)C(c2ccc(CCCCCC)cc2)(c2ccc(CCCCCC)cc2)c2c-4sc3cc(/C=C4\C(=O)c5ccc(C)cc5C4=C(C#N)C#N)sc23)cc1,12.47,-5.33,-3.48,-5.514,-3.808,95.0,80.0,1:1,10 µL/mL,inverted,PEIE,,,
71362,10.3390/nanoenergyadv3020009,COC(=O)C(C)(C)c1cc(C)cc(-c2sc3c4sc5cc(/C=C6/C(=O)c7cc(F)cc(c7)C(=O)/C6=C\c6cc(C(C)(C)C(=O)OC)c(-c7cc(C)cc(C(C)(C)C(=O)OC)c7)s6)sc5c4c(C(C)(C)C(=O)OC)ccc2-3)c1,CCCCCCCCCCCc1c(/C=C2\C(=O)c3cc(F)c(F)cc3C2=C(C#N)C#N)sc2c1sc1c3c4nsnc4c4c5sc6c(CCCCCCCCCCC)c(/C=C7\C(=O)c8cc(F)c(F)cc8C7=C(C#N)C#N)sc6c5n(CC(CC)CCCC)c4c3n(CC(CC)CCCC)c21,12.86,-5.56,-3.65,-5.65,-4.09,105.0,80.0,1:1.2,5 µL/mL,inverted,PEIE,,,
71363,10.3390/nanoenergyadv3020009,COC(=O)C(C)(C)c1cc(C)cc(-c2sc3c4sc5cc(/C=C6/C(=O)c7cc(F)cc(c7)C(=O)/C6=C\c6cc(C(C)(C)C(=O)OC)c(-c7cc(C)cc(C(C)(C)C(=O)OC)c7)s6)sc5c4c(C(C)(C)C(=O)OC)ccc2-3)c1,CCCCCCCCCCCc1c(/C=C2\C(=O)c3cc(F)c(F)cc3C2=C(C#N)C#N)sc2c1sc1c3c4nsnc4c4c5sc6c(CCCCCCCCCCC)c(/C=C7\C(=O)c8cc(F)c(F)cc8C7=C(C#N)C#N)sc6c5n(CC(CC)CCCC)c4c3n(CC(CC)CCCC)c21,15.51,-5.56,-3.65,-5.65,-4.09,105.0,80.0,1:1.2,5 µL/mL,inverted,PEIE,,,
71380,10.3390/polym12020368,CCCCC(CC)COc1ccc(C2(c3ccc(OCC(CC)CCCC)cc3)c3cc4c(cc3-c3sc5ccsc5c32)C(c2ccc(OCC(CC)CCCC)cc2)(c2ccc(OCC(CC)CCCC)cc2)c2c-4sc3cc(-c4ccc(-c5ccc(-c6cccs6)c6nsnc56)s4)sc23)cc1,COC(=O)CCCC1(c2ccccc2)C23c4c5c6c7c8c9c(c%10c%11c2c2c%12c4c4c%13c5c5c7c7c8c8c%14c9c%10c9c%10c%11c2c2c%11c%12c4c4c%12c%13c5c5c7c7c8c8c%14c9c9c%10c2c2c%11c4c4c%12c5c7c5c8c9c2c45)C613,2.05,-5.31,-3.67,-6.1,-3.7,,,1:2,0%,,PDINO,,,
71388,10.3390/polym12040743,CCCCCCc1ccsc1,COC(=O)CCCC1(c2ccccc2)C23c4c5c6c7c8c9c(c%10c%11c2c2c%12c4c4c%13c5c5c7c7c8c8c%14c9c%10c9c%10c%11c2c2c%11c%12c4c4c%12c%13c5c5c7c7c8c8c%14c9c9c%10c2c2c%11c4c4c%12c5c7c5c8c9c2c45)C613,0.3,-5.01,-3.12,-6.1,-3.7,200.0,,1:0.8,,inverted,,,,
71389,10.3390/polym12040743,CCCCCCc1ccsc1,COC(=O)CCCC1(c2ccccc2)C23c4c5c6c7c8c9c(c%10c%11c2c2c%12c4c4c%13c5c5c7c7c8c8c%14c9c%10c9c%10c%11c2c2c%11c%12c4c4c%12c%13c5c5c7c7c8c8c%14c9c9c%10c2c2c%11c4c4c%12c5c7c5c8c9c2c45)C613,2.894,-5.01,-3.12,-6.1,-3.7,200.0,,1:0.8,,inverted,PEIE,,,
71448,10.3390/polym13132152,CCCCCCc1ccsc1,CCCCC(=O)OCC1(c2ccccc2)c2cccc3cccc4cccc5cccc6cccc1c6c-5c-4c-3c2,2.18,-5.01,-3.12,-6.1,-3.7,,140.0,1:1,0.01 mg/mL,conventional,,PEDOT:PSS,o-DCB,
71449,10.3390/polym13132152,CCCCCCc1ccsc1,CCCCC(=O)OCC1(c2ccccc2)c2cccc3cccc4cccc5cccc6cccc1c6c-5c-4c-3c2,2.34,-5.01,-3.12,-6.1,-3.7,,140.0,1:1,0.02 mg/mL,conventional,,PEDOT:PSS,o-DCB,
71450,10.3390/polym13132152,CCCCCCc1ccsc1,CCCCC(=O)OCC1(c2ccccc2)c2cccc3cccc4cccc5cccc6cccc1c6c-5c-4c-3c2,2.56,-5.01,-3.12,-6.1,-3.7,,140.0,1:1,0.03 mg/mL,conventional,,PEDOT:PSS,o-DCB,
71451,10.3390/polym13132152,CCCCCCc1ccsc1,CCCCC(=O)OCC1(c2ccccc2)c2cccc3cccc4cccc5cccc6cccc1c6c-5c-4c-3c2,2.72,-5.01,-3.12,-6.1,-3.7,,140.0,1:1,0.04 mg/mL,conventional,,PEDOT:PSS,o-DCB,
71502,10.3390/polym14050858,CCCCCCc1ccsc1,CCCCC(=O)OCC1(c2ccccc2)c2cccc3cccc4cccc5cccc6cccc1c6c-5c-4c-3c2,2.24,-5.01,-3.12,-6.1,-3.7,,,1:1 wt.,0 mol%,conventional,,PEDOT:PSS,chlorobenzene,iodine
71503,10.3390/polym14050858,CCCCCCc1ccsc1,CCCCC(=O)OCC1(c2ccccc2)c2cccc3cccc4cccc5cccc6cccc1c6c-5c-4c-3c2,2.41,-5.01,-3.12,-6.1,-3.7,,,1:1 wt.,5%,conventional,,PEDOT:PSS,chlorobenzene,I2
71504,10.3390/polym14050858,CCCCCCc1ccsc1,CCCCC(=O)OCC1(c2ccccc2)c2cccc3cccc4cccc5cccc6cccc1c6c-5c-4c-3c2,2.61,-5.01,-3.12,-6.1,-3.7,,,1:1 wt.,10%,conventional,,PEDOT:PSS,chlorobenzene,I2
71505,10.3390/polym14050858,CCCCCCc1ccsc1,CCCCC(=O)OCC1(c2ccccc2)c2cccc3cccc4cccc5cccc6cccc1c6c-5c-4c-3c2,2.06,-5.01,-3.12,-6.1,-3.7,,100.0,1:1,,conventional,,PEDOT:PSS,chlorobenzene,iodine
71506,10.3390/polym14050858,CCCCCCc1ccsc1,CCCCC(=O)OCC1(c2ccccc2)c2cccc3cccc4cccc5cccc6cccc1c6c-5c-4c-3c2,0.66,-5.01,-3.12,-6.1,-3.7,,,1:1,10%,conventional,,PEDOT:PSS,chlorobenzene,I2
71507,10.3390/polym14050858,CCCCCCc1ccsc1,CCCCC(=O)OCC1(c2ccccc2)c2cccc3cccc4cccc5cccc6cccc1c6c-5c-4c-3c2,1.24,-5.01,-3.12,-6.1,-3.7,,40.0,1:1,10%,conventional,,PEDOT:PSS,chlorobenzene,I2
71508,10.3390/polym14050858,CCCCCCc1ccsc1,CCCCC(=O)OCC1(c2ccccc2)c2cccc3cccc4cccc5cccc6cccc1c6c-5c-4c-3c2,2.35,-5.01,-3.12,-6.1,-3.7,,100.0,1:1,10%,conventional,,PEDOT:PSS,chlorobenzene,I2
71509,10.3390/polym14050858,CCCCCCc1ccsc1,CCCCC(=O)OCC1(c2ccccc2)c2cccc3cccc4cccc5cccc6cccc1c6c-5c-4c-3c2,1.28,-5.01,-3.12,-6.1,-3.7,,180.0,1:1,10%,conventional,,PEDOT:PSS,chlorobenzene,I2
71546,10.3390/polym14051046,CCCCC(CC)COC(=O)c1sc2c(-c3cc4c(OCC(CC)CCCC)c5sccc5c(OCC(CC)CCCC)c4s3)scc2c1F,CCCCC(=O)OCC1(c2ccccc2)C2=CC=Cc3cccc4cccc5ccc6ccccc7cccc1c7c6c5c-4c3C2,6.1,-5.19,-3.43,-6.1,-3.9,,,1:1.5,3 vol%,conventional,,,,
71547,10.3390/polym14051046,CCCCC(CC)COC(=O)c1sc2c(-c3cc4c(OCC(CC)CCCC)c5sccc5c(OCC(CC)CCCC)c4s3)scc2c1F,CCCCC(=O)OCC1(c2ccccc2)C2=CC=Cc3cccc4cccc5ccc6ccccc7cccc1c7c6c5c-4c3C2,0.5,-5.19,-3.43,-6.1,-3.9,,,,,,,,,
71548,10.3390/polym14051046,CCCCC(CC)COC(=O)c1sc2c(-c3cc4c(OCC(CC)CCCC)c5sccc5c(OCC(CC)CCCC)c4s3)scc2c1F,CCCCC(=O)OCC1(c2ccccc2)C2=CC=Cc3cccc4cccc5ccc6ccccc7cccc1c7c6c5c-4c3C2,0.7,-5.19,-3.43,-6.1,-3.9,,,1:1.5,3 vol%,,,,,
71549,10.3390/polym14051046,CCCCC(CC)COC(=O)c1sc2c(-c3cc4c(OCC(CC)CCCC)c5sccc5c(OCC(CC)CCCC)c4s3)scc2c1F,CCCCC(=O)OCC1(c2ccccc2)C2=CC=Cc3cccc4cccc5ccc6ccccc7cccc1c7c6c5c-4c3C2,3.9,-5.19,-3.43,-6.1,-3.9,,,1:1.5,3 vol%,conventional,,,,
71550,10.3390/polym14051046,CCCCC(CC)COC(=O)c1sc2c(-c3cc4c(OCC(CC)CCCC)c5sccc5c(OCC(CC)CCCC)c4s3)scc2c1F,CCCCC(=O)OCC1(c2ccccc2)C2=CC=Cc3cccc4cccc5ccc6ccccc7cccc1c7c6c5c-4c3C2,4.2,-5.19,-3.43,-6.1,-3.9,,,1:1.5,3 vol%,conventional,,,,
71551,10.3390/polym14051046,CCCCC(CC)COC(=O)c1sc2c(-c3cc4c(OCC(CC)CCCC)c5sccc5c(OCC(CC)CCCC)c4s3)scc2c1F,CCCCC(=O)OCC1(c2ccccc2)C2=CC=Cc3cccc4cccc5ccc6ccccc7cccc1c7c6c5c-4c3C2,2.8,-5.19,-3.43,-6.1,-3.9,,,1:1.5,3 vol%,conventional,,,,
71552,10.3390/polym14051046,CCCCC(CC)COC(=O)c1sc2c(-c3cc4c(OCC(CC)CCCC)c5sccc5c(OCC(CC)CCCC)c4s3)scc2c1F,CCCCC(=O)OCC1(c2ccccc2)C2=CC=Cc3cccc4cccc5ccc6ccccc7cccc1c7c6c5c-4c3C2,6.7,-5.19,-3.43,-6.1,-3.9,,,1:1.5,3 vol%,inverted,,,,
71553,10.3390/polym14051046,CCCCC(CC)COC(=O)c1sc2c(-c3cc4c(OCC(CC)CCCC)c5sccc5c(OCC(CC)CCCC)c4s3)scc2c1F,CCCCC(=O)OCC1(c2ccccc2)C2=CC=Cc3cccc4cccc5ccc6ccccc7cccc1c7c6c5c-4c3C2,0.4,-5.19,-3.43,-6.1,-3.9,,,1:1.5,3 vol%,inverted,,,,
71554,10.3390/polym14051046,CCCCC(CC)COC(=O)c1sc2c(-c3cc4c(OCC(CC)CCCC)c5sccc5c(OCC(CC)CCCC)c4s3)scc2c1F,CCCCC(=O)OCC1(c2ccccc2)C2=CC=Cc3cccc4cccc5ccc6ccccc7cccc1c7c6c5c-4c3C2,0.5,-5.19,-3.43,-6.1,-3.9,,,,,inverted,,,,
71555,10.3390/polym14051046,CCCCC(CC)COC(=O)c1sc2c(-c3cc4c(OCC(CC)CCCC)c5sccc5c(OCC(CC)CCCC)c4s3)scc2c1F,CCCCC(=O)OCC1(c2ccccc2)C2=CC=Cc3cccc4cccc5ccc6ccccc7cccc1c7c6c5c-4c3C2,3.6,-5.19,-3.43,-6.1,-3.9,,,1:1.5,3 vol%,inverted,,,,
71558,10.3390/polym14081588,CCCCC(CC)COC(=O)c1sc2c(-c3cc4c(OCC(CC)CCCC)c5sccc5c(OCC(CC)CCCC)c4s3)scc2c1F,COC(=O)CCCC1(c2ccccc2)C23c4c5ccc6c7cc8c9c%10c(cc%11cc%12c%13c%14c(cc%15c%16ccc-5c2c%16c2c5c%16c%17c(c(c46)c7c9c%17c4c%10c%11c%13c4c%16c%14c%152)C513)C%12)C8,5.9,-5.19,-3.43,-5.9,-3.9,,65.0,1.5:1,,conventional,,PEDOT:PSS,chlorobenzene,anisaldehyde
71559,10.3390/polym14102058,COC(=O)C(C)(C)c1cc(C)cc(-c2sc3c4sc5cc(/C=C6/C(=O)c7cc(F)cc(c7)C(=O)/C6=C\c6cc(C(C)(C)C(=O)OC)c(-c7cc(C)cc(C(C)(C)C(=O)OC)c7)s6)sc5c4c(C(C)(C)C(=O)OC)ccc2-3)c1,CCCCCCCCCCCc1c(/C=C2\C(=O)c3ccccc3C2=C(C#N)C#N)sc2c1sc1c3c4nsnc4c4c5sc6c(CCCCCCCCCCC)c(/C=C7\C(=O)c8cc(-c9cccs9)ccc8C7=C(C#N)C#N)sc6c5n(CC(CCCCCCCC)CCCCCCCCCC)c4c3n(CC(CCCCCCCC)CCCCCCCCCC)c21,15.15,-5.56,-3.65,-5.68,-3.94,100.0,95.0,1:1.2,1 vol%,conventional,,,,
71560,10.3390/polym14102058,COC(=O)C(C)(C)c1cc(C)cc(-c2sc3c4sc5cc(/C=C6/C(=O)c7cc(F)cc(c7)C(=O)/C6=C\c6cc(C(C)(C)C(=O)OC)c(-c7cc(C)cc(C(C)(C)C(=O)OC)c7)s6)sc5c4c(C(C)(C)C(=O)OC)ccc2-3)c1,CCCCCCCCCCCc1c(/C=C2\C(=O)c3ccccc3C2=C(C#N)C#N)sc2c1sc1c3c4nsnc4c4c5sc6c(CCCCCCCCCCC)c(/C=C7\C(=O)c8cc(-c9cccs9)ccc8C7=C(C#N)C#N)sc6c5n(CC(CCCCCCCC)CCCCCCCCCC)c4c3n(CC(CCCCCCCC)CCCCCCCCCC)c21,15.0,-5.56,-3.65,-5.68,-3.94,100.0,95.0,,2% vol,conventional,,,,
71561,10.3390/polym14102058,COC(=O)C(C)(C)c1cc(C)cc(-c2sc3c4sc5cc(/C=C6/C(=O)c7cc(F)cc(c7)C(=O)/C6=C\c6cc(C(C)(C)C(=O)OC)c(-c7cc(C)cc(C(C)(C)C(=O)OC)c7)s6)sc5c4c(C(C)(C)C(=O)OC)ccc2-3)c1,CCCCCCCCCCCc1c(/C=C2\C(=O)c3ccccc3C2=C(C#N)C#N)sc2c1sc1c3c4nsnc4c4c5sc6c(CCCCCCCCCCC)c(/C=C7\C(=O)c8cc(-c9cccs9)ccc8C7=C(C#N)C#N)sc6c5n(CC(CCCCCCCC)CCCCCCCCCC)c4c3n(CC(CCCCCCCC)CCCCCCCCCC)c21,13.69,-5.56,-3.65,-5.68,-3.94,,95.0,,2% vol,conventional,,,,
71562,10.3390/polym14194229,COC(=O)C(C)(C)c1cc(C)cc(-c2sc3c4sc5cc(/C=C6/C(=O)c7cc(F)cc(c7)C(=O)/C6=C\c6cc(C(C)(C)C(=O)OC)c(-c7cc(C)cc(C(C)(C)C(=O)OC)c7)s6)sc5c4c(C(C)(C)C(=O)OC)ccc2-3)c1,CCCCCCCCCc1c(C=C2C(=O)c3cc(Cl)c(Cl)cc3C2=C(C#N)C#N)sc2c1sc1c3c4nsnc4c4c5sc6c(CCCCCCCCC)c(C=C7C(=O)c8cc(Cl)c(Cl)cc8C7=C(C#N)C#N)sc6c5n(CC(CCCC)CCCCCC)c4c3n(CC(CCCC)CCCCCC)c21,9.04,-5.56,-3.65,-5.68,-3.9,,100.0,1:1.2,,inverted,ZnO,MoO3,THF,
71563,10.3390/polym14194229,COC(=O)C(C)(C)c1cc(C)cc(-c2sc3c4sc5cc(/C=C6/C(=O)c7cc(F)cc(c7)C(=O)/C6=C\c6cc(C(C)(C)C(=O)OC)c(-c7cc(C)cc(C(C)(C)C(=O)OC)c7)s6)sc5c4c(C(C)(C)C(=O)OC)ccc2-3)c1,CCCCCCCCCc1c(C=C2C(=O)c3cc(Cl)c(Cl)cc3C2=C(C#N)C#N)sc2c1sc1c3c4nsnc4c4c5sc6c(CCCCCCCCC)c(C=C7C(=O)c8cc(Cl)c(Cl)cc8C7=C(C#N)C#N)sc6c5n(CC(CCCC)CCCCCC)c4c3n(CC(CCCC)CCCCCC)c21,11.1,-5.56,-3.65,-5.68,-3.9,,100.0,1:1.2,,inverted,ZnO,MoO3,THF,DIO
71567,10.3390/polym14204400,CCCCCCc1ccsc1,COC(=O)CCCC1(c2ccccc2)C23c4c5c6c7c8c9c(c%10c%11c2c2c%12c4c4c%13c5c5c7c7c8c8c%14c9c%10c9c%10c%11c2c2c%11c%12c4c4c%12c%13c5c5c7c7c8c8c%14c9c9c%10c2c2c%11c4c4c%12c5c7c5c8c9c2c45)C613,1.5,-5.01,-3.12,-6.1,-3.7,,,2:1,,conventional,,PEDOT:PSS,,
71568,10.3390/polym14204466,CCCCC(CC)COC(=O)c1sc2csc(-c3cc4c(-c5ccc(CC(CC)CCCC)s5)c5sccc5c(-c5ccc(CC(CC)CCCC)s5)c4s3)c2c1F,COC(=O)CCCC1(c2ccccc2)C23c4c5ccc6c7cc8c9c%10c(cc%11cc%12c%13c%14c(cc%15c%16ccc-5c2c%16c2c5c%16c%17c(c(c46)c7c9c%17c4c%10c%11c%13c4c%16c%14c%152)C513)C%12)C8,9.3,-5.21,-3.6,-5.9,-3.9,,,,,inverted,ZnO,MoO3,chloroform,
71569,10.3390/polym14204466,CCCCC(CC)COC(=O)c1sc2csc(-c3cc4c(-c5ccc(CC(CC)CCCC)s5)c5sccc5c(-c5ccc(CC(CC)CCCC)s5)c4s3)c2c1F,COC(=O)CCCC1(c2ccccc2)C23c4c5ccc6c7cc8c9c%10c(cc%11cc%12c%13c%14c(cc%15c%16ccc-5c2c%16c2c5c%16c%17c(c(c46)c7c9c%17c4c%10c%11c%13c4c%16c%14c%152)C513)C%12)C8,9.4,-5.21,-3.6,-5.9,-3.9,,,,,,,,,
71570,10.3390/polym14204466,CCCCC(CC)COC(=O)c1sc2csc(-c3cc4c(-c5ccc(CC(CC)CCCC)s5)c5sccc5c(-c5ccc(CC(CC)CCCC)s5)c4s3)c2c1F,COC(=O)CCCC1(c2ccccc2)C23c4c5ccc6c7cc8c9c%10c(cc%11cc%12c%13c%14c(cc%15c%16ccc-5c2c%16c2c5c%16c%17c(c(c46)c7c9c%17c4c%10c%11c%13c4c%16c%14c%152)C513)C%12)C8,9.9,-5.21,-3.6,-5.9,-3.9,,,,,,,,,
71571,10.3390/polym14204466,CCCCC(CC)COC(=O)c1sc2csc(-c3cc4c(-c5ccc(CC(CC)CCCC)s5)c5sccc5c(-c5ccc(CC(CC)CCCC)s5)c4s3)c2c1F,COC(=O)CCCC1(c2ccccc2)C23c4c5ccc6c7cc8c9c%10c(cc%11cc%12c%13c%14c(cc%15c%16ccc-5c2c%16c2c5c%16c%17c(c(c46)c7c9c%17c4c%10c%11c%13c4c%16c%14c%152)C513)C%12)C8,9.4,-5.21,-3.6,-5.9,-3.9,,,,,,BPTI-C3NH3I,,,
71572,10.3390/polym14204466,CCCCC(CC)COC(=O)c1sc2csc(-c3cc4c(-c5ccc(CC(CC)CCCC)s5)c5sccc5c(-c5ccc(CC(CC)CCCC)s5)c4s3)c2c1F,COC(=O)CCCC1(c2ccccc2)C23c4c5ccc6c7cc8c9c%10c(cc%11cc%12c%13c%14c(cc%15c%16ccc-5c2c%16c2c5c%16c%17c(c(c46)c7c9c%17c4c%10c%11c%13c4c%16c%14c%152)C513)C%12)C8,10.0,-5.21,-3.6,-5.9,-3.9,,,,,,BPTI-C3NH3I,,,
71573,10.3390/polym14204466,CCCCC(CC)COC(=O)c1sc2csc(-c3cc4c(-c5ccc(CC(CC)CCCC)s5)c5sccc5c(-c5ccc(CC(CC)CCCC)s5)c4s3)c2c1F,COC(=O)CCCC1(c2ccccc2)C23c4c5ccc6c7cc8c9c%10c(cc%11cc%12c%13c%14c(cc%15c%16ccc-5c2c%16c2c5c%16c%17c(c(c46)c7c9c%17c4c%10c%11c%13c4c%16c%14c%152)C513)C%12)C8,10.8,-5.21,-3.6,-5.9,-3.9,,,,,,BPTI-C3NH3I,,,
71574,10.3390/polym14204466,CCCCC(CC)COC(=O)c1sc2csc(-c3cc4c(-c5ccc(CC(CC)CCCC)s5)c5sccc5c(-c5ccc(CC(CC)CCCC)s5)c4s3)c2c1F,COC(=O)CCCC1(c2ccccc2)C23c4c5ccc6c7cc8c9c%10c(cc%11cc%12c%13c%14c(cc%15c%16ccc-5c2c%16c2c5c%16c%17c(c(c46)c7c9c%17c4c%10c%11c%13c4c%16c%14c%152)C513)C%12)C8,9.2,-5.21,-3.6,-5.9,-3.9,,,,,,,,,
71575,10.3390/polym14204466,CCCCC(CC)COC(=O)c1sc2csc(-c3cc4c(-c5ccc(CC(CC)CCCC)s5)c5sccc5c(-c5ccc(CC(CC)CCCC)s5)c4s3)c2c1F,COC(=O)CCCC1(c2ccccc2)C23c4c5ccc6c7cc8c9c%10c(cc%11cc%12c%13c%14c(cc%15c%16ccc-5c2c%16c2c5c%16c%17c(c(c46)c7c9c%17c4c%10c%11c%13c4c%16c%14c%152)C513)C%12)C8,9.6,-5.21,-3.6,-5.9,-3.9,,,,,,,,,
71578,10.3390/polym15040869,CCCCC(CC)Cc1ccc(-c2c3cc(-c4ccc(-c5sc(-c6cccs6)c6c5C(=O)c5c(CC(CC)CCCC)sc(CC(CC)CCCC)c5C6=O)s4)sc3c(-c3ccc(CC(CC)CCCC)s3)c3ccsc23)s1,CCCCCCCCCCCCC(CCCCCCCCCC)Cn1c2c3sc(/C=C4\C(=O)c5ccccc5C4=C(C#N)C#N)c(CCCCCCCCCCC)c3sc2c2c3nn(C)nc3c3c4sc5c(CCCCCCCCCCC)c(/C=C6\C(=O)c7cc(-c8cccs8)ccc7C6=C(C#N)C#N)sc5c4n(CC(CCCCCCCCCC)CCCCCCCCCCCC)c3c21,14.9,-5.33,-3.48,-5.57,-3.78,100.0,,,,conventional,PFN-Br,PEDOT:PSS,,
71579,10.3390/polym15040869,CCCCC(CC)Cc1ccc(-c2c3cc(-c4ccc(-c5sc(-c6cccs6)c6c5C(=O)c5c(CC(CC)CCCC)sc(CC(CC)CCCC)c5C6=O)s4)sc3c(-c3ccc(CC(CC)CCCC)s3)c3ccsc23)s1,CCCCCCCCCCCCC(CCCCCCCCCC)Cn1c2c3sc(/C=C4\C(=O)c5ccccc5C4=C(C#N)C#N)c(CCCCCCCCCCC)c3sc2c2c3nn(C)nc3c3c4sc5c(CCCCCCCCCCC)c(/C=C6\C(=O)c7cc(-c8cccs8)ccc7C6=C(C#N)C#N)sc5c4n(CC(CCCCCCCCCC)CCCCCCCCCCCC)c3c21,14.91,-5.33,-3.48,-5.57,-3.78,100.0,,,,conventional,PFN-Br,PEDOT:PSS,,
71580,10.3390/polym15040869,COC(=O)C(C)(C)c1cc(C)cc(-c2sc3c4sc5cc(/C=C6/C(=O)c7cc(F)cc(c7)C(=O)/C6=C\c6cc(C(C)(C)C(=O)OC)c(-c7cc(C)cc(C(C)(C)C(=O)OC)c7)s6)sc5c4c(C(C)(C)C(=O)OC)ccc2-3)c1,CCCCCCCCCCCc1c(/C=C2\C(=O)c3cc(F)c(F)cc3C2=C(C#N)C#N)sc2c1sc1c3c4nsnc4c4c5sc6c(CCCCCCCCCCC)c(/C=C7\C(=O)c8cc(F)c(F)cc8C7=C(C#N)C#N)sc6c5n(CC(CC)CCCC)c4c3n(CC(CC)CCCC)c21,15.79,-5.56,-3.65,-5.65,-4.09,,,,,conventional,PFN-Br,PEDOT:PSS,,
71581,10.3390/polym15040869,CCCCC(CC)Cc1ccc(-c2c3cc(-c4ccc(-c5sc(-c6cccs6)c6c5C(=O)c5c(CC(CC)CCCC)sc(CC(CC)CCCC)c5C6=O)s4)sc3c(-c3ccc(CC(CC)CCCC)s3)c3ccsc23)s1,CCCCCCCCCCCCC(CCCCCCCCCC)Cn1c2c3sc(/C=C4\C(=O)c5ccccc5C4=C(C#N)C#N)c(CCCCCCCCCCC)c3sc2c2c3nn(C)nc3c3c4sc5c(CCCCCCCCCCC)c(/C=C6\C(=O)c7cc(-c8cccs8)ccc7C6=C(C#N)C#N)sc5c4n(CC(CCCCCCCCCC)CCCCCCCCCCCC)c3c21,15.8,-5.33,-3.48,-5.57,-3.78,,,,,conventional,PFN-Br,PEDOT:PSS,,
71582,10.3390/polym15040869,CCCCC(CC)Cc1ccc(-c2c3cc(-c4ccc(-c5sc(-c6cccs6)c6c5C(=O)c5c(CC(CC)CCCC)sc(CC(CC)CCCC)c5C6=O)s4)sc3c(-c3ccc(CC(CC)CCCC)s3)c3ccsc23)s1,CCCCCCCCCCCCC(CCCCCCCCCC)Cn1c2c3sc(/C=C4\C(=O)c5ccccc5C4=C(C#N)C#N)c(CCCCCCCCCCC)c3sc2c2c3nn(C)nc3c3c4sc5c(CCCCCCCCCCC)c(/C=C6\C(=O)c7cc(-c8cccs8)ccc7C6=C(C#N)C#N)sc5c4n(CC(CCCCCCCCCC)CCCCCCCCCCCC)c3c21,14.9,-5.33,-3.48,-5.57,-3.78,,,,,,PFN,PEDOT:PSS,,
71583,10.3390/polym15040869,CCCCC(CC)Cc1ccc(-c2c3cc(-c4ccc(-c5sc(-c6cccs6)c6c5C(=O)c5c(CC(CC)CCCC)sc(CC(CC)CCCC)c5C6=O)s4)sc3c(-c3ccc(CC(CC)CCCC)s3)c3ccsc23)s1,CCCCCCCCCCCCC(CCCCCCCCCC)Cn1c2c3sc(/C=C4\C(=O)c5ccccc5C4=C(C#N)C#N)c(CCCCCCCC)c3sc2c2c3nn(CCCCCC)nc3c3c4sc5c(CCCCCCCC)c(/C=C6\C(=O)c7cc(-c8ccc[se]8)ccc7C6=C(C#N)C#N)sc5c4n(CC(CCCCCCCCCC)CCCCCCCCCCCC)c3c21,16.16,-5.33,-3.48,-5.63,-3.85,,,,,conventional,PDINN,PEDOT:PSS,,
71584,10.3390/polym15040869,COC(=O)C(C)(C)c1cc(C)cc(-c2sc3c4sc5cc(/C=C6/C(=O)c7cc(F)cc(c7)C(=O)/C6=C\c6cc(C(C)(C)C(=O)OC)c(-c7cc(C)cc(C(C)(C)C(=O)OC)c7)s6)sc5c4c(C(C)(C)C(=O)OC)ccc2-3)c1,CCCCCCCCCCCc1c(/C=C2\C(=O)c3ccccc3C2=C(C#N)C#N)sc2c1sc1c3c4nsnc4c4c5sc6c(CCCCCCCCCCC)c(/C=C7\C(=O)c8cc(-c9cccs9)ccc8C7=C(C#N)C#N)sc6c5n(CC(CCCCCCCC)CCCCCCCCCC)c4c3n(CC(CCCCCCCC)CCCCCCCCCC)c21,16.41,-5.56,-3.65,-5.68,-3.94,,,,,conventional,PDINN,PEDOT:PSS,,
71587,10.3390/polym15040869,CCCCCCC(CCCC)Cc1csc(-c2cc3c4nsnc4c4cc(-c5cc(CC(CCCC)CCCCCC)c(-c6cc7c(-c8cc(F)c(CC(CC)CCCC)s8)c8sccc8c(-c8cc(F)c(CC(CC)CCCC)s8)c7s6)s5)sc4c3s2)c1,CCCCCCCCCCCc1c(/C=C2\C(=O)c3cc(F)c(F)cc3C2=C(C#N)C#N)sc2c1sc1c3c4nsnc4c4c5sc6c(CCCCCCCCCCC)c(/C=C7\C(=O)c8cc(F)c(F)cc8C7=C(C#N)C#N)sc6c5n(CCC(CC)CCCC)c4c3n(CCC(CC)CCCC)c21,18.56,-5.51,-2.77,-5.64,-3.86,,,,,,PDIN,PEDOT:PSS,,
71588,10.3390/polym15040869,CCCCC(CC)COC(=O)c1sc2c(-c3cc4c(OCC(CC)CCCC)c5sccc5c(OCC(CC)CCCC)c4s3)scc2c1F,CCCCC(=O)OCC1(c2ccccc2)C2=CC=Cc3cccc4cccc5ccc6ccccc7cccc1c7c6c5c-4c3C2,8.18,-5.19,-3.43,-6.1,-3.9,,,,,conventional,PFN-Br,PEDOT:PSS,,
71589,10.3390/polym15040869,CCCCC(CC)COC(=O)c1sc2c(-c3cc4c(OCC(CC)CCCC)c5sccc5c(OCC(CC)CCCC)c4s3)scc2c1F,CCCCC(=O)OCC1(c2ccccc2)C2=CC=Cc3cccc4cccc5ccc6ccccc7cccc1c7c6c5c-4c3C2,17.15,-5.19,-3.43,-6.1,-3.9,,,,,,"Zn(O,S)",PEDOT:PSS,,
71590,10.3390/polym15040869,CCCCC(CC)Cc1ccc(-c2c3cc(-c4ccc(-c5sc(-c6cccs6)c6c5C(=O)c5c(CC(CC)CCCC)sc(CC(CC)CCCC)c5C6=O)s4)sc3c(-c3ccc(CC(CC)CCCC)s3)c3ccsc23)s1,CCCCCCCCCCCCC(CCCCCCCCCC)Cn1c2c3sc(/C=C4\C(=O)c5ccccc5C4=C(C#N)C#N)c(CCCCCCCCCCC)c3sc2c2c3nn(C)nc3c3c4sc5c(CCCCCCCCCCC)c(/C=C6\C(=O)c7cc(-c8cccs8)ccc7C6=C(C#N)C#N)sc5c4n(CC(CCCCCCCCCC)CCCCCCCCCCCC)c3c21,20.87,-5.33,-3.48,-5.57,-3.78,,,,,,PFN,CuI,,
71675,10.3390/polym15163462,COC(=O)C(C)(C)c1cc(C)cc(-c2sc3c4sc5cc(/C=C6/C(=O)c7cc(F)cc(c7)C(=O)/C6=C\c6cc(C(C)(C)C(=O)OC)c(-c7cc(C)cc(C(C)(C)C(=O)OC)c7)s6)sc5c4c(C(C)(C)C(=O)OC)ccc2-3)c1,CCCCCCCCCCCCC(CCCCCCCCCC)Cn1c2c3sc(/C=C4\C(=O)c5c(F)cccc5C4=C(C#N)C#N)c(CCCCCCCCCCC)c3sc2c2c3nsnc3c3c4sc5c(CCCCCCCCCCC)c(/C=C6\C(=O)c7c(ccc(-c8cccs8)c7F)C6=C(C#N)C#N)sc5c4n(CC(CCCCCCCCCC)CCCCCCCCCCCC)c3c21,15.6,-5.56,-3.65,-5.715,-3.805,75.0,100.0,1:1.2,,conventional,PEDOT:PSS,PNDIT-F3N,toluene,
71676,10.3390/polym15163462,COC(=O)C(C)(C)c1cc(C)cc(-c2sc3c4sc5cc(/C=C6/C(=O)c7cc(F)cc(c7)C(=O)/C6=C\c6cc(C(C)(C)C(=O)OC)c(-c7cc(C)cc(C(C)(C)C(=O)OC)c7)s6)sc5c4c(C(C)(C)C(=O)OC)ccc2-3)c1,CCCCCCCCCCCCC(CCCCCCCCCC)Cn1c2c3sc(/C=C4\C(=O)c5c(F)cccc5C4=C(C#N)C#N)c(CCCCCCCCCCC)c3sc2c2c3nsnc3c3c4sc5c(CCCCCCCCCCC)c(/C=C6\C(=O)c7c(ccc(-c8cccs8)c7F)C6=C(C#N)C#N)sc5c4n(CC(CCCCCCCCCC)CCCCCCCCCCCC)c3c21,16.1,-5.56,-3.65,-5.715,-3.805,75.0,100.0,,2 vol%,conventional,PEDOT:PSS,PNDIT-F3N,toluene,
71677,10.3390/polym15163462,COC(=O)C(C)(C)c1cc(C)cc(-c2sc3c4sc5cc(/C=C6/C(=O)c7cc(F)cc(c7)C(=O)/C6=C\c6cc(C(C)(C)C(=O)OC)c(-c7cc(C)cc(C(C)(C)C(=O)OC)c7)s6)sc5c4c(C(C)(C)C(=O)OC)ccc2-3)c1,CCCCCCCCCCCCC(CCCCCCCCCC)Cn1c2c3sc(/C=C4\C(=O)c5c(F)cccc5C4=C(C#N)C#N)c(CCCCCCCCCCC)c3sc2c2c3nsnc3c3c4sc5c(CCCCCCCCCCC)c(/C=C6\C(=O)c7c(ccc(-c8cccs8)c7F)C6=C(C#N)C#N)sc5c4n(CC(CCCCCCCCCC)CCCCCCCCCCCC)c3c21,13.7,-5.56,-3.65,-5.715,-3.805,185.0,100.0,1:1.2,2 vol%,conventional,PEDOT:PSS,PNDIT-F3N,toluene,
71678,10.3390/polym15163462,COC(=O)C(C)(C)c1cc(C)cc(-c2sc3c4sc5cc(/C=C6/C(=O)c7cc(F)cc(c7)C(=O)/C6=C\c6cc(C(C)(C)C(=O)OC)c(-c7cc(C)cc(C(C)(C)C(=O)OC)c7)s6)sc5c4c(C(C)(C)C(=O)OC)ccc2-3)c1,CCCCCCCCCCCCC(CCCCCCCCCC)Cn1c2c3sc(/C=C4\C(=O)c5c(F)cccc5C4=C(C#N)C#N)c(CCCCCCCCCCC)c3sc2c2c3nsnc3c3c4sc5c(CCCCCCCCCCC)c(/C=C6\C(=O)c7c(ccc(-c8cccs8)c7F)C6=C(C#N)C#N)sc5c4n(CC(CCCCCCCCCC)CCCCCCCCCCCC)c3c21,14.2,-5.56,-3.65,-5.715,-3.805,185.0,100.0,,,conventional,PEDOT:PSS,PNDIT-F3N,toluene,
71679,10.3390/polym15163462,COC(=O)C(C)(C)c1cc(C)cc(-c2sc3c4sc5cc(/C=C6/C(=O)c7cc(F)cc(c7)C(=O)/C6=C\c6cc(C(C)(C)C(=O)OC)c(-c7cc(C)cc(C(C)(C)C(=O)OC)c7)s6)sc5c4c(C(C)(C)C(=O)OC)ccc2-3)c1,CCCCCCCCCCCCC(CCCCCCCCCC)Cn1c2c3sc(/C=C4\C(=O)c5c(F)cccc5C4=C(C#N)C#N)c(CCCCCCCCCCC)c3sc2c2c3nsnc3c3c4sc5c(CCCCCCCCCCC)c(/C=C6\C(=O)c7c(ccc(-c8cccs8)c7F)C6=C(C#N)C#N)sc5c4n(CC(CCCCCCCCCC)CCCCCCCCCCCC)c3c21,12.4,-5.56,-3.65,-5.715,-3.805,310.0,100.0,1:1.2,2 vol%,conventional,PEDOT:PSS,PNDIT-F3N,toluene,
71680,10.3390/polym15163462,COC(=O)C(C)(C)c1cc(C)cc(-c2sc3c4sc5cc(/C=C6/C(=O)c7cc(F)cc(c7)C(=O)/C6=C\c6cc(C(C)(C)C(=O)OC)c(-c7cc(C)cc(C(C)(C)C(=O)OC)c7)s6)sc5c4c(C(C)(C)C(=O)OC)ccc2-3)c1,CCCCCCCCCCCCC(CCCCCCCCCC)Cn1c2c3sc(/C=C4\C(=O)c5c(F)cccc5C4=C(C#N)C#N)c(CCCCCCCCCCC)c3sc2c2c3nsnc3c3c4sc5c(CCCCCCCCCCC)c(/C=C6\C(=O)c7c(ccc(-c8cccs8)c7F)C6=C(C#N)C#N)sc5c4n(CC(CCCCCCCCCC)CCCCCCCCCCCC)c3c21,14.2,-5.56,-3.65,-5.715,-3.805,310.0,100.0,,,conventional,PEDOT:PSS,PNDIT-F3N,toluene,
71681,10.3390/polym15183674,CCCCC(CC)Cc1ccc(-c2c3cc(-c4ccc(-c5sc(-c6cccs6)c6c5C(=O)c5c(CC(CC)CCCC)sc(CC(CC)CCCC)c5C6=O)s4)sc3c(-c3ccc(CC(CC)CCCC)s3)c3ccsc23)s1,COCCOCc1ccc(C2(c3ccc(COCCOC)cc3)c3cc4c(cc3-c3sc5cc(/C=C6\C(=O)c7ccccc7C6=C(C#N)C#N)sc5c32)C(c2ccc(COCCOC)cc2)(c2ccc(COCCOC)cc2)c2c-4sc3cc(/C=C4\C(=O)c5ccccc5C4=C(C#N)C#N)sc23)cc1,6.84,-5.33,-3.48,-5.67,-4.03,80.0,,,,,PDINO,Spiro-OMeTAD,,
71682,10.3390/polym15183674,CCCCC(CC)Cc1ccc(-c2c3cc(-c4ccc(-c5sc(-c6cccs6)c6c5C(=O)c5c(CC(CC)CCCC)sc(CC(CC)CCCC)c5C6=O)s4)sc3c(-c3ccc(CC(CC)CCCC)s3)c3ccsc23)s1,COCCOCc1ccc(C2(c3ccc(COCCOC)cc3)c3cc4c(cc3-c3sc5cc(/C=C6\C(=O)c7ccccc7C6=C(C#N)C#N)sc5c32)C(c2ccc(COCCOC)cc2)(c2ccc(COCCOC)cc2)c2c-4sc3cc(/C=C4\C(=O)c5ccccc5C4=C(C#N)C#N)sc23)cc1,9.4,-5.33,-3.48,-5.67,-4.03,80.0,,,,,PDINO,Spiro-OMeTAD,,
71684,10.3390/polym15183674,CCCCC(CC)Cc1ccc(-c2c3cc(-c4ccc(-c5sc(-c6cccs6)c6c5C(=O)c5c(CC(CC)CCCC)sc(CC(CC)CCCC)c5C6=O)s4)sc3c(-c3ccc(CC(CC)CCCC)s3)c3ccsc23)s1,COCCOCc1ccc(C2(c3ccc(COCCOC)cc3)c3cc4c(cc3-c3sc5cc(/C=C6\C(=O)c7ccccc7C6=C(C#N)C#N)sc5c32)C(c2ccc(COCCOC)cc2)(c2ccc(COCCOC)cc2)c2c-4sc3cc(/C=C4\C(=O)c5ccccc5C4=C(C#N)C#N)sc23)cc1,8.5,-5.33,-3.48,-5.67,-4.03,,,,,,PDINO,Spiro-OMeTAD,,
71749,10.3390/polym15244623,COC(=O)C(C)(C)c1cc(C)cc(-c2sc3c4sc5cc(/C=C6/C(=O)c7cc(F)cc(c7)C(=O)/C6=C\c6cc(C(C)(C)C(=O)OC)c(-c7cc(C)cc(C(C)(C)C(=O)OC)c7)s6)sc5c4c(C(C)(C)C(=O)OC)ccc2-3)c1,CCCCCCCCCCCc1c(/C=C2\C(=O)c3cc(F)c(F)cc3C2=C(C#N)C#N)sc2c1sc1c3c4nsnc4c4c5sc6c(CCCCCCCCCCC)c(/C=C7\C(=O)c8cc(F)c(F)cc8C7=C(C#N)C#N)sc6c5n(CC(CC)CCCC)c4c3n(CC(CC)CCCC)c21,15.79,-5.56,-3.65,-5.65,-4.09,,,,,conventional,PFN-Br,PEDOT:PSS,,
71750,10.3390/polym15244623,CCCCC(CC)Cc1ccc(-c2c3cc(-c4ccc(-c5sc(-c6cccs6)c6c5C(=O)c5c(CC(CC)CCCC)sc(CC(CC)CCCC)c5C6=O)s4)sc3c(-c3ccc(CC(CC)CCCC)s3)c3ccsc23)s1,CCCCCCCCCCCCC(CCCCCCCCCC)Cn1c2c3sc(/C=C4\C(=O)c5ccccc5C4=C(C#N)C#N)c(CCCCCCCCCCC)c3sc2c2c3nn(C)nc3c3c4sc5c(CCCCCCCCCCC)c(/C=C6\C(=O)c7cc(-c8cccs8)ccc7C6=C(C#N)C#N)sc5c4n(CC(CCCCCCCCCC)CCCCCCCCCCCC)c3c21,15.8,-5.33,-3.48,-5.57,-3.78,,,,,conventional,PFN-Br,PEDOT:PSS,,
71752,10.3390/polym15244623,CCCCC(CC)Cc1ccc(-c2c3cc(-c4ccc(-c5sc(-c6cccs6)c6c5C(=O)c5c(CC(CC)CCCC)sc(CC(CC)CCCC)c5C6=O)s4)sc3c(-c3ccc(CC(CC)CCCC)s3)c3ccsc23)s1,CCCCCCCCCCCCC(CCCCCCCCCC)Cn1c2c3sc(/C=C4\C(=O)c5ccccc5C4=C(C#N)C#N)c(CCCCCCCC)c3sc2c2c3nn(CCCCCC)nc3c3c4sc5c(CCCCCCCC)c(/C=C6\C(=O)c7cc(-c8ccc[se]8)ccc7C6=C(C#N)C#N)sc5c4n(CC(CCCCCCCCCC)CCCCCCCCCCCC)c3c21,16.16,-5.33,-3.48,-5.63,-3.85,,,,,conventional,PDINN,PEDOT:PSS,,
71753,10.3390/polym15244623,COC(=O)C(C)(C)c1cc(C)cc(-c2sc3c4sc5cc(/C=C6/C(=O)c7cc(F)cc(c7)C(=O)/C6=C\c6cc(C(C)(C)C(=O)OC)c(-c7cc(C)cc(C(C)(C)C(=O)OC)c7)s6)sc5c4c(C(C)(C)C(=O)OC)ccc2-3)c1,CCCCCCCCCCCc1c(/C=C2\C(=O)c3ccccc3C2=C(C#N)C#N)sc2c1sc1c3c4nsnc4c4c5sc6c(CCCCCCCCCCC)c(/C=C7\C(=O)c8cc(-c9cccs9)ccc8C7=C(C#N)C#N)sc6c5n(CC(CCCCCCCC)CCCCCCCCCC)c4c3n(CC(CCCCCCCC)CCCCCCCCCC)c21,16.41,-5.56,-3.65,-5.68,-3.94,,,,,conventional,PDINN,PEDOT:PSS,,
71756,10.3390/polym15244623,CCCCCCC(CCCC)Cc1csc(-c2cc3c4nsnc4c4cc(-c5cc(CC(CCCC)CCCCCC)c(-c6cc7c(-c8cc(F)c(CC(CC)CCCC)s8)c8sccc8c(-c8cc(F)c(CC(CC)CCCC)s8)c7s6)s5)sc4c3s2)c1,CCCCCCCCCCCc1c(/C=C2\C(=O)c3cc(F)c(F)cc3C2=C(C#N)C#N)sc2c1sc1c3c4nsnc4c4c5sc6c(CCCCCCCCCCC)c(/C=C7\C(=O)c8cc(F)c(F)cc8C7=C(C#N)C#N)sc6c5n(CCC(CC)CCCC)c4c3n(CCC(CC)CCCC)c21,18.56,-5.51,-2.77,-5.64,-3.86,,,,,,PDIN,PEDOT:PSS,,
71757,10.3390/polym15244623,CCCCC(CC)COC(=O)c1sc2c(-c3cc4c(OCC(CC)CCCC)c5sccc5c(OCC(CC)CCCC)c4s3)scc2c1F,CCCCC(=O)OCC1(c2ccccc2)C2=CC=Cc3cccc4cccc5ccc6ccccc7cccc1c7c6c5c-4c3C2,8.18,-5.19,-3.43,-6.1,-3.9,,,,,conventional,PFN-Br,PEDOT:PSS,,
71758,10.3390/polym15244623,CCCCC(CC)COC(=O)c1sc2c(-c3cc4c(OCC(CC)CCCC)c5sccc5c(OCC(CC)CCCC)c4s3)scc2c1F,CCCCC(=O)OCC1(c2ccccc2)C2=CC=Cc3cccc4cccc5ccc6ccccc7cccc1c7c6c5c-4c3C2,17.15,-5.19,-3.43,-6.1,-3.9,,,,,,"Zn(O,S)",PEDOT:PSS,,
71790,10.3390/polym16111496,CCCCCCCCC(CCCCCC)COc1cnc2c(-c3cccs3)c(F)c(F)cc2n1,CCCCCCCCCc1c(/C=C2\C(=O)c3ccc(Cl)cc3C2=C(C#N)C#N)sc2c1sc1c3c4nsnc4c4c5sc6c(CCCCCCCCC)c(/C=C7\C(=O)c8ccc(Cl)cc8C7=C(C#N)C#N)sc6c5n(CC(CCCC)CCCCCC)c4c3n(CC(CCCC)CCCCCC)c21,12.55,-5.54,-2.92,-5.57,-3.74,,,,,conventional,PDIN,PEDOT:PSS,chloroform,
71791,10.3390/polym16111496,CCCCCCCCC(CCCCCC)COc1cnc2c(-c3cccs3)c(F)c(F)cc2n1,CCCCCCCCCc1c(C=C2C(=O)c3cc(Cl)c(Cl)cc3C2=C(C#N)C#N)sc2c1sc1c3c4nsnc4c4c5sc6c(CCCCCCCCC)c(C=C7C(=O)c8cc(Cl)c(Cl)cc8C7=C(C#N)C#N)sc6c5n(CC(CCCC)CCCCCC)c4c3n(CC(CCCC)CCCCCC)c21,15.68,-5.54,-2.92,-5.68,-3.9,,,,,conventional,PDIN,PEDOT:PSS,chloroform,
71793,10.3390/polym16111496,CCCCCCCCC(CCCCCC)COc1cnc2c(-c3cccs3)c(F)c(F)cc2n1,CCCCCCCCCc1c(/C=C2\C(=O)c3cc(F)c(F)cc3C2=C(C#N)C#N)sc2c1sc1c3c4nsnc4c4c5sc6c(CCCCCCCCC)c(/C=C7\C(=O)c8cc(F)c(F)cc8C7=C(C#N)C#N)sc6c5n(C[C@H](CCCC)CCCCCC)c4c3n(CC(CCCC)CCCCCC)c21,16.1,-5.54,-2.92,,,,,,,conventional,PDIN,PEDOT:PSS,chloroform,
71794,10.3390/polym16111496,CCCCCCCCC(CCCCCC)COc1cnc2c(-c3cccs3)c(F)c(F)cc2n1,CCCCCCCCCc1c(C=C2C(=O)c3cc(Cl)c(Cl)cc3C2=C(C#N)C#N)sc2c1sc1c3c4nsnc4c4c5sc6c(CCCCCCCCC)c(C=C7C(=O)c8cc(Cl)c(Cl)cc8C7=C(C#N)C#N)sc6c5n(CC(CCCC)CCCCCC)c4c3n(CC(CCCC)CCCCCC)c21,15.66,-5.54,-2.92,-5.68,-3.9,,,,,conventional,PDIN,PEDOT:PSS,chloroform,
71796,10.3390/polym16111496,COC(=O)C(C)(C)c1cc(C)cc(-c2sc3c4sc5cc(/C=C6/C(=O)c7cc(F)cc(c7)C(=O)/C6=C\c6cc(C(C)(C)C(=O)OC)c(-c7cc(C)cc(C(C)(C)C(=O)OC)c7)s6)sc5c4c(C(C)(C)C(=O)OC)ccc2-3)c1,CCCCCCC(CCCC)Cc1c(/C=C2\C(=O)c3cc(F)c(F)cc3C2=C(C#N)C#N)sc2c1SC1c3c(c4c(c5nsnc35)c3sc5c(CC(CCCC)CCCCCC)c(/C=C6\C(=O)c7cc(F)c(F)cc7C6=C(C#N)C#N)sc5c3n4CC(CC)CCCC)N(CC(CC)CCCC)C21,16.99,-5.56,-3.65,-5.68,-3.9,,,,,conventional,PDIN,PEDOT:PSS,chloroform,
71797,10.3390/polym16111496,COC(=O)C(C)(C)c1cc(C)cc(-c2sc3c4sc5cc(/C=C6/C(=O)c7cc(F)cc(c7)C(=O)/C6=C\c6cc(C(C)(C)C(=O)OC)c(-c7cc(C)cc(C(C)(C)C(=O)OC)c7)s6)sc5c4c(C(C)(C)C(=O)OC)ccc2-3)c1,CCCCCCCCCCCc1c(/C=C2\C(=O)c3cc(F)c(F)cc3C2=C(C#N)C#N)sc2c1sc1c3c4nsnc4c4c5sc6c(CCCCCCCCCCC)c(/C=C7\C(=O)c8cc(F)c(F)cc8C7=C(C#N)C#N)sc6c5n(CC(CC)CCCC)c4c3n(CC(CC)CCCC)c21,16.25,-5.56,-3.65,-5.65,-4.09,,,,,conventional,PDIN,PEDOT:PSS,chloroform,
71799,10.3390/polym16111496,COC(=O)C(C)(C)c1cc(C)cc(-c2sc3c4sc5cc(/C=C6/C(=O)c7cc(F)cc(c7)C(=O)/C6=C\c6cc(C(C)(C)C(=O)OC)c(-c7cc(C)cc(C(C)(C)C(=O)OC)c7)s6)sc5c4c(C(C)(C)C(=O)OC)ccc2-3)c1,CCCCCCCCCCCc1c(/C=C2\C(=O)c3ccccc3C2=C(C#N)C#N)sc2c1sc1c3c4nsnc4c4c5sc6c(CCCCCCCCCCC)c(/C=C7\C(=O)c8cc(-c9cccs9)ccc8C7=C(C#N)C#N)sc6c5n(CC(CCCCCCCC)CCCCCCCCCC)c4c3n(CC(CCCCCCCC)CCCCCCCCCC)c21,15.2,-5.56,-3.65,-5.68,-3.94,,,,,conventional,PDIN,PEDOT:PSS,chloroform,
71800,10.3390/polym16111496,COC(=O)C(C)(C)c1cc(C)cc(-c2sc3c4sc5cc(/C=C6/C(=O)c7cc(F)cc(c7)C(=O)/C6=C\c6cc(C(C)(C)C(=O)OC)c(-c7cc(C)cc(C(C)(C)C(=O)OC)c7)s6)sc5c4c(C(C)(C)C(=O)OC)ccc2-3)c1,CCCCCCCCCc1c(C=C2C(=O)c3cc(Cl)c(Cl)cc3C2=C(C#N)C#N)sc2c1sc1c3c4nsnc4c4c5sc6c(CCCCCCCCC)c(C=C7C(=O)c8cc(Cl)c(Cl)cc8C7=C(C#N)C#N)sc6c5n(CC(CCCC)CCCCCC)c4c3n(CC(CCCC)CCCCCC)c21,17.55,-5.56,-3.65,-5.68,-3.9,,,,,conventional,PDIN,PEDOT:PSS,chloroform,
71805,10.3390/polym17020248,CCCCC(CC)Cc1sc(-c2c3cc(-c4ccc(-c5sc(-c6cccs6)c6c5C(=O)c5c(CC(CC)CCCC)sc(CC(CC)CCCC)c5C6=O)s4)sc3c(-c3cc(Cl)c(CC(CC)CCCC)s3)c3ccsc23)cc1Cl,CCCCCCCCCCCc1c(/C=C2\C(=O)c3cc(F)c(F)cc3C2=C(C#N)C#N)sc2c1sc1c3c4nsnc4c4c5sc6c(CCCCCCCCCCC)c(/C=C7\C(=O)c8cc(F)c(F)cc8C7=C(C#N)C#N)sc6c5n(CC(CC)CCCC)c4c3n(CC(CC)CCCC)c21,13.54,-5.52,-3.6,-5.65,-4.09,,,1:1.2,,conventional,PDINO,PEDOT:PSS,chloroform,
71806,10.3390/polym17030284,COC(=O)C(C)(C)c1cc(C)cc(-c2sc3c4sc5cc(/C=C6/C(=O)c7cc(F)cc(c7)C(=O)/C6=C\c6cc(C(C)(C)C(=O)OC)c(-c7cc(C)cc(C(C)(C)C(=O)OC)c7)s6)sc5c4c(C(C)(C)C(=O)OC)ccc2-3)c1,CCCCCCCCCc1c(C=C2C(=O)c3cc(Cl)c(Cl)cc3C2=C(C#N)C#N)sc2c1sc1c3c4nsnc4c4c5sc6c(CCCCCCCCC)c(C=C7C(=O)c8cc(Cl)c(Cl)cc8C7=C(C#N)C#N)sc6c5n(CC(CCCC)CCCCCC)c4c3n(CC(CCCC)CCCCCC)c21,17.02,-5.56,-3.65,-5.68,-3.9,,,1:1.2 w/w,,,,,,
71807,10.3390/polym17030284,COC(=O)C(C)(C)c1cc(C)cc(-c2sc3c4sc5cc(/C=C6/C(=O)c7cc(F)cc(c7)C(=O)/C6=C\c6cc(C(C)(C)C(=O)OC)c(-c7cc(C)cc(C(C)(C)C(=O)OC)c7)s6)sc5c4c(C(C)(C)C(=O)OC)ccc2-3)c1,CCCCCCCCCc1c(C=C2C(=O)c3cc(Cl)c(Cl)cc3C2=C(C#N)C#N)sc2c1sc1c3c4nsnc4c4c5sc6c(CCCCCCCCC)c(C=C7C(=O)c8cc(Cl)c(Cl)cc8C7=C(C#N)C#N)sc6c5n(CC(CCCC)CCCCCC)c4c3n(CC(CCCC)CCCCCC)c21,17.76,-5.56,-3.65,-5.68,-3.9,,90.0,1:1.2,0.4% v/v,,,,,
71808,10.3390/polym17030284,COC(=O)C(C)(C)c1cc(C)cc(-c2sc3c4sc5cc(/C=C6/C(=O)c7cc(F)cc(c7)C(=O)/C6=C\c6cc(C(C)(C)C(=O)OC)c(-c7cc(C)cc(C(C)(C)C(=O)OC)c7)s6)sc5c4c(C(C)(C)C(=O)OC)ccc2-3)c1,CCCCCCCCCc1c(C=C2C(=O)c3cc(Cl)c(Cl)cc3C2=C(C#N)C#N)sc2c1sc1c3c4nsnc4c4c5sc6c(CCCCCCCCC)c(C=C7C(=O)c8cc(Cl)c(Cl)cc8C7=C(C#N)C#N)sc6c5n(CC(CCCC)CCCCCC)c4c3n(CC(CCCC)CCCCCC)c21,18.48,-5.56,-3.65,-5.68,-3.9,,90.0,1:1.2,,,,,,
71809,10.3390/polym17030284,CCCCCCCCC(CCCCCC)COc1cnc2c(C)c(F)c(F)c(-c3ccc(C)s3)c2n1,CCCCCCCCCc1c(C=C2C(=O)c3cc(Cl)c(Cl)cc3C2=C(C#N)C#N)sc2c1sc1c3c4nsnc4c4c5sc6c(CCCCCCCCC)c(C=C7C(=O)c8cc(Cl)c(Cl)cc8C7=C(C#N)C#N)sc6c5n(CC(CCCC)CCCCCC)c4c3n(CC(CCCC)CCCCCC)c21,15.81,-5.54,-2.92,-5.68,-3.9,,,,,,,,,
71810,10.3390/polym17030284,CCCCCCCCC(CCCCCC)COc1cnc2c(C)c(F)c(F)c(-c3ccc(C)s3)c2n1,CCCCCCCCCc1c(C=C2C(=O)c3cc(Cl)c(Cl)cc3C2=C(C#N)C#N)sc2c1sc1c3c4nsnc4c4c5sc6c(CCCCCCCCC)c(C=C7C(=O)c8cc(Cl)c(Cl)cc8C7=C(C#N)C#N)sc6c5n(CC(CCCC)CCCCCC)c4c3n(CC(CCCC)CCCCCC)c21,16.83,-5.54,-2.92,-5.68,-3.9,,90.0,,,,,,,
71814,10.3390/polym17101386,COC(=O)C(C)(C)c1cc(C)cc(-c2sc3c4sc5cc(/C=C6/C(=O)c7cc(F)cc(c7)C(=O)/C6=C\c6cc(C(C)(C)C(=O)OC)c(-c7cc(C)cc(C(C)(C)C(=O)OC)c7)s6)sc5c4c(C(C)(C)C(=O)OC)ccc2-3)c1,CCCCCCC(CCCC)Cc1c(/C=C2\C(=O)c3cc(F)c(F)cc3C2=C(C#N)C#N)sc2c1SC1c3c(c4c(c5nsnc35)c3sc5c(CC(CCCC)CCCCCC)c(/C=C6\C(=O)c7cc(F)c(F)cc7C6=C(C#N)C#N)sc5c3n4CC(CC)CCCC)N(CC(CC)CCCC)C21,17.49,-5.56,-3.65,-5.68,-3.9,120.0,100.0,1:1.2,,conventional,PDINN,PEDOT:PSS,chloroform,
71815,10.3390/polym17101386,COC(=O)C(C)(C)c1cc(C)cc(-c2sc3c4sc5cc(/C=C6/C(=O)c7cc(F)cc(c7)C(=O)/C6=C\c6cc(C(C)(C)C(=O)OC)c(-c7cc(C)cc(C(C)(C)C(=O)OC)c7)s6)sc5c4c(C(C)(C)C(=O)OC)ccc2-3)c1,CCCCCCC(CCCC)Cc1c(/C=C2\C(=O)c3cc(F)c(F)cc3C2=C(C#N)C#N)sc2c1SC1c3c(c4c(c5nsnc35)c3sc5c(CC(CCCC)CCCCCC)c(/C=C6\C(=O)c7cc(F)c(F)cc7C6=C(C#N)C#N)sc5c3n4CC(CC)CCCC)N(CC(CC)CCCC)C21,18.77,-5.56,-3.65,-5.68,-3.9,120.0,100.0,1:1.2,70 wt%,conventional,PDINN,PEDOT:PSS,chloroform,IBZN
71816,10.3390/polym17101386,COC(=O)C(C)(C)c1cc(C)cc(-c2sc3c4sc5cc(/C=C6/C(=O)c7cc(F)cc(c7)C(=O)/C6=C\c6cc(C(C)(C)C(=O)OC)c(-c7cc(C)cc(C(C)(C)C(=O)OC)c7)s6)sc5c4c(C(C)(C)C(=O)OC)ccc2-3)c1,CCCCCCC(CCCC)Cc1c(/C=C2\C(=O)c3cc(F)c(F)cc3C2=C(C#N)C#N)sc2c1SC1c3c(c4c(c5nsnc35)c3sc5c(CC(CCCC)CCCCCC)c(/C=C6\C(=O)c7cc(F)c(F)cc7C6=C(C#N)C#N)sc5c3n4CC(CC)CCCC)N(CC(CC)CCCC)C21,17.91,-5.56,-3.65,-5.68,-3.9,120.0,100.0,1:1.2,40 wt%,conventional,PDINN,PEDOT:PSS,chloroform,IBZN
71818,10.3390/polym17101386,COC(=O)C(C)(C)c1cc(C)cc(-c2sc3c4sc5cc(/C=C6/C(=O)c7cc(F)cc(c7)C(=O)/C6=C\c6cc(C(C)(C)C(=O)OC)c(-c7cc(C)cc(C(C)(C)C(=O)OC)c7)s6)sc5c4c(C(C)(C)C(=O)OC)ccc2-3)c1,CCCCCCC(CCCC)Cc1c(/C=C2\C(=O)c3cc(F)c(F)cc3C2=C(C#N)C#N)sc2c1SC1c3c(c4c(c5nsnc35)c3sc5c(CC(CCCC)CCCCCC)c(/C=C6\C(=O)c7cc(F)c(F)cc7C6=C(C#N)C#N)sc5c3n4CC(CC)CCCC)N(CC(CC)CCCC)C21,18.42,-5.56,-3.65,-5.68,-3.9,120.0,100.0,1:1.2,100 wt%,conventional,PDINN,PEDOT:PSS,chloroform,IBZN
71819,10.3390/polym17101386,COC(=O)C(C)(C)c1cc(C)cc(-c2sc3c4sc5cc(/C=C6/C(=O)c7cc(F)cc(c7)C(=O)/C6=C\c6cc(C(C)(C)C(=O)OC)c(-c7cc(C)cc(C(C)(C)C(=O)OC)c7)s6)sc5c4c(C(C)(C)C(=O)OC)ccc2-3)c1,CCCCCCC(CCCC)Cc1c(/C=C2\C(=O)c3cc(F)c(F)cc3C2=C(C#N)C#N)sc2c1SC1c3c(c4c(c5nsnc35)c3sc5c(CC(CCCC)CCCCCC)c(/C=C6\C(=O)c7cc(F)c(F)cc7C6=C(C#N)C#N)sc5c3n4CC(CC)CCCC)N(CC(CC)CCCC)C21,18.14,-5.56,-3.65,-5.68,-3.9,120.0,100.0,1:1.2,150 wt%,conventional,PDINN,PEDOT:PSS,chloroform,IBZN
71820,10.3390/polym17101386,COC(=O)C(C)(C)c1cc(C)cc(-c2sc3c4sc5cc(/C=C6/C(=O)c7cc(F)cc(c7)C(=O)/C6=C\c6cc(C(C)(C)C(=O)OC)c(-c7cc(C)cc(C(C)(C)C(=O)OC)c7)s6)sc5c4c(C(C)(C)C(=O)OC)ccc2-3)c1,CCCCCCC(CCCC)Cc1c(/C=C2\C(=O)c3cc(F)c(F)cc3C2=C(C#N)C#N)sc2c1SC1c3c(c4c(c5nsnc35)c3sc5c(CC(CCCC)CCCCCC)c(/C=C6\C(=O)c7cc(F)c(F)cc7C6=C(C#N)C#N)sc5c3n4CC(CC)CCCC)N(CC(CC)CCCC)C21,18.3,-5.56,-3.65,-5.68,-3.9,120.0,90.0,1:1.2,,conventional,PDINN,PEDOT:PSS,chloroform,IBZN
71822,10.3390/polym17101386,COC(=O)C(C)(C)c1cc(C)cc(-c2sc3c4sc5cc(/C=C6/C(=O)c7cc(F)cc(c7)C(=O)/C6=C\c6cc(C(C)(C)C(=O)OC)c(-c7cc(C)cc(C(C)(C)C(=O)OC)c7)s6)sc5c4c(C(C)(C)C(=O)OC)ccc2-3)c1,CCCCCCC(CCCC)Cc1c(/C=C2\C(=O)c3cc(F)c(F)cc3C2=C(C#N)C#N)sc2c1SC1c3c(c4c(c5nsnc35)c3sc5c(CC(CCCC)CCCCCC)c(/C=C6\C(=O)c7cc(F)c(F)cc7C6=C(C#N)C#N)sc5c3n4CC(CC)CCCC)N(CC(CC)CCCC)C21,18.12,-5.56,-3.65,-5.68,-3.9,120.0,110.0,1:1.2,,conventional,PDINN,PEDOT:PSS,chloroform,IBZN
71823,10.3390/polym17243262,CCCCCCc1cc(C)sc1C,CCCCC(=O)OCC1(c2ccccc2)c2cccc3cccc4cccc5cccc6cccc1c6c-5c-4c-3c2,1.4,-5.01,-3.12,-6.1,-3.7,,,1:0.8,,,LiF,,,
71824,10.3390/polym17243262,CCCCCCc1cc(C)sc1C,CCCCC(=O)OCC1(c2ccccc2)c2cccc3cccc4cccc5cccc6cccc1c6c-5c-4c-3c2,1.6,-5.01,-3.12,-6.1,-3.7,,,1:0.8,,conventional,LiF,PEDOT:PSS,,
71825,10.3390/polym17243262,CCCCCCc1cc(C)sc1C,CCCCC(=O)OCC1(c2ccccc2)c2cccc3cccc4cccc5cccc6cccc1c6c-5c-4c-3c2,1.2,-5.01,-3.12,-6.1,-3.7,,550.0,1:0.8,,,LiF,Au/PEDOT:PSS,,
71826,10.3390/polym17243262,CCCCCCc1cc(C)sc1C,CCCCC(=O)OCC1(c2ccccc2)c2cccc3cccc4cccc5cccc6cccc1c6c-5c-4c-3c2,0.4,-5.01,-3.12,-6.1,-3.7,,550.0,1:0.8,,,Li-Al,Au,,
71827,10.3390/polym18020232,CCCCCCc1cc(C)sc1C,CCCCC(=O)OCC1(c2ccccc2)c2cccc3cccc4cccc5cccc6cccc1c6c-5c-4c-3c2,2.86,-5.01,-3.12,-6.1,-3.7,,120.0,1:0.8 w/w,,inverted,ZnO,MoO3,,
71828,10.3390/polym18020232,CCCCCCc1cc(C)sc1C,CCCCC(=O)OCC1(c2ccccc2)c2cccc3cccc4cccc5cccc6cccc1c6c-5c-4c-3c2,2.82,-5.01,-3.12,-6.1,-3.7,,120.0,P3HT:PCBM 10:8 (1.25:1 w/w),,inverted,ZnO,MoO3,,
71829,10.3390/polym18020232,CCCCCCc1cc(C)sc1C,CCCCC(=O)OCC1(c2ccccc2)c2cccc3cccc4cccc5cccc6cccc1c6c-5c-4c-3c2,2.76,-5.01,-3.12,-6.1,-3.7,,120.0,P3HT:PCBM 10:8 (1.25:1 w/w),,inverted,ZnO,MoO3,,
71830,10.3390/polym18020232,CCCCCCc1cc(C)sc1C,CCCCC(=O)OCC1(c2ccccc2)c2cccc3cccc4cccc5cccc6cccc1c6c-5c-4c-3c2,2.69,-5.01,-3.12,-6.1,-3.7,,120.0,P3HT:PCBM 10:8 (1.25:1 w/w),,inverted,ZnO,MoO3,,
71831,10.3390/polym18020232,CCCCCCc1cc(C)sc1C,CCCCC(=O)OCC1(c2ccccc2)c2cccc3cccc4cccc5cccc6cccc1c6c-5c-4c-3c2,2.49,-5.01,-3.12,-6.1,-3.7,,120.0,10:8 w/w,,inverted,ZnO,MoO3,,
71832,10.3390/polym18020232,CCCCCCc1cc(C)sc1C,CCCCC(=O)OCC1(c2ccccc2)c2cccc3cccc4cccc5cccc6cccc1c6c-5c-4c-3c2,2.43,-5.01,-3.12,-6.1,-3.7,,120.0,P3HT:PCBM 10:8 (1.25:1 w/w),,inverted,ZnO,MoO3,,
71833,10.3390/polym18020232,CCCCCCc1cc(C)sc1C,CCCCC(=O)OCC1(c2ccccc2)c2cccc3cccc4cccc5cccc6cccc1c6c-5c-4c-3c2,2.39,-5.01,-3.12,-6.1,-3.7,,120.0,P3HT:PCBM 10:8 (1.25:1 w/w),,inverted,ZnO,MoO3,,
71834,10.3390/polym18020232,CCCCCCc1cc(C)sc1C,CCCCC(=O)OCC1(c2ccccc2)c2cccc3cccc4cccc5cccc6cccc1c6c-5c-4c-3c2,2.34,-5.01,-3.12,-6.1,-3.7,,120.0,10:8 w/w,,inverted,ZnO,MoO3,,
71835,10.3390/polym18020232,CCCCCCc1cc(C)sc1C,CCCCC(=O)OCC1(c2ccccc2)c2cccc3cccc4cccc5cccc6cccc1c6c-5c-4c-3c2,2.34,-5.01,-3.12,-6.1,-3.7,,120.0,P3HT:PCBM 10:8 (1.25:1 w/w),,inverted,ZnO,MoO3,,
71836,10.3390/polym18020232,CCCCCCc1cc(C)sc1C,CCCCC(=O)OCC1(c2ccccc2)c2cccc3cccc4cccc5cccc6cccc1c6c-5c-4c-3c2,2.37,-5.01,-3.12,-6.1,-3.7,,120.0,P3HT:PCBM 10:8 (1.25:1 w/w),,inverted,ZnO,MoO3,,
71837,10.3390/polym18020232,CCCCCCc1cc(C)sc1C,CCCCC(=O)OCC1(c2ccccc2)c2cccc3cccc4cccc5cccc6cccc1c6c-5c-4c-3c2,2.34,-5.01,-3.12,-6.1,-3.7,,120.0,P3HT:PCBM 10:8 (1.25:1 w/w),,inverted,ZnO,MoO3,,
71838,10.3390/polym18020232,CCCCCCc1cc(C)sc1C,CCCCC(=O)OCC1(c2ccccc2)c2cccc3cccc4cccc5cccc6cccc1c6c-5c-4c-3c2,2.27,-5.01,-3.12,-6.1,-3.7,,120.0,10:8 w/w,,inverted,ZnO,MoO3,,
71839,10.3390/polym18020232,CCCCCCc1cc(C)sc1C,CCCCC(=O)OCC1(c2ccccc2)c2cccc3cccc4cccc5cccc6cccc1c6c-5c-4c-3c2,2.24,-5.01,-3.12,-6.1,-3.7,,120.0,10:8 w/w,,inverted,ZnO,MoO3,,
71840,10.3390/polym18020254,CCCCCCc1cc(C)sc1C,CCCCC(=O)OCC1(c2ccccc2)c2cccc3cccc4cccc5cccc6cccc1c6c-5c-4c-3c2,1.8,-5.01,-3.12,-6.1,-3.7,,,1:0.8,,,,,,
71841,10.3390/polym18020254,CCCCCCc1cc(C)sc1C,CCCCC(=O)OCC1(c2ccccc2)c2cccc3cccc4cccc5cccc6cccc1c6c-5c-4c-3c2,1.53,-5.01,-3.12,-6.1,-3.7,,,1:0.8 w/w,,,,,,
71842,10.3390/polym18020254,CCCCCCc1cc(C)sc1C,CCCCC(=O)OCC1(c2ccccc2)c2cccc3cccc4cccc5cccc6cccc1c6c-5c-4c-3c2,1.9,-5.01,-3.12,-6.1,-3.7,,300.0,1:0.8,,,,,,
71843,10.3390/polym18020254,CCCCCCc1cc(C)sc1C,CCCCC(=O)OCC1(c2ccccc2)c2cccc3cccc4cccc5cccc6cccc1c6c-5c-4c-3c2,1.4,-5.01,-3.12,-6.1,-3.7,,300.0,1:0.8 w/w,,,,,,
71844,10.3390/polym18020254,CCCCCCc1cc(C)sc1C,CCCCC(=O)OCC1(c2ccccc2)c2cccc3cccc4cccc5cccc6cccc1c6c-5c-4c-3c2,1.51,-5.01,-3.12,-6.1,-3.7,,,1:0.8,,,,,,
71845,10.3390/polym18020254,CCCCCCc1cc(C)sc1C,CCCCC(=O)OCC1(c2ccccc2)c2cccc3cccc4cccc5cccc6cccc1c6c-5c-4c-3c2,1.33,-5.01,-3.12,-6.1,-3.7,,,1:0.8 w/w,,,,,,
