Repository: JiYiqaq/PCE-KA-GNN

# Data directory

- `raw/Active_Database.csv` is the immutable source dataset bundled under CC BY 4.0. Do not overwrite it with processed data.
- `processed/` is created and populated by the training pipeline. Generated `.pt` and `.pth` caches are intentionally ignored by Git because they can exceed GitHub's normal single-file limit.

See `../DATA_LICENSE.md` for provenance, license and checksum information.

File: data/processed/device_records.csv (part 129 of 250)
record_id,doi,donor_smiles,acceptor_smiles,pce,homo_d,lumo_d,homo_a,lumo_a,active_layer_thickness,annealing_temp,d_a_ratio,additive_ratio,device_type,etl_canonical,htl_canonical,solvent_canonical,additive_canonical
71846,10.3390/polym18020254,CCCCCCc1cc(C)sc1C,CCCCC(=O)OCC1(c2ccccc2)c2cccc3cccc4cccc5cccc6cccc1c6c-5c-4c-3c2,1.46,-5.01,-3.12,-6.1,-3.7,,300.0,1:0.8,,,,,,
71847,10.3390/polym18020254,CCCCCCc1cc(C)sc1C,CCCCC(=O)OCC1(c2ccccc2)c2cccc3cccc4cccc5cccc6cccc1c6c-5c-4c-3c2,1.46,-5.01,-3.12,-6.1,-3.7,,300.0,1:0.8 w/w,,,,,,
71848,10.3390/polym18020254,CCCCCCc1cc(C)sc1C,CCCCC(=O)OCC1(c2ccccc2)c2cccc3cccc4cccc5cccc6cccc1c6c-5c-4c-3c2,1.8,-5.01,-3.12,-6.1,-3.7,,,1:0.8,,,,,,
71849,10.3390/polym18020254,CCCCCCc1cc(C)sc1C,CCCCC(=O)OCC1(c2ccccc2)c2cccc3cccc4cccc5cccc6cccc1c6c-5c-4c-3c2,0.95,-5.01,-3.12,-6.1,-3.7,,,1:0.8,,,,,,
71850,10.3390/polym18020254,CCCCCCc1cc(C)sc1C,CCCCC(=O)OCC1(c2ccccc2)c2cccc3cccc4cccc5cccc6cccc1c6c-5c-4c-3c2,0.68,-5.01,-3.12,-6.1,-3.7,,300.0,1:0.8,,,,,,
71851,10.3390/polym18020254,CCCCCCc1cc(C)sc1C,CCCCC(=O)OCC1(c2ccccc2)c2cccc3cccc4cccc5cccc6cccc1c6c-5c-4c-3c2,0.57,-5.01,-3.12,-6.1,-3.7,,300.0,1:0.8,,,,,,
71852,10.3390/polym18020280,CCCCC(CC)COC(=O)c1sc2c(-c3cc4c(-c5ccc(CC(CC)CCCC)s5)c5sc(C)cc5c(-c5ccc(CC(CC)CCCC)s5)c4s3)sc(C)c2c1F,CCc1c(C=C2C(=O)c3cc(Cl)c(Cl)cc3C2=O)sc2c1sc1c3c4nsnc4c4c5sc6c(CC)c(C=C7C(=O)c8cc(Cl)c(Cl)cc8C7=O)sc6c5n(CC)c4c3n(CC)c21,1.19,-5.21,-3.6,,,100.0,100.0,1:1,,,,,chlorobenzene,
71853,10.3390/polym18020280,CCCCC(CC)COC(=O)c1sc2c(-c3cc4c(-c5ccc(CC(CC)CCCC)s5)c5sc(C)cc5c(-c5ccc(CC(CC)CCCC)s5)c4s3)sc(C)c2c1F,CCCCC(=O)OCC1(c2ccccc2)C2=CC=Cc3cccc4cccc5ccc6ccccc7cccc1c7c6c5c-4c3C2,1.22,-5.21,-3.6,-6.1,-3.9,100.0,120.0,1:1,,,,,chlorobenzene,
71854,10.3390/polym18040480,CCCCCCCCC(CCCCCC)COc1cnc2c(C)c(F)c(F)c(-c3ccc(C)s3)c2n1,CCCCCCC1(CCCCCC)c2cc3c(cc2-c2sc(/C=C4\C(=O)c5ccccc5C4=C(C#N)C#N)cc21)C(CCCCCC)(CCCCCC)c1cc(/C=C2\C(=O)c4ccccc4C2=C(C#N)C#N)sc1-3,9.51,-5.54,-2.92,-5.69,-3.91,,140.0,1:1,,conventional,,PEDOT:PSS,chloroform,
71855,10.3390/polym18040480,CCCCCCCCC(CCCCCC)COc1cnc2c(C)c(F)c(F)c(-c3ccc(C)s3)c2n1,CCCCCCC1(CCCCCC)c2cc3c(cc2-c2sc(/C=C4\C(=O)c5ccccc5C4=C(C#N)C#N)cc21)C(CCCCCC)(CCCCCC)c1cc(/C=C2\C(=O)c4ccccc4C2=C(C#N)C#N)sc1-3,9.18,-5.54,-2.92,-5.69,-3.91,,140.0,1:1,,conventional,,PEDOT:PSS,chloroform,
71856,10.3390/polym18040480,CCCCCCCCC(CCCCCC)COc1cnc2c(C)c(F)c(F)c(-c3ccc(C)s3)c2n1,CCCCCCC1(CCCCCC)c2cc3c(cc2-c2sc(/C=C4\C(=O)c5ccccc5C4=C(C#N)C#N)cc21)C(CCCCCC)(CCCCCC)c1cc(/C=C2\C(=O)c4ccccc4C2=C(C#N)C#N)sc1-3,8.74,-5.54,-2.92,-5.69,-3.91,,140.0,1:1,,conventional,,PEDOT:PSS,chloroform,
71857,10.3390/polym18040480,CCCCCCCCC(CCCCCC)COc1cnc2c(C)c(F)c(F)c(-c3ccc(C)s3)c2n1,CCCCCCC1(CCCCCC)c2cc3c(cc2-c2sc(/C=C4\C(=O)c5ccccc5C4=C(C#N)C#N)cc21)C(CCCCCC)(CCCCCC)c1cc(/C=C2\C(=O)c4ccccc4C2=C(C#N)C#N)sc1-3,8.37,-5.54,-2.92,-5.69,-3.91,,140.0,1:1,,conventional,,PEDOT:PSS,chloroform,
71858,10.3390/polym18040480,CCCCCCCCC(CCCCCC)COc1cnc2c(C)c(F)c(F)c(-c3ccc(C)s3)c2n1,CCCCCCC1(CCCCCC)c2cc3c(cc2-c2sc(/C=C4\C(=O)c5ccccc5C4=C(C#N)C#N)cc21)C(CCCCCC)(CCCCCC)c1cc(/C=C2\C(=O)c4ccccc4C2=C(C#N)C#N)sc1-3,7.69,-5.54,-2.92,-5.69,-3.91,,140.0,1:1,,conventional,,PEDOT:PSS,chloroform,
71863,10.3390/pr13092922,CCCCCCc1cc(C)sc1C,CCCCC(=O)OCC1(c2ccccc2)c2cccc3cccc4cccc5cccc6cccc1c6c-5c-4c-3c2,2.53,-5.01,-3.12,-6.1,-3.7,,100.0,1:1,,conventional,LiF,PEDOT:PSS,chloroform,
71864,10.3390/pr13092922,CCCCCCc1cc(C)sc1C,CCCCC(=O)OCC1(c2ccccc2)c2cccc3cccc4cccc5cccc6cccc1c6c-5c-4c-3c2,5.28,-5.01,-3.12,-6.1,-3.7,,100.0,1:1,1 wt%,conventional,LiF,PEDOT:PSS,chloroform,CuS/Ag MNPs
71865,10.3390/pr13092922,CCCCCCc1cc(C)sc1C,CCCCC(=O)OCC1(c2ccccc2)c2cccc3cccc4cccc5cccc6cccc1c6c-5c-4c-3c2,4.82,-5.01,-3.12,-6.1,-3.7,,100.0,1:1,3 wt%,conventional,LiF,PEDOT:PSS,chloroform,CuS/Ag MNPs
71866,10.3390/pr13092922,CCCCCCc1cc(C)sc1C,CCCCC(=O)OCC1(c2ccccc2)c2cccc3cccc4cccc5cccc6cccc1c6c-5c-4c-3c2,4.02,-5.01,-3.12,-6.1,-3.7,,100.0,1:1,5 wt%,conventional,LiF,PEDOT:PSS,chloroform,CuS/Ag MNPs
71894,10.3390/solar2030022,c1csc(-c2ccc(-c3ccc(-c4ccc(-c5ccc(-c6cccs6)s5)s4)s3)s2)c1,c12c3c4c5c1c1c6c7c2c2c8c3c3c9c4c4c%10c5c5c1c1c6c6c%11c7c2c2c7c8c3c3c8c9c4c4c9c%10c5c5c1c1c6c6c%11c2c2c7c3c3c8c4c4c9c5c1c1c6c2c3c41,2.5,,,,,77.0,,,,,Alq3,MoO3/CuI,,
71895,10.3390/solar2030022,c1csc(-c2ccc(-c3ccc(-c4ccc(-c5ccc(-c6cccs6)s5)s4)s3)s2)c1,c12c3c4c5c1c1c6c7c2c2c8c3c3c9c4c4c%10c5c5c1c1c6c6c%11c7c2c2c7c8c3c3c8c9c4c4c9c%10c5c5c1c1c6c6c%11c2c2c7c3c3c8c4c4c9c5c1c1c6c2c3c41,3.7,,,,,,,,,,Alq3,MoO3/CuI,,
71896,10.3390/solar2030022,c1csc(-c2ccc(-c3ccc(-c4ccc(-c5ccc(-c6cccs6)s5)s4)s3)s2)c1,c12c3c4c5c1c1c6c7c2c2c8c3c3c9c4c4c%10c5c5c1c1c6c6c%11c7c2c2c7c8c3c3c8c9c4c4c9c%10c5c5c1c1c6c6c%11c2c2c7c3c3c8c4c4c9c5c1c1c6c2c3c41,3.1,,,,,,,,,,Alq3,MoO3/CuI,,
71897,10.3390/solar2030022,c1csc(-c2ccc(-c3ccc(-c4ccc(-c5ccc(-c6cccs6)s5)s4)s3)s2)c1,c12c3c4c5c1c1c6c7c2c2c8c3c3c9c4c4c%10c5c5c1c1c6c6c%11c7c2c2c7c8c3c3c8c9c4c4c9c%10c5c5c1c1c6c6c%11c2c2c7c3c3c8c4c4c9c5c1c1c6c2c3c41,4.33,,,,,,,,,,Alq3,MoO3/CuI,,
71898,10.3390/solar2030022,c1csc(-c2ccc(-c3ccc(-c4ccc(-c5ccc(-c6cccs6)s5)s4)s3)s2)c1,c12c3c4c5c1c1c6c7c2c2c8c3c3c9c4c4c%10c5c5c1c1c6c6c%11c7c2c2c7c8c3c3c8c9c4c4c9c%10c5c5c1c1c6c6c%11c2c2c7c3c3c8c4c4c9c5c1c1c6c2c3c41,3.7,,,,,,,,,,Alq3,MoO3/CuI,,
71899,10.3390/solar2030022,c1csc(-c2ccc(-c3ccc(-c4ccc(-c5ccc(-c6cccs6)s5)s4)s3)s2)c1,c12c3c4c5c1c1c6c7c2c2c8c3c3c9c4c4c%10c5c5c1c1c6c6c%11c7c2c2c7c8c3c3c8c9c4c4c9c%10c5c5c1c1c6c6c%11c2c2c7c3c3c8c4c4c9c5c1c1c6c2c3c41,1.77,,,,,,,,,,Alq3,MoO3/CuI,,
71900,10.3390/solar2030022,c1csc(-c2ccc(-c3ccc(-c4ccc(-c5ccc(-c6cccs6)s5)s4)s3)s2)c1,Cl[Al]1n2c3c4ccccc4c2N=C2N=C(N=c4c5ccccc5c(n41)=NC1=NC(=N3)c3ccccc31)c1ccccc12,2.48,,,,,,,,,,Alq3,MoO3/CuI,,
71901,10.3390/solar2030022,Cl[Al]1n2c3c4ccccc4c2N=C2N=C(N=c4c5ccccc5c(n41)=NC1=NC(=N3)c3ccccc31)c1ccccc12,c12c3c4c5c1c1c6c7c2c2c8c3c3c9c4c4c%10c5c5c1c1c6c6c%11c7c2c2c7c8c3c3c8c9c4c4c9c%10c5c5c1c1c6c6c%11c2c2c7c3c3c8c4c4c9c5c1c1c6c2c3c41,3.97,,,,,,,,,,Alq3,MoO3/CuI,,
71903,10.3390/solids6040069,CCCCCCc1cc(C)sc1C,CCCCC(=O)OCC1(c2ccccc2)c2cccc3cccc4cccc5cccc6cccc1c6c-5c-4c-3c2,4.11,-5.01,-3.12,-6.1,-3.7,,,,,conventional,LiF,PEDOT:PSS,,
71904,10.3390/solids6040069,CCCCCCc1cc(C)sc1C,CCCCC(=O)OCC1(c2ccccc2)c2cccc3cccc4cccc5cccc6cccc1c6c-5c-4c-3c2,4.51,-5.01,-3.12,-6.1,-3.7,,,,,conventional,LiF,PEDOT:PSS:CuS,,
71905,10.3390/solids6040069,CCCCCCc1cc(C)sc1C,CCCCC(=O)OCC1(c2ccccc2)c2cccc3cccc4cccc5cccc6cccc1c6c-5c-4c-3c2,4.0,-5.01,-3.12,-6.1,-3.7,,,,,conventional,LiF,PEDOT:PSS,,
71906,10.3390/solids6040069,CCCCC(CC)COC(=O)c1sc2c(-c3cc4c(OCC(CC)CCCC)c5sccc5c(OCC(CC)CCCC)c4s3)scc2c1F,CCCCC(=O)OCC1(c2ccccc2)c2cccc3cccc4cccc5cccc6cccc1c6c-5c-4c-3c2,7.25,-5.19,-3.43,-6.1,-3.7,,,,,inverted,ZnO,MoO3,,
71907,10.3390/solids6040069,CCCCC(CC)COC(=O)c1sc2c(-c3cc4c(OCC(CC)CCCC)c5sccc5c(OCC(CC)CCCC)c4s3)scc2c1F,CCCCC(=O)OCC1(c2ccccc2)C2=CC=Cc3cccc4cccc5ccc6ccccc7cccc1c7c6c5c-4c3C2,9.56,-5.19,-3.43,-6.1,-3.9,,,,,conventional,Ca,PEDOT:PSS,,
71908,10.3390/solids6040069,CCCCC(CC)COC(=O)c1sc2c(-c3cc4c(OCC(CC)CCCC)c5sccc5c(OCC(CC)CCCC)c4s3)scc2c1F,CCCCC(=O)OCC1(c2ccccc2)C2=CC=Cc3cccc4cccc5ccc6ccccc7cccc1c7c6c5c-4c3C2,6.22,-5.19,-3.43,-6.1,-3.9,,,,,,ZnS/Y2O3,MoO3,,
71909,10.3390/solids6040069,CCCCC(CC)COC(=O)c1sc2c(-c3cc4c(OCC(CC)CCCC)c5sccc5c(OCC(CC)CCCC)c4s3)scc2c1F,CCCCC(=O)OCC1(c2ccccc2)C2=CC=Cc3cccc4cccc5ccc6ccccc7cccc1c7c6c5c-4c3C2,8.1,-5.19,-3.43,-6.1,-3.9,,,,,conventional,Ca,PEDOT:PSS:Au,,
71910,10.3390/solids6040069,CCCCC(CC)COC(=O)c1sc2c(-c3cc4c(OCC(CC)CCCC)c5sccc5c(OCC(CC)CCCC)c4s3)scc2c1F,CCCCC(=O)OCC1(c2ccccc2)C2=CC=Cc3cccc4cccc5ccc6ccccc7cccc1c7c6c5c-4c3C2,9.04,-5.19,-3.43,-6.1,-3.9,,,,,conventional,Ca,PEDOT:PSS,,
71930,10.3390/su17020512,COC(=O)C(C)(C)c1cc(C)cc(-c2sc3c4sc5cc(/C=C6/C(=O)c7cc(F)cc(c7)C(=O)/C6=C\c6cc(C(C)(C)C(=O)OC)c(-c7cc(C)cc(C(C)(C)C(=O)OC)c7)s6)sc5c4c(C(C)(C)C(=O)OC)ccc2-3)c1,CCCCCCCCCc1c(C=C2C(=O)c3cc(Cl)c(Cl)cc3C2=C(C#N)C#N)sc2c1sc1c3c4nsnc4c4c5sc6c(CCCCCCCCC)c(C=C7C(=O)c8cc(Cl)c(Cl)cc8C7=C(C#N)C#N)sc6c5n(CC(CCCC)CCCCCC)c4c3n(CC(CCCC)CCCCCC)c21,16.39,-5.56,-3.65,-5.68,-3.9,,,1:1.2,,conventional,PDINN,PEDOT:PSS,chlorobenzene,DIO
73435,10.1002/adma.202100830,COC(=O)C(C)(C)c1cc(C)cc(-c2sc3c4sc5cc(/C=C6/C(=O)c7cc(F)cc(c7)C(=O)/C6=C\c6cc(C(C)(C)C(=O)OC)c(-c7cc(C)cc(C(C)(C)C(=O)OC)c7)s6)sc5c4c(C(C)(C)C(=O)OC)ccc2-3)c1,CCCCCCCCCCCc1c(/C=C2\C(=O)c3cc(F)c(F)cc3C2=C(C#N)C#N)sc2c1sc1c3c4nsnc4c4c5sc6c(CCCCCCCCCCC)c(/C=C7\C(=O)c8cc(F)c(F)cc8C7=C(C#N)C#N)sc6c5n(CC(CC)CCCC)c4c3n(CC(CC)CCCC)c21,16.94,-5.56,-3.65,-5.65,-4.09,,80.0,1:1.2,,conventional,PDINN,PEDOT:PSS,chloroform,CN
73451,10.1002/adma.202304225,COC(=O)C(C)(C)c1cc(C)cc(-c2sc3c4sc5cc(/C=C6/C(=O)c7cc(F)cc(c7)C(=O)/C6=C\c6cc(C(C)(C)C(=O)OC)c(-c7cc(C)cc(C(C)(C)C(=O)OC)c7)s6)sc5c4c(C(C)(C)C(=O)OC)ccc2-3)c1,CCCCCCC(CCCC)Cc1c(/C=C2\C(=O)c3cc(F)c(F)cc3C2=C(C#N)C#N)sc2c1SC1c3c(c4c(c5nsnc35)c3sc5c(CC(CCCC)CCCCCC)c(/C=C6\C(=O)c7cc(F)c(F)cc7C6=C(C#N)C#N)sc5c3n4CC(CC)CCCC)N(CC(CC)CCCC)C21,18.44,-5.56,-3.65,-5.68,-3.9,110.0,,,,conventional,PNDIT-F3N,PEDOT:PSS,,
73452,10.1002/adma.202304225,COC(=O)C(C)(C)c1cc(C)cc(-c2sc3c4sc5cc(/C=C6/C(=O)c7cc(F)cc(c7)C(=O)/C6=C\c6cc(C(C)(C)C(=O)OC)c(-c7cc(C)cc(C(C)(C)C(=O)OC)c7)s6)sc5c4c(C(C)(C)C(=O)OC)ccc2-3)c1,CCCCCCC(CCCC)Cc1c(/C=C2\C(=O)c3cc(F)c(F)cc3C2=C(C#N)C#N)sc2c1SC1c3c(c4c(c5nsnc35)c3sc5c(CC(CCCC)CCCCCC)c(/C=C6\C(=O)c7cc(F)c(F)cc7C6=C(C#N)C#N)sc5c3n4CC(CC)CCCC)N(CC(CC)CCCC)C21,16.56,-5.56,-3.65,-5.68,-3.9,300.0,,,,conventional,PNDIT-F3N,PEDOT:PSS,,
73453,10.1002/adma.202304225,COC(=O)C(C)(C)c1cc(C)cc(-c2sc3c4sc5cc(/C=C6/C(=O)c7cc(F)cc(c7)C(=O)/C6=C\c6cc(C(C)(C)C(=O)OC)c(-c7cc(C)cc(C(C)(C)C(=O)OC)c7)s6)sc5c4c(C(C)(C)C(=O)OC)ccc2-3)c1,CCCCCCC(CCCC)Cc1c(/C=C2\C(=O)c3cc(F)c(F)cc3C2=C(C#N)C#N)sc2c1SC1c3c(c4c(c5nsnc35)c3sc5c(CC(CCCC)CCCCCC)c(/C=C6\C(=O)c7cc(F)c(F)cc7C6=C(C#N)C#N)sc5c3n4CC(CC)CCCC)N(CC(CC)CCCC)C21,15.61,-5.56,-3.65,-5.68,-3.9,400.0,,,,conventional,PNDIT-F3N,PEDOT:PSS,,
73454,10.1002/adma.202304225,COC(=O)C(C)(C)c1cc(C)cc(-c2sc3c4sc5cc(/C=C6/C(=O)c7cc(F)cc(c7)C(=O)/C6=C\c6cc(C(C)(C)C(=O)OC)c(-c7cc(C)cc(C(C)(C)C(=O)OC)c7)s6)sc5c4c(C(C)(C)C(=O)OC)ccc2-3)c1,CCCCCCC(CCCC)Cc1c(/C=C2\C(=O)c3cc(F)c(F)cc3C2=C(C#N)C#N)sc2c1SC1c3c(c4c(c5nsnc35)c3sc5c(CC(CCCC)CCCCCC)c(/C=C6\C(=O)c7cc(F)c(F)cc7C6=C(C#N)C#N)sc5c3n4CC(CC)CCCC)N(CC(CC)CCCC)C21,14.33,-5.56,-3.65,-5.68,-3.9,500.0,,,,conventional,PNDIT-F3N,PEDOT:PSS,,
73594,10.1002/aenm.202203241,COC(=O)C(C)(C)c1cc(C)cc(-c2sc3c4sc5cc(/C=C6/C(=O)c7cc(F)cc(c7)C(=O)/C6=C\c6cc(C(C)(C)C(=O)OC)c(-c7cc(C)cc(C(C)(C)C(=O)OC)c7)s6)sc5c4c(C(C)(C)C(=O)OC)ccc2-3)c1,CCCCCCCCCCCc1c(/C=C2\C(=O)c3cc(Cl)c(Cl)cc3C2=C(C#N)C#N)sc2c1sc1c3c4nsnc4c4c5sc6c(CCCCCCCCCCC)c(/C=C7\C(=O)c8cc(Cl)c(Cl)cc8C7=C(C#N)C#N)sc6c5n(CC(CC)CCCC)c4c3n(CC(CC)CCCC)c21,13.94,-5.56,-3.65,-5.72,-4.16,150.0,,,,conventional,PDINO,PEDOT:PSS,,
73595,10.1002/aenm.202203241,COC(=O)C(C)(C)c1cc(C)cc(-c2sc3c4sc5cc(/C=C6/C(=O)c7cc(F)cc(c7)C(=O)/C6=C\c6cc(C(C)(C)C(=O)OC)c(-c7cc(C)cc(C(C)(C)C(=O)OC)c7)s6)sc5c4c(C(C)(C)C(=O)OC)ccc2-3)c1,CCCCCCCCCCCc1c(/C=C2\C(=O)c3cc(Cl)c(Cl)cc3C2=C(C#N)C#N)sc2c1sc1c3c4nsnc4c4c5sc6c(CCCCCCCCCCC)c(/C=C7\C(=O)c8cc(Cl)c(Cl)cc8C7=C(C#N)C#N)sc6c5n(CC(CC)CCCC)c4c3n(CC(CC)CCCC)c21,15.04,-5.56,-3.65,-5.72,-4.16,150.0,,,,conventional,PDINO,PEDOT:PSS,,
73596,10.1002/aenm.202203241,COC(=O)C(C)(C)c1cc(C)cc(-c2sc3c4sc5cc(/C=C6/C(=O)c7cc(F)cc(c7)C(=O)/C6=C\c6cc(C(C)(C)C(=O)OC)c(-c7cc(C)cc(C(C)(C)C(=O)OC)c7)s6)sc5c4c(C(C)(C)C(=O)OC)ccc2-3)c1,CCCCCCCCCCCc1c(/C=C2\C(=O)c3cc(Cl)c(Cl)cc3C2=C(C#N)C#N)sc2c1sc1c3c4nsnc4c4c5sc6c(CCCCCCCCCCC)c(/C=C7\C(=O)c8cc(Cl)c(Cl)cc8C7=C(C#N)C#N)sc6c5n(CC(CC)CCCC)c4c3n(CC(CC)CCCC)c21,16.07,-5.56,-3.65,-5.72,-4.16,100.0,,,,conventional,PDINO,PEDOT:PSS,,
73597,10.1002/aenm.202203241,COC(=O)C(C)(C)c1cc(C)cc(-c2sc3c4sc5cc(/C=C6/C(=O)c7cc(F)cc(c7)C(=O)/C6=C\c6cc(C(C)(C)C(=O)OC)c(-c7cc(C)cc(C(C)(C)C(=O)OC)c7)s6)sc5c4c(C(C)(C)C(=O)OC)ccc2-3)c1,CCCCCCCCCCCc1c(/C=C2\C(=O)c3cc(Cl)c(Cl)cc3C2=C(C#N)C#N)sc2c1sc1c3c4nsnc4c4c5sc6c(CCCCCCCCCCC)c(/C=C7\C(=O)c8cc(Cl)c(Cl)cc8C7=C(C#N)C#N)sc6c5n(CC(CC)CCCC)c4c3n(CC(CC)CCCC)c21,17.92,-5.56,-3.65,-5.72,-4.16,100.0,,,,conventional,PDINO,PEDOT:PSS,,
73634,10.1002/agt2.632,COC(=O)C(C)(C)c1cc(C)cc(-c2sc3c4sc5cc(/C=C6/C(=O)c7cc(F)cc(c7)C(=O)/C6=C\c6cc(C(C)(C)C(=O)OC)c(-c7cc(C)cc(C(C)(C)C(=O)OC)c7)s6)sc5c4c(C(C)(C)C(=O)OC)ccc2-3)c1,CCCCCCCCCCCc1c(/C=C2\C(=O)c3cc(F)c(F)cc3C2=C(C#N)C#N)sc2c1sc1c3c4nsnc4c4c5sc6c(CCCCCCCCCCC)c(/C=C7\C(=O)c8cc(F)c(F)cc8C7=C(C#N)C#N)sc6c5n(CC(CC)CCCC)c4c3n(CC(CC)CCCC)c21,16.7,-5.56,-3.65,-5.65,-4.09,,,1:1.2,,,,,,
73669,10.1002/anie.202410857,COC(=O)C(C)(C)c1cc(C)cc(-c2sc3c4sc5cc(/C=C6/C(=O)c7cc(F)cc(c7)C(=O)/C6=C\c6cc(C(C)(C)C(=O)OC)c(-c7cc(C)cc(C(C)(C)C(=O)OC)c7)s6)sc5c4c(C(C)(C)C(=O)OC)ccc2-3)c1,CCCCCCCCCc1c(C=C2C(=O)c3cc(Cl)c(Cl)cc3C2=C(C#N)C#N)sc2c1sc1c3c4nsnc4c4c5sc6c(CCCCCCCCC)c(C=C7C(=O)c8cc(Cl)c(Cl)cc8C7=C(C#N)C#N)sc6c5n(CC(CCCC)CCCCCC)c4c3n(CC(CCCC)CCCCCC)c21,18.09,-5.56,-3.65,-5.68,-3.9,,,,,conventional,PDINN,,,
73670,10.1002/anie.202410857,COC(=O)C(C)(C)c1cc(C)cc(-c2sc3c4sc5cc(/C=C6/C(=O)c7cc(F)cc(c7)C(=O)/C6=C\c6cc(C(C)(C)C(=O)OC)c(-c7cc(C)cc(C(C)(C)C(=O)OC)c7)s6)sc5c4c(C(C)(C)C(=O)OC)ccc2-3)c1,CCCCCCCCCc1c(C=C2C(=O)c3cc(Cl)c(Cl)cc3C2=C(C#N)C#N)sc2c1sc1c3c4nsnc4c4c5sc6c(CCCCCCCCC)c(C=C7C(=O)c8cc(Cl)c(Cl)cc8C7=C(C#N)C#N)sc6c5n(CC(CCCC)CCCCCC)c4c3n(CC(CCCC)CCCCCC)c21,18.59,-5.56,-3.65,-5.68,-3.9,,,,,conventional,PPDINN,,,
73718,10.1002/cphc.202100725,COC(=O)C(C)(C)c1cc(C)cc(-c2sc3c4sc5cc(/C=C6/C(=O)c7cc(F)cc(c7)C(=O)/C6=C\c6cc(C(C)(C)C(=O)OC)c(-c7cc(C)cc(C(C)(C)C(=O)OC)c7)s6)sc5c4c(C(C)(C)C(=O)OC)ccc2-3)c1,CCCCCCCCCCCc1c(/C=C2\C(=O)c3cc(Cl)c(Cl)cc3C2=C(C#N)C#N)sc2c1Cc1c-2n(CC(CCCC)CCCCCC)c2c1c1nsnc1c1c3c(n(CC(CCCC)CCCCCC)c12)-c1sc(/C=C2\C(=O)c4cc(Cl)c(Cl)cc4C2=C(C#N)C#N)c(CCCCCCCCCCC)c1C3,15.25,-5.56,-3.65,-5.62,-4.05,,80.0,,0%,inverted,ZnO,MoO3,chlorobenzene,
73719,10.1002/cphc.202100725,COC(=O)C(C)(C)c1cc(C)cc(-c2sc3c4sc5cc(/C=C6/C(=O)c7cc(F)cc(c7)C(=O)/C6=C\c6cc(C(C)(C)C(=O)OC)c(-c7cc(C)cc(C(C)(C)C(=O)OC)c7)s6)sc5c4c(C(C)(C)C(=O)OC)ccc2-3)c1,CCCCCCCCCCCc1c(/C=C2\C(=O)c3cc(Cl)c(Cl)cc3C2=C(C#N)C#N)sc2c1Cc1c-2n(CC(CCCC)CCCCCC)c2c1c1nsnc1c1c3c(n(CC(CCCC)CCCCCC)c12)-c1sc(/C=C2\C(=O)c4cc(Cl)c(Cl)cc4C2=C(C#N)C#N)c(CCCCCCCCCCC)c1C3,14.28,-5.56,-3.65,-5.62,-4.05,,80.0,,10%,inverted,ZnO,MoO3,chlorobenzene,PS
73720,10.1002/cphc.202100725,COC(=O)C(C)(C)c1cc(C)cc(-c2sc3c4sc5cc(/C=C6/C(=O)c7cc(F)cc(c7)C(=O)/C6=C\c6cc(C(C)(C)C(=O)OC)c(-c7cc(C)cc(C(C)(C)C(=O)OC)c7)s6)sc5c4c(C(C)(C)C(=O)OC)ccc2-3)c1,CCCCCCCCCCCc1c(/C=C2\C(=O)c3cc(Cl)c(Cl)cc3C2=C(C#N)C#N)sc2c1Cc1c-2n(CC(CCCC)CCCCCC)c2c1c1nsnc1c1c3c(n(CC(CCCC)CCCCCC)c12)-c1sc(/C=C2\C(=O)c4cc(Cl)c(Cl)cc4C2=C(C#N)C#N)c(CCCCCCCCCCC)c1C3,13.38,-5.56,-3.65,-5.62,-4.05,,80.0,,20%,inverted,ZnO,MoO3,chlorobenzene,PS
73721,10.1002/cphc.202100725,COC(=O)C(C)(C)c1cc(C)cc(-c2sc3c4sc5cc(/C=C6/C(=O)c7cc(F)cc(c7)C(=O)/C6=C\c6cc(C(C)(C)C(=O)OC)c(-c7cc(C)cc(C(C)(C)C(=O)OC)c7)s6)sc5c4c(C(C)(C)C(=O)OC)ccc2-3)c1,CCCCCCCCCCCc1c(/C=C2\C(=O)c3cc(Cl)c(Cl)cc3C2=C(C#N)C#N)sc2c1Cc1c-2n(CC(CCCC)CCCCCC)c2c1c1nsnc1c1c3c(n(CC(CCCC)CCCCCC)c12)-c1sc(/C=C2\C(=O)c4cc(Cl)c(Cl)cc4C2=C(C#N)C#N)c(CCCCCCCCCCC)c1C3,12.8,-5.56,-3.65,-5.62,-4.05,,80.0,,30%,inverted,ZnO,MoO3,chlorobenzene,PS
73722,10.1002/cphc.202100725,COC(=O)C(C)(C)c1cc(C)cc(-c2sc3c4sc5cc(/C=C6/C(=O)c7cc(F)cc(c7)C(=O)/C6=C\c6cc(C(C)(C)C(=O)OC)c(-c7cc(C)cc(C(C)(C)C(=O)OC)c7)s6)sc5c4c(C(C)(C)C(=O)OC)ccc2-3)c1,CCCCCCCCCCCc1c(/C=C2\C(=O)c3cc(Cl)c(Cl)cc3C2=C(C#N)C#N)sc2c1Cc1c-2n(CC(CCCC)CCCCCC)c2c1c1nsnc1c1c3c(n(CC(CCCC)CCCCCC)c12)-c1sc(/C=C2\C(=O)c4cc(Cl)c(Cl)cc4C2=C(C#N)C#N)c(CCCCCCCCCCC)c1C3,14.94,-5.56,-3.65,-5.62,-4.05,,80.0,,10%,inverted,ZnO,MoO3,chlorobenzene,SBS
73723,10.1002/cphc.202100725,COC(=O)C(C)(C)c1cc(C)cc(-c2sc3c4sc5cc(/C=C6/C(=O)c7cc(F)cc(c7)C(=O)/C6=C\c6cc(C(C)(C)C(=O)OC)c(-c7cc(C)cc(C(C)(C)C(=O)OC)c7)s6)sc5c4c(C(C)(C)C(=O)OC)ccc2-3)c1,CCCCCCCCCCCc1c(/C=C2\C(=O)c3cc(Cl)c(Cl)cc3C2=C(C#N)C#N)sc2c1Cc1c-2n(CC(CCCC)CCCCCC)c2c1c1nsnc1c1c3c(n(CC(CCCC)CCCCCC)c12)-c1sc(/C=C2\C(=O)c4cc(Cl)c(Cl)cc4C2=C(C#N)C#N)c(CCCCCCCCCCC)c1C3,13.21,-5.56,-3.65,-5.62,-4.05,,80.0,,20%,inverted,ZnO,MoO3,chlorobenzene,SBS
73724,10.1002/cphc.202100725,COC(=O)C(C)(C)c1cc(C)cc(-c2sc3c4sc5cc(/C=C6/C(=O)c7cc(F)cc(c7)C(=O)/C6=C\c6cc(C(C)(C)C(=O)OC)c(-c7cc(C)cc(C(C)(C)C(=O)OC)c7)s6)sc5c4c(C(C)(C)C(=O)OC)ccc2-3)c1,CCCCCCCCCCCc1c(/C=C2\C(=O)c3cc(Cl)c(Cl)cc3C2=C(C#N)C#N)sc2c1Cc1c-2n(CC(CCCC)CCCCCC)c2c1c1nsnc1c1c3c(n(CC(CCCC)CCCCCC)c12)-c1sc(/C=C2\C(=O)c4cc(Cl)c(Cl)cc4C2=C(C#N)C#N)c(CCCCCCCCCCC)c1C3,12.26,-5.56,-3.65,-5.62,-4.05,,80.0,,30%,inverted,ZnO,MoO3,chlorobenzene,SBS
73773,10.1002/ente.202100474,CCCCCCCCC(CCCCCCCC)n1c2ccccc2c2ccc(-c3ccc(-c4ccc(-c5cccs5)c5nsnc45)s3)cc21,COC(=O)CCCC1(c2ccccc2)C23c4c5ccc6c7cc8c9c%10c(cc%11cc%12c%13c%14c(cc%15c%16ccc-5c2c%16c2c5c%16c%17c(c(c46)c7c9c%17c4c%10c%11c%13c4c%16c%14c%152)C513)C%12)C8,5.56,-5.5,-3.6,-5.9,-3.9,,80.0,1:2,,conventional,,PEDOT:PSS,,
73774,10.1002/ente.202100474,CCCCCCCCC(CCCCCCCC)n1c2ccccc2c2ccc(-c3ccc(-c4ccc(-c5cccs5)c5nsnc45)s3)cc21,COC(=O)CCCC1(c2ccccc2)C23c4c5ccc6c7cc8c9c%10c(cc%11cc%12c%13c%14c(cc%15c%16ccc-5c2c%16c2c5c%16c%17c(c(c46)c7c9c%17c4c%10c%11c%13c4c%16c%14c%152)C513)C%12)C8,3.79,-5.5,-3.6,-5.9,-3.9,,80.0,1:2,,conventional,,WO3,,
73775,10.1002/ente.202100474,CCCCCCCCC(CCCCCCCC)n1c2ccccc2c2ccc(-c3ccc(-c4ccc(-c5cccs5)c5nsnc45)s3)cc21,COC(=O)CCCC1(c2ccccc2)C23c4c5ccc6c7cc8c9c%10c(cc%11cc%12c%13c%14c(cc%15c%16ccc-5c2c%16c2c5c%16c%17c(c(c46)c7c9c%17c4c%10c%11c%13c4c%16c%14c%152)C513)C%12)C8,5.46,-5.5,-3.6,-5.9,-3.9,,80.0,1:2,,conventional,,PEDOT:PSS:WO₃,,
73776,10.1002/ente.202100474,CCCCCCCCC(CCCCCCCC)n1c2ccccc2c2ccc(-c3ccc(-c4ccc(-c5cccs5)c5nsnc45)s3)cc21,COC(=O)CCCC1(c2ccccc2)C23c4c5ccc6c7cc8c9c%10c(cc%11cc%12c%13c%14c(cc%15c%16ccc-5c2c%16c2c5c%16c%17c(c(c46)c7c9c%17c4c%10c%11c%13c4c%16c%14c%152)C513)C%12)C8,5.31,-5.5,-3.6,-5.9,-3.9,,80.0,1:2,,conventional,,PEDOT:PSS/WO₃,,
73777,10.1002/ente.202100474,CCCCCCCCC(CCCCCCCC)n1c2ccccc2c2ccc(-c3ccc(-c4ccc(-c5cccs5)c5nsnc45)s3)cc21,COC(=O)CCCC1(c2ccccc2)C23c4c5ccc6c7cc8c9c%10c(cc%11cc%12c%13c%14c(cc%15c%16ccc-5c2c%16c2c5c%16c%17c(c(c46)c7c9c%17c4c%10c%11c%13c4c%16c%14c%152)C513)C%12)C8,5.31,-5.5,-3.6,-5.9,-3.9,,80.0,1:2,,conventional,,WO3/PEDOT:PSS,,
73778,10.1002/ente.202100474,CCCCCCCCC(CCCCCCCC)n1c2ccccc2c2ccc(-c3ccc(-c4ccc(-c5cccs5)c5nsnc45)s3)cc21,COC(=O)CCCC1(c2ccccc2)C23c4c5ccc6c7cc8c9c%10c(cc%11cc%12c%13c%14c(cc%15c%16ccc-5c2c%16c2c5c%16c%17c(c(c46)c7c9c%17c4c%10c%11c%13c4c%16c%14c%152)C513)C%12)C8,5.89,-5.5,-3.6,-5.9,-3.9,,80.0,1:2,,conventional,,WO3/PEDOT:PSS/WO3,,
73836,10.1002/marc.202200432,COC(=O)C(C)(C)c1cc(C)cc(-c2sc3c4sc5cc(/C=C6/C(=O)c7cc(F)cc(c7)C(=O)/C6=C\c6cc(C(C)(C)C(=O)OC)c(-c7cc(C)cc(C(C)(C)C(=O)OC)c7)s6)sc5c4c(C(C)(C)C(=O)OC)ccc2-3)c1,CCCCCCCCCc1c(/C=C2\C(=O)c3cc(Cl)c(Cl)cc3C2=C(C#N)C#N)sc2c1sc1c3c4nsnc4c4c5sc6c(CCC)c(/C=C7\C(=O)c8cc(Cl)c(Cl)cc8C7=C(C#N)C#N)sc6c5n(CC(CCCC)CCCCCC)c4c3n(CC(CCCC)CCCCCC)c21,13.52,-5.56,-3.65,-5.66,-4.14,,,,,inverted,ZnO,MoO3,,
73837,10.1002/marc.202200432,COC(=O)C(C)(C)c1cc(C)cc(-c2sc3c4sc5cc(/C=C6/C(=O)c7cc(F)cc(c7)C(=O)/C6=C\c6cc(C(C)(C)C(=O)OC)c(-c7cc(C)cc(C(C)(C)C(=O)OC)c7)s6)sc5c4c(C(C)(C)C(=O)OC)ccc2-3)c1,CCCCCCCCCc1c(/C=C2\C(=O)c3cc(Cl)c(Cl)cc3C2=C(C#N)C#N)sc2c1sc1c3c4nsnc4c4c5sc6c(CCC)c(/C=C7\C(=O)c8cc(Cl)c(Cl)cc8C7=C(C#N)C#N)sc6c5n(CC(CCCC)CCCCCC)c4c3n(CC(CCCC)CCCCCC)c21,15.24,-5.56,-3.65,-5.66,-4.14,,,,,inverted,ZnO,MoO3,,
73892,10.1002/smll.202104451,CCCCC(CC)Cc1sc(CC(CC)CCCC)c2c1C(=O)c1c(-c3cccs3)sc(-c3ccc(-c4cc5c(-c6ccc([Si](CCC)(CCC)CCC)s6)c6sccc6c(-c6ccc([Si](CCC)(CCC)CCC)s6)c5s4)s3)c1C2=O,CCCCCCc1ccc(C2(c3ccc(CCCCCC)s3)c3cc4c(cc3-c3sc5cc(/C=C6\C(=O)c7cc(F)c(F)cc7C6=C(C#N)C#N)sc5c32)C(c2ccc(CCCCCC)s2)(c2ccc(CCCCCC)s2)c2c-4sc3cc(/C=C4\C(=O)c5cc(F)c(F)cc5C4=C(C#N)C#N)sc23)s1,10.35,-5.35,-3.67,-5.75,-4.07,,100.0,,,conventional,PDINO,PEDOT:PSS,,DIO
74002,10.1002/solr.202200871,COC(=O)C(C)(C)c1cc(C)cc(-c2sc3c4sc5cc(/C=C6/C(=O)c7cc(F)cc(c7)C(=O)/C6=C\c6cc(C(C)(C)C(=O)OC)c(-c7cc(C)cc(C(C)(C)C(=O)OC)c7)s6)sc5c4c(C(C)(C)C(=O)OC)ccc2-3)c1,CCCCCCCCCCCc1c(/C=C2\C(=O)c3cc(F)c(F)cc3C2=C(C#N)C#N)sc2c1sc1c3c4nsnc4c4c5sc6c(CCCCCCCCCCC)c(/C=C7\C(=O)c8cc(F)c(F)cc8C7=C(C#N)C#N)sc6c5n(CC(CC)CCCC)c4c3n(CC(CC)CCCC)c21,15.3,-5.56,-3.65,-5.65,-4.09,,,,,inverted,ZnO,,,
74003,10.1002/solr.202200871,COC(=O)C(C)(C)c1cc(C)cc(-c2sc3c4sc5cc(/C=C6/C(=O)c7cc(F)cc(c7)C(=O)/C6=C\c6cc(C(C)(C)C(=O)OC)c(-c7cc(C)cc(C(C)(C)C(=O)OC)c7)s6)sc5c4c(C(C)(C)C(=O)OC)ccc2-3)c1,CCCCCCCCCCCc1c(/C=C2\C(=O)c3cc(F)c(F)cc3C2=C(C#N)C#N)sc2c1sc1c3c4nsnc4c4c5sc6c(CCCCCCCCCCC)c(/C=C7\C(=O)c8cc(F)c(F)cc8C7=C(C#N)C#N)sc6c5n(CC(CC)CCCC)c4c3n(CC(CC)CCCC)c21,16.47,-5.56,-3.65,-5.65,-4.09,,,,,inverted,ZnO-P,,,
74017,10.1002/solr.202400483,COC(=O)C(C)(C)c1cc(C)cc(-c2sc3c4sc5cc(/C=C6/C(=O)c7cc(F)cc(c7)C(=O)/C6=C\c6cc(C(C)(C)C(=O)OC)c(-c7cc(C)cc(C(C)(C)C(=O)OC)c7)s6)sc5c4c(C(C)(C)C(=O)OC)ccc2-3)c1,CCCCCCCCCc1c(C=C2C(=O)c3cc(Cl)c(Cl)cc3C2=C(C#N)C#N)sc2c1sc1c3c4nsnc4c4c5sc6c(CCCCCCCCC)c(C=C7C(=O)c8cc(Cl)c(Cl)cc8C7=C(C#N)C#N)sc6c5n(CC(CCCC)CCCCCC)c4c3n(CC(CCCC)CCCCCC)c21,17.42,-5.56,-3.65,-5.68,-3.9,140.0,,,,conventional,PNDIT-F3N,PEDOT:PSS,,
74032,10.1007/s10876-022-02368-6,CCCCCCc1ccsc1,CCCCC(=O)OCC1(c2ccccc2)c2cccc3cccc4cccc5cccc6cccc1c6c-5c-4c-3c2,1.32,-5.01,-3.12,-6.1,-3.7,,150.0,,,,LiF,WO3-PEDOT:PSS,o-DCB,
74033,10.1007/s10876-022-02368-6,CCCCCCc1ccsc1,CCCCC(=O)OCC1(c2ccccc2)c2cccc3cccc4cccc5cccc6cccc1c6c-5c-4c-3c2,3.12,-5.01,-3.12,-6.1,-3.7,,150.0,,,,LiF,WO3-PEDOT:PSS,o-DCB,
74034,10.1007/s10876-022-02368-6,CCCCCCc1ccsc1,CCCCC(=O)OCC1(c2ccccc2)c2cccc3cccc4cccc5cccc6cccc1c6c-5c-4c-3c2,7.81,-5.01,-3.12,-6.1,-3.7,,150.0,,,,LiF,WO3-PEDOT:PSS,o-DCB,
74035,10.1007/s10876-022-02368-6,CCCCCCc1ccsc1,CCCCC(=O)OCC1(c2ccccc2)c2cccc3cccc4cccc5cccc6cccc1c6c-5c-4c-3c2,3.03,-5.01,-3.12,-6.1,-3.7,,,,,,,,,
74036,10.1007/s10876-022-02368-6,CCCCCCc1ccsc1,CCCCC(=O)OCC1(c2ccccc2)c2cccc3cccc4cccc5cccc6cccc1c6c-5c-4c-3c2,4.41,-5.01,-3.12,-6.1,-3.7,,,,,,,,,
74037,10.1007/s10876-022-02368-6,CCCCCCc1ccsc1,CCCCC(=O)OCC1(c2ccccc2)c2cccc3cccc4cccc5cccc6cccc1c6c-5c-4c-3c2,2.96,-5.01,-3.12,-6.1,-3.7,,,,,,,,,
74038,10.1007/s10876-022-02368-6,CCCCCCc1ccsc1,CCCCC(=O)OCC1(c2ccccc2)c2cccc3cccc4cccc5cccc6cccc1c6c-5c-4c-3c2,0.34,-5.01,-3.12,-6.1,-3.7,,,,,,,,,
74039,10.1007/s10876-022-02368-6,CCCCCCc1ccsc1,CCCCC(=O)OCC1(c2ccccc2)c2cccc3cccc4cccc5cccc6cccc1c6c-5c-4c-3c2,1.34,-5.01,-3.12,-6.1,-3.7,,,,,,,,,
74040,10.1007/s10876-022-02368-6,CCCCCCc1ccsc1,CCCCC(=O)OCC1(c2ccccc2)c2cccc3cccc4cccc5cccc6cccc1c6c-5c-4c-3c2,7.81,-5.01,-3.12,-6.1,-3.7,,,,,,,,,
74046,10.1007/s11051-023-05787-2,COC(=O)C(C)(C)c1cc(C)cc(-c2sc3c4sc5cc(/C=C6/C(=O)c7cc(F)cc(c7)C(=O)/C6=C\c6cc(C(C)(C)C(=O)OC)c(-c7cc(C)cc(C(C)(C)C(=O)OC)c7)s6)sc5c4c(C(C)(C)C(=O)OC)ccc2-3)c1,CCCCCCCCCCCc1c(/C=C2\C(=O)c3cc(F)c(F)cc3C2=C(C#N)C#N)sc2c1sc1c3c4nsnc4c4c5sc6c(CCCCCCCCCCC)c(/C=C7\C(=O)c8cc(F)c(F)cc8C7=C(C#N)C#N)sc6c5n(CC(CC)CCCC)c4c3n(CC(CC)CCCC)c21,15.01,-5.56,-3.65,-5.65,-4.09,,,1:1.20:0,,conventional,PFN-Br,PEDOT:PSS,,
74059,10.1016/j.cap.2021.02.014,CCCCC(CC)COC(=O)c1sc2c(-c3cc4c(OCC(CC)CCCC)c5sccc5c(OCC(CC)CCCC)c4s3)scc2c1F,COC(=O)CCCC1(c2ccccc2)C23c4c5ccc6c7cc8c9c%10c(cc%11cc%12c%13c%14c(cc%15c%16ccc-5c2c%16c2c5c%16c%17c(c(c46)c7c9c%17c4c%10c%11c%13c4c%16c%14c%152)C513)C%12)C8,3.34,-5.19,-3.43,-5.9,-3.9,100.0,,1:1.5,,inverted,ZnO,MoO3,chlorobenzene,DIO
74060,10.1016/j.cap.2021.02.014,CCCCC(CC)COC(=O)c1sc2c(-c3cc4c(OCC(CC)CCCC)c5sccc5c(OCC(CC)CCCC)c4s3)scc2c1F,COC(=O)CCCC1(c2ccccc2)C23c4c5ccc6c7cc8c9c%10c(cc%11cc%12c%13c%14c(cc%15c%16ccc-5c2c%16c2c5c%16c%17c(c(c46)c7c9c%17c4c%10c%11c%13c4c%16c%14c%152)C513)C%12)C8,7.73,-5.19,-3.43,-5.9,-3.9,100.0,,1:1.5,,inverted,ZnO,MoO3,chlorobenzene,DIO
74061,10.1016/j.cap.2021.02.014,CCCCC(CC)COC(=O)c1sc2c(-c3cc4c(OCC(CC)CCCC)c5sccc5c(OCC(CC)CCCC)c4s3)scc2c1F,COC(=O)CCCC1(c2ccccc2)C23c4c5ccc6c7cc8c9c%10c(cc%11cc%12c%13c%14c(cc%15c%16ccc-5c2c%16c2c5c%16c%17c(c(c46)c7c9c%17c4c%10c%11c%13c4c%16c%14c%152)C513)C%12)C8,7.96,-5.19,-3.43,-5.9,-3.9,100.0,,1:1.5,,inverted,ZnO,MoO3,chlorobenzene,DIO
74084,10.1016/j.cclet.2019.10.029,CCCCC(CC)COC(=O)c1sc2csc(-c3cc4c(-c5ccc(CC(CC)CCCC)s5)c5sccc5c(-c5ccc(CC(CC)CCCC)s5)c4s3)c2c1F,CCCCCCc1ccc(C2(c3ccc(CCCCCC)cc3)c3cc4c(cc3-c3sc(-c5sc(/C=C6\C(=O)c7cc(F)c(F)cc7C6=C(C#N)C#N)cc5OCC(CC)CCCC)cc32)C(c2ccc(CCCCCC)cc2)(c2ccc(CCCCCC)cc2)c2cc(-c3scc(/C=C5/C(=O)c6cc(F)c(F)cc6C5=C(C#N)C#N)c3OCC(CC)CCCC)sc2-4)cc1,11.46,-5.21,-3.6,-5.44,-4.19,,,1:1:0,,,,,,
74087,10.1016/j.cclet.2020.08.051,CCCCCCCCC(CCCCCC)COc1cnc2c(-c3cccs3)c(F)c(F)cc2n1,CCCCCCC1(CCCCCC)c2cc3c(cc2-c2sc(/C=C4\C(=O)c5ccccc5C4=C(C#N)C#N)cc21)C(CCCCCC)(CCCCCC)c1cc(/C=C2\C(=O)c4ccccc4C2=C(C#N)C#N)sc1-3,9.43,-5.54,-2.92,-5.69,-3.91,,,1:1,,,,,,
74088,10.1016/j.cclet.2020.08.051,CCCCCCCCC(CCCCCC)COc1cnc2c(-c3cccs3)c(F)c(F)cc2n1,CCCCCCC1(CCCCCC)c2cc3c(cc2-c2sc(/C=C4\C(=O)c5ccccc5C4=C(C#N)C#N)cc21)C(CCCCCC)(CCCCCC)c1cc(/C=C2\C(=O)c4ccccc4C2=C(C#N)C#N)sc1-3,11.8,-5.54,-2.92,-5.69,-3.91,,,1:1,,,,,,
74089,10.1016/j.cclet.2020.08.051,CCCCCCCCC(CCCCCC)COc1cnc2c(-c3cccs3)c(F)c(F)cc2n1,CCCCCCC1(CCCCCC)c2cc3c(cc2-c2sc(/C=C4\C(=O)c5cc(F)ccc5C4=C(C#N)C#N)cc21)C(CCCCCC)(CCCCCC)c1cc(/C=C2\C(=O)c4cc(F)ccc4C2=C(C#N)C#N)sc1-3,11.98,-5.54,-2.92,-5.75,-3.95,,,1:1,,,,,,
74090,10.1016/j.cclet.2020.08.051,CCCCCCCCC(CCCCCC)COc1cnc2c(-c3cccs3)c(F)c(F)cc2n1,CCCCCCC1(CCCCCC)c2cc3c(cc2-c2sc(/C=C4\C(=O)c5cc(F)ccc5C4=C(C#N)C#N)cc21)C(CCCCCC)(CCCCCC)c1cc(/C=C2\C(=O)c4cc(F)ccc4C2=C(C#N)C#N)sc1-3,13.02,-5.54,-2.92,-5.75,-3.95,,,1:1,,,,,,
74091,10.1016/j.cclet.2020.08.051,CCCCCCCCC(CCCCCC)COc1cnc2c(-c3cccs3)c(F)c(F)cc2n1,CCCCCCc1ccc(C2(c3ccc(CCCCCC)cc3)c3cc4c(cc3-c3sc(/C=C5\C(=O)c6cc(F)c(F)cc6C5=C(C#N)C#N)cc32)C(c2ccc(CCCCCC)cc2)(c2ccc(CCCCCC)cc2)c2cc(/C=C3\C(=O)c5cc(F)c(F)cc5C3=C(C#N)C#N)sc2-4)cc1,9.52,-5.54,-2.92,-5.73,-3.93,,,1:1,,,,,,
74092,10.1016/j.cclet.2020.08.051,CCCCCCCCC(CCCCCC)COc1cnc2c(-c3cccs3)c(F)c(F)cc2n1,CCCCCCc1ccc(C2(c3ccc(CCCCCC)cc3)c3cc4c(cc3-c3sc(/C=C5\C(=O)c6cc(F)c(F)cc6C5=C(C#N)C#N)cc32)C(c2ccc(CCCCCC)cc2)(c2ccc(CCCCCC)cc2)c2cc(/C=C3\C(=O)c5cc(F)c(F)cc5C3=C(C#N)C#N)sc2-4)cc1,11.1,-5.54,-2.92,-5.73,-3.93,,,1:1,,,,,,
74108,10.1016/j.cej.2022.135182,CCCCCCCCc1cc(-c2c(-c3cccs3)sc3c(-c4cc(CCCCCCCC)c(CCCCCCCC)s4)c(-c4ccc(-c5cccc6nsnc56)s4)sc23)sc1CCCCCCCC,CCCCCCCCCc1c(C=C2C(=O)c3cc(Cl)c(Cl)cc3C2=C(C#N)C#N)sc2c1sc1c3c4nsnc4c4c5sc6c(CCCCCCCCC)c(C=C7C(=O)c8cc(Cl)c(Cl)cc8C7=C(C#N)C#N)sc6c5n(CC(CCCC)CCCCCC)c4c3n(CC(CCCC)CCCCCC)c21,12.2,,,-5.68,-3.9,100.0,95.0,1.0:1.2,,conventional,Phen-NaDPO,PEDOT:PSS,chloroform,
74110,10.1016/j.cej.2022.135894,CCCCC(CC)Cc1ccc(-c2c3cc(-c4ccc(-c5sc(-c6cccs6)c6c5C(=O)c5c(CC(CC)CCCC)sc(CC(CC)CCCC)c5C6=O)s4)sc3c(-c3ccc(CC(CC)CCCC)s3)c3ccsc23)s1,CCCCCCc1ccc(C2(c3ccc(CCCCCC)cc3)c3cc4c(cc3-c3sc5cc(C=C6C(=O)c7ccccc7C6=C(C#N)C#N)sc5c32)C(c2ccc(CCCCCC)cc2)(c2ccc(CCCCCC)cc2)c2c-4sc3cc(C=C4C(=O)c5ccccc5C4=C(C#N)C#N)sc23)cc1,0.12,-5.33,-3.48,-5.576,-3.916,,,,,,,,,
74111,10.1016/j.cej.2022.135894,CCCCC(CC)Cc1ccc(-c2c3cc(-c4ccc(-c5sc(-c6cccs6)c6c5C(=O)c5c(CC(CC)CCCC)sc(CC(CC)CCCC)c5C6=O)s4)sc3c(-c3ccc(CC(CC)CCCC)s3)c3ccsc23)s1,CCCCCCc1ccc(C2(c3ccc(CCCCCC)cc3)c3cc4c(cc3-c3sc5cc(C=C6C(=O)c7ccccc7C6=C(C#N)C#N)sc5c32)C(c2ccc(CCCCCC)cc2)(c2ccc(CCCCCC)cc2)c2c-4sc3cc(C=C4C(=O)c5ccccc5C4=C(C#N)C#N)sc23)cc1,4.79,-5.33,-3.48,-5.576,-3.916,100.0,130.0,1:1,,conventional,NEN,,,
74112,10.1016/j.cej.2022.135894,CCCCC(CC)Cc1ccc(-c2c3cc(-c4ccc(-c5sc(-c6cccs6)c6c5C(=O)c5c(CC(CC)CCCC)sc(CC(CC)CCCC)c5C6=O)s4)sc3c(-c3ccc(CC(CC)CCCC)s3)c3ccsc23)s1,CCCCCCc1ccc(C2(c3ccc(CCCCCC)cc3)c3cc4c(cc3-c3sc5cc(C=C6C(=O)c7ccccc7C6=C(C#N)C#N)sc5c32)C(c2ccc(CCCCCC)cc2)(c2ccc(CCCCCC)cc2)c2c-4sc3cc(C=C4C(=O)c5ccccc5C4=C(C#N)C#N)sc23)cc1,10.33,-5.33,-3.48,-5.576,-3.916,100.0,130.0,1:1,,conventional,NTA,,,
74113,10.1016/j.cej.2022.135894,CCCCC(CC)Cc1ccc(-c2c3cc(-c4ccc(-c5sc(-c6cccs6)c6c5C(=O)c5c(CC(CC)CCCC)sc(CC(CC)CCCC)c5C6=O)s4)sc3c(-c3ccc(CC(CC)CCCC)s3)c3ccsc23)s1,CCCCCCc1ccc(C2(c3ccc(CCCCCC)cc3)c3cc4c(cc3-c3sc5cc(C=C6C(=O)c7ccccc7C6=C(C#N)C#N)sc5c32)C(c2ccc(CCCCCC)cc2)(c2ccc(CCCCCC)cc2)c2c-4sc3cc(C=C4C(=O)c5ccccc5C4=C(C#N)C#N)sc23)cc1,9.63,-5.33,-3.48,-5.576,-3.916,100.0,130.0,1:1,,conventional,PDINO,,,
74114,10.1016/j.cej.2022.135894,COC(=O)C(C)(C)c1cc(C)cc(-c2sc3c4sc5cc(/C=C6/C(=O)c7cc(F)cc(c7)C(=O)/C6=C\c6cc(C(C)(C)C(=O)OC)c(-c7cc(C)cc(C(C)(C)C(=O)OC)c7)s6)sc5c4c(C(C)(C)C(=O)OC)ccc2-3)c1,CCCCCCCCCCCc1c(/C=C2\C(=O)c3cc(F)c(F)cc3C2=C(C#N)C#N)sc2c1sc1c3c4nsnc4c4c5sc6c(CCCCCCCCCCC)c(/C=C7\C(=O)c8cc(F)c(F)cc8C7=C(C#N)C#N)sc6c5n(CC(CC)CCCC)c4c3n(CC(CC)CCCC)c21,0.79,-5.56,-3.65,-5.65,-4.09,100.0,,1:1.2,0.5% v/v,conventional,,,,
74115,10.1016/j.cej.2022.135894,COC(=O)C(C)(C)c1cc(C)cc(-c2sc3c4sc5cc(/C=C6/C(=O)c7cc(F)cc(c7)C(=O)/C6=C\c6cc(C(C)(C)C(=O)OC)c(-c7cc(C)cc(C(C)(C)C(=O)OC)c7)s6)sc5c4c(C(C)(C)C(=O)OC)ccc2-3)c1,CCCCCCCCCCCc1c(/C=C2\C(=O)c3cc(F)c(F)cc3C2=C(C#N)C#N)sc2c1sc1c3c4nsnc4c4c5sc6c(CCCCCCCCCCC)c(/C=C7\C(=O)c8cc(F)c(F)cc8C7=C(C#N)C#N)sc6c5n(CC(CC)CCCC)c4c3n(CC(CC)CCCC)c21,1.18,-5.56,-3.65,-5.65,-4.09,100.0,,1:1.2,0.5% v/v,conventional,NEN,,,
74116,10.1016/j.cej.2022.135894,COC(=O)C(C)(C)c1cc(C)cc(-c2sc3c4sc5cc(/C=C6/C(=O)c7cc(F)cc(c7)C(=O)/C6=C\c6cc(C(C)(C)C(=O)OC)c(-c7cc(C)cc(C(C)(C)C(=O)OC)c7)s6)sc5c4c(C(C)(C)C(=O)OC)ccc2-3)c1,CCCCCCCCCCCc1c(/C=C2\C(=O)c3cc(F)c(F)cc3C2=C(C#N)C#N)sc2c1sc1c3c4nsnc4c4c5sc6c(CCCCCCCCCCC)c(/C=C7\C(=O)c8cc(F)c(F)cc8C7=C(C#N)C#N)sc6c5n(CC(CC)CCCC)c4c3n(CC(CC)CCCC)c21,16.86,-5.56,-3.65,-5.65,-4.09,100.0,,1:1.2,0.5% v/v,conventional,NTA,,,
74117,10.1016/j.cej.2022.135894,COC(=O)C(C)(C)c1cc(C)cc(-c2sc3c4sc5cc(/C=C6/C(=O)c7cc(F)cc(c7)C(=O)/C6=C\c6cc(C(C)(C)C(=O)OC)c(-c7cc(C)cc(C(C)(C)C(=O)OC)c7)s6)sc5c4c(C(C)(C)C(=O)OC)ccc2-3)c1,CCCCCCCCCCCc1c(/C=C2\C(=O)c3cc(F)c(F)cc3C2=C(C#N)C#N)sc2c1sc1c3c4nsnc4c4c5sc6c(CCCCCCCCCCC)c(/C=C7\C(=O)c8cc(F)c(F)cc8C7=C(C#N)C#N)sc6c5n(CC(CC)CCCC)c4c3n(CC(CC)CCCC)c21,15.42,-5.56,-3.65,-5.65,-4.09,100.0,,1:1.2,0.5% v/v,conventional,PDINO,,,
74126,10.1016/j.cej.2022.137621,COC(=O)C(C)(C)c1cc(C)cc(-c2sc3c4sc5cc(/C=C6/C(=O)c7cc(F)cc(c7)C(=O)/C6=C\c6cc(C(C)(C)C(=O)OC)c(-c7cc(C)cc(C(C)(C)C(=O)OC)c7)s6)sc5c4c(C(C)(C)C(=O)OC)ccc2-3)c1,CCCCCCCCCCCc1c(/C=C2\C(=O)c3cc(Cl)c(Cl)cc3C2=C(C#N)C#N)sc2c1sc1c3c4nsnc4c4c5sc6c(CCCCCCCCCCC)c(/C=C7\C(=O)c8cc(Cl)c(Cl)cc8C7=C(C#N)C#N)sc6c5n(CC(CC)CCCC)c4c3n(CC(CC)CCCC)c21,15.1,-5.56,-3.65,-5.72,-4.16,,100.0,1:1.5,0.5% v/v,inverted,,,chlorobenzene:chloroform,
74134,10.1016/j.cej.2022.138018,CCCCC(CC)COC(=O)c1sc2csc(-c3cc4c(-c5ccc(CC(CC)CCCC)s5)c5sccc5c(-c5ccc(CC(CC)CCCC)s5)c4s3)c2c1F,CCCCCCc1ccc(C2(c3ccc(CCCCCC)cc3)c3cc4c(cc3-c3sc(-c5sc(/C=C6\C(=O)c7cc(F)c(F)cc7C6=C(C#N)C#N)cc5OCC(CC)CCCC)cc32)C(c2ccc(CCCCCC)cc2)(c2ccc(CCCCCC)cc2)c2cc(-c3scc(/C=C5/C(=O)c6cc(F)c(F)cc6C5=C(C#N)C#N)c3OCC(CC)CCCC)sc2-4)cc1,9.21,-5.21,-3.6,-5.44,-4.19,,,,,inverted,ZnO,MoO3,,
74135,10.1016/j.cej.2022.138018,CCCCC(CC)COC(=O)c1sc2csc(-c3cc4c(-c5ccc(CC(CC)CCCC)s5)c5sccc5c(-c5ccc(CC(CC)CCCC)s5)c4s3)c2c1F,CCCCCCc1ccc(C2(c3ccc(CCCCCC)cc3)c3cc4c(cc3-c3sc(-c5sc(/C=C6\C(=O)c7cc(F)c(F)cc7C6=C(C#N)C#N)cc5OCC(CC)CCCC)cc32)C(c2ccc(CCCCCC)cc2)(c2ccc(CCCCCC)cc2)c2cc(-c3scc(/C=C5/C(=O)c6cc(F)c(F)cc6C5=C(C#N)C#N)c3OCC(CC)CCCC)sc2-4)cc1,10.48,-5.21,-3.6,-5.44,-4.19,,,1:1.5,,inverted,ZnO,MoO3,,
74136,10.1016/j.cej.2022.138018,CCCCC(CC)COC(=O)c1sc2csc(-c3cc4c(-c5ccc(CC(CC)CCCC)s5)c5sccc5c(-c5ccc(CC(CC)CCCC)s5)c4s3)c2c1F,CCCCCCc1ccc(C2(c3ccc(CCCCCC)cc3)c3cc4c(cc3-c3sc(-c5sc(/C=C6\C(=O)c7cc(F)c(F)cc7C6=C(C#N)C#N)cc5OCC(CC)CCCC)cc32)C(c2ccc(CCCCCC)cc2)(c2ccc(CCCCCC)cc2)c2cc(-c3scc(/C=C5/C(=O)c6cc(F)c(F)cc6C5=C(C#N)C#N)c3OCC(CC)CCCC)sc2-4)cc1,11.47,-5.21,-3.6,-5.44,-4.19,,,,,inverted,ZnO,MoO3,,
74137,10.1016/j.cej.2022.138018,CCCCC(CC)COC(=O)c1sc2csc(-c3cc4c(-c5ccc(CC(CC)CCCC)s5)c5sccc5c(-c5ccc(CC(CC)CCCC)s5)c4s3)c2c1F,CCCCCCc1ccc(C2(c3ccc(CCCCCC)cc3)c3cc4c(cc3-c3sc(-c5sc(/C=C6\C(=O)c7cc(F)c(F)cc7C6=C(C#N)C#N)cc5OCC(CC)CCCC)cc32)C(c2ccc(CCCCCC)cc2)(c2ccc(CCCCCC)cc2)c2cc(-c3scc(/C=C5/C(=O)c6cc(F)c(F)cc6C5=C(C#N)C#N)c3OCC(CC)CCCC)sc2-4)cc1,10.54,-5.21,-3.6,-5.44,-4.19,,,,,inverted,ZnO,MoO3,,
74138,10.1016/j.cej.2022.138018,CCCCC(CC)COC(=O)c1sc2csc(-c3cc4c(-c5ccc(CC(CC)CCCC)s5)c5sccc5c(-c5ccc(CC(CC)CCCC)s5)c4s3)c2c1F,COC(=O)CCCC1(c2ccccc2)C23c4c5ccc6c7cc8c9c%10c(cc%11cc%12c%13c%14c(cc%15c%16ccc-5c2c%16c2c5c%16c%17c(c(c46)c7c9c%17c4c%10c%11c%13c4c%16c%14c%152)C513)C%12)C8,9.18,-5.21,-3.6,-5.9,-3.9,,,1:1.5,,inverted,ZnO,MoO3,,
74139,10.1016/j.cej.2022.138018,CCCCC(CC)COC(=O)c1sc2csc(-c3cc4c(-c5ccc(CC(CC)CCCC)s5)c5sccc5c(-c5ccc(CC(CC)CCCC)s5)c4s3)c2c1F,COC(=O)CCCC1(c2ccccc2)C23c4c5ccc6c7cc8c9c%10c(cc%11cc%12c%13c%14c(cc%15c%16ccc-5c2c%16c2c5c%16c%17c(c(c46)c7c9c%17c4c%10c%11c%13c4c%16c%14c%152)C513)C%12)C8,9.0,-5.21,-3.6,-5.9,-3.9,,,1:1.5,,inverted,ZnO,MoO3,,
74140,10.1016/j.cej.2022.138018,CCCCC(CC)COC(=O)c1sc2csc(-c3cc4c(-c5ccc(CC(CC)CCCC)s5)c5sccc5c(-c5ccc(CC(CC)CCCC)s5)c4s3)c2c1F,COC(=O)CCCC1(c2ccccc2)C23c4c5ccc6c7cc8c9c%10c(cc%11cc%12c%13c%14c(cc%15c%16ccc-5c2c%16c2c5c%16c%17c(c(c46)c7c9c%17c4c%10c%11c%13c4c%16c%14c%152)C513)C%12)C8,8.93,-5.21,-3.6,-5.9,-3.9,,,1:1.5,,inverted,ZnO,MoO3,,
74141,10.1016/j.cej.2022.138018,CCCCC(CC)COC(=O)c1sc2csc(-c3cc4c(-c5ccc(CC(CC)CCCC)s5)c5sccc5c(-c5ccc(CC(CC)CCCC)s5)c4s3)c2c1F,COC(=O)CCCC1(c2ccccc2)C23c4c5ccc6c7cc8c9c%10c(cc%11cc%12c%13c%14c(cc%15c%16ccc-5c2c%16c2c5c%16c%17c(c(c46)c7c9c%17c4c%10c%11c%13c4c%16c%14c%152)C513)C%12)C8,8.74,-5.21,-3.6,-5.9,-3.9,,,1:1.5,,inverted,ZnO,MoO3,,
74150,10.1016/j.cej.2023.143289,COC(=O)C(C)(C)c1cc(C)cc(-c2sc3c4sc5cc(/C=C6/C(=O)c7cc(F)cc(c7)C(=O)/C6=C\c6cc(C(C)(C)C(=O)OC)c(-c7cc(C)cc(C(C)(C)C(=O)OC)c7)s6)sc5c4c(C(C)(C)C(=O)OC)ccc2-3)c1,CCCCCCCCCCCc1c(/C=C2\C(=O)c3cc(F)c(F)cc3C2=C(C#N)C#N)sc2c1sc1c3c4nsnc4c4c5sc6c(CCCCCCCCCCC)c(/C=C7\C(=O)c8cc(F)c(F)cc8C7=C(C#N)C#N)sc6c5n(CC(CC)CCCC)c4c3n(CC(CC)CCCC)c21,15.03,-5.56,-3.65,-5.65,-4.09,113.0,,1:1.2,,inverted,ZnO,MoO3,chloroform,
74151,10.1016/j.cej.2023.143289,COC(=O)C(C)(C)c1cc(C)cc(-c2sc3c4sc5cc(/C=C6/C(=O)c7cc(F)cc(c7)C(=O)/C6=C\c6cc(C(C)(C)C(=O)OC)c(-c7cc(C)cc(C(C)(C)C(=O)OC)c7)s6)sc5c4c(C(C)(C)C(=O)OC)ccc2-3)c1,CCCCCCCCCCCc1c(/C=C2\C(=O)c3cc(F)c(F)cc3C2=C(C#N)C#N)sc2c1sc1c3c4nsnc4c4c5sc6c(CCCCCCCCCCC)c(/C=C7\C(=O)c8cc(F)c(F)cc8C7=C(C#N)C#N)sc6c5n(CC(CC)CCCC)c4c3n(CC(CC)CCCC)c21,15.62,-5.56,-3.65,-5.65,-4.09,113.0,110.0,1:1.2,0.5%,inverted,ZnO,MoO3,chloroform,CN
74152,10.1016/j.cej.2023.143289,COC(=O)C(C)(C)c1cc(C)cc(-c2sc3c4sc5cc(/C=C6/C(=O)c7cc(F)cc(c7)C(=O)/C6=C\c6cc(C(C)(C)C(=O)OC)c(-c7cc(C)cc(C(C)(C)C(=O)OC)c7)s6)sc5c4c(C(C)(C)C(=O)OC)ccc2-3)c1,CCCCCCCCCCCc1c(/C=C2\C(=O)c3cc(F)c(F)cc3C2=C(C#N)C#N)sc2c1sc1c3c4nsnc4c4c5sc6c(CCCCCCCCCCC)c(/C=C7\C(=O)c8cc(F)c(F)cc8C7=C(C#N)C#N)sc6c5n(CC(CC)CCCC)c4c3n(CC(CC)CCCC)c21,13.64,-5.56,-3.65,-5.65,-4.09,115.0,110.0,1:1.2,0.75%,inverted,ZnO,MoO3,chloroform,BCTA-3
74153,10.1016/j.cej.2023.143289,COC(=O)C(C)(C)c1cc(C)cc(-c2sc3c4sc5cc(/C=C6/C(=O)c7cc(F)cc(c7)C(=O)/C6=C\c6cc(C(C)(C)C(=O)OC)c(-c7cc(C)cc(C(C)(C)C(=O)OC)c7)s6)sc5c4c(C(C)(C)C(=O)OC)ccc2-3)c1,CCCCCCCCCCCc1c(/C=C2\C(=O)c3cc(F)c(F)cc3C2=C(C#N)C#N)sc2c1sc1c3c4nsnc4c4c5sc6c(CCCCCCCCCCC)c(/C=C7\C(=O)c8cc(F)c(F)cc8C7=C(C#N)C#N)sc6c5n(CC(CC)CCCC)c4c3n(CC(CC)CCCC)c21,15.59,-5.56,-3.65,-5.65,-4.09,118.0,110.0,1:1.2,0.5%,inverted,ZnO,MoO3,chloroform,BCTA-4
74154,10.1016/j.cej.2023.143289,COC(=O)C(C)(C)c1cc(C)cc(-c2sc3c4sc5cc(/C=C6/C(=O)c7cc(F)cc(c7)C(=O)/C6=C\c6cc(C(C)(C)C(=O)OC)c(-c7cc(C)cc(C(C)(C)C(=O)OC)c7)s6)sc5c4c(C(C)(C)C(=O)OC)ccc2-3)c1,CCCCCCCCCCCc1c(/C=C2\C(=O)c3cc(F)c(F)cc3C2=C(C#N)C#N)sc2c1sc1c3c4nsnc4c4c5sc6c(CCCCCCCCCCC)c(/C=C7\C(=O)c8cc(F)c(F)cc8C7=C(C#N)C#N)sc6c5n(CC(CC)CCCC)c4c3n(CC(CC)CCCC)c21,14.52,-5.56,-3.65,-5.65,-4.09,118.0,110.0,1:1.2,0.5%,inverted,ZnO,MoO3,chloroform,BCTA-5
74155,10.1016/j.cej.2023.143289,COC(=O)C(C)(C)c1cc(C)cc(-c2sc3c4sc5cc(/C=C6/C(=O)c7cc(F)cc(c7)C(=O)/C6=C\c6cc(C(C)(C)C(=O)OC)c(-c7cc(C)cc(C(C)(C)C(=O)OC)c7)s6)sc5c4c(C(C)(C)C(=O)OC)ccc2-3)c1,CCCCCCCCCCCc1c(/C=C2\C(=O)c3cc(F)c(F)cc3C2=C(C#N)C#N)sc2c1sc1c3c4nsnc4c4c5sc6c(CCCCCCCCCCC)c(/C=C7\C(=O)c8cc(F)c(F)cc8C7=C(C#N)C#N)sc6c5n(CC(CC)CCCC)c4c3n(CC(CC)CCCC)c21,12.3,-5.56,-3.65,-5.65,-4.09,120.0,110.0,1:1.2,0.5%,inverted,ZnO,MoO3,chloroform,BCTA-6
74156,10.1016/j.cej.2023.144186,CCCCCCC(CCCC)Cc1csc(-c2cc3c4nsnc4c4cc(-c5cc(CC(CCCC)CCCCCC)c(-c6cc7c(-c8cc(Cl)c(CC(CC)CCCC)s8)c8sccc8c(-c8cc(Cl)c(CC(CC)CCCC)s8)c7s6)s5)sc4c3s2)c1,CCCCCCCCCCCc1c(/C=C2\C(=O)c3ccccc3C2=C(C#N)C#N)sc2c1sc1c3c4nsnc4c4c5sc6c(CCCCCCCCCCC)c(/C=C7\C(=O)c8cc(-c9cccs9)ccc8C7=C(C#N)C#N)sc6c5n(CC(CCCCCCCC)CCCCCCCCCC)c4c3n(CC(CCCCCCCC)CCCCCCCCCC)c21,11.3,-5.51,-2.77,-5.68,-3.94,,,1:1.2,,conventional,PDIN,PEDOT:PSS,,
74157,10.1016/j.cej.2023.144186,COC(=O)C(C)(C)c1cc(C)cc(-c2sc3c4sc5cc(/C=C6/C(=O)c7cc(F)cc(c7)C(=O)/C6=C\c6cc(C(C)(C)C(=O)OC)c(-c7cc(C)cc(C(C)(C)C(=O)OC)c7)s6)sc5c4c(C(C)(C)C(=O)OC)ccc2-3)c1,CCCCCCCCCCCc1c(/C=C2\C(=O)c3ccccc3C2=C(C#N)C#N)sc2c1sc1c3c4nsnc4c4c5sc6c(CCCCCCCCCCC)c(/C=C7\C(=O)c8cc(-c9cccs9)ccc8C7=C(C#N)C#N)sc6c5n(CC(CCCCCCCC)CCCCCCCCCC)c4c3n(CC(CCCCCCCC)CCCCCCCCCC)c21,15.4,-5.56,-3.65,-5.68,-3.94,,,1:1.2,,conventional,PDIN,PEDOT:PSS,,
74159,10.1016/j.cej.2024.150414,COC(=O)C(C)(C)c1cc(C)cc(-c2sc3c4sc5cc(/C=C6/C(=O)c7cc(F)cc(c7)C(=O)/C6=C\c6cc(C(C)(C)C(=O)OC)c(-c7cc(C)cc(C(C)(C)C(=O)OC)c7)s6)sc5c4c(C(C)(C)C(=O)OC)ccc2-3)c1,CCCCCCCCCCCc1c(/C=C2\C(=O)c3cc(F)c(F)cc3C2=C(C#N)C#N)sc2c1sc1c3c4nsnc4c4c5sc6c(CCCCCCCCCCC)c(/C=C7\C(=O)c8cc(F)c(F)cc8C7=C(C#N)C#N)sc6c5n(CC(CC)CCCC)c4c3n(CC(CC)CCCC)c21,16.03,-5.56,-3.65,-5.65,-4.09,,,,,conventional,PDINN,PEDOT:PSS,,
74162,10.1016/j.cej.2024.150414,COC(=O)C(C)(C)c1cc(C)cc(-c2sc3c4sc5cc(/C=C6/C(=O)c7cc(F)cc(c7)C(=O)/C6=C\c6cc(C(C)(C)C(=O)OC)c(-c7cc(C)cc(C(C)(C)C(=O)OC)c7)s6)sc5c4c(C(C)(C)C(=O)OC)ccc2-3)c1,CCCCCCCCCc1c(C=C2C(=O)c3cc(Cl)c(Cl)cc3C2=C(C#N)C#N)sc2c1sc1c3c4nsnc4c4c5sc6c(CCCCCCCCC)c(C=C7C(=O)c8cc(Cl)c(Cl)cc8C7=C(C#N)C#N)sc6c5n(CC(CCCC)CCCCCC)c4c3n(CC(CCCC)CCCCCC)c21,17.3,-5.56,-3.65,-5.68,-3.9,,,,,conventional,PDINN,PEDOT:PSS,,
74164,10.1016/j.colsurfa.2021.126685,CCCCCCc1ccsc1,CCCCC(=O)OCC1(c2ccccc2)c2cccc3cccc4cccc5cccc6cccc1c6c-5c-4c-3c2,1.41,-5.01,-3.12,-6.1,-3.7,,120.0,1:0.8,,inverted,TiO2,WO3,chlorobenzene,
74165,10.1016/j.colsurfa.2021.126685,CCCCCCc1ccsc1,CCCCC(=O)OCC1(c2ccccc2)c2cccc3cccc4cccc5cccc6cccc1c6c-5c-4c-3c2,2.12,-5.01,-3.12,-6.1,-3.7,,120.0,1:0.8,,inverted,TiO2,WO3,chlorobenzene,
74166,10.1016/j.colsurfa.2021.126685,CCCCCCc1ccsc1,CCCCC(=O)OCC1(c2ccccc2)c2cccc3cccc4cccc5cccc6cccc1c6c-5c-4c-3c2,1.78,-5.01,-3.12,-6.1,-3.7,,120.0,1:0.8,,inverted,TiO2,WO3,chlorobenzene,
74167,10.1016/j.colsurfa.2021.126685,CCCCCCc1ccsc1,CCCCC(=O)OCC1(c2ccccc2)c2cccc3cccc4cccc5cccc6cccc1c6c-5c-4c-3c2,1.55,-5.01,-3.12,-6.1,-3.7,,120.0,1:0.8,,inverted,TiO2,WO3,chlorobenzene,
74180,10.1016/j.cplett.2019.137078,CCCCCCc1ccsc1,CCCCC(=O)OCC1(c2ccccc2)c2cccc3cccc4cccc5cccc6cccc1c6c-5c-4c-3c2,2.18,-5.01,-3.12,-6.1,-3.7,,,,,,,,,
74181,10.1016/j.cplett.2019.137078,CCCCCCc1ccsc1,CCCCC(=O)OCC1(c2ccccc2)c2cccc3cccc4cccc5cccc6cccc1c6c-5c-4c-3c2,2.87,-5.01,-3.12,-6.1,-3.7,,150.0,,,,,,,
74193,10.1016/j.dyepig.2022.110911,CCCCC(CC)Cc1ccc(-c2c3cc(-c4ccc(-c5sc(-c6cccs6)c6c5C(=O)c5c(CC(CC)CCCC)sc(CC(CC)CCCC)c5C6=O)s4)sc3c(-c3ccc(CC(CC)CCCC)s3)c3ccsc23)s1,CCCCCCc1ccc(C2(c3ccc(CCCCCC)cc3)c3cc4c(cc3-c3sc5cc(C=C6C(=O)c7ccccc7C6=C(C#N)C#N)sc5c32)C(c2ccc(CCCCCC)cc2)(c2ccc(CCCCCC)cc2)c2c-4sc3cc(C=C4C(=O)c5ccccc5C4=C(C#N)C#N)sc23)cc1,9.04,-5.33,-3.48,-5.576,-3.916,,,,,,ONBN,,,
74194,10.1016/j.dyepig.2022.110911,CCCCC(CC)Cc1ccc(-c2c3cc(-c4ccc(-c5sc(-c6cccs6)c6c5C(=O)c5c(CC(CC)CCCC)sc(CC(CC)CCCC)c5C6=O)s4)sc3c(-c3ccc(CC(CC)CCCC)s3)c3ccsc23)s1,CCCCCCc1ccc(C2(c3ccc(CCCCCC)cc3)c3cc4c(cc3-c3sc5cc(C=C6C(=O)c7ccccc7C6=C(C#N)C#N)sc5c32)C(c2ccc(CCCCCC)cc2)(c2ccc(CCCCCC)cc2)c2c-4sc3cc(C=C4C(=O)c5ccccc5C4=C(C#N)C#N)sc23)cc1,10.38,-5.33,-3.48,-5.576,-3.916,,,,,,ONTN,,,
74195,10.1016/j.dyepig.2022.110911,CCCCC(CC)Cc1ccc(-c2c3cc(-c4ccc(-c5sc(-c6cccs6)c6c5C(=O)c5c(CC(CC)CCCC)sc(CC(CC)CCCC)c5C6=O)s4)sc3c(-c3ccc(CC(CC)CCCC)s3)c3ccsc23)s1,CCCCCCc1ccc(C2(c3ccc(CCCCCC)cc3)c3cc4c(cc3-c3sc5cc(C=C6C(=O)c7ccccc7C6=C(C#N)C#N)sc5c32)C(c2ccc(CCCCCC)cc2)(c2ccc(CCCCCC)cc2)c2c-4sc3cc(C=C4C(=O)c5ccccc5C4=C(C#N)C#N)sc23)cc1,10.21,-5.33,-3.48,-5.576,-3.916,,,,,,PDINO,,,
74196,10.1016/j.dyepig.2023.111657,CCCCC(CC)Cc1ccc(-c2c3cc(-c4ccc(-c5sc(-c6cccs6)c6c5C(=O)c5c(CC(CC)CCCC)sc(CC(CC)CCCC)c5C6=O)s4)sc3c(-c3ccc(CC(CC)CCCC)s3)c3ccsc23)s1,CCCCCCCCCCCCCCCCC1(CCCCCCCCCCCCCCCC)c2cc3c(cc2-c2sc(/C=C4\C(=O)c5ccccc5C4=C(C#N)C#N)cc21)C(CCCCCCCCCCCCCCCC)(CCCCCCCCCCCCCCCC)c1cc(/C=C2\C(=O)c4ccccc4C2=C(C#N)C#N)sc1-3,5.6,-5.33,-3.48,-5.885,-3.91,,,,,conventional,PDINO,PEDOT:PSS,o-DCB,
74215,10.1016/j.jechem.2020.04.048,CCCCCCc1ccsc1,CCCCCCCCC1(CCCCCCCC)c2cc3c(cc2-c2sc(-c4ccc(/C=C5\SC(=S)N(CC)C5=O)c5nsnc45)cc21)C(CCCCCCCC)(CCCCCCCC)c1cc(-c2ccc(/C=C4\SC(=S)N(CC)C4=O)c4nsnc24)sc1-3,4.6,-5.01,-3.12,-5.52,-3.89,,,1:1,,inverted,ZnO,MoO3,chlorobenzene,
