Repository: JiYiqaq/PCE-KA-GNN

# Data directory

- `raw/Active_Database.csv` is the immutable source dataset bundled under CC BY 4.0. Do not overwrite it with processed data.
- `processed/` is created and populated by the training pipeline. Generated `.pt` and `.pth` caches are intentionally ignored by Git because they can exceed GitHub's normal single-file limit.

See `../DATA_LICENSE.md` for provenance, license and checksum information.

File: data/processed/device_records.csv (part 130 of 250)
record_id,doi,donor_smiles,acceptor_smiles,pce,homo_d,lumo_d,homo_a,lumo_a,active_layer_thickness,annealing_temp,d_a_ratio,additive_ratio,device_type,etl_canonical,htl_canonical,solvent_canonical,additive_canonical
74216,10.1016/j.jechem.2020.04.048,CCCCCCc1ccsc1,CCCCCCCCC1(CCCCCCCC)c2cc3c(cc2-c2sc(-c4ccc(/C=C5\SC(=S)N(CC)C5=O)c5nsnc45)cc21)C(CCCCCCCC)(CCCCCCCC)c1cc(-c2ccc(/C=C4\SC(=S)N(CC)C4=O)c4nsnc24)sc1-3,4.24,-5.01,-3.12,-5.52,-3.89,,,1:1,,inverted,ZnO,MoO3,chlorobenzene:chloroform (90:10),
74217,10.1016/j.jechem.2020.04.048,CCCCCCc1ccsc1,CCCCCCCCC1(CCCCCCCC)c2cc3c(cc2-c2sc(-c4ccc(/C=C5\SC(=S)N(CC)C5=O)c5nsnc45)cc21)C(CCCCCCCC)(CCCCCCCC)c1cc(-c2ccc(/C=C4\SC(=S)N(CC)C4=O)c4nsnc24)sc1-3,7.09,-5.01,-3.12,-5.52,-3.89,,,1:1,,inverted,ZnO,MoO3,chlorobenzene:o-DCB (85:15),
74218,10.1016/j.jechem.2020.04.048,CCCCCCc1ccsc1,CCCCCCCCC1(CCCCCCCC)c2cc3c(cc2-c2sc(-c4ccc(/C=C5\SC(=S)N(CC)C5=O)c5nsnc45)cc21)C(CCCCCCCC)(CCCCCCCC)c1cc(-c2ccc(/C=C4\SC(=S)N(CC)C4=O)c4nsnc24)sc1-3,7.2,-5.01,-3.12,-5.52,-3.89,,,1:1,,inverted,ZnO,MoO3,chlorobenzene,
74219,10.1016/j.jechem.2020.04.048,CCCCCCc1ccsc1,CCCCCCCCC1(CCCCCCCC)c2cc3c(cc2-c2sc(-c4ccc(/C=C5\SC(=S)N(CC)C5=O)c5nsnc45)cc21)C(CCCCCCCC)(CCCCCCCC)c1cc(-c2ccc(/C=C4\SC(=S)N(CC)C4=O)c4nsnc24)sc1-3,5.32,-5.01,-3.12,-5.52,-3.89,,,1:1,,inverted,ZnO,MoO3,chlorobenzene,
74257,10.1016/j.joule.2024.06.010,COC(=O)C(C)(C)c1cc(C)cc(-c2sc3c4sc5cc(/C=C6/C(=O)c7cc(F)cc(c7)C(=O)/C6=C\c6cc(C(C)(C)C(=O)OC)c(-c7cc(C)cc(C(C)(C)C(=O)OC)c7)s6)sc5c4c(C(C)(C)C(=O)OC)ccc2-3)c1,C/C=C\c1ccc2c(c1)C(=O)/C(=C\c1sc3c(sc4c5c6nsnc6c6c7sc8c(CCCCCCCCCCC)c(/C=C9\C(=O)c%10cc(C)ccc%10C9=C(C#N)C#N)sc8c7n(C)c6c5n(C)c34)c1CCCCCCCCCCC)C2=C(C#N)C#N,17.3,-5.56,-3.65,,,,,1:1,,conventional,PNDIT-F3N,PEDOT:PSS,,
74287,10.1016/j.matlet.2024.136663,COC(=O)C(C)(C)c1cc(C)cc(-c2sc3c4sc5cc(/C=C6/C(=O)c7cc(F)cc(c7)C(=O)/C6=C\c6cc(C(C)(C)C(=O)OC)c(-c7cc(C)cc(C(C)(C)C(=O)OC)c7)s6)sc5c4c(C(C)(C)C(=O)OC)ccc2-3)c1,CCCCCCCCCCCc1c(/C=C2\C(=O)c3cc(F)c(F)cc3C2=C(C#N)C#N)sc2c1sc1c3c4nsnc4c4c5sc6c(CCCCCCCCCCC)c(/C=C7\C(=O)c8cc(F)c(F)cc8C7=C(C#N)C#N)sc6c5n(CC(CC)CCCC)c4c3n(CC(CC)CCCC)c21,14.8,-5.56,-3.65,-5.65,-4.09,,,1:1.2,,conventional,PDINN,PEDOT:PSS,chloroform,
74288,10.1016/j.matlet.2024.136663,COC(=O)C(C)(C)c1cc(C)cc(-c2sc3c4sc5cc(/C=C6/C(=O)c7cc(F)cc(c7)C(=O)/C6=C\c6cc(C(C)(C)C(=O)OC)c(-c7cc(C)cc(C(C)(C)C(=O)OC)c7)s6)sc5c4c(C(C)(C)C(=O)OC)ccc2-3)c1,CCCCCCCCCCCc1c(/C=C2\C(=O)c3cc(F)c(F)cc3C2=C(C#N)C#N)sc2c1sc1c3c4nsnc4c4c5sc6c(CCCCCCCCCCC)c(/C=C7\C(=O)c8cc(F)c(F)cc8C7=C(C#N)C#N)sc6c5n(CC(CC)CCCC)c4c3n(CC(CC)CCCC)c21,16.1,-5.56,-3.65,-5.65,-4.09,,,1:1.2,,conventional,PDINN,PEDOT:PSS,chloroform,CBX5
74294,10.1016/j.molstruc.2024.138027,COC(=O)C(C)(C)c1cc(C)cc(-c2sc3c4sc5cc(/C=C6/C(=O)c7cc(F)cc(c7)C(=O)/C6=C\c6cc(C(C)(C)C(=O)OC)c(-c7cc(C)cc(C(C)(C)C(=O)OC)c7)s6)sc5c4c(C(C)(C)C(=O)OC)ccc2-3)c1,CCCCCCCCCCCc1c(/C=C2\C(=O)c3cc(Cl)c(Cl)cc3C2=C(C#N)C#N)sc2c1sc1c3c4nsnc4c4c5sc6c(CCCCCCCCCCC)c(/C=C7\C(=O)c8cc(Cl)c(Cl)cc8C7=C(C#N)C#N)sc6c5n(CC(CC)CCCC)c4c3n(CC(CC)CCCC)c21,9.18,-5.56,-3.65,-5.72,-4.16,100.0,110.0,1:1.2,2% v/v,conventional,PFN,PEDOT:PSS,chlorobenzene,CN
74295,10.1016/j.molstruc.2024.138027,COC(=O)C(C)(C)c1cc(C)cc(-c2sc3c4sc5cc(/C=C6/C(=O)c7cc(F)cc(c7)C(=O)/C6=C\c6cc(C(C)(C)C(=O)OC)c(-c7cc(C)cc(C(C)(C)C(=O)OC)c7)s6)sc5c4c(C(C)(C)C(=O)OC)ccc2-3)c1,CCCCCCCCCCCc1c(/C=C2\C(=O)c3cc(Cl)c(Cl)cc3C2=C(C#N)C#N)sc2c1sc1c3c4nsnc4c4c5sc6c(CCCCCCCCCCC)c(/C=C7\C(=O)c8cc(Cl)c(Cl)cc8C7=C(C#N)C#N)sc6c5n(CC(CC)CCCC)c4c3n(CC(CC)CCCC)c21,10.8,-5.56,-3.65,-5.72,-4.16,100.0,110.0,1:1.2,1%,conventional,PFN,PEDOT:PSS,chlorobenzene,MoS2
74296,10.1016/j.molstruc.2024.138027,COC(=O)C(C)(C)c1cc(C)cc(-c2sc3c4sc5cc(/C=C6/C(=O)c7cc(F)cc(c7)C(=O)/C6=C\c6cc(C(C)(C)C(=O)OC)c(-c7cc(C)cc(C(C)(C)C(=O)OC)c7)s6)sc5c4c(C(C)(C)C(=O)OC)ccc2-3)c1,CCCCCCCCCCCc1c(/C=C2\C(=O)c3cc(Cl)c(Cl)cc3C2=C(C#N)C#N)sc2c1sc1c3c4nsnc4c4c5sc6c(CCCCCCCCCCC)c(/C=C7\C(=O)c8cc(Cl)c(Cl)cc8C7=C(C#N)C#N)sc6c5n(CC(CC)CCCC)c4c3n(CC(CC)CCCC)c21,9.76,-5.56,-3.65,-5.72,-4.16,100.0,110.0,1:1.2,2% v/v,conventional,PFN,PEDOT:PSS,chlorobenzene,MoS2
74297,10.1016/j.molstruc.2024.138027,COC(=O)C(C)(C)c1cc(C)cc(-c2sc3c4sc5cc(/C=C6/C(=O)c7cc(F)cc(c7)C(=O)/C6=C\c6cc(C(C)(C)C(=O)OC)c(-c7cc(C)cc(C(C)(C)C(=O)OC)c7)s6)sc5c4c(C(C)(C)C(=O)OC)ccc2-3)c1,CCCCCCCCCCCc1c(/C=C2\C(=O)c3cc(Cl)c(Cl)cc3C2=C(C#N)C#N)sc2c1sc1c3c4nsnc4c4c5sc6c(CCCCCCCCCCC)c(/C=C7\C(=O)c8cc(Cl)c(Cl)cc8C7=C(C#N)C#N)sc6c5n(CC(CC)CCCC)c4c3n(CC(CC)CCCC)c21,14.17,-5.56,-3.65,-5.72,-4.16,100.0,110.0,1:1.2,2% v/v,conventional,PFN,PEDOT:PSS,chlorobenzene,CN
74298,10.1016/j.molstruc.2024.138027,CCCCCCc1ccsc1,CCCCC(=O)OCC1(c2ccccc2)c2cccc3cccc4cccc5cccc6cccc1c6c-5c-4c-3c2,3.74,-5.01,-3.12,-6.1,-3.7,,,,,conventional,,PEDOT:PSS doped with MoS2,,
74299,10.1016/j.molstruc.2024.138027,CCCCC(CC)COC(=O)c1sc2c(-c3cc4c(OCC(CC)CCCC)c5sccc5c(OCC(CC)CCCC)c4s3)scc2c1F,COC(=O)CCCC1(c2ccccc2)C23c4c5ccc6c7cc8c9c%10c(cc%11cc%12c%13c%14c(cc%15c%16ccc-5c2c%16c2c5c%16c%17c(c(c46)c7c9c%17c4c%10c%11c%13c4c%16c%14c%152)C513)C%12)C8,7.26,-5.19,-3.43,-5.9,-3.9,,,,,,,MoS2,,
74302,10.1016/j.molstruc.2024.138027,CCCCC(CC)COC(=O)c1sc2c(-c3cc4c(OCC(CC)CCCC)c5sccc5c(OCC(CC)CCCC)c4s3)scc2c1F,COC(=O)CCCC1(c2ccccc2)C23c4c5ccc6c7cc8c9c%10c(cc%11cc%12c%13c%14c(cc%15c%16ccc-5c2c%16c2c5c%16c%17c(c(c46)c7c9c%17c4c%10c%11c%13c4c%16c%14c%152)C513)C%12)C8,8.11,-5.19,-3.43,-5.9,-3.9,,,,,inverted,ZnO,MoS2,,
74304,10.1016/j.molstruc.2024.138027,CCCCC(CC)COC(=O)c1sc2csc(-c3cc4c(-c5ccc(CC(CC)CCCC)s5)c5sccc5c(-c5ccc(CC(CC)CCCC)s5)c4s3)c2c1F,COC(=O)CCCC1(c2ccccc2)C23c4c5ccc6c7cc8c9c%10c(cc%11cc%12c%13c%14c(cc%15c%16ccc-5c2c%16c2c5c%16c%17c(c(c46)c7c9c%17c4c%10c%11c%13c4c%16c%14c%152)C513)C%12)C8,8.66,-5.21,-3.6,-5.9,-3.9,,,,,,,MoS2,,
74305,10.1016/j.molstruc.2024.138027,CCCCC(CC)COC(=O)c1sc2csc(-c3cc4c(-c5ccc(CC(CC)CCCC)s5)c5sccc5c(-c5ccc(CC(CC)CCCC)s5)c4s3)c2c1F,COC(=O)CCCC1(c2ccccc2)C23c4c5ccc6c7cc8c9c%10c(cc%11cc%12c%13c%14c(cc%15c%16ccc-5c2c%16c2c5c%16c%17c(c(c46)c7c9c%17c4c%10c%11c%13c4c%16c%14c%152)C513)C%12)C8,9.08,-5.21,-3.6,-5.9,-3.9,,,,,,MoS2,MoO3,,
74307,10.1016/j.mtchem.2022.101190,COC(=O)C(C)(C)c1cc(C)cc(-c2sc3c4sc5cc(/C=C6/C(=O)c7cc(F)cc(c7)C(=O)/C6=C\c6cc(C(C)(C)C(=O)OC)c(-c7cc(C)cc(C(C)(C)C(=O)OC)c7)s6)sc5c4c(C(C)(C)C(=O)OC)ccc2-3)c1,CCCCCCCCCCCc1c(/C=C2\C(=O)c3cc(F)c(F)cc3C2=C(C#N)C#N)sc2c1sc1c3c4nsnc4c4c5sc6c(CCCCCCCCCCC)c(/C=C7\C(=O)c8cc(F)c(F)cc8C7=C(C#N)C#N)sc6c5n(CC(CC)CCCC)c4c3n(CC(CC)CCCC)c21,17.02,-5.56,-3.65,-5.65,-4.09,,,,,,,,,
74308,10.1016/j.mtchem.2022.101190,COC(=O)C(C)(C)c1cc(C)cc(-c2sc3c4sc5cc(/C=C6/C(=O)c7cc(F)cc(c7)C(=O)/C6=C\c6cc(C(C)(C)C(=O)OC)c(-c7cc(C)cc(C(C)(C)C(=O)OC)c7)s6)sc5c4c(C(C)(C)C(=O)OC)ccc2-3)c1,CCCCCCCCCCCc1c(/C=C2\C(=O)c3cc(F)c(F)cc3C2=C(C#N)C#N)sc2c1sc1c3c4nsnc4c4c5sc6c(CCCCCCCCCCC)c(/C=C7\C(=O)c8cc(F)c(F)cc8C7=C(C#N)C#N)sc6c5n(CC(CC)CCCC)c4c3n(CC(CC)CCCC)c21,17.13,-5.56,-3.65,-5.65,-4.09,,,,,,,,,
74309,10.1016/j.mtchem.2022.101190,COC(=O)C(C)(C)c1cc(C)cc(-c2sc3c4sc5cc(/C=C6/C(=O)c7cc(F)cc(c7)C(=O)/C6=C\c6cc(C(C)(C)C(=O)OC)c(-c7cc(C)cc(C(C)(C)C(=O)OC)c7)s6)sc5c4c(C(C)(C)C(=O)OC)ccc2-3)c1,CCCCCCCCCCCc1c(/C=C2\C(=O)c3cc(F)c(F)cc3C2=C(C#N)C#N)sc2c1sc1c3c4nsnc4c4c5sc6c(CCCCCCCCCCC)c(/C=C7\C(=O)c8cc(F)c(F)cc8C7=C(C#N)C#N)sc6c5n(CC(CC)CCCC)c4c3n(CC(CC)CCCC)c21,17.53,-5.56,-3.65,-5.65,-4.09,,,,,,,,,
74310,10.1016/j.mtchem.2022.101190,COC(=O)C(C)(C)c1cc(C)cc(-c2sc3c4sc5cc(/C=C6/C(=O)c7cc(F)cc(c7)C(=O)/C6=C\c6cc(C(C)(C)C(=O)OC)c(-c7cc(C)cc(C(C)(C)C(=O)OC)c7)s6)sc5c4c(C(C)(C)C(=O)OC)ccc2-3)c1,CCCCCCCCCCCc1c(/C=C2\C(=O)c3cc(F)c(F)cc3C2=C(C#N)C#N)sc2c1sc1c3c4nsnc4c4c5sc6c(CCCCCCCCCCC)c(/C=C7\C(=O)c8cc(F)c(F)cc8C7=C(C#N)C#N)sc6c5n(CC(CC)CCCC)c4c3n(CC(CC)CCCC)c21,17.1,-5.56,-3.65,-5.65,-4.09,,,,,,,,,
74311,10.1016/j.mtchem.2022.101190,CCCCCCC(CCCC)Cc1csc(-c2cc3c4nsnc4c4cc(-c5cc(CC(CCCC)CCCCCC)c(-c6cc7c(-c8cc(Cl)c(CC(CC)CCCC)s8)c8sccc8c(-c8cc(Cl)c(CC(CC)CCCC)s8)c7s6)s5)sc4c3s2)c1,CCCCCCCCCCCc1c(/C=C2\C(=O)c3cc(F)c(F)cc3C2=C(C#N)C#N)sc2c1sc1c3c4nsnc4c4c5sc6c(CCCCCCCCCCC)c(/C=C7\C(=O)c8cc(F)c(F)cc8C7=C(C#N)C#N)sc6c5n(CC(CC)CCCC)c4c3n(CC(CC)CCCC)c21,17.61,-5.51,-2.77,-5.65,-4.09,,,,,,,,,
74312,10.1016/j.mtchem.2022.101190,COC(=O)C(C)(C)c1cc(C)cc(-c2sc3c4sc5cc(/C=C6/C(=O)c7cc(F)cc(c7)C(=O)/C6=C\c6cc(C(C)(C)C(=O)OC)c(-c7cc(C)cc(C(C)(C)C(=O)OC)c7)s6)sc5c4c(C(C)(C)C(=O)OC)ccc2-3)c1,CCCCCCCCCc1c(C=C2C(=O)c3cc(Cl)c(Cl)cc3C2=C(C#N)C#N)sc2c1sc1c3c4nsnc4c4c5sc6c(CCCCCCCCC)c(C=C7C(=O)c8cc(Cl)c(Cl)cc8C7=C(C#N)C#N)sc6c5n(CC(CCCC)CCCCCC)c4c3n(CC(CCCC)CCCCCC)c21,18.01,-5.56,-3.65,-5.68,-3.9,,,,,,,,,
74314,10.1016/j.mtchem.2022.101190,COC(=O)C(C)(C)c1cc(C)cc(-c2sc3c4sc5cc(/C=C6/C(=O)c7cc(F)cc(c7)C(=O)/C6=C\c6cc(C(C)(C)C(=O)OC)c(-c7cc(C)cc(C(C)(C)C(=O)OC)c7)s6)sc5c4c(C(C)(C)C(=O)OC)ccc2-3)c1,CCCCCCC(CCCC)Cc1c(/C=C2\C(=O)c3cc(F)c(F)cc3C2=C(C#N)C#N)sc2c1SC1c3c(c4c(c5nsnc35)c3sc5c(CC(CCCC)CCCCCC)c(/C=C6\C(=O)c7cc(F)c(F)cc7C6=C(C#N)C#N)sc5c3n4CC(CC)CCCC)N(CC(CC)CCCC)C21,19.6,-5.56,-3.65,-5.68,-3.9,,,,,,,,,
74315,10.1016/j.mtchem.2022.101190,CCCCCCCCC(CCCCCC)COc1cnc2c(-c3cccs3)c(F)c(F)cc2n1,CCCCCCCCCCCc1c(/C=C2\C(=O)c3cc(F)c(F)cc3C2=C(C#N)C#N)sc2c1sc1c3c4nsnc4c4c5sc6c(CCCCCCCCCCC)c(/C=C7\C(=O)c8cc(F)c(F)cc8C7=C(C#N)C#N)sc6c5n(CC(CC)CCCC)c4c3n(CC(CC)CCCC)c21,15.51,-5.54,-2.92,-5.65,-4.09,,,1:1.3,,,,,,
74322,10.1016/j.mtchem.2022.101190,CCCCC(CC)COC(=O)c1sc2csc(-c3cc4c(-c5ccc(CC(CC)CCCC)s5)c5sccc5c(-c5ccc(CC(CC)CCCC)s5)c4s3)c2c1F,CCCCCCCCCCCc1c(/C=C2\C(=O)c3cc(F)c(F)cc3C2=C(C#N)C#N)sc2c1sc1c3c4nsnc4c4c5sc6c(CCCCCCCCCCC)c(/C=C7\C(=O)c8cc(F)c(F)cc8C7=C(C#N)C#N)sc6c5n(CC(CC)CCCC)c4c3n(CC(CC)CCCC)c21,8.81,-5.21,-3.6,-5.65,-4.09,,,1:1.3,,,,,,
74339,10.1016/j.nanoen.2022.107538,CCCCCCC(CCCC)Cc1csc(-c2cc3c4nsnc4c4cc(-c5cc(CC(CCCC)CCCCCC)c(-c6cc7c(-c8cc(F)c(CC(CC)CCCC)s8)c8sccc8c(-c8cc(F)c(CC(CC)CCCC)s8)c7s6)s5)sc4c3s2)c1,CCCCCCC(CCCC)Cc1c(/C=C2\C(=O)c3cc(F)c(F)cc3C2=C(C#N)C#N)sc2c1SC1c3c(c4c(c5nsnc35)c3sc5c(CC(CCCC)CCCCCC)c(/C=C6\C(=O)c7cc(F)c(F)cc7C6=C(C#N)C#N)sc5c3n4CC(CC)CCCC)N(CC(CC)CCCC)C21,16.7,-5.51,-2.77,-5.68,-3.9,,,1:1.6,,conventional,PDINO,PEDOT:PSS,,
74354,10.1016/j.nanoen.2024.109648,COC(=O)C(C)(C)c1cc(C)cc(-c2sc3c4sc5cc(/C=C6/C(=O)c7cc(F)cc(c7)C(=O)/C6=C\c6cc(C(C)(C)C(=O)OC)c(-c7cc(C)cc(C(C)(C)C(=O)OC)c7)s6)sc5c4c(C(C)(C)C(=O)OC)ccc2-3)c1,CCCCCCCCCc1c(C=C2C(=O)c3cc(Cl)c(Cl)cc3C2=C(C#N)C#N)sc2c1sc1c3c4nsnc4c4c5sc6c(CCCCCCCCC)c(C=C7C(=O)c8cc(Cl)c(Cl)cc8C7=C(C#N)C#N)sc6c5n(CC(CCCC)CCCCCC)c4c3n(CC(CCCC)CCCCCC)c21,17.5,-5.56,-3.65,-5.68,-3.9,,80.0,1:1.2,,conventional,PDINN,PEDOT:PSS,,DIO
74356,10.1016/j.optmat.2021.111082,CCCCCCc1ccsc1,CCCCC(=O)OCC1(c2ccccc2)c2cccc3cccc4cccc5cccc6cccc1c6c-5c-4c-3c2,1.56,-5.01,-3.12,-6.1,-3.7,,120.0,1:0.8,0 wt%,conventional,LiF,PEDOT:PSS,,
74357,10.1016/j.optmat.2021.111082,CCCCCCc1ccsc1,CCCCC(=O)OCC1(c2ccccc2)c2cccc3cccc4cccc5cccc6cccc1c6c-5c-4c-3c2,3.15,-5.01,-3.12,-6.1,-3.7,,120.0,1:0.8,,conventional,LiF,PEDOT:PSS,,
74362,10.1016/j.optmat.2021.111082,CCCCCCc1ccsc1,CCCCC(=O)OCC1(c2ccccc2)c2cccc3cccc4cccc5cccc6cccc1c6c-5c-4c-3c2,3.5,-5.01,-3.12,-6.1,-3.7,,120.0,1:0.8,,conventional,LiF,PEDOT:PSS,chloroform,Ag NPs
74363,10.1016/j.optmat.2021.111082,CCCCCCc1ccsc1,CCCCC(=O)OCC1(c2ccccc2)c2cccc3cccc4cccc5cccc6cccc1c6c-5c-4c-3c2,3.0,-5.01,-3.12,-6.1,-3.7,,120.0,1:0.8,,conventional,LiF,PEDOT:PSS,chloroform,Ag NPs
74364,10.1016/j.optmat.2021.111082,CCCCCCc1ccsc1,CCCCC(=O)OCC1(c2ccccc2)c2cccc3cccc4cccc5cccc6cccc1c6c-5c-4c-3c2,2.75,-5.01,-3.12,-6.1,-3.7,,120.0,1:0.8,,conventional,LiF,PEDOT:PSS,chloroform,Ag NPs
74365,10.1016/j.optmat.2021.111082,CCCCCCc1ccsc1,CCCCC(=O)OCC1(c2ccccc2)c2cccc3cccc4cccc5cccc6cccc1c6c-5c-4c-3c2,2.29,-5.01,-3.12,-6.1,-3.7,,120.0,1:0.8,,conventional,LiF,PEDOT:PSS,chloroform,Ag NPs
74370,10.1016/j.optmat.2024.115955,CCCCCCc1ccsc1,COC(=O)CCCC1(c2ccccc2)C23c4c5c6c7c8c9c(c%10c%11c2c2c%12c4c4c%13c5c5c7c7c8c8c%14c9c%10c9c%10c%11c2c2c%11c%12c4c4c%12c%13c5c5c7c7c8c8c%14c9c9c%10c2c2c%11c4c4c%12c5c7c5c8c9c2c45)C613,2.74,-5.01,-3.12,-6.1,-3.7,,110.0,1:1 w/w,,,Al2O3-doped TiO2,,,
74371,10.1016/j.optmat.2024.115955,CCCCCCc1ccsc1,COC(=O)CCCC1(c2ccccc2)C23c4c5c6c7c8c9c(c%10c%11c2c2c%12c4c4c%13c5c5c7c7c8c8c%14c9c%10c9c%10c%11c2c2c%11c%12c4c4c%12c%13c5c5c7c7c8c8c%14c9c9c%10c2c2c%11c4c4c%12c5c7c5c8c9c2c45)C613,2.96,-5.01,-3.12,-6.1,-3.7,,110.0,1:1 w/w,,,Al2O3-doped TiO2,,,
74372,10.1016/j.optmat.2024.115955,CCCCCCc1ccsc1,COC(=O)CCCC1(c2ccccc2)C23c4c5c6c7c8c9c(c%10c%11c2c2c%12c4c4c%13c5c5c7c7c8c8c%14c9c%10c9c%10c%11c2c2c%11c%12c4c4c%12c%13c5c5c7c7c8c8c%14c9c9c%10c2c2c%11c4c4c%12c5c7c5c8c9c2c45)C613,3.53,-5.01,-3.12,-6.1,-3.7,,110.0,1:1 w/w,,,Al2O3-doped TiO2,,,
74373,10.1016/j.optmat.2024.115955,CCCCCCc1ccsc1,COC(=O)CCCC1(c2ccccc2)C23c4c5c6c7c8c9c(c%10c%11c2c2c%12c4c4c%13c5c5c7c7c8c8c%14c9c%10c9c%10c%11c2c2c%11c%12c4c4c%12c%13c5c5c7c7c8c8c%14c9c9c%10c2c2c%11c4c4c%12c5c7c5c8c9c2c45)C613,3.14,-5.01,-3.12,-6.1,-3.7,,110.0,1:1 w/w,,,Al2O3-doped TiO2,,,
74374,10.1016/j.orgel.2020.105863,COC(=O)C(C)(C)c1cc(C)cc(-c2sc3c4sc5cc(/C=C6/C(=O)c7cc(F)cc(c7)C(=O)/C6=C\c6cc(C(C)(C)C(=O)OC)c(-c7cc(C)cc(C(C)(C)C(=O)OC)c7)s6)sc5c4c(C(C)(C)C(=O)OC)ccc2-3)c1,CCCCCCCCCCCc1c(/C=C2\C(=O)c3cc(F)c(F)cc3C2=C(C#N)C#N)sc2c1sc1c3c4nsnc4c4c5sc6c(CCCCCCCCCCC)c(/C=C7\C(=O)c8cc(F)c(F)cc8C7=C(C#N)C#N)sc6c5n(CC(CC)CCCC)c4c3n(CC(CC)CCCC)c21,11.24,-5.56,-3.65,-5.65,-4.09,100.0,,1:1.2,0.5% v/v,conventional,MeOH,,,
74375,10.1016/j.orgel.2020.105863,COC(=O)C(C)(C)c1cc(C)cc(-c2sc3c4sc5cc(/C=C6/C(=O)c7cc(F)cc(c7)C(=O)/C6=C\c6cc(C(C)(C)C(=O)OC)c(-c7cc(C)cc(C(C)(C)C(=O)OC)c7)s6)sc5c4c(C(C)(C)C(=O)OC)ccc2-3)c1,CCCCCCCCCCCc1c(/C=C2\C(=O)c3cc(F)c(F)cc3C2=C(C#N)C#N)sc2c1sc1c3c4nsnc4c4c5sc6c(CCCCCCCCCCC)c(/C=C7\C(=O)c8cc(F)c(F)cc8C7=C(C#N)C#N)sc6c5n(CC(CC)CCCC)c4c3n(CC(CC)CCCC)c21,15.57,-5.56,-3.65,-5.65,-4.09,100.0,,1:1.2,0.5% v/v,conventional,,,,
74376,10.1016/j.orgel.2020.105863,COC(=O)C(C)(C)c1cc(C)cc(-c2sc3c4sc5cc(/C=C6/C(=O)c7cc(F)cc(c7)C(=O)/C6=C\c6cc(C(C)(C)C(=O)OC)c(-c7cc(C)cc(C(C)(C)C(=O)OC)c7)s6)sc5c4c(C(C)(C)C(=O)OC)ccc2-3)c1,CCCCCCCCCCCc1c(/C=C2\C(=O)c3cc(F)c(F)cc3C2=C(C#N)C#N)sc2c1sc1c3c4nsnc4c4c5sc6c(CCCCCCCCCCC)c(/C=C7\C(=O)c8cc(F)c(F)cc8C7=C(C#N)C#N)sc6c5n(CC(CC)CCCC)c4c3n(CC(CC)CCCC)c21,14.1,-5.56,-3.65,-5.65,-4.09,100.0,,1:1.2,0.5% v/v,conventional,SPSID,,,
74377,10.1016/j.orgel.2020.105863,COC(=O)C(C)(C)c1cc(C)cc(-c2sc3c4sc5cc(/C=C6/C(=O)c7cc(F)cc(c7)C(=O)/C6=C\c6cc(C(C)(C)C(=O)OC)c(-c7cc(C)cc(C(C)(C)C(=O)OC)c7)s6)sc5c4c(C(C)(C)C(=O)OC)ccc2-3)c1,CCCCCCCCCCCc1c(/C=C2\C(=O)c3cc(F)c(F)cc3C2=C(C#N)C#N)sc2c1sc1c3c4nsnc4c4c5sc6c(CCCCCCCCCCC)c(/C=C7\C(=O)c8cc(F)c(F)cc8C7=C(C#N)C#N)sc6c5n(CC(CC)CCCC)c4c3n(CC(CC)CCCC)c21,14.51,-5.56,-3.65,-5.65,-4.09,100.0,,1:1.2,0.5% v/v,conventional,STSID,,,
74378,10.1016/j.orgel.2020.105863,CCCCC(CC)COC(=O)c1sc2c(-c3cc4c(OCC(CC)CCCC)c5sccc5c(OCC(CC)CCCC)c4s3)scc2c1F,COC(=O)CCCC1(c2ccccc2)C23c4c5ccc6c7cc8c9c%10c(cc%11cc%12c%13c%14c(cc%15c%16ccc-5c2c%16c2c5c%16c%17c(c(c46)c7c9c%17c4c%10c%11c%13c4c%16c%14c%152)C513)C%12)C8,5.62,-5.19,-3.43,-5.9,-3.9,100.0,,1:1.5,3% v/v,conventional,MeOH,,,
74379,10.1016/j.orgel.2020.105863,CCCCC(CC)COC(=O)c1sc2c(-c3cc4c(OCC(CC)CCCC)c5sccc5c(OCC(CC)CCCC)c4s3)scc2c1F,COC(=O)CCCC1(c2ccccc2)C23c4c5ccc6c7cc8c9c%10c(cc%11cc%12c%13c%14c(cc%15c%16ccc-5c2c%16c2c5c%16c%17c(c(c46)c7c9c%17c4c%10c%11c%13c4c%16c%14c%152)C513)C%12)C8,8.96,-5.19,-3.43,-5.9,-3.9,100.0,,1:1.5,3% v/v,conventional,,,,
74380,10.1016/j.orgel.2020.105863,CCCCC(CC)COC(=O)c1sc2c(-c3cc4c(OCC(CC)CCCC)c5sccc5c(OCC(CC)CCCC)c4s3)scc2c1F,COC(=O)CCCC1(c2ccccc2)C23c4c5ccc6c7cc8c9c%10c(cc%11cc%12c%13c%14c(cc%15c%16ccc-5c2c%16c2c5c%16c%17c(c(c46)c7c9c%17c4c%10c%11c%13c4c%16c%14c%152)C513)C%12)C8,8.86,-5.19,-3.43,-5.9,-3.9,100.0,,1:1.5,3% v/v,conventional,SPSID,,,
74381,10.1016/j.orgel.2020.105863,CCCCC(CC)COC(=O)c1sc2c(-c3cc4c(OCC(CC)CCCC)c5sccc5c(OCC(CC)CCCC)c4s3)scc2c1F,COC(=O)CCCC1(c2ccccc2)C23c4c5ccc6c7cc8c9c%10c(cc%11cc%12c%13c%14c(cc%15c%16ccc-5c2c%16c2c5c%16c%17c(c(c46)c7c9c%17c4c%10c%11c%13c4c%16c%14c%152)C513)C%12)C8,8.6,-5.19,-3.43,-5.9,-3.9,100.0,,1:1.5,3% v/v,conventional,STSID,,,
74396,10.1016/j.physb.2023.415122,CCCCCCc1ccsc1,CCCCC(=O)OCC1(c2ccccc2)c2cccc3cccc4cccc5cccc6cccc1c6c-5c-4c-3c2,2.19,-5.01,-3.12,-6.1,-3.7,120.0,,,,conventional,LiF,PEDOT:PSS,,
74397,10.1016/j.physb.2023.415122,CCCCCCc1ccsc1,CCCCC(=O)OCC1(c2ccccc2)c2cccc3cccc4cccc5cccc6cccc1c6c-5c-4c-3c2,3.4,-5.01,-3.12,-6.1,-3.7,180.0,,,,conventional,LiF,PEDOT:PSS,,
74398,10.1016/j.physb.2023.415122,CCCCCCc1ccsc1,CCCCC(=O)OCC1(c2ccccc2)c2cccc3cccc4cccc5cccc6cccc1c6c-5c-4c-3c2,3.57,-5.01,-3.12,-6.1,-3.7,200.0,,,,conventional,LiF,PEDOT:PSS,,
74399,10.1016/j.physb.2023.415122,CCCCCCc1ccsc1,CCCCC(=O)OCC1(c2ccccc2)c2cccc3cccc4cccc5cccc6cccc1c6c-5c-4c-3c2,3.55,-5.01,-3.12,-6.1,-3.7,220.0,,,,conventional,LiF,PEDOT:PSS,,
74400,10.1016/j.physb.2023.415122,CCCCCCc1ccsc1,CCCCC(=O)OCC1(c2ccccc2)c2cccc3cccc4cccc5cccc6cccc1c6c-5c-4c-3c2,2.25,-5.01,-3.12,-6.1,-3.7,300.0,,,,conventional,LiF,PEDOT:PSS,,
74401,10.1016/j.physb.2023.415122,CCCCCCc1ccsc1,CCCCC(=O)OCC1(c2ccccc2)c2cccc3cccc4cccc5cccc6cccc1c6c-5c-4c-3c2,3.4,-5.01,-3.12,-6.1,-3.7,180.0,,,,conventional,LiF,PEDOT:PSS,,
74402,10.1016/j.physb.2023.415122,CCCCCCc1ccsc1,CCCCC(=O)OCC1(c2ccccc2)c2cccc3cccc4cccc5cccc6cccc1c6c-5c-4c-3c2,4.07,-5.01,-3.12,-6.1,-3.7,180.0,,,,conventional,LiF,PEDOT:PSS,,
74403,10.1016/j.physb.2023.415122,CCCCCCc1ccsc1,CCCCC(=O)OCC1(c2ccccc2)c2cccc3cccc4cccc5cccc6cccc1c6c-5c-4c-3c2,3.77,-5.01,-3.12,-6.1,-3.7,180.0,,,,conventional,LiF,PEDOT:PSS,,
74404,10.1016/j.physb.2023.415122,CCCCCCc1ccsc1,CCCCC(=O)OCC1(c2ccccc2)c2cccc3cccc4cccc5cccc6cccc1c6c-5c-4c-3c2,3.23,-5.01,-3.12,-6.1,-3.7,180.0,,,,conventional,LiF,PEDOT:PSS,,
74405,10.1016/j.physb.2023.415122,CCCCCCc1ccsc1,CCCCC(=O)OCC1(c2ccccc2)c2cccc3cccc4cccc5cccc6cccc1c6c-5c-4c-3c2,2.45,-5.01,-3.12,-6.1,-3.7,180.0,,,,conventional,LiF,PEDOT:PSS,,
74409,10.1016/j.saa.2022.121387,CCCCCCc1ccsc1,O=[Ti]=O,0.82,-5.01,-3.12,,,,90.0,3:7,,conventional,,PEDOT:PSS,,
74491,10.1021/acs.jpcc.1c03840,CCCCCCc1ccsc1,CCCCC(=O)OCC1(c2ccccc2)c2cccc3cccc4cccc5cccc6cccc1c6c-5c-4c-3c2,2.21,-5.01,-3.12,-6.1,-3.7,,,1:0.6,,conventional,,PEDOT:PSS,,
74492,10.1021/acs.jpcc.1c03840,CCCCCCc1ccsc1,CCCCC(=O)OCC1(c2ccccc2)c2cccc3cccc4cccc5cccc6cccc1c6c-5c-4c-3c2,2.82,-5.01,-3.12,-6.1,-3.7,170.0,,1:0.6,1:40,conventional,,PEDOT:PSS,,Cu(0)
74493,10.1021/acs.jpcc.1c03840,CCCCCCc1ccsc1,CCCCC(=O)OCC1(c2ccccc2)c2cccc3cccc4cccc5cccc6cccc1c6c-5c-4c-3c2,4.12,-5.01,-3.12,-6.1,-3.7,170.0,,1:0.6,1:40,conventional,,PEDOT:PSS,,Cu(1)
74494,10.1021/acs.jpcc.1c03840,CCCCCCc1ccsc1,CCCCC(=O)OCC1(c2ccccc2)c2cccc3cccc4cccc5cccc6cccc1c6c-5c-4c-3c2,2.71,-5.01,-3.12,-6.1,-3.7,170.0,,1:0.6,1:40,conventional,,PEDOT:PSS,,Cu(2)
74495,10.1021/acs.jpcc.1c03840,CCCCCCc1ccsc1,CCCCC(=O)OCC1(c2ccccc2)c2cccc3cccc4cccc5cccc6cccc1c6c-5c-4c-3c2,2.42,-5.01,-3.12,-6.1,-3.7,170.0,,1:0.6,1:40,conventional,,PEDOT:PSS,,Cu(3)
74496,10.1021/acs.jpcc.9b11303,CCCCCCc1ccsc1,CCCCC(=O)OCC1(c2ccccc2)c2cccc3cccc4cccc5cccc6cccc1c6c-5c-4c-3c2,4.09,-5.01,-3.12,-6.1,-3.7,,,,,inverted,TiO2,MoO3,,
74522,10.1021/acs.macromol.0c01042,CCc1sc(-c2c3cc(-c4ccc(-c5c(F)c(F)c(-c6ccc(-c7cc8c(-c9cc(F)c(CC)s9)c9oc(-c%10ccc(-c%11c(F)c(F)c(-c%12ccc(-c%13cc%14c(-c%15cc(F)c(CC)s%15)c%15oc(-c%16ccc(-c%17c(F)c(F)c(-c%18cccs%18)c%18nn(CC)nc%17%18)s%16)cc%15c(-c%15cc(F)c(CC)s%15)c%14o%13)s%12)c%12nn(CC)nc%11%12)s%10)cc9c(-c9cc(F)c(CC)s9)c8o7)s6)c6nn(CC)nc56)s4)oc3c(-c3cc(F)c(CC)s3)c3ccoc23)cc1F,COC(=O)CCCC1(c2ccccc2)C23c4c5c6c7c8c9c(c%10c%11c2c2c%12c4c4c%13c5c5c7c7c8c8c%14c9c%10c9c%10c%11c2c2c%11c%12c4c4c%12c%13c5c5c7c7c8c8c%14c9c9c%10c2c2c%11c4c4c%12c5c7c5c8c9c2c45)C613,9.68,-5.48,-3.48,-6.1,-3.7,310.0,,1:2 w/w,2%,inverted,,,,DPE
74525,10.1021/acsaem.1c00455,CCCCCC(CC)OC(=O)c1sc2csc(-c3cc4c(-c5ccc(CC(CC)CCCC)s5)c5sccc5c(-c5ccc(CC(CC)CCCC)s5)c4s3)c2c1F,CCCCC(=O)OCC1(c2ccccc2)C2=CC=Cc3cccc4cccc5ccc6ccccc7cccc1c7c6c5c-4c3C2,9.19,-5.21,-3.6,-6.1,-3.9,100.0,,1:1.5,3 vol% DIO,inverted,ZnO,V2O5,,
74526,10.1021/acsaem.1c00455,CCCCCC(CC)OC(=O)c1sc2csc(-c3cc4c(-c5ccc(CC(CC)CCCC)s5)c5sccc5c(-c5ccc(CC(CC)CCCC)s5)c4s3)c2c1F,CCCCC(=O)OCC1(c2ccccc2)C2=CC=Cc3cccc4cccc5ccc6ccccc7cccc1c7c6c5c-4c3C2,9.97,-5.21,-3.6,-6.1,-3.9,,,1:6,,inverted,ZnO,V2O5,,
74527,10.1021/acsaem.1c00455,CCCCCC(CC)OC(=O)c1sc2csc(-c3cc4c(-c5ccc(CC(CC)CCCC)s5)c5sccc5c(-c5ccc(CC(CC)CCCC)s5)c4s3)c2c1F,CCCCC(=O)OCC1(c2ccccc2)C2=CC=Cc3cccc4cccc5ccc6ccccc7cccc1c7c6c5c-4c3C2,9.49,-5.21,-3.6,-6.1,-3.9,,,1:6,,inverted,ZnO,V2O5,,
74528,10.1021/acsaem.1c00455,CCCCCC(CC)OC(=O)c1sc2csc(-c3cc4c(-c5ccc(CC(CC)CCCC)s5)c5sccc5c(-c5ccc(CC(CC)CCCC)s5)c4s3)c2c1F,CCCCC(=O)OCC1(c2ccccc2)C2=CC=Cc3cccc4cccc5ccc6ccccc7cccc1c7c6c5c-4c3C2,8.89,-5.21,-3.6,-6.1,-3.9,100.0,,1:1.5,3 vol% DIO,inverted,ZnO,V2O5,,
74529,10.1021/acsaem.1c00455,CCCCCC(CC)OC(=O)c1sc2csc(-c3cc4c(-c5ccc(CC(CC)CCCC)s5)c5sccc5c(-c5ccc(CC(CC)CCCC)s5)c4s3)c2c1F,CCCCC(=O)OCC1(c2ccccc2)C2=CC=Cc3cccc4cccc5ccc6ccccc7cccc1c7c6c5c-4c3C2,8.31,-5.21,-3.6,-6.1,-3.9,100.0,,1:1.5,3 vol% DIO,inverted,ZnO,V2O5,,
74530,10.1021/acsaem.1c00455,CCCCCC(CC)OC(=O)c1sc2csc(-c3cc4c(-c5ccc(CC(CC)CCCC)s5)c5sccc5c(-c5ccc(CC(CC)CCCC)s5)c4s3)c2c1F,CCCCC(=O)OCC1(c2ccccc2)C2=CC=Cc3cccc4cccc5ccc6ccccc7cccc1c7c6c5c-4c3C2,10.0,-5.21,-3.6,-6.1,-3.9,,,1:4,,inverted,ZnO,V2O5,,
74531,10.1021/acsaem.1c00455,CCCCCC(CC)OC(=O)c1sc2csc(-c3cc4c(-c5ccc(CC(CC)CCCC)s5)c5sccc5c(-c5ccc(CC(CC)CCCC)s5)c4s3)c2c1F,CCCCC(=O)OCC1(c2ccccc2)C2=CC=Cc3cccc4cccc5ccc6ccccc7cccc1c7c6c5c-4c3C2,9.6,-5.21,-3.6,-6.1,-3.9,,,1:4,,inverted,ZnO,V2O5,,
74532,10.1021/acsaem.1c00455,CCCCCC(CC)OC(=O)c1sc2csc(-c3cc4c(-c5ccc(CC(CC)CCCC)s5)c5sccc5c(-c5ccc(CC(CC)CCCC)s5)c4s3)c2c1F,CCCCC(=O)OCC1(c2ccccc2)C2=CC=Cc3cccc4cccc5ccc6ccccc7cccc1c7c6c5c-4c3C2,9.32,-5.21,-3.6,-6.1,-3.9,,,1:4,,inverted,ZnO,V2O5,,
74533,10.1021/acsaem.1c00455,CCCCCC(CC)OC(=O)c1sc2csc(-c3cc4c(-c5ccc(CC(CC)CCCC)s5)c5sccc5c(-c5ccc(CC(CC)CCCC)s5)c4s3)c2c1F,CCCCC(=O)OCC1(c2ccccc2)C2=CC=Cc3cccc4cccc5ccc6ccccc7cccc1c7c6c5c-4c3C2,8.4,-5.21,-3.6,-6.1,-3.9,100.0,,1:1.5,3 vol% DIO,inverted,ZnO,V2O5,,
74534,10.1021/acsaem.1c00455,CCCCCC(CC)OC(=O)c1sc2csc(-c3cc4c(-c5ccc(CC(CC)CCCC)s5)c5sccc5c(-c5ccc(CC(CC)CCCC)s5)c4s3)c2c1F,CCCCC(=O)OCC1(c2ccccc2)C2=CC=Cc3cccc4cccc5ccc6ccccc7cccc1c7c6c5c-4c3C2,9.3,-5.21,-3.6,-6.1,-3.9,100.0,,1:1.5,3 vol% DIO,inverted,ZnO,V2O5,,
74535,10.1021/acsaem.1c00455,CCCCCC(CC)OC(=O)c1sc2csc(-c3cc4c(-c5ccc(CC(CC)CCCC)s5)c5sccc5c(-c5ccc(CC(CC)CCCC)s5)c4s3)c2c1F,CCCCC(=O)OCC1(c2ccccc2)C2=CC=Cc3cccc4cccc5ccc6ccccc7cccc1c7c6c5c-4c3C2,9.29,-5.21,-3.6,-6.1,-3.9,100.0,,1:1.5,3 vol% DIO,inverted,ZnO,V2O5,,
74536,10.1021/acsaem.1c00455,CCCCCC(CC)OC(=O)c1sc2csc(-c3cc4c(-c5ccc(CC(CC)CCCC)s5)c5sccc5c(-c5ccc(CC(CC)CCCC)s5)c4s3)c2c1F,CCCCC(=O)OCC1(c2ccccc2)C2=CC=Cc3cccc4cccc5ccc6ccccc7cccc1c7c6c5c-4c3C2,9.04,-5.21,-3.6,-6.1,-3.9,100.0,,1:1.5,3 vol% DIO,inverted,ZnO,V2O5,,
74537,10.1021/acsaem.1c00455,CCCCCC(CC)OC(=O)c1sc2csc(-c3cc4c(-c5ccc(CC(CC)CCCC)s5)c5sccc5c(-c5ccc(CC(CC)CCCC)s5)c4s3)c2c1F,CCCCC(=O)OCC1(c2ccccc2)C2=CC=Cc3cccc4cccc5ccc6ccccc7cccc1c7c6c5c-4c3C2,10.19,-5.21,-3.6,-6.1,-3.9,100.0,,1:1.5,3 vol% DIO,inverted,ZnO,V2O5,,
74549,10.1021/acsaem.4c01946,CCCCC(CC)Cc1ccc(-c2c3cc(-c4ccc(-c5sc(-c6cccs6)c6c5C(=O)c5c(CC(CC)CCCC)sc(CC(CC)CCCC)c5C6=O)s4)sc3c(-c3ccc(CC(CC)CCCC)s3)c3ccsc23)s1,CCc1c(C=C2C(=O)c3cc(Cl)c(Cl)cc3C2=O)sc2c1sc1c3c4nsnc4c4c5sc6c(CC)c(C=C7C(=O)c8cc(Cl)c(Cl)cc8C7=O)sc6c5n(CC)c4c3n(CC)c21,7.6,-5.33,-3.48,,,,,,,conventional,PNDIT-F3N-Br,PEDOT:PSS,,
74595,10.1021/acsami.4c14315,COC(=O)C(C)(C)c1cc(C)cc(-c2sc3c4sc5cc(/C=C6/C(=O)c7cc(F)cc(c7)C(=O)/C6=C\c6cc(C(C)(C)C(=O)OC)c(-c7cc(C)cc(C(C)(C)C(=O)OC)c7)s6)sc5c4c(C(C)(C)C(=O)OC)ccc2-3)c1,CCCCCCCCCCCc1c(/C=C2\C(=O)c3cc(F)c(F)cc3C2=C(C#N)C#N)sc2c1sc1c3c4nsnc4c4c5sc6c(CCCCCCCCCCC)c(/C=C7\C(=O)c8cc(F)c(F)cc8C7=C(C#N)C#N)sc6c5n(CC(CC)CCCC)c4c3n(CC(CC)CCCC)c21,15.0,-5.56,-3.65,-5.65,-4.09,,,,,inverted,ZnO,,,
74596,10.1021/acsami.4c14315,COC(=O)C(C)(C)c1cc(C)cc(-c2sc3c4sc5cc(/C=C6/C(=O)c7cc(F)cc(c7)C(=O)/C6=C\c6cc(C(C)(C)C(=O)OC)c(-c7cc(C)cc(C(C)(C)C(=O)OC)c7)s6)sc5c4c(C(C)(C)C(=O)OC)ccc2-3)c1,CCCCCCCCCCCc1c(/C=C2\C(=O)c3cc(F)c(F)cc3C2=C(C#N)C#N)sc2c1sc1c3c4nsnc4c4c5sc6c(CCCCCCCCCCC)c(/C=C7\C(=O)c8cc(F)c(F)cc8C7=C(C#N)C#N)sc6c5n(CC(CC)CCCC)c4c3n(CC(CC)CCCC)c21,15.12,-5.56,-3.65,-5.65,-4.09,,,,,,OSiNDs,,,
74597,10.1021/acsami.4c14315,COC(=O)C(C)(C)c1cc(C)cc(-c2sc3c4sc5cc(/C=C6/C(=O)c7cc(F)cc(c7)C(=O)/C6=C\c6cc(C(C)(C)C(=O)OC)c(-c7cc(C)cc(C(C)(C)C(=O)OC)c7)s6)sc5c4c(C(C)(C)C(=O)OC)ccc2-3)c1,CCCCCCCCCCCc1c(/C=C2\C(=O)c3cc(F)c(F)cc3C2=C(C#N)C#N)sc2c1sc1c3c4nsnc4c4c5sc6c(CCCCCCCCCCC)c(/C=C7\C(=O)c8cc(F)c(F)cc8C7=C(C#N)C#N)sc6c5n(CC(CC)CCCC)c4c3n(CC(CC)CCCC)c21,16.51,-5.56,-3.65,-5.65,-4.09,,,,,inverted,ZnO/OSiNDs,,,
74598,10.1021/acsami.4c14315,COC(=O)C(C)(C)c1cc(C)cc(-c2sc3c4sc5cc(/C=C6/C(=O)c7cc(F)cc(c7)C(=O)/C6=C\c6cc(C(C)(C)C(=O)OC)c(-c7cc(C)cc(C(C)(C)C(=O)OC)c7)s6)sc5c4c(C(C)(C)C(=O)OC)ccc2-3)c1,CCCCCCCCCc1c(C=C2C(=O)c3cc(Cl)c(Cl)cc3C2=C(C#N)C#N)sc2c1sc1c3c4nsnc4c4c5sc6c(CCCCCCCCC)c(C=C7C(=O)c8cc(Cl)c(Cl)cc8C7=C(C#N)C#N)sc6c5n(CC(CCCC)CCCCCC)c4c3n(CC(CCCC)CCCCCC)c21,15.88,-5.56,-3.65,-5.68,-3.9,,,,,inverted,ZnO,,,
74599,10.1021/acsami.4c14315,COC(=O)C(C)(C)c1cc(C)cc(-c2sc3c4sc5cc(/C=C6/C(=O)c7cc(F)cc(c7)C(=O)/C6=C\c6cc(C(C)(C)C(=O)OC)c(-c7cc(C)cc(C(C)(C)C(=O)OC)c7)s6)sc5c4c(C(C)(C)C(=O)OC)ccc2-3)c1,CCCCCCCCCc1c(C=C2C(=O)c3cc(Cl)c(Cl)cc3C2=C(C#N)C#N)sc2c1sc1c3c4nsnc4c4c5sc6c(CCCCCCCCC)c(C=C7C(=O)c8cc(Cl)c(Cl)cc8C7=C(C#N)C#N)sc6c5n(CC(CCCC)CCCCCC)c4c3n(CC(CCCC)CCCCCC)c21,17.49,-5.56,-3.65,-5.68,-3.9,,,,,inverted,ZnO/OSiNDs,,,
74600,10.1021/acsami.5c03878,COC(=O)C(C)(C)c1cc(C)cc(-c2sc3c4sc5cc(/C=C6/C(=O)c7cc(F)cc(c7)C(=O)/C6=C\c6cc(C(C)(C)C(=O)OC)c(-c7cc(C)cc(C(C)(C)C(=O)OC)c7)s6)sc5c4c(C(C)(C)C(=O)OC)ccc2-3)c1,CCCCCCCCCCCc1c(/C=C2\C(=O)c3cc(F)c(F)cc3C2=C(C#N)C#N)sc2c1sc1c3c4nsnc4c4c5sc6c(CCCCCCCCCCC)c(/C=C7\C(=O)c8cc(F)c(F)cc8C7=C(C#N)C#N)sc6c5n(CC(CC)CCCC)c4c3n(CC(CC)CCCC)c21,16.8,-5.56,-3.65,-5.65,-4.09,,80.0,1:1.2,0.5 wt%,conventional,,PEDOT:PSS,,
74608,10.1021/acsami.9b17580,CCCCC(CC)COC(=O)c1sc2csc(-c3cc4c(-c5ccc(CC(CC)CCCC)s5)c5sccc5c(-c5ccc(CC(CC)CCCC)s5)c4s3)c2c1F,COC(=O)CCCC1(c2ccccc2)C23c4c5ccc6c7cc8c9c%10c(cc%11cc%12c%13c%14c(cc%15c%16ccc-5c2c%16c2c5c%16c%17c(c(c46)c7c9c%17c4c%10c%11c%13c4c%16c%14c%152)C513)C%12)C8,8.91,-5.21,-3.6,-5.9,-3.9,,,,3%,,ZnO,,,
74609,10.1021/acsami.9b17580,CCCCC(CC)COC(=O)c1sc2csc(-c3cc4c(-c5ccc(CC(CC)CCCC)s5)c5sccc5c(-c5ccc(CC(CC)CCCC)s5)c4s3)c2c1F,COC(=O)CCCC1(c2ccccc2)C23c4c5ccc6c7cc8c9c%10c(cc%11cc%12c%13c%14c(cc%15c%16ccc-5c2c%16c2c5c%16c%17c(c(c46)c7c9c%17c4c%10c%11c%13c4c%16c%14c%152)C513)C%12)C8,10.0,-5.21,-3.6,-5.9,-3.9,,,,3%,,ZnO/BZnTPP,,,
74610,10.1021/acsami.9b17580,CCCCC(CC)COC(=O)c1sc2csc(-c3cc4c(-c5ccc(CC(CC)CCCC)s5)c5sccc5c(-c5ccc(CC(CC)CCCC)s5)c4s3)c2c1F,CCCCCCc1ccc(C2(c3ccc(CCCCCC)cc3)c3cc4c(cc3-c3sc5cc(/C=C6\C(=O)c7cc(F)c(F)cc7C6=C(C#N)C#N)sc5c32)C(c2ccc(CCCCCC)cc2)(c2ccc(CCCCCC)cc2)c2c-4sc3cc(/C=C4\C(=O)c5cc(F)c(F)cc5C4=C(C#N)C#N)sc23)cc1,7.9,-5.21,-3.6,-5.66,-4.14,,100.0,,0.5%,,ZnO,,,
74611,10.1021/acsami.9b17580,CCCCC(CC)COC(=O)c1sc2csc(-c3cc4c(-c5ccc(CC(CC)CCCC)s5)c5sccc5c(-c5ccc(CC(CC)CCCC)s5)c4s3)c2c1F,CCCCCCc1ccc(C2(c3ccc(CCCCCC)cc3)c3cc4c(cc3-c3sc5cc(/C=C6\C(=O)c7cc(F)c(F)cc7C6=C(C#N)C#N)sc5c32)C(c2ccc(CCCCCC)cc2)(c2ccc(CCCCCC)cc2)c2c-4sc3cc(/C=C4\C(=O)c5cc(F)c(F)cc5C4=C(C#N)C#N)sc23)cc1,8.91,-5.21,-3.6,-5.66,-4.14,,100.0,,0.5%,,ZnO/BZnTPP,,,
74612,10.1021/acsami.9b18095,CCCCC(CC)Cc1ccc(-c2c3cc(-c4ccc(-c5sc(-c6cccs6)c6c5C(=O)c5c(CC(CC)CCCC)sc(CC(CC)CCCC)c5C6=O)s4)sc3c(-c3ccc(CC(CC)CCCC)s3)c3ccsc23)s1,CCCCCCc1ccc(C2(c3ccc(CCCCCC)cc3)c3cc4c(cc3-c3sc5cc(C=C6C(=O)c7ccccc7C6=C(C#N)C#N)sc5c32)C(c2ccc(CCCCCC)cc2)(c2ccc(CCCCCC)cc2)c2c-4sc3cc(C=C4C(=O)c5ccccc5C4=C(C#N)C#N)sc23)cc1,5.0,-5.33,-3.48,-5.576,-3.916,,50.0,1:1,,inverted,ZnO,,,
74613,10.1021/acsami.9b18095,CCCCC(CC)Cc1ccc(-c2c3cc(-c4ccc(-c5sc(-c6cccs6)c6c5C(=O)c5c(CC(CC)CCCC)sc(CC(CC)CCCC)c5C6=O)s4)sc3c(-c3ccc(CC(CC)CCCC)s3)c3ccsc23)s1,CCCCCCc1ccc(C2(c3ccc(CCCCCC)cc3)c3cc4c(cc3-c3sc5cc(C=C6C(=O)c7ccccc7C6=C(C#N)C#N)sc5c32)C(c2ccc(CCCCCC)cc2)(c2ccc(CCCCCC)cc2)c2c-4sc3cc(C=C4C(=O)c5ccccc5C4=C(C#N)C#N)sc23)cc1,4.83,-5.33,-3.48,-5.576,-3.916,,90.0,1:1,,inverted,ZnO,,,
74614,10.1021/acsami.9b18095,CCCCC(CC)Cc1ccc(-c2c3cc(-c4ccc(-c5sc(-c6cccs6)c6c5C(=O)c5c(CC(CC)CCCC)sc(CC(CC)CCCC)c5C6=O)s4)sc3c(-c3ccc(CC(CC)CCCC)s3)c3ccsc23)s1,CCCCCCc1ccc(C2(c3ccc(CCCCCC)cc3)c3cc4c(cc3-c3sc5cc(C=C6C(=O)c7ccccc7C6=C(C#N)C#N)sc5c32)C(c2ccc(CCCCCC)cc2)(c2ccc(CCCCCC)cc2)c2c-4sc3cc(C=C4C(=O)c5ccccc5C4=C(C#N)C#N)sc23)cc1,6.39,-5.33,-3.48,-5.576,-3.916,,50.0,1:1,,inverted,ZnO,,,
74615,10.1021/acsami.9b18095,CCCCC(CC)Cc1ccc(-c2c3cc(-c4ccc(-c5sc(-c6cccs6)c6c5C(=O)c5c(CC(CC)CCCC)sc(CC(CC)CCCC)c5C6=O)s4)sc3c(-c3ccc(CC(CC)CCCC)s3)c3ccsc23)s1,CCCCCCc1ccc(C2(c3ccc(CCCCCC)cc3)c3cc4c(cc3-c3sc5cc(C=C6C(=O)c7ccccc7C6=C(C#N)C#N)sc5c32)C(c2ccc(CCCCCC)cc2)(c2ccc(CCCCCC)cc2)c2c-4sc3cc(C=C4C(=O)c5ccccc5C4=C(C#N)C#N)sc23)cc1,6.06,-5.33,-3.48,-5.576,-3.916,,90.0,1:1,,inverted,ZnO,,,
74616,10.1021/acsami.9b18095,CCCCC(CC)Cc1ccc(-c2c3cc(-c4ccc(-c5sc(-c6cccs6)c6c5C(=O)c5c(CC(CC)CCCC)sc(CC(CC)CCCC)c5C6=O)s4)sc3c(-c3ccc(CC(CC)CCCC)s3)c3ccsc23)s1,CCCCCCc1ccc(C2(c3ccc(CCCCCC)cc3)c3cc4c(cc3-c3sc5cc(C=C6C(=O)c7ccccc7C6=C(C#N)C#N)sc5c32)C(c2ccc(CCCCCC)cc2)(c2ccc(CCCCCC)cc2)c2c-4sc3cc(C=C4C(=O)c5ccccc5C4=C(C#N)C#N)sc23)cc1,7.41,-5.33,-3.48,-5.576,-3.916,,50.0,1:1,,inverted,ZnO,,,
74617,10.1021/acsami.9b18095,CCCCC(CC)Cc1ccc(-c2c3cc(-c4ccc(-c5sc(-c6cccs6)c6c5C(=O)c5c(CC(CC)CCCC)sc(CC(CC)CCCC)c5C6=O)s4)sc3c(-c3ccc(CC(CC)CCCC)s3)c3ccsc23)s1,CCCCCCc1ccc(C2(c3ccc(CCCCCC)cc3)c3cc4c(cc3-c3sc5cc(C=C6C(=O)c7ccccc7C6=C(C#N)C#N)sc5c32)C(c2ccc(CCCCCC)cc2)(c2ccc(CCCCCC)cc2)c2c-4sc3cc(C=C4C(=O)c5ccccc5C4=C(C#N)C#N)sc23)cc1,6.87,-5.33,-3.48,-5.576,-3.916,,90.0,1:1,,inverted,ZnO,,,
74618,10.1021/acsami.9b18095,CCCCC(CC)Cc1ccc(-c2c3cc(-c4ccc(-c5sc(-c6cccs6)c6c5C(=O)c5c(CC(CC)CCCC)sc(CC(CC)CCCC)c5C6=O)s4)sc3c(-c3ccc(CC(CC)CCCC)s3)c3ccsc23)s1,CCCCCCc1ccc(C2(c3ccc(CCCCCC)cc3)c3cc4c(cc3-c3sc5cc(C=C6C(=O)c7ccccc7C6=C(C#N)C#N)sc5c32)C(c2ccc(CCCCCC)cc2)(c2ccc(CCCCCC)cc2)c2c-4sc3cc(C=C4C(=O)c5ccccc5C4=C(C#N)C#N)sc23)cc1,8.97,-5.33,-3.48,-5.576,-3.916,,50.0,1:1,,inverted,ZnO,,,
74619,10.1021/acsami.9b18095,CCCCC(CC)Cc1ccc(-c2c3cc(-c4ccc(-c5sc(-c6cccs6)c6c5C(=O)c5c(CC(CC)CCCC)sc(CC(CC)CCCC)c5C6=O)s4)sc3c(-c3ccc(CC(CC)CCCC)s3)c3ccsc23)s1,CCCCCCc1ccc(C2(c3ccc(CCCCCC)cc3)c3cc4c(cc3-c3sc5cc(C=C6C(=O)c7ccccc7C6=C(C#N)C#N)sc5c32)C(c2ccc(CCCCCC)cc2)(c2ccc(CCCCCC)cc2)c2c-4sc3cc(C=C4C(=O)c5ccccc5C4=C(C#N)C#N)sc23)cc1,8.3,-5.33,-3.48,-5.576,-3.916,,90.0,1:1,,inverted,ZnO,,,
74620,10.1021/acsami.9b18095,CCCCC(CC)Cc1ccc(-c2c3cc(-c4ccc(-c5sc(-c6cccs6)c6c5C(=O)c5c(CC(CC)CCCC)sc(CC(CC)CCCC)c5C6=O)s4)sc3c(-c3ccc(CC(CC)CCCC)s3)c3ccsc23)s1,CCCCCCc1ccc(C2(c3ccc(CCCCCC)cc3)c3cc4c(cc3-c3sc5cc(C=C6C(=O)c7ccccc7C6=C(C#N)C#N)sc5c32)C(c2ccc(CCCCCC)cc2)(c2ccc(CCCCCC)cc2)c2c-4sc3cc(C=C4C(=O)c5ccccc5C4=C(C#N)C#N)sc23)cc1,7.76,-5.33,-3.48,-5.576,-3.916,,50.0,1:1,,inverted,ZnO,,,
74621,10.1021/acsami.9b18095,CCCCC(CC)Cc1ccc(-c2c3cc(-c4ccc(-c5sc(-c6cccs6)c6c5C(=O)c5c(CC(CC)CCCC)sc(CC(CC)CCCC)c5C6=O)s4)sc3c(-c3ccc(CC(CC)CCCC)s3)c3ccsc23)s1,CCCCCCc1ccc(C2(c3ccc(CCCCCC)cc3)c3cc4c(cc3-c3sc5cc(C=C6C(=O)c7ccccc7C6=C(C#N)C#N)sc5c32)C(c2ccc(CCCCCC)cc2)(c2ccc(CCCCCC)cc2)c2c-4sc3cc(C=C4C(=O)c5ccccc5C4=C(C#N)C#N)sc23)cc1,7.06,-5.33,-3.48,-5.576,-3.916,,90.0,1:1,,inverted,ZnO,,,
74622,10.1021/acsami.9b18095,CCCCC(CC)Cc1ccc(-c2c3cc(-c4ccc(-c5sc(-c6cccs6)c6c5C(=O)c5c(CC(CC)CCCC)sc(CC(CC)CCCC)c5C6=O)s4)sc3c(-c3ccc(CC(CC)CCCC)s3)c3ccsc23)s1,CCCCCCc1ccc(C2(c3ccc(CCCCCC)cc3)c3cc4c(cc3-c3sc5cc(C=C6C(=O)c7ccccc7C6=C(C#N)C#N)sc5c32)C(c2ccc(CCCCCC)cc2)(c2ccc(CCCCCC)cc2)c2c-4sc3cc(C=C4C(=O)c5ccccc5C4=C(C#N)C#N)sc23)cc1,2.71,-5.33,-3.48,-5.576,-3.916,,50.0,1:1,,inverted,ZnO,,,
74624,10.1021/acsami.9b18095,CCCCC(CC)Cc1ccc(-c2c3cc(-c4ccc(-c5sc(-c6cccs6)c6c5C(=O)c5c(CC(CC)CCCC)sc(CC(CC)CCCC)c5C6=O)s4)sc3c(-c3ccc(CC(CC)CCCC)s3)c3ccsc23)s1,CCCCCCc1ccc(C2(c3ccc(CCCCCC)cc3)c3cc4c(cc3-c3sc5cc(C=C6C(=O)c7ccccc7C6=C(C#N)C#N)sc5c32)C(c2ccc(CCCCCC)cc2)(c2ccc(CCCCCC)cc2)c2c-4sc3cc(C=C4C(=O)c5ccccc5C4=C(C#N)C#N)sc23)cc1,9.22,-5.33,-3.48,-5.576,-3.916,,50.0,1:1,1 vol %,inverted,ZnO,,,
74625,10.1021/acsami.9b18095,COC(=O)C(C)(C)c1cc(C)cc(-c2sc3c4sc5cc(/C=C6/C(=O)c7cc(F)cc(c7)C(=O)/C6=C\c6cc(C(C)(C)C(=O)OC)c(-c7cc(C)cc(C(C)(C)C(=O)OC)c7)s6)sc5c4c(C(C)(C)C(=O)OC)ccc2-3)c1,CCCCCCc1ccc(C2(c3ccc(CCCCCC)cc3)c3cc4c(cc3-c3sc5cc(/C=C6\C(=O)c7cc(F)c(F)cc7C6=C(C#N)C#N)sc5c32)C(c2ccc(CCCCCC)cc2)(c2ccc(CCCCCC)cc2)c2c-4sc3cc(/C=C4\C(=O)c5cc(F)c(F)cc5C4=C(C#N)C#N)sc23)cc1,7.09,-5.56,-3.65,-5.66,-4.14,,,1:1,1 vol %,inverted,ZnO,,,
74631,10.1021/acsami.9b18095,COC(=O)C(C)(C)c1cc(C)cc(-c2sc3c4sc5cc(/C=C6/C(=O)c7cc(F)cc(c7)C(=O)/C6=C\c6cc(C(C)(C)C(=O)OC)c(-c7cc(C)cc(C(C)(C)C(=O)OC)c7)s6)sc5c4c(C(C)(C)C(=O)OC)ccc2-3)c1,CCCCCCc1ccc(C2(c3ccc(CCCCCC)cc3)c3cc4c(cc3-c3sc5cc(/C=C6\C(=O)c7cc(F)c(F)cc7C6=C(C#N)C#N)sc5c32)C(c2ccc(CCCCCC)cc2)(c2ccc(CCCCCC)cc2)c2c-4sc3cc(/C=C4\C(=O)c5cc(F)c(F)cc5C4=C(C#N)C#N)sc23)cc1,11.88,-5.56,-3.65,-5.66,-4.14,,,1:1,1 vol %,inverted,ZnO,,,
74658,10.1021/acsapm.4c03091,COC(=O)C(C)(C)c1cc(C)cc(-c2sc3c4sc5cc(/C=C6/C(=O)c7cc(F)cc(c7)C(=O)/C6=C\c6cc(C(C)(C)C(=O)OC)c(-c7cc(C)cc(C(C)(C)C(=O)OC)c7)s6)sc5c4c(C(C)(C)C(=O)OC)ccc2-3)c1,CCCCCCCCCCCc1c(/C=C2\C(=O)c3cc(F)c(F)cc3C2=C(C#N)C#N)sc2c1sc1c3c4nsnc4c4c5sc6c(CCCCCCCCCCC)c(/C=C7\C(=O)c8cc(F)c(F)cc8C7=C(C#N)C#N)sc6c5n(CC(CC)CCCC)c4c3n(CC(CC)CCCC)c21,16.02,-5.56,-3.65,-5.65,-4.09,,,,,conventional,PDINN,PEDOT:PSS,chloroform,
74660,10.1021/acsapm.4c03091,COC(=O)C(C)(C)c1cc(C)cc(-c2sc3c4sc5cc(/C=C6/C(=O)c7cc(F)cc(c7)C(=O)/C6=C\c6cc(C(C)(C)C(=O)OC)c(-c7cc(C)cc(C(C)(C)C(=O)OC)c7)s6)sc5c4c(C(C)(C)C(=O)OC)ccc2-3)c1,CCCCCCCCCc1c(C=C2C(=O)c3cc(Cl)c(Cl)cc3C2=C(C#N)C#N)sc2c1sc1c3c4nsnc4c4c5sc6c(CCCCCCCCC)c(C=C7C(=O)c8cc(Cl)c(Cl)cc8C7=C(C#N)C#N)sc6c5n(CC(CCCC)CCCCCC)c4c3n(CC(CCCC)CCCCCC)c21,16.61,-5.56,-3.65,-5.68,-3.9,,,,,conventional,PDINN,PEDOT:PSS,chloroform,
74665,10.1021/acsomega.2c01795,CCCCCCc1ccsc1,CCCCC(=O)OCC1(c2ccccc2)c2cccc3cccc4cccc5cccc6cccc1c6c-5c-4c-3c2,2.66,-5.01,-3.12,-6.1,-3.7,,110.0,1.0:0.6,,conventional,LiF,PEDOT:PSS,chloroform:chlorobenzene (1:1),CP-DOT
74666,10.1021/acsomega.2c01795,CCCCCCc1ccsc1,CCCCC(=O)OCC1(c2ccccc2)c2cccc3cccc4cccc5cccc6cccc1c6c-5c-4c-3c2,3.16,-5.01,-3.12,-6.1,-3.7,,110.0,1.0:0.6,1%,conventional,LiF,PEDOT:PSS,chloroform:chlorobenzene (1:1),
74667,10.1021/acsomega.2c01795,CCCCCCc1ccsc1,CCCCC(=O)OCC1(c2ccccc2)c2cccc3cccc4cccc5cccc6cccc1c6c-5c-4c-3c2,3.39,-5.01,-3.12,-6.1,-3.7,,110.0,1.0:0.6,3%,conventional,LiF,PEDOT:PSS,chloroform:chlorobenzene (1:1),
74668,10.1021/acsomega.2c01795,CCCCCCc1ccsc1,CCCCC(=O)OCC1(c2ccccc2)c2cccc3cccc4cccc5cccc6cccc1c6c-5c-4c-3c2,3.12,-5.01,-3.12,-6.1,-3.7,,110.0,1.0:0.6,5%,conventional,LiF,PEDOT:PSS,chloroform:chlorobenzene (1:1),
74669,10.1021/acsomega.2c01795,CCCCCCc1ccsc1,CCCCC(=O)OCC1(c2ccccc2)c2cccc3cccc4cccc5cccc6cccc1c6c-5c-4c-3c2,2.87,-5.01,-3.12,-6.1,-3.7,,110.0,1.0:0.6,7%,conventional,LiF,PEDOT:PSS,chloroform:chlorobenzene (1:1),
74670,10.1021/acsomega.2c06181,CCCCCCCCC(CCCCCC)COc1cnc2c(-c3cccs3)c(F)c(F)cc2n1,CCCCCCc1cccc(-c2c(/C=C3\C(=O)c4cc(F)c(F)cc4C3=C(C#N)C#N)sc3c2sc2c4c5nsnc5c5c6sc7c(-c8cccc(CCCCCC)c8)c(/C=C8\C(=O)c9cc(F)c(F)cc9C8=C(C#N)C#N)sc7c6n(CC(CC)CCCC)c5c4n(CC(CC)CCCC)c32)c1,17.56,-5.54,-2.92,,,,,,,conventional,ZrAcac,PEDOT:PSS,,
74671,10.1021/acsomega.2c06181,CCCCCCCCC(CCCCCC)COc1cnc2c(-c3cccs3)c(F)c(F)cc2n1,CCCCCCc1cccc(-c2c(/C=C3\C(=O)c4cc(F)c(F)cc4C3=C(C#N)C#N)sc3c2sc2c4c5nsnc5c5c6sc7c(-c8cccc(CCCCCC)c8)c(/C=C8\C(=O)c9cc(F)c(F)cc9C8=C(C#N)C#N)sc7c6n(CC(CC)CCCC)c5c4n(CC(CC)CCCC)c32)c1,18.31,-5.54,-2.92,,,,,,,conventional,ZrAcac,PEDOT:PSS,,
74672,10.1021/acsomega.2c06181,COC(=O)C(C)(C)c1cc(C)cc(-c2sc3c4sc5cc(/C=C6/C(=O)c7cc(F)cc(c7)C(=O)/C6=C\c6cc(C(C)(C)C(=O)OC)c(-c7cc(C)cc(C(C)(C)C(=O)OC)c7)s6)sc5c4c(C(C)(C)C(=O)OC)ccc2-3)c1,CCCCCCCCCCCc1c(/C=C2\C(=O)c3c(csc3Cl)C2C(C#N)C#N)sc2c1SC1c3c(c4c(c5nsnc35)c3sc5c(CCCCCCCCCCC)c(/C=C6\C(=O)c7cc(F)c(F)cc7C6=C(C#N)C#N)sc5c3n4CC(CC)CCCC)N(CC(CC)CCCC)C21,17.03,-5.56,-3.65,-5.7,-3.99,,,,,conventional,ZrAcac,PEDOT:PSS,,
74673,10.1021/acsomega.2c06181,COC(=O)C(C)(C)c1cc(C)cc(-c2sc3c4sc5cc(/C=C6/C(=O)c7cc(F)cc(c7)C(=O)/C6=C\c6cc(C(C)(C)C(=O)OC)c(-c7cc(C)cc(C(C)(C)C(=O)OC)c7)s6)sc5c4c(C(C)(C)C(=O)OC)ccc2-3)c1,CCCCCCCCCCCc1c(/C=C2\C(=O)c3c(csc3Cl)C2C(C#N)C#N)sc2c1SC1c3c(c4c(c5nsnc35)c3sc5c(CCCCCCCCCCC)c(/C=C6\C(=O)c7cc(F)c(F)cc7C6=C(C#N)C#N)sc5c3n4CC(CC)CCCC)N(CC(CC)CCCC)C21,17.7,-5.56,-3.65,-5.7,-3.99,,,,,conventional,ZrAcac,PEDOT:PSS,,
74674,10.1021/acsomega.2c06181,COC(=O)C(C)(C)c1cc(C)cc(-c2sc3c4sc5cc(/C=C6/C(=O)c7cc(F)cc(c7)C(=O)/C6=C\c6cc(C(C)(C)C(=O)OC)c(-c7cc(C)cc(C(C)(C)C(=O)OC)c7)s6)sc5c4c(C(C)(C)C(=O)OC)ccc2-3)c1,CCCCCCCCCCCc1c(/C=C2\C(=O)c3ccccc3C2=C(C#N)C#N)sc2c1sc1c3c4nsnc4c4c5sc6c(CCCCCCCCCCC)c(/C=C7\C(=O)c8cc(-c9cccs9)ccc8C7=C(C#N)C#N)sc6c5n(CC(CCCCCCCC)CCCCCCCCCC)c4c3n(CC(CCCCCCCC)CCCCCCCCCC)c21,16.52,-5.56,-3.65,-5.68,-3.94,,,,,conventional,ZrAcac,PEDOT:PSS,o-xylene,
74675,10.1021/acsomega.2c06181,COC(=O)C(C)(C)c1cc(C)cc(-c2sc3c4sc5cc(/C=C6/C(=O)c7cc(F)cc(c7)C(=O)/C6=C\c6cc(C(C)(C)C(=O)OC)c(-c7cc(C)cc(C(C)(C)C(=O)OC)c7)s6)sc5c4c(C(C)(C)C(=O)OC)ccc2-3)c1,CCCCCCCCCCCc1c(/C=C2\C(=O)c3ccccc3C2=C(C#N)C#N)sc2c1sc1c3c4nsnc4c4c5sc6c(CCCCCCCCCCC)c(/C=C7\C(=O)c8cc(-c9cccs9)ccc8C7=C(C#N)C#N)sc6c5n(CC(CCCCCCCC)CCCCCCCCCC)c4c3n(CC(CCCCCCCC)CCCCCCCCCC)c21,17.14,-5.56,-3.65,-5.68,-3.94,,,,,conventional,ZrAcac,PEDOT:PSS,o-xylene,
74680,10.1038/s41467-023-42071-2,COC(=O)C(C)(C)c1cc(C)cc(-c2sc3c4sc5cc(/C=C6/C(=O)c7cc(F)cc(c7)C(=O)/C6=C\c6cc(C(C)(C)C(=O)OC)c(-c7cc(C)cc(C(C)(C)C(=O)OC)c7)s6)sc5c4c(C(C)(C)C(=O)OC)ccc2-3)c1,CCCCCc1c(/C=C2\C(=O)c3cc(F)c(F)cc3C2=C(C#N)C#N)sc2c1sc1c3c4nsnc4c4c5sc6c(CCCCC)c(/C=C7\C(=O)c8cc(F)c(F)cc8C7=C(C#N)C#N)sc6c5n(C)c4c3n(C)c21,17.8,-5.56,-3.65,,,95.0,80.0,,,conventional,PDINN,PEDOT:PSS,chloroform,
74682,10.1038/s41467-023-42071-2,COC(=O)C(C)(C)c1cc(C)cc(-c2sc3c4sc5cc(/C=C6/C(=O)c7cc(F)cc(c7)C(=O)/C6=C\c6cc(C(C)(C)C(=O)OC)c(-c7cc(C)cc(C(C)(C)C(=O)OC)c7)s6)sc5c4c(C(C)(C)C(=O)OC)ccc2-3)c1,CCCCCCC(CCCC)Cc1c(/C=C2\C(=O)c3cc(F)c(F)cc3C2=C(C#N)C#N)sc2c1SC1c3c(c4c(c5nsnc35)c3sc5c(CC(CCCC)CCCCCC)c(/C=C6\C(=O)c7cc(F)c(F)cc7C6=C(C#N)C#N)sc5c3n4CC(CC)CCCC)N(CC(CC)CCCC)C21,18.4,-5.56,-3.65,-5.68,-3.9,95.0,80.0,,,conventional,PDINN,PEDOT:PSS,chloroform,
74686,10.1038/s41467-023-42071-2,CCCCC(CC)COC(=O)c1sc2csc(-c3cc4c(-c5ccc(CC(CC)CCCC)s5)c5sccc5c(-c5ccc(CC(CC)CCCC)s5)c4s3)c2c1F,CCCCCc1c(/C=C2\C(=O)c3cc(F)c(F)cc3C2=C(C#N)C#N)sc2c1sc1c3c4nsnc4c4c5sc6c(CCCCC)c(/C=C7\C(=O)c8cc(F)c(F)cc8C7=C(C#N)C#N)sc6c5n(C)c4c3n(C)c21,11.2,-5.21,-3.6,,,100.0,80.0,,,conventional,PDINN,PEDOT:PSS,chloroform,
74706,10.1039/d4tc03741c,CCCCCCC(CCCC)Cc1csc(-c2cc3c4nsnc4c4cc(-c5cc(CC(CCCC)CCCCCC)c(-c6cc7c(-c8cc(F)c(CC(CC)CCCC)s8)c8sccc8c(-c8cc(F)c(CC(CC)CCCC)s8)c7s6)s5)sc4c3s2)c1,CCCCCCC(CCCC)Cc1c(/C=C2\C(=O)c3cc(F)c(F)cc3C2=C(C#N)C#N)sc2c1SC1c3c(c4c(c5nsnc35)c3sc5c(CC(CCCC)CCCCCC)c(/C=C6\C(=O)c7cc(F)c(F)cc7C6=C(C#N)C#N)sc5c3n4CC(CC)CCCC)N(CC(CC)CCCC)C21,16.87,-5.51,-2.77,-5.68,-3.9,,,,,,,,,
74708,10.1039/d4tc03741c,CCCCCCCCC(CCCCCC)Cc1nc2c(-c3ccc(-c4cc5c(-c6cc(Cl)c(CC(CC)CCCC)s6)c6sccc6c(-c6cc(Cl)c(CC(CC)CCCC)s6)c5s4)s3)c(F)c(F)c(-c3cccs3)c2s1,CCCCCCC(CCCC)Cc1c(/C=C2\C(=O)c3cc(F)c(F)cc3C2=C(C#N)C#N)sc2c1SC1c3c(c4c(c5nsnc35)c3sc5c(CC(CCCC)CCCCCC)c(/C=C6\C(=O)c7cc(F)c(F)cc7C6=C(C#N)C#N)sc5c3n4CC(CC)CCCC)N(CC(CC)CCCC)C21,10.19,-5.47,-3.39,-5.68,-3.9,,,,,,,,,
74735,10.3390/en17133302,COC(=O)C(C)(C)c1cc(C)cc(-c2sc3c4sc5cc(/C=C6/C(=O)c7cc(F)cc(c7)C(=O)/C6=C\c6cc(C(C)(C)C(=O)OC)c(-c7cc(C)cc(C(C)(C)C(=O)OC)c7)s6)sc5c4c(C(C)(C)C(=O)OC)ccc2-3)c1,CCCCCCC(CCCC)Cc1c(/C=C2\C(=O)c3cc(F)c(F)cc3C2=C(C#N)C#N)sc2c1SC1c3c(c4c(c5nsnc35)c3sc5c(CC(CCCC)CCCCCC)c(/C=C6\C(=O)c7cc(F)c(F)cc7C6=C(C#N)C#N)sc5c3n4CC(CC)CCCC)N(CC(CC)CCCC)C21,18.34,-5.56,-3.65,-5.68,-3.9,,,,,conventional,SnO2,PEDOT:PSS,,
74736,10.3390/en17133302,COC(=O)C(C)(C)c1cc(C)cc(-c2sc3c4sc5cc(/C=C6/C(=O)c7cc(F)cc(c7)C(=O)/C6=C\c6cc(C(C)(C)C(=O)OC)c(-c7cc(C)cc(C(C)(C)C(=O)OC)c7)s6)sc5c4c(C(C)(C)C(=O)OC)ccc2-3)c1,CCCCCCC(CCCC)Cc1c(/C=C2\C(=O)c3cc(F)c(F)cc3C2=C(C#N)C#N)sc2c1SC1c3c(c4c(c5nsnc35)c3sc5c(CC(CCCC)CCCCCC)c(/C=C6\C(=O)c7cc(F)c(F)cc7C6=C(C#N)C#N)sc5c3n4CC(CC)CCCC)N(CC(CC)CCCC)C21,18.37,-5.56,-3.65,-5.68,-3.9,,,,,inverted,SnO2,PEDOT:PSS,,
74748,10.3390/ma14123206,CCCCC(CC)Cc1ccc(-c2c3cc(-c4ccc(-c5sc(-c6cccs6)c6c5C(=O)c5c(CC(CC)CCCC)sc(CC(CC)CCCC)c5C6=O)s4)sc3c(-c3ccc(CC(CC)CCCC)s3)c3ccsc23)s1,CCCCC(=O)OCC1(c2ccccc2)c2cccc3cccc4cccc5cccc6cccc1c6c-5c-4c-3c2,8.1,-5.33,-3.48,-6.1,-3.7,,150.0,2:3,,conventional,LiF,PEDOT:PSS,chlorobenzene,
74749,10.3390/ma14123206,CCCCC(CC)Cc1ccc(-c2c3cc(-c4ccc(-c5sc(-c6cccs6)c6c5C(=O)c5c(CC(CC)CCCC)sc(CC(CC)CCCC)c5C6=O)s4)sc3c(-c3ccc(CC(CC)CCCC)s3)c3ccsc23)s1,CCCCC(=O)OCC1(c2ccccc2)c2cccc3cccc4cccc5cccc6cccc1c6c-5c-4c-3c2,8.4,-5.33,-3.48,-6.1,-3.7,,150.0,2:3,,conventional,LiF,PEDOT:PSS,chlorobenzene,
