Repository: JiYiqaq/PCE-KA-GNN

# Data directory

- `raw/Active_Database.csv` is the immutable source dataset bundled under CC BY 4.0. Do not overwrite it with processed data.
- `processed/` is created and populated by the training pipeline. Generated `.pt` and `.pth` caches are intentionally ignored by Git because they can exceed GitHub's normal single-file limit.

See `../DATA_LICENSE.md` for provenance, license and checksum information.

File: data/processed/device_records.csv (part 131 of 250)
record_id,doi,donor_smiles,acceptor_smiles,pce,homo_d,lumo_d,homo_a,lumo_a,active_layer_thickness,annealing_temp,d_a_ratio,additive_ratio,device_type,etl_canonical,htl_canonical,solvent_canonical,additive_canonical
74750,10.3390/ma14123206,CCCCC(CC)Cc1ccc(-c2c3cc(-c4ccc(-c5sc(-c6cccs6)c6c5C(=O)c5c(CC(CC)CCCC)sc(CC(CC)CCCC)c5C6=O)s4)sc3c(-c3ccc(CC(CC)CCCC)s3)c3ccsc23)s1,CCCCC(=O)OCC1(c2ccccc2)c2cccc3cccc4cccc5cccc6cccc1c6c-5c-4c-3c2,9.2,-5.33,-3.48,-6.1,-3.7,,150.0,2:3,1.5 wt%,conventional,LiF,PEDOT:PSS,chlorobenzene,
74751,10.3390/ma14123206,CCCCC(CC)Cc1ccc(-c2c3cc(-c4ccc(-c5sc(-c6cccs6)c6c5C(=O)c5c(CC(CC)CCCC)sc(CC(CC)CCCC)c5C6=O)s4)sc3c(-c3ccc(CC(CC)CCCC)s3)c3ccsc23)s1,CCCCC(=O)OCC1(c2ccccc2)c2cccc3cccc4cccc5cccc6cccc1c6c-5c-4c-3c2,8.7,-5.33,-3.48,-6.1,-3.7,,150.0,2:3,,conventional,LiF,PEDOT:PSS,chlorobenzene,
74753,10.3390/ma14123206,CCCCC(CC)Cc1ccc(-c2c3cc(-c4ccc(-c5sc(-c6cccs6)c6c5C(=O)c5c(CC(CC)CCCC)sc(CC(CC)CCCC)c5C6=O)s4)sc3c(-c3ccc(CC(CC)CCCC)s3)c3ccsc23)s1,CCCCC(=O)OCC1(c2ccccc2)c2cccc3cccc4cccc5cccc6cccc1c6c-5c-4c-3c2,8.6,-5.33,-3.48,-6.1,-3.7,,150.0,2:3,,conventional,LiF,PEDOT:PSS,chlorobenzene,
74755,10.3390/ma14123206,CCCCC(CC)Cc1ccc(-c2c3cc(-c4ccc(-c5sc(-c6cccs6)c6c5C(=O)c5c(CC(CC)CCCC)sc(CC(CC)CCCC)c5C6=O)s4)sc3c(-c3ccc(CC(CC)CCCC)s3)c3ccsc23)s1,CCCCC(=O)OCC1(c2ccccc2)c2cccc3cccc4cccc5cccc6cccc1c6c-5c-4c-3c2,8.9,-5.33,-3.48,-6.1,-3.7,,150.0,2:3,2 wt%,conventional,LiF,PEDOT:PSS,chlorobenzene,
74778,10.3390/molecules28196832,COC(=O)C(C)(C)c1cc(C)cc(-c2sc3c4sc5cc(/C=C6/C(=O)c7cc(F)cc(c7)C(=O)/C6=C\c6cc(C(C)(C)C(=O)OC)c(-c7cc(C)cc(C(C)(C)C(=O)OC)c7)s6)sc5c4c(C(C)(C)C(=O)OC)ccc2-3)c1,CCCCCCC(CCCC)Cc1c(/C=C2\C(=O)c3cc(F)c(F)cc3C2=C(C#N)C#N)sc2c1SC1c3c(c4c(c5nsnc35)c3sc5c(CC(CCCC)CCCCCC)c(/C=C6\C(=O)c7cc(F)c(F)cc7C6=C(C#N)C#N)sc5c3n4CC(CC)CCCC)N(CC(CC)CCCC)C21,15.83,-5.56,-3.65,-5.68,-3.9,,,100:0,,inverted,ZnO,MoO3,chloroform,DIO
74779,10.3390/molecules28196832,COC(=O)C(C)(C)c1cc(C)cc(-c2sc3c4sc5cc(/C=C6/C(=O)c7cc(F)cc(c7)C(=O)/C6=C\c6cc(C(C)(C)C(=O)OC)c(-c7cc(C)cc(C(C)(C)C(=O)OC)c7)s6)sc5c4c(C(C)(C)C(=O)OC)ccc2-3)c1,CCCCCCC(CCCC)Cc1c(/C=C2\C(=O)c3cc(F)c(F)cc3C2=C(C#N)C#N)sc2c1SC1c3c(c4c(c5nsnc35)c3sc5c(CC(CCCC)CCCCCC)c(/C=C6\C(=O)c7cc(F)c(F)cc7C6=C(C#N)C#N)sc5c3n4CC(CC)CCCC)N(CC(CC)CCCC)C21,16.28,-5.56,-3.65,-5.68,-3.9,,,95:5,,inverted,ZnO,MoO3,chloroform,DIO
74780,10.3390/molecules28196832,COC(=O)C(C)(C)c1cc(C)cc(-c2sc3c4sc5cc(/C=C6/C(=O)c7cc(F)cc(c7)C(=O)/C6=C\c6cc(C(C)(C)C(=O)OC)c(-c7cc(C)cc(C(C)(C)C(=O)OC)c7)s6)sc5c4c(C(C)(C)C(=O)OC)ccc2-3)c1,CCCCCCC(CCCC)Cc1c(/C=C2\C(=O)c3cc(F)c(F)cc3C2=C(C#N)C#N)sc2c1SC1c3c(c4c(c5nsnc35)c3sc5c(CC(CCCC)CCCCCC)c(/C=C6\C(=O)c7cc(F)c(F)cc7C6=C(C#N)C#N)sc5c3n4CC(CC)CCCC)N(CC(CC)CCCC)C21,16.42,-5.56,-3.65,-5.68,-3.9,,,92.5:7.5,,inverted,ZnO,MoO3,chloroform,DIO
74781,10.3390/molecules28196832,COC(=O)C(C)(C)c1cc(C)cc(-c2sc3c4sc5cc(/C=C6/C(=O)c7cc(F)cc(c7)C(=O)/C6=C\c6cc(C(C)(C)C(=O)OC)c(-c7cc(C)cc(C(C)(C)C(=O)OC)c7)s6)sc5c4c(C(C)(C)C(=O)OC)ccc2-3)c1,CCCCCCC(CCCC)Cc1c(/C=C2\C(=O)c3cc(F)c(F)cc3C2=C(C#N)C#N)sc2c1SC1c3c(c4c(c5nsnc35)c3sc5c(CC(CCCC)CCCCCC)c(/C=C6\C(=O)c7cc(F)c(F)cc7C6=C(C#N)C#N)sc5c3n4CC(CC)CCCC)N(CC(CC)CCCC)C21,16.66,-5.56,-3.65,-5.68,-3.9,100.0,,1:1.4,0.5% v/v,inverted,ZnO,MoO3,chloroform,DIO
74782,10.3390/molecules28196832,COC(=O)C(C)(C)c1cc(C)cc(-c2sc3c4sc5cc(/C=C6/C(=O)c7cc(F)cc(c7)C(=O)/C6=C\c6cc(C(C)(C)C(=O)OC)c(-c7cc(C)cc(C(C)(C)C(=O)OC)c7)s6)sc5c4c(C(C)(C)C(=O)OC)ccc2-3)c1,CCCCCCC(CCCC)Cc1c(/C=C2\C(=O)c3cc(F)c(F)cc3C2=C(C#N)C#N)sc2c1SC1c3c(c4c(c5nsnc35)c3sc5c(CC(CCCC)CCCCCC)c(/C=C6\C(=O)c7cc(F)c(F)cc7C6=C(C#N)C#N)sc5c3n4CC(CC)CCCC)N(CC(CC)CCCC)C21,16.51,-5.56,-3.65,-5.68,-3.9,100.0,,1:1.4,0.5% v/v,inverted,ZnO,MoO3,chloroform,DIO
74783,10.3390/molecules28196832,COC(=O)C(C)(C)c1cc(C)cc(-c2sc3c4sc5cc(/C=C6/C(=O)c7cc(F)cc(c7)C(=O)/C6=C\c6cc(C(C)(C)C(=O)OC)c(-c7cc(C)cc(C(C)(C)C(=O)OC)c7)s6)sc5c4c(C(C)(C)C(=O)OC)ccc2-3)c1,CCCCCCC(CCCC)Cc1c(/C=C2\C(=O)c3cc(F)c(F)cc3C2=C(C#N)C#N)sc2c1SC1c3c(c4c(c5nsnc35)c3sc5c(CC(CCCC)CCCCCC)c(/C=C6\C(=O)c7cc(F)c(F)cc7C6=C(C#N)C#N)sc5c3n4CC(CC)CCCC)N(CC(CC)CCCC)C21,14.37,-5.56,-3.65,-5.68,-3.9,,,85:15,,inverted,ZnO,MoO3,chloroform,DIO
74784,10.3390/molecules28196832,COC(=O)C(C)(C)c1cc(C)cc(-c2sc3c4sc5cc(/C=C6/C(=O)c7cc(F)cc(c7)C(=O)/C6=C\c6cc(C(C)(C)C(=O)OC)c(-c7cc(C)cc(C(C)(C)C(=O)OC)c7)s6)sc5c4c(C(C)(C)C(=O)OC)ccc2-3)c1,CCCCCCCCCc1c(C=C2C(=O)c3cc(Cl)c(Cl)cc3C2=C(C#N)C#N)sc2c1sc1c3c4nsnc4c4c5sc6c(CCCCCCCCC)c(C=C7C(=O)c8cc(Cl)c(Cl)cc8C7=C(C#N)C#N)sc6c5n(CC(CCCC)CCCCCC)c4c3n(CC(CCCC)CCCCCC)c21,17.34,-5.56,-3.65,-5.68,-3.9,,,1:1.4,,inverted,ZnO,MoO3,chloroform,DIO
74785,10.3390/molecules28196832,COC(=O)C(C)(C)c1cc(C)cc(-c2sc3c4sc5cc(/C=C6/C(=O)c7cc(F)cc(c7)C(=O)/C6=C\c6cc(C(C)(C)C(=O)OC)c(-c7cc(C)cc(C(C)(C)C(=O)OC)c7)s6)sc5c4c(C(C)(C)C(=O)OC)ccc2-3)c1,CCCCCCCCCCCc1c(/C=C2\C(=O)c3cc(F)c(F)cc3C2=C(C#N)C#N)sc2c1sc1c3c4nsnc4c4c5sc6c(CCCCCCCCCCC)c(/C=C7\C(=O)c8cc(F)c(F)cc8C7=C(C#N)C#N)sc6c5n(CC(CC)CCCC)c4c3n(CC(CC)CCCC)c21,16.47,-5.56,-3.65,-5.65,-4.09,,,1:1.4,,inverted,ZnO,MoO3,chloroform,DIO
74786,10.3390/molecules28196832,COC(=O)C(C)(C)c1cc(C)cc(-c2sc3c4sc5cc(/C=C6/C(=O)c7cc(F)cc(c7)C(=O)/C6=C\c6cc(C(C)(C)C(=O)OC)c(-c7cc(C)cc(C(C)(C)C(=O)OC)c7)s6)sc5c4c(C(C)(C)C(=O)OC)ccc2-3)c1,CCCCCCC(CCCC)Cc1c(/C=C2\C(=O)c3cc(F)c(F)cc3C2=C(C#N)C#N)sc2c1SC1c3c(c4c(c5nsnc35)c3sc5c(CC(CCCC)CCCCCC)c(/C=C6\C(=O)c7cc(F)c(F)cc7C6=C(C#N)C#N)sc5c3n4CC(CC)CCCC)N(CC(CC)CCCC)C21,17.55,-5.56,-3.65,-5.68,-3.9,,,1:1.4,,inverted,ZnO,MoO3,chloroform,DIO
74788,10.3390/molecules28196832,CCCCCCC(CCCC)Cc1csc(-c2cc3c4nsnc4c4cc(-c5cc(CC(CCCC)CCCCCC)c(-c6cc7c(-c8cc(Cl)c(CC(CC)CCCC)s8)c8sccc8c(-c8cc(Cl)c(CC(CC)CCCC)s8)c7s6)s5)sc4c3s2)c1,CCCCCCCCCCCc1c(/C=C2\C(=O)c3cc(F)c(F)cc3C2=C(C#N)C#N)sc2c1sc1c3c4nsnc4c4c5sc6c(CCCCCCCCCCC)c(/C=C7\C(=O)c8cc(F)c(F)cc8C7=C(C#N)C#N)sc6c5n(CC(CC)CCCC)c4c3n(CC(CC)CCCC)c21,17.35,-5.51,-2.77,-5.65,-4.09,,,1:1.4,,inverted,ZnO,MoO3,chloroform,DIO
74789,10.3390/molecules28196832,COC(=O)C(C)(C)c1cc(C)cc(-c2sc3c4sc5cc(/C=C6/C(=O)c7cc(F)cc(c7)C(=O)/C6=C\c6cc(C(C)(C)C(=O)OC)c(-c7cc(C)cc(C(C)(C)C(=O)OC)c7)s6)sc5c4c(C(C)(C)C(=O)OC)ccc2-3)c1,CCCCCCCCCc1c(C=C2C(=O)c3cc(Cl)c(Cl)cc3C2=C(C#N)C#N)sc2c1sc1c3c4nsnc4c4c5sc6c(CCCCCCCCC)c(C=C7C(=O)c8cc(Cl)c(Cl)cc8C7=C(C#N)C#N)sc6c5n(CC(CCCC)CCCCCC)c4c3n(CC(CCCC)CCCCCC)c21,17.3,-5.56,-3.65,-5.68,-3.9,,,1:1.4,,inverted,ZnO,MoO3,chloroform,DIO
74790,10.3390/molecules28196832,COC(=O)C(C)(C)c1cc(C)cc(-c2sc3c4sc5cc(/C=C6/C(=O)c7cc(F)cc(c7)C(=O)/C6=C\c6cc(C(C)(C)C(=O)OC)c(-c7cc(C)cc(C(C)(C)C(=O)OC)c7)s6)sc5c4c(C(C)(C)C(=O)OC)ccc2-3)c1,CCCCCCC(CCCC)Cc1c(/C=C2\C(=O)c3cc(F)c(F)cc3C2=C(C#N)C#N)sc2c1SC1c3c(c4c(c5nsnc35)c3sc5c(CC(CCCC)CCCCCC)c(/C=C6\C(=O)c7cc(F)c(F)cc7C6=C(C#N)C#N)sc5c3n4CC(CC)CCCC)N(CC(CC)CCCC)C21,17.63,-5.56,-3.65,-5.68,-3.9,,,1:1.4,,inverted,ZnO,MoO3,chloroform,DIO
74791,10.3390/molecules28196832,COC(=O)C(C)(C)c1cc(C)cc(-c2sc3c4sc5cc(/C=C6/C(=O)c7cc(F)cc(c7)C(=O)/C6=C\c6cc(C(C)(C)C(=O)OC)c(-c7cc(C)cc(C(C)(C)C(=O)OC)c7)s6)sc5c4c(C(C)(C)C(=O)OC)ccc2-3)c1,CCCCCCC(CCCC)Cc1c(/C=C2\C(=O)c3cc(F)c(F)cc3C2=C(C#N)C#N)sc2c1SC1c3c(c4c(c5nsnc35)c3sc5c(CC(CCCC)CCCCCC)c(/C=C6\C(=O)c7cc(F)c(F)cc7C6=C(C#N)C#N)sc5c3n4CC(CC)CCCC)N(CC(CC)CCCC)C21,18.2,-5.56,-3.65,-5.68,-3.9,,,1:1.4,,inverted,ZnO,MoO3,chloroform,DIO
76930,10.1016/j.apsusc.2022.156052,CCCCC(CC)COC(=O)c1sc2c(-c3cc4c(OCC(CC)CCCC)c5sccc5c(OCC(CC)CCCC)c4s3)scc2c1F,CCCCC(=O)OCC1(c2ccccc2)C2=CC=Cc3cccc4cccc5ccc6ccccc7cccc1c7c6c5c-4c3C2,6.84,-5.19,-3.43,-6.1,-3.9,,120.0,1:1.5,3 vol%,inverted,TiO2,,,
76931,10.1016/j.apsusc.2022.156052,CCCCC(CC)COC(=O)c1sc2c(-c3cc4c(OCC(CC)CCCC)c5sccc5c(OCC(CC)CCCC)c4s3)scc2c1F,CCCCC(=O)OCC1(c2ccccc2)C2=CC=Cc3cccc4cccc5ccc6ccccc7cccc1c7c6c5c-4c3C2,7.47,-5.19,-3.43,-6.1,-3.9,,120.0,1:1.5,3 vol%,inverted,In-TiO2,,,
76932,10.1016/j.apsusc.2022.156052,CCCCC(CC)COC(=O)c1sc2c(-c3cc4c(OCC(CC)CCCC)c5sccc5c(OCC(CC)CCCC)c4s3)scc2c1F,CCCCC(=O)OCC1(c2ccccc2)C2=CC=Cc3cccc4cccc5ccc6ccccc7cccc1c7c6c5c-4c3C2,7.54,-5.19,-3.43,-6.1,-3.9,,120.0,1:1.5,3 vol%,inverted,Ga:TiO2,,,
76935,10.1016/j.apsusc.2023.157720,COC(=O)C(C)(C)c1cc(C)cc(-c2sc3c4sc5cc(/C=C6/C(=O)c7cc(F)cc(c7)C(=O)/C6=C\c6cc(C(C)(C)C(=O)OC)c(-c7cc(C)cc(C(C)(C)C(=O)OC)c7)s6)sc5c4c(C(C)(C)C(=O)OC)ccc2-3)c1,CCCCCCCCCCCc1c(/C=C2\C(=O)c3cc(F)c(F)cc3C2=C(C#N)C#N)sc2c1sc1c3c4nsnc4c4c5sc6c(CCCCCCCCCCC)c(/C=C7\C(=O)c8cc(F)c(F)cc8C7=C(C#N)C#N)sc6c5n(CC(CC)CCCC)c4c3n(CC(CC)CCCC)c21,15.0,-5.56,-3.65,-5.65,-4.09,110.0,110.0,1:1.2,0.5 v%,inverted,,,,
76936,10.1016/j.apsusc.2023.157720,COC(=O)C(C)(C)c1cc(C)cc(-c2sc3c4sc5cc(/C=C6/C(=O)c7cc(F)cc(c7)C(=O)/C6=C\c6cc(C(C)(C)C(=O)OC)c(-c7cc(C)cc(C(C)(C)C(=O)OC)c7)s6)sc5c4c(C(C)(C)C(=O)OC)ccc2-3)c1,CCCCCCCCCCCc1c(/C=C2\C(=O)c3cc(F)c(F)cc3C2=C(C#N)C#N)sc2c1sc1c3c4nsnc4c4c5sc6c(CCCCCCCCCCC)c(/C=C7\C(=O)c8cc(F)c(F)cc8C7=C(C#N)C#N)sc6c5n(CC(CC)CCCC)c4c3n(CC(CC)CCCC)c21,15.91,-5.56,-3.65,-5.65,-4.09,110.0,110.0,1:1.2,0.5 v%,inverted,,,,
76937,10.1016/j.apsusc.2023.157720,COC(=O)C(C)(C)c1cc(C)cc(-c2sc3c4sc5cc(/C=C6/C(=O)c7cc(F)cc(c7)C(=O)/C6=C\c6cc(C(C)(C)C(=O)OC)c(-c7cc(C)cc(C(C)(C)C(=O)OC)c7)s6)sc5c4c(C(C)(C)C(=O)OC)ccc2-3)c1,CCCCCCCCCCCc1c(/C=C2\C(=O)c3cc(F)c(F)cc3C2=C(C#N)C#N)sc2c1sc1c3c4nsnc4c4c5sc6c(CCCCCCCCCCC)c(/C=C7\C(=O)c8cc(F)c(F)cc8C7=C(C#N)C#N)sc6c5n(CC(CC)CCCC)c4c3n(CC(CC)CCCC)c21,14.61,-5.56,-3.65,-5.65,-4.09,110.0,110.0,1:1.2,0.5 v%,inverted,,,,
76938,10.1016/j.apsusc.2025.164789,COC(=O)C(C)(C)c1cc(C)cc(-c2sc3c4sc5cc(/C=C6/C(=O)c7cc(F)cc(c7)C(=O)/C6=C\c6cc(C(C)(C)C(=O)OC)c(-c7cc(C)cc(C(C)(C)C(=O)OC)c7)s6)sc5c4c(C(C)(C)C(=O)OC)ccc2-3)c1,CCCCCCCCCCCc1c(/C=C2\C(=O)c3cc(F)c(F)cc3C2=C(C#N)C#N)sc2c1sc1c3c4nsnc4c4c5sc6c(CCCCCCCCCCC)c(/C=C7\C(=O)c8cc(F)c(F)cc8C7=C(C#N)C#N)sc6c5n(CC(CC)CCCC)c4c3n(CC(CC)CCCC)c21,15.79,-5.56,-3.65,-5.65,-4.09,,,1:1.2,0.5 vol%,,PDINN,Br-2EPSe,chloroform,CN
76939,10.1016/j.apsusc.2025.164789,COC(=O)C(C)(C)c1cc(C)cc(-c2sc3c4sc5cc(/C=C6/C(=O)c7cc(F)cc(c7)C(=O)/C6=C\c6cc(C(C)(C)C(=O)OC)c(-c7cc(C)cc(C(C)(C)C(=O)OC)c7)s6)sc5c4c(C(C)(C)C(=O)OC)ccc2-3)c1,CCCCCCCCCCCc1c(/C=C2\C(=O)c3cc(F)c(F)cc3C2=C(C#N)C#N)sc2c1sc1c3c4nsnc4c4c5sc6c(CCCCCCCCCCC)c(/C=C7\C(=O)c8cc(F)c(F)cc8C7=C(C#N)C#N)sc6c5n(CC(CC)CCCC)c4c3n(CC(CC)CCCC)c21,16.87,-5.56,-3.65,-5.65,-4.09,,,1:1.2,0.5 vol%,,PDINN,Br-2EPSe,chloroform,CN
76940,10.1016/j.asej.2020.06.002,CCCCCCc1ccsc1,CCCCC(=O)OCC1(c2ccccc2)c2cccc3cccc4cccc5cccc6cccc1c6c-5c-4c-3c2,1.18,-5.01,-3.12,-6.1,-3.7,,,1:1,1%,conventional,,PEDOT:PSS,chlorobenzene,
76941,10.1016/j.asej.2020.06.002,CCCCCCc1ccsc1,CCCCC(=O)OCC1(c2ccccc2)c2cccc3cccc4cccc5cccc6cccc1c6c-5c-4c-3c2,1.28,-5.01,-3.12,-6.1,-3.7,,,1:1,2%,conventional,,PEDOT:PSS,chlorobenzene,
76942,10.1016/j.asej.2020.06.002,CCCCCCc1ccsc1,CCCCC(=O)OCC1(c2ccccc2)c2cccc3cccc4cccc5cccc6cccc1c6c-5c-4c-3c2,1.44,-5.01,-3.12,-6.1,-3.7,,,1:1,3 wt%,conventional,,PEDOT:PSS,chlorobenzene,
76943,10.1016/j.asej.2020.06.002,CCCCCCc1ccsc1,CCCCC(=O)OCC1(c2ccccc2)c2cccc3cccc4cccc5cccc6cccc1c6c-5c-4c-3c2,1.88,-5.01,-3.12,-6.1,-3.7,,,1:1,4%,conventional,,PEDOT:PSS,chlorobenzene,
76944,10.1016/j.asej.2020.06.002,CCCCCCc1ccsc1,CCCCC(=O)OCC1(c2ccccc2)c2cccc3cccc4cccc5cccc6cccc1c6c-5c-4c-3c2,1.59,-5.01,-3.12,-6.1,-3.7,,,1:1,5%,conventional,,PEDOT:PSS,chlorobenzene,
76945,10.1016/j.cap.2020.01.003,CCCCC(CC)COC(=O)c1sc2csc(-c3cc4c(-c5ccc(CC(CC)CCCC)s5)c5sccc5c(-c5ccc(CC(CC)CCCC)s5)c4s3)c2c1F,COC(=O)CCCC1(c2ccccc2)C23c4c5ccc6c7cc8c9c%10c(cc%11cc%12c%13c%14c(cc%15c%16ccc-5c2c%16c2c5c%16c%17c(c(c46)c7c9c%17c4c%10c%11c%13c4c%16c%14c%152)C513)C%12)C8,9.34,-5.21,-3.6,-5.9,-3.9,90.0,,1:1.5,,inverted,ZnO,MoO3,o-DCB,
76946,10.1016/j.cap.2020.01.003,CCCCC(CC)COC(=O)c1sc2csc(-c3cc4c(-c5ccc(CC(CC)CCCC)s5)c5sccc5c(-c5ccc(CC(CC)CCCC)s5)c4s3)c2c1F,COC(=O)CCCC1(c2ccccc2)C23c4c5ccc6c7cc8c9c%10c(cc%11cc%12c%13c%14c(cc%15c%16ccc-5c2c%16c2c5c%16c%17c(c(c46)c7c9c%17c4c%10c%11c%13c4c%16c%14c%152)C513)C%12)C8,9.49,-5.21,-3.6,-5.9,-3.9,80.0,,1:1.5,,inverted,ZnO,MoO3,o-DCB,
76948,10.1016/j.carbon.2025.120643,CCCCCCCCC(CCCCCC)COc1ccc(OCC(CCCCCC)CCCCCCCC)c(-c2ccc(-c3c(F)c(F)c(-c4cccs4)c4nsnc34)s2)c1,COC(=O)CCCC1(c2ccccc2)C23c4c5ccc6c7cc8c9c%10c(cc%11cc%12c%13c%14c(cc%15c%16ccc-5c2c%16c2c5c%16c%17c(c(c46)c7c9c%17c4c%10c%11c%13c4c%16c%14c%152)C513)C%12)C8,5.6,-5.43,-3.67,-5.9,-3.9,300.0,,1:1.5,,,,V2O5,chlorobenzene,DPE
76949,10.1016/j.carbon.2025.120643,CCCCCCCCC(CCCCCC)COc1ccc(OCC(CCCCCC)CCCCCCCC)c(-c2ccc(-c3c(F)c(F)c(-c4cccs4)c4nsnc34)s2)c1,COC(=O)CCCC1(c2ccccc2)C23c4c5ccc6c7cc8c9c%10c(cc%11cc%12c%13c%14c(cc%15c%16ccc-5c2c%16c2c5c%16c%17c(c(c46)c7c9c%17c4c%10c%11c%13c4c%16c%14c%152)C513)C%12)C8,2.9,-5.43,-3.67,-5.9,-3.9,300.0,,1:1.5,,,,V2O5,chlorobenzene,DPE
76950,10.1016/j.carbon.2025.120643,CCCCCCCCC(CCCCCC)COc1ccc(OCC(CCCCCC)CCCCCCCC)c(-c2ccc(-c3c(F)c(F)c(-c4cccs4)c4nsnc34)s2)c1,COC(=O)CCCC1(c2ccccc2)C23c4c5ccc6c7cc8c9c%10c(cc%11cc%12c%13c%14c(cc%15c%16ccc-5c2c%16c2c5c%16c%17c(c(c46)c7c9c%17c4c%10c%11c%13c4c%16c%14c%152)C513)C%12)C8,5.5,-5.43,-3.67,-5.9,-3.9,300.0,,1:1.5,,,,MoO3,chlorobenzene,DPE
76951,10.1016/j.carbon.2025.120643,CCCCCCCCC(CCCCCC)COc1ccc(OCC(CCCCCC)CCCCCCCC)c(-c2ccc(-c3c(F)c(F)c(-c4cccs4)c4nsnc34)s2)c1,COC(=O)CCCC1(c2ccccc2)C23c4c5ccc6c7cc8c9c%10c(cc%11cc%12c%13c%14c(cc%15c%16ccc-5c2c%16c2c5c%16c%17c(c(c46)c7c9c%17c4c%10c%11c%13c4c%16c%14c%152)C513)C%12)C8,2.2,-5.43,-3.67,-5.9,-3.9,300.0,,1:1.5,,,,MoO3,chlorobenzene,DPE
76960,10.1016/j.cej.2021.129895,CCCCC(CC)COC(=O)c1sc2csc(-c3cc4c(-c5ccc(CC(CC)CCCC)s5)c5sccc5c(-c5ccc(CC(CC)CCCC)s5)c4s3)c2c1F,COC(=O)CCCC1(c2ccccc2)C23c4c5ccc6c7cc8c9c%10c(cc%11cc%12c%13c%14c(cc%15c%16ccc-5c2c%16c2c5c%16c%17c(c(c46)c7c9c%17c4c%10c%11c%13c4c%16c%14c%152)C513)C%12)C8,8.74,-5.21,-3.6,-5.9,-3.9,,,,,inverted,ZnO,,,
76961,10.1016/j.cej.2021.129895,CCCCC(CC)COC(=O)c1sc2csc(-c3cc4c(-c5ccc(CC(CC)CCCC)s5)c5sccc5c(-c5ccc(CC(CC)CCCC)s5)c4s3)c2c1F,COC(=O)CCCC1(c2ccccc2)C23c4c5ccc6c7cc8c9c%10c(cc%11cc%12c%13c%14c(cc%15c%16ccc-5c2c%16c2c5c%16c%17c(c(c46)c7c9c%17c4c%10c%11c%13c4c%16c%14c%152)C513)C%12)C8,8.8,-5.21,-3.6,-5.9,-3.9,,,,,inverted,ZnO/PFN-T,,,
76962,10.1016/j.cej.2021.129895,CCCCC(CC)COC(=O)c1sc2csc(-c3cc4c(-c5ccc(CC(CC)CCCC)s5)c5sccc5c(-c5ccc(CC(CC)CCCC)s5)c4s3)c2c1F,COC(=O)CCCC1(c2ccccc2)C23c4c5ccc6c7cc8c9c%10c(cc%11cc%12c%13c%14c(cc%15c%16ccc-5c2c%16c2c5c%16c%17c(c(c46)c7c9c%17c4c%10c%11c%13c4c%16c%14c%152)C513)C%12)C8,9.94,-5.21,-3.6,-5.9,-3.9,,,,,,ZnO/PFN-BT,,,
76963,10.1016/j.cej.2021.129895,CCCCC(CC)COC(=O)c1sc2csc(-c3cc4c(-c5ccc(CC(CC)CCCC)s5)c5sccc5c(-c5ccc(CC(CC)CCCC)s5)c4s3)c2c1F,COC(=O)CCCC1(c2ccccc2)C23c4c5ccc6c7cc8c9c%10c(cc%11cc%12c%13c%14c(cc%15c%16ccc-5c2c%16c2c5c%16c%17c(c(c46)c7c9c%17c4c%10c%11c%13c4c%16c%14c%152)C513)C%12)C8,9.43,-5.21,-3.6,-5.9,-3.9,,,,,inverted,ZnO/PFN-TBT,,,
76964,10.1016/j.cej.2021.129895,CCCCC(CC)COC(=O)c1sc2csc(-c3cc4c(-c5ccc(CC(CC)CCCC)s5)c5sccc5c(-c5ccc(CC(CC)CCCC)s5)c4s3)c2c1F,COC(=O)CCCC1(c2ccccc2)C23c4c5ccc6c7cc8c9c%10c(cc%11cc%12c%13c%14c(cc%15c%16ccc-5c2c%16c2c5c%16c%17c(c(c46)c7c9c%17c4c%10c%11c%13c4c%16c%14c%152)C513)C%12)C8,9.43,-5.21,-3.6,-5.9,-3.9,,,,,inverted,ZnO/PFN-T,,,
76965,10.1016/j.cej.2021.129895,CCCCC(CC)COC(=O)c1sc2csc(-c3cc4c(-c5ccc(CC(CC)CCCC)s5)c5sccc5c(-c5ccc(CC(CC)CCCC)s5)c4s3)c2c1F,COC(=O)CCCC1(c2ccccc2)C23c4c5ccc6c7cc8c9c%10c(cc%11cc%12c%13c%14c(cc%15c%16ccc-5c2c%16c2c5c%16c%17c(c(c46)c7c9c%17c4c%10c%11c%13c4c%16c%14c%152)C513)C%12)C8,9.87,-5.21,-3.6,-5.9,-3.9,,,,,inverted,ZnO/PFN-BT,,,
76966,10.1016/j.cej.2021.129895,CCCCC(CC)COC(=O)c1sc2csc(-c3cc4c(-c5ccc(CC(CC)CCCC)s5)c5sccc5c(-c5ccc(CC(CC)CCCC)s5)c4s3)c2c1F,COC(=O)CCCC1(c2ccccc2)C23c4c5ccc6c7cc8c9c%10c(cc%11cc%12c%13c%14c(cc%15c%16ccc-5c2c%16c2c5c%16c%17c(c(c46)c7c9c%17c4c%10c%11c%13c4c%16c%14c%152)C513)C%12)C8,9.74,-5.21,-3.6,-5.9,-3.9,,,,,inverted,ZnO/PFN-TBT,,,
76967,10.1016/j.cej.2021.129895,CCCCC(CC)COC(=O)c1sc2csc(-c3cc4c(-c5ccc(CC(CC)CCCC)s5)c5sccc5c(-c5ccc(CC(CC)CCCC)s5)c4s3)c2c1F,COC(=O)CCCC1(c2ccccc2)C23c4c5ccc6c7cc8c9c%10c(cc%11cc%12c%13c%14c(cc%15c%16ccc-5c2c%16c2c5c%16c%17c(c(c46)c7c9c%17c4c%10c%11c%13c4c%16c%14c%152)C513)C%12)C8,9.85,-5.21,-3.6,-5.9,-3.9,,,,,inverted,ZnO/PFN-T-OH,,,
76968,10.1016/j.cej.2021.129895,CCCCC(CC)COC(=O)c1sc2csc(-c3cc4c(-c5ccc(CC(CC)CCCC)s5)c5sccc5c(-c5ccc(CC(CC)CCCC)s5)c4s3)c2c1F,COC(=O)CCCC1(c2ccccc2)C23c4c5ccc6c7cc8c9c%10c(cc%11cc%12c%13c%14c(cc%15c%16ccc-5c2c%16c2c5c%16c%17c(c(c46)c7c9c%17c4c%10c%11c%13c4c%16c%14c%152)C513)C%12)C8,10.6,-5.21,-3.6,-5.9,-3.9,,,,,inverted,ZnO/PFN-BT-OH,,,
76969,10.1016/j.cej.2021.129895,CCCCC(CC)COC(=O)c1sc2csc(-c3cc4c(-c5ccc(CC(CC)CCCC)s5)c5sccc5c(-c5ccc(CC(CC)CCCC)s5)c4s3)c2c1F,COC(=O)CCCC1(c2ccccc2)C23c4c5ccc6c7cc8c9c%10c(cc%11cc%12c%13c%14c(cc%15c%16ccc-5c2c%16c2c5c%16c%17c(c(c46)c7c9c%17c4c%10c%11c%13c4c%16c%14c%152)C513)C%12)C8,10.0,-5.21,-3.6,-5.9,-3.9,,,,,,ZnO/PFN-TBT-OH,,,
76978,10.1016/j.cej.2022.138169,CCCCCCC(CCCC)Cc1csc(-c2cc3c4nsnc4c4cc(-c5cc(CC(CCCC)CCCCCC)c(-c6cc7c(-c8cc(F)c(CC(CC)CCCC)s8)c8sccc8c(-c8cc(F)c(CC(CC)CCCC)s8)c7s6)s5)sc4c3s2)c1,CCCCCCCCCCCc1c(/C=C2\C(=O)c3cc(F)c(F)cc3C2=C(C#N)C#N)sc2c1sc1c3c4nsnc4c4c5sc6c(CCCCCCCCCCC)c(/C=C7\C(=O)c8cc(F)c(F)cc8C7=C(C#N)C#N)sc6c5n(CC(CC)CCCC)c4c3n(CC(CC)CCCC)c21,17.75,-5.51,-2.77,-5.65,-4.09,100.0,,1:1.6,,,PDIN,,,
76979,10.1016/j.cej.2022.138169,CCCCCCC(CCCC)Cc1csc(-c2cc3c4nsnc4c4cc(-c5cc(CC(CCCC)CCCCCC)c(-c6cc7c(-c8cc(F)c(CC(CC)CCCC)s8)c8sccc8c(-c8cc(F)c(CC(CC)CCCC)s8)c7s6)s5)sc4c3s2)c1,CCCCCCCCCCCc1c(/C=C2\C(=O)c3cc(F)c(F)cc3C2=C(C#N)C#N)sc2c1sc1c3c4nsnc4c4c5sc6c(CCCCCCCCCCC)c(/C=C7\C(=O)c8cc(F)c(F)cc8C7=C(C#N)C#N)sc6c5n(CC(CC)CCCC)c4c3n(CC(CC)CCCC)c21,18.43,-5.51,-2.77,-5.65,-4.09,100.0,,1:1.6,,,PDIN:oxalic acid,,,
76980,10.1016/j.cej.2022.138169,CCCCCCC(CCCC)Cc1csc(-c2cc3c4nsnc4c4cc(-c5cc(CC(CCCC)CCCCCC)c(-c6cc7c(-c8cc(F)c(CC(CC)CCCC)s8)c8sccc8c(-c8cc(F)c(CC(CC)CCCC)s8)c7s6)s5)sc4c3s2)c1,CCCCCCCCCCCc1c(/C=C2\C(=O)c3cc(F)c(F)cc3C2=C(C#N)C#N)sc2c1sc1c3c4nsnc4c4c5sc6c(CCCCCCCCCCC)c(/C=C7\C(=O)c8cc(F)c(F)cc8C7=C(C#N)C#N)sc6c5n(CC(CC)CCCC)c4c3n(CC(CC)CCCC)c21,17.59,-5.51,-2.77,-5.65,-4.09,100.0,,1:1.6,,,PDIN:azelaic acid,,,
76981,10.1016/j.cej.2022.138169,CCCCCCC(CCCC)Cc1csc(-c2cc3c4nsnc4c4cc(-c5cc(CC(CCCC)CCCCCC)c(-c6cc7c(-c8cc(F)c(CC(CC)CCCC)s8)c8sccc8c(-c8cc(F)c(CC(CC)CCCC)s8)c7s6)s5)sc4c3s2)c1,CCCCCCCCCCCc1c(/C=C2\C(=O)c3cc(F)c(F)cc3C2=C(C#N)C#N)sc2c1sc1c3c4nsnc4c4c5sc6c(CCCCCCCCCCC)c(/C=C7\C(=O)c8cc(F)c(F)cc8C7=C(C#N)C#N)sc6c5n(CC(CC)CCCC)c4c3n(CC(CC)CCCC)c21,18.18,-5.51,-2.77,-5.65,-4.09,100.0,,1:1.6,,,PDIN:tannic acid,,,
76987,10.1016/j.cej.2022.139479,COC(=O)C(C)(C)c1cc(C)cc(-c2sc3c4sc5cc(/C=C6/C(=O)c7cc(F)cc(c7)C(=O)/C6=C\c6cc(C(C)(C)C(=O)OC)c(-c7cc(C)cc(C(C)(C)C(=O)OC)c7)s6)sc5c4c(C(C)(C)C(=O)OC)ccc2-3)c1,CCCCCCCCCCCc1c(/C=C2\C(=O)c3cc(F)c(F)cc3C2=C(C#N)C#N)sc2c1sc1c3c4nsnc4c4c5sc6c(CCCCCCCCCCC)c(/C=C7\C(=O)c8cc(F)c(F)cc8C7=C(C#N)C#N)sc6c5n(CC(CC)CCCC)c4c3n(CC(CC)CCCC)c21,10.41,-5.56,-3.65,-5.65,-4.09,,,,,,,,,
76988,10.1016/j.cej.2022.139479,COC(=O)C(C)(C)c1cc(C)cc(-c2sc3c4sc5cc(/C=C6/C(=O)c7cc(F)cc(c7)C(=O)/C6=C\c6cc(C(C)(C)C(=O)OC)c(-c7cc(C)cc(C(C)(C)C(=O)OC)c7)s6)sc5c4c(C(C)(C)C(=O)OC)ccc2-3)c1,CCCCCCCCCCCc1c(/C=C2\C(=O)c3cc(F)c(F)cc3C2=C(C#N)C#N)sc2c1sc1c3c4nsnc4c4c5sc6c(CCCCCCCCCCC)c(/C=C7\C(=O)c8cc(F)c(F)cc8C7=C(C#N)C#N)sc6c5n(CC(CC)CCCC)c4c3n(CC(CC)CCCC)c21,15.29,-5.56,-3.65,-5.65,-4.09,,,,,,,,,
76989,10.1016/j.cej.2022.139479,COC(=O)C(C)(C)c1cc(C)cc(-c2sc3c4sc5cc(/C=C6/C(=O)c7cc(F)cc(c7)C(=O)/C6=C\c6cc(C(C)(C)C(=O)OC)c(-c7cc(C)cc(C(C)(C)C(=O)OC)c7)s6)sc5c4c(C(C)(C)C(=O)OC)ccc2-3)c1,CCCCCCCCCCCc1c(/C=C2\C(=O)c3cc(F)c(F)cc3C2=C(C#N)C#N)sc2c1sc1c3c4nsnc4c4c5sc6c(CCCCCCCCCCC)c(/C=C7\C(=O)c8cc(F)c(F)cc8C7=C(C#N)C#N)sc6c5n(CC(CC)CCCC)c4c3n(CC(CC)CCCC)c21,14.53,-5.56,-3.65,-5.65,-4.09,,,,,,PFN-Br,,,
76990,10.1016/j.cej.2022.140138,COC(=O)C(C)(C)c1cc(C)cc(-c2sc3c4sc5cc(/C=C6/C(=O)c7cc(F)cc(c7)C(=O)/C6=C\c6cc(C(C)(C)C(=O)OC)c(-c7cc(C)cc(C(C)(C)C(=O)OC)c7)s6)sc5c4c(C(C)(C)C(=O)OC)ccc2-3)c1,CCCCCCCCCCCc1c(/C=C2\C(=O)c3cc(F)c(F)cc3C2=C(C#N)C#N)sc2c1sc1c3c4nsnc4c4c5sc6c(CCCCCCCCCCC)c(/C=C7\C(=O)c8cc(F)c(F)cc8C7=C(C#N)C#N)sc6c5n(CC(CC)CCCC)c4c3n(CC(CC)CCCC)c21,15.6,-5.56,-3.65,-5.65,-4.09,,,,,,,PEDOT:PSS,,
76991,10.1016/j.cej.2022.140138,COC(=O)C(C)(C)c1cc(C)cc(-c2sc3c4sc5cc(/C=C6/C(=O)c7cc(F)cc(c7)C(=O)/C6=C\c6cc(C(C)(C)C(=O)OC)c(-c7cc(C)cc(C(C)(C)C(=O)OC)c7)s6)sc5c4c(C(C)(C)C(=O)OC)ccc2-3)c1,CCCCCCCCCCCc1c(/C=C2\C(=O)c3cc(F)c(F)cc3C2=C(C#N)C#N)sc2c1sc1c3c4nsnc4c4c5sc6c(CCCCCCCCCCC)c(/C=C7\C(=O)c8cc(F)c(F)cc8C7=C(C#N)C#N)sc6c5n(CC(CC)CCCC)c4c3n(CC(CC)CCCC)c21,16.8,-5.56,-3.65,-5.65,-4.09,,,,,conventional,,4Cl-PACz,,
76992,10.1016/j.cej.2022.140138,COC(=O)C(C)(C)c1cc(C)cc(-c2sc3c4sc5cc(/C=C6/C(=O)c7cc(F)cc(c7)C(=O)/C6=C\c6cc(C(C)(C)C(=O)OC)c(-c7cc(C)cc(C(C)(C)C(=O)OC)c7)s6)sc5c4c(C(C)(C)C(=O)OC)ccc2-3)c1,CCCCCCCCCCCc1c(/C=C2\C(=O)c3cc(F)c(F)cc3C2=C(C#N)C#N)sc2c1sc1c3c4nsnc4c4c5sc6c(CCCCCCCCCCC)c(/C=C7\C(=O)c8cc(F)c(F)cc8C7=C(C#N)C#N)sc6c5n(CC(CC)CCCC)c4c3n(CC(CC)CCCC)c21,16.8,-5.56,-3.65,-5.65,-4.09,,,,,,,PEDOT:PSS,,
76993,10.1016/j.cej.2022.140138,COC(=O)C(C)(C)c1cc(C)cc(-c2sc3c4sc5cc(/C=C6/C(=O)c7cc(F)cc(c7)C(=O)/C6=C\c6cc(C(C)(C)C(=O)OC)c(-c7cc(C)cc(C(C)(C)C(=O)OC)c7)s6)sc5c4c(C(C)(C)C(=O)OC)ccc2-3)c1,CCCCCCC(CCCC)Cc1c(/C=C2\C(=O)c3cc(F)c(F)cc3C2=C(C#N)C#N)sc2c1SC1c3c(c4c(c5nsnc35)c3sc5c(CC(CCCC)CCCCCC)c(/C=C6\C(=O)c7cc(F)c(F)cc7C6=C(C#N)C#N)sc5c3n4CC(CC)CCCC)N(CC(CC)CCCC)C21,18.2,-5.56,-3.65,-5.68,-3.9,,,,,,,4Cl-PACz,,
77005,10.1016/j.cej.2023.146038,COC(=O)C(C)(C)c1cc(C)cc(-c2sc3c4sc5cc(/C=C6/C(=O)c7cc(F)cc(c7)C(=O)/C6=C\c6cc(C(C)(C)C(=O)OC)c(-c7cc(C)cc(C(C)(C)C(=O)OC)c7)s6)sc5c4c(C(C)(C)C(=O)OC)ccc2-3)c1,CCCCCCCCCCCc1c(/C=C2\C(=O)c3cc(F)c(F)cc3C2=C(C#N)C#N)sc2c1sc1c3c4nsnc4c4c5sc6c(CCCCCCCCCCC)c(/C=C7\C(=O)c8cc(F)c(F)cc8C7=C(C#N)C#N)sc6c5n(CC(CC)CCCC)c4c3n(CC(CC)CCCC)c21,15.58,-5.56,-3.65,-5.65,-4.09,120.0,,1:1.2,,conventional,ZnO,PEDOT:PSS,chloroform,
77006,10.1016/j.cej.2023.146038,COC(=O)C(C)(C)c1cc(C)cc(-c2sc3c4sc5cc(/C=C6/C(=O)c7cc(F)cc(c7)C(=O)/C6=C\c6cc(C(C)(C)C(=O)OC)c(-c7cc(C)cc(C(C)(C)C(=O)OC)c7)s6)sc5c4c(C(C)(C)C(=O)OC)ccc2-3)c1,CCCCCCCCCCCc1c(/C=C2\C(=O)c3cc(F)c(F)cc3C2=C(C#N)C#N)sc2c1sc1c3c4nsnc4c4c5sc6c(CCCCCCCCCCC)c(/C=C7\C(=O)c8cc(F)c(F)cc8C7=C(C#N)C#N)sc6c5n(CC(CC)CCCC)c4c3n(CC(CC)CCCC)c21,16.06,-5.56,-3.65,-5.65,-4.09,120.0,90.0,1:1.2,,conventional,ZnO,PEDOT:PSS,chloroform,
77007,10.1016/j.cej.2023.146038,COC(=O)C(C)(C)c1cc(C)cc(-c2sc3c4sc5cc(/C=C6/C(=O)c7cc(F)cc(c7)C(=O)/C6=C\c6cc(C(C)(C)C(=O)OC)c(-c7cc(C)cc(C(C)(C)C(=O)OC)c7)s6)sc5c4c(C(C)(C)C(=O)OC)ccc2-3)c1,CCCCCCCCCCCc1c(/C=C2\C(=O)c3cc(F)c(F)cc3C2=C(C#N)C#N)sc2c1sc1c3c4nsnc4c4c5sc6c(CCCCCCCCCCC)c(/C=C7\C(=O)c8cc(F)c(F)cc8C7=C(C#N)C#N)sc6c5n(CC(CC)CCCC)c4c3n(CC(CC)CCCC)c21,15.41,-5.56,-3.65,-5.65,-4.09,120.0,,1:1.2,0.5 vol%,conventional,ZnO,PEDOT:PSS,chloroform,CN
77008,10.1016/j.cej.2023.146038,COC(=O)C(C)(C)c1cc(C)cc(-c2sc3c4sc5cc(/C=C6/C(=O)c7cc(F)cc(c7)C(=O)/C6=C\c6cc(C(C)(C)C(=O)OC)c(-c7cc(C)cc(C(C)(C)C(=O)OC)c7)s6)sc5c4c(C(C)(C)C(=O)OC)ccc2-3)c1,CCCCCCCCCCCc1c(/C=C2\C(=O)c3cc(F)c(F)cc3C2=C(C#N)C#N)sc2c1sc1c3c4nsnc4c4c5sc6c(CCCCCCCCCCC)c(/C=C7\C(=O)c8cc(F)c(F)cc8C7=C(C#N)C#N)sc6c5n(CC(CC)CCCC)c4c3n(CC(CC)CCCC)c21,16.38,-5.56,-3.65,-5.65,-4.09,120.0,90.0,1:1.2,0.5% v/v,conventional,ZnO,PEDOT:PSS,chloroform,CN
77009,10.1016/j.cej.2023.146038,COC(=O)C(C)(C)c1cc(C)cc(-c2sc3c4sc5cc(/C=C6/C(=O)c7cc(F)cc(c7)C(=O)/C6=C\c6cc(C(C)(C)C(=O)OC)c(-c7cc(C)cc(C(C)(C)C(=O)OC)c7)s6)sc5c4c(C(C)(C)C(=O)OC)ccc2-3)c1,CCCCCCCCCCCc1c(/C=C2\C(=O)c3cc(F)c(F)cc3C2=C(C#N)C#N)sc2c1sc1c3c4nsnc4c4c5sc6c(CCCCCCCCCCC)c(/C=C7\C(=O)c8cc(F)c(F)cc8C7=C(C#N)C#N)sc6c5n(CC(CC)CCCC)c4c3n(CC(CC)CCCC)c21,16.14,-5.56,-3.65,-5.65,-4.09,120.0,40.0,1:1.2,,conventional,ZnO,PEDOT:PSS,chloroform,
77010,10.1016/j.cej.2023.146038,COC(=O)C(C)(C)c1cc(C)cc(-c2sc3c4sc5cc(/C=C6/C(=O)c7cc(F)cc(c7)C(=O)/C6=C\c6cc(C(C)(C)C(=O)OC)c(-c7cc(C)cc(C(C)(C)C(=O)OC)c7)s6)sc5c4c(C(C)(C)C(=O)OC)ccc2-3)c1,CCCCCCCCCCCc1c(/C=C2\C(=O)c3cc(F)c(F)cc3C2=C(C#N)C#N)sc2c1sc1c3c4nsnc4c4c5sc6c(CCCCCCCCCCC)c(/C=C7\C(=O)c8cc(F)c(F)cc8C7=C(C#N)C#N)sc6c5n(CC(CC)CCCC)c4c3n(CC(CC)CCCC)c21,17.11,-5.56,-3.65,-5.65,-4.09,120.0,40.0,1:1.2,PFT:CN 1:0.001,conventional,ZnO,PEDOT:PSS,chloroform,
77011,10.1016/j.cej.2023.146038,COC(=O)C(C)(C)c1cc(C)cc(-c2sc3c4sc5cc(/C=C6/C(=O)c7cc(F)cc(c7)C(=O)/C6=C\c6cc(C(C)(C)C(=O)OC)c(-c7cc(C)cc(C(C)(C)C(=O)OC)c7)s6)sc5c4c(C(C)(C)C(=O)OC)ccc2-3)c1,CCCCCCCCCCCc1c(/C=C2\C(=O)c3cc(F)c(F)cc3C2=C(C#N)C#N)sc2c1sc1c3c4nsnc4c4c5sc6c(CCCCCCCCCCC)c(/C=C7\C(=O)c8cc(F)c(F)cc8C7=C(C#N)C#N)sc6c5n(CC(CC)CCCC)c4c3n(CC(CC)CCCC)c21,13.96,-5.56,-3.65,-5.65,-4.09,120.0,,1:1.2,,conventional,ZnO,PEDOT:PSS,chloroform,
77012,10.1016/j.cej.2023.146038,COC(=O)C(C)(C)c1cc(C)cc(-c2sc3c4sc5cc(/C=C6/C(=O)c7cc(F)cc(c7)C(=O)/C6=C\c6cc(C(C)(C)C(=O)OC)c(-c7cc(C)cc(C(C)(C)C(=O)OC)c7)s6)sc5c4c(C(C)(C)C(=O)OC)ccc2-3)c1,CCCCCCCCCCCc1c(/C=C2\C(=O)c3cc(F)c(F)cc3C2=C(C#N)C#N)sc2c1sc1c3c4nsnc4c4c5sc6c(CCCCCCCCCCC)c(/C=C7\C(=O)c8cc(F)c(F)cc8C7=C(C#N)C#N)sc6c5n(CC(CC)CCCC)c4c3n(CC(CC)CCCC)c21,14.4,-5.56,-3.65,-5.65,-4.09,120.0,90.0,1:1.2,,conventional,ZnO,PEDOT:PSS,chloroform,
77013,10.1016/j.cej.2023.146038,COC(=O)C(C)(C)c1cc(C)cc(-c2sc3c4sc5cc(/C=C6/C(=O)c7cc(F)cc(c7)C(=O)/C6=C\c6cc(C(C)(C)C(=O)OC)c(-c7cc(C)cc(C(C)(C)C(=O)OC)c7)s6)sc5c4c(C(C)(C)C(=O)OC)ccc2-3)c1,CCCCCCCCCCCc1c(/C=C2\C(=O)c3cc(F)c(F)cc3C2=C(C#N)C#N)sc2c1sc1c3c4nsnc4c4c5sc6c(CCCCCCCCCCC)c(/C=C7\C(=O)c8cc(F)c(F)cc8C7=C(C#N)C#N)sc6c5n(CC(CC)CCCC)c4c3n(CC(CC)CCCC)c21,14.49,-5.56,-3.65,-5.65,-4.09,120.0,90.0,1:1.2,0.5% v/v,conventional,ZnO,PEDOT:PSS,chloroform,CN
77014,10.1016/j.cej.2023.146038,COC(=O)C(C)(C)c1cc(C)cc(-c2sc3c4sc5cc(/C=C6/C(=O)c7cc(F)cc(c7)C(=O)/C6=C\c6cc(C(C)(C)C(=O)OC)c(-c7cc(C)cc(C(C)(C)C(=O)OC)c7)s6)sc5c4c(C(C)(C)C(=O)OC)ccc2-3)c1,CCCCCCCCCCCc1c(/C=C2\C(=O)c3cc(F)c(F)cc3C2=C(C#N)C#N)sc2c1sc1c3c4nsnc4c4c5sc6c(CCCCCCCCCCC)c(/C=C7\C(=O)c8cc(F)c(F)cc8C7=C(C#N)C#N)sc6c5n(CC(CC)CCCC)c4c3n(CC(CC)CCCC)c21,15.21,-5.56,-3.65,-5.65,-4.09,120.0,,1:1.2,PFT:CN 1:0.001,conventional,ZnO,PEDOT:PSS,chloroform,CN
77015,10.1016/j.cej.2023.146038,COC(=O)C(C)(C)c1cc(C)cc(-c2sc3c4sc5cc(/C=C6/C(=O)c7cc(F)cc(c7)C(=O)/C6=C\c6cc(C(C)(C)C(=O)OC)c(-c7cc(C)cc(C(C)(C)C(=O)OC)c7)s6)sc5c4c(C(C)(C)C(=O)OC)ccc2-3)c1,CCCCCCCCCCCc1c(/C=C2\C(=O)c3cc(F)c(F)cc3C2=C(C#N)C#N)sc2c1sc1c3c4nsnc4c4c5sc6c(CCCCCCCCCCC)c(/C=C7\C(=O)c8cc(F)c(F)cc8C7=C(C#N)C#N)sc6c5n(CC(CC)CCCC)c4c3n(CC(CC)CCCC)c21,11.45,-5.56,-3.65,-5.65,-4.09,120.0,,1:1.2,,conventional,ZnO,PEDOT:PSS,chloroform,
77016,10.1016/j.cej.2023.146038,COC(=O)C(C)(C)c1cc(C)cc(-c2sc3c4sc5cc(/C=C6/C(=O)c7cc(F)cc(c7)C(=O)/C6=C\c6cc(C(C)(C)C(=O)OC)c(-c7cc(C)cc(C(C)(C)C(=O)OC)c7)s6)sc5c4c(C(C)(C)C(=O)OC)ccc2-3)c1,CCCCCCCCCCCc1c(/C=C2\C(=O)c3cc(F)c(F)cc3C2=C(C#N)C#N)sc2c1sc1c3c4nsnc4c4c5sc6c(CCCCCCCCCCC)c(/C=C7\C(=O)c8cc(F)c(F)cc8C7=C(C#N)C#N)sc6c5n(CC(CC)CCCC)c4c3n(CC(CC)CCCC)c21,12.11,-5.56,-3.65,-5.65,-4.09,120.0,90.0,1:1.2,,conventional,ZnO,PEDOT:PSS,chloroform,
77017,10.1016/j.cej.2023.146038,COC(=O)C(C)(C)c1cc(C)cc(-c2sc3c4sc5cc(/C=C6/C(=O)c7cc(F)cc(c7)C(=O)/C6=C\c6cc(C(C)(C)C(=O)OC)c(-c7cc(C)cc(C(C)(C)C(=O)OC)c7)s6)sc5c4c(C(C)(C)C(=O)OC)ccc2-3)c1,CCCCCCCCCCCc1c(/C=C2\C(=O)c3cc(F)c(F)cc3C2=C(C#N)C#N)sc2c1sc1c3c4nsnc4c4c5sc6c(CCCCCCCCCCC)c(/C=C7\C(=O)c8cc(F)c(F)cc8C7=C(C#N)C#N)sc6c5n(CC(CC)CCCC)c4c3n(CC(CC)CCCC)c21,12.0,-5.56,-3.65,-5.65,-4.09,120.0,90.0,1:1.2,0.5% v/v,conventional,ZnO,PEDOT:PSS,chloroform,CN
77018,10.1016/j.cej.2023.146038,COC(=O)C(C)(C)c1cc(C)cc(-c2sc3c4sc5cc(/C=C6/C(=O)c7cc(F)cc(c7)C(=O)/C6=C\c6cc(C(C)(C)C(=O)OC)c(-c7cc(C)cc(C(C)(C)C(=O)OC)c7)s6)sc5c4c(C(C)(C)C(=O)OC)ccc2-3)c1,CCCCCCCCCCCc1c(/C=C2\C(=O)c3cc(F)c(F)cc3C2=C(C#N)C#N)sc2c1sc1c3c4nsnc4c4c5sc6c(CCCCCCCCCCC)c(/C=C7\C(=O)c8cc(F)c(F)cc8C7=C(C#N)C#N)sc6c5n(CC(CC)CCCC)c4c3n(CC(CC)CCCC)c21,12.63,-5.56,-3.65,-5.65,-4.09,120.0,,1:1.2,,conventional,ZnO,PEDOT:PSS,chloroform,
77019,10.1016/j.cej.2023.146871,CCCCC(CC)COC(=O)c1sc2csc(-c3cc4c(-c5ccc(CC(CC)CCCC)s5)c5sccc5c(-c5ccc(CC(CC)CCCC)s5)c4s3)c2c1F,COC(=O)CCCC1(c2ccccc2)C23c4c5ccc6c7cc8c9c%10c(cc%11cc%12c%13c%14c(cc%15c%16ccc-5c2c%16c2c5c%16c%17c(c(c46)c7c9c%17c4c%10c%11c%13c4c%16c%14c%152)C513)C%12)C8,2.67,-5.21,-3.6,-5.9,-3.9,,,,,,,,,
77041,10.1016/j.cej.2024.149035,COC(=O)C(C)(C)c1cc(C)cc(-c2sc3c4sc5cc(/C=C6/C(=O)c7cc(F)cc(c7)C(=O)/C6=C\c6cc(C(C)(C)C(=O)OC)c(-c7cc(C)cc(C(C)(C)C(=O)OC)c7)s6)sc5c4c(C(C)(C)C(=O)OC)ccc2-3)c1,CCCCCCC(CCCC)Cc1c(/C=C2\C(=O)c3cc(F)c(F)cc3C2=C(C#N)C#N)sc2c1SC1c3c(c4c(c5nsnc35)c3sc5c(CC(CCCC)CCCCCC)c(/C=C6\C(=O)c7cc(F)c(F)cc7C6=C(C#N)C#N)sc5c3n4CC(CC)CCCC)N(CC(CC)CCCC)C21,17.0,-5.56,-3.65,-5.68,-3.9,,,,,,,2PACz,,
77042,10.1016/j.cej.2024.149035,COC(=O)C(C)(C)c1cc(C)cc(-c2sc3c4sc5cc(/C=C6/C(=O)c7cc(F)cc(c7)C(=O)/C6=C\c6cc(C(C)(C)C(=O)OC)c(-c7cc(C)cc(C(C)(C)C(=O)OC)c7)s6)sc5c4c(C(C)(C)C(=O)OC)ccc2-3)c1,CCCCCCC(CCCC)Cc1c(/C=C2\C(=O)c3cc(F)c(F)cc3C2=C(C#N)C#N)sc2c1SC1c3c(c4c(c5nsnc35)c3sc5c(CC(CCCC)CCCCCC)c(/C=C6\C(=O)c7cc(F)c(F)cc7C6=C(C#N)C#N)sc5c3n4CC(CC)CCCC)N(CC(CC)CCCC)C21,19.0,-5.56,-3.65,-5.68,-3.9,,,,,,,1Cl-PACz,,
77043,10.1016/j.cej.2024.151255,COC(=O)C(C)(C)c1cc(C)cc(-c2sc3c4sc5cc(/C=C6/C(=O)c7cc(F)cc(c7)C(=O)/C6=C\c6cc(C(C)(C)C(=O)OC)c(-c7cc(C)cc(C(C)(C)C(=O)OC)c7)s6)sc5c4c(C(C)(C)C(=O)OC)ccc2-3)c1,CCCCCCCCCc1c(C=C2C(=O)c3cc(Cl)c(Cl)cc3C2=C(C#N)C#N)sc2c1sc1c3c4nsnc4c4c5sc6c(CCCCCCCCC)c(C=C7C(=O)c8cc(Cl)c(Cl)cc8C7=C(C#N)C#N)sc6c5n(CC(CCCC)CCCCCC)c4c3n(CC(CCCC)CCCCCC)c21,10.99,-5.56,-3.65,-5.68,-3.9,,,,,inverted,AZO,MoO3,chloroform,
77044,10.1016/j.cej.2024.151255,COC(=O)C(C)(C)c1cc(C)cc(-c2sc3c4sc5cc(/C=C6/C(=O)c7cc(F)cc(c7)C(=O)/C6=C\c6cc(C(C)(C)C(=O)OC)c(-c7cc(C)cc(C(C)(C)C(=O)OC)c7)s6)sc5c4c(C(C)(C)C(=O)OC)ccc2-3)c1,CCCCCCCCCc1c(C=C2C(=O)c3cc(Cl)c(Cl)cc3C2=C(C#N)C#N)sc2c1sc1c3c4nsnc4c4c5sc6c(CCCCCCCCC)c(C=C7C(=O)c8cc(Cl)c(Cl)cc8C7=C(C#N)C#N)sc6c5n(CC(CCCC)CCCCCC)c4c3n(CC(CCCC)CCCCCC)c21,7.99,-5.56,-3.65,-5.68,-3.9,,,,,,AZO,MoO3,chloroform,
77045,10.1016/j.cej.2024.151255,COC(=O)C(C)(C)c1cc(C)cc(-c2sc3c4sc5cc(/C=C6/C(=O)c7cc(F)cc(c7)C(=O)/C6=C\c6cc(C(C)(C)C(=O)OC)c(-c7cc(C)cc(C(C)(C)C(=O)OC)c7)s6)sc5c4c(C(C)(C)C(=O)OC)ccc2-3)c1,CCCCCCCCCc1c(C=C2C(=O)c3cc(Cl)c(Cl)cc3C2=C(C#N)C#N)sc2c1sc1c3c4nsnc4c4c5sc6c(CCCCCCCCC)c(C=C7C(=O)c8cc(Cl)c(Cl)cc8C7=C(C#N)C#N)sc6c5n(CC(CCCC)CCCCCC)c4c3n(CC(CCCC)CCCCCC)c21,11.7,-5.56,-3.65,-5.68,-3.9,,,,,inverted,AZO,MoO3,chloroform,
77046,10.1016/j.cej.2024.151255,COC(=O)C(C)(C)c1cc(C)cc(-c2sc3c4sc5cc(/C=C6/C(=O)c7cc(F)cc(c7)C(=O)/C6=C\c6cc(C(C)(C)C(=O)OC)c(-c7cc(C)cc(C(C)(C)C(=O)OC)c7)s6)sc5c4c(C(C)(C)C(=O)OC)ccc2-3)c1,CCCCCCCCCc1c(C=C2C(=O)c3cc(Cl)c(Cl)cc3C2=C(C#N)C#N)sc2c1sc1c3c4nsnc4c4c5sc6c(CCCCCCCCC)c(C=C7C(=O)c8cc(Cl)c(Cl)cc8C7=C(C#N)C#N)sc6c5n(CC(CCCC)CCCCCC)c4c3n(CC(CCCC)CCCCCC)c21,7.81,-5.56,-3.65,-5.68,-3.9,,,,,inverted,AZO,MoO3,chloroform,
77047,10.1016/j.cej.2024.151255,COC(=O)C(C)(C)c1cc(C)cc(-c2sc3c4sc5cc(/C=C6/C(=O)c7cc(F)cc(c7)C(=O)/C6=C\c6cc(C(C)(C)C(=O)OC)c(-c7cc(C)cc(C(C)(C)C(=O)OC)c7)s6)sc5c4c(C(C)(C)C(=O)OC)ccc2-3)c1,CCCCCCCCCc1c(C=C2C(=O)c3cc(Cl)c(Cl)cc3C2=C(C#N)C#N)sc2c1sc1c3c4nsnc4c4c5sc6c(CCCCCCCCC)c(C=C7C(=O)c8cc(Cl)c(Cl)cc8C7=C(C#N)C#N)sc6c5n(CC(CCCC)CCCCCC)c4c3n(CC(CCCC)CCCCCC)c21,12.68,-5.56,-3.65,-5.68,-3.9,,,,,inverted,AZO,MoO3,chloroform,
77048,10.1016/j.cej.2024.151255,COC(=O)C(C)(C)c1cc(C)cc(-c2sc3c4sc5cc(/C=C6/C(=O)c7cc(F)cc(c7)C(=O)/C6=C\c6cc(C(C)(C)C(=O)OC)c(-c7cc(C)cc(C(C)(C)C(=O)OC)c7)s6)sc5c4c(C(C)(C)C(=O)OC)ccc2-3)c1,CCCCCCCCCc1c(C=C2C(=O)c3cc(Cl)c(Cl)cc3C2=C(C#N)C#N)sc2c1sc1c3c4nsnc4c4c5sc6c(CCCCCCCCC)c(C=C7C(=O)c8cc(Cl)c(Cl)cc8C7=C(C#N)C#N)sc6c5n(CC(CCCC)CCCCCC)c4c3n(CC(CCCC)CCCCCC)c21,8.67,-5.56,-3.65,-5.68,-3.9,,,,,inverted,AZO,MoO3,chloroform,
77049,10.1016/j.cej.2024.151255,COC(=O)C(C)(C)c1cc(C)cc(-c2sc3c4sc5cc(/C=C6/C(=O)c7cc(F)cc(c7)C(=O)/C6=C\c6cc(C(C)(C)C(=O)OC)c(-c7cc(C)cc(C(C)(C)C(=O)OC)c7)s6)sc5c4c(C(C)(C)C(=O)OC)ccc2-3)c1,CCCCCCCCCc1c(C=C2C(=O)c3cc(Cl)c(Cl)cc3C2=C(C#N)C#N)sc2c1sc1c3c4nsnc4c4c5sc6c(CCCCCCCCC)c(C=C7C(=O)c8cc(Cl)c(Cl)cc8C7=C(C#N)C#N)sc6c5n(CC(CCCC)CCCCCC)c4c3n(CC(CCCC)CCCCCC)c21,10.65,-5.56,-3.65,-5.68,-3.9,,,,,inverted,AZO,MoO3,chloroform,
77050,10.1016/j.cej.2024.151255,COC(=O)C(C)(C)c1cc(C)cc(-c2sc3c4sc5cc(/C=C6/C(=O)c7cc(F)cc(c7)C(=O)/C6=C\c6cc(C(C)(C)C(=O)OC)c(-c7cc(C)cc(C(C)(C)C(=O)OC)c7)s6)sc5c4c(C(C)(C)C(=O)OC)ccc2-3)c1,CCCCCCCCCc1c(C=C2C(=O)c3cc(Cl)c(Cl)cc3C2=C(C#N)C#N)sc2c1sc1c3c4nsnc4c4c5sc6c(CCCCCCCCC)c(C=C7C(=O)c8cc(Cl)c(Cl)cc8C7=C(C#N)C#N)sc6c5n(CC(CCCC)CCCCCC)c4c3n(CC(CCCC)CCCCCC)c21,9.12,-5.56,-3.65,-5.68,-3.9,,,,,,AZO,MoO3,chloroform,
77051,10.1016/j.cej.2024.151255,COC(=O)C(C)(C)c1cc(C)cc(-c2sc3c4sc5cc(/C=C6/C(=O)c7cc(F)cc(c7)C(=O)/C6=C\c6cc(C(C)(C)C(=O)OC)c(-c7cc(C)cc(C(C)(C)C(=O)OC)c7)s6)sc5c4c(C(C)(C)C(=O)OC)ccc2-3)c1,CCCCCCCCCc1c(C=C2C(=O)c3cc(Cl)c(Cl)cc3C2=C(C#N)C#N)sc2c1sc1c3c4nsnc4c4c5sc6c(CCCCCCCCC)c(C=C7C(=O)c8cc(Cl)c(Cl)cc8C7=C(C#N)C#N)sc6c5n(CC(CCCC)CCCCCC)c4c3n(CC(CCCC)CCCCCC)c21,12.01,-5.56,-3.65,-5.68,-3.9,,,,,inverted,AZO,MoO3,chloroform,
77052,10.1016/j.cej.2024.151255,COC(=O)C(C)(C)c1cc(C)cc(-c2sc3c4sc5cc(/C=C6/C(=O)c7cc(F)cc(c7)C(=O)/C6=C\c6cc(C(C)(C)C(=O)OC)c(-c7cc(C)cc(C(C)(C)C(=O)OC)c7)s6)sc5c4c(C(C)(C)C(=O)OC)ccc2-3)c1,CCCCCCCCCc1c(C=C2C(=O)c3cc(Cl)c(Cl)cc3C2=C(C#N)C#N)sc2c1sc1c3c4nsnc4c4c5sc6c(CCCCCCCCC)c(C=C7C(=O)c8cc(Cl)c(Cl)cc8C7=C(C#N)C#N)sc6c5n(CC(CCCC)CCCCCC)c4c3n(CC(CCCC)CCCCCC)c21,9.87,-5.56,-3.65,-5.68,-3.9,,,,,,AZO,MoO3,chloroform,
77053,10.1016/j.cej.2024.151255,COC(=O)C(C)(C)c1cc(C)cc(-c2sc3c4sc5cc(/C=C6/C(=O)c7cc(F)cc(c7)C(=O)/C6=C\c6cc(C(C)(C)C(=O)OC)c(-c7cc(C)cc(C(C)(C)C(=O)OC)c7)s6)sc5c4c(C(C)(C)C(=O)OC)ccc2-3)c1,CCCCCCCCCc1c(C=C2C(=O)c3cc(Cl)c(Cl)cc3C2=C(C#N)C#N)sc2c1sc1c3c4nsnc4c4c5sc6c(CCCCCCCCC)c(C=C7C(=O)c8cc(Cl)c(Cl)cc8C7=C(C#N)C#N)sc6c5n(CC(CCCC)CCCCCC)c4c3n(CC(CCCC)CCCCCC)c21,12.62,-5.56,-3.65,-5.68,-3.9,,,,,inverted,AZO,MoO3,chloroform,
77054,10.1016/j.cej.2024.151255,COC(=O)C(C)(C)c1cc(C)cc(-c2sc3c4sc5cc(/C=C6/C(=O)c7cc(F)cc(c7)C(=O)/C6=C\c6cc(C(C)(C)C(=O)OC)c(-c7cc(C)cc(C(C)(C)C(=O)OC)c7)s6)sc5c4c(C(C)(C)C(=O)OC)ccc2-3)c1,CCCCCCCCCc1c(C=C2C(=O)c3cc(Cl)c(Cl)cc3C2=C(C#N)C#N)sc2c1sc1c3c4nsnc4c4c5sc6c(CCCCCCCCC)c(C=C7C(=O)c8cc(Cl)c(Cl)cc8C7=C(C#N)C#N)sc6c5n(CC(CCCC)CCCCCC)c4c3n(CC(CCCC)CCCCCC)c21,10.75,-5.56,-3.65,-5.68,-3.9,,,,,,AZO,MoO3,chloroform,
77065,10.1016/j.cej.2024.158248,COC(=O)C(C)(C)c1cc(C)cc(-c2sc3c4sc5cc(/C=C6/C(=O)c7cc(F)cc(c7)C(=O)/C6=C\c6cc(C(C)(C)C(=O)OC)c(-c7cc(C)cc(C(C)(C)C(=O)OC)c7)s6)sc5c4c(C(C)(C)C(=O)OC)ccc2-3)c1,CCCCCCCCCCCc1c(/C=C2\C(=O)c3cc(Cl)c(Cl)cc3C2=C(C#N)C#N)sc2c1Cc1c-2n(CC(CCCC)CCCCCC)c2c1c1nsnc1c1c3c(n(CC(CCCC)CCCCCC)c12)-c1sc(/C=C2\C(=O)c4cc(Cl)c(Cl)cc4C2=C(C#N)C#N)c(CCCCCCCCCCC)c1C3,12.63,-5.56,-3.65,-5.62,-4.05,,,,,,,,,
77066,10.1016/j.cej.2024.158248,COC(=O)C(C)(C)c1cc(C)cc(-c2sc3c4sc5cc(/C=C6/C(=O)c7cc(F)cc(c7)C(=O)/C6=C\c6cc(C(C)(C)C(=O)OC)c(-c7cc(C)cc(C(C)(C)C(=O)OC)c7)s6)sc5c4c(C(C)(C)C(=O)OC)ccc2-3)c1,CCCCCCCCCCCc1c(/C=C2\C(=O)c3cc(Cl)c(Cl)cc3C2=C(C#N)C#N)sc2c1Cc1c-2n(CC(CCCC)CCCCCC)c2c1c1nsnc1c1c3c(n(CC(CCCC)CCCCCC)c12)-c1sc(/C=C2\C(=O)c4cc(Cl)c(Cl)cc4C2=C(C#N)C#N)c(CCCCCCCCCCC)c1C3,11.92,-5.56,-3.65,-5.62,-4.05,,,,,,,,,
77067,10.1016/j.cej.2024.158248,COC(=O)C(C)(C)c1cc(C)cc(-c2sc3c4sc5cc(/C=C6/C(=O)c7cc(F)cc(c7)C(=O)/C6=C\c6cc(C(C)(C)C(=O)OC)c(-c7cc(C)cc(C(C)(C)C(=O)OC)c7)s6)sc5c4c(C(C)(C)C(=O)OC)ccc2-3)c1,CCCCCCCCCCCc1c(/C=C2\C(=O)c3cc(Cl)c(Cl)cc3C2=C(C#N)C#N)sc2c1Cc1c-2n(CC(CCCC)CCCCCC)c2c1c1nsnc1c1c3c(n(CC(CCCC)CCCCCC)c12)-c1sc(/C=C2\C(=O)c4cc(Cl)c(Cl)cc4C2=C(C#N)C#N)c(CCCCCCCCCCC)c1C3,13.3,-5.56,-3.65,-5.62,-4.05,,,,,,,,,
77068,10.1016/j.cej.2024.158248,COC(=O)C(C)(C)c1cc(C)cc(-c2sc3c4sc5cc(/C=C6/C(=O)c7cc(F)cc(c7)C(=O)/C6=C\c6cc(C(C)(C)C(=O)OC)c(-c7cc(C)cc(C(C)(C)C(=O)OC)c7)s6)sc5c4c(C(C)(C)C(=O)OC)ccc2-3)c1,CCCCCCCCCCCc1c(/C=C2\C(=O)c3cc(Cl)c(Cl)cc3C2=C(C#N)C#N)sc2c1Cc1c-2n(CC(CCCC)CCCCCC)c2c1c1nsnc1c1c3c(n(CC(CCCC)CCCCCC)c12)-c1sc(/C=C2\C(=O)c4cc(Cl)c(Cl)cc4C2=C(C#N)C#N)c(CCCCCCCCCCC)c1C3,12.97,-5.56,-3.65,-5.62,-4.05,,,,,,,,,
77069,10.1016/j.cej.2024.158248,COC(=O)C(C)(C)c1cc(C)cc(-c2sc3c4sc5cc(/C=C6/C(=O)c7cc(F)cc(c7)C(=O)/C6=C\c6cc(C(C)(C)C(=O)OC)c(-c7cc(C)cc(C(C)(C)C(=O)OC)c7)s6)sc5c4c(C(C)(C)C(=O)OC)ccc2-3)c1,CCCCCCCCCCCc1c(/C=C2\C(=O)c3cc(Cl)c(Cl)cc3C2=C(C#N)C#N)sc2c1Cc1c-2n(CC(CCCC)CCCCCC)c2c1c1nsnc1c1c3c(n(CC(CCCC)CCCCCC)c12)-c1sc(/C=C2\C(=O)c4cc(Cl)c(Cl)cc4C2=C(C#N)C#N)c(CCCCCCCCCCC)c1C3,13.94,-5.56,-3.65,-5.62,-4.05,,,,,,,,,
77070,10.1016/j.cej.2024.158248,COC(=O)C(C)(C)c1cc(C)cc(-c2sc3c4sc5cc(/C=C6/C(=O)c7cc(F)cc(c7)C(=O)/C6=C\c6cc(C(C)(C)C(=O)OC)c(-c7cc(C)cc(C(C)(C)C(=O)OC)c7)s6)sc5c4c(C(C)(C)C(=O)OC)ccc2-3)c1,CCCCCCCCCCCc1c(/C=C2\C(=O)c3cc(Cl)c(Cl)cc3C2=C(C#N)C#N)sc2c1Cc1c-2n(CC(CCCC)CCCCCC)c2c1c1nsnc1c1c3c(n(CC(CCCC)CCCCCC)c12)-c1sc(/C=C2\C(=O)c4cc(Cl)c(Cl)cc4C2=C(C#N)C#N)c(CCCCCCCCCCC)c1C3,13.44,-5.56,-3.65,-5.62,-4.05,,,,,,,,,
77071,10.1016/j.cej.2024.158248,COC(=O)C(C)(C)c1cc(C)cc(-c2sc3c4sc5cc(/C=C6/C(=O)c7cc(F)cc(c7)C(=O)/C6=C\c6cc(C(C)(C)C(=O)OC)c(-c7cc(C)cc(C(C)(C)C(=O)OC)c7)s6)sc5c4c(C(C)(C)C(=O)OC)ccc2-3)c1,CCCCCCCCCCCc1c(/C=C2\C(=O)c3cc(Cl)c(Cl)cc3C2=C(C#N)C#N)sc2c1Cc1c-2n(CC(CCCC)CCCCCC)c2c1c1nsnc1c1c3c(n(CC(CCCC)CCCCCC)c12)-c1sc(/C=C2\C(=O)c4cc(Cl)c(Cl)cc4C2=C(C#N)C#N)c(CCCCCCCCCCC)c1C3,14.28,-5.56,-3.65,-5.62,-4.05,,,,,,,,,
77072,10.1016/j.cej.2024.158248,COC(=O)C(C)(C)c1cc(C)cc(-c2sc3c4sc5cc(/C=C6/C(=O)c7cc(F)cc(c7)C(=O)/C6=C\c6cc(C(C)(C)C(=O)OC)c(-c7cc(C)cc(C(C)(C)C(=O)OC)c7)s6)sc5c4c(C(C)(C)C(=O)OC)ccc2-3)c1,CCCCCCCCCCCc1c(/C=C2\C(=O)c3cc(Cl)c(Cl)cc3C2=C(C#N)C#N)sc2c1Cc1c-2n(CC(CCCC)CCCCCC)c2c1c1nsnc1c1c3c(n(CC(CCCC)CCCCCC)c12)-c1sc(/C=C2\C(=O)c4cc(Cl)c(Cl)cc4C2=C(C#N)C#N)c(CCCCCCCCCCC)c1C3,13.92,-5.56,-3.65,-5.62,-4.05,,,,,,,,,
77094,10.1016/j.cej.2025.170033,COC(=O)C(C)(C)c1cc(C)cc(-c2sc3c4sc5cc(/C=C6/C(=O)c7cc(F)cc(c7)C(=O)/C6=C\c6cc(C(C)(C)C(=O)OC)c(-c7cc(C)cc(C(C)(C)C(=O)OC)c7)s6)sc5c4c(C(C)(C)C(=O)OC)ccc2-3)c1,CCCCCCCCCCCc1c(/C=C2\C(=O)c3cc(F)c(F)cc3C2=C(C#N)C#N)sc2c1sc1c3c4nsnc4c4c5sc6c(CCCCCCCCCCC)c(/C=C7\C(=O)c8cc(F)c(F)cc8C7=C(C#N)C#N)sc6c5n(CC(CC)CCCC)c4c3n(CC(CC)CCCC)c21,14.58,-5.56,-3.65,-5.65,-4.09,100.0,100.0,1:1.2,0.5 vol%,,ZnO,,,
77095,10.1016/j.cej.2025.170033,COC(=O)C(C)(C)c1cc(C)cc(-c2sc3c4sc5cc(/C=C6/C(=O)c7cc(F)cc(c7)C(=O)/C6=C\c6cc(C(C)(C)C(=O)OC)c(-c7cc(C)cc(C(C)(C)C(=O)OC)c7)s6)sc5c4c(C(C)(C)C(=O)OC)ccc2-3)c1,CCCCCCCCCCCc1c(/C=C2\C(=O)c3cc(F)c(F)cc3C2=C(C#N)C#N)sc2c1sc1c3c4nsnc4c4c5sc6c(CCCCCCCCCCC)c(/C=C7\C(=O)c8cc(F)c(F)cc8C7=C(C#N)C#N)sc6c5n(CC(CC)CCCC)c4c3n(CC(CC)CCCC)c21,15.15,-5.56,-3.65,-5.65,-4.09,100.0,100.0,1:1.2,0.5 vol%,,ZnO,,,
77108,10.1016/j.cej.2025.171962,COC(=O)C(C)(C)c1cc(C)cc(-c2sc3c4sc5cc(/C=C6/C(=O)c7cc(F)cc(c7)C(=O)/C6=C\c6cc(C(C)(C)C(=O)OC)c(-c7cc(C)cc(C(C)(C)C(=O)OC)c7)s6)sc5c4c(C(C)(C)C(=O)OC)ccc2-3)c1,CCCCCCC(CCCC)Cc1c(/C=C2\C(=O)c3cc(F)c(F)cc3C2=C(C#N)C#N)sc2c1SC1c3c(c4c(c5nsnc35)c3sc5c(CC(CCCC)CCCCCC)c(/C=C6\C(=O)c7cc(F)c(F)cc7C6=C(C#N)C#N)sc5c3n4CC(CC)CCCC)N(CC(CC)CCCC)C21,20.0,-5.56,-3.65,-5.68,-3.9,,,,,,PDINN,N1-PACz,,
77109,10.1016/j.cej.2025.171962,COC(=O)C(C)(C)c1cc(C)cc(-c2sc3c4sc5cc(/C=C6/C(=O)c7cc(F)cc(c7)C(=O)/C6=C\c6cc(C(C)(C)C(=O)OC)c(-c7cc(C)cc(C(C)(C)C(=O)OC)c7)s6)sc5c4c(C(C)(C)C(=O)OC)ccc2-3)c1,CCCCCCC(CCCC)Cc1c(/C=C2\C(=O)c3cc(F)c(F)cc3C2=C(C#N)C#N)sc2c1SC1c3c(c4c(c5nsnc35)c3sc5c(CC(CCCC)CCCCCC)c(/C=C6\C(=O)c7cc(F)c(F)cc7C6=C(C#N)C#N)sc5c3n4CC(CC)CCCC)N(CC(CC)CCCC)C21,19.0,-5.56,-3.65,-5.68,-3.9,,,,,,PDINN,N2-PACz,,
77110,10.1016/j.cej.2026.173489,CCCCCCC(CCCC)Cc1csc(-c2cc3c(s2)-c2sc(-c4cc(CC(CCCC)CCCCCC)c(-c5cc6c(-c7cc(F)c(CC(CC)CCCC)s7)c7sccc7c(-c7cc(F)c(CC(CC)CCCC)s7)c6s5)s4)cc2[C@H]2N=CC=N[C@H]32)c1,CCCCCCCCCCCc1c(/C=C2\C(=O)c3ccccc3C2=C(C#N)C#N)sc2c1sc1c3c4nsnc4c4c5sc6c(CCCCCCCCCCC)c(/C=C7\C(=O)c8cc(-c9cccs9)ccc8C7=C(C#N)C#N)sc6c5n(CC(CCCCCCCC)CCCCCCCCCC)c4c3n(CC(CCCCCCCC)CCCCCCCCCC)c21,19.01,-5.41,-2.82,-5.68,-3.94,,,,,,,,,
77111,10.1016/j.cej.2026.173489,CCCCCCC(CCCC)Cc1csc(-c2cc3c(s2)-c2sc(-c4cc(CC(CCCC)CCCCCC)c(-c5cc6c(-c7cc(F)c(CC(CC)CCCC)s7)c7sccc7c(-c7cc(F)c(CC(CC)CCCC)s7)c6s5)s4)cc2[C@H]2N=CC=N[C@H]32)c1,CCCCCCCCCCCc1c(/C=C2\C(=O)c3ccccc3C2=C(C#N)C#N)sc2c1sc1c3c4nsnc4c4c5sc6c(CCCCCCCCCCC)c(/C=C7\C(=O)c8cc(-c9cccs9)ccc8C7=C(C#N)C#N)sc6c5n(CC(CCCCCCCC)CCCCCCCCCC)c4c3n(CC(CCCCCCCC)CCCCCCCCCC)c21,17.69,-5.41,-2.82,-5.68,-3.94,,,,,,,,,
77121,10.1016/j.colsurfa.2022.128698,COC(=O)C(C)(C)c1cc(C)cc(-c2sc3c4sc5cc(/C=C6/C(=O)c7cc(F)cc(c7)C(=O)/C6=C\c6cc(C(C)(C)C(=O)OC)c(-c7cc(C)cc(C(C)(C)C(=O)OC)c7)s6)sc5c4c(C(C)(C)C(=O)OC)ccc2-3)c1,CCCCCCCCCCCc1c(/C=C2\C(=O)c3cc(F)c(F)cc3C2=C(C#N)C#N)sc2c1sc1c3c4nsnc4c4c5sc6c(CCCCCCCCCCC)c(/C=C7\C(=O)c8cc(F)c(F)cc8C7=C(C#N)C#N)sc6c5n(CC(CC)CCCC)c4c3n(CC(CC)CCCC)c21,5.62,-5.56,-3.65,-5.65,-4.09,,,,,inverted,TIPD,MoO3,,
77122,10.1016/j.colsurfa.2022.128698,COC(=O)C(C)(C)c1cc(C)cc(-c2sc3c4sc5cc(/C=C6/C(=O)c7cc(F)cc(c7)C(=O)/C6=C\c6cc(C(C)(C)C(=O)OC)c(-c7cc(C)cc(C(C)(C)C(=O)OC)c7)s6)sc5c4c(C(C)(C)C(=O)OC)ccc2-3)c1,CCCCCCCCCCCc1c(/C=C2\C(=O)c3cc(F)c(F)cc3C2=C(C#N)C#N)sc2c1sc1c3c4nsnc4c4c5sc6c(CCCCCCCCCCC)c(/C=C7\C(=O)c8cc(F)c(F)cc8C7=C(C#N)C#N)sc6c5n(CC(CC)CCCC)c4c3n(CC(CC)CCCC)c21,6.54,-5.56,-3.65,-5.65,-4.09,,,,,inverted,TIPD,MoO3,,
