Repository: JiYiqaq/PCE-KA-GNN

# Data directory

- `raw/Active_Database.csv` is the immutable source dataset bundled under CC BY 4.0. Do not overwrite it with processed data.
- `processed/` is created and populated by the training pipeline. Generated `.pt` and `.pth` caches are intentionally ignored by Git because they can exceed GitHub's normal single-file limit.

See `../DATA_LICENSE.md` for provenance, license and checksum information.

File: data/processed/device_records.csv (part 133 of 250)
record_id,doi,donor_smiles,acceptor_smiles,pce,homo_d,lumo_d,homo_a,lumo_a,active_layer_thickness,annealing_temp,d_a_ratio,additive_ratio,device_type,etl_canonical,htl_canonical,solvent_canonical,additive_canonical
77407,10.1016/j.jelechem.2022.116955,CCCCCCc1ccsc1,COC(=O)CCCC1(c2ccccc2)C23c4c5c6c7c8c9c(c%10c%11c2c2c%12c4c4c%13c5c5c7c7c8c8c%14c9c%10c9c%10c%11c2c2c%11c%12c4c4c%12c%13c5c5c7c7c8c8c%14c9c9c%10c2c2c%11c4c4c%12c5c7c5c8c9c2c45)C613,3.44,-5.01,-3.12,-6.1,-3.7,,,,,,,NiOx,,
77408,10.1016/j.jelechem.2022.116955,CCCCCCc1ccsc1,COC(=O)CCCC1(c2ccccc2)C23c4c5c6c7c8c9c(c%10c%11c2c2c%12c4c4c%13c5c5c7c7c8c8c%14c9c%10c9c%10c%11c2c2c%11c%12c4c4c%12c%13c5c5c7c7c8c8c%14c9c9c%10c2c2c%11c4c4c%12c5c7c5c8c9c2c45)C613,3.05,-5.01,-3.12,-6.1,-3.7,,,,,,,NiOx,,
77428,10.1016/j.jmrt.2021.12.086,CCCCCCc1ccsc1,c1ccc2c(c1)C1CC2C23c4c5c6c7c8c9c(c%10c%11c2c2c4c4c%12c5c5c6c6c8c8c%13c%14c%15c%16c%17c%18c%19c%20c%21c%22c%23c(c%14c%14c%24c%23c%23c%22c%22c%20c(c2c%22c%11c%23c%10c%24c9c%148)c4c%19c%12c%17c5c%16c%136)C%152C4CC(c5ccccc54)C%18%212)C713,1.2,-5.01,-3.12,,,150.0,150.0,1:1,,inverted,CD-PAH,MoO3,chlorobenzene,
77429,10.1016/j.jmrt.2021.12.086,CCCCCCc1ccsc1,c1ccc2c(c1)C1CC2C23c4c5c6c7c8c9c(c%10c%11c2c2c4c4c%12c5c5c6c6c8c8c%13c%14c%15c%16c%17c%18c%19c%20c%21c%22c%23c(c%14c%14c%24c%23c%23c%22c%22c%20c(c2c%22c%11c%23c%10c%24c9c%148)c4c%19c%12c%17c5c%16c%136)C%152C4CC(c5ccccc54)C%18%212)C713,2.7,-5.01,-3.12,,,150.0,150.0,1:1,,inverted,CD-PAH,MoO3,chlorobenzene,
77430,10.1016/j.jmrt.2021.12.086,CCCCCCc1ccsc1,c1ccc2c(c1)C1CC2C23c4c5c6c7c8c9c(c%10c%11c2c2c4c4c%12c5c5c6c6c8c8c%13c%14c%15c%16c%17c%18c%19c%20c%21c%22c%23c(c%14c%14c%24c%23c%23c%22c%22c%20c(c2c%22c%11c%23c%10c%24c9c%148)c4c%19c%12c%17c5c%16c%136)C%152C4CC(c5ccccc54)C%18%212)C713,2.9,-5.01,-3.12,,,150.0,150.0,1:1,,inverted,CD-PAH,MoO3,chlorobenzene,
77431,10.1016/j.jmrt.2021.12.086,CCCCCCc1ccsc1,c1ccc2c(c1)C1CC2C23c4c5c6c7c8c9c(c%10c%11c2c2c4c4c%12c5c5c6c6c8c8c%13c%14c%15c%16c%17c%18c%19c%20c%21c%22c%23c(c%14c%14c%24c%23c%23c%22c%22c%20c(c2c%22c%11c%23c%10c%24c9c%148)c4c%19c%12c%17c5c%16c%136)C%152C4CC(c5ccccc54)C%18%212)C713,3.5,-5.01,-3.12,,,150.0,150.0,1:1,,inverted,CD-PAH,MoO3,chlorobenzene,
77432,10.1016/j.jmrt.2021.12.086,CCCCCCc1ccsc1,c1ccc2c(c1)C1CC2C23c4c5c6c7c8c9c(c%10c%11c2c2c4c4c%12c5c5c6c6c8c8c%13c%14c%15c%16c%17c%18c%19c%20c%21c%22c%23c(c%14c%14c%24c%23c%23c%22c%22c%20c(c2c%22c%11c%23c%10c%24c9c%148)c4c%19c%12c%17c5c%16c%136)C%152C4CC(c5ccccc54)C%18%212)C713,2.3,-5.01,-3.12,,,150.0,150.0,1:1,,inverted,CD-PAH,MoO3,chlorobenzene,
77438,10.1016/j.jmrt.2022.06.017,COC(=O)C(C)(C)c1cc(C)cc(-c2sc3c4sc5cc(/C=C6/C(=O)c7cc(F)cc(c7)C(=O)/C6=C\c6cc(C(C)(C)C(=O)OC)c(-c7cc(C)cc(C(C)(C)C(=O)OC)c7)s6)sc5c4c(C(C)(C)C(=O)OC)ccc2-3)c1,CCCCCCc1ccc(C2(c3ccc(CCCCCC)cc3)c3cc4c(cc3-c3sc5cc(/C=C6\C(=O)c7cc(F)c(F)cc7C6=C(C#N)C#N)sc5c32)C(c2ccc(CCCCCC)cc2)(c2ccc(CCCCCC)cc2)c2c-4sc3cc(/C=C4\C(=O)c5cc(F)c(F)cc5C4=C(C#N)C#N)sc23)cc1,12.72,-5.56,-3.65,-5.66,-4.14,,100.0,,,conventional,PDINO,PEDOT:PSS,chlorobenzene,
77439,10.1016/j.jmrt.2022.06.017,COC(=O)C(C)(C)c1cc(C)cc(-c2sc3c4sc5cc(/C=C6/C(=O)c7cc(F)cc(c7)C(=O)/C6=C\c6cc(C(C)(C)C(=O)OC)c(-c7cc(C)cc(C(C)(C)C(=O)OC)c7)s6)sc5c4c(C(C)(C)C(=O)OC)ccc2-3)c1,CCCCCCc1ccc(C2(c3ccc(CCCCCC)cc3)c3cc4c(cc3-c3sc5cc(/C=C6\C(=O)c7cc(F)c(F)cc7C6=C(C#N)C#N)sc5c32)C(c2ccc(CCCCCC)cc2)(c2ccc(CCCCCC)cc2)c2c-4sc3cc(/C=C4\C(=O)c5cc(F)c(F)cc5C4=C(C#N)C#N)sc23)cc1,13.04,-5.56,-3.65,-5.66,-4.14,,100.0,,,conventional,PDINO,PEDOT:PSS,chlorobenzene,
77440,10.1016/j.jmrt.2022.06.017,COC(=O)C(C)(C)c1cc(C)cc(-c2sc3c4sc5cc(/C=C6/C(=O)c7cc(F)cc(c7)C(=O)/C6=C\c6cc(C(C)(C)C(=O)OC)c(-c7cc(C)cc(C(C)(C)C(=O)OC)c7)s6)sc5c4c(C(C)(C)C(=O)OC)ccc2-3)c1,CCCCCCc1ccc(C2(c3ccc(CCCCCC)cc3)c3cc4c(cc3-c3sc5cc(/C=C6\C(=O)c7cc(F)c(F)cc7C6=C(C#N)C#N)sc5c32)C(c2ccc(CCCCCC)cc2)(c2ccc(CCCCCC)cc2)c2c-4sc3cc(/C=C4\C(=O)c5cc(F)c(F)cc5C4=C(C#N)C#N)sc23)cc1,13.14,-5.56,-3.65,-5.66,-4.14,,100.0,,,conventional,PDINO,PEDOT:PSS,chlorobenzene,
77441,10.1016/j.jmrt.2022.06.017,COC(=O)C(C)(C)c1cc(C)cc(-c2sc3c4sc5cc(/C=C6/C(=O)c7cc(F)cc(c7)C(=O)/C6=C\c6cc(C(C)(C)C(=O)OC)c(-c7cc(C)cc(C(C)(C)C(=O)OC)c7)s6)sc5c4c(C(C)(C)C(=O)OC)ccc2-3)c1,CCCCCCc1ccc(C2(c3ccc(CCCCCC)cc3)c3cc4c(cc3-c3sc5cc(/C=C6\C(=O)c7cc(F)c(F)cc7C6=C(C#N)C#N)sc5c32)C(c2ccc(CCCCCC)cc2)(c2ccc(CCCCCC)cc2)c2c-4sc3cc(/C=C4\C(=O)c5cc(F)c(F)cc5C4=C(C#N)C#N)sc23)cc1,12.85,-5.56,-3.65,-5.66,-4.14,,100.0,,,conventional,PDINO,PEDOT:PSS,chlorobenzene,
77442,10.1016/j.jmrt.2022.06.017,COC(=O)C(C)(C)c1cc(C)cc(-c2sc3c4sc5cc(/C=C6/C(=O)c7cc(F)cc(c7)C(=O)/C6=C\c6cc(C(C)(C)C(=O)OC)c(-c7cc(C)cc(C(C)(C)C(=O)OC)c7)s6)sc5c4c(C(C)(C)C(=O)OC)ccc2-3)c1,CCCCCCc1ccc(C2(c3ccc(CCCCCC)cc3)c3cc4c(cc3-c3sc5cc(/C=C6\C(=O)c7cc(F)c(F)cc7C6=C(C#N)C#N)sc5c32)C(c2ccc(CCCCCC)cc2)(c2ccc(CCCCCC)cc2)c2c-4sc3cc(/C=C4\C(=O)c5cc(F)c(F)cc5C4=C(C#N)C#N)sc23)cc1,12.04,-5.56,-3.65,-5.66,-4.14,,100.0,,,conventional,PDINO,PEDOT:PSS,chlorobenzene,
77443,10.1016/j.jmrt.2022.06.017,COC(=O)C(C)(C)c1cc(C)cc(-c2sc3c4sc5cc(/C=C6/C(=O)c7cc(F)cc(c7)C(=O)/C6=C\c6cc(C(C)(C)C(=O)OC)c(-c7cc(C)cc(C(C)(C)C(=O)OC)c7)s6)sc5c4c(C(C)(C)C(=O)OC)ccc2-3)c1,CCCCCCc1ccc(C2(c3ccc(CCCCCC)cc3)c3cc4c(cc3-c3sc5cc(/C=C6\C(=O)c7cc(F)c(F)cc7C6=C(C#N)C#N)sc5c32)C(c2ccc(CCCCCC)cc2)(c2ccc(CCCCCC)cc2)c2c-4sc3cc(/C=C4\C(=O)c5cc(F)c(F)cc5C4=C(C#N)C#N)sc23)cc1,6.37,-5.56,-3.65,-5.66,-4.14,,100.0,,,conventional,PDINO,PEDOT:PSS,chlorobenzene,
77444,10.1016/j.jmrt.2022.06.017,COC(=O)C(C)(C)c1cc(C)cc(-c2sc3c4sc5cc(/C=C6/C(=O)c7cc(F)cc(c7)C(=O)/C6=C\c6cc(C(C)(C)C(=O)OC)c(-c7cc(C)cc(C(C)(C)C(=O)OC)c7)s6)sc5c4c(C(C)(C)C(=O)OC)ccc2-3)c1,CCCCCCc1ccc(C2(c3ccc(CCCCCC)cc3)c3cc4c(cc3-c3sc5cc(/C=C6\C(=O)c7cc(F)c(F)cc7C6=C(C#N)C#N)sc5c32)C(c2ccc(CCCCCC)cc2)(c2ccc(CCCCCC)cc2)c2c-4sc3cc(/C=C4\C(=O)c5cc(F)c(F)cc5C4=C(C#N)C#N)sc23)cc1,12.29,-5.56,-3.65,-5.66,-4.14,,100.0,,,conventional,PDINO,PEDOT:PSS,chlorobenzene,
77445,10.1016/j.jmst.2020.02.054,CCCCC(CC)Cc1ccc(-c2c3cc(-c4ccc(-c5sc(-c6cccs6)c6c5C(=O)c5c(CC(CC)CCCC)sc(CC(CC)CCCC)c5C6=O)s4)sc3c(-c3ccc(CC(CC)CCCC)s3)c3ccsc23)s1,CCCCCCc1ccc(C2(c3ccc(CCCCCC)cc3)c3cc4c(cc3-c3sc5cc(/C=C6/C(=O)c7cc(F)c(F)cc7C6=C(C#N)C#N)sc5c32)C(c2ccc(CCCCCC)cc2)(c2ccc(CCCCCC)cc2)c2c-4sc3cc(/C=C4/C(=O)c5cc(F)c(F)cc5C4=C(C#N)C#N)sc23)cc1,5.02,-5.33,-3.48,-5.82,-4.24,,,1:1,,,,,,
77446,10.1016/j.jmst.2020.02.054,CCCCC(CC)Cc1ccc(-c2c3cc(-c4ccc(-c5sc(-c6cccs6)c6c5C(=O)c5c(CC(CC)CCCC)sc(CC(CC)CCCC)c5C6=O)s4)sc3c(-c3ccc(CC(CC)CCCC)s3)c3ccsc23)s1,CCCCCCc1ccc(C2(c3ccc(CCCCCC)cc3)c3cc4c(cc3-c3sc5cc(/C=C6/C(=O)c7cc(F)c(F)cc7C6=C(C#N)C#N)sc5c32)C(c2ccc(CCCCCC)cc2)(c2ccc(CCCCCC)cc2)c2c-4sc3cc(/C=C4/C(=O)c5cc(F)c(F)cc5C4=C(C#N)C#N)sc23)cc1,10.64,-5.33,-3.48,-5.82,-4.24,,100.0,1:1,,,SnO2,,,
77447,10.1016/j.jmst.2020.02.054,CCCCC(CC)Cc1ccc(-c2c3cc(-c4ccc(-c5sc(-c6cccs6)c6c5C(=O)c5c(CC(CC)CCCC)sc(CC(CC)CCCC)c5C6=O)s4)sc3c(-c3ccc(CC(CC)CCCC)s3)c3ccsc23)s1,CCCCCCc1ccc(C2(c3ccc(CCCCCC)cc3)c3cc4c(cc3-c3sc5cc(/C=C6/C(=O)c7cc(F)c(F)cc7C6=C(C#N)C#N)sc5c32)C(c2ccc(CCCCCC)cc2)(c2ccc(CCCCCC)cc2)c2c-4sc3cc(/C=C4/C(=O)c5cc(F)c(F)cc5C4=C(C#N)C#N)sc23)cc1,12.02,-5.33,-3.48,-5.82,-4.24,,100.0,1:1,,,SnO2/PEIE,,,
77458,10.1016/j.jpcs.2022.110662,CCCCCCc1ccsc1,COC(=O)CCCC1(c2ccccc2)C23c4c5c6c7c8c9c(c%10c%11c2c2c%12c4c4c%13c5c5c7c7c8c8c%14c9c%10c9c%10c%11c2c2c%11c%12c4c4c%12c%13c5c5c7c7c8c8c%14c9c9c%10c2c2c%11c4c4c%12c5c7c5c8c9c2c45)C613,1.99,-5.01,-3.12,-6.1,-3.7,,120.0,1:1,,conventional,LiF,PEDOT:PSS,chloroform,
77459,10.1016/j.jpcs.2022.110662,CCCCCCc1ccsc1,COC(=O)CCCC1(c2ccccc2)C23c4c5c6c7c8c9c(c%10c%11c2c2c%12c4c4c%13c5c5c7c7c8c8c%14c9c%10c9c%10c%11c2c2c%11c%12c4c4c%12c%13c5c5c7c7c8c8c%14c9c9c%10c2c2c%11c4c4c%12c5c7c5c8c9c2c45)C613,3.22,-5.01,-3.12,-6.1,-3.7,,120.0,1:1,1 wt%,conventional,LiF,PEDOT:PSS,chloroform,
77460,10.1016/j.jpcs.2022.110662,CCCCCCc1ccsc1,COC(=O)CCCC1(c2ccccc2)C23c4c5c6c7c8c9c(c%10c%11c2c2c%12c4c4c%13c5c5c7c7c8c8c%14c9c%10c9c%10c%11c2c2c%11c%12c4c4c%12c%13c5c5c7c7c8c8c%14c9c9c%10c2c2c%11c4c4c%12c5c7c5c8c9c2c45)C613,4.13,-5.01,-3.12,-6.1,-3.7,,120.0,1:1,3 wt%,conventional,LiF,PEDOT:PSS,chloroform,
77461,10.1016/j.jpcs.2022.110662,CCCCCCc1ccsc1,COC(=O)CCCC1(c2ccccc2)C23c4c5c6c7c8c9c(c%10c%11c2c2c%12c4c4c%13c5c5c7c7c8c8c%14c9c%10c9c%10c%11c2c2c%11c%12c4c4c%12c%13c5c5c7c7c8c8c%14c9c9c%10c2c2c%11c4c4c%12c5c7c5c8c9c2c45)C613,3.47,-5.01,-3.12,-6.1,-3.7,,120.0,1:1,5 wt%,conventional,LiF,PEDOT:PSS,chloroform,
77462,10.1016/j.jpcs.2022.110999,CCCCCCc1ccsc1,CCCCC(=O)OCC1(c2ccccc2)c2cccc3cccc4cccc5cccc6cccc1c6c-5c-4c-3c2,2.3,-5.01,-3.12,-6.1,-3.7,,90.0,1:1,,,,PEDOT:PSS with QDs,,
77463,10.1016/j.jpcs.2022.110999,CCCCCCc1ccsc1,CCCCC(=O)OCC1(c2ccccc2)c2cccc3cccc4cccc5cccc6cccc1c6c-5c-4c-3c2,3.2,-5.01,-3.12,-6.1,-3.7,,90.0,1:1,,,,PEDOT:PSS with CdTeSe QDs,,
77464,10.1016/j.jpcs.2022.110999,CCCCCCc1ccsc1,CCCCC(=O)OCC1(c2ccccc2)c2cccc3cccc4cccc5cccc6cccc1c6c-5c-4c-3c2,3.51,-5.01,-3.12,-6.1,-3.7,,90.0,1:1,,,,PEDOT:PSS with CdTeSe QDs,,
77465,10.1016/j.jpcs.2022.110999,CCCCCCc1ccsc1,CCCCC(=O)OCC1(c2ccccc2)c2cccc3cccc4cccc5cccc6cccc1c6c-5c-4c-3c2,4.87,-5.01,-3.12,-6.1,-3.7,,90.0,1:1,,,,PEDOT:PSS with CdTeSe QDs,,
77466,10.1016/j.jpcs.2022.110999,CCCCCCc1ccsc1,CCCCC(=O)OCC1(c2ccccc2)c2cccc3cccc4cccc5cccc6cccc1c6c-5c-4c-3c2,3.97,-5.01,-3.12,-6.1,-3.7,,90.0,1:1,,,,PEDOT:PSS with CdTeSe QDs,,
77503,10.1016/j.jphotochem.2021.113554,CCCCCCc1ccsc1,CCCCC(=O)OCC1(c2ccccc2)c2cccc3cccc4cccc5cccc6cccc1c6c-5c-4c-3c2,3.24,-5.01,-3.12,-6.1,-3.7,,125.0,,,,,,,
77504,10.1016/j.jphotochem.2021.113554,CCCCCCc1ccsc1,CCCCC(=O)OCC1(c2ccccc2)c2cccc3cccc4cccc5cccc6cccc1c6c-5c-4c-3c2,3.38,-5.01,-3.12,-6.1,-3.7,,125.0,,,,,,,
77505,10.1016/j.jphotochem.2021.113554,CCCCCCc1ccsc1,CCCCC(=O)OCC1(c2ccccc2)c2cccc3cccc4cccc5cccc6cccc1c6c-5c-4c-3c2,3.48,-5.01,-3.12,-6.1,-3.7,,125.0,,,,,,,
77507,10.1016/j.jphotochem.2021.113554,CCCCCCc1ccsc1,CCCCC(=O)OCC1(c2ccccc2)c2cccc3cccc4cccc5cccc6cccc1c6c-5c-4c-3c2,3.64,-5.01,-3.12,-6.1,-3.7,,125.0,,,inverted,,,,
77508,10.1016/j.jphotochem.2021.113554,CCCCCCc1ccsc1,CCCCC(=O)OCC1(c2ccccc2)c2cccc3cccc4cccc5cccc6cccc1c6c-5c-4c-3c2,3.85,-5.01,-3.12,-6.1,-3.7,,125.0,,,,,,,
77509,10.1016/j.jphotochem.2021.113554,CCCCCCc1ccsc1,CCCCC(=O)OCC1(c2ccccc2)c2cccc3cccc4cccc5cccc6cccc1c6c-5c-4c-3c2,3.74,-5.01,-3.12,-6.1,-3.7,,125.0,,,,,,,
77532,10.1016/j.jpowsour.2021.229507,CCCCCCc1ccsc1,c1ccc2c(c1)C1CC2C23c4c5c6c7c8c9c(c%10c%11c2c2c4c4c%12c5c5c6c6c8c8c%13c%14c%15c%16c%17c%18c%19c%20c%21c%22c%23c(c%14c%14c%24c%23c%23c%22c%22c%20c(c2c%22c%11c%23c%10c%24c9c%148)c4c%19c%12c%17c5c%16c%136)C%152C4CC(c5ccccc54)C%18%212)C713,2.1,-5.01,-3.12,,,206.0,150.0,1:1,,conventional,Ca,PEDOT:PSS,o-DCB,
77533,10.1016/j.jpowsour.2021.229507,CCCCCCc1ccsc1,c1ccc2c(c1)C1CC2C23c4c5c6c7c8c9c(c%10c%11c2c2c4c4c%12c5c5c6c6c8c8c%13c%14c%15c%16c%17c%18c%19c%20c%21c%22c%23c(c%14c%14c%24c%23c%23c%22c%22c%20c(c2c%22c%11c%23c%10c%24c9c%148)c4c%19c%12c%17c5c%16c%136)C%152C4CC(c5ccccc54)C%18%212)C713,3.6,-5.01,-3.12,,,206.0,150.0,1:1,,conventional,Ca,PEDOT:PSS,o-DCB,
77566,10.1016/j.jpowsour.2022.231772,CCCCC(CC)COC(=O)c1sc2csc(-c3cc4c(-c5ccc(CC(CC)CCCC)s5)c5sccc5c(-c5ccc(CC(CC)CCCC)s5)c4s3)c2c1F,CCCCCCc1ccc(C2(c3ccc(CCCCCC)cc3)c3cc4c(cc3-c3sc(-c5sc(/C=C6\C(=O)c7cc(F)c(F)cc7C6=C(C#N)C#N)cc5OCC(CC)CCCC)cc32)C(c2ccc(CCCCCC)cc2)(c2ccc(CCCCCC)cc2)c2cc(-c3scc(/C=C5/C(=O)c6cc(F)c(F)cc6C5=C(C#N)C#N)c3OCC(CC)CCCC)sc2-4)cc1,10.01,-5.21,-3.6,-5.44,-4.19,,70.0,PTB7-Th:IEICO-4F = 1:15 wt,3 vol%,conventional,PPEG-PU,,,
77567,10.1016/j.jpowsour.2022.231772,CCCCC(CC)COC(=O)c1sc2csc(-c3cc4c(-c5ccc(CC(CC)CCCC)s5)c5sccc5c(-c5ccc(CC(CC)CCCC)s5)c4s3)c2c1F,CCCCCCc1ccc(C2(c3ccc(CCCCCC)cc3)c3cc4c(cc3-c3sc(-c5sc(/C=C6\C(=O)c7cc(F)c(F)cc7C6=C(C#N)C#N)cc5OCC(CC)CCCC)cc32)C(c2ccc(CCCCCC)cc2)(c2ccc(CCCCCC)cc2)c2cc(-c3scc(/C=C5/C(=O)c6cc(F)c(F)cc6C5=C(C#N)C#N)c3OCC(CC)CCCC)sc2-4)cc1,4.21,-5.21,-3.6,-5.44,-4.19,,70.0,1:1.5,3 vol%,conventional,PPEG-PU,,,
77568,10.1016/j.jpowsour.2022.231772,CCCCC(CC)COC(=O)c1sc2csc(-c3cc4c(-c5ccc(CC(CC)CCCC)s5)c5sccc5c(-c5ccc(CC(CC)CCCC)s5)c4s3)c2c1F,CCCCCCc1ccc(C2(c3ccc(CCCCCC)cc3)c3cc4c(cc3-c3sc(-c5sc(/C=C6\C(=O)c7cc(F)c(F)cc7C6=C(C#N)C#N)cc5OCC(CC)CCCC)cc32)C(c2ccc(CCCCCC)cc2)(c2ccc(CCCCCC)cc2)c2cc(-c3scc(/C=C5/C(=O)c6cc(F)c(F)cc6C5=C(C#N)C#N)c3OCC(CC)CCCC)sc2-4)cc1,10.15,-5.21,-3.6,-5.44,-4.19,,70.0,1:1.5,3 vol%,conventional,P-PU,,,
77569,10.1016/j.jpowsour.2022.231772,CCCCC(CC)COC(=O)c1sc2csc(-c3cc4c(-c5ccc(CC(CC)CCCC)s5)c5sccc5c(-c5ccc(CC(CC)CCCC)s5)c4s3)c2c1F,CCCCCCc1ccc(C2(c3ccc(CCCCCC)cc3)c3cc4c(cc3-c3sc(-c5sc(/C=C6\C(=O)c7cc(F)c(F)cc7C6=C(C#N)C#N)cc5OCC(CC)CCCC)cc32)C(c2ccc(CCCCCC)cc2)(c2ccc(CCCCCC)cc2)c2cc(-c3scc(/C=C5/C(=O)c6cc(F)c(F)cc6C5=C(C#N)C#N)c3OCC(CC)CCCC)sc2-4)cc1,5.63,-5.21,-3.6,-5.44,-4.19,,70.0,1:1.5,3 vol%,conventional,P-PU,,,
77570,10.1016/j.jpowsour.2022.231772,CCCCC(CC)COC(=O)c1sc2csc(-c3cc4c(-c5ccc(CC(CC)CCCC)s5)c5sccc5c(-c5ccc(CC(CC)CCCC)s5)c4s3)c2c1F,CCCCCCc1ccc(C2(c3ccc(CCCCCC)cc3)c3cc4c(cc3-c3sc(-c5sc(/C=C6\C(=O)c7cc(F)c(F)cc7C6=C(C#N)C#N)cc5OCC(CC)CCCC)cc32)C(c2ccc(CCCCCC)cc2)(c2ccc(CCCCCC)cc2)c2cc(-c3scc(/C=C5/C(=O)c6cc(F)c(F)cc6C5=C(C#N)C#N)c3OCC(CC)CCCC)sc2-4)cc1,11.09,-5.21,-3.6,-5.44,-4.19,,70.0,PTB7-Th:IEICO-4F = 1:15 wt,3 vol%,conventional,PFN,,,
77571,10.1016/j.jpowsour.2022.231772,CCCCC(CC)COC(=O)c1sc2csc(-c3cc4c(-c5ccc(CC(CC)CCCC)s5)c5sccc5c(-c5ccc(CC(CC)CCCC)s5)c4s3)c2c1F,CCCCCCc1ccc(C2(c3ccc(CCCCCC)cc3)c3cc4c(cc3-c3sc(-c5sc(/C=C6\C(=O)c7cc(F)c(F)cc7C6=C(C#N)C#N)cc5OCC(CC)CCCC)cc32)C(c2ccc(CCCCCC)cc2)(c2ccc(CCCCCC)cc2)c2cc(-c3scc(/C=C5/C(=O)c6cc(F)c(F)cc6C5=C(C#N)C#N)c3OCC(CC)CCCC)sc2-4)cc1,2.88,-5.21,-3.6,-5.44,-4.19,,70.0,1:1.5,3 vol%,conventional,PFN,,,
77572,10.1016/j.jpowsour.2023.233086,CCCCCCc1ccsc1,CCCCC(=O)OCC1(c2ccccc2)c2cccc3cccc4cccc5cccc6cccc1c6c-5c-4c-3c2,1.9,-5.01,-3.12,-6.1,-3.7,180.0,,1:0.8,,inverted,ZnO,m-PHGO,o-DCB,
77573,10.1016/j.jpowsour.2023.233086,CCCCCCc1ccsc1,CCCCC(=O)OCC1(c2ccccc2)c2cccc3cccc4cccc5cccc6cccc1c6c-5c-4c-3c2,2.63,-5.01,-3.12,-6.1,-3.7,180.0,,1:0.8,,inverted,ZnO,m-PHGO,o-DCB,
77574,10.1016/j.jpowsour.2023.233086,CCCCCCc1ccsc1,CCCCC(=O)OCC1(c2ccccc2)c2cccc3cccc4cccc5cccc6cccc1c6c-5c-4c-3c2,4.13,-5.01,-3.12,-6.1,-3.7,180.0,,1:0.8,,inverted,ZnO,m-PHGO,o-DCB,
77575,10.1016/j.jpowsour.2023.233086,CCCCCCc1ccsc1,CCCCC(=O)OCC1(c2ccccc2)c2cccc3cccc4cccc5cccc6cccc1c6c-5c-4c-3c2,2.15,-5.01,-3.12,-6.1,-3.7,180.0,,1:0.8,,inverted,ZnO,m-PHGO,o-DCB,
77580,10.1016/j.jpowsour.2024.235179,COC(=O)C(C)(C)c1cc(C)cc(-c2sc3c4sc5cc(/C=C6/C(=O)c7cc(F)cc(c7)C(=O)/C6=C\c6cc(C(C)(C)C(=O)OC)c(-c7cc(C)cc(C(C)(C)C(=O)OC)c7)s6)sc5c4c(C(C)(C)C(=O)OC)ccc2-3)c1,CCCCCCCCCCCc1c(/C=C2\C(=O)c3cc(F)c(F)cc3C2=C(C#N)C#N)sc2c1sc1c3c4nsnc4c4c5sc6c(CCCCCCCCCCC)c(/C=C7\C(=O)c8cc(F)c(F)cc8C7=C(C#N)C#N)sc6c5n(CC(CC)CCCC)c4c3n(CC(CC)CCCC)c21,10.5,-5.56,-3.65,-5.65,-4.09,,,1:1.2,0.5%,inverted,,,,
77581,10.1016/j.jpowsour.2024.235179,COC(=O)C(C)(C)c1cc(C)cc(-c2sc3c4sc5cc(/C=C6/C(=O)c7cc(F)cc(c7)C(=O)/C6=C\c6cc(C(C)(C)C(=O)OC)c(-c7cc(C)cc(C(C)(C)C(=O)OC)c7)s6)sc5c4c(C(C)(C)C(=O)OC)ccc2-3)c1,CCCCCCCCCCCc1c(/C=C2\C(=O)c3cc(F)c(F)cc3C2=C(C#N)C#N)sc2c1sc1c3c4nsnc4c4c5sc6c(CCCCCCCCCCC)c(/C=C7\C(=O)c8cc(F)c(F)cc8C7=C(C#N)C#N)sc6c5n(CC(CC)CCCC)c4c3n(CC(CC)CCCC)c21,9.4,-5.56,-3.65,-5.65,-4.09,,,1:1.2,0.5%,inverted,,,,
77582,10.1016/j.jpowsour.2024.235179,COC(=O)C(C)(C)c1cc(C)cc(-c2sc3c4sc5cc(/C=C6/C(=O)c7cc(F)cc(c7)C(=O)/C6=C\c6cc(C(C)(C)C(=O)OC)c(-c7cc(C)cc(C(C)(C)C(=O)OC)c7)s6)sc5c4c(C(C)(C)C(=O)OC)ccc2-3)c1,CCCCCCCCCCCc1c(/C=C2\C(=O)c3cc(F)c(F)cc3C2=C(C#N)C#N)sc2c1sc1c3c4nsnc4c4c5sc6c(CCCCCCCCCCC)c(/C=C7\C(=O)c8cc(F)c(F)cc8C7=C(C#N)C#N)sc6c5n(CC(CC)CCCC)c4c3n(CC(CC)CCCC)c21,10.1,-5.56,-3.65,-5.65,-4.09,,,1:1.2,0.5%,inverted,,,,
77583,10.1016/j.jpowsour.2024.235179,COC(=O)C(C)(C)c1cc(C)cc(-c2sc3c4sc5cc(/C=C6/C(=O)c7cc(F)cc(c7)C(=O)/C6=C\c6cc(C(C)(C)C(=O)OC)c(-c7cc(C)cc(C(C)(C)C(=O)OC)c7)s6)sc5c4c(C(C)(C)C(=O)OC)ccc2-3)c1,CCCCCCCCCCCc1c(/C=C2\C(=O)c3cc(F)c(F)cc3C2=C(C#N)C#N)sc2c1sc1c3c4nsnc4c4c5sc6c(CCCCCCCCCCC)c(/C=C7\C(=O)c8cc(F)c(F)cc8C7=C(C#N)C#N)sc6c5n(CC(CC)CCCC)c4c3n(CC(CC)CCCC)c21,7.8,-5.56,-3.65,-5.65,-4.09,,,1:1.2,0.5%,,,,,
77584,10.1016/j.jpowsour.2024.235179,COC(=O)C(C)(C)c1cc(C)cc(-c2sc3c4sc5cc(/C=C6/C(=O)c7cc(F)cc(c7)C(=O)/C6=C\c6cc(C(C)(C)C(=O)OC)c(-c7cc(C)cc(C(C)(C)C(=O)OC)c7)s6)sc5c4c(C(C)(C)C(=O)OC)ccc2-3)c1,CCCCCCCCCCCc1c(/C=C2\C(=O)c3cc(F)c(F)cc3C2=C(C#N)C#N)sc2c1sc1c3c4nsnc4c4c5sc6c(CCCCCCCCCCC)c(/C=C7\C(=O)c8cc(F)c(F)cc8C7=C(C#N)C#N)sc6c5n(CC(CC)CCCC)c4c3n(CC(CC)CCCC)c21,8.4,-5.56,-3.65,-5.65,-4.09,,,1:1.2,0.5%,,,,,
77585,10.1016/j.jpowsour.2024.235179,COC(=O)C(C)(C)c1cc(C)cc(-c2sc3c4sc5cc(/C=C6/C(=O)c7cc(F)cc(c7)C(=O)/C6=C\c6cc(C(C)(C)C(=O)OC)c(-c7cc(C)cc(C(C)(C)C(=O)OC)c7)s6)sc5c4c(C(C)(C)C(=O)OC)ccc2-3)c1,CCCCCCCCCCCc1c(/C=C2\C(=O)c3cc(F)c(F)cc3C2=C(C#N)C#N)sc2c1sc1c3c4nsnc4c4c5sc6c(CCCCCCCCCCC)c(/C=C7\C(=O)c8cc(F)c(F)cc8C7=C(C#N)C#N)sc6c5n(CC(CC)CCCC)c4c3n(CC(CC)CCCC)c21,8.9,-5.56,-3.65,-5.65,-4.09,,,1:1.2,0.5%,conventional,,,,
77604,10.1016/j.jsamd.2021.02.007,CCCCCCc1ccsc1,CCCCC(=O)OCC1(c2ccccc2)c2cccc3cccc4cccc5cccc6cccc1c6c-5c-4c-3c2,3.44,-5.01,-3.12,-6.1,-3.7,100.0,120.0,1:0.8,,conventional,,PEDOT:PSS,o-DCB,
77605,10.1016/j.jsamd.2021.02.007,CCCCCCc1ccsc1,CCCCC(=O)OCC1(c2ccccc2)c2cccc3cccc4cccc5cccc6cccc1c6c-5c-4c-3c2,3.56,-5.01,-3.12,-6.1,-3.7,100.0,120.0,1:0.8,,conventional,,PEDOT:PSS + M-AgNPrs,o-DCB,
77606,10.1016/j.jsamd.2021.02.007,CCCCCCc1ccsc1,CCCCC(=O)OCC1(c2ccccc2)c2cccc3cccc4cccc5cccc6cccc1c6c-5c-4c-3c2,3.63,-5.01,-3.12,-6.1,-3.7,100.0,120.0,1:0.8,,conventional,,PEDOT:PSS + M-AgNPrs,o-DCB,
77607,10.1016/j.jsamd.2021.02.007,CCCCCCc1ccsc1,CCCCC(=O)OCC1(c2ccccc2)c2cccc3cccc4cccc5cccc6cccc1c6c-5c-4c-3c2,3.71,-5.01,-3.12,-6.1,-3.7,100.0,120.0,1:0.8,,conventional,,PEDOT:PSS + M-AgNPrs,o-DCB,
77608,10.1016/j.jsamd.2021.02.007,CCCCCCc1ccsc1,CCCCC(=O)OCC1(c2ccccc2)c2cccc3cccc4cccc5cccc6cccc1c6c-5c-4c-3c2,3.49,-5.01,-3.12,-6.1,-3.7,100.0,120.0,1:0.8,,conventional,,PEDOT:PSS + M-AgNPrs,o-DCB,
77609,10.1016/j.jsamd.2021.02.007,CCCCCCc1ccsc1,CCCCC(=O)OCC1(c2ccccc2)c2cccc3cccc4cccc5cccc6cccc1c6c-5c-4c-3c2,3.48,-5.01,-3.12,-6.1,-3.7,100.0,120.0,1:0.8,,conventional,,PEDOT:PSS + M-AgNPrs,o-DCB,
77610,10.1016/j.jtice.2019.11.010,CCCCC(CC)COC(=O)c1sc2csc(-c3cc4c(-c5ccc(CC(CC)CCCC)s5)c5sccc5c(-c5ccc(CC(CC)CCCC)s5)c4s3)c2c1F,COC(=O)CCCC1(c2ccccc2)C23c4c5ccc6c7cc8c9c%10c(cc%11cc%12c%13c%14c(cc%15c%16ccc-5c2c%16c2c5c%16c%17c(c(c46)c7c9c%17c4c%10c%11c%13c4c%16c%14c%152)C513)C%12)C8,7.59,-5.21,-3.6,-5.9,-3.9,,,1:1.5,3,,ZnO,,,
77611,10.1016/j.jtice.2019.11.010,CCCCC(CC)COC(=O)c1sc2csc(-c3cc4c(-c5ccc(CC(CC)CCCC)s5)c5sccc5c(-c5ccc(CC(CC)CCCC)s5)c4s3)c2c1F,COC(=O)CCCC1(c2ccccc2)C23c4c5ccc6c7cc8c9c%10c(cc%11cc%12c%13c%14c(cc%15c%16ccc-5c2c%16c2c5c%16c%17c(c(c46)c7c9c%17c4c%10c%11c%13c4c%16c%14c%152)C513)C%12)C8,8.8,-5.21,-3.6,-5.9,-3.9,,,1:1.5,3,,CV doped ZnO,,,
77612,10.1016/j.jtice.2019.11.010,CCCCC(CC)COC(=O)c1sc2csc(-c3cc4c(-c5ccc(CC(CC)CCCC)s5)c5sccc5c(-c5ccc(CC(CC)CCCC)s5)c4s3)c2c1F,COC(=O)CCCC1(c2ccccc2)C23c4c5ccc6c7cc8c9c%10c(cc%11cc%12c%13c%14c(cc%15c%16ccc-5c2c%16c2c5c%16c%17c(c(c46)c7c9c%17c4c%10c%11c%13c4c%16c%14c%152)C513)C%12)C8,9.06,-5.21,-3.6,-5.9,-3.9,,,1:1.5,3,,EV doped ZnO,,,
77613,10.1016/j.matchemphys.2019.122076,CCCCCCc1ccsc1,CCCCC(=O)OCC1(c2ccccc2)c2cccc3cccc4cccc5cccc6cccc1c6c-5c-4c-3c2,3.85,-5.01,-3.12,-6.1,-3.7,,150.0,1:0.8,,inverted,ZnO,,,
77614,10.1016/j.matchemphys.2019.122076,CCCCCCc1ccsc1,CCCCC(=O)OCC1(c2ccccc2)c2cccc3cccc4cccc5cccc6cccc1c6c-5c-4c-3c2,3.93,-5.01,-3.12,-6.1,-3.7,,150.0,1:0.8,,inverted,La-ZnO,,,
77615,10.1016/j.matchemphys.2019.122076,CCCCCCc1ccsc1,CCCCC(=O)OCC1(c2ccccc2)c2cccc3cccc4cccc5cccc6cccc1c6c-5c-4c-3c2,4.34,-5.01,-3.12,-6.1,-3.7,,150.0,1:0.8,,inverted,La-ZnO,,,
77616,10.1016/j.matchemphys.2019.122076,CCCCCCc1ccsc1,CCCCC(=O)OCC1(c2ccccc2)c2cccc3cccc4cccc5cccc6cccc1c6c-5c-4c-3c2,3.57,-5.01,-3.12,-6.1,-3.7,,150.0,1:0.8,,inverted,La-ZnO,,,
77617,10.1016/j.matchemphys.2020.122879,CCCCCCc1ccsc1,CCCCC(=O)OCC1(c2ccccc2)c2cccc3cccc4cccc5cccc6cccc1c6c-5c-4c-3c2,1.38,-5.01,-3.12,-6.1,-3.7,,150.0,1:1,,,,PEDOT:PSS,,
77618,10.1016/j.matchemphys.2020.122879,CCCCCCc1ccsc1,CCCCC(=O)OCC1(c2ccccc2)c2cccc3cccc4cccc5cccc6cccc1c6c-5c-4c-3c2,1.15,-5.01,-3.12,-6.1,-3.7,,150.0,1:1,,,,PANI,,
77619,10.1016/j.matchemphys.2020.122879,CCCCCCc1ccsc1,CCCCC(=O)OCC1(c2ccccc2)c2cccc3cccc4cccc5cccc6cccc1c6c-5c-4c-3c2,1.77,-5.01,-3.12,-6.1,-3.7,,150.0,1:1,,,,Au20PANI,,
77620,10.1016/j.matchemphys.2020.122879,CCCCCCc1ccsc1,CCCCC(=O)OCC1(c2ccccc2)c2cccc3cccc4cccc5cccc6cccc1c6c-5c-4c-3c2,1.96,-5.01,-3.12,-6.1,-3.7,,150.0,1:1,,,,Ag20PANI,,
77621,10.1016/j.matchemphys.2020.122879,CCCCCCc1ccsc1,CCCCC(=O)OCC1(c2ccccc2)c2cccc3cccc4cccc5cccc6cccc1c6c-5c-4c-3c2,2.44,-5.01,-3.12,-6.1,-3.7,,150.0,1:1,,,,Au10Ag10PANI,,
77622,10.1016/j.matchemphys.2020.124064,CCCCCCc1ccsc1,CCCCC(=O)OCC1(c2ccccc2)c2cccc3cccc4cccc5cccc6cccc1c6c-5c-4c-3c2,0.45,-5.01,-3.12,-6.1,-3.7,,,,,,ZnO,,,
77623,10.1016/j.matchemphys.2020.124064,CCCCCCc1ccsc1,CCCCC(=O)OCC1(c2ccccc2)c2cccc3cccc4cccc5cccc6cccc1c6c-5c-4c-3c2,0.55,-5.01,-3.12,-6.1,-3.7,,,,,,ZnO/CdS,,,
77624,10.1016/j.matchemphys.2020.124064,CCCCCCc1ccsc1,CCCCC(=O)OCC1(c2ccccc2)c2cccc3cccc4cccc5cccc6cccc1c6c-5c-4c-3c2,0.58,-5.01,-3.12,-6.1,-3.7,,,,,,ZnO/CdS/Z907,,,
77625,10.1016/j.matchemphys.2020.124064,CCCCCCc1ccsc1,CCCCC(=O)OCC1(c2ccccc2)c2cccc3cccc4cccc5cccc6cccc1c6c-5c-4c-3c2,1.41,-5.01,-3.12,-6.1,-3.7,,,,,,ZnO,,,
77626,10.1016/j.matchemphys.2020.124064,CCCCCCc1ccsc1,CCCCC(=O)OCC1(c2ccccc2)c2cccc3cccc4cccc5cccc6cccc1c6c-5c-4c-3c2,3.68,-5.01,-3.12,-6.1,-3.7,,,,,,ZnO,,,
77627,10.1016/j.matchemphys.2020.124064,CCCCCCc1ccsc1,CCCCC(=O)OCC1(c2ccccc2)c2cccc3cccc4cccc5cccc6cccc1c6c-5c-4c-3c2,4.48,-5.01,-3.12,-6.1,-3.7,,,,,,ZnO/Nafion,,,
77628,10.1016/j.matchemphys.2020.124064,CCCCCCc1ccsc1,CCCCC(=O)OCC1(c2ccccc2)c2cccc3cccc4cccc5cccc6cccc1c6c-5c-4c-3c2,2.51,-5.01,-3.12,-6.1,-3.7,,,1:1,,inverted,PSC-ZnO NRDs,,,
77629,10.1016/j.matchemphys.2020.124064,CCCCCCc1ccsc1,CCCCC(=O)OCC1(c2ccccc2)c2cccc3cccc4cccc5cccc6cccc1c6c-5c-4c-3c2,3.65,-5.01,-3.12,-6.1,-3.7,,,,,,PSC-ZnO NRDs-MB,,,
77630,10.1016/j.matchemphys.2020.124064,CCCCCCc1ccsc1,CCCCC(=O)OCC1(c2ccccc2)c2cccc3cccc4cccc5cccc6cccc1c6c-5c-4c-3c2,5.1,-5.01,-3.12,-6.1,-3.7,,,,,,PSC-ZnO NRD-Rh6G,,,
77650,10.1016/j.matlet.2020.128725,CCCCCCc1ccsc1,CCCCC(=O)OCC1(c2ccccc2)c2cccc3cccc4cccc5cccc6cccc1c6c-5c-4c-3c2,1.84,-5.01,-3.12,-6.1,-3.7,90.0,120.0,,,inverted,TiO2,,,
77651,10.1016/j.matlet.2020.128725,CCCCCCc1ccsc1,CCCCC(=O)OCC1(c2ccccc2)c2cccc3cccc4cccc5cccc6cccc1c6c-5c-4c-3c2,2.44,-5.01,-3.12,-6.1,-3.7,100.0,120.0,,,inverted,TiO2,,,
77652,10.1016/j.matlet.2020.128725,CCCCCCc1ccsc1,CCCCC(=O)OCC1(c2ccccc2)c2cccc3cccc4cccc5cccc6cccc1c6c-5c-4c-3c2,2.15,-5.01,-3.12,-6.1,-3.7,110.0,120.0,,,inverted,TiO2,,,
77653,10.1016/j.matlet.2020.128725,CCCCCCc1ccsc1,CCCCC(=O)OCC1(c2ccccc2)c2cccc3cccc4cccc5cccc6cccc1c6c-5c-4c-3c2,2.19,-5.01,-3.12,-6.1,-3.7,120.0,120.0,,,inverted,TiO2,,,
77654,10.1016/j.matlet.2020.128725,CCCCCCc1ccsc1,CCCCC(=O)OCC1(c2ccccc2)c2cccc3cccc4cccc5cccc6cccc1c6c-5c-4c-3c2,1.94,-5.01,-3.12,-6.1,-3.7,100.0,120.0,,,inverted,ZnO,,,
77655,10.1016/j.matlet.2021.130038,CCCCCCc1ccsc1,CCCCC(=O)OCC1(c2ccccc2)c2cccc3cccc4cccc5cccc6cccc1c6c-5c-4c-3c2,2.8,-5.01,-3.12,-6.1,-3.7,,,,,,Ta2O5,V2O5,,
77656,10.1016/j.matlet.2021.130038,CCCCCCc1ccsc1,CCCCC(=O)OCC1(c2ccccc2)c2cccc3cccc4cccc5cccc6cccc1c6c-5c-4c-3c2,3.1,-5.01,-3.12,-6.1,-3.7,,,,,,Ta2O5,V2O5,,
77657,10.1016/j.matlet.2021.131297,CCCCCCc1ccsc1,COC(=O)CCCC1(c2ccccc2)C23c4c5c6c7c8c9c(c%10c%11c2c2c%12c4c4c%13c5c5c7c7c8c8c%14c9c%10c9c%10c%11c2c2c%11c%12c4c4c%12c%13c5c5c7c7c8c8c%14c9c9c%10c2c2c%11c4c4c%12c5c7c5c8c9c2c45)C613,1.0,-5.01,-3.12,-6.1,-3.7,,,1:0.8,,,TiO2,,,
77658,10.1016/j.matlet.2021.131297,CCCCCCc1ccsc1,COC(=O)CCCC1(c2ccccc2)C23c4c5c6c7c8c9c(c%10c%11c2c2c%12c4c4c%13c5c5c7c7c8c8c%14c9c%10c9c%10c%11c2c2c%11c%12c4c4c%12c%13c5c5c7c7c8c8c%14c9c9c%10c2c2c%11c4c4c%12c5c7c5c8c9c2c45)C613,1.5,-5.01,-3.12,-6.1,-3.7,,,1:0.8,,,TiO2,,,
77659,10.1016/j.matlet.2021.131297,CCCCCCc1ccsc1,COC(=O)CCCC1(c2ccccc2)C23c4c5c6c7c8c9c(c%10c%11c2c2c%12c4c4c%13c5c5c7c7c8c8c%14c9c%10c9c%10c%11c2c2c%11c%12c4c4c%12c%13c5c5c7c7c8c8c%14c9c9c%10c2c2c%11c4c4c%12c5c7c5c8c9c2c45)C613,2.0,-5.01,-3.12,-6.1,-3.7,,,1:0.8,,,TiO2,,,
77660,10.1016/j.matlet.2021.131619,CCCCCCc1ccsc1,CCCCC(=O)OCC1(c2ccccc2)c2cccc3cccc4cccc5cccc6cccc1c6c-5c-4c-3c2,0.1,-5.01,-3.12,-6.1,-3.7,,,1:0.7,,conventional,,PEDOT:PSS,chlorobenzene,
77661,10.1016/j.matlet.2021.131619,CCCCCCc1ccsc1,CCCCC(=O)OCC1(c2ccccc2)c2cccc3cccc4cccc5cccc6cccc1c6c-5c-4c-3c2,1.11,-5.01,-3.12,-6.1,-3.7,,,1:0.7,,conventional,,PEDOT:PSS,chlorobenzene,
77662,10.1016/j.matlet.2021.131619,CCCCCCc1ccsc1,CCCCC(=O)OCC1(c2ccccc2)c2cccc3cccc4cccc5cccc6cccc1c6c-5c-4c-3c2,2.99,-5.01,-3.12,-6.1,-3.7,,160.0,1:0.7,,conventional,,PEDOT:PSS,chlorobenzene,
77663,10.1016/j.matlet.2021.131619,CCCCCCc1ccsc1,CCCCC(=O)OCC1(c2ccccc2)c2cccc3cccc4cccc5cccc6cccc1c6c-5c-4c-3c2,2.95,-5.01,-3.12,-6.1,-3.7,,160.0,1:0.7,,conventional,,PEDOT:PSS,chlorobenzene,
77666,10.1016/j.matre.2021.100063,CCCCCCC(CCCC)Cc1cc(-c2c(F)c(F)cc3nsnc23)sc1-c1sccc1OCC(CCC)CCCCC,COC(=O)CCCC1(c2ccccc2)C23c4c5ccc6c7cc8c9c%10c(cc%11cc%12c%13c%14c(cc%15c%16ccc-5c2c%16c2c5c%16c%17c(c(c46)c7c9c%17c4c%10c%11c%13c4c%16c%14c%152)C513)C%12)C8,7.26,-5.2,-3.74,-5.9,-3.9,,,,,,,,,
77667,10.1016/j.matre.2021.100063,CCCCCCC(CCCC)Cc1cc(-c2c(F)c(F)cc3nsnc23)sc1-c1sccc1OCC(CCC)CCCCC,COC(=O)CCCC1(c2ccccc2)C23c4c5ccc6c7cc8c9c%10c(cc%11cc%12c%13c%14c(cc%15c%16ccc-5c2c%16c2c5c%16c%17c(c(c46)c7c9c%17c4c%10c%11c%13c4c%16c%14c%152)C513)C%12)C8,8.7,-5.2,-3.74,-5.9,-3.9,,,,,conventional,,,o-DCB,
77668,10.1016/j.matre.2021.100063,CCCCCCC(CCCC)Cc1cc(-c2c(F)c(F)cc3nsnc23)sc1-c1sccc1OCC(CCC)CCCCC,COC(=O)CCCC1(c2ccccc2)C23c4c5ccc6c7cc8c9c%10c(cc%11cc%12c%13c%14c(cc%15c%16ccc-5c2c%16c2c5c%16c%17c(c(c46)c7c9c%17c4c%10c%11c%13c4c%16c%14c%152)C513)C%12)C8,7.38,-5.2,-3.74,-5.9,-3.9,,,,,conventional,,,chlorobenzene,
77669,10.1016/j.matre.2021.100063,CCCCCCC(CCCC)Cc1cc(-c2c(F)c(F)cc3nsnc23)sc1-c1sccc1OCC(CCC)CCCCC,COC(=O)CCCC1(c2ccccc2)C23c4c5ccc6c7cc8c9c%10c(cc%11cc%12c%13c%14c(cc%15c%16ccc-5c2c%16c2c5c%16c%17c(c(c46)c7c9c%17c4c%10c%11c%13c4c%16c%14c%152)C513)C%12)C8,3.89,-5.2,-3.74,-5.9,-3.9,,,,,conventional,,,chloroform,
77670,10.1016/j.matre.2021.100063,CCCCCCC(CCCC)Cc1cc(-c2c(F)c(F)cc3nsnc23)sc1-c1sccc1OCC(CCC)CCCCC,COC(=O)CCCC1(c2ccccc2)C23c4c5ccc6c7cc8c9c%10c(cc%11cc%12c%13c%14c(cc%15c%16ccc-5c2c%16c2c5c%16c%17c(c(c46)c7c9c%17c4c%10c%11c%13c4c%16c%14c%152)C513)C%12)C8,7.11,-5.2,-3.74,-5.9,-3.9,,,,,conventional,,,o-xylene,
77696,10.1016/j.mseb.2023.116685,COC(=O)C(C)(C)c1cc(C)cc(-c2sc3c4sc5cc(/C=C6/C(=O)c7cc(F)cc(c7)C(=O)/C6=C\c6cc(C(C)(C)C(=O)OC)c(-c7cc(C)cc(C(C)(C)C(=O)OC)c7)s6)sc5c4c(C(C)(C)C(=O)OC)ccc2-3)c1,CCCCCCc1ccc(C2(c3ccc(CCCCCC)cc3)c3cc4c(cc3-c3sc5cc(/C=C6\C(=O)c7cc(F)c(F)cc7C6=C(C#N)C#N)sc5c32)C(c2ccc(CCCCCC)cc2)(c2ccc(CCCCCC)cc2)c2c-4sc3cc(/C=C4\C(=O)c5cc(F)c(F)cc5C4=C(C#N)C#N)sc23)cc1,12.68,-5.56,-3.65,-5.66,-4.14,,,1:1,0.6 mg/ml,conventional,PFN-Br,PEDOT:PSS,chlorobenzene,PS-b-PAA
77697,10.1016/j.mseb.2023.116685,COC(=O)C(C)(C)c1cc(C)cc(-c2sc3c4sc5cc(/C=C6/C(=O)c7cc(F)cc(c7)C(=O)/C6=C\c6cc(C(C)(C)C(=O)OC)c(-c7cc(C)cc(C(C)(C)C(=O)OC)c7)s6)sc5c4c(C(C)(C)C(=O)OC)ccc2-3)c1,CCCCCCc1ccc(C2(c3ccc(CCCCCC)cc3)c3cc4c(cc3-c3sc5cc(/C=C6\C(=O)c7cc(F)c(F)cc7C6=C(C#N)C#N)sc5c32)C(c2ccc(CCCCCC)cc2)(c2ccc(CCCCCC)cc2)c2c-4sc3cc(/C=C4\C(=O)c5cc(F)c(F)cc5C4=C(C#N)C#N)sc23)cc1,13.08,-5.56,-3.65,-5.66,-4.14,,,1:1,0.4 mg/ml,conventional,PFN-Br,PEDOT:PSS,chlorobenzene,PS-b-PAA
77698,10.1016/j.mseb.2023.116685,COC(=O)C(C)(C)c1cc(C)cc(-c2sc3c4sc5cc(/C=C6/C(=O)c7cc(F)cc(c7)C(=O)/C6=C\c6cc(C(C)(C)C(=O)OC)c(-c7cc(C)cc(C(C)(C)C(=O)OC)c7)s6)sc5c4c(C(C)(C)C(=O)OC)ccc2-3)c1,CCCCCCc1ccc(C2(c3ccc(CCCCCC)cc3)c3cc4c(cc3-c3sc5cc(/C=C6\C(=O)c7cc(F)c(F)cc7C6=C(C#N)C#N)sc5c32)C(c2ccc(CCCCCC)cc2)(c2ccc(CCCCCC)cc2)c2c-4sc3cc(/C=C4\C(=O)c5cc(F)c(F)cc5C4=C(C#N)C#N)sc23)cc1,12.86,-5.56,-3.65,-5.66,-4.14,,,,,conventional,PFN-Br,PEDOT:PSS,chlorobenzene,PS-b-PAA
77699,10.1016/j.mseb.2023.116685,COC(=O)C(C)(C)c1cc(C)cc(-c2sc3c4sc5cc(/C=C6/C(=O)c7cc(F)cc(c7)C(=O)/C6=C\c6cc(C(C)(C)C(=O)OC)c(-c7cc(C)cc(C(C)(C)C(=O)OC)c7)s6)sc5c4c(C(C)(C)C(=O)OC)ccc2-3)c1,CCCCCCc1ccc(C2(c3ccc(CCCCCC)cc3)c3cc4c(cc3-c3sc5cc(/C=C6\C(=O)c7cc(F)c(F)cc7C6=C(C#N)C#N)sc5c32)C(c2ccc(CCCCCC)cc2)(c2ccc(CCCCCC)cc2)c2c-4sc3cc(/C=C4\C(=O)c5cc(F)c(F)cc5C4=C(C#N)C#N)sc23)cc1,11.99,-5.56,-3.65,-5.66,-4.14,,,,,conventional,PFN-Br,PEDOT:PSS,chlorobenzene,
77700,10.1016/j.mseb.2023.116685,COC(=O)C(C)(C)c1cc(C)cc(-c2sc3c4sc5cc(/C=C6/C(=O)c7cc(F)cc(c7)C(=O)/C6=C\c6cc(C(C)(C)C(=O)OC)c(-c7cc(C)cc(C(C)(C)C(=O)OC)c7)s6)sc5c4c(C(C)(C)C(=O)OC)ccc2-3)c1,CCCCCCc1ccc(C2(c3ccc(CCCCCC)cc3)c3cc4c(cc3-c3sc5cc(/C=C6\C(=O)c7cc(F)c(F)cc7C6=C(C#N)C#N)sc5c32)C(c2ccc(CCCCCC)cc2)(c2ccc(CCCCCC)cc2)c2c-4sc3cc(/C=C4\C(=O)c5cc(F)c(F)cc5C4=C(C#N)C#N)sc23)cc1,12.63,-5.56,-3.65,-5.66,-4.14,,,,,conventional,PFN-Br,PEDOT:PSS,chlorobenzene,PS
77701,10.1016/j.mseb.2023.116685,COC(=O)C(C)(C)c1cc(C)cc(-c2sc3c4sc5cc(/C=C6/C(=O)c7cc(F)cc(c7)C(=O)/C6=C\c6cc(C(C)(C)C(=O)OC)c(-c7cc(C)cc(C(C)(C)C(=O)OC)c7)s6)sc5c4c(C(C)(C)C(=O)OC)ccc2-3)c1,CCCCCCc1ccc(C2(c3ccc(CCCCCC)cc3)c3cc4c(cc3-c3sc5cc(/C=C6\C(=O)c7cc(F)c(F)cc7C6=C(C#N)C#N)sc5c32)C(c2ccc(CCCCCC)cc2)(c2ccc(CCCCCC)cc2)c2c-4sc3cc(/C=C4\C(=O)c5cc(F)c(F)cc5C4=C(C#N)C#N)sc23)cc1,12.35,-5.56,-3.65,-5.66,-4.14,,,,,conventional,PFN-Br,PEDOT:PSS,chlorobenzene,PAA
77722,10.1002/adem.202001305,CCCCCCc1ccsc1,CCCCC(=O)OCC1(c2ccccc2)c2cccc3cccc4cccc5cccc6cccc1c6c-5c-4c-3c2,3.25,-5.01,-3.12,-6.1,-3.7,,,,,inverted,ZnO,PEDOT:PSS,,
77723,10.1002/adem.202001305,CCCCCCc1ccsc1,CCCCC(=O)OCC1(c2ccccc2)c2cccc3cccc4cccc5cccc6cccc1c6c-5c-4c-3c2,3.05,-5.01,-3.12,-6.1,-3.7,,,,,inverted,ZnO,PEDOT:PSS,,
77724,10.1002/adem.202001305,CCCCCCc1ccsc1,CCCCC(=O)OCC1(c2ccccc2)c2cccc3cccc4cccc5cccc6cccc1c6c-5c-4c-3c2,2.9,-5.01,-3.12,-6.1,-3.7,,,,,inverted,ZnO,PEDOT:PSS,,
77725,10.1002/adem.202001305,CCCCCCc1ccsc1,CCCCC(=O)OCC1(c2ccccc2)c2cccc3cccc4cccc5cccc6cccc1c6c-5c-4c-3c2,2.8,-5.01,-3.12,-6.1,-3.7,,,,,inverted,ZnO,PEDOT:PSS,,
77735,10.1002/adfm.202005763,CCCCC(CC)COC(=O)c1sc2csc(-c3cc4c(-c5ccc(CC(CC)CCCC)s5)c5sccc5c(-c5ccc(CC(CC)CCCC)s5)c4s3)c2c1F,CCCCCCc1ccc(C2(c3ccc(CCCCCC)cc3)c3cc4c(cc3-c3sc(-c5sc(/C=C6\C(=O)c7cc(F)c(F)cc7C6=C(C#N)C#N)cc5OCC(CC)CCCC)cc32)C(c2ccc(CCCCCC)cc2)(c2ccc(CCCCCC)cc2)c2cc(-c3scc(/C=C5/C(=O)c6cc(F)c(F)cc6C5=C(C#N)C#N)c3OCC(CC)CCCC)sc2-4)cc1,9.65,-5.21,-3.6,-5.44,-4.19,,,1:1,,inverted,,,chlorobenzene,
77736,10.1002/adfm.202005763,CCCCC(CC)COC(=O)c1sc2csc(-c3cc4c(-c5ccc(CC(CC)CCCC)s5)c5sccc5c(-c5ccc(CC(CC)CCCC)s5)c4s3)c2c1F,CCCCCCc1ccc(C2(c3ccc(CCCCCC)cc3)c3cc4c(cc3-c3sc(-c5sc(/C=C6\C(=O)c7cc(F)c(F)cc7C6=C(C#N)C#N)cc5OCC(CC)CCCC)cc32)C(c2ccc(CCCCCC)cc2)(c2ccc(CCCCCC)cc2)c2cc(-c3scc(/C=C5/C(=O)c6cc(F)c(F)cc6C5=C(C#N)C#N)c3OCC(CC)CCCC)sc2-4)cc1,12.44,-5.21,-3.6,-5.44,-4.19,,,1:1,,inverted,,,chlorobenzene:1-chloronaphthalene,
77737,10.1002/adfm.202005763,CCCCC(CC)COC(=O)c1sc2csc(-c3cc4c(-c5ccc(CC(CC)CCCC)s5)c5sccc5c(-c5ccc(CC(CC)CCCC)s5)c4s3)c2c1F,CCCCCCc1ccc(C2(c3ccc(CCCCCC)cc3)c3cc4c(cc3-c3sc(-c5sc(/C=C6\C(=O)c7cc(F)c(F)cc7C6=C(C#N)C#N)cc5OCC(CC)CCCC)cc32)C(c2ccc(CCCCCC)cc2)(c2ccc(CCCCCC)cc2)c2cc(-c3scc(/C=C5/C(=O)c6cc(F)c(F)cc6C5=C(C#N)C#N)c3OCC(CC)CCCC)sc2-4)cc1,9.88,-5.21,-3.6,-5.44,-4.19,,,1:1,,inverted,,,o-DCB,
77738,10.1002/adfm.202005763,CCCCC(CC)COC(=O)c1sc2csc(-c3cc4c(-c5ccc(CC(CC)CCCC)s5)c5sccc5c(-c5ccc(CC(CC)CCCC)s5)c4s3)c2c1F,CCCCCCc1ccc(C2(c3ccc(CCCCCC)cc3)c3cc4c(cc3-c3sc(-c5sc(/C=C6\C(=O)c7cc(F)c(F)cc7C6=C(C#N)C#N)cc5OCC(CC)CCCC)cc32)C(c2ccc(CCCCCC)cc2)(c2ccc(CCCCCC)cc2)c2cc(-c3scc(/C=C5/C(=O)c6cc(F)c(F)cc6C5=C(C#N)C#N)c3OCC(CC)CCCC)sc2-4)cc1,9.8,-5.21,-3.6,-5.44,-4.19,,,1:1,,inverted,,,xylene:tetralin,
77739,10.1002/adfm.202005763,CCCCC(CC)COC(=O)c1sc2csc(-c3cc4c(-c5ccc(CC(CC)CCCC)s5)c5sccc5c(-c5ccc(CC(CC)CCCC)s5)c4s3)c2c1F,CCCCCCc1ccc(C2(c3ccc(CCCCCC)cc3)c3cc4c(cc3-c3sc(-c5sc(/C=C6\C(=O)c7cc(F)c(F)cc7C6=C(C#N)C#N)cc5OCC(CC)CCCC)cc32)C(c2ccc(CCCCCC)cc2)(c2ccc(CCCCCC)cc2)c2cc(-c3scc(/C=C5/C(=O)c6cc(F)c(F)cc6C5=C(C#N)C#N)c3OCC(CC)CCCC)sc2-4)cc1,12.61,-5.21,-3.6,-5.44,-4.19,,,,,inverted,,,,
77740,10.1002/adfm.202005763,CCCCC(CC)COC(=O)c1sc2csc(-c3cc4c(-c5ccc(CC(CC)CCCC)s5)c5sccc5c(-c5ccc(CC(CC)CCCC)s5)c4s3)c2c1F,CCCCCCc1ccc(C2(c3ccc(CCCCCC)cc3)c3cc4c(cc3-c3sc(-c5sc(/C=C6\C(=O)c7cc(F)c(F)cc7C6=C(C#N)C#N)cc5OCC(CC)CCCC)cc32)C(c2ccc(CCCCCC)cc2)(c2ccc(CCCCCC)cc2)c2cc(-c3scc(/C=C5/C(=O)c6cc(F)c(F)cc6C5=C(C#N)C#N)c3OCC(CC)CCCC)sc2-4)cc1,12.5,-5.21,-3.6,-5.44,-4.19,,,,,inverted,,,,
77741,10.1002/adfm.202005763,CCCCC(CC)COC(=O)c1sc2csc(-c3cc4c(-c5ccc(CC(CC)CCCC)s5)c5sccc5c(-c5ccc(CC(CC)CCCC)s5)c4s3)c2c1F,CCCCCCc1ccc(C2(c3ccc(CCCCCC)cc3)c3cc4c(cc3-c3sc(-c5sc(/C=C6\C(=O)c7cc(F)c(F)cc7C6=C(C#N)C#N)cc5OCC(CC)CCCC)cc32)C(c2ccc(CCCCCC)cc2)(c2ccc(CCCCCC)cc2)c2cc(-c3scc(/C=C5/C(=O)c6cc(F)c(F)cc6C5=C(C#N)C#N)c3OCC(CC)CCCC)sc2-4)cc1,12.41,-5.21,-3.6,-5.44,-4.19,,,1:1,,inverted,,,,
77742,10.1002/adfm.202005763,CCCCC(CC)COC(=O)c1sc2csc(-c3cc4c(-c5ccc(CC(CC)CCCC)s5)c5sccc5c(-c5ccc(CC(CC)CCCC)s5)c4s3)c2c1F,CCCCCCc1ccc(C2(c3ccc(CCCCCC)cc3)c3cc4c(cc3-c3sc(-c5sc(/C=C6\C(=O)c7cc(F)c(F)cc7C6=C(C#N)C#N)cc5OCC(CC)CCCC)cc32)C(c2ccc(CCCCCC)cc2)(c2ccc(CCCCCC)cc2)c2cc(-c3scc(/C=C5/C(=O)c6cc(F)c(F)cc6C5=C(C#N)C#N)c3OCC(CC)CCCC)sc2-4)cc1,5.73,-5.21,-3.6,-5.44,-4.19,,,1:1,,inverted,,,,
77743,10.1002/adfm.202005763,CCCCC(CC)COC(=O)c1sc2csc(-c3cc4c(-c5ccc(CC(CC)CCCC)s5)c5sccc5c(-c5ccc(CC(CC)CCCC)s5)c4s3)c2c1F,CCCCCCc1ccc(C2(c3ccc(CCCCCC)cc3)c3cc4c(cc3-c3sc(-c5sc(/C=C6\C(=O)c7cc(F)c(F)cc7C6=C(C#N)C#N)cc5OCC(CC)CCCC)cc32)C(c2ccc(CCCCCC)cc2)(c2ccc(CCCCCC)cc2)c2cc(-c3scc(/C=C5/C(=O)c6cc(F)c(F)cc6C5=C(C#N)C#N)c3OCC(CC)CCCC)sc2-4)cc1,8.21,-5.21,-3.6,-5.44,-4.19,,,1:1,,inverted,,,,
77744,10.1002/adfm.202005763,CCCCC(CC)COC(=O)c1sc2csc(-c3cc4c(-c5ccc(CC(CC)CCCC)s5)c5sccc5c(-c5ccc(CC(CC)CCCC)s5)c4s3)c2c1F,CCCCCCc1ccc(C2(c3ccc(CCCCCC)cc3)c3cc4c(cc3-c3sc(-c5sc(/C=C6\C(=O)c7cc(F)c(F)cc7C6=C(C#N)C#N)cc5OCC(CC)CCCC)cc32)C(c2ccc(CCCCCC)cc2)(c2ccc(CCCCCC)cc2)c2cc(-c3scc(/C=C5/C(=O)c6cc(F)c(F)cc6C5=C(C#N)C#N)c3OCC(CC)CCCC)sc2-4)cc1,9.58,-5.21,-3.6,-5.44,-4.19,,,1:1,,inverted,,,,
77756,10.1002/adfm.202203193,COC(=O)C(C)(C)c1cc(C)cc(-c2sc3c4sc5cc(/C=C6/C(=O)c7cc(F)cc(c7)C(=O)/C6=C\c6cc(C(C)(C)C(=O)OC)c(-c7cc(C)cc(C(C)(C)C(=O)OC)c7)s6)sc5c4c(C(C)(C)C(=O)OC)ccc2-3)c1,CCCCCCCCCc1c(/C=C2\C(=O)c3cc(F)c(F)cc3C2=C(C#N)C#N)sc2c1sc1c3c4nsnc4c4c5sc6c(CCCCCCCCC)c(/C=C7\C(=O)c8cc(F)c(F)cc8C7=C(C#N)C#N)sc6c5n(CC(CCCC)CCCCCC)c4c3n(CC(CCCC)CCCCCC)c21,14.33,-5.56,-3.65,,,120.0,,,,conventional,PDINO,PEDOT:PSS,o-xylene,
77757,10.1002/adfm.202203193,COC(=O)C(C)(C)c1cc(C)cc(-c2sc3c4sc5cc(/C=C6/C(=O)c7cc(F)cc(c7)C(=O)/C6=C\c6cc(C(C)(C)C(=O)OC)c(-c7cc(C)cc(C(C)(C)C(=O)OC)c7)s6)sc5c4c(C(C)(C)C(=O)OC)ccc2-3)c1,CCCCCCCCCc1c(/C=C2\C(=O)c3cc(F)c(F)cc3C2=C(C#N)C#N)sc2c1sc1c3c4nsnc4c4c5sc6c(CCCCCCCCC)c(/C=C7\C(=O)c8cc(F)c(F)cc8C7=C(C#N)C#N)sc6c5n(CC(CCCC)CCCCCC)c4c3n(CC(CCCC)CCCCCC)c21,15.16,-5.56,-3.65,,,120.0,120.0,,,conventional,PDINO,PEDOT:PSS,o-xylene,
77758,10.1002/adfm.202203193,CCCCCCC(CCCC)Cc1csc(-c2cc3c4nsnc4c4cc(-c5cc(CC(CCCC)CCCCCC)c(-c6cc7c(-c8cc(F)c(CC(CC)CCCC)s8)c8sccc8c(-c8cc(F)c(CC(CC)CCCC)s8)c7s6)s5)sc4c3s2)c1,CCCCCCCCCc1c(/C=C2\C(=O)c3cc(F)c(F)cc3C2=C(C#N)C#N)sc2c1sc1c3c4nsnc4c4c5sc6c(CCCCCCCCC)c(/C=C7\C(=O)c8cc(F)c(F)cc8C7=C(C#N)C#N)sc6c5n(CC(CCCC)CCCCCC)c4c3n(CC(CCCC)CCCCCC)c21,14.45,-5.51,-2.77,,,120.0,,,,conventional,PDINO,PEDOT:PSS,o-xylene,
77759,10.1002/adfm.202203193,CCCCCCC(CCCC)Cc1csc(-c2cc3c4nsnc4c4cc(-c5cc(CC(CCCC)CCCCCC)c(-c6cc7c(-c8cc(F)c(CC(CC)CCCC)s8)c8sccc8c(-c8cc(F)c(CC(CC)CCCC)s8)c7s6)s5)sc4c3s2)c1,CCCCCCCCCc1c(/C=C2\C(=O)c3cc(F)c(F)cc3C2=C(C#N)C#N)sc2c1sc1c3c4nsnc4c4c5sc6c(CCCCCCCCC)c(/C=C7\C(=O)c8cc(F)c(F)cc8C7=C(C#N)C#N)sc6c5n(CC(CCCC)CCCCCC)c4c3n(CC(CCCC)CCCCCC)c21,16.18,-5.51,-2.77,,,120.0,120.0,,,conventional,PDINO,PEDOT:PSS,o-xylene,
77760,10.1002/adfm.202300147,COC(=O)C(C)(C)c1cc(C)cc(-c2sc3c4sc5cc(/C=C6/C(=O)c7cc(F)cc(c7)C(=O)/C6=C\c6cc(C(C)(C)C(=O)OC)c(-c7cc(C)cc(C(C)(C)C(=O)OC)c7)s6)sc5c4c(C(C)(C)C(=O)OC)ccc2-3)c1,CCCCCCCCCc1c(C=C2C(=O)c3cc(Cl)c(Cl)cc3C2=C(C#N)C#N)sc2c1sc1c3c4nsnc4c4c5sc6c(CCCCCCCCC)c(C=C7C(=O)c8cc(Cl)c(Cl)cc8C7=C(C#N)C#N)sc6c5n(CC(CCCC)CCCCCC)c4c3n(CC(CCCC)CCCCCC)c21,17.1,-5.56,-3.65,-5.68,-3.9,,,,,conventional,,PEDOT:PSS,,
77761,10.1002/adfm.202300147,COC(=O)C(C)(C)c1cc(C)cc(-c2sc3c4sc5cc(/C=C6/C(=O)c7cc(F)cc(c7)C(=O)/C6=C\c6cc(C(C)(C)C(=O)OC)c(-c7cc(C)cc(C(C)(C)C(=O)OC)c7)s6)sc5c4c(C(C)(C)C(=O)OC)ccc2-3)c1,CCCCCCCCCc1c(C=C2C(=O)c3cc(Cl)c(Cl)cc3C2=C(C#N)C#N)sc2c1sc1c3c4nsnc4c4c5sc6c(CCCCCCCCC)c(C=C7C(=O)c8cc(Cl)c(Cl)cc8C7=C(C#N)C#N)sc6c5n(CC(CCCC)CCCCCC)c4c3n(CC(CCCC)CCCCCC)c21,17.7,-5.56,-3.65,-5.68,-3.9,,,,,conventional,,PEDOT:PSS/2PACz,,
77816,10.1002/adfm.202406060,COC(=O)C(C)(C)c1cc(C)cc(-c2sc3c4sc5cc(/C=C6/C(=O)c7cc(F)cc(c7)C(=O)/C6=C\c6cc(C(C)(C)C(=O)OC)c(-c7cc(C)cc(C(C)(C)C(=O)OC)c7)s6)sc5c4c(C(C)(C)C(=O)OC)ccc2-3)c1,CCCCCCCCCc1c(C=C2C(=O)c3cc(Cl)c(Cl)cc3C2=C(C#N)C#N)sc2c1sc1c3c4nsnc4c4c5sc6c(CCCCCCCCC)c(C=C7C(=O)c8cc(Cl)c(Cl)cc8C7=C(C#N)C#N)sc6c5n(CC(CCCC)CCCCCC)c4c3n(CC(CCCC)CCCCCC)c21,18.32,-5.56,-3.65,-5.68,-3.9,,,,,,,2Br-2PACz,,
77817,10.1002/adfm.202406060,COC(=O)C(C)(C)c1cc(C)cc(-c2sc3c4sc5cc(/C=C6/C(=O)c7cc(F)cc(c7)C(=O)/C6=C\c6cc(C(C)(C)C(=O)OC)c(-c7cc(C)cc(C(C)(C)C(=O)OC)c7)s6)sc5c4c(C(C)(C)C(=O)OC)ccc2-3)c1,CCCCCCCCCc1c(C=C2C(=O)c3cc(Cl)c(Cl)cc3C2=C(C#N)C#N)sc2c1sc1c3c4nsnc4c4c5sc6c(CCCCCCCCC)c(C=C7C(=O)c8cc(Cl)c(Cl)cc8C7=C(C#N)C#N)sc6c5n(CC(CCCC)CCCCCC)c4c3n(CC(CCCC)CCCCCC)c21,19.35,-5.56,-3.65,-5.68,-3.9,,,,,,,1Br-2PACz,,
77818,10.1002/adfm.202408340,COC(=O)C(C)(C)c1cc(C)cc(-c2sc3c4sc5cc(/C=C6/C(=O)c7cc(F)cc(c7)C(=O)/C6=C\c6cc(C(C)(C)C(=O)OC)c(-c7cc(C)cc(C(C)(C)C(=O)OC)c7)s6)sc5c4c(C(C)(C)C(=O)OC)ccc2-3)c1,CCCCCc1c(/C=C2\C(=O)c3cc(F)c(F)cc3C2=C(C#N)C#N)sc2c1sc1c3c4nsnc4c4c5sc6c(CCCCC)c(/C=C7\C(=O)c8cc(F)c(F)cc8C7=C(C#N)C#N)sc6c5n(C)c4c3n(C)c21,17.98,-5.56,-3.65,,,,,,,conventional,PDINN,PEDOT:PSS,,
77821,10.1002/adfm.202408340,COC(=O)C(C)(C)c1cc(C)cc(-c2sc3c4sc5cc(/C=C6/C(=O)c7cc(F)cc(c7)C(=O)/C6=C\c6cc(C(C)(C)C(=O)OC)c(-c7cc(C)cc(C(C)(C)C(=O)OC)c7)s6)sc5c4c(C(C)(C)C(=O)OC)ccc2-3)c1,CCCCCCC(CCCC)Cc1c(/C=C2\C(=O)c3cc(F)c(F)cc3C2=C(C#N)C#N)sc2c1SC1c3c(c4c(c5nsnc35)c3sc5c(CC(CCCC)CCCCCC)c(/C=C6\C(=O)c7cc(F)c(F)cc7C6=C(C#N)C#N)sc5c3n4CC(CC)CCCC)N(CC(CC)CCCC)C21,18.37,-5.56,-3.65,-5.68,-3.9,,,,,conventional,PDINN,PEDOT:PSS,,
77826,10.1002/adma.202105943,COC(=O)C(C)(C)c1cc(C)cc(-c2sc3c4sc5cc(/C=C6/C(=O)c7cc(F)cc(c7)C(=O)/C6=C\c6cc(C(C)(C)C(=O)OC)c(-c7cc(C)cc(C(C)(C)C(=O)OC)c7)s6)sc5c4c(C(C)(C)C(=O)OC)ccc2-3)c1,CCCCCCCCCCCc1c(/C=C2\C(=O)c3cc(F)c(F)cc3C2=C(C#N)C#N)sc2c1sc1c3c4nsnc4c4c5sc6c(CCCCCCCCCCC)c(/C=C7\C(=O)c8cc(F)c(F)cc8C7=C(C#N)C#N)sc6c5n(CC(CC)CCCC)c4c3n(CC(CC)CCCC)c21,15.0,-5.56,-3.65,-5.65,-4.09,,,1:1.2,0.5%,inverted,ZnO,MoO3,chloroform,CN
77827,10.1002/adma.202105943,COC(=O)C(C)(C)c1cc(C)cc(-c2sc3c4sc5cc(/C=C6/C(=O)c7cc(F)cc(c7)C(=O)/C6=C\c6cc(C(C)(C)C(=O)OC)c(-c7cc(C)cc(C(C)(C)C(=O)OC)c7)s6)sc5c4c(C(C)(C)C(=O)OC)ccc2-3)c1,CCCCCCCCCCCc1c(/C=C2\C(=O)c3cc(F)c(F)cc3C2=C(C#N)C#N)sc2c1sc1c3c4nsnc4c4c5sc6c(CCCCCCCCCCC)c(/C=C7\C(=O)c8cc(F)c(F)cc8C7=C(C#N)C#N)sc6c5n(CC(CC)CCCC)c4c3n(CC(CC)CCCC)c21,10.45,-5.56,-3.65,-5.65,-4.09,,,1:1.2,,inverted,ZnO,MoO3,chlorobenzene,
77828,10.1002/adma.202105943,COC(=O)C(C)(C)c1cc(C)cc(-c2sc3c4sc5cc(/C=C6/C(=O)c7cc(F)cc(c7)C(=O)/C6=C\c6cc(C(C)(C)C(=O)OC)c(-c7cc(C)cc(C(C)(C)C(=O)OC)c7)s6)sc5c4c(C(C)(C)C(=O)OC)ccc2-3)c1,CCCCCCCCCCCc1c(/C=C2\C(=O)c3cc(F)c(F)cc3C2=C(C#N)C#N)sc2c1sc1c3c4nsnc4c4c5sc6c(CCCCCCCCCCC)c(/C=C7\C(=O)c8cc(F)c(F)cc8C7=C(C#N)C#N)sc6c5n(CC(CC)CCCC)c4c3n(CC(CC)CCCC)c21,9.66,-5.56,-3.65,-5.65,-4.09,,,1:1.2,0.5%,inverted,ZnO,MoO3,o-xylene,CN
77829,10.1002/adma.202107659,COC(=O)C(C)(C)c1cc(C)cc(-c2sc3c4sc5cc(/C=C6/C(=O)c7cc(F)cc(c7)C(=O)/C6=C\c6cc(C(C)(C)C(=O)OC)c(-c7cc(C)cc(C(C)(C)C(=O)OC)c7)s6)sc5c4c(C(C)(C)C(=O)OC)ccc2-3)c1,CCCCCCCCCCCc1c(/C=C2\C(=O)c3cc(F)c(F)cc3C2=C(C#N)C#N)sc2c1sc1c3c4nsnc4c4c5sc6c(CCCCCCCCCCC)c(/C=C7\C(=O)c8cc(F)c(F)cc8C7=C(C#N)C#N)sc6c5n(CC(CC)CCCC)c4c3n(CC(CC)CCCC)c21,16.13,-5.56,-3.65,-5.65,-4.09,120.0,,10:12 mg mL⁻¹,0.5%,conventional,PFN-Br,PEDOT:PSS,o-xylene,DIO
77835,10.1002/adma.202108317,CCCCC(CC)Cc1ccc(-c2c3cc(-c4ccc(-c5sc(-c6cccs6)c6c5C(=O)c5c(CC(CC)CCCC)sc(CC(CC)CCCC)c5C6=O)s4)sc3c(-c3ccc(CC(CC)CCCC)s3)c3ccsc23)s1,CCCCCCc1ccc(C2(c3ccc(CCCCCC)cc3)c3cc4c(cc3-c3sc5cc(C=C6C(=O)c7ccccc7C6=C(C#N)C#N)sc5c32)C(c2ccc(CCCCCC)cc2)(c2ccc(CCCCCC)cc2)c2c-4sc3cc(C=C4C(=O)c5ccccc5C4=C(C#N)C#N)sc23)cc1,9.04,-5.33,-3.48,-5.576,-3.916,,,,,,,,,
