Repository: JiYiqaq/PCE-KA-GNN

# Data directory

- `raw/Active_Database.csv` is the immutable source dataset bundled under CC BY 4.0. Do not overwrite it with processed data.
- `processed/` is created and populated by the training pipeline. Generated `.pt` and `.pth` caches are intentionally ignored by Git because they can exceed GitHub's normal single-file limit.

See `../DATA_LICENSE.md` for provenance, license and checksum information.

File: data/processed/device_records.csv (part 134 of 250)
record_id,doi,donor_smiles,acceptor_smiles,pce,homo_d,lumo_d,homo_a,lumo_a,active_layer_thickness,annealing_temp,d_a_ratio,additive_ratio,device_type,etl_canonical,htl_canonical,solvent_canonical,additive_canonical
77836,10.1002/adma.202108317,CCCCC(CC)Cc1ccc(-c2c3cc(-c4ccc(-c5sc(-c6cccs6)c6c5C(=O)c5c(CC(CC)CCCC)sc(CC(CC)CCCC)c5C6=O)s4)sc3c(-c3ccc(CC(CC)CCCC)s3)c3ccsc23)s1,CCCCCCc1ccc(C2(c3ccc(CCCCCC)cc3)c3cc4c(cc3-c3sc5cc(C=C6C(=O)c7ccccc7C6=C(C#N)C#N)sc5c32)C(c2ccc(CCCCCC)cc2)(c2ccc(CCCCCC)cc2)c2c-4sc3cc(C=C4C(=O)c5ccccc5C4=C(C#N)C#N)sc23)cc1,9.49,-5.33,-3.48,-5.576,-3.916,,,,,,,,,DIO
77837,10.1002/adma.202108317,CCCCC(CC)Cc1ccc(-c2c3cc(-c4ccc(-c5sc(-c6cccs6)c6c5C(=O)c5c(CC(CC)CCCC)sc(CC(CC)CCCC)c5C6=O)s4)sc3c(-c3ccc(CC(CC)CCCC)s3)c3ccsc23)s1,CCCCCCc1ccc(C2(c3ccc(CCCCCC)cc3)c3cc(/C=C4\C(=O)c5ccccc5C4=C(C#N)C#N)sc3-c3sc4c5c(sc4c32)-c2sc(/C=C3\C(=O)c4ccccc4C3=C(C#N)C#N)cc2C5(c2ccc(CCCCCC)cc2)c2ccc(CCCCCC)cc2)cc1,9.79,-5.33,-3.48,-5.452,-3.99,,,,,,,,,
77838,10.1002/adma.202108317,CCCCC(CC)Cc1ccc(-c2c3cc(-c4ccc(-c5sc(-c6cccs6)c6c5C(=O)c5c(CC(CC)CCCC)sc(CC(CC)CCCC)c5C6=O)s4)sc3c(-c3ccc(CC(CC)CCCC)s3)c3ccsc23)s1,CCCCCCc1ccc(C2(c3ccc(CCCCCC)cc3)c3cc(/C=C4\C(=O)c5ccccc5C4=C(C#N)C#N)sc3-c3sc4c5c(sc4c32)-c2sc(/C=C3\C(=O)c4ccccc4C3=C(C#N)C#N)cc2C5(c2ccc(CCCCCC)cc2)c2ccc(CCCCCC)cc2)cc1,9.7,-5.33,-3.48,-5.452,-3.99,,,,,,,,,DIO
77839,10.1002/adma.202108317,CCCCC(CC)Cc1ccc(-c2c3cc(-c4ccc(-c5sc(-c6cccs6)c6c5C(=O)c5c(CC(CC)CCCC)sc(CC(CC)CCCC)c5C6=O)s4)sc3c(-c3ccc(CC(CC)CCCC)s3)c3ccsc23)s1,CCCCCCc1ccc(C2(c3ccc(CCCCCC)cc3)c3c(sc4cc(/C=C5\C(=O)c6ccccc6C5=C(C#N)C#N)sc34)-c3sc4c5c(sc4c32)-c2sc3cc(/C=C4\C(=O)c6ccccc6C4=C(C#N)C#N)sc3c2C5(c2ccc(CCCCCC)cc2)c2ccc(CCCCCC)cc2)cc1,11.56,-5.33,-3.48,-5.263,-3.85,,,,,,,,,
77840,10.1002/adma.202108317,CCCCC(CC)Cc1ccc(-c2c3cc(-c4ccc(-c5sc(-c6cccs6)c6c5C(=O)c5c(CC(CC)CCCC)sc(CC(CC)CCCC)c5C6=O)s4)sc3c(-c3ccc(CC(CC)CCCC)s3)c3ccsc23)s1,CCCCCCc1ccc(C2(c3ccc(CCCCCC)cc3)c3c(sc4cc(/C=C5\C(=O)c6ccccc6C5=C(C#N)C#N)sc34)-c3sc4c5c(sc4c32)-c2sc3cc(/C=C4\C(=O)c6ccccc6C4=C(C#N)C#N)sc3c2C5(c2ccc(CCCCCC)cc2)c2ccc(CCCCCC)cc2)cc1,12.48,-5.33,-3.48,-5.263,-3.85,,,,,,,,,DIO
77845,10.1002/adma.202305367,CCCCC(CC)COC(=O)c1sc2csc(-c3cc4c(-c5ccc(CC(CC)CCCC)s5)c5sccc5c(-c5ccc(CC(CC)CCCC)s5)c4s3)c2c1F,CCCCCCc1ccc(C2(c3ccc(CCCCCC)cc3)c3cc4c(cc3-c3sc(-c5sc(/C=C6\C(=O)c7cc(F)c(F)cc7C6=C(C#N)C#N)cc5OCC(CC)CCCC)cc32)C(c2ccc(CCCCCC)cc2)(c2ccc(CCCCCC)cc2)c2cc(-c3scc(/C=C5/C(=O)c6cc(F)c(F)cc6C5=C(C#N)C#N)c3OCC(CC)CCCC)sc2-4)cc1,0.7,-5.21,-3.6,-5.44,-4.19,,,,,inverted,ZnO,MoO3,chloroform,
77846,10.1002/adma.202305367,CCCCC(CC)COC(=O)c1sc2csc(-c3cc4c(-c5ccc(CC(CC)CCCC)s5)c5sccc5c(-c5ccc(CC(CC)CCCC)s5)c4s3)c2c1F,CCCCCCc1ccc(C2(c3ccc(CCCCCC)cc3)c3cc4c(cc3-c3sc(-c5sc(/C=C6\C(=O)c7cc(F)c(F)cc7C6=C(C#N)C#N)cc5OCC(CC)CCCC)cc32)C(c2ccc(CCCCCC)cc2)(c2ccc(CCCCCC)cc2)c2cc(-c3scc(/C=C5/C(=O)c6cc(F)c(F)cc6C5=C(C#N)C#N)c3OCC(CC)CCCC)sc2-4)cc1,2.7,-5.21,-3.6,-5.44,-4.19,,,,,inverted,ZnO,MoO3,chloroform,
77847,10.1002/adma.202305367,CCCCC(CC)COC(=O)c1sc2csc(-c3cc4c(-c5ccc(CC(CC)CCCC)s5)c5sccc5c(-c5ccc(CC(CC)CCCC)s5)c4s3)c2c1F,CCCCCCc1ccc(C2(c3ccc(CCCCCC)cc3)c3cc4c(cc3-c3sc(-c5sc(/C=C6\C(=O)c7cc(F)c(F)cc7C6=C(C#N)C#N)cc5OCC(CC)CCCC)cc32)C(c2ccc(CCCCCC)cc2)(c2ccc(CCCCCC)cc2)c2cc(-c3scc(/C=C5/C(=O)c6cc(F)c(F)cc6C5=C(C#N)C#N)c3OCC(CC)CCCC)sc2-4)cc1,5.3,-5.21,-3.6,-5.44,-4.19,,,1:10,,inverted,ZnO,MoO3,chloroform,
77848,10.1002/adma.202305367,CCCCC(CC)COC(=O)c1sc2csc(-c3cc4c(-c5ccc(CC(CC)CCCC)s5)c5sccc5c(-c5ccc(CC(CC)CCCC)s5)c4s3)c2c1F,CCCCCCc1ccc(C2(c3ccc(CCCCCC)cc3)c3cc4c(cc3-c3sc(-c5sc(/C=C6\C(=O)c7cc(F)c(F)cc7C6=C(C#N)C#N)cc5OCC(CC)CCCC)cc32)C(c2ccc(CCCCCC)cc2)(c2ccc(CCCCCC)cc2)c2cc(-c3scc(/C=C5/C(=O)c6cc(F)c(F)cc6C5=C(C#N)C#N)c3OCC(CC)CCCC)sc2-4)cc1,8.3,-5.21,-3.6,-5.44,-4.19,,,1:5,,inverted,ZnO,MoO3,chloroform,
77849,10.1002/adma.202305367,CCCCC(CC)COC(=O)c1sc2csc(-c3cc4c(-c5ccc(CC(CC)CCCC)s5)c5sccc5c(-c5ccc(CC(CC)CCCC)s5)c4s3)c2c1F,CCCCCCc1ccc(C2(c3ccc(CCCCCC)cc3)c3cc4c(cc3-c3sc(-c5sc(/C=C6\C(=O)c7cc(F)c(F)cc7C6=C(C#N)C#N)cc5OCC(CC)CCCC)cc32)C(c2ccc(CCCCCC)cc2)(c2ccc(CCCCCC)cc2)c2cc(-c3scc(/C=C5/C(=O)c6cc(F)c(F)cc6C5=C(C#N)C#N)c3OCC(CC)CCCC)sc2-4)cc1,11.3,-5.21,-3.6,-5.44,-4.19,,,1:2,,inverted,ZnO,MoO3,chloroform,
77850,10.1002/adma.202305367,CCCCC(CC)COC(=O)c1sc2csc(-c3cc4c(-c5ccc(CC(CC)CCCC)s5)c5sccc5c(-c5ccc(CC(CC)CCCC)s5)c4s3)c2c1F,CCCCCCc1ccc(C2(c3ccc(CCCCCC)cc3)c3cc4c(cc3-c3sc(-c5sc(/C=C6\C(=O)c7cc(Cl)c(Cl)cc7C6=C(C#N)C#N)cc5OCC(CC)CCCC)cc32)C(c2ccc(CCCCCC)cc2)(c2ccc(CCCCCC)cc2)c2cc(-c3sc(/C=C5\C(=O)c6cc(Cl)c(Cl)cc6C5=C(C#N)C#N)cc3OCC(CC)CCCC)sc2-4)cc1,4.32,-5.21,-3.6,-5.56,-4.23,,,,,inverted,ZnO,MoO3,chloroform,
77851,10.1002/adma.202305367,CCCCC(CC)COC(=O)c1sc2csc(-c3cc4c(-c5ccc(CC(CC)CCCC)s5)c5sccc5c(-c5ccc(CC(CC)CCCC)s5)c4s3)c2c1F,CCCCCCc1ccc(C2(c3ccc(CCCCCC)cc3)c3cc4c(cc3-c3sc(-c5sc(/C=C6\C(=O)c7cc(Cl)c(Cl)cc7C6=C(C#N)C#N)cc5OCC(CC)CCCC)cc32)C(c2ccc(CCCCCC)cc2)(c2ccc(CCCCCC)cc2)c2cc(-c3sc(/C=C5\C(=O)c6cc(Cl)c(Cl)cc6C5=C(C#N)C#N)cc3OCC(CC)CCCC)sc2-4)cc1,6.87,-5.21,-3.6,-5.56,-4.23,,,,,inverted,ZnO,MoO3,chloroform,
77852,10.1002/adma.202305367,CCCCC(CC)COC(=O)c1sc2csc(-c3cc4c(-c5ccc(CC(CC)CCCC)s5)c5sccc5c(-c5ccc(CC(CC)CCCC)s5)c4s3)c2c1F,CCCCCCc1ccc(C2(c3ccc(CCCCCC)cc3)c3cc4c(cc3-c3sc(-c5sc(/C=C6\C(=O)c7cc(Cl)c(Cl)cc7C6=C(C#N)C#N)cc5OCC(CC)CCCC)cc32)C(c2ccc(CCCCCC)cc2)(c2ccc(CCCCCC)cc2)c2cc(-c3sc(/C=C5\C(=O)c6cc(Cl)c(Cl)cc6C5=C(C#N)C#N)cc3OCC(CC)CCCC)sc2-4)cc1,9.75,-5.21,-3.6,-5.56,-4.23,,,,,inverted,ZnO,MoO3,chloroform,
77853,10.1002/adma.202305367,CCCCC(CC)COC(=O)c1sc2csc(-c3cc4c(-c5ccc(CC(CC)CCCC)s5)c5sccc5c(-c5ccc(CC(CC)CCCC)s5)c4s3)c2c1F,CCCCC(CC)CC1(CC(CC)CCCC)c2cc3c(cc2-c2sc(-c4ccc(/C=C5\SC(=S)N(CC)C5=O)c5nsnc45)cc21)C(CC(CC)CCCC)(CC(CC)CCCC)c1cc(-c2ccc(/C=C4\SC(=S)N(CC)C4=O)c4nsnc24)sc1-3,3.52,-5.21,-3.6,-5.51,-3.88,,,,,inverted,ZnO,MoO3,chloroform,
77854,10.1002/adma.202305367,CCCCC(CC)COC(=O)c1sc2csc(-c3cc4c(-c5ccc(CC(CC)CCCC)s5)c5sccc5c(-c5ccc(CC(CC)CCCC)s5)c4s3)c2c1F,CCCCC(CC)CC1(CC(CC)CCCC)c2cc3c(cc2-c2sc(-c4ccc(/C=C5\SC(=S)N(CC)C5=O)c5nsnc45)cc21)C(CC(CC)CCCC)(CC(CC)CCCC)c1cc(-c2ccc(/C=C4\SC(=S)N(CC)C4=O)c4nsnc24)sc1-3,7.01,-5.21,-3.6,-5.51,-3.88,,,,,inverted,ZnO,MoO3,chloroform,
77855,10.1002/adma.202305367,CCCCC(CC)COC(=O)c1sc2csc(-c3cc4c(-c5ccc(CC(CC)CCCC)s5)c5sccc5c(-c5ccc(CC(CC)CCCC)s5)c4s3)c2c1F,CCCCC(CC)CC1(CC(CC)CCCC)c2cc3c(cc2-c2sc(-c4ccc(/C=C5\SC(=S)N(CC)C5=O)c5nsnc45)cc21)C(CC(CC)CCCC)(CC(CC)CCCC)c1cc(-c2ccc(/C=C4\SC(=S)N(CC)C4=O)c4nsnc24)sc1-3,10.05,-5.21,-3.6,-5.51,-3.88,,,,,inverted,ZnO,MoO3,chloroform,
77870,10.1002/adma.202312635,COC(=O)C(C)(C)c1cc(C)cc(-c2sc3c4sc5cc(/C=C6/C(=O)c7cc(F)cc(c7)C(=O)/C6=C\c6cc(C(C)(C)C(=O)OC)c(-c7cc(C)cc(C(C)(C)C(=O)OC)c7)s6)sc5c4c(C(C)(C)C(=O)OC)ccc2-3)c1,CCCCCCCCCc1c(C=C2C(=O)c3cc(Cl)c(Cl)cc3C2=C(C#N)C#N)sc2c1sc1c3c4nsnc4c4c5sc6c(CCCCCCCCC)c(C=C7C(=O)c8cc(Cl)c(Cl)cc8C7=C(C#N)C#N)sc6c5n(CC(CCCC)CCCCCC)c4c3n(CC(CCCC)CCCCCC)c21,14.05,-5.56,-3.65,-5.68,-3.9,,,,,conventional,,,,
77871,10.1002/adma.202312635,COC(=O)C(C)(C)c1cc(C)cc(-c2sc3c4sc5cc(/C=C6/C(=O)c7cc(F)cc(c7)C(=O)/C6=C\c6cc(C(C)(C)C(=O)OC)c(-c7cc(C)cc(C(C)(C)C(=O)OC)c7)s6)sc5c4c(C(C)(C)C(=O)OC)ccc2-3)c1,CCCCCCCCCc1c(C=C2C(=O)c3cc(Cl)c(Cl)cc3C2=C(C#N)C#N)sc2c1sc1c3c4nsnc4c4c5sc6c(CCCCCCCCC)c(C=C7C(=O)c8cc(Cl)c(Cl)cc8C7=C(C#N)C#N)sc6c5n(CC(CCCC)CCCCCC)c4c3n(CC(CCCC)CCCCCC)c21,16.47,-5.56,-3.65,-5.68,-3.9,,,,,conventional,,,,
77872,10.1002/adma.202312635,COC(=O)C(C)(C)c1cc(C)cc(-c2sc3c4sc5cc(/C=C6/C(=O)c7cc(F)cc(c7)C(=O)/C6=C\c6cc(C(C)(C)C(=O)OC)c(-c7cc(C)cc(C(C)(C)C(=O)OC)c7)s6)sc5c4c(C(C)(C)C(=O)OC)ccc2-3)c1,CCCCCCCCCc1c(C=C2C(=O)c3cc(Cl)c(Cl)cc3C2=C(C#N)C#N)sc2c1sc1c3c4nsnc4c4c5sc6c(CCCCCCCCC)c(C=C7C(=O)c8cc(Cl)c(Cl)cc8C7=C(C#N)C#N)sc6c5n(CC(CCCC)CCCCCC)c4c3n(CC(CCCC)CCCCCC)c21,18.02,-5.56,-3.65,-5.68,-3.9,,,,,conventional,,,,
77873,10.1002/adma.202403294,CCCCCCC(CCCC)Cc1csc(-c2cc3c4nsnc4c4cc(-c5cc(CC(CCCC)CCCCCC)c(-c6cc7c(-c8cc(F)c(CC(CC)CCCC)s8)c8sccc8c(-c8cc(F)c(CC(CC)CCCC)s8)c7s6)s5)sc4c3s2)c1,CCCCCCC(CCCC)Cc1c(/C=C2\C(=O)c3cc(F)c(F)cc3C2=C(C#N)C#N)sc2c1SC1c3c(c4c(c5nsnc35)c3sc5c(CC(CCCC)CCCCCC)c(/C=C6\C(=O)c7cc(F)c(F)cc7C6=C(C#N)C#N)sc5c3n4CC(CC)CCCC)N(CC(CC)CCCC)C21,17.56,-5.51,-2.77,-5.68,-3.9,,,,,conventional,PNDIT-F3N,PEDOT:PSS,,
77877,10.1002/adma.202403890,COC(=O)C(C)(C)c1cc(C)cc(-c2sc3c4sc5cc(/C=C6/C(=O)c7cc(F)cc(c7)C(=O)/C6=C\c6cc(C(C)(C)C(=O)OC)c(-c7cc(C)cc(C(C)(C)C(=O)OC)c7)s6)sc5c4c(C(C)(C)C(=O)OC)ccc2-3)c1,CCCCCCCCC(CCCCCC)Sc1ccc2cc(-c3c4cc(-c5ccc(-c6c(F)c(F)c(-c7ccc(-c8cc9c(-c%10ccc%11cc(SC(CCCCCC)CCCCCCCC)ccc%11c%10)c%10sc(-c%11ccc(-c%12sc(-c%13cccs%13)c%13c%12C(=O)c%12c(C(CC)CCCC)sc(C(CC)CCCC)c%12C%13=O)s%11)cc%10c(-c%10ccc%11cc(SC(CCCCCC)CCCCCCCC)ccc%11c%10)c9s8)s7)c7nn(C(CCCCCC)CCCCCCCC)nc67)s5)sc4c(-c4ccc5cc(SC(CCCCCC)CCCCCCCC)ccc5c4)c4ccsc34)ccc2c1,14.59,-5.56,-3.65,,,,,,,conventional,PNDIT-F3N,PEDOT:PSS,chloroform,
77878,10.1002/adma.202403890,COC(=O)C(C)(C)c1cc(C)cc(-c2sc3c4sc5cc(/C=C6/C(=O)c7cc(F)cc(c7)C(=O)/C6=C\c6cc(C(C)(C)C(=O)OC)c(-c7cc(C)cc(C(C)(C)C(=O)OC)c7)s6)sc5c4c(C(C)(C)C(=O)OC)ccc2-3)c1,CCCCCCc1ccc(C2(c3ccc(CCCCCC)cc3)C3=C(CC(c4sc(/C=C5\C(=O)c6ccc(F)cc6C5=C(C#N)C#N)c5sc(C(=O)OCC(CC)CCCC)c(F)c45)=C3)c3cc4c(cc32)-c2sc(-c3sc(/C=C5\C(=O)c6ccc(F)cc6C5=C(C#N)C#N)c5sc(C(=O)OCC(CC)CCCC)c(F)c35)cc2C4(c2ccc(CCCCCC)cc2)c2ccc(CCCCCC)cc2)cc1,16.62,-5.56,-3.65,,,,,,,conventional,PNDIT-F3N,PEDOT:PSS,chloroform,
77890,10.1002/admi.202101894,COC(=O)C(C)(C)c1cc(C)cc(-c2sc3c4sc5cc(/C=C6/C(=O)c7cc(F)cc(c7)C(=O)/C6=C\c6cc(C(C)(C)C(=O)OC)c(-c7cc(C)cc(C(C)(C)C(=O)OC)c7)s6)sc5c4c(C(C)(C)C(=O)OC)ccc2-3)c1,CCCCCCCCCCCc1c(/C=C2\C(=O)c3cc(F)c(F)cc3C2=C(C#N)C#N)sc2c1sc1c3c4nsnc4c4c5sc6c(CCCCCCCCCCC)c(/C=C7\C(=O)c8cc(F)c(F)cc8C7=C(C#N)C#N)sc6c5n(CC(CC)CCCC)c4c3n(CC(CC)CCCC)c21,15.47,-5.56,-3.65,-5.65,-4.09,,,1:1.2,,,,CdSe@ZnS QDs/PEDOT:PSS,,
77891,10.1002/admi.202101894,COC(=O)C(C)(C)c1cc(C)cc(-c2sc3c4sc5cc(/C=C6/C(=O)c7cc(F)cc(c7)C(=O)/C6=C\c6cc(C(C)(C)C(=O)OC)c(-c7cc(C)cc(C(C)(C)C(=O)OC)c7)s6)sc5c4c(C(C)(C)C(=O)OC)ccc2-3)c1,CCCCCCCCCCCc1c(/C=C2\C(=O)c3cc(F)c(F)cc3C2=C(C#N)C#N)sc2c1sc1c3c4nsnc4c4c5sc6c(CCCCCCCCCCC)c(/C=C7\C(=O)c8cc(F)c(F)cc8C7=C(C#N)C#N)sc6c5n(CC(CC)CCCC)c4c3n(CC(CC)CCCC)c21,15.63,-5.56,-3.65,-5.65,-4.09,,,1:1.2,,,,PEDOT:PSS,,
77892,10.1002/admi.202101894,COC(=O)C(C)(C)c1cc(C)cc(-c2sc3c4sc5cc(/C=C6/C(=O)c7cc(F)cc(c7)C(=O)/C6=C\c6cc(C(C)(C)C(=O)OC)c(-c7cc(C)cc(C(C)(C)C(=O)OC)c7)s6)sc5c4c(C(C)(C)C(=O)OC)ccc2-3)c1,CCCCCCCCCCCc1c(/C=C2\C(=O)c3cc(F)c(F)cc3C2=C(C#N)C#N)sc2c1sc1c3c4nsnc4c4c5sc6c(CCCCCCCCCCC)c(/C=C7\C(=O)c8cc(F)c(F)cc8C7=C(C#N)C#N)sc6c5n(CC(CC)CCCC)c4c3n(CC(CC)CCCC)c21,10.24,-5.56,-3.65,-5.65,-4.09,,,1:1.2,,,,CdSe@ZnS QDs/PEDOT:PSS,,
77893,10.1002/admi.202101894,COC(=O)C(C)(C)c1cc(C)cc(-c2sc3c4sc5cc(/C=C6/C(=O)c7cc(F)cc(c7)C(=O)/C6=C\c6cc(C(C)(C)C(=O)OC)c(-c7cc(C)cc(C(C)(C)C(=O)OC)c7)s6)sc5c4c(C(C)(C)C(=O)OC)ccc2-3)c1,CCCCCCCCCCCc1c(/C=C2\C(=O)c3cc(F)c(F)cc3C2=C(C#N)C#N)sc2c1sc1c3c4nsnc4c4c5sc6c(CCCCCCCCCCC)c(/C=C7\C(=O)c8cc(F)c(F)cc8C7=C(C#N)C#N)sc6c5n(CC(CC)CCCC)c4c3n(CC(CC)CCCC)c21,7.64,-5.56,-3.65,-5.65,-4.09,,,1:1.2,,,,PEDOT:PSS,,
77894,10.1002/admi.202101894,CCCCC(CC)Cc1ccc(-c2c3cc(-c4ccc(-c5sc(-c6cccs6)c6c5C(=O)c5c(CC(CC)CCCC)sc(CC(CC)CCCC)c5C6=O)s4)sc3c(-c3ccc(CC(CC)CCCC)s3)c3ccsc23)s1,CCCCCCc1ccc(C2(c3ccc(CCCCCC)cc3)c3cc4c(cc3-c3sc5cc(C=C6C(=O)c7ccccc7C6=C(C#N)C#N)sc5c32)C(c2ccc(CCCCCC)cc2)(c2ccc(CCCCCC)cc2)c2c-4sc3cc(C=C4C(=O)c5ccccc5C4=C(C#N)C#N)sc23)cc1,9.37,-5.33,-3.48,-5.576,-3.916,,,1:1,,,,CdSe@ZnS QDs/PEDOT:PSS,,
77895,10.1002/admi.202101894,CCCCC(CC)Cc1ccc(-c2c3cc(-c4ccc(-c5sc(-c6cccs6)c6c5C(=O)c5c(CC(CC)CCCC)sc(CC(CC)CCCC)c5C6=O)s4)sc3c(-c3ccc(CC(CC)CCCC)s3)c3ccsc23)s1,CCCCCCc1ccc(C2(c3ccc(CCCCCC)cc3)c3cc4c(cc3-c3sc5cc(C=C6C(=O)c7ccccc7C6=C(C#N)C#N)sc5c32)C(c2ccc(CCCCCC)cc2)(c2ccc(CCCCCC)cc2)c2c-4sc3cc(C=C4C(=O)c5ccccc5C4=C(C#N)C#N)sc23)cc1,9.61,-5.33,-3.48,-5.576,-3.916,,,1:1,,,,PEDOT:PSS,,
77896,10.1002/admi.202101894,CCCCC(CC)Cc1ccc(-c2c3cc(-c4ccc(-c5sc(-c6cccs6)c6c5C(=O)c5c(CC(CC)CCCC)sc(CC(CC)CCCC)c5C6=O)s4)sc3c(-c3ccc(CC(CC)CCCC)s3)c3ccsc23)s1,CCCCCCc1ccc(C2(c3ccc(CCCCCC)cc3)c3cc4c(cc3-c3sc5cc(C=C6C(=O)c7ccccc7C6=C(C#N)C#N)sc5c32)C(c2ccc(CCCCCC)cc2)(c2ccc(CCCCCC)cc2)c2c-4sc3cc(C=C4C(=O)c5ccccc5C4=C(C#N)C#N)sc23)cc1,6.59,-5.33,-3.48,-5.576,-3.916,,,1:1,,,,CdSe@ZnS QDs/PEDOT:PSS,,
77897,10.1002/admi.202101894,CCCCC(CC)Cc1ccc(-c2c3cc(-c4ccc(-c5sc(-c6cccs6)c6c5C(=O)c5c(CC(CC)CCCC)sc(CC(CC)CCCC)c5C6=O)s4)sc3c(-c3ccc(CC(CC)CCCC)s3)c3ccsc23)s1,CCCCCCc1ccc(C2(c3ccc(CCCCCC)cc3)c3cc4c(cc3-c3sc5cc(C=C6C(=O)c7ccccc7C6=C(C#N)C#N)sc5c32)C(c2ccc(CCCCCC)cc2)(c2ccc(CCCCCC)cc2)c2c-4sc3cc(C=C4C(=O)c5ccccc5C4=C(C#N)C#N)sc23)cc1,5.4,-5.33,-3.48,-5.576,-3.916,,,1:1,,,,PEDOT:PSS,,
77928,10.1002/aelm.201901245,COC(=O)C(C)(C)c1cc(C)cc(-c2sc3c4sc5cc(/C=C6/C(=O)c7cc(F)cc(c7)C(=O)/C6=C\c6cc(C(C)(C)C(=O)OC)c(-c7cc(C)cc(C(C)(C)C(=O)OC)c7)s6)sc5c4c(C(C)(C)C(=O)OC)ccc2-3)c1,CCCCCCCCCCCc1c(/C=C2\C(=O)c3cc(F)c(F)cc3C2=C(C#N)C#N)sc2c1sc1c3c4nsnc4c4c5sc6c(CCCCCCCCCCC)c(/C=C7\C(=O)c8cc(F)c(F)cc8C7=C(C#N)C#N)sc6c5n(CC(CC)CCCC)c4c3n(CC(CC)CCCC)c21,13.86,-5.56,-3.65,-5.65,-4.09,,,,,inverted,n-SnO2,,,
77929,10.1002/aelm.201901245,COC(=O)C(C)(C)c1cc(C)cc(-c2sc3c4sc5cc(/C=C6/C(=O)c7cc(F)cc(c7)C(=O)/C6=C\c6cc(C(C)(C)C(=O)OC)c(-c7cc(C)cc(C(C)(C)C(=O)OC)c7)s6)sc5c4c(C(C)(C)C(=O)OC)ccc2-3)c1,CCCCCCCCCCCc1c(/C=C2\C(=O)c3cc(F)c(F)cc3C2=C(C#N)C#N)sc2c1sc1c3c4nsnc4c4c5sc6c(CCCCCCCCCCC)c(/C=C7\C(=O)c8cc(F)c(F)cc8C7=C(C#N)C#N)sc6c5n(CC(CC)CCCC)c4c3n(CC(CC)CCCC)c21,15.22,-5.56,-3.65,-5.65,-4.09,,,,,inverted,n-SnO2/InP/ZnS QDs,,,
77930,10.1002/aenm.201903248,CCCCCCCCCCCCC(CCCCCCCCCC)Cc1csc(-c2c(F)c(F)c(-c3cc(CC(CCCCCCCCCC)CCCCCCCCCCCC)c(-c4ccc(-c5cccs5)s4)s3)c3nsnc23)c1,CCCCCCCCC1(CCCCCCCC)c2cc3c(cc2-c2sc(-c4ccc(/C=C5\SC(=S)N(CC)C5=O)c5nsnc45)cc21)C(CCCCCCCC)(CCCCCCCC)c1cc(-c2ccc(/C=C4\SC(=S)N(CC)C4=O)c4nsnc24)sc1-3,5.1,-5.29,-3.65,-5.52,-3.89,104.0,,,,,,,,
77931,10.1002/aenm.201903248,CCCCCCCCCCCCC(CCCCCCCCCC)Cc1csc(-c2c(F)c(F)c(-c3cc(CC(CCCCCCCCCC)CCCCCCCCCCCC)c(-c4ccc(-c5cccs5)s4)s3)c3nsnc23)c1,CCCCCCCCC1(CCCCCCCC)c2cc3c(cc2-c2sc(-c4ccc(/C=C5\SC(=S)N(CC)C5=O)c5nsnc45)cc21)C(CCCCCCCC)(CCCCCCCC)c1cc(-c2ccc(/C=C4\SC(=S)N(CC)C4=O)c4nsnc24)sc1-3,6.1,-5.29,-3.65,-5.52,-3.89,85.0,,,,,,,,
77932,10.1002/aenm.201903248,CCCCCCCCCCCCC(CCCCCCCCCC)Cc1csc(-c2c(F)c(F)c(-c3cc(CC(CCCCCCCCCC)CCCCCCCCCCCC)c(-c4ccc(-c5cccs5)s4)s3)c3nsnc23)c1,CCCCCCCCC1(CCCCCCCC)c2cc3c(cc2-c2sc(-c4ccc(/C=C5\SC(=S)N(CC)C5=O)c5nsnc45)cc21)C(CCCCCCCC)(CCCCCCCC)c1cc(-c2ccc(/C=C4\SC(=S)N(CC)C4=O)c4nsnc24)sc1-3,5.9,-5.29,-3.65,-5.52,-3.89,88.0,,,,,,,,
77933,10.1002/aenm.201903248,CCCCCCCCCCCCC(CCCCCCCCCC)Cc1csc(-c2c(F)c(F)c(-c3cc(CC(CCCCCCCCCC)CCCCCCCCCCCC)c(-c4ccc(-c5cccs5)s4)s3)c3nsnc23)c1,CCCCCCCCC1(CCCCCCCC)c2cc3c(cc2-c2sc(-c4ccc(/C=C5\SC(=S)N(CC)C5=O)c5nsnc45)cc21)C(CCCCCCCC)(CCCCCCCC)c1cc(-c2ccc(/C=C4\SC(=S)N(CC)C4=O)c4nsnc24)sc1-3,5.4,-5.29,-3.65,-5.52,-3.89,77.0,,64:36,,,,,,
77934,10.1002/aenm.201903248,CCCCCCCCCCCCC(CCCCCCCCCC)Cc1csc(-c2c(F)c(F)c(-c3cc(CC(CCCCCCCCCC)CCCCCCCCCCCC)c(-c4ccc(-c5cccs5)s4)s3)c3nsnc23)c1,CCCCCCCCC1(CCCCCCCC)c2cc3c(cc2-c2sc(-c4ccc(/C=C5\SC(=S)N(CC)C5=O)c5nsnc45)cc21)C(CCCCCCCC)(CCCCCCCC)c1cc(-c2ccc(/C=C4\SC(=S)N(CC)C4=O)c4nsnc24)sc1-3,3.3,-5.29,-3.65,-5.52,-3.89,72.0,,74:26,,,,,,
77935,10.1002/aenm.201903248,CCCCCCCCCCCCC(CCCCCCCCCC)Cc1csc(-c2c(F)c(F)c(-c3cc(CC(CCCCCCCCCC)CCCCCCCCCCCC)c(-c4ccc(-c5cccs5)s4)s3)c3nsnc23)c1,CCCCCCCCC1(CCCCCCCC)c2cc3c(cc2-c2sc(-c4ccc(/C=C5\SC(=S)N(CC)C5=O)c5nsnc45)cc21)C(CCCCCCCC)(CCCCCCCC)c1cc(-c2ccc(/C=C4\SC(=S)N(CC)C4=O)c4nsnc24)sc1-3,7.3,-5.29,-3.65,-5.52,-3.89,60.0,,41:59,,,,,,
77936,10.1002/aenm.201903248,CCCCCCCCCCCCC(CCCCCCCCCC)Cc1csc(-c2c(F)c(F)c(-c3cc(CC(CCCCCCCCCC)CCCCCCCCCCCC)c(-c4ccc(-c5cccs5)s4)s3)c3nsnc23)c1,CCCCCCCCC1(CCCCCCCC)c2cc3c(cc2-c2sc(-c4ccc(/C=C5\SC(=S)N(CC)C5=O)c5nsnc45)cc21)C(CCCCCCCC)(CCCCCCCC)c1cc(-c2ccc(/C=C4\SC(=S)N(CC)C4=O)c4nsnc24)sc1-3,7.9,-5.29,-3.65,-5.52,-3.89,69.0,,,,,,,,
77937,10.1002/aenm.201903248,CCCCCCCCCCCCC(CCCCCCCCCC)Cc1csc(-c2c(F)c(F)c(-c3cc(CC(CCCCCCCCCC)CCCCCCCCCCCC)c(-c4ccc(-c5cccs5)s4)s3)c3nsnc23)c1,CCCCCCCCC1(CCCCCCCC)c2cc3c(cc2-c2sc(-c4ccc(/C=C5\SC(=S)N(CC)C5=O)c5nsnc45)cc21)C(CCCCCCCC)(CCCCCCCC)c1cc(-c2ccc(/C=C4\SC(=S)N(CC)C4=O)c4nsnc24)sc1-3,6.2,-5.29,-3.65,-5.52,-3.89,66.0,,,,,,,,
77938,10.1002/aenm.201903248,CCCCCCCCCCCCC(CCCCCCCCCC)Cc1csc(-c2c(F)c(F)c(-c3cc(CC(CCCCCCCCCC)CCCCCCCCCCCC)c(-c4ccc(-c5cccs5)s4)s3)c3nsnc23)c1,CCCCCCCCC1(CCCCCCCC)c2cc3c(cc2-c2sc(-c4ccc(/C=C5\SC(=S)N(CC)C5=O)c5nsnc45)cc21)C(CCCCCCCC)(CCCCCCCC)c1cc(-c2ccc(/C=C4\SC(=S)N(CC)C4=O)c4nsnc24)sc1-3,5.3,-5.29,-3.65,-5.52,-3.89,68.0,,74:26,,,,,,
77942,10.1002/aenm.202100098,COC(=O)C(C)(C)c1cc(C)cc(-c2sc3c4sc5cc(/C=C6/C(=O)c7cc(F)cc(c7)C(=O)/C6=C\c6cc(C(C)(C)C(=O)OC)c(-c7cc(C)cc(C(C)(C)C(=O)OC)c7)s6)sc5c4c(C(C)(C)C(=O)OC)ccc2-3)c1,CCCCCCCCCCCc1c(/C=C2\C(=O)c3cc(F)c(F)cc3C2=C(C#N)C#N)sc2c1sc1c3c4nsnc4c4c5sc6c(CCCCCCCCCCC)c(/C=C7\C(=O)c8cc(F)c(F)cc8C7=C(C#N)C#N)sc6c5n(CC(CC)CCCC)c4c3n(CC(CC)CCCC)c21,15.93,-5.56,-3.65,-5.65,-4.09,105.0,,,,inverted,ZnO,MoO3,chloroform,
77943,10.1002/aenm.202100098,COC(=O)C(C)(C)c1cc(C)cc(-c2sc3c4sc5cc(/C=C6/C(=O)c7cc(F)cc(c7)C(=O)/C6=C\c6cc(C(C)(C)C(=O)OC)c(-c7cc(C)cc(C(C)(C)C(=O)OC)c7)s6)sc5c4c(C(C)(C)C(=O)OC)ccc2-3)c1,CCCCCCCCCCCc1c(/C=C2\C(=O)c3cc(F)c(F)cc3C2=C(C#N)C#N)sc2c1sc1c3c4nsnc4c4c5sc6c(CCCCCCCCCCC)c(/C=C7\C(=O)c8cc(F)c(F)cc8C7=C(C#N)C#N)sc6c5n(CC(CC)CCCC)c4c3n(CC(CC)CCCC)c21,15.41,-5.56,-3.65,-5.65,-4.09,105.0,,,,inverted,ZnO,MoO3,chloroform,
77944,10.1002/aenm.202100098,COC(=O)C(C)(C)c1cc(C)cc(-c2sc3c4sc5cc(/C=C6/C(=O)c7cc(F)cc(c7)C(=O)/C6=C\c6cc(C(C)(C)C(=O)OC)c(-c7cc(C)cc(C(C)(C)C(=O)OC)c7)s6)sc5c4c(C(C)(C)C(=O)OC)ccc2-3)c1,CCCCCCCCCCCc1c(/C=C2\C(=O)c3cc(F)c(F)cc3C2=C(C#N)C#N)sc2c1sc1c3c4nsnc4c4c5sc6c(CCCCCCCCCCC)c(/C=C7\C(=O)c8cc(F)c(F)cc8C7=C(C#N)C#N)sc6c5n(CC(CC)CCCC)c4c3n(CC(CC)CCCC)c21,14.55,-5.56,-3.65,-5.65,-4.09,105.0,,,,inverted,ZnO,MoO3,chloroform,
77945,10.1002/aenm.202100098,COC(=O)C(C)(C)c1cc(C)cc(-c2sc3c4sc5cc(/C=C6/C(=O)c7cc(F)cc(c7)C(=O)/C6=C\c6cc(C(C)(C)C(=O)OC)c(-c7cc(C)cc(C(C)(C)C(=O)OC)c7)s6)sc5c4c(C(C)(C)C(=O)OC)ccc2-3)c1,CCCCCCCCCCCc1c(/C=C2\C(=O)c3cc(F)c(F)cc3C2=C(C#N)C#N)sc2c1sc1c3c4nsnc4c4c5sc6c(CCCCCCCCCCC)c(/C=C7\C(=O)c8cc(F)c(F)cc8C7=C(C#N)C#N)sc6c5n(CC(CC)CCCC)c4c3n(CC(CC)CCCC)c21,15.5,-5.56,-3.65,-5.65,-4.09,105.0,,,,inverted,ZnO,MoO3,chloroform,
77984,10.1002/aenm.202203266,COC(=O)C(C)(C)c1cc(C)cc(-c2sc3c4sc5cc(/C=C6/C(=O)c7cc(F)cc(c7)C(=O)/C6=C\c6cc(C(C)(C)C(=O)OC)c(-c7cc(C)cc(C(C)(C)C(=O)OC)c7)s6)sc5c4c(C(C)(C)C(=O)OC)ccc2-3)c1,CCCCCCCCCCCc1c(/C=C2\C(=O)c3cc(F)c(F)cc3C2=C(C#N)C#N)sc2c1sc1c3c4nsnc4c4c5sc6c(CCCCCCCCCCC)c(/C=C7\C(=O)c8cc(F)c(F)cc8C7=C(C#N)C#N)sc6c5n(CC(CC)CCCC)c4c3n(CC(CC)CCCC)c21,16.42,-5.56,-3.65,-5.65,-4.09,,,1:1.2,,conventional,ZnO,PEDOT:PSS,,
77985,10.1002/aenm.202203266,COC(=O)C(C)(C)c1cc(C)cc(-c2sc3c4sc5cc(/C=C6/C(=O)c7cc(F)cc(c7)C(=O)/C6=C\c6cc(C(C)(C)C(=O)OC)c(-c7cc(C)cc(C(C)(C)C(=O)OC)c7)s6)sc5c4c(C(C)(C)C(=O)OC)ccc2-3)c1,CCCCCCCCCCCc1c(/C=C2\C(=O)c3cc(F)c(F)cc3C2=C(C#N)C#N)sc2c1sc1c3c4nsnc4c4c5sc6c(CCCCCCCCCCC)c(/C=C7\C(=O)c8cc(F)c(F)cc8C7=C(C#N)C#N)sc6c5n(CC(CC)CCCC)c4c3n(CC(CC)CCCC)c21,12.29,-5.56,-3.65,-5.65,-4.09,,,,,conventional,ZnO,PEDOT:PSS,,
77986,10.1002/aenm.202203266,COC(=O)C(C)(C)c1cc(C)cc(-c2sc3c4sc5cc(/C=C6/C(=O)c7cc(F)cc(c7)C(=O)/C6=C\c6cc(C(C)(C)C(=O)OC)c(-c7cc(C)cc(C(C)(C)C(=O)OC)c7)s6)sc5c4c(C(C)(C)C(=O)OC)ccc2-3)c1,CCCCCCCCCCCc1c(/C=C2\C(=O)c3cc(F)c(F)cc3C2=C(C#N)C#N)sc2c1sc1c3c4nsnc4c4c5sc6c(CCCCCCCCCCC)c(/C=C7\C(=O)c8cc(F)c(F)cc8C7=C(C#N)C#N)sc6c5n(CC(CC)CCCC)c4c3n(CC(CC)CCCC)c21,13.04,-5.56,-3.65,-5.65,-4.09,,,,,conventional,ZnO,PEDOT:PSS,,
77988,10.1002/aenm.202203266,COC(=O)C(C)(C)c1cc(C)cc(-c2sc3c4sc5cc(/C=C6/C(=O)c7cc(F)cc(c7)C(=O)/C6=C\c6cc(C(C)(C)C(=O)OC)c(-c7cc(C)cc(C(C)(C)C(=O)OC)c7)s6)sc5c4c(C(C)(C)C(=O)OC)ccc2-3)c1,CCCCCCCCCCCc1c(/C=C2\C(=O)c3cc(F)c(F)cc3C2=C(C#N)C#N)sc2c1sc1c3c4nsnc4c4c5sc6c(CCCCCCCCCCC)c(/C=C7\C(=O)c8cc(F)c(F)cc8C7=C(C#N)C#N)sc6c5n(CC(CC)CCCC)c4c3n(CC(CC)CCCC)c21,12.69,-5.56,-3.65,-5.65,-4.09,,,1:1.2,,conventional,ZnO,PEDOT:PSS,,
77989,10.1002/aenm.202203266,COC(=O)C(C)(C)c1cc(C)cc(-c2sc3c4sc5cc(/C=C6/C(=O)c7cc(F)cc(c7)C(=O)/C6=C\c6cc(C(C)(C)C(=O)OC)c(-c7cc(C)cc(C(C)(C)C(=O)OC)c7)s6)sc5c4c(C(C)(C)C(=O)OC)ccc2-3)c1,CCCCCCCCCCCc1c(/C=C2\C(=O)c3cc(F)c(F)cc3C2=C(C#N)C#N)sc2c1sc1c3c4nsnc4c4c5sc6c(CCCCCCCCCCC)c(/C=C7\C(=O)c8cc(F)c(F)cc8C7=C(C#N)C#N)sc6c5n(CC(CC)CCCC)c4c3n(CC(CC)CCCC)c21,16.12,-5.56,-3.65,-5.65,-4.09,,,0.8:1.2,,conventional,ZnO,PEDOT:PSS,,
77990,10.1002/aenm.202203266,COC(=O)C(C)(C)c1cc(C)cc(-c2sc3c4sc5cc(/C=C6/C(=O)c7cc(F)cc(c7)C(=O)/C6=C\c6cc(C(C)(C)C(=O)OC)c(-c7cc(C)cc(C(C)(C)C(=O)OC)c7)s6)sc5c4c(C(C)(C)C(=O)OC)ccc2-3)c1,CCCCCCCCCCCc1c(/C=C2\C(=O)c3cc(F)c(F)cc3C2=C(C#N)C#N)sc2c1sc1c3c4nsnc4c4c5sc6c(CCCCCCCCCCC)c(/C=C7\C(=O)c8cc(F)c(F)cc8C7=C(C#N)C#N)sc6c5n(CC(CC)CCCC)c4c3n(CC(CC)CCCC)c21,12.34,-5.56,-3.65,-5.65,-4.09,,,0.8:1.2,,conventional,ZnO,PEDOT:PSS,,
77991,10.1002/aenm.202203266,COC(=O)C(C)(C)c1cc(C)cc(-c2sc3c4sc5cc(/C=C6/C(=O)c7cc(F)cc(c7)C(=O)/C6=C\c6cc(C(C)(C)C(=O)OC)c(-c7cc(C)cc(C(C)(C)C(=O)OC)c7)s6)sc5c4c(C(C)(C)C(=O)OC)ccc2-3)c1,CCCCCCCCCCCc1c(/C=C2\C(=O)c3cc(F)c(F)cc3C2=C(C#N)C#N)sc2c1sc1c3c4nsnc4c4c5sc6c(CCCCCCCCCCC)c(/C=C7\C(=O)c8cc(F)c(F)cc8C7=C(C#N)C#N)sc6c5n(CC(CC)CCCC)c4c3n(CC(CC)CCCC)c21,16.21,-5.56,-3.65,-5.65,-4.09,,,0.6:1.2,,conventional,ZnO,PEDOT:PSS,,
77992,10.1002/aenm.202203266,COC(=O)C(C)(C)c1cc(C)cc(-c2sc3c4sc5cc(/C=C6/C(=O)c7cc(F)cc(c7)C(=O)/C6=C\c6cc(C(C)(C)C(=O)OC)c(-c7cc(C)cc(C(C)(C)C(=O)OC)c7)s6)sc5c4c(C(C)(C)C(=O)OC)ccc2-3)c1,CCCCCCCCCCCc1c(/C=C2\C(=O)c3cc(F)c(F)cc3C2=C(C#N)C#N)sc2c1sc1c3c4nsnc4c4c5sc6c(CCCCCCCCCCC)c(/C=C7\C(=O)c8cc(F)c(F)cc8C7=C(C#N)C#N)sc6c5n(CC(CC)CCCC)c4c3n(CC(CC)CCCC)c21,11.75,-5.56,-3.65,-5.65,-4.09,,,0.6:1.2,,conventional,ZnO,PEDOT:PSS,,
77993,10.1002/aenm.202203266,COC(=O)C(C)(C)c1cc(C)cc(-c2sc3c4sc5cc(/C=C6/C(=O)c7cc(F)cc(c7)C(=O)/C6=C\c6cc(C(C)(C)C(=O)OC)c(-c7cc(C)cc(C(C)(C)C(=O)OC)c7)s6)sc5c4c(C(C)(C)C(=O)OC)ccc2-3)c1,CCCCCCCCCCCc1c(/C=C2\C(=O)c3cc(F)c(F)cc3C2=C(C#N)C#N)sc2c1sc1c3c4nsnc4c4c5sc6c(CCCCCCCCCCC)c(/C=C7\C(=O)c8cc(F)c(F)cc8C7=C(C#N)C#N)sc6c5n(CC(CC)CCCC)c4c3n(CC(CC)CCCC)c21,15.31,-5.56,-3.65,-5.65,-4.09,,,0.4:1.2,,conventional,ZnO,PEDOT:PSS,,
77994,10.1002/aenm.202203266,COC(=O)C(C)(C)c1cc(C)cc(-c2sc3c4sc5cc(/C=C6/C(=O)c7cc(F)cc(c7)C(=O)/C6=C\c6cc(C(C)(C)C(=O)OC)c(-c7cc(C)cc(C(C)(C)C(=O)OC)c7)s6)sc5c4c(C(C)(C)C(=O)OC)ccc2-3)c1,CCCCCCCCCCCc1c(/C=C2\C(=O)c3cc(F)c(F)cc3C2=C(C#N)C#N)sc2c1sc1c3c4nsnc4c4c5sc6c(CCCCCCCCCCC)c(/C=C7\C(=O)c8cc(F)c(F)cc8C7=C(C#N)C#N)sc6c5n(CC(CC)CCCC)c4c3n(CC(CC)CCCC)c21,11.51,-5.56,-3.65,-5.65,-4.09,,,0.4:1.2,,conventional,ZnO,PEDOT:PSS,,
77995,10.1002/aenm.202203266,COC(=O)C(C)(C)c1cc(C)cc(-c2sc3c4sc5cc(/C=C6/C(=O)c7cc(F)cc(c7)C(=O)/C6=C\c6cc(C(C)(C)C(=O)OC)c(-c7cc(C)cc(C(C)(C)C(=O)OC)c7)s6)sc5c4c(C(C)(C)C(=O)OC)ccc2-3)c1,CCCCCCC(CCCC)Cc1c(/C=C2\C(=O)c3cc(F)c(F)cc3C2=C(C#N)C#N)sc2c1SC1c3c(c4c(c5nsnc35)c3sc5c(CC(CCCC)CCCCCC)c(/C=C6\C(=O)c7cc(F)c(F)cc7C6=C(C#N)C#N)sc5c3n4CC(CC)CCCC)N(CC(CC)CCCC)C21,17.4,-5.56,-3.65,-5.68,-3.9,,,1:1.4,,conventional,ZnO,PEDOT:PSS,,
77996,10.1002/aenm.202203266,COC(=O)C(C)(C)c1cc(C)cc(-c2sc3c4sc5cc(/C=C6/C(=O)c7cc(F)cc(c7)C(=O)/C6=C\c6cc(C(C)(C)C(=O)OC)c(-c7cc(C)cc(C(C)(C)C(=O)OC)c7)s6)sc5c4c(C(C)(C)C(=O)OC)ccc2-3)c1,CCCCCCC(CCCC)Cc1c(/C=C2\C(=O)c3cc(F)c(F)cc3C2=C(C#N)C#N)sc2c1SC1c3c(c4c(c5nsnc35)c3sc5c(CC(CCCC)CCCCCC)c(/C=C6\C(=O)c7cc(F)c(F)cc7C6=C(C#N)C#N)sc5c3n4CC(CC)CCCC)N(CC(CC)CCCC)C21,13.45,-5.56,-3.65,-5.68,-3.9,,,1:1.4,,conventional,ZnO,PEDOT:PSS,,
77997,10.1002/aenm.202203266,COC(=O)C(C)(C)c1cc(C)cc(-c2sc3c4sc5cc(/C=C6/C(=O)c7cc(F)cc(c7)C(=O)/C6=C\c6cc(C(C)(C)C(=O)OC)c(-c7cc(C)cc(C(C)(C)C(=O)OC)c7)s6)sc5c4c(C(C)(C)C(=O)OC)ccc2-3)c1,CCCCCCC(CCCC)Cc1c(/C=C2\C(=O)c3cc(F)c(F)cc3C2=C(C#N)C#N)sc2c1SC1c3c(c4c(c5nsnc35)c3sc5c(CC(CCCC)CCCCCC)c(/C=C6\C(=O)c7cc(F)c(F)cc7C6=C(C#N)C#N)sc5c3n4CC(CC)CCCC)N(CC(CC)CCCC)C21,16.33,-5.56,-3.65,-5.68,-3.9,,,0.8:1.4,,conventional,ZnO,PEDOT:PSS,,
77998,10.1002/aenm.202203266,COC(=O)C(C)(C)c1cc(C)cc(-c2sc3c4sc5cc(/C=C6/C(=O)c7cc(F)cc(c7)C(=O)/C6=C\c6cc(C(C)(C)C(=O)OC)c(-c7cc(C)cc(C(C)(C)C(=O)OC)c7)s6)sc5c4c(C(C)(C)C(=O)OC)ccc2-3)c1,CCCCCCC(CCCC)Cc1c(/C=C2\C(=O)c3cc(F)c(F)cc3C2=C(C#N)C#N)sc2c1SC1c3c(c4c(c5nsnc35)c3sc5c(CC(CCCC)CCCCCC)c(/C=C6\C(=O)c7cc(F)c(F)cc7C6=C(C#N)C#N)sc5c3n4CC(CC)CCCC)N(CC(CC)CCCC)C21,12.8,-5.56,-3.65,-5.68,-3.9,,,0.8:1.4,,conventional,ZnO,PEDOT:PSS,,
77999,10.1002/aenm.202203266,COC(=O)C(C)(C)c1cc(C)cc(-c2sc3c4sc5cc(/C=C6/C(=O)c7cc(F)cc(c7)C(=O)/C6=C\c6cc(C(C)(C)C(=O)OC)c(-c7cc(C)cc(C(C)(C)C(=O)OC)c7)s6)sc5c4c(C(C)(C)C(=O)OC)ccc2-3)c1,CCCCCCC(CCCC)Cc1c(/C=C2\C(=O)c3cc(F)c(F)cc3C2=C(C#N)C#N)sc2c1SC1c3c(c4c(c5nsnc35)c3sc5c(CC(CCCC)CCCCCC)c(/C=C6\C(=O)c7cc(F)c(F)cc7C6=C(C#N)C#N)sc5c3n4CC(CC)CCCC)N(CC(CC)CCCC)C21,14.45,-5.56,-3.65,-5.68,-3.9,,,0.5:1.4,,conventional,ZnO,PEDOT:PSS,,
78000,10.1002/aenm.202203266,COC(=O)C(C)(C)c1cc(C)cc(-c2sc3c4sc5cc(/C=C6/C(=O)c7cc(F)cc(c7)C(=O)/C6=C\c6cc(C(C)(C)C(=O)OC)c(-c7cc(C)cc(C(C)(C)C(=O)OC)c7)s6)sc5c4c(C(C)(C)C(=O)OC)ccc2-3)c1,CCCCCCC(CCCC)Cc1c(/C=C2\C(=O)c3cc(F)c(F)cc3C2=C(C#N)C#N)sc2c1SC1c3c(c4c(c5nsnc35)c3sc5c(CC(CCCC)CCCCCC)c(/C=C6\C(=O)c7cc(F)c(F)cc7C6=C(C#N)C#N)sc5c3n4CC(CC)CCCC)N(CC(CC)CCCC)C21,10.78,-5.56,-3.65,-5.68,-3.9,,,0.5:1.4,,conventional,ZnO,PEDOT:PSS,,
78001,10.1002/aenm.202203496,CCCCCCC(CCCC)Cc1csc(-c2cc3c4nsnc4c4cc(-c5cc(CC(CCCC)CCCCCC)c(-c6cc7c(-c8cc(F)c(CC(CC)CCCC)s8)c8sccc8c(-c8cc(F)c(CC(CC)CCCC)s8)c7s6)s5)sc4c3s2)c1,CCCCCCCCCCCc1c(/C=C2\C(=O)c3cc(F)c(F)cc3C2=C(C#N)C#N)sc2c1sc1c3c4nsnc4c4c5sc6c(CCCCCCCCCCC)c(/C=C7\C(=O)c8cc(F)c(F)cc8C7=C(C#N)C#N)sc6c5n(CC(CC)CCCC)c4c3n(CC(CC)CCCC)c21,17.23,-5.51,-2.77,-5.65,-4.09,100.0,,,,,,,,
78002,10.1002/aenm.202203496,CCCCCCC(CCCC)Cc1csc(-c2cc3c4nsnc4c4cc(-c5cc(CC(CCCC)CCCCCC)c(-c6cc7c(-c8cc(F)c(CC(CC)CCCC)s8)c8sccc8c(-c8cc(F)c(CC(CC)CCCC)s8)c7s6)s5)sc4c3s2)c1,CCCCCCCCCCCc1c(/C=C2\C(=O)c3cc(F)c(F)cc3C2=C(C#N)C#N)sc2c1sc1c3c4nsnc4c4c5sc6c(CCCCCCCCCCC)c(/C=C7\C(=O)c8cc(F)c(F)cc8C7=C(C#N)C#N)sc6c5n(CC(CC)CCCC)c4c3n(CC(CC)CCCC)c21,11.82,-5.51,-2.77,-5.65,-4.09,100.0,,,,,,,,
78003,10.1002/aenm.202203496,CCCCCCC(CCCC)Cc1csc(-c2cc3c4nsnc4c4cc(-c5cc(CC(CCCC)CCCCCC)c(-c6cc7c(-c8cc(F)c(CC(CC)CCCC)s8)c8sccc8c(-c8cc(F)c(CC(CC)CCCC)s8)c7s6)s5)sc4c3s2)c1,CCCCCCCCCCCc1c(/C=C2\C(=O)c3cc(F)c(F)cc3C2=C(C#N)C#N)sc2c1sc1c3c4nsnc4c4c5sc6c(CCCCCCCCCCC)c(/C=C7\C(=O)c8cc(F)c(F)cc8C7=C(C#N)C#N)sc6c5n(CC(CC)CCCC)c4c3n(CC(CC)CCCC)c21,17.23,-5.51,-2.77,-5.65,-4.09,100.0,,,,,,,,
78004,10.1002/aenm.202203496,CCCCCCC(CCCC)Cc1csc(-c2cc3c4nsnc4c4cc(-c5cc(CC(CCCC)CCCCCC)c(-c6cc7c(-c8cc(F)c(CC(CC)CCCC)s8)c8sccc8c(-c8cc(F)c(CC(CC)CCCC)s8)c7s6)s5)sc4c3s2)c1,CCCCCCCCCCCc1c(/C=C2\C(=O)c3cc(F)c(F)cc3C2=C(C#N)C#N)sc2c1sc1c3c4nsnc4c4c5sc6c(CCCCCCCCCCC)c(/C=C7\C(=O)c8cc(F)c(F)cc8C7=C(C#N)C#N)sc6c5n(CC(CC)CCCC)c4c3n(CC(CC)CCCC)c21,12.39,-5.51,-2.77,-5.65,-4.09,100.0,,,,,,,,
78009,10.1002/aesr.202400028,COC(=O)C(C)(C)c1cc(C)cc(-c2sc3c4sc5cc(/C=C6/C(=O)c7cc(F)cc(c7)C(=O)/C6=C\c6cc(C(C)(C)C(=O)OC)c(-c7cc(C)cc(C(C)(C)C(=O)OC)c7)s6)sc5c4c(C(C)(C)C(=O)OC)ccc2-3)c1,CCCCCCCCCCCc1c(/C=C2\C(=O)c3cc(F)c(F)cc3C2=C(C#N)C#N)sc2c1sc1c3c4nsnc4c4c5sc6c(CCCCCCCCCCC)c(/C=C7\C(=O)c8cc(F)c(F)cc8C7=C(C#N)C#N)sc6c5n(CC(CC)CCCC)c4c3n(CC(CC)CCCC)c21,8.4,-5.56,-3.65,-5.65,-4.09,,,,,,,,,
78010,10.1002/aesr.202400028,COC(=O)C(C)(C)c1cc(C)cc(-c2sc3c4sc5cc(/C=C6/C(=O)c7cc(F)cc(c7)C(=O)/C6=C\c6cc(C(C)(C)C(=O)OC)c(-c7cc(C)cc(C(C)(C)C(=O)OC)c7)s6)sc5c4c(C(C)(C)C(=O)OC)ccc2-3)c1,CCCCCCCCCCCc1c(/C=C2\C(=O)c3cc(F)c(F)cc3C2=C(C#N)C#N)sc2c1sc1c3c4nsnc4c4c5sc6c(CCCCCCCCCCC)c(/C=C7\C(=O)c8cc(F)c(F)cc8C7=C(C#N)C#N)sc6c5n(CC(CC)CCCC)c4c3n(CC(CC)CCCC)c21,10.0,-5.56,-3.65,-5.65,-4.09,,80.0,,,,,,,
78017,10.1002/agt2.466,CCCCCCc1ccsc1,CCc1c(C=C2C(=O)c3cc(Cl)c(Cl)cc3C2=O)sc2c1sc1c3c4nsnc4c4c5sc6c(CC)c(C=C7C(=O)c8cc(Cl)c(Cl)cc8C7=O)sc6c5n(CC)c4c3n(CC)c21,10.2,-5.01,-3.12,,,,,,,conventional,PDINN,PEDOT:PSS,,
78023,10.1002/ajoc.202000231,CCCCCCCCC(CCCCCC)COc1ccc(OCC(CCCCCC)CCCCCCCC)c(-c2ccc(-c3c(F)c(F)c(-c4cccs4)c4nsnc34)s2)c1,COC(=O)CCCC1(c2ccccc2)C23c4c5c6c7c8c9c(c%10c%11c2c2c%12c4c4c%13c5c5c7c7c8c8c%14c9c%10c9c%10c%11c2c2c%11c%12c4c4c%12c%13c5c5c7c7c8c8c%14c9c9c%10c2c2c%11c4c4c%12c5c7c5c8c9c2c45)C613,5.83,-5.43,-3.67,-6.1,-3.7,250.0,,1:1.5 w/w,1 vol%,inverted,ZnO,MoO3,o-xylene,
78024,10.1002/ajoc.202000231,CCCCCCCCC(CCCCCC)COc1ccc(OCC(CCCCCC)CCCCCCCC)c(-c2ccc(-c3c(F)c(F)c(-c4cccs4)c4nsnc34)s2)c1,COC(=O)CCCC1(c2ccccc2)C23c4c5c6c7c8c9c(c%10c%11c2c2c%12c4c4c%13c5c5c7c7c8c8c%14c9c%10c9c%10c%11c2c2c%11c%12c4c4c%12c%13c5c5c7c7c8c8c%14c9c9c%10c2c2c%11c4c4c%12c5c7c5c8c9c2c45)C613,6.75,-5.43,-3.67,-6.1,-3.7,350.0,,1:1.5 w/w,1 vol%,inverted,ZnO,MoO3,o-xylene,
78025,10.1002/ajoc.202000231,CCCCCCCCC(CCCCCC)COc1ccc(OCC(CCCCCC)CCCCCCCC)c(-c2ccc(-c3c(F)c(F)c(-c4cccs4)c4nsnc34)s2)c1,COC(=O)CCCC1(c2ccccc2)C23c4c5c6c7c8c9c(c%10c%11c2c2c%12c4c4c%13c5c5c7c7c8c8c%14c9c%10c9c%10c%11c2c2c%11c%12c4c4c%12c%13c5c5c7c7c8c8c%14c9c9c%10c2c2c%11c4c4c%12c5c7c5c8c9c2c45)C613,6.28,-5.43,-3.67,-6.1,-3.7,400.0,,1:1.5 w/w,1 vol%,inverted,ZnO,MoO3,o-xylene,
78026,10.1002/ajoc.202000231,CCCCCCCCC(CCCCCC)COc1ccc(OCC(CCCCCC)CCCCCCCC)c(-c2ccc(-c3c(F)c(F)c(-c4cccs4)c4nsnc34)s2)c1,COC(=O)CCCC1(c2ccccc2)C23c4c5c6c7c8c9c(c%10c%11c2c2c%12c4c4c%13c5c5c7c7c8c8c%14c9c%10c9c%10c%11c2c2c%11c%12c4c4c%12c%13c5c5c7c7c8c8c%14c9c9c%10c2c2c%11c4c4c%12c5c7c5c8c9c2c45)C613,6.3,-5.43,-3.67,-6.1,-3.7,250.0,,1:1.5 w/w,1 vol%,inverted,ZnO,MoO3,o-xylene,
78027,10.1002/ajoc.202000231,CCCCCCCCC(CCCCCC)COc1ccc(OCC(CCCCCC)CCCCCCCC)c(-c2ccc(-c3c(F)c(F)c(-c4cccs4)c4nsnc34)s2)c1,COC(=O)CCCC1(c2ccccc2)C23c4c5c6c7c8c9c(c%10c%11c2c2c%12c4c4c%13c5c5c7c7c8c8c%14c9c%10c9c%10c%11c2c2c%11c%12c4c4c%12c%13c5c5c7c7c8c8c%14c9c9c%10c2c2c%11c4c4c%12c5c7c5c8c9c2c45)C613,8.13,-5.43,-3.67,-6.1,-3.7,200.0,,,,inverted,ZnO,MoO3,o-xylene,
78038,10.1002/anie.202309713,COC(=O)C(C)(C)c1cc(C)cc(-c2sc3c4sc5cc(/C=C6/C(=O)c7cc(F)cc(c7)C(=O)/C6=C\c6cc(C(C)(C)C(=O)OC)c(-c7cc(C)cc(C(C)(C)C(=O)OC)c7)s6)sc5c4c(C(C)(C)C(=O)OC)ccc2-3)c1,CCCCCCCCCCCc1c(/C=C2\C(=O)c3cc(F)c(F)cc3C2=C(C#N)C#N)sc2c1sc1c3c4nsnc4c4c5sc6c(CCCCCCCCCCC)c(/C=C7\C(=O)c8cc(F)c(F)cc8C7=C(C#N)C#N)sc6c5n(CC(CC)CCCC)c4c3n(CC(CC)CCCC)c21,15.31,-5.56,-3.65,-5.65,-4.09,,100.0,1:1.2,,conventional,PDINO,PEDOT:PSS,,
78039,10.1002/anie.202309713,COC(=O)C(C)(C)c1cc(C)cc(-c2sc3c4sc5cc(/C=C6/C(=O)c7cc(F)cc(c7)C(=O)/C6=C\c6cc(C(C)(C)C(=O)OC)c(-c7cc(C)cc(C(C)(C)C(=O)OC)c7)s6)sc5c4c(C(C)(C)C(=O)OC)ccc2-3)c1,CCCCCCCCCCCc1c(/C=C2\C(=O)c3cc(F)c(F)cc3C2=C(C#N)C#N)sc2c1sc1c3c4nsnc4c4c5sc6c(CCCCCCCCCCC)c(/C=C7\C(=O)c8cc(F)c(F)cc8C7=C(C#N)C#N)sc6c5n(CC(CC)CCCC)c4c3n(CC(CC)CCCC)c21,14.75,-5.56,-3.65,-5.65,-4.09,,90.0,1:1.2,10 wt% relative to Y6,conventional,PDINO,PEDOT:PSS,,ADT
78040,10.1002/anie.202309713,COC(=O)C(C)(C)c1cc(C)cc(-c2sc3c4sc5cc(/C=C6/C(=O)c7cc(F)cc(c7)C(=O)/C6=C\c6cc(C(C)(C)C(=O)OC)c(-c7cc(C)cc(C(C)(C)C(=O)OC)c7)s6)sc5c4c(C(C)(C)C(=O)OC)ccc2-3)c1,CCCCCCCCCCCc1c(/C=C2\C(=O)c3cc(F)c(F)cc3C2=C(C#N)C#N)sc2c1sc1c3c4nsnc4c4c5sc6c(CCCCCCCCCCC)c(/C=C7\C(=O)c8cc(F)c(F)cc8C7=C(C#N)C#N)sc6c5n(CC(CC)CCCC)c4c3n(CC(CC)CCCC)c21,16.48,-5.56,-3.65,-5.65,-4.09,,90.0,1:1.2,,conventional,PDINO,PEDOT:PSS,,NDT
78041,10.1002/anie.202309713,COC(=O)C(C)(C)c1cc(C)cc(-c2sc3c4sc5cc(/C=C6/C(=O)c7cc(F)cc(c7)C(=O)/C6=C\c6cc(C(C)(C)C(=O)OC)c(-c7cc(C)cc(C(C)(C)C(=O)OC)c7)s6)sc5c4c(C(C)(C)C(=O)OC)ccc2-3)c1,CCCCCCCCCCCc1c(/C=C2\C(=O)c3cc(Cl)c(Cl)cc3C2=C(C#N)C#N)sc2c1sc1c3c4nsnc4c4c5sc6c(CCCCCCCCCCC)c(/C=C7\C(=O)c8cc(Cl)c(Cl)cc8C7=C(C#N)C#N)sc6c5n(CC(CCCC)CCCCCC)c4c3n(CC(CCCC)CCCCCC)c21,16.55,-5.56,-3.65,-5.68,-4.1,,100.0,,,conventional,PDINO,PEDOT:PSS,,
78042,10.1002/anie.202309713,COC(=O)C(C)(C)c1cc(C)cc(-c2sc3c4sc5cc(/C=C6/C(=O)c7cc(F)cc(c7)C(=O)/C6=C\c6cc(C(C)(C)C(=O)OC)c(-c7cc(C)cc(C(C)(C)C(=O)OC)c7)s6)sc5c4c(C(C)(C)C(=O)OC)ccc2-3)c1,CCCCCCCCCCCc1c(/C=C2\C(=O)c3cc(Cl)c(Cl)cc3C2=C(C#N)C#N)sc2c1sc1c3c4nsnc4c4c5sc6c(CCCCCCCCCCC)c(/C=C7\C(=O)c8cc(Cl)c(Cl)cc8C7=C(C#N)C#N)sc6c5n(CC(CCCC)CCCCCC)c4c3n(CC(CCCC)CCCCCC)c21,18.14,-5.56,-3.65,-5.68,-4.1,,90.0,,,conventional,PDINO,PEDOT:PSS,,NDT
78043,10.1002/anie.202309713,COC(=O)C(C)(C)c1cc(C)cc(-c2sc3c4sc5cc(/C=C6/C(=O)c7cc(F)cc(c7)C(=O)/C6=C\c6cc(C(C)(C)C(=O)OC)c(-c7cc(C)cc(C(C)(C)C(=O)OC)c7)s6)sc5c4c(C(C)(C)C(=O)OC)ccc2-3)c1,CCCCCCC(CCCC)Cc1c(/C=C2\C(=O)c3cc(F)c(F)cc3C2=C(C#N)C#N)sc2c1SC1c3c(c4c(c5nsnc35)c3sc5c(CC(CCCC)CCCCCC)c(/C=C6\C(=O)c7cc(F)c(F)cc7C6=C(C#N)C#N)sc5c3n4CC(CC)CCCC)N(CC(CC)CCCC)C21,16.41,-5.56,-3.65,-5.68,-3.9,,100.0,,,conventional,PDINO,PEDOT:PSS,,
78044,10.1002/anie.202309713,COC(=O)C(C)(C)c1cc(C)cc(-c2sc3c4sc5cc(/C=C6/C(=O)c7cc(F)cc(c7)C(=O)/C6=C\c6cc(C(C)(C)C(=O)OC)c(-c7cc(C)cc(C(C)(C)C(=O)OC)c7)s6)sc5c4c(C(C)(C)C(=O)OC)ccc2-3)c1,CCCCCCC(CCCC)Cc1c(/C=C2\C(=O)c3cc(F)c(F)cc3C2=C(C#N)C#N)sc2c1SC1c3c(c4c(c5nsnc35)c3sc5c(CC(CCCC)CCCCCC)c(/C=C6\C(=O)c7cc(F)c(F)cc7C6=C(C#N)C#N)sc5c3n4CC(CC)CCCC)N(CC(CC)CCCC)C21,18.85,-5.56,-3.65,-5.68,-3.9,,90.0,,,conventional,PDINO,PEDOT:PSS,,NDT
78061,10.1002/anie.202403139,COC(=O)C(C)(C)c1cc(C)cc(-c2sc3c4sc5cc(/C=C6/C(=O)c7cc(F)cc(c7)C(=O)/C6=C\c6cc(C(C)(C)C(=O)OC)c(-c7cc(C)cc(C(C)(C)C(=O)OC)c7)s6)sc5c4c(C(C)(C)C(=O)OC)ccc2-3)c1,CCCCCCCCCCCc1c(/C=C2\C(=O)c3cc(F)c(F)cc3C2=C(C#N)C#N)sc2c1sc1c3c4nsnc4c4c5sc6c(CCCCCCCCCCC)c(/C=C7\C(=O)c8cc(F)c(F)cc8C7=C(C#N)C#N)sc6c5n(CC(CC)CCCC)c4c3n(CC(CC)CCCC)c21,12.8,-5.56,-3.65,-5.65,-4.09,,,,,conventional,PNDIT-F3N,PEDOT:PSS,,
78067,10.1002/app.49527,CCCCC(CC)COC(=O)c1sc2c(-c3cc4c(OCC(CC)CCCC)c5sccc5c(OCC(CC)CCCC)c4s3)scc2c1F,COC(=O)CCCC1(c2ccccc2)C23c4c5ccc6c7cc8c9c%10c(cc%11cc%12c%13c%14c(cc%15c%16ccc-5c2c%16c2c5c%16c%17c(c(c46)c7c9c%17c4c%10c%11c%13c4c%16c%14c%152)C513)C%12)C8,6.9,-5.19,-3.43,-5.9,-3.9,,,,,,CH3OH,,,
78068,10.1002/app.49527,CCCCC(CC)COC(=O)c1sc2c(-c3cc4c(OCC(CC)CCCC)c5sccc5c(OCC(CC)CCCC)c4s3)scc2c1F,COC(=O)CCCC1(c2ccccc2)C23c4c5ccc6c7cc8c9c%10c(cc%11cc%12c%13c%14c(cc%15c%16ccc-5c2c%16c2c5c%16c%17c(c(c46)c7c9c%17c4c%10c%11c%13c4c%16c%14c%152)C513)C%12)C8,8.3,-5.19,-3.43,-5.9,-3.9,,,,,,PBTBTz-TMAI,,,
78069,10.1002/app.49527,CCCCC(CC)COC(=O)c1sc2c(-c3cc4c(OCC(CC)CCCC)c5sccc5c(OCC(CC)CCCC)c4s3)scc2c1F,COC(=O)CCCC1(c2ccccc2)C23c4c5ccc6c7cc8c9c%10c(cc%11cc%12c%13c%14c(cc%15c%16ccc-5c2c%16c2c5c%16c%17c(c(c46)c7c9c%17c4c%10c%11c%13c4c%16c%14c%152)C513)C%12)C8,8.5,-5.19,-3.43,-5.9,-3.9,,,,,,PBTzPh-TMAI,,,
78070,10.1002/app.49527,CCCCC(CC)Cc1ccc(-c2c3cc(-c4ccc(-c5sc(-c6cccs6)c6c5C(=O)c5c(CC(CC)CCCC)sc(CC(CC)CCCC)c5C6=O)s4)sc3c(-c3ccc(CC(CC)CCCC)s3)c3ccsc23)s1,CCCCCCc1ccc(C2(c3ccc(CCCCCC)cc3)c3cc4c(cc3-c3sc5cc(C=C6C(=O)c7ccccc7C6=C(C#N)C#N)sc5c32)C(c2ccc(CCCCCC)cc2)(c2ccc(CCCCCC)cc2)c2c-4sc3cc(C=C4C(=O)c5ccccc5C4=C(C#N)C#N)sc23)cc1,7.1,-5.33,-3.48,-5.576,-3.916,100.0,,,,,CH3OH,,,
78071,10.1002/app.49527,CCCCC(CC)Cc1ccc(-c2c3cc(-c4ccc(-c5sc(-c6cccs6)c6c5C(=O)c5c(CC(CC)CCCC)sc(CC(CC)CCCC)c5C6=O)s4)sc3c(-c3ccc(CC(CC)CCCC)s3)c3ccsc23)s1,CCCCCCc1ccc(C2(c3ccc(CCCCCC)cc3)c3cc4c(cc3-c3sc5cc(C=C6C(=O)c7ccccc7C6=C(C#N)C#N)sc5c32)C(c2ccc(CCCCCC)cc2)(c2ccc(CCCCCC)cc2)c2c-4sc3cc(C=C4C(=O)c5ccccc5C4=C(C#N)C#N)sc23)cc1,10.5,-5.33,-3.48,-5.576,-3.916,,,,,,PBTBTz-TMAI,,,
78072,10.1002/app.49527,CCCCC(CC)Cc1ccc(-c2c3cc(-c4ccc(-c5sc(-c6cccs6)c6c5C(=O)c5c(CC(CC)CCCC)sc(CC(CC)CCCC)c5C6=O)s4)sc3c(-c3ccc(CC(CC)CCCC)s3)c3ccsc23)s1,CCCCCCc1ccc(C2(c3ccc(CCCCCC)cc3)c3cc4c(cc3-c3sc5cc(C=C6C(=O)c7ccccc7C6=C(C#N)C#N)sc5c32)C(c2ccc(CCCCCC)cc2)(c2ccc(CCCCCC)cc2)c2c-4sc3cc(C=C4C(=O)c5ccccc5C4=C(C#N)C#N)sc23)cc1,10.8,-5.33,-3.48,-5.576,-3.916,,,,,,PBTzPh-TMAI,,,
78080,10.1002/cey2.439,CCCCCCC(CCCC)Cc1csc(-c2cc3c4nsnc4c4cc(-c5cc(CC(CCCC)CCCCCC)c(-c6cc7c(-c8cc(F)c(CC(CC)CCCC)s8)c8sccc8c(-c8cc(F)c(CC(CC)CCCC)s8)c7s6)s5)sc4c3s2)c1,CCCCCCC(CCCC)Cc1c(/C=C2\C(=O)c3cc(F)c(F)cc3C2=C(C#N)C#N)sc2c1SC1c3c(c4c(c5nsnc35)c3sc5c(CC(CCCC)CCCCCC)c(/C=C6\C(=O)c7cc(F)c(F)cc7C6=C(C#N)C#N)sc5c3n4CC(CC)CCCC)N(CC(CC)CCCC)C21,17.95,-5.51,-2.77,-5.68,-3.9,,,,,conventional,PDINN,PEDOT:PSS,,
78130,10.1002/cssc.202101824,CCCCCCC(CCCC)Cc1csc(-c2cc3c4nsnc4c4cc(-c5cc(CC(CCCC)CCCCCC)c(-c6cc7c(-c8cc(F)c(CC(CC)CCCC)s8)c8sccc8c(-c8cc(F)c(CC(CC)CCCC)s8)c7s6)s5)sc4c3s2)c1,CCCCCCCCCc1c(C=C2C(=O)c3cc(Cl)c(Cl)cc3C2=C(C#N)C#N)sc2c1sc1c3c4nsnc4c4c5sc6c(CCCCCCCCC)c(C=C7C(=O)c8cc(Cl)c(Cl)cc8C7=C(C#N)C#N)sc6c5n(CC(CCCC)CCCCCC)c4c3n(CC(CCCC)CCCCCC)c21,16.58,-5.51,-2.77,-5.68,-3.9,,120.0,1:1.1,,conventional,PNDIT-F3N-Br,PEDOT:PSS,chlorobenzene,
78132,10.1002/ejoc.202100178,CCCCCCc1ccsc1,CCCCC(CC)CN1C(=O)c2cccc3c(-c4ccc5c6c(cccc46)C(=O)N(CC(CC)CCCC)C5=O)ccc(c23)C1=O,0.47,-5.01,-3.12,,,,120.0,4:3,1.5%,inverted,ZnO,MoO3,,
78133,10.1002/ejoc.202100178,CCCCCCc1ccsc1,CCCCC(CC)CN1C(=O)c2cccc3c(-c4ccc(-c5ccc6c7c(cccc57)C(=O)N(CC(CC)CCCC)C6=O)s4)ccc(c23)C1=O,1.13,-5.01,-3.12,,,,120.0,4:3,1.5%,inverted,ZnO,MoO3,,
78134,10.1002/ejoc.202100178,CCCCCCc1ccsc1,CCCCC(=O)OCC1(c2ccccc2)c2cccc3cccc4cccc5cccc6cccc1c6c-5c-4c-3c2,2.17,-5.01,-3.12,-6.1,-3.7,,120.0,4:3,1.5%,inverted,ZnO,MoO3,,
78157,10.1002/hlca.202300031,CCCCC(CC)COC(=O)c1sc2c(-c3cc4c(OCC(CC)CCCC)c5sccc5c(OCC(CC)CCCC)c4s3)scc2c1F,CCCCC(=O)OCC1(c2ccccc2)C2=CC=Cc3cccc4cccc5ccc6ccccc7cccc1c7c6c5c-4c3C2,5.3,-5.19,-3.43,-6.1,-3.9,,,1:1.5,3 vol%,inverted,TiOx,MoO3,chlorobenzene,DIO
78158,10.1002/hlca.202300031,CCCCC(CC)COC(=O)c1sc2c(-c3cc4c(OCC(CC)CCCC)c5sccc5c(OCC(CC)CCCC)c4s3)scc2c1F,CCCCC(=O)OCC1(c2ccccc2)C2=CC=Cc3cccc4cccc5ccc6ccccc7cccc1c7c6c5c-4c3C2,0.65,-5.19,-3.43,-6.1,-3.9,,180.0,1:1.5,3 vol%,inverted,TiOx,MoO3,chlorobenzene,DIO
78161,10.1002/hlca.202300031,CCCCCCc1ccsc1,CCCCC(=O)OCC1(c2ccccc2)c2cccc3cccc4cccc5cccc6cccc1c6c-5c-4c-3c2,3.1,-5.01,-3.12,-6.1,-3.7,,80.0,1 : 1,,conventional,Ca,PEDOT:PSS,chlorobenzene,DIO
78162,10.1002/hlca.202300031,CCCCCCc1ccsc1,CCCCC(=O)OCC1(c2ccccc2)c2cccc3cccc4cccc5cccc6cccc1c6c-5c-4c-3c2,1.65,-5.01,-3.12,-6.1,-3.7,175.0,150.0,1:1.5 wt ratio,,conventional,Ca,PEDOT:PSS,chlorobenzene,DIO
78165,10.1002/hlca.202300031,CCCCC(CC)COC(=O)c1sc2c(-c3cc4c(OCC(CC)CCCC)c5sccc5c(OCC(CC)CCCC)c4s3)scc2c1F,CCCCC(=O)OCC1(c2ccccc2)c2cccc3cccc4cccc5cccc6cccc1c6c-5c-4c-3c2,5.7,-5.19,-3.43,-6.1,-3.7,,80.0,1 : 1.5,3 vol%,conventional,Ca,PEDOT:PSS,chlorobenzene,DIO
78166,10.1002/hlca.202300031,CCCCC(CC)COC(=O)c1sc2c(-c3cc4c(OCC(CC)CCCC)c5sccc5c(OCC(CC)CCCC)c4s3)scc2c1F,CCCCC(=O)OCC1(c2ccccc2)c2cccc3cccc4cccc5cccc6cccc1c6c-5c-4c-3c2,0.9,-5.19,-3.43,-6.1,-3.7,,150.0,1 : 1.5,3 vol%,conventional,Ca,PEDOT:PSS,chlorobenzene,DIO
78169,10.1002/hlca.202300031,CCCCC(CC)COC(=O)c1sc2c(-c3cc4c(OCC(CC)CCCC)c5sccc5c(OCC(CC)CCCC)c4s3)scc2c1F,CCCCC(=O)OCC1(c2ccccc2)c2cccc3cccc4cccc5cccc6cccc1c6c-5c-4c-3c2,5.9,-5.19,-3.43,-6.1,-3.7,,85.0,1 : 1.5 wt ratio,3 vol%,inverted,Ca,PEDOT:PSS,chlorobenzene,DIO
78170,10.1002/hlca.202300031,CCCCC(CC)COC(=O)c1sc2c(-c3cc4c(OCC(CC)CCCC)c5sccc5c(OCC(CC)CCCC)c4s3)scc2c1F,CCCCC(=O)OCC1(c2ccccc2)c2cccc3cccc4cccc5cccc6cccc1c6c-5c-4c-3c2,1.4,-5.19,-3.43,-6.1,-3.7,,150.0,1 : 1.5 wt ratio,3 vol%,inverted,Ca,PEDOT:PSS,chlorobenzene,DIO
78179,10.1002/hlca.202300031,CCCCCCc1ccsc1,CCCCC(=O)OCC1(c2ccccc2)c2cccc3cccc4cccc5cccc6cccc1c6c-5c-4c-3c2,3.3,-5.01,-3.12,-6.1,-3.7,175.0,80.0,1 : 1.5,,,,,,
78180,10.1002/hlca.202300031,CCCCCCc1ccsc1,CCCCC(=O)OCC1(c2ccccc2)c2cccc3cccc4cccc5cccc6cccc1c6c-5c-4c-3c2,1.65,-5.01,-3.12,-6.1,-3.7,,150.0,1 : 1.5,,conventional,,,,
78183,10.1002/hlca.202300031,CCCCCCc1ccsc1,CCCCC(=O)OCC1(c2ccccc2)c2cccc3cccc4cccc5cccc6cccc1c6c-5c-4c-3c2,2.8,-5.01,-3.12,-6.1,-3.7,175.0,80.0,1:1.5 wt ratio,,conventional,Ca,PEDOT:PSS,chlorobenzene,DIO
78184,10.1002/hlca.202300031,CCCCCCc1ccsc1,CCCCC(=O)OCC1(c2ccccc2)c2cccc3cccc4cccc5cccc6cccc1c6c-5c-4c-3c2,0.5,-5.01,-3.12,-6.1,-3.7,175.0,150.0,1:1.5 wt ratio,,conventional,Ca,PEDOT:PSS,chlorobenzene,DIO
78191,10.1002/marc.201900624,CCCCC(CC)COC(=O)c1sc2csc(-c3cc4c(-c5ccc(CC(CC)CCCC)s5)c5sccc5c(-c5ccc(CC(CC)CCCC)s5)c4s3)c2c1F,COC(=O)CCCC1(c2ccccc2)C23c4c5ccc6c7cc8c9c%10c(cc%11cc%12c%13c%14c(cc%15c%16ccc-5c2c%16c2c5c%16c%17c(c(c46)c7c9c%17c4c%10c%11c%13c4c%16c%14c%152)C513)C%12)C8,5.29,-5.21,-3.6,-5.9,-3.9,,,,,conventional,,,,
78192,10.1002/marc.201900624,CCCCC(CC)COC(=O)c1sc2csc(-c3cc4c(-c5ccc(CC(CC)CCCC)s5)c5sccc5c(-c5ccc(CC(CC)CCCC)s5)c4s3)c2c1F,COC(=O)CCCC1(c2ccccc2)C23c4c5ccc6c7cc8c9c%10c(cc%11cc%12c%13c%14c(cc%15c%16ccc-5c2c%16c2c5c%16c%17c(c(c46)c7c9c%17c4c%10c%11c%13c4c%16c%14c%152)C513)C%12)C8,6.49,-5.21,-3.6,-5.9,-3.9,,,,,conventional,,,,
78193,10.1002/marc.201900624,CCCCC(CC)COC(=O)c1sc2csc(-c3cc4c(-c5ccc(CC(CC)CCCC)s5)c5sccc5c(-c5ccc(CC(CC)CCCC)s5)c4s3)c2c1F,COC(=O)CCCC1(c2ccccc2)C23c4c5ccc6c7cc8c9c%10c(cc%11cc%12c%13c%14c(cc%15c%16ccc-5c2c%16c2c5c%16c%17c(c(c46)c7c9c%17c4c%10c%11c%13c4c%16c%14c%152)C513)C%12)C8,8.56,-5.21,-3.6,-5.9,-3.9,,,,,conventional,,,,
