Repository: JiYiqaq/PCE-KA-GNN

# Data directory

- `raw/Active_Database.csv` is the immutable source dataset bundled under CC BY 4.0. Do not overwrite it with processed data.
- `processed/` is created and populated by the training pipeline. Generated `.pt` and `.pth` caches are intentionally ignored by Git because they can exceed GitHub's normal single-file limit.

See `../DATA_LICENSE.md` for provenance, license and checksum information.

File: data/processed/device_records.csv (part 135 of 250)
record_id,doi,donor_smiles,acceptor_smiles,pce,homo_d,lumo_d,homo_a,lumo_a,active_layer_thickness,annealing_temp,d_a_ratio,additive_ratio,device_type,etl_canonical,htl_canonical,solvent_canonical,additive_canonical
78194,10.1002/marc.201900624,CCCCC(CC)COC(=O)c1sc2csc(-c3cc4c(-c5ccc(CC(CC)CCCC)s5)c5sccc5c(-c5ccc(CC(CC)CCCC)s5)c4s3)c2c1F,COC(=O)CCCC1(c2ccccc2)C23c4c5ccc6c7cc8c9c%10c(cc%11cc%12c%13c%14c(cc%15c%16ccc-5c2c%16c2c5c%16c%17c(c(c46)c7c9c%17c4c%10c%11c%13c4c%16c%14c%152)C513)C%12)C8,9.29,-5.21,-3.6,-5.9,-3.9,,,,,conventional,,,,
78195,10.1002/marc.202200291,COC(=O)C(C)(C)c1cc(C)cc(-c2sc3c4sc5cc(/C=C6/C(=O)c7cc(F)cc(c7)C(=O)/C6=C\c6cc(C(C)(C)C(=O)OC)c(-c7cc(C)cc(C(C)(C)C(=O)OC)c7)s6)sc5c4c(C(C)(C)C(=O)OC)ccc2-3)c1,CCCCCCCCCCCc1c(/C=C2\C(=O)c3cc(F)c(F)cc3C2=C(C#N)C#N)sc2c1sc1c3c4nsnc4c4c5sc6c(CCCCCCCCCCC)c(/C=C7\C(=O)c8cc(F)c(F)cc8C7=C(C#N)C#N)sc6c5n(CC(CC)CCCC)c4c3n(CC(CC)CCCC)c21,14.95,-5.56,-3.65,-5.65,-4.09,,,,,,NP ZnO,,,
78196,10.1002/marc.202200291,COC(=O)C(C)(C)c1cc(C)cc(-c2sc3c4sc5cc(/C=C6/C(=O)c7cc(F)cc(c7)C(=O)/C6=C\c6cc(C(C)(C)C(=O)OC)c(-c7cc(C)cc(C(C)(C)C(=O)OC)c7)s6)sc5c4c(C(C)(C)C(=O)OC)ccc2-3)c1,CCCCCCCCCCCc1c(/C=C2\C(=O)c3cc(F)c(F)cc3C2=C(C#N)C#N)sc2c1sc1c3c4nsnc4c4c5sc6c(CCCCCCCCCCC)c(/C=C7\C(=O)c8cc(F)c(F)cc8C7=C(C#N)C#N)sc6c5n(CC(CC)CCCC)c4c3n(CC(CC)CCCC)c21,16.31,-5.56,-3.65,-5.65,-4.09,,,,25.0 wt%,,NP ZnO (PDMAPS),,,
78197,10.1002/marc.202200291,COC(=O)C(C)(C)c1cc(C)cc(-c2sc3c4sc5cc(/C=C6/C(=O)c7cc(F)cc(c7)C(=O)/C6=C\c6cc(C(C)(C)C(=O)OC)c(-c7cc(C)cc(C(C)(C)C(=O)OC)c7)s6)sc5c4c(C(C)(C)C(=O)OC)ccc2-3)c1,CCCCCCCCCCCc1c(/C=C2\C(=O)c3cc(F)c(F)cc3C2=C(C#N)C#N)sc2c1sc1c3c4nsnc4c4c5sc6c(CCCCCCCCCCC)c(/C=C7\C(=O)c8cc(F)c(F)cc8C7=C(C#N)C#N)sc6c5n(CC(CC)CCCC)c4c3n(CC(CC)CCCC)c21,15.13,-5.56,-3.65,-5.65,-4.09,,,,,,ZnO,,,
78198,10.1002/marc.202200291,COC(=O)C(C)(C)c1cc(C)cc(-c2sc3c4sc5cc(/C=C6/C(=O)c7cc(F)cc(c7)C(=O)/C6=C\c6cc(C(C)(C)C(=O)OC)c(-c7cc(C)cc(C(C)(C)C(=O)OC)c7)s6)sc5c4c(C(C)(C)C(=O)OC)ccc2-3)c1,CCCCCCCCCCCc1c(/C=C2\C(=O)c3cc(F)c(F)cc3C2=C(C#N)C#N)sc2c1sc1c3c4nsnc4c4c5sc6c(CCCCCCCCCCC)c(/C=C7\C(=O)c8cc(F)c(F)cc8C7=C(C#N)C#N)sc6c5n(CC(CC)CCCC)c4c3n(CC(CC)CCCC)c21,16.69,-5.56,-3.65,-5.65,-4.09,,,,8.0 wt%,,ZnO,,,
78203,10.1002/pc.25460,CCCCCCc1ccsc1,CCCCC(=O)OCC1(c2ccccc2)c2cccc3cccc4cccc5cccc6cccc1c6c-5c-4c-3c2,3.25,-5.01,-3.12,-6.1,-3.7,,100.0,1:1,,conventional,LiF,PEDOT:PSS,chloroform,
78204,10.1002/pc.25460,CCCCCCc1ccsc1,CCCCC(=O)OCC1(c2ccccc2)c2cccc3cccc4cccc5cccc6cccc1c6c-5c-4c-3c2,3.72,-5.01,-3.12,-6.1,-3.7,,100.0,1:1,0.2 wt.%,conventional,LiF,PEDOT:PSS,chloroform,
78205,10.1002/pc.25460,CCCCCCc1ccsc1,CCCCC(=O)OCC1(c2ccccc2)c2cccc3cccc4cccc5cccc6cccc1c6c-5c-4c-3c2,5.01,-5.01,-3.12,-6.1,-3.7,,100.0,1:1,0.3 wt.%,conventional,LiF,PEDOT:PSS,chloroform,
78206,10.1002/pc.25460,CCCCCCc1ccsc1,CCCCC(=O)OCC1(c2ccccc2)c2cccc3cccc4cccc5cccc6cccc1c6c-5c-4c-3c2,3.03,-5.01,-3.12,-6.1,-3.7,,100.0,1:1,0.4 wt.%,conventional,LiF,PEDOT:PSS,chloroform,
78207,10.1002/pc.25460,CCCCCCc1ccsc1,CCCCC(=O)OCC1(c2ccccc2)c2cccc3cccc4cccc5cccc6cccc1c6c-5c-4c-3c2,1.09,-5.01,-3.12,-6.1,-3.7,,100.0,1:1,0.5 wt.%,conventional,LiF,PEDOT:PSS,chloroform,
78212,10.1002/pi.6088,CCCCCCCCC(CCCCCCCC)n1c2ccccc2c2ccc(-c3ccc(-c4ccc(-c5cccs5)c5nsnc45)s3)cc21,COC(=O)CCCC1(c2ccccc2)C23c4c5ccc6c7cc8c9c%10c(cc%11cc%12c%13c%14c(cc%15c%16ccc-5c2c%16c2c5c%16c%17c(c(c46)c7c9c%17c4c%10c%11c%13c4c%16c%14c%152)C513)C%12)C8,4.29,-5.5,-3.6,-5.9,-3.9,,,1:4,,conventional,Ca,,,
78213,10.1002/pi.6088,CCCCCCCCC(CCCCCCCC)n1c2ccccc2c2ccc(-c3ccc(-c4ccc(-c5cccs5)c5nsnc45)s3)cc21,COC(=O)CCCC1(c2ccccc2)C23c4c5ccc6c7cc8c9c%10c(cc%11cc%12c%13c%14c(cc%15c%16ccc-5c2c%16c2c5c%16c%17c(c(c46)c7c9c%17c4c%10c%11c%13c4c%16c%14c%152)C513)C%12)C8,4.32,-5.5,-3.6,-5.9,-3.9,,,1:4,,conventional,P3HTPMe₃,,,
78214,10.1002/pi.6088,CCCCCCCCC(CCCCCCCC)n1c2ccccc2c2ccc(-c3ccc(-c4ccc(-c5cccs5)c5nsnc45)s3)cc21,COC(=O)CCCC1(c2ccccc2)C23c4c5ccc6c7cc8c9c%10c(cc%11cc%12c%13c%14c(cc%15c%16ccc-5c2c%16c2c5c%16c%17c(c(c46)c7c9c%17c4c%10c%11c%13c4c%16c%14c%152)C513)C%12)C8,4.98,-5.5,-3.6,-5.9,-3.9,,,1:4,,,P3HTPMe₃,,,
78215,10.1002/pi.6088,CCCCCCCCC(CCCCCCCC)n1c2ccccc2c2ccc(-c3ccc(-c4ccc(-c5cccs5)c5nsnc45)s3)cc21,COC(=O)CCCC1(c2ccccc2)C23c4c5ccc6c7cc8c9c%10c(cc%11cc%12c%13c%14c(cc%15c%16ccc-5c2c%16c2c5c%16c%17c(c(c46)c7c9c%17c4c%10c%11c%13c4c%16c%14c%152)C513)C%12)C8,2.58,-5.5,-3.6,-5.9,-3.9,,,1:4,,,P3HTPMe₃,,,
78216,10.1002/pi.6088,CCCCCCCCC(CCCCCCCC)n1c2ccccc2c2ccc(-c3ccc(-c4ccc(-c5cccs5)c5nsnc45)s3)cc21,COC(=O)CCCC1(c2ccccc2)C23c4c5ccc6c7cc8c9c%10c(cc%11cc%12c%13c%14c(cc%15c%16ccc-5c2c%16c2c5c%16c%17c(c(c46)c7c9c%17c4c%10c%11c%13c4c%16c%14c%152)C513)C%12)C8,5.03,-5.5,-3.6,-5.9,-3.9,,,1:4,,,"P3HTPMe₃,OS",,,
78217,10.1002/pi.6088,CCCCCCCCC(CCCCCCCC)n1c2ccccc2c2ccc(-c3ccc(-c4ccc(-c5cccs5)c5nsnc45)s3)cc21,COC(=O)CCCC1(c2ccccc2)C23c4c5ccc6c7cc8c9c%10c(cc%11cc%12c%13c%14c(cc%15c%16ccc-5c2c%16c2c5c%16c%17c(c(c46)c7c9c%17c4c%10c%11c%13c4c%16c%14c%152)C513)C%12)C8,2.76,-5.5,-3.6,-5.9,-3.9,,,1:4,,conventional,"P3HTPMe₃,OS",,,
78218,10.1002/pi.6088,CCCCCCCCC(CCCCCCCC)n1c2ccccc2c2ccc(-c3ccc(-c4ccc(-c5cccs5)c5nsnc45)s3)cc21,COC(=O)CCCC1(c2ccccc2)C23c4c5ccc6c7cc8c9c%10c(cc%11cc%12c%13c%14c(cc%15c%16ccc-5c2c%16c2c5c%16c%17c(c(c46)c7c9c%17c4c%10c%11c%13c4c%16c%14c%152)C513)C%12)C8,4.96,-5.5,-3.6,-5.9,-3.9,,,1:4,,,P3HTPMe₃,,,
78219,10.1002/pi.6088,CCCCCCCCC(CCCCCCCC)n1c2ccccc2c2ccc(-c3ccc(-c4ccc(-c5cccs5)c5nsnc45)s3)cc21,COC(=O)CCCC1(c2ccccc2)C23c4c5ccc6c7cc8c9c%10c(cc%11cc%12c%13c%14c(cc%15c%16ccc-5c2c%16c2c5c%16c%17c(c(c46)c7c9c%17c4c%10c%11c%13c4c%16c%14c%152)C513)C%12)C8,5.0,-5.5,-3.6,-5.9,-3.9,,,1:4,,,P3HTPMe₃,,,
78220,10.1002/pi.6088,CCCCCCCCC(CCCCCCCC)n1c2ccccc2c2ccc(-c3ccc(-c4ccc(-c5cccs5)c5nsnc45)s3)cc21,COC(=O)CCCC1(c2ccccc2)C23c4c5ccc6c7cc8c9c%10c(cc%11cc%12c%13c%14c(cc%15c%16ccc-5c2c%16c2c5c%16c%17c(c(c46)c7c9c%17c4c%10c%11c%13c4c%16c%14c%152)C513)C%12)C8,3.12,-5.5,-3.6,-5.9,-3.9,,,1:4,,conventional,P3HTPMe₃,,,
78237,10.1002/smll.202102558,COC(=O)C(C)(C)c1cc(C)cc(-c2sc3c4sc5cc(/C=C6/C(=O)c7cc(F)cc(c7)C(=O)/C6=C\c6cc(C(C)(C)C(=O)OC)c(-c7cc(C)cc(C(C)(C)C(=O)OC)c7)s6)sc5c4c(C(C)(C)C(=O)OC)ccc2-3)c1,CCCCCCCCCCCc1c(/C=C2\C(=O)c3cc(F)c(F)cc3C2=C(C#N)C#N)sc2c1sc1c3c4nsnc4c4c5sc6c(CCCCCCCCCCC)c(/C=C7\C(=O)c8cc(F)c(F)cc8C7=C(C#N)C#N)sc6c5n(CC(CCCC)CCCCCC)c4c3n(CC(CCCC)CCCCCC)c21,15.1,-5.56,-3.65,-5.65,-4.1,,110.0,,,conventional,PFN-Br,PEDOT:PSS,chloroform,
78238,10.1002/smll.202102558,COC(=O)C(C)(C)c1cc(C)cc(-c2sc3c4sc5cc(/C=C6/C(=O)c7cc(F)cc(c7)C(=O)/C6=C\c6cc(C(C)(C)C(=O)OC)c(-c7cc(C)cc(C(C)(C)C(=O)OC)c7)s6)sc5c4c(C(C)(C)C(=O)OC)ccc2-3)c1,CCCCCCCCCCCc1c(/C=C2\C(=O)c3cc(F)c(F)cc3C2=C(C#N)C#N)sc2c1sc1c3c4nsnc4c4c5sc6c(CCCCCCCCCCC)c(/C=C7\C(=O)c8cc(F)c(F)cc8C7=C(C#N)C#N)sc6c5n(CC(CCCC)CCCCCC)c4c3n(CC(CCCC)CCCCCC)c21,16.3,-5.56,-3.65,-5.65,-4.1,,,,,conventional,PFN-Br,PEDOT:PSS,chloroform,DIO
78239,10.1002/smll.202102558,COC(=O)C(C)(C)c1cc(C)cc(-c2sc3c4sc5cc(/C=C6/C(=O)c7cc(F)cc(c7)C(=O)/C6=C\c6cc(C(C)(C)C(=O)OC)c(-c7cc(C)cc(C(C)(C)C(=O)OC)c7)s6)sc5c4c(C(C)(C)C(=O)OC)ccc2-3)c1,CCCCCCCCCCCc1c(/C=C2\C(=O)c3cc(F)c(F)cc3C2=C(C#N)C#N)sc2c1sc1c3c4nsnc4c4c5sc6c(CCCCCCCCCCC)c(/C=C7\C(=O)c8cc(F)c(F)cc8C7=C(C#N)C#N)sc6c5n(CC(CCCC)CCCCCC)c4c3n(CC(CCCC)CCCCCC)c21,16.7,-5.56,-3.65,-5.65,-4.1,,110.0,,,conventional,PFN-Br,PEDOT:PSS,chloroform,INB-F
78240,10.1002/smll.202102558,COC(=O)C(C)(C)c1cc(C)cc(-c2sc3c4sc5cc(/C=C6/C(=O)c7cc(F)cc(c7)C(=O)/C6=C\c6cc(C(C)(C)C(=O)OC)c(-c7cc(C)cc(C(C)(C)C(=O)OC)c7)s6)sc5c4c(C(C)(C)C(=O)OC)ccc2-3)c1,CCCCCCCCCCCc1c(/C=C2\C(=O)c3cc(F)c(F)cc3C2=C(C#N)C#N)sc2c1sc1c3c4nsnc4c4c5sc6c(CCCCCCCCCCC)c(/C=C7\C(=O)c8cc(F)c(F)cc8C7=C(C#N)C#N)sc6c5n(CC(CCCC)CCCCCC)c4c3n(CC(CCCC)CCCCCC)c21,16.3,-5.56,-3.65,-5.65,-4.1,,110.0,,,conventional,PFN-Br,PEDOT:PSS,chloroform,INB-Cl
78262,10.1002/smll.202404066,COC(=O)C(C)(C)c1cc(C)cc(-c2sc3c4sc5cc(/C=C6/C(=O)c7cc(F)cc(c7)C(=O)/C6=C\c6cc(C(C)(C)C(=O)OC)c(-c7cc(C)cc(C(C)(C)C(=O)OC)c7)s6)sc5c4c(C(C)(C)C(=O)OC)ccc2-3)c1,CCCCCCCCCCCc1c(/C=C2\C(=O)c3cc(F)c(F)cc3C2=C(C#N)C#N)sc2c1sc1c3c4nsnc4c4c5sc6c(CCCCCCCCCCC)c(/C=C7\C(=O)c8cc(F)c(F)cc8C7=C(C#N)C#N)sc6c5n(CC(CC)CCCC)c4c3n(CC(CC)CCCC)c21,15.24,-5.56,-3.65,-5.65,-4.09,,,,,inverted,SnO2,,,
78263,10.1002/smll.202404066,COC(=O)C(C)(C)c1cc(C)cc(-c2sc3c4sc5cc(/C=C6/C(=O)c7cc(F)cc(c7)C(=O)/C6=C\c6cc(C(C)(C)C(=O)OC)c(-c7cc(C)cc(C(C)(C)C(=O)OC)c7)s6)sc5c4c(C(C)(C)C(=O)OC)ccc2-3)c1,CCCCCCCCCCCc1c(/C=C2\C(=O)c3cc(F)c(F)cc3C2=C(C#N)C#N)sc2c1sc1c3c4nsnc4c4c5sc6c(CCCCCCCCCCC)c(/C=C7\C(=O)c8cc(F)c(F)cc8C7=C(C#N)C#N)sc6c5n(CC(CC)CCCC)c4c3n(CC(CC)CCCC)c21,15.02,-5.56,-3.65,-5.65,-4.09,,,,,inverted,Phen-NaDPO,,,
78264,10.1002/smll.202404066,COC(=O)C(C)(C)c1cc(C)cc(-c2sc3c4sc5cc(/C=C6/C(=O)c7cc(F)cc(c7)C(=O)/C6=C\c6cc(C(C)(C)C(=O)OC)c(-c7cc(C)cc(C(C)(C)C(=O)OC)c7)s6)sc5c4c(C(C)(C)C(=O)OC)ccc2-3)c1,CCCCCCCCCCCc1c(/C=C2\C(=O)c3cc(F)c(F)cc3C2=C(C#N)C#N)sc2c1sc1c3c4nsnc4c4c5sc6c(CCCCCCCCCCC)c(/C=C7\C(=O)c8cc(F)c(F)cc8C7=C(C#N)C#N)sc6c5n(CC(CC)CCCC)c4c3n(CC(CC)CCCC)c21,16.53,-5.56,-3.65,-5.65,-4.09,,,,,inverted,SnO2/Phen-NaDPO,,,
78265,10.1002/smll.202404066,COC(=O)C(C)(C)c1cc(C)cc(-c2sc3c4sc5cc(/C=C6/C(=O)c7cc(F)cc(c7)C(=O)/C6=C\c6cc(C(C)(C)C(=O)OC)c(-c7cc(C)cc(C(C)(C)C(=O)OC)c7)s6)sc5c4c(C(C)(C)C(=O)OC)ccc2-3)c1,CCCCCCCCCCCc1c(/C=C2\C(=O)c3cc(F)c(F)cc3C2=C(C#N)C#N)sc2c1sc1c3c4nsnc4c4c5sc6c(CCCCCCCCCCC)c(/C=C7\C(=O)c8cc(F)c(F)cc8C7=C(C#N)C#N)sc6c5n(CC(CC)CCCC)c4c3n(CC(CC)CCCC)c21,17.62,-5.56,-3.65,-5.65,-4.09,,,,,inverted,SnO2/Phen-NaDPO,,,
78272,10.1002/smll.202405476,COC(=O)C(C)(C)c1cc(C)cc(-c2sc3c4sc5cc(/C=C6/C(=O)c7cc(F)cc(c7)C(=O)/C6=C\c6cc(C(C)(C)C(=O)OC)c(-c7cc(C)cc(C(C)(C)C(=O)OC)c7)s6)sc5c4c(C(C)(C)C(=O)OC)ccc2-3)c1,CCCCCCCCCCCc1c(/C=C2\C(=O)c3cc(Cl)c(Cl)cc3C2=C(C#N)C#N)sc2c1sc1c3c4nsnc4c4c5sc6c(CCCCCCCCCCC)c(/C=C7\C(=O)c8cc(Cl)c(Cl)cc8C7=C(C#N)C#N)sc6c5n(CC(CCCC)CCCCCC)c4c3n(CC(CCCC)CCCCCC)c21,17.9,-5.56,-3.65,-5.68,-4.1,,,1:1.2,,,PDINN,2PACz,,
78273,10.1002/smll.202405476,COC(=O)C(C)(C)c1cc(C)cc(-c2sc3c4sc5cc(/C=C6/C(=O)c7cc(F)cc(c7)C(=O)/C6=C\c6cc(C(C)(C)C(=O)OC)c(-c7cc(C)cc(C(C)(C)C(=O)OC)c7)s6)sc5c4c(C(C)(C)C(=O)OC)ccc2-3)c1,CCCCCCCCCc1c(C=C2C(=O)c3cc(Cl)c(Cl)cc3C2=C(C#N)C#N)sc2c1sc1c3c4nsnc4c4c5sc6c(CCCCCCCCC)c(C=C7C(=O)c8cc(Cl)c(Cl)cc8C7=C(C#N)C#N)sc6c5n(CC(CCCC)CCCCCC)c4c3n(CC(CCCC)CCCCCC)c21,18.4,-5.56,-3.65,-5.68,-3.9,,,1:1.2,,,PDINN,2PACz,,
78284,10.1002/smsc.202200079,COC(=O)C(C)(C)c1cc(C)cc(-c2sc3c4sc5cc(/C=C6/C(=O)c7cc(F)cc(c7)C(=O)/C6=C\c6cc(C(C)(C)C(=O)OC)c(-c7cc(C)cc(C(C)(C)C(=O)OC)c7)s6)sc5c4c(C(C)(C)C(=O)OC)ccc2-3)c1,CCCCCCCCCCCc1c(/C=C2\C(=O)c3cc(F)c(F)cc3C2=C(C#N)C#N)sc2c1sc1c3c4nsnc4c4c5sc6c(CCCCCCCCCCC)c(/C=C7\C(=O)c8cc(F)c(F)cc8C7=C(C#N)C#N)sc6c5n(CC(CC)CCCC)c4c3n(CC(CC)CCCC)c21,8.07,-5.56,-3.65,-5.65,-4.09,,,,,conventional,BCP,PEDOT:PSS,,
78290,10.1002/smsc.202200079,COC(=O)C(C)(C)c1cc(C)cc(-c2sc3c4sc5cc(/C=C6/C(=O)c7cc(F)cc(c7)C(=O)/C6=C\c6cc(C(C)(C)C(=O)OC)c(-c7cc(C)cc(C(C)(C)C(=O)OC)c7)s6)sc5c4c(C(C)(C)C(=O)OC)ccc2-3)c1,CCCCCCCCCCCc1c(/C=C2\C(=O)c3cc(F)c(F)cc3C2=C(C#N)C#N)sc2c1sc1c3c4nsnc4c4c5sc6c(CCCCCCCCCCC)c(/C=C7\C(=O)c8cc(F)c(F)cc8C7=C(C#N)C#N)sc6c5n(CC(CC)CCCC)c4c3n(CC(CC)CCCC)c21,5.28,-5.56,-3.65,-5.65,-4.09,,,,,conventional,BCP,PEDOT:PSS,,
78291,10.1002/smsc.202200079,COC(=O)C(C)(C)c1cc(C)cc(-c2sc3c4sc5cc(/C=C6/C(=O)c7cc(F)cc(c7)C(=O)/C6=C\c6cc(C(C)(C)C(=O)OC)c(-c7cc(C)cc(C(C)(C)C(=O)OC)c7)s6)sc5c4c(C(C)(C)C(=O)OC)ccc2-3)c1,CCCCCCCCCCCc1c(/C=C2\C(=O)c3cc(F)c(F)cc3C2=C(C#N)C#N)sc2c1sc1c3c4nsnc4c4c5sc6c(CCCCCCCCCCC)c(/C=C7\C(=O)c8cc(F)c(F)cc8C7=C(C#N)C#N)sc6c5n(CC(CC)CCCC)c4c3n(CC(CC)CCCC)c21,3.29,-5.56,-3.65,-5.65,-4.09,,,1:4,,conventional,BCP,PEDOT:PSS,,
78292,10.1002/smsc.202200079,COC(=O)C(C)(C)c1cc(C)cc(-c2sc3c4sc5cc(/C=C6/C(=O)c7cc(F)cc(c7)C(=O)/C6=C\c6cc(C(C)(C)C(=O)OC)c(-c7cc(C)cc(C(C)(C)C(=O)OC)c7)s6)sc5c4c(C(C)(C)C(=O)OC)ccc2-3)c1,CCCCCCCCCCCc1c(/C=C2\C(=O)c3cc(F)c(F)cc3C2=C(C#N)C#N)sc2c1sc1c3c4nsnc4c4c5sc6c(CCCCCCCCCCC)c(/C=C7\C(=O)c8cc(F)c(F)cc8C7=C(C#N)C#N)sc6c5n(CC(CC)CCCC)c4c3n(CC(CC)CCCC)c21,2.31,-5.56,-3.65,-5.65,-4.09,,,1:2,,conventional,BCP,PEDOT:PSS,,
78293,10.1002/smsc.202200079,COC(=O)C(C)(C)c1cc(C)cc(-c2sc3c4sc5cc(/C=C6/C(=O)c7cc(F)cc(c7)C(=O)/C6=C\c6cc(C(C)(C)C(=O)OC)c(-c7cc(C)cc(C(C)(C)C(=O)OC)c7)s6)sc5c4c(C(C)(C)C(=O)OC)ccc2-3)c1,CCCCCCCCCCCc1c(/C=C2\C(=O)c3cc(F)c(F)cc3C2=C(C#N)C#N)sc2c1sc1c3c4nsnc4c4c5sc6c(CCCCCCCCCCC)c(/C=C7\C(=O)c8cc(F)c(F)cc8C7=C(C#N)C#N)sc6c5n(CC(CC)CCCC)c4c3n(CC(CC)CCCC)c21,1.78,-5.56,-3.65,-5.65,-4.09,,,2:3,,conventional,BCP,PEDOT:PSS,,
78294,10.1002/smsc.202200079,COC(=O)C(C)(C)c1cc(C)cc(-c2sc3c4sc5cc(/C=C6/C(=O)c7cc(F)cc(c7)C(=O)/C6=C\c6cc(C(C)(C)C(=O)OC)c(-c7cc(C)cc(C(C)(C)C(=O)OC)c7)s6)sc5c4c(C(C)(C)C(=O)OC)ccc2-3)c1,CCCCCCCCCCCc1c(/C=C2\C(=O)c3cc(F)c(F)cc3C2=C(C#N)C#N)sc2c1sc1c3c4nsnc4c4c5sc6c(CCCCCCCCCCC)c(/C=C7\C(=O)c8cc(F)c(F)cc8C7=C(C#N)C#N)sc6c5n(CC(CC)CCCC)c4c3n(CC(CC)CCCC)c21,3.2947,-5.56,-3.65,-5.65,-4.09,,,1:1.2,,conventional,BCP,PEDOT:PSS,,
78295,10.1002/smsc.202200079,COC(=O)C(C)(C)c1cc(C)cc(-c2sc3c4sc5cc(/C=C6/C(=O)c7cc(F)cc(c7)C(=O)/C6=C\c6cc(C(C)(C)C(=O)OC)c(-c7cc(C)cc(C(C)(C)C(=O)OC)c7)s6)sc5c4c(C(C)(C)C(=O)OC)ccc2-3)c1,CCCCCCCCCCCc1c(/C=C2\C(=O)c3cc(F)c(F)cc3C2=C(C#N)C#N)sc2c1sc1c3c4nsnc4c4c5sc6c(CCCCCCCCCCC)c(/C=C7\C(=O)c8cc(F)c(F)cc8C7=C(C#N)C#N)sc6c5n(CC(CC)CCCC)c4c3n(CC(CC)CCCC)c21,2.27,-5.56,-3.65,-5.65,-4.09,,,1:1.2,5:3,conventional,BCP,PEDOT:PSS,,
78296,10.1002/solr.201900472,CCCCCCCCc1cc(/C=c2\sc(=C(C#N)C#N)n(CC)c2=O)sc1-c1cc(CCCCCCCC)c(-c2ccc(-c3sc(-c4sc(/C=c5\sc(=C(C#N)C#N)n(CC)c5=O)cc4CCCCCCCC)cc3CCCCCCCC)s2)s1,CCCCCCc1ccc(C2(c3ccc(CCCCCC)cc3)c3cc4c(cc3-c3sc(/C=C5\C(=O)c6cc(F)c(F)cc6C5=C(C#N)C#N)cc32)C(c2ccc(CCCCCC)cc2)(c2ccc(CCCCCC)cc2)c2cc(/C=C3\C(=O)c5cc(F)c(F)cc5C3=C(C#N)C#N)sc2-4)cc1,8.02,-5.22,-3.41,-5.73,-3.93,,,,,conventional,Phen-NaDPO,PEDOT:PSS,,
78300,10.1002/solr.201900540,CCCCCCCCC(CCCCCC)COc1cnc2c(-c3cccs3)c(F)c(F)cc2n1,CCCCCCCCCCCc1c(/C=C2\C(=O)c3cc(F)c(F)cc3C2=C(C#N)C#N)sc2c1sc1c3c4nsnc4c4c5sc6c(CCCCCCCCCCC)c(/C=C7\C(=O)c8cc(F)c(F)cc8C7=C(C#N)C#N)sc6c5n(CC(CC)CCCC)c4c3n(CC(CC)CCCC)c21,15.03,-5.54,-2.92,-5.65,-4.09,,110.0,1:1.2,,inverted,ZnO,MoO3,,CN
78303,10.1002/solr.201900540,CCCCCCCCC(CCCCCC)COc1cnc2c(-c3cccs3)c(F)c(F)cc2n1,COC(=O)CCCC1(c2ccccc2)C23c4c5ccc6c7cc8c9c%10c(cc%11cc%12c%13c%14c(cc%15c%16ccc-5c2c%16c2c5c%16c%17c(c(c46)c7c9c%17c4c%10c%11c%13c4c%16c%14c%152)C513)C%12)C8,4.31,-5.54,-2.92,-5.9,-3.9,,,1:1.2,,inverted,ZnO,MoO3,,
78304,10.1002/solr.202000013,CCCCC(CC)Cc1ccc(-c2c3cc(-c4ccc(-c5sc(-c6cccs6)c6c5C(=O)c5c(CC(CC)CCCC)sc(CC(CC)CCCC)c5C6=O)s4)sc3c(-c3ccc(CC(CC)CCCC)s3)c3ccsc23)s1,CCCCCCc1ccc(C2(c3ccc(CCCCCC)cc3)c3cc4c(cc3-c3sc5cc(C=C6C(=O)c7ccccc7C6=C(C#N)C#N)sc5c32)C(c2ccc(CCCCCC)cc2)(c2ccc(CCCCCC)cc2)c2c-4sc3cc(C=C4C(=O)c5ccccc5C4=C(C#N)C#N)sc23)cc1,9.43,-5.33,-3.48,-5.576,-3.916,99.0,,,0.0 wt%,conventional,,,,
78305,10.1002/solr.202000013,CCCCC(CC)Cc1ccc(-c2c3cc(-c4ccc(-c5sc(-c6cccs6)c6c5C(=O)c5c(CC(CC)CCCC)sc(CC(CC)CCCC)c5C6=O)s4)sc3c(-c3ccc(CC(CC)CCCC)s3)c3ccsc23)s1,CCCCCCc1ccc(C2(c3ccc(CCCCCC)cc3)c3cc4c(cc3-c3sc5cc(C=C6C(=O)c7ccccc7C6=C(C#N)C#N)sc5c32)C(c2ccc(CCCCCC)cc2)(c2ccc(CCCCCC)cc2)c2c-4sc3cc(C=C4C(=O)c5ccccc5C4=C(C#N)C#N)sc23)cc1,10.27,-5.33,-3.48,-5.576,-3.916,,130.0,,2.5 wt%,conventional,,,,PS
78306,10.1002/solr.202000013,CCCCC(CC)Cc1ccc(-c2c3cc(-c4ccc(-c5sc(-c6cccs6)c6c5C(=O)c5c(CC(CC)CCCC)sc(CC(CC)CCCC)c5C6=O)s4)sc3c(-c3ccc(CC(CC)CCCC)s3)c3ccsc23)s1,CCCCCCc1ccc(C2(c3ccc(CCCCCC)cc3)c3cc4c(cc3-c3sc5cc(C=C6C(=O)c7ccccc7C6=C(C#N)C#N)sc5c32)C(c2ccc(CCCCCC)cc2)(c2ccc(CCCCCC)cc2)c2c-4sc3cc(C=C4C(=O)c5ccccc5C4=C(C#N)C#N)sc23)cc1,10.94,-5.33,-3.48,-5.576,-3.916,,130.0,,5.0 wt%,conventional,,,,PS
78307,10.1002/solr.202000013,CCCCC(CC)Cc1ccc(-c2c3cc(-c4ccc(-c5sc(-c6cccs6)c6c5C(=O)c5c(CC(CC)CCCC)sc(CC(CC)CCCC)c5C6=O)s4)sc3c(-c3ccc(CC(CC)CCCC)s3)c3ccsc23)s1,CCCCCCc1ccc(C2(c3ccc(CCCCCC)cc3)c3cc4c(cc3-c3sc5cc(C=C6C(=O)c7ccccc7C6=C(C#N)C#N)sc5c32)C(c2ccc(CCCCCC)cc2)(c2ccc(CCCCCC)cc2)c2c-4sc3cc(C=C4C(=O)c5ccccc5C4=C(C#N)C#N)sc23)cc1,10.42,-5.33,-3.48,-5.576,-3.916,,,,10.0 wt%,conventional,,,,PS
78308,10.1002/solr.202000013,CCCCC(CC)Cc1ccc(-c2c3cc(-c4ccc(-c5sc(-c6cccs6)c6c5C(=O)c5c(CC(CC)CCCC)sc(CC(CC)CCCC)c5C6=O)s4)sc3c(-c3ccc(CC(CC)CCCC)s3)c3ccsc23)s1,CCCCCCc1ccc(C2(c3ccc(CCCCCC)cc3)c3cc4c(cc3-c3sc5cc(C=C6C(=O)c7ccccc7C6=C(C#N)C#N)sc5c32)C(c2ccc(CCCCCC)cc2)(c2ccc(CCCCCC)cc2)c2c-4sc3cc(C=C4C(=O)c5ccccc5C4=C(C#N)C#N)sc23)cc1,10.01,-5.33,-3.48,-5.576,-3.916,157.0,,,20.0 wt%,conventional,,,,PS
78309,10.1002/solr.202000013,CCCCC(CC)Cc1ccc(-c2c3cc(-c4ccc(-c5sc(-c6cccs6)c6c5C(=O)c5c(CC(CC)CCCC)sc(CC(CC)CCCC)c5C6=O)s4)sc3c(-c3ccc(CC(CC)CCCC)s3)c3ccsc23)s1,CCCCCCc1ccc(C2(c3ccc(CCCCCC)cc3)c3cc4c(cc3-c3sc5cc(C=C6C(=O)c7ccccc7C6=C(C#N)C#N)sc5c32)C(c2ccc(CCCCCC)cc2)(c2ccc(CCCCCC)cc2)c2c-4sc3cc(C=C4C(=O)c5ccccc5C4=C(C#N)C#N)sc23)cc1,10.27,-5.33,-3.48,-5.576,-3.916,99.0,,,0.0 wt%,inverted,,,,
78310,10.1002/solr.202000013,CCCCC(CC)Cc1ccc(-c2c3cc(-c4ccc(-c5sc(-c6cccs6)c6c5C(=O)c5c(CC(CC)CCCC)sc(CC(CC)CCCC)c5C6=O)s4)sc3c(-c3ccc(CC(CC)CCCC)s3)c3ccsc23)s1,CCCCCCc1ccc(C2(c3ccc(CCCCCC)cc3)c3cc4c(cc3-c3sc5cc(C=C6C(=O)c7ccccc7C6=C(C#N)C#N)sc5c32)C(c2ccc(CCCCCC)cc2)(c2ccc(CCCCCC)cc2)c2c-4sc3cc(C=C4C(=O)c5ccccc5C4=C(C#N)C#N)sc23)cc1,11.14,-5.33,-3.48,-5.576,-3.916,,,,2.5 wt%,inverted,,,,PS
78311,10.1002/solr.202000013,CCCCC(CC)Cc1ccc(-c2c3cc(-c4ccc(-c5sc(-c6cccs6)c6c5C(=O)c5c(CC(CC)CCCC)sc(CC(CC)CCCC)c5C6=O)s4)sc3c(-c3ccc(CC(CC)CCCC)s3)c3ccsc23)s1,CCCCCCc1ccc(C2(c3ccc(CCCCCC)cc3)c3cc4c(cc3-c3sc5cc(C=C6C(=O)c7ccccc7C6=C(C#N)C#N)sc5c32)C(c2ccc(CCCCCC)cc2)(c2ccc(CCCCCC)cc2)c2c-4sc3cc(C=C4C(=O)c5ccccc5C4=C(C#N)C#N)sc23)cc1,11.58,-5.33,-3.48,-5.576,-3.916,,,,5.0 wt%,inverted,,,,PS
78312,10.1002/solr.202000013,CCCCC(CC)Cc1ccc(-c2c3cc(-c4ccc(-c5sc(-c6cccs6)c6c5C(=O)c5c(CC(CC)CCCC)sc(CC(CC)CCCC)c5C6=O)s4)sc3c(-c3ccc(CC(CC)CCCC)s3)c3ccsc23)s1,CCCCCCc1ccc(C2(c3ccc(CCCCCC)cc3)c3cc4c(cc3-c3sc5cc(C=C6C(=O)c7ccccc7C6=C(C#N)C#N)sc5c32)C(c2ccc(CCCCCC)cc2)(c2ccc(CCCCCC)cc2)c2c-4sc3cc(C=C4C(=O)c5ccccc5C4=C(C#N)C#N)sc23)cc1,11.05,-5.33,-3.48,-5.576,-3.916,,,,10.0 wt%,inverted,,,,PS
78313,10.1002/solr.202000013,CCCCC(CC)Cc1ccc(-c2c3cc(-c4ccc(-c5sc(-c6cccs6)c6c5C(=O)c5c(CC(CC)CCCC)sc(CC(CC)CCCC)c5C6=O)s4)sc3c(-c3ccc(CC(CC)CCCC)s3)c3ccsc23)s1,CCCCCCc1ccc(C2(c3ccc(CCCCCC)cc3)c3cc4c(cc3-c3sc5cc(C=C6C(=O)c7ccccc7C6=C(C#N)C#N)sc5c32)C(c2ccc(CCCCCC)cc2)(c2ccc(CCCCCC)cc2)c2c-4sc3cc(C=C4C(=O)c5ccccc5C4=C(C#N)C#N)sc23)cc1,10.47,-5.33,-3.48,-5.576,-3.916,157.0,,,20.0 wt%,inverted,,,,PS
78322,10.1002/solr.202000638,COC(=O)C(C)(C)c1cc(C)cc(-c2sc3c4sc5cc(/C=C6/C(=O)c7cc(F)cc(c7)C(=O)/C6=C\c6cc(C(C)(C)C(=O)OC)c(-c7cc(C)cc(C(C)(C)C(=O)OC)c7)s6)sc5c4c(C(C)(C)C(=O)OC)ccc2-3)c1,CCCCCCc1ccc(C2(c3ccc(CCCCCC)cc3)c3cc4c(cc3-c3sc5cc(/C=C6\C(=O)c7cc(F)c(F)cc7C6=C(C#N)C#N)sc5c32)C(c2ccc(CCCCCC)cc2)(c2ccc(CCCCCC)cc2)c2c-4sc3cc(/C=C4\C(=O)c5cc(F)c(F)cc5C4=C(C#N)C#N)sc23)cc1,11.52,-5.56,-3.65,-5.66,-4.14,,,,,inverted,DMSO-ZnO,,,
78323,10.1002/solr.202000638,COC(=O)C(C)(C)c1cc(C)cc(-c2sc3c4sc5cc(/C=C6/C(=O)c7cc(F)cc(c7)C(=O)/C6=C\c6cc(C(C)(C)C(=O)OC)c(-c7cc(C)cc(C(C)(C)C(=O)OC)c7)s6)sc5c4c(C(C)(C)C(=O)OC)ccc2-3)c1,CCCCCCc1ccc(C2(c3ccc(CCCCCC)cc3)c3cc4c(cc3-c3sc5cc(/C=C6\C(=O)c7cc(F)c(F)cc7C6=C(C#N)C#N)sc5c32)C(c2ccc(CCCCCC)cc2)(c2ccc(CCCCCC)cc2)c2c-4sc3cc(/C=C4\C(=O)c5cc(F)c(F)cc5C4=C(C#N)C#N)sc23)cc1,11.2,-5.56,-3.65,-5.66,-4.14,,,,,inverted,Me-ZnO,,,
78324,10.1002/solr.202000638,COC(=O)C(C)(C)c1cc(C)cc(-c2sc3c4sc5cc(/C=C6/C(=O)c7cc(F)cc(c7)C(=O)/C6=C\c6cc(C(C)(C)C(=O)OC)c(-c7cc(C)cc(C(C)(C)C(=O)OC)c7)s6)sc5c4c(C(C)(C)C(=O)OC)ccc2-3)c1,CCCCCCc1ccc(C2(c3ccc(CCCCCC)cc3)c3cc4c(cc3-c3sc5cc(/C=C6\C(=O)c7cc(F)c(F)cc7C6=C(C#N)C#N)sc5c32)C(c2ccc(CCCCCC)cc2)(c2ccc(CCCCCC)cc2)c2c-4sc3cc(/C=C4\C(=O)c5cc(F)c(F)cc5C4=C(C#N)C#N)sc23)cc1,10.95,-5.56,-3.65,-5.66,-4.14,,,,,inverted,ZnO,,,
78325,10.1002/solr.202000812,COC(=O)C(C)(C)c1cc(C)cc(-c2sc3c4sc5cc(/C=C6/C(=O)c7cc(F)cc(c7)C(=O)/C6=C\c6cc(C(C)(C)C(=O)OC)c(-c7cc(C)cc(C(C)(C)C(=O)OC)c7)s6)sc5c4c(C(C)(C)C(=O)OC)ccc2-3)c1,CCCCCCc1ccc(C2(c3ccc(CCCCCC)cc3)c3cc4c(cc3-c3sc5cc(/C=C6\C(=O)c7cc(F)c(F)cc7C6=C(C#N)C#N)sc5c32)C(c2ccc(CCCCCC)cc2)(c2ccc(CCCCCC)cc2)c2c-4sc3cc(/C=C4\C(=O)c5cc(F)c(F)cc5C4=C(C#N)C#N)sc23)cc1,12.11,-5.56,-3.65,-5.66,-4.14,,100.0,1:1,0.5 vol%,conventional,PDINO,PEDOT:PSS,chlorobenzene,DIO
78326,10.1002/solr.202000812,COC(=O)C(C)(C)c1cc(C)cc(-c2sc3c4sc5cc(/C=C6/C(=O)c7cc(F)cc(c7)C(=O)/C6=C\c6cc(C(C)(C)C(=O)OC)c(-c7cc(C)cc(C(C)(C)C(=O)OC)c7)s6)sc5c4c(C(C)(C)C(=O)OC)ccc2-3)c1,CCCCCCc1ccc(C2(c3ccc(CCCCCC)cc3)c3cc4c(cc3-c3sc5cc(/C=C6\C(=O)c7cc(F)c(F)cc7C6=C(C#N)C#N)sc5c32)C(c2ccc(CCCCCC)cc2)(c2ccc(CCCCCC)cc2)c2c-4sc3cc(/C=C4\C(=O)c5cc(F)c(F)cc5C4=C(C#N)C#N)sc23)cc1,10.43,-5.56,-3.65,-5.66,-4.14,,100.0,1:1,2 wt%,conventional,PDINO,PEDOT:PSS,chlorobenzene,BHT-ref
78327,10.1002/solr.202000812,COC(=O)C(C)(C)c1cc(C)cc(-c2sc3c4sc5cc(/C=C6/C(=O)c7cc(F)cc(c7)C(=O)/C6=C\c6cc(C(C)(C)C(=O)OC)c(-c7cc(C)cc(C(C)(C)C(=O)OC)c7)s6)sc5c4c(C(C)(C)C(=O)OC)ccc2-3)c1,CCCCCCc1ccc(C2(c3ccc(CCCCCC)cc3)c3cc4c(cc3-c3sc5cc(/C=C6\C(=O)c7cc(F)c(F)cc7C6=C(C#N)C#N)sc5c32)C(c2ccc(CCCCCC)cc2)(c2ccc(CCCCCC)cc2)c2c-4sc3cc(/C=C4\C(=O)c5cc(F)c(F)cc5C4=C(C#N)C#N)sc23)cc1,11.64,-5.56,-3.65,-5.66,-4.14,,100.0,1:1,3 wt%,conventional,PDINO,PEDOT:PSS,chlorobenzene,BHT-CN
78328,10.1002/solr.202000812,COC(=O)C(C)(C)c1cc(C)cc(-c2sc3c4sc5cc(/C=C6/C(=O)c7cc(F)cc(c7)C(=O)/C6=C\c6cc(C(C)(C)C(=O)OC)c(-c7cc(C)cc(C(C)(C)C(=O)OC)c7)s6)sc5c4c(C(C)(C)C(=O)OC)ccc2-3)c1,CCCCCCc1ccc(C2(c3ccc(CCCCCC)cc3)c3cc4c(cc3-c3sc5cc(/C=C6\C(=O)c7cc(F)c(F)cc7C6=C(C#N)C#N)sc5c32)C(c2ccc(CCCCCC)cc2)(c2ccc(CCCCCC)cc2)c2c-4sc3cc(/C=C4\C(=O)c5cc(F)c(F)cc5C4=C(C#N)C#N)sc23)cc1,12.79,-5.56,-3.65,-5.66,-4.14,,100.0,1:1,3 wt%,conventional,PDINO,PEDOT:PSS,chlorobenzene,BHT-PF
78329,10.1002/solr.202000812,CCCCCCCCC(CCCCCC)Cn1nc2c(-c3cccs3)c(F)c(F)c(-c3ccc(-c4cc5c(-c6ccc([Si](CCC)(CCC)CCC)s6)c6sccc6c(-c6ccc([Si](CCC)(CCC)CCC)s6)c5s4)s3)c2n1,CCCCCCc1ccc(C2(c3ccc(CCCCCC)cc3)c3cc4c(cc3-c3sc5cc(C=C6C(=O)c7ccccc7C6=C(C#N)C#N)sc5c32)C(c2ccc(CCCCCC)cc2)(c2ccc(CCCCCC)cc2)c2c-4sc3cc(C=C4C(=O)c5ccccc5C4=C(C#N)C#N)sc23)cc1,10.4,-5.4,-3.24,-5.576,-3.916,,100.0,1:1,,conventional,PDINO,PEDOT:PSS,chlorobenzene,DIO
78330,10.1002/solr.202000812,CCCCCCCCC(CCCCCC)Cn1nc2c(-c3cccs3)c(F)c(F)c(-c3ccc(-c4cc5c(-c6ccc([Si](CCC)(CCC)CCC)s6)c6sccc6c(-c6ccc([Si](CCC)(CCC)CCC)s6)c5s4)s3)c2n1,CCCCCCc1ccc(C2(c3ccc(CCCCCC)cc3)c3cc4c(cc3-c3sc5cc(C=C6C(=O)c7ccccc7C6=C(C#N)C#N)sc5c32)C(c2ccc(CCCCCC)cc2)(c2ccc(CCCCCC)cc2)c2c-4sc3cc(C=C4C(=O)c5ccccc5C4=C(C#N)C#N)sc23)cc1,5.59,-5.4,-3.24,-5.576,-3.916,,100.0,1:1,,conventional,PDINO,PEDOT:PSS,chlorobenzene,BHT-ref
78331,10.1002/solr.202000812,CCCCCCCCC(CCCCCC)Cn1nc2c(-c3cccs3)c(F)c(F)c(-c3ccc(-c4cc5c(-c6ccc([Si](CCC)(CCC)CCC)s6)c6sccc6c(-c6ccc([Si](CCC)(CCC)CCC)s6)c5s4)s3)c2n1,CCCCCCc1ccc(C2(c3ccc(CCCCCC)cc3)c3cc4c(cc3-c3sc5cc(C=C6C(=O)c7ccccc7C6=C(C#N)C#N)sc5c32)C(c2ccc(CCCCCC)cc2)(c2ccc(CCCCCC)cc2)c2c-4sc3cc(C=C4C(=O)c5ccccc5C4=C(C#N)C#N)sc23)cc1,10.7,-5.4,-3.24,-5.576,-3.916,,100.0,1:1,,conventional,PDINO,PEDOT:PSS,chlorobenzene,BHT-CN
78332,10.1002/solr.202000812,CCCCCCCCC(CCCCCC)Cn1nc2c(-c3cccs3)c(F)c(F)c(-c3ccc(-c4cc5c(-c6ccc([Si](CCC)(CCC)CCC)s6)c6sccc6c(-c6ccc([Si](CCC)(CCC)CCC)s6)c5s4)s3)c2n1,CCCCCCc1ccc(C2(c3ccc(CCCCCC)cc3)c3cc4c(cc3-c3sc5cc(C=C6C(=O)c7ccccc7C6=C(C#N)C#N)sc5c32)C(c2ccc(CCCCCC)cc2)(c2ccc(CCCCCC)cc2)c2c-4sc3cc(C=C4C(=O)c5ccccc5C4=C(C#N)C#N)sc23)cc1,7.7,-5.4,-3.24,-5.576,-3.916,,100.0,1:1,,conventional,PDINO,PEDOT:PSS,chlorobenzene,BHT-PF
78333,10.1002/solr.202000812,COC(=O)C(C)(C)c1cc(C)cc(-c2sc3c4sc5cc(/C=C6/C(=O)c7cc(F)cc(c7)C(=O)/C6=C\c6cc(C(C)(C)C(=O)OC)c(-c7cc(C)cc(C(C)(C)C(=O)OC)c7)s6)sc5c4c(C(C)(C)C(=O)OC)ccc2-3)c1,CCCCCCCCCCCc1c(/C=C2\C(=O)c3cc(F)c(F)cc3C2=C(C#N)C#N)sc2c1sc1c3c4nsnc4c4c5sc6c(CCCCCCCCCCC)c(/C=C7\C(=O)c8cc(F)c(F)cc8C7=C(C#N)C#N)sc6c5n(CC(CC)CCCC)c4c3n(CC(CC)CCCC)c21,15.52,-5.56,-3.65,-5.65,-4.09,,100.0,1:1,0.5 vol%,conventional,PDINO,PEDOT:PSS,chlorobenzene,DIO
78334,10.1002/solr.202000812,COC(=O)C(C)(C)c1cc(C)cc(-c2sc3c4sc5cc(/C=C6/C(=O)c7cc(F)cc(c7)C(=O)/C6=C\c6cc(C(C)(C)C(=O)OC)c(-c7cc(C)cc(C(C)(C)C(=O)OC)c7)s6)sc5c4c(C(C)(C)C(=O)OC)ccc2-3)c1,CCCCCCCCCCCc1c(/C=C2\C(=O)c3cc(F)c(F)cc3C2=C(C#N)C#N)sc2c1sc1c3c4nsnc4c4c5sc6c(CCCCCCCCCCC)c(/C=C7\C(=O)c8cc(F)c(F)cc8C7=C(C#N)C#N)sc6c5n(CC(CC)CCCC)c4c3n(CC(CC)CCCC)c21,4.43,-5.56,-3.65,-5.65,-4.09,,100.0,1:1,0.5 vol%,conventional,PDINO,PEDOT:PSS,chlorobenzene,BHT-ref
78335,10.1002/solr.202000812,COC(=O)C(C)(C)c1cc(C)cc(-c2sc3c4sc5cc(/C=C6/C(=O)c7cc(F)cc(c7)C(=O)/C6=C\c6cc(C(C)(C)C(=O)OC)c(-c7cc(C)cc(C(C)(C)C(=O)OC)c7)s6)sc5c4c(C(C)(C)C(=O)OC)ccc2-3)c1,CCCCCCCCCCCc1c(/C=C2\C(=O)c3cc(F)c(F)cc3C2=C(C#N)C#N)sc2c1sc1c3c4nsnc4c4c5sc6c(CCCCCCCCCCC)c(/C=C7\C(=O)c8cc(F)c(F)cc8C7=C(C#N)C#N)sc6c5n(CC(CC)CCCC)c4c3n(CC(CC)CCCC)c21,14.59,-5.56,-3.65,-5.65,-4.09,,100.0,1:1,3.0 wt%,conventional,PDINO,PEDOT:PSS,chlorobenzene,BHT-CN
78336,10.1002/solr.202000812,COC(=O)C(C)(C)c1cc(C)cc(-c2sc3c4sc5cc(/C=C6/C(=O)c7cc(F)cc(c7)C(=O)/C6=C\c6cc(C(C)(C)C(=O)OC)c(-c7cc(C)cc(C(C)(C)C(=O)OC)c7)s6)sc5c4c(C(C)(C)C(=O)OC)ccc2-3)c1,CCCCCCCCCCCc1c(/C=C2\C(=O)c3cc(F)c(F)cc3C2=C(C#N)C#N)sc2c1sc1c3c4nsnc4c4c5sc6c(CCCCCCCCCCC)c(/C=C7\C(=O)c8cc(F)c(F)cc8C7=C(C#N)C#N)sc6c5n(CC(CC)CCCC)c4c3n(CC(CC)CCCC)c21,10.74,-5.56,-3.65,-5.65,-4.09,,100.0,1:1,3.0 wt%,conventional,PDINO,PEDOT:PSS,chlorobenzene,BHT-PF
78383,10.1002/solr.202100450,COC(=O)C(C)(C)c1cc(C)cc(-c2sc3c4sc5cc(/C=C6/C(=O)c7cc(F)cc(c7)C(=O)/C6=C\c6cc(C(C)(C)C(=O)OC)c(-c7cc(C)cc(C(C)(C)C(=O)OC)c7)s6)sc5c4c(C(C)(C)C(=O)OC)ccc2-3)c1,CCc1c(C=C2C(=O)c3cc(Cl)c(Cl)cc3C2=O)sc2c1sc1c3c4nsnc4c4c5sc6c(CC)c(C=C7C(=O)c8cc(Cl)c(Cl)cc8C7=O)sc6c5n(CC)c4c3n(CC)c21,1.7,-5.56,-3.65,,,110.0,,1:0:1.2,,inverted,ZnO,MoO3,,
78384,10.1002/solr.202200076,CCCCCCC(CCCC)Cc1csc(-c2cc3c4nsnc4c4cc(-c5cc(CC(CCCC)CCCCCC)c(-c6cc7c(-c8cc(Cl)c(CC(CC)CCCC)s8)c8sccc8c(-c8cc(Cl)c(CC(CC)CCCC)s8)c7s6)s5)sc4c3s2)c1,CCCCCCCCCCCc1c(/C=C2\C(=O)c3cc(F)c(F)cc3C2=C(C#N)C#N)sc2c1sc1c3c4nsnc4c4c5sc6c(CCCCCCCCCCC)c(/C=C7\C(=O)c8cc(F)c(F)cc8C7=C(C#N)C#N)sc6c5n(CC(CC)CCCC)c4c3n(CC(CC)CCCC)c21,16.38,-5.51,-2.77,-5.65,-4.09,,,,,conventional,PDINN,PEDOT:PSS,chlorobenzene,
78385,10.1002/solr.202200076,CCCCCCC(CCCC)Cc1csc(-c2cc3c4nsnc4c4cc(-c5cc(CC(CCCC)CCCCCC)c(-c6cc7c(-c8cc(Cl)c(CC(CC)CCCC)s8)c8sccc8c(-c8cc(Cl)c(CC(CC)CCCC)s8)c7s6)s5)sc4c3s2)c1,CCCCCCCCCCCc1c(/C=C2\C(=O)c3cc(F)c(F)cc3C2=C(C#N)C#N)sc2c1sc1c3c4nsnc4c4c5sc6c(CCCCCCCCCCC)c(/C=C7\C(=O)c8cc(F)c(F)cc8C7=C(C#N)C#N)sc6c5n(CC(CC)CCCC)c4c3n(CC(CC)CCCC)c21,16.77,-5.51,-2.77,-5.65,-4.09,,,,3,conventional,PDINN,PEDOT:PSS,chlorobenzene,
78386,10.1002/solr.202200076,CCCCCCC(CCCC)Cc1csc(-c2cc3c4nsnc4c4cc(-c5cc(CC(CCCC)CCCCCC)c(-c6cc7c(-c8cc(Cl)c(CC(CC)CCCC)s8)c8sccc8c(-c8cc(Cl)c(CC(CC)CCCC)s8)c7s6)s5)sc4c3s2)c1,CCCCCCCCCCCc1c(/C=C2\C(=O)c3cc(F)c(F)cc3C2=C(C#N)C#N)sc2c1sc1c3c4nsnc4c4c5sc6c(CCCCCCCCCCC)c(/C=C7\C(=O)c8cc(F)c(F)cc8C7=C(C#N)C#N)sc6c5n(CC(CC)CCCC)c4c3n(CC(CC)CCCC)c21,17.33,-5.51,-2.77,-5.65,-4.09,,,,5,conventional,PDINN,PEDOT:PSS,chlorobenzene,
78387,10.1002/solr.202200076,CCCCCCC(CCCC)Cc1csc(-c2cc3c4nsnc4c4cc(-c5cc(CC(CCCC)CCCCCC)c(-c6cc7c(-c8cc(Cl)c(CC(CC)CCCC)s8)c8sccc8c(-c8cc(Cl)c(CC(CC)CCCC)s8)c7s6)s5)sc4c3s2)c1,CCCCCCCCCCCc1c(/C=C2\C(=O)c3cc(F)c(F)cc3C2=C(C#N)C#N)sc2c1sc1c3c4nsnc4c4c5sc6c(CCCCCCCCCCC)c(/C=C7\C(=O)c8cc(F)c(F)cc8C7=C(C#N)C#N)sc6c5n(CC(CC)CCCC)c4c3n(CC(CC)CCCC)c21,16.75,-5.51,-2.77,-5.65,-4.09,,,,8,conventional,PDINN,PEDOT:PSS,chlorobenzene,
78388,10.1002/solr.202200076,CCCCCCC(CCCC)Cc1csc(-c2cc3c4nsnc4c4cc(-c5cc(CC(CCCC)CCCCCC)c(-c6cc7c(-c8cc(Cl)c(CC(CC)CCCC)s8)c8sccc8c(-c8cc(Cl)c(CC(CC)CCCC)s8)c7s6)s5)sc4c3s2)c1,CCCCCCCCCCCc1c(/C=C2\C(=O)c3cc(F)c(F)cc3C2=C(C#N)C#N)sc2c1sc1c3c4nsnc4c4c5sc6c(CCCCCCCCCCC)c(/C=C7\C(=O)c8cc(F)c(F)cc8C7=C(C#N)C#N)sc6c5n(CC(CC)CCCC)c4c3n(CC(CC)CCCC)c21,17.07,-5.51,-2.77,-5.65,-4.09,,,,3,conventional,PDINN,PEDOT:PSS,chlorobenzene,
78389,10.1002/solr.202200076,CCCCCCC(CCCC)Cc1csc(-c2cc3c4nsnc4c4cc(-c5cc(CC(CCCC)CCCCCC)c(-c6cc7c(-c8cc(Cl)c(CC(CC)CCCC)s8)c8sccc8c(-c8cc(Cl)c(CC(CC)CCCC)s8)c7s6)s5)sc4c3s2)c1,CCCCCCCCCCCc1c(/C=C2\C(=O)c3cc(F)c(F)cc3C2=C(C#N)C#N)sc2c1sc1c3c4nsnc4c4c5sc6c(CCCCCCCCCCC)c(/C=C7\C(=O)c8cc(F)c(F)cc8C7=C(C#N)C#N)sc6c5n(CC(CC)CCCC)c4c3n(CC(CC)CCCC)c21,17.73,-5.51,-2.77,-5.65,-4.09,,,,5,conventional,PDINN,PEDOT:PSS,chlorobenzene,
78390,10.1002/solr.202200076,CCCCCCC(CCCC)Cc1csc(-c2cc3c4nsnc4c4cc(-c5cc(CC(CCCC)CCCCCC)c(-c6cc7c(-c8cc(Cl)c(CC(CC)CCCC)s8)c8sccc8c(-c8cc(Cl)c(CC(CC)CCCC)s8)c7s6)s5)sc4c3s2)c1,CCCCCCCCCCCc1c(/C=C2\C(=O)c3cc(F)c(F)cc3C2=C(C#N)C#N)sc2c1sc1c3c4nsnc4c4c5sc6c(CCCCCCCCCCC)c(/C=C7\C(=O)c8cc(F)c(F)cc8C7=C(C#N)C#N)sc6c5n(CC(CC)CCCC)c4c3n(CC(CC)CCCC)c21,17.68,-5.51,-2.77,-5.65,-4.09,,,,8,conventional,PDINN,PEDOT:PSS,chlorobenzene,
78391,10.1002/solr.202200127,CCCCCCCCc1cc(/C=c2\sc(=C(C#N)C#N)n(CC)c2=O)sc1-c1cc(CCCCCCCC)c(-c2ccc(-c3sc(-c4sc(/C=c5\sc(=C(C#N)C#N)n(CC)c5=O)cc4CCCCCCCC)cc3CCCCCCCC)s2)s1,COC(=O)CCCC1(c2ccccc2)C23c4c5ccc6c7cc8c9c%10c(cc%11cc%12c%13c%14c(cc%15c%16ccc-5c2c%16c2c5c%16c%17c(c(c46)c7c9c%17c4c%10c%11c%13c4c%16c%14c%152)C513)C%12)C8,3.15,-5.22,-3.41,-5.9,-3.9,70.0,,1:0.8,,conventional,Ca,PEDOT:PSS,,
78392,10.1002/solr.202200127,CCCCCCCCc1cc(/C=c2\sc(=C(C#N)C#N)n(CC)c2=O)sc1-c1cc(CCCCCCCC)c(-c2ccc(-c3sc(-c4sc(/C=c5\sc(=C(C#N)C#N)n(CC)c5=O)cc4CCCCCCCC)cc3CCCCCCCC)s2)s1,COC(=O)CCCC1(c2ccccc2)C23c4c5ccc6c7cc8c9c%10c(cc%11cc%12c%13c%14c(cc%15c%16ccc-5c2c%16c2c5c%16c%17c(c(c46)c7c9c%17c4c%10c%11c%13c4c%16c%14c%152)C513)C%12)C8,7.26,-5.22,-3.41,-5.9,-3.9,70.0,,1:0.8,,conventional,Ca,PEDOT:PSS,,
78393,10.1002/solr.202200127,CCCCCCCCc1cc(/C=c2\sc(=C(C#N)C#N)n(CC)c2=O)sc1-c1cc(CCCCCCCC)c(-c2ccc(-c3sc(-c4sc(/C=c5\sc(=C(C#N)C#N)n(CC)c5=O)cc4CCCCCCCC)cc3CCCCCCCC)s2)s1,COC(=O)CCCC1(c2ccccc2)C23c4c5ccc6c7cc8c9c%10c(cc%11cc%12c%13c%14c(cc%15c%16ccc-5c2c%16c2c5c%16c%17c(c(c46)c7c9c%17c4c%10c%11c%13c4c%16c%14c%152)C513)C%12)C8,7.02,-5.22,-3.41,-5.9,-3.9,70.0,,1:0.8,,conventional,Ca,PEDOT:PSS,,
78394,10.1002/solr.202200127,CCCCCCCCc1cc(/C=c2\sc(=C(C#N)C#N)n(CC)c2=O)sc1-c1cc(CCCCCCCC)c(-c2ccc(-c3sc(-c4sc(/C=c5\sc(=C(C#N)C#N)n(CC)c5=O)cc4CCCCCCCC)cc3CCCCCCCC)s2)s1,COC(=O)CCCC1(c2ccccc2)C23c4c5ccc6c7cc8c9c%10c(cc%11cc%12c%13c%14c(cc%15c%16ccc-5c2c%16c2c5c%16c%17c(c(c46)c7c9c%17c4c%10c%11c%13c4c%16c%14c%152)C513)C%12)C8,6.95,-5.22,-3.41,-5.9,-3.9,70.0,,1:0.8,,conventional,Ca,PEDOT:PSS,,
78395,10.1002/solr.202200127,CCCCCCCCc1cc(/C=c2\sc(=C(C#N)C#N)n(CC)c2=O)sc1-c1cc(CCCCCCCC)c(-c2ccc(-c3sc(-c4sc(/C=c5\sc(=C(C#N)C#N)n(CC)c5=O)cc4CCCCCCCC)cc3CCCCCCCC)s2)s1,COC(=O)CCCC1(c2ccccc2)C23c4c5ccc6c7cc8c9c%10c(cc%11cc%12c%13c%14c(cc%15c%16ccc-5c2c%16c2c5c%16c%17c(c(c46)c7c9c%17c4c%10c%11c%13c4c%16c%14c%152)C513)C%12)C8,7.73,-5.22,-3.41,-5.9,-3.9,70.0,,1:0.8,,conventional,Ca,PEDOT:PSS,,
78396,10.1002/solr.202200381,COC(=O)C(C)(C)c1cc(C)cc(-c2sc3c4sc5cc(/C=C6/C(=O)c7cc(F)cc(c7)C(=O)/C6=C\c6cc(C(C)(C)C(=O)OC)c(-c7cc(C)cc(C(C)(C)C(=O)OC)c7)s6)sc5c4c(C(C)(C)C(=O)OC)ccc2-3)c1,CCCCCCCCCCCc1c(/C=C2\C(=O)c3cc(F)c(F)cc3C2=C(C#N)C#N)sc2c1sc1c3c4nsnc4c4c5sc6c(CCCCCCCCCCC)c(/C=C7\C(=O)c8cc(F)c(F)cc8C7=C(C#N)C#N)sc6c5n(CC(CC)CCCC)c4c3n(CC(CC)CCCC)c21,15.0,-5.56,-3.65,-5.65,-4.09,95.0,180.0,,,conventional,PDINN,PEDOT:PSS,,
78397,10.1002/solr.202200381,COC(=O)C(C)(C)c1cc(C)cc(-c2sc3c4sc5cc(/C=C6/C(=O)c7cc(F)cc(c7)C(=O)/C6=C\c6cc(C(C)(C)C(=O)OC)c(-c7cc(C)cc(C(C)(C)C(=O)OC)c7)s6)sc5c4c(C(C)(C)C(=O)OC)ccc2-3)c1,CCCCCCCCCCCc1c(/C=C2\C(=O)c3cc(F)c(F)cc3C2=C(C#N)C#N)sc2c1sc1c3c4nsnc4c4c5sc6c(CCCCCCCCCCC)c(/C=C7\C(=O)c8cc(F)c(F)cc8C7=C(C#N)C#N)sc6c5n(CC(CC)CCCC)c4c3n(CC(CC)CCCC)c21,14.6,-5.56,-3.65,-5.65,-4.09,95.0,180.0,,,conventional,PDINN,PEDOT:PSS,,
78398,10.1002/solr.202200381,COC(=O)C(C)(C)c1cc(C)cc(-c2sc3c4sc5cc(/C=C6/C(=O)c7cc(F)cc(c7)C(=O)/C6=C\c6cc(C(C)(C)C(=O)OC)c(-c7cc(C)cc(C(C)(C)C(=O)OC)c7)s6)sc5c4c(C(C)(C)C(=O)OC)ccc2-3)c1,CCCCCCCCCCCc1c(/C=C2\C(=O)c3cc(F)c(F)cc3C2=C(C#N)C#N)sc2c1sc1c3c4nsnc4c4c5sc6c(CCCCCCCCCCC)c(/C=C7\C(=O)c8cc(F)c(F)cc8C7=C(C#N)C#N)sc6c5n(CC(CC)CCCC)c4c3n(CC(CC)CCCC)c21,14.7,-5.56,-3.65,-5.65,-4.09,95.0,180.0,,,conventional,PDINN,PEDOT:PSS,,
78399,10.1002/solr.202200381,COC(=O)C(C)(C)c1cc(C)cc(-c2sc3c4sc5cc(/C=C6/C(=O)c7cc(F)cc(c7)C(=O)/C6=C\c6cc(C(C)(C)C(=O)OC)c(-c7cc(C)cc(C(C)(C)C(=O)OC)c7)s6)sc5c4c(C(C)(C)C(=O)OC)ccc2-3)c1,CCCCCCCCCCCc1c(/C=C2\C(=O)c3cc(F)c(F)cc3C2=C(C#N)C#N)sc2c1sc1c3c4nsnc4c4c5sc6c(CCCCCCCCCCC)c(/C=C7\C(=O)c8cc(F)c(F)cc8C7=C(C#N)C#N)sc6c5n(CC(CC)CCCC)c4c3n(CC(CC)CCCC)c21,14.2,-5.56,-3.65,-5.65,-4.09,95.0,180.0,,,conventional,PDINN,PEDOT:PSS,,
78400,10.1002/solr.202200381,COC(=O)C(C)(C)c1cc(C)cc(-c2sc3c4sc5cc(/C=C6/C(=O)c7cc(F)cc(c7)C(=O)/C6=C\c6cc(C(C)(C)C(=O)OC)c(-c7cc(C)cc(C(C)(C)C(=O)OC)c7)s6)sc5c4c(C(C)(C)C(=O)OC)ccc2-3)c1,CCCCCCCCCCCc1c(/C=C2\C(=O)c3cc(F)c(F)cc3C2=C(C#N)C#N)sc2c1sc1c3c4nsnc4c4c5sc6c(CCCCCCCCCCC)c(/C=C7\C(=O)c8cc(F)c(F)cc8C7=C(C#N)C#N)sc6c5n(CC(CC)CCCC)c4c3n(CC(CC)CCCC)c21,13.6,-5.56,-3.65,-5.65,-4.09,95.0,180.0,,,conventional,PDINN,PEDOT:PSS,,
78411,10.1002/solr.202201061,CCCCC(CC)Cc1ccc(-c2c3cc(-c4ccc(-c5sc(-c6cccs6)c6c5C(=O)c5c(CC(CC)CCCC)sc(CC(CC)CCCC)c5C6=O)s4)sc3c(-c3ccc(CC(CC)CCCC)s3)c3ccsc23)s1,CCCCCCc1ccc(C2(c3ccc(CCCCCC)cc3)c3cc4c(cc3-c3sc5cc(C=C6C(=O)c7ccccc7C6=C(C#N)C#N)sc5c32)C(c2ccc(CCCCCC)cc2)(c2ccc(CCCCCC)cc2)c2c-4sc3cc(C=C4C(=O)c5ccccc5C4=C(C#N)C#N)sc23)cc1,0.14,-5.33,-3.48,-5.576,-3.916,,,,,conventional,,HPHT ND-ar,,
78412,10.1002/solr.202201061,CCCCC(CC)Cc1ccc(-c2c3cc(-c4ccc(-c5sc(-c6cccs6)c6c5C(=O)c5c(CC(CC)CCCC)sc(CC(CC)CCCC)c5C6=O)s4)sc3c(-c3ccc(CC(CC)CCCC)s3)c3ccsc23)s1,CCCCCCc1ccc(C2(c3ccc(CCCCCC)cc3)c3cc4c(cc3-c3sc5cc(C=C6C(=O)c7ccccc7C6=C(C#N)C#N)sc5c32)C(c2ccc(CCCCCC)cc2)(c2ccc(CCCCCC)cc2)c2c-4sc3cc(C=C4C(=O)c5ccccc5C4=C(C#N)C#N)sc23)cc1,0.15,-5.33,-3.48,-5.576,-3.916,,,,,conventional,,HPHT ND-ar,,
78413,10.1002/solr.202201061,CCCCC(CC)Cc1ccc(-c2c3cc(-c4ccc(-c5sc(-c6cccs6)c6c5C(=O)c5c(CC(CC)CCCC)sc(CC(CC)CCCC)c5C6=O)s4)sc3c(-c3ccc(CC(CC)CCCC)s3)c3ccsc23)s1,CCCCCCc1ccc(C2(c3ccc(CCCCCC)cc3)c3cc4c(cc3-c3sc5cc(C=C6C(=O)c7ccccc7C6=C(C#N)C#N)sc5c32)C(c2ccc(CCCCCC)cc2)(c2ccc(CCCCCC)cc2)c2c-4sc3cc(C=C4C(=O)c5ccccc5C4=C(C#N)C#N)sc23)cc1,0.24,-5.33,-3.48,-5.576,-3.916,,,,,conventional,,HPHT ND-ar,,
78414,10.1002/solr.202201061,CCCCC(CC)Cc1ccc(-c2c3cc(-c4ccc(-c5sc(-c6cccs6)c6c5C(=O)c5c(CC(CC)CCCC)sc(CC(CC)CCCC)c5C6=O)s4)sc3c(-c3ccc(CC(CC)CCCC)s3)c3ccsc23)s1,CCCCCCc1ccc(C2(c3ccc(CCCCCC)cc3)c3cc4c(cc3-c3sc5cc(C=C6C(=O)c7ccccc7C6=C(C#N)C#N)sc5c32)C(c2ccc(CCCCCC)cc2)(c2ccc(CCCCCC)cc2)c2c-4sc3cc(C=C4C(=O)c5ccccc5C4=C(C#N)C#N)sc23)cc1,0.3,-5.33,-3.48,-5.576,-3.916,,,,,conventional,,HPHT ND-ar,,
78415,10.1002/solr.202201061,CCCCC(CC)Cc1ccc(-c2c3cc(-c4ccc(-c5sc(-c6cccs6)c6c5C(=O)c5c(CC(CC)CCCC)sc(CC(CC)CCCC)c5C6=O)s4)sc3c(-c3ccc(CC(CC)CCCC)s3)c3ccsc23)s1,CCCCCCc1ccc(C2(c3ccc(CCCCCC)cc3)c3cc4c(cc3-c3sc5cc(C=C6C(=O)c7ccccc7C6=C(C#N)C#N)sc5c32)C(c2ccc(CCCCCC)cc2)(c2ccc(CCCCCC)cc2)c2c-4sc3cc(C=C4C(=O)c5ccccc5C4=C(C#N)C#N)sc23)cc1,0.2,-5.33,-3.48,-5.576,-3.916,,,,,conventional,,HPHT ND-ar,,
78416,10.1002/solr.202201061,CCCCC(CC)Cc1ccc(-c2c3cc(-c4ccc(-c5sc(-c6cccs6)c6c5C(=O)c5c(CC(CC)CCCC)sc(CC(CC)CCCC)c5C6=O)s4)sc3c(-c3ccc(CC(CC)CCCC)s3)c3ccsc23)s1,CCCCCCc1ccc(C2(c3ccc(CCCCCC)cc3)c3cc4c(cc3-c3sc5cc(C=C6C(=O)c7ccccc7C6=C(C#N)C#N)sc5c32)C(c2ccc(CCCCCC)cc2)(c2ccc(CCCCCC)cc2)c2c-4sc3cc(C=C4C(=O)c5ccccc5C4=C(C#N)C#N)sc23)cc1,0.23,-5.33,-3.48,-5.576,-3.916,,,,,conventional,,HPHT ND-ar,,
78417,10.1002/solr.202201061,CCCCC(CC)Cc1ccc(-c2c3cc(-c4ccc(-c5sc(-c6cccs6)c6c5C(=O)c5c(CC(CC)CCCC)sc(CC(CC)CCCC)c5C6=O)s4)sc3c(-c3ccc(CC(CC)CCCC)s3)c3ccsc23)s1,CCCCCCc1ccc(C2(c3ccc(CCCCCC)cc3)c3cc4c(cc3-c3sc5cc(C=C6C(=O)c7ccccc7C6=C(C#N)C#N)sc5c32)C(c2ccc(CCCCCC)cc2)(c2ccc(CCCCCC)cc2)c2c-4sc3cc(C=C4C(=O)c5ccccc5C4=C(C#N)C#N)sc23)cc1,0.02,-5.33,-3.48,-5.576,-3.916,,,,,conventional,,HPHT ND-O,,
78418,10.1002/solr.202201061,CCCCC(CC)Cc1ccc(-c2c3cc(-c4ccc(-c5sc(-c6cccs6)c6c5C(=O)c5c(CC(CC)CCCC)sc(CC(CC)CCCC)c5C6=O)s4)sc3c(-c3ccc(CC(CC)CCCC)s3)c3ccsc23)s1,CCCCCCc1ccc(C2(c3ccc(CCCCCC)cc3)c3cc4c(cc3-c3sc5cc(C=C6C(=O)c7ccccc7C6=C(C#N)C#N)sc5c32)C(c2ccc(CCCCCC)cc2)(c2ccc(CCCCCC)cc2)c2c-4sc3cc(C=C4C(=O)c5ccccc5C4=C(C#N)C#N)sc23)cc1,0.02,-5.33,-3.48,-5.576,-3.916,,,,,conventional,,HPHT ND-O,,
78419,10.1002/solr.202201061,CCCCC(CC)Cc1ccc(-c2c3cc(-c4ccc(-c5sc(-c6cccs6)c6c5C(=O)c5c(CC(CC)CCCC)sc(CC(CC)CCCC)c5C6=O)s4)sc3c(-c3ccc(CC(CC)CCCC)s3)c3ccsc23)s1,CCCCCCc1ccc(C2(c3ccc(CCCCCC)cc3)c3cc4c(cc3-c3sc5cc(C=C6C(=O)c7ccccc7C6=C(C#N)C#N)sc5c32)C(c2ccc(CCCCCC)cc2)(c2ccc(CCCCCC)cc2)c2c-4sc3cc(C=C4C(=O)c5ccccc5C4=C(C#N)C#N)sc23)cc1,0.02,-5.33,-3.48,-5.576,-3.916,,,,,conventional,,HPHT ND-O,,
78420,10.1002/solr.202201061,CCCCC(CC)Cc1ccc(-c2c3cc(-c4ccc(-c5sc(-c6cccs6)c6c5C(=O)c5c(CC(CC)CCCC)sc(CC(CC)CCCC)c5C6=O)s4)sc3c(-c3ccc(CC(CC)CCCC)s3)c3ccsc23)s1,CCCCCCc1ccc(C2(c3ccc(CCCCCC)cc3)c3cc4c(cc3-c3sc5cc(C=C6C(=O)c7ccccc7C6=C(C#N)C#N)sc5c32)C(c2ccc(CCCCCC)cc2)(c2ccc(CCCCCC)cc2)c2c-4sc3cc(C=C4C(=O)c5ccccc5C4=C(C#N)C#N)sc23)cc1,0.03,-5.33,-3.48,-5.576,-3.916,,,,,conventional,,HPHT ND-O,,
78421,10.1002/solr.202201061,CCCCC(CC)Cc1ccc(-c2c3cc(-c4ccc(-c5sc(-c6cccs6)c6c5C(=O)c5c(CC(CC)CCCC)sc(CC(CC)CCCC)c5C6=O)s4)sc3c(-c3ccc(CC(CC)CCCC)s3)c3ccsc23)s1,CCCCCCc1ccc(C2(c3ccc(CCCCCC)cc3)c3cc4c(cc3-c3sc5cc(C=C6C(=O)c7ccccc7C6=C(C#N)C#N)sc5c32)C(c2ccc(CCCCCC)cc2)(c2ccc(CCCCCC)cc2)c2c-4sc3cc(C=C4C(=O)c5ccccc5C4=C(C#N)C#N)sc23)cc1,0.03,-5.33,-3.48,-5.576,-3.916,,,,,conventional,,HPHT ND-O,,
78422,10.1002/solr.202201061,CCCCC(CC)Cc1ccc(-c2c3cc(-c4ccc(-c5sc(-c6cccs6)c6c5C(=O)c5c(CC(CC)CCCC)sc(CC(CC)CCCC)c5C6=O)s4)sc3c(-c3ccc(CC(CC)CCCC)s3)c3ccsc23)s1,CCCCCCc1ccc(C2(c3ccc(CCCCCC)cc3)c3cc4c(cc3-c3sc5cc(C=C6C(=O)c7ccccc7C6=C(C#N)C#N)sc5c32)C(c2ccc(CCCCCC)cc2)(c2ccc(CCCCCC)cc2)c2c-4sc3cc(C=C4C(=O)c5ccccc5C4=C(C#N)C#N)sc23)cc1,0.01,-5.33,-3.48,-5.576,-3.916,,,,,conventional,,HPHT ND-O,,
78423,10.1002/solr.202201061,CCCCC(CC)Cc1ccc(-c2c3cc(-c4ccc(-c5sc(-c6cccs6)c6c5C(=O)c5c(CC(CC)CCCC)sc(CC(CC)CCCC)c5C6=O)s4)sc3c(-c3ccc(CC(CC)CCCC)s3)c3ccsc23)s1,CCCCCCc1ccc(C2(c3ccc(CCCCCC)cc3)c3cc4c(cc3-c3sc5cc(C=C6C(=O)c7ccccc7C6=C(C#N)C#N)sc5c32)C(c2ccc(CCCCCC)cc2)(c2ccc(CCCCCC)cc2)c2c-4sc3cc(C=C4C(=O)c5ccccc5C4=C(C#N)C#N)sc23)cc1,1.6,-5.33,-3.48,-5.576,-3.916,,,,,inverted,HPHT ND-O-H,,,
78424,10.1002/solr.202201061,CCCCC(CC)Cc1ccc(-c2c3cc(-c4ccc(-c5sc(-c6cccs6)c6c5C(=O)c5c(CC(CC)CCCC)sc(CC(CC)CCCC)c5C6=O)s4)sc3c(-c3ccc(CC(CC)CCCC)s3)c3ccsc23)s1,CCCCCCc1ccc(C2(c3ccc(CCCCCC)cc3)c3cc4c(cc3-c3sc5cc(C=C6C(=O)c7ccccc7C6=C(C#N)C#N)sc5c32)C(c2ccc(CCCCCC)cc2)(c2ccc(CCCCCC)cc2)c2c-4sc3cc(C=C4C(=O)c5ccccc5C4=C(C#N)C#N)sc23)cc1,5.14,-5.33,-3.48,-5.576,-3.916,,,,,inverted,HPHT ND-O-H,,,
78425,10.1002/solr.202201061,CCCCC(CC)Cc1ccc(-c2c3cc(-c4ccc(-c5sc(-c6cccs6)c6c5C(=O)c5c(CC(CC)CCCC)sc(CC(CC)CCCC)c5C6=O)s4)sc3c(-c3ccc(CC(CC)CCCC)s3)c3ccsc23)s1,CCCCCCc1ccc(C2(c3ccc(CCCCCC)cc3)c3cc4c(cc3-c3sc5cc(C=C6C(=O)c7ccccc7C6=C(C#N)C#N)sc5c32)C(c2ccc(CCCCCC)cc2)(c2ccc(CCCCCC)cc2)c2c-4sc3cc(C=C4C(=O)c5ccccc5C4=C(C#N)C#N)sc23)cc1,5.22,-5.33,-3.48,-5.576,-3.916,,,,,inverted,HPHT ND-O-H,,,
78426,10.1002/solr.202201061,CCCCC(CC)Cc1ccc(-c2c3cc(-c4ccc(-c5sc(-c6cccs6)c6c5C(=O)c5c(CC(CC)CCCC)sc(CC(CC)CCCC)c5C6=O)s4)sc3c(-c3ccc(CC(CC)CCCC)s3)c3ccsc23)s1,CCCCCCc1ccc(C2(c3ccc(CCCCCC)cc3)c3cc4c(cc3-c3sc5cc(C=C6C(=O)c7ccccc7C6=C(C#N)C#N)sc5c32)C(c2ccc(CCCCCC)cc2)(c2ccc(CCCCCC)cc2)c2c-4sc3cc(C=C4C(=O)c5ccccc5C4=C(C#N)C#N)sc23)cc1,6.32,-5.33,-3.48,-5.576,-3.916,,,,,inverted,HPHT ND-O-H,,,
78427,10.1002/solr.202201061,CCCCC(CC)Cc1ccc(-c2c3cc(-c4ccc(-c5sc(-c6cccs6)c6c5C(=O)c5c(CC(CC)CCCC)sc(CC(CC)CCCC)c5C6=O)s4)sc3c(-c3ccc(CC(CC)CCCC)s3)c3ccsc23)s1,CCCCCCc1ccc(C2(c3ccc(CCCCCC)cc3)c3cc4c(cc3-c3sc5cc(C=C6C(=O)c7ccccc7C6=C(C#N)C#N)sc5c32)C(c2ccc(CCCCCC)cc2)(c2ccc(CCCCCC)cc2)c2c-4sc3cc(C=C4C(=O)c5ccccc5C4=C(C#N)C#N)sc23)cc1,5.59,-5.33,-3.48,-5.576,-3.916,,,,,inverted,HPHT ND-O-H,,,
78428,10.1002/solr.202201061,CCCCC(CC)Cc1ccc(-c2c3cc(-c4ccc(-c5sc(-c6cccs6)c6c5C(=O)c5c(CC(CC)CCCC)sc(CC(CC)CCCC)c5C6=O)s4)sc3c(-c3ccc(CC(CC)CCCC)s3)c3ccsc23)s1,CCCCCCc1ccc(C2(c3ccc(CCCCCC)cc3)c3cc4c(cc3-c3sc5cc(C=C6C(=O)c7ccccc7C6=C(C#N)C#N)sc5c32)C(c2ccc(CCCCCC)cc2)(c2ccc(CCCCCC)cc2)c2c-4sc3cc(C=C4C(=O)c5ccccc5C4=C(C#N)C#N)sc23)cc1,6.02,-5.33,-3.48,-5.576,-3.916,,,,,inverted,HPHT ND-O-H,,,
78429,10.1002/solr.202201061,CCCCC(CC)Cc1ccc(-c2c3cc(-c4ccc(-c5sc(-c6cccs6)c6c5C(=O)c5c(CC(CC)CCCC)sc(CC(CC)CCCC)c5C6=O)s4)sc3c(-c3ccc(CC(CC)CCCC)s3)c3ccsc23)s1,CCCCCCc1ccc(C2(c3ccc(CCCCCC)cc3)c3cc4c(cc3-c3sc5cc(C=C6C(=O)c7ccccc7C6=C(C#N)C#N)sc5c32)C(c2ccc(CCCCCC)cc2)(c2ccc(CCCCCC)cc2)c2c-4sc3cc(C=C4C(=O)c5ccccc5C4=C(C#N)C#N)sc23)cc1,6.32,-5.33,-3.48,-5.576,-3.916,,,,,inverted,HPHT ND-O-H,,,
