Repository: JiYiqaq/PCE-KA-GNN

# Data directory

- `raw/Active_Database.csv` is the immutable source dataset bundled under CC BY 4.0. Do not overwrite it with processed data.
- `processed/` is created and populated by the training pipeline. Generated `.pt` and `.pth` caches are intentionally ignored by Git because they can exceed GitHub's normal single-file limit.

See `../DATA_LICENSE.md` for provenance, license and checksum information.

File: data/processed/device_records.csv (part 136 of 250)
record_id,doi,donor_smiles,acceptor_smiles,pce,homo_d,lumo_d,homo_a,lumo_a,active_layer_thickness,annealing_temp,d_a_ratio,additive_ratio,device_type,etl_canonical,htl_canonical,solvent_canonical,additive_canonical
78430,10.1002/solr.202201061,CCCCC(CC)Cc1ccc(-c2c3cc(-c4ccc(-c5sc(-c6cccs6)c6c5C(=O)c5c(CC(CC)CCCC)sc(CC(CC)CCCC)c5C6=O)s4)sc3c(-c3ccc(CC(CC)CCCC)s3)c3ccsc23)s1,CCCCCCc1ccc(C2(c3ccc(CCCCCC)cc3)c3cc4c(cc3-c3sc5cc(C=C6C(=O)c7ccccc7C6=C(C#N)C#N)sc5c32)C(c2ccc(CCCCCC)cc2)(c2ccc(CCCCCC)cc2)c2c-4sc3cc(C=C4C(=O)c5ccccc5C4=C(C#N)C#N)sc23)cc1,7.03,-5.33,-3.48,-5.576,-3.916,,50.0,,,inverted,HPHT ND-O-H,,,
78431,10.1002/solr.202201061,CCCCC(CC)Cc1ccc(-c2c3cc(-c4ccc(-c5sc(-c6cccs6)c6c5C(=O)c5c(CC(CC)CCCC)sc(CC(CC)CCCC)c5C6=O)s4)sc3c(-c3ccc(CC(CC)CCCC)s3)c3ccsc23)s1,CCCCCCc1ccc(C2(c3ccc(CCCCCC)cc3)c3cc4c(cc3-c3sc5cc(C=C6C(=O)c7ccccc7C6=C(C#N)C#N)sc5c32)C(c2ccc(CCCCCC)cc2)(c2ccc(CCCCCC)cc2)c2c-4sc3cc(C=C4C(=O)c5ccccc5C4=C(C#N)C#N)sc23)cc1,6.28,-5.33,-3.48,-5.576,-3.916,,100.0,,,inverted,HPHT ND-O-H,,,
78432,10.1002/solr.202201061,CCCCC(CC)Cc1ccc(-c2c3cc(-c4ccc(-c5sc(-c6cccs6)c6c5C(=O)c5c(CC(CC)CCCC)sc(CC(CC)CCCC)c5C6=O)s4)sc3c(-c3ccc(CC(CC)CCCC)s3)c3ccsc23)s1,CCCCCCc1ccc(C2(c3ccc(CCCCCC)cc3)c3cc4c(cc3-c3sc5cc(C=C6C(=O)c7ccccc7C6=C(C#N)C#N)sc5c32)C(c2ccc(CCCCCC)cc2)(c2ccc(CCCCCC)cc2)c2c-4sc3cc(C=C4C(=O)c5ccccc5C4=C(C#N)C#N)sc23)cc1,5.43,-5.33,-3.48,-5.576,-3.916,,150.0,,,inverted,HPHT ND-O-H,,,
78433,10.1002/solr.202201061,CCCCC(CC)Cc1ccc(-c2c3cc(-c4ccc(-c5sc(-c6cccs6)c6c5C(=O)c5c(CC(CC)CCCC)sc(CC(CC)CCCC)c5C6=O)s4)sc3c(-c3ccc(CC(CC)CCCC)s3)c3ccsc23)s1,CCCCCCc1ccc(C2(c3ccc(CCCCCC)cc3)c3cc4c(cc3-c3sc5cc(C=C6C(=O)c7ccccc7C6=C(C#N)C#N)sc5c32)C(c2ccc(CCCCCC)cc2)(c2ccc(CCCCCC)cc2)c2c-4sc3cc(C=C4C(=O)c5ccccc5C4=C(C#N)C#N)sc23)cc1,3.74,-5.33,-3.48,-5.576,-3.916,,200.0,,,inverted,HPHT ND-O-H,,,
78434,10.1002/solr.202201061,CCCCC(CC)Cc1ccc(-c2c3cc(-c4ccc(-c5sc(-c6cccs6)c6c5C(=O)c5c(CC(CC)CCCC)sc(CC(CC)CCCC)c5C6=O)s4)sc3c(-c3ccc(CC(CC)CCCC)s3)c3ccsc23)s1,CCCCCCc1ccc(C2(c3ccc(CCCCCC)cc3)c3cc4c(cc3-c3sc5cc(C=C6C(=O)c7ccccc7C6=C(C#N)C#N)sc5c32)C(c2ccc(CCCCCC)cc2)(c2ccc(CCCCCC)cc2)c2c-4sc3cc(C=C4C(=O)c5ccccc5C4=C(C#N)C#N)sc23)cc1,2.94,-5.33,-3.48,-5.576,-3.916,,250.0,,,inverted,HPHT ND-O-H,,,
78437,10.1002/solr.202201061,CCCCC(CC)Cc1ccc(-c2c3cc(-c4ccc(-c5sc(-c6cccs6)c6c5C(=O)c5c(CC(CC)CCCC)sc(CC(CC)CCCC)c5C6=O)s4)sc3c(-c3ccc(CC(CC)CCCC)s3)c3ccsc23)s1,CCCCCCc1ccc(C2(c3ccc(CCCCCC)cc3)c3cc4c(cc3-c3sc5cc(C=C6C(=O)c7ccccc7C6=C(C#N)C#N)sc5c32)C(c2ccc(CCCCCC)cc2)(c2ccc(CCCCCC)cc2)c2c-4sc3cc(C=C4C(=O)c5ccccc5C4=C(C#N)C#N)sc23)cc1,9.12,-5.33,-3.48,-5.576,-3.916,,,,,inverted,ZnO,,,
78438,10.1002/solr.202201061,CCCCC(CC)Cc1ccc(-c2c3cc(-c4ccc(-c5sc(-c6cccs6)c6c5C(=O)c5c(CC(CC)CCCC)sc(CC(CC)CCCC)c5C6=O)s4)sc3c(-c3ccc(CC(CC)CCCC)s3)c3ccsc23)s1,CCCCCCc1ccc(C2(c3ccc(CCCCCC)cc3)c3cc4c(cc3-c3sc5cc(C=C6C(=O)c7ccccc7C6=C(C#N)C#N)sc5c32)C(c2ccc(CCCCCC)cc2)(c2ccc(CCCCCC)cc2)c2c-4sc3cc(C=C4C(=O)c5ccccc5C4=C(C#N)C#N)sc23)cc1,8.49,-5.33,-3.48,-5.576,-3.916,,,,,inverted,SnO2,,,
78439,10.1002/solr.202201061,COC(=O)C(C)(C)c1cc(C)cc(-c2sc3c4sc5cc(/C=C6/C(=O)c7cc(F)cc(c7)C(=O)/C6=C\c6cc(C(C)(C)C(=O)OC)c(-c7cc(C)cc(C(C)(C)C(=O)OC)c7)s6)sc5c4c(C(C)(C)C(=O)OC)ccc2-3)c1,CCCCCCCCCCCc1c(/C=C2\C(=O)c3cc(F)c(F)cc3C2=C(C#N)C#N)sc2c1sc1c3c4nsnc4c4c5sc6c(CCCCCCCCCCC)c(/C=C7\C(=O)c8cc(F)c(F)cc8C7=C(C#N)C#N)sc6c5n(CC(CC)CCCC)c4c3n(CC(CC)CCCC)c21,10.44,-5.56,-3.65,-5.65,-4.09,,,,,inverted,HPHT ND-O-H,,,
78440,10.1002/solr.202201061,COC(=O)C(C)(C)c1cc(C)cc(-c2sc3c4sc5cc(/C=C6/C(=O)c7cc(F)cc(c7)C(=O)/C6=C\c6cc(C(C)(C)C(=O)OC)c(-c7cc(C)cc(C(C)(C)C(=O)OC)c7)s6)sc5c4c(C(C)(C)C(=O)OC)ccc2-3)c1,CCCCCCCCCCCc1c(/C=C2\C(=O)c3cc(F)c(F)cc3C2=C(C#N)C#N)sc2c1sc1c3c4nsnc4c4c5sc6c(CCCCCCCCCCC)c(/C=C7\C(=O)c8cc(F)c(F)cc8C7=C(C#N)C#N)sc6c5n(CC(CC)CCCC)c4c3n(CC(CC)CCCC)c21,10.61,-5.56,-3.65,-5.65,-4.09,,50.0,,,inverted,HPHT ND-O-H,,,
78441,10.1002/solr.202201061,COC(=O)C(C)(C)c1cc(C)cc(-c2sc3c4sc5cc(/C=C6/C(=O)c7cc(F)cc(c7)C(=O)/C6=C\c6cc(C(C)(C)C(=O)OC)c(-c7cc(C)cc(C(C)(C)C(=O)OC)c7)s6)sc5c4c(C(C)(C)C(=O)OC)ccc2-3)c1,CCCCCCCCCCCc1c(/C=C2\C(=O)c3cc(F)c(F)cc3C2=C(C#N)C#N)sc2c1sc1c3c4nsnc4c4c5sc6c(CCCCCCCCCCC)c(/C=C7\C(=O)c8cc(F)c(F)cc8C7=C(C#N)C#N)sc6c5n(CC(CC)CCCC)c4c3n(CC(CC)CCCC)c21,12.42,-5.56,-3.65,-5.65,-4.09,,,,,inverted,ZnO,,,
78442,10.1002/solr.202201061,COC(=O)C(C)(C)c1cc(C)cc(-c2sc3c4sc5cc(/C=C6/C(=O)c7cc(F)cc(c7)C(=O)/C6=C\c6cc(C(C)(C)C(=O)OC)c(-c7cc(C)cc(C(C)(C)C(=O)OC)c7)s6)sc5c4c(C(C)(C)C(=O)OC)ccc2-3)c1,CCCCCCCCCCCc1c(/C=C2\C(=O)c3cc(F)c(F)cc3C2=C(C#N)C#N)sc2c1sc1c3c4nsnc4c4c5sc6c(CCCCCCCCCCC)c(/C=C7\C(=O)c8cc(F)c(F)cc8C7=C(C#N)C#N)sc6c5n(CC(CC)CCCC)c4c3n(CC(CC)CCCC)c21,12.08,-5.56,-3.65,-5.65,-4.09,,,,,inverted,SnO2,,,
78445,10.1002/solr.202300143,COC(=O)C(C)(C)c1cc(C)cc(-c2sc3c4sc5cc(/C=C6/C(=O)c7cc(F)cc(c7)C(=O)/C6=C\c6cc(C(C)(C)C(=O)OC)c(-c7cc(C)cc(C(C)(C)C(=O)OC)c7)s6)sc5c4c(C(C)(C)C(=O)OC)ccc2-3)c1,CCN1C(=O)C2=C(c3ccc(-c4ccc5c(c4)C(=C4c6cc(-c7ccc(C8=C9C(=O)N(CC)C(c%10cccs%10)=C9C(=O)N8CC)s7)ccc6-c6ccc(-c7ccc(C8=C9C(=O)N(CC)C(c%10cccs%10)=C9C(=O)N8CC)s7)cc64)c4cc(-c6ccc(C7=C8C(=O)N(CC)C(c9cccs9)=C8C(=O)N7CC)s6)ccc4-5)s3)N(CC)C(=O)C2=C1c1cccs1,5.97,-5.56,-3.65,-5.51,-3.84,,,1:1.2,0.5% v/v,conventional,PDINO,PEDOT:PSS,,CN
78446,10.1002/solr.202300143,COC(=O)C(C)(C)c1cc(C)cc(-c2sc3c4sc5cc(/C=C6/C(=O)c7cc(F)cc(c7)C(=O)/C6=C\c6cc(C(C)(C)C(=O)OC)c(-c7cc(C)cc(C(C)(C)C(=O)OC)c7)s6)sc5c4c(C(C)(C)C(=O)OC)ccc2-3)c1,CCCCCCCCCCCc1c(/C=C2\C(=O)c3ccccc3C2=C(C#N)C#N)sc2c1sc1c3c4nsnc4c4c5sc6c(CCCCCCCCCCC)c(/C=C7\C(=O)c8ccccc8C7=C(C#N)C#N)sc6c5n(CC(CC)CCCC)c4c3n(CC(CC)CCCC)c21.CCl.CCl,6.59,-5.56,-3.65,-5.62,-3.94,,,1:1.2,0.5% v/v,conventional,PDINO,PEDOT:PSS,,CN
78448,10.1002/solr.202300143,COC(=O)C(C)(C)c1cc(C)cc(-c2sc3c4sc5cc(/C=C6/C(=O)c7cc(F)cc(c7)C(=O)/C6=C\c6cc(C(C)(C)C(=O)OC)c(-c7cc(C)cc(C(C)(C)C(=O)OC)c7)s6)sc5c4c(C(C)(C)C(=O)OC)ccc2-3)c1,CCCCCCCCCCCc1c(/C=C2\C(=O)c3cc(F)c(F)cc3C2=C(C#N)C#N)sc2c1sc1c3c4nsnc4c4c5sc6c(CCCCCCCCCCC)c(/C=C7\C(=O)c8cc(F)c(F)cc8C7=C(C#N)C#N)sc6c5n(CC(CC)CCCC)c4c3n(CC(CC)CCCC)c21,15.54,-5.56,-3.65,-5.65,-4.09,,,1:1.2,0.5% v/v,conventional,PDINO,PEDOT:PSS,,CN
78454,10.1002/solr.202300693,CCCCC(CC)Cc1ccc(-c2c3cc(-c4ccc(-c5sc(-c6cccs6)c6c5C(=O)c5c(CC(CC)CCCC)sc(CC(CC)CCCC)c5C6=O)s4)sc3c(-c3ccc(CC(CC)CCCC)s3)c3ccsc23)s1,CCCCCCc1ccc(C2(c3ccc(CCCCCC)cc3)c3cc4c(cc3-c3sc5cc(C=C6C(=O)c7ccccc7C6=C(C#N)C#N)sc5c32)C(c2ccc(CCCCCC)cc2)(c2ccc(CCCCCC)cc2)c2c-4sc3cc(C=C4C(=O)c5ccccc5C4=C(C#N)C#N)sc23)cc1,9.31,-5.33,-3.48,-5.576,-3.916,,,,,conventional,,PEDOT:PSS,,
78455,10.1002/solr.202300693,CCCCC(CC)Cc1ccc(-c2c3cc(-c4ccc(-c5sc(-c6cccs6)c6c5C(=O)c5c(CC(CC)CCCC)sc(CC(CC)CCCC)c5C6=O)s4)sc3c(-c3ccc(CC(CC)CCCC)s3)c3ccsc23)s1,CCCCCCc1ccc(C2(c3ccc(CCCCCC)cc3)c3cc4c(cc3-c3sc5cc(C=C6C(=O)c7ccccc7C6=C(C#N)C#N)sc5c32)C(c2ccc(CCCCCC)cc2)(c2ccc(CCCCCC)cc2)c2c-4sc3cc(C=C4C(=O)c5ccccc5C4=C(C#N)C#N)sc23)cc1,9.34,-5.33,-3.48,-5.576,-3.916,,,,,conventional,,MoSe2 QDs,,
78456,10.1002/solr.202300693,COC(=O)C(C)(C)c1cc(C)cc(-c2sc3c4sc5cc(/C=C6/C(=O)c7cc(F)cc(c7)C(=O)/C6=C\c6cc(C(C)(C)C(=O)OC)c(-c7cc(C)cc(C(C)(C)C(=O)OC)c7)s6)sc5c4c(C(C)(C)C(=O)OC)ccc2-3)c1,CCCCCCCCCCCc1c(/C=C2\C(=O)c3cc(F)c(F)cc3C2=C(C#N)C#N)sc2c1sc1c3c4nsnc4c4c5sc6c(CCCCCCCCCCC)c(/C=C7\C(=O)c8cc(F)c(F)cc8C7=C(C#N)C#N)sc6c5n(CC(CC)CCCC)c4c3n(CC(CC)CCCC)c21,15.51,-5.56,-3.65,-5.65,-4.09,,,,,conventional,,PEDOT:PSS,,
78457,10.1002/solr.202300693,COC(=O)C(C)(C)c1cc(C)cc(-c2sc3c4sc5cc(/C=C6/C(=O)c7cc(F)cc(c7)C(=O)/C6=C\c6cc(C(C)(C)C(=O)OC)c(-c7cc(C)cc(C(C)(C)C(=O)OC)c7)s6)sc5c4c(C(C)(C)C(=O)OC)ccc2-3)c1,CCCCCCCCCCCc1c(/C=C2\C(=O)c3cc(F)c(F)cc3C2=C(C#N)C#N)sc2c1sc1c3c4nsnc4c4c5sc6c(CCCCCCCCCCC)c(/C=C7\C(=O)c8cc(F)c(F)cc8C7=C(C#N)C#N)sc6c5n(CC(CC)CCCC)c4c3n(CC(CC)CCCC)c21,15.36,-5.56,-3.65,-5.65,-4.09,,,,,conventional,,MoSe2 QDs,,
78458,10.1002/solr.202300693,COC(=O)C(C)(C)c1cc(C)cc(-c2sc3c4sc5cc(/C=C6/C(=O)c7cc(F)cc(c7)C(=O)/C6=C\c6cc(C(C)(C)C(=O)OC)c(-c7cc(C)cc(C(C)(C)C(=O)OC)c7)s6)sc5c4c(C(C)(C)C(=O)OC)ccc2-3)c1,CCCCCCC(CCCC)Cc1c(/C=C2\C(=O)c3cc(F)c(F)cc3C2=C(C#N)C#N)sc2c1SC1c3c(c4c(c5nsnc35)c3sc5c(CC(CCCC)CCCCCC)c(/C=C6\C(=O)c7cc(F)c(F)cc7C6=C(C#N)C#N)sc5c3n4CC(CC)CCCC)N(CC(CC)CCCC)C21,18.22,-5.56,-3.65,-5.68,-3.9,,,,,conventional,,PEDOT:PSS,,
78459,10.1002/solr.202300693,COC(=O)C(C)(C)c1cc(C)cc(-c2sc3c4sc5cc(/C=C6/C(=O)c7cc(F)cc(c7)C(=O)/C6=C\c6cc(C(C)(C)C(=O)OC)c(-c7cc(C)cc(C(C)(C)C(=O)OC)c7)s6)sc5c4c(C(C)(C)C(=O)OC)ccc2-3)c1,CCCCCCC(CCCC)Cc1c(/C=C2\C(=O)c3cc(F)c(F)cc3C2=C(C#N)C#N)sc2c1SC1c3c(c4c(c5nsnc35)c3sc5c(CC(CCCC)CCCCCC)c(/C=C6\C(=O)c7cc(F)c(F)cc7C6=C(C#N)C#N)sc5c3n4CC(CC)CCCC)N(CC(CC)CCCC)C21,18.29,-5.56,-3.65,-5.68,-3.9,,,,,conventional,,MoSe2 QDs,,
78460,10.1002/solr.202300805,COC(=O)C(C)(C)c1cc(C)cc(-c2sc3c4sc5cc(/C=C6/C(=O)c7cc(F)cc(c7)C(=O)/C6=C\c6cc(C(C)(C)C(=O)OC)c(-c7cc(C)cc(C(C)(C)C(=O)OC)c7)s6)sc5c4c(C(C)(C)C(=O)OC)ccc2-3)c1,CCCCCCCCCCCCC(CCCCCCCCCC)Cn1c2c3sc(/C=C4\C(=O)c5ccccc5C4=C(C#N)C#N)c(CC(CCCC)CCCCCC)c3sc2c2c3nsnc3c3c4sc5c(CC(CCCC)CCCCCC)c(/C=C6\C(=O)c7cc(-c8cccs8)ccc7C6=C(C#N)C#N)sc5c4n(CC(CCCCCCCCCC)CCCCCCCCCCCC)c3c21,16.72,-5.56,-3.65,-5.6,-3.83,,,,,conventional,,,,
78461,10.1002/solr.202300805,COC(=O)C(C)(C)c1cc(C)cc(-c2sc3c4sc5cc(/C=C6/C(=O)c7cc(F)cc(c7)C(=O)/C6=C\c6cc(C(C)(C)C(=O)OC)c(-c7cc(C)cc(C(C)(C)C(=O)OC)c7)s6)sc5c4c(C(C)(C)C(=O)OC)ccc2-3)c1,CCCCCCCCCCCCC(CCCCCCCCCC)Cn1c2c3sc(/C=C4\C(=O)c5ccccc5C4=C(C#N)C#N)c(CC(CCCC)CCCCCC)c3sc2c2c3nsnc3c3c4sc5c(CC(CCCC)CCCCCC)c(/C=C6\C(=O)c7cc(-c8cccs8)ccc7C6=C(C#N)C#N)sc5c4n(CC(CCCCCCCCCC)CCCCCCCCCCCC)c3c21,17.24,-5.56,-3.65,-5.6,-3.83,120.0,,,,conventional,,,,
78462,10.1002/solr.202300805,COC(=O)C(C)(C)c1cc(C)cc(-c2sc3c4sc5cc(/C=C6/C(=O)c7cc(F)cc(c7)C(=O)/C6=C\c6cc(C(C)(C)C(=O)OC)c(-c7cc(C)cc(C(C)(C)C(=O)OC)c7)s6)sc5c4c(C(C)(C)C(=O)OC)ccc2-3)c1,CCCCCCCCCCCCC(CCCCCCCCCC)Cn1c2c3sc(/C=C4\C(=O)c5ccccc5C4=C(C#N)C#N)c(CC(CCCC)CCCCCC)c3sc2c2c3nsnc3c3c4sc5c(CC(CCCC)CCCCCC)c(/C=C6\C(=O)c7cc(-c8cccs8)ccc7C6=C(C#N)C#N)sc5c4n(CC(CCCCCCCCCC)CCCCCCCCCCCC)c3c21,14.59,-5.56,-3.65,-5.6,-3.83,120.0,,,,inverted,,,,
78463,10.1002/solr.202300805,COC(=O)C(C)(C)c1cc(C)cc(-c2sc3c4sc5cc(/C=C6/C(=O)c7cc(F)cc(c7)C(=O)/C6=C\c6cc(C(C)(C)C(=O)OC)c(-c7cc(C)cc(C(C)(C)C(=O)OC)c7)s6)sc5c4c(C(C)(C)C(=O)OC)ccc2-3)c1,CCCCCCCCCCCCC(CCCCCCCCCC)Cn1c2c3sc(/C=C4\C(=O)c5ccccc5C4=C(C#N)C#N)c(CC(CCCC)CCCCCC)c3sc2c2c3nsnc3c3c4sc5c(CC(CCCC)CCCCCC)c(/C=C6\C(=O)c7cc(-c8cccs8)ccc7C6=C(C#N)C#N)sc5c4n(CC(CCCCCCCCCC)CCCCCCCCCCCC)c3c21,12.41,-5.56,-3.65,-5.6,-3.83,120.0,,,,inverted,,,,
78464,10.1002/solr.202400066,COC(=O)C(C)(C)c1cc(C)cc(-c2sc3c4sc5cc(/C=C6/C(=O)c7cc(F)cc(c7)C(=O)/C6=C\c6cc(C(C)(C)C(=O)OC)c(-c7cc(C)cc(C(C)(C)C(=O)OC)c7)s6)sc5c4c(C(C)(C)C(=O)OC)ccc2-3)c1,CCCCCCCCCCCc1c(/C=C2\C(=O)c3cc(F)c(F)cc3C2=C(C#N)C#N)sc2c1sc1c3c4nsnc4c4c5sc6c(CCCCCCCCCCC)c(/C=C7\C(=O)c8cc(F)c(F)cc8C7=C(C#N)C#N)sc6c5n(CC(CC)CCCC)c4c3n(CC(CC)CCCC)c21,16.15,-5.56,-3.65,-5.65,-4.09,,,,,conventional,P2VP,,,
78465,10.1002/solr.202400066,COC(=O)C(C)(C)c1cc(C)cc(-c2sc3c4sc5cc(/C=C6/C(=O)c7cc(F)cc(c7)C(=O)/C6=C\c6cc(C(C)(C)C(=O)OC)c(-c7cc(C)cc(C(C)(C)C(=O)OC)c7)s6)sc5c4c(C(C)(C)C(=O)OC)ccc2-3)c1,CCCCCCCCCCCc1c(/C=C2\C(=O)c3cc(F)c(F)cc3C2=C(C#N)C#N)sc2c1sc1c3c4nsnc4c4c5sc6c(CCCCCCCCCCC)c(/C=C7\C(=O)c8cc(F)c(F)cc8C7=C(C#N)C#N)sc6c5n(CC(CC)CCCC)c4c3n(CC(CC)CCCC)c21,17.23,-5.56,-3.65,-5.65,-4.09,,,,,conventional,P2VP-Co,,,
78466,10.1002/solr.202400066,COC(=O)C(C)(C)c1cc(C)cc(-c2sc3c4sc5cc(/C=C6/C(=O)c7cc(F)cc(c7)C(=O)/C6=C\c6cc(C(C)(C)C(=O)OC)c(-c7cc(C)cc(C(C)(C)C(=O)OC)c7)s6)sc5c4c(C(C)(C)C(=O)OC)ccc2-3)c1,CCCCCCCCCCCc1c(/C=C2\C(=O)c3cc(F)c(F)cc3C2=C(C#N)C#N)sc2c1sc1c3c4nsnc4c4c5sc6c(CCCCCCCCCCC)c(/C=C7\C(=O)c8cc(F)c(F)cc8C7=C(C#N)C#N)sc6c5n(CC(CC)CCCC)c4c3n(CC(CC)CCCC)c21,16.95,-5.56,-3.65,-5.65,-4.09,,,,,conventional,PFN-Br,,,
78467,10.1002/solr.202400066,COC(=O)C(C)(C)c1cc(C)cc(-c2sc3c4sc5cc(/C=C6/C(=O)c7cc(F)cc(c7)C(=O)/C6=C\c6cc(C(C)(C)C(=O)OC)c(-c7cc(C)cc(C(C)(C)C(=O)OC)c7)s6)sc5c4c(C(C)(C)C(=O)OC)ccc2-3)c1,CCCCCCCCCCCc1c(/C=C2\C(=O)c3cc(F)c(F)cc3C2=C(C#N)C#N)sc2c1sc1c3c4nsnc4c4c5sc6c(CCCCCCCCCCC)c(/C=C7\C(=O)c8cc(F)c(F)cc8C7=C(C#N)C#N)sc6c5n(CC(CC)CCCC)c4c3n(CC(CC)CCCC)c21,16.5,-5.56,-3.65,-5.65,-4.09,,,,,conventional,Phen-NaDPO,,,
78505,10.1007/s10853-024-09690-6,CCCCCCc1ccsc1,COC(=O)CCCC1(c2ccccc2)C23c4c5c6c7c8c9c(c%10c%11c2c2c%12c4c4c%13c5c5c7c7c8c8c%14c9c%10c9c%10c%11c2c2c%11c%12c4c4c%12c%13c5c5c7c7c8c8c%14c9c9c%10c2c2c%11c4c4c%12c5c7c5c8c9c2c45)C613,3.2,-5.01,-3.12,-6.1,-3.7,100.0,90.0,1:1,,conventional,LiF,PEDOT:PSS,chloroform,
78506,10.1007/s10853-024-09690-6,CCCCCCc1ccsc1,COC(=O)CCCC1(c2ccccc2)C23c4c5c6c7c8c9c(c%10c%11c2c2c%12c4c4c%13c5c5c7c7c8c8c%14c9c%10c9c%10c%11c2c2c%11c%12c4c4c%12c%13c5c5c7c7c8c8c%14c9c9c%10c2c2c%11c4c4c%12c5c7c5c8c9c2c45)C613,5.7,-5.01,-3.12,-6.1,-3.7,100.0,90.0,1:1,1 wt%,conventional,LiF,PEDOT:PSS,chloroform,
78507,10.1007/s10853-024-09690-6,CCCCCCc1ccsc1,COC(=O)CCCC1(c2ccccc2)C23c4c5c6c7c8c9c(c%10c%11c2c2c%12c4c4c%13c5c5c7c7c8c8c%14c9c%10c9c%10c%11c2c2c%11c%12c4c4c%12c%13c5c5c7c7c8c8c%14c9c9c%10c2c2c%11c4c4c%12c5c7c5c8c9c2c45)C613,6.2,-5.01,-3.12,-6.1,-3.7,100.0,90.0,1:1,2 wt%,conventional,LiF,PEDOT:PSS,chloroform,
78508,10.1007/s10853-024-09690-6,CCCCCCc1ccsc1,COC(=O)CCCC1(c2ccccc2)C23c4c5c6c7c8c9c(c%10c%11c2c2c%12c4c4c%13c5c5c7c7c8c8c%14c9c%10c9c%10c%11c2c2c%11c%12c4c4c%12c%13c5c5c7c7c8c8c%14c9c9c%10c2c2c%11c4c4c%12c5c7c5c8c9c2c45)C613,4.7,-5.01,-3.12,-6.1,-3.7,100.0,90.0,1:1,3 wt%,conventional,LiF,PEDOT:PSS,chloroform,
78509,10.1007/s10853-024-09690-6,CCCCCCc1ccsc1,COC(=O)CCCC1(c2ccccc2)C23c4c5c6c7c8c9c(c%10c%11c2c2c%12c4c4c%13c5c5c7c7c8c8c%14c9c%10c9c%10c%11c2c2c%11c%12c4c4c%12c%13c5c5c7c7c8c8c%14c9c9c%10c2c2c%11c4c4c%12c5c7c5c8c9c2c45)C613,2.8,-5.01,-3.12,-6.1,-3.7,100.0,90.0,1:1,5 wt%,conventional,LiF,PEDOT:PSS,chloroform,
78510,10.1007/s10854-020-02906-w,CCCCCCc1ccsc1,COC(=O)CCCC1(c2ccccc2)C23c4c5ccc6c7cc8c9c%10c(cc%11cc%12c%13c%14c(cc%15c%16ccc-5c2c%16c2c5c%16c%17c(c(c46)c7c9c%17c4c%10c%11c%13c4c%16c%14c%152)C513)C%12)C8,2.69,-5.01,-3.12,-5.9,-3.9,,110.0,1:0.8,,inverted,ZnO,PEDOT:PSS,o-DCB,
78511,10.1007/s10854-020-02906-w,CCCCCCc1ccsc1,COC(=O)CCCC1(c2ccccc2)C23c4c5ccc6c7cc8c9c%10c(cc%11cc%12c%13c%14c(cc%15c%16ccc-5c2c%16c2c5c%16c%17c(c(c46)c7c9c%17c4c%10c%11c%13c4c%16c%14c%152)C513)C%12)C8,2.77,-5.01,-3.12,-5.9,-3.9,,110.0,1:0.8,,inverted,ZnO,PEDOT:PSS,o-DCB,
78512,10.1007/s10854-020-02906-w,CCCCCCc1ccsc1,COC(=O)CCCC1(c2ccccc2)C23c4c5ccc6c7cc8c9c%10c(cc%11cc%12c%13c%14c(cc%15c%16ccc-5c2c%16c2c5c%16c%17c(c(c46)c7c9c%17c4c%10c%11c%13c4c%16c%14c%152)C513)C%12)C8,2.75,-5.01,-3.12,-5.9,-3.9,,110.0,1:0.8,,inverted,ZnO,PEDOT:PSS,o-DCB,
78513,10.1007/s10854-021-05317-7,CCCCCCc1ccc(-c2ccc(-c3cnc(-c4cc5c(s4)-c4sc(-c6ncc(-c7ccc(-c8ccc(CCCCCC)s8)s7)c7nsnc67)cc4[Si]5(CC(CC)CCCC)CC(CC)CCCC)c4nsnc34)s2)s1,COC(=O)CCCC1(c2ccccc2)C23c4c5ccc6c7cc8c9c%10c(cc%11cc%12c%13c%14c(cc%15c%16ccc-5c2c%16c2c5c%16c%17c(c(c46)c7c9c%17c4c%10c%11c%13c4c%16c%14c%152)C513)C%12)C8,1.66,,,-5.9,-3.9,,,1:1,,conventional,ZnO,PEDOT:PSS,chloroform,
78514,10.1007/s10854-021-05317-7,CCCCCCc1ccc(-c2ccc(-c3cnc(-c4cc5c(s4)-c4sc(-c6ncc(-c7ccc(-c8ccc(CCCCCC)s8)s7)c7nsnc67)cc4[Si]5(CC(CC)CCCC)CC(CC)CCCC)c4nsnc34)s2)s1,COC(=O)CCCC1(c2ccccc2)C23c4c5ccc6c7cc8c9c%10c(cc%11cc%12c%13c%14c(cc%15c%16ccc-5c2c%16c2c5c%16c%17c(c(c46)c7c9c%17c4c%10c%11c%13c4c%16c%14c%152)C513)C%12)C8,2.83,,,-5.9,-3.9,,,1:2,,conventional,ZnO,PEDOT:PSS,chloroform,
78515,10.1007/s10854-021-05317-7,CCCCCCc1ccc(-c2ccc(-c3cnc(-c4cc5c(s4)-c4sc(-c6ncc(-c7ccc(-c8ccc(CCCCCC)s8)s7)c7nsnc67)cc4[Si]5(CC(CC)CCCC)CC(CC)CCCC)c4nsnc34)s2)s1,COC(=O)CCCC1(c2ccccc2)C23c4c5ccc6c7cc8c9c%10c(cc%11cc%12c%13c%14c(cc%15c%16ccc-5c2c%16c2c5c%16c%17c(c(c46)c7c9c%17c4c%10c%11c%13c4c%16c%14c%152)C513)C%12)C8,3.52,,,-5.9,-3.9,,,1:3,,conventional,ZnO,PEDOT:PSS,chloroform,
78516,10.1007/s10854-021-05317-7,CCCCCCc1ccc(-c2ccc(-c3cnc(-c4cc5c(s4)-c4sc(-c6ncc(-c7ccc(-c8ccc(CCCCCC)s8)s7)c7nsnc67)cc4[Si]5(CC(CC)CCCC)CC(CC)CCCC)c4nsnc34)s2)s1,COC(=O)CCCC1(c2ccccc2)C23c4c5ccc6c7cc8c9c%10c(cc%11cc%12c%13c%14c(cc%15c%16ccc-5c2c%16c2c5c%16c%17c(c(c46)c7c9c%17c4c%10c%11c%13c4c%16c%14c%152)C513)C%12)C8,4.09,,,-5.9,-3.9,,,1:4,,conventional,ZnO,PEDOT:PSS,chloroform,
78518,10.1007/s10854-021-05317-7,CCCCCCc1ccc(-c2ccc(-c3cnc(-c4cc5c(s4)-c4sc(-c6ncc(-c7ccc(-c8ccc(CCCCCC)s8)s7)c7nsnc67)cc4[Si]5(CC(CC)CCCC)CC(CC)CCCC)c4nsnc34)s2)s1,COC(=O)CCCC1(c2ccccc2)C23c4c5ccc6c7cc8c9c%10c(cc%11cc%12c%13c%14c(cc%15c%16ccc-5c2c%16c2c5c%16c%17c(c(c46)c7c9c%17c4c%10c%11c%13c4c%16c%14c%152)C513)C%12)C8,5.27,,,-5.9,-3.9,,,1:2,0.10,conventional,ZnO,PEDOT:PSS,chloroform,
78519,10.1007/s10854-021-05317-7,CCCCCCc1ccc(-c2ccc(-c3cnc(-c4cc5c(s4)-c4sc(-c6ncc(-c7ccc(-c8ccc(CCCCCC)s8)s7)c7nsnc67)cc4[Si]5(CC(CC)CCCC)CC(CC)CCCC)c4nsnc34)s2)s1,COC(=O)CCCC1(c2ccccc2)C23c4c5ccc6c7cc8c9c%10c(cc%11cc%12c%13c%14c(cc%15c%16ccc-5c2c%16c2c5c%16c%17c(c(c46)c7c9c%17c4c%10c%11c%13c4c%16c%14c%152)C513)C%12)C8,6.63,,,-5.9,-3.9,,,1:3,0.20,conventional,ZnO,PEDOT:PSS,chloroform,
78520,10.1007/s10854-021-05317-7,CCCCCCc1ccc(-c2ccc(-c3cnc(-c4cc5c(s4)-c4sc(-c6ncc(-c7ccc(-c8ccc(CCCCCC)s8)s7)c7nsnc67)cc4[Si]5(CC(CC)CCCC)CC(CC)CCCC)c4nsnc34)s2)s1,COC(=O)CCCC1(c2ccccc2)C23c4c5ccc6c7cc8c9c%10c(cc%11cc%12c%13c%14c(cc%15c%16ccc-5c2c%16c2c5c%16c%17c(c(c46)c7c9c%17c4c%10c%11c%13c4c%16c%14c%152)C513)C%12)C8,8.16,,,-5.9,-3.9,,,1:4,0.30,conventional,ZnO,PEDOT:PSS,chloroform,
78521,10.1007/s10854-022-07732-w,COC(=O)C(C)(C)c1cc(C)cc(-c2sc3c4sc5cc(/C=C6/C(=O)c7cc(F)cc(c7)C(=O)/C6=C\c6cc(C(C)(C)C(=O)OC)c(-c7cc(C)cc(C(C)(C)C(=O)OC)c7)s6)sc5c4c(C(C)(C)C(=O)OC)ccc2-3)c1,CCCCCCc1ccc(C2(c3ccc(CCCCCC)cc3)c3cc4c(cc3-c3sc5cc(/C=C6\C(=O)c7cc(F)c(F)cc7C6=C(C#N)C#N)sc5c32)C(c2ccc(CCCCCC)cc2)(c2ccc(CCCCCC)cc2)c2c-4sc3cc(/C=C4\C(=O)c5cc(F)c(F)cc5C4=C(C#N)C#N)sc23)cc1,12.45,-5.56,-3.65,-5.66,-4.14,120.0,120.0,1:1,0.5%,inverted,ZnO,MoO3,chlorobenzene,DIO
78522,10.1007/s10854-022-07732-w,COC(=O)C(C)(C)c1cc(C)cc(-c2sc3c4sc5cc(/C=C6/C(=O)c7cc(F)cc(c7)C(=O)/C6=C\c6cc(C(C)(C)C(=O)OC)c(-c7cc(C)cc(C(C)(C)C(=O)OC)c7)s6)sc5c4c(C(C)(C)C(=O)OC)ccc2-3)c1,CCCCCCc1ccc(C2(c3ccc(CCCCCC)cc3)c3cc4c(cc3-c3sc5cc(/C=C6\C(=O)c7cc(F)c(F)cc7C6=C(C#N)C#N)sc5c32)C(c2ccc(CCCCCC)cc2)(c2ccc(CCCCCC)cc2)c2c-4sc3cc(/C=C4\C(=O)c5cc(F)c(F)cc5C4=C(C#N)C#N)sc23)cc1,12.85,-5.56,-3.65,-5.66,-4.14,120.0,120.0,1:1,0.5%,inverted,ZnO,MoO3,chlorobenzene:chloroform (0.8:0.2),DIO
78523,10.1007/s10854-022-07732-w,COC(=O)C(C)(C)c1cc(C)cc(-c2sc3c4sc5cc(/C=C6/C(=O)c7cc(F)cc(c7)C(=O)/C6=C\c6cc(C(C)(C)C(=O)OC)c(-c7cc(C)cc(C(C)(C)C(=O)OC)c7)s6)sc5c4c(C(C)(C)C(=O)OC)ccc2-3)c1,CCCCCCc1ccc(C2(c3ccc(CCCCCC)cc3)c3cc4c(cc3-c3sc5cc(/C=C6\C(=O)c7cc(F)c(F)cc7C6=C(C#N)C#N)sc5c32)C(c2ccc(CCCCCC)cc2)(c2ccc(CCCCCC)cc2)c2c-4sc3cc(/C=C4\C(=O)c5cc(F)c(F)cc5C4=C(C#N)C#N)sc23)cc1,8.75,-5.56,-3.65,-5.66,-4.14,120.0,120.0,1:1,0.5%,inverted,ZnO,MoO3,chlorobenzene:chloroform (0.5:0.5),DIO
78524,10.1007/s10854-022-07732-w,COC(=O)C(C)(C)c1cc(C)cc(-c2sc3c4sc5cc(/C=C6/C(=O)c7cc(F)cc(c7)C(=O)/C6=C\c6cc(C(C)(C)C(=O)OC)c(-c7cc(C)cc(C(C)(C)C(=O)OC)c7)s6)sc5c4c(C(C)(C)C(=O)OC)ccc2-3)c1,CCCCCCc1ccc(C2(c3ccc(CCCCCC)cc3)c3cc4c(cc3-c3sc5cc(/C=C6\C(=O)c7cc(F)c(F)cc7C6=C(C#N)C#N)sc5c32)C(c2ccc(CCCCCC)cc2)(c2ccc(CCCCCC)cc2)c2c-4sc3cc(/C=C4\C(=O)c5cc(F)c(F)cc5C4=C(C#N)C#N)sc23)cc1,10.31,-5.56,-3.65,-5.66,-4.14,120.0,120.0,1:1,0.5%,inverted,ZnO,MoO3,chlorobenzene:chloroform (0.2:0.8),DIO
78525,10.1007/s10854-022-07732-w,COC(=O)C(C)(C)c1cc(C)cc(-c2sc3c4sc5cc(/C=C6/C(=O)c7cc(F)cc(c7)C(=O)/C6=C\c6cc(C(C)(C)C(=O)OC)c(-c7cc(C)cc(C(C)(C)C(=O)OC)c7)s6)sc5c4c(C(C)(C)C(=O)OC)ccc2-3)c1,CCCCCCc1ccc(C2(c3ccc(CCCCCC)cc3)c3cc4c(cc3-c3sc5cc(/C=C6\C(=O)c7cc(F)c(F)cc7C6=C(C#N)C#N)sc5c32)C(c2ccc(CCCCCC)cc2)(c2ccc(CCCCCC)cc2)c2c-4sc3cc(/C=C4\C(=O)c5cc(F)c(F)cc5C4=C(C#N)C#N)sc23)cc1,7.81,-5.56,-3.65,-5.66,-4.14,120.0,120.0,1:1,0.5%,inverted,ZnO,MoO3,chloroform,DIO
78564,10.1007/s10965-022-02969-9,CCCCCCCCc1cc(-c2c(-c3cccs3)sc3c(-c4cc(CCCCCCCC)c(CCCCCCCC)s4)c(-c4ccc(-c5cccc6nsnc56)s4)sc23)sc1CCCCCCCC,COC(=O)CCCC1(c2ccccc2)C23c4c5c6c7c8c9c(c%10c%11c2c2c%12c4c4c%13c5c5c7c7c8c8c%14c9c%10c9c%10c%11c2c2c%11c%12c4c4c%12c%13c5c5c7c7c8c8c%14c9c9c%10c2c2c%11c4c4c%12c5c7c5c8c9c2c45)C613,3.65,,,-6.1,-3.7,,,1:1,,conventional,LiF,PEDOT:PSS,chloroform,
78612,10.1007/s40820-023-01057-x,COC(=O)C(C)(C)c1cc(C)cc(-c2sc3c4sc5cc(/C=C6/C(=O)c7cc(F)cc(c7)C(=O)/C6=C\c6cc(C(C)(C)C(=O)OC)c(-c7cc(C)cc(C(C)(C)C(=O)OC)c7)s6)sc5c4c(C(C)(C)C(=O)OC)ccc2-3)c1,CCCCCCCCCCCc1c(/C=C2\C(=O)c3cc(F)c(F)cc3C2=C(C#N)C#N)sc2c1sc1c3c4nsnc4c4c5sc6c(CCCCCCCCCCC)c(/C=C7\C(=O)c8cc(F)c(F)cc8C7=C(C#N)C#N)sc6c5n(CC(CC)CCCC)c4c3n(CC(CC)CCCC)c21,16.8,-5.56,-3.65,-5.65,-4.09,100.0,80.0,7:8,0.5% v/v,,,,,
78613,10.1007/s40820-023-01057-x,COC(=O)C(C)(C)c1cc(C)cc(-c2sc3c4sc5cc(/C=C6/C(=O)c7cc(F)cc(c7)C(=O)/C6=C\c6cc(C(C)(C)C(=O)OC)c(-c7cc(C)cc(C(C)(C)C(=O)OC)c7)s6)sc5c4c(C(C)(C)C(=O)OC)ccc2-3)c1,CCCCCCCCCCCc1c(/C=C2\C(=O)c3cc(F)c(F)cc3C2=C(C#N)C#N)sc2c1sc1c3c4nsnc4c4c5sc6c(CCCCCCCCCCC)c(/C=C7\C(=O)c8cc(F)c(F)cc8C7=C(C#N)C#N)sc6c5n(CC(CC)CCCC)c4c3n(CC(CC)CCCC)c21,17.52,-5.56,-3.65,-5.65,-4.09,95.0,80.0,,0.5% v/v,,,,,
78614,10.1007/s40820-023-01057-x,COC(=O)C(C)(C)c1cc(C)cc(-c2sc3c4sc5cc(/C=C6/C(=O)c7cc(F)cc(c7)C(=O)/C6=C\c6cc(C(C)(C)C(=O)OC)c(-c7cc(C)cc(C(C)(C)C(=O)OC)c7)s6)sc5c4c(C(C)(C)C(=O)OC)ccc2-3)c1,CCCCCCCCCCCc1c(/C=C2\C(=O)c3cc(F)c(F)cc3C2=C(C#N)C#N)sc2c1sc1c3c4nsnc4c4c5sc6c(CCCCCCCCCCC)c(/C=C7\C(=O)c8cc(F)c(F)cc8C7=C(C#N)C#N)sc6c5n(CC(CC)CCCC)c4c3n(CC(CC)CCCC)c21,17.4,-5.56,-3.65,-5.65,-4.09,95.0,80.0,,10%,,,,,FA-C9
78615,10.1007/s40820-023-01057-x,COC(=O)C(C)(C)c1cc(C)cc(-c2sc3c4sc5cc(/C=C6/C(=O)c7cc(F)cc(c7)C(=O)/C6=C\c6cc(C(C)(C)C(=O)OC)c(-c7cc(C)cc(C(C)(C)C(=O)OC)c7)s6)sc5c4c(C(C)(C)C(=O)OC)ccc2-3)c1,CCCCCCCCCCCc1c(/C=C2\C(=O)c3cc(F)c(F)cc3C2=C(C#N)C#N)sc2c1sc1c3c4nsnc4c4c5sc6c(CCCCCCCCCCC)c(/C=C7\C(=O)c8cc(F)c(F)cc8C7=C(C#N)C#N)sc6c5n(CC(CC)CCCC)c4c3n(CC(CC)CCCC)c21,18.16,-5.56,-3.65,-5.65,-4.09,95.0,80.0,,10%,,,,,FA-C12
78616,10.1007/s40820-023-01057-x,COC(=O)C(C)(C)c1cc(C)cc(-c2sc3c4sc5cc(/C=C6/C(=O)c7cc(F)cc(c7)C(=O)/C6=C\c6cc(C(C)(C)C(=O)OC)c(-c7cc(C)cc(C(C)(C)C(=O)OC)c7)s6)sc5c4c(C(C)(C)C(=O)OC)ccc2-3)c1,CCCCCCCCCCCc1c(/C=C2\C(=O)c3cc(F)c(F)cc3C2=C(C#N)C#N)sc2c1sc1c3c4nsnc4c4c5sc6c(CCCCCCCCCCC)c(/C=C7\C(=O)c8cc(F)c(F)cc8C7=C(C#N)C#N)sc6c5n(CC(CC)CCCC)c4c3n(CC(CC)CCCC)c21,17.57,-5.56,-3.65,-5.65,-4.09,95.0,80.0,,10%,,,,,FA-C16
78617,10.1007/s40820-023-01057-x,COC(=O)C(C)(C)c1cc(C)cc(-c2sc3c4sc5cc(/C=C6/C(=O)c7cc(F)cc(c7)C(=O)/C6=C\c6cc(C(C)(C)C(=O)OC)c(-c7cc(C)cc(C(C)(C)C(=O)OC)c7)s6)sc5c4c(C(C)(C)C(=O)OC)ccc2-3)c1,CCCCCCCCCCCc1c(/C=C2\C(=O)c3cc(F)c(F)cc3C2=C(C#N)C#N)sc2c1sc1c3c4nsnc4c4c5sc6c(CCCCCCCCCCC)c(/C=C7\C(=O)c8cc(F)c(F)cc8C7=C(C#N)C#N)sc6c5n(CC(CC)CCCC)c4c3n(CC(CC)CCCC)c21,17.65,-5.56,-3.65,-5.65,-4.09,95.0,80.0,,5%,,,,,FA-C12
78618,10.1007/s40820-023-01057-x,COC(=O)C(C)(C)c1cc(C)cc(-c2sc3c4sc5cc(/C=C6/C(=O)c7cc(F)cc(c7)C(=O)/C6=C\c6cc(C(C)(C)C(=O)OC)c(-c7cc(C)cc(C(C)(C)C(=O)OC)c7)s6)sc5c4c(C(C)(C)C(=O)OC)ccc2-3)c1,CCCCCCCCCCCc1c(/C=C2\C(=O)c3cc(F)c(F)cc3C2=C(C#N)C#N)sc2c1sc1c3c4nsnc4c4c5sc6c(CCCCCCCCCCC)c(/C=C7\C(=O)c8cc(F)c(F)cc8C7=C(C#N)C#N)sc6c5n(CC(CC)CCCC)c4c3n(CC(CC)CCCC)c21,17.36,-5.56,-3.65,-5.65,-4.09,95.0,80.0,,15%,,,,,FA-C12
78619,10.1007/s40820-023-01057-x,COC(=O)C(C)(C)c1cc(C)cc(-c2sc3c4sc5cc(/C=C6/C(=O)c7cc(F)cc(c7)C(=O)/C6=C\c6cc(C(C)(C)C(=O)OC)c(-c7cc(C)cc(C(C)(C)C(=O)OC)c7)s6)sc5c4c(C(C)(C)C(=O)OC)ccc2-3)c1,CCCCCCC(CCCC)Cc1c(/C=C2\C(=O)c3cc(F)c(F)cc3C2=C(C#N)C#N)sc2c1SC1c3c(c4c(c5nsnc35)c3sc5c(CC(CCCC)CCCCCC)c(/C=C6\C(=O)c7cc(F)c(F)cc7C6=C(C#N)C#N)sc5c3n4CC(CC)CCCC)N(CC(CC)CCCC)C21,18.56,-5.56,-3.65,-5.68,-3.9,100.0,80.0,7:8,,,,,,
78620,10.1007/s40820-023-01057-x,COC(=O)C(C)(C)c1cc(C)cc(-c2sc3c4sc5cc(/C=C6/C(=O)c7cc(F)cc(c7)C(=O)/C6=C\c6cc(C(C)(C)C(=O)OC)c(-c7cc(C)cc(C(C)(C)C(=O)OC)c7)s6)sc5c4c(C(C)(C)C(=O)OC)ccc2-3)c1,CCCCCCC(CCCC)Cc1c(/C=C2\C(=O)c3cc(F)c(F)cc3C2=C(C#N)C#N)sc2c1SC1c3c(c4c(c5nsnc35)c3sc5c(CC(CCCC)CCCCCC)c(/C=C6\C(=O)c7cc(F)c(F)cc7C6=C(C#N)C#N)sc5c3n4CC(CC)CCCC)N(CC(CC)CCCC)C21,18.73,-5.56,-3.65,-5.68,-3.9,95.0,80.0,,,,,,,
78621,10.1007/s40820-023-01057-x,COC(=O)C(C)(C)c1cc(C)cc(-c2sc3c4sc5cc(/C=C6/C(=O)c7cc(F)cc(c7)C(=O)/C6=C\c6cc(C(C)(C)C(=O)OC)c(-c7cc(C)cc(C(C)(C)C(=O)OC)c7)s6)sc5c4c(C(C)(C)C(=O)OC)ccc2-3)c1,CCCCCCC(CCCC)Cc1c(/C=C2\C(=O)c3cc(F)c(F)cc3C2=C(C#N)C#N)sc2c1SC1c3c(c4c(c5nsnc35)c3sc5c(CC(CCCC)CCCCCC)c(/C=C6\C(=O)c7cc(F)c(F)cc7C6=C(C#N)C#N)sc5c3n4CC(CC)CCCC)N(CC(CC)CCCC)C21,19.02,-5.56,-3.65,-5.68,-3.9,95.0,80.0,,10%,,,,,FA-C12
78622,10.1007/s40820-023-01057-x,COC(=O)C(C)(C)c1cc(C)cc(-c2sc3c4sc5cc(/C=C6/C(=O)c7cc(F)cc(c7)C(=O)/C6=C\c6cc(C(C)(C)C(=O)OC)c(-c7cc(C)cc(C(C)(C)C(=O)OC)c7)s6)sc5c4c(C(C)(C)C(=O)OC)ccc2-3)c1,CCCCCCC(CCCC)Cc1c(/C=C2\C(=O)c3cc(F)c(F)cc3C2=C(C#N)C#N)sc2c1SC1c3c(c4c(c5nsnc35)c3sc5c(CC(CCCC)CCCCCC)c(/C=C6\C(=O)c7cc(F)c(F)cc7C6=C(C#N)C#N)sc5c3n4CC(CC)CCCC)N(CC(CC)CCCC)C21,15.54,-5.56,-3.65,-5.68,-3.9,250.0,80.0,,,,,,,
78623,10.1007/s40820-023-01057-x,COC(=O)C(C)(C)c1cc(C)cc(-c2sc3c4sc5cc(/C=C6/C(=O)c7cc(F)cc(c7)C(=O)/C6=C\c6cc(C(C)(C)C(=O)OC)c(-c7cc(C)cc(C(C)(C)C(=O)OC)c7)s6)sc5c4c(C(C)(C)C(=O)OC)ccc2-3)c1,CCCCCCC(CCCC)Cc1c(/C=C2\C(=O)c3cc(F)c(F)cc3C2=C(C#N)C#N)sc2c1SC1c3c(c4c(c5nsnc35)c3sc5c(CC(CCCC)CCCCCC)c(/C=C6\C(=O)c7cc(F)c(F)cc7C6=C(C#N)C#N)sc5c3n4CC(CC)CCCC)N(CC(CC)CCCC)C21,16.44,-5.56,-3.65,-5.68,-3.9,250.0,80.0,,10%,,,,,FA-C12
78651,10.1016/j.cclet.2022.05.009,CCCCC(CC)Cc1ccc(-c2c3cc(-c4ccc(-c5sc(-c6cccs6)c6c5C(=O)c5c(CC(CC)CCCC)sc(CC(CC)CCCC)c5C6=O)s4)sc3c(-c3ccc(CC(CC)CCCC)s3)c3ccsc23)s1,CCCCCCc1ccc(C2(c3ccc(CCCCCC)cc3)c3cc4c(cc3-c3sc5cc(/C=C6\C(=O)c7ccc(C)cc7C6=C(C#N)C#N)sc5c32)C(c2ccc(CCCCCC)cc2)(c2ccc(CCCCCC)cc2)c2c-4sc3cc(/C=C4\C(=O)c5ccc(C)cc5C4=C(C#N)C#N)sc23)cc1,10.39,-5.33,-3.48,-5.514,-3.808,,,,,,ZnO,,,
78652,10.1016/j.cclet.2022.05.009,CCCCC(CC)Cc1ccc(-c2c3cc(-c4ccc(-c5sc(-c6cccs6)c6c5C(=O)c5c(CC(CC)CCCC)sc(CC(CC)CCCC)c5C6=O)s4)sc3c(-c3ccc(CC(CC)CCCC)s3)c3ccsc23)s1,CCCCCCc1ccc(C2(c3ccc(CCCCCC)cc3)c3cc4c(cc3-c3sc5cc(/C=C6\C(=O)c7ccc(C)cc7C6=C(C#N)C#N)sc5c32)C(c2ccc(CCCCCC)cc2)(c2ccc(CCCCCC)cc2)c2c-4sc3cc(/C=C4\C(=O)c5ccc(C)cc5C4=C(C#N)C#N)sc23)cc1,10.72,-5.33,-3.48,-5.514,-3.808,,,,,,ZnO/PEIE,,,
78653,10.1016/j.cclet.2022.05.009,CCCCC(CC)Cc1ccc(-c2c3cc(-c4ccc(-c5sc(-c6cccs6)c6c5C(=O)c5c(CC(CC)CCCC)sc(CC(CC)CCCC)c5C6=O)s4)sc3c(-c3ccc(CC(CC)CCCC)s3)c3ccsc23)s1,CCCCCCc1ccc(C2(c3ccc(CCCCCC)cc3)c3cc4c(cc3-c3sc5cc(/C=C6\C(=O)c7ccc(C)cc7C6=C(C#N)C#N)sc5c32)C(c2ccc(CCCCCC)cc2)(c2ccc(CCCCCC)cc2)c2c-4sc3cc(/C=C4\C(=O)c5ccc(C)cc5C4=C(C#N)C#N)sc23)cc1,11.71,-5.33,-3.48,-5.514,-3.808,,,,,,ZnO/PEIE/2PACz,,,
78661,10.1016/j.cej.2021.130620,CCCCC(CC)Cc1sc(-c2c3ccsc3c(-c3cc(Cl)c(CC(CC)CCCC)s3)c3sc(-c4ccc(-c5sc(-c6cccs6)c6c5C(=O)c5c(CC(CC)CCCC)sc(CC(CC)CCCC)c5C6=O)s4)cc23)cc1Cl,CCCCCCc1ccc(C2(c3ccc(CCCCCC)cc3)c3cc4c(cc3-c3sc5cc(/C=C6\C(=O)c7cc(F)c(F)cc7C6=C(C#N)C#N)sc5c32)C(c2ccc(CCCCCC)cc2)(c2ccc(CCCCCC)cc2)c2c-4sc3cc(/C=C4\C(=O)c5cc(F)c(F)cc5C4=C(C#N)C#N)sc23)cc1,12.79,-5.575,-3.67,-5.66,-4.14,,100.0,1:1,0.5% v/v,,,MoO3,,
78662,10.1016/j.cej.2021.130620,CCCCC(CC)Cc1sc(-c2c3ccsc3c(-c3cc(Cl)c(CC(CC)CCCC)s3)c3sc(-c4ccc(-c5sc(-c6cccs6)c6c5C(=O)c5c(CC(CC)CCCC)sc(CC(CC)CCCC)c5C6=O)s4)cc23)cc1Cl,CCCCCCc1ccc(C2(c3ccc(CCCCCC)cc3)c3cc4c(cc3-c3sc5cc(/C=C6\C(=O)c7cc(F)c(F)cc7C6=C(C#N)C#N)sc5c32)C(c2ccc(CCCCCC)cc2)(c2ccc(CCCCCC)cc2)c2c-4sc3cc(/C=C4\C(=O)c5cc(F)c(F)cc5C4=C(C#N)C#N)sc23)cc1,0.59,-5.575,-3.67,-5.66,-4.14,,100.0,1:1,0.5% v/v,,,L-0h,,
78663,10.1016/j.cej.2021.130620,CCCCC(CC)Cc1sc(-c2c3ccsc3c(-c3cc(Cl)c(CC(CC)CCCC)s3)c3sc(-c4ccc(-c5sc(-c6cccs6)c6c5C(=O)c5c(CC(CC)CCCC)sc(CC(CC)CCCC)c5C6=O)s4)cc23)cc1Cl,CCCCCCc1ccc(C2(c3ccc(CCCCCC)cc3)c3cc4c(cc3-c3sc5cc(/C=C6\C(=O)c7cc(F)c(F)cc7C6=C(C#N)C#N)sc5c32)C(c2ccc(CCCCCC)cc2)(c2ccc(CCCCCC)cc2)c2c-4sc3cc(/C=C4\C(=O)c5cc(F)c(F)cc5C4=C(C#N)C#N)sc23)cc1,9.28,-5.575,-3.67,-5.66,-4.14,,100.0,1:1,0.5% v/v,,,L-6h,,
78664,10.1016/j.cej.2021.130620,CCCCC(CC)Cc1sc(-c2c3ccsc3c(-c3cc(Cl)c(CC(CC)CCCC)s3)c3sc(-c4ccc(-c5sc(-c6cccs6)c6c5C(=O)c5c(CC(CC)CCCC)sc(CC(CC)CCCC)c5C6=O)s4)cc23)cc1Cl,CCCCCCc1ccc(C2(c3ccc(CCCCCC)cc3)c3cc4c(cc3-c3sc5cc(/C=C6\C(=O)c7cc(F)c(F)cc7C6=C(C#N)C#N)sc5c32)C(c2ccc(CCCCCC)cc2)(c2ccc(CCCCCC)cc2)c2c-4sc3cc(/C=C4\C(=O)c5cc(F)c(F)cc5C4=C(C#N)C#N)sc23)cc1,10.22,-5.575,-3.67,-5.66,-4.14,,100.0,1:1,0.5% v/v,,,L-8h,,
78665,10.1016/j.cej.2021.130620,CCCCC(CC)Cc1sc(-c2c3ccsc3c(-c3cc(Cl)c(CC(CC)CCCC)s3)c3sc(-c4ccc(-c5sc(-c6cccs6)c6c5C(=O)c5c(CC(CC)CCCC)sc(CC(CC)CCCC)c5C6=O)s4)cc23)cc1Cl,CCCCCCc1ccc(C2(c3ccc(CCCCCC)cc3)c3cc4c(cc3-c3sc5cc(/C=C6\C(=O)c7cc(F)c(F)cc7C6=C(C#N)C#N)sc5c32)C(c2ccc(CCCCCC)cc2)(c2ccc(CCCCCC)cc2)c2c-4sc3cc(/C=C4\C(=O)c5cc(F)c(F)cc5C4=C(C#N)C#N)sc23)cc1,13.17,-5.575,-3.67,-5.66,-4.14,,100.0,1:1,0.5% v/v,,,L-10h,,
78666,10.1016/j.cej.2021.130620,CCCCC(CC)Cc1sc(-c2c3ccsc3c(-c3cc(Cl)c(CC(CC)CCCC)s3)c3sc(-c4ccc(-c5sc(-c6cccs6)c6c5C(=O)c5c(CC(CC)CCCC)sc(CC(CC)CCCC)c5C6=O)s4)cc23)cc1Cl,CCCCCCc1ccc(C2(c3ccc(CCCCCC)cc3)c3cc4c(cc3-c3sc5cc(/C=C6\C(=O)c7cc(F)c(F)cc7C6=C(C#N)C#N)sc5c32)C(c2ccc(CCCCCC)cc2)(c2ccc(CCCCCC)cc2)c2c-4sc3cc(/C=C4\C(=O)c5cc(F)c(F)cc5C4=C(C#N)C#N)sc23)cc1,12.6,-5.575,-3.67,-5.66,-4.14,,100.0,1:1,0.5% v/v,,,L-20h,,
78667,10.1016/j.cej.2021.130620,CCCCC(CC)Cc1sc(-c2c3ccsc3c(-c3cc(Cl)c(CC(CC)CCCC)s3)c3sc(-c4ccc(-c5sc(-c6cccs6)c6c5C(=O)c5c(CC(CC)CCCC)sc(CC(CC)CCCC)c5C6=O)s4)cc23)cc1Cl,CCCCCCc1ccc(C2(c3ccc(CCCCCC)cc3)c3cc4c(cc3-c3sc5cc(/C=C6\C(=O)c7cc(F)c(F)cc7C6=C(C#N)C#N)sc5c32)C(c2ccc(CCCCCC)cc2)(c2ccc(CCCCCC)cc2)c2c-4sc3cc(/C=C4\C(=O)c5cc(F)c(F)cc5C4=C(C#N)C#N)sc23)cc1,13.34,-5.575,-3.67,-5.66,-4.14,,100.0,1:1,0.5% v/v,,,SL-HMoOx,,
78668,10.1016/j.cej.2021.130620,CCCCC(CC)Cc1sc(-c2c3ccsc3c(-c3cc(Cl)c(CC(CC)CCCC)s3)c3sc(-c4ccc(-c5sc(-c6cccs6)c6c5C(=O)c5c(CC(CC)CCCC)sc(CC(CC)CCCC)c5C6=O)s4)cc23)cc1Cl,CCCCCCc1ccc(C2(c3ccc(CCCCCC)cc3)c3cc4c(cc3-c3sc5cc(/C=C6\C(=O)c7cc(F)c(F)cc7C6=C(C#N)C#N)sc5c32)C(c2ccc(CCCCCC)cc2)(c2ccc(CCCCCC)cc2)c2c-4sc3cc(/C=C4\C(=O)c5cc(F)c(F)cc5C4=C(C#N)C#N)sc23)cc1,12.45,-5.575,-3.67,-5.66,-4.14,,100.0,1:1,0.5% v/v,,,LL-HMoOx,,
78669,10.1016/j.cej.2021.130620,COC(=O)C(C)(C)c1cc(C)cc(-c2sc3c4sc5cc(/C=C6/C(=O)c7cc(F)cc(c7)C(=O)/C6=C\c6cc(C(C)(C)C(=O)OC)c(-c7cc(C)cc(C(C)(C)C(=O)OC)c7)s6)sc5c4c(C(C)(C)C(=O)OC)ccc2-3)c1,CCCCCCCCCCCc1c(/C=C2\C(=O)c3cc(F)c(F)cc3C2=C(C#N)C#N)sc2c1sc1c3c4nsnc4c4c5sc6c(CCCCCCCCCCC)c(/C=C7\C(=O)c8cc(F)c(F)cc8C7=C(C#N)C#N)sc6c5n(CC(CC)CCCC)c4c3n(CC(CC)CCCC)c21,16.48,-5.56,-3.65,-5.65,-4.09,,100.0,1:1.2,0.5% v/v,,,MoO3,,
78670,10.1016/j.cej.2021.130620,COC(=O)C(C)(C)c1cc(C)cc(-c2sc3c4sc5cc(/C=C6/C(=O)c7cc(F)cc(c7)C(=O)/C6=C\c6cc(C(C)(C)C(=O)OC)c(-c7cc(C)cc(C(C)(C)C(=O)OC)c7)s6)sc5c4c(C(C)(C)C(=O)OC)ccc2-3)c1,CCCCCCCCCCCc1c(/C=C2\C(=O)c3cc(F)c(F)cc3C2=C(C#N)C#N)sc2c1sc1c3c4nsnc4c4c5sc6c(CCCCCCCCCCC)c(/C=C7\C(=O)c8cc(F)c(F)cc8C7=C(C#N)C#N)sc6c5n(CC(CC)CCCC)c4c3n(CC(CC)CCCC)c21,16.58,-5.56,-3.65,-5.65,-4.09,,100.0,1:1.2,0.5% v/v,,,SC-HMoOx,,
78671,10.1016/j.cej.2021.130620,COC(=O)C(C)(C)c1cc(C)cc(-c2sc3c4sc5cc(/C=C6/C(=O)c7cc(F)cc(c7)C(=O)/C6=C\c6cc(C(C)(C)C(=O)OC)c(-c7cc(C)cc(C(C)(C)C(=O)OC)c7)s6)sc5c4c(C(C)(C)C(=O)OC)ccc2-3)c1,CCCCCCCCCCCc1c(/C=C2\C(=O)c3cc(F)c(F)cc3C2=C(C#N)C#N)sc2c1sc1c3c4nsnc4c4c5sc6c(CCCCCCCCCCC)c(/C=C7\C(=O)c8cc(F)c(F)cc8C7=C(C#N)C#N)sc6c5n(CC(CC)CCCC)c4c3n(CC(CC)CCCC)c21,16.64,-5.56,-3.65,-5.65,-4.09,,100.0,1:1.2,0.5% v/v,,,DBC-HMoOx,,
78672,10.1016/j.cej.2021.130620,COC(=O)C(C)(C)c1cc(C)cc(-c2sc3c4sc5cc(/C=C6/C(=O)c7cc(F)cc(c7)C(=O)/C6=C\c6cc(C(C)(C)C(=O)OC)c(-c7cc(C)cc(C(C)(C)C(=O)OC)c7)s6)sc5c4c(C(C)(C)C(=O)OC)ccc2-3)c1,CCCCCCCCCCCc1c(/C=C2\C(=O)c3cc(F)c(F)cc3C2=C(C#N)C#N)sc2c1sc1c3c4nsnc4c4c5sc6c(CCCCCCCCCCC)c(/C=C7\C(=O)c8cc(F)c(F)cc8C7=C(C#N)C#N)sc6c5n(CC(CC)CCCC)c4c3n(CC(CC)CCCC)c21,10.52,-5.56,-3.65,-5.65,-4.09,,100.0,1:1.2,0.5% v/v,,,SL-HMoOx,,
78683,10.1016/j.cej.2022.139260,COC(=O)C(C)(C)c1cc(C)cc(-c2sc3c4sc5cc(/C=C6/C(=O)c7cc(F)cc(c7)C(=O)/C6=C\c6cc(C(C)(C)C(=O)OC)c(-c7cc(C)cc(C(C)(C)C(=O)OC)c7)s6)sc5c4c(C(C)(C)C(=O)OC)ccc2-3)c1,CCCCCCCCCCCc1c(/C=C2\C(=O)c3cc(F)c(F)cc3C2=C(C#N)C#N)sc2c1sc1c3c4nsnc4c4c5sc6c(CCCCCCCCCCC)c(/C=C7\C(=O)c8cc(F)c(F)cc8C7=C(C#N)C#N)sc6c5n(CC(CC)CCCC)c4c3n(CC(CC)CCCC)c21,15.35,-5.56,-3.65,-5.65,-4.09,,,,,conventional,PDINO,,,
78684,10.1016/j.cej.2022.139260,COC(=O)C(C)(C)c1cc(C)cc(-c2sc3c4sc5cc(/C=C6/C(=O)c7cc(F)cc(c7)C(=O)/C6=C\c6cc(C(C)(C)C(=O)OC)c(-c7cc(C)cc(C(C)(C)C(=O)OC)c7)s6)sc5c4c(C(C)(C)C(=O)OC)ccc2-3)c1,CCCCCCCCCCCc1c(/C=C2\C(=O)c3cc(F)c(F)cc3C2=C(C#N)C#N)sc2c1sc1c3c4nsnc4c4c5sc6c(CCCCCCCCCCC)c(/C=C7\C(=O)c8cc(F)c(F)cc8C7=C(C#N)C#N)sc6c5n(CC(CC)CCCC)c4c3n(CC(CC)CCCC)c21,15.93,-5.56,-3.65,-5.65,-4.09,,,,,conventional,DPPN2TPA,,,
78685,10.1016/j.cej.2022.139260,COC(=O)C(C)(C)c1cc(C)cc(-c2sc3c4sc5cc(/C=C6/C(=O)c7cc(F)cc(c7)C(=O)/C6=C\c6cc(C(C)(C)C(=O)OC)c(-c7cc(C)cc(C(C)(C)C(=O)OC)c7)s6)sc5c4c(C(C)(C)C(=O)OC)ccc2-3)c1,CCCCCCCCCCCc1c(/C=C2\C(=O)c3cc(F)c(F)cc3C2=C(C#N)C#N)sc2c1sc1c3c4nsnc4c4c5sc6c(CCCCCCCCCCC)c(/C=C7\C(=O)c8cc(F)c(F)cc8C7=C(C#N)C#N)sc6c5n(CC(CC)CCCC)c4c3n(CC(CC)CCCC)c21,16.4,-5.56,-3.65,-5.65,-4.09,,,,,conventional,,,,
78686,10.1016/j.cej.2022.139260,COC(=O)C(C)(C)c1cc(C)cc(-c2sc3c4sc5cc(/C=C6/C(=O)c7cc(F)cc(c7)C(=O)/C6=C\c6cc(C(C)(C)C(=O)OC)c(-c7cc(C)cc(C(C)(C)C(=O)OC)c7)s6)sc5c4c(C(C)(C)C(=O)OC)ccc2-3)c1,CCCCCCCCCc1c(C=C2C(=O)c3cc(Cl)c(Cl)cc3C2=C(C#N)C#N)sc2c1sc1c3c4nsnc4c4c5sc6c(CCCCCCCCC)c(C=C7C(=O)c8cc(Cl)c(Cl)cc8C7=C(C#N)C#N)sc6c5n(CC(CCCC)CCCCCC)c4c3n(CC(CCCC)CCCCCC)c21,14.03,-5.56,-3.65,-5.68,-3.9,,,,,conventional,,,,
78687,10.1016/j.cej.2022.139260,COC(=O)C(C)(C)c1cc(C)cc(-c2sc3c4sc5cc(/C=C6/C(=O)c7cc(F)cc(c7)C(=O)/C6=C\c6cc(C(C)(C)C(=O)OC)c(-c7cc(C)cc(C(C)(C)C(=O)OC)c7)s6)sc5c4c(C(C)(C)C(=O)OC)ccc2-3)c1,CCCCCCCCCc1c(C=C2C(=O)c3cc(Cl)c(Cl)cc3C2=C(C#N)C#N)sc2c1sc1c3c4nsnc4c4c5sc6c(CCCCCCCCC)c(C=C7C(=O)c8cc(Cl)c(Cl)cc8C7=C(C#N)C#N)sc6c5n(CC(CCCC)CCCCCC)c4c3n(CC(CCCC)CCCCCC)c21,17.31,-5.56,-3.65,-5.68,-3.9,,,,,conventional,,,,
78688,10.1016/j.cej.2023.144451,CCCCC(CC)COC(=O)c1sc2csc(-c3cc4c(-c5ccc(CC(CC)CCCC)s5)c5sccc5c(-c5ccc(CC(CC)CCCC)s5)c4s3)c2c1F,CCCCCCc1ccc(C2(c3ccc(CCCCCC)cc3)Oc3c(sc4c5c(sc34)-c3sc4cc(/C=C6\C(=O)c7cc(F)c(F)cc7C6=C(C#N)C#N)sc4c3C(c3ccc(CCCCCC)cc3)(c3ccc(CCCCCC)cc3)O5)-c3*c4cc(/C=C5\C(=O)c6cc(F)c(F)cc6C5=C(C#N)C#N)sc4c32)cc1,5.75,-5.21,-3.6,,,,,,,conventional,,PEDOT:PSS,,
78689,10.1016/j.cej.2023.144451,CCCCC(CC)COC(=O)c1sc2csc(-c3cc4c(-c5ccc(CC(CC)CCCC)s5)c5sccc5c(-c5ccc(CC(CC)CCCC)s5)c4s3)c2c1F,CCCCCCc1ccc(C2(c3ccc(CCCCCC)cc3)Oc3c(sc4c5c(sc34)-c3sc4cc(/C=C6\C(=O)c7cc(F)c(F)cc7C6=C(C#N)C#N)sc4c3C(c3ccc(CCCCCC)cc3)(c3ccc(CCCCCC)cc3)O5)-c3*c4cc(/C=C5\C(=O)c6cc(F)c(F)cc6C5=C(C#N)C#N)sc4c32)cc1,9.65,-5.21,-3.6,,,,,,,conventional,PDINN,PEDOT:PSS,,
78690,10.1016/j.cej.2023.144451,CCCCC(CC)COC(=O)c1sc2csc(-c3cc4c(-c5ccc(CC(CC)CCCC)s5)c5sccc5c(-c5ccc(CC(CC)CCCC)s5)c4s3)c2c1F,CCCCCCc1ccc(C2(c3ccc(CCCCCC)cc3)Oc3c(sc4c5c(sc34)-c3sc4cc(/C=C6\C(=O)c7cc(F)c(F)cc7C6=C(C#N)C#N)sc4c3C(c3ccc(CCCCCC)cc3)(c3ccc(CCCCCC)cc3)O5)-c3*c4cc(/C=C5\C(=O)c6cc(F)c(F)cc6C5=C(C#N)C#N)sc4c32)cc1,11.69,-5.21,-3.6,,,,,,,conventional,BCP,PEDOT:PSS,,
78691,10.1016/j.cej.2023.144451,CCCCC(CC)COC(=O)c1sc2csc(-c3cc4c(-c5ccc(CC(CC)CCCC)s5)c5sccc5c(-c5ccc(CC(CC)CCCC)s5)c4s3)c2c1F,CCCCCCc1ccc(C2(c3ccc(CCCCCC)cc3)Oc3c(sc4c5c(sc34)-c3sc4cc(/C=C6\C(=O)c7cc(F)c(F)cc7C6=C(C#N)C#N)sc4c3C(c3ccc(CCCCCC)cc3)(c3ccc(CCCCCC)cc3)O5)-c3*c4cc(/C=C5\C(=O)c6cc(F)c(F)cc6C5=C(C#N)C#N)sc4c32)cc1,11.63,-5.21,-3.6,,,,,1:1.2,,conventional,BCP,PEDOT:PSS,,
78695,10.1016/j.cej.2023.144451,CCCCC(CC)COC(=O)c1sc2csc(-c3cc4c(-c5ccc(CC(CC)CCCC)s5)c5sccc5c(-c5ccc(CC(CC)CCCC)s5)c4s3)c2c1F,CCCCC(=O)OCC1(c2ccccc2)c2cccc3cccc4cccc5cccc6cccc1c6c-5c-4c-3c2,8.44,-5.21,-3.6,-6.1,-3.7,,,1:1.2,,conventional,BCP,PEDOT:PSS,,
78696,10.1016/j.cej.2023.145395,COC(=O)C(C)(C)c1cc(C)cc(-c2sc3c4sc5cc(/C=C6/C(=O)c7cc(F)cc(c7)C(=O)/C6=C\c6cc(C(C)(C)C(=O)OC)c(-c7cc(C)cc(C(C)(C)C(=O)OC)c7)s6)sc5c4c(C(C)(C)C(=O)OC)ccc2-3)c1,CCCCCCCCCCCc1c(/C=C2\C(=O)c3cc(F)c(F)cc3C2=C(C#N)C#N)sc2c1sc1c3c4nsnc4c4c5sc6c(CCCCCCCCCCC)c(/C=C7\C(=O)c8cc(F)c(F)cc8C7=C(C#N)C#N)sc6c5n(CC(CC)CCCC)c4c3n(CC(CC)CCCC)c21,16.76,-5.56,-3.65,-5.65,-4.09,,,1:1,,conventional,PDINN,PEDOT:PSS,,
78701,10.1016/j.cej.2024.156475,COC(=O)C(C)(C)c1cc(C)cc(-c2sc3c4sc5cc(/C=C6/C(=O)c7cc(F)cc(c7)C(=O)/C6=C\c6cc(C(C)(C)C(=O)OC)c(-c7cc(C)cc(C(C)(C)C(=O)OC)c7)s6)sc5c4c(C(C)(C)C(=O)OC)ccc2-3)c1,CCCCCCCCCc1c(C=C2C(=O)c3cc(Cl)c(Cl)cc3C2=C(C#N)C#N)sc2c1sc1c3c4nsnc4c4c5sc6c(CCCCCCCCC)c(C=C7C(=O)c8cc(Cl)c(Cl)cc8C7=C(C#N)C#N)sc6c5n(CC(CCCC)CCCCCC)c4c3n(CC(CCCC)CCCCCC)c21,11.2,-5.56,-3.65,-5.68,-3.9,,,,,,ZnO,,,
78702,10.1016/j.cej.2024.156475,COC(=O)C(C)(C)c1cc(C)cc(-c2sc3c4sc5cc(/C=C6/C(=O)c7cc(F)cc(c7)C(=O)/C6=C\c6cc(C(C)(C)C(=O)OC)c(-c7cc(C)cc(C(C)(C)C(=O)OC)c7)s6)sc5c4c(C(C)(C)C(=O)OC)ccc2-3)c1,CCCCCCCCCc1c(C=C2C(=O)c3cc(Cl)c(Cl)cc3C2=C(C#N)C#N)sc2c1sc1c3c4nsnc4c4c5sc6c(CCCCCCCCC)c(C=C7C(=O)c8cc(Cl)c(Cl)cc8C7=C(C#N)C#N)sc6c5n(CC(CCCC)CCCCCC)c4c3n(CC(CCCC)CCCCCC)c21,12.1,-5.56,-3.65,-5.68,-3.9,,,0.8:1.2,,,ZnO/11-MUA,,,
78703,10.1016/j.cej.2024.156906,CCCCCCC(CCCC)Cc1csc(-c2cc3c4nsnc4c4cc(-c5cc(CC(CCCC)CCCCCC)c(-c6cc7c(-c8cc(F)c(CC(CC)CCCC)s8)c8sccc8c(-c8cc(F)c(CC(CC)CCCC)s8)c7s6)s5)sc4c3s2)c1,CCCCCCCCCc1c(/C=C2\C(=O)c3cc(F)c(F)cc3C2=C(C#N)C#N)sc2c1sc1c3c4nsnc4c4c5sc6c(CCCCCCCCC)c(/C=C7\C(=O)c8cc(F)c(F)cc8C7=C(C#N)C#N)sc6c5n(C[C@H](CCCC)CCCCCC)c4c3n(CC(CCCC)CCCCCC)c21,18.27,-5.51,-2.77,,,,,1:1.2:0,,,PDINN,2PACz,,
78707,10.1016/j.chemphys.2023.111965,COC(=O)C(C)(C)c1cc(C)cc(-c2sc3c4sc5cc(/C=C6/C(=O)c7cc(F)cc(c7)C(=O)/C6=C\c6cc(C(C)(C)C(=O)OC)c(-c7cc(C)cc(C(C)(C)C(=O)OC)c7)s6)sc5c4c(C(C)(C)C(=O)OC)ccc2-3)c1,CCCCCCCCCCC(CCCCCCCC)CN1C(=O)c2ccc3c4c(c(-c5ccc(-c6cccs6)s5)cc(c24)C1=O)C(=O)N(CC(CCCCCCCC)CCCCCCCCCC)C3=O,3.27,-5.56,-3.65,-5.71,-4.02,130.0,,1:1,1 vol%,inverted,ZnO,MoO3,chlorobenzene,
78708,10.1016/j.chemphys.2023.111965,COC(=O)C(C)(C)c1cc(C)cc(-c2sc3c4sc5cc(/C=C6/C(=O)c7cc(F)cc(c7)C(=O)/C6=C\c6cc(C(C)(C)C(=O)OC)c(-c7cc(C)cc(C(C)(C)C(=O)OC)c7)s6)sc5c4c(C(C)(C)C(=O)OC)ccc2-3)c1,CCCCCCCCCCC(CCCCCCCC)CN1C(=O)c2ccc3c4c(c(-c5ccc(-c6cccs6)s5)cc(c24)C1=O)C(=O)N(CC(CCCCCCCC)CCCCCCCCCC)C3=O,3.21,-5.56,-3.65,-5.71,-4.02,130.0,,1:1,1 vol%,inverted,ZnO,MoO3,chlorobenzene,
78709,10.1016/j.chemphys.2023.111965,COC(=O)C(C)(C)c1cc(C)cc(-c2sc3c4sc5cc(/C=C6/C(=O)c7cc(F)cc(c7)C(=O)/C6=C\c6cc(C(C)(C)C(=O)OC)c(-c7cc(C)cc(C(C)(C)C(=O)OC)c7)s6)sc5c4c(C(C)(C)C(=O)OC)ccc2-3)c1,CCCCCCCCCCC(CCCCCCCC)CN1C(=O)c2ccc3c4c(c(-c5ccc(-c6cccs6)s5)cc(c24)C1=O)C(=O)N(CC(CCCCCCCC)CCCCCCCCCC)C3=O,3.05,-5.56,-3.65,-5.71,-4.02,130.0,,PM6:N2200 = 1:1,1 vol% DIO,inverted,ZnO,MoO3,chlorobenzene,
78710,10.1016/j.chemphys.2023.111965,COC(=O)C(C)(C)c1cc(C)cc(-c2sc3c4sc5cc(/C=C6/C(=O)c7cc(F)cc(c7)C(=O)/C6=C\c6cc(C(C)(C)C(=O)OC)c(-c7cc(C)cc(C(C)(C)C(=O)OC)c7)s6)sc5c4c(C(C)(C)C(=O)OC)ccc2-3)c1,CCCCCCCCCCC(CCCCCCCC)CN1C(=O)c2ccc3c4c(c(-c5ccc(-c6cccs6)s5)cc(c24)C1=O)C(=O)N(CC(CCCCCCCC)CCCCCCCCCC)C3=O,3.03,-5.56,-3.65,-5.71,-4.02,130.0,,PM6:N2200 = 1:1,1 vol% DIO,inverted,ZnO,MoO3,chlorobenzene,
78711,10.1016/j.chemphys.2023.111965,COC(=O)C(C)(C)c1cc(C)cc(-c2sc3c4sc5cc(/C=C6/C(=O)c7cc(F)cc(c7)C(=O)/C6=C\c6cc(C(C)(C)C(=O)OC)c(-c7cc(C)cc(C(C)(C)C(=O)OC)c7)s6)sc5c4c(C(C)(C)C(=O)OC)ccc2-3)c1,CCCCCCCCCCC(CCCCCCCC)CN1C(=O)c2ccc3c4c(c(-c5ccc(-c6cccs6)s5)cc(c24)C1=O)C(=O)N(CC(CCCCCCCC)CCCCCCCCCC)C3=O,3.0,-5.56,-3.65,-5.71,-4.02,130.0,,PM6:N2200 = 1:1,1 vol% DIO,inverted,ZnO,MoO3,chlorobenzene,
78712,10.1016/j.chemphys.2023.111965,COC(=O)C(C)(C)c1cc(C)cc(-c2sc3c4sc5cc(/C=C6/C(=O)c7cc(F)cc(c7)C(=O)/C6=C\c6cc(C(C)(C)C(=O)OC)c(-c7cc(C)cc(C(C)(C)C(=O)OC)c7)s6)sc5c4c(C(C)(C)C(=O)OC)ccc2-3)c1,CCCCCCCCCCC(CCCCCCCC)CN1C(=O)c2ccc3c4c(c(-c5ccc(-c6cccs6)s5)cc(c24)C1=O)C(=O)N(CC(CCCCCCCC)CCCCCCCCCC)C3=O,2.94,-5.56,-3.65,-5.71,-4.02,130.0,,1:1,1 vol%,inverted,ZnO,MoO3,chlorobenzene,
78713,10.1016/j.chemphys.2023.111965,COC(=O)C(C)(C)c1cc(C)cc(-c2sc3c4sc5cc(/C=C6/C(=O)c7cc(F)cc(c7)C(=O)/C6=C\c6cc(C(C)(C)C(=O)OC)c(-c7cc(C)cc(C(C)(C)C(=O)OC)c7)s6)sc5c4c(C(C)(C)C(=O)OC)ccc2-3)c1,CCCCCCCCCCC(CCCCCCCC)CN1C(=O)c2ccc3c4c(c(-c5ccc(-c6cccs6)s5)cc(c24)C1=O)C(=O)N(CC(CCCCCCCC)CCCCCCCCCC)C3=O,2.73,-5.56,-3.65,-5.71,-4.02,130.0,,1:1,1 vol%,inverted,ZnO,MoO3,chlorobenzene,
78736,10.1016/j.dyepig.2020.108899,CCCCCCCCc1cc(-c2c(-c3cccs3)sc3c(-c4cc(CCCCCCCC)c(CCCCCCCC)s4)c(-c4ccc(-c5cccc6nsnc56)s4)sc23)sc1CCCCCCCC,COC(=O)CCCC1(c2ccccc2)C23c4c5ccc6c7cc8c9c%10c(cc%11cc%12c%13c%14c(cc%15c%16ccc-5c2c%16c2c5c%16c%17c(c(c46)c7c9c%17c4c%10c%11c%13c4c%16c%14c%152)C513)C%12)C8,6.4,,,-5.9,-3.9,,90.0,1:2,0.63%,conventional,,PEDOT:PSS,o-DCB,DIO
