Repository: JiYiqaq/PCE-KA-GNN

# Data directory

- `raw/Active_Database.csv` is the immutable source dataset bundled under CC BY 4.0. Do not overwrite it with processed data.
- `processed/` is created and populated by the training pipeline. Generated `.pt` and `.pth` caches are intentionally ignored by Git because they can exceed GitHub's normal single-file limit.

See `../DATA_LICENSE.md` for provenance, license and checksum information.

File: data/processed/device_records.csv (part 137 of 250)
record_id,doi,donor_smiles,acceptor_smiles,pce,homo_d,lumo_d,homo_a,lumo_a,active_layer_thickness,annealing_temp,d_a_ratio,additive_ratio,device_type,etl_canonical,htl_canonical,solvent_canonical,additive_canonical
78738,10.1016/j.dyepig.2020.108899,CCCCCCc1csc(-c2ccc(-c3cc(CCCCCC)c(/C=C/c4csc(-c5cc6c(OCC(CC)CCCC)c7sc(-c8ccc(C9=C%10C(=O)N(CC(CC)CCCC)C(c%11ccc(-c%12cc%13c(OCC(CC)CCCC)c%14sccc%14c(OCC(CC)CCCC)c%13s%12)s%11)=C%10C(=O)N9CC(CC)CCCC)s8)cc7c(OCC(CC)CCCC)c6s5)c4)s3)c3nsnc23)c1,COC(=O)CCCC1(c2ccccc2)C23c4c5ccc6c7cc8c9c%10c(cc%11cc%12c%13c%14c(cc%15c%16ccc-5c2c%16c2c5c%16c%17c(c(c46)c7c9c%17c4c%10c%11c%13c4c%16c%14c%152)C513)C%12)C8,2.6,,,-5.9,-3.9,,95.0,1:2,,conventional,,PEDOT:PSS,o-DCB,
78742,10.1016/j.dyepig.2020.108899,CCCCCCCCC(CCCCCC)Cn1c2ccccc2c2ccc(-c3c4cc(-c5ccc(-c6sc(-c7cccs7)c7c6C(=O)c6c(CC(CC)CCCC)sc(CC(CC)CCCC)c6C7=O)s5)sc4c(-c4ccc5c6ccccc6n(CC(CCCCCC)CCCCCCCC)c5c4)c4ccsc34)cc21,COC(=O)CCCC1(c2ccccc2)C23c4c5ccc6c7cc8c9c%10c(cc%11cc%12c%13c%14c(cc%15c%16ccc-5c2c%16c2c5c%16c%17c(c(c46)c7c9c%17c4c%10c%11c%13c4c%16c%14c%152)C513)C%12)C8,3.1,,,-5.9,-3.9,,110.0,1:1,,conventional,,PEDOT:PSS,o-DCB,
78743,10.1016/j.dyepig.2020.108899,CCCCCCCCC(CCCCCC)COc1cc(-c2ccc(-c3sc(-c4ccc(-c5cc(CCCCCC)cs5)c5nsnc45)cc3CCCCCC)s2)c(OCC(CCCCCC)CCCCCCCC)cc1-c1cccs1,COC(=O)CCCC1(c2ccccc2)C23c4c5ccc6c7cc8c9c%10c(cc%11cc%12c%13c%14c(cc%15c%16ccc-5c2c%16c2c5c%16c%17c(c(c46)c7c9c%17c4c%10c%11c%13c4c%16c%14c%152)C513)C%12)C8,4.8,,,-5.9,-3.9,,95.0,1:1,,conventional,,PEDOT:PSS,o-DCB,
78744,10.1016/j.dyepig.2020.108899,CCCCCCCCCCCCCCCCCCCCOc1ccsc1-c1nc2sc(-c3sc(-c4cc5c(C#C[Si](C(C)C)(C(C)C)C(C)C)c6occc6c(C#C[Si](C(C)C)(C(C)C)C(C)C)c5o4)cc3OCCCCCCCCCCCCCCCCCCCC)nc2s1,COC(=O)CCCC1(c2ccccc2)C23c4c5ccc6c7cc8c9c%10c(cc%11cc%12c%13c%14c(cc%15c%16ccc-5c2c%16c2c5c%16c%17c(c(c46)c7c9c%17c4c%10c%11c%13c4c%16c%14c%152)C513)C%12)C8,4.9,,,-5.9,-3.9,,90.0,1:2,0.3%,conventional,,PEDOT:PSS,chlorobenzene,CN
78745,10.1016/j.dyepig.2020.108899,CCCCCCCCCCC(CCCCCCCC)CN1C(=O)c2c(c(-c3ccc(-c4cc5c(OCC(CC)CCCC)c6sc(-c7scc8c7C(=O)N(CCCCCCCC)C8=O)cc6c(OCC(CC)CCCC)c5s4)s3)c3nsnc3c2-c2ccc(-c3cc4c(OCC(CC)CCCC)c5sccc5c(OCC(CC)CCCC)c4s3)s2)C1=O,COC(=O)CCCC1(c2ccccc2)C23c4c5ccc6c7cc8c9c%10c(cc%11cc%12c%13c%14c(cc%15c%16ccc-5c2c%16c2c5c%16c%17c(c(c46)c7c9c%17c4c%10c%11c%13c4c%16c%14c%152)C513)C%12)C8,5.5,,,-5.9,-3.9,,95.0,1:2,1.25%,conventional,,PEDOT:PSS,o-DCB,CN
78756,10.1016/j.dyepig.2021.109434,COC(=O)C(C)(C)c1cc(C)cc(-c2sc3c4sc5cc(/C=C6/C(=O)c7cc(F)cc(c7)C(=O)/C6=C\c6cc(C(C)(C)C(=O)OC)c(-c7cc(C)cc(C(C)(C)C(=O)OC)c7)s6)sc5c4c(C(C)(C)C(=O)OC)ccc2-3)c1,CCCCCCCCCCCc1c(/C=C2\C(=O)c3cc(F)c(F)cc3C2=C(C#N)C#N)sc2c1sc1c3c4nsnc4c4c5sc6c(CCCCCCCCCCC)c(/C=C7\C(=O)c8cc(F)c(F)cc8C7=C(C#N)C#N)sc6c5n(CC(CC)CCCC)c4c3n(CC(CC)CCCC)c21,15.5,-5.56,-3.65,-5.65,-4.09,,,,,conventional,,,,
78760,10.1016/j.dyepig.2021.109434,COC(=O)C(C)(C)c1cc(C)cc(-c2sc3c4sc5cc(/C=C6/C(=O)c7cc(F)cc(c7)C(=O)/C6=C\c6cc(C(C)(C)C(=O)OC)c(-c7cc(C)cc(C(C)(C)C(=O)OC)c7)s6)sc5c4c(C(C)(C)C(=O)OC)ccc2-3)c1,CCCCCCc1ccc(C2(c3ccc(CCCCCC)cc3)c3cc4c(cc3-c3sc5cc(C=C6C(=O)c7ccccc7C6=C(C#N)C#N)sc5c32)C(c2ccc(CCCCCC)cc2)(c2ccc(CCCCCC)cc2)c2c-4sc3cc(C=C4C(=O)c5ccccc5C4=C(C#N)C#N)sc23)cc1,9.2,-5.56,-3.65,-5.576,-3.916,,,,,conventional,,,,
78767,10.1016/j.dyepig.2021.109604,CCCCCCCCC(CCCCCC)Cn1nc2c(-c3cc4scc(CCCCCC)c4s3)c(OC)c(OC)c(-c3cc4sc(-c5cc6c(-c7cc(Cl)c(C(CC)CCCCC)s7)c7sccc7c(-c7cc(Cl)c(C(CC)CCCCCC)s7)c6s5)c(CCCCCC)c4s3)c2n1,CCCCCCCCCCCc1c(/C=C2\C(=O)c3cc(F)c(F)cc3C2=C(C#N)C#N)sc2c1sc1c3c4nsnc4c4c5sc6c(CCCCCCCCCCC)c(/C=C7\C(=O)c8cc(F)c(F)cc8C7=C(C#N)C#N)sc6c5n(CC(CC)CCCC)c4c3n(CC(CC)CCCC)c21,7.31,,,-5.65,-4.09,,,,,conventional,,,,
78783,10.1016/j.dyepig.2022.110375,CCCCCCc1ccsc1,CCc1c(/C=C2\C(=O)c3cc(F)c(F)cc3C2=C(C#N)C#N)sc2c1sc1c3c4nn(CC)nc4c4c5sc6c(CC)c(/C=C7\C(=O)c8cc(F)c(F)cc8C7=C(C#N)C#N)sc6c5n(CC)c4c3n(CC)c21,2.66,-5.01,-3.12,-5.58,-3.98,,,,,conventional,Ca,PEDOT:PSS,,
78789,10.1016/j.dyepig.2022.110787,CCCCC(CC)COC(=O)c1sc2csc(-c3cc4c(-c5ccc(CC(CC)CCCC)s5)c5sccc5c(-c5ccc(CC(CC)CCCC)s5)c4s3)c2c1F,C=Cc1cc2c3c(ccc4c5ccc6c7c(ccc(c1c34)c75)C(=O)N(C(CCCCCC)CCCCCC)C6=O)C(=O)N(C(CCCCCC)CCCCCC)C2=O,4.51,-5.21,-3.6,-5.77,-4.03,,,,,conventional,PFN-Br,PEDOT:PSS,chlorobenzene,
78790,10.1016/j.dyepig.2022.110787,CCCCC(CC)COC(=O)c1sc2csc(-c3cc4c(-c5ccc(CC(CC)CCCC)s5)c5sccc5c(-c5ccc(CC(CC)CCCC)s5)c4s3)c2c1F,CCCCCCCCC(CCCCCC)CN1C(=O)c2ccc3c4ccc5c6c(cc(C#Cc7cc8c9c(ccc%10c%11ccc%12c%13c(ccc(c7c9%10)c%13%11)C(=O)N(CC(CCCCCC)CCCCCCCC)C%12=O)C(=O)N(CC(CCCCCC)CCCCCCCC)C8=O)c(c7ccc(c2c37)C1=O)c64)C(=O)N(CC(CCCCCC)CCCCCCCC)C5=O,2.66,-5.21,-3.6,-5.9,-3.9,,,,,conventional,PFN-Br,PEDOT:PSS,chlorobenzene,
78797,10.1016/j.dyepig.2023.111423,COC(=O)C(C)(C)c1cc(C)cc(-c2sc3c4sc5cc(/C=C6/C(=O)c7cc(F)cc(c7)C(=O)/C6=C\c6cc(C(C)(C)C(=O)OC)c(-c7cc(C)cc(C(C)(C)C(=O)OC)c7)s6)sc5c4c(C(C)(C)C(=O)OC)ccc2-3)c1,CCCCCCCCCCCc1c(/C=C2\C(=O)c3cc(F)c(F)cc3C2=C(C#N)C#N)sc2c1sc1c3c4nsnc4c4c5sc6c(CCCCCCCCCCC)c(/C=C7\C(=O)c8cc(F)c(F)cc8C7=C(C#N)C#N)sc6c5n(CC(CC)CCCC)c4c3n(CC(CC)CCCC)c21,16.42,-5.56,-3.65,-5.65,-4.09,,,1:1.2,,conventional,PDINO,PEDOT:PSS,chloroform,CN
78799,10.1016/j.dyepig.2023.111423,COC(=O)C(C)(C)c1cc(C)cc(-c2sc3c4sc5cc(/C=C6/C(=O)c7cc(F)cc(c7)C(=O)/C6=C\c6cc(C(C)(C)C(=O)OC)c(-c7cc(C)cc(C(C)(C)C(=O)OC)c7)s6)sc5c4c(C(C)(C)C(=O)OC)ccc2-3)c1,CCCCCCC(CCCC)Cc1c(/C=C2\C(=O)c3cc(F)c(F)cc3C2=C(C#N)C#N)sc2c1SC1c3c(c4c(c5nsnc35)c3sc5c(CC(CCCC)CCCCCC)c(/C=C6\C(=O)c7cc(F)c(F)cc7C6=C(C#N)C#N)sc5c3n4CC(CC)CCCC)N(CC(CC)CCCC)C21,17.52,-5.56,-3.65,-5.68,-3.9,,,1:1.2,,conventional,PDINO,PEDOT:PSS,chloroform,DIO
78858,10.1016/j.jechem.2024.03.028,COC(=O)C(C)(C)c1cc(C)cc(-c2sc3c4sc5cc(/C=C6/C(=O)c7cc(F)cc(c7)C(=O)/C6=C\c6cc(C(C)(C)C(=O)OC)c(-c7cc(C)cc(C(C)(C)C(=O)OC)c7)s6)sc5c4c(C(C)(C)C(=O)OC)ccc2-3)c1,CCCCCCCCCc1c(C=C2C(=O)c3cc(Cl)c(Cl)cc3C2=C(C#N)C#N)sc2c1sc1c3c4nsnc4c4c5sc6c(CCCCCCCCC)c(C=C7C(=O)c8cc(Cl)c(Cl)cc8C7=C(C#N)C#N)sc6c5n(CC(CCCC)CCCCCC)c4c3n(CC(CCCC)CCCCCC)c21,14.95,-5.56,-3.65,-5.68,-3.9,,,,,,,,,
78859,10.1016/j.jechem.2024.03.028,COC(=O)C(C)(C)c1cc(C)cc(-c2sc3c4sc5cc(/C=C6/C(=O)c7cc(F)cc(c7)C(=O)/C6=C\c6cc(C(C)(C)C(=O)OC)c(-c7cc(C)cc(C(C)(C)C(=O)OC)c7)s6)sc5c4c(C(C)(C)C(=O)OC)ccc2-3)c1,CCCCCCCCCc1c(C=C2C(=O)c3cc(Cl)c(Cl)cc3C2=C(C#N)C#N)sc2c1sc1c3c4nsnc4c4c5sc6c(CCCCCCCCC)c(C=C7C(=O)c8cc(Cl)c(Cl)cc8C7=C(C#N)C#N)sc6c5n(CC(CCCC)CCCCCC)c4c3n(CC(CCCC)CCCCCC)c21,15.01,-5.56,-3.65,-5.68,-3.9,,100.0,1:1.2,0.5 vol%,conventional,,,,DIO
78860,10.1016/j.jechem.2024.03.028,COC(=O)C(C)(C)c1cc(C)cc(-c2sc3c4sc5cc(/C=C6/C(=O)c7cc(F)cc(c7)C(=O)/C6=C\c6cc(C(C)(C)C(=O)OC)c(-c7cc(C)cc(C(C)(C)C(=O)OC)c7)s6)sc5c4c(C(C)(C)C(=O)OC)ccc2-3)c1,CCCCCCCCCc1c(C=C2C(=O)c3cc(Cl)c(Cl)cc3C2=C(C#N)C#N)sc2c1sc1c3c4nsnc4c4c5sc6c(CCCCCCCCC)c(C=C7C(=O)c8cc(Cl)c(Cl)cc8C7=C(C#N)C#N)sc6c5n(CC(CCCC)CCCCCC)c4c3n(CC(CCCC)CCCCCC)c21,15.14,-5.56,-3.65,-5.68,-3.9,,100.0,,,conventional,,,,
78861,10.1016/j.jechem.2024.03.028,COC(=O)C(C)(C)c1cc(C)cc(-c2sc3c4sc5cc(/C=C6/C(=O)c7cc(F)cc(c7)C(=O)/C6=C\c6cc(C(C)(C)C(=O)OC)c(-c7cc(C)cc(C(C)(C)C(=O)OC)c7)s6)sc5c4c(C(C)(C)C(=O)OC)ccc2-3)c1,CCCCCCCCCc1c(C=C2C(=O)c3cc(Cl)c(Cl)cc3C2=C(C#N)C#N)sc2c1sc1c3c4nsnc4c4c5sc6c(CCCCCCCCC)c(C=C7C(=O)c8cc(Cl)c(Cl)cc8C7=C(C#N)C#N)sc6c5n(CC(CCCC)CCCCCC)c4c3n(CC(CCCC)CCCCCC)c21,15.81,-5.56,-3.65,-5.68,-3.9,,100.0,,0.5 vol%,conventional,,,,DIO
78862,10.1016/j.jechem.2024.03.028,COC(=O)C(C)(C)c1cc(C)cc(-c2sc3c4sc5cc(/C=C6/C(=O)c7cc(F)cc(c7)C(=O)/C6=C\c6cc(C(C)(C)C(=O)OC)c(-c7cc(C)cc(C(C)(C)C(=O)OC)c7)s6)sc5c4c(C(C)(C)C(=O)OC)ccc2-3)c1,CCCCCCCCCc1c(C=C2C(=O)c3cc(Cl)c(Cl)cc3C2=C(C#N)C#N)sc2c1sc1c3c4nsnc4c4c5sc6c(CCCCCCCCC)c(C=C7C(=O)c8cc(Cl)c(Cl)cc8C7=C(C#N)C#N)sc6c5n(CC(CCCC)CCCCCC)c4c3n(CC(CCCC)CCCCCC)c21,16.09,-5.56,-3.65,-5.68,-3.9,,,,0.5 vol%,,,,,DIO
78863,10.1016/j.jechem.2024.03.028,COC(=O)C(C)(C)c1cc(C)cc(-c2sc3c4sc5cc(/C=C6/C(=O)c7cc(F)cc(c7)C(=O)/C6=C\c6cc(C(C)(C)C(=O)OC)c(-c7cc(C)cc(C(C)(C)C(=O)OC)c7)s6)sc5c4c(C(C)(C)C(=O)OC)ccc2-3)c1,CCCCCCCCCc1c(C=C2C(=O)c3cc(Cl)c(Cl)cc3C2=C(C#N)C#N)sc2c1sc1c3c4nsnc4c4c5sc6c(CCCCCCCCC)c(C=C7C(=O)c8cc(Cl)c(Cl)cc8C7=C(C#N)C#N)sc6c5n(CC(CCCC)CCCCCC)c4c3n(CC(CCCC)CCCCCC)c21,16.12,-5.56,-3.65,-5.68,-3.9,,100.0,,0.5 vol%,conventional,,,,DIO
78888,10.1016/j.jelechem.2023.117213,CCCCCCCCc1cc(-c2c(-c3cccs3)sc3c(-c4cc(CCCCCCCC)c(CCCCCCCC)s4)c(-c4ccc(-c5cccc6nsnc56)s4)sc23)sc1CCCCCCCC,CCCCCCc1ccc(C2(c3ccc(CCCCCC)cc3)c3cc4c(cc3-c3sc5cc(C=C6C(=O)c7ccccc7C6=C(C#N)C#N)sc5c32)C(c2ccc(CCCCCC)cc2)(c2ccc(CCCCCC)cc2)c2c-4sc3cc(C=C4C(=O)c5ccccc5C4=C(C#N)C#N)sc23)cc1,7.94,,,-5.576,-3.916,,,1:1,,conventional,LiF,PEDOT:PSS,chlorobenzene,
78890,10.1016/j.jelechem.2023.117213,CCCCCCc1csc(-c2ccc(-c3cc(CCCCCC)c(/C=C/c4csc(-c5cc6c(OCC(CC)CCCC)c7sc(-c8ccc(C9=C%10C(=O)N(CC(CC)CCCC)C(c%11ccc(-c%12cc%13c(OCC(CC)CCCC)c%14sccc%14c(OCC(CC)CCCC)c%13s%12)s%11)=C%10C(=O)N9CC(CC)CCCC)s8)cc7c(OCC(CC)CCCC)c6s5)c4)s3)c3nsnc23)c1,CCCCCCc1ccc(C2(c3ccc(CCCCCC)cc3)c3cc4c(cc3-c3sc5cc(C=C6C(=O)c7ccccc7C6=C(C#N)C#N)sc5c32)C(c2ccc(CCCCCC)cc2)(c2ccc(CCCCCC)cc2)c2c-4sc3cc(C=C4C(=O)c5ccccc5C4=C(C#N)C#N)sc23)cc1,1.4,,,-5.576,-3.916,,,1:1,,conventional,LiF,PEDOT:PSS,chlorobenzene,
78892,10.1016/j.jelechem.2023.117213,CCCCCCCCc1cc(-c2c(-c3cccs3)sc3c(-c4cc(CCCCCCCC)c(CCCCCCCC)s4)c(-c4ccc(-c5cccc6nsnc56)s4)sc23)sc1CCCCCCCC,COC(=O)CCCC1(c2ccccc2)C23c4c5ccc6c7cc8c9c%10c(cc%11cc%12c%13c%14c(cc%15c%16ccc-5c2c%16c2c5c%16c%17c(c(c46)c7c9c%17c4c%10c%11c%13c4c%16c%14c%152)C513)C%12)C8,7.62,,,-5.9,-3.9,,,1:2,,conventional,LiF,PEDOT:PSS,o-DCB,
78894,10.1016/j.jelechem.2023.117213,CCCCCCc1csc(-c2ccc(-c3cc(CCCCCC)c(/C=C/c4csc(-c5cc6c(OCC(CC)CCCC)c7sc(-c8ccc(C9=C%10C(=O)N(CC(CC)CCCC)C(c%11ccc(-c%12cc%13c(OCC(CC)CCCC)c%14sccc%14c(OCC(CC)CCCC)c%13s%12)s%11)=C%10C(=O)N9CC(CC)CCCC)s8)cc7c(OCC(CC)CCCC)c6s5)c4)s3)c3nsnc23)c1,COC(=O)CCCC1(c2ccccc2)C23c4c5ccc6c7cc8c9c%10c(cc%11cc%12c%13c%14c(cc%15c%16ccc-5c2c%16c2c5c%16c%17c(c(c46)c7c9c%17c4c%10c%11c%13c4c%16c%14c%152)C513)C%12)C8,1.63,,,-5.9,-3.9,138.0,,1:2,,conventional,LiF,PEDOT:PSS,o-DCB,
78895,10.1016/j.jelechem.2023.117213,CCCCCCc1csc(-c2ccc(-c3cc(CCCCCC)c(/C=C/c4csc(-c5cc6c(OCC(CC)CCCC)c7sc(-c8ccc(C9=C%10C(=O)N(CC(CC)CCCC)C(c%11ccc(-c%12cc%13c(OCC(CC)CCCC)c%14sccc%14c(OCC(CC)CCCC)c%13s%12)s%11)=C%10C(=O)N9CC(CC)CCCC)s8)cc7c(OCC(CC)CCCC)c6s5)c4)s3)c3nsnc23)c1,COC(=O)CCCC1(c2ccccc2)C23c4c5ccc6c7cc8c9c%10c(cc%11cc%12c%13c%14c(cc%15c%16ccc-5c2c%16c2c5c%16c%17c(c(c46)c7c9c%17c4c%10c%11c%13c4c%16c%14c%152)C513)C%12)C8,2.27,,,-5.9,-3.9,111.0,,1:2,6 %,conventional,LiF,PEDOT:PSS,o-DCB,DPE
78903,10.1016/j.jmrt.2024.07.084,CCCCCCc1ccsc1,CCCCC(=O)OCC1(c2ccccc2)c2cccc3cccc4cccc5cccc6cccc1c6c-5c-4c-3c2,3.38,-5.01,-3.12,-6.1,-3.7,,150.0,1:1,,,PEI,,,
78904,10.1016/j.jmrt.2024.07.084,CCCCCCc1ccsc1,CCCCC(=O)OCC1(c2ccccc2)c2cccc3cccc4cccc5cccc6cccc1c6c-5c-4c-3c2,3.33,-5.01,-3.12,-6.1,-3.7,,150.0,1:1,,,ZnO,,,
78905,10.1016/j.jmrt.2024.07.084,CCCCCCc1ccsc1,CCCCC(=O)OCC1(c2ccccc2)c2cccc3cccc4cccc5cccc6cccc1c6c-5c-4c-3c2,3.46,-5.01,-3.12,-6.1,-3.7,,150.0,1:1,,,ZnO/PEI,,,
78906,10.1016/j.jmrt.2024.07.084,CCCCCCc1ccsc1,CCCCC(=O)OCC1(c2ccccc2)c2cccc3cccc4cccc5cccc6cccc1c6c-5c-4c-3c2,3.54,-5.01,-3.12,-6.1,-3.7,,150.0,1:1,,,ZnO/PEI,,,
78907,10.1016/j.jmrt.2024.07.084,CCCCC(CC)COC(=O)c1sc2csc(-c3cc4c(-c5ccc(CC(CC)CCCC)s5)c5sccc5c(-c5ccc(CC(CC)CCCC)s5)c4s3)c2c1F,CCCCC(=O)OCC1(c2ccccc2)c2cccc3cccc4cccc5cccc6cccc1c6c-5c-4c-3c2,8.85,-5.21,-3.6,-6.1,-3.7,,,1:1.5,3 vol%,,ZnO/PEI,,,
78908,10.1016/j.jmrt.2024.07.084,CCCCC(CC)COC(=O)c1sc2csc(-c3cc4c(-c5ccc(CC(CC)CCCC)s5)c5sccc5c(-c5ccc(CC(CC)CCCC)s5)c4s3)c2c1F,CCCCC(=O)OCC1(c2ccccc2)c2cccc3cccc4cccc5cccc6cccc1c6c-5c-4c-3c2,9.04,-5.21,-3.6,-6.1,-3.7,,,1:1.5,3 vol%,,ZnO/PEI,,,
78909,10.1016/j.jmrt.2024.07.084,COC(=O)C(C)(C)c1cc(C)cc(-c2sc3c4sc5cc(/C=C6/C(=O)c7cc(F)cc(c7)C(=O)/C6=C\c6cc(C(C)(C)C(=O)OC)c(-c7cc(C)cc(C(C)(C)C(=O)OC)c7)s6)sc5c4c(C(C)(C)C(=O)OC)ccc2-3)c1,CCCCCCCCCCCc1c(/C=C2\C(=O)c3cc(F)c(F)cc3C2=C(C#N)C#N)sc2c1sc1c3c4nsnc4c4c5sc6c(CCCCCCCCCCC)c(/C=C7\C(=O)c8cc(F)c(F)cc8C7=C(C#N)C#N)sc6c5n(CC(CC)CCCC)c4c3n(CC(CC)CCCC)c21,15.25,-5.56,-3.65,-5.65,-4.09,,,1:1.2,0.5 vol%,,ZnO/PEI-mNBr,,,
78910,10.1016/j.jmrt.2024.07.084,COC(=O)C(C)(C)c1cc(C)cc(-c2sc3c4sc5cc(/C=C6/C(=O)c7cc(F)cc(c7)C(=O)/C6=C\c6cc(C(C)(C)C(=O)OC)c(-c7cc(C)cc(C(C)(C)C(=O)OC)c7)s6)sc5c4c(C(C)(C)C(=O)OC)ccc2-3)c1,CCCCCCCCCCCc1c(/C=C2\C(=O)c3cc(F)c(F)cc3C2=C(C#N)C#N)sc2c1sc1c3c4nsnc4c4c5sc6c(CCCCCCCCCCC)c(/C=C7\C(=O)c8cc(F)c(F)cc8C7=C(C#N)C#N)sc6c5n(CC(CC)CCCC)c4c3n(CC(CC)CCCC)c21,15.61,-5.56,-3.65,-5.65,-4.09,,,1:1.2,0.5 vol%,,IJ ZnO/PEI-mNBr,,,
78918,10.1016/j.jpcs.2021.110405,CCCCCCc1ccsc1,COC(=O)CCCC1(c2ccccc2)C23c4c5c6c7c8c9c(c%10c%11c2c2c%12c4c4c%13c5c5c7c7c8c8c%14c9c%10c9c%10c%11c2c2c%11c%12c4c4c%12c%13c5c5c7c7c8c8c%14c9c9c%10c2c2c%11c4c4c%12c5c7c5c8c9c2c45)C613,2.56,-5.01,-3.12,-6.1,-3.7,,100.0,1:1,,conventional,LiF,PEDOT:PSS,chloroform,
78919,10.1016/j.jpcs.2021.110405,CCCCCCc1ccsc1,COC(=O)CCCC1(c2ccccc2)C23c4c5c6c7c8c9c(c%10c%11c2c2c%12c4c4c%13c5c5c7c7c8c8c%14c9c%10c9c%10c%11c2c2c%11c%12c4c4c%12c%13c5c5c7c7c8c8c%14c9c9c%10c2c2c%11c4c4c%12c5c7c5c8c9c2c45)C613,4.78,-5.01,-3.12,-6.1,-3.7,,100.0,1:1,,conventional,LiF,PEDOT:PSS,chloroform,Ni:Zn
78920,10.1016/j.jpcs.2021.110405,CCCCCCc1ccsc1,COC(=O)CCCC1(c2ccccc2)C23c4c5c6c7c8c9c(c%10c%11c2c2c%12c4c4c%13c5c5c7c7c8c8c%14c9c%10c9c%10c%11c2c2c%11c%12c4c4c%12c%13c5c5c7c7c8c8c%14c9c9c%10c2c2c%11c4c4c%12c5c7c5c8c9c2c45)C613,3.36,-5.01,-3.12,-6.1,-3.7,,100.0,1:1,,conventional,LiF,PEDOT:PSS,chloroform,Ni:Zn
78923,10.1016/j.jpowsour.2021.230408,CCCCC(CC)COC(=O)c1sc2csc(-c3cc4c(-c5ccc(CC(CC)CCCC)s5)c5sccc5c(-c5ccc(CC(CC)CCCC)s5)c4s3)c2c1F,COC(=O)CCCC1(c2ccccc2)C23c4c5ccc6c7cc8c9c%10c(cc%11cc%12c%13c%14c(cc%15c%16ccc-5c2c%16c2c5c%16c%17c(c(c46)c7c9c%17c4c%10c%11c%13c4c%16c%14c%152)C513)C%12)C8,4.8,-5.21,-3.6,-5.9,-3.9,,150.0,,,,SA,,,
78924,10.1016/j.jpowsour.2021.230408,CCCCC(CC)COC(=O)c1sc2csc(-c3cc4c(-c5ccc(CC(CC)CCCC)s5)c5sccc5c(-c5ccc(CC(CC)CCCC)s5)c4s3)c2c1F,COC(=O)CCCC1(c2ccccc2)C23c4c5ccc6c7cc8c9c%10c(cc%11cc%12c%13c%14c(cc%15c%16ccc-5c2c%16c2c5c%16c%17c(c(c46)c7c9c%17c4c%10c%11c%13c4c%16c%14c%152)C513)C%12)C8,5.6,-5.21,-3.6,-5.9,-3.9,,150.0,,,,,,,
78925,10.1016/j.jpowsour.2021.230408,COC(=O)C(C)(C)c1cc(C)cc(-c2sc3c4sc5cc(/C=C6/C(=O)c7cc(F)cc(c7)C(=O)/C6=C\c6cc(C(C)(C)C(=O)OC)c(-c7cc(C)cc(C(C)(C)C(=O)OC)c7)s6)sc5c4c(C(C)(C)C(=O)OC)ccc2-3)c1,CCCCCCc1ccc(C2(c3ccc(CCCCCC)cc3)c3cc4c(cc3-c3sc5cc(/C=C6\C(=O)c7cc(F)c(F)cc7C6=C(C#N)C#N)sc5c32)C(c2ccc(CCCCCC)cc2)(c2ccc(CCCCCC)cc2)c2c-4sc3cc(/C=C4\C(=O)c5cc(F)c(F)cc5C4=C(C#N)C#N)sc23)cc1,6.9,-5.56,-3.65,-5.66,-4.14,,100.0,1:1,0.75 v%,,SA,,,
78926,10.1016/j.jpowsour.2021.230408,COC(=O)C(C)(C)c1cc(C)cc(-c2sc3c4sc5cc(/C=C6/C(=O)c7cc(F)cc(c7)C(=O)/C6=C\c6cc(C(C)(C)C(=O)OC)c(-c7cc(C)cc(C(C)(C)C(=O)OC)c7)s6)sc5c4c(C(C)(C)C(=O)OC)ccc2-3)c1,CCCCCCc1ccc(C2(c3ccc(CCCCCC)cc3)c3cc4c(cc3-c3sc5cc(/C=C6\C(=O)c7cc(F)c(F)cc7C6=C(C#N)C#N)sc5c32)C(c2ccc(CCCCCC)cc2)(c2ccc(CCCCCC)cc2)c2c-4sc3cc(/C=C4\C(=O)c5cc(F)c(F)cc5C4=C(C#N)C#N)sc23)cc1,10.0,-5.56,-3.65,-5.66,-4.14,,100.0,1:1,0.75 v%,,,,,
78927,10.1016/j.jpowsour.2021.230408,CCCCC(CC)COC(=O)c1sc2csc(-c3cc4c(-c5ccc(CC(CC)CCCC)s5)c5sccc5c(-c5ccc(CC(CC)CCCC)s5)c4s3)c2c1F,COC(=O)CCCC1(c2ccccc2)C23c4c5ccc6c7cc8c9c%10c(cc%11cc%12c%13c%14c(cc%15c%16ccc-5c2c%16c2c5c%16c%17c(c(c46)c7c9c%17c4c%10c%11c%13c4c%16c%14c%152)C513)C%12)C8,9.5,-5.21,-3.6,-5.9,-3.9,,,1:1.5,3 v%,conventional,PFN-Br,,,
78928,10.1016/j.jpowsour.2021.230408,CCCCC(CC)COC(=O)c1sc2csc(-c3cc4c(-c5ccc(CC(CC)CCCC)s5)c5sccc5c(-c5ccc(CC(CC)CCCC)s5)c4s3)c2c1F,COC(=O)CCCC1(c2ccccc2)C23c4c5ccc6c7cc8c9c%10c(cc%11cc%12c%13c%14c(cc%15c%16ccc-5c2c%16c2c5c%16c%17c(c(c46)c7c9c%17c4c%10c%11c%13c4c%16c%14c%152)C513)C%12)C8,9.5,-5.21,-3.6,-5.9,-3.9,,,1:1.5,3 vol%,conventional,SA:CTMA,,,
78929,10.1016/j.jpowsour.2021.230408,CCCCC(CC)COC(=O)c1sc2csc(-c3cc4c(-c5ccc(CC(CC)CCCC)s5)c5sccc5c(-c5ccc(CC(CC)CCCC)s5)c4s3)c2c1F,COC(=O)CCCC1(c2ccccc2)C23c4c5ccc6c7cc8c9c%10c(cc%11cc%12c%13c%14c(cc%15c%16ccc-5c2c%16c2c5c%16c%17c(c(c46)c7c9c%17c4c%10c%11c%13c4c%16c%14c%152)C513)C%12)C8,5.1,-5.21,-3.6,-5.9,-3.9,,150.0,,,,,,,
78930,10.1016/j.jpowsour.2021.230408,COC(=O)C(C)(C)c1cc(C)cc(-c2sc3c4sc5cc(/C=C6/C(=O)c7cc(F)cc(c7)C(=O)/C6=C\c6cc(C(C)(C)C(=O)OC)c(-c7cc(C)cc(C(C)(C)C(=O)OC)c7)s6)sc5c4c(C(C)(C)C(=O)OC)ccc2-3)c1,CCCCCCc1ccc(C2(c3ccc(CCCCCC)cc3)c3cc4c(cc3-c3sc5cc(/C=C6\C(=O)c7cc(F)c(F)cc7C6=C(C#N)C#N)sc5c32)C(c2ccc(CCCCCC)cc2)(c2ccc(CCCCCC)cc2)c2c-4sc3cc(/C=C4\C(=O)c5cc(F)c(F)cc5C4=C(C#N)C#N)sc23)cc1,13.0,-5.56,-3.65,-5.66,-4.14,,100.0,1:1,0.75 v%,,PFN-Br,,,
78931,10.1016/j.jpowsour.2021.230408,COC(=O)C(C)(C)c1cc(C)cc(-c2sc3c4sc5cc(/C=C6/C(=O)c7cc(F)cc(c7)C(=O)/C6=C\c6cc(C(C)(C)C(=O)OC)c(-c7cc(C)cc(C(C)(C)C(=O)OC)c7)s6)sc5c4c(C(C)(C)C(=O)OC)ccc2-3)c1,CCCCCCc1ccc(C2(c3ccc(CCCCCC)cc3)c3cc4c(cc3-c3sc5cc(/C=C6\C(=O)c7cc(F)c(F)cc7C6=C(C#N)C#N)sc5c32)C(c2ccc(CCCCCC)cc2)(c2ccc(CCCCCC)cc2)c2c-4sc3cc(/C=C4\C(=O)c5cc(F)c(F)cc5C4=C(C#N)C#N)sc23)cc1,13.4,-5.56,-3.65,-5.66,-4.14,,100.0,1:1,0.75 v%,,SA:CTMA,,,
78932,10.1016/j.jpowsour.2021.230408,COC(=O)C(C)(C)c1cc(C)cc(-c2sc3c4sc5cc(/C=C6/C(=O)c7cc(F)cc(c7)C(=O)/C6=C\c6cc(C(C)(C)C(=O)OC)c(-c7cc(C)cc(C(C)(C)C(=O)OC)c7)s6)sc5c4c(C(C)(C)C(=O)OC)ccc2-3)c1,CCCCCCc1ccc(C2(c3ccc(CCCCCC)cc3)c3cc4c(cc3-c3sc5cc(/C=C6\C(=O)c7cc(F)c(F)cc7C6=C(C#N)C#N)sc5c32)C(c2ccc(CCCCCC)cc2)(c2ccc(CCCCCC)cc2)c2c-4sc3cc(/C=C4\C(=O)c5cc(F)c(F)cc5C4=C(C#N)C#N)sc23)cc1,6.4,-5.56,-3.65,-5.66,-4.14,,100.0,1:1,0.75 v%,,,,,
78936,10.1016/j.matchemphys.2020.123448,CCCCCCc1ccsc1,CCCCC(=O)OCC1(c2ccccc2)c2cccc3cccc4cccc5cccc6cccc1c6c-5c-4c-3c2,1.5,-5.01,-3.12,-6.1,-3.7,,120.0,1:1,,conventional,LiF,PEDOT:PSS,chloroform,
78937,10.1016/j.matchemphys.2020.123448,CCCCCCc1ccsc1,CCCCC(=O)OCC1(c2ccccc2)c2cccc3cccc4cccc5cccc6cccc1c6c-5c-4c-3c2,2.3,-5.01,-3.12,-6.1,-3.7,,120.0,1:1,3 wt%,conventional,LiF,PEDOT:PSS,chloroform,
78938,10.1016/j.matchemphys.2020.123448,CCCCCCc1ccsc1,CCCCC(=O)OCC1(c2ccccc2)c2cccc3cccc4cccc5cccc6cccc1c6c-5c-4c-3c2,2.2,-5.01,-3.12,-6.1,-3.7,,120.0,1:1,4 wt%,conventional,LiF,PEDOT:PSS,chloroform,
78939,10.1016/j.matchemphys.2020.123448,CCCCCCc1ccsc1,CCCCC(=O)OCC1(c2ccccc2)c2cccc3cccc4cccc5cccc6cccc1c6c-5c-4c-3c2,2.2,-5.01,-3.12,-6.1,-3.7,,120.0,1:1,5 wt%,conventional,LiF,PEDOT:PSS,chloroform,
78940,10.1016/j.matchemphys.2020.123448,CCCCCCc1ccsc1,CCCCC(=O)OCC1(c2ccccc2)c2cccc3cccc4cccc5cccc6cccc1c6c-5c-4c-3c2,1.6,-5.01,-3.12,-6.1,-3.7,,120.0,1:1,7 wt%,conventional,LiF,PEDOT:PSS,chloroform,
78941,10.1016/j.matchemphys.2020.123448,CCCCCCc1ccsc1,CCCCC(=O)OCC1(c2ccccc2)c2cccc3cccc4cccc5cccc6cccc1c6c-5c-4c-3c2,1.2,-5.01,-3.12,-6.1,-3.7,,120.0,1:1,10 wt%,conventional,LiF,PEDOT:PSS,chloroform,
78942,10.1016/j.matchemphys.2022.125971,COC(=O)C(C)(C)c1cc(C)cc(-c2sc3c4sc5cc(/C=C6/C(=O)c7cc(F)cc(c7)C(=O)/C6=C\c6cc(C(C)(C)C(=O)OC)c(-c7cc(C)cc(C(C)(C)C(=O)OC)c7)s6)sc5c4c(C(C)(C)C(=O)OC)ccc2-3)c1,CCCCCCCCCc1c(C=C2C(=O)c3cc(Cl)c(Cl)cc3C2=C(C#N)C#N)sc2c1sc1c3c4nsnc4c4c5sc6c(CCCCCCCCC)c(C=C7C(=O)c8cc(Cl)c(Cl)cc8C7=C(C#N)C#N)sc6c5n(CC(CCCC)CCCCCC)c4c3n(CC(CCCC)CCCCCC)c21,16.5,-5.56,-3.65,-5.68,-3.9,,,1:1.2,,inverted,ZnO,MoO3,chloroform,
78943,10.1016/j.matchemphys.2022.125971,COC(=O)C(C)(C)c1cc(C)cc(-c2sc3c4sc5cc(/C=C6/C(=O)c7cc(F)cc(c7)C(=O)/C6=C\c6cc(C(C)(C)C(=O)OC)c(-c7cc(C)cc(C(C)(C)C(=O)OC)c7)s6)sc5c4c(C(C)(C)C(=O)OC)ccc2-3)c1,CCCCCCCCCc1c(C=C2C(=O)c3cc(Cl)c(Cl)cc3C2=C(C#N)C#N)sc2c1sc1c3c4nsnc4c4c5sc6c(CCCCCCCCC)c(C=C7C(=O)c8cc(Cl)c(Cl)cc8C7=C(C#N)C#N)sc6c5n(CC(CCCC)CCCCCC)c4c3n(CC(CCCC)CCCCCC)c21,15.2,-5.56,-3.65,-5.68,-3.9,,,1:1.2,,inverted,ZnO,MoO3,toluene,
78944,10.1016/j.matchemphys.2022.125971,COC(=O)C(C)(C)c1cc(C)cc(-c2sc3c4sc5cc(/C=C6/C(=O)c7cc(F)cc(c7)C(=O)/C6=C\c6cc(C(C)(C)C(=O)OC)c(-c7cc(C)cc(C(C)(C)C(=O)OC)c7)s6)sc5c4c(C(C)(C)C(=O)OC)ccc2-3)c1,CCCCCCCCCc1c(C=C2C(=O)c3cc(Cl)c(Cl)cc3C2=C(C#N)C#N)sc2c1sc1c3c4nsnc4c4c5sc6c(CCCCCCCCC)c(C=C7C(=O)c8cc(Cl)c(Cl)cc8C7=C(C#N)C#N)sc6c5n(CC(CCCC)CCCCCC)c4c3n(CC(CCCC)CCCCCC)c21,16.1,-5.56,-3.65,-5.68,-3.9,,,1:1.2,0.5%,inverted,ZnO,MoO3,toluene,DIO
78945,10.1016/j.matchemphys.2022.125971,COC(=O)C(C)(C)c1cc(C)cc(-c2sc3c4sc5cc(/C=C6/C(=O)c7cc(F)cc(c7)C(=O)/C6=C\c6cc(C(C)(C)C(=O)OC)c(-c7cc(C)cc(C(C)(C)C(=O)OC)c7)s6)sc5c4c(C(C)(C)C(=O)OC)ccc2-3)c1,CCCCCCCCCc1c(C=C2C(=O)c3cc(Cl)c(Cl)cc3C2=C(C#N)C#N)sc2c1sc1c3c4nsnc4c4c5sc6c(CCCCCCCCC)c(C=C7C(=O)c8cc(Cl)c(Cl)cc8C7=C(C#N)C#N)sc6c5n(CC(CCCC)CCCCCC)c4c3n(CC(CCCC)CCCCCC)c21,14.2,-5.56,-3.65,-5.68,-3.9,,,1:1.2,,inverted,ZnO,MoO3,o-xylene,
78946,10.1016/j.matchemphys.2022.125971,COC(=O)C(C)(C)c1cc(C)cc(-c2sc3c4sc5cc(/C=C6/C(=O)c7cc(F)cc(c7)C(=O)/C6=C\c6cc(C(C)(C)C(=O)OC)c(-c7cc(C)cc(C(C)(C)C(=O)OC)c7)s6)sc5c4c(C(C)(C)C(=O)OC)ccc2-3)c1,CCCCCCCCCc1c(C=C2C(=O)c3cc(Cl)c(Cl)cc3C2=C(C#N)C#N)sc2c1sc1c3c4nsnc4c4c5sc6c(CCCCCCCCC)c(C=C7C(=O)c8cc(Cl)c(Cl)cc8C7=C(C#N)C#N)sc6c5n(CC(CCCC)CCCCCC)c4c3n(CC(CCCC)CCCCCC)c21,7.9,-5.56,-3.65,-5.68,-3.9,,,1:1.2,,inverted,ZnO,MoO3,TMB,
78947,10.1016/j.matchemphys.2022.125971,COC(=O)C(C)(C)c1cc(C)cc(-c2sc3c4sc5cc(/C=C6/C(=O)c7cc(F)cc(c7)C(=O)/C6=C\c6cc(C(C)(C)C(=O)OC)c(-c7cc(C)cc(C(C)(C)C(=O)OC)c7)s6)sc5c4c(C(C)(C)C(=O)OC)ccc2-3)c1,CCCCCCCCCc1c(C=C2C(=O)c3cc(Cl)c(Cl)cc3C2=C(C#N)C#N)sc2c1sc1c3c4nsnc4c4c5sc6c(CCCCCCCCC)c(C=C7C(=O)c8cc(Cl)c(Cl)cc8C7=C(C#N)C#N)sc6c5n(CC(CCCC)CCCCCC)c4c3n(CC(CCCC)CCCCCC)c21,12.9,-5.56,-3.65,-5.68,-3.9,,,1:1.2,,inverted,ZnO,MoO3,THF,
78972,10.1016/j.mtchem.2022.101094,COC(=O)C(C)(C)c1cc(C)cc(-c2sc3c4sc5cc(/C=C6/C(=O)c7cc(F)cc(c7)C(=O)/C6=C\c6cc(C(C)(C)C(=O)OC)c(-c7cc(C)cc(C(C)(C)C(=O)OC)c7)s6)sc5c4c(C(C)(C)C(=O)OC)ccc2-3)c1,CCCCCCCCCCCc1c(/C=C2\C(=O)c3cc(F)c(F)cc3C2=C(C#N)C#N)sc2c1sc1c3c4nsnc4c4c5sc6c(CCCCCCCCCCC)c(/C=C7\C(=O)c8cc(F)c(F)cc8C7=C(C#N)C#N)sc6c5n(CC(CC)CCCC)c4c3n(CC(CC)CCCC)c21,15.5,-5.49,-3.64,-5.65,-4.09,,,,,,,,,
78973,10.1016/j.mtchem.2022.101094,COC(=O)C(C)(C)c1cc(C)cc(-c2sc3c4sc5cc(/C=C6/C(=O)c7cc(F)cc(c7)C(=O)/C6=C\c6cc(C(C)(C)C(=O)OC)c(-c7cc(C)cc(C(C)(C)C(=O)OC)c7)s6)sc5c4c(C(C)(C)C(=O)OC)ccc2-3)c1,CCCCCCCCCCCc1c(/C=C2\C(=O)c3cc(F)c(F)cc3C2=C(C#N)C#N)sc2c1sc1c3c4nsnc4c4c5sc6c(CCCCCCCCCCC)c(/C=C7\C(=O)c8cc(F)c(F)cc8C7=C(C#N)C#N)sc6c5n(CC(CC)CCCC)c4c3n(CC(CC)CCCC)c21,15.6,-5.56,-3.65,-5.65,-4.09,,,,,,,,,
78974,10.1016/j.mtchem.2022.101094,COC(=O)C(C)(C)c1cc(C)cc(-c2sc3c4sc5cc(/C=C6/C(=O)c7cc(F)cc(c7)C(=O)/C6=C\c6cc(C(C)(C)C(=O)OC)c(-c7cc(C)cc(C(C)(C)C(=O)OC)c7)s6)sc5c4c(C(C)(C)C(=O)OC)ccc2-3)c1,CCCCCCCCCCCc1c(/C=C2\C(=O)c3cc(F)c(F)cc3C2=C(C#N)C#N)sc2c1sc1c3c4nsnc4c4c5sc6c(CCCCCCCCCCC)c(/C=C7\C(=O)c8cc(F)c(F)cc8C7=C(C#N)C#N)sc6c5n(CC(CC)CCCC)c4c3n(CC(CC)CCCC)c21,15.75,-5.56,-3.65,-5.65,-4.09,,,,,,,,,
78975,10.1016/j.mtchem.2022.101094,COC(=O)C(C)(C)c1cc(C)cc(-c2sc3c4sc5cc(/C=C6/C(=O)c7cc(F)cc(c7)C(=O)/C6=C\c6cc(C(C)(C)C(=O)OC)c(-c7cc(C)cc(C(C)(C)C(=O)OC)c7)s6)sc5c4c(C(C)(C)C(=O)OC)ccc2-3)c1,CCCCCCCCCCCc1c(/C=C2\C(=O)c3cc(F)c(F)cc3C2=C(C#N)C#N)sc2c1sc1c3c4nsnc4c4c5sc6c(CCCCCCCCCCC)c(/C=C7\C(=O)c8cc(F)c(F)cc8C7=C(C#N)C#N)sc6c5n(CC(CC)CCCC)c4c3n(CC(CC)CCCC)c21,16.52,-5.56,-3.65,-5.65,-4.09,,,,,,,,,
78976,10.1016/j.mtchem.2022.101094,COC(=O)C(C)(C)c1cc(C)cc(-c2sc3c4sc5cc(/C=C6/C(=O)c7cc(F)cc(c7)C(=O)/C6=C\c6cc(C(C)(C)C(=O)OC)c(-c7cc(C)cc(C(C)(C)C(=O)OC)c7)s6)sc5c4c(C(C)(C)C(=O)OC)ccc2-3)c1,CCCCCCCCCCCc1c(/C=C2\C(=O)c3cc(F)c(F)cc3C2=C(C#N)C#N)sc2c1sc1c3c4nsnc4c4c5sc6c(CCCCCCCCCCC)c(/C=C7\C(=O)c8cc(F)c(F)cc8C7=C(C#N)C#N)sc6c5n(CC(CC)CCCC)c4c3n(CC(CC)CCCC)c21,16.19,-5.56,-3.65,-5.65,-4.09,,,,,,,,,
78977,10.1016/j.mtchem.2022.101094,COC(=O)C(C)(C)c1cc(C)cc(-c2sc3c4sc5cc(/C=C6/C(=O)c7cc(F)cc(c7)C(=O)/C6=C\c6cc(C(C)(C)C(=O)OC)c(-c7cc(C)cc(C(C)(C)C(=O)OC)c7)s6)sc5c4c(C(C)(C)C(=O)OC)ccc2-3)c1,CCCCCCCCCCCc1c(/C=C2\C(=O)c3cc(F)c(F)cc3C2=C(C#N)C#N)sc2c1sc1c3c4nsnc4c4c5sc6c(CCCCCCCCCCC)c(/C=C7\C(=O)c8cc(F)c(F)cc8C7=C(C#N)C#N)sc6c5n(CC(CC)CCCC)c4c3n(CC(CC)CCCC)c21,16.08,-5.56,-3.65,-5.65,-4.09,,,,,,,,,
78978,10.1016/j.mtchem.2022.101094,CCCCCCC(CCCC)Cc1csc(-c2cc3c4nsnc4c4cc(-c5cc(CC(CCCC)CCCCCC)c(-c6cc7c(-c8cc(Cl)c(CC(CC)CCCC)s8)c8sccc8c(-c8cc(Cl)c(CC(CC)CCCC)s8)c7s6)s5)sc4c3s2)c1,CCCCCCCCCCCc1c(/C=C2\C(=O)c3cc(F)c(F)cc3C2=C(C#N)C#N)sc2c1sc1c3c4nsnc4c4c5sc6c(CCCCCCCCCCC)c(/C=C7\C(=O)c8cc(F)c(F)cc8C7=C(C#N)C#N)sc6c5n(CC(CC)CCCC)c4c3n(CC(CC)CCCC)c21,16.89,-5.51,-2.77,-5.65,-4.09,,,,,,,,,
78980,10.1016/j.mtchem.2022.101094,COC(=O)C(C)(C)c1cc(C)cc(-c2sc3c4sc5cc(/C=C6/C(=O)c7cc(F)cc(c7)C(=O)/C6=C\c6cc(C(C)(C)C(=O)OC)c(-c7cc(C)cc(C(C)(C)C(=O)OC)c7)s6)sc5c4c(C(C)(C)C(=O)OC)ccc2-3)c1,CCCCCCC(CCCC)Cc1c(/C=C2\C(=O)c3cc(F)c(F)cc3C2=C(C#N)C#N)sc2c1SC1c3c(c4c(c5nsnc35)c3sc5c(CC(CCCC)CCCCCC)c(/C=C6\C(=O)c7cc(F)c(F)cc7C6=C(C#N)C#N)sc5c3n4CC(CC)CCCC)N(CC(CC)CCCC)C21,18.2,-5.56,-3.65,-5.68,-3.9,,,,,,,,,
78981,10.1016/j.mtchem.2022.101094,COC(=O)C(C)(C)c1cc(C)cc(-c2sc3c4sc5cc(/C=C6/C(=O)c7cc(F)cc(c7)C(=O)/C6=C\c6cc(C(C)(C)C(=O)OC)c(-c7cc(C)cc(C(C)(C)C(=O)OC)c7)s6)sc5c4c(C(C)(C)C(=O)OC)ccc2-3)c1,CCCCCCCCCCCc1c(/C=C2\C(=O)c3cc(F)c(F)cc3C2=C(C#N)C#N)sc2c1sc1c3c4nsnc4c4c5sc6c(CCCCCCCCCCC)c(/C=C7\C(=O)c8cc(F)c(F)cc8C7=C(C#N)C#N)sc6c5n(CC(CC)CCCC)c4c3n(CC(CC)CCCC)c21,16.42,-5.49,-3.64,-5.65,-4.09,,,,,,,,,
78982,10.1016/j.mtchem.2022.101094,COC(=O)C(C)(C)c1cc(C)cc(-c2sc3c4sc5cc(/C=C6/C(=O)c7cc(F)cc(c7)C(=O)/C6=C\c6cc(C(C)(C)C(=O)OC)c(-c7cc(C)cc(C(C)(C)C(=O)OC)c7)s6)sc5c4c(C(C)(C)C(=O)OC)ccc2-3)c1,CCCCCCCCCCCc1c(/C=C2\C(=O)c3cc(F)c(F)cc3C2=C(C#N)C#N)sc2c1sc1c3c4nsnc4c4c5sc6c(CCCCCCCCCCC)c(/C=C7\C(=O)c8cc(F)c(F)cc8C7=C(C#N)C#N)sc6c5n(CC(CC)CCCC)c4c3n(CC(CC)CCCC)c21,16.5,-5.56,-3.65,-5.65,-4.09,,,,,,,,,
78983,10.1016/j.mtchem.2022.101094,COC(=O)C(C)(C)c1cc(C)cc(-c2sc3c4sc5cc(/C=C6/C(=O)c7cc(F)cc(c7)C(=O)/C6=C\c6cc(C(C)(C)C(=O)OC)c(-c7cc(C)cc(C(C)(C)C(=O)OC)c7)s6)sc5c4c(C(C)(C)C(=O)OC)ccc2-3)c1,CCCCCCCCCCCc1c(/C=C2\C(=O)c3cc(F)c(F)cc3C2=C(C#N)C#N)sc2c1sc1c3c4nsnc4c4c5sc6c(CCCCCCCCCCC)c(/C=C7\C(=O)c8cc(F)c(F)cc8C7=C(C#N)C#N)sc6c5n(CC(CC)CCCC)c4c3n(CC(CC)CCCC)c21,16.55,-5.56,-3.65,-5.65,-4.09,,,,,,,,,
78984,10.1016/j.mtchem.2022.101094,COC(=O)C(C)(C)c1cc(C)cc(-c2sc3c4sc5cc(/C=C6/C(=O)c7cc(F)cc(c7)C(=O)/C6=C\c6cc(C(C)(C)C(=O)OC)c(-c7cc(C)cc(C(C)(C)C(=O)OC)c7)s6)sc5c4c(C(C)(C)C(=O)OC)ccc2-3)c1,CCCCCCCCCCCc1c(/C=C2\C(=O)c3cc(F)c(F)cc3C2=C(C#N)C#N)sc2c1sc1c3c4nsnc4c4c5sc6c(CCCCCCCCCCC)c(/C=C7\C(=O)c8cc(F)c(F)cc8C7=C(C#N)C#N)sc6c5n(CC(CC)CCCC)c4c3n(CC(CC)CCCC)c21,17.02,-5.56,-3.65,-5.65,-4.09,,,,,,,,,
78985,10.1016/j.mtchem.2022.101094,COC(=O)C(C)(C)c1cc(C)cc(-c2sc3c4sc5cc(/C=C6/C(=O)c7cc(F)cc(c7)C(=O)/C6=C\c6cc(C(C)(C)C(=O)OC)c(-c7cc(C)cc(C(C)(C)C(=O)OC)c7)s6)sc5c4c(C(C)(C)C(=O)OC)ccc2-3)c1,CCCCCCCCCCCc1c(/C=C2\C(=O)c3cc(F)c(F)cc3C2=C(C#N)C#N)sc2c1sc1c3c4nsnc4c4c5sc6c(CCCCCCCCCCC)c(/C=C7\C(=O)c8cc(F)c(F)cc8C7=C(C#N)C#N)sc6c5n(CC(CC)CCCC)c4c3n(CC(CC)CCCC)c21,17.13,-5.56,-3.65,-5.65,-4.09,,,,,,,,,
78986,10.1016/j.mtchem.2022.101094,COC(=O)C(C)(C)c1cc(C)cc(-c2sc3c4sc5cc(/C=C6/C(=O)c7cc(F)cc(c7)C(=O)/C6=C\c6cc(C(C)(C)C(=O)OC)c(-c7cc(C)cc(C(C)(C)C(=O)OC)c7)s6)sc5c4c(C(C)(C)C(=O)OC)ccc2-3)c1,CCCCCCCCCCCc1c(/C=C2\C(=O)c3cc(F)c(F)cc3C2=C(C#N)C#N)sc2c1sc1c3c4nsnc4c4c5sc6c(CCCCCCCCCCC)c(/C=C7\C(=O)c8cc(F)c(F)cc8C7=C(C#N)C#N)sc6c5n(CC(CC)CCCC)c4c3n(CC(CC)CCCC)c21,17.53,-5.56,-3.65,-5.65,-4.09,,,,,,,,,
78987,10.1016/j.mtchem.2022.101094,CCCCCCC(CCCC)Cc1csc(-c2cc3c4nsnc4c4cc(-c5cc(CC(CCCC)CCCCCC)c(-c6cc7c(-c8cc(Cl)c(CC(CC)CCCC)s8)c8sccc8c(-c8cc(Cl)c(CC(CC)CCCC)s8)c7s6)s5)sc4c3s2)c1,CCCCCCCCCCCc1c(/C=C2\C(=O)c3cc(F)c(F)cc3C2=C(C#N)C#N)sc2c1sc1c3c4nsnc4c4c5sc6c(CCCCCCCCCCC)c(/C=C7\C(=O)c8cc(F)c(F)cc8C7=C(C#N)C#N)sc6c5n(CC(CC)CCCC)c4c3n(CC(CC)CCCC)c21,17.61,-5.51,-2.77,-5.65,-4.09,,,,,,,,,
78989,10.1016/j.mtchem.2022.101094,COC(=O)C(C)(C)c1cc(C)cc(-c2sc3c4sc5cc(/C=C6/C(=O)c7cc(F)cc(c7)C(=O)/C6=C\c6cc(C(C)(C)C(=O)OC)c(-c7cc(C)cc(C(C)(C)C(=O)OC)c7)s6)sc5c4c(C(C)(C)C(=O)OC)ccc2-3)c1,CCCCCCC(CCCC)Cc1c(/C=C2\C(=O)c3cc(F)c(F)cc3C2=C(C#N)C#N)sc2c1SC1c3c(c4c(c5nsnc35)c3sc5c(CC(CCCC)CCCCCC)c(/C=C6\C(=O)c7cc(F)c(F)cc7C6=C(C#N)C#N)sc5c3n4CC(CC)CCCC)N(CC(CC)CCCC)C21,19.6,-5.56,-3.65,-5.68,-3.9,,,,,,,,,
78990,10.1016/j.mtchem.2022.101094,CCCCCCC(CCCC)Cc1csc(-c2cc3c4nsnc4c4cc(-c5cc(CC(CCCC)CCCCCC)c(-c6cc7c(-c8cc(Cl)c(CC(CC)CCCC)s8)c8sccc8c(-c8cc(Cl)c(CC(CC)CCCC)s8)c7s6)s5)sc4c3s2)c1,CCCCCCCCCCCc1c(/C=C2\C(=O)c3cc(F)c(F)cc3C2=C(C#N)C#N)sc2c1sc1c3c4nsnc4c4c5sc6c(CCCCCCCCCCC)c(/C=C7\C(=O)c8cc(F)c(F)cc8C7=C(C#N)C#N)sc6c5n(CC(CC)CCCC)c4c3n(CC(CC)CCCC)c21,15.67,-5.51,-2.77,-5.65,-4.09,,,100:0,,,,,,
78991,10.1016/j.mtchem.2022.101094,CCCCCCC(CCCC)Cc1csc(-c2cc3c4nsnc4c4cc(-c5cc(CC(CCCC)CCCCCC)c(-c6cc7c(-c8cc(Cl)c(CC(CC)CCCC)s8)c8sccc8c(-c8cc(Cl)c(CC(CC)CCCC)s8)c7s6)s5)sc4c3s2)c1,CCCCCCCCCCCc1c(/C=C2\C(=O)c3cc(F)c(F)cc3C2=C(C#N)C#N)sc2c1sc1c3c4nsnc4c4c5sc6c(CCCCCCCCCCC)c(/C=C7\C(=O)c8cc(F)c(F)cc8C7=C(C#N)C#N)sc6c5n(CC(CC)CCCC)c4c3n(CC(CC)CCCC)c21,16.24,-5.51,-2.77,-5.65,-4.09,,,90:10,,,,,,
78992,10.1016/j.mtchem.2022.101094,CCCCCCC(CCCC)Cc1csc(-c2cc3c4nsnc4c4cc(-c5cc(CC(CCCC)CCCCCC)c(-c6cc7c(-c8cc(Cl)c(CC(CC)CCCC)s8)c8sccc8c(-c8cc(Cl)c(CC(CC)CCCC)s8)c7s6)s5)sc4c3s2)c1,CCCCCCCCCCCc1c(/C=C2\C(=O)c3cc(F)c(F)cc3C2=C(C#N)C#N)sc2c1sc1c3c4nsnc4c4c5sc6c(CCCCCCCCCCC)c(/C=C7\C(=O)c8cc(F)c(F)cc8C7=C(C#N)C#N)sc6c5n(CC(CC)CCCC)c4c3n(CC(CC)CCCC)c21,16.56,-5.51,-2.77,-5.65,-4.09,,,88:12,,,,,,
78993,10.1016/j.mtchem.2022.101094,CCCCCCC(CCCC)Cc1csc(-c2cc3c4nsnc4c4cc(-c5cc(CC(CCCC)CCCCCC)c(-c6cc7c(-c8cc(Cl)c(CC(CC)CCCC)s8)c8sccc8c(-c8cc(Cl)c(CC(CC)CCCC)s8)c7s6)s5)sc4c3s2)c1,CCCCCCCCCCCc1c(/C=C2\C(=O)c3cc(F)c(F)cc3C2=C(C#N)C#N)sc2c1sc1c3c4nsnc4c4c5sc6c(CCCCCCCCCCC)c(/C=C7\C(=O)c8cc(F)c(F)cc8C7=C(C#N)C#N)sc6c5n(CC(CC)CCCC)c4c3n(CC(CC)CCCC)c21,16.78,-5.51,-2.77,-5.65,-4.09,,,85:15,,,,,,
78994,10.1016/j.mtchem.2022.101094,CCCCCCC(CCCC)Cc1csc(-c2cc3c4nsnc4c4cc(-c5cc(CC(CCCC)CCCCCC)c(-c6cc7c(-c8cc(Cl)c(CC(CC)CCCC)s8)c8sccc8c(-c8cc(Cl)c(CC(CC)CCCC)s8)c7s6)s5)sc4c3s2)c1,CCCCCCCCCCCc1c(/C=C2\C(=O)c3cc(F)c(F)cc3C2=C(C#N)C#N)sc2c1sc1c3c4nsnc4c4c5sc6c(CCCCCCCCCCC)c(/C=C7\C(=O)c8cc(F)c(F)cc8C7=C(C#N)C#N)sc6c5n(CC(CC)CCCC)c4c3n(CC(CC)CCCC)c21,16.45,-5.51,-2.77,-5.65,-4.09,,,82:18,,,,,,
78995,10.1016/j.mtchem.2022.101094,CCCCCCC(CCCC)Cc1csc(-c2cc3c4nsnc4c4cc(-c5cc(CC(CCCC)CCCCCC)c(-c6cc7c(-c8cc(Cl)c(CC(CC)CCCC)s8)c8sccc8c(-c8cc(Cl)c(CC(CC)CCCC)s8)c7s6)s5)sc4c3s2)c1,CCCCCCCCCCCc1c(/C=C2\C(=O)c3cc(F)c(F)cc3C2=C(C#N)C#N)sc2c1sc1c3c4nsnc4c4c5sc6c(CCCCCCCCCCC)c(/C=C7\C(=O)c8cc(F)c(F)cc8C7=C(C#N)C#N)sc6c5n(CC(CC)CCCC)c4c3n(CC(CC)CCCC)c21,16.02,-5.51,-2.77,-5.65,-4.09,,,80:20,,,,,,
78996,10.1016/j.mtchem.2022.101094,CCCCCCC(CCCC)Cc1csc(-c2cc3c4nsnc4c4cc(-c5cc(CC(CCCC)CCCCCC)c(-c6cc7c(-c8cc(Cl)c(CC(CC)CCCC)s8)c8sccc8c(-c8cc(Cl)c(CC(CC)CCCC)s8)c7s6)s5)sc4c3s2)c1,CCCCCCCCCCCc1c(/C=C2\C(=O)c3cc(F)c(F)cc3C2=C(C#N)C#N)sc2c1sc1c3c4nsnc4c4c5sc6c(CCCCCCCCCCC)c(/C=C7\C(=O)c8cc(F)c(F)cc8C7=C(C#N)C#N)sc6c5n(CC(CC)CCCC)c4c3n(CC(CC)CCCC)c21,15.28,-5.51,-2.77,-5.65,-4.09,,,78:22,,,,,,
79035,10.1016/j.mtener.2021.100651,CCCCC(CC)Cc1ccc(-c2c3cc(-c4ccc(-c5sc(-c6cccs6)c6c5C(=O)c5c(CC(CC)CCCC)sc(CC(CC)CCCC)c5C6=O)s4)sc3c(-c3ccc(CC(CC)CCCC)s3)c3ccsc23)s1,COC(=O)CCCC1(c2ccccc2)C23c4c5c6c7c8c9c(c%10c%11c2c2c%12c4c4c%13c5c5c7c7c8c8c%14c9c%10c9c%10c%11c2c2c%11c%12c4c4c%12c%13c5c5c7c7c8c8c%14c9c9c%10c2c2c%11c4c4c%12c5c7c5c8c9c2c45)C613,7.62,-5.33,-3.48,-6.1,-3.7,,,1:1,,conventional,PNDIT-F3N-Br,PEDOT:PSS,chlorobenzene,DIO
79036,10.1016/j.mtener.2021.100651,CCCCC(CC)Cc1ccc(-c2c3cc(-c4ccc(-c5sc(-c6cccs6)c6c5C(=O)c5c(CC(CC)CCCC)sc(CC(CC)CCCC)c5C6=O)s4)sc3c(-c3ccc(CC(CC)CCCC)s3)c3ccsc23)s1,CCCCCCCCCCCCCCCCC1(CCCCCCCCCCCCCCCC)c2cc3c(cc2-c2sc(/C=C4\C(=O)c5ccccc5C4=C(C#N)C#N)cc21)C(CCCCCCCCCCCCCCCC)(CCCCCCCCCCCCCCCC)c1cc(/C=C2\C(=O)c4ccccc4C2=C(C#N)C#N)sc1-3,5.98,-5.33,-3.48,-5.885,-3.91,,,1:1.5,,conventional,PNDIT-F3N-Br,PEDOT:PSS,chlorobenzene,DIO
79044,10.1016/j.nanoen.2020.105106,CCCCC(CC)COC(=O)c1sc2csc(-c3cc4c(-c5ccc(CC(CC)CCCC)s5)c5sccc5c(-c5ccc(CC(CC)CCCC)s5)c4s3)c2c1F,CCCCCCCCCCC(CCCCCCCC)CN1C(=O)c2cc(-c3ccc(-c4ccc(C)s4)s3)c3c4c(cc(C)c(c24)C1=O)C(=O)N(CC(CCCCCCCC)CCCCCCCCCC)C3=O,3.09,-5.21,-3.6,,,,,1.3:1.0 wt/wt,,inverted,ZnO/PEIE,V2O5,chloroform,
79045,10.1016/j.nanoen.2020.105106,CCCCC(CC)COC(=O)c1sc2csc(-c3cc4c(-c5ccc(CC(CC)CCCC)s5)c5sccc5c(-c5ccc(CC(CC)CCCC)s5)c4s3)c2c1F,CCCCCCCCCCC(CCCCCCCC)CN1C(=O)c2cc(-c3ccc(-c4ccc(C)s4)s3)c3c4c(cc(C)c(c24)C1=O)C(=O)N(CC(CCCCCCCC)CCCCCCCCCC)C3=O,3.59,-5.21,-3.6,,,,,1.3:1.0 wt/wt,,inverted,ZnO/PEIE,V2O5,chlorobenzene,
79046,10.1016/j.nanoen.2020.105106,CCCCC(CC)COC(=O)c1sc2csc(-c3cc4c(-c5ccc(CC(CC)CCCC)s5)c5sccc5c(-c5ccc(CC(CC)CCCC)s5)c4s3)c2c1F,CCCCCCCCCCC(CCCCCCCC)CN1C(=O)c2cc(-c3ccc(-c4ccc(C)s4)s3)c3c4c(cc(C)c(c24)C1=O)C(=O)N(CC(CCCCCCCC)CCCCCCCCCC)C3=O,3.54,-5.21,-3.6,,,,,1.3:1.0 wt/wt,,inverted,ZnO/PEIE,V2O5,o-DCB,
79047,10.1016/j.nanoen.2020.105106,CCCCC(CC)COC(=O)c1sc2csc(-c3cc4c(-c5ccc(CC(CC)CCCC)s5)c5sccc5c(-c5ccc(CC(CC)CCCC)s5)c4s3)c2c1F,CCCCCCCCCCC(CCCCCCCC)CN1C(=O)c2cc(-c3ccc(-c4ccc(C)s4)s3)c3c4c(cc(C)c(c24)C1=O)C(=O)N(CC(CCCCCCCC)CCCCCCCCCC)C3=O,4.31,-5.21,-3.6,,,,,1.3:1.0 wt/wt,,inverted,ZnO/PEIE,V2O5,toluene,
79048,10.1016/j.nanoen.2020.105106,CCCCC(CC)COC(=O)c1sc2csc(-c3cc4c(-c5ccc(CC(CC)CCCC)s5)c5sccc5c(-c5ccc(CC(CC)CCCC)s5)c4s3)c2c1F,CCCCCCCCCCC(CCCCCCCC)CN1C(=O)c2cc(-c3ccc(-c4ccc(C)s4)s3)c3c4c(cc(C)c(c24)C1=O)C(=O)N(CC(CCCCCCCC)CCCCCCCCCC)C3=O,4.24,-5.21,-3.6,,,,,1.3:1.0 wt/wt,,inverted,ZnO/PEIE,V2O5,o-xylene,
79049,10.1016/j.nanoen.2020.105106,CCCCC(CC)COC(=O)c1sc2csc(-c3cc4c(-c5ccc(CC(CC)CCCC)s5)c5sccc5c(-c5ccc(CC(CC)CCCC)s5)c4s3)c2c1F,CCCCCCCCCCC(CCCCCCCC)CN1C(=O)c2cc(-c3ccc(-c4ccc(C)s4)s3)c3c4c(cc(C)c(c24)C1=O)C(=O)N(CC(CCCCCCCC)CCCCCCCCCC)C3=O,1.84,-5.21,-3.6,,,,,1.3:1.0 wt/wt,,inverted,ZnO/PEIE,V2O5,MTP,
79050,10.1016/j.nanoen.2020.105106,CCCCC(CC)COC(=O)c1sc2csc(-c3cc4c(-c5ccc(CC(CC)CCCC)s5)c5sccc5c(-c5ccc(CC(CC)CCCC)s5)c4s3)c2c1F,CCCCCCCCCCC(CCCCCCCC)CN1C(=O)c2cc(-c3ccc(-c4ccc(C)s4)s3)c3c4c(cc(C)c(c24)C1=O)C(=O)N(CC(CCCCCCCC)CCCCCCCCCC)C3=O,4.83,-5.21,-3.6,,,,,1.3:1.0 wt/wt,3 vol%,inverted,ZnO/PEIE,V2O5,o-xylene,DMF
79051,10.1016/j.nanoen.2020.105106,CCCCC(CC)COC(=O)c1sc2csc(-c3cc4c(-c5ccc(CC(CC)CCCC)s5)c5sccc5c(-c5ccc(CC(CC)CCCC)s5)c4s3)c2c1F,CCCCCCCCCCC(CCCCCCCC)CN1C(=O)c2cc(-c3ccc(-c4ccc(C)s4)s3)c3c4c(cc(C)c(c24)C1=O)C(=O)N(CC(CCCCCCCC)CCCCCCCCCC)C3=O,5.07,-5.21,-3.6,,,,,1.3:1.0 wt/wt,5 vol%,inverted,ZnO/PEIE,V2O5,o-xylene,DMF
79052,10.1016/j.nanoen.2020.105106,CCCCC(CC)COC(=O)c1sc2csc(-c3cc4c(-c5ccc(CC(CC)CCCC)s5)c5sccc5c(-c5ccc(CC(CC)CCCC)s5)c4s3)c2c1F,CCCCCCCCCCC(CCCCCCCC)CN1C(=O)c2cc(-c3ccc(-c4ccc(C)s4)s3)c3c4c(cc(C)c(c24)C1=O)C(=O)N(CC(CCCCCCCC)CCCCCCCCCC)C3=O,5.37,-5.21,-3.6,,,,,1.3:1.0 wt/wt,3 vol%,inverted,ZnO/PEIE,V2O5,o-xylene,DMAc
79053,10.1016/j.nanoen.2020.105106,CCCCC(CC)COC(=O)c1sc2csc(-c3cc4c(-c5ccc(CC(CC)CCCC)s5)c5sccc5c(-c5ccc(CC(CC)CCCC)s5)c4s3)c2c1F,CCCCCCCCCCC(CCCCCCCC)CN1C(=O)c2cc(-c3ccc(-c4ccc(C)s4)s3)c3c4c(cc(C)c(c24)C1=O)C(=O)N(CC(CCCCCCCC)CCCCCCCCCC)C3=O,6.08,-5.21,-3.6,,,,,1.3:1.0 wt/wt,5 vol%,inverted,ZnO/PEIE,V2O5,o-xylene,DMAc
79054,10.1016/j.nanoen.2020.105106,CCCCC(CC)COC(=O)c1sc2csc(-c3cc4c(-c5ccc(CC(CC)CCCC)s5)c5sccc5c(-c5ccc(CC(CC)CCCC)s5)c4s3)c2c1F,CCCCCCCCCCC(CCCCCCCC)CN1C(=O)c2cc(-c3ccc(-c4ccc(C)s4)s3)c3c4c(cc(C)c(c24)C1=O)C(=O)N(CC(CCCCCCCC)CCCCCCCCCC)C3=O,5.16,-5.21,-3.6,,,,,1.3:1.0 wt/wt,3 vol%,inverted,ZnO/PEIE,V2O5,o-xylene,NMP
79055,10.1016/j.nanoen.2020.105106,CCCCC(CC)COC(=O)c1sc2csc(-c3cc4c(-c5ccc(CC(CC)CCCC)s5)c5sccc5c(-c5ccc(CC(CC)CCCC)s5)c4s3)c2c1F,CCCCCCCCCCC(CCCCCCCC)CN1C(=O)c2cc(-c3ccc(-c4ccc(C)s4)s3)c3c4c(cc(C)c(c24)C1=O)C(=O)N(CC(CCCCCCCC)CCCCCCCCCC)C3=O,5.03,-5.21,-3.6,,,,,1.3:1.0 wt/wt,5 vol%,inverted,ZnO/PEIE,V2O5,o-xylene,NMP
79056,10.1016/j.nanoen.2021.106814,COC(=O)C(C)(C)c1cc(C)cc(-c2sc3c4sc5cc(/C=C6/C(=O)c7cc(F)cc(c7)C(=O)/C6=C\c6cc(C(C)(C)C(=O)OC)c(-c7cc(C)cc(C(C)(C)C(=O)OC)c7)s6)sc5c4c(C(C)(C)C(=O)OC)ccc2-3)c1,CCCCCCCCCCCc1c(/C=C2\C(=O)c3cc(F)c(F)cc3C2=C(C#N)C#N)sc2c1sc1c3c4nsnc4c4c5sc6c(CCCCCCCCCCC)c(/C=C7\C(=O)c8cc(F)c(F)cc8C7=C(C#N)C#N)sc6c5n(CC(CCCC)CCCCCC)c4c3n(CC(CCCC)CCCCCC)c21,16.8,-5.56,-3.65,-5.65,-4.1,,,,,,,,,
79057,10.1016/j.nanoen.2021.106814,COC(=O)C(C)(C)c1cc(C)cc(-c2sc3c4sc5cc(/C=C6/C(=O)c7cc(F)cc(c7)C(=O)/C6=C\c6cc(C(C)(C)C(=O)OC)c(-c7cc(C)cc(C(C)(C)C(=O)OC)c7)s6)sc5c4c(C(C)(C)C(=O)OC)ccc2-3)c1,CCCCCCCCCCCc1c(/C=C2\C(=O)c3cc(F)c(F)cc3C2=C(C#N)C#N)sc2c1sc1c3c4nsnc4c4c5sc6c(CCCCCCCCCCC)c(/C=C7\C(=O)c8cc(F)c(F)cc8C7=C(C#N)C#N)sc6c5n(CC(CCCC)CCCCCC)c4c3n(CC(CCCC)CCCCCC)c21,17.8,-5.56,-3.65,-5.65,-4.1,,,,0.5 wt% relative to PM6,,,,,
79058,10.1016/j.nanoen.2021.106814,COC(=O)C(C)(C)c1cc(C)cc(-c2sc3c4sc5cc(/C=C6/C(=O)c7cc(F)cc(c7)C(=O)/C6=C\c6cc(C(C)(C)C(=O)OC)c(-c7cc(C)cc(C(C)(C)C(=O)OC)c7)s6)sc5c4c(C(C)(C)C(=O)OC)ccc2-3)c1,CCCCCCCCCc1c(C=C2C(=O)c3cc(Cl)c(Cl)cc3C2=C(C#N)C#N)sc2c1sc1c3c4nsnc4c4c5sc6c(CCCCCCCCC)c(C=C7C(=O)c8cc(Cl)c(Cl)cc8C7=C(C#N)C#N)sc6c5n(CC(CCCC)CCCCCC)c4c3n(CC(CCCC)CCCCCC)c21,16.8,-5.56,-3.65,-5.68,-3.9,,,,,,,2PACz,,
79059,10.1016/j.nanoen.2021.106814,COC(=O)C(C)(C)c1cc(C)cc(-c2sc3c4sc5cc(/C=C6/C(=O)c7cc(F)cc(c7)C(=O)/C6=C\c6cc(C(C)(C)C(=O)OC)c(-c7cc(C)cc(C(C)(C)C(=O)OC)c7)s6)sc5c4c(C(C)(C)C(=O)OC)ccc2-3)c1,CCCCCCCCCc1c(C=C2C(=O)c3cc(Cl)c(Cl)cc3C2=C(C#N)C#N)sc2c1sc1c3c4nsnc4c4c5sc6c(CCCCCCCCC)c(C=C7C(=O)c8cc(Cl)c(Cl)cc8C7=C(C#N)C#N)sc6c5n(CC(CCCC)CCCCCC)c4c3n(CC(CCCC)CCCCCC)c21,17.5,-5.56,-3.65,-5.68,-3.9,,,,,,,2PACz,,
79060,10.1016/j.nanoen.2021.106814,CCCCC(CC)Cc1sc(-c2c3ccsc3c(-c3cc(Cl)c(CC(CC)CCCC)s3)c3sc(-c4ccc(-c5sc(-c6cccs6)c6c5C(=O)c5c(CC(CC)CCCC)sc(CC(CC)CCCC)c5C6=O)s4)cc23)cc1Cl,CCCCCCCCCCCc1c(/C=C2\C(=O)c3cc(F)c(F)cc3C2=C(C#N)C#N)sc2c1sc1c3c4nsnc4c4c5sc6c(CCCCCCCCCCC)c(/C=C7\C(=O)c8cc(F)c(F)cc8C7=C(C#N)C#N)sc6c5n(CC(CCCC)CCCCCC)c4c3n(CC(CCCC)CCCCCC)c21,16.6,-5.575,-3.67,-5.65,-4.1,,,,,,,2PACz,,
79061,10.1016/j.nanoen.2021.106814,CCCCC(CC)Cc1sc(-c2c3ccsc3c(-c3cc(Cl)c(CC(CC)CCCC)s3)c3sc(-c4ccc(-c5sc(-c6cccs6)c6c5C(=O)c5c(CC(CC)CCCC)sc(CC(CC)CCCC)c5C6=O)s4)cc23)cc1Cl,CCCCCCCCCCCc1c(/C=C2\C(=O)c3cc(F)c(F)cc3C2=C(C#N)C#N)sc2c1sc1c3c4nsnc4c4c5sc6c(CCCCCCCCCCC)c(/C=C7\C(=O)c8cc(F)c(F)cc8C7=C(C#N)C#N)sc6c5n(CC(CCCC)CCCCCC)c4c3n(CC(CCCC)CCCCCC)c21,17.6,-5.575,-3.67,-5.65,-4.1,,,,,,,2PACz,,
79062,10.1016/j.nanoen.2021.106814,COC(=O)C(C)(C)c1cc(C)cc(-c2sc3c4sc5cc(/C=C6/C(=O)c7cc(F)cc(c7)C(=O)/C6=C\c6cc(C(C)(C)C(=O)OC)c(-c7cc(C)cc(C(C)(C)C(=O)OC)c7)s6)sc5c4c(C(C)(C)C(=O)OC)ccc2-3)c1,CCCCCCCCCCCc1c(/C=C2\C(=O)c3cc(F)c(F)cc3C2=C(C#N)C#N)sc2c1sc1c3c4nsnc4c4c5sc6c(CCCCCCCCCCC)c(/C=C7\C(=O)c8cc(F)c(F)cc8C7=C(C#N)C#N)sc6c5n(CC(CCCC)CCCCCC)c4c3n(CC(CCCC)CCCCCC)c21,15.8,-5.56,-3.65,-5.65,-4.1,,,,,,,2PACz,,
79077,10.1016/j.nanoen.2023.108956,CCCCCCc1ccsc1,CCCCCCCCC1(CCCCCCCC)c2cc3c(cc2-c2sc(-c4ccc(/C=C5\SC(=S)N(CC)C5=O)c5nsnc45)cc21)C(CCCCCCCC)(CCCCCCCC)c1cc(-c2ccc(/C=C4\SC(=S)N(CC)C4=O)c4nsnc24)sc1-3,0.72,-5.01,-3.12,-5.52,-3.89,,,,,,,,,
79078,10.1016/j.nanoen.2023.108956,CCCCCCc1ccsc1,CCCCCCCCC1(CCCCCCCC)c2cc3c(cc2-c2sc(-c4ccc(/C=C5\SC(=S)N(CC)C5=O)c5nsnc45)cc21)C(CCCCCCCC)(CCCCCCCC)c1cc(-c2ccc(/C=C4\SC(=S)N(CC)C4=O)c4nsnc24)sc1-3,5.33,-5.01,-3.12,-5.52,-3.89,,,,,,,P3HTnp,,
79079,10.1016/j.nanoen.2023.108956,CCCCCCc1ccsc1,CCCCCCCCC1(CCCCCCCC)c2cc3c(cc2-c2sc(-c4ccc(/C=C5\SC(=S)N(CC)C5=O)c5nsnc45)cc21)C(CCCCCCCC)(CCCCCCCC)c1cc(-c2ccc(/C=C4\SC(=S)N(CC)C4=O)c4nsnc24)sc1-3,2.48,-5.01,-3.12,-5.52,-3.89,,,,,,,LAD,,
79080,10.1016/j.nanoen.2023.108956,CCCCCCc1ccsc1,CCCCCCCCC1(CCCCCCCC)c2cc3c(cc2-c2sc(-c4ccc(/C=C5\SC(=S)N(CC)C5=O)c5nsnc45)cc21)C(CCCCCCCC)(CCCCCCCC)c1cc(-c2ccc(/C=C4\SC(=S)N(CC)C4=O)c4nsnc24)sc1-3,6.6,-5.01,-3.12,-5.52,-3.89,,,,,,,D-P3HTnp-10%,,
79081,10.1016/j.nanoen.2023.108956,CCCCCCc1ccsc1,CCCCCCCCC1(CCCCCCCC)c2cc3c(cc2-c2sc(-c4ccc(/C=C5\SC(=S)N(CC)C5=O)c5nsnc45)cc21)C(CCCCCCCC)(CCCCCCCC)c1cc(-c2ccc(/C=C4\SC(=S)N(CC)C4=O)c4nsnc24)sc1-3,6.74,-5.01,-3.12,-5.52,-3.89,,,,,,,D-P3BTnp-10%,,
79082,10.1016/j.nanoen.2023.108956,CCCCCCc1ccsc1,CCCCCCCCC1(CCCCCCCC)c2cc3c(cc2-c2sc(-c4ccc(/C=C5\SC(=S)N(CC)C5=O)c5nsnc45)cc21)C(CCCCCCCC)(CCCCCCCC)c1cc(-c2ccc(/C=C4\SC(=S)N(CC)C4=O)c4nsnc24)sc1-3,6.24,-5.01,-3.12,-5.52,-3.89,,,,,,,D-P3HT with F4-TCNQ,,
79083,10.1016/j.nanoen.2023.108956,CCCCCCc1ccsc1,CCCCCCCCC1(CCCCCCCC)c2cc3c(cc2-c2sc(-c4ccc(/C=C5\SC(=S)N(CC)C5=O)c5nsnc45)cc21)C(CCCCCCCC)(CCCCCCCC)c1cc(-c2ccc(/C=C4\SC(=S)N(CC)C4=O)c4nsnc24)sc1-3,5.53,-5.01,-3.12,-5.52,-3.89,,,,,,,PEDOT:PSS,,
79084,10.1016/j.nanoen.2023.108956,COC(=O)C(C)(C)c1cc(C)cc(-c2sc3c4sc5cc(/C=C6/C(=O)c7cc(F)cc(c7)C(=O)/C6=C\c6cc(C(C)(C)C(=O)OC)c(-c7cc(C)cc(C(C)(C)C(=O)OC)c7)s6)sc5c4c(C(C)(C)C(=O)OC)ccc2-3)c1,CCCCCCCCCCCc1c(/C=C2\C(=O)c3cc(F)c(F)cc3C2=C(C#N)C#N)sc2c1sc1c3c4nsnc4c4c5sc6c(CCCCCCCCCCC)c(/C=C7\C(=O)c8cc(F)c(F)cc8C7=C(C#N)C#N)sc6c5n(CC(CC)CCCC)c4c3n(CC(CC)CCCC)c21,12.0,-5.56,-3.65,-5.65,-4.09,,,,,,,D-Spiro-OMeTADnp,,
79085,10.1016/j.nanoen.2023.108956,COC(=O)C(C)(C)c1cc(C)cc(-c2sc3c4sc5cc(/C=C6/C(=O)c7cc(F)cc(c7)C(=O)/C6=C\c6cc(C(C)(C)C(=O)OC)c(-c7cc(C)cc(C(C)(C)C(=O)OC)c7)s6)sc5c4c(C(C)(C)C(=O)OC)ccc2-3)c1,CCCCCCCCCCCc1c(/C=C2\C(=O)c3cc(F)c(F)cc3C2=C(C#N)C#N)sc2c1sc1c3c4nsnc4c4c5sc6c(CCCCCCCCCCC)c(/C=C7\C(=O)c8cc(F)c(F)cc8C7=C(C#N)C#N)sc6c5n(CC(CC)CCCC)c4c3n(CC(CC)CCCC)c21,7.76,-5.56,-3.65,-5.65,-4.09,,,,,,,PEDOT:PSS,,
