Repository: JiYiqaq/PCE-KA-GNN

# Data directory

- `raw/Active_Database.csv` is the immutable source dataset bundled under CC BY 4.0. Do not overwrite it with processed data.
- `processed/` is created and populated by the training pipeline. Generated `.pt` and `.pth` caches are intentionally ignored by Git because they can exceed GitHub's normal single-file limit.

See `../DATA_LICENSE.md` for provenance, license and checksum information.

File: data/processed/device_records.csv (part 138 of 250)
record_id,doi,donor_smiles,acceptor_smiles,pce,homo_d,lumo_d,homo_a,lumo_a,active_layer_thickness,annealing_temp,d_a_ratio,additive_ratio,device_type,etl_canonical,htl_canonical,solvent_canonical,additive_canonical
79099,10.1016/j.nanoen.2024.110174,Cc1csc(-c2cc3c4nccnc4c4cc(-c5cc(C)c(-c6cc7c(-c8cc(Cl)c(C)s8)c8sccc8c(-c8cc(Cl)c(C)s8)c7s6)s5)sc4c3s2)c1,CCCCCCCCCCCCC(CCCCCCCCCC)Cn1c2c3sc(/C=C4\C(=O)c5ccccc5C4=C(C#N)C#N)c(CC(CCCC)CCCCCC)c3sc2c2c3nsnc3c3c4sc5c(CC(CCCC)CCCCCC)c(/C=C6\C(=O)c7cc(-c8cccs8)ccc7C6=C(C#N)C#N)sc5c4n(CC(CCCCCCCCCC)CCCCCCCCCCCC)c3c21,17.46,,,-5.6,-3.83,,,,,conventional,PNDIT-F3N,PEDOT:PSS,,
79100,10.1016/j.nanoen.2024.110174,Cc1csc(-c2cc3c4nccnc4c4cc(-c5cc(C)c(-c6cc7c(-c8cc(Cl)c(C)s8)c8sccc8c(-c8cc(Cl)c(C)s8)c7s6)s5)sc4c3s2)c1,CCCCCCCCCCCCC(CCCCCCCCCC)Cn1c2c3sc(/C=C4\C(=O)c5ccccc5C4=C(C#N)C#N)c(CC(CCCC)CCCCCC)c3sc2c2c3nsnc3c3c4sc5c(CC(CCCC)CCCCCC)c(/C=C6\C(=O)c7cc(-c8cccs8)ccc7C6=C(C#N)C#N)sc5c4n(CC(CCCCCCCCCC)CCCCCCCCCCCC)c3c21,17.63,,,-5.6,-3.83,,,,0.2 wt%,conventional,PNDIT-F3N,PEDOT:PSS,,Pt-CF3
79101,10.1016/j.nanoen.2024.110174,Cc1csc(-c2cc3c4nccnc4c4cc(-c5cc(C)c(-c6cc7c(-c8cc(Cl)c(C)s8)c8sccc8c(-c8cc(Cl)c(C)s8)c7s6)s5)sc4c3s2)c1,CCCCCCCCCCCCC(CCCCCCCCCC)Cn1c2c3sc(/C=C4\C(=O)c5ccccc5C4=C(C#N)C#N)c(CC(CCCC)CCCCCC)c3sc2c2c3nsnc3c3c4sc5c(CC(CCCC)CCCCCC)c(/C=C6\C(=O)c7cc(-c8cccs8)ccc7C6=C(C#N)C#N)sc5c4n(CC(CCCCCCCCCC)CCCCCCCCCCCC)c3c21,18.45,,,-5.6,-3.83,,,,0.2 wt%,conventional,PNDIT-F3N,PEDOT:PSS,,Pt-AD
79102,10.1016/j.nanoen.2024.110174,Cc1csc(-c2cc3c4nccnc4c4cc(-c5cc(C)c(-c6cc7c(-c8cc(Cl)c(C)s8)c8sccc8c(-c8cc(Cl)c(C)s8)c7s6)s5)sc4c3s2)c1,CCCCCCCCCCCCC(CCCCCCCCCC)Cn1c2c3sc(/C=C4\C(=O)c5ccccc5C4=C(C#N)C#N)c(CC(CCCC)CCCCCC)c3sc2c2c3nsnc3c3c4sc5c(CC(CCCC)CCCCCC)c(/C=C6\C(=O)c7cc(-c8cccs8)ccc7C6=C(C#N)C#N)sc5c4n(CC(CCCCCCCCCC)CCCCCCCCCCCC)c3c21,17.0,,,-5.6,-3.83,,,,0.5 wt%,conventional,PNDIT-F3N,PEDOT:PSS,,Pt-AD
79103,10.1016/j.nanoen.2024.110246,COC(=O)C(C)(C)c1cc(C)cc(-c2sc3c4sc5cc(/C=C6/C(=O)c7cc(F)cc(c7)C(=O)/C6=C\c6cc(C(C)(C)C(=O)OC)c(-c7cc(C)cc(C(C)(C)C(=O)OC)c7)s6)sc5c4c(C(C)(C)C(=O)OC)ccc2-3)c1,CCCCCCC(CCCC)Cc1c(/C=C2\C(=O)c3cc(F)c(F)cc3C2=C(C#N)C#N)sc2c1SC1c3c(c4c(c5nsnc35)c3sc5c(CC(CCCC)CCCCCC)c(/C=C6\C(=O)c7cc(F)c(F)cc7C6=C(C#N)C#N)sc5c3n4CC(CC)CCCC)N(CC(CC)CCCC)C21,17.6,-5.56,-3.65,-5.68,-3.9,,,1:1.3,,conventional,PNDIT-F3N,PEDOT:PSS,,
79126,10.1016/j.optmat.2023.113503,CCCCC(CC)COC(=O)c1sc2csc(-c3cc4c(-c5ccc(CC(CC)CCCC)s5)c5sccc5c(-c5ccc(CC(CC)CCCC)s5)c4s3)c2c1F,COC(=O)CCCC1(c2ccccc2)C23c4c5ccc6c7cc8c9c%10c(cc%11cc%12c%13c%14c(cc%15c%16ccc-5c2c%16c2c5c%16c%17c(c(c46)c7c9c%17c4c%10c%11c%13c4c%16c%14c%152)C513)C%12)C8,4.8,-5.21,-3.6,-5.9,-3.9,,,,,inverted,ZnO,MoO3,,
79127,10.1016/j.optmat.2023.113503,CCCCC(CC)COC(=O)c1sc2csc(-c3cc4c(-c5ccc(CC(CC)CCCC)s5)c5sccc5c(-c5ccc(CC(CC)CCCC)s5)c4s3)c2c1F,COC(=O)CCCC1(c2ccccc2)C23c4c5ccc6c7cc8c9c%10c(cc%11cc%12c%13c%14c(cc%15c%16ccc-5c2c%16c2c5c%16c%17c(c(c46)c7c9c%17c4c%10c%11c%13c4c%16c%14c%152)C513)C%12)C8,8.74,-5.21,-3.6,-5.9,-3.9,,,,3%,inverted,ZnO,MoO3,,DIO
79128,10.1016/j.optmat.2023.113503,CCCCC(CC)COC(=O)c1sc2csc(-c3cc4c(-c5ccc(CC(CC)CCCC)s5)c5sccc5c(-c5ccc(CC(CC)CCCC)s5)c4s3)c2c1F,COC(=O)CCCC1(c2ccccc2)C23c4c5ccc6c7cc8c9c%10c(cc%11cc%12c%13c%14c(cc%15c%16ccc-5c2c%16c2c5c%16c%17c(c(c46)c7c9c%17c4c%10c%11c%13c4c%16c%14c%152)C513)C%12)C8,9.24,-5.21,-3.6,-5.9,-3.9,,,,3%,inverted,ZnO,MoO3,,MMPS
79129,10.1016/j.optmat.2023.113742,CCCCCCc1ccsc1,CCCCC(=O)OCC1(c2ccccc2)c2cccc3cccc4cccc5cccc6cccc1c6c-5c-4c-3c2,2.99,-5.01,-3.12,-6.1,-3.7,,120.0,1:1,,inverted,ZnO,MoO3,,
79130,10.1016/j.optmat.2023.113742,CCCCCCc1ccsc1,CCCCC(=O)OCC1(c2ccccc2)c2cccc3cccc4cccc5cccc6cccc1c6c-5c-4c-3c2,2.99,-5.01,-3.12,-6.1,-3.7,,120.0,1:1,,inverted,ZnO/Au,MoO3,,
79131,10.1016/j.optmat.2023.113742,CCCCCCc1ccsc1,CCCCC(=O)OCC1(c2ccccc2)c2cccc3cccc4cccc5cccc6cccc1c6c-5c-4c-3c2,3.0,-5.01,-3.12,-6.1,-3.7,,120.0,1:1,,inverted,ZnO/Au,MoO3,,
79132,10.1016/j.optmat.2023.113742,CCCCCCc1ccsc1,CCCCC(=O)OCC1(c2ccccc2)c2cccc3cccc4cccc5cccc6cccc1c6c-5c-4c-3c2,2.95,-5.01,-3.12,-6.1,-3.7,,120.0,1:1,,inverted,ZnO/Au,MoO3,,
79133,10.1016/j.optmat.2023.113742,CCCCCCc1ccsc1,CCCCC(=O)OCC1(c2ccccc2)c2cccc3cccc4cccc5cccc6cccc1c6c-5c-4c-3c2,2.94,-5.01,-3.12,-6.1,-3.7,,120.0,1:1,,inverted,ZnO,MoO3,,
79134,10.1016/j.optmat.2023.113742,CCCCCCc1ccsc1,CCCCC(=O)OCC1(c2ccccc2)c2cccc3cccc4cccc5cccc6cccc1c6c-5c-4c-3c2,3.16,-5.01,-3.12,-6.1,-3.7,,120.0,1:1,,inverted,ZnO,MoO3,,
79135,10.1016/j.optmat.2023.113742,CCCCCCc1ccsc1,CCCCC(=O)OCC1(c2ccccc2)c2cccc3cccc4cccc5cccc6cccc1c6c-5c-4c-3c2,3.48,-5.01,-3.12,-6.1,-3.7,,120.0,1:1,,inverted,ZnO,MoO3,,
79136,10.1016/j.optmat.2023.113742,CCCCCCc1ccsc1,CCCCC(=O)OCC1(c2ccccc2)c2cccc3cccc4cccc5cccc6cccc1c6c-5c-4c-3c2,3.35,-5.01,-3.12,-6.1,-3.7,,120.0,1:1,,inverted,ZnO,MoO3,,
79137,10.1016/j.optmat.2023.113742,CCCCCCc1ccsc1,CCCCC(=O)OCC1(c2ccccc2)c2cccc3cccc4cccc5cccc6cccc1c6c-5c-4c-3c2,2.65,-5.01,-3.12,-6.1,-3.7,,,,,conventional,,PEDOT:PSS,,
79138,10.1016/j.optmat.2023.113742,CCCCCCc1ccsc1,CCCCC(=O)OCC1(c2ccccc2)c2cccc3cccc4cccc5cccc6cccc1c6c-5c-4c-3c2,3.23,-5.01,-3.12,-6.1,-3.7,,,,,conventional,,PEDOT:PSS,,
79139,10.1016/j.optmat.2023.113742,CCCCCCc1ccsc1,CCCCC(=O)OCC1(c2ccccc2)c2cccc3cccc4cccc5cccc6cccc1c6c-5c-4c-3c2,3.29,-5.01,-3.12,-6.1,-3.7,,,,,conventional,LiF,PEDOT:PSS,,
79140,10.1016/j.optmat.2023.113742,CCCCCCc1ccsc1,CCCCC(=O)OCC1(c2ccccc2)c2cccc3cccc4cccc5cccc6cccc1c6c-5c-4c-3c2,3.41,-5.01,-3.12,-6.1,-3.7,,,,,inverted,TiO2,WO3,,
79141,10.1016/j.optmat.2023.113742,CCCCCCc1ccsc1,CCCCC(=O)OCC1(c2ccccc2)c2cccc3cccc4cccc5cccc6cccc1c6c-5c-4c-3c2,2.74,-5.01,-3.12,-6.1,-3.7,,,,,inverted,ZnO,MoO3,,
79142,10.1016/j.optmat.2023.113742,CCCCCCc1ccsc1,CCCCC(=O)OCC1(c2ccccc2)c2cccc3cccc4cccc5cccc6cccc1c6c-5c-4c-3c2,3.48,-5.01,-3.12,-6.1,-3.7,,120.0,1:1,,inverted,ZnO,MoO3,,
79151,10.1016/j.orgel.2020.105871,CCCCC(CC)Cc1sc(-c2c3ccsc3c(-c3cc(Cl)c(CC(CC)CCCC)s3)c3sc(-c4ccc(-c5sc(-c6cccs6)c6c5C(=O)c5c(CC(CC)CCCC)sc(CC(CC)CCCC)c5C6=O)s4)cc23)cc1Cl,CCCCCCc1ccc(C2(c3ccc(CCCCCC)cc3)c3cc4c(cc3-c3sc5cc(/C=C6\C(=O)c7cc(F)c(F)cc7C6=C(C#N)C#N)sc5c32)C(c2ccc(CCCCCC)cc2)(c2ccc(CCCCCC)cc2)c2c-4sc3cc(/C=C4\C(=O)c5cc(F)c(F)cc5C4=C(C#N)C#N)sc23)cc1,10.93,-5.575,-3.67,-5.66,-4.14,100.0,110.0,1:1,,conventional,PFN-Br,PEDOT:PSS,o-xylene,
79152,10.1016/j.orgel.2020.105871,CCCCC(CC)Cc1sc(-c2c3ccsc3c(-c3cc(Cl)c(CC(CC)CCCC)s3)c3sc(-c4ccc(-c5sc(-c6cccs6)c6c5C(=O)c5c(CC(CC)CCCC)sc(CC(CC)CCCC)c5C6=O)s4)cc23)cc1Cl,CCCCCCc1ccc(C2(c3ccc(CCCCCC)cc3)c3cc4c(cc3-c3sc5cc(/C=C6\C(=O)c7cc(F)c(F)cc7C6=C(C#N)C#N)sc5c32)C(c2ccc(CCCCCC)cc2)(c2ccc(CCCCCC)cc2)c2c-4sc3cc(/C=C4\C(=O)c5cc(F)c(F)cc5C4=C(C#N)C#N)sc23)cc1,11.72,-5.575,-3.67,-5.66,-4.14,100.0,110.0,1:1,,conventional,PFN-Br,PEDOT:PSS,CS2,
79153,10.1016/j.orgel.2020.105871,CCCCC(CC)Cc1sc(-c2c3ccsc3c(-c3cc(Cl)c(CC(CC)CCCC)s3)c3sc(-c4ccc(-c5sc(-c6cccs6)c6c5C(=O)c5c(CC(CC)CCCC)sc(CC(CC)CCCC)c5C6=O)s4)cc23)cc1Cl,CCCCCCc1ccc(C2(c3ccc(CCCCCC)cc3)c3cc4c(cc3-c3sc5cc(/C=C6\C(=O)c7cc(Cl)c(Cl)cc7C6=C(C#N)C#N)sc5c32)C(c2ccc(CCCCCC)cc2)(c2ccc(CCCCCC)cc2)c2c-4sc3cc(/C=C4\C(=O)c5cc(Cl)c(Cl)cc5C4=C(C#N)C#N)sc23)cc1,10.77,-5.575,-3.67,-5.75,-4.09,100.0,110.0,1:1,,conventional,PFN-Br,PEDOT:PSS,o-xylene,
79154,10.1016/j.orgel.2020.105871,CCCCC(CC)Cc1sc(-c2c3ccsc3c(-c3cc(Cl)c(CC(CC)CCCC)s3)c3sc(-c4ccc(-c5sc(-c6cccs6)c6c5C(=O)c5c(CC(CC)CCCC)sc(CC(CC)CCCC)c5C6=O)s4)cc23)cc1Cl,CCCCCCc1ccc(C2(c3ccc(CCCCCC)cc3)c3cc4c(cc3-c3sc5cc(/C=C6\C(=O)c7cc(Cl)c(Cl)cc7C6=C(C#N)C#N)sc5c32)C(c2ccc(CCCCCC)cc2)(c2ccc(CCCCCC)cc2)c2c-4sc3cc(/C=C4\C(=O)c5cc(Cl)c(Cl)cc5C4=C(C#N)C#N)sc23)cc1,12.52,-5.575,-3.67,-5.75,-4.09,100.0,110.0,1:1,,conventional,PFN-Br,PEDOT:PSS,CS2,
79158,10.1016/j.orgel.2021.106134,CCCCCCCC(CCCCC)CCn1nc2c(-c3cccs3)c(F)c(F)c(-c3ccc(-c4cc5c(-c6ccc(SCC(CCCC)CCCCCC)s6)c6sccc6c(-c6ccc(SCC(CCCC)CCCCCC)s6)c5s4)s3)c2n1,CCCCCCCCCCC(CCCCCCCC)CN1C(=O)c2ccc3c4c(c(-c5ccc(-c6cccs6)s5)cc(c24)C1=O)C(=O)N(CC(CCCCCCCC)CCCCCCCCCC)C3=O,5.12,-5.28,-2.91,-5.71,-4.02,90.0,80.0,2:1,1 vol%,conventional,LiF,PEDOT:PSS,,
79173,10.1016/j.orgel.2021.106423,CCCCC(CC)COC(=O)c1sc2c(-c3cc4c(OCC(CC)CCCC)c5sccc5c(OCC(CC)CCCC)c4s3)scc2c1F,COC(=O)CCCC1(c2ccccc2)C23c4c5ccc6c7cc8c9c%10c(cc%11cc%12c%13c%14c(cc%15c%16ccc-5c2c%16c2c5c%16c%17c(c(c46)c7c9c%17c4c%10c%11c%13c4c%16c%14c%152)C513)C%12)C8,7.49,-5.19,-3.43,-5.9,-3.9,90.0,,1:1.5,3 vol% DIO,,PFN,MoO3,chlorobenzene,DIO
79174,10.1016/j.orgel.2021.106423,CCCCC(CC)COC(=O)c1sc2c(-c3cc4c(OCC(CC)CCCC)c5sccc5c(OCC(CC)CCCC)c4s3)scc2c1F,COC(=O)CCCC1(c2ccccc2)C23c4c5ccc6c7cc8c9c%10c(cc%11cc%12c%13c%14c(cc%15c%16ccc-5c2c%16c2c5c%16c%17c(c(c46)c7c9c%17c4c%10c%11c%13c4c%16c%14c%152)C513)C%12)C8,7.07,-5.19,-3.43,-5.9,-3.9,90.0,,1:1.5,3 vol% DIO,,PFN,MoO3,chlorobenzene,DIO
79175,10.1016/j.orgel.2021.106423,CCCCC(CC)COC(=O)c1sc2c(-c3cc4c(OCC(CC)CCCC)c5sccc5c(OCC(CC)CCCC)c4s3)scc2c1F,COC(=O)CCCC1(c2ccccc2)C23c4c5ccc6c7cc8c9c%10c(cc%11cc%12c%13c%14c(cc%15c%16ccc-5c2c%16c2c5c%16c%17c(c(c46)c7c9c%17c4c%10c%11c%13c4c%16c%14c%152)C513)C%12)C8,6.12,-5.19,-3.43,-5.9,-3.9,90.0,,1:1.5,3 vol% DIO,,PFN,MoO3,chlorobenzene,DIO
79176,10.1016/j.orgel.2021.106423,CCCCC(CC)Cc1ccc(-c2c3cc(-c4ccc(-c5sc(-c6cccs6)c6c5C(=O)c5c(CC(CC)CCCC)sc(CC(CC)CCCC)c5C6=O)s4)sc3c(-c3ccc(CC(CC)CCCC)s3)c3ccsc23)s1,CCCCCCc1ccc(C2(c3ccc(CCCCCC)cc3)c3cc4c(cc3-c3sc5cc(/C=C6\C(=O)c7ccc(C)cc7C6=C(C#N)C#N)sc5c32)C(c2ccc(CCCCCC)cc2)(c2ccc(CCCCCC)cc2)c2c-4sc3cc(/C=C4\C(=O)c5ccc(C)cc5C4=C(C#N)C#N)sc23)cc1,10.06,-5.33,-3.48,-5.514,-3.808,90.0,,1:1,,inverted,ZnO,MoO3,chlorobenzene,DIO
79177,10.1016/j.orgel.2021.106423,CCCCC(CC)Cc1ccc(-c2c3cc(-c4ccc(-c5sc(-c6cccs6)c6c5C(=O)c5c(CC(CC)CCCC)sc(CC(CC)CCCC)c5C6=O)s4)sc3c(-c3ccc(CC(CC)CCCC)s3)c3ccsc23)s1,CCCCCCc1ccc(C2(c3ccc(CCCCCC)cc3)c3cc4c(cc3-c3sc5cc(/C=C6\C(=O)c7ccc(C)cc7C6=C(C#N)C#N)sc5c32)C(c2ccc(CCCCCC)cc2)(c2ccc(CCCCCC)cc2)c2c-4sc3cc(/C=C4\C(=O)c5ccc(C)cc5C4=C(C#N)C#N)sc23)cc1,9.16,-5.33,-3.48,-5.514,-3.808,90.0,,1:1,,inverted,ZnO,MoO3,chlorobenzene,DIO
79178,10.1016/j.orgel.2021.106423,CCCCC(CC)Cc1ccc(-c2c3cc(-c4ccc(-c5sc(-c6cccs6)c6c5C(=O)c5c(CC(CC)CCCC)sc(CC(CC)CCCC)c5C6=O)s4)sc3c(-c3ccc(CC(CC)CCCC)s3)c3ccsc23)s1,CCCCCCc1ccc(C2(c3ccc(CCCCCC)cc3)c3cc4c(cc3-c3sc5cc(/C=C6\C(=O)c7ccc(C)cc7C6=C(C#N)C#N)sc5c32)C(c2ccc(CCCCCC)cc2)(c2ccc(CCCCCC)cc2)c2c-4sc3cc(/C=C4\C(=O)c5ccc(C)cc5C4=C(C#N)C#N)sc23)cc1,7.53,-5.33,-3.48,-5.514,-3.808,90.0,,1:1,,inverted,ZnO,MoO3,chlorobenzene,DIO
79179,10.1016/j.orgel.2022.106538,COC(=O)C(C)(C)c1cc(C)cc(-c2sc3c4sc5cc(/C=C6/C(=O)c7cc(F)cc(c7)C(=O)/C6=C\c6cc(C(C)(C)C(=O)OC)c(-c7cc(C)cc(C(C)(C)C(=O)OC)c7)s6)sc5c4c(C(C)(C)C(=O)OC)ccc2-3)c1,CCCCCCCCCCCc1c(/C=C2\C(=O)c3cc(F)c(F)cc3C2=C(C#N)C#N)sc2c1sc1c3c4nsnc4c4c5sc6c(CCCCCCCCCCC)c(/C=C7\C(=O)c8cc(F)c(F)cc8C7=C(C#N)C#N)sc6c5n(CC(CC)CCCC)c4c3n(CC(CC)CCCC)c21,6.61,-5.56,-3.65,-5.65,-4.09,110.0,,,,inverted,,,,
79180,10.1016/j.orgel.2022.106538,COC(=O)C(C)(C)c1cc(C)cc(-c2sc3c4sc5cc(/C=C6/C(=O)c7cc(F)cc(c7)C(=O)/C6=C\c6cc(C(C)(C)C(=O)OC)c(-c7cc(C)cc(C(C)(C)C(=O)OC)c7)s6)sc5c4c(C(C)(C)C(=O)OC)ccc2-3)c1,CCCCCCCCCCCc1c(/C=C2\C(=O)c3cc(F)c(F)cc3C2=C(C#N)C#N)sc2c1sc1c3c4nsnc4c4c5sc6c(CCCCCCCCCCC)c(/C=C7\C(=O)c8cc(F)c(F)cc8C7=C(C#N)C#N)sc6c5n(CC(CC)CCCC)c4c3n(CC(CC)CCCC)c21,12.1,-5.56,-3.65,-5.65,-4.09,110.0,,,,inverted,Histidine,,,
79181,10.1016/j.orgel.2022.106538,COC(=O)C(C)(C)c1cc(C)cc(-c2sc3c4sc5cc(/C=C6/C(=O)c7cc(F)cc(c7)C(=O)/C6=C\c6cc(C(C)(C)C(=O)OC)c(-c7cc(C)cc(C(C)(C)C(=O)OC)c7)s6)sc5c4c(C(C)(C)C(=O)OC)ccc2-3)c1,CCCCCCCCCCCc1c(/C=C2\C(=O)c3cc(F)c(F)cc3C2=C(C#N)C#N)sc2c1sc1c3c4nsnc4c4c5sc6c(CCCCCCCCCCC)c(/C=C7\C(=O)c8cc(F)c(F)cc8C7=C(C#N)C#N)sc6c5n(CC(CC)CCCC)c4c3n(CC(CC)CCCC)c21,14.5,-5.56,-3.65,-5.65,-4.09,110.0,,,,inverted,ZnO,,,
79182,10.1016/j.orgel.2022.106538,COC(=O)C(C)(C)c1cc(C)cc(-c2sc3c4sc5cc(/C=C6/C(=O)c7cc(F)cc(c7)C(=O)/C6=C\c6cc(C(C)(C)C(=O)OC)c(-c7cc(C)cc(C(C)(C)C(=O)OC)c7)s6)sc5c4c(C(C)(C)C(=O)OC)ccc2-3)c1,CCCCCCCCCCCc1c(/C=C2\C(=O)c3cc(F)c(F)cc3C2=C(C#N)C#N)sc2c1sc1c3c4nsnc4c4c5sc6c(CCCCCCCCCCC)c(/C=C7\C(=O)c8cc(F)c(F)cc8C7=C(C#N)C#N)sc6c5n(CC(CC)CCCC)c4c3n(CC(CC)CCCC)c21,16.02,-5.56,-3.65,-5.65,-4.09,110.0,,,,inverted,ZnO/Histidine,,,
79199,10.1016/j.polymer.2024.126696,CCCCCCCCc1cc(-c2c(-c3cccs3)sc3c(-c4cc(CCCCCCCC)c(CCCCCCCC)s4)c(-c4ccc(-c5cccc6nsnc56)s4)sc23)sc1CCCCCCCC,COC(=O)CCCC1(c2ccccc2)C23c4c5ccc6c7cc8c9c%10c(cc%11cc%12c%13c%14c(cc%15c%16ccc-5c2c%16c2c5c%16c%17c(c(c46)c7c9c%17c4c%10c%11c%13c4c%16c%14c%152)C513)C%12)C8,2.34,,,-5.9,-3.9,,,1:2,,,,,o-DCB,
79200,10.1016/j.polymer.2024.126696,CCCCCCCCc1cc(-c2c(-c3cccs3)sc3c(-c4cc(CCCCCCCC)c(CCCCCCCC)s4)c(-c4ccc(-c5cccc6nsnc56)s4)sc23)sc1CCCCCCCC,COC(=O)CCCC1(c2ccccc2)C23c4c5ccc6c7cc8c9c%10c(cc%11cc%12c%13c%14c(cc%15c%16ccc-5c2c%16c2c5c%16c%17c(c(c46)c7c9c%17c4c%10c%11c%13c4c%16c%14c%152)C513)C%12)C8,3.48,,,-5.9,-3.9,,,1:2,,,,,chlorobenzene,
79201,10.1016/j.polymer.2024.126696,CCCCCCCCc1cc(-c2c(-c3cccs3)sc3c(-c4cc(CCCCCCCC)c(CCCCCCCC)s4)c(-c4ccc(-c5cccc6nsnc56)s4)sc23)sc1CCCCCCCC,COC(=O)CCCC1(c2ccccc2)C23c4c5ccc6c7cc8c9c%10c(cc%11cc%12c%13c%14c(cc%15c%16ccc-5c2c%16c2c5c%16c%17c(c(c46)c7c9c%17c4c%10c%11c%13c4c%16c%14c%152)C513)C%12)C8,2.44,,,-5.9,-3.9,,,1:1,,,,,chlorobenzene,
79202,10.1016/j.polymer.2024.126696,CCCCCCCCc1cc(-c2c(-c3cccs3)sc3c(-c4cc(CCCCCCCC)c(CCCCCCCC)s4)c(-c4ccc(-c5cccc6nsnc56)s4)sc23)sc1CCCCCCCC,COC(=O)CCCC1(c2ccccc2)C23c4c5ccc6c7cc8c9c%10c(cc%11cc%12c%13c%14c(cc%15c%16ccc-5c2c%16c2c5c%16c%17c(c(c46)c7c9c%17c4c%10c%11c%13c4c%16c%14c%152)C513)C%12)C8,3.12,,,-5.9,-3.9,,,1:3,,,,,chlorobenzene,
79203,10.1016/j.polymer.2024.126696,CCCCCCCCc1cc(-c2c(-c3cccs3)sc3c(-c4cc(CCCCCCCC)c(CCCCCCCC)s4)c(-c4ccc(-c5cccc6nsnc56)s4)sc23)sc1CCCCCCCC,COC(=O)CCCC1(c2ccccc2)C23c4c5ccc6c7cc8c9c%10c(cc%11cc%12c%13c%14c(cc%15c%16ccc-5c2c%16c2c5c%16c%17c(c(c46)c7c9c%17c4c%10c%11c%13c4c%16c%14c%152)C513)C%12)C8,2.64,,,-5.9,-3.9,,,1:2,1%,,,,chlorobenzene,DIO
79204,10.1016/j.polymer.2024.126696,CCCCCCCCc1cc(-c2c(-c3cccs3)sc3c(-c4cc(CCCCCCCC)c(CCCCCCCC)s4)c(-c4ccc(-c5cccc6nsnc56)s4)sc23)sc1CCCCCCCC,COC(=O)CCCC1(c2ccccc2)C23c4c5ccc6c7cc8c9c%10c(cc%11cc%12c%13c%14c(cc%15c%16ccc-5c2c%16c2c5c%16c%17c(c(c46)c7c9c%17c4c%10c%11c%13c4c%16c%14c%152)C513)C%12)C8,2.74,,,-5.9,-3.9,,,1:2,3%,,,,chlorobenzene,DPE
79352,10.1016/j.surfin.2024.104072,COC(=O)C(C)(C)c1cc(C)cc(-c2sc3c4sc5cc(/C=C6/C(=O)c7cc(F)cc(c7)C(=O)/C6=C\c6cc(C(C)(C)C(=O)OC)c(-c7cc(C)cc(C(C)(C)C(=O)OC)c7)s6)sc5c4c(C(C)(C)C(=O)OC)ccc2-3)c1,CCCCCCCCCCCc1c(/C=C2\C(=O)c3cc(F)c(F)cc3C2=C(C#N)C#N)sc2c1sc1c3c4nsnc4c4c5sc6c(CCCCCCCCCCC)c(/C=C7\C(=O)c8cc(F)c(F)cc8C7=C(C#N)C#N)sc6c5n(CC(CC)CCCC)c4c3n(CC(CC)CCCC)c21,15.91,-5.56,-3.65,-5.65,-4.09,100.0,110.0,1:1.2,,conventional,PDIN,PEDOT:PSS,chloroform,IDT(BDT-IC)2
79353,10.1016/j.surfin.2024.104072,COC(=O)C(C)(C)c1cc(C)cc(-c2sc3c4sc5cc(/C=C6/C(=O)c7cc(F)cc(c7)C(=O)/C6=C\c6cc(C(C)(C)C(=O)OC)c(-c7cc(C)cc(C(C)(C)C(=O)OC)c7)s6)sc5c4c(C(C)(C)C(=O)OC)ccc2-3)c1,CCCCCCCCCCCc1c(/C=C2\C(=O)c3cc(F)c(F)cc3C2=C(C#N)C#N)sc2c1sc1c3c4nsnc4c4c5sc6c(CCCCCCCCCCC)c(/C=C7\C(=O)c8cc(F)c(F)cc8C7=C(C#N)C#N)sc6c5n(CC(CC)CCCC)c4c3n(CC(CC)CCCC)c21,16.05,-5.56,-3.65,-5.65,-4.09,100.0,110.0,1:1.2,0.10 wt%,conventional,PDIN,PEDOT:PSS,chloroform,IDT(BDT-IC)2
79354,10.1016/j.surfin.2024.104072,COC(=O)C(C)(C)c1cc(C)cc(-c2sc3c4sc5cc(/C=C6/C(=O)c7cc(F)cc(c7)C(=O)/C6=C\c6cc(C(C)(C)C(=O)OC)c(-c7cc(C)cc(C(C)(C)C(=O)OC)c7)s6)sc5c4c(C(C)(C)C(=O)OC)ccc2-3)c1,CCCCCCCCCCCc1c(/C=C2\C(=O)c3cc(F)c(F)cc3C2=C(C#N)C#N)sc2c1sc1c3c4nsnc4c4c5sc6c(CCCCCCCCCCC)c(/C=C7\C(=O)c8cc(F)c(F)cc8C7=C(C#N)C#N)sc6c5n(CC(CC)CCCC)c4c3n(CC(CC)CCCC)c21,16.7,-5.56,-3.65,-5.65,-4.09,100.0,110.0,1:1.2,0.25 wt%,conventional,PDIN,PEDOT:PSS,chloroform,IDT(BDT-IC)2
79355,10.1016/j.surfin.2024.104072,COC(=O)C(C)(C)c1cc(C)cc(-c2sc3c4sc5cc(/C=C6/C(=O)c7cc(F)cc(c7)C(=O)/C6=C\c6cc(C(C)(C)C(=O)OC)c(-c7cc(C)cc(C(C)(C)C(=O)OC)c7)s6)sc5c4c(C(C)(C)C(=O)OC)ccc2-3)c1,CCCCCCCCCCCc1c(/C=C2\C(=O)c3cc(F)c(F)cc3C2=C(C#N)C#N)sc2c1sc1c3c4nsnc4c4c5sc6c(CCCCCCCCCCC)c(/C=C7\C(=O)c8cc(F)c(F)cc8C7=C(C#N)C#N)sc6c5n(CC(CC)CCCC)c4c3n(CC(CC)CCCC)c21,15.98,-5.56,-3.65,-5.65,-4.09,100.0,110.0,1:1.2,0.50 wt%,conventional,PDIN,PEDOT:PSS,chloroform,IDT(BDT-IC)2
79356,10.1016/j.surfin.2024.104072,COC(=O)C(C)(C)c1cc(C)cc(-c2sc3c4sc5cc(/C=C6/C(=O)c7cc(F)cc(c7)C(=O)/C6=C\c6cc(C(C)(C)C(=O)OC)c(-c7cc(C)cc(C(C)(C)C(=O)OC)c7)s6)sc5c4c(C(C)(C)C(=O)OC)ccc2-3)c1,CCCCCCCCCCCc1c(/C=C2\C(=O)c3cc(F)c(F)cc3C2=C(C#N)C#N)sc2c1sc1c3c4nsnc4c4c5sc6c(CCCCCCCCCCC)c(/C=C7\C(=O)c8cc(F)c(F)cc8C7=C(C#N)C#N)sc6c5n(CC(CC)CCCC)c4c3n(CC(CC)CCCC)c21,15.76,-5.56,-3.65,-5.65,-4.09,100.0,110.0,1:1.2,1.00 wt%,conventional,PDIN,PEDOT:PSS,chloroform,IDT(BDT-IC)2
79378,10.1016/j.synthmet.2023.117347,CCCCC(CC)COC(=O)c1sc2c(-c3cc4c(OCC(CC)CCCC)c5sccc5c(OCC(CC)CCCC)c4s3)scc2c1F,CCCCCCc1ccc(C2(c3ccc(CCCCCC)cc3)c3cc4c(cc3-c3sc5cc(C=C6C(=O)c7ccccc7C6=C(C#N)C#N)sc5c32)C(c2ccc(CCCCCC)cc2)(c2ccc(CCCCCC)cc2)c2c-4sc3cc(C=C4C(=O)c5ccccc5C4=C(C#N)C#N)sc23)cc1,4.24,-5.19,-3.43,-5.576,-3.916,,120.0,1:1.3,,,,PEDOT:PSS,,
79379,10.1016/j.synthmet.2023.117347,CCCCC(CC)COC(=O)c1sc2c(-c3cc4c(OCC(CC)CCCC)c5sccc5c(OCC(CC)CCCC)c4s3)scc2c1F,CCCCCCc1ccc(C2(c3ccc(CCCCCC)cc3)c3cc4c(cc3-c3sc5cc(C=C6C(=O)c7ccccc7C6=C(C#N)C#N)sc5c32)C(c2ccc(CCCCCC)cc2)(c2ccc(CCCCCC)cc2)c2c-4sc3cc(C=C4C(=O)c5ccccc5C4=C(C#N)C#N)sc23)cc1,4.33,-5.19,-3.43,-5.576,-3.916,,120.0,1:1.3,,,,PEDOT:PSS:CuPc,,
79380,10.1016/j.synthmet.2023.117347,CCCCC(CC)COC(=O)c1sc2c(-c3cc4c(OCC(CC)CCCC)c5sccc5c(OCC(CC)CCCC)c4s3)scc2c1F,CCCCCCc1ccc(C2(c3ccc(CCCCCC)cc3)c3cc4c(cc3-c3sc5cc(C=C6C(=O)c7ccccc7C6=C(C#N)C#N)sc5c32)C(c2ccc(CCCCCC)cc2)(c2ccc(CCCCCC)cc2)c2c-4sc3cc(C=C4C(=O)c5ccccc5C4=C(C#N)C#N)sc23)cc1,4.51,-5.19,-3.43,-5.576,-3.916,,120.0,1:1.3,,,,PEDOT:PSS:CoPc,,
79381,10.1016/j.synthmet.2023.117347,CCCCC(CC)COC(=O)c1sc2c(-c3cc4c(OCC(CC)CCCC)c5sccc5c(OCC(CC)CCCC)c4s3)scc2c1F,CCCCCCc1ccc(C2(c3ccc(CCCCCC)cc3)c3cc4c(cc3-c3sc5cc(C=C6C(=O)c7ccccc7C6=C(C#N)C#N)sc5c32)C(c2ccc(CCCCCC)cc2)(c2ccc(CCCCCC)cc2)c2c-4sc3cc(C=C4C(=O)c5ccccc5C4=C(C#N)C#N)sc23)cc1,4.66,-5.19,-3.43,-5.576,-3.916,,120.0,1:1.3,,,,PEDOT:PSS:H2Pc,,
79382,10.1016/j.synthmet.2023.117347,CCCCC(CC)COC(=O)c1sc2c(-c3cc4c(OCC(CC)CCCC)c5sccc5c(OCC(CC)CCCC)c4s3)scc2c1F,CCCCCCc1ccc(C2(c3ccc(CCCCCC)cc3)c3cc4c(cc3-c3sc5cc(C=C6C(=O)c7ccccc7C6=C(C#N)C#N)sc5c32)C(c2ccc(CCCCCC)cc2)(c2ccc(CCCCCC)cc2)c2c-4sc3cc(C=C4C(=O)c5ccccc5C4=C(C#N)C#N)sc23)cc1,5.06,-5.19,-3.43,-5.576,-3.916,,120.0,1:1.3,,,,PEDOT:PSS,,
79383,10.1016/j.synthmet.2023.117347,CCCCC(CC)COC(=O)c1sc2c(-c3cc4c(OCC(CC)CCCC)c5sccc5c(OCC(CC)CCCC)c4s3)scc2c1F,CCCCCCc1ccc(C2(c3ccc(CCCCCC)cc3)c3cc4c(cc3-c3sc5cc(C=C6C(=O)c7ccccc7C6=C(C#N)C#N)sc5c32)C(c2ccc(CCCCCC)cc2)(c2ccc(CCCCCC)cc2)c2c-4sc3cc(C=C4C(=O)c5ccccc5C4=C(C#N)C#N)sc23)cc1,4.58,-5.19,-3.43,-5.576,-3.916,,120.0,1:1.3,,conventional,LiF,PEDOT:PSS,,
79384,10.1016/j.synthmet.2023.117347,CCCCC(CC)COC(=O)c1sc2c(-c3cc4c(OCC(CC)CCCC)c5sccc5c(OCC(CC)CCCC)c4s3)scc2c1F,CCCCCCc1ccc(C2(c3ccc(CCCCCC)cc3)c3cc4c(cc3-c3sc5cc(C=C6C(=O)c7ccccc7C6=C(C#N)C#N)sc5c32)C(c2ccc(CCCCCC)cc2)(c2ccc(CCCCCC)cc2)c2c-4sc3cc(C=C4C(=O)c5ccccc5C4=C(C#N)C#N)sc23)cc1,5.72,-5.19,-3.43,-5.576,-3.916,,120.0,1:1.3,,conventional,LiF,PEDOT:PSS,,
79395,10.1016/j.tsf.2021.139025,c1csc(-c2ccc(-c3ccc(-c4ccc(-c5ccc(-c6cccs6)s5)s4)s3)s2)c1,c12c3c4c5c1c1c6c7c2c2c8c3c3c9c4c4c%10c5c5c1c1c6c6c%11c7c2c2c7c8c3c3c8c9c4c4c9c%10c5c5c1c1c6c6c%11c2c2c7c3c3c8c4c4c9c5c1c1c6c2c3c41,0.93,,,,,18.0,,,,,,MoO3,,
79396,10.1016/j.tsf.2021.139025,c1csc(-c2ccc(-c3ccc(-c4ccc(-c5ccc(-c6cccs6)s5)s4)s3)s2)c1,c12c3c4c5c1c1c6c7c2c2c8c3c3c9c4c4c%10c5c5c1c1c6c6c%11c7c2c2c7c8c3c3c8c9c4c4c9c%10c5c5c1c1c6c6c%11c2c2c7c3c3c8c4c4c9c5c1c1c6c2c3c41,1.74,,,,,20.0,,,,,,MoO3,,
79397,10.1016/j.tsf.2021.139025,c1csc(-c2ccc(-c3ccc(-c4ccc(-c5ccc(-c6cccs6)s5)s4)s3)s2)c1,c12c3c4c5c1c1c6c7c2c2c8c3c3c9c4c4c%10c5c5c1c1c6c6c%11c7c2c2c7c8c3c3c8c9c4c4c9c%10c5c5c1c1c6c6c%11c2c2c7c3c3c8c4c4c9c5c1c1c6c2c3c41,1.77,,,,,22.0,,,,,,MoO3,,
79398,10.1016/j.tsf.2021.139025,c1csc(-c2ccc(-c3ccc(-c4ccc(-c5ccc(-c6cccs6)s5)s4)s3)s2)c1,c12c3c4c5c1c1c6c7c2c2c8c3c3c9c4c4c%10c5c5c1c1c6c6c%11c7c2c2c7c8c3c3c8c9c4c4c9c%10c5c5c1c1c6c6c%11c2c2c7c3c3c8c4c4c9c5c1c1c6c2c3c41,1.38,,,,,24.0,,,,,,MoO3,,
79399,10.1016/j.tsf.2021.139025,c1csc(-c2ccc(-c3ccc(-c4ccc(-c5ccc(-c6cccs6)s5)s4)s3)s2)c1,c12c3c4c5c1c1c6c7c2c2c8c3c3c9c4c4c%10c5c5c1c1c6c6c%11c7c2c2c7c8c3c3c8c9c4c4c9c%10c5c5c1c1c6c6c%11c2c2c7c3c3c8c4c4c9c5c1c1c6c2c3c41,0.74,,,,,22.0,,,,,,MoO3,,
79452,10.1021/acsaem.4c03087,COC(=O)C(C)(C)c1cc(C)cc(-c2sc3c4sc5cc(/C=C6/C(=O)c7cc(F)cc(c7)C(=O)/C6=C\c6cc(C(C)(C)C(=O)OC)c(-c7cc(C)cc(C(C)(C)C(=O)OC)c7)s6)sc5c4c(C(C)(C)C(=O)OC)ccc2-3)c1,CCCCCCCCCCCc1c(/C=C2\C(=O)c3cc(F)c(F)cc3C2=C(C#N)C#N)sc2c1sc1c3c4nsnc4c4c5sc6c(CCCCCCCCCCC)c(/C=C7\C(=O)c8cc(F)c(F)cc8C7=C(C#N)C#N)sc6c5n(CC(CC)CCCC)c4c3n(CC(CC)CCCC)c21,14.57,-5.56,-3.65,-5.65,-4.09,,120.0,1:1.2,,conventional,PNDIT-F3N,PEDOT:PSS,chloroform,
79453,10.1021/acsaem.4c03087,COC(=O)C(C)(C)c1cc(C)cc(-c2sc3c4sc5cc(/C=C6/C(=O)c7cc(F)cc(c7)C(=O)/C6=C\c6cc(C(C)(C)C(=O)OC)c(-c7cc(C)cc(C(C)(C)C(=O)OC)c7)s6)sc5c4c(C(C)(C)C(=O)OC)ccc2-3)c1,CCCCCCCCCCCc1c(/C=C2\C(=O)c3cc(F)c(F)cc3C2=C(C#N)C#N)sc2c1sc1c3c4nsnc4c4c5sc6c(CCCCCCCCCCC)c(/C=C7\C(=O)c8cc(F)c(F)cc8C7=C(C#N)C#N)sc6c5n(CC(CC)CCCC)c4c3n(CC(CC)CCCC)c21,15.07,-5.56,-3.65,-5.65,-4.09,,120.0,1:1.2,15 wt %,conventional,PNDIT-F3N,PEDOT:PSS,chloroform,PTz-Ph
79454,10.1021/acsaem.4c03087,COC(=O)C(C)(C)c1cc(C)cc(-c2sc3c4sc5cc(/C=C6/C(=O)c7cc(F)cc(c7)C(=O)/C6=C\c6cc(C(C)(C)C(=O)OC)c(-c7cc(C)cc(C(C)(C)C(=O)OC)c7)s6)sc5c4c(C(C)(C)C(=O)OC)ccc2-3)c1,CCCCCCCCCCCc1c(/C=C2\C(=O)c3cc(F)c(F)cc3C2=C(C#N)C#N)sc2c1sc1c3c4nsnc4c4c5sc6c(CCCCCCCCCCC)c(/C=C7\C(=O)c8cc(F)c(F)cc8C7=C(C#N)C#N)sc6c5n(CC(CC)CCCC)c4c3n(CC(CC)CCCC)c21,15.75,-5.56,-3.65,-5.65,-4.09,,120.0,1:1.2,15 wt %,conventional,PNDIT-F3N,PEDOT:PSS,chloroform,PTz-Et
79455,10.1021/acsaem.4c03087,COC(=O)C(C)(C)c1cc(C)cc(-c2sc3c4sc5cc(/C=C6/C(=O)c7cc(F)cc(c7)C(=O)/C6=C\c6cc(C(C)(C)C(=O)OC)c(-c7cc(C)cc(C(C)(C)C(=O)OC)c7)s6)sc5c4c(C(C)(C)C(=O)OC)ccc2-3)c1,CCCCCCc1ccc(C2(c3ccc(CCCCCC)cc3)c3cc4c(cc3-c3sc5cc(/C=C6\C(=O)c7cc(F)c(F)cc7C6=C(C#N)C#N)sc5c32)C(c2ccc(CCCCCC)cc2)(c2ccc(CCCCCC)cc2)c2c-4sc3cc(/C=C4\C(=O)c5cc(F)c(F)cc5C4=C(C#N)C#N)sc23)cc1,10.73,-5.56,-3.65,-5.66,-4.14,,120.0,1:1.2,,conventional,PNDIT-F3N,PEDOT:PSS,chloroform,
79456,10.1021/acsaem.4c03087,COC(=O)C(C)(C)c1cc(C)cc(-c2sc3c4sc5cc(/C=C6/C(=O)c7cc(F)cc(c7)C(=O)/C6=C\c6cc(C(C)(C)C(=O)OC)c(-c7cc(C)cc(C(C)(C)C(=O)OC)c7)s6)sc5c4c(C(C)(C)C(=O)OC)ccc2-3)c1,CCCCCCc1ccc(C2(c3ccc(CCCCCC)cc3)c3cc4c(cc3-c3sc5cc(/C=C6\C(=O)c7cc(F)c(F)cc7C6=C(C#N)C#N)sc5c32)C(c2ccc(CCCCCC)cc2)(c2ccc(CCCCCC)cc2)c2c-4sc3cc(/C=C4\C(=O)c5cc(F)c(F)cc5C4=C(C#N)C#N)sc23)cc1,11.15,-5.56,-3.65,-5.66,-4.14,,120.0,1:1.2,15 wt %,conventional,PNDIT-F3N,PEDOT:PSS,chloroform,PTz-Et
79457,10.1021/acsaem.4c03087,COC(=O)C(C)(C)c1cc(C)cc(-c2sc3c4sc5cc(/C=C6/C(=O)c7cc(F)cc(c7)C(=O)/C6=C\c6cc(C(C)(C)C(=O)OC)c(-c7cc(C)cc(C(C)(C)C(=O)OC)c7)s6)sc5c4c(C(C)(C)C(=O)OC)ccc2-3)c1,CCCCCCC(CCCC)Cc1c(/C=C2\C(=O)c3cc(F)c(F)cc3C2=C(C#N)C#N)sc2c1SC1c3c(c4c(c5nsnc35)c3sc5c(CC(CCCC)CCCCCC)c(/C=C6\C(=O)c7cc(F)c(F)cc7C6=C(C#N)C#N)sc5c3n4CC(CC)CCCC)N(CC(CC)CCCC)C21,15.29,-5.56,-3.65,-5.68,-3.9,,120.0,1:1.2,,conventional,PNDIT-F3N,PEDOT:PSS,chloroform,
79458,10.1021/acsaem.4c03087,COC(=O)C(C)(C)c1cc(C)cc(-c2sc3c4sc5cc(/C=C6/C(=O)c7cc(F)cc(c7)C(=O)/C6=C\c6cc(C(C)(C)C(=O)OC)c(-c7cc(C)cc(C(C)(C)C(=O)OC)c7)s6)sc5c4c(C(C)(C)C(=O)OC)ccc2-3)c1,CCCCCCC(CCCC)Cc1c(/C=C2\C(=O)c3cc(F)c(F)cc3C2=C(C#N)C#N)sc2c1SC1c3c(c4c(c5nsnc35)c3sc5c(CC(CCCC)CCCCCC)c(/C=C6\C(=O)c7cc(F)c(F)cc7C6=C(C#N)C#N)sc5c3n4CC(CC)CCCC)N(CC(CC)CCCC)C21,16.7,-5.56,-3.65,-5.68,-3.9,,120.0,1:1.2,15 wt %,conventional,PNDIT-F3N,PEDOT:PSS,chloroform,PTz-Et
79467,10.1021/acsenergylett.3c00943,COC(=O)C(C)(C)c1cc(C)cc(-c2sc3c4sc5cc(/C=C6/C(=O)c7cc(F)cc(c7)C(=O)/C6=C\c6cc(C(C)(C)C(=O)OC)c(-c7cc(C)cc(C(C)(C)C(=O)OC)c7)s6)sc5c4c(C(C)(C)C(=O)OC)ccc2-3)c1,CCCCCCCCCCCc1c(/C=C2\C(=O)c3cc(F)c(F)cc3C2=C(C#N)C#N)sc2c1sc1c3c4nsnc4c4c5sc6c(CCCCCCCCCCC)c(/C=C7\C(=O)c8cc(F)c(F)cc8C7=C(C#N)C#N)sc6c5n(CC(CC)CCCC)c4c3n(CC(CC)CCCC)c21,16.0,-5.56,-3.65,-5.65,-4.09,90.0,,,,conventional,PFN-Br,PEDOT:PSS,chloroform,
79468,10.1021/acsomega.2c04060,CCCCC(CC)COC(=O)c1sc2c(-c3cc4c(OCC(CC)CCCC)c5sccc5c(OCC(CC)CCCC)c4s3)scc2c1F,COC(=O)CCCC1(c2ccccc2)C23c4c5ccc6c7cc8c9c%10c(cc%11cc%12c%13c%14c(cc%15c%16ccc-5c2c%16c2c5c%16c%17c(c(c46)c7c9c%17c4c%10c%11c%13c4c%16c%14c%152)C513)C%12)C8,4.52,-5.19,-3.43,-5.9,-3.9,,,,,conventional,,,,
79469,10.1021/acsomega.2c04060,CCCCC(CC)COC(=O)c1sc2c(-c3cc4c(OCC(CC)CCCC)c5sccc5c(OCC(CC)CCCC)c4s3)scc2c1F,COC(=O)CCCC1(c2ccccc2)C23c4c5ccc6c7cc8c9c%10c(cc%11cc%12c%13c%14c(cc%15c%16ccc-5c2c%16c2c5c%16c%17c(c(c46)c7c9c%17c4c%10c%11c%13c4c%16c%14c%152)C513)C%12)C8,5.75,-5.19,-3.43,-5.9,-3.9,,,,,conventional,,,,
79470,10.1021/acsomega.2c04060,CCCCC(CC)COC(=O)c1sc2c(-c3cc4c(OCC(CC)CCCC)c5sccc5c(OCC(CC)CCCC)c4s3)scc2c1F,COC(=O)CCCC1(c2ccccc2)C23c4c5ccc6c7cc8c9c%10c(cc%11cc%12c%13c%14c(cc%15c%16ccc-5c2c%16c2c5c%16c%17c(c(c46)c7c9c%17c4c%10c%11c%13c4c%16c%14c%152)C513)C%12)C8,7.15,-5.19,-3.43,-5.9,-3.9,,,,,conventional,,,,
79471,10.1021/acsomega.2c04060,CCCCC(CC)COC(=O)c1sc2c(-c3cc4c(OCC(CC)CCCC)c5sccc5c(OCC(CC)CCCC)c4s3)scc2c1F,COC(=O)CCCC1(c2ccccc2)C23c4c5ccc6c7cc8c9c%10c(cc%11cc%12c%13c%14c(cc%15c%16ccc-5c2c%16c2c5c%16c%17c(c(c46)c7c9c%17c4c%10c%11c%13c4c%16c%14c%152)C513)C%12)C8,4.66,-5.19,-3.43,-5.9,-3.9,,,,,inverted,,,,
79472,10.1021/acsomega.2c04060,CCCCC(CC)COC(=O)c1sc2c(-c3cc4c(OCC(CC)CCCC)c5sccc5c(OCC(CC)CCCC)c4s3)scc2c1F,COC(=O)CCCC1(c2ccccc2)C23c4c5ccc6c7cc8c9c%10c(cc%11cc%12c%13c%14c(cc%15c%16ccc-5c2c%16c2c5c%16c%17c(c(c46)c7c9c%17c4c%10c%11c%13c4c%16c%14c%152)C513)C%12)C8,7.29,-5.19,-3.43,-5.9,-3.9,,,,,inverted,,,,
79502,10.1038/s41467-020-18498-2,COC(=O)C(C)(C)c1cc(C)cc(-c2sc3c4sc5cc(/C=C6/C(=O)c7cc(F)cc(c7)C(=O)/C6=C\c6cc(C(C)(C)C(=O)OC)c(-c7cc(C)cc(C(C)(C)C(=O)OC)c7)s6)sc5c4c(C(C)(C)C(=O)OC)ccc2-3)c1,CCCCCCCCCCCc1c(/C=C2\C(=O)c3cc(F)c(F)cc3C2=C(C#N)C#N)sc2c1sc1c3c4nsnc4c4c5sc6c(CCCCCCCCCCC)c(/C=C7\C(=O)c8cc(F)c(F)cc8C7=C(C#N)C#N)sc6c5n(CC(CC)CCCC)c4c3n(CC(CC)CCCC)c21,15.06,-5.56,-3.65,-5.65,-4.09,,,1:1.1,0.5% v/v,conventional,PDINO,,,
79503,10.1038/s41467-020-18498-2,COC(=O)C(C)(C)c1cc(C)cc(-c2sc3c4sc5cc(/C=C6/C(=O)c7cc(F)cc(c7)C(=O)/C6=C\c6cc(C(C)(C)C(=O)OC)c(-c7cc(C)cc(C(C)(C)C(=O)OC)c7)s6)sc5c4c(C(C)(C)C(=O)OC)ccc2-3)c1,CCCCCCCCCCCc1c(/C=C2\C(=O)c3cc(F)c(F)cc3C2=C(C#N)C#N)sc2c1sc1c3c4nsnc4c4c5sc6c(CCCCCCCCCCC)c(/C=C7\C(=O)c8cc(F)c(F)cc8C7=C(C#N)C#N)sc6c5n(CC(CC)CCCC)c4c3n(CC(CC)CCCC)c21,15.76,-5.56,-3.65,-5.65,-4.09,,,1:1.1,0.5% v/v,conventional,,,,
79504,10.1038/s41467-020-18498-2,COC(=O)C(C)(C)c1cc(C)cc(-c2sc3c4sc5cc(/C=C6/C(=O)c7cc(F)cc(c7)C(=O)/C6=C\c6cc(C(C)(C)C(=O)OC)c(-c7cc(C)cc(C(C)(C)C(=O)OC)c7)s6)sc5c4c(C(C)(C)C(=O)OC)ccc2-3)c1,CCCCCCCCCCCc1c(/C=C2\C(=O)c3cc(F)c(F)cc3C2=C(C#N)C#N)sc2c1sc1c3c4nsnc4c4c5sc6c(CCCCCCCCCCC)c(/C=C7\C(=O)c8cc(F)c(F)cc8C7=C(C#N)C#N)sc6c5n(CC(CC)CCCC)c4c3n(CC(CC)CCCC)c21,16.28,-5.56,-3.65,-5.65,-4.09,,,1:1.1,0.5% v/v,conventional,,,,
79505,10.1038/s41467-023-38306-x,CCCCCCCCN1C(=O)c2c(c(-c3cc(F)c(-c4cc5c(-c6cc(F)c(CC(CC)CCCC)s6)c6sccc6c(-c6cc(F)c(CC(CC)CCCC)s6)c5s4)s3)c3nn(CCC(CC)CCCC)nc3c2-c2cc(F)cs2)C1=O,CCCCCCC(CCCC)Cc1c(/C=C2\C(=O)c3cc(F)c(F)cc3C2=C(C#N)C#N)sc2c1SC1c3c(c4c(c5nsnc35)c3sc5c(CC(CCCC)CCCCCC)c(/C=C6\C(=O)c7cc(F)c(F)cc7C6=C(C#N)C#N)sc5c3n4CC(CC)CCCC)N(CC(CC)CCCC)C21,16.74,-5.55,-3.83,-5.68,-3.9,,,,,conventional,PNDIT-F3N-Br,PEDOT:PSS,chloroform,
79506,10.1038/s41467-023-38306-x,CCCCCCCCN1C(=O)c2c(c(-c3cc(F)c(-c4cc5c(-c6cc(F)c(CC(CC)CCCC)s6)c6sccc6c(-c6cc(F)c(CC(CC)CCCC)s6)c5s4)s3)c3nn(CCC(CC)CCCC)nc3c2-c2cc(F)cs2)C1=O,CCCCCCCCCCCc1c(/C=C2\C(=O)c3cc(F)c(F)cc3C2=C(C#N)C#N)sc2c1sc1c3c4nsnc4c4c5sc6c(CCCCCCCCCCC)c(/C=C7\C(=O)c8cc(F)c(F)cc8C7=C(C#N)C#N)sc6c5n(CC(CC)CCCC)c4c3n(CC(CC)CCCC)c21,16.23,-5.55,-3.83,-5.65,-4.09,,,,,conventional,PNDIT-F3N-Br,PEDOT:PSS,chloroform,
79508,10.1038/s41467-023-40806-9,CCCCCCC(CCCC)Cc1csc(-c2cc3c4nsnc4c4cc(-c5cc(CC(CCCC)CCCCCC)c(-c6cc7c(-c8cc(F)c(CC(CC)CCCC)s8)c8sccc8c(-c8cc(F)c(CC(CC)CCCC)s8)c7s6)s5)sc4c3s2)c1,CCCCCCCCCCCc1c(/C=C2\C(=O)c3cc(F)c(F)cc3C2=C(C#N)C#N)sc2c1sc1c3c4nccnc4c4c5sc6c(CCCCCCCCCCC)c(/C=C7\C(=O)c8cc(F)c(F)cc8C7=C(C#N)C#N)sc6c5n(CC)c4c3n(CC)c21,17.2,-5.51,-2.77,-5.62,-3.88,110.0,80.0,1:1.2,,conventional,PDINN,PEDOT:PSS,,
79556,10.1038/s43246-023-00395-y,CCCCCCC(CCCC)Cc1ccsc1-c1nc2sc(-c3sc(-c4cc5c(-c6ccc(CC(CC)CCCC)s6)c6sccc6c(-c6ccc(CC(CC)CCCC)s6)c5s4)cc3CC(CCCC)CCCCCC)nc2s1,COC(=O)CCCC1(c2ccccc2)C23c4c5ccc6c7cc8c9c%10c(cc%11cc%12c%13c%14c(cc%15c%16ccc-5c2c%16c2c5c%16c%17c(c(c46)c7c9c%17c4c%10c%11c%13c4c%16c%14c%152)C513)C%12)C8,5.7,,,-5.9,-3.9,,,1:2,,inverted,ZnO,MoO3,chlorobenzene,
79558,10.1038/s43246-023-00395-y,CCCCCCC(CCCC)Cc1ccsc1-c1nc2sc(-c3sc(-c4cc5c(-c6ccc(CC(CC)CCCC)s6)c6sccc6c(-c6ccc(CC(CC)CCCC)s6)c5s4)cc3CC(CCCC)CCCCCC)nc2s1,CCCCCCc1ccc(C2(c3ccc(CCCCCC)cc3)c3cc4c(cc3-c3sc5cc(/C=C6\C(=O)c7cc(F)c(F)cc7C6=C(C#N)C#N)sc5c32)C(c2ccc(CCCCCC)cc2)(c2ccc(CCCCCC)cc2)c2c-4sc3cc(/C=C4\C(=O)c5cc(F)c(F)cc5C4=C(C#N)C#N)sc23)cc1,8.9,,,-5.66,-4.14,,,1:1.5,,inverted,ZnO,MoO3,chlorobenzene,
79566,10.1039/c9ta13974e,COC(=O)C(C)(C)c1cc(C)cc(-c2sc3c4sc5cc(/C=C6/C(=O)c7cc(F)cc(c7)C(=O)/C6=C\c6cc(C(C)(C)C(=O)OC)c(-c7cc(C)cc(C(C)(C)C(=O)OC)c7)s6)sc5c4c(C(C)(C)C(=O)OC)ccc2-3)c1,CCCCCCCCCCCc1c(/C=C2\C(=O)c3cc(F)c(F)cc3C2=C(C#N)C#N)sc2c1sc1c3c4nsnc4c4c5sc6c(CCCCCCCCCCC)c(/C=C7\C(=O)c8cc(F)c(F)cc8C7=C(C#N)C#N)sc6c5n(CC(CC)CCCC)c4c3n(CC(CC)CCCC)c21,15.2,-5.56,-3.65,-5.65,-4.09,,,,,,,,,
79567,10.1039/c9ta13974e,COC(=O)C(C)(C)c1cc(C)cc(-c2sc3c4sc5cc(/C=C6/C(=O)c7cc(F)cc(c7)C(=O)/C6=C\c6cc(C(C)(C)C(=O)OC)c(-c7cc(C)cc(C(C)(C)C(=O)OC)c7)s6)sc5c4c(C(C)(C)C(=O)OC)ccc2-3)c1,CCCCCCCCCCCc1c(/C=C2\C(=O)c3cc(F)c(F)cc3C2=C(C#N)C#N)sc2c1sc1c3c4nsnc4c4c5sc6c(CCCCCCCCCCC)c(/C=C7\C(=O)c8cc(F)c(F)cc8C7=C(C#N)C#N)sc6c5n(CC(CC)CCCC)c4c3n(CC(CC)CCCC)c21,15.8,-5.56,-3.65,-5.65,-4.09,120.0,110.0,,BTP-4F:INB-1F = 1:0.5 (molar ratio),,,,,INB-1F
79568,10.1039/c9ta13974e,COC(=O)C(C)(C)c1cc(C)cc(-c2sc3c4sc5cc(/C=C6/C(=O)c7cc(F)cc(c7)C(=O)/C6=C\c6cc(C(C)(C)C(=O)OC)c(-c7cc(C)cc(C(C)(C)C(=O)OC)c7)s6)sc5c4c(C(C)(C)C(=O)OC)ccc2-3)c1,CCCCCCCCCCCc1c(/C=C2\C(=O)c3cc(F)c(F)cc3C2=C(C#N)C#N)sc2c1sc1c3c4nsnc4c4c5sc6c(CCCCCCCCCCC)c(/C=C7\C(=O)c8cc(F)c(F)cc8C7=C(C#N)C#N)sc6c5n(CC(CC)CCCC)c4c3n(CC(CC)CCCC)c21,15.9,-5.56,-3.65,-5.65,-4.09,,,,,,,,,INB-3F
79569,10.1039/c9ta13974e,COC(=O)C(C)(C)c1cc(C)cc(-c2sc3c4sc5cc(/C=C6/C(=O)c7cc(F)cc(c7)C(=O)/C6=C\c6cc(C(C)(C)C(=O)OC)c(-c7cc(C)cc(C(C)(C)C(=O)OC)c7)s6)sc5c4c(C(C)(C)C(=O)OC)ccc2-3)c1,CCCCCCCCCCCc1c(/C=C2\C(=O)c3cc(F)c(F)cc3C2=C(C#N)C#N)sc2c1sc1c3c4nsnc4c4c5sc6c(CCCCCCCCCCC)c(/C=C7\C(=O)c8cc(F)c(F)cc8C7=C(C#N)C#N)sc6c5n(CC(CC)CCCC)c4c3n(CC(CC)CCCC)c21,16.5,-5.56,-3.65,-5.65,-4.09,120.0,110.0,,BTP-4F:INB-5F = 1:0.5 (molar ratio),,,,,INB-5F
79576,10.1039/d0ee02426k,COC(=O)C(C)(C)c1cc(C)cc(-c2sc3c4sc5cc(/C=C6/C(=O)c7cc(F)cc(c7)C(=O)/C6=C\c6cc(C(C)(C)C(=O)OC)c(-c7cc(C)cc(C(C)(C)C(=O)OC)c7)s6)sc5c4c(C(C)(C)C(=O)OC)ccc2-3)c1,CCCCCCCCCCCc1c(/C=C2\C(=O)c3cc(F)c(F)cc3C2=C(C#N)C#N)sc2c1sc1c3c4nsnc4c4c5sc6c(CCCCCCCCCCC)c(/C=C7\C(=O)c8cc(F)c(F)cc8C7=C(C#N)C#N)sc6c5n(CC(CC)CCCC)c4c3n(CC(CC)CCCC)c21,15.55,-5.56,-3.65,-5.65,-4.09,,,,,,,,,
79577,10.1039/d0ee02426k,COC(=O)C(C)(C)c1cc(C)cc(-c2sc3c4sc5cc(/C=C6/C(=O)c7cc(F)cc(c7)C(=O)/C6=C\c6cc(C(C)(C)C(=O)OC)c(-c7cc(C)cc(C(C)(C)C(=O)OC)c7)s6)sc5c4c(C(C)(C)C(=O)OC)ccc2-3)c1,CCCCCCCCCCCc1c(/C=C2\C(=O)c3cc(F)c(F)cc3C2=C(C#N)C#N)sc2c1sc1c3c4nsnc4c4c5sc6c(CCCCCCCCCCC)c(/C=C7\C(=O)c8cc(F)c(F)cc8C7=C(C#N)C#N)sc6c5n(CC(CC)CCCC)c4c3n(CC(CC)CCCC)c21,16.5,-5.56,-3.65,-5.65,-4.09,,,,0.5%,,,,,CN
79578,10.1039/d0ee02426k,COC(=O)C(C)(C)c1cc(C)cc(-c2sc3c4sc5cc(/C=C6/C(=O)c7cc(F)cc(c7)C(=O)/C6=C\c6cc(C(C)(C)C(=O)OC)c(-c7cc(C)cc(C(C)(C)C(=O)OC)c7)s6)sc5c4c(C(C)(C)C(=O)OC)ccc2-3)c1,CCCCCCCCCCCc1c(/C=C2\C(=O)c3cc(F)c(F)cc3C2=C(C#N)C#N)sc2c1sc1c3c4nsnc4c4c5sc6c(CCCCCCCCCCC)c(/C=C7\C(=O)c8cc(F)c(F)cc8C7=C(C#N)C#N)sc6c5n(CC(CC)CCCC)c4c3n(CC(CC)CCCC)c21,17.4,-5.56,-3.65,-5.65,-4.09,,,,6% weight ratio to the blend,,,,,Ferrocene
79582,10.1039/d0ee02426k,CCCCCCC(CCCC)Cc1ccc(-c2c3cc(-c4sc(-c5sc(-c6cc(Cl)cs6)c6c5C(=O)c5c(CC(CC)CCCC)sc(CC(CC)CCCC)c5C6=O)cc4Cl)sc3c(-c3ccc(CC(CCCC)CCCCCC)cc3)c3ccsc23)cc1,CCCCCCc1ccc(C2(c3ccc(CCCCCC)cc3)c3cc4c(cc3-c3sc5cc(/C=C6\C(=O)c7cc(F)c(F)cc7C6=C(C#N)C#N)sc5c32)C(c2ccc(CCCCCC)cc2)(c2ccc(CCCCCC)cc2)c2c-4sc3cc(/C=C4\C(=O)c5cc(F)c(F)cc5C4=C(C#N)C#N)sc23)cc1,10.55,-5.59,-3.53,-5.66,-4.14,,,,,,,,,
79583,10.1039/d0ee02426k,CCCCCCC(CCCC)Cc1ccc(-c2c3cc(-c4sc(-c5sc(-c6cc(Cl)cs6)c6c5C(=O)c5c(CC(CC)CCCC)sc(CC(CC)CCCC)c5C6=O)cc4Cl)sc3c(-c3ccc(CC(CCCC)CCCCCC)cc3)c3ccsc23)cc1,CCCCCCc1ccc(C2(c3ccc(CCCCCC)cc3)c3cc4c(cc3-c3sc5cc(/C=C6\C(=O)c7cc(F)c(F)cc7C6=C(C#N)C#N)sc5c32)C(c2ccc(CCCCCC)cc2)(c2ccc(CCCCCC)cc2)c2c-4sc3cc(/C=C4\C(=O)c5cc(F)c(F)cc5C4=C(C#N)C#N)sc23)cc1,12.22,-5.59,-3.53,-5.66,-4.14,,,,0.25%,,,,,DIO
79584,10.1039/d0ee02426k,CCCCCCC(CCCC)Cc1ccc(-c2c3cc(-c4sc(-c5sc(-c6cc(Cl)cs6)c6c5C(=O)c5c(CC(CC)CCCC)sc(CC(CC)CCCC)c5C6=O)cc4Cl)sc3c(-c3ccc(CC(CCCC)CCCCCC)cc3)c3ccsc23)cc1,CCCCCCc1ccc(C2(c3ccc(CCCCCC)cc3)c3cc4c(cc3-c3sc5cc(/C=C6\C(=O)c7cc(F)c(F)cc7C6=C(C#N)C#N)sc5c32)C(c2ccc(CCCCCC)cc2)(c2ccc(CCCCCC)cc2)c2c-4sc3cc(/C=C4\C(=O)c5cc(F)c(F)cc5C4=C(C#N)C#N)sc23)cc1,12.59,-5.59,-3.53,-5.66,-4.14,,,,,,,,,Ferrocene
79588,10.1039/d0ee02426k,CCCCCCC(CCCC)Cc1ccc(-c2c3cc(-c4ccc(-c5sc(-c6cccs6)c6c5C(=O)c5c(CC(CC)CCCC)sc(CC(CC)CCCC)c5C6=O)s4)sc3c(-c3ccc(CC(CCCC)CCCCCC)cc3)c3ccsc23)cc1,CCCCCCc1ccc(C2(c3ccc(CCCCCC)cc3)c3c(sc4cc(C=C5C(=O)c6cc(F)ccc6C5=C(C#N)C#N)sc34)-c3sc4c5c(sc4c32)-c2sc3cc(C=C4C(=O)c6cc(F)ccc6C4=C(C#N)C#N)sc3c2C5(c2ccc(CCCCCC)cc2)c2ccc(CCCCCC)cc2)cc1,10.16,-5.43,-3.37,-5.38,-3.91,,,,,,,,,
79589,10.1039/d0ee02426k,CCCCCCC(CCCC)Cc1ccc(-c2c3cc(-c4ccc(-c5sc(-c6cccs6)c6c5C(=O)c5c(CC(CC)CCCC)sc(CC(CC)CCCC)c5C6=O)s4)sc3c(-c3ccc(CC(CCCC)CCCCCC)cc3)c3ccsc23)cc1,CCCCCCc1ccc(C2(c3ccc(CCCCCC)cc3)c3c(sc4cc(C=C5C(=O)c6cc(F)ccc6C5=C(C#N)C#N)sc34)-c3sc4c5c(sc4c32)-c2sc3cc(C=C4C(=O)c6cc(F)ccc6C4=C(C#N)C#N)sc3c2C5(c2ccc(CCCCCC)cc2)c2ccc(CCCCCC)cc2)cc1,11.68,-5.43,-3.37,-5.38,-3.91,,,,0.5%,,,,,CN
79590,10.1039/d0ee02426k,CCCCCCC(CCCC)Cc1ccc(-c2c3cc(-c4ccc(-c5sc(-c6cccs6)c6c5C(=O)c5c(CC(CC)CCCC)sc(CC(CC)CCCC)c5C6=O)s4)sc3c(-c3ccc(CC(CCCC)CCCCCC)cc3)c3ccsc23)cc1,CCCCCCc1ccc(C2(c3ccc(CCCCCC)cc3)c3c(sc4cc(C=C5C(=O)c6cc(F)ccc6C5=C(C#N)C#N)sc34)-c3sc4c5c(sc4c32)-c2sc3cc(C=C4C(=O)c6cc(F)ccc6C4=C(C#N)C#N)sc3c2C5(c2ccc(CCCCCC)cc2)c2ccc(CCCCCC)cc2)cc1,11.86,-5.43,-3.37,-5.38,-3.91,,,,,,,,,Ferrocene
79591,10.1039/d0ee02426k,CCCCCCCCC(CCCCCC)Cn1nc2c(-c3cccs3)c(F)c(F)c(-c3ccc(-c4cc5c(-c6cc(Cl)c(CC(CC)CCCC)s6)c6sccc6c(-c6cc(Cl)c(CC(CC)CCCC)s6)c5s4)s3)c2n1,CCCCCCc1ccc(C2(c3ccc(CCCCCC)cc3)c3cc4c(cc3-c3sc5cc(/C=C6\C(=O)c7cc(F)c(F)cc7C6=C(C#N)C#N)sc5c32)C(c2ccc(CCCCCC)cc2)(c2ccc(CCCCCC)cc2)c2c-4sc3cc(/C=C4\C(=O)c5cc(F)c(F)cc5C4=C(C#N)C#N)sc23)cc1,10.73,-5.39,-3.45,-5.66,-4.14,,,,,,,,,
79592,10.1039/d0ee02426k,CCCCCCCCC(CCCCCC)Cn1nc2c(-c3cccs3)c(F)c(F)c(-c3ccc(-c4cc5c(-c6cc(Cl)c(CC(CC)CCCC)s6)c6sccc6c(-c6cc(Cl)c(CC(CC)CCCC)s6)c5s4)s3)c2n1,CCCCCCc1ccc(C2(c3ccc(CCCCCC)cc3)c3cc4c(cc3-c3sc5cc(/C=C6\C(=O)c7cc(F)c(F)cc7C6=C(C#N)C#N)sc5c32)C(c2ccc(CCCCCC)cc2)(c2ccc(CCCCCC)cc2)c2c-4sc3cc(/C=C4\C(=O)c5cc(F)c(F)cc5C4=C(C#N)C#N)sc23)cc1,12.15,-5.39,-3.45,-5.66,-4.14,,,,0.25%,,,,,DIO
79593,10.1039/d0ee02426k,CCCCCCCCC(CCCCCC)Cn1nc2c(-c3cccs3)c(F)c(F)c(-c3ccc(-c4cc5c(-c6cc(Cl)c(CC(CC)CCCC)s6)c6sccc6c(-c6cc(Cl)c(CC(CC)CCCC)s6)c5s4)s3)c2n1,CCCCCCc1ccc(C2(c3ccc(CCCCCC)cc3)c3cc4c(cc3-c3sc5cc(/C=C6\C(=O)c7cc(F)c(F)cc7C6=C(C#N)C#N)sc5c32)C(c2ccc(CCCCCC)cc2)(c2ccc(CCCCCC)cc2)c2c-4sc3cc(/C=C4\C(=O)c5cc(F)c(F)cc5C4=C(C#N)C#N)sc23)cc1,12.18,-5.39,-3.45,-5.66,-4.14,,,,,,,,,Ferrocene
79600,10.1039/d0ra07415b,CCCCCCc1cc(-c2cc3c(-c4ccc(SCC(CC)CCCC)cc4)c4sc(-c5cc(CCCCCC)c(-c6cc(CCCCCC)c(-c7ccc(/C=C8/SC(=S)N(CCCC)C8=O)s7)s6)s5)cc4c(-c4ccc(SCC(CC)CCCC)cc4)c3s2)sc1-c1cc(CCCCCC)c(-c2ccc(/C=C3/SC(=S)N(CCCC)C3=O)s2)s1,COC(=O)CCCC1(c2ccccc2)C23c4c5c6c7c8c9c(c%10c%11c2c2c%12c4c4c%13c5c5c7c7c8c8c%14c9c%10c9c%10c%11c2c2c%11c%12c4c4c%12c%13c5c5c7c7c8c8c%14c9c9c%10c2c2c%11c4c4c%12c5c7c5c8c9c2c45)C613,1.7,-5.37,-3.51,-6.1,-3.7,,,1:1,,,,,,
79601,10.1039/d0ra07415b,CCCCCCc1cc(-c2cc3c(-c4ccc(SCC(CC)CCCC)cc4)c4sc(-c5cc(CCCCCC)c(-c6cc(CCCCCC)c(-c7ccc(/C=C8/SC(=S)N(CCCC)C8=O)s7)s6)s5)cc4c(-c4ccc(SCC(CC)CCCC)cc4)c3s2)sc1-c1cc(CCCCCC)c(-c2ccc(/C=C3/SC(=S)N(CCCC)C3=O)s2)s1,COC(=O)CCCC1(c2ccccc2)C23c4c5c6c7c8c9c(c%10c%11c2c2c%12c4c4c%13c5c5c7c7c8c8c%14c9c%10c9c%10c%11c2c2c%11c%12c4c4c%12c%13c5c5c7c7c8c8c%14c9c9c%10c2c2c%11c4c4c%12c5c7c5c8c9c2c45)C613,5.0,-5.37,-3.51,-6.1,-3.7,,120.0,1:1,,,,,,
79602,10.1039/d0se01601b,CCCCC(CC)COC(=O)c1sc2csc(-c3cc4c(-c5ccc(CC(CC)CCCC)s5)c5sccc5c(-c5ccc(CC(CC)CCCC)s5)c4s3)c2c1F,COC(=O)CCCC1(c2ccccc2)C23c4c5ccc6c7cc8c9c%10c(cc%11cc%12c%13c%14c(cc%15c%16ccc-5c2c%16c2c5c%16c%17c(c(c46)c7c9c%17c4c%10c%11c%13c4c%16c%14c%152)C513)C%12)C8,7.87,-5.21,-3.6,-5.9,-3.9,,,1:1.5,,conventional,,,,
79617,10.1039/d0ta06017h,CCCCC(CC)COC(=O)c1sc2csc(-c3cc4c(-c5ccc(CC(CC)CCCC)s5)c5sccc5c(-c5ccc(CC(CC)CCCC)s5)c4s3)c2c1F,CCCCCCc1ccc(C2(c3ccc(CCCCCC)cc3)c3cc4c(cc3-c3sc5cc(C=C6C(=O)c7ccccc7C6=C(C#N)C#N)sc5c32)C(c2ccc(CCCCCC)cc2)(c2ccc(CCCCCC)cc2)c2c-4sc3cc(C=C4C(=O)c5ccccc5C4=C(C#N)C#N)sc23)cc1,7.38,-5.21,-3.6,-5.576,-3.916,,,1:1.3,,,,,,
79618,10.1039/d0ta06017h,CCCCC(CC)COC(=O)c1sc2csc(-c3cc4c(-c5ccc(CC(CC)CCCC)s5)c5sccc5c(-c5ccc(CC(CC)CCCC)s5)c4s3)c2c1F,CCCCCCc1ccc(C2(c3ccc(CCCCCC)s3)c3cc4c(cc3-c3sc5cc(/C=C6\C(=O)c7ccccc7C6=C(C#N)C#N)sc5c32)C(c2ccc(CCCCCC)s2)(c2ccc(CCCCCC)s2)c2c-4sc3cc(/C=C4\C(=O)c5ccccc5C4=C(C#N)C#N)sc23)s1,7.45,-5.21,-3.6,-5.673,-3.909,,,1:1.3,,,,,,
79619,10.1039/d0ta06017h,CCCCC(CC)COC(=O)c1sc2csc(-c3cc4c(-c5ccc(CC(CC)CCCC)s5)c5sccc5c(-c5ccc(CC(CC)CCCC)s5)c4s3)c2c1F,CCCCCCc1ccc(C2(c3ccc(CCCCCC)cc3)c3cc4c(cc3-c3sc5cc(/C=C6\C(=O)c7cc(F)c(F)cc7C6=C(C#N)C#N)sc5c32)C(c2ccc(CCCCCC)cc2)(c2ccc(CCCCCC)cc2)c2c-4sc3cc(/C=C4\C(=O)c5cc(F)c(F)cc5C4=C(C#N)C#N)sc23)cc1,6.99,-5.21,-3.6,-5.66,-4.14,,,1:1.3,,,,,,
79644,10.1039/d0tc02778b,COC(=O)C(C)(C)c1cc(C)cc(-c2sc3c4sc5cc(/C=C6/C(=O)c7cc(F)cc(c7)C(=O)/C6=C\c6cc(C(C)(C)C(=O)OC)c(-c7cc(C)cc(C(C)(C)C(=O)OC)c7)s6)sc5c4c(C(C)(C)C(=O)OC)ccc2-3)c1,CCCCCCCCc1c2sc3c(c2c(CCCCCCCC)c2sc4c(c12)C(c1ccc(CCCCCC)cc1)(c1ccc(CCCCCC)cc1)c1cc(/C=C2\C(=O)c5cc(Cl)c(Cl)cc5C2=C(C#N)C#N)sc1-4)C(c1ccc(CCCCCC)cc1)(c1ccc(CCCCCC)cc1)c1cc(/C=C2\C(=O)c4cc(Cl)c(Cl)cc4C2=C(C#N)C#N)sc1-3,12.04,-5.56,-3.65,-5.6,-4.02,,,1:1,0.5% v/v,,,,,
79673,10.1039/d1ra06929b,CCCCC(CC)COC(=O)c1sc2csc(-c3cc4c(-c5ccc(CC(CC)CCCC)s5)c5sccc5c(-c5ccc(CC(CC)CCCC)s5)c4s3)c2c1F,COC(=O)CCCC1(c2ccccc2)C23c4c5ccc6c7cc8c9c%10c(cc%11cc%12c%13c%14c(cc%15c%16ccc-5c2c%16c2c5c%16c%17c(c(c46)c7c9c%17c4c%10c%11c%13c4c%16c%14c%152)C513)C%12)C8,8.66,-5.21,-3.6,-5.9,-3.9,,,1:1.5,"3 vol% 1,8-diiodooctane in chlorobenzene",,,,,
79674,10.1039/d1ra06929b,CCCCC(CC)COC(=O)c1sc2csc(-c3cc4c(-c5ccc(CC(CC)CCCC)s5)c5sccc5c(-c5ccc(CC(CC)CCCC)s5)c4s3)c2c1F,COC(=O)CCCC1(c2ccccc2)C23c4c5ccc6c7cc8c9c%10c(cc%11cc%12c%13c%14c(cc%15c%16ccc-5c2c%16c2c5c%16c%17c(c(c46)c7c9c%17c4c%10c%11c%13c4c%16c%14c%152)C513)C%12)C8,10.01,-5.21,-3.6,-5.9,-3.9,,90.0,1:1.5,"3 vol% 1,8-diiodooctane in chlorobenzene",,,,,
79675,10.1039/d1ra06929b,CCCCC(CC)COC(=O)c1sc2csc(-c3cc4c(-c5ccc(CC(CC)CCCC)s5)c5sccc5c(-c5ccc(CC(CC)CCCC)s5)c4s3)c2c1F,COC(=O)CCCC1(c2ccccc2)C23c4c5ccc6c7cc8c9c%10c(cc%11cc%12c%13c%14c(cc%15c%16ccc-5c2c%16c2c5c%16c%17c(c(c46)c7c9c%17c4c%10c%11c%13c4c%16c%14c%152)C513)C%12)C8,8.84,-5.21,-3.6,-5.9,-3.9,,,1:1.5,"3 vol% 1,8-diiodooctane in chlorobenzene",,,,,
79676,10.1039/d1ra06929b,CCCCC(CC)COC(=O)c1sc2csc(-c3cc4c(-c5ccc(CC(CC)CCCC)s5)c5sccc5c(-c5ccc(CC(CC)CCCC)s5)c4s3)c2c1F,COC(=O)CCCC1(c2ccccc2)C23c4c5ccc6c7cc8c9c%10c(cc%11cc%12c%13c%14c(cc%15c%16ccc-5c2c%16c2c5c%16c%17c(c(c46)c7c9c%17c4c%10c%11c%13c4c%16c%14c%152)C513)C%12)C8,7.79,-5.21,-3.6,-5.9,-3.9,,,1:1.5,"3 vol% 1,8-diiodooctane in chlorobenzene",,,,,
79677,10.1039/d1ra06929b,CCCCCCc1csc(-c2c(F)c(F)c(-c3cc(CCCCCC)c(-c4cc5c(s4)-c4sccc4[Si]5(CC(CC)CCCC)CC(CC)CCCC)s3)c3nsnc23)c1,COC(=O)CCCC1(c2ccccc2)C23c4c5ccc6c7cc8c9c%10c(cc%11cc%12c%13c%14c(cc%15c%16ccc-5c2c%16c2c5c%16c%17c(c(c46)c7c9c%17c4c%10c%11c%13c4c%16c%14c%152)C513)C%12)C8,4.91,-5.28,-3.66,-5.9,-3.9,,,1:2,"3 vol% 1,8-diiodooctane in chlorobenzene",,,,,
79678,10.1039/d1ra06929b,CCCCCCc1csc(-c2c(F)c(F)c(-c3cc(CCCCCC)c(-c4cc5c(s4)-c4sccc4[Si]5(CC(CC)CCCC)CC(CC)CCCC)s3)c3nsnc23)c1,COC(=O)CCCC1(c2ccccc2)C23c4c5ccc6c7cc8c9c%10c(cc%11cc%12c%13c%14c(cc%15c%16ccc-5c2c%16c2c5c%16c%17c(c(c46)c7c9c%17c4c%10c%11c%13c4c%16c%14c%152)C513)C%12)C8,6.25,-5.28,-3.66,-5.9,-3.9,,90.0,1:2,"3 vol% 1,8-diiodooctane in chlorobenzene",,,,,
