Repository: JiYiqaq/PCE-KA-GNN

# Data directory

- `raw/Active_Database.csv` is the immutable source dataset bundled under CC BY 4.0. Do not overwrite it with processed data.
- `processed/` is created and populated by the training pipeline. Generated `.pt` and `.pth` caches are intentionally ignored by Git because they can exceed GitHub's normal single-file limit.

See `../DATA_LICENSE.md` for provenance, license and checksum information.

File: data/processed/device_records.csv (part 139 of 250)
record_id,doi,donor_smiles,acceptor_smiles,pce,homo_d,lumo_d,homo_a,lumo_a,active_layer_thickness,annealing_temp,d_a_ratio,additive_ratio,device_type,etl_canonical,htl_canonical,solvent_canonical,additive_canonical
79679,10.1039/d1ra06929b,COC(=O)C(C)(C)c1cc(C)cc(-c2sc3c4sc5cc(/C=C6/C(=O)c7cc(F)cc(c7)C(=O)/C6=C\c6cc(C(C)(C)C(=O)OC)c(-c7cc(C)cc(C(C)(C)C(=O)OC)c7)s6)sc5c4c(C(C)(C)C(=O)OC)ccc2-3)c1,CCCCCCCCCCCc1c(/C=C2\C(=O)c3cc(F)c(F)cc3C2=C(C#N)C#N)sc2c1sc1c3c4nsnc4c4c5sc6c(CCCCCCCCCCC)c(/C=C7\C(=O)c8cc(F)c(F)cc8C7=C(C#N)C#N)sc6c5n(CC(CC)CCCC)c4c3n(CC(CC)CCCC)c21,11.43,-5.56,-3.65,-5.65,-4.09,,,1:1.2,0.5 vol% 1-chloronaphthalene in chloroform,,,,,
79680,10.1039/d1ra06929b,COC(=O)C(C)(C)c1cc(C)cc(-c2sc3c4sc5cc(/C=C6/C(=O)c7cc(F)cc(c7)C(=O)/C6=C\c6cc(C(C)(C)C(=O)OC)c(-c7cc(C)cc(C(C)(C)C(=O)OC)c7)s6)sc5c4c(C(C)(C)C(=O)OC)ccc2-3)c1,CCCCCCCCCCCc1c(/C=C2\C(=O)c3cc(F)c(F)cc3C2=C(C#N)C#N)sc2c1sc1c3c4nsnc4c4c5sc6c(CCCCCCCCCCC)c(/C=C7\C(=O)c8cc(F)c(F)cc8C7=C(C#N)C#N)sc6c5n(CC(CC)CCCC)c4c3n(CC(CC)CCCC)c21,14.06,-5.56,-3.65,-5.65,-4.09,,90.0,1:1.2,0.5 vol% 1-chloronaphthalene in chloroform,,,,,
79688,10.1039/d1se01429c,CCCCC(CC)Cc1ccc(-c2c3cc(-c4ccc(-c5sc(-c6cccs6)c6c5C(=O)c5c(CC(CC)CCCC)sc(CC(CC)CCCC)c5C6=O)s4)sc3c(-c3ccc(CC(CC)CCCC)s3)c3ccsc23)s1,CCCCCCc1ccc(C2(c3ccc(CCCCCC)cc3)c3cc4c(cc3-c3sc5cc(C=C6C(=O)c7ccccc7C6=C(C#N)C#N)sc5c32)C(c2ccc(CCCCCC)cc2)(c2ccc(CCCCCC)cc2)c2c-4sc3cc(C=C4C(=O)c5ccccc5C4=C(C#N)C#N)sc23)cc1,9.05,-5.33,-3.48,-5.576,-3.916,,100.0,,,,,,,
79689,10.1039/d1se01429c,CCCCC(CC)Cc1ccc(-c2c3cc(-c4ccc(-c5sc(-c6cccs6)c6c5C(=O)c5c(CC(CC)CCCC)sc(CC(CC)CCCC)c5C6=O)s4)sc3c(-c3ccc(CC(CC)CCCC)s3)c3ccsc23)s1,CCCCCCc1ccc(C2(c3ccc(CCCCCC)cc3)c3cc(/C=C4/C(=O)c5ccccc5C4=C(C#N)C#N)sc3-c3sc4c(-c5ccc(SCC(CC)CCCC)s5)c5c6c(sc5c(-c5ccc(SCC(CC)CCCC)s5)c4c32)-c2sc(/C=C3/C(=O)c4ccccc4C3=C(C#N)C#N)cc2C6(c2ccc(CCCCCC)cc2)c2ccc(CCCCCC)cc2)cc1,2.8,-5.33,-3.48,-5.5,-3.86,,100.0,,,,,,,
79693,10.1039/d1se01429c,CCCCC(CC)Cc1ccc(-c2c3cc(-c4ccc(-c5sc(-c6cccs6)c6c5C(=O)c5c(CC(CC)CCCC)sc(CC(CC)CCCC)c5C6=O)s4)sc3c(-c3ccc(CC(CC)CCCC)s3)c3ccsc23)s1,CCCCCCc1ccc(C2(c3ccc(CCCCCC)cc3)c3cc4c(cc3-c3sc5cc(C=C6C(=O)c7ccccc7C6=C(C#N)C#N)sc5c32)C(c2ccc(CCCCCC)cc2)(c2ccc(CCCCCC)cc2)c2c-4sc3cc(C=C4C(=O)c5ccccc5C4=C(C#N)C#N)sc23)cc1,9.32,-5.33,-3.48,-5.576,-3.916,,,1.00 : 1.00 : 0.00,,,,,,
79718,10.1039/d1ta02890a,CCCCCCCCC(CCCCCC)COc1cnc2c(-c3cccs3)c(F)c(F)cc2n1,CCCCCCCCCCCc1c(/C=C2\C(=O)c3cc(F)c(F)cc3C2=C(C#N)C#N)sc2c1sc1c3c4nsnc4c4c5sc6c(CCCCCCCCCCC)c(/C=C7\C(=O)c8cc(F)c(F)cc8C7=C(C#N)C#N)sc6c5n(CC(CCCC)CCCCCC)c4c3n(CC(CCCC)CCCCCC)c21,15.65,-5.54,-2.92,-5.65,-4.1,,,,,,,,,
79719,10.1039/d1ta02890a,CCCCCCCCC(CCCCCC)COc1cnc2c(-c3cccs3)c(F)c(F)cc2n1,CCCCCCCCCCCc1c(/C=C2\C(=O)c3cc(F)c(F)cc3C2=C(C#N)C#N)sc2c1sc1c3c4nsnc4c4c5sc6c(CCCCCCCCCCC)c(/C=C7\C(=O)c8cc(F)c(F)cc8C7=C(C#N)C#N)sc6c5n(CC(CCCC)CCCCCC)c4c3n(CC(CCCC)CCCCCC)c21,13.05,-5.54,-2.92,-5.65,-4.1,,,,,,,,,
79720,10.1039/d1ta02890a,CCCCCCCCC(CCCCCC)COc1cnc2c(-c3cccs3)c(F)c(F)cc2n1,CCCCCCCCCCCc1c(/C=C2\C(=O)c3cc(F)c(F)cc3C2=C(C#N)C#N)sc2c1sc1c3c4nsnc4c4c5sc6c(CCCCCCCCCCC)c(/C=C7\C(=O)c8cc(F)c(F)cc8C7=C(C#N)C#N)sc6c5n(CC(CCCC)CCCCCC)c4c3n(CC(CCCC)CCCCCC)c21,14.78,-5.54,-2.92,-5.65,-4.1,100.0,100.0,,,,,,,
79721,10.1039/d1ta02890a,CCCCCCCCC(CCCCCC)COc1cnc2c(-c3cccs3)c(F)c(F)cc2n1,CCCCCCCCCCCc1c(/C=C2\C(=O)c3cc(F)c(F)cc3C2=C(C#N)C#N)sc2c1sc1c3c4nsnc4c4c5sc6c(CCCCCCCCCCC)c(/C=C7\C(=O)c8cc(F)c(F)cc8C7=C(C#N)C#N)sc6c5n(CC(CCCC)CCCCCC)c4c3n(CC(CCCC)CCCCCC)c21,14.08,-5.54,-2.92,-5.65,-4.1,,,,,,,,,
79722,10.1039/d1ta02890a,CCCCCCCCC(CCCCCC)COc1cnc2c(-c3cccs3)c(F)c(F)cc2n1,CCCCCCCCCCCc1c(/C=C2\C(=O)c3cc(F)c(F)cc3C2=C(C#N)C#N)sc2c1sc1c3c4nsnc4c4c5sc6c(CCCCCCCCCCC)c(/C=C7\C(=O)c8cc(F)c(F)cc8C7=C(C#N)C#N)sc6c5n(CC(CCCC)CCCCCC)c4c3n(CC(CCCC)CCCCCC)c21,15.36,-5.54,-2.92,-5.65,-4.1,,,,,,,,,
79739,10.1039/d1ta03665c,COC(=O)C(C)(C)c1cc(C)cc(-c2sc3c4sc5cc(/C=C6/C(=O)c7cc(F)cc(c7)C(=O)/C6=C\c6cc(C(C)(C)C(=O)OC)c(-c7cc(C)cc(C(C)(C)C(=O)OC)c7)s6)sc5c4c(C(C)(C)C(=O)OC)ccc2-3)c1,CCCCCCCCCCCc1c(/C=C2\C(=O)c3cc(F)c(F)cc3C2=C(C#N)C#N)sc2c1sc1c3c4nsnc4c4c5sc6c(CCCCCCCCCCC)c(/C=C7\C(=O)c8cc(F)c(F)cc8C7=C(C#N)C#N)sc6c5n(CC(CC)CCCC)c4c3n(CC(CC)CCCC)c21,15.33,-5.56,-3.65,-5.65,-4.09,,100.0,1:1.2,0.5 vol%,conventional,,PEDOT:PSS,,
79740,10.1039/d1ta03665c,COC(=O)C(C)(C)c1cc(C)cc(-c2sc3c4sc5cc(/C=C6/C(=O)c7cc(F)cc(c7)C(=O)/C6=C\c6cc(C(C)(C)C(=O)OC)c(-c7cc(C)cc(C(C)(C)C(=O)OC)c7)s6)sc5c4c(C(C)(C)C(=O)OC)ccc2-3)c1,CCCCCCCCCCCc1c(/C=C2\C(=O)c3cc(F)c(F)cc3C2=C(C#N)C#N)sc2c1sc1c3c4nsnc4c4c5sc6c(CCCCCCCCCCC)c(/C=C7\C(=O)c8cc(F)c(F)cc8C7=C(C#N)C#N)sc6c5n(CC(CC)CCCC)c4c3n(CC(CC)CCCC)c21,15.24,-5.56,-3.65,-5.65,-4.09,,100.0,1:1.2,0.5 vol%,conventional,,PBD:PFBSA,,
79741,10.1039/d1ta03665c,CCCCC(CC)Cc1ccc(-c2c3cc(-c4ccc(-c5sc(-c6cccs6)c6c5C(=O)c5c(CC(CC)CCCC)sc(CC(CC)CCCC)c5C6=O)s4)sc3c(-c3ccc(CC(CC)CCCC)s3)c3ccsc23)s1,CCCCCCCCCCC(CCCCCCCC)CN1C(=O)c2ccc3c4c(c(-c5ccc(-c6cccs6)s5)cc(c24)C1=O)C(=O)N(CC(CCCCCCCC)CCCCCCCCCC)C3=O,6.76,-5.33,-3.48,-5.71,-4.02,,,1.5:1,0.5 vol%,conventional,,PEDOT:PSS,,
79742,10.1039/d1ta03665c,CCCCC(CC)Cc1ccc(-c2c3cc(-c4ccc(-c5sc(-c6cccs6)c6c5C(=O)c5c(CC(CC)CCCC)sc(CC(CC)CCCC)c5C6=O)s4)sc3c(-c3ccc(CC(CC)CCCC)s3)c3ccsc23)s1,CCCCCCCCCCC(CCCCCCCC)CN1C(=O)c2ccc3c4c(c(-c5ccc(-c6cccs6)s5)cc(c24)C1=O)C(=O)N(CC(CCCCCCCC)CCCCCCCCCC)C3=O,6.92,-5.33,-3.48,-5.71,-4.02,,,1.5:1,0.5 vol%,conventional,,PBD:PFBSA,,
79743,10.1039/d1ta05284e,COC(=O)C(C)(C)c1cc(C)cc(-c2sc3c4sc5cc(/C=C6/C(=O)c7cc(F)cc(c7)C(=O)/C6=C\c6cc(C(C)(C)C(=O)OC)c(-c7cc(C)cc(C(C)(C)C(=O)OC)c7)s6)sc5c4c(C(C)(C)C(=O)OC)ccc2-3)c1,CCCCCCCCCCCc1c(/C=C2\C(=O)c3cc(F)c(F)cc3C2=C(C#N)C#N)sc2c1sc1c3c4nsnc4c4c5sc6c(CCCCCCCCCCC)c(/C=C7\C(=O)c8cc(F)c(F)cc8C7=C(C#N)C#N)sc6c5n(CC(CC)CCCC)c4c3n(CC(CC)CCCC)c21,15.84,-5.56,-3.65,-5.65,-4.09,,,1:0:1.2,,,,,,
79751,10.1039/d1ta06416a,CCCCC(CC)COC(=O)c1sc2csc(-c3cc4c(-c5ccc(CC(CC)CCCC)s5)c5sccc5c(-c5ccc(CC(CC)CCCC)s5)c4s3)c2c1F,COC(=O)CCCC1(c2ccccc2)C23c4c5ccc6c7cc8c9c%10c(cc%11cc%12c%13c%14c(cc%15c%16ccc-5c2c%16c2c5c%16c%17c(c(c46)c7c9c%17c4c%10c%11c%13c4c%16c%14c%152)C513)C%12)C8,8.03,-5.21,-3.6,-5.9,-3.9,,,,,inverted,PMDETA,,,
79752,10.1039/d1ta06416a,CCCCC(CC)COC(=O)c1sc2csc(-c3cc4c(-c5ccc(CC(CC)CCCC)s5)c5sccc5c(-c5ccc(CC(CC)CCCC)s5)c4s3)c2c1F,COC(=O)CCCC1(c2ccccc2)C23c4c5ccc6c7cc8c9c%10c(cc%11cc%12c%13c%14c(cc%15c%16ccc-5c2c%16c2c5c%16c%17c(c(c46)c7c9c%17c4c%10c%11c%13c4c%16c%14c%152)C513)C%12)C8,10.15,-5.21,-3.6,-5.9,-3.9,,,,,inverted,PMDETA-DBO,,,
79753,10.1039/d1ta06416a,CCCCC(CC)COC(=O)c1sc2csc(-c3cc4c(-c5ccc(CC(CC)CCCC)s5)c5sccc5c(-c5ccc(CC(CC)CCCC)s5)c4s3)c2c1F,COC(=O)CCCC1(c2ccccc2)C23c4c5ccc6c7cc8c9c%10c(cc%11cc%12c%13c%14c(cc%15c%16ccc-5c2c%16c2c5c%16c%17c(c(c46)c7c9c%17c4c%10c%11c%13c4c%16c%14c%152)C513)C%12)C8,10.41,-5.21,-3.6,-5.9,-3.9,,,,,inverted,PEDETA-DBO,,,
79754,10.1039/d1ta06416a,CCCCC(CC)CSc1sc(-c2c3cc(-c4ccc(-c5sc(-c6cccs6)c6c5C(=O)c5c(CC(CC)CCCC)sc(CC(CC)CCCC)c5C6=O)s4)sc3c(-c3cc(F)c(SCC(CC)CCCC)s3)c3ccsc23)cc1F,CCCCCCc1ccc(C2(c3ccc(CCCCCC)cc3)c3cc4c(cc3-c3sc5cc(/C=C6\C(=O)c7cc(F)c(F)cc7C6=C(C#N)C#N)sc5c32)C(c2ccc(CCCCCC)cc2)(c2ccc(CCCCCC)cc2)c2c-4sc3cc(/C=C4\C(=O)c5cc(F)c(F)cc5C4=C(C#N)C#N)sc23)cc1,13.01,-5.41,-3.62,-5.66,-4.14,,,,,inverted,ZnO,,,
79755,10.1039/d1ta06416a,CCCCC(CC)CSc1sc(-c2c3cc(-c4ccc(-c5sc(-c6cccs6)c6c5C(=O)c5c(CC(CC)CCCC)sc(CC(CC)CCCC)c5C6=O)s4)sc3c(-c3cc(F)c(SCC(CC)CCCC)s3)c3ccsc23)cc1F,CCCCCCc1ccc(C2(c3ccc(CCCCCC)cc3)c3cc4c(cc3-c3sc5cc(/C=C6\C(=O)c7cc(F)c(F)cc7C6=C(C#N)C#N)sc5c32)C(c2ccc(CCCCCC)cc2)(c2ccc(CCCCCC)cc2)c2c-4sc3cc(/C=C4\C(=O)c5cc(F)c(F)cc5C4=C(C#N)C#N)sc23)cc1,11.39,-5.41,-3.62,-5.66,-4.14,,,,,inverted,PMDETA,,,
79756,10.1039/d1ta06416a,CCCCC(CC)CSc1sc(-c2c3cc(-c4ccc(-c5sc(-c6cccs6)c6c5C(=O)c5c(CC(CC)CCCC)sc(CC(CC)CCCC)c5C6=O)s4)sc3c(-c3cc(F)c(SCC(CC)CCCC)s3)c3ccsc23)cc1F,CCCCCCc1ccc(C2(c3ccc(CCCCCC)cc3)c3cc4c(cc3-c3sc5cc(/C=C6\C(=O)c7cc(F)c(F)cc7C6=C(C#N)C#N)sc5c32)C(c2ccc(CCCCCC)cc2)(c2ccc(CCCCCC)cc2)c2c-4sc3cc(/C=C4\C(=O)c5cc(F)c(F)cc5C4=C(C#N)C#N)sc23)cc1,13.11,-5.41,-3.62,-5.66,-4.14,,,,,inverted,PMDETA-DBO,,,
79757,10.1039/d1ta06416a,CCCCC(CC)CSc1sc(-c2c3cc(-c4ccc(-c5sc(-c6cccs6)c6c5C(=O)c5c(CC(CC)CCCC)sc(CC(CC)CCCC)c5C6=O)s4)sc3c(-c3cc(F)c(SCC(CC)CCCC)s3)c3ccsc23)cc1F,CCCCCCc1ccc(C2(c3ccc(CCCCCC)cc3)c3cc4c(cc3-c3sc5cc(/C=C6\C(=O)c7cc(F)c(F)cc7C6=C(C#N)C#N)sc5c32)C(c2ccc(CCCCCC)cc2)(c2ccc(CCCCCC)cc2)c2c-4sc3cc(/C=C4\C(=O)c5cc(F)c(F)cc5C4=C(C#N)C#N)sc23)cc1,13.45,-5.41,-3.62,-5.66,-4.14,,,,,inverted,PEDETA-DBO,,,
79758,10.1039/d1ta06416a,COC(=O)C(C)(C)c1cc(C)cc(-c2sc3c4sc5cc(/C=C6/C(=O)c7cc(F)cc(c7)C(=O)/C6=C\c6cc(C(C)(C)C(=O)OC)c(-c7cc(C)cc(C(C)(C)C(=O)OC)c7)s6)sc5c4c(C(C)(C)C(=O)OC)ccc2-3)c1,CCCCCCCCCCCc1c(/C=C2\C(=O)c3cc(F)c(F)cc3C2=C(C#N)C#N)sc2c1sc1c3c4nsnc4c4c5sc6c(CCCCCCCCCCC)c(/C=C7\C(=O)c8cc(F)c(F)cc8C7=C(C#N)C#N)sc6c5n(CC(CC)CCCC)c4c3n(CC(CC)CCCC)c21,15.37,-5.56,-3.65,-5.65,-4.09,,,,,inverted,ZnO,,,
79759,10.1039/d1ta06416a,COC(=O)C(C)(C)c1cc(C)cc(-c2sc3c4sc5cc(/C=C6/C(=O)c7cc(F)cc(c7)C(=O)/C6=C\c6cc(C(C)(C)C(=O)OC)c(-c7cc(C)cc(C(C)(C)C(=O)OC)c7)s6)sc5c4c(C(C)(C)C(=O)OC)ccc2-3)c1,CCCCCCCCCCCc1c(/C=C2\C(=O)c3cc(F)c(F)cc3C2=C(C#N)C#N)sc2c1sc1c3c4nsnc4c4c5sc6c(CCCCCCCCCCC)c(/C=C7\C(=O)c8cc(F)c(F)cc8C7=C(C#N)C#N)sc6c5n(CC(CC)CCCC)c4c3n(CC(CC)CCCC)c21,14.11,-5.56,-3.65,-5.65,-4.09,,,,,inverted,PMDETA,,,
79760,10.1039/d1ta06416a,COC(=O)C(C)(C)c1cc(C)cc(-c2sc3c4sc5cc(/C=C6/C(=O)c7cc(F)cc(c7)C(=O)/C6=C\c6cc(C(C)(C)C(=O)OC)c(-c7cc(C)cc(C(C)(C)C(=O)OC)c7)s6)sc5c4c(C(C)(C)C(=O)OC)ccc2-3)c1,CCCCCCCCCCCc1c(/C=C2\C(=O)c3cc(F)c(F)cc3C2=C(C#N)C#N)sc2c1sc1c3c4nsnc4c4c5sc6c(CCCCCCCCCCC)c(/C=C7\C(=O)c8cc(F)c(F)cc8C7=C(C#N)C#N)sc6c5n(CC(CC)CCCC)c4c3n(CC(CC)CCCC)c21,15.02,-5.56,-3.65,-5.65,-4.09,,,,,inverted,PMDETA-DBO,,,
79761,10.1039/d1ta06416a,COC(=O)C(C)(C)c1cc(C)cc(-c2sc3c4sc5cc(/C=C6/C(=O)c7cc(F)cc(c7)C(=O)/C6=C\c6cc(C(C)(C)C(=O)OC)c(-c7cc(C)cc(C(C)(C)C(=O)OC)c7)s6)sc5c4c(C(C)(C)C(=O)OC)ccc2-3)c1,CCCCCCCCCCCc1c(/C=C2\C(=O)c3cc(F)c(F)cc3C2=C(C#N)C#N)sc2c1sc1c3c4nsnc4c4c5sc6c(CCCCCCCCCCC)c(/C=C7\C(=O)c8cc(F)c(F)cc8C7=C(C#N)C#N)sc6c5n(CC(CC)CCCC)c4c3n(CC(CC)CCCC)c21,16.57,-5.56,-3.65,-5.65,-4.09,,,,,inverted,PEDETA-DBO,,,
79763,10.1039/d1ta06416a,COC(=O)C(C)(C)c1cc(C)cc(-c2sc3c4sc5cc(/C=C6/C(=O)c7cc(F)cc(c7)C(=O)/C6=C\c6cc(C(C)(C)C(=O)OC)c(-c7cc(C)cc(C(C)(C)C(=O)OC)c7)s6)sc5c4c(C(C)(C)C(=O)OC)ccc2-3)c1,CCCCCCCCCCCc1c(/C=C2\C(=O)c3cc(F)c(F)cc3C2=C(C#N)C#N)sc2c1sc1c3c4nsnc4c4c5sc6c(CCCCCCCCCCC)c(/C=C7\C(=O)c8cc(F)c(F)cc8C7=C(C#N)C#N)sc6c5n(CC(CC)CCCC)c4c3n(CC(CC)CCCC)c21,15.36,-5.56,-3.65,-5.65,-4.09,10.0,,,,inverted,PEDETA-DBO,,,
79764,10.1039/d1ta06416a,COC(=O)C(C)(C)c1cc(C)cc(-c2sc3c4sc5cc(/C=C6/C(=O)c7cc(F)cc(c7)C(=O)/C6=C\c6cc(C(C)(C)C(=O)OC)c(-c7cc(C)cc(C(C)(C)C(=O)OC)c7)s6)sc5c4c(C(C)(C)C(=O)OC)ccc2-3)c1,CCCCCCCCCCCc1c(/C=C2\C(=O)c3cc(F)c(F)cc3C2=C(C#N)C#N)sc2c1sc1c3c4nsnc4c4c5sc6c(CCCCCCCCCCC)c(/C=C7\C(=O)c8cc(F)c(F)cc8C7=C(C#N)C#N)sc6c5n(CC(CC)CCCC)c4c3n(CC(CC)CCCC)c21,14.67,-5.56,-3.65,-5.65,-4.09,20.0,,,,inverted,PEDETA-DBO,,,
79765,10.1039/d1ta06416a,COC(=O)C(C)(C)c1cc(C)cc(-c2sc3c4sc5cc(/C=C6/C(=O)c7cc(F)cc(c7)C(=O)/C6=C\c6cc(C(C)(C)C(=O)OC)c(-c7cc(C)cc(C(C)(C)C(=O)OC)c7)s6)sc5c4c(C(C)(C)C(=O)OC)ccc2-3)c1,CCCCCCCCCCCc1c(/C=C2\C(=O)c3cc(F)c(F)cc3C2=C(C#N)C#N)sc2c1sc1c3c4nsnc4c4c5sc6c(CCCCCCCCCCC)c(/C=C7\C(=O)c8cc(F)c(F)cc8C7=C(C#N)C#N)sc6c5n(CC(CC)CCCC)c4c3n(CC(CC)CCCC)c21,13.41,-5.56,-3.65,-5.65,-4.09,30.0,,,,inverted,PEDETA-DBO,,,
79766,10.1039/d1ta06416a,COC(=O)C(C)(C)c1cc(C)cc(-c2sc3c4sc5cc(/C=C6/C(=O)c7cc(F)cc(c7)C(=O)/C6=C\c6cc(C(C)(C)C(=O)OC)c(-c7cc(C)cc(C(C)(C)C(=O)OC)c7)s6)sc5c4c(C(C)(C)C(=O)OC)ccc2-3)c1,CCCCCCCCCCCc1c(/C=C2\C(=O)c3cc(F)c(F)cc3C2=C(C#N)C#N)sc2c1sc1c3c4nsnc4c4c5sc6c(CCCCCCCCCCC)c(/C=C7\C(=O)c8cc(F)c(F)cc8C7=C(C#N)C#N)sc6c5n(CC(CC)CCCC)c4c3n(CC(CC)CCCC)c21,13.74,-5.56,-3.65,-5.65,-4.09,30.0,,,PEDETA:acid 1:2 molar ratio,inverted,PEDETA-DBO:AA,,,
79767,10.1039/d1ta06416a,COC(=O)C(C)(C)c1cc(C)cc(-c2sc3c4sc5cc(/C=C6/C(=O)c7cc(F)cc(c7)C(=O)/C6=C\c6cc(C(C)(C)C(=O)OC)c(-c7cc(C)cc(C(C)(C)C(=O)OC)c7)s6)sc5c4c(C(C)(C)C(=O)OC)ccc2-3)c1,CCCCCCCCCCCc1c(/C=C2\C(=O)c3cc(F)c(F)cc3C2=C(C#N)C#N)sc2c1sc1c3c4nsnc4c4c5sc6c(CCCCCCCCCCC)c(/C=C7\C(=O)c8cc(F)c(F)cc8C7=C(C#N)C#N)sc6c5n(CC(CC)CCCC)c4c3n(CC(CC)CCCC)c21,14.67,-5.56,-3.65,-5.65,-4.09,30.0,,,PEDETA:acid 1:2 molar ratio,inverted,PEDETA-DBO:HA,,,
79768,10.1039/d1ta06416a,COC(=O)C(C)(C)c1cc(C)cc(-c2sc3c4sc5cc(/C=C6/C(=O)c7cc(F)cc(c7)C(=O)/C6=C\c6cc(C(C)(C)C(=O)OC)c(-c7cc(C)cc(C(C)(C)C(=O)OC)c7)s6)sc5c4c(C(C)(C)C(=O)OC)ccc2-3)c1,CCCCCCCCCCCc1c(/C=C2\C(=O)c3cc(F)c(F)cc3C2=C(C#N)C#N)sc2c1sc1c3c4nsnc4c4c5sc6c(CCCCCCCCCCC)c(/C=C7\C(=O)c8cc(F)c(F)cc8C7=C(C#N)C#N)sc6c5n(CC(CC)CCCC)c4c3n(CC(CC)CCCC)c21,15.33,-5.56,-3.65,-5.65,-4.09,30.0,,,PEDETA:acid 1:2 molar ratio,inverted,PEDETA-DBO:PA,,,
79825,10.1039/d2nj06130a,CCCCCCCCCCc1ccsc1-c1cc2c(=O)n(CC(CCCCCC)CCCCCCCC)c(=O)c3cc(-c4sc(-c5cc6c(-c7ccc(CC(CC)CCCC)s7)c7sccc7c(-c7ccc(CC(CC)CCCC)s7)c6s5)cc4CCCCCCCCCC)sc3c2s1,CCCCCCc1ccc(C2(c3ccc(CCCCCC)cc3)c3cc4c(cc3-c3sc5cc(C=C6C(=O)c7ccccc7C6=C(C#N)C#N)sc5c32)C(c2ccc(CCCCCC)cc2)(c2ccc(CCCCCC)cc2)c2c-4sc3cc(C=C4C(=O)c5ccccc5C4=C(C#N)C#N)sc23)cc1,9.0,-5.47,-3.6,-5.576,-3.916,,0.0,1:1,,conventional,,,,
79826,10.1039/d2nj06130a,CCCCCCCCCCc1ccsc1-c1cc2c(=O)n(CC(CCCCCC)CCCCCCCC)c(=O)c3cc(-c4sc(-c5cc6c(-c7ccc(CC(CC)CCCC)s7)c7sccc7c(-c7ccc(CC(CC)CCCC)s7)c6s5)cc4CCCCCCCCCC)sc3c2s1,CCCCCCc1ccc(C2(c3ccc(CCCCCC)cc3)c3cc4c(cc3-c3sc5cc(C=C6C(=O)c7ccccc7C6=C(C#N)C#N)sc5c32)C(c2ccc(CCCCCC)cc2)(c2ccc(CCCCCC)cc2)c2c-4sc3cc(C=C4C(=O)c5ccccc5C4=C(C#N)C#N)sc23)cc1,8.81,-5.47,-3.6,-5.576,-3.916,,150.0,1:1,,conventional,,,,
79827,10.1039/d2nj06130a,CCCCCCCCCCc1ccsc1-c1cc2c(=O)n(CC(CCCCCC)CCCCCCCC)c(=O)c3cc(-c4sc(-c5cc6c(-c7ccc(CC(CC)CCCC)s7)c7sccc7c(-c7ccc(CC(CC)CCCC)s7)c6s5)cc4CCCCCCCCCC)sc3c2s1,CCCCCCc1ccc(C2(c3ccc(CCCCCC)cc3)c3cc4c(cc3-c3sc5cc(C=C6C(=O)c7ccccc7C6=C(C#N)C#N)sc5c32)C(c2ccc(CCCCCC)cc2)(c2ccc(CCCCCC)cc2)c2c-4sc3cc(C=C4C(=O)c5ccccc5C4=C(C#N)C#N)sc23)cc1,8.51,-5.47,-3.6,-5.576,-3.916,,150.0,1:1,,conventional,,,,
79828,10.1039/d2nj06130a,CCCCCCCCCCc1ccsc1-c1cc2c(=O)n(CC(CCCCCC)CCCCCCCC)c(=O)c3cc(-c4sc(-c5cc6c(-c7ccc(CC(CC)CCCC)s7)c7sccc7c(-c7ccc(CC(CC)CCCC)s7)c6s5)cc4CCCCCCCCCC)sc3c2s1,CCCCCCc1ccc(C2(c3ccc(CCCCCC)cc3)c3cc4c(cc3-c3sc5cc(/C=C6/C(=O)c7cc(F)c(F)cc7C6=C(C#N)C#N)sc5c32)C(c2ccc(CCCCCC)cc2)(c2ccc(CCCCCC)cc2)c2c-4sc3cc(/C=C4/C(=O)c5cc(F)c(F)cc5C4=C(C#N)C#N)sc23)cc1,10.31,-5.47,-3.6,-5.82,-4.24,,0.0,1:1,0.5%,conventional,,,,
79829,10.1039/d2nj06130a,CCCCCCCCCCc1ccsc1-c1cc2c(=O)n(CC(CCCCCC)CCCCCCCC)c(=O)c3cc(-c4sc(-c5cc6c(-c7ccc(CC(CC)CCCC)s7)c7sccc7c(-c7ccc(CC(CC)CCCC)s7)c6s5)cc4CCCCCCCCCC)sc3c2s1,CCCCCCc1ccc(C2(c3ccc(CCCCCC)cc3)c3cc4c(cc3-c3sc5cc(/C=C6/C(=O)c7cc(F)c(F)cc7C6=C(C#N)C#N)sc5c32)C(c2ccc(CCCCCC)cc2)(c2ccc(CCCCCC)cc2)c2c-4sc3cc(/C=C4/C(=O)c5cc(F)c(F)cc5C4=C(C#N)C#N)sc23)cc1,7.44,-5.47,-3.6,-5.82,-4.24,,150.0,1:1,0.5%,conventional,,,,
79830,10.1039/d2nj06130a,CCCCCCCCCCc1ccsc1-c1cc2c(=O)n(CC(CCCCCC)CCCCCCCC)c(=O)c3cc(-c4sc(-c5cc6c(-c7ccc(CC(CC)CCCC)s7)c7sccc7c(-c7ccc(CC(CC)CCCC)s7)c6s5)cc4CCCCCCCCCC)sc3c2s1,CCCCCCc1ccc(C2(c3ccc(CCCCCC)cc3)c3cc4c(cc3-c3sc5cc(/C=C6/C(=O)c7cc(F)c(F)cc7C6=C(C#N)C#N)sc5c32)C(c2ccc(CCCCCC)cc2)(c2ccc(CCCCCC)cc2)c2c-4sc3cc(/C=C4/C(=O)c5cc(F)c(F)cc5C4=C(C#N)C#N)sc23)cc1,6.72,-5.47,-3.6,-5.82,-4.24,,150.0,1:1,0.5%,conventional,,,,
79831,10.1039/d2se00199c,COC(=O)C(C)(C)c1cc(C)cc(-c2sc3c4sc5cc(/C=C6/C(=O)c7cc(F)cc(c7)C(=O)/C6=C\c6cc(C(C)(C)C(=O)OC)c(-c7cc(C)cc(C(C)(C)C(=O)OC)c7)s6)sc5c4c(C(C)(C)C(=O)OC)ccc2-3)c1,CCCCCCCCCCCc1c(/C=C2\C(=O)c3cc(F)c(F)cc3C2=C(C#N)C#N)sc2c1sc1c3c4nsnc4c4c5sc6c(CCCCCCCCCCC)c(/C=C7\C(=O)c8cc(F)c(F)cc8C7=C(C#N)C#N)sc6c5n(CC(CC)CCCC)c4c3n(CC(CC)CCCC)c21,15.36,-5.56,-3.65,-5.65,-4.09,105.0,,,,conventional,,,,
79832,10.1039/d2se00199c,COC(=O)C(C)(C)c1cc(C)cc(-c2sc3c4sc5cc(/C=C6/C(=O)c7cc(F)cc(c7)C(=O)/C6=C\c6cc(C(C)(C)C(=O)OC)c(-c7cc(C)cc(C(C)(C)C(=O)OC)c7)s6)sc5c4c(C(C)(C)C(=O)OC)ccc2-3)c1,CCCCCCCCCCCc1c(/C=C2\C(=O)c3cc(F)c(F)cc3C2=C(C#N)C#N)sc2c1sc1c3c4nsnc4c4c5sc6c(CCCCCCCCCCC)c(/C=C7\C(=O)c8cc(F)c(F)cc8C7=C(C#N)C#N)sc6c5n(CC(CC)CCCC)c4c3n(CC(CC)CCCC)c21,17.02,-5.56,-3.65,-5.65,-4.09,105.0,110.0,,10 mg mL-1,conventional,,,,DCIB
79851,10.1039/d2ta04463c,COC(=O)C(C)(C)c1cc(C)cc(-c2sc3c4sc5cc(/C=C6/C(=O)c7cc(F)cc(c7)C(=O)/C6=C\c6cc(C(C)(C)C(=O)OC)c(-c7cc(C)cc(C(C)(C)C(=O)OC)c7)s6)sc5c4c(C(C)(C)C(=O)OC)ccc2-3)c1,CCCCCCCCCCCc1c(/C=C2\C(=O)c3cc(F)c(F)cc3C2=C(C#N)C#N)sc2c1sc1c3c4nsnc4c4c5sc6c(CCCCCCCCCCC)c(/C=C7\C(=O)c8cc(F)c(F)cc8C7=C(C#N)C#N)sc6c5n(CC(CC)CCCC)c4c3n(CC(CC)CCCC)c21,15.8,-5.56,-3.65,-5.65,-4.09,,,,,,,,,
79861,10.1039/d2tc02232j,COC(=O)C(C)(C)c1cc(C)cc(-c2sc3c4sc5cc(/C=C6/C(=O)c7cc(F)cc(c7)C(=O)/C6=C\c6cc(C(C)(C)C(=O)OC)c(-c7cc(C)cc(C(C)(C)C(=O)OC)c7)s6)sc5c4c(C(C)(C)C(=O)OC)ccc2-3)c1,CCCCCCCCCCCc1c(/C=C2\C(=O)c3ccccc3C2=C(C#N)C#N)sc2c1sc1c3c4nsnc4c4c5sc6c(CCCCCCCCCCC)c(/C=C7\C(=O)c8cc(-c9cccs9)ccc8C7=C(C#N)C#N)sc6c5n(CC(CCCCCCCC)CCCCCCCCCC)c4c3n(CC(CCCCCCCC)CCCCCCCCCC)c21,15.24,-5.56,-3.65,-5.68,-3.94,,,,,,,,,
79862,10.1039/d2tc02232j,COC(=O)C(C)(C)c1cc(C)cc(-c2sc3c4sc5cc(/C=C6/C(=O)c7cc(F)cc(c7)C(=O)/C6=C\c6cc(C(C)(C)C(=O)OC)c(-c7cc(C)cc(C(C)(C)C(=O)OC)c7)s6)sc5c4c(C(C)(C)C(=O)OC)ccc2-3)c1,CCCCCCCCCCCc1c(/C=C2\C(=O)c3ccccc3C2=C(C#N)C#N)sc2c1sc1c3c4nsnc4c4c5sc6c(CCCCCCCCCCC)c(/C=C7\C(=O)c8cc(-c9cccs9)ccc8C7=C(C#N)C#N)sc6c5n(CC(CCCCCCCC)CCCCCCCCCC)c4c3n(CC(CCCCCCCC)CCCCCCCCCC)c21,13.63,-5.56,-3.65,-5.68,-3.94,,,,,,,,,
79866,10.1039/d2tc05127c,CCCCC(CC)Cc1ccc(-c2c3cc(-c4ccc(-c5sc(-c6cccs6)c6c5C(=O)c5c(CC(CC)CCCC)sc(CC(CC)CCCC)c5C6=O)s4)sc3c(-c3ccc(CC(CC)CCCC)s3)c3ccsc23)s1,CCCCCCCCC1(CCCCCCCC)c2cc3c(cc2-c2sc(-c4ccc(/C=C5\SC(=S)N(CC)C5=O)c5nsnc45)cc21)C(CCCCCCCC)(CCCCCCCC)c1cc(-c2ccc(/C=C4\SC(=S)N(CC)C4=O)c4nsnc24)sc1-3,8.9,-5.33,-3.48,-5.52,-3.89,,130.0,1:1,,inverted,ZnO,MoO3,,
79873,10.1039/d2tc05441h,COC(=O)C(C)(C)c1cc(C)cc(-c2sc3c4sc5cc(/C=C6/C(=O)c7cc(F)cc(c7)C(=O)/C6=C\c6cc(C(C)(C)C(=O)OC)c(-c7cc(C)cc(C(C)(C)C(=O)OC)c7)s6)sc5c4c(C(C)(C)C(=O)OC)ccc2-3)c1,CCCCCCCCCCCc1c(/C=C2\C(=O)c3cc(F)c(F)cc3C2=C(C#N)C#N)sc2c1sc1c3c4nsnc4c4c5sc6c(CCCCCCCCCCC)c(/C=C7\C(=O)c8cc(F)c(F)cc8C7=C(C#N)C#N)sc6c5n(CC(CC)CCCC)c4c3n(CC(CC)CCCC)c21,16.42,-5.56,-3.65,-5.65,-4.09,,,,,,,,,
79881,10.1039/d3ee00630a,COC(=O)C(C)(C)c1cc(C)cc(-c2sc3c4sc5cc(/C=C6/C(=O)c7cc(F)cc(c7)C(=O)/C6=C\c6cc(C(C)(C)C(=O)OC)c(-c7cc(C)cc(C(C)(C)C(=O)OC)c7)s6)sc5c4c(C(C)(C)C(=O)OC)ccc2-3)c1,CCc1c(/C=C2\C(=O)c3cc(Cl)c(Cl)cc3C2=C(C#N)C#N)sc2c1sc1c3c4nsnc4c4c5sc6c(CC)c(/C=C7\C(=O)c8cc9cc(F)c(F)cc9cc8C7=C(C#N)C#N)sc6c5n(CC)c4c3n(CC)c21,18.8,-5.56,-3.65,-5.63,-4.09,,,,,,,,,
79888,10.1039/d3ee01393f,CCCCCCCCC(CCCCCC)COc1cnc2c(-c3cccs3)c(F)c(F)cc2n1,CCCCCCCCCCCc1c(/C=C2\C(=O)c3cc(F)c(F)cc3C2=C(C#N)C#N)sc2c1sc1c3c4nsnc4c4c5sc6c(CCCCCCCCCCC)c(/C=C7\C(=O)c8cc(F)c(F)cc8C7=C(C#N)C#N)sc6c5n(CC(CC)CCCC)c4c3n(CC(CC)CCCC)c21,14.82,-5.54,-2.92,-5.65,-4.09,110.0,,1:1.2,,inverted,,,,
79889,10.1039/d3ee01393f,CCCCCCCCC(CCCCCC)COc1cnc2c(-c3cccs3)c(F)c(F)cc2n1,CCCCCCCCCCCc1c(/C=C2\C(=O)c3cc(F)c(F)cc3C2=C(C#N)C#N)sc2c1sc1c3c4nsnc4c4c5sc6c(CCCCCCCCCCC)c(/C=C7\C(=O)c8cc(F)c(F)cc8C7=C(C#N)C#N)sc6c5n(CC(CC)CCCC)c4c3n(CC(CC)CCCC)c21,13.43,-5.54,-2.92,-5.65,-4.09,110.0,,1:1.2,,inverted,,,,
79890,10.1039/d3ee01393f,CCCCCCCCC(CCCCCC)COc1cnc2c(-c3cccs3)c(F)c(F)cc2n1,CCCCCCCCCCCc1c(/C=C2\C(=O)c3cc(F)c(F)cc3C2=C(C#N)C#N)sc2c1sc1c3c4nsnc4c4c5sc6c(CCCCCCCCCCC)c(/C=C7\C(=O)c8cc(F)c(F)cc8C7=C(C#N)C#N)sc6c5n(CC(CC)CCCC)c4c3n(CC(CC)CCCC)c21,12.22,-5.54,-2.92,-5.65,-4.09,110.0,,1:1.2,,inverted,,,,
79925,10.1039/d4ee00605d,COC(=O)C(C)(C)c1cc(C)cc(-c2sc3c4sc5cc(/C=C6/C(=O)c7cc(F)cc(c7)C(=O)/C6=C\c6cc(C(C)(C)C(=O)OC)c(-c7cc(C)cc(C(C)(C)C(=O)OC)c7)s6)sc5c4c(C(C)(C)C(=O)OC)ccc2-3)c1,CCCCCCC(CCCC)Cc1c(/C=C2\C(=O)c3cc(F)c(F)cc3C2=C(C#N)C#N)sc2c1SC1c3c(c4c(c5nsnc35)c3sc5c(CC(CCCC)CCCCCC)c(/C=C6\C(=O)c7cc(F)c(F)cc7C6=C(C#N)C#N)sc5c3n4CC(CC)CCCC)N(CC(CC)CCCC)C21,18.8,-5.56,-3.65,-5.68,-3.9,,,,,,,,,
79926,10.1039/d4ee00605d,COC(=O)C(C)(C)c1cc(C)cc(-c2sc3c4sc5cc(/C=C6/C(=O)c7cc(F)cc(c7)C(=O)/C6=C\c6cc(C(C)(C)C(=O)OC)c(-c7cc(C)cc(C(C)(C)C(=O)OC)c7)s6)sc5c4c(C(C)(C)C(=O)OC)ccc2-3)c1,CCCCCCC(CCCC)Cc1c(/C=C2\C(=O)c3cc(F)c(F)cc3C2=C(C#N)C#N)sc2c1SC1c3c(c4c(c5nsnc35)c3sc5c(CC(CCCC)CCCCCC)c(/C=C6\C(=O)c7cc(F)c(F)cc7C6=C(C#N)C#N)sc5c3n4CC(CC)CCCC)N(CC(CC)CCCC)C21,19.7,-5.56,-3.65,-5.68,-3.9,,,,,,,,,
79927,10.1039/d4ee00605d,CCCCCCC(CCCC)Cc1csc(-c2cc3c4nsnc4c4cc(-c5cc(CC(CCCC)CCCCCC)c(-c6cc7c(-c8cc(F)c(CC(CC)CCCC)s8)c8sccc8c(-c8cc(F)c(CC(CC)CCCC)s8)c7s6)s5)sc4c3s2)c1,CCCCCCC(CCCC)Cc1c(/C=C2\C(=O)c3cc(F)c(F)cc3C2=C(C#N)C#N)sc2c1SC1c3c(c4c(c5nsnc35)c3sc5c(CC(CCCC)CCCCCC)c(/C=C6\C(=O)c7cc(F)c(F)cc7C6=C(C#N)C#N)sc5c3n4CC(CC)CCCC)N(CC(CC)CCCC)C21,18.9,-5.51,-2.77,-5.68,-3.9,,,,,,,,,
79928,10.1039/d4ee00605d,CCCCCCC(CCCC)Cc1csc(-c2cc3c4nsnc4c4cc(-c5cc(CC(CCCC)CCCCCC)c(-c6cc7c(-c8cc(F)c(CC(CC)CCCC)s8)c8sccc8c(-c8cc(F)c(CC(CC)CCCC)s8)c7s6)s5)sc4c3s2)c1,CCCCCCC(CCCC)Cc1c(/C=C2\C(=O)c3cc(F)c(F)cc3C2=C(C#N)C#N)sc2c1SC1c3c(c4c(c5nsnc35)c3sc5c(CC(CCCC)CCCCCC)c(/C=C6\C(=O)c7cc(F)c(F)cc7C6=C(C#N)C#N)sc5c3n4CC(CC)CCCC)N(CC(CC)CCCC)C21,19.6,-5.51,-2.77,-5.68,-3.9,,,,,,,,,
79931,10.1039/d4ee02330g,COC(=O)C(C)(C)c1cc(C)cc(-c2sc3c4sc5cc(/C=C6/C(=O)c7cc(F)cc(c7)C(=O)/C6=C\c6cc(C(C)(C)C(=O)OC)c(-c7cc(C)cc(C(C)(C)C(=O)OC)c7)s6)sc5c4c(C(C)(C)C(=O)OC)ccc2-3)c1,CCCCCCCCCCCc1c(/C=C2\C(=O)c3cc(F)c(F)cc3C2=C(C#N)C#N)sc2c1sc1c3c4nsnc4c4c5sc6c(CCCCCCCCCCC)c(/C=C7\C(=O)c8cc(F)c(F)cc8C7=C(C#N)C#N)sc6c5n(CC(CC)CCCC)c4c3n(CC(CC)CCCC)c21,16.15,-5.56,-3.65,-5.65,-4.09,,,,,,,,,NO/NO
79932,10.1039/d4ee02330g,COC(=O)C(C)(C)c1cc(C)cc(-c2sc3c4sc5cc(/C=C6/C(=O)c7cc(F)cc(c7)C(=O)/C6=C\c6cc(C(C)(C)C(=O)OC)c(-c7cc(C)cc(C(C)(C)C(=O)OC)c7)s6)sc5c4c(C(C)(C)C(=O)OC)ccc2-3)c1,CCCCCCCCCCCc1c(/C=C2\C(=O)c3cc(F)c(F)cc3C2=C(C#N)C#N)sc2c1sc1c3c4nsnc4c4c5sc6c(CCCCCCCCCCC)c(/C=C7\C(=O)c8cc(F)c(F)cc8C7=C(C#N)C#N)sc6c5n(CC(CC)CCCC)c4c3n(CC(CC)CCCC)c21,15.13,-5.56,-3.65,-5.65,-4.09,,,,,,,,,NO/NO
79933,10.1039/d4ee02330g,COC(=O)C(C)(C)c1cc(C)cc(-c2sc3c4sc5cc(/C=C6/C(=O)c7cc(F)cc(c7)C(=O)/C6=C\c6cc(C(C)(C)C(=O)OC)c(-c7cc(C)cc(C(C)(C)C(=O)OC)c7)s6)sc5c4c(C(C)(C)C(=O)OC)ccc2-3)c1,CCCCCCCCCCCc1c(/C=C2\C(=O)c3cc(F)c(F)cc3C2=C(C#N)C#N)sc2c1sc1c3c4nsnc4c4c5sc6c(CCCCCCCCCCC)c(/C=C7\C(=O)c8cc(F)c(F)cc8C7=C(C#N)C#N)sc6c5n(CC(CC)CCCC)c4c3n(CC(CC)CCCC)c21,14.76,-5.56,-3.65,-5.65,-4.09,,,,,,,,,FN/NO
79934,10.1039/d4ee02330g,COC(=O)C(C)(C)c1cc(C)cc(-c2sc3c4sc5cc(/C=C6/C(=O)c7cc(F)cc(c7)C(=O)/C6=C\c6cc(C(C)(C)C(=O)OC)c(-c7cc(C)cc(C(C)(C)C(=O)OC)c7)s6)sc5c4c(C(C)(C)C(=O)OC)ccc2-3)c1,CCCCCCCCCCCc1c(/C=C2\C(=O)c3cc(F)c(F)cc3C2=C(C#N)C#N)sc2c1sc1c3c4nsnc4c4c5sc6c(CCCCCCCCCCC)c(/C=C7\C(=O)c8cc(F)c(F)cc8C7=C(C#N)C#N)sc6c5n(CC(CC)CCCC)c4c3n(CC(CC)CCCC)c21,13.8,-5.56,-3.65,-5.65,-4.09,,,,,,,,,FN/NO
79935,10.1039/d4ee02330g,COC(=O)C(C)(C)c1cc(C)cc(-c2sc3c4sc5cc(/C=C6/C(=O)c7cc(F)cc(c7)C(=O)/C6=C\c6cc(C(C)(C)C(=O)OC)c(-c7cc(C)cc(C(C)(C)C(=O)OC)c7)s6)sc5c4c(C(C)(C)C(=O)OC)ccc2-3)c1,CCCCCCCCCCCc1c(/C=C2\C(=O)c3cc(F)c(F)cc3C2=C(C#N)C#N)sc2c1sc1c3c4nsnc4c4c5sc6c(CCCCCCCCCCC)c(/C=C7\C(=O)c8cc(F)c(F)cc8C7=C(C#N)C#N)sc6c5n(CC(CC)CCCC)c4c3n(CC(CC)CCCC)c21,15.25,-5.56,-3.65,-5.65,-4.09,,,,,,,,,CN/NO
79936,10.1039/d4ee02330g,COC(=O)C(C)(C)c1cc(C)cc(-c2sc3c4sc5cc(/C=C6/C(=O)c7cc(F)cc(c7)C(=O)/C6=C\c6cc(C(C)(C)C(=O)OC)c(-c7cc(C)cc(C(C)(C)C(=O)OC)c7)s6)sc5c4c(C(C)(C)C(=O)OC)ccc2-3)c1,CCCCCCCCCCCc1c(/C=C2\C(=O)c3cc(F)c(F)cc3C2=C(C#N)C#N)sc2c1sc1c3c4nsnc4c4c5sc6c(CCCCCCCCCCC)c(/C=C7\C(=O)c8cc(F)c(F)cc8C7=C(C#N)C#N)sc6c5n(CC(CC)CCCC)c4c3n(CC(CC)CCCC)c21,14.83,-5.56,-3.65,-5.65,-4.09,,,,,,,,,CN/NO
79937,10.1039/d4ee02330g,COC(=O)C(C)(C)c1cc(C)cc(-c2sc3c4sc5cc(/C=C6/C(=O)c7cc(F)cc(c7)C(=O)/C6=C\c6cc(C(C)(C)C(=O)OC)c(-c7cc(C)cc(C(C)(C)C(=O)OC)c7)s6)sc5c4c(C(C)(C)C(=O)OC)ccc2-3)c1,CCCCCCCCCCCc1c(/C=C2\C(=O)c3cc(F)c(F)cc3C2=C(C#N)C#N)sc2c1sc1c3c4nsnc4c4c5sc6c(CCCCCCCCCCC)c(/C=C7\C(=O)c8cc(F)c(F)cc8C7=C(C#N)C#N)sc6c5n(CC(CC)CCCC)c4c3n(CC(CC)CCCC)c21,14.56,-5.56,-3.65,-5.65,-4.09,,,,,,,,,BN/NO
79938,10.1039/d4ee02330g,COC(=O)C(C)(C)c1cc(C)cc(-c2sc3c4sc5cc(/C=C6/C(=O)c7cc(F)cc(c7)C(=O)/C6=C\c6cc(C(C)(C)C(=O)OC)c(-c7cc(C)cc(C(C)(C)C(=O)OC)c7)s6)sc5c4c(C(C)(C)C(=O)OC)ccc2-3)c1,CCCCCCCCCCCc1c(/C=C2\C(=O)c3cc(F)c(F)cc3C2=C(C#N)C#N)sc2c1sc1c3c4nsnc4c4c5sc6c(CCCCCCCCCCC)c(/C=C7\C(=O)c8cc(F)c(F)cc8C7=C(C#N)C#N)sc6c5n(CC(CC)CCCC)c4c3n(CC(CC)CCCC)c21,13.97,-5.56,-3.65,-5.65,-4.09,,,,,,,,,BN/NO
79939,10.1039/d4ee02330g,COC(=O)C(C)(C)c1cc(C)cc(-c2sc3c4sc5cc(/C=C6/C(=O)c7cc(F)cc(c7)C(=O)/C6=C\c6cc(C(C)(C)C(=O)OC)c(-c7cc(C)cc(C(C)(C)C(=O)OC)c7)s6)sc5c4c(C(C)(C)C(=O)OC)ccc2-3)c1,CCCCCCCCCCCc1c(/C=C2\C(=O)c3cc(F)c(F)cc3C2=C(C#N)C#N)sc2c1sc1c3c4nsnc4c4c5sc6c(CCCCCCCCCCC)c(/C=C7\C(=O)c8cc(F)c(F)cc8C7=C(C#N)C#N)sc6c5n(CC(CC)CCCC)c4c3n(CC(CC)CCCC)c21,17.71,-5.56,-3.65,-5.65,-4.09,,,,,,,,,NO/FN
79940,10.1039/d4ee02330g,COC(=O)C(C)(C)c1cc(C)cc(-c2sc3c4sc5cc(/C=C6/C(=O)c7cc(F)cc(c7)C(=O)/C6=C\c6cc(C(C)(C)C(=O)OC)c(-c7cc(C)cc(C(C)(C)C(=O)OC)c7)s6)sc5c4c(C(C)(C)C(=O)OC)ccc2-3)c1,CCCCCCCCCCCc1c(/C=C2\C(=O)c3cc(F)c(F)cc3C2=C(C#N)C#N)sc2c1sc1c3c4nsnc4c4c5sc6c(CCCCCCCCCCC)c(/C=C7\C(=O)c8cc(F)c(F)cc8C7=C(C#N)C#N)sc6c5n(CC(CC)CCCC)c4c3n(CC(CC)CCCC)c21,17.51,-5.56,-3.65,-5.65,-4.09,,,,,,,,,NO/FN
79941,10.1039/d4ee02330g,COC(=O)C(C)(C)c1cc(C)cc(-c2sc3c4sc5cc(/C=C6/C(=O)c7cc(F)cc(c7)C(=O)/C6=C\c6cc(C(C)(C)C(=O)OC)c(-c7cc(C)cc(C(C)(C)C(=O)OC)c7)s6)sc5c4c(C(C)(C)C(=O)OC)ccc2-3)c1,CCCCCCCCCCCc1c(/C=C2\C(=O)c3cc(F)c(F)cc3C2=C(C#N)C#N)sc2c1sc1c3c4nsnc4c4c5sc6c(CCCCCCCCCCC)c(/C=C7\C(=O)c8cc(F)c(F)cc8C7=C(C#N)C#N)sc6c5n(CC(CC)CCCC)c4c3n(CC(CC)CCCC)c21,18.29,-5.56,-3.65,-5.65,-4.09,,,,,,,,,NO/CN
79942,10.1039/d4ee02330g,COC(=O)C(C)(C)c1cc(C)cc(-c2sc3c4sc5cc(/C=C6/C(=O)c7cc(F)cc(c7)C(=O)/C6=C\c6cc(C(C)(C)C(=O)OC)c(-c7cc(C)cc(C(C)(C)C(=O)OC)c7)s6)sc5c4c(C(C)(C)C(=O)OC)ccc2-3)c1,CCCCCCCCCCCc1c(/C=C2\C(=O)c3cc(F)c(F)cc3C2=C(C#N)C#N)sc2c1sc1c3c4nsnc4c4c5sc6c(CCCCCCCCCCC)c(/C=C7\C(=O)c8cc(F)c(F)cc8C7=C(C#N)C#N)sc6c5n(CC(CC)CCCC)c4c3n(CC(CC)CCCC)c21,17.97,-5.56,-3.65,-5.65,-4.09,,,,,,,,,NO/CN
79943,10.1039/d4ee02330g,COC(=O)C(C)(C)c1cc(C)cc(-c2sc3c4sc5cc(/C=C6/C(=O)c7cc(F)cc(c7)C(=O)/C6=C\c6cc(C(C)(C)C(=O)OC)c(-c7cc(C)cc(C(C)(C)C(=O)OC)c7)s6)sc5c4c(C(C)(C)C(=O)OC)ccc2-3)c1,CCCCCCCCCCCc1c(/C=C2\C(=O)c3cc(F)c(F)cc3C2=C(C#N)C#N)sc2c1sc1c3c4nsnc4c4c5sc6c(CCCCCCCCCCC)c(/C=C7\C(=O)c8cc(F)c(F)cc8C7=C(C#N)C#N)sc6c5n(CC(CC)CCCC)c4c3n(CC(CC)CCCC)c21,17.82,-5.56,-3.65,-5.65,-4.09,,,,,,,,,NO/BN
79944,10.1039/d4ee02330g,COC(=O)C(C)(C)c1cc(C)cc(-c2sc3c4sc5cc(/C=C6/C(=O)c7cc(F)cc(c7)C(=O)/C6=C\c6cc(C(C)(C)C(=O)OC)c(-c7cc(C)cc(C(C)(C)C(=O)OC)c7)s6)sc5c4c(C(C)(C)C(=O)OC)ccc2-3)c1,CCCCCCCCCCCc1c(/C=C2\C(=O)c3cc(F)c(F)cc3C2=C(C#N)C#N)sc2c1sc1c3c4nsnc4c4c5sc6c(CCCCCCCCCCC)c(/C=C7\C(=O)c8cc(F)c(F)cc8C7=C(C#N)C#N)sc6c5n(CC(CC)CCCC)c4c3n(CC(CC)CCCC)c21,17.44,-5.56,-3.65,-5.65,-4.09,,,,,,,,,NO/BN
79945,10.1039/d4ee02330g,COC(=O)C(C)(C)c1cc(C)cc(-c2sc3c4sc5cc(/C=C6/C(=O)c7cc(F)cc(c7)C(=O)/C6=C\c6cc(C(C)(C)C(=O)OC)c(-c7cc(C)cc(C(C)(C)C(=O)OC)c7)s6)sc5c4c(C(C)(C)C(=O)OC)ccc2-3)c1,CCCCCCCCCCCc1c(/C=C2\C(=O)c3cc(F)c(F)cc3C2=C(C#N)C#N)sc2c1sc1c3c4nsnc4c4c5sc6c(CCCCCCCCCCC)c(/C=C7\C(=O)c8cc(F)c(F)cc8C7=C(C#N)C#N)sc6c5n(CC(CC)CCCC)c4c3n(CC(CC)CCCC)c21,17.15,-5.56,-3.65,-5.65,-4.09,,,,,,,,,FN/FN
79946,10.1039/d4ee02330g,COC(=O)C(C)(C)c1cc(C)cc(-c2sc3c4sc5cc(/C=C6/C(=O)c7cc(F)cc(c7)C(=O)/C6=C\c6cc(C(C)(C)C(=O)OC)c(-c7cc(C)cc(C(C)(C)C(=O)OC)c7)s6)sc5c4c(C(C)(C)C(=O)OC)ccc2-3)c1,CCCCCCCCCCCc1c(/C=C2\C(=O)c3cc(F)c(F)cc3C2=C(C#N)C#N)sc2c1sc1c3c4nsnc4c4c5sc6c(CCCCCCCCCCC)c(/C=C7\C(=O)c8cc(F)c(F)cc8C7=C(C#N)C#N)sc6c5n(CC(CC)CCCC)c4c3n(CC(CC)CCCC)c21,16.78,-5.56,-3.65,-5.65,-4.09,,,,,,,,,FN/FN
79947,10.1039/d4ee02330g,COC(=O)C(C)(C)c1cc(C)cc(-c2sc3c4sc5cc(/C=C6/C(=O)c7cc(F)cc(c7)C(=O)/C6=C\c6cc(C(C)(C)C(=O)OC)c(-c7cc(C)cc(C(C)(C)C(=O)OC)c7)s6)sc5c4c(C(C)(C)C(=O)OC)ccc2-3)c1,CCCCCCCCCCCc1c(/C=C2\C(=O)c3cc(F)c(F)cc3C2=C(C#N)C#N)sc2c1sc1c3c4nsnc4c4c5sc6c(CCCCCCCCCCC)c(/C=C7\C(=O)c8cc(F)c(F)cc8C7=C(C#N)C#N)sc6c5n(CC(CC)CCCC)c4c3n(CC(CC)CCCC)c21,18.06,-5.56,-3.65,-5.65,-4.09,,,,,,,,,CN/CN
79948,10.1039/d4ee02330g,COC(=O)C(C)(C)c1cc(C)cc(-c2sc3c4sc5cc(/C=C6/C(=O)c7cc(F)cc(c7)C(=O)/C6=C\c6cc(C(C)(C)C(=O)OC)c(-c7cc(C)cc(C(C)(C)C(=O)OC)c7)s6)sc5c4c(C(C)(C)C(=O)OC)ccc2-3)c1,CCCCCCCCCCCc1c(/C=C2\C(=O)c3cc(F)c(F)cc3C2=C(C#N)C#N)sc2c1sc1c3c4nsnc4c4c5sc6c(CCCCCCCCCCC)c(/C=C7\C(=O)c8cc(F)c(F)cc8C7=C(C#N)C#N)sc6c5n(CC(CC)CCCC)c4c3n(CC(CC)CCCC)c21,17.43,-5.56,-3.65,-5.65,-4.09,,,,,,,,,CN/CN
79949,10.1039/d4ee02330g,COC(=O)C(C)(C)c1cc(C)cc(-c2sc3c4sc5cc(/C=C6/C(=O)c7cc(F)cc(c7)C(=O)/C6=C\c6cc(C(C)(C)C(=O)OC)c(-c7cc(C)cc(C(C)(C)C(=O)OC)c7)s6)sc5c4c(C(C)(C)C(=O)OC)ccc2-3)c1,CCCCCCCCCCCc1c(/C=C2\C(=O)c3cc(F)c(F)cc3C2=C(C#N)C#N)sc2c1sc1c3c4nsnc4c4c5sc6c(CCCCCCCCCCC)c(/C=C7\C(=O)c8cc(F)c(F)cc8C7=C(C#N)C#N)sc6c5n(CC(CC)CCCC)c4c3n(CC(CC)CCCC)c21,17.51,-5.56,-3.65,-5.65,-4.09,,,,,,,,,BN/BN
79950,10.1039/d4ee02330g,COC(=O)C(C)(C)c1cc(C)cc(-c2sc3c4sc5cc(/C=C6/C(=O)c7cc(F)cc(c7)C(=O)/C6=C\c6cc(C(C)(C)C(=O)OC)c(-c7cc(C)cc(C(C)(C)C(=O)OC)c7)s6)sc5c4c(C(C)(C)C(=O)OC)ccc2-3)c1,CCCCCCCCCCCc1c(/C=C2\C(=O)c3cc(F)c(F)cc3C2=C(C#N)C#N)sc2c1sc1c3c4nsnc4c4c5sc6c(CCCCCCCCCCC)c(/C=C7\C(=O)c8cc(F)c(F)cc8C7=C(C#N)C#N)sc6c5n(CC(CC)CCCC)c4c3n(CC(CC)CCCC)c21,17.07,-5.56,-3.65,-5.65,-4.09,,,,,,,,,BN/BN
79951,10.1039/d4ee02330g,COC(=O)C(C)(C)c1cc(C)cc(-c2sc3c4sc5cc(/C=C6/C(=O)c7cc(F)cc(c7)C(=O)/C6=C\c6cc(C(C)(C)C(=O)OC)c(-c7cc(C)cc(C(C)(C)C(=O)OC)c7)s6)sc5c4c(C(C)(C)C(=O)OC)ccc2-3)c1,CCCCCCCCCc1c(C=C2C(=O)c3cc(Cl)c(Cl)cc3C2=C(C#N)C#N)sc2c1sc1c3c4nsnc4c4c5sc6c(CCCCCCCCC)c(C=C7C(=O)c8cc(Cl)c(Cl)cc8C7=C(C#N)C#N)sc6c5n(CC(CCCC)CCCCCC)c4c3n(CC(CCCC)CCCCCC)c21,17.68,-5.56,-3.65,-5.68,-3.9,,,,,,,,,NO/NO
79952,10.1039/d4ee02330g,COC(=O)C(C)(C)c1cc(C)cc(-c2sc3c4sc5cc(/C=C6/C(=O)c7cc(F)cc(c7)C(=O)/C6=C\c6cc(C(C)(C)C(=O)OC)c(-c7cc(C)cc(C(C)(C)C(=O)OC)c7)s6)sc5c4c(C(C)(C)C(=O)OC)ccc2-3)c1,CCCCCCCCCc1c(C=C2C(=O)c3cc(Cl)c(Cl)cc3C2=C(C#N)C#N)sc2c1sc1c3c4nsnc4c4c5sc6c(CCCCCCCCC)c(C=C7C(=O)c8cc(Cl)c(Cl)cc8C7=C(C#N)C#N)sc6c5n(CC(CCCC)CCCCCC)c4c3n(CC(CCCC)CCCCCC)c21,18.34,-5.56,-3.65,-5.68,-3.9,,,,,,,,,NO/FN
79953,10.1039/d4ee02330g,COC(=O)C(C)(C)c1cc(C)cc(-c2sc3c4sc5cc(/C=C6/C(=O)c7cc(F)cc(c7)C(=O)/C6=C\c6cc(C(C)(C)C(=O)OC)c(-c7cc(C)cc(C(C)(C)C(=O)OC)c7)s6)sc5c4c(C(C)(C)C(=O)OC)ccc2-3)c1,CCCCCCCCCc1c(C=C2C(=O)c3cc(Cl)c(Cl)cc3C2=C(C#N)C#N)sc2c1sc1c3c4nsnc4c4c5sc6c(CCCCCCCCC)c(C=C7C(=O)c8cc(Cl)c(Cl)cc8C7=C(C#N)C#N)sc6c5n(CC(CCCC)CCCCCC)c4c3n(CC(CCCC)CCCCCC)c21,18.63,-5.56,-3.65,-5.68,-3.9,,,,,,,,,NO/CN
79954,10.1039/d4ee02330g,COC(=O)C(C)(C)c1cc(C)cc(-c2sc3c4sc5cc(/C=C6/C(=O)c7cc(F)cc(c7)C(=O)/C6=C\c6cc(C(C)(C)C(=O)OC)c(-c7cc(C)cc(C(C)(C)C(=O)OC)c7)s6)sc5c4c(C(C)(C)C(=O)OC)ccc2-3)c1,CCCCCCCCCc1c(C=C2C(=O)c3cc(Cl)c(Cl)cc3C2=C(C#N)C#N)sc2c1sc1c3c4nsnc4c4c5sc6c(CCCCCCCCC)c(C=C7C(=O)c8cc(Cl)c(Cl)cc8C7=C(C#N)C#N)sc6c5n(CC(CCCC)CCCCCC)c4c3n(CC(CCCC)CCCCCC)c21,17.99,-5.56,-3.65,-5.68,-3.9,,,,,,,,,NO/BN
79955,10.1039/d4ee02657h,COC(=O)C(C)(C)c1cc(C)cc(-c2sc3c4sc5cc(/C=C6/C(=O)c7cc(F)cc(c7)C(=O)/C6=C\c6cc(C(C)(C)C(=O)OC)c(-c7cc(C)cc(C(C)(C)C(=O)OC)c7)s6)sc5c4c(C(C)(C)C(=O)OC)ccc2-3)c1,CCCCCCCCCc1c(C=C2C(=O)c3cc(Cl)c(Cl)cc3C2=C(C#N)C#N)sc2c1sc1c3c4nsnc4c4c5sc6c(CCCCCCCCC)c(C=C7C(=O)c8cc(Cl)c(Cl)cc8C7=C(C#N)C#N)sc6c5n(CC(CCCC)CCCCCC)c4c3n(CC(CCCC)CCCCCC)c21,18.78,-5.56,-3.65,-5.68,-3.9,,,,,,,,,
79958,10.1039/d4ee03394a,COC(=O)C(C)(C)c1cc(C)cc(-c2sc3c4sc5cc(/C=C6/C(=O)c7cc(F)cc(c7)C(=O)/C6=C\c6cc(C(C)(C)C(=O)OC)c(-c7cc(C)cc(C(C)(C)C(=O)OC)c7)s6)sc5c4c(C(C)(C)C(=O)OC)ccc2-3)c1,CCCCCCCCCCCc1c(/C=C2\C(=O)c3cc(F)c(F)cc3C2=C(C#N)C#N)sc2c1sc1c3c4nsnc4c4c5sc6c(CCCCCCCCCCC)c(/C=C7\C(=O)c8cc(F)c(F)cc8C7=C(C#N)C#N)sc6c5n(CC(CC)CCCC)c4c3n(CC(CC)CCCC)c21,16.11,-5.56,-3.65,-5.65,-4.09,,,,,,,,,
79959,10.1039/d4ee03394a,COC(=O)C(C)(C)c1cc(C)cc(-c2sc3c4sc5cc(/C=C6/C(=O)c7cc(F)cc(c7)C(=O)/C6=C\c6cc(C(C)(C)C(=O)OC)c(-c7cc(C)cc(C(C)(C)C(=O)OC)c7)s6)sc5c4c(C(C)(C)C(=O)OC)ccc2-3)c1,CCCCCCCCCCCc1c(/C=C2\C(=O)c3cc(F)c(F)cc3C2=C(C#N)C#N)sc2c1sc1c3c4nsnc4c4c5sc6c(CCCCCCCCCCC)c(/C=C7\C(=O)c8cc(F)c(F)cc8C7=C(C#N)C#N)sc6c5n(CC(CC)CCCC)c4c3n(CC(CC)CCCC)c21,16.84,-5.56,-3.65,-5.65,-4.09,,,,,,,,,CN
79960,10.1039/d4ee03394a,COC(=O)C(C)(C)c1cc(C)cc(-c2sc3c4sc5cc(/C=C6/C(=O)c7cc(F)cc(c7)C(=O)/C6=C\c6cc(C(C)(C)C(=O)OC)c(-c7cc(C)cc(C(C)(C)C(=O)OC)c7)s6)sc5c4c(C(C)(C)C(=O)OC)ccc2-3)c1,CCCCCCCCCCCc1c(/C=C2\C(=O)c3cc(F)c(F)cc3C2=C(C#N)C#N)sc2c1sc1c3c4nsnc4c4c5sc6c(CCCCCCCCCCC)c(/C=C7\C(=O)c8cc(F)c(F)cc8C7=C(C#N)C#N)sc6c5n(CC(CC)CCCC)c4c3n(CC(CC)CCCC)c21,17.35,-5.56,-3.65,-5.65,-4.09,,,,,,,,,T5
79961,10.1039/d4ee03394a,COC(=O)C(C)(C)c1cc(C)cc(-c2sc3c4sc5cc(/C=C6/C(=O)c7cc(F)cc(c7)C(=O)/C6=C\c6cc(C(C)(C)C(=O)OC)c(-c7cc(C)cc(C(C)(C)C(=O)OC)c7)s6)sc5c4c(C(C)(C)C(=O)OC)ccc2-3)c1,CCCCCCCCCCCc1c(/C=C2\C(=O)c3cc(F)c(F)cc3C2=C(C#N)C#N)sc2c1sc1c3c4nsnc4c4c5sc6c(CCCCCCCCCCC)c(/C=C7\C(=O)c8cc(F)c(F)cc8C7=C(C#N)C#N)sc6c5n(CC(CC)CCCC)c4c3n(CC(CC)CCCC)c21,15.78,-5.56,-3.65,-5.65,-4.09,,,,,,,,,
79962,10.1039/d4ee03394a,COC(=O)C(C)(C)c1cc(C)cc(-c2sc3c4sc5cc(/C=C6/C(=O)c7cc(F)cc(c7)C(=O)/C6=C\c6cc(C(C)(C)C(=O)OC)c(-c7cc(C)cc(C(C)(C)C(=O)OC)c7)s6)sc5c4c(C(C)(C)C(=O)OC)ccc2-3)c1,CCCCCCCCCCCc1c(/C=C2\C(=O)c3cc(F)c(F)cc3C2=C(C#N)C#N)sc2c1sc1c3c4nsnc4c4c5sc6c(CCCCCCCCCCC)c(/C=C7\C(=O)c8cc(F)c(F)cc8C7=C(C#N)C#N)sc6c5n(CC(CC)CCCC)c4c3n(CC(CC)CCCC)c21,16.53,-5.56,-3.65,-5.65,-4.09,,,,,,,,,CN
79963,10.1039/d4ee03394a,COC(=O)C(C)(C)c1cc(C)cc(-c2sc3c4sc5cc(/C=C6/C(=O)c7cc(F)cc(c7)C(=O)/C6=C\c6cc(C(C)(C)C(=O)OC)c(-c7cc(C)cc(C(C)(C)C(=O)OC)c7)s6)sc5c4c(C(C)(C)C(=O)OC)ccc2-3)c1,CCCCCCCCCCCc1c(/C=C2\C(=O)c3cc(F)c(F)cc3C2=C(C#N)C#N)sc2c1sc1c3c4nsnc4c4c5sc6c(CCCCCCCCCCC)c(/C=C7\C(=O)c8cc(F)c(F)cc8C7=C(C#N)C#N)sc6c5n(CC(CC)CCCC)c4c3n(CC(CC)CCCC)c21,17.12,-5.56,-3.65,-5.65,-4.09,,,,,,,,,T5
79964,10.1039/d4ee03394a,COC(=O)C(C)(C)c1cc(C)cc(-c2sc3c4sc5cc(/C=C6/C(=O)c7cc(F)cc(c7)C(=O)/C6=C\c6cc(C(C)(C)C(=O)OC)c(-c7cc(C)cc(C(C)(C)C(=O)OC)c7)s6)sc5c4c(C(C)(C)C(=O)OC)ccc2-3)c1,CCCCCCCCCCCc1c(/C=C2\C(=O)c3cc(F)c(F)cc3C2=C(C#N)C#N)sc2c1sc1c3c4nsnc4c4c5sc6c(CCCCCCCCCCC)c(/C=C7\C(=O)c8cc(F)c(F)cc8C7=C(C#N)C#N)sc6c5n(CC(CC)CCCC)c4c3n(CC(CC)CCCC)c21,17.49,-5.56,-3.65,-5.65,-4.09,,,,,,,,,T5
79965,10.1039/d4ee03394a,COC(=O)C(C)(C)c1cc(C)cc(-c2sc3c4sc5cc(/C=C6/C(=O)c7cc(F)cc(c7)C(=O)/C6=C\c6cc(C(C)(C)C(=O)OC)c(-c7cc(C)cc(C(C)(C)C(=O)OC)c7)s6)sc5c4c(C(C)(C)C(=O)OC)ccc2-3)c1,CCCCCCCCCCCc1c(/C=C2\C(=O)c3cc(F)c(F)cc3C2=C(C#N)C#N)sc2c1sc1c3c4nsnc4c4c5sc6c(CCCCCCCCCCC)c(/C=C7\C(=O)c8cc(F)c(F)cc8C7=C(C#N)C#N)sc6c5n(CC(CC)CCCC)c4c3n(CC(CC)CCCC)c21,18.19,-5.56,-3.65,-5.65,-4.09,,,,,,,,,DCBB
79966,10.1039/d4ee03394a,COC(=O)C(C)(C)c1cc(C)cc(-c2sc3c4sc5cc(/C=C6/C(=O)c7cc(F)cc(c7)C(=O)/C6=C\c6cc(C(C)(C)C(=O)OC)c(-c7cc(C)cc(C(C)(C)C(=O)OC)c7)s6)sc5c4c(C(C)(C)C(=O)OC)ccc2-3)c1,CCCCCCCCCCCc1c(/C=C2\C(=O)c3cc(F)c(F)cc3C2=C(C#N)C#N)sc2c1sc1c3c4nsnc4c4c5sc6c(CCCCCCCCCCC)c(/C=C7\C(=O)c8cc(F)c(F)cc8C7=C(C#N)C#N)sc6c5n(CC(CC)CCCC)c4c3n(CC(CC)CCCC)c21,18.89,-5.56,-3.65,-5.65,-4.09,,,,,,,,,T5 and DCBB
79967,10.1039/d4ee03394a,COC(=O)C(C)(C)c1cc(C)cc(-c2sc3c4sc5cc(/C=C6/C(=O)c7cc(F)cc(c7)C(=O)/C6=C\c6cc(C(C)(C)C(=O)OC)c(-c7cc(C)cc(C(C)(C)C(=O)OC)c7)s6)sc5c4c(C(C)(C)C(=O)OC)ccc2-3)c1,CCCCCCC(CCCC)Cc1c(/C=C2\C(=O)c3cc(F)c(F)cc3C2=C(C#N)C#N)sc2c1SC1c3c(c4c(c5nsnc35)c3sc5c(CC(CCCC)CCCCCC)c(/C=C6\C(=O)c7cc(F)c(F)cc7C6=C(C#N)C#N)sc5c3n4CC(CC)CCCC)N(CC(CC)CCCC)C21,18.37,-5.56,-3.65,-5.68,-3.9,,,,,,,,,DCBB
79968,10.1039/d4ee03394a,COC(=O)C(C)(C)c1cc(C)cc(-c2sc3c4sc5cc(/C=C6/C(=O)c7cc(F)cc(c7)C(=O)/C6=C\c6cc(C(C)(C)C(=O)OC)c(-c7cc(C)cc(C(C)(C)C(=O)OC)c7)s6)sc5c4c(C(C)(C)C(=O)OC)ccc2-3)c1,CCCCCCC(CCCC)Cc1c(/C=C2\C(=O)c3cc(F)c(F)cc3C2=C(C#N)C#N)sc2c1SC1c3c(c4c(c5nsnc35)c3sc5c(CC(CCCC)CCCCCC)c(/C=C6\C(=O)c7cc(F)c(F)cc7C6=C(C#N)C#N)sc5c3n4CC(CC)CCCC)N(CC(CC)CCCC)C21,19.6,-5.56,-3.65,-5.68,-3.9,,,,,,,,,T5+DCBB
79969,10.1039/d4ee03394a,COC(=O)C(C)(C)c1cc(C)cc(-c2sc3c4sc5cc(/C=C6/C(=O)c7cc(F)cc(c7)C(=O)/C6=C\c6cc(C(C)(C)C(=O)OC)c(-c7cc(C)cc(C(C)(C)C(=O)OC)c7)s6)sc5c4c(C(C)(C)C(=O)OC)ccc2-3)c1,CCCCCCCCCc1c(C=C2C(=O)c3cc(Cl)c(Cl)cc3C2=C(C#N)C#N)sc2c1sc1c3c4nsnc4c4c5sc6c(CCCCCCCCC)c(C=C7C(=O)c8cc(Cl)c(Cl)cc8C7=C(C#N)C#N)sc6c5n(CC(CCCC)CCCCCC)c4c3n(CC(CCCC)CCCCCC)c21,18.24,-5.56,-3.65,-5.68,-3.9,,,,,,,,,DCBB
79970,10.1039/d4ee03394a,COC(=O)C(C)(C)c1cc(C)cc(-c2sc3c4sc5cc(/C=C6/C(=O)c7cc(F)cc(c7)C(=O)/C6=C\c6cc(C(C)(C)C(=O)OC)c(-c7cc(C)cc(C(C)(C)C(=O)OC)c7)s6)sc5c4c(C(C)(C)C(=O)OC)ccc2-3)c1,CCCCCCCCCc1c(C=C2C(=O)c3cc(Cl)c(Cl)cc3C2=C(C#N)C#N)sc2c1sc1c3c4nsnc4c4c5sc6c(CCCCCCCCC)c(C=C7C(=O)c8cc(Cl)c(Cl)cc8C7=C(C#N)C#N)sc6c5n(CC(CCCC)CCCCCC)c4c3n(CC(CCCC)CCCCCC)c21,19.61,-5.56,-3.65,-5.68,-3.9,,,,,,,,,T5+DCBB
79985,10.1039/d4mh00747f,CCc1ccc(-c2c3sc4cc(-c5cc(CC)c(-c6ccc(/C=C7/SC(=S)N(CC)C7=O)s6)s5)sc4c3c(-c3ccc(CC)s3)c3sc4cc(-c5cc(CC)c(-c6ccc(/C=C7/SC(=S)N(CC)C7=O)s6)s5)sc4c23)s1,CCCCCCCCCCCc1c(/C=C2\C(=O)c3cc(F)c(F)cc3C2=C(C#N)C#N)sc2c1sc1c3c4nsnc4c4c5sc6c(CCCCCCCCCCC)c(/C=C7\C(=O)c8cc(F)c(F)cc8C7=C(C#N)C#N)sc6c5n(CC(CC)CCCC)c4c3n(CC(CC)CCCC)c21,14.2,-5.32,-3.53,-5.65,-4.09,,,,,,,,,
79986,10.1039/d4mh00747f,CCCCC(CC)Cc1sc(-c2c3ccsc3c(-c3cc(Cl)c(CC(CC)CCCC)s3)c3sc(-c4ccc(-c5sc(-c6cccs6)c6c5C(=O)c5c(CC(CC)CCCC)sc(CC(CC)CCCC)c5C6=O)s4)cc23)cc1Cl,CCCCCCCCCCCc1c(/C=C2\C(=O)c3cc(F)c(F)cc3C2=C(C#N)C#N)sc2c1sc1c3c4nsnc4c4c5sc6c(CCCCCCCCCCC)c(/C=C7\C(=O)c8cc(F)c(F)cc8C7=C(C#N)C#N)sc6c5n(CC(CC)CCCC)c4c3n(CC(CC)CCCC)c21,16.3,-5.575,-3.67,-5.65,-4.09,,,,,,,,,
79987,10.1039/d4mh00747f,COC(=O)C(C)(C)c1cc(C)cc(-c2sc3c4sc5cc(/C=C6/C(=O)c7cc(F)cc(c7)C(=O)/C6=C\c6cc(C(C)(C)C(=O)OC)c(-c7cc(C)cc(C(C)(C)C(=O)OC)c7)s6)sc5c4c(C(C)(C)C(=O)OC)ccc2-3)c1,CCCCCCCCCCCc1c(/C=C2\C(=O)c3cc(F)c(F)cc3C2=C(C#N)C#N)sc2c1sc1c3c4nsnc4c4c5sc6c(CCCCCCCCCCC)c(/C=C7\C(=O)c8cc(F)c(F)cc8C7=C(C#N)C#N)sc6c5n(CC(CC)CCCC)c4c3n(CC(CC)CCCC)c21,15.8,-5.56,-3.65,-5.65,-4.09,,,,,,,,,
79992,10.1039/d4tc02104e,COC(=O)C(C)(C)c1cc(C)cc(-c2sc3c4sc5cc(/C=C6/C(=O)c7cc(F)cc(c7)C(=O)/C6=C\c6cc(C(C)(C)C(=O)OC)c(-c7cc(C)cc(C(C)(C)C(=O)OC)c7)s6)sc5c4c(C(C)(C)C(=O)OC)ccc2-3)c1,CCCCCCCCCCCc1c(/C=C2\C(=O)c3cc(F)c(F)cc3C2=C(C#N)C#N)sc2c1sc1c3c4nsnc4c4c5sc6c(CCCCCCCCCCC)c(/C=C7\C(=O)c8cc(F)c(F)cc8C7=C(C#N)C#N)sc6c5n(CC(CC)CCCC)c4c3n(CC(CC)CCCC)c21,15.75,-5.56,-3.65,-5.65,-4.09,,,,,,,,,
79996,10.1039/d4tc02594f,CCCCCCC(CCCC)Cc1csc(-c2cc3c4nsnc4c4cc(-c5cc(CC(CCCC)CCCCCC)c(-c6cc7c(-c8cc(F)c(CC(CC)CCCC)s8)c8sccc8c(-c8cc(F)c(CC(CC)CCCC)s8)c7s6)s5)sc4c3s2)c1,CCCCCCC(CCCC)Cc1c(/C=C2\C(=O)c3cc(F)c(F)cc3C2=C(C#N)C#N)sc2c1SC1c3c(c4c(c5nsnc35)c3sc5c(CC(CCCC)CCCCCC)c(/C=C6\C(=O)c7cc(F)c(F)cc7C6=C(C#N)C#N)sc5c3n4CC(CC)CCCC)N(CC(CC)CCCC)C21,17.89,-5.51,-2.77,-5.68,-3.9,,,,,,,,chloroform,
79997,10.1039/d4tc02594f,CCCCCCC(CCCC)Cc1csc(-c2cc3c4nsnc4c4cc(-c5cc(CC(CCCC)CCCCCC)c(-c6cc7c(-c8cc(F)c(CC(CC)CCCC)s8)c8sccc8c(-c8cc(F)c(CC(CC)CCCC)s8)c7s6)s5)sc4c3s2)c1,CCCCCCC(CCCC)Cc1c(/C=C2\C(=O)c3cc(F)c(F)cc3C2=C(C#N)C#N)sc2c1SC1c3c(c4c(c5nsnc35)c3sc5c(CC(CCCC)CCCCCC)c(/C=C6\C(=O)c7cc(F)c(F)cc7C6=C(C#N)C#N)sc5c3n4CC(CC)CCCC)N(CC(CC)CCCC)C21,18.92,-5.51,-2.77,-5.68,-3.9,,,,,,,,chloroform:toluene,
79998,10.1039/d4tc02821j,COC(=O)C(C)(C)c1cc(C)cc(-c2sc3c4sc5cc(/C=C6/C(=O)c7cc(F)cc(c7)C(=O)/C6=C\c6cc(C(C)(C)C(=O)OC)c(-c7cc(C)cc(C(C)(C)C(=O)OC)c7)s6)sc5c4c(C(C)(C)C(=O)OC)ccc2-3)c1,CCCCCCCCCCCc1c(/C=C2\C(=O)c3cc(F)c(F)cc3C2=C(C#N)C#N)sc2c1sc1c3c4nsnc4c4c5sc6c(CCCCCCCCCCC)c(/C=C7\C(=O)c8cc(F)c(F)cc8C7=C(C#N)C#N)sc6c5n(CC(CC)CCCC)c4c3n(CC(CC)CCCC)c21,12.7,-5.56,-3.65,-5.65,-4.09,107.0,,,0.5 vol%,,,,chloroform,
79999,10.1039/d4tc02821j,COC(=O)C(C)(C)c1cc(C)cc(-c2sc3c4sc5cc(/C=C6/C(=O)c7cc(F)cc(c7)C(=O)/C6=C\c6cc(C(C)(C)C(=O)OC)c(-c7cc(C)cc(C(C)(C)C(=O)OC)c7)s6)sc5c4c(C(C)(C)C(=O)OC)ccc2-3)c1,CCCCCCCCCCCc1c(/C=C2\C(=O)c3cc(F)c(F)cc3C2=C(C#N)C#N)sc2c1sc1c3c4nsnc4c4c5sc6c(CCCCCCCCCCC)c(/C=C7\C(=O)c8cc(F)c(F)cc8C7=C(C#N)C#N)sc6c5n(CC(CC)CCCC)c4c3n(CC(CC)CCCC)c21,9.5,-5.56,-3.65,-5.65,-4.09,107.0,,,,,,,o-xylene,
80000,10.1039/d4tc02821j,COC(=O)C(C)(C)c1cc(C)cc(-c2sc3c4sc5cc(/C=C6/C(=O)c7cc(F)cc(c7)C(=O)/C6=C\c6cc(C(C)(C)C(=O)OC)c(-c7cc(C)cc(C(C)(C)C(=O)OC)c7)s6)sc5c4c(C(C)(C)C(=O)OC)ccc2-3)c1,CCCCCCCCCCCc1c(/C=C2\C(=O)c3cc(F)c(F)cc3C2=C(C#N)C#N)sc2c1sc1c3c4nsnc4c4c5sc6c(CCCCCCCCCCC)c(/C=C7\C(=O)c8cc(F)c(F)cc8C7=C(C#N)C#N)sc6c5n(CC(CC)CCCC)c4c3n(CC(CC)CCCC)c21,9.2,-5.56,-3.65,-5.65,-4.09,107.0,,,,,,,o-xylene,
80003,10.1039/d4tc02821j,COC(=O)C(C)(C)c1cc(C)cc(-c2sc3c4sc5cc(/C=C6/C(=O)c7cc(F)cc(c7)C(=O)/C6=C\c6cc(C(C)(C)C(=O)OC)c(-c7cc(C)cc(C(C)(C)C(=O)OC)c7)s6)sc5c4c(C(C)(C)C(=O)OC)ccc2-3)c1,CCCCCCC(CCCC)Cc1c(/C=C2\C(=O)c3cc(F)c(F)cc3C2=C(C#N)C#N)sc2c1SC1c3c(c4c(c5nsnc35)c3sc5c(CC(CCCC)CCCCCC)c(/C=C6\C(=O)c7cc(F)c(F)cc7C6=C(C#N)C#N)sc5c3n4CC(CC)CCCC)N(CC(CC)CCCC)C21,12.7,-5.56,-3.65,-5.68,-3.9,,,,,,,,,
80004,10.3390/coatings11050586,CCCCCCc1ccsc1,CCCCC(=O)OCC1(c2ccccc2)c2cccc3cccc4cccc5cccc6cccc1c6c-5c-4c-3c2,0.08,-5.01,-3.12,-6.1,-3.7,,,,,,,PEDOT:PSS,,
80005,10.3390/coatings11050586,CCCCCCc1ccsc1,CCCCC(=O)OCC1(c2ccccc2)c2cccc3cccc4cccc5cccc6cccc1c6c-5c-4c-3c2,0.61,-5.01,-3.12,-6.1,-3.7,,,1:0.8,,,,PEDOT:PSS,,
