Repository: JiYiqaq/PCE-KA-GNN

# Data directory

- `raw/Active_Database.csv` is the immutable source dataset bundled under CC BY 4.0. Do not overwrite it with processed data.
- `processed/` is created and populated by the training pipeline. Generated `.pt` and `.pth` caches are intentionally ignored by Git because they can exceed GitHub's normal single-file limit.

See `../DATA_LICENSE.md` for provenance, license and checksum information.

File: data/processed/device_records.csv (part 140 of 250)
record_id,doi,donor_smiles,acceptor_smiles,pce,homo_d,lumo_d,homo_a,lumo_a,active_layer_thickness,annealing_temp,d_a_ratio,additive_ratio,device_type,etl_canonical,htl_canonical,solvent_canonical,additive_canonical
80006,10.3390/coatings11050586,CCCCCCc1ccsc1,CCCCC(=O)OCC1(c2ccccc2)c2cccc3cccc4cccc5cccc6cccc1c6c-5c-4c-3c2,0.67,-5.01,-3.12,-6.1,-3.7,,,1:0.8,,,,PEDOT:PSS,,
80010,10.3390/en15207643,CCCCC(CC)Cc1sc(-c2c3ccsc3c(-c3cc(Cl)c(CC(CC)CCCC)s3)c3sc(-c4ccc(-c5sc(-c6cccs6)c6c5C(=O)c5c(CC(CC)CCCC)sc(CC(CC)CCCC)c5C6=O)s4)cc23)cc1Cl,CCCCCCc1ccc(C2(c3ccc(CCCCCC)cc3)c3cc4c(cc3-c3sc5cc(/C=C6\C(=O)c7cc(F)c(F)cc7C6=C(C#N)C#N)sc5c32)C(c2ccc(CCCCCC)cc2)(c2ccc(CCCCCC)cc2)c2c-4sc3cc(/C=C4\C(=O)c5cc(F)c(F)cc5C4=C(C#N)C#N)sc23)cc1,11.45,-5.575,-3.67,-5.66,-4.14,120.0,150.0,1.25:1,,inverted,ZnO,,,
80011,10.3390/en15207643,CCCCC(CC)Cc1sc(-c2c3ccsc3c(-c3cc(Cl)c(CC(CC)CCCC)s3)c3sc(-c4ccc(-c5sc(-c6cccs6)c6c5C(=O)c5c(CC(CC)CCCC)sc(CC(CC)CCCC)c5C6=O)s4)cc23)cc1Cl,CCCCCCc1ccc(C2(c3ccc(CCCCCC)cc3)c3cc4c(cc3-c3sc5cc(/C=C6\C(=O)c7cc(F)c(F)cc7C6=C(C#N)C#N)sc5c32)C(c2ccc(CCCCCC)cc2)(c2ccc(CCCCCC)cc2)c2c-4sc3cc(/C=C4\C(=O)c5cc(F)c(F)cc5C4=C(C#N)C#N)sc23)cc1,12.03,-5.575,-3.67,-5.66,-4.14,120.0,200.0,1.25:1,,inverted,SnO2,,,
80012,10.3390/en15207643,CCCCC(CC)Cc1sc(-c2c3ccsc3c(-c3cc(Cl)c(CC(CC)CCCC)s3)c3sc(-c4ccc(-c5sc(-c6cccs6)c6c5C(=O)c5c(CC(CC)CCCC)sc(CC(CC)CCCC)c5C6=O)s4)cc23)cc1Cl,CCCCCCc1ccc(C2(c3ccc(CCCCCC)cc3)c3cc4c(cc3-c3sc5cc(/C=C6\C(=O)c7cc(F)c(F)cc7C6=C(C#N)C#N)sc5c32)C(c2ccc(CCCCCC)cc2)(c2ccc(CCCCCC)cc2)c2c-4sc3cc(/C=C4\C(=O)c5cc(F)c(F)cc5C4=C(C#N)C#N)sc23)cc1,12.91,-5.575,-3.67,-5.66,-4.14,120.0,180.0,1.25:1,1.5 μL/mg,inverted,SnO2/ZnO,,,
80013,10.3390/en15207643,CCCCC(CC)Cc1sc(-c2c3ccsc3c(-c3cc(Cl)c(CC(CC)CCCC)s3)c3sc(-c4ccc(-c5sc(-c6cccs6)c6c5C(=O)c5c(CC(CC)CCCC)sc(CC(CC)CCCC)c5C6=O)s4)cc23)cc1Cl,CCCCCCc1ccc(C2(c3ccc(CCCCCC)cc3)c3cc4c(cc3-c3sc5cc(/C=C6\C(=O)c7cc(F)c(F)cc7C6=C(C#N)C#N)sc5c32)C(c2ccc(CCCCCC)cc2)(c2ccc(CCCCCC)cc2)c2c-4sc3cc(/C=C4\C(=O)c5cc(F)c(F)cc5C4=C(C#N)C#N)sc23)cc1,13.1,-5.575,-3.67,-5.66,-4.14,,,,,inverted,ZnO,MoO3,,
80014,10.3390/en15207643,CCCCC(CC)Cc1sc(-c2c3ccsc3c(-c3cc(Cl)c(CC(CC)CCCC)s3)c3sc(-c4ccc(-c5sc(-c6cccs6)c6c5C(=O)c5c(CC(CC)CCCC)sc(CC(CC)CCCC)c5C6=O)s4)cc23)cc1Cl,CCCCCCc1ccc(C2(c3ccc(CCCCCC)cc3)c3cc4c(cc3-c3sc5cc(/C=C6\C(=O)c7cc(F)c(F)cc7C6=C(C#N)C#N)sc5c32)C(c2ccc(CCCCCC)cc2)(c2ccc(CCCCCC)cc2)c2c-4sc3cc(/C=C4\C(=O)c5cc(F)c(F)cc5C4=C(C#N)C#N)sc23)cc1,13.4,-5.575,-3.67,-5.66,-4.14,,,,,conventional,PDINO,PEDOT:PSS,,
80015,10.3390/en15207643,CCCCC(CC)Cc1sc(-c2c3ccsc3c(-c3cc(Cl)c(CC(CC)CCCC)s3)c3sc(-c4ccc(-c5sc(-c6cccs6)c6c5C(=O)c5c(CC(CC)CCCC)sc(CC(CC)CCCC)c5C6=O)s4)cc23)cc1Cl,CCCCCCc1ccc(C2(c3ccc(CCCCCC)cc3)c3cc4c(cc3-c3sc5cc(/C=C6\C(=O)c7cc(F)c(F)cc7C6=C(C#N)C#N)sc5c32)C(c2ccc(CCCCCC)cc2)(c2ccc(CCCCCC)cc2)c2c-4sc3cc(/C=C4\C(=O)c5cc(F)c(F)cc5C4=C(C#N)C#N)sc23)cc1,12.48,-5.575,-3.67,-5.66,-4.14,,,,,inverted,ZnO,MoO3,,
80016,10.3390/en15207643,CCCCC(CC)Cc1sc(-c2c3ccsc3c(-c3cc(Cl)c(CC(CC)CCCC)s3)c3sc(-c4ccc(-c5sc(-c6cccs6)c6c5C(=O)c5c(CC(CC)CCCC)sc(CC(CC)CCCC)c5C6=O)s4)cc23)cc1Cl,CCCCCCc1ccc(C2(c3ccc(CCCCCC)cc3)c3cc4c(cc3-c3sc5cc(/C=C6\C(=O)c7cc(F)c(F)cc7C6=C(C#N)C#N)sc5c32)C(c2ccc(CCCCCC)cc2)(c2ccc(CCCCCC)cc2)c2c-4sc3cc(/C=C4\C(=O)c5cc(F)c(F)cc5C4=C(C#N)C#N)sc23)cc1,9.1,-5.575,-3.67,-5.66,-4.14,,,,,inverted,ZnO,MoO3,,
80017,10.3390/en15207643,CCCCC(CC)Cc1sc(-c2c3ccsc3c(-c3cc(Cl)c(CC(CC)CCCC)s3)c3sc(-c4ccc(-c5sc(-c6cccs6)c6c5C(=O)c5c(CC(CC)CCCC)sc(CC(CC)CCCC)c5C6=O)s4)cc23)cc1Cl,CCCCCCc1ccc(C2(c3ccc(CCCCCC)cc3)c3cc4c(cc3-c3sc5cc(/C=C6\C(=O)c7cc(F)c(F)cc7C6=C(C#N)C#N)sc5c32)C(c2ccc(CCCCCC)cc2)(c2ccc(CCCCCC)cc2)c2c-4sc3cc(/C=C4\C(=O)c5cc(F)c(F)cc5C4=C(C#N)C#N)sc23)cc1,11.72,-5.575,-3.67,-5.66,-4.14,,,,,conventional,PFN-Br,PEDOT:PSS,,
80018,10.3390/en15207643,CCCCC(CC)Cc1sc(-c2c3ccsc3c(-c3cc(Cl)c(CC(CC)CCCC)s3)c3sc(-c4ccc(-c5sc(-c6cccs6)c6c5C(=O)c5c(CC(CC)CCCC)sc(CC(CC)CCCC)c5C6=O)s4)cc23)cc1Cl,CCCCCCc1ccc(C2(c3ccc(CCCCCC)cc3)c3cc4c(cc3-c3sc5cc(/C=C6\C(=O)c7cc(F)c(F)cc7C6=C(C#N)C#N)sc5c32)C(c2ccc(CCCCCC)cc2)(c2ccc(CCCCCC)cc2)c2c-4sc3cc(/C=C4\C(=O)c5cc(F)c(F)cc5C4=C(C#N)C#N)sc23)cc1,9.77,-5.575,-3.67,-5.66,-4.14,,,,,conventional,PFN-Br,PEDOT:PSS,,
80019,10.3390/en15207643,CCCCC(CC)Cc1sc(-c2c3ccsc3c(-c3cc(Cl)c(CC(CC)CCCC)s3)c3sc(-c4ccc(-c5sc(-c6cccs6)c6c5C(=O)c5c(CC(CC)CCCC)sc(CC(CC)CCCC)c5C6=O)s4)cc23)cc1Cl,CCCCCCc1ccc(C2(c3ccc(CCCCCC)cc3)c3cc4c(cc3-c3sc5cc(/C=C6\C(=O)c7cc(F)c(F)cc7C6=C(C#N)C#N)sc5c32)C(c2ccc(CCCCCC)cc2)(c2ccc(CCCCCC)cc2)c2c-4sc3cc(/C=C4\C(=O)c5cc(F)c(F)cc5C4=C(C#N)C#N)sc23)cc1,12.74,-5.575,-3.67,-5.66,-4.14,,,,,inverted,ZnO,MoO3,,
80024,10.3390/ma13061267,CCCCCCCCCCC(CCCCCCCC)Cc1csc(-c2c(F)c(F)c(-c3cc(CC(CCCCCCCC)CCCCCCCCCC)c(-c4ccc(-c5cccs5)s4)s3)c3nsnc23)c1,COC(=O)CCCC1(c2ccccc2)C23c4c5ccc6c7cc8c9c%10c(cc%11cc%12c%13c%14c(cc%15c%16ccc-5c2c%16c2c5c%16c%17c(c(c46)c7c9c%17c4c%10c%11c%13c4c%16c%14c%152)C513)C%12)C8,8.41,-5.32,-3.7,-5.9,-3.9,,,1:1.2,,conventional,Ca,PEDOT:PSS,o-DCB,
80033,10.3390/ma13214755,CCCCCCc1ccsc1,COC(=O)CCCC1(c2ccccc2)C23c4c5ccc6c7cc8c9c%10c(cc%11cc%12c%13c%14c(cc%15c%16ccc-5c2c%16c2c5c%16c%17c(c(c46)c7c9c%17c4c%10c%11c%13c4c%16c%14c%152)C513)C%12)C8,0.25,-5.01,-3.12,-5.9,-3.9,,150.0,3:2,,inverted,,,,
80034,10.3390/ma13214755,CCCCCCc1ccsc1,COC(=O)CCCC1(c2ccccc2)C23c4c5ccc6c7cc8c9c%10c(cc%11cc%12c%13c%14c(cc%15c%16ccc-5c2c%16c2c5c%16c%17c(c(c46)c7c9c%17c4c%10c%11c%13c4c%16c%14c%152)C513)C%12)C8,0.42,-5.01,-3.12,-5.9,-3.9,,150.0,3:2,,,,,,
80035,10.3390/ma13214755,CCCCCCc1ccsc1,COC(=O)CCCC1(c2ccccc2)C23c4c5ccc6c7cc8c9c%10c(cc%11cc%12c%13c%14c(cc%15c%16ccc-5c2c%16c2c5c%16c%17c(c(c46)c7c9c%17c4c%10c%11c%13c4c%16c%14c%152)C513)C%12)C8,0.34,-5.01,-3.12,-5.9,-3.9,,150.0,3:2,,inverted,,,,
80036,10.3390/ma13214755,CCCCCCc1ccsc1,COC(=O)CCCC1(c2ccccc2)C23c4c5ccc6c7cc8c9c%10c(cc%11cc%12c%13c%14c(cc%15c%16ccc-5c2c%16c2c5c%16c%17c(c(c46)c7c9c%17c4c%10c%11c%13c4c%16c%14c%152)C513)C%12)C8,0.42,-5.01,-3.12,-5.9,-3.9,,150.0,3:2,,,,,,
80037,10.3390/ma13214755,CCCCCCc1ccsc1,COC(=O)CCCC1(c2ccccc2)C23c4c5ccc6c7cc8c9c%10c(cc%11cc%12c%13c%14c(cc%15c%16ccc-5c2c%16c2c5c%16c%17c(c(c46)c7c9c%17c4c%10c%11c%13c4c%16c%14c%152)C513)C%12)C8,0.07,-5.01,-3.12,-5.9,-3.9,,150.0,3:2,,,,,,
80039,10.3390/ma13214833,[Zn].c1ccc2c(c1)-c1nc-2nc2[nH]c(nc3nc([nH]c4nc(n1)-c1ccccc1-4)-c1ccccc1-3)c1ccccc21,c12c3c4c5c1c1c6c7c2c2c8c3c3c9c4c4c%10c5c5c1c1c6c6c%11c7c2c2c7c8c3c3c8c9c4c4c9c%10c5c5c1c1c6c6c%11c2c2c7c3c3c8c4c4c9c5c1c1c6c2c3c41,0.82,,,,,60.0,,ZnPc:C60 1:1; ClAlPc:C60 1:2,,,,,,
80040,10.3390/ma13214833,[Zn].c1ccc2c(c1)-c1nc-2nc2[nH]c(nc3nc([nH]c4nc(n1)-c1ccccc1-4)-c1ccccc1-3)c1ccccc21,c12c3c4c5c1c1c6c7c2c2c8c3c3c9c4c4c%10c5c5c1c1c6c6c%11c7c2c2c7c8c3c3c8c9c4c4c9c%10c5c5c1c1c6c6c%11c2c2c7c3c3c8c4c4c9c5c1c1c6c2c3c41,1.14,,,,,60.0,,1:1,,,,,,
80041,10.3390/ma13214833,[Zn].c1ccc2c(c1)-c1nc-2nc2[nH]c(nc3nc([nH]c4nc(n1)-c1ccccc1-4)-c1ccccc1-3)c1ccccc21,c12c3c4c5c1c1c6c7c2c2c8c3c3c9c4c4c%10c5c5c1c1c6c6c%11c7c2c2c7c8c3c3c8c9c4c4c9c%10c5c5c1c1c6c6c%11c2c2c7c3c3c8c4c4c9c5c1c1c6c2c3c41,0.87,,,,,60.0,,1:1,,,,,,
80042,10.3390/ma13214833,[Zn].c1ccc2c(c1)-c1nc-2nc2[nH]c(nc3nc([nH]c4nc(n1)-c1ccccc1-4)-c1ccccc1-3)c1ccccc21,c12c3c4c5c1c1c6c7c2c2c8c3c3c9c4c4c%10c5c5c1c1c6c6c%11c7c2c2c7c8c3c3c8c9c4c4c9c%10c5c5c1c1c6c6c%11c2c2c7c3c3c8c4c4c9c5c1c1c6c2c3c41,1.04,,,,,55.0,,ZnPc:C60 1:1; ClAlPc:C60 1:2,,,,,,
80049,10.3390/molecules26226890,CCCCCCc1ccsc1,CCCCC(=O)OCC1(c2ccccc2)c2cccc3cccc4cccc5cccc6cccc1c6c-5c-4c-3c2,0.34,-5.01,-3.12,-6.1,-3.7,,,1:1,,,,,chlorobenzene,
80050,10.3390/molecules26226890,CCCCCCc1ccsc1,CCCCC(=O)OCC1(c2ccccc2)c2cccc3cccc4cccc5cccc6cccc1c6c-5c-4c-3c2,0.42,-5.01,-3.12,-6.1,-3.7,,,1:1,,,,,chlorobenzene,
80051,10.3390/molecules26226890,CCCCCCc1ccsc1,CCCCC(=O)OCC1(c2ccccc2)c2cccc3cccc4cccc5cccc6cccc1c6c-5c-4c-3c2,0.49,-5.01,-3.12,-6.1,-3.7,,,1:1,,,ZnO np,,chlorobenzene,
80052,10.3390/molecules26226890,CCCCCCc1ccsc1,CCCCC(=O)OCC1(c2ccccc2)c2cccc3cccc4cccc5cccc6cccc1c6c-5c-4c-3c2,0.86,-5.01,-3.12,-6.1,-3.7,,,1:1,,,ZnO np,,chlorobenzene,
80057,10.3390/molecules29174231,CCCCC(CC)Cc1sc(-c2c3cc(-c4ccc(-c5sc(-c6ccc(-c7cc8c(-c9cc(F)c(CC(CC)CCCC)s9)c9sc(-c%10scc(C(=O)OC)c%10F)cc9c(-c9cc(F)c(CC(CC)CCCC)s9)c8s7)s6)c6c5C(=O)c5c(CC(CC)CCCC)sc(CC(CC)CCCC)c5C6=O)s4)sc3c(-c3cc(F)c(CC(CC)CCCC)s3)c3ccsc23)cc1F,CCCCCCCCCCCc1c(/C=C2\C(=O)c3cc(F)c(F)cc3C2=C(C#N)C#N)sc2c1sc1c3c4nsnc4c4c5sc6c(CCCCCCCCCCC)c(/C=C7\C(=O)c8cc(F)c(F)cc8C7=C(C#N)C#N)sc6c5n(CC(CC)CCCC)c4c3n(CC(CC)CCCC)c21,2.42,,,-5.65,-4.09,,,,,conventional,PDINO,PEDOT:PSS,,
80067,10.3390/nano14030269,COC(=O)C(C)(C)c1cc(C)cc(-c2sc3c4sc5cc(/C=C6/C(=O)c7cc(F)cc(c7)C(=O)/C6=C\c6cc(C(C)(C)C(=O)OC)c(-c7cc(C)cc(C(C)(C)C(=O)OC)c7)s6)sc5c4c(C(C)(C)C(=O)OC)ccc2-3)c1,CCCCCCCCCCCc1c(/C=C2\C(=O)c3cc(F)c(F)cc3C2=C(C#N)C#N)sc2c1sc1c3c4nsnc4c4c5sc6c(CCCCCCCCCCC)c(/C=C7\C(=O)c8cc(F)c(F)cc8C7=C(C#N)C#N)sc6c5n(CC(CC)CCCC)c4c3n(CC(CC)CCCC)c21,12.4,-5.56,-3.65,-5.65,-4.09,,,,,,ZnO,HTL-X,,
80068,10.3390/nano14030269,COC(=O)C(C)(C)c1cc(C)cc(-c2sc3c4sc5cc(/C=C6/C(=O)c7cc(F)cc(c7)C(=O)/C6=C\c6cc(C(C)(C)C(=O)OC)c(-c7cc(C)cc(C(C)(C)C(=O)OC)c7)s6)sc5c4c(C(C)(C)C(=O)OC)ccc2-3)c1,CCCCCCCCCCCc1c(/C=C2\C(=O)c3cc(F)c(F)cc3C2=C(C#N)C#N)sc2c1sc1c3c4nsnc4c4c5sc6c(CCCCCCCCCCC)c(/C=C7\C(=O)c8cc(F)c(F)cc8C7=C(C#N)C#N)sc6c5n(CC(CC)CCCC)c4c3n(CC(CC)CCCC)c21,6.7,-5.56,-3.65,-5.65,-4.09,,110.0,1:1.2,,,ZnO,HTL-X,,
80069,10.3390/nano14060502,CCCCCCc1ccsc1,CCCCC(=O)OCC1(c2ccccc2)c2cccc3cccc4cccc5cccc6cccc1c6c-5c-4c-3c2,3.88,-5.01,-3.12,-6.1,-3.7,,150.0,1:0.7,,conventional,,,,
80070,10.3390/nano14060502,CCCCCCc1ccsc1,CCCCC(=O)OCC1(c2ccccc2)c2cccc3cccc4cccc5cccc6cccc1c6c-5c-4c-3c2,4.68,-5.01,-3.12,-6.1,-3.7,,150.0,1:0.7,,,,,,
80071,10.3390/nano14060502,COC(=O)C(C)(C)c1cc(C)cc(-c2sc3c4sc5cc(/C=C6/C(=O)c7cc(F)cc(c7)C(=O)/C6=C\c6cc(C(C)(C)C(=O)OC)c(-c7cc(C)cc(C(C)(C)C(=O)OC)c7)s6)sc5c4c(C(C)(C)C(=O)OC)ccc2-3)c1,CCCCCCCCCCCc1c(/C=C2\C(=O)c3cc(F)c(F)cc3C2=C(C#N)C#N)sc2c1sc1c3c4nsnc4c4c5sc6c(CCCCCCCCCCC)c(/C=C7\C(=O)c8cc(F)c(F)cc8C7=C(C#N)C#N)sc6c5n(CC(CC)CCCC)c4c3n(CC(CC)CCCC)c21,14.8,-5.56,-3.65,-5.65,-4.09,,,1:1.6,,conventional,,,,
80072,10.3390/nano14060502,COC(=O)C(C)(C)c1cc(C)cc(-c2sc3c4sc5cc(/C=C6/C(=O)c7cc(F)cc(c7)C(=O)/C6=C\c6cc(C(C)(C)C(=O)OC)c(-c7cc(C)cc(C(C)(C)C(=O)OC)c7)s6)sc5c4c(C(C)(C)C(=O)OC)ccc2-3)c1,CCCCCCCCCCCc1c(/C=C2\C(=O)c3cc(F)c(F)cc3C2=C(C#N)C#N)sc2c1sc1c3c4nsnc4c4c5sc6c(CCCCCCCCCCC)c(/C=C7\C(=O)c8cc(F)c(F)cc8C7=C(C#N)C#N)sc6c5n(CC(CC)CCCC)c4c3n(CC(CC)CCCC)c21,15.7,-5.56,-3.65,-5.65,-4.09,,,1:1.6,,,,,,
80131,10.3390/polym14183835,COC(=O)C(C)(C)c1cc(C)cc(-c2sc3c4sc5cc(/C=C6/C(=O)c7cc(F)cc(c7)C(=O)/C6=C\c6cc(C(C)(C)C(=O)OC)c(-c7cc(C)cc(C(C)(C)C(=O)OC)c7)s6)sc5c4c(C(C)(C)C(=O)OC)ccc2-3)c1,CCCCCCCCCCCCC(CCCCCCCCCC)Cn1c2c3sc(/C=C4\C(=O)c5c(F)cccc5C4=C(C#N)C#N)c(CCCCCCCCCCC)c3sc2c2c3nsnc3c3c4sc5c(CCCCCCCCCCC)c(/C=C6\C(=O)c7c(ccc(-c8cccs8)c7F)C6=C(C#N)C#N)sc5c4n(CC(CCCCCCCCCC)CCCCCCCCCCCC)c3c21,15.47,-5.56,-3.65,-5.715,-3.805,,95.0,1:1.2,1 vol%,conventional,PNDIT-F3N,,,
80132,10.3390/polym14183835,COC(=O)C(C)(C)c1cc(C)cc(-c2sc3c4sc5cc(/C=C6/C(=O)c7cc(F)cc(c7)C(=O)/C6=C\c6cc(C(C)(C)C(=O)OC)c(-c7cc(C)cc(C(C)(C)C(=O)OC)c7)s6)sc5c4c(C(C)(C)C(=O)OC)ccc2-3)c1,CCCCCCCCCCCCC(CCCCCCCCCC)Cn1c2c3sc(/C=C4\C(=O)c5c(F)cccc5C4=C(C#N)C#N)c(CCCCCCCCCCC)c3sc2c2c3nsnc3c3c4sc5c(CCCCCCCCCCC)c(/C=C6\C(=O)c7c(ccc(-c8cccs8)c7F)C6=C(C#N)C#N)sc5c4n(CC(CCCCCCCCCC)CCCCCCCCCCCC)c3c21,15.78,-5.56,-3.65,-5.715,-3.805,,95.0,1:1.2,1 vol%,conventional,PDINN,,,
80133,10.3390/polym14183835,COC(=O)C(C)(C)c1cc(C)cc(-c2sc3c4sc5cc(/C=C6/C(=O)c7cc(F)cc(c7)C(=O)/C6=C\c6cc(C(C)(C)C(=O)OC)c(-c7cc(C)cc(C(C)(C)C(=O)OC)c7)s6)sc5c4c(C(C)(C)C(=O)OC)ccc2-3)c1,CCCCCCCCCCCc1c(/C=C2\C(=O)c3ccccc3C2=C(C#N)C#N)sc2c1sc1c3c4nsnc4c4c5sc6c(CCCCCCCCCCC)c(/C=C7\C(=O)c8cc(-c9cccs9)ccc8C7=C(C#N)C#N)sc6c5n(CC(CCCCCCCC)CCCCCCCCCC)c4c3n(CC(CCCCCCCC)CCCCCCCCCC)c21,15.47,-5.56,-3.65,-5.68,-3.94,,95.0,1:1.2,1% vol,conventional,PNDIT-F3N,,,
80134,10.3390/polym14183835,COC(=O)C(C)(C)c1cc(C)cc(-c2sc3c4sc5cc(/C=C6/C(=O)c7cc(F)cc(c7)C(=O)/C6=C\c6cc(C(C)(C)C(=O)OC)c(-c7cc(C)cc(C(C)(C)C(=O)OC)c7)s6)sc5c4c(C(C)(C)C(=O)OC)ccc2-3)c1,CCCCCCCCCCCc1c(/C=C2\C(=O)c3ccccc3C2=C(C#N)C#N)sc2c1sc1c3c4nsnc4c4c5sc6c(CCCCCCCCCCC)c(/C=C7\C(=O)c8cc(-c9cccs9)ccc8C7=C(C#N)C#N)sc6c5n(CC(CCCCCCCC)CCCCCCCCCC)c4c3n(CC(CCCCCCCC)CCCCCCCCCC)c21,16.41,-5.56,-3.65,-5.68,-3.94,,95.0,1:1.2,1 vol%,conventional,PDINN,,,
80141,10.3390/polym16010091,COC(=O)C(C)(C)c1cc(C)cc(-c2sc3c4sc5cc(/C=C6/C(=O)c7cc(F)cc(c7)C(=O)/C6=C\c6cc(C(C)(C)C(=O)OC)c(-c7cc(C)cc(C(C)(C)C(=O)OC)c7)s6)sc5c4c(C(C)(C)C(=O)OC)ccc2-3)c1,CCCCCCC(CCCC)Cc1c(/C=C2\C(=O)c3cc(F)c(F)cc3C2=C(C#N)C#N)sc2c1SC1c3c(c4c(c5nsnc35)c3sc5c(CC(CCCC)CCCCCC)c(/C=C6\C(=O)c7cc(F)c(F)cc7C6=C(C#N)C#N)sc5c3n4CC(CC)CCCC)N(CC(CC)CCCC)C21,17.75,-5.56,-3.65,-5.68,-3.9,,100.0,,,conventional,PNDIT-F3N,PEDOT:PSS,o-xylene,
80142,10.3390/polym16010091,COC(=O)C(C)(C)c1cc(C)cc(-c2sc3c4sc5cc(/C=C6/C(=O)c7cc(F)cc(c7)C(=O)/C6=C\c6cc(C(C)(C)C(=O)OC)c(-c7cc(C)cc(C(C)(C)C(=O)OC)c7)s6)sc5c4c(C(C)(C)C(=O)OC)ccc2-3)c1,CCCCCCC(CCCC)Cc1c(/C=C2\C(=O)c3cc(F)c(F)cc3C2=C(C#N)C#N)sc2c1SC1c3c(c4c(c5nsnc35)c3sc5c(CC(CCCC)CCCCCC)c(/C=C6\C(=O)c7cc(F)c(F)cc7C6=C(C#N)C#N)sc5c3n4CC(CC)CCCC)N(CC(CC)CCCC)C21,18.45,-5.56,-3.65,-5.68,-3.9,,100.0,,,conventional,PNDIT-F3N,PEDOT:PSS,o-xylene,
80143,10.3390/polym16111590,COC(=O)C(C)(C)c1cc(C)cc(-c2sc3c4sc5cc(/C=C6/C(=O)c7cc(F)cc(c7)C(=O)/C6=C\c6cc(C(C)(C)C(=O)OC)c(-c7cc(C)cc(C(C)(C)C(=O)OC)c7)s6)sc5c4c(C(C)(C)C(=O)OC)ccc2-3)c1,CCCCCCCCCc1c(C=C2C(=O)c3cc(Cl)c(Cl)cc3C2=C(C#N)C#N)sc2c1sc1c3c4nsnc4c4c5sc6c(CCCCCCCCC)c(C=C7C(=O)c8cc(Cl)c(Cl)cc8C7=C(C#N)C#N)sc6c5n(CC(CCCC)CCCCCC)c4c3n(CC(CCCC)CCCCCC)c21,17.2,-5.56,-3.65,-5.68,-3.9,100.0,,1:1.2,,conventional,PDINN,PEDOT:PSS,chlorobenzene,DIO
80144,10.3390/polym16111590,COC(=O)C(C)(C)c1cc(C)cc(-c2sc3c4sc5cc(/C=C6/C(=O)c7cc(F)cc(c7)C(=O)/C6=C\c6cc(C(C)(C)C(=O)OC)c(-c7cc(C)cc(C(C)(C)C(=O)OC)c7)s6)sc5c4c(C(C)(C)C(=O)OC)ccc2-3)c1,CCCCCCCCCc1c(C=C2C(=O)c3cc(Cl)c(Cl)cc3C2=C(C#N)C#N)sc2c1sc1c3c4nsnc4c4c5sc6c(CCCCCCCCC)c(C=C7C(=O)c8cc(Cl)c(Cl)cc8C7=C(C#N)C#N)sc6c5n(CC(CCCC)CCCCCC)c4c3n(CC(CCCC)CCCCCC)c21,17.9,-5.56,-3.65,-5.68,-3.9,100.0,,1:1.2,,conventional,PDINN,PEDOT:PSS,chlorobenzene,DIO
80145,10.3390/polym16111590,COC(=O)C(C)(C)c1cc(C)cc(-c2sc3c4sc5cc(/C=C6/C(=O)c7cc(F)cc(c7)C(=O)/C6=C\c6cc(C(C)(C)C(=O)OC)c(-c7cc(C)cc(C(C)(C)C(=O)OC)c7)s6)sc5c4c(C(C)(C)C(=O)OC)ccc2-3)c1,CCCCCCCCCc1c(C=C2C(=O)c3cc(Cl)c(Cl)cc3C2=C(C#N)C#N)sc2c1sc1c3c4nsnc4c4c5sc6c(CCCCCCCCC)c(C=C7C(=O)c8cc(Cl)c(Cl)cc8C7=C(C#N)C#N)sc6c5n(CC(CCCC)CCCCCC)c4c3n(CC(CCCC)CCCCCC)c21,14.5,-5.56,-3.65,-5.68,-3.9,100.0,,1:1,,conventional,PDINN,PEDOT:PSS,chlorobenzene,CN
80146,10.3390/polym16111590,COC(=O)C(C)(C)c1cc(C)cc(-c2sc3c4sc5cc(/C=C6/C(=O)c7cc(F)cc(c7)C(=O)/C6=C\c6cc(C(C)(C)C(=O)OC)c(-c7cc(C)cc(C(C)(C)C(=O)OC)c7)s6)sc5c4c(C(C)(C)C(=O)OC)ccc2-3)c1,CCCCCCCCCc1c(C=C2C(=O)c3cc(Cl)c(Cl)cc3C2=C(C#N)C#N)sc2c1sc1c3c4nsnc4c4c5sc6c(CCCCCCCCC)c(C=C7C(=O)c8cc(Cl)c(Cl)cc8C7=C(C#N)C#N)sc6c5n(CC(CCCC)CCCCCC)c4c3n(CC(CCCC)CCCCCC)c21,15.6,-5.56,-3.65,-5.68,-3.9,100.0,,1:1,,conventional,PDINN,PEDOT:PSS,chlorobenzene,CN
80159,10.1002/adfm.202001494,COC(=O)C(C)(C)c1cc(C)cc(-c2sc3c4sc5cc(/C=C6/C(=O)c7cc(F)cc(c7)C(=O)/C6=C\c6cc(C(C)(C)C(=O)OC)c(-c7cc(C)cc(C(C)(C)C(=O)OC)c7)s6)sc5c4c(C(C)(C)C(=O)OC)ccc2-3)c1,CCCCCCCCCCCc1c(/C=C2\C(=O)c3cc(F)c(F)cc3C2=C(C#N)C#N)sc2c1sc1c3c4nsnc4c4c5sc6c(CCCCCCCCCCC)c(/C=C7\C(=O)c8cc(F)c(F)cc8C7=C(C#N)C#N)sc6c5n(CC(CC)CCCC)c4c3n(CC(CC)CCCC)c21,15.41,-5.56,-3.65,-5.65,-4.09,,,,,,PDIN,,,
80160,10.1002/adfm.202001494,COC(=O)C(C)(C)c1cc(C)cc(-c2sc3c4sc5cc(/C=C6/C(=O)c7cc(F)cc(c7)C(=O)/C6=C\c6cc(C(C)(C)C(=O)OC)c(-c7cc(C)cc(C(C)(C)C(=O)OC)c7)s6)sc5c4c(C(C)(C)C(=O)OC)ccc2-3)c1,CCCCCCCCCCCc1c(/C=C2\C(=O)c3cc(F)c(F)cc3C2=C(C#N)C#N)sc2c1sc1c3c4nsnc4c4c5sc6c(CCCCCCCCCCC)c(/C=C7\C(=O)c8cc(F)c(F)cc8C7=C(C#N)C#N)sc6c5n(CC(CC)CCCC)c4c3n(CC(CC)CCCC)c21,15.44,-5.56,-3.65,-5.65,-4.09,,,,,,DMeKL-10%,,,
80161,10.1002/adfm.202001494,COC(=O)C(C)(C)c1cc(C)cc(-c2sc3c4sc5cc(/C=C6/C(=O)c7cc(F)cc(c7)C(=O)/C6=C\c6cc(C(C)(C)C(=O)OC)c(-c7cc(C)cc(C(C)(C)C(=O)OC)c7)s6)sc5c4c(C(C)(C)C(=O)OC)ccc2-3)c1,CCCCCCCCCCCc1c(/C=C2\C(=O)c3cc(F)c(F)cc3C2=C(C#N)C#N)sc2c1sc1c3c4nsnc4c4c5sc6c(CCCCCCCCCCC)c(/C=C7\C(=O)c8cc(F)c(F)cc8C7=C(C#N)C#N)sc6c5n(CC(CC)CCCC)c4c3n(CC(CC)CCCC)c21,15.76,-5.56,-3.65,-5.65,-4.09,,,,,,DMeKL-20%,,,
80162,10.1002/adfm.202001494,COC(=O)C(C)(C)c1cc(C)cc(-c2sc3c4sc5cc(/C=C6/C(=O)c7cc(F)cc(c7)C(=O)/C6=C\c6cc(C(C)(C)C(=O)OC)c(-c7cc(C)cc(C(C)(C)C(=O)OC)c7)s6)sc5c4c(C(C)(C)C(=O)OC)ccc2-3)c1,CCCCCCCCCCCc1c(/C=C2\C(=O)c3cc(F)c(F)cc3C2=C(C#N)C#N)sc2c1sc1c3c4nsnc4c4c5sc6c(CCCCCCCCCCC)c(/C=C7\C(=O)c8cc(F)c(F)cc8C7=C(C#N)C#N)sc6c5n(CC(CC)CCCC)c4c3n(CC(CC)CCCC)c21,16.02,-5.56,-3.65,-5.65,-4.09,,,,,,DMeKL-30%,,,
80163,10.1002/adfm.202001494,COC(=O)C(C)(C)c1cc(C)cc(-c2sc3c4sc5cc(/C=C6/C(=O)c7cc(F)cc(c7)C(=O)/C6=C\c6cc(C(C)(C)C(=O)OC)c(-c7cc(C)cc(C(C)(C)C(=O)OC)c7)s6)sc5c4c(C(C)(C)C(=O)OC)ccc2-3)c1,CCCCCCCCCCCc1c(/C=C2\C(=O)c3cc(F)c(F)cc3C2=C(C#N)C#N)sc2c1sc1c3c4nsnc4c4c5sc6c(CCCCCCCCCCC)c(/C=C7\C(=O)c8cc(F)c(F)cc8C7=C(C#N)C#N)sc6c5n(CC(CC)CCCC)c4c3n(CC(CC)CCCC)c21,11.41,-5.56,-3.65,-5.65,-4.09,,,,,,DMeKL-50%,,,
80164,10.1002/adfm.202001494,COC(=O)C(C)(C)c1cc(C)cc(-c2sc3c4sc5cc(/C=C6/C(=O)c7cc(F)cc(c7)C(=O)/C6=C\c6cc(C(C)(C)C(=O)OC)c(-c7cc(C)cc(C(C)(C)C(=O)OC)c7)s6)sc5c4c(C(C)(C)C(=O)OC)ccc2-3)c1,CCCCCCCCCCCc1c(/C=C2\C(=O)c3cc(F)c(F)cc3C2=C(C#N)C#N)sc2c1sc1c3c4nsnc4c4c5sc6c(CCCCCCCCCCC)c(/C=C7\C(=O)c8cc(F)c(F)cc8C7=C(C#N)C#N)sc6c5n(CC(CC)CCCC)c4c3n(CC(CC)CCCC)c21,8.14,-5.56,-3.65,-5.65,-4.09,,,,,,DMeKL-70%,,,
80165,10.1002/adfm.202001494,COC(=O)C(C)(C)c1cc(C)cc(-c2sc3c4sc5cc(/C=C6/C(=O)c7cc(F)cc(c7)C(=O)/C6=C\c6cc(C(C)(C)C(=O)OC)c(-c7cc(C)cc(C(C)(C)C(=O)OC)c7)s6)sc5c4c(C(C)(C)C(=O)OC)ccc2-3)c1,CCCCCCCCCCCc1c(/C=C2\C(=O)c3cc(F)c(F)cc3C2=C(C#N)C#N)sc2c1sc1c3c4nsnc4c4c5sc6c(CCCCCCCCCCC)c(/C=C7\C(=O)c8cc(F)c(F)cc8C7=C(C#N)C#N)sc6c5n(CC(CC)CCCC)c4c3n(CC(CC)CCCC)c21,9.01,-5.56,-3.65,-5.65,-4.09,,,,,,DMeKL-90%,,,
80166,10.1002/adfm.202001494,COC(=O)C(C)(C)c1cc(C)cc(-c2sc3c4sc5cc(/C=C6/C(=O)c7cc(F)cc(c7)C(=O)/C6=C\c6cc(C(C)(C)C(=O)OC)c(-c7cc(C)cc(C(C)(C)C(=O)OC)c7)s6)sc5c4c(C(C)(C)C(=O)OC)ccc2-3)c1,CCCCCCCCCCCc1c(/C=C2\C(=O)c3cc(F)c(F)cc3C2=C(C#N)C#N)sc2c1sc1c3c4nsnc4c4c5sc6c(CCCCCCCCCCC)c(/C=C7\C(=O)c8cc(F)c(F)cc8C7=C(C#N)C#N)sc6c5n(CC(CC)CCCC)c4c3n(CC(CC)CCCC)c21,4.23,-5.56,-3.65,-5.65,-4.09,,,,,,DMeKL-100%,,,
80167,10.1002/adfm.202001494,COC(=O)C(C)(C)c1cc(C)cc(-c2sc3c4sc5cc(/C=C6/C(=O)c7cc(F)cc(c7)C(=O)/C6=C\c6cc(C(C)(C)C(=O)OC)c(-c7cc(C)cc(C(C)(C)C(=O)OC)c7)s6)sc5c4c(C(C)(C)C(=O)OC)ccc2-3)c1,CCCCCCCCCCCc1c(/C=C2\C(=O)c3cc(F)c(F)cc3C2=C(C#N)C#N)sc2c1sc1c3c4nsnc4c4c5sc6c(CCCCCCCCCCC)c(/C=C7\C(=O)c8cc(F)c(F)cc8C7=C(C#N)C#N)sc6c5n(CC(CC)CCCC)c4c3n(CC(CC)CCCC)c21,3.49,-5.56,-3.65,-5.65,-4.09,,,,,,,,,
80172,10.1002/adfm.202300359,COC(=O)C(C)(C)c1cc(C)cc(-c2sc3c4sc5cc(/C=C6/C(=O)c7cc(F)cc(c7)C(=O)/C6=C\c6cc(C(C)(C)C(=O)OC)c(-c7cc(C)cc(C(C)(C)C(=O)OC)c7)s6)sc5c4c(C(C)(C)C(=O)OC)ccc2-3)c1,CCCCCCCCCCCc1c(/C=C2\C(=O)c3cc(F)c(F)cc3C2=C(C#N)C#N)sc2c1sc1c3c4nsnc4c4c5sc6c(CCCCCCCCCCC)c(/C=C7\C(=O)c8cc(F)c(F)cc8C7=C(C#N)C#N)sc6c5n(CC(CC)CCCC)c4c3n(CC(CC)CCCC)c21,16.21,-5.56,-3.65,-5.65,-4.09,,,,,,,,,
80173,10.1002/adfm.202300359,COC(=O)C(C)(C)c1cc(C)cc(-c2sc3c4sc5cc(/C=C6/C(=O)c7cc(F)cc(c7)C(=O)/C6=C\c6cc(C(C)(C)C(=O)OC)c(-c7cc(C)cc(C(C)(C)C(=O)OC)c7)s6)sc5c4c(C(C)(C)C(=O)OC)ccc2-3)c1,CCCCCCCCCCCc1c(/C=C2\C(=O)c3cc(F)c(F)cc3C2=C(C#N)C#N)sc2c1sc1c3c4nsnc4c4c5sc6c(CCCCCCCCCCC)c(/C=C7\C(=O)c8cc(F)c(F)cc8C7=C(C#N)C#N)sc6c5n(CC(CC)CCCC)c4c3n(CC(CC)CCCC)c21,16.57,-5.56,-3.65,-5.65,-4.09,,,,,,,,,
80174,10.1002/adfm.202300359,COC(=O)C(C)(C)c1cc(C)cc(-c2sc3c4sc5cc(/C=C6/C(=O)c7cc(F)cc(c7)C(=O)/C6=C\c6cc(C(C)(C)C(=O)OC)c(-c7cc(C)cc(C(C)(C)C(=O)OC)c7)s6)sc5c4c(C(C)(C)C(=O)OC)ccc2-3)c1,CCCCCCCCCCCc1c(/C=C2\C(=O)c3cc(F)c(F)cc3C2=C(C#N)C#N)sc2c1sc1c3c4nsnc4c4c5sc6c(CCCCCCCCCCC)c(/C=C7\C(=O)c8cc(F)c(F)cc8C7=C(C#N)C#N)sc6c5n(CC(CC)CCCC)c4c3n(CC(CC)CCCC)c21,17.36,-5.56,-3.65,-5.65,-4.09,,,,,,,,,
80175,10.1002/adfm.202300359,COC(=O)C(C)(C)c1cc(C)cc(-c2sc3c4sc5cc(/C=C6/C(=O)c7cc(F)cc(c7)C(=O)/C6=C\c6cc(C(C)(C)C(=O)OC)c(-c7cc(C)cc(C(C)(C)C(=O)OC)c7)s6)sc5c4c(C(C)(C)C(=O)OC)ccc2-3)c1,CCCCCCCCCCCc1c(/C=C2\C(=O)c3cc(F)c(F)cc3C2=C(C#N)C#N)sc2c1sc1c3c4nsnc4c4c5sc6c(CCCCCCCCCCC)c(/C=C7\C(=O)c8cc(F)c(F)cc8C7=C(C#N)C#N)sc6c5n(CC(CC)CCCC)c4c3n(CC(CC)CCCC)c21,16.15,-5.56,-3.65,-5.65,-4.09,,,,,,PNDIT-F3N,,,
80220,10.1002/adma.202102778,CCCCCCC(CCCC)Cc1csc(-c2cc3c4nsnc4c4cc(-c5cc(CC(CCCC)CCCCCC)c(-c6cc7c(-c8cc(F)c(CC(CC)CCCC)s8)c8sccc8c(-c8cc(F)c(CC(CC)CCCC)s8)c7s6)s5)sc4c3s2)c1,CCCCCCCCCCCc1c(/C=C2\C(=O)c3cc(Cl)c(Cl)cc3C2=C(C#N)C#N)sc2c1sc1c3c4nsnc4c4c5sc6c(CCCCCCCCCCC)c(/C=C7\C(=O)c8cc(Cl)c(Cl)cc8C7=C(C#N)C#N)sc6c5n(CC(CCCC)CCCCCC)c4c3n(CC(CCCC)CCCCCC)c21,14.05,-5.51,-2.77,,,,,,,conventional,,,,
80221,10.1002/adma.202102778,CCCCCCC(CCCC)Cc1csc(-c2cc3c4nsnc4c4cc(-c5cc(CC(CCCC)CCCCCC)c(-c6cc7c(-c8cc(F)c(CC(CC)CCCC)s8)c8sccc8c(-c8cc(F)c(CC(CC)CCCC)s8)c7s6)s5)sc4c3s2)c1,CCCCCCCCCCCc1c(/C=C2\C(=O)c3cc(Cl)c(Cl)cc3C2=C(C#N)C#N)sc2c1sc1c3c4nsnc4c4c5sc6c(CCCCCCCCCCC)c(/C=C7\C(=O)c8cc(Cl)c(Cl)cc8C7=C(C#N)C#N)sc6c5n(CC(CCCC)CCCCCC)c4c3n(CC(CCCC)CCCCCC)c21,17.6,-5.51,-2.77,,,,,,,conventional,,,,
80275,10.1002/admi.202000293,CCCCCCc1ccsc1,COC(=O)CCCC1(c2ccccc2)C23c4c5c6c7c8c9c(c%10c%11c2c2c%12c4c4c%13c5c5c7c7c8c8c%14c9c%10c9c%10c%11c2c2c%11c%12c4c4c%12c%13c5c5c7c7c8c8c%14c9c9c%10c2c2c%11c4c4c%12c5c7c5c8c9c2c45)C613,2.3,-5.01,-3.12,-6.1,-3.7,375.0,120.0,1:0.88,,inverted,ZnO,PEDOT:PSS,,
80276,10.1002/admi.202000293,CCCCCCc1ccsc1,COC(=O)CCCC1(c2ccccc2)C23c4c5c6c7c8c9c(c%10c%11c2c2c%12c4c4c%13c5c5c7c7c8c8c%14c9c%10c9c%10c%11c2c2c%11c%12c4c4c%12c%13c5c5c7c7c8c8c%14c9c9c%10c2c2c%11c4c4c%12c5c7c5c8c9c2c45)C613,2.4,-5.01,-3.12,-6.1,-3.7,375.0,120.0,1:0.88,,inverted,ZnO,PEDOT:PSS,,
80277,10.1002/admi.202000293,CCCCCCc1ccsc1,COC(=O)CCCC1(c2ccccc2)C23c4c5c6c7c8c9c(c%10c%11c2c2c%12c4c4c%13c5c5c7c7c8c8c%14c9c%10c9c%10c%11c2c2c%11c%12c4c4c%12c%13c5c5c7c7c8c8c%14c9c9c%10c2c2c%11c4c4c%12c5c7c5c8c9c2c45)C613,1.3,-5.01,-3.12,-6.1,-3.7,375.0,120.0,1:0.88,,inverted,ZnO,PEDOT:PSS,,
80278,10.1002/admi.202000293,CCCCCCc1ccsc1,COC(=O)CCCC1(c2ccccc2)C23c4c5c6c7c8c9c(c%10c%11c2c2c%12c4c4c%13c5c5c7c7c8c8c%14c9c%10c9c%10c%11c2c2c%11c%12c4c4c%12c%13c5c5c7c7c8c8c%14c9c9c%10c2c2c%11c4c4c%12c5c7c5c8c9c2c45)C613,2.4,-5.01,-3.12,-6.1,-3.7,375.0,120.0,1:0.88,,inverted,ZnO,PEDOT:PSS,,
80329,10.1002/advs.202402637,COC(=O)C(C)(C)c1cc(C)cc(-c2sc3c4sc5cc(/C=C6/C(=O)c7cc(F)cc(c7)C(=O)/C6=C\c6cc(C(C)(C)C(=O)OC)c(-c7cc(C)cc(C(C)(C)C(=O)OC)c7)s6)sc5c4c(C(C)(C)C(=O)OC)ccc2-3)c1,CCCCCCCCCCCc1c(/C=C2\C(=O)c3cc(F)c(F)cc3C2=C(C#N)C#N)sc2c1sc1c3c4nsnc4c4c5sc6c(CCCCCCCCCCC)c(/C=C7\C(=O)c8cc(F)c(F)cc8C7=C(C#N)C#N)sc6c5n(CC(CCCC)CCCCCC)c4c3n(CC(CCCC)CCCCCC)c21,15.5,-5.56,-3.65,,,100.0,,,,inverted,ZnO,MoO3,o-xylene,
80330,10.1002/advs.202402637,COC(=O)C(C)(C)c1cc(C)cc(-c2sc3c4sc5cc(/C=C6/C(=O)c7cc(F)cc(c7)C(=O)/C6=C\c6cc(C(C)(C)C(=O)OC)c(-c7cc(C)cc(C(C)(C)C(=O)OC)c7)s6)sc5c4c(C(C)(C)C(=O)OC)ccc2-3)c1,CCCCCCCCCCCc1c(/C=C2\C(=O)c3cc(F)c(F)cc3C2=C(C#N)C#N)sc2c1sc1c3c4nsnc4c4c5sc6c(CCCCCCCCCCC)c(/C=C7\C(=O)c8cc(F)c(F)cc8C7=C(C#N)C#N)sc6c5n(CC(CCCC)CCCCCC)c4c3n(CC(CCCC)CCCCCC)c21,15.6,-5.56,-3.65,,,100.0,,,,inverted,ZnO,MoO3,o-xylene,
80331,10.1002/advs.202402637,COC(=O)C(C)(C)c1cc(C)cc(-c2sc3c4sc5cc(/C=C6/C(=O)c7cc(F)cc(c7)C(=O)/C6=C\c6cc(C(C)(C)C(=O)OC)c(-c7cc(C)cc(C(C)(C)C(=O)OC)c7)s6)sc5c4c(C(C)(C)C(=O)OC)ccc2-3)c1,CCCCCCCCCCCc1c(/C=C2\C(=O)c3cc(F)c(F)cc3C2=C(C#N)C#N)sc2c1sc1c3c4nsnc4c4c5sc6c(CCCCCCCCCCC)c(/C=C7\C(=O)c8cc(F)c(F)cc8C7=C(C#N)C#N)sc6c5n(CC(CCCC)CCCCCC)c4c3n(CC(CCCC)CCCCCC)c21,15.4,-5.56,-3.65,,,100.0,,,,inverted,ZnO,MoO3,chlorobenzene,
80332,10.1002/advs.202402637,COC(=O)C(C)(C)c1cc(C)cc(-c2sc3c4sc5cc(/C=C6/C(=O)c7cc(F)cc(c7)C(=O)/C6=C\c6cc(C(C)(C)C(=O)OC)c(-c7cc(C)cc(C(C)(C)C(=O)OC)c7)s6)sc5c4c(C(C)(C)C(=O)OC)ccc2-3)c1,CCCCCCCCCCCc1c(/C=C2\C(=O)c3cc(F)c(F)cc3C2=C(C#N)C#N)sc2c1sc1c3c4nsnc4c4c5sc6c(CCCCCCCCCCC)c(/C=C7\C(=O)c8cc(F)c(F)cc8C7=C(C#N)C#N)sc6c5n(CC(CCCC)CCCCCC)c4c3n(CC(CCCC)CCCCCC)c21,15.4,-5.56,-3.65,,,100.0,,,,inverted,ZnO,MoO3,chlorobenzene,
80333,10.1002/advs.202402637,COC(=O)C(C)(C)c1cc(C)cc(-c2sc3c4sc5cc(/C=C6/C(=O)c7cc(F)cc(c7)C(=O)/C6=C\c6cc(C(C)(C)C(=O)OC)c(-c7cc(C)cc(C(C)(C)C(=O)OC)c7)s6)sc5c4c(C(C)(C)C(=O)OC)ccc2-3)c1,CCCCCCCCCCCc1c(/C=C2\C(=O)c3cc(F)c(F)cc3C2=C(C#N)C#N)sc2c1sc1c3c4nsnc4c4c5sc6c(CCCCCCCCCCC)c(/C=C7\C(=O)c8cc(F)c(F)cc8C7=C(C#N)C#N)sc6c5n(CC(CCCC)CCCCCC)c4c3n(CC(CCCC)CCCCCC)c21,15.5,-5.56,-3.65,,,100.0,,,,inverted,ZnO,MoO3,,
80334,10.1002/advs.202402637,COC(=O)C(C)(C)c1cc(C)cc(-c2sc3c4sc5cc(/C=C6/C(=O)c7cc(F)cc(c7)C(=O)/C6=C\c6cc(C(C)(C)C(=O)OC)c(-c7cc(C)cc(C(C)(C)C(=O)OC)c7)s6)sc5c4c(C(C)(C)C(=O)OC)ccc2-3)c1,CCCCCCCCCCCc1c(/C=C2\C(=O)c3cc(F)c(F)cc3C2=C(C#N)C#N)sc2c1sc1c3c4nsnc4c4c5sc6c(CCCCCCCCCCC)c(/C=C7\C(=O)c8cc(F)c(F)cc8C7=C(C#N)C#N)sc6c5n(CC(CCCC)CCCCCC)c4c3n(CC(CCCC)CCCCCC)c21,15.6,-5.56,-3.65,,,100.0,,,,inverted,ZnO,MoO3,,
80335,10.1002/advs.202402637,COC(=O)C(C)(C)c1cc(C)cc(-c2sc3c4sc5cc(/C=C6/C(=O)c7cc(F)cc(c7)C(=O)/C6=C\c6cc(C(C)(C)C(=O)OC)c(-c7cc(C)cc(C(C)(C)C(=O)OC)c7)s6)sc5c4c(C(C)(C)C(=O)OC)ccc2-3)c1,CCCCCCCCCCCc1c(/C=C2\C(=O)c3cc(F)c(F)cc3C2=C(C#N)C#N)sc2c1sc1c3c4nsnc4c4c5sc6c(CCCCCCCCCCC)c(/C=C7\C(=O)c8cc(F)c(F)cc8C7=C(C#N)C#N)sc6c5n(CC(CCCC)CCCCCC)c4c3n(CC(CCCC)CCCCCC)c21,13.9,-5.56,-3.65,,,100.0,,,,inverted,ZnO,MoO3,,
80336,10.1002/advs.202402637,COC(=O)C(C)(C)c1cc(C)cc(-c2sc3c4sc5cc(/C=C6/C(=O)c7cc(F)cc(c7)C(=O)/C6=C\c6cc(C(C)(C)C(=O)OC)c(-c7cc(C)cc(C(C)(C)C(=O)OC)c7)s6)sc5c4c(C(C)(C)C(=O)OC)ccc2-3)c1,CCCCCCCCCCCc1c(/C=C2\C(=O)c3cc(F)c(F)cc3C2=C(C#N)C#N)sc2c1sc1c3c4nsnc4c4c5sc6c(CCCCCCCCCCC)c(/C=C7\C(=O)c8cc(F)c(F)cc8C7=C(C#N)C#N)sc6c5n(CC(CCCC)CCCCCC)c4c3n(CC(CCCC)CCCCCC)c21,14.7,-5.56,-3.65,,,150.0,,,,inverted,ZnO,MoO3,,
80337,10.1002/advs.202402637,COC(=O)C(C)(C)c1cc(C)cc(-c2sc3c4sc5cc(/C=C6/C(=O)c7cc(F)cc(c7)C(=O)/C6=C\c6cc(C(C)(C)C(=O)OC)c(-c7cc(C)cc(C(C)(C)C(=O)OC)c7)s6)sc5c4c(C(C)(C)C(=O)OC)ccc2-3)c1,CCCCCCCCCCCc1c(/C=C2\C(=O)c3cc(F)c(F)cc3C2=C(C#N)C#N)sc2c1sc1c3c4nsnc4c4c5sc6c(CCCCCCCCCCC)c(/C=C7\C(=O)c8cc(F)c(F)cc8C7=C(C#N)C#N)sc6c5n(CC(CCCC)CCCCCC)c4c3n(CC(CCCC)CCCCCC)c21,14.8,-5.56,-3.65,,,150.0,,,,inverted,ZnO,MoO3,,
80338,10.1002/advs.202402637,COC(=O)C(C)(C)c1cc(C)cc(-c2sc3c4sc5cc(/C=C6/C(=O)c7cc(F)cc(c7)C(=O)/C6=C\c6cc(C(C)(C)C(=O)OC)c(-c7cc(C)cc(C(C)(C)C(=O)OC)c7)s6)sc5c4c(C(C)(C)C(=O)OC)ccc2-3)c1,CCCCCCCCCCCc1c(/C=C2\C(=O)c3cc(F)c(F)cc3C2=C(C#N)C#N)sc2c1sc1c3c4nsnc4c4c5sc6c(CCCCCCCCCCC)c(/C=C7\C(=O)c8cc(F)c(F)cc8C7=C(C#N)C#N)sc6c5n(CC(CCCC)CCCCCC)c4c3n(CC(CCCC)CCCCCC)c21,12.0,-5.56,-3.65,,,150.0,,,,inverted,ZnO,MoO3,,
80466,10.1002/anie.202411512,COC(=O)C(C)(C)c1cc(C)cc(-c2sc3c4sc5cc(/C=C6/C(=O)c7cc(F)cc(c7)C(=O)/C6=C\c6cc(C(C)(C)C(=O)OC)c(-c7cc(C)cc(C(C)(C)C(=O)OC)c7)s6)sc5c4c(C(C)(C)C(=O)OC)ccc2-3)c1,CCCCCCCCCc1c(C=C2C(=O)c3cc(Cl)c(Cl)cc3C2=C(C#N)C#N)sc2c1sc1c3c4nsnc4c4c5sc6c(CCCCCCCCC)c(C=C7C(=O)c8cc(Cl)c(Cl)cc8C7=C(C#N)C#N)sc6c5n(CC(CCCC)CCCCCC)c4c3n(CC(CCCC)CCCCCC)c21,19.0,-5.56,-3.65,-5.68,-3.9,,,,,,PDINN,2PACz,chlorobenzene,
80467,10.1002/anie.202411512,COC(=O)C(C)(C)c1cc(C)cc(-c2sc3c4sc5cc(/C=C6/C(=O)c7cc(F)cc(c7)C(=O)/C6=C\c6cc(C(C)(C)C(=O)OC)c(-c7cc(C)cc(C(C)(C)C(=O)OC)c7)s6)sc5c4c(C(C)(C)C(=O)OC)ccc2-3)c1,CCCCCCCCCc1c(C=C2C(=O)c3cc(Cl)c(Cl)cc3C2=C(C#N)C#N)sc2c1sc1c3c4nsnc4c4c5sc6c(CCCCCCCCC)c(C=C7C(=O)c8cc(Cl)c(Cl)cc8C7=C(C#N)C#N)sc6c5n(CC(CCCC)CCCCCC)c4c3n(CC(CCCC)CCCCCC)c21,19.8,-5.56,-3.65,-5.68,-3.9,,,,,,PDINN,2PACz,,
80507,10.1002/cjoc.202300635,COC(=O)C(C)(C)c1cc(C)cc(-c2sc3c4sc5cc(/C=C6/C(=O)c7cc(F)cc(c7)C(=O)/C6=C\c6cc(C(C)(C)C(=O)OC)c(-c7cc(C)cc(C(C)(C)C(=O)OC)c7)s6)sc5c4c(C(C)(C)C(=O)OC)ccc2-3)c1,CCCCCCCCCc1c(C=C2C(=O)c3cc(Cl)c(Cl)cc3C2=C(C#N)C#N)sc2c1sc1c3c4nsnc4c4c5sc6c(CCCCCCCCC)c(C=C7C(=O)c8cc(Cl)c(Cl)cc8C7=C(C#N)C#N)sc6c5n(CC(CCCC)CCCCCC)c4c3n(CC(CCCC)CCCCCC)c21,16.3,-5.49,-3.64,-5.68,-3.9,,100.0,1:1.2,,inverted,ZnO,MoO3,chloroform,DIO
80508,10.1002/cjoc.202300635,COC(=O)C(C)(C)c1cc(C)cc(-c2sc3c4sc5cc(/C=C6/C(=O)c7cc(F)cc(c7)C(=O)/C6=C\c6cc(C(C)(C)C(=O)OC)c(-c7cc(C)cc(C(C)(C)C(=O)OC)c7)s6)sc5c4c(C(C)(C)C(=O)OC)ccc2-3)c1,CCCCCCCCCc1c(C=C2C(=O)c3cc(Cl)c(Cl)cc3C2=C(C#N)C#N)sc2c1sc1c3c4nsnc4c4c5sc6c(CCCCCCCCC)c(C=C7C(=O)c8cc(Cl)c(Cl)cc8C7=C(C#N)C#N)sc6c5n(CC(CCCC)CCCCCC)c4c3n(CC(CCCC)CCCCCC)c21,17.7,-5.49,-3.64,-5.68,-3.9,,100.0,1:1.2,,,c-NDI:P0,MoO3,chloroform,DIO
80567,10.1002/ente.202100595,COC(=O)C(C)(C)c1cc(C)cc(-c2sc3c4sc5cc(/C=C6/C(=O)c7cc(F)cc(c7)C(=O)/C6=C\c6cc(C(C)(C)C(=O)OC)c(-c7cc(C)cc(C(C)(C)C(=O)OC)c7)s6)sc5c4c(C(C)(C)C(=O)OC)ccc2-3)c1,CCCCCCCCCCCc1c(/C=C2\C(=O)c3cc(F)c(F)cc3C2=C(C#N)C#N)sc2c1sc1c3c4nsnc4c4c5sc6c(CCCCCCCCCCC)c(/C=C7\C(=O)c8cc(F)c(F)cc8C7=C(C#N)C#N)sc6c5n(CC(CC)CCCC)c4c3n(CC(CC)CCCC)c21,13.62,-5.56,-3.65,-5.65,-4.09,150.0,,,,inverted,ZnO,MoO3,,
80568,10.1002/ente.202100595,COC(=O)C(C)(C)c1cc(C)cc(-c2sc3c4sc5cc(/C=C6/C(=O)c7cc(F)cc(c7)C(=O)/C6=C\c6cc(C(C)(C)C(=O)OC)c(-c7cc(C)cc(C(C)(C)C(=O)OC)c7)s6)sc5c4c(C(C)(C)C(=O)OC)ccc2-3)c1,CCCCCCCCCCCc1c(/C=C2\C(=O)c3cc(F)c(F)cc3C2=C(C#N)C#N)sc2c1sc1c3c4nsnc4c4c5sc6c(CCCCCCCCCCC)c(/C=C7\C(=O)c8cc(F)c(F)cc8C7=C(C#N)C#N)sc6c5n(CC(CC)CCCC)c4c3n(CC(CC)CCCC)c21,13.38,-5.56,-3.65,-5.65,-4.09,150.0,,,,inverted,ZnO,MoO3,,
80569,10.1002/ente.202100595,COC(=O)C(C)(C)c1cc(C)cc(-c2sc3c4sc5cc(/C=C6/C(=O)c7cc(F)cc(c7)C(=O)/C6=C\c6cc(C(C)(C)C(=O)OC)c(-c7cc(C)cc(C(C)(C)C(=O)OC)c7)s6)sc5c4c(C(C)(C)C(=O)OC)ccc2-3)c1,CCCCCCCCCCCc1c(/C=C2\C(=O)c3cc(F)c(F)cc3C2=C(C#N)C#N)sc2c1sc1c3c4nsnc4c4c5sc6c(CCCCCCCCCCC)c(/C=C7\C(=O)c8cc(F)c(F)cc8C7=C(C#N)C#N)sc6c5n(CC(CC)CCCC)c4c3n(CC(CC)CCCC)c21,15.03,-5.56,-3.65,-5.65,-4.09,150.0,,,,inverted,ZnO,MoO3,,
80616,10.1002/ese3.870,CCCCC(CC)COC(=O)c1sc2c(-c3cc4c(OCC(CC)CCCC)c5sccc5c(OCC(CC)CCCC)c4s3)scc2c1F,COC(=O)CCCC1(c2ccccc2)C23c4c5ccc6c7cc8c9c%10c(cc%11cc%12c%13c%14c(cc%15c%16ccc-5c2c%16c2c5c%16c%17c(c(c46)c7c9c%17c4c%10c%11c%13c4c%16c%14c%152)C513)C%12)C8,2.19,-5.19,-3.43,-5.9,-3.9,,80.0,1:1.5,,,ZnO,PEDOT:MoO3,chlorobenzene,
80617,10.1002/ese3.870,CCCCC(CC)COC(=O)c1sc2c(-c3cc4c(OCC(CC)CCCC)c5sccc5c(OCC(CC)CCCC)c4s3)scc2c1F,COC(=O)CCCC1(c2ccccc2)C23c4c5ccc6c7cc8c9c%10c(cc%11cc%12c%13c%14c(cc%15c%16ccc-5c2c%16c2c5c%16c%17c(c(c46)c7c9c%17c4c%10c%11c%13c4c%16c%14c%152)C513)C%12)C8,2.42,-5.19,-3.43,-5.9,-3.9,,80.0,1:1.5,,,ZnO,PEDOT:MoO3,chlorobenzene,
80618,10.1002/ese3.870,CCCCC(CC)COC(=O)c1sc2c(-c3cc4c(OCC(CC)CCCC)c5sccc5c(OCC(CC)CCCC)c4s3)scc2c1F,COC(=O)CCCC1(c2ccccc2)C23c4c5ccc6c7cc8c9c%10c(cc%11cc%12c%13c%14c(cc%15c%16ccc-5c2c%16c2c5c%16c%17c(c(c46)c7c9c%17c4c%10c%11c%13c4c%16c%14c%152)C513)C%12)C8,2.43,-5.19,-3.43,-5.9,-3.9,,80.0,1:1.5,,,ZnO,PEDOT:MoO3,chlorobenzene,
80619,10.1002/ese3.870,CCCCC(CC)COC(=O)c1sc2c(-c3cc4c(OCC(CC)CCCC)c5sccc5c(OCC(CC)CCCC)c4s3)scc2c1F,COC(=O)CCCC1(c2ccccc2)C23c4c5ccc6c7cc8c9c%10c(cc%11cc%12c%13c%14c(cc%15c%16ccc-5c2c%16c2c5c%16c%17c(c(c46)c7c9c%17c4c%10c%11c%13c4c%16c%14c%152)C513)C%12)C8,2.41,-5.19,-3.43,-5.9,-3.9,,80.0,1:1.5,,,ZnO,PEDOT:MoO3,chlorobenzene,
80620,10.1002/ese3.870,CCCCC(CC)COC(=O)c1sc2c(-c3cc4c(OCC(CC)CCCC)c5sccc5c(OCC(CC)CCCC)c4s3)scc2c1F,COC(=O)CCCC1(c2ccccc2)C23c4c5ccc6c7cc8c9c%10c(cc%11cc%12c%13c%14c(cc%15c%16ccc-5c2c%16c2c5c%16c%17c(c(c46)c7c9c%17c4c%10c%11c%13c4c%16c%14c%152)C513)C%12)C8,2.33,-5.19,-3.43,-5.9,-3.9,,80.0,1:1.5,,,ZnO,PEDOT:MoO3,chlorobenzene,
80621,10.1002/ese3.870,CCCCC(CC)COC(=O)c1sc2c(-c3cc4c(OCC(CC)CCCC)c5sccc5c(OCC(CC)CCCC)c4s3)scc2c1F,COC(=O)CCCC1(c2ccccc2)C23c4c5ccc6c7cc8c9c%10c(cc%11cc%12c%13c%14c(cc%15c%16ccc-5c2c%16c2c5c%16c%17c(c(c46)c7c9c%17c4c%10c%11c%13c4c%16c%14c%152)C513)C%12)C8,1.98,-5.19,-3.43,-5.9,-3.9,,80.0,1:1.5,,,ZnO,PEDOT:MoO3,chlorobenzene,
80623,10.1002/ese3.870,CCCCC(CC)COC(=O)c1sc2c(-c3cc4c(OCC(CC)CCCC)c5sccc5c(OCC(CC)CCCC)c4s3)scc2c1F,COC(=O)CCCC1(c2ccccc2)C23c4c5ccc6c7cc8c9c%10c(cc%11cc%12c%13c%14c(cc%15c%16ccc-5c2c%16c2c5c%16c%17c(c(c46)c7c9c%17c4c%10c%11c%13c4c%16c%14c%152)C513)C%12)C8,2.16,-5.19,-3.43,-5.9,-3.9,,80.0,1:1.5,,,ZnO,PEDOT:MoO3,chlorobenzene,
80624,10.1002/ese3.870,CCCCC(CC)COC(=O)c1sc2c(-c3cc4c(OCC(CC)CCCC)c5sccc5c(OCC(CC)CCCC)c4s3)scc2c1F,COC(=O)CCCC1(c2ccccc2)C23c4c5ccc6c7cc8c9c%10c(cc%11cc%12c%13c%14c(cc%15c%16ccc-5c2c%16c2c5c%16c%17c(c(c46)c7c9c%17c4c%10c%11c%13c4c%16c%14c%152)C513)C%12)C8,2.73,-5.19,-3.43,-5.9,-3.9,,80.0,1:1.5,,,ZnO,PEDOT:MoO3,chlorobenzene,
80625,10.1002/ese3.870,CCCCC(CC)COC(=O)c1sc2c(-c3cc4c(OCC(CC)CCCC)c5sccc5c(OCC(CC)CCCC)c4s3)scc2c1F,COC(=O)CCCC1(c2ccccc2)C23c4c5ccc6c7cc8c9c%10c(cc%11cc%12c%13c%14c(cc%15c%16ccc-5c2c%16c2c5c%16c%17c(c(c46)c7c9c%17c4c%10c%11c%13c4c%16c%14c%152)C513)C%12)C8,3.16,-5.19,-3.43,-5.9,-3.9,50.0,,1:1.5 wt ratio,,,ZnO,PEDOT:MoO3,chlorobenzene,
80626,10.1002/ese3.870,CCCCC(CC)COC(=O)c1sc2c(-c3cc4c(OCC(CC)CCCC)c5sccc5c(OCC(CC)CCCC)c4s3)scc2c1F,COC(=O)CCCC1(c2ccccc2)C23c4c5ccc6c7cc8c9c%10c(cc%11cc%12c%13c%14c(cc%15c%16ccc-5c2c%16c2c5c%16c%17c(c(c46)c7c9c%17c4c%10c%11c%13c4c%16c%14c%152)C513)C%12)C8,2.84,-5.19,-3.43,-5.9,-3.9,50.0,,1:1.5 wt ratio,,,ZnO,PEDOT:MoO3,chlorobenzene,
80766,10.1002/solr.202100326,COC(=O)C(C)(C)c1cc(C)cc(-c2sc3c4sc5cc(/C=C6/C(=O)c7cc(F)cc(c7)C(=O)/C6=C\c6cc(C(C)(C)C(=O)OC)c(-c7cc(C)cc(C(C)(C)C(=O)OC)c7)s6)sc5c4c(C(C)(C)C(=O)OC)ccc2-3)c1,CCCCCCc1ccc(C2(c3ccc(CCCCCC)cc3)c3cc4c(cc3-c3sc5cc(/C=C6\C(=O)c7cc(F)c(F)cc7C6=C(C#N)C#N)sc5c32)C(c2ccc(CCCCCC)cc2)(c2ccc(CCCCCC)cc2)c2c-4sc3cc(/C=C4\C(=O)c5cc(F)c(F)cc5C4=C(C#N)C#N)sc23)cc1,7.47,-5.56,-3.65,-5.66,-4.14,,,,,inverted,,,,
80767,10.1002/solr.202100326,COC(=O)C(C)(C)c1cc(C)cc(-c2sc3c4sc5cc(/C=C6/C(=O)c7cc(F)cc(c7)C(=O)/C6=C\c6cc(C(C)(C)C(=O)OC)c(-c7cc(C)cc(C(C)(C)C(=O)OC)c7)s6)sc5c4c(C(C)(C)C(=O)OC)ccc2-3)c1,CCCCCCc1ccc(C2(c3ccc(CCCCCC)cc3)c3cc4c(cc3-c3sc5cc(/C=C6\C(=O)c7cc(F)c(F)cc7C6=C(C#N)C#N)sc5c32)C(c2ccc(CCCCCC)cc2)(c2ccc(CCCCCC)cc2)c2c-4sc3cc(/C=C4\C(=O)c5cc(F)c(F)cc5C4=C(C#N)C#N)sc23)cc1,7.86,-5.56,-3.65,-5.66,-4.14,,,,,conventional,,,,
80817,10.1002/solr.202200756,CCCCCCCCC(CCCCCC)Cc1cc2sc(-c3c4cc(-c5sc(-c6c(F)c(F)c(-c7cc(CC(CC)CCCC)cs7)c7nsnc67)cc5CC(CC)CCCC)sc4c(-c4cc5sc(CC(CCCCCC)CCCCCCCC)cc5s4)c4ccsc34)cc2s1,CCCCC(=O)OCC1(c2ccccc2)C2=CC=Cc3cccc4cccc5ccc6ccccc7cccc1c7c6c5c-4c3C2,6.08,-5.48,-3.73,-6.1,-3.9,500.0,,1:1.5,,inverted,ZnO,MoO3,chlorobenzene,
80818,10.1002/solr.202200756,CCCCCCCCC(CCCCCC)Cc1cc2sc(-c3c4cc(-c5sc(-c6c(F)c(F)c(-c7cc(CC(CC)CCCC)cs7)c7nsnc67)cc5CC(CC)CCCC)sc4c(-c4cc5sc(CC(CCCCCC)CCCCCCCC)cc5s4)c4ccsc34)cc2s1,CCCCC(=O)OCC1(c2ccccc2)C2=CC=Cc3cccc4cccc5ccc6ccccc7cccc1c7c6c5c-4c3C2,8.13,-5.48,-3.73,-6.1,-3.9,500.0,,1:1.5,,inverted,ZnO,MoO3,chlorobenzene,
80819,10.1002/solr.202200819,CCCCC(CC)Cc1ccc(-c2c3cc(-c4ccc(-c5sc(-c6cccs6)c6c5C(=O)c5c(CC(CC)CCCC)sc(CC(CC)CCCC)c5C6=O)s4)sc3c(-c3ccc(CC(CC)CCCC)s3)c3ccsc23)s1,CCCCCCc1ccc(C2(c3ccc(CCCCCC)cc3)c3cc4c(cc3-c3sc5cc(C=C6C(=O)c7ccccc7C6=C(C#N)C#N)sc5c32)C(c2ccc(CCCCCC)cc2)(c2ccc(CCCCCC)cc2)c2c-4sc3cc(C=C4C(=O)c5ccccc5C4=C(C#N)C#N)sc23)cc1,6.97,-5.33,-3.48,-5.576,-3.916,,,,,inverted,,,chloroform,
80820,10.1002/solr.202200819,CCCCC(CC)Cc1ccc(-c2c3cc(-c4ccc(-c5sc(-c6cccs6)c6c5C(=O)c5c(CC(CC)CCCC)sc(CC(CC)CCCC)c5C6=O)s4)sc3c(-c3ccc(CC(CC)CCCC)s3)c3ccsc23)s1,CCCCCCc1ccc(C2(c3ccc(CCCCCC)cc3)c3cc4c(cc3-c3sc5cc(C=C6C(=O)c7ccccc7C6=C(C#N)C#N)sc5c32)C(c2ccc(CCCCCC)cc2)(c2ccc(CCCCCC)cc2)c2c-4sc3cc(C=C4C(=O)c5ccccc5C4=C(C#N)C#N)sc23)cc1,6.97,-5.33,-3.48,-5.576,-3.916,,,,,inverted,,,chloroform,
80821,10.1002/solr.202200819,CCCCC(CC)Cc1ccc(-c2c3cc(-c4ccc(-c5sc(-c6cccs6)c6c5C(=O)c5c(CC(CC)CCCC)sc(CC(CC)CCCC)c5C6=O)s4)sc3c(-c3ccc(CC(CC)CCCC)s3)c3ccsc23)s1,CCCCCCc1ccc(C2(c3ccc(CCCCCC)cc3)c3cc4c(cc3-c3sc5cc(C=C6C(=O)c7ccccc7C6=C(C#N)C#N)sc5c32)C(c2ccc(CCCCCC)cc2)(c2ccc(CCCCCC)cc2)c2c-4sc3cc(C=C4C(=O)c5ccccc5C4=C(C#N)C#N)sc23)cc1,8.55,-5.33,-3.48,-5.576,-3.916,,,,,inverted,,,chlorobenzene,
80822,10.1002/solr.202200819,CCCCC(CC)Cc1ccc(-c2c3cc(-c4ccc(-c5sc(-c6cccs6)c6c5C(=O)c5c(CC(CC)CCCC)sc(CC(CC)CCCC)c5C6=O)s4)sc3c(-c3ccc(CC(CC)CCCC)s3)c3ccsc23)s1,CCCCCCc1ccc(C2(c3ccc(CCCCCC)cc3)c3cc4c(cc3-c3sc5cc(C=C6C(=O)c7ccccc7C6=C(C#N)C#N)sc5c32)C(c2ccc(CCCCCC)cc2)(c2ccc(CCCCCC)cc2)c2c-4sc3cc(C=C4C(=O)c5ccccc5C4=C(C#N)C#N)sc23)cc1,8.55,-5.33,-3.48,-5.576,-3.916,,,,,inverted,,,chlorobenzene,
80881,10.1007/s10854-022-08107-x,CCCCCCc1ccsc1,CCCCC(=O)OCC1(c2ccccc2)c2cccc3cccc4cccc5cccc6cccc1c6c-5c-4c-3c2,3.01,-5.01,-3.12,-6.1,-3.7,,150.0,,,,,PEDOT:PSS,,
80882,10.1007/s10854-022-08107-x,CCCCCCc1ccsc1,CCCCC(=O)OCC1(c2ccccc2)c2cccc3cccc4cccc5cccc6cccc1c6c-5c-4c-3c2,4.18,-5.01,-3.12,-6.1,-3.7,,150.0,,,,,MoO3,,
80883,10.1007/s10854-022-08107-x,CCCCCCc1ccsc1,CCCCC(=O)OCC1(c2ccccc2)c2cccc3cccc4cccc5cccc6cccc1c6c-5c-4c-3c2,5.56,-5.01,-3.12,-6.1,-3.7,,150.0,,,,,PEDOT:PSS,,
80884,10.1007/s10854-022-09378-0,CCCCC(CC)COC(=O)c1sc2c(-c3cc4c(OCC(CC)CCCC)c5sccc5c(OCC(CC)CCCC)c4s3)scc2c1F,COC(=O)CCCC1(c2ccccc2)C23c4c5ccc6c7cc8c9c%10c(cc%11cc%12c%13c%14c(cc%15c%16ccc-5c2c%16c2c5c%16c%17c(c(c46)c7c9c%17c4c%10c%11c%13c4c%16c%14c%152)C513)C%12)C8,7.31,-5.19,-3.43,-5.9,-3.9,,,2:3 w/w,3 vol% DIO in chlorobenzene:DIO 97:3 v/v,,ZnO,,,
80885,10.1007/s10854-022-09378-0,CCCCC(CC)COC(=O)c1sc2c(-c3cc4c(OCC(CC)CCCC)c5sccc5c(OCC(CC)CCCC)c4s3)scc2c1F,COC(=O)CCCC1(c2ccccc2)C23c4c5ccc6c7cc8c9c%10c(cc%11cc%12c%13c%14c(cc%15c%16ccc-5c2c%16c2c5c%16c%17c(c(c46)c7c9c%17c4c%10c%11c%13c4c%16c%14c%152)C513)C%12)C8,7.46,-5.19,-3.43,-5.9,-3.9,,,2:3 w/w,3 vol% DIO in chlorobenzene:DIO 97:3 v/v,,ZnO:PW11,,,
80886,10.1007/s10854-022-09378-0,CCCCC(CC)COC(=O)c1sc2c(-c3cc4c(OCC(CC)CCCC)c5sccc5c(OCC(CC)CCCC)c4s3)scc2c1F,COC(=O)CCCC1(c2ccccc2)C23c4c5ccc6c7cc8c9c%10c(cc%11cc%12c%13c%14c(cc%15c%16ccc-5c2c%16c2c5c%16c%17c(c(c46)c7c9c%17c4c%10c%11c%13c4c%16c%14c%152)C513)C%12)C8,7.76,-5.19,-3.43,-5.9,-3.9,,,2:3 w/w,3 vol% DIO in chlorobenzene:DIO 97:3 v/v,,ZnO:PW11,,,
80887,10.1007/s10854-022-09378-0,CCCCC(CC)COC(=O)c1sc2c(-c3cc4c(OCC(CC)CCCC)c5sccc5c(OCC(CC)CCCC)c4s3)scc2c1F,COC(=O)CCCC1(c2ccccc2)C23c4c5ccc6c7cc8c9c%10c(cc%11cc%12c%13c%14c(cc%15c%16ccc-5c2c%16c2c5c%16c%17c(c(c46)c7c9c%17c4c%10c%11c%13c4c%16c%14c%152)C513)C%12)C8,8.66,-5.19,-3.43,-5.9,-3.9,,,2:3 w/w,3 vol% DIO in chlorobenzene:DIO 97:3 v/v,,ZnO:PW11,,,
80888,10.1007/s10854-022-09378-0,CCCCC(CC)COC(=O)c1sc2c(-c3cc4c(OCC(CC)CCCC)c5sccc5c(OCC(CC)CCCC)c4s3)scc2c1F,COC(=O)CCCC1(c2ccccc2)C23c4c5ccc6c7cc8c9c%10c(cc%11cc%12c%13c%14c(cc%15c%16ccc-5c2c%16c2c5c%16c%17c(c(c46)c7c9c%17c4c%10c%11c%13c4c%16c%14c%152)C513)C%12)C8,7.26,-5.19,-3.43,-5.9,-3.9,,,2:3 w/w,3 vol% DIO in chlorobenzene:DIO 97:3 v/v,,ZnO:PW11,,,
80889,10.1007/s10854-022-09378-0,CCCCC(CC)COC(=O)c1sc2c(-c3cc4c(OCC(CC)CCCC)c5sccc5c(OCC(CC)CCCC)c4s3)scc2c1F,COC(=O)CCCC1(c2ccccc2)C23c4c5ccc6c7cc8c9c%10c(cc%11cc%12c%13c%14c(cc%15c%16ccc-5c2c%16c2c5c%16c%17c(c(c46)c7c9c%17c4c%10c%11c%13c4c%16c%14c%152)C513)C%12)C8,8.18,-5.19,-3.43,-5.9,-3.9,,,2:3 w/w,3 vol% DIO in chlorobenzene:DIO 97:3 v/v,,ZnO:PW9,,,
80991,10.1016/j.apsusc.2023.159051,COC(=O)C(C)(C)c1cc(C)cc(-c2sc3c4sc5cc(/C=C6/C(=O)c7cc(F)cc(c7)C(=O)/C6=C\c6cc(C(C)(C)C(=O)OC)c(-c7cc(C)cc(C(C)(C)C(=O)OC)c7)s6)sc5c4c(C(C)(C)C(=O)OC)ccc2-3)c1,CCCCCCCCCCCc1c(/C=C2\C(=O)c3cc(F)c(F)cc3C2=C(C#N)C#N)sc2c1sc1c3c4nsnc4c4c5sc6c(CCCCCCCCCCC)c(/C=C7\C(=O)c8cc(F)c(F)cc8C7=C(C#N)C#N)sc6c5n(CC(CC)CCCC)c4c3n(CC(CC)CCCC)c21,15.53,-5.56,-3.65,-5.65,-4.09,,,1:1.2,,inverted,ZnO,,,
80992,10.1016/j.apsusc.2023.159051,COC(=O)C(C)(C)c1cc(C)cc(-c2sc3c4sc5cc(/C=C6/C(=O)c7cc(F)cc(c7)C(=O)/C6=C\c6cc(C(C)(C)C(=O)OC)c(-c7cc(C)cc(C(C)(C)C(=O)OC)c7)s6)sc5c4c(C(C)(C)C(=O)OC)ccc2-3)c1,CCCCCCCCCCCc1c(/C=C2\C(=O)c3cc(F)c(F)cc3C2=C(C#N)C#N)sc2c1sc1c3c4nsnc4c4c5sc6c(CCCCCCCCCCC)c(/C=C7\C(=O)c8cc(F)c(F)cc8C7=C(C#N)C#N)sc6c5n(CC(CC)CCCC)c4c3n(CC(CC)CCCC)c21,16.66,-5.56,-3.65,-5.65,-4.09,,,1:1.2,,inverted,ZnO/FGO,,,
80993,10.1016/j.apsusc.2023.159051,COC(=O)C(C)(C)c1cc(C)cc(-c2sc3c4sc5cc(/C=C6/C(=O)c7cc(F)cc(c7)C(=O)/C6=C\c6cc(C(C)(C)C(=O)OC)c(-c7cc(C)cc(C(C)(C)C(=O)OC)c7)s6)sc5c4c(C(C)(C)C(=O)OC)ccc2-3)c1,CCCCCCCCCCCc1c(/C=C2\C(=O)c3cc(F)c(F)cc3C2=C(C#N)C#N)sc2c1sc1c3c4nsnc4c4c5sc6c(CCCCCCCCCCC)c(/C=C7\C(=O)c8cc(F)c(F)cc8C7=C(C#N)C#N)sc6c5n(CC(CC)CCCC)c4c3n(CC(CC)CCCC)c21,15.69,-5.56,-3.65,-5.65,-4.09,,,1:1.2,,inverted,ZnO:FGO,,,
80994,10.1016/j.apsusc.2023.159051,COC(=O)C(C)(C)c1cc(C)cc(-c2sc3c4sc5cc(/C=C6/C(=O)c7cc(F)cc(c7)C(=O)/C6=C\c6cc(C(C)(C)C(=O)OC)c(-c7cc(C)cc(C(C)(C)C(=O)OC)c7)s6)sc5c4c(C(C)(C)C(=O)OC)ccc2-3)c1,CCCCCCCCCCCc1c(/C=C2\C(=O)c3cc(F)c(F)cc3C2=C(C#N)C#N)sc2c1sc1c3c4nsnc4c4c5sc6c(CCCCCCCCCCC)c(/C=C7\C(=O)c8cc(F)c(F)cc8C7=C(C#N)C#N)sc6c5n(CC(CC)CCCC)c4c3n(CC(CC)CCCC)c21,3.39,-5.56,-3.65,-5.65,-4.09,,,1:1.2,,inverted,ZnO/GO,,,
