Repository: JiYiqaq/PCE-KA-GNN

# Data directory

- `raw/Active_Database.csv` is the immutable source dataset bundled under CC BY 4.0. Do not overwrite it with processed data.
- `processed/` is created and populated by the training pipeline. Generated `.pt` and `.pth` caches are intentionally ignored by Git because they can exceed GitHub's normal single-file limit.

See `../DATA_LICENSE.md` for provenance, license and checksum information.

File: data/processed/device_records.csv (part 142 of 250)
record_id,doi,donor_smiles,acceptor_smiles,pce,homo_d,lumo_d,homo_a,lumo_a,active_layer_thickness,annealing_temp,d_a_ratio,additive_ratio,device_type,etl_canonical,htl_canonical,solvent_canonical,additive_canonical
81560,10.1016/j.optmat.2021.111647,CCCCC(CC)COC(=O)c1sc2csc(-c3cc4c(-c5ccc(CC(CC)CCCC)s5)c5sccc5c(-c5ccc(CC(CC)CCCC)s5)c4s3)c2c1F,COC(=O)CCCC1(c2ccccc2)C23c4c5ccc6c7cc8c9c%10c(cc%11cc%12c%13c%14c(cc%15c%16ccc-5c2c%16c2c5c%16c%17c(c(c46)c7c9c%17c4c%10c%11c%13c4c%16c%14c%152)C513)C%12)C8,7.62,-5.21,-3.6,-5.9,-3.9,,,,,,Phen-1,,,
81561,10.1016/j.optmat.2021.111647,CCCCC(CC)COC(=O)c1sc2csc(-c3cc4c(-c5ccc(CC(CC)CCCC)s5)c5sccc5c(-c5ccc(CC(CC)CCCC)s5)c4s3)c2c1F,COC(=O)CCCC1(c2ccccc2)C23c4c5ccc6c7cc8c9c%10c(cc%11cc%12c%13c%14c(cc%15c%16ccc-5c2c%16c2c5c%16c%17c(c(c46)c7c9c%17c4c%10c%11c%13c4c%16c%14c%152)C513)C%12)C8,8.3,-5.21,-3.6,-5.9,-3.9,,,,,,Phen-2,,,
81562,10.1016/j.optmat.2021.111647,CCCCC(CC)COC(=O)c1sc2csc(-c3cc4c(-c5ccc(CC(CC)CCCC)s5)c5sccc5c(-c5ccc(CC(CC)CCCC)s5)c4s3)c2c1F,COC(=O)CCCC1(c2ccccc2)C23c4c5ccc6c7cc8c9c%10c(cc%11cc%12c%13c%14c(cc%15c%16ccc-5c2c%16c2c5c%16c%17c(c(c46)c7c9c%17c4c%10c%11c%13c4c%16c%14c%152)C513)C%12)C8,8.58,-5.21,-3.6,-5.9,-3.9,,,,,,Phen-2,,,
81563,10.1016/j.optmat.2021.111647,CCCCC(CC)COC(=O)c1sc2csc(-c3cc4c(-c5ccc(CC(CC)CCCC)s5)c5sccc5c(-c5ccc(CC(CC)CCCC)s5)c4s3)c2c1F,COC(=O)CCCC1(c2ccccc2)C23c4c5ccc6c7cc8c9c%10c(cc%11cc%12c%13c%14c(cc%15c%16ccc-5c2c%16c2c5c%16c%17c(c(c46)c7c9c%17c4c%10c%11c%13c4c%16c%14c%152)C513)C%12)C8,8.48,-5.21,-3.6,-5.9,-3.9,,,,,,Phen-2,,,
81564,10.1016/j.optmat.2021.111647,CCCCC(CC)COC(=O)c1sc2csc(-c3cc4c(-c5ccc(CC(CC)CCCC)s5)c5sccc5c(-c5ccc(CC(CC)CCCC)s5)c4s3)c2c1F,COC(=O)CCCC1(c2ccccc2)C23c4c5ccc6c7cc8c9c%10c(cc%11cc%12c%13c%14c(cc%15c%16ccc-5c2c%16c2c5c%16c%17c(c(c46)c7c9c%17c4c%10c%11c%13c4c%16c%14c%152)C513)C%12)C8,8.22,-5.21,-3.6,-5.9,-3.9,,,,,,Phen-2,,,
81591,10.1016/j.optmat.2023.113870,COC(=O)C(C)(C)c1cc(C)cc(-c2sc3c4sc5cc(/C=C6/C(=O)c7cc(F)cc(c7)C(=O)/C6=C\c6cc(C(C)(C)C(=O)OC)c(-c7cc(C)cc(C(C)(C)C(=O)OC)c7)s6)sc5c4c(C(C)(C)C(=O)OC)ccc2-3)c1,CCCCCCCCCc1c(C=C2C(=O)c3cc(Cl)c(Cl)cc3C2=C(C#N)C#N)sc2c1sc1c3c4nsnc4c4c5sc6c(CCCCCCCCC)c(C=C7C(=O)c8cc(Cl)c(Cl)cc8C7=C(C#N)C#N)sc6c5n(CC(CCCC)CCCCCC)c4c3n(CC(CCCC)CCCCCC)c21,10.25,-5.56,-3.65,-5.68,-3.9,,100.0,1:1.2,0.5 vol%,conventional,PDINN,PEDOT:PSS,chloroform,DIO
81592,10.1016/j.optmat.2023.113870,COC(=O)C(C)(C)c1cc(C)cc(-c2sc3c4sc5cc(/C=C6/C(=O)c7cc(F)cc(c7)C(=O)/C6=C\c6cc(C(C)(C)C(=O)OC)c(-c7cc(C)cc(C(C)(C)C(=O)OC)c7)s6)sc5c4c(C(C)(C)C(=O)OC)ccc2-3)c1,CCCCCCCCCc1c(C=C2C(=O)c3cc(Cl)c(Cl)cc3C2=C(C#N)C#N)sc2c1sc1c3c4nsnc4c4c5sc6c(CCCCCCCCC)c(C=C7C(=O)c8cc(Cl)c(Cl)cc8C7=C(C#N)C#N)sc6c5n(CC(CCCC)CCCCCC)c4c3n(CC(CCCC)CCCCCC)c21,14.43,-5.56,-3.65,-5.68,-3.9,,100.0,1:1.2,0.5 vol%,conventional,PDINN,PEDOT:PSS,chloroform,DIO
81593,10.1016/j.optmat.2023.113870,COC(=O)C(C)(C)c1cc(C)cc(-c2sc3c4sc5cc(/C=C6/C(=O)c7cc(F)cc(c7)C(=O)/C6=C\c6cc(C(C)(C)C(=O)OC)c(-c7cc(C)cc(C(C)(C)C(=O)OC)c7)s6)sc5c4c(C(C)(C)C(=O)OC)ccc2-3)c1,CCCCCCCCCc1c(C=C2C(=O)c3cc(Cl)c(Cl)cc3C2=C(C#N)C#N)sc2c1sc1c3c4nsnc4c4c5sc6c(CCCCCCCCC)c(C=C7C(=O)c8cc(Cl)c(Cl)cc8C7=C(C#N)C#N)sc6c5n(CC(CCCC)CCCCCC)c4c3n(CC(CCCC)CCCCCC)c21,14.83,-5.56,-3.65,-5.68,-3.9,,100.0,1:1.2,0.5 vol%,conventional,PDINN,PEDOT:PSS,chloroform,DIO
81594,10.1016/j.optmat.2023.113870,COC(=O)C(C)(C)c1cc(C)cc(-c2sc3c4sc5cc(/C=C6/C(=O)c7cc(F)cc(c7)C(=O)/C6=C\c6cc(C(C)(C)C(=O)OC)c(-c7cc(C)cc(C(C)(C)C(=O)OC)c7)s6)sc5c4c(C(C)(C)C(=O)OC)ccc2-3)c1,CCCCCCCCCc1c(C=C2C(=O)c3cc(Cl)c(Cl)cc3C2=C(C#N)C#N)sc2c1sc1c3c4nsnc4c4c5sc6c(CCCCCCCCC)c(C=C7C(=O)c8cc(Cl)c(Cl)cc8C7=C(C#N)C#N)sc6c5n(CC(CCCC)CCCCCC)c4c3n(CC(CCCC)CCCCCC)c21,16.19,-5.56,-3.65,-5.68,-3.9,,100.0,1:1.2,0.5 vol%,conventional,PDINN,PEDOT:PSS,chloroform,DIO
81595,10.1016/j.optmat.2023.114413,CCCCCCc1ccsc1,COC(=O)CCCC1(c2ccccc2)C23c4c5c6c7c8c9c(c%10c%11c2c2c%12c4c4c%13c5c5c7c7c8c8c%14c9c%10c9c%10c%11c2c2c%11c%12c4c4c%12c%13c5c5c7c7c8c8c%14c9c9c%10c2c2c%11c4c4c%12c5c7c5c8c9c2c45)C613,2.7,-5.01,-3.12,-6.1,-3.7,,110.0,1:1,,inverted,ZnO,,o-DCB,
81596,10.1016/j.optmat.2023.114413,CCCCCCc1ccsc1,COC(=O)CCCC1(c2ccccc2)C23c4c5c6c7c8c9c(c%10c%11c2c2c%12c4c4c%13c5c5c7c7c8c8c%14c9c%10c9c%10c%11c2c2c%11c%12c4c4c%12c%13c5c5c7c7c8c8c%14c9c9c%10c2c2c%11c4c4c%12c5c7c5c8c9c2c45)C613,3.39,-5.01,-3.12,-6.1,-3.7,,110.0,1:1,,inverted,ZnO,P3HT:NiO,o-DCB,
81597,10.1016/j.optmat.2023.114413,CCCCCCc1ccsc1,COC(=O)CCCC1(c2ccccc2)C23c4c5c6c7c8c9c(c%10c%11c2c2c%12c4c4c%13c5c5c7c7c8c8c%14c9c%10c9c%10c%11c2c2c%11c%12c4c4c%12c%13c5c5c7c7c8c8c%14c9c9c%10c2c2c%11c4c4c%12c5c7c5c8c9c2c45)C613,3.47,-5.01,-3.12,-6.1,-3.7,,110.0,1:1,,inverted,ZnO,P3HT:NiO,o-DCB,
81598,10.1016/j.optmat.2023.114413,CCCCCCc1ccsc1,COC(=O)CCCC1(c2ccccc2)C23c4c5c6c7c8c9c(c%10c%11c2c2c%12c4c4c%13c5c5c7c7c8c8c%14c9c%10c9c%10c%11c2c2c%11c%12c4c4c%12c%13c5c5c7c7c8c8c%14c9c9c%10c2c2c%11c4c4c%12c5c7c5c8c9c2c45)C613,3.73,-5.01,-3.12,-6.1,-3.7,,110.0,1:1,,inverted,ZnO,P3HT:NiO,o-DCB,
81599,10.1016/j.optmat.2023.114413,CCCCCCc1ccsc1,COC(=O)CCCC1(c2ccccc2)C23c4c5c6c7c8c9c(c%10c%11c2c2c%12c4c4c%13c5c5c7c7c8c8c%14c9c%10c9c%10c%11c2c2c%11c%12c4c4c%12c%13c5c5c7c7c8c8c%14c9c9c%10c2c2c%11c4c4c%12c5c7c5c8c9c2c45)C613,3.2,-5.01,-3.12,-6.1,-3.7,,110.0,1:1,,inverted,ZnO,P3HT:NiO,o-DCB,
81631,10.1016/j.optmat.2026.117864,CCCCC(CC)COC(=O)c1sc2csc(-c3cc4c(-c5ccc(CC(CC)CCCC)s5)c5sccc5c(-c5ccc(CC(CC)CCCC)s5)c4s3)c2c1F,COC(=O)CCCC1(c2ccccc2)C23c4c5ccc6c7cc8c9c%10c(cc%11cc%12c%13c%14c(cc%15c%16ccc-5c2c%16c2c5c%16c%17c(c(c46)c7c9c%17c4c%10c%11c%13c4c%16c%14c%152)C513)C%12)C8,6.47,-5.21,-3.6,-5.9,-3.9,100.0,,,,conventional,PQA-FN,PEDOT:PSS,chloroform,
81632,10.1016/j.optmat.2026.117864,CCCCC(CC)COC(=O)c1sc2csc(-c3cc4c(-c5ccc(CC(CC)CCCC)s5)c5sccc5c(-c5ccc(CC(CC)CCCC)s5)c4s3)c2c1F,COC(=O)CCCC1(c2ccccc2)C23c4c5ccc6c7cc8c9c%10c(cc%11cc%12c%13c%14c(cc%15c%16ccc-5c2c%16c2c5c%16c%17c(c(c46)c7c9c%17c4c%10c%11c%13c4c%16c%14c%152)C513)C%12)C8,8.49,-5.21,-3.6,-5.9,-3.9,100.0,,,,conventional,PQA-FN,PEDOT:PSS,chloroform,
81633,10.1016/j.optmat.2026.117864,CCCCC(CC)COC(=O)c1sc2csc(-c3cc4c(-c5ccc(CC(CC)CCCC)s5)c5sccc5c(-c5ccc(CC(CC)CCCC)s5)c4s3)c2c1F,COC(=O)CCCC1(c2ccccc2)C23c4c5ccc6c7cc8c9c%10c(cc%11cc%12c%13c%14c(cc%15c%16ccc-5c2c%16c2c5c%16c%17c(c(c46)c7c9c%17c4c%10c%11c%13c4c%16c%14c%152)C513)C%12)C8,8.69,-5.21,-3.6,-5.9,-3.9,100.0,,,,conventional,PQA-FN,PEDOT:PSS,chloroform,
81634,10.1016/j.optmat.2026.117864,CCCCC(CC)COC(=O)c1sc2csc(-c3cc4c(-c5ccc(CC(CC)CCCC)s5)c5sccc5c(-c5ccc(CC(CC)CCCC)s5)c4s3)c2c1F,COC(=O)CCCC1(c2ccccc2)C23c4c5ccc6c7cc8c9c%10c(cc%11cc%12c%13c%14c(cc%15c%16ccc-5c2c%16c2c5c%16c%17c(c(c46)c7c9c%17c4c%10c%11c%13c4c%16c%14c%152)C513)C%12)C8,8.6,-5.21,-3.6,-5.9,-3.9,100.0,,,,conventional,PQA-FN,PEDOT:PSS,chloroform,
81635,10.1016/j.orgel.2019.105459,CCCCCCc1ccsc1,CCCCC(=O)OCC1(c2ccccc2)c2cccc3cccc4cccc5cccc6cccc1c6c-5c-4c-3c2,1.21,-5.01,-3.12,-6.1,-3.7,,,1:1,,conventional,,r-GO-W,,
81636,10.1016/j.orgel.2019.105459,CCCCCCc1ccsc1,CCCCC(=O)OCC1(c2ccccc2)c2cccc3cccc4cccc5cccc6cccc1c6c-5c-4c-3c2,3.35,-5.01,-3.12,-6.1,-3.7,,,1:1,,conventional,,r-GO-E,,
81637,10.1016/j.orgel.2019.105459,CCCCCCc1ccsc1,CCCCC(=O)OCC1(c2ccccc2)c2cccc3cccc4cccc5cccc6cccc1c6c-5c-4c-3c2,4.02,-5.01,-3.12,-6.1,-3.7,,,1:1,,conventional,,r-GO-F,,
81638,10.1016/j.orgel.2019.105459,CCCCCCc1ccsc1,CCCCC(=O)OCC1(c2ccccc2)c2cccc3cccc4cccc5cccc6cccc1c6c-5c-4c-3c2,3.28,-5.01,-3.12,-6.1,-3.7,,,1:1,,,,PEDOT:PSS,,
81639,10.1016/j.orgel.2019.105482,CCCCC(CC)COC(=O)c1sc2c(-c3cc4c(OCC(CC)CCCC)c5sccc5c(OCC(CC)CCCC)c4s3)scc2c1F,COC(=O)CCCC1(c2ccccc2)C23c4c5ccc6c7cc8c9c%10c(cc%11cc%12c%13c%14c(cc%15c%16ccc-5c2c%16c2c5c%16c%17c(c(c46)c7c9c%17c4c%10c%11c%13c4c%16c%14c%152)C513)C%12)C8,7.284,-5.19,-3.43,-5.9,-3.9,,,1:1.5,,inverted,ZnO,MoO3,chlorobenzene,
81640,10.1016/j.orgel.2019.105482,CCCCC(CC)COC(=O)c1sc2c(-c3cc4c(OCC(CC)CCCC)c5sccc5c(OCC(CC)CCCC)c4s3)scc2c1F,COC(=O)CCCC1(c2ccccc2)C23c4c5ccc6c7cc8c9c%10c(cc%11cc%12c%13c%14c(cc%15c%16ccc-5c2c%16c2c5c%16c%17c(c(c46)c7c9c%17c4c%10c%11c%13c4c%16c%14c%152)C513)C%12)C8,8.055,-5.19,-3.43,-5.9,-3.9,,,1:1.5,,,In2O3/ZnO,MoO3,chlorobenzene,
81641,10.1016/j.orgel.2019.105482,CCCCC(CC)COC(=O)c1sc2c(-c3cc4c(OCC(CC)CCCC)c5sccc5c(OCC(CC)CCCC)c4s3)scc2c1F,COC(=O)CCCC1(c2ccccc2)C23c4c5ccc6c7cc8c9c%10c(cc%11cc%12c%13c%14c(cc%15c%16ccc-5c2c%16c2c5c%16c%17c(c(c46)c7c9c%17c4c%10c%11c%13c4c%16c%14c%152)C513)C%12)C8,8.296,-5.19,-3.43,-5.9,-3.9,,,1:1.5,,,In2O3/ZnO/PCBM,MoO3,chlorobenzene,
81642,10.1016/j.orgel.2019.105482,CCCCC(CC)COC(=O)c1sc2c(-c3cc4c(OCC(CC)CCCC)c5sccc5c(OCC(CC)CCCC)c4s3)scc2c1F,COC(=O)CCCC1(c2ccccc2)C23c4c5ccc6c7cc8c9c%10c(cc%11cc%12c%13c%14c(cc%15c%16ccc-5c2c%16c2c5c%16c%17c(c(c46)c7c9c%17c4c%10c%11c%13c4c%16c%14c%152)C513)C%12)C8,9.036,-5.19,-3.43,-5.9,-3.9,,,1:1.5,,,In2O3/ZnO/PCBM,MoO3,chlorobenzene,
81643,10.1016/j.orgel.2019.105482,CCCCC(CC)COC(=O)c1sc2c(-c3cc4c(OCC(CC)CCCC)c5sccc5c(OCC(CC)CCCC)c4s3)scc2c1F,COC(=O)CCCC1(c2ccccc2)C23c4c5ccc6c7cc8c9c%10c(cc%11cc%12c%13c%14c(cc%15c%16ccc-5c2c%16c2c5c%16c%17c(c(c46)c7c9c%17c4c%10c%11c%13c4c%16c%14c%152)C513)C%12)C8,8.567,-5.19,-3.43,-5.9,-3.9,,,1:1.5,,,In2O3/ZnO/PCBM,MoO3,chlorobenzene,
81644,10.1016/j.orgel.2019.105483,CCCCC(CC)Cc1ccc(-c2c3cc(-c4ccc(-c5sc(-c6cccs6)c6c5C(=O)c5c(CC(CC)CCCC)sc(CC(CC)CCCC)c5C6=O)s4)sc3c(-c3ccc(CC(CC)CCCC)s3)c3ccsc23)s1,CCCCCCc1ccc(C2(c3ccc(CCCCCC)cc3)c3cc4c(cc3-c3sc5cc(/C=C6\C(=O)c7ccc(C)cc7C6=C(C#N)C#N)sc5c32)C(c2ccc(CCCCCC)cc2)(c2ccc(CCCCCC)cc2)c2c-4sc3cc(/C=C4\C(=O)c5ccc(C)cc5C4=C(C#N)C#N)sc23)cc1,10.8,-5.33,-3.48,-5.514,-3.808,,,,,,ZnO,,,
81645,10.1016/j.orgel.2019.105483,CCCCC(CC)Cc1ccc(-c2c3cc(-c4ccc(-c5sc(-c6cccs6)c6c5C(=O)c5c(CC(CC)CCCC)sc(CC(CC)CCCC)c5C6=O)s4)sc3c(-c3ccc(CC(CC)CCCC)s3)c3ccsc23)s1,CCCCCCc1ccc(C2(c3ccc(CCCCCC)cc3)c3cc4c(cc3-c3sc5cc(/C=C6\C(=O)c7ccc(C)cc7C6=C(C#N)C#N)sc5c32)C(c2ccc(CCCCCC)cc2)(c2ccc(CCCCCC)cc2)c2c-4sc3cc(/C=C4\C(=O)c5ccc(C)cc5C4=C(C#N)C#N)sc23)cc1,11.6,-5.33,-3.48,-5.514,-3.808,,120.0,1:1,0.7% v/v,,ZnO/PBD,,,
81646,10.1016/j.orgel.2019.105593,CCCCC(CC)Cc1ccc(-c2c3cc(-c4ccc(-c5sc(-c6cccs6)c6c5C(=O)c5c(CC(CC)CCCC)sc(CC(CC)CCCC)c5C6=O)s4)sc3c(-c3ccc(CC(CC)CCCC)s3)c3ccsc23)s1,CCCCCCc1ccc(C2(c3ccc(CCCCCC)cc3)c3cc4c(cc3-c3sc5cc(C=C6C(=O)c7ccccc7C6=C(C#N)C#N)sc5c32)C(c2ccc(CCCCCC)cc2)(c2ccc(CCCCCC)cc2)c2c-4sc3cc(C=C4C(=O)c5ccccc5C4=C(C#N)C#N)sc23)cc1,7.29,-5.33,-3.48,-5.576,-3.916,110.0,,1:1,,,Liq,PEDOT:PSS,chlorobenzene,DIO
81647,10.1016/j.orgel.2019.105593,CCCCC(CC)Cc1ccc(-c2c3cc(-c4ccc(-c5sc(-c6cccs6)c6c5C(=O)c5c(CC(CC)CCCC)sc(CC(CC)CCCC)c5C6=O)s4)sc3c(-c3ccc(CC(CC)CCCC)s3)c3ccsc23)s1,CCCCCCc1ccc(C2(c3ccc(CCCCCC)cc3)c3cc4c(cc3-c3sc5cc(C=C6C(=O)c7ccccc7C6=C(C#N)C#N)sc5c32)C(c2ccc(CCCCCC)cc2)(c2ccc(CCCCCC)cc2)c2c-4sc3cc(C=C4C(=O)c5ccccc5C4=C(C#N)C#N)sc23)cc1,7.03,-5.33,-3.48,-5.576,-3.916,110.0,,1:1,,,Liq,PEDOT:PSS,chlorobenzene,DIO
81648,10.1016/j.orgel.2020.105771,CCCCC(CC)Cc1ccc(-c2c3cc(-c4ccc(-c5sc(-c6cccs6)c6c5C(=O)c5c(CC(CC)CCCC)sc(CC(CC)CCCC)c5C6=O)s4)sc3c(-c3ccc(CC(CC)CCCC)s3)c3ccsc23)s1,CCCCCCc1ccc(C2(c3ccc(CCCCCC)cc3)c3cc4c(cc3-c3sc5cc(C=C6C(=O)c7ccccc7C6=C(C#N)C#N)sc5c32)C(c2ccc(CCCCCC)cc2)(c2ccc(CCCCCC)cc2)c2c-4sc3cc(C=C4C(=O)c5ccccc5C4=C(C#N)C#N)sc23)cc1,9.19,-5.33,-3.48,-5.576,-3.916,,,,,conventional,ZrAcac,PEDOT:PSS,chlorobenzene,
81649,10.1016/j.orgel.2020.105771,CCCCC(CC)Cc1ccc(-c2c3cc(-c4ccc(-c5sc(-c6cccs6)c6c5C(=O)c5c(CC(CC)CCCC)sc(CC(CC)CCCC)c5C6=O)s4)sc3c(-c3ccc(CC(CC)CCCC)s3)c3ccsc23)s1,CCCCCCc1ccc(C2(c3ccc(CCCCCC)cc3)c3cc4c(cc3-c3sc5cc(C=C6C(=O)c7ccccc7C6=C(C#N)C#N)sc5c32)C(c2ccc(CCCCCC)cc2)(c2ccc(CCCCCC)cc2)c2c-4sc3cc(C=C4C(=O)c5ccccc5C4=C(C#N)C#N)sc23)cc1,9.87,-5.33,-3.48,-5.576,-3.916,,,,,conventional,ZrAcac,PEDOT:PSS,chlorobenzene,DIO
81650,10.1016/j.orgel.2020.105771,CCCCC(CC)Cc1ccc(-c2c3cc(-c4ccc(-c5sc(-c6cccs6)c6c5C(=O)c5c(CC(CC)CCCC)sc(CC(CC)CCCC)c5C6=O)s4)sc3c(-c3ccc(CC(CC)CCCC)s3)c3ccsc23)s1,CCCCCCc1ccc(C2(c3ccc(CCCCCC)cc3)c3cc4c(cc3-c3sc5cc(C=C6C(=O)c7ccccc7C6=C(C#N)C#N)sc5c32)C(c2ccc(CCCCCC)cc2)(c2ccc(CCCCCC)cc2)c2c-4sc3cc(C=C4C(=O)c5ccccc5C4=C(C#N)C#N)sc23)cc1,10.2,-5.33,-3.48,-5.576,-3.916,,,,,conventional,ZrAcac,PEDOT:PSS,chlorobenzene,ODT
81651,10.1016/j.orgel.2020.105771,CCCCC(CC)Cc1ccc(-c2c3cc(-c4ccc(-c5sc(-c6cccs6)c6c5C(=O)c5c(CC(CC)CCCC)sc(CC(CC)CCCC)c5C6=O)s4)sc3c(-c3ccc(CC(CC)CCCC)s3)c3ccsc23)s1,CCCCCCc1ccc(C2(c3ccc(CCCCCC)cc3)c3cc4c(cc3-c3sc5cc(C=C6C(=O)c7ccccc7C6=C(C#N)C#N)sc5c32)C(c2ccc(CCCCCC)cc2)(c2ccc(CCCCCC)cc2)c2c-4sc3cc(C=C4C(=O)c5ccccc5C4=C(C#N)C#N)sc23)cc1,9.34,-5.33,-3.48,-5.576,-3.916,,,,,conventional,ZrAcac,PEDOT:PSS,chlorobenzene,CN
81657,10.1016/j.orgel.2020.105811,CCCCC(CC)COC(=O)c1sc2c(-c3cc4c(OCC(CC)CCCC)c5sccc5c(OCC(CC)CCCC)c4s3)scc2c1F,CCCCC(=O)OCC1(c2ccccc2)C2=CC=Cc3cccc4cccc5ccc6ccccc7cccc1c7c6c5c-4c3C2,6.91,-5.19,-3.43,-6.1,-3.9,,,1:1.5,,inverted,ZnO/PEI,MoO3,chlorobenzene,DIO
81658,10.1016/j.orgel.2020.105811,CCCCC(CC)COC(=O)c1sc2c(-c3cc4c(OCC(CC)CCCC)c5sccc5c(OCC(CC)CCCC)c4s3)scc2c1F,CCCCC(=O)OCC1(c2ccccc2)C2=CC=Cc3cccc4cccc5ccc6ccccc7cccc1c7c6c5c-4c3C2,6.97,-5.19,-3.43,-6.1,-3.9,,,1:1.5,,inverted,ZnO/PEI,MoO3,chlorobenzene,DIO
81659,10.1016/j.orgel.2020.105893,CCCCC(CC)COC(=O)c1sc2csc(-c3cc4c(-c5ccc(CC(CC)CCCC)s5)c5sccc5c(-c5ccc(CC(CC)CCCC)s5)c4s3)c2c1F,CCCCCCc1ccc(C2(c3ccc(CCCCCC)cc3)c3cc4c(cc3-c3sc5cc(C=C6C(=O)c7ccccc7C6=C(C#N)C#N)sc5c32)C(c2ccc(CCCCCC)cc2)(c2ccc(CCCCCC)cc2)c2c-4sc3cc(C=C4C(=O)c5ccccc5C4=C(C#N)C#N)sc23)cc1,3.1,-5.21,-3.6,-5.576,-3.916,,,1:1.3,,inverted,ZnO,MoO3,,
81660,10.1016/j.orgel.2020.105893,CCCCC(CC)COC(=O)c1sc2csc(-c3cc4c(-c5ccc(CC(CC)CCCC)s5)c5sccc5c(-c5ccc(CC(CC)CCCC)s5)c4s3)c2c1F,CCCCCCc1ccc(C2(c3ccc(CCCCCC)cc3)c3cc4c(cc3-c3sc5cc(C=C6C(=O)c7ccccc7C6=C(C#N)C#N)sc5c32)C(c2ccc(CCCCCC)cc2)(c2ccc(CCCCCC)cc2)c2c-4sc3cc(C=C4C(=O)c5ccccc5C4=C(C#N)C#N)sc23)cc1,3.16,-5.21,-3.6,-5.576,-3.916,,,1:1.3,,inverted,ZnO,MoO3,MA:PN,PN
81661,10.1016/j.orgel.2020.105893,CCCCC(CC)COC(=O)c1sc2csc(-c3cc4c(-c5ccc(CC(CC)CCCC)s5)c5sccc5c(-c5ccc(CC(CC)CCCC)s5)c4s3)c2c1F,CCCCCCc1ccc(C2(c3ccc(CCCCCC)cc3)c3cc4c(cc3-c3sc5cc(C=C6C(=O)c7ccccc7C6=C(C#N)C#N)sc5c32)C(c2ccc(CCCCCC)cc2)(c2ccc(CCCCCC)cc2)c2c-4sc3cc(C=C4C(=O)c5ccccc5C4=C(C#N)C#N)sc23)cc1,4.52,-5.21,-3.6,-5.576,-3.916,,,1:1.3,,inverted,ZnO,MoO3,MA:DPE,DPE
81670,10.1016/j.orgel.2020.106008,CCCCCCc1ccsc1,CCCCC(=O)OCC1(c2ccccc2)c2cccc3cccc4cccc5cccc6cccc1c6c-5c-4c-3c2,3.24,-5.01,-3.12,-6.1,-3.7,150.0,,1:1,,inverted,ZnO,MoO3,o-DCB,
81671,10.1016/j.orgel.2020.106008,CCCCCCc1ccsc1,CCCCC(=O)OCC1(c2ccccc2)c2cccc3cccc4cccc5cccc6cccc1c6c-5c-4c-3c2,3.66,-5.01,-3.12,-6.1,-3.7,150.0,120.0,1:1,,,N2200/PFN-OX,MoO3,o-DCB,
81672,10.1016/j.orgel.2020.106008,CCCCCCc1ccsc1,CCCCC(=O)OCC1(c2ccccc2)c2cccc3cccc4cccc5cccc6cccc1c6c-5c-4c-3c2,0.33,-5.01,-3.12,-6.1,-3.7,150.0,,1:1,,,N2200,MoO3,o-DCB,
81673,10.1016/j.orgel.2020.106046,CCCCCCc1ccsc1,CCCCC(=O)OCC1(c2ccccc2)c2cccc3cccc4cccc5cccc6cccc1c6c-5c-4c-3c2,3.31,-5.01,-3.12,-6.1,-3.7,175.0,130.0,1:1,,inverted,ZnO/PEIE,EG-doped PEDOT:PSS,o-DCB,
81674,10.1016/j.orgel.2020.106046,CCCCCCc1ccsc1,CCCCC(=O)OCC1(c2ccccc2)c2cccc3cccc4cccc5cccc6cccc1c6c-5c-4c-3c2,3.41,-5.01,-3.12,-6.1,-3.7,175.0,130.0,1:1,,inverted,ZnO/PEIE,EG-doped PEDOT:PSS,o-DCB,
81675,10.1016/j.orgel.2020.106046,CCCCCCc1ccsc1,CCCCC(=O)OCC1(c2ccccc2)c2cccc3cccc4cccc5cccc6cccc1c6c-5c-4c-3c2,2.2e-05,-5.01,-3.12,-6.1,-3.7,175.0,130.0,1:1,,inverted,ZnO/PEIE,EG-doped PEDOT:PSS,o-DCB,
81676,10.1016/j.orgel.2020.106046,CCCCCCc1ccsc1,CCCCC(=O)OCC1(c2ccccc2)c2cccc3cccc4cccc5cccc6cccc1c6c-5c-4c-3c2,2.53,-5.01,-3.12,-6.1,-3.7,175.0,130.0,1:1,,inverted,ZnO/PEIE,MoO3,o-DCB,
81677,10.1016/j.orgel.2020.106046,CCCCCCc1ccsc1,CCCCC(=O)OCC1(c2ccccc2)c2cccc3cccc4cccc5cccc6cccc1c6c-5c-4c-3c2,2.61,-5.01,-3.12,-6.1,-3.7,175.0,130.0,1:1,,inverted,ZnO/PEIE,MoO3,o-DCB,
81678,10.1016/j.orgel.2021.106139,CCCCC(CC)Cc1sc(-c2c3cc(-c4ccc(-c5sc(-c6cccs6)c6c5C(=O)c5c(CC(CC)CCCC)sc(CC(CC)CCCC)c5C6=O)s4)sc3c(-c3cc(Cl)c(CC(CC)CCCC)s3)c3ccsc23)cc1Cl,CCCCCCc1ccc(C2(c3ccc(CCCCCC)cc3)c3cc4c(cc3-c3sc5cc(/C=C6\C(=O)c7cc(F)c(F)cc7C6=C(C#N)C#N)sc5c32)C(c2ccc(CCCCCC)cc2)(c2ccc(CCCCCC)cc2)c2c-4sc3cc(/C=C4\C(=O)c5cc(F)c(F)cc5C4=C(C#N)C#N)sc23)cc1,3.85,-5.52,-3.6,-5.66,-4.14,100.0,100.0,1:1 w/w,5 vol%,,,FeOx,,
81679,10.1016/j.orgel.2021.106139,CCCCC(CC)Cc1sc(-c2c3cc(-c4ccc(-c5sc(-c6cccs6)c6c5C(=O)c5c(CC(CC)CCCC)sc(CC(CC)CCCC)c5C6=O)s4)sc3c(-c3cc(Cl)c(CC(CC)CCCC)s3)c3ccsc23)cc1Cl,CCCCCCc1ccc(C2(c3ccc(CCCCCC)cc3)c3cc4c(cc3-c3sc5cc(/C=C6\C(=O)c7cc(F)c(F)cc7C6=C(C#N)C#N)sc5c32)C(c2ccc(CCCCCC)cc2)(c2ccc(CCCCCC)cc2)c2c-4sc3cc(/C=C4\C(=O)c5cc(F)c(F)cc5C4=C(C#N)C#N)sc23)cc1,7.07,-5.52,-3.6,-5.66,-4.14,100.0,100.0,1:1 w/w,5 vol%,,,FeOx,,
81680,10.1016/j.orgel.2021.106139,CCCCC(CC)Cc1sc(-c2c3cc(-c4ccc(-c5sc(-c6cccs6)c6c5C(=O)c5c(CC(CC)CCCC)sc(CC(CC)CCCC)c5C6=O)s4)sc3c(-c3cc(Cl)c(CC(CC)CCCC)s3)c3ccsc23)cc1Cl,CCCCCCc1ccc(C2(c3ccc(CCCCCC)cc3)c3cc4c(cc3-c3sc5cc(/C=C6\C(=O)c7cc(F)c(F)cc7C6=C(C#N)C#N)sc5c32)C(c2ccc(CCCCCC)cc2)(c2ccc(CCCCCC)cc2)c2c-4sc3cc(/C=C4\C(=O)c5cc(F)c(F)cc5C4=C(C#N)C#N)sc23)cc1,7.25,-5.52,-3.6,-5.66,-4.14,100.0,100.0,1:1 w/w,5 vol%,,,CoOx,,
81681,10.1016/j.orgel.2021.106139,CCCCC(CC)Cc1sc(-c2c3cc(-c4ccc(-c5sc(-c6cccs6)c6c5C(=O)c5c(CC(CC)CCCC)sc(CC(CC)CCCC)c5C6=O)s4)sc3c(-c3cc(Cl)c(CC(CC)CCCC)s3)c3ccsc23)cc1Cl,CCCCCCc1ccc(C2(c3ccc(CCCCCC)cc3)c3cc4c(cc3-c3sc5cc(/C=C6\C(=O)c7cc(F)c(F)cc7C6=C(C#N)C#N)sc5c32)C(c2ccc(CCCCCC)cc2)(c2ccc(CCCCCC)cc2)c2c-4sc3cc(/C=C4\C(=O)c5cc(F)c(F)cc5C4=C(C#N)C#N)sc23)cc1,11.38,-5.52,-3.6,-5.66,-4.14,100.0,100.0,1:1 w/w,5% v/v,,,CoOx,,
81682,10.1016/j.orgel.2021.106139,CCCCC(CC)Cc1sc(-c2c3cc(-c4ccc(-c5sc(-c6cccs6)c6c5C(=O)c5c(CC(CC)CCCC)sc(CC(CC)CCCC)c5C6=O)s4)sc3c(-c3cc(Cl)c(CC(CC)CCCC)s3)c3ccsc23)cc1Cl,CCCCCCc1ccc(C2(c3ccc(CCCCCC)cc3)c3cc4c(cc3-c3sc5cc(/C=C6\C(=O)c7cc(F)c(F)cc7C6=C(C#N)C#N)sc5c32)C(c2ccc(CCCCCC)cc2)(c2ccc(CCCCCC)cc2)c2c-4sc3cc(/C=C4\C(=O)c5cc(F)c(F)cc5C4=C(C#N)C#N)sc23)cc1,5.73,-5.52,-3.6,-5.66,-4.14,100.0,100.0,1:1 w/w,5 vol%,,,NiOx,,
81683,10.1016/j.orgel.2021.106139,CCCCC(CC)Cc1sc(-c2c3cc(-c4ccc(-c5sc(-c6cccs6)c6c5C(=O)c5c(CC(CC)CCCC)sc(CC(CC)CCCC)c5C6=O)s4)sc3c(-c3cc(Cl)c(CC(CC)CCCC)s3)c3ccsc23)cc1Cl,CCCCCCc1ccc(C2(c3ccc(CCCCCC)cc3)c3cc4c(cc3-c3sc5cc(/C=C6\C(=O)c7cc(F)c(F)cc7C6=C(C#N)C#N)sc5c32)C(c2ccc(CCCCCC)cc2)(c2ccc(CCCCCC)cc2)c2c-4sc3cc(/C=C4\C(=O)c5cc(F)c(F)cc5C4=C(C#N)C#N)sc23)cc1,10.04,-5.52,-3.6,-5.66,-4.14,100.0,100.0,1:1 w/w,5% v/v,,,NiOx,,
81684,10.1016/j.orgel.2021.106172,COC(=O)C(C)(C)c1cc(C)cc(-c2sc3c4sc5cc(/C=C6/C(=O)c7cc(F)cc(c7)C(=O)/C6=C\c6cc(C(C)(C)C(=O)OC)c(-c7cc(C)cc(C(C)(C)C(=O)OC)c7)s6)sc5c4c(C(C)(C)C(=O)OC)ccc2-3)c1,CCCCCCCCCCCc1c(/C=C2\C(=O)c3cc(F)c(F)cc3C2=C(C#N)C#N)sc2c1sc1c3c4nsnc4c4c5sc6c(CCCCCCCCCCC)c(/C=C7\C(=O)c8cc(F)c(F)cc8C7=C(C#N)C#N)sc6c5n(CC(CC)CCCC)c4c3n(CC(CC)CCCC)c21,7.2,-5.56,-3.65,-5.65,-4.09,100.0,90.0,1:1.2,,conventional,PDINO,PEDOT:PSS,chloroform,CN
81685,10.1016/j.orgel.2021.106172,COC(=O)C(C)(C)c1cc(C)cc(-c2sc3c4sc5cc(/C=C6/C(=O)c7cc(F)cc(c7)C(=O)/C6=C\c6cc(C(C)(C)C(=O)OC)c(-c7cc(C)cc(C(C)(C)C(=O)OC)c7)s6)sc5c4c(C(C)(C)C(=O)OC)ccc2-3)c1,CCCCCCCCCCCc1c(/C=C2\C(=O)c3cc(F)c(F)cc3C2=C(C#N)C#N)sc2c1sc1c3c4nsnc4c4c5sc6c(CCCCCCCCCCC)c(/C=C7\C(=O)c8cc(F)c(F)cc8C7=C(C#N)C#N)sc6c5n(CC(CC)CCCC)c4c3n(CC(CC)CCCC)c21,11.4,-5.56,-3.65,-5.65,-4.09,100.0,90.0,1:1.2,,conventional,PDINO,PEDOT:PSS,chloroform,CN
81686,10.1016/j.orgel.2021.106172,COC(=O)C(C)(C)c1cc(C)cc(-c2sc3c4sc5cc(/C=C6/C(=O)c7cc(F)cc(c7)C(=O)/C6=C\c6cc(C(C)(C)C(=O)OC)c(-c7cc(C)cc(C(C)(C)C(=O)OC)c7)s6)sc5c4c(C(C)(C)C(=O)OC)ccc2-3)c1,CCCCCCCCCCCc1c(/C=C2\C(=O)c3cc(F)c(F)cc3C2=C(C#N)C#N)sc2c1sc1c3c4nsnc4c4c5sc6c(CCCCCCCCCCC)c(/C=C7\C(=O)c8cc(F)c(F)cc8C7=C(C#N)C#N)sc6c5n(CC(CC)CCCC)c4c3n(CC(CC)CCCC)c21,11.48,-5.56,-3.65,-5.65,-4.09,100.0,90.0,1:1.2,,conventional,PDINO,PEDOT:PSS,chloroform,CN
81687,10.1016/j.orgel.2021.106172,COC(=O)C(C)(C)c1cc(C)cc(-c2sc3c4sc5cc(/C=C6/C(=O)c7cc(F)cc(c7)C(=O)/C6=C\c6cc(C(C)(C)C(=O)OC)c(-c7cc(C)cc(C(C)(C)C(=O)OC)c7)s6)sc5c4c(C(C)(C)C(=O)OC)ccc2-3)c1,CCCCCCCCCCCc1c(/C=C2\C(=O)c3cc(F)c(F)cc3C2=C(C#N)C#N)sc2c1sc1c3c4nsnc4c4c5sc6c(CCCCCCCCCCC)c(/C=C7\C(=O)c8cc(F)c(F)cc8C7=C(C#N)C#N)sc6c5n(CC(CC)CCCC)c4c3n(CC(CC)CCCC)c21,12.71,-5.56,-3.65,-5.65,-4.09,100.0,90.0,1:1.2,,conventional,PDINO,PEDOT:PSS,chloroform,CN
81688,10.1016/j.orgel.2021.106172,COC(=O)C(C)(C)c1cc(C)cc(-c2sc3c4sc5cc(/C=C6/C(=O)c7cc(F)cc(c7)C(=O)/C6=C\c6cc(C(C)(C)C(=O)OC)c(-c7cc(C)cc(C(C)(C)C(=O)OC)c7)s6)sc5c4c(C(C)(C)C(=O)OC)ccc2-3)c1,CCCCCCCCCCCc1c(/C=C2\C(=O)c3cc(F)c(F)cc3C2=C(C#N)C#N)sc2c1sc1c3c4nsnc4c4c5sc6c(CCCCCCCCCCC)c(/C=C7\C(=O)c8cc(F)c(F)cc8C7=C(C#N)C#N)sc6c5n(CC(CC)CCCC)c4c3n(CC(CC)CCCC)c21,11.97,-5.56,-3.65,-5.65,-4.09,100.0,90.0,1:1.2,,conventional,PDINO,PEDOT:PSS,chloroform,CN
81689,10.1016/j.orgel.2021.106303,CCCCCCc1ccsc1,c1ccc2c(c1)C1CC2C23c4c5c6c7c8c9c(c%10c%11c2c2c4c4c%12c5c5c6c6c8c8c%13c%14c%15c%16c%17c%18c%19c%20c%21c%22c%23c(c%14c%14c%24c%23c%23c%22c%22c%20c(c2c%22c%11c%23c%10c%24c9c%148)c4c%19c%12c%17c5c%16c%136)C%152C4CC(c5ccccc54)C%18%212)C713,4.89,-5.01,-3.12,,,,,,,,,,,
81690,10.1016/j.orgel.2021.106303,CCCCCCc1ccsc1,c1ccc2c(c1)C1CC2C23c4c5c6c7c8c9c(c%10c%11c2c2c4c4c%12c5c5c6c6c8c8c%13c%14c%15c%16c%17c%18c%19c%20c%21c%22c%23c(c%14c%14c%24c%23c%23c%22c%22c%20c(c2c%22c%11c%23c%10c%24c9c%148)c4c%19c%12c%17c5c%16c%136)C%152C4CC(c5ccccc54)C%18%212)C713,5.66,-5.01,-3.12,,,,,,,,,,,
81691,10.1016/j.orgel.2021.106303,CCCCCCc1ccsc1,c1ccc2c(c1)C1CC2C23c4c5c6c7c8c9c(c%10c%11c2c2c4c4c%12c5c5c6c6c8c8c%13c%14c%15c%16c%17c%18c%19c%20c%21c%22c%23c(c%14c%14c%24c%23c%23c%22c%22c%20c(c2c%22c%11c%23c%10c%24c9c%148)c4c%19c%12c%17c5c%16c%136)C%152C4CC(c5ccccc54)C%18%212)C713,5.81,-5.01,-3.12,,,,,,,,,,,
81692,10.1016/j.orgel.2021.106351,COC(=O)C(C)(C)c1cc(C)cc(-c2sc3c4sc5cc(/C=C6/C(=O)c7cc(F)cc(c7)C(=O)/C6=C\c6cc(C(C)(C)C(=O)OC)c(-c7cc(C)cc(C(C)(C)C(=O)OC)c7)s6)sc5c4c(C(C)(C)C(=O)OC)ccc2-3)c1,CCCCCCCCCCCc1c(/C=C2\C(=O)c3cc(F)c(F)cc3C2=C(C#N)C#N)sc2c1sc1c3c4nsnc4c4c5sc6c(CCCCCCCCCCC)c(/C=C7\C(=O)c8cc(F)c(F)cc8C7=C(C#N)C#N)sc6c5n(CC(CC)CCCC)c4c3n(CC(CC)CCCC)c21,15.22,-5.56,-3.65,-5.65,-4.09,140.0,110.0,1:1.2,,conventional,BCP,PEDOT:PSS,chloroform,CN
81693,10.1016/j.orgel.2021.106351,COC(=O)C(C)(C)c1cc(C)cc(-c2sc3c4sc5cc(/C=C6/C(=O)c7cc(F)cc(c7)C(=O)/C6=C\c6cc(C(C)(C)C(=O)OC)c(-c7cc(C)cc(C(C)(C)C(=O)OC)c7)s6)sc5c4c(C(C)(C)C(=O)OC)ccc2-3)c1,CCCCCCCCCCCc1c(/C=C2\C(=O)c3cc(F)c(F)cc3C2=C(C#N)C#N)sc2c1sc1c3c4nsnc4c4c5sc6c(CCCCCCCCCCC)c(/C=C7\C(=O)c8cc(F)c(F)cc8C7=C(C#N)C#N)sc6c5n(CC(CC)CCCC)c4c3n(CC(CC)CCCC)c21,15.1,-5.56,-3.65,-5.65,-4.09,140.0,110.0,1:1.2,,conventional,BCP,PEDOT:PSS,chloroform,CN
81694,10.1016/j.orgel.2021.106351,COC(=O)C(C)(C)c1cc(C)cc(-c2sc3c4sc5cc(/C=C6/C(=O)c7cc(F)cc(c7)C(=O)/C6=C\c6cc(C(C)(C)C(=O)OC)c(-c7cc(C)cc(C(C)(C)C(=O)OC)c7)s6)sc5c4c(C(C)(C)C(=O)OC)ccc2-3)c1,CCCCCCCCCCCc1c(/C=C2\C(=O)c3cc(F)c(F)cc3C2=C(C#N)C#N)sc2c1sc1c3c4nsnc4c4c5sc6c(CCCCCCCCCCC)c(/C=C7\C(=O)c8cc(F)c(F)cc8C7=C(C#N)C#N)sc6c5n(CC(CC)CCCC)c4c3n(CC(CC)CCCC)c21,15.02,-5.56,-3.65,-5.65,-4.09,140.0,110.0,1:1.2,,conventional,BCP,PEDOT:PSS,chloroform,CN
81695,10.1016/j.orgel.2021.106351,COC(=O)C(C)(C)c1cc(C)cc(-c2sc3c4sc5cc(/C=C6/C(=O)c7cc(F)cc(c7)C(=O)/C6=C\c6cc(C(C)(C)C(=O)OC)c(-c7cc(C)cc(C(C)(C)C(=O)OC)c7)s6)sc5c4c(C(C)(C)C(=O)OC)ccc2-3)c1,CCCCCCCCCCCc1c(/C=C2\C(=O)c3cc(F)c(F)cc3C2=C(C#N)C#N)sc2c1sc1c3c4nsnc4c4c5sc6c(CCCCCCCCCCC)c(/C=C7\C(=O)c8cc(F)c(F)cc8C7=C(C#N)C#N)sc6c5n(CC(CC)CCCC)c4c3n(CC(CC)CCCC)c21,10.2,-5.56,-3.65,-5.65,-4.09,140.0,110.0,1:1.2,,conventional,BCP,PEDOT:PSS,chloroform,CN
81696,10.1016/j.orgel.2021.106388,CCCCCCc1ccsc1,CCCCC(=O)OCC1(c2ccccc2)c2cccc3cccc4cccc5cccc6cccc1c6c-5c-4c-3c2,0.25,-5.01,-3.12,-6.1,-3.7,,,1.25:1,,inverted,,PEDOT:PSS,,
81697,10.1016/j.orgel.2021.106388,CCCCCCc1ccsc1,CCCCC(=O)OCC1(c2ccccc2)c2cccc3cccc4cccc5cccc6cccc1c6c-5c-4c-3c2,3.54,-5.01,-3.12,-6.1,-3.7,,,1.25:1,,inverted,,m-PEDOT:PSS,,
81698,10.1016/j.orgel.2021.106388,CCCCCCc1ccsc1,CCCCC(=O)OCC1(c2ccccc2)c2cccc3cccc4cccc5cccc6cccc1c6c-5c-4c-3c2,4.13,-5.01,-3.12,-6.1,-3.7,,,P3HT:PCBM 25:20 w/w,,inverted,,m-PEDOT:PSS,,
81699,10.1016/j.orgel.2021.106388,CCCCCCc1ccsc1,CCCCC(=O)OCC1(c2ccccc2)c2cccc3cccc4cccc5cccc6cccc1c6c-5c-4c-3c2,3.9,-5.01,-3.12,-6.1,-3.7,,,P3HT:PCBM 25:20 w/w,,inverted,,m-PEDOT:PSS,,
81700,10.1016/j.orgel.2021.106388,CCCCCCc1ccsc1,CCCCC(=O)OCC1(c2ccccc2)c2cccc3cccc4cccc5cccc6cccc1c6c-5c-4c-3c2,3.7,-5.01,-3.12,-6.1,-3.7,,,1.25:1,,inverted,,m-PEDOT:PSS,,
81701,10.1016/j.orgel.2021.106388,CCCCCCc1ccsc1,CCCCC(=O)OCC1(c2ccccc2)c2cccc3cccc4cccc5cccc6cccc1c6c-5c-4c-3c2,3.51,-5.01,-3.12,-6.1,-3.7,,,1.25:1,,inverted,,m-PEDOT:PSS,,
81702,10.1016/j.orgel.2022.106511,CCCCC(CC)Cc1ccc(-c2c3cc(-c4ccc(-c5sc(-c6cccs6)c6c5C(=O)c5c(CC(CC)CCCC)sc(CC(CC)CCCC)c5C6=O)s4)sc3c(-c3ccc(CC(CC)CCCC)s3)c3ccsc23)s1,CCCCCCc1ccc(C2(c3ccc(CCCCCC)cc3)c3cc4c(cc3-c3sc5cc(C=C6C(=O)c7ccccc7C6=C(C#N)C#N)sc5c32)C(c2ccc(CCCCCC)cc2)(c2ccc(CCCCCC)cc2)c2c-4sc3cc(C=C4C(=O)c5ccccc5C4=C(C#N)C#N)sc23)cc1,5.31,-5.33,-3.48,-5.576,-3.916,,140.0,,,,,,,
81703,10.1016/j.orgel.2022.106511,CCCCC(CC)Cc1ccc(-c2c3cc(-c4ccc(-c5sc(-c6cccs6)c6c5C(=O)c5c(CC(CC)CCCC)sc(CC(CC)CCCC)c5C6=O)s4)sc3c(-c3ccc(CC(CC)CCCC)s3)c3ccsc23)s1,CCCCCCc1ccc(C2(c3ccc(CCCCCC)cc3)c3cc4c(cc3-c3sc5cc(C=C6C(=O)c7ccccc7C6=C(C#N)C#N)sc5c32)C(c2ccc(CCCCCC)cc2)(c2ccc(CCCCCC)cc2)c2c-4sc3cc(C=C4C(=O)c5ccccc5C4=C(C#N)C#N)sc23)cc1,7.5,-5.33,-3.48,-5.576,-3.916,,140.0,,,,,,,
81704,10.1016/j.orgel.2022.106511,CCCCC(CC)Cc1ccc(-c2c3cc(-c4ccc(-c5sc(-c6cccs6)c6c5C(=O)c5c(CC(CC)CCCC)sc(CC(CC)CCCC)c5C6=O)s4)sc3c(-c3ccc(CC(CC)CCCC)s3)c3ccsc23)s1,CCCCCCc1ccc(C2(c3ccc(CCCCCC)cc3)c3cc4c(cc3-c3sc5cc(C=C6C(=O)c7ccccc7C6=C(C#N)C#N)sc5c32)C(c2ccc(CCCCCC)cc2)(c2ccc(CCCCCC)cc2)c2c-4sc3cc(C=C4C(=O)c5ccccc5C4=C(C#N)C#N)sc23)cc1,7.92,-5.33,-3.48,-5.576,-3.916,,140.0,,,,,,,
81705,10.1016/j.orgel.2022.106511,CCCCC(CC)Cc1ccc(-c2c3cc(-c4ccc(-c5sc(-c6cccs6)c6c5C(=O)c5c(CC(CC)CCCC)sc(CC(CC)CCCC)c5C6=O)s4)sc3c(-c3ccc(CC(CC)CCCC)s3)c3ccsc23)s1,CCCCCCc1ccc(C2(c3ccc(CCCCCC)cc3)c3cc4c(cc3-c3sc5cc(C=C6C(=O)c7ccccc7C6=C(C#N)C#N)sc5c32)C(c2ccc(CCCCCC)cc2)(c2ccc(CCCCCC)cc2)c2c-4sc3cc(C=C4C(=O)c5ccccc5C4=C(C#N)C#N)sc23)cc1,7.61,-5.33,-3.48,-5.576,-3.916,,140.0,,,,,,,
81706,10.1016/j.orgel.2022.106511,CCCCC(CC)Cc1ccc(-c2c3cc(-c4ccc(-c5sc(-c6cccs6)c6c5C(=O)c5c(CC(CC)CCCC)sc(CC(CC)CCCC)c5C6=O)s4)sc3c(-c3ccc(CC(CC)CCCC)s3)c3ccsc23)s1,CCCCCCc1ccc(C2(c3ccc(CCCCCC)cc3)c3cc4c(cc3-c3sc5cc(C=C6C(=O)c7ccccc7C6=C(C#N)C#N)sc5c32)C(c2ccc(CCCCCC)cc2)(c2ccc(CCCCCC)cc2)c2c-4sc3cc(C=C4C(=O)c5ccccc5C4=C(C#N)C#N)sc23)cc1,7.57,-5.33,-3.48,-5.576,-3.916,,140.0,,,,,,,
81707,10.1016/j.orgel.2022.106511,CCCCC(CC)Cc1ccc(-c2c3cc(-c4ccc(-c5sc(-c6cccs6)c6c5C(=O)c5c(CC(CC)CCCC)sc(CC(CC)CCCC)c5C6=O)s4)sc3c(-c3ccc(CC(CC)CCCC)s3)c3ccsc23)s1,CCCCCCc1ccc(C2(c3ccc(CCCCCC)cc3)c3cc4c(cc3-c3sc5cc(C=C6C(=O)c7ccccc7C6=C(C#N)C#N)sc5c32)C(c2ccc(CCCCCC)cc2)(c2ccc(CCCCCC)cc2)c2c-4sc3cc(C=C4C(=O)c5ccccc5C4=C(C#N)C#N)sc23)cc1,5.58,-5.33,-3.48,-5.576,-3.916,,140.0,,,,,,,
81708,10.1016/j.orgel.2022.106511,CCCCC(CC)Cc1ccc(-c2c3cc(-c4ccc(-c5sc(-c6cccs6)c6c5C(=O)c5c(CC(CC)CCCC)sc(CC(CC)CCCC)c5C6=O)s4)sc3c(-c3ccc(CC(CC)CCCC)s3)c3ccsc23)s1,CCCCCCc1ccc(C2(c3ccc(CCCCCC)cc3)c3cc4c(cc3-c3sc5cc(C=C6C(=O)c7ccccc7C6=C(C#N)C#N)sc5c32)C(c2ccc(CCCCCC)cc2)(c2ccc(CCCCCC)cc2)c2c-4sc3cc(C=C4C(=O)c5ccccc5C4=C(C#N)C#N)sc23)cc1,6.9,-5.33,-3.48,-5.576,-3.916,,140.0,,,,,,,
81709,10.1016/j.orgel.2022.106511,CCCCC(CC)Cc1ccc(-c2c3cc(-c4ccc(-c5sc(-c6cccs6)c6c5C(=O)c5c(CC(CC)CCCC)sc(CC(CC)CCCC)c5C6=O)s4)sc3c(-c3ccc(CC(CC)CCCC)s3)c3ccsc23)s1,CCCCCCc1ccc(C2(c3ccc(CCCCCC)cc3)c3cc4c(cc3-c3sc5cc(C=C6C(=O)c7ccccc7C6=C(C#N)C#N)sc5c32)C(c2ccc(CCCCCC)cc2)(c2ccc(CCCCCC)cc2)c2c-4sc3cc(C=C4C(=O)c5ccccc5C4=C(C#N)C#N)sc23)cc1,7.37,-5.33,-3.48,-5.576,-3.916,,140.0,,,,,,,
81710,10.1016/j.orgel.2022.106511,CCCCC(CC)Cc1ccc(-c2c3cc(-c4ccc(-c5sc(-c6cccs6)c6c5C(=O)c5c(CC(CC)CCCC)sc(CC(CC)CCCC)c5C6=O)s4)sc3c(-c3ccc(CC(CC)CCCC)s3)c3ccsc23)s1,CCCCCCc1ccc(C2(c3ccc(CCCCCC)cc3)c3cc4c(cc3-c3sc5cc(C=C6C(=O)c7ccccc7C6=C(C#N)C#N)sc5c32)C(c2ccc(CCCCCC)cc2)(c2ccc(CCCCCC)cc2)c2c-4sc3cc(C=C4C(=O)c5ccccc5C4=C(C#N)C#N)sc23)cc1,7.53,-5.33,-3.48,-5.576,-3.916,,140.0,,,,,,,
81711,10.1016/j.orgel.2022.106511,CCCCC(CC)Cc1ccc(-c2c3cc(-c4ccc(-c5sc(-c6cccs6)c6c5C(=O)c5c(CC(CC)CCCC)sc(CC(CC)CCCC)c5C6=O)s4)sc3c(-c3ccc(CC(CC)CCCC)s3)c3ccsc23)s1,CCCCCCc1ccc(C2(c3ccc(CCCCCC)cc3)c3cc4c(cc3-c3sc5cc(C=C6C(=O)c7ccccc7C6=C(C#N)C#N)sc5c32)C(c2ccc(CCCCCC)cc2)(c2ccc(CCCCCC)cc2)c2c-4sc3cc(C=C4C(=O)c5ccccc5C4=C(C#N)C#N)sc23)cc1,7.16,-5.33,-3.48,-5.576,-3.916,,140.0,,,,,,,
81712,10.1016/j.orgel.2022.106572,COC(=O)C(C)(C)c1cc(C)cc(-c2sc3c4sc5cc(/C=C6/C(=O)c7cc(F)cc(c7)C(=O)/C6=C\c6cc(C(C)(C)C(=O)OC)c(-c7cc(C)cc(C(C)(C)C(=O)OC)c7)s6)sc5c4c(C(C)(C)C(=O)OC)ccc2-3)c1,CCCCCCCCCCCc1c(/C=C2\C(=O)c3cc(F)c(F)cc3C2=C(C#N)C#N)sc2c1sc1c3c4nsnc4c4c5sc6c(CCCCCCCCCCC)c(/C=C7\C(=O)c8cc(F)c(F)cc8C7=C(C#N)C#N)sc6c5n(CC(CC)CCCC)c4c3n(CC(CC)CCCC)c21,12.7,-5.56,-3.65,-5.65,-4.09,,110.0,1:1.2,0.5 vol ratio,,In2O3,,,
81713,10.1016/j.orgel.2022.106572,COC(=O)C(C)(C)c1cc(C)cc(-c2sc3c4sc5cc(/C=C6/C(=O)c7cc(F)cc(c7)C(=O)/C6=C\c6cc(C(C)(C)C(=O)OC)c(-c7cc(C)cc(C(C)(C)C(=O)OC)c7)s6)sc5c4c(C(C)(C)C(=O)OC)ccc2-3)c1,CCCCCCCCCCCc1c(/C=C2\C(=O)c3cc(F)c(F)cc3C2=C(C#N)C#N)sc2c1sc1c3c4nsnc4c4c5sc6c(CCCCCCCCCCC)c(/C=C7\C(=O)c8cc(F)c(F)cc8C7=C(C#N)C#N)sc6c5n(CC(CC)CCCC)c4c3n(CC(CC)CCCC)c21,12.6,-5.56,-3.65,-5.65,-4.09,,110.0,1:1.2,0.5 vol ratio,,Ga2O3,,,
81714,10.1016/j.orgel.2022.106572,COC(=O)C(C)(C)c1cc(C)cc(-c2sc3c4sc5cc(/C=C6/C(=O)c7cc(F)cc(c7)C(=O)/C6=C\c6cc(C(C)(C)C(=O)OC)c(-c7cc(C)cc(C(C)(C)C(=O)OC)c7)s6)sc5c4c(C(C)(C)C(=O)OC)ccc2-3)c1,CCCCCCCCCCCc1c(/C=C2\C(=O)c3cc(F)c(F)cc3C2=C(C#N)C#N)sc2c1sc1c3c4nsnc4c4c5sc6c(CCCCCCCCCCC)c(/C=C7\C(=O)c8cc(F)c(F)cc8C7=C(C#N)C#N)sc6c5n(CC(CC)CCCC)c4c3n(CC(CC)CCCC)c21,11.7,-5.56,-3.65,-5.65,-4.09,,110.0,1:1.2,0.5% v/v,,TiOx,,,
81721,10.1016/j.orgel.2023.106864,CCCCC(CC)COC(=O)c1sc2csc(-c3cc4c(-c5ccc(CC(CC)CCCC)s5)c5sccc5c(-c5ccc(CC(CC)CCCC)s5)c4s3)c2c1F,CCCCCCc1ccc(C2(c3ccc(CCCCCC)cc3)c3cc4c(cc3-c3sc(-c5sc(/C=C6\C(=O)c7cc(F)c(F)cc7C6=C(C#N)C#N)cc5OCC(CC)CCCC)cc32)C(c2ccc(CCCCCC)cc2)(c2ccc(CCCCCC)cc2)c2cc(-c3scc(/C=C5/C(=O)c6cc(F)c(F)cc6C5=C(C#N)C#N)c3OCC(CC)CCCC)sc2-4)cc1,9.79,-5.21,-3.6,-5.44,-4.19,,,2:3,,inverted,ZnO,MoO3,chlorobenzene,
81722,10.1016/j.orgel.2023.106864,CCCCC(CC)COC(=O)c1sc2csc(-c3cc4c(-c5ccc(CC(CC)CCCC)s5)c5sccc5c(-c5ccc(CC(CC)CCCC)s5)c4s3)c2c1F,CCCCCCc1ccc(C2(c3ccc(CCCCCC)cc3)c3cc4c(cc3-c3sc(-c5sc(/C=C6\C(=O)c7cc(F)c(F)cc7C6=C(C#N)C#N)cc5OCC(CC)CCCC)cc32)C(c2ccc(CCCCCC)cc2)(c2ccc(CCCCCC)cc2)c2cc(-c3scc(/C=C5/C(=O)c6cc(F)c(F)cc6C5=C(C#N)C#N)c3OCC(CC)CCCC)sc2-4)cc1,10.92,-5.21,-3.6,-5.44,-4.19,,,2:3,,inverted,ZnO,MoO3,chlorobenzene,
81723,10.1016/j.orgel.2023.106864,CCCCC(CC)COC(=O)c1sc2csc(-c3cc4c(-c5ccc(CC(CC)CCCC)s5)c5sccc5c(-c5ccc(CC(CC)CCCC)s5)c4s3)c2c1F,CCCCCCc1ccc(C2(c3ccc(CCCCCC)cc3)c3cc4c(cc3-c3sc(-c5sc(/C=C6\C(=O)c7cc(F)c(F)cc7C6=C(C#N)C#N)cc5OCC(CC)CCCC)cc32)C(c2ccc(CCCCCC)cc2)(c2ccc(CCCCCC)cc2)c2cc(-c3scc(/C=C5/C(=O)c6cc(F)c(F)cc6C5=C(C#N)C#N)c3OCC(CC)CCCC)sc2-4)cc1,10.48,-5.21,-3.6,-5.44,-4.19,,,2:3,,inverted,ZnO,MoO3,chlorobenzene,
81724,10.1016/j.orgel.2023.106864,CCCCC(CC)COC(=O)c1sc2csc(-c3cc4c(-c5ccc(CC(CC)CCCC)s5)c5sccc5c(-c5ccc(CC(CC)CCCC)s5)c4s3)c2c1F,CCCCCCc1ccc(C2(c3ccc(CCCCCC)cc3)c3cc4c(cc3-c3sc(-c5sc(/C=C6\C(=O)c7cc(F)c(F)cc7C6=C(C#N)C#N)cc5OCC(CC)CCCC)cc32)C(c2ccc(CCCCCC)cc2)(c2ccc(CCCCCC)cc2)c2cc(-c3scc(/C=C5/C(=O)c6cc(F)c(F)cc6C5=C(C#N)C#N)c3OCC(CC)CCCC)sc2-4)cc1,10.41,-5.21,-3.6,-5.44,-4.19,,,2:3,,inverted,ZnO,MoO3,chlorobenzene,
81725,10.1016/j.orgel.2023.106864,CCCCC(CC)COC(=O)c1sc2csc(-c3cc4c(-c5ccc(CC(CC)CCCC)s5)c5sccc5c(-c5ccc(CC(CC)CCCC)s5)c4s3)c2c1F,CCCCCCc1ccc(C2(c3ccc(CCCCCC)cc3)c3cc4c(cc3-c3sc(-c5sc(/C=C6\C(=O)c7cc(F)c(F)cc7C6=C(C#N)C#N)cc5OCC(CC)CCCC)cc32)C(c2ccc(CCCCCC)cc2)(c2ccc(CCCCCC)cc2)c2cc(-c3scc(/C=C5/C(=O)c6cc(F)c(F)cc6C5=C(C#N)C#N)c3OCC(CC)CCCC)sc2-4)cc1,10.24,-5.21,-3.6,-5.44,-4.19,,,2:3,,inverted,ZnO,MoO3,chlorobenzene,
81726,10.1016/j.orgel.2023.106864,CCCCC(CC)COC(=O)c1sc2csc(-c3cc4c(-c5ccc(CC(CC)CCCC)s5)c5sccc5c(-c5ccc(CC(CC)CCCC)s5)c4s3)c2c1F,CCCCCCc1ccc(C2(c3ccc(CCCCCC)cc3)c3cc4c(cc3-c3sc(-c5sc(/C=C6\C(=O)c7cc(F)c(F)cc7C6=C(C#N)C#N)cc5OCC(CC)CCCC)cc32)C(c2ccc(CCCCCC)cc2)(c2ccc(CCCCCC)cc2)c2cc(-c3scc(/C=C5/C(=O)c6cc(F)c(F)cc6C5=C(C#N)C#N)c3OCC(CC)CCCC)sc2-4)cc1,10.22,-5.21,-3.6,-5.44,-4.19,,,2:3,,inverted,ZnO,MoO3,chlorobenzene,
81727,10.1016/j.orgel.2023.106864,CCCCC(CC)COC(=O)c1sc2csc(-c3cc4c(-c5ccc(CC(CC)CCCC)s5)c5sccc5c(-c5ccc(CC(CC)CCCC)s5)c4s3)c2c1F,CCCCCCc1ccc(C2(c3ccc(CCCCCC)cc3)c3cc4c(cc3-c3sc(-c5sc(/C=C6\C(=O)c7cc(F)c(F)cc7C6=C(C#N)C#N)cc5OCC(CC)CCCC)cc32)C(c2ccc(CCCCCC)cc2)(c2ccc(CCCCCC)cc2)c2cc(-c3scc(/C=C5/C(=O)c6cc(F)c(F)cc6C5=C(C#N)C#N)c3OCC(CC)CCCC)sc2-4)cc1,9.92,-5.21,-3.6,-5.44,-4.19,,,2:3,,inverted,ZnO,MoO3,chlorobenzene,
81728,10.1016/j.orgel.2023.106917,CCCCCCc1ccsc1,CCCCC(=O)OCC1(c2ccccc2)c2cccc3cccc4cccc5cccc6cccc1c6c-5c-4c-3c2,3.6,-5.01,-3.12,-6.1,-3.7,180.0,,1:0.8 w/w,,,ZnO,,,
81729,10.1016/j.orgel.2023.106917,CCCCCCc1ccsc1,CCCCC(=O)OCC1(c2ccccc2)c2cccc3cccc4cccc5cccc6cccc1c6c-5c-4c-3c2,3.8,-5.01,-3.12,-6.1,-3.7,180.0,,1:0.8 w/w,,,IM2/ZnO,,,
81730,10.1016/j.orgel.2023.106917,CCCCCCc1ccsc1,CCCCC(=O)OCC1(c2ccccc2)c2cccc3cccc4cccc5cccc6cccc1c6c-5c-4c-3c2,2.71,-5.01,-3.12,-6.1,-3.7,180.0,,1:0.8,,,ZnO,,,
81731,10.1016/j.orgel.2023.106917,CCCCCCc1ccsc1,CCCCC(=O)OCC1(c2ccccc2)c2cccc3cccc4cccc5cccc6cccc1c6c-5c-4c-3c2,3.55,-5.01,-3.12,-6.1,-3.7,180.0,,1:0.8,,,IM2/ZnO,,,
81732,10.1016/j.orgel.2023.106917,CCCCCCc1ccsc1,CCCCC(=O)OCC1(c2ccccc2)c2cccc3cccc4cccc5cccc6cccc1c6c-5c-4c-3c2,1.82,-5.01,-3.12,-6.1,-3.7,180.0,,1:0.8,,,ZnO,,,
81733,10.1016/j.orgel.2023.106917,CCCCCCc1ccsc1,CCCCC(=O)OCC1(c2ccccc2)c2cccc3cccc4cccc5cccc6cccc1c6c-5c-4c-3c2,3.19,-5.01,-3.12,-6.1,-3.7,180.0,,1:0.8,,,IM2/ZnO,,,
81734,10.1016/j.orgel.2023.106917,CCCCCCc1ccsc1,CCCCC(=O)OCC1(c2ccccc2)c2cccc3cccc4cccc5cccc6cccc1c6c-5c-4c-3c2,0.67,-5.01,-3.12,-6.1,-3.7,180.0,,1:0.8,,,ZnO,,,
81735,10.1016/j.orgel.2023.106917,CCCCCCc1ccsc1,CCCCC(=O)OCC1(c2ccccc2)c2cccc3cccc4cccc5cccc6cccc1c6c-5c-4c-3c2,1.92,-5.01,-3.12,-6.1,-3.7,180.0,,1:0.8,,,IM2/ZnO,,,
81736,10.1016/j.orgel.2023.106917,CCCCCCc1ccsc1,CCCCC(=O)OCC1(c2ccccc2)c2cccc3cccc4cccc5cccc6cccc1c6c-5c-4c-3c2,0.48,-5.01,-3.12,-6.1,-3.7,180.0,,1:0.8,,,ZnO,,,
81737,10.1016/j.orgel.2023.106917,CCCCCCc1ccsc1,CCCCC(=O)OCC1(c2ccccc2)c2cccc3cccc4cccc5cccc6cccc1c6c-5c-4c-3c2,1.11,-5.01,-3.12,-6.1,-3.7,180.0,,1:0.8,,,IM2/ZnO,,,
81748,10.1016/j.orgel.2024.106995,CCCCC(CC)COC(=O)c1sc2csc(-c3cc4c(-c5ccc(CC(CC)CCCC)s5)c5sccc5c(-c5ccc(CC(CC)CCCC)s5)c4s3)c2c1F,COC(=O)CCCC1(c2ccccc2)C23c4c5ccc6c7cc8c9c%10c(cc%11cc%12c%13c%14c(cc%15c%16ccc-5c2c%16c2c5c%16c%17c(c(c46)c7c9c%17c4c%10c%11c%13c4c%16c%14c%152)C513)C%12)C8,8.79,-5.21,-3.6,-5.9,-3.9,,,,,inverted,ZnO,,,
81749,10.1016/j.orgel.2024.106995,CCCCC(CC)COC(=O)c1sc2csc(-c3cc4c(-c5ccc(CC(CC)CCCC)s5)c5sccc5c(-c5ccc(CC(CC)CCCC)s5)c4s3)c2c1F,COC(=O)CCCC1(c2ccccc2)C23c4c5ccc6c7cc8c9c%10c(cc%11cc%12c%13c%14c(cc%15c%16ccc-5c2c%16c2c5c%16c%17c(c(c46)c7c9c%17c4c%10c%11c%13c4c%16c%14c%152)C513)C%12)C8,8.91,-5.21,-3.6,-5.9,-3.9,,,,,inverted,ZnO/PFN-NDI-OH,,,
81750,10.1016/j.orgel.2024.106995,CCCCC(CC)COC(=O)c1sc2csc(-c3cc4c(-c5ccc(CC(CC)CCCC)s5)c5sccc5c(-c5ccc(CC(CC)CCCC)s5)c4s3)c2c1F,COC(=O)CCCC1(c2ccccc2)C23c4c5ccc6c7cc8c9c%10c(cc%11cc%12c%13c%14c(cc%15c%16ccc-5c2c%16c2c5c%16c%17c(c(c46)c7c9c%17c4c%10c%11c%13c4c%16c%14c%152)C513)C%12)C8,9.41,-5.21,-3.6,-5.9,-3.9,,,,,inverted,ZnO/PFN-NDI-OTs,,,
81753,10.1016/j.orgel.2024.107075,COC(=O)C(C)(C)c1cc(C)cc(-c2sc3c4sc5cc(/C=C6/C(=O)c7cc(F)cc(c7)C(=O)/C6=C\c6cc(C(C)(C)C(=O)OC)c(-c7cc(C)cc(C(C)(C)C(=O)OC)c7)s6)sc5c4c(C(C)(C)C(=O)OC)ccc2-3)c1,CCCCCCC(CCCC)Cc1c(/C=C2\C(=O)c3cc(F)c(F)cc3C2=C(C#N)C#N)sc2c1SC1c3c(c4c(c5nsnc35)c3sc5c(CC(CCCC)CCCCCC)c(/C=C6\C(=O)c7cc(F)c(F)cc7C6=C(C#N)C#N)sc5c3n4CC(CC)CCCC)N(CC(CC)CCCC)C21,15.21,-5.56,-3.65,-5.68,-3.9,,,,,conventional,PDINN,PEDOT:PSS,o-xylene,
81754,10.1016/j.orgel.2024.107075,COC(=O)C(C)(C)c1cc(C)cc(-c2sc3c4sc5cc(/C=C6/C(=O)c7cc(F)cc(c7)C(=O)/C6=C\c6cc(C(C)(C)C(=O)OC)c(-c7cc(C)cc(C(C)(C)C(=O)OC)c7)s6)sc5c4c(C(C)(C)C(=O)OC)ccc2-3)c1,CCCCCCC(CCCC)Cc1c(/C=C2\C(=O)c3cc(F)c(F)cc3C2=C(C#N)C#N)sc2c1SC1c3c(c4c(c5nsnc35)c3sc5c(CC(CCCC)CCCCCC)c(/C=C6\C(=O)c7cc(F)c(F)cc7C6=C(C#N)C#N)sc5c3n4CC(CC)CCCC)N(CC(CC)CCCC)C21,16.61,-5.56,-3.65,-5.68,-3.9,,,,,conventional,PDINN,PEDOT:PSS,o-xylene,
81755,10.1016/j.orgel.2024.107075,COC(=O)C(C)(C)c1cc(C)cc(-c2sc3c4sc5cc(/C=C6/C(=O)c7cc(F)cc(c7)C(=O)/C6=C\c6cc(C(C)(C)C(=O)OC)c(-c7cc(C)cc(C(C)(C)C(=O)OC)c7)s6)sc5c4c(C(C)(C)C(=O)OC)ccc2-3)c1,CCCCCCC(CCCC)Cc1c(/C=C2\C(=O)c3cc(F)c(F)cc3C2=C(C#N)C#N)sc2c1SC1c3c(c4c(c5nsnc35)c3sc5c(CC(CCCC)CCCCCC)c(/C=C6\C(=O)c7cc(F)c(F)cc7C6=C(C#N)C#N)sc5c3n4CC(CC)CCCC)N(CC(CC)CCCC)C21,15.95,-5.56,-3.65,-5.68,-3.9,,,,0.25%,conventional,PDINN,PEDOT:PSS,o-xylene,DIO
81756,10.1016/j.orgel.2024.107075,COC(=O)C(C)(C)c1cc(C)cc(-c2sc3c4sc5cc(/C=C6/C(=O)c7cc(F)cc(c7)C(=O)/C6=C\c6cc(C(C)(C)C(=O)OC)c(-c7cc(C)cc(C(C)(C)C(=O)OC)c7)s6)sc5c4c(C(C)(C)C(=O)OC)ccc2-3)c1,CCCCCCC(CCCC)Cc1c(/C=C2\C(=O)c3cc(F)c(F)cc3C2=C(C#N)C#N)sc2c1SC1c3c(c4c(c5nsnc35)c3sc5c(CC(CCCC)CCCCCC)c(/C=C6\C(=O)c7cc(F)c(F)cc7C6=C(C#N)C#N)sc5c3n4CC(CC)CCCC)N(CC(CC)CCCC)C21,17.24,-5.56,-3.65,-5.68,-3.9,,,,0.25%,conventional,PDINN,PEDOT:PSS,o-xylene,DIO
81778,10.1016/j.physe.2024.115932,CCCCCCc1ccsc1,COC(=O)CCCC1(c2ccccc2)C23c4c5c6c7c8c9c(c%10c%11c2c2c%12c4c4c%13c5c5c7c7c8c8c%14c9c%10c9c%10c%11c2c2c%11c%12c4c4c%12c%13c5c5c7c7c8c8c%14c9c9c%10c2c2c%11c4c4c%12c5c7c5c8c9c2c45)C613,2.9,-5.01,-3.12,-6.1,-3.7,,,1:0.9,,inverted,ZnO,MoO3,chlorobenzene,
81779,10.1016/j.physe.2024.115932,CCCCCCc1ccsc1,COC(=O)CCCC1(c2ccccc2)C23c4c5c6c7c8c9c(c%10c%11c2c2c%12c4c4c%13c5c5c7c7c8c8c%14c9c%10c9c%10c%11c2c2c%11c%12c4c4c%12c%13c5c5c7c7c8c8c%14c9c9c%10c2c2c%11c4c4c%12c5c7c5c8c9c2c45)C613,2.4,-5.01,-3.12,-6.1,-3.7,,,1:0.9,,inverted,ZnO,MoO3,chlorobenzene,
81780,10.1016/j.physe.2024.115932,CCCCCCc1ccsc1,COC(=O)CCCC1(c2ccccc2)C23c4c5c6c7c8c9c(c%10c%11c2c2c%12c4c4c%13c5c5c7c7c8c8c%14c9c%10c9c%10c%11c2c2c%11c%12c4c4c%12c%13c5c5c7c7c8c8c%14c9c9c%10c2c2c%11c4c4c%12c5c7c5c8c9c2c45)C613,2.0,-5.01,-3.12,-6.1,-3.7,,,1:0.9,,inverted,ZnO,MoO3,chlorobenzene,
81781,10.1016/j.physe.2024.115932,CCCCCCc1ccsc1,COC(=O)CCCC1(c2ccccc2)C23c4c5c6c7c8c9c(c%10c%11c2c2c%12c4c4c%13c5c5c7c7c8c8c%14c9c%10c9c%10c%11c2c2c%11c%12c4c4c%12c%13c5c5c7c7c8c8c%14c9c9c%10c2c2c%11c4c4c%12c5c7c5c8c9c2c45)C613,1.5,-5.01,-3.12,-6.1,-3.7,,,1:0.9,,inverted,ZnO,MoO3,chlorobenzene,
81798,10.1016/j.polymer.2025.128380,CCCCCCC(CCCC)Cc1csc(-c2cc3c4nsnc4c4cc(-c5cc(CC(CCCC)CCCCCC)c(-c6cc7c(-c8cc(F)c(CC(CC)CCCC)s8)c8sccc8c(-c8cc(F)c(CC(CC)CCCC)s8)c7s6)s5)sc4c3s2)c1,CCCCCCC(CCCC)Cc1c(/C=C2\C(=O)c3cc(F)c(F)cc3C2=C(C#N)C#N)sc2c1SC1c3c(c4c(c5nsnc35)c3sc5c(CC(CCCC)CCCCCC)c(/C=C6\C(=O)c7cc(F)c(F)cc7C6=C(C#N)C#N)sc5c3n4CC(CC)CCCC)N(CC(CC)CCCC)C21,18.88,-5.51,-2.77,-5.68,-3.9,,,,0 wt%,,PNDIT-F3N,Ph-4PACz,,
81799,10.1016/j.polymer.2025.128380,CCCCCCC(CCCC)Cc1csc(-c2cc3c4nsnc4c4cc(-c5cc(CC(CCCC)CCCCCC)c(-c6cc7c(-c8cc(F)c(CC(CC)CCCC)s8)c8sccc8c(-c8cc(F)c(CC(CC)CCCC)s8)c7s6)s5)sc4c3s2)c1,CCCCCCC(CCCC)Cc1c(/C=C2\C(=O)c3cc(F)c(F)cc3C2=C(C#N)C#N)sc2c1SC1c3c(c4c(c5nsnc35)c3sc5c(CC(CCCC)CCCCCC)c(/C=C6\C(=O)c7cc(F)c(F)cc7C6=C(C#N)C#N)sc5c3n4CC(CC)CCCC)N(CC(CC)CCCC)C21,20.07,-5.51,-2.77,-5.68,-3.9,,,,5 wt%,,PNDIT-F3N,Ph-4PACz,,PDFN-H
81800,10.1016/j.polymer.2025.128380,CCCCCCC(CCCC)Cc1csc(-c2cc3c4nsnc4c4cc(-c5cc(CC(CCCC)CCCCCC)c(-c6cc7c(-c8cc(F)c(CC(CC)CCCC)s8)c8sccc8c(-c8cc(F)c(CC(CC)CCCC)s8)c7s6)s5)sc4c3s2)c1,CCCCCCC(CCCC)Cc1c(/C=C2\C(=O)c3cc(F)c(F)cc3C2=C(C#N)C#N)sc2c1SC1c3c(c4c(c5nsnc35)c3sc5c(CC(CCCC)CCCCCC)c(/C=C6\C(=O)c7cc(F)c(F)cc7C6=C(C#N)C#N)sc5c3n4CC(CC)CCCC)N(CC(CC)CCCC)C21,19.38,-5.51,-2.77,-5.68,-3.9,,,,5 wt%,,PNDIT-F3N,Ph-4PACz,,PDFN-S
81801,10.1016/j.polymer.2025.128380,CCCCCCC(CCCC)Cc1csc(-c2cc3c4nsnc4c4cc(-c5cc(CC(CCCC)CCCCCC)c(-c6cc7c(-c8cc(F)c(CC(CC)CCCC)s8)c8sccc8c(-c8cc(F)c(CC(CC)CCCC)s8)c7s6)s5)sc4c3s2)c1,CCCCCCC(CCCC)Cc1c(/C=C2\C(=O)c3cc(F)c(F)cc3C2=C(C#N)C#N)sc2c1SC1c3c(c4c(c5nsnc35)c3sc5c(CC(CCCC)CCCCCC)c(/C=C6\C(=O)c7cc(F)c(F)cc7C6=C(C#N)C#N)sc5c3n4CC(CC)CCCC)N(CC(CC)CCCC)C21,19.52,-5.51,-2.77,-5.68,-3.9,,,,5 wt%,,PNDIT-F3N,Ph-4PACz,,PDFN-F
81806,10.1016/j.porgcoat.2025.109060,CCCCC(CC)COC(=O)c1sc2csc(-c3cc4c(-c5ccc(CC(CC)CCCC)s5)c5sccc5c(-c5ccc(CC(CC)CCCC)s5)c4s3)c2c1F,COC(=O)CCCC1(c2ccccc2)C23c4c5ccc6c7cc8c9c%10c(cc%11cc%12c%13c%14c(cc%15c%16ccc-5c2c%16c2c5c%16c%17c(c(c46)c7c9c%17c4c%10c%11c%13c4c%16c%14c%152)C513)C%12)C8,5.06,-5.21,-3.6,-5.9,-3.9,,,,,,,,,
81807,10.1016/j.porgcoat.2025.109060,CCCCC(CC)COC(=O)c1sc2csc(-c3cc4c(-c5ccc(CC(CC)CCCC)s5)c5sccc5c(-c5ccc(CC(CC)CCCC)s5)c4s3)c2c1F,COC(=O)CCCC1(c2ccccc2)C23c4c5ccc6c7cc8c9c%10c(cc%11cc%12c%13c%14c(cc%15c%16ccc-5c2c%16c2c5c%16c%17c(c(c46)c7c9c%17c4c%10c%11c%13c4c%16c%14c%152)C513)C%12)C8,5.77,-5.21,-3.6,-5.9,-3.9,,,,,,Methanol,,,
