Repository: JiYiqaq/PCE-KA-GNN

# Data directory

- `raw/Active_Database.csv` is the immutable source dataset bundled under CC BY 4.0. Do not overwrite it with processed data.
- `processed/` is created and populated by the training pipeline. Generated `.pt` and `.pth` caches are intentionally ignored by Git because they can exceed GitHub's normal single-file limit.

See `../DATA_LICENSE.md` for provenance, license and checksum information.

File: data/processed/device_records.csv (part 143 of 250)
record_id,doi,donor_smiles,acceptor_smiles,pce,homo_d,lumo_d,homo_a,lumo_a,active_layer_thickness,annealing_temp,d_a_ratio,additive_ratio,device_type,etl_canonical,htl_canonical,solvent_canonical,additive_canonical
81808,10.1016/j.porgcoat.2025.109060,CCCCC(CC)COC(=O)c1sc2csc(-c3cc4c(-c5ccc(CC(CC)CCCC)s5)c5sccc5c(-c5ccc(CC(CC)CCCC)s5)c4s3)c2c1F,COC(=O)CCCC1(c2ccccc2)C23c4c5ccc6c7cc8c9c%10c(cc%11cc%12c%13c%14c(cc%15c%16ccc-5c2c%16c2c5c%16c%17c(c(c46)c7c9c%17c4c%10c%11c%13c4c%16c%14c%152)C513)C%12)C8,8.58,-5.21,-3.6,-5.9,-3.9,,,,,,PDINO,,,
81809,10.1016/j.porgcoat.2025.109060,CCCCC(CC)COC(=O)c1sc2csc(-c3cc4c(-c5ccc(CC(CC)CCCC)s5)c5sccc5c(-c5ccc(CC(CC)CCCC)s5)c4s3)c2c1F,COC(=O)CCCC1(c2ccccc2)C23c4c5ccc6c7cc8c9c%10c(cc%11cc%12c%13c%14c(cc%15c%16ccc-5c2c%16c2c5c%16c%17c(c(c46)c7c9c%17c4c%10c%11c%13c4c%16c%14c%152)C513)C%12)C8,8.17,-5.21,-3.6,-5.9,-3.9,,,,,,,,,
81810,10.1016/j.porgcoat.2025.109060,CCCCC(CC)COC(=O)c1sc2csc(-c3cc4c(-c5ccc(CC(CC)CCCC)s5)c5sccc5c(-c5ccc(CC(CC)CCCC)s5)c4s3)c2c1F,COC(=O)CCCC1(c2ccccc2)C23c4c5ccc6c7cc8c9c%10c(cc%11cc%12c%13c%14c(cc%15c%16ccc-5c2c%16c2c5c%16c%17c(c(c46)c7c9c%17c4c%10c%11c%13c4c%16c%14c%152)C513)C%12)C8,8.88,-5.21,-3.6,-5.9,-3.9,,,,,,,,,
81811,10.1016/j.porgcoat.2025.109060,CCCCC(CC)COC(=O)c1sc2csc(-c3cc4c(-c5ccc(CC(CC)CCCC)s5)c5sccc5c(-c5ccc(CC(CC)CCCC)s5)c4s3)c2c1F,COC(=O)CCCC1(c2ccccc2)C23c4c5ccc6c7cc8c9c%10c(cc%11cc%12c%13c%14c(cc%15c%16ccc-5c2c%16c2c5c%16c%17c(c(c46)c7c9c%17c4c%10c%11c%13c4c%16c%14c%152)C513)C%12)C8,7.02,-5.21,-3.6,-5.9,-3.9,115.0,,2:3,,,,,,
81812,10.1016/j.porgcoat.2025.109282,CCCCC(CC)COC(=O)c1sc2csc(-c3cc4c(-c5ccc(CC(CC)CCCC)s5)c5sccc5c(-c5ccc(CC(CC)CCCC)s5)c4s3)c2c1F,COC(=O)CCCC1(c2ccccc2)C23c4c5ccc6c7cc8c9c%10c(cc%11cc%12c%13c%14c(cc%15c%16ccc-5c2c%16c2c5c%16c%17c(c(c46)c7c9c%17c4c%10c%11c%13c4c%16c%14c%152)C513)C%12)C8,5.07,-5.21,-3.6,-5.9,-3.9,100.0,,1:1.5,,conventional,,PEDOT:PSS,chlorobenzene,
81813,10.1016/j.porgcoat.2025.109282,CCCCC(CC)COC(=O)c1sc2csc(-c3cc4c(-c5ccc(CC(CC)CCCC)s5)c5sccc5c(-c5ccc(CC(CC)CCCC)s5)c4s3)c2c1F,COC(=O)CCCC1(c2ccccc2)C23c4c5ccc6c7cc8c9c%10c(cc%11cc%12c%13c%14c(cc%15c%16ccc-5c2c%16c2c5c%16c%17c(c(c46)c7c9c%17c4c%10c%11c%13c4c%16c%14c%152)C513)C%12)C8,9.28,-5.21,-3.6,-5.9,-3.9,100.0,,1:1.5,,conventional,,PEDOT:PSS,chlorobenzene,
81814,10.1016/j.porgcoat.2025.109282,CCCCC(CC)COC(=O)c1sc2csc(-c3cc4c(-c5ccc(CC(CC)CCCC)s5)c5sccc5c(-c5ccc(CC(CC)CCCC)s5)c4s3)c2c1F,COC(=O)CCCC1(c2ccccc2)C23c4c5ccc6c7cc8c9c%10c(cc%11cc%12c%13c%14c(cc%15c%16ccc-5c2c%16c2c5c%16c%17c(c(c46)c7c9c%17c4c%10c%11c%13c4c%16c%14c%152)C513)C%12)C8,8.95,-5.21,-3.6,-5.9,-3.9,100.0,,1:1.5,,conventional,,PEDOT:PSS,chlorobenzene,
81815,10.1016/j.radphyschem.2023.111388,CCCCCCc1ccsc1,CCCCC(=O)OCC1(c2ccccc2)c2cccc3cccc4cccc5cccc6cccc1c6c-5c-4c-3c2,0.84,-5.01,-3.12,-6.1,-3.7,70.0,110.0,1:1,,,,PEDOT:PSS,o-DCB,
81816,10.1016/j.radphyschem.2023.111388,CCCCCCc1ccsc1,CCCCC(=O)OCC1(c2ccccc2)c2cccc3cccc4cccc5cccc6cccc1c6c-5c-4c-3c2,0.92,-5.01,-3.12,-6.1,-3.7,70.0,110.0,1:1,,,,PEDOT:PSS,o-DCB,
81817,10.1016/j.radphyschem.2023.111388,CCCCCCc1ccsc1,CCCCC(=O)OCC1(c2ccccc2)c2cccc3cccc4cccc5cccc6cccc1c6c-5c-4c-3c2,1.4,-5.01,-3.12,-6.1,-3.7,70.0,110.0,1:1,,,,PEDOT:PSS,o-DCB,
81818,10.1016/j.radphyschem.2023.111388,CCCCCCc1ccsc1,CCCCC(=O)OCC1(c2ccccc2)c2cccc3cccc4cccc5cccc6cccc1c6c-5c-4c-3c2,1.19,-5.01,-3.12,-6.1,-3.7,70.0,110.0,1:1,,,,PEDOT:PSS,o-DCB,
81819,10.1016/j.radphyschem.2025.113268,CCCCC(CC)COC(=O)c1sc2csc(-c3cc4c(-c5ccc(CC(CC)CCCC)s5)c5sccc5c(-c5ccc(CC(CC)CCCC)s5)c4s3)c2c1F,COC(=O)CCCC1(c2ccccc2)C23c4c5ccc6c7cc8c9c%10c(cc%11cc%12c%13c%14c(cc%15c%16ccc-5c2c%16c2c5c%16c%17c(c(c46)c7c9c%17c4c%10c%11c%13c4c%16c%14c%152)C513)C%12)C8,7.61,-5.21,-3.6,-5.9,-3.9,70.0,150.0,,5%,,ZnO,,,
81820,10.1016/j.radphyschem.2025.113268,CCCCC(CC)COC(=O)c1sc2csc(-c3cc4c(-c5ccc(CC(CC)CCCC)s5)c5sccc5c(-c5ccc(CC(CC)CCCC)s5)c4s3)c2c1F,COC(=O)CCCC1(c2ccccc2)C23c4c5ccc6c7cc8c9c%10c(cc%11cc%12c%13c%14c(cc%15c%16ccc-5c2c%16c2c5c%16c%17c(c(c46)c7c9c%17c4c%10c%11c%13c4c%16c%14c%152)C513)C%12)C8,7.83,-5.21,-3.6,-5.9,-3.9,70.0,,,5%,,ZnO,,,
81821,10.1016/j.radphyschem.2025.113268,CCCCC(CC)COC(=O)c1sc2csc(-c3cc4c(-c5ccc(CC(CC)CCCC)s5)c5sccc5c(-c5ccc(CC(CC)CCCC)s5)c4s3)c2c1F,COC(=O)CCCC1(c2ccccc2)C23c4c5ccc6c7cc8c9c%10c(cc%11cc%12c%13c%14c(cc%15c%16ccc-5c2c%16c2c5c%16c%17c(c(c46)c7c9c%17c4c%10c%11c%13c4c%16c%14c%152)C513)C%12)C8,8.03,-5.21,-3.6,-5.9,-3.9,70.0,,,5%,,ZnO,,,
81822,10.1016/j.radphyschem.2025.113268,CCCCC(CC)COC(=O)c1sc2csc(-c3cc4c(-c5ccc(CC(CC)CCCC)s5)c5sccc5c(-c5ccc(CC(CC)CCCC)s5)c4s3)c2c1F,COC(=O)CCCC1(c2ccccc2)C23c4c5ccc6c7cc8c9c%10c(cc%11cc%12c%13c%14c(cc%15c%16ccc-5c2c%16c2c5c%16c%17c(c(c46)c7c9c%17c4c%10c%11c%13c4c%16c%14c%152)C513)C%12)C8,8.13,-5.21,-3.6,-5.9,-3.9,70.0,150.0,,5%,,ZnO,,,
81823,10.1016/j.radphyschem.2025.113268,CCCCC(CC)COC(=O)c1sc2csc(-c3cc4c(-c5ccc(CC(CC)CCCC)s5)c5sccc5c(-c5ccc(CC(CC)CCCC)s5)c4s3)c2c1F,COC(=O)CCCC1(c2ccccc2)C23c4c5ccc6c7cc8c9c%10c(cc%11cc%12c%13c%14c(cc%15c%16ccc-5c2c%16c2c5c%16c%17c(c(c46)c7c9c%17c4c%10c%11c%13c4c%16c%14c%152)C513)C%12)C8,7.26,-5.21,-3.6,-5.9,-3.9,70.0,150.0,1:1.5,5%,,ZnO,,,
81824,10.1016/j.radphyschem.2025.113268,CCCCC(CC)COC(=O)c1sc2csc(-c3cc4c(-c5ccc(CC(CC)CCCC)s5)c5sccc5c(-c5ccc(CC(CC)CCCC)s5)c4s3)c2c1F,COC(=O)CCCC1(c2ccccc2)C23c4c5ccc6c7cc8c9c%10c(cc%11cc%12c%13c%14c(cc%15c%16ccc-5c2c%16c2c5c%16c%17c(c(c46)c7c9c%17c4c%10c%11c%13c4c%16c%14c%152)C513)C%12)C8,1.51,-5.21,-3.6,-5.9,-3.9,70.0,150.0,1:1.5,5%,,ZnO,,,
81900,10.1016/j.rsurfi.2025.100474,CCCCC(CC)Cc1ccc(-c2c3cc(-c4ccc(-c5sc(-c6cccs6)c6c5C(=O)c5c(CC(CC)CCCC)sc(CC(CC)CCCC)c5C6=O)s4)sc3c(-c3ccc(CC(CC)CCCC)s3)c3ccsc23)s1,CCCCCCCCc1cc2c(/C=C3\C(=O)c4cc(F)c(F)cc4C3=C(C#N)C#N)sc(-c3ccc4c5c(n(C)c4c3)C3=C(CC(c4sc(/C=C6\C(=O)c7cc(F)c(F)cc7C6=C(C#N)C#N)c6cc(CCCCCCCC)sc46)C=C3)C5(C)C)c2s1,10.04,-5.33,-3.48,,,100.0,,,,,PDINO,rGO,,
81901,10.1016/j.rsurfi.2025.100474,CCCCC(CC)Cc1ccc(-c2c3cc(-c4ccc(-c5sc(-c6cccs6)c6c5C(=O)c5c(CC(CC)CCCC)sc(CC(CC)CCCC)c5C6=O)s4)sc3c(-c3ccc(CC(CC)CCCC)s3)c3ccsc23)s1,CCCCCCCCc1cc2c(/C=C3\C(=O)c4cc(F)c(F)cc4C3=C(C#N)C#N)sc(-c3ccc4c5c(n(C)c4c3)C3=C(CC(c4sc(/C=C6\C(=O)c7cc(F)c(F)cc7C6=C(C#N)C#N)c6cc(CCCCCCCC)sc46)C=C3)C5(C)C)c2s1,10.02,-5.33,-3.48,,,100.0,,,,,PDINO,rGO,,
81902,10.1016/j.rsurfi.2025.100474,CCCCC(CC)Cc1ccc(-c2c3cc(-c4ccc(-c5sc(-c6cccs6)c6c5C(=O)c5c(CC(CC)CCCC)sc(CC(CC)CCCC)c5C6=O)s4)sc3c(-c3ccc(CC(CC)CCCC)s3)c3ccsc23)s1,CCCCCCCCc1cc2c(/C=C3\C(=O)c4cc(F)c(F)cc4C3=C(C#N)C#N)sc(-c3ccc4c5c(n(C)c4c3)C3=C(CC(c4sc(/C=C6\C(=O)c7cc(F)c(F)cc7C6=C(C#N)C#N)c6cc(CCCCCCCC)sc46)C=C3)C5(C)C)c2s1,9.18,-5.33,-3.48,,,100.0,,,,,PDINO,Graphene,,
81903,10.1016/j.rsurfi.2025.100474,CCCCC(CC)Cc1ccc(-c2c3cc(-c4ccc(-c5sc(-c6cccs6)c6c5C(=O)c5c(CC(CC)CCCC)sc(CC(CC)CCCC)c5C6=O)s4)sc3c(-c3ccc(CC(CC)CCCC)s3)c3ccsc23)s1,CCCCCCCCc1cc2c(/C=C3\C(=O)c4cc(F)c(F)cc4C3=C(C#N)C#N)sc(-c3ccc4c5c(n(C)c4c3)C3=C(CC(c4sc(/C=C6\C(=O)c7cc(F)c(F)cc7C6=C(C#N)C#N)c6cc(CCCCCCCC)sc46)C=C3)C5(C)C)c2s1,7.3,-5.33,-3.48,,,,,,,,PFN-Br,Graphene,,
81904,10.1016/j.rsurfi.2025.100474,CCCCC(CC)Cc1ccc(-c2c3cc(-c4ccc(-c5sc(-c6cccs6)c6c5C(=O)c5c(CC(CC)CCCC)sc(CC(CC)CCCC)c5C6=O)s4)sc3c(-c3ccc(CC(CC)CCCC)s3)c3ccsc23)s1,CCCCCCCCc1cc2c(/C=C3\C(=O)c4cc(F)c(F)cc4C3=C(C#N)C#N)sc(-c3ccc4c5c(n(C)c4c3)C3=C(CC(c4sc(/C=C6\C(=O)c7cc(F)c(F)cc7C6=C(C#N)C#N)c6cc(CCCCCCCC)sc46)C=C3)C5(C)C)c2s1,6.04,-5.33,-3.48,,,,,,,,IGZO,Graphene,,
81906,10.1016/j.rsurfi.2025.100474,CCCCC(CC)Cc1ccc(-c2c3cc(-c4ccc(-c5sc(-c6cccs6)c6c5C(=O)c5c(CC(CC)CCCC)sc(CC(CC)CCCC)c5C6=O)s4)sc3c(-c3ccc(CC(CC)CCCC)s3)c3ccsc23)s1,CCCCCCCCc1cc2c(/C=C3\C(=O)c4cc(F)c(F)cc4C3=C(C#N)C#N)sc(-c3ccc4c5c(n(C)c4c3)C3=C(CC(c4sc(/C=C6\C(=O)c7cc(F)c(F)cc7C6=C(C#N)C#N)c6cc(CCCCCCCC)sc46)C=C3)C5(C)C)c2s1,5.02,-5.33,-3.48,,,,,,,,TiO2,Graphene,,
81908,10.1016/j.rsurfi.2025.100474,CCCCC(CC)Cc1ccc(-c2c3cc(-c4ccc(-c5sc(-c6cccs6)c6c5C(=O)c5c(CC(CC)CCCC)sc(CC(CC)CCCC)c5C6=O)s4)sc3c(-c3ccc(CC(CC)CCCC)s3)c3ccsc23)s1,CCCCCCCCc1cc2c(/C=C3\C(=O)c4cc(F)c(F)cc4C3=C(C#N)C#N)sc(-c3ccc4c5c(n(C)c4c3)C3=C(CC(c4sc(/C=C6\C(=O)c7cc(F)c(F)cc7C6=C(C#N)C#N)c6cc(CCCCCCCC)sc46)C=C3)C5(C)C)c2s1,5.32,-5.33,-3.48,,,,,,,,TiO2,p-graphene,,
81909,10.1016/j.rsurfi.2025.100474,CCCCC(CC)Cc1ccc(-c2c3cc(-c4ccc(-c5sc(-c6cccs6)c6c5C(=O)c5c(CC(CC)CCCC)sc(CC(CC)CCCC)c5C6=O)s4)sc3c(-c3ccc(CC(CC)CCCC)s3)c3ccsc23)s1,CCCCCCCCc1cc2c(/C=C3\C(=O)c4cc(F)c(F)cc4C3=C(C#N)C#N)sc(-c3ccc4c5c(n(C)c4c3)C3=C(CC(c4sc(/C=C6\C(=O)c7cc(F)c(F)cc7C6=C(C#N)C#N)c6cc(CCCCCCCC)sc46)C=C3)C5(C)C)c2s1,8.7,-5.33,-3.48,,,,,,,,PDINO,GO,,
81910,10.1016/j.rsurfi.2025.100474,CCCCC(CC)Cc1ccc(-c2c3cc(-c4ccc(-c5sc(-c6cccs6)c6c5C(=O)c5c(CC(CC)CCCC)sc(CC(CC)CCCC)c5C6=O)s4)sc3c(-c3ccc(CC(CC)CCCC)s3)c3ccsc23)s1,CCCCCCCCc1cc2c(/C=C3\C(=O)c4cc(F)c(F)cc4C3=C(C#N)C#N)sc(-c3ccc4c5c(n(C)c4c3)C3=C(CC(c4sc(/C=C6\C(=O)c7cc(F)c(F)cc7C6=C(C#N)C#N)c6cc(CCCCCCCC)sc46)C=C3)C5(C)C)c2s1,6.9,-5.33,-3.48,,,,,,,,PFN-Br,GO,,
81911,10.1016/j.rsurfi.2025.100474,CCCCC(CC)Cc1ccc(-c2c3cc(-c4ccc(-c5sc(-c6cccs6)c6c5C(=O)c5c(CC(CC)CCCC)sc(CC(CC)CCCC)c5C6=O)s4)sc3c(-c3ccc(CC(CC)CCCC)s3)c3ccsc23)s1,CCCCCCCCc1cc2c(/C=C3\C(=O)c4cc(F)c(F)cc4C3=C(C#N)C#N)sc(-c3ccc4c5c(n(C)c4c3)C3=C(CC(c4sc(/C=C6\C(=O)c7cc(F)c(F)cc7C6=C(C#N)C#N)c6cc(CCCCCCCC)sc46)C=C3)C5(C)C)c2s1,5.65,-5.33,-3.48,,,,,,,,IGZO,GO,,
81914,10.1016/j.rsurfi.2025.100474,CCCCC(CC)Cc1ccc(-c2c3cc(-c4ccc(-c5sc(-c6cccs6)c6c5C(=O)c5c(CC(CC)CCCC)sc(CC(CC)CCCC)c5C6=O)s4)sc3c(-c3ccc(CC(CC)CCCC)s3)c3ccsc23)s1,CCCCCCCCc1cc2c(/C=C3\C(=O)c4cc(F)c(F)cc4C3=C(C#N)C#N)sc(-c3ccc4c5c(n(C)c4c3)C3=C(CC(c4sc(/C=C6\C(=O)c7cc(F)c(F)cc7C6=C(C#N)C#N)c6cc(CCCCCCCC)sc46)C=C3)C5(C)C)c2s1,10.74,-5.33,-3.48,,,100.0,,,,,PDINO,rGO,,
81915,10.1016/j.rsurfi.2025.100474,CCCCC(CC)Cc1ccc(-c2c3cc(-c4ccc(-c5sc(-c6cccs6)c6c5C(=O)c5c(CC(CC)CCCC)sc(CC(CC)CCCC)c5C6=O)s4)sc3c(-c3ccc(CC(CC)CCCC)s3)c3ccsc23)s1,CCCCCCCCc1cc2c(/C=C3\C(=O)c4cc(F)c(F)cc4C3=C(C#N)C#N)sc(-c3ccc4c5c(n(C)c4c3)C3=C(CC(c4sc(/C=C6\C(=O)c7cc(F)c(F)cc7C6=C(C#N)C#N)c6cc(CCCCCCCC)sc46)C=C3)C5(C)C)c2s1,8.49,-5.33,-3.48,,,100.0,,,,,PFN-Br,rGO,,
81916,10.1016/j.rsurfi.2025.100474,CCCCC(CC)Cc1ccc(-c2c3cc(-c4ccc(-c5sc(-c6cccs6)c6c5C(=O)c5c(CC(CC)CCCC)sc(CC(CC)CCCC)c5C6=O)s4)sc3c(-c3ccc(CC(CC)CCCC)s3)c3ccsc23)s1,CCCCCCCCc1cc2c(/C=C3\C(=O)c4cc(F)c(F)cc4C3=C(C#N)C#N)sc(-c3ccc4c5c(n(C)c4c3)C3=C(CC(c4sc(/C=C6\C(=O)c7cc(F)c(F)cc7C6=C(C#N)C#N)c6cc(CCCCCCCC)sc46)C=C3)C5(C)C)c2s1,6.74,-5.33,-3.48,,,,,,,,IGZO,rGO,,
81917,10.1016/j.rsurfi.2025.100474,CCCCC(CC)Cc1ccc(-c2c3cc(-c4ccc(-c5sc(-c6cccs6)c6c5C(=O)c5c(CC(CC)CCCC)sc(CC(CC)CCCC)c5C6=O)s4)sc3c(-c3ccc(CC(CC)CCCC)s3)c3ccsc23)s1,CCCCCCCCc1cc2c(/C=C3\C(=O)c4cc(F)c(F)cc4C3=C(C#N)C#N)sc(-c3ccc4c5c(n(C)c4c3)C3=C(CC(c4sc(/C=C6\C(=O)c7cc(F)c(F)cc7C6=C(C#N)C#N)c6cc(CCCCCCCC)sc46)C=C3)C5(C)C)c2s1,11.22,-5.33,-3.48,,,100.0,,,,,PDINO,rGO,,
81936,10.1016/j.scib.2020.01.012,COC(=O)C(C)(C)c1cc(C)cc(-c2sc3c4sc5cc(/C=C6/C(=O)c7cc(F)cc(c7)C(=O)/C6=C\c6cc(C(C)(C)C(=O)OC)c(-c7cc(C)cc(C(C)(C)C(=O)OC)c7)s6)sc5c4c(C(C)(C)C(=O)OC)ccc2-3)c1,CCCCCCCCCCCc1c(/C=C2\C(=O)c3cc(F)c(F)cc3C2=C(C#N)C#N)sc2c1sc1c3c4nsnc4c4c5sc6c(CCCCCCCCCCC)c(/C=C7\C(=O)c8cc(F)c(F)cc8C7=C(C#N)C#N)sc6c5n(CC(CC)CCCC)c4c3n(CC(CC)CCCC)c21,15.93,-5.56,-3.65,-5.65,-4.09,110.0,80.0,1:1.2,,conventional,PDIN,PEDOT:PSS,chloroform,CN
81948,10.1016/j.solener.2020.03.105,CCCCC(CC)COC(=O)c1sc2c(-c3cc4c(OCC(CC)CCCC)c5sccc5c(OCC(CC)CCCC)c4s3)scc2c1F,COC(=O)CCCC1(c2ccccc2)C23c4c5ccc6c7cc8c9c%10c(cc%11cc%12c%13c%14c(cc%15c%16ccc-5c2c%16c2c5c%16c%17c(c(c46)c7c9c%17c4c%10c%11c%13c4c%16c%14c%152)C513)C%12)C8,7.674,-5.19,-3.43,-5.9,-3.9,100.0,,1:1.5,,inverted,ZnO,MoO3,,
81949,10.1016/j.solener.2020.03.105,CCCCC(CC)COC(=O)c1sc2c(-c3cc4c(OCC(CC)CCCC)c5sccc5c(OCC(CC)CCCC)c4s3)scc2c1F,COC(=O)CCCC1(c2ccccc2)C23c4c5ccc6c7cc8c9c%10c(cc%11cc%12c%13c%14c(cc%15c%16ccc-5c2c%16c2c5c%16c%17c(c(c46)c7c9c%17c4c%10c%11c%13c4c%16c%14c%152)C513)C%12)C8,8.233,-5.19,-3.43,-5.9,-3.9,100.0,,1:1.5,,inverted,ZnO,MoO3,,
81950,10.1016/j.solener.2020.03.105,CCCCC(CC)COC(=O)c1sc2c(-c3cc4c(OCC(CC)CCCC)c5sccc5c(OCC(CC)CCCC)c4s3)scc2c1F,COC(=O)CCCC1(c2ccccc2)C23c4c5ccc6c7cc8c9c%10c(cc%11cc%12c%13c%14c(cc%15c%16ccc-5c2c%16c2c5c%16c%17c(c(c46)c7c9c%17c4c%10c%11c%13c4c%16c%14c%152)C513)C%12)C8,7.871,-5.19,-3.43,-5.9,-3.9,100.0,,1:1.5,,inverted,ZnO,MoO3,,
81951,10.1016/j.solener.2020.03.105,CCCCC(CC)COC(=O)c1sc2c(-c3cc4c(OCC(CC)CCCC)c5sccc5c(OCC(CC)CCCC)c4s3)scc2c1F,COC(=O)CCCC1(c2ccccc2)C23c4c5ccc6c7cc8c9c%10c(cc%11cc%12c%13c%14c(cc%15c%16ccc-5c2c%16c2c5c%16c%17c(c(c46)c7c9c%17c4c%10c%11c%13c4c%16c%14c%152)C513)C%12)C8,7.501,-5.19,-3.43,-5.9,-3.9,100.0,,1:1.5,,inverted,ZnO,MoO3,,
81952,10.1016/j.solener.2020.03.105,CCCCC(CC)COC(=O)c1sc2c(-c3cc4c(OCC(CC)CCCC)c5sccc5c(OCC(CC)CCCC)c4s3)scc2c1F,COC(=O)CCCC1(c2ccccc2)C23c4c5ccc6c7cc8c9c%10c(cc%11cc%12c%13c%14c(cc%15c%16ccc-5c2c%16c2c5c%16c%17c(c(c46)c7c9c%17c4c%10c%11c%13c4c%16c%14c%152)C513)C%12)C8,7.77,-5.19,-3.43,-5.9,-3.9,100.0,,1:1.5,,inverted,ZnO,MoO3,,
81953,10.1016/j.solener.2020.03.105,CCCCC(CC)COC(=O)c1sc2c(-c3cc4c(OCC(CC)CCCC)c5sccc5c(OCC(CC)CCCC)c4s3)scc2c1F,COC(=O)CCCC1(c2ccccc2)C23c4c5ccc6c7cc8c9c%10c(cc%11cc%12c%13c%14c(cc%15c%16ccc-5c2c%16c2c5c%16c%17c(c(c46)c7c9c%17c4c%10c%11c%13c4c%16c%14c%152)C513)C%12)C8,8.076,-5.19,-3.43,-5.9,-3.9,100.0,,1:1.5,,inverted,ZnO,MoO3,,
81954,10.1016/j.solener.2020.03.105,CCCCC(CC)COC(=O)c1sc2c(-c3cc4c(OCC(CC)CCCC)c5sccc5c(OCC(CC)CCCC)c4s3)scc2c1F,COC(=O)CCCC1(c2ccccc2)C23c4c5ccc6c7cc8c9c%10c(cc%11cc%12c%13c%14c(cc%15c%16ccc-5c2c%16c2c5c%16c%17c(c(c46)c7c9c%17c4c%10c%11c%13c4c%16c%14c%152)C513)C%12)C8,8.801,-5.19,-3.43,-5.9,-3.9,100.0,,1:1.5,,inverted,ZnO,MoO3,,
81955,10.1016/j.solener.2020.03.105,CCCCC(CC)COC(=O)c1sc2c(-c3cc4c(OCC(CC)CCCC)c5sccc5c(OCC(CC)CCCC)c4s3)scc2c1F,COC(=O)CCCC1(c2ccccc2)C23c4c5ccc6c7cc8c9c%10c(cc%11cc%12c%13c%14c(cc%15c%16ccc-5c2c%16c2c5c%16c%17c(c(c46)c7c9c%17c4c%10c%11c%13c4c%16c%14c%152)C513)C%12)C8,8.601,-5.19,-3.43,-5.9,-3.9,100.0,,1:1.5,,inverted,ZnO,MoO3,,
81956,10.1016/j.solener.2020.03.105,CCCCC(CC)COC(=O)c1sc2c(-c3cc4c(OCC(CC)CCCC)c5sccc5c(OCC(CC)CCCC)c4s3)scc2c1F,COC(=O)CCCC1(c2ccccc2)C23c4c5ccc6c7cc8c9c%10c(cc%11cc%12c%13c%14c(cc%15c%16ccc-5c2c%16c2c5c%16c%17c(c(c46)c7c9c%17c4c%10c%11c%13c4c%16c%14c%152)C513)C%12)C8,7.935,-5.19,-3.43,-5.9,-3.9,100.0,,1:1.5,,inverted,ZnO,MoO3,,
81957,10.1016/j.solener.2020.06.017,CCCCCCc1ccsc1,COC(=O)CCCC1(c2ccccc2)C23c4c5c6c7c8c9c(c%10c%11c2c2c%12c4c4c%13c5c5c7c7c8c8c%14c9c%10c9c%10c%11c2c2c%11c%12c4c4c%12c%13c5c5c7c7c8c8c%14c9c9c%10c2c2c%11c4c4c%12c5c7c5c8c9c2c45)C613,3.04,-5.01,-3.12,-6.1,-3.7,,,1:0.6,,,ZnO,,,
81958,10.1016/j.solener.2020.06.017,CCCCCCc1ccsc1,COC(=O)CCCC1(c2ccccc2)C23c4c5c6c7c8c9c(c%10c%11c2c2c%12c4c4c%13c5c5c7c7c8c8c%14c9c%10c9c%10c%11c2c2c%11c%12c4c4c%12c%13c5c5c7c7c8c8c%14c9c9c%10c2c2c%11c4c4c%12c5c7c5c8c9c2c45)C613,3.29,-5.01,-3.12,-6.1,-3.7,,130.0,1:0.6,,,ZnO/U-CdS,,,
81959,10.1016/j.solener.2020.06.017,CCCCCCc1ccsc1,COC(=O)CCCC1(c2ccccc2)C23c4c5c6c7c8c9c(c%10c%11c2c2c%12c4c4c%13c5c5c7c7c8c8c%14c9c%10c9c%10c%11c2c2c%11c%12c4c4c%12c%13c5c5c7c7c8c8c%14c9c9c%10c2c2c%11c4c4c%12c5c7c5c8c9c2c45)C613,3.7,-5.01,-3.12,-6.1,-3.7,,130.0,1:0.6,,,ZnO/U-CdS,,,
81960,10.1016/j.solener.2020.06.017,CCCCCCc1ccsc1,COC(=O)CCCC1(c2ccccc2)C23c4c5c6c7c8c9c(c%10c%11c2c2c%12c4c4c%13c5c5c7c7c8c8c%14c9c%10c9c%10c%11c2c2c%11c%12c4c4c%12c%13c5c5c7c7c8c8c%14c9c9c%10c2c2c%11c4c4c%12c5c7c5c8c9c2c45)C613,3.23,-5.01,-3.12,-6.1,-3.7,,130.0,1:0.6,,,ZnO/U-CdS,,,
81961,10.1016/j.solener.2020.06.017,CCCCCCc1ccsc1,COC(=O)CCCC1(c2ccccc2)C23c4c5c6c7c8c9c(c%10c%11c2c2c%12c4c4c%13c5c5c7c7c8c8c%14c9c%10c9c%10c%11c2c2c%11c%12c4c4c%12c%13c5c5c7c7c8c8c%14c9c9c%10c2c2c%11c4c4c%12c5c7c5c8c9c2c45)C613,2.43,-5.01,-3.12,-6.1,-3.7,,130.0,1:0.6,,,ZnO/U-CdS,,,
81962,10.1016/j.solener.2020.06.017,CCCCCCc1ccsc1,COC(=O)CCCC1(c2ccccc2)C23c4c5c6c7c8c9c(c%10c%11c2c2c%12c4c4c%13c5c5c7c7c8c8c%14c9c%10c9c%10c%11c2c2c%11c%12c4c4c%12c%13c5c5c7c7c8c8c%14c9c9c%10c2c2c%11c4c4c%12c5c7c5c8c9c2c45)C613,1.48,-5.01,-3.12,-6.1,-3.7,,130.0,1:0.6,,,ZnO/U-CdS,,,
81963,10.1016/j.solener.2020.06.104,CCCCCCc1ccsc1,c1ccc2c(c1)C1CC2C23c4c5c6c7c8c9c(c%10c%11c2c2c4c4c%12c5c5c6c6c8c8c%13c%14c%15c%16c%17c%18c%19c%20c%21c%22c%23c(c%14c%14c%24c%23c%23c%22c%22c%20c(c2c%22c%11c%23c%10c%24c9c%148)c4c%19c%12c%17c5c%16c%136)C%152C4CC(c5ccccc54)C%18%212)C713,0.44,-5.01,-3.12,,,,150.0,1:1,,,PEIE,MoO3,chlorobenzene,
81964,10.1016/j.solener.2020.06.104,CCCCCCc1ccsc1,c1ccc2c(c1)C1CC2C23c4c5c6c7c8c9c(c%10c%11c2c2c4c4c%12c5c5c6c6c8c8c%13c%14c%15c%16c%17c%18c%19c%20c%21c%22c%23c(c%14c%14c%24c%23c%23c%22c%22c%20c(c2c%22c%11c%23c%10c%24c9c%148)c4c%19c%12c%17c5c%16c%136)C%152C4CC(c5ccccc54)C%18%212)C713,0.51,-5.01,-3.12,,,,150.0,1:1,,,PEIE,MoO3,chlorobenzene,
81965,10.1016/j.solener.2020.06.104,CCCCCCc1ccsc1,c1ccc2c(c1)C1CC2C23c4c5c6c7c8c9c(c%10c%11c2c2c4c4c%12c5c5c6c6c8c8c%13c%14c%15c%16c%17c%18c%19c%20c%21c%22c%23c(c%14c%14c%24c%23c%23c%22c%22c%20c(c2c%22c%11c%23c%10c%24c9c%148)c4c%19c%12c%17c5c%16c%136)C%152C4CC(c5ccccc54)C%18%212)C713,0.35,-5.01,-3.12,,,,150.0,1:1,,,PEIE,MoO3,chlorobenzene,
81966,10.1016/j.solener.2020.06.104,CCCCCCc1ccsc1,c1ccc2c(c1)C1CC2C23c4c5c6c7c8c9c(c%10c%11c2c2c4c4c%12c5c5c6c6c8c8c%13c%14c%15c%16c%17c%18c%19c%20c%21c%22c%23c(c%14c%14c%24c%23c%23c%22c%22c%20c(c2c%22c%11c%23c%10c%24c9c%148)c4c%19c%12c%17c5c%16c%136)C%152C4CC(c5ccccc54)C%18%212)C713,0.16,-5.01,-3.12,,,,150.0,1:1,,,PEIE,MoO3,chlorobenzene,
81967,10.1016/j.solener.2020.06.104,CCCCCCc1ccsc1,c1ccc2c(c1)C1CC2C23c4c5c6c7c8c9c(c%10c%11c2c2c4c4c%12c5c5c6c6c8c8c%13c%14c%15c%16c%17c%18c%19c%20c%21c%22c%23c(c%14c%14c%24c%23c%23c%22c%22c%20c(c2c%22c%11c%23c%10c%24c9c%148)c4c%19c%12c%17c5c%16c%136)C%152C4CC(c5ccccc54)C%18%212)C713,0.17,-5.01,-3.12,,,,150.0,1:1,,,PEIE,MoO3,chlorobenzene,
81968,10.1016/j.solener.2020.06.104,CCCCCCc1ccsc1,c1ccc2c(c1)C1CC2C23c4c5c6c7c8c9c(c%10c%11c2c2c4c4c%12c5c5c6c6c8c8c%13c%14c%15c%16c%17c%18c%19c%20c%21c%22c%23c(c%14c%14c%24c%23c%23c%22c%22c%20c(c2c%22c%11c%23c%10c%24c9c%148)c4c%19c%12c%17c5c%16c%136)C%152C4CC(c5ccccc54)C%18%212)C713,0.15,-5.01,-3.12,,,,150.0,1:1,,,PEIE,MoO3,chlorobenzene,
81972,10.1016/j.solener.2021.01.037,CCCCC(CC)Cc1ccc(-c2c3cc(-c4ccc(-c5sc(-c6cccs6)c6c5C(=O)c5c(CC(CC)CCCC)sc(CC(CC)CCCC)c5C6=O)s4)sc3c(-c3ccc(CC(CC)CCCC)s3)c3ccsc23)s1,CCCCCCc1ccc(C2(c3ccc(CCCCCC)cc3)c3cc4c(cc3-c3sc5cc(C=C6C(=O)c7ccccc7C6=C(C#N)C#N)sc5c32)C(c2ccc(CCCCCC)cc2)(c2ccc(CCCCCC)cc2)c2c-4sc3cc(C=C4C(=O)c5ccccc5C4=C(C#N)C#N)sc23)cc1,3.32,-5.33,-3.48,-5.576,-3.916,100.0,135.0,1:1,,,PFN-Br,,chlorobenzene,DIO
81973,10.1016/j.solener.2021.01.037,CCCCC(CC)Cc1ccc(-c2c3cc(-c4ccc(-c5sc(-c6cccs6)c6c5C(=O)c5c(CC(CC)CCCC)sc(CC(CC)CCCC)c5C6=O)s4)sc3c(-c3ccc(CC(CC)CCCC)s3)c3ccsc23)s1,CCCCCCc1ccc(C2(c3ccc(CCCCCC)cc3)c3cc4c(cc3-c3sc5cc(C=C6C(=O)c7ccccc7C6=C(C#N)C#N)sc5c32)C(c2ccc(CCCCCC)cc2)(c2ccc(CCCCCC)cc2)c2c-4sc3cc(C=C4C(=O)c5ccccc5C4=C(C#N)C#N)sc23)cc1,8.8,-5.33,-3.48,-5.576,-3.916,100.0,135.0,1:1,,conventional,PFN-Br,PEDOT:PSS,chlorobenzene,DIO
81974,10.1016/j.solener.2021.01.037,CCCCC(CC)Cc1ccc(-c2c3cc(-c4ccc(-c5sc(-c6cccs6)c6c5C(=O)c5c(CC(CC)CCCC)sc(CC(CC)CCCC)c5C6=O)s4)sc3c(-c3ccc(CC(CC)CCCC)s3)c3ccsc23)s1,CCCCCCc1ccc(C2(c3ccc(CCCCCC)cc3)c3cc4c(cc3-c3sc5cc(C=C6C(=O)c7ccccc7C6=C(C#N)C#N)sc5c32)C(c2ccc(CCCCCC)cc2)(c2ccc(CCCCCC)cc2)c2c-4sc3cc(C=C4C(=O)c5ccccc5C4=C(C#N)C#N)sc23)cc1,8.7,-5.33,-3.48,-5.576,-3.916,100.0,135.0,1:1,,,PFN-Br,WO3,chlorobenzene,DIO
82007,10.1016/j.solener.2021.03.075,CCCCC(CC)COC(=O)c1sc2csc(-c3cc4c(-c5ccc(CC(CC)CCCC)s5)c5sccc5c(-c5ccc(CC(CC)CCCC)s5)c4s3)c2c1F,COC(=O)CCCC1(c2ccccc2)C23c4c5ccc6c7cc8c9c%10c(cc%11cc%12c%13c%14c(cc%15c%16ccc-5c2c%16c2c5c%16c%17c(c(c46)c7c9c%17c4c%10c%11c%13c4c%16c%14c%152)C513)C%12)C8,8.63,-5.21,-3.6,-5.9,-3.9,,,4:6,3% v/v,inverted,,,,
82008,10.1016/j.solener.2021.03.075,CCCCC(CC)COC(=O)c1sc2csc(-c3cc4c(-c5ccc(CC(CC)CCCC)s5)c5sccc5c(-c5ccc(CC(CC)CCCC)s5)c4s3)c2c1F,COC(=O)CCCC1(c2ccccc2)C23c4c5ccc6c7cc8c9c%10c(cc%11cc%12c%13c%14c(cc%15c%16ccc-5c2c%16c2c5c%16c%17c(c(c46)c7c9c%17c4c%10c%11c%13c4c%16c%14c%152)C513)C%12)C8,8.76,-5.21,-3.6,-5.9,-3.9,,,4:6,3% v/v,inverted,,,,
82009,10.1016/j.solener.2021.03.075,CCCCC(CC)COC(=O)c1sc2csc(-c3cc4c(-c5ccc(CC(CC)CCCC)s5)c5sccc5c(-c5ccc(CC(CC)CCCC)s5)c4s3)c2c1F,COC(=O)CCCC1(c2ccccc2)C23c4c5ccc6c7cc8c9c%10c(cc%11cc%12c%13c%14c(cc%15c%16ccc-5c2c%16c2c5c%16c%17c(c(c46)c7c9c%17c4c%10c%11c%13c4c%16c%14c%152)C513)C%12)C8,10.18,-5.21,-3.6,-5.9,-3.9,,,4:6,3% v/v,inverted,,,,
82010,10.1016/j.solener.2021.03.075,CCCCC(CC)COC(=O)c1sc2csc(-c3cc4c(-c5ccc(CC(CC)CCCC)s5)c5sccc5c(-c5ccc(CC(CC)CCCC)s5)c4s3)c2c1F,COC(=O)CCCC1(c2ccccc2)C23c4c5ccc6c7cc8c9c%10c(cc%11cc%12c%13c%14c(cc%15c%16ccc-5c2c%16c2c5c%16c%17c(c(c46)c7c9c%17c4c%10c%11c%13c4c%16c%14c%152)C513)C%12)C8,9.8,-5.21,-3.6,-5.9,-3.9,,,4:6,3% v/v,inverted,,,,
82014,10.1016/j.solener.2021.06.057,CCCCC(CC)COC(=O)c1sc2csc(-c3cc4c(-c5ccc(CC(CC)CCCC)s5)c5sccc5c(-c5ccc(CC(CC)CCCC)s5)c4s3)c2c1F,COC(=O)CCCC1(c2ccccc2)C23c4c5ccc6c7cc8c9c%10c(cc%11cc%12c%13c%14c(cc%15c%16ccc-5c2c%16c2c5c%16c%17c(c(c46)c7c9c%17c4c%10c%11c%13c4c%16c%14c%152)C513)C%12)C8,8.82,-5.21,-3.6,-5.9,-3.9,,,,,conventional,,PEDOT:PSS,,
82015,10.1016/j.solener.2021.06.057,CCCCC(CC)COC(=O)c1sc2csc(-c3cc4c(-c5ccc(CC(CC)CCCC)s5)c5sccc5c(-c5ccc(CC(CC)CCCC)s5)c4s3)c2c1F,COC(=O)CCCC1(c2ccccc2)C23c4c5ccc6c7cc8c9c%10c(cc%11cc%12c%13c%14c(cc%15c%16ccc-5c2c%16c2c5c%16c%17c(c(c46)c7c9c%17c4c%10c%11c%13c4c%16c%14c%152)C513)C%12)C8,9.14,-5.21,-3.6,-5.9,-3.9,,,,,conventional,,PEDOT:PSS/TTF-pm,,
82016,10.1016/j.solener.2021.06.057,CCCCC(CC)COC(=O)c1sc2csc(-c3cc4c(-c5ccc(CC(CC)CCCC)s5)c5sccc5c(-c5ccc(CC(CC)CCCC)s5)c4s3)c2c1F,COC(=O)CCCC1(c2ccccc2)C23c4c5ccc6c7cc8c9c%10c(cc%11cc%12c%13c%14c(cc%15c%16ccc-5c2c%16c2c5c%16c%17c(c(c46)c7c9c%17c4c%10c%11c%13c4c%16c%14c%152)C513)C%12)C8,9.8,-5.21,-3.6,-5.9,-3.9,,,,,conventional,,PEDOT:PSS/TTF-pm,,
82017,10.1016/j.solener.2021.06.057,CCCCC(CC)COC(=O)c1sc2csc(-c3cc4c(-c5ccc(CC(CC)CCCC)s5)c5sccc5c(-c5ccc(CC(CC)CCCC)s5)c4s3)c2c1F,COC(=O)CCCC1(c2ccccc2)C23c4c5ccc6c7cc8c9c%10c(cc%11cc%12c%13c%14c(cc%15c%16ccc-5c2c%16c2c5c%16c%17c(c(c46)c7c9c%17c4c%10c%11c%13c4c%16c%14c%152)C513)C%12)C8,9.11,-5.21,-3.6,-5.9,-3.9,,,,,conventional,,PEDOT:PSS/TTF-pm,,
82018,10.1016/j.solener.2021.07.066,CCCCCCc1ccsc1,COC(=O)CCCC1(c2ccccc2)C23c4c5c6c7c8c9c(c%10c%11c2c2c%12c4c4c%13c5c5c7c7c8c8c%14c9c%10c9c%10c%11c2c2c%11c%12c4c4c%12c%13c5c5c7c7c8c8c%14c9c9c%10c2c2c%11c4c4c%12c5c7c5c8c9c2c45)C613,2.95,-5.01,-3.12,-6.1,-3.7,,120.0,1:1 wt,,inverted,ZnO,MoO3,o-DCB,
82019,10.1016/j.solener.2021.07.066,CCCCCCc1ccsc1,COC(=O)CCCC1(c2ccccc2)C23c4c5c6c7c8c9c(c%10c%11c2c2c%12c4c4c%13c5c5c7c7c8c8c%14c9c%10c9c%10c%11c2c2c%11c%12c4c4c%12c%13c5c5c7c7c8c8c%14c9c9c%10c2c2c%11c4c4c%12c5c7c5c8c9c2c45)C613,3.33,-5.01,-3.12,-6.1,-3.7,,120.0,1:1 wt,,inverted,ZnO,MoO3,o-DCB,
82020,10.1016/j.solener.2021.07.066,CCCCCCc1ccsc1,COC(=O)CCCC1(c2ccccc2)C23c4c5c6c7c8c9c(c%10c%11c2c2c%12c4c4c%13c5c5c7c7c8c8c%14c9c%10c9c%10c%11c2c2c%11c%12c4c4c%12c%13c5c5c7c7c8c8c%14c9c9c%10c2c2c%11c4c4c%12c5c7c5c8c9c2c45)C613,3.75,-5.01,-3.12,-6.1,-3.7,,120.0,1:1 wt,,inverted,ZnO,MoO3,o-DCB,
82021,10.1016/j.solener.2021.07.066,CCCCCCc1ccsc1,COC(=O)CCCC1(c2ccccc2)C23c4c5c6c7c8c9c(c%10c%11c2c2c%12c4c4c%13c5c5c7c7c8c8c%14c9c%10c9c%10c%11c2c2c%11c%12c4c4c%12c%13c5c5c7c7c8c8c%14c9c9c%10c2c2c%11c4c4c%12c5c7c5c8c9c2c45)C613,3.1,-5.01,-3.12,-6.1,-3.7,,120.0,1:1 wt,,inverted,ZnO,MoO3,o-DCB,
82022,10.1016/j.solener.2021.07.066,CCCCCCc1ccsc1,COC(=O)CCCC1(c2ccccc2)C23c4c5c6c7c8c9c(c%10c%11c2c2c%12c4c4c%13c5c5c7c7c8c8c%14c9c%10c9c%10c%11c2c2c%11c%12c4c4c%12c%13c5c5c7c7c8c8c%14c9c9c%10c2c2c%11c4c4c%12c5c7c5c8c9c2c45)C613,2.53,-5.01,-3.12,-6.1,-3.7,,120.0,1:1,,inverted,ZnO,MoO3,o-DCB,
82023,10.1016/j.solener.2021.08.063,CCCCC(CC)COC(=O)c1sc2c(-c3cc4c(OCC(CC)CCCC)c5sccc5c(OCC(CC)CCCC)c4s3)scc2c1F,CCCCC(=O)OCC1(c2ccccc2)C2=CC=Cc3cccc4cccc5ccc6ccccc7cccc1c7c6c5c-4c3C2,0.125,-5.19,-3.43,-6.1,-3.9,,,,,,,,,
82024,10.1016/j.solener.2021.08.063,CCCCC(CC)COC(=O)c1sc2c(-c3cc4c(OCC(CC)CCCC)c5sccc5c(OCC(CC)CCCC)c4s3)scc2c1F,CCCCC(=O)OCC1(c2ccccc2)C2=CC=Cc3cccc4cccc5ccc6ccccc7cccc1c7c6c5c-4c3C2,7.494,-5.19,-3.43,-6.1,-3.9,,,1:1.5,3% v/v,,ZnO,,,
82025,10.1016/j.solener.2021.08.063,CCCCC(CC)COC(=O)c1sc2c(-c3cc4c(OCC(CC)CCCC)c5sccc5c(OCC(CC)CCCC)c4s3)scc2c1F,CCCCC(=O)OCC1(c2ccccc2)C2=CC=Cc3cccc4cccc5ccc6ccccc7cccc1c7c6c5c-4c3C2,7.38,-5.19,-3.43,-6.1,-3.9,,,1:1.5,3% v/v,,Ge NPs,,,
82026,10.1016/j.solener.2021.12.002,CCCCC(CC)COC(=O)c1sc2c(-c3cc4c(OCC(CC)CCCC)c5sccc5c(OCC(CC)CCCC)c4s3)scc2c1F,COC(=O)CCCC1(c2ccccc2)C23c4c5ccc6c7cc8c9c%10c(cc%11cc%12c%13c%14c(cc%15c%16ccc-5c2c%16c2c5c%16c%17c(c(c46)c7c9c%17c4c%10c%11c%13c4c%16c%14c%152)C513)C%12)C8,5.85,-5.19,-3.43,-5.9,-3.9,,,1:1.5 w/w,,inverted,GZO,,,
82027,10.1016/j.solener.2021.12.002,CCCCC(CC)COC(=O)c1sc2c(-c3cc4c(OCC(CC)CCCC)c5sccc5c(OCC(CC)CCCC)c4s3)scc2c1F,COC(=O)CCCC1(c2ccccc2)C23c4c5ccc6c7cc8c9c%10c(cc%11cc%12c%13c%14c(cc%15c%16ccc-5c2c%16c2c5c%16c%17c(c(c46)c7c9c%17c4c%10c%11c%13c4c%16c%14c%152)C513)C%12)C8,6.52,-5.19,-3.43,-5.9,-3.9,,,1:1.5 w/w,,inverted,GZO,,,
82148,10.1016/j.solmat.2020.110684,CCCCCCCCCCC(CCCCCCCC)CN1C=C2C(=O)N(CC(CCCCCCCC)CCCCCCCCCC)C(c3ccc(-c4cc5sc(-c6cccs6)cc5s4)s3)=C2C1=O,CCCCC(=O)OCC1(c2ccccc2)c2cccc3cccc4cccc5cccc6cccc1c6c-5c-4c-3c2,2.87,-5.2,-3.5,-6.1,-3.7,100.0,130.0,1:1,,conventional,PDINO,PEDOT:PSS,chloroform:o-DCB (7%),
82149,10.1016/j.solmat.2020.110684,CCCCCCCCCCC(CCCCCCCC)CN1C=C2C(=O)N(CC(CCCCCCCC)CCCCCCCCCC)C(c3ccc(-c4cc5sc(-c6cccs6)cc5s4)s3)=C2C1=O,CCCCC(=O)OCC1(c2ccccc2)c2cccc3cccc4cccc5cccc6cccc1c6c-5c-4c-3c2,3.61,-5.2,-3.5,-6.1,-3.7,100.0,130.0,1:2,,conventional,PDINO,PEDOT:PSS,chloroform:o-DCB (7%),
82150,10.1016/j.solmat.2020.110684,CCCCCCCCCCC(CCCCCCCC)CN1C=C2C(=O)N(CC(CCCCCCCC)CCCCCCCCCC)C(c3ccc(-c4cc5sc(-c6cccs6)cc5s4)s3)=C2C1=O,CCCCC(=O)OCC1(c2ccccc2)c2cccc3cccc4cccc5cccc6cccc1c6c-5c-4c-3c2,5.72,-5.2,-3.5,-6.1,-3.7,100.0,130.0,1:3,,conventional,PDINO,PEDOT:PSS,chloroform:o-DCB (7%),
82151,10.1016/j.solmat.2020.110684,CCCCCCCCCCC(CCCCCCCC)CN1C=C2C(=O)N(CC(CCCCCCCC)CCCCCCCCCC)C(c3ccc(-c4cc5sc(-c6cccs6)cc5s4)s3)=C2C1=O,CCCCC(=O)OCC1(c2ccccc2)c2cccc3cccc4cccc5cccc6cccc1c6c-5c-4c-3c2,5.23,-5.2,-3.5,-6.1,-3.7,100.0,130.0,1:4,,conventional,PDINO,PEDOT:PSS,chloroform:o-DCB (7%),
82178,10.1016/j.solmat.2022.111985,COC(=O)C(C)(C)c1cc(C)cc(-c2sc3c4sc5cc(/C=C6/C(=O)c7cc(F)cc(c7)C(=O)/C6=C\c6cc(C(C)(C)C(=O)OC)c(-c7cc(C)cc(C(C)(C)C(=O)OC)c7)s6)sc5c4c(C(C)(C)C(=O)OC)ccc2-3)c1,CCCCCCCCCCCc1c(/C=C2\C(=O)c3cc(Cl)c(Cl)cc3C2=C(C#N)C#N)sc2c1sc1c3c4nsnc4c4c5sc6c(CCCCCCCCCCC)c(/C=C7\C(=O)c8cc(Cl)c(Cl)cc8C7=C(C#N)C#N)sc6c5n(CC(CC)CCCC)c4c3n(CC(CC)CCCC)c21,13.62,-5.56,-3.65,-5.72,-4.16,100.0,,1:1,2 vol%,,ZnO,,,
82179,10.1016/j.solmat.2022.111985,COC(=O)C(C)(C)c1cc(C)cc(-c2sc3c4sc5cc(/C=C6/C(=O)c7cc(F)cc(c7)C(=O)/C6=C\c6cc(C(C)(C)C(=O)OC)c(-c7cc(C)cc(C(C)(C)C(=O)OC)c7)s6)sc5c4c(C(C)(C)C(=O)OC)ccc2-3)c1,CCCCCCCCCCCc1c(/C=C2\C(=O)c3cc(Cl)c(Cl)cc3C2=C(C#N)C#N)sc2c1sc1c3c4nsnc4c4c5sc6c(CCCCCCCCCCC)c(/C=C7\C(=O)c8cc(Cl)c(Cl)cc8C7=C(C#N)C#N)sc6c5n(CC(CC)CCCC)c4c3n(CC(CC)CCCC)c21,11.88,-5.56,-3.65,-5.72,-4.16,100.0,100.0,1:1,2 vol%,inverted,ZnO,,,
82180,10.1016/j.solmat.2022.111985,COC(=O)C(C)(C)c1cc(C)cc(-c2sc3c4sc5cc(/C=C6/C(=O)c7cc(F)cc(c7)C(=O)/C6=C\c6cc(C(C)(C)C(=O)OC)c(-c7cc(C)cc(C(C)(C)C(=O)OC)c7)s6)sc5c4c(C(C)(C)C(=O)OC)ccc2-3)c1,CCCCCCCCCCCc1c(/C=C2\C(=O)c3cc(Cl)c(Cl)cc3C2=C(C#N)C#N)sc2c1sc1c3c4nsnc4c4c5sc6c(CCCCCCCCCCC)c(/C=C7\C(=O)c8cc(Cl)c(Cl)cc8C7=C(C#N)C#N)sc6c5n(CC(CC)CCCC)c4c3n(CC(CC)CCCC)c21,10.52,-5.56,-3.65,-5.72,-4.16,100.0,100.0,1:1,2 vol%,inverted,ZnO,,,
82181,10.1016/j.solmat.2022.111985,COC(=O)C(C)(C)c1cc(C)cc(-c2sc3c4sc5cc(/C=C6/C(=O)c7cc(F)cc(c7)C(=O)/C6=C\c6cc(C(C)(C)C(=O)OC)c(-c7cc(C)cc(C(C)(C)C(=O)OC)c7)s6)sc5c4c(C(C)(C)C(=O)OC)ccc2-3)c1,CCCCCCCCCCCc1c(/C=C2\C(=O)c3cc(Cl)c(Cl)cc3C2=C(C#N)C#N)sc2c1sc1c3c4nsnc4c4c5sc6c(CCCCCCCCCCC)c(/C=C7\C(=O)c8cc(Cl)c(Cl)cc8C7=C(C#N)C#N)sc6c5n(CC(CC)CCCC)c4c3n(CC(CC)CCCC)c21,11.4,-5.56,-3.65,-5.72,-4.16,100.0,100.0,1:1,2 vol%,inverted,ZnO/PDINO,,,
82182,10.1016/j.solmat.2022.111985,COC(=O)C(C)(C)c1cc(C)cc(-c2sc3c4sc5cc(/C=C6/C(=O)c7cc(F)cc(c7)C(=O)/C6=C\c6cc(C(C)(C)C(=O)OC)c(-c7cc(C)cc(C(C)(C)C(=O)OC)c7)s6)sc5c4c(C(C)(C)C(=O)OC)ccc2-3)c1,CCCCCCCCCCCc1c(/C=C2\C(=O)c3cc(Cl)c(Cl)cc3C2=C(C#N)C#N)sc2c1sc1c3c4nsnc4c4c5sc6c(CCCCCCCCCCC)c(/C=C7\C(=O)c8cc(Cl)c(Cl)cc8C7=C(C#N)C#N)sc6c5n(CC(CC)CCCC)c4c3n(CC(CC)CCCC)c21,9.89,-5.56,-3.65,-5.72,-4.16,100.0,100.0,1:1,2 vol%,inverted,ZnO/PDINO,,,
82183,10.1016/j.solmat.2022.111985,COC(=O)C(C)(C)c1cc(C)cc(-c2sc3c4sc5cc(/C=C6/C(=O)c7cc(F)cc(c7)C(=O)/C6=C\c6cc(C(C)(C)C(=O)OC)c(-c7cc(C)cc(C(C)(C)C(=O)OC)c7)s6)sc5c4c(C(C)(C)C(=O)OC)ccc2-3)c1,CCCCCCCCCCCc1c(/C=C2\C(=O)c3cc(Cl)c(Cl)cc3C2=C(C#N)C#N)sc2c1sc1c3c4nsnc4c4c5sc6c(CCCCCCCCCCC)c(/C=C7\C(=O)c8cc(Cl)c(Cl)cc8C7=C(C#N)C#N)sc6c5n(CC(CC)CCCC)c4c3n(CC(CC)CCCC)c21,9.03,-5.56,-3.65,-5.72,-4.16,100.0,100.0,1:1,2 vol%,inverted,ZnO/PDINO,,,
82184,10.1016/j.solmat.2022.111985,COC(=O)C(C)(C)c1cc(C)cc(-c2sc3c4sc5cc(/C=C6/C(=O)c7cc(F)cc(c7)C(=O)/C6=C\c6cc(C(C)(C)C(=O)OC)c(-c7cc(C)cc(C(C)(C)C(=O)OC)c7)s6)sc5c4c(C(C)(C)C(=O)OC)ccc2-3)c1,CCCCCCCCCCCc1c(/C=C2\C(=O)c3cc(Cl)c(Cl)cc3C2=C(C#N)C#N)sc2c1sc1c3c4nsnc4c4c5sc6c(CCCCCCCCCCC)c(/C=C7\C(=O)c8cc(Cl)c(Cl)cc8C7=C(C#N)C#N)sc6c5n(CC(CC)CCCC)c4c3n(CC(CC)CCCC)c21,10.91,-5.56,-3.65,-5.72,-4.16,100.0,100.0,1:1,2 vol%,inverted,PDINO,,,
82185,10.1016/j.solmat.2022.111985,COC(=O)C(C)(C)c1cc(C)cc(-c2sc3c4sc5cc(/C=C6/C(=O)c7cc(F)cc(c7)C(=O)/C6=C\c6cc(C(C)(C)C(=O)OC)c(-c7cc(C)cc(C(C)(C)C(=O)OC)c7)s6)sc5c4c(C(C)(C)C(=O)OC)ccc2-3)c1,CCCCCCCCCCCc1c(/C=C2\C(=O)c3cc(Cl)c(Cl)cc3C2=C(C#N)C#N)sc2c1sc1c3c4nsnc4c4c5sc6c(CCCCCCCCCCC)c(/C=C7\C(=O)c8cc(Cl)c(Cl)cc8C7=C(C#N)C#N)sc6c5n(CC(CC)CCCC)c4c3n(CC(CC)CCCC)c21,9.75,-5.56,-3.65,-5.72,-4.16,100.0,100.0,1:1,2 vol%,inverted,PDINO,,,
82186,10.1016/j.solmat.2022.111985,COC(=O)C(C)(C)c1cc(C)cc(-c2sc3c4sc5cc(/C=C6/C(=O)c7cc(F)cc(c7)C(=O)/C6=C\c6cc(C(C)(C)C(=O)OC)c(-c7cc(C)cc(C(C)(C)C(=O)OC)c7)s6)sc5c4c(C(C)(C)C(=O)OC)ccc2-3)c1,CCCCCCCCCCCc1c(/C=C2\C(=O)c3cc(Cl)c(Cl)cc3C2=C(C#N)C#N)sc2c1sc1c3c4nsnc4c4c5sc6c(CCCCCCCCCCC)c(/C=C7\C(=O)c8cc(Cl)c(Cl)cc8C7=C(C#N)C#N)sc6c5n(CC(CC)CCCC)c4c3n(CC(CC)CCCC)c21,8.84,-5.56,-3.65,-5.72,-4.16,100.0,100.0,1:1,2 vol%,inverted,PDINO,,,
82187,10.1016/j.solmat.2023.112359,CCCCCCc1ccsc1,CCCCC(=O)OCC1(c2ccccc2)c2cccc3cccc4cccc5cccc6cccc1c6c-5c-4c-3c2,2.4,-5.01,-3.12,-6.1,-3.7,350.0,,,,inverted,polymer conductor,PEDOT:PSS,,
82188,10.1016/j.solmat.2023.112359,CCCCCCc1ccsc1,CCCCC(=O)OCC1(c2ccccc2)c2cccc3cccc4cccc5cccc6cccc1c6c-5c-4c-3c2,1.41,-5.01,-3.12,-6.1,-3.7,350.0,,,,inverted,polymer conductor,PEDOT:PSS,,
82201,10.1016/j.spmi.2021.106953,CCCCCCc1ccsc1,CCCCC(=O)OCC1(c2ccccc2)c2cccc3cccc4cccc5cccc6cccc1c6c-5c-4c-3c2,0.48,-5.01,-3.12,-6.1,-3.7,100.0,150.0,1:1,,conventional,LiF,PEDOT:PSS,chlorobenzene,
82202,10.1016/j.spmi.2021.106953,CCCCCCc1ccsc1,CCCCC(=O)OCC1(c2ccccc2)c2cccc3cccc4cccc5cccc6cccc1c6c-5c-4c-3c2,0.57,-5.01,-3.12,-6.1,-3.7,100.0,150.0,1:1,,conventional,LiF,PEDOT:PSS,chlorobenzene,
82203,10.1016/j.spmi.2021.106953,CCCCCCc1ccsc1,CCCCC(=O)OCC1(c2ccccc2)c2cccc3cccc4cccc5cccc6cccc1c6c-5c-4c-3c2,0.6,-5.01,-3.12,-6.1,-3.7,100.0,150.0,1:1,,conventional,LiF,PEDOT:PSS,chlorobenzene,
82204,10.1016/j.spmi.2021.106953,CCCCCCc1ccsc1,CCCCC(=O)OCC1(c2ccccc2)c2cccc3cccc4cccc5cccc6cccc1c6c-5c-4c-3c2,1.69,-5.01,-3.12,-6.1,-3.7,100.0,150.0,1:1,,conventional,LiF,PEDOT:PSS,chlorobenzene,
82217,10.1016/j.sse.2020.107808,CCCCCCc1ccsc1,CCCCC(=O)OCC1(c2ccccc2)c2cccc3cccc4cccc5cccc6cccc1c6c-5c-4c-3c2,1.56,-5.01,-3.12,-6.1,-3.7,,,,,inverted,ZnO,PEDOT:PSS,o-DCB,
82218,10.1016/j.sse.2020.107808,CCCCCCc1ccsc1,CCCCC(=O)OCC1(c2ccccc2)c2cccc3cccc4cccc5cccc6cccc1c6c-5c-4c-3c2,1.5,-5.01,-3.12,-6.1,-3.7,,,,,inverted,ZnO,PEDOT:PSS,o-DCB,
82219,10.1016/j.sse.2020.107808,CCCCCCc1ccsc1,CCCCC(=O)OCC1(c2ccccc2)c2cccc3cccc4cccc5cccc6cccc1c6c-5c-4c-3c2,1.81,-5.01,-3.12,-6.1,-3.7,,,,,inverted,ZnO,PEDOT:PSS,o-DCB,
82220,10.1016/j.sse.2020.107808,CCCCCCc1ccsc1,CCCCC(=O)OCC1(c2ccccc2)c2cccc3cccc4cccc5cccc6cccc1c6c-5c-4c-3c2,2.04,-5.01,-3.12,-6.1,-3.7,,,,,inverted,ZnO,PEDOT:PSS,o-DCB,
82221,10.1016/j.sse.2020.107808,CCCCCCc1ccsc1,CCCCC(=O)OCC1(c2ccccc2)c2cccc3cccc4cccc5cccc6cccc1c6c-5c-4c-3c2,3.32,-5.01,-3.12,-6.1,-3.7,,,,,inverted,ZnO,MoO3,o-DCB,
82222,10.1016/j.sse.2021.108165,C1=CC2=C3Nc4c5ccccc5c5n4[Cu]n4c(c6ccccc6c4NC4NC(=C6C=CC=CC64)N5)NC(N3)C2C=C1,c12c3c4c5c1c1c6c7c2c2c8c3c3c9c4c4c%10c5c5c1c1c6c6c%11c7c2c2c7c8c3c3c8c9c4c4c9c%10c5c5c1c1c6c6c%11c2c2c7c3c3c8c4c4c9c5c1c1c6c2c3c41,1.4,,,,,,,,,inverted,Alq3,MoO3,,
82223,10.1016/j.sse.2021.108165,C1=CC2=C3Nc4c5ccccc5c5n4[Cu]n4c(c6ccccc6c4NC4NC(=C6C=CC=CC64)N5)NC(N3)C2C=C1,c12c3c4c5c1c1c6c7c2c2c8c3c3c9c4c4c%10c5c5c1c1c6c6c%11c7c2c2c7c8c3c3c8c9c4c4c9c%10c5c5c1c1c6c6c%11c2c2c7c3c3c8c4c4c9c5c1c1c6c2c3c41,1.97,,,,,70.0,,,,inverted,KI/Alq3,MoO3,,
82224,10.1016/j.sse.2021.108165,C1=CC2=C3Nc4c5ccccc5c5n4[Cu]n4c(c6ccccc6c4NC4NC(=C6C=CC=CC64)N5)NC(N3)C2C=C1,c12c3c4c5c1c1c6c7c2c2c8c3c3c9c4c4c%10c5c5c1c1c6c6c%11c7c2c2c7c8c3c3c8c9c4c4c9c%10c5c5c1c1c6c6c%11c2c2c7c3c3c8c4c4c9c5c1c1c6c2c3c41,2.2,,,,,70.0,,,,inverted,KI/Alq3,MoO3,,
82225,10.1016/j.sse.2021.108165,C1=CC2=C3Nc4c5ccccc5c5n4[Cu]n4c(c6ccccc6c4NC4NC(=C6C=CC=CC64)N5)NC(N3)C2C=C1,c12c3c4c5c1c1c6c7c2c2c8c3c3c9c4c4c%10c5c5c1c1c6c6c%11c7c2c2c7c8c3c3c8c9c4c4c9c%10c5c5c1c1c6c6c%11c2c2c7c3c3c8c4c4c9c5c1c1c6c2c3c41,1.41,,,,,,,,,inverted,Alq3/KI,MoO3,,
82226,10.1016/j.sse.2021.108165,C1=CC2=C3Nc4c5ccccc5c5n4[Cu]n4c(c6ccccc6c4NC4NC(=C6C=CC=CC64)N5)NC(N3)C2C=C1,c12c3c4c5c1c1c6c7c2c2c8c3c3c9c4c4c%10c5c5c1c1c6c6c%11c7c2c2c7c8c3c3c8c9c4c4c9c%10c5c5c1c1c6c6c%11c2c2c7c3c3c8c4c4c9c5c1c1c6c2c3c41,1.48,,,,,,,,,inverted,Alq3/KI,MoO3,,
82227,10.1016/j.sse.2021.108192,CCCCCCc1ccsc1,CCCCC(=O)OCC1(c2ccccc2)c2cccc3cccc4cccc5cccc6cccc1c6c-5c-4c-3c2,2.0,-5.01,-3.12,-6.1,-3.7,400.0,110.0,1:1,,inverted,ZnO,PEDOT:PSS,o-DCB,
82228,10.1016/j.sse.2021.108192,CCCCCCc1ccsc1,CCCCC(=O)OCC1(c2ccccc2)c2cccc3cccc4cccc5cccc6cccc1c6c-5c-4c-3c2,2.0,-5.01,-3.12,-6.1,-3.7,400.0,110.0,1:1,,inverted,ZnO,PEDOT:PSS,o-DCB,
82229,10.1016/j.sse.2021.108192,CCCCCCc1ccsc1,CCCCC(=O)OCC1(c2ccccc2)c2cccc3cccc4cccc5cccc6cccc1c6c-5c-4c-3c2,1.9,-5.01,-3.12,-6.1,-3.7,400.0,110.0,1:1,,inverted,ZnO,PEDOT:PSS,o-DCB,
82230,10.1016/j.sse.2021.108192,CCCCCCc1ccsc1,CCCCC(=O)OCC1(c2ccccc2)c2cccc3cccc4cccc5cccc6cccc1c6c-5c-4c-3c2,1.5,-5.01,-3.12,-6.1,-3.7,400.0,110.0,1:1,,inverted,ZnO,PEDOT:PSS,o-DCB,
82231,10.1016/j.sse.2021.108192,CCCCCCc1ccsc1,CCCCC(=O)OCC1(c2ccccc2)c2cccc3cccc4cccc5cccc6cccc1c6c-5c-4c-3c2,2.1,-5.01,-3.12,-6.1,-3.7,400.0,110.0,1:1,,inverted,ZnO,MoO3,o-DCB,
82232,10.1016/j.sse.2021.108192,CCCCCCc1ccsc1,CCCCC(=O)OCC1(c2ccccc2)c2cccc3cccc4cccc5cccc6cccc1c6c-5c-4c-3c2,1.4,-5.01,-3.12,-6.1,-3.7,400.0,110.0,1:1,,inverted,ZnO,MoO3,o-DCB,
82237,10.1016/j.surfcoat.2025.133025,CCCCCCCCC(CCCCCCCC)n1c2ccccc2c2ccc(-c3ccc(-c4ccc(-c5cccs5)c5nsnc45)s3)cc21,COC(=O)CCCC1(c2ccccc2)C23c4c5ccc6c7cc8c9c%10c(cc%11cc%12c%13c%14c(cc%15c%16ccc-5c2c%16c2c5c%16c%17c(c(c46)c7c9c%17c4c%10c%11c%13c4c%16c%14c%152)C513)C%12)C8,2.66,-5.5,-3.6,-5.9,-3.9,,,1:2,,inverted,ZnO,,,
82238,10.1016/j.surfcoat.2025.133025,CCCCCCCCC(CCCCCCCC)n1c2ccccc2c2ccc(-c3ccc(-c4ccc(-c5cccs5)c5nsnc45)s3)cc21,COC(=O)CCCC1(c2ccccc2)C23c4c5ccc6c7cc8c9c%10c(cc%11cc%12c%13c%14c(cc%15c%16ccc-5c2c%16c2c5c%16c%17c(c(c46)c7c9c%17c4c%10c%11c%13c4c%16c%14c%152)C513)C%12)C8,3.87,-5.5,-3.6,-5.9,-3.9,,180.0,1:2,,inverted,ZnO,,,
82239,10.1016/j.surfcoat.2025.133025,CCCCCCCCC(CCCCCCCC)n1c2ccccc2c2ccc(-c3ccc(-c4ccc(-c5cccs5)c5nsnc45)s3)cc21,COC(=O)CCCC1(c2ccccc2)C23c4c5ccc6c7cc8c9c%10c(cc%11cc%12c%13c%14c(cc%15c%16ccc-5c2c%16c2c5c%16c%17c(c(c46)c7c9c%17c4c%10c%11c%13c4c%16c%14c%152)C513)C%12)C8,4.88,-5.5,-3.6,-5.9,-3.9,,180.0,1:2,,inverted,ZnO,,,
82243,10.1016/j.surfin.2020.100716,CCCCCCCCC(CCCCCCCC)n1c2ccccc2c2ccc(-c3ccc(-c4ccc(-c5cccs5)c5nsnc45)s3)cc21,COC(=O)CCCC1(c2ccccc2)C23c4c5ccc6c7cc8c9c%10c(cc%11cc%12c%13c%14c(cc%15c%16ccc-5c2c%16c2c5c%16c%17c(c(c46)c7c9c%17c4c%10c%11c%13c4c%16c%14c%152)C513)C%12)C8,3.2,-5.5,-3.6,-5.9,-3.9,,,,,,,PEDOT:PSS,,
82244,10.1016/j.surfin.2020.100716,CCCCCCCCC(CCCCCCCC)n1c2ccccc2c2ccc(-c3ccc(-c4ccc(-c5cccs5)c5nsnc45)s3)cc21,COC(=O)CCCC1(c2ccccc2)C23c4c5ccc6c7cc8c9c%10c(cc%11cc%12c%13c%14c(cc%15c%16ccc-5c2c%16c2c5c%16c%17c(c(c46)c7c9c%17c4c%10c%11c%13c4c%16c%14c%152)C513)C%12)C8,3.7,-5.5,-3.6,-5.9,-3.9,,,,,,,PEDOT:PSS,,
82245,10.1016/j.surfin.2021.101669,CCCCCCc1ccsc1,CCCCC(=O)OCC1(c2ccccc2)c2cccc3cccc4cccc5cccc6cccc1c6c-5c-4c-3c2,1.18,-5.01,-3.12,-6.1,-3.7,,,1:1,,conventional,,PEDOT:PSS,chlorobenzene,
82246,10.1016/j.surfin.2021.101669,CCCCCCc1ccsc1,CCCCC(=O)OCC1(c2ccccc2)c2cccc3cccc4cccc5cccc6cccc1c6c-5c-4c-3c2,2.58,-5.01,-3.12,-6.1,-3.7,,140.0,1:1,,conventional,,PEDOT:PSS,chlorobenzene,
82247,10.1016/j.surfin.2021.101669,CCCCCCc1ccsc1,CCCCC(=O)OCC1(c2ccccc2)c2cccc3cccc4cccc5cccc6cccc1c6c-5c-4c-3c2,0.75,-5.01,-3.12,-6.1,-3.7,,,1:1,,conventional,,PEDOT:PSS,chlorobenzene,
82248,10.1016/j.surfin.2021.101669,CCCCCCc1ccsc1,CCCCC(=O)OCC1(c2ccccc2)c2cccc3cccc4cccc5cccc6cccc1c6c-5c-4c-3c2,1.31,-5.01,-3.12,-6.1,-3.7,,,1:1,,conventional,,PEDOT:PSS,chlorobenzene,
82249,10.1016/j.surfin.2021.101669,CCCCCCc1ccsc1,CCCCC(=O)OCC1(c2ccccc2)c2cccc3cccc4cccc5cccc6cccc1c6c-5c-4c-3c2,2.41,-5.01,-3.12,-6.1,-3.7,,,1:1,,conventional,,PEDOT:PSS,chlorobenzene,
82250,10.1016/j.surfin.2021.101669,CCCCCCc1ccsc1,CCCCC(=O)OCC1(c2ccccc2)c2cccc3cccc4cccc5cccc6cccc1c6c-5c-4c-3c2,3.55,-5.01,-3.12,-6.1,-3.7,,140.0,1:1,,conventional,,PEDOT:PSS,chlorobenzene,
82251,10.1016/j.surfin.2023.103135,CCCCCCc1ccsc1,COC(=O)CCCC1(c2ccccc2)C23c4c5c6c7c8c9c(c%10c%11c2c2c%12c4c4c%13c5c5c7c7c8c8c%14c9c%10c9c%10c%11c2c2c%11c%12c4c4c%12c%13c5c5c7c7c8c8c%14c9c9c%10c2c2c%11c4c4c%12c5c7c5c8c9c2c45)C613,2.74,-5.01,-3.12,-6.1,-3.7,,140.0,1:0.8,,inverted,ZnO,PEDOT:PSS,o-DCB,
82252,10.1016/j.surfin.2023.103135,CCCCCCc1ccsc1,COC(=O)CCCC1(c2ccccc2)C23c4c5c6c7c8c9c(c%10c%11c2c2c%12c4c4c%13c5c5c7c7c8c8c%14c9c%10c9c%10c%11c2c2c%11c%12c4c4c%12c%13c5c5c7c7c8c8c%14c9c9c%10c2c2c%11c4c4c%12c5c7c5c8c9c2c45)C613,2.75,-5.01,-3.12,-6.1,-3.7,,140.0,1:0.8,,inverted,ZnO,PEDOT:PSS:AlNPs:AgNPs,o-DCB,
82253,10.1016/j.surfin.2023.103135,CCCCCCc1ccsc1,COC(=O)CCCC1(c2ccccc2)C23c4c5c6c7c8c9c(c%10c%11c2c2c%12c4c4c%13c5c5c7c7c8c8c%14c9c%10c9c%10c%11c2c2c%11c%12c4c4c%12c%13c5c5c7c7c8c8c%14c9c9c%10c2c2c%11c4c4c%12c5c7c5c8c9c2c45)C613,3.18,-5.01,-3.12,-6.1,-3.7,,140.0,1:0.8,,inverted,ZnO,PEDOT:PSS:AgNPs:CuNPs,o-DCB,
82254,10.1016/j.surfin.2023.103135,CCCCCCc1ccsc1,COC(=O)CCCC1(c2ccccc2)C23c4c5c6c7c8c9c(c%10c%11c2c2c%12c4c4c%13c5c5c7c7c8c8c%14c9c%10c9c%10c%11c2c2c%11c%12c4c4c%12c%13c5c5c7c7c8c8c%14c9c9c%10c2c2c%11c4c4c%12c5c7c5c8c9c2c45)C613,3.26,-5.01,-3.12,-6.1,-3.7,,140.0,1:0.8,,inverted,ZnO,PEDOT:PSS:CuNPs:AlNPs,o-DCB,
82255,10.1016/j.surfin.2023.103135,CCCCCCc1ccsc1,COC(=O)CCCC1(c2ccccc2)C23c4c5c6c7c8c9c(c%10c%11c2c2c%12c4c4c%13c5c5c7c7c8c8c%14c9c%10c9c%10c%11c2c2c%11c%12c4c4c%12c%13c5c5c7c7c8c8c%14c9c9c%10c2c2c%11c4c4c%12c5c7c5c8c9c2c45)C613,3.34,-5.01,-3.12,-6.1,-3.7,,140.0,1:0.8,,inverted,ZnO,PEDOT:PSS:AlNPs:AgNPs:CuNPs,o-DCB,
82256,10.1016/j.surfin.2023.103135,CCCCCCc1ccsc1,COC(=O)CCCC1(c2ccccc2)C23c4c5c6c7c8c9c(c%10c%11c2c2c%12c4c4c%13c5c5c7c7c8c8c%14c9c%10c9c%10c%11c2c2c%11c%12c4c4c%12c%13c5c5c7c7c8c8c%14c9c9c%10c2c2c%11c4c4c%12c5c7c5c8c9c2c45)C613,2.81,-5.01,-3.12,-6.1,-3.7,,140.0,1:0.8,,inverted,ZnO,PEDOT:PSS,o-DCB,
82257,10.1016/j.surfin.2023.103228,CC(C)(C)CC(C)(C)c1ccc(Nc2ccc(C(C)(C)CC(C)(C)C)cc2-c2cc(C(C)(C)C)cc(C(C)(C)C)c2O)cc1,c12c3c4c5c1c1c6c7c2c2c8c3c3c9c4c4c%10c5c5c1c1c6c6c%11c7c2c2c7c8c3c3c8c9c4c4c9c%10c5c5c1c1c6c6c%11c2c2c7c3c3c8c4c4c9c5c1c1c6c2c3c41,0.29,,,,,,,,,,,,,
82258,10.1016/j.surfin.2023.103228,CC(C)(C)CC(C)(C)c1ccc(Nc2ccc(C(C)(C)CC(C)(C)C)cc2-c2cc(C(C)(C)C)cc(C(C)(C)C)c2O)cc1,c12c3c4c5c1c1c6c7c2c2c8c3c3c9c4c4c%10c5c5c1c1c6c6c%11c7c2c2c7c8c3c3c8c9c4c4c9c%10c5c5c1c1c6c6c%11c2c2c7c3c3c8c4c4c9c5c1c1c6c2c3c41,0.83,,,,,,,,,,,,,
82259,10.1016/j.surfin.2023.103228,CC(C)(C)CC(C)(C)c1ccc(Nc2ccc(C(C)(C)CC(C)(C)C)cc2-c2cc(C(C)(C)C)cc(C(C)(C)C)c2O)cc1,c12c3c4c5c1c1c6c7c2c2c8c3c3c9c4c4c%10c5c5c1c1c6c6c%11c7c2c2c7c8c3c3c8c9c4c4c9c%10c5c5c1c1c6c6c%11c2c2c7c3c3c8c4c4c9c5c1c1c6c2c3c41,1.63,,,,,,,,,,,,,
82260,10.1016/j.surfin.2023.103228,CC(C)(C)CC(C)(C)c1ccc(Nc2ccc(C(C)(C)CC(C)(C)C)cc2-c2cc(C(C)(C)C)cc(C(C)(C)C)c2O)cc1,c12c3c4c5c1c1c6c7c2c2c8c3c3c9c4c4c%10c5c5c1c1c6c6c%11c7c2c2c7c8c3c3c8c9c4c4c9c%10c5c5c1c1c6c6c%11c2c2c7c3c3c8c4c4c9c5c1c1c6c2c3c41,1.84,,,,,,,,,,,,,
82261,10.1016/j.surfin.2023.103228,CC(C)(C)CC(C)(C)c1ccc(Nc2ccc(C(C)(C)CC(C)(C)C)cc2-c2cc(C(C)(C)C)cc(C(C)(C)C)c2O)cc1,c12c3c4c5c1c1c6c7c2c2c8c3c3c9c4c4c%10c5c5c1c1c6c6c%11c7c2c2c7c8c3c3c8c9c4c4c9c%10c5c5c1c1c6c6c%11c2c2c7c3c3c8c4c4c9c5c1c1c6c2c3c41,0.34,,,,,,,,,,,,,
