Repository: JiYiqaq/PCE-KA-GNN

# Data directory

- `raw/Active_Database.csv` is the immutable source dataset bundled under CC BY 4.0. Do not overwrite it with processed data.
- `processed/` is created and populated by the training pipeline. Generated `.pt` and `.pth` caches are intentionally ignored by Git because they can exceed GitHub's normal single-file limit.

See `../DATA_LICENSE.md` for provenance, license and checksum information.

File: data/processed/device_records.csv (part 144 of 250)
record_id,doi,donor_smiles,acceptor_smiles,pce,homo_d,lumo_d,homo_a,lumo_a,active_layer_thickness,annealing_temp,d_a_ratio,additive_ratio,device_type,etl_canonical,htl_canonical,solvent_canonical,additive_canonical
82298,10.1016/j.surfin.2024.105027,CCCCC(CC)Cc1ccc(-c2c3cc(-c4ccc(-c5sc(-c6cccs6)c6c5C(=O)c5c(CC(CC)CCCC)sc(CC(CC)CCCC)c5C6=O)s4)sc3c(-c3ccc(CC(CC)CCCC)s3)c3ccsc23)s1,CCCCC(=O)OCC1(c2ccccc2)c2cccc3cccc4cccc5cccc6cccc1c6c-5c-4c-3c2,5.86,-5.33,-3.48,-6.1,-3.7,90.0,150.0,2:3,,,,,,
82299,10.1016/j.surfin.2024.105027,CCCCC(CC)Cc1ccc(-c2c3cc(-c4ccc(-c5sc(-c6cccs6)c6c5C(=O)c5c(CC(CC)CCCC)sc(CC(CC)CCCC)c5C6=O)s4)sc3c(-c3ccc(CC(CC)CCCC)s3)c3ccsc23)s1,CCCCC(=O)OCC1(c2ccccc2)c2cccc3cccc4cccc5cccc6cccc1c6c-5c-4c-3c2,6.74,-5.33,-3.48,-6.1,-3.7,90.0,150.0,2:3,,,,HTL with NiO,,
82300,10.1016/j.surfin.2024.105027,CCCCC(CC)Cc1ccc(-c2c3cc(-c4ccc(-c5sc(-c6cccs6)c6c5C(=O)c5c(CC(CC)CCCC)sc(CC(CC)CCCC)c5C6=O)s4)sc3c(-c3ccc(CC(CC)CCCC)s3)c3ccsc23)s1,CCCCC(=O)OCC1(c2ccccc2)c2cccc3cccc4cccc5cccc6cccc1c6c-5c-4c-3c2,7.49,-5.33,-3.48,-6.1,-3.7,90.0,150.0,2:3,,,,HTL with NiO@Mo2C,,
82301,10.1016/j.surfin.2024.105027,CCCCC(CC)Cc1ccc(-c2c3cc(-c4ccc(-c5sc(-c6cccs6)c6c5C(=O)c5c(CC(CC)CCCC)sc(CC(CC)CCCC)c5C6=O)s4)sc3c(-c3ccc(CC(CC)CCCC)s3)c3ccsc23)s1,CCCCC(=O)OCC1(c2ccccc2)c2cccc3cccc4cccc5cccc6cccc1c6c-5c-4c-3c2,8.32,-5.33,-3.48,-6.1,-3.7,98.0,150.0,2:3,,,,HTL with NiO@W2C,,
82306,10.1016/j.susmat.2023.e00569,CCCCCCc1ccsc1,CCCCC(=O)OCC1(c2ccccc2)c2cccc3cccc4cccc5cccc6cccc1c6c-5c-4c-3c2,3.69,-5.01,-3.12,-6.1,-3.7,,120.0,3:2,,,,PEDOT:PSS/CNTs/PEDOT:PSS/Ag,,
82307,10.1016/j.susmat.2023.e00569,CCCCCCc1ccsc1,CCCCC(=O)OCC1(c2ccccc2)c2cccc3cccc4cccc5cccc6cccc1c6c-5c-4c-3c2,2.54,-5.01,-3.12,-6.1,-3.7,,120.0,30:20 mg/ml,,,,PEDOT:PSS/CNTs/Ag,,
82308,10.1016/j.susmat.2023.e00569,CCCCCCc1ccsc1,CCCCC(=O)OCC1(c2ccccc2)c2cccc3cccc4cccc5cccc6cccc1c6c-5c-4c-3c2,2.14,-5.01,-3.12,-6.1,-3.7,,120.0,30:20 mg/ml,,,,PEDOT:PSS/Ag,,
82311,10.1016/j.synthmet.2020.116366,CCCCCCc1ccsc1,COC(=O)CCCC1(c2ccccc2)C23c4c5c6c7c8c9c(c%10c%11c2c2c%12c4c4c%13c5c5c7c7c8c8c%14c9c%10c9c%10c%11c2c2c%11c%12c4c4c%12c%13c5c5c7c7c8c8c%14c9c9c%10c2c2c%11c4c4c%12c5c7c5c8c9c2c45)C613,1.16,-5.01,-3.12,-6.1,-3.7,,,1:1,,conventional,,rGO/Pt(NPs)-SC,,
82312,10.1016/j.synthmet.2020.116366,CCCCCCc1ccsc1,COC(=O)CCCC1(c2ccccc2)C23c4c5c6c7c8c9c(c%10c%11c2c2c%12c4c4c%13c5c5c7c7c8c8c%14c9c%10c9c%10c%11c2c2c%11c%12c4c4c%12c%13c5c5c7c7c8c8c%14c9c9c%10c2c2c%11c4c4c%12c5c7c5c8c9c2c45)C613,2.66,-5.01,-3.12,-6.1,-3.7,,,1:1,,conventional,,rGO/Pt(NPs)-AA,,
82313,10.1016/j.synthmet.2020.116366,CCCCCCc1ccsc1,COC(=O)CCCC1(c2ccccc2)C23c4c5c6c7c8c9c(c%10c%11c2c2c%12c4c4c%13c5c5c7c7c8c8c%14c9c%10c9c%10c%11c2c2c%11c%12c4c4c%12c%13c5c5c7c7c8c8c%14c9c9c%10c2c2c%11c4c4c%12c5c7c5c8c9c2c45)C613,3.6,-5.01,-3.12,-6.1,-3.7,,,1:1,,conventional,,rGO/Pt(NPs)-EG,,
82314,10.1016/j.synthmet.2020.116366,CCCCCCc1ccsc1,COC(=O)CCCC1(c2ccccc2)C23c4c5c6c7c8c9c(c%10c%11c2c2c%12c4c4c%13c5c5c7c7c8c8c%14c9c%10c9c%10c%11c2c2c%11c%12c4c4c%12c%13c5c5c7c7c8c8c%14c9c9c%10c2c2c%11c4c4c%12c5c7c5c8c9c2c45)C613,3.28,-5.01,-3.12,-6.1,-3.7,,,1:1,,conventional,,PEDOT:PSS,,
82315,10.1016/j.synthmet.2020.116552,CCCCC(CC)CC(=O)c1cc2c(-c3cc4c(-c5ccc(CC(CC)CCCC)s5)c5sccc5c(-c5ccc(CC(CC)CCCC)s5)c4s3)scc2s1,COC(=O)CCCC1(c2ccccc2)C23c4c5ccc6c7cc8c9c%10c(cc%11cc%12c%13c%14c(cc%15c%16ccc-5c2c%16c2c5c%16c%17c(c(c46)c7c9c%17c4c%10c%11c%13c4c%16c%14c%152)C513)C%12)C8,2.84,-5.13,-3.27,-5.9,-3.9,110.0,,1:1.5,3 vol%,,,,,
82316,10.1016/j.synthmet.2020.116552,CCCCC(CC)CC(=O)c1cc2c(-c3cc4c(-c5ccc(CC(CC)CCCC)s5)c5sccc5c(-c5ccc(CC(CC)CCCC)s5)c4s3)scc2s1,COC(=O)CCCC1(c2ccccc2)C23c4c5ccc6c7cc8c9c%10c(cc%11cc%12c%13c%14c(cc%15c%16ccc-5c2c%16c2c5c%16c%17c(c(c46)c7c9c%17c4c%10c%11c%13c4c%16c%14c%152)C513)C%12)C8,2.0,-5.13,-3.27,-5.9,-3.9,110.0,300.0,1:1.5,3 vol%,,,rGO,,
82317,10.1016/j.synthmet.2020.116552,CCCCC(CC)CC(=O)c1cc2c(-c3cc4c(-c5ccc(CC(CC)CCCC)s5)c5sccc5c(-c5ccc(CC(CC)CCCC)s5)c4s3)scc2s1,COC(=O)CCCC1(c2ccccc2)C23c4c5ccc6c7cc8c9c%10c(cc%11cc%12c%13c%14c(cc%15c%16ccc-5c2c%16c2c5c%16c%17c(c(c46)c7c9c%17c4c%10c%11c%13c4c%16c%14c%152)C513)C%12)C8,3.7,-5.13,-3.27,-5.9,-3.9,110.0,,1:1.5,3 vol%,,,PEDOT:PSS,,
82318,10.1016/j.synthmet.2020.116552,CCCCC(CC)CC(=O)c1cc2c(-c3cc4c(-c5ccc(CC(CC)CCCC)s5)c5sccc5c(-c5ccc(CC(CC)CCCC)s5)c4s3)scc2s1,COC(=O)CCCC1(c2ccccc2)C23c4c5ccc6c7cc8c9c%10c(cc%11cc%12c%13c%14c(cc%15c%16ccc-5c2c%16c2c5c%16c%17c(c(c46)c7c9c%17c4c%10c%11c%13c4c%16c%14c%152)C513)C%12)C8,4.7,-5.13,-3.27,-5.9,-3.9,110.0,300.0,1:1.5,3 vol%,,,rGO_PTCDA,,
82319,10.1016/j.synthmet.2021.116805,CCCCCCc1ccsc1,CCCCC(=O)OCC1(c2ccccc2)c2cccc3cccc4cccc5cccc6cccc1c6c-5c-4c-3c2,1.51,-5.01,-3.12,-6.1,-3.7,180.0,70.0,1:1,,,,PEDOT:PSS,o-DCB,
82320,10.1016/j.synthmet.2021.116805,CCCCCCc1ccsc1,CCCCC(=O)OCC1(c2ccccc2)c2cccc3cccc4cccc5cccc6cccc1c6c-5c-4c-3c2,2.9,-5.01,-3.12,-6.1,-3.7,180.0,70.0,1:1,,,,PEDOT:PSS,o-DCB,
82321,10.1016/j.synthmet.2021.116805,CCCCCCc1ccsc1,CCCCC(=O)OCC1(c2ccccc2)c2cccc3cccc4cccc5cccc6cccc1c6c-5c-4c-3c2,3.5,-5.01,-3.12,-6.1,-3.7,180.0,70.0,1:1,,,,PEDOT:PSS,o-DCB,
82322,10.1016/j.synthmet.2021.116902,COC(=O)C(C)(C)c1cc(C)cc(-c2sc3c4sc5cc(/C=C6/C(=O)c7cc(F)cc(c7)C(=O)/C6=C\c6cc(C(C)(C)C(=O)OC)c(-c7cc(C)cc(C(C)(C)C(=O)OC)c7)s6)sc5c4c(C(C)(C)C(=O)OC)ccc2-3)c1,CCCCCCc1ccc(C2(c3ccc(CCCCCC)cc3)c3cc4c(cc3-c3sc(-c5sc(/C=C6\C(=O)c7cc(F)c(F)cc7C6=C(C#N)C#N)cc5OCC(CC)CCCC)cc32)C(c2ccc(CCCCCC)cc2)(c2ccc(CCCCCC)cc2)c2cc(-c3scc(/C=C5/C(=O)c6cc(F)c(F)cc6C5=C(C#N)C#N)c3OCC(CC)CCCC)sc2-4)cc1,2.04,-5.49,-3.64,-5.44,-4.19,100.0,130.0,1:1.3,0.5 vol%,inverted,TIPD,MoO3,chloroform,
82323,10.1016/j.synthmet.2021.116902,COC(=O)C(C)(C)c1cc(C)cc(-c2sc3c4sc5cc(/C=C6/C(=O)c7cc(F)cc(c7)C(=O)/C6=C\c6cc(C(C)(C)C(=O)OC)c(-c7cc(C)cc(C(C)(C)C(=O)OC)c7)s6)sc5c4c(C(C)(C)C(=O)OC)ccc2-3)c1,CCCCCCc1ccc(C2(c3ccc(CCCCCC)cc3)c3cc4c(cc3-c3sc(-c5sc(/C=C6\C(=O)c7cc(F)c(F)cc7C6=C(C#N)C#N)cc5OCC(CC)CCCC)cc32)C(c2ccc(CCCCCC)cc2)(c2ccc(CCCCCC)cc2)c2cc(-c3scc(/C=C5/C(=O)c6cc(F)c(F)cc6C5=C(C#N)C#N)c3OCC(CC)CCCC)sc2-4)cc1,3.29,-5.49,-3.64,-5.44,-4.19,100.0,130.0,1:1.3,0.5 vol%,inverted,TIPD,MoO3,chloroform,
82324,10.1016/j.synthmet.2021.116902,COC(=O)C(C)(C)c1cc(C)cc(-c2sc3c4sc5cc(/C=C6/C(=O)c7cc(F)cc(c7)C(=O)/C6=C\c6cc(C(C)(C)C(=O)OC)c(-c7cc(C)cc(C(C)(C)C(=O)OC)c7)s6)sc5c4c(C(C)(C)C(=O)OC)ccc2-3)c1,CCCCCCc1ccc(C2(c3ccc(CCCCCC)cc3)c3cc4c(cc3-c3sc(-c5sc(/C=C6\C(=O)c7cc(F)c(F)cc7C6=C(C#N)C#N)cc5OCC(CC)CCCC)cc32)C(c2ccc(CCCCCC)cc2)(c2ccc(CCCCCC)cc2)c2cc(-c3scc(/C=C5/C(=O)c6cc(F)c(F)cc6C5=C(C#N)C#N)c3OCC(CC)CCCC)sc2-4)cc1,4.68,-5.49,-3.64,-5.44,-4.19,100.0,130.0,1:1.3,0.5 vol%,inverted,TIPD,MoO3,chloroform,
82325,10.1016/j.synthmet.2021.116902,COC(=O)C(C)(C)c1cc(C)cc(-c2sc3c4sc5cc(/C=C6/C(=O)c7cc(F)cc(c7)C(=O)/C6=C\c6cc(C(C)(C)C(=O)OC)c(-c7cc(C)cc(C(C)(C)C(=O)OC)c7)s6)sc5c4c(C(C)(C)C(=O)OC)ccc2-3)c1,CCCCCCc1ccc(C2(c3ccc(CCCCCC)cc3)c3cc4c(cc3-c3sc(-c5sc(/C=C6\C(=O)c7cc(F)c(F)cc7C6=C(C#N)C#N)cc5OCC(CC)CCCC)cc32)C(c2ccc(CCCCCC)cc2)(c2ccc(CCCCCC)cc2)c2cc(-c3scc(/C=C5/C(=O)c6cc(F)c(F)cc6C5=C(C#N)C#N)c3OCC(CC)CCCC)sc2-4)cc1,6.54,-5.49,-3.64,-5.44,-4.19,100.0,130.0,1:1.3,0.5 vol%,inverted,TIPD,MoO3,chloroform,
82326,10.1016/j.synthmet.2021.116902,COC(=O)C(C)(C)c1cc(C)cc(-c2sc3c4sc5cc(/C=C6/C(=O)c7cc(F)cc(c7)C(=O)/C6=C\c6cc(C(C)(C)C(=O)OC)c(-c7cc(C)cc(C(C)(C)C(=O)OC)c7)s6)sc5c4c(C(C)(C)C(=O)OC)ccc2-3)c1,CCCCCCc1ccc(C2(c3ccc(CCCCCC)cc3)c3cc4c(cc3-c3sc(-c5sc(/C=C6\C(=O)c7cc(F)c(F)cc7C6=C(C#N)C#N)cc5OCC(CC)CCCC)cc32)C(c2ccc(CCCCCC)cc2)(c2ccc(CCCCCC)cc2)c2cc(-c3scc(/C=C5/C(=O)c6cc(F)c(F)cc6C5=C(C#N)C#N)c3OCC(CC)CCCC)sc2-4)cc1,8.54,-5.49,-3.64,-5.44,-4.19,100.0,130.0,1:1.3,0.5 vol%,inverted,TIPD,MoO3,chloroform,
82327,10.1016/j.synthmet.2021.116902,COC(=O)C(C)(C)c1cc(C)cc(-c2sc3c4sc5cc(/C=C6/C(=O)c7cc(F)cc(c7)C(=O)/C6=C\c6cc(C(C)(C)C(=O)OC)c(-c7cc(C)cc(C(C)(C)C(=O)OC)c7)s6)sc5c4c(C(C)(C)C(=O)OC)ccc2-3)c1,CCCCCCc1ccc(C2(c3ccc(CCCCCC)cc3)c3cc4c(cc3-c3sc(-c5sc(/C=C6\C(=O)c7cc(F)c(F)cc7C6=C(C#N)C#N)cc5OCC(CC)CCCC)cc32)C(c2ccc(CCCCCC)cc2)(c2ccc(CCCCCC)cc2)c2cc(-c3scc(/C=C5/C(=O)c6cc(F)c(F)cc6C5=C(C#N)C#N)c3OCC(CC)CCCC)sc2-4)cc1,10.21,-5.49,-3.64,-5.44,-4.19,100.0,130.0,1:1.3,0.5 vol%,inverted,TIPD,MoO3,chloroform,
82328,10.1016/j.synthmet.2021.116902,COC(=O)C(C)(C)c1cc(C)cc(-c2sc3c4sc5cc(/C=C6/C(=O)c7cc(F)cc(c7)C(=O)/C6=C\c6cc(C(C)(C)C(=O)OC)c(-c7cc(C)cc(C(C)(C)C(=O)OC)c7)s6)sc5c4c(C(C)(C)C(=O)OC)ccc2-3)c1,CCCCCCc1ccc(C2(c3ccc(CCCCCC)cc3)c3cc4c(cc3-c3sc(-c5sc(/C=C6\C(=O)c7cc(F)c(F)cc7C6=C(C#N)C#N)cc5OCC(CC)CCCC)cc32)C(c2ccc(CCCCCC)cc2)(c2ccc(CCCCCC)cc2)c2cc(-c3scc(/C=C5/C(=O)c6cc(F)c(F)cc6C5=C(C#N)C#N)c3OCC(CC)CCCC)sc2-4)cc1,11.09,-5.49,-3.64,-5.44,-4.19,100.0,130.0,1:1.3,0.5 vol%,inverted,TIPD,MoO3,chloroform,
82329,10.1016/j.synthmet.2021.116902,COC(=O)C(C)(C)c1cc(C)cc(-c2sc3c4sc5cc(/C=C6/C(=O)c7cc(F)cc(c7)C(=O)/C6=C\c6cc(C(C)(C)C(=O)OC)c(-c7cc(C)cc(C(C)(C)C(=O)OC)c7)s6)sc5c4c(C(C)(C)C(=O)OC)ccc2-3)c1,CCCCCCc1ccc(C2(c3ccc(CCCCCC)cc3)c3cc4c(cc3-c3sc(-c5sc(/C=C6\C(=O)c7cc(F)c(F)cc7C6=C(C#N)C#N)cc5OCC(CC)CCCC)cc32)C(c2ccc(CCCCCC)cc2)(c2ccc(CCCCCC)cc2)c2cc(-c3scc(/C=C5/C(=O)c6cc(F)c(F)cc6C5=C(C#N)C#N)c3OCC(CC)CCCC)sc2-4)cc1,11.1,-5.49,-3.64,-5.44,-4.19,100.0,130.0,1:1.3,0.5 vol%,inverted,TIPD,MoO3,chloroform,
82330,10.1016/j.synthmet.2021.116902,COC(=O)C(C)(C)c1cc(C)cc(-c2sc3c4sc5cc(/C=C6/C(=O)c7cc(F)cc(c7)C(=O)/C6=C\c6cc(C(C)(C)C(=O)OC)c(-c7cc(C)cc(C(C)(C)C(=O)OC)c7)s6)sc5c4c(C(C)(C)C(=O)OC)ccc2-3)c1,CCCCCCc1ccc(C2(c3ccc(CCCCCC)cc3)c3cc4c(cc3-c3sc(-c5sc(/C=C6\C(=O)c7cc(F)c(F)cc7C6=C(C#N)C#N)cc5OCC(CC)CCCC)cc32)C(c2ccc(CCCCCC)cc2)(c2ccc(CCCCCC)cc2)c2cc(-c3scc(/C=C5/C(=O)c6cc(F)c(F)cc6C5=C(C#N)C#N)c3OCC(CC)CCCC)sc2-4)cc1,11.11,-5.49,-3.64,-5.44,-4.19,100.0,130.0,1:1.3,0.5 vol%,inverted,TIPD,MoO3,chloroform,
82332,10.1016/j.synthmet.2021.116902,COC(=O)C(C)(C)c1cc(C)cc(-c2sc3c4sc5cc(/C=C6/C(=O)c7cc(F)cc(c7)C(=O)/C6=C\c6cc(C(C)(C)C(=O)OC)c(-c7cc(C)cc(C(C)(C)C(=O)OC)c7)s6)sc5c4c(C(C)(C)C(=O)OC)ccc2-3)c1,CCCCCCc1ccc(C2(c3ccc(CCCCCC)cc3)c3cc4c(cc3-c3sc(-c5sc(/C=C6\C(=O)c7cc(F)c(F)cc7C6=C(C#N)C#N)cc5OCC(CC)CCCC)cc32)C(c2ccc(CCCCCC)cc2)(c2ccc(CCCCCC)cc2)c2cc(-c3scc(/C=C5/C(=O)c6cc(F)c(F)cc6C5=C(C#N)C#N)c3OCC(CC)CCCC)sc2-4)cc1,10.65,-5.49,-3.64,-5.44,-4.19,100.0,130.0,1:1.3,0.5 vol%,,,,,
82333,10.1016/j.synthmet.2022.117026,CCCCC(CC)COC(=O)c1sc2csc(-c3cc4c(-c5ccc(CC(CC)CCCC)s5)c5sccc5c(-c5ccc(CC(CC)CCCC)s5)c4s3)c2c1F,COC(=O)CCCC1(c2ccccc2)C23c4c5ccc6c7cc8c9c%10c(cc%11cc%12c%13c%14c(cc%15c%16ccc-5c2c%16c2c5c%16c%17c(c(c46)c7c9c%17c4c%10c%11c%13c4c%16c%14c%152)C513)C%12)C8,7.75,-5.21,-3.6,-5.9,-3.9,,,1:1.5,3 vol%,,,CuSCN,,
82334,10.1016/j.synthmet.2022.117026,CCCCC(CC)COC(=O)c1sc2csc(-c3cc4c(-c5ccc(CC(CC)CCCC)s5)c5sccc5c(-c5ccc(CC(CC)CCCC)s5)c4s3)c2c1F,COC(=O)CCCC1(c2ccccc2)C23c4c5ccc6c7cc8c9c%10c(cc%11cc%12c%13c%14c(cc%15c%16ccc-5c2c%16c2c5c%16c%17c(c(c46)c7c9c%17c4c%10c%11c%13c4c%16c%14c%152)C513)C%12)C8,8.36,-5.21,-3.6,-5.9,-3.9,,,1:1.5,3 vol%,,,CuSCN/WS2,,
82335,10.1016/j.synthmet.2022.117026,CCCCC(CC)COC(=O)c1sc2csc(-c3cc4c(-c5ccc(CC(CC)CCCC)s5)c5sccc5c(-c5ccc(CC(CC)CCCC)s5)c4s3)c2c1F,COC(=O)CCCC1(c2ccccc2)C23c4c5ccc6c7cc8c9c%10c(cc%11cc%12c%13c%14c(cc%15c%16ccc-5c2c%16c2c5c%16c%17c(c(c46)c7c9c%17c4c%10c%11c%13c4c%16c%14c%152)C513)C%12)C8,9.0,-5.21,-3.6,-5.9,-3.9,,,1:1.5,3 vol%,,,CuSCN/WS2,,
82336,10.1016/j.synthmet.2022.117026,CCCCC(CC)COC(=O)c1sc2csc(-c3cc4c(-c5ccc(CC(CC)CCCC)s5)c5sccc5c(-c5ccc(CC(CC)CCCC)s5)c4s3)c2c1F,COC(=O)CCCC1(c2ccccc2)C23c4c5ccc6c7cc8c9c%10c(cc%11cc%12c%13c%14c(cc%15c%16ccc-5c2c%16c2c5c%16c%17c(c(c46)c7c9c%17c4c%10c%11c%13c4c%16c%14c%152)C513)C%12)C8,8.03,-5.21,-3.6,-5.9,-3.9,,,1:1.5,3 vol%,,,CuSCN/WS2,,
82337,10.1016/j.synthmet.2022.117026,CCCCC(CC)COC(=O)c1sc2csc(-c3cc4c(-c5ccc(CC(CC)CCCC)s5)c5sccc5c(-c5ccc(CC(CC)CCCC)s5)c4s3)c2c1F,COC(=O)CCCC1(c2ccccc2)C23c4c5ccc6c7cc8c9c%10c(cc%11cc%12c%13c%14c(cc%15c%16ccc-5c2c%16c2c5c%16c%17c(c(c46)c7c9c%17c4c%10c%11c%13c4c%16c%14c%152)C513)C%12)C8,7.98,-5.21,-3.6,-5.9,-3.9,,,1:1.5,3 vol%,,,CuSCN/WS2,,
82350,10.1016/j.synthmet.2023.117430,CCCCCCc1ccsc1,CCCCC(=O)OCC1(c2ccccc2)c2cccc3cccc4cccc5cccc6cccc1c6c-5c-4c-3c2,0.58,-5.01,-3.12,-6.1,-3.7,,,5:4,,inverted,,,,
82351,10.1016/j.synthmet.2023.117430,CCCCCCc1ccsc1,CCCCC(=O)OCC1(c2ccccc2)c2cccc3cccc4cccc5cccc6cccc1c6c-5c-4c-3c2,2.96,-5.01,-3.12,-6.1,-3.7,,,5:4,,inverted,,MoO3,,
82352,10.1016/j.synthmet.2023.117430,CCCCCCc1ccsc1,CCCCC(=O)OCC1(c2ccccc2)c2cccc3cccc4cccc5cccc6cccc1c6c-5c-4c-3c2,2.51,-5.01,-3.12,-6.1,-3.7,,,5:4,,inverted,,PH,,
82353,10.1016/j.synthmet.2023.117430,CCCCCCc1ccsc1,CCCCC(=O)OCC1(c2ccccc2)c2cccc3cccc4cccc5cccc6cccc1c6c-5c-4c-3c2,3.9,-5.01,-3.12,-6.1,-3.7,,,5:4,,inverted,,PH-G0.05,,
82354,10.1016/j.synthmet.2023.117430,CCCCCCc1ccsc1,CCCCC(=O)OCC1(c2ccccc2)c2cccc3cccc4cccc5cccc6cccc1c6c-5c-4c-3c2,3.11,-5.01,-3.12,-6.1,-3.7,,,5:4,,inverted,,PH-R0.05,,
82380,10.1016/j.synthmet.2025.117907,CCCCC(CC)COC(=O)c1sc2csc(-c3cc4c(-c5ccc(CC(CC)CCCC)s5)c5sccc5c(-c5ccc(CC(CC)CCCC)s5)c4s3)c2c1F,CCCCCCc1ccc(C2(c3ccc(CCCCCC)cc3)c3cc4c(cc3-c3sc5cc(C=C6C(=O)c7ccccc7C6=C(C#N)C#N)sc5c32)C(c2ccc(CCCCCC)cc2)(c2ccc(CCCCCC)cc2)c2c-4sc3cc(C=C4C(=O)c5ccccc5C4=C(C#N)C#N)sc23)cc1,7.1,-5.21,-3.6,-5.576,-3.916,,115.0,1:1.3,,,SnO2,PEDOT:PSS,,
82381,10.1016/j.synthmet.2025.117907,CCCCC(CC)COC(=O)c1sc2csc(-c3cc4c(-c5ccc(CC(CC)CCCC)s5)c5sccc5c(-c5ccc(CC(CC)CCCC)s5)c4s3)c2c1F,CCCCCCc1ccc(C2(c3ccc(CCCCCC)cc3)c3cc4c(cc3-c3sc5cc(C=C6C(=O)c7ccccc7C6=C(C#N)C#N)sc5c32)C(c2ccc(CCCCCC)cc2)(c2ccc(CCCCCC)cc2)c2c-4sc3cc(C=C4C(=O)c5ccccc5C4=C(C#N)C#N)sc23)cc1,8.7,-5.21,-3.6,-5.576,-3.916,,115.0,1:1.3,,,SnO2,PEDOT:PSS,butanol,
82382,10.1016/j.synthmet.2025.117907,CCCCC(CC)COC(=O)c1sc2csc(-c3cc4c(-c5ccc(CC(CC)CCCC)s5)c5sccc5c(-c5ccc(CC(CC)CCCC)s5)c4s3)c2c1F,CCCCCCc1ccc(C2(c3ccc(CCCCCC)cc3)c3cc4c(cc3-c3sc5cc(C=C6C(=O)c7ccccc7C6=C(C#N)C#N)sc5c32)C(c2ccc(CCCCCC)cc2)(c2ccc(CCCCCC)cc2)c2c-4sc3cc(C=C4C(=O)c5ccccc5C4=C(C#N)C#N)sc23)cc1,7.8,-5.21,-3.6,-5.576,-3.916,,115.0,1:1.3,,,SnO2,PEDOT:PSS,isopropanol,
82383,10.1016/j.synthmet.2025.118034,CCCCC(CC)Cc1ccc(-c2c3cc(-c4ccc(-c5sc(-c6cccs6)c6c5C(=O)c5c(CC(CC)CCCC)sc(CC(CC)CCCC)c5C6=O)s4)sc3c(-c3ccc(CC(CC)CCCC)s3)c3ccsc23)s1,CCCCCCc1ccc(C2(c3ccc(CCCCCC)cc3)c3cc4c(cc3-c3sc5cc(C=C6C(=O)c7ccccc7C6=C(C#N)C#N)sc5c32)C(c2ccc(CCCCCC)cc2)(c2ccc(CCCCCC)cc2)c2c-4sc3cc(C=C4C(=O)c5ccccc5C4=C(C#N)C#N)sc23)cc1,6.12,-5.33,-3.48,-5.576,-3.916,,,,,,,,,
82384,10.1016/j.synthmet.2025.118034,CCCCC(CC)Cc1ccc(-c2c3cc(-c4ccc(-c5sc(-c6cccs6)c6c5C(=O)c5c(CC(CC)CCCC)sc(CC(CC)CCCC)c5C6=O)s4)sc3c(-c3ccc(CC(CC)CCCC)s3)c3ccsc23)s1,CCCCCCc1ccc(C2(c3ccc(CCCCCC)cc3)c3cc4c(cc3-c3sc5cc(C=C6C(=O)c7ccccc7C6=C(C#N)C#N)sc5c32)C(c2ccc(CCCCCC)cc2)(c2ccc(CCCCCC)cc2)c2c-4sc3cc(C=C4C(=O)c5ccccc5C4=C(C#N)C#N)sc23)cc1,8.72,-5.33,-3.48,-5.576,-3.916,,,,,,PDINN,,,
82385,10.1016/j.synthmet.2025.118034,CCCCC(CC)Cc1ccc(-c2c3cc(-c4ccc(-c5sc(-c6cccs6)c6c5C(=O)c5c(CC(CC)CCCC)sc(CC(CC)CCCC)c5C6=O)s4)sc3c(-c3ccc(CC(CC)CCCC)s3)c3ccsc23)s1,CCCCCCc1ccc(C2(c3ccc(CCCCCC)cc3)c3cc4c(cc3-c3sc5cc(C=C6C(=O)c7ccccc7C6=C(C#N)C#N)sc5c32)C(c2ccc(CCCCCC)cc2)(c2ccc(CCCCCC)cc2)c2c-4sc3cc(C=C4C(=O)c5ccccc5C4=C(C#N)C#N)sc23)cc1,8.49,-5.33,-3.48,-5.576,-3.916,,,,,,,,,
82386,10.1016/j.synthmet.2025.118034,CCCCC(CC)Cc1ccc(-c2c3cc(-c4ccc(-c5sc(-c6cccs6)c6c5C(=O)c5c(CC(CC)CCCC)sc(CC(CC)CCCC)c5C6=O)s4)sc3c(-c3ccc(CC(CC)CCCC)s3)c3ccsc23)s1,CCCCCCc1ccc(C2(c3ccc(CCCCCC)cc3)c3cc4c(cc3-c3sc5cc(C=C6C(=O)c7ccccc7C6=C(C#N)C#N)sc5c32)C(c2ccc(CCCCCC)cc2)(c2ccc(CCCCCC)cc2)c2c-4sc3cc(C=C4C(=O)c5ccccc5C4=C(C#N)C#N)sc23)cc1,9.14,-5.33,-3.48,-5.576,-3.916,,,,,,CD/PDINN,,,
82389,10.1016/j.tsf.2020.138006,CCCCCCc1ccsc1,c1ccc2c(c1)C1CC2C23c4c5c6c7c8c9c(c%10c%11c2c2c4c4c%12c5c5c6c6c8c8c%13c%14c%15c%16c%17c%18c%19c%20c%21c%22c%23c(c%14c%14c%24c%23c%23c%22c%22c%20c(c2c%22c%11c%23c%10c%24c9c%148)c4c%19c%12c%17c5c%16c%136)C%152C4CC(c5ccccc54)C%18%212)C713,1.5,-5.01,-3.12,,,180.0,150.0,1:1,,inverted,PEIE,MoO3,chlorobenzene,
82390,10.1016/j.tsf.2020.138006,CCCCCCc1ccsc1,c1ccc2c(c1)C1CC2C23c4c5c6c7c8c9c(c%10c%11c2c2c4c4c%12c5c5c6c6c8c8c%13c%14c%15c%16c%17c%18c%19c%20c%21c%22c%23c(c%14c%14c%24c%23c%23c%22c%22c%20c(c2c%22c%11c%23c%10c%24c9c%148)c4c%19c%12c%17c5c%16c%136)C%152C4CC(c5ccccc54)C%18%212)C713,2.3,-5.01,-3.12,,,180.0,150.0,1:1,,inverted,PEIE,MoO3,chlorobenzene,
82391,10.1016/j.tsf.2020.138296,CCCCCCc1ccsc1,CCCCC(=O)OCC1(c2ccccc2)c2cccc3cccc4cccc5cccc6cccc1c6c-5c-4c-3c2,1.8,-5.01,-3.12,-6.1,-3.7,,,,,,ZnO,,,
82392,10.1016/j.tsf.2020.138296,CCCCCCc1ccsc1,CCCCC(=O)OCC1(c2ccccc2)c2cccc3cccc4cccc5cccc6cccc1c6c-5c-4c-3c2,3.1,-5.01,-3.12,-6.1,-3.7,150.0,150.0,1:1,,,CH3O-A/ZnO,,,
82393,10.1016/j.tsf.2020.138296,CCCCCCc1ccsc1,CCCCC(=O)OCC1(c2ccccc2)c2cccc3cccc4cccc5cccc6cccc1c6c-5c-4c-3c2,0.45,-5.01,-3.12,-6.1,-3.7,150.0,150.0,1:1,,,F-A/ZnO,,,
82398,10.1016/j.tsf.2020.138486,CCCCC(CC)Cc1ccc(-c2c3cc(-c4ccc(-c5sc(-c6cccs6)c6c5C(=O)c5c(CC(CC)CCCC)sc(CC(CC)CCCC)c5C6=O)s4)sc3c(-c3ccc(CC(CC)CCCC)s3)c3ccsc23)s1,CCCCCCc1ccc(C2(c3ccc(CCCCCC)cc3)c3cc4c(cc3-c3sc5cc(C=C6C(=O)c7ccccc7C6=C(C#N)C#N)sc5c32)C(c2ccc(CCCCCC)cc2)(c2ccc(CCCCCC)cc2)c2c-4sc3cc(C=C4C(=O)c5ccccc5C4=C(C#N)C#N)sc23)cc1,8.94,-5.33,-3.48,-5.576,-3.916,,150.0,1:1,,,,,,
82399,10.1016/j.tsf.2020.138486,CCCCC(CC)Cc1ccc(-c2c3cc(-c4ccc(-c5sc(-c6cccs6)c6c5C(=O)c5c(CC(CC)CCCC)sc(CC(CC)CCCC)c5C6=O)s4)sc3c(-c3ccc(CC(CC)CCCC)s3)c3ccsc23)s1,CCCCCCc1ccc(C2(c3ccc(CCCCCC)cc3)c3cc4c(cc3-c3sc5cc(C=C6C(=O)c7ccccc7C6=C(C#N)C#N)sc5c32)C(c2ccc(CCCCCC)cc2)(c2ccc(CCCCCC)cc2)c2c-4sc3cc(C=C4C(=O)c5ccccc5C4=C(C#N)C#N)sc23)cc1,9.53,-5.33,-3.48,-5.576,-3.916,,150.0,1:1,,,,,,
82400,10.1016/j.tsf.2020.138486,CCCCC(CC)Cc1ccc(-c2c3cc(-c4ccc(-c5sc(-c6cccs6)c6c5C(=O)c5c(CC(CC)CCCC)sc(CC(CC)CCCC)c5C6=O)s4)sc3c(-c3ccc(CC(CC)CCCC)s3)c3ccsc23)s1,CCCCCCc1ccc(C2(c3ccc(CCCCCC)cc3)c3cc4c(cc3-c3sc5cc(C=C6C(=O)c7ccccc7C6=C(C#N)C#N)sc5c32)C(c2ccc(CCCCCC)cc2)(c2ccc(CCCCCC)cc2)c2c-4sc3cc(C=C4C(=O)c5ccccc5C4=C(C#N)C#N)sc23)cc1,9.14,-5.33,-3.48,-5.576,-3.916,,150.0,1:1,,,,,,
82401,10.1016/j.tsf.2022.139134,CCCCCCc1ccsc1,c1ccc2c(c1)C1CC2C23c4c5c6c7c8c9c(c%10c%11c2c2c4c4c%12c5c5c6c6c8c8c%13c%14c%15c%16c%17c%18c%19c%20c%21c%22c%23c(c%14c%14c%24c%23c%23c%22c%22c%20c(c2c%22c%11c%23c%10c%24c9c%148)c4c%19c%12c%17c5c%16c%136)C%152C4CC(c5ccccc54)C%18%212)C713,4.5,-5.01,-3.12,,,180.0,150.0,1:1,,,,PANI:PSS,,
82402,10.1016/j.tsf.2022.139134,CCCCCCc1ccsc1,c1ccc2c(c1)C1CC2C23c4c5c6c7c8c9c(c%10c%11c2c2c4c4c%12c5c5c6c6c8c8c%13c%14c%15c%16c%17c%18c%19c%20c%21c%22c%23c(c%14c%14c%24c%23c%23c%22c%22c%20c(c2c%22c%11c%23c%10c%24c9c%148)c4c%19c%12c%17c5c%16c%136)C%152C4CC(c5ccccc54)C%18%212)C713,4.5,-5.01,-3.12,,,180.0,150.0,1:1,,,,PEDOT:PSS,,
82403,10.1016/j.tsf.2022.139134,CCCCCCc1ccsc1,c1ccc2c(c1)C1CC2C23c4c5c6c7c8c9c(c%10c%11c2c2c4c4c%12c5c5c6c6c8c8c%13c%14c%15c%16c%17c%18c%19c%20c%21c%22c%23c(c%14c%14c%24c%23c%23c%22c%22c%20c(c2c%22c%11c%23c%10c%24c9c%148)c4c%19c%12c%17c5c%16c%136)C%152C4CC(c5ccccc54)C%18%212)C713,1.3,-5.01,-3.12,,,180.0,150.0,1:1,,,,PANI:PSS,,
82404,10.1016/j.tsf.2022.139134,CCCCCCc1ccsc1,c1ccc2c(c1)C1CC2C23c4c5c6c7c8c9c(c%10c%11c2c2c4c4c%12c5c5c6c6c8c8c%13c%14c%15c%16c%17c%18c%19c%20c%21c%22c%23c(c%14c%14c%24c%23c%23c%22c%22c%20c(c2c%22c%11c%23c%10c%24c9c%148)c4c%19c%12c%17c5c%16c%136)C%152C4CC(c5ccccc54)C%18%212)C713,0.95,-5.01,-3.12,,,180.0,150.0,1:1,,,,PEDOT:PSS,,
82405,10.1016/j.tsf.2022.139394,CCCCC(CC)COC(=O)c1sc2csc(-c3cc4c(-c5ccc(CC(CC)CCCC)s5)c5sccc5c(-c5ccc(CC(CC)CCCC)s5)c4s3)c2c1F,COC(=O)CCCC1(c2ccccc2)C23c4c5ccc6c7cc8c9c%10c(cc%11cc%12c%13c%14c(cc%15c%16ccc-5c2c%16c2c5c%16c%17c(c(c46)c7c9c%17c4c%10c%11c%13c4c%16c%14c%152)C513)C%12)C8,8.1,-5.21,-3.6,-5.9,-3.9,114.0,,1:2,,conventional,ZnO,PEDOT:PSS,chlorobenzene,DIO
82406,10.1016/j.tsf.2022.139394,CCCCC(CC)COC(=O)c1sc2csc(-c3cc4c(-c5ccc(CC(CC)CCCC)s5)c5sccc5c(-c5ccc(CC(CC)CCCC)s5)c4s3)c2c1F,COC(=O)CCCC1(c2ccccc2)C23c4c5ccc6c7cc8c9c%10c(cc%11cc%12c%13c%14c(cc%15c%16ccc-5c2c%16c2c5c%16c%17c(c(c46)c7c9c%17c4c%10c%11c%13c4c%16c%14c%152)C513)C%12)C8,7.4,-5.21,-3.6,-5.9,-3.9,114.0,140.0,1:2,,conventional,ZnO,PEDOT:PSS,chlorobenzene,DIO
82466,10.1021/acs.macromol.1c02170,CCCCCCc1csc(-c2ccc(-c3cc(CCCCCC)c(/C=C/c4csc(-c5cc6c(OCC(CC)CCCC)c7sc(-c8ccc(C9=C%10C(=O)N(CC(CC)CCCC)C(c%11ccc(-c%12cc%13c(OCC(CC)CCCC)c%14sccc%14c(OCC(CC)CCCC)c%13s%12)s%11)=C%10C(=O)N9CC(CC)CCCC)s8)cc7c(OCC(CC)CCCC)c6s5)c4)s3)c3nsnc23)c1,CCCCC(=O)OCC1(c2ccccc2)C2=CC=Cc3cccc4cccc5ccc6ccccc7cccc1c7c6c5c-4c3C2,2.8,,,-6.1,-3.9,,,1:4,,conventional,,,chloroform,
82467,10.1021/acs.macromol.1c02170,CCCCCCc1csc(-c2ccc(-c3cc(CCCCCC)c(/C=C/c4csc(-c5cc6c(OCC(CC)CCCC)c7sc(-c8ccc(C9=C%10C(=O)N(CC(CC)CCCC)C(c%11ccc(-c%12cc%13c(OCC(CC)CCCC)c%14sccc%14c(OCC(CC)CCCC)c%13s%12)s%11)=C%10C(=O)N9CC(CC)CCCC)s8)cc7c(OCC(CC)CCCC)c6s5)c4)s3)c3nsnc23)c1,CCCCC(=O)OCC1(c2ccccc2)C2=CC=Cc3cccc4cccc5ccc6ccccc7cccc1c7c6c5c-4c3C2,2.9,,,-6.1,-3.9,,,1:4,,conventional,,,chloroform:o-DCB (1:9),
82472,10.1021/acsaelm.4c01567,COC(=O)C(C)(C)c1cc(C)cc(-c2sc3c4sc5cc(/C=C6/C(=O)c7cc(F)cc(c7)C(=O)/C6=C\c6cc(C(C)(C)C(=O)OC)c(-c7cc(C)cc(C(C)(C)C(=O)OC)c7)s6)sc5c4c(C(C)(C)C(=O)OC)ccc2-3)c1,CCCCCCc1ccc(C2(c3ccc(CCCCCC)cc3)c3cc4c(cc3-c3sc5cc(/C=C6/C(=O)c7cc(F)c(F)cc7C6=C(C#N)C#N)sc5c32)C(c2ccc(CCCCCC)cc2)(c2ccc(CCCCCC)cc2)c2c-4sc3cc(/C=C4/C(=O)c5cc(F)c(F)cc5C4=C(C#N)C#N)sc23)cc1,10.638,-5.56,-3.65,-5.82,-4.24,,120.0,1:1,,inverted,ZnO,MoO3,chlorobenzene,
82473,10.1021/acsaelm.4c01567,COC(=O)C(C)(C)c1cc(C)cc(-c2sc3c4sc5cc(/C=C6/C(=O)c7cc(F)cc(c7)C(=O)/C6=C\c6cc(C(C)(C)C(=O)OC)c(-c7cc(C)cc(C(C)(C)C(=O)OC)c7)s6)sc5c4c(C(C)(C)C(=O)OC)ccc2-3)c1,CCCCCCc1ccc(C2(c3ccc(CCCCCC)cc3)c3cc4c(cc3-c3sc5cc(/C=C6/C(=O)c7cc(F)c(F)cc7C6=C(C#N)C#N)sc5c32)C(c2ccc(CCCCCC)cc2)(c2ccc(CCCCCC)cc2)c2c-4sc3cc(/C=C4/C(=O)c5cc(F)c(F)cc5C4=C(C#N)C#N)sc23)cc1,9.967,-5.56,-3.65,-5.82,-4.24,,120.0,1:1,,inverted,ZnO,MoO3,chlorobenzene,
82474,10.1021/acsaelm.4c01567,COC(=O)C(C)(C)c1cc(C)cc(-c2sc3c4sc5cc(/C=C6/C(=O)c7cc(F)cc(c7)C(=O)/C6=C\c6cc(C(C)(C)C(=O)OC)c(-c7cc(C)cc(C(C)(C)C(=O)OC)c7)s6)sc5c4c(C(C)(C)C(=O)OC)ccc2-3)c1,CCCCCCc1ccc(C2(c3ccc(CCCCCC)cc3)c3cc4c(cc3-c3sc5cc(/C=C6/C(=O)c7cc(F)c(F)cc7C6=C(C#N)C#N)sc5c32)C(c2ccc(CCCCCC)cc2)(c2ccc(CCCCCC)cc2)c2c-4sc3cc(/C=C4/C(=O)c5cc(F)c(F)cc5C4=C(C#N)C#N)sc23)cc1,9.616,-5.56,-3.65,-5.82,-4.24,,120.0,,,inverted,ZnO,MoO3,chlorobenzene,
82475,10.1021/acsaelm.4c01567,COC(=O)C(C)(C)c1cc(C)cc(-c2sc3c4sc5cc(/C=C6/C(=O)c7cc(F)cc(c7)C(=O)/C6=C\c6cc(C(C)(C)C(=O)OC)c(-c7cc(C)cc(C(C)(C)C(=O)OC)c7)s6)sc5c4c(C(C)(C)C(=O)OC)ccc2-3)c1,CCCCCCc1ccc(C2(c3ccc(CCCCCC)cc3)c3cc4c(cc3-c3sc5cc(/C=C6/C(=O)c7cc(F)c(F)cc7C6=C(C#N)C#N)sc5c32)C(c2ccc(CCCCCC)cc2)(c2ccc(CCCCCC)cc2)c2c-4sc3cc(/C=C4/C(=O)c5cc(F)c(F)cc5C4=C(C#N)C#N)sc23)cc1,9.414,-5.56,-3.65,-5.82,-4.24,,120.0,,,inverted,ZnO,MoO3,chlorobenzene,
82476,10.1021/acsaelm.4c01567,COC(=O)C(C)(C)c1cc(C)cc(-c2sc3c4sc5cc(/C=C6/C(=O)c7cc(F)cc(c7)C(=O)/C6=C\c6cc(C(C)(C)C(=O)OC)c(-c7cc(C)cc(C(C)(C)C(=O)OC)c7)s6)sc5c4c(C(C)(C)C(=O)OC)ccc2-3)c1,CCCCCCc1ccc(C2(c3ccc(CCCCCC)cc3)c3cc4c(cc3-c3sc5cc(/C=C6/C(=O)c7cc(F)c(F)cc7C6=C(C#N)C#N)sc5c32)C(c2ccc(CCCCCC)cc2)(c2ccc(CCCCCC)cc2)c2c-4sc3cc(/C=C4/C(=O)c5cc(F)c(F)cc5C4=C(C#N)C#N)sc23)cc1,9.01,-5.56,-3.65,-5.82,-4.24,,120.0,,,inverted,ZnO,MoO3,chlorobenzene,
82477,10.1021/acsaelm.4c01567,COC(=O)C(C)(C)c1cc(C)cc(-c2sc3c4sc5cc(/C=C6/C(=O)c7cc(F)cc(c7)C(=O)/C6=C\c6cc(C(C)(C)C(=O)OC)c(-c7cc(C)cc(C(C)(C)C(=O)OC)c7)s6)sc5c4c(C(C)(C)C(=O)OC)ccc2-3)c1,CCCCCCc1ccc(C2(c3ccc(CCCCCC)cc3)c3cc4c(cc3-c3sc5cc(/C=C6/C(=O)c7cc(F)c(F)cc7C6=C(C#N)C#N)sc5c32)C(c2ccc(CCCCCC)cc2)(c2ccc(CCCCCC)cc2)c2c-4sc3cc(/C=C4/C(=O)c5cc(F)c(F)cc5C4=C(C#N)C#N)sc23)cc1,8.669,-5.56,-3.65,-5.82,-4.24,,120.0,,,inverted,ZnO,MoO3,chlorobenzene,
82478,10.1021/acsaelm.4c01567,COC(=O)C(C)(C)c1cc(C)cc(-c2sc3c4sc5cc(/C=C6/C(=O)c7cc(F)cc(c7)C(=O)/C6=C\c6cc(C(C)(C)C(=O)OC)c(-c7cc(C)cc(C(C)(C)C(=O)OC)c7)s6)sc5c4c(C(C)(C)C(=O)OC)ccc2-3)c1,CCCCCCc1ccc(C2(c3ccc(CCCCCC)cc3)c3cc4c(cc3-c3sc5cc(/C=C6/C(=O)c7cc(F)c(F)cc7C6=C(C#N)C#N)sc5c32)C(c2ccc(CCCCCC)cc2)(c2ccc(CCCCCC)cc2)c2c-4sc3cc(/C=C4/C(=O)c5cc(F)c(F)cc5C4=C(C#N)C#N)sc23)cc1,10.524,-5.56,-3.65,-5.82,-4.24,,120.0,1:1,,inverted,ZnO,MoO3,chlorobenzene,
82479,10.1021/acsaelm.4c01567,COC(=O)C(C)(C)c1cc(C)cc(-c2sc3c4sc5cc(/C=C6/C(=O)c7cc(F)cc(c7)C(=O)/C6=C\c6cc(C(C)(C)C(=O)OC)c(-c7cc(C)cc(C(C)(C)C(=O)OC)c7)s6)sc5c4c(C(C)(C)C(=O)OC)ccc2-3)c1,CCCCCCc1ccc(C2(c3ccc(CCCCCC)cc3)c3cc4c(cc3-c3sc5cc(/C=C6/C(=O)c7cc(F)c(F)cc7C6=C(C#N)C#N)sc5c32)C(c2ccc(CCCCCC)cc2)(c2ccc(CCCCCC)cc2)c2c-4sc3cc(/C=C4/C(=O)c5cc(F)c(F)cc5C4=C(C#N)C#N)sc23)cc1,10.366,-5.56,-3.65,-5.82,-4.24,,120.0,1:1,,inverted,ZnO,MoO3,chlorobenzene,
82480,10.1021/acsaelm.4c01567,COC(=O)C(C)(C)c1cc(C)cc(-c2sc3c4sc5cc(/C=C6/C(=O)c7cc(F)cc(c7)C(=O)/C6=C\c6cc(C(C)(C)C(=O)OC)c(-c7cc(C)cc(C(C)(C)C(=O)OC)c7)s6)sc5c4c(C(C)(C)C(=O)OC)ccc2-3)c1,CCCCCCc1ccc(C2(c3ccc(CCCCCC)cc3)c3cc4c(cc3-c3sc5cc(/C=C6/C(=O)c7cc(F)c(F)cc7C6=C(C#N)C#N)sc5c32)C(c2ccc(CCCCCC)cc2)(c2ccc(CCCCCC)cc2)c2c-4sc3cc(/C=C4/C(=O)c5cc(F)c(F)cc5C4=C(C#N)C#N)sc23)cc1,9.924,-5.56,-3.65,-5.82,-4.24,,120.0,1:1,,inverted,ZnO,MoO3,chlorobenzene,
82481,10.1021/acsaelm.4c01567,COC(=O)C(C)(C)c1cc(C)cc(-c2sc3c4sc5cc(/C=C6/C(=O)c7cc(F)cc(c7)C(=O)/C6=C\c6cc(C(C)(C)C(=O)OC)c(-c7cc(C)cc(C(C)(C)C(=O)OC)c7)s6)sc5c4c(C(C)(C)C(=O)OC)ccc2-3)c1,CCCCCCc1ccc(C2(c3ccc(CCCCCC)cc3)c3cc4c(cc3-c3sc5cc(/C=C6/C(=O)c7cc(F)c(F)cc7C6=C(C#N)C#N)sc5c32)C(c2ccc(CCCCCC)cc2)(c2ccc(CCCCCC)cc2)c2c-4sc3cc(/C=C4/C(=O)c5cc(F)c(F)cc5C4=C(C#N)C#N)sc23)cc1,9.927,-5.56,-3.65,-5.82,-4.24,,120.0,1:1,,inverted,ZnO,MoO3,chlorobenzene,
82482,10.1021/acsaelm.4c01567,COC(=O)C(C)(C)c1cc(C)cc(-c2sc3c4sc5cc(/C=C6/C(=O)c7cc(F)cc(c7)C(=O)/C6=C\c6cc(C(C)(C)C(=O)OC)c(-c7cc(C)cc(C(C)(C)C(=O)OC)c7)s6)sc5c4c(C(C)(C)C(=O)OC)ccc2-3)c1,CCCCCCc1ccc(C2(c3ccc(CCCCCC)cc3)c3cc4c(cc3-c3sc5cc(/C=C6/C(=O)c7cc(F)c(F)cc7C6=C(C#N)C#N)sc5c32)C(c2ccc(CCCCCC)cc2)(c2ccc(CCCCCC)cc2)c2c-4sc3cc(/C=C4/C(=O)c5cc(F)c(F)cc5C4=C(C#N)C#N)sc23)cc1,9.792,-5.56,-3.65,-5.82,-4.24,,120.0,1:1,,inverted,ZnO,MoO3,chlorobenzene,
82483,10.1021/acsaelm.4c01567,COC(=O)C(C)(C)c1cc(C)cc(-c2sc3c4sc5cc(/C=C6/C(=O)c7cc(F)cc(c7)C(=O)/C6=C\c6cc(C(C)(C)C(=O)OC)c(-c7cc(C)cc(C(C)(C)C(=O)OC)c7)s6)sc5c4c(C(C)(C)C(=O)OC)ccc2-3)c1,CCCCCCc1ccc(C2(c3ccc(CCCCCC)cc3)c3cc4c(cc3-c3sc5cc(/C=C6/C(=O)c7cc(F)c(F)cc7C6=C(C#N)C#N)sc5c32)C(c2ccc(CCCCCC)cc2)(c2ccc(CCCCCC)cc2)c2c-4sc3cc(/C=C4/C(=O)c5cc(F)c(F)cc5C4=C(C#N)C#N)sc23)cc1,9.682,-5.56,-3.65,-5.82,-4.24,,120.0,1:1,,inverted,ZnO,MoO3,chlorobenzene,
82484,10.1021/acsaem.1c03994,CCCCC(CC)COC(=O)c1sc2csc(-c3cc4c(-c5ccc(CC(CC)CCCC)s5)c5sccc5c(-c5ccc(CC(CC)CCCC)s5)c4s3)c2c1F,CCCCC(=O)OCC1(c2ccccc2)C2=CC=Cc3cccc4cccc5ccc6ccccc7cccc1c7c6c5c-4c3C2,7.76,-5.21,-3.6,-6.1,-3.9,100.0,,1:1.5 w/w,,inverted,ZnO,V2O5,chlorobenzene,
82485,10.1021/acsaem.1c03994,CCCCC(CC)COC(=O)c1sc2csc(-c3cc4c(-c5ccc(CC(CC)CCCC)s5)c5sccc5c(-c5ccc(CC(CC)CCCC)s5)c4s3)c2c1F,CCCCC(=O)OCC1(c2ccccc2)C2=CC=Cc3cccc4cccc5ccc6ccccc7cccc1c7c6c5c-4c3C2,9.8,-5.21,-3.6,-6.1,-3.9,100.0,,1:1.5 w/w,,inverted,ZnO,V2O5,chlorobenzene,
82486,10.1021/acsaem.1c03994,CCCCC(CC)COC(=O)c1sc2csc(-c3cc4c(-c5ccc(CC(CC)CCCC)s5)c5sccc5c(-c5ccc(CC(CC)CCCC)s5)c4s3)c2c1F,CCCCC(=O)OCC1(c2ccccc2)C2=CC=Cc3cccc4cccc5ccc6ccccc7cccc1c7c6c5c-4c3C2,9.86,-5.21,-3.6,-6.1,-3.9,100.0,,1:1.5 w/w,,inverted,ZnO,V2O5,chlorobenzene,
82487,10.1021/acsaem.1c03994,CCCCC(CC)COC(=O)c1sc2csc(-c3cc4c(-c5ccc(CC(CC)CCCC)s5)c5sccc5c(-c5ccc(CC(CC)CCCC)s5)c4s3)c2c1F,CCCCC(=O)OCC1(c2ccccc2)C2=CC=Cc3cccc4cccc5ccc6ccccc7cccc1c7c6c5c-4c3C2,9.6,-5.21,-3.6,-6.1,-3.9,100.0,,1:1.5 w/w,,inverted,ZnO,V2O5,chlorobenzene,
82489,10.1021/acsaem.1c03994,CCCCC(CC)COC(=O)c1sc2csc(-c3cc4c(-c5ccc(CC(CC)CCCC)s5)c5sccc5c(-c5ccc(CC(CC)CCCC)s5)c4s3)c2c1F,CCCCC(=O)OCC1(c2ccccc2)C2=CC=Cc3cccc4cccc5ccc6ccccc7cccc1c7c6c5c-4c3C2,6.5,-5.21,-3.6,-6.1,-3.9,,,,,inverted,,,,
82490,10.1021/acsaem.1c03994,CCCCC(CC)COC(=O)c1sc2csc(-c3cc4c(-c5ccc(CC(CC)CCCC)s5)c5sccc5c(-c5ccc(CC(CC)CCCC)s5)c4s3)c2c1F,CCCCC(=O)OCC1(c2ccccc2)C2=CC=Cc3cccc4cccc5ccc6ccccc7cccc1c7c6c5c-4c3C2,10.19,-5.21,-3.6,-6.1,-3.9,,,,,,,,,
82491,10.1021/acsaem.1c03994,CCCCC(CC)COC(=O)c1sc2csc(-c3cc4c(-c5ccc(CC(CC)CCCC)s5)c5sccc5c(-c5ccc(CC(CC)CCCC)s5)c4s3)c2c1F,CCCCC(=O)OCC1(c2ccccc2)C2=CC=Cc3cccc4cccc5ccc6ccccc7cccc1c7c6c5c-4c3C2,10.0,-5.21,-3.6,-6.1,-3.9,,,,,,,,,
82492,10.1021/acsaem.1c03994,CCCCC(CC)COC(=O)c1sc2csc(-c3cc4c(-c5ccc(CC(CC)CCCC)s5)c5sccc5c(-c5ccc(CC(CC)CCCC)s5)c4s3)c2c1F,CCCCC(=O)OCC1(c2ccccc2)C2=CC=Cc3cccc4cccc5ccc6ccccc7cccc1c7c6c5c-4c3C2,8.2,-5.21,-3.6,-6.1,-3.9,,,,,conventional,,,,
82493,10.1021/acsaem.1c03994,CCCCC(CC)COC(=O)c1sc2csc(-c3cc4c(-c5ccc(CC(CC)CCCC)s5)c5sccc5c(-c5ccc(CC(CC)CCCC)s5)c4s3)c2c1F,CCCCC(=O)OCC1(c2ccccc2)C2=CC=Cc3cccc4cccc5ccc6ccccc7cccc1c7c6c5c-4c3C2,5.37,-5.21,-3.6,-6.1,-3.9,,,,,inverted,,,,
82494,10.1021/acsaem.1c03994,CCCCC(CC)COC(=O)c1sc2csc(-c3cc4c(-c5ccc(CC(CC)CCCC)s5)c5sccc5c(-c5ccc(CC(CC)CCCC)s5)c4s3)c2c1F,CCCCC(=O)OCC1(c2ccccc2)C2=CC=Cc3cccc4cccc5ccc6ccccc7cccc1c7c6c5c-4c3C2,4.39,-5.21,-3.6,-6.1,-3.9,,,,,inverted,,,,
82495,10.1021/acsaem.1c03994,CCCCC(CC)COC(=O)c1sc2csc(-c3cc4c(-c5ccc(CC(CC)CCCC)s5)c5sccc5c(-c5ccc(CC(CC)CCCC)s5)c4s3)c2c1F,CCCCC(=O)OCC1(c2ccccc2)C2=CC=Cc3cccc4cccc5ccc6ccccc7cccc1c7c6c5c-4c3C2,7.27,-5.21,-3.6,-6.1,-3.9,,,,,,,,,
82496,10.1021/acsaem.1c03994,CCCCC(CC)COC(=O)c1sc2csc(-c3cc4c(-c5ccc(CC(CC)CCCC)s5)c5sccc5c(-c5ccc(CC(CC)CCCC)s5)c4s3)c2c1F,CCCCC(=O)OCC1(c2ccccc2)C2=CC=Cc3cccc4cccc5ccc6ccccc7cccc1c7c6c5c-4c3C2,6.25,-5.21,-3.6,-6.1,-3.9,,,,,inverted,,,,
82497,10.1021/acsaem.1c03994,CCCCC(CC)COC(=O)c1sc2csc(-c3cc4c(-c5ccc(CC(CC)CCCC)s5)c5sccc5c(-c5ccc(CC(CC)CCCC)s5)c4s3)c2c1F,CCCCC(=O)OCC1(c2ccccc2)C2=CC=Cc3cccc4cccc5ccc6ccccc7cccc1c7c6c5c-4c3C2,8.9,-5.21,-3.6,-6.1,-3.9,,,,,,,,,
82498,10.1021/acsaem.1c03994,CCCCC(CC)COC(=O)c1sc2csc(-c3cc4c(-c5ccc(CC(CC)CCCC)s5)c5sccc5c(-c5ccc(CC(CC)CCCC)s5)c4s3)c2c1F,CCCCC(=O)OCC1(c2ccccc2)C2=CC=Cc3cccc4cccc5ccc6ccccc7cccc1c7c6c5c-4c3C2,9.5,-5.21,-3.6,-6.1,-3.9,,,,,,,,,
82499,10.1021/acsaem.1c03994,CCCCC(CC)COC(=O)c1sc2csc(-c3cc4c(-c5ccc(CC(CC)CCCC)s5)c5sccc5c(-c5ccc(CC(CC)CCCC)s5)c4s3)c2c1F,CCCCC(=O)OCC1(c2ccccc2)C2=CC=Cc3cccc4cccc5ccc6ccccc7cccc1c7c6c5c-4c3C2,8.78,-5.21,-3.6,-6.1,-3.9,,,,,conventional,,,,
82500,10.1021/acsaem.1c03994,CCCCC(CC)COC(=O)c1sc2csc(-c3cc4c(-c5ccc(CC(CC)CCCC)s5)c5sccc5c(-c5ccc(CC(CC)CCCC)s5)c4s3)c2c1F,CCCCC(=O)OCC1(c2ccccc2)C2=CC=Cc3cccc4cccc5ccc6ccccc7cccc1c7c6c5c-4c3C2,9.92,-5.21,-3.6,-6.1,-3.9,,,,,,,,,
82501,10.1021/acsaem.1c03994,CCCCC(CC)COC(=O)c1sc2csc(-c3cc4c(-c5ccc(CC(CC)CCCC)s5)c5sccc5c(-c5ccc(CC(CC)CCCC)s5)c4s3)c2c1F,CCCCC(=O)OCC1(c2ccccc2)C2=CC=Cc3cccc4cccc5ccc6ccccc7cccc1c7c6c5c-4c3C2,6.5,-5.21,-3.6,-6.1,-3.9,,,,,inverted,,,,
82502,10.1021/acsaem.1c03994,CCCCC(CC)COC(=O)c1sc2csc(-c3cc4c(-c5ccc(CC(CC)CCCC)s5)c5sccc5c(-c5ccc(CC(CC)CCCC)s5)c4s3)c2c1F,CCCCC(=O)OCC1(c2ccccc2)C2=CC=Cc3cccc4cccc5ccc6ccccc7cccc1c7c6c5c-4c3C2,7.1,-5.21,-3.6,-6.1,-3.9,,,,,inverted,,,,
82503,10.1021/acsaem.1c03994,CCCCC(CC)COC(=O)c1sc2csc(-c3cc4c(-c5ccc(CC(CC)CCCC)s5)c5sccc5c(-c5ccc(CC(CC)CCCC)s5)c4s3)c2c1F,CCCCC(=O)OCC1(c2ccccc2)C2=CC=Cc3cccc4cccc5ccc6ccccc7cccc1c7c6c5c-4c3C2,7.7,-5.21,-3.6,-6.1,-3.9,,,,,inverted,,,,
82504,10.1021/acsaem.1c03994,CCCCC(CC)COC(=O)c1sc2csc(-c3cc4c(-c5ccc(CC(CC)CCCC)s5)c5sccc5c(-c5ccc(CC(CC)CCCC)s5)c4s3)c2c1F,CCCCC(=O)OCC1(c2ccccc2)C2=CC=Cc3cccc4cccc5ccc6ccccc7cccc1c7c6c5c-4c3C2,7.1,-5.21,-3.6,-6.1,-3.9,,,,,inverted,,,,
82505,10.1021/acsaem.1c03994,CCCCC(CC)COC(=O)c1sc2csc(-c3cc4c(-c5ccc(CC(CC)CCCC)s5)c5sccc5c(-c5ccc(CC(CC)CCCC)s5)c4s3)c2c1F,CCCCC(=O)OCC1(c2ccccc2)C2=CC=Cc3cccc4cccc5ccc6ccccc7cccc1c7c6c5c-4c3C2,8.0,-5.21,-3.6,-6.1,-3.9,,,,,inverted,,,,
82506,10.1021/acsaem.1c03994,CCCCC(CC)COC(=O)c1sc2csc(-c3cc4c(-c5ccc(CC(CC)CCCC)s5)c5sccc5c(-c5ccc(CC(CC)CCCC)s5)c4s3)c2c1F,CCCCC(=O)OCC1(c2ccccc2)C2=CC=Cc3cccc4cccc5ccc6ccccc7cccc1c7c6c5c-4c3C2,8.6,-5.21,-3.6,-6.1,-3.9,,,,,conventional,,,,
82507,10.1021/acsaem.1c03994,CCCCC(CC)COC(=O)c1sc2csc(-c3cc4c(-c5ccc(CC(CC)CCCC)s5)c5sccc5c(-c5ccc(CC(CC)CCCC)s5)c4s3)c2c1F,CCCCC(=O)OCC1(c2ccccc2)C2=CC=Cc3cccc4cccc5ccc6ccccc7cccc1c7c6c5c-4c3C2,9.9,-5.21,-3.6,-6.1,-3.9,,,,,conventional,,,,
82508,10.1021/acsaem.1c03994,CCCCC(CC)COC(=O)c1sc2csc(-c3cc4c(-c5ccc(CC(CC)CCCC)s5)c5sccc5c(-c5ccc(CC(CC)CCCC)s5)c4s3)c2c1F,CCCCC(=O)OCC1(c2ccccc2)C2=CC=Cc3cccc4cccc5ccc6ccccc7cccc1c7c6c5c-4c3C2,8.7,-5.21,-3.6,-6.1,-3.9,,,,,conventional,,,,
82509,10.1021/acsaem.1c03994,CCCCC(CC)COC(=O)c1sc2csc(-c3cc4c(-c5ccc(CC(CC)CCCC)s5)c5sccc5c(-c5ccc(CC(CC)CCCC)s5)c4s3)c2c1F,CCCCC(=O)OCC1(c2ccccc2)C2=CC=Cc3cccc4cccc5ccc6ccccc7cccc1c7c6c5c-4c3C2,8.6,-5.21,-3.6,-6.1,-3.9,,,,,conventional,,,,
82510,10.1021/acsaem.1c03994,CCCCC(CC)COC(=O)c1sc2csc(-c3cc4c(-c5ccc(CC(CC)CCCC)s5)c5sccc5c(-c5ccc(CC(CC)CCCC)s5)c4s3)c2c1F,CCCCC(=O)OCC1(c2ccccc2)C2=CC=Cc3cccc4cccc5ccc6ccccc7cccc1c7c6c5c-4c3C2,8.5,-5.21,-3.6,-6.1,-3.9,,,,,,,,,
82511,10.1021/acsaem.4c01493,COC(=O)C(C)(C)c1cc(C)cc(-c2sc3c4sc5cc(/C=C6/C(=O)c7cc(F)cc(c7)C(=O)/C6=C\c6cc(C(C)(C)C(=O)OC)c(-c7cc(C)cc(C(C)(C)C(=O)OC)c7)s6)sc5c4c(C(C)(C)C(=O)OC)ccc2-3)c1,CCCCCCCCCc1c(C=C2C(=O)c3cc(Cl)c(Cl)cc3C2=C(C#N)C#N)sc2c1sc1c3c4nsnc4c4c5sc6c(CCCCCCCCC)c(C=C7C(=O)c8cc(Cl)c(Cl)cc8C7=C(C#N)C#N)sc6c5n(CC(CCCC)CCCCCC)c4c3n(CC(CCCC)CCCCCC)c21,13.94,-5.56,-3.65,-5.68,-3.9,,,,,inverted,ZnO,MoO3,,
82512,10.1021/acsaem.4c01493,COC(=O)C(C)(C)c1cc(C)cc(-c2sc3c4sc5cc(/C=C6/C(=O)c7cc(F)cc(c7)C(=O)/C6=C\c6cc(C(C)(C)C(=O)OC)c(-c7cc(C)cc(C(C)(C)C(=O)OC)c7)s6)sc5c4c(C(C)(C)C(=O)OC)ccc2-3)c1,CCCCCCCCCc1c(C=C2C(=O)c3cc(Cl)c(Cl)cc3C2=C(C#N)C#N)sc2c1sc1c3c4nsnc4c4c5sc6c(CCCCCCCCC)c(C=C7C(=O)c8cc(Cl)c(Cl)cc8C7=C(C#N)C#N)sc6c5n(CC(CCCC)CCCCCC)c4c3n(CC(CCCC)CCCCCC)c21,11.09,-5.56,-3.65,-5.68,-3.9,,,,,inverted,ZnO,MoO3,,
82513,10.1021/acsaem.4c01493,COC(=O)C(C)(C)c1cc(C)cc(-c2sc3c4sc5cc(/C=C6/C(=O)c7cc(F)cc(c7)C(=O)/C6=C\c6cc(C(C)(C)C(=O)OC)c(-c7cc(C)cc(C(C)(C)C(=O)OC)c7)s6)sc5c4c(C(C)(C)C(=O)OC)ccc2-3)c1,CCCCCCCCCc1c(C=C2C(=O)c3cc(Cl)c(Cl)cc3C2=C(C#N)C#N)sc2c1sc1c3c4nsnc4c4c5sc6c(CCCCCCCCC)c(C=C7C(=O)c8cc(Cl)c(Cl)cc8C7=C(C#N)C#N)sc6c5n(CC(CCCC)CCCCCC)c4c3n(CC(CCCC)CCCCCC)c21,2.52,-5.56,-3.65,-5.68,-3.9,,,,,inverted,ZnO,MoO3,,
82514,10.1021/acsaem.4c01493,COC(=O)C(C)(C)c1cc(C)cc(-c2sc3c4sc5cc(/C=C6/C(=O)c7cc(F)cc(c7)C(=O)/C6=C\c6cc(C(C)(C)C(=O)OC)c(-c7cc(C)cc(C(C)(C)C(=O)OC)c7)s6)sc5c4c(C(C)(C)C(=O)OC)ccc2-3)c1,CCCCCCCCCc1c(C=C2C(=O)c3cc(Cl)c(Cl)cc3C2=C(C#N)C#N)sc2c1sc1c3c4nsnc4c4c5sc6c(CCCCCCCCC)c(C=C7C(=O)c8cc(Cl)c(Cl)cc8C7=C(C#N)C#N)sc6c5n(CC(CCCC)CCCCCC)c4c3n(CC(CCCC)CCCCCC)c21,9.62,-5.56,-3.65,-5.68,-3.9,,,,,inverted,ZnO,MoO3,,
82515,10.1021/acsaem.4c01493,COC(=O)C(C)(C)c1cc(C)cc(-c2sc3c4sc5cc(/C=C6/C(=O)c7cc(F)cc(c7)C(=O)/C6=C\c6cc(C(C)(C)C(=O)OC)c(-c7cc(C)cc(C(C)(C)C(=O)OC)c7)s6)sc5c4c(C(C)(C)C(=O)OC)ccc2-3)c1,CCCCCCCCCc1c(C=C2C(=O)c3cc(Cl)c(Cl)cc3C2=C(C#N)C#N)sc2c1sc1c3c4nsnc4c4c5sc6c(CCCCCCCCC)c(C=C7C(=O)c8cc(Cl)c(Cl)cc8C7=C(C#N)C#N)sc6c5n(CC(CCCC)CCCCCC)c4c3n(CC(CCCC)CCCCCC)c21,4.74,-5.56,-3.65,-5.68,-3.9,,,,,inverted,ZnO,MoO3,,
82516,10.1021/acsaem.4c01493,COC(=O)C(C)(C)c1cc(C)cc(-c2sc3c4sc5cc(/C=C6/C(=O)c7cc(F)cc(c7)C(=O)/C6=C\c6cc(C(C)(C)C(=O)OC)c(-c7cc(C)cc(C(C)(C)C(=O)OC)c7)s6)sc5c4c(C(C)(C)C(=O)OC)ccc2-3)c1,CCCCCCCCCc1c(C=C2C(=O)c3cc(Cl)c(Cl)cc3C2=C(C#N)C#N)sc2c1sc1c3c4nsnc4c4c5sc6c(CCCCCCCCC)c(C=C7C(=O)c8cc(Cl)c(Cl)cc8C7=C(C#N)C#N)sc6c5n(CC(CCCC)CCCCCC)c4c3n(CC(CCCC)CCCCCC)c21,7.62,-5.56,-3.65,-5.68,-3.9,,,,,inverted,ZnO,MoO3,,
82517,10.1021/acsaem.4c01493,COC(=O)C(C)(C)c1cc(C)cc(-c2sc3c4sc5cc(/C=C6/C(=O)c7cc(F)cc(c7)C(=O)/C6=C\c6cc(C(C)(C)C(=O)OC)c(-c7cc(C)cc(C(C)(C)C(=O)OC)c7)s6)sc5c4c(C(C)(C)C(=O)OC)ccc2-3)c1,CCCCCCCCCc1c(C=C2C(=O)c3cc(Cl)c(Cl)cc3C2=C(C#N)C#N)sc2c1sc1c3c4nsnc4c4c5sc6c(CCCCCCCCC)c(C=C7C(=O)c8cc(Cl)c(Cl)cc8C7=C(C#N)C#N)sc6c5n(CC(CCCC)CCCCCC)c4c3n(CC(CCCC)CCCCCC)c21,5.32,-5.56,-3.65,-5.68,-3.9,,,,,inverted,ZnO,MoO3,,
82518,10.1021/acsaem.4c01493,COC(=O)C(C)(C)c1cc(C)cc(-c2sc3c4sc5cc(/C=C6/C(=O)c7cc(F)cc(c7)C(=O)/C6=C\c6cc(C(C)(C)C(=O)OC)c(-c7cc(C)cc(C(C)(C)C(=O)OC)c7)s6)sc5c4c(C(C)(C)C(=O)OC)ccc2-3)c1,CCCCCCCCCc1c(C=C2C(=O)c3cc(Cl)c(Cl)cc3C2=C(C#N)C#N)sc2c1sc1c3c4nsnc4c4c5sc6c(CCCCCCCCC)c(C=C7C(=O)c8cc(Cl)c(Cl)cc8C7=C(C#N)C#N)sc6c5n(CC(CCCC)CCCCCC)c4c3n(CC(CCCC)CCCCCC)c21,7.94,-5.56,-3.65,-5.68,-3.9,,,,,inverted,ZnO,MoO3,,
82519,10.1021/acsaem.4c01493,COC(=O)C(C)(C)c1cc(C)cc(-c2sc3c4sc5cc(/C=C6/C(=O)c7cc(F)cc(c7)C(=O)/C6=C\c6cc(C(C)(C)C(=O)OC)c(-c7cc(C)cc(C(C)(C)C(=O)OC)c7)s6)sc5c4c(C(C)(C)C(=O)OC)ccc2-3)c1,CCCCCCCCCc1c(C=C2C(=O)c3cc(Cl)c(Cl)cc3C2=C(C#N)C#N)sc2c1sc1c3c4nsnc4c4c5sc6c(CCCCCCCCC)c(C=C7C(=O)c8cc(Cl)c(Cl)cc8C7=C(C#N)C#N)sc6c5n(CC(CCCC)CCCCCC)c4c3n(CC(CCCC)CCCCCC)c21,5.07,-5.56,-3.65,-5.68,-3.9,,,,,inverted,ZnO,MoO3,,
82520,10.1021/acsaem.4c01493,COC(=O)C(C)(C)c1cc(C)cc(-c2sc3c4sc5cc(/C=C6/C(=O)c7cc(F)cc(c7)C(=O)/C6=C\c6cc(C(C)(C)C(=O)OC)c(-c7cc(C)cc(C(C)(C)C(=O)OC)c7)s6)sc5c4c(C(C)(C)C(=O)OC)ccc2-3)c1,CCCCCCCCCc1c(C=C2C(=O)c3cc(Cl)c(Cl)cc3C2=C(C#N)C#N)sc2c1sc1c3c4nsnc4c4c5sc6c(CCCCCCCCC)c(C=C7C(=O)c8cc(Cl)c(Cl)cc8C7=C(C#N)C#N)sc6c5n(CC(CCCC)CCCCCC)c4c3n(CC(CCCC)CCCCCC)c21,8.77,-5.56,-3.65,-5.68,-3.9,,,,,inverted,ZnO,MoO3,,
82521,10.1021/acsaem.4c01493,COC(=O)C(C)(C)c1cc(C)cc(-c2sc3c4sc5cc(/C=C6/C(=O)c7cc(F)cc(c7)C(=O)/C6=C\c6cc(C(C)(C)C(=O)OC)c(-c7cc(C)cc(C(C)(C)C(=O)OC)c7)s6)sc5c4c(C(C)(C)C(=O)OC)ccc2-3)c1,CCCCCCCCCc1c(C=C2C(=O)c3cc(Cl)c(Cl)cc3C2=C(C#N)C#N)sc2c1sc1c3c4nsnc4c4c5sc6c(CCCCCCCCC)c(C=C7C(=O)c8cc(Cl)c(Cl)cc8C7=C(C#N)C#N)sc6c5n(CC(CCCC)CCCCCC)c4c3n(CC(CCCC)CCCCCC)c21,7.61,-5.56,-3.65,-5.68,-3.9,,,,,inverted,ZnO,MoO3,,
82522,10.1021/acsaem.4c01493,COC(=O)C(C)(C)c1cc(C)cc(-c2sc3c4sc5cc(/C=C6/C(=O)c7cc(F)cc(c7)C(=O)/C6=C\c6cc(C(C)(C)C(=O)OC)c(-c7cc(C)cc(C(C)(C)C(=O)OC)c7)s6)sc5c4c(C(C)(C)C(=O)OC)ccc2-3)c1,CCCCCCCCCc1c(C=C2C(=O)c3cc(Cl)c(Cl)cc3C2=C(C#N)C#N)sc2c1sc1c3c4nsnc4c4c5sc6c(CCCCCCCCC)c(C=C7C(=O)c8cc(Cl)c(Cl)cc8C7=C(C#N)C#N)sc6c5n(CC(CCCC)CCCCCC)c4c3n(CC(CCCC)CCCCCC)c21,6.77,-5.56,-3.65,-5.68,-3.9,,,,,inverted,ZnO,MoO3,,
82523,10.1021/acsaem.4c01493,COC(=O)C(C)(C)c1cc(C)cc(-c2sc3c4sc5cc(/C=C6/C(=O)c7cc(F)cc(c7)C(=O)/C6=C\c6cc(C(C)(C)C(=O)OC)c(-c7cc(C)cc(C(C)(C)C(=O)OC)c7)s6)sc5c4c(C(C)(C)C(=O)OC)ccc2-3)c1,CCCCCCCCCc1c(C=C2C(=O)c3cc(Cl)c(Cl)cc3C2=C(C#N)C#N)sc2c1sc1c3c4nsnc4c4c5sc6c(CCCCCCCCC)c(C=C7C(=O)c8cc(Cl)c(Cl)cc8C7=C(C#N)C#N)sc6c5n(CC(CCCC)CCCCCC)c4c3n(CC(CCCC)CCCCCC)c21,2.39,-5.56,-3.65,-5.68,-3.9,,,,,inverted,ZnO,MoO3,,
82532,10.1021/acsaem.4c01493,COC(=O)C(C)(C)c1cc(C)cc(-c2sc3c4sc5cc(/C=C6/C(=O)c7cc(F)cc(c7)C(=O)/C6=C\c6cc(C(C)(C)C(=O)OC)c(-c7cc(C)cc(C(C)(C)C(=O)OC)c7)s6)sc5c4c(C(C)(C)C(=O)OC)ccc2-3)c1,CCCCCCCCCc1c(C=C2C(=O)c3cc(Cl)c(Cl)cc3C2=C(C#N)C#N)sc2c1sc1c3c4nsnc4c4c5sc6c(CCCCCCCCC)c(C=C7C(=O)c8cc(Cl)c(Cl)cc8C7=C(C#N)C#N)sc6c5n(CC(CCCC)CCCCCC)c4c3n(CC(CCCC)CCCCCC)c21,9.59,-5.56,-3.65,-5.68,-3.9,,,,,inverted,,,,
82533,10.1021/acsaem.4c01493,COC(=O)C(C)(C)c1cc(C)cc(-c2sc3c4sc5cc(/C=C6/C(=O)c7cc(F)cc(c7)C(=O)/C6=C\c6cc(C(C)(C)C(=O)OC)c(-c7cc(C)cc(C(C)(C)C(=O)OC)c7)s6)sc5c4c(C(C)(C)C(=O)OC)ccc2-3)c1,CCCCCCCCCc1c(C=C2C(=O)c3cc(Cl)c(Cl)cc3C2=C(C#N)C#N)sc2c1sc1c3c4nsnc4c4c5sc6c(CCCCCCCCC)c(C=C7C(=O)c8cc(Cl)c(Cl)cc8C7=C(C#N)C#N)sc6c5n(CC(CCCC)CCCCCC)c4c3n(CC(CCCC)CCCCCC)c21,8.77,-5.56,-3.65,-5.68,-3.9,,,,,inverted,,,,
82557,10.1021/acsaem.5c01990,COC(=O)C(C)(C)c1cc(C)cc(-c2sc3c4sc5cc(/C=C6/C(=O)c7cc(F)cc(c7)C(=O)/C6=C\c6cc(C(C)(C)C(=O)OC)c(-c7cc(C)cc(C(C)(C)C(=O)OC)c7)s6)sc5c4c(C(C)(C)C(=O)OC)ccc2-3)c1,CCCCCCCCCCCc1c(/C=C2\C(=O)c3cc(F)c(F)cc3C2=C(C#N)C#N)sc2c1sc1c3c4nsnc4c4c5sc6c(CCCCCCCCCCC)c(/C=C7\C(=O)c8cc(F)c(F)cc8C7=C(C#N)C#N)sc6c5n(CC(CC)CCCC)c4c3n(CC(CC)CCCC)c21,15.24,-5.56,-3.65,-5.65,-4.09,,95.0,1:1.2,,,,,,
82558,10.1021/acsaem.5c01990,COC(=O)C(C)(C)c1cc(C)cc(-c2sc3c4sc5cc(/C=C6/C(=O)c7cc(F)cc(c7)C(=O)/C6=C\c6cc(C(C)(C)C(=O)OC)c(-c7cc(C)cc(C(C)(C)C(=O)OC)c7)s6)sc5c4c(C(C)(C)C(=O)OC)ccc2-3)c1,CCCCCCCCCCCc1c(/C=C2\C(=O)c3cc(F)c(F)cc3C2=C(C#N)C#N)sc2c1sc1c3c4nsnc4c4c5sc6c(CCCCCCCCCCC)c(/C=C7\C(=O)c8cc(F)c(F)cc8C7=C(C#N)C#N)sc6c5n(CC(CC)CCCC)c4c3n(CC(CC)CCCC)c21,16.22,-5.56,-3.65,-5.65,-4.09,,95.0,1:1.2,0.5 vol%,,,,,CN
82559,10.1021/acsaem.5c01990,COC(=O)C(C)(C)c1cc(C)cc(-c2sc3c4sc5cc(/C=C6/C(=O)c7cc(F)cc(c7)C(=O)/C6=C\c6cc(C(C)(C)C(=O)OC)c(-c7cc(C)cc(C(C)(C)C(=O)OC)c7)s6)sc5c4c(C(C)(C)C(=O)OC)ccc2-3)c1,CCCCCCCCCCCc1c(/C=C2\C(=O)c3cc(F)c(F)cc3C2=C(C#N)C#N)sc2c1sc1c3c4nsnc4c4c5sc6c(CCCCCCCCCCC)c(/C=C7\C(=O)c8cc(F)c(F)cc8C7=C(C#N)C#N)sc6c5n(CC(CC)CCCC)c4c3n(CC(CC)CCCC)c21,16.61,-5.56,-3.65,-5.65,-4.09,,95.0,1:1.2,5.0 wt %,,,,,DBS
82560,10.1021/acsaem.5c01990,COC(=O)C(C)(C)c1cc(C)cc(-c2sc3c4sc5cc(/C=C6/C(=O)c7cc(F)cc(c7)C(=O)/C6=C\c6cc(C(C)(C)C(=O)OC)c(-c7cc(C)cc(C(C)(C)C(=O)OC)c7)s6)sc5c4c(C(C)(C)C(=O)OC)ccc2-3)c1,CCCCCCCCCCCc1c(/C=C2\C(=O)c3cc(F)c(F)cc3C2=C(C#N)C#N)sc2c1sc1c3c4nsnc4c4c5sc6c(CCCCCCCCCCC)c(/C=C7\C(=O)c8cc(F)c(F)cc8C7=C(C#N)C#N)sc6c5n(CC(CC)CCCC)c4c3n(CC(CC)CCCC)c21,17.09,-5.56,-3.65,-5.65,-4.09,,95.0,1:1.2,5.0 wt % DBS + 0.5 vol % CN,,,,,DBS+CN
