Repository: JiYiqaq/PCE-KA-GNN

# Data directory

- `raw/Active_Database.csv` is the immutable source dataset bundled under CC BY 4.0. Do not overwrite it with processed data.
- `processed/` is created and populated by the training pipeline. Generated `.pt` and `.pth` caches are intentionally ignored by Git because they can exceed GitHub's normal single-file limit.

See `../DATA_LICENSE.md` for provenance, license and checksum information.

File: data/processed/device_records.csv (part 145 of 250)
record_id,doi,donor_smiles,acceptor_smiles,pce,homo_d,lumo_d,homo_a,lumo_a,active_layer_thickness,annealing_temp,d_a_ratio,additive_ratio,device_type,etl_canonical,htl_canonical,solvent_canonical,additive_canonical
82561,10.1021/acsaem.5c02775,COC(=O)C(C)(C)c1cc(C)cc(-c2sc3c4sc5cc(/C=C6/C(=O)c7cc(F)cc(c7)C(=O)/C6=C\c6cc(C(C)(C)C(=O)OC)c(-c7cc(C)cc(C(C)(C)C(=O)OC)c7)s6)sc5c4c(C(C)(C)C(=O)OC)ccc2-3)c1,CCCCCCCCCCCc1c(/C=C2\C(=O)c3cc(F)c(F)cc3C2=C(C#N)C#N)sc2c1sc1c3c4nsnc4c4c5sc6c(CCCCCCCCCCC)c(/C=C7\C(=O)c8cc(F)c(F)cc8C7=C(C#N)C#N)sc6c5n(CC(CC)CCCC)c4c3n(CC(CC)CCCC)c21,17.02,-5.56,-3.65,-5.65,-4.09,100.0,,1.0:1.2 wt,0.5 vol%,inverted,ZnO,,,
82562,10.1021/acsaem.5c02775,COC(=O)C(C)(C)c1cc(C)cc(-c2sc3c4sc5cc(/C=C6/C(=O)c7cc(F)cc(c7)C(=O)/C6=C\c6cc(C(C)(C)C(=O)OC)c(-c7cc(C)cc(C(C)(C)C(=O)OC)c7)s6)sc5c4c(C(C)(C)C(=O)OC)ccc2-3)c1,CCCCCCCCCCCc1c(/C=C2\C(=O)c3cc(F)c(F)cc3C2=C(C#N)C#N)sc2c1sc1c3c4nsnc4c4c5sc6c(CCCCCCCCCCC)c(/C=C7\C(=O)c8cc(F)c(F)cc8C7=C(C#N)C#N)sc6c5n(CC(CC)CCCC)c4c3n(CC(CC)CCCC)c21,17.28,-5.56,-3.65,-5.65,-4.09,100.0,,1.0:1.2 wt,0.5 vol%,inverted,ZnO/LiF,,,
82567,10.1021/acsami.1c14104,COC(=O)C(C)(C)c1cc(C)cc(-c2sc3c4sc5cc(/C=C6/C(=O)c7cc(F)cc(c7)C(=O)/C6=C\c6cc(C(C)(C)C(=O)OC)c(-c7cc(C)cc(C(C)(C)C(=O)OC)c7)s6)sc5c4c(C(C)(C)C(=O)OC)ccc2-3)c1,CCCCCCCCCCCc1c(/C=C2\C(=O)c3cc(F)c(F)cc3C2=C(C#N)C#N)sc2c1sc1c3c4nsnc4c4c5sc6c(CCCCCCCCCCC)c(/C=C7\C(=O)c8cc(F)c(F)cc8C7=C(C#N)C#N)sc6c5n(CCC(CC)CCCC)c4c3n(CCC(CC)CCCC)c21,15.98,-5.56,-3.65,-5.64,-3.86,,100.0,,,conventional,PFN-Br,PEDOT:PSS,chloroform:chlorobenzene (7:3),
82568,10.1021/acsami.1c14104,COC(=O)C(C)(C)c1cc(C)cc(-c2sc3c4sc5cc(/C=C6/C(=O)c7cc(F)cc(c7)C(=O)/C6=C\c6cc(C(C)(C)C(=O)OC)c(-c7cc(C)cc(C(C)(C)C(=O)OC)c7)s6)sc5c4c(C(C)(C)C(=O)OC)ccc2-3)c1,CCCCCCCCCCCc1c(/C=C2\C(=O)c3cc(F)c(F)cc3C2=C(C#N)C#N)sc2c1sc1c3c4nsnc4c4c5sc6c(CCCCCCCCCCC)c(/C=C7\C(=O)c8cc(F)c(F)cc8C7=C(C#N)C#N)sc6c5n(CCC(CC)CCCC)c4c3n(CCC(CC)CCCC)c21,14.85,-5.56,-3.65,-5.64,-3.86,,100.0,,,conventional,PFN-Br,PEDOT:PSS,chloroform:chlorobenzene (7:3),
82569,10.1021/acsami.1c14104,COC(=O)C(C)(C)c1cc(C)cc(-c2sc3c4sc5cc(/C=C6/C(=O)c7cc(F)cc(c7)C(=O)/C6=C\c6cc(C(C)(C)C(=O)OC)c(-c7cc(C)cc(C(C)(C)C(=O)OC)c7)s6)sc5c4c(C(C)(C)C(=O)OC)ccc2-3)c1,CCCCCCCCCCCc1c(/C=C2\C(=O)c3cc(F)c(F)cc3C2=C(C#N)C#N)sc2c1sc1c3c4nsnc4c4c5sc6c(CCCCCCCCCCC)c(/C=C7\C(=O)c8cc(F)c(F)cc8C7=C(C#N)C#N)sc6c5n(CCC(CC)CCCC)c4c3n(CCC(CC)CCCC)c21,14.55,-5.56,-3.65,-5.64,-3.86,,100.0,,,conventional,PFN-Br,PEDOT:PSS,chloroform:chlorobenzene (7:3),
82570,10.1021/acsami.1c14104,COC(=O)C(C)(C)c1cc(C)cc(-c2sc3c4sc5cc(/C=C6/C(=O)c7cc(F)cc(c7)C(=O)/C6=C\c6cc(C(C)(C)C(=O)OC)c(-c7cc(C)cc(C(C)(C)C(=O)OC)c7)s6)sc5c4c(C(C)(C)C(=O)OC)ccc2-3)c1,CCCCCCCCCCCc1c(/C=C2\C(=O)c3cc(F)c(F)cc3C2=C(C#N)C#N)sc2c1sc1c3c4nsnc4c4c5sc6c(CCCCCCCCCCC)c(/C=C7\C(=O)c8cc(F)c(F)cc8C7=C(C#N)C#N)sc6c5n(CCC(CC)CCCC)c4c3n(CCC(CC)CCCC)c21,16.12,-5.56,-3.65,-5.64,-3.86,100.0,,,,conventional,PFN-Br,PEDOT:PSS,chloroform:chlorobenzene (7:3),
82571,10.1021/acsami.1c14104,COC(=O)C(C)(C)c1cc(C)cc(-c2sc3c4sc5cc(/C=C6/C(=O)c7cc(F)cc(c7)C(=O)/C6=C\c6cc(C(C)(C)C(=O)OC)c(-c7cc(C)cc(C(C)(C)C(=O)OC)c7)s6)sc5c4c(C(C)(C)C(=O)OC)ccc2-3)c1,CCCCCCCCCCCc1c(/C=C2\C(=O)c3cc(F)c(F)cc3C2=C(C#N)C#N)sc2c1sc1c3c4nsnc4c4c5sc6c(CCCCCCCCCCC)c(/C=C7\C(=O)c8cc(F)c(F)cc8C7=C(C#N)C#N)sc6c5n(CCC(CC)CCCC)c4c3n(CCC(CC)CCCC)c21,15.12,-5.56,-3.65,-5.64,-3.86,100.0,100.0,,,conventional,PFN-Br,PEDOT:PSS,chloroform:chlorobenzene (7:3),
82574,10.1021/acsami.3c01519,COC(=O)C(C)(C)c1cc(C)cc(-c2sc3c4sc5cc(/C=C6/C(=O)c7cc(F)cc(c7)C(=O)/C6=C\c6cc(C(C)(C)C(=O)OC)c(-c7cc(C)cc(C(C)(C)C(=O)OC)c7)s6)sc5c4c(C(C)(C)C(=O)OC)ccc2-3)c1,CCCCCCCCCCCc1c(/C=C2\C(=O)c3cc(F)c(F)cc3C2=C(C#N)C#N)sc2c1sc1c3c4nsnc4c4c5sc6c(CCCCCCCCCCC)c(/C=C7\C(=O)c8cc(F)c(F)cc8C7=C(C#N)C#N)sc6c5n(CC(CC)CCCC)c4c3n(CC(CC)CCCC)c21,14.8,-5.56,-3.65,-5.65,-4.09,100.0,100.0,1:1.2,0.5%,inverted,PEI-Zn,MoO3,,
82575,10.1021/acsami.3c01519,COC(=O)C(C)(C)c1cc(C)cc(-c2sc3c4sc5cc(/C=C6/C(=O)c7cc(F)cc(c7)C(=O)/C6=C\c6cc(C(C)(C)C(=O)OC)c(-c7cc(C)cc(C(C)(C)C(=O)OC)c7)s6)sc5c4c(C(C)(C)C(=O)OC)ccc2-3)c1,CCCCCCCCCCCc1c(/C=C2\C(=O)c3cc(F)c(F)cc3C2=C(C#N)C#N)sc2c1sc1c3c4nsnc4c4c5sc6c(CCCCCCCCCCC)c(/C=C7\C(=O)c8cc(F)c(F)cc8C7=C(C#N)C#N)sc6c5n(CC(CC)CCCC)c4c3n(CC(CC)CCCC)c21,14.9,-5.56,-3.65,-5.65,-4.09,100.0,100.0,1:1.2,0.5%,inverted,PEI-Zn,MoO3,,
82576,10.1021/acsami.3c01519,COC(=O)C(C)(C)c1cc(C)cc(-c2sc3c4sc5cc(/C=C6/C(=O)c7cc(F)cc(c7)C(=O)/C6=C\c6cc(C(C)(C)C(=O)OC)c(-c7cc(C)cc(C(C)(C)C(=O)OC)c7)s6)sc5c4c(C(C)(C)C(=O)OC)ccc2-3)c1,CCCCCCCCCCCc1c(/C=C2\C(=O)c3cc(F)c(F)cc3C2=C(C#N)C#N)sc2c1sc1c3c4nsnc4c4c5sc6c(CCCCCCCCCCC)c(/C=C7\C(=O)c8cc(F)c(F)cc8C7=C(C#N)C#N)sc6c5n(CC(CC)CCCC)c4c3n(CC(CC)CCCC)c21,14.5,-5.56,-3.65,-5.65,-4.09,100.0,100.0,1:1.2,0.5%,inverted,PEI-Zn,MoO3,,
82577,10.1021/acsami.3c01519,COC(=O)C(C)(C)c1cc(C)cc(-c2sc3c4sc5cc(/C=C6/C(=O)c7cc(F)cc(c7)C(=O)/C6=C\c6cc(C(C)(C)C(=O)OC)c(-c7cc(C)cc(C(C)(C)C(=O)OC)c7)s6)sc5c4c(C(C)(C)C(=O)OC)ccc2-3)c1,CCCCCCCCCCCc1c(/C=C2\C(=O)c3cc(F)c(F)cc3C2=C(C#N)C#N)sc2c1sc1c3c4nsnc4c4c5sc6c(CCCCCCCCCCC)c(/C=C7\C(=O)c8cc(F)c(F)cc8C7=C(C#N)C#N)sc6c5n(CC(CC)CCCC)c4c3n(CC(CC)CCCC)c21,14.0,-5.56,-3.65,-5.65,-4.09,100.0,100.0,1:1.2,0.5%,inverted,PEI-Zn,MoO3,,
82582,10.1021/acsami.4c00056,CCCCC(CC)Cc1ccc(-c2c3cc(-c4ccc(-c5sc(-c6cccs6)c6c5C(=O)c5c(CC(CC)CCCC)sc(CC(CC)CCCC)c5C6=O)s4)sc3c(-c3ccc(CC(CC)CCCC)s3)c3ccsc23)s1,CCCCCCc1ccc(C2(c3ccc(CCCCCC)cc3)c3cc4c(cc3-c3sc5cc(C=C6C(=O)c7ccccc7C6=C(C#N)C#N)sc5c32)C(c2ccc(CCCCCC)cc2)(c2ccc(CCCCCC)cc2)c2c-4sc3cc(C=C4C(=O)c5ccccc5C4=C(C#N)C#N)sc23)cc1,10.6,-5.33,-3.48,-5.576,-3.916,,,1:1,0.5% v/v,,ZnO,,,
82583,10.1021/acsami.4c00056,CCCCC(CC)Cc1ccc(-c2c3cc(-c4ccc(-c5sc(-c6cccs6)c6c5C(=O)c5c(CC(CC)CCCC)sc(CC(CC)CCCC)c5C6=O)s4)sc3c(-c3ccc(CC(CC)CCCC)s3)c3ccsc23)s1,CCCCCCc1ccc(C2(c3ccc(CCCCCC)cc3)c3cc4c(cc3-c3sc5cc(C=C6C(=O)c7ccccc7C6=C(C#N)C#N)sc5c32)C(c2ccc(CCCCCC)cc2)(c2ccc(CCCCCC)cc2)c2c-4sc3cc(C=C4C(=O)c5ccccc5C4=C(C#N)C#N)sc23)cc1,10.0,-5.33,-3.48,-5.576,-3.916,,350.0,1:1,0.5% v/v,,TiOx,,,
82584,10.1021/acsami.4c00056,CCCCC(CC)Cc1ccc(-c2c3cc(-c4ccc(-c5sc(-c6cccs6)c6c5C(=O)c5c(CC(CC)CCCC)sc(CC(CC)CCCC)c5C6=O)s4)sc3c(-c3ccc(CC(CC)CCCC)s3)c3ccsc23)s1,CCCCCCc1ccc(C2(c3ccc(CCCCCC)cc3)c3cc4c(cc3-c3sc5cc(C=C6C(=O)c7ccccc7C6=C(C#N)C#N)sc5c32)C(c2ccc(CCCCCC)cc2)(c2ccc(CCCCCC)cc2)c2c-4sc3cc(C=C4C(=O)c5ccccc5C4=C(C#N)C#N)sc23)cc1,10.0,-5.33,-3.48,-5.576,-3.916,,350.0,1:1,0.5% v/v,,TiOx,,,
82585,10.1021/acsami.4c00056,CCCCC(CC)Cc1ccc(-c2c3cc(-c4ccc(-c5sc(-c6cccs6)c6c5C(=O)c5c(CC(CC)CCCC)sc(CC(CC)CCCC)c5C6=O)s4)sc3c(-c3ccc(CC(CC)CCCC)s3)c3ccsc23)s1,CCCCCCc1ccc(C2(c3ccc(CCCCCC)cc3)c3cc4c(cc3-c3sc5cc(C=C6C(=O)c7ccccc7C6=C(C#N)C#N)sc5c32)C(c2ccc(CCCCCC)cc2)(c2ccc(CCCCCC)cc2)c2c-4sc3cc(C=C4C(=O)c5ccccc5C4=C(C#N)C#N)sc23)cc1,9.7,-5.33,-3.48,-5.576,-3.916,,150.0,1:1,0.5% v/v,,TiOx,,,
82586,10.1021/acsami.4c00056,CCCCC(CC)Cc1ccc(-c2c3cc(-c4ccc(-c5sc(-c6cccs6)c6c5C(=O)c5c(CC(CC)CCCC)sc(CC(CC)CCCC)c5C6=O)s4)sc3c(-c3ccc(CC(CC)CCCC)s3)c3ccsc23)s1,CCCCCCc1ccc(C2(c3ccc(CCCCCC)cc3)c3cc4c(cc3-c3sc5cc(C=C6C(=O)c7ccccc7C6=C(C#N)C#N)sc5c32)C(c2ccc(CCCCCC)cc2)(c2ccc(CCCCCC)cc2)c2c-4sc3cc(C=C4C(=O)c5ccccc5C4=C(C#N)C#N)sc23)cc1,10.3,-5.33,-3.48,-5.576,-3.916,,150.0,1:1,0.5% v/v,,TiOx,,,
82598,10.1021/acsami.5c08367,COC(=O)C(C)(C)c1cc(C)cc(-c2sc3c4sc5cc(/C=C6/C(=O)c7cc(F)cc(c7)C(=O)/C6=C\c6cc(C(C)(C)C(=O)OC)c(-c7cc(C)cc(C(C)(C)C(=O)OC)c7)s6)sc5c4c(C(C)(C)C(=O)OC)ccc2-3)c1,CCCCCCCCCc1c(C=C2C(=O)c3cc(Cl)c(Cl)cc3C2=C(C#N)C#N)sc2c1sc1c3c4nsnc4c4c5sc6c(CCCCCCCCC)c(C=C7C(=O)c8cc(Cl)c(Cl)cc8C7=C(C#N)C#N)sc6c5n(CC(CCCC)CCCCCC)c4c3n(CC(CCCC)CCCCCC)c21,17.93,-5.56,-3.65,-5.68,-3.9,,100.0,1:1.2,,inverted,ZnO,,,
82599,10.1021/acsami.5c08367,COC(=O)C(C)(C)c1cc(C)cc(-c2sc3c4sc5cc(/C=C6/C(=O)c7cc(F)cc(c7)C(=O)/C6=C\c6cc(C(C)(C)C(=O)OC)c(-c7cc(C)cc(C(C)(C)C(=O)OC)c7)s6)sc5c4c(C(C)(C)C(=O)OC)ccc2-3)c1,CCCCCCCCCc1c(C=C2C(=O)c3cc(Cl)c(Cl)cc3C2=C(C#N)C#N)sc2c1sc1c3c4nsnc4c4c5sc6c(CCCCCCCCC)c(C=C7C(=O)c8cc(Cl)c(Cl)cc8C7=C(C#N)C#N)sc6c5n(CC(CCCC)CCCCCC)c4c3n(CC(CCCC)CCCCCC)c21,18.92,-5.56,-3.65,-5.68,-3.9,,100.0,1:1.2,,inverted,VTMS/ZnO,,,
82600,10.1021/acsami.5c08367,COC(=O)C(C)(C)c1cc(C)cc(-c2sc3c4sc5cc(/C=C6/C(=O)c7cc(F)cc(c7)C(=O)/C6=C\c6cc(C(C)(C)C(=O)OC)c(-c7cc(C)cc(C(C)(C)C(=O)OC)c7)s6)sc5c4c(C(C)(C)C(=O)OC)ccc2-3)c1,CCCCCCCCCc1c(C=C2C(=O)c3cc(Cl)c(Cl)cc3C2=C(C#N)C#N)sc2c1sc1c3c4nsnc4c4c5sc6c(CCCCCCCCC)c(C=C7C(=O)c8cc(Cl)c(Cl)cc8C7=C(C#N)C#N)sc6c5n(CC(CCCC)CCCCCC)c4c3n(CC(CCCC)CCCCCC)c21,18.25,-5.56,-3.65,-5.68,-3.9,,100.0,1:1.2,,inverted,MTMS/ZnO,,,
82601,10.1021/acsami.5c08367,COC(=O)C(C)(C)c1cc(C)cc(-c2sc3c4sc5cc(/C=C6/C(=O)c7cc(F)cc(c7)C(=O)/C6=C\c6cc(C(C)(C)C(=O)OC)c(-c7cc(C)cc(C(C)(C)C(=O)OC)c7)s6)sc5c4c(C(C)(C)C(=O)OC)ccc2-3)c1,CCCCCCCCCc1c(C=C2C(=O)c3cc(Cl)c(Cl)cc3C2=C(C#N)C#N)sc2c1sc1c3c4nsnc4c4c5sc6c(CCCCCCCCC)c(C=C7C(=O)c8cc(Cl)c(Cl)cc8C7=C(C#N)C#N)sc6c5n(CC(CCCC)CCCCCC)c4c3n(CC(CCCC)CCCCCC)c21,17.62,-5.56,-3.65,-5.68,-3.9,,100.0,1:1.2,,inverted,TMOS/ZnO,,,
82605,10.1021/acsanm.3c00553,CCCCC(CC)COC(=O)c1sc2c(-c3cc4c(OCC(CC)CCCC)c5sccc5c(OCC(CC)CCCC)c4s3)scc2c1F,COC(=O)CCCC1(c2ccccc2)C23c4c5c6c7c8c9c(c%10c%11c2c2c%12c4c4c%13c5c5c7c7c8c8c%14c9c%10c9c%10c%11c2c2c%11c%12c4c4c%12c%13c5c5c7c7c8c8c%14c9c9c%10c2c2c%11c4c4c%12c5c7c5c8c9c2c45)C613,1.82,-5.19,-3.43,-6.1,-3.7,,,,,,,,,
82606,10.1021/acsanm.3c00553,CCCCC(CC)COC(=O)c1sc2c(-c3cc4c(OCC(CC)CCCC)c5sccc5c(OCC(CC)CCCC)c4s3)scc2c1F,COC(=O)CCCC1(c2ccccc2)C23c4c5c6c7c8c9c(c%10c%11c2c2c%12c4c4c%13c5c5c7c7c8c8c%14c9c%10c9c%10c%11c2c2c%11c%12c4c4c%12c%13c5c5c7c7c8c8c%14c9c9c%10c2c2c%11c4c4c%12c5c7c5c8c9c2c45)C613,2.23,-5.19,-3.43,-6.1,-3.7,,,,,,,,,
82621,10.1021/acsomega.0c05259,ClB1n2c3c4ccccc4c2N=c2c4ccccc4c(n21)=NC1=NC(=N3)c2ccccc21,c12c3c4c5c1c1c6c7c2c2c8c3c3c9c4c4c%10c5c5c1c1c6c6c%11c7c2c2c7c8c3c3c8c9c4c4c9c%10c5c5c1c1c6c6c%11c2c2c7c3c3c8c4c4c9c5c1c1c6c2c3c41,2.45,,,,,61.0,,,,,Alq3,,,
82622,10.1021/acsomega.0c05259,ClB1n2c3c4ccccc4c2N=c2c4ccccc4c(n21)=NC1=NC(=N3)c2ccccc21,c12c3c4c5c1c1c6c7c2c2c8c3c3c9c4c4c%10c5c5c1c1c6c6c%11c7c2c2c7c8c3c3c8c9c4c4c9c%10c5c5c1c1c6c6c%11c2c2c7c3c3c8c4c4c9c5c1c1c6c2c3c41,3.0,,,,,61.0,,,,,Alq3,,,
82623,10.1021/acsomega.0c05259,ClB1n2c3c4ccccc4c2N=c2c4ccccc4c(n21)=NC1=NC(=N3)c2ccccc21,c12c3c4c5c1c1c6c7c2c2c8c3c3c9c4c4c%10c5c5c1c1c6c6c%11c7c2c2c7c8c3c3c8c9c4c4c9c%10c5c5c1c1c6c6c%11c2c2c7c3c3c8c4c4c9c5c1c1c6c2c3c41,3.2,,,,,61.0,,,,,KI/Alq3,,,
82624,10.1021/acsomega.0c05259,ClB1n2c3c4ccccc4c2N=c2c4ccccc4c(n21)=NC1=NC(=N3)c2ccccc21,c12c3c4c5c1c1c6c7c2c2c8c3c3c9c4c4c%10c5c5c1c1c6c6c%11c7c2c2c7c8c3c3c8c9c4c4c9c%10c5c5c1c1c6c6c%11c2c2c7c3c3c8c4c4c9c5c1c1c6c2c3c41,4.6,,,,,61.0,,,,,KI/Alq3,,,
82625,10.1021/acsomega.0c05259,ClB1n2c3c4ccccc4c2N=c2c4ccccc4c(n21)=NC1=NC(=N3)c2ccccc21,c12c3c4c5c1c1c6c7c2c2c8c3c3c9c4c4c%10c5c5c1c1c6c6c%11c7c2c2c7c8c3c3c8c9c4c4c9c%10c5c5c1c1c6c6c%11c2c2c7c3c3c8c4c4c9c5c1c1c6c2c3c41,3.53,,,,,61.0,,,,,KI/Alq3,,,
82626,10.1021/acsomega.0c05259,ClB1n2c3c4ccccc4c2N=c2c4ccccc4c(n21)=NC1=NC(=N3)c2ccccc21,c12c3c4c5c1c1c6c7c2c2c8c3c3c9c4c4c%10c5c5c1c1c6c6c%11c7c2c2c7c8c3c3c8c9c4c4c9c%10c5c5c1c1c6c6c%11c2c2c7c3c3c8c4c4c9c5c1c1c6c2c3c41,3.3,,,,,61.0,,,,,KI/Alq3,,,
82627,10.1021/acsomega.0c05259,ClB1n2c3c4ccccc4c2N=c2c4ccccc4c(n21)=NC1=NC(=N3)c2ccccc21,c12c3c4c5c1c1c6c7c2c2c8c3c3c9c4c4c%10c5c5c1c1c6c6c%11c7c2c2c7c8c3c3c8c9c4c4c9c%10c5c5c1c1c6c6c%11c2c2c7c3c3c8c4c4c9c5c1c1c6c2c3c41,2.75,,,,,61.0,,,,,KI/Alq3,,,
82628,10.1021/acsomega.0c05259,ClB1n2c3c4ccccc4c2N=c2c4ccccc4c(n21)=NC1=NC(=N3)c2ccccc21,c12c3c4c5c1c1c6c7c2c2c8c3c3c9c4c4c%10c5c5c1c1c6c6c%11c7c2c2c7c8c3c3c8c9c4c4c9c%10c5c5c1c1c6c6c%11c2c2c7c3c3c8c4c4c9c5c1c1c6c2c3c41,1.9,,,,,61.0,,,,,KI,,,
82629,10.1021/acsomega.4c08801,CCCCCCc1ccsc1,CCCCC(=O)OCC1(c2ccccc2)c2cccc3cccc4cccc5cccc6cccc1c6c-5c-4c-3c2,1.5,-5.01,-3.12,-6.1,-3.7,120.0,150.0,1:0.6,,,,,,
82630,10.1021/acsomega.4c08801,CCCCCCc1ccsc1,CCCCC(=O)OCC1(c2ccccc2)c2cccc3cccc4cccc5cccc6cccc1c6c-5c-4c-3c2,2.3,-5.01,-3.12,-6.1,-3.7,120.0,150.0,1:0.6,,,,,,
82631,10.1021/acsomega.4c08801,CCCCCCc1ccsc1,CCCCC(=O)OCC1(c2ccccc2)c2cccc3cccc4cccc5cccc6cccc1c6c-5c-4c-3c2,2.4,-5.01,-3.12,-6.1,-3.7,120.0,150.0,1:0.6,,,,,,
82632,10.1021/acsomega.4c08801,CCCCCCc1ccsc1,CCCCC(=O)OCC1(c2ccccc2)c2cccc3cccc4cccc5cccc6cccc1c6c-5c-4c-3c2,4.0,-5.01,-3.12,-6.1,-3.7,120.0,150.0,1:0.6,,,,,,
82633,10.1021/acsomega.4c08801,CCCCCCc1ccsc1,CCCCC(=O)OCC1(c2ccccc2)c2cccc3cccc4cccc5cccc6cccc1c6c-5c-4c-3c2,0.7,-5.01,-3.12,-6.1,-3.7,120.0,150.0,1:0.6,,,,,,
82641,10.1021/acsomega.9b01507,CCCCC(CC)COC(=O)c1sc2csc(-c3cc4c(-c5ccc(CC(CC)CCCC)s5)c5sccc5c(-c5ccc(CC(CC)CCCC)s5)c4s3)c2c1F,COC(=O)CCCC1(c2ccccc2)C23c4c5ccc6c7cc8c9c%10c(cc%11cc%12c%13c%14c(cc%15c%16ccc-5c2c%16c2c5c%16c%17c(c(c46)c7c9c%17c4c%10c%11c%13c4c%16c%14c%152)C513)C%12)C8,8.13,-5.21,-3.6,-5.9,-3.9,,,1:1.5,,inverted,ZnO,,,
82642,10.1021/acsomega.9b01507,CCCCC(CC)COC(=O)c1sc2csc(-c3cc4c(-c5ccc(CC(CC)CCCC)s5)c5sccc5c(-c5ccc(CC(CC)CCCC)s5)c4s3)c2c1F,COC(=O)CCCC1(c2ccccc2)C23c4c5ccc6c7cc8c9c%10c(cc%11cc%12c%13c%14c(cc%15c%16ccc-5c2c%16c2c5c%16c%17c(c(c46)c7c9c%17c4c%10c%11c%13c4c%16c%14c%152)C513)C%12)C8,9.21,-5.21,-3.6,-5.9,-3.9,,,10:15,,,ZnO/C60-2DPE,,,
82643,10.1021/acsomega.9b01507,CCCCC(CC)COC(=O)c1sc2csc(-c3cc4c(-c5ccc(CC(CC)CCCC)s5)c5sccc5c(-c5ccc(CC(CC)CCCC)s5)c4s3)c2c1F,COC(=O)CCCC1(c2ccccc2)C23c4c5ccc6c7cc8c9c%10c(cc%11cc%12c%13c%14c(cc%15c%16ccc-5c2c%16c2c5c%16c%17c(c(c46)c7c9c%17c4c%10c%11c%13c4c%16c%14c%152)C513)C%12)C8,8.75,-5.21,-3.6,-5.9,-3.9,,,1:1.5,,inverted,ZnO/C60-2DPE,,,
82644,10.1021/acsomega.9b01507,CCCCC(CC)COC(=O)c1sc2csc(-c3cc4c(-c5ccc(CC(CC)CCCC)s5)c5sccc5c(-c5ccc(CC(CC)CCCC)s5)c4s3)c2c1F,COC(=O)CCCC1(c2ccccc2)C23c4c5ccc6c7cc8c9c%10c(cc%11cc%12c%13c%14c(cc%15c%16ccc-5c2c%16c2c5c%16c%17c(c(c46)c7c9c%17c4c%10c%11c%13c4c%16c%14c%152)C513)C%12)C8,8.86,-5.21,-3.6,-5.9,-3.9,,,1:1.5,,inverted,ZnO/C60-4HTPB,,,
82645,10.1021/acsomega.9b01507,CCCCC(CC)COC(=O)c1sc2csc(-c3cc4c(-c5ccc(CC(CC)CCCC)s5)c5sccc5c(-c5ccc(CC(CC)CCCC)s5)c4s3)c2c1F,COC(=O)CCCC1(c2ccccc2)C23c4c5ccc6c7cc8c9c%10c(cc%11cc%12c%13c%14c(cc%15c%16ccc-5c2c%16c2c5c%16c%17c(c(c46)c7c9c%17c4c%10c%11c%13c4c%16c%14c%152)C513)C%12)C8,8.61,-5.21,-3.6,-5.9,-3.9,,,1:1.5,,inverted,ZnO/C60-4HTPB,,,
82646,10.1021/acsphotonics.1c01935,CCCCC(CC)COC(=O)c1sc2csc(-c3cc4c(-c5ccc(CC(CC)CCCC)s5)c5sccc5c(-c5ccc(CC(CC)CCCC)s5)c4s3)c2c1F,COC(=O)CCCC1(c2ccccc2)C23c4c5ccc6c7cc8c9c%10c(cc%11cc%12c%13c%14c(cc%15c%16ccc-5c2c%16c2c5c%16c%17c(c(c46)c7c9c%17c4c%10c%11c%13c4c%16c%14c%152)C513)C%12)C8,12.5,-5.21,-3.6,-5.9,-3.9,130.0,,,,,ZnO,PEDOT:PSS,,
82647,10.1021/acsphotonics.1c01935,CCCCCC(CC)OC(=O)c1sc2csc(-c3cc4c(-c5ccc(CC(CC)CCCC)s5)c5sccc5c(-c5ccc(CC(CC)CCCC)s5)c4s3)c2c1F,COC(=O)CCCC1(c2ccccc2)C23c4c5ccc6c7cc8c9c%10c(cc%11cc%12c%13c%14c(cc%15c%16ccc-5c2c%16c2c5c%16c%17c(c(c46)c7c9c%17c4c%10c%11c%13c4c%16c%14c%152)C513)C%12)C8,8.8,-5.21,-3.6,-5.9,-3.9,130.0,,,,,ZnO,PEDOT:PSS,,
82660,10.1021/jacs.5c05341,COC(=O)C(C)(C)c1cc(C)cc(-c2sc3c4sc5cc(/C=C6/C(=O)c7cc(F)cc(c7)C(=O)/C6=C\c6cc(C(C)(C)C(=O)OC)c(-c7cc(C)cc(C(C)(C)C(=O)OC)c7)s6)sc5c4c(C(C)(C)C(=O)OC)ccc2-3)c1,CCCCCCCCCCCc1c(/C=C2\C(=O)c3cc(F)c(F)cc3C2=C(C#N)C#N)sc2c1sc1c3c4nsnc4c4c5sc6c(CCCCCCCCCCC)c(/C=C7\C(=O)c8cc(F)c(F)cc8C7=C(C#N)C#N)sc6c5n(CC(CC)CCCC)c4c3n(CC(CC)CCCC)c21,16.46,-5.56,-3.65,-5.65,-4.09,,,,,,PDINN,4PADCB,,
82661,10.1021/jacs.5c05341,COC(=O)C(C)(C)c1cc(C)cc(-c2sc3c4sc5cc(/C=C6/C(=O)c7cc(F)cc(c7)C(=O)/C6=C\c6cc(C(C)(C)C(=O)OC)c(-c7cc(C)cc(C(C)(C)C(=O)OC)c7)s6)sc5c4c(C(C)(C)C(=O)OC)ccc2-3)c1,CCCCCCCCCCCc1c(/C=C2\C(=O)c3cc(F)c(F)cc3C2=C(C#N)C#N)sc2c1sc1c3c4nsnc4c4c5sc6c(CCCCCCCCCCC)c(/C=C7\C(=O)c8cc(F)c(F)cc8C7=C(C#N)C#N)sc6c5n(CC(CC)CCCC)c4c3n(CC(CC)CCCC)c21,16.72,-5.56,-3.65,-5.65,-4.09,,,,,,PDINN,4PADCB + NNN-BO,,
82662,10.1021/jacs.5c05341,COC(=O)C(C)(C)c1cc(C)cc(-c2sc3c4sc5cc(/C=C6/C(=O)c7cc(F)cc(c7)C(=O)/C6=C\c6cc(C(C)(C)C(=O)OC)c(-c7cc(C)cc(C(C)(C)C(=O)OC)c7)s6)sc5c4c(C(C)(C)C(=O)OC)ccc2-3)c1,CCCCCCCCCCCc1c(/C=C2\C(=O)c3cc(F)c(F)cc3C2=C(C#N)C#N)sc2c1sc1c3c4nsnc4c4c5sc6c(CCCCCCCCCCC)c(/C=C7\C(=O)c8cc(F)c(F)cc8C7=C(C#N)C#N)sc6c5n(CC(CC)CCCC)c4c3n(CC(CC)CCCC)c21,18.04,-5.56,-3.65,-5.65,-4.09,,,,,,PDINN,4PADCB + NSN-BO,,
82663,10.1021/jacs.5c05341,COC(=O)C(C)(C)c1cc(C)cc(-c2sc3c4sc5cc(/C=C6/C(=O)c7cc(F)cc(c7)C(=O)/C6=C\c6cc(C(C)(C)C(=O)OC)c(-c7cc(C)cc(C(C)(C)C(=O)OC)c7)s6)sc5c4c(C(C)(C)C(=O)OC)ccc2-3)c1,CCCCCCCCCCCc1c(/C=C2\C(=O)c3cc(F)c(F)cc3C2=C(C#N)C#N)sc2c1sc1c3c4nsnc4c4c5sc6c(CCCCCCCCCCC)c(/C=C7\C(=O)c8cc(F)c(F)cc8C7=C(C#N)C#N)sc6c5n(CC(CC)CCCC)c4c3n(CC(CC)CCCC)c21,17.18,-5.56,-3.65,-5.65,-4.09,,,,,,PDINN,4PADCB,,
82664,10.1021/jacs.5c05341,COC(=O)C(C)(C)c1cc(C)cc(-c2sc3c4sc5cc(/C=C6/C(=O)c7cc(F)cc(c7)C(=O)/C6=C\c6cc(C(C)(C)C(=O)OC)c(-c7cc(C)cc(C(C)(C)C(=O)OC)c7)s6)sc5c4c(C(C)(C)C(=O)OC)ccc2-3)c1,CCCCCCC(CCCC)Cc1c(/C=C2\C(=O)c3cc(F)c(F)cc3C2=C(C#N)C#N)sc2c1SC1c3c(c4c(c5nsnc35)c3sc5c(CC(CCCC)CCCCCC)c(/C=C6\C(=O)c7cc(F)c(F)cc7C6=C(C#N)C#N)sc5c3n4CC(CC)CCCC)N(CC(CC)CCCC)C21,18.26,-5.56,-3.65,-5.68,-3.9,,,,,,PDINN,4PADCB + NSN-BO,,
82665,10.1021/jacs.5c05341,COC(=O)C(C)(C)c1cc(C)cc(-c2sc3c4sc5cc(/C=C6/C(=O)c7cc(F)cc(c7)C(=O)/C6=C\c6cc(C(C)(C)C(=O)OC)c(-c7cc(C)cc(C(C)(C)C(=O)OC)c7)s6)sc5c4c(C(C)(C)C(=O)OC)ccc2-3)c1,CCCCCCC(CCCC)Cc1c(/C=C2\C(=O)c3cc(F)c(F)cc3C2=C(C#N)C#N)sc2c1SC1c3c(c4c(c5nsnc35)c3sc5c(CC(CCCC)CCCCCC)c(/C=C6\C(=O)c7cc(F)c(F)cc7C6=C(C#N)C#N)sc5c3n4CC(CC)CCCC)N(CC(CC)CCCC)C21,18.12,-5.56,-3.65,-5.68,-3.9,,,,,,PDINN,4PADCB,,
82666,10.1021/jacs.5c05341,COC(=O)C(C)(C)c1cc(C)cc(-c2sc3c4sc5cc(/C=C6/C(=O)c7cc(F)cc(c7)C(=O)/C6=C\c6cc(C(C)(C)C(=O)OC)c(-c7cc(C)cc(C(C)(C)C(=O)OC)c7)s6)sc5c4c(C(C)(C)C(=O)OC)ccc2-3)c1,CCCCCCC(CCCC)Cc1c(/C=C2\C(=O)c3cc(F)c(F)cc3C2=C(C#N)C#N)sc2c1SC1c3c(c4c(c5nsnc35)c3sc5c(CC(CCCC)CCCCCC)c(/C=C6\C(=O)c7cc(F)c(F)cc7C6=C(C#N)C#N)sc5c3n4CC(CC)CCCC)N(CC(CC)CCCC)C21,19.23,-5.56,-3.65,-5.68,-3.9,,,,,,PDINN,4PADCB + NSN-BO,,
82676,10.1021/jacsau.4c00631,COC(=O)C(C)(C)c1cc(C)cc(-c2sc3c4sc5cc(/C=C6/C(=O)c7cc(F)cc(c7)C(=O)/C6=C\c6cc(C(C)(C)C(=O)OC)c(-c7cc(C)cc(C(C)(C)C(=O)OC)c7)s6)sc5c4c(C(C)(C)C(=O)OC)ccc2-3)c1,CCCCCCCCCCCc1c(/C=C2\C(=O)c3cc(F)c(F)cc3C2=C(C#N)C#N)sc2c1sc1c3c4nsnc4c4c5sc6c(CCCCCCCCCCC)c(/C=C7\C(=O)c8cc(F)c(F)cc8C7=C(C#N)C#N)sc6c5n(CC(CC)CCCC)c4c3n(CC(CC)CCCC)c21,8.0,-5.56,-3.65,-5.65,-4.09,90.0,,1:1.2,0.5 vol%,inverted,ZnO,MoO3,chlorobenzene,
82677,10.1021/jacsau.4c00631,COC(=O)C(C)(C)c1cc(C)cc(-c2sc3c4sc5cc(/C=C6/C(=O)c7cc(F)cc(c7)C(=O)/C6=C\c6cc(C(C)(C)C(=O)OC)c(-c7cc(C)cc(C(C)(C)C(=O)OC)c7)s6)sc5c4c(C(C)(C)C(=O)OC)ccc2-3)c1,CCCCCCCCCCCc1c(/C=C2\C(=O)c3cc(F)c(F)cc3C2=C(C#N)C#N)sc2c1sc1c3c4nsnc4c4c5sc6c(CCCCCCCCCCC)c(/C=C7\C(=O)c8cc(F)c(F)cc8C7=C(C#N)C#N)sc6c5n(CC(CC)CCCC)c4c3n(CC(CC)CCCC)c21,9.3,-5.56,-3.65,-5.65,-4.09,90.0,,1:1.2,0.5 vol%,inverted,ZnO,MoO3,chlorobenzene,
82678,10.1021/jacsau.4c00631,COC(=O)C(C)(C)c1cc(C)cc(-c2sc3c4sc5cc(/C=C6/C(=O)c7cc(F)cc(c7)C(=O)/C6=C\c6cc(C(C)(C)C(=O)OC)c(-c7cc(C)cc(C(C)(C)C(=O)OC)c7)s6)sc5c4c(C(C)(C)C(=O)OC)ccc2-3)c1,CCCCCCCCCCCc1c(/C=C2\C(=O)c3cc(F)c(F)cc3C2=C(C#N)C#N)sc2c1sc1c3c4nsnc4c4c5sc6c(CCCCCCCCCCC)c(/C=C7\C(=O)c8cc(F)c(F)cc8C7=C(C#N)C#N)sc6c5n(CC(CC)CCCC)c4c3n(CC(CC)CCCC)c21,9.2,-5.56,-3.65,-5.65,-4.09,90.0,,1:1.2,0.5 vol%,inverted,ZnO,MoO3,chlorobenzene,
82679,10.1021/jacsau.4c00631,COC(=O)C(C)(C)c1cc(C)cc(-c2sc3c4sc5cc(/C=C6/C(=O)c7cc(F)cc(c7)C(=O)/C6=C\c6cc(C(C)(C)C(=O)OC)c(-c7cc(C)cc(C(C)(C)C(=O)OC)c7)s6)sc5c4c(C(C)(C)C(=O)OC)ccc2-3)c1,CCCCCCCCCCCc1c(/C=C2\C(=O)c3cc(F)c(F)cc3C2=C(C#N)C#N)sc2c1sc1c3c4nsnc4c4c5sc6c(CCCCCCCCCCC)c(/C=C7\C(=O)c8cc(F)c(F)cc8C7=C(C#N)C#N)sc6c5n(CC(CC)CCCC)c4c3n(CC(CC)CCCC)c21,8.1,-5.56,-3.65,-5.65,-4.09,90.0,100.0,1:1.2 w/w,0.5% v/v,inverted,ZnO,MoO3,chlorobenzene,
82680,10.1021/jacsau.4c00631,COC(=O)C(C)(C)c1cc(C)cc(-c2sc3c4sc5cc(/C=C6/C(=O)c7cc(F)cc(c7)C(=O)/C6=C\c6cc(C(C)(C)C(=O)OC)c(-c7cc(C)cc(C(C)(C)C(=O)OC)c7)s6)sc5c4c(C(C)(C)C(=O)OC)ccc2-3)c1,CCCCCCCCCCCc1c(/C=C2\C(=O)c3cc(F)c(F)cc3C2=C(C#N)C#N)sc2c1sc1c3c4nsnc4c4c5sc6c(CCCCCCCCCCC)c(/C=C7\C(=O)c8cc(F)c(F)cc8C7=C(C#N)C#N)sc6c5n(CC(CC)CCCC)c4c3n(CC(CC)CCCC)c21,8.2,-5.56,-3.65,-5.65,-4.09,90.0,100.0,1:1.2,0.5 vol%,inverted,ZnO,MoO3,chlorobenzene,
82681,10.1021/jacsau.4c00631,COC(=O)C(C)(C)c1cc(C)cc(-c2sc3c4sc5cc(/C=C6/C(=O)c7cc(F)cc(c7)C(=O)/C6=C\c6cc(C(C)(C)C(=O)OC)c(-c7cc(C)cc(C(C)(C)C(=O)OC)c7)s6)sc5c4c(C(C)(C)C(=O)OC)ccc2-3)c1,CCCCCCCCCCCc1c(/C=C2\C(=O)c3cc(F)c(F)cc3C2=C(C#N)C#N)sc2c1sc1c3c4nsnc4c4c5sc6c(CCCCCCCCCCC)c(/C=C7\C(=O)c8cc(F)c(F)cc8C7=C(C#N)C#N)sc6c5n(CC(CC)CCCC)c4c3n(CC(CC)CCCC)c21,6.8,-5.56,-3.65,-5.65,-4.09,90.0,100.0,1:1.2,0.5 vol%,inverted,ZnO,MoO3,chlorobenzene,
82682,10.1021/jacsau.4c00631,COC(=O)C(C)(C)c1cc(C)cc(-c2sc3c4sc5cc(/C=C6/C(=O)c7cc(F)cc(c7)C(=O)/C6=C\c6cc(C(C)(C)C(=O)OC)c(-c7cc(C)cc(C(C)(C)C(=O)OC)c7)s6)sc5c4c(C(C)(C)C(=O)OC)ccc2-3)c1,CCCCCCCCCCCc1c(/C=C2\C(=O)c3cc(F)c(F)cc3C2=C(C#N)C#N)sc2c1sc1c3c4nsnc4c4c5sc6c(CCCCCCCCCCC)c(/C=C7\C(=O)c8cc(F)c(F)cc8C7=C(C#N)C#N)sc6c5n(CC(CC)CCCC)c4c3n(CC(CC)CCCC)c21,8.2,-5.56,-3.65,-5.65,-4.09,90.0,150.0,1:1.2,0.5 vol%,inverted,ZnO,MoO3,chlorobenzene,
82683,10.1021/jacsau.4c00631,COC(=O)C(C)(C)c1cc(C)cc(-c2sc3c4sc5cc(/C=C6/C(=O)c7cc(F)cc(c7)C(=O)/C6=C\c6cc(C(C)(C)C(=O)OC)c(-c7cc(C)cc(C(C)(C)C(=O)OC)c7)s6)sc5c4c(C(C)(C)C(=O)OC)ccc2-3)c1,CCCCCCCCCCCc1c(/C=C2\C(=O)c3cc(F)c(F)cc3C2=C(C#N)C#N)sc2c1sc1c3c4nsnc4c4c5sc6c(CCCCCCCCCCC)c(/C=C7\C(=O)c8cc(F)c(F)cc8C7=C(C#N)C#N)sc6c5n(CC(CC)CCCC)c4c3n(CC(CC)CCCC)c21,5.0,-5.56,-3.65,-5.65,-4.09,90.0,150.0,1:1.2 w/w,0.5% v/v,inverted,ZnO,MoO3,chlorobenzene,
82684,10.1021/jacsau.4c00631,COC(=O)C(C)(C)c1cc(C)cc(-c2sc3c4sc5cc(/C=C6/C(=O)c7cc(F)cc(c7)C(=O)/C6=C\c6cc(C(C)(C)C(=O)OC)c(-c7cc(C)cc(C(C)(C)C(=O)OC)c7)s6)sc5c4c(C(C)(C)C(=O)OC)ccc2-3)c1,CCCCCCCCCCCc1c(/C=C2\C(=O)c3cc(F)c(F)cc3C2=C(C#N)C#N)sc2c1sc1c3c4nsnc4c4c5sc6c(CCCCCCCCCCC)c(/C=C7\C(=O)c8cc(F)c(F)cc8C7=C(C#N)C#N)sc6c5n(CC(CC)CCCC)c4c3n(CC(CC)CCCC)c21,3.0,-5.56,-3.65,-5.65,-4.09,90.0,150.0,1:1.2 w/w,0.5% v/v,inverted,ZnO,MoO3,chlorobenzene,
82685,10.1021/jacsau.4c00631,COC(=O)C(C)(C)c1cc(C)cc(-c2sc3c4sc5cc(/C=C6/C(=O)c7cc(F)cc(c7)C(=O)/C6=C\c6cc(C(C)(C)C(=O)OC)c(-c7cc(C)cc(C(C)(C)C(=O)OC)c7)s6)sc5c4c(C(C)(C)C(=O)OC)ccc2-3)c1,CCCCCCCCCCCc1c(/C=C2\C(=O)c3cc(F)c(F)cc3C2=C(C#N)C#N)sc2c1sc1c3c4nsnc4c4c5sc6c(CCCCCCCCCCC)c(/C=C7\C(=O)c8cc(F)c(F)cc8C7=C(C#N)C#N)sc6c5n(CC(CC)CCCC)c4c3n(CC(CC)CCCC)c21,8.3,-5.56,-3.65,-5.65,-4.09,90.0,200.0,1:1.2,0.5 vol%,inverted,ZnO,MoO3,chlorobenzene,
82690,10.1038/s41427-021-00310-2,CCCCCCc1ccsc1,c1ccc2c(c1)C1CC2C23c4c5c6c7c8c9c(c%10c%11c2c2c4c4c%12c5c5c6c6c8c8c%13c%14c%15c%16c%17c%18c%19c%20c%21c%22c%23c(c%14c%14c%24c%23c%23c%22c%22c%20c(c2c%22c%11c%23c%10c%24c9c%148)c4c%19c%12c%17c5c%16c%136)C%152C4CC(c5ccccc54)C%18%212)C713,2.8,-5.01,-3.12,,,150.0,150.0,1:1,,inverted,PEIE,MoO3,o-DCB,
82691,10.1038/s41427-021-00310-2,CCCCCCc1ccsc1,c1ccc2c(c1)C1CC2C23c4c5c6c7c8c9c(c%10c%11c2c2c4c4c%12c5c5c6c6c8c8c%13c%14c%15c%16c%17c%18c%19c%20c%21c%22c%23c(c%14c%14c%24c%23c%23c%22c%22c%20c(c2c%22c%11c%23c%10c%24c9c%148)c4c%19c%12c%17c5c%16c%136)C%152C4CC(c5ccccc54)C%18%212)C713,4.7,-5.01,-3.12,,,150.0,150.0,1:1,,inverted,PEIE,MoO3,o-DCB,
82709,10.1038/s41467-021-25148-8,COC(=O)C(C)(C)c1cc(C)cc(-c2sc3c4sc5cc(/C=C6/C(=O)c7cc(F)cc(c7)C(=O)/C6=C\c6cc(C(C)(C)C(=O)OC)c(-c7cc(C)cc(C(C)(C)C(=O)OC)c7)s6)sc5c4c(C(C)(C)C(=O)OC)ccc2-3)c1,CCCCCCCCCc1c(C=C2C(=O)c3cc(Cl)c(Cl)cc3C2=C(C#N)C#N)sc2c1sc1c3c4nsnc4c4c5sc6c(CCCCCCCCC)c(C=C7C(=O)c8cc(Cl)c(Cl)cc8C7=C(C#N)C#N)sc6c5n(CC(CCCC)CCCCCC)c4c3n(CC(CCCC)CCCCCC)c21,16.41,-5.56,-3.65,-5.68,-3.9,120.0,100.0,1:1.2,0.5% v/v,conventional,,,,
82710,10.1038/s41467-021-25148-8,COC(=O)C(C)(C)c1cc(C)cc(-c2sc3c4sc5cc(/C=C6/C(=O)c7cc(F)cc(c7)C(=O)/C6=C\c6cc(C(C)(C)C(=O)OC)c(-c7cc(C)cc(C(C)(C)C(=O)OC)c7)s6)sc5c4c(C(C)(C)C(=O)OC)ccc2-3)c1,CCCCCCCCCc1c(C=C2C(=O)c3cc(Cl)c(Cl)cc3C2=C(C#N)C#N)sc2c1sc1c3c4nsnc4c4c5sc6c(CCCCCCCCC)c(C=C7C(=O)c8cc(Cl)c(Cl)cc8C7=C(C#N)C#N)sc6c5n(CC(CCCC)CCCCCC)c4c3n(CC(CCCC)CCCCCC)c21,15.87,-5.56,-3.65,-5.68,-3.9,,100.0,,,conventional,,,,
82711,10.1038/s41467-021-25148-8,COC(=O)C(C)(C)c1cc(C)cc(-c2sc3c4sc5cc(/C=C6/C(=O)c7cc(F)cc(c7)C(=O)/C6=C\c6cc(C(C)(C)C(=O)OC)c(-c7cc(C)cc(C(C)(C)C(=O)OC)c7)s6)sc5c4c(C(C)(C)C(=O)OC)ccc2-3)c1,CCCCCCCCCc1c(C=C2C(=O)c3cc(Cl)c(Cl)cc3C2=C(C#N)C#N)sc2c1sc1c3c4nsnc4c4c5sc6c(CCCCCCCCC)c(C=C7C(=O)c8cc(Cl)c(Cl)cc8C7=C(C#N)C#N)sc6c5n(CC(CCCC)CCCCCC)c4c3n(CC(CCCC)CCCCCC)c21,17.48,-5.56,-3.65,-5.68,-3.9,,100.0,,0.5% v/v,conventional,,,,
82712,10.1038/s41467-021-25148-8,COC(=O)C(C)(C)c1cc(C)cc(-c2sc3c4sc5cc(/C=C6/C(=O)c7cc(F)cc(c7)C(=O)/C6=C\c6cc(C(C)(C)C(=O)OC)c(-c7cc(C)cc(C(C)(C)C(=O)OC)c7)s6)sc5c4c(C(C)(C)C(=O)OC)ccc2-3)c1,CCCCCCCCCc1c(C=C2C(=O)c3cc(Cl)c(Cl)cc3C2=C(C#N)C#N)sc2c1sc1c3c4nsnc4c4c5sc6c(CCCCCCCCC)c(C=C7C(=O)c8cc(Cl)c(Cl)cc8C7=C(C#N)C#N)sc6c5n(CC(CCCC)CCCCCC)c4c3n(CC(CCCC)CCCCCC)c21,16.77,-5.56,-3.65,-5.68,-3.9,,100.0,,,conventional,,,,
82714,10.1038/s41467-021-25148-8,COC(=O)C(C)(C)c1cc(C)cc(-c2sc3c4sc5cc(/C=C6/C(=O)c7cc(F)cc(c7)C(=O)/C6=C\c6cc(C(C)(C)C(=O)OC)c(-c7cc(C)cc(C(C)(C)C(=O)OC)c7)s6)sc5c4c(C(C)(C)C(=O)OC)ccc2-3)c1,CCCCCCCCCc1c(C=C2C(=O)c3cc(Cl)c(Cl)cc3C2=C(C#N)C#N)sc2c1sc1c3c4nsnc4c4c5sc6c(CCCCCCCCC)c(C=C7C(=O)c8cc(Cl)c(Cl)cc8C7=C(C#N)C#N)sc6c5n(CC(CCCC)CCCCCC)c4c3n(CC(CCCC)CCCCCC)c21,16.25,-5.56,-3.65,-5.68,-3.9,300.0,100.0,1:1,,conventional,ZnO,MoO3,o-xylene,
82715,10.1038/s41467-021-25148-8,COC(=O)C(C)(C)c1cc(C)cc(-c2sc3c4sc5cc(/C=C6/C(=O)c7cc(F)cc(c7)C(=O)/C6=C\c6cc(C(C)(C)C(=O)OC)c(-c7cc(C)cc(C(C)(C)C(=O)OC)c7)s6)sc5c4c(C(C)(C)C(=O)OC)ccc2-3)c1,CCCCCCCCCc1c(C=C2C(=O)c3cc(Cl)c(Cl)cc3C2=C(C#N)C#N)sc2c1sc1c3c4nsnc4c4c5sc6c(CCCCCCCCC)c(C=C7C(=O)c8cc(Cl)c(Cl)cc8C7=C(C#N)C#N)sc6c5n(CC(CCCC)CCCCCC)c4c3n(CC(CCCC)CCCCCC)c21,15.12,-5.56,-3.65,-5.68,-3.9,400.0,100.0,1:1,,conventional,ZnO,MoO3,o-xylene,
82716,10.1038/s41467-021-25148-8,COC(=O)C(C)(C)c1cc(C)cc(-c2sc3c4sc5cc(/C=C6/C(=O)c7cc(F)cc(c7)C(=O)/C6=C\c6cc(C(C)(C)C(=O)OC)c(-c7cc(C)cc(C(C)(C)C(=O)OC)c7)s6)sc5c4c(C(C)(C)C(=O)OC)ccc2-3)c1,CCCCCCCCCc1c(C=C2C(=O)c3cc(Cl)c(Cl)cc3C2=C(C#N)C#N)sc2c1sc1c3c4nsnc4c4c5sc6c(CCCCCCCCC)c(C=C7C(=O)c8cc(Cl)c(Cl)cc8C7=C(C#N)C#N)sc6c5n(CC(CCCC)CCCCCC)c4c3n(CC(CCCC)CCCCCC)c21,14.37,-5.56,-3.65,-5.68,-3.9,500.0,100.0,1:1,,conventional,ZnO,MoO3,o-xylene,
82719,10.1038/s41467-024-44878-z,COC(=O)C(C)(C)c1cc(C)cc(-c2sc3c4sc5cc(/C=C6/C(=O)c7cc(F)cc(c7)C(=O)/C6=C\c6cc(C(C)(C)C(=O)OC)c(-c7cc(C)cc(C(C)(C)C(=O)OC)c7)s6)sc5c4c(C(C)(C)C(=O)OC)ccc2-3)c1,CCCCCCCCCCCc1c(/C=C2\C(=O)c3cc(F)c(F)cc3C2=C(C#N)C#N)sc2c1sc1c3c4nsnc4c4c5sc6c(CCCCCCCCCCC)c(/C=C7\C(=O)c8cc(F)c(F)cc8C7=C(C#N)C#N)sc6c5n(CC(CC)CCCC)c4c3n(CC(CC)CCCC)c21,0.2,-5.56,-3.65,-5.65,-4.09,,85.0,7.5:9 (mg:mg),0.5 vol% 1-CN,,PEI-Zn,AgOx,chloroform,CN
82720,10.1038/s41467-024-44878-z,COC(=O)C(C)(C)c1cc(C)cc(-c2sc3c4sc5cc(/C=C6/C(=O)c7cc(F)cc(c7)C(=O)/C6=C\c6cc(C(C)(C)C(=O)OC)c(-c7cc(C)cc(C(C)(C)C(=O)OC)c7)s6)sc5c4c(C(C)(C)C(=O)OC)ccc2-3)c1,CCCCCCCCCCCc1c(/C=C2\C(=O)c3cc(F)c(F)cc3C2=C(C#N)C#N)sc2c1sc1c3c4nsnc4c4c5sc6c(CCCCCCCCCCC)c(/C=C7\C(=O)c8cc(F)c(F)cc8C7=C(C#N)C#N)sc6c5n(CC(CC)CCCC)c4c3n(CC(CC)CCCC)c21,13.1,-5.56,-3.65,-5.65,-4.09,,85.0,7.5:9 (mg:mg),0.5 vol% 1-CN,,PEI-Zn,AgOx,chloroform,CN
82721,10.1038/s41467-024-44878-z,COC(=O)C(C)(C)c1cc(C)cc(-c2sc3c4sc5cc(/C=C6/C(=O)c7cc(F)cc(c7)C(=O)/C6=C\c6cc(C(C)(C)C(=O)OC)c(-c7cc(C)cc(C(C)(C)C(=O)OC)c7)s6)sc5c4c(C(C)(C)C(=O)OC)ccc2-3)c1,CCCCCCCCCCCc1c(/C=C2\C(=O)c3cc(F)c(F)cc3C2=C(C#N)C#N)sc2c1sc1c3c4nsnc4c4c5sc6c(CCCCCCCCCCC)c(/C=C7\C(=O)c8cc(F)c(F)cc8C7=C(C#N)C#N)sc6c5n(CC(CC)CCCC)c4c3n(CC(CC)CCCC)c21,14.3,-5.56,-3.65,-5.65,-4.09,,85.0,7.5:9 (mg:mg),0.5 vol% 1-CN,,PEI-Zn,AgOx,chloroform,CN
82722,10.1038/s41467-024-44878-z,COC(=O)C(C)(C)c1cc(C)cc(-c2sc3c4sc5cc(/C=C6/C(=O)c7cc(F)cc(c7)C(=O)/C6=C\c6cc(C(C)(C)C(=O)OC)c(-c7cc(C)cc(C(C)(C)C(=O)OC)c7)s6)sc5c4c(C(C)(C)C(=O)OC)ccc2-3)c1,CCCCCCCCCCCc1c(/C=C2\C(=O)c3cc(F)c(F)cc3C2=C(C#N)C#N)sc2c1sc1c3c4nsnc4c4c5sc6c(CCCCCCCCCCC)c(/C=C7\C(=O)c8cc(F)c(F)cc8C7=C(C#N)C#N)sc6c5n(CC(CC)CCCC)c4c3n(CC(CC)CCCC)c21,15.3,-5.56,-3.65,-5.65,-4.09,,,,,,,MoO3/Ag,,
82723,10.1038/s41467-024-44878-z,COC(=O)C(C)(C)c1cc(C)cc(-c2sc3c4sc5cc(/C=C6/C(=O)c7cc(F)cc(c7)C(=O)/C6=C\c6cc(C(C)(C)C(=O)OC)c(-c7cc(C)cc(C(C)(C)C(=O)OC)c7)s6)sc5c4c(C(C)(C)C(=O)OC)ccc2-3)c1,CCCCCCCCCCCc1c(/C=C2\C(=O)c3cc(F)c(F)cc3C2=C(C#N)C#N)sc2c1sc1c3c4nsnc4c4c5sc6c(CCCCCCCCCCC)c(/C=C7\C(=O)c8cc(F)c(F)cc8C7=C(C#N)C#N)sc6c5n(CC(CC)CCCC)c4c3n(CC(CC)CCCC)c21,15.2,-5.56,-3.65,-5.65,-4.09,,,,,,,MoO3/Ag,,
82724,10.1038/s41467-024-44878-z,COC(=O)C(C)(C)c1cc(C)cc(-c2sc3c4sc5cc(/C=C6/C(=O)c7cc(F)cc(c7)C(=O)/C6=C\c6cc(C(C)(C)C(=O)OC)c(-c7cc(C)cc(C(C)(C)C(=O)OC)c7)s6)sc5c4c(C(C)(C)C(=O)OC)ccc2-3)c1,CCCCCCCCCCCc1c(/C=C2\C(=O)c3cc(F)c(F)cc3C2=C(C#N)C#N)sc2c1sc1c3c4nsnc4c4c5sc6c(CCCCCCCCCCC)c(/C=C7\C(=O)c8cc(F)c(F)cc8C7=C(C#N)C#N)sc6c5n(CC(CC)CCCC)c4c3n(CC(CC)CCCC)c21,14.0,-5.56,-3.65,-5.65,-4.09,,,,,,,AgOx/Ag,,
82725,10.1038/s41467-024-44878-z,COC(=O)C(C)(C)c1cc(C)cc(-c2sc3c4sc5cc(/C=C6/C(=O)c7cc(F)cc(c7)C(=O)/C6=C\c6cc(C(C)(C)C(=O)OC)c(-c7cc(C)cc(C(C)(C)C(=O)OC)c7)s6)sc5c4c(C(C)(C)C(=O)OC)ccc2-3)c1,CCCCCCCCCCCc1c(/C=C2\C(=O)c3cc(F)c(F)cc3C2=C(C#N)C#N)sc2c1sc1c3c4nsnc4c4c5sc6c(CCCCCCCCCCC)c(/C=C7\C(=O)c8cc(F)c(F)cc8C7=C(C#N)C#N)sc6c5n(CC(CC)CCCC)c4c3n(CC(CC)CCCC)c21,13.4,-5.56,-3.65,-5.65,-4.09,,85.0,7.5:9 (mg:mg),0.5 vol% 1-CN,,,AgOx/Ag,,
82726,10.1038/s41467-024-50894-w,COC(=O)C(C)(C)c1cc(C)cc(-c2sc3c4sc5cc(/C=C6/C(=O)c7cc(F)cc(c7)C(=O)/C6=C\c6cc(C(C)(C)C(=O)OC)c(-c7cc(C)cc(C(C)(C)C(=O)OC)c7)s6)sc5c4c(C(C)(C)C(=O)OC)ccc2-3)c1,CCCCCCCCCCCc1c(/C=C2\C(=O)c3cc(F)c(F)cc3C2=C(C#N)C#N)sc2c1sc1c3c4nsnc4c4c5sc6c(CCCCCCCCCCC)c(/C=C7\C(=O)c8cc(F)c(F)cc8C7=C(C#N)C#N)sc6c5n(CC(CC)CCCC)c4c3n(CC(CC)CCCC)c21,16.18,-5.56,-3.65,-5.65,-4.09,,110.0,1:1.2,,inverted,ZnO/EDT,MoO3,chlorobenzene,CN
82734,10.1038/s41598-020-69320-4,CCCCC(CC)COC(=O)c1sc2c(-c3cc4c(OCC(CC)CCCC)c5sccc5c(OCC(CC)CCCC)c4s3)scc2c1F,CCCCC(=O)OCC1(c2ccccc2)c2cccc3cccc4cccc5cccc6cccc1c6c-5c-4c-3c2,6.3,-5.19,-3.43,-6.1,-3.7,100.0,,1:1.5,,inverted,ZnO,MoO3,chlorobenzene,DIO
82735,10.1038/s41598-020-69320-4,CCCCC(CC)COC(=O)c1sc2c(-c3cc4c(OCC(CC)CCCC)c5sccc5c(OCC(CC)CCCC)c4s3)scc2c1F,CCCCC(=O)OCC1(c2ccccc2)c2cccc3cccc4cccc5cccc6cccc1c6c-5c-4c-3c2,6.6,-5.19,-3.43,-6.1,-3.7,100.0,,1:1.5,,inverted,ZnO,MoO3,chlorobenzene,DIO
82736,10.1038/s41598-020-69320-4,CCCCC(CC)COC(=O)c1sc2c(-c3cc4c(OCC(CC)CCCC)c5sccc5c(OCC(CC)CCCC)c4s3)scc2c1F,CCCCC(=O)OCC1(c2ccccc2)c2cccc3cccc4cccc5cccc6cccc1c6c-5c-4c-3c2,6.8,-5.19,-3.43,-6.1,-3.7,100.0,,1:1.5,,inverted,ZnO,MoO3,chlorobenzene,DIO
82737,10.1038/s41598-020-69320-4,CCCCC(CC)COC(=O)c1sc2c(-c3cc4c(OCC(CC)CCCC)c5sccc5c(OCC(CC)CCCC)c4s3)scc2c1F,CCCCC(=O)OCC1(c2ccccc2)c2cccc3cccc4cccc5cccc6cccc1c6c-5c-4c-3c2,7.1,-5.19,-3.43,-6.1,-3.7,100.0,,1:1.5,,inverted,ZnO,MoO3,chlorobenzene,DIO
82738,10.1038/s41598-022-24113-9,CCCCCCc1ccsc1,CCCCC(=O)OCC1(c2ccccc2)c2cccc3cccc4cccc5cccc6cccc1c6c-5c-4c-3c2,1.77,-5.01,-3.12,-6.1,-3.7,130.0,,,,inverted,,,,
82739,10.1038/s41598-022-24113-9,CCCCCCc1ccsc1,CCCCC(=O)OCC1(c2ccccc2)c2cccc3cccc4cccc5cccc6cccc1c6c-5c-4c-3c2,1.9,-5.01,-3.12,-6.1,-3.7,130.0,,,,inverted,,,,
82740,10.1038/s41598-022-24113-9,CCCCCCc1ccsc1,CCCCC(=O)OCC1(c2ccccc2)c2cccc3cccc4cccc5cccc6cccc1c6c-5c-4c-3c2,2.02,-5.01,-3.12,-6.1,-3.7,130.0,,,,inverted,,,,
82741,10.1038/s41598-022-25984-8,CCCCCCc1ccsc1,COC(=O)CCCC1(c2ccccc2)C23c4c5c6c7c8c9c(c%10c%11c2c2c%12c4c4c%13c5c5c7c7c8c8c%14c9c%10c9c%10c%11c2c2c%11c%12c4c4c%12c%13c5c5c7c7c8c8c%14c9c9c%10c2c2c%11c4c4c%12c5c7c5c8c9c2c45)C613,3.05,-5.01,-3.12,-6.1,-3.7,,100.0,1:1,,inverted,ZnO,MoO3,o-DCB,
82742,10.1038/s41598-022-25984-8,CCCCCCc1ccsc1,COC(=O)CCCC1(c2ccccc2)C23c4c5c6c7c8c9c(c%10c%11c2c2c%12c4c4c%13c5c5c7c7c8c8c%14c9c%10c9c%10c%11c2c2c%11c%12c4c4c%12c%13c5c5c7c7c8c8c%14c9c9c%10c2c2c%11c4c4c%12c5c7c5c8c9c2c45)C613,3.34,-5.01,-3.12,-6.1,-3.7,,100.0,1:1,,inverted,ZnO,MoO3,o-DCB,
82751,10.1038/s41598-024-63133-5,COC(=O)C(C)(C)c1cc(C)cc(-c2sc3c4sc5cc(/C=C6/C(=O)c7cc(F)cc(c7)C(=O)/C6=C\c6cc(C(C)(C)C(=O)OC)c(-c7cc(C)cc(C(C)(C)C(=O)OC)c7)s6)sc5c4c(C(C)(C)C(=O)OC)ccc2-3)c1,CCCCCCCCCCCc1c(/C=C2\C(=O)c3cc(F)c(F)cc3C2=C(C#N)C#N)sc2c1sc1c3c4nsnc4c4c5sc6c(CCCCCCCCCCC)c(/C=C7\C(=O)c8cc(F)c(F)cc8C7=C(C#N)C#N)sc6c5n(CC(CC)CCCC)c4c3n(CC(CC)CCCC)c21,8.38,-5.56,-3.65,-5.65,-4.09,250.0,,1:1.2,,conventional,,PEDOT:PSS,,
82752,10.1038/s41598-024-63133-5,COC(=O)C(C)(C)c1cc(C)cc(-c2sc3c4sc5cc(/C=C6/C(=O)c7cc(F)cc(c7)C(=O)/C6=C\c6cc(C(C)(C)C(=O)OC)c(-c7cc(C)cc(C(C)(C)C(=O)OC)c7)s6)sc5c4c(C(C)(C)C(=O)OC)ccc2-3)c1,CCCCCCCCCCCc1c(/C=C2\C(=O)c3cc(F)c(F)cc3C2=C(C#N)C#N)sc2c1sc1c3c4nsnc4c4c5sc6c(CCCCCCCCCCC)c(/C=C7\C(=O)c8cc(F)c(F)cc8C7=C(C#N)C#N)sc6c5n(CC(CC)CCCC)c4c3n(CC(CC)CCCC)c21,12.43,-5.56,-3.65,-5.65,-4.09,105.0,,1:1.2,,conventional,,PEDOT:PSS,,
82753,10.1038/s41598-024-77112-3,CCCCC(CC)COC(=O)c1sc2csc(-c3cc4c(-c5ccc(CC(CC)CCCC)s5)c5sccc5c(-c5ccc(CC(CC)CCCC)s5)c4s3)c2c1F,CCCCC(=O)OCC1(c2ccccc2)C2=CC=Cc3cccc4cccc5ccc6ccccc7cccc1c7c6c5c-4c3C2,7.16964,-5.21,-3.6,-6.1,-3.9,,,,,inverted,PFN/LiF,V2O5,,
82754,10.1038/s41598-024-77112-3,CCCCC(CC)COC(=O)c1sc2csc(-c3cc4c(-c5ccc(CC(CC)CCCC)s5)c5sccc5c(-c5ccc(CC(CC)CCCC)s5)c4s3)c2c1F,CCCCC(=O)OCC1(c2ccccc2)C2=CC=Cc3cccc4cccc5ccc6ccccc7cccc1c7c6c5c-4c3C2,6.74151,-5.21,-3.6,-6.1,-3.9,,,,,inverted,LiF/PFN,V2O5,,
82755,10.1038/s41598-024-77112-3,CCCCC(CC)COC(=O)c1sc2csc(-c3cc4c(-c5ccc(CC(CC)CCCC)s5)c5sccc5c(-c5ccc(CC(CC)CCCC)s5)c4s3)c2c1F,CCCCC(=O)OCC1(c2ccccc2)C2=CC=Cc3cccc4cccc5ccc6ccccc7cccc1c7c6c5c-4c3C2,1.7094,-5.21,-3.6,-6.1,-3.9,,,,,inverted,PFN,V2O5,,
82756,10.1038/s41598-024-77112-3,CCCCC(CC)COC(=O)c1sc2csc(-c3cc4c(-c5ccc(CC(CC)CCCC)s5)c5sccc5c(-c5ccc(CC(CC)CCCC)s5)c4s3)c2c1F,CCCCC(=O)OCC1(c2ccccc2)C2=CC=Cc3cccc4cccc5ccc6ccccc7cccc1c7c6c5c-4c3C2,1.32549,-5.21,-3.6,-6.1,-3.9,,,,,inverted,LiF,V2O5,,
82759,10.1038/s41598-024-84313-3,CCCCCCc1ccsc1,CCCCC(=O)OCC1(c2ccccc2)c2cccc3cccc4cccc5cccc6cccc1c6c-5c-4c-3c2,2.8,-5.01,-3.12,-6.1,-3.7,200.0,150.0,1:1,,,LiF,MoO3,chlorobenzene,
82760,10.1038/s41598-024-84313-3,CCCCCCc1ccsc1,CCCCC(=O)OCC1(c2ccccc2)c2cccc3cccc4cccc5cccc6cccc1c6c-5c-4c-3c2,3.11,-5.01,-3.12,-6.1,-3.7,200.0,150.0,1:1,,,LiF,MoO3,chlorobenzene,
82768,10.1039/c9ee03710a,COC(=O)C(C)(C)c1cc(C)cc(-c2sc3c4sc5cc(/C=C6/C(=O)c7cc(F)cc(c7)C(=O)/C6=C\c6cc(C(C)(C)C(=O)OC)c(-c7cc(C)cc(C(C)(C)C(=O)OC)c7)s6)sc5c4c(C(C)(C)C(=O)OC)ccc2-3)c1,CCCCCCCCCCCc1c(/C=C2\C(=O)c3cc(F)c(F)cc3C2=C(C#N)C#N)sc2c1sc1c3c4nsnc4c4c5sc6c(CCCCCCCCCCC)c(/C=C7\C(=O)c8cc(F)c(F)cc8C7=C(C#N)C#N)sc6c5n(CC(CC)CCCC)c4c3n(CC(CC)CCCC)c21,15.61,-5.56,-3.65,-5.65,-4.09,120.0,100.0,1:1.2,0.5% v/v,,,,,
82772,10.1039/c9ee03710a,COC(=O)C(C)(C)c1cc(C)cc(-c2sc3c4sc5cc(/C=C6/C(=O)c7cc(F)cc(c7)C(=O)/C6=C\c6cc(C(C)(C)C(=O)OC)c(-c7cc(C)cc(C(C)(C)C(=O)OC)c7)s6)sc5c4c(C(C)(C)C(=O)OC)ccc2-3)c1,CCc1c(/C=C2\C(=O)c3ccc(C)cc3C2=C(C#N)C#N)sc2c1sc1c3c4nsnc4c4c5sc6c(CC)c(/C=C7\C(=O)c8ccc(C)cc8C7=C(C#N)C#N)sc6c5n(CC)c4c3n(CC)c21,4.26,-5.56,-3.65,-5.48,-3.81,120.0,100.0,1:1.2,0.5% v/v,,,,,
82777,10.1039/c9ta14039e,COC(=O)C(C)(C)c1cc(C)cc(-c2sc3c4sc5cc(/C=C6/C(=O)c7cc(F)cc(c7)C(=O)/C6=C\c6cc(C(C)(C)C(=O)OC)c(-c7cc(C)cc(C(C)(C)C(=O)OC)c7)s6)sc5c4c(C(C)(C)C(=O)OC)ccc2-3)c1,CCCCCCCCCCCc1c(/C=C2\C(=O)c3cc(F)c(F)cc3C2=C(C#N)C#N)sc2c1sc1c3c4nsnc4c4c5sc6c(CCCCCCCCCCC)c(/C=C7\C(=O)c8cc(F)c(F)cc8C7=C(C#N)C#N)sc6c5n(CC(CC)CCCC)c4c3n(CC(CC)CCCC)c21,15.41,-5.56,-3.65,-5.65,-4.09,,,,,,,,,
82778,10.1039/c9ta14039e,COC(=O)C(C)(C)c1cc(C)cc(-c2sc3c4sc5cc(/C=C6/C(=O)c7cc(F)cc(c7)C(=O)/C6=C\c6cc(C(C)(C)C(=O)OC)c(-c7cc(C)cc(C(C)(C)C(=O)OC)c7)s6)sc5c4c(C(C)(C)C(=O)OC)ccc2-3)c1,CCCCCCCCCCCc1c(/C=C2\C(=O)c3cc(F)c(F)cc3C2=C(C#N)C#N)sc2c1sc1c3c4nsnc4c4c5sc6c(CCCCCCCCCCC)c(/C=C7\C(=O)c8cc(F)c(F)cc8C7=C(C#N)C#N)sc6c5n(CC(CC)CCCC)c4c3n(CC(CC)CCCC)c21,15.73,-5.56,-3.65,-5.65,-4.09,,,,,,,,,
82779,10.1039/c9ta14039e,COC(=O)C(C)(C)c1cc(C)cc(-c2sc3c4sc5cc(/C=C6/C(=O)c7cc(F)cc(c7)C(=O)/C6=C\c6cc(C(C)(C)C(=O)OC)c(-c7cc(C)cc(C(C)(C)C(=O)OC)c7)s6)sc5c4c(C(C)(C)C(=O)OC)ccc2-3)c1,CCCCCCCCCCCc1c(/C=C2\C(=O)c3cc(F)c(F)cc3C2=C(C#N)C#N)sc2c1sc1c3c4nsnc4c4c5sc6c(CCCCCCCCCCC)c(/C=C7\C(=O)c8cc(F)c(F)cc8C7=C(C#N)C#N)sc6c5n(CC(CC)CCCC)c4c3n(CC(CC)CCCC)c21,16.17,-5.56,-3.65,-5.65,-4.09,,,,,conventional,,,,
82780,10.1039/c9ta14039e,COC(=O)C(C)(C)c1cc(C)cc(-c2sc3c4sc5cc(/C=C6/C(=O)c7cc(F)cc(c7)C(=O)/C6=C\c6cc(C(C)(C)C(=O)OC)c(-c7cc(C)cc(C(C)(C)C(=O)OC)c7)s6)sc5c4c(C(C)(C)C(=O)OC)ccc2-3)c1,CCCCCCCCCCCc1c(/C=C2\C(=O)c3cc(F)c(F)cc3C2=C(C#N)C#N)sc2c1sc1c3c4nsnc4c4c5sc6c(CCCCCCCCCCC)c(/C=C7\C(=O)c8cc(F)c(F)cc8C7=C(C#N)C#N)sc6c5n(CC(CC)CCCC)c4c3n(CC(CC)CCCC)c21,15.81,-5.56,-3.65,-5.65,-4.09,,,,,,,,,
82785,10.1039/c9tc06140a,CCCCC(CC)COC(=O)c1sc2csc(-c3cc4c(-c5ccc(CC(CC)CCCC)s5)c5sccc5c(-c5ccc(CC(CC)CCCC)s5)c4s3)c2c1F,COC(=O)CCCC1(c2ccccc2)C23c4c5ccc6c7cc8c9c%10c(cc%11cc%12c%13c%14c(cc%15c%16ccc-5c2c%16c2c5c%16c%17c(c(c46)c7c9c%17c4c%10c%11c%13c4c%16c%14c%152)C513)C%12)C8,8.49,-5.21,-3.6,-5.9,-3.9,,165.0,1:1.5 wt/wt,3 vol% DIO relative to chlorobenzene,conventional,,PEDOT:PSS,,
82786,10.1039/c9tc06140a,CCCCC(CC)COC(=O)c1sc2csc(-c3cc4c(-c5ccc(CC(CC)CCCC)s5)c5sccc5c(-c5ccc(CC(CC)CCCC)s5)c4s3)c2c1F,COC(=O)CCCC1(c2ccccc2)C23c4c5ccc6c7cc8c9c%10c(cc%11cc%12c%13c%14c(cc%15c%16ccc-5c2c%16c2c5c%16c%17c(c(c46)c7c9c%17c4c%10c%11c%13c4c%16c%14c%152)C513)C%12)C8,8.73,-5.21,-3.6,-5.9,-3.9,,165.0,1:1.5 wt/wt,3 vol% DIO relative to chlorobenzene,conventional,,PEDOT:PSS/EP,,
82787,10.1039/c9tc06140a,CCCCC(CC)COC(=O)c1sc2csc(-c3cc4c(-c5ccc(CC(CC)CCCC)s5)c5sccc5c(-c5ccc(CC(CC)CCCC)s5)c4s3)c2c1F,COC(=O)CCCC1(c2ccccc2)C23c4c5ccc6c7cc8c9c%10c(cc%11cc%12c%13c%14c(cc%15c%16ccc-5c2c%16c2c5c%16c%17c(c(c46)c7c9c%17c4c%10c%11c%13c4c%16c%14c%152)C513)C%12)C8,8.84,-5.21,-3.6,-5.9,-3.9,,165.0,1:1.5 wt/wt,3 vol% DIO relative to chlorobenzene,conventional,,PEDOT:PSS/EP,,
82788,10.1039/c9tc06140a,CCCCC(CC)COC(=O)c1sc2csc(-c3cc4c(-c5ccc(CC(CC)CCCC)s5)c5sccc5c(-c5ccc(CC(CC)CCCC)s5)c4s3)c2c1F,COC(=O)CCCC1(c2ccccc2)C23c4c5ccc6c7cc8c9c%10c(cc%11cc%12c%13c%14c(cc%15c%16ccc-5c2c%16c2c5c%16c%17c(c(c46)c7c9c%17c4c%10c%11c%13c4c%16c%14c%152)C513)C%12)C8,8.99,-5.21,-3.6,-5.9,-3.9,,165.0,1:1.5,3%,conventional,,PEDOT:PSS/EP,,
82789,10.1039/c9tc06140a,CCCCC(CC)COC(=O)c1sc2csc(-c3cc4c(-c5ccc(CC(CC)CCCC)s5)c5sccc5c(-c5ccc(CC(CC)CCCC)s5)c4s3)c2c1F,COC(=O)CCCC1(c2ccccc2)C23c4c5ccc6c7cc8c9c%10c(cc%11cc%12c%13c%14c(cc%15c%16ccc-5c2c%16c2c5c%16c%17c(c(c46)c7c9c%17c4c%10c%11c%13c4c%16c%14c%152)C513)C%12)C8,8.35,-5.21,-3.6,-5.9,-3.9,,165.0,1:1.5 wt/wt,3 vol% DIO relative to chlorobenzene,conventional,,PEDOT:PSS/EP,,
82790,10.1039/c9tc06140a,CCCCC(CC)COC(=O)c1sc2csc(-c3cc4c(-c5ccc(CC(CC)CCCC)s5)c5sccc5c(-c5ccc(CC(CC)CCCC)s5)c4s3)c2c1F,COC(=O)CCCC1(c2ccccc2)C23c4c5ccc6c7cc8c9c%10c(cc%11cc%12c%13c%14c(cc%15c%16ccc-5c2c%16c2c5c%16c%17c(c(c46)c7c9c%17c4c%10c%11c%13c4c%16c%14c%152)C513)C%12)C8,8.2,-5.21,-3.6,-5.9,-3.9,,165.0,1:1.5 wt/wt,3 vol% DIO relative to chlorobenzene,conventional,,PEDOT:PSS/EP,,
82791,10.1039/c9tc06140a,CCCCC(CC)COC(=O)c1sc2csc(-c3cc4c(-c5ccc(CC(CC)CCCC)s5)c5sccc5c(-c5ccc(CC(CC)CCCC)s5)c4s3)c2c1F,COC(=O)CCCC1(c2ccccc2)C23c4c5ccc6c7cc8c9c%10c(cc%11cc%12c%13c%14c(cc%15c%16ccc-5c2c%16c2c5c%16c%17c(c(c46)c7c9c%17c4c%10c%11c%13c4c%16c%14c%152)C513)C%12)C8,8.78,-5.21,-3.6,-5.9,-3.9,,165.0,1:1.5,3%,conventional,,PEDOT:PSS/EP,,
82792,10.1039/c9tc06140a,CCCCC(CC)COC(=O)c1sc2csc(-c3cc4c(-c5ccc(CC(CC)CCCC)s5)c5sccc5c(-c5ccc(CC(CC)CCCC)s5)c4s3)c2c1F,COC(=O)CCCC1(c2ccccc2)C23c4c5ccc6c7cc8c9c%10c(cc%11cc%12c%13c%14c(cc%15c%16ccc-5c2c%16c2c5c%16c%17c(c(c46)c7c9c%17c4c%10c%11c%13c4c%16c%14c%152)C513)C%12)C8,8.3,-5.21,-3.6,-5.9,-3.9,,165.0,1:1.5 wt/wt,3 vol% DIO relative to chlorobenzene,conventional,,PEDOT:PSS/EP,,
82793,10.1039/c9tc06140a,CCCCC(CC)COC(=O)c1sc2csc(-c3cc4c(-c5ccc(CC(CC)CCCC)s5)c5sccc5c(-c5ccc(CC(CC)CCCC)s5)c4s3)c2c1F,COC(=O)CCCC1(c2ccccc2)C23c4c5ccc6c7cc8c9c%10c(cc%11cc%12c%13c%14c(cc%15c%16ccc-5c2c%16c2c5c%16c%17c(c(c46)c7c9c%17c4c%10c%11c%13c4c%16c%14c%152)C513)C%12)C8,7.24,-5.21,-3.6,-5.9,-3.9,,165.0,1:1.5 wt/wt,3 vol% DIO relative to chlorobenzene,conventional,,PEDOT:PSS/CV,,
82794,10.1039/c9tc06140a,CCCCC(CC)COC(=O)c1sc2c(-c3cc4c(-c5ccc(CC(CC)CCCC)s5)c5sccc5c(-c5ccc(CC(CC)CCCC)s5)c4s3)scc2c1F,COC(=O)CCCC1(c2ccccc2)C23c4c5ccc6c7cc8c9c%10c(cc%11cc%12c%13c%14c(cc%15c%16ccc-5c2c%16c2c5c%16c%17c(c(c46)c7c9c%17c4c%10c%11c%13c4c%16c%14c%152)C513)C%12)C8,2.26,-5.21,-3.6,-5.9,-3.9,,,,,conventional,,,,
82795,10.1039/d0ee00714e,CCCCCCc1cc(-c2cc3c(-c4cc(Cl)c(CC(CC)CCCC)s4)c4sc(-c5cc(CCCCCC)c(-c6cc(CCCCCC)c(-c7ccc(/C=C8/SC(=S)N(CCCCCC)C8=O)s7)s6)s5)cc4c(-c4cc(Cl)c(CC(CC)CCCC)s4)c3s2)sc1-c1cc(CCCCCC)c(-c2ccc(/C=C3\SC(=S)N(CC(CC)CCCC)C3=O)s2)s1,CCCCCCCCCCCc1c(/C=C2\C(=O)c3cc(F)c(F)cc3C2=C(C#N)C#N)sc2c1sc1c3c4nsnc4c4c5sc6c(CCCCCCCCCCC)c(/C=C7\C(=O)c8cc(F)c(F)cc8C7=C(C#N)C#N)sc6c5n(CC(CC)CCCC)c4c3n(CC(CC)CCCC)c21,13.81,-5.46,-3.7,-5.65,-4.09,,,,,,,,,
