Repository: JiYiqaq/PCE-KA-GNN

# Data directory

- `raw/Active_Database.csv` is the immutable source dataset bundled under CC BY 4.0. Do not overwrite it with processed data.
- `processed/` is created and populated by the training pipeline. Generated `.pt` and `.pth` caches are intentionally ignored by Git because they can exceed GitHub's normal single-file limit.

See `../DATA_LICENSE.md` for provenance, license and checksum information.

File: data/processed/device_records.csv (part 146 of 250)
record_id,doi,donor_smiles,acceptor_smiles,pce,homo_d,lumo_d,homo_a,lumo_a,active_layer_thickness,annealing_temp,d_a_ratio,additive_ratio,device_type,etl_canonical,htl_canonical,solvent_canonical,additive_canonical
82797,10.1039/d0ee00774a,CCCCC(CC)Cc1sc(-c2c3ccsc3c(-c3cc(Cl)c(CC(CC)CCCC)s3)c3sc(-c4ccc(-c5sc(-c6cccs6)c6c5C(=O)c5c(CC(CC)CCCC)sc(CC(CC)CCCC)c5C6=O)s4)cc23)cc1Cl,CCCCCCc1ccc(C2(c3ccc(CCCCCC)cc3)c3cc4c(cc3-c3sc5cc(/C=C6\C(=O)c7cc(F)c(F)cc7C6=C(C#N)C#N)sc5c32)C(c2ccc(CCCCCC)cc2)(c2ccc(CCCCCC)cc2)c2c-4sc3cc(/C=C4\C(=O)c5cc(F)c(F)cc5C4=C(C#N)C#N)sc23)cc1,12.1,-5.575,-3.67,-5.66,-4.14,,,,,,,,,
82798,10.1039/d0ee00774a,CCCCC(CC)Cc1sc(-c2c3ccsc3c(-c3cc(Cl)c(CC(CC)CCCC)s3)c3sc(-c4ccc(-c5sc(-c6cccs6)c6c5C(=O)c5c(CC(CC)CCCC)sc(CC(CC)CCCC)c5C6=O)s4)cc23)cc1Cl,CCCCCCc1ccc(C2(c3ccc(CCCCCC)cc3)c3cc4c(cc3-c3sc5cc(/C=C6\C(=O)c7cc(F)c(F)cc7C6=C(C#N)C#N)sc5c32)C(c2ccc(CCCCCC)cc2)(c2ccc(CCCCCC)cc2)c2c-4sc3cc(/C=C4\C(=O)c5cc(F)c(F)cc5C4=C(C#N)C#N)sc23)cc1,13.2,-5.575,-3.67,-5.66,-4.14,,,,,,,,,
82799,10.1039/d0ee00774a,CCCCC(CC)Cc1sc(-c2c3ccsc3c(-c3cc(Cl)c(CC(CC)CCCC)s3)c3sc(-c4ccc(-c5sc(-c6cccs6)c6c5C(=O)c5c(CC(CC)CCCC)sc(CC(CC)CCCC)c5C6=O)s4)cc23)cc1Cl,CCCCCCc1ccc(C2(c3ccc(CCCCCC)cc3)c3cc4c(cc3-c3sc5cc(/C=C6\C(=O)c7cc(F)c(F)cc7C6=C(C#N)C#N)sc5c32)C(c2ccc(CCCCCC)cc2)(c2ccc(CCCCCC)cc2)c2c-4sc3cc(/C=C4\C(=O)c5cc(F)c(F)cc5C4=C(C#N)C#N)sc23)cc1,10.8,-5.575,-3.67,-5.66,-4.14,,,,,,,,,
82800,10.1039/d0ee00774a,CCCCC(CC)Cc1sc(-c2c3ccsc3c(-c3cc(Cl)c(CC(CC)CCCC)s3)c3sc(-c4ccc(-c5sc(-c6cccs6)c6c5C(=O)c5c(CC(CC)CCCC)sc(CC(CC)CCCC)c5C6=O)s4)cc23)cc1Cl,CCCCCCc1ccc(C2(c3ccc(CCCCCC)cc3)c3cc4c(cc3-c3sc5cc(/C=C6\C(=O)c7cc(F)c(F)cc7C6=C(C#N)C#N)sc5c32)C(c2ccc(CCCCCC)cc2)(c2ccc(CCCCCC)cc2)c2c-4sc3cc(/C=C4\C(=O)c5cc(F)c(F)cc5C4=C(C#N)C#N)sc23)cc1,10.7,-5.575,-3.67,-5.66,-4.14,,,,,,,,,
82801,10.1039/d0ee00774a,CCCCC(CC)Cc1sc(-c2c3ccsc3c(-c3cc(Cl)c(CC(CC)CCCC)s3)c3sc(-c4ccc(-c5sc(-c6cccs6)c6c5C(=O)c5c(CC(CC)CCCC)sc(CC(CC)CCCC)c5C6=O)s4)cc23)cc1Cl,CCCCCCc1ccc(C2(c3ccc(CCCCCC)cc3)c3cc4c(cc3-c3sc5cc(/C=C6\C(=O)c7cc(F)c(F)cc7C6=C(C#N)C#N)sc5c32)C(c2ccc(CCCCCC)cc2)(c2ccc(CCCCCC)cc2)c2c-4sc3cc(/C=C4\C(=O)c5cc(F)c(F)cc5C4=C(C#N)C#N)sc23)cc1,11.1,-5.575,-3.67,-5.66,-4.14,,,,,,,,,
82802,10.1039/d0py01351j,COC(=O)C(C)(C)c1cc(C)cc(-c2sc3c4sc5cc(/C=C6/C(=O)c7cc(F)cc(c7)C(=O)/C6=C\c6cc(C(C)(C)C(=O)OC)c(-c7cc(C)cc(C(C)(C)C(=O)OC)c7)s6)sc5c4c(C(C)(C)C(=O)OC)ccc2-3)c1,CCCCCCCCCCCc1c(/C=C2\C(=O)c3cc(F)c(F)cc3C2=C(C#N)C#N)sc2c1sc1c3c4nsnc4c4c5sc6c(CCCCCCCCCCC)c(/C=C7\C(=O)c8cc(F)c(F)cc8C7=C(C#N)C#N)sc6c5n(CC(CC)CCCC)c4c3n(CC(CC)CCCC)c21,15.28,-5.56,-3.65,-5.65,-4.09,,,,,,PFN-Br,,,
82803,10.1039/d0py01351j,COC(=O)C(C)(C)c1cc(C)cc(-c2sc3c4sc5cc(/C=C6/C(=O)c7cc(F)cc(c7)C(=O)/C6=C\c6cc(C(C)(C)C(=O)OC)c(-c7cc(C)cc(C(C)(C)C(=O)OC)c7)s6)sc5c4c(C(C)(C)C(=O)OC)ccc2-3)c1,CCCCCCCCCCCc1c(/C=C2\C(=O)c3cc(F)c(F)cc3C2=C(C#N)C#N)sc2c1sc1c3c4nsnc4c4c5sc6c(CCCCCCCCCCC)c(/C=C7\C(=O)c8cc(F)c(F)cc8C7=C(C#N)C#N)sc6c5n(CC(CC)CCCC)c4c3n(CC(CC)CCCC)c21,16.14,-5.56,-3.65,-5.65,-4.09,,,,,,DPTFBr,,,
82804,10.1039/d0py01351j,COC(=O)C(C)(C)c1cc(C)cc(-c2sc3c4sc5cc(/C=C6/C(=O)c7cc(F)cc(c7)C(=O)/C6=C\c6cc(C(C)(C)C(=O)OC)c(-c7cc(C)cc(C(C)(C)C(=O)OC)c7)s6)sc5c4c(C(C)(C)C(=O)OC)ccc2-3)c1,CCCCCCCCCCCc1c(/C=C2\C(=O)c3cc(F)c(F)cc3C2=C(C#N)C#N)sc2c1sc1c3c4nsnc4c4c5sc6c(CCCCCCCCCCC)c(/C=C7\C(=O)c8cc(F)c(F)cc8C7=C(C#N)C#N)sc6c5n(CC(CC)CCCC)c4c3n(CC(CC)CCCC)c21,15.47,-5.56,-3.65,-5.65,-4.09,,,,,,DPTFNO,,,
82805,10.1039/d0qi00497a,CCCCCCCCC(CCCCCCCC)n1c2ccccc2c2ccc(-c3ccc(-c4ccc(-c5cccs5)c5nsnc45)s3)cc21,COC(=O)CCCC1(c2ccccc2)C23c4c5ccc6c7cc8c9c%10c(cc%11cc%12c%13c%14c(cc%15c%16ccc-5c2c%16c2c5c%16c%17c(c(c46)c7c9c%17c4c%10c%11c%13c4c%16c%14c%152)C513)C%12)C8,0.52,-5.5,-3.6,-5.9,-3.9,,,1:2,,,,,,
82806,10.1039/d0qi00497a,CCCCCCCCC(CCCCCCCC)n1c2ccccc2c2ccc(-c3ccc(-c4ccc(-c5cccs5)c5nsnc45)s3)cc21,COC(=O)CCCC1(c2ccccc2)C23c4c5ccc6c7cc8c9c%10c(cc%11cc%12c%13c%14c(cc%15c%16ccc-5c2c%16c2c5c%16c%17c(c(c46)c7c9c%17c4c%10c%11c%13c4c%16c%14c%152)C513)C%12)C8,3.97,-5.5,-3.6,-5.9,-3.9,,100.0,1:2,,,ZnO,,,
82807,10.1039/d0qi00497a,CCCCCCCCC(CCCCCCCC)n1c2ccccc2c2ccc(-c3ccc(-c4ccc(-c5cccs5)c5nsnc45)s3)cc21,COC(=O)CCCC1(c2ccccc2)C23c4c5ccc6c7cc8c9c%10c(cc%11cc%12c%13c%14c(cc%15c%16ccc-5c2c%16c2c5c%16c%17c(c(c46)c7c9c%17c4c%10c%11c%13c4c%16c%14c%152)C513)C%12)C8,3.86,-5.5,-3.6,-5.9,-3.9,,200.0,1:2,,,ZnO,,,
82808,10.1039/d0qi00497a,CCCCCCCCC(CCCCCCCC)n1c2ccccc2c2ccc(-c3ccc(-c4ccc(-c5cccs5)c5nsnc45)s3)cc21,COC(=O)CCCC1(c2ccccc2)C23c4c5ccc6c7cc8c9c%10c(cc%11cc%12c%13c%14c(cc%15c%16ccc-5c2c%16c2c5c%16c%17c(c(c46)c7c9c%17c4c%10c%11c%13c4c%16c%14c%152)C513)C%12)C8,1.43,-5.5,-3.6,-5.9,-3.9,,450.0,1:2,,,ZnO,,,
82809,10.1039/d0qm00325e,COC(=O)C(C)(C)c1cc(C)cc(-c2sc3c4sc5cc(/C=C6/C(=O)c7cc(F)cc(c7)C(=O)/C6=C\c6cc(C(C)(C)C(=O)OC)c(-c7cc(C)cc(C(C)(C)C(=O)OC)c7)s6)sc5c4c(C(C)(C)C(=O)OC)ccc2-3)c1,CCCCCCCCCCCc1c(/C=C2\C(=O)c3cc(F)c(F)cc3C2=C(C#N)C#N)sc2c1sc1c3c4nsnc4c4c5sc6c(CCCCCCCCCCC)c(/C=C7\C(=O)c8cc(F)c(F)cc8C7=C(C#N)C#N)sc6c5n(CC(CC)CCCC)c4c3n(CC(CC)CCCC)c21,9.4,-5.56,-3.65,-5.65,-4.09,,,1:1 w/w,0.5 vol%,inverted,,,,
82810,10.1039/d0qm00325e,COC(=O)C(C)(C)c1cc(C)cc(-c2sc3c4sc5cc(/C=C6/C(=O)c7cc(F)cc(c7)C(=O)/C6=C\c6cc(C(C)(C)C(=O)OC)c(-c7cc(C)cc(C(C)(C)C(=O)OC)c7)s6)sc5c4c(C(C)(C)C(=O)OC)ccc2-3)c1,CCCCCCCCCCCc1c(/C=C2\C(=O)c3cc(F)c(F)cc3C2=C(C#N)C#N)sc2c1sc1c3c4nsnc4c4c5sc6c(CCCCCCCCCCC)c(/C=C7\C(=O)c8cc(F)c(F)cc8C7=C(C#N)C#N)sc6c5n(CC(CC)CCCC)c4c3n(CC(CC)CCCC)c21,10.51,-5.56,-3.65,-5.65,-4.09,,,1:1 w/w,0.5 vol%,inverted,ACBV,,,
82811,10.1039/d0qm00325e,COC(=O)C(C)(C)c1cc(C)cc(-c2sc3c4sc5cc(/C=C6/C(=O)c7cc(F)cc(c7)C(=O)/C6=C\c6cc(C(C)(C)C(=O)OC)c(-c7cc(C)cc(C(C)(C)C(=O)OC)c7)s6)sc5c4c(C(C)(C)C(=O)OC)ccc2-3)c1,CCCCCCCCCCCc1c(/C=C2\C(=O)c3cc(F)c(F)cc3C2=C(C#N)C#N)sc2c1sc1c3c4nsnc4c4c5sc6c(CCCCCCCCCCC)c(/C=C7\C(=O)c8cc(F)c(F)cc8C7=C(C#N)C#N)sc6c5n(CC(CC)CCCC)c4c3n(CC(CC)CCCC)c21,11.37,-5.56,-3.65,-5.65,-4.09,,,1:1 w/w,0.5 vol%,inverted,ACBV,,,
82812,10.1039/d0qm00325e,COC(=O)C(C)(C)c1cc(C)cc(-c2sc3c4sc5cc(/C=C6/C(=O)c7cc(F)cc(c7)C(=O)/C6=C\c6cc(C(C)(C)C(=O)OC)c(-c7cc(C)cc(C(C)(C)C(=O)OC)c7)s6)sc5c4c(C(C)(C)C(=O)OC)ccc2-3)c1,CCCCCCCCCCCc1c(/C=C2\C(=O)c3cc(F)c(F)cc3C2=C(C#N)C#N)sc2c1sc1c3c4nsnc4c4c5sc6c(CCCCCCCCCCC)c(/C=C7\C(=O)c8cc(F)c(F)cc8C7=C(C#N)C#N)sc6c5n(CC(CC)CCCC)c4c3n(CC(CC)CCCC)c21,12.84,-5.56,-3.65,-5.65,-4.09,,,1:1 w/w,0.5 vol%,inverted,Hf(ACBV)4,,,
82813,10.1039/d0qm00325e,COC(=O)C(C)(C)c1cc(C)cc(-c2sc3c4sc5cc(/C=C6/C(=O)c7cc(F)cc(c7)C(=O)/C6=C\c6cc(C(C)(C)C(=O)OC)c(-c7cc(C)cc(C(C)(C)C(=O)OC)c7)s6)sc5c4c(C(C)(C)C(=O)OC)ccc2-3)c1,CCCCCCCCCCCc1c(/C=C2\C(=O)c3cc(F)c(F)cc3C2=C(C#N)C#N)sc2c1sc1c3c4nsnc4c4c5sc6c(CCCCCCCCCCC)c(/C=C7\C(=O)c8cc(F)c(F)cc8C7=C(C#N)C#N)sc6c5n(CC(CC)CCCC)c4c3n(CC(CC)CCCC)c21,14.61,-5.56,-3.65,-5.65,-4.09,,,1:1 w/w,0.5 vol%,inverted,Hf(ACBV)4,,,
82818,10.1039/d0ra03461d,COC(=O)C(C)(C)c1cc(C)cc(-c2sc3c4sc5cc(/C=C6/C(=O)c7cc(F)cc(c7)C(=O)/C6=C\c6cc(C(C)(C)C(=O)OC)c(-c7cc(C)cc(C(C)(C)C(=O)OC)c7)s6)sc5c4c(C(C)(C)C(=O)OC)ccc2-3)c1,CCCCCCc1ccc(C2(c3ccc(CCCCCC)cc3)c3cc4c(cc3-c3sc5cc(/C=C6\C(=O)c7cc(F)c(F)cc7C6=C(C#N)C#N)sc5c32)C(c2ccc(CCCCCC)cc2)(c2ccc(CCCCCC)cc2)c2c-4sc3cc(/C=C4\C(=O)c5cc(F)c(F)cc5C4=C(C#N)C#N)sc23)cc1,13.72,-5.56,-3.65,-5.66,-4.14,,100.0,,,,,PEDOT:PSS,,
82819,10.1039/d0ra03461d,COC(=O)C(C)(C)c1cc(C)cc(-c2sc3c4sc5cc(/C=C6/C(=O)c7cc(F)cc(c7)C(=O)/C6=C\c6cc(C(C)(C)C(=O)OC)c(-c7cc(C)cc(C(C)(C)C(=O)OC)c7)s6)sc5c4c(C(C)(C)C(=O)OC)ccc2-3)c1,CCCCCCc1ccc(C2(c3ccc(CCCCCC)cc3)c3cc4c(cc3-c3sc5cc(/C=C6\C(=O)c7cc(F)c(F)cc7C6=C(C#N)C#N)sc5c32)C(c2ccc(CCCCCC)cc2)(c2ccc(CCCCCC)cc2)c2c-4sc3cc(/C=C4\C(=O)c5cc(F)c(F)cc5C4=C(C#N)C#N)sc23)cc1,5.93,-5.56,-3.65,-5.66,-4.14,,100.0,,,,,uSWNTs,,
82820,10.1039/d0ra03461d,COC(=O)C(C)(C)c1cc(C)cc(-c2sc3c4sc5cc(/C=C6/C(=O)c7cc(F)cc(c7)C(=O)/C6=C\c6cc(C(C)(C)C(=O)OC)c(-c7cc(C)cc(C(C)(C)C(=O)OC)c7)s6)sc5c4c(C(C)(C)C(=O)OC)ccc2-3)c1,CCCCCCc1ccc(C2(c3ccc(CCCCCC)cc3)c3cc4c(cc3-c3sc5cc(/C=C6\C(=O)c7cc(F)c(F)cc7C6=C(C#N)C#N)sc5c32)C(c2ccc(CCCCCC)cc2)(c2ccc(CCCCCC)cc2)c2c-4sc3cc(/C=C4\C(=O)c5cc(F)c(F)cc5C4=C(C#N)C#N)sc23)cc1,13.42,-5.56,-3.65,-5.66,-4.14,,100.0,,,,,uSWNTs/PEDOT:PSS,,
82821,10.1039/d0ra03461d,COC(=O)C(C)(C)c1cc(C)cc(-c2sc3c4sc5cc(/C=C6/C(=O)c7cc(F)cc(c7)C(=O)/C6=C\c6cc(C(C)(C)C(=O)OC)c(-c7cc(C)cc(C(C)(C)C(=O)OC)c7)s6)sc5c4c(C(C)(C)C(=O)OC)ccc2-3)c1,CCCCCCc1ccc(C2(c3ccc(CCCCCC)cc3)c3cc4c(cc3-c3sc5cc(/C=C6\C(=O)c7cc(F)c(F)cc7C6=C(C#N)C#N)sc5c32)C(c2ccc(CCCCCC)cc2)(c2ccc(CCCCCC)cc2)c2c-4sc3cc(/C=C4\C(=O)c5cc(F)c(F)cc5C4=C(C#N)C#N)sc23)cc1,14.6,-5.56,-3.65,-5.66,-4.14,,100.0,,,,,uSWNTs/PEDOT:PSS,,
82822,10.1039/d0ra03461d,COC(=O)C(C)(C)c1cc(C)cc(-c2sc3c4sc5cc(/C=C6/C(=O)c7cc(F)cc(c7)C(=O)/C6=C\c6cc(C(C)(C)C(=O)OC)c(-c7cc(C)cc(C(C)(C)C(=O)OC)c7)s6)sc5c4c(C(C)(C)C(=O)OC)ccc2-3)c1,CCCCCCc1ccc(C2(c3ccc(CCCCCC)cc3)c3cc4c(cc3-c3sc5cc(/C=C6\C(=O)c7cc(F)c(F)cc7C6=C(C#N)C#N)sc5c32)C(c2ccc(CCCCCC)cc2)(c2ccc(CCCCCC)cc2)c2c-4sc3cc(/C=C4\C(=O)c5cc(F)c(F)cc5C4=C(C#N)C#N)sc23)cc1,13.69,-5.56,-3.65,-5.66,-4.14,,100.0,,,,,uSWNTs/PEDOT:PSS,,
82842,10.1039/d0ta00999g,COC(=O)C(C)(C)c1cc(C)cc(-c2sc3c4sc5cc(/C=C6/C(=O)c7cc(F)cc(c7)C(=O)/C6=C\c6cc(C(C)(C)C(=O)OC)c(-c7cc(C)cc(C(C)(C)C(=O)OC)c7)s6)sc5c4c(C(C)(C)C(=O)OC)ccc2-3)c1,CCCCCCCCCCCc1c(/C=C2\C(=O)c3cc(F)c(F)cc3C2=C(C#N)C#N)sc2c1sc1c3c4nsnc4c4c5sc6c(CCCCCCCCCCC)c(/C=C7\C(=O)c8cc(F)c(F)cc8C7=C(C#N)C#N)sc6c5n(CC(CC)CCCC)c4c3n(CC(CC)CCCC)c21,16.9,-5.56,-3.65,-5.65,-4.09,,,,,conventional,,,,
82843,10.1039/d0ta00999g,COC(=O)C(C)(C)c1cc(C)cc(-c2sc3c4sc5cc(/C=C6/C(=O)c7cc(F)cc(c7)C(=O)/C6=C\c6cc(C(C)(C)C(=O)OC)c(-c7cc(C)cc(C(C)(C)C(=O)OC)c7)s6)sc5c4c(C(C)(C)C(=O)OC)ccc2-3)c1,CCCCCCCCCCCc1c(/C=C2\C(=O)c3cc(F)c(F)cc3C2=C(C#N)C#N)sc2c1sc1c3c4nsnc4c4c5sc6c(CCCCCCCCCCC)c(/C=C7\C(=O)c8cc(F)c(F)cc8C7=C(C#N)C#N)sc6c5n(CC(CC)CCCC)c4c3n(CC(CC)CCCC)c21,17.4,-5.56,-3.65,-5.65,-4.09,,,,,conventional,,,,
82844,10.1039/d0ta00999g,COC(=O)C(C)(C)c1cc(C)cc(-c2sc3c4sc5cc(/C=C6/C(=O)c7cc(F)cc(c7)C(=O)/C6=C\c6cc(C(C)(C)C(=O)OC)c(-c7cc(C)cc(C(C)(C)C(=O)OC)c7)s6)sc5c4c(C(C)(C)C(=O)OC)ccc2-3)c1,CCCCCCCCCCCc1c(/C=C2\C(=O)c3cc(F)c(F)cc3C2=C(C#N)C#N)sc2c1sc1c3c4nsnc4c4c5sc6c(CCCCCCCCCCC)c(/C=C7\C(=O)c8cc(F)c(F)cc8C7=C(C#N)C#N)sc6c5n(CC(CC)CCCC)c4c3n(CC(CC)CCCC)c21,17.8,-5.56,-3.65,-5.65,-4.09,,,,,conventional,,,,
82845,10.1039/d0ta00999g,COC(=O)C(C)(C)c1cc(C)cc(-c2sc3c4sc5cc(/C=C6/C(=O)c7cc(F)cc(c7)C(=O)/C6=C\c6cc(C(C)(C)C(=O)OC)c(-c7cc(C)cc(C(C)(C)C(=O)OC)c7)s6)sc5c4c(C(C)(C)C(=O)OC)ccc2-3)c1,CCCCCCCCCCCc1c(/C=C2\C(=O)c3cc(F)c(F)cc3C2=C(C#N)C#N)sc2c1sc1c3c4nsnc4c4c5sc6c(CCCCCCCCCCC)c(/C=C7\C(=O)c8cc(F)c(F)cc8C7=C(C#N)C#N)sc6c5n(CC(CC)CCCC)c4c3n(CC(CC)CCCC)c21,18.2,-5.56,-3.65,-5.65,-4.09,,,,,conventional,,,,
82846,10.1039/d0ta00999g,COC(=O)C(C)(C)c1cc(C)cc(-c2sc3c4sc5cc(/C=C6/C(=O)c7cc(F)cc(c7)C(=O)/C6=C\c6cc(C(C)(C)C(=O)OC)c(-c7cc(C)cc(C(C)(C)C(=O)OC)c7)s6)sc5c4c(C(C)(C)C(=O)OC)ccc2-3)c1,CCCCCCCCCCCc1c(/C=C2\C(=O)c3cc(F)c(F)cc3C2=C(C#N)C#N)sc2c1sc1c3c4nsnc4c4c5sc6c(CCCCCCCCCCC)c(/C=C7\C(=O)c8cc(F)c(F)cc8C7=C(C#N)C#N)sc6c5n(CC(CC)CCCC)c4c3n(CC(CC)CCCC)c21,18.6,-5.56,-3.65,-5.65,-4.09,,,,,conventional,,,,
82881,10.1039/d0tc02513e,CCCCC(CC)COC(=O)c1sc2csc(-c3cc4c(-c5ccc(CC(CC)CCCC)s5)c5sccc5c(-c5ccc(CC(CC)CCCC)s5)c4s3)c2c1F,COC(=O)CCCC1(c2ccccc2)C23c4c5ccc6c7cc8c9c%10c(cc%11cc%12c%13c%14c(cc%15c%16ccc-5c2c%16c2c5c%16c%17c(c(c46)c7c9c%17c4c%10c%11c%13c4c%16c%14c%152)C513)C%12)C8,8.75,-5.21,-3.6,-5.9,-3.9,,,,,,ZnO/interlayer,,,
82882,10.1039/d0tc02513e,CCCCC(CC)COC(=O)c1sc2csc(-c3cc4c(-c5ccc(CC(CC)CCCC)s5)c5sccc5c(-c5ccc(CC(CC)CCCC)s5)c4s3)c2c1F,COC(=O)CCCC1(c2ccccc2)C23c4c5ccc6c7cc8c9c%10c(cc%11cc%12c%13c%14c(cc%15c%16ccc-5c2c%16c2c5c%16c%17c(c(c46)c7c9c%17c4c%10c%11c%13c4c%16c%14c%152)C513)C%12)C8,9.56,-5.21,-3.6,-5.9,-3.9,,,,,,ZnO/interlayer,,,
82883,10.1039/d0tc02513e,CCCCC(CC)COC(=O)c1sc2csc(-c3cc4c(-c5ccc(CC(CC)CCCC)s5)c5sccc5c(-c5ccc(CC(CC)CCCC)s5)c4s3)c2c1F,COC(=O)CCCC1(c2ccccc2)C23c4c5ccc6c7cc8c9c%10c(cc%11cc%12c%13c%14c(cc%15c%16ccc-5c2c%16c2c5c%16c%17c(c(c46)c7c9c%17c4c%10c%11c%13c4c%16c%14c%152)C513)C%12)C8,10.63,-5.21,-3.6,-5.9,-3.9,,,,,,ZnO/interlayer,,,
82900,10.1039/d1ma00913c,CCCCC(CC)COC(=O)c1sc2c(-c3cc4c(OCC(CC)CCCC)c5sccc5c(OCC(CC)CCCC)c4s3)scc2c1F,COC(=O)CCCC1(c2ccccc2)C23c4c5ccc6c7cc8c9c%10c(cc%11cc%12c%13c%14c(cc%15c%16ccc-5c2c%16c2c5c%16c%17c(c(c46)c7c9c%17c4c%10c%11c%13c4c%16c%14c%152)C513)C%12)C8,5.23,-5.19,-3.43,-5.9,-3.9,,80.0,1:1.5,3%,conventional,,,,
82901,10.1039/d1ma00913c,CCCCC(CC)COC(=O)c1sc2c(-c3cc4c(OCC(CC)CCCC)c5sccc5c(OCC(CC)CCCC)c4s3)scc2c1F,COC(=O)CCCC1(c2ccccc2)C23c4c5ccc6c7cc8c9c%10c(cc%11cc%12c%13c%14c(cc%15c%16ccc-5c2c%16c2c5c%16c%17c(c(c46)c7c9c%17c4c%10c%11c%13c4c%16c%14c%152)C513)C%12)C8,6.87,-5.19,-3.43,-5.9,-3.9,,80.0,1:1.5,3%,conventional,,Li:PSS,,
82902,10.1039/d1ma00913c,CCCCC(CC)COC(=O)c1sc2c(-c3cc4c(OCC(CC)CCCC)c5sccc5c(OCC(CC)CCCC)c4s3)scc2c1F,COC(=O)CCCC1(c2ccccc2)C23c4c5ccc6c7cc8c9c%10c(cc%11cc%12c%13c%14c(cc%15c%16ccc-5c2c%16c2c5c%16c%17c(c(c46)c7c9c%17c4c%10c%11c%13c4c%16c%14c%152)C513)C%12)C8,7.21,-5.19,-3.43,-5.9,-3.9,,80.0,1:1.5,3%,conventional,,Li:PSS,,
82903,10.1039/d1ma00913c,CCCCC(CC)COC(=O)c1sc2c(-c3cc4c(OCC(CC)CCCC)c5sccc5c(OCC(CC)CCCC)c4s3)scc2c1F,COC(=O)CCCC1(c2ccccc2)C23c4c5ccc6c7cc8c9c%10c(cc%11cc%12c%13c%14c(cc%15c%16ccc-5c2c%16c2c5c%16c%17c(c(c46)c7c9c%17c4c%10c%11c%13c4c%16c%14c%152)C513)C%12)C8,7.96,-5.19,-3.43,-5.9,-3.9,,80.0,1:1.5,3%,conventional,,Li:PSS,,
82904,10.1039/d1ma00913c,CCCCC(CC)COC(=O)c1sc2c(-c3cc4c(OCC(CC)CCCC)c5sccc5c(OCC(CC)CCCC)c4s3)scc2c1F,COC(=O)CCCC1(c2ccccc2)C23c4c5ccc6c7cc8c9c%10c(cc%11cc%12c%13c%14c(cc%15c%16ccc-5c2c%16c2c5c%16c%17c(c(c46)c7c9c%17c4c%10c%11c%13c4c%16c%14c%152)C513)C%12)C8,8.57,-5.19,-3.43,-5.9,-3.9,,80.0,1:1.5,3%,conventional,,Li:PSS,,
82905,10.1039/d1ma00913c,CCCCC(CC)COC(=O)c1sc2c(-c3cc4c(OCC(CC)CCCC)c5sccc5c(OCC(CC)CCCC)c4s3)scc2c1F,COC(=O)CCCC1(c2ccccc2)C23c4c5ccc6c7cc8c9c%10c(cc%11cc%12c%13c%14c(cc%15c%16ccc-5c2c%16c2c5c%16c%17c(c(c46)c7c9c%17c4c%10c%11c%13c4c%16c%14c%152)C513)C%12)C8,8.99,-5.19,-3.43,-5.9,-3.9,,80.0,1:1.5,3%,conventional,,Li:PSS,,
82906,10.1039/d1ma00913c,CCCCC(CC)COC(=O)c1sc2c(-c3cc4c(OCC(CC)CCCC)c5sccc5c(OCC(CC)CCCC)c4s3)scc2c1F,COC(=O)CCCC1(c2ccccc2)C23c4c5ccc6c7cc8c9c%10c(cc%11cc%12c%13c%14c(cc%15c%16ccc-5c2c%16c2c5c%16c%17c(c(c46)c7c9c%17c4c%10c%11c%13c4c%16c%14c%152)C513)C%12)C8,9.23,-5.19,-3.43,-5.9,-3.9,,80.0,1:1.5,3%,conventional,,Li:PSS,,
82907,10.1039/d1ma00913c,CCCCC(CC)COC(=O)c1sc2c(-c3cc4c(OCC(CC)CCCC)c5sccc5c(OCC(CC)CCCC)c4s3)scc2c1F,COC(=O)CCCC1(c2ccccc2)C23c4c5ccc6c7cc8c9c%10c(cc%11cc%12c%13c%14c(cc%15c%16ccc-5c2c%16c2c5c%16c%17c(c(c46)c7c9c%17c4c%10c%11c%13c4c%16c%14c%152)C513)C%12)C8,8.63,-5.19,-3.43,-5.9,-3.9,,80.0,1:1.5,3%,conventional,,PEDOT:PSS,,
82918,10.1039/d1ra02452c,CCCCCCCCC(CCCCCCCC)n1c2ccccc2c2ccc(-c3ccc(-c4ccc(-c5cccs5)c5nsnc45)s3)cc21,CCCCC(=O)OCC1(c2ccccc2)C2=CC=Cc3cccc4cccc5ccc6ccccc7cccc1c7c6c5c-4c3C2,3.75,-5.5,-3.6,-6.1,-3.9,,,1:4,,,,,,
82919,10.1039/d1ra02452c,CCCCCCCCC(CCCCCCCC)n1c2ccccc2c2ccc(-c3ccc(-c4ccc(-c5cccs5)c5nsnc45)s3)cc21,CCCCC(=O)OCC1(c2ccccc2)C2=CC=Cc3cccc4cccc5ccc6ccccc7cccc1c7c6c5c-4c3C2,4.36,-5.5,-3.6,-6.1,-3.9,,120.0,1:4,,,,PEDOT:PSS,,
82920,10.1039/d1ra02452c,CCCCCCCCC(CCCCCCCC)n1c2ccccc2c2ccc(-c3ccc(-c4ccc(-c5cccs5)c5nsnc45)s3)cc21,CCCCC(=O)OCC1(c2ccccc2)C2=CC=Cc3cccc4cccc5ccc6ccccc7cccc1c7c6c5c-4c3C2,4.04,-5.5,-3.6,-6.1,-3.9,,150.0,1:4,,,,GO,,
82926,10.1039/d1se02001c,CCCCC(CC)COC(=O)c1sc2csc(-c3cc4c(-c5ccc(CC(CC)CCCC)s5)c5sccc5c(-c5ccc(CC(CC)CCCC)s5)c4s3)c2c1F,CCCCC(=O)OCC1(c2ccccc2)C2=CC=Cc3cccc4cccc5ccc6ccccc7cccc1c7c6c5c-4c3C2,3.21,-5.21,-3.6,-6.1,-3.9,,150.0,1:1.5,,inverted,ZnO,,,
82927,10.1039/d1se02001c,CCCCC(CC)COC(=O)c1sc2csc(-c3cc4c(-c5ccc(CC(CC)CCCC)s5)c5sccc5c(-c5ccc(CC(CC)CCCC)s5)c4s3)c2c1F,CCCCC(=O)OCC1(c2ccccc2)C2=CC=Cc3cccc4cccc5ccc6ccccc7cccc1c7c6c5c-4c3C2,3.32,-5.21,-3.6,-6.1,-3.9,,150.0,1:1.5,,inverted,,,,
82928,10.1039/d1se02001c,CCCCC(CC)COC(=O)c1sc2csc(-c3cc4c(-c5ccc(CC(CC)CCCC)s5)c5sccc5c(-c5ccc(CC(CC)CCCC)s5)c4s3)c2c1F,CCCCC(=O)OCC1(c2ccccc2)C2=CC=Cc3cccc4cccc5ccc6ccccc7cccc1c7c6c5c-4c3C2,3.79,-5.21,-3.6,-6.1,-3.9,,150.0,1:1.5,,,,,,
82929,10.1039/d1se02001c,CCCCC(CC)COC(=O)c1sc2csc(-c3cc4c(-c5ccc(CC(CC)CCCC)s5)c5sccc5c(-c5ccc(CC(CC)CCCC)s5)c4s3)c2c1F,CCCCC(=O)OCC1(c2ccccc2)C2=CC=Cc3cccc4cccc5ccc6ccccc7cccc1c7c6c5c-4c3C2,3.71,-5.21,-3.6,-6.1,-3.9,,150.0,1:1.5,,inverted,,,,
82930,10.1039/d1se02001c,CCCCC(CC)COC(=O)c1sc2csc(-c3cc4c(-c5ccc(CC(CC)CCCC)s5)c5sccc5c(-c5ccc(CC(CC)CCCC)s5)c4s3)c2c1F,CCCCC(=O)OCC1(c2ccccc2)C2=CC=Cc3cccc4cccc5ccc6ccccc7cccc1c7c6c5c-4c3C2,3.08,-5.21,-3.6,-6.1,-3.9,,150.0,1:1.5,,inverted,,,,
82939,10.1039/d1ta08232a,CCCCCCCCC(CCCCCC)Cc1sc(-c2c3cc(-c4ccc(-c5sc(-c6cccs6)c6c5C(=O)N(CCCCCCCC)C6=O)s4)sc3c(-c3cc(F)c(CC(CCCCCC)CCCCCCCC)s3)c3ccsc23)cc1F,CCCCCCc1ccc(C2(c3ccc(CCCCCC)cc3)c3cc4c(cc3-c3sc5cc(/C=C6\C(=O)c7cc(F)c(F)cc7C6=C(C#N)C#N)sc5c32)C(c2ccc(CCCCCC)cc2)(c2ccc(CCCCCC)cc2)c2c-4sc3cc(/C=C4\C(=O)c5cc(F)c(F)cc5C4=C(C#N)C#N)sc23)cc1,11.31,-5.32,-3.5,-5.66,-4.14,130.0,,1:1,,conventional,,,,
82940,10.1039/d1ta08232a,CCCCCCCCC(CCCCCC)Cc1sc(-c2c3cc(-c4ccc(-c5sc(-c6cccs6)c6c5C(=O)N(CCCCCCCC)C6=O)s4)sc3c(-c3cc(F)c(CC(CCCCCC)CCCCCCCC)s3)c3ccsc23)cc1F,CCCCCCc1ccc(C2(c3ccc(CCCCCC)cc3)c3cc4c(cc3-c3sc5cc(/C=C6\C(=O)c7cc(F)c(F)cc7C6=C(C#N)C#N)sc5c32)C(c2ccc(CCCCCC)cc2)(c2ccc(CCCCCC)cc2)c2c-4sc3cc(/C=C4\C(=O)c5cc(F)c(F)cc5C4=C(C#N)C#N)sc23)cc1,11.56,-5.32,-3.5,-5.66,-4.14,130.0,,1:1,,conventional,,,,
82941,10.1039/d1ta08232a,CCCCCCCCC(CCCCCC)Cc1sc(-c2c3cc(-c4ccc(-c5sc(-c6cccs6)c6c5C(=O)N(CCCCCCCC)C6=O)s4)sc3c(-c3cc(F)c(CC(CCCCCC)CCCCCCCC)s3)c3ccsc23)cc1F,CCCCCCc1ccc(C2(c3ccc(CCCCCC)cc3)c3cc4c(cc3-c3sc5cc(/C=C6\C(=O)c7cc(F)c(F)cc7C6=C(C#N)C#N)sc5c32)C(c2ccc(CCCCCC)cc2)(c2ccc(CCCCCC)cc2)c2c-4sc3cc(/C=C4\C(=O)c5cc(F)c(F)cc5C4=C(C#N)C#N)sc23)cc1,12.21,-5.32,-3.5,-5.66,-4.14,130.0,120.0,1:1,,conventional,,,,
82942,10.1039/d1ta08232a,CCCCCCCCC(CCCCCC)Cc1sc(-c2c3cc(-c4ccc(-c5sc(-c6cccs6)c6c5C(=O)N(CCCCCCCC)C6=O)s4)sc3c(-c3cc(F)c(CC(CCCCCC)CCCCCCCC)s3)c3ccsc23)cc1F,CCCCCCc1ccc(C2(c3ccc(CCCCCC)cc3)c3cc4c(cc3-c3sc5cc(/C=C6\C(=O)c7cc(F)c(F)cc7C6=C(C#N)C#N)sc5c32)C(c2ccc(CCCCCC)cc2)(c2ccc(CCCCCC)cc2)c2c-4sc3cc(/C=C4\C(=O)c5cc(F)c(F)cc5C4=C(C#N)C#N)sc23)cc1,13.84,-5.32,-3.5,-5.66,-4.14,130.0,,1:1,,conventional,,,,
82955,10.1039/d1tc00691f,CCCCC(CC)COC(=O)c1sc2csc(-c3cc4c(-c5ccc(CC(CC)CCCC)s5)c5sccc5c(-c5ccc(CC(CC)CCCC)s5)c4s3)c2c1F,CCCCCCc1ccc(C2(c3ccc(CCCCCC)cc3)c3cc4c(cc3-c3sc(-c5sc(/C=C6\C(=O)c7cc(F)c(F)cc7C6=C(C#N)C#N)cc5OCC(CC)CCCC)cc32)C(c2ccc(CCCCCC)cc2)(c2ccc(CCCCCC)cc2)c2cc(-c3scc(/C=C5/C(=O)c6cc(F)c(F)cc6C5=C(C#N)C#N)c3OCC(CC)CCCC)sc2-4)cc1,11.09,-5.21,-3.6,-5.44,-4.19,,,1:1.5,2:98 v/v CN:CB,,,,,
82961,10.1039/d1tc00691f,CCCCC(CC)COC(=O)c1sc2csc(-c3cc4c(-c5ccc(CC(CC)CCCC)s5)c5sccc5c(-c5ccc(CC(CC)CCCC)s5)c4s3)c2c1F,CCCCCCCCc1c2sc3c(c2c(CCCCCCCC)c2sc4c(c12)C(c1ccc(CCCCCC)cc1)(c1ccc(CCCCCC)cc1)c1cc(/C=C2\C(=O)c5cc(Cl)c(Cl)cc5C2=C(C#N)C#N)sc1-4)C(c1ccc(CCCCCC)cc1)(c1ccc(CCCCCC)cc1)c1cc(/C=C2\C(=O)c4cc(Cl)c(Cl)cc4C2=C(C#N)C#N)sc1-3,9.91,-5.21,-3.6,-5.6,-4.02,,,1:1.5,2:98 v/v CN:CB,,,,,
82962,10.1039/d1tc00691f,CCCCC(CC)COC(=O)c1sc2csc(-c3cc4c(-c5ccc(CC(CC)CCCC)s5)c5sccc5c(-c5ccc(CC(CC)CCCC)s5)c4s3)c2c1F,CCCCCCc1ccc(C2(c3ccc(CCCCCC)cc3)c3cc4c(cc3-c3sc(-c5sc(/C=C6\C(=O)c7cc(F)c(F)cc7C6=C(C#N)C#N)cc5OCC(CC)CCCC)cc32)C(c2ccc(CCCCCC)cc2)(c2ccc(CCCCCC)cc2)c2cc(-c3scc(/C=C5/C(=O)c6cc(F)c(F)cc6C5=C(C#N)C#N)c3OCC(CC)CCCC)sc2-4)cc1,7.98,-5.21,-3.6,-5.44,-4.19,,,1:1.5,2:98 v/v CN:CB,,,,,
82964,10.1039/d1tc00691f,CCCCC(CC)COC(=O)c1sc2csc(-c3cc4c(-c5ccc(CC(CC)CCCC)s5)c5sccc5c(-c5ccc(CC(CC)CCCC)s5)c4s3)c2c1F,CCCCCCCCc1c2sc3c(c2c(CCCCCCCC)c2sc4c(c12)C(c1ccc(CCCCCC)cc1)(c1ccc(CCCCCC)cc1)c1cc(/C=C2\C(=O)c5cc(Cl)c(Cl)cc5C2=C(C#N)C#N)sc1-4)C(c1ccc(CCCCCC)cc1)(c1ccc(CCCCCC)cc1)c1cc(/C=C2\C(=O)c4cc(Cl)c(Cl)cc4C2=C(C#N)C#N)sc1-3,7.17,-5.21,-3.6,-5.6,-4.02,,,1:1.5,2:98 v/v CN:CB,,,,,
82965,10.1039/d1tc00691f,CCCCC(CC)COC(=O)c1sc2csc(-c3cc4c(-c5ccc(CC(CC)CCCC)s5)c5sccc5c(-c5ccc(CC(CC)CCCC)s5)c4s3)c2c1F,CCCCCCc1ccc(C2(c3ccc(CCCCCC)cc3)c3cc4c(cc3-c3sc(-c5sc(/C=C6\C(=O)c7cc(F)c(F)cc7C6=C(C#N)C#N)cc5OCC(CC)CCCC)cc32)C(c2ccc(CCCCCC)cc2)(c2ccc(CCCCCC)cc2)c2cc(-c3scc(/C=C5/C(=O)c6cc(F)c(F)cc6C5=C(C#N)C#N)c3OCC(CC)CCCC)sc2-4)cc1,8.55,-5.21,-3.6,-5.44,-4.19,,,1:1.5,2:98 v/v CN:CB,,,,,
82967,10.1039/d1tc00691f,CCCCC(CC)COC(=O)c1sc2csc(-c3cc4c(-c5ccc(CC(CC)CCCC)s5)c5sccc5c(-c5ccc(CC(CC)CCCC)s5)c4s3)c2c1F,CCCCCCCCc1c2sc3c(c2c(CCCCCCCC)c2sc4c(c12)C(c1ccc(CCCCCC)cc1)(c1ccc(CCCCCC)cc1)c1cc(/C=C2\C(=O)c5cc(Cl)c(Cl)cc5C2=C(C#N)C#N)sc1-4)C(c1ccc(CCCCCC)cc1)(c1ccc(CCCCCC)cc1)c1cc(/C=C2\C(=O)c4cc(Cl)c(Cl)cc4C2=C(C#N)C#N)sc1-3,7.77,-5.21,-3.6,-5.6,-4.02,,,1:1.5,2:98 v/v CN:CB,,,,,
82968,10.1039/d1tc00691f,CCCCC(CC)COC(=O)c1sc2csc(-c3cc4c(-c5ccc(CC(CC)CCCC)s5)c5sccc5c(-c5ccc(CC(CC)CCCC)s5)c4s3)c2c1F,CCCCCCc1ccc(C2(c3ccc(CCCCCC)cc3)c3cc4c(cc3-c3sc(-c5sc(/C=C6\C(=O)c7cc(F)c(F)cc7C6=C(C#N)C#N)cc5OCC(CC)CCCC)cc32)C(c2ccc(CCCCCC)cc2)(c2ccc(CCCCCC)cc2)c2cc(-c3scc(/C=C5/C(=O)c6cc(F)c(F)cc6C5=C(C#N)C#N)c3OCC(CC)CCCC)sc2-4)cc1,9.44,-5.21,-3.6,-5.44,-4.19,,,1:1.5,2:98 v/v CN:CB,,,,,
82970,10.1039/d1tc00691f,CCCCC(CC)COC(=O)c1sc2csc(-c3cc4c(-c5ccc(CC(CC)CCCC)s5)c5sccc5c(-c5ccc(CC(CC)CCCC)s5)c4s3)c2c1F,CCCCCCCCc1c2sc3c(c2c(CCCCCCCC)c2sc4c(c12)C(c1ccc(CCCCCC)cc1)(c1ccc(CCCCCC)cc1)c1cc(/C=C2\C(=O)c5cc(Cl)c(Cl)cc5C2=C(C#N)C#N)sc1-4)C(c1ccc(CCCCCC)cc1)(c1ccc(CCCCCC)cc1)c1cc(/C=C2\C(=O)c4cc(Cl)c(Cl)cc4C2=C(C#N)C#N)sc1-3,8.45,-5.21,-3.6,-5.6,-4.02,,,1:1.5,2:98 v/v CN:CB,,,,,
82971,10.1039/d1tc01648b,CCCCC(CC)COC(=O)c1sc2c(-c3cc4c(OCC(CC)CCCC)c5sccc5c(OCC(CC)CCCC)c4s3)scc2c1F,COC(=O)CCCC1(c2ccccc2)C23c4c5ccc6c7cc8c9c%10c(cc%11cc%12c%13c%14c(cc%15c%16ccc-5c2c%16c2c5c%16c%17c(c(c46)c7c9c%17c4c%10c%11c%13c4c%16c%14c%152)C513)C%12)C8,6.67,-5.19,-3.43,-5.9,-3.9,18.0,,1:1.5,3 vol%,inverted,ZnO,,,
82972,10.1039/d1tc01648b,CCCCC(CC)COC(=O)c1sc2c(-c3cc4c(OCC(CC)CCCC)c5sccc5c(OCC(CC)CCCC)c4s3)scc2c1F,COC(=O)CCCC1(c2ccccc2)C23c4c5ccc6c7cc8c9c%10c(cc%11cc%12c%13c%14c(cc%15c%16ccc-5c2c%16c2c5c%16c%17c(c(c46)c7c9c%17c4c%10c%11c%13c4c%16c%14c%152)C513)C%12)C8,7.01,-5.19,-3.43,-5.9,-3.9,30.0,,1:1.5,3 vol%,inverted,ZnO,,,
82973,10.1039/d1tc01648b,CCCCC(CC)COC(=O)c1sc2c(-c3cc4c(OCC(CC)CCCC)c5sccc5c(OCC(CC)CCCC)c4s3)scc2c1F,COC(=O)CCCC1(c2ccccc2)C23c4c5ccc6c7cc8c9c%10c(cc%11cc%12c%13c%14c(cc%15c%16ccc-5c2c%16c2c5c%16c%17c(c(c46)c7c9c%17c4c%10c%11c%13c4c%16c%14c%152)C513)C%12)C8,7.0,-5.19,-3.43,-5.9,-3.9,50.0,,1:1.5,3 vol%,inverted,ZnO,,,
82974,10.1039/d1tc01648b,CCCCC(CC)COC(=O)c1sc2c(-c3cc4c(OCC(CC)CCCC)c5sccc5c(OCC(CC)CCCC)c4s3)scc2c1F,COC(=O)CCCC1(c2ccccc2)C23c4c5ccc6c7cc8c9c%10c(cc%11cc%12c%13c%14c(cc%15c%16ccc-5c2c%16c2c5c%16c%17c(c(c46)c7c9c%17c4c%10c%11c%13c4c%16c%14c%152)C513)C%12)C8,6.26,-5.19,-3.43,-5.9,-3.9,60.0,,1:1.5,3 vol%,inverted,ZnO,,,
82975,10.1039/d1tc01648b,CCCCC(CC)COC(=O)c1sc2c(-c3cc4c(OCC(CC)CCCC)c5sccc5c(OCC(CC)CCCC)c4s3)scc2c1F,COC(=O)CCCC1(c2ccccc2)C23c4c5ccc6c7cc8c9c%10c(cc%11cc%12c%13c%14c(cc%15c%16ccc-5c2c%16c2c5c%16c%17c(c(c46)c7c9c%17c4c%10c%11c%13c4c%16c%14c%152)C513)C%12)C8,6.27,-5.19,-3.43,-5.9,-3.9,80.0,,1:1.5 w/w,3 vol%,inverted,ZnO,,,
82976,10.1039/d1tc01648b,CCCCC(CC)COC(=O)c1sc2c(-c3cc4c(OCC(CC)CCCC)c5sccc5c(OCC(CC)CCCC)c4s3)scc2c1F,COC(=O)CCCC1(c2ccccc2)C23c4c5ccc6c7cc8c9c%10c(cc%11cc%12c%13c%14c(cc%15c%16ccc-5c2c%16c2c5c%16c%17c(c(c46)c7c9c%17c4c%10c%11c%13c4c%16c%14c%152)C513)C%12)C8,5.61,-5.19,-3.43,-5.9,-3.9,100.0,,1:1.5 w/w,3 vol%,inverted,ZnO,,,
82977,10.1039/d1tc01648b,CCCCC(CC)COC(=O)c1sc2c(-c3cc4c(OCC(CC)CCCC)c5sccc5c(OCC(CC)CCCC)c4s3)scc2c1F,COC(=O)CCCC1(c2ccccc2)C23c4c5ccc6c7cc8c9c%10c(cc%11cc%12c%13c%14c(cc%15c%16ccc-5c2c%16c2c5c%16c%17c(c(c46)c7c9c%17c4c%10c%11c%13c4c%16c%14c%152)C513)C%12)C8,8.24,-5.19,-3.43,-5.9,-3.9,18.0,,1:1.5 w/w,3 vol%,inverted,ZnO,,,
82978,10.1039/d1tc01648b,CCCCC(CC)COC(=O)c1sc2c(-c3cc4c(OCC(CC)CCCC)c5sccc5c(OCC(CC)CCCC)c4s3)scc2c1F,COC(=O)CCCC1(c2ccccc2)C23c4c5ccc6c7cc8c9c%10c(cc%11cc%12c%13c%14c(cc%15c%16ccc-5c2c%16c2c5c%16c%17c(c(c46)c7c9c%17c4c%10c%11c%13c4c%16c%14c%152)C513)C%12)C8,8.73,-5.19,-3.43,-5.9,-3.9,30.0,,1:1.5 w/w,3 vol%,inverted,ZnO,,,
82979,10.1039/d1tc01648b,CCCCC(CC)COC(=O)c1sc2c(-c3cc4c(OCC(CC)CCCC)c5sccc5c(OCC(CC)CCCC)c4s3)scc2c1F,COC(=O)CCCC1(c2ccccc2)C23c4c5ccc6c7cc8c9c%10c(cc%11cc%12c%13c%14c(cc%15c%16ccc-5c2c%16c2c5c%16c%17c(c(c46)c7c9c%17c4c%10c%11c%13c4c%16c%14c%152)C513)C%12)C8,8.49,-5.19,-3.43,-5.9,-3.9,50.0,,1:1.5 w/w,3 vol%,inverted,ZnO,,,
82980,10.1039/d1tc01648b,CCCCC(CC)COC(=O)c1sc2c(-c3cc4c(OCC(CC)CCCC)c5sccc5c(OCC(CC)CCCC)c4s3)scc2c1F,COC(=O)CCCC1(c2ccccc2)C23c4c5ccc6c7cc8c9c%10c(cc%11cc%12c%13c%14c(cc%15c%16ccc-5c2c%16c2c5c%16c%17c(c(c46)c7c9c%17c4c%10c%11c%13c4c%16c%14c%152)C513)C%12)C8,8.27,-5.19,-3.43,-5.9,-3.9,60.0,,1:1.5 w/w,3 vol%,inverted,ZnO,,,
82981,10.1039/d1tc01648b,CCCCC(CC)COC(=O)c1sc2c(-c3cc4c(OCC(CC)CCCC)c5sccc5c(OCC(CC)CCCC)c4s3)scc2c1F,COC(=O)CCCC1(c2ccccc2)C23c4c5ccc6c7cc8c9c%10c(cc%11cc%12c%13c%14c(cc%15c%16ccc-5c2c%16c2c5c%16c%17c(c(c46)c7c9c%17c4c%10c%11c%13c4c%16c%14c%152)C513)C%12)C8,8.25,-5.19,-3.43,-5.9,-3.9,80.0,,1:1.5 w/w,3 vol%,inverted,ZnO,,,
82982,10.1039/d1tc01648b,CCCCC(CC)COC(=O)c1sc2c(-c3cc4c(OCC(CC)CCCC)c5sccc5c(OCC(CC)CCCC)c4s3)scc2c1F,COC(=O)CCCC1(c2ccccc2)C23c4c5ccc6c7cc8c9c%10c(cc%11cc%12c%13c%14c(cc%15c%16ccc-5c2c%16c2c5c%16c%17c(c(c46)c7c9c%17c4c%10c%11c%13c4c%16c%14c%152)C513)C%12)C8,7.94,-5.19,-3.43,-5.9,-3.9,100.0,,1:1.5 w/w,3 vol%,inverted,ZnO,,,
82985,10.1039/d1tc03110d,CCCCC(CC)Cc1sc(-c2c3c(c(-c4cc(F)c(CC(CC)CCCC)s4)c4sc(-c5ccc(-c6sc(-c7ccc(-c8cc9c(-c%10cc(F)c(CC(CC)CCCC)s%10)c%10sccc%10c(-c%10cc(F)c(CC(CC)CCCC)s%10)c9s8)s7)c7c6C(=O)c6c(CC(CC)CCCC)sc(CC(CC)CCCC)c6C7=O)s5)cc24)C=C(c2scc(C(=O)OCC)c2C(=O)OCC)C3)cc1F,CCCCCCCCCCCc1c(/C=C2\C(=O)c3cc(F)c(F)cc3C2=C(C#N)C#N)sc2c1sc1c3c4nsnc4c4c5sc6c(CCCCCCCCCCC)c(/C=C7\C(=O)c8cc(F)c(F)cc8C7=C(C#N)C#N)sc6c5n(CC(CC)CCCC)c4c3n(CC(CC)CCCC)c21,16.6,-5.5,-3.74,-5.65,-4.09,110.0,110.0,1:1.2,0.5 vol%,,,,,
82986,10.1039/d1tc03110d,CCCCC(CC)Cc1sc(-c2c3c(c(-c4cc(F)c(CC(CC)CCCC)s4)c4sc(-c5ccc(-c6sc(-c7ccc(-c8cc9c(-c%10cc(F)c(CC(CC)CCCC)s%10)c%10sccc%10c(-c%10cc(F)c(CC(CC)CCCC)s%10)c9s8)s7)c7c6C(=O)c6c(CC(CC)CCCC)sc(CC(CC)CCCC)c6C7=O)s5)cc24)C=C(c2scc(C(=O)OCC)c2C(=O)OCC)C3)cc1F,CCCCCCCCCCCc1c(/C=C2\C(=O)c3cc(F)c(F)cc3C2=C(C#N)C#N)sc2c1sc1c3c4nsnc4c4c5sc6c(CCCCCCCCCCC)c(/C=C7\C(=O)c8cc(F)c(F)cc8C7=C(C#N)C#N)sc6c5n(CC(CC)CCCC)c4c3n(CC(CC)CCCC)c21,9.7,-5.5,-3.74,-5.65,-4.09,110.0,110.0,1:1.2,0.5 vol%,,,,,
82987,10.1039/d1tc03110d,CCCCC(CC)Cc1sc(-c2c3c(c(-c4cc(F)c(CC(CC)CCCC)s4)c4sc(-c5ccc(-c6sc(-c7ccc(-c8cc9c(-c%10cc(F)c(CC(CC)CCCC)s%10)c%10sccc%10c(-c%10cc(F)c(CC(CC)CCCC)s%10)c9s8)s7)c7c6C(=O)c6c(CC(CC)CCCC)sc(CC(CC)CCCC)c6C7=O)s5)cc24)C=C(c2scc(C(=O)OCC)c2C(=O)OCC)C3)cc1F,CCCCCCCCCCCc1c(/C=C2\C(=O)c3cc(F)c(F)cc3C2=C(C#N)C#N)sc2c1sc1c3c4nsnc4c4c5sc6c(CCCCCCCCCCC)c(/C=C7\C(=O)c8cc(F)c(F)cc8C7=C(C#N)C#N)sc6c5n(CC(CC)CCCC)c4c3n(CC(CC)CCCC)c21,11.2,-5.5,-3.74,-5.65,-4.09,110.0,110.0,1:1.2,0.5 vol%,,,,,
82988,10.1039/d1tc03110d,CCCCC(CC)Cc1sc(-c2c3c(c(-c4cc(F)c(CC(CC)CCCC)s4)c4sc(-c5ccc(-c6sc(-c7ccc(-c8cc9c(-c%10cc(F)c(CC(CC)CCCC)s%10)c%10sccc%10c(-c%10cc(F)c(CC(CC)CCCC)s%10)c9s8)s7)c7c6C(=O)c6c(CC(CC)CCCC)sc(CC(CC)CCCC)c6C7=O)s5)cc24)C=C(c2scc(C(=O)OCC)c2C(=O)OCC)C3)cc1F,CCCCCCCCCCCc1c(/C=C2\C(=O)c3cc(F)c(F)cc3C2=C(C#N)C#N)sc2c1sc1c3c4nsnc4c4c5sc6c(CCCCCCCCCCC)c(/C=C7\C(=O)c8cc(F)c(F)cc8C7=C(C#N)C#N)sc6c5n(CC(CC)CCCC)c4c3n(CC(CC)CCCC)c21,7.5,-5.5,-3.74,-5.65,-4.09,110.0,110.0,1:1.2,0.5 vol%,,,,,
82993,10.1039/d1tc04676d,CCCCCCCCC(CCCCCC)Cn1nc2c(-c3cccs3)c(F)c(F)c(-c3ccc(-c4cc5c(-c6ccc(CC(CC)CCCC)s6)c6sccc6c(-c6ccc(CC(CC)CCCC)s6)c5s4)s3)c2n1,CCCCCCc1ccc(C2(c3ccc(CCCCCC)cc3)c3cc4c(cc3-c3sc(-c5sc(/C=C6\C(=O)c7cc(F)c(F)cc7C6=C(C#N)C#N)cc5OCC(CC)CCCC)cc32)C(c2ccc(CCCCCC)cc2)(c2ccc(CCCCCC)cc2)c2cc(-c3scc(/C=C5/C(=O)c6cc(F)c(F)cc6C5=C(C#N)C#N)c3OCC(CC)CCCC)sc2-4)cc1,1.2,-5.2,-3.05,-5.44,-4.19,,,,,inverted,,,,
82994,10.1039/d1tc04676d,CCCCCCCCC(CCCCCC)Cn1nc2c(-c3cccs3)c(F)c(F)c(-c3ccc(-c4cc5c(-c6ccc(CC(CC)CCCC)s6)c6sccc6c(-c6ccc(CC(CC)CCCC)s6)c5s4)s3)c2n1,CCCCCCc1ccc(C2(c3ccc(CCCCCC)cc3)c3cc4c(cc3-c3sc(-c5sc(/C=C6\C(=O)c7cc(F)c(F)cc7C6=C(C#N)C#N)cc5OCC(CC)CCCC)cc32)C(c2ccc(CCCCCC)cc2)(c2ccc(CCCCCC)cc2)c2cc(-c3scc(/C=C5/C(=O)c6cc(F)c(F)cc6C5=C(C#N)C#N)c3OCC(CC)CCCC)sc2-4)cc1,9.63,-5.2,-3.05,-5.44,-4.19,,,,,inverted,,,,
82995,10.1039/d1tc04751e,COC(=O)C(C)(C)c1cc(C)cc(-c2sc3c4sc5cc(/C=C6/C(=O)c7cc(F)cc(c7)C(=O)/C6=C\c6cc(C(C)(C)C(=O)OC)c(-c7cc(C)cc(C(C)(C)C(=O)OC)c7)s6)sc5c4c(C(C)(C)C(=O)OC)ccc2-3)c1,CCCCCCc1ccc(C2(c3ccc(CCCCCC)cc3)c3cc4c(cc3-c3sc5cc(/C=C6\C(=O)c7cc(F)c(F)cc7C6=C(C#N)C#N)sc5c32)C(c2ccc(CCCCCC)cc2)(c2ccc(CCCCCC)cc2)c2c-4sc3cc(/C=C4\C(=O)c5cc(F)c(F)cc5C4=C(C#N)C#N)sc23)cc1,6.55,-5.56,-3.65,-5.66,-4.14,,,,,conventional,,,,
82996,10.1039/d1tc04751e,COC(=O)C(C)(C)c1cc(C)cc(-c2sc3c4sc5cc(/C=C6/C(=O)c7cc(F)cc(c7)C(=O)/C6=C\c6cc(C(C)(C)C(=O)OC)c(-c7cc(C)cc(C(C)(C)C(=O)OC)c7)s6)sc5c4c(C(C)(C)C(=O)OC)ccc2-3)c1,CCCCCCc1ccc(C2(c3ccc(CCCCCC)cc3)c3cc4c(cc3-c3sc5cc(/C=C6\C(=O)c7cc(F)c(F)cc7C6=C(C#N)C#N)sc5c32)C(c2ccc(CCCCCC)cc2)(c2ccc(CCCCCC)cc2)c2c-4sc3cc(/C=C4\C(=O)c5cc(F)c(F)cc5C4=C(C#N)C#N)sc23)cc1,9.53,-5.56,-3.65,-5.66,-4.14,7.0,,,,conventional,PTPAPFNBr,,,
82997,10.1039/d1tc04751e,COC(=O)C(C)(C)c1cc(C)cc(-c2sc3c4sc5cc(/C=C6/C(=O)c7cc(F)cc(c7)C(=O)/C6=C\c6cc(C(C)(C)C(=O)OC)c(-c7cc(C)cc(C(C)(C)C(=O)OC)c7)s6)sc5c4c(C(C)(C)C(=O)OC)ccc2-3)c1,CCCCCCc1ccc(C2(c3ccc(CCCCCC)cc3)c3cc4c(cc3-c3sc5cc(/C=C6\C(=O)c7cc(F)c(F)cc7C6=C(C#N)C#N)sc5c32)C(c2ccc(CCCCCC)cc2)(c2ccc(CCCCCC)cc2)c2c-4sc3cc(/C=C4\C(=O)c5cc(F)c(F)cc5C4=C(C#N)C#N)sc23)cc1,10.68,-5.56,-3.65,-5.66,-4.14,11.0,,,,conventional,PTPAPFNBr,,,
82998,10.1039/d1tc04751e,COC(=O)C(C)(C)c1cc(C)cc(-c2sc3c4sc5cc(/C=C6/C(=O)c7cc(F)cc(c7)C(=O)/C6=C\c6cc(C(C)(C)C(=O)OC)c(-c7cc(C)cc(C(C)(C)C(=O)OC)c7)s6)sc5c4c(C(C)(C)C(=O)OC)ccc2-3)c1,CCCCCCc1ccc(C2(c3ccc(CCCCCC)cc3)c3cc4c(cc3-c3sc5cc(/C=C6\C(=O)c7cc(F)c(F)cc7C6=C(C#N)C#N)sc5c32)C(c2ccc(CCCCCC)cc2)(c2ccc(CCCCCC)cc2)c2c-4sc3cc(/C=C4\C(=O)c5cc(F)c(F)cc5C4=C(C#N)C#N)sc23)cc1,8.9,-5.56,-3.65,-5.66,-4.14,16.0,,,,conventional,PTPAPFNBr,,,
82999,10.1039/d1tc04751e,COC(=O)C(C)(C)c1cc(C)cc(-c2sc3c4sc5cc(/C=C6/C(=O)c7cc(F)cc(c7)C(=O)/C6=C\c6cc(C(C)(C)C(=O)OC)c(-c7cc(C)cc(C(C)(C)C(=O)OC)c7)s6)sc5c4c(C(C)(C)C(=O)OC)ccc2-3)c1,CCCCCCc1ccc(C2(c3ccc(CCCCCC)cc3)c3cc4c(cc3-c3sc5cc(/C=C6\C(=O)c7cc(F)c(F)cc7C6=C(C#N)C#N)sc5c32)C(c2ccc(CCCCCC)cc2)(c2ccc(CCCCCC)cc2)c2c-4sc3cc(/C=C4\C(=O)c5cc(F)c(F)cc5C4=C(C#N)C#N)sc23)cc1,6.27,-5.56,-3.65,-5.66,-4.14,23.0,,,,conventional,PTPAPFNBr,,,
83000,10.1039/d1tc04751e,COC(=O)C(C)(C)c1cc(C)cc(-c2sc3c4sc5cc(/C=C6/C(=O)c7cc(F)cc(c7)C(=O)/C6=C\c6cc(C(C)(C)C(=O)OC)c(-c7cc(C)cc(C(C)(C)C(=O)OC)c7)s6)sc5c4c(C(C)(C)C(=O)OC)ccc2-3)c1,CCCCCCc1ccc(C2(c3ccc(CCCCCC)cc3)c3cc4c(cc3-c3sc5cc(/C=C6\C(=O)c7cc(F)c(F)cc7C6=C(C#N)C#N)sc5c32)C(c2ccc(CCCCCC)cc2)(c2ccc(CCCCCC)cc2)c2c-4sc3cc(/C=C4\C(=O)c5cc(F)c(F)cc5C4=C(C#N)C#N)sc23)cc1,11.39,-5.56,-3.65,-5.66,-4.14,9.0,,,,conventional,PTPAPCNBr,,,
83001,10.1039/d1tc04751e,COC(=O)C(C)(C)c1cc(C)cc(-c2sc3c4sc5cc(/C=C6/C(=O)c7cc(F)cc(c7)C(=O)/C6=C\c6cc(C(C)(C)C(=O)OC)c(-c7cc(C)cc(C(C)(C)C(=O)OC)c7)s6)sc5c4c(C(C)(C)C(=O)OC)ccc2-3)c1,CCCCCCc1ccc(C2(c3ccc(CCCCCC)cc3)c3cc4c(cc3-c3sc5cc(/C=C6\C(=O)c7cc(F)c(F)cc7C6=C(C#N)C#N)sc5c32)C(c2ccc(CCCCCC)cc2)(c2ccc(CCCCCC)cc2)c2c-4sc3cc(/C=C4\C(=O)c5cc(F)c(F)cc5C4=C(C#N)C#N)sc23)cc1,11.03,-5.56,-3.65,-5.66,-4.14,13.0,,,,conventional,PTPAPCNBr,,,
83002,10.1039/d1tc04751e,COC(=O)C(C)(C)c1cc(C)cc(-c2sc3c4sc5cc(/C=C6/C(=O)c7cc(F)cc(c7)C(=O)/C6=C\c6cc(C(C)(C)C(=O)OC)c(-c7cc(C)cc(C(C)(C)C(=O)OC)c7)s6)sc5c4c(C(C)(C)C(=O)OC)ccc2-3)c1,CCCCCCc1ccc(C2(c3ccc(CCCCCC)cc3)c3cc4c(cc3-c3sc5cc(/C=C6\C(=O)c7cc(F)c(F)cc7C6=C(C#N)C#N)sc5c32)C(c2ccc(CCCCCC)cc2)(c2ccc(CCCCCC)cc2)c2c-4sc3cc(/C=C4\C(=O)c5cc(F)c(F)cc5C4=C(C#N)C#N)sc23)cc1,10.08,-5.56,-3.65,-5.66,-4.14,18.0,,,,conventional,PTPAPCNBr,,,
83003,10.1039/d1tc04751e,COC(=O)C(C)(C)c1cc(C)cc(-c2sc3c4sc5cc(/C=C6/C(=O)c7cc(F)cc(c7)C(=O)/C6=C\c6cc(C(C)(C)C(=O)OC)c(-c7cc(C)cc(C(C)(C)C(=O)OC)c7)s6)sc5c4c(C(C)(C)C(=O)OC)ccc2-3)c1,CCCCCCc1ccc(C2(c3ccc(CCCCCC)cc3)c3cc4c(cc3-c3sc5cc(/C=C6\C(=O)c7cc(F)c(F)cc7C6=C(C#N)C#N)sc5c32)C(c2ccc(CCCCCC)cc2)(c2ccc(CCCCCC)cc2)c2c-4sc3cc(/C=C4\C(=O)c5cc(F)c(F)cc5C4=C(C#N)C#N)sc23)cc1,6.29,-5.56,-3.65,-5.66,-4.14,26.0,,,,conventional,PTPAPCNBr,,,
83004,10.1039/d2cp00985d,c1ccc(-c2c3ccccc3c(-c3ccccc3)c3c(-c4ccccc4)c4ccccc4c(-c4ccccc4)c23)cc1,CCCCC(=O)OCC1(c2ccccc2)c2cccc3cccc4cccc5cccc6cccc1c6c-5c-4c-3c2,0.11,,,-6.1,-3.7,250.0,,,,inverted,,,,
83005,10.1039/d2cp00985d,c1ccc(-c2c3ccccc3c(-c3ccccc3)c3c(-c4ccccc4)c4ccccc4c(-c4ccccc4)c23)cc1,CCCCC(=O)OCC1(c2ccccc2)c2cccc3cccc4cccc5cccc6cccc1c6c-5c-4c-3c2,0.29,,,-6.1,-3.7,250.0,170.0,,,inverted,,,,
83006,10.1039/d2cp00985d,c1ccc(-c2c3ccccc3c(-c3ccccc3)c3c(-c4ccccc4)c4ccccc4c(-c4ccccc4)c23)cc1,CCCCC(=O)OCC1(c2ccccc2)c2cccc3cccc4cccc5cccc6cccc1c6c-5c-4c-3c2,0.35,,,-6.1,-3.7,250.0,130.0,,,inverted,,,,
83007,10.1039/d2cp00985d,c1ccc(-c2c3ccccc3c(-c3ccccc3)c3c(-c4ccccc4)c4ccccc4c(-c4ccccc4)c23)cc1,CCCCC(=O)OCC1(c2ccccc2)c2cccc3cccc4cccc5cccc6cccc1c6c-5c-4c-3c2,0.27,,,-6.1,-3.7,250.0,,,,inverted,,,,
83008,10.1039/d2me00265e,CCCCC(CC)COC(=O)c1sc2c(-c3cc4c(OCC(CC)CCCC)c5sccc5c(OCC(CC)CCCC)c4s3)scc2c1F,COC(=O)CCCC1(c2ccccc2)C23c4c5ccc6c7cc8c9c%10c(cc%11cc%12c%13c%14c(cc%15c%16ccc-5c2c%16c2c5c%16c%17c(c(c46)c7c9c%17c4c%10c%11c%13c4c%16c%14c%152)C513)C%12)C8,8.07,-5.19,-3.43,-5.9,-3.9,,,,,conventional,,,,
83009,10.1039/d2me00265e,CCCCC(CC)COC(=O)c1sc2c(-c3cc4c(OCC(CC)CCCC)c5sccc5c(OCC(CC)CCCC)c4s3)scc2c1F,COC(=O)CCCC1(c2ccccc2)C23c4c5ccc6c7cc8c9c%10c(cc%11cc%12c%13c%14c(cc%15c%16ccc-5c2c%16c2c5c%16c%17c(c(c46)c7c9c%17c4c%10c%11c%13c4c%16c%14c%152)C513)C%12)C8,7.01,-5.19,-3.43,-5.9,-3.9,,,,,,,,,
83010,10.1039/d2me00265e,CCCCC(CC)COC(=O)c1sc2c(-c3cc4c(OCC(CC)CCCC)c5sccc5c(OCC(CC)CCCC)c4s3)scc2c1F,COC(=O)CCCC1(c2ccccc2)C23c4c5ccc6c7cc8c9c%10c(cc%11cc%12c%13c%14c(cc%15c%16ccc-5c2c%16c2c5c%16c%17c(c(c46)c7c9c%17c4c%10c%11c%13c4c%16c%14c%152)C513)C%12)C8,8.92,-5.19,-3.43,-5.9,-3.9,,,,,,,,,
83011,10.1039/d2me00265e,CCCCC(CC)COC(=O)c1sc2c(-c3cc4c(OCC(CC)CCCC)c5sccc5c(OCC(CC)CCCC)c4s3)scc2c1F,COC(=O)CCCC1(c2ccccc2)C23c4c5ccc6c7cc8c9c%10c(cc%11cc%12c%13c%14c(cc%15c%16ccc-5c2c%16c2c5c%16c%17c(c(c46)c7c9c%17c4c%10c%11c%13c4c%16c%14c%152)C513)C%12)C8,13.57,-5.19,-3.43,-5.9,-3.9,,,,,,,,,
83012,10.1039/d2me00265e,CCCCC(CC)COC(=O)c1sc2c(-c3cc4c(OCC(CC)CCCC)c5sccc5c(OCC(CC)CCCC)c4s3)scc2c1F,COC(=O)CCCC1(c2ccccc2)C23c4c5ccc6c7cc8c9c%10c(cc%11cc%12c%13c%14c(cc%15c%16ccc-5c2c%16c2c5c%16c%17c(c(c46)c7c9c%17c4c%10c%11c%13c4c%16c%14c%152)C513)C%12)C8,6.96,-5.19,-3.43,-5.9,-3.9,,,,,,,,,
83013,10.1039/d2me00265e,CCCCC(CC)COC(=O)c1sc2c(-c3cc4c(OCC(CC)CCCC)c5sccc5c(OCC(CC)CCCC)c4s3)scc2c1F,COC(=O)CCCC1(c2ccccc2)C23c4c5ccc6c7cc8c9c%10c(cc%11cc%12c%13c%14c(cc%15c%16ccc-5c2c%16c2c5c%16c%17c(c(c46)c7c9c%17c4c%10c%11c%13c4c%16c%14c%152)C513)C%12)C8,3.97,-5.19,-3.43,-5.9,-3.9,,,,,conventional,,,,
83014,10.1039/d2me00265e,CCCCC(CC)COC(=O)c1sc2c(-c3cc4c(OCC(CC)CCCC)c5sccc5c(OCC(CC)CCCC)c4s3)scc2c1F,COC(=O)CCCC1(c2ccccc2)C23c4c5ccc6c7cc8c9c%10c(cc%11cc%12c%13c%14c(cc%15c%16ccc-5c2c%16c2c5c%16c%17c(c(c46)c7c9c%17c4c%10c%11c%13c4c%16c%14c%152)C513)C%12)C8,7.23,-5.19,-3.43,-5.9,-3.9,,,,,inverted,,,,
83015,10.1039/d2mh01229d,COC(=O)C(C)(C)c1cc(C)cc(-c2sc3c4sc5cc(/C=C6/C(=O)c7cc(F)cc(c7)C(=O)/C6=C\c6cc(C(C)(C)C(=O)OC)c(-c7cc(C)cc(C(C)(C)C(=O)OC)c7)s6)sc5c4c(C(C)(C)C(=O)OC)ccc2-3)c1,CCOc1c(/C=C2\C(=O)c3cc(F)c(F)cc3C2=C(C#N)C#N)sc2c1sc1c3c4nsnc4c4c5sc6c(OCC)c(/C=C7\C(=O)c8cc(F)c(F)cc8C7=C(C#N)C#N)sc6c5n(CC)c4c3n(CC)c21,16.4,-5.56,-3.65,-5.75,-3.71,,,,,,,,,
83016,10.1039/d2mh01229d,COC(=O)C(C)(C)c1cc(C)cc(-c2sc3c4sc5cc(/C=C6/C(=O)c7cc(F)cc(c7)C(=O)/C6=C\c6cc(C(C)(C)C(=O)OC)c(-c7cc(C)cc(C(C)(C)C(=O)OC)c7)s6)sc5c4c(C(C)(C)C(=O)OC)ccc2-3)c1,CCOc1c(/C=C2\C(=O)c3cc(F)c(F)cc3C2=C(C#N)C#N)sc2c1sc1c3c4nsnc4c4c5sc6c(OCC)c(/C=C7\C(=O)c8cc(F)c(F)cc8C7=C(C#N)C#N)sc6c5n(CC)c4c3n(CC)c21,17.2,-5.56,-3.65,-5.75,-3.71,,,,,,,,,
83023,10.1039/d2nj00895e,COC(=O)C(C)(C)c1cc(C)cc(-c2sc3c4sc5cc(/C=C6/C(=O)c7cc(F)cc(c7)C(=O)/C6=C\c6cc(C(C)(C)C(=O)OC)c(-c7cc(C)cc(C(C)(C)C(=O)OC)c7)s6)sc5c4c(C(C)(C)C(=O)OC)ccc2-3)c1,CCCCCCCCCCCc1c(/C=C2\C(=O)c3cc(F)c(F)cc3C2=C(C#N)C#N)sc2c1sc1c3c4nsnc4c4c5sc6c(CCCCCCCCCCC)c(/C=C7\C(=O)c8cc(F)c(F)cc8C7=C(C#N)C#N)sc6c5n(CC(CC)CCCC)c4c3n(CC(CC)CCCC)c21,11.06,-5.56,-3.65,-5.65,-4.09,,100.0,1:1.2,,,,,,
83024,10.1039/d2nj00895e,COC(=O)C(C)(C)c1cc(C)cc(-c2sc3c4sc5cc(/C=C6/C(=O)c7cc(F)cc(c7)C(=O)/C6=C\c6cc(C(C)(C)C(=O)OC)c(-c7cc(C)cc(C(C)(C)C(=O)OC)c7)s6)sc5c4c(C(C)(C)C(=O)OC)ccc2-3)c1,CCCCCCCCCCCc1c(/C=C2\C(=O)c3cc(F)c(F)cc3C2=C(C#N)C#N)sc2c1sc1c3c4nsnc4c4c5sc6c(CCCCCCCCCCC)c(/C=C7\C(=O)c8cc(F)c(F)cc8C7=C(C#N)C#N)sc6c5n(CC(CC)CCCC)c4c3n(CC(CC)CCCC)c21,15.66,-5.56,-3.65,-5.65,-4.09,12.0,100.0,1:1.2,,,PDINN,,,
83025,10.1039/d2nj00895e,COC(=O)C(C)(C)c1cc(C)cc(-c2sc3c4sc5cc(/C=C6/C(=O)c7cc(F)cc(c7)C(=O)/C6=C\c6cc(C(C)(C)C(=O)OC)c(-c7cc(C)cc(C(C)(C)C(=O)OC)c7)s6)sc5c4c(C(C)(C)C(=O)OC)ccc2-3)c1,CCCCCCCCCCCc1c(/C=C2\C(=O)c3cc(F)c(F)cc3C2=C(C#N)C#N)sc2c1sc1c3c4nsnc4c4c5sc6c(CCCCCCCCCCC)c(/C=C7\C(=O)c8cc(F)c(F)cc8C7=C(C#N)C#N)sc6c5n(CC(CC)CCCC)c4c3n(CC(CC)CCCC)c21,15.57,-5.56,-3.65,-5.65,-4.09,,100.0,1:1.2,,,PNDI-NN,,,
83031,10.1039/d2nr00437b,CCCCC(CC)Cc1ccc(-c2c3cc(-c4ccc(-c5sc(-c6cccs6)c6c5C(=O)c5c(CC(CC)CCCC)sc(CC(CC)CCCC)c5C6=O)s4)sc3c(-c3ccc(CC(CC)CCCC)s3)c3ccsc23)s1,CCCCCCC(CCCCCC)CCN1C(=O)c2ccc3c4c(c(-c5cccs5)cc(c24)C1=O)C(=O)N(CCC(CCCCCC)CCCCCC)C3=O,4.53,-5.33,-3.48,-5.59,-3.82,100.0,100.0,,,,,,,
83032,10.1039/d2nr00437b,CCCCC(CC)Cc1ccc(-c2c3cc(-c4ccc(-c5sc(-c6cccs6)c6c5C(=O)c5c(CC(CC)CCCC)sc(CC(CC)CCCC)c5C6=O)s4)sc3c(-c3ccc(CC(CC)CCCC)s3)c3ccsc23)s1,CCCCCCC(CCCCCC)CCN1C(=O)c2ccc3c4c(c(-c5cccs5)cc(c24)C1=O)C(=O)N(CCC(CCCCCC)CCCCCC)C3=O,1.39,-5.33,-3.48,-5.59,-3.82,100.0,100.0,48:52,,,,,,
83033,10.1039/d2nr00437b,CCCCC(CC)Cc1ccc(-c2c3cc(-c4ccc(-c5sc(-c6cccs6)c6c5C(=O)c5c(CC(CC)CCCC)sc(CC(CC)CCCC)c5C6=O)s4)sc3c(-c3ccc(CC(CC)CCCC)s3)c3ccsc23)s1,CCCCCCC(CCCCCC)CCN1C(=O)c2ccc3c4c(c(-c5cccs5)cc(c24)C1=O)C(=O)N(CCC(CCCCCC)CCCCCC)C3=O,0.99,-5.33,-3.48,-5.59,-3.82,100.0,100.0,,,,,,,
83050,10.1039/d2se00144f,CCCCCCCCc1cc(-c2c(-c3cccs3)sc3c(-c4cc(CCCCCCCC)c(CCCCCCCC)s4)c(-c4ccc(-c5cccc6nsnc56)s4)sc23)sc1CCCCCCCC,CCCCC(=O)OCC1(c2ccccc2)c2cccc3cccc4cccc5cccc6cccc1c6c-5c-4c-3c2,5.0,,,-6.1,-3.7,120.0,95.0,1:1.5,,,,,,
83051,10.1039/d2se00144f,CCCCCCCCc1cc(-c2c(-c3cccs3)sc3c(-c4cc(CCCCCCCC)c(CCCCCCCC)s4)c(-c4ccc(-c5cccc6nsnc56)s4)sc23)sc1CCCCCCCC,CCCCC(=O)OCC1(c2ccccc2)c2cccc3cccc4cccc5cccc6cccc1c6c-5c-4c-3c2,4.2,,,-6.1,-3.7,120.0,95.0,1:1.5,,,,,,
83052,10.1039/d2se00144f,CCCCCCCCc1cc(-c2c(-c3cccs3)sc3c(-c4cc(CCCCCCCC)c(CCCCCCCC)s4)c(-c4ccc(-c5cccc6nsnc56)s4)sc23)sc1CCCCCCCC,CCCCC(=O)OCC1(c2ccccc2)c2cccc3cccc4cccc5cccc6cccc1c6c-5c-4c-3c2,5.1,,,-6.1,-3.7,120.0,95.0,1:1.5,5%,,,,,NDT
83053,10.1039/d2se00144f,CCCCCCCCc1cc(-c2c(-c3cccs3)sc3c(-c4cc(CCCCCCCC)c(CCCCCCCC)s4)c(-c4ccc(-c5cccc6nsnc56)s4)sc23)sc1CCCCCCCC,CCCCC(=O)OCC1(c2ccccc2)c2cccc3cccc4cccc5cccc6cccc1c6c-5c-4c-3c2,4.9,,,-6.1,-3.7,120.0,95.0,1:1.5,5%,,,,,NDT
83104,10.1039/d2tc03029b,CCCCC(CC)COC(=O)c1sc2csc(-c3cc4c(-c5ccc(CC(CC)CCCC)s5)c5sccc5c(-c5ccc(CC(CC)CCCC)s5)c4s3)c2c1F,COC(=O)CCCC1(c2ccccc2)C23c4c5ccc6c7cc8c9c%10c(cc%11cc%12c%13c%14c(cc%15c%16ccc-5c2c%16c2c5c%16c%17c(c(c46)c7c9c%17c4c%10c%11c%13c4c%16c%14c%152)C513)C%12)C8,0.4,-5.21,-3.6,-5.9,-3.9,,,,,,,,,
83105,10.1039/d2tc03029b,CCCCC(CC)COC(=O)c1sc2csc(-c3cc4c(-c5ccc(CC(CC)CCCC)s5)c5sccc5c(-c5ccc(CC(CC)CCCC)s5)c4s3)c2c1F,COC(=O)CCCC1(c2ccccc2)C23c4c5ccc6c7cc8c9c%10c(cc%11cc%12c%13c%14c(cc%15c%16ccc-5c2c%16c2c5c%16c%17c(c(c46)c7c9c%17c4c%10c%11c%13c4c%16c%14c%152)C513)C%12)C8,3.08,-5.21,-3.6,-5.9,-3.9,,,,,,,,,
83106,10.1039/d2tc03029b,CCCCC(CC)COC(=O)c1sc2csc(-c3cc4c(-c5ccc(CC(CC)CCCC)s5)c5sccc5c(-c5ccc(CC(CC)CCCC)s5)c4s3)c2c1F,COC(=O)CCCC1(c2ccccc2)C23c4c5ccc6c7cc8c9c%10c(cc%11cc%12c%13c%14c(cc%15c%16ccc-5c2c%16c2c5c%16c%17c(c(c46)c7c9c%17c4c%10c%11c%13c4c%16c%14c%152)C513)C%12)C8,5.02,-5.21,-3.6,-5.9,-3.9,,,,,,,,,
83107,10.1039/d2tc03029b,CCCCC(CC)COC(=O)c1sc2csc(-c3cc4c(-c5ccc(CC(CC)CCCC)s5)c5sccc5c(-c5ccc(CC(CC)CCCC)s5)c4s3)c2c1F,COC(=O)CCCC1(c2ccccc2)C23c4c5ccc6c7cc8c9c%10c(cc%11cc%12c%13c%14c(cc%15c%16ccc-5c2c%16c2c5c%16c%17c(c(c46)c7c9c%17c4c%10c%11c%13c4c%16c%14c%152)C513)C%12)C8,5.45,-5.21,-3.6,-5.9,-3.9,,,,,,,,,
83108,10.1039/d2tc03029b,CCCCC(CC)COC(=O)c1sc2csc(-c3cc4c(-c5ccc(CC(CC)CCCC)s5)c5sccc5c(-c5ccc(CC(CC)CCCC)s5)c4s3)c2c1F,COC(=O)CCCC1(c2ccccc2)C23c4c5ccc6c7cc8c9c%10c(cc%11cc%12c%13c%14c(cc%15c%16ccc-5c2c%16c2c5c%16c%17c(c(c46)c7c9c%17c4c%10c%11c%13c4c%16c%14c%152)C513)C%12)C8,3.73,-5.21,-3.6,-5.9,-3.9,,,,,,,,,
