Repository: JiYiqaq/PCE-KA-GNN

# Data directory

- `raw/Active_Database.csv` is the immutable source dataset bundled under CC BY 4.0. Do not overwrite it with processed data.
- `processed/` is created and populated by the training pipeline. Generated `.pt` and `.pth` caches are intentionally ignored by Git because they can exceed GitHub's normal single-file limit.

See `../DATA_LICENSE.md` for provenance, license and checksum information.

File: data/processed/device_records.csv (part 147 of 250)
record_id,doi,donor_smiles,acceptor_smiles,pce,homo_d,lumo_d,homo_a,lumo_a,active_layer_thickness,annealing_temp,d_a_ratio,additive_ratio,device_type,etl_canonical,htl_canonical,solvent_canonical,additive_canonical
83109,10.1039/d2tc03032b,COC(=O)C(C)(C)c1cc(C)cc(-c2sc3c4sc5cc(/C=C6/C(=O)c7cc(F)cc(c7)C(=O)/C6=C\c6cc(C(C)(C)C(=O)OC)c(-c7cc(C)cc(C(C)(C)C(=O)OC)c7)s6)sc5c4c(C(C)(C)C(=O)OC)ccc2-3)c1,CCCCCCCCCCCc1c(/C=C2\C(=O)c3cc(F)c(F)cc3C2=C(C#N)C#N)sc2c1sc1c3c4nsnc4c4c5sc6c(CCCCCCCCCCC)c(/C=C7\C(=O)c8cc(F)c(F)cc8C7=C(C#N)C#N)sc6c5n(CC(CC)CCCC)c4c3n(CC(CC)CCCC)c21,15.78,-5.49,-3.64,-5.65,-4.09,100.0,100.0,1:1.2,,,,,,
83110,10.1039/d2tc03032b,COC(=O)C(C)(C)c1cc(C)cc(-c2sc3c4sc5cc(/C=C6/C(=O)c7cc(F)cc(c7)C(=O)/C6=C\c6cc(C(C)(C)C(=O)OC)c(-c7cc(C)cc(C(C)(C)C(=O)OC)c7)s6)sc5c4c(C(C)(C)C(=O)OC)ccc2-3)c1,CCCCCCCCCCCc1c(/C=C2\C(=O)c3cc(F)c(F)cc3C2=C(C#N)C#N)sc2c1sc1c3c4nsnc4c4c5sc6c(CCCCCCCCCCC)c(/C=C7\C(=O)c8cc(F)c(F)cc8C7=C(C#N)C#N)sc6c5n(CC(CC)CCCC)c4c3n(CC(CC)CCCC)c21,16.04,-5.49,-3.64,-5.65,-4.09,100.0,100.0,1:1.2,,,,,,
83119,10.1039/d2tc04298c,COC(=O)C(C)(C)c1cc(C)cc(-c2sc3c4sc5cc(/C=C6/C(=O)c7cc(F)cc(c7)C(=O)/C6=C\c6cc(C(C)(C)C(=O)OC)c(-c7cc(C)cc(C(C)(C)C(=O)OC)c7)s6)sc5c4c(C(C)(C)C(=O)OC)ccc2-3)c1,CCCCCCCCCCCc1c(/C=C2\C(=O)c3cc(F)c(F)cc3C2=C(C#N)C#N)sc2c1sc1c3c4nsnc4c4c5sc6c(CCCCCCCCCCC)c(/C=C7\C(=O)c8cc(F)c(F)cc8C7=C(C#N)C#N)sc6c5n(CCC(CC)CCCC)c4c3n(CCC(CC)CCCC)c21,14.53,-5.56,-3.65,-5.64,-3.86,10.0,90.0,1:1.2 w/w,0.8 vol%,,,Pure AHM,,
83120,10.1039/d2tc04298c,COC(=O)C(C)(C)c1cc(C)cc(-c2sc3c4sc5cc(/C=C6/C(=O)c7cc(F)cc(c7)C(=O)/C6=C\c6cc(C(C)(C)C(=O)OC)c(-c7cc(C)cc(C(C)(C)C(=O)OC)c7)s6)sc5c4c(C(C)(C)C(=O)OC)ccc2-3)c1,CCCCCCCCCCCc1c(/C=C2\C(=O)c3cc(F)c(F)cc3C2=C(C#N)C#N)sc2c1sc1c3c4nsnc4c4c5sc6c(CCCCCCCCCCC)c(/C=C7\C(=O)c8cc(F)c(F)cc8C7=C(C#N)C#N)sc6c5n(CCC(CC)CCCC)c4c3n(CCC(CC)CCCC)c21,15.92,-5.56,-3.65,-5.64,-3.86,10.0,90.0,1:1.2,0.8 vol%,conventional,,AHM:HH,,
83121,10.1039/d2tc04298c,COC(=O)C(C)(C)c1cc(C)cc(-c2sc3c4sc5cc(/C=C6/C(=O)c7cc(F)cc(c7)C(=O)/C6=C\c6cc(C(C)(C)C(=O)OC)c(-c7cc(C)cc(C(C)(C)C(=O)OC)c7)s6)sc5c4c(C(C)(C)C(=O)OC)ccc2-3)c1,CCCCCCCCCCCc1c(/C=C2\C(=O)c3cc(F)c(F)cc3C2=C(C#N)C#N)sc2c1sc1c3c4nsnc4c4c5sc6c(CCCCCCCCCCC)c(/C=C7\C(=O)c8cc(F)c(F)cc8C7=C(C#N)C#N)sc6c5n(CCC(CC)CCCC)c4c3n(CCC(CC)CCCC)c21,15.94,-5.56,-3.65,-5.64,-3.86,10.0,90.0,1:1.2 w/w,0.8 vol%,,,AHM:GLC,,
83122,10.1039/d2tc04298c,COC(=O)C(C)(C)c1cc(C)cc(-c2sc3c4sc5cc(/C=C6/C(=O)c7cc(F)cc(c7)C(=O)/C6=C\c6cc(C(C)(C)C(=O)OC)c(-c7cc(C)cc(C(C)(C)C(=O)OC)c7)s6)sc5c4c(C(C)(C)C(=O)OC)ccc2-3)c1,CCCCCCCCCCCc1c(/C=C2\C(=O)c3cc(F)c(F)cc3C2=C(C#N)C#N)sc2c1sc1c3c4nsnc4c4c5sc6c(CCCCCCCCCCC)c(/C=C7\C(=O)c8cc(F)c(F)cc8C7=C(C#N)C#N)sc6c5n(CCC(CC)CCCC)c4c3n(CCC(CC)CCCC)c21,8.29,-5.56,-3.65,-5.64,-3.86,150.0,90.0,1:1.2 w/w,0.8 vol%,,,Pure AHM,,
83123,10.1039/d2tc04298c,COC(=O)C(C)(C)c1cc(C)cc(-c2sc3c4sc5cc(/C=C6/C(=O)c7cc(F)cc(c7)C(=O)/C6=C\c6cc(C(C)(C)C(=O)OC)c(-c7cc(C)cc(C(C)(C)C(=O)OC)c7)s6)sc5c4c(C(C)(C)C(=O)OC)ccc2-3)c1,CCCCCCCCCCCc1c(/C=C2\C(=O)c3cc(F)c(F)cc3C2=C(C#N)C#N)sc2c1sc1c3c4nsnc4c4c5sc6c(CCCCCCCCCCC)c(/C=C7\C(=O)c8cc(F)c(F)cc8C7=C(C#N)C#N)sc6c5n(CCC(CC)CCCC)c4c3n(CCC(CC)CCCC)c21,14.35,-5.56,-3.65,-5.64,-3.86,150.0,90.0,1:1.2,0.8 vol%,conventional,,AHM:HH,,
83124,10.1039/d2tc04298c,COC(=O)C(C)(C)c1cc(C)cc(-c2sc3c4sc5cc(/C=C6/C(=O)c7cc(F)cc(c7)C(=O)/C6=C\c6cc(C(C)(C)C(=O)OC)c(-c7cc(C)cc(C(C)(C)C(=O)OC)c7)s6)sc5c4c(C(C)(C)C(=O)OC)ccc2-3)c1,CCCCCCCCCCCc1c(/C=C2\C(=O)c3cc(F)c(F)cc3C2=C(C#N)C#N)sc2c1sc1c3c4nsnc4c4c5sc6c(CCCCCCCCCCC)c(/C=C7\C(=O)c8cc(F)c(F)cc8C7=C(C#N)C#N)sc6c5n(CCC(CC)CCCC)c4c3n(CCC(CC)CCCC)c21,12.6,-5.56,-3.65,-5.64,-3.86,150.0,90.0,1:1.2 w/w,0.8 vol%,,,AHM:GLC,,
83127,10.1039/d3cc04568d,CCCCC(CC)COC(=O)c1sc2csc(-c3cc4c(-c5ccc(CC(CC)CCCC)s5)c5sccc5c(-c5ccc(CC(CC)CCCC)s5)c4s3)c2c1F,CCCCCCc1ccc(C2(c3ccc(CCCCCC)cc3)c3cc4c(cc3-c3sc(-c5sc(/C=C6\C(=O)c7cc(F)c(F)cc7C6=C(C#N)C#N)cc5OCC(CC)CCCC)cc32)C(c2ccc(CCCCCC)cc2)(c2ccc(CCCCCC)cc2)c2cc(-c3scc(/C=C5/C(=O)c6cc(F)c(F)cc6C5=C(C#N)C#N)c3OCC(CC)CCCC)sc2-4)cc1,10.51,-5.21,-3.6,-5.44,-4.19,98.0,,,,,,,,
83128,10.1039/d3cc04568d,CCCCC(CC)COC(=O)c1sc2csc(-c3cc4c(-c5ccc(CC(CC)CCCC)s5)c5sccc5c(-c5ccc(CC(CC)CCCC)s5)c4s3)c2c1F,CCCCCCc1ccc(C2(c3ccc(CCCCCC)cc3)c3cc4c(cc3-c3sc(-c5sc(/C=C6\C(=O)c7cc(F)c(F)cc7C6=C(C#N)C#N)cc5OCC(CC)CCCC)cc32)C(c2ccc(CCCCCC)cc2)(c2ccc(CCCCCC)cc2)c2cc(-c3scc(/C=C5/C(=O)c6cc(F)c(F)cc6C5=C(C#N)C#N)c3OCC(CC)CCCC)sc2-4)cc1,11.57,-5.21,-3.6,-5.44,-4.19,122.0,,,,,,,,
83129,10.1039/d3cc04568d,CCCCC(CC)COC(=O)c1sc2csc(-c3cc4c(-c5ccc(CC(CC)CCCC)s5)c5sccc5c(-c5ccc(CC(CC)CCCC)s5)c4s3)c2c1F,CCCCCCc1ccc(C2(c3ccc(CCCCCC)cc3)c3cc4c(cc3-c3sc(-c5sc(/C=C6\C(=O)c7cc(F)c(F)cc7C6=C(C#N)C#N)cc5OCC(CC)CCCC)cc32)C(c2ccc(CCCCCC)cc2)(c2ccc(CCCCCC)cc2)c2cc(-c3scc(/C=C5/C(=O)c6cc(F)c(F)cc6C5=C(C#N)C#N)c3OCC(CC)CCCC)sc2-4)cc1,12.0,-5.21,-3.6,-5.44,-4.19,151.0,,,,,,,,
83130,10.1039/d3cc04568d,CCCCC(CC)COC(=O)c1sc2csc(-c3cc4c(-c5ccc(CC(CC)CCCC)s5)c5sccc5c(-c5ccc(CC(CC)CCCC)s5)c4s3)c2c1F,CCCCCCc1ccc(C2(c3ccc(CCCCCC)cc3)c3cc4c(cc3-c3sc(-c5sc(/C=C6\C(=O)c7cc(F)c(F)cc7C6=C(C#N)C#N)cc5OCC(CC)CCCC)cc32)C(c2ccc(CCCCCC)cc2)(c2ccc(CCCCCC)cc2)c2cc(-c3scc(/C=C5/C(=O)c6cc(F)c(F)cc6C5=C(C#N)C#N)c3OCC(CC)CCCC)sc2-4)cc1,10.74,-5.21,-3.6,-5.44,-4.19,175.0,,,,,,,,
83131,10.1039/d3cc04568d,CCCCC(CC)COC(=O)c1sc2csc(-c3cc4c(-c5ccc(CC(CC)CCCC)s5)c5sccc5c(-c5ccc(CC(CC)CCCC)s5)c4s3)c2c1F,CCCCCCc1ccc(C2(c3ccc(CCCCCC)cc3)c3cc4c(cc3-c3sc(-c5sc(/C=C6\C(=O)c7cc(F)c(F)cc7C6=C(C#N)C#N)cc5OCC(CC)CCCC)cc32)C(c2ccc(CCCCCC)cc2)(c2ccc(CCCCCC)cc2)c2cc(-c3scc(/C=C5/C(=O)c6cc(F)c(F)cc6C5=C(C#N)C#N)c3OCC(CC)CCCC)sc2-4)cc1,10.84,-5.21,-3.6,-5.44,-4.19,,,,,,,,,
83133,10.1039/d3cc04863b,CCCCCCC(CCCC)Cc1csc(-c2cc3c4nsnc4c4cc(-c5cc(CC(CCCC)CCCCCC)c(-c6cc7c(-c8cc(F)c(CC(CC)CCCC)s8)c8sccc8c(-c8cc(F)c(CC(CC)CCCC)s8)c7s6)s5)sc4c3s2)c1,CCCCCCCCCCCc1c(/C=C2\C(=O)c3cc(F)c(F)cc3C2=C(C#N)C#N)sc2c1sc1c3c4nsnc4c4c5sc6c(CCCCCCCCCCC)c(/C=C7\C(=O)c8cc(F)c(F)cc8C7=C(C#N)C#N)sc6c5n(CCC(CC)CCCC)c4c3n(CCC(CC)CCCC)c21,16.5,-5.51,-2.77,-5.64,-3.86,,,,,,,PEDOT:PSS,,
83134,10.1039/d3cc04863b,CCCCCCC(CCCC)Cc1csc(-c2cc3c4nsnc4c4cc(-c5cc(CC(CCCC)CCCCCC)c(-c6cc7c(-c8cc(F)c(CC(CC)CCCC)s8)c8sccc8c(-c8cc(F)c(CC(CC)CCCC)s8)c7s6)s5)sc4c3s2)c1,CCCCCCCCCCCc1c(/C=C2\C(=O)c3cc(F)c(F)cc3C2=C(C#N)C#N)sc2c1sc1c3c4nsnc4c4c5sc6c(CCCCCCCCCCC)c(/C=C7\C(=O)c8cc(F)c(F)cc8C7=C(C#N)C#N)sc6c5n(CCC(CC)CCCC)c4c3n(CCC(CC)CCCC)c21,18.6,-5.51,-2.77,-5.64,-3.86,,,,,,,2Cl-TPA-CN-COOH,,
83138,10.1039/d3ee00087g,COC(=O)C(C)(C)c1cc(C)cc(-c2sc3c4sc5cc(/C=C6/C(=O)c7cc(F)cc(c7)C(=O)/C6=C\c6cc(C(C)(C)C(=O)OC)c(-c7cc(C)cc(C(C)(C)C(=O)OC)c7)s6)sc5c4c(C(C)(C)C(=O)OC)ccc2-3)c1,CCCCCCC(CCCC)Cc1c(/C=C2\C(=O)c3cc(F)c(F)cc3C2=C(C#N)C#N)sc2c1SC1c3c(c4c(c5nsnc35)c3sc5c(CC(CCCC)CCCCCC)c(/C=C6\C(=O)c7cc(F)c(F)cc7C6=C(C#N)C#N)sc5c3n4CC(CC)CCCC)N(CC(CC)CCCC)C21,11.51,-5.56,-3.65,-5.68,-3.9,80.0,80.0,1:1.2,0.25 vol% DIO,,,,,
83139,10.1039/d3ee00087g,COC(=O)C(C)(C)c1cc(C)cc(-c2sc3c4sc5cc(/C=C6/C(=O)c7cc(F)cc(c7)C(=O)/C6=C\c6cc(C(C)(C)C(=O)OC)c(-c7cc(C)cc(C(C)(C)C(=O)OC)c7)s6)sc5c4c(C(C)(C)C(=O)OC)ccc2-3)c1,CCCCCCC(CCCC)Cc1c(/C=C2\C(=O)c3cc(F)c(F)cc3C2=C(C#N)C#N)sc2c1SC1c3c(c4c(c5nsnc35)c3sc5c(CC(CCCC)CCCCCC)c(/C=C6\C(=O)c7cc(F)c(F)cc7C6=C(C#N)C#N)sc5c3n4CC(CC)CCCC)N(CC(CC)CCCC)C21,16.24,-5.56,-3.65,-5.68,-3.9,80.0,80.0,1:1.2,0.25 vol% DIO,,,,,
83140,10.1039/d3ee00087g,COC(=O)C(C)(C)c1cc(C)cc(-c2sc3c4sc5cc(/C=C6/C(=O)c7cc(F)cc(c7)C(=O)/C6=C\c6cc(C(C)(C)C(=O)OC)c(-c7cc(C)cc(C(C)(C)C(=O)OC)c7)s6)sc5c4c(C(C)(C)C(=O)OC)ccc2-3)c1,CCCCCCC(CCCC)Cc1c(/C=C2\C(=O)c3cc(F)c(F)cc3C2=C(C#N)C#N)sc2c1SC1c3c(c4c(c5nsnc35)c3sc5c(CC(CCCC)CCCCCC)c(/C=C6\C(=O)c7cc(F)c(F)cc7C6=C(C#N)C#N)sc5c3n4CC(CC)CCCC)N(CC(CC)CCCC)C21,16.73,-5.56,-3.65,-5.68,-3.9,80.0,80.0,1:1.2,0.25 vol% DIO,,,,,
83141,10.1039/d3ee00087g,COC(=O)C(C)(C)c1cc(C)cc(-c2sc3c4sc5cc(/C=C6/C(=O)c7cc(F)cc(c7)C(=O)/C6=C\c6cc(C(C)(C)C(=O)OC)c(-c7cc(C)cc(C(C)(C)C(=O)OC)c7)s6)sc5c4c(C(C)(C)C(=O)OC)ccc2-3)c1,CCCCCCC(CCCC)Cc1c(/C=C2\C(=O)c3cc(F)c(F)cc3C2=C(C#N)C#N)sc2c1SC1c3c(c4c(c5nsnc35)c3sc5c(CC(CCCC)CCCCCC)c(/C=C6\C(=O)c7cc(F)c(F)cc7C6=C(C#N)C#N)sc5c3n4CC(CC)CCCC)N(CC(CC)CCCC)C21,17.5,-5.56,-3.65,-5.68,-3.9,80.0,80.0,1:1.2 w/w,0.25 vol% DIO,,,,,
83142,10.1039/d3ee00087g,COC(=O)C(C)(C)c1cc(C)cc(-c2sc3c4sc5cc(/C=C6/C(=O)c7cc(F)cc(c7)C(=O)/C6=C\c6cc(C(C)(C)C(=O)OC)c(-c7cc(C)cc(C(C)(C)C(=O)OC)c7)s6)sc5c4c(C(C)(C)C(=O)OC)ccc2-3)c1,CCCCCCC(CCCC)Cc1c(/C=C2\C(=O)c3cc(F)c(F)cc3C2=C(C#N)C#N)sc2c1SC1c3c(c4c(c5nsnc35)c3sc5c(CC(CCCC)CCCCCC)c(/C=C6\C(=O)c7cc(F)c(F)cc7C6=C(C#N)C#N)sc5c3n4CC(CC)CCCC)N(CC(CC)CCCC)C21,16.76,-5.56,-3.65,-5.68,-3.9,80.0,80.0,1:1.2,0.25 vol% DIO,,,,,
83143,10.1039/d3ee00087g,COC(=O)C(C)(C)c1cc(C)cc(-c2sc3c4sc5cc(/C=C6/C(=O)c7cc(F)cc(c7)C(=O)/C6=C\c6cc(C(C)(C)C(=O)OC)c(-c7cc(C)cc(C(C)(C)C(=O)OC)c7)s6)sc5c4c(C(C)(C)C(=O)OC)ccc2-3)c1,CCCCCCC(CCCC)Cc1c(/C=C2\C(=O)c3cc(F)c(F)cc3C2=C(C#N)C#N)sc2c1SC1c3c(c4c(c5nsnc35)c3sc5c(CC(CCCC)CCCCCC)c(/C=C6\C(=O)c7cc(F)c(F)cc7C6=C(C#N)C#N)sc5c3n4CC(CC)CCCC)N(CC(CC)CCCC)C21,17.4,-5.56,-3.65,-5.68,-3.9,,,,,,,,,
83144,10.1039/d3ee00087g,COC(=O)C(C)(C)c1cc(C)cc(-c2sc3c4sc5cc(/C=C6/C(=O)c7cc(F)cc(c7)C(=O)/C6=C\c6cc(C(C)(C)C(=O)OC)c(-c7cc(C)cc(C(C)(C)C(=O)OC)c7)s6)sc5c4c(C(C)(C)C(=O)OC)ccc2-3)c1,CCCCCCC(CCCC)Cc1c(/C=C2\C(=O)c3cc(F)c(F)cc3C2=C(C#N)C#N)sc2c1SC1c3c(c4c(c5nsnc35)c3sc5c(CC(CCCC)CCCCCC)c(/C=C6\C(=O)c7cc(F)c(F)cc7C6=C(C#N)C#N)sc5c3n4CC(CC)CCCC)N(CC(CC)CCCC)C21,17.17,-5.56,-3.65,-5.68,-3.9,,,,,,,,,
83145,10.1039/d3ee00087g,COC(=O)C(C)(C)c1cc(C)cc(-c2sc3c4sc5cc(/C=C6/C(=O)c7cc(F)cc(c7)C(=O)/C6=C\c6cc(C(C)(C)C(=O)OC)c(-c7cc(C)cc(C(C)(C)C(=O)OC)c7)s6)sc5c4c(C(C)(C)C(=O)OC)ccc2-3)c1,CCCCCCC(CCCC)Cc1c(/C=C2\C(=O)c3cc(F)c(F)cc3C2=C(C#N)C#N)sc2c1SC1c3c(c4c(c5nsnc35)c3sc5c(CC(CCCC)CCCCCC)c(/C=C6\C(=O)c7cc(F)c(F)cc7C6=C(C#N)C#N)sc5c3n4CC(CC)CCCC)N(CC(CC)CCCC)C21,17.32,-5.56,-3.65,-5.68,-3.9,,,,,,,,,
83146,10.1039/d3ee00087g,COC(=O)C(C)(C)c1cc(C)cc(-c2sc3c4sc5cc(/C=C6/C(=O)c7cc(F)cc(c7)C(=O)/C6=C\c6cc(C(C)(C)C(=O)OC)c(-c7cc(C)cc(C(C)(C)C(=O)OC)c7)s6)sc5c4c(C(C)(C)C(=O)OC)ccc2-3)c1,CCCCCCC(CCCC)Cc1c(/C=C2\C(=O)c3cc(F)c(F)cc3C2=C(C#N)C#N)sc2c1SC1c3c(c4c(c5nsnc35)c3sc5c(CC(CCCC)CCCCCC)c(/C=C6\C(=O)c7cc(F)c(F)cc7C6=C(C#N)C#N)sc5c3n4CC(CC)CCCC)N(CC(CC)CCCC)C21,16.92,-5.56,-3.65,-5.68,-3.9,,,,,,,,,
83147,10.1039/d3ee00087g,COC(=O)C(C)(C)c1cc(C)cc(-c2sc3c4sc5cc(/C=C6/C(=O)c7cc(F)cc(c7)C(=O)/C6=C\c6cc(C(C)(C)C(=O)OC)c(-c7cc(C)cc(C(C)(C)C(=O)OC)c7)s6)sc5c4c(C(C)(C)C(=O)OC)ccc2-3)c1,CCCCCCC(CCCC)Cc1c(/C=C2\C(=O)c3cc(F)c(F)cc3C2=C(C#N)C#N)sc2c1SC1c3c(c4c(c5nsnc35)c3sc5c(CC(CCCC)CCCCCC)c(/C=C6\C(=O)c7cc(F)c(F)cc7C6=C(C#N)C#N)sc5c3n4CC(CC)CCCC)N(CC(CC)CCCC)C21,17.08,-5.56,-3.65,-5.68,-3.9,,,,,,,,,
83154,10.1039/d3lf00166k,COC(=O)C(C)(C)c1cc(C)cc(-c2sc3c4sc5cc(/C=C6/C(=O)c7cc(F)cc(c7)C(=O)/C6=C\c6cc(C(C)(C)C(=O)OC)c(-c7cc(C)cc(C(C)(C)C(=O)OC)c7)s6)sc5c4c(C(C)(C)C(=O)OC)ccc2-3)c1,CCCCCCCCCCCc1c(/C=C2\C(=O)c3cc(F)c(F)cc3C2=C(C#N)C#N)sc2c1sc1c3c4nsnc4c4c5sc6c(CCCCCCCCCCC)c(/C=C7\C(=O)c8cc(F)c(F)cc8C7=C(C#N)C#N)sc6c5n(CC(CC)CCCC)c4c3n(CC(CC)CCCC)c21,8.21,-5.56,-3.65,-5.65,-4.09,,,,,,,,,
83155,10.1039/d3lf00166k,COC(=O)C(C)(C)c1cc(C)cc(-c2sc3c4sc5cc(/C=C6/C(=O)c7cc(F)cc(c7)C(=O)/C6=C\c6cc(C(C)(C)C(=O)OC)c(-c7cc(C)cc(C(C)(C)C(=O)OC)c7)s6)sc5c4c(C(C)(C)C(=O)OC)ccc2-3)c1,CCCCCCCCCCCc1c(/C=C2\C(=O)c3cc(F)c(F)cc3C2=C(C#N)C#N)sc2c1sc1c3c4nsnc4c4c5sc6c(CCCCCCCCCCC)c(/C=C7\C(=O)c8cc(F)c(F)cc8C7=C(C#N)C#N)sc6c5n(CC(CC)CCCC)c4c3n(CC(CC)CCCC)c21,10.34,-5.56,-3.65,-5.65,-4.09,,,,,conventional,,,ethyl acetate,
83156,10.1039/d3lf00166k,COC(=O)C(C)(C)c1cc(C)cc(-c2sc3c4sc5cc(/C=C6/C(=O)c7cc(F)cc(c7)C(=O)/C6=C\c6cc(C(C)(C)C(=O)OC)c(-c7cc(C)cc(C(C)(C)C(=O)OC)c7)s6)sc5c4c(C(C)(C)C(=O)OC)ccc2-3)c1,CCCCCCCCCCCc1c(/C=C2\C(=O)c3cc(F)c(F)cc3C2=C(C#N)C#N)sc2c1sc1c3c4nsnc4c4c5sc6c(CCCCCCCCCCC)c(/C=C7\C(=O)c8cc(F)c(F)cc8C7=C(C#N)C#N)sc6c5n(CC(CC)CCCC)c4c3n(CC(CC)CCCC)c21,10.6,-5.56,-3.65,-5.65,-4.09,,,,,conventional,,,butanol,
83157,10.1039/d3lf00166k,COC(=O)C(C)(C)c1cc(C)cc(-c2sc3c4sc5cc(/C=C6/C(=O)c7cc(F)cc(c7)C(=O)/C6=C\c6cc(C(C)(C)C(=O)OC)c(-c7cc(C)cc(C(C)(C)C(=O)OC)c7)s6)sc5c4c(C(C)(C)C(=O)OC)ccc2-3)c1,CCCCCCCCCCCc1c(/C=C2\C(=O)c3cc(F)c(F)cc3C2=C(C#N)C#N)sc2c1sc1c3c4nsnc4c4c5sc6c(CCCCCCCCCCC)c(/C=C7\C(=O)c8cc(F)c(F)cc8C7=C(C#N)C#N)sc6c5n(CC(CC)CCCC)c4c3n(CC(CC)CCCC)c21,10.61,-5.56,-3.65,-5.65,-4.09,,,,,conventional,,,heptane,
83158,10.1039/d3lf00166k,COC(=O)C(C)(C)c1cc(C)cc(-c2sc3c4sc5cc(/C=C6/C(=O)c7cc(F)cc(c7)C(=O)/C6=C\c6cc(C(C)(C)C(=O)OC)c(-c7cc(C)cc(C(C)(C)C(=O)OC)c7)s6)sc5c4c(C(C)(C)C(=O)OC)ccc2-3)c1,CCCCCCCCCCCc1c(/C=C2\C(=O)c3cc(F)c(F)cc3C2=C(C#N)C#N)sc2c1sc1c3c4nsnc4c4c5sc6c(CCCCCCCCCCC)c(/C=C7\C(=O)c8cc(F)c(F)cc8C7=C(C#N)C#N)sc6c5n(CC(CC)CCCC)c4c3n(CC(CC)CCCC)c21,10.01,-5.56,-3.65,-5.65,-4.09,,,,,conventional,,,heptane,
83209,10.1039/d3ta03836j,COC(=O)C(C)(C)c1cc(C)cc(-c2sc3c4sc5cc(/C=C6/C(=O)c7cc(F)cc(c7)C(=O)/C6=C\c6cc(C(C)(C)C(=O)OC)c(-c7cc(C)cc(C(C)(C)C(=O)OC)c7)s6)sc5c4c(C(C)(C)C(=O)OC)ccc2-3)c1,CCCCCCCCCc1c(C=C2C(=O)c3cc(Cl)c(Cl)cc3C2=C(C#N)C#N)sc2c1sc1c3c4nsnc4c4c5sc6c(CCCCCCCCC)c(C=C7C(=O)c8cc(Cl)c(Cl)cc8C7=C(C#N)C#N)sc6c5n(CC(CCCC)CCCCCC)c4c3n(CC(CCCC)CCCCCC)c21,16.85,-5.56,-3.65,-5.68,-3.9,,,,,,,,,
83214,10.1039/d3ta03836j,COC(=O)C(C)(C)c1cc(C)cc(-c2sc3c4sc5cc(/C=C6/C(=O)c7cc(F)cc(c7)C(=O)/C6=C\c6cc(C(C)(C)C(=O)OC)c(-c7cc(C)cc(C(C)(C)C(=O)OC)c7)s6)sc5c4c(C(C)(C)C(=O)OC)ccc2-3)c1,CCCCCCc1ccc(C2(c3ccc(CCCCCC)cc3)c3cc4c(cc3-c3sc5cc(/C=C6\C(=O)c7ccc(C)cc7C6=C(C#N)C#N)sc5c32)C(c2ccc(CCCCCC)cc2)(c2ccc(CCCCCC)cc2)c2c-4sc3cc(/C=C4\C(=O)c5ccc(C)cc5C4=C(C#N)C#N)sc23)cc1,9.35,-5.56,-3.65,-5.514,-3.808,,,,,,,,,
83215,10.1039/d3ta04833k,COC(=O)C(C)(C)c1cc(C)cc(-c2sc3c4sc5cc(/C=C6/C(=O)c7cc(F)cc(c7)C(=O)/C6=C\c6cc(C(C)(C)C(=O)OC)c(-c7cc(C)cc(C(C)(C)C(=O)OC)c7)s6)sc5c4c(C(C)(C)C(=O)OC)ccc2-3)c1,CCCCCCCCCCCc1c(/C=C2\C(=O)c3cc(F)c(F)cc3C2=C(C#N)C#N)sc2c1sc1c3c4nsnc4c4c5sc6c(CCCCCCCCCCC)c(/C=C7\C(=O)c8cc(F)c(F)cc8C7=C(C#N)C#N)sc6c5n(CC(CC)CCCC)c4c3n(CC(CC)CCCC)c21,10.58,-5.56,-3.65,-5.65,-4.09,,,,,,,,,
83216,10.1039/d3ta04833k,COC(=O)C(C)(C)c1cc(C)cc(-c2sc3c4sc5cc(/C=C6/C(=O)c7cc(F)cc(c7)C(=O)/C6=C\c6cc(C(C)(C)C(=O)OC)c(-c7cc(C)cc(C(C)(C)C(=O)OC)c7)s6)sc5c4c(C(C)(C)C(=O)OC)ccc2-3)c1,CCCCCCCCCCCc1c(/C=C2\C(=O)c3cc(F)c(F)cc3C2=C(C#N)C#N)sc2c1sc1c3c4nsnc4c4c5sc6c(CCCCCCCCCCC)c(/C=C7\C(=O)c8cc(F)c(F)cc8C7=C(C#N)C#N)sc6c5n(CC(CC)CCCC)c4c3n(CC(CC)CCCC)c21,15.6,-5.56,-3.65,-5.65,-4.09,,,,,,PDINO,,,
83217,10.1039/d3ta04833k,COC(=O)C(C)(C)c1cc(C)cc(-c2sc3c4sc5cc(/C=C6/C(=O)c7cc(F)cc(c7)C(=O)/C6=C\c6cc(C(C)(C)C(=O)OC)c(-c7cc(C)cc(C(C)(C)C(=O)OC)c7)s6)sc5c4c(C(C)(C)C(=O)OC)ccc2-3)c1,CCCCCCCCCCCc1c(/C=C2\C(=O)c3cc(F)c(F)cc3C2=C(C#N)C#N)sc2c1sc1c3c4nsnc4c4c5sc6c(CCCCCCCCCCC)c(/C=C7\C(=O)c8cc(F)c(F)cc8C7=C(C#N)C#N)sc6c5n(CC(CC)CCCC)c4c3n(CC(CC)CCCC)c21,13.3,-5.56,-3.65,-5.65,-4.09,,,,,,2N-PDI,,,
83218,10.1039/d3ta04833k,COC(=O)C(C)(C)c1cc(C)cc(-c2sc3c4sc5cc(/C=C6/C(=O)c7cc(F)cc(c7)C(=O)/C6=C\c6cc(C(C)(C)C(=O)OC)c(-c7cc(C)cc(C(C)(C)C(=O)OC)c7)s6)sc5c4c(C(C)(C)C(=O)OC)ccc2-3)c1,CCCCCCCCCCCc1c(/C=C2\C(=O)c3cc(F)c(F)cc3C2=C(C#N)C#N)sc2c1sc1c3c4nsnc4c4c5sc6c(CCCCCCCCCCC)c(/C=C7\C(=O)c8cc(F)c(F)cc8C7=C(C#N)C#N)sc6c5n(CC(CC)CCCC)c4c3n(CC(CC)CCCC)c21,16.18,-5.56,-3.65,-5.65,-4.09,17.0,,,,,2NBr-PDI,,,
83219,10.1039/d3ta04833k,COC(=O)C(C)(C)c1cc(C)cc(-c2sc3c4sc5cc(/C=C6/C(=O)c7cc(F)cc(c7)C(=O)/C6=C\c6cc(C(C)(C)C(=O)OC)c(-c7cc(C)cc(C(C)(C)C(=O)OC)c7)s6)sc5c4c(C(C)(C)C(=O)OC)ccc2-3)c1,CCCCCCCCCCCc1c(/C=C2\C(=O)c3cc(F)c(F)cc3C2=C(C#N)C#N)sc2c1sc1c3c4nsnc4c4c5sc6c(CCCCCCCCCCC)c(/C=C7\C(=O)c8cc(F)c(F)cc8C7=C(C#N)C#N)sc6c5n(CC(CC)CCCC)c4c3n(CC(CC)CCCC)c21,11.62,-5.56,-3.65,-5.65,-4.09,4.5,,,,,2NBr-PDI,,,
83220,10.1039/d3ta04833k,COC(=O)C(C)(C)c1cc(C)cc(-c2sc3c4sc5cc(/C=C6/C(=O)c7cc(F)cc(c7)C(=O)/C6=C\c6cc(C(C)(C)C(=O)OC)c(-c7cc(C)cc(C(C)(C)C(=O)OC)c7)s6)sc5c4c(C(C)(C)C(=O)OC)ccc2-3)c1,CCCCCCCCCCCc1c(/C=C2\C(=O)c3cc(F)c(F)cc3C2=C(C#N)C#N)sc2c1sc1c3c4nsnc4c4c5sc6c(CCCCCCCCCCC)c(/C=C7\C(=O)c8cc(F)c(F)cc8C7=C(C#N)C#N)sc6c5n(CC(CC)CCCC)c4c3n(CC(CC)CCCC)c21,12.35,-5.56,-3.65,-5.65,-4.09,7.0,,,,,2NBr-PDI,,,
83221,10.1039/d3ta04833k,COC(=O)C(C)(C)c1cc(C)cc(-c2sc3c4sc5cc(/C=C6/C(=O)c7cc(F)cc(c7)C(=O)/C6=C\c6cc(C(C)(C)C(=O)OC)c(-c7cc(C)cc(C(C)(C)C(=O)OC)c7)s6)sc5c4c(C(C)(C)C(=O)OC)ccc2-3)c1,CCCCCCCCCCCc1c(/C=C2\C(=O)c3cc(F)c(F)cc3C2=C(C#N)C#N)sc2c1sc1c3c4nsnc4c4c5sc6c(CCCCCCCCCCC)c(/C=C7\C(=O)c8cc(F)c(F)cc8C7=C(C#N)C#N)sc6c5n(CC(CC)CCCC)c4c3n(CC(CC)CCCC)c21,14.98,-5.56,-3.65,-5.65,-4.09,13.0,,,,,2NBr-PDI,,,
83223,10.1039/d3ta04833k,COC(=O)C(C)(C)c1cc(C)cc(-c2sc3c4sc5cc(/C=C6/C(=O)c7cc(F)cc(c7)C(=O)/C6=C\c6cc(C(C)(C)C(=O)OC)c(-c7cc(C)cc(C(C)(C)C(=O)OC)c7)s6)sc5c4c(C(C)(C)C(=O)OC)ccc2-3)c1,CCCCCCCCCCCc1c(/C=C2\C(=O)c3cc(F)c(F)cc3C2=C(C#N)C#N)sc2c1sc1c3c4nsnc4c4c5sc6c(CCCCCCCCCCC)c(/C=C7\C(=O)c8cc(F)c(F)cc8C7=C(C#N)C#N)sc6c5n(CC(CC)CCCC)c4c3n(CC(CC)CCCC)c21,15.62,-5.56,-3.65,-5.65,-4.09,26.0,,,,,2NBr-PDI,,,
83224,10.1039/d3ta04833k,COC(=O)C(C)(C)c1cc(C)cc(-c2sc3c4sc5cc(/C=C6/C(=O)c7cc(F)cc(c7)C(=O)/C6=C\c6cc(C(C)(C)C(=O)OC)c(-c7cc(C)cc(C(C)(C)C(=O)OC)c7)s6)sc5c4c(C(C)(C)C(=O)OC)ccc2-3)c1,CCCCCCCCCCCc1c(/C=C2\C(=O)c3cc(F)c(F)cc3C2=C(C#N)C#N)sc2c1sc1c3c4nsnc4c4c5sc6c(CCCCCCCCCCC)c(/C=C7\C(=O)c8cc(F)c(F)cc8C7=C(C#N)C#N)sc6c5n(CC(CC)CCCC)c4c3n(CC(CC)CCCC)c21,15.24,-5.56,-3.65,-5.65,-4.09,30.0,,,,,2NBr-PDI,,,
83225,10.1039/d3ta04833k,COC(=O)C(C)(C)c1cc(C)cc(-c2sc3c4sc5cc(/C=C6/C(=O)c7cc(F)cc(c7)C(=O)/C6=C\c6cc(C(C)(C)C(=O)OC)c(-c7cc(C)cc(C(C)(C)C(=O)OC)c7)s6)sc5c4c(C(C)(C)C(=O)OC)ccc2-3)c1,CCCCCCCCCCCc1c(/C=C2\C(=O)c3cc(F)c(F)cc3C2=C(C#N)C#N)sc2c1sc1c3c4nsnc4c4c5sc6c(CCCCCCCCCCC)c(/C=C7\C(=O)c8cc(F)c(F)cc8C7=C(C#N)C#N)sc6c5n(CC(CC)CCCC)c4c3n(CC(CC)CCCC)c21,14.61,-5.56,-3.65,-5.65,-4.09,35.0,,,,,2NBr-PDI,,,
83226,10.1039/d3ta07443a,CCCCCCC(CCCC)Cc1csc(-c2cc3c4nsnc4c4cc(-c5cc(CC(CCCC)CCCCCC)c(-c6cc7c(-c8cc(F)c(CC(CC)CCCC)s8)c8sccc8c(-c8cc(F)c(CC(CC)CCCC)s8)c7s6)s5)sc4c3s2)c1,CCCCCCCCCCCc1c(/C=C2\C(=O)c3cc(F)c(F)cc3C2=C(C#N)C#N)sc2c1sc1c3c4nsnc4c4c5sc6c(CCCCCCCCCCC)c(/C=C7\C(=O)c8cc(F)c(F)cc8C7=C(C#N)C#N)sc6c5n(CC(CCCCCC)CCCCCCCC)c4c3n(CC(CC)CCCC)c21,16.87,-5.51,-2.77,-5.69,-4.04,5.0,,,,inverted,ZnO,,,
83227,10.1039/d3ta07443a,CCCCCCC(CCCC)Cc1csc(-c2cc3c4nsnc4c4cc(-c5cc(CC(CCCC)CCCCCC)c(-c6cc7c(-c8cc(F)c(CC(CC)CCCC)s8)c8sccc8c(-c8cc(F)c(CC(CC)CCCC)s8)c7s6)s5)sc4c3s2)c1,CCCCCCCCCCCc1c(/C=C2\C(=O)c3cc(F)c(F)cc3C2=C(C#N)C#N)sc2c1sc1c3c4nsnc4c4c5sc6c(CCCCCCCCCCC)c(/C=C7\C(=O)c8cc(F)c(F)cc8C7=C(C#N)C#N)sc6c5n(CC(CCCCCC)CCCCCCCC)c4c3n(CC(CC)CCCC)c21,5.08,-5.51,-2.77,-5.69,-4.04,5.0,,,,inverted,PDI,,,
83228,10.1039/d3ta07443a,CCCCCCC(CCCC)Cc1csc(-c2cc3c4nsnc4c4cc(-c5cc(CC(CCCC)CCCCCC)c(-c6cc7c(-c8cc(F)c(CC(CC)CCCC)s8)c8sccc8c(-c8cc(F)c(CC(CC)CCCC)s8)c7s6)s5)sc4c3s2)c1,CCCCCCCCCCCc1c(/C=C2\C(=O)c3cc(F)c(F)cc3C2=C(C#N)C#N)sc2c1sc1c3c4nsnc4c4c5sc6c(CCCCCCCCCCC)c(/C=C7\C(=O)c8cc(F)c(F)cc8C7=C(C#N)C#N)sc6c5n(CC(CCCCCC)CCCCCCCC)c4c3n(CC(CC)CCCC)c21,10.89,-5.51,-2.77,-5.69,-4.04,15.0,,,,inverted,PDI,,,
83229,10.1039/d3ta07443a,CCCCCCC(CCCC)Cc1csc(-c2cc3c4nsnc4c4cc(-c5cc(CC(CCCC)CCCCCC)c(-c6cc7c(-c8cc(F)c(CC(CC)CCCC)s8)c8sccc8c(-c8cc(F)c(CC(CC)CCCC)s8)c7s6)s5)sc4c3s2)c1,CCCCCCCCCCCc1c(/C=C2\C(=O)c3cc(F)c(F)cc3C2=C(C#N)C#N)sc2c1sc1c3c4nsnc4c4c5sc6c(CCCCCCCCCCC)c(/C=C7\C(=O)c8cc(F)c(F)cc8C7=C(C#N)C#N)sc6c5n(CC(CCCCCC)CCCCCCCC)c4c3n(CC(CC)CCCC)c21,11.97,-5.51,-2.77,-5.69,-4.04,30.0,,,,inverted,PDI,,,
83230,10.1039/d3ta07443a,CCCCCCC(CCCC)Cc1csc(-c2cc3c4nsnc4c4cc(-c5cc(CC(CCCC)CCCCCC)c(-c6cc7c(-c8cc(F)c(CC(CC)CCCC)s8)c8sccc8c(-c8cc(F)c(CC(CC)CCCC)s8)c7s6)s5)sc4c3s2)c1,CCCCCCCCCCCc1c(/C=C2\C(=O)c3cc(F)c(F)cc3C2=C(C#N)C#N)sc2c1sc1c3c4nsnc4c4c5sc6c(CCCCCCCCCCC)c(/C=C7\C(=O)c8cc(F)c(F)cc8C7=C(C#N)C#N)sc6c5n(CC(CCCCCC)CCCCCCCC)c4c3n(CC(CC)CCCC)c21,16.63,-5.51,-2.77,-5.69,-4.04,5.0,,,,inverted,PDI,,,
83231,10.1039/d3ta07443a,CCCCCCC(CCCC)Cc1csc(-c2cc3c4nsnc4c4cc(-c5cc(CC(CCCC)CCCCCC)c(-c6cc7c(-c8cc(F)c(CC(CC)CCCC)s8)c8sccc8c(-c8cc(F)c(CC(CC)CCCC)s8)c7s6)s5)sc4c3s2)c1,CCCCCCCCCCCc1c(/C=C2\C(=O)c3cc(F)c(F)cc3C2=C(C#N)C#N)sc2c1sc1c3c4nsnc4c4c5sc6c(CCCCCCCCCCC)c(/C=C7\C(=O)c8cc(F)c(F)cc8C7=C(C#N)C#N)sc6c5n(CC(CCCCCC)CCCCCCCC)c4c3n(CC(CC)CCCC)c21,16.63,-5.51,-2.77,-5.69,-4.04,15.0,,,,inverted,PDI,,,
83232,10.1039/d3ta07443a,CCCCCCC(CCCC)Cc1csc(-c2cc3c4nsnc4c4cc(-c5cc(CC(CCCC)CCCCCC)c(-c6cc7c(-c8cc(F)c(CC(CC)CCCC)s8)c8sccc8c(-c8cc(F)c(CC(CC)CCCC)s8)c7s6)s5)sc4c3s2)c1,CCCCCCCCCCCc1c(/C=C2\C(=O)c3cc(F)c(F)cc3C2=C(C#N)C#N)sc2c1sc1c3c4nsnc4c4c5sc6c(CCCCCCCCCCC)c(/C=C7\C(=O)c8cc(F)c(F)cc8C7=C(C#N)C#N)sc6c5n(CC(CCCCCC)CCCCCCCC)c4c3n(CC(CC)CCCC)c21,16.34,-5.51,-2.77,-5.69,-4.04,30.0,,,,inverted,PDI,,,
83233,10.1039/d3ta07443a,CCCCCCC(CCCC)Cc1csc(-c2cc3c4nsnc4c4cc(-c5cc(CC(CCCC)CCCCCC)c(-c6cc7c(-c8cc(F)c(CC(CC)CCCC)s8)c8sccc8c(-c8cc(F)c(CC(CC)CCCC)s8)c7s6)s5)sc4c3s2)c1,CCCCCCCCCCCc1c(/C=C2\C(=O)c3cc(F)c(F)cc3C2=C(C#N)C#N)sc2c1sc1c3c4nsnc4c4c5sc6c(CCCCCCCCCCC)c(/C=C7\C(=O)c8cc(F)c(F)cc8C7=C(C#N)C#N)sc6c5n(CC(CCCCCC)CCCCCCCC)c4c3n(CC(CC)CCCC)c21,18.1,-5.51,-2.77,-5.69,-4.04,5.0,,,,inverted,PDI,,,
83234,10.1039/d3ta07443a,CCCCCCC(CCCC)Cc1csc(-c2cc3c4nsnc4c4cc(-c5cc(CC(CCCC)CCCCCC)c(-c6cc7c(-c8cc(F)c(CC(CC)CCCC)s8)c8sccc8c(-c8cc(F)c(CC(CC)CCCC)s8)c7s6)s5)sc4c3s2)c1,CCCCCCCCCCCc1c(/C=C2\C(=O)c3cc(F)c(F)cc3C2=C(C#N)C#N)sc2c1sc1c3c4nsnc4c4c5sc6c(CCCCCCCCCCC)c(/C=C7\C(=O)c8cc(F)c(F)cc8C7=C(C#N)C#N)sc6c5n(CC(CCCCCC)CCCCCCCC)c4c3n(CC(CC)CCCC)c21,17.05,-5.51,-2.77,-5.69,-4.04,15.0,,,,inverted,PDI,,,
83235,10.1039/d3ta07443a,CCCCCCC(CCCC)Cc1csc(-c2cc3c4nsnc4c4cc(-c5cc(CC(CCCC)CCCCCC)c(-c6cc7c(-c8cc(F)c(CC(CC)CCCC)s8)c8sccc8c(-c8cc(F)c(CC(CC)CCCC)s8)c7s6)s5)sc4c3s2)c1,CCCCCCCCCCCc1c(/C=C2\C(=O)c3cc(F)c(F)cc3C2=C(C#N)C#N)sc2c1sc1c3c4nsnc4c4c5sc6c(CCCCCCCCCCC)c(/C=C7\C(=O)c8cc(F)c(F)cc8C7=C(C#N)C#N)sc6c5n(CC(CCCCCC)CCCCCCCC)c4c3n(CC(CC)CCCC)c21,17.25,-5.51,-2.77,-5.69,-4.04,30.0,,,,inverted,PDI,,,
83279,10.1039/d4ee03670k,Cc1csc(-c2cc3c4nccnc4c4cc(-c5cc(C)c(-c6cc7c(-c8cc(Cl)c(C)s8)c8sccc8c(-c8cc(Cl)c(C)s8)c7s6)s5)sc4c3s2)c1,CCCCCCCCCc1c(/C=C2\C(=O)c3ccc(Cl)cc3C2=C(C#N)C#N)sc2c1sc1c3c4nsnc4c4c5sc6c(CCCCCCCCC)c(/C=C7\C(=O)c8ccc(Cl)cc8C7=C(C#N)C#N)sc6c5n(CC(CCCC)CCCCCC)c4c3n(CC(CCCC)CCCCCC)c21,17.32,,,-5.57,-3.74,,,,,,,PEDOT:PSS,,
83280,10.1039/d4ee03670k,Cc1csc(-c2cc3c4nccnc4c4cc(-c5cc(C)c(-c6cc7c(-c8cc(Cl)c(C)s8)c8sccc8c(-c8cc(Cl)c(C)s8)c7s6)s5)sc4c3s2)c1,CCCCCCCCCc1c(/C=C2\C(=O)c3ccc(Cl)cc3C2=C(C#N)C#N)sc2c1sc1c3c4nsnc4c4c5sc6c(CCCCCCCCC)c(/C=C7\C(=O)c8ccc(Cl)cc8C7=C(C#N)C#N)sc6c5n(CC(CCCC)CCCCCC)c4c3n(CC(CCCC)CCCCCC)c21,18.7,,,-5.57,-3.74,,,,,,,PEDOT:PSS,,
83281,10.1039/d4ee03670k,Cc1csc(-c2cc3c4nccnc4c4cc(-c5cc(C)c(-c6cc7c(-c8cc(Cl)c(C)s8)c8sccc8c(-c8cc(Cl)c(C)s8)c7s6)s5)sc4c3s2)c1,CCCCCCCCCc1c(/C=C2\C(=O)c3ccc(Cl)cc3C2=C(C#N)C#N)sc2c1sc1c3c4nsnc4c4c5sc6c(CCCCCCCCC)c(/C=C7\C(=O)c8ccc(Cl)cc8C7=C(C#N)C#N)sc6c5n(CC(CCCC)CCCCCC)c4c3n(CC(CCCC)CCCCCC)c21,18.51,,,-5.57,-3.74,,,,,,,PEDOT:PSS,,
83282,10.1039/d4ee03670k,Cc1csc(-c2cc3c4nccnc4c4cc(-c5cc(C)c(-c6cc7c(-c8cc(Cl)c(C)s8)c8sccc8c(-c8cc(Cl)c(C)s8)c7s6)s5)sc4c3s2)c1,CCCCCCCCCc1c(/C=C2\C(=O)c3ccc(Cl)cc3C2=C(C#N)C#N)sc2c1sc1c3c4nsnc4c4c5sc6c(CCCCCCCCC)c(/C=C7\C(=O)c8ccc(Cl)cc8C7=C(C#N)C#N)sc6c5n(CC(CCCC)CCCCCC)c4c3n(CC(CCCC)CCCCCC)c21,11.91,,,-5.57,-3.74,,,,,,,NiOx,,
83296,10.1039/d4ee04072d,COC(=O)C(C)(C)c1cc(C)cc(-c2sc3c4sc5cc(/C=C6/C(=O)c7cc(F)cc(c7)C(=O)/C6=C\c6cc(C(C)(C)C(=O)OC)c(-c7cc(C)cc(C(C)(C)C(=O)OC)c7)s6)sc5c4c(C(C)(C)C(=O)OC)ccc2-3)c1,CCCCCCC(CCCC)Cc1c(/C=C2\C(=O)c3cc(F)c(F)cc3C2=C(C#N)C#N)sc2c1SC1c3c(c4c(c5nsnc35)c3sc5c(CC(CCCC)CCCCCC)c(/C=C6\C(=O)c7cc(F)c(F)cc7C6=C(C#N)C#N)sc5c3n4CC(CC)CCCC)N(CC(CC)CCCC)C21,18.7,-5.56,-3.65,-5.68,-3.9,,,,,conventional,,PEDOT:PSS,,
83297,10.1039/d4ee04072d,COC(=O)C(C)(C)c1cc(C)cc(-c2sc3c4sc5cc(/C=C6/C(=O)c7cc(F)cc(c7)C(=O)/C6=C\c6cc(C(C)(C)C(=O)OC)c(-c7cc(C)cc(C(C)(C)C(=O)OC)c7)s6)sc5c4c(C(C)(C)C(=O)OC)ccc2-3)c1,CCCCCCC(CCCC)Cc1c(/C=C2\C(=O)c3cc(F)c(F)cc3C2=C(C#N)C#N)sc2c1SC1c3c(c4c(c5nsnc35)c3sc5c(CC(CCCC)CCCCCC)c(/C=C6\C(=O)c7cc(F)c(F)cc7C6=C(C#N)C#N)sc5c3n4CC(CC)CCCC)N(CC(CC)CCCC)C21,19.86,-5.56,-3.65,-5.68,-3.9,,,,,conventional,,PM6 (1%):PEDOT:PSS,,
83298,10.1039/d4ee04072d,COC(=O)C(C)(C)c1cc(C)cc(-c2sc3c4sc5cc(/C=C6/C(=O)c7cc(F)cc(c7)C(=O)/C6=C\c6cc(C(C)(C)C(=O)OC)c(-c7cc(C)cc(C(C)(C)C(=O)OC)c7)s6)sc5c4c(C(C)(C)C(=O)OC)ccc2-3)c1,CCCCCCC(CCCC)Cc1c(/C=C2\C(=O)c3cc(F)c(F)cc3C2=C(C#N)C#N)sc2c1SC1c3c(c4c(c5nsnc35)c3sc5c(CC(CCCC)CCCCCC)c(/C=C6\C(=O)c7cc(F)c(F)cc7C6=C(C#N)C#N)sc5c3n4CC(CC)CCCC)N(CC(CC)CCCC)C21,13.72,-5.56,-3.65,-5.68,-3.9,,,,,inverted,,PEDOT:PSS,,
83299,10.1039/d4ee04072d,COC(=O)C(C)(C)c1cc(C)cc(-c2sc3c4sc5cc(/C=C6/C(=O)c7cc(F)cc(c7)C(=O)/C6=C\c6cc(C(C)(C)C(=O)OC)c(-c7cc(C)cc(C(C)(C)C(=O)OC)c7)s6)sc5c4c(C(C)(C)C(=O)OC)ccc2-3)c1,CCCCCCC(CCCC)Cc1c(/C=C2\C(=O)c3cc(F)c(F)cc3C2=C(C#N)C#N)sc2c1SC1c3c(c4c(c5nsnc35)c3sc5c(CC(CCCC)CCCCCC)c(/C=C6\C(=O)c7cc(F)c(F)cc7C6=C(C#N)C#N)sc5c3n4CC(CC)CCCC)N(CC(CC)CCCC)C21,17.17,-5.56,-3.65,-5.68,-3.9,,,,,inverted,,PM6 (5%):PEDOT:PSS,,
83300,10.1039/d4ee04479g,COC(=O)C(C)(C)c1cc(C)cc(-c2sc3c4sc5cc(/C=C6/C(=O)c7cc(F)cc(c7)C(=O)/C6=C\c6cc(C(C)(C)C(=O)OC)c(-c7cc(C)cc(C(C)(C)C(=O)OC)c7)s6)sc5c4c(C(C)(C)C(=O)OC)ccc2-3)c1,CCCCCCCCCc1c(C=C2C(=O)c3cc(Cl)c(Cl)cc3C2=C(C#N)C#N)sc2c1sc1c3c4nsnc4c4c5sc6c(CCCCCCCCC)c(C=C7C(=O)c8cc(Cl)c(Cl)cc8C7=C(C#N)C#N)sc6c5n(CC(CCCC)CCCCCC)c4c3n(CC(CCCC)CCCCCC)c21,17.12,-5.56,-3.65,-5.68,-3.9,,,,,,,,,
83301,10.1039/d4ee04479g,COC(=O)C(C)(C)c1cc(C)cc(-c2sc3c4sc5cc(/C=C6/C(=O)c7cc(F)cc(c7)C(=O)/C6=C\c6cc(C(C)(C)C(=O)OC)c(-c7cc(C)cc(C(C)(C)C(=O)OC)c7)s6)sc5c4c(C(C)(C)C(=O)OC)ccc2-3)c1,CCCCCCCCCc1c(C=C2C(=O)c3cc(Cl)c(Cl)cc3C2=C(C#N)C#N)sc2c1sc1c3c4nsnc4c4c5sc6c(CCCCCCCCC)c(C=C7C(=O)c8cc(Cl)c(Cl)cc8C7=C(C#N)C#N)sc6c5n(CC(CCCC)CCCCCC)c4c3n(CC(CCCC)CCCCCC)c21,18.89,-5.56,-3.65,-5.68,-3.9,,,,,,,,,
83302,10.1039/d4ee04479g,COC(=O)C(C)(C)c1cc(C)cc(-c2sc3c4sc5cc(/C=C6/C(=O)c7cc(F)cc(c7)C(=O)/C6=C\c6cc(C(C)(C)C(=O)OC)c(-c7cc(C)cc(C(C)(C)C(=O)OC)c7)s6)sc5c4c(C(C)(C)C(=O)OC)ccc2-3)c1,CCCCCCCCCc1c(C=C2C(=O)c3cc(Cl)c(Cl)cc3C2=C(C#N)C#N)sc2c1sc1c3c4nsnc4c4c5sc6c(CCCCCCCCC)c(C=C7C(=O)c8cc(Cl)c(Cl)cc8C7=C(C#N)C#N)sc6c5n(CC(CCCC)CCCCCC)c4c3n(CC(CCCC)CCCCCC)c21,18.65,-5.56,-3.65,-5.68,-3.9,,,,,,,,,
83303,10.1039/d4ee04479g,COC(=O)C(C)(C)c1cc(C)cc(-c2sc3c4sc5cc(/C=C6/C(=O)c7cc(F)cc(c7)C(=O)/C6=C\c6cc(C(C)(C)C(=O)OC)c(-c7cc(C)cc(C(C)(C)C(=O)OC)c7)s6)sc5c4c(C(C)(C)C(=O)OC)ccc2-3)c1,CCCCCCCCCc1c(C=C2C(=O)c3cc(Cl)c(Cl)cc3C2=C(C#N)C#N)sc2c1sc1c3c4nsnc4c4c5sc6c(CCCCCCCCC)c(C=C7C(=O)c8cc(Cl)c(Cl)cc8C7=C(C#N)C#N)sc6c5n(CC(CCCC)CCCCCC)c4c3n(CC(CCCC)CCCCCC)c21,18.28,-5.56,-3.65,-5.68,-3.9,,,,,,,,,
83342,10.1039/d4ta00044g,COC(=O)C(C)(C)c1cc(C)cc(-c2sc3c4sc5cc(/C=C6/C(=O)c7cc(F)cc(c7)C(=O)/C6=C\c6cc(C(C)(C)C(=O)OC)c(-c7cc(C)cc(C(C)(C)C(=O)OC)c7)s6)sc5c4c(C(C)(C)C(=O)OC)ccc2-3)c1,CCCCCCCCCCCc1c(/C=C2\C(=O)c3cc(F)c(F)cc3C2=C(C#N)C#N)sc2c1sc1c3c4nsnc4c4c5sc6c(CCCCCCCCCCC)c(/C=C7\C(=O)c8cc(F)c(F)cc8C7=C(C#N)C#N)sc6c5n(CC(CC)CCCC)c4c3n(CC(CC)CCCC)c21,15.0,-5.56,-3.65,-5.65,-4.09,5.0,110.0,1:1.2,,,PFN(M)-Br,,,
83343,10.1039/d4ta00044g,COC(=O)C(C)(C)c1cc(C)cc(-c2sc3c4sc5cc(/C=C6/C(=O)c7cc(F)cc(c7)C(=O)/C6=C\c6cc(C(C)(C)C(=O)OC)c(-c7cc(C)cc(C(C)(C)C(=O)OC)c7)s6)sc5c4c(C(C)(C)C(=O)OC)ccc2-3)c1,CCCCCCCCCCCc1c(/C=C2\C(=O)c3cc(F)c(F)cc3C2=C(C#N)C#N)sc2c1sc1c3c4nsnc4c4c5sc6c(CCCCCCCCCCC)c(/C=C7\C(=O)c8cc(F)c(F)cc8C7=C(C#N)C#N)sc6c5n(CC(CC)CCCC)c4c3n(CC(CC)CCCC)c21,11.5,-5.56,-3.65,-5.65,-4.09,15.0,110.0,1:1.2,,,PFN(M)-Br,,,
83344,10.1039/d4ta00044g,COC(=O)C(C)(C)c1cc(C)cc(-c2sc3c4sc5cc(/C=C6/C(=O)c7cc(F)cc(c7)C(=O)/C6=C\c6cc(C(C)(C)C(=O)OC)c(-c7cc(C)cc(C(C)(C)C(=O)OC)c7)s6)sc5c4c(C(C)(C)C(=O)OC)ccc2-3)c1,CCCCCCCCCCCc1c(/C=C2\C(=O)c3cc(F)c(F)cc3C2=C(C#N)C#N)sc2c1sc1c3c4nsnc4c4c5sc6c(CCCCCCCCCCC)c(/C=C7\C(=O)c8cc(F)c(F)cc8C7=C(C#N)C#N)sc6c5n(CC(CC)CCCC)c4c3n(CC(CC)CCCC)c21,15.2,-5.56,-3.65,-5.65,-4.09,5.0,110.0,1:1.2,,,PFN(M)-TFSI,,,
83345,10.1039/d4ta00044g,COC(=O)C(C)(C)c1cc(C)cc(-c2sc3c4sc5cc(/C=C6/C(=O)c7cc(F)cc(c7)C(=O)/C6=C\c6cc(C(C)(C)C(=O)OC)c(-c7cc(C)cc(C(C)(C)C(=O)OC)c7)s6)sc5c4c(C(C)(C)C(=O)OC)ccc2-3)c1,CCCCCCCCCCCc1c(/C=C2\C(=O)c3cc(F)c(F)cc3C2=C(C#N)C#N)sc2c1sc1c3c4nsnc4c4c5sc6c(CCCCCCCCCCC)c(/C=C7\C(=O)c8cc(F)c(F)cc8C7=C(C#N)C#N)sc6c5n(CC(CC)CCCC)c4c3n(CC(CC)CCCC)c21,14.1,-5.56,-3.65,-5.65,-4.09,15.0,110.0,1:1.2,,,PFN(M)-TFSI,,,
83348,10.1039/d4ta09141h,COC(=O)C(C)(C)c1cc(C)cc(-c2sc3c4sc5cc(/C=C6/C(=O)c7cc(F)cc(c7)C(=O)/C6=C\c6cc(C(C)(C)C(=O)OC)c(-c7cc(C)cc(C(C)(C)C(=O)OC)c7)s6)sc5c4c(C(C)(C)C(=O)OC)ccc2-3)c1,CCCCCCCCCCCc1c(/C=C2\C(=O)c3cc(F)c(F)cc3C2=C(C#N)C#N)sc2c1sc1c3c4nsnc4c4c5sc6c(CCCCCCCCCCC)c(/C=C7\C(=O)c8cc(F)c(F)cc8C7=C(C#N)C#N)sc6c5n(CC(CCCC)CCCCCC)c4c3n(CC(CCCC)CCCCCC)c21,15.9,-5.56,-3.65,-5.65,-4.1,,,,,conventional,,PEDOT:PSS,,
83349,10.1039/d4ta09141h,COC(=O)C(C)(C)c1cc(C)cc(-c2sc3c4sc5cc(/C=C6/C(=O)c7cc(F)cc(c7)C(=O)/C6=C\c6cc(C(C)(C)C(=O)OC)c(-c7cc(C)cc(C(C)(C)C(=O)OC)c7)s6)sc5c4c(C(C)(C)C(=O)OC)ccc2-3)c1,CCCCCCCCCCCc1c(/C=C2\C(=O)c3cc(F)c(F)cc3C2=C(C#N)C#N)sc2c1sc1c3c4nsnc4c4c5sc6c(CCCCCCCCCCC)c(/C=C7\C(=O)c8cc(F)c(F)cc8C7=C(C#N)C#N)sc6c5n(CC(CCCC)CCCCCC)c4c3n(CC(CCCC)CCCCCC)c21,15.8,-5.56,-3.65,-5.65,-4.1,,,,,conventional,,MeO-2PACz,,
83350,10.1039/d4ta09141h,COC(=O)C(C)(C)c1cc(C)cc(-c2sc3c4sc5cc(/C=C6/C(=O)c7cc(F)cc(c7)C(=O)/C6=C\c6cc(C(C)(C)C(=O)OC)c(-c7cc(C)cc(C(C)(C)C(=O)OC)c7)s6)sc5c4c(C(C)(C)C(=O)OC)ccc2-3)c1,CCCCCCCCCCCc1c(/C=C2\C(=O)c3cc(F)c(F)cc3C2=C(C#N)C#N)sc2c1sc1c3c4nsnc4c4c5sc6c(CCCCCCCCCCC)c(/C=C7\C(=O)c8cc(F)c(F)cc8C7=C(C#N)C#N)sc6c5n(CC(CCCC)CCCCCC)c4c3n(CC(CCCC)CCCCCC)c21,16.2,-5.56,-3.65,-5.65,-4.1,,,,,conventional,,CBZC4,,
83351,10.1039/d4ta09141h,COC(=O)C(C)(C)c1cc(C)cc(-c2sc3c4sc5cc(/C=C6/C(=O)c7cc(F)cc(c7)C(=O)/C6=C\c6cc(C(C)(C)C(=O)OC)c(-c7cc(C)cc(C(C)(C)C(=O)OC)c7)s6)sc5c4c(C(C)(C)C(=O)OC)ccc2-3)c1,CCCCCCCCCCCc1c(/C=C2\C(=O)c3cc(F)c(F)cc3C2=C(C#N)C#N)sc2c1sc1c3c4nsnc4c4c5sc6c(CCCCCCCCCCC)c(/C=C7\C(=O)c8cc(F)c(F)cc8C7=C(C#N)C#N)sc6c5n(CC(CCCC)CCCCCC)c4c3n(CC(CCCC)CCCCCC)c21,16.4,-5.56,-3.65,-5.65,-4.1,,,,,conventional,,CBZC2,,
83352,10.1039/d4tc02370f,COC(=O)C(C)(C)c1cc(C)cc(-c2sc3c4sc5cc(/C=C6/C(=O)c7cc(F)cc(c7)C(=O)/C6=C\c6cc(C(C)(C)C(=O)OC)c(-c7cc(C)cc(C(C)(C)C(=O)OC)c7)s6)sc5c4c(C(C)(C)C(=O)OC)ccc2-3)c1,CCCCCCCCCCCc1c(/C=C2\C(=O)c3cc(F)c(F)cc3C2=C(C#N)C#N)sc2c1sc1c3c4nsnc4c4c5sc6c(CCCCCCCCCCC)c(/C=C7\C(=O)c8cc(F)c(F)cc8C7=C(C#N)C#N)sc6c5n(CC(CC)CCCC)c4c3n(CC(CC)CCCC)c21,3.14,-5.56,-3.65,-5.65,-4.09,90.0,,1:1.2,1%,,,,,
83353,10.1039/d4tc02370f,COC(=O)C(C)(C)c1cc(C)cc(-c2sc3c4sc5cc(/C=C6/C(=O)c7cc(F)cc(c7)C(=O)/C6=C\c6cc(C(C)(C)C(=O)OC)c(-c7cc(C)cc(C(C)(C)C(=O)OC)c7)s6)sc5c4c(C(C)(C)C(=O)OC)ccc2-3)c1,CCCCCCCCCCCc1c(/C=C2\C(=O)c3cc(F)c(F)cc3C2=C(C#N)C#N)sc2c1sc1c3c4nsnc4c4c5sc6c(CCCCCCCCCCC)c(/C=C7\C(=O)c8cc(F)c(F)cc8C7=C(C#N)C#N)sc6c5n(CC(CC)CCCC)c4c3n(CC(CC)CCCC)c21,4.64,-5.56,-3.65,-5.65,-4.09,90.0,,1:1.2,1%,,,,,
83354,10.1039/d4tc02370f,COC(=O)C(C)(C)c1cc(C)cc(-c2sc3c4sc5cc(/C=C6/C(=O)c7cc(F)cc(c7)C(=O)/C6=C\c6cc(C(C)(C)C(=O)OC)c(-c7cc(C)cc(C(C)(C)C(=O)OC)c7)s6)sc5c4c(C(C)(C)C(=O)OC)ccc2-3)c1,CCCCCCCCCCCc1c(/C=C2\C(=O)c3cc(F)c(F)cc3C2=C(C#N)C#N)sc2c1sc1c3c4nsnc4c4c5sc6c(CCCCCCCCCCC)c(/C=C7\C(=O)c8cc(F)c(F)cc8C7=C(C#N)C#N)sc6c5n(CC(CC)CCCC)c4c3n(CC(CC)CCCC)c21,4.51,-5.56,-3.65,-5.65,-4.09,90.0,,1:1.2,1%,,,,,
83360,10.1039/d4tc03060e,CCCCCCC(CCCC)Cc1csc(-c2cc3c4nsnc4c4cc(-c5cc(CC(CCCC)CCCCCC)c(-c6cc7c(-c8cc(Cl)c(CC(CC)CCCC)s8)c8sccc8c(-c8cc(Cl)c(CC(CC)CCCC)s8)c7s6)s5)sc4c3s2)c1,CCCCCCCCCCCc1c(/C=C2\C(=O)c3cc(F)c(F)cc3C2=C(C#N)C#N)sc2c1sc1c3c4nsnc4c4c5sc6c(CCCCCCCCCCC)c(/C=C7\C(=O)c8cc(F)c(F)cc8C7=C(C#N)C#N)sc6c5n(CCC(CC)CCCC)c4c3n(CCC(CC)CCCC)c21,16.22,-5.51,-2.77,-5.64,-3.86,120.0,,1:1.6,,conventional,,,,
83361,10.1039/d4tc03060e,CCCCCCC(CCCC)Cc1csc(-c2cc3c4nsnc4c4cc(-c5cc(CC(CCCC)CCCCCC)c(-c6cc7c(-c8cc(Cl)c(CC(CC)CCCC)s8)c8sccc8c(-c8cc(Cl)c(CC(CC)CCCC)s8)c7s6)s5)sc4c3s2)c1,CCCCCCCCCCCc1c(/C=C2\C(=O)c3cc(F)c(F)cc3C2=C(C#N)C#N)sc2c1sc1c3c4nsnc4c4c5sc6c(CCCCCCCCCCC)c(/C=C7\C(=O)c8cc(F)c(F)cc8C7=C(C#N)C#N)sc6c5n(CCC(CC)CCCC)c4c3n(CCC(CC)CCCC)c21,18.02,-5.51,-2.77,-5.64,-3.86,120.0,90.0,1:1.6,0.5 vol%,conventional,,,,PN
83362,10.1039/d4tc03060e,CCCCCCC(CCCC)Cc1csc(-c2cc3c4nsnc4c4cc(-c5cc(CC(CCCC)CCCCCC)c(-c6cc7c(-c8cc(Cl)c(CC(CC)CCCC)s8)c8sccc8c(-c8cc(Cl)c(CC(CC)CCCC)s8)c7s6)s5)sc4c3s2)c1,CCCCCCCCCCCc1c(/C=C2\C(=O)c3cc(F)c(F)cc3C2=C(C#N)C#N)sc2c1sc1c3c4nsnc4c4c5sc6c(CCCCCCCCCCC)c(/C=C7\C(=O)c8cc(F)c(F)cc8C7=C(C#N)C#N)sc6c5n(CCC(CC)CCCC)c4c3n(CCC(CC)CCCC)c21,16.08,-5.51,-2.77,-5.64,-3.86,120.0,,1:1.6,,conventional,,,,CN
83363,10.1039/d4tc03060e,CCCCCCC(CCCC)Cc1csc(-c2cc3c4nsnc4c4cc(-c5cc(CC(CCCC)CCCCCC)c(-c6cc7c(-c8cc(Cl)c(CC(CC)CCCC)s8)c8sccc8c(-c8cc(Cl)c(CC(CC)CCCC)s8)c7s6)s5)sc4c3s2)c1,CCCCCCCCCCCc1c(/C=C2\C(=O)c3cc(F)c(F)cc3C2=C(C#N)C#N)sc2c1sc1c3c4nsnc4c4c5sc6c(CCCCCCCCCCC)c(/C=C7\C(=O)c8cc(F)c(F)cc8C7=C(C#N)C#N)sc6c5n(CCC(CC)CCCC)c4c3n(CCC(CC)CCCC)c21,14.23,-5.51,-2.77,-5.64,-3.86,300.0,90.0,1:1.6,,conventional,,,,
83364,10.1039/d4tc03060e,CCCCCCC(CCCC)Cc1csc(-c2cc3c4nsnc4c4cc(-c5cc(CC(CCCC)CCCCCC)c(-c6cc7c(-c8cc(Cl)c(CC(CC)CCCC)s8)c8sccc8c(-c8cc(Cl)c(CC(CC)CCCC)s8)c7s6)s5)sc4c3s2)c1,CCCCCCCCCCCc1c(/C=C2\C(=O)c3cc(F)c(F)cc3C2=C(C#N)C#N)sc2c1sc1c3c4nsnc4c4c5sc6c(CCCCCCCCCCC)c(/C=C7\C(=O)c8cc(F)c(F)cc8C7=C(C#N)C#N)sc6c5n(CCC(CC)CCCC)c4c3n(CCC(CC)CCCC)c21,16.48,-5.51,-2.77,-5.64,-3.86,300.0,90.0,1:1.6,0.5 vol%,conventional,,,,PN
83365,10.1039/d4tc03060e,CCCCCCC(CCCC)Cc1csc(-c2cc3c4nsnc4c4cc(-c5cc(CC(CCCC)CCCCCC)c(-c6cc7c(-c8cc(Cl)c(CC(CC)CCCC)s8)c8sccc8c(-c8cc(Cl)c(CC(CC)CCCC)s8)c7s6)s5)sc4c3s2)c1,CCCCCCCCCCCc1c(/C=C2\C(=O)c3cc(F)c(F)cc3C2=C(C#N)C#N)sc2c1sc1c3c4nsnc4c4c5sc6c(CCCCCCCCCCC)c(/C=C7\C(=O)c8cc(F)c(F)cc8C7=C(C#N)C#N)sc6c5n(CCC(CC)CCCC)c4c3n(CCC(CC)CCCC)c21,14.34,-5.51,-2.77,-5.64,-3.86,300.0,90.0,1:1.6,0.5 vol%,conventional,,,,CN
83366,10.1039/d4tc03983a,CCCCC(CC)COC(=O)c1sc2csc(-c3cc4c(-c5ccc(CC(CC)CCCC)s5)c5sccc5c(-c5ccc(CC(CC)CCCC)s5)c4s3)c2c1F,CCCCCCCCCCC(CCCCCCCC)CN1C(=O)c2ccc3c4c(c(-c5ccc(-c6cccs6)s5)cc(c24)C1=O)C(=O)N(C(CCCCCCCC)CCCCCCCCCC)C3=O,2.49,-5.21,-3.6,-5.49,-4.05,,200.0,,,,,,,ACN
83367,10.1039/d4tc03983a,CCCCC(CC)COC(=O)c1sc2csc(-c3cc4c(-c5ccc(CC(CC)CCCC)s5)c5sccc5c(-c5ccc(CC(CC)CCCC)s5)c4s3)c2c1F,CCCCCCCCCCC(CCCCCCCC)CN1C(=O)c2ccc3c4c(c(-c5ccc(-c6cccs6)s5)cc(c24)C1=O)C(=O)N(C(CCCCCCCC)CCCCCCCCCC)C3=O,2.18,-5.21,-3.6,-5.49,-4.05,,80.0,1.2:1 w/w,0 vol%,,,,,ACN
83368,10.1039/d4tc03983a,CCCCC(CC)COC(=O)c1sc2csc(-c3cc4c(-c5ccc(CC(CC)CCCC)s5)c5sccc5c(-c5ccc(CC(CC)CCCC)s5)c4s3)c2c1F,CCCCCCCCCCC(CCCCCCCC)CN1C(=O)c2ccc3c4c(c(-c5ccc(-c6cccs6)s5)cc(c24)C1=O)C(=O)N(C(CCCCCCCC)CCCCCCCCCC)C3=O,1.47,-5.21,-3.6,-5.49,-4.05,,200.0,,,,,,,ACN
83369,10.1039/d4tc03983a,CCCCC(CC)COC(=O)c1sc2csc(-c3cc4c(-c5ccc(CC(CC)CCCC)s5)c5sccc5c(-c5ccc(CC(CC)CCCC)s5)c4s3)c2c1F,CCCCCCCCCCC(CCCCCCCC)CN1C(=O)c2ccc3c4c(c(-c5ccc(-c6cccs6)s5)cc(c24)C1=O)C(=O)N(C(CCCCCCCC)CCCCCCCCCC)C3=O,3.04,-5.21,-3.6,-5.49,-4.05,,80.0,1.2:1 w/w,1 vol%,,,,,ACN
83370,10.1039/d4tc03983a,CCCCC(CC)COC(=O)c1sc2csc(-c3cc4c(-c5ccc(CC(CC)CCCC)s5)c5sccc5c(-c5ccc(CC(CC)CCCC)s5)c4s3)c2c1F,CCCCCCCCCCC(CCCCCCCC)CN1C(=O)c2ccc3c4c(c(-c5ccc(-c6cccs6)s5)cc(c24)C1=O)C(=O)N(C(CCCCCCCC)CCCCCCCCCC)C3=O,3.65,-5.21,-3.6,-5.49,-4.05,,200.0,,,,,,,ACN
83371,10.1039/d4tc03983a,CCCCC(CC)COC(=O)c1sc2csc(-c3cc4c(-c5ccc(CC(CC)CCCC)s5)c5sccc5c(-c5ccc(CC(CC)CCCC)s5)c4s3)c2c1F,CCCCCCCCCCC(CCCCCCCC)CN1C(=O)c2ccc3c4c(c(-c5ccc(-c6cccs6)s5)cc(c24)C1=O)C(=O)N(C(CCCCCCCC)CCCCCCCCCC)C3=O,3.23,-5.21,-3.6,-5.49,-4.05,,80.0,1.2:1 w/w,1 vol%,,,,,ACN
83372,10.1039/d4tc03983a,CCCCC(CC)COC(=O)c1sc2csc(-c3cc4c(-c5ccc(CC(CC)CCCC)s5)c5sccc5c(-c5ccc(CC(CC)CCCC)s5)c4s3)c2c1F,CCCCCCCCCCC(CCCCCCCC)CN1C(=O)c2ccc3c4c(c(-c5ccc(-c6cccs6)s5)cc(c24)C1=O)C(=O)N(C(CCCCCCCC)CCCCCCCCCC)C3=O,3.12,-5.21,-3.6,-5.49,-4.05,,80.0,1.2:1 w/w,5 vol%,,,,,ACN
83373,10.1039/d4tc03983a,CCCCC(CC)COC(=O)c1sc2csc(-c3cc4c(-c5ccc(CC(CC)CCCC)s5)c5sccc5c(-c5ccc(CC(CC)CCCC)s5)c4s3)c2c1F,CCCCCCCCCCC(CCCCCCCC)CN1C(=O)c2ccc3c4c(c(-c5ccc(-c6cccs6)s5)cc(c24)C1=O)C(=O)N(C(CCCCCCCC)CCCCCCCCCC)C3=O,3.13,-5.21,-3.6,-5.49,-4.05,,200.0,,,,,,,ACN
83374,10.1039/d4tc03983a,CCCCC(CC)COC(=O)c1sc2csc(-c3cc4c(-c5ccc(CC(CC)CCCC)s5)c5sccc5c(-c5ccc(CC(CC)CCCC)s5)c4s3)c2c1F,CCCCCCCCCCC(CCCCCCCC)CN1C(=O)c2ccc3c4c(c(-c5ccc(-c6cccs6)s5)cc(c24)C1=O)C(=O)N(C(CCCCCCCC)CCCCCCCCCC)C3=O,3.17,-5.21,-3.6,-5.49,-4.05,,200.0,,,,,,,ACN
83375,10.1039/d4tc03983a,CCCCC(CC)COC(=O)c1sc2csc(-c3cc4c(-c5ccc(CC(CC)CCCC)s5)c5sccc5c(-c5ccc(CC(CC)CCCC)s5)c4s3)c2c1F,CCCCCCCCCCC(CCCCCCCC)CN1C(=O)c2ccc3c4c(c(-c5ccc(-c6cccs6)s5)cc(c24)C1=O)C(=O)N(C(CCCCCCCC)CCCCCCCCCC)C3=O,3.28,-5.21,-3.6,-5.49,-4.05,,80.0,1.2:1 w/w,10 vol%,,,,,ACN
83376,10.1039/d4tc03983a,CCCCC(CC)COC(=O)c1sc2csc(-c3cc4c(-c5ccc(CC(CC)CCCC)s5)c5sccc5c(-c5ccc(CC(CC)CCCC)s5)c4s3)c2c1F,CCCCCCCCCCC(CCCCCCCC)CN1C(=O)c2ccc3c4c(c(-c5ccc(-c6cccs6)s5)cc(c24)C1=O)C(=O)N(C(CCCCCCCC)CCCCCCCCCC)C3=O,3.42,-5.21,-3.6,-5.49,-4.05,,200.0,,,,,,,ACN
83377,10.1039/d4tc03983a,CCCCC(CC)COC(=O)c1sc2csc(-c3cc4c(-c5ccc(CC(CC)CCCC)s5)c5sccc5c(-c5ccc(CC(CC)CCCC)s5)c4s3)c2c1F,CCCCCCCCCCC(CCCCCCCC)CN1C(=O)c2ccc3c4c(c(-c5ccc(-c6cccs6)s5)cc(c24)C1=O)C(=O)N(C(CCCCCCCC)CCCCCCCCCC)C3=O,3.25,-5.21,-3.6,-5.49,-4.05,,200.0,,,,,,,ACN
83378,10.1039/d4tc03983a,CCCCC(CC)COC(=O)c1sc2csc(-c3cc4c(-c5ccc(CC(CC)CCCC)s5)c5sccc5c(-c5ccc(CC(CC)CCCC)s5)c4s3)c2c1F,CCCCCCCCCCC(CCCCCCCC)CN1C(=O)c2ccc3c4c(c(-c5ccc(-c6cccs6)s5)cc(c24)C1=O)C(=O)N(C(CCCCCCCC)CCCCCCCCCC)C3=O,2.35,-5.21,-3.6,-5.49,-4.05,,80.0,1.2:1 w/w,20 vol%,,,,,ACN
83379,10.1039/d4tc03983a,CCCCC(CC)COC(=O)c1sc2csc(-c3cc4c(-c5ccc(CC(CC)CCCC)s5)c5sccc5c(-c5ccc(CC(CC)CCCC)s5)c4s3)c2c1F,CCCCCCCCCCC(CCCCCCCC)CN1C(=O)c2ccc3c4c(c(-c5ccc(-c6cccs6)s5)cc(c24)C1=O)C(=O)N(C(CCCCCCCC)CCCCCCCCCC)C3=O,2.26,-5.21,-3.6,-5.49,-4.05,,80.0,1.2:1 w/w,20 vol%,,,,,ACN
83380,10.1039/d4tc03983a,CCCCC(CC)COC(=O)c1sc2csc(-c3cc4c(-c5ccc(CC(CC)CCCC)s5)c5sccc5c(-c5ccc(CC(CC)CCCC)s5)c4s3)c2c1F,CCCCCCCCCCC(CCCCCCCC)CN1C(=O)c2ccc3c4c(c(-c5ccc(-c6cccs6)s5)cc(c24)C1=O)C(=O)N(C(CCCCCCCC)CCCCCCCCCC)C3=O,2.28,-5.21,-3.6,-5.49,-4.05,,80.0,1.2:1 w/w,20 vol%,,,,,ACN
83396,10.1039/d4ya00081a,COC(=O)C(C)(C)c1cc(C)cc(-c2sc3c4sc5cc(/C=C6/C(=O)c7cc(F)cc(c7)C(=O)/C6=C\c6cc(C(C)(C)C(=O)OC)c(-c7cc(C)cc(C(C)(C)C(=O)OC)c7)s6)sc5c4c(C(C)(C)C(=O)OC)ccc2-3)c1,CCCCCCCCCCCc1c(/C=C2\C(=O)c3cc(F)c(F)cc3C2=C(C#N)C#N)sc2c1sc1c3c4nsnc4c4c5sc6c(CCCCCCCCCCC)c(/C=C7\C(=O)c8cc(F)c(F)cc8C7=C(C#N)C#N)sc6c5n(CC(CC)CCCC)c4c3n(CC(CC)CCCC)c21,12.1,-5.56,-3.65,-5.65,-4.09,1.79,,1:1.2,,,,Ni:PSS,,
83397,10.1039/d4ya00081a,COC(=O)C(C)(C)c1cc(C)cc(-c2sc3c4sc5cc(/C=C6/C(=O)c7cc(F)cc(c7)C(=O)/C6=C\c6cc(C(C)(C)C(=O)OC)c(-c7cc(C)cc(C(C)(C)C(=O)OC)c7)s6)sc5c4c(C(C)(C)C(=O)OC)ccc2-3)c1,CCCCCCCCCCCc1c(/C=C2\C(=O)c3cc(F)c(F)cc3C2=C(C#N)C#N)sc2c1sc1c3c4nsnc4c4c5sc6c(CCCCCCCCCCC)c(/C=C7\C(=O)c8cc(F)c(F)cc8C7=C(C#N)C#N)sc6c5n(CC(CC)CCCC)c4c3n(CC(CC)CCCC)c21,15.8,-5.56,-3.65,-5.65,-4.09,25.06,,1:1.2,,,,PEDOT:PSS,,
83398,10.1039/d4ya00081a,COC(=O)C(C)(C)c1cc(C)cc(-c2sc3c4sc5cc(/C=C6/C(=O)c7cc(F)cc(c7)C(=O)/C6=C\c6cc(C(C)(C)C(=O)OC)c(-c7cc(C)cc(C(C)(C)C(=O)OC)c7)s6)sc5c4c(C(C)(C)C(=O)OC)ccc2-3)c1,CCCCCCCCCCCc1c(/C=C2\C(=O)c3cc(F)c(F)cc3C2=C(C#N)C#N)sc2c1sc1c3c4nsnc4c4c5sc6c(CCCCCCCCCCC)c(/C=C7\C(=O)c8cc(F)c(F)cc8C7=C(C#N)C#N)sc6c5n(CC(CC)CCCC)c4c3n(CC(CC)CCCC)c21,16.9,-5.56,-3.65,-5.65,-4.09,15.23,,1:1.2,,,,Ni:PEDOT:PSS,,
83401,10.1039/d5ee00014a,COC(=O)C(C)(C)c1cc(C)cc(-c2sc3c4sc5cc(/C=C6/C(=O)c7cc(F)cc(c7)C(=O)/C6=C\c6cc(C(C)(C)C(=O)OC)c(-c7cc(C)cc(C(C)(C)C(=O)OC)c7)s6)sc5c4c(C(C)(C)C(=O)OC)ccc2-3)c1,CCCCCCCCCc1c(C=C2C(=O)c3cc(Cl)c(Cl)cc3C2=C(C#N)C#N)sc2c1sc1c3c4nsnc4c4c5sc6c(CCCCCCCCC)c(C=C7C(=O)c8cc(Cl)c(Cl)cc8C7=C(C#N)C#N)sc6c5n(CC(CCCC)CCCCCC)c4c3n(CC(CCCC)CCCCCC)c21,19.45,-5.56,-3.65,-5.68,-3.9,,100.0,1:1.2 w/w,0.3%,,,ITO-InCl3,,
83402,10.1039/d5ee00014a,COC(=O)C(C)(C)c1cc(C)cc(-c2sc3c4sc5cc(/C=C6/C(=O)c7cc(F)cc(c7)C(=O)/C6=C\c6cc(C(C)(C)C(=O)OC)c(-c7cc(C)cc(C(C)(C)C(=O)OC)c7)s6)sc5c4c(C(C)(C)C(=O)OC)ccc2-3)c1,CCCCCCCCCc1c(C=C2C(=O)c3cc(Cl)c(Cl)cc3C2=C(C#N)C#N)sc2c1sc1c3c4nsnc4c4c5sc6c(CCCCCCCCC)c(C=C7C(=O)c8cc(Cl)c(Cl)cc8C7=C(C#N)C#N)sc6c5n(CC(CCCC)CCCCCC)c4c3n(CC(CCCC)CCCCCC)c21,19.1,-5.56,-3.65,-5.68,-3.9,,100.0,1:1.2 w/w,0.3%,,,ITO-InCl3,,
83403,10.1039/d5ee00014a,COC(=O)C(C)(C)c1cc(C)cc(-c2sc3c4sc5cc(/C=C6/C(=O)c7cc(F)cc(c7)C(=O)/C6=C\c6cc(C(C)(C)C(=O)OC)c(-c7cc(C)cc(C(C)(C)C(=O)OC)c7)s6)sc5c4c(C(C)(C)C(=O)OC)ccc2-3)c1,CCCCCCCCCc1c(C=C2C(=O)c3cc(Cl)c(Cl)cc3C2=C(C#N)C#N)sc2c1sc1c3c4nsnc4c4c5sc6c(CCCCCCCCC)c(C=C7C(=O)c8cc(Cl)c(Cl)cc8C7=C(C#N)C#N)sc6c5n(CC(CCCC)CCCCCC)c4c3n(CC(CCCC)CCCCCC)c21,18.53,-5.56,-3.65,-5.68,-3.9,,100.0,1:1.2 w/w,0.3%,,,PEDOT:PSS,,
83417,10.1039/d5ee02815a,COC(=O)C(C)(C)c1cc(C)cc(-c2sc3c4sc5cc(/C=C6/C(=O)c7cc(F)cc(c7)C(=O)/C6=C\c6cc(C(C)(C)C(=O)OC)c(-c7cc(C)cc(C(C)(C)C(=O)OC)c7)s6)sc5c4c(C(C)(C)C(=O)OC)ccc2-3)c1,CCCCCCC(CCCC)Cc1c(/C=C2\C(=O)c3cc(F)c(F)cc3C2=C(C#N)C#N)sc2c1SC1c3c(c4c(c5nsnc35)c3sc5c(CC(CCCC)CCCCCC)c(/C=C6\C(=O)c7cc(F)c(F)cc7C6=C(C#N)C#N)sc5c3n4CC(CC)CCCC)N(CC(CC)CCCC)C21,9.7,-5.56,-3.65,-5.68,-3.9,,,,,,,,,
