Repository: JiYiqaq/PCE-KA-GNN

# Data directory

- `raw/Active_Database.csv` is the immutable source dataset bundled under CC BY 4.0. Do not overwrite it with processed data.
- `processed/` is created and populated by the training pipeline. Generated `.pt` and `.pth` caches are intentionally ignored by Git because they can exceed GitHub's normal single-file limit.

See `../DATA_LICENSE.md` for provenance, license and checksum information.

File: data/processed/device_records.csv (part 148 of 250)
record_id,doi,donor_smiles,acceptor_smiles,pce,homo_d,lumo_d,homo_a,lumo_a,active_layer_thickness,annealing_temp,d_a_ratio,additive_ratio,device_type,etl_canonical,htl_canonical,solvent_canonical,additive_canonical
83418,10.1039/d5ee02815a,COC(=O)C(C)(C)c1cc(C)cc(-c2sc3c4sc5cc(/C=C6/C(=O)c7cc(F)cc(c7)C(=O)/C6=C\c6cc(C(C)(C)C(=O)OC)c(-c7cc(C)cc(C(C)(C)C(=O)OC)c7)s6)sc5c4c(C(C)(C)C(=O)OC)ccc2-3)c1,CCCCCCC(CCCC)Cc1c(/C=C2\C(=O)c3cc(F)c(F)cc3C2=C(C#N)C#N)sc2c1SC1c3c(c4c(c5nsnc35)c3sc5c(CC(CCCC)CCCCCC)c(/C=C6\C(=O)c7cc(F)c(F)cc7C6=C(C#N)C#N)sc5c3n4CC(CC)CCCC)N(CC(CC)CCCC)C21,3.59,-5.56,-3.65,-5.68,-3.9,,,,,,,,,
83419,10.1039/d5ee02815a,COC(=O)C(C)(C)c1cc(C)cc(-c2sc3c4sc5cc(/C=C6/C(=O)c7cc(F)cc(c7)C(=O)/C6=C\c6cc(C(C)(C)C(=O)OC)c(-c7cc(C)cc(C(C)(C)C(=O)OC)c7)s6)sc5c4c(C(C)(C)C(=O)OC)ccc2-3)c1,CCCCCCC(CCCC)Cc1c(/C=C2\C(=O)c3cc(F)c(F)cc3C2=C(C#N)C#N)sc2c1SC1c3c(c4c(c5nsnc35)c3sc5c(CC(CCCC)CCCCCC)c(/C=C6\C(=O)c7cc(F)c(F)cc7C6=C(C#N)C#N)sc5c3n4CC(CC)CCCC)N(CC(CC)CCCC)C21,10.5,-5.56,-3.65,-5.68,-3.9,,,,,,,,,
83420,10.1039/d5ee02815a,COC(=O)C(C)(C)c1cc(C)cc(-c2sc3c4sc5cc(/C=C6/C(=O)c7cc(F)cc(c7)C(=O)/C6=C\c6cc(C(C)(C)C(=O)OC)c(-c7cc(C)cc(C(C)(C)C(=O)OC)c7)s6)sc5c4c(C(C)(C)C(=O)OC)ccc2-3)c1,CCCCCCC(CCCC)Cc1c(/C=C2\C(=O)c3cc(F)c(F)cc3C2=C(C#N)C#N)sc2c1SC1c3c(c4c(c5nsnc35)c3sc5c(CC(CCCC)CCCCCC)c(/C=C6\C(=O)c7cc(F)c(F)cc7C6=C(C#N)C#N)sc5c3n4CC(CC)CCCC)N(CC(CC)CCCC)C21,11.6,-5.56,-3.65,-5.68,-3.9,,,,,,,,,
83421,10.1039/d5ee02815a,COC(=O)C(C)(C)c1cc(C)cc(-c2sc3c4sc5cc(/C=C6/C(=O)c7cc(F)cc(c7)C(=O)/C6=C\c6cc(C(C)(C)C(=O)OC)c(-c7cc(C)cc(C(C)(C)C(=O)OC)c7)s6)sc5c4c(C(C)(C)C(=O)OC)ccc2-3)c1,CCCCCCC(CCCC)Cc1c(/C=C2\C(=O)c3cc(F)c(F)cc3C2=C(C#N)C#N)sc2c1SC1c3c(c4c(c5nsnc35)c3sc5c(CC(CCCC)CCCCCC)c(/C=C6\C(=O)c7cc(F)c(F)cc7C6=C(C#N)C#N)sc5c3n4CC(CC)CCCC)N(CC(CC)CCCC)C21,11.3,-5.56,-3.65,-5.68,-3.9,,,,0 vol%,,,,chlorobenzene,
83422,10.1039/d5ee02815a,COC(=O)C(C)(C)c1cc(C)cc(-c2sc3c4sc5cc(/C=C6/C(=O)c7cc(F)cc(c7)C(=O)/C6=C\c6cc(C(C)(C)C(=O)OC)c(-c7cc(C)cc(C(C)(C)C(=O)OC)c7)s6)sc5c4c(C(C)(C)C(=O)OC)ccc2-3)c1,CCCCCCC(CCCC)Cc1c(/C=C2\C(=O)c3cc(F)c(F)cc3C2=C(C#N)C#N)sc2c1SC1c3c(c4c(c5nsnc35)c3sc5c(CC(CCCC)CCCCCC)c(/C=C6\C(=O)c7cc(F)c(F)cc7C6=C(C#N)C#N)sc5c3n4CC(CC)CCCC)N(CC(CC)CCCC)C21,11.3,-5.56,-3.65,-5.68,-3.9,,,1:1.14,,,,,chlorobenzene,
83423,10.1039/d5ee02815a,COC(=O)C(C)(C)c1cc(C)cc(-c2sc3c4sc5cc(/C=C6/C(=O)c7cc(F)cc(c7)C(=O)/C6=C\c6cc(C(C)(C)C(=O)OC)c(-c7cc(C)cc(C(C)(C)C(=O)OC)c7)s6)sc5c4c(C(C)(C)C(=O)OC)ccc2-3)c1,CCCCCCC(CCCC)Cc1c(/C=C2\C(=O)c3cc(F)c(F)cc3C2=C(C#N)C#N)sc2c1SC1c3c(c4c(c5nsnc35)c3sc5c(CC(CCCC)CCCCCC)c(/C=C6\C(=O)c7cc(F)c(F)cc7C6=C(C#N)C#N)sc5c3n4CC(CC)CCCC)N(CC(CC)CCCC)C21,11.8,-5.56,-3.65,-5.68,-3.9,,,,0 vol%,,,,chlorobenzene,
83424,10.1039/d5ee02815a,COC(=O)C(C)(C)c1cc(C)cc(-c2sc3c4sc5cc(/C=C6/C(=O)c7cc(F)cc(c7)C(=O)/C6=C\c6cc(C(C)(C)C(=O)OC)c(-c7cc(C)cc(C(C)(C)C(=O)OC)c7)s6)sc5c4c(C(C)(C)C(=O)OC)ccc2-3)c1,CCCCCCC(CCCC)Cc1c(/C=C2\C(=O)c3cc(F)c(F)cc3C2=C(C#N)C#N)sc2c1SC1c3c(c4c(c5nsnc35)c3sc5c(CC(CCCC)CCCCCC)c(/C=C6\C(=O)c7cc(F)c(F)cc7C6=C(C#N)C#N)sc5c3n4CC(CC)CCCC)N(CC(CC)CCCC)C21,11.2,-5.56,-3.65,-5.68,-3.9,,,1:1.14,,,,,xylene,
83425,10.1039/d5ee02815a,COC(=O)C(C)(C)c1cc(C)cc(-c2sc3c4sc5cc(/C=C6/C(=O)c7cc(F)cc(c7)C(=O)/C6=C\c6cc(C(C)(C)C(=O)OC)c(-c7cc(C)cc(C(C)(C)C(=O)OC)c7)s6)sc5c4c(C(C)(C)C(=O)OC)ccc2-3)c1,CCCCCCC(CCCC)Cc1c(/C=C2\C(=O)c3cc(F)c(F)cc3C2=C(C#N)C#N)sc2c1SC1c3c(c4c(c5nsnc35)c3sc5c(CC(CCCC)CCCCCC)c(/C=C6\C(=O)c7cc(F)c(F)cc7C6=C(C#N)C#N)sc5c3n4CC(CC)CCCC)N(CC(CC)CCCC)C21,10.3,-5.56,-3.65,-5.68,-3.9,,,1:1.22,,,,,chlorobenzene,
83426,10.1039/d5ee02815a,COC(=O)C(C)(C)c1cc(C)cc(-c2sc3c4sc5cc(/C=C6/C(=O)c7cc(F)cc(c7)C(=O)/C6=C\c6cc(C(C)(C)C(=O)OC)c(-c7cc(C)cc(C(C)(C)C(=O)OC)c7)s6)sc5c4c(C(C)(C)C(=O)OC)ccc2-3)c1,CCCCCCC(CCCC)Cc1c(/C=C2\C(=O)c3cc(F)c(F)cc3C2=C(C#N)C#N)sc2c1SC1c3c(c4c(c5nsnc35)c3sc5c(CC(CCCC)CCCCCC)c(/C=C6\C(=O)c7cc(F)c(F)cc7C6=C(C#N)C#N)sc5c3n4CC(CC)CCCC)N(CC(CC)CCCC)C21,10.4,-5.56,-3.65,-5.68,-3.9,,,1:1.22,,,,,chlorobenzene,
83427,10.1039/d5ee02815a,COC(=O)C(C)(C)c1cc(C)cc(-c2sc3c4sc5cc(/C=C6/C(=O)c7cc(F)cc(c7)C(=O)/C6=C\c6cc(C(C)(C)C(=O)OC)c(-c7cc(C)cc(C(C)(C)C(=O)OC)c7)s6)sc5c4c(C(C)(C)C(=O)OC)ccc2-3)c1,CCCCCCC(CCCC)Cc1c(/C=C2\C(=O)c3cc(F)c(F)cc3C2=C(C#N)C#N)sc2c1SC1c3c(c4c(c5nsnc35)c3sc5c(CC(CCCC)CCCCCC)c(/C=C6\C(=O)c7cc(F)c(F)cc7C6=C(C#N)C#N)sc5c3n4CC(CC)CCCC)N(CC(CC)CCCC)C21,11.1,-5.56,-3.65,-5.68,-3.9,,,1:1.22,,,,,chlorobenzene,
83428,10.1039/d5ee02815a,COC(=O)C(C)(C)c1cc(C)cc(-c2sc3c4sc5cc(/C=C6/C(=O)c7cc(F)cc(c7)C(=O)/C6=C\c6cc(C(C)(C)C(=O)OC)c(-c7cc(C)cc(C(C)(C)C(=O)OC)c7)s6)sc5c4c(C(C)(C)C(=O)OC)ccc2-3)c1,CCCCCCC(CCCC)Cc1c(/C=C2\C(=O)c3cc(F)c(F)cc3C2=C(C#N)C#N)sc2c1SC1c3c(c4c(c5nsnc35)c3sc5c(CC(CCCC)CCCCCC)c(/C=C6\C(=O)c7cc(F)c(F)cc7C6=C(C#N)C#N)sc5c3n4CC(CC)CCCC)N(CC(CC)CCCC)C21,10.9,-5.56,-3.65,-5.68,-3.9,,,1:1.22,,,,,xylene,
83429,10.1039/d5ma00032g,COC(=O)C(C)(C)c1cc(C)cc(-c2sc3c4sc5cc(/C=C6/C(=O)c7cc(F)cc(c7)C(=O)/C6=C\c6cc(C(C)(C)C(=O)OC)c(-c7cc(C)cc(C(C)(C)C(=O)OC)c7)s6)sc5c4c(C(C)(C)C(=O)OC)ccc2-3)c1,CCCCCCc1ccc(C2(c3ccc(CCCCCC)cc3)c3cc4c(cc3-c3sc5cc(/C=C6\C(=O)c7cc(F)c(F)cc7C6=C(C#N)C#N)sc5c32)C(c2ccc(CCCCCC)cc2)(c2ccc(CCCCCC)cc2)c2c-4sc3cc(/C=C4\C(=O)c5cc(F)c(F)cc5C4=C(C#N)C#N)sc23)cc1,12.1,-5.56,-3.65,-5.66,-4.14,,,,,conventional,PFN-Br,,,
83430,10.1039/d5ma00032g,COC(=O)C(C)(C)c1cc(C)cc(-c2sc3c4sc5cc(/C=C6/C(=O)c7cc(F)cc(c7)C(=O)/C6=C\c6cc(C(C)(C)C(=O)OC)c(-c7cc(C)cc(C(C)(C)C(=O)OC)c7)s6)sc5c4c(C(C)(C)C(=O)OC)ccc2-3)c1,CCCCCCc1ccc(C2(c3ccc(CCCCCC)cc3)c3cc4c(cc3-c3sc5cc(/C=C6\C(=O)c7cc(F)c(F)cc7C6=C(C#N)C#N)sc5c32)C(c2ccc(CCCCCC)cc2)(c2ccc(CCCCCC)cc2)c2c-4sc3cc(/C=C4\C(=O)c5cc(F)c(F)cc5C4=C(C#N)C#N)sc23)cc1,12.25,-5.56,-3.65,-5.66,-4.14,,,,,conventional,PDIN,,,
83431,10.1039/d5ma00032g,COC(=O)C(C)(C)c1cc(C)cc(-c2sc3c4sc5cc(/C=C6/C(=O)c7cc(F)cc(c7)C(=O)/C6=C\c6cc(C(C)(C)C(=O)OC)c(-c7cc(C)cc(C(C)(C)C(=O)OC)c7)s6)sc5c4c(C(C)(C)C(=O)OC)ccc2-3)c1,CCCCCCc1ccc(C2(c3ccc(CCCCCC)cc3)c3cc4c(cc3-c3sc5cc(/C=C6\C(=O)c7cc(F)c(F)cc7C6=C(C#N)C#N)sc5c32)C(c2ccc(CCCCCC)cc2)(c2ccc(CCCCCC)cc2)c2c-4sc3cc(/C=C4\C(=O)c5cc(F)c(F)cc5C4=C(C#N)C#N)sc23)cc1,9.9,-5.56,-3.65,-5.66,-4.14,,,,,conventional,PDIA,,,
83432,10.1039/d5ma00032g,COC(=O)C(C)(C)c1cc(C)cc(-c2sc3c4sc5cc(/C=C6/C(=O)c7cc(F)cc(c7)C(=O)/C6=C\c6cc(C(C)(C)C(=O)OC)c(-c7cc(C)cc(C(C)(C)C(=O)OC)c7)s6)sc5c4c(C(C)(C)C(=O)OC)ccc2-3)c1,CCCCCCc1ccc(C2(c3ccc(CCCCCC)cc3)c3cc4c(cc3-c3sc5cc(/C=C6\C(=O)c7cc(F)c(F)cc7C6=C(C#N)C#N)sc5c32)C(c2ccc(CCCCCC)cc2)(c2ccc(CCCCCC)cc2)c2c-4sc3cc(/C=C4\C(=O)c5cc(F)c(F)cc5C4=C(C#N)C#N)sc23)cc1,13.3,-5.56,-3.65,-5.66,-4.14,,,,,conventional,PDIAO,,,
83445,10.1039/d5se01315a,COC(=O)C(C)(C)c1cc(C)cc(-c2sc3c4sc5cc(/C=C6/C(=O)c7cc(F)cc(c7)C(=O)/C6=C\c6cc(C(C)(C)C(=O)OC)c(-c7cc(C)cc(C(C)(C)C(=O)OC)c7)s6)sc5c4c(C(C)(C)C(=O)OC)ccc2-3)c1,CCCCCCC(CCCC)Cc1c(/C=C2\C(=O)c3cc(F)c(F)cc3C2=C(C#N)C#N)sc2c1SC1c3c(c4c(c5nsnc35)c3sc5c(CC(CCCC)CCCCCC)c(/C=C6\C(=O)c7cc(F)c(F)cc7C6=C(C#N)C#N)sc5c3n4CC(CC)CCCC)N(CC(CC)CCCC)C21,16.39,-5.56,-3.65,-5.68,-3.9,,,,,,,MoO3,,
83446,10.1039/d5se01315a,COC(=O)C(C)(C)c1cc(C)cc(-c2sc3c4sc5cc(/C=C6/C(=O)c7cc(F)cc(c7)C(=O)/C6=C\c6cc(C(C)(C)C(=O)OC)c(-c7cc(C)cc(C(C)(C)C(=O)OC)c7)s6)sc5c4c(C(C)(C)C(=O)OC)ccc2-3)c1,CCCCCCC(CCCC)Cc1c(/C=C2\C(=O)c3cc(F)c(F)cc3C2=C(C#N)C#N)sc2c1SC1c3c(c4c(c5nsnc35)c3sc5c(CC(CCCC)CCCCCC)c(/C=C6\C(=O)c7cc(F)c(F)cc7C6=C(C#N)C#N)sc5c3n4CC(CC)CCCC)N(CC(CC)CCCC)C21,16.49,-5.56,-3.65,-5.68,-3.9,,,,,,,MoO3/TAPC,,
83447,10.1039/d5se01315a,COC(=O)C(C)(C)c1cc(C)cc(-c2sc3c4sc5cc(/C=C6/C(=O)c7cc(F)cc(c7)C(=O)/C6=C\c6cc(C(C)(C)C(=O)OC)c(-c7cc(C)cc(C(C)(C)C(=O)OC)c7)s6)sc5c4c(C(C)(C)C(=O)OC)ccc2-3)c1,CCCCCCC(CCCC)Cc1c(/C=C2\C(=O)c3cc(F)c(F)cc3C2=C(C#N)C#N)sc2c1SC1c3c(c4c(c5nsnc35)c3sc5c(CC(CCCC)CCCCCC)c(/C=C6\C(=O)c7cc(F)c(F)cc7C6=C(C#N)C#N)sc5c3n4CC(CC)CCCC)N(CC(CC)CCCC)C21,13.84,-5.56,-3.65,-5.68,-3.9,,,,,,,MoO3,,
83448,10.1039/d5se01315a,COC(=O)C(C)(C)c1cc(C)cc(-c2sc3c4sc5cc(/C=C6/C(=O)c7cc(F)cc(c7)C(=O)/C6=C\c6cc(C(C)(C)C(=O)OC)c(-c7cc(C)cc(C(C)(C)C(=O)OC)c7)s6)sc5c4c(C(C)(C)C(=O)OC)ccc2-3)c1,CCCCCCC(CCCC)Cc1c(/C=C2\C(=O)c3cc(F)c(F)cc3C2=C(C#N)C#N)sc2c1SC1c3c(c4c(c5nsnc35)c3sc5c(CC(CCCC)CCCCCC)c(/C=C6\C(=O)c7cc(F)c(F)cc7C6=C(C#N)C#N)sc5c3n4CC(CC)CCCC)N(CC(CC)CCCC)C21,13.95,-5.56,-3.65,-5.68,-3.9,,,,,,,MoO3/TAPC,,
83462,10.1039/d5ta04521e,COC(=O)C(C)(C)c1cc(C)cc(-c2sc3c4sc5cc(/C=C6/C(=O)c7cc(F)cc(c7)C(=O)/C6=C\c6cc(C(C)(C)C(=O)OC)c(-c7cc(C)cc(C(C)(C)C(=O)OC)c7)s6)sc5c4c(C(C)(C)C(=O)OC)ccc2-3)c1,CCCCCCCCCCCc1c(/C=C2\C(=O)c3cc(F)c(F)cc3C2=C(C#N)C#N)sc2c1sc1c3c4nsnc4c4c5sc6c(CCCCCCCCCCC)c(/C=C7\C(=O)c8cc(F)c(F)cc8C7=C(C#N)C#N)sc6c5n(CC(CC)CCCC)c4c3n(CC(CC)CCCC)c21,13.38,-5.56,-3.65,-5.65,-4.09,110.0,110.0,1:1.2 w/w,0.5 wt%,,ZnO,,,
83463,10.1039/d5ta04521e,COC(=O)C(C)(C)c1cc(C)cc(-c2sc3c4sc5cc(/C=C6/C(=O)c7cc(F)cc(c7)C(=O)/C6=C\c6cc(C(C)(C)C(=O)OC)c(-c7cc(C)cc(C(C)(C)C(=O)OC)c7)s6)sc5c4c(C(C)(C)C(=O)OC)ccc2-3)c1,CCCCCCCCCCCc1c(/C=C2\C(=O)c3cc(F)c(F)cc3C2=C(C#N)C#N)sc2c1sc1c3c4nsnc4c4c5sc6c(CCCCCCCCCCC)c(/C=C7\C(=O)c8cc(F)c(F)cc8C7=C(C#N)C#N)sc6c5n(CC(CC)CCCC)c4c3n(CC(CC)CCCC)c21,14.24,-5.56,-3.65,-5.65,-4.09,110.0,110.0,1:1.2,0.5 wt%,inverted,ZnO,,,
83464,10.1039/d5ta04521e,COC(=O)C(C)(C)c1cc(C)cc(-c2sc3c4sc5cc(/C=C6/C(=O)c7cc(F)cc(c7)C(=O)/C6=C\c6cc(C(C)(C)C(=O)OC)c(-c7cc(C)cc(C(C)(C)C(=O)OC)c7)s6)sc5c4c(C(C)(C)C(=O)OC)ccc2-3)c1,CCCCCCCCCCCc1c(/C=C2\C(=O)c3cc(F)c(F)cc3C2=C(C#N)C#N)sc2c1sc1c3c4nsnc4c4c5sc6c(CCCCCCCCCCC)c(/C=C7\C(=O)c8cc(F)c(F)cc8C7=C(C#N)C#N)sc6c5n(CC(CC)CCCC)c4c3n(CC(CC)CCCC)c21,13.95,-5.56,-3.65,-5.65,-4.09,110.0,110.0,1:1.2 w/w,0.5 wt%,,ZnO,,,
83465,10.1039/d5ta04521e,COC(=O)C(C)(C)c1cc(C)cc(-c2sc3c4sc5cc(/C=C6/C(=O)c7cc(F)cc(c7)C(=O)/C6=C\c6cc(C(C)(C)C(=O)OC)c(-c7cc(C)cc(C(C)(C)C(=O)OC)c7)s6)sc5c4c(C(C)(C)C(=O)OC)ccc2-3)c1,CCCCCCCCCCCc1c(/C=C2\C(=O)c3cc(F)c(F)cc3C2=C(C#N)C#N)sc2c1sc1c3c4nsnc4c4c5sc6c(CCCCCCCCCCC)c(/C=C7\C(=O)c8cc(F)c(F)cc8C7=C(C#N)C#N)sc6c5n(CC(CC)CCCC)c4c3n(CC(CC)CCCC)c21,12.36,-5.56,-3.65,-5.65,-4.09,110.0,110.0,1:1.2 w/w,0.5 wt%,,ZnO,,,
83466,10.1039/d5ta04521e,COC(=O)C(C)(C)c1cc(C)cc(-c2sc3c4sc5cc(/C=C6/C(=O)c7cc(F)cc(c7)C(=O)/C6=C\c6cc(C(C)(C)C(=O)OC)c(-c7cc(C)cc(C(C)(C)C(=O)OC)c7)s6)sc5c4c(C(C)(C)C(=O)OC)ccc2-3)c1,CCCCCCCCCCCc1c(/C=C2\C(=O)c3cc(F)c(F)cc3C2=C(C#N)C#N)sc2c1sc1c3c4nsnc4c4c5sc6c(CCCCCCCCCCC)c(/C=C7\C(=O)c8cc(F)c(F)cc8C7=C(C#N)C#N)sc6c5n(CC(CC)CCCC)c4c3n(CC(CC)CCCC)c21,13.33,-5.56,-3.65,-5.65,-4.09,110.0,110.0,1:1.2,0.5 wt%,inverted,ZnO,,,
83467,10.1039/d5ta04521e,COC(=O)C(C)(C)c1cc(C)cc(-c2sc3c4sc5cc(/C=C6/C(=O)c7cc(F)cc(c7)C(=O)/C6=C\c6cc(C(C)(C)C(=O)OC)c(-c7cc(C)cc(C(C)(C)C(=O)OC)c7)s6)sc5c4c(C(C)(C)C(=O)OC)ccc2-3)c1,CCCCCCCCCCCc1c(/C=C2\C(=O)c3cc(F)c(F)cc3C2=C(C#N)C#N)sc2c1sc1c3c4nsnc4c4c5sc6c(CCCCCCCCCCC)c(/C=C7\C(=O)c8cc(F)c(F)cc8C7=C(C#N)C#N)sc6c5n(CC(CC)CCCC)c4c3n(CC(CC)CCCC)c21,13.29,-5.56,-3.65,-5.65,-4.09,110.0,110.0,1:1.2 w/w,0.5 wt%,,ZnO,,,
83468,10.1039/d5ta04894j,CCCCCCC(CCCC)Cc1csc(-c2cc3c4nsnc4c4cc(-c5cc(CC(CCCC)CCCCCC)c(-c6cc7c(-c8cc(F)c(CC(CC)CCCC)s8)c8sccc8c(-c8cc(F)c(CC(CC)CCCC)s8)c7s6)s5)sc4c3s2)c1,CCCCCCCCCc1c(C=C2C(=O)c3cc(Cl)c(Cl)cc3C2=C(C#N)C#N)sc2c1sc1c3c4nsnc4c4c5sc6c(CCCCCCCCC)c(C=C7C(=O)c8cc(Cl)c(Cl)cc8C7=C(C#N)C#N)sc6c5n(CC(CCCC)CCCCCC)c4c3n(CC(CCCC)CCCCCC)c21,19.09,-5.51,-2.77,-5.68,-3.9,,,,,,,,,
83469,10.1039/d5ta04894j,CCCCCCC(CCCC)Cc1csc(-c2cc3c4nsnc4c4cc(-c5cc(CC(CCCC)CCCCCC)c(-c6cc7c(-c8cc(F)c(CC(CC)CCCC)s8)c8sccc8c(-c8cc(F)c(CC(CC)CCCC)s8)c7s6)s5)sc4c3s2)c1,CCCCCCCCCc1c(C=C2C(=O)c3cc(Cl)c(Cl)cc3C2=C(C#N)C#N)sc2c1sc1c3c4nsnc4c4c5sc6c(CCCCCCCCC)c(C=C7C(=O)c8cc(Cl)c(Cl)cc8C7=C(C#N)C#N)sc6c5n(CC(CCCC)CCCCCC)c4c3n(CC(CCCC)CCCCCC)c21,19.6,-5.51,-2.77,-5.68,-3.9,,85.0,,0.4 mg mL-1,,,,,2-MN
83470,10.1039/d5ta04894j,CCCCCCC(CCCC)Cc1csc(-c2cc3c4nsnc4c4cc(-c5cc(CC(CCCC)CCCCCC)c(-c6cc7c(-c8cc(F)c(CC(CC)CCCC)s8)c8sccc8c(-c8cc(F)c(CC(CC)CCCC)s8)c7s6)s5)sc4c3s2)c1,CCCCCCCCCc1c(C=C2C(=O)c3cc(Cl)c(Cl)cc3C2=C(C#N)C#N)sc2c1sc1c3c4nsnc4c4c5sc6c(CCCCCCCCC)c(C=C7C(=O)c8cc(Cl)c(Cl)cc8C7=C(C#N)C#N)sc6c5n(CC(CCCC)CCCCCC)c4c3n(CC(CCCC)CCCCCC)c21,19.63,-5.51,-2.77,-5.68,-3.9,,,,0.4 mg mL−1,,,,,2-FMN
83471,10.1039/d5ta04894j,CCCCCCC(CCCC)Cc1csc(-c2cc3c4nsnc4c4cc(-c5cc(CC(CCCC)CCCCCC)c(-c6cc7c(-c8cc(F)c(CC(CC)CCCC)s8)c8sccc8c(-c8cc(F)c(CC(CC)CCCC)s8)c7s6)s5)sc4c3s2)c1,CCCCCCCCCc1c(C=C2C(=O)c3cc(Cl)c(Cl)cc3C2=C(C#N)C#N)sc2c1sc1c3c4nsnc4c4c5sc6c(CCCCCCCCC)c(C=C7C(=O)c8cc(Cl)c(Cl)cc8C7=C(C#N)C#N)sc6c5n(CC(CCCC)CCCCCC)c4c3n(CC(CCCC)CCCCCC)c21,19.78,-5.51,-2.77,-5.68,-3.9,,,,0.4 mg mL−1,,,,,2-CMN
83472,10.1039/d5ta04894j,CCCCCCC(CCCC)Cc1csc(-c2cc3c4nsnc4c4cc(-c5cc(CC(CCCC)CCCCCC)c(-c6cc7c(-c8cc(F)c(CC(CC)CCCC)s8)c8sccc8c(-c8cc(F)c(CC(CC)CCCC)s8)c7s6)s5)sc4c3s2)c1,CCCCCCCCCc1c(C=C2C(=O)c3cc(Cl)c(Cl)cc3C2=C(C#N)C#N)sc2c1sc1c3c4nsnc4c4c5sc6c(CCCCCCCCC)c(C=C7C(=O)c8cc(Cl)c(Cl)cc8C7=C(C#N)C#N)sc6c5n(CC(CCCC)CCCCCC)c4c3n(CC(CCCC)CCCCCC)c21,20.02,-5.51,-2.77,-5.68,-3.9,,,,0.4 mg mL−1,,,,,2-BMN
83480,10.1039/d5tc00076a,COC(=O)C(C)(C)c1cc(C)cc(-c2sc3c4sc5cc(/C=C6/C(=O)c7cc(F)cc(c7)C(=O)/C6=C\c6cc(C(C)(C)C(=O)OC)c(-c7cc(C)cc(C(C)(C)C(=O)OC)c7)s6)sc5c4c(C(C)(C)C(=O)OC)ccc2-3)c1,CCCCCCCCCCCc1c(/C=C2\C(=O)c3cc(F)c(F)cc3C2=C(C#N)C#N)sc2c1sc1c3c4nsnc4c4c5sc6c(CCCCCCCCCCC)c(/C=C7\C(=O)c8cc(F)c(F)cc8C7=C(C#N)C#N)sc6c5n(CC(CC)CCCC)c4c3n(CC(CC)CCCC)c21,15.7,-5.56,-3.65,-5.65,-4.09,,,,,inverted,PEI,,,
83481,10.1039/d5tc00076a,COC(=O)C(C)(C)c1cc(C)cc(-c2sc3c4sc5cc(/C=C6/C(=O)c7cc(F)cc(c7)C(=O)/C6=C\c6cc(C(C)(C)C(=O)OC)c(-c7cc(C)cc(C(C)(C)C(=O)OC)c7)s6)sc5c4c(C(C)(C)C(=O)OC)ccc2-3)c1,CCCCCCCCCCCc1c(/C=C2\C(=O)c3cc(F)c(F)cc3C2=C(C#N)C#N)sc2c1sc1c3c4nsnc4c4c5sc6c(CCCCCCCCCCC)c(/C=C7\C(=O)c8cc(F)c(F)cc8C7=C(C#N)C#N)sc6c5n(CC(CC)CCCC)c4c3n(CC(CC)CCCC)c21,17.5,-5.56,-3.65,-5.65,-4.09,,,,,inverted,PEI-Sn²⁺,,,
83482,10.1039/d5tc01630d,COC(=O)C(C)(C)c1cc(C)cc(-c2sc3c4sc5cc(/C=C6/C(=O)c7cc(F)cc(c7)C(=O)/C6=C\c6cc(C(C)(C)C(=O)OC)c(-c7cc(C)cc(C(C)(C)C(=O)OC)c7)s6)sc5c4c(C(C)(C)C(=O)OC)ccc2-3)c1,CCCCCCCCCCCc1c(/C=C2\C(=O)c3cc(F)c(F)cc3C2=C(C#N)C#N)sc2c1sc1c3c4nsnc4c4c5sc6c(CCCCCCCCCCC)c(/C=C7\C(=O)c8cc(F)c(F)cc8C7=C(C#N)C#N)sc6c5n(CC(CC)CCCC)c4c3n(CC(CC)CCCC)c21,16.41,-5.56,-3.65,-5.65,-4.09,,150.0,1:1.2,0.5%,,,Cu:PSS,,
83483,10.1039/d5tc01630d,COC(=O)C(C)(C)c1cc(C)cc(-c2sc3c4sc5cc(/C=C6/C(=O)c7cc(F)cc(c7)C(=O)/C6=C\c6cc(C(C)(C)C(=O)OC)c(-c7cc(C)cc(C(C)(C)C(=O)OC)c7)s6)sc5c4c(C(C)(C)C(=O)OC)ccc2-3)c1,CCCCCCCCCCCc1c(/C=C2\C(=O)c3cc(F)c(F)cc3C2=C(C#N)C#N)sc2c1sc1c3c4nsnc4c4c5sc6c(CCCCCCCCCCC)c(/C=C7\C(=O)c8cc(F)c(F)cc8C7=C(C#N)C#N)sc6c5n(CC(CC)CCCC)c4c3n(CC(CC)CCCC)c21,17.02,-5.56,-3.65,-5.65,-4.09,,150.0,1:1.2,0.5%,,,Cu:PSS,,
83484,10.1039/d5tc01630d,COC(=O)C(C)(C)c1cc(C)cc(-c2sc3c4sc5cc(/C=C6/C(=O)c7cc(F)cc(c7)C(=O)/C6=C\c6cc(C(C)(C)C(=O)OC)c(-c7cc(C)cc(C(C)(C)C(=O)OC)c7)s6)sc5c4c(C(C)(C)C(=O)OC)ccc2-3)c1,CCCCCCCCCCCc1c(/C=C2\C(=O)c3cc(F)c(F)cc3C2=C(C#N)C#N)sc2c1sc1c3c4nsnc4c4c5sc6c(CCCCCCCCCCC)c(/C=C7\C(=O)c8cc(F)c(F)cc8C7=C(C#N)C#N)sc6c5n(CC(CC)CCCC)c4c3n(CC(CC)CCCC)c21,15.17,-5.56,-3.65,-5.65,-4.09,,150.0,1:1.2,0.5%,,,Cu:PSS,,
83485,10.1039/d5tc03674g,CCCCCCCCC(CCCCCC)COc1cnc2c(-c3cccs3)c(F)c(F)cc2n1,CCCCCCCCCCCc1c(/C=C2\C(=O)c3cc(F)c(F)cc3C2=C(C#N)C#N)sc2c1sc1c3c4nsnc4c4c5sc6c(CCCCCCCCCCC)c(/C=C7\C(=O)c8cc(F)c(F)cc8C7=C(C#N)C#N)sc6c5n(CC(CC)CCCC)c4c3n(CC(CC)CCCC)c21,11.6,-5.54,-2.92,-5.65,-4.09,130.0,100.0,1:1.2 wt,,inverted,ZnO,,,
83486,10.1039/d5tc03674g,CCCCCCCCC(CCCCCC)COc1cnc2c(-c3cccs3)c(F)c(F)cc2n1,CCCCCCCCCCCc1c(/C=C2\C(=O)c3cc(F)c(F)cc3C2=C(C#N)C#N)sc2c1sc1c3c4nsnc4c4c5sc6c(CCCCCCCCCCC)c(/C=C7\C(=O)c8cc(F)c(F)cc8C7=C(C#N)C#N)sc6c5n(CC(CC)CCCC)c4c3n(CC(CC)CCCC)c21,6.7,-5.54,-2.92,-5.65,-4.09,130.0,100.0,1:1.2 wt,,,,,,
83487,10.1039/d5tc03674g,CCCCCCCCC(CCCCCC)COc1cnc2c(-c3cccs3)c(F)c(F)cc2n1,CCCCCCCCCCCc1c(/C=C2\C(=O)c3cc(F)c(F)cc3C2=C(C#N)C#N)sc2c1sc1c3c4nsnc4c4c5sc6c(CCCCCCCCCCC)c(/C=C7\C(=O)c8cc(F)c(F)cc8C7=C(C#N)C#N)sc6c5n(CC(CC)CCCC)c4c3n(CC(CC)CCCC)c21,10.4,-5.54,-2.92,-5.65,-4.09,130.0,100.0,1:1.2 wt,,,2PAP-SAM,,,
83488,10.1039/d5tc03674g,CCCCCCCCC(CCCCCC)COc1cnc2c(-c3cccs3)c(F)c(F)cc2n1,CCCCCCCCCCCc1c(/C=C2\C(=O)c3cc(F)c(F)cc3C2=C(C#N)C#N)sc2c1sc1c3c4nsnc4c4c5sc6c(CCCCCCCCCCC)c(/C=C7\C(=O)c8cc(F)c(F)cc8C7=C(C#N)C#N)sc6c5n(CC(CC)CCCC)c4c3n(CC(CC)CCCC)c21,9.5,-5.54,-2.92,-5.65,-4.09,130.0,100.0,1:1.2 wt,,,2PAP-SAM,,,
83489,10.1039/d5tc03674g,CCCCCCCCC(CCCCCC)COc1cnc2c(-c3cccs3)c(F)c(F)cc2n1,CCCCCCCCCCCc1c(/C=C2\C(=O)c3cc(F)c(F)cc3C2=C(C#N)C#N)sc2c1sc1c3c4nsnc4c4c5sc6c(CCCCCCCCCCC)c(/C=C7\C(=O)c8cc(F)c(F)cc8C7=C(C#N)C#N)sc6c5n(CC(CC)CCCC)c4c3n(CC(CC)CCCC)c21,6.9,-5.54,-2.92,-5.65,-4.09,130.0,100.0,1:1.2 wt,,,IC-SAM,,,
83490,10.1039/d6el00010j,COC(=O)C(C)(C)c1cc(C)cc(-c2sc3c4sc5cc(/C=C6/C(=O)c7cc(F)cc(c7)C(=O)/C6=C\c6cc(C(C)(C)C(=O)OC)c(-c7cc(C)cc(C(C)(C)C(=O)OC)c7)s6)sc5c4c(C(C)(C)C(=O)OC)ccc2-3)c1,CCCCCCC(CCCC)Cc1c(/C=C2\C(=O)c3cc(F)c(F)cc3C2=C(C#N)C#N)sc2c1SC1c3c(c4c(c5nsnc35)c3sc5c(CC(CCCC)CCCCCC)c(/C=C6\C(=O)c7cc(F)c(F)cc7C6=C(C#N)C#N)sc5c3n4CC(CC)CCCC)N(CC(CC)CCCC)C21,11.93,-5.56,-3.65,-5.68,-3.9,,,,,,,,,
83491,10.1039/d6el00010j,COC(=O)C(C)(C)c1cc(C)cc(-c2sc3c4sc5cc(/C=C6/C(=O)c7cc(F)cc(c7)C(=O)/C6=C\c6cc(C(C)(C)C(=O)OC)c(-c7cc(C)cc(C(C)(C)C(=O)OC)c7)s6)sc5c4c(C(C)(C)C(=O)OC)ccc2-3)c1,CCCCCCC(CCCC)Cc1c(/C=C2\C(=O)c3cc(F)c(F)cc3C2=C(C#N)C#N)sc2c1SC1c3c(c4c(c5nsnc35)c3sc5c(CC(CCCC)CCCCCC)c(/C=C6\C(=O)c7cc(F)c(F)cc7C6=C(C#N)C#N)sc5c3n4CC(CC)CCCC)N(CC(CC)CCCC)C21,18.08,-5.56,-3.65,-5.68,-3.9,,,,,,PDINN,,,
83492,10.1039/d6el00010j,COC(=O)C(C)(C)c1cc(C)cc(-c2sc3c4sc5cc(/C=C6/C(=O)c7cc(F)cc(c7)C(=O)/C6=C\c6cc(C(C)(C)C(=O)OC)c(-c7cc(C)cc(C(C)(C)C(=O)OC)c7)s6)sc5c4c(C(C)(C)C(=O)OC)ccc2-3)c1,CCCCCCC(CCCC)Cc1c(/C=C2\C(=O)c3cc(F)c(F)cc3C2=C(C#N)C#N)sc2c1SC1c3c(c4c(c5nsnc35)c3sc5c(CC(CCCC)CCCCCC)c(/C=C6\C(=O)c7cc(F)c(F)cc7C6=C(C#N)C#N)sc5c3n4CC(CC)CCCC)N(CC(CC)CCCC)C21,18.41,-5.56,-3.65,-5.68,-3.9,,,,,,THA-I,,,
83493,10.3390/coatings10080763,CCCCC(CC)COC(=O)c1sc2csc(-c3cc4c(-c5ccc(CC(CC)CCCC)s5)c5sccc5c(-c5ccc(CC(CC)CCCC)s5)c4s3)c2c1F,CCCCC(=O)OCC1(c2ccccc2)C2=CC=Cc3cccc4cccc5ccc6ccccc7cccc1c7c6c5c-4c3C2,6.23,-5.21,-3.6,-6.1,-3.9,90.0,,,3% by volume,inverted,,PEDOT:PSS,,
83494,10.3390/coatings10080763,CCCCC(CC)COC(=O)c1sc2csc(-c3cc4c(-c5ccc(CC(CC)CCCC)s5)c5sccc5c(-c5ccc(CC(CC)CCCC)s5)c4s3)c2c1F,CCCCC(=O)OCC1(c2ccccc2)C2=CC=Cc3cccc4cccc5ccc6ccccc7cccc1c7c6c5c-4c3C2,8.67,-5.21,-3.6,-6.1,-3.9,90.0,,1:1.5,3% by volume,inverted,,MoO3,,
83498,10.3390/coatings12050681,CCCCCCc1ccsc1,CCCCC(=O)OCC1(c2ccccc2)c2cccc3cccc4cccc5cccc6cccc1c6c-5c-4c-3c2,0.18,-5.01,-3.12,-6.1,-3.7,200.0,,1:0.8,,conventional,Ca,PEDOT:PSS,chlorobenzene,
83499,10.3390/coatings12050681,CCCCCCc1ccsc1,CCCCC(=O)OCC1(c2ccccc2)c2cccc3cccc4cccc5cccc6cccc1c6c-5c-4c-3c2,0.25,-5.01,-3.12,-6.1,-3.7,200.0,,1:0.8,,conventional,Ca,PEDOT:PSS,chlorobenzene,
83500,10.3390/coatings12050681,CCCCCCc1ccsc1,CCCCC(=O)OCC1(c2ccccc2)c2cccc3cccc4cccc5cccc6cccc1c6c-5c-4c-3c2,0.39,-5.01,-3.12,-6.1,-3.7,200.0,,1:0.8,,conventional,Ca,PEDOT:PSS,chlorobenzene,
83501,10.3390/coatings12050681,CCCCCCc1ccsc1,CCCCC(=O)OCC1(c2ccccc2)c2cccc3cccc4cccc5cccc6cccc1c6c-5c-4c-3c2,1.27,-5.01,-3.12,-6.1,-3.7,200.0,,1:0.8,,conventional,Ca,PEDOT:PSS,chlorobenzene,
83529,10.3390/en14133993,CCCCC(CC)COC(=O)c1sc2c(-c3cc4c(OCC(CC)CCCC)c5sccc5c(OCC(CC)CCCC)c4s3)scc2c1F,CCCCC(=O)OCC1(c2ccccc2)C2=CC=Cc3cccc4cccc5ccc6ccccc7cccc1c7c6c5c-4c3C2,6.95,-5.19,-3.43,-6.1,-3.9,,,1:2,3 vol%,inverted,ZnO,MoO3,chlorobenzene,
83530,10.3390/en14133993,CCCCC(CC)COC(=O)c1sc2c(-c3cc4c(OCC(CC)CCCC)c5sccc5c(OCC(CC)CCCC)c4s3)scc2c1F,CCCCC(=O)OCC1(c2ccccc2)C2=CC=Cc3cccc4cccc5ccc6ccccc7cccc1c7c6c5c-4c3C2,6.13,-5.19,-3.43,-6.1,-3.9,,,1:2,3 vol%,inverted,ZnO,MoO3,chlorobenzene,
83531,10.3390/en14133993,CCCCC(CC)COC(=O)c1sc2c(-c3cc4c(OCC(CC)CCCC)c5sccc5c(OCC(CC)CCCC)c4s3)scc2c1F,CCCCC(=O)OCC1(c2ccccc2)C2=CC=Cc3cccc4cccc5ccc6ccccc7cccc1c7c6c5c-4c3C2,6.6,-5.19,-3.43,-6.1,-3.9,,,1:2,3 vol%,inverted,ZnO,MoO3,chlorobenzene,
83532,10.3390/en14133993,CCCCC(CC)COC(=O)c1sc2c(-c3cc4c(OCC(CC)CCCC)c5sccc5c(OCC(CC)CCCC)c4s3)scc2c1F,CCCCC(=O)OCC1(c2ccccc2)C2=CC=Cc3cccc4cccc5ccc6ccccc7cccc1c7c6c5c-4c3C2,5.17,-5.19,-3.43,-6.1,-3.9,,,1:2,3 vol%,inverted,ZnO,MoO3,chlorobenzene,
83533,10.3390/en14185837,CCCCC(CC)COC(=O)c1sc2c(-c3cc4c(OCC(CC)CCCC)c5sccc5c(OCC(CC)CCCC)c4s3)scc2c1F,COC(=O)CCCC1(c2ccccc2)C23c4c5ccc6c7cc8c9c%10c(cc%11cc%12c%13c%14c(cc%15c%16ccc-5c2c%16c2c5c%16c%17c(c(c46)c7c9c%17c4c%10c%11c%13c4c%16c%14c%152)C513)C%12)C8,3.8,-5.19,-3.43,-5.9,-3.9,,,2:3 wt/wt,,inverted,,,,
83534,10.3390/en14185837,CCCCC(CC)COC(=O)c1sc2c(-c3cc4c(OCC(CC)CCCC)c5sccc5c(OCC(CC)CCCC)c4s3)scc2c1F,COC(=O)CCCC1(c2ccccc2)C23c4c5ccc6c7cc8c9c%10c(cc%11cc%12c%13c%14c(cc%15c%16ccc-5c2c%16c2c5c%16c%17c(c(c46)c7c9c%17c4c%10c%11c%13c4c%16c%14c%152)C513)C%12)C8,0.7,-5.19,-3.43,-5.9,-3.9,,100.0,2:3,,inverted,,,,
83535,10.3390/en14185837,CCCCC(CC)COC(=O)c1sc2c(-c3cc4c(OCC(CC)CCCC)c5sccc5c(OCC(CC)CCCC)c4s3)scc2c1F,COC(=O)CCCC1(c2ccccc2)C23c4c5ccc6c7cc8c9c%10c(cc%11cc%12c%13c%14c(cc%15c%16ccc-5c2c%16c2c5c%16c%17c(c(c46)c7c9c%17c4c%10c%11c%13c4c%16c%14c%152)C513)C%12)C8,4.3,-5.19,-3.43,-5.9,-3.9,,,2:3 wt/wt,,inverted,,,,
83536,10.3390/en14185837,CCCCC(CC)COC(=O)c1sc2c(-c3cc4c(OCC(CC)CCCC)c5sccc5c(OCC(CC)CCCC)c4s3)scc2c1F,COC(=O)CCCC1(c2ccccc2)C23c4c5ccc6c7cc8c9c%10c(cc%11cc%12c%13c%14c(cc%15c%16ccc-5c2c%16c2c5c%16c%17c(c(c46)c7c9c%17c4c%10c%11c%13c4c%16c%14c%152)C513)C%12)C8,1.0,-5.19,-3.43,-5.9,-3.9,,100.0,2:3,,inverted,,,,
83537,10.3390/en14185837,CCCCC(CC)COC(=O)c1sc2c(-c3cc4c(OCC(CC)CCCC)c5sccc5c(OCC(CC)CCCC)c4s3)scc2c1F,COC(=O)CCCC1(c2ccccc2)C23c4c5ccc6c7cc8c9c%10c(cc%11cc%12c%13c%14c(cc%15c%16ccc-5c2c%16c2c5c%16c%17c(c(c46)c7c9c%17c4c%10c%11c%13c4c%16c%14c%152)C513)C%12)C8,4.7,-5.19,-3.43,-5.9,-3.9,,,2:3 wt/wt,,inverted,,,,
83538,10.3390/en14185837,CCCCC(CC)COC(=O)c1sc2c(-c3cc4c(OCC(CC)CCCC)c5sccc5c(OCC(CC)CCCC)c4s3)scc2c1F,COC(=O)CCCC1(c2ccccc2)C23c4c5ccc6c7cc8c9c%10c(cc%11cc%12c%13c%14c(cc%15c%16ccc-5c2c%16c2c5c%16c%17c(c(c46)c7c9c%17c4c%10c%11c%13c4c%16c%14c%152)C513)C%12)C8,1.0,-5.19,-3.43,-5.9,-3.9,,100.0,2:3,,inverted,,,,
83539,10.3390/en14185837,CCCCC(CC)COC(=O)c1sc2c(-c3cc4c(OCC(CC)CCCC)c5sccc5c(OCC(CC)CCCC)c4s3)scc2c1F,COC(=O)CCCC1(c2ccccc2)C23c4c5ccc6c7cc8c9c%10c(cc%11cc%12c%13c%14c(cc%15c%16ccc-5c2c%16c2c5c%16c%17c(c(c46)c7c9c%17c4c%10c%11c%13c4c%16c%14c%152)C513)C%12)C8,5.1,-5.19,-3.43,-5.9,-3.9,,,2:3 wt/wt,,inverted,,,,
83540,10.3390/en14185837,CCCCC(CC)COC(=O)c1sc2c(-c3cc4c(OCC(CC)CCCC)c5sccc5c(OCC(CC)CCCC)c4s3)scc2c1F,COC(=O)CCCC1(c2ccccc2)C23c4c5ccc6c7cc8c9c%10c(cc%11cc%12c%13c%14c(cc%15c%16ccc-5c2c%16c2c5c%16c%17c(c(c46)c7c9c%17c4c%10c%11c%13c4c%16c%14c%152)C513)C%12)C8,1.0,-5.19,-3.43,-5.9,-3.9,,100.0,2:3,,inverted,,,,
83541,10.3390/en14185837,CCCCC(CC)COC(=O)c1sc2c(-c3cc4c(OCC(CC)CCCC)c5sccc5c(OCC(CC)CCCC)c4s3)scc2c1F,COC(=O)CCCC1(c2ccccc2)C23c4c5ccc6c7cc8c9c%10c(cc%11cc%12c%13c%14c(cc%15c%16ccc-5c2c%16c2c5c%16c%17c(c(c46)c7c9c%17c4c%10c%11c%13c4c%16c%14c%152)C513)C%12)C8,5.1,-5.19,-3.43,-5.9,-3.9,,,2:3 wt/wt,,inverted,,,,
83542,10.3390/en14185837,CCCCC(CC)COC(=O)c1sc2c(-c3cc4c(OCC(CC)CCCC)c5sccc5c(OCC(CC)CCCC)c4s3)scc2c1F,COC(=O)CCCC1(c2ccccc2)C23c4c5ccc6c7cc8c9c%10c(cc%11cc%12c%13c%14c(cc%15c%16ccc-5c2c%16c2c5c%16c%17c(c(c46)c7c9c%17c4c%10c%11c%13c4c%16c%14c%152)C513)C%12)C8,1.0,-5.19,-3.43,-5.9,-3.9,,,2:3 wt/wt,,inverted,,,,
83583,10.3390/ijms232112901,CCCCCCCCc1cc(-c2c(-c3cccs3)sc3c(-c4cc(CCCCCCCC)c(CCCCCCCC)s4)c(-c4ccc(-c5cccc6nsnc56)s4)sc23)sc1CCCCCCCC,COC(=O)CCCC1(c2ccccc2)C23c4c5c6c7c8c9c(c%10c%11c2c2c%12c4c4c%13c5c5c7c7c8c8c%14c9c%10c9c%10c%11c2c2c%11c%12c4c4c%12c%13c5c5c7c7c8c8c%14c9c9c%10c2c2c%11c4c4c%12c5c7c5c8c9c2c45)C613,0.01,,,-6.1,-3.7,60.0,,1:1,,,BPhen,MoO3,chlorobenzene,DIO
83585,10.3390/ijms25010522,CCCCC(CC)COC(=O)c1sc2csc(-c3cc4c(-c5ccc(CC(CC)CCCC)s5)c5sccc5c(-c5ccc(CC(CC)CCCC)s5)c4s3)c2c1F,COC(=O)CCCC1(c2ccccc2)C23c4c5ccc6c7cc8c9c%10c(cc%11cc%12c%13c%14c(cc%15c%16ccc-5c2c%16c2c5c%16c%17c(c(c46)c7c9c%17c4c%10c%11c%13c4c%16c%14c%152)C513)C%12)C8,8.96,-5.21,-3.6,-5.9,-3.9,80.0,,1:1.5,3% v/v,inverted,ZnO,,,
83586,10.3390/ijms25010522,CCCCC(CC)COC(=O)c1sc2csc(-c3cc4c(-c5ccc(CC(CC)CCCC)s5)c5sccc5c(-c5ccc(CC(CC)CCCC)s5)c4s3)c2c1F,COC(=O)CCCC1(c2ccccc2)C23c4c5ccc6c7cc8c9c%10c(cc%11cc%12c%13c%14c(cc%15c%16ccc-5c2c%16c2c5c%16c%17c(c(c46)c7c9c%17c4c%10c%11c%13c4c%16c%14c%152)C513)C%12)C8,9.51,-5.21,-3.6,-5.9,-3.9,80.0,,1:1.5,3% v/v,inverted,ZnO/PF-NDIN-Br-OH,,,
83587,10.3390/ijms25010522,CCCCC(CC)COC(=O)c1sc2csc(-c3cc4c(-c5ccc(CC(CC)CCCC)s5)c5sccc5c(-c5ccc(CC(CC)CCCC)s5)c4s3)c2c1F,COC(=O)CCCC1(c2ccccc2)C23c4c5ccc6c7cc8c9c%10c(cc%11cc%12c%13c%14c(cc%15c%16ccc-5c2c%16c2c5c%16c%17c(c(c46)c7c9c%17c4c%10c%11c%13c4c%16c%14c%152)C513)C%12)C8,9.59,-5.21,-3.6,-5.9,-3.9,80.0,,1:1.5,3% v/v,inverted,ZnO/PF-NDIN-I-OH,,,
83588,10.3390/ma14092107,CCCCC(CC)COC(=O)c1sc2c(-c3cc4c(OCC(CC)CCCC)c5sccc5c(OCC(CC)CCCC)c4s3)scc2c1F,CCCCC(CC)CC1(CC(CC)CCCC)c2cc3c(cc2-c2sc(-c4ccc(/C=C5\SC(=S)N(CC)C5=O)c5nsnc45)cc21)C(CC(CC)CCCC)(CC(CC)CCCC)c1cc(-c2ccc(/C=C4\SC(=S)N(CC)C4=O)c4nsnc24)sc1-3,3.46,-5.19,-3.43,-5.51,-3.88,100.0,,0.20,,inverted,ZnO,PEDOT:PSS,chlorobenzene,
83589,10.3390/ma14092107,CCCCC(CC)COC(=O)c1sc2c(-c3cc4c(OCC(CC)CCCC)c5sccc5c(OCC(CC)CCCC)c4s3)scc2c1F,CCCCC(CC)CC1(CC(CC)CCCC)c2cc3c(cc2-c2sc(-c4ccc(/C=C5\SC(=S)N(CC)C5=O)c5nsnc45)cc21)C(CC(CC)CCCC)(CC(CC)CCCC)c1cc(-c2ccc(/C=C4\SC(=S)N(CC)C4=O)c4nsnc24)sc1-3,4.67,-5.19,-3.43,-5.51,-3.88,100.0,,0.33,,inverted,ZnO,PEDOT:PSS,chlorobenzene,
83590,10.3390/ma14092107,CCCCC(CC)COC(=O)c1sc2c(-c3cc4c(OCC(CC)CCCC)c5sccc5c(OCC(CC)CCCC)c4s3)scc2c1F,CCCCC(CC)CC1(CC(CC)CCCC)c2cc3c(cc2-c2sc(-c4ccc(/C=C5\SC(=S)N(CC)C5=O)c5nsnc45)cc21)C(CC(CC)CCCC)(CC(CC)CCCC)c1cc(-c2ccc(/C=C4\SC(=S)N(CC)C4=O)c4nsnc24)sc1-3,4.57,-5.19,-3.43,-5.51,-3.88,100.0,,0.40,,inverted,ZnO,PEDOT:PSS,chlorobenzene,
83591,10.3390/ma14092107,CCCCC(CC)COC(=O)c1sc2c(-c3cc4c(OCC(CC)CCCC)c5sccc5c(OCC(CC)CCCC)c4s3)scc2c1F,CCCCC(CC)CC1(CC(CC)CCCC)c2cc3c(cc2-c2sc(-c4ccc(/C=C5\SC(=S)N(CC)C5=O)c5nsnc45)cc21)C(CC(CC)CCCC)(CC(CC)CCCC)c1cc(-c2ccc(/C=C4\SC(=S)N(CC)C4=O)c4nsnc24)sc1-3,4.01,-5.19,-3.43,-5.51,-3.88,100.0,,0.50,,inverted,ZnO,PEDOT:PSS,chlorobenzene,
83592,10.3390/ma14092107,CCCCC(CC)COC(=O)c1sc2c(-c3cc4c(OCC(CC)CCCC)c5sccc5c(OCC(CC)CCCC)c4s3)scc2c1F,CCCCC(CC)CC1(CC(CC)CCCC)c2cc3c(cc2-c2sc(-c4ccc(/C=C5\SC(=S)N(CC)C5=O)c5nsnc45)cc21)C(CC(CC)CCCC)(CC(CC)CCCC)c1cc(-c2ccc(/C=C4\SC(=S)N(CC)C4=O)c4nsnc24)sc1-3,2.71,-5.19,-3.43,-5.51,-3.88,100.0,,0.60,,inverted,ZnO,PEDOT:PSS,chlorobenzene,
83593,10.3390/ma14092107,CCCCC(CC)COC(=O)c1sc2c(-c3cc4c(OCC(CC)CCCC)c5sccc5c(OCC(CC)CCCC)c4s3)scc2c1F,CCCCC(CC)CC1(CC(CC)CCCC)c2cc3c(cc2-c2sc(-c4ccc(/C=C5\SC(=S)N(CC)C5=O)c5nsnc45)cc21)C(CC(CC)CCCC)(CC(CC)CCCC)c1cc(-c2ccc(/C=C4\SC(=S)N(CC)C4=O)c4nsnc24)sc1-3,5.2,-5.19,-3.43,-5.51,-3.88,100.0,,0.33,1 vol%,inverted,ZnO,PEDOT:PSS,chlorobenzene,
83594,10.3390/ma14092107,CCCCC(CC)COC(=O)c1sc2c(-c3cc4c(OCC(CC)CCCC)c5sccc5c(OCC(CC)CCCC)c4s3)scc2c1F,CCCCC(CC)CC1(CC(CC)CCCC)c2cc3c(cc2-c2sc(-c4ccc(/C=C5\SC(=S)N(CC)C5=O)c5nsnc45)cc21)C(CC(CC)CCCC)(CC(CC)CCCC)c1cc(-c2ccc(/C=C4\SC(=S)N(CC)C4=O)c4nsnc24)sc1-3,4.31,-5.19,-3.43,-5.51,-3.88,100.0,,0.33,2.5,inverted,ZnO,PEDOT:PSS,chlorobenzene,
83616,10.3390/mi14081574,CCCCCCc1ccsc1,CCCCC(=O)OCC1(c2ccccc2)c2cccc3cccc4cccc5cccc6cccc1c6c-5c-4c-3c2,2.41,-5.01,-3.12,-6.1,-3.7,,,,,,,,,
83617,10.3390/mi14081574,CCCCCCc1ccsc1,CCCCC(=O)OCC1(c2ccccc2)c2cccc3cccc4cccc5cccc6cccc1c6c-5c-4c-3c2,3.94,-5.01,-3.12,-6.1,-3.7,,,,,,,,,
83618,10.3390/mi14081574,CCCCCCc1ccsc1,CCCCC(=O)OCC1(c2ccccc2)c2cccc3cccc4cccc5cccc6cccc1c6c-5c-4c-3c2,3.76,-5.01,-3.12,-6.1,-3.7,,,,,,,,,
83619,10.3390/mi14081574,CCCCCCc1ccsc1,CCCCC(=O)OCC1(c2ccccc2)c2cccc3cccc4cccc5cccc6cccc1c6c-5c-4c-3c2,10.02,-5.01,-3.12,-6.1,-3.7,50.0,,,,conventional,,,,
83620,10.3390/mi14081574,CCCCCCc1ccsc1,CCCCC(=O)OCC1(c2ccccc2)c2cccc3cccc4cccc5cccc6cccc1c6c-5c-4c-3c2,3.46,-5.01,-3.12,-6.1,-3.7,,,,,,,,,
83621,10.3390/mi14101858,CCCCCCc1ccsc1,CCCCC(=O)OCC1(c2ccccc2)c2cccc3cccc4cccc5cccc6cccc1c6c-5c-4c-3c2,2.59,-5.01,-3.12,-6.1,-3.7,,,,,,,PEDOT:PSS,,
83622,10.3390/mi14101858,CCCCCCc1ccsc1,CCCCC(=O)OCC1(c2ccccc2)c2cccc3cccc4cccc5cccc6cccc1c6c-5c-4c-3c2,1.85,-5.01,-3.12,-6.1,-3.7,,,,,,,graphene,,
83623,10.3390/mi14101858,CCCCCCc1ccsc1,CCCCC(=O)OCC1(c2ccccc2)c2cccc3cccc4cccc5cccc6cccc1c6c-5c-4c-3c2,2.0,-5.01,-3.12,-6.1,-3.7,,,,,,,graphene,,
83624,10.3390/mi14101858,CCCCCCc1ccsc1,CCCCC(=O)OCC1(c2ccccc2)c2cccc3cccc4cccc5cccc6cccc1c6c-5c-4c-3c2,1.9,-5.01,-3.12,-6.1,-3.7,,,,,,,graphene,,
83625,10.3390/molecules27196363,COC(=O)C(C)(C)c1cc(C)cc(-c2sc3c4sc5cc(/C=C6/C(=O)c7cc(F)cc(c7)C(=O)/C6=C\c6cc(C(C)(C)C(=O)OC)c(-c7cc(C)cc(C(C)(C)C(=O)OC)c7)s6)sc5c4c(C(C)(C)C(=O)OC)ccc2-3)c1,CCCCCCCCCc1c(C=C2C(=O)c3cc(Cl)c(Cl)cc3C2=C(C#N)C#N)sc2c1sc1c3c4nsnc4c4c5sc6c(CCCCCCCCC)c(C=C7C(=O)c8cc(Cl)c(Cl)cc8C7=C(C#N)C#N)sc6c5n(CC(CCCC)CCCCCC)c4c3n(CC(CCCC)CCCCCC)c21,5.45,-5.56,-3.65,-5.68,-3.9,,,,,,,,,
83626,10.3390/molecules27196363,COC(=O)C(C)(C)c1cc(C)cc(-c2sc3c4sc5cc(/C=C6/C(=O)c7cc(F)cc(c7)C(=O)/C6=C\c6cc(C(C)(C)C(=O)OC)c(-c7cc(C)cc(C(C)(C)C(=O)OC)c7)s6)sc5c4c(C(C)(C)C(=O)OC)ccc2-3)c1,CCCCCCCCCc1c(C=C2C(=O)c3cc(Cl)c(Cl)cc3C2=C(C#N)C#N)sc2c1sc1c3c4nsnc4c4c5sc6c(CCCCCCCCC)c(C=C7C(=O)c8cc(Cl)c(Cl)cc8C7=C(C#N)C#N)sc6c5n(CC(CCCC)CCCCCC)c4c3n(CC(CCCC)CCCCCC)c21,8.02,-5.56,-3.65,-5.68,-3.9,,,,,,,,,
83627,10.3390/molecules27196363,COC(=O)C(C)(C)c1cc(C)cc(-c2sc3c4sc5cc(/C=C6/C(=O)c7cc(F)cc(c7)C(=O)/C6=C\c6cc(C(C)(C)C(=O)OC)c(-c7cc(C)cc(C(C)(C)C(=O)OC)c7)s6)sc5c4c(C(C)(C)C(=O)OC)ccc2-3)c1,CCCCCCCCCc1c(C=C2C(=O)c3cc(Cl)c(Cl)cc3C2=C(C#N)C#N)sc2c1sc1c3c4nsnc4c4c5sc6c(CCCCCCCCC)c(C=C7C(=O)c8cc(Cl)c(Cl)cc8C7=C(C#N)C#N)sc6c5n(CC(CCCC)CCCCCC)c4c3n(CC(CCCC)CCCCCC)c21,10.33,-5.56,-3.65,-5.68,-3.9,,,,,,Methionine solution,,,
83628,10.3390/molecules27196363,COC(=O)C(C)(C)c1cc(C)cc(-c2sc3c4sc5cc(/C=C6/C(=O)c7cc(F)cc(c7)C(=O)/C6=C\c6cc(C(C)(C)C(=O)OC)c(-c7cc(C)cc(C(C)(C)C(=O)OC)c7)s6)sc5c4c(C(C)(C)C(=O)OC)ccc2-3)c1,CCCCCCCCCc1c(C=C2C(=O)c3cc(Cl)c(Cl)cc3C2=C(C#N)C#N)sc2c1sc1c3c4nsnc4c4c5sc6c(CCCCCCCCC)c(C=C7C(=O)c8cc(Cl)c(Cl)cc8C7=C(C#N)C#N)sc6c5n(CC(CCCC)CCCCCC)c4c3n(CC(CCCC)CCCCCC)c21,14.25,-5.56,-3.65,-5.68,-3.9,,,,,,ZnO,,,
83629,10.3390/molecules27196363,COC(=O)C(C)(C)c1cc(C)cc(-c2sc3c4sc5cc(/C=C6/C(=O)c7cc(F)cc(c7)C(=O)/C6=C\c6cc(C(C)(C)C(=O)OC)c(-c7cc(C)cc(C(C)(C)C(=O)OC)c7)s6)sc5c4c(C(C)(C)C(=O)OC)ccc2-3)c1,CCCCCCCCCc1c(C=C2C(=O)c3cc(Cl)c(Cl)cc3C2=C(C#N)C#N)sc2c1sc1c3c4nsnc4c4c5sc6c(CCCCCCCCC)c(C=C7C(=O)c8cc(Cl)c(Cl)cc8C7=C(C#N)C#N)sc6c5n(CC(CCCC)CCCCCC)c4c3n(CC(CCCC)CCCCCC)c21,15.34,-5.56,-3.65,-5.68,-3.9,,,,,,ZnO/methionine,,,
83634,10.3390/molecules28020813,CCCCC(CC)COC(=O)c1sc2csc(-c3cc4c(-c5ccc(CC(CC)CCCC)s5)c5sccc5c(-c5ccc(CC(CC)CCCC)s5)c4s3)c2c1F,COC(=O)CCCC1(c2ccccc2)C23c4c5ccc6c7cc8c9c%10c(cc%11cc%12c%13c%14c(cc%15c%16ccc-5c2c%16c2c5c%16c%17c(c(c46)c7c9c%17c4c%10c%11c%13c4c%16c%14c%152)C513)C%12)C8,1.89,-5.21,-3.6,-5.9,-3.9,80.0,,2:3,,,,MoO3,chlorobenzene,
83635,10.3390/molecules28020813,CCCCC(CC)COC(=O)c1sc2csc(-c3cc4c(-c5ccc(CC(CC)CCCC)s5)c5sccc5c(-c5ccc(CC(CC)CCCC)s5)c4s3)c2c1F,COC(=O)CCCC1(c2ccccc2)C23c4c5ccc6c7cc8c9c%10c(cc%11cc%12c%13c%14c(cc%15c%16ccc-5c2c%16c2c5c%16c%17c(c(c46)c7c9c%17c4c%10c%11c%13c4c%16c%14c%152)C513)C%12)C8,2.54,-5.21,-3.6,-5.9,-3.9,80.0,,2:3,,,Liq,MoO3,chlorobenzene,
83636,10.3390/molecules28020813,CCCCC(CC)COC(=O)c1sc2csc(-c3cc4c(-c5ccc(CC(CC)CCCC)s5)c5sccc5c(-c5ccc(CC(CC)CCCC)s5)c4s3)c2c1F,COC(=O)CCCC1(c2ccccc2)C23c4c5ccc6c7cc8c9c%10c(cc%11cc%12c%13c%14c(cc%15c%16ccc-5c2c%16c2c5c%16c%17c(c(c46)c7c9c%17c4c%10c%11c%13c4c%16c%14c%152)C513)C%12)C8,3.07,-5.21,-3.6,-5.9,-3.9,80.0,,2:3,,,MoS2,MoO3,chlorobenzene,
83637,10.3390/molecules28020813,CCCCC(CC)COC(=O)c1sc2csc(-c3cc4c(-c5ccc(CC(CC)CCCC)s5)c5sccc5c(-c5ccc(CC(CC)CCCC)s5)c4s3)c2c1F,COC(=O)CCCC1(c2ccccc2)C23c4c5ccc6c7cc8c9c%10c(cc%11cc%12c%13c%14c(cc%15c%16ccc-5c2c%16c2c5c%16c%17c(c(c46)c7c9c%17c4c%10c%11c%13c4c%16c%14c%152)C513)C%12)C8,3.29,-5.21,-3.6,-5.9,-3.9,80.0,,2:3,,,MoS2/Liq,MoO3,chlorobenzene,
83638,10.3390/molecules28062836,CCCCCCc1ccsc1,c1ccc2c(c1)C1CC2C23c4c5c6c7c8c9c(c%10c%11c2c2c4c4c%12c5c5c6c6c8c8c%13c%14c%15c%16c%17c%18c%19c%20c%21c%22c%23c(c%14c%14c%24c%23c%23c%22c%22c%20c(c2c%22c%11c%23c%10c%24c9c%148)c4c%19c%12c%17c5c%16c%136)C%152C4CC(c5ccccc54)C%18%212)C713,4.05,-5.01,-3.12,,,200.0,150.0,1:1,,,PEI,,,
83639,10.3390/molecules28062836,CCCCCCc1ccsc1,c1ccc2c(c1)C1CC2C23c4c5c6c7c8c9c(c%10c%11c2c2c4c4c%12c5c5c6c6c8c8c%13c%14c%15c%16c%17c%18c%19c%20c%21c%22c%23c(c%14c%14c%24c%23c%23c%22c%22c%20c(c2c%22c%11c%23c%10c%24c9c%148)c4c%19c%12c%17c5c%16c%136)C%152C4CC(c5ccccc54)C%18%212)C713,3.0,-5.01,-3.12,,,,,,,,,,,
83640,10.3390/molecules28062836,CCCCCCc1ccsc1,c1ccc2c(c1)C1CC2C23c4c5c6c7c8c9c(c%10c%11c2c2c4c4c%12c5c5c6c6c8c8c%13c%14c%15c%16c%17c%18c%19c%20c%21c%22c%23c(c%14c%14c%24c%23c%23c%22c%22c%20c(c2c%22c%11c%23c%10c%24c9c%148)c4c%19c%12c%17c5c%16c%136)C%152C4CC(c5ccccc54)C%18%212)C713,2.4,-5.01,-3.12,,,,,,,,,,,
83641,10.3390/molecules28062836,CCCCCCc1ccsc1,c1ccc2c(c1)C1CC2C23c4c5c6c7c8c9c(c%10c%11c2c2c4c4c%12c5c5c6c6c8c8c%13c%14c%15c%16c%17c%18c%19c%20c%21c%22c%23c(c%14c%14c%24c%23c%23c%22c%22c%20c(c2c%22c%11c%23c%10c%24c9c%148)c4c%19c%12c%17c5c%16c%136)C%152C4CC(c5ccccc54)C%18%212)C713,3.3,-5.01,-3.12,,,,,,,,,,,
83642,10.3390/molecules28062836,CCCCCCc1ccsc1,c1ccc2c(c1)C1CC2C23c4c5c6c7c8c9c(c%10c%11c2c2c4c4c%12c5c5c6c6c8c8c%13c%14c%15c%16c%17c%18c%19c%20c%21c%22c%23c(c%14c%14c%24c%23c%23c%22c%22c%20c(c2c%22c%11c%23c%10c%24c9c%148)c4c%19c%12c%17c5c%16c%136)C%152C4CC(c5ccccc54)C%18%212)C713,2.6,-5.01,-3.12,,,,,,,,,,,
83643,10.3390/molecules28062836,CCCCCCc1ccsc1,c1ccc2c(c1)C1CC2C23c4c5c6c7c8c9c(c%10c%11c2c2c4c4c%12c5c5c6c6c8c8c%13c%14c%15c%16c%17c%18c%19c%20c%21c%22c%23c(c%14c%14c%24c%23c%23c%22c%22c%20c(c2c%22c%11c%23c%10c%24c9c%148)c4c%19c%12c%17c5c%16c%136)C%152C4CC(c5ccccc54)C%18%212)C713,6.1,-5.01,-3.12,,,,,,,,,,,
83650,10.3390/nano10010046,CCCCCCc1ccsc1,CCCCC(=O)OCC1(c2ccccc2)c2cccc3cccc4cccc5cccc6cccc1c6c-5c-4c-3c2,1.13,-5.01,-3.12,-6.1,-3.7,150.0,150.0,1:1,,,,PEDOT:PSS,o-DCB,
83651,10.3390/nano10010046,CCCCCCc1ccsc1,CCCCC(=O)OCC1(c2ccccc2)c2cccc3cccc4cccc5cccc6cccc1c6c-5c-4c-3c2,0.26,-5.01,-3.12,-6.1,-3.7,150.0,150.0,1:1,,,,PEDOT:PSS,o-DCB,
83652,10.3390/nano10010046,CCCCCCc1ccsc1,CCCCC(=O)OCC1(c2ccccc2)c2cccc3cccc4cccc5cccc6cccc1c6c-5c-4c-3c2,0.33,-5.01,-3.12,-6.1,-3.7,150.0,150.0,1:1,,,,PEDOT:PSS,o-DCB,
83653,10.3390/nano10010046,CCCCCCc1ccsc1,CCCCC(=O)OCC1(c2ccccc2)c2cccc3cccc4cccc5cccc6cccc1c6c-5c-4c-3c2,1.1,-5.01,-3.12,-6.1,-3.7,150.0,150.0,1:1,,,,PEDOT:PSS,o-DCB,
83654,10.3390/nano10050944,CCCCC(CC)COC(=O)c1sc2csc(-c3cc4c(-c5ccc(CC(CC)CCCC)s5)c5sccc5c(-c5ccc(CC(CC)CCCC)s5)c4s3)c2c1F,COC(=O)CCCC1(c2ccccc2)C23c4c5ccc6c7cc8c9c%10c(cc%11cc%12c%13c%14c(cc%15c%16ccc-5c2c%16c2c5c%16c%17c(c(c46)c7c9c%17c4c%10c%11c%13c4c%16c%14c%152)C513)C%12)C8,7.65,-5.21,-3.6,-5.9,-3.9,,,,,inverted,,,,
83655,10.3390/nano10050944,CCCCC(CC)COC(=O)c1sc2csc(-c3cc4c(-c5ccc(CC(CC)CCCC)s5)c5sccc5c(-c5ccc(CC(CC)CCCC)s5)c4s3)c2c1F,COC(=O)CCCC1(c2ccccc2)C23c4c5ccc6c7cc8c9c%10c(cc%11cc%12c%13c%14c(cc%15c%16ccc-5c2c%16c2c5c%16c%17c(c(c46)c7c9c%17c4c%10c%11c%13c4c%16c%14c%152)C513)C%12)C8,7.79,-5.21,-3.6,-5.9,-3.9,,,1:1.5,3 vol%,inverted,,,,
83656,10.3390/nano10050944,CCCCC(CC)COC(=O)c1sc2csc(-c3cc4c(-c5ccc(CC(CC)CCCC)s5)c5sccc5c(-c5ccc(CC(CC)CCCC)s5)c4s3)c2c1F,COC(=O)CCCC1(c2ccccc2)C23c4c5ccc6c7cc8c9c%10c(cc%11cc%12c%13c%14c(cc%15c%16ccc-5c2c%16c2c5c%16c%17c(c(c46)c7c9c%17c4c%10c%11c%13c4c%16c%14c%152)C513)C%12)C8,7.4,-5.21,-3.6,-5.9,-3.9,,,1:1.5,3 vol%,inverted,,,,
83657,10.3390/nano10050944,CCCCC(CC)COC(=O)c1sc2csc(-c3cc4c(-c5ccc(CC(CC)CCCC)s5)c5sccc5c(-c5ccc(CC(CC)CCCC)s5)c4s3)c2c1F,COC(=O)CCCC1(c2ccccc2)C23c4c5ccc6c7cc8c9c%10c(cc%11cc%12c%13c%14c(cc%15c%16ccc-5c2c%16c2c5c%16c%17c(c(c46)c7c9c%17c4c%10c%11c%13c4c%16c%14c%152)C513)C%12)C8,6.27,-5.21,-3.6,-5.9,-3.9,,,,,inverted,,,,
83658,10.3390/nano10050944,CCCCC(CC)COC(=O)c1sc2csc(-c3cc4c(-c5ccc(CC(CC)CCCC)s5)c5sccc5c(-c5ccc(CC(CC)CCCC)s5)c4s3)c2c1F,COC(=O)CCCC1(c2ccccc2)C23c4c5ccc6c7cc8c9c%10c(cc%11cc%12c%13c%14c(cc%15c%16ccc-5c2c%16c2c5c%16c%17c(c(c46)c7c9c%17c4c%10c%11c%13c4c%16c%14c%152)C513)C%12)C8,4.65,-5.21,-3.6,-5.9,-3.9,,,1:1.5,3 vol%,inverted,,,,
83659,10.3390/nano10050944,CCCCC(CC)COC(=O)c1sc2csc(-c3cc4c(-c5ccc(CC(CC)CCCC)s5)c5sccc5c(-c5ccc(CC(CC)CCCC)s5)c4s3)c2c1F,COC(=O)CCCC1(c2ccccc2)C23c4c5ccc6c7cc8c9c%10c(cc%11cc%12c%13c%14c(cc%15c%16ccc-5c2c%16c2c5c%16c%17c(c(c46)c7c9c%17c4c%10c%11c%13c4c%16c%14c%152)C513)C%12)C8,5.9,-5.21,-3.6,-5.9,-3.9,,,,,inverted,,,,
83660,10.3390/nano10050944,CCCCC(CC)COC(=O)c1sc2csc(-c3cc4c(-c5ccc(CC(CC)CCCC)s5)c5sccc5c(-c5ccc(CC(CC)CCCC)s5)c4s3)c2c1F,COC(=O)CCCC1(c2ccccc2)C23c4c5ccc6c7cc8c9c%10c(cc%11cc%12c%13c%14c(cc%15c%16ccc-5c2c%16c2c5c%16c%17c(c(c46)c7c9c%17c4c%10c%11c%13c4c%16c%14c%152)C513)C%12)C8,7.26,-5.21,-3.6,-5.9,-3.9,,,1:1.5,,inverted,,,,
83661,10.3390/nano10050944,CCCCC(CC)COC(=O)c1sc2csc(-c3cc4c(-c5ccc(CC(CC)CCCC)s5)c5sccc5c(-c5ccc(CC(CC)CCCC)s5)c4s3)c2c1F,COC(=O)CCCC1(c2ccccc2)C23c4c5ccc6c7cc8c9c%10c(cc%11cc%12c%13c%14c(cc%15c%16ccc-5c2c%16c2c5c%16c%17c(c(c46)c7c9c%17c4c%10c%11c%13c4c%16c%14c%152)C513)C%12)C8,7.51,-5.21,-3.6,-5.9,-3.9,,,1:1.5,,inverted,,,,
83662,10.3390/nano10050944,CCCCC(CC)COC(=O)c1sc2csc(-c3cc4c(-c5ccc(CC(CC)CCCC)s5)c5sccc5c(-c5ccc(CC(CC)CCCC)s5)c4s3)c2c1F,COC(=O)CCCC1(c2ccccc2)C23c4c5ccc6c7cc8c9c%10c(cc%11cc%12c%13c%14c(cc%15c%16ccc-5c2c%16c2c5c%16c%17c(c(c46)c7c9c%17c4c%10c%11c%13c4c%16c%14c%152)C513)C%12)C8,8.04,-5.21,-3.6,-5.9,-3.9,,,1:1.5,,inverted,,,,
83663,10.3390/nano10050944,CCCCC(CC)COC(=O)c1sc2csc(-c3cc4c(-c5ccc(CC(CC)CCCC)s5)c5sccc5c(-c5ccc(CC(CC)CCCC)s5)c4s3)c2c1F,COC(=O)CCCC1(c2ccccc2)C23c4c5ccc6c7cc8c9c%10c(cc%11cc%12c%13c%14c(cc%15c%16ccc-5c2c%16c2c5c%16c%17c(c(c46)c7c9c%17c4c%10c%11c%13c4c%16c%14c%152)C513)C%12)C8,7.69,-5.21,-3.6,-5.9,-3.9,,,,,inverted,,,,
83664,10.3390/nano11082109,CCCCC(CC)Cc1csc(-c2sc(-c3cc(CC(CC)CCCC)c(-c4cc(F)c(-c5sccc5F)s4)s3)c3c2C(=O)c2c(CC(CC)CCCC)sc(CC(CC)CCCC)c2C3=O)c1,CCCCC(=O)OCC1(c2ccccc2)C2=CC=Cc3cccc4cccc5ccc6ccccc7cccc1c7c6c5c-4c3C2,3.8,-5.39,-3.61,-6.1,-3.9,,,,,,,PEDOT:PSS,,
83665,10.3390/nano11082109,CCCCC(CC)Cc1csc(-c2sc(-c3cc(CC(CC)CCCC)c(-c4cc(F)c(-c5sccc5F)s4)s3)c3c2C(=O)c2c(CC(CC)CCCC)sc(CC(CC)CCCC)c2C3=O)c1,CCCCC(=O)OCC1(c2ccccc2)C2=CC=Cc3cccc4cccc5ccc6ccccc7cccc1c7c6c5c-4c3C2,1.8,-5.39,-3.61,-6.1,-3.9,,,1.5:1,3 vol.%,conventional,,,,
83666,10.3390/nano11082109,CCCCC(CC)Cc1csc(-c2sc(-c3cc(CC(CC)CCCC)c(-c4cc(F)c(-c5sccc5F)s4)s3)c3c2C(=O)c2c(CC(CC)CCCC)sc(CC(CC)CCCC)c2C3=O)c1,CCCCC(=O)OCC1(c2ccccc2)C2=CC=Cc3cccc4cccc5ccc6ccccc7cccc1c7c6c5c-4c3C2,1.2,-5.39,-3.61,-6.1,-3.9,,,1.5:1,3 vol.%,conventional,,,,
83667,10.3390/nano11082109,CCCCC(CC)Cc1csc(-c2sc(-c3cc(CC(CC)CCCC)c(-c4cc(F)c(-c5sccc5F)s4)s3)c3c2C(=O)c2c(CC(CC)CCCC)sc(CC(CC)CCCC)c2C3=O)c1,CCCCC(=O)OCC1(c2ccccc2)C2=CC=Cc3cccc4cccc5ccc6ccccc7cccc1c7c6c5c-4c3C2,2.0,-5.39,-3.61,-6.1,-3.9,,,1.5:1,3 vol.%,conventional,,,,
83668,10.3390/nano11082109,CCCCC(CC)Cc1csc(-c2sc(-c3cc(CC(CC)CCCC)c(-c4cc(F)c(-c5sccc5F)s4)s3)c3c2C(=O)c2c(CC(CC)CCCC)sc(CC(CC)CCCC)c2C3=O)c1,CCCCC(=O)OCC1(c2ccccc2)C2=CC=Cc3cccc4cccc5ccc6ccccc7cccc1c7c6c5c-4c3C2,2.8,-5.39,-3.61,-6.1,-3.9,,,1.5:1,3 vol.%,conventional,,,,
83669,10.3390/nano11082109,CCCCC(CC)Cc1csc(-c2sc(-c3cc(CC(CC)CCCC)c(-c4cc(F)c(-c5sccc5F)s4)s3)c3c2C(=O)c2c(CC(CC)CCCC)sc(CC(CC)CCCC)c2C3=O)c1,CCCCC(=O)OCC1(c2ccccc2)C2=CC=Cc3cccc4cccc5ccc6ccccc7cccc1c7c6c5c-4c3C2,2.2,-5.39,-3.61,-6.1,-3.9,,,1.5:1,3 vol.%,conventional,,,,
83670,10.3390/nano11082109,CCCCC(CC)Cc1csc(-c2sc(-c3cc(CC(CC)CCCC)c(-c4cc(F)c(-c5sccc5F)s4)s3)c3c2C(=O)c2c(CC(CC)CCCC)sc(CC(CC)CCCC)c2C3=O)c1,CCCCC(=O)OCC1(c2ccccc2)C2=CC=Cc3cccc4cccc5ccc6ccccc7cccc1c7c6c5c-4c3C2,1.9,-5.39,-3.61,-6.1,-3.9,110.0,,1.5:1,3 vol.%,conventional,,,,
83671,10.3390/nano11082109,CCCCC(CC)Cc1csc(-c2sc(-c3cc(CC(CC)CCCC)c(-c4cc(F)c(-c5sccc5F)s4)s3)c3c2C(=O)c2c(CC(CC)CCCC)sc(CC(CC)CCCC)c2C3=O)c1,CCCCC(=O)OCC1(c2ccccc2)C2=CC=Cc3cccc4cccc5ccc6ccccc7cccc1c7c6c5c-4c3C2,1.7,-5.39,-3.61,-6.1,-3.9,,,1.5:1,3 vol.%,conventional,,,,
83672,10.3390/nano11082109,CCCCC(CC)Cc1csc(-c2sc(-c3cc(CC(CC)CCCC)c(-c4cc(F)c(-c5sccc5F)s4)s3)c3c2C(=O)c2c(CC(CC)CCCC)sc(CC(CC)CCCC)c2C3=O)c1,CCCCC(=O)OCC1(c2ccccc2)C2=CC=Cc3cccc4cccc5ccc6ccccc7cccc1c7c6c5c-4c3C2,1.2,-5.39,-3.61,-6.1,-3.9,,,1.5:1,3 vol.%,conventional,,,,
83673,10.3390/nano11102633,CCCCC(CC)COC(=O)c1sc2c(-c3cc4c(OCC(CC)CCCC)c5sccc5c(OCC(CC)CCCC)c4s3)scc2c1F,COC(=O)CCCC1(c2ccccc2)C23c4c5ccc6c7cc8c9c%10c(cc%11cc%12c%13c%14c(cc%15c%16ccc-5c2c%16c2c5c%16c%17c(c(c46)c7c9c%17c4c%10c%11c%13c4c%16c%14c%152)C513)C%12)C8,7.26,-5.19,-3.43,-5.9,-3.9,,140.0,,,,,,,
83674,10.3390/nano11102633,CCCCC(CC)COC(=O)c1sc2c(-c3cc4c(OCC(CC)CCCC)c5sccc5c(OCC(CC)CCCC)c4s3)scc2c1F,COC(=O)CCCC1(c2ccccc2)C23c4c5ccc6c7cc8c9c%10c(cc%11cc%12c%13c%14c(cc%15c%16ccc-5c2c%16c2c5c%16c%17c(c(c46)c7c9c%17c4c%10c%11c%13c4c%16c%14c%152)C513)C%12)C8,7.52,-5.19,-3.43,-5.9,-3.9,,140.0,,,,,,,
