Repository: JiYiqaq/PCE-KA-GNN

# Data directory

- `raw/Active_Database.csv` is the immutable source dataset bundled under CC BY 4.0. Do not overwrite it with processed data.
- `processed/` is created and populated by the training pipeline. Generated `.pt` and `.pth` caches are intentionally ignored by Git because they can exceed GitHub's normal single-file limit.

See `../DATA_LICENSE.md` for provenance, license and checksum information.

File: data/processed/device_records.csv (part 149 of 250)
record_id,doi,donor_smiles,acceptor_smiles,pce,homo_d,lumo_d,homo_a,lumo_a,active_layer_thickness,annealing_temp,d_a_ratio,additive_ratio,device_type,etl_canonical,htl_canonical,solvent_canonical,additive_canonical
83675,10.3390/nano11102633,CCCCC(CC)COC(=O)c1sc2c(-c3cc4c(OCC(CC)CCCC)c5sccc5c(OCC(CC)CCCC)c4s3)scc2c1F,COC(=O)CCCC1(c2ccccc2)C23c4c5ccc6c7cc8c9c%10c(cc%11cc%12c%13c%14c(cc%15c%16ccc-5c2c%16c2c5c%16c%17c(c(c46)c7c9c%17c4c%10c%11c%13c4c%16c%14c%152)C513)C%12)C8,7.95,-5.19,-3.43,-5.9,-3.9,,,1:1.5,3 vol%,,,,,
83676,10.3390/nano11102633,CCCCC(CC)COC(=O)c1sc2c(-c3cc4c(OCC(CC)CCCC)c5sccc5c(OCC(CC)CCCC)c4s3)scc2c1F,COC(=O)CCCC1(c2ccccc2)C23c4c5ccc6c7cc8c9c%10c(cc%11cc%12c%13c%14c(cc%15c%16ccc-5c2c%16c2c5c%16c%17c(c(c46)c7c9c%17c4c%10c%11c%13c4c%16c%14c%152)C513)C%12)C8,8.34,-5.19,-3.43,-5.9,-3.9,,,1:1.5,3 vol%,,,,,
83677,10.3390/nano11102633,CCCCC(CC)COC(=O)c1sc2c(-c3cc4c(OCC(CC)CCCC)c5sccc5c(OCC(CC)CCCC)c4s3)scc2c1F,COC(=O)CCCC1(c2ccccc2)C23c4c5ccc6c7cc8c9c%10c(cc%11cc%12c%13c%14c(cc%15c%16ccc-5c2c%16c2c5c%16c%17c(c(c46)c7c9c%17c4c%10c%11c%13c4c%16c%14c%152)C513)C%12)C8,8.58,-5.19,-3.43,-5.9,-3.9,,,1:1.5,3 vol%,,,,,
83678,10.3390/nano11102633,CCCCC(CC)COC(=O)c1sc2c(-c3cc4c(OCC(CC)CCCC)c5sccc5c(OCC(CC)CCCC)c4s3)scc2c1F,COC(=O)CCCC1(c2ccccc2)C23c4c5ccc6c7cc8c9c%10c(cc%11cc%12c%13c%14c(cc%15c%16ccc-5c2c%16c2c5c%16c%17c(c(c46)c7c9c%17c4c%10c%11c%13c4c%16c%14c%152)C513)C%12)C8,6.01,-5.19,-3.43,-5.9,-3.9,,140.0,,,,,,,
83679,10.3390/nano11102633,CCCCC(CC)COC(=O)c1sc2c(-c3cc4c(OCC(CC)CCCC)c5sccc5c(OCC(CC)CCCC)c4s3)scc2c1F,COC(=O)CCCC1(c2ccccc2)C23c4c5ccc6c7cc8c9c%10c(cc%11cc%12c%13c%14c(cc%15c%16ccc-5c2c%16c2c5c%16c%17c(c(c46)c7c9c%17c4c%10c%11c%13c4c%16c%14c%152)C513)C%12)C8,7.75,-5.19,-3.43,-5.9,-3.9,,140.0,,,,,,,
83680,10.3390/nano12223987,CCCCC(CC)COC(=O)c1sc2csc(-c3cc4c(-c5ccc(CC(CC)CCCC)s5)c5sccc5c(-c5ccc(CC(CC)CCCC)s5)c4s3)c2c1F,COC(=O)CCCC1(c2ccccc2)C23c4c5ccc6c7cc8c9c%10c(cc%11cc%12c%13c%14c(cc%15c%16ccc-5c2c%16c2c5c%16c%17c(c(c46)c7c9c%17c4c%10c%11c%13c4c%16c%14c%152)C513)C%12)C8,3.32,-5.21,-3.6,-5.9,-3.9,,,1:1.5,,conventional,ZnO,HILE-100,chlorobenzene,DIO
83681,10.3390/nano12223987,CCCCC(CC)COC(=O)c1sc2csc(-c3cc4c(-c5ccc(CC(CC)CCCC)s5)c5sccc5c(-c5ccc(CC(CC)CCCC)s5)c4s3)c2c1F,COC(=O)CCCC1(c2ccccc2)C23c4c5ccc6c7cc8c9c%10c(cc%11cc%12c%13c%14c(cc%15c%16ccc-5c2c%16c2c5c%16c%17c(c(c46)c7c9c%17c4c%10c%11c%13c4c%16c%14c%152)C513)C%12)C8,6.17,-5.21,-3.6,-5.9,-3.9,,,1:1.5,,inverted,ZnO,MoO3,chlorobenzene,DIO
83682,10.3390/nano12223987,CCCCC(CC)COC(=O)c1sc2csc(-c3cc4c(-c5ccc(CC(CC)CCCC)s5)c5sccc5c(-c5ccc(CC(CC)CCCC)s5)c4s3)c2c1F,COC(=O)CCCC1(c2ccccc2)C23c4c5ccc6c7cc8c9c%10c(cc%11cc%12c%13c%14c(cc%15c%16ccc-5c2c%16c2c5c%16c%17c(c(c46)c7c9c%17c4c%10c%11c%13c4c%16c%14c%152)C513)C%12)C8,3.14,-5.21,-3.6,-5.9,-3.9,,,1:1.5,,conventional,ZnO,HILE-100,chlorobenzene,DIO
83683,10.3390/nano12223987,CCCCC(CC)COC(=O)c1sc2csc(-c3cc4c(-c5ccc(CC(CC)CCCC)s5)c5sccc5c(-c5ccc(CC(CC)CCCC)s5)c4s3)c2c1F,COC(=O)CCCC1(c2ccccc2)C23c4c5ccc6c7cc8c9c%10c(cc%11cc%12c%13c%14c(cc%15c%16ccc-5c2c%16c2c5c%16c%17c(c(c46)c7c9c%17c4c%10c%11c%13c4c%16c%14c%152)C513)C%12)C8,6.76,-5.21,-3.6,-5.9,-3.9,,,1:1.5,,inverted,ZnO,MoO3,chlorobenzene,DIO
83684,10.3390/nano12223987,CCCCC(CC)COC(=O)c1sc2csc(-c3cc4c(-c5ccc(CC(CC)CCCC)s5)c5sccc5c(-c5ccc(CC(CC)CCCC)s5)c4s3)c2c1F,COC(=O)CCCC1(c2ccccc2)C23c4c5ccc6c7cc8c9c%10c(cc%11cc%12c%13c%14c(cc%15c%16ccc-5c2c%16c2c5c%16c%17c(c(c46)c7c9c%17c4c%10c%11c%13c4c%16c%14c%152)C513)C%12)C8,3.88,-5.21,-3.6,-5.9,-3.9,,,1:1.5,,inverted,ZnO,MoO3,chlorobenzene,DIO
83685,10.3390/nano12223987,CCCCC(CC)COC(=O)c1sc2csc(-c3cc4c(-c5ccc(CC(CC)CCCC)s5)c5sccc5c(-c5ccc(CC(CC)CCCC)s5)c4s3)c2c1F,COC(=O)CCCC1(c2ccccc2)C23c4c5ccc6c7cc8c9c%10c(cc%11cc%12c%13c%14c(cc%15c%16ccc-5c2c%16c2c5c%16c%17c(c(c46)c7c9c%17c4c%10c%11c%13c4c%16c%14c%152)C513)C%12)C8,3.23,-5.21,-3.6,-5.9,-3.9,,,1:1.5,,inverted,ZnO,MoO3,chlorobenzene,DIO
83686,10.3390/nano12223996,CCCCC(CC)COC(=O)c1sc2c(-c3cc4c(OCC(CC)CCCC)c5sccc5c(OCC(CC)CCCC)c4s3)scc2c1F,COC(=O)CCCC1(c2ccccc2)C23c4c5ccc6c7cc8c9c%10c(cc%11cc%12c%13c%14c(cc%15c%16ccc-5c2c%16c2c5c%16c%17c(c(c46)c7c9c%17c4c%10c%11c%13c4c%16c%14c%152)C513)C%12)C8,7.47,-5.19,-3.43,-5.9,-3.9,100.0,,1:1.5,3 vol%,,,,,
83687,10.3390/nano12223996,CCCCC(CC)COC(=O)c1sc2c(-c3cc4c(OCC(CC)CCCC)c5sccc5c(OCC(CC)CCCC)c4s3)scc2c1F,COC(=O)CCCC1(c2ccccc2)C23c4c5ccc6c7cc8c9c%10c(cc%11cc%12c%13c%14c(cc%15c%16ccc-5c2c%16c2c5c%16c%17c(c(c46)c7c9c%17c4c%10c%11c%13c4c%16c%14c%152)C513)C%12)C8,7.95,-5.19,-3.43,-5.9,-3.9,100.0,,1:1.5,3 vol%,,,,,
83688,10.3390/nano12223996,CCCCC(CC)COC(=O)c1sc2c(-c3cc4c(OCC(CC)CCCC)c5sccc5c(OCC(CC)CCCC)c4s3)scc2c1F,COC(=O)CCCC1(c2ccccc2)C23c4c5ccc6c7cc8c9c%10c(cc%11cc%12c%13c%14c(cc%15c%16ccc-5c2c%16c2c5c%16c%17c(c(c46)c7c9c%17c4c%10c%11c%13c4c%16c%14c%152)C513)C%12)C8,8.06,-5.19,-3.43,-5.9,-3.9,100.0,,1:1.5,3 vol%,,,,,
83689,10.3390/nano12223996,CCCCC(CC)COC(=O)c1sc2c(-c3cc4c(OCC(CC)CCCC)c5sccc5c(OCC(CC)CCCC)c4s3)scc2c1F,COC(=O)CCCC1(c2ccccc2)C23c4c5ccc6c7cc8c9c%10c(cc%11cc%12c%13c%14c(cc%15c%16ccc-5c2c%16c2c5c%16c%17c(c(c46)c7c9c%17c4c%10c%11c%13c4c%16c%14c%152)C513)C%12)C8,8.21,-5.19,-3.43,-5.9,-3.9,100.0,,1:1.5,3 vol%,,,,,
83690,10.3390/nano12223996,CCCCC(CC)COC(=O)c1sc2c(-c3cc4c(OCC(CC)CCCC)c5sccc5c(OCC(CC)CCCC)c4s3)scc2c1F,COC(=O)CCCC1(c2ccccc2)C23c4c5ccc6c7cc8c9c%10c(cc%11cc%12c%13c%14c(cc%15c%16ccc-5c2c%16c2c5c%16c%17c(c(c46)c7c9c%17c4c%10c%11c%13c4c%16c%14c%152)C513)C%12)C8,8.34,-5.19,-3.43,-5.9,-3.9,100.0,,1:1.5,3 vol%,,,,,
83691,10.3390/nano14211733,[Zn].c1ccc2c(c1)-c1nc-2nc2[nH]c(nc3nc([nH]c4nc(n1)-c1ccccc1-4)-c1ccccc1-3)c1ccccc21,c12c3c4c5c1c1c6c7c2c2c8c3c3c9c4c4c%10c5c5c1c1c6c6c%11c7c2c2c7c8c3c3c8c9c4c4c9c%10c5c5c1c1c6c6c%11c2c2c7c3c3c8c4c4c9c5c1c1c6c2c3c41,3e-06,,,,,105.0,,1:1,,,,,DMSO,
83701,10.3390/nanoenergyadv4030014,CCCCC(CC)Cc1ccc(-c2c3cc(-c4ccc(-c5sc(-c6cccs6)c6c5C(=O)c5c(CC(CC)CCCC)sc(CC(CC)CCCC)c5C6=O)s4)sc3c(-c3ccc(CC(CC)CCCC)s3)c3ccsc23)s1,CCCCCCc1ccc(C2(c3ccc(CCCCCC)cc3)c3cc4c(cc3-c3sc5cc(C=C6C(=O)c7ccccc7C6=C(C#N)C#N)sc5c32)C(c2ccc(CCCCCC)cc2)(c2ccc(CCCCCC)cc2)c2c-4sc3cc(C=C4C(=O)c5ccccc5C4=C(C#N)C#N)sc23)cc1,5.34,-5.33,-3.48,-5.576,-3.916,,160.0,1:1,,,,,,
83702,10.3390/nanoenergyadv4030014,CCCCC(CC)Cc1ccc(-c2c3cc(-c4ccc(-c5sc(-c6cccs6)c6c5C(=O)c5c(CC(CC)CCCC)sc(CC(CC)CCCC)c5C6=O)s4)sc3c(-c3ccc(CC(CC)CCCC)s3)c3ccsc23)s1,CCCCCCc1ccc(C2(c3ccc(CCCCCC)cc3)c3cc4c(cc3-c3sc5cc(C=C6C(=O)c7ccccc7C6=C(C#N)C#N)sc5c32)C(c2ccc(CCCCCC)cc2)(c2ccc(CCCCCC)cc2)c2c-4sc3cc(C=C4C(=O)c5ccccc5C4=C(C#N)C#N)sc23)cc1,10.38,-5.33,-3.48,-5.576,-3.916,,160.0,1:1,,,,MoO3,,
83703,10.3390/nanoenergyadv4030014,CCCCC(CC)Cc1ccc(-c2c3cc(-c4ccc(-c5sc(-c6cccs6)c6c5C(=O)c5c(CC(CC)CCCC)sc(CC(CC)CCCC)c5C6=O)s4)sc3c(-c3ccc(CC(CC)CCCC)s3)c3ccsc23)s1,CCCCCCc1ccc(C2(c3ccc(CCCCCC)cc3)c3cc4c(cc3-c3sc5cc(C=C6C(=O)c7ccccc7C6=C(C#N)C#N)sc5c32)C(c2ccc(CCCCCC)cc2)(c2ccc(CCCCCC)cc2)c2c-4sc3cc(C=C4C(=O)c5ccccc5C4=C(C#N)C#N)sc23)cc1,10.12,-5.33,-3.48,-5.576,-3.916,,160.0,1:1,,,,MoS2,,
83704,10.3390/nanoenergyadv4030014,CCCCC(CC)Cc1ccc(-c2c3cc(-c4ccc(-c5sc(-c6cccs6)c6c5C(=O)c5c(CC(CC)CCCC)sc(CC(CC)CCCC)c5C6=O)s4)sc3c(-c3ccc(CC(CC)CCCC)s3)c3ccsc23)s1,CCCCCCc1ccc(C2(c3ccc(CCCCCC)cc3)c3cc4c(cc3-c3sc5cc(C=C6C(=O)c7ccccc7C6=C(C#N)C#N)sc5c32)C(c2ccc(CCCCCC)cc2)(c2ccc(CCCCCC)cc2)c2c-4sc3cc(C=C4C(=O)c5ccccc5C4=C(C#N)C#N)sc23)cc1,8.86,-5.33,-3.48,-5.576,-3.916,,160.0,1:1,,,,MoSe2,,
83705,10.3390/nanoenergyadv4030014,CCCCC(CC)Cc1ccc(-c2c3cc(-c4ccc(-c5sc(-c6cccs6)c6c5C(=O)c5c(CC(CC)CCCC)sc(CC(CC)CCCC)c5C6=O)s4)sc3c(-c3ccc(CC(CC)CCCC)s3)c3ccsc23)s1,CCCCCCc1ccc(C2(c3ccc(CCCCCC)cc3)c3cc4c(cc3-c3sc5cc(C=C6C(=O)c7ccccc7C6=C(C#N)C#N)sc5c32)C(c2ccc(CCCCCC)cc2)(c2ccc(CCCCCC)cc2)c2c-4sc3cc(C=C4C(=O)c5ccccc5C4=C(C#N)C#N)sc23)cc1,9.82,-5.33,-3.48,-5.576,-3.916,,160.0,1:1,0.75% v/v,,,WS2,,
83706,10.3390/nanoenergyadv4030014,CCCCC(CC)Cc1ccc(-c2c3cc(-c4ccc(-c5sc(-c6cccs6)c6c5C(=O)c5c(CC(CC)CCCC)sc(CC(CC)CCCC)c5C6=O)s4)sc3c(-c3ccc(CC(CC)CCCC)s3)c3ccsc23)s1,CCCCCCc1ccc(C2(c3ccc(CCCCCC)cc3)c3cc4c(cc3-c3sc5cc(C=C6C(=O)c7ccccc7C6=C(C#N)C#N)sc5c32)C(c2ccc(CCCCCC)cc2)(c2ccc(CCCCCC)cc2)c2c-4sc3cc(C=C4C(=O)c5ccccc5C4=C(C#N)C#N)sc23)cc1,7.96,-5.33,-3.48,-5.576,-3.916,,160.0,1:1,0.75% v/v,,,WSe2,,
83716,10.3390/polym12040992,CCCCCCc1ccsc1,CCCCC(=O)OCC1(c2ccccc2)c2cccc3cccc4cccc5cccc6cccc1c6c-5c-4c-3c2,3.27,-5.01,-3.12,-6.1,-3.7,120.0,150.0,1:0.8 by weight,,conventional,,PEDOT:PSS,,
83717,10.3390/polym12040992,CCCCCCc1ccsc1,CCCCC(=O)OCC1(c2ccccc2)c2cccc3cccc4cccc5cccc6cccc1c6c-5c-4c-3c2,3.08,-5.01,-3.12,-6.1,-3.7,120.0,150.0,1:0.8 by weight,,conventional,,PEDOT:PSS,,
83718,10.3390/polym12040992,CCCCCCc1ccsc1,CCCCC(=O)OCC1(c2ccccc2)c2cccc3cccc4cccc5cccc6cccc1c6c-5c-4c-3c2,2.98,-5.01,-3.12,-6.1,-3.7,120.0,150.0,1:0.8 by weight,,conventional,,PEDOT:PSS,,
83719,10.3390/polym12040992,CCCCCCc1ccsc1,CCCCC(=O)OCC1(c2ccccc2)c2cccc3cccc4cccc5cccc6cccc1c6c-5c-4c-3c2,2.76,-5.01,-3.12,-6.1,-3.7,120.0,150.0,1:0.8 by weight,,conventional,,PEDOT:PSS,,
83720,10.3390/polym12040992,CCCCCCc1ccsc1,CCCCC(=O)OCC1(c2ccccc2)c2cccc3cccc4cccc5cccc6cccc1c6c-5c-4c-3c2,2.5,-5.01,-3.12,-6.1,-3.7,120.0,150.0,1:0.8 by weight,,conventional,,PEDOT:PSS,,
83721,10.3390/polym12040992,CCCCCCc1ccsc1,CCCCC(=O)OCC1(c2ccccc2)c2cccc3cccc4cccc5cccc6cccc1c6c-5c-4c-3c2,3.77,-5.01,-3.12,-6.1,-3.7,120.0,150.0,1:0.8,,,,MoO3,,
83722,10.3390/polym12040992,CCCCCCc1ccsc1,CCCCC(=O)OCC1(c2ccccc2)c2cccc3cccc4cccc5cccc6cccc1c6c-5c-4c-3c2,3.58,-5.01,-3.12,-6.1,-3.7,120.0,150.0,1:0.8,,,,MoO3,,
83723,10.3390/polym12040992,CCCCCCc1ccsc1,CCCCC(=O)OCC1(c2ccccc2)c2cccc3cccc4cccc5cccc6cccc1c6c-5c-4c-3c2,3.44,-5.01,-3.12,-6.1,-3.7,120.0,150.0,1:0.8 by weight,,conventional,,MoO3,,
83724,10.3390/polym12040992,CCCCCCc1ccsc1,CCCCC(=O)OCC1(c2ccccc2)c2cccc3cccc4cccc5cccc6cccc1c6c-5c-4c-3c2,3.3,-5.01,-3.12,-6.1,-3.7,120.0,150.0,1:0.8 by weight,,conventional,,MoO3,,
83725,10.3390/polym12040992,CCCCCCc1ccsc1,CCCCC(=O)OCC1(c2ccccc2)c2cccc3cccc4cccc5cccc6cccc1c6c-5c-4c-3c2,3.14,-5.01,-3.12,-6.1,-3.7,120.0,150.0,1:0.8 by weight,,conventional,,MoO3,,
83732,10.3390/polym13152398,COC(=O)C(C)(C)c1cc(C)cc(-c2sc3c4sc5cc(/C=C6/C(=O)c7cc(F)cc(c7)C(=O)/C6=C\c6cc(C(C)(C)C(=O)OC)c(-c7cc(C)cc(C(C)(C)C(=O)OC)c7)s6)sc5c4c(C(C)(C)C(=O)OC)ccc2-3)c1,CCCCCCCCCCCc1c(/C=C2\C(=O)c3cc(F)c(F)cc3C2=C(C#N)C#N)sc2c1sc1c3c4nsnc4c4c5sc6c(CCCCCCCCCCC)c(/C=C7\C(=O)c8cc(F)c(F)cc8C7=C(C#N)C#N)sc6c5n(CC(CC)CCCC)c4c3n(CC(CC)CCCC)c21,14.03,-5.56,-3.65,-5.65,-4.09,,80.0,1:1.2,0.5 vol%,conventional,PDINO,PEDOT:PSS,chloroform,
83736,10.3390/polym13152398,COC(=O)C(C)(C)c1cc(C)cc(-c2sc3c4sc5cc(/C=C6/C(=O)c7cc(F)cc(c7)C(=O)/C6=C\c6cc(C(C)(C)C(=O)OC)c(-c7cc(C)cc(C(C)(C)C(=O)OC)c7)s6)sc5c4c(C(C)(C)C(=O)OC)ccc2-3)c1,CCCCCCc1ccc(C2(c3ccc(CCCCCC)cc3)c3cc4c(cc3-c3sc5cc(C=C6C(=O)c7ccc(C)cc7C6=C(C#N)C#N)sc5c32)C(c2ccc(CCCCCC)cc2)(c2ccc(CCCCCC)cc2)c2c-4sc3cc(C=C4C(=O)c5ccc(C)cc5C4=C(C#N)C#N)sc23)cc1,6.96,-5.56,-3.65,,,,80.0,,0.5 vol%,conventional,PDINO,PEDOT:PSS,chloroform,
83748,10.3390/polym14050862,CCCCCCc1ccsc1,CCCCC(=O)OCC1(c2ccccc2)c2cccc3cccc4cccc5cccc6cccc1c6c-5c-4c-3c2,7.05,-5.01,-3.12,-6.1,-3.7,,,,,conventional,ZnO,PEDOT:PSS,,
83749,10.3390/polym14050862,CCCCCCc1ccsc1,CCCCC(=O)OCC1(c2ccccc2)c2cccc3cccc4cccc5cccc6cccc1c6c-5c-4c-3c2,7.34,-5.01,-3.12,-6.1,-3.7,200.0,,,,conventional,ZnO,PEDOT:PSS,,
83750,10.3390/polym14050862,CCCCCCc1ccsc1,CCCCC(=O)OCC1(c2ccccc2)c2cccc3cccc4cccc5cccc6cccc1c6c-5c-4c-3c2,7.3,-5.01,-3.12,-6.1,-3.7,,,,,conventional,ZnO,PEDOT:PSS,,
83751,10.3390/polym14050862,CCCCCCc1ccsc1,CCCCC(=O)OCC1(c2ccccc2)c2cccc3cccc4cccc5cccc6cccc1c6c-5c-4c-3c2,7.47,-5.01,-3.12,-6.1,-3.7,200.0,,,,conventional,ZnO,PEDOT:PSS,,
83752,10.3390/polym14050862,CCCCCCc1ccsc1,CCCCC(=O)OCC1(c2ccccc2)c2cccc3cccc4cccc5cccc6cccc1c6c-5c-4c-3c2,7.43,-5.01,-3.12,-6.1,-3.7,200.0,,,,conventional,ZnO,PEDOT:PSS,,
83753,10.3390/polym14050862,CCCCCCc1ccsc1,CCCCC(=O)OCC1(c2ccccc2)c2cccc3cccc4cccc5cccc6cccc1c6c-5c-4c-3c2,7.4,-5.01,-3.12,-6.1,-3.7,200.0,,,,conventional,ZnO,PEDOT:PSS,,
83754,10.3390/polym14050862,CCCCCCc1ccsc1,CCCCC(=O)OCC1(c2ccccc2)c2cccc3cccc4cccc5cccc6cccc1c6c-5c-4c-3c2,7.56,-5.01,-3.12,-6.1,-3.7,200.0,,,,conventional,ZnO,PEDOT:PSS,,
83755,10.3390/polym14050862,CCCCCCc1ccsc1,CCCCC(=O)OCC1(c2ccccc2)c2cccc3cccc4cccc5cccc6cccc1c6c-5c-4c-3c2,7.49,-5.01,-3.12,-6.1,-3.7,200.0,,,,conventional,ZnO,PEDOT:PSS,,
83756,10.3390/polym14050862,CCCCCCc1ccsc1,CCCCC(=O)OCC1(c2ccccc2)c2cccc3cccc4cccc5cccc6cccc1c6c-5c-4c-3c2,7.51,-5.01,-3.12,-6.1,-3.7,200.0,,,,conventional,ZnO,PEDOT:PSS,,
83757,10.3390/polym14050862,CCCCCCc1ccsc1,CCCCC(=O)OCC1(c2ccccc2)c2cccc3cccc4cccc5cccc6cccc1c6c-5c-4c-3c2,7.66,-5.01,-3.12,-6.1,-3.7,200.0,,,,conventional,ZnO,PEDOT:PSS,,
83758,10.3390/polym14050862,CCCCCCc1ccsc1,CCCCC(=O)OCC1(c2ccccc2)c2cccc3cccc4cccc5cccc6cccc1c6c-5c-4c-3c2,7.55,-5.01,-3.12,-6.1,-3.7,200.0,,,,conventional,ZnO,PEDOT:PSS,,
83759,10.3390/polym14050862,CCCCCCc1ccsc1,CCCCC(=O)OCC1(c2ccccc2)c2cccc3cccc4cccc5cccc6cccc1c6c-5c-4c-3c2,7.5,-5.01,-3.12,-6.1,-3.7,200.0,,,,conventional,ZnO,PEDOT:PSS,,
83761,10.3390/polym14050862,CCCCCCc1ccsc1,CCCCC(=O)OCC1(c2ccccc2)c2cccc3cccc4cccc5cccc6cccc1c6c-5c-4c-3c2,7.92,-5.01,-3.12,-6.1,-3.7,200.0,,,,conventional,ZnO,PEDOT:PSS,,
83762,10.3390/polym14050862,CCCCCCc1ccsc1,CCCCC(=O)OCC1(c2ccccc2)c2cccc3cccc4cccc5cccc6cccc1c6c-5c-4c-3c2,8.02,-5.01,-3.12,-6.1,-3.7,200.0,,,,conventional,ZnO,PEDOT:PSS,,
83763,10.3390/polym14050862,CCCCCCc1ccsc1,CCCCC(=O)OCC1(c2ccccc2)c2cccc3cccc4cccc5cccc6cccc1c6c-5c-4c-3c2,8.12,-5.01,-3.12,-6.1,-3.7,200.0,,,,conventional,ZnO,PEDOT:PSS,,
83764,10.3390/polym14050862,CCCCCCc1ccsc1,CCCCC(=O)OCC1(c2ccccc2)c2cccc3cccc4cccc5cccc6cccc1c6c-5c-4c-3c2,8.07,-5.01,-3.12,-6.1,-3.7,200.0,,,,conventional,ZnO,PEDOT:PSS,,
83765,10.3390/polym14050862,CCCCCCc1ccsc1,CCCCC(=O)OCC1(c2ccccc2)c2cccc3cccc4cccc5cccc6cccc1c6c-5c-4c-3c2,8.33,-5.01,-3.12,-6.1,-3.7,200.0,,,,conventional,ZnO,PEDOT:PSS,,
83766,10.3390/polym14050862,CCCCCCc1ccsc1,CCCCC(=O)OCC1(c2ccccc2)c2cccc3cccc4cccc5cccc6cccc1c6c-5c-4c-3c2,6.79,-5.01,-3.12,-6.1,-3.7,,,,,conventional,ZnO,PEDOT:PSS,,
83767,10.3390/polym14050862,CCCCCCc1ccsc1,CCCCC(=O)OCC1(c2ccccc2)c2cccc3cccc4cccc5cccc6cccc1c6c-5c-4c-3c2,8.32,-5.01,-3.12,-6.1,-3.7,200.0,,,,conventional,ZnO,PEDOT:PSS,,
83768,10.3390/polym14050862,CCCCCCc1ccsc1,CCCCC(=O)OCC1(c2ccccc2)c2cccc3cccc4cccc5cccc6cccc1c6c-5c-4c-3c2,8.73,-5.01,-3.12,-6.1,-3.7,,,,,conventional,ZnO,PEDOT:PSS,,
83769,10.3390/polym14050862,CCCCCCc1ccsc1,CCCCC(=O)OCC1(c2ccccc2)c2cccc3cccc4cccc5cccc6cccc1c6c-5c-4c-3c2,9.03,-5.01,-3.12,-6.1,-3.7,,,,,conventional,ZnO,PEDOT:PSS,,
83770,10.3390/polym14050862,CCCCCCc1ccsc1,CCCCC(=O)OCC1(c2ccccc2)c2cccc3cccc4cccc5cccc6cccc1c6c-5c-4c-3c2,9.12,-5.01,-3.12,-6.1,-3.7,,,,,conventional,ZnO,PEDOT:PSS,,
83771,10.3390/polym14050862,CCCCCCc1ccsc1,CCCCC(=O)OCC1(c2ccccc2)c2cccc3cccc4cccc5cccc6cccc1c6c-5c-4c-3c2,9.39,-5.01,-3.12,-6.1,-3.7,460.0,,,,conventional,ZnO,PEDOT:PSS,,
83774,10.3390/polym14050862,CCCCCCc1ccsc1,CCCCC(=O)OCC1(c2ccccc2)c2cccc3cccc4cccc5cccc6cccc1c6c-5c-4c-3c2,8.57,-5.01,-3.12,-6.1,-3.7,,,,,conventional,ZnO,PEDOT:PSS,,
83775,10.3390/polym14050862,CCCCCCc1ccsc1,CCCCC(=O)OCC1(c2ccccc2)c2cccc3cccc4cccc5cccc6cccc1c6c-5c-4c-3c2,8.85,-5.01,-3.12,-6.1,-3.7,,,,,conventional,ZnO,PEDOT:PSS,,
83776,10.3390/polym14050862,CCCCCCc1ccsc1,CCCCC(=O)OCC1(c2ccccc2)c2cccc3cccc4cccc5cccc6cccc1c6c-5c-4c-3c2,8.9,-5.01,-3.12,-6.1,-3.7,,,,,conventional,ZnO,PEDOT:PSS,,
83777,10.3390/polym14050862,CCCCCCc1ccsc1,CCCCC(=O)OCC1(c2ccccc2)c2cccc3cccc4cccc5cccc6cccc1c6c-5c-4c-3c2,9.16,-5.01,-3.12,-6.1,-3.7,,,,,conventional,ZnO,PEDOT:PSS,,
83778,10.3390/polym14050862,CCCCCCc1ccsc1,CCCCC(=O)OCC1(c2ccccc2)c2cccc3cccc4cccc5cccc6cccc1c6c-5c-4c-3c2,9.11,-5.01,-3.12,-6.1,-3.7,,,,,conventional,ZnO,PEDOT:PSS,,
83779,10.3390/polym14050862,CCCCCCc1ccsc1,CCCCC(=O)OCC1(c2ccccc2)c2cccc3cccc4cccc5cccc6cccc1c6c-5c-4c-3c2,5.03,-5.01,-3.12,-6.1,-3.7,,,,,conventional,,,,
83780,10.3390/polym14050862,CCCCCCc1ccsc1,CCCCC(=O)OCC1(c2ccccc2)c2cccc3cccc4cccc5cccc6cccc1c6c-5c-4c-3c2,6.71,-5.01,-3.12,-6.1,-3.7,,,,,,,,,
83781,10.3390/polym14050862,CCCCCCc1ccsc1,CCCCC(=O)OCC1(c2ccccc2)c2cccc3cccc4cccc5cccc6cccc1c6c-5c-4c-3c2,8.94,-5.01,-3.12,-6.1,-3.7,,,,,,,,,
83782,10.3390/polym14050862,CCCCCCc1ccsc1,CCCCC(=O)OCC1(c2ccccc2)c2cccc3cccc4cccc5cccc6cccc1c6c-5c-4c-3c2,7.84,-5.01,-3.12,-6.1,-3.7,,,,,,,,,
83783,10.3390/polym14050862,CCCCCCc1ccsc1,CCCCC(=O)OCC1(c2ccccc2)c2cccc3cccc4cccc5cccc6cccc1c6c-5c-4c-3c2,9.46,-5.01,-3.12,-6.1,-3.7,200.0,,,,,,,,
83784,10.3390/polym15061354,CCCCC(CC)COC(=O)c1sc2csc(-c3cc4c(-c5ccc(CC(CC)CCCC)s5)c5sccc5c(-c5ccc(CC(CC)CCCC)s5)c4s3)c2c1F,CCCCCCCCC(CCCCCC)CN1C(=O)c2ccc3c4c(c(-c5cccs5)cc(c24)C1=O)C(=O)N(CC(CCCCCC)CCCCCCCC)C3=O,4.66,-5.21,-3.6,-5.64,-3.82,,,,,inverted,ZnO/PEIE,V2O5,o-xylene,
83785,10.3390/polym15061354,CCCCC(CC)COC(=O)c1sc2csc(-c3cc4c(-c5ccc(CC(CC)CCCC)s5)c5sccc5c(-c5ccc(CC(CC)CCCC)s5)c4s3)c2c1F,CCCCCCCCC(CCCCCC)CN1C(=O)c2ccc3c4c(c(-c5cccs5)cc(c24)C1=O)C(=O)N(CC(CCCCCC)CCCCCCCC)C3=O,4.35,-5.21,-3.6,-5.64,-3.82,,,,,inverted,ZnO/PEIE,V2O5,o-xylene,TMB
83786,10.3390/polym15061354,CCCCC(CC)COC(=O)c1sc2csc(-c3cc4c(-c5ccc(CC(CC)CCCC)s5)c5sccc5c(-c5ccc(CC(CC)CCCC)s5)c4s3)c2c1F,CCCCCCCCC(CCCCCC)CN1C(=O)c2ccc3c4c(c(-c5cccs5)cc(c24)C1=O)C(=O)N(CC(CCCCCC)CCCCCCCC)C3=O,4.01,-5.21,-3.6,-5.64,-3.82,,,,,inverted,ZnO/PEIE,V2O5,o-xylene,IN
83787,10.3390/polym15061354,CCCCC(CC)COC(=O)c1sc2csc(-c3cc4c(-c5ccc(CC(CC)CCCC)s5)c5sccc5c(-c5ccc(CC(CC)CCCC)s5)c4s3)c2c1F,CCCCCCCCC(CCCCCC)CN1C(=O)c2ccc3c4c(c(-c5cccs5)cc(c24)C1=O)C(=O)N(CC(CCCCCC)CCCCCCCC)C3=O,5.17,-5.21,-3.6,-5.64,-3.82,,,,,inverted,ZnO/PEIE,V2O5,o-xylene,TN
83788,10.3390/polym15061354,CCCCC(CC)COC(=O)c1sc2csc(-c3cc4c(-c5ccc(CC(CC)CCCC)s5)c5sccc5c(-c5ccc(CC(CC)CCCC)s5)c4s3)c2c1F,CCCCCCCCC(CCCCCC)CN1C(=O)c2ccc3c4c(c(-c5cccs5)cc(c24)C1=O)C(=O)N(CC(CCCCCC)CCCCCCCC)C3=O,5.01,-5.21,-3.6,-5.64,-3.82,,,,,inverted,ZnO/PEIE,V2O5,o-xylene,DPE
83789,10.3390/polym15061354,CCCCC(CC)COC(=O)c1sc2csc(-c3cc4c(-c5ccc(CC(CC)CCCC)s5)c5sccc5c(-c5ccc(CC(CC)CCCC)s5)c4s3)c2c1F,CCCCCCCCC(CCCCCC)CN1C(=O)c2ccc3c4c(c(-c5cccs5)cc(c24)C1=O)C(=O)N(CC(CCCCCC)CCCCCCCC)C3=O,4.49,-5.21,-3.6,-5.64,-3.82,,,,,inverted,ZnO/PEIE,V2O5,o-xylene,DBE
83790,10.3390/polym15061354,CCCCC(CC)COC(=O)c1sc2csc(-c3cc4c(-c5ccc(CC(CC)CCCC)s5)c5sccc5c(-c5ccc(CC(CC)CCCC)s5)c4s3)c2c1F,CCCCCCCCC(CCCCCC)CN1C(=O)c2ccc3c4c(c(-c5cccs5)cc(c24)C1=O)C(=O)N(CC(CCCCCC)CCCCCCCC)C3=O,3.37,-5.21,-3.6,-5.64,-3.82,,,,,inverted,ZnO/PEIE,V2O5,chloroform,DIO
83791,10.3390/polym15081875,COC(=O)C(C)(C)c1cc(C)cc(-c2sc3c4sc5cc(/C=C6/C(=O)c7cc(F)cc(c7)C(=O)/C6=C\c6cc(C(C)(C)C(=O)OC)c(-c7cc(C)cc(C(C)(C)C(=O)OC)c7)s6)sc5c4c(C(C)(C)C(=O)OC)ccc2-3)c1,CCCCCCCCCCCc1c(/C=C2\C(=O)c3cc(F)c(F)cc3C2=C(C#N)C#N)sc2c1sc1c3c4nsnc4c4c5sc6c(CCCCCCCCCCC)c(/C=C7\C(=O)c8cc(F)c(F)cc8C7=C(C#N)C#N)sc6c5n(CC(CC)CCCC)c4c3n(CC(CC)CCCC)c21,13.06,-5.56,-3.65,-5.65,-4.09,100.0,100.0,1:1.2,0.5 vol%,inverted,,NiOx,,
83792,10.3390/polym15081875,COC(=O)C(C)(C)c1cc(C)cc(-c2sc3c4sc5cc(/C=C6/C(=O)c7cc(F)cc(c7)C(=O)/C6=C\c6cc(C(C)(C)C(=O)OC)c(-c7cc(C)cc(C(C)(C)C(=O)OC)c7)s6)sc5c4c(C(C)(C)C(=O)OC)ccc2-3)c1,CCCCCCCCCCCc1c(/C=C2\C(=O)c3cc(F)c(F)cc3C2=C(C#N)C#N)sc2c1sc1c3c4nsnc4c4c5sc6c(CCCCCCCCCCC)c(/C=C7\C(=O)c8cc(F)c(F)cc8C7=C(C#N)C#N)sc6c5n(CC(CC)CCCC)c4c3n(CC(CC)CCCC)c21,14.51,-5.56,-3.65,-5.65,-4.09,100.0,100.0,1:1.2,0.5 vol%,inverted,,NiOx:PMMA,,
83793,10.3390/polym15081875,COC(=O)C(C)(C)c1cc(C)cc(-c2sc3c4sc5cc(/C=C6/C(=O)c7cc(F)cc(c7)C(=O)/C6=C\c6cc(C(C)(C)C(=O)OC)c(-c7cc(C)cc(C(C)(C)C(=O)OC)c7)s6)sc5c4c(C(C)(C)C(=O)OC)ccc2-3)c1,CCCCCCCCCCCc1c(/C=C2\C(=O)c3cc(F)c(F)cc3C2=C(C#N)C#N)sc2c1sc1c3c4nsnc4c4c5sc6c(CCCCCCCCCCC)c(/C=C7\C(=O)c8cc(F)c(F)cc8C7=C(C#N)C#N)sc6c5n(CC(CC)CCCC)c4c3n(CC(CC)CCCC)c21,15.11,-5.56,-3.65,-5.65,-4.09,100.0,100.0,1:1.2,0.5 vol%,inverted,,NiOx:PMMA,,
83794,10.3390/polym15081875,COC(=O)C(C)(C)c1cc(C)cc(-c2sc3c4sc5cc(/C=C6/C(=O)c7cc(F)cc(c7)C(=O)/C6=C\c6cc(C(C)(C)C(=O)OC)c(-c7cc(C)cc(C(C)(C)C(=O)OC)c7)s6)sc5c4c(C(C)(C)C(=O)OC)ccc2-3)c1,CCCCCCCCCCCc1c(/C=C2\C(=O)c3cc(F)c(F)cc3C2=C(C#N)C#N)sc2c1sc1c3c4nsnc4c4c5sc6c(CCCCCCCCCCC)c(/C=C7\C(=O)c8cc(F)c(F)cc8C7=C(C#N)C#N)sc6c5n(CC(CC)CCCC)c4c3n(CC(CC)CCCC)c21,14.25,-5.56,-3.65,-5.65,-4.09,100.0,100.0,1:1.2,0.5 vol%,inverted,,NiOx:PMMA,,
83801,10.3390/polym15183675,CCCCCCc1ccsc1,COC(=O)CCCC1(c2ccccc2)C23c4c5c6c7c8c9c(c%10c%11c2c2c%12c4c4c%13c5c5c7c7c8c8c%14c9c%10c9c%10c%11c2c2c%11c%12c4c4c%12c%13c5c5c7c7c8c8c%14c9c9c%10c2c2c%11c4c4c%12c5c7c5c8c9c2c45)C613,1.7,-5.01,-3.12,-6.1,-3.7,,150.0,1:1,,,,,chlorobenzene,
83802,10.3390/polym15183675,CCCCCCc1ccsc1,COC(=O)CCCC1(c2ccccc2)C23c4c5c6c7c8c9c(c%10c%11c2c2c%12c4c4c%13c5c5c7c7c8c8c%14c9c%10c9c%10c%11c2c2c%11c%12c4c4c%12c%13c5c5c7c7c8c8c%14c9c9c%10c2c2c%11c4c4c%12c5c7c5c8c9c2c45)C613,0.51,-5.01,-3.12,-6.1,-3.7,,150.0,1:1,,,,,chlorobenzene,
83803,10.3390/polym15183675,CCCCCCc1ccsc1,COC(=O)CCCC1(c2ccccc2)C23c4c5c6c7c8c9c(c%10c%11c2c2c%12c4c4c%13c5c5c7c7c8c8c%14c9c%10c9c%10c%11c2c2c%11c%12c4c4c%12c%13c5c5c7c7c8c8c%14c9c9c%10c2c2c%11c4c4c%12c5c7c5c8c9c2c45)C613,0.03,-5.01,-3.12,-6.1,-3.7,,150.0,1:1,,,,,chlorobenzene,
83832,10.3390/polym16070981,CCCCCCc1ccsc1,CCCCC(=O)OCC1(c2ccccc2)c2cccc3cccc4cccc5cccc6cccc1c6c-5c-4c-3c2,2.81,-5.01,-3.12,-6.1,-3.7,,130.0,1:1 wt/wt,,inverted,,MoO3,,
83833,10.3390/polym16070981,CCCCCCc1ccsc1,CCCCC(=O)OCC1(c2ccccc2)c2cccc3cccc4cccc5cccc6cccc1c6c-5c-4c-3c2,2.42,-5.01,-3.12,-6.1,-3.7,,130.0,1:1 wt/wt,,inverted,,MoO3,,
83834,10.3390/polym16070981,CCCCCCc1ccsc1,CCCCC(=O)OCC1(c2ccccc2)c2cccc3cccc4cccc5cccc6cccc1c6c-5c-4c-3c2,2.33,-5.01,-3.12,-6.1,-3.7,,130.0,1:1 wt/wt,,inverted,,MoO3,,
83835,10.3390/polym16070981,CCCCCCc1ccsc1,CCCCC(=O)OCC1(c2ccccc2)c2cccc3cccc4cccc5cccc6cccc1c6c-5c-4c-3c2,2.49,-5.01,-3.12,-6.1,-3.7,,130.0,1:1 wt/wt,,inverted,,MoO3,,
83836,10.3390/polym16070981,CCCCCCc1ccsc1,CCCCC(=O)OCC1(c2ccccc2)c2cccc3cccc4cccc5cccc6cccc1c6c-5c-4c-3c2,2.42,-5.01,-3.12,-6.1,-3.7,,130.0,1:1 wt/wt,,inverted,,MoO3,,
83837,10.3390/polym16070981,CCCCCCc1ccsc1,CCCCC(=O)OCC1(c2ccccc2)c2cccc3cccc4cccc5cccc6cccc1c6c-5c-4c-3c2,2.5,-5.01,-3.12,-6.1,-3.7,,130.0,1:1 wt/wt,,inverted,,MoO3,,
83838,10.3390/polym16070981,CCCCCCc1ccsc1,CCCCC(=O)OCC1(c2ccccc2)c2cccc3cccc4cccc5cccc6cccc1c6c-5c-4c-3c2,2.35,-5.01,-3.12,-6.1,-3.7,,130.0,1:1 wt/wt,,inverted,,MoO3,,
83839,10.3390/polym16070981,CCCCCCc1ccsc1,CCCCC(=O)OCC1(c2ccccc2)c2cccc3cccc4cccc5cccc6cccc1c6c-5c-4c-3c2,2.79,-5.01,-3.12,-6.1,-3.7,,130.0,1:1 wt/wt,,inverted,,MoO3,,
83840,10.3390/polym16070981,CCCCCCc1ccsc1,CCCCC(=O)OCC1(c2ccccc2)c2cccc3cccc4cccc5cccc6cccc1c6c-5c-4c-3c2,2.28,-5.01,-3.12,-6.1,-3.7,,130.0,1:1 wt/wt,,inverted,,MoO3,,
83841,10.3390/polym16070981,CCCCCCc1ccsc1,CCCCC(=O)OCC1(c2ccccc2)c2cccc3cccc4cccc5cccc6cccc1c6c-5c-4c-3c2,2.68,-5.01,-3.12,-6.1,-3.7,,130.0,1:1 wt/wt,,inverted,,MoO3,,
83842,10.3390/polym16070981,CCCCCCc1ccsc1,CCCCC(=O)OCC1(c2ccccc2)c2cccc3cccc4cccc5cccc6cccc1c6c-5c-4c-3c2,2.67,-5.01,-3.12,-6.1,-3.7,,130.0,1:1 wt/wt,,inverted,,MoO3,,
83843,10.3390/polym16070981,CCCCCCc1ccsc1,CCCCC(=O)OCC1(c2ccccc2)c2cccc3cccc4cccc5cccc6cccc1c6c-5c-4c-3c2,2.97,-5.01,-3.12,-6.1,-3.7,,130.0,1:1 wt/wt,,inverted,,MoO3,,
83844,10.3390/polym16070981,CCCCCCc1ccsc1,CCCCC(=O)OCC1(c2ccccc2)c2cccc3cccc4cccc5cccc6cccc1c6c-5c-4c-3c2,2.81,-5.01,-3.12,-6.1,-3.7,,130.0,1:1 wt/wt,,inverted,,MoO3,,
83845,10.3390/polym16070981,CCCCCCc1ccsc1,CCCCC(=O)OCC1(c2ccccc2)c2cccc3cccc4cccc5cccc6cccc1c6c-5c-4c-3c2,2.85,-5.01,-3.12,-6.1,-3.7,,130.0,1:1 wt/wt,,inverted,,MoO3,,
83846,10.3390/polym16070981,CCCCCCc1ccsc1,CCCCC(=O)OCC1(c2ccccc2)c2cccc3cccc4cccc5cccc6cccc1c6c-5c-4c-3c2,2.97,-5.01,-3.12,-6.1,-3.7,,130.0,1:1 wt/wt,,inverted,,MoO3,,
83850,10.3390/pr11020594,CCCCCCc1ccsc1,CCCCC(=O)OCC1(c2ccccc2)c2cccc3cccc4cccc5cccc6cccc1c6c-5c-4c-3c2,3.91,-5.01,-3.12,-6.1,-3.7,200.0,150.0,5:4,,conventional,,,,
83851,10.3390/pr11020594,CCCCCCc1ccsc1,CCCCC(=O)OCC1(c2ccccc2)c2cccc3cccc4cccc5cccc6cccc1c6c-5c-4c-3c2,1.84,-5.01,-3.12,-6.1,-3.7,200.0,150.0,5:4,,,,,,
83852,10.3390/pr11020594,CCCCCCc1ccsc1,CCCCC(=O)OCC1(c2ccccc2)c2cccc3cccc4cccc5cccc6cccc1c6c-5c-4c-3c2,2.81,-5.01,-3.12,-6.1,-3.7,200.0,150.0,5:4,,,,,,
83853,10.3390/pr11020594,CCCCCCc1ccsc1,CCCCC(=O)OCC1(c2ccccc2)c2cccc3cccc4cccc5cccc6cccc1c6c-5c-4c-3c2,3.97,-5.01,-3.12,-6.1,-3.7,200.0,150.0,5:4,,,,,,
83897,10.1002/adfm.202005037,COC(=O)C(C)(C)c1cc(C)cc(-c2sc3c4sc5cc(/C=C6/C(=O)c7cc(F)cc(c7)C(=O)/C6=C\c6cc(C(C)(C)C(=O)OC)c(-c7cc(C)cc(C(C)(C)C(=O)OC)c7)s6)sc5c4c(C(C)(C)C(=O)OC)ccc2-3)c1,CCCCCCCCCCCc1c(/C=C2\C(=O)c3cc(F)c(F)cc3C2=C(C#N)C#N)sc2c1sc1c3c4nsnc4c4c5sc6c(CCCCCCCCCCC)c(/C=C7\C(=O)c8cc(F)c(F)cc8C7=C(C#N)C#N)sc6c5n(CC(CC)CCCC)c4c3n(CC(CC)CCCC)c21,14.7,-5.56,-3.65,-5.65,-4.09,,100.0,1:1.2,0.7 vol%,conventional,PDINO,PEDOT:PSS,chloroform,CN
83898,10.1002/adfm.202005037,COC(=O)C(C)(C)c1cc(C)cc(-c2sc3c4sc5cc(/C=C6/C(=O)c7cc(F)cc(c7)C(=O)/C6=C\c6cc(C(C)(C)C(=O)OC)c(-c7cc(C)cc(C(C)(C)C(=O)OC)c7)s6)sc5c4c(C(C)(C)C(=O)OC)ccc2-3)c1,CCCCCCCCCCCc1c(/C=C2\C(=O)c3cc(F)c(F)cc3C2=C(C#N)C#N)sc2c1sc1c3c4nsnc4c4c5sc6c(CCCCCCCCCCC)c(/C=C7\C(=O)c8cc(F)c(F)cc8C7=C(C#N)C#N)sc6c5n(CC(CC)CCCC)c4c3n(CC(CC)CCCC)c21,14.2,-5.56,-3.65,-5.65,-4.09,,100.0,1:1.2,0.7 vol%,conventional,PDINO,PEDOT:PSS,chloroform,CN
83899,10.1002/adfm.202005037,COC(=O)C(C)(C)c1cc(C)cc(-c2sc3c4sc5cc(/C=C6/C(=O)c7cc(F)cc(c7)C(=O)/C6=C\c6cc(C(C)(C)C(=O)OC)c(-c7cc(C)cc(C(C)(C)C(=O)OC)c7)s6)sc5c4c(C(C)(C)C(=O)OC)ccc2-3)c1,CCCCCCCCCCCc1c(/C=C2\C(=O)c3cc(F)c(F)cc3C2=C(C#N)C#N)sc2c1sc1c3c4nsnc4c4c5sc6c(CCCCCCCCCCC)c(/C=C7\C(=O)c8cc(F)c(F)cc8C7=C(C#N)C#N)sc6c5n(CC(CC)CCCC)c4c3n(CC(CC)CCCC)c21,15.5,-5.56,-3.65,-5.65,-4.09,,100.0,1:1.2,0.7 vol%,conventional,PDINO,PEDOT:PSS,chloroform,CN
83900,10.1002/adfm.202005037,CCCCC(CC)Cc1sc(-c2c3cc(-c4cccc5nsnc45)sc3c(-c3cc(Cl)c(CC(CC)CCCC)s3)c3ccsc23)cc1Cl,CCCCCCc1ccc(C2(c3ccc(CCCCCC)cc3)c3cc4c(cc3-c3sc5cc(C=C6C(=O)c7ccccc7C6=C(C#N)C#N)sc5c32)C(c2ccc(CCCCCC)cc2)(c2ccc(CCCCCC)cc2)c2c-4sc3cc(C=C4C(=O)c5ccccc5C4=C(C#N)C#N)sc23)cc1,8.87,-5.33,-3.48,-5.576,-3.916,,,,,conventional,PDINO,PEDOT:PSS,chloroform,
83901,10.1002/adfm.202005037,CCCCC(CC)Cc1sc(-c2c3cc(-c4cccc5nsnc45)sc3c(-c3cc(Cl)c(CC(CC)CCCC)s3)c3ccsc23)cc1Cl,CCCCCCc1ccc(C2(c3ccc(CCCCCC)cc3)c3cc4c(cc3-c3sc5cc(C=C6C(=O)c7ccccc7C6=C(C#N)C#N)sc5c32)C(c2ccc(CCCCCC)cc2)(c2ccc(CCCCCC)cc2)c2c-4sc3cc(C=C4C(=O)c5ccccc5C4=C(C#N)C#N)sc23)cc1,9.67,-5.33,-3.48,-5.576,-3.916,,,,,conventional,PDINO,PEDOT:PSS,chloroform,
83902,10.1002/adfm.202005037,COC(=O)C(C)(C)c1cc(C)cc(-c2sc3c4sc5cc(/C=C6/C(=O)c7cc(F)cc(c7)C(=O)/C6=C\c6cc(C(C)(C)C(=O)OC)c(-c7cc(C)cc(C(C)(C)C(=O)OC)c7)s6)sc5c4c(C(C)(C)C(=O)OC)ccc2-3)c1,CCCCCCc1ccc(C2(c3ccc(CCCCCC)cc3)c3cc4c(cc3-c3sc5cc(/C=C6\C(=O)c7cc(F)c(F)cc7C6=C(C#N)C#N)sc5c32)C(c2ccc(CCCCCC)cc2)(c2ccc(CCCCCC)cc2)c2c-4sc3cc(/C=C4\C(=O)c5cc(F)c(F)cc5C4=C(C#N)C#N)sc23)cc1,10.2,-5.56,-3.65,-5.66,-4.14,,,,,conventional,PDINO,PEDOT:PSS,chloroform,
83903,10.1002/adfm.202005037,COC(=O)C(C)(C)c1cc(C)cc(-c2sc3c4sc5cc(/C=C6/C(=O)c7cc(F)cc(c7)C(=O)/C6=C\c6cc(C(C)(C)C(=O)OC)c(-c7cc(C)cc(C(C)(C)C(=O)OC)c7)s6)sc5c4c(C(C)(C)C(=O)OC)ccc2-3)c1,CCCCCCc1ccc(C2(c3ccc(CCCCCC)cc3)c3cc4c(cc3-c3sc5cc(/C=C6\C(=O)c7cc(F)c(F)cc7C6=C(C#N)C#N)sc5c32)C(c2ccc(CCCCCC)cc2)(c2ccc(CCCCCC)cc2)c2c-4sc3cc(/C=C4\C(=O)c5cc(F)c(F)cc5C4=C(C#N)C#N)sc23)cc1,10.8,-5.56,-3.65,-5.66,-4.14,,,,,conventional,PDINO,PEDOT:PSS,chloroform,
83904,10.1002/adfm.202005037,COC(=O)C(C)(C)c1cc(C)cc(-c2sc3c4sc5cc(/C=C6/C(=O)c7cc(F)cc(c7)C(=O)/C6=C\c6cc(C(C)(C)C(=O)OC)c(-c7cc(C)cc(C(C)(C)C(=O)OC)c7)s6)sc5c4c(C(C)(C)C(=O)OC)ccc2-3)c1,CCCCCCCCCCCc1c(/C=C2\C(=O)c3cc(Cl)c(Cl)cc3C2=C(C#N)C#N)sc2c1sc1c3c4nsnc4c4c5sc6c(CCCCCCCCCCC)c(/C=C7\C(=O)c8cc(Cl)c(Cl)cc8C7=C(C#N)C#N)sc6c5n(CC(CC)CCCC)c4c3n(CC(CC)CCCC)c21,15.7,-5.56,-3.65,-5.72,-4.16,,,,,conventional,PDINO,PEDOT:PSS,chloroform,
83905,10.1002/adfm.202005037,COC(=O)C(C)(C)c1cc(C)cc(-c2sc3c4sc5cc(/C=C6/C(=O)c7cc(F)cc(c7)C(=O)/C6=C\c6cc(C(C)(C)C(=O)OC)c(-c7cc(C)cc(C(C)(C)C(=O)OC)c7)s6)sc5c4c(C(C)(C)C(=O)OC)ccc2-3)c1,CCCCCCCCCCCc1c(/C=C2\C(=O)c3cc(Cl)c(Cl)cc3C2=C(C#N)C#N)sc2c1sc1c3c4nsnc4c4c5sc6c(CCCCCCCCCCC)c(/C=C7\C(=O)c8cc(Cl)c(Cl)cc8C7=C(C#N)C#N)sc6c5n(CC(CC)CCCC)c4c3n(CC(CC)CCCC)c21,16.4,-5.56,-3.65,-5.72,-4.16,,,,,conventional,PDINO,PEDOT:PSS,chloroform,
83908,10.1002/adfm.202007088,COC(=O)C(C)(C)c1cc(C)cc(-c2sc3c4sc5cc(/C=C6/C(=O)c7cc(F)cc(c7)C(=O)/C6=C\c6cc(C(C)(C)C(=O)OC)c(-c7cc(C)cc(C(C)(C)C(=O)OC)c7)s6)sc5c4c(C(C)(C)C(=O)OC)ccc2-3)c1,CCCCCCCCc1c2sc3c(c2c(CCCCCCCC)c2sc4c(c12)C(c1ccc(CCCCCC)cc1)(c1ccc(CCCCCC)cc1)c1cc(/C=C2\C(=O)c5cc(Cl)c(Cl)cc5C2=C(C#N)C#N)sc1-4)C(c1ccc(CCCCCC)cc1)(c1ccc(CCCCCC)cc1)c1cc(/C=C2\C(=O)c4cc(Cl)c(Cl)cc4C2=C(C#N)C#N)sc1-3,13.48,-5.56,-3.65,-5.6,-4.02,,100.0,1:1,0.5%,conventional,PDINO,PEDOT:PSS,,DIO
83927,10.1002/adfm.202108634,CCCCC(CC)COC(=O)c1sc2c(-c3cc4c(-c5ccc(CC(CC)CCCC)s5)c5sccc5c(-c5ccc(CC(CC)CCCC)s5)c4s3)scc2c1F,CCCCCCCCCCCc1c(/C=C2\C(=O)c3cc(F)c(F)cc3C2=C(C#N)C#N)sc2c1sc1c3c4nsnc4c4c5sc6c(CCCCCCCCCCC)c(/C=C7\C(=O)c8cc(F)c(F)cc8C7=C(C#N)C#N)sc6c5n(CC(CC)CCCC)c4c3n(CC(CC)CCCC)c21,9.9,-5.21,-3.6,-5.65,-4.09,,,,,conventional,PDINO,PEDOT:PSS,,
83934,10.1002/adfm.202108634,CCOC(=O)c1sc2c(-c3cc4c(-c5cc(F)c(CC)s5)c5sc(-c6sc(-c7cc8c(-c9cc(F)c(CC)s9)c9sc(-c%10sc(-c%11cc%12c(-c%13cc(F)c(CC)s%13)c%13sccc%13c(-c%13cc(F)c(CC)s%13)c%12s%11)c%11sc(C(=O)OCC)c(F)c%10%11)cc9c(-c9cc(F)c(CC)s9)c8s7)c7sc(C(=O)OCC)c(F)c67)cc5c(-c5cc(F)c(CC)s5)c4s3)scc2c1F,CCCCCCCCCCCc1c(/C=C2\C(=O)c3cc(F)c(F)cc3C2=C(C#N)C#N)sc2c1sc1c3c4nsnc4c4c5sc6c(CCCCCCCCCCC)c(/C=C7\C(=O)c8cc(F)c(F)cc8C7=C(C#N)C#N)sc6c5n(CC(CC)CCCC)c4c3n(CC(CC)CCCC)c21,12.7,-5.47,-3.9,-5.65,-4.09,,,,,conventional,PDINO,PEDOT:PSS,,
83938,10.1002/adfm.202108634,CCOC(=O)c1sc2c(-c3cc4c(-c5cc(Cl)c(CC)s5)c5sc(-c6sc(-c7cc8c(-c9cc(Cl)c(CC)s9)c9sc(-c%10sc(-c%11cc%12c(-c%13cc(Cl)c(CC)s%13)c%13sccc%13c(-c%13cc(Cl)c(CC)s%13)c%12s%11)c%11sc(C(=O)OCC)c(F)c%10%11)cc9c(-c9cc(Cl)c(CC)s9)c8s7)c7sc(C(=O)OCC)c(F)c67)cc5c(-c5cc(Cl)c(CC)s5)c4s3)scc2c1F,CCCCCCCCCCCc1c(/C=C2\C(=O)c3cc(F)c(F)cc3C2=C(C#N)C#N)sc2c1sc1c3c4nsnc4c4c5sc6c(CCCCCCCCCCC)c(/C=C7\C(=O)c8cc(F)c(F)cc8C7=C(C#N)C#N)sc6c5n(CC(CC)CCCC)c4c3n(CC(CC)CCCC)c21,9.05,-5.5,-3.93,-5.65,-4.09,,,,,conventional,PDINO,PEDOT:PSS,,
83944,10.1002/adfm.202203200,COC(=O)C(C)(C)c1cc(C)cc(-c2sc3c4sc5cc(/C=C6/C(=O)c7cc(F)cc(c7)C(=O)/C6=C\c6cc(C(C)(C)C(=O)OC)c(-c7cc(C)cc(C(C)(C)C(=O)OC)c7)s6)sc5c4c(C(C)(C)C(=O)OC)ccc2-3)c1,CCCCCCc1ccc(C2(c3ccc(CCCCCC)cc3)c3cc4c(cc3-c3sc(/C=C5\C(=O)c6cc(F)c(F)cc6C5=C(C#N)C#N)cc32)C(c2ccc(CCCCCC)cc2)(c2ccc(CCCCCC)cc2)c2c-4sc3c4sc(/C=C5\C(=O)c6cc(F)c(F)cc6C5=C(C#N)C#N)cc4n(CC(CC)CCCC)c23)cc1,15.02,-5.56,-3.65,-5.54,-3.98,,,,,conventional,PNDIT-F3N,PEDOT:PSS,,
83961,10.1002/adfm.202208793,COC(=O)C(C)(C)c1cc(C)cc(-c2sc3c4sc5cc(/C=C6/C(=O)c7cc(F)cc(c7)C(=O)/C6=C\c6cc(C(C)(C)C(=O)OC)c(-c7cc(C)cc(C(C)(C)C(=O)OC)c7)s6)sc5c4c(C(C)(C)C(=O)OC)ccc2-3)c1,CCCCCCCCCCCc1c(/C=C2\C(=O)c3cc(Cl)c(Cl)cc3C2=C(C#N)C#N)sc2c1sc1c3c4nsnc4c4c5sc6c(CCCCCCCCCCC)c(/C=C7\C(=O)c8cc(Cl)c(Cl)cc8C7=C(C#N)C#N)sc6c5n(C[C@H](CCCC)CCCCCC)c4c3n(CC(CCCC)CCCCCC)c21,5.44,-5.56,-3.65,,,,,,,,,,,
83962,10.1002/adfm.202208793,COC(=O)C(C)(C)c1cc(C)cc(-c2sc3c4sc5cc(/C=C6/C(=O)c7cc(F)cc(c7)C(=O)/C6=C\c6cc(C(C)(C)C(=O)OC)c(-c7cc(C)cc(C(C)(C)C(=O)OC)c7)s6)sc5c4c(C(C)(C)C(=O)OC)ccc2-3)c1,CCCCCCCCCCCc1c(/C=C2\C(=O)c3cc(Cl)c(Cl)cc3C2=C(C#N)C#N)sc2c1sc1c3c4nsnc4c4c5sc6c(CCCCCCCCCCC)c(/C=C7\C(=O)c8cc(Cl)c(Cl)cc8C7=C(C#N)C#N)sc6c5n(C[C@H](CCCC)CCCCCC)c4c3n(CC(CCCC)CCCCCC)c21,21.02,-5.56,-3.65,,,,,,,,,Br-2EPO,,
83963,10.1002/adfm.202208793,COC(=O)C(C)(C)c1cc(C)cc(-c2sc3c4sc5cc(/C=C6/C(=O)c7cc(F)cc(c7)C(=O)/C6=C\c6cc(C(C)(C)C(=O)OC)c(-c7cc(C)cc(C(C)(C)C(=O)OC)c7)s6)sc5c4c(C(C)(C)C(=O)OC)ccc2-3)c1,CCCCCCCCCCCc1c(/C=C2\C(=O)c3cc(Cl)c(Cl)cc3C2=C(C#N)C#N)sc2c1sc1c3c4nsnc4c4c5sc6c(CCCCCCCCCCC)c(/C=C7\C(=O)c8cc(Cl)c(Cl)cc8C7=C(C#N)C#N)sc6c5n(C[C@H](CCCC)CCCCCC)c4c3n(CC(CCCC)CCCCCC)c21,21.63,-5.56,-3.65,,,,,,,,,Br-2EPT,,
83965,10.1002/adfm.202208793,COC(=O)C(C)(C)c1cc(C)cc(-c2sc3c4sc5cc(/C=C6/C(=O)c7cc(F)cc(c7)C(=O)/C6=C\c6cc(C(C)(C)C(=O)OC)c(-c7cc(C)cc(C(C)(C)C(=O)OC)c7)s6)sc5c4c(C(C)(C)C(=O)OC)ccc2-3)c1,CCCCCCCCCCCc1c(/C=C2\C(=O)c3cc(Cl)c(Cl)cc3C2=C(C#N)C#N)sc2c1sc1c3c4nsnc4c4c5sc6c(CCCCCCCCCCC)c(/C=C7\C(=O)c8cc(Cl)c(Cl)cc8C7=C(C#N)C#N)sc6c5n(C[C@H](CCCC)CCCCCC)c4c3n(CC(CCCC)CCCCCC)c21,16.13,-5.56,-3.65,,,,,,,,,PEDOT:PSS,,
83966,10.1002/adfm.202208793,COC(=O)C(C)(C)c1cc(C)cc(-c2sc3c4sc5cc(/C=C6/C(=O)c7cc(F)cc(c7)C(=O)/C6=C\c6cc(C(C)(C)C(=O)OC)c(-c7cc(C)cc(C(C)(C)C(=O)OC)c7)s6)sc5c4c(C(C)(C)C(=O)OC)ccc2-3)c1,CCCCCCCCCCCc1c(/C=C2\C(=O)c3cc(Cl)c(Cl)cc3C2=C(C#N)C#N)sc2c1sc1c3c4nsnc4c4c5sc6c(CCCCCCCCCCC)c(/C=C7\C(=O)c8cc(Cl)c(Cl)cc8C7=C(C#N)C#N)sc6c5n(C[C@H](CCCC)CCCCCC)c4c3n(CC(CCCC)CCCCCC)c21,17.21,-5.56,-3.65,,,,,,,,,Br-2EPO,,
83967,10.1002/adfm.202208793,COC(=O)C(C)(C)c1cc(C)cc(-c2sc3c4sc5cc(/C=C6/C(=O)c7cc(F)cc(c7)C(=O)/C6=C\c6cc(C(C)(C)C(=O)OC)c(-c7cc(C)cc(C(C)(C)C(=O)OC)c7)s6)sc5c4c(C(C)(C)C(=O)OC)ccc2-3)c1,CCCCCCCCCCCc1c(/C=C2\C(=O)c3cc(Cl)c(Cl)cc3C2=C(C#N)C#N)sc2c1sc1c3c4nsnc4c4c5sc6c(CCCCCCCCCCC)c(/C=C7\C(=O)c8cc(Cl)c(Cl)cc8C7=C(C#N)C#N)sc6c5n(C[C@H](CCCC)CCCCCC)c4c3n(CC(CCCC)CCCCCC)c21,17.46,-5.56,-3.65,,,,,,,,,Br-2EPT,,
83968,10.1002/adfm.202208793,COC(=O)C(C)(C)c1cc(C)cc(-c2sc3c4sc5cc(/C=C6/C(=O)c7cc(F)cc(c7)C(=O)/C6=C\c6cc(C(C)(C)C(=O)OC)c(-c7cc(C)cc(C(C)(C)C(=O)OC)c7)s6)sc5c4c(C(C)(C)C(=O)OC)ccc2-3)c1,CCCCCCCCCCCc1c(/C=C2\C(=O)c3cc(Cl)c(Cl)cc3C2=C(C#N)C#N)sc2c1sc1c3c4nsnc4c4c5sc6c(CCCCCCCCCCC)c(/C=C7\C(=O)c8cc(Cl)c(Cl)cc8C7=C(C#N)C#N)sc6c5n(C[C@H](CCCC)CCCCCC)c4c3n(CC(CCCC)CCCCCC)c21,17.91,-5.56,-3.65,,,,,,,,,Br-2EPSe,,
83976,10.1002/adfm.202214392,COC(=O)C(C)(C)c1cc(C)cc(-c2sc3c4sc5cc(/C=C6/C(=O)c7cc(F)cc(c7)C(=O)/C6=C\c6cc(C(C)(C)C(=O)OC)c(-c7cc(C)cc(C(C)(C)C(=O)OC)c7)s6)sc5c4c(C(C)(C)C(=O)OC)ccc2-3)c1,CCCCCCCCCCCc1c(/C=C2\C(=O)c3cc(F)c(F)cc3C2=C(C#N)C#N)sc2c1sc1c3c4nsnc4c4c5sc6c(CCCCCCCCCCC)c(/C=C7\C(=O)c8cc(F)c(F)cc8C7=C(C#N)C#N)sc6c5n(CC(CC)CCCC)c4c3n(CC(CC)CCCC)c21,16.79,-5.56,-3.65,-5.65,-4.09,,,1:1.2,,conventional,PDINN,PEDOT:PSS,,
83978,10.1002/adfm.202214781,CCCCCCC(CCCC)Cc1csc(-c2cc3c4nsnc4c4cc(-c5cc(CC(CCCC)CCCCCC)c(-c6cc7c(-c8cc(F)c(CC(CC)CCCC)s8)c8sccc8c(-c8cc(F)c(CC(CC)CCCC)s8)c7s6)s5)sc4c3s2)c1,CCCCCCCCCCCc1c(/C=C2\C(=O)c3cc(F)c(F)cc3C2=C(C#N)C#N)sc2c1sc1c3c4nsnc4c4c5sc6c(CCCCCCCCCCC)c(/C=C7\C(=O)c8cc(F)c(F)cc8C7=C(C#N)C#N)sc6c5n(CC(CC)CCCC)c4c3n(CC(CC)CCCC)c21,17.28,-5.51,-2.77,-5.65,-4.09,,,,,conventional,PDINO,PEDOT:PSS,,
83979,10.1002/adfm.202214781,CCCCCCC(CCCC)Cc1csc(-c2cc3c4nsnc4c4cc(-c5cc(CC(CCCC)CCCCCC)c(-c6cc7c(-c8cc(F)c(CC(CC)CCCC)s8)c8sccc8c(-c8cc(F)c(CC(CC)CCCC)s8)c7s6)s5)sc4c3s2)c1,CCCCCCCCCCCc1c(/C=C2\C(=O)c3cc(F)c(F)cc3C2=C(C#N)C#N)sc2c1sc1c3c4nsnc4c4c5sc6c(CCCCCCCCCCC)c(/C=C7\C(=O)c8cc(F)c(F)cc8C7=C(C#N)C#N)sc6c5n(CC(CC)CCCC)c4c3n(CC(CC)CCCC)c21,17.74,-5.51,-2.77,-5.65,-4.09,,,,,conventional,PDINO,PEDOT:PSS,,
83980,10.1002/adfm.202214781,COC(=O)C(C)(C)c1cc(C)cc(-c2sc3c4sc5cc(/C=C6/C(=O)c7cc(F)cc(c7)C(=O)/C6=C\c6cc(C(C)(C)C(=O)OC)c(-c7cc(C)cc(C(C)(C)C(=O)OC)c7)s6)sc5c4c(C(C)(C)C(=O)OC)ccc2-3)c1,CCCCCCCCCCCc1c(/C=C2\C(=O)c3cc(F)c(F)cc3C2=C(C#N)C#N)sc2c1sc1c3c4nsnc4c4c5sc6c(CCCCCCCCCCC)c(/C=C7\C(=O)c8cc(F)c(F)cc8C7=C(C#N)C#N)sc6c5n(CC(CC)CCCC)c4c3n(CC(CC)CCCC)c21,15.79,-5.56,-3.65,-5.65,-4.09,,,,,conventional,PDINO,PEDOT:PSS,,
83981,10.1002/adfm.202214781,COC(=O)C(C)(C)c1cc(C)cc(-c2sc3c4sc5cc(/C=C6/C(=O)c7cc(F)cc(c7)C(=O)/C6=C\c6cc(C(C)(C)C(=O)OC)c(-c7cc(C)cc(C(C)(C)C(=O)OC)c7)s6)sc5c4c(C(C)(C)C(=O)OC)ccc2-3)c1,CCCCCCCCCCCc1c(/C=C2\C(=O)c3cc(F)c(F)cc3C2=C(C#N)C#N)sc2c1sc1c3c4nsnc4c4c5sc6c(CCCCCCCCCCC)c(/C=C7\C(=O)c8cc(F)c(F)cc8C7=C(C#N)C#N)sc6c5n(CC(CC)CCCC)c4c3n(CC(CC)CCCC)c21,15.95,-5.56,-3.65,-5.65,-4.09,,,,,conventional,PDINO,PEDOT:PSS,,
83982,10.1002/adfm.202214781,CCCCCCC(CCCC)Cc1csc(-c2cc3c4nsnc4c4cc(-c5cc(CC(CCCC)CCCCCC)c(-c6cc7c(-c8cc(F)c(CC(CC)CCCC)s8)c8sccc8c(-c8cc(F)c(CC(CC)CCCC)s8)c7s6)s5)sc4c3s2)c1,CCCCCCCCCCCc1c(/C=C2\C(=O)c3cc(F)c(F)cc3C2=C(C#N)C#N)sc2c1sc1c3c4nsnc4c4c5sc6c(CCCCCCCCCCC)c(/C=C7\C(=O)c8cc(F)c(F)cc8C7=C(C#N)C#N)sc6c5n(CC(CC)CCCC)c4c3n(CC(CC)CCCC)c21,17.38,-5.51,-2.77,-5.65,-4.09,,,,,,,,,
83983,10.1002/adfm.202214781,CCCCCCC(CCCC)Cc1csc(-c2cc3c4nsnc4c4cc(-c5cc(CC(CCCC)CCCCCC)c(-c6cc7c(-c8cc(F)c(CC(CC)CCCC)s8)c8sccc8c(-c8cc(F)c(CC(CC)CCCC)s8)c7s6)s5)sc4c3s2)c1,CCCCCCCCCCCc1c(/C=C2\C(=O)c3cc(F)c(F)cc3C2=C(C#N)C#N)sc2c1sc1c3c4nsnc4c4c5sc6c(CCCCCCCCCCC)c(/C=C7\C(=O)c8cc(F)c(F)cc8C7=C(C#N)C#N)sc6c5n(CC(CC)CCCC)c4c3n(CC(CC)CCCC)c21,16.99,-5.51,-2.77,-5.65,-4.09,,,,,,,,,
83984,10.1002/adfm.202214781,CCCCCCC(CCCC)Cc1csc(-c2cc3c4nsnc4c4cc(-c5cc(CC(CCCC)CCCCCC)c(-c6cc7c(-c8cc(F)c(CC(CC)CCCC)s8)c8sccc8c(-c8cc(F)c(CC(CC)CCCC)s8)c7s6)s5)sc4c3s2)c1,CCCCCCCCCCCc1c(/C=C2\C(=O)c3cc(F)c(F)cc3C2=C(C#N)C#N)sc2c1sc1c3c4nsnc4c4c5sc6c(CCCCCCCCCCC)c(/C=C7\C(=O)c8cc(F)c(F)cc8C7=C(C#N)C#N)sc6c5n(CC(CC)CCCC)c4c3n(CC(CC)CCCC)c21,16.54,-5.51,-2.77,-5.65,-4.09,,,,,,,,,
83985,10.1002/adfm.202214781,CCCCCCC(CCCC)Cc1csc(-c2cc3c4nsnc4c4cc(-c5cc(CC(CCCC)CCCCCC)c(-c6cc7c(-c8cc(F)c(CC(CC)CCCC)s8)c8sccc8c(-c8cc(F)c(CC(CC)CCCC)s8)c7s6)s5)sc4c3s2)c1,CCCCCCCCCCCc1c(/C=C2\C(=O)c3cc(F)c(F)cc3C2=C(C#N)C#N)sc2c1sc1c3c4nsnc4c4c5sc6c(CCCCCCCCCCC)c(/C=C7\C(=O)c8cc(F)c(F)cc8C7=C(C#N)C#N)sc6c5n(CC(CC)CCCC)c4c3n(CC(CC)CCCC)c21,16.55,-5.51,-2.77,-5.65,-4.09,,,,,,,,,
83986,10.1002/adfm.202214781,CCCCCCC(CCCC)Cc1csc(-c2cc3c4nsnc4c4cc(-c5cc(CC(CCCC)CCCCCC)c(-c6cc7c(-c8cc(F)c(CC(CC)CCCC)s8)c8sccc8c(-c8cc(F)c(CC(CC)CCCC)s8)c7s6)s5)sc4c3s2)c1,CCCCCCCCCCCc1c(/C=C2\C(=O)c3cc(F)c(F)cc3C2=C(C#N)C#N)sc2c1sc1c3c4nsnc4c4c5sc6c(CCCCCCCCCCC)c(/C=C7\C(=O)c8cc(F)c(F)cc8C7=C(C#N)C#N)sc6c5n(CC(CC)CCCC)c4c3n(CC(CC)CCCC)c21,16.07,-5.51,-2.77,-5.65,-4.09,,,,,,,,,
83987,10.1002/adfm.202214781,CCCCCCC(CCCC)Cc1csc(-c2cc3c4nsnc4c4cc(-c5cc(CC(CCCC)CCCCCC)c(-c6cc7c(-c8cc(F)c(CC(CC)CCCC)s8)c8sccc8c(-c8cc(F)c(CC(CC)CCCC)s8)c7s6)s5)sc4c3s2)c1,CCCCCCCCCCCc1c(/C=C2\C(=O)c3cc(F)c(F)cc3C2=C(C#N)C#N)sc2c1sc1c3c4nsnc4c4c5sc6c(CCCCCCCCCCC)c(/C=C7\C(=O)c8cc(F)c(F)cc8C7=C(C#N)C#N)sc6c5n(CC(CC)CCCC)c4c3n(CC(CC)CCCC)c21,12.02,-5.51,-2.77,-5.65,-4.09,,,,,conventional,PDINO,PEDOT:PSS,,
83988,10.1002/adfm.202214781,CCCCCCC(CCCC)Cc1csc(-c2cc3c4nsnc4c4cc(-c5cc(CC(CCCC)CCCCCC)c(-c6cc7c(-c8cc(F)c(CC(CC)CCCC)s8)c8sccc8c(-c8cc(F)c(CC(CC)CCCC)s8)c7s6)s5)sc4c3s2)c1,CCCCCCCCCCCc1c(/C=C2\C(=O)c3cc(F)c(F)cc3C2=C(C#N)C#N)sc2c1sc1c3c4nsnc4c4c5sc6c(CCCCCCCCCCC)c(/C=C7\C(=O)c8cc(F)c(F)cc8C7=C(C#N)C#N)sc6c5n(CC(CC)CCCC)c4c3n(CC(CC)CCCC)c21,11.03,-5.51,-2.77,-5.65,-4.09,,,,,conventional,PDINO,PEDOT:PSS,,
83989,10.1002/adfm.202214781,CCCCCCC(CCCC)Cc1csc(-c2cc3c4nsnc4c4cc(-c5cc(CC(CCCC)CCCCCC)c(-c6cc7c(-c8cc(F)c(CC(CC)CCCC)s8)c8sccc8c(-c8cc(F)c(CC(CC)CCCC)s8)c7s6)s5)sc4c3s2)c1,CCCCCCCCCCCc1c(/C=C2\C(=O)c3cc(F)c(F)cc3C2=C(C#N)C#N)sc2c1sc1c3c4nsnc4c4c5sc6c(CCCCCCCCCCC)c(/C=C7\C(=O)c8cc(F)c(F)cc8C7=C(C#N)C#N)sc6c5n(CC(CC)CCCC)c4c3n(CC(CC)CCCC)c21,9.64,-5.51,-2.77,-5.65,-4.09,,,,,conventional,PDINO,PEDOT:PSS,,
83994,10.1002/adfm.202301575,CCCCC(CC)Cc1ccc(-c2c3cc(-c4ccc(-c5sc(-c6cccs6)c6c5C(=O)c5c(CC(CC)CCCC)sc(CC(CC)CCCC)c5C6=O)s4)sc3c(-c3ccc(CC(CC)CCCC)s3)c3ccsc23)s1,CCOc1cc(-c2cc3c(s2)-c2sc(/C=C4\C(=O)c5cc(F)c(F)cc5C4=C(C#N)C#N)cc2C3(CC)CC)c(OCC)cc1-c1cc2c(s1)-c1sc(/C=C3\C(=O)c4cc(F)c(F)cc4C3=C(C#N)C#N)cc1C2(CC)CC,11.69,-5.33,-3.48,,,,,1:1,,conventional,PDINN,PEDOT:PSS,chlorobenzene,
83995,10.1002/adfm.202304824,COC(=O)C(C)(C)c1cc(C)cc(-c2sc3c4sc5cc(/C=C6/C(=O)c7cc(F)cc(c7)C(=O)/C6=C\c6cc(C(C)(C)C(=O)OC)c(-c7cc(C)cc(C(C)(C)C(=O)OC)c7)s6)sc5c4c(C(C)(C)C(=O)OC)ccc2-3)c1,CCCCCCCCCCCc1c(/C=C2\C(=O)c3cc(Cl)c(Cl)cc3C2=C(C#N)C#N)sc2c1Cc1c-2n(CC(CCCC)CCCCCC)c2c1c1nsnc1c1c3c(n(CC(CCCC)CCCCCC)c12)-c1sc(/C=C2\C(=O)c4cc(Cl)c(Cl)cc4C2=C(C#N)C#N)c(CCCCCCCCCCC)c1C3,7.97,-5.56,-3.65,-5.62,-4.05,,30.0,,,,,,,
83996,10.1002/adfm.202304824,COC(=O)C(C)(C)c1cc(C)cc(-c2sc3c4sc5cc(/C=C6/C(=O)c7cc(F)cc(c7)C(=O)/C6=C\c6cc(C(C)(C)C(=O)OC)c(-c7cc(C)cc(C(C)(C)C(=O)OC)c7)s6)sc5c4c(C(C)(C)C(=O)OC)ccc2-3)c1,CCCCCCCCCCCc1c(/C=C2\C(=O)c3cc(Cl)c(Cl)cc3C2=C(C#N)C#N)sc2c1Cc1c-2n(CC(CCCC)CCCCCC)c2c1c1nsnc1c1c3c(n(CC(CCCC)CCCCCC)c12)-c1sc(/C=C2\C(=O)c4cc(Cl)c(Cl)cc4C2=C(C#N)C#N)c(CCCCCCCCCCC)c1C3,10.71,-5.56,-3.65,-5.62,-4.05,,40.0,,,,,,,
83997,10.1002/adfm.202304824,COC(=O)C(C)(C)c1cc(C)cc(-c2sc3c4sc5cc(/C=C6/C(=O)c7cc(F)cc(c7)C(=O)/C6=C\c6cc(C(C)(C)C(=O)OC)c(-c7cc(C)cc(C(C)(C)C(=O)OC)c7)s6)sc5c4c(C(C)(C)C(=O)OC)ccc2-3)c1,CCCCCCCCCCCc1c(/C=C2\C(=O)c3cc(Cl)c(Cl)cc3C2=C(C#N)C#N)sc2c1Cc1c-2n(CC(CCCC)CCCCCC)c2c1c1nsnc1c1c3c(n(CC(CCCC)CCCCCC)c12)-c1sc(/C=C2\C(=O)c4cc(Cl)c(Cl)cc4C2=C(C#N)C#N)c(CCCCCCCCCCC)c1C3,10.39,-5.56,-3.65,-5.62,-4.05,,50.0,,,,,,,
