Repository: JiYiqaq/PCE-KA-GNN

# Data directory

- `raw/Active_Database.csv` is the immutable source dataset bundled under CC BY 4.0. Do not overwrite it with processed data.
- `processed/` is created and populated by the training pipeline. Generated `.pt` and `.pth` caches are intentionally ignored by Git because they can exceed GitHub's normal single-file limit.

See `../DATA_LICENSE.md` for provenance, license and checksum information.

File: data/processed/device_records.csv (part 150 of 250)
record_id,doi,donor_smiles,acceptor_smiles,pce,homo_d,lumo_d,homo_a,lumo_a,active_layer_thickness,annealing_temp,d_a_ratio,additive_ratio,device_type,etl_canonical,htl_canonical,solvent_canonical,additive_canonical
83998,10.1002/adfm.202304824,COC(=O)C(C)(C)c1cc(C)cc(-c2sc3c4sc5cc(/C=C6/C(=O)c7cc(F)cc(c7)C(=O)/C6=C\c6cc(C(C)(C)C(=O)OC)c(-c7cc(C)cc(C(C)(C)C(=O)OC)c7)s6)sc5c4c(C(C)(C)C(=O)OC)ccc2-3)c1,CCCCCCCCCCCc1c(/C=C2\C(=O)c3cc(Cl)c(Cl)cc3C2=C(C#N)C#N)sc2c1Cc1c-2n(CC(CCCC)CCCCCC)c2c1c1nsnc1c1c3c(n(CC(CCCC)CCCCCC)c12)-c1sc(/C=C2\C(=O)c4cc(Cl)c(Cl)cc4C2=C(C#N)C#N)c(CCCCCCCCCCC)c1C3,10.05,-5.56,-3.65,-5.62,-4.05,,60.0,,,,,,,
83999,10.1002/adfm.202304824,COC(=O)C(C)(C)c1cc(C)cc(-c2sc3c4sc5cc(/C=C6/C(=O)c7cc(F)cc(c7)C(=O)/C6=C\c6cc(C(C)(C)C(=O)OC)c(-c7cc(C)cc(C(C)(C)C(=O)OC)c7)s6)sc5c4c(C(C)(C)C(=O)OC)ccc2-3)c1,CCCCCCCCCCCc1c(/C=C2\C(=O)c3cc(Cl)c(Cl)cc3C2=C(C#N)C#N)sc2c1Cc1c-2n(CC(CCCC)CCCCCC)c2c1c1nsnc1c1c3c(n(CC(CCCC)CCCCCC)c12)-c1sc(/C=C2\C(=O)c4cc(Cl)c(Cl)cc4C2=C(C#N)C#N)c(CCCCCCCCCCC)c1C3,10.71,-5.56,-3.65,-5.62,-4.05,,,,,inverted,,,,
84000,10.1002/adfm.202304824,COC(=O)C(C)(C)c1cc(C)cc(-c2sc3c4sc5cc(/C=C6/C(=O)c7cc(F)cc(c7)C(=O)/C6=C\c6cc(C(C)(C)C(=O)OC)c(-c7cc(C)cc(C(C)(C)C(=O)OC)c7)s6)sc5c4c(C(C)(C)C(=O)OC)ccc2-3)c1,CCCCCCCCCCCc1c(/C=C2\C(=O)c3cc(Cl)c(Cl)cc3C2=C(C#N)C#N)sc2c1Cc1c-2n(CC(CCCC)CCCCCC)c2c1c1nsnc1c1c3c(n(CC(CCCC)CCCCCC)c12)-c1sc(/C=C2\C(=O)c4cc(Cl)c(Cl)cc4C2=C(C#N)C#N)c(CCCCCCCCCCC)c1C3,12.47,-5.56,-3.65,-5.62,-4.05,,,,,inverted,,,,
84001,10.1002/adfm.202304824,COC(=O)C(C)(C)c1cc(C)cc(-c2sc3c4sc5cc(/C=C6/C(=O)c7cc(F)cc(c7)C(=O)/C6=C\c6cc(C(C)(C)C(=O)OC)c(-c7cc(C)cc(C(C)(C)C(=O)OC)c7)s6)sc5c4c(C(C)(C)C(=O)OC)ccc2-3)c1,CCCCCCCCCCCc1c(/C=C2\C(=O)c3cc(Cl)c(Cl)cc3C2=C(C#N)C#N)sc2c1Cc1c-2n(CC(CCCC)CCCCCC)c2c1c1nsnc1c1c3c(n(CC(CCCC)CCCCCC)c12)-c1sc(/C=C2\C(=O)c4cc(Cl)c(Cl)cc4C2=C(C#N)C#N)c(CCCCCCCCCCC)c1C3,13.15,-5.56,-3.65,-5.62,-4.05,,,,,inverted,,,,
84002,10.1002/adfm.202304824,COC(=O)C(C)(C)c1cc(C)cc(-c2sc3c4sc5cc(/C=C6/C(=O)c7cc(F)cc(c7)C(=O)/C6=C\c6cc(C(C)(C)C(=O)OC)c(-c7cc(C)cc(C(C)(C)C(=O)OC)c7)s6)sc5c4c(C(C)(C)C(=O)OC)ccc2-3)c1,CCCCCCCCCCCc1c(/C=C2\C(=O)c3cc(Cl)c(Cl)cc3C2=C(C#N)C#N)sc2c1Cc1c-2n(CC(CCCC)CCCCCC)c2c1c1nsnc1c1c3c(n(CC(CCCC)CCCCCC)c12)-c1sc(/C=C2\C(=O)c4cc(Cl)c(Cl)cc4C2=C(C#N)C#N)c(CCCCCCCCCCC)c1C3,13.96,-5.56,-3.65,-5.62,-4.05,,,,,,,,,CN
84003,10.1002/adfm.202304824,COC(=O)C(C)(C)c1cc(C)cc(-c2sc3c4sc5cc(/C=C6/C(=O)c7cc(F)cc(c7)C(=O)/C6=C\c6cc(C(C)(C)C(=O)OC)c(-c7cc(C)cc(C(C)(C)C(=O)OC)c7)s6)sc5c4c(C(C)(C)C(=O)OC)ccc2-3)c1,CCCCCCCCCCCc1c(/C=C2\C(=O)c3cc(Cl)c(Cl)cc3C2=C(C#N)C#N)sc2c1Cc1c-2n(CC(CCCC)CCCCCC)c2c1c1nsnc1c1c3c(n(CC(CCCC)CCCCCC)c12)-c1sc(/C=C2\C(=O)c4cc(Cl)c(Cl)cc4C2=C(C#N)C#N)c(CCCCCCCCCCC)c1C3,11.8,-5.56,-3.65,-5.62,-4.05,,,,,inverted,,,,
84008,10.1002/adfm.202305017,CCCCC(CC)COC(=O)c1sc2csc(-c3cc4c(-c5ccc(CC(CC)CCCC)s5)c5sccc5c(-c5ccc(CC(CC)CCCC)s5)c4s3)c2c1F,CCCCCCCCCCCc1c(/C=C2\C(=O)c3cc(F)c(F)cc3C2=C(C#N)C#N)sc2c1sc1c3c4nsnc4c4c5sc6c(CCCCCCCCCCC)c(/C=C7\C(=O)c8cc(F)c(F)cc8C7=C(C#N)C#N)sc6c5n(CC(CC)CCCC)c4c3n(CC(CC)CCCC)c21,10.64,-5.21,-3.6,-5.65,-4.09,,,,,conventional,PDINN,PEDOT:PSS,,
84011,10.1002/adfm.202305017,CCCCC(CC)COC(=O)c1sc2csc(-c3cc4c(-c5ccc(CC(CC)CCCC)s5)c5sccc5c(-c5ccc(CC(CC)CCCC)s5)c4s3)c2c1F,CCCCCCCCCCCc1c(/C=C2\C(=O)c3cc(F)c(F)cc3C2=C(C#N)C#N)sc2c1sc1c3c4nsnc4c4c5sc6c(CCCCCCCCCCC)c(/C=C7\C(=O)c8cc(F)c(F)cc8C7=C(C#N)C#N)sc6c5n(CC(CC)CCCC)c4c3n(CC(CC)CCCC)c21,10.39,-5.21,-3.6,-5.65,-4.09,,,,,conventional,PDINN,PEDOT:PSS,,
84012,10.1002/adfm.202305017,CCCCC(CC)COC(=O)c1sc2csc(-c3cc4c(-c5ccc(CC(CC)CCCC)s5)c5sccc5c(-c5ccc(CC(CC)CCCC)s5)c4s3)c2c1F,CCCCCCCCCCCc1c(/C=C2\C(=O)c3cc(F)c(F)cc3C2=C(C#N)C#N)sc2c1sc1c3c4nsnc4c4c5sc6c(CCCCCCCCCCC)c(/C=C7\C(=O)c8cc(F)c(F)cc8C7=C(C#N)C#N)sc6c5n(CC(CC)CCCC)c4c3n(CC(CC)CCCC)c21,10.66,-5.21,-3.6,-5.65,-4.09,,,,,conventional,PDINN,PEDOT:PSS,,
84048,10.1002/adfm.202309832,COC(=O)C(C)(C)c1cc(C)cc(-c2sc3c4sc5cc(/C=C6/C(=O)c7cc(F)cc(c7)C(=O)/C6=C\c6cc(C(C)(C)C(=O)OC)c(-c7cc(C)cc(C(C)(C)C(=O)OC)c7)s6)sc5c4c(C(C)(C)C(=O)OC)ccc2-3)c1,CCCCCCCCCCCc1c(/C=C2\C(=O)c3cc(F)c(F)cc3C2=C(C#N)C#N)sc2c1sc1c3c4nsnc4c4c5sc6c(CCCCCCCCCCC)c(/C=C7\C(=O)c8cc(F)c(F)cc8C7=C(C#N)C#N)sc6c5n(CC(CC)CCCC)c4c3n(CC(CC)CCCC)c21,15.7,-5.56,-3.65,-5.65,-4.09,,,,,conventional,,PP,,
84049,10.1002/adfm.202309832,COC(=O)C(C)(C)c1cc(C)cc(-c2sc3c4sc5cc(/C=C6/C(=O)c7cc(F)cc(c7)C(=O)/C6=C\c6cc(C(C)(C)C(=O)OC)c(-c7cc(C)cc(C(C)(C)C(=O)OC)c7)s6)sc5c4c(C(C)(C)C(=O)OC)ccc2-3)c1,CCCCCCCCCCCc1c(/C=C2\C(=O)c3cc(F)c(F)cc3C2=C(C#N)C#N)sc2c1sc1c3c4nsnc4c4c5sc6c(CCCCCCCCCCC)c(/C=C7\C(=O)c8cc(F)c(F)cc8C7=C(C#N)C#N)sc6c5n(CC(CC)CCCC)c4c3n(CC(CC)CCCC)c21,16.8,-5.56,-3.65,-5.65,-4.09,,,,,conventional,,MOPP,,
84050,10.1002/adfm.202309832,COC(=O)C(C)(C)c1cc(C)cc(-c2sc3c4sc5cc(/C=C6/C(=O)c7cc(F)cc(c7)C(=O)/C6=C\c6cc(C(C)(C)C(=O)OC)c(-c7cc(C)cc(C(C)(C)C(=O)OC)c7)s6)sc5c4c(C(C)(C)C(=O)OC)ccc2-3)c1,CCCCCCCCCCCc1c(/C=C2\C(=O)c3cc(F)c(F)cc3C2=C(C#N)C#N)sc2c1sc1c3c4nsnc4c4c5sc6c(CCCCCCCCCCC)c(/C=C7\C(=O)c8cc(F)c(F)cc8C7=C(C#N)C#N)sc6c5n(CC(CC)CCCC)c4c3n(CC(CC)CCCC)c21,17.1,-5.56,-3.65,-5.65,-4.09,,,,,conventional,,MSPP,,
84051,10.1002/adfm.202309832,COC(=O)C(C)(C)c1cc(C)cc(-c2sc3c4sc5cc(/C=C6/C(=O)c7cc(F)cc(c7)C(=O)/C6=C\c6cc(C(C)(C)C(=O)OC)c(-c7cc(C)cc(C(C)(C)C(=O)OC)c7)s6)sc5c4c(C(C)(C)C(=O)OC)ccc2-3)c1,CCCCCCCCCCCc1c(/C=C2\C(=O)c3cc(F)c(F)cc3C2=C(C#N)C#N)sc2c1sc1c3c4nsnc4c4c5sc6c(CCCCCCCCCCC)c(/C=C7\C(=O)c8cc(F)c(F)cc8C7=C(C#N)C#N)sc6c5n(CC(CC)CCCC)c4c3n(CC(CC)CCCC)c21,17.8,-5.56,-3.65,-5.65,-4.09,,,,,conventional,,MOPP,,
84052,10.1002/adfm.202309832,COC(=O)C(C)(C)c1cc(C)cc(-c2sc3c4sc5cc(/C=C6/C(=O)c7cc(F)cc(c7)C(=O)/C6=C\c6cc(C(C)(C)C(=O)OC)c(-c7cc(C)cc(C(C)(C)C(=O)OC)c7)s6)sc5c4c(C(C)(C)C(=O)OC)ccc2-3)c1,CCCCCCCCCCCc1c(/C=C2\C(=O)c3cc(F)c(F)cc3C2=C(C#N)C#N)sc2c1sc1c3c4nsnc4c4c5sc6c(CCCCCCCCCCC)c(/C=C7\C(=O)c8cc(F)c(F)cc8C7=C(C#N)C#N)sc6c5n(CC(CC)CCCC)c4c3n(CC(CC)CCCC)c21,18.0,-5.56,-3.65,-5.65,-4.09,,,,,conventional,,MSPP,,
84053,10.1002/adfm.202309832,COC(=O)C(C)(C)c1cc(C)cc(-c2sc3c4sc5cc(/C=C6/C(=O)c7cc(F)cc(c7)C(=O)/C6=C\c6cc(C(C)(C)C(=O)OC)c(-c7cc(C)cc(C(C)(C)C(=O)OC)c7)s6)sc5c4c(C(C)(C)C(=O)OC)ccc2-3)c1,CCCCCCC(CCCC)Cc1c(/C=C2\C(=O)c3cc(F)c(F)cc3C2=C(C#N)C#N)sc2c1SC1c3c(c4c(c5nsnc35)c3sc5c(CC(CCCC)CCCCCC)c(/C=C6\C(=O)c7cc(F)c(F)cc7C6=C(C#N)C#N)sc5c3n4CC(CC)CCCC)N(CC(CC)CCCC)C21,18.7,-5.56,-3.65,-5.68,-3.9,,,,,,,MOPP,,
84054,10.1002/adfm.202309832,COC(=O)C(C)(C)c1cc(C)cc(-c2sc3c4sc5cc(/C=C6/C(=O)c7cc(F)cc(c7)C(=O)/C6=C\c6cc(C(C)(C)C(=O)OC)c(-c7cc(C)cc(C(C)(C)C(=O)OC)c7)s6)sc5c4c(C(C)(C)C(=O)OC)ccc2-3)c1,CCCCCCC(CCCC)Cc1c(/C=C2\C(=O)c3cc(F)c(F)cc3C2=C(C#N)C#N)sc2c1SC1c3c(c4c(c5nsnc35)c3sc5c(CC(CCCC)CCCCCC)c(/C=C6\C(=O)c7cc(F)c(F)cc7C6=C(C#N)C#N)sc5c3n4CC(CC)CCCC)N(CC(CC)CCCC)C21,18.9,-5.56,-3.65,-5.68,-3.9,,,,,,,MSPP,,
84055,10.1002/adfm.202313594,COC(=O)C(C)(C)c1cc(C)cc(-c2sc3c4sc5cc(/C=C6/C(=O)c7cc(F)cc(c7)C(=O)/C6=C\c6cc(C(C)(C)C(=O)OC)c(-c7cc(C)cc(C(C)(C)C(=O)OC)c7)s6)sc5c4c(C(C)(C)C(=O)OC)ccc2-3)c1,CCCCCCCCCc1c(C=C2C(=O)c3cc(Cl)c(Cl)cc3C2=C(C#N)C#N)sc2c1sc1c3c4nsnc4c4c5sc6c(CCCCCCCCC)c(C=C7C(=O)c8cc(Cl)c(Cl)cc8C7=C(C#N)C#N)sc6c5n(CC(CCCC)CCCCCC)c4c3n(CC(CCCC)CCCCCC)c21,17.7,-5.56,-3.65,-5.68,-3.9,,,,,conventional,,PEDOT:PSS,chlorobenzene,
84056,10.1002/adfm.202313594,COC(=O)C(C)(C)c1cc(C)cc(-c2sc3c4sc5cc(/C=C6/C(=O)c7cc(F)cc(c7)C(=O)/C6=C\c6cc(C(C)(C)C(=O)OC)c(-c7cc(C)cc(C(C)(C)C(=O)OC)c7)s6)sc5c4c(C(C)(C)C(=O)OC)ccc2-3)c1,CCCCCCCCCc1c(C=C2C(=O)c3cc(Cl)c(Cl)cc3C2=C(C#N)C#N)sc2c1sc1c3c4nsnc4c4c5sc6c(CCCCCCCCC)c(C=C7C(=O)c8cc(Cl)c(Cl)cc8C7=C(C#N)C#N)sc6c5n(CC(CCCC)CCCCCC)c4c3n(CC(CCCC)CCCCCC)c21,18.2,-5.56,-3.65,-5.68,-3.9,,,,,conventional,,3CBA,chlorobenzene,
84057,10.1002/adfm.202313594,COC(=O)C(C)(C)c1cc(C)cc(-c2sc3c4sc5cc(/C=C6/C(=O)c7cc(F)cc(c7)C(=O)/C6=C\c6cc(C(C)(C)C(=O)OC)c(-c7cc(C)cc(C(C)(C)C(=O)OC)c7)s6)sc5c4c(C(C)(C)C(=O)OC)ccc2-3)c1,CCCCCCCCCc1c(C=C2C(=O)c3cc(Cl)c(Cl)cc3C2=C(C#N)C#N)sc2c1sc1c3c4nsnc4c4c5sc6c(CCCCCCCCC)c(C=C7C(=O)c8cc(Cl)c(Cl)cc8C7=C(C#N)C#N)sc6c5n(CC(CCCC)CCCCCC)c4c3n(CC(CCCC)CCCCCC)c21,18.8,-5.56,-3.65,-5.68,-3.9,,,,,conventional,,3CBA,o-xylene,
84058,10.1002/adfm.202313594,COC(=O)C(C)(C)c1cc(C)cc(-c2sc3c4sc5cc(/C=C6/C(=O)c7cc(F)cc(c7)C(=O)/C6=C\c6cc(C(C)(C)C(=O)OC)c(-c7cc(C)cc(C(C)(C)C(=O)OC)c7)s6)sc5c4c(C(C)(C)C(=O)OC)ccc2-3)c1,CCCCCCCCCc1c(C=C2C(=O)c3cc(Cl)c(Cl)cc3C2=C(C#N)C#N)sc2c1sc1c3c4nsnc4c4c5sc6c(CCCCCCCCC)c(C=C7C(=O)c8cc(Cl)c(Cl)cc8C7=C(C#N)C#N)sc6c5n(CC(CCCC)CCCCCC)c4c3n(CC(CCCC)CCCCCC)c21,18.2,-5.56,-3.65,-5.68,-3.9,,,,,conventional,,3CBA,chlorobenzene,
84059,10.1002/adfm.202313594,COC(=O)C(C)(C)c1cc(C)cc(-c2sc3c4sc5cc(/C=C6/C(=O)c7cc(F)cc(c7)C(=O)/C6=C\c6cc(C(C)(C)C(=O)OC)c(-c7cc(C)cc(C(C)(C)C(=O)OC)c7)s6)sc5c4c(C(C)(C)C(=O)OC)ccc2-3)c1,CCCCCCCCCc1c(C=C2C(=O)c3cc(Cl)c(Cl)cc3C2=C(C#N)C#N)sc2c1sc1c3c4nsnc4c4c5sc6c(CCCCCCCCC)c(C=C7C(=O)c8cc(Cl)c(Cl)cc8C7=C(C#N)C#N)sc6c5n(CC(CCCC)CCCCCC)c4c3n(CC(CCCC)CCCCCC)c21,18.8,-5.56,-3.65,-5.68,-3.9,,,,,conventional,,3CBA,o-xylene,
84060,10.1002/adfm.202313594,COC(=O)C(C)(C)c1cc(C)cc(-c2sc3c4sc5cc(/C=C6/C(=O)c7cc(F)cc(c7)C(=O)/C6=C\c6cc(C(C)(C)C(=O)OC)c(-c7cc(C)cc(C(C)(C)C(=O)OC)c7)s6)sc5c4c(C(C)(C)C(=O)OC)ccc2-3)c1,CCCCCCCCCc1c(C=C2C(=O)c3cc(Cl)c(Cl)cc3C2=C(C#N)C#N)sc2c1sc1c3c4nsnc4c4c5sc6c(CCCCCCCCC)c(C=C7C(=O)c8cc(Cl)c(Cl)cc8C7=C(C#N)C#N)sc6c5n(CC(CCCC)CCCCCC)c4c3n(CC(CCCC)CCCCCC)c21,12.6,-5.56,-3.65,-5.68,-3.9,,,,,conventional,,PEDOT:PSS,,
84061,10.1002/adfm.202313594,COC(=O)C(C)(C)c1cc(C)cc(-c2sc3c4sc5cc(/C=C6/C(=O)c7cc(F)cc(c7)C(=O)/C6=C\c6cc(C(C)(C)C(=O)OC)c(-c7cc(C)cc(C(C)(C)C(=O)OC)c7)s6)sc5c4c(C(C)(C)C(=O)OC)ccc2-3)c1,CCCCCCCCCc1c(C=C2C(=O)c3cc(Cl)c(Cl)cc3C2=C(C#N)C#N)sc2c1sc1c3c4nsnc4c4c5sc6c(CCCCCCCCC)c(C=C7C(=O)c8cc(Cl)c(Cl)cc8C7=C(C#N)C#N)sc6c5n(CC(CCCC)CCCCCC)c4c3n(CC(CCCC)CCCCCC)c21,13.0,-5.56,-3.65,-5.68,-3.9,,,,,,,3CBA,,
84062,10.1002/adfm.202313594,COC(=O)C(C)(C)c1cc(C)cc(-c2sc3c4sc5cc(/C=C6/C(=O)c7cc(F)cc(c7)C(=O)/C6=C\c6cc(C(C)(C)C(=O)OC)c(-c7cc(C)cc(C(C)(C)C(=O)OC)c7)s6)sc5c4c(C(C)(C)C(=O)OC)ccc2-3)c1,CCCCCCCCCc1c(C=C2C(=O)c3cc(Cl)c(Cl)cc3C2=C(C#N)C#N)sc2c1sc1c3c4nsnc4c4c5sc6c(CCCCCCCCC)c(C=C7C(=O)c8cc(Cl)c(Cl)cc8C7=C(C#N)C#N)sc6c5n(CC(CCCC)CCCCCC)c4c3n(CC(CCCC)CCCCCC)c21,13.1,-5.56,-3.65,-5.68,-3.9,,,,,,,3CBA,,
84063,10.1002/adfm.202315825,COC(=O)C(C)(C)c1cc(C)cc(-c2sc3c4sc5cc(/C=C6/C(=O)c7cc(F)cc(c7)C(=O)/C6=C\c6cc(C(C)(C)C(=O)OC)c(-c7cc(C)cc(C(C)(C)C(=O)OC)c7)s6)sc5c4c(C(C)(C)C(=O)OC)ccc2-3)c1,CCCCCCCCCCCc1c(/C=C2\C(=O)c3cc(F)c(F)cc3C2=C(C#N)C#N)sc2c1sc1c3c4nsnc4c4c5sc6c(CCCCCCCCCCC)c(/C=C7\C(=O)c8cc(F)c(F)cc8C7=C(C#N)C#N)sc6c5n(C[C@H](CCCC)CCCCCC)c4c3n(CC(CCCC)CCCCCC)c21,16.25,-5.56,-3.65,,,,,,,conventional,PFN-Br,PEDOT:PSS,o-xylene,
84068,10.1002/adfm.202315825,COC(=O)C(C)(C)c1cc(C)cc(-c2sc3c4sc5cc(/C=C6/C(=O)c7cc(F)cc(c7)C(=O)/C6=C\c6cc(C(C)(C)C(=O)OC)c(-c7cc(C)cc(C(C)(C)C(=O)OC)c7)s6)sc5c4c(C(C)(C)C(=O)OC)ccc2-3)c1,CCCCCCCCCCCc1c(/C=C2\C(=O)c3cc(F)c(F)cc3C2=C(C#N)C#N)sc2c1sc1c3c4nsnc4c4c5sc6c(CCCCCCCCCCC)c(/C=C7\C(=O)c8cc(F)c(F)cc8C7=C(C#N)C#N)sc6c5n(C[C@H](CCCC)CCCCCC)c4c3n(CC(CCCC)CCCCCC)c21,12.69,-5.56,-3.65,,,,,,,conventional,PFN-Br,PEDOT:PSS,o-xylene,
84071,10.1002/adfm.202400903,COC(=O)C(C)(C)c1cc(C)cc(-c2sc3c4sc5cc(/C=C6/C(=O)c7cc(F)cc(c7)C(=O)/C6=C\c6cc(C(C)(C)C(=O)OC)c(-c7cc(C)cc(C(C)(C)C(=O)OC)c7)s6)sc5c4c(C(C)(C)C(=O)OC)ccc2-3)c1,CCCCCCCCCCCc1c(/C=C2\C(=O)c3cc(F)c(F)cc3C2=C(C#N)C#N)sc2c1sc1c3c4nsnc4c4c5sc6c(CCCCCCCCCCC)c(/C=C7\C(=O)c8cc(F)c(F)cc8C7=C(C#N)C#N)sc6c5n(CC(CC)CCCC)c4c3n(CC(CC)CCCC)c21,8.4,-5.56,-3.65,-5.65,-4.09,0.0,,,,,,,,
84072,10.1002/adfm.202400903,COC(=O)C(C)(C)c1cc(C)cc(-c2sc3c4sc5cc(/C=C6/C(=O)c7cc(F)cc(c7)C(=O)/C6=C\c6cc(C(C)(C)C(=O)OC)c(-c7cc(C)cc(C(C)(C)C(=O)OC)c7)s6)sc5c4c(C(C)(C)C(=O)OC)ccc2-3)c1,CCCCCCCCCCCc1c(/C=C2\C(=O)c3cc(F)c(F)cc3C2=C(C#N)C#N)sc2c1sc1c3c4nsnc4c4c5sc6c(CCCCCCCCCCC)c(/C=C7\C(=O)c8cc(F)c(F)cc8C7=C(C#N)C#N)sc6c5n(CC(CC)CCCC)c4c3n(CC(CC)CCCC)c21,15.93,-5.56,-3.65,-5.65,-4.09,5.0,,,,,PFN-Br,,,
84073,10.1002/adfm.202400903,COC(=O)C(C)(C)c1cc(C)cc(-c2sc3c4sc5cc(/C=C6/C(=O)c7cc(F)cc(c7)C(=O)/C6=C\c6cc(C(C)(C)C(=O)OC)c(-c7cc(C)cc(C(C)(C)C(=O)OC)c7)s6)sc5c4c(C(C)(C)C(=O)OC)ccc2-3)c1,CCCCCCCCCCCc1c(/C=C2\C(=O)c3cc(F)c(F)cc3C2=C(C#N)C#N)sc2c1sc1c3c4nsnc4c4c5sc6c(CCCCCCCCCCC)c(/C=C7\C(=O)c8cc(F)c(F)cc8C7=C(C#N)C#N)sc6c5n(CC(CC)CCCC)c4c3n(CC(CC)CCCC)c21,16.18,-5.56,-3.65,-5.65,-4.09,10.0,,,,,PDINO,,,
84074,10.1002/adfm.202400903,COC(=O)C(C)(C)c1cc(C)cc(-c2sc3c4sc5cc(/C=C6/C(=O)c7cc(F)cc(c7)C(=O)/C6=C\c6cc(C(C)(C)C(=O)OC)c(-c7cc(C)cc(C(C)(C)C(=O)OC)c7)s6)sc5c4c(C(C)(C)C(=O)OC)ccc2-3)c1,CCCCCCCCCCCc1c(/C=C2\C(=O)c3cc(F)c(F)cc3C2=C(C#N)C#N)sc2c1sc1c3c4nsnc4c4c5sc6c(CCCCCCCCCCC)c(/C=C7\C(=O)c8cc(F)c(F)cc8C7=C(C#N)C#N)sc6c5n(CC(CC)CCCC)c4c3n(CC(CC)CCCC)c21,17.34,-5.56,-3.65,-5.65,-4.09,10.0,,,,,PDINB,,,
84075,10.1002/adfm.202400903,COC(=O)C(C)(C)c1cc(C)cc(-c2sc3c4sc5cc(/C=C6/C(=O)c7cc(F)cc(c7)C(=O)/C6=C\c6cc(C(C)(C)C(=O)OC)c(-c7cc(C)cc(C(C)(C)C(=O)OC)c7)s6)sc5c4c(C(C)(C)C(=O)OC)ccc2-3)c1,CCCCCCCCCCCc1c(/C=C2\C(=O)c3cc(F)c(F)cc3C2=C(C#N)C#N)sc2c1sc1c3c4nsnc4c4c5sc6c(CCCCCCCCCCC)c(/C=C7\C(=O)c8cc(F)c(F)cc8C7=C(C#N)C#N)sc6c5n(CC(CC)CCCC)c4c3n(CC(CC)CCCC)c21,16.56,-5.56,-3.65,-5.65,-4.09,5.0,,,,,PDINB,,,
84077,10.1002/adfm.202400903,COC(=O)C(C)(C)c1cc(C)cc(-c2sc3c4sc5cc(/C=C6/C(=O)c7cc(F)cc(c7)C(=O)/C6=C\c6cc(C(C)(C)C(=O)OC)c(-c7cc(C)cc(C(C)(C)C(=O)OC)c7)s6)sc5c4c(C(C)(C)C(=O)OC)ccc2-3)c1,CCCCCCCCCCCc1c(/C=C2\C(=O)c3cc(F)c(F)cc3C2=C(C#N)C#N)sc2c1sc1c3c4nsnc4c4c5sc6c(CCCCCCCCCCC)c(/C=C7\C(=O)c8cc(F)c(F)cc8C7=C(C#N)C#N)sc6c5n(CC(CC)CCCC)c4c3n(CC(CC)CCCC)c21,17.08,-5.56,-3.65,-5.65,-4.09,20.0,,,,,PDINB,,,
84078,10.1002/adfm.202400903,COC(=O)C(C)(C)c1cc(C)cc(-c2sc3c4sc5cc(/C=C6/C(=O)c7cc(F)cc(c7)C(=O)/C6=C\c6cc(C(C)(C)C(=O)OC)c(-c7cc(C)cc(C(C)(C)C(=O)OC)c7)s6)sc5c4c(C(C)(C)C(=O)OC)ccc2-3)c1,CCCCCCCCCCCc1c(/C=C2\C(=O)c3cc(F)c(F)cc3C2=C(C#N)C#N)sc2c1sc1c3c4nsnc4c4c5sc6c(CCCCCCCCCCC)c(/C=C7\C(=O)c8cc(F)c(F)cc8C7=C(C#N)C#N)sc6c5n(CC(CC)CCCC)c4c3n(CC(CC)CCCC)c21,16.24,-5.56,-3.65,-5.65,-4.09,30.0,,,,,PDINB,,,
84079,10.1002/adfm.202400903,COC(=O)C(C)(C)c1cc(C)cc(-c2sc3c4sc5cc(/C=C6/C(=O)c7cc(F)cc(c7)C(=O)/C6=C\c6cc(C(C)(C)C(=O)OC)c(-c7cc(C)cc(C(C)(C)C(=O)OC)c7)s6)sc5c4c(C(C)(C)C(=O)OC)ccc2-3)c1,CCCCCCCCCCCc1c(/C=C2\C(=O)c3cc(F)c(F)cc3C2=C(C#N)C#N)sc2c1sc1c3c4nsnc4c4c5sc6c(CCCCCCCCCCC)c(/C=C7\C(=O)c8cc(F)c(F)cc8C7=C(C#N)C#N)sc6c5n(CC(CC)CCCC)c4c3n(CC(CC)CCCC)c21,15.25,-5.56,-3.65,-5.65,-4.09,40.0,,,,,PDINB,,,
84080,10.1002/adfm.202400903,COC(=O)C(C)(C)c1cc(C)cc(-c2sc3c4sc5cc(/C=C6/C(=O)c7cc(F)cc(c7)C(=O)/C6=C\c6cc(C(C)(C)C(=O)OC)c(-c7cc(C)cc(C(C)(C)C(=O)OC)c7)s6)sc5c4c(C(C)(C)C(=O)OC)ccc2-3)c1,CCCCCCC(CCCC)Cc1c(/C=C2\C(=O)c3cc(F)c(F)cc3C2=C(C#N)C#N)sc2c1SC1c3c(c4c(c5nsnc35)c3sc5c(CC(CCCC)CCCCCC)c(/C=C6\C(=O)c7cc(F)c(F)cc7C6=C(C#N)C#N)sc5c3n4CC(CC)CCCC)N(CC(CC)CCCC)C21,5.72,-5.56,-3.65,-5.68,-3.9,,,,,conventional,,,,
84081,10.1002/adfm.202400903,COC(=O)C(C)(C)c1cc(C)cc(-c2sc3c4sc5cc(/C=C6/C(=O)c7cc(F)cc(c7)C(=O)/C6=C\c6cc(C(C)(C)C(=O)OC)c(-c7cc(C)cc(C(C)(C)C(=O)OC)c7)s6)sc5c4c(C(C)(C)C(=O)OC)ccc2-3)c1,CCCCCCC(CCCC)Cc1c(/C=C2\C(=O)c3cc(F)c(F)cc3C2=C(C#N)C#N)sc2c1SC1c3c(c4c(c5nsnc35)c3sc5c(CC(CCCC)CCCCCC)c(/C=C6\C(=O)c7cc(F)c(F)cc7C6=C(C#N)C#N)sc5c3n4CC(CC)CCCC)N(CC(CC)CCCC)C21,17.3,-5.56,-3.65,-5.68,-3.9,,,,,conventional,PFN-Br,,,
84082,10.1002/adfm.202400903,COC(=O)C(C)(C)c1cc(C)cc(-c2sc3c4sc5cc(/C=C6/C(=O)c7cc(F)cc(c7)C(=O)/C6=C\c6cc(C(C)(C)C(=O)OC)c(-c7cc(C)cc(C(C)(C)C(=O)OC)c7)s6)sc5c4c(C(C)(C)C(=O)OC)ccc2-3)c1,CCCCCCC(CCCC)Cc1c(/C=C2\C(=O)c3cc(F)c(F)cc3C2=C(C#N)C#N)sc2c1SC1c3c(c4c(c5nsnc35)c3sc5c(CC(CCCC)CCCCCC)c(/C=C6\C(=O)c7cc(F)c(F)cc7C6=C(C#N)C#N)sc5c3n4CC(CC)CCCC)N(CC(CC)CCCC)C21,17.75,-5.56,-3.65,-5.68,-3.9,,,,,conventional,PDINO,,,
84083,10.1002/adfm.202400903,COC(=O)C(C)(C)c1cc(C)cc(-c2sc3c4sc5cc(/C=C6/C(=O)c7cc(F)cc(c7)C(=O)/C6=C\c6cc(C(C)(C)C(=O)OC)c(-c7cc(C)cc(C(C)(C)C(=O)OC)c7)s6)sc5c4c(C(C)(C)C(=O)OC)ccc2-3)c1,CCCCCCC(CCCC)Cc1c(/C=C2\C(=O)c3cc(F)c(F)cc3C2=C(C#N)C#N)sc2c1SC1c3c(c4c(c5nsnc35)c3sc5c(CC(CCCC)CCCCCC)c(/C=C6\C(=O)c7cc(F)c(F)cc7C6=C(C#N)C#N)sc5c3n4CC(CC)CCCC)N(CC(CC)CCCC)C21,18.17,-5.56,-3.65,-5.68,-3.9,,,,,conventional,PDINB,,,
84084,10.1002/adfm.202400903,CCCCCCC(CCCC)Cc1csc(-c2cc3c4nsnc4c4cc(-c5cc(CC(CCCC)CCCCCC)c(-c6cc7c(-c8cc(F)c(CC(CC)CCCC)s8)c8sccc8c(-c8cc(F)c(CC(CC)CCCC)s8)c7s6)s5)sc4c3s2)c1,CCCCCCCCCCCc1c(/C=C2\C(=O)c3cc(F)c(F)cc3C2=C(C#N)C#N)sc2c1sc1c3c4nsnc4c4c5sc6c(CCCCCCCCCCC)c(/C=C7\C(=O)c8cc(F)c(F)cc8C7=C(C#N)C#N)sc6c5n(CC(CC)CCCC)c4c3n(CC(CC)CCCC)c21,9.07,-5.51,-2.77,-5.65,-4.09,,,,,conventional,,,,
84085,10.1002/adfm.202400903,CCCCCCC(CCCC)Cc1csc(-c2cc3c4nsnc4c4cc(-c5cc(CC(CCCC)CCCCCC)c(-c6cc7c(-c8cc(F)c(CC(CC)CCCC)s8)c8sccc8c(-c8cc(F)c(CC(CC)CCCC)s8)c7s6)s5)sc4c3s2)c1,CCCCCCCCCCCc1c(/C=C2\C(=O)c3cc(F)c(F)cc3C2=C(C#N)C#N)sc2c1sc1c3c4nsnc4c4c5sc6c(CCCCCCCCCCC)c(/C=C7\C(=O)c8cc(F)c(F)cc8C7=C(C#N)C#N)sc6c5n(CC(CC)CCCC)c4c3n(CC(CC)CCCC)c21,17.4,-5.51,-2.77,-5.65,-4.09,,,,,conventional,PFN-Br,,,
84086,10.1002/adfm.202400903,CCCCCCC(CCCC)Cc1csc(-c2cc3c4nsnc4c4cc(-c5cc(CC(CCCC)CCCCCC)c(-c6cc7c(-c8cc(F)c(CC(CC)CCCC)s8)c8sccc8c(-c8cc(F)c(CC(CC)CCCC)s8)c7s6)s5)sc4c3s2)c1,CCCCCCCCCCCc1c(/C=C2\C(=O)c3cc(F)c(F)cc3C2=C(C#N)C#N)sc2c1sc1c3c4nsnc4c4c5sc6c(CCCCCCCCCCC)c(/C=C7\C(=O)c8cc(F)c(F)cc8C7=C(C#N)C#N)sc6c5n(CC(CC)CCCC)c4c3n(CC(CC)CCCC)c21,17.48,-5.51,-2.77,-5.65,-4.09,,,,,conventional,PDINO,,,
84087,10.1002/adfm.202400903,CCCCCCC(CCCC)Cc1csc(-c2cc3c4nsnc4c4cc(-c5cc(CC(CCCC)CCCCCC)c(-c6cc7c(-c8cc(F)c(CC(CC)CCCC)s8)c8sccc8c(-c8cc(F)c(CC(CC)CCCC)s8)c7s6)s5)sc4c3s2)c1,CCCCCCCCCCCc1c(/C=C2\C(=O)c3cc(F)c(F)cc3C2=C(C#N)C#N)sc2c1sc1c3c4nsnc4c4c5sc6c(CCCCCCCCCCC)c(/C=C7\C(=O)c8cc(F)c(F)cc8C7=C(C#N)C#N)sc6c5n(CC(CC)CCCC)c4c3n(CC(CC)CCCC)c21,18.81,-5.51,-2.77,-5.65,-4.09,,,,,conventional,PDINB,,,
84088,10.1002/adfm.202400903,COC(=O)C(C)(C)c1cc(C)cc(-c2sc3c4sc5cc(/C=C6/C(=O)c7cc(F)cc(c7)C(=O)/C6=C\c6cc(C(C)(C)C(=O)OC)c(-c7cc(C)cc(C(C)(C)C(=O)OC)c7)s6)sc5c4c(C(C)(C)C(=O)OC)ccc2-3)c1,CCCCCCCCCCCc1c(/C=C2\C(=O)c3ccccc3C2=C(C#N)C#N)sc2c1sc1c3c4nsnc4c4c5sc6c(CCCCCCCCCCC)c(/C=C7\C(=O)c8cc(-c9cccs9)ccc8C7=C(C#N)C#N)sc6c5n(CC(CCCCCCCC)CCCCCCCCCC)c4c3n(CC(CCCCCCCC)CCCCCCCCCC)c21,8.94,-5.56,-3.65,-5.68,-3.94,,,,,conventional,,,,
84089,10.1002/adfm.202400903,COC(=O)C(C)(C)c1cc(C)cc(-c2sc3c4sc5cc(/C=C6/C(=O)c7cc(F)cc(c7)C(=O)/C6=C\c6cc(C(C)(C)C(=O)OC)c(-c7cc(C)cc(C(C)(C)C(=O)OC)c7)s6)sc5c4c(C(C)(C)C(=O)OC)ccc2-3)c1,CCCCCCCCCCCc1c(/C=C2\C(=O)c3ccccc3C2=C(C#N)C#N)sc2c1sc1c3c4nsnc4c4c5sc6c(CCCCCCCCCCC)c(/C=C7\C(=O)c8cc(-c9cccs9)ccc8C7=C(C#N)C#N)sc6c5n(CC(CCCCCCCC)CCCCCCCCCC)c4c3n(CC(CCCCCCCC)CCCCCCCCCC)c21,16.22,-5.56,-3.65,-5.68,-3.94,,,,,conventional,PFN-Br,,,
84090,10.1002/adfm.202400903,COC(=O)C(C)(C)c1cc(C)cc(-c2sc3c4sc5cc(/C=C6/C(=O)c7cc(F)cc(c7)C(=O)/C6=C\c6cc(C(C)(C)C(=O)OC)c(-c7cc(C)cc(C(C)(C)C(=O)OC)c7)s6)sc5c4c(C(C)(C)C(=O)OC)ccc2-3)c1,CCCCCCCCCCCc1c(/C=C2\C(=O)c3ccccc3C2=C(C#N)C#N)sc2c1sc1c3c4nsnc4c4c5sc6c(CCCCCCCCCCC)c(/C=C7\C(=O)c8cc(-c9cccs9)ccc8C7=C(C#N)C#N)sc6c5n(CC(CCCCCCCC)CCCCCCCCCC)c4c3n(CC(CCCCCCCC)CCCCCCCCCC)c21,16.59,-5.56,-3.65,-5.68,-3.94,,,,,conventional,PDINO,,,
84091,10.1002/adfm.202400903,COC(=O)C(C)(C)c1cc(C)cc(-c2sc3c4sc5cc(/C=C6/C(=O)c7cc(F)cc(c7)C(=O)/C6=C\c6cc(C(C)(C)C(=O)OC)c(-c7cc(C)cc(C(C)(C)C(=O)OC)c7)s6)sc5c4c(C(C)(C)C(=O)OC)ccc2-3)c1,CCCCCCCCCCCc1c(/C=C2\C(=O)c3ccccc3C2=C(C#N)C#N)sc2c1sc1c3c4nsnc4c4c5sc6c(CCCCCCCCCCC)c(/C=C7\C(=O)c8cc(-c9cccs9)ccc8C7=C(C#N)C#N)sc6c5n(CC(CCCCCCCC)CCCCCCCCCC)c4c3n(CC(CCCCCCCC)CCCCCCCCCC)c21,16.72,-5.56,-3.65,-5.68,-3.94,,,,,conventional,PDINB,,,
84092,10.1002/adfm.202401558,COC(=O)C(C)(C)c1cc(C)cc(-c2sc3c4sc5cc(/C=C6/C(=O)c7cc(F)cc(c7)C(=O)/C6=C\c6cc(C(C)(C)C(=O)OC)c(-c7cc(C)cc(C(C)(C)C(=O)OC)c7)s6)sc5c4c(C(C)(C)C(=O)OC)ccc2-3)c1,CCCCCCCCCc1c(C=C2C(=O)c3cc(Cl)c(Cl)cc3C2=C(C#N)C#N)sc2c1sc1c3c4nsnc4c4c5sc6c(CCCCCCCCC)c(C=C7C(=O)c8cc(Cl)c(Cl)cc8C7=C(C#N)C#N)sc6c5n(CC(CCCC)CCCCCC)c4c3n(CC(CCCC)CCCCCC)c21,16.93,-5.56,-3.65,-5.68,-3.9,,,,,conventional,PFN-Br,PEDOT:PSS,o-xylene,
84094,10.1002/adfm.202401558,COC(=O)C(C)(C)c1cc(C)cc(-c2sc3c4sc5cc(/C=C6/C(=O)c7cc(F)cc(c7)C(=O)/C6=C\c6cc(C(C)(C)C(=O)OC)c(-c7cc(C)cc(C(C)(C)C(=O)OC)c7)s6)sc5c4c(C(C)(C)C(=O)OC)ccc2-3)c1,CCCCCCCCCc1c(C=C2C(=O)c3cc(Cl)c(Cl)cc3C2=C(C#N)C#N)sc2c1sc1c3c4nsnc4c4c5sc6c(CCCCCCCCC)c(C=C7C(=O)c8cc(Cl)c(Cl)cc8C7=C(C#N)C#N)sc6c5n(CC(CCCC)CCCCCC)c4c3n(CC(CCCC)CCCCCC)c21,16.93,-5.56,-3.65,-5.68,-3.9,,,,,conventional,PFN-Br,PEDOT:PSS,o-xylene,MN
84095,10.1002/adfm.202401558,COC(=O)C(C)(C)c1cc(C)cc(-c2sc3c4sc5cc(/C=C6/C(=O)c7cc(F)cc(c7)C(=O)/C6=C\c6cc(C(C)(C)C(=O)OC)c(-c7cc(C)cc(C(C)(C)C(=O)OC)c7)s6)sc5c4c(C(C)(C)C(=O)OC)ccc2-3)c1,CCCCCCCCCc1c(C=C2C(=O)c3cc(Cl)c(Cl)cc3C2=C(C#N)C#N)sc2c1sc1c3c4nsnc4c4c5sc6c(CCCCCCCCC)c(C=C7C(=O)c8cc(Cl)c(Cl)cc8C7=C(C#N)C#N)sc6c5n(CC(CCCC)CCCCCC)c4c3n(CC(CCCC)CCCCCC)c21,17.68,-5.56,-3.65,-5.68,-3.9,,,,,conventional,PFN-Br,PEDOT:PSS,o-xylene,MN
84096,10.1002/adfm.202401558,COC(=O)C(C)(C)c1cc(C)cc(-c2sc3c4sc5cc(/C=C6/C(=O)c7cc(F)cc(c7)C(=O)/C6=C\c6cc(C(C)(C)C(=O)OC)c(-c7cc(C)cc(C(C)(C)C(=O)OC)c7)s6)sc5c4c(C(C)(C)C(=O)OC)ccc2-3)c1,CCCCCCCCCc1c(C=C2C(=O)c3cc(Cl)c(Cl)cc3C2=C(C#N)C#N)sc2c1sc1c3c4nsnc4c4c5sc6c(CCCCCCCCC)c(C=C7C(=O)c8cc(Cl)c(Cl)cc8C7=C(C#N)C#N)sc6c5n(CC(CCCC)CCCCCC)c4c3n(CC(CCCC)CCCCCC)c21,18.42,-5.56,-3.65,-5.68,-3.9,,,,,conventional,PFN-Br,PEDOT:PSS,o-xylene,MN
84097,10.1002/adfm.202401558,COC(=O)C(C)(C)c1cc(C)cc(-c2sc3c4sc5cc(/C=C6/C(=O)c7cc(F)cc(c7)C(=O)/C6=C\c6cc(C(C)(C)C(=O)OC)c(-c7cc(C)cc(C(C)(C)C(=O)OC)c7)s6)sc5c4c(C(C)(C)C(=O)OC)ccc2-3)c1,CCCCCCCCCc1c(C=C2C(=O)c3cc(Cl)c(Cl)cc3C2=C(C#N)C#N)sc2c1sc1c3c4nsnc4c4c5sc6c(CCCCCCCCC)c(C=C7C(=O)c8cc(Cl)c(Cl)cc8C7=C(C#N)C#N)sc6c5n(CC(CCCC)CCCCCC)c4c3n(CC(CCCC)CCCCCC)c21,17.5,-5.56,-3.65,-5.68,-3.9,,,,,conventional,PFN-Br,PEDOT:PSS,o-xylene,MN
84129,10.1002/adfm.202406501,CCCCCCC(CCCC)Cc1csc(-c2cc3c4nsnc4c4cc(-c5cc(CC(CCCC)CCCCCC)c(-c6cc7c(-c8cc(F)c(CC(CC)CCCC)s8)c8sccc8c(-c8cc(F)c(CC(CC)CCCC)s8)c7s6)s5)sc4c3s2)c1,CCCCCCCCCCCc1c(/C=C2\C(=O)c3cc(F)c(F)cc3C2=C(C#N)C#N)sc2c1sc1c3c4nsnc4c4c5sc6c(CCCCCCCCCCC)c(/C=C7\C(=O)c8cc(F)c(F)cc8C7=C(C#N)C#N)sc6c5n(CC(CCCC)CCCCCC)c4c3n(CC(CCCC)CCCCCC)c21,17.44,-5.51,-2.77,-5.65,-4.1,,100.0,1:1.5,,conventional,PDINN,PEDOT:PSS,chloroform,CN
84133,10.1002/adfm.202408678,CCCCC(CC)Cc1sc(-c2c3ccsc3c(-c3cc(Cl)c(CC(CC)CCCC)s3)c3sc(-c4ccc(-c5sc(-c6cccs6)c6c5C(=O)c5c(CC(CC)CCCC)sc(CC(CC)CCCC)c5C6=O)s4)cc23)cc1Cl,CCCCCCC(CCCC)Cc1c(/C=C2\C(=O)c3cc(F)c(F)cc3C2=C(C#N)C#N)sc2c1SC1c3c(c4c(c5nsnc35)c3sc5c(CC(CCCC)CCCCCC)c(/C=C6\C(=O)c7cc(F)c(F)cc7C6=C(C#N)C#N)sc5c3n4CC(CC)CCCC)N(CC(CC)CCCC)C21,16.44,-5.575,-3.67,-5.68,-3.9,,,,,conventional,PNDIT-F3N,PEDOT:PSS,chloroform,
84137,10.1002/adfm.202408678,CCCCCCC(CCCC)Cc1csc(-c2cc3c4nsnc4c4cc(-c5cc(CC(CCCC)CCCCCC)c(-c6cc7c(-c8cc(F)c(CC(CC)CCCC)s8)c8sccc8c(-c8cc(F)c(CC(CC)CCCC)s8)c7s6)s5)sc4c3s2)c1,CCCCCCC(CCCC)Cc1c(/C=C2\C(=O)c3cc(F)c(F)cc3C2=C(C#N)C#N)sc2c1SC1c3c(c4c(c5nsnc35)c3sc5c(CC(CCCC)CCCCCC)c(/C=C6\C(=O)c7cc(F)c(F)cc7C6=C(C#N)C#N)sc5c3n4CC(CC)CCCC)N(CC(CC)CCCC)C21,18.35,-5.51,-2.77,-5.68,-3.9,,,,,conventional,PNDIT-F3N,PEDOT:PSS,chloroform,
84149,10.1002/adfm.202411862,CCCCCCC(CCCC)Cc1csc(-c2cc3c4nsnc4c4cc(-c5cc(CC(CCCC)CCCCCC)c(-c6cc7c(-c8cc(F)c(CC(CC)CCCC)s8)c8sccc8c(-c8cc(F)c(CC(CC)CCCC)s8)c7s6)s5)sc4c3s2)c1,CCCCCCC(CCCC)Cc1c(/C=C2\C(=O)c3cc(F)c(F)cc3C2=C(C#N)C#N)sc2c1SC1c3c(c4c(c5nsnc35)c3sc5c(CC(CCCC)CCCCCC)c(/C=C6\C(=O)c7cc(F)c(F)cc7C6=C(C#N)C#N)sc5c3n4CC(CC)CCCC)N(CC(CC)CCCC)C21,17.99,-5.51,-2.77,-5.68,-3.9,,,1:1.3,,conventional,PDINN,PEDOT:PSS,chloroform,
84176,10.1002/adfm.202505192,COC(=O)C(C)(C)c1cc(C)cc(-c2sc3c4sc5cc(/C=C6/C(=O)c7cc(F)cc(c7)C(=O)/C6=C\c6cc(C(C)(C)C(=O)OC)c(-c7cc(C)cc(C(C)(C)C(=O)OC)c7)s6)sc5c4c(C(C)(C)C(=O)OC)ccc2-3)c1,CCCCCCCCCCCc1c(/C=C2\C(=O)c3cc(Cl)c(Cl)cc3C2=C(C#N)C#N)sc2c1sc1c3c4nsnc4c4c5sc6c(CCCCCCCCCCC)c(/C=C7\C(=O)c8cc(Cl)c(Cl)cc8C7=C(C#N)C#N)sc6c5n(CC(CCCC)CCCCCC)c4c3n(CC(CCCC)CCCCCC)c21,18.84,-5.56,-3.65,-5.68,-4.1,130.0,100.0,1:1.2,,conventional,PDINN,PEDOT:PSS,chlorobenzene,
84195,10.1002/adfm.74883,CCCCCCC(CCCC)Cc1csc(-c2cc3c4nsnc4c4cc(-c5cc(CC(CCCC)CCCCCC)c(-c6cc7c(-c8cc(F)c(CC(CC)CCCC)s8)c8sccc8c(-c8cc(F)c(CC(CC)CCCC)s8)c7s6)s5)sc4c3s2)c1,CCCCCCC(CCCC)Cc1c(/C=C2\C(=O)c3cc(F)c(F)cc3C2=C(C#N)C#N)sc2c1SC1c3c(c4c(c5nsnc35)c3sc5c(CC(CCCC)CCCCCC)c(/C=C6\C(=O)c7cc(F)c(F)cc7C6=C(C#N)C#N)sc5c3n4CC(CC)CCCC)N(CC(CC)CCCC)C21,18.33,-5.51,-2.77,-5.68,-3.9,,,,,conventional,PDINN,PEDOT:PSS,,
84197,10.1002/adfm.74883,CCCCCCC(CCCC)Cc1csc(-c2cc3c4nsnc4c4cc(-c5cc(CC(CCCC)CCCCCC)c(-c6cc7c(-c8cc(F)c(CC(CC)CCCC)s8)c8sccc8c(-c8cc(F)c(CC(CC)CCCC)s8)c7s6)s5)sc4c3s2)c1,CCCCCCC(CCCC)Cc1c(/C=C2\C(=O)c3cc(F)c(F)cc3C2=C(C#N)C#N)sc2c1SC1c3c(c4c(c5nsnc35)c3sc5c(CC(CCCC)CCCCCC)c(/C=C6\C(=O)c7cc(F)c(F)cc7C6=C(C#N)C#N)sc5c3n4CC(CC)CCCC)N(CC(CC)CCCC)C21,18.87,-5.51,-2.77,-5.68,-3.9,,,,,,,Ph-4PACz,,
84207,10.1002/adma.202008158,CCCCCCc1ccsc1,CCCCCCCCCCCc1c(/C=C2\C(=O)c3cc(F)c(F)cc3C2=C(C#N)C#N)sc2c1sc1c3c4nsnc4c4c5sc6c(CCCCCCCCCCC)c(/C=C7\C(=O)c8cc(F)c(F)cc8C7=C(C#N)C#N)sc6c5n(CC(CCCC)CCCCCC)c4c3n(CC(CCCC)CCCCCC)c21,0.43,-5.01,-3.12,-5.65,-4.1,,,,,,ZnO,,o-xylene,
84208,10.1002/adma.202008158,CCCCCCCCC(CCCCCC)Cc1csc(-c2cc(CC(CCCCCC)CCCCCCCC)c(-c3cc(F)c(-c4sccc4F)s3)s2)c1,CCCCCCCCCCCc1c(/C=C2\C(=O)c3cc(F)c(F)cc3C2=C(C#N)C#N)sc2c1sc1c3c4nsnc4c4c5sc6c(CCCCCCCCCCC)c(/C=C7\C(=O)c8cc(F)c(F)cc8C7=C(C#N)C#N)sc6c5n(CC(CCCC)CCCCCC)c4c3n(CC(CCCC)CCCCCC)c21,12.1,-5.35,-3.43,-5.65,-4.1,,,,,,ZnO,,o-xylene,
84209,10.1002/adma.202008158,CCCCCCCCC(CCCCCC)Cc1csc(-c2cc(CC(CCCCCC)CCCCCCCC)c(-c3cc(F)c(-c4sccc4F)s3)s2)c1,CCCCCCCCCCCc1c(/C=C2\C(=O)c3cc(F)c(F)cc3C2=C(C#N)C#N)sc2c1sc1c3c4nsnc4c4c5sc6c(CCCCCCCCCCC)c(/C=C7\C(=O)c8cc(F)c(F)cc8C7=C(C#N)C#N)sc6c5n(CC(CCCC)CCCCCC)c4c3n(CC(CCCC)CCCCCC)c21,13.21,-5.35,-3.43,-5.65,-4.1,,,,,,ZnO/C60-SAM,,o-xylene,
84210,10.1002/adma.202008158,CCCCCCCCC(CCCCCC)Cc1csc(-c2cc(CC(CCCCCC)CCCCCCCC)c(-c3cc(F)c(-c4sccc4F)s3)s2)c1,CCCCCCCCCCCc1c(/C=C2\C(=O)c3cc(F)c(F)cc3C2=C(C#N)C#N)sc2c1sc1c3c4nsnc4c4c5sc6c(CCCCCCCCCCC)c(/C=C7\C(=O)c8cc(F)c(F)cc8C7=C(C#N)C#N)sc6c5n(CC(CCCC)CCCCCC)c4c3n(CC(CCCC)CCCCCC)c21,12.38,-5.35,-3.43,-5.65,-4.1,,,,,,ZnO,,o-xylene,DPE
84211,10.1002/adma.202008158,CCCCCCCCC(CCCCCC)Cc1csc(-c2cc(CC(CCCCCC)CCCCCCCC)c(-c3cc(F)c(-c4sccc4F)s3)s2)c1,CCCCCCCCCCCc1c(/C=C2\C(=O)c3cc(F)c(F)cc3C2=C(C#N)C#N)sc2c1sc1c3c4nsnc4c4c5sc6c(CCCCCCCCCCC)c(/C=C7\C(=O)c8cc(F)c(F)cc8C7=C(C#N)C#N)sc6c5n(CC(CCCC)CCCCCC)c4c3n(CC(CCCC)CCCCCC)c21,13.65,-5.35,-3.43,-5.65,-4.1,,,,,,ZnO/C60-SAM,,o-xylene,DPE
84212,10.1002/adma.202008158,CCCCCCCCC(CCCCCC)Cc1csc(-c2cc(CC(CCCCCC)CCCCCCCC)c(-c3cc(F)c(-c4sccc4F)s3)s2)c1,CCCCCCCCCCCc1c(/C=C2\C(=O)c3cc(F)c(F)cc3C2=C(C#N)C#N)sc2c1sc1c3c4nsnc4c4c5sc6c(CCCCCCCCCCC)c(/C=C7\C(=O)c8cc(F)c(F)cc8C7=C(C#N)C#N)sc6c5n(CC(CCCC)CCCCCC)c4c3n(CC(CCCC)CCCCCC)c21,13.1,-5.35,-3.43,-5.65,-4.1,,,,,,ZnO/C60-SAM,,toluene,
84213,10.1002/adma.202008158,CCCCCCCCC(CCCCCC)Cc1csc(-c2cc(CC(CCCCCC)CCCCCCCC)c(-c3cc(F)c(-c4sccc4F)s3)s2)c1,CCCCCCCCCCCc1c(/C=C2\C(=O)c3cc(F)c(F)cc3C2=C(C#N)C#N)sc2c1sc1c3c4nsnc4c4c5sc6c(CCCCCCCCCCC)c(/C=C7\C(=O)c8cc(F)c(F)cc8C7=C(C#N)C#N)sc6c5n(CC(CCCC)CCCCCC)c4c3n(CC(CCCC)CCCCCC)c21,12.9,-5.35,-3.43,-5.65,-4.1,,,,,,ZnO/C60-SAM,,mesitylene,
84214,10.1002/adma.202008158,CCCCCCc1ccsc1,CCCCCCCCC1(CCCCCCCC)c2cc3c(cc2-c2sc(-c4ccc(/C=C5\SC(=S)N(CC)C5=O)c5nsnc45)cc21)C(CCCCCCCC)(CCCCCCCC)c1cc(-c2ccc(/C=C4\SC(=S)N(CC)C4=O)c4nsnc24)sc1-3,6.4,-5.01,-3.12,-5.52,-3.89,,,1:1,,inverted,ZnO,MoO3,chlorobenzene,
84215,10.1002/adma.202008158,CCCCCCc1ccsc1,CCc1c(C=C2C(=O)c3cc(Cl)c(Cl)cc3C2=O)sc2c1sc1c3c4nsnc4c4c5sc6c(CC)c(C=C7C(=O)c8cc(Cl)c(Cl)cc8C7=O)sc6c5n(CC)c4c3n(CC)c21,9.46,-5.01,-3.12,,,,,1:1,,inverted,ZnO,MoO3,THF,
84216,10.1002/adma.202008158,CCCCCCCCC(CCCCCC)Cc1csc(-c2cc(CC(CCCCCC)CCCCCCCC)c(-c3cc(F)c(-c4sccc4F)s3)s2)c1,CCCCCCCCCCCc1c(/C=C2\C(=O)c3cc(F)c(F)cc3C2=C(C#N)C#N)sc2c1sc1c3c4nsnc4c4c5sc6c(CCCCCCCCCCC)c(/C=C7\C(=O)c8cc(F)c(F)cc8C7=C(C#N)C#N)sc6c5n(CC(CCCC)CCCCCC)c4c3n(CC(CCCC)CCCCCC)c21,13.65,-5.35,-3.43,-5.65,-4.1,,,1:1.2,,inverted,ZnO,MoO3,o-xylene,DPE
84217,10.1002/adma.202008158,CCCCCCCCC(CCCCCC)COC(=O)c1csc(-c2cc(C(=O)OCC(CCCCCC)CCCCCCCC)c(-c3ccc(-c4cccs4)s3)s2)c1,CCCCCCc1ccc(C2(c3ccc(CCCCCC)cc3)c3cc4c(cc3-c3sc5cc(C=C6C(=O)c7ccccc7C6=C(C#N)C#N)sc5c32)C(c2ccc(CCCCCC)cc2)(c2ccc(CCCCCC)cc2)c2c-4sc3cc(C=C4C(=O)c5ccccc5C4=C(C#N)C#N)sc23)cc1,10.16,-5.31,-3.0,-5.576,-3.916,,,1:1,,inverted,ZnO,MoO3,chloroform,
84218,10.1002/adma.202008158,CCCCCCCCCCC(CCCCCCCC)COC(=O)c1ccsc1-c1cc(F)c(-c2sc(-c3sccc3C(=O)OCC(CCCCCCCC)CCCCCCCCCC)cc2F)s1,CCCCCCc1ccc(C2(c3ccc(CCCCCC)s3)c3cc4c(cc3-c3sc5cc(C=C6C(=O)c7cc(F)ccc7C6=C(C#N)C#N)sc5c32)C(c2ccc(CCCCCC)s2)(c2ccc(CCCCCC)s2)c2c-4sc3cc(C=C4C(=O)c5cc(F)ccc5C4=C(C#N)C#N)sc23)s1,8.48,-5.5,-3.36,-5.74,-4.01,,,1:1,,inverted,ZnO,MoO3,chloroform,
84219,10.1002/adma.202008158,CCCCCCCCC(CCCCCC)CCOC(=O)c1csc(-c2cc(C(=O)OCCC(CCCCCC)CCCCCCCC)c(-c3ccc(-c4sccc4Cl)s3)s2)c1,CCCCCCc1ccc(C2(c3ccc(CCCCCC)s3)c3cc4c(cc3-c3sc5cc(C=C6C(=O)c7cc(F)ccc7C6=C(C#N)C#N)sc5c32)C(c2ccc(CCCCCC)s2)(c2ccc(CCCCCC)s2)c2c-4sc3cc(C=C4C(=O)c5cc(F)ccc5C4=C(C#N)C#N)sc23)s1,12.38,-5.34,-3.01,-5.74,-4.01,,,1:1,,inverted,ZnO,MoO3,chloroform,
84220,10.1002/adma.202008158,COC(=O)C(C)(C)c1cc(C)cc(-c2sc3c4sc5cc(/C=C6/C(=O)c7cc(F)cc(c7)C(=O)/C6=C\c6cc(C(C)(C)C(=O)OC)c(-c7cc(C)cc(C(C)(C)C(=O)OC)c7)s6)sc5c4c(C(C)(C)C(=O)OC)ccc2-3)c1,CCCCCCCCCCCc1c(/C=C2\C(=O)c3cc(F)c(F)cc3C2=C(C#N)C#N)sc2c1sc1c3c4nsnc4c4c5sc6c(CCCCCCCCCCC)c(/C=C7\C(=O)c8cc(F)c(F)cc8C7=C(C#N)C#N)sc6c5n(CC(CC)CCCC)c4c3n(CC(CC)CCCC)c21,15.7,-5.56,-3.65,-5.65,-4.09,,,1:1.2,,inverted,ZnO,MoO3,chloroform,
84221,10.1002/adma.202008158,COC(=O)C(C)(C)c1cc(C)cc(-c2sc3c4sc5cc(/C=C6/C(=O)c7cc(F)cc(c7)C(=O)/C6=C\c6cc(C(C)(C)C(=O)OC)c(-c7cc(C)cc(C(C)(C)C(=O)OC)c7)s6)sc5c4c(C(C)(C)C(=O)OC)ccc2-3)c1,CCCCCCCCCCCc1c(/C=C2\C(=O)c3cc(Cl)c(Cl)cc3C2=C(C#N)C#N)sc2c1sc1c3c4nsnc4c4c5sc6c(CCCCCCCCCCC)c(/C=C7\C(=O)c8cc(Cl)c(Cl)cc8C7=C(C#N)C#N)sc6c5n(CC(CC)CCCC)c4c3n(CC(CC)CCCC)c21,16.5,-5.56,-3.65,-5.72,-4.16,,,1:1,,inverted,ZnO,MoO3,chlorobenzene,
84223,10.1002/adma.202008158,COC(=O)C(C)(C)c1cc(C)cc(-c2sc3c4sc5cc(/C=C6/C(=O)c7cc(F)cc(c7)C(=O)/C6=C\c6cc(C(C)(C)C(=O)OC)c(-c7cc(C)cc(C(C)(C)C(=O)OC)c7)s6)sc5c4c(C(C)(C)C(=O)OC)ccc2-3)c1,CCCCCCc1ccc(C2(c3ccc(CCCCCC)cc3)c3cc4c(cc3-c3sc5cc(/C=C6\C(=O)c7cc(F)c(F)cc7C6=C(C#N)C#N)sc5c32)C(c2ccc(CCCCCC)cc2)(c2ccc(CCCCCC)cc2)c2c-4sc3cc(/C=C4\C(=O)c5cc(F)c(F)cc5C4=C(C#N)C#N)sc23)cc1,13.5,-5.56,-3.65,-5.66,-4.14,,,1:1,,inverted,ZnO,MoO3,chlorobenzene,
84225,10.1002/adma.202008158,CCCCC(CC)Cc1sc(-c2c3ccsc3c(-c3cc(Cl)c(CC(CC)CCCC)s3)c3sc(-c4ccc(-c5sc(-c6cccs6)c6c5C(=O)c5c(CC(CC)CCCC)sc(CC(CC)CCCC)c5C6=O)s4)cc23)cc1Cl,CCCCCCCCCCCc1c(/C=C2\C(=O)c3cc(F)c(F)cc3C2=C(C#N)C#N)sc2c1sc1c3c4nsnc4c4c5sc6c(CCCCCCCCCCC)c(/C=C7\C(=O)c8cc(F)c(F)cc8C7=C(C#N)C#N)sc6c5n(CC(CC)CCCC)c4c3n(CC(CC)CCCC)c21,17.04,-5.575,-3.67,-5.65,-4.09,,,1:1.2,,inverted,ZnO,MoO3,chloroform,
84226,10.1002/adma.202008158,CCCCCCC(CCCC)Cc1csc(-c2cc3c4nsnc4c4cc(-c5cc(CC(CCCC)CCCCCC)c(-c6cc7c(-c8cc(F)c(CC(CC)CCCC)s8)c8sccc8c(-c8cc(F)c(CC(CC)CCCC)s8)c7s6)s5)sc4c3s2)c1,CCCCCCCCCCCc1c(/C=C2\C(=O)c3cc(F)c(F)cc3C2=C(C#N)C#N)sc2c1sc1c3c4nsnc4c4c5sc6c(CCCCCCCCCCC)c(/C=C7\C(=O)c8cc(F)c(F)cc8C7=C(C#N)C#N)sc6c5n(CC(CC)CCCC)c4c3n(CC(CC)CCCC)c21,18.22,-5.51,-2.77,-5.65,-4.09,,,1:1.6,,inverted,ZnO,MoO3,chloroform,
84227,10.1002/adma.202008158,CCCCCCCCC(CCCCCC)COc1cnc2c(-c3cccs3)c(F)c(F)cc2n1,CCCCCCCCCCCc1c(/C=C2\C(=O)c3cc(F)c(F)cc3C2=C(C#N)C#N)sc2c1sc1c3c4nsnc4c4c5sc6c(CCCCCCCCCCC)c(/C=C7\C(=O)c8cc(F)c(F)cc8C7=C(C#N)C#N)sc6c5n(CC(CC)CCCC)c4c3n(CC(CC)CCCC)c21,16.21,-5.54,-2.92,-5.65,-4.09,,,1:1.2,,inverted,ZnO,MoO3,chloroform,
84228,10.1002/adma.202101090,Cc1csc(-c2cc3c4nccnc4c4cc(-c5cc(C)c(-c6cc7c(-c8cc(Cl)c(C)s8)c8sccc8c(-c8cc(Cl)c(C)s8)c7s6)s5)sc4c3s2)c1,CCCCCCCCn1nc2c(/C=c3\sc(=C(C#N)C#N)n(CC)c3=O)ccc(-c3cc4c(s3)-c3cc5c(cc3C4(c3ccc(CCCCCC)cc3)c3ccc(CCCCCC)cc3)-c3sc(-c4ccc(/C=c6\sc(=C(C#N)C#N)n(CC)c6=O)c6nn(CCCCCCCC)nc46)cc3C5(c3ccc(CCCCCC)cc3)c3ccc(CCCCCC)cc3)c2n1,12.2,,,-5.49,-3.72,,,,,conventional,PFN,PEDOT:PSS,,
84229,10.1002/adma.202101090,Cc1csc(-c2cc3c4nccnc4c4cc(-c5cc(C)c(-c6cc7c(-c8cc(Cl)c(C)s8)c8sccc8c(-c8cc(Cl)c(C)s8)c7s6)s5)sc4c3s2)c1,CCCCCCCCCc1c(C=C2C(=O)c3cc(Cl)c(Cl)cc3C2=C(C#N)C#N)sc2c1sc1c3c4nsnc4c4c5sc6c(CCCCCCCCC)c(C=C7C(=O)c8cc(Cl)c(Cl)cc8C7=C(C#N)C#N)sc6c5n(CC(CCCC)CCCCCC)c4c3n(CC(CCCC)CCCCCC)c21,16.0,,,-5.68,-3.9,,,,,conventional,PFN,PEDOT:PSS,,
84237,10.1002/adma.202102787,COC(=O)C(C)(C)c1cc(C)cc(-c2sc3c4sc5cc(/C=C6/C(=O)c7cc(F)cc(c7)C(=O)/C6=C\c6cc(C(C)(C)C(=O)OC)c(-c7cc(C)cc(C(C)(C)C(=O)OC)c7)s6)sc5c4c(C(C)(C)C(=O)OC)ccc2-3)c1,CCCCCCc1ccc(C2(c3ccc(CCCCCC)cc3)c3cc4c(cc3-c3sc5cc(/C=C6\C(=O)c7sccc7C6=C(C#N)C#N)sc5c32)C(c2ccc(CCCCCC)cc2)(c2ccc(CCCCCC)cc2)c2c-4sc3cc(/C=C4\C(=O)c5sccc5C4=C(C#N)C#N)sc23)cc1,11.2,-5.49,-3.64,-5.508,-3.8,100.0,,1:1,,inverted,ZnO,MoO3,,
84238,10.1002/adma.202102787,COC(=O)C(C)(C)c1cc(C)cc(-c2sc3c4sc5cc(/C=C6/C(=O)c7cc(F)cc(c7)C(=O)/C6=C\c6cc(C(C)(C)C(=O)OC)c(-c7cc(C)cc(C(C)(C)C(=O)OC)c7)s6)sc5c4c(C(C)(C)C(=O)OC)ccc2-3)c1,CCCCCCCCCCCc1c(/C=C2\C(=O)c3cc(Cl)c(Cl)cc3C2=C(C#N)C#N)sc2c1sc1c3c4nsnc4c4c5sc6c(CCCCCCCCCCC)c(/C=C7\C(=O)c8cc(Cl)c(Cl)cc8C7=C(C#N)C#N)sc6c5n(C[C@H](CCCC)CCCCCC)c4c3n(CC(CCCC)CCCCCC)c21,17.06,-5.49,-3.64,,,100.0,,1:1,,inverted,ZnO,MoO3,,
84239,10.1002/adma.202102787,COC(=O)C(C)(C)c1cc(C)cc(-c2sc3c4sc5cc(/C=C6/C(=O)c7cc(F)cc(c7)C(=O)/C6=C\c6cc(C(C)(C)C(=O)OC)c(-c7cc(C)cc(C(C)(C)C(=O)OC)c7)s6)sc5c4c(C(C)(C)C(=O)OC)ccc2-3)c1,CCCCCCCCCCCc1c(/C=C2\C(=O)c3cc(Cl)c(Cl)cc3C2=C(C#N)C#N)sc2c1sc1c3c4nsnc4c4c5sc6c(CCCCCCCCCCC)c(/C=C7\C(=O)c8cc(Cl)c(Cl)cc8C7=C(C#N)C#N)sc6c5n(C[C@H](CCCC)CCCCCC)c4c3n(CC(CCCC)CCCCCC)c21,16.09,-5.49,-3.64,,,100.0,,1:2,,inverted,ZnO,MoO3,,
84240,10.1002/adma.202102787,COC(=O)C(C)(C)c1cc(C)cc(-c2sc3c4sc5cc(/C=C6/C(=O)c7cc(F)cc(c7)C(=O)/C6=C\c6cc(C(C)(C)C(=O)OC)c(-c7cc(C)cc(C(C)(C)C(=O)OC)c7)s6)sc5c4c(C(C)(C)C(=O)OC)ccc2-3)c1,CCCCCCCCCCCc1c(/C=C2\C(=O)c3cc(Cl)c(Cl)cc3C2=C(C#N)C#N)sc2c1sc1c3c4nsnc4c4c5sc6c(CCCCCCCCCCC)c(/C=C7\C(=O)c8cc(Cl)c(Cl)cc8C7=C(C#N)C#N)sc6c5n(C[C@H](CCCC)CCCCCC)c4c3n(CC(CCCC)CCCCCC)c21,14.87,-5.49,-3.64,,,100.0,,1:3,,inverted,ZnO,MoO3,,
84261,10.1002/adma.202105803,CCCCC(CC)Cc1ccc(-c2c3cc(-c4ccc(-c5sc(-c6cccs6)c6c5C(=O)c5c(CC(CC)CCCC)sc(CC(CC)CCCC)c5C6=O)s4)sc3c(-c3ccc(CC(CC)CCCC)s3)c3ccsc23)s1,CCCCCCCCCc1c(C=C2C(=O)c3cc(Cl)c(Cl)cc3C2=C(C#N)C#N)sc2c1sc1c3c4nsnc4c4c5sc6c(CCCCCCCCC)c(C=C7C(=O)c8cc(Cl)c(Cl)cc8C7=C(C#N)C#N)sc6c5n(CC(CCCC)CCCCCC)c4c3n(CC(CCCC)CCCCCC)c21,5.3,-5.33,-3.48,-5.68,-3.9,,,,,conventional,PNDIT-F3N-Br,PEDOT:PSS,,
84262,10.1002/adma.202105803,CCCCCCCCCCC(CCCCCCCC)COC(=O)c1cc2c(-c3ccc(-c4cc5c(-c6ccc(CC(CC)CCCC)s6)c6sccc6c(-c6ccc(CC(CC)CCCC)s6)c5s4)s3)sc(-c3cccs3)c2s1,CCCCCCCCCc1c(C=C2C(=O)c3cc(Cl)c(Cl)cc3C2=C(C#N)C#N)sc2c1sc1c3c4nsnc4c4c5sc6c(CCCCCCCCC)c(C=C7C(=O)c8cc(Cl)c(Cl)cc8C7=C(C#N)C#N)sc6c5n(CC(CCCC)CCCCCC)c4c3n(CC(CCCC)CCCCCC)c21,17.7,-4.94,-3.31,-5.68,-3.9,,,,,conventional,PNDIT-F3N-Br,PEDOT:PSS,,
84271,10.1002/adma.202106316,CCCCCCc1cc(-c2cc3c(-c4cc(Cl)c(CC(CC)CCCC)s4)c4sc(-c5cc(CCCCCC)c(-c6cc(CCCCCC)c(-c7ccc(/C=C8/SC(=S)N(CCCCCC)C8=O)s7)s6)s5)cc4c(-c4cc(Cl)c(CC(CC)CCCC)s4)c3s2)sc1-c1cc(CCCCCC)c(-c2ccc(/C=C3\SC(=S)N(CC(CC)CCCC)C3=O)s2)s1,CCCCCCCCCCCc1c(/C=C2\C(=O)c3cc(F)c(F)cc3C2=C(C#N)C#N)sc2c1sc1c3c4nsnc4c4c5sc6c(CCCCCCCCCCC)c(/C=C7\C(=O)c8cc(F)c(F)cc8C7=C(C#N)C#N)sc6c5n(CC(CC)CCCC)c4c3n(CC(CC)CCCC)c21,13.61,-5.46,-3.7,-5.65,-4.09,,,,,conventional,PFN-Br,PEDOT:PSS,chloroform,
84273,10.1002/adma.202106316,CCCCCCc1cc(-c2cc3c(-c4cc(F)c(SCC(CC)CCCC)s4)c4sc(-c5cc(CCCCCC)c(-c6cc(CCCCCC)c(-c7ccc(/C=C8/SC(=S)N(CC(CC)CCCC)C8=O)s7)s6)s5)cc4c(-c4cc(F)c(SCC(CC)CCCC)s4)c3s2)sc1-c1cc(CCCCCC)c(-c2ccc(/C=C3/SC(=S)N(CC(CC)CCCC)C3=O)s2)s1,CCCCCCCCCCCc1c(/C=C2\C(=O)c3cc(F)c(F)cc3C2=C(C#N)C#N)sc2c1sc1c3c4nsnc4c4c5sc6c(CCCCCCCCCCC)c(/C=C7\C(=O)c8cc(F)c(F)cc8C7=C(C#N)C#N)sc6c5n(CC(CC)CCCC)c4c3n(CC(CC)CCCC)c21,13.69,-5.59,-3.61,-5.65,-4.09,,,,,conventional,PFN-Br,PEDOT:PSS,chloroform,
84274,10.1002/adma.202106316,CCc1ccc(-c2c3sc4cc(-c5cc(CC)c(-c6ccc(/C=C7/SC(=S)N(CC)C7=O)s6)s5)sc4c3c(-c3ccc(CC)s3)c3sc4cc(-c5cc(CC)c(-c6ccc(/C=C7/SC(=S)N(CC)C7=O)s6)s5)sc4c23)s1,CCCCCCCCCCCc1c(/C=C2\C(=O)c3cc(F)c(F)cc3C2=C(C#N)C#N)sc2c1sc1c3c4nsnc4c4c5sc6c(CCCCCCCCCCC)c(/C=C7\C(=O)c8cc(F)c(F)cc8C7=C(C#N)C#N)sc6c5n(CC(CC)CCCC)c4c3n(CC(CC)CCCC)c21,14.34,-5.32,-3.53,-5.65,-4.09,,,,,conventional,PFN-Br,PEDOT:PSS,chloroform,
84276,10.1002/adma.202106316,CCCCCCc1cc(-c2cc3c(-c4ccc(SCC(CC)CCCC)cc4)c4sc(-c5cc(CCCCCC)c(-c6cc(CCCCCC)c(-c7ccc(/C=C8/SC(=S)N(CCCC)C8=O)s7)s6)s5)cc4c(-c4ccc(SCC(CC)CCCC)cc4)c3s2)sc1-c1cc(CCCCCC)c(-c2ccc(/C=C3/SC(=S)N(CCCC)C3=O)s2)s1,CCCCCCCCCCCc1c(/C=C2\C(=O)c3cc(Cl)c(Cl)cc3C2=C(C#N)C#N)sc2c1sc1c3c4nsnc4c4c5sc6c(CCCCCCCCCCC)c(/C=C7\C(=O)c8cc(Cl)c(Cl)cc8C7=C(C#N)C#N)sc6c5n(CC(CCCC)CCCCCC)c4c3n(CC(CCCC)CCCCCC)c21,15.3,-5.37,-3.51,-5.68,-4.1,,,,,conventional,PFN-Br,PEDOT:PSS,chloroform,
84280,10.1002/adma.202106316,Cc1cc(-c2c3cc(-c4sc(-c5nc6sc(-c7cc(C)c(/C=C8\SC(=S)N(C)C8=O)s7)nc6s5)cc4C)sc3c(-c3cc(C)c(C)s3)c3cc(-c4sc(-c5nc6sc(-c7cc(C)c(/C=C8\SC(=S)N(C)C8=O)s7)nc6s5)cc4C)sc23)sc1C,CCCCCCCCCCCc1c(/C=C2\C(=O)c3cc(F)c(F)cc3C2=C(C#N)C#N)sc2c1sc1c3c4nsnc4c4c5sc6c(CCCCCCCCCCC)c(/C=C7\C(=O)c8cc(F)c(F)cc8C7=C(C#N)C#N)sc6c5n(CC(CC)CCCC)c4c3n(CC(CC)CCCC)c21,13.9,,,-5.65,-4.09,,,,,conventional,PFN-Br,PEDOT:PSS,chloroform,
84284,10.1002/adma.202106316,CCCCCCc1cc(-c2cc3c(-c4cc(F)c(SCC(CCCC)CCCCCC)s4)c4sc5cc(-c6cc(CCCCCC)c(-c7cc(CCCCCC)c(-c8ccc(/C=C9\SC(=S)N(CCCCCC)C9=O)s8)s7)s6)sc5c4c(-c4cc(F)c(SCC(CCCC)CCCCCC)s4)c3s2)sc1-c1cc(CCCCCC)c(-c2ccc(/C=C3\SC(=S)N(CCCCCC)C3=O)s2)s1,CCCCCCCCCCCc1c(/C=C2\C(=O)c3cc(F)c(F)cc3C2=C(C#N)C#N)sc2c1sc1c3c4nsnc4c4c5sc6c(CCCCCCCCCCC)c(/C=C7\C(=O)c8cc(F)c(F)cc8C7=C(C#N)C#N)sc6c5n(CC(CC)CCCC)c4c3n(CC(CC)CCCC)c21,15.1,-5.31,-3.14,-5.65,-4.09,,,,,conventional,PFN-Br,PEDOT:PSS,chloroform,
84285,10.1002/adma.202106316,CCCCCCCCc1cc(/C=C(/C#N)C(=O)OCC(CC)CCCC)sc1-c1ccc(-c2sc(-c3cc4c(-c5cc(F)c(CC(CC)CCCC)s5)c5sc(-c6cc(CCCCCCCC)c(-c7ccc(-c8sc(/C=C(\C#N)C(=O)OCC(CC)CCCC)cc8CCCCCCCC)s7)s6)cc5c(-c5cc(F)c(CC(CC)CCCC)s5)c4s3)cc2CCCCCCCC)s1,CCCCCCCCCCCc1c(/C=C2\C(=O)c3cc(F)c(F)cc3C2=C(C#N)C#N)sc2c1sc1c3c4nsnc4c4c5sc6c(CCCCCCCCCCC)c(/C=C7\C(=O)c8cc(F)c(F)cc8C7=C(C#N)C#N)sc6c5n(CC(CC)CCCC)c4c3n(CC(CC)CCCC)c21,14.07,-5.37,-2.81,-5.65,-4.09,,,,,conventional,PFN-Br,PEDOT:PSS,chloroform,
84304,10.1002/adma.202206269,COC(=O)C(C)(C)c1cc(C)cc(-c2sc3c4sc5cc(/C=C6/C(=O)c7cc(F)cc(c7)C(=O)/C6=C\c6cc(C(C)(C)C(=O)OC)c(-c7cc(C)cc(C(C)(C)C(=O)OC)c7)s6)sc5c4c(C(C)(C)C(=O)OC)ccc2-3)c1,CCCCCCCCCc1c(C=C2C(=O)c3cc(Cl)c(Cl)cc3C2=C(C#N)C#N)sc2c1sc1c3c4nsnc4c4c5sc6c(CCCCCCCCC)c(C=C7C(=O)c8cc(Cl)c(Cl)cc8C7=C(C#N)C#N)sc6c5n(CC(CCCC)CCCCCC)c4c3n(CC(CCCC)CCCCCC)c21,18.32,-5.56,-3.65,-5.68,-3.9,,,1:1.2:0:0,,conventional,PFN-Br,PEDOT:PSS,chloroform,
84305,10.1002/adma.202206269,COC(=O)C(C)(C)c1cc(C)cc(-c2sc3c4sc5cc(/C=C6/C(=O)c7cc(F)cc(c7)C(=O)/C6=C\c6cc(C(C)(C)C(=O)OC)c(-c7cc(C)cc(C(C)(C)C(=O)OC)c7)s6)sc5c4c(C(C)(C)C(=O)OC)ccc2-3)c1,CCCCCCC(CCCC)Cc1c(/C=C2\C(=O)c3cc(F)c(F)cc3C2=C(C#N)C#N)sc2c1SC1c3c(c4c(c5nsnc35)c3sc5c(CC(CCCC)CCCCCC)c(/C=C6\C(=O)c7cc(F)c(F)cc7C6=C(C#N)C#N)sc5c3n4CC(CC)CCCC)N(CC(CC)CCCC)C21,18.27,-5.56,-3.65,-5.68,-3.9,,,1:0:1.2:0,,conventional,PFN-Br,PEDOT:PSS,chloroform,
84321,10.1002/adma.202208986,COC(=O)C(C)(C)c1cc(C)cc(-c2sc3c4sc5cc(/C=C6/C(=O)c7cc(F)cc(c7)C(=O)/C6=C\c6cc(C(C)(C)C(=O)OC)c(-c7cc(C)cc(C(C)(C)C(=O)OC)c7)s6)sc5c4c(C(C)(C)C(=O)OC)ccc2-3)c1,CCCCCCc1ccc(C2(c3ccc(CCCCCC)cc3)c3cc4c(cc3-c3sc5cc(C=C6C(=O)c7ccccc7C6=C(C#N)C#N)sc5c32)C(c2ccc(CCCCCC)cc2)(c2ccc(CCCCCC)cc2)c2c-4sc3cc(C=C4C(=O)c5ccccc5C4=C(C#N)C#N)sc23)cc1,10.02,-5.56,-3.65,-5.576,-3.916,,,,,conventional,PDINN,PEDOT:PSS,,
84322,10.1002/adma.202208986,COC(=O)C(C)(C)c1cc(C)cc(-c2sc3c4sc5cc(/C=C6/C(=O)c7cc(F)cc(c7)C(=O)/C6=C\c6cc(C(C)(C)C(=O)OC)c(-c7cc(C)cc(C(C)(C)C(=O)OC)c7)s6)sc5c4c(C(C)(C)C(=O)OC)ccc2-3)c1,CCCCCCc1ccc(C2(c3ccc(CCCCCC)cc3)c3cc4c(cc3-c3sc5cc(/C=C6\C(=O)c7cc(F)c(F)cc7C6=C(C#N)C#N)sc5c32)C(c2ccc(CCCCCC)cc2)(c2ccc(CCCCCC)cc2)c2c-4sc3cc(/C=C4\C(=O)c5cc(F)c(F)cc5C4=C(C#N)C#N)sc23)cc1,12.92,-5.56,-3.65,-5.66,-4.14,,,,,conventional,PDINN,PEDOT:PSS,,
84323,10.1002/adma.202208986,COC(=O)C(C)(C)c1cc(C)cc(-c2sc3c4sc5cc(/C=C6/C(=O)c7cc(F)cc(c7)C(=O)/C6=C\c6cc(C(C)(C)C(=O)OC)c(-c7cc(C)cc(C(C)(C)C(=O)OC)c7)s6)sc5c4c(C(C)(C)C(=O)OC)ccc2-3)c1,CCCCCCc1ccc(C2(c3ccc(CCCCCC)cc3)c3cc4c(cc3-c3sc5cc(/C=C6\C(=O)c7cc(F)c(F)cc7C6=C(C#N)C#N)sc5c32)C(c2ccc(CCCCCC)cc2)(c2ccc(CCCCCC)cc2)c2c-4sc3cc(/C=C4\C(=O)c5cc(F)c(F)cc5C4=C(C#N)C#N)sc23)cc1,13.27,-5.56,-3.65,-5.66,-4.14,,100.0,,0.5%,conventional,PDINN,PEDOT:PSS,chlorobenzene,DIO
