Repository: JiYiqaq/PCE-KA-GNN

# Data directory

- `raw/Active_Database.csv` is the immutable source dataset bundled under CC BY 4.0. Do not overwrite it with processed data.
- `processed/` is created and populated by the training pipeline. Generated `.pt` and `.pth` caches are intentionally ignored by Git because they can exceed GitHub's normal single-file limit.

See `../DATA_LICENSE.md` for provenance, license and checksum information.

File: data/processed/device_records.csv (part 151 of 250)
record_id,doi,donor_smiles,acceptor_smiles,pce,homo_d,lumo_d,homo_a,lumo_a,active_layer_thickness,annealing_temp,d_a_ratio,additive_ratio,device_type,etl_canonical,htl_canonical,solvent_canonical,additive_canonical
84324,10.1002/adma.202208986,COC(=O)C(C)(C)c1cc(C)cc(-c2sc3c4sc5cc(/C=C6/C(=O)c7cc(F)cc(c7)C(=O)/C6=C\c6cc(C(C)(C)C(=O)OC)c(-c7cc(C)cc(C(C)(C)C(=O)OC)c7)s6)sc5c4c(C(C)(C)C(=O)OC)ccc2-3)c1,CCCCCCc1ccc(C2(c3ccc(CCCCCC)cc3)c3cc4c(cc3-c3sc5cc(/C=C6\C(=O)c7cscc7C6=C(C#N)C#N)sc5c32)C(c2ccc(CCCCCC)cc2)(c2ccc(CCCCCC)cc2)c2c-4sc3cc(/C=C4\C(=O)c5cscc5C4=C(C#N)C#N)sc23)cc1,11.6,-5.56,-3.65,-5.585,-3.826,,,,,conventional,PDINN,PEDOT:PSS,,
84325,10.1002/adma.202208986,COC(=O)C(C)(C)c1cc(C)cc(-c2sc3c4sc5cc(/C=C6/C(=O)c7cc(F)cc(c7)C(=O)/C6=C\c6cc(C(C)(C)C(=O)OC)c(-c7cc(C)cc(C(C)(C)C(=O)OC)c7)s6)sc5c4c(C(C)(C)C(=O)OC)ccc2-3)c1,CCCCCCCCCc1c(C=C2C(=O)c3cc(Cl)c(Cl)cc3C2=C(C#N)C#N)sc2c1sc1c3c4nsnc4c4c5sc6c(CCCCCCCCC)c(C=C7C(=O)c8cc(Cl)c(Cl)cc8C7=C(C#N)C#N)sc6c5n(CC(CCCC)CCCCCC)c4c3n(CC(CCCC)CCCCCC)c21,17.65,-5.56,-3.65,-5.68,-3.9,,,,,conventional,PDINN,PEDOT:PSS,,
84332,10.1002/adma.202208997,CCCCCCC(CCCC)Cc1csc(-c2cc3c4nsnc4c4cc(-c5cc(CC(CCCC)CCCCCC)c(-c6cc7c(-c8cc(Cl)c(CC(CC)CCCC)s8)c8sccc8c(-c8cc(Cl)c(CC(CC)CCCC)s8)c7s6)s5)sc4c3s2)c1,CCCCCCCCCc1c(C=C2C(=O)c3cc(Cl)c(Cl)cc3C2=C(C#N)C#N)sc2c1sc1c3c4nsnc4c4c5sc6c(CCCCCCCCC)c(C=C7C(=O)c8cc(Cl)c(Cl)cc8C7=C(C#N)C#N)sc6c5n(CC(CCCC)CCCCCC)c4c3n(CC(CCCC)CCCCCC)c21,18.25,-5.51,-2.77,-5.68,-3.9,,,,,conventional,PDINN,PEDOT:PSS,chloroform,
84333,10.1002/adma.202208997,COC(=O)C(C)(C)c1cc(C)cc(-c2sc3c4sc5cc(/C=C6/C(=O)c7cc(F)cc(c7)C(=O)/C6=C\c6cc(C(C)(C)C(=O)OC)c(-c7cc(C)cc(C(C)(C)C(=O)OC)c7)s6)sc5c4c(C(C)(C)C(=O)OC)ccc2-3)c1,CCCCCCC(CCCC)Cc1c(/C=C2\C(=O)c3cc(F)c(F)cc3C2=C(C#N)C#N)sc2c1SC1c3c(c4c(c5nsnc35)c3sc5c(CC(CCCC)CCCCCC)c(/C=C6\C(=O)c7cc(F)c(F)cc7C6=C(C#N)C#N)sc5c3n4CC(CC)CCCC)N(CC(CC)CCCC)C21,18.69,-5.56,-3.65,-5.68,-3.9,,,,,conventional,PDINN,PEDOT:PSS,chloroform,
84336,10.1002/adma.202209030,COC(=O)C(C)(C)c1cc(C)cc(-c2sc3c4sc5cc(/C=C6/C(=O)c7cc(F)cc(c7)C(=O)/C6=C\c6cc(C(C)(C)C(=O)OC)c(-c7cc(C)cc(C(C)(C)C(=O)OC)c7)s6)sc5c4c(C(C)(C)C(=O)OC)ccc2-3)c1,CCCCCCc1ccc(C2(c3ccc(CCCCCC)cc3)c3cc4c(cc3-c3sc(-c5ccc(/C=C6/SC(=S)N(CC)C6=O)c6nc(-c7ccccc7)c(-c7ccccc7)nc56)cc32)C(c2ccc(CCCCCC)cc2)(c2ccc(CCCCCC)cc2)c2cc(-c3ccc(/C=C5/SC(=S)N(CC)C5=O)c5nc(-c6ccccc6)c(-c6ccccc6)nc35)sc2-4)cc1,14.38,-5.56,-3.65,-5.42,-3.6,220.0,,,,,,,,
84337,10.1002/adma.202209030,COC(=O)C(C)(C)c1cc(C)cc(-c2sc3c4sc5cc(/C=C6/C(=O)c7cc(F)cc(c7)C(=O)/C6=C\c6cc(C(C)(C)C(=O)OC)c(-c7cc(C)cc(C(C)(C)C(=O)OC)c7)s6)sc5c4c(C(C)(C)C(=O)OC)ccc2-3)c1,CCCCCCc1ccc(C2(c3ccc(CCCCCC)cc3)c3cc4c(cc3-c3sc(-c5ccc(/C=C6/SC(=S)N(CC)C6=O)c6nc(-c7ccccc7)c(-c7ccccc7)nc56)cc32)C(c2ccc(CCCCCC)cc2)(c2ccc(CCCCCC)cc2)c2cc(-c3ccc(/C=C5/SC(=S)N(CC)C5=O)c5nc(-c6ccccc6)c(-c6ccccc6)nc35)sc2-4)cc1,11.61,-5.56,-3.65,-5.42,-3.6,,,,,,,,,
84338,10.1002/adma.202209030,COC(=O)C(C)(C)c1cc(C)cc(-c2sc3c4sc5cc(/C=C6/C(=O)c7cc(F)cc(c7)C(=O)/C6=C\c6cc(C(C)(C)C(=O)OC)c(-c7cc(C)cc(C(C)(C)C(=O)OC)c7)s6)sc5c4c(C(C)(C)C(=O)OC)ccc2-3)c1,CCc1ccc(-c2c3cc(-c4ccc(-c5c(F)c(F)c(-c6ccc(-c7cc8c(-c9ccc(CC)s9)c9sc(-c%10ccc(-c%11c(F)c(F)c(-c%12ccc(-c%13cc%14c(-c%15ccc(CC)s%15)c%15sc(-c%16ccc(-c%17c(F)c(F)c(-c%18cccs%18)c%18nc(-c%19sc(CC)c(F)c%19F)c(-c%19sc(CC)c(F)c%19F)nc%17%18)s%16)cc%15c(-c%15ccc(CC)s%15)c%14s%13)s%12)c%12nc(-c%13sc(CC)c(F)c%13F)c(-c%13sc(CC)c(F)c%13F)nc%11%12)s%10)cc9c(-c9ccc(CC)s9)c8s7)s6)c6nc(-c7sc(CC)c(F)c7F)c(-c7sc(CC)c(F)c7F)nc56)s4)sc3c(-c3ccc(CC)s3)c3ccsc23)s1,10.56,-5.56,-3.65,-5.4,-3.1,220.0,,,,,,,,
84339,10.1002/adma.202209030,COC(=O)C(C)(C)c1cc(C)cc(-c2sc3c4sc5cc(/C=C6/C(=O)c7cc(F)cc(c7)C(=O)/C6=C\c6cc(C(C)(C)C(=O)OC)c(-c7cc(C)cc(C(C)(C)C(=O)OC)c7)s6)sc5c4c(C(C)(C)C(=O)OC)ccc2-3)c1,CCc1ccc(-c2c3cc(-c4ccc(-c5c(F)c(F)c(-c6ccc(-c7cc8c(-c9ccc(CC)s9)c9sc(-c%10ccc(-c%11c(F)c(F)c(-c%12ccc(-c%13cc%14c(-c%15ccc(CC)s%15)c%15sc(-c%16ccc(-c%17c(F)c(F)c(-c%18cccs%18)c%18nc(-c%19sc(CC)c(F)c%19F)c(-c%19sc(CC)c(F)c%19F)nc%17%18)s%16)cc%15c(-c%15ccc(CC)s%15)c%14s%13)s%12)c%12nc(-c%13sc(CC)c(F)c%13F)c(-c%13sc(CC)c(F)c%13F)nc%11%12)s%10)cc9c(-c9ccc(CC)s9)c8s7)s6)c6nc(-c7sc(CC)c(F)c7F)c(-c7sc(CC)c(F)c7F)nc56)s4)sc3c(-c3ccc(CC)s3)c3ccsc23)s1,0.65,-5.56,-3.65,-5.4,-3.1,220.0,,,,,,,,
84340,10.1002/adma.202209030,COC(=O)C(C)(C)c1cc(C)cc(-c2sc3c4sc5cc(/C=C6/C(=O)c7cc(F)cc(c7)C(=O)/C6=C\c6cc(C(C)(C)C(=O)OC)c(-c7cc(C)cc(C(C)(C)C(=O)OC)c7)s6)sc5c4c(C(C)(C)C(=O)OC)ccc2-3)c1,CCCCCCc1ccc(C2(c3ccc(CCCCCC)cc3)c3cc4c(cc3-c3sc(-c5ccc(/C=C6/SC(=S)N(CC)C6=O)c6nc(-c7ccccc7)c(-c7ccccc7)nc56)cc32)C(c2ccc(CCCCCC)cc2)(c2ccc(CCCCCC)cc2)c2cc(-c3ccc(/C=C5/SC(=S)N(CC)C5=O)c5nc(-c6ccccc6)c(-c6ccccc6)nc35)sc2-4)cc1,11.34,-5.56,-3.65,-5.42,-3.6,,,,,inverted,ZnO,MoO3,o-xylene,
84341,10.1002/adma.202209030,COC(=O)C(C)(C)c1cc(C)cc(-c2sc3c4sc5cc(/C=C6/C(=O)c7cc(F)cc(c7)C(=O)/C6=C\c6cc(C(C)(C)C(=O)OC)c(-c7cc(C)cc(C(C)(C)C(=O)OC)c7)s6)sc5c4c(C(C)(C)C(=O)OC)ccc2-3)c1,CCCCCCc1ccc(C2(c3ccc(CCCCCC)cc3)c3cc4c(cc3-c3sc(-c5ccc(/C=C6/SC(=S)N(CC)C6=O)c6nc(-c7ccccc7)c(-c7ccccc7)nc56)cc32)C(c2ccc(CCCCCC)cc2)(c2ccc(CCCCCC)cc2)c2cc(-c3ccc(/C=C5/SC(=S)N(CC)C5=O)c5nc(-c6ccccc6)c(-c6ccccc6)nc35)sc2-4)cc1,11.92,-5.56,-3.65,-5.42,-3.6,220.0,40.0,,,inverted,ZnO,MoO3,o-xylene,
84342,10.1002/adma.202209030,COC(=O)C(C)(C)c1cc(C)cc(-c2sc3c4sc5cc(/C=C6/C(=O)c7cc(F)cc(c7)C(=O)/C6=C\c6cc(C(C)(C)C(=O)OC)c(-c7cc(C)cc(C(C)(C)C(=O)OC)c7)s6)sc5c4c(C(C)(C)C(=O)OC)ccc2-3)c1,CCCCCCc1ccc(C2(c3ccc(CCCCCC)cc3)c3cc4c(cc3-c3sc(-c5ccc(/C=C6/SC(=S)N(CC)C6=O)c6nc(-c7ccccc7)c(-c7ccccc7)nc56)cc32)C(c2ccc(CCCCCC)cc2)(c2ccc(CCCCCC)cc2)c2cc(-c3ccc(/C=C5/SC(=S)N(CC)C5=O)c5nc(-c6ccccc6)c(-c6ccccc6)nc35)sc2-4)cc1,13.04,-5.56,-3.65,-5.42,-3.6,,60.0,,,inverted,ZnO,MoO3,o-xylene,
84343,10.1002/adma.202209030,COC(=O)C(C)(C)c1cc(C)cc(-c2sc3c4sc5cc(/C=C6/C(=O)c7cc(F)cc(c7)C(=O)/C6=C\c6cc(C(C)(C)C(=O)OC)c(-c7cc(C)cc(C(C)(C)C(=O)OC)c7)s6)sc5c4c(C(C)(C)C(=O)OC)ccc2-3)c1,CCCCCCc1ccc(C2(c3ccc(CCCCCC)cc3)c3cc4c(cc3-c3sc(-c5ccc(/C=C6/SC(=S)N(CC)C6=O)c6nc(-c7ccccc7)c(-c7ccccc7)nc56)cc32)C(c2ccc(CCCCCC)cc2)(c2ccc(CCCCCC)cc2)c2cc(-c3ccc(/C=C5/SC(=S)N(CC)C5=O)c5nc(-c6ccccc6)c(-c6ccccc6)nc35)sc2-4)cc1,13.7,-5.56,-3.65,-5.42,-3.6,220.0,80.0,,,inverted,ZnO,MoO3,o-xylene,
84344,10.1002/adma.202209030,COC(=O)C(C)(C)c1cc(C)cc(-c2sc3c4sc5cc(/C=C6/C(=O)c7cc(F)cc(c7)C(=O)/C6=C\c6cc(C(C)(C)C(=O)OC)c(-c7cc(C)cc(C(C)(C)C(=O)OC)c7)s6)sc5c4c(C(C)(C)C(=O)OC)ccc2-3)c1,CCCCCCc1ccc(C2(c3ccc(CCCCCC)cc3)c3cc4c(cc3-c3sc(-c5ccc(/C=C6/SC(=S)N(CC)C6=O)c6nc(-c7ccccc7)c(-c7ccccc7)nc56)cc32)C(c2ccc(CCCCCC)cc2)(c2ccc(CCCCCC)cc2)c2cc(-c3ccc(/C=C5/SC(=S)N(CC)C5=O)c5nc(-c6ccccc6)c(-c6ccccc6)nc35)sc2-4)cc1,12.8,-5.56,-3.65,-5.42,-3.6,220.0,100.0,,,inverted,ZnO,MoO3,o-xylene,
84345,10.1002/adma.202209030,COC(=O)C(C)(C)c1cc(C)cc(-c2sc3c4sc5cc(/C=C6/C(=O)c7cc(F)cc(c7)C(=O)/C6=C\c6cc(C(C)(C)C(=O)OC)c(-c7cc(C)cc(C(C)(C)C(=O)OC)c7)s6)sc5c4c(C(C)(C)C(=O)OC)ccc2-3)c1,CCCCCCc1ccc(C2(c3ccc(CCCCCC)cc3)c3cc4c(cc3-c3sc(-c5ccc(/C=C6/SC(=S)N(CC)C6=O)c6nc(-c7ccccc7)c(-c7ccccc7)nc56)cc32)C(c2ccc(CCCCCC)cc2)(c2ccc(CCCCCC)cc2)c2cc(-c3ccc(/C=C5/SC(=S)N(CC)C5=O)c5nc(-c6ccccc6)c(-c6ccccc6)nc35)sc2-4)cc1,12.05,-5.56,-3.65,-5.42,-3.6,,,,,inverted,ZnO,MoO3,o-xylene,
84346,10.1002/adma.202209030,COC(=O)C(C)(C)c1cc(C)cc(-c2sc3c4sc5cc(/C=C6/C(=O)c7cc(F)cc(c7)C(=O)/C6=C\c6cc(C(C)(C)C(=O)OC)c(-c7cc(C)cc(C(C)(C)C(=O)OC)c7)s6)sc5c4c(C(C)(C)C(=O)OC)ccc2-3)c1,CCCCCCc1ccc(C2(c3ccc(CCCCCC)cc3)c3cc4c(cc3-c3sc(-c5ccc(/C=C6/SC(=S)N(CC)C6=O)c6nc(-c7ccccc7)c(-c7ccccc7)nc56)cc32)C(c2ccc(CCCCCC)cc2)(c2ccc(CCCCCC)cc2)c2cc(-c3ccc(/C=C5/SC(=S)N(CC)C5=O)c5nc(-c6ccccc6)c(-c6ccccc6)nc35)sc2-4)cc1,12.3,-5.56,-3.65,-5.42,-3.6,220.0,,,,inverted,ZnO,MoO3,o-xylene,
84347,10.1002/adma.202209030,COC(=O)C(C)(C)c1cc(C)cc(-c2sc3c4sc5cc(/C=C6/C(=O)c7cc(F)cc(c7)C(=O)/C6=C\c6cc(C(C)(C)C(=O)OC)c(-c7cc(C)cc(C(C)(C)C(=O)OC)c7)s6)sc5c4c(C(C)(C)C(=O)OC)ccc2-3)c1,CCCCCCc1ccc(C2(c3ccc(CCCCCC)cc3)c3cc4c(cc3-c3sc(-c5ccc(/C=C6/SC(=S)N(CC)C6=O)c6nc(-c7ccccc7)c(-c7ccccc7)nc56)cc32)C(c2ccc(CCCCCC)cc2)(c2ccc(CCCCCC)cc2)c2cc(-c3ccc(/C=C5/SC(=S)N(CC)C5=O)c5nc(-c6ccccc6)c(-c6ccccc6)nc35)sc2-4)cc1,12.2,-5.56,-3.65,-5.42,-3.6,220.0,,,,inverted,ZnO,MoO3,o-xylene,
84348,10.1002/adma.202302927,COC(=O)C(C)(C)c1cc(C)cc(-c2sc3c4sc5cc(/C=C6/C(=O)c7cc(F)cc(c7)C(=O)/C6=C\c6cc(C(C)(C)C(=O)OC)c(-c7cc(C)cc(C(C)(C)C(=O)OC)c7)s6)sc5c4c(C(C)(C)C(=O)OC)ccc2-3)c1,CCCCCCCCCc1c(C=C2C(=O)c3cc(Cl)c(Cl)cc3C2=C(C#N)C#N)sc2c1sc1c3c4nsnc4c4c5sc6c(CCCCCCCCC)c(C=C7C(=O)c8cc(Cl)c(Cl)cc8C7=C(C#N)C#N)sc6c5n(CC(CCCC)CCCCCC)c4c3n(CC(CCCC)CCCCCC)c21,17.88,-5.56,-3.65,-5.68,-3.9,120.0,,,,conventional,PNDIT-F3N,PEDOT:PSS,,DIO
84391,10.1002/adma.202308061,COC(=O)C(C)(C)c1cc(C)cc(-c2sc3c4sc5cc(/C=C6/C(=O)c7cc(F)cc(c7)C(=O)/C6=C\c6cc(C(C)(C)C(=O)OC)c(-c7cc(C)cc(C(C)(C)C(=O)OC)c7)s6)sc5c4c(C(C)(C)C(=O)OC)ccc2-3)c1,CCCCCCCCCCCc1c(/C=C2\C(=O)c3ccccc3C2=C(C#N)C#N)sc2c1sc1c3c4nsnc4c4c5sc6c(CCCCCCCCCCC)c(/C=C7\C(=O)c8cc(-c9cccs9)ccc8C7=C(C#N)C#N)sc6c5n(CC(CCCCCCCC)CCCCCCCCCC)c4c3n(CC(CCCCCCCC)CCCCCCCCCC)c21,17.39,-5.56,-3.65,-5.68,-3.94,,,1:1.2,,conventional,PDINN,PEDOT:PSS,chloroform,
84392,10.1002/adma.202308061,Cc1csc(-c2cc3c4nccnc4c4cc(-c5cc(C)c(-c6cc7c(-c8cc(Cl)c(C)s8)c8sccc8c(-c8cc(Cl)c(C)s8)c7s6)s5)sc4c3s2)c1,CCCCCCCCCCCc1c(/C=C2\C(=O)c3ccccc3C2=C(C#N)C#N)sc2c1sc1c3c4nsnc4c4c5sc6c(CCCCCCCCCCC)c(/C=C7\C(=O)c8cc(-c9cccs9)ccc8C7=C(C#N)C#N)sc6c5n(CC(CCCCCCCC)CCCCCCCCCC)c4c3n(CC(CCCCCCCC)CCCCCCCCCC)c21,16.91,,,-5.68,-3.94,,,1:1.2,,conventional,PDINN,PEDOT:PSS,chloroform,
84397,10.1002/adma.202308216,CCCCCCC(CCCC)Cc1csc(-c2cc3c4nsnc4c4cc(-c5cc(CC(CCCC)CCCCCC)c(-c6cc7c(-c8cc(F)c(CC(CC)CCCC)s8)c8sccc8c(-c8cc(F)c(CC(CC)CCCC)s8)c7s6)s5)sc4c3s2)c1,CCCCCCCCCCCc1c(/C=C2\C(=O)c3cc(F)c(F)cc3C2=C(C#N)C#N)sc2c1sc1c3c4nsnc4c4c5sc6c(CCCCCCCCCCC)c(/C=C7\C(=O)c8cc(F)c(F)cc8C7=C(C#N)C#N)sc6c5n(CC(CC)CCCC)c4c3n(CC(CC)CCCC)c21,17.91,-5.51,-2.77,-5.65,-4.09,,,1:1.2,,conventional,PNDIT-F3N,PEDOT:PSS,chloroform,
84400,10.1002/adma.202308216,CCCCCCC(CCCC)Cc1csc(-c2cc3c4nsnc4c4cc(-c5cc(CC(CCCC)CCCCCC)c(-c6cc7c(-c8cc(F)c(CC(CC)CCCC)s8)c8sccc8c(-c8cc(F)c(CC(CC)CCCC)s8)c7s6)s5)sc4c3s2)c1,CCCCCCC1(CCCCCC)c2cc3c(cc2-c2sc(/C=C4\C(=O)c5ccccc5C4=C(C#N)C#N)cc21)C(CCCCCC)(CCCCCC)c1cc(/C=C2\C(=O)c4ccccc4C2=C(C#N)C#N)sc1-3,11.38,-5.51,-2.77,-5.69,-3.91,,,1:1.2,,conventional,PNDIT-F3N,PEDOT:PSS,chloroform,
84418,10.1002/adma.202411015,COC(=O)C(C)(C)c1cc(C)cc(-c2sc3c4sc5cc(/C=C6/C(=O)c7cc(F)cc(c7)C(=O)/C6=C\c6cc(C(C)(C)C(=O)OC)c(-c7cc(C)cc(C(C)(C)C(=O)OC)c7)s6)sc5c4c(C(C)(C)C(=O)OC)ccc2-3)c1,CCCCCCCCCCCCC(CCCCCCCCCC)CN1C(=O)C2=C(c3ccc(-c4cc5sccc5s4)s3)N(CC(CCCCCCCCCC)CCCCCCCCCCCC)C(=O)C2=C1c1cccs1,17.7,-5.56,-3.65,,,,,,,,,,,
84419,10.1002/adma.202411015,COC(=O)C(C)(C)c1cc(C)cc(-c2sc3c4sc5cc(/C=C6/C(=O)c7cc(F)cc(c7)C(=O)/C6=C\c6cc(C(C)(C)C(=O)OC)c(-c7cc(C)cc(C(C)(C)C(=O)OC)c7)s6)sc5c4c(C(C)(C)C(=O)OC)ccc2-3)c1,CCCCCCCCCCCc1c(/C=C2\C(=O)c3cc(F)c(F)cc3C2=C(C#N)C#N)sc2c1sc1c3c4nsnc4c4c5sc6c(CCCCCCCCCCC)c(/C=C7\C(=O)c8cc(F)c(F)cc8C7=C(C#N)C#N)sc6c5n(CC(CC)CCCC)c4c3n(CC(CC)CCCC)c21,20.6,-5.56,-3.65,-5.65,-4.09,,,,,,,,,
84421,10.1002/adma.202411015,COC(=O)C(C)(C)c1cc(C)cc(-c2sc3c4sc5cc(/C=C6/C(=O)c7cc(F)cc(c7)C(=O)/C6=C\c6cc(C(C)(C)C(=O)OC)c(-c7cc(C)cc(C(C)(C)C(=O)OC)c7)s6)sc5c4c(C(C)(C)C(=O)OC)ccc2-3)c1,CCCCCCCCCCCc1c(/C=C2\C(=O)c3cc(Cl)c(Cl)cc3C2=C(C#N)C#N)sc2c1sc1c3c4nsnc4c4c5sc6c(CCCCCCCCCCC)c(/C=C7\C(=O)c8cc(Cl)c(Cl)cc8C7=C(C#N)C#N)sc6c5n(CC(CC)CCCC)c4c3n(CC(CC)CCCC)c21,21.6,-5.56,-3.65,-5.72,-4.16,,,,,,,,,
84430,10.1002/adma.202416785,Cc1csc(-c2cc3c4nccnc4c4cc(-c5cc(C)c(-c6cc7c(-c8cc(Cl)c(C)s8)c8sccc8c(-c8cc(Cl)c(C)s8)c7s6)s5)sc4c3s2)c1,CCCCCCCCCc1c(/C=C2\C(=O)c3ccc(Cl)cc3C2=C(C#N)C#N)sc2c1sc1c3c4nsnc4c4c5sc6c(CCCCCCCCC)c(/C=C7\C(=O)c8ccc(Cl)cc8C7=C(C#N)C#N)sc6c5n(CC(CCCC)CCCCCC)c4c3n(CC(CCCC)CCCCCC)c21,18.43,,,-5.57,-3.74,,,,,conventional,PFN-Br,PEDOT:PSS,,
84433,10.1002/adma.202416785,Cc1csc(-c2cc3c4nccnc4c4cc(-c5cc(C)c(-c6cc7c(-c8cc(Cl)c(C)s8)c8sccc8c(-c8cc(Cl)c(C)s8)c7s6)s5)sc4c3s2)c1,CCCCCCCCCCCc1c(/C=C2\C(=O)c3ccccc3C2=C(C#N)C#N)sc2c1sc1c3c4nsnc4c4c5sc6c(CCCCCCCCCCC)c(/C=C7\C(=O)c8cc(-c9cccs9)ccc8C7=C(C#N)C#N)sc6c5n(CC(CCCCCCCC)CCCCCCCCCC)c4c3n(CC(CCCCCCCC)CCCCCCCCCC)c21,18.59,,,-5.68,-3.94,,,,,conventional,PFN-Br,PEDOT:PSS,,
84451,10.1002/adma.202501653,COC(=O)C(C)(C)c1cc(C)cc(-c2sc3c4sc5cc(/C=C6/C(=O)c7cc(F)cc(c7)C(=O)/C6=C\c6cc(C(C)(C)C(=O)OC)c(-c7cc(C)cc(C(C)(C)C(=O)OC)c7)s6)sc5c4c(C(C)(C)C(=O)OC)ccc2-3)c1,CCCCCCCCCCCc1c(/C=C2\C(=O)c3cc(F)c(F)cc3C2=C(C#N)C#N)sc2c1sc1c3c4nsnc4c4c5sc6c(CCCCCCCCCCC)c(/C=C7\C(=O)c8cc(F)c(F)cc8C7=C(C#N)C#N)sc6c5n(CC(CC)CCCC)c4c3n(CC(CC)CCCC)c21,17.09,-5.56,-3.65,-5.65,-4.09,,,,,,ZnO,,,
84452,10.1002/adma.202501653,COC(=O)C(C)(C)c1cc(C)cc(-c2sc3c4sc5cc(/C=C6/C(=O)c7cc(F)cc(c7)C(=O)/C6=C\c6cc(C(C)(C)C(=O)OC)c(-c7cc(C)cc(C(C)(C)C(=O)OC)c7)s6)sc5c4c(C(C)(C)C(=O)OC)ccc2-3)c1,CCCCCCCCCCCc1c(/C=C2\C(=O)c3cc(F)c(F)cc3C2=C(C#N)C#N)sc2c1sc1c3c4nsnc4c4c5sc6c(CCCCCCCCCCC)c(/C=C7\C(=O)c8cc(F)c(F)cc8C7=C(C#N)C#N)sc6c5n(CC(CC)CCCC)c4c3n(CC(CC)CCCC)c21,15.53,-5.56,-3.65,-5.65,-4.09,,,,,,PEI,,,
84453,10.1002/adma.202501653,COC(=O)C(C)(C)c1cc(C)cc(-c2sc3c4sc5cc(/C=C6/C(=O)c7cc(F)cc(c7)C(=O)/C6=C\c6cc(C(C)(C)C(=O)OC)c(-c7cc(C)cc(C(C)(C)C(=O)OC)c7)s6)sc5c4c(C(C)(C)C(=O)OC)ccc2-3)c1,CCCCCCCCCCCc1c(/C=C2\C(=O)c3cc(F)c(F)cc3C2=C(C#N)C#N)sc2c1sc1c3c4nsnc4c4c5sc6c(CCCCCCCCCCC)c(/C=C7\C(=O)c8cc(F)c(F)cc8C7=C(C#N)C#N)sc6c5n(CC(CC)CCCC)c4c3n(CC(CC)CCCC)c21,18.18,-5.56,-3.65,-5.65,-4.09,,,,,inverted,c-NDI-Br-PEI,,,
84454,10.1002/adma.202501653,COC(=O)C(C)(C)c1cc(C)cc(-c2sc3c4sc5cc(/C=C6/C(=O)c7cc(F)cc(c7)C(=O)/C6=C\c6cc(C(C)(C)C(=O)OC)c(-c7cc(C)cc(C(C)(C)C(=O)OC)c7)s6)sc5c4c(C(C)(C)C(=O)OC)ccc2-3)c1,CCCCCCCCCCCc1c(/C=C2\C(=O)c3cc(F)c(F)cc3C2=C(C#N)C#N)sc2c1sc1c3c4nsnc4c4c5sc6c(CCCCCCCCCCC)c(/C=C7\C(=O)c8cc(F)c(F)cc8C7=C(C#N)C#N)sc6c5n(CC(CC)CCCC)c4c3n(CC(CC)CCCC)c21,9.18,-5.56,-3.65,-5.65,-4.09,,,,,,m-PEDOT:PSS/PEI,,,
84455,10.1002/adma.202501653,COC(=O)C(C)(C)c1cc(C)cc(-c2sc3c4sc5cc(/C=C6/C(=O)c7cc(F)cc(c7)C(=O)/C6=C\c6cc(C(C)(C)C(=O)OC)c(-c7cc(C)cc(C(C)(C)C(=O)OC)c7)s6)sc5c4c(C(C)(C)C(=O)OC)ccc2-3)c1,CCCCCCCCCCCc1c(/C=C2\C(=O)c3cc(F)c(F)cc3C2=C(C#N)C#N)sc2c1sc1c3c4nsnc4c4c5sc6c(CCCCCCCCCCC)c(/C=C7\C(=O)c8cc(F)c(F)cc8C7=C(C#N)C#N)sc6c5n(CC(CC)CCCC)c4c3n(CC(CC)CCCC)c21,17.82,-5.56,-3.65,-5.65,-4.09,,,,,,m-PEDOT:PSS/c-NDI-Br-PEI,,,
84457,10.1002/adma.202501653,CCCCCCC(CCCC)Cc1csc(-c2cc3c4nsnc4c4cc(-c5cc(CC(CCCC)CCCCCC)c(-c6cc7c(-c8cc(F)c(CC(CC)CCCC)s8)c8sccc8c(-c8cc(F)c(CC(CC)CCCC)s8)c7s6)s5)sc4c3s2)c1,CCCCCCCCC1(CCCCCCCC)c2cc3c(cc2-c2cc4c(cc21)-c1sc(/C=C2\C(=O)c5sc(Cl)cc5C2=C(C#N)C#N)cc1C4(CCCCCCCC)CCCCCCCC)C(CCCCCCCC)(CCCCCCCC)c1cc(/C=C2\C(=O)c4sc(Cl)cc4C2=C(C#N)C#N)sc1-3,12.72,-5.51,-2.77,,,,,,,,NDI-Br-PEI (85-15),,,
84468,10.1002/adma.202503702,COC(=O)C(C)(C)c1cc(C)cc(-c2sc3c4sc5cc(/C=C6/C(=O)c7cc(F)cc(c7)C(=O)/C6=C\c6cc(C(C)(C)C(=O)OC)c(-c7cc(C)cc(C(C)(C)C(=O)OC)c7)s6)sc5c4c(C(C)(C)C(=O)OC)ccc2-3)c1,CCCCCCCCCCCc1c(/C=C2\C(=O)c3ccccc3C2=C(C#N)C#N)sc2c1sc1c3c4nsnc4c4c5sc6c(CCCCCCCCCCC)c(/C=C7\C(=O)c8cc(-c9cccs9)ccc8C7=C(C#N)C#N)sc6c5n(CC(CCCCCCCC)CCCCCCCCCC)c4c3n(CC(CCCCCCCC)CCCCCCCCCC)c21,18.2,-5.56,-3.65,-5.68,-3.94,,,0:1:1.2,,,,,,
84470,10.1002/adma.202503813,COC(=O)C(C)(C)c1cc(C)cc(-c2sc3c4sc5cc(/C=C6/C(=O)c7cc(F)cc(c7)C(=O)/C6=C\c6cc(C(C)(C)C(=O)OC)c(-c7cc(C)cc(C(C)(C)C(=O)OC)c7)s6)sc5c4c(C(C)(C)C(=O)OC)ccc2-3)c1,CCCCCCC(CCCC)Cc1c(/C=C2\C(=O)c3cc(F)c(F)cc3C2=C(C#N)C#N)sc2c1SC1c3c(c4c(c5nsnc35)c3sc5c(CC(CCCC)CCCCCC)c(/C=C6\C(=O)c7cc(F)c(F)cc7C6=C(C#N)C#N)sc5c3n4CC(CC)CCCC)N(CC(CC)CCCC)C21,17.42,-5.56,-3.65,-5.68,-3.9,,,,,,,,,
84471,10.1002/adma.202503813,COC(=O)C(C)(C)c1cc(C)cc(-c2sc3c4sc5cc(/C=C6/C(=O)c7cc(F)cc(c7)C(=O)/C6=C\c6cc(C(C)(C)C(=O)OC)c(-c7cc(C)cc(C(C)(C)C(=O)OC)c7)s6)sc5c4c(C(C)(C)C(=O)OC)ccc2-3)c1,CCCCCCC(CCCC)Cc1c(/C=C2\C(=O)c3cc(F)c(F)cc3C2=C(C#N)C#N)sc2c1SC1c3c(c4c(c5nsnc35)c3sc5c(CC(CCCC)CCCCCC)c(/C=C6\C(=O)c7cc(F)c(F)cc7C6=C(C#N)C#N)sc5c3n4CC(CC)CCCC)N(CC(CC)CCCC)C21,17.72,-5.56,-3.65,-5.68,-3.9,,,,,,,,,
84485,10.1002/adma.202509995,CCCCCCC(CCCC)Cc1csc(-c2cc3c4nsnc4c4cc(-c5cc(CC(CCCC)CCCCCC)c(-c6cc7c(-c8cc(F)c(CC(CC)CCCC)s8)c8sccc8c(-c8cc(F)c(CC(CC)CCCC)s8)c7s6)s5)sc4c3s2)c1,CCCCCCC(CCCC)Cc1c(/C=C2\C(=O)c3cc(F)c(F)cc3C2=C(C#N)C#N)sc2c1SC1c3c(c4c(c5nsnc35)c3sc5c(CC(CCCC)CCCCCC)c(/C=C6\C(=O)c7cc(F)c(F)cc7C6=C(C#N)C#N)sc5c3n4CC(CC)CCCC)N(CC(CC)CCCC)C21,15.97,-5.51,-2.77,-5.68,-3.9,,,,,,,TMPT-H,,
84486,10.1002/adma.202509995,CCCCCCC(CCCC)Cc1csc(-c2cc3c4nsnc4c4cc(-c5cc(CC(CCCC)CCCCCC)c(-c6cc7c(-c8cc(F)c(CC(CC)CCCC)s8)c8sccc8c(-c8cc(F)c(CC(CC)CCCC)s8)c7s6)s5)sc4c3s2)c1,CCCCCCC(CCCC)Cc1c(/C=C2\C(=O)c3cc(F)c(F)cc3C2=C(C#N)C#N)sc2c1SC1c3c(c4c(c5nsnc35)c3sc5c(CC(CCCC)CCCCCC)c(/C=C6\C(=O)c7cc(F)c(F)cc7C6=C(C#N)C#N)sc5c3n4CC(CC)CCCC)N(CC(CC)CCCC)C21,18.83,-5.51,-2.77,-5.68,-3.9,,,,,,,TMPT-H:PMA,,
84487,10.1002/adma.202509995,CCCCCCC(CCCC)Cc1csc(-c2cc3c4nsnc4c4cc(-c5cc(CC(CCCC)CCCCCC)c(-c6cc7c(-c8cc(F)c(CC(CC)CCCC)s8)c8sccc8c(-c8cc(F)c(CC(CC)CCCC)s8)c7s6)s5)sc4c3s2)c1,CCCCCCC(CCCC)Cc1c(/C=C2\C(=O)c3cc(F)c(F)cc3C2=C(C#N)C#N)sc2c1SC1c3c(c4c(c5nsnc35)c3sc5c(CC(CCCC)CCCCCC)c(/C=C6\C(=O)c7cc(F)c(F)cc7C6=C(C#N)C#N)sc5c3n4CC(CC)CCCC)N(CC(CC)CCCC)C21,17.39,-5.51,-2.77,-5.68,-3.9,,,,,,,TMPT-F,,
84488,10.1002/adma.202509995,CCCCCCC(CCCC)Cc1csc(-c2cc3c4nsnc4c4cc(-c5cc(CC(CCCC)CCCCCC)c(-c6cc7c(-c8cc(F)c(CC(CC)CCCC)s8)c8sccc8c(-c8cc(F)c(CC(CC)CCCC)s8)c7s6)s5)sc4c3s2)c1,CCCCCCC(CCCC)Cc1c(/C=C2\C(=O)c3cc(F)c(F)cc3C2=C(C#N)C#N)sc2c1SC1c3c(c4c(c5nsnc35)c3sc5c(CC(CCCC)CCCCCC)c(/C=C6\C(=O)c7cc(F)c(F)cc7C6=C(C#N)C#N)sc5c3n4CC(CC)CCCC)N(CC(CC)CCCC)C21,19.24,-5.51,-2.77,-5.68,-3.9,,,,,,,TMPT-F:PMA,,
84489,10.1002/adma.202509995,CCCCCCC(CCCC)Cc1csc(-c2cc3c4nsnc4c4cc(-c5cc(CC(CCCC)CCCCCC)c(-c6cc7c(-c8cc(F)c(CC(CC)CCCC)s8)c8sccc8c(-c8cc(F)c(CC(CC)CCCC)s8)c7s6)s5)sc4c3s2)c1,CCCCCCC(CCCC)Cc1c(/C=C2\C(=O)c3cc(F)c(F)cc3C2=C(C#N)C#N)sc2c1SC1c3c(c4c(c5nsnc35)c3sc5c(CC(CCCC)CCCCCC)c(/C=C6\C(=O)c7cc(F)c(F)cc7C6=C(C#N)C#N)sc5c3n4CC(CC)CCCC)N(CC(CC)CCCC)C21,15.42,-5.51,-2.77,-5.68,-3.9,,,,,,,TMPT-2F,,
84490,10.1002/adma.202509995,CCCCCCC(CCCC)Cc1csc(-c2cc3c4nsnc4c4cc(-c5cc(CC(CCCC)CCCCCC)c(-c6cc7c(-c8cc(F)c(CC(CC)CCCC)s8)c8sccc8c(-c8cc(F)c(CC(CC)CCCC)s8)c7s6)s5)sc4c3s2)c1,CCCCCCC(CCCC)Cc1c(/C=C2\C(=O)c3cc(F)c(F)cc3C2=C(C#N)C#N)sc2c1SC1c3c(c4c(c5nsnc35)c3sc5c(CC(CCCC)CCCCCC)c(/C=C6\C(=O)c7cc(F)c(F)cc7C6=C(C#N)C#N)sc5c3n4CC(CC)CCCC)N(CC(CC)CCCC)C21,18.8,-5.51,-2.77,-5.68,-3.9,,,,,,,TMPT-2F:PMA,,
84491,10.1002/adma.202509995,CCCCCCC(CCCC)Cc1csc(-c2cc3c4nsnc4c4cc(-c5cc(CC(CCCC)CCCCCC)c(-c6cc7c(-c8cc(F)c(CC(CC)CCCC)s8)c8sccc8c(-c8cc(F)c(CC(CC)CCCC)s8)c7s6)s5)sc4c3s2)c1,CCCCCCC(CCCC)Cc1c(/C=C2\C(=O)c3cc(F)c(F)cc3C2=C(C#N)C#N)sc2c1SC1c3c(c4c(c5nsnc35)c3sc5c(CC(CCCC)CCCCCC)c(/C=C6\C(=O)c7cc(F)c(F)cc7C6=C(C#N)C#N)sc5c3n4CC(CC)CCCC)N(CC(CC)CCCC)C21,19.08,-5.51,-2.77,-5.68,-3.9,,,,,,,PEDOT:PSS,,
84492,10.1002/adma.202509995,CCCCCCC(CCCC)Cc1csc(-c2cc3c4nsnc4c4cc(-c5cc(CC(CCCC)CCCCCC)c(-c6cc7c(-c8cc(F)c(CC(CC)CCCC)s8)c8sccc8c(-c8cc(F)c(CC(CC)CCCC)s8)c7s6)s5)sc4c3s2)c1,CCCCCCC(CCCC)Cc1c(/C=C2\C(=O)c3cc(F)c(F)cc3C2=C(C#N)C#N)sc2c1SC1c3c(c4c(c5nsnc35)c3sc5c(CC(CCCC)CCCCCC)c(/C=C6\C(=O)c7cc(F)c(F)cc7C6=C(C#N)C#N)sc5c3n4CC(CC)CCCC)N(CC(CC)CCCC)C21,16.52,-5.51,-2.77,-5.68,-3.9,,,,,,,TMPT-F:PMA,,
84493,10.1002/adma.202509995,CCCCCCC(CCCC)Cc1csc(-c2cc3c4nsnc4c4cc(-c5cc(CC(CCCC)CCCCCC)c(-c6cc7c(-c8cc(F)c(CC(CC)CCCC)s8)c8sccc8c(-c8cc(F)c(CC(CC)CCCC)s8)c7s6)s5)sc4c3s2)c1,CCCCCCC(CCCC)Cc1c(/C=C2\C(=O)c3cc(F)c(F)cc3C2=C(C#N)C#N)sc2c1SC1c3c(c4c(c5nsnc35)c3sc5c(CC(CCCC)CCCCCC)c(/C=C6\C(=O)c7cc(F)c(F)cc7C6=C(C#N)C#N)sc5c3n4CC(CC)CCCC)N(CC(CC)CCCC)C21,16.41,-5.51,-2.77,-5.68,-3.9,,,,,,,PEDOT:PSS,,
84494,10.1002/adma.202514741,COC(=O)C(C)(C)c1cc(C)cc(-c2sc3c4sc5cc(/C=C6/C(=O)c7cc(F)cc(c7)C(=O)/C6=C\c6cc(C(C)(C)C(=O)OC)c(-c7cc(C)cc(C(C)(C)C(=O)OC)c7)s6)sc5c4c(C(C)(C)C(=O)OC)ccc2-3)c1,CCCCCCC(CCCC)Cc1c(/C=C2\C(=O)c3cc(F)c(F)cc3C2=C(C#N)C#N)sc2c1SC1c3c(c4c(c5nsnc35)c3sc5c(CC(CCCC)CCCCCC)c(/C=C6\C(=O)c7cc(F)c(F)cc7C6=C(C#N)C#N)sc5c3n4CC(CC)CCCC)N(CC(CC)CCCC)C21,17.65,-5.56,-3.65,-5.68,-3.9,,,,,,,,,
84495,10.1002/adma.202514741,COC(=O)C(C)(C)c1cc(C)cc(-c2sc3c4sc5cc(/C=C6/C(=O)c7cc(F)cc(c7)C(=O)/C6=C\c6cc(C(C)(C)C(=O)OC)c(-c7cc(C)cc(C(C)(C)C(=O)OC)c7)s6)sc5c4c(C(C)(C)C(=O)OC)ccc2-3)c1,CCCCCCC(CCCC)Cc1c(/C=C2\C(=O)c3cc(F)c(F)cc3C2=C(C#N)C#N)sc2c1SC1c3c(c4c(c5nsnc35)c3sc5c(CC(CCCC)CCCCCC)c(/C=C6\C(=O)c7cc(F)c(F)cc7C6=C(C#N)C#N)sc5c3n4CC(CC)CCCC)N(CC(CC)CCCC)C21,18.72,-5.56,-3.65,-5.68,-3.9,,,,,,,,,
84496,10.1002/adma.202514741,COC(=O)C(C)(C)c1cc(C)cc(-c2sc3c4sc5cc(/C=C6/C(=O)c7cc(F)cc(c7)C(=O)/C6=C\c6cc(C(C)(C)C(=O)OC)c(-c7cc(C)cc(C(C)(C)C(=O)OC)c7)s6)sc5c4c(C(C)(C)C(=O)OC)ccc2-3)c1,CCCCCCC(CCCC)Cc1c(/C=C2\C(=O)c3cc(F)c(F)cc3C2=C(C#N)C#N)sc2c1SC1c3c(c4c(c5nsnc35)c3sc5c(CC(CCCC)CCCCCC)c(/C=C6\C(=O)c7cc(F)c(F)cc7C6=C(C#N)C#N)sc5c3n4CC(CC)CCCC)N(CC(CC)CCCC)C21,19.06,-5.56,-3.65,-5.68,-3.9,,,,,,,,,
84497,10.1002/adma.202514741,COC(=O)C(C)(C)c1cc(C)cc(-c2sc3c4sc5cc(/C=C6/C(=O)c7cc(F)cc(c7)C(=O)/C6=C\c6cc(C(C)(C)C(=O)OC)c(-c7cc(C)cc(C(C)(C)C(=O)OC)c7)s6)sc5c4c(C(C)(C)C(=O)OC)ccc2-3)c1,CCCCCCC(CCCC)Cc1c(/C=C2\C(=O)c3cc(F)c(F)cc3C2=C(C#N)C#N)sc2c1SC1c3c(c4c(c5nsnc35)c3sc5c(CC(CCCC)CCCCCC)c(/C=C6\C(=O)c7cc(F)c(F)cc7C6=C(C#N)C#N)sc5c3n4CC(CC)CCCC)N(CC(CC)CCCC)C21,17.02,-5.56,-3.65,-5.68,-3.9,,,,,,,,,
84498,10.1002/adma.202514741,COC(=O)C(C)(C)c1cc(C)cc(-c2sc3c4sc5cc(/C=C6/C(=O)c7cc(F)cc(c7)C(=O)/C6=C\c6cc(C(C)(C)C(=O)OC)c(-c7cc(C)cc(C(C)(C)C(=O)OC)c7)s6)sc5c4c(C(C)(C)C(=O)OC)ccc2-3)c1,CCCCCCC(CCCC)Cc1c(/C=C2\C(=O)c3cc(F)c(F)cc3C2=C(C#N)C#N)sc2c1SC1c3c(c4c(c5nsnc35)c3sc5c(CC(CCCC)CCCCCC)c(/C=C6\C(=O)c7cc(F)c(F)cc7C6=C(C#N)C#N)sc5c3n4CC(CC)CCCC)N(CC(CC)CCCC)C21,18.72,-5.56,-3.65,-5.68,-3.9,,,,,,,,,
84519,10.1002/admi.202100850,COC(=O)C(C)(C)c1cc(C)cc(-c2sc3c4sc5cc(/C=C6/C(=O)c7cc(F)cc(c7)C(=O)/C6=C\c6cc(C(C)(C)C(=O)OC)c(-c7cc(C)cc(C(C)(C)C(=O)OC)c7)s6)sc5c4c(C(C)(C)C(=O)OC)ccc2-3)c1,CCCCCCCCCCCc1c(/C=C2\C(=O)c3cc(F)c(F)cc3C2=C(C#N)C#N)sc2c1sc1c3c4nsnc4c4c5sc6c(CCCCCCCCCCC)c(/C=C7\C(=O)c8cc(F)c(F)cc8C7=C(C#N)C#N)sc6c5n(CC(CC)CCCC)c4c3n(CC(CC)CCCC)c21,6.67,-5.56,-3.65,-5.65,-4.09,,,,,,FIrpic,,,
84520,10.1002/admi.202100850,COC(=O)C(C)(C)c1cc(C)cc(-c2sc3c4sc5cc(/C=C6/C(=O)c7cc(F)cc(c7)C(=O)/C6=C\c6cc(C(C)(C)C(=O)OC)c(-c7cc(C)cc(C(C)(C)C(=O)OC)c7)s6)sc5c4c(C(C)(C)C(=O)OC)ccc2-3)c1,CCCCCCCCCCCc1c(/C=C2\C(=O)c3cc(F)c(F)cc3C2=C(C#N)C#N)sc2c1sc1c3c4nsnc4c4c5sc6c(CCCCCCCCCCC)c(/C=C7\C(=O)c8cc(F)c(F)cc8C7=C(C#N)C#N)sc6c5n(CC(CC)CCCC)c4c3n(CC(CC)CCCC)c21,8.48,-5.56,-3.65,-5.65,-4.09,,,,,,FIrpic,,,
84521,10.1002/admi.202100850,COC(=O)C(C)(C)c1cc(C)cc(-c2sc3c4sc5cc(/C=C6/C(=O)c7cc(F)cc(c7)C(=O)/C6=C\c6cc(C(C)(C)C(=O)OC)c(-c7cc(C)cc(C(C)(C)C(=O)OC)c7)s6)sc5c4c(C(C)(C)C(=O)OC)ccc2-3)c1,CCCCCCCCCCCc1c(/C=C2\C(=O)c3cc(F)c(F)cc3C2=C(C#N)C#N)sc2c1sc1c3c4nsnc4c4c5sc6c(CCCCCCCCCCC)c(/C=C7\C(=O)c8cc(F)c(F)cc8C7=C(C#N)C#N)sc6c5n(CC(CC)CCCC)c4c3n(CC(CC)CCCC)c21,9.22,-5.56,-3.65,-5.65,-4.09,,,,,,FIrpic,,,
84522,10.1002/admi.202100850,COC(=O)C(C)(C)c1cc(C)cc(-c2sc3c4sc5cc(/C=C6/C(=O)c7cc(F)cc(c7)C(=O)/C6=C\c6cc(C(C)(C)C(=O)OC)c(-c7cc(C)cc(C(C)(C)C(=O)OC)c7)s6)sc5c4c(C(C)(C)C(=O)OC)ccc2-3)c1,CCCCCCCCCCCc1c(/C=C2\C(=O)c3cc(F)c(F)cc3C2=C(C#N)C#N)sc2c1sc1c3c4nsnc4c4c5sc6c(CCCCCCCCCCC)c(/C=C7\C(=O)c8cc(F)c(F)cc8C7=C(C#N)C#N)sc6c5n(CC(CC)CCCC)c4c3n(CC(CC)CCCC)c21,10.23,-5.56,-3.65,-5.65,-4.09,,,,,,FIrpic,,,
84523,10.1002/admi.202100850,COC(=O)C(C)(C)c1cc(C)cc(-c2sc3c4sc5cc(/C=C6/C(=O)c7cc(F)cc(c7)C(=O)/C6=C\c6cc(C(C)(C)C(=O)OC)c(-c7cc(C)cc(C(C)(C)C(=O)OC)c7)s6)sc5c4c(C(C)(C)C(=O)OC)ccc2-3)c1,CCCCCCCCCCCc1c(/C=C2\C(=O)c3cc(F)c(F)cc3C2=C(C#N)C#N)sc2c1sc1c3c4nsnc4c4c5sc6c(CCCCCCCCCCC)c(/C=C7\C(=O)c8cc(F)c(F)cc8C7=C(C#N)C#N)sc6c5n(CC(CC)CCCC)c4c3n(CC(CC)CCCC)c21,10.36,-5.56,-3.65,-5.65,-4.09,,,,,,FIrpic,,,
84524,10.1002/admi.202100850,COC(=O)C(C)(C)c1cc(C)cc(-c2sc3c4sc5cc(/C=C6/C(=O)c7cc(F)cc(c7)C(=O)/C6=C\c6cc(C(C)(C)C(=O)OC)c(-c7cc(C)cc(C(C)(C)C(=O)OC)c7)s6)sc5c4c(C(C)(C)C(=O)OC)ccc2-3)c1,CCCCCCCCCCCc1c(/C=C2\C(=O)c3cc(F)c(F)cc3C2=C(C#N)C#N)sc2c1sc1c3c4nsnc4c4c5sc6c(CCCCCCCCCCC)c(/C=C7\C(=O)c8cc(F)c(F)cc8C7=C(C#N)C#N)sc6c5n(CC(CC)CCCC)c4c3n(CC(CC)CCCC)c21,11.8,-5.56,-3.65,-5.65,-4.09,,,,,,FIrpic,,,
84525,10.1002/admi.202100850,COC(=O)C(C)(C)c1cc(C)cc(-c2sc3c4sc5cc(/C=C6/C(=O)c7cc(F)cc(c7)C(=O)/C6=C\c6cc(C(C)(C)C(=O)OC)c(-c7cc(C)cc(C(C)(C)C(=O)OC)c7)s6)sc5c4c(C(C)(C)C(=O)OC)ccc2-3)c1,CCCCCCCCCCCc1c(/C=C2\C(=O)c3cc(F)c(F)cc3C2=C(C#N)C#N)sc2c1sc1c3c4nsnc4c4c5sc6c(CCCCCCCCCCC)c(/C=C7\C(=O)c8cc(F)c(F)cc8C7=C(C#N)C#N)sc6c5n(CC(CC)CCCC)c4c3n(CC(CC)CCCC)c21,12.38,-5.56,-3.65,-5.65,-4.09,,,,,,FIrpic,,,
84526,10.1002/admi.202100850,COC(=O)C(C)(C)c1cc(C)cc(-c2sc3c4sc5cc(/C=C6/C(=O)c7cc(F)cc(c7)C(=O)/C6=C\c6cc(C(C)(C)C(=O)OC)c(-c7cc(C)cc(C(C)(C)C(=O)OC)c7)s6)sc5c4c(C(C)(C)C(=O)OC)ccc2-3)c1,CCCCCCCCCCCc1c(/C=C2\C(=O)c3cc(F)c(F)cc3C2=C(C#N)C#N)sc2c1sc1c3c4nsnc4c4c5sc6c(CCCCCCCCCCC)c(/C=C7\C(=O)c8cc(F)c(F)cc8C7=C(C#N)C#N)sc6c5n(CC(CC)CCCC)c4c3n(CC(CC)CCCC)c21,12.18,-5.56,-3.65,-5.65,-4.09,,,,,,FIrpic,,,
84527,10.1002/admi.202100850,COC(=O)C(C)(C)c1cc(C)cc(-c2sc3c4sc5cc(/C=C6/C(=O)c7cc(F)cc(c7)C(=O)/C6=C\c6cc(C(C)(C)C(=O)OC)c(-c7cc(C)cc(C(C)(C)C(=O)OC)c7)s6)sc5c4c(C(C)(C)C(=O)OC)ccc2-3)c1,CCCCCCCCCCCc1c(/C=C2\C(=O)c3cc(F)c(F)cc3C2=C(C#N)C#N)sc2c1sc1c3c4nsnc4c4c5sc6c(CCCCCCCCCCC)c(/C=C7\C(=O)c8cc(F)c(F)cc8C7=C(C#N)C#N)sc6c5n(CC(CC)CCCC)c4c3n(CC(CC)CCCC)c21,14.57,-5.56,-3.65,-5.65,-4.09,,,,,conventional,FIrpic/Liq,PEDOT:PSS,,
84528,10.1002/admi.202100850,COC(=O)C(C)(C)c1cc(C)cc(-c2sc3c4sc5cc(/C=C6/C(=O)c7cc(F)cc(c7)C(=O)/C6=C\c6cc(C(C)(C)C(=O)OC)c(-c7cc(C)cc(C(C)(C)C(=O)OC)c7)s6)sc5c4c(C(C)(C)C(=O)OC)ccc2-3)c1,CCCCCCCCCCCc1c(/C=C2\C(=O)c3cc(F)c(F)cc3C2=C(C#N)C#N)sc2c1sc1c3c4nsnc4c4c5sc6c(CCCCCCCCCCC)c(/C=C7\C(=O)c8cc(F)c(F)cc8C7=C(C#N)C#N)sc6c5n(CC(CC)CCCC)c4c3n(CC(CC)CCCC)c21,15.33,-5.56,-3.65,-5.65,-4.09,,,,,conventional,FIrpic/Liq,PEDOT:PSS,,
84529,10.1002/admi.202100850,COC(=O)C(C)(C)c1cc(C)cc(-c2sc3c4sc5cc(/C=C6/C(=O)c7cc(F)cc(c7)C(=O)/C6=C\c6cc(C(C)(C)C(=O)OC)c(-c7cc(C)cc(C(C)(C)C(=O)OC)c7)s6)sc5c4c(C(C)(C)C(=O)OC)ccc2-3)c1,CCCCCCCCCCCc1c(/C=C2\C(=O)c3cc(F)c(F)cc3C2=C(C#N)C#N)sc2c1sc1c3c4nsnc4c4c5sc6c(CCCCCCCCCCC)c(/C=C7\C(=O)c8cc(F)c(F)cc8C7=C(C#N)C#N)sc6c5n(CC(CC)CCCC)c4c3n(CC(CC)CCCC)c21,15.85,-5.56,-3.65,-5.65,-4.09,,,,,conventional,FIrpic/Liq,PEDOT:PSS,,
84530,10.1002/admi.202100850,COC(=O)C(C)(C)c1cc(C)cc(-c2sc3c4sc5cc(/C=C6/C(=O)c7cc(F)cc(c7)C(=O)/C6=C\c6cc(C(C)(C)C(=O)OC)c(-c7cc(C)cc(C(C)(C)C(=O)OC)c7)s6)sc5c4c(C(C)(C)C(=O)OC)ccc2-3)c1,CCCCCCCCCCCc1c(/C=C2\C(=O)c3cc(F)c(F)cc3C2=C(C#N)C#N)sc2c1sc1c3c4nsnc4c4c5sc6c(CCCCCCCCCCC)c(/C=C7\C(=O)c8cc(F)c(F)cc8C7=C(C#N)C#N)sc6c5n(CC(CC)CCCC)c4c3n(CC(CC)CCCC)c21,15.42,-5.56,-3.65,-5.65,-4.09,,,,,conventional,FIrpic/Liq,PEDOT:PSS,,
84531,10.1002/admi.202100850,COC(=O)C(C)(C)c1cc(C)cc(-c2sc3c4sc5cc(/C=C6/C(=O)c7cc(F)cc(c7)C(=O)/C6=C\c6cc(C(C)(C)C(=O)OC)c(-c7cc(C)cc(C(C)(C)C(=O)OC)c7)s6)sc5c4c(C(C)(C)C(=O)OC)ccc2-3)c1,CCCCCCCCCCCc1c(/C=C2\C(=O)c3cc(F)c(F)cc3C2=C(C#N)C#N)sc2c1sc1c3c4nsnc4c4c5sc6c(CCCCCCCCCCC)c(/C=C7\C(=O)c8cc(F)c(F)cc8C7=C(C#N)C#N)sc6c5n(CC(CC)CCCC)c4c3n(CC(CC)CCCC)c21,15.31,-5.56,-3.65,-5.65,-4.09,,,,,conventional,FIrpic/Liq,PEDOT:PSS,,
84532,10.1002/admi.202100850,COC(=O)C(C)(C)c1cc(C)cc(-c2sc3c4sc5cc(/C=C6/C(=O)c7cc(F)cc(c7)C(=O)/C6=C\c6cc(C(C)(C)C(=O)OC)c(-c7cc(C)cc(C(C)(C)C(=O)OC)c7)s6)sc5c4c(C(C)(C)C(=O)OC)ccc2-3)c1,CCCCCCCCCCCc1c(/C=C2\C(=O)c3cc(F)c(F)cc3C2=C(C#N)C#N)sc2c1sc1c3c4nsnc4c4c5sc6c(CCCCCCCCCCC)c(/C=C7\C(=O)c8cc(F)c(F)cc8C7=C(C#N)C#N)sc6c5n(CC(CC)CCCC)c4c3n(CC(CC)CCCC)c21,14.74,-5.56,-3.65,-5.65,-4.09,,,,,conventional,FIrpic/Liq,PEDOT:PSS,,
84590,10.1002/adom.202101246,CCCCC(CC)COC(=O)c1sc2csc(-c3cc4c(-c5ccc(CC(CC)CCCC)s5)c5sccc5c(-c5ccc(CC(CC)CCCC)s5)c4s3)c2c1F,CCCCCCc1ccc(C2(c3ccc(CCCCCC)cc3)c3cc4c(cc3-c3sc(-c5sc(/C=C6\C(=O)c7cc(F)c(F)cc7C6=C(C#N)C#N)cc5OCC(CC)CCCC)cc32)C(c2ccc(CCCCCC)cc2)(c2ccc(CCCCCC)cc2)c2cc(-c3scc(/C=C5/C(=O)c6cc(F)c(F)cc6C5=C(C#N)C#N)c3OCC(CC)CCCC)sc2-4)cc1,10.41,-5.21,-3.6,-5.44,-4.19,140.0,,,,,TIPD,MoO3,,
84592,10.1002/adom.202101246,COC(=O)C(C)(C)c1cc(C)cc(-c2sc3c4sc5cc(/C=C6/C(=O)c7cc(F)cc(c7)C(=O)/C6=C\c6cc(C(C)(C)C(=O)OC)c(-c7cc(C)cc(C(C)(C)C(=O)OC)c7)s6)sc5c4c(C(C)(C)C(=O)OC)ccc2-3)c1,CCCCCCc1ccc(C2(c3ccc(CCCCCC)cc3)c3cc4c(cc3-c3sc5cc(/C=C6\C(=O)c7cc(F)c(F)cc7C6=C(C#N)C#N)sc5c32)C(c2ccc(CCCCCC)cc2)(c2ccc(CCCCCC)cc2)c2c-4sc3cc(/C=C4\C(=O)c5cc(F)c(F)cc5C4=C(C#N)C#N)sc23)cc1,13.19,-5.49,-3.64,-5.66,-4.14,105.0,,,,,TIPD,MoO3,,
84595,10.1002/adom.202202283,COC(=O)C(C)(C)c1cc(C)cc(-c2sc3c4sc5cc(/C=C6/C(=O)c7cc(F)cc(c7)C(=O)/C6=C\c6cc(C(C)(C)C(=O)OC)c(-c7cc(C)cc(C(C)(C)C(=O)OC)c7)s6)sc5c4c(C(C)(C)C(=O)OC)ccc2-3)c1,CCCCCCCCCCCc1c(/C=C2\C(=O)c3cc(F)c(F)cc3C2=C(C#N)C#N)sc2c1sc1c3c4nsnc4c4c5sc6c(CCCCCCCCCCC)c(/C=C7\C(=O)c8cc(F)c(F)cc8C7=C(C#N)C#N)sc6c5n(CC(CC)CCCC)c4c3n(CC(CC)CCCC)c21,2.29,-5.56,-3.65,-5.65,-4.09,,,,,,,,,
84596,10.1002/adom.202202283,COC(=O)C(C)(C)c1cc(C)cc(-c2sc3c4sc5cc(/C=C6/C(=O)c7cc(F)cc(c7)C(=O)/C6=C\c6cc(C(C)(C)C(=O)OC)c(-c7cc(C)cc(C(C)(C)C(=O)OC)c7)s6)sc5c4c(C(C)(C)C(=O)OC)ccc2-3)c1,CCCCCCCCCCCc1c(/C=C2\C(=O)c3cc(F)c(F)cc3C2=C(C#N)C#N)sc2c1sc1c3c4nsnc4c4c5sc6c(CCCCCCCCCCC)c(/C=C7\C(=O)c8cc(F)c(F)cc8C7=C(C#N)C#N)sc6c5n(CC(CC)CCCC)c4c3n(CC(CC)CCCC)c21,2.32,-5.56,-3.65,-5.65,-4.09,,,,,,,,,
84597,10.1002/adom.202202283,COC(=O)C(C)(C)c1cc(C)cc(-c2sc3c4sc5cc(/C=C6/C(=O)c7cc(F)cc(c7)C(=O)/C6=C\c6cc(C(C)(C)C(=O)OC)c(-c7cc(C)cc(C(C)(C)C(=O)OC)c7)s6)sc5c4c(C(C)(C)C(=O)OC)ccc2-3)c1,CCCCCCCCCCCc1c(/C=C2\C(=O)c3cc(F)c(F)cc3C2=C(C#N)C#N)sc2c1sc1c3c4nsnc4c4c5sc6c(CCCCCCCCCCC)c(/C=C7\C(=O)c8cc(F)c(F)cc8C7=C(C#N)C#N)sc6c5n(CC(CC)CCCC)c4c3n(CC(CC)CCCC)c21,2.47,-5.56,-3.65,-5.65,-4.09,,,,,,,,,
84598,10.1002/adom.202202283,COC(=O)C(C)(C)c1cc(C)cc(-c2sc3c4sc5cc(/C=C6/C(=O)c7cc(F)cc(c7)C(=O)/C6=C\c6cc(C(C)(C)C(=O)OC)c(-c7cc(C)cc(C(C)(C)C(=O)OC)c7)s6)sc5c4c(C(C)(C)C(=O)OC)ccc2-3)c1,CCCCCCCCCCCc1c(/C=C2\C(=O)c3cc(F)c(F)cc3C2=C(C#N)C#N)sc2c1sc1c3c4nsnc4c4c5sc6c(CCCCCCCCCCC)c(/C=C7\C(=O)c8cc(F)c(F)cc8C7=C(C#N)C#N)sc6c5n(CC(CC)CCCC)c4c3n(CC(CC)CCCC)c21,4.38,-5.56,-3.65,-5.65,-4.09,,,,,,,,,
84599,10.1002/adom.202202283,COC(=O)C(C)(C)c1cc(C)cc(-c2sc3c4sc5cc(/C=C6/C(=O)c7cc(F)cc(c7)C(=O)/C6=C\c6cc(C(C)(C)C(=O)OC)c(-c7cc(C)cc(C(C)(C)C(=O)OC)c7)s6)sc5c4c(C(C)(C)C(=O)OC)ccc2-3)c1,CCCCCCCCCCCc1c(/C=C2\C(=O)c3cc(F)c(F)cc3C2=C(C#N)C#N)sc2c1sc1c3c4nsnc4c4c5sc6c(CCCCCCCCCCC)c(/C=C7\C(=O)c8cc(F)c(F)cc8C7=C(C#N)C#N)sc6c5n(CC(CC)CCCC)c4c3n(CC(CC)CCCC)c21,4.62,-5.56,-3.65,-5.65,-4.09,,,,,,,,,
84600,10.1002/adom.202202283,COC(=O)C(C)(C)c1cc(C)cc(-c2sc3c4sc5cc(/C=C6/C(=O)c7cc(F)cc(c7)C(=O)/C6=C\c6cc(C(C)(C)C(=O)OC)c(-c7cc(C)cc(C(C)(C)C(=O)OC)c7)s6)sc5c4c(C(C)(C)C(=O)OC)ccc2-3)c1,CCCCCCCCCCCc1c(/C=C2\C(=O)c3cc(F)c(F)cc3C2=C(C#N)C#N)sc2c1sc1c3c4nsnc4c4c5sc6c(CCCCCCCCCCC)c(/C=C7\C(=O)c8cc(F)c(F)cc8C7=C(C#N)C#N)sc6c5n(CC(CC)CCCC)c4c3n(CC(CC)CCCC)c21,4.92,-5.56,-3.65,-5.65,-4.09,,,,,,,,,
84601,10.1002/adom.202302285,COC(=O)C(C)(C)c1cc(C)cc(-c2sc3c4sc5cc(/C=C6/C(=O)c7cc(F)cc(c7)C(=O)/C6=C\c6cc(C(C)(C)C(=O)OC)c(-c7cc(C)cc(C(C)(C)C(=O)OC)c7)s6)sc5c4c(C(C)(C)C(=O)OC)ccc2-3)c1,CCCCCCCCCCCc1c(/C=C2\C(=O)c3cc(F)c(F)cc3C2=C(C#N)C#N)sc2c1sc1c3c4nsnc4c4c5sc6c(CCCCCCCCCCC)c(/C=C7\C(=O)c8cc(F)c(F)cc8C7=C(C#N)C#N)sc6c5n(CC(CC)CCCC)c4c3n(CC(CC)CCCC)c21,11.61,-5.56,-3.65,-5.65,-4.09,,,,,conventional,PDIN,PEDOT:PSS,,
84602,10.1002/adom.202302285,COC(=O)C(C)(C)c1cc(C)cc(-c2sc3c4sc5cc(/C=C6/C(=O)c7cc(F)cc(c7)C(=O)/C6=C\c6cc(C(C)(C)C(=O)OC)c(-c7cc(C)cc(C(C)(C)C(=O)OC)c7)s6)sc5c4c(C(C)(C)C(=O)OC)ccc2-3)c1,CCCCCCCCCCCc1c(/C=C2\C(=O)c3cc(F)c(F)cc3C2=C(C#N)C#N)sc2c1sc1c3c4nsnc4c4c5sc6c(CCCCCCCCCCC)c(/C=C7\C(=O)c8cc(F)c(F)cc8C7=C(C#N)C#N)sc6c5n(CC(CC)CCCC)c4c3n(CC(CC)CCCC)c21,11.66,-5.56,-3.65,-5.65,-4.09,,,,,conventional,PDIN,PEDOT:PSS,,
84603,10.1002/adom.202302285,COC(=O)C(C)(C)c1cc(C)cc(-c2sc3c4sc5cc(/C=C6/C(=O)c7cc(F)cc(c7)C(=O)/C6=C\c6cc(C(C)(C)C(=O)OC)c(-c7cc(C)cc(C(C)(C)C(=O)OC)c7)s6)sc5c4c(C(C)(C)C(=O)OC)ccc2-3)c1,CCCCCCCCCCCc1c(/C=C2\C(=O)c3cc(F)c(F)cc3C2=C(C#N)C#N)sc2c1sc1c3c4nsnc4c4c5sc6c(CCCCCCCCCCC)c(/C=C7\C(=O)c8cc(F)c(F)cc8C7=C(C#N)C#N)sc6c5n(CC(CC)CCCC)c4c3n(CC(CC)CCCC)c21,11.44,-5.56,-3.65,-5.65,-4.09,,,,,conventional,PDIN,PEDOT:PSS,,
84604,10.1002/adom.202302285,CCCCC(CC)Cc1ccc(-c2c3cc(-c4ccc(-c5sc(-c6cccs6)c6c5C(=O)c5c(CC(CC)CCCC)sc(CC(CC)CCCC)c5C6=O)s4)sc3c(-c3ccc(CC(CC)CCCC)s3)c3ccsc23)s1,CCCCCCCCCc1c(/C=C2\C(=O)c3cc(F)c(F)cc3C2=C(C#N)C#N)sc2c1sc1c3c4nsnc4c4c5sc(-c6sc(/C=C7\C(=O)c8cc(F)c(F)cc8C7=C(C#N)C#N)cc6OCCCCCCCC)c(OCCCCCCCC)c5n(C)c4c3n(C)c21,13.3,-5.33,-3.48,,,,,,,conventional,PDIN,PEDOT:PSS,,
84606,10.1002/adom.202302285,CCCCC(CC)Cc1ccc(-c2c3cc(-c4ccc(-c5sc(-c6cccs6)c6c5C(=O)c5c(CC(CC)CCCC)sc(CC(CC)CCCC)c5C6=O)s4)sc3c(-c3ccc(CC(CC)CCCC)s3)c3ccsc23)s1,CCCCCCCCCc1c(/C=C2\C(=O)c3cc(F)c(F)cc3C2=C(C#N)C#N)sc2c1sc1c3c4nsnc4c4c5sc(-c6sc(/C=C7\C(=O)c8cc(F)c(F)cc8C7=C(C#N)C#N)cc6OCCCCCCCC)c(OCCCCCCCC)c5n(C)c4c3n(C)c21,13.4,-5.33,-3.48,,,,,,,conventional,PDIN,PEDOT:PSS,,
84610,10.1002/adom.202302285,COC(=O)C(C)(C)c1cc(C)cc(-c2sc3c4sc5cc(/C=C6/C(=O)c7cc(F)cc(c7)C(=O)/C6=C\c6cc(C(C)(C)C(=O)OC)c(-c7cc(C)cc(C(C)(C)C(=O)OC)c7)s6)sc5c4c(C(C)(C)C(=O)OC)ccc2-3)c1,CCCCCCCCCCCc1c(/C=C2\C(=O)c3cc(F)c(F)cc3C2=C(C#N)C#N)sc2c1sc1c3c4nsnc4c4c5sc6c(CCCCCCCCCCC)c(/C=C7\C(=O)c8cc(F)c(F)cc8C7=C(C#N)C#N)sc6c5n(CC(CC)CCCC)c4c3n(CC(CC)CCCC)c21,14.04,-5.56,-3.65,-5.65,-4.09,,,,,conventional,PDIN,PEDOT:PSS,,
84611,10.1002/adom.202302285,COC(=O)C(C)(C)c1cc(C)cc(-c2sc3c4sc5cc(/C=C6/C(=O)c7cc(F)cc(c7)C(=O)/C6=C\c6cc(C(C)(C)C(=O)OC)c(-c7cc(C)cc(C(C)(C)C(=O)OC)c7)s6)sc5c4c(C(C)(C)C(=O)OC)ccc2-3)c1,CCCCCCCCCCCc1c(/C=C2\C(=O)c3cc(F)c(F)cc3C2=C(C#N)C#N)sc2c1sc1c3c4nsnc4c4c5sc6c(CCCCCCCCCCC)c(/C=C7\C(=O)c8cc(F)c(F)cc8C7=C(C#N)C#N)sc6c5n(CC(CC)CCCC)c4c3n(CC(CC)CCCC)c21,14.6,-5.56,-3.65,-5.65,-4.09,,,,,conventional,PDIN,PEDOT:PSS,,
84612,10.1002/adom.202302285,COC(=O)C(C)(C)c1cc(C)cc(-c2sc3c4sc5cc(/C=C6/C(=O)c7cc(F)cc(c7)C(=O)/C6=C\c6cc(C(C)(C)C(=O)OC)c(-c7cc(C)cc(C(C)(C)C(=O)OC)c7)s6)sc5c4c(C(C)(C)C(=O)OC)ccc2-3)c1,CCCCCCCCCCCc1c(/C=C2\C(=O)c3cc(F)c(F)cc3C2=C(C#N)C#N)sc2c1sc1c3c4nsnc4c4c5sc6c(CCCCCCCCCCC)c(/C=C7\C(=O)c8cc(F)c(F)cc8C7=C(C#N)C#N)sc6c5n(CC(CC)CCCC)c4c3n(CC(CC)CCCC)c21,14.28,-5.56,-3.65,-5.65,-4.09,,,,,conventional,PDIN,PEDOT:PSS,,
84613,10.1002/adom.202302285,COC(=O)C(C)(C)c1cc(C)cc(-c2sc3c4sc5cc(/C=C6/C(=O)c7cc(F)cc(c7)C(=O)/C6=C\c6cc(C(C)(C)C(=O)OC)c(-c7cc(C)cc(C(C)(C)C(=O)OC)c7)s6)sc5c4c(C(C)(C)C(=O)OC)ccc2-3)c1,CCCCCCC(CCCC)Cc1c(/C=C2\C(=O)c3cc(F)c(F)cc3C2=C(C#N)C#N)sc2c1SC1c3c(c4c(c5nsnc35)c3sc5c(CC(CCCC)CCCCCC)c(/C=C6\C(=O)c7cc(F)c(F)cc7C6=C(C#N)C#N)sc5c3n4CC(CC)CCCC)N(CC(CC)CCCC)C21,13.8,-5.56,-3.65,-5.68,-3.9,,,,,conventional,PDIN,PEDOT:PSS,,
84614,10.1002/adom.202302285,COC(=O)C(C)(C)c1cc(C)cc(-c2sc3c4sc5cc(/C=C6/C(=O)c7cc(F)cc(c7)C(=O)/C6=C\c6cc(C(C)(C)C(=O)OC)c(-c7cc(C)cc(C(C)(C)C(=O)OC)c7)s6)sc5c4c(C(C)(C)C(=O)OC)ccc2-3)c1,CCCCCCC(CCCC)Cc1c(/C=C2\C(=O)c3cc(F)c(F)cc3C2=C(C#N)C#N)sc2c1SC1c3c(c4c(c5nsnc35)c3sc5c(CC(CCCC)CCCCCC)c(/C=C6\C(=O)c7cc(F)c(F)cc7C6=C(C#N)C#N)sc5c3n4CC(CC)CCCC)N(CC(CC)CCCC)C21,13.31,-5.56,-3.65,-5.68,-3.9,,,,,conventional,PDIN,PEDOT:PSS,,
84615,10.1002/adom.202302285,COC(=O)C(C)(C)c1cc(C)cc(-c2sc3c4sc5cc(/C=C6/C(=O)c7cc(F)cc(c7)C(=O)/C6=C\c6cc(C(C)(C)C(=O)OC)c(-c7cc(C)cc(C(C)(C)C(=O)OC)c7)s6)sc5c4c(C(C)(C)C(=O)OC)ccc2-3)c1,CCCCCCC(CCCC)Cc1c(/C=C2\C(=O)c3cc(F)c(F)cc3C2=C(C#N)C#N)sc2c1SC1c3c(c4c(c5nsnc35)c3sc5c(CC(CCCC)CCCCCC)c(/C=C6\C(=O)c7cc(F)c(F)cc7C6=C(C#N)C#N)sc5c3n4CC(CC)CCCC)N(CC(CC)CCCC)C21,13.2,-5.56,-3.65,-5.68,-3.9,,,,,conventional,PDIN,PEDOT:PSS,,
84616,10.1002/adom.202302285,COC(=O)C(C)(C)c1cc(C)cc(-c2sc3c4sc5cc(/C=C6/C(=O)c7cc(F)cc(c7)C(=O)/C6=C\c6cc(C(C)(C)C(=O)OC)c(-c7cc(C)cc(C(C)(C)C(=O)OC)c7)s6)sc5c4c(C(C)(C)C(=O)OC)ccc2-3)c1,CCCCCCC(CCCC)Cc1c(/C=C2\C(=O)c3cc(F)c(F)cc3C2=C(C#N)C#N)sc2c1SC1c3c(c4c(c5nsnc35)c3sc5c(CC(CCCC)CCCCCC)c(/C=C6\C(=O)c7cc(F)c(F)cc7C6=C(C#N)C#N)sc5c3n4CC(CC)CCCC)N(CC(CC)CCCC)C21,17.22,-5.56,-3.65,-5.68,-3.9,1.0,,,,conventional,PDIN,PEDOT:PSS,,
84617,10.1002/adom.202302285,COC(=O)C(C)(C)c1cc(C)cc(-c2sc3c4sc5cc(/C=C6/C(=O)c7cc(F)cc(c7)C(=O)/C6=C\c6cc(C(C)(C)C(=O)OC)c(-c7cc(C)cc(C(C)(C)C(=O)OC)c7)s6)sc5c4c(C(C)(C)C(=O)OC)ccc2-3)c1,CCCCCCC(CCCC)Cc1c(/C=C2\C(=O)c3cc(F)c(F)cc3C2=C(C#N)C#N)sc2c1SC1c3c(c4c(c5nsnc35)c3sc5c(CC(CCCC)CCCCCC)c(/C=C6\C(=O)c7cc(F)c(F)cc7C6=C(C#N)C#N)sc5c3n4CC(CC)CCCC)N(CC(CC)CCCC)C21,16.06,-5.56,-3.65,-5.68,-3.9,,,,,conventional,PDIN,PEDOT:PSS,,
84618,10.1002/adom.202302285,COC(=O)C(C)(C)c1cc(C)cc(-c2sc3c4sc5cc(/C=C6/C(=O)c7cc(F)cc(c7)C(=O)/C6=C\c6cc(C(C)(C)C(=O)OC)c(-c7cc(C)cc(C(C)(C)C(=O)OC)c7)s6)sc5c4c(C(C)(C)C(=O)OC)ccc2-3)c1,CCCCCCC(CCCC)Cc1c(/C=C2\C(=O)c3cc(F)c(F)cc3C2=C(C#N)C#N)sc2c1SC1c3c(c4c(c5nsnc35)c3sc5c(CC(CCCC)CCCCCC)c(/C=C6\C(=O)c7cc(F)c(F)cc7C6=C(C#N)C#N)sc5c3n4CC(CC)CCCC)N(CC(CC)CCCC)C21,15.07,-5.56,-3.65,-5.68,-3.9,,,,,conventional,PDIN,PEDOT:PSS,,
84619,10.1002/adom.202302285,COC(=O)C(C)(C)c1cc(C)cc(-c2sc3c4sc5cc(/C=C6/C(=O)c7cc(F)cc(c7)C(=O)/C6=C\c6cc(C(C)(C)C(=O)OC)c(-c7cc(C)cc(C(C)(C)C(=O)OC)c7)s6)sc5c4c(C(C)(C)C(=O)OC)ccc2-3)c1,CCCCCCC(CCCC)Cc1c(/C=C2\C(=O)c3cc(F)c(F)cc3C2=C(C#N)C#N)sc2c1SC1c3c(c4c(c5nsnc35)c3sc5c(CC(CCCC)CCCCCC)c(/C=C6\C(=O)c7cc(F)c(F)cc7C6=C(C#N)C#N)sc5c3n4CC(CC)CCCC)N(CC(CC)CCCC)C21,14.19,-5.56,-3.65,-5.68,-3.9,,,,,conventional,PDIN,PEDOT:PSS,,
84620,10.1002/adom.202302285,COC(=O)C(C)(C)c1cc(C)cc(-c2sc3c4sc5cc(/C=C6/C(=O)c7cc(F)cc(c7)C(=O)/C6=C\c6cc(C(C)(C)C(=O)OC)c(-c7cc(C)cc(C(C)(C)C(=O)OC)c7)s6)sc5c4c(C(C)(C)C(=O)OC)ccc2-3)c1,CCCCCCC(CCCC)Cc1c(/C=C2\C(=O)c3cc(F)c(F)cc3C2=C(C#N)C#N)sc2c1SC1c3c(c4c(c5nsnc35)c3sc5c(CC(CCCC)CCCCCC)c(/C=C6\C(=O)c7cc(F)c(F)cc7C6=C(C#N)C#N)sc5c3n4CC(CC)CCCC)N(CC(CC)CCCC)C21,11.53,-5.56,-3.65,-5.68,-3.9,,,,,conventional,PDIN,PEDOT:PSS,,
84621,10.1002/adom.202302285,COC(=O)C(C)(C)c1cc(C)cc(-c2sc3c4sc5cc(/C=C6/C(=O)c7cc(F)cc(c7)C(=O)/C6=C\c6cc(C(C)(C)C(=O)OC)c(-c7cc(C)cc(C(C)(C)C(=O)OC)c7)s6)sc5c4c(C(C)(C)C(=O)OC)ccc2-3)c1,CCCCCCC(CCCC)Cc1c(/C=C2\C(=O)c3cc(F)c(F)cc3C2=C(C#N)C#N)sc2c1SC1c3c(c4c(c5nsnc35)c3sc5c(CC(CCCC)CCCCCC)c(/C=C6\C(=O)c7cc(F)c(F)cc7C6=C(C#N)C#N)sc5c3n4CC(CC)CCCC)N(CC(CC)CCCC)C21,13.2,-5.56,-3.65,-5.68,-3.9,1.0,,,,conventional,PDIN,PEDOT:PSS,,
84622,10.1002/adom.202302285,COC(=O)C(C)(C)c1cc(C)cc(-c2sc3c4sc5cc(/C=C6/C(=O)c7cc(F)cc(c7)C(=O)/C6=C\c6cc(C(C)(C)C(=O)OC)c(-c7cc(C)cc(C(C)(C)C(=O)OC)c7)s6)sc5c4c(C(C)(C)C(=O)OC)ccc2-3)c1,CCCCCCC(CCCC)Cc1c(/C=C2\C(=O)c3cc(F)c(F)cc3C2=C(C#N)C#N)sc2c1SC1c3c(c4c(c5nsnc35)c3sc5c(CC(CCCC)CCCCCC)c(/C=C6\C(=O)c7cc(F)c(F)cc7C6=C(C#N)C#N)sc5c3n4CC(CC)CCCC)N(CC(CC)CCCC)C21,14.28,-5.56,-3.65,-5.68,-3.9,1.0,,,,conventional,PDIN,PEDOT:PSS,,
84623,10.1002/adom.202302285,COC(=O)C(C)(C)c1cc(C)cc(-c2sc3c4sc5cc(/C=C6/C(=O)c7cc(F)cc(c7)C(=O)/C6=C\c6cc(C(C)(C)C(=O)OC)c(-c7cc(C)cc(C(C)(C)C(=O)OC)c7)s6)sc5c4c(C(C)(C)C(=O)OC)ccc2-3)c1,CCCCCCC(CCCC)Cc1c(/C=C2\C(=O)c3cc(F)c(F)cc3C2=C(C#N)C#N)sc2c1SC1c3c(c4c(c5nsnc35)c3sc5c(CC(CCCC)CCCCCC)c(/C=C6\C(=O)c7cc(F)c(F)cc7C6=C(C#N)C#N)sc5c3n4CC(CC)CCCC)N(CC(CC)CCCC)C21,14.71,-5.56,-3.65,-5.68,-3.9,,,,,conventional,PDIN,PEDOT:PSS,,
84624,10.1002/adom.202302285,COC(=O)C(C)(C)c1cc(C)cc(-c2sc3c4sc5cc(/C=C6/C(=O)c7cc(F)cc(c7)C(=O)/C6=C\c6cc(C(C)(C)C(=O)OC)c(-c7cc(C)cc(C(C)(C)C(=O)OC)c7)s6)sc5c4c(C(C)(C)C(=O)OC)ccc2-3)c1,CCCCCCC(CCCC)Cc1c(/C=C2\C(=O)c3cc(F)c(F)cc3C2=C(C#N)C#N)sc2c1SC1c3c(c4c(c5nsnc35)c3sc5c(CC(CCCC)CCCCCC)c(/C=C6\C(=O)c7cc(F)c(F)cc7C6=C(C#N)C#N)sc5c3n4CC(CC)CCCC)N(CC(CC)CCCC)C21,11.69,-5.56,-3.65,-5.68,-3.9,,,,,,,,,
84625,10.1002/adom.202302285,COC(=O)C(C)(C)c1cc(C)cc(-c2sc3c4sc5cc(/C=C6/C(=O)c7cc(F)cc(c7)C(=O)/C6=C\c6cc(C(C)(C)C(=O)OC)c(-c7cc(C)cc(C(C)(C)C(=O)OC)c7)s6)sc5c4c(C(C)(C)C(=O)OC)ccc2-3)c1,CCCCCCC(CCCC)Cc1c(/C=C2\C(=O)c3cc(F)c(F)cc3C2=C(C#N)C#N)sc2c1SC1c3c(c4c(c5nsnc35)c3sc5c(CC(CCCC)CCCCCC)c(/C=C6\C(=O)c7cc(F)c(F)cc7C6=C(C#N)C#N)sc5c3n4CC(CC)CCCC)N(CC(CC)CCCC)C21,13.31,-5.56,-3.65,-5.68,-3.9,1.0,,,,,,,,
84626,10.1002/adom.202302285,COC(=O)C(C)(C)c1cc(C)cc(-c2sc3c4sc5cc(/C=C6/C(=O)c7cc(F)cc(c7)C(=O)/C6=C\c6cc(C(C)(C)C(=O)OC)c(-c7cc(C)cc(C(C)(C)C(=O)OC)c7)s6)sc5c4c(C(C)(C)C(=O)OC)ccc2-3)c1,CCCCCCC(CCCC)Cc1c(/C=C2\C(=O)c3cc(F)c(F)cc3C2=C(C#N)C#N)sc2c1SC1c3c(c4c(c5nsnc35)c3sc5c(CC(CCCC)CCCCCC)c(/C=C6\C(=O)c7cc(F)c(F)cc7C6=C(C#N)C#N)sc5c3n4CC(CC)CCCC)N(CC(CC)CCCC)C21,14.37,-5.56,-3.65,-5.68,-3.9,1.0,,,,,,,,
84627,10.1002/adom.202302285,COC(=O)C(C)(C)c1cc(C)cc(-c2sc3c4sc5cc(/C=C6/C(=O)c7cc(F)cc(c7)C(=O)/C6=C\c6cc(C(C)(C)C(=O)OC)c(-c7cc(C)cc(C(C)(C)C(=O)OC)c7)s6)sc5c4c(C(C)(C)C(=O)OC)ccc2-3)c1,CCCCCCC(CCCC)Cc1c(/C=C2\C(=O)c3cc(F)c(F)cc3C2=C(C#N)C#N)sc2c1SC1c3c(c4c(c5nsnc35)c3sc5c(CC(CCCC)CCCCCC)c(/C=C6\C(=O)c7cc(F)c(F)cc7C6=C(C#N)C#N)sc5c3n4CC(CC)CCCC)N(CC(CC)CCCC)C21,14.9,-5.56,-3.65,-5.68,-3.9,1.0,,,,,,,,
