Repository: JiYiqaq/PCE-KA-GNN

# Data directory

- `raw/Active_Database.csv` is the immutable source dataset bundled under CC BY 4.0. Do not overwrite it with processed data.
- `processed/` is created and populated by the training pipeline. Generated `.pt` and `.pth` caches are intentionally ignored by Git because they can exceed GitHub's normal single-file limit.

See `../DATA_LICENSE.md` for provenance, license and checksum information.

File: data/processed/device_records.csv (part 152 of 250)
record_id,doi,donor_smiles,acceptor_smiles,pce,homo_d,lumo_d,homo_a,lumo_a,active_layer_thickness,annealing_temp,d_a_ratio,additive_ratio,device_type,etl_canonical,htl_canonical,solvent_canonical,additive_canonical
84628,10.1002/adom.202302285,COC(=O)C(C)(C)c1cc(C)cc(-c2sc3c4sc5cc(/C=C6/C(=O)c7cc(F)cc(c7)C(=O)/C6=C\c6cc(C(C)(C)C(=O)OC)c(-c7cc(C)cc(C(C)(C)C(=O)OC)c7)s6)sc5c4c(C(C)(C)C(=O)OC)ccc2-3)c1,CCCCCCC(CCCC)Cc1c(/C=C2\C(=O)c3cc(F)c(F)cc3C2=C(C#N)C#N)sc2c1SC1c3c(c4c(c5nsnc35)c3sc5c(CC(CCCC)CCCCCC)c(/C=C6\C(=O)c7cc(F)c(F)cc7C6=C(C#N)C#N)sc5c3n4CC(CC)CCCC)N(CC(CC)CCCC)C21,13.8,-5.56,-3.65,-5.68,-3.9,1.0,,,,conventional,PDIN,PEDOT:PSS,,
84630,10.1002/adom.202302285,COC(=O)C(C)(C)c1cc(C)cc(-c2sc3c4sc5cc(/C=C6/C(=O)c7cc(F)cc(c7)C(=O)/C6=C\c6cc(C(C)(C)C(=O)OC)c(-c7cc(C)cc(C(C)(C)C(=O)OC)c7)s6)sc5c4c(C(C)(C)C(=O)OC)ccc2-3)c1,CCCCCCC(CCCC)Cc1c(/C=C2\C(=O)c3cc(F)c(F)cc3C2=C(C#N)C#N)sc2c1SC1c3c(c4c(c5nsnc35)c3sc5c(CC(CCCC)CCCCCC)c(/C=C6\C(=O)c7cc(F)c(F)cc7C6=C(C#N)C#N)sc5c3n4CC(CC)CCCC)N(CC(CC)CCCC)C21,13.2,-5.56,-3.65,-5.68,-3.9,1.0,,,,conventional,PDIN,PEDOT:PSS,,
84631,10.1002/adom.202401776,COC(=O)C(C)(C)c1cc(C)cc(-c2sc3c4sc5cc(/C=C6/C(=O)c7cc(F)cc(c7)C(=O)/C6=C\c6cc(C(C)(C)C(=O)OC)c(-c7cc(C)cc(C(C)(C)C(=O)OC)c7)s6)sc5c4c(C(C)(C)C(=O)OC)ccc2-3)c1,CCCCCCCCCCCc1c(/C=C2\C(=O)c3cc(F)c(F)cc3C2=C(C#N)C#N)sc2c1sc1c3c4nsnc4c4c5sc6c(CCCCCCCCCCC)c(/C=C7\C(=O)c8cc(F)c(F)cc8C7=C(C#N)C#N)sc6c5n(CCC(CC)CCCC)c4c3n(CCC(CC)CCCC)c21,10.52,-5.56,-3.65,-5.64,-3.86,60.0,,,,conventional,ZnO,PEDOT:PSS,,
84632,10.1002/adom.202401776,COC(=O)C(C)(C)c1cc(C)cc(-c2sc3c4sc5cc(/C=C6/C(=O)c7cc(F)cc(c7)C(=O)/C6=C\c6cc(C(C)(C)C(=O)OC)c(-c7cc(C)cc(C(C)(C)C(=O)OC)c7)s6)sc5c4c(C(C)(C)C(=O)OC)ccc2-3)c1,CCCCCCCCCCCc1c(/C=C2\C(=O)c3cc(F)c(F)cc3C2=C(C#N)C#N)sc2c1sc1c3c4nsnc4c4c5sc6c(CCCCCCCCCCC)c(/C=C7\C(=O)c8cc(F)c(F)cc8C7=C(C#N)C#N)sc6c5n(CCC(CC)CCCC)c4c3n(CCC(CC)CCCC)c21,10.67,-5.56,-3.65,-5.64,-3.86,60.0,,,,conventional,ZnO,PEDOT:PSS,,
84633,10.1002/adom.202401776,COC(=O)C(C)(C)c1cc(C)cc(-c2sc3c4sc5cc(/C=C6/C(=O)c7cc(F)cc(c7)C(=O)/C6=C\c6cc(C(C)(C)C(=O)OC)c(-c7cc(C)cc(C(C)(C)C(=O)OC)c7)s6)sc5c4c(C(C)(C)C(=O)OC)ccc2-3)c1,CCCCCCCCCCCc1c(/C=C2\C(=O)c3cc(F)c(F)cc3C2=C(C#N)C#N)sc2c1sc1c3c4nsnc4c4c5sc6c(CCCCCCCCCCC)c(/C=C7\C(=O)c8cc(F)c(F)cc8C7=C(C#N)C#N)sc6c5n(CCC(CC)CCCC)c4c3n(CCC(CC)CCCC)c21,10.09,-5.56,-3.65,-5.64,-3.86,60.0,,,,conventional,ZnO,PEDOT:PSS,,
84634,10.1002/adom.202401776,COC(=O)C(C)(C)c1cc(C)cc(-c2sc3c4sc5cc(/C=C6/C(=O)c7cc(F)cc(c7)C(=O)/C6=C\c6cc(C(C)(C)C(=O)OC)c(-c7cc(C)cc(C(C)(C)C(=O)OC)c7)s6)sc5c4c(C(C)(C)C(=O)OC)ccc2-3)c1,CCCCCCCCCCCc1c(/C=C2\C(=O)c3cc(F)c(F)cc3C2=C(C#N)C#N)sc2c1sc1c3c4nsnc4c4c5sc6c(CCCCCCCCCCC)c(/C=C7\C(=O)c8cc(F)c(F)cc8C7=C(C#N)C#N)sc6c5n(CCC(CC)CCCC)c4c3n(CCC(CC)CCCC)c21,7.24,-5.56,-3.65,-5.64,-3.86,60.0,,,,conventional,ZnO,PEDOT:PSS,,
84643,10.1002/adsu.202401026,COC(=O)C(C)(C)c1cc(C)cc(-c2sc3c4sc5cc(/C=C6/C(=O)c7cc(F)cc(c7)C(=O)/C6=C\c6cc(C(C)(C)C(=O)OC)c(-c7cc(C)cc(C(C)(C)C(=O)OC)c7)s6)sc5c4c(C(C)(C)C(=O)OC)ccc2-3)c1,CCCCCCCCCCCc1c(/C=C2\C(=O)c3cc(F)c(F)cc3C2=C(C#N)C#N)sc2c1sc1c3c4nsnc4c4c5sc6c(CCCCCCCCCCC)c(/C=C7\C(=O)c8cc(F)c(F)cc8C7=C(C#N)C#N)sc6c5n(CC(CC)CCCC)c4c3n(CC(CC)CCCC)c21,12.8,-5.56,-3.65,-5.65,-4.09,,,1:1.2,,inverted,ZnO,,,CN
84644,10.1002/adsu.202401026,COC(=O)C(C)(C)c1cc(C)cc(-c2sc3c4sc5cc(/C=C6/C(=O)c7cc(F)cc(c7)C(=O)/C6=C\c6cc(C(C)(C)C(=O)OC)c(-c7cc(C)cc(C(C)(C)C(=O)OC)c7)s6)sc5c4c(C(C)(C)C(=O)OC)ccc2-3)c1,CCCCCCCCCCCc1c(/C=C2\C(=O)c3cc(F)c(F)cc3C2=C(C#N)C#N)sc2c1sc1c3c4nsnc4c4c5sc6c(CCCCCCCCCCC)c(/C=C7\C(=O)c8cc(F)c(F)cc8C7=C(C#N)C#N)sc6c5n(CC(CC)CCCC)c4c3n(CC(CC)CCCC)c21,10.7,-5.56,-3.65,-5.65,-4.09,,,1:1.2,,inverted,ZnO,,,CN
84645,10.1002/adsu.202401026,COC(=O)C(C)(C)c1cc(C)cc(-c2sc3c4sc5cc(/C=C6/C(=O)c7cc(F)cc(c7)C(=O)/C6=C\c6cc(C(C)(C)C(=O)OC)c(-c7cc(C)cc(C(C)(C)C(=O)OC)c7)s6)sc5c4c(C(C)(C)C(=O)OC)ccc2-3)c1,CCCCCCCCCCCc1c(/C=C2\C(=O)c3cc(F)c(F)cc3C2=C(C#N)C#N)sc2c1sc1c3c4nsnc4c4c5sc6c(CCCCCCCCCCC)c(/C=C7\C(=O)c8cc(F)c(F)cc8C7=C(C#N)C#N)sc6c5n(CC(CC)CCCC)c4c3n(CC(CC)CCCC)c21,11.8,-5.56,-3.65,-5.65,-4.09,,,,,inverted,,,,
84646,10.1002/adsu.202401026,COC(=O)C(C)(C)c1cc(C)cc(-c2sc3c4sc5cc(/C=C6/C(=O)c7cc(F)cc(c7)C(=O)/C6=C\c6cc(C(C)(C)C(=O)OC)c(-c7cc(C)cc(C(C)(C)C(=O)OC)c7)s6)sc5c4c(C(C)(C)C(=O)OC)ccc2-3)c1,CCCCCCCCCCCc1c(/C=C2\C(=O)c3cc(F)c(F)cc3C2=C(C#N)C#N)sc2c1sc1c3c4nsnc4c4c5sc6c(CCCCCCCCCCC)c(/C=C7\C(=O)c8cc(F)c(F)cc8C7=C(C#N)C#N)sc6c5n(CC(CC)CCCC)c4c3n(CC(CC)CCCC)c21,9.5,-5.56,-3.65,-5.65,-4.09,,,1:1.2,,,,,,
84647,10.1002/adsu.202401026,COC(=O)C(C)(C)c1cc(C)cc(-c2sc3c4sc5cc(/C=C6/C(=O)c7cc(F)cc(c7)C(=O)/C6=C\c6cc(C(C)(C)C(=O)OC)c(-c7cc(C)cc(C(C)(C)C(=O)OC)c7)s6)sc5c4c(C(C)(C)C(=O)OC)ccc2-3)c1,CCCCCCCCCCCc1c(/C=C2\C(=O)c3cc(F)c(F)cc3C2=C(C#N)C#N)sc2c1sc1c3c4nsnc4c4c5sc6c(CCCCCCCCCCC)c(/C=C7\C(=O)c8cc(F)c(F)cc8C7=C(C#N)C#N)sc6c5n(CC(CC)CCCC)c4c3n(CC(CC)CCCC)c21,9.7,-5.56,-3.65,-5.65,-4.09,,,1:1.2,,,,,,
84648,10.1002/adsu.202401026,COC(=O)C(C)(C)c1cc(C)cc(-c2sc3c4sc5cc(/C=C6/C(=O)c7cc(F)cc(c7)C(=O)/C6=C\c6cc(C(C)(C)C(=O)OC)c(-c7cc(C)cc(C(C)(C)C(=O)OC)c7)s6)sc5c4c(C(C)(C)C(=O)OC)ccc2-3)c1,CCCCCCCCCCCc1c(/C=C2\C(=O)c3cc(F)c(F)cc3C2=C(C#N)C#N)sc2c1sc1c3c4nsnc4c4c5sc6c(CCCCCCCCCCC)c(/C=C7\C(=O)c8cc(F)c(F)cc8C7=C(C#N)C#N)sc6c5n(CC(CC)CCCC)c4c3n(CC(CC)CCCC)c21,9.3,-5.56,-3.65,-5.65,-4.09,,,1:1.2,,inverted,,,,
84649,10.1002/adsu.202401026,COC(=O)C(C)(C)c1cc(C)cc(-c2sc3c4sc5cc(/C=C6/C(=O)c7cc(F)cc(c7)C(=O)/C6=C\c6cc(C(C)(C)C(=O)OC)c(-c7cc(C)cc(C(C)(C)C(=O)OC)c7)s6)sc5c4c(C(C)(C)C(=O)OC)ccc2-3)c1,CCCCCCCCCCCc1c(/C=C2\C(=O)c3cc(F)c(F)cc3C2=C(C#N)C#N)sc2c1sc1c3c4nsnc4c4c5sc6c(CCCCCCCCCCC)c(/C=C7\C(=O)c8cc(F)c(F)cc8C7=C(C#N)C#N)sc6c5n(CC(CC)CCCC)c4c3n(CC(CC)CCCC)c21,8.2,-5.56,-3.65,-5.65,-4.09,,,1:1.2,,,,,,
84650,10.1002/adsu.202401026,COC(=O)C(C)(C)c1cc(C)cc(-c2sc3c4sc5cc(/C=C6/C(=O)c7cc(F)cc(c7)C(=O)/C6=C\c6cc(C(C)(C)C(=O)OC)c(-c7cc(C)cc(C(C)(C)C(=O)OC)c7)s6)sc5c4c(C(C)(C)C(=O)OC)ccc2-3)c1,CCCCCCCCCCCc1c(/C=C2\C(=O)c3cc(F)c(F)cc3C2=C(C#N)C#N)sc2c1sc1c3c4nsnc4c4c5sc6c(CCCCCCCCCCC)c(/C=C7\C(=O)c8cc(F)c(F)cc8C7=C(C#N)C#N)sc6c5n(CC(CC)CCCC)c4c3n(CC(CC)CCCC)c21,6.2,-5.56,-3.65,-5.65,-4.09,,,1:1.2,,inverted,,,,
84651,10.1002/adsu.202401026,COC(=O)C(C)(C)c1cc(C)cc(-c2sc3c4sc5cc(/C=C6/C(=O)c7cc(F)cc(c7)C(=O)/C6=C\c6cc(C(C)(C)C(=O)OC)c(-c7cc(C)cc(C(C)(C)C(=O)OC)c7)s6)sc5c4c(C(C)(C)C(=O)OC)ccc2-3)c1,CCCCCCCCCCCc1c(/C=C2\C(=O)c3cc(F)c(F)cc3C2=C(C#N)C#N)sc2c1sc1c3c4nsnc4c4c5sc6c(CCCCCCCCCCC)c(/C=C7\C(=O)c8cc(F)c(F)cc8C7=C(C#N)C#N)sc6c5n(CC(CC)CCCC)c4c3n(CC(CC)CCCC)c21,6.2,-5.56,-3.65,-5.65,-4.09,,,1:1.2,,inverted,,,,
84652,10.1002/adsu.202401026,COC(=O)C(C)(C)c1cc(C)cc(-c2sc3c4sc5cc(/C=C6/C(=O)c7cc(F)cc(c7)C(=O)/C6=C\c6cc(C(C)(C)C(=O)OC)c(-c7cc(C)cc(C(C)(C)C(=O)OC)c7)s6)sc5c4c(C(C)(C)C(=O)OC)ccc2-3)c1,CCCCCCCCCCCc1c(/C=C2\C(=O)c3cc(F)c(F)cc3C2=C(C#N)C#N)sc2c1sc1c3c4nsnc4c4c5sc6c(CCCCCCCCCCC)c(/C=C7\C(=O)c8cc(F)c(F)cc8C7=C(C#N)C#N)sc6c5n(CC(CC)CCCC)c4c3n(CC(CC)CCCC)c21,6.2,-5.56,-3.65,-5.65,-4.09,,,1:1.2,,inverted,,,,
84653,10.1002/adsu.202401026,COC(=O)C(C)(C)c1cc(C)cc(-c2sc3c4sc5cc(/C=C6/C(=O)c7cc(F)cc(c7)C(=O)/C6=C\c6cc(C(C)(C)C(=O)OC)c(-c7cc(C)cc(C(C)(C)C(=O)OC)c7)s6)sc5c4c(C(C)(C)C(=O)OC)ccc2-3)c1,CCCCCCCCCCCc1c(/C=C2\C(=O)c3cc(F)c(F)cc3C2=C(C#N)C#N)sc2c1sc1c3c4nsnc4c4c5sc6c(CCCCCCCCCCC)c(/C=C7\C(=O)c8cc(F)c(F)cc8C7=C(C#N)C#N)sc6c5n(CC(CC)CCCC)c4c3n(CC(CC)CCCC)c21,9.1,-5.56,-3.65,-5.65,-4.09,,,1:1.2,,inverted,ZnO,,,
84654,10.1002/adsu.202401026,COC(=O)C(C)(C)c1cc(C)cc(-c2sc3c4sc5cc(/C=C6/C(=O)c7cc(F)cc(c7)C(=O)/C6=C\c6cc(C(C)(C)C(=O)OC)c(-c7cc(C)cc(C(C)(C)C(=O)OC)c7)s6)sc5c4c(C(C)(C)C(=O)OC)ccc2-3)c1,CCCCCCCCCCCc1c(/C=C2\C(=O)c3cc(F)c(F)cc3C2=C(C#N)C#N)sc2c1sc1c3c4nsnc4c4c5sc6c(CCCCCCCCCCC)c(/C=C7\C(=O)c8cc(F)c(F)cc8C7=C(C#N)C#N)sc6c5n(CC(CC)CCCC)c4c3n(CC(CC)CCCC)c21,9.0,-5.56,-3.65,-5.65,-4.09,,,1:1.2,,inverted,ZnO,,,
84655,10.1002/adsu.202401026,COC(=O)C(C)(C)c1cc(C)cc(-c2sc3c4sc5cc(/C=C6/C(=O)c7cc(F)cc(c7)C(=O)/C6=C\c6cc(C(C)(C)C(=O)OC)c(-c7cc(C)cc(C(C)(C)C(=O)OC)c7)s6)sc5c4c(C(C)(C)C(=O)OC)ccc2-3)c1,CCCCCCCCCCCc1c(/C=C2\C(=O)c3cc(F)c(F)cc3C2=C(C#N)C#N)sc2c1sc1c3c4nsnc4c4c5sc6c(CCCCCCCCCCC)c(/C=C7\C(=O)c8cc(F)c(F)cc8C7=C(C#N)C#N)sc6c5n(CC(CC)CCCC)c4c3n(CC(CC)CCCC)c21,8.1,-5.56,-3.65,-5.65,-4.09,,,1:1.2,,inverted,ZnO,,,
84656,10.1002/adsu.202401026,COC(=O)C(C)(C)c1cc(C)cc(-c2sc3c4sc5cc(/C=C6/C(=O)c7cc(F)cc(c7)C(=O)/C6=C\c6cc(C(C)(C)C(=O)OC)c(-c7cc(C)cc(C(C)(C)C(=O)OC)c7)s6)sc5c4c(C(C)(C)C(=O)OC)ccc2-3)c1,CCCCCCCCCCCc1c(/C=C2\C(=O)c3cc(F)c(F)cc3C2=C(C#N)C#N)sc2c1sc1c3c4nsnc4c4c5sc6c(CCCCCCCCCCC)c(/C=C7\C(=O)c8cc(F)c(F)cc8C7=C(C#N)C#N)sc6c5n(CC(CC)CCCC)c4c3n(CC(CC)CCCC)c21,8.3,-5.56,-3.65,-5.65,-4.09,,,1:1.2,,inverted,ZnO,,,
84711,10.1002/advs.202104613,COC(=O)C(C)(C)c1cc(C)cc(-c2sc3c4sc5cc(/C=C6/C(=O)c7cc(F)cc(c7)C(=O)/C6=C\c6cc(C(C)(C)C(=O)OC)c(-c7cc(C)cc(C(C)(C)C(=O)OC)c7)s6)sc5c4c(C(C)(C)C(=O)OC)ccc2-3)c1,CCCCCCCCCCCc1c(/C=C2\C(=O)c3cc(F)c(F)cc3C2=C(C#N)C#N)sc2c1sc1c3c4nsnc4c4c5sc6c(CCCCCCCCCCC)c(/C=C7\C(=O)c8cc(F)c(F)cc8C7=C(C#N)C#N)sc6c5n(CC(CC)CCCC)c4c3n(CC(CC)CCCC)c21,16.44,-5.56,-3.65,-5.65,-4.09,,,1:1.2,,conventional,PFN-Br,PEDOT:PSS,,
84722,10.1002/advs.202205682,CCOC(=O)c1cc2c(-c3nccs3)sc(-c3ncc(-c4cc5c(-c6ccc(CC)s6)c6sc(-c7cnc(-c8sc(-c9ncc(-c%10cc%11c(-c%12ccc(CC)s%12)c%12sc(-c%13cnc(-c%14sc(-c%15ncc(-c%16cc%17c(-c%18ccc(CC)s%18)c%18sccc%18c(-c%18ccc(CC)s%18)c%17s%16)s%15)c%15sc(C(=O)OCC)cc%14%15)s%13)cc%12c(-c%12ccc(CC)s%12)c%11s%10)s9)c9sc(C(=O)OCC)cc89)s7)cc6c(-c6ccc(CC)s6)c5s4)s3)c2s1,CCCCCCCCCCCc1c(/C=C2\C(=O)c3cc(F)c(F)cc3C2=C(C#N)C#N)sc2c1sc1c3c4nsnc4c4c5sc6c(CCCCCCCCCCC)c(/C=C7\C(=O)c8cc(F)c(F)cc8C7=C(C#N)C#N)sc6c5n(CC(CC)CCCC)c4c3n(CC(CC)CCCC)c21,15.8,-5.48,-3.52,-5.65,-4.09,,,1:1.2,0.5 vol%,conventional,PDINO,PEDOT:PSS,chloroform,CN
84723,10.1002/advs.202205682,CCOC(=O)c1cc2c(-c3nccs3)sc(-c3ncc(-c4cc5c(-c6ccc(CC)s6)c6sc(-c7cnc(-c8sc(-c9ncc(-c%10cc%11c(-c%12ccc(CC)s%12)c%12sc(-c%13cnc(-c%14sc(-c%15ncc(-c%16cc%17c(-c%18ccc(CC)s%18)c%18sccc%18c(-c%18ccc(CC)s%18)c%17s%16)s%15)c%15sc(C(=O)OCC)cc%14%15)s%13)cc%12c(-c%12ccc(CC)s%12)c%11s%10)s9)c9sc(C(=O)OCC)cc89)s7)cc6c(-c6ccc(CC)s6)c5s4)s3)c2s1,CCCCCCCCCCCc1c(/C=C2\C(=O)c3cc(F)c(F)cc3C2=C(C#N)C#N)sc2c1sc1c3c4nsnc4c4c5sc6c(CCCCCCCCCCC)c(/C=C7\C(=O)c8cc(F)c(F)cc8C7=C(C#N)C#N)sc6c5n(CC(CC)CCCC)c4c3n(CC(CC)CCCC)c21,15.9,-5.48,-3.52,-5.65,-4.09,,,1:1.2,0.5 vol%,conventional,PNDIT-F3N-Br,,,
84734,10.1002/advs.202302460,COC(=O)C(C)(C)c1cc(C)cc(-c2sc3c4sc5cc(/C=C6/C(=O)c7cc(F)cc(c7)C(=O)/C6=C\c6cc(C(C)(C)C(=O)OC)c(-c7cc(C)cc(C(C)(C)C(=O)OC)c7)s6)sc5c4c(C(C)(C)C(=O)OC)ccc2-3)c1,CCCCCCCCCCCc1c(/C=C2\C(=O)c3cc(F)c(F)cc3C2=C(C#N)C#N)sc2c1sc1c3c4nsnc4c4c5sc6c(CCCCCCCCCCC)c(/C=C7\C(=O)c8cc(F)c(F)cc8C7=C(C#N)C#N)sc6c5n(CC(CC)CCCC)c4c3n(CC(CC)CCCC)c21,15.8,-5.56,-3.65,-5.65,-4.09,,,,,conventional,PDIN:PFN-Br,,,
84735,10.1002/advs.202302460,COC(=O)C(C)(C)c1cc(C)cc(-c2sc3c4sc5cc(/C=C6/C(=O)c7cc(F)cc(c7)C(=O)/C6=C\c6cc(C(C)(C)C(=O)OC)c(-c7cc(C)cc(C(C)(C)C(=O)OC)c7)s6)sc5c4c(C(C)(C)C(=O)OC)ccc2-3)c1,CCCCCCCCCCCc1c(/C=C2\C(=O)c3cc(F)c(F)cc3C2=C(C#N)C#N)sc2c1sc1c3c4nsnc4c4c5sc6c(CCCCCCCCCCC)c(/C=C7\C(=O)c8cc(F)c(F)cc8C7=C(C#N)C#N)sc6c5n(CC(CC)CCCC)c4c3n(CC(CC)CCCC)c21,16.7,-5.56,-3.65,-5.65,-4.09,,,,,conventional,PDIN:PFN-Br,,,
84736,10.1002/advs.202302460,COC(=O)C(C)(C)c1cc(C)cc(-c2sc3c4sc5cc(/C=C6/C(=O)c7cc(F)cc(c7)C(=O)/C6=C\c6cc(C(C)(C)C(=O)OC)c(-c7cc(C)cc(C(C)(C)C(=O)OC)c7)s6)sc5c4c(C(C)(C)C(=O)OC)ccc2-3)c1,CCCCCCCCCCCc1c(/C=C2\C(=O)c3cc(F)c(F)cc3C2=C(C#N)C#N)sc2c1sc1c3c4nsnc4c4c5sc6c(CCCCCCCCCCC)c(/C=C7\C(=O)c8cc(F)c(F)cc8C7=C(C#N)C#N)sc6c5n(CC(CC)CCCC)c4c3n(CC(CC)CCCC)c21,13.1,-5.56,-3.65,-5.65,-4.09,,,,,,PDIN:PFN-Br,,,
84737,10.1002/advs.202302460,COC(=O)C(C)(C)c1cc(C)cc(-c2sc3c4sc5cc(/C=C6/C(=O)c7cc(F)cc(c7)C(=O)/C6=C\c6cc(C(C)(C)C(=O)OC)c(-c7cc(C)cc(C(C)(C)C(=O)OC)c7)s6)sc5c4c(C(C)(C)C(=O)OC)ccc2-3)c1,CCCCCCCCCCCc1c(/C=C2\C(=O)c3cc(F)c(F)cc3C2=C(C#N)C#N)sc2c1sc1c3c4nsnc4c4c5sc6c(CCCCCCCCCCC)c(/C=C7\C(=O)c8cc(F)c(F)cc8C7=C(C#N)C#N)sc6c5n(CC(CC)CCCC)c4c3n(CC(CC)CCCC)c21,15.1,-5.56,-3.65,-5.65,-4.09,,,,,,PDINN/PFN-Br,,,
84738,10.1002/advs.202302460,COC(=O)C(C)(C)c1cc(C)cc(-c2sc3c4sc5cc(/C=C6/C(=O)c7cc(F)cc(c7)C(=O)/C6=C\c6cc(C(C)(C)C(=O)OC)c(-c7cc(C)cc(C(C)(C)C(=O)OC)c7)s6)sc5c4c(C(C)(C)C(=O)OC)ccc2-3)c1,CCCCCCCCCCCc1c(/C=C2\C(=O)c3cc(F)c(F)cc3C2=C(C#N)C#N)sc2c1sc1c3c4nsnc4c4c5sc6c(CCCCCCCCCCC)c(/C=C7\C(=O)c8cc(F)c(F)cc8C7=C(C#N)C#N)sc6c5n(CC(CC)CCCC)c4c3n(CC(CC)CCCC)c21,16.0,-5.56,-3.65,-5.65,-4.09,,,,,conventional,PDINN/PFN-Br,,,
84739,10.1002/advs.202302460,COC(=O)C(C)(C)c1cc(C)cc(-c2sc3c4sc5cc(/C=C6/C(=O)c7cc(F)cc(c7)C(=O)/C6=C\c6cc(C(C)(C)C(=O)OC)c(-c7cc(C)cc(C(C)(C)C(=O)OC)c7)s6)sc5c4c(C(C)(C)C(=O)OC)ccc2-3)c1,CCCCCCCCCCCc1c(/C=C2\C(=O)c3cc(F)c(F)cc3C2=C(C#N)C#N)sc2c1sc1c3c4nsnc4c4c5sc6c(CCCCCCCCCCC)c(/C=C7\C(=O)c8cc(F)c(F)cc8C7=C(C#N)C#N)sc6c5n(CC(CC)CCCC)c4c3n(CC(CC)CCCC)c21,13.1,-5.56,-3.65,-5.65,-4.09,,,,,,PDINN/PFN-Br,,,
84740,10.1002/advs.202302460,COC(=O)C(C)(C)c1cc(C)cc(-c2sc3c4sc5cc(/C=C6/C(=O)c7cc(F)cc(c7)C(=O)/C6=C\c6cc(C(C)(C)C(=O)OC)c(-c7cc(C)cc(C(C)(C)C(=O)OC)c7)s6)sc5c4c(C(C)(C)C(=O)OC)ccc2-3)c1,CCCCCCCCCCCc1c(/C=C2\C(=O)c3cc(F)c(F)cc3C2=C(C#N)C#N)sc2c1sc1c3c4nsnc4c4c5sc6c(CCCCCCCCCCC)c(/C=C7\C(=O)c8cc(F)c(F)cc8C7=C(C#N)C#N)sc6c5n(CC(CC)CCCC)c4c3n(CC(CC)CCCC)c21,15.8,-5.56,-3.65,-5.65,-4.09,,,,,conventional,PDIN,,,
84741,10.1002/advs.202302460,COC(=O)C(C)(C)c1cc(C)cc(-c2sc3c4sc5cc(/C=C6/C(=O)c7cc(F)cc(c7)C(=O)/C6=C\c6cc(C(C)(C)C(=O)OC)c(-c7cc(C)cc(C(C)(C)C(=O)OC)c7)s6)sc5c4c(C(C)(C)C(=O)OC)ccc2-3)c1,CCCCCCCCCCCc1c(/C=C2\C(=O)c3cc(F)c(F)cc3C2=C(C#N)C#N)sc2c1sc1c3c4nsnc4c4c5sc6c(CCCCCCCCCCC)c(/C=C7\C(=O)c8cc(F)c(F)cc8C7=C(C#N)C#N)sc6c5n(CC(CC)CCCC)c4c3n(CC(CC)CCCC)c21,16.6,-5.56,-3.65,-5.65,-4.09,,,,,conventional,PDIN,,,
84742,10.1002/advs.202302460,COC(=O)C(C)(C)c1cc(C)cc(-c2sc3c4sc5cc(/C=C6/C(=O)c7cc(F)cc(c7)C(=O)/C6=C\c6cc(C(C)(C)C(=O)OC)c(-c7cc(C)cc(C(C)(C)C(=O)OC)c7)s6)sc5c4c(C(C)(C)C(=O)OC)ccc2-3)c1,CCCCCCCCCCCc1c(/C=C2\C(=O)c3cc(F)c(F)cc3C2=C(C#N)C#N)sc2c1sc1c3c4nsnc4c4c5sc6c(CCCCCCCCCCC)c(/C=C7\C(=O)c8cc(F)c(F)cc8C7=C(C#N)C#N)sc6c5n(CC(CC)CCCC)c4c3n(CC(CC)CCCC)c21,13.5,-5.56,-3.65,-5.65,-4.09,,,,,,PDIN,,,
84761,10.1002/aenm.202000826,CCCCC(CC)Cc1ccc(-c2c3cc(-c4ccc(-c5sc(-c6cccs6)c6c5C(=O)c5c(CC(CC)CCCC)sc(CC(CC)CCCC)c5C6=O)s4)sc3c(-c3ccc(CC(CC)CCCC)s3)c3ccsc23)s1,CCCCCCc1ccc(C2(c3ccc(CCCCCC)cc3)c3cc4c(cc3-c3sc5cc(/C=C6\C(=O)c7ccc(C)cc7C6=C(C#N)C#N)sc5c32)C(c2ccc(CCCCCC)cc2)(c2ccc(CCCCCC)cc2)c2c-4sc3cc(/C=C4\C(=O)c5ccc(C)cc5C4=C(C#N)C#N)sc23)cc1,10.04,-5.33,-3.48,-5.514,-3.808,100.0,,,,,,,,
84762,10.1002/aenm.202000826,CCCCC(CC)Cc1ccc(-c2c3cc(-c4ccc(-c5sc(-c6cccs6)c6c5C(=O)c5c(CC(CC)CCCC)sc(CC(CC)CCCC)c5C6=O)s4)sc3c(-c3ccc(CC(CC)CCCC)s3)c3ccsc23)s1,CCCCCCc1ccc(C2(c3ccc(CCCCCC)cc3)c3c(sc4cc(C=C5C(=O)c6cc(F)ccc6C5=C(C#N)C#N)sc34)-c3sc4c5c(sc4c32)-c2sc3cc(C=C4C(=O)c6cc(F)ccc6C4=C(C#N)C#N)sc3c2C5(c2ccc(CCCCCC)cc2)c2ccc(CCCCCC)cc2)cc1,10.45,-5.33,-3.48,-5.38,-3.91,100.0,,,,,,,,
84770,10.1002/aenm.202002709,COC(=O)C(C)(C)c1cc(C)cc(-c2sc3c4sc5cc(/C=C6/C(=O)c7cc(F)cc(c7)C(=O)/C6=C\c6cc(C(C)(C)C(=O)OC)c(-c7cc(C)cc(C(C)(C)C(=O)OC)c7)s6)sc5c4c(C(C)(C)C(=O)OC)ccc2-3)c1,CCCCCCCCCCCc1c(/C=C2\C(=O)c3cc(F)c(F)cc3C2=C(C#N)C#N)sc2c1sc1c3c4nsnc4c4c5sc6c(CCCCCCCCCCC)c(/C=C7\C(=O)c8cc(F)c(F)cc8C7=C(C#N)C#N)sc6c5n(CC(CC)CCCC)c4c3n(CC(CC)CCCC)c21,14.08,-5.56,-3.65,-5.65,-4.09,,110.0,1:1.2,,conventional,PFN-Br,PEDOT:PSS,chloroform,
84771,10.1002/aenm.202002709,COC(=O)C(C)(C)c1cc(C)cc(-c2sc3c4sc5cc(/C=C6/C(=O)c7cc(F)cc(c7)C(=O)/C6=C\c6cc(C(C)(C)C(=O)OC)c(-c7cc(C)cc(C(C)(C)C(=O)OC)c7)s6)sc5c4c(C(C)(C)C(=O)OC)ccc2-3)c1,CCCCCCCCCCCc1c(/C=C2\C(=O)c3cc(F)c(F)cc3C2=C(C#N)C#N)sc2c1sc1c3c4nsnc4c4c5sc6c(CCCCCCCCCCC)c(/C=C7\C(=O)c8cc(F)c(F)cc8C7=C(C#N)C#N)sc6c5n(CC(CC)CCCC)c4c3n(CC(CC)CCCC)c21,15.28,-5.56,-3.65,-5.65,-4.09,,110.0,1:1.2,,conventional,PFN-Br,PEDOT:PSS,chloroform,
84772,10.1002/aenm.202002709,COC(=O)C(C)(C)c1cc(C)cc(-c2sc3c4sc5cc(/C=C6/C(=O)c7cc(F)cc(c7)C(=O)/C6=C\c6cc(C(C)(C)C(=O)OC)c(-c7cc(C)cc(C(C)(C)C(=O)OC)c7)s6)sc5c4c(C(C)(C)C(=O)OC)ccc2-3)c1,CCCCCCCCCCCc1c(/C=C2\C(=O)c3cc(F)c(F)cc3C2=C(C#N)C#N)sc2c1sc1c3c4nsnc4c4c5sc6c(CCCCCCCCCCC)c(/C=C7\C(=O)c8cc(F)c(F)cc8C7=C(C#N)C#N)sc6c5n(CC(CC)CCCC)c4c3n(CC(CC)CCCC)c21,15.74,-5.56,-3.65,-5.65,-4.09,,110.0,1:1.2,,conventional,PFN-Br,PEDOT:PSS,chloroform,
84773,10.1002/aenm.202002709,COC(=O)C(C)(C)c1cc(C)cc(-c2sc3c4sc5cc(/C=C6/C(=O)c7cc(F)cc(c7)C(=O)/C6=C\c6cc(C(C)(C)C(=O)OC)c(-c7cc(C)cc(C(C)(C)C(=O)OC)c7)s6)sc5c4c(C(C)(C)C(=O)OC)ccc2-3)c1,CCCCCCCCCCCc1c(/C=C2\C(=O)c3cc(F)c(F)cc3C2=C(C#N)C#N)sc2c1sc1c3c4nsnc4c4c5sc6c(CCCCCCCCCCC)c(/C=C7\C(=O)c8cc(F)c(F)cc8C7=C(C#N)C#N)sc6c5n(CC(CC)CCCC)c4c3n(CC(CC)CCCC)c21,16.0,-5.56,-3.65,-5.65,-4.09,,110.0,1:1.2,,conventional,PFN-Br,PEDOT:PSS,chloroform,
84774,10.1002/aenm.202002709,COC(=O)C(C)(C)c1cc(C)cc(-c2sc3c4sc5cc(/C=C6/C(=O)c7cc(F)cc(c7)C(=O)/C6=C\c6cc(C(C)(C)C(=O)OC)c(-c7cc(C)cc(C(C)(C)C(=O)OC)c7)s6)sc5c4c(C(C)(C)C(=O)OC)ccc2-3)c1,CCCCCCCCCCCc1c(/C=C2\C(=O)c3cc(F)c(F)cc3C2=C(C#N)C#N)sc2c1sc1c3c4nsnc4c4c5sc6c(CCCCCCCCCCC)c(/C=C7\C(=O)c8cc(F)c(F)cc8C7=C(C#N)C#N)sc6c5n(CC(CC)CCCC)c4c3n(CC(CC)CCCC)c21,16.05,-5.56,-3.65,-5.65,-4.09,,110.0,1:1.2,,conventional,PFN-Br,PEDOT:PSS,chloroform,
84775,10.1002/aenm.202002709,COC(=O)C(C)(C)c1cc(C)cc(-c2sc3c4sc5cc(/C=C6/C(=O)c7cc(F)cc(c7)C(=O)/C6=C\c6cc(C(C)(C)C(=O)OC)c(-c7cc(C)cc(C(C)(C)C(=O)OC)c7)s6)sc5c4c(C(C)(C)C(=O)OC)ccc2-3)c1,CCCCCCCCCCCc1c(/C=C2\C(=O)c3cc(F)c(F)cc3C2=C(C#N)C#N)sc2c1sc1c3c4nsnc4c4c5sc6c(CCCCCCCCCCC)c(/C=C7\C(=O)c8cc(F)c(F)cc8C7=C(C#N)C#N)sc6c5n(CC(CC)CCCC)c4c3n(CC(CC)CCCC)c21,16.19,-5.56,-3.65,-5.65,-4.09,,110.0,1:1.2,,conventional,PFN-Br,PEDOT:PSS,chloroform,
84776,10.1002/aenm.202002709,COC(=O)C(C)(C)c1cc(C)cc(-c2sc3c4sc5cc(/C=C6/C(=O)c7cc(F)cc(c7)C(=O)/C6=C\c6cc(C(C)(C)C(=O)OC)c(-c7cc(C)cc(C(C)(C)C(=O)OC)c7)s6)sc5c4c(C(C)(C)C(=O)OC)ccc2-3)c1,CCCCCCCCCCCc1c(/C=C2\C(=O)c3cc(F)c(F)cc3C2=C(C#N)C#N)sc2c1sc1c3c4nsnc4c4c5sc6c(CCCCCCCCCCC)c(/C=C7\C(=O)c8cc(F)c(F)cc8C7=C(C#N)C#N)sc6c5n(CC(CC)CCCC)c4c3n(CC(CC)CCCC)c21,15.96,-5.56,-3.65,-5.65,-4.09,,110.0,1:1.2,,conventional,PFN-Br,PEDOT:PSS,chloroform,
84777,10.1002/aenm.202002709,COC(=O)C(C)(C)c1cc(C)cc(-c2sc3c4sc5cc(/C=C6/C(=O)c7cc(F)cc(c7)C(=O)/C6=C\c6cc(C(C)(C)C(=O)OC)c(-c7cc(C)cc(C(C)(C)C(=O)OC)c7)s6)sc5c4c(C(C)(C)C(=O)OC)ccc2-3)c1,CCCCCCCCCCCc1c(/C=C2\C(=O)c3cc(F)c(F)cc3C2=C(C#N)C#N)sc2c1sc1c3c4nsnc4c4c5sc6c(CCCCCCCCCCC)c(/C=C7\C(=O)c8cc(F)c(F)cc8C7=C(C#N)C#N)sc6c5n(CC(CC)CCCC)c4c3n(CC(CC)CCCC)c21,15.71,-5.56,-3.65,-5.65,-4.09,,110.0,1:1.2,,conventional,PFN-Br,PEDOT:PSS,chloroform,
84778,10.1002/aenm.202002709,COC(=O)C(C)(C)c1cc(C)cc(-c2sc3c4sc5cc(/C=C6/C(=O)c7cc(F)cc(c7)C(=O)/C6=C\c6cc(C(C)(C)C(=O)OC)c(-c7cc(C)cc(C(C)(C)C(=O)OC)c7)s6)sc5c4c(C(C)(C)C(=O)OC)ccc2-3)c1,CCCCCCCCCCCc1c(/C=C2\C(=O)c3cc(F)c(F)cc3C2=C(C#N)C#N)sc2c1sc1c3c4nsnc4c4c5sc6c(CCCCCCCCCCC)c(/C=C7\C(=O)c8cc(F)c(F)cc8C7=C(C#N)C#N)sc6c5n(CC(CC)CCCC)c4c3n(CC(CC)CCCC)c21,15.6,-5.56,-3.65,-5.65,-4.09,,110.0,1:1.2,,conventional,PFN-Br,PEDOT:PSS,chloroform,
84779,10.1002/aenm.202002709,COC(=O)C(C)(C)c1cc(C)cc(-c2sc3c4sc5cc(/C=C6/C(=O)c7cc(F)cc(c7)C(=O)/C6=C\c6cc(C(C)(C)C(=O)OC)c(-c7cc(C)cc(C(C)(C)C(=O)OC)c7)s6)sc5c4c(C(C)(C)C(=O)OC)ccc2-3)c1,CCCCCCCCCCCc1c(/C=C2\C(=O)c3cc(F)c(F)cc3C2=C(C#N)C#N)sc2c1sc1c3c4nsnc4c4c5sc6c(CCCCCCCCCCC)c(/C=C7\C(=O)c8cc(F)c(F)cc8C7=C(C#N)C#N)sc6c5n(CC(CC)CCCC)c4c3n(CC(CC)CCCC)c21,15.45,-5.56,-3.65,-5.65,-4.09,,110.0,1:1.2,,conventional,PFN-Br,PEDOT:PSS,chloroform,
84780,10.1002/aenm.202002709,COC(=O)C(C)(C)c1cc(C)cc(-c2sc3c4sc5cc(/C=C6/C(=O)c7cc(F)cc(c7)C(=O)/C6=C\c6cc(C(C)(C)C(=O)OC)c(-c7cc(C)cc(C(C)(C)C(=O)OC)c7)s6)sc5c4c(C(C)(C)C(=O)OC)ccc2-3)c1,CCCCCCCCCCCc1c(/C=C2\C(=O)c3cc(F)c(F)cc3C2=C(C#N)C#N)sc2c1sc1c3c4nsnc4c4c5sc6c(CCCCCCCCCCC)c(/C=C7\C(=O)c8cc(F)c(F)cc8C7=C(C#N)C#N)sc6c5n(CC(CC)CCCC)c4c3n(CC(CC)CCCC)c21,15.15,-5.56,-3.65,-5.65,-4.09,,110.0,1:1.2,,conventional,PFN-Br,PEDOT:PSS,chloroform,
84793,10.1002/aenm.202101705,COC(=O)C(C)(C)c1cc(C)cc(-c2sc3c4sc5cc(/C=C6/C(=O)c7cc(F)cc(c7)C(=O)/C6=C\c6cc(C(C)(C)C(=O)OC)c(-c7cc(C)cc(C(C)(C)C(=O)OC)c7)s6)sc5c4c(C(C)(C)C(=O)OC)ccc2-3)c1,CCCCCCc1ccc(C2(c3ccc(CCCCCC)cc3)c3cc4c(cc3-c3sc5cc(/C=C6\C(=O)c7cc(F)c(F)cc7C6=C(C#N)C#N)sc5c32)C(c2ccc(CCCCCC)cc2)(c2ccc(CCCCCC)cc2)c2c-4sc3cc(/C=C4\C(=O)c5cc(F)c(F)cc5C4=C(C#N)C#N)sc23)cc1,13.8,-5.49,-3.64,-5.66,-4.14,,,,,conventional,PNDIT-F3N-Br,PEDOT:PSS,,
84795,10.1002/aenm.202101705,COC(=O)C(C)(C)c1cc(C)cc(-c2sc3c4sc5cc(/C=C6/C(=O)c7cc(F)cc(c7)C(=O)/C6=C\c6cc(C(C)(C)C(=O)OC)c(-c7cc(C)cc(C(C)(C)C(=O)OC)c7)s6)sc5c4c(C(C)(C)C(=O)OC)ccc2-3)c1,CCCCCCCCCc1c(C=C2C(=O)c3cc(Cl)c(Cl)cc3C2=C(C#N)C#N)sc2c1sc1c3c4nsnc4c4c5sc6c(CCCCCCCCC)c(C=C7C(=O)c8cc(Cl)c(Cl)cc8C7=C(C#N)C#N)sc6c5n(CC(CCCC)CCCCCC)c4c3n(CC(CCCC)CCCCCC)c21,17.6,-5.49,-3.64,-5.68,-3.9,,,,,conventional,PNDIT-F3N-Br,PEDOT:PSS,,
84848,10.1002/aenm.202203749,COC(=O)C(C)(C)c1cc(C)cc(-c2sc3c4sc5cc(/C=C6/C(=O)c7cc(F)cc(c7)C(=O)/C6=C\c6cc(C(C)(C)C(=O)OC)c(-c7cc(C)cc(C(C)(C)C(=O)OC)c7)s6)sc5c4c(C(C)(C)C(=O)OC)ccc2-3)c1,CCCCCCCCCCCc1c(/C=C2\C(=O)c3cc(F)c(F)cc3C2=C(C#N)C#N)sc2c1sc1c3c4nsnc4c4c5sc6c(CCCCCCCCCCC)c(/C=C7\C(=O)c8cc(F)c(F)cc8C7=C(C#N)C#N)sc6c5n(CC(CC)CCCC)c4c3n(CC(CC)CCCC)c21,12.72,-5.56,-3.65,-5.65,-4.09,,,,,inverted,ZnO,MoO3,chloroform,
84849,10.1002/aenm.202203749,COC(=O)C(C)(C)c1cc(C)cc(-c2sc3c4sc5cc(/C=C6/C(=O)c7cc(F)cc(c7)C(=O)/C6=C\c6cc(C(C)(C)C(=O)OC)c(-c7cc(C)cc(C(C)(C)C(=O)OC)c7)s6)sc5c4c(C(C)(C)C(=O)OC)ccc2-3)c1,CCCCCCCCCCCc1c(/C=C2\C(=O)c3cc(F)c(F)cc3C2=C(C#N)C#N)sc2c1sc1c3c4nsnc4c4c5sc6c(CCCCCCCCCCC)c(/C=C7\C(=O)c8cc(F)c(F)cc8C7=C(C#N)C#N)sc6c5n(CC(CC)CCCC)c4c3n(CC(CC)CCCC)c21,12.98,-5.56,-3.65,-5.65,-4.09,,,1:0.5,,inverted,ZnO,MoO3,chloroform,
84850,10.1002/aenm.202203749,COC(=O)C(C)(C)c1cc(C)cc(-c2sc3c4sc5cc(/C=C6/C(=O)c7cc(F)cc(c7)C(=O)/C6=C\c6cc(C(C)(C)C(=O)OC)c(-c7cc(C)cc(C(C)(C)C(=O)OC)c7)s6)sc5c4c(C(C)(C)C(=O)OC)ccc2-3)c1,CCCCCCCCCCCc1c(/C=C2\C(=O)c3cc(F)c(F)cc3C2=C(C#N)C#N)sc2c1sc1c3c4nsnc4c4c5sc6c(CCCCCCCCCCC)c(/C=C7\C(=O)c8cc(F)c(F)cc8C7=C(C#N)C#N)sc6c5n(CC(CC)CCCC)c4c3n(CC(CC)CCCC)c21,13.22,-5.56,-3.65,-5.65,-4.09,,,1:1.2,,inverted,ZnO,MoO3,chloroform,
84851,10.1002/aenm.202203749,COC(=O)C(C)(C)c1cc(C)cc(-c2sc3c4sc5cc(/C=C6/C(=O)c7cc(F)cc(c7)C(=O)/C6=C\c6cc(C(C)(C)C(=O)OC)c(-c7cc(C)cc(C(C)(C)C(=O)OC)c7)s6)sc5c4c(C(C)(C)C(=O)OC)ccc2-3)c1,CCCCCCCCCCCc1c(/C=C2\C(=O)c3cc(F)c(F)cc3C2=C(C#N)C#N)sc2c1sc1c3c4nsnc4c4c5sc6c(CCCCCCCCCCC)c(/C=C7\C(=O)c8cc(F)c(F)cc8C7=C(C#N)C#N)sc6c5n(CC(CC)CCCC)c4c3n(CC(CC)CCCC)c21,13.66,-5.56,-3.65,-5.65,-4.09,,,1:2.5,,inverted,ZnO,MoO3,chloroform,
84852,10.1002/aenm.202203749,COC(=O)C(C)(C)c1cc(C)cc(-c2sc3c4sc5cc(/C=C6/C(=O)c7cc(F)cc(c7)C(=O)/C6=C\c6cc(C(C)(C)C(=O)OC)c(-c7cc(C)cc(C(C)(C)C(=O)OC)c7)s6)sc5c4c(C(C)(C)C(=O)OC)ccc2-3)c1,CCCCCCCCCCCc1c(/C=C2\C(=O)c3cc(F)c(F)cc3C2=C(C#N)C#N)sc2c1sc1c3c4nsnc4c4c5sc6c(CCCCCCCCCCC)c(/C=C7\C(=O)c8cc(F)c(F)cc8C7=C(C#N)C#N)sc6c5n(CC(CC)CCCC)c4c3n(CC(CC)CCCC)c21,12.19,-5.56,-3.65,-5.65,-4.09,,,1:4,,inverted,ZnO,MoO3,chloroform,
84853,10.1002/aenm.202203749,COC(=O)C(C)(C)c1cc(C)cc(-c2sc3c4sc5cc(/C=C6/C(=O)c7cc(F)cc(c7)C(=O)/C6=C\c6cc(C(C)(C)C(=O)OC)c(-c7cc(C)cc(C(C)(C)C(=O)OC)c7)s6)sc5c4c(C(C)(C)C(=O)OC)ccc2-3)c1,CCCCCCCCCCCc1c(/C=C2\C(=O)c3cc(F)c(F)cc3C2=C(C#N)C#N)sc2c1sc1c3c4nsnc4c4c5sc6c(CCCCCCCCCCC)c(/C=C7\C(=O)c8cc(F)c(F)cc8C7=C(C#N)C#N)sc6c5n(CC(CC)CCCC)c4c3n(CC(CC)CCCC)c21,9.32,-5.56,-3.65,-5.65,-4.09,,,1:8,,inverted,ZnO,MoO3,chloroform,
84854,10.1002/aenm.202203749,COC(=O)C(C)(C)c1cc(C)cc(-c2sc3c4sc5cc(/C=C6/C(=O)c7cc(F)cc(c7)C(=O)/C6=C\c6cc(C(C)(C)C(=O)OC)c(-c7cc(C)cc(C(C)(C)C(=O)OC)c7)s6)sc5c4c(C(C)(C)C(=O)OC)ccc2-3)c1,CCCCCCCCCCCc1c(/C=C2\C(=O)c3cc(F)c(F)cc3C2=C(C#N)C#N)sc2c1sc1c3c4nsnc4c4c5sc6c(CCCCCCCCCCC)c(/C=C7\C(=O)c8cc(F)c(F)cc8C7=C(C#N)C#N)sc6c5n(CC(CC)CCCC)c4c3n(CC(CC)CCCC)c21,5.06,-5.56,-3.65,-5.65,-4.09,,,,,inverted,ZnO,MoO3,chloroform,
84871,10.1002/aenm.202300904,COC(=O)C(C)(C)c1cc(C)cc(-c2sc3c4sc5cc(/C=C6/C(=O)c7cc(F)cc(c7)C(=O)/C6=C\c6cc(C(C)(C)C(=O)OC)c(-c7cc(C)cc(C(C)(C)C(=O)OC)c7)s6)sc5c4c(C(C)(C)C(=O)OC)ccc2-3)c1,C/C=C\c1ccc2c(c1)C(=O)/C(=C\c1sc3c(sc4c5c6nsnc6c6c7sc8c(CCCCCCCCCCC)c(/C=C9\C(=O)c%10cc(C)ccc%10C9=C(C#N)C#N)sc8c7n(C)c6c5n(C)c34)c1CCCCCCCCCCC)C2=C(C#N)C#N,16.4,-5.56,-3.65,,,,,,,conventional,,,,
84872,10.1002/aenm.202300904,COC(=O)C(C)(C)c1cc(C)cc(-c2sc3c4sc5cc(/C=C6/C(=O)c7cc(F)cc(c7)C(=O)/C6=C\c6cc(C(C)(C)C(=O)OC)c(-c7cc(C)cc(C(C)(C)C(=O)OC)c7)s6)sc5c4c(C(C)(C)C(=O)OC)ccc2-3)c1,CCCCCCCCCCCc1c(/C=C2\C(=O)c3cc(C(C)(C)C)ccc3C2=C(C#N)C#N)sc2c1sc1c3c4nsnc4c4c5sc6c(CCCCCCCCCCC)c(/C=C7\C(=O)c8ccc(C(C)(C)C)cc8C7=C(C#N)C#N)sc6c5n(C[C@H](CCCC)CCCCCC)c4c3n(CC(CCCC)CCCCCC)c21,16.6,-5.56,-3.65,,,,,,,conventional,,,,
84873,10.1002/aenm.202300904,COC(=O)C(C)(C)c1cc(C)cc(-c2sc3c4sc5cc(/C=C6/C(=O)c7cc(F)cc(c7)C(=O)/C6=C\c6cc(C(C)(C)C(=O)OC)c(-c7cc(C)cc(C(C)(C)C(=O)OC)c7)s6)sc5c4c(C(C)(C)C(=O)OC)ccc2-3)c1,C/C=C\c1ccc2c(c1)C(=O)/C(=C\c1sc3c(sc4c5c6nsnc6c6c7sc8c(CCCCCCCCCCC)c(/C=C9\C(=O)c%10cc(C)ccc%10C9=C(C#N)C#N)sc8c7n(C)c6c5n(C)c34)c1CCCCCCCCCCC)C2=C(C#N)C#N,17.0,-5.56,-3.65,,,,,,,conventional,,,,
84874,10.1002/aenm.202300904,COC(=O)C(C)(C)c1cc(C)cc(-c2sc3c4sc5cc(/C=C6/C(=O)c7cc(F)cc(c7)C(=O)/C6=C\c6cc(C(C)(C)C(=O)OC)c(-c7cc(C)cc(C(C)(C)C(=O)OC)c7)s6)sc5c4c(C(C)(C)C(=O)OC)ccc2-3)c1,CCCCCCCCCCCc1c(/C=C2\C(=O)c3cc(C(C)(C)C)ccc3C2=C(C#N)C#N)sc2c1sc1c3c4nsnc4c4c5sc6c(CCCCCCCCCCC)c(/C=C7\C(=O)c8ccc(C(C)(C)C)cc8C7=C(C#N)C#N)sc6c5n(C[C@H](CCCC)CCCCCC)c4c3n(CC(CCCC)CCCCCC)c21,17.2,-5.56,-3.65,,,,,,,conventional,,,,
84907,10.1002/aenm.202403132,COC(=O)C(C)(C)c1cc(C)cc(-c2sc3c4sc5cc(/C=C6/C(=O)c7cc(F)cc(c7)C(=O)/C6=C\c6cc(C(C)(C)C(=O)OC)c(-c7cc(C)cc(C(C)(C)C(=O)OC)c7)s6)sc5c4c(C(C)(C)C(=O)OC)ccc2-3)c1,CCCCCCC(CCCC)Cc1c(/C=C2\C(=O)c3cc(F)c(F)cc3C2=C(C#N)C#N)sc2c1SC1c3c(c4c(c5nsnc35)c3sc5c(CC(CCCC)CCCCCC)c(/C=C6\C(=O)c7cc(F)c(F)cc7C6=C(C#N)C#N)sc5c3n4CC(CC)CCCC)N(CC(CC)CCCC)C21,17.37,-5.56,-3.65,-5.68,-3.9,,,,,conventional,PDINN,PEDOT:PSS,toluene,
84908,10.1002/aenm.202403132,COC(=O)C(C)(C)c1cc(C)cc(-c2sc3c4sc5cc(/C=C6/C(=O)c7cc(F)cc(c7)C(=O)/C6=C\c6cc(C(C)(C)C(=O)OC)c(-c7cc(C)cc(C(C)(C)C(=O)OC)c7)s6)sc5c4c(C(C)(C)C(=O)OC)ccc2-3)c1,CCCCCCC(CCCC)Cc1c(/C=C2\C(=O)c3cc(F)c(F)cc3C2=C(C#N)C#N)sc2c1SC1c3c(c4c(c5nsnc35)c3sc5c(CC(CCCC)CCCCCC)c(/C=C6\C(=O)c7cc(F)c(F)cc7C6=C(C#N)C#N)sc5c3n4CC(CC)CCCC)N(CC(CC)CCCC)C21,18.73,-5.56,-3.65,-5.68,-3.9,,,,,conventional,PDINN,PEDOT:PSS,toluene,DIO
84909,10.1002/aenm.202403132,COC(=O)C(C)(C)c1cc(C)cc(-c2sc3c4sc5cc(/C=C6/C(=O)c7cc(F)cc(c7)C(=O)/C6=C\c6cc(C(C)(C)C(=O)OC)c(-c7cc(C)cc(C(C)(C)C(=O)OC)c7)s6)sc5c4c(C(C)(C)C(=O)OC)ccc2-3)c1,CCCCCCC(CCCC)Cc1c(/C=C2\C(=O)c3cc(F)c(F)cc3C2=C(C#N)C#N)sc2c1SC1c3c(c4c(c5nsnc35)c3sc5c(CC(CCCC)CCCCCC)c(/C=C6\C(=O)c7cc(F)c(F)cc7C6=C(C#N)C#N)sc5c3n4CC(CC)CCCC)N(CC(CC)CCCC)C21,18.72,-5.56,-3.65,-5.68,-3.9,,,,,conventional,PDINN,PEDOT:PSS,toluene,IDPE
84916,10.1002/aenm.202405217,COC(=O)C(C)(C)c1cc(C)cc(-c2sc3c4sc5cc(/C=C6/C(=O)c7cc(F)cc(c7)C(=O)/C6=C\c6cc(C(C)(C)C(=O)OC)c(-c7cc(C)cc(C(C)(C)C(=O)OC)c7)s6)sc5c4c(C(C)(C)C(=O)OC)ccc2-3)c1,CCCCCCCCCCCc1c(/C=C2\C(=O)c3cc(F)c(F)cc3C2=C(C#N)C#N)sc2c1sc1c3c4nsnc4c4c5sc6c(CCCCCCCCCCC)c(/C=C7\C(=O)c8cc(F)c(F)cc8C7=C(C#N)C#N)sc6c5n(CC(CC)CCCC)c4c3n(CC(CC)CCCC)c21,11.2,-5.56,-3.65,-5.65,-4.09,200.0,,,,conventional,PDINO,PEDOT:PSS,,
84917,10.1002/aenm.202405217,COC(=O)C(C)(C)c1cc(C)cc(-c2sc3c4sc5cc(/C=C6/C(=O)c7cc(F)cc(c7)C(=O)/C6=C\c6cc(C(C)(C)C(=O)OC)c(-c7cc(C)cc(C(C)(C)C(=O)OC)c7)s6)sc5c4c(C(C)(C)C(=O)OC)ccc2-3)c1,CCCCCCCCCCCc1c(/C=C2\C(=O)c3cc(F)c(F)cc3C2=C(C#N)C#N)sc2c1sc1c3c4nsnc4c4c5sc6c(CCCCCCCCCCC)c(/C=C7\C(=O)c8cc(F)c(F)cc8C7=C(C#N)C#N)sc6c5n(CC(CC)CCCC)c4c3n(CC(CC)CCCC)c21,10.1,-5.56,-3.65,-5.65,-4.09,200.0,,,,,PFN-TFSI,PEDOT:PSS,,
84918,10.1002/aenm.202405217,COC(=O)C(C)(C)c1cc(C)cc(-c2sc3c4sc5cc(/C=C6/C(=O)c7cc(F)cc(c7)C(=O)/C6=C\c6cc(C(C)(C)C(=O)OC)c(-c7cc(C)cc(C(C)(C)C(=O)OC)c7)s6)sc5c4c(C(C)(C)C(=O)OC)ccc2-3)c1,CCCCCCCCCCCc1c(/C=C2\C(=O)c3cc(F)c(F)cc3C2=C(C#N)C#N)sc2c1sc1c3c4nsnc4c4c5sc6c(CCCCCCCCCCC)c(/C=C7\C(=O)c8cc(F)c(F)cc8C7=C(C#N)C#N)sc6c5n(CC(CC)CCCC)c4c3n(CC(CC)CCCC)c21,8.6,-5.56,-3.65,-5.65,-4.09,200.0,,,,,PFN-TFSI:N10,PEDOT:PSS,,
84919,10.1002/aenm.202405217,COC(=O)C(C)(C)c1cc(C)cc(-c2sc3c4sc5cc(/C=C6/C(=O)c7cc(F)cc(c7)C(=O)/C6=C\c6cc(C(C)(C)C(=O)OC)c(-c7cc(C)cc(C(C)(C)C(=O)OC)c7)s6)sc5c4c(C(C)(C)C(=O)OC)ccc2-3)c1,CCCCCCCCCCCc1c(/C=C2\C(=O)c3cc(F)c(F)cc3C2=C(C#N)C#N)sc2c1sc1c3c4nsnc4c4c5sc6c(CCCCCCCCCCC)c(/C=C7\C(=O)c8cc(F)c(F)cc8C7=C(C#N)C#N)sc6c5n(CC(CC)CCCC)c4c3n(CC(CC)CCCC)c21,9.2,-5.56,-3.65,-5.65,-4.09,200.0,,,,conventional,PDINO,PEDOT:PSS,,
84920,10.1002/aenm.202405217,COC(=O)C(C)(C)c1cc(C)cc(-c2sc3c4sc5cc(/C=C6/C(=O)c7cc(F)cc(c7)C(=O)/C6=C\c6cc(C(C)(C)C(=O)OC)c(-c7cc(C)cc(C(C)(C)C(=O)OC)c7)s6)sc5c4c(C(C)(C)C(=O)OC)ccc2-3)c1,CCCCCCCCCCCc1c(/C=C2\C(=O)c3cc(F)c(F)cc3C2=C(C#N)C#N)sc2c1sc1c3c4nsnc4c4c5sc6c(CCCCCCCCCCC)c(/C=C7\C(=O)c8cc(F)c(F)cc8C7=C(C#N)C#N)sc6c5n(CC(CC)CCCC)c4c3n(CC(CC)CCCC)c21,8.9,-5.56,-3.65,-5.65,-4.09,200.0,,,,,PFN-TFSI,PEDOT:PSS,,
84921,10.1002/aenm.202405217,COC(=O)C(C)(C)c1cc(C)cc(-c2sc3c4sc5cc(/C=C6/C(=O)c7cc(F)cc(c7)C(=O)/C6=C\c6cc(C(C)(C)C(=O)OC)c(-c7cc(C)cc(C(C)(C)C(=O)OC)c7)s6)sc5c4c(C(C)(C)C(=O)OC)ccc2-3)c1,CCCCCCCCCCCc1c(/C=C2\C(=O)c3cc(F)c(F)cc3C2=C(C#N)C#N)sc2c1sc1c3c4nsnc4c4c5sc6c(CCCCCCCCCCC)c(/C=C7\C(=O)c8cc(F)c(F)cc8C7=C(C#N)C#N)sc6c5n(CC(CC)CCCC)c4c3n(CC(CC)CCCC)c21,7.1,-5.56,-3.65,-5.65,-4.09,200.0,,,,,PFN-TFSI:N10,PEDOT:PSS,,
84922,10.1002/aenm.202405217,COC(=O)C(C)(C)c1cc(C)cc(-c2sc3c4sc5cc(/C=C6/C(=O)c7cc(F)cc(c7)C(=O)/C6=C\c6cc(C(C)(C)C(=O)OC)c(-c7cc(C)cc(C(C)(C)C(=O)OC)c7)s6)sc5c4c(C(C)(C)C(=O)OC)ccc2-3)c1,CCCCCCCCCCCc1c(/C=C2\C(=O)c3cc(F)c(F)cc3C2=C(C#N)C#N)sc2c1sc1c3c4nsnc4c4c5sc6c(CCCCCCCCCCC)c(/C=C7\C(=O)c8cc(F)c(F)cc8C7=C(C#N)C#N)sc6c5n(CC(CC)CCCC)c4c3n(CC(CC)CCCC)c21,5.2,-5.56,-3.65,-5.65,-4.09,188.8,,,,conventional,PDINO,PEDOT:PSS,,
84923,10.1002/aenm.202405217,COC(=O)C(C)(C)c1cc(C)cc(-c2sc3c4sc5cc(/C=C6/C(=O)c7cc(F)cc(c7)C(=O)/C6=C\c6cc(C(C)(C)C(=O)OC)c(-c7cc(C)cc(C(C)(C)C(=O)OC)c7)s6)sc5c4c(C(C)(C)C(=O)OC)ccc2-3)c1,CCCCCCCCCCCc1c(/C=C2\C(=O)c3cc(F)c(F)cc3C2=C(C#N)C#N)sc2c1sc1c3c4nsnc4c4c5sc6c(CCCCCCCCCCC)c(/C=C7\C(=O)c8cc(F)c(F)cc8C7=C(C#N)C#N)sc6c5n(CC(CC)CCCC)c4c3n(CC(CC)CCCC)c21,7.2,-5.56,-3.65,-5.65,-4.09,188.8,,,,,PFN-TFSI,PEDOT:PSS,,
84924,10.1002/aenm.202405217,COC(=O)C(C)(C)c1cc(C)cc(-c2sc3c4sc5cc(/C=C6/C(=O)c7cc(F)cc(c7)C(=O)/C6=C\c6cc(C(C)(C)C(=O)OC)c(-c7cc(C)cc(C(C)(C)C(=O)OC)c7)s6)sc5c4c(C(C)(C)C(=O)OC)ccc2-3)c1,CCCCCCCCCCCc1c(/C=C2\C(=O)c3cc(F)c(F)cc3C2=C(C#N)C#N)sc2c1sc1c3c4nsnc4c4c5sc6c(CCCCCCCCCCC)c(/C=C7\C(=O)c8cc(F)c(F)cc8C7=C(C#N)C#N)sc6c5n(CC(CC)CCCC)c4c3n(CC(CC)CCCC)c21,7.4,-5.56,-3.65,-5.65,-4.09,188.8,,,,,PFN-TFSI:N10,PEDOT:PSS,,
84955,10.1002/aesr.202100138,CCCCC(CC)Cc1ccc(-c2c3cc(-c4ccc(-c5sc(-c6cccs6)c6c5C(=O)c5c(CC(CC)CCCC)sc(CC(CC)CCCC)c5C6=O)s4)sc3c(-c3ccc(CC(CC)CCCC)s3)c3ccsc23)s1,CCCCCCCCCCCc1c(/C=C2\C(=O)c3ccccc3C2=C(C#N)C#N)sc2c1sc1c3c4nn(CC(CC)CCCC)nc4c4c5sc6c(CCCCCCCCCCC)c(/C=C7\C(=O)c8ccccc8C7=C(C#N)C#N)sc6c5n(CC(CC)CCCC)c4c3n(CC(CC)CCCC)c21,13.34,-5.33,-3.48,-5.59,-3.78,,100.0,1:0.9,0.5%,conventional,PDINN,PEDOT:PSS,chloroform,CN
84980,10.1002/anie.202013053,COC(=O)C(C)(C)c1cc(C)cc(-c2sc3c4sc5cc(/C=C6/C(=O)c7cc(F)cc(c7)C(=O)/C6=C\c6cc(C(C)(C)C(=O)OC)c(-c7cc(C)cc(C(C)(C)C(=O)OC)c7)s6)sc5c4c(C(C)(C)C(=O)OC)ccc2-3)c1,CCCCCCCCCCCc1c(/C=C2\C(=O)c3cc(C)ccc3C2=C(C#N)C#N)sc2c1sc1c3c4nsnc4c4c5sc6c(CCCCCCCCCCC)c(/C=C7\C(=O)c8cc(C)ccc8C7=C(C#N)C#N)sc6c5n(CC(CC)CCCC)c4c3n(CC(CC)CCC)c21,15.1,-5.49,-3.64,,,,,,,conventional,,,toluene,
85005,10.1002/anie.202213252,CCCCCCC(CCCC)Cc1csc(-c2cc3c4nsnc4c4cc(-c5cc(CC(CCCC)CCCCCC)c(-c6cc7c(-c8cc(F)c(CC(CC)CCCC)s8)c8sccc8c(-c8cc(F)c(CC(CC)CCCC)s8)c7s6)s5)sc4c3s2)c1,CCCCCCCCCc1c(C=C2C(=O)c3cc(Cl)c(Cl)cc3C2=C(C#N)C#N)sc2c1sc1c3c4nsnc4c4c5sc6c(CCCCCCCCC)c(C=C7C(=O)c8cc(Cl)c(Cl)cc8C7=C(C#N)C#N)sc6c5n(CC(CCCC)CCCCCC)c4c3n(CC(CCCC)CCCCCC)c21,17.94,-5.51,-2.77,-5.68,-3.9,,,,,conventional,PNDIT-F3N,PEDOT:PSS,,
85036,10.1002/anie.202400565,CCCCC(CC)Cc1ccc(-c2c3cc(-c4ccc(-c5sc(-c6cccs6)c6c5C(=O)c5c(CC(CC)CCCC)sc(CC(CC)CCCC)c5C6=O)s4)sc3c(-c3ccc(CC(CC)CCCC)s3)c3ccsc23)s1,CCCCCCc1ccc(C2(c3ccc(CCCCCC)cc3)c3cc4c(cc3-c3sc5cc(/C=C6\C(=O)c7cc(Cl)c(Cl)cc7C6=C(C#N)C#N)sc5c32)C(c2ccc(CCCCCC)cc2)(c2ccc(CCCCCC)cc2)c2c-4sc3cc(/C=C4\C(=O)c5cc(Cl)c(Cl)cc5C4=C(C#N)C#N)sc23)cc1,10.1,-5.33,-3.48,-5.75,-4.09,,,,,inverted,ZnO,MoO3,,
85038,10.1002/anie.202400565,Cc1csc(-c2cc3c4nccnc4c4cc(-c5cc(C)c(-c6cc7c(-c8cc(Cl)c(C)s8)c8sccc8c(-c8cc(Cl)c(C)s8)c7s6)s5)sc4c3s2)c1,CCCCCCCCCc1c(/C=C2\C(=O)c3ccc(Cl)cc3C2=C(C#N)C#N)sc2c1sc1c3c4nsnc4c4c5sc6c(CCCCCCCCC)c(/C=C7\C(=O)c8ccc(Cl)cc8C7=C(C#N)C#N)sc6c5n(CC(CCCC)CCCCCC)c4c3n(CC(CCCC)CCCCCC)c21,18.3,,,-5.57,-3.74,,,,,,,,,
85040,10.1002/anie.202400565,Cc1csc(-c2cc3c4nccnc4c4cc(-c5cc(C)c(-c6cc7c(-c8cc(Cl)c(C)s8)c8sccc8c(-c8cc(Cl)c(C)s8)c7s6)s5)sc4c3s2)c1,CCCCCCCCCc1c(/C=C2\C(=O)c3ccc(Cl)cc3C2=C(C#N)C#N)sc2c1sc1c3c4nsnc4c4c5sc6c(CCCCCCCCC)c(/C=C7\C(=O)c8ccc(Cl)cc8C7=C(C#N)C#N)sc6c5n(CC(CCCC)CCCCCC)c4c3n(CC(CCCC)CCCCCC)c21,6.7,,,-5.57,-3.74,100.0,,,,,,,,
85043,10.1002/anie.202400565,CCCCC(CC)Cc1ccc(-c2c3cc(-c4ccc(-c5sc(-c6cccs6)c6c5C(=O)c5c(CC(CC)CCCC)sc(CC(CC)CCCC)c5C6=O)s4)sc3c(-c3ccc(CC(CC)CCCC)s3)c3ccsc23)s1,CCCCCCc1ccc(C2(c3ccc(CCCCCC)cc3)c3cc4c(cc3-c3sc5cc(/C=C6\C(=O)c7cc(Cl)c(Cl)cc7C6=C(C#N)C#N)sc5c32)C(c2ccc(CCCCCC)cc2)(c2ccc(CCCCCC)cc2)c2c-4sc3cc(/C=C4\C(=O)c5cc(Cl)c(Cl)cc5C4=C(C#N)C#N)sc23)cc1,9.3,-5.33,-3.48,-5.75,-4.09,100.0,,,,,,,,
85044,10.1002/anie.202400565,Cc1csc(-c2cc3c4nccnc4c4cc(-c5cc(C)c(-c6cc7c(-c8cc(Cl)c(C)s8)c8sccc8c(-c8cc(Cl)c(C)s8)c7s6)s5)sc4c3s2)c1,CCCCCCCCCc1c(/C=C2\C(=O)c3ccc(Cl)cc3C2=C(C#N)C#N)sc2c1sc1c3c4nsnc4c4c5sc6c(CCCCCCCCC)c(/C=C7\C(=O)c8ccc(Cl)cc8C7=C(C#N)C#N)sc6c5n(CC(CCCC)CCCCCC)c4c3n(CC(CCCC)CCCCCC)c21,6.3,,,-5.57,-3.74,100.0,,,,,,,,
85048,10.1002/anie.202400565,Cc1csc(-c2cc3c4nccnc4c4cc(-c5cc(C)c(-c6cc7c(-c8cc(Cl)c(C)s8)c8sccc8c(-c8cc(Cl)c(C)s8)c7s6)s5)sc4c3s2)c1,CCCCCCCCCc1c(/C=C2\C(=O)c3ccc(Cl)cc3C2=C(C#N)C#N)sc2c1sc1c3c4nsnc4c4c5sc6c(CCCCCCCCC)c(/C=C7\C(=O)c8ccc(Cl)cc8C7=C(C#N)C#N)sc6c5n(CC(CCCC)CCCCCC)c4c3n(CC(CCCC)CCCCCC)c21,6.4,,,-5.57,-3.74,100.0,,,,,,,,
85051,10.1002/anie.202403015,COC(=O)C(C)(C)c1cc(C)cc(-c2sc3c4sc5cc(/C=C6/C(=O)c7cc(F)cc(c7)C(=O)/C6=C\c6cc(C(C)(C)C(=O)OC)c(-c7cc(C)cc(C(C)(C)C(=O)OC)c7)s6)sc5c4c(C(C)(C)C(=O)OC)ccc2-3)c1,CCCCCCC(CCCC)Cc1c(/C=C2\C(=O)c3cc(F)c(F)cc3C2=C(C#N)C#N)sc2c1SC1c3c(c4c(c5nsnc35)c3sc5c(CC(CCCC)CCCCCC)c(/C=C6\C(=O)c7cc(F)c(F)cc7C6=C(C#N)C#N)sc5c3n4CC(CC)CCCC)N(CC(CC)CCCC)C21,18.3,-5.56,-3.65,-5.68,-3.9,95.0,80.0,1:1.2,,conventional,HPDIN-B02,PEDOT:PSS,,DBCl
85054,10.1002/anie.202403015,COC(=O)C(C)(C)c1cc(C)cc(-c2sc3c4sc5cc(/C=C6/C(=O)c7cc(F)cc(c7)C(=O)/C6=C\c6cc(C(C)(C)C(=O)OC)c(-c7cc(C)cc(C(C)(C)C(=O)OC)c7)s6)sc5c4c(C(C)(C)C(=O)OC)ccc2-3)c1,CCCCCCCCCc1c(/C=C2\C(=O)c3cc(Cl)c(Cl)cc3C2=C(C#N)C#N)sc2c1sc1c3c4nsnc4c4c5sc6c(CCC)c(/C=C7\C(=O)c8cc(Cl)c(Cl)cc8C7=C(C#N)C#N)sc6c5n(CC(CCCC)CCCCCC)c4c3n(CC(CCCC)CCCCCC)c21,17.3,-5.56,-3.65,-5.66,-4.14,,,,,conventional,HPDIN-B02,PEDOT:PSS,,DBCl
85056,10.1002/anie.202403015,CCCCCCC(CCCC)Cc1csc(-c2cc3c4nsnc4c4cc(-c5cc(CC(CCCC)CCCCCC)c(-c6cc7c(-c8cc(F)c(CC(CC)CCCC)s8)c8sccc8c(-c8cc(F)c(CC(CC)CCCC)s8)c7s6)s5)sc4c3s2)c1,CCCCCCCCCCCc1c(/C=C2\C(=O)c3cc(F)c(F)cc3C2=C(C#N)C#N)sc2c1sc1c3c4nsnc4c4c5sc6c(CCCCCCCCCCC)c(/C=C7\C(=O)c8cc(F)c(F)cc8C7=C(C#N)C#N)sc6c5n(CCC(CC)CCCC)c4c3n(CCC(CC)CCCC)c21,18.2,-5.51,-2.77,-5.64,-3.86,,,,,conventional,HPDIN-B02,PEDOT:PSS,,DBCl
85061,10.1002/anie.202405243,Cc1csc(-c2cc3c4nccnc4c4cc(-c5cc(C)c(-c6cc7c(-c8cc(Cl)c(C)s8)c8sccc8c(-c8cc(Cl)c(C)s8)c7s6)s5)sc4c3s2)c1,CCCCCCCCCCCCC(CCCCCCCCCC)Cn1c2c3sc(/C=C4\C(=O)c5c(F)cccc5C4=C(C#N)C#N)c(CCCCCCCCCCC)c3sc2c2c3nsnc3c3c4sc5c(CCCCCCCCCCC)c(/C=C6\C(=O)c7c(ccc(-c8cccs8)c7F)C6=C(C#N)C#N)sc5c4n(CC(CCCCCCCCCC)CCCCCCCCCCCC)c3c21,16.68,,,-5.715,-3.805,,,,,conventional,PNDIT-F3N,PEDOT:PSS,,
85076,10.1002/anie.202417143,COC(=O)C(C)(C)c1cc(C)cc(-c2sc3c4sc5cc(/C=C6/C(=O)c7cc(F)cc(c7)C(=O)/C6=C\c6cc(C(C)(C)C(=O)OC)c(-c7cc(C)cc(C(C)(C)C(=O)OC)c7)s6)sc5c4c(C(C)(C)C(=O)OC)ccc2-3)c1,CCCCCCCCCCCc1c(/C=C2\C(=O)c3cc(Cl)c(Cl)cc3C2=C(C#N)C#N)sc2c1sc1c3c4nsnc4c4c5sc6c(CCCCCCCCCCC)c(/C=C7\C(=O)c8cc(Cl)c(Cl)cc8C7=C(C#N)C#N)sc6c5n(CC(CCCC)CCCCCC)c4c3n(CC(CCCC)CCCCCC)c21,16.3,-5.56,-3.65,-5.68,-4.1,110.0,,,,,,,,
85077,10.1002/anie.202417143,COC(=O)C(C)(C)c1cc(C)cc(-c2sc3c4sc5cc(/C=C6/C(=O)c7cc(F)cc(c7)C(=O)/C6=C\c6cc(C(C)(C)C(=O)OC)c(-c7cc(C)cc(C(C)(C)C(=O)OC)c7)s6)sc5c4c(C(C)(C)C(=O)OC)ccc2-3)c1,CCCCCCCCCCCc1c(/C=C2\C(=O)c3cc(Cl)c(Cl)cc3C2=C(C#N)C#N)sc2c1sc1c3c4nsnc4c4c5sc6c(CCCCCCCCCCC)c(/C=C7\C(=O)c8cc(Cl)c(Cl)cc8C7=C(C#N)C#N)sc6c5n(CC(CCCC)CCCCCC)c4c3n(CC(CCCC)CCCCCC)c21,16.41,-5.56,-3.65,-5.68,-4.1,106.0,,,,,,,,
85078,10.1002/anie.202417143,COC(=O)C(C)(C)c1cc(C)cc(-c2sc3c4sc5cc(/C=C6/C(=O)c7cc(F)cc(c7)C(=O)/C6=C\c6cc(C(C)(C)C(=O)OC)c(-c7cc(C)cc(C(C)(C)C(=O)OC)c7)s6)sc5c4c(C(C)(C)C(=O)OC)ccc2-3)c1,CCCCCCCCCCCc1c(/C=C2\C(=O)c3cc(Cl)c(Cl)cc3C2=C(C#N)C#N)sc2c1sc1c3c4nsnc4c4c5sc6c(CCCCCCCCCCC)c(/C=C7\C(=O)c8cc(Cl)c(Cl)cc8C7=C(C#N)C#N)sc6c5n(CC(CCCC)CCCCCC)c4c3n(CC(CCCC)CCCCCC)c21,16.64,-5.56,-3.65,-5.68,-4.1,54.0,,,,,,,,
85080,10.1002/anie.202417143,COC(=O)C(C)(C)c1cc(C)cc(-c2sc3c4sc5cc(/C=C6/C(=O)c7cc(F)cc(c7)C(=O)/C6=C\c6cc(C(C)(C)C(=O)OC)c(-c7cc(C)cc(C(C)(C)C(=O)OC)c7)s6)sc5c4c(C(C)(C)C(=O)OC)ccc2-3)c1,CCCCCCCCCCCc1c(/C=C2\C(=O)c3cc(Cl)c(Cl)cc3C2=C(C#N)C#N)sc2c1sc1c3c4nsnc4c4c5sc6c(CCCCCCCCCCC)c(/C=C7\C(=O)c8cc(Cl)c(Cl)cc8C7=C(C#N)C#N)sc6c5n(CC(CCCC)CCCCCC)c4c3n(CC(CCCC)CCCCCC)c21,17.42,-5.56,-3.65,-5.68,-4.1,,,,,conventional,PDINN,PEDOT:PSS,,
85082,10.1002/anie.202417143,CCCCCCC(CCCC)Cc1csc(-c2cc3c4nsnc4c4cc(-c5cc(CC(CCCC)CCCCCC)c(-c6cc7c(-c8cc(F)c(CC(CC)CCCC)s8)c8sccc8c(-c8cc(F)c(CC(CC)CCCC)s8)c7s6)s5)sc4c3s2)c1,CCCCCCCCCCCc1c(/C=C2\C(=O)c3cc(Cl)c(Cl)cc3C2=C(C#N)C#N)sc2c1sc1c3c4nsnc4c4c5sc6c(CCCCCCCCCCC)c(/C=C7\C(=O)c8cc(Cl)c(Cl)cc8C7=C(C#N)C#N)sc6c5n(CC(CCCC)CCCCCC)c4c3n(CC(CCCC)CCCCCC)c21,17.24,-5.51,-2.77,-5.68,-4.1,,,,,conventional,PDINN,PEDOT:PSS,,
85083,10.1002/anie.202417143,CCCCCCC(CCCC)Cc1csc(-c2cc3c4nsnc4c4cc(-c5cc(CC(CCCC)CCCCCC)c(-c6cc7c(-c8cc(F)c(CC(CC)CCCC)s8)c8sccc8c(-c8cc(F)c(CC(CC)CCCC)s8)c7s6)s5)sc4c3s2)c1,CCCCCCCCCCCc1c(/C=C2\C(=O)c3cc(Cl)c(Cl)cc3C2=C(C#N)C#N)sc2c1sc1c3c4nsnc4c4c5sc6c(CCCCCCCCCCC)c(/C=C7\C(=O)c8cc(Cl)c(Cl)cc8C7=C(C#N)C#N)sc6c5n(CC(CCCC)CCCCCC)c4c3n(CC(CCCC)CCCCCC)c21,18.03,-5.51,-2.77,-5.68,-4.1,,,,,conventional,PDINN,PEDOT:PSS,,
85084,10.1002/anie.202417143,CCCCCCC(CCCC)Cc1csc(-c2cc3c4nsnc4c4cc(-c5cc(CC(CCCC)CCCCCC)c(-c6cc7c(-c8cc(F)c(CC(CC)CCCC)s8)c8sccc8c(-c8cc(F)c(CC(CC)CCCC)s8)c7s6)s5)sc4c3s2)c1,CCCCCCCCCCCc1c(/C=C2\C(=O)c3cc(Cl)c(Cl)cc3C2=C(C#N)C#N)sc2c1sc1c3c4nsnc4c4c5sc6c(CCCCCCCCCCC)c(/C=C7\C(=O)c8cc(Cl)c(Cl)cc8C7=C(C#N)C#N)sc6c5n(CC(CCCC)CCCCCC)c4c3n(CC(CCCC)CCCCCC)c21,18.0,-5.51,-2.77,-5.68,-4.1,,,,,conventional,PDINN,PEDOT:PSS,,
85110,10.1002/anie.202523043,COC(=O)C(C)(C)c1cc(C)cc(-c2sc3c4sc5cc(/C=C6/C(=O)c7cc(F)cc(c7)C(=O)/C6=C\c6cc(C(C)(C)C(=O)OC)c(-c7cc(C)cc(C(C)(C)C(=O)OC)c7)s6)sc5c4c(C(C)(C)C(=O)OC)ccc2-3)c1,CCCCCCC(CCCC)Cc1c(/C=C2\C(=O)c3cc(F)c(F)cc3C2=C(C#N)C#N)sc2c1SC1c3c(c4c(c5nsnc35)c3sc5c(CC(CCCC)CCCCCC)c(/C=C6\C(=O)c7cc(F)c(F)cc7C6=C(C#N)C#N)sc5c3n4CC(CC)CCCC)N(CC(CC)CCCC)C21,14.54,-5.56,-3.65,-5.68,-3.9,,,,,,PDI-N,,,
85111,10.1002/anie.202523043,COC(=O)C(C)(C)c1cc(C)cc(-c2sc3c4sc5cc(/C=C6/C(=O)c7cc(F)cc(c7)C(=O)/C6=C\c6cc(C(C)(C)C(=O)OC)c(-c7cc(C)cc(C(C)(C)C(=O)OC)c7)s6)sc5c4c(C(C)(C)C(=O)OC)ccc2-3)c1,CCCCCCC(CCCC)Cc1c(/C=C2\C(=O)c3cc(F)c(F)cc3C2=C(C#N)C#N)sc2c1SC1c3c(c4c(c5nsnc35)c3sc5c(CC(CCCC)CCCCCC)c(/C=C6\C(=O)c7cc(F)c(F)cc7C6=C(C#N)C#N)sc5c3n4CC(CC)CCCC)N(CC(CC)CCCC)C21,18.71,-5.56,-3.65,-5.68,-3.9,,,,,,S-di(PDI)-N,,,
85112,10.1002/anie.202523043,COC(=O)C(C)(C)c1cc(C)cc(-c2sc3c4sc5cc(/C=C6/C(=O)c7cc(F)cc(c7)C(=O)/C6=C\c6cc(C(C)(C)C(=O)OC)c(-c7cc(C)cc(C(C)(C)C(=O)OC)c7)s6)sc5c4c(C(C)(C)C(=O)OC)ccc2-3)c1,CCCCCCC(CCCC)Cc1c(/C=C2\C(=O)c3cc(F)c(F)cc3C2=C(C#N)C#N)sc2c1SC1c3c(c4c(c5nsnc35)c3sc5c(CC(CCCC)CCCCCC)c(/C=C6\C(=O)c7cc(F)c(F)cc7C6=C(C#N)C#N)sc5c3n4CC(CC)CCCC)N(CC(CC)CCCC)C21,19.66,-5.56,-3.65,-5.68,-3.9,,,,,,S-di(PDI)-NBr,,,
85113,10.1002/anie.202523043,COC(=O)C(C)(C)c1cc(C)cc(-c2sc3c4sc5cc(/C=C6/C(=O)c7cc(F)cc(c7)C(=O)/C6=C\c6cc(C(C)(C)C(=O)OC)c(-c7cc(C)cc(C(C)(C)C(=O)OC)c7)s6)sc5c4c(C(C)(C)C(=O)OC)ccc2-3)c1,CCCCCCC(CCCC)Cc1c(/C=C2\C(=O)c3cc(F)c(F)cc3C2=C(C#N)C#N)sc2c1SC1c3c(c4c(c5nsnc35)c3sc5c(CC(CCCC)CCCCCC)c(/C=C6\C(=O)c7cc(F)c(F)cc7C6=C(C#N)C#N)sc5c3n4CC(CC)CCCC)N(CC(CC)CCCC)C21,16.09,-5.56,-3.65,-5.68,-3.9,,,,,,S-di(PDI)-NO,,,
85114,10.1002/anie.202523043,CCCCCCC(CCCC)Cc1csc(-c2cc3c4nsnc4c4cc(-c5cc(CC(CCCC)CCCCCC)c(-c6cc7c(-c8cc(F)c(CC(CC)CCCC)s8)c8sccc8c(-c8cc(F)c(CC(CC)CCCC)s8)c7s6)s5)sc4c3s2)c1,CCCCCCC(CCCC)Cc1c(/C=C2\C(=O)c3cc(F)c(F)cc3C2=C(C#N)C#N)sc2c1SC1c3c(c4c(c5nsnc35)c3sc5c(CC(CCCC)CCCCCC)c(/C=C6\C(=O)c7cc(F)c(F)cc7C6=C(C#N)C#N)sc5c3n4CC(CC)CCCC)N(CC(CC)CCCC)C21,20.53,-5.51,-2.77,-5.68,-3.9,,,,,,S-di(PDI)-NBr,,,
