Repository: JiYiqaq/PCE-KA-GNN

# Data directory

- `raw/Active_Database.csv` is the immutable source dataset bundled under CC BY 4.0. Do not overwrite it with processed data.
- `processed/` is created and populated by the training pipeline. Generated `.pt` and `.pth` caches are intentionally ignored by Git because they can exceed GitHub's normal single-file limit.

See `../DATA_LICENSE.md` for provenance, license and checksum information.

File: data/processed/device_records.csv (part 153 of 250)
record_id,doi,donor_smiles,acceptor_smiles,pce,homo_d,lumo_d,homo_a,lumo_a,active_layer_thickness,annealing_temp,d_a_ratio,additive_ratio,device_type,etl_canonical,htl_canonical,solvent_canonical,additive_canonical
85115,10.1002/anie.202523043,CCCCCCC(CCCC)Cc1csc(-c2cc3c4nsnc4c4cc(-c5cc(CC(CCCC)CCCCCC)c(-c6cc7c(-c8cc(F)c(CC(CC)CCCC)s8)c8sccc8c(-c8cc(F)c(CC(CC)CCCC)s8)c7s6)s5)sc4c3s2)c1,CCCCCCC(CCCC)Cc1c(/C=C2\C(=O)c3cc(F)c(F)cc3C2=C(C#N)C#N)sc2c1SC1c3c(c4c(c5nsnc35)c3sc5c(CC(CCCC)CCCCCC)c(/C=C6\C(=O)c7cc(F)c(F)cc7C6=C(C#N)C#N)sc5c3n4CC(CC)CCCC)N(CC(CC)CCCC)C21,19.93,-5.51,-2.77,-5.68,-3.9,,,,,,PNDIT-F3N,,,
85122,10.1002/anie.202523765,COC(=O)C(C)(C)c1cc(C)cc(-c2sc3c4sc5cc(/C=C6/C(=O)c7cc(F)cc(c7)C(=O)/C6=C\c6cc(C(C)(C)C(=O)OC)c(-c7cc(C)cc(C(C)(C)C(=O)OC)c7)s6)sc5c4c(C(C)(C)C(=O)OC)ccc2-3)c1,CCCCCCC(CCCC)Cc1c(/C=C2\C(=O)c3cc(F)c(F)cc3C2=C(C#N)C#N)sc2c1SC1c3c(c4c(c5nsnc35)c3sc5c(CC(CCCC)CCCCCC)c(/C=C6\C(=O)c7cc(F)c(F)cc7C6=C(C#N)C#N)sc5c3n4CC(CC)CCCC)N(CC(CC)CCCC)C21,19.11,-5.56,-3.65,-5.68,-3.9,,,,,conventional,Ni-Me,PEDOT:PSS,,
85123,10.1002/anie.202523765,COC(=O)C(C)(C)c1cc(C)cc(-c2sc3c4sc5cc(/C=C6/C(=O)c7cc(F)cc(c7)C(=O)/C6=C\c6cc(C(C)(C)C(=O)OC)c(-c7cc(C)cc(C(C)(C)C(=O)OC)c7)s6)sc5c4c(C(C)(C)C(=O)OC)ccc2-3)c1,CCCCCCC(CCCC)Cc1c(/C=C2\C(=O)c3cc(F)c(F)cc3C2=C(C#N)C#N)sc2c1SC1c3c(c4c(c5nsnc35)c3sc5c(CC(CCCC)CCCCCC)c(/C=C6\C(=O)c7cc(F)c(F)cc7C6=C(C#N)C#N)sc5c3n4CC(CC)CCCC)N(CC(CC)CCCC)C21,18.61,-5.56,-3.65,-5.68,-3.9,,,,,conventional,Ni-iPr,PEDOT:PSS,,
85124,10.1002/anie.202523765,COC(=O)C(C)(C)c1cc(C)cc(-c2sc3c4sc5cc(/C=C6/C(=O)c7cc(F)cc(c7)C(=O)/C6=C\c6cc(C(C)(C)C(=O)OC)c(-c7cc(C)cc(C(C)(C)C(=O)OC)c7)s6)sc5c4c(C(C)(C)C(=O)OC)ccc2-3)c1,CCCCCCC(CCCC)Cc1c(/C=C2\C(=O)c3cc(F)c(F)cc3C2=C(C#N)C#N)sc2c1SC1c3c(c4c(c5nsnc35)c3sc5c(CC(CCCC)CCCCCC)c(/C=C6\C(=O)c7cc(F)c(F)cc7C6=C(C#N)C#N)sc5c3n4CC(CC)CCCC)N(CC(CC)CCCC)C21,17.79,-5.56,-3.65,-5.68,-3.9,,,,,conventional,Ni-tBu,PEDOT:PSS,,
85125,10.1002/anie.202523765,COC(=O)C(C)(C)c1cc(C)cc(-c2sc3c4sc5cc(/C=C6/C(=O)c7cc(F)cc(c7)C(=O)/C6=C\c6cc(C(C)(C)C(=O)OC)c(-c7cc(C)cc(C(C)(C)C(=O)OC)c7)s6)sc5c4c(C(C)(C)C(=O)OC)ccc2-3)c1,CCCCCCCCCc1c(C=C2C(=O)c3cc(Cl)c(Cl)cc3C2=C(C#N)C#N)sc2c1sc1c3c4nsnc4c4c5sc6c(CCCCCCCCC)c(C=C7C(=O)c8cc(Cl)c(Cl)cc8C7=C(C#N)C#N)sc6c5n(CC(CCCC)CCCCCC)c4c3n(CC(CCCC)CCCCCC)c21,19.06,-5.56,-3.65,-5.68,-3.9,,,,,conventional,Ni-Me,PEDOT:PSS,,
85126,10.1002/anie.202523765,CCCCCCC(CCCC)Cc1csc(-c2cc3c4nsnc4c4cc(-c5cc(CC(CCCC)CCCCCC)c(-c6cc7c(-c8cc(F)c(CC(CC)CCCC)s8)c8sccc8c(-c8cc(F)c(CC(CC)CCCC)s8)c7s6)s5)sc4c3s2)c1,CCCCCCC(CCCC)Cc1c(/C=C2\C(=O)c3cc(F)c(F)cc3C2=C(C#N)C#N)sc2c1SC1c3c(c4c(c5nsnc35)c3sc5c(CC(CCCC)CCCCCC)c(/C=C6\C(=O)c7cc(F)c(F)cc7C6=C(C#N)C#N)sc5c3n4CC(CC)CCCC)N(CC(CC)CCCC)C21,19.62,-5.51,-2.77,-5.68,-3.9,,,,,conventional,Ni-Me,PEDOT:PSS,,
85209,10.1002/cptc.202000169,CCCCC(CC)CN1C(=O)c2cccc3c(-c4ccc5c6c(cccc46)C(=O)N(CC(CC)CCCC)C5=O)ccc(c23)C1=O,c12c3c4c5c1c1c6c7c2c2c8c3c3c9c4c4c%10c5c5c1c1c6c6c%11c%12c%13c%14c%15c%16c%17c%14c%14c%18c%13c%11c1c1c5c%10c5c(c%14c%10c%17c%11c%13c%16c%14c%16c%15c%12c%12c%16c(c2c7c%126)c2c8c3c(c%13c%142)c2c9c4c5c%10c%112)c%181,0.96,,,,,,,,,,,,,
85210,10.1002/cptc.202000169,CCCCC(CC)CN1C(=O)c2cccc3c(-c4ccc5c6c(cccc46)C(=O)N(CC(CC)CCCC)C5=O)ccc(c23)C1=O,c12c3c4c5c1c1c6c7c2c2c8c3c3c9c4c4c%10c5c5c1c1c6c6c%11c%12c%13c%14c%15c%16c%17c%14c%14c%18c%13c%11c1c1c5c%10c5c(c%14c%10c%17c%11c%13c%16c%14c%16c%15c%12c%12c%16c(c2c7c%126)c2c8c3c(c%13c%142)c2c9c4c5c%10c%112)c%181,0.96,,,,,,60.0,1:4,,,,,,
85211,10.1002/cptc.202000169,CCCCC(CC)CN1C(=O)c2cccc3c(-c4ccc(-c5ccc6c7c(cccc57)C(=O)N(CC(CC)CCCC)C6=O)s4)ccc(c23)C1=O,COC(=O)CCCC1(c2ccccc2)C23c4c5ccc6c7cc8c9c%10c(cc%11cc%12c%13c%14c(cc%15c%16ccc-5c2c%16c2c5c%16c%17c(c(c46)c7c9c%17c4c%10c%11c%13c4c%16c%14c%152)C513)C%12)C8,0.45,,,-5.9,-3.9,,60.0,1:4,,,,,,
85212,10.1002/cptc.202000169,CCCCCCc1ccc(C2(c3ccc(CCCCCC)cc3)c3cc4c(cc3-c3sc(-c5ccc6c7c(cccc57)C(=O)N(CC(CC)CCCC)C6=O)cc32)C(c2ccc(CCCCCC)cc2)(c2ccc(CCCCCC)cc2)c2cc(-c3ccc5c6c(cccc36)C(=O)N(CC(CC)CCCC)C5=O)sc2-4)cc1,COC(=O)CCCC1(c2ccccc2)C23c4c5ccc6c7cc8c9c%10c(cc%11cc%12c%13c%14c(cc%15c%16ccc-5c2c%16c2c5c%16c%17c(c(c46)c7c9c%17c4c%10c%11c%13c4c%16c%14c%152)C513)C%12)C8,1.37,,,-5.9,-3.9,,60.0,1:4,,,,,,
85254,10.1002/cssc.202300006,CCCCC(CC)Cc1sc(CC(CC)CCCC)c2c1C(=O)c1c(-c3cccs3)sc(-c3ccc(-c4cc5c(-c6ccc([Si](CCC)(CCC)CCC)s6)c6sccc6c(-c6ccc([Si](CCC)(CCC)CCC)s6)c5s4)s3)c1C2=O,CCCCCCCCCCCc1c(/C=C2\C(=O)c3cc(Cl)c(Cl)cc3C2=C(C#N)C#N)sc2c1sc1c3c4nsnc4c4c5sc6c(CCCCCCCCCCC)c(/C=C7\C(=O)c8cc(Cl)c(Cl)cc8C7=C(C#N)C#N)sc6c5n(C[C@H](CCCC)CCCCCC)c4c3n(CC(CCCC)CCCCCC)c21,16.86,-5.35,-3.67,,,100.0,,1:1.2,,conventional,PFN-Br,3PACz,chlorobenzene,
85255,10.1002/cssc.202300006,CCCCCCCCC(CCCCCC)Cc1cc2sc(-c3c4cc(-c5sc(-c6c(F)cc(-c7cc(CC(CC)CCCC)cs7)c7nsnc67)cc5CC(CC)CCCC)sc4c(-c4cc5sc(CC(CCCCCC)CCCCCCCC)cc5s4)c4ccsc34)cc2s1,CCCCCCCCCCCc1c(/C=C2\C(=O)c3cc(Cl)c(Cl)cc3C2=C(C#N)C#N)sc2c1sc1c3c4nsnc4c4c5sc6c(CCCCCCCCCCC)c(/C=C7\C(=O)c8cc(Cl)c(Cl)cc8C7=C(C#N)C#N)sc6c5n(C[C@H](CCCC)CCCCCC)c4c3n(CC(CCCC)CCCCCC)c21,17.64,-5.39,-3.7,,,100.0,,1:1.2,,conventional,PFN-Br,3PACz,chlorobenzene,
85256,10.1002/cssc.202300006,CCCCCCCCC(CCCCCC)Cc1cc2sc(-c3c4cc(-c5sc(-c6c(F)c(F)c(-c7cc(CC(CC)CCCC)cs7)c7nsnc67)cc5CC(CC)CCCC)sc4c(-c4cc5sc(CC(CCCCCC)CCCCCCCC)cc5s4)c4ccsc34)cc2s1,CCCCCCCCCCCc1c(/C=C2\C(=O)c3cc(Cl)c(Cl)cc3C2=C(C#N)C#N)sc2c1sc1c3c4nsnc4c4c5sc6c(CCCCCCCCCCC)c(/C=C7\C(=O)c8cc(Cl)c(Cl)cc8C7=C(C#N)C#N)sc6c5n(C[C@H](CCCC)CCCCCC)c4c3n(CC(CCCC)CCCCCC)c21,18.02,-5.48,-3.73,,,100.0,,1:1.2,,conventional,PFN-Br,3PACz,chlorobenzene,
85261,10.1002/cssc.202300006,COC(=O)C(C)(C)c1cc(C)cc(-c2sc3c4sc5cc(/C=C6/C(=O)c7cc(F)cc(c7)C(=O)/C6=C\c6cc(C(C)(C)C(=O)OC)c(-c7cc(C)cc(C(C)(C)C(=O)OC)c7)s6)sc5c4c(C(C)(C)C(=O)OC)ccc2-3)c1,CCCCCCCCCCCc1c(/C=C2\C(=O)c3cc(Cl)c(Cl)cc3C2=C(C#N)C#N)sc2c1sc1c3c4nsnc4c4c5sc6c(CCCCCCCCCCC)c(/C=C7\C(=O)c8cc(Cl)c(Cl)cc8C7=C(C#N)C#N)sc6c5n(C[C@H](CCCC)CCCCCC)c4c3n(CC(CCCC)CCCCCC)c21,17.37,-5.56,-3.65,,,100.0,,1:1.2,,conventional,PFN-Br,3PACz,chlorobenzene,
85270,10.1002/cssc.202500119,COC(=O)C(C)(C)c1cc(C)cc(-c2sc3c4sc5cc(/C=C6/C(=O)c7cc(F)cc(c7)C(=O)/C6=C\c6cc(C(C)(C)C(=O)OC)c(-c7cc(C)cc(C(C)(C)C(=O)OC)c7)s6)sc5c4c(C(C)(C)C(=O)OC)ccc2-3)c1,CCCCCCCCCCCc1c(/C=C2\C(=O)c3cc(F)c(F)cc3C2=C(C#N)C#N)sc2c1sc1c3c4nsnc4c4c5sc6c(CCCCCCCCCCC)c(/C=C7\C(=O)c8cc(F)c(F)cc8C7=C(C#N)C#N)sc6c5n(CC(CC)CCCC)c4c3n(CC(CC)CCCC)c21,10.23,-5.56,-3.65,-5.65,-4.09,,100.0,1:1.2,0.5% v/v,conventional,,,,
85271,10.1002/cssc.202500119,COC(=O)C(C)(C)c1cc(C)cc(-c2sc3c4sc5cc(/C=C6/C(=O)c7cc(F)cc(c7)C(=O)/C6=C\c6cc(C(C)(C)C(=O)OC)c(-c7cc(C)cc(C(C)(C)C(=O)OC)c7)s6)sc5c4c(C(C)(C)C(=O)OC)ccc2-3)c1,CCCCCCCCCCCc1c(/C=C2\C(=O)c3cc(F)c(F)cc3C2=C(C#N)C#N)sc2c1sc1c3c4nsnc4c4c5sc6c(CCCCCCCCCCC)c(/C=C7\C(=O)c8cc(F)c(F)cc8C7=C(C#N)C#N)sc6c5n(CC(CC)CCCC)c4c3n(CC(CC)CCCC)c21,16.35,-5.56,-3.65,-5.65,-4.09,,100.0,1:1.2,0.5% v/v,conventional,PDIN,,,
85272,10.1002/cssc.202500119,COC(=O)C(C)(C)c1cc(C)cc(-c2sc3c4sc5cc(/C=C6/C(=O)c7cc(F)cc(c7)C(=O)/C6=C\c6cc(C(C)(C)C(=O)OC)c(-c7cc(C)cc(C(C)(C)C(=O)OC)c7)s6)sc5c4c(C(C)(C)C(=O)OC)ccc2-3)c1,CCCCCCCCCCCc1c(/C=C2\C(=O)c3cc(F)c(F)cc3C2=C(C#N)C#N)sc2c1sc1c3c4nsnc4c4c5sc6c(CCCCCCCCCCC)c(/C=C7\C(=O)c8cc(F)c(F)cc8C7=C(C#N)C#N)sc6c5n(CC(CC)CCCC)c4c3n(CC(CC)CCCC)c21,16.61,-5.56,-3.65,-5.65,-4.09,,100.0,1:1.2,0.5% v/v,conventional,PDINO,,,
85273,10.1002/cssc.202500119,COC(=O)C(C)(C)c1cc(C)cc(-c2sc3c4sc5cc(/C=C6/C(=O)c7cc(F)cc(c7)C(=O)/C6=C\c6cc(C(C)(C)C(=O)OC)c(-c7cc(C)cc(C(C)(C)C(=O)OC)c7)s6)sc5c4c(C(C)(C)C(=O)OC)ccc2-3)c1,CCCCCCCCCCCc1c(/C=C2\C(=O)c3cc(F)c(F)cc3C2=C(C#N)C#N)sc2c1sc1c3c4nsnc4c4c5sc6c(CCCCCCCCCCC)c(/C=C7\C(=O)c8cc(F)c(F)cc8C7=C(C#N)C#N)sc6c5n(CC(CC)CCCC)c4c3n(CC(CC)CCCC)c21,17.51,-5.56,-3.65,-5.65,-4.09,,100.0,1:1.2,0.5% v/v,conventional,PDIN-OH,,,
85274,10.1002/cssc.202500119,CCCCCCC(CCCC)Cc1csc(-c2cc3c4nsnc4c4cc(-c5cc(CC(CCCC)CCCCCC)c(-c6cc7c(-c8cc(F)c(CC(CC)CCCC)s8)c8sccc8c(-c8cc(F)c(CC(CC)CCCC)s8)c7s6)s5)sc4c3s2)c1,CCCCCCC(CCCC)Cc1c(/C=C2\C(=O)c3cc(F)c(F)cc3C2=C(C#N)C#N)sc2c1SC1c3c(c4c(c5nsnc35)c3sc5c(CC(CCCC)CCCCCC)c(/C=C6\C(=O)c7cc(F)c(F)cc7C6=C(C#N)C#N)sc5c3n4CC(CC)CCCC)N(CC(CC)CCCC)C21,10.23,-5.51,-2.77,-5.68,-3.9,,,,,conventional,PDIN-OH,PEDOT:PSS,,
85275,10.1002/cssc.202500119,CCCCCCC(CCCC)Cc1csc(-c2cc3c4nsnc4c4cc(-c5cc(CC(CCCC)CCCCCC)c(-c6cc7c(-c8cc(F)c(CC(CC)CCCC)s8)c8sccc8c(-c8cc(F)c(CC(CC)CCCC)s8)c7s6)s5)sc4c3s2)c1,CCCCCCC(CCCC)Cc1c(/C=C2\C(=O)c3cc(F)c(F)cc3C2=C(C#N)C#N)sc2c1SC1c3c(c4c(c5nsnc35)c3sc5c(CC(CCCC)CCCCCC)c(/C=C6\C(=O)c7cc(F)c(F)cc7C6=C(C#N)C#N)sc5c3n4CC(CC)CCCC)N(CC(CC)CCCC)C21,16.82,-5.51,-2.77,-5.68,-3.9,,,,,conventional,PDIN-OH,PEDOT:PSS,,
85276,10.1002/cssc.202500119,CCCCCCC(CCCC)Cc1csc(-c2cc3c4nsnc4c4cc(-c5cc(CC(CCCC)CCCCCC)c(-c6cc7c(-c8cc(F)c(CC(CC)CCCC)s8)c8sccc8c(-c8cc(F)c(CC(CC)CCCC)s8)c7s6)s5)sc4c3s2)c1,CCCCCCC(CCCC)Cc1c(/C=C2\C(=O)c3cc(F)c(F)cc3C2=C(C#N)C#N)sc2c1SC1c3c(c4c(c5nsnc35)c3sc5c(CC(CCCC)CCCCCC)c(/C=C6\C(=O)c7cc(F)c(F)cc7C6=C(C#N)C#N)sc5c3n4CC(CC)CCCC)N(CC(CC)CCCC)C21,18.9,-5.51,-2.77,-5.68,-3.9,,,,,conventional,PDIN-OH,PEDOT:PSS,,
85277,10.1002/cssc.202500119,CCCCCCC(CCCC)Cc1csc(-c2cc3c4nsnc4c4cc(-c5cc(CC(CCCC)CCCCCC)c(-c6cc7c(-c8cc(F)c(CC(CC)CCCC)s8)c8sccc8c(-c8cc(F)c(CC(CC)CCCC)s8)c7s6)s5)sc4c3s2)c1,CCCCCCC(CCCC)Cc1c(/C=C2\C(=O)c3cc(F)c(F)cc3C2=C(C#N)C#N)sc2c1SC1c3c(c4c(c5nsnc35)c3sc5c(CC(CCCC)CCCCCC)c(/C=C6\C(=O)c7cc(F)c(F)cc7C6=C(C#N)C#N)sc5c3n4CC(CC)CCCC)N(CC(CC)CCCC)C21,19.36,-5.51,-2.77,-5.68,-3.9,,,,,conventional,PDIN-OH,PEDOT:PSS,,
85278,10.1002/cssc.202500119,COC(=O)C(C)(C)c1cc(C)cc(-c2sc3c4sc5cc(/C=C6/C(=O)c7cc(F)cc(c7)C(=O)/C6=C\c6cc(C(C)(C)C(=O)OC)c(-c7cc(C)cc(C(C)(C)C(=O)OC)c7)s6)sc5c4c(C(C)(C)C(=O)OC)ccc2-3)c1,CCCCCCCCCCCc1c(/C=C2\C(=O)c3ccccc3C2=C(C#N)C#N)sc2c1sc1c3c4nsnc4c4c5sc6c(CCCCCCCCCCC)c(/C=C7\C(=O)c8cc(-c9cccs9)ccc8C7=C(C#N)C#N)sc6c5n(CC(CCCCCCCC)CCCCCCCCCC)c4c3n(CC(CCCCCCCC)CCCCCCCCCC)c21,5.97,-5.56,-3.65,-5.68,-3.94,,,1:1.2,1.5%,conventional,PDIN-OH,PEDOT:PSS,,
85279,10.1002/cssc.202500119,COC(=O)C(C)(C)c1cc(C)cc(-c2sc3c4sc5cc(/C=C6/C(=O)c7cc(F)cc(c7)C(=O)/C6=C\c6cc(C(C)(C)C(=O)OC)c(-c7cc(C)cc(C(C)(C)C(=O)OC)c7)s6)sc5c4c(C(C)(C)C(=O)OC)ccc2-3)c1,CCCCCCCCCCCc1c(/C=C2\C(=O)c3ccccc3C2=C(C#N)C#N)sc2c1sc1c3c4nsnc4c4c5sc6c(CCCCCCCCCCC)c(/C=C7\C(=O)c8cc(-c9cccs9)ccc8C7=C(C#N)C#N)sc6c5n(CC(CCCCCCCC)CCCCCCCCCC)c4c3n(CC(CCCCCCCC)CCCCCCCCCC)c21,15.71,-5.56,-3.65,-5.68,-3.94,,,1:1.2,1.5%,conventional,PDIN-OH,PEDOT:PSS,,
85280,10.1002/cssc.202500119,COC(=O)C(C)(C)c1cc(C)cc(-c2sc3c4sc5cc(/C=C6/C(=O)c7cc(F)cc(c7)C(=O)/C6=C\c6cc(C(C)(C)C(=O)OC)c(-c7cc(C)cc(C(C)(C)C(=O)OC)c7)s6)sc5c4c(C(C)(C)C(=O)OC)ccc2-3)c1,CCCCCCCCCCCc1c(/C=C2\C(=O)c3ccccc3C2=C(C#N)C#N)sc2c1sc1c3c4nsnc4c4c5sc6c(CCCCCCCCCCC)c(/C=C7\C(=O)c8cc(-c9cccs9)ccc8C7=C(C#N)C#N)sc6c5n(CC(CCCCCCCC)CCCCCCCCCC)c4c3n(CC(CCCCCCCC)CCCCCCCCCC)c21,16.15,-5.56,-3.65,-5.68,-3.94,,,1:1.2,1.5%,conventional,PDIN-OH,PEDOT:PSS,,
85281,10.1002/cssc.202500119,COC(=O)C(C)(C)c1cc(C)cc(-c2sc3c4sc5cc(/C=C6/C(=O)c7cc(F)cc(c7)C(=O)/C6=C\c6cc(C(C)(C)C(=O)OC)c(-c7cc(C)cc(C(C)(C)C(=O)OC)c7)s6)sc5c4c(C(C)(C)C(=O)OC)ccc2-3)c1,CCCCCCCCCCCc1c(/C=C2\C(=O)c3ccccc3C2=C(C#N)C#N)sc2c1sc1c3c4nsnc4c4c5sc6c(CCCCCCCCCCC)c(/C=C7\C(=O)c8cc(-c9cccs9)ccc8C7=C(C#N)C#N)sc6c5n(CC(CCCCCCCC)CCCCCCCCCC)c4c3n(CC(CCCCCCCC)CCCCCCCCCC)c21,17.18,-5.56,-3.65,-5.68,-3.94,,,1:1.2,1.5%,conventional,PDIN-OH,PEDOT:PSS,,
85282,10.1002/cssc.202500119,CCCCCCC(CCCC)Cc1csc(-c2cc3c4nsnc4c4cc(-c5cc(CC(CCCC)CCCCCC)c(-c6cc7c(-c8cc(F)c(CC(CC)CCCC)s8)c8sccc8c(-c8cc(F)c(CC(CC)CCCC)s8)c7s6)s5)sc4c3s2)c1,CCCCCCCCCCCc1c(/C=C2\C(=O)c3cc(F)c(F)cc3C2=C(C#N)C#N)sc2c1sc1c3c4nsnc4c4c5sc6c(CCCCCCCCCCC)c(/C=C7\C(=O)c8cc(F)c(F)cc8C7=C(C#N)C#N)sc6c5n(CC(CC)CCCC)c4c3n(CC(CC)CCCC)c21,12.01,-5.51,-2.77,-5.65,-4.09,,,1:1.2,1.5%,conventional,PDIN-OH,PEDOT:PSS,,
85283,10.1002/cssc.202500119,CCCCCCC(CCCC)Cc1csc(-c2cc3c4nsnc4c4cc(-c5cc(CC(CCCC)CCCCCC)c(-c6cc7c(-c8cc(F)c(CC(CC)CCCC)s8)c8sccc8c(-c8cc(F)c(CC(CC)CCCC)s8)c7s6)s5)sc4c3s2)c1,CCCCCCCCCCCc1c(/C=C2\C(=O)c3cc(F)c(F)cc3C2=C(C#N)C#N)sc2c1sc1c3c4nsnc4c4c5sc6c(CCCCCCCCCCC)c(/C=C7\C(=O)c8cc(F)c(F)cc8C7=C(C#N)C#N)sc6c5n(CC(CC)CCCC)c4c3n(CC(CC)CCCC)c21,17.18,-5.51,-2.77,-5.65,-4.09,,,1:1.2,1.5%,conventional,PDIN-OH,PEDOT:PSS,,
85284,10.1002/cssc.202500119,CCCCCCC(CCCC)Cc1csc(-c2cc3c4nsnc4c4cc(-c5cc(CC(CCCC)CCCCCC)c(-c6cc7c(-c8cc(F)c(CC(CC)CCCC)s8)c8sccc8c(-c8cc(F)c(CC(CC)CCCC)s8)c7s6)s5)sc4c3s2)c1,CCCCCCCCCCCc1c(/C=C2\C(=O)c3cc(F)c(F)cc3C2=C(C#N)C#N)sc2c1sc1c3c4nsnc4c4c5sc6c(CCCCCCCCCCC)c(/C=C7\C(=O)c8cc(F)c(F)cc8C7=C(C#N)C#N)sc6c5n(CC(CC)CCCC)c4c3n(CC(CC)CCCC)c21,17.42,-5.51,-2.77,-5.65,-4.09,,,1:1.2,1.5%,conventional,PDIN-OH,PEDOT:PSS,,
85285,10.1002/cssc.202500119,CCCCCCC(CCCC)Cc1csc(-c2cc3c4nsnc4c4cc(-c5cc(CC(CCCC)CCCCCC)c(-c6cc7c(-c8cc(F)c(CC(CC)CCCC)s8)c8sccc8c(-c8cc(F)c(CC(CC)CCCC)s8)c7s6)s5)sc4c3s2)c1,CCCCCCCCCCCc1c(/C=C2\C(=O)c3cc(F)c(F)cc3C2=C(C#N)C#N)sc2c1sc1c3c4nsnc4c4c5sc6c(CCCCCCCCCCC)c(/C=C7\C(=O)c8cc(F)c(F)cc8C7=C(C#N)C#N)sc6c5n(CC(CC)CCCC)c4c3n(CC(CC)CCCC)c21,18.69,-5.51,-2.77,-5.65,-4.09,,,1:1.2,1.5%,conventional,PDIN-OH,PEDOT:PSS,,
85331,10.1002/eem2.12665,COC(=O)C(C)(C)c1cc(C)cc(-c2sc3c4sc5cc(/C=C6/C(=O)c7cc(F)cc(c7)C(=O)/C6=C\c6cc(C(C)(C)C(=O)OC)c(-c7cc(C)cc(C(C)(C)C(=O)OC)c7)s6)sc5c4c(C(C)(C)C(=O)OC)ccc2-3)c1,CCCCCCCCCc1c(C=C2C(=O)c3cc(Cl)c(Cl)cc3C2=C(C#N)C#N)sc2c1sc1c3c4nsnc4c4c5sc6c(CCCCCCCCC)c(C=C7C(=O)c8cc(Cl)c(Cl)cc8C7=C(C#N)C#N)sc6c5n(CC(CCCC)CCCCCC)c4c3n(CC(CCCC)CCCCCC)c21,12.58,-5.56,-3.65,-5.68,-3.9,115.0,,,,inverted,AZO,,,
85332,10.1002/eem2.12665,COC(=O)C(C)(C)c1cc(C)cc(-c2sc3c4sc5cc(/C=C6/C(=O)c7cc(F)cc(c7)C(=O)/C6=C\c6cc(C(C)(C)C(=O)OC)c(-c7cc(C)cc(C(C)(C)C(=O)OC)c7)s6)sc5c4c(C(C)(C)C(=O)OC)ccc2-3)c1,CCCCCCCCCc1c(C=C2C(=O)c3cc(Cl)c(Cl)cc3C2=C(C#N)C#N)sc2c1sc1c3c4nsnc4c4c5sc6c(CCCCCCCCC)c(C=C7C(=O)c8cc(Cl)c(Cl)cc8C7=C(C#N)C#N)sc6c5n(CC(CCCC)CCCCCC)c4c3n(CC(CCCC)CCCCCC)c21,12.29,-5.56,-3.65,-5.68,-3.9,100.0,,,,inverted,AZO,,,
85333,10.1002/eem2.12665,COC(=O)C(C)(C)c1cc(C)cc(-c2sc3c4sc5cc(/C=C6/C(=O)c7cc(F)cc(c7)C(=O)/C6=C\c6cc(C(C)(C)C(=O)OC)c(-c7cc(C)cc(C(C)(C)C(=O)OC)c7)s6)sc5c4c(C(C)(C)C(=O)OC)ccc2-3)c1,CCCCCCCCCc1c(C=C2C(=O)c3cc(Cl)c(Cl)cc3C2=C(C#N)C#N)sc2c1sc1c3c4nsnc4c4c5sc6c(CCCCCCCCC)c(C=C7C(=O)c8cc(Cl)c(Cl)cc8C7=C(C#N)C#N)sc6c5n(CC(CCCC)CCCCCC)c4c3n(CC(CCCC)CCCCCC)c21,11.74,-5.56,-3.65,-5.68,-3.9,85.0,,,,inverted,AZO,,,
85334,10.1002/eem2.12665,COC(=O)C(C)(C)c1cc(C)cc(-c2sc3c4sc5cc(/C=C6/C(=O)c7cc(F)cc(c7)C(=O)/C6=C\c6cc(C(C)(C)C(=O)OC)c(-c7cc(C)cc(C(C)(C)C(=O)OC)c7)s6)sc5c4c(C(C)(C)C(=O)OC)ccc2-3)c1,CCCCCCCCCc1c(C=C2C(=O)c3cc(Cl)c(Cl)cc3C2=C(C#N)C#N)sc2c1sc1c3c4nsnc4c4c5sc6c(CCCCCCCCC)c(C=C7C(=O)c8cc(Cl)c(Cl)cc8C7=C(C#N)C#N)sc6c5n(CC(CCCC)CCCCCC)c4c3n(CC(CCCC)CCCCCC)c21,13.07,-5.56,-3.65,-5.68,-3.9,115.0,,,,inverted,AZO,,,
85335,10.1002/eem2.12665,COC(=O)C(C)(C)c1cc(C)cc(-c2sc3c4sc5cc(/C=C6/C(=O)c7cc(F)cc(c7)C(=O)/C6=C\c6cc(C(C)(C)C(=O)OC)c(-c7cc(C)cc(C(C)(C)C(=O)OC)c7)s6)sc5c4c(C(C)(C)C(=O)OC)ccc2-3)c1,CCCCCCCCCc1c(C=C2C(=O)c3cc(Cl)c(Cl)cc3C2=C(C#N)C#N)sc2c1sc1c3c4nsnc4c4c5sc6c(CCCCCCCCC)c(C=C7C(=O)c8cc(Cl)c(Cl)cc8C7=C(C#N)C#N)sc6c5n(CC(CCCC)CCCCCC)c4c3n(CC(CCCC)CCCCCC)c21,13.08,-5.56,-3.65,-5.68,-3.9,100.0,,,,inverted,AZO,,,
85336,10.1002/eem2.12665,COC(=O)C(C)(C)c1cc(C)cc(-c2sc3c4sc5cc(/C=C6/C(=O)c7cc(F)cc(c7)C(=O)/C6=C\c6cc(C(C)(C)C(=O)OC)c(-c7cc(C)cc(C(C)(C)C(=O)OC)c7)s6)sc5c4c(C(C)(C)C(=O)OC)ccc2-3)c1,CCCCCCCCCc1c(C=C2C(=O)c3cc(Cl)c(Cl)cc3C2=C(C#N)C#N)sc2c1sc1c3c4nsnc4c4c5sc6c(CCCCCCCCC)c(C=C7C(=O)c8cc(Cl)c(Cl)cc8C7=C(C#N)C#N)sc6c5n(CC(CCCC)CCCCCC)c4c3n(CC(CCCC)CCCCCC)c21,12.54,-5.56,-3.65,-5.68,-3.9,85.0,,,,inverted,AZO,,,
85337,10.1002/eem2.12665,COC(=O)C(C)(C)c1cc(C)cc(-c2sc3c4sc5cc(/C=C6/C(=O)c7cc(F)cc(c7)C(=O)/C6=C\c6cc(C(C)(C)C(=O)OC)c(-c7cc(C)cc(C(C)(C)C(=O)OC)c7)s6)sc5c4c(C(C)(C)C(=O)OC)ccc2-3)c1,CCCCCCCCCc1c(C=C2C(=O)c3cc(Cl)c(Cl)cc3C2=C(C#N)C#N)sc2c1sc1c3c4nsnc4c4c5sc6c(CCCCCCCCC)c(C=C7C(=O)c8cc(Cl)c(Cl)cc8C7=C(C#N)C#N)sc6c5n(CC(CCCC)CCCCCC)c4c3n(CC(CCCC)CCCCCC)c21,13.78,-5.56,-3.65,-5.68,-3.9,100.0,,,,inverted,AZO,,,
85343,10.1002/eem2.12665,COC(=O)C(C)(C)c1cc(C)cc(-c2sc3c4sc5cc(/C=C6/C(=O)c7cc(F)cc(c7)C(=O)/C6=C\c6cc(C(C)(C)C(=O)OC)c(-c7cc(C)cc(C(C)(C)C(=O)OC)c7)s6)sc5c4c(C(C)(C)C(=O)OC)ccc2-3)c1,CCCCCCCCCCCc1c(/C=C2\C(=O)c3cc(F)c(F)cc3C2=C(C#N)C#N)sc2c1sc1c3c4nsnc4c4c5sc6c(CCCCCCCCCCC)c(/C=C7\C(=O)c8cc(F)c(F)cc8C7=C(C#N)C#N)sc6c5n(CC(CC)CCCC)c4c3n(CC(CC)CCCC)c21,11.6,-5.56,-3.65,-5.65,-4.09,,,,,inverted,ZnO,MoO3,,
85346,10.1002/eem2.12665,COC(=O)C(C)(C)c1cc(C)cc(-c2sc3c4sc5cc(/C=C6/C(=O)c7cc(F)cc(c7)C(=O)/C6=C\c6cc(C(C)(C)C(=O)OC)c(-c7cc(C)cc(C(C)(C)C(=O)OC)c7)s6)sc5c4c(C(C)(C)C(=O)OC)ccc2-3)c1,CCCCCCCCCc1c(C=C2C(=O)c3cc(Cl)c(Cl)cc3C2=C(C#N)C#N)sc2c1sc1c3c4nsnc4c4c5sc6c(CCCCCCCCC)c(C=C7C(=O)c8cc(Cl)c(Cl)cc8C7=C(C#N)C#N)sc6c5n(CC(CCCC)CCCCCC)c4c3n(CC(CCCC)CCCCCC)c21,12.29,-5.56,-3.65,-5.68,-3.9,100.0,,,,inverted,AZO,MoO3,,
85347,10.1002/eem2.12665,COC(=O)C(C)(C)c1cc(C)cc(-c2sc3c4sc5cc(/C=C6/C(=O)c7cc(F)cc(c7)C(=O)/C6=C\c6cc(C(C)(C)C(=O)OC)c(-c7cc(C)cc(C(C)(C)C(=O)OC)c7)s6)sc5c4c(C(C)(C)C(=O)OC)ccc2-3)c1,CCCCCCCCCc1c(C=C2C(=O)c3cc(Cl)c(Cl)cc3C2=C(C#N)C#N)sc2c1sc1c3c4nsnc4c4c5sc6c(CCCCCCCCC)c(C=C7C(=O)c8cc(Cl)c(Cl)cc8C7=C(C#N)C#N)sc6c5n(CC(CCCC)CCCCCC)c4c3n(CC(CCCC)CCCCCC)c21,13.08,-5.56,-3.65,-5.68,-3.9,100.0,,,,inverted,AZO,MoO3,,
85348,10.1002/eem2.12665,COC(=O)C(C)(C)c1cc(C)cc(-c2sc3c4sc5cc(/C=C6/C(=O)c7cc(F)cc(c7)C(=O)/C6=C\c6cc(C(C)(C)C(=O)OC)c(-c7cc(C)cc(C(C)(C)C(=O)OC)c7)s6)sc5c4c(C(C)(C)C(=O)OC)ccc2-3)c1,CCCCCCCCCc1c(C=C2C(=O)c3cc(Cl)c(Cl)cc3C2=C(C#N)C#N)sc2c1sc1c3c4nsnc4c4c5sc6c(CCCCCCCCC)c(C=C7C(=O)c8cc(Cl)c(Cl)cc8C7=C(C#N)C#N)sc6c5n(CC(CCCC)CCCCCC)c4c3n(CC(CCCC)CCCCCC)c21,13.78,-5.56,-3.65,-5.68,-3.9,100.0,,,,inverted,AZO,MoO3,,
85381,10.1002/ente.202400168,CCCCCCc1cc(C)sc1C,CCCCC(=O)OCC1(c2ccccc2)c2cccc3cccc4cccc5cccc6cccc1c6c-5c-4c-3c2,1.85,-5.01,-3.12,-6.1,-3.7,,,,,conventional,LiF/Al,PEDOT:PSS,,
85382,10.1002/ente.202400168,CCCCCCc1cc(C)sc1C,CCCCC(=O)OCC1(c2ccccc2)c2cccc3cccc4cccc5cccc6cccc1c6c-5c-4c-3c2,2.17,-5.01,-3.12,-6.1,-3.7,,,,,,LiF/Al,DMSO:PEDOT:PSS,,DMSO
85440,10.1002/eom2.12318,CCCCCCC(CCCC)Cc1csc(-c2cc3c4nsnc4c4cc(-c5cc(CC(CCCC)CCCCCC)c(-c6cc7c(-c8cc(F)c(CC(CC)CCCC)s8)c8sccc8c(-c8cc(F)c(CC(CC)CCCC)s8)c7s6)s5)sc4c3s2)c1,CCCCCCCCCCCc1c(/C=C2\C(=O)c3cc(F)c(F)cc3C2=C(C#N)C#N)sc2c1sc1c3c4nsnc4c4c5sc6c(CCCCCCCCCCC)c(/C=C7\C(=O)c8cc(F)c(F)cc8C7=C(C#N)C#N)sc6c5n(CC(CC)CCCC)c4c3n(CC(CC)CCCC)c21,17.89,-5.51,-2.77,-5.65,-4.09,100.0,,1:1.6,,,PDIN,,,
85441,10.1002/eom2.12318,CCCCCCC(CCCC)Cc1csc(-c2cc3c4nsnc4c4cc(-c5cc(CC(CCCC)CCCCCC)c(-c6cc7c(-c8cc(F)c(CC(CC)CCCC)s8)c8sccc8c(-c8cc(F)c(CC(CC)CCCC)s8)c7s6)s5)sc4c3s2)c1,CCCCCCCCCCCc1c(/C=C2\C(=O)c3cc(F)c(F)cc3C2=C(C#N)C#N)sc2c1sc1c3c4nsnc4c4c5sc6c(CCCCCCCCCCC)c(/C=C7\C(=O)c8cc(F)c(F)cc8C7=C(C#N)C#N)sc6c5n(CC(CC)CCCC)c4c3n(CC(CC)CCCC)c21,18.54,-5.51,-2.77,-5.65,-4.09,100.0,,1:1.6,,,PDIN:ursolic acid,,,
85442,10.1002/eom2.12318,CCCCCCC(CCCC)Cc1csc(-c2cc3c4nsnc4c4cc(-c5cc(CC(CCCC)CCCCCC)c(-c6cc7c(-c8cc(F)c(CC(CC)CCCC)s8)c8sccc8c(-c8cc(F)c(CC(CC)CCCC)s8)c7s6)s5)sc4c3s2)c1,CCCCCCCCCCCc1c(/C=C2\C(=O)c3cc(F)c(F)cc3C2=C(C#N)C#N)sc2c1sc1c3c4nsnc4c4c5sc6c(CCCCCCCCCCC)c(/C=C7\C(=O)c8cc(F)c(F)cc8C7=C(C#N)C#N)sc6c5n(CC(CC)CCCC)c4c3n(CC(CC)CCCC)c21,15.67,-5.51,-2.77,-5.65,-4.09,100.0,,1:1.6,,,PDIN:citric acid,,,
85443,10.1002/eom2.12318,CCCCCCC(CCCC)Cc1csc(-c2cc3c4nsnc4c4cc(-c5cc(CC(CCCC)CCCCCC)c(-c6cc7c(-c8cc(F)c(CC(CC)CCCC)s8)c8sccc8c(-c8cc(F)c(CC(CC)CCCC)s8)c7s6)s5)sc4c3s2)c1,CCCCCCCCCCCc1c(/C=C2\C(=O)c3cc(F)c(F)cc3C2=C(C#N)C#N)sc2c1sc1c3c4nsnc4c4c5sc6c(CCCCCCCCCCC)c(/C=C7\C(=O)c8cc(F)c(F)cc8C7=C(C#N)C#N)sc6c5n(CC(CC)CCCC)c4c3n(CC(CC)CCCC)c21,13.79,-5.51,-2.77,-5.65,-4.09,100.0,,1:1.6,,,PDIN:malic acid,,,
85444,10.1002/eom2.12318,CCCCC(CC)Cc1sc(-c2c3cc(-c4ccc(-c5sc(-c6cccs6)c6c5C(=O)c5c(CC(CC)CCCC)sc(CC(CC)CCCC)c5C6=O)s4)sc3c(-c3cc(Cl)c(CC(CC)CCCC)s3)c3ccsc23)cc1Cl,CCCCCCc1ccc(C2(c3ccc(CCCCCC)cc3)c3cc4c(cc3-c3sc5cc(/C=C6\C(=O)c7cc(F)c(F)cc7C6=C(C#N)C#N)sc5c32)C(c2ccc(CCCCCC)cc2)(c2ccc(CCCCCC)cc2)c2c-4sc3cc(/C=C4\C(=O)c5cc(F)c(F)cc5C4=C(C#N)C#N)sc23)cc1,10.01,-5.52,-3.6,-5.66,-4.14,,,,,,Poly-lysine,,,
85445,10.1002/eom2.12318,CCCCC(CC)COC(=O)c1sc2csc(-c3cc4c(-c5ccc(CC(CC)CCCC)s5)c5sccc5c(-c5ccc(CC(CC)CCCC)s5)c4s3)c2c1F,CCCCCCc1ccc(C2(c3ccc(CCCCCC)cc3)c3cc4c(cc3-c3sc(-c5sc(/C=C6\C(=O)c7cc(F)c(F)cc7C6=C(C#N)C#N)cc5OCC(CC)CCCC)cc32)C(c2ccc(CCCCCC)cc2)(c2ccc(CCCCCC)cc2)c2cc(-c3scc(/C=C5/C(=O)c6cc(F)c(F)cc6C5=C(C#N)C#N)c3OCC(CC)CCCC)sc2-4)cc1,11.03,-5.21,-3.6,-5.44,-4.19,,,,,,Polyamino acid,,,
85446,10.1002/eom2.12318,COC(=O)C(C)(C)c1cc(C)cc(-c2sc3c4sc5cc(/C=C6/C(=O)c7cc(F)cc(c7)C(=O)/C6=C\c6cc(C(C)(C)C(=O)OC)c(-c7cc(C)cc(C(C)(C)C(=O)OC)c7)s6)sc5c4c(C(C)(C)C(=O)OC)ccc2-3)c1,CCCCCCCCCCCc1c(/C=C2\C(=O)c3cc(F)c(F)cc3C2=C(C#N)C#N)sc2c1sc1c3c4nsnc4c4c5sc6c(CCCCCCCCCCC)c(/C=C7\C(=O)c8cc(F)c(F)cc8C7=C(C#N)C#N)sc6c5n(CC(CC)CCCC)c4c3n(CC(CC)CCCC)c21,15.42,-5.56,-3.65,-5.65,-4.09,,,,,,,,,
85447,10.1002/eom2.12318,CCCCCCCC(=O)c1sc2csc(-c3cc4c(OCC(CC)CCCC)c5sccc5c(OCC(CC)CCCC)c4s3)c2c1F,COC(=O)CCCC1(c2ccccc2)C23c4c5ccc6c7cc8c9c%10c(cc%11cc%12c%13c%14c(cc%15c%16ccc-5c2c%16c2c5c%16c%17c(c(c46)c7c9c%17c4c%10c%11c%13c4c%16c%14c%152)C513)C%12)C8,8.13,-5.22,-3.45,-5.9,-3.9,,,,,,Peptide,,,
85448,10.1002/eom2.12318,CCCCC(CC)COC(=O)c1sc2c(-c3cc4c(OCC(CC)CCCC)c5sccc5c(OCC(CC)CCCC)c4s3)scc2c1F,COC(=O)CCCC1(c2ccccc2)C23c4c5ccc6c7cc8c9c%10c(cc%11cc%12c%13c%14c(cc%15c%16ccc-5c2c%16c2c5c%16c%17c(c(c46)c7c9c%17c4c%10c%11c%13c4c%16c%14c%152)C513)C%12)C8,4.88,-5.19,-3.43,-5.9,-3.9,,,,,,DNA,,,
85449,10.1002/eom2.12318,COC(=O)C(C)(C)c1cc(C)cc(-c2sc3c4sc5cc(/C=C6/C(=O)c7cc(F)cc(c7)C(=O)/C6=C\c6cc(C(C)(C)C(=O)OC)c(-c7cc(C)cc(C(C)(C)C(=O)OC)c7)s6)sc5c4c(C(C)(C)C(=O)OC)ccc2-3)c1,CCCCCCCCCCCc1c(/C=C2\C(=O)c3cc(Cl)c(Cl)cc3C2=C(C#N)C#N)sc2c1Cc1c-2n(CC(CCCC)CCCCCC)c2c1c1nsnc1c1c3c(n(CC(CCCC)CCCCCC)c12)-c1sc(/C=C2\C(=O)c4cc(Cl)c(Cl)cc4C2=C(C#N)C#N)c(CCCCCCCCCCC)c1C3,13.53,-5.56,-3.65,-5.62,-4.05,,,,,,Sarcosine,,,
85450,10.1002/eom2.12318,COC(=O)C(C)(C)c1cc(C)cc(-c2sc3c4sc5cc(/C=C6/C(=O)c7cc(F)cc(c7)C(=O)/C6=C\c6cc(C(C)(C)C(=O)OC)c(-c7cc(C)cc(C(C)(C)C(=O)OC)c7)s6)sc5c4c(C(C)(C)C(=O)OC)ccc2-3)c1,CCCCCCCCCCCc1c(/C=C2\C(=O)c3cc(F)c(F)cc3C2=C(C#N)C#N)sc2c1sc1c3c4nsnc4c4c5sc6c(CCCCCCCCCCC)c(/C=C7\C(=O)c8cc(F)c(F)cc8C7=C(C#N)C#N)sc6c5n(CC(CC)CCCC)c4c3n(CC(CC)CCCC)c21,12.1,-5.56,-3.65,-5.65,-4.09,,,,,,Histidine,,,
85451,10.1002/eom2.12318,CCCCCCc1ccsc1,CCCCC(=O)OCC1(c2ccccc2)c2cccc3cccc4cccc5cccc6cccc1c6c-5c-4c-3c2,3.22,-5.01,-3.12,-6.1,-3.7,,,,,,DNA,,,
85452,10.1002/eom2.12318,CCCCC(CC)COC(=O)c1sc2csc(-c3cc4c(-c5ccc(CC(CC)CCCC)s5)c5sccc5c(-c5ccc(CC(CC)CCCC)s5)c4s3)c2c1F,COC(=O)CCCC1(c2ccccc2)C23c4c5ccc6c7cc8c9c%10c(cc%11cc%12c%13c%14c(cc%15c%16ccc-5c2c%16c2c5c%16c%17c(c(c46)c7c9c%17c4c%10c%11c%13c4c%16c%14c%152)C513)C%12)C8,9.0,-5.21,-3.6,-5.9,-3.9,,,,,,l-Arginine,,,
85453,10.1002/eom2.12318,CCCCC(CC)COC(=O)c1sc2c(-c3cc4c(OCC(CC)CCCC)c5sccc5c(OCC(CC)CCCC)c4s3)scc2c1F,COC(=O)CCCC1(c2ccccc2)C23c4c5ccc6c7cc8c9c%10c(cc%11cc%12c%13c%14c(cc%15c%16ccc-5c2c%16c2c5c%16c%17c(c(c46)c7c9c%17c4c%10c%11c%13c4c%16c%14c%152)C513)C%12)C8,8.35,-5.19,-3.43,-5.9,-3.9,,,,,,,,,
85454,10.1002/eom2.12318,CCCCC(CC)Cc1ccc(-c2c3cc(-c4ccc(-c5sc(-c6cccs6)c6c5C(=O)c5c(CC(CC)CCCC)sc(CC(CC)CCCC)c5C6=O)s4)sc3c(-c3ccc(CC(CC)CCCC)s3)c3ccsc23)s1,COC(=O)CCCC1(c2ccccc2)C23c4c5ccc6c7cc8c9c%10c(cc%11cc%12c%13c%14c(cc%15c%16ccc-5c2c%16c2c5c%16c%17c(c(c46)c7c9c%17c4c%10c%11c%13c4c%16c%14c%152)C513)C%12)C8,10.55,-5.33,-3.48,-5.9,-3.9,,,,,,,,,
85455,10.1002/eom2.12318,CCCCC(CC)COC(=O)c1sc2csc(-c3cc4c(-c5ccc(CC(CC)CCCC)s5)c5sccc5c(-c5ccc(CC(CC)CCCC)s5)c4s3)c2c1F,COC(=O)CCCC1(c2ccccc2)C23c4c5ccc6c7cc8c9c%10c(cc%11cc%12c%13c%14c(cc%15c%16ccc-5c2c%16c2c5c%16c%17c(c(c46)c7c9c%17c4c%10c%11c%13c4c%16c%14c%152)C513)C%12)C8,10.18,-5.21,-3.6,-5.9,-3.9,,,,,,Chitosan,,,
85468,10.1002/er.5658,CCCCCCc1ccc(-c2ccc(-c3ccc(-c4ccc(-c5ccc(CCCCC)s5)s4)c4n[se]nc34)s2)s1,CCCCC(=O)OCC1(c2ccccc2)c2cccc3cccc4cccc5cccc6cccc1c6c-5c-4c-3c2,3.46,,,-6.1,-3.7,,,,,,c-TiO2,,chlorobenzene,
85473,10.1002/er.6313,CCCCCCc1ccsc1,CCCCC(=O)OCC1(c2ccccc2)c2cccc3cccc4cccc5cccc6cccc1c6c-5c-4c-3c2,1.13,-5.01,-3.12,-6.1,-3.7,,100.0,,,,,PEDOT:PSS,,
85474,10.1002/er.6313,CCCCCCc1ccsc1,CCCCC(=O)OCC1(c2ccccc2)c2cccc3cccc4cccc5cccc6cccc1c6c-5c-4c-3c2,0.93,-5.01,-3.12,-6.1,-3.7,,100.0,,,,,PEDOT:PSS:RGOT 0.125%,,
85477,10.1002/er.6313,CCCCCCc1ccsc1,CCCCC(=O)OCC1(c2ccccc2)c2cccc3cccc4cccc5cccc6cccc1c6c-5c-4c-3c2,1.68,-5.01,-3.12,-6.1,-3.7,,100.0,P3HT:PCBM 1:1,,conventional,,PEDOT:PSS with RGOT nanocomposite,,
85479,10.1002/er.6313,CCCCCCc1ccsc1,CCCCC(=O)OCC1(c2ccccc2)c2cccc3cccc4cccc5cccc6cccc1c6c-5c-4c-3c2,1.17,-5.01,-3.12,-6.1,-3.7,,,,,,,PEDOT:PSS with RGOT nanocomposite,,
85480,10.1002/er.6313,CCCCCCc1ccsc1,CCCCC(=O)OCC1(c2ccccc2)c2cccc3cccc4cccc5cccc6cccc1c6c-5c-4c-3c2,1.56,-5.01,-3.12,-6.1,-3.7,,,,,,,PEDOT:PSS with RGOT nanocomposite,,
85525,10.1002/marc.202000124,CCCCCCc1ccsc1,CCCCC(=O)OCC1(c2ccccc2)c2cccc3cccc4cccc5cccc6cccc1c6c-5c-4c-3c2,3.46,-5.01,-3.12,-6.1,-3.7,,,1:0.8,,conventional,,PEDOT:PSS,,
85526,10.1002/marc.202000124,CCCCCCc1ccsc1,CCCCC(=O)OCC1(c2ccccc2)c2cccc3cccc4cccc5cccc6cccc1c6c-5c-4c-3c2,3.43,-5.01,-3.12,-6.1,-3.7,,,1:0.8,,conventional,,PEDOT:PSS,,
85527,10.1002/marc.202000124,CCCCCCc1ccsc1,CCCCC(=O)OCC1(c2ccccc2)c2cccc3cccc4cccc5cccc6cccc1c6c-5c-4c-3c2,3.32,-5.01,-3.12,-6.1,-3.7,,,,5 wt% copolymer relative to P3HT,conventional,,PEDOT:PSS,,
85528,10.1002/marc.202000124,CCCCCCc1ccsc1,CCCCC(=O)OCC1(c2ccccc2)c2cccc3cccc4cccc5cccc6cccc1c6c-5c-4c-3c2,3.16,-5.01,-3.12,-6.1,-3.7,,,,10 wt% copolymer relative to P3HT,conventional,,PEDOT:PSS,,
85529,10.1002/marc.202000124,CCCCCCc1ccsc1,CCCCC(=O)OCC1(c2ccccc2)c2cccc3cccc4cccc5cccc6cccc1c6c-5c-4c-3c2,2.85,-5.01,-3.12,-6.1,-3.7,,,,20 wt% copolymer relative to P3HT,conventional,,PEDOT:PSS,,
85546,10.1002/marc.202200279,CCCCC(CC)Cc1ccc(-c2c3ccsc3c(-c3ccc(CC(CC)CCCC)s3)c3ccsc23)s1,COC(=O)CCCC1(c2ccccc2)C23c4c5ccc6c7cc8c9c%10c(cc%11cc%12c%13c%14c(cc%15c%16ccc-5c2c%16c2c5c%16c%17c(c(c46)c7c9c%17c4c%10c%11c%13c4c%16c%14c%152)C513)C%12)C8,3.0,-5.44,-3.46,-5.9,-3.9,,,,,inverted,ZnO/PEIE,MoO3,chlorobenzene,
85550,10.1002/marc.202200279,CCCCCCCCN1C(=O)c2csc(-c3cc4c(-c5ccc(CC(CC)CCCC)s5)c5sccc5c(-c5ccc(CC(CC)CCCC)s5)c4s3)c2C1=O,COC(=O)CCCC1(c2ccccc2)C23c4c5ccc6c7cc8c9c%10c(cc%11cc%12c%13c%14c(cc%15c%16ccc-5c2c%16c2c5c%16c%17c(c(c46)c7c9c%17c4c%10c%11c%13c4c%16c%14c%152)C513)C%12)C8,4.9,-5.49,-3.64,-5.9,-3.9,,,,,inverted,ZnO/PEIE,MoO3,chlorobenzene,
85564,10.1002/marc.202400458,COC(=O)C(C)(C)c1cc(C)cc(-c2sc3c4sc5cc(/C=C6/C(=O)c7cc(F)cc(c7)C(=O)/C6=C\c6cc(C(C)(C)C(=O)OC)c(-c7cc(C)cc(C(C)(C)C(=O)OC)c7)s6)sc5c4c(C(C)(C)C(=O)OC)ccc2-3)c1,CCCCCCc1ccc(C2(c3ccc(CCCCCC)cc3)c3cc4c(cc3-c3sc5cc(/C=C6\C(=O)c7cc(F)c(F)cc7C6=C(C#N)C#N)sc5c32)C(c2ccc(CCCCCC)cc2)(c2ccc(CCCCCC)cc2)c2c-4sc3cc(/C=C4\C(=O)c5cc(F)c(F)cc5C4=C(C#N)C#N)sc23)cc1,12.66,-5.56,-3.65,-5.66,-4.14,,,,,conventional,PDINO,PEDOT:PSS,,
85571,10.1002/marc.202400458,COC(=O)C(C)(C)c1cc(C)cc(-c2sc3c4sc5cc(/C=C6/C(=O)c7cc(F)cc(c7)C(=O)/C6=C\c6cc(C(C)(C)C(=O)OC)c(-c7cc(C)cc(C(C)(C)C(=O)OC)c7)s6)sc5c4c(C(C)(C)C(=O)OC)ccc2-3)c1,CCCCCCC(CCCC)Cc1c(/C=C2\C(=O)c3cc(F)c(F)cc3C2=C(C#N)C#N)sc2c1SC1c3c(c4c(c5nsnc35)c3sc5c(CC(CCCC)CCCCCC)c(/C=C6\C(=O)c7cc(F)c(F)cc7C6=C(C#N)C#N)sc5c3n4CC(CC)CCCC)N(CC(CC)CCCC)C21,18.02,-5.56,-3.65,-5.68,-3.9,,,,,conventional,PDINO,PEDOT:PSS,,
85583,10.1002/marc.202400787,COC(=O)C(C)(C)c1cc(C)cc(-c2sc3c4sc5cc(/C=C6/C(=O)c7cc(F)cc(c7)C(=O)/C6=C\c6cc(C(C)(C)C(=O)OC)c(-c7cc(C)cc(C(C)(C)C(=O)OC)c7)s6)sc5c4c(C(C)(C)C(=O)OC)ccc2-3)c1,CCCCCCCCCCCc1c(/C=C2\C(=O)c3ccccc3C2=C(C#N)C#N)sc2c1sc1c3c4nsnc4c4c5sc6c(CCCCCCCCCCC)c(/C=C7\C(=O)c8cc(-c9cccs9)ccc8C7=C(C#N)C#N)sc6c5n(CC(CCCCCCCC)CCCCCCCCCC)c4c3n(CC(CCCCCCCC)CCCCCCCCCC)c21,15.87,-5.56,-3.65,-5.68,-3.94,,,1:1.2,,conventional,PDINN,PEDOT:PSS,,
85657,10.1002/pol.20200069,CCCCCCCCc1cc(-c2c(-c3cccs3)sc3c(-c4cc(CCCCCCCC)c(CCCCCCCC)s4)c(-c4ccc(-c5cccc6nsnc56)s4)sc23)sc1CCCCCCCC,COC(=O)CCCC1(c2ccccc2)C23c4c5ccc6c7cc8c9c%10c(cc%11cc%12c%13c%14c(cc%15c%16ccc-5c2c%16c2c5c%16c%17c(c(c46)c7c9c%17c4c%10c%11c%13c4c%16c%14c%152)C513)C%12)C8,0.6,,,-5.9,-3.9,,,1:2,,conventional,Ca,PEDOT:PSS,o-DCB,
85658,10.1002/pol.20200069,CCCCCCCCc1cc(-c2c(-c3cccs3)sc3c(-c4cc(CCCCCCCC)c(CCCCCCCC)s4)c(-c4ccc(-c5cccc6nsnc56)s4)sc23)sc1CCCCCCCC,COC(=O)CCCC1(c2ccccc2)C23c4c5ccc6c7cc8c9c%10c(cc%11cc%12c%13c%14c(cc%15c%16ccc-5c2c%16c2c5c%16c%17c(c(c46)c7c9c%17c4c%10c%11c%13c4c%16c%14c%152)C513)C%12)C8,0.64,,,-5.9,-3.9,,,1:2,,conventional,Ca,PEDOT:PSS,o-DCB,
85659,10.1002/pol.20200069,CCCCCCCCc1cc(-c2c(-c3cccs3)sc3c(-c4cc(CCCCCCCC)c(CCCCCCCC)s4)c(-c4ccc(-c5cccc6nsnc56)s4)sc23)sc1CCCCCCCC,COC(=O)CCCC1(c2ccccc2)C23c4c5ccc6c7cc8c9c%10c(cc%11cc%12c%13c%14c(cc%15c%16ccc-5c2c%16c2c5c%16c%17c(c(c46)c7c9c%17c4c%10c%11c%13c4c%16c%14c%152)C513)C%12)C8,0.64,,,-5.9,-3.9,,70.0,1:2,,conventional,Ca,PEDOT:PSS,o-DCB,
85660,10.1002/pol.20200069,CCCCCCCCc1cc(-c2c(-c3cccs3)sc3c(-c4cc(CCCCCCCC)c(CCCCCCCC)s4)c(-c4ccc(-c5cccc6nsnc56)s4)sc23)sc1CCCCCCCC,COC(=O)CCCC1(c2ccccc2)C23c4c5ccc6c7cc8c9c%10c(cc%11cc%12c%13c%14c(cc%15c%16ccc-5c2c%16c2c5c%16c%17c(c(c46)c7c9c%17c4c%10c%11c%13c4c%16c%14c%152)C513)C%12)C8,0.35,,,-5.9,-3.9,,,1:2,,conventional,Ca,PEDOT:PSS,chloroform,
85661,10.1002/pol.20200069,CCCCCCCCc1cc(-c2c(-c3cccs3)sc3c(-c4cc(CCCCCCCC)c(CCCCCCCC)s4)c(-c4ccc(-c5cccc6nsnc56)s4)sc23)sc1CCCCCCCC,COC(=O)CCCC1(c2ccccc2)C23c4c5ccc6c7cc8c9c%10c(cc%11cc%12c%13c%14c(cc%15c%16ccc-5c2c%16c2c5c%16c%17c(c(c46)c7c9c%17c4c%10c%11c%13c4c%16c%14c%152)C513)C%12)C8,0.43,,,-5.9,-3.9,,70.0,1:2,,conventional,Ca,PEDOT:PSS,chloroform:o-DCB,
85666,10.1002/pol.20200069,CCCCCCc1csc(-c2ccc(-c3cc(CCCCCC)c(/C=C/c4csc(-c5cc6c(OCC(CC)CCCC)c7sc(-c8ccc(C9=C%10C(=O)N(CC(CC)CCCC)C(c%11ccc(-c%12cc%13c(OCC(CC)CCCC)c%14sccc%14c(OCC(CC)CCCC)c%13s%12)s%11)=C%10C(=O)N9CC(CC)CCCC)s8)cc7c(OCC(CC)CCCC)c6s5)c4)s3)c3nsnc23)c1,COC(=O)CCCC1(c2ccccc2)C23c4c5ccc6c7cc8c9c%10c(cc%11cc%12c%13c%14c(cc%15c%16ccc-5c2c%16c2c5c%16c%17c(c(c46)c7c9c%17c4c%10c%11c%13c4c%16c%14c%152)C513)C%12)C8,0.43,,,-5.9,-3.9,,70.0,1:2,,conventional,Ca,PEDOT:PSS,o-DCB,
85667,10.1002/pol.20200069,CCCCCCc1csc(-c2ccc(-c3cc(CCCCCC)c(/C=C/c4csc(-c5cc6c(OCC(CC)CCCC)c7sc(-c8ccc(C9=C%10C(=O)N(CC(CC)CCCC)C(c%11ccc(-c%12cc%13c(OCC(CC)CCCC)c%14sccc%14c(OCC(CC)CCCC)c%13s%12)s%11)=C%10C(=O)N9CC(CC)CCCC)s8)cc7c(OCC(CC)CCCC)c6s5)c4)s3)c3nsnc23)c1,COC(=O)CCCC1(c2ccccc2)C23c4c5ccc6c7cc8c9c%10c(cc%11cc%12c%13c%14c(cc%15c%16ccc-5c2c%16c2c5c%16c%17c(c(c46)c7c9c%17c4c%10c%11c%13c4c%16c%14c%152)C513)C%12)C8,0.35,,,-5.9,-3.9,,70.0,1:2,,conventional,Ca,PEDOT:PSS,o-DCB,
85668,10.1002/pol.20200069,CCCCCCc1csc(-c2ccc(-c3cc(CCCCCC)c(/C=C/c4csc(-c5cc6c(OCC(CC)CCCC)c7sc(-c8ccc(C9=C%10C(=O)N(CC(CC)CCCC)C(c%11ccc(-c%12cc%13c(OCC(CC)CCCC)c%14sccc%14c(OCC(CC)CCCC)c%13s%12)s%11)=C%10C(=O)N9CC(CC)CCCC)s8)cc7c(OCC(CC)CCCC)c6s5)c4)s3)c3nsnc23)c1,COC(=O)CCCC1(c2ccccc2)C23c4c5ccc6c7cc8c9c%10c(cc%11cc%12c%13c%14c(cc%15c%16ccc-5c2c%16c2c5c%16c%17c(c(c46)c7c9c%17c4c%10c%11c%13c4c%16c%14c%152)C513)C%12)C8,0.19,,,-5.9,-3.9,,,1:2,,conventional,Ca,PEDOT:PSS,chloroform,
85669,10.1002/pol.20200069,CCCCCCc1csc(-c2ccc(-c3cc(CCCCCC)c(/C=C/c4csc(-c5cc6c(OCC(CC)CCCC)c7sc(-c8ccc(C9=C%10C(=O)N(CC(CC)CCCC)C(c%11ccc(-c%12cc%13c(OCC(CC)CCCC)c%14sccc%14c(OCC(CC)CCCC)c%13s%12)s%11)=C%10C(=O)N9CC(CC)CCCC)s8)cc7c(OCC(CC)CCCC)c6s5)c4)s3)c3nsnc23)c1,COC(=O)CCCC1(c2ccccc2)C23c4c5ccc6c7cc8c9c%10c(cc%11cc%12c%13c%14c(cc%15c%16ccc-5c2c%16c2c5c%16c%17c(c(c46)c7c9c%17c4c%10c%11c%13c4c%16c%14c%152)C513)C%12)C8,0.04,,,-5.9,-3.9,,,1:2,,conventional,Ca,PEDOT:PSS,chloroform:o-DCB,
85771,10.1002/smll.202302314,COC(=O)C(C)(C)c1cc(C)cc(-c2sc3c4sc5cc(/C=C6/C(=O)c7cc(F)cc(c7)C(=O)/C6=C\c6cc(C(C)(C)C(=O)OC)c(-c7cc(C)cc(C(C)(C)C(=O)OC)c7)s6)sc5c4c(C(C)(C)C(=O)OC)ccc2-3)c1,CCCCCCCCCCCc1c(/C=C2\C(=O)c3cc(F)c(F)cc3C2=C(C#N)C#N)sc2c1sc1c3c4nsnc4c4c5sc6c(CCCCCCCCCCC)c(/C=C7\C(=O)c8cc(F)c(F)cc8C7=C(C#N)C#N)sc6c5n(CC(CCCC)CCCCCC)c4c3n(CC(CCCC)CCCCCC)c21,17.44,-5.56,-3.65,-5.65,-4.1,,,1:1.2,,conventional,PFN-Br,PEDOT:PSS,chloroform,CN
85776,10.1002/smll.202305437,CCCCCCCCC(CCCCCC)Cc1sc(-c2c3cc(-c4ccc(-c5sc(-c6cccs6)c6c5C(=O)N(CCCCCCCC)C6=O)s4)sc3c(-c3cc(F)c(CC(CCCCCC)CCCCCCCC)s3)c3ccsc23)cc1F,CCCCCCc1ccc(C2(c3ccc(CCCCCC)cc3)c3cc4c(cc3-c3sc5cc(/C=C6\C(=O)c7cc(F)c(F)cc7C6=C(C#N)C#N)sc5c32)C(c2ccc(CCCCCC)cc2)(c2ccc(CCCCCC)cc2)c2c-4sc3cc(/C=C4\C(=O)c5cc(F)c(F)cc5C4=C(C#N)C#N)sc23)cc1,19.5,-5.32,-3.5,-5.66,-4.14,,,,,,ZnO,HTL-5,,
85788,10.1002/smll.202403233,COC(=O)C(C)(C)c1cc(C)cc(-c2sc3c4sc5cc(/C=C6/C(=O)c7cc(F)cc(c7)C(=O)/C6=C\c6cc(C(C)(C)C(=O)OC)c(-c7cc(C)cc(C(C)(C)C(=O)OC)c7)s6)sc5c4c(C(C)(C)C(=O)OC)ccc2-3)c1,CCCCCCCCCc1c(C=C2C(=O)c3cc(Cl)c(Cl)cc3C2=C(C#N)C#N)sc2c1sc1c3c4nsnc4c4c5sc6c(CCCCCCCCC)c(C=C7C(=O)c8cc(Cl)c(Cl)cc8C7=C(C#N)C#N)sc6c5n(CC(CCCC)CCCCCC)c4c3n(CC(CCCC)CCCCCC)c21,16.18,-5.56,-3.65,-5.68,-3.9,,,,,conventional,,2PACz,,
85789,10.1002/smll.202403233,COC(=O)C(C)(C)c1cc(C)cc(-c2sc3c4sc5cc(/C=C6/C(=O)c7cc(F)cc(c7)C(=O)/C6=C\c6cc(C(C)(C)C(=O)OC)c(-c7cc(C)cc(C(C)(C)C(=O)OC)c7)s6)sc5c4c(C(C)(C)C(=O)OC)ccc2-3)c1,CCCCCCCCCc1c(C=C2C(=O)c3cc(Cl)c(Cl)cc3C2=C(C#N)C#N)sc2c1sc1c3c4nsnc4c4c5sc6c(CCCCCCCCC)c(C=C7C(=O)c8cc(Cl)c(Cl)cc8C7=C(C#N)C#N)sc6c5n(CC(CCCC)CCCCCC)c4c3n(CC(CCCC)CCCCCC)c21,17.26,-5.56,-3.65,-5.68,-3.9,,,,,conventional,,CbzNaph,,
85790,10.1002/smll.202403233,COC(=O)C(C)(C)c1cc(C)cc(-c2sc3c4sc5cc(/C=C6/C(=O)c7cc(F)cc(c7)C(=O)/C6=C\c6cc(C(C)(C)C(=O)OC)c(-c7cc(C)cc(C(C)(C)C(=O)OC)c7)s6)sc5c4c(C(C)(C)C(=O)OC)ccc2-3)c1,CCCCCCCCCc1c(C=C2C(=O)c3cc(Cl)c(Cl)cc3C2=C(C#N)C#N)sc2c1sc1c3c4nsnc4c4c5sc6c(CCCCCCCCC)c(C=C7C(=O)c8cc(Cl)c(Cl)cc8C7=C(C#N)C#N)sc6c5n(CC(CCCC)CCCCCC)c4c3n(CC(CCCC)CCCCCC)c21,19.18,-5.56,-3.65,-5.68,-3.9,,,,,conventional,,Cbz-2Ph,,
85796,10.1002/smll.202403233,COC(=O)C(C)(C)c1cc(C)cc(-c2sc3c4sc5cc(/C=C6/C(=O)c7cc(F)cc(c7)C(=O)/C6=C\c6cc(C(C)(C)C(=O)OC)c(-c7cc(C)cc(C(C)(C)C(=O)OC)c7)s6)sc5c4c(C(C)(C)C(=O)OC)ccc2-3)c1,CCCCCCC(CCCC)Cc1c(/C=C2\C(=O)c3cc(F)c(F)cc3C2=C(C#N)C#N)sc2c1SC1c3c(c4c(c5nsnc35)c3sc5c(CC(CCCC)CCCCCC)c(/C=C6\C(=O)c7cc(F)c(F)cc7C6=C(C#N)C#N)sc5c3n4CC(CC)CCCC)N(CC(CC)CCCC)C21,18.2,-5.56,-3.65,-5.68,-3.9,,,,,,,4Cl-2PACz,,
85797,10.1002/smll.202403233,COC(=O)C(C)(C)c1cc(C)cc(-c2sc3c4sc5cc(/C=C6/C(=O)c7cc(F)cc(c7)C(=O)/C6=C\c6cc(C(C)(C)C(=O)OC)c(-c7cc(C)cc(C(C)(C)C(=O)OC)c7)s6)sc5c4c(C(C)(C)C(=O)OC)ccc2-3)c1,CCCCCCCCCc1c(C=C2C(=O)c3cc(Cl)c(Cl)cc3C2=C(C#N)C#N)sc2c1sc1c3c4nsnc4c4c5sc6c(CCCCCCCCC)c(C=C7C(=O)c8cc(Cl)c(Cl)cc8C7=C(C#N)C#N)sc6c5n(CC(CCCC)CCCCCC)c4c3n(CC(CCCC)CCCCCC)c21,18.53,-5.56,-3.65,-5.68,-3.9,,,,,,,"4,5-Cl-2PACz",,
85799,10.1002/smll.202403233,COC(=O)C(C)(C)c1cc(C)cc(-c2sc3c4sc5cc(/C=C6/C(=O)c7cc(F)cc(c7)C(=O)/C6=C\c6cc(C(C)(C)C(=O)OC)c(-c7cc(C)cc(C(C)(C)C(=O)OC)c7)s6)sc5c4c(C(C)(C)C(=O)OC)ccc2-3)c1,CCCCCCCCCc1c(C=C2C(=O)c3cc(Cl)c(Cl)cc3C2=C(C#N)C#N)sc2c1sc1c3c4nsnc4c4c5sc6c(CCCCCCCCC)c(C=C7C(=O)c8cc(Cl)c(Cl)cc8C7=C(C#N)C#N)sc6c5n(CC(CCCC)CCCCCC)c4c3n(CC(CCCC)CCCCCC)c21,19.18,-5.56,-3.65,-5.68,-3.9,,,,,,,Cbz-2Ph,,
85801,10.1002/smll.202403233,COC(=O)C(C)(C)c1cc(C)cc(-c2sc3c4sc5cc(/C=C6/C(=O)c7cc(F)cc(c7)C(=O)/C6=C\c6cc(C(C)(C)C(=O)OC)c(-c7cc(C)cc(C(C)(C)C(=O)OC)c7)s6)sc5c4c(C(C)(C)C(=O)OC)ccc2-3)c1,CCCCCCCCCc1c(C=C2C(=O)c3cc(Cl)c(Cl)cc3C2=C(C#N)C#N)sc2c1sc1c3c4nsnc4c4c5sc6c(CCCCCCCCC)c(C=C7C(=O)c8cc(Cl)c(Cl)cc8C7=C(C#N)C#N)sc6c5n(CC(CCCC)CCCCCC)c4c3n(CC(CCCC)CCCCCC)c21,19.7,-5.56,-3.65,-5.68,-3.9,,,,,,,BrBACz,,
85804,10.1002/smll.202403233,COC(=O)C(C)(C)c1cc(C)cc(-c2sc3c4sc5cc(/C=C6/C(=O)c7cc(F)cc(c7)C(=O)/C6=C\c6cc(C(C)(C)C(=O)OC)c(-c7cc(C)cc(C(C)(C)C(=O)OC)c7)s6)sc5c4c(C(C)(C)C(=O)OC)ccc2-3)c1,CCCCCCCCCc1c(C=C2C(=O)c3cc(Cl)c(Cl)cc3C2=C(C#N)C#N)sc2c1sc1c3c4nsnc4c4c5sc6c(CCCCCCCCC)c(C=C7C(=O)c8cc(Cl)c(Cl)cc8C7=C(C#N)C#N)sc6c5n(CC(CCCC)CCCCCC)c4c3n(CC(CCCC)CCCCCC)c21,16.96,-5.56,-3.65,-5.68,-3.9,,,,,,,,,
85855,10.1002/solr.201900428,CCCCC(CC)Cc1ccc(-c2c3cc(-c4ccc(-c5sc(-c6cccs6)c6c5C(=O)c5c(CC(CC)CCCC)sc(CC(CC)CCCC)c5C6=O)s4)sc3c(-c3ccc(CC(CC)CCCC)s3)c3ccsc23)s1,CCCCCCc1ccc(C2(c3ccc(CCCCCC)cc3)c3cc4c(cc3-c3sc5cc(C=C6C(=O)c7ccccc7C6=C(C#N)C#N)sc5c32)C(c2ccc(CCCCCC)cc2)(c2ccc(CCCCCC)cc2)c2c-4sc3cc(C=C4C(=O)c5ccccc5C4=C(C#N)C#N)sc23)cc1,3.79,-5.33,-3.48,-5.576,-3.916,,,,,,,ITO,,
85856,10.1002/solr.201900428,CCCCC(CC)Cc1ccc(-c2c3cc(-c4ccc(-c5sc(-c6cccs6)c6c5C(=O)c5c(CC(CC)CCCC)sc(CC(CC)CCCC)c5C6=O)s4)sc3c(-c3ccc(CC(CC)CCCC)s3)c3ccsc23)s1,CCCCCCc1ccc(C2(c3ccc(CCCCCC)cc3)c3cc4c(cc3-c3sc5cc(C=C6C(=O)c7ccccc7C6=C(C#N)C#N)sc5c32)C(c2ccc(CCCCCC)cc2)(c2ccc(CCCCCC)cc2)c2c-4sc3cc(C=C4C(=O)c5ccccc5C4=C(C#N)C#N)sc23)cc1,9.5,-5.33,-3.48,-5.576,-3.916,,,,,conventional,,PEDOT:PSS,,
85857,10.1002/solr.201900428,CCCCC(CC)Cc1ccc(-c2c3cc(-c4ccc(-c5sc(-c6cccs6)c6c5C(=O)c5c(CC(CC)CCCC)sc(CC(CC)CCCC)c5C6=O)s4)sc3c(-c3ccc(CC(CC)CCCC)s3)c3ccsc23)s1,CCCCCCc1ccc(C2(c3ccc(CCCCCC)cc3)c3cc4c(cc3-c3sc5cc(C=C6C(=O)c7ccccc7C6=C(C#N)C#N)sc5c32)C(c2ccc(CCCCCC)cc2)(c2ccc(CCCCCC)cc2)c2c-4sc3cc(C=C4C(=O)c5ccccc5C4=C(C#N)C#N)sc23)cc1,9.05,-5.33,-3.48,-5.576,-3.916,,,,,,,α-In2Se3,,
85858,10.1002/solr.201900428,CCCCC(CC)Cc1ccc(-c2c3cc(-c4ccc(-c5sc(-c6cccs6)c6c5C(=O)c5c(CC(CC)CCCC)sc(CC(CC)CCCC)c5C6=O)s4)sc3c(-c3ccc(CC(CC)CCCC)s3)c3ccsc23)s1,CCCCCCc1ccc(C2(c3ccc(CCCCCC)cc3)c3cc4c(cc3-c3sc5cc(C=C6C(=O)c7ccccc7C6=C(C#N)C#N)sc5c32)C(c2ccc(CCCCCC)cc2)(c2ccc(CCCCCC)cc2)c2c-4sc3cc(C=C4C(=O)c5ccccc5C4=C(C#N)C#N)sc23)cc1,9.24,-5.33,-3.48,-5.576,-3.916,,,,,,,α-In2Se3,,
85859,10.1002/solr.201900428,CCCCC(CC)Cc1ccc(-c2c3cc(-c4ccc(-c5sc(-c6cccs6)c6c5C(=O)c5c(CC(CC)CCCC)sc(CC(CC)CCCC)c5C6=O)s4)sc3c(-c3ccc(CC(CC)CCCC)s3)c3ccsc23)s1,CCCCCCc1ccc(C2(c3ccc(CCCCCC)cc3)c3cc4c(cc3-c3sc5cc(C=C6C(=O)c7ccccc7C6=C(C#N)C#N)sc5c32)C(c2ccc(CCCCCC)cc2)(c2ccc(CCCCCC)cc2)c2c-4sc3cc(C=C4C(=O)c5ccccc5C4=C(C#N)C#N)sc23)cc1,9.58,-5.33,-3.48,-5.576,-3.916,,,,,conventional,,α-In2Se3,,
85860,10.1002/solr.201900428,CCCCC(CC)Cc1ccc(-c2c3cc(-c4ccc(-c5sc(-c6cccs6)c6c5C(=O)c5c(CC(CC)CCCC)sc(CC(CC)CCCC)c5C6=O)s4)sc3c(-c3ccc(CC(CC)CCCC)s3)c3ccsc23)s1,CCCCCCc1ccc(C2(c3ccc(CCCCCC)cc3)c3cc4c(cc3-c3sc5cc(C=C6C(=O)c7ccccc7C6=C(C#N)C#N)sc5c32)C(c2ccc(CCCCCC)cc2)(c2ccc(CCCCCC)cc2)c2c-4sc3cc(C=C4C(=O)c5ccccc5C4=C(C#N)C#N)sc23)cc1,9.42,-5.33,-3.48,-5.576,-3.916,,,,,conventional,,α-In2Se3,,
85861,10.1002/solr.201900428,CCCCC(CC)Cc1ccc(-c2c3cc(-c4ccc(-c5sc(-c6cccs6)c6c5C(=O)c5c(CC(CC)CCCC)sc(CC(CC)CCCC)c5C6=O)s4)sc3c(-c3ccc(CC(CC)CCCC)s3)c3ccsc23)s1,CCCCCCc1ccc(C2(c3ccc(CCCCCC)cc3)c3cc4c(cc3-c3sc5cc(C=C6C(=O)c7ccccc7C6=C(C#N)C#N)sc5c32)C(c2ccc(CCCCCC)cc2)(c2ccc(CCCCCC)cc2)c2c-4sc3cc(C=C4C(=O)c5ccccc5C4=C(C#N)C#N)sc23)cc1,9.35,-5.33,-3.48,-5.576,-3.916,,,,,,,α-In2Se3,,
85862,10.1002/solr.201900428,CCCCC(CC)Cc1ccc(-c2c3cc(-c4ccc(-c5sc(-c6cccs6)c6c5C(=O)c5c(CC(CC)CCCC)sc(CC(CC)CCCC)c5C6=O)s4)sc3c(-c3ccc(CC(CC)CCCC)s3)c3ccsc23)s1,CCCCCCc1ccc(C2(c3ccc(CCCCCC)cc3)c3cc4c(cc3-c3sc5cc(C=C6C(=O)c7ccccc7C6=C(C#N)C#N)sc5c32)C(c2ccc(CCCCCC)cc2)(c2ccc(CCCCCC)cc2)c2c-4sc3cc(C=C4C(=O)c5ccccc5C4=C(C#N)C#N)sc23)cc1,9.59,-5.33,-3.48,-5.576,-3.916,,100.0,,,conventional,,α-In2Se3,,
85863,10.1002/solr.201900428,CCCCC(CC)Cc1ccc(-c2c3cc(-c4ccc(-c5sc(-c6cccs6)c6c5C(=O)c5c(CC(CC)CCCC)sc(CC(CC)CCCC)c5C6=O)s4)sc3c(-c3ccc(CC(CC)CCCC)s3)c3ccsc23)s1,CCCCCCc1ccc(C2(c3ccc(CCCCCC)cc3)c3cc4c(cc3-c3sc5cc(C=C6C(=O)c7ccccc7C6=C(C#N)C#N)sc5c32)C(c2ccc(CCCCCC)cc2)(c2ccc(CCCCCC)cc2)c2c-4sc3cc(C=C4C(=O)c5ccccc5C4=C(C#N)C#N)sc23)cc1,9.55,-5.33,-3.48,-5.576,-3.916,,200.0,,,conventional,,α-In2Se3,,
85864,10.1002/solr.201900428,CCCCC(CC)Cc1ccc(-c2c3cc(-c4ccc(-c5sc(-c6cccs6)c6c5C(=O)c5c(CC(CC)CCCC)sc(CC(CC)CCCC)c5C6=O)s4)sc3c(-c3ccc(CC(CC)CCCC)s3)c3ccsc23)s1,CCCCCCc1ccc(C2(c3ccc(CCCCCC)cc3)c3cc4c(cc3-c3sc5cc(C=C6C(=O)c7ccccc7C6=C(C#N)C#N)sc5c32)C(c2ccc(CCCCCC)cc2)(c2ccc(CCCCCC)cc2)c2c-4sc3cc(C=C4C(=O)c5ccccc5C4=C(C#N)C#N)sc23)cc1,9.55,-5.33,-3.48,-5.576,-3.916,,250.0,,,conventional,,α-In2Se3,,
85865,10.1002/solr.201900428,CCCCC(CC)Cc1ccc(-c2c3cc(-c4ccc(-c5sc(-c6cccs6)c6c5C(=O)c5c(CC(CC)CCCC)sc(CC(CC)CCCC)c5C6=O)s4)sc3c(-c3ccc(CC(CC)CCCC)s3)c3ccsc23)s1,CCCCCCc1ccc(C2(c3ccc(CCCCCC)cc3)c3cc4c(cc3-c3sc5cc(C=C6C(=O)c7ccccc7C6=C(C#N)C#N)sc5c32)C(c2ccc(CCCCCC)cc2)(c2ccc(CCCCCC)cc2)c2c-4sc3cc(C=C4C(=O)c5ccccc5C4=C(C#N)C#N)sc23)cc1,9.54,-5.33,-3.48,-5.576,-3.916,,280.0,,,conventional,,α-In2Se3,,
85866,10.1002/solr.201900428,CCCCC(CC)COC(=O)c1sc2c(-c3cc4c(OCC(CC)CCCC)c5sccc5c(OCC(CC)CCCC)c4s3)scc2c1F,COC(=O)CCCC1(c2ccccc2)C23c4c5ccc6c7cc8c9c%10c(cc%11cc%12c%13c%14c(cc%15c%16ccc-5c2c%16c2c5c%16c%17c(c(c46)c7c9c%17c4c%10c%11c%13c4c%16c%14c%152)C513)C%12)C8,7.38,-5.19,-3.43,-5.9,-3.9,,,,,,,PEDOT:PSS,,
85867,10.1002/solr.201900428,CCCCC(CC)COC(=O)c1sc2c(-c3cc4c(OCC(CC)CCCC)c5sccc5c(OCC(CC)CCCC)c4s3)scc2c1F,COC(=O)CCCC1(c2ccccc2)C23c4c5ccc6c7cc8c9c%10c(cc%11cc%12c%13c%14c(cc%15c%16ccc-5c2c%16c2c5c%16c%17c(c(c46)c7c9c%17c4c%10c%11c%13c4c%16c%14c%152)C513)C%12)C8,7.01,-5.19,-3.43,-5.9,-3.9,,,,,,,α-In2Se3,,
