Repository: JiYiqaq/PCE-KA-GNN

# Data directory

- `raw/Active_Database.csv` is the immutable source dataset bundled under CC BY 4.0. Do not overwrite it with processed data.
- `processed/` is created and populated by the training pipeline. Generated `.pt` and `.pth` caches are intentionally ignored by Git because they can exceed GitHub's normal single-file limit.

See `../DATA_LICENSE.md` for provenance, license and checksum information.

File: data/processed/device_records.csv (part 156 of 250)
record_id,doi,donor_smiles,acceptor_smiles,pce,homo_d,lumo_d,homo_a,lumo_a,active_layer_thickness,annealing_temp,d_a_ratio,additive_ratio,device_type,etl_canonical,htl_canonical,solvent_canonical,additive_canonical
86558,10.1007/s10854-024-12547-y,CCCCCCc1ccsc1,COC(=O)CCCC1(c2ccccc2)C23c4c5c6c7c8c9c(c%10c%11c2c2c%12c4c4c%13c5c5c7c7c8c8c%14c9c%10c9c%10c%11c2c2c%11c%12c4c4c%12c%13c5c5c7c7c8c8c%14c9c9c%10c2c2c%11c4c4c%12c5c7c5c8c9c2c45)C613,0.33,-5.01,-3.12,-6.1,-3.7,110.0,100.0,,PFI:IPA 1:2,,PEI,,o-DCB,
86559,10.1007/s10854-024-12547-y,CCCCCCc1ccsc1,COC(=O)CCCC1(c2ccccc2)C23c4c5c6c7c8c9c(c%10c%11c2c2c%12c4c4c%13c5c5c7c7c8c8c%14c9c%10c9c%10c%11c2c2c%11c%12c4c4c%12c%13c5c5c7c7c8c8c%14c9c9c%10c2c2c%11c4c4c%12c5c7c5c8c9c2c45)C613,0.37,-5.01,-3.12,-6.1,-3.7,110.0,100.0,,PFI:IPA 1:2,,PEI,,o-DCB,
86560,10.1007/s10854-024-12547-y,CCCCCCc1ccsc1,COC(=O)CCCC1(c2ccccc2)C23c4c5c6c7c8c9c(c%10c%11c2c2c%12c4c4c%13c5c5c7c7c8c8c%14c9c%10c9c%10c%11c2c2c%11c%12c4c4c%12c%13c5c5c7c7c8c8c%14c9c9c%10c2c2c%11c4c4c%12c5c7c5c8c9c2c45)C613,0.34,-5.01,-3.12,-6.1,-3.7,110.0,,,PFI:IPA 1:2,,PEI,,o-DCB,
86561,10.1007/s10854-024-12547-y,CCCCCCc1ccsc1,COC(=O)CCCC1(c2ccccc2)C23c4c5c6c7c8c9c(c%10c%11c2c2c%12c4c4c%13c5c5c7c7c8c8c%14c9c%10c9c%10c%11c2c2c%11c%12c4c4c%12c%13c5c5c7c7c8c8c%14c9c9c%10c2c2c%11c4c4c%12c5c7c5c8c9c2c45)C613,0.44,-5.01,-3.12,-6.1,-3.7,110.0,,,PFI:IPA 1:2,,PEI,,o-DCB,
86562,10.1007/s10854-024-12547-y,CCCCCCc1ccsc1,COC(=O)CCCC1(c2ccccc2)C23c4c5c6c7c8c9c(c%10c%11c2c2c%12c4c4c%13c5c5c7c7c8c8c%14c9c%10c9c%10c%11c2c2c%11c%12c4c4c%12c%13c5c5c7c7c8c8c%14c9c9c%10c2c2c%11c4c4c%12c5c7c5c8c9c2c45)C613,0.42,-5.01,-3.12,-6.1,-3.7,110.0,,,PFI:IPA 1:2,,PEI,,o-DCB,
86563,10.1007/s10854-024-12547-y,CCCCCCc1ccsc1,COC(=O)CCCC1(c2ccccc2)C23c4c5c6c7c8c9c(c%10c%11c2c2c%12c4c4c%13c5c5c7c7c8c8c%14c9c%10c9c%10c%11c2c2c%11c%12c4c4c%12c%13c5c5c7c7c8c8c%14c9c9c%10c2c2c%11c4c4c%12c5c7c5c8c9c2c45)C613,1.19,-5.01,-3.12,-6.1,-3.7,110.0,100.0,,,,PEI,,o-DCB,
86564,10.1007/s10854-024-12547-y,CCCCCCc1ccsc1,COC(=O)CCCC1(c2ccccc2)C23c4c5c6c7c8c9c(c%10c%11c2c2c%12c4c4c%13c5c5c7c7c8c8c%14c9c%10c9c%10c%11c2c2c%11c%12c4c4c%12c%13c5c5c7c7c8c8c%14c9c9c%10c2c2c%11c4c4c%12c5c7c5c8c9c2c45)C613,1.19,-5.01,-3.12,-6.1,-3.7,110.0,,,,,PEI,,o-DCB,
86565,10.1007/s10854-024-12547-y,CCCCCCc1ccsc1,COC(=O)CCCC1(c2ccccc2)C23c4c5c6c7c8c9c(c%10c%11c2c2c%12c4c4c%13c5c5c7c7c8c8c%14c9c%10c9c%10c%11c2c2c%11c%12c4c4c%12c%13c5c5c7c7c8c8c%14c9c9c%10c2c2c%11c4c4c%12c5c7c5c8c9c2c45)C613,1.29,-5.01,-3.12,-6.1,-3.7,110.0,100.0,,,,PEI,,o-DCB,
86566,10.1007/s10854-024-12547-y,CCCCCCc1ccsc1,COC(=O)CCCC1(c2ccccc2)C23c4c5c6c7c8c9c(c%10c%11c2c2c%12c4c4c%13c5c5c7c7c8c8c%14c9c%10c9c%10c%11c2c2c%11c%12c4c4c%12c%13c5c5c7c7c8c8c%14c9c9c%10c2c2c%11c4c4c%12c5c7c5c8c9c2c45)C613,1.25,-5.01,-3.12,-6.1,-3.7,110.0,100.0,,,,PEI,,o-DCB,
86567,10.1007/s10854-024-12547-y,CCCCCCc1ccsc1,COC(=O)CCCC1(c2ccccc2)C23c4c5c6c7c8c9c(c%10c%11c2c2c%12c4c4c%13c5c5c7c7c8c8c%14c9c%10c9c%10c%11c2c2c%11c%12c4c4c%12c%13c5c5c7c7c8c8c%14c9c9c%10c2c2c%11c4c4c%12c5c7c5c8c9c2c45)C613,1.24,-5.01,-3.12,-6.1,-3.7,110.0,100.0,,,,PEI,,o-DCB,
86568,10.1007/s10854-024-12547-y,CCCCCCc1ccsc1,COC(=O)CCCC1(c2ccccc2)C23c4c5c6c7c8c9c(c%10c%11c2c2c%12c4c4c%13c5c5c7c7c8c8c%14c9c%10c9c%10c%11c2c2c%11c%12c4c4c%12c%13c5c5c7c7c8c8c%14c9c9c%10c2c2c%11c4c4c%12c5c7c5c8c9c2c45)C613,1.07,-5.01,-3.12,-6.1,-3.7,110.0,,,1:7,,PEI,,o-DCB,
86569,10.1007/s10854-024-12547-y,CCCCCCc1ccsc1,COC(=O)CCCC1(c2ccccc2)C23c4c5c6c7c8c9c(c%10c%11c2c2c%12c4c4c%13c5c5c7c7c8c8c%14c9c%10c9c%10c%11c2c2c%11c%12c4c4c%12c%13c5c5c7c7c8c8c%14c9c9c%10c2c2c%11c4c4c%12c5c7c5c8c9c2c45)C613,0.9,-5.01,-3.12,-6.1,-3.7,110.0,,,1:7,,PEI,,o-DCB,
86570,10.1007/s10854-024-12547-y,CCCCCCc1ccsc1,COC(=O)CCCC1(c2ccccc2)C23c4c5c6c7c8c9c(c%10c%11c2c2c%12c4c4c%13c5c5c7c7c8c8c%14c9c%10c9c%10c%11c2c2c%11c%12c4c4c%12c%13c5c5c7c7c8c8c%14c9c9c%10c2c2c%11c4c4c%12c5c7c5c8c9c2c45)C613,1.1,-5.01,-3.12,-6.1,-3.7,110.0,,,1:7,,PEI,,o-DCB,
86571,10.1007/s10854-024-12547-y,CCCCCCc1ccsc1,COC(=O)CCCC1(c2ccccc2)C23c4c5c6c7c8c9c(c%10c%11c2c2c%12c4c4c%13c5c5c7c7c8c8c%14c9c%10c9c%10c%11c2c2c%11c%12c4c4c%12c%13c5c5c7c7c8c8c%14c9c9c%10c2c2c%11c4c4c%12c5c7c5c8c9c2c45)C613,1.1,-5.01,-3.12,-6.1,-3.7,110.0,,,1:7,,PEI,,o-DCB,
86572,10.1007/s10854-024-12547-y,CCCCCCc1ccsc1,COC(=O)CCCC1(c2ccccc2)C23c4c5c6c7c8c9c(c%10c%11c2c2c%12c4c4c%13c5c5c7c7c8c8c%14c9c%10c9c%10c%11c2c2c%11c%12c4c4c%12c%13c5c5c7c7c8c8c%14c9c9c%10c2c2c%11c4c4c%12c5c7c5c8c9c2c45)C613,0.72,-5.01,-3.12,-6.1,-3.7,110.0,,,PFI:IPA 1:7,,PEI,,o-DCB,
86573,10.1007/s10854-024-12547-y,CCCCCCc1ccsc1,COC(=O)CCCC1(c2ccccc2)C23c4c5c6c7c8c9c(c%10c%11c2c2c%12c4c4c%13c5c5c7c7c8c8c%14c9c%10c9c%10c%11c2c2c%11c%12c4c4c%12c%13c5c5c7c7c8c8c%14c9c9c%10c2c2c%11c4c4c%12c5c7c5c8c9c2c45)C613,1.12,-5.01,-3.12,-6.1,-3.7,110.0,,,1:10,,PEI,,o-DCB,
86574,10.1007/s10854-024-12547-y,CCCCCCc1ccsc1,COC(=O)CCCC1(c2ccccc2)C23c4c5c6c7c8c9c(c%10c%11c2c2c%12c4c4c%13c5c5c7c7c8c8c%14c9c%10c9c%10c%11c2c2c%11c%12c4c4c%12c%13c5c5c7c7c8c8c%14c9c9c%10c2c2c%11c4c4c%12c5c7c5c8c9c2c45)C613,1.05,-5.01,-3.12,-6.1,-3.7,110.0,,,1:10,,PEI,,o-DCB,
86575,10.1007/s10854-024-12547-y,CCCCCCc1ccsc1,COC(=O)CCCC1(c2ccccc2)C23c4c5c6c7c8c9c(c%10c%11c2c2c%12c4c4c%13c5c5c7c7c8c8c%14c9c%10c9c%10c%11c2c2c%11c%12c4c4c%12c%13c5c5c7c7c8c8c%14c9c9c%10c2c2c%11c4c4c%12c5c7c5c8c9c2c45)C613,1.39,-5.01,-3.12,-6.1,-3.7,110.0,100.0,,,,PEI,,o-DCB,
86576,10.1007/s10854-024-12547-y,CCCCCCc1ccsc1,COC(=O)CCCC1(c2ccccc2)C23c4c5c6c7c8c9c(c%10c%11c2c2c%12c4c4c%13c5c5c7c7c8c8c%14c9c%10c9c%10c%11c2c2c%11c%12c4c4c%12c%13c5c5c7c7c8c8c%14c9c9c%10c2c2c%11c4c4c%12c5c7c5c8c9c2c45)C613,1.09,-5.01,-3.12,-6.1,-3.7,110.0,,,1:10,,PEI,,o-DCB,
86577,10.1007/s10854-024-12547-y,CCCCCCc1ccsc1,COC(=O)CCCC1(c2ccccc2)C23c4c5c6c7c8c9c(c%10c%11c2c2c%12c4c4c%13c5c5c7c7c8c8c%14c9c%10c9c%10c%11c2c2c%11c%12c4c4c%12c%13c5c5c7c7c8c8c%14c9c9c%10c2c2c%11c4c4c%12c5c7c5c8c9c2c45)C613,0.9,-5.01,-3.12,-6.1,-3.7,110.0,100.0,,,,PEI,,o-DCB,
86578,10.1007/s10854-024-12547-y,CCCCCCc1ccsc1,COC(=O)CCCC1(c2ccccc2)C23c4c5c6c7c8c9c(c%10c%11c2c2c%12c4c4c%13c5c5c7c7c8c8c%14c9c%10c9c%10c%11c2c2c%11c%12c4c4c%12c%13c5c5c7c7c8c8c%14c9c9c%10c2c2c%11c4c4c%12c5c7c5c8c9c2c45)C613,1.03,-5.01,-3.12,-6.1,-3.7,110.0,,,,,PEI,,o-DCB,
86580,10.1007/s10854-024-12547-y,CCCCCCc1ccsc1,COC(=O)CCCC1(c2ccccc2)C23c4c5c6c7c8c9c(c%10c%11c2c2c%12c4c4c%13c5c5c7c7c8c8c%14c9c%10c9c%10c%11c2c2c%11c%12c4c4c%12c%13c5c5c7c7c8c8c%14c9c9c%10c2c2c%11c4c4c%12c5c7c5c8c9c2c45)C613,1.72,-5.01,-3.12,-6.1,-3.7,110.0,,,PFI:IPA 1:15,,PEI,,o-DCB,
86581,10.1007/s10854-024-12547-y,CCCCCCc1ccsc1,COC(=O)CCCC1(c2ccccc2)C23c4c5c6c7c8c9c(c%10c%11c2c2c%12c4c4c%13c5c5c7c7c8c8c%14c9c%10c9c%10c%11c2c2c%11c%12c4c4c%12c%13c5c5c7c7c8c8c%14c9c9c%10c2c2c%11c4c4c%12c5c7c5c8c9c2c45)C613,1.38,-5.01,-3.12,-6.1,-3.7,110.0,100.0,,PFI:IPA 1:15,,PEI,,o-DCB,
86582,10.1007/s10854-024-12547-y,CCCCCCc1ccsc1,COC(=O)CCCC1(c2ccccc2)C23c4c5c6c7c8c9c(c%10c%11c2c2c%12c4c4c%13c5c5c7c7c8c8c%14c9c%10c9c%10c%11c2c2c%11c%12c4c4c%12c%13c5c5c7c7c8c8c%14c9c9c%10c2c2c%11c4c4c%12c5c7c5c8c9c2c45)C613,1.7,-5.01,-3.12,-6.1,-3.7,110.0,100.0,,PFI:IPA 1:15,,PEI,,o-DCB,
86583,10.1007/s10854-024-12547-y,CCCCCCc1ccsc1,COC(=O)CCCC1(c2ccccc2)C23c4c5c6c7c8c9c(c%10c%11c2c2c%12c4c4c%13c5c5c7c7c8c8c%14c9c%10c9c%10c%11c2c2c%11c%12c4c4c%12c%13c5c5c7c7c8c8c%14c9c9c%10c2c2c%11c4c4c%12c5c7c5c8c9c2c45)C613,1.9,-5.01,-3.12,-6.1,-3.7,110.0,100.0,,PFI:IPA 1:15,,PEI,,o-DCB,
86584,10.1007/s10854-024-12547-y,CCCCCCc1ccsc1,COC(=O)CCCC1(c2ccccc2)C23c4c5c6c7c8c9c(c%10c%11c2c2c%12c4c4c%13c5c5c7c7c8c8c%14c9c%10c9c%10c%11c2c2c%11c%12c4c4c%12c%13c5c5c7c7c8c8c%14c9c9c%10c2c2c%11c4c4c%12c5c7c5c8c9c2c45)C613,1.71,-5.01,-3.12,-6.1,-3.7,110.0,100.0,,PFI:IPA 1:15,,PEI,,o-DCB,
86585,10.1007/s10854-024-12547-y,CCCCCCc1ccsc1,COC(=O)CCCC1(c2ccccc2)C23c4c5c6c7c8c9c(c%10c%11c2c2c%12c4c4c%13c5c5c7c7c8c8c%14c9c%10c9c%10c%11c2c2c%11c%12c4c4c%12c%13c5c5c7c7c8c8c%14c9c9c%10c2c2c%11c4c4c%12c5c7c5c8c9c2c45)C613,1.83,-5.01,-3.12,-6.1,-3.7,110.0,,,PFI:IPA 1:15,,PEI,,o-DCB,
86586,10.1007/s10854-024-12547-y,CCCCCCc1ccsc1,COC(=O)CCCC1(c2ccccc2)C23c4c5c6c7c8c9c(c%10c%11c2c2c%12c4c4c%13c5c5c7c7c8c8c%14c9c%10c9c%10c%11c2c2c%11c%12c4c4c%12c%13c5c5c7c7c8c8c%14c9c9c%10c2c2c%11c4c4c%12c5c7c5c8c9c2c45)C613,0.75,-5.01,-3.12,-6.1,-3.7,110.0,,,1:20 PFI:IPA,,PEI,,o-DCB,
86587,10.1007/s10854-024-12547-y,CCCCCCc1ccsc1,COC(=O)CCCC1(c2ccccc2)C23c4c5c6c7c8c9c(c%10c%11c2c2c%12c4c4c%13c5c5c7c7c8c8c%14c9c%10c9c%10c%11c2c2c%11c%12c4c4c%12c%13c5c5c7c7c8c8c%14c9c9c%10c2c2c%11c4c4c%12c5c7c5c8c9c2c45)C613,0.81,-5.01,-3.12,-6.1,-3.7,110.0,,,1:20 PFI:IPA,,PEI,,o-DCB,
86588,10.1007/s10854-024-12547-y,CCCCCCc1ccsc1,COC(=O)CCCC1(c2ccccc2)C23c4c5c6c7c8c9c(c%10c%11c2c2c%12c4c4c%13c5c5c7c7c8c8c%14c9c%10c9c%10c%11c2c2c%11c%12c4c4c%12c%13c5c5c7c7c8c8c%14c9c9c%10c2c2c%11c4c4c%12c5c7c5c8c9c2c45)C613,1.0,-5.01,-3.12,-6.1,-3.7,110.0,100.0,,,,PEI,,o-DCB,
86589,10.1007/s10854-024-12547-y,CCCCCCc1ccsc1,COC(=O)CCCC1(c2ccccc2)C23c4c5c6c7c8c9c(c%10c%11c2c2c%12c4c4c%13c5c5c7c7c8c8c%14c9c%10c9c%10c%11c2c2c%11c%12c4c4c%12c%13c5c5c7c7c8c8c%14c9c9c%10c2c2c%11c4c4c%12c5c7c5c8c9c2c45)C613,1.1,-5.01,-3.12,-6.1,-3.7,110.0,100.0,,,,PEI,,o-DCB,
86590,10.1007/s10854-024-12547-y,CCCCCCc1ccsc1,COC(=O)CCCC1(c2ccccc2)C23c4c5c6c7c8c9c(c%10c%11c2c2c%12c4c4c%13c5c5c7c7c8c8c%14c9c%10c9c%10c%11c2c2c%11c%12c4c4c%12c%13c5c5c7c7c8c8c%14c9c9c%10c2c2c%11c4c4c%12c5c7c5c8c9c2c45)C613,1.6,-5.01,-3.12,-6.1,-3.7,110.0,,,PFI:IPA 1:25,,PEI,,o-DCB,
86591,10.1007/s10854-024-12547-y,CCCCCCc1ccsc1,COC(=O)CCCC1(c2ccccc2)C23c4c5c6c7c8c9c(c%10c%11c2c2c%12c4c4c%13c5c5c7c7c8c8c%14c9c%10c9c%10c%11c2c2c%11c%12c4c4c%12c%13c5c5c7c7c8c8c%14c9c9c%10c2c2c%11c4c4c%12c5c7c5c8c9c2c45)C613,1.22,-5.01,-3.12,-6.1,-3.7,110.0,100.0,,PFI:IPA 1:25,,PEI,,o-DCB,
86592,10.1007/s10854-024-12547-y,CCCCCCc1ccsc1,COC(=O)CCCC1(c2ccccc2)C23c4c5c6c7c8c9c(c%10c%11c2c2c%12c4c4c%13c5c5c7c7c8c8c%14c9c%10c9c%10c%11c2c2c%11c%12c4c4c%12c%13c5c5c7c7c8c8c%14c9c9c%10c2c2c%11c4c4c%12c5c7c5c8c9c2c45)C613,0.63,-5.01,-3.12,-6.1,-3.7,110.0,,,1:25 PFI:IPA,,PEI,,o-DCB,
86593,10.1007/s10854-024-12547-y,CCCCCCc1ccsc1,COC(=O)CCCC1(c2ccccc2)C23c4c5c6c7c8c9c(c%10c%11c2c2c%12c4c4c%13c5c5c7c7c8c8c%14c9c%10c9c%10c%11c2c2c%11c%12c4c4c%12c%13c5c5c7c7c8c8c%14c9c9c%10c2c2c%11c4c4c%12c5c7c5c8c9c2c45)C613,0.77,-5.01,-3.12,-6.1,-3.7,110.0,,,1:25 PFI:IPA,,PEI,,o-DCB,
86594,10.1007/s10854-024-12547-y,CCCCCCc1ccsc1,COC(=O)CCCC1(c2ccccc2)C23c4c5c6c7c8c9c(c%10c%11c2c2c%12c4c4c%13c5c5c7c7c8c8c%14c9c%10c9c%10c%11c2c2c%11c%12c4c4c%12c%13c5c5c7c7c8c8c%14c9c9c%10c2c2c%11c4c4c%12c5c7c5c8c9c2c45)C613,0.93,-5.01,-3.12,-6.1,-3.7,110.0,100.0,,,,PEI,,o-DCB,
86595,10.1007/s10854-024-12547-y,CCCCCCc1ccsc1,COC(=O)CCCC1(c2ccccc2)C23c4c5c6c7c8c9c(c%10c%11c2c2c%12c4c4c%13c5c5c7c7c8c8c%14c9c%10c9c%10c%11c2c2c%11c%12c4c4c%12c%13c5c5c7c7c8c8c%14c9c9c%10c2c2c%11c4c4c%12c5c7c5c8c9c2c45)C613,0.95,-5.01,-3.12,-6.1,-3.7,110.0,100.0,,,,PEI,,o-DCB,
86596,10.1007/s10854-024-12547-y,CCCCCCc1ccsc1,COC(=O)CCCC1(c2ccccc2)C23c4c5c6c7c8c9c(c%10c%11c2c2c%12c4c4c%13c5c5c7c7c8c8c%14c9c%10c9c%10c%11c2c2c%11c%12c4c4c%12c%13c5c5c7c7c8c8c%14c9c9c%10c2c2c%11c4c4c%12c5c7c5c8c9c2c45)C613,1.62,-5.01,-3.12,-6.1,-3.7,110.0,100.0,,,,PEI,,o-DCB,
86597,10.1007/s10854-024-12547-y,CCCCCCc1ccsc1,COC(=O)CCCC1(c2ccccc2)C23c4c5c6c7c8c9c(c%10c%11c2c2c%12c4c4c%13c5c5c7c7c8c8c%14c9c%10c9c%10c%11c2c2c%11c%12c4c4c%12c%13c5c5c7c7c8c8c%14c9c9c%10c2c2c%11c4c4c%12c5c7c5c8c9c2c45)C613,0.65,-5.01,-3.12,-6.1,-3.7,,,,,,,,,
86598,10.1007/s10854-024-12547-y,CCCCCCc1ccsc1,COC(=O)CCCC1(c2ccccc2)C23c4c5c6c7c8c9c(c%10c%11c2c2c%12c4c4c%13c5c5c7c7c8c8c%14c9c%10c9c%10c%11c2c2c%11c%12c4c4c%12c%13c5c5c7c7c8c8c%14c9c9c%10c2c2c%11c4c4c%12c5c7c5c8c9c2c45)C613,2.96,-5.01,-3.12,-6.1,-3.7,,,,,,,,,
86599,10.1007/s10854-024-12547-y,CCCCCCc1ccsc1,c1ccc2c(c1)C1CC2C23c4c5c6c7c8c9c(c%10c%11c2c2c4c4c%12c5c5c6c6c8c8c%13c%14c%15c%16c%17c%18c%19c%20c%21c%22c%23c(c%14c%14c%24c%23c%23c%22c%22c%20c(c2c%22c%11c%23c%10c%24c9c%148)c4c%19c%12c%17c5c%16c%136)C%152C4CC(c5ccccc54)C%18%212)C713,0.8,-5.01,-3.12,,,,,,,conventional,,,,
86600,10.1007/s10854-024-12547-y,CCCCCCc1ccsc1,c1ccc2c(c1)C1CC2C23c4c5c6c7c8c9c(c%10c%11c2c2c4c4c%12c5c5c6c6c8c8c%13c%14c%15c%16c%17c%18c%19c%20c%21c%22c%23c(c%14c%14c%24c%23c%23c%22c%22c%20c(c2c%22c%11c%23c%10c%24c9c%148)c4c%19c%12c%17c5c%16c%136)C%152C4CC(c5ccccc54)C%18%212)C713,4.6,-5.01,-3.12,,,,,,,conventional,,,,
86601,10.1007/s10854-024-12547-y,CCCCCCc1ccsc1,COC(=O)CCCC1(c2ccccc2)C23c4c5c6c7c8c9c(c%10c%11c2c2c%12c4c4c%13c5c5c7c7c8c8c%14c9c%10c9c%10c%11c2c2c%11c%12c4c4c%12c%13c5c5c7c7c8c8c%14c9c9c%10c2c2c%11c4c4c%12c5c7c5c8c9c2c45)C613,0.52,-5.01,-3.12,-6.1,-3.7,,,,,,,,,
86602,10.1007/s10854-024-12547-y,CCCCCCc1ccsc1,COC(=O)CCCC1(c2ccccc2)C23c4c5c6c7c8c9c(c%10c%11c2c2c%12c4c4c%13c5c5c7c7c8c8c%14c9c%10c9c%10c%11c2c2c%11c%12c4c4c%12c%13c5c5c7c7c8c8c%14c9c9c%10c2c2c%11c4c4c%12c5c7c5c8c9c2c45)C613,2.89,-5.01,-3.12,-6.1,-3.7,,,,,,,,,
86603,10.1007/s10854-024-12547-y,CCCCCCc1ccsc1,COC(=O)CCCC1(c2ccccc2)C23c4c5c6c7c8c9c(c%10c%11c2c2c%12c4c4c%13c5c5c7c7c8c8c%14c9c%10c9c%10c%11c2c2c%11c%12c4c4c%12c%13c5c5c7c7c8c8c%14c9c9c%10c2c2c%11c4c4c%12c5c7c5c8c9c2c45)C613,0.19,-5.01,-3.12,-6.1,-3.7,110.0,,,,,,,,
86630,10.1007/s10854-025-15406-6,CCCCCCc1cc(C)sc1C,COC(=O)CCCC1(c2ccccc2)C23c4c5c6c7c8c9c(c%10c%11c2c2c%12c4c4c%13c5c5c7c7c8c8c%14c9c%10c9c%10c%11c2c2c%11c%12c4c4c%12c%13c5c5c7c7c8c8c%14c9c9c%10c2c2c%11c4c4c%12c5c7c5c8c9c2c45)C613,3.49,-5.01,-3.12,-6.1,-3.7,,110.0,,,inverted,ZnO,P3HT,o-DCB,
86631,10.1007/s10854-025-15406-6,CCCCCCc1cc(C)sc1C,COC(=O)CCCC1(c2ccccc2)C23c4c5c6c7c8c9c(c%10c%11c2c2c%12c4c4c%13c5c5c7c7c8c8c%14c9c%10c9c%10c%11c2c2c%11c%12c4c4c%12c%13c5c5c7c7c8c8c%14c9c9c%10c2c2c%11c4c4c%12c5c7c5c8c9c2c45)C613,4.0,-5.01,-3.12,-6.1,-3.7,,110.0,,,inverted,ZnO,P3HT,o-DCB,
86632,10.1007/s10854-025-15406-6,CCCCCCc1cc(C)sc1C,COC(=O)CCCC1(c2ccccc2)C23c4c5c6c7c8c9c(c%10c%11c2c2c%12c4c4c%13c5c5c7c7c8c8c%14c9c%10c9c%10c%11c2c2c%11c%12c4c4c%12c%13c5c5c7c7c8c8c%14c9c9c%10c2c2c%11c4c4c%12c5c7c5c8c9c2c45)C613,4.13,-5.01,-3.12,-6.1,-3.7,,110.0,,,inverted,ZnO,P3HT,o-DCB,
86633,10.1007/s10854-025-15406-6,CCCCCCc1cc(C)sc1C,COC(=O)CCCC1(c2ccccc2)C23c4c5c6c7c8c9c(c%10c%11c2c2c%12c4c4c%13c5c5c7c7c8c8c%14c9c%10c9c%10c%11c2c2c%11c%12c4c4c%12c%13c5c5c7c7c8c8c%14c9c9c%10c2c2c%11c4c4c%12c5c7c5c8c9c2c45)C613,3.72,-5.01,-3.12,-6.1,-3.7,,110.0,,,inverted,ZnO,P3HT,o-DCB,
86699,10.1007/s11664-021-08868-x,CCCCC(CC)COC(=O)c1sc2c(-c3cc4c(OCC(CC)CCCC)c5sccc5c(OCC(CC)CCCC)c4s3)scc2c1F,COC(=O)CCCC1(c2ccccc2)C23c4c5ccc6c7cc8c9c%10c(cc%11cc%12c%13c%14c(cc%15c%16ccc-5c2c%16c2c5c%16c%17c(c(c46)c7c9c%17c4c%10c%11c%13c4c%16c%14c%152)C513)C%12)C8,4.99,-5.19,-3.43,-5.9,-3.9,,,,,inverted,ZnO,MoO3,o-DCB,
86700,10.1007/s11664-021-08868-x,CCCCCCc1ccsc1,COC(=O)CCCC1(c2ccccc2)C23c4c5ccc6c7cc8c9c%10c(cc%11cc%12c%13c%14c(cc%15c%16ccc-5c2c%16c2c5c%16c%17c(c(c46)c7c9c%17c4c%10c%11c%13c4c%16c%14c%152)C513)C%12)C8,2.9,-5.01,-3.12,-5.9,-3.9,,,,,inverted,ZnO,MoO3,o-DCB,
86777,10.1007/s13233-025-00369-8,CCCCCCCCc1cc(-c2c(-c3cccs3)sc3c(-c4cc(CCCCCCCC)c(CCCCCCCC)s4)c(-c4ccc(-c5cccc6nsnc56)s4)sc23)sc1CCCCCCCC,COC(=O)CCCC1(c2ccccc2)C23c4c5ccc6c7cc8c9c%10c(cc%11cc%12c%13c%14c(cc%15c%16ccc-5c2c%16c2c5c%16c%17c(c(c46)c7c9c%17c4c%10c%11c%13c4c%16c%14c%152)C513)C%12)C8,0.54,,,-5.9,-3.9,,80.0,,,conventional,,PEDOT:PSS,o-DCB,
86841,10.1016/j.carbon.2020.08.055,CCCCC(CC)COC(=O)c1sc2c(-c3cc4c(OCC(CC)CCCC)c5sccc5c(OCC(CC)CCCC)c4s3)scc2c1F,COC(=O)CCCC1(c2ccccc2)C23c4c5ccc6c7cc8c9c%10c(cc%11cc%12c%13c%14c(cc%15c%16ccc-5c2c%16c2c5c%16c%17c(c(c46)c7c9c%17c4c%10c%11c%13c4c%16c%14c%152)C513)C%12)C8,7.05,-5.19,-3.43,-5.9,-3.9,100.0,,1:1.5,3%,conventional,,,,
86842,10.1016/j.carbon.2020.08.055,CCCCC(CC)COC(=O)c1sc2c(-c3cc4c(OCC(CC)CCCC)c5sccc5c(OCC(CC)CCCC)c4s3)scc2c1F,COC(=O)CCCC1(c2ccccc2)C23c4c5ccc6c7cc8c9c%10c(cc%11cc%12c%13c%14c(cc%15c%16ccc-5c2c%16c2c5c%16c%17c(c(c46)c7c9c%17c4c%10c%11c%13c4c%16c%14c%152)C513)C%12)C8,3.19,-5.19,-3.43,-5.9,-3.9,100.0,140.0,1:1.5,3%,conventional,,,,
86843,10.1016/j.carbon.2020.08.055,CCCCC(CC)COC(=O)c1sc2c(-c3cc4c(OCC(CC)CCCC)c5sccc5c(OCC(CC)CCCC)c4s3)scc2c1F,COC(=O)CCCC1(c2ccccc2)C23c4c5ccc6c7cc8c9c%10c(cc%11cc%12c%13c%14c(cc%15c%16ccc-5c2c%16c2c5c%16c%17c(c(c46)c7c9c%17c4c%10c%11c%13c4c%16c%14c%152)C513)C%12)C8,3.74,-5.19,-3.43,-5.9,-3.9,100.0,140.0,1:1.5,3%,conventional,,,,
86844,10.1016/j.carbon.2020.08.055,CCCCC(CC)COC(=O)c1sc2c(-c3cc4c(OCC(CC)CCCC)c5sccc5c(OCC(CC)CCCC)c4s3)scc2c1F,COC(=O)CCCC1(c2ccccc2)C23c4c5ccc6c7cc8c9c%10c(cc%11cc%12c%13c%14c(cc%15c%16ccc-5c2c%16c2c5c%16c%17c(c(c46)c7c9c%17c4c%10c%11c%13c4c%16c%14c%152)C513)C%12)C8,4.38,-5.19,-3.43,-5.9,-3.9,100.0,140.0,1:1.5,3%,conventional,,,,
86845,10.1016/j.carbon.2020.08.055,CCCCC(CC)COC(=O)c1sc2c(-c3cc4c(OCC(CC)CCCC)c5sccc5c(OCC(CC)CCCC)c4s3)scc2c1F,COC(=O)CCCC1(c2ccccc2)C23c4c5ccc6c7cc8c9c%10c(cc%11cc%12c%13c%14c(cc%15c%16ccc-5c2c%16c2c5c%16c%17c(c(c46)c7c9c%17c4c%10c%11c%13c4c%16c%14c%152)C513)C%12)C8,2.21,-5.19,-3.43,-5.9,-3.9,100.0,140.0,1:1.5,3%,conventional,,,,
86846,10.1016/j.carbon.2020.08.055,CCCCC(CC)COC(=O)c1sc2c(-c3cc4c(OCC(CC)CCCC)c5sccc5c(OCC(CC)CCCC)c4s3)scc2c1F,COC(=O)CCCC1(c2ccccc2)C23c4c5ccc6c7cc8c9c%10c(cc%11cc%12c%13c%14c(cc%15c%16ccc-5c2c%16c2c5c%16c%17c(c(c46)c7c9c%17c4c%10c%11c%13c4c%16c%14c%152)C513)C%12)C8,0.66,-5.19,-3.43,-5.9,-3.9,100.0,140.0,1:1.5,3%,conventional,,,,
86847,10.1016/j.carbon.2020.08.055,CCCCC(CC)COC(=O)c1sc2c(-c3cc4c(OCC(CC)CCCC)c5sccc5c(OCC(CC)CCCC)c4s3)scc2c1F,COC(=O)CCCC1(c2ccccc2)C23c4c5ccc6c7cc8c9c%10c(cc%11cc%12c%13c%14c(cc%15c%16ccc-5c2c%16c2c5c%16c%17c(c(c46)c7c9c%17c4c%10c%11c%13c4c%16c%14c%152)C513)C%12)C8,6.88,-5.19,-3.43,-5.9,-3.9,100.0,,1:1.5,3%,inverted,,,,
86848,10.1016/j.carbon.2020.08.055,CCCCC(CC)COC(=O)c1sc2c(-c3cc4c(OCC(CC)CCCC)c5sccc5c(OCC(CC)CCCC)c4s3)scc2c1F,COC(=O)CCCC1(c2ccccc2)C23c4c5ccc6c7cc8c9c%10c(cc%11cc%12c%13c%14c(cc%15c%16ccc-5c2c%16c2c5c%16c%17c(c(c46)c7c9c%17c4c%10c%11c%13c4c%16c%14c%152)C513)C%12)C8,0.7,-5.19,-3.43,-5.9,-3.9,100.0,,1:1.5,3%,inverted,,,,
86849,10.1016/j.carbon.2020.08.055,CCCCC(CC)COC(=O)c1sc2c(-c3cc4c(OCC(CC)CCCC)c5sccc5c(OCC(CC)CCCC)c4s3)scc2c1F,COC(=O)CCCC1(c2ccccc2)C23c4c5ccc6c7cc8c9c%10c(cc%11cc%12c%13c%14c(cc%15c%16ccc-5c2c%16c2c5c%16c%17c(c(c46)c7c9c%17c4c%10c%11c%13c4c%16c%14c%152)C513)C%12)C8,1.68,-5.19,-3.43,-5.9,-3.9,100.0,,1:1.5,3%,inverted,,,,
86850,10.1016/j.carbon.2020.08.055,CCCCC(CC)COC(=O)c1sc2c(-c3cc4c(OCC(CC)CCCC)c5sccc5c(OCC(CC)CCCC)c4s3)scc2c1F,COC(=O)CCCC1(c2ccccc2)C23c4c5ccc6c7cc8c9c%10c(cc%11cc%12c%13c%14c(cc%15c%16ccc-5c2c%16c2c5c%16c%17c(c(c46)c7c9c%17c4c%10c%11c%13c4c%16c%14c%152)C513)C%12)C8,3.16,-5.19,-3.43,-5.9,-3.9,100.0,,1:1.5,3%,inverted,,,,
86851,10.1016/j.carbon.2020.08.055,CCCCC(CC)COC(=O)c1sc2c(-c3cc4c(OCC(CC)CCCC)c5sccc5c(OCC(CC)CCCC)c4s3)scc2c1F,COC(=O)CCCC1(c2ccccc2)C23c4c5ccc6c7cc8c9c%10c(cc%11cc%12c%13c%14c(cc%15c%16ccc-5c2c%16c2c5c%16c%17c(c(c46)c7c9c%17c4c%10c%11c%13c4c%16c%14c%152)C513)C%12)C8,1.65,-5.19,-3.43,-5.9,-3.9,100.0,,1:1.5,3%,inverted,,,,
86852,10.1016/j.carbon.2020.08.055,CCCCC(CC)COC(=O)c1sc2c(-c3cc4c(OCC(CC)CCCC)c5sccc5c(OCC(CC)CCCC)c4s3)scc2c1F,COC(=O)CCCC1(c2ccccc2)C23c4c5ccc6c7cc8c9c%10c(cc%11cc%12c%13c%14c(cc%15c%16ccc-5c2c%16c2c5c%16c%17c(c(c46)c7c9c%17c4c%10c%11c%13c4c%16c%14c%152)C513)C%12)C8,1.39,-5.19,-3.43,-5.9,-3.9,100.0,,1:1.5,3%,inverted,,,,
86853,10.1016/j.carbon.2020.08.055,CCCCC(CC)COC(=O)c1sc2c(-c3cc4c(OCC(CC)CCCC)c5sccc5c(OCC(CC)CCCC)c4s3)scc2c1F,COC(=O)CCCC1(c2ccccc2)C23c4c5ccc6c7cc8c9c%10c(cc%11cc%12c%13c%14c(cc%15c%16ccc-5c2c%16c2c5c%16c%17c(c(c46)c7c9c%17c4c%10c%11c%13c4c%16c%14c%152)C513)C%12)C8,0.8,-5.19,-3.43,-5.9,-3.9,100.0,,1:1.5,3%,inverted,,,,
86854,10.1016/j.carbon.2020.08.055,CCCCC(CC)COC(=O)c1sc2c(-c3cc4c(OCC(CC)CCCC)c5sccc5c(OCC(CC)CCCC)c4s3)scc2c1F,COC(=O)CCCC1(c2ccccc2)C23c4c5ccc6c7cc8c9c%10c(cc%11cc%12c%13c%14c(cc%15c%16ccc-5c2c%16c2c5c%16c%17c(c(c46)c7c9c%17c4c%10c%11c%13c4c%16c%14c%152)C513)C%12)C8,0.45,-5.19,-3.43,-5.9,-3.9,100.0,,1:1.5,3%,inverted,,,,
86855,10.1016/j.carbon.2020.08.055,CCCCC(CC)COC(=O)c1sc2c(-c3cc4c(OCC(CC)CCCC)c5sccc5c(OCC(CC)CCCC)c4s3)scc2c1F,COC(=O)CCCC1(c2ccccc2)C23c4c5ccc6c7cc8c9c%10c(cc%11cc%12c%13c%14c(cc%15c%16ccc-5c2c%16c2c5c%16c%17c(c(c46)c7c9c%17c4c%10c%11c%13c4c%16c%14c%152)C513)C%12)C8,1.32,-5.19,-3.43,-5.9,-3.9,100.0,,1:1.5,3%,inverted,,,,
86856,10.1016/j.carbon.2020.08.055,CCCCC(CC)COC(=O)c1sc2c(-c3cc4c(OCC(CC)CCCC)c5sccc5c(OCC(CC)CCCC)c4s3)scc2c1F,COC(=O)CCCC1(c2ccccc2)C23c4c5ccc6c7cc8c9c%10c(cc%11cc%12c%13c%14c(cc%15c%16ccc-5c2c%16c2c5c%16c%17c(c(c46)c7c9c%17c4c%10c%11c%13c4c%16c%14c%152)C513)C%12)C8,0.88,-5.19,-3.43,-5.9,-3.9,100.0,,1:1.5,3%,inverted,,,,
86857,10.1016/j.carbon.2020.08.055,CCCCC(CC)COC(=O)c1sc2c(-c3cc4c(OCC(CC)CCCC)c5sccc5c(OCC(CC)CCCC)c4s3)scc2c1F,COC(=O)CCCC1(c2ccccc2)C23c4c5ccc6c7cc8c9c%10c(cc%11cc%12c%13c%14c(cc%15c%16ccc-5c2c%16c2c5c%16c%17c(c(c46)c7c9c%17c4c%10c%11c%13c4c%16c%14c%152)C513)C%12)C8,2.67,-5.19,-3.43,-5.9,-3.9,100.0,,1:1.5,3%,inverted,,,,
86858,10.1016/j.carbon.2020.08.055,CCCCC(CC)COC(=O)c1sc2c(-c3cc4c(OCC(CC)CCCC)c5sccc5c(OCC(CC)CCCC)c4s3)scc2c1F,COC(=O)CCCC1(c2ccccc2)C23c4c5ccc6c7cc8c9c%10c(cc%11cc%12c%13c%14c(cc%15c%16ccc-5c2c%16c2c5c%16c%17c(c(c46)c7c9c%17c4c%10c%11c%13c4c%16c%14c%152)C513)C%12)C8,1.47,-5.19,-3.43,-5.9,-3.9,100.0,,1:1.5,3%,inverted,,,,
86859,10.1016/j.carbon.2020.08.055,CCCCC(CC)COC(=O)c1sc2c(-c3cc4c(OCC(CC)CCCC)c5sccc5c(OCC(CC)CCCC)c4s3)scc2c1F,COC(=O)CCCC1(c2ccccc2)C23c4c5ccc6c7cc8c9c%10c(cc%11cc%12c%13c%14c(cc%15c%16ccc-5c2c%16c2c5c%16c%17c(c(c46)c7c9c%17c4c%10c%11c%13c4c%16c%14c%152)C513)C%12)C8,2.1,-5.19,-3.43,-5.9,-3.9,100.0,,1:1.5,3%,inverted,,,,
86860,10.1016/j.carbon.2020.08.055,CCCCC(CC)COC(=O)c1sc2c(-c3cc4c(OCC(CC)CCCC)c5sccc5c(OCC(CC)CCCC)c4s3)scc2c1F,COC(=O)CCCC1(c2ccccc2)C23c4c5ccc6c7cc8c9c%10c(cc%11cc%12c%13c%14c(cc%15c%16ccc-5c2c%16c2c5c%16c%17c(c(c46)c7c9c%17c4c%10c%11c%13c4c%16c%14c%152)C513)C%12)C8,1.03,-5.19,-3.43,-5.9,-3.9,100.0,,1:1.5,3%,inverted,,,,
86861,10.1016/j.carbon.2020.08.055,CCCCC(CC)COC(=O)c1sc2c(-c3cc4c(OCC(CC)CCCC)c5sccc5c(OCC(CC)CCCC)c4s3)scc2c1F,COC(=O)CCCC1(c2ccccc2)C23c4c5ccc6c7cc8c9c%10c(cc%11cc%12c%13c%14c(cc%15c%16ccc-5c2c%16c2c5c%16c%17c(c(c46)c7c9c%17c4c%10c%11c%13c4c%16c%14c%152)C513)C%12)C8,0.46,-5.19,-3.43,-5.9,-3.9,100.0,,1:1.5,3%,inverted,,,,
86862,10.1016/j.carbon.2020.08.055,CCCCC(CC)COC(=O)c1sc2c(-c3cc4c(OCC(CC)CCCC)c5sccc5c(OCC(CC)CCCC)c4s3)scc2c1F,COC(=O)CCCC1(c2ccccc2)C23c4c5ccc6c7cc8c9c%10c(cc%11cc%12c%13c%14c(cc%15c%16ccc-5c2c%16c2c5c%16c%17c(c(c46)c7c9c%17c4c%10c%11c%13c4c%16c%14c%152)C513)C%12)C8,0.12,-5.19,-3.43,-5.9,-3.9,100.0,,1:1.5,3%,inverted,,,,
86879,10.1016/j.cclet.2022.108019,CCCCCCC(CCCC)Cc1csc(-c2c(F)c(F)c(-c3cc(CC(CCCC)CCCCCC)c(-c4cc5c(OCC(CC)CCCC)c6sccc6c(OCC(CC)CCCC)c5s4)s3)c3nsnc23)c1,CCCCCCCCCCCCC(CCCCCCCCCC)Cn1c2c3sc(/C=C4\C(=O)c5c(F)cccc5C4=C(C#N)C#N)c(CCCCCCCCCCC)c3sc2c2c3nsnc3c3c4sc5c(CCCCCCCCCCC)c(/C=C6\C(=O)c7c(ccc(-c8cccs8)c7F)C6=C(C#N)C#N)sc5c4n(CC(CCCCCCCCCC)CCCCCCCCCCCC)c3c21,9.55,-5.47,-3.525,-5.715,-3.805,,,,,,,,,
86933,10.1016/j.cej.2022.139046,COC(=O)C(C)(C)c1cc(C)cc(-c2sc3c4sc5cc(/C=C6/C(=O)c7cc(F)cc(c7)C(=O)/C6=C\c6cc(C(C)(C)C(=O)OC)c(-c7cc(C)cc(C(C)(C)C(=O)OC)c7)s6)sc5c4c(C(C)(C)C(=O)OC)ccc2-3)c1,CCCCCCC(CCCC)Cc1c(/C=C2\C(=O)c3cc(F)c(F)cc3C2=C(C#N)C#N)sc2c1SC1c3c(c4c(c5nsnc35)c3sc5c(CC(CCCC)CCCCCC)c(/C=C6\C(=O)c7cc(F)c(F)cc7C6=C(C#N)C#N)sc5c3n4CC(CC)CCCC)N(CC(CC)CCCC)C21,17.22,-5.56,-3.65,-5.68,-3.9,,,1:1.2,,conventional,PNDIT-F3N,PEDOT:PSS,,
86962,10.1016/j.cej.2023.146538,CCCCCCC(CCCC)Cc1csc(-c2cc3c4nsnc4c4cc(-c5cc(CC(CCCC)CCCCCC)c(-c6cc7c(-c8cc(F)c(CC(CC)CCCC)s8)c8sccc8c(-c8cc(F)c(CC(CC)CCCC)s8)c7s6)s5)sc4c3s2)c1,CCCCCCCCCc1c(C=C2C(=O)c3cc(Cl)c(Cl)cc3C2=C(C#N)C#N)sc2c1sc1c3c4nsnc4c4c5sc6c(CCCCCCCCC)c(C=C7C(=O)c8cc(Cl)c(Cl)cc8C7=C(C#N)C#N)sc6c5n(CC(CCCC)CCCCCC)c4c3n(CC(CCCC)CCCCCC)c21,17.79,-5.51,-2.77,-5.68,-3.9,,,,,conventional,PNDIT-F3N,PEDOT:PSS,,
86990,10.1016/j.cej.2024.153404,COC(=O)C(C)(C)c1cc(C)cc(-c2sc3c4sc5cc(/C=C6/C(=O)c7cc(F)cc(c7)C(=O)/C6=C\c6cc(C(C)(C)C(=O)OC)c(-c7cc(C)cc(C(C)(C)C(=O)OC)c7)s6)sc5c4c(C(C)(C)C(=O)OC)ccc2-3)c1,CCCCCCC(CCCC)Cc1c(/C=C2\C(=O)c3cc(F)c(F)cc3C2=C(C#N)C#N)sc2c1SC1c3c(c4c(c5nsnc35)c3sc5c(CC(CCCC)CCCCCC)c(/C=C6\C(=O)c7cc(F)c(F)cc7C6=C(C#N)C#N)sc5c3n4CC(CC)CCCC)N(CC(CC)CCCC)C21,14.3,-5.56,-3.65,-5.68,-3.9,,,,,conventional,,2PACz,,
86991,10.1016/j.cej.2024.153404,COC(=O)C(C)(C)c1cc(C)cc(-c2sc3c4sc5cc(/C=C6/C(=O)c7cc(F)cc(c7)C(=O)/C6=C\c6cc(C(C)(C)C(=O)OC)c(-c7cc(C)cc(C(C)(C)C(=O)OC)c7)s6)sc5c4c(C(C)(C)C(=O)OC)ccc2-3)c1,CCCCCCC(CCCC)Cc1c(/C=C2\C(=O)c3cc(F)c(F)cc3C2=C(C#N)C#N)sc2c1SC1c3c(c4c(c5nsnc35)c3sc5c(CC(CCCC)CCCCCC)c(/C=C6\C(=O)c7cc(F)c(F)cc7C6=C(C#N)C#N)sc5c3n4CC(CC)CCCC)N(CC(CC)CCCC)C21,14.8,-5.56,-3.65,-5.68,-3.9,,,,,conventional,,2PACz-Ti3CNTx,,
86992,10.1016/j.cej.2024.153404,COC(=O)C(C)(C)c1cc(C)cc(-c2sc3c4sc5cc(/C=C6/C(=O)c7cc(F)cc(c7)C(=O)/C6=C\c6cc(C(C)(C)C(=O)OC)c(-c7cc(C)cc(C(C)(C)C(=O)OC)c7)s6)sc5c4c(C(C)(C)C(=O)OC)ccc2-3)c1,CCCCCCC(CCCC)Cc1c(/C=C2\C(=O)c3cc(F)c(F)cc3C2=C(C#N)C#N)sc2c1SC1c3c(c4c(c5nsnc35)c3sc5c(CC(CCCC)CCCCCC)c(/C=C6\C(=O)c7cc(F)c(F)cc7C6=C(C#N)C#N)sc5c3n4CC(CC)CCCC)N(CC(CC)CCCC)C21,16.2,-5.56,-3.65,-5.68,-3.9,,,,,conventional,,2PACz-Ti3CNTx,,
86993,10.1016/j.cej.2024.153404,COC(=O)C(C)(C)c1cc(C)cc(-c2sc3c4sc5cc(/C=C6/C(=O)c7cc(F)cc(c7)C(=O)/C6=C\c6cc(C(C)(C)C(=O)OC)c(-c7cc(C)cc(C(C)(C)C(=O)OC)c7)s6)sc5c4c(C(C)(C)C(=O)OC)ccc2-3)c1,CCCCCCC(CCCC)Cc1c(/C=C2\C(=O)c3cc(F)c(F)cc3C2=C(C#N)C#N)sc2c1SC1c3c(c4c(c5nsnc35)c3sc5c(CC(CCCC)CCCCCC)c(/C=C6\C(=O)c7cc(F)c(F)cc7C6=C(C#N)C#N)sc5c3n4CC(CC)CCCC)N(CC(CC)CCCC)C21,15.3,-5.56,-3.65,-5.68,-3.9,,,,,conventional,,2PACz-Ti3CNTx,,
87018,10.1016/j.cej.2025.160135,COC(=O)C(C)(C)c1cc(C)cc(-c2sc3c4sc5cc(/C=C6/C(=O)c7cc(F)cc(c7)C(=O)/C6=C\c6cc(C(C)(C)C(=O)OC)c(-c7cc(C)cc(C(C)(C)C(=O)OC)c7)s6)sc5c4c(C(C)(C)C(=O)OC)ccc2-3)c1,CCc1c(/C=C2\C(=O)c3cc(F)c(F)cc3C2=C(C#N)C#N)sc2c1sc1c3c4nn(CC)nc4c4c5sc6c(CC)c(/C=C7\C(=O)c8cc(F)c(F)cc8C7=C(C#N)C#N)sc6c5n(CC)c4c3n(CC)c21,16.54,-5.56,-3.65,-5.58,-3.98,,,0.5:0.5:1.5,,conventional,PNDIT-F3N,PEDOT:PSS,,
87019,10.1016/j.cej.2025.160135,COC(=O)C(C)(C)c1cc(C)cc(-c2sc3c4sc5cc(/C=C6/C(=O)c7cc(F)cc(c7)C(=O)/C6=C\c6cc(C(C)(C)C(=O)OC)c(-c7cc(C)cc(C(C)(C)C(=O)OC)c7)s6)sc5c4c(C(C)(C)C(=O)OC)ccc2-3)c1,CCc1c(/C=C2\C(=O)c3cc(F)c(F)cc3C2=C(C#N)C#N)sc2c1sc1c3c4nn(CC)nc4c4c5sc6c(CC)c(/C=C7\C(=O)c8cc(F)c(F)cc8C7=C(C#N)C#N)sc6c5n(CC)c4c3n(CC)c21,16.3,-5.56,-3.65,-5.58,-3.98,,,0.2:0.8:1.5,,conventional,PNDIT-F3N,PEDOT:PSS,,
87020,10.1016/j.cej.2025.160135,COC(=O)C(C)(C)c1cc(C)cc(-c2sc3c4sc5cc(/C=C6/C(=O)c7cc(F)cc(c7)C(=O)/C6=C\c6cc(C(C)(C)C(=O)OC)c(-c7cc(C)cc(C(C)(C)C(=O)OC)c7)s6)sc5c4c(C(C)(C)C(=O)OC)ccc2-3)c1,CCc1c(/C=C2\C(=O)c3cc(F)c(F)cc3C2=C(C#N)C#N)sc2c1sc1c3c4nn(CC)nc4c4c5sc6c(CC)c(/C=C7\C(=O)c8cc(F)c(F)cc8C7=C(C#N)C#N)sc6c5n(CC)c4c3n(CC)c21,16.23,-5.56,-3.65,-5.58,-3.98,,,0:1:1.5,,conventional,PNDIT-F3N,PEDOT:PSS,,
87021,10.1016/j.cej.2025.161453,CCCCCCC(CCCC)Cc1csc(-c2cc3c4nsnc4c4cc(-c5cc(CC(CCCC)CCCCCC)c(-c6cc7c(-c8cc(F)c(CC(CC)CCCC)s8)c8sccc8c(-c8cc(F)c(CC(CC)CCCC)s8)c7s6)s5)sc4c3s2)c1,CCCCCCCCCCCc1c(/C=C2\C(=O)c3cc(F)c(F)cc3C2=C(C#N)C#N)sc2c1sc1c3c4nsnc4c4c5sc6c(CCCCCCCCCCC)c(/C=C7\C(=O)c8cc(F)c(F)cc8C7=C(C#N)C#N)sc6c5n(CC(CC)CCCC)c4c3n(CC(CC)CCCC)c21,18.3,-5.51,-2.77,-5.65,-4.09,,,,,,,PEDOT:PSS LbL,,
87022,10.1016/j.cej.2025.161453,CCCCCCC(CCCC)Cc1csc(-c2cc3c4nsnc4c4cc(-c5cc(CC(CCCC)CCCCCC)c(-c6cc7c(-c8cc(F)c(CC(CC)CCCC)s8)c8sccc8c(-c8cc(F)c(CC(CC)CCCC)s8)c7s6)s5)sc4c3s2)c1,CCCCCCCCCCCc1c(/C=C2\C(=O)c3cc(F)c(F)cc3C2=C(C#N)C#N)sc2c1sc1c3c4nsnc4c4c5sc6c(CCCCCCCCCCC)c(/C=C7\C(=O)c8cc(F)c(F)cc8C7=C(C#N)C#N)sc6c5n(CC(CC)CCCC)c4c3n(CC(CC)CCCC)c21,19.5,-5.51,-2.77,-5.65,-4.09,,,,,,,D3PACz/PEDOT:PSS,,
87023,10.1016/j.cej.2025.161453,CCCCCCC(CCCC)Cc1csc(-c2cc3c4nsnc4c4cc(-c5cc(CC(CCCC)CCCCCC)c(-c6cc7c(-c8cc(F)c(CC(CC)CCCC)s8)c8sccc8c(-c8cc(F)c(CC(CC)CCCC)s8)c7s6)s5)sc4c3s2)c1,CCCCCCCCCCCc1c(/C=C2\C(=O)c3cc(F)c(F)cc3C2=C(C#N)C#N)sc2c1sc1c3c4nsnc4c4c5sc6c(CCCCCCCCCCC)c(/C=C7\C(=O)c8cc(F)c(F)cc8C7=C(C#N)C#N)sc6c5n(CC(CC)CCCC)c4c3n(CC(CC)CCCC)c21,18.1,-5.51,-2.77,-5.65,-4.09,,,,,,,PEDOT:PSS BHJ,,
87024,10.1016/j.cej.2025.161453,CCCCCCC(CCCC)Cc1csc(-c2cc3c4nsnc4c4cc(-c5cc(CC(CCCC)CCCCCC)c(-c6cc7c(-c8cc(F)c(CC(CC)CCCC)s8)c8sccc8c(-c8cc(F)c(CC(CC)CCCC)s8)c7s6)s5)sc4c3s2)c1,CCCCCCCCCCCc1c(/C=C2\C(=O)c3cc(F)c(F)cc3C2=C(C#N)C#N)sc2c1sc1c3c4nsnc4c4c5sc6c(CCCCCCCCCCC)c(/C=C7\C(=O)c8cc(F)c(F)cc8C7=C(C#N)C#N)sc6c5n(CC(CC)CCCC)c4c3n(CC(CC)CCCC)c21,19.3,-5.51,-2.77,-5.65,-4.09,,,,,,,D3PACz/PEDOT:PSS,,
87045,10.1016/j.colsurfa.2022.130889,CCCCCCc1ccsc1,CCCCC(=O)OCC1(c2ccccc2)c2cccc3cccc4cccc5cccc6cccc1c6c-5c-4c-3c2,1.47,-5.01,-3.12,-6.1,-3.7,,,5 mg:5 mg (1:1),,inverted,ZnO NRs,PEDOT:PSS,chlorobenzene,
87046,10.1016/j.colsurfa.2022.130889,CCCCCCc1ccsc1,CCCCC(=O)OCC1(c2ccccc2)c2cccc3cccc4cccc5cccc6cccc1c6c-5c-4c-3c2,1.93,-5.01,-3.12,-6.1,-3.7,,,5 mg:5 mg (1:1),,inverted,ZnO NRs,PEDOT:PSS,chlorobenzene,
87047,10.1016/j.colsurfa.2022.130889,CCCCCCc1ccsc1,CCCCC(=O)OCC1(c2ccccc2)c2cccc3cccc4cccc5cccc6cccc1c6c-5c-4c-3c2,3.06,-5.01,-3.12,-6.1,-3.7,,,5 mg:5 mg (1:1),,inverted,ZnO NRs,PEDOT:PSS,chlorobenzene,
87048,10.1016/j.colsurfa.2022.130889,CCCCCCc1ccsc1,CCCCC(=O)OCC1(c2ccccc2)c2cccc3cccc4cccc5cccc6cccc1c6c-5c-4c-3c2,4.45,-5.01,-3.12,-6.1,-3.7,,,5 mg:5 mg (1:1),,inverted,ZnO NRs,PEDOT:PSS,chlorobenzene,
87049,10.1016/j.colsurfa.2022.130889,CCCCCCc1ccsc1,c1ccc2c(c1)C1CC2C23c4c5c6c7c8c9c(c%10c%11c2c2c4c4c%12c5c5c6c6c8c8c%13c%14c%15c%16c%17c%18c%19c%20c%21c%22c%23c(c%14c%14c%24c%23c%23c%22c%22c%20c(c2c%22c%11c%23c%10c%24c9c%148)c4c%19c%12c%17c5c%16c%136)C%152C4CC(c5ccccc54)C%18%212)C713,4.04,-5.01,-3.12,,,,,,,,ZnO NR,,,
87050,10.1016/j.colsurfa.2022.130889,CCCCCCc1ccsc1,CCCCC(=O)OCC1(c2ccccc2)c2cccc3cccc4cccc5cccc6cccc1c6c-5c-4c-3c2,2.64,-5.01,-3.12,-6.1,-3.7,,,,,,ZnO NR,,,
87051,10.1016/j.colsurfa.2022.130889,CCCCCCc1ccsc1,CCCCC(=O)OCC1(c2ccccc2)c2cccc3cccc4cccc5cccc6cccc1c6c-5c-4c-3c2,3.08,-5.01,-3.12,-6.1,-3.7,,,,,,ZnO/ZnO,,,
87052,10.1016/j.colsurfa.2022.130889,CCCCCCc1ccsc1,CCCCC(=O)OCC1(c2ccccc2)c2cccc3cccc4cccc5cccc6cccc1c6c-5c-4c-3c2,3.71,-5.01,-3.12,-6.1,-3.7,,,,,,ZnO NR,,,
87053,10.1016/j.colsurfa.2022.130889,CCCCCCc1ccsc1,CCCCC(=O)OCC1(c2ccccc2)c2cccc3cccc4cccc5cccc6cccc1c6c-5c-4c-3c2,2.58,-5.01,-3.12,-6.1,-3.7,,,,,,ZnO NR,,,
87054,10.1016/j.colsurfa.2022.130889,CCCCCCc1ccsc1,CCCCC(=O)OCC1(c2ccccc2)c2cccc3cccc4cccc5cccc6cccc1c6c-5c-4c-3c2,3.33,-5.01,-3.12,-6.1,-3.7,,,,,,ZnO NR,,,
87125,10.1016/j.dyepig.2021.109609,CCCCCCCCC(CCCCCC)Cn1nc2c(-c3cccs3)c(F)c(F)c(-c3ccc(-c4cc5c(-c6ccc([Si](CCC)(CCC)CCC)s6)c6sccc6c(-c6ccc([Si](CCC)(CCC)CCC)s6)c5s4)s3)c2n1,CCCCCCCCCCCc1c(/C=C2\C(=O)c3cc(F)c(F)cc3C2=C(C#N)C#N)sc2c1sc1c3c4nsnc4c4c5sc6c(CCCCCCCCCCC)c(/C=C7\C(=O)c8cc(F)c(F)cc8C7=C(C#N)C#N)sc6c5n(CC(CC)CCCC)c4c3n(CC(CC)CCCC)c21,9.5,-5.4,-3.24,-5.65,-4.09,,120.0,1:1.2,0.5%,conventional,Ca,PEDOT:PSS,,DPE
87244,10.1016/j.jcis.2020.09.047,CCCCC(CC)COC(=O)c1sc2csc(-c3cc4c(-c5ccc(CC(CC)CCCC)s5)c5sccc5c(-c5ccc(CC(CC)CCCC)s5)c4s3)c2c1F,COC(=O)CCCC1(c2ccccc2)C23c4c5ccc6c7cc8c9c%10c(cc%11cc%12c%13c%14c(cc%15c%16ccc-5c2c%16c2c5c%16c%17c(c(c46)c7c9c%17c4c%10c%11c%13c4c%16c%14c%152)C513)C%12)C8,8.79,-5.21,-3.6,-5.9,-3.9,,,1:1.5,3 vol%,inverted,,,,
87245,10.1016/j.jcis.2020.09.047,CCCCC(CC)COC(=O)c1sc2csc(-c3cc4c(-c5ccc(CC(CC)CCCC)s5)c5sccc5c(-c5ccc(CC(CC)CCCC)s5)c4s3)c2c1F,COC(=O)CCCC1(c2ccccc2)C23c4c5ccc6c7cc8c9c%10c(cc%11cc%12c%13c%14c(cc%15c%16ccc-5c2c%16c2c5c%16c%17c(c(c46)c7c9c%17c4c%10c%11c%13c4c%16c%14c%152)C513)C%12)C8,10.3,-5.21,-3.6,-5.9,-3.9,,,1:1.5,3 vol%,inverted,MgO,,,
87246,10.1016/j.jcis.2020.09.047,CCCCC(CC)COC(=O)c1sc2csc(-c3cc4c(-c5ccc(CC(CC)CCCC)s5)c5sccc5c(-c5ccc(CC(CC)CCCC)s5)c4s3)c2c1F,COC(=O)CCCC1(c2ccccc2)C23c4c5ccc6c7cc8c9c%10c(cc%11cc%12c%13c%14c(cc%15c%16ccc-5c2c%16c2c5c%16c%17c(c(c46)c7c9c%17c4c%10c%11c%13c4c%16c%14c%152)C513)C%12)C8,11.02,-5.21,-3.6,-5.9,-3.9,,,1:1.5,3 vol%,inverted,MgO,,,
87247,10.1016/j.jcis.2020.09.047,CCCCC(CC)COC(=O)c1sc2csc(-c3cc4c(-c5ccc(CC(CC)CCCC)s5)c5sccc5c(-c5ccc(CC(CC)CCCC)s5)c4s3)c2c1F,COC(=O)CCCC1(c2ccccc2)C23c4c5ccc6c7cc8c9c%10c(cc%11cc%12c%13c%14c(cc%15c%16ccc-5c2c%16c2c5c%16c%17c(c(c46)c7c9c%17c4c%10c%11c%13c4c%16c%14c%152)C513)C%12)C8,9.69,-5.21,-3.6,-5.9,-3.9,,,1:1.5,3 vol%,inverted,MgO,,,
87248,10.1016/j.jcis.2020.09.047,CCCCC(CC)COC(=O)c1sc2csc(-c3cc4c(-c5ccc(CC(CC)CCCC)s5)c5sccc5c(-c5ccc(CC(CC)CCCC)s5)c4s3)c2c1F,COC(=O)CCCC1(c2ccccc2)C23c4c5ccc6c7cc8c9c%10c(cc%11cc%12c%13c%14c(cc%15c%16ccc-5c2c%16c2c5c%16c%17c(c(c46)c7c9c%17c4c%10c%11c%13c4c%16c%14c%152)C513)C%12)C8,8.54,-5.21,-3.6,-5.9,-3.9,,,,,,ZnO/Ba(OH)2,,,
87249,10.1016/j.jcis.2020.09.047,CCCCC(CC)COC(=O)c1sc2csc(-c3cc4c(-c5ccc(CC(CC)CCCC)s5)c5sccc5c(-c5ccc(CC(CC)CCCC)s5)c4s3)c2c1F,COC(=O)CCCC1(c2ccccc2)C23c4c5ccc6c7cc8c9c%10c(cc%11cc%12c%13c%14c(cc%15c%16ccc-5c2c%16c2c5c%16c%17c(c(c46)c7c9c%17c4c%10c%11c%13c4c%16c%14c%152)C513)C%12)C8,8.66,-5.21,-3.6,-5.9,-3.9,,,,,,ZnO:Ba(OH)2,,,
87250,10.1016/j.jcis.2020.09.047,CCCCC(CC)COC(=O)c1sc2csc(-c3cc4c(-c5ccc(CC(CC)CCCC)s5)c5sccc5c(-c5ccc(CC(CC)CCCC)s5)c4s3)c2c1F,COC(=O)CCCC1(c2ccccc2)C23c4c5ccc6c7cc8c9c%10c(cc%11cc%12c%13c%14c(cc%15c%16ccc-5c2c%16c2c5c%16c%17c(c(c46)c7c9c%17c4c%10c%11c%13c4c%16c%14c%152)C513)C%12)C8,9.8,-5.21,-3.6,-5.9,-3.9,,,,,,In2O3/ZnO,,,
87251,10.1016/j.jcis.2020.09.047,CCCCC(CC)COC(=O)c1sc2csc(-c3cc4c(-c5ccc(CC(CC)CCCC)s5)c5sccc5c(-c5ccc(CC(CC)CCCC)s5)c4s3)c2c1F,COC(=O)CCCC1(c2ccccc2)C23c4c5ccc6c7cc8c9c%10c(cc%11cc%12c%13c%14c(cc%15c%16ccc-5c2c%16c2c5c%16c%17c(c(c46)c7c9c%17c4c%10c%11c%13c4c%16c%14c%152)C513)C%12)C8,7.39,-5.21,-3.6,-5.9,-3.9,,,,,,ZnO:Nb,,,
87252,10.1016/j.jcis.2020.09.047,CCCCC(CC)COC(=O)c1sc2csc(-c3cc4c(-c5ccc(CC(CC)CCCC)s5)c5sccc5c(-c5ccc(CC(CC)CCCC)s5)c4s3)c2c1F,COC(=O)CCCC1(c2ccccc2)C23c4c5ccc6c7cc8c9c%10c(cc%11cc%12c%13c%14c(cc%15c%16ccc-5c2c%16c2c5c%16c%17c(c(c46)c7c9c%17c4c%10c%11c%13c4c%16c%14c%152)C513)C%12)C8,9.07,-5.21,-3.6,-5.9,-3.9,,,,,,ZnO@APTMS,,,
87253,10.1016/j.jcis.2020.09.047,CCCCC(CC)COC(=O)c1sc2csc(-c3cc4c(-c5ccc(CC(CC)CCCC)s5)c5sccc5c(-c5ccc(CC(CC)CCCC)s5)c4s3)c2c1F,COC(=O)CCCC1(c2ccccc2)C23c4c5ccc6c7cc8c9c%10c(cc%11cc%12c%13c%14c(cc%15c%16ccc-5c2c%16c2c5c%16c%17c(c(c46)c7c9c%17c4c%10c%11c%13c4c%16c%14c%152)C513)C%12)C8,9.35,-5.21,-3.6,-5.9,-3.9,,,,,,ZnO-C60,,,
87254,10.1016/j.jcis.2020.09.047,CCCCC(CC)COC(=O)c1sc2csc(-c3cc4c(-c5ccc(CC(CC)CCCC)s5)c5sccc5c(-c5ccc(CC(CC)CCCC)s5)c4s3)c2c1F,COC(=O)CCCC1(c2ccccc2)C23c4c5ccc6c7cc8c9c%10c(cc%11cc%12c%13c%14c(cc%15c%16ccc-5c2c%16c2c5c%16c%17c(c(c46)c7c9c%17c4c%10c%11c%13c4c%16c%14c%152)C513)C%12)C8,9.6,-5.21,-3.6,-5.9,-3.9,,,,,,ZnO/LHCII,,,
87255,10.1016/j.jcis.2020.09.047,CCCCC(CC)COC(=O)c1sc2csc(-c3cc4c(-c5ccc(CC(CC)CCCC)s5)c5sccc5c(-c5ccc(CC(CC)CCCC)s5)c4s3)c2c1F,COC(=O)CCCC1(c2ccccc2)C23c4c5ccc6c7cc8c9c%10c(cc%11cc%12c%13c%14c(cc%15c%16ccc-5c2c%16c2c5c%16c%17c(c(c46)c7c9c%17c4c%10c%11c%13c4c%16c%14c%152)C513)C%12)C8,8.9,-5.21,-3.6,-5.9,-3.9,,,,,,ZnO/PFEO-b-PTNBr,,,
87256,10.1016/j.jcis.2020.09.047,CCCCC(CC)COC(=O)c1sc2csc(-c3cc4c(-c5ccc(CC(CC)CCCC)s5)c5sccc5c(-c5ccc(CC(CC)CCCC)s5)c4s3)c2c1F,COC(=O)CCCC1(c2ccccc2)C23c4c5ccc6c7cc8c9c%10c(cc%11cc%12c%13c%14c(cc%15c%16ccc-5c2c%16c2c5c%16c%17c(c(c46)c7c9c%17c4c%10c%11c%13c4c%16c%14c%152)C513)C%12)C8,9.2,-5.21,-3.6,-5.9,-3.9,,,,,,ZnO/PFEO-b-PTImBr,,,
87287,10.1016/j.jechem.2019.12.011,CCCCC(CC)COC(=O)c1sc2csc(-c3cc4c(-c5ccc(CC(CC)CCCC)s5)c5sccc5c(-c5ccc(CC(CC)CCCC)s5)c4s3)c2c1F,COC(=O)CCCC1(c2ccccc2)C23c4c5ccc6c7cc8c9c%10c(cc%11cc%12c%13c%14c(cc%15c%16ccc-5c2c%16c2c5c%16c%17c(c(c46)c7c9c%17c4c%10c%11c%13c4c%16c%14c%152)C513)C%12)C8,10.52,-5.21,-3.6,-5.9,-3.9,100.0,100.0,1:1.5,3 vol%,inverted,PEIE-DBO,,,
87288,10.1016/j.jechem.2019.12.011,CCCCC(CC)COC(=O)c1sc2csc(-c3cc4c(-c5ccc(CC(CC)CCCC)s5)c5sccc5c(-c5ccc(CC(CC)CCCC)s5)c4s3)c2c1F,COC(=O)CCCC1(c2ccccc2)C23c4c5ccc6c7cc8c9c%10c(cc%11cc%12c%13c%14c(cc%15c%16ccc-5c2c%16c2c5c%16c%17c(c(c46)c7c9c%17c4c%10c%11c%13c4c%16c%14c%152)C513)C%12)C8,10.01,-5.21,-3.6,-5.9,-3.9,100.0,100.0,1:1.5,3 vol%,inverted,PEIE-DBO,,,
87289,10.1016/j.jechem.2019.12.011,CCCCC(CC)COC(=O)c1sc2csc(-c3cc4c(-c5ccc(CC(CC)CCCC)s5)c5sccc5c(-c5ccc(CC(CC)CCCC)s5)c4s3)c2c1F,COC(=O)CCCC1(c2ccccc2)C23c4c5ccc6c7cc8c9c%10c(cc%11cc%12c%13c%14c(cc%15c%16ccc-5c2c%16c2c5c%16c%17c(c(c46)c7c9c%17c4c%10c%11c%13c4c%16c%14c%152)C513)C%12)C8,9.45,-5.21,-3.6,-5.9,-3.9,100.0,100.0,1:1.5,3 vol%,inverted,PEIE-DBO,,,
87290,10.1016/j.jechem.2019.12.011,CCCCC(CC)COC(=O)c1sc2csc(-c3cc4c(-c5ccc(CC(CC)CCCC)s5)c5sccc5c(-c5ccc(CC(CC)CCCC)s5)c4s3)c2c1F,COC(=O)CCCC1(c2ccccc2)C23c4c5ccc6c7cc8c9c%10c(cc%11cc%12c%13c%14c(cc%15c%16ccc-5c2c%16c2c5c%16c%17c(c(c46)c7c9c%17c4c%10c%11c%13c4c%16c%14c%152)C513)C%12)C8,9.09,-5.21,-3.6,-5.9,-3.9,100.0,,10:15,3 vol%,inverted,PEIE-DBO,,,
87291,10.1016/j.jechem.2019.12.011,CCCCC(CC)COC(=O)c1sc2csc(-c3cc4c(-c5ccc(CC(CC)CCCC)s5)c5sccc5c(-c5ccc(CC(CC)CCCC)s5)c4s3)c2c1F,COC(=O)CCCC1(c2ccccc2)C23c4c5ccc6c7cc8c9c%10c(cc%11cc%12c%13c%14c(cc%15c%16ccc-5c2c%16c2c5c%16c%17c(c(c46)c7c9c%17c4c%10c%11c%13c4c%16c%14c%152)C513)C%12)C8,9.56,-5.21,-3.6,-5.9,-3.9,100.0,100.0,1:1.5,3 vol%,inverted,PEIE-DCO,,,
87292,10.1016/j.jechem.2019.12.011,CCCCC(CC)COC(=O)c1sc2csc(-c3cc4c(-c5ccc(CC(CC)CCCC)s5)c5sccc5c(-c5ccc(CC(CC)CCCC)s5)c4s3)c2c1F,COC(=O)CCCC1(c2ccccc2)C23c4c5ccc6c7cc8c9c%10c(cc%11cc%12c%13c%14c(cc%15c%16ccc-5c2c%16c2c5c%16c%17c(c(c46)c7c9c%17c4c%10c%11c%13c4c%16c%14c%152)C513)C%12)C8,9.06,-5.21,-3.6,-5.9,-3.9,100.0,100.0,1:1.5,3 vol%,inverted,PEIE-DCO,,,
87293,10.1016/j.jechem.2019.12.011,CCCCC(CC)COC(=O)c1sc2csc(-c3cc4c(-c5ccc(CC(CC)CCCC)s5)c5sccc5c(-c5ccc(CC(CC)CCCC)s5)c4s3)c2c1F,COC(=O)CCCC1(c2ccccc2)C23c4c5ccc6c7cc8c9c%10c(cc%11cc%12c%13c%14c(cc%15c%16ccc-5c2c%16c2c5c%16c%17c(c(c46)c7c9c%17c4c%10c%11c%13c4c%16c%14c%152)C513)C%12)C8,8.1,-5.21,-3.6,-5.9,-3.9,100.0,100.0,1:1.5,3 vol%,inverted,PEIE-DCO,,,
87294,10.1016/j.jechem.2019.12.011,CCCCC(CC)COC(=O)c1sc2csc(-c3cc4c(-c5ccc(CC(CC)CCCC)s5)c5sccc5c(-c5ccc(CC(CC)CCCC)s5)c4s3)c2c1F,COC(=O)CCCC1(c2ccccc2)C23c4c5ccc6c7cc8c9c%10c(cc%11cc%12c%13c%14c(cc%15c%16ccc-5c2c%16c2c5c%16c%17c(c(c46)c7c9c%17c4c%10c%11c%13c4c%16c%14c%152)C513)C%12)C8,7.04,-5.21,-3.6,-5.9,-3.9,100.0,,10:15,3 vol%,inverted,PEIE-DCO,,,
87295,10.1016/j.jechem.2019.12.011,CCCCC(CC)COC(=O)c1sc2csc(-c3cc4c(-c5ccc(CC(CC)CCCC)s5)c5sccc5c(-c5ccc(CC(CC)CCCC)s5)c4s3)c2c1F,CCCCCCc1ccc(C2(c3ccc(CCCCCC)cc3)c3cc4c(cc3-c3sc(-c5sc(/C=C6\C(=O)c7cc(F)c(F)cc7C6=C(C#N)C#N)cc5OCC(CC)CCCC)cc32)C(c2ccc(CCCCCC)cc2)(c2ccc(CCCCCC)cc2)c2cc(-c3scc(/C=C5/C(=O)c6cc(F)c(F)cc6C5=C(C#N)C#N)c3OCC(CC)CCCC)sc2-4)cc1,11.69,-5.21,-3.6,-5.44,-4.19,,110.0,,,inverted,ZnO,,,
87296,10.1016/j.jechem.2019.12.011,CCCCC(CC)COC(=O)c1sc2csc(-c3cc4c(-c5ccc(CC(CC)CCCC)s5)c5sccc5c(-c5ccc(CC(CC)CCCC)s5)c4s3)c2c1F,CCCCCCc1ccc(C2(c3ccc(CCCCCC)cc3)c3cc4c(cc3-c3sc(-c5sc(/C=C6\C(=O)c7cc(F)c(F)cc7C6=C(C#N)C#N)cc5OCC(CC)CCCC)cc32)C(c2ccc(CCCCCC)cc2)(c2ccc(CCCCCC)cc2)c2cc(-c3scc(/C=C5/C(=O)c6cc(F)c(F)cc6C5=C(C#N)C#N)c3OCC(CC)CCCC)sc2-4)cc1,12.05,-5.21,-3.6,-5.44,-4.19,,110.0,,,inverted,PEIE,,,
87297,10.1016/j.jechem.2019.12.011,COC(=O)C(C)(C)c1cc(C)cc(-c2sc3c4sc5cc(/C=C6/C(=O)c7cc(F)cc(c7)C(=O)/C6=C\c6cc(C(C)(C)C(=O)OC)c(-c7cc(C)cc(C(C)(C)C(=O)OC)c7)s6)sc5c4c(C(C)(C)C(=O)OC)ccc2-3)c1,CCCCCCc1ccc(C2(c3ccc(CCCCCC)cc3)c3cc4c(cc3-c3sc5cc(/C=C6\C(=O)c7cc(F)c(F)cc7C6=C(C#N)C#N)sc5c32)C(c2ccc(CCCCCC)cc2)(c2ccc(CCCCCC)cc2)c2c-4sc3cc(/C=C4\C(=O)c5cc(F)c(F)cc5C4=C(C#N)C#N)sc23)cc1,13.05,-5.56,-3.65,-5.66,-4.14,,110.0,,,inverted,ZnO,,,
87298,10.1016/j.jechem.2019.12.011,COC(=O)C(C)(C)c1cc(C)cc(-c2sc3c4sc5cc(/C=C6/C(=O)c7cc(F)cc(c7)C(=O)/C6=C\c6cc(C(C)(C)C(=O)OC)c(-c7cc(C)cc(C(C)(C)C(=O)OC)c7)s6)sc5c4c(C(C)(C)C(=O)OC)ccc2-3)c1,CCCCCCc1ccc(C2(c3ccc(CCCCCC)cc3)c3cc4c(cc3-c3sc5cc(/C=C6\C(=O)c7cc(F)c(F)cc7C6=C(C#N)C#N)sc5c32)C(c2ccc(CCCCCC)cc2)(c2ccc(CCCCCC)cc2)c2c-4sc3cc(/C=C4\C(=O)c5cc(F)c(F)cc5C4=C(C#N)C#N)sc23)cc1,13.34,-5.56,-3.65,-5.66,-4.14,,110.0,,,inverted,PEIE,,,
87299,10.1016/j.jechem.2019.12.011,COC(=O)C(C)(C)c1cc(C)cc(-c2sc3c4sc5cc(/C=C6/C(=O)c7cc(F)cc(c7)C(=O)/C6=C\c6cc(C(C)(C)C(=O)OC)c(-c7cc(C)cc(C(C)(C)C(=O)OC)c7)s6)sc5c4c(C(C)(C)C(=O)OC)ccc2-3)c1,CCCCCCCCCCCc1c(/C=C2\C(=O)c3cc(F)c(F)cc3C2=C(C#N)C#N)sc2c1sc1c3c4nsnc4c4c5sc6c(CCCCCCCCCCC)c(/C=C7\C(=O)c8cc(F)c(F)cc8C7=C(C#N)C#N)sc6c5n(CC(CC)CCCC)c4c3n(CC(CC)CCCC)c21,15.37,-5.56,-3.65,-5.65,-4.09,,110.0,,,inverted,ZnO,,,
87300,10.1016/j.jechem.2019.12.011,COC(=O)C(C)(C)c1cc(C)cc(-c2sc3c4sc5cc(/C=C6/C(=O)c7cc(F)cc(c7)C(=O)/C6=C\c6cc(C(C)(C)C(=O)OC)c(-c7cc(C)cc(C(C)(C)C(=O)OC)c7)s6)sc5c4c(C(C)(C)C(=O)OC)ccc2-3)c1,CCCCCCCCCCCc1c(/C=C2\C(=O)c3cc(F)c(F)cc3C2=C(C#N)C#N)sc2c1sc1c3c4nsnc4c4c5sc6c(CCCCCCCCCCC)c(/C=C7\C(=O)c8cc(F)c(F)cc8C7=C(C#N)C#N)sc6c5n(CC(CC)CCCC)c4c3n(CC(CC)CCCC)c21,15.74,-5.56,-3.65,-5.65,-4.09,,110.0,,,inverted,PEIE,,,
