Repository: JiYiqaq/PCE-KA-GNN

# Data directory

- `raw/Active_Database.csv` is the immutable source dataset bundled under CC BY 4.0. Do not overwrite it with processed data.
- `processed/` is created and populated by the training pipeline. Generated `.pt` and `.pth` caches are intentionally ignored by Git because they can exceed GitHub's normal single-file limit.

See `../DATA_LICENSE.md` for provenance, license and checksum information.

File: data/processed/device_records.csv (part 157 of 250)
record_id,doi,donor_smiles,acceptor_smiles,pce,homo_d,lumo_d,homo_a,lumo_a,active_layer_thickness,annealing_temp,d_a_ratio,additive_ratio,device_type,etl_canonical,htl_canonical,solvent_canonical,additive_canonical
87303,10.1016/j.jechem.2021.04.032,CCCCCCCCCCCCC(CCCCCCCCCC)CN1C(=O)C2=C(c3ccc(-c4cc(F)c(-c5sccc5F)s4)s3)N(CC(CCCCCCCCCC)CCCCCCCCCCCC)C(=O)C2=C1c1cccs1,COC(=O)CCCC1(c2ccccc2)C23c4c5ccc6c7cc8c9c%10c(cc%11cc%12c%13c%14c(cc%15c%16ccc-5c2c%16c2c5c%16c%17c(c(c46)c7c9c%17c4c%10c%11c%13c4c%16c%14c%152)C513)C%12)C8,8.93,-5.22,-3.66,-5.9,-3.9,,,1:2,3 vol% DPE,inverted,ZnO/PEIE,MoO3,o-xylene,DPE
87307,10.1016/j.jechem.2022.05.038,CCCCC(CC)Cc1ccc(-c2c3cc(-c4ccc(-c5sc(-c6cccs6)c6c5C(=O)c5c(CC(CC)CCCC)sc(CC(CC)CCCC)c5C6=O)s4)sc3c(-c3ccc(CC(CC)CCCC)s3)c3ccsc23)s1,CCCCCCCCCCCc1c(/C=C2\C(=O)c3cc(F)c(F)cc3C2=C(C#N)C#N)sc2c1sc1c3c4nsnc4c4c5sc6c(CCCCCCCCCCC)c(/C=C7\C(=O)c8cc(F)c(F)cc8C7=C(C#N)C#N)sc6c5n(CC(CC)CCCC)c4c3n(CC(CC)CCCC)c21,12.9,-5.33,-3.48,-5.65,-4.09,,,,,conventional,PFN-Br,PEDOT:PSS,,
87308,10.1016/j.jechem.2022.05.038,CCCCC(CC)Cc1ccc(-c2c3cc(-c4ccc(-c5sc(-c6cccs6)c6c5C(=O)c5c(CC(CC)CCCC)sc(CC(CC)CCCC)c5C6=O)s4)sc3c(-c3ccc(CC(CC)CCCC)s3)c3ccsc23)s1,CCCCCCCCCc1c(/C=C2\C(=O)c3cc(F)c(F)cc3C2=C(C#N)C#N)sc2c1sc1c3c4nsnc4c4c5sc(-c6sc(/C=C7\C(=O)c8cc(F)c(F)cc8C7=C(C#N)C#N)cc6OCCCCCCCC)c(OCCCCCCCC)c5n(C)c4c3n(C)c21,13.6,-5.33,-3.48,,,,,,,conventional,PFN-Br,PEDOT:PSS,,
87310,10.1016/j.jechem.2024.05.008,COC(=O)C(C)(C)c1cc(C)cc(-c2sc3c4sc5cc(/C=C6/C(=O)c7cc(F)cc(c7)C(=O)/C6=C\c6cc(C(C)(C)C(=O)OC)c(-c7cc(C)cc(C(C)(C)C(=O)OC)c7)s6)sc5c4c(C(C)(C)C(=O)OC)ccc2-3)c1,CCCCCCCCCc1c(C=C2C(=O)c3cc(Cl)c(Cl)cc3C2=C(C#N)C#N)sc2c1sc1c3c4nsnc4c4c5sc6c(CCCCCCCCC)c(C=C7C(=O)c8cc(Cl)c(Cl)cc8C7=C(C#N)C#N)sc6c5n(CC(CCCC)CCCCCC)c4c3n(CC(CCCC)CCCCCC)c21,12.7,-5.56,-3.65,-5.68,-3.9,120.0,100.0,1:1.2,,conventional,PDINN,PEDOT:PSS,chlorobenzene,
87311,10.1016/j.jechem.2024.05.008,N#C[S-].[Cu+],CCCCCCCCCc1c(C=C2C(=O)c3cc(Cl)c(Cl)cc3C2=C(C#N)C#N)sc2c1sc1c3c4nsnc4c4c5sc6c(CCCCCCCCC)c(C=C7C(=O)c8cc(Cl)c(Cl)cc8C7=C(C#N)C#N)sc6c5n(CC(CCCC)CCCCCC)c4c3n(CC(CCCC)CCCCCC)c21,1.9,,,-5.68,-3.9,95.0,105.0,,,,PDINN,CuSCN,chloroform,
87312,10.1016/j.jechem.2024.05.008,COC(=O)C(C)(C)c1cc(C)cc(-c2sc3c4sc5cc(/C=C6/C(=O)c7cc(F)cc(c7)C(=O)/C6=C\c6cc(C(C)(C)C(=O)OC)c(-c7cc(C)cc(C(C)(C)C(=O)OC)c7)s6)sc5c4c(C(C)(C)C(=O)OC)ccc2-3)c1,CCCCCCCCCc1c(C=C2C(=O)c3cc(Cl)c(Cl)cc3C2=C(C#N)C#N)sc2c1sc1c3c4nsnc4c4c5sc6c(CCCCCCCCC)c(C=C7C(=O)c8cc(Cl)c(Cl)cc8C7=C(C#N)C#N)sc6c5n(CC(CCCC)CCCCCC)c4c3n(CC(CCCC)CCCCCC)c21,10.8,-5.56,-3.65,-5.68,-3.9,135.0,,,,,PDINN,CuSCN,chloroform,
87313,10.1016/j.jechem.2025.08.059,COC(=O)C(C)(C)c1cc(C)cc(-c2sc3c4sc5cc(/C=C6/C(=O)c7cc(F)cc(c7)C(=O)/C6=C\c6cc(C(C)(C)C(=O)OC)c(-c7cc(C)cc(C(C)(C)C(=O)OC)c7)s6)sc5c4c(C(C)(C)C(=O)OC)ccc2-3)c1,CCCCCCCCCCCc1c(/C=C2\C(=O)c3cc(F)c(F)cc3C2=C(C#N)C#N)sc2c1sc1c3c4nsnc4c4c5sc6c(CCCCCCCCCCC)c(/C=C7\C(=O)c8cc(F)c(F)cc8C7=C(C#N)C#N)sc6c5n(CC(CC)CCCC)c4c3n(CC(CC)CCCC)c21,17.2,-5.56,-3.65,-5.65,-4.09,,100.0,1:1.2,0.9 vol%,conventional,PDINN,2PACz,chloroform,o-DCB
87314,10.1016/j.jechem.2025.08.059,COC(=O)C(C)(C)c1cc(C)cc(-c2sc3c4sc5cc(/C=C6/C(=O)c7cc(F)cc(c7)C(=O)/C6=C\c6cc(C(C)(C)C(=O)OC)c(-c7cc(C)cc(C(C)(C)C(=O)OC)c7)s6)sc5c4c(C(C)(C)C(=O)OC)ccc2-3)c1,CCCCCCCCCCCc1c(/C=C2\C(=O)c3cc(F)c(F)cc3C2=C(C#N)C#N)sc2c1sc1c3c4nsnc4c4c5sc6c(CCCCCCCCCCC)c(/C=C7\C(=O)c8cc(F)c(F)cc8C7=C(C#N)C#N)sc6c5n(CC(CC)CCCC)c4c3n(CC(CC)CCCC)c21,17.53,-5.56,-3.65,-5.65,-4.09,,100.0,1:1.2,0.9 vol%,conventional,PDINN,2PACz,chloroform,FN
87315,10.1016/j.jechem.2025.08.059,COC(=O)C(C)(C)c1cc(C)cc(-c2sc3c4sc5cc(/C=C6/C(=O)c7cc(F)cc(c7)C(=O)/C6=C\c6cc(C(C)(C)C(=O)OC)c(-c7cc(C)cc(C(C)(C)C(=O)OC)c7)s6)sc5c4c(C(C)(C)C(=O)OC)ccc2-3)c1,CCCCCCCCCCCc1c(/C=C2\C(=O)c3cc(F)c(F)cc3C2=C(C#N)C#N)sc2c1sc1c3c4nsnc4c4c5sc6c(CCCCCCCCCCC)c(/C=C7\C(=O)c8cc(F)c(F)cc8C7=C(C#N)C#N)sc6c5n(CC(CC)CCCC)c4c3n(CC(CC)CCCC)c21,18.08,-5.56,-3.65,-5.65,-4.09,,100.0,1:1.2,0.7 vol%; o-DCB:FN = 7:2 vol ratio,conventional,PDINN,2PACz,chloroform,o-DCB:FN
87316,10.1016/j.jechem.2025.08.059,COC(=O)C(C)(C)c1cc(C)cc(-c2sc3c4sc5cc(/C=C6/C(=O)c7cc(F)cc(c7)C(=O)/C6=C\c6cc(C(C)(C)C(=O)OC)c(-c7cc(C)cc(C(C)(C)C(=O)OC)c7)s6)sc5c4c(C(C)(C)C(=O)OC)ccc2-3)c1,CCCCCCCCCc1c(C=C2C(=O)c3cc(Cl)c(Cl)cc3C2=C(C#N)C#N)sc2c1sc1c3c4nsnc4c4c5sc6c(CCCCCCCCC)c(C=C7C(=O)c8cc(Cl)c(Cl)cc8C7=C(C#N)C#N)sc6c5n(CC(CCCC)CCCCCC)c4c3n(CC(CCCC)CCCCCC)c21,18.04,-5.56,-3.65,-5.68,-3.9,,,,,conventional,PDINN,2PACz,chloroform,o-DCB
87317,10.1016/j.jechem.2025.08.059,COC(=O)C(C)(C)c1cc(C)cc(-c2sc3c4sc5cc(/C=C6/C(=O)c7cc(F)cc(c7)C(=O)/C6=C\c6cc(C(C)(C)C(=O)OC)c(-c7cc(C)cc(C(C)(C)C(=O)OC)c7)s6)sc5c4c(C(C)(C)C(=O)OC)ccc2-3)c1,CCCCCCCCCc1c(C=C2C(=O)c3cc(Cl)c(Cl)cc3C2=C(C#N)C#N)sc2c1sc1c3c4nsnc4c4c5sc6c(CCCCCCCCC)c(C=C7C(=O)c8cc(Cl)c(Cl)cc8C7=C(C#N)C#N)sc6c5n(CC(CCCC)CCCCCC)c4c3n(CC(CCCC)CCCCCC)c21,18.4,-5.56,-3.65,-5.68,-3.9,,,,,conventional,PDINN,2PACz,chloroform,FN
87318,10.1016/j.jechem.2025.08.059,COC(=O)C(C)(C)c1cc(C)cc(-c2sc3c4sc5cc(/C=C6/C(=O)c7cc(F)cc(c7)C(=O)/C6=C\c6cc(C(C)(C)C(=O)OC)c(-c7cc(C)cc(C(C)(C)C(=O)OC)c7)s6)sc5c4c(C(C)(C)C(=O)OC)ccc2-3)c1,CCCCCCCCCc1c(C=C2C(=O)c3cc(Cl)c(Cl)cc3C2=C(C#N)C#N)sc2c1sc1c3c4nsnc4c4c5sc6c(CCCCCCCCC)c(C=C7C(=O)c8cc(Cl)c(Cl)cc8C7=C(C#N)C#N)sc6c5n(CC(CCCC)CCCCCC)c4c3n(CC(CCCC)CCCCCC)c21,18.88,-5.56,-3.65,-5.68,-3.9,,,,,conventional,PDINN,2PACz,chloroform,o-DCB:FN
87319,10.1016/j.jechem.2025.08.059,COC(=O)C(C)(C)c1cc(C)cc(-c2sc3c4sc5cc(/C=C6/C(=O)c7cc(F)cc(c7)C(=O)/C6=C\c6cc(C(C)(C)C(=O)OC)c(-c7cc(C)cc(C(C)(C)C(=O)OC)c7)s6)sc5c4c(C(C)(C)C(=O)OC)ccc2-3)c1,CCCCCCC(CCCC)Cc1c(/C=C2\C(=O)c3cc(F)c(F)cc3C2=C(C#N)C#N)sc2c1SC1c3c(c4c(c5nsnc35)c3sc5c(CC(CCCC)CCCCCC)c(/C=C6\C(=O)c7cc(F)c(F)cc7C6=C(C#N)C#N)sc5c3n4CC(CC)CCCC)N(CC(CC)CCCC)C21,18.21,-5.56,-3.65,-5.68,-3.9,,,,,conventional,PDINN,2PACz,chloroform,o-DCB
87320,10.1016/j.jechem.2025.08.059,COC(=O)C(C)(C)c1cc(C)cc(-c2sc3c4sc5cc(/C=C6/C(=O)c7cc(F)cc(c7)C(=O)/C6=C\c6cc(C(C)(C)C(=O)OC)c(-c7cc(C)cc(C(C)(C)C(=O)OC)c7)s6)sc5c4c(C(C)(C)C(=O)OC)ccc2-3)c1,CCCCCCC(CCCC)Cc1c(/C=C2\C(=O)c3cc(F)c(F)cc3C2=C(C#N)C#N)sc2c1SC1c3c(c4c(c5nsnc35)c3sc5c(CC(CCCC)CCCCCC)c(/C=C6\C(=O)c7cc(F)c(F)cc7C6=C(C#N)C#N)sc5c3n4CC(CC)CCCC)N(CC(CC)CCCC)C21,18.54,-5.56,-3.65,-5.68,-3.9,,,,,conventional,PDINN,2PACz,chloroform,FN
87321,10.1016/j.jechem.2025.08.059,COC(=O)C(C)(C)c1cc(C)cc(-c2sc3c4sc5cc(/C=C6/C(=O)c7cc(F)cc(c7)C(=O)/C6=C\c6cc(C(C)(C)C(=O)OC)c(-c7cc(C)cc(C(C)(C)C(=O)OC)c7)s6)sc5c4c(C(C)(C)C(=O)OC)ccc2-3)c1,CCCCCCC(CCCC)Cc1c(/C=C2\C(=O)c3cc(F)c(F)cc3C2=C(C#N)C#N)sc2c1SC1c3c(c4c(c5nsnc35)c3sc5c(CC(CCCC)CCCCCC)c(/C=C6\C(=O)c7cc(F)c(F)cc7C6=C(C#N)C#N)sc5c3n4CC(CC)CCCC)N(CC(CC)CCCC)C21,19.27,-5.56,-3.65,-5.68,-3.9,,,,,conventional,PDINN,2PACz,chloroform,o-DCB:FN
87322,10.1016/j.jechem.2025.08.059,CCCCCCC(CCCC)Cc1csc(-c2cc3c4nsnc4c4cc(-c5cc(CC(CCCC)CCCCCC)c(-c6cc7c(-c8cc(F)c(CC(CC)CCCC)s8)c8sccc8c(-c8cc(F)c(CC(CC)CCCC)s8)c7s6)s5)sc4c3s2)c1,CCCCCCC(CCCC)Cc1c(/C=C2\C(=O)c3cc(F)c(F)cc3C2=C(C#N)C#N)sc2c1SC1c3c(c4c(c5nsnc35)c3sc5c(CC(CCCC)CCCCCC)c(/C=C6\C(=O)c7cc(F)c(F)cc7C6=C(C#N)C#N)sc5c3n4CC(CC)CCCC)N(CC(CC)CCCC)C21,18.19,-5.51,-2.77,-5.68,-3.9,,,,,conventional,PDINN,2PACz,chloroform,o-DCB
87323,10.1016/j.jechem.2025.08.059,CCCCCCC(CCCC)Cc1csc(-c2cc3c4nsnc4c4cc(-c5cc(CC(CCCC)CCCCCC)c(-c6cc7c(-c8cc(F)c(CC(CC)CCCC)s8)c8sccc8c(-c8cc(F)c(CC(CC)CCCC)s8)c7s6)s5)sc4c3s2)c1,CCCCCCC(CCCC)Cc1c(/C=C2\C(=O)c3cc(F)c(F)cc3C2=C(C#N)C#N)sc2c1SC1c3c(c4c(c5nsnc35)c3sc5c(CC(CCCC)CCCCCC)c(/C=C6\C(=O)c7cc(F)c(F)cc7C6=C(C#N)C#N)sc5c3n4CC(CC)CCCC)N(CC(CC)CCCC)C21,18.44,-5.51,-2.77,-5.68,-3.9,,,,,conventional,PDINN,2PACz,chloroform,FN
87324,10.1016/j.jechem.2025.08.059,CCCCCCC(CCCC)Cc1csc(-c2cc3c4nsnc4c4cc(-c5cc(CC(CCCC)CCCCCC)c(-c6cc7c(-c8cc(F)c(CC(CC)CCCC)s8)c8sccc8c(-c8cc(F)c(CC(CC)CCCC)s8)c7s6)s5)sc4c3s2)c1,CCCCCCC(CCCC)Cc1c(/C=C2\C(=O)c3cc(F)c(F)cc3C2=C(C#N)C#N)sc2c1SC1c3c(c4c(c5nsnc35)c3sc5c(CC(CCCC)CCCCCC)c(/C=C6\C(=O)c7cc(F)c(F)cc7C6=C(C#N)C#N)sc5c3n4CC(CC)CCCC)N(CC(CC)CCCC)C21,19.14,-5.51,-2.77,-5.68,-3.9,,,,,conventional,PDINN,2PACz,chloroform,o-DCB:FN
87325,10.1016/j.jelechem.2020.114927,CCCCCCc1ccsc1,COC(=O)CCCC1(c2ccccc2)C23c4c5c6c7c8c9c(c%10c%11c2c2c%12c4c4c%13c5c5c7c7c8c8c%14c9c%10c9c%10c%11c2c2c%11c%12c4c4c%12c%13c5c5c7c7c8c8c%14c9c9c%10c2c2c%11c4c4c%12c5c7c5c8c9c2c45)C613,0.3,-5.01,-3.12,-6.1,-3.7,,,,,,,,,
87326,10.1016/j.jelechem.2020.114927,CCCCCCc1ccsc1,COC(=O)CCCC1(c2ccccc2)C23c4c5c6c7c8c9c(c%10c%11c2c2c%12c4c4c%13c5c5c7c7c8c8c%14c9c%10c9c%10c%11c2c2c%11c%12c4c4c%12c%13c5c5c7c7c8c8c%14c9c9c%10c2c2c%11c4c4c%12c5c7c5c8c9c2c45)C613,0.4,-5.01,-3.12,-6.1,-3.7,,,,,,,,,
87327,10.1016/j.jelechem.2020.114927,CCCCCCc1ccsc1,COC(=O)CCCC1(c2ccccc2)C23c4c5c6c7c8c9c(c%10c%11c2c2c%12c4c4c%13c5c5c7c7c8c8c%14c9c%10c9c%10c%11c2c2c%11c%12c4c4c%12c%13c5c5c7c7c8c8c%14c9c9c%10c2c2c%11c4c4c%12c5c7c5c8c9c2c45)C613,0.79,-5.01,-3.12,-6.1,-3.7,,,,,,,,,
87328,10.1016/j.jelechem.2020.114927,CCCCCCc1ccsc1,COC(=O)CCCC1(c2ccccc2)C23c4c5c6c7c8c9c(c%10c%11c2c2c%12c4c4c%13c5c5c7c7c8c8c%14c9c%10c9c%10c%11c2c2c%11c%12c4c4c%12c%13c5c5c7c7c8c8c%14c9c9c%10c2c2c%11c4c4c%12c5c7c5c8c9c2c45)C613,1.08,-5.01,-3.12,-6.1,-3.7,,,,,,,,,
87329,10.1016/j.jelechem.2020.114927,CCCCCCc1ccsc1,COC(=O)CCCC1(c2ccccc2)C23c4c5c6c7c8c9c(c%10c%11c2c2c%12c4c4c%13c5c5c7c7c8c8c%14c9c%10c9c%10c%11c2c2c%11c%12c4c4c%12c%13c5c5c7c7c8c8c%14c9c9c%10c2c2c%11c4c4c%12c5c7c5c8c9c2c45)C613,1.58,-5.01,-3.12,-6.1,-3.7,,,,,,,,,
87330,10.1016/j.jelechem.2020.114927,CCCCCCc1ccsc1,COC(=O)CCCC1(c2ccccc2)C23c4c5c6c7c8c9c(c%10c%11c2c2c%12c4c4c%13c5c5c7c7c8c8c%14c9c%10c9c%10c%11c2c2c%11c%12c4c4c%12c%13c5c5c7c7c8c8c%14c9c9c%10c2c2c%11c4c4c%12c5c7c5c8c9c2c45)C613,1.96,-5.01,-3.12,-6.1,-3.7,,,,,,,,,
87331,10.1016/j.jelechem.2020.114927,CCCCCCc1ccsc1,COC(=O)CCCC1(c2ccccc2)C23c4c5c6c7c8c9c(c%10c%11c2c2c%12c4c4c%13c5c5c7c7c8c8c%14c9c%10c9c%10c%11c2c2c%11c%12c4c4c%12c%13c5c5c7c7c8c8c%14c9c9c%10c2c2c%11c4c4c%12c5c7c5c8c9c2c45)C613,2.67,-5.01,-3.12,-6.1,-3.7,,,,,,,,,
87332,10.1016/j.jelechem.2020.114927,CCCCCCc1ccsc1,COC(=O)CCCC1(c2ccccc2)C23c4c5c6c7c8c9c(c%10c%11c2c2c%12c4c4c%13c5c5c7c7c8c8c%14c9c%10c9c%10c%11c2c2c%11c%12c4c4c%12c%13c5c5c7c7c8c8c%14c9c9c%10c2c2c%11c4c4c%12c5c7c5c8c9c2c45)C613,1.93,-5.01,-3.12,-6.1,-3.7,,,,,,,,,
87333,10.1016/j.jelechem.2020.114927,CCCCCCc1ccsc1,COC(=O)CCCC1(c2ccccc2)C23c4c5c6c7c8c9c(c%10c%11c2c2c%12c4c4c%13c5c5c7c7c8c8c%14c9c%10c9c%10c%11c2c2c%11c%12c4c4c%12c%13c5c5c7c7c8c8c%14c9c9c%10c2c2c%11c4c4c%12c5c7c5c8c9c2c45)C613,1.77,-5.01,-3.12,-6.1,-3.7,,,1:1,,,,,,
87334,10.1016/j.jiec.2019.09.019,CCCCCCc1ccc(-c2ccc(-c3ccc(-c4ccc(-c5ccc(CCCCC)s5)s4)c4n[se]nc34)s2)s1,COC(=O)CCCC1(c2ccccc2)C23c4c5c6c7c8c9c(c%10c%11c2c2c%12c4c4c%13c5c5c7c7c8c8c%14c9c%10c9c%10c%11c2c2c%11c%12c4c4c%12c%13c5c5c7c7c8c8c%14c9c9c%10c2c2c%11c4c4c%12c5c7c5c8c9c2c45)C613,1.28,,,-6.1,-3.7,,80.0,"1:1, w/w",,conventional,,PEDOT:PSS,,
87335,10.1016/j.jiec.2019.09.019,CCCCCCc1ccc(-c2ccc(-c3ccc(-c4ccc(-c5ccc(CCCCC)s5)s4)c4n[se]nc34)s2)s1,COC(=O)CCCC1(c2ccccc2)C23c4c5c6c7c8c9c(c%10c%11c2c2c%12c4c4c%13c5c5c7c7c8c8c%14c9c%10c9c%10c%11c2c2c%11c%12c4c4c%12c%13c5c5c7c7c8c8c%14c9c9c%10c2c2c%11c4c4c%12c5c7c5c8c9c2c45)C613,2.48,,,-6.1,-3.7,,80.0,"1:2, w/w",,conventional,,PEDOT:PSS,,
87336,10.1016/j.jiec.2019.09.019,CCCCCCc1ccc(-c2ccc(-c3ccc(-c4ccc(-c5ccc(CCCCC)s5)s4)c4n[se]nc34)s2)s1,COC(=O)CCCC1(c2ccccc2)C23c4c5c6c7c8c9c(c%10c%11c2c2c%12c4c4c%13c5c5c7c7c8c8c%14c9c%10c9c%10c%11c2c2c%11c%12c4c4c%12c%13c5c5c7c7c8c8c%14c9c9c%10c2c2c%11c4c4c%12c5c7c5c8c9c2c45)C613,3.46,,,-6.1,-3.7,,80.0,"1:3, w/w",,conventional,,PEDOT:PSS,,
87337,10.1016/j.jiec.2019.09.019,CCCCCCc1ccc(-c2ccc(-c3ccc(-c4ccc(-c5ccc(CCCCC)s5)s4)c4n[se]nc34)s2)s1,COC(=O)CCCC1(c2ccccc2)C23c4c5c6c7c8c9c(c%10c%11c2c2c%12c4c4c%13c5c5c7c7c8c8c%14c9c%10c9c%10c%11c2c2c%11c%12c4c4c%12c%13c5c5c7c7c8c8c%14c9c9c%10c2c2c%11c4c4c%12c5c7c5c8c9c2c45)C613,2.98,,,-6.1,-3.7,,80.0,1:4 w/w,,conventional,,PEDOT:PSS,,
87338,10.1016/j.jiec.2019.09.019,CCCCCCc1ccc(-c2ccc(-c3ccc(-c4ccc(-c5ccc(CCCCC)s5)s4)c4n[se]nc34)s2)s1,COC(=O)CCCC1(c2ccccc2)C23c4c5c6c7c8c9c(c%10c%11c2c2c%12c4c4c%13c5c5c7c7c8c8c%14c9c%10c9c%10c%11c2c2c%11c%12c4c4c%12c%13c5c5c7c7c8c8c%14c9c9c%10c2c2c%11c4c4c%12c5c7c5c8c9c2c45)C613,0.8,,,-6.1,-3.7,,80.0,1:1,,conventional,,PEDOT:PSS,,
87339,10.1016/j.jiec.2019.09.019,CCCCCCc1ccc(-c2ccc(-c3ccc(-c4ccc(-c5ccc(CCCCC)s5)s4)c4n[se]nc34)s2)s1,COC(=O)CCCC1(c2ccccc2)C23c4c5c6c7c8c9c(c%10c%11c2c2c%12c4c4c%13c5c5c7c7c8c8c%14c9c%10c9c%10c%11c2c2c%11c%12c4c4c%12c%13c5c5c7c7c8c8c%14c9c9c%10c2c2c%11c4c4c%12c5c7c5c8c9c2c45)C613,0.89,,,-6.1,-3.7,,80.0,1:2,,conventional,,PEDOT:PSS,,
87340,10.1016/j.jiec.2019.09.019,CCCCCCc1ccc(-c2ccc(-c3ccc(-c4ccc(-c5ccc(CCCCC)s5)s4)c4n[se]nc34)s2)s1,COC(=O)CCCC1(c2ccccc2)C23c4c5c6c7c8c9c(c%10c%11c2c2c%12c4c4c%13c5c5c7c7c8c8c%14c9c%10c9c%10c%11c2c2c%11c%12c4c4c%12c%13c5c5c7c7c8c8c%14c9c9c%10c2c2c%11c4c4c%12c5c7c5c8c9c2c45)C613,1.0,,,-6.1,-3.7,,80.0,1:3,,conventional,,PEDOT:PSS,,
87341,10.1016/j.jiec.2019.09.019,CCCCCCc1ccc(-c2ccc(-c3ccc(-c4ccc(-c5ccc(CCCCC)s5)s4)c4n[se]nc34)s2)s1,COC(=O)CCCC1(c2ccccc2)C23c4c5c6c7c8c9c(c%10c%11c2c2c%12c4c4c%13c5c5c7c7c8c8c%14c9c%10c9c%10c%11c2c2c%11c%12c4c4c%12c%13c5c5c7c7c8c8c%14c9c9c%10c2c2c%11c4c4c%12c5c7c5c8c9c2c45)C613,2.6,,,-6.1,-3.7,,80.0,"1:1, w/w",,conventional,,PEDOT:PSS,,
87342,10.1016/j.jiec.2019.09.019,CCCCCCc1ccc(-c2ccc(-c3ccc(-c4ccc(-c5ccc(CCCCC)s5)s4)c4n[se]nc34)s2)s1,COC(=O)CCCC1(c2ccccc2)C23c4c5c6c7c8c9c(c%10c%11c2c2c%12c4c4c%13c5c5c7c7c8c8c%14c9c%10c9c%10c%11c2c2c%11c%12c4c4c%12c%13c5c5c7c7c8c8c%14c9c9c%10c2c2c%11c4c4c%12c5c7c5c8c9c2c45)C613,1.57,,,-6.1,-3.7,,80.0,1:2,,conventional,,PEDOT:PSS,,
87343,10.1016/j.jiec.2019.09.019,CCCCCCc1ccc(-c2ccc(-c3ccc(-c4ccc(-c5ccc(CCCCC)s5)s4)c4n[se]nc34)s2)s1,COC(=O)CCCC1(c2ccccc2)C23c4c5c6c7c8c9c(c%10c%11c2c2c%12c4c4c%13c5c5c7c7c8c8c%14c9c%10c9c%10c%11c2c2c%11c%12c4c4c%12c%13c5c5c7c7c8c8c%14c9c9c%10c2c2c%11c4c4c%12c5c7c5c8c9c2c45)C613,2.72,,,-6.1,-3.7,,80.0,"1:3, w/w",,conventional,,PEDOT:PSS,,
87344,10.1016/j.jiec.2019.09.019,CCCCCCc1ccc(-c2ccc(-c3ccc(-c4ccc(-c5ccc(CCCCC)s5)s4)c4n[se]nc34)s2)s1,COC(=O)CCCC1(c2ccccc2)C23c4c5c6c7c8c9c(c%10c%11c2c2c%12c4c4c%13c5c5c7c7c8c8c%14c9c%10c9c%10c%11c2c2c%11c%12c4c4c%12c%13c5c5c7c7c8c8c%14c9c9c%10c2c2c%11c4c4c%12c5c7c5c8c9c2c45)C613,1.65,,,-6.1,-3.7,,80.0,1:1,,conventional,,PEDOT:PSS,,
87345,10.1016/j.jiec.2019.09.019,CCCCCCc1ccc(-c2ccc(-c3ccc(-c4ccc(-c5ccc(CCCCC)s5)s4)c4n[se]nc34)s2)s1,COC(=O)CCCC1(c2ccccc2)C23c4c5c6c7c8c9c(c%10c%11c2c2c%12c4c4c%13c5c5c7c7c8c8c%14c9c%10c9c%10c%11c2c2c%11c%12c4c4c%12c%13c5c5c7c7c8c8c%14c9c9c%10c2c2c%11c4c4c%12c5c7c5c8c9c2c45)C613,1.73,,,-6.1,-3.7,,80.0,"1:2, w/w",,conventional,,PEDOT:PSS,,
87346,10.1016/j.jiec.2019.09.019,CCCCCCc1ccc(-c2ccc(-c3ccc(-c4ccc(-c5ccc(CCCCC)s5)s4)c4n[se]nc34)s2)s1,COC(=O)CCCC1(c2ccccc2)C23c4c5c6c7c8c9c(c%10c%11c2c2c%12c4c4c%13c5c5c7c7c8c8c%14c9c%10c9c%10c%11c2c2c%11c%12c4c4c%12c%13c5c5c7c7c8c8c%14c9c9c%10c2c2c%11c4c4c%12c5c7c5c8c9c2c45)C613,2.5,,,-6.1,-3.7,,80.0,"1:3, w/w",,conventional,,PEDOT:PSS,,
87347,10.1016/j.jiec.2019.09.019,CCCCCCc1ccc(-c2ccc(-c3ccc(-c4ccc(-c5ccc(CCCCC)s5)s4)c4n[se]nc34)s2)s1,COC(=O)CCCC1(c2ccccc2)C23c4c5c6c7c8c9c(c%10c%11c2c2c%12c4c4c%13c5c5c7c7c8c8c%14c9c%10c9c%10c%11c2c2c%11c%12c4c4c%12c%13c5c5c7c7c8c8c%14c9c9c%10c2c2c%11c4c4c%12c5c7c5c8c9c2c45)C613,2.13,,,-6.1,-3.7,,80.0,"1:1, w/w",,conventional,,PEDOT:PSS,,
87348,10.1016/j.jiec.2019.09.019,CCCCCCc1ccc(-c2ccc(-c3ccc(-c4ccc(-c5ccc(CCCCC)s5)s4)c4n[se]nc34)s2)s1,COC(=O)CCCC1(c2ccccc2)C23c4c5c6c7c8c9c(c%10c%11c2c2c%12c4c4c%13c5c5c7c7c8c8c%14c9c%10c9c%10c%11c2c2c%11c%12c4c4c%12c%13c5c5c7c7c8c8c%14c9c9c%10c2c2c%11c4c4c%12c5c7c5c8c9c2c45)C613,3.46,,,-6.1,-3.7,,80.0,1:3,,conventional,,PEDOT:PSS,,
87358,10.1016/j.jiec.2022.05.001,COC(=O)C(C)(C)c1cc(C)cc(-c2sc3c4sc5cc(/C=C6/C(=O)c7cc(F)cc(c7)C(=O)/C6=C\c6cc(C(C)(C)C(=O)OC)c(-c7cc(C)cc(C(C)(C)C(=O)OC)c7)s6)sc5c4c(C(C)(C)C(=O)OC)ccc2-3)c1,CCCCCCCCCCCc1c(/C=C2\C(=O)c3cc(Cl)c(Cl)cc3C2=C(C#N)C#N)sc2c1sc1c3c4nsnc4c4c5sc6c(CCCCCCCCCCC)c(/C=C7\C(=O)c8cc(Cl)c(Cl)cc8C7=C(C#N)C#N)sc6c5n(C[C@H](CCCC)CCCCCC)c4c3n(CC(CCCC)CCCCCC)c21,10.64,-5.56,-3.65,,,100.0,150.0,1:1,,conventional,PDINN,PEDOT:PSS,chlorobenzene,CN
87359,10.1016/j.jiec.2022.05.001,COC(=O)C(C)(C)c1cc(C)cc(-c2sc3c4sc5cc(/C=C6/C(=O)c7cc(F)cc(c7)C(=O)/C6=C\c6cc(C(C)(C)C(=O)OC)c(-c7cc(C)cc(C(C)(C)C(=O)OC)c7)s6)sc5c4c(C(C)(C)C(=O)OC)ccc2-3)c1,CCCCCCCCCCCc1c(/C=C2\C(=O)c3cc(Cl)c(Cl)cc3C2=C(C#N)C#N)sc2c1sc1c3c4nsnc4c4c5sc6c(CCCCCCCCCCC)c(/C=C7\C(=O)c8cc(Cl)c(Cl)cc8C7=C(C#N)C#N)sc6c5n(C[C@H](CCCC)CCCCCC)c4c3n(CC(CCCC)CCCCCC)c21,8.81,-5.56,-3.65,,,100.0,150.0,1:1,,conventional,PDINN,PEDOT:PSS,chlorobenzene,CN
87415,10.1016/j.joule.2021.02.002,COC(=O)C(C)(C)c1cc(C)cc(-c2sc3c4sc5cc(/C=C6/C(=O)c7cc(F)cc(c7)C(=O)/C6=C\c6cc(C(C)(C)C(=O)OC)c(-c7cc(C)cc(C(C)(C)C(=O)OC)c7)s6)sc5c4c(C(C)(C)C(=O)OC)ccc2-3)c1,CCCCCCCCCCCc1c(/C=C2\C(=O)c3ccccc3C2=C(C#N)C#N)sc2c1sc1c3c4nsnc4c4c5sc6c(CCCCCCCCCCC)c(/C=C7\C(=O)c8cc(-c9cccs9)ccc8C7=C(C#N)C#N)sc6c5n(CC(CCCCCCCC)CCCCCCCCCC)c4c3n(CC(CCCCCCCC)CCCCCCCCCC)c21,15.11,-5.56,-3.65,-5.68,-3.94,100.0,95.0,1:1:0,,conventional,ZrAcac,PEDOT:PSS,chloroform,CN
87418,10.1016/j.joule.2021.02.002,COC(=O)C(C)(C)c1cc(C)cc(-c2sc3c4sc5cc(/C=C6/C(=O)c7cc(F)cc(c7)C(=O)/C6=C\c6cc(C(C)(C)C(=O)OC)c(-c7cc(C)cc(C(C)(C)C(=O)OC)c7)s6)sc5c4c(C(C)(C)C(=O)OC)ccc2-3)c1,CCCCCCCCCCCCc1csc(-c2cnc(-c3sc(-c4cccs4)c(CCCCCCCCCCCC)c3B(c3ccccc3)c3ccccc3)cn2)c1B(c1ccccc1)c1ccccc1,1.59,-5.56,-3.65,-5.43,-3.85,100.0,95.0,1:0:1,,conventional,ZrAcac,PEDOT:PSS,chloroform,CN
87434,10.1016/j.joule.2022.07.001,CCCCCCCCC(CCCCCC)Cn1nc2c(-c3cccs3)c(F)c(F)c(-c3ccc(-c4cc5c(-c6cc(Cl)c(CC(CC)CCCC)s6)c6sccc6c(-c6cc(Cl)c(CC(CC)CCCC)s6)c5s4)s3)c2n1,CCCCCCCCn1nc2c(/C=c3\sc(=C(C#N)C#N)n(CC)c3=O)ccc(-c3cc4c(s3)-c3cc5c(cc3C4(c3ccc(CCCCCC)cc3)c3ccc(CCCCCC)cc3)-c3sc(-c4ccc(/C=c6\sc(=C(C#N)C#N)n(CC)c6=O)c6nn(CCCCCCCC)nc46)cc3C5(c3ccc(CCCCCC)cc3)c3ccc(CCCCCC)cc3)c2n1,10.6,-5.39,-3.45,-5.49,-3.72,,,1:1:0,,conventional,PFN-Br,PEDOT:PSS,THF,
87436,10.1016/j.joule.2022.07.001,CCCCCCCCC(CCCCCC)Cn1nc2c(-c3cccs3)c(F)c(F)c(-c3ccc(-c4cc5c(-c6cc(Cl)c(CC(CC)CCCC)s6)c6sccc6c(-c6cc(Cl)c(CC(CC)CCCC)s6)c5s4)s3)c2n1,CCCCCCCCn1nc2c(/C=C3\SC(=S)N(CC)C3=O)ccc(-c3cc4c(s3)-c3cc5c(cc3C4(c3ccc(CCCCCC)cc3)c3ccc(CCCCCC)cc3)-c3sc(-c4ccc(/C=C6\SC(=S)N(CC)C6=O)c6nn(CCCCCCCC)nc46)cc3C5(c3ccc(CCCCCC)cc3)c3ccc(CCCCCC)cc3)c2n1,0.62,-5.39,-3.45,-5.49,-3.55,,,1:0:1,,conventional,PFN-Br,PEDOT:PSS,THF,
87616,10.1016/j.mattod.2026.103252,COC(=O)C(C)(C)c1cc(C)cc(-c2sc3c4sc5cc(/C=C6/C(=O)c7cc(F)cc(c7)C(=O)/C6=C\c6cc(C(C)(C)C(=O)OC)c(-c7cc(C)cc(C(C)(C)C(=O)OC)c7)s6)sc5c4c(C(C)(C)C(=O)OC)ccc2-3)c1,CCCCCCCCCc1c(C=C2C(=O)c3cc(Cl)c(Cl)cc3C2=C(C#N)C#N)sc2c1sc1c3c4nsnc4c4c5sc6c(CCCCCCCCC)c(C=C7C(=O)c8cc(Cl)c(Cl)cc8C7=C(C#N)C#N)sc6c5n(CC(CCCC)CCCCCC)c4c3n(CC(CCCC)CCCCCC)c21,18.44,-5.56,-3.65,-5.68,-3.9,,,,,conventional,,PEDOT:PSS,,
87617,10.1016/j.mattod.2026.103252,COC(=O)C(C)(C)c1cc(C)cc(-c2sc3c4sc5cc(/C=C6/C(=O)c7cc(F)cc(c7)C(=O)/C6=C\c6cc(C(C)(C)C(=O)OC)c(-c7cc(C)cc(C(C)(C)C(=O)OC)c7)s6)sc5c4c(C(C)(C)C(=O)OC)ccc2-3)c1,CCCCCCCCCc1c(C=C2C(=O)c3cc(Cl)c(Cl)cc3C2=C(C#N)C#N)sc2c1sc1c3c4nsnc4c4c5sc6c(CCCCCCCCC)c(C=C7C(=O)c8cc(Cl)c(Cl)cc8C7=C(C#N)C#N)sc6c5n(CC(CCCC)CCCCCC)c4c3n(CC(CCCC)CCCCCC)c21,19.79,-5.56,-3.65,-5.68,-3.9,,,,,conventional,,DM-BZCz,,
87618,10.1016/j.mattod.2026.103252,COC(=O)C(C)(C)c1cc(C)cc(-c2sc3c4sc5cc(/C=C6/C(=O)c7cc(F)cc(c7)C(=O)/C6=C\c6cc(C(C)(C)C(=O)OC)c(-c7cc(C)cc(C(C)(C)C(=O)OC)c7)s6)sc5c4c(C(C)(C)C(=O)OC)ccc2-3)c1,CCCCCCCCCc1c(C=C2C(=O)c3cc(Cl)c(Cl)cc3C2=C(C#N)C#N)sc2c1sc1c3c4nsnc4c4c5sc6c(CCCCCCCCC)c(C=C7C(=O)c8cc(Cl)c(Cl)cc8C7=C(C#N)C#N)sc6c5n(CC(CCCC)CCCCCC)c4c3n(CC(CCCC)CCCCCC)c21,18.7,-5.56,-3.65,-5.68,-3.9,,,,,conventional,,BZCz,,
87748,10.1016/j.mssp.2025.109885,CCCCCCc1ccsc1,CCCCC(=O)OCC1(c2ccccc2)c2cccc3cccc4cccc5cccc6cccc1c6c-5c-4c-3c2,2.9,-5.01,-3.12,-6.1,-3.7,,120.0,1:1,,,,PEDOT:PSS,,
87749,10.1016/j.mssp.2025.109885,CCCCCCc1ccsc1,CCCCC(=O)OCC1(c2ccccc2)c2cccc3cccc4cccc5cccc6cccc1c6c-5c-4c-3c2,2.95,-5.01,-3.12,-6.1,-3.7,,350.0,1:1,,,,NiO-C,,
87750,10.1016/j.mssp.2025.109885,CCCCCCc1ccsc1,CCCCC(=O)OCC1(c2ccccc2)c2cccc3cccc4cccc5cccc6cccc1c6c-5c-4c-3c2,2.68,-5.01,-3.12,-6.1,-3.7,,350.0,1:1,,,,NiO-Cu,,
87751,10.1016/j.mssp.2025.109885,CCCCCCc1ccsc1,CCCCC(=O)OCC1(c2ccccc2)c2cccc3cccc4cccc5cccc6cccc1c6c-5c-4c-3c2,4.83,-5.01,-3.12,-6.1,-3.7,,,,,,,NiO-Cu,,
87752,10.1016/j.mssp.2025.109885,CCCCCCc1ccsc1,CCCCC(=O)OCC1(c2ccccc2)c2cccc3cccc4cccc5cccc6cccc1c6c-5c-4c-3c2,3.09,-5.01,-3.12,-6.1,-3.7,,350.0,1:1,,,,NiO-Cu,,
87753,10.1016/j.mssp.2025.109885,CCCCCCc1cc(C)sc1C,CCCCC(=O)OCC1(c2ccccc2)c2cccc3cccc4cccc5cccc6cccc1c6c-5c-4c-3c2,2.37,-5.01,-3.12,-6.1,-3.7,200.0,,1:1,,,,NiO-C,chlorobenzene,
87754,10.1016/j.mssp.2025.109885,CCCCCCc1cc(C)sc1C,CCCCC(=O)OCC1(c2ccccc2)c2cccc3cccc4cccc5cccc6cccc1c6c-5c-4c-3c2,3.38,-5.01,-3.12,-6.1,-3.7,200.0,,1:1,,,,NiO-Cu,chlorobenzene,
87755,10.1016/j.mssp.2025.109885,CCCCCCc1cc(C)sc1C,CCCCC(=O)OCC1(c2ccccc2)c2cccc3cccc4cccc5cccc6cccc1c6c-5c-4c-3c2,4.21,-5.01,-3.12,-6.1,-3.7,200.0,,1:1,,,,NiO-Cu,chlorobenzene,
87756,10.1016/j.mssp.2025.109885,CCCCCCc1cc(C)sc1C,CCCCC(=O)OCC1(c2ccccc2)c2cccc3cccc4cccc5cccc6cccc1c6c-5c-4c-3c2,3.31,-5.01,-3.12,-6.1,-3.7,200.0,,1:1,,,,NiO-Cu,chlorobenzene,
87757,10.1016/j.mssp.2025.109885,CCCCCCc1cc(C)sc1C,CCCCC(=O)OCC1(c2ccccc2)c2cccc3cccc4cccc5cccc6cccc1c6c-5c-4c-3c2,2.59,-5.01,-3.12,-6.1,-3.7,200.0,120.0,1:1,,conventional,,PEDOT:PSS,chlorobenzene,
87758,10.1016/j.mssp.2025.109885,CCCCCCc1cc(C)sc1C,CCCCC(=O)OCC1(c2ccccc2)c2cccc3cccc4cccc5cccc6cccc1c6c-5c-4c-3c2,2.83,-5.01,-3.12,-6.1,-3.7,,,,,,,,chlorobenzene,
87759,10.1016/j.mssp.2025.109885,CCCCCCc1cc(C)sc1C,CCCCC(=O)OCC1(c2ccccc2)c2cccc3cccc4cccc5cccc6cccc1c6c-5c-4c-3c2,4.71,-5.01,-3.12,-6.1,-3.7,,,,,,,,chlorobenzene,
87760,10.1016/j.mssp.2025.109885,CCCCCCc1cc(C)sc1C,CCCCC(=O)OCC1(c2ccccc2)c2cccc3cccc4cccc5cccc6cccc1c6c-5c-4c-3c2,4.83,-5.01,-3.12,-6.1,-3.7,,,,,,,,chlorobenzene,
87771,10.1016/j.mtchem.2024.102124,CCCCCCC(CCCC)Cc1csc(-c2cc3c(s2)-c2sc(-c4cc(CC(CCCC)CCCCCC)c(-c5cc6c(-c7cc(F)c(CC(CC)CCCC)s7)c7sccc7c(-c7cc(F)c(CC(CC)CCCC)s7)c6s5)s4)cc2[C@H]2N=CC=N[C@H]32)c1,CCCCCCCCCc1c(/C=C2\C(=O)c3ccc(Cl)cc3C2=C(C#N)C#N)sc2c1sc1c3c4nsnc4c4c5sc6c(CCCCCCCCC)c(/C=C7\C(=O)c8ccc(Cl)cc8C7=C(C#N)C#N)sc6c5n(CC(CCCC)CCCCCC)c4c3n(CC(CCCC)CCCCCC)c21,19.0,-5.41,-2.82,-5.57,-3.74,,,,,conventional,PDIN,PEDOT:PSS,,
87773,10.1016/j.mtchem.2024.102124,COC(=O)C(C)(C)c1cc(C)cc(-c2sc3c4sc5cc(/C=C6/C(=O)c7cc(F)cc(c7)C(=O)/C6=C\c6cc(C(C)(C)C(=O)OC)c(-c7cc(C)cc(C(C)(C)C(=O)OC)c7)s6)sc5c4c(C(C)(C)C(=O)OC)ccc2-3)c1,CCCCCCCCCc1c(C=C2C(=O)c3cc(Cl)c(Cl)cc3C2=C(C#N)C#N)sc2c1sc1c3c4nsnc4c4c5sc6c(CCCCCCCCC)c(C=C7C(=O)c8cc(Cl)c(Cl)cc8C7=C(C#N)C#N)sc6c5n(CC(CCCC)CCCCCC)c4c3n(CC(CCCC)CCCCCC)c21,19.0,-5.56,-3.65,-5.68,-3.9,,,,,conventional,PDIN,PEDOT:PSS,,
87774,10.1016/j.mtchem.2024.102124,COC(=O)C(C)(C)c1cc(C)cc(-c2sc3c4sc5cc(/C=C6/C(=O)c7cc(F)cc(c7)C(=O)/C6=C\c6cc(C(C)(C)C(=O)OC)c(-c7cc(C)cc(C(C)(C)C(=O)OC)c7)s6)sc5c4c(C(C)(C)C(=O)OC)ccc2-3)c1,CCCCCCCCCc1c(C=C2C(=O)c3cc(Cl)c(Cl)cc3C2=C(C#N)C#N)sc2c1sc1c3c4nsnc4c4c5sc6c(CCCCCCCCC)c(C=C7C(=O)c8cc(Cl)c(Cl)cc8C7=C(C#N)C#N)sc6c5n(CC(CCCC)CCCCCC)c4c3n(CC(CCCC)CCCCCC)c21,19.12,-5.56,-3.65,-5.68,-3.9,,,,,conventional,PDIN,PEDOT:PSS,,
87776,10.1016/j.mtchem.2024.102124,COC(=O)C(C)(C)c1cc(C)cc(-c2sc3c4sc5cc(/C=C6/C(=O)c7cc(F)cc(c7)C(=O)/C6=C\c6cc(C(C)(C)C(=O)OC)c(-c7cc(C)cc(C(C)(C)C(=O)OC)c7)s6)sc5c4c(C(C)(C)C(=O)OC)ccc2-3)c1,CCCCCCCCCc1c(C=C2C(=O)c3cc(Cl)c(Cl)cc3C2=C(C#N)C#N)sc2c1sc1c3c4nsnc4c4c5sc6c(CCCCCCCCC)c(C=C7C(=O)c8cc(Cl)c(Cl)cc8C7=C(C#N)C#N)sc6c5n(CC(CCCC)CCCCCC)c4c3n(CC(CCCC)CCCCCC)c21,19.31,-5.56,-3.65,-5.68,-3.9,,,,,conventional,PDIN,PEDOT:PSS,,
87777,10.1016/j.mtchem.2024.102124,CCCCCCC(CCCC)Cc1csc(-c2cc3c4nsnc4c4cc(-c5cc(CC(CCCC)CCCCCC)c(-c6cc7c(-c8cc(F)c(CC(CC)CCCC)s8)c8sccc8c(-c8cc(F)c(CC(CC)CCCC)s8)c7s6)s5)sc4c3s2)c1,CCCCCCCCCCCc1c(/C=C2\C(=O)c3cc(F)c(F)cc3C2=C(C#N)C#N)sc2c1sc1c3c4nsnc4c4c5sc6c(CCCCCCCCCCC)c(/C=C7\C(=O)c8cc(F)c(F)cc8C7=C(C#N)C#N)sc6c5n(CCC(CC)CCCC)c4c3n(CCC(CC)CCCC)c21,19.33,-5.51,-2.77,-5.64,-3.86,,,,,conventional,PDIN,PEDOT:PSS,,
87778,10.1016/j.mtchem.2024.102124,CCCCCCC(CCCC)Cc1csc(-c2cc3c4nsnc4c4cc(-c5cc(CC(CCCC)CCCCCC)c(-c6cc7c(-c8cc(F)c(CC(CC)CCCC)s8)c8sccc8c(-c8cc(F)c(CC(CC)CCCC)s8)c7s6)s5)sc4c3s2)c1,CCCCCCC(CCCC)Cc1c(/C=C2\C(=O)c3cc(F)c(F)cc3C2=C(C#N)C#N)sc2c1sc1c3c4nsnc4c4c5sc6c(CC(CCCC)CCCCCC)c(/C=C7\C(=O)c8cc(F)c(F)cc8C7=C(C#N)C#N)sc6c5n(CCCCCCCCCCc5ccccc5)c4c3n(CCCCCCCCCCc3ccccc3)c21,19.35,-5.51,-2.77,-5.66,-3.89,,,,,conventional,PDIN,PEDOT:PSS,,
87779,10.1016/j.mtchem.2024.102124,COC(=O)C(C)(C)c1cc(C)cc(-c2sc3c4sc5cc(/C=C6/C(=O)c7cc(F)cc(c7)C(=O)/C6=C\c6cc(C(C)(C)C(=O)OC)c(-c7cc(C)cc(C(C)(C)C(=O)OC)c7)s6)sc5c4c(C(C)(C)C(=O)OC)ccc2-3)c1,CCCCCCCCCc1c(C=C2C(=O)c3cc(Cl)c(Cl)cc3C2=C(C#N)C#N)sc2c1sc1c3c4nsnc4c4c5sc6c(CCCCCCCCC)c(C=C7C(=O)c8cc(Cl)c(Cl)cc8C7=C(C#N)C#N)sc6c5n(CC(CCCC)CCCCCC)c4c3n(CC(CCCC)CCCCCC)c21,18.02,-5.56,-3.65,-5.68,-3.9,,,,,conventional,PDIN,PEDOT:PSS,,
87780,10.1016/j.mtchem.2024.102124,COC(=O)C(C)(C)c1cc(C)cc(-c2sc3c4sc5cc(/C=C6/C(=O)c7cc(F)cc(c7)C(=O)/C6=C\c6cc(C(C)(C)C(=O)OC)c(-c7cc(C)cc(C(C)(C)C(=O)OC)c7)s6)sc5c4c(C(C)(C)C(=O)OC)ccc2-3)c1,CCCCCCCCCCCc1c(/C=C2\C(=O)c3cc(F)c(F)cc3C2=C(C#N)C#N)sc2c1sc1c3c4nsnc4c4c5sc6c(CCCCCCCCCCC)c(/C=C7\C(=O)c8cc(F)c(F)cc8C7=C(C#N)C#N)sc6c5n(CC(CC)CCCC)c4c3n(CC(CC)CCCC)c21,18.07,-5.56,-3.65,-5.65,-4.09,,,,,conventional,PDIN,PEDOT:PSS,,
87781,10.1016/j.mtchem.2024.102124,COC(=O)C(C)(C)c1cc(C)cc(-c2sc3c4sc5cc(/C=C6/C(=O)c7cc(F)cc(c7)C(=O)/C6=C\c6cc(C(C)(C)C(=O)OC)c(-c7cc(C)cc(C(C)(C)C(=O)OC)c7)s6)sc5c4c(C(C)(C)C(=O)OC)ccc2-3)c1,CCCCCCC(CCCC)Cc1c(/C=C2\C(=O)c3cc(F)c(F)cc3C2=C(C#N)C#N)sc2c1SC1c3c(c4c(c5nsnc35)c3sc5c(CC(CCCC)CCCCCC)c(/C=C6\C(=O)c7cc(F)c(F)cc7C6=C(C#N)C#N)sc5c3n4CC(CC)CCCC)N(CC(CC)CCCC)C21,18.24,-5.56,-3.65,-5.68,-3.9,,,,,conventional,PDIN,PEDOT:PSS,,
87783,10.1016/j.mtchem.2024.102124,CCCCCCC(CCCC)Cc1csc(-c2cc3c4nsnc4c4cc(-c5cc(CC(CCCC)CCCCCC)c(-c6cc7c(-c8cc(Cl)c(CC(CC)CCCC)s8)c8sccc8c(-c8cc(Cl)c(CC(CC)CCCC)s8)c7s6)s5)sc4c3s2)c1,CCCCCCCCCCCc1c(/C=C2\C(=O)c3cc(F)c(F)cc3C2=C(C#N)C#N)sc2c1sc1c3c4nsnc4c4c5sc6c(CCCCCCCCCCC)c(/C=C7\C(=O)c8cc(F)c(F)cc8C7=C(C#N)C#N)sc6c5n(CC(CC)CCCC)c4c3n(CC(CC)CCCC)c21,17.36,-5.51,-2.77,-5.65,-4.09,,,1:1.4:0.1,,conventional,PDIN,PEDOT:PSS,,
87784,10.1016/j.mtchem.2024.102124,COC(=O)C(C)(C)c1cc(C)cc(-c2sc3c4sc5cc(/C=C6/C(=O)c7cc(F)cc(c7)C(=O)/C6=C\c6cc(C(C)(C)C(=O)OC)c(-c7cc(C)cc(C(C)(C)C(=O)OC)c7)s6)sc5c4c(C(C)(C)C(=O)OC)ccc2-3)c1,CCCCCCCCCc1c(C=C2C(=O)c3cc(Cl)c(Cl)cc3C2=C(C#N)C#N)sc2c1sc1c3c4nsnc4c4c5sc6c(CCCCCCCCC)c(C=C7C(=O)c8cc(Cl)c(Cl)cc8C7=C(C#N)C#N)sc6c5n(CC(CCCC)CCCCCC)c4c3n(CC(CCCC)CCCCCC)c21,18.6,-5.56,-3.65,-5.68,-3.9,,,,,conventional,PDIN,PEDOT:PSS,,
87785,10.1016/j.mtchem.2024.102124,COC(=O)C(C)(C)c1cc(C)cc(-c2sc3c4sc5cc(/C=C6/C(=O)c7cc(F)cc(c7)C(=O)/C6=C\c6cc(C(C)(C)C(=O)OC)c(-c7cc(C)cc(C(C)(C)C(=O)OC)c7)s6)sc5c4c(C(C)(C)C(=O)OC)ccc2-3)c1,CCCCCCC(CCCC)Cc1c(/C=C2\C(=O)c3cc(F)c(F)cc3C2=C(C#N)C#N)sc2c1SC1c3c(c4c(c5nsnc35)c3sc5c(CC(CCCC)CCCCCC)c(/C=C6\C(=O)c7cc(F)c(F)cc7C6=C(C#N)C#N)sc5c3n4CC(CC)CCCC)N(CC(CC)CCCC)C21,18.52,-5.56,-3.65,-5.68,-3.9,,,,,conventional,PDIN,PEDOT:PSS,,
87786,10.1016/j.mtchem.2024.102124,COC(=O)C(C)(C)c1cc(C)cc(-c2sc3c4sc5cc(/C=C6/C(=O)c7cc(F)cc(c7)C(=O)/C6=C\c6cc(C(C)(C)C(=O)OC)c(-c7cc(C)cc(C(C)(C)C(=O)OC)c7)s6)sc5c4c(C(C)(C)C(=O)OC)ccc2-3)c1,CCCCCCC(CCCC)Cc1c(/C=C2\C(=O)c3cc(F)c(F)cc3C2=C(C#N)C#N)sc2c1SC1c3c(c4c(c5nsnc35)c3sc5c(CC(CCCC)CCCCCC)c(/C=C6\C(=O)c7cc(F)c(F)cc7C6=C(C#N)C#N)sc5c3n4CC(CC)CCCC)N(CC(CC)CCCC)C21,19.6,-5.56,-3.65,-5.68,-3.9,,,,,conventional,PDIN,PEDOT:PSS,,
87801,10.1016/j.mtcomm.2025.111779,CCCCC(CC)COC(=O)c1sc2csc(-c3cc4c(-c5ccc(CC(CC)CCCC)s5)c5sccc5c(-c5ccc(CC(CC)CCCC)s5)c4s3)c2c1F,C=Cc1cc2c3c(ccc4c5ccc6c7c(ccc(c1c34)c75)C(=O)N(C(CCCCCC)CCCCCC)C6=O)C(=O)N(C(CCCCCC)CCCCCC)C2=O,4.51,-5.21,-3.6,-5.77,-4.03,,,1:3,,conventional,PFN,PEDOT:PSS,chloroform,
87817,10.1016/j.mtener.2025.102029,CCCCCCC(CCCC)Cc1csc(-c2cc3c4nsnc4c4cc(-c5cc(CC(CCCC)CCCCCC)c(-c6cc7c(-c8cc(F)c(CC(CC)CCCC)s8)c8sccc8c(-c8cc(F)c(CC(CC)CCCC)s8)c7s6)s5)sc4c3s2)c1,CCCCCCC(CCCC)Cc1c(/C=C2\C(=O)c3cc(F)c(F)cc3C2=C(C#N)C#N)sc2c1SC1c3c(c4c(c5nsnc35)c3sc5c(CC(CCCC)CCCCCC)c(/C=C6\C(=O)c7cc(F)c(F)cc7C6=C(C#N)C#N)sc5c3n4CC(CC)CCCC)N(CC(CC)CCCC)C21,16.92,-5.51,-2.77,-5.68,-3.9,,100.0,,0.25 vol%,conventional,,PEDOT:PSS,,
87818,10.1016/j.mtener.2025.102029,CCCCCCC(CCCC)Cc1csc(-c2cc3c4nsnc4c4cc(-c5cc(CC(CCCC)CCCCCC)c(-c6cc7c(-c8cc(F)c(CC(CC)CCCC)s8)c8sccc8c(-c8cc(F)c(CC(CC)CCCC)s8)c7s6)s5)sc4c3s2)c1,CCCCCCC(CCCC)Cc1c(/C=C2\C(=O)c3cc(F)c(F)cc3C2=C(C#N)C#N)sc2c1SC1c3c(c4c(c5nsnc35)c3sc5c(CC(CCCC)CCCCCC)c(/C=C6\C(=O)c7cc(F)c(F)cc7C6=C(C#N)C#N)sc5c3n4CC(CC)CCCC)N(CC(CC)CCCC)C21,17.54,-5.51,-2.77,-5.68,-3.9,,100.0,,0.25 vol%,,,PEDOT:PSS,,
87819,10.1016/j.mtener.2025.102029,CCCCCCC(CCCC)Cc1csc(-c2cc3c4nsnc4c4cc(-c5cc(CC(CCCC)CCCCCC)c(-c6cc7c(-c8cc(F)c(CC(CC)CCCC)s8)c8sccc8c(-c8cc(F)c(CC(CC)CCCC)s8)c7s6)s5)sc4c3s2)c1,CCCCCCC(CCCC)Cc1c(/C=C2\C(=O)c3cc(F)c(F)cc3C2=C(C#N)C#N)sc2c1SC1c3c(c4c(c5nsnc35)c3sc5c(CC(CCCC)CCCCCC)c(/C=C6\C(=O)c7cc(F)c(F)cc7C6=C(C#N)C#N)sc5c3n4CC(CC)CCCC)N(CC(CC)CCCC)C21,17.24,-5.51,-2.77,-5.68,-3.9,,100.0,,0.25 vol%,,,PEDOT:PSS/DPDCPB,,
87824,10.1016/j.mtener.2025.102029,CCCCC(CC)COC(=O)c1sc2csc(-c3cc4c(-c5ccc(CC(CC)CCCC)s5)c5sccc5c(-c5ccc(CC(CC)CCCC)s5)c4s3)c2c1F,CCCCCCc1ccc(C2(c3ccc(CCCCCC)cc3)c3cc4c(cc3-c3sc(-c5sc(/C=C6\C(=O)c7cc(F)c(F)cc7C6=C(C#N)C#N)cc5OCC(CC)CCCC)cc32)C(c2ccc(CCCCCC)cc2)(c2ccc(CCCCCC)cc2)c2cc(-c3scc(/C=C5/C(=O)c6cc(F)c(F)cc6C5=C(C#N)C#N)c3OCC(CC)CCCC)sc2-4)cc1,7.64,-5.21,-3.6,-5.44,-4.19,,100.0,1:1,0.5 vol%,,,PEDOT:PSS,,
87825,10.1016/j.mtener.2025.102029,CCCCC(CC)COC(=O)c1sc2csc(-c3cc4c(-c5ccc(CC(CC)CCCC)s5)c5sccc5c(-c5ccc(CC(CC)CCCC)s5)c4s3)c2c1F,CCCCCCc1ccc(C2(c3ccc(CCCCCC)cc3)c3cc4c(cc3-c3sc(-c5sc(/C=C6\C(=O)c7cc(F)c(F)cc7C6=C(C#N)C#N)cc5OCC(CC)CCCC)cc32)C(c2ccc(CCCCCC)cc2)(c2ccc(CCCCCC)cc2)c2cc(-c3scc(/C=C5/C(=O)c6cc(F)c(F)cc6C5=C(C#N)C#N)c3OCC(CC)CCCC)sc2-4)cc1,7.5,-5.21,-3.6,-5.44,-4.19,,100.0,1:1,0.5 vol%,,,PEDOT:PSS,,
87829,10.1016/j.nanoen.2019.104271,CCCCCCCCC(CCCCCC)Cn1nc2c(-c3cccs3)c(F)c(F)c(-c3ccc(-c4cc5c(-c6ccc([Si](CCC)(CCC)CCC)s6)c6sccc6c(-c6ccc([Si](CCC)(CCC)CCC)s6)c5s4)s3)c2n1,CCCCCCc1ccc(C2(c3ccc(CCCCCC)cc3)c3cc4c(cc3-c3sc5cc(C=C6C(=O)c7ccccc7C6=C(C#N)C#N)sc5c32)C(c2ccc(CCCCCC)cc2)(c2ccc(CCCCCC)cc2)c2c-4sc3cc(C=C4C(=O)c5ccccc5C4=C(C#N)C#N)sc23)cc1,10.03,-5.4,-3.24,-5.576,-3.916,,,1:1,,inverted,ZnO,MoO3,,
87836,10.1016/j.nanoen.2019.104327,CCCCC(CC)COC(=O)c1sc2csc(-c3cc4c(-c5ccc(CC(CC)CCCC)s5)c5sccc5c(-c5ccc(CC(CC)CCCC)s5)c4s3)c2c1F,COC(=O)CCCC1(c2ccccc2)C23c4c5ccc6c7cc8c9c%10c(cc%11cc%12c%13c%14c(cc%15c%16ccc-5c2c%16c2c5c%16c%17c(c(c46)c7c9c%17c4c%10c%11c%13c4c%16c%14c%152)C513)C%12)C8,4.67,-5.21,-3.6,-5.9,-3.9,,,1:1.5,,conventional,,PEDOT:PSS,o-xylene,
87837,10.1016/j.nanoen.2019.104327,CCCCC(CC)COC(=O)c1sc2csc(-c3cc4c(-c5ccc(CC(CC)CCCC)s5)c5sccc5c(-c5ccc(CC(CC)CCCC)s5)c4s3)c2c1F,COC(=O)CCCC1(c2ccccc2)C23c4c5ccc6c7cc8c9c%10c(cc%11cc%12c%13c%14c(cc%15c%16ccc-5c2c%16c2c5c%16c%17c(c(c46)c7c9c%17c4c%10c%11c%13c4c%16c%14c%152)C513)C%12)C8,10.2,-5.21,-3.6,-5.9,-3.9,,,1:1.5,3.0 vol%,conventional,,PEDOT:PSS,o-xylene,NMP
87838,10.1016/j.nanoen.2019.104327,CCCCC(CC)COC(=O)c1sc2csc(-c3cc4c(-c5ccc(CC(CC)CCCC)s5)c5sccc5c(-c5ccc(CC(CC)CCCC)s5)c4s3)c2c1F,COC(=O)CCCC1(c2ccccc2)C23c4c5ccc6c7cc8c9c%10c(cc%11cc%12c%13c%14c(cc%15c%16ccc-5c2c%16c2c5c%16c%17c(c(c46)c7c9c%17c4c%10c%11c%13c4c%16c%14c%152)C513)C%12)C8,10.1,-5.21,-3.6,-5.9,-3.9,,,1:1.5,1.5 wt%,conventional,,PEDOT:PSS,o-xylene,P1
87839,10.1016/j.nanoen.2019.104327,CCCCC(CC)COC(=O)c1sc2csc(-c3cc4c(-c5ccc(CC(CC)CCCC)s5)c5sccc5c(-c5ccc(CC(CC)CCCC)s5)c4s3)c2c1F,COC(=O)CCCC1(c2ccccc2)C23c4c5ccc6c7cc8c9c%10c(cc%11cc%12c%13c%14c(cc%15c%16ccc-5c2c%16c2c5c%16c%17c(c(c46)c7c9c%17c4c%10c%11c%13c4c%16c%14c%152)C513)C%12)C8,11.02,-5.21,-3.6,-5.9,-3.9,,,1:1.5,1.5 wt%,conventional,,PEDOT:PSS,o-xylene,P2
87840,10.1016/j.nanoen.2019.104327,CCCCC(CC)COC(=O)c1sc2csc(-c3cc4c(-c5ccc(CC(CC)CCCC)s5)c5sccc5c(-c5ccc(CC(CC)CCCC)s5)c4s3)c2c1F,COC(=O)CCCC1(c2ccccc2)C23c4c5ccc6c7cc8c9c%10c(cc%11cc%12c%13c%14c(cc%15c%16ccc-5c2c%16c2c5c%16c%17c(c(c46)c7c9c%17c4c%10c%11c%13c4c%16c%14c%152)C513)C%12)C8,10.5,-5.21,-3.6,-5.9,-3.9,,,1:1.5,2.0 wt%,conventional,,PEDOT:PSS,o-xylene,P3
87841,10.1016/j.nanoen.2019.104327,CCCCC(CC)COC(=O)c1sc2csc(-c3cc4c(-c5ccc(CC(CC)CCCC)s5)c5sccc5c(-c5ccc(CC(CC)CCCC)s5)c4s3)c2c1F,COC(=O)CCCC1(c2ccccc2)C23c4c5ccc6c7cc8c9c%10c(cc%11cc%12c%13c%14c(cc%15c%16ccc-5c2c%16c2c5c%16c%17c(c(c46)c7c9c%17c4c%10c%11c%13c4c%16c%14c%152)C513)C%12)C8,10.83,-5.21,-3.6,-5.9,-3.9,,,1:1.5,1.5 wt%,conventional,,PEDOT:PSS,o-xylene,P4
87842,10.1016/j.nanoen.2019.104327,COC(=O)C(C)(C)c1cc(C)cc(-c2sc3c4sc5cc(/C=C6/C(=O)c7cc(F)cc(c7)C(=O)/C6=C\c6cc(C(C)(C)C(=O)OC)c(-c7cc(C)cc(C(C)(C)C(=O)OC)c7)s6)sc5c4c(C(C)(C)C(=O)OC)ccc2-3)c1,CCCCCCc1ccc(C2(c3ccc(CCCCCC)cc3)c3cc4c(cc3-c3sc5cc(/C=C6\C(=O)c7cc(F)c(F)cc7C6=C(C#N)C#N)sc5c32)C(c2ccc(CCCCCC)cc2)(c2ccc(CCCCCC)cc2)c2c-4sc3cc(/C=C4\C(=O)c5cc(F)c(F)cc5C4=C(C#N)C#N)sc23)cc1,9.04,-5.56,-3.65,-5.66,-4.14,,100.0,1:1,,conventional,,PEDOT:PSS,o-xylene,
87843,10.1016/j.nanoen.2019.104327,COC(=O)C(C)(C)c1cc(C)cc(-c2sc3c4sc5cc(/C=C6/C(=O)c7cc(F)cc(c7)C(=O)/C6=C\c6cc(C(C)(C)C(=O)OC)c(-c7cc(C)cc(C(C)(C)C(=O)OC)c7)s6)sc5c4c(C(C)(C)C(=O)OC)ccc2-3)c1,CCCCCCc1ccc(C2(c3ccc(CCCCCC)cc3)c3cc4c(cc3-c3sc5cc(/C=C6\C(=O)c7cc(F)c(F)cc7C6=C(C#N)C#N)sc5c32)C(c2ccc(CCCCCC)cc2)(c2ccc(CCCCCC)cc2)c2c-4sc3cc(/C=C4\C(=O)c5cc(F)c(F)cc5C4=C(C#N)C#N)sc23)cc1,11.76,-5.56,-3.65,-5.66,-4.14,,100.0,1:1,1.0 wt%,conventional,,PEDOT:PSS,o-xylene,P2
87844,10.1016/j.nanoen.2019.104327,COC(=O)C(C)(C)c1cc(C)cc(-c2sc3c4sc5cc(/C=C6/C(=O)c7cc(F)cc(c7)C(=O)/C6=C\c6cc(C(C)(C)C(=O)OC)c(-c7cc(C)cc(C(C)(C)C(=O)OC)c7)s6)sc5c4c(C(C)(C)C(=O)OC)ccc2-3)c1,CCCCCCc1ccc(C2(c3ccc(CCCCCC)cc3)c3cc4c(cc3-c3sc5cc(/C=C6\C(=O)c7cc(F)c(F)cc7C6=C(C#N)C#N)sc5c32)C(c2ccc(CCCCCC)cc2)(c2ccc(CCCCCC)cc2)c2c-4sc3cc(/C=C4\C(=O)c5cc(F)c(F)cc5C4=C(C#N)C#N)sc23)cc1,10.75,-5.56,-3.65,-5.66,-4.14,,,,1 wt%,conventional,,,,P2
87845,10.1016/j.nanoen.2019.104327,COC(=O)C(C)(C)c1cc(C)cc(-c2sc3c4sc5cc(/C=C6/C(=O)c7cc(F)cc(c7)C(=O)/C6=C\c6cc(C(C)(C)C(=O)OC)c(-c7cc(C)cc(C(C)(C)C(=O)OC)c7)s6)sc5c4c(C(C)(C)C(=O)OC)ccc2-3)c1,CCCCCCc1ccc(C2(c3ccc(CCCCCC)cc3)c3cc4c(cc3-c3sc5cc(/C=C6\C(=O)c7cc(F)c(F)cc7C6=C(C#N)C#N)sc5c32)C(c2ccc(CCCCCC)cc2)(c2ccc(CCCCCC)cc2)c2c-4sc3cc(/C=C4\C(=O)c5cc(F)c(F)cc5C4=C(C#N)C#N)sc23)cc1,11.29,-5.56,-3.65,-5.66,-4.14,,,,1 wt%,conventional,,,,P2
87846,10.1016/j.nanoen.2019.104327,COC(=O)C(C)(C)c1cc(C)cc(-c2sc3c4sc5cc(/C=C6/C(=O)c7cc(F)cc(c7)C(=O)/C6=C\c6cc(C(C)(C)C(=O)OC)c(-c7cc(C)cc(C(C)(C)C(=O)OC)c7)s6)sc5c4c(C(C)(C)C(=O)OC)ccc2-3)c1,CCCCCCc1ccc(C2(c3ccc(CCCCCC)cc3)c3cc4c(cc3-c3sc5cc(/C=C6\C(=O)c7cc(F)c(F)cc7C6=C(C#N)C#N)sc5c32)C(c2ccc(CCCCCC)cc2)(c2ccc(CCCCCC)cc2)c2c-4sc3cc(/C=C4\C(=O)c5cc(F)c(F)cc5C4=C(C#N)C#N)sc23)cc1,11.47,-5.56,-3.65,-5.66,-4.14,,,,1 wt%,conventional,,,,P2
87847,10.1016/j.nanoen.2019.104327,COC(=O)C(C)(C)c1cc(C)cc(-c2sc3c4sc5cc(/C=C6/C(=O)c7cc(F)cc(c7)C(=O)/C6=C\c6cc(C(C)(C)C(=O)OC)c(-c7cc(C)cc(C(C)(C)C(=O)OC)c7)s6)sc5c4c(C(C)(C)C(=O)OC)ccc2-3)c1,CCCCCCc1ccc(C2(c3ccc(CCCCCC)cc3)c3cc4c(cc3-c3sc5cc(/C=C6\C(=O)c7cc(F)c(F)cc7C6=C(C#N)C#N)sc5c32)C(c2ccc(CCCCCC)cc2)(c2ccc(CCCCCC)cc2)c2c-4sc3cc(/C=C4\C(=O)c5cc(F)c(F)cc5C4=C(C#N)C#N)sc23)cc1,11.83,-5.56,-3.65,-5.66,-4.14,,,,1 wt%,conventional,,,,P2
87856,10.1016/j.nanoen.2020.104708,CCCCCCCCc1cc(/C=C(/C#N)C(=O)OCC(CC)CCCC)sc1-c1ccc(-c2sc(-c3cc4c(-c5ccc(CC(CC)CCCC)s5)c5sc(-c6cc(CCCCCCCC)c(-c7ccc(-c8sc(/C=C(\C#N)C(=O)OCC(CC)CCCC)cc8CCCCCCCC)s7)s6)cc5c(-c5ccc(CC(CC)CCCC)s5)c4s3)cc2CCCCCCCC)s1,COC(=O)CCCC1(c2ccccc2)C23c4c5ccc6c7cc8c9c%10c(cc%11cc%12c%13c%14c(cc%15c%16ccc-5c2c%16c2c5c%16c%17c(c(c46)c7c9c%17c4c%10c%11c%13c4c%16c%14c%152)C513)C%12)C8,8.7,-5.25,-2.8,-5.9,-3.9,,,1:1,,conventional,PDINO,PEDOT:PSS,chloroform,
87857,10.1016/j.nanoen.2020.104708,CCCCCCCCc1cc(/C=C(/C#N)C(=O)OCC(CC)CCCC)sc1-c1ccc(-c2sc(-c3cc4c(-c5ccc(CC(CC)CCCC)s5)c5sc(-c6cc(CCCCCCCC)c(-c7ccc(-c8sc(/C=C(\C#N)C(=O)OCC(CC)CCCC)cc8CCCCCCCC)s7)s6)cc5c(-c5ccc(CC(CC)CCCC)s5)c4s3)cc2CCCCCCCC)s1,COC(=O)CCCC1(c2ccccc2)C23c4c5ccc6c7cc8c9c%10c(cc%11cc%12c%13c%14c(cc%15c%16ccc-5c2c%16c2c5c%16c%17c(c(c46)c7c9c%17c4c%10c%11c%13c4c%16c%14c%152)C513)C%12)C8,8.6,-5.25,-2.8,-5.9,-3.9,,,1:1,,conventional,PDINO,PEDOT:PSS,chloroform,
87858,10.1016/j.nanoen.2020.104708,CCCCCCCCCCCCN1C(=O)c2cccc3c(-c4ccc(-c5ccc(-c6ccc(-c7ccc8c9c(cccc79)C(=O)N(CCCCCCCCCCCC)C8=O)s6)c(F)c5)s4)ccc(c23)C1=O,COC(=O)CCCC1(c2ccccc2)C23c4c5ccc6c7cc8c9c%10c(cc%11cc%12c%13c%14c(cc%15c%16ccc-5c2c%16c2c5c%16c%17c(c(c46)c7c9c%17c4c%10c%11c%13c4c%16c%14c%152)C513)C%12)C8,1.17,-5.98,-3.62,-5.9,-3.9,,,1:1,,conventional,PDINO,PEDOT:PSS,chloroform,
87859,10.1016/j.nanoen.2020.104708,CCCCCCCCCCCCN1C(=O)c2cccc3c(-c4ccc(-c5ccc(-c6ccc(-c7ccc8c9c(cccc79)C(=O)N(CCCCCCCCCCCC)C8=O)s6)c(F)c5)s4)ccc(c23)C1=O,COC(=O)CCCC1(c2ccccc2)C23c4c5ccc6c7cc8c9c%10c(cc%11cc%12c%13c%14c(cc%15c%16ccc-5c2c%16c2c5c%16c%17c(c(c46)c7c9c%17c4c%10c%11c%13c4c%16c%14c%152)C513)C%12)C8,9.38,-5.98,-3.62,-5.9,-3.9,,,1:1,,conventional,PDINO,PEDOT:PSS,chloroform,
87860,10.1016/j.nanoen.2020.104708,CCCCCCCCc1cc(/C=C(/C#N)C(=O)OCC(CC)CCCC)sc1-c1ccc(-c2sc(-c3cc4c(-c5ccc(CC(CC)CCCC)s5)c5sc(-c6cc(CCCCCCCC)c(-c7ccc(-c8sc(/C=C(\C#N)C(=O)OCC(CC)CCCC)cc8CCCCCCCC)s7)s6)cc5c(-c5ccc(CC(CC)CCCC)s5)c4s3)cc2CCCCCCCC)s1,COC(=O)CCCC1(c2ccccc2)C23c4c5ccc6c7cc8c9c%10c(cc%11cc%12c%13c%14c(cc%15c%16ccc-5c2c%16c2c5c%16c%17c(c(c46)c7c9c%17c4c%10c%11c%13c4c%16c%14c%152)C513)C%12)C8,15.37,-5.25,-2.8,-5.9,-3.9,,,,,,,SM1,,
87861,10.1016/j.nanoen.2020.104708,CCCCCCCCc1cc(/C=C(/C#N)C(=O)OCC(CC)CCCC)sc1-c1ccc(-c2sc(-c3cc4c(-c5ccc(CC(CC)CCCC)s5)c5sc(-c6cc(CCCCCCCC)c(-c7ccc(-c8sc(/C=C(\C#N)C(=O)OCC(CC)CCCC)cc8CCCCCCCC)s7)s6)cc5c(-c5ccc(CC(CC)CCCC)s5)c4s3)cc2CCCCCCCC)s1,COC(=O)CCCC1(c2ccccc2)C23c4c5ccc6c7cc8c9c%10c(cc%11cc%12c%13c%14c(cc%15c%16ccc-5c2c%16c2c5c%16c%17c(c(c46)c7c9c%17c4c%10c%11c%13c4c%16c%14c%152)C513)C%12)C8,15.25,-5.25,-2.8,-5.9,-3.9,,,,,,,SM1,,
87862,10.1016/j.nanoen.2020.104708,CCCCCCCCc1cc(/C=C(/C#N)C(=O)OCC(CC)CCCC)sc1-c1ccc(-c2sc(-c3cc4c(-c5ccc(CC(CC)CCCC)s5)c5sc(-c6cc(CCCCCCCC)c(-c7ccc(-c8sc(/C=C(\C#N)C(=O)OCC(CC)CCCC)cc8CCCCCCCC)s7)s6)cc5c(-c5ccc(CC(CC)CCCC)s5)c4s3)cc2CCCCCCCC)s1,COC(=O)CCCC1(c2ccccc2)C23c4c5ccc6c7cc8c9c%10c(cc%11cc%12c%13c%14c(cc%15c%16ccc-5c2c%16c2c5c%16c%17c(c(c46)c7c9c%17c4c%10c%11c%13c4c%16c%14c%152)C513)C%12)C8,20.56,-5.25,-2.8,-5.9,-3.9,,,,,,,SM2,,
87863,10.1016/j.nanoen.2020.104708,CCCCCCCCc1cc(/C=C(/C#N)C(=O)OCC(CC)CCCC)sc1-c1ccc(-c2sc(-c3cc4c(-c5ccc(CC(CC)CCCC)s5)c5sc(-c6cc(CCCCCCCC)c(-c7ccc(-c8sc(/C=C(\C#N)C(=O)OCC(CC)CCCC)cc8CCCCCCCC)s7)s6)cc5c(-c5ccc(CC(CC)CCCC)s5)c4s3)cc2CCCCCCCC)s1,COC(=O)CCCC1(c2ccccc2)C23c4c5ccc6c7cc8c9c%10c(cc%11cc%12c%13c%14c(cc%15c%16ccc-5c2c%16c2c5c%16c%17c(c(c46)c7c9c%17c4c%10c%11c%13c4c%16c%14c%152)C513)C%12)C8,20.54,-5.25,-2.8,-5.9,-3.9,,,,,,,SM2,,
87880,10.1016/j.nanoen.2020.104896,COC(=O)C(C)(C)c1cc(C)cc(-c2sc3c4sc5cc(/C=C6/C(=O)c7cc(F)cc(c7)C(=O)/C6=C\c6cc(C(C)(C)C(=O)OC)c(-c7cc(C)cc(C(C)(C)C(=O)OC)c7)s6)sc5c4c(C(C)(C)C(=O)OC)ccc2-3)c1,CCCCCCCCCCCc1c(/C=C2\C(=O)c3cc(F)c(F)cc3C2=C(C#N)C#N)sc2c1sc1c3c4nsnc4c4c5sc6c(CCCCCCCCCCC)c(/C=C7\C(=O)c8cc(F)c(F)cc8C7=C(C#N)C#N)sc6c5n(CC(CC)CCCC)c4c3n(CC(CC)CCCC)c21,15.04,-5.56,-3.65,-5.65,-4.09,,,1:1.2,,conventional,PDINO,PEDOT:PSS,chloroform,CN
87887,10.1016/j.nanoen.2020.105032,CCCCC(CC)Cc1sc(-c2c3cc(-c4ccc(-c5sc(-c6cccs6)c6c5C(=O)c5c(CC(CC)CCCC)sc(CC(CC)CCCC)c5C6=O)s4)sc3c(-c3cc(Cl)c(CC(CC)CCCC)s3)c3ccsc23)cc1Cl,CCCCCCc1ccc(C2(c3ccc(CCCCCC)cc3)c3cc4c(cc3-c3sc5cc(/C=C6\C(=O)c7cc(F)c(F)cc7C6=C(C#N)C#N)sc5c32)C(c2ccc(CCCCCC)cc2)(c2ccc(CCCCCC)cc2)c2c-4sc3cc(/C=C4\C(=O)c5cc(F)c(F)cc5C4=C(C#N)C#N)sc23)cc1,14.16,-5.51,-3.63,-5.66,-4.14,100.0,,1:1 wt,,conventional,PFN-Br,PEDOT:PSS,,
87888,10.1016/j.nanoen.2020.105032,CCCCC(CC)Cc1sc(-c2c3cc(-c4ccc(-c5sc(-c6cccs6)c6c5C(=O)c5c(CC(CC)CCCC)sc(CC(CC)CCCC)c5C6=O)s4)sc3c(-c3cc(Cl)c(CC(CC)CCCC)s3)c3ccsc23)cc1Cl,CCCCCCc1ccc(C2(c3ccc(CCCCCC)cc3)c3cc4c(cc3-c3sc5cc(/C=C6\C(=O)c7cc(Cl)ccc7C6=C(C#N)C#N)sc5c32)C(c2ccc(CCCCCC)cc2)(c2ccc(CCCCCC)cc2)c2c-4sc3cc(/C=C4\C(=O)c5cc(Cl)ccc5C4=C(C#N)C#N)sc23)cc1,13.68,-5.51,-3.63,-5.42,-3.9,100.0,,1:1 wt,,conventional,PFN-Br,PEDOT:PSS,,
87889,10.1016/j.nanoen.2020.105032,CCCCC(CC)Cc1sc(-c2c3cc(-c4ccc(-c5sc(-c6cccs6)c6c5C(=O)c5c(CC(CC)CCCC)sc(CC(CC)CCCC)c5C6=O)s4)sc3c(-c3cc(Cl)c(CC(CC)CCCC)s3)c3ccsc23)cc1Cl,CCCCCCc1ccc(C2(c3ccc(CCCCCC)cc3)c3cc4c(cc3-c3sc5cc(C=C6C(=O)c7ccccc7C6=C(C#N)C#N)sc5c32)C(c2ccc(CCCCCC)cc2)(c2ccc(CCCCCC)cc2)c2c-4sc3cc(C=C4C(=O)c5ccccc5C4=C(C#N)C#N)sc23)cc1,9.66,-5.51,-3.63,-5.576,-3.916,100.0,,1:1 wt,,conventional,PFN-Br,PEDOT:PSS,,
