Repository: JiYiqaq/PCE-KA-GNN

# Data directory

- `raw/Active_Database.csv` is the immutable source dataset bundled under CC BY 4.0. Do not overwrite it with processed data.
- `processed/` is created and populated by the training pipeline. Generated `.pt` and `.pth` caches are intentionally ignored by Git because they can exceed GitHub's normal single-file limit.

See `../DATA_LICENSE.md` for provenance, license and checksum information.

File: data/processed/device_records.csv (part 158 of 250)
record_id,doi,donor_smiles,acceptor_smiles,pce,homo_d,lumo_d,homo_a,lumo_a,active_layer_thickness,annealing_temp,d_a_ratio,additive_ratio,device_type,etl_canonical,htl_canonical,solvent_canonical,additive_canonical
87890,10.1016/j.nanoen.2020.105032,CCCCC(CC)Cc1sc(-c2c3cc(-c4ccc(-c5sc(-c6cccs6)c6c5C(=O)c5c(CC(CC)CCCC)sc(CC(CC)CCCC)c5C6=O)s4)sc3c(-c3cc(Cl)c(CC(CC)CCCC)s3)c3ccsc23)cc1Cl,CCCCCCc1ccc(C2(c3ccc(CCCCCC)cc3)c3cc4c(cc3-c3sc5cc(/C=C6\C(=O)c7ccc(C)cc7C6=C(C#N)C#N)sc5c32)C(c2ccc(CCCCCC)cc2)(c2ccc(CCCCCC)cc2)c2c-4sc3cc(/C=C4\C(=O)c5ccc(C)cc5C4=C(C#N)C#N)sc23)cc1,9.18,-5.51,-3.63,-5.514,-3.808,100.0,,1:1 wt,,conventional,PFN-Br,PEDOT:PSS,,
87891,10.1016/j.nanoen.2020.105146,CCCCC(CC)COC(=O)c1sc2csc(-c3cc4c(-c5ccc(CC(CC)CCCC)s5)c5sccc5c(-c5ccc(CC(CC)CCCC)s5)c4s3)c2c1F,COC(=O)CCCC1(c2ccccc2)C23c4c5ccc6c7cc8c9c%10c(cc%11cc%12c%13c%14c(cc%15c%16ccc-5c2c%16c2c5c%16c%17c(c(c46)c7c9c%17c4c%10c%11c%13c4c%16c%14c%152)C513)C%12)C8,8.49,-5.21,-3.6,-5.9,-3.9,100.0,,1:1.5,3 vol%,conventional,ZnO,PEDOT:PSS,,
87892,10.1016/j.nanoen.2020.105146,CCCCC(CC)COC(=O)c1sc2csc(-c3cc4c(-c5ccc(CC(CC)CCCC)s5)c5sccc5c(-c5ccc(CC(CC)CCCC)s5)c4s3)c2c1F,COC(=O)CCCC1(c2ccccc2)C23c4c5ccc6c7cc8c9c%10c(cc%11cc%12c%13c%14c(cc%15c%16ccc-5c2c%16c2c5c%16c%17c(c(c46)c7c9c%17c4c%10c%11c%13c4c%16c%14c%152)C513)C%12)C8,8.16,-5.21,-3.6,-5.9,-3.9,100.0,,1:1.5,3 vol%,conventional,ZnO,PEDOT:PSS,,
87893,10.1016/j.nanoen.2020.105146,CCCCC(CC)COC(=O)c1sc2csc(-c3cc4c(-c5ccc(CC(CC)CCCC)s5)c5sccc5c(-c5ccc(CC(CC)CCCC)s5)c4s3)c2c1F,COC(=O)CCCC1(c2ccccc2)C23c4c5ccc6c7cc8c9c%10c(cc%11cc%12c%13c%14c(cc%15c%16ccc-5c2c%16c2c5c%16c%17c(c(c46)c7c9c%17c4c%10c%11c%13c4c%16c%14c%152)C513)C%12)C8,7.03,-5.21,-3.6,-5.9,-3.9,100.0,,1:1.5,3 vol%,conventional,ZnO,PEDOT:PSS,,
87894,10.1016/j.nanoen.2020.105146,CCCCC(CC)COC(=O)c1sc2csc(-c3cc4c(-c5ccc(CC(CC)CCCC)s5)c5sccc5c(-c5ccc(CC(CC)CCCC)s5)c4s3)c2c1F,COC(=O)CCCC1(c2ccccc2)C23c4c5ccc6c7cc8c9c%10c(cc%11cc%12c%13c%14c(cc%15c%16ccc-5c2c%16c2c5c%16c%17c(c(c46)c7c9c%17c4c%10c%11c%13c4c%16c%14c%152)C513)C%12)C8,6.99,-5.21,-3.6,-5.9,-3.9,100.0,,1:1.5,3 vol%,conventional,ZnO,PEDOT:PSS,,
87895,10.1016/j.nanoen.2020.105146,CCCCC(CC)COC(=O)c1sc2csc(-c3cc4c(-c5ccc(CC(CC)CCCC)s5)c5sccc5c(-c5ccc(CC(CC)CCCC)s5)c4s3)c2c1F,COC(=O)CCCC1(c2ccccc2)C23c4c5ccc6c7cc8c9c%10c(cc%11cc%12c%13c%14c(cc%15c%16ccc-5c2c%16c2c5c%16c%17c(c(c46)c7c9c%17c4c%10c%11c%13c4c%16c%14c%152)C513)C%12)C8,6.43,-5.21,-3.6,-5.9,-3.9,100.0,,1:1.5,3 vol%,conventional,ZnO,PEDOT:PSS,,
87896,10.1016/j.nanoen.2020.105146,COC(=O)C(C)(C)c1cc(C)cc(-c2sc3c4sc5cc(/C=C6/C(=O)c7cc(F)cc(c7)C(=O)/C6=C\c6cc(C(C)(C)C(=O)OC)c(-c7cc(C)cc(C(C)(C)C(=O)OC)c7)s6)sc5c4c(C(C)(C)C(=O)OC)ccc2-3)c1,CCCCCCCCCCCc1c(/C=C2\C(=O)c3cc(F)c(F)cc3C2=C(C#N)C#N)sc2c1sc1c3c4nsnc4c4c5sc6c(CCCCCCCCCCC)c(/C=C7\C(=O)c8cc(F)c(F)cc8C7=C(C#N)C#N)sc6c5n(CC(CC)CCCC)c4c3n(CC(CC)CCCC)c21,15.1,-5.56,-3.65,-5.65,-4.09,,,1:1.2,0.5 vol%,conventional,ZnO,PEDOT:PSS,,
87897,10.1016/j.nanoen.2020.105146,COC(=O)C(C)(C)c1cc(C)cc(-c2sc3c4sc5cc(/C=C6/C(=O)c7cc(F)cc(c7)C(=O)/C6=C\c6cc(C(C)(C)C(=O)OC)c(-c7cc(C)cc(C(C)(C)C(=O)OC)c7)s6)sc5c4c(C(C)(C)C(=O)OC)ccc2-3)c1,CCCCCCCCCCCc1c(/C=C2\C(=O)c3cc(F)c(F)cc3C2=C(C#N)C#N)sc2c1sc1c3c4nsnc4c4c5sc6c(CCCCCCCCCCC)c(/C=C7\C(=O)c8cc(F)c(F)cc8C7=C(C#N)C#N)sc6c5n(CC(CC)CCCC)c4c3n(CC(CC)CCCC)c21,13.3,-5.56,-3.65,-5.65,-4.09,,,1:1.2,0.5 vol%,conventional,ZnO,PEDOT:PSS,,
87902,10.1016/j.nanoen.2020.105238,CCCCC(CC)COC(=O)c1sc2csc(-c3cc4c(-c5ccc(CC(CC)CCCC)s5)c5sccc5c(-c5ccc(CC(CC)CCCC)s5)c4s3)c2c1F,CCCCCCc1ccc(C2(c3ccc(CCCCCC)cc3)Oc3c(sc4c5c(sc34)-c3sc4cc(/C=C6\C(=O)c7cc(F)c(F)cc7C6=C(C#N)C#N)sc4c3C(c3ccc(CCCCCC)cc3)(c3ccc(CCCCCC)cc3)O5)-c3*c4cc(/C=C5\C(=O)c6cc(F)c(F)cc6C5=C(C#N)C#N)sc4c32)cc1,11.75,-5.21,-3.6,,,100.0,,,,inverted,ZnO,MoO3,chlorobenzene,
87903,10.1016/j.nanoen.2020.105238,COC(=O)C(C)(C)c1cc(C)cc(-c2sc3c4sc5cc(/C=C6/C(=O)c7cc(F)cc(c7)C(=O)/C6=C\c6cc(C(C)(C)C(=O)OC)c(-c7cc(C)cc(C(C)(C)C(=O)OC)c7)s6)sc5c4c(C(C)(C)C(=O)OC)ccc2-3)c1,CCCCCCCCCCCc1c(/C=C2\C(=O)c3cc(F)c(F)cc3C2=C(C#N)C#N)sc2c1sc1c3c4nsnc4c4c5sc6c(CCCCCCCCCCC)c(/C=C7\C(=O)c8cc(F)c(F)cc8C7=C(C#N)C#N)sc6c5n(CC(CC)CCCC)c4c3n(CC(CC)CCCC)c21,14.42,-5.56,-3.65,-5.65,-4.09,110.0,,,,inverted,ZnO,MoO3,chlorobenzene,
87904,10.1016/j.nanoen.2020.105238,CCCCC(CC)COC(=O)c1sc2csc(-c3cc4c(-c5ccc(CC(CC)CCCC)s5)c5sccc5c(-c5ccc(CC(CC)CCCC)s5)c4s3)c2c1F,CCCCCCc1ccc(C2(c3ccc(CCCCCC)cc3)Oc3c(sc4c5c(sc34)-c3sc4cc(/C=C6\C(=O)c7cc(F)c(F)cc7C6=C(C#N)C#N)sc4c3C(c3ccc(CCCCCC)cc3)(c3ccc(CCCCCC)cc3)O5)-c3*c4cc(/C=C5\C(=O)c6cc(F)c(F)cc6C5=C(C#N)C#N)sc4c32)cc1,13.74,-5.21,-3.6,,,100.0,,,,,,Spiro-OMeTAD,,
87905,10.1016/j.nanoen.2020.105238,COC(=O)C(C)(C)c1cc(C)cc(-c2sc3c4sc5cc(/C=C6/C(=O)c7cc(F)cc(c7)C(=O)/C6=C\c6cc(C(C)(C)C(=O)OC)c(-c7cc(C)cc(C(C)(C)C(=O)OC)c7)s6)sc5c4c(C(C)(C)C(=O)OC)ccc2-3)c1,CCCCCCCCCCCc1c(/C=C2\C(=O)c3cc(F)c(F)cc3C2=C(C#N)C#N)sc2c1sc1c3c4nsnc4c4c5sc6c(CCCCCCCCCCC)c(/C=C7\C(=O)c8cc(F)c(F)cc8C7=C(C#N)C#N)sc6c5n(CC(CC)CCCC)c4c3n(CC(CC)CCCC)c21,14.51,-5.56,-3.65,-5.65,-4.09,110.0,,,,,,PDCBT,,
87906,10.1016/j.nanoen.2020.105238,COC(=O)C(C)(C)c1cc(C)cc(-c2sc3c4sc5cc(/C=C6/C(=O)c7cc(F)cc(c7)C(=O)/C6=C\c6cc(C(C)(C)C(=O)OC)c(-c7cc(C)cc(C(C)(C)C(=O)OC)c7)s6)sc5c4c(C(C)(C)C(=O)OC)ccc2-3)c1,CCCCCCCCCCCc1c(/C=C2\C(=O)c3cc(F)c(F)cc3C2=C(C#N)C#N)sc2c1sc1c3c4nsnc4c4c5sc6c(CCCCCCCCCCC)c(/C=C7\C(=O)c8cc(F)c(F)cc8C7=C(C#N)C#N)sc6c5n(CC(CC)CCCC)c4c3n(CC(CC)CCCC)c21,17.62,-5.56,-3.65,-5.65,-4.09,110.0,,,,inverted,ZnO,MoO3,chlorobenzene,
87907,10.1016/j.nanoen.2020.105238,COC(=O)C(C)(C)c1cc(C)cc(-c2sc3c4sc5cc(/C=C6/C(=O)c7cc(F)cc(c7)C(=O)/C6=C\c6cc(C(C)(C)C(=O)OC)c(-c7cc(C)cc(C(C)(C)C(=O)OC)c7)s6)sc5c4c(C(C)(C)C(=O)OC)ccc2-3)c1,CCCCCCCCCCCc1c(/C=C2\C(=O)c3cc(F)c(F)cc3C2=C(C#N)C#N)sc2c1sc1c3c4nsnc4c4c5sc6c(CCCCCCCCCCC)c(/C=C7\C(=O)c8cc(F)c(F)cc8C7=C(C#N)C#N)sc6c5n(CC(CC)CCCC)c4c3n(CC(CC)CCCC)c21,18.38,-5.56,-3.65,-5.65,-4.09,110.0,,,,inverted,ZnO,MoO3,chlorobenzene,
87908,10.1016/j.nanoen.2020.105238,CCCCC(CC)COC(=O)c1sc2csc(-c3cc4c(-c5ccc(CC(CC)CCCC)s5)c5sccc5c(-c5ccc(CC(CC)CCCC)s5)c4s3)c2c1F,CCCCCCc1ccc(C2(c3ccc(CCCCCC)cc3)Oc3c(sc4c5c(sc34)-c3sc4cc(/C=C6\C(=O)c7cc(F)c(F)cc7C6=C(C#N)C#N)sc4c3C(c3ccc(CCCCCC)cc3)(c3ccc(CCCCCC)cc3)O5)-c3*c4cc(/C=C5\C(=O)c6cc(F)c(F)cc6C5=C(C#N)C#N)sc4c32)cc1,17.76,-5.21,-3.6,,,100.0,,,,inverted,ZnO,MoO3,chlorobenzene,
87909,10.1016/j.nanoen.2020.105238,CCCCC(CC)COC(=O)c1sc2csc(-c3cc4c(-c5ccc(CC(CC)CCCC)s5)c5sccc5c(-c5ccc(CC(CC)CCCC)s5)c4s3)c2c1F,CCCCCCc1ccc(C2(c3ccc(CCCCCC)cc3)Oc3c(sc4c5c(sc34)-c3sc4cc(/C=C6\C(=O)c7cc(F)c(F)cc7C6=C(C#N)C#N)sc4c3C(c3ccc(CCCCCC)cc3)(c3ccc(CCCCCC)cc3)O5)-c3*c4cc(/C=C5\C(=O)c6cc(F)c(F)cc6C5=C(C#N)C#N)sc4c32)cc1,18.06,-5.21,-3.6,,,100.0,,,,inverted,ZnO,MoO3,chlorobenzene,
87910,10.1016/j.nanoen.2021.106044,COC(=O)C(C)(C)c1cc(C)cc(-c2sc3c4sc5cc(/C=C6/C(=O)c7cc(F)cc(c7)C(=O)/C6=C\c6cc(C(C)(C)C(=O)OC)c(-c7cc(C)cc(C(C)(C)C(=O)OC)c7)s6)sc5c4c(C(C)(C)C(=O)OC)ccc2-3)c1,CCCCCCCCCCCc1c(/C=C2\C(=O)c3cc(F)c(F)cc3C2=C(C#N)C#N)sc2c1sc1c3c4nsnc4c4c5sc6c(CCCCCCCCCCC)c(/C=C7\C(=O)c8cc(F)c(F)cc8C7=C(C#N)C#N)sc6c5n(CC(CC)CCCC)c4c3n(CC(CC)CCCC)c21,15.73,-5.56,-3.65,-5.65,-4.09,,,,,conventional,PDINO,PEDOT:PSS,,
87911,10.1016/j.nanoen.2021.106044,COC(=O)C(C)(C)c1cc(C)cc(-c2sc3c4sc5cc(/C=C6/C(=O)c7cc(F)cc(c7)C(=O)/C6=C\c6cc(C(C)(C)C(=O)OC)c(-c7cc(C)cc(C(C)(C)C(=O)OC)c7)s6)sc5c4c(C(C)(C)C(=O)OC)ccc2-3)c1,CCCCCCCCCCCc1c(/C=C2\C(=O)c3cc(F)c(F)cc3C2=C(C#N)C#N)sc2c1sc1c3c4nsnc4c4c5sc6c(CCCCCCCCCCC)c(/C=C7\C(=O)c8cc(F)c(F)cc8C7=C(C#N)C#N)sc6c5n(CC(CC)CCCC)c4c3n(CC(CC)CCCC)c21,16.71,-5.56,-3.65,-5.65,-4.09,,,PM6:Y6:C6 = 1:1:0.15?,,conventional,PDINO,PEDOT:PSS,,
87912,10.1016/j.nanoen.2021.106044,COC(=O)C(C)(C)c1cc(C)cc(-c2sc3c4sc5cc(/C=C6/C(=O)c7cc(F)cc(c7)C(=O)/C6=C\c6cc(C(C)(C)C(=O)OC)c(-c7cc(C)cc(C(C)(C)C(=O)OC)c7)s6)sc5c4c(C(C)(C)C(=O)OC)ccc2-3)c1,CCCCCCCCCCCc1c(/C=C2\C(=O)c3cc(F)c(F)cc3C2=C(C#N)C#N)sc2c1sc1c3c4nsnc4c4c5sc6c(CCCCCCCCCCC)c(/C=C7\C(=O)c8cc(F)c(F)cc8C7=C(C#N)C#N)sc6c5n(CC(CC)CCCC)c4c3n(CC(CC)CCCC)c21,14.42,-5.56,-3.65,-5.65,-4.09,,,,,conventional,PDINO,PEDOT:PSS,,
87941,10.1016/j.nanoen.2022.107742,COC(=O)C(C)(C)c1cc(C)cc(-c2sc3c4sc5cc(/C=C6/C(=O)c7cc(F)cc(c7)C(=O)/C6=C\c6cc(C(C)(C)C(=O)OC)c(-c7cc(C)cc(C(C)(C)C(=O)OC)c7)s6)sc5c4c(C(C)(C)C(=O)OC)ccc2-3)c1,CCCCCCCCCc1c(C=C2C(=O)c3cc(Cl)c(Cl)cc3C2=C(C#N)C#N)sc2c1sc1c3c4nsnc4c4c5sc6c(CCCCCCCCC)c(C=C7C(=O)c8cc(Cl)c(Cl)cc8C7=C(C#N)C#N)sc6c5n(CC(CCCC)CCCCCC)c4c3n(CC(CCCC)CCCCCC)c21,17.49,-5.56,-3.65,-5.68,-3.9,,,,,conventional,PDINN,PEDOT:PSS,,
87944,10.1016/j.nanoen.2022.108153,COC(=O)C(C)(C)c1cc(C)cc(-c2sc3c4sc5cc(/C=C6/C(=O)c7cc(F)cc(c7)C(=O)/C6=C\c6cc(C(C)(C)C(=O)OC)c(-c7cc(C)cc(C(C)(C)C(=O)OC)c7)s6)sc5c4c(C(C)(C)C(=O)OC)ccc2-3)c1,CCCCCCC(CCCC)Cc1c(/C=C2\C(=O)c3cc(F)c(F)cc3C2=C(C#N)C#N)sc2c1SC1c3c(c4c(c5nsnc35)c3sc5c(CC(CCCC)CCCCCC)c(/C=C6\C(=O)c7cc(F)c(F)cc7C6=C(C#N)C#N)sc5c3n4CC(CC)CCCC)N(CC(CC)CCCC)C21,16.6,-5.56,-3.65,-5.68,-3.9,,,,,,,,,
87945,10.1016/j.nanoen.2022.108153,COC(=O)C(C)(C)c1cc(C)cc(-c2sc3c4sc5cc(/C=C6/C(=O)c7cc(F)cc(c7)C(=O)/C6=C\c6cc(C(C)(C)C(=O)OC)c(-c7cc(C)cc(C(C)(C)C(=O)OC)c7)s6)sc5c4c(C(C)(C)C(=O)OC)ccc2-3)c1,CCCCCCC(CCCC)Cc1c(/C=C2\C(=O)c3cc(F)c(F)cc3C2=C(C#N)C#N)sc2c1SC1c3c(c4c(c5nsnc35)c3sc5c(CC(CCCC)CCCCCC)c(/C=C6\C(=O)c7cc(F)c(F)cc7C6=C(C#N)C#N)sc5c3n4CC(CC)CCCC)N(CC(CC)CCCC)C21,15.3,-5.56,-3.65,-5.68,-3.9,,,,,,,,,
87946,10.1016/j.nanoen.2022.108153,COC(=O)C(C)(C)c1cc(C)cc(-c2sc3c4sc5cc(/C=C6/C(=O)c7cc(F)cc(c7)C(=O)/C6=C\c6cc(C(C)(C)C(=O)OC)c(-c7cc(C)cc(C(C)(C)C(=O)OC)c7)s6)sc5c4c(C(C)(C)C(=O)OC)ccc2-3)c1,CCCCCCC(CCCC)Cc1c(/C=C2\C(=O)c3cc(F)c(F)cc3C2=C(C#N)C#N)sc2c1SC1c3c(c4c(c5nsnc35)c3sc5c(CC(CCCC)CCCCCC)c(/C=C6\C(=O)c7cc(F)c(F)cc7C6=C(C#N)C#N)sc5c3n4CC(CC)CCCC)N(CC(CC)CCCC)C21,12.7,-5.56,-3.65,-5.68,-3.9,,,,,,,,,
87947,10.1016/j.nanoen.2022.108153,COC(=O)C(C)(C)c1cc(C)cc(-c2sc3c4sc5cc(/C=C6/C(=O)c7cc(F)cc(c7)C(=O)/C6=C\c6cc(C(C)(C)C(=O)OC)c(-c7cc(C)cc(C(C)(C)C(=O)OC)c7)s6)sc5c4c(C(C)(C)C(=O)OC)ccc2-3)c1,CCCCCCC(CCCC)Cc1c(/C=C2\C(=O)c3cc(F)c(F)cc3C2=C(C#N)C#N)sc2c1SC1c3c(c4c(c5nsnc35)c3sc5c(CC(CCCC)CCCCCC)c(/C=C6\C(=O)c7cc(F)c(F)cc7C6=C(C#N)C#N)sc5c3n4CC(CC)CCCC)N(CC(CC)CCCC)C21,16.6,-5.56,-3.65,-5.68,-3.9,,,,,,,,,
87948,10.1016/j.nanoen.2022.108153,COC(=O)C(C)(C)c1cc(C)cc(-c2sc3c4sc5cc(/C=C6/C(=O)c7cc(F)cc(c7)C(=O)/C6=C\c6cc(C(C)(C)C(=O)OC)c(-c7cc(C)cc(C(C)(C)C(=O)OC)c7)s6)sc5c4c(C(C)(C)C(=O)OC)ccc2-3)c1,CCCCCCC(CCCC)Cc1c(/C=C2\C(=O)c3cc(F)c(F)cc3C2=C(C#N)C#N)sc2c1SC1c3c(c4c(c5nsnc35)c3sc5c(CC(CCCC)CCCCCC)c(/C=C6\C(=O)c7cc(F)c(F)cc7C6=C(C#N)C#N)sc5c3n4CC(CC)CCCC)N(CC(CC)CCCC)C21,15.5,-5.56,-3.65,-5.68,-3.9,,,,,,,,,
87955,10.1016/j.nanoen.2023.108593,CCCCCCCCC(CCCCCC)Cc1sc(-c2c3cc(-c4ccc(-c5sc(-c6sc(-c7cc(C(CC)CCCC)cs7)c7c6-c6ccc8c9c(ccc-7c69)C(=O)N(CCCC)C8=O)cc5CC(CC)CCCC)s4)sc3c(-c3cc(F)c(CC(CCCCCC)CCCCCCCC)s3)c3cc(-c4cccs4)sc23)cc1F,CCCCCCCCCCCc1c(/C=C2\C(=O)c3cc(F)c(F)cc3C2=C(C#N)C#N)sc2c1sc1c3c4nsnc4c4c5sc6c(CCCCCCCCCCC)c(/C=C7\C(=O)c8cc(F)c(F)cc8C7=C(C#N)C#N)sc6c5n(CCC(CC)CCCC)c4c3n(CCC(CC)CCCC)c21,16.74,,,-5.64,-3.86,,,,,conventional,,,,
87959,10.1016/j.nanoen.2023.108593,CCCCCCCCC(CCCCCC)Cc1sc(-c2c3cc(-c4ccc(-c5sc(-c6sc(-c7cc(C(CC)CCCC)cs7)c7c6-c6ccc8c9c(ccc-7c69)C(=O)N(CCCC)C8=O)cc5CC(CC)CCCC)s4)sc3c(-c3cc(F)c(CC(CCCCCC)CCCCCCCC)s3)c3cc(-c4cccs4)sc23)cc1F,CCCCCCCCCCCc1c(/C=C2\C(=O)c3cc(F)c(F)cc3C2=C(C#N)C#N)sc2c1sc1c3c4nsnc4c4c5sc6c(CCCCCCCCCCC)c(/C=C7\C(=O)c8cc(F)c(F)cc8C7=C(C#N)C#N)sc6c5n(CCC(CC)CCCC)c4c3n(CCC(CC)CCCC)c21,11.68,,,-5.64,-3.86,10.0,,,,,,,,
87960,10.1016/j.nanoen.2023.108593,CCCCCCCCC(CCCCCC)Cc1sc(-c2c3cc(-c4ccc(-c5sc(-c6sc(-c7cc(C(CC)CCCC)cs7)c7c6-c6ccc8c9c(ccc-7c69)C(=O)N(CCCC)C8=O)cc5CC(CC)CCCC)s4)sc3c(-c3cc(F)c(CC(CCCCCC)CCCCCCCC)s3)c3cc(-c4cccs4)sc23)cc1F,CCCCCCCCCCCc1c(/C=C2\C(=O)c3cc(F)c(F)cc3C2=C(C#N)C#N)sc2c1sc1c3c4nsnc4c4c5sc6c(CCCCCCCCCCC)c(/C=C7\C(=O)c8cc(F)c(F)cc8C7=C(C#N)C#N)sc6c5n(CCC(CC)CCCC)c4c3n(CCC(CC)CCCC)c21,13.44,,,-5.64,-3.86,15.0,,,,,,,,
87969,10.1016/j.nanoen.2023.109023,COC(=O)C(C)(C)c1cc(C)cc(-c2sc3c4sc5cc(/C=C6/C(=O)c7cc(F)cc(c7)C(=O)/C6=C\c6cc(C(C)(C)C(=O)OC)c(-c7cc(C)cc(C(C)(C)C(=O)OC)c7)s6)sc5c4c(C(C)(C)C(=O)OC)ccc2-3)c1,CCCCCCCCCc1c(C=C2C(=O)c3cc(Cl)c(Cl)cc3C2=C(C#N)C#N)sc2c1sc1c3c4nsnc4c4c5sc6c(CCCCCCCCC)c(C=C7C(=O)c8cc(Cl)c(Cl)cc8C7=C(C#N)C#N)sc6c5n(CC(CCCC)CCCCCC)c4c3n(CC(CCCC)CCCCCC)c21,17.37,-5.56,-3.65,-5.68,-3.9,,,,,conventional,PDINN,PEDOT:PSS,chloroform,
87970,10.1016/j.nanoen.2023.109023,COC(=O)C(C)(C)c1cc(C)cc(-c2sc3c4sc5cc(/C=C6/C(=O)c7cc(F)cc(c7)C(=O)/C6=C\c6cc(C(C)(C)C(=O)OC)c(-c7cc(C)cc(C(C)(C)C(=O)OC)c7)s6)sc5c4c(C(C)(C)C(=O)OC)ccc2-3)c1,CCCCCCCCCc1c(C=C2C(=O)c3cc(Cl)c(Cl)cc3C2=C(C#N)C#N)sc2c1sc1c3c4nsnc4c4c5sc6c(CCCCCCCCC)c(C=C7C(=O)c8cc(Cl)c(Cl)cc8C7=C(C#N)C#N)sc6c5n(CC(CCCC)CCCCCC)c4c3n(CC(CCCC)CCCCCC)c21,17.64,-5.56,-3.65,-5.68,-3.9,,,,,conventional,PDINN,PEDOT:PSS,chloroform,
87973,10.1016/j.nanoen.2023.109023,COC(=O)C(C)(C)c1cc(C)cc(-c2sc3c4sc5cc(/C=C6/C(=O)c7cc(F)cc(c7)C(=O)/C6=C\c6cc(C(C)(C)C(=O)OC)c(-c7cc(C)cc(C(C)(C)C(=O)OC)c7)s6)sc5c4c(C(C)(C)C(=O)OC)ccc2-3)c1,CCCCCCCCCc1c(C=C2C(=O)c3cc(Cl)c(Cl)cc3C2=C(C#N)C#N)sc2c1sc1c3c4nsnc4c4c5sc6c(CCCCCCCCC)c(C=C7C(=O)c8cc(Cl)c(Cl)cc8C7=C(C#N)C#N)sc6c5n(CC(CCCC)CCCCCC)c4c3n(CC(CCCC)CCCCCC)c21,16.94,-5.56,-3.65,-5.68,-3.9,,,,,conventional,PDINN,PEDOT:PSS,chloroform,
87974,10.1016/j.nanoen.2023.109023,COC(=O)C(C)(C)c1cc(C)cc(-c2sc3c4sc5cc(/C=C6/C(=O)c7cc(F)cc(c7)C(=O)/C6=C\c6cc(C(C)(C)C(=O)OC)c(-c7cc(C)cc(C(C)(C)C(=O)OC)c7)s6)sc5c4c(C(C)(C)C(=O)OC)ccc2-3)c1,CCCCCCCCCc1c(C=C2C(=O)c3cc(Cl)c(Cl)cc3C2=C(C#N)C#N)sc2c1sc1c3c4nsnc4c4c5sc6c(CCCCCCCCC)c(C=C7C(=O)c8cc(Cl)c(Cl)cc8C7=C(C#N)C#N)sc6c5n(CC(CCCC)CCCCCC)c4c3n(CC(CCCC)CCCCCC)c21,17.27,-5.56,-3.65,-5.68,-3.9,,,,1.5 wt%,conventional,PDINN,PEDOT:PSS,toluene,
87975,10.1016/j.nanoen.2023.109023,COC(=O)C(C)(C)c1cc(C)cc(-c2sc3c4sc5cc(/C=C6/C(=O)c7cc(F)cc(c7)C(=O)/C6=C\c6cc(C(C)(C)C(=O)OC)c(-c7cc(C)cc(C(C)(C)C(=O)OC)c7)s6)sc5c4c(C(C)(C)C(=O)OC)ccc2-3)c1,CCCCCCCCCc1c(C=C2C(=O)c3cc(Cl)c(Cl)cc3C2=C(C#N)C#N)sc2c1sc1c3c4nsnc4c4c5sc6c(CCCCCCCCC)c(C=C7C(=O)c8cc(Cl)c(Cl)cc8C7=C(C#N)C#N)sc6c5n(CC(CCCC)CCCCCC)c4c3n(CC(CCCC)CCCCCC)c21,16.29,-5.56,-3.65,-5.68,-3.9,,,,,conventional,PDINN,PEDOT:PSS,toluene,
87976,10.1016/j.nanoen.2023.109023,COC(=O)C(C)(C)c1cc(C)cc(-c2sc3c4sc5cc(/C=C6/C(=O)c7cc(F)cc(c7)C(=O)/C6=C\c6cc(C(C)(C)C(=O)OC)c(-c7cc(C)cc(C(C)(C)C(=O)OC)c7)s6)sc5c4c(C(C)(C)C(=O)OC)ccc2-3)c1,CCCCCCCCCc1c(C=C2C(=O)c3cc(Cl)c(Cl)cc3C2=C(C#N)C#N)sc2c1sc1c3c4nsnc4c4c5sc6c(CCCCCCCCC)c(C=C7C(=O)c8cc(Cl)c(Cl)cc8C7=C(C#N)C#N)sc6c5n(CC(CCCC)CCCCCC)c4c3n(CC(CCCC)CCCCCC)c21,16.74,-5.56,-3.65,-5.68,-3.9,,,,1.5 wt%,conventional,PDINN,PEDOT:PSS,toluene,
87977,10.1016/j.nanoen.2023.109023,COC(=O)C(C)(C)c1cc(C)cc(-c2sc3c4sc5cc(/C=C6/C(=O)c7cc(F)cc(c7)C(=O)/C6=C\c6cc(C(C)(C)C(=O)OC)c(-c7cc(C)cc(C(C)(C)C(=O)OC)c7)s6)sc5c4c(C(C)(C)C(=O)OC)ccc2-3)c1,CCCCCCCCCc1c(C=C2C(=O)c3cc(Cl)c(Cl)cc3C2=C(C#N)C#N)sc2c1sc1c3c4nsnc4c4c5sc6c(CCCCCCCCC)c(C=C7C(=O)c8cc(Cl)c(Cl)cc8C7=C(C#N)C#N)sc6c5n(CC(CCCC)CCCCCC)c4c3n(CC(CCCC)CCCCCC)c21,16.21,-5.56,-3.65,-5.68,-3.9,,,,,conventional,PDINN,PEDOT:PSS,toluene,
87978,10.1016/j.nanoen.2023.109023,COC(=O)C(C)(C)c1cc(C)cc(-c2sc3c4sc5cc(/C=C6/C(=O)c7cc(F)cc(c7)C(=O)/C6=C\c6cc(C(C)(C)C(=O)OC)c(-c7cc(C)cc(C(C)(C)C(=O)OC)c7)s6)sc5c4c(C(C)(C)C(=O)OC)ccc2-3)c1,CCCCCCCCCc1c(C=C2C(=O)c3cc(Cl)c(Cl)cc3C2=C(C#N)C#N)sc2c1sc1c3c4nsnc4c4c5sc6c(CCCCCCCCC)c(C=C7C(=O)c8cc(Cl)c(Cl)cc8C7=C(C#N)C#N)sc6c5n(CC(CCCC)CCCCCC)c4c3n(CC(CCCC)CCCCCC)c21,16.47,-5.56,-3.65,-5.68,-3.9,,,,1.5 wt%,conventional,PDINN,PEDOT:PSS,toluene,
87979,10.1016/j.nanoen.2023.109023,COC(=O)C(C)(C)c1cc(C)cc(-c2sc3c4sc5cc(/C=C6/C(=O)c7cc(F)cc(c7)C(=O)/C6=C\c6cc(C(C)(C)C(=O)OC)c(-c7cc(C)cc(C(C)(C)C(=O)OC)c7)s6)sc5c4c(C(C)(C)C(=O)OC)ccc2-3)c1,CCCCCCCCCc1c(C=C2C(=O)c3cc(Cl)c(Cl)cc3C2=C(C#N)C#N)sc2c1sc1c3c4nsnc4c4c5sc6c(CCCCCCCCC)c(C=C7C(=O)c8cc(Cl)c(Cl)cc8C7=C(C#N)C#N)sc6c5n(CC(CCCC)CCCCCC)c4c3n(CC(CCCC)CCCCCC)c21,15.99,-5.56,-3.65,-5.68,-3.9,,,,,conventional,PDINN,PEDOT:PSS,toluene,
87980,10.1016/j.nanoen.2023.109023,COC(=O)C(C)(C)c1cc(C)cc(-c2sc3c4sc5cc(/C=C6/C(=O)c7cc(F)cc(c7)C(=O)/C6=C\c6cc(C(C)(C)C(=O)OC)c(-c7cc(C)cc(C(C)(C)C(=O)OC)c7)s6)sc5c4c(C(C)(C)C(=O)OC)ccc2-3)c1,CCCCCCCCCc1c(C=C2C(=O)c3cc(Cl)c(Cl)cc3C2=C(C#N)C#N)sc2c1sc1c3c4nsnc4c4c5sc6c(CCCCCCCCC)c(C=C7C(=O)c8cc(Cl)c(Cl)cc8C7=C(C#N)C#N)sc6c5n(CC(CCCC)CCCCCC)c4c3n(CC(CCCC)CCCCCC)c21,16.4,-5.56,-3.65,-5.68,-3.9,,,,1.5 wt%,conventional,PDINN,PEDOT:PSS,toluene,
88011,10.1016/j.optmat.2020.110354,CCCCC(CC)COc1c2sc3c4sc(/C=C5\C(=O)c6ccccc6C5=C(C#N)C#N)cc4n(CC(CC)CCCC)c3c2c(OCC(CC)CCCC)c2sc3c4sc(/C=C5\C(=O)c6ccccc6C5=C(C#N)C#N)cc4n(CC(CC)CCCC)c3c12,c12c3c4c5c1c1c6c7c2c2c8c3c3c9c4c4c%10c5c5c1c1c6c6c%11c7c2c2c7c8c3c3c8c9c4c4c9c%10c5c5c1c1c6c6c%11c2c2c7c3c3c8c4c4c9c5c1c1c6c2c3c41,0.76,-5.48,-3.8,,,80.0,,2:3,,,BPhen,MoO3,,
88037,10.1016/j.optmat.2022.112347,COC(=O)C(C)(C)c1cc(C)cc(-c2sc3c4sc5cc(/C=C6/C(=O)c7cc(F)cc(c7)C(=O)/C6=C\c6cc(C(C)(C)C(=O)OC)c(-c7cc(C)cc(C(C)(C)C(=O)OC)c7)s6)sc5c4c(C(C)(C)C(=O)OC)ccc2-3)c1,CCCCCCCCCCCc1c(/C=C2\C(=O)c3cc(F)c(F)cc3C2=C(C#N)C#N)sc2c1sc1c3c4nsnc4c4c5sc6c(CCCCCCCCCCC)c(/C=C7\C(=O)c8cc(F)c(F)cc8C7=C(C#N)C#N)sc6c5n(CC(CC)CCCC)c4c3n(CC(CC)CCCC)c21,16.22,-5.56,-3.65,-5.65,-4.09,,,,5 wt%,conventional,PDINO,PEDOT:PSS,,
88061,10.1016/j.optmat.2023.114340,CCCCCCc1ccsc1,CCCCC(=O)OCC1(c2ccccc2)c2cccc3cccc4cccc5cccc6cccc1c6c-5c-4c-3c2,1.72,-5.01,-3.12,-6.1,-3.7,44.2,120.0,1:1,,,ZnO,,chlorobenzene,
88062,10.1016/j.optmat.2023.114340,CCCCCCc1ccsc1,CCCCC(=O)OCC1(c2ccccc2)c2cccc3cccc4cccc5cccc6cccc1c6c-5c-4c-3c2,1.74,-5.01,-3.12,-6.1,-3.7,,120.0,1:1,,,ZnO,,chlorobenzene,
88063,10.1016/j.optmat.2023.114340,CCCCCCc1ccsc1,CCCCC(=O)OCC1(c2ccccc2)c2cccc3cccc4cccc5cccc6cccc1c6c-5c-4c-3c2,2.02,-5.01,-3.12,-6.1,-3.7,,120.0,1:1,5.6 wt% LMO,,ZnO,,chlorobenzene,
88064,10.1016/j.optmat.2023.114340,CCCCCCc1ccsc1,CCCCC(=O)OCC1(c2ccccc2)c2cccc3cccc4cccc5cccc6cccc1c6c-5c-4c-3c2,2.09,-5.01,-3.12,-6.1,-3.7,,120.0,1:1,8.3 wt% LMO,,ZnO,,chlorobenzene,
88065,10.1016/j.optmat.2023.114340,CCCCCCc1ccsc1,CCCCC(=O)OCC1(c2ccccc2)c2cccc3cccc4cccc5cccc6cccc1c6c-5c-4c-3c2,2.43,-5.01,-3.12,-6.1,-3.7,87.4,120.0,1:1,10.0 wt% LMO,,ZnO,,chlorobenzene,
88066,10.1016/j.optmat.2023.114340,CCCCCCc1ccsc1,CCCCC(=O)OCC1(c2ccccc2)c2cccc3cccc4cccc5cccc6cccc1c6c-5c-4c-3c2,2.07,-5.01,-3.12,-6.1,-3.7,,120.0,1:1,16.7 wt% LMO,,ZnO,,chlorobenzene,
88068,10.1016/j.optmat.2023.114411,CCCCCCc1ccsc1,CCCCC(=O)OCC1(c2ccccc2)c2cccc3cccc4cccc5cccc6cccc1c6c-5c-4c-3c2,4.37,-5.01,-3.12,-6.1,-3.7,,,,,conventional,Ca,PEDOT:PSS,,
88069,10.1016/j.optmat.2023.114411,CCCCCCc1ccsc1,CCCCC(=O)OCC1(c2ccccc2)c2cccc3cccc4cccc5cccc6cccc1c6c-5c-4c-3c2,3.5,-5.01,-3.12,-6.1,-3.7,,,,,conventional,Ca,PEDOT:PSS,,
88070,10.1016/j.optmat.2023.114411,CCCCCCc1ccsc1,CCCCC(=O)OCC1(c2ccccc2)c2cccc3cccc4cccc5cccc6cccc1c6c-5c-4c-3c2,3.5,-5.01,-3.12,-6.1,-3.7,,,,,conventional,LiF,PEDOT:PSS,,
88071,10.1016/j.optmat.2023.114411,CCCCCCc1ccsc1,CCCCC(=O)OCC1(c2ccccc2)c2cccc3cccc4cccc5cccc6cccc1c6c-5c-4c-3c2,3.43,-5.01,-3.12,-6.1,-3.7,,,,,conventional,Ca,PEDOT:PSS,,
88072,10.1016/j.optmat.2023.114411,CCCCCCc1ccsc1,CCCCC(=O)OCC1(c2ccccc2)c2cccc3cccc4cccc5cccc6cccc1c6c-5c-4c-3c2,3.33,-5.01,-3.12,-6.1,-3.7,,,,,conventional,,PEDOT:PSS,,
88073,10.1016/j.optmat.2023.114411,CCCCCCc1ccsc1,CCCCC(=O)OCC1(c2ccccc2)c2cccc3cccc4cccc5cccc6cccc1c6c-5c-4c-3c2,3.22,-5.01,-3.12,-6.1,-3.7,,,,,conventional,LiF,PEDOT:PSS,,
88074,10.1016/j.optmat.2023.114411,CCCCCCc1ccsc1,CCCCC(=O)OCC1(c2ccccc2)c2cccc3cccc4cccc5cccc6cccc1c6c-5c-4c-3c2,2.98,-5.01,-3.12,-6.1,-3.7,,,,,conventional,Ca,PEDOT:PSS,,
88075,10.1016/j.optmat.2023.114411,CCCCCCc1ccsc1,CCCCC(=O)OCC1(c2ccccc2)c2cccc3cccc4cccc5cccc6cccc1c6c-5c-4c-3c2,2.4,-5.01,-3.12,-6.1,-3.7,,,,,conventional,,PEDOT:PSS,,
88076,10.1016/j.optmat.2023.114411,CCCCCCc1ccsc1,CCCCC(=O)OCC1(c2ccccc2)c2cccc3cccc4cccc5cccc6cccc1c6c-5c-4c-3c2,2.25,-5.01,-3.12,-6.1,-3.7,,,,,conventional,,PEDOT:PSS,,
88077,10.1016/j.optmat.2023.114411,CCCCCCc1ccsc1,CCCCC(=O)OCC1(c2ccccc2)c2cccc3cccc4cccc5cccc6cccc1c6c-5c-4c-3c2,1.29,-5.01,-3.12,-6.1,-3.7,,150.0,,,conventional,,PEDOT:PSS,chlorobenzene,
88078,10.1016/j.optmat.2023.114411,CCCCCCc1ccsc1,CCCCC(=O)OCC1(c2ccccc2)c2cccc3cccc4cccc5cccc6cccc1c6c-5c-4c-3c2,1.55,-5.01,-3.12,-6.1,-3.7,,150.0,,PEDOT:PSS:DMF = 1:1.0,conventional,,PEDOT:PSS,chlorobenzene,
88079,10.1016/j.optmat.2023.114411,CCCCCCc1ccsc1,CCCCC(=O)OCC1(c2ccccc2)c2cccc3cccc4cccc5cccc6cccc1c6c-5c-4c-3c2,1.69,-5.01,-3.12,-6.1,-3.7,,150.0,,PEDOT:PSS:DMF = 1:1.5,conventional,,PEDOT:PSS,chlorobenzene,
88080,10.1016/j.optmat.2023.114411,CCCCCCc1ccsc1,CCCCC(=O)OCC1(c2ccccc2)c2cccc3cccc4cccc5cccc6cccc1c6c-5c-4c-3c2,1.9,-5.01,-3.12,-6.1,-3.7,,150.0,,PEDOT:PSS:DMF = 1:2.0,conventional,,PEDOT:PSS,chlorobenzene,
88081,10.1016/j.optmat.2023.114411,CCCCCCc1ccsc1,CCCCC(=O)OCC1(c2ccccc2)c2cccc3cccc4cccc5cccc6cccc1c6c-5c-4c-3c2,1.45,-5.01,-3.12,-6.1,-3.7,,150.0,,PEDOT:PSS:DMF = 1:2.5,conventional,,PEDOT:PSS,chlorobenzene,
88082,10.1016/j.optmat.2023.114411,CCCCCCc1ccsc1,CCCCC(=O)OCC1(c2ccccc2)c2cccc3cccc4cccc5cccc6cccc1c6c-5c-4c-3c2,1.4,-5.01,-3.12,-6.1,-3.7,,150.0,,PEDOT:PSS:DMF = 1:3.0,conventional,,PEDOT:PSS,chlorobenzene,
88120,10.1016/j.optmat.2024.116639,COC(=O)C(C)(C)c1cc(C)cc(-c2sc3c4sc5cc(/C=C6/C(=O)c7cc(F)cc(c7)C(=O)/C6=C\c6cc(C(C)(C)C(=O)OC)c(-c7cc(C)cc(C(C)(C)C(=O)OC)c7)s6)sc5c4c(C(C)(C)C(=O)OC)ccc2-3)c1,CCCCCCCCCCCc1c(/C=C2\C(=O)c3cc(F)c(F)cc3C2=C(C#N)C#N)sc2c1sc1c3c4nsnc4c4c5sc6c(CCCCCCCCCCC)c(/C=C7\C(=O)c8cc(F)c(F)cc8C7=C(C#N)C#N)sc6c5n(CC(CC)CCCC)c4c3n(CC(CC)CCCC)c21,14.7,-5.56,-3.65,-5.65,-4.09,80.0,,1:1.2,,conventional,PDINN,PEDOT:PSS,chloroform,
88121,10.1016/j.optmat.2024.116639,COC(=O)C(C)(C)c1cc(C)cc(-c2sc3c4sc5cc(/C=C6/C(=O)c7cc(F)cc(c7)C(=O)/C6=C\c6cc(C(C)(C)C(=O)OC)c(-c7cc(C)cc(C(C)(C)C(=O)OC)c7)s6)sc5c4c(C(C)(C)C(=O)OC)ccc2-3)c1,CCCCCCCCCCCc1c(/C=C2\C(=O)c3cc(F)c(F)cc3C2=C(C#N)C#N)sc2c1sc1c3c4nsnc4c4c5sc6c(CCCCCCCCCCC)c(/C=C7\C(=O)c8cc(F)c(F)cc8C7=C(C#N)C#N)sc6c5n(CC(CC)CCCC)c4c3n(CC(CC)CCCC)c21,5.87,-5.56,-3.65,-5.65,-4.09,80.0,,1:1.2,,conventional,PDINN,PEDOT:PSS,chloroform,
88122,10.1016/j.optmat.2024.116639,COC(=O)C(C)(C)c1cc(C)cc(-c2sc3c4sc5cc(/C=C6/C(=O)c7cc(F)cc(c7)C(=O)/C6=C\c6cc(C(C)(C)C(=O)OC)c(-c7cc(C)cc(C(C)(C)C(=O)OC)c7)s6)sc5c4c(C(C)(C)C(=O)OC)ccc2-3)c1,CCCCCCCCCCCc1c(/C=C2\C(=O)c3cc(F)c(F)cc3C2=C(C#N)C#N)sc2c1sc1c3c4nsnc4c4c5sc6c(CCCCCCCCCCC)c(/C=C7\C(=O)c8cc(F)c(F)cc8C7=C(C#N)C#N)sc6c5n(CC(CC)CCCC)c4c3n(CC(CC)CCCC)c21,15.5,-5.56,-3.65,-5.65,-4.09,80.0,,1:1.2,0 wt%,conventional,PDINN,PEDOT:PSS,chloroform,
88123,10.1016/j.optmat.2024.116639,COC(=O)C(C)(C)c1cc(C)cc(-c2sc3c4sc5cc(/C=C6/C(=O)c7cc(F)cc(c7)C(=O)/C6=C\c6cc(C(C)(C)C(=O)OC)c(-c7cc(C)cc(C(C)(C)C(=O)OC)c7)s6)sc5c4c(C(C)(C)C(=O)OC)ccc2-3)c1,CCCCCCCCCCCc1c(/C=C2\C(=O)c3cc(F)c(F)cc3C2=C(C#N)C#N)sc2c1sc1c3c4nsnc4c4c5sc6c(CCCCCCCCCCC)c(/C=C7\C(=O)c8cc(F)c(F)cc8C7=C(C#N)C#N)sc6c5n(CC(CC)CCCC)c4c3n(CC(CC)CCCC)c21,8.2,-5.56,-3.65,-5.65,-4.09,80.0,,1:1.2,0 wt%,conventional,PDINN,PEDOT:PSS,chloroform,
88187,10.1016/j.orgel.2020.105872,CCCCC(CC)COC(=O)c1sc2c(-c3cc4c(OCC(CC)CCCC)c5sccc5c(OCC(CC)CCCC)c4s3)scc2c1F,CCCCC(=O)OCC1(c2ccccc2)c2cccc3cccc4cccc5cccc6cccc1c6c-5c-4c-3c2,6.8,-5.19,-3.43,-6.1,-3.7,100.0,,1:1.5,3,inverted,ZnO,MoO3,chlorobenzene,
88188,10.1016/j.orgel.2020.105872,CCCCC(CC)COC(=O)c1sc2c(-c3cc4c(OCC(CC)CCCC)c5sccc5c(OCC(CC)CCCC)c4s3)scc2c1F,CCCCC(=O)OCC1(c2ccccc2)c2cccc3cccc4cccc5cccc6cccc1c6c-5c-4c-3c2,6.96,-5.19,-3.43,-6.1,-3.7,100.0,,1:1.5,3,inverted,ZnO,MoO3,chlorobenzene,
88189,10.1016/j.orgel.2020.105872,CCCCC(CC)COC(=O)c1sc2c(-c3cc4c(OCC(CC)CCCC)c5sccc5c(OCC(CC)CCCC)c4s3)scc2c1F,CCCCC(=O)OCC1(c2ccccc2)c2cccc3cccc4cccc5cccc6cccc1c6c-5c-4c-3c2,7.25,-5.19,-3.43,-6.1,-3.7,100.0,,1:1.5,3,inverted,ZnO,MoO3,chlorobenzene,
88190,10.1016/j.orgel.2020.105872,CCCCC(CC)COC(=O)c1sc2c(-c3cc4c(OCC(CC)CCCC)c5sccc5c(OCC(CC)CCCC)c4s3)scc2c1F,CCCCC(=O)OCC1(c2ccccc2)c2cccc3cccc4cccc5cccc6cccc1c6c-5c-4c-3c2,6.55,-5.19,-3.43,-6.1,-3.7,100.0,,1:1.5,3,inverted,ZnO,MoO3,chlorobenzene,
88192,10.1016/j.orgel.2020.105872,CCCCC(CC)COC(=O)c1sc2c(-c3cc4c(OCC(CC)CCCC)c5sccc5c(OCC(CC)CCCC)c4s3)scc2c1F,CCCCC(=O)OCC1(c2ccccc2)c2cccc3cccc4cccc5cccc6cccc1c6c-5c-4c-3c2,7.67,-5.19,-3.43,-6.1,-3.7,100.0,,1:1.5,3,inverted,ZnO,MoO3,chlorobenzene,
88193,10.1016/j.orgel.2020.105872,CCCCC(CC)COC(=O)c1sc2c(-c3cc4c(OCC(CC)CCCC)c5sccc5c(OCC(CC)CCCC)c4s3)scc2c1F,CCCCC(=O)OCC1(c2ccccc2)c2cccc3cccc4cccc5cccc6cccc1c6c-5c-4c-3c2,7.82,-5.19,-3.43,-6.1,-3.7,100.0,,1:1.5,3,inverted,ZnO,MoO3,chlorobenzene,
88194,10.1016/j.orgel.2020.105872,CCCCC(CC)COC(=O)c1sc2c(-c3cc4c(OCC(CC)CCCC)c5sccc5c(OCC(CC)CCCC)c4s3)scc2c1F,CCCCC(=O)OCC1(c2ccccc2)c2cccc3cccc4cccc5cccc6cccc1c6c-5c-4c-3c2,7.87,-5.19,-3.43,-6.1,-3.7,100.0,,1:1.5,3,inverted,ZnO,MoO3,chlorobenzene,
88195,10.1016/j.orgel.2020.105872,CCCCC(CC)COC(=O)c1sc2c(-c3cc4c(OCC(CC)CCCC)c5sccc5c(OCC(CC)CCCC)c4s3)scc2c1F,CCCCC(=O)OCC1(c2ccccc2)c2cccc3cccc4cccc5cccc6cccc1c6c-5c-4c-3c2,7.57,-5.19,-3.43,-6.1,-3.7,100.0,,1:1.5,3,inverted,ZnO,MoO3,chlorobenzene,
88207,10.1016/j.orgel.2021.106065,CCCCC(CC)COC(=O)c1sc2csc(-c3cc4c(-c5ccc(CC(CC)CCCC)s5)c5sccc5c(-c5ccc(CC(CC)CCCC)s5)c4s3)c2c1F,COC(=O)CCCC1(c2ccccc2)C23c4c5ccc6c7cc8c9c%10c(cc%11cc%12c%13c%14c(cc%15c%16ccc-5c2c%16c2c5c%16c%17c(c(c46)c7c9c%17c4c%10c%11c%13c4c%16c%14c%152)C513)C%12)C8,9.03,-5.21,-3.6,-5.9,-3.9,120.0,180.0,,3% v/v,,ZnO:PO-T2T,,,
88208,10.1016/j.orgel.2021.106065,CCCCC(CC)COC(=O)c1sc2csc(-c3cc4c(-c5ccc(CC(CC)CCCC)s5)c5sccc5c(-c5ccc(CC(CC)CCCC)s5)c4s3)c2c1F,COC(=O)CCCC1(c2ccccc2)C23c4c5ccc6c7cc8c9c%10c(cc%11cc%12c%13c%14c(cc%15c%16ccc-5c2c%16c2c5c%16c%17c(c(c46)c7c9c%17c4c%10c%11c%13c4c%16c%14c%152)C513)C%12)C8,9.44,-5.21,-3.6,-5.9,-3.9,120.0,180.0,1:1.5,3% v/v,,ZnO:PO-T2T,,,
88209,10.1016/j.orgel.2021.106065,CCCCC(CC)COC(=O)c1sc2csc(-c3cc4c(-c5ccc(CC(CC)CCCC)s5)c5sccc5c(-c5ccc(CC(CC)CCCC)s5)c4s3)c2c1F,COC(=O)CCCC1(c2ccccc2)C23c4c5ccc6c7cc8c9c%10c(cc%11cc%12c%13c%14c(cc%15c%16ccc-5c2c%16c2c5c%16c%17c(c(c46)c7c9c%17c4c%10c%11c%13c4c%16c%14c%152)C513)C%12)C8,9.84,-5.21,-3.6,-5.9,-3.9,120.0,180.0,1:1.5 w/w,3 vol%,inverted,ZnO:PO-T2T,,,
88210,10.1016/j.orgel.2021.106065,CCCCC(CC)COC(=O)c1sc2csc(-c3cc4c(-c5ccc(CC(CC)CCCC)s5)c5sccc5c(-c5ccc(CC(CC)CCCC)s5)c4s3)c2c1F,COC(=O)CCCC1(c2ccccc2)C23c4c5ccc6c7cc8c9c%10c(cc%11cc%12c%13c%14c(cc%15c%16ccc-5c2c%16c2c5c%16c%17c(c(c46)c7c9c%17c4c%10c%11c%13c4c%16c%14c%152)C513)C%12)C8,9.06,-5.21,-3.6,-5.9,-3.9,120.0,180.0,1:1.5 w/w,3 vol%,inverted,ZnO:PO-T2T,,,
88211,10.1016/j.orgel.2021.106065,COC(=O)C(C)(C)c1cc(C)cc(-c2sc3c4sc5cc(/C=C6/C(=O)c7cc(F)cc(c7)C(=O)/C6=C\c6cc(C(C)(C)C(=O)OC)c(-c7cc(C)cc(C(C)(C)C(=O)OC)c7)s6)sc5c4c(C(C)(C)C(=O)OC)ccc2-3)c1,CCCCCCCCCCCc1c(/C=C2\C(=O)c3cc(F)c(F)cc3C2=C(C#N)C#N)sc2c1sc1c3c4nsnc4c4c5sc6c(CCCCCCCCCCC)c(/C=C7\C(=O)c8cc(F)c(F)cc8C7=C(C#N)C#N)sc6c5n(CC(CC)CCCC)c4c3n(CC(CC)CCCC)c21,15.44,-5.56,-3.65,-5.65,-4.09,,,,,,ZnO,,,
88212,10.1016/j.orgel.2021.106065,COC(=O)C(C)(C)c1cc(C)cc(-c2sc3c4sc5cc(/C=C6/C(=O)c7cc(F)cc(c7)C(=O)/C6=C\c6cc(C(C)(C)C(=O)OC)c(-c7cc(C)cc(C(C)(C)C(=O)OC)c7)s6)sc5c4c(C(C)(C)C(=O)OC)ccc2-3)c1,CCCCCCCCCCCc1c(/C=C2\C(=O)c3cc(F)c(F)cc3C2=C(C#N)C#N)sc2c1sc1c3c4nsnc4c4c5sc6c(CCCCCCCCCCC)c(/C=C7\C(=O)c8cc(F)c(F)cc8C7=C(C#N)C#N)sc6c5n(CC(CC)CCCC)c4c3n(CC(CC)CCCC)c21,16.34,-5.56,-3.65,-5.65,-4.09,,,,,,ZnO/PO-T2T,,,
88220,10.1016/j.orgel.2022.106633,CCCCC(CC)COc1c2cc(-c3scc(F)c3F)sc2c(OCC(CC)CCCC)c2ccsc12,COC(=O)CCCC1(c2ccccc2)C23c4c5ccc6c7cc8c9c%10c(cc%11cc%12c%13c%14c(cc%15c%16ccc-5c2c%16c2c5c%16c%17c(c(c46)c7c9c%17c4c%10c%11c%13c4c%16c%14c%152)C513)C%12)C8,6.3,-5.29,-3.19,-5.9,-3.9,,,1:1.5,,,,,,
88221,10.1016/j.orgel.2022.106633,CCCCC(CC)COC(=O)c1sc2c(-c3cc4c(-c5ccc(CC(CC)CCCC)s5)c5sccc5c(-c5ccc(CC(CC)CCCC)s5)c4s3)scc2c1F,COC(=O)CCCC1(c2ccccc2)C23c4c5c6c7c8c9c(c%10c%11c2c2c%12c4c4c%13c5c5c7c7c8c8c%14c9c%10c9c%10c%11c2c2c%11c%12c4c4c%12c%13c5c5c7c7c8c8c%14c9c9c%10c2c2c%11c4c4c%12c5c7c5c8c9c2c45)C613,6.1,-5.21,-3.6,-6.1,-3.7,,,1:2.5,,,,,,
88228,10.1016/j.orgel.2022.106686,CCCCC(CC)COC(=O)c1sc2csc(-c3cc4c(-c5ccc(CC(CC)CCCC)s5)c5sccc5c(-c5ccc(CC(CC)CCCC)s5)c4s3)c2c1F,CCCCC(=O)OCC1(c2ccccc2)C2=CC=Cc3cccc4cccc5ccc6ccccc7cccc1c7c6c5c-4c3C2,7.86,-5.21,-3.6,-6.1,-3.9,,,1:1.5,3 vol%,,,,,DIO
88249,10.1016/j.orgel.2022.106728,CCCCC(CC)Cc1sc(-c2c3cc(-c4ccc(-c5sc(-c6cccs6)c6c5C(=O)c5c(CC(CC)CCCC)sc(CC(CC)CCCC)c5C6=O)s4)sc3c(-c3cc(Cl)c(CC(CC)CCCC)s3)c3ccsc23)cc1Cl,COC(=O)CCCC1(c2ccccc2)C23c4c5c6c7c8c9c(c%10c%11c2c2c%12c4c4c%13c5c5c7c7c8c8c%14c9c%10c9c%10c%11c2c2c%11c%12c4c4c%12c%13c5c5c7c7c8c8c%14c9c9c%10c2c2c%11c4c4c%12c5c7c5c8c9c2c45)C613,4.25,-5.52,-3.6,-6.1,-3.7,300.0,100.0,1:1 w/w,,conventional,,,,
88250,10.1016/j.orgel.2022.106728,CCCCC(CC)Cc1sc(-c2c3cc(-c4ccc(-c5sc(-c6cccs6)c6c5C(=O)c5c(CC(CC)CCCC)sc(CC(CC)CCCC)c5C6=O)s4)sc3c(-c3cc(Cl)c(CC(CC)CCCC)s3)c3ccsc23)cc1Cl,COC(=O)CCCC1(c2ccccc2)C23c4c5c6c7c8c9c(c%10c%11c2c2c%12c4c4c%13c5c5c7c7c8c8c%14c9c%10c9c%10c%11c2c2c%11c%12c4c4c%12c%13c5c5c7c7c8c8c%14c9c9c%10c2c2c%11c4c4c%12c5c7c5c8c9c2c45)C613,4.95,-5.52,-3.6,-6.1,-3.7,300.0,100.0,1:1,,,,,,
88251,10.1016/j.orgel.2022.106728,CCCCC(CC)Cc1sc(-c2c3cc(-c4ccc(-c5sc(-c6cccs6)c6c5C(=O)c5c(CC(CC)CCCC)sc(CC(CC)CCCC)c5C6=O)s4)sc3c(-c3cc(Cl)c(CC(CC)CCCC)s3)c3ccsc23)cc1Cl,COC(=O)CCCC1(c2ccccc2)C23c4c5c6c7c8c9c(c%10c%11c2c2c%12c4c4c%13c5c5c7c7c8c8c%14c9c%10c9c%10c%11c2c2c%11c%12c4c4c%12c%13c5c5c7c7c8c8c%14c9c9c%10c2c2c%11c4c4c%12c5c7c5c8c9c2c45)C613,5.39,-5.52,-3.6,-6.1,-3.7,300.0,100.0,1:1 w/w,,inverted,,,,
88252,10.1016/j.orgel.2022.106728,CCCCC(CC)Cc1sc(-c2c3cc(-c4ccc(-c5sc(-c6cccs6)c6c5C(=O)c5c(CC(CC)CCCC)sc(CC(CC)CCCC)c5C6=O)s4)sc3c(-c3cc(Cl)c(CC(CC)CCCC)s3)c3ccsc23)cc1Cl,COC(=O)CCCC1(c2ccccc2)C23c4c5c6c7c8c9c(c%10c%11c2c2c%12c4c4c%13c5c5c7c7c8c8c%14c9c%10c9c%10c%11c2c2c%11c%12c4c4c%12c%13c5c5c7c7c8c8c%14c9c9c%10c2c2c%11c4c4c%12c5c7c5c8c9c2c45)C613,6.13,-5.52,-3.6,-6.1,-3.7,300.0,100.0,1:1,,inverted,,,,
88253,10.1016/j.orgel.2022.106728,CCCCC(CC)Cc1sc(-c2c3cc(-c4ccc(-c5sc(-c6cccs6)c6c5C(=O)c5c(CC(CC)CCCC)sc(CC(CC)CCCC)c5C6=O)s4)sc3c(-c3cc(Cl)c(CC(CC)CCCC)s3)c3ccsc23)cc1Cl,CCCCCCCCn1nc2c(/C=c3\sc(=C(C#N)C#N)n(CC)c3=O)ccc(-c3cc4c(s3)-c3cc5c(cc3C4(c3ccc(CCCCCC)cc3)c3ccc(CCCCCC)cc3)-c3sc(-c4ccc(/C=c6\sc(=C(C#N)C#N)n(CC)c6=O)c6nn(CCCCCCCC)nc46)cc3C5(c3ccc(CCCCCC)cc3)c3ccc(CCCCCC)cc3)c2n1,3.7,-5.52,-3.6,-5.49,-3.72,,,,,inverted,ZnO,MoO3,chlorobenzene,
88254,10.1016/j.orgel.2022.106728,CCCCC(CC)Cc1sc(-c2c3cc(-c4ccc(-c5sc(-c6cccs6)c6c5C(=O)c5c(CC(CC)CCCC)sc(CC(CC)CCCC)c5C6=O)s4)sc3c(-c3cc(Cl)c(CC(CC)CCCC)s3)c3ccsc23)cc1Cl,COC(=O)CCCC1(c2ccccc2)C23c4c5ccc6c7cc8c9c%10c(cc%11cc%12c%13c%14c(cc%15c%16ccc-5c2c%16c2c5c%16c%17c(c(c46)c7c9c%17c4c%10c%11c%13c4c%16c%14c%152)C513)C%12)C8,7.28,-5.52,-3.6,-5.9,-3.9,,,,,inverted,ZnO,MoO3,chlorobenzene,
88255,10.1016/j.orgel.2022.106728,CCCCC(CC)Cc1sc(-c2c3cc(-c4ccc(-c5sc(-c6cccs6)c6c5C(=O)c5c(CC(CC)CCCC)sc(CC(CC)CCCC)c5C6=O)s4)sc3c(-c3cc(Cl)c(CC(CC)CCCC)s3)c3ccsc23)cc1Cl,COC(=O)CCCC1(c2ccccc2)C23c4c5c6c7c8c9c(c%10c%11c2c2c%12c4c4c%13c5c5c7c7c8c8c%14c9c%10c9c%10c%11c2c2c%11c%12c4c4c%12c%13c5c5c7c7c8c8c%14c9c9c%10c2c2c%11c4c4c%12c5c7c5c8c9c2c45)C613,5.68,-5.52,-3.6,-6.1,-3.7,,,,,inverted,ZnO,MoO3,chlorobenzene,
88256,10.1016/j.orgel.2022.106728,CCCCC(CC)Cc1sc(-c2c3cc(-c4ccc(-c5sc(-c6cccs6)c6c5C(=O)c5c(CC(CC)CCCC)sc(CC(CC)CCCC)c5C6=O)s4)sc3c(-c3cc(Cl)c(CC(CC)CCCC)s3)c3ccsc23)cc1Cl,COC(=O)CCCC1(c2ccccc2)C23c4c5ccc6c7cc8c9c%10c(cc%11cc%12c%13c%14c(cc%15c%16ccc-5c2c%16c2c5c%16c%17c(c(c46)c7c9c%17c4c%10c%11c%13c4c%16c%14c%152)C513)C%12)C8,6.05,-5.52,-3.6,-5.9,-3.9,,,,,inverted,ZnO,MoO3,chlorobenzene,
88257,10.1016/j.orgel.2022.106728,CCCCC(CC)COC(=O)c1sc2c(-c3cc4c(-c5cc(CC(CC)CCCC)c(Cl)s5)c5sccc5c(-c5cc(CC(CC)CCCC)c(Cl)s5)c4s3)scc2c1F,COC(=O)CCCC1(c2ccccc2)C23c4c5ccc6c7cc8c9c%10c(cc%11cc%12c%13c%14c(cc%15c%16ccc-5c2c%16c2c5c%16c%17c(c(c46)c7c9c%17c4c%10c%11c%13c4c%16c%14c%152)C513)C%12)C8,4.94,-5.55,-3.87,-5.9,-3.9,,,,,inverted,ZnO,MoO3,chlorobenzene,
88316,10.1016/j.physe.2022.115534,COC(=O)C(C)(C)c1cc(C)cc(-c2sc3c4sc5cc(/C=C6/C(=O)c7cc(F)cc(c7)C(=O)/C6=C\c6cc(C(C)(C)C(=O)OC)c(-c7cc(C)cc(C(C)(C)C(=O)OC)c7)s6)sc5c4c(C(C)(C)C(=O)OC)ccc2-3)c1,CCCCCCCCCCCc1c(/C=C2\C(=O)c3cc(F)c(F)cc3C2=C(C#N)C#N)sc2c1sc1c3c4nsnc4c4c5sc6c(CCCCCCCCCCC)c(/C=C7\C(=O)c8cc(F)c(F)cc8C7=C(C#N)C#N)sc6c5n(CC(CC)CCCC)c4c3n(CC(CC)CCCC)c21,15.46,-5.56,-3.65,-5.65,-4.09,120.0,110.0,1:1.2,"0.5%, v/v",conventional,BCP,PEDOT:PSS,chloroform,CN
88317,10.1016/j.physe.2022.115534,COC(=O)C(C)(C)c1cc(C)cc(-c2sc3c4sc5cc(/C=C6/C(=O)c7cc(F)cc(c7)C(=O)/C6=C\c6cc(C(C)(C)C(=O)OC)c(-c7cc(C)cc(C(C)(C)C(=O)OC)c7)s6)sc5c4c(C(C)(C)C(=O)OC)ccc2-3)c1,CCCCCCCCCCCc1c(/C=C2\C(=O)c3cc(F)c(F)cc3C2=C(C#N)C#N)sc2c1sc1c3c4nsnc4c4c5sc6c(CCCCCCCCCCC)c(/C=C7\C(=O)c8cc(F)c(F)cc8C7=C(C#N)C#N)sc6c5n(CC(CC)CCCC)c4c3n(CC(CC)CCCC)c21,15.71,-5.56,-3.65,-5.65,-4.09,120.0,110.0,1:1.2,"0.5%, v/v",conventional,BCP,PEDOT:PSS,chloroform,CN
88318,10.1016/j.physe.2022.115534,COC(=O)C(C)(C)c1cc(C)cc(-c2sc3c4sc5cc(/C=C6/C(=O)c7cc(F)cc(c7)C(=O)/C6=C\c6cc(C(C)(C)C(=O)OC)c(-c7cc(C)cc(C(C)(C)C(=O)OC)c7)s6)sc5c4c(C(C)(C)C(=O)OC)ccc2-3)c1,CCCCCCCCCCCc1c(/C=C2\C(=O)c3cc(F)c(F)cc3C2=C(C#N)C#N)sc2c1sc1c3c4nsnc4c4c5sc6c(CCCCCCCCCCC)c(/C=C7\C(=O)c8cc(F)c(F)cc8C7=C(C#N)C#N)sc6c5n(CC(CC)CCCC)c4c3n(CC(CC)CCCC)c21,16.21,-5.56,-3.65,-5.65,-4.09,120.0,110.0,1:1.2,0.5% v/v,conventional,BCP,PEDOT:PSS,chloroform,CN
88319,10.1016/j.physe.2022.115534,COC(=O)C(C)(C)c1cc(C)cc(-c2sc3c4sc5cc(/C=C6/C(=O)c7cc(F)cc(c7)C(=O)/C6=C\c6cc(C(C)(C)C(=O)OC)c(-c7cc(C)cc(C(C)(C)C(=O)OC)c7)s6)sc5c4c(C(C)(C)C(=O)OC)ccc2-3)c1,CCCCCCCCCCCc1c(/C=C2\C(=O)c3cc(F)c(F)cc3C2=C(C#N)C#N)sc2c1sc1c3c4nsnc4c4c5sc6c(CCCCCCCCCCC)c(/C=C7\C(=O)c8cc(F)c(F)cc8C7=C(C#N)C#N)sc6c5n(CC(CC)CCCC)c4c3n(CC(CC)CCCC)c21,16.62,-5.56,-3.65,-5.65,-4.09,120.0,110.0,1:1.2,0.5% v/v,conventional,BCP,PEDOT:PSS,chloroform,CN
88320,10.1016/j.physe.2022.115534,CCCCC(CC)Cc1ccc(-c2c3cc(-c4ccc(-c5sc(-c6cccs6)c6c5C(=O)c5c(CC(CC)CCCC)sc(CC(CC)CCCC)c5C6=O)s4)sc3c(-c3ccc(CC(CC)CCCC)s3)c3ccsc23)s1,CCCCCCc1ccc(C2(c3ccc(CCCCCC)cc3)c3cc4c(cc3-c3sc5cc(C=C6C(=O)c7ccccc7C6=C(C#N)C#N)sc5c32)C(c2ccc(CCCCCC)cc2)(c2ccc(CCCCCC)cc2)c2c-4sc3cc(C=C4C(=O)c5ccccc5C4=C(C#N)C#N)sc23)cc1,9.17,-5.33,-3.48,-5.576,-3.916,,,,,conventional,BCP,PEDOT:PSS,chloroform,
88321,10.1016/j.physe.2022.115534,CCCCC(CC)Cc1ccc(-c2c3cc(-c4ccc(-c5sc(-c6cccs6)c6c5C(=O)c5c(CC(CC)CCCC)sc(CC(CC)CCCC)c5C6=O)s4)sc3c(-c3ccc(CC(CC)CCCC)s3)c3ccsc23)s1,CCCCCCc1ccc(C2(c3ccc(CCCCCC)cc3)c3cc4c(cc3-c3sc5cc(C=C6C(=O)c7ccccc7C6=C(C#N)C#N)sc5c32)C(c2ccc(CCCCCC)cc2)(c2ccc(CCCCCC)cc2)c2c-4sc3cc(C=C4C(=O)c5ccccc5C4=C(C#N)C#N)sc23)cc1,9.84,-5.33,-3.48,-5.576,-3.916,,,,,conventional,BCP,PEDOT:PSS,chloroform,
88354,10.1016/j.porgcoat.2025.109515,CCCCC(CC)COC(=O)c1sc2c(-c3cc4c(OCC(CC)CCCC)c5sccc5c(OCC(CC)CCCC)c4s3)scc2c1F,CCCCC(=O)OCC1(c2ccccc2)C2=CC=Cc3cccc4cccc5ccc6ccccc7cccc1c7c6c5c-4c3C2,6.79,-5.19,-3.43,-6.1,-3.9,,120.0,1:1.5,3% v/v,inverted,TiO2,,,
88355,10.1016/j.porgcoat.2025.109515,CCCCC(CC)COC(=O)c1sc2c(-c3cc4c(OCC(CC)CCCC)c5sccc5c(OCC(CC)CCCC)c4s3)scc2c1F,CCCCC(=O)OCC1(c2ccccc2)C2=CC=Cc3cccc4cccc5ccc6ccccc7cccc1c7c6c5c-4c3C2,7.87,-5.19,-3.43,-6.1,-3.9,,120.0,1:1.5,3% v/v,inverted,TiO2:Zn,,,
88389,10.1016/j.rinp.2025.108120,CCCCCCc1cc(C)sc1C,CCCCC(=O)OCC1(c2ccccc2)c2cccc3cccc4cccc5cccc6cccc1c6c-5c-4c-3c2,4.62,-5.01,-3.12,-6.1,-3.7,,,,,conventional,TiO2,PEDOT:PSS,,
88391,10.1016/j.rinp.2025.108120,CCCCCCc1cc(C)sc1C,CCCCC(=O)OCC1(c2ccccc2)c2cccc3cccc4cccc5cccc6cccc1c6c-5c-4c-3c2,0.49,-5.01,-3.12,-6.1,-3.7,,,,,,ZnO np,PEDOT:PSS,,
88392,10.1016/j.rinp.2025.108120,CCCCCCc1cc(C)sc1C,CCCCC(=O)OCC1(c2ccccc2)c2cccc3cccc4cccc5cccc6cccc1c6c-5c-4c-3c2,3.57,-5.01,-3.12,-6.1,-3.7,,,,,conventional,Ca,PEDOT:PSS,,
88393,10.1016/j.rinp.2025.108120,CCCCCCCCC(CCCCCC)Cc1cc2sc(-c3c4cc(-c5sc(-c6c(F)c(F)c(-c7cc(CC(CC)CCCC)cs7)c7nsnc67)cc5CC(CC)CCCC)sc4c(-c4cc5sc(CC(CCCCCC)CCCCCCCC)cc5s4)c4ccsc34)cc2s1,CCCCC(=O)OCC1(c2ccccc2)c2cccc3cccc4cccc5cccc6cccc1c6c-5c-4c-3c2,1.6,-5.48,-3.73,-6.1,-3.7,,,,,inverted,ZnO,MoO3,,
88587,10.1016/j.solener.2020.01.042,CCCCC(CC)Cc1ccc(-c2c3cc(-c4ccc(-c5sc(-c6cccs6)c6c5C(=O)c5c(CC(CC)CCCC)sc(CC(CC)CCCC)c5C6=O)s4)sc3c(-c3ccc(CC(CC)CCCC)s3)c3ccsc23)s1,CCCCCCCCC1(CCCCCCCC)c2cc3c(cc2-c2cc4c(cc21)-c1sc(/C=C2\C(=O)c5cc(C)ccc5C2=C(C#N)C#N)cc1C4(CCCCCCCC)CCCCCCCC)C(CCCCCCCC)(CCCCCCCC)c1cc(/C=C2\C(=O)c4cc(C)ccc4C2=C(C#N)C#N)sc1-3,10.45,-5.33,-3.48,-5.42,-3.7,,,,,,ZnO,M-PEDOT,,
88589,10.1016/j.solener.2020.01.042,COC(=O)C(C)(C)c1cc(C)cc(-c2sc3c4sc5cc(/C=C6/C(=O)c7cc(F)cc(c7)C(=O)/C6=C\c6cc(C(C)(C)C(=O)OC)c(-c7cc(C)cc(C(C)(C)C(=O)OC)c7)s6)sc5c4c(C(C)(C)C(=O)OC)ccc2-3)c1,CCCCCCCCC1(CCCCCCCC)c2cc3c(cc2-c2cc4c(cc21)-c1sc(/C=C2\C(=O)c5cc(F)c(F)cc5C2=C(C#N)C#N)cc1C4(CCCCCCCC)CCCCCCCC)C(CCCCCCCC)(CCCCCCCC)c1cc2c(cc1-3)C(CCCCCCCC)(CCCCCCCC)c1cc(/C=C3\C(=O)c4cc(F)c(F)cc4C3=C(C#N)C#N)sc1-2,12.3,-5.56,-3.65,-5.71,-3.96,,,,,,PF3N-2TNDI,PEDOT:PSS,,
88591,10.1016/j.solener.2020.01.042,Cc1ccc(N(c2ccc(C)cc2)c2ccc(-c3ccc(C=C(C#N)C#N)c4nsnc34)cc2)cc1,c12c3c4c5c1c1c6c7c2c2c8c3c3c9c4c4c%10c5c5c1c1c6c6c%11c%12c%13c%14c%15c%16c%17c%14c%14c%18c%13c%11c1c1c5c%10c5c(c%14c%10c%17c%11c%13c%16c%14c%16c%15c%12c%12c%16c(c2c7c%126)c2c8c3c(c%13c%142)c2c9c4c5c%10c%112)c%181,9.8,,,,,,,,,,Bphen/C60,MoO3,,
88592,10.1016/j.solener.2020.01.042,CCCCC(CC)COC(=O)c1sc2c(-c3cc4c(-c5ccc(CC(CC)CCCC)s5)c5sccc5c(-c5ccc(CC(CC)CCCC)s5)c4s3)scc2c1F,CCCCC(CC)CC1(CC(CC)CCCC)c2cc(/C=C3\C(=O)c4ccccc4C3=C(C#N)C#N)sc2-c2sc(-c3ccc(-c4cc5c(s4)-c4sc(/C=C6\C(=O)c7ccccc7C6=C(C#N)C#N)cc4C5(CC(CC)CCCC)CC(CC)CCCC)c4nsnc34)cc21,10.7,-5.21,-3.6,-5.53,-4.0,,,,,,TmPyPB,PEDOT:PSS,,
88593,10.1016/j.solener.2020.01.042,CCCCC(CC)Cc1ccc(-c2c3cc(-c4ccc(-c5sc(-c6cccs6)c6c5C(=O)c5c(CC(CC)CCCC)sc(CC(CC)CCCC)c5C6=O)s4)sc3c(-c3ccc(CC(CC)CCCC)s3)c3ccsc23)s1,CCCCCCCCC1(CCCCCCCC)c2cc3c(cc2-c2cc4c(cc21)-c1sc(/C=C2\C(=O)c5cc(C)ccc5C2=C(C#N)C#N)cc1C4(CCCCCCCC)CCCCCCCC)C(CCCCCCCC)(CCCCCCCC)c1cc(/C=C2\C(=O)c4cc(C)ccc4C2=C(C#N)C#N)sc1-3,10.08,-5.33,-3.48,-5.42,-3.7,,,,,,PCINO,PEDOT:PSS,,
88595,10.1016/j.solener.2020.01.042,CCCCC(CC)Cc1ccc(-c2c3cc(-c4ccc(-c5sc(-c6cccs6)c6c5C(=O)c5c(CC(CC)CCCC)sc(CC(CC)CCCC)c5C6=O)s4)sc3c(-c3ccc(CC(CC)CCCC)s3)c3ccsc23)s1,CCCCCCc1ccc(C2(c3ccc(CCCCCC)cc3)c3cc4c(cc3-c3sc5cc(/C=C6\C(=O)c7sc(C)cc7C6=C(C#N)C#N)sc5c32)C(c2ccc(CCCCCC)cc2)(c2ccc(CCCCCC)cc2)c2c-4sc3cc(/C=C4\C(=O)c5sc(C)cc5C4=C(C#N)C#N)sc23)cc1,9.01,-5.33,-3.48,-5.43,-3.68,,,,,,ZnO,PEDOT:PSS,,
88596,10.1016/j.solener.2020.01.042,CCCCC(CC)COC(=O)c1cc2csc(-c3cc4c(-c5ccc(CC(CC)CCCC)s5)c5sccc5c(-c5ccc(CC(CC)CCCC)s5)c4s3)c2s1,CCCCCCc1ccc(C2(c3ccc(CCCCCC)cc3)c3cc4c(cc3-c3sc(-c5sc(/C=C6\C(=O)c7ccccc7C6=C(C#N)C#N)cc5OCC(CC)CCCC)cc32)C(c2ccc(CCCCCC)cc2)(c2ccc(CCCCCC)cc2)c2cc(-c3sc(/C=C5\C(=O)c6ccccc6C5=C(C#N)C#N)cc3OCC(CC)CCCC)sc2-4)cc1,10.1,-5.09,-3.22,-5.32,-3.95,,,,,,PFN-Br,PCP-Na,,
88599,10.1016/j.solener.2020.01.042,CCCCC(CC)COC(=O)c1cc2csc(-c3cc4c(-c5ccc(CC(CC)CCCC)s5)c5sccc5c(-c5ccc(CC(CC)CCCC)s5)c4s3)c2s1,CCCCCCc1ccc(C2(c3ccc(CCCCCC)cc3)c3cc4c(cc3-c3sc(-c5sc(/C=C6\C(=O)c7ccccc7C6=C(C#N)C#N)cc5OCC(CC)CCCC)cc32)C(c2ccc(CCCCCC)cc2)(c2ccc(CCCCCC)cc2)c2cc(-c3sc(/C=C5\C(=O)c6ccccc6C5=C(C#N)C#N)cc3OCC(CC)CCCC)sc2-4)cc1,9.4,-5.09,-3.22,-5.32,-3.95,,,,,conventional,PNDIT-F3N,PEDOT:PSS,,
88600,10.1016/j.solener.2020.01.042,CCCCC(CC)Cc1csc(-c2sc(-c3cc(CC(CC)CCCC)c(-c4cc(F)c(-c5sccc5F)s4)s3)c3c2C(=O)c2c(CC(CC)CCCC)sc(CC(CC)CCCC)c2C3=O)c1,COC(=O)CCCC1(c2ccccc2)C23c4c5ccc6c7cc8c9c%10c(cc%11cc%12c%13c%14c(cc%15c%16ccc-5c2c%16c2c5c%16c%17c(c(c46)c7c9c%17c4c%10c%11c%13c4c%16c%14c%152)C513)C%12)C8,9.23,-5.39,-3.61,-5.9,-3.9,,,,,,ZnO,PEDOT:PSS,,
88604,10.1016/j.solener.2020.01.042,CCCCC(CC)COC(=O)c1sc2csc(-c3cc4c(-c5ccc(CC(CC)CCCC)s5)c5sccc5c(-c5ccc(CC(CC)CCCC)s5)c4s3)c2c1F,CCCCCCc1ccc(C2(c3ccc(CCCCCC)cc3)c3cc4c(cc3-c3sc5cc(C=C6C(=O)c7ccccc7C6=C(C#N)C#N)sc5c32)C(c2ccc(CCCCCC)cc2)(c2ccc(CCCCCC)cc2)c2c-4sc3cc(C=C4C(=O)c5ccccc5C4=C(C#N)C#N)sc23)cc1,8.79,-5.21,-3.6,-5.576,-3.916,,,,,,C60,PEDOT:PSS,,
88608,10.1016/j.solener.2020.01.042,CCCCC(CC)CSc1sc(-c2c3cc(-c4ccc(-c5sc(-c6cccs6)c6c5C(=O)c5c(CC(CC)CCCC)sc(CC(CC)CCCC)c5C6=O)s4)sc3c(-c3cc(F)c(SCC(CC)CCCC)s3)c3ccsc23)cc1F,CCCCCCc1ccc(C2(c3ccc(CCCCCC)cc3)c3cc4c(cc3-c3sc5cc(/C=C6\C(=O)c7cc(F)c(F)cc7C6=C(C#N)C#N)sc5c32)C(c2ccc(CCCCCC)cc2)(c2ccc(CCCCCC)cc2)c2c-4sc3cc(/C=C4\C(=O)c5cc(F)c(F)cc5C4=C(C#N)C#N)sc23)cc1,13.1,-5.41,-3.62,-5.66,-4.14,,,,,inverted,ZnO,MoO3,,
88609,10.1016/j.solener.2020.01.042,CCCCCCC(CCCC)CCc1c2cc(-c3ccc(-c4c(F)c(F)c(-c5cccs5)c5nn(CC(CCCC)CCCCCC)nc45)s3)sc2c(CCC(CCCC)CCCCCC)c2ccsc12,CCCCCCC1(CCCCCC)c2cc3c(cc2-c2sc(/C=C4\C(=O)c5ccccc5C4=C(C#N)C#N)cc21)C(CCCCCC)(CCCCCC)c1cc(/C=C2\C(=O)c4ccccc4C2=C(C#N)C#N)sc1-3,12.0,-5.38,-3.17,-5.69,-3.91,,,,,inverted,ZnO,MoO3,,
