Repository: JiYiqaq/PCE-KA-GNN

# Data directory

- `raw/Active_Database.csv` is the immutable source dataset bundled under CC BY 4.0. Do not overwrite it with processed data.
- `processed/` is created and populated by the training pipeline. Generated `.pt` and `.pth` caches are intentionally ignored by Git because they can exceed GitHub's normal single-file limit.

See `../DATA_LICENSE.md` for provenance, license and checksum information.

File: data/processed/device_records.csv (part 159 of 250)
record_id,doi,donor_smiles,acceptor_smiles,pce,homo_d,lumo_d,homo_a,lumo_a,active_layer_thickness,annealing_temp,d_a_ratio,additive_ratio,device_type,etl_canonical,htl_canonical,solvent_canonical,additive_canonical
88610,10.1016/j.solener.2020.01.042,CCCCC(CC)COC(=O)c1sc2c(-c3cc4c(-c5ccc(CC(CC)CCCC)s5)c5sccc5c(-c5ccc(CC(CC)CCCC)s5)c4s3)scc2c1F,CCCCCCc1ccc(C2(c3ccc(CCCCCC)cc3)c3cc(/C=C4\C(=O)c5cc(Cl)c(Cl)cc5C4=C(C#N)C#N)sc3-c3sc4c(OCC(CC)CCCC)c5c6c(sc5c(OCC(CC)CCCC)c4c32)-c2sc(/C=C3\C(=O)c4cc(Cl)c(Cl)cc4C3=C(C#N)C#N)cc2C6(c2ccc(CCCCCC)cc2)c2ccc(CCCCCC)cc2)cc1,11.2,-5.21,-3.6,-5.49,-4.09,,,,,inverted,ZnO,MoO3,,
88612,10.1016/j.solener.2020.01.042,CCCCC(CC)Cc1sc(-c2c3cc(-c4ccc(-c5sc(-c6cccs6)c6c5C(=O)c5c(CC(CC)CCCC)sc(CC(CC)CCCC)c5C6=O)s4)sc3c(-c3cc(Cl)c(CC(CC)CCCC)s3)c3ccsc23)cc1Cl,CCCCCCc1ccc(C2(c3ccc(CCCCCC)cc3)c3cc4c(cc3-c3sc5cc(/C=C6\C(=O)c7cc(F)c(F)cc7C6=C(C#N)C#N)sc5c32)C(c2ccc(CCCCCC)cc2)(c2ccc(CCCCCC)cc2)c2c-4sc3cc(/C=C4\C(=O)c5cc(F)c(F)cc5C4=C(C#N)C#N)sc23)cc1,14.4,-5.52,-3.6,-5.66,-4.14,,,,,inverted,ZnO,MoO3,,
88635,10.1016/j.solener.2020.01.042,COC(=O)C(C)(C)c1cc(C)cc(-c2sc3c4sc5cc(/C=C6/C(=O)c7cc(F)cc(c7)C(=O)/C6=C\c6cc(C(C)(C)C(=O)OC)c(-c7cc(C)cc(C(C)(C)C(=O)OC)c7)s6)sc5c4c(C(C)(C)C(=O)OC)ccc2-3)c1,CCCCCCCCC1(CCCCCCCC)c2cc3c(cc2-c2cc4c(cc21)-c1sc(/C=C2\C(=O)c5cc(F)c(F)cc5C2=C(C#N)C#N)cc1C4(CCCCCCCC)CCCCCCCC)C(CCCCCCCC)(CCCCCCCC)c1cc2c(cc1-3)C(CCCCCCCC)(CCCCCCCC)c1cc(/C=C3\C(=O)c4cc(F)c(F)cc4C3=C(C#N)C#N)sc1-2,15.06,-5.56,-3.65,-5.71,-3.96,,,,,,,,,
88645,10.1016/j.solener.2020.01.042,CCCCC(CC)Cc1ccc(-c2c3cc(-c4ccc(-c5sc(-c6cccs6)c6c5C(=O)c5c(CC(CC)CCCC)sc(CC(CC)CCCC)c5C6=O)s4)sc3c(-c3ccc(CC(CC)CCCC)s3)c3ccsc23)s1,CCCCCCCCC1(CCCCCCCC)c2cc3c(cc2-c2cc4c(cc21)-c1sc(/C=C2\C(=O)c5cc(C)ccc5C2=C(C#N)C#N)cc1C4(CCCCCCCC)CCCCCCCC)C(CCCCCCCC)(CCCCCCCC)c1cc(/C=C2\C(=O)c4cc(C)ccc4C2=C(C#N)C#N)sc1-3,10.45,-5.33,-3.48,-5.42,-3.7,138.0,,,,,,,,
88695,10.1016/j.solener.2021.05.001,COC(=O)C(C)(C)c1cc(C)cc(-c2sc3c4sc5cc(/C=C6/C(=O)c7cc(F)cc(c7)C(=O)/C6=C\c6cc(C(C)(C)C(=O)OC)c(-c7cc(C)cc(C(C)(C)C(=O)OC)c7)s6)sc5c4c(C(C)(C)C(=O)OC)ccc2-3)c1,CCCCCCc1ccc(C2(c3ccc(CCCCCC)cc3)c3cc4c(cc3-c3sc5cc(C=C6C(=O)c7ccccc7C6=C(C#N)C#N)sc5c32)C(c2ccc(CCCCCC)cc2)(c2ccc(CCCCCC)cc2)c2c-4sc3cc(C=C4C(=O)c5ccccc5C4=C(C#N)C#N)sc23)cc1,9.57,-5.56,-3.65,-5.576,-3.916,100.0,120.0,1:1.2,,conventional,PDINO,PEDOT:PSS,chlorobenzene,
88699,10.1016/j.solener.2021.07.049,CCCCC(CC)Cc1ccc(-c2c3cc(-c4ccc(-c5sc(-c6cccs6)c6c5C(=O)c5c(CC(CC)CCCC)sc(CC(CC)CCCC)c5C6=O)s4)sc3c(-c3ccc(CC(CC)CCCC)s3)c3ccsc23)s1,CCCCCCc1ccc(C2(c3ccc(CCCCCC)cc3)c3cc4c(cc3-c3sc5cc(C=C6C(=O)c7ccccc7C6=C(C#N)C#N)sc5c32)C(c2ccc(CCCCCC)cc2)(c2ccc(CCCCCC)cc2)c2c-4sc3cc(C=C4C(=O)c5ccccc5C4=C(C#N)C#N)sc23)cc1,3.5,-5.33,-3.48,-5.576,-3.916,100.0,160.0,1:1,,,PFN,PEDOT:PSS,chlorobenzene,DIO
88700,10.1016/j.solener.2021.07.049,CCCCC(CC)Cc1ccc(-c2c3cc(-c4ccc(-c5sc(-c6cccs6)c6c5C(=O)c5c(CC(CC)CCCC)sc(CC(CC)CCCC)c5C6=O)s4)sc3c(-c3ccc(CC(CC)CCCC)s3)c3ccsc23)s1,CCCCCCc1ccc(C2(c3ccc(CCCCCC)cc3)c3cc4c(cc3-c3sc5cc(C=C6C(=O)c7ccccc7C6=C(C#N)C#N)sc5c32)C(c2ccc(CCCCCC)cc2)(c2ccc(CCCCCC)cc2)c2c-4sc3cc(C=C4C(=O)c5ccccc5C4=C(C#N)C#N)sc23)cc1,3.2,-5.33,-3.48,-5.576,-3.916,100.0,160.0,1:1,0.5 vol%,,PFN,PEDOT:PSS,chlorobenzene,DIO
88701,10.1016/j.solener.2021.07.049,CCCCC(CC)Cc1ccc(-c2c3cc(-c4ccc(-c5sc(-c6cccs6)c6c5C(=O)c5c(CC(CC)CCCC)sc(CC(CC)CCCC)c5C6=O)s4)sc3c(-c3ccc(CC(CC)CCCC)s3)c3ccsc23)s1,CCCCCCc1ccc(C2(c3ccc(CCCCCC)cc3)c3cc4c(cc3-c3sc5cc(C=C6C(=O)c7ccccc7C6=C(C#N)C#N)sc5c32)C(c2ccc(CCCCCC)cc2)(c2ccc(CCCCCC)cc2)c2c-4sc3cc(C=C4C(=O)c5ccccc5C4=C(C#N)C#N)sc23)cc1,3.1,-5.33,-3.48,-5.576,-3.916,100.0,160.0,1:1,0.5 vol%,,PFN,PEDOT:PSS,chlorobenzene,DIO
88702,10.1016/j.solener.2021.07.049,CCCCC(CC)Cc1ccc(-c2c3cc(-c4ccc(-c5sc(-c6cccs6)c6c5C(=O)c5c(CC(CC)CCCC)sc(CC(CC)CCCC)c5C6=O)s4)sc3c(-c3ccc(CC(CC)CCCC)s3)c3ccsc23)s1,CCCCCCc1ccc(C2(c3ccc(CCCCCC)cc3)c3cc4c(cc3-c3sc5cc(C=C6C(=O)c7ccccc7C6=C(C#N)C#N)sc5c32)C(c2ccc(CCCCCC)cc2)(c2ccc(CCCCCC)cc2)c2c-4sc3cc(C=C4C(=O)c5ccccc5C4=C(C#N)C#N)sc23)cc1,2.9,-5.33,-3.48,-5.576,-3.916,100.0,160.0,1:1,0.5 vol%,,PFN,PEDOT:PSS,chlorobenzene,DIO
88703,10.1016/j.solener.2021.07.049,CCCCC(CC)Cc1ccc(-c2c3cc(-c4ccc(-c5sc(-c6cccs6)c6c5C(=O)c5c(CC(CC)CCCC)sc(CC(CC)CCCC)c5C6=O)s4)sc3c(-c3ccc(CC(CC)CCCC)s3)c3ccsc23)s1,CCCCCCc1ccc(C2(c3ccc(CCCCCC)cc3)c3cc4c(cc3-c3sc5cc(C=C6C(=O)c7ccccc7C6=C(C#N)C#N)sc5c32)C(c2ccc(CCCCCC)cc2)(c2ccc(CCCCCC)cc2)c2c-4sc3cc(C=C4C(=O)c5ccccc5C4=C(C#N)C#N)sc23)cc1,8.6,-5.33,-3.48,-5.576,-3.916,100.0,160.0,1:1,,,PFN,PEDOT:PSS,,
88704,10.1016/j.solener.2021.07.049,CCCCC(CC)Cc1ccc(-c2c3cc(-c4ccc(-c5sc(-c6cccs6)c6c5C(=O)c5c(CC(CC)CCCC)sc(CC(CC)CCCC)c5C6=O)s4)sc3c(-c3ccc(CC(CC)CCCC)s3)c3ccsc23)s1,CCCCCCc1ccc(C2(c3ccc(CCCCCC)cc3)c3cc4c(cc3-c3sc5cc(C=C6C(=O)c7ccccc7C6=C(C#N)C#N)sc5c32)C(c2ccc(CCCCCC)cc2)(c2ccc(CCCCCC)cc2)c2c-4sc3cc(C=C4C(=O)c5ccccc5C4=C(C#N)C#N)sc23)cc1,4.2,-5.33,-3.48,-5.576,-3.916,100.0,160.0,1:1,,,PFN,PEDOT:PSS,,
88705,10.1016/j.solener.2021.07.049,CCCCC(CC)Cc1ccc(-c2c3cc(-c4ccc(-c5sc(-c6cccs6)c6c5C(=O)c5c(CC(CC)CCCC)sc(CC(CC)CCCC)c5C6=O)s4)sc3c(-c3ccc(CC(CC)CCCC)s3)c3ccsc23)s1,CCCCCCc1ccc(C2(c3ccc(CCCCCC)cc3)c3cc4c(cc3-c3sc5cc(C=C6C(=O)c7ccccc7C6=C(C#N)C#N)sc5c32)C(c2ccc(CCCCCC)cc2)(c2ccc(CCCCCC)cc2)c2c-4sc3cc(C=C4C(=O)c5ccccc5C4=C(C#N)C#N)sc23)cc1,9.5,-5.33,-3.48,-5.576,-3.916,,,,,,Liq,PEDOT:PSS,,
88706,10.1016/j.solener.2021.07.049,CCCCC(CC)Cc1ccc(-c2c3cc(-c4ccc(-c5sc(-c6cccs6)c6c5C(=O)c5c(CC(CC)CCCC)sc(CC(CC)CCCC)c5C6=O)s4)sc3c(-c3ccc(CC(CC)CCCC)s3)c3ccsc23)s1,CCCCCCc1ccc(C2(c3ccc(CCCCCC)cc3)c3cc4c(cc3-c3sc5cc(C=C6C(=O)c7ccccc7C6=C(C#N)C#N)sc5c32)C(c2ccc(CCCCCC)cc2)(c2ccc(CCCCCC)cc2)c2c-4sc3cc(C=C4C(=O)c5ccccc5C4=C(C#N)C#N)sc23)cc1,8.2,-5.33,-3.48,-5.576,-3.916,,,,,,Liq,PEDOT:PSS,,
88707,10.1016/j.solener.2021.07.049,CCCCCCCCC(CCCCCCCC)n1c2ccccc2c2ccc(-c3ccc(-c4ccc(-c5cccs5)c5nsnc45)s3)cc21,COC(=O)CCCC1(c2ccccc2)C23c4c5ccc6c7cc8c9c%10c(cc%11cc%12c%13c%14c(cc%15c%16ccc-5c2c%16c2c5c%16c%17c(c(c46)c7c9c%17c4c%10c%11c%13c4c%16c%14c%152)C513)C%12)C8,5.1,-5.5,-3.6,-5.9,-3.9,,,,,conventional,Ca,PEDOT:PSS,,
88708,10.1016/j.solener.2021.07.049,CCCCCCCCC(CCCCCCCC)n1c2ccccc2c2ccc(-c3ccc(-c4ccc(-c5cccs5)c5nsnc45)s3)cc21,COC(=O)CCCC1(c2ccccc2)C23c4c5ccc6c7cc8c9c%10c(cc%11cc%12c%13c%14c(cc%15c%16ccc-5c2c%16c2c5c%16c%17c(c(c46)c7c9c%17c4c%10c%11c%13c4c%16c%14c%152)C513)C%12)C8,4.7,-5.5,-3.6,-5.9,-3.9,,,,,conventional,Ca,PEDOT:PSS,,
88711,10.1016/j.solener.2021.07.049,CCCCCCc1ccsc1,COC(=O)CCCC1(c2ccccc2)C23c4c5c6c7c8c9c(c%10c%11c2c2c%12c4c4c%13c5c5c7c7c8c8c%14c9c%10c9c%10c%11c2c2c%11c%12c4c4c%12c%13c5c5c7c7c8c8c%14c9c9c%10c2c2c%11c4c4c%12c5c7c5c8c9c2c45)C613,3.4,-5.01,-3.12,-6.1,-3.7,,,,,conventional,Ca,PEDOT:PSS,,
88712,10.1016/j.solener.2021.07.049,CCCCCCc1ccsc1,COC(=O)CCCC1(c2ccccc2)C23c4c5c6c7c8c9c(c%10c%11c2c2c%12c4c4c%13c5c5c7c7c8c8c%14c9c%10c9c%10c%11c2c2c%11c%12c4c4c%12c%13c5c5c7c7c8c8c%14c9c9c%10c2c2c%11c4c4c%12c5c7c5c8c9c2c45)C613,1.2,-5.01,-3.12,-6.1,-3.7,,,,,conventional,Ca,PEDOT:PSS,,
88713,10.1016/j.solener.2021.07.049,CCCCC(CC)COC(=O)c1sc2c(-c3cc4c(OCC(CC)CCCC)c5sccc5c(OCC(CC)CCCC)c4s3)scc2c1F,COC(=O)CCCC1(c2ccccc2)C23c4c5ccc6c7cc8c9c%10c(cc%11cc%12c%13c%14c(cc%15c%16ccc-5c2c%16c2c5c%16c%17c(c(c46)c7c9c%17c4c%10c%11c%13c4c%16c%14c%152)C513)C%12)C8,7.1,-5.19,-3.43,-5.9,-3.9,,,,,,Ba,PEDOT:PSS,,
88714,10.1016/j.solener.2021.07.049,CCCCC(CC)COC(=O)c1sc2c(-c3cc4c(OCC(CC)CCCC)c5sccc5c(OCC(CC)CCCC)c4s3)scc2c1F,COC(=O)CCCC1(c2ccccc2)C23c4c5ccc6c7cc8c9c%10c(cc%11cc%12c%13c%14c(cc%15c%16ccc-5c2c%16c2c5c%16c%17c(c(c46)c7c9c%17c4c%10c%11c%13c4c%16c%14c%152)C513)C%12)C8,4.2,-5.19,-3.43,-5.9,-3.9,,,,,,Ba,PEDOT:PSS,,
88715,10.1016/j.solener.2021.07.049,CCCCC(CC)COC(=O)c1sc2c(-c3cc4c(OCC(CC)CCCC)c5sccc5c(OCC(CC)CCCC)c4s3)scc2c1F,COC(=O)CCCC1(c2ccccc2)C23c4c5ccc6c7cc8c9c%10c(cc%11cc%12c%13c%14c(cc%15c%16ccc-5c2c%16c2c5c%16c%17c(c(c46)c7c9c%17c4c%10c%11c%13c4c%16c%14c%152)C513)C%12)C8,7.5,-5.19,-3.43,-5.9,-3.9,,,,,inverted,ZnO,MoO3,,
88716,10.1016/j.solener.2021.07.049,CCCCC(CC)COC(=O)c1sc2c(-c3cc4c(OCC(CC)CCCC)c5sccc5c(OCC(CC)CCCC)c4s3)scc2c1F,COC(=O)CCCC1(c2ccccc2)C23c4c5ccc6c7cc8c9c%10c(cc%11cc%12c%13c%14c(cc%15c%16ccc-5c2c%16c2c5c%16c%17c(c(c46)c7c9c%17c4c%10c%11c%13c4c%16c%14c%152)C513)C%12)C8,7.5,-5.19,-3.43,-5.9,-3.9,,,,,inverted,ZnO,MoO3,,
88717,10.1016/j.solener.2021.07.049,CCCCCCc1ccsc1,COC(=O)CCCC1(c2ccccc2)C23c4c5c6c7c8c9c(c%10c%11c2c2c%12c4c4c%13c5c5c7c7c8c8c%14c9c%10c9c%10c%11c2c2c%11c%12c4c4c%12c%13c5c5c7c7c8c8c%14c9c9c%10c2c2c%11c4c4c%12c5c7c5c8c9c2c45)C613,0.5,-5.01,-3.12,-6.1,-3.7,,,,,,ZnO,PEDOT:PSS,,
88718,10.1016/j.solener.2021.07.049,CCCCCCc1ccsc1,COC(=O)CCCC1(c2ccccc2)C23c4c5c6c7c8c9c(c%10c%11c2c2c%12c4c4c%13c5c5c7c7c8c8c%14c9c%10c9c%10c%11c2c2c%11c%12c4c4c%12c%13c5c5c7c7c8c8c%14c9c9c%10c2c2c%11c4c4c%12c5c7c5c8c9c2c45)C613,0.2,-5.01,-3.12,-6.1,-3.7,,,,,,ZnO,PEDOT:PSS,,
88719,10.1016/j.solener.2021.07.049,CCCCCCc1ccsc1,COC(=O)CCCC1(c2ccccc2)C23c4c5c6c7c8c9c(c%10c%11c2c2c%12c4c4c%13c5c5c7c7c8c8c%14c9c%10c9c%10c%11c2c2c%11c%12c4c4c%12c%13c5c5c7c7c8c8c%14c9c9c%10c2c2c%11c4c4c%12c5c7c5c8c9c2c45)C613,3.3,-5.01,-3.12,-6.1,-3.7,,,,,,ZnO,PEDOT:PSS,,
88721,10.1016/j.solener.2021.11.080,CCCCCCCCc1cc(/C=c2\sc(=C(C#N)C#N)n(CC)c2=O)sc1-c1cc(CCCCCCCC)c(-c2ccc(-c3sc(-c4sc(/C=c5\sc(=C(C#N)C#N)n(CC)c5=O)cc4CCCCCCCC)cc3CCCCCCCC)s2)s1,COC(=O)CCCC1(c2ccccc2)C23c4c5ccc6c7cc8c9c%10c(cc%11cc%12c%13c%14c(cc%15c%16ccc-5c2c%16c2c5c%16c%17c(c(c46)c7c9c%17c4c%10c%11c%13c4c%16c%14c%152)C513)C%12)C8,6.5,-5.22,-3.41,-5.9,-3.9,100.0,,,,inverted,ZnO,MoO3,o-xylene,
88722,10.1016/j.solener.2021.11.080,CCCCCCCCc1cc(/C=c2\sc(=C(C#N)C#N)n(CC)c2=O)sc1-c1cc(CCCCCCCC)c(-c2ccc(-c3sc(-c4sc(/C=c5\sc(=C(C#N)C#N)n(CC)c5=O)cc4CCCCCCCC)cc3CCCCCCCC)s2)s1,COC(=O)CCCC1(c2ccccc2)C23c4c5ccc6c7cc8c9c%10c(cc%11cc%12c%13c%14c(cc%15c%16ccc-5c2c%16c2c5c%16c%17c(c(c46)c7c9c%17c4c%10c%11c%13c4c%16c%14c%152)C513)C%12)C8,5.83,-5.22,-3.41,-5.9,-3.9,100.0,120.0,1:0.8,,inverted,ZnO,MoO3,o-xylene,
88723,10.1016/j.solener.2021.11.080,CCCCCCCCc1cc(/C=c2\sc(=C(C#N)C#N)n(CC)c2=O)sc1-c1cc(CCCCCCCC)c(-c2ccc(-c3sc(-c4sc(/C=c5\sc(=C(C#N)C#N)n(CC)c5=O)cc4CCCCCCCC)cc3CCCCCCCC)s2)s1,COC(=O)CCCC1(c2ccccc2)C23c4c5ccc6c7cc8c9c%10c(cc%11cc%12c%13c%14c(cc%15c%16ccc-5c2c%16c2c5c%16c%17c(c(c46)c7c9c%17c4c%10c%11c%13c4c%16c%14c%152)C513)C%12)C8,8.5,-5.22,-3.41,-5.9,-3.9,100.0,120.0,1:0.8,,inverted,ZnO,MoO3,o-xylene,
88724,10.1016/j.solener.2021.11.080,CCCCCCCCc1cc(/C=c2\sc(=C(C#N)C#N)n(CC)c2=O)sc1-c1cc(CCCCCCCC)c(-c2ccc(-c3sc(-c4sc(/C=c5\sc(=C(C#N)C#N)n(CC)c5=O)cc4CCCCCCCC)cc3CCCCCCCC)s2)s1,COC(=O)CCCC1(c2ccccc2)C23c4c5ccc6c7cc8c9c%10c(cc%11cc%12c%13c%14c(cc%15c%16ccc-5c2c%16c2c5c%16c%17c(c(c46)c7c9c%17c4c%10c%11c%13c4c%16c%14c%152)C513)C%12)C8,7.74,-5.22,-3.41,-5.9,-3.9,100.0,120.0,1:0.8,,inverted,ZnO,MoO3,o-xylene,
88725,10.1016/j.solener.2021.11.080,CCCCCCCCc1cc(/C=c2\sc(=C(C#N)C#N)n(CC)c2=O)sc1-c1cc(CCCCCCCC)c(-c2ccc(-c3sc(-c4sc(/C=c5\sc(=C(C#N)C#N)n(CC)c5=O)cc4CCCCCCCC)cc3CCCCCCCC)s2)s1,COC(=O)CCCC1(c2ccccc2)C23c4c5ccc6c7cc8c9c%10c(cc%11cc%12c%13c%14c(cc%15c%16ccc-5c2c%16c2c5c%16c%17c(c(c46)c7c9c%17c4c%10c%11c%13c4c%16c%14c%152)C513)C%12)C8,5.1,-5.22,-3.41,-5.9,-3.9,100.0,120.0,1:0.8,,inverted,ZnO,MoO3,o-xylene,
88726,10.1016/j.solener.2021.11.080,CCCCCCCCc1cc(/C=c2\sc(=C(C#N)C#N)n(CC)c2=O)sc1-c1cc(CCCCCCCC)c(-c2ccc(-c3sc(-c4sc(/C=c5\sc(=C(C#N)C#N)n(CC)c5=O)cc4CCCCCCCC)cc3CCCCCCCC)s2)s1,COC(=O)CCCC1(c2ccccc2)C23c4c5ccc6c7cc8c9c%10c(cc%11cc%12c%13c%14c(cc%15c%16ccc-5c2c%16c2c5c%16c%17c(c(c46)c7c9c%17c4c%10c%11c%13c4c%16c%14c%152)C513)C%12)C8,4.58,-5.22,-3.41,-5.9,-3.9,100.0,120.0,1:0.8,,inverted,ZnO,MoO3,o-xylene,
88727,10.1016/j.solener.2021.11.080,CCCCCCCCc1cc(/C=c2\sc(=C(C#N)C#N)n(CC)c2=O)sc1-c1cc(CCCCCCCC)c(-c2ccc(-c3sc(-c4sc(/C=c5\sc(=C(C#N)C#N)n(CC)c5=O)cc4CCCCCCCC)cc3CCCCCCCC)s2)s1,COC(=O)CCCC1(c2ccccc2)C23c4c5ccc6c7cc8c9c%10c(cc%11cc%12c%13c%14c(cc%15c%16ccc-5c2c%16c2c5c%16c%17c(c(c46)c7c9c%17c4c%10c%11c%13c4c%16c%14c%152)C513)C%12)C8,5.1,-5.22,-3.41,-5.9,-3.9,150.0,120.0,1:0.8,,inverted,ZnO,MoO3,o-xylene,
88729,10.1016/j.solener.2021.11.080,CCCCCCCCc1cc(/C=c2\sc(=C(C#N)C#N)n(CC)c2=O)sc1-c1cc(CCCCCCCC)c(-c2ccc(-c3sc(-c4sc(/C=c5\sc(=C(C#N)C#N)n(CC)c5=O)cc4CCCCCCCC)cc3CCCCCCCC)s2)s1,COC(=O)CCCC1(c2ccccc2)C23c4c5ccc6c7cc8c9c%10c(cc%11cc%12c%13c%14c(cc%15c%16ccc-5c2c%16c2c5c%16c%17c(c(c46)c7c9c%17c4c%10c%11c%13c4c%16c%14c%152)C513)C%12)C8,6.6,-5.22,-3.41,-5.9,-3.9,100.0,120.0,,,inverted,ZnO,MoO3,o-xylene,
88730,10.1016/j.solener.2021.11.080,CCCCCCCCc1cc(/C=c2\sc(=C(C#N)C#N)n(CC)c2=O)sc1-c1cc(CCCCCCCC)c(-c2ccc(-c3sc(-c4sc(/C=c5\sc(=C(C#N)C#N)n(CC)c5=O)cc4CCCCCCCC)cc3CCCCCCCC)s2)s1,COC(=O)CCCC1(c2ccccc2)C23c4c5ccc6c7cc8c9c%10c(cc%11cc%12c%13c%14c(cc%15c%16ccc-5c2c%16c2c5c%16c%17c(c(c46)c7c9c%17c4c%10c%11c%13c4c%16c%14c%152)C513)C%12)C8,6.18,-5.22,-3.41,-5.9,-3.9,100.0,120.0,,,inverted,ZnO,MoO3,o-xylene,
88731,10.1016/j.solener.2021.11.080,CCCCCCCCc1cc(/C=c2\sc(=C(C#N)C#N)n(CC)c2=O)sc1-c1cc(CCCCCCCC)c(-c2ccc(-c3sc(-c4sc(/C=c5\sc(=C(C#N)C#N)n(CC)c5=O)cc4CCCCCCCC)cc3CCCCCCCC)s2)s1,COC(=O)CCCC1(c2ccccc2)C23c4c5ccc6c7cc8c9c%10c(cc%11cc%12c%13c%14c(cc%15c%16ccc-5c2c%16c2c5c%16c%17c(c(c46)c7c9c%17c4c%10c%11c%13c4c%16c%14c%152)C513)C%12)C8,7.6,-5.22,-3.41,-5.9,-3.9,100.0,120.0,,,inverted,ZnO,MoO3,o-xylene,
88732,10.1016/j.solener.2021.11.080,CCCCCCCCc1cc(/C=c2\sc(=C(C#N)C#N)n(CC)c2=O)sc1-c1cc(CCCCCCCC)c(-c2ccc(-c3sc(-c4sc(/C=c5\sc(=C(C#N)C#N)n(CC)c5=O)cc4CCCCCCCC)cc3CCCCCCCC)s2)s1,COC(=O)CCCC1(c2ccccc2)C23c4c5ccc6c7cc8c9c%10c(cc%11cc%12c%13c%14c(cc%15c%16ccc-5c2c%16c2c5c%16c%17c(c(c46)c7c9c%17c4c%10c%11c%13c4c%16c%14c%152)C513)C%12)C8,7.32,-5.22,-3.41,-5.9,-3.9,100.0,120.0,,,inverted,ZnO,MoO3,o-xylene,
88733,10.1016/j.solener.2021.11.080,CCCCCCCCc1cc(/C=c2\sc(=C(C#N)C#N)n(CC)c2=O)sc1-c1cc(CCCCCCCC)c(-c2ccc(-c3sc(-c4sc(/C=c5\sc(=C(C#N)C#N)n(CC)c5=O)cc4CCCCCCCC)cc3CCCCCCCC)s2)s1,COC(=O)CCCC1(c2ccccc2)C23c4c5ccc6c7cc8c9c%10c(cc%11cc%12c%13c%14c(cc%15c%16ccc-5c2c%16c2c5c%16c%17c(c(c46)c7c9c%17c4c%10c%11c%13c4c%16c%14c%152)C513)C%12)C8,5.9,-5.22,-3.41,-5.9,-3.9,100.0,120.0,,,inverted,ZnO,MoO3,o-xylene,
88734,10.1016/j.solener.2021.11.080,CCCCCCCCc1cc(/C=c2\sc(=C(C#N)C#N)n(CC)c2=O)sc1-c1cc(CCCCCCCC)c(-c2ccc(-c3sc(-c4sc(/C=c5\sc(=C(C#N)C#N)n(CC)c5=O)cc4CCCCCCCC)cc3CCCCCCCC)s2)s1,COC(=O)CCCC1(c2ccccc2)C23c4c5ccc6c7cc8c9c%10c(cc%11cc%12c%13c%14c(cc%15c%16ccc-5c2c%16c2c5c%16c%17c(c(c46)c7c9c%17c4c%10c%11c%13c4c%16c%14c%152)C513)C%12)C8,5.63,-5.22,-3.41,-5.9,-3.9,100.0,120.0,,,inverted,ZnO,MoO3,o-xylene,
88735,10.1016/j.solener.2021.11.080,CCCCCCCCc1cc(/C=c2\sc(=C(C#N)C#N)n(CC)c2=O)sc1-c1cc(CCCCCCCC)c(-c2ccc(-c3sc(-c4sc(/C=c5\sc(=C(C#N)C#N)n(CC)c5=O)cc4CCCCCCCC)cc3CCCCCCCC)s2)s1,COC(=O)CCCC1(c2ccccc2)C23c4c5ccc6c7cc8c9c%10c(cc%11cc%12c%13c%14c(cc%15c%16ccc-5c2c%16c2c5c%16c%17c(c(c46)c7c9c%17c4c%10c%11c%13c4c%16c%14c%152)C513)C%12)C8,1.1,-5.22,-3.41,-5.9,-3.9,100.0,120.0,,,inverted,ZnO,MoO3,o-xylene,
88736,10.1016/j.solener.2021.11.080,CCCCCCCCc1cc(/C=c2\sc(=C(C#N)C#N)n(CC)c2=O)sc1-c1cc(CCCCCCCC)c(-c2ccc(-c3sc(-c4sc(/C=c5\sc(=C(C#N)C#N)n(CC)c5=O)cc4CCCCCCCC)cc3CCCCCCCC)s2)s1,COC(=O)CCCC1(c2ccccc2)C23c4c5ccc6c7cc8c9c%10c(cc%11cc%12c%13c%14c(cc%15c%16ccc-5c2c%16c2c5c%16c%17c(c(c46)c7c9c%17c4c%10c%11c%13c4c%16c%14c%152)C513)C%12)C8,0.75,-5.22,-3.41,-5.9,-3.9,100.0,120.0,,,inverted,ZnO,MoO3,o-xylene,
88737,10.1016/j.solener.2021.11.080,CCCCCCCCc1cc(/C=c2\sc(=C(C#N)C#N)n(CC)c2=O)sc1-c1cc(CCCCCCCC)c(-c2ccc(-c3sc(-c4sc(/C=c5\sc(=C(C#N)C#N)n(CC)c5=O)cc4CCCCCCCC)cc3CCCCCCCC)s2)s1,COC(=O)CCCC1(c2ccccc2)C23c4c5ccc6c7cc8c9c%10c(cc%11cc%12c%13c%14c(cc%15c%16ccc-5c2c%16c2c5c%16c%17c(c(c46)c7c9c%17c4c%10c%11c%13c4c%16c%14c%152)C513)C%12)C8,5.4,-5.22,-3.41,-5.9,-3.9,100.0,,,,inverted,ZnO,MoO3,o-xylene,
88738,10.1016/j.solener.2021.11.080,CCCCCCCCc1cc(/C=c2\sc(=C(C#N)C#N)n(CC)c2=O)sc1-c1cc(CCCCCCCC)c(-c2ccc(-c3sc(-c4sc(/C=c5\sc(=C(C#N)C#N)n(CC)c5=O)cc4CCCCCCCC)cc3CCCCCCCC)s2)s1,COC(=O)CCCC1(c2ccccc2)C23c4c5ccc6c7cc8c9c%10c(cc%11cc%12c%13c%14c(cc%15c%16ccc-5c2c%16c2c5c%16c%17c(c(c46)c7c9c%17c4c%10c%11c%13c4c%16c%14c%152)C513)C%12)C8,4.6,-5.22,-3.41,-5.9,-3.9,100.0,,,,inverted,ZnO,MoO3,o-xylene,
88739,10.1016/j.solener.2021.11.080,CCCCCCCCc1cc(/C=c2\sc(=C(C#N)C#N)n(CC)c2=O)sc1-c1cc(CCCCCCCC)c(-c2ccc(-c3sc(-c4sc(/C=c5\sc(=C(C#N)C#N)n(CC)c5=O)cc4CCCCCCCC)cc3CCCCCCCC)s2)s1,COC(=O)CCCC1(c2ccccc2)C23c4c5ccc6c7cc8c9c%10c(cc%11cc%12c%13c%14c(cc%15c%16ccc-5c2c%16c2c5c%16c%17c(c(c46)c7c9c%17c4c%10c%11c%13c4c%16c%14c%152)C513)C%12)C8,5.8,-5.22,-3.41,-5.9,-3.9,100.0,120.0,,,inverted,ZnO,MoO3,o-xylene,
88740,10.1016/j.solener.2021.11.080,CCCCCCCCc1cc(/C=c2\sc(=C(C#N)C#N)n(CC)c2=O)sc1-c1cc(CCCCCCCC)c(-c2ccc(-c3sc(-c4sc(/C=c5\sc(=C(C#N)C#N)n(CC)c5=O)cc4CCCCCCCC)cc3CCCCCCCC)s2)s1,COC(=O)CCCC1(c2ccccc2)C23c4c5ccc6c7cc8c9c%10c(cc%11cc%12c%13c%14c(cc%15c%16ccc-5c2c%16c2c5c%16c%17c(c(c46)c7c9c%17c4c%10c%11c%13c4c%16c%14c%152)C513)C%12)C8,5.73,-5.22,-3.41,-5.9,-3.9,100.0,120.0,,,inverted,ZnO,MoO3,o-xylene,
88741,10.1016/j.solener.2021.11.080,CCCCCCCCc1cc(/C=c2\sc(=C(C#N)C#N)n(CC)c2=O)sc1-c1cc(CCCCCCCC)c(-c2ccc(-c3sc(-c4sc(/C=c5\sc(=C(C#N)C#N)n(CC)c5=O)cc4CCCCCCCC)cc3CCCCCCCC)s2)s1,COC(=O)CCCC1(c2ccccc2)C23c4c5ccc6c7cc8c9c%10c(cc%11cc%12c%13c%14c(cc%15c%16ccc-5c2c%16c2c5c%16c%17c(c(c46)c7c9c%17c4c%10c%11c%13c4c%16c%14c%152)C513)C%12)C8,6.0,-5.22,-3.41,-5.9,-3.9,100.0,120.0,,,inverted,ZnO,MoO3,o-xylene,
88742,10.1016/j.solener.2021.11.080,CCCCCCCCc1cc(/C=c2\sc(=C(C#N)C#N)n(CC)c2=O)sc1-c1cc(CCCCCCCC)c(-c2ccc(-c3sc(-c4sc(/C=c5\sc(=C(C#N)C#N)n(CC)c5=O)cc4CCCCCCCC)cc3CCCCCCCC)s2)s1,COC(=O)CCCC1(c2ccccc2)C23c4c5ccc6c7cc8c9c%10c(cc%11cc%12c%13c%14c(cc%15c%16ccc-5c2c%16c2c5c%16c%17c(c(c46)c7c9c%17c4c%10c%11c%13c4c%16c%14c%152)C513)C%12)C8,5.82,-5.22,-3.41,-5.9,-3.9,100.0,120.0,,,inverted,ZnO,MoO3,o-xylene,
88743,10.1016/j.solener.2021.11.080,CCCCCCCCc1cc(/C=c2\sc(=C(C#N)C#N)n(CC)c2=O)sc1-c1cc(CCCCCCCC)c(-c2ccc(-c3sc(-c4sc(/C=c5\sc(=C(C#N)C#N)n(CC)c5=O)cc4CCCCCCCC)cc3CCCCCCCC)s2)s1,COC(=O)CCCC1(c2ccccc2)C23c4c5ccc6c7cc8c9c%10c(cc%11cc%12c%13c%14c(cc%15c%16ccc-5c2c%16c2c5c%16c%17c(c(c46)c7c9c%17c4c%10c%11c%13c4c%16c%14c%152)C513)C%12)C8,7.3,-5.22,-3.41,-5.9,-3.9,100.0,120.0,,,inverted,ZnO,MoO3,o-xylene,
88744,10.1016/j.solener.2021.11.080,CCCCCCCCc1cc(/C=c2\sc(=C(C#N)C#N)n(CC)c2=O)sc1-c1cc(CCCCCCCC)c(-c2ccc(-c3sc(-c4sc(/C=c5\sc(=C(C#N)C#N)n(CC)c5=O)cc4CCCCCCCC)cc3CCCCCCCC)s2)s1,COC(=O)CCCC1(c2ccccc2)C23c4c5ccc6c7cc8c9c%10c(cc%11cc%12c%13c%14c(cc%15c%16ccc-5c2c%16c2c5c%16c%17c(c(c46)c7c9c%17c4c%10c%11c%13c4c%16c%14c%152)C513)C%12)C8,7.17,-5.22,-3.41,-5.9,-3.9,100.0,120.0,,,inverted,ZnO,MoO3,o-xylene,
88745,10.1016/j.solener.2021.11.080,CCCCCCCCc1cc(/C=c2\sc(=C(C#N)C#N)n(CC)c2=O)sc1-c1cc(CCCCCCCC)c(-c2ccc(-c3sc(-c4sc(/C=c5\sc(=C(C#N)C#N)n(CC)c5=O)cc4CCCCCCCC)cc3CCCCCCCC)s2)s1,COC(=O)CCCC1(c2ccccc2)C23c4c5ccc6c7cc8c9c%10c(cc%11cc%12c%13c%14c(cc%15c%16ccc-5c2c%16c2c5c%16c%17c(c(c46)c7c9c%17c4c%10c%11c%13c4c%16c%14c%152)C513)C%12)C8,5.8,-5.22,-3.41,-5.9,-3.9,100.0,120.0,,,inverted,ZnO,MoO3,o-xylene,
88746,10.1016/j.solener.2021.11.080,CCCCCCCCc1cc(/C=c2\sc(=C(C#N)C#N)n(CC)c2=O)sc1-c1cc(CCCCCCCC)c(-c2ccc(-c3sc(-c4sc(/C=c5\sc(=C(C#N)C#N)n(CC)c5=O)cc4CCCCCCCC)cc3CCCCCCCC)s2)s1,COC(=O)CCCC1(c2ccccc2)C23c4c5ccc6c7cc8c9c%10c(cc%11cc%12c%13c%14c(cc%15c%16ccc-5c2c%16c2c5c%16c%17c(c(c46)c7c9c%17c4c%10c%11c%13c4c%16c%14c%152)C513)C%12)C8,5.65,-5.22,-3.41,-5.9,-3.9,100.0,120.0,,,inverted,ZnO,MoO3,o-xylene,
88975,10.1016/j.surfin.2023.103626,CCCCC(CC)Cc1ccc(-c2c3cc(-c4ccc(-c5sc(-c6cccs6)c6c5C(=O)c5c(CC(CC)CCCC)sc(CC(CC)CCCC)c5C6=O)s4)sc3c(-c3ccc(CC(CC)CCCC)s3)c3ccsc23)s1,CCCCCCc1ccc(C2(c3ccc(CCCCCC)cc3)c3cc4c(cc3-c3sc5cc(C=C6C(=O)c7ccccc7C6=C(C#N)C#N)sc5c32)C(c2ccc(CCCCCC)cc2)(c2ccc(CCCCCC)cc2)c2c-4sc3cc(C=C4C(=O)c5ccccc5C4=C(C#N)C#N)sc23)cc1,5.1,-5.33,-3.48,-5.576,-3.916,,130.0,,,,O r IGZO,,,
88976,10.1016/j.surfin.2023.103626,CCCCC(CC)Cc1ccc(-c2c3cc(-c4ccc(-c5sc(-c6cccs6)c6c5C(=O)c5c(CC(CC)CCCC)sc(CC(CC)CCCC)c5C6=O)s4)sc3c(-c3ccc(CC(CC)CCCC)s3)c3ccsc23)s1,CCCCCCc1ccc(C2(c3ccc(CCCCCC)cc3)c3cc4c(cc3-c3sc5cc(C=C6C(=O)c7ccccc7C6=C(C#N)C#N)sc5c32)C(c2ccc(CCCCCC)cc2)(c2ccc(CCCCCC)cc2)c2c-4sc3cc(C=C4C(=O)c5ccccc5C4=C(C#N)C#N)sc23)cc1,6.6,-5.33,-3.48,-5.576,-3.916,,130.0,,,,O d IGZO,,,
88977,10.1016/j.surfin.2023.103626,CCCCC(CC)COC(=O)c1sc2c(-c3cc4c(OCC(CC)CCCC)c5sccc5c(OCC(CC)CCCC)c4s3)scc2c1F,COC(=O)CCCC1(c2ccccc2)C23c4c5ccc6c7cc8c9c%10c(cc%11cc%12c%13c%14c(cc%15c%16ccc-5c2c%16c2c5c%16c%17c(c(c46)c7c9c%17c4c%10c%11c%13c4c%16c%14c%152)C513)C%12)C8,8.72,-5.19,-3.43,-5.9,-3.9,,,,,,IGZO,,,
88978,10.1016/j.surfin.2023.103626,CCCCC(CC)Cc1ccc(-c2c3cc(-c4ccc(-c5sc(-c6cccs6)c6c5C(=O)c5c(CC(CC)CCCC)sc(CC(CC)CCCC)c5C6=O)s4)sc3c(-c3ccc(CC(CC)CCCC)s3)c3ccsc23)s1,COCCOCc1ccc(C2(c3ccc(COCCOC)cc3)c3cc4c(cc3-c3sc5cc(/C=C6\C(=O)c7ccccc7C6=C(C#N)C#N)sc5c32)C(c2ccc(COCCOC)cc2)(c2ccc(COCCOC)cc2)c2c-4sc3cc(/C=C4\C(=O)c5ccccc5C4=C(C#N)C#N)sc23)cc1,8.03,-5.33,-3.48,-5.67,-4.03,,,,,,IGZO,,,
88979,10.1016/j.surfin.2023.103626,CCCCCCc1ccsc1,COC(=O)CCCC1(c2ccccc2)C23c4c5c6c7c8c9c(c%10c%11c2c2c%12c4c4c%13c5c5c7c7c8c8c%14c9c%10c9c%10c%11c2c2c%11c%12c4c4c%12c%13c5c5c7c7c8c8c%14c9c9c%10c2c2c%11c4c4c%12c5c7c5c8c9c2c45)C613,2.52,-5.01,-3.12,-6.1,-3.7,,,,,,Deep ultraviolet irradiation treated IGZO,,,
88980,10.1016/j.surfin.2023.103626,CCCCC(CC)CC(=O)c1cc2c(-c3cc4c(-c5ccc(CC(CC)CCCC)s5)c5sccc5c(-c5ccc(CC(CC)CCCC)s5)c4s3)scc2s1,COC(=O)CCCC1(c2ccccc2)C23c4c5ccc6c7cc8c9c%10c(cc%11cc%12c%13c%14c(cc%15c%16ccc-5c2c%16c2c5c%16c%17c(c(c46)c7c9c%17c4c%10c%11c%13c4c%16c%14c%152)C513)C%12)C8,6.2,-5.13,-3.27,-5.9,-3.9,,,,,inverted,,,,
88981,10.1016/j.surfin.2023.103626,CCCCC(CC)Cc1ccc(-c2c3cc(-c4ccc(-c5sc(-c6cccs6)c6c5C(=O)c5c(CC(CC)CCCC)sc(CC(CC)CCCC)c5C6=O)s4)sc3c(-c3ccc(CC(CC)CCCC)s3)c3ccsc23)s1,CCCCCCc1ccc(C2(c3ccc(CCCCCC)cc3)c3cc4c(cc3-c3sc5cc(C=C6C(=O)c7ccccc7C6=C(C#N)C#N)sc5c32)C(c2ccc(CCCCCC)cc2)(c2ccc(CCCCCC)cc2)c2c-4sc3cc(C=C4C(=O)c5ccccc5C4=C(C#N)C#N)sc23)cc1,6.6,-5.33,-3.48,-5.576,-3.916,,,,,,IGZO,,,
89010,10.1016/j.surfin.2026.108434,CCCCCCc1ccsc1,CCCCC(=O)OCC1(c2ccccc2)c2cccc3cccc4cccc5cccc6cccc1c6c-5c-4c-3c2,1.984,-5.01,-3.12,-6.1,-3.7,,160.0,1:1,,conventional,LiF,PEDOT:PSS,chloroform:chlorobenzene (1:0.6),
89011,10.1016/j.surfin.2026.108434,CCCCCCc1ccsc1,CCCCC(=O)OCC1(c2ccccc2)c2cccc3cccc4cccc5cccc6cccc1c6c-5c-4c-3c2,2.405,-5.01,-3.12,-6.1,-3.7,,160.0,1:1,,conventional,LiF,PEDOT:PSS,chloroform:chlorobenzene (1:0.6),
89012,10.1016/j.surfin.2026.108434,CCCCCCc1ccsc1,CCCCC(=O)OCC1(c2ccccc2)c2cccc3cccc4cccc5cccc6cccc1c6c-5c-4c-3c2,2.968,-5.01,-3.12,-6.1,-3.7,,160.0,1:1,,conventional,LiF,PEDOT:PSS,chloroform:chlorobenzene (1:0.6),
89013,10.1016/j.surfin.2026.108434,CCCCCCc1ccsc1,CCCCC(=O)OCC1(c2ccccc2)c2cccc3cccc4cccc5cccc6cccc1c6c-5c-4c-3c2,1.21,-5.01,-3.12,-6.1,-3.7,,,,,,,,,
89014,10.1016/j.surfin.2026.108434,CCCCCCc1ccsc1,CCCCC(=O)OCC1(c2ccccc2)c2cccc3cccc4cccc5cccc6cccc1c6c-5c-4c-3c2,1.5,-5.01,-3.12,-6.1,-3.7,,,,,,,,,
89015,10.1016/j.surfin.2026.108434,CCCCCCc1ccsc1,CCCCC(=O)OCC1(c2ccccc2)c2cccc3cccc4cccc5cccc6cccc1c6c-5c-4c-3c2,1.85,-5.01,-3.12,-6.1,-3.7,,,,,conventional,,,,
89016,10.1016/j.surfin.2026.108434,CCCCCCc1ccsc1,CCCCC(=O)OCC1(c2ccccc2)c2cccc3cccc4cccc5cccc6cccc1c6c-5c-4c-3c2,2.09,-5.01,-3.12,-6.1,-3.7,,,,,conventional,,,,
89017,10.1016/j.surfin.2026.108434,CCCCCCc1ccsc1,CCCCC(=O)OCC1(c2ccccc2)c2cccc3cccc4cccc5cccc6cccc1c6c-5c-4c-3c2,2.57,-5.01,-3.12,-6.1,-3.7,,,,,conventional,,,,
89040,10.1016/j.synthmet.2022.117189,CCCCC(CC)COC(=O)c1sc2csc(-c3cc4c(-c5ccc(CC(CC)CCCC)s5)c5sccc5c(-c5ccc(CC(CC)CCCC)s5)c4s3)c2c1F,CCCCCCCCc1cc(-c2c(-c3cccs3)sc3c(-c4cc(CCCCCCCC)c(CCCCCCCC)s4)c(-c4ccc(-c5cccc6nsnc56)s4)sc23)sc1CCCCCCCC,0.14,-5.21,-3.6,,,,,,,,,,,
89042,10.1016/j.synthmet.2022.117189,CCCCC(CC)COC(=O)c1sc2csc(-c3cc4c(-c5ccc(CC(CC)CCCC)s5)c5sccc5c(-c5ccc(CC(CC)CCCC)s5)c4s3)c2c1F,CCCCCCc1csc(-c2ccc(-c3cc(CCCCCC)c(/C=C/c4csc(-c5cc6c(OCC(CC)CCCC)c7sc(-c8ccc(C9=C%10C(=O)N(CC(CC)CCCC)C(c%11ccc(-c%12cc%13c(OCC(CC)CCCC)c%14sccc%14c(OCC(CC)CCCC)c%13s%12)s%11)=C%10C(=O)N9CC(CC)CCCC)s8)cc7c(OCC(CC)CCCC)c6s5)c4)s3)c3nsnc23)c1,2.4,-5.21,-3.6,,,,,,,,,,,
89051,10.1016/j.synthmet.2022.117189,CCCCC(CC)COC(=O)c1sc2csc(-c3cc4c(-c5ccc(CC(CC)CCCC)s5)c5sccc5c(-c5ccc(CC(CC)CCCC)s5)c4s3)c2c1F,CCCCCCCCCCC(CCCCCCCC)CN1C(=O)c2ccc3c4c(c(-c5ccc(-c6cccs6)s5)cc(c24)C1=O)C(=O)N(CC(CCCCCCCC)CCCCCCCCCC)C3=O,5.73,-5.21,-3.6,-5.71,-4.02,,,,,conventional,,PEDOT:PSS,,
89054,10.1016/j.synthmet.2022.117189,CCCCC(CC)COC(=O)c1sc2csc(-c3cc4c(-c5ccc(CC(CC)CCCC)s5)c5sccc5c(-c5ccc(CC(CC)CCCC)s5)c4s3)c2c1F,CCCCCCCCC(CCCCCC)CN1C(=O)c2ccc3c4c(c(-c5ccc(-c6cccs6)s5)cc(c24)C1=O)C(=O)N(CC(CCCCCC)CCCCCCCC)C3=O,6.11,-5.21,-3.6,-5.6,-3.95,,,,,inverted,ZnO,MoO3,,
89055,10.1016/j.synthmet.2022.117189,CCCCC(CC)COC(=O)c1sc2csc(-c3cc4c(-c5ccc(CC(CC)CCCC)s5)c5sccc5c(-c5ccc(CC(CC)CCCC)s5)c4s3)c2c1F,CCCCCCCCC(CCCCCC)CN1C(=O)c2ccc3c4c(c(-c5ccc(-c6cccs6)s5)cc(c24)C1=O)C(=O)N(CC(CCCCCC)CCCCCCCC)C3=O,6.14,-5.21,-3.6,-5.6,-3.95,,,,,inverted,ZnO,MoO3,,
89056,10.1016/j.synthmet.2022.117189,CCCCC(CC)COC(=O)c1sc2csc(-c3cc4c(-c5ccc(CC(CC)CCCC)s5)c5sccc5c(-c5ccc(CC(CC)CCCC)s5)c4s3)c2c1F,CCCCCCCCC(CCCCCC)CN1C(=O)c2ccc3c4c(c(-c5ccc[se]5)cc(c24)C1=O)C(=O)N(CC(CCCCCC)CCCCCCCC)C3=O,7.73,-5.21,-3.6,-5.65,-3.92,,,,,inverted,ZnO,MoO3,,
89057,10.1016/j.synthmet.2022.117189,CCCCC(CC)COC(=O)c1sc2csc(-c3cc4c(-c5ccc(CC(CC)CCCC)s5)c5sccc5c(-c5ccc(CC(CC)CCCC)s5)c4s3)c2c1F,CCCCCCCCCCC(CCCCCCCC)CN1C(=O)c2ccc3c4c(c(-c5ccc(-c6cccs6)s5)cc(c24)C1=O)C(=O)N(CC(CCCCCCCC)CCCCCCCCCC)C3=O,6.3,-5.21,-3.6,-5.71,-4.02,,,,,conventional,PFN-2TNDI,PEDOT:PSS,,
89058,10.1016/j.synthmet.2022.117189,CCCCC(CC)COC(=O)c1sc2csc(-c3cc4c(-c5ccc(CC(CC)CCCC)s5)c5sccc5c(-c5ccc(CC(CC)CCCC)s5)c4s3)c2c1F,CCCCCCCCCCC(CCCCCCCC)CN1C(=O)c2ccc3c4c(c(-c5cccs5)cc(c24)C1=O)C(=O)N(CC(CCCCCCCC)CCCCCCCCCC)C3=O,3.88,-5.21,-3.6,-5.67,-3.92,,,,,conventional,PDIN,PEDOT:PSS,,
89059,10.1016/j.synthmet.2022.117189,CCCCC(CC)COC(=O)c1sc2csc(-c3cc4c(-c5ccc(CC(CC)CCCC)s5)c5sccc5c(-c5ccc(CC(CC)CCCC)s5)c4s3)c2c1F,CCCCCCCCC(CCCCCC)CN1C(=O)c2ccc3c4c(c(-c5cccs5)cc(c24)C1=O)C(=O)N(CC(CCCCCC)CCCCCCCC)C3=O,4.94,-5.21,-3.6,-5.64,-3.82,,,,,conventional,PDIN,PEDOT:PSS,,
89060,10.1016/j.synthmet.2022.117189,CCCCC(CC)COC(=O)c1sc2csc(-c3cc4c(-c5ccc(CC(CC)CCCC)s5)c5sccc5c(-c5ccc(CC(CC)CCCC)s5)c4s3)c2c1F,CCCCC(CC)CN1C(=O)c2cc(-c3ccc(/C=C4\SC(=S)N(CC)C4=O)s3)c3c4c(cc(-c5ccc(/C=C6\SC(=S)N(CC)C6=O)s5)c(c24)C1=O)C(=O)N(CC(CC)CCCC)C3=O,3.07,-5.21,-3.6,-5.81,-3.95,,,,,conventional,,PEDOT:PSS,,
89062,10.1016/j.synthmet.2022.117189,CCCCC(CC)COC(=O)c1sc2csc(-c3cc4c(-c5ccc(CC(CC)CCCC)s5)c5sccc5c(-c5ccc(CC(CC)CCCC)s5)c4s3)c2c1F,CCCCCCOc1c(OCCCCCC)c(-c2ccc(/C=C3\SC(=S)N(CC)C3=O)s2)c2nsnc2c1-c1ccc(/C=C2\SC(=S)N(CC)C2=O)s1,8.19,-5.21,-3.6,-5.61,-3.73,,,,,inverted,,,,
89063,10.1016/j.synthmet.2022.117189,CCCCC(CC)COC(=O)c1sc2csc(-c3cc4c(-c5ccc(CC(CC)CCCC)s5)c5sccc5c(-c5ccc(CC(CC)CCCC)s5)c4s3)c2c1F,CCCCCCCCc1cc(/C=c2/sc(=C(C#N)C#N)n(CC)c2=O)sc1-c1sc(-c2ccc(-c3sc(-c4sc(/C=c5/sc(=C(C#N)C#N)n(CC)c5=O)cc4CCCCCCCC)c4c3C(=O)N(CC(CC)CCCC)C4=O)c3nsnc23)c2c1C(=O)N(CC(CC)CCCC)C2=O,6.42,-5.21,-3.6,-5.38,-3.66,,,,,inverted,,,,
89064,10.1016/j.synthmet.2022.117189,CCCCC(CC)COC(=O)c1sc2csc(-c3cc4c(-c5ccc(CC(CC)CCCC)s5)c5sccc5c(-c5ccc(CC(CC)CCCC)s5)c4s3)c2c1F,CCCCCCCCC1(CCCCCCCC)c2cc(-c3ccc(C=C(C#N)C#N)c4nsnc34)ccc2-c2ccc(-c3ccc(C=C(C#N)C#N)c4nsnc34)cc21,5.1,-5.21,-3.6,-6.25,-4.14,,,,,,,,,
89065,10.1016/j.synthmet.2022.117189,CCCCC(CC)COC(=O)c1sc2csc(-c3cc4c(-c5ccc(CC(CC)CCCC)s5)c5sccc5c(-c5ccc(CC(CC)CCCC)s5)c4s3)c2c1F,CCCCCCCCC(CCCCCCCC)n1c2cc(-c3ccc(C=C(C#N)C#N)c4nsnc34)ccc2c2ccc(-c3ccc(C=C(C#N)C#N)c4nsnc34)cc21,5.3,-5.21,-3.6,-6.05,-4.13,,,,,,,,,
89066,10.1016/j.synthmet.2022.117189,CCCCC(CC)COC(=O)c1sc2csc(-c3cc4c(-c5ccc(CC(CC)CCCC)s5)c5sccc5c(-c5ccc(CC(CC)CCCC)s5)c4s3)c2c1F,CCCCCCCCC1(CCCCCCCC)c2cc(-c3ccc(C=C(C#N)C#N)c4nsnc34)sc2-c2sc(-c3ccc(C=C(C#N)C#N)c4nsnc34)cc21,5.0,-5.21,-3.6,-5.69,-4.28,,,,,,,,,
89067,10.1016/j.synthmet.2022.117189,CCCCC(CC)COC(=O)c1sc2csc(-c3cc4c(-c5ccc(CC(CC)CCCC)s5)c5sccc5c(-c5ccc(CC(CC)CCCC)s5)c4s3)c2c1F,CCCCC(CC)CC1(CC(CC)CCCC)c2cc(-c3ccc(/C=C4\SC(=S)N(CC)C4=O)c4nsnc34)sc2-c2sc(-c3ccc(/C=C4\SC(=S)N(CC)C4=O)c4nsnc34)cc21,8.16,-5.21,-3.6,-5.44,-3.72,,,,,inverted,,,,
89068,10.1016/j.synthmet.2022.117189,CCCCC(CC)COC(=O)c1sc2csc(-c3cc4c(-c5ccc(CC(CC)CCCC)s5)c5sccc5c(-c5ccc(CC(CC)CCCC)s5)c4s3)c2c1F,CCCCC(CC)CC1(CC(CC)CCCC)c2cc(-c3ccc(/C=c4\sc(=C(C#N)C#N)n(CC)c4=O)c4nsnc34)sc2-c2sc(-c3ccc(/C=c4\sc(=C(C#N)C#N)n(CC)c4=O)c4nsnc34)cc21,3.35,-5.21,-3.6,-5.47,-3.84,,,,,inverted,,,,
89069,10.1016/j.synthmet.2022.117189,CCCCC(CC)COC(=O)c1sc2csc(-c3cc4c(-c5ccc(CC(CC)CCCC)s5)c5sccc5c(-c5ccc(CC(CC)CCCC)s5)c4s3)c2c1F,CCN1C(=O)/C(=C\c2ccc(-c3ccc(-c4ccc5c(c4)C(CC)(CC)c4cc(-c6ccc(-c7ccc(/C=C8/SC(=S)N(CC)C8=O)o7)c7nsnc67)ccc4-5)c4nsnc34)o2)SC1=S,9.4,-5.21,-3.6,-5.67,-3.58,,,,,inverted,,,,
89070,10.1016/j.synthmet.2022.117189,CCCCC(CC)COC(=O)c1sc2csc(-c3cc4c(-c5ccc(CC(CC)CCCC)s5)c5sccc5c(-c5ccc(CC(CC)CCCC)s5)c4s3)c2c1F,CCn1c(=C(C#N)C#N)s/c(=C/c2ccc(-c3ccc(-c4ccc5c(c4)C(CC)(CC)c4cc(-c6ccc(-c7ccc(/C=c8/sc(=C(C#N)C#N)n(CC)c8=O)o7)c7nsnc67)ccc4-5)c4nsnc34)o2)c1=O,10.7,-5.21,-3.6,-5.88,-3.81,,,,,inverted,,,,
89071,10.1016/j.synthmet.2022.117189,CCCCC(CC)COC(=O)c1sc2csc(-c3cc4c(-c5ccc(CC(CC)CCCC)s5)c5sccc5c(-c5ccc(CC(CC)CCCC)s5)c4s3)c2c1F,CCCCCCCCOc1ccc2c(c1)-c1cc(OCCCCCCCC)ccc1C21c2cc(-c3ccc(/C=c4\sc(=C(C#N)C#N)n(CC)c4=O)c4nsnc34)ccc2-c2ccc(-c3ccc(/C=c4\sc(=C(C#N)C#N)n(CC)c4=O)c4nsnc34)cc21,10.26,-5.21,-3.6,-5.93,-3.86,,,,,inverted,,,,
89073,10.1016/j.synthmet.2022.117189,CCCCC(CC)COC(=O)c1sc2csc(-c3cc4c(-c5ccc(CC(CC)CCCC)s5)c5sccc5c(-c5ccc(CC(CC)CCCC)s5)c4s3)c2c1F,CCCCCCCCCCC1(CCCCCCCCCC)c2cc(-c3ccc(/C=c4/sc(=C(C#N)C#N)n(CCCCCC)c4=O)c4nsnc34)ccc2-c2ccc(-c3ccc(/C=c4/sc(=C(C#N)C#N)n(CCCCCC)c4=O)c4nsnc34)cc21,9.7,-5.21,-3.6,-5.7,-3.6,,,,,inverted,,,,
89074,10.1016/j.synthmet.2022.117189,CCCCC(CC)COC(=O)c1sc2csc(-c3cc4c(-c5ccc(CC(CC)CCCC)s5)c5sccc5c(-c5ccc(CC(CC)CCCC)s5)c4s3)c2c1F,CCCCC1(CCCC)c2ccc(-c3ccc(/C=c4\sc(=C(C#N)C#N)n(CC)c4=O)c4nsnc34)cc2-c2c1c1c(c3c2C(CCCC)(CCCC)c2cc(-c4ccc(/C=c5\sc(=C(C#N)C#N)n(CC)c5=O)c5nsnc45)ccc2-3)C(CCCC)(CCCC)c2ccc(-c3ccc(/C=c4\sc(=C(C#N)C#N)n(CC)c4=O)c4nsnc34)cc2-1,8.29,-5.21,-3.6,-5.98,-3.71,,,,,inverted,,,,
89075,10.1016/j.synthmet.2022.117189,CCCCC(CC)COC(=O)c1sc2csc(-c3cc4c(-c5ccc(CC(CC)CCCC)s5)c5sccc5c(-c5ccc(CC(CC)CCCC)s5)c4s3)c2c1F,CCCCC1(CCCC)c2cc(-c3ccc(/C=c4\sc(=C(C#N)C#N)n(CC)c4=O)c4nsnc34)ccc2-c2c1c1c(c3c2C(CCCC)(CCCC)c2cc(-c4ccc(/C=c5\sc(=C(C#N)C#N)n(CC)c5=O)c5nsnc45)ccc2-3)C(CCCC)(CCCC)c2cc(-c3ccc(/C=c4\sc(=C(C#N)C#N)n(CC)c4=O)c4nsnc34)ccc2-1,10.15,-5.21,-3.6,-5.95,-3.72,,,,,inverted,,,,
89076,10.1016/j.synthmet.2022.117189,CCCCC(CC)COC(=O)c1sc2csc(-c3cc4c(-c5ccc(CC(CC)CCCC)s5)c5sccc5c(-c5ccc(CC(CC)CCCC)s5)c4s3)c2c1F,CCCCCCCCN1C(=O)c2c(-c3ccccc3)cc3c4c(cc(-c5ccccc5)c(c24)C1=O)C1C=C(c2ccccc2)C2=C4C1=C3C=C(c1ccccc1)C4C(=O)N(CCCCCCCC)C2=O,5.79,-5.21,-3.6,-5.66,-3.7,,,,,inverted,,,,
89077,10.1016/j.synthmet.2022.117189,CCCCC(CC)COC(=O)c1sc2csc(-c3cc4c(-c5ccc(CC(CC)CCCC)s5)c5sccc5c(-c5ccc(CC(CC)CCCC)s5)c4s3)c2c1F,CCCCCC(CCCCC)N1C(=O)c2ccc3c4c2c(cc2c4c4c(c5ccc6c7cc8c(=O)n(C(CCCCC)CCCCC)c(=O)c9ccc%10c%11ccc%12c(=O)n(C(CCCCC)CCCCC)c(=O)c%13cc(c6c52)c(c%11c%12%13)c7c%10c98)=CC2C(=O)N(C(CCCCC)CCCCC)C(=O)C5=C2C=4C3C=C5)C1=O,9.07,-5.21,-3.6,-5.7,-3.78,,,,,inverted,,,,
89083,10.1016/j.synthmet.2023.117336,COC(=O)C(C)(C)c1cc(C)cc(-c2sc3c4sc5cc(/C=C6/C(=O)c7cc(F)cc(c7)C(=O)/C6=C\c6cc(C(C)(C)C(=O)OC)c(-c7cc(C)cc(C(C)(C)C(=O)OC)c7)s6)sc5c4c(C(C)(C)C(=O)OC)ccc2-3)c1,CCCCCCCCCCCc1c(/C=C2\C(=O)c3cc(Cl)c(Cl)cc3C2=C(C#N)C#N)sc2c1sc1c3c4nsnc4c4c5sc6c(CCCCCCCCCCC)c(/C=C7\C(=O)c8cc(Cl)c(Cl)cc8C7=C(C#N)C#N)sc6c5n(CC(CC)CCCC)c4c3n(CC(CC)CCCC)c21,14.69,-5.56,-3.65,-5.72,-4.16,,100.0,1:1,0.5% v/v,,ZnO,,,
89084,10.1016/j.synthmet.2023.117336,COC(=O)C(C)(C)c1cc(C)cc(-c2sc3c4sc5cc(/C=C6/C(=O)c7cc(F)cc(c7)C(=O)/C6=C\c6cc(C(C)(C)C(=O)OC)c(-c7cc(C)cc(C(C)(C)C(=O)OC)c7)s6)sc5c4c(C(C)(C)C(=O)OC)ccc2-3)c1,CCCCCCCCCCCc1c(/C=C2\C(=O)c3cc(Cl)c(Cl)cc3C2=C(C#N)C#N)sc2c1sc1c3c4nsnc4c4c5sc6c(CCCCCCCCCCC)c(/C=C7\C(=O)c8cc(Cl)c(Cl)cc8C7=C(C#N)C#N)sc6c5n(CC(CC)CCCC)c4c3n(CC(CC)CCCC)c21,16.01,-5.56,-3.65,-5.72,-4.16,,100.0,1:1,0.5% v/v,,ZnO/LPEI,,,
89135,10.1016/j.tsf.2025.140610,COC(=O)C(C)(C)c1cc(C)cc(-c2sc3c4sc5cc(/C=C6/C(=O)c7cc(F)cc(c7)C(=O)/C6=C\c6cc(C(C)(C)C(=O)OC)c(-c7cc(C)cc(C(C)(C)C(=O)OC)c7)s6)sc5c4c(C(C)(C)C(=O)OC)ccc2-3)c1,CCCCCCCCCCCc1c(/C=C2\C(=O)c3cc(Cl)c(Cl)cc3C2=C(C#N)C#N)sc2c1sc1c3c4nsnc4c4c5sc6c(CCCCCCCCCCC)c(/C=C7\C(=O)c8cc(Cl)c(Cl)cc8C7=C(C#N)C#N)sc6c5n(CC(CC)CCCC)c4c3n(CC(CC)CCCC)c21,8.76,-5.56,-3.65,-5.72,-4.16,100.0,,1:1.2,,,PFN,PEDOT:PSS,chloroform,
89136,10.1016/j.tsf.2025.140610,COC(=O)C(C)(C)c1cc(C)cc(-c2sc3c4sc5cc(/C=C6/C(=O)c7cc(F)cc(c7)C(=O)/C6=C\c6cc(C(C)(C)C(=O)OC)c(-c7cc(C)cc(C(C)(C)C(=O)OC)c7)s6)sc5c4c(C(C)(C)C(=O)OC)ccc2-3)c1,CCCCCCCCCCCc1c(/C=C2\C(=O)c3cc(Cl)c(Cl)cc3C2=C(C#N)C#N)sc2c1sc1c3c4nsnc4c4c5sc6c(CCCCCCCCCCC)c(/C=C7\C(=O)c8cc(Cl)c(Cl)cc8C7=C(C#N)C#N)sc6c5n(CC(CC)CCCC)c4c3n(CC(CC)CCCC)c21,4.03,-5.56,-3.65,-5.72,-4.16,100.0,,1:1.2,,,PFN,PEDOT:PSS,chloroform,
89137,10.1016/j.tsf.2025.140610,COC(=O)C(C)(C)c1cc(C)cc(-c2sc3c4sc5cc(/C=C6/C(=O)c7cc(F)cc(c7)C(=O)/C6=C\c6cc(C(C)(C)C(=O)OC)c(-c7cc(C)cc(C(C)(C)C(=O)OC)c7)s6)sc5c4c(C(C)(C)C(=O)OC)ccc2-3)c1,CCCCCCCCCCCc1c(/C=C2\C(=O)c3cc(Cl)c(Cl)cc3C2=C(C#N)C#N)sc2c1sc1c3c4nsnc4c4c5sc6c(CCCCCCCCCCC)c(/C=C7\C(=O)c8cc(Cl)c(Cl)cc8C7=C(C#N)C#N)sc6c5n(CC(CC)CCCC)c4c3n(CC(CC)CCCC)c21,1.41,-5.56,-3.65,-5.72,-4.16,100.0,,1:1.2 wt/wt,,,PFN,PEDOT:PSS,chloroform,
89138,10.1016/j.tsf.2025.140610,CCCCC(CC)COC(=O)c1sc2c(-c3cc4c(OCC(CC)CCCC)c5sccc5c(OCC(CC)CCCC)c4s3)scc2c1F,CCCCC(=O)OCC1(c2ccccc2)C2=CC=Cc3cccc4cccc5ccc6ccccc7cccc1c7c6c5c-4c3C2,0.66,-5.19,-3.43,-6.1,-3.9,,,,,,,,,
89139,10.1016/j.tsf.2025.140610,CCCCC(CC)COC(=O)c1sc2c(-c3cc4c(OCC(CC)CCCC)c5sccc5c(OCC(CC)CCCC)c4s3)scc2c1F,CCCCC(=O)OCC1(c2ccccc2)C2=CC=Cc3cccc4cccc5ccc6ccccc7cccc1c7c6c5c-4c3C2,4.38,-5.19,-3.43,-6.1,-3.9,,,,,,,,,
89140,10.1016/j.tsf.2025.140610,CCCCCCCCC(CCCCCC)COc1ccc(OCC(CCCCCC)CCCCCCCC)c(-c2ccc(-c3c(F)c(F)c(-c4cccs4)c4nsnc34)s2)c1,CCCCC(=O)OCC1(c2ccccc2)C2=CC=Cc3cccc4cccc5ccc6ccccc7cccc1c7c6c5c-4c3C2,6.85,-5.43,-3.67,-6.1,-3.9,,,,,,,,,
89141,10.1016/j.tsf.2025.140610,CCCCCCCCC(CCCCCCCC)n1c2ccccc2c2ccc(-c3ccc(-c4ccc(-c5cccs5)c5nsnc45)s3)cc21,CCCCC(=O)OCC1(c2ccccc2)C2=CC=Cc3cccc4cccc5ccc6ccccc7cccc1c7c6c5c-4c3C2,2.93,-5.5,-3.6,-6.1,-3.9,,,,,,,,,
89142,10.1016/j.tsf.2025.140610,CCCCCCCCC(CCCCCCCC)n1c2ccccc2c2ccc(-c3ccc(-c4ccc(-c5cccs5)c5nsnc45)s3)cc21,CCCCC(=O)OCC1(c2ccccc2)C2=CC=Cc3cccc4cccc5ccc6ccccc7cccc1c7c6c5c-4c3C2,4.67,-5.5,-3.6,-6.1,-3.9,,,,,,,,,
89143,10.1016/j.tsf.2025.140610,CCCCC(CC)Cc1ccc(-c2c3cc(-c4ccc(-c5sc(-c6ccc(C)s6)c6c5C(=O)c5c(CC(CC)CCCC)sc(CC(CC)CCCC)c5C6=O)s4)sc3c(-c3ccc(CC(CC)CCCC)s3)c3cc(C)sc23)s1,CCCCCCc1ccc(C2(c3ccc(CCCCCC)cc3)c3cc4c(cc3-c3sc5cc(/C=C6\C(=O)c7ccccc7C6=C(C#N)C#N)sc5c32)C(c2ccc(CCCCCC)cc2)(c2ccc(CCCCCC)cc2)c2c-4sc3cc(/C=C4\C(=O)c5ccccc5C4=C(C#N)C#N)sc23)cc1,4.2,-5.33,-3.48,-5.576,-3.916,,,,,,,,,
89144,10.1016/j.tsf.2025.140610,CCCCC(CC)COC(=O)c1sc2c(-c3cc4c(OCC(CC)CCCC)c5sccc5c(OCC(CC)CCCC)c4s3)scc2c1F,CCCCC(=O)OCC1(c2ccccc2)C2=CC=Cc3cccc4cccc5ccc6ccccc7cccc1c7c6c5c-4c3C2,0.7,-5.19,-3.43,-6.1,-3.9,,,,,,,,,
89145,10.1016/j.tsf.2025.140610,CCCCC(CC)COC(=O)c1sc2c(-c3cc4c(OCC(CC)CCCC)c5sccc5c(OCC(CC)CCCC)c4s3)scc2c1F,CCCCC(=O)OCC1(c2ccccc2)C2=CC=Cc3cccc4cccc5ccc6ccccc7cccc1c7c6c5c-4c3C2,4.2,-5.19,-3.43,-6.1,-3.9,,,,,,,,,
89146,10.1016/j.tsf.2025.140610,COC(=O)C(C)(C)c1cc(C)cc(-c2sc3c4sc5cc(/C=C6/C(=O)c7cc(F)cc(c7)C(=O)/C6=C\c6cc(C(C)(C)C(=O)OC)c(-c7cc(C)cc(C(C)(C)C(=O)OC)c7)s6)sc5c4c(C(C)(C)C(=O)OC)ccc2-3)c1,CCCCCCCCCCCc1c(/C=C2\C(=O)c3cc(F)c(F)cc3C2=C(C#N)C#N)sc2c1sc1c3c4nsnc4c4c5sc6c(CCCCCCCCCCC)c(/C=C7\C(=O)c8cc(F)c(F)cc8C7=C(C#N)C#N)sc6c5n(CC(CC)CCCC)c4c3n(CC(CC)CCCC)c21,15.2,-5.56,-3.65,-5.65,-4.09,,,,,,,,,
89147,10.1016/j.tsf.2025.140610,CCCCCCc1cc(C)sc1C,CCCCC(=O)OCC1(c2ccccc2)c2cccc3cccc4cccc5cccc6cccc1c6c-5c-4c-3c2,0.63,-5.01,-3.12,-6.1,-3.7,,,,,,,,,
89148,10.1016/j.tsf.2025.140610,COC(=O)C(C)(C)c1cc(C)cc(-c2sc3c4sc5cc(/C=C6/C(=O)c7cc(F)cc(c7)C(=O)/C6=C\c6cc(C(C)(C)C(=O)OC)c(-c7cc(C)cc(C(C)(C)C(=O)OC)c7)s6)sc5c4c(C(C)(C)C(=O)OC)ccc2-3)c1,CCCCCCCCCCCc1c(/C=C2\C(=O)c3cc(F)c(F)cc3C2=C(C#N)C#N)sc2c1sc1c3c4nsnc4c4c5sc6c(CCCCCCCCCCC)c(/C=C7\C(=O)c8cc(F)c(F)cc8C7=C(C#N)C#N)sc6c5n(CC(CC)CCCC)c4c3n(CC(CC)CCCC)c21,0.7,-5.56,-3.65,-5.65,-4.09,,,,,,,,,
89149,10.1016/j.tsf.2025.140610,COC(=O)C(C)(C)c1cc(C)cc(-c2sc3c4sc5cc(/C=C6/C(=O)c7cc(F)cc(c7)C(=O)/C6=C\c6cc(C(C)(C)C(=O)OC)c(-c7cc(C)cc(C(C)(C)C(=O)OC)c7)s6)sc5c4c(C(C)(C)C(=O)OC)ccc2-3)c1,CCCCCCCCCCCc1c(/C=C2\C(=O)c3cc(F)c(F)cc3C2=C(C#N)C#N)sc2c1sc1c3c4nsnc4c4c5sc6c(CCCCCCCCCCC)c(/C=C7\C(=O)c8cc(F)c(F)cc8C7=C(C#N)C#N)sc6c5n(CC(CC)CCCC)c4c3n(CC(CC)CCCC)c21,13.44,-5.56,-3.65,-5.65,-4.09,,,,,,,,,
89151,10.1016/j.tsf.2025.140610,COC(=O)C(C)(C)c1cc(C)cc(-c2sc3c4sc5cc(/C=C6/C(=O)c7cc(F)cc(c7)C(=O)/C6=C\c6cc(C(C)(C)C(=O)OC)c(-c7cc(C)cc(C(C)(C)C(=O)OC)c7)s6)sc5c4c(C(C)(C)C(=O)OC)ccc2-3)c1,CCCCCCCCCCCc1c(/C=C2\C(=O)c3cc(Cl)c(Cl)cc3C2=C(C#N)C#N)sc2c1sc1c3c4nsnc4c4c5sc6c(CCCCCCCCCCC)c(/C=C7\C(=O)c8cc(Cl)c(Cl)cc8C7=C(C#N)C#N)sc6c5n(CC(CC)CCCC)c4c3n(CC(CC)CCCC)c21,4.03,-5.56,-3.65,-5.72,-4.16,100.0,,1:1.2,,,,,,
89167,10.1021/acs.chemmater.3c01646,CCCCCCC(CCCC)Cc1csc(-c2cc3c4nsnc4c4cc(-c5cc(CC(CCCC)CCCCCC)c(-c6cc7c(-c8cc(F)c(CC(CC)CCCC)s8)c8sccc8c(-c8cc(F)c(CC(CC)CCCC)s8)c7s6)s5)sc4c3s2)c1,CCCCCCCCCCCc1c(/C=C2\C(=O)c3cc(F)c(F)cc3C2=C(C#N)C#N)sc2c1sc1c3c4nsnc4c4c5sc6c(CCCCCCCCCCC)c(/C=C7\C(=O)c8cc(F)c(F)cc8C7=C(C#N)C#N)sc6c5n(CC(CC)CCCC)c4c3n(CC(CC)CCCC)c21,17.2,-5.51,-2.77,-5.65,-4.09,,,,,conventional,PDIN,PEDOT:PSS,chloroform,
89168,10.1021/acs.chemmater.3c01646,CCCCCCC(CCCC)Cc1csc(-c2cc3c4nsnc4c4cc(-c5cc(CC(CCCC)CCCCCC)c(-c6cc7c(-c8cc(F)c(CC(CC)CCCC)s8)c8sccc8c(-c8cc(F)c(CC(CC)CCCC)s8)c7s6)s5)sc4c3s2)c1,CCCCCCCCCCCc1c(/C=C2\C(=O)c3cc(F)c(F)cc3C2=C(C#N)C#N)sc2c1sc1c3c4nsnc4c4c5sc6c(CCCCCCCCCCC)c(/C=C7\C(=O)c8cc(F)c(F)cc8C7=C(C#N)C#N)sc6c5n(CC(CC)CCCC)c4c3n(CC(CC)CCCC)c21,11.2,-5.51,-2.77,-5.65,-4.09,,,,,conventional,PDIN,PEDOT:PSS,chloroform,
89169,10.1021/acs.chemmater.3c01646,CCCCCCC(CCCC)Cc1csc(-c2cc3c4nsnc4c4cc(-c5cc(CC(CCCC)CCCCCC)c(-c6cc7c(-c8cc(F)c(CC(CC)CCCC)s8)c8sccc8c(-c8cc(F)c(CC(CC)CCCC)s8)c7s6)s5)sc4c3s2)c1,CCCCCCCCCCCc1c(/C=C2\C(=O)c3cc(F)c(F)cc3C2=C(C#N)C#N)sc2c1sc1c3c4nsnc4c4c5sc6c(CCCCCCCCCCC)c(/C=C7\C(=O)c8cc(F)c(F)cc8C7=C(C#N)C#N)sc6c5n(CC(CC)CCCC)c4c3n(CC(CC)CCCC)c21,15.4,-5.51,-2.77,-5.65,-4.09,,,,,conventional,PDIN,PEDOT:PSS,chloroform,
89170,10.1021/acs.chemmater.3c01646,CCCCCCC(CCCC)Cc1csc(-c2cc3c4nsnc4c4cc(-c5cc(CC(CCCC)CCCCCC)c(-c6cc7c(-c8cc(F)c(CC(CC)CCCC)s8)c8sccc8c(-c8cc(F)c(CC(CC)CCCC)s8)c7s6)s5)sc4c3s2)c1,CCCCCCCCCCCc1c(/C=C2\C(=O)c3cc(F)c(F)cc3C2=C(C#N)C#N)sc2c1sc1c3c4nsnc4c4c5sc6c(CCCCCCCCCCC)c(/C=C7\C(=O)c8cc(F)c(F)cc8C7=C(C#N)C#N)sc6c5n(CC(CC)CCCC)c4c3n(CC(CC)CCCC)c21,17.4,-5.51,-2.77,-5.65,-4.09,,,,,conventional,PDIN,PEDOT:PSS,chloroform,
89171,10.1021/acs.chemmater.3c01646,COC(=O)C(C)(C)c1cc(C)cc(-c2sc3c4sc5cc(/C=C6/C(=O)c7cc(F)cc(c7)C(=O)/C6=C\c6cc(C(C)(C)C(=O)OC)c(-c7cc(C)cc(C(C)(C)C(=O)OC)c7)s6)sc5c4c(C(C)(C)C(=O)OC)ccc2-3)c1,CCCCCCCCCCCc1c(/C=C2\C(=O)c3cc(F)c(F)cc3C2=C(C#N)C#N)sc2c1sc1c3c4nsnc4c4c5sc6c(CCCCCCCCCCC)c(/C=C7\C(=O)c8cc(F)c(F)cc8C7=C(C#N)C#N)sc6c5n(CC(CC)CCCC)c4c3n(CC(CC)CCCC)c21,14.4,-5.56,-3.65,-5.65,-4.09,100.0,100.0,1:1.2,,conventional,PDIN,PEDOT:PSS,chloroform,
89172,10.1021/acs.chemmater.3c01646,COC(=O)C(C)(C)c1cc(C)cc(-c2sc3c4sc5cc(/C=C6/C(=O)c7cc(F)cc(c7)C(=O)/C6=C\c6cc(C(C)(C)C(=O)OC)c(-c7cc(C)cc(C(C)(C)C(=O)OC)c7)s6)sc5c4c(C(C)(C)C(=O)OC)ccc2-3)c1,CCCCCCCCCCCc1c(/C=C2\C(=O)c3cc(F)c(F)cc3C2=C(C#N)C#N)sc2c1sc1c3c4nsnc4c4c5sc6c(CCCCCCCCCCC)c(/C=C7\C(=O)c8cc(F)c(F)cc8C7=C(C#N)C#N)sc6c5n(CC(CC)CCCC)c4c3n(CC(CC)CCCC)c21,14.6,-5.56,-3.65,-5.65,-4.09,100.0,100.0,1:1.2,,conventional,PDIN,PEDOT:PSS,chloroform,
89173,10.1021/acs.chemmater.3c01646,COC(=O)C(C)(C)c1cc(C)cc(-c2sc3c4sc5cc(/C=C6/C(=O)c7cc(F)cc(c7)C(=O)/C6=C\c6cc(C(C)(C)C(=O)OC)c(-c7cc(C)cc(C(C)(C)C(=O)OC)c7)s6)sc5c4c(C(C)(C)C(=O)OC)ccc2-3)c1,CCCCCCCCCCCc1c(/C=C2\C(=O)c3cc(F)c(F)cc3C2=C(C#N)C#N)sc2c1sc1c3c4nsnc4c4c5sc6c(CCCCCCCCCCC)c(/C=C7\C(=O)c8cc(F)c(F)cc8C7=C(C#N)C#N)sc6c5n(CC(CC)CCCC)c4c3n(CC(CC)CCCC)c21,16.3,-5.56,-3.65,-5.65,-4.09,,100.0,1:1.2,,conventional,PDIN,PEDOT:PSS,chloroform,
89174,10.1021/acs.chemmater.3c01646,COC(=O)C(C)(C)c1cc(C)cc(-c2sc3c4sc5cc(/C=C6/C(=O)c7cc(F)cc(c7)C(=O)/C6=C\c6cc(C(C)(C)C(=O)OC)c(-c7cc(C)cc(C(C)(C)C(=O)OC)c7)s6)sc5c4c(C(C)(C)C(=O)OC)ccc2-3)c1,CCCCCCCCCCCc1c(/C=C2\C(=O)c3cc(F)c(F)cc3C2=C(C#N)C#N)sc2c1sc1c3c4nsnc4c4c5sc6c(CCCCCCCCCCC)c(/C=C7\C(=O)c8cc(F)c(F)cc8C7=C(C#N)C#N)sc6c5n(CC(CC)CCCC)c4c3n(CC(CC)CCCC)c21,16.2,-5.56,-3.65,-5.65,-4.09,,100.0,1:1.2,,conventional,PDIN,PEDOT:PSS,chloroform,
