Repository: JiYiqaq/PCE-KA-GNN

# Data directory

- `raw/Active_Database.csv` is the immutable source dataset bundled under CC BY 4.0. Do not overwrite it with processed data.
- `processed/` is created and populated by the training pipeline. Generated `.pt` and `.pth` caches are intentionally ignored by Git because they can exceed GitHub's normal single-file limit.

See `../DATA_LICENSE.md` for provenance, license and checksum information.

File: data/processed/device_records.csv (part 160 of 250)
record_id,doi,donor_smiles,acceptor_smiles,pce,homo_d,lumo_d,homo_a,lumo_a,active_layer_thickness,annealing_temp,d_a_ratio,additive_ratio,device_type,etl_canonical,htl_canonical,solvent_canonical,additive_canonical
89175,10.1021/acs.chemmater.3c01646,COC(=O)C(C)(C)c1cc(C)cc(-c2sc3c4sc5cc(/C=C6/C(=O)c7cc(F)cc(c7)C(=O)/C6=C\c6cc(C(C)(C)C(=O)OC)c(-c7cc(C)cc(C(C)(C)C(=O)OC)c7)s6)sc5c4c(C(C)(C)C(=O)OC)ccc2-3)c1,CCCCCCCCCCCc1c(/C=C2\C(=O)c3cc(F)c(F)cc3C2=C(C#N)C#N)sc2c1sc1c3c4nsnc4c4c5sc6c(CCCCCCCCCCC)c(/C=C7\C(=O)c8cc(F)c(F)cc8C7=C(C#N)C#N)sc6c5n(CC(CC)CCCC)c4c3n(CC(CC)CCCC)c21,16.1,-5.56,-3.65,-5.65,-4.09,100.0,100.0,1:1.2,,conventional,PDIN,PEDOT:PSS,chloroform,
89176,10.1021/acs.chemmater.3c01646,COC(=O)C(C)(C)c1cc(C)cc(-c2sc3c4sc5cc(/C=C6/C(=O)c7cc(F)cc(c7)C(=O)/C6=C\c6cc(C(C)(C)C(=O)OC)c(-c7cc(C)cc(C(C)(C)C(=O)OC)c7)s6)sc5c4c(C(C)(C)C(=O)OC)ccc2-3)c1,CCCCCCCCCCCc1c(/C=C2\C(=O)c3cc(F)c(F)cc3C2=C(C#N)C#N)sc2c1sc1c3c4nsnc4c4c5sc6c(CCCCCCCCCCC)c(/C=C7\C(=O)c8cc(F)c(F)cc8C7=C(C#N)C#N)sc6c5n(CC(CC)CCCC)c4c3n(CC(CC)CCCC)c21,15.9,-5.56,-3.65,-5.65,-4.09,100.0,100.0,1:1.2,,conventional,PDIN,PEDOT:PSS,chloroform,
89187,10.1021/acs.energyfuels.4c05980,COC(=O)C(C)(C)c1cc(C)cc(-c2sc3c4sc5cc(/C=C6/C(=O)c7cc(F)cc(c7)C(=O)/C6=C\c6cc(C(C)(C)C(=O)OC)c(-c7cc(C)cc(C(C)(C)C(=O)OC)c7)s6)sc5c4c(C(C)(C)C(=O)OC)ccc2-3)c1,CCCCCCCCCc1c(C=C2C(=O)c3cc(Cl)c(Cl)cc3C2=C(C#N)C#N)sc2c1sc1c3c4nsnc4c4c5sc6c(CCCCCCCCC)c(C=C7C(=O)c8cc(Cl)c(Cl)cc8C7=C(C#N)C#N)sc6c5n(CC(CCCC)CCCCCC)c4c3n(CC(CCCC)CCCCCC)c21,18.45,-5.56,-3.65,-5.68,-3.9,,,,,,HPDIN-B02,2PACz,,
89188,10.1021/acs.energyfuels.4c05980,COC(=O)C(C)(C)c1cc(C)cc(-c2sc3c4sc5cc(/C=C6/C(=O)c7cc(F)cc(c7)C(=O)/C6=C\c6cc(C(C)(C)C(=O)OC)c(-c7cc(C)cc(C(C)(C)C(=O)OC)c7)s6)sc5c4c(C(C)(C)C(=O)OC)ccc2-3)c1,CCCCCCCCCc1c(C=C2C(=O)c3cc(Cl)c(Cl)cc3C2=C(C#N)C#N)sc2c1sc1c3c4nsnc4c4c5sc6c(CCCCCCCCC)c(C=C7C(=O)c8cc(Cl)c(Cl)cc8C7=C(C#N)C#N)sc6c5n(CC(CCCC)CCCCCC)c4c3n(CC(CCCC)CCCCCC)c21,18.26,-5.56,-3.65,-5.68,-3.9,,,1:1.2,,,HPDIN-B02,2PACz,,
89210,10.1021/acs.jpcc.3c05629,COC(=O)C(C)(C)c1cc(C)cc(-c2sc3c4sc5cc(/C=C6/C(=O)c7cc(F)cc(c7)C(=O)/C6=C\c6cc(C(C)(C)C(=O)OC)c(-c7cc(C)cc(C(C)(C)C(=O)OC)c7)s6)sc5c4c(C(C)(C)C(=O)OC)ccc2-3)c1,CCCCCCCCCc1c(C=C2C(=O)c3cc(Cl)c(Cl)cc3C2=C(C#N)C#N)sc2c1sc1c3c4nsnc4c4c5sc6c(CCCCCCCCC)c(C=C7C(=O)c8cc(Cl)c(Cl)cc8C7=C(C#N)C#N)sc6c5n(CC(CCCC)CCCCCC)c4c3n(CC(CCCC)CCCCCC)c21,16.72,-5.56,-3.65,-5.68,-3.9,,110.0,1:1,,conventional,PDINN,PEDOT:PSS,o-xylene,
89211,10.1021/acs.jpcc.3c05629,COC(=O)C(C)(C)c1cc(C)cc(-c2sc3c4sc5cc(/C=C6/C(=O)c7cc(F)cc(c7)C(=O)/C6=C\c6cc(C(C)(C)C(=O)OC)c(-c7cc(C)cc(C(C)(C)C(=O)OC)c7)s6)sc5c4c(C(C)(C)C(=O)OC)ccc2-3)c1,CCCCCCC(CCCC)Cc1c(/C=C2\C(=O)c3cc(F)c(F)cc3C2=C(C#N)C#N)sc2c1SC1c3c(c4c(c5nsnc35)c3sc5c(CC(CCCC)CCCCCC)c(/C=C6\C(=O)c7cc(F)c(F)cc7C6=C(C#N)C#N)sc5c3n4CC(CC)CCCC)N(CC(CC)CCCC)C21,15.89,-5.56,-3.65,-5.68,-3.9,,110.0,1:1,,conventional,PDINN,PEDOT:PSS,o-xylene,
89254,10.1021/acsaem.3c03231,CCCCC(CC)Cc1ccc(-c2c3cc(-c4ccc(-c5sc(-c6cccs6)c6c5C(=O)c5c(CC(CC)CCCC)sc(CC(CC)CCCC)c5C6=O)s4)sc3c(-c3ccc(CC(CC)CCCC)s3)c3ccsc23)s1,CCn1c(=O)c2cc(-c3cc4c(s3)-c3sc(/C=C5\C(=O)c6cc(F)c(F)cc6C5=C(C#N)C#N)cc3C4(CC)CC)sc2c2sc(-c3cc4c(s3)-c3sc(/C=C5\C(=O)c6cc(F)c(F)cc6C5=C(C#N)C#N)cc3C4(CC)CC)cc2c1=O,8.53,-5.33,-3.48,-5.71,-3.95,,100.0,,,conventional,PDINN,PEDOT:PSS,chloroform,CN
89299,10.1021/acsaem.5c00684,COC(=O)C(C)(C)c1cc(C)cc(-c2sc3c4sc5cc(/C=C6/C(=O)c7cc(F)cc(c7)C(=O)/C6=C\c6cc(C(C)(C)C(=O)OC)c(-c7cc(C)cc(C(C)(C)C(=O)OC)c7)s6)sc5c4c(C(C)(C)C(=O)OC)ccc2-3)c1,CCCCCCCCCCCc1c(/C=C2\C(=O)c3cc(F)c(F)cc3C2=C(C#N)C#N)sc2c1sc1c3c4nsnc4c4c5sc6c(CCCCCCCCCCC)c(/C=C7\C(=O)c8cc(F)c(F)cc8C7=C(C#N)C#N)sc6c5n(CC(CC)CCCC)c4c3n(CC(CC)CCCC)c21,13.7,-5.56,-3.65,-5.65,-4.09,,100.0,1:1.2,0.5 vol%,conventional,BCP,PEDOT:PSS,chloroform,CN
89300,10.1021/acsaem.5c00684,COC(=O)C(C)(C)c1cc(C)cc(-c2sc3c4sc5cc(/C=C6/C(=O)c7cc(F)cc(c7)C(=O)/C6=C\c6cc(C(C)(C)C(=O)OC)c(-c7cc(C)cc(C(C)(C)C(=O)OC)c7)s6)sc5c4c(C(C)(C)C(=O)OC)ccc2-3)c1,CCCCCCCCCCCc1c(/C=C2\C(=O)c3cc(F)c(F)cc3C2=C(C#N)C#N)sc2c1sc1c3c4nsnc4c4c5sc6c(CCCCCCCCCCC)c(/C=C7\C(=O)c8cc(F)c(F)cc8C7=C(C#N)C#N)sc6c5n(CC(CC)CCCC)c4c3n(CC(CC)CCCC)c21,2.87,-5.56,-3.65,-5.65,-4.09,,100.0,1:1.2,0.5 vol%,conventional,,,,
89302,10.1021/acsaem.5c00684,COC(=O)C(C)(C)c1cc(C)cc(-c2sc3c4sc5cc(/C=C6/C(=O)c7cc(F)cc(c7)C(=O)/C6=C\c6cc(C(C)(C)C(=O)OC)c(-c7cc(C)cc(C(C)(C)C(=O)OC)c7)s6)sc5c4c(C(C)(C)C(=O)OC)ccc2-3)c1,CCCCCCCCCCCc1c(/C=C2\C(=O)c3cc(F)c(F)cc3C2=C(C#N)C#N)sc2c1sc1c3c4nsnc4c4c5sc6c(CCCCCCCCCCC)c(/C=C7\C(=O)c8cc(F)c(F)cc8C7=C(C#N)C#N)sc6c5n(CC(CC)CCCC)c4c3n(CC(CC)CCCC)c21,8.14,-5.56,-3.65,-5.65,-4.09,,100.0,1:1.2,0.5 vol%,conventional,BCP,PEDOT:PSS,chloroform,CN
89303,10.1021/acsaem.5c00684,COC(=O)C(C)(C)c1cc(C)cc(-c2sc3c4sc5cc(/C=C6/C(=O)c7cc(F)cc(c7)C(=O)/C6=C\c6cc(C(C)(C)C(=O)OC)c(-c7cc(C)cc(C(C)(C)C(=O)OC)c7)s6)sc5c4c(C(C)(C)C(=O)OC)ccc2-3)c1,CCCCCCCCCCCc1c(/C=C2\C(=O)c3cc(F)c(F)cc3C2=C(C#N)C#N)sc2c1sc1c3c4nsnc4c4c5sc6c(CCCCCCCCCCC)c(/C=C7\C(=O)c8cc(F)c(F)cc8C7=C(C#N)C#N)sc6c5n(CC(CC)CCCC)c4c3n(CC(CC)CCCC)c21,13.27,-5.56,-3.65,-5.65,-4.09,,100.0,1:1.2,0.5 vol%,conventional,BCP,PEDOT:PSS,chloroform,CN
89304,10.1021/acsaem.5c00684,COC(=O)C(C)(C)c1cc(C)cc(-c2sc3c4sc5cc(/C=C6/C(=O)c7cc(F)cc(c7)C(=O)/C6=C\c6cc(C(C)(C)C(=O)OC)c(-c7cc(C)cc(C(C)(C)C(=O)OC)c7)s6)sc5c4c(C(C)(C)C(=O)OC)ccc2-3)c1,CCCCCCCCCCCc1c(/C=C2\C(=O)c3cc(F)c(F)cc3C2=C(C#N)C#N)sc2c1sc1c3c4nsnc4c4c5sc6c(CCCCCCCCCCC)c(/C=C7\C(=O)c8cc(F)c(F)cc8C7=C(C#N)C#N)sc6c5n(CC(CC)CCCC)c4c3n(CC(CC)CCCC)c21,2.67,-5.56,-3.65,-5.65,-4.09,,100.0,1:1.2,0.5 vol%,conventional,BCP,PEDOT:PSS,chloroform,CN
89307,10.1021/acsaem.5c00684,COC(=O)C(C)(C)c1cc(C)cc(-c2sc3c4sc5cc(/C=C6/C(=O)c7cc(F)cc(c7)C(=O)/C6=C\c6cc(C(C)(C)C(=O)OC)c(-c7cc(C)cc(C(C)(C)C(=O)OC)c7)s6)sc5c4c(C(C)(C)C(=O)OC)ccc2-3)c1,CCCCCCCCCCCc1c(/C=C2\C(=O)c3cc(F)c(F)cc3C2=C(C#N)C#N)sc2c1sc1c3c4nsnc4c4c5sc6c(CCCCCCCCCCC)c(/C=C7\C(=O)c8cc(F)c(F)cc8C7=C(C#N)C#N)sc6c5n(CC(CC)CCCC)c4c3n(CC(CC)CCCC)c21,15.01,-5.56,-3.65,-5.65,-4.09,,100.0,1:1.2,0.5 vol%,conventional,BCP,PEDOT:PSS,chloroform,CN
89308,10.1021/acsaem.5c00684,COC(=O)C(C)(C)c1cc(C)cc(-c2sc3c4sc5cc(/C=C6/C(=O)c7cc(F)cc(c7)C(=O)/C6=C\c6cc(C(C)(C)C(=O)OC)c(-c7cc(C)cc(C(C)(C)C(=O)OC)c7)s6)sc5c4c(C(C)(C)C(=O)OC)ccc2-3)c1,CCCCCCCCCCCc1c(/C=C2\C(=O)c3cc(F)c(F)cc3C2=C(C#N)C#N)sc2c1sc1c3c4nsnc4c4c5sc6c(CCCCCCCCCCC)c(/C=C7\C(=O)c8cc(F)c(F)cc8C7=C(C#N)C#N)sc6c5n(CC(CC)CCCC)c4c3n(CC(CC)CCCC)c21,2.67,-5.56,-3.65,-5.65,-4.09,,100.0,1:1.2,0.5 vol%,conventional,,,,
89309,10.1021/acsaem.5c00684,COC(=O)C(C)(C)c1cc(C)cc(-c2sc3c4sc5cc(/C=C6/C(=O)c7cc(F)cc(c7)C(=O)/C6=C\c6cc(C(C)(C)C(=O)OC)c(-c7cc(C)cc(C(C)(C)C(=O)OC)c7)s6)sc5c4c(C(C)(C)C(=O)OC)ccc2-3)c1,CCCCCCCCCCCc1c(/C=C2\C(=O)c3cc(F)c(F)cc3C2=C(C#N)C#N)sc2c1sc1c3c4nsnc4c4c5sc6c(CCCCCCCCCCC)c(/C=C7\C(=O)c8cc(F)c(F)cc8C7=C(C#N)C#N)sc6c5n(CC(CC)CCCC)c4c3n(CC(CC)CCCC)c21,2.83,-5.56,-3.65,-5.65,-4.09,,100.0,1:1.2,0.5 vol%,conventional,,,,
89317,10.1021/acsami.2c10407,COC(=O)C(C)(C)c1cc(C)cc(-c2sc3c4sc5cc(/C=C6/C(=O)c7cc(F)cc(c7)C(=O)/C6=C\c6cc(C(C)(C)C(=O)OC)c(-c7cc(C)cc(C(C)(C)C(=O)OC)c7)s6)sc5c4c(C(C)(C)C(=O)OC)ccc2-3)c1,CCCCCCCCCCCc1c(/C=C2\C(=O)c3cc(F)c(F)cc3C2=C(C#N)C#N)sc2c1sc1c3c4nsnc4c4c5sc6c(CCCCCCCCCCC)c(/C=C7\C(=O)c8cc(F)c(F)cc8C7=C(C#N)C#N)sc6c5n(CC(CC)CCCC)c4c3n(CC(CC)CCCC)c21,16.54,-5.56,-3.65,-5.65,-4.09,120.0,90.0,1:1.2,0.5 vol %,,,PEDOT:PSS,,
89318,10.1021/acsami.2c10407,COC(=O)C(C)(C)c1cc(C)cc(-c2sc3c4sc5cc(/C=C6/C(=O)c7cc(F)cc(c7)C(=O)/C6=C\c6cc(C(C)(C)C(=O)OC)c(-c7cc(C)cc(C(C)(C)C(=O)OC)c7)s6)sc5c4c(C(C)(C)C(=O)OC)ccc2-3)c1,CCCCCCCCCCCc1c(/C=C2\C(=O)c3cc(F)c(F)cc3C2=C(C#N)C#N)sc2c1sc1c3c4nsnc4c4c5sc6c(CCCCCCCCCCC)c(/C=C7\C(=O)c8cc(F)c(F)cc8C7=C(C#N)C#N)sc6c5n(CC(CC)CCCC)c4c3n(CC(CC)CCCC)c21,17.01,-5.56,-3.65,-5.65,-4.09,120.0,90.0,1:1.2,0.5 vol %,,,PEDOT:PSS,,
89319,10.1021/acsami.2c10407,COC(=O)C(C)(C)c1cc(C)cc(-c2sc3c4sc5cc(/C=C6/C(=O)c7cc(F)cc(c7)C(=O)/C6=C\c6cc(C(C)(C)C(=O)OC)c(-c7cc(C)cc(C(C)(C)C(=O)OC)c7)s6)sc5c4c(C(C)(C)C(=O)OC)ccc2-3)c1,CCCCCCCCCCCc1c(/C=C2\C(=O)c3cc(F)c(F)cc3C2=C(C#N)C#N)sc2c1sc1c3c4nsnc4c4c5sc6c(CCCCCCCCCCC)c(/C=C7\C(=O)c8cc(F)c(F)cc8C7=C(C#N)C#N)sc6c5n(CC(CC)CCCC)c4c3n(CC(CC)CCCC)c21,17.48,-5.56,-3.65,-5.65,-4.09,120.0,90.0,1:1.2 w/w,0.5 vol%,,,PEDOT:PSS,,
89320,10.1021/acsami.2c10407,COC(=O)C(C)(C)c1cc(C)cc(-c2sc3c4sc5cc(/C=C6/C(=O)c7cc(F)cc(c7)C(=O)/C6=C\c6cc(C(C)(C)C(=O)OC)c(-c7cc(C)cc(C(C)(C)C(=O)OC)c7)s6)sc5c4c(C(C)(C)C(=O)OC)ccc2-3)c1,CCCCCCCCCCCc1c(/C=C2\C(=O)c3cc(F)c(F)cc3C2=C(C#N)C#N)sc2c1sc1c3c4nsnc4c4c5sc6c(CCCCCCCCCCC)c(/C=C7\C(=O)c8cc(F)c(F)cc8C7=C(C#N)C#N)sc6c5n(CC(CC)CCCC)c4c3n(CC(CC)CCCC)c21,17.11,-5.56,-3.65,-5.65,-4.09,120.0,90.0,1:1.2 w/w,0.5 vol%,,,PEDOT:PSS,,
89321,10.1021/acsami.2c10407,COC(=O)C(C)(C)c1cc(C)cc(-c2sc3c4sc5cc(/C=C6/C(=O)c7cc(F)cc(c7)C(=O)/C6=C\c6cc(C(C)(C)C(=O)OC)c(-c7cc(C)cc(C(C)(C)C(=O)OC)c7)s6)sc5c4c(C(C)(C)C(=O)OC)ccc2-3)c1,CCCCCCc1ccc(C2(c3ccc(CCCCCC)cc3)c3cc4c(cc3-c3sc5cc(/C=C6\C(=O)c7cc(F)c(F)cc7C6=C(C#N)C#N)sc5c32)C(c2ccc(CCCCCC)cc2)(c2ccc(CCCCCC)cc2)c2c-4sc3cc(/C=C4\C(=O)c5cc(F)c(F)cc5C4=C(C#N)C#N)sc23)cc1,12.75,-5.56,-3.65,-5.66,-4.14,,,,,,,PEDOT:PSS,,
89322,10.1021/acsami.2c10407,COC(=O)C(C)(C)c1cc(C)cc(-c2sc3c4sc5cc(/C=C6/C(=O)c7cc(F)cc(c7)C(=O)/C6=C\c6cc(C(C)(C)C(=O)OC)c(-c7cc(C)cc(C(C)(C)C(=O)OC)c7)s6)sc5c4c(C(C)(C)C(=O)OC)ccc2-3)c1,CCCCCCc1ccc(C2(c3ccc(CCCCCC)cc3)c3cc4c(cc3-c3sc5cc(/C=C6\C(=O)c7cc(F)c(F)cc7C6=C(C#N)C#N)sc5c32)C(c2ccc(CCCCCC)cc2)(c2ccc(CCCCCC)cc2)c2c-4sc3cc(/C=C4\C(=O)c5cc(F)c(F)cc5C4=C(C#N)C#N)sc23)cc1,13.15,-5.56,-3.65,-5.66,-4.14,,,,,,,PEDOT:PSS + 0.75%SG,,
89323,10.1021/acsami.2c10407,COC(=O)C(C)(C)c1cc(C)cc(-c2sc3c4sc5cc(/C=C6/C(=O)c7cc(F)cc(c7)C(=O)/C6=C\c6cc(C(C)(C)C(=O)OC)c(-c7cc(C)cc(C(C)(C)C(=O)OC)c7)s6)sc5c4c(C(C)(C)C(=O)OC)ccc2-3)c1,CCCCCCC(CCCC)Cc1c(/C=C2\C(=O)c3cc(F)c(F)cc3C2=C(C#N)C#N)sc2c1SC1c3c(c4c(c5nsnc35)c3sc5c(CC(CCCC)CCCCCC)c(/C=C6\C(=O)c7cc(F)c(F)cc7C6=C(C#N)C#N)sc5c3n4CC(CC)CCCC)N(CC(CC)CCCC)C21,17.92,-5.56,-3.65,-5.68,-3.9,,,,,,,PEDOT:PSS,,
89324,10.1021/acsami.2c10407,COC(=O)C(C)(C)c1cc(C)cc(-c2sc3c4sc5cc(/C=C6/C(=O)c7cc(F)cc(c7)C(=O)/C6=C\c6cc(C(C)(C)C(=O)OC)c(-c7cc(C)cc(C(C)(C)C(=O)OC)c7)s6)sc5c4c(C(C)(C)C(=O)OC)ccc2-3)c1,CCCCCCC(CCCC)Cc1c(/C=C2\C(=O)c3cc(F)c(F)cc3C2=C(C#N)C#N)sc2c1SC1c3c(c4c(c5nsnc35)c3sc5c(CC(CCCC)CCCCCC)c(/C=C6\C(=O)c7cc(F)c(F)cc7C6=C(C#N)C#N)sc5c3n4CC(CC)CCCC)N(CC(CC)CCCC)C21,18.56,-5.56,-3.65,-5.68,-3.9,,,,,,,PEDOT:PSS + 0.75%SG,,
89325,10.1021/acsami.2c10407,CCCCC(CC)COC(=O)c1sc2c(-c3cc4c(-c5ccc(CC(CC)CCCC)s5)c5sccc5c(-c5ccc(CC(CC)CCCC)s5)c4s3)scc2c1F,COC(=O)CCCC1(c2ccccc2)C23c4c5ccc6c7cc8c9c%10c(cc%11cc%12c%13c%14c(cc%15c%16ccc-5c2c%16c2c5c%16c%17c(c(c46)c7c9c%17c4c%10c%11c%13c4c%16c%14c%152)C513)C%12)C8,8.86,-5.21,-3.6,-5.9,-3.9,,,,,,,PEDOT:PSS,,
89326,10.1021/acsami.2c10407,CCCCC(CC)COC(=O)c1sc2c(-c3cc4c(-c5ccc(CC(CC)CCCC)s5)c5sccc5c(-c5ccc(CC(CC)CCCC)s5)c4s3)scc2c1F,COC(=O)CCCC1(c2ccccc2)C23c4c5ccc6c7cc8c9c%10c(cc%11cc%12c%13c%14c(cc%15c%16ccc-5c2c%16c2c5c%16c%17c(c(c46)c7c9c%17c4c%10c%11c%13c4c%16c%14c%152)C513)C%12)C8,9.38,-5.21,-3.6,-5.9,-3.9,,,,,,,PEDOT:PSS + 0.75%SG,,
89329,10.1021/acsami.4c04669,CCCCCCc1ccsc1,CCCCC(=O)OCC1(c2ccccc2)c2cccc3cccc4cccc5cccc6cccc1c6c-5c-4c-3c2,5.2,-5.01,-3.12,-6.1,-3.7,,600.0,,,,,LNO,,
89330,10.1021/acsami.4c04669,CCCCCCc1ccsc1,CCCCC(=O)OCC1(c2ccccc2)c2cccc3cccc4cccc5cccc6cccc1c6c-5c-4c-3c2,5.59,-5.01,-3.12,-6.1,-3.7,,600.0,,,,,LNC0.05O,,
89331,10.1021/acsami.4c04669,CCCCCCc1ccsc1,CCCCC(=O)OCC1(c2ccccc2)c2cccc3cccc4cccc5cccc6cccc1c6c-5c-4c-3c2,6.11,-5.01,-3.12,-6.1,-3.7,200.0,600.0,,,,,LNC0.10O,,
89332,10.1021/acsami.4c04669,CCCCCCc1ccsc1,CCCCC(=O)OCC1(c2ccccc2)c2cccc3cccc4cccc5cccc6cccc1c6c-5c-4c-3c2,5.18,-5.01,-3.12,-6.1,-3.7,,600.0,,,,,LNC0.15O,,
89333,10.1021/acsami.4c04669,CCCCCCc1ccsc1,CCCCC(=O)OCC1(c2ccccc2)c2cccc3cccc4cccc5cccc6cccc1c6c-5c-4c-3c2,3.1,-5.01,-3.12,-6.1,-3.7,,,,,,,PEDOT:PSS,,
89334,10.1021/acsami.4c04669,CCCCCCc1ccsc1,CCCCC(=O)OCC1(c2ccccc2)c2cccc3cccc4cccc5cccc6cccc1c6c-5c-4c-3c2,4.34,-5.01,-3.12,-6.1,-3.7,,,,,,,MoO3,,
89335,10.1021/acsami.4c04669,CCCCCCc1ccsc1,CCCCC(=O)OCC1(c2ccccc2)c2cccc3cccc4cccc5cccc6cccc1c6c-5c-4c-3c2,3.04,-5.01,-3.12,-6.1,-3.7,,,,,,,WO3,,
89336,10.1021/acsami.4c04669,CCCCCCc1ccsc1,CCCCC(=O)OCC1(c2ccccc2)c2cccc3cccc4cccc5cccc6cccc1c6c-5c-4c-3c2,5.16,-5.01,-3.12,-6.1,-3.7,,,,,,,NiOx,,
89337,10.1021/acsami.4c04669,CCCCCCc1ccsc1,CCCCC(=O)OCC1(c2ccccc2)c2cccc3cccc4cccc5cccc6cccc1c6c-5c-4c-3c2,4.13,-5.01,-3.12,-6.1,-3.7,,,,,,,Cu2O,,
89338,10.1021/acsami.4c04669,CCCCCCc1ccsc1,CCCCC(=O)OCC1(c2ccccc2)c2cccc3cccc4cccc5cccc6cccc1c6c-5c-4c-3c2,3.4,-5.01,-3.12,-6.1,-3.7,,,,,,,V2O5,,
89339,10.1021/acsami.4c04669,CCCCCCc1ccsc1,CCCCC(=O)OCC1(c2ccccc2)c2cccc3cccc4cccc5cccc6cccc1c6c-5c-4c-3c2,3.2,-5.01,-3.12,-6.1,-3.7,,,,,,,CuGaO2,,
89340,10.1021/acsami.4c04669,CCCCCCCCC(CCCCCCCC)n1c2ccccc2c2ccc(-c3ccc(-c4ccc(-c5cccs5)c5nsnc45)s3)cc21,CCCCC(=O)OCC1(c2ccccc2)c2cccc3cccc4cccc5cccc6cccc1c6c-5c-4c-3c2,4.86,-5.5,-3.6,-6.1,-3.7,,,,,,,CuCrO2,,
89341,10.1021/acsami.4c04669,CCCCC(CC)COC(=O)c1sc2csc(-c3cc4c(-c5ccc(CC(CC)CCCC)s5)c5sccc5c(-c5ccc(CC(CC)CCCC)s5)c4s3)c2c1F,CCCCC(=O)OCC1(c2ccccc2)c2cccc3cccc4cccc5cccc6cccc1c6c-5c-4c-3c2,9.45,-5.21,-3.6,-6.1,-3.7,,,,,,,LaNiO3,,
89342,10.1021/acsami.4c04669,CCCCCCc1ccsc1,CCCCC(=O)OCC1(c2ccccc2)c2cccc3cccc4cccc5cccc6cccc1c6c-5c-4c-3c2,5.9,-5.01,-3.12,-6.1,-3.7,,600.0,,,,,LaNiO3,,
89353,10.1021/acsami.5c01195,CCCCCCC(CCCC)Cc1csc(-c2cc3c4nsnc4c4cc(-c5cc(CC(CCCC)CCCCCC)c(-c6cc7c(-c8cc(F)c(CC(CC)CCCC)s8)c8sccc8c(-c8cc(F)c(CC(CC)CCCC)s8)c7s6)s5)sc4c3s2)c1,CCCCCCC(CCCC)Cc1c(/C=C2\C(=O)c3cc(F)c(F)cc3C2=C(C#N)C#N)sc2c1SC1c3c(c4c(c5nsnc35)c3sc5c(CC(CCCC)CCCCCC)c(/C=C6\C(=O)c7cc(F)c(F)cc7C6=C(C#N)C#N)sc5c3n4CC(CC)CCCC)N(CC(CC)CCCC)C21,18.29,-5.51,-2.77,-5.68,-3.9,110.5,100.0,1:1.2,0.5 wt%,conventional,,,chlorobenzene:chloroform,
89354,10.1021/acsami.5c01195,CCCCCCC(CCCC)Cc1csc(-c2cc3c4nsnc4c4cc(-c5cc(CC(CCCC)CCCCCC)c(-c6cc7c(-c8cc(F)c(CC(CC)CCCC)s8)c8sccc8c(-c8cc(F)c(CC(CC)CCCC)s8)c7s6)s5)sc4c3s2)c1,CCCCCCC(CCCC)Cc1c(/C=C2\C(=O)c3cc(F)c(F)cc3C2=C(C#N)C#N)sc2c1SC1c3c(c4c(c5nsnc35)c3sc5c(CC(CCCC)CCCCCC)c(/C=C6\C(=O)c7cc(F)c(F)cc7C6=C(C#N)C#N)sc5c3n4CC(CC)CCCC)N(CC(CC)CCCC)C21,15.05,-5.51,-2.77,-5.68,-3.9,,100.0,,,conventional,,,chlorobenzene,
89355,10.1021/acsami.5c01195,CCCCCCC(CCCC)Cc1csc(-c2cc3c4nsnc4c4cc(-c5cc(CC(CCCC)CCCCCC)c(-c6cc7c(-c8cc(F)c(CC(CC)CCCC)s8)c8sccc8c(-c8cc(F)c(CC(CC)CCCC)s8)c7s6)s5)sc4c3s2)c1,CCCCCCC(CCCC)Cc1c(/C=C2\C(=O)c3cc(F)c(F)cc3C2=C(C#N)C#N)sc2c1SC1c3c(c4c(c5nsnc35)c3sc5c(CC(CCCC)CCCCCC)c(/C=C6\C(=O)c7cc(F)c(F)cc7C6=C(C#N)C#N)sc5c3n4CC(CC)CCCC)N(CC(CC)CCCC)C21,18.06,-5.51,-2.77,-5.68,-3.9,135.6,100.0,1:1.2,0.5 wt%,conventional,,,chloroform,
89356,10.1021/acsami.5c01195,CCCCCCC(CCCC)Cc1csc(-c2cc3c4nsnc4c4cc(-c5cc(CC(CCCC)CCCCCC)c(-c6cc7c(-c8cc(F)c(CC(CC)CCCC)s8)c8sccc8c(-c8cc(F)c(CC(CC)CCCC)s8)c7s6)s5)sc4c3s2)c1,CCCCCCC(CCCC)Cc1c(/C=C2\C(=O)c3cc(F)c(F)cc3C2=C(C#N)C#N)sc2c1SC1c3c(c4c(c5nsnc35)c3sc5c(CC(CCCC)CCCCCC)c(/C=C6\C(=O)c7cc(F)c(F)cc7C6=C(C#N)C#N)sc5c3n4CC(CC)CCCC)N(CC(CC)CCCC)C21,14.46,-5.51,-2.77,-5.68,-3.9,,100.0,,0.5 wt %,conventional,,,chloroform:chlorobenzene,
89357,10.1021/acsami.5c01195,CCCCCCC(CCCC)Cc1csc(-c2cc3c4nsnc4c4cc(-c5cc(CC(CCCC)CCCCCC)c(-c6cc7c(-c8cc(F)c(CC(CC)CCCC)s8)c8sccc8c(-c8cc(F)c(CC(CC)CCCC)s8)c7s6)s5)sc4c3s2)c1,CCCCCCC(CCCC)Cc1c(/C=C2\C(=O)c3cc(F)c(F)cc3C2=C(C#N)C#N)sc2c1SC1c3c(c4c(c5nsnc35)c3sc5c(CC(CCCC)CCCCCC)c(/C=C6\C(=O)c7cc(F)c(F)cc7C6=C(C#N)C#N)sc5c3n4CC(CC)CCCC)N(CC(CC)CCCC)C21,12.23,-5.51,-2.77,-5.68,-3.9,,100.0,D18:L8-BO = 1:1.2 w/w,0.5 wt %,conventional,,,,
89358,10.1021/acsami.5c01195,CCCCCCC(CCCC)Cc1csc(-c2cc3c4nsnc4c4cc(-c5cc(CC(CCCC)CCCCCC)c(-c6cc7c(-c8cc(F)c(CC(CC)CCCC)s8)c8sccc8c(-c8cc(F)c(CC(CC)CCCC)s8)c7s6)s5)sc4c3s2)c1,CCCCCCC(CCCC)Cc1c(/C=C2\C(=O)c3cc(F)c(F)cc3C2=C(C#N)C#N)sc2c1SC1c3c(c4c(c5nsnc35)c3sc5c(CC(CCCC)CCCCCC)c(/C=C6\C(=O)c7cc(F)c(F)cc7C6=C(C#N)C#N)sc5c3n4CC(CC)CCCC)N(CC(CC)CCCC)C21,14.21,-5.51,-2.77,-5.68,-3.9,,100.0,1:1.2,0.5 wt%,conventional,,,,
89359,10.1021/acsami.5c01195,CCCCCCC(CCCC)Cc1csc(-c2cc3c4nsnc4c4cc(-c5cc(CC(CCCC)CCCCCC)c(-c6cc7c(-c8cc(F)c(CC(CC)CCCC)s8)c8sccc8c(-c8cc(F)c(CC(CC)CCCC)s8)c7s6)s5)sc4c3s2)c1,CCCCCCC(CCCC)Cc1c(/C=C2\C(=O)c3cc(F)c(F)cc3C2=C(C#N)C#N)sc2c1SC1c3c(c4c(c5nsnc35)c3sc5c(CC(CCCC)CCCCCC)c(/C=C6\C(=O)c7cc(F)c(F)cc7C6=C(C#N)C#N)sc5c3n4CC(CC)CCCC)N(CC(CC)CCCC)C21,13.48,-5.51,-2.77,-5.68,-3.9,,100.0,D18:L8-BO = 1:1.2 w/w,0.5 wt %,conventional,,,,
89360,10.1021/acsami.5c01195,CCCCCCC(CCCC)Cc1csc(-c2cc3c4nsnc4c4cc(-c5cc(CC(CCCC)CCCCCC)c(-c6cc7c(-c8cc(F)c(CC(CC)CCCC)s8)c8sccc8c(-c8cc(F)c(CC(CC)CCCC)s8)c7s6)s5)sc4c3s2)c1,CCCCCCC(CCCC)Cc1c(/C=C2\C(=O)c3cc(F)c(F)cc3C2=C(C#N)C#N)sc2c1SC1c3c(c4c(c5nsnc35)c3sc5c(CC(CCCC)CCCCCC)c(/C=C6\C(=O)c7cc(F)c(F)cc7C6=C(C#N)C#N)sc5c3n4CC(CC)CCCC)N(CC(CC)CCCC)C21,18.8,-5.51,-2.77,-5.68,-3.9,,100.0,D18:L8-BO = 1:1.2 w/w,0.5 wt %,conventional,,,,
89361,10.1021/acsami.5c01195,CCCCCCC(CCCC)Cc1csc(-c2cc3c4nsnc4c4cc(-c5cc(CC(CCCC)CCCCCC)c(-c6cc7c(-c8cc(F)c(CC(CC)CCCC)s8)c8sccc8c(-c8cc(F)c(CC(CC)CCCC)s8)c7s6)s5)sc4c3s2)c1,CCCCCCC(CCCC)Cc1c(/C=C2\C(=O)c3cc(F)c(F)cc3C2=C(C#N)C#N)sc2c1SC1c3c(c4c(c5nsnc35)c3sc5c(CC(CCCC)CCCCCC)c(/C=C6\C(=O)c7cc(F)c(F)cc7C6=C(C#N)C#N)sc5c3n4CC(CC)CCCC)N(CC(CC)CCCC)C21,19.05,-5.51,-2.77,-5.68,-3.9,,100.0,D18:L8-BO = 1:1.2 w/w,0.5 wt %,conventional,,,,
89362,10.1021/acsami.5c01195,CCCCCCC(CCCC)Cc1csc(-c2cc3c4nsnc4c4cc(-c5cc(CC(CCCC)CCCCCC)c(-c6cc7c(-c8cc(F)c(CC(CC)CCCC)s8)c8sccc8c(-c8cc(F)c(CC(CC)CCCC)s8)c7s6)s5)sc4c3s2)c1,CCCCCCC(CCCC)Cc1c(/C=C2\C(=O)c3cc(F)c(F)cc3C2=C(C#N)C#N)sc2c1SC1c3c(c4c(c5nsnc35)c3sc5c(CC(CCCC)CCCCCC)c(/C=C6\C(=O)c7cc(F)c(F)cc7C6=C(C#N)C#N)sc5c3n4CC(CC)CCCC)N(CC(CC)CCCC)C21,18.52,-5.51,-2.77,-5.68,-3.9,,100.0,D18:L8-BO = 1:1.2 w/w,0.5 wt %,conventional,,,,
89363,10.1021/acsami.5c01195,CCCCCCC(CCCC)Cc1csc(-c2cc3c4nsnc4c4cc(-c5cc(CC(CCCC)CCCCCC)c(-c6cc7c(-c8cc(F)c(CC(CC)CCCC)s8)c8sccc8c(-c8cc(F)c(CC(CC)CCCC)s8)c7s6)s5)sc4c3s2)c1,CCCCCCC(CCCC)Cc1c(/C=C2\C(=O)c3cc(F)c(F)cc3C2=C(C#N)C#N)sc2c1SC1c3c(c4c(c5nsnc35)c3sc5c(CC(CCCC)CCCCCC)c(/C=C6\C(=O)c7cc(F)c(F)cc7C6=C(C#N)C#N)sc5c3n4CC(CC)CCCC)N(CC(CC)CCCC)C21,18.84,-5.51,-2.77,-5.68,-3.9,,100.0,D18:L8-BO = 1:1.2 w/w,0.5 wt %,conventional,,,,
89369,10.1021/acsami.5c09318,COC(=O)C(C)(C)c1cc(C)cc(-c2sc3c4sc5cc(/C=C6/C(=O)c7cc(F)cc(c7)C(=O)/C6=C\c6cc(C(C)(C)C(=O)OC)c(-c7cc(C)cc(C(C)(C)C(=O)OC)c7)s6)sc5c4c(C(C)(C)C(=O)OC)ccc2-3)c1,CCCCCCCCCCCc1c(/C=C2\C(=O)c3cc(F)c(F)cc3C2=C(C#N)C#N)sc2c1sc1c3c4nsnc4c4c5sc6c(CCCCCCCCCCC)c(/C=C7\C(=O)c8cc(F)c(F)cc8C7=C(C#N)C#N)sc6c5n(CC(CCCC)CCCCCC)c4c3n(CC(CCCC)CCCCCC)c21,10.38,-5.56,-3.65,,,115.0,120.0,1:1.17,,inverted,ZnO,MoO3,o-xylene,
89370,10.1021/acsami.5c09318,COC(=O)C(C)(C)c1cc(C)cc(-c2sc3c4sc5cc(/C=C6/C(=O)c7cc(F)cc(c7)C(=O)/C6=C\c6cc(C(C)(C)C(=O)OC)c(-c7cc(C)cc(C(C)(C)C(=O)OC)c7)s6)sc5c4c(C(C)(C)C(=O)OC)ccc2-3)c1,CCCCCCCCCCCc1c(/C=C2\C(=O)c3cc(F)c(F)cc3C2=C(C#N)C#N)sc2c1sc1c3c4nsnc4c4c5sc6c(CCCCCCCCCCC)c(/C=C7\C(=O)c8cc(F)c(F)cc8C7=C(C#N)C#N)sc6c5n(CC(CCCC)CCCCCC)c4c3n(CC(CCCC)CCCCCC)c21,10.67,-5.56,-3.65,,,,120.0,,,inverted,ZnO,MoO3,o-xylene,
89371,10.1021/acsami.5c09318,COC(=O)C(C)(C)c1cc(C)cc(-c2sc3c4sc5cc(/C=C6/C(=O)c7cc(F)cc(c7)C(=O)/C6=C\c6cc(C(C)(C)C(=O)OC)c(-c7cc(C)cc(C(C)(C)C(=O)OC)c7)s6)sc5c4c(C(C)(C)C(=O)OC)ccc2-3)c1,CCCCCCCCCCCc1c(/C=C2\C(=O)c3cc(F)c(F)cc3C2=C(C#N)C#N)sc2c1sc1c3c4nsnc4c4c5sc6c(CCCCCCCCCCC)c(/C=C7\C(=O)c8cc(F)c(F)cc8C7=C(C#N)C#N)sc6c5n(CC(CCCC)CCCCCC)c4c3n(CC(CCCC)CCCCCC)c21,10.46,-5.56,-3.65,,,,120.0,,,inverted,ZnO,MoO3,o-xylene,
89372,10.1021/acsami.5c09318,COC(=O)C(C)(C)c1cc(C)cc(-c2sc3c4sc5cc(/C=C6/C(=O)c7cc(F)cc(c7)C(=O)/C6=C\c6cc(C(C)(C)C(=O)OC)c(-c7cc(C)cc(C(C)(C)C(=O)OC)c7)s6)sc5c4c(C(C)(C)C(=O)OC)ccc2-3)c1,CCCCCCCCCCCc1c(/C=C2\C(=O)c3cc(F)c(F)cc3C2=C(C#N)C#N)sc2c1sc1c3c4nsnc4c4c5sc6c(CCCCCCCCCCC)c(/C=C7\C(=O)c8cc(F)c(F)cc8C7=C(C#N)C#N)sc6c5n(CC(CCCC)CCCCCC)c4c3n(CC(CCCC)CCCCCC)c21,10.2,-5.56,-3.65,,,,120.0,,,inverted,ZnO,MoO3,o-xylene,
89373,10.1021/acsami.5c09318,COC(=O)C(C)(C)c1cc(C)cc(-c2sc3c4sc5cc(/C=C6/C(=O)c7cc(F)cc(c7)C(=O)/C6=C\c6cc(C(C)(C)C(=O)OC)c(-c7cc(C)cc(C(C)(C)C(=O)OC)c7)s6)sc5c4c(C(C)(C)C(=O)OC)ccc2-3)c1,CCCCCCCCCCCc1c(/C=C2\C(=O)c3cc(F)c(F)cc3C2=C(C#N)C#N)sc2c1sc1c3c4nsnc4c4c5sc6c(CCCCCCCCCCC)c(/C=C7\C(=O)c8cc(F)c(F)cc8C7=C(C#N)C#N)sc6c5n(CC(CCCC)CCCCCC)c4c3n(CC(CCCC)CCCCCC)c21,9.29,-5.56,-3.65,,,,,,,inverted,ZnO,MoO3,o-xylene,
89375,10.1021/acsami.5c17695,COC(=O)C(C)(C)c1cc(C)cc(-c2sc3c4sc5cc(/C=C6/C(=O)c7cc(F)cc(c7)C(=O)/C6=C\c6cc(C(C)(C)C(=O)OC)c(-c7cc(C)cc(C(C)(C)C(=O)OC)c7)s6)sc5c4c(C(C)(C)C(=O)OC)ccc2-3)c1,CCCCCCCCCCCc1c(/C=C2\C(=O)c3cc(F)c(F)cc3C2=C(C#N)C#N)sc2c1sc1c3c4nsnc4c4c5sc6c(CCCCCCCCCCC)c(/C=C7\C(=O)c8cc(F)c(F)cc8C7=C(C#N)C#N)sc6c5n(CC(CC)CCCC)c4c3n(CC(CC)CCCC)c21,17.08,-5.56,-3.65,-5.65,-4.09,,100.0,1:1.2,0.5 vol%,conventional,,2PACz,,
89376,10.1021/acsami.5c17695,COC(=O)C(C)(C)c1cc(C)cc(-c2sc3c4sc5cc(/C=C6/C(=O)c7cc(F)cc(c7)C(=O)/C6=C\c6cc(C(C)(C)C(=O)OC)c(-c7cc(C)cc(C(C)(C)C(=O)OC)c7)s6)sc5c4c(C(C)(C)C(=O)OC)ccc2-3)c1,CCCCCCCCCCCc1c(/C=C2\C(=O)c3cc(F)c(F)cc3C2=C(C#N)C#N)sc2c1sc1c3c4nsnc4c4c5sc6c(CCCCCCCCCCC)c(/C=C7\C(=O)c8cc(F)c(F)cc8C7=C(C#N)C#N)sc6c5n(CC(CC)CCCC)c4c3n(CC(CC)CCCC)c21,17.55,-5.56,-3.65,-5.65,-4.09,,100.0,1:1.2,0.5 vol%,conventional,,4PADCB:2PACz,,
89377,10.1021/acsami.5c17695,COC(=O)C(C)(C)c1cc(C)cc(-c2sc3c4sc5cc(/C=C6/C(=O)c7cc(F)cc(c7)C(=O)/C6=C\c6cc(C(C)(C)C(=O)OC)c(-c7cc(C)cc(C(C)(C)C(=O)OC)c7)s6)sc5c4c(C(C)(C)C(=O)OC)ccc2-3)c1,CCCCCCCCCCCc1c(/C=C2\C(=O)c3cc(F)c(F)cc3C2=C(C#N)C#N)sc2c1sc1c3c4nsnc4c4c5sc6c(CCCCCCCCCCC)c(/C=C7\C(=O)c8cc(F)c(F)cc8C7=C(C#N)C#N)sc6c5n(CC(CC)CCCC)c4c3n(CC(CC)CCCC)c21,16.13,-5.56,-3.65,-5.65,-4.09,,100.0,1:1.2,0.5 vol%,conventional,,4PADCB,,
89378,10.1021/acsami.5c17695,COC(=O)C(C)(C)c1cc(C)cc(-c2sc3c4sc5cc(/C=C6/C(=O)c7cc(F)cc(c7)C(=O)/C6=C\c6cc(C(C)(C)C(=O)OC)c(-c7cc(C)cc(C(C)(C)C(=O)OC)c7)s6)sc5c4c(C(C)(C)C(=O)OC)ccc2-3)c1,CCCCCCCCCCCc1c(/C=C2\C(=O)c3cc(F)c(F)cc3C2=C(C#N)C#N)sc2c1sc1c3c4nsnc4c4c5sc6c(CCCCCCCCCCC)c(/C=C7\C(=O)c8cc(F)c(F)cc8C7=C(C#N)C#N)sc6c5n(CC(CC)CCCC)c4c3n(CC(CC)CCCC)c21,17.9,-5.56,-3.65,-5.65,-4.09,,100.0,1:1.2,0.5 vol%,conventional,,,,
89471,10.1021/jacs.5c04656,COC(=O)C(C)(C)c1cc(C)cc(-c2sc3c4sc5cc(/C=C6/C(=O)c7cc(F)cc(c7)C(=O)/C6=C\c6cc(C(C)(C)C(=O)OC)c(-c7cc(C)cc(C(C)(C)C(=O)OC)c7)s6)sc5c4c(C(C)(C)C(=O)OC)ccc2-3)c1,CCCCCCCCCCCc1c(/C=C2\C(=O)c3ccccc3C2=C(C#N)C#N)sc2c1sc1c3c4nsnc4c4c5sc6c(CCCCCCCCCCC)c(/C=C7\C(=O)c8cc(-c9cccs9)ccc8C7=C(C#N)C#N)sc6c5n(CC(CCCCCCCC)CCCCCCCCCC)c4c3n(CC(CCCCCCCC)CCCCCCCCCC)c21,18.2,-5.56,-3.65,-5.68,-3.94,,,1:0.9,,,PDINN,2PACz,chlorobenzene,
89480,10.1038/s41467-020-16621-x,CCCCCCCCc1sc(CCCCCCCC)c2c1C(=O)c1c(-c3cccs3)sc(-c3ccc(-c4cc5c(-c6ccc(CC(CC)CCCC)s6)c6sccc6c(-c6ccc(CC(CC)CCCC)s6)c5s4)s3)c1C2=O,CCCCCCCCCCCc1c(/C=C2\C(=O)c3cc(F)c(F)cc3C2=C(C#N)C#N)sc2c1sc1c3c4nsnc4c4c5sc6c(CCCCCCCCCCC)c(/C=C7\C(=O)c8cc(F)c(F)cc8C7=C(C#N)C#N)sc6c5n(CC(CC)CCCC)c4c3n(CC(CC)CCCC)c21,12.4,-5.35,-3.58,-5.65,-4.09,,,,,,,,,
89481,10.1038/s41467-020-16621-x,CCCCCCCCc1sc(CCCCCCCC)c2c1C(=O)c1c(-c3cccs3)sc(-c3ccc(-c4cc5c(-c6ccc(CC(CC)CCCC)s6)c6sccc6c(-c6ccc(CC(CC)CCCC)s6)c5s4)s3)c1C2=O,CCCCCCCCCCCc1c(/C=C2\C(=O)c3cc(F)c(F)cc3C2=C(C#N)C#N)sc2c1sc1c3c4nsnc4c4c5sc6c(CCCCCCCCCCC)c(/C=C7\C(=O)c8cc(F)c(F)cc8C7=C(C#N)C#N)sc6c5n(CC(CC)CCCC)c4c3n(CC(CC)CCCC)c21,16.5,-5.35,-3.58,-5.65,-4.09,,,,,,,,,
89482,10.1038/s41467-020-16621-x,CCCCCCCCc1sc(CCCCCCCC)c2c1C(=O)c1c(-c3cccs3)sc(-c3ccc(-c4cc5c(-c6ccc(CC(CC)CCCC)s6)c6sccc6c(-c6ccc(CC(CC)CCCC)s6)c5s4)s3)c1C2=O,CCCCCCCCCCCc1c(/C=C2\C(=O)c3cc(F)c(F)cc3C2=C(C#N)C#N)sc2c1sc1c3c4nsnc4c4c5sc6c(CCCCCCCCCCC)c(/C=C7\C(=O)c8cc(F)c(F)cc8C7=C(C#N)C#N)sc6c5n(CC(CC)CCCC)c4c3n(CC(CC)CCCC)c21,15.0,-5.35,-3.58,-5.65,-4.09,110.0,,1:1.2,,conventional,,,,
89483,10.1038/s41467-020-16621-x,CCCCCCCCc1sc(CCCCCCCC)c2c1C(=O)c1c(-c3cccs3)sc(-c3ccc(-c4cc5c(-c6ccc(CC(CC)CCCC)s6)c6sccc6c(-c6ccc(CC(CC)CCCC)s6)c5s4)s3)c1C2=O,CCCCCCCCCCCc1c(/C=C2\C(=O)c3cc(F)c(F)cc3C2=C(C#N)C#N)sc2c1sc1c3c4nsnc4c4c5sc6c(CCCCCCCCCCC)c(/C=C7\C(=O)c8cc(F)c(F)cc8C7=C(C#N)C#N)sc6c5n(CC(CC)CCCC)c4c3n(CC(CC)CCCC)c21,16.1,-5.35,-3.58,-5.65,-4.09,110.0,100.0,,1%,conventional,,,,
89484,10.1038/s41467-020-16621-x,CCCCCCCCc1sc(CCCCCCCC)c2c1C(=O)c1c(-c3cccs3)sc(-c3ccc(-c4cc5c(-c6ccc(CC(CC)CCCC)s6)c6sccc6c(-c6ccc(CC(CC)CCCC)s6)c5s4)s3)c1C2=O,CCCCCCCCCCCc1c(/C=C2\C(=O)c3cc(F)c(F)cc3C2=C(C#N)C#N)sc2c1sc1c3c4nsnc4c4c5sc6c(CCCCCCCCCCC)c(/C=C7\C(=O)c8cc(F)c(F)cc8C7=C(C#N)C#N)sc6c5n(CC(CC)CCCC)c4c3n(CC(CC)CCCC)c21,16.1,-5.35,-3.58,-5.65,-4.09,110.0,100.0,,1%,conventional,PNDIT-F3N-Br,PEDOT:PSS,,DIO
89485,10.1038/s41467-020-16621-x,CCCCCCCCc1sc(CCCCCCCC)c2c1C(=O)c1c(-c3cccs3)sc(-c3ccc(-c4cc5c(-c6ccc(CC(CC)CCCC)s6)c6sccc6c(-c6ccc(CC(CC)CCCC)s6)c5s4)s3)c1C2=O,CCCCCCCCCCCc1c(/C=C2\C(=O)c3cc(F)c(F)cc3C2=C(C#N)C#N)sc2c1sc1c3c4nsnc4c4c5sc6c(CCCCCCCCCCC)c(/C=C7\C(=O)c8cc(F)c(F)cc8C7=C(C#N)C#N)sc6c5n(CC(CC)CCCC)c4c3n(CC(CC)CCCC)c21,15.6,-5.35,-3.58,-5.65,-4.09,,100.0,1:1.2,,conventional,PNDIT-F3N-Br,PEDOT:PSS,,DIO
89488,10.1038/s41467-020-16621-x,CCCCCCCCc1sc(CCCCCCCC)c2c1C(=O)c1c(-c3cccs3)sc(-c3ccc(-c4cc5c(-c6ccc(CC(CC)CCCC)s6)c6sccc6c(-c6ccc(CC(CC)CCCC)s6)c5s4)s3)c1C2=O,CCCCCCCCCCCc1c(/C=C2\C(=O)c3cc(F)c(F)cc3C2=C(C#N)C#N)sc2c1sc1c3c4nsnc4c4c5sc6c(CCCCCCCCCCC)c(/C=C7\C(=O)c8cc(F)c(F)cc8C7=C(C#N)C#N)sc6c5n(CC(CC)CCCC)c4c3n(CC(CC)CCCC)c21,16.0,-5.35,-3.58,-5.65,-4.09,110.0,100.0,,1%,conventional,PNDIT-F3N-Br,PEDOT:PSS,,DIO
89489,10.1038/s41467-020-16621-x,CCCCCCCCc1sc(CCCCCCCC)c2c1C(=O)c1c(-c3cccs3)sc(-c3ccc(-c4cc5c(-c6ccc(CC(CC)CCCC)s6)c6sccc6c(-c6ccc(CC(CC)CCCC)s6)c5s4)s3)c1C2=O,CCCCCCCCCCCc1c(/C=C2\C(=O)c3cc(F)c(F)cc3C2=C(C#N)C#N)sc2c1sc1c3c4nsnc4c4c5sc6c(CCCCCCCCCCC)c(/C=C7\C(=O)c8cc(F)c(F)cc8C7=C(C#N)C#N)sc6c5n(CC(CC)CCCC)c4c3n(CC(CC)CCCC)c21,13.4,-5.35,-3.58,-5.65,-4.09,,100.0,1:1.2,,conventional,PNDIT-F3N-Br,PEDOT:PSS,,DIO
89490,10.1038/s41467-020-16621-x,CCCCCCCCc1sc(CCCCCCCC)c2c1C(=O)c1c(-c3cccs3)sc(-c3ccc(-c4cc5c(-c6ccc(CC(CC)CCCC)s6)c6sccc6c(-c6ccc(CC(CC)CCCC)s6)c5s4)s3)c1C2=O,CCCCCCc1ccc(C2(c3ccc(CCCCCC)cc3)c3cc4c(cc3-c3sc5cc(/C=C6\C(=O)c7cc(F)c(F)cc7C6=C(C#N)C#N)sc5c32)C(c2ccc(CCCCCC)cc2)(c2ccc(CCCCCC)cc2)c2c-4sc3cc(/C=C4\C(=O)c5cc(F)c(F)cc5C4=C(C#N)C#N)sc23)cc1,13.0,-5.35,-3.58,-5.66,-4.14,,100.0,,,conventional,PNDIT-F3N-Br,PEDOT:PSS,,DIO
89491,10.1038/s41467-020-16621-x,CCCCCCCCc1sc(CCCCCCCC)c2c1C(=O)c1c(-c3cccs3)sc(-c3ccc(-c4cc5c(-c6ccc(CC(CC)CCCC)s6)c6sccc6c(-c6ccc(CC(CC)CCCC)s6)c5s4)s3)c1C2=O,CCCCCCc1ccc(C2(c3ccc(CCCCCC)cc3)c3cc4c(cc3-c3sc5cc(/C=C6\C(=O)c7cc(F)c(F)cc7C6=C(C#N)C#N)sc5c32)C(c2ccc(CCCCCC)cc2)(c2ccc(CCCCCC)cc2)c2c-4sc3cc(/C=C4\C(=O)c5cc(F)c(F)cc5C4=C(C#N)C#N)sc23)cc1,12.5,-5.35,-3.58,-5.66,-4.14,,150.0,,,conventional,PNDIT-F3N-Br,PEDOT:PSS,,DIO
89492,10.1038/s41467-020-16621-x,CCCCCCCCc1sc(CCCCCCCC)c2c1C(=O)c1c(-c3cccs3)sc(-c3ccc(-c4cc5c(-c6ccc(CC(CC)CCCC)s6)c6sccc6c(-c6ccc(CC(CC)CCCC)s6)c5s4)s3)c1C2=O,CCCCCCc1ccc(C2(c3ccc(CCCCCC)cc3)c3cc4c(cc3-c3sc5cc(/C=C6\C(=O)c7cc(F)c(F)cc7C6=C(C#N)C#N)sc5c32)C(c2ccc(CCCCCC)cc2)(c2ccc(CCCCCC)cc2)c2c-4sc3cc(/C=C4\C(=O)c5cc(F)c(F)cc5C4=C(C#N)C#N)sc23)cc1,12.9,-5.35,-3.58,-5.66,-4.14,,150.0,,,conventional,PNDIT-F3N-Br,PEDOT:PSS,,DIO
89493,10.1038/s41467-020-16621-x,CCCCCCCCc1sc(CCCCCCCC)c2c1C(=O)c1c(-c3cccs3)sc(-c3ccc(-c4cc5c(-c6ccc(CC(CC)CCCC)s6)c6sccc6c(-c6ccc(CC(CC)CCCC)s6)c5s4)s3)c1C2=O,CCCCCCc1ccc(C2(c3ccc(CCCCCC)cc3)c3cc4c(cc3-c3sc5cc(/C=C6\C(=O)c7cc(F)c(F)cc7C6=C(C#N)C#N)sc5c32)C(c2ccc(CCCCCC)cc2)(c2ccc(CCCCCC)cc2)c2c-4sc3cc(/C=C4\C(=O)c5cc(F)c(F)cc5C4=C(C#N)C#N)sc23)cc1,12.1,-5.35,-3.58,-5.66,-4.14,,100.0,1:1,,conventional,PNDIT-F3N-Br,PEDOT:PSS,,DIO
89494,10.1038/s41467-020-16621-x,CCCCCCCCc1sc(CCCCCCCC)c2c1C(=O)c1c(-c3cccs3)sc(-c3ccc(-c4cc5c(-c6ccc(CC(CC)CCCC)s6)c6sccc6c(-c6ccc(CC(CC)CCCC)s6)c5s4)s3)c1C2=O,CCCCCCc1ccc(C2(c3ccc(CCCCCC)cc3)c3cc4c(cc3-c3sc5cc(/C=C6\C(=O)c7cc(F)c(F)cc7C6=C(C#N)C#N)sc5c32)C(c2ccc(CCCCCC)cc2)(c2ccc(CCCCCC)cc2)c2c-4sc3cc(/C=C4\C(=O)c5cc(F)c(F)cc5C4=C(C#N)C#N)sc23)cc1,12.7,-5.35,-3.58,-5.66,-4.14,,150.0,,,conventional,PNDIT-F3N-Br,PEDOT:PSS,,DIO
89495,10.1038/s41467-020-16621-x,CCCCCCCCc1sc(CCCCCCCC)c2c1C(=O)c1c(-c3cccs3)sc(-c3ccc(-c4cc5c(-c6ccc(CC(CC)CCCC)s6)c6sccc6c(-c6ccc(CC(CC)CCCC)s6)c5s4)s3)c1C2=O,CCCCCCc1ccc(C2(c3ccc(CCCCCC)cc3)c3cc4c(cc3-c3sc5cc(/C=C6\C(=O)c7cc(F)c(F)cc7C6=C(C#N)C#N)sc5c32)C(c2ccc(CCCCCC)cc2)(c2ccc(CCCCCC)cc2)c2c-4sc3cc(/C=C4\C(=O)c5cc(F)c(F)cc5C4=C(C#N)C#N)sc23)cc1,11.4,-5.35,-3.58,-5.66,-4.14,,150.0,,,conventional,PNDIT-F3N-Br,PEDOT:PSS,,DIO
89504,10.1038/s41467-020-19429-x,COC(=O)C(C)(C)c1cc(C)cc(-c2sc3c4sc5cc(/C=C6/C(=O)c7cc(F)cc(c7)C(=O)/C6=C\c6cc(C(C)(C)C(=O)OC)c(-c7cc(C)cc(C(C)(C)C(=O)OC)c7)s6)sc5c4c(C(C)(C)C(=O)OC)ccc2-3)c1,CCCCCCCCCCCc1c(/C=C2\C(=O)c3cc(F)c(F)cc3C2=C(C#N)C#N)sc2c1sc1c3c4nsnc4c4c5sc6c(CCCCCCCCCCC)c(/C=C7\C(=O)c8cc(F)c(F)cc8C7=C(C#N)C#N)sc6c5n(CC(CC)CCCC)c4c3n(CC(CC)CCCC)c21,15.21,-5.56,-3.65,-5.65,-4.09,120.0,,1:1.2 w/w,0.5% v/v,conventional,ZnO,PEDOT:PSS,chloroform,
89505,10.1038/s41467-020-19429-x,COC(=O)C(C)(C)c1cc(C)cc(-c2sc3c4sc5cc(/C=C6/C(=O)c7cc(F)cc(c7)C(=O)/C6=C\c6cc(C(C)(C)C(=O)OC)c(-c7cc(C)cc(C(C)(C)C(=O)OC)c7)s6)sc5c4c(C(C)(C)C(=O)OC)ccc2-3)c1,CCCCCCCCCCCc1c(/C=C2\C(=O)c3cc(F)c(F)cc3C2=C(C#N)C#N)sc2c1sc1c3c4nsnc4c4c5sc6c(CCCCCCCCCCC)c(/C=C7\C(=O)c8cc(F)c(F)cc8C7=C(C#N)C#N)sc6c5n(CC(CC)CCCC)c4c3n(CC(CC)CCCC)c21,15.96,-5.56,-3.65,-5.65,-4.09,120.0,90.0,1:1.2 w/w,0.5% v/v,conventional,ZnO,PEDOT:PSS,chloroform,
89506,10.1038/s41467-020-19429-x,COC(=O)C(C)(C)c1cc(C)cc(-c2sc3c4sc5cc(/C=C6/C(=O)c7cc(F)cc(c7)C(=O)/C6=C\c6cc(C(C)(C)C(=O)OC)c(-c7cc(C)cc(C(C)(C)C(=O)OC)c7)s6)sc5c4c(C(C)(C)C(=O)OC)ccc2-3)c1,CCCCCCCCCCCc1c(/C=C2\C(=O)c3cc(F)c(F)cc3C2=C(C#N)C#N)sc2c1sc1c3c4nsnc4c4c5sc6c(CCCCCCCCCCC)c(/C=C7\C(=O)c8cc(F)c(F)cc8C7=C(C#N)C#N)sc6c5n(CC(CC)CCCC)c4c3n(CC(CC)CCCC)c21,16.12,-5.56,-3.65,-5.65,-4.09,120.0,90.0,1:1.2 w/w,0.5% v/v,conventional,ZnO,PEDOT:PSS,chloroform,
89507,10.1038/s41467-020-19429-x,COC(=O)C(C)(C)c1cc(C)cc(-c2sc3c4sc5cc(/C=C6/C(=O)c7cc(F)cc(c7)C(=O)/C6=C\c6cc(C(C)(C)C(=O)OC)c(-c7cc(C)cc(C(C)(C)C(=O)OC)c7)s6)sc5c4c(C(C)(C)C(=O)OC)ccc2-3)c1,CCCCCCCCCCCc1c(/C=C2\C(=O)c3cc(F)c(F)cc3C2=C(C#N)C#N)sc2c1sc1c3c4nsnc4c4c5sc6c(CCCCCCCCCCC)c(/C=C7\C(=O)c8cc(F)c(F)cc8C7=C(C#N)C#N)sc6c5n(CC(CC)CCCC)c4c3n(CC(CC)CCCC)c21,16.37,-5.56,-3.65,-5.65,-4.09,120.0,60.0,1:1.2 w/w,0.5% v/v,conventional,ZnO,PEDOT:PSS,chloroform,
89508,10.1038/s41467-020-19429-x,COC(=O)C(C)(C)c1cc(C)cc(-c2sc3c4sc5cc(/C=C6/C(=O)c7cc(F)cc(c7)C(=O)/C6=C\c6cc(C(C)(C)C(=O)OC)c(-c7cc(C)cc(C(C)(C)C(=O)OC)c7)s6)sc5c4c(C(C)(C)C(=O)OC)ccc2-3)c1,CCCCCCCCCCCc1c(/C=C2\C(=O)c3cc(F)c(F)cc3C2=C(C#N)C#N)sc2c1sc1c3c4nsnc4c4c5sc6c(CCCCCCCCCCC)c(/C=C7\C(=O)c8cc(F)c(F)cc8C7=C(C#N)C#N)sc6c5n(CC(CC)CCCC)c4c3n(CC(CC)CCCC)c21,16.52,-5.56,-3.65,-5.65,-4.09,120.0,80.0,1:1.2 w/w,0.5% v/v,conventional,ZnO,PEDOT:PSS,chloroform,
89509,10.1038/s41467-020-19429-x,COC(=O)C(C)(C)c1cc(C)cc(-c2sc3c4sc5cc(/C=C6/C(=O)c7cc(F)cc(c7)C(=O)/C6=C\c6cc(C(C)(C)C(=O)OC)c(-c7cc(C)cc(C(C)(C)C(=O)OC)c7)s6)sc5c4c(C(C)(C)C(=O)OC)ccc2-3)c1,CCCCCCc1ccc(C2(c3ccc(CCCCCC)cc3)c3cc4c(cc3-c3sc5cc(/C=C6\C(=O)c7cc(F)c(F)cc7C6=C(C#N)C#N)sc5c32)C(c2ccc(CCCCCC)cc2)(c2ccc(CCCCCC)cc2)c2c-4sc3cc(/C=C4\C(=O)c5cc(F)c(F)cc5C4=C(C#N)C#N)sc23)cc1,12.81,-5.56,-3.65,-5.66,-4.14,,,,0.05 v/v,conventional,ZnO,PEDOT:PSS,chloroform,
89510,10.1038/s41467-020-19429-x,COC(=O)C(C)(C)c1cc(C)cc(-c2sc3c4sc5cc(/C=C6/C(=O)c7cc(F)cc(c7)C(=O)/C6=C\c6cc(C(C)(C)C(=O)OC)c(-c7cc(C)cc(C(C)(C)C(=O)OC)c7)s6)sc5c4c(C(C)(C)C(=O)OC)ccc2-3)c1,CCCCCCc1ccc(C2(c3ccc(CCCCCC)cc3)c3cc4c(cc3-c3sc5cc(/C=C6\C(=O)c7cc(F)c(F)cc7C6=C(C#N)C#N)sc5c32)C(c2ccc(CCCCCC)cc2)(c2ccc(CCCCCC)cc2)c2c-4sc3cc(/C=C4\C(=O)c5cc(F)c(F)cc5C4=C(C#N)C#N)sc23)cc1,12.81,-5.56,-3.65,-5.66,-4.14,,100.0,,0.05 v/v,conventional,ZnO,PEDOT:PSS,chloroform,
89511,10.1038/s41467-020-19429-x,COC(=O)C(C)(C)c1cc(C)cc(-c2sc3c4sc5cc(/C=C6/C(=O)c7cc(F)cc(c7)C(=O)/C6=C\c6cc(C(C)(C)C(=O)OC)c(-c7cc(C)cc(C(C)(C)C(=O)OC)c7)s6)sc5c4c(C(C)(C)C(=O)OC)ccc2-3)c1,CCCCCCc1ccc(C2(c3ccc(CCCCCC)cc3)c3cc4c(cc3-c3sc5cc(/C=C6\C(=O)c7cc(F)c(F)cc7C6=C(C#N)C#N)sc5c32)C(c2ccc(CCCCCC)cc2)(c2ccc(CCCCCC)cc2)c2c-4sc3cc(/C=C4\C(=O)c5cc(F)c(F)cc5C4=C(C#N)C#N)sc23)cc1,13.1,-5.56,-3.65,-5.66,-4.14,,80.0,,0.05 v/v,conventional,ZnO,PEDOT:PSS,chloroform,
89512,10.1038/s41467-020-19429-x,CCCCC(CC)COC(=O)c1sc2csc(-c3cc4c(-c5ccc(CC(CC)CCCC)s5)c5sccc5c(-c5ccc(CC(CC)CCCC)s5)c4s3)c2c1F,CCCCCCc1ccc(C2(c3ccc(CCCCCC)cc3)c3cc4c(cc3-c3sc(-c5sc(/C=C6\C(=O)c7cc(F)c(F)cc7C6=C(C#N)C#N)cc5OCC(CC)CCCC)cc32)C(c2ccc(CCCCCC)cc2)(c2ccc(CCCCCC)cc2)c2cc(-c3scc(/C=C5/C(=O)c6cc(F)c(F)cc6C5=C(C#N)C#N)c3OCC(CC)CCCC)sc2-4)cc1,11.22,-5.21,-3.6,-5.44,-4.19,,,,,conventional,ZnO,PEDOT:PSS,chloroform,
89513,10.1038/s41467-020-19429-x,CCCCC(CC)COC(=O)c1sc2csc(-c3cc4c(-c5ccc(CC(CC)CCCC)s5)c5sccc5c(-c5ccc(CC(CC)CCCC)s5)c4s3)c2c1F,CCCCCCc1ccc(C2(c3ccc(CCCCCC)cc3)c3cc4c(cc3-c3sc(-c5sc(/C=C6\C(=O)c7cc(F)c(F)cc7C6=C(C#N)C#N)cc5OCC(CC)CCCC)cc32)C(c2ccc(CCCCCC)cc2)(c2ccc(CCCCCC)cc2)c2cc(-c3scc(/C=C5/C(=O)c6cc(F)c(F)cc6C5=C(C#N)C#N)c3OCC(CC)CCCC)sc2-4)cc1,11.29,-5.21,-3.6,-5.44,-4.19,,100.0,,,conventional,ZnO,PEDOT:PSS,chloroform,
89514,10.1038/s41467-020-19429-x,CCCCC(CC)COC(=O)c1sc2csc(-c3cc4c(-c5ccc(CC(CC)CCCC)s5)c5sccc5c(-c5ccc(CC(CC)CCCC)s5)c4s3)c2c1F,CCCCCCc1ccc(C2(c3ccc(CCCCCC)cc3)c3cc4c(cc3-c3sc(-c5sc(/C=C6\C(=O)c7cc(F)c(F)cc7C6=C(C#N)C#N)cc5OCC(CC)CCCC)cc32)C(c2ccc(CCCCCC)cc2)(c2ccc(CCCCCC)cc2)c2cc(-c3scc(/C=C5/C(=O)c6cc(F)c(F)cc6C5=C(C#N)C#N)c3OCC(CC)CCCC)sc2-4)cc1,12.23,-5.21,-3.6,-5.44,-4.19,,70.0,,,conventional,ZnO,PEDOT:PSS,chloroform,
89515,10.1038/s41467-020-19429-x,CCCCCCc1ccsc1,CCCCCCCCC1(CCCCCCCC)c2cc3c(cc2-c2sc(-c4ccc(/C=C5\SC(=S)N(CC)C5=O)c5nsnc45)cc21)C(CCCCCCCC)(CCCCCCCC)c1cc(-c2ccc(/C=C4\SC(=S)N(CC)C4=O)c4nsnc24)sc1-3,3.6,-5.01,-3.12,-5.52,-3.89,,,,0.05 v/v,conventional,ZnO,PEDOT:PSS,chloroform,
89516,10.1038/s41467-020-19429-x,CCCCCCc1ccsc1,CCCCCCCCC1(CCCCCCCC)c2cc3c(cc2-c2sc(-c4ccc(/C=C5\SC(=S)N(CC)C5=O)c5nsnc45)cc21)C(CCCCCCCC)(CCCCCCCC)c1cc(-c2ccc(/C=C4\SC(=S)N(CC)C4=O)c4nsnc24)sc1-3,5.96,-5.01,-3.12,-5.52,-3.89,,110.0,,0.05 v/v,conventional,ZnO,PEDOT:PSS,chloroform,
89517,10.1038/s41467-020-19429-x,CCCCCCc1ccsc1,CCCCCCCCC1(CCCCCCCC)c2cc3c(cc2-c2sc(-c4ccc(/C=C5\SC(=S)N(CC)C5=O)c5nsnc45)cc21)C(CCCCCCCC)(CCCCCCCC)c1cc(-c2ccc(/C=C4\SC(=S)N(CC)C4=O)c4nsnc24)sc1-3,6.15,-5.01,-3.12,-5.52,-3.89,,110.0,,0.05 v/v,conventional,ZnO,PEDOT:PSS,chloroform,
89518,10.1038/s41467-020-19429-x,CCCCCCc1ccsc1,CCCCCCCCC1(CCCCCCCC)c2cc3c(cc2-c2sc(-c4ccc(/C=C5\SC(=S)N(CC)C5=O)c5nsnc45)cc21)C(CCCCCCCC)(CCCCCCCC)c1cc(-c2ccc(/C=C4\SC(=S)N(CC)C4=O)c4nsnc24)sc1-3,3.67,-5.01,-3.12,-5.52,-3.89,,,,,conventional,ZnO,PEDOT:PSS,chlorobenzene,
89519,10.1038/s41467-020-19429-x,CCCCCCc1ccsc1,CCCCCCCCC1(CCCCCCCC)c2cc3c(cc2-c2sc(-c4ccc(/C=C5\SC(=S)N(CC)C5=O)c5nsnc45)cc21)C(CCCCCCCC)(CCCCCCCC)c1cc(-c2ccc(/C=C4\SC(=S)N(CC)C4=O)c4nsnc24)sc1-3,6.05,-5.01,-3.12,-5.52,-3.89,,120.0,,,conventional,ZnO,PEDOT:PSS,chlorobenzene,
89520,10.1038/s41467-020-19429-x,CCCCCCc1ccsc1,CCCCCCCCC1(CCCCCCCC)c2cc3c(cc2-c2sc(-c4ccc(/C=C5\SC(=S)N(CC)C5=O)c5nsnc45)cc21)C(CCCCCCCC)(CCCCCCCC)c1cc(-c2ccc(/C=C4\SC(=S)N(CC)C4=O)c4nsnc24)sc1-3,6.56,-5.01,-3.12,-5.52,-3.89,,110.0,,,conventional,ZnO,PEDOT:PSS,chlorobenzene,
89521,10.1038/s41467-020-19429-x,CCCCCCc1cc(-c2cc3c(-c4cc(Cl)c(CC(CC)CCCC)s4)c4sc(-c5cc(CCCCCC)c(-c6cc(CCCCCC)c(-c7ccc(/C=C8/SC(=S)N(CCCCCC)C8=O)s7)s6)s5)cc4c(-c4cc(Cl)c(CC(CC)CCCC)s4)c3s2)sc1-c1cc(CCCCCC)c(-c2ccc(/C=C3\SC(=S)N(CC(CC)CCCC)C3=O)s2)s1,CCCCCCCCCCCc1c(/C=C2\C(=O)c3cc(F)c(F)cc3C2=C(C#N)C#N)sc2c1sc1c3c4nsnc4c4c5sc6c(CCCCCCCCCCC)c(/C=C7\C(=O)c8cc(F)c(F)cc8C7=C(C#N)C#N)sc6c5n(CC(CC)CCCC)c4c3n(CC(CC)CCCC)c21,0.96,-5.46,-3.7,-5.65,-4.09,,,,,conventional,ZnO,PEDOT:PSS,chloroform,
89522,10.1038/s41467-020-19429-x,CCCCCCc1cc(-c2cc3c(-c4cc(Cl)c(CC(CC)CCCC)s4)c4sc(-c5cc(CCCCCC)c(-c6cc(CCCCCC)c(-c7ccc(/C=C8/SC(=S)N(CCCCCC)C8=O)s7)s6)s5)cc4c(-c4cc(Cl)c(CC(CC)CCCC)s4)c3s2)sc1-c1cc(CCCCCC)c(-c2ccc(/C=C3\SC(=S)N(CC(CC)CCCC)C3=O)s2)s1,CCCCCCCCCCCc1c(/C=C2\C(=O)c3cc(F)c(F)cc3C2=C(C#N)C#N)sc2c1sc1c3c4nsnc4c4c5sc6c(CCCCCCCCCCC)c(/C=C7\C(=O)c8cc(F)c(F)cc8C7=C(C#N)C#N)sc6c5n(CC(CC)CCCC)c4c3n(CC(CC)CCCC)c21,13.36,-5.46,-3.7,-5.65,-4.09,,120.0,,,conventional,ZnO,PEDOT:PSS,chloroform,
89523,10.1038/s41467-020-19429-x,CCCCCCc1cc(-c2cc3c(-c4cc(Cl)c(CC(CC)CCCC)s4)c4sc(-c5cc(CCCCCC)c(-c6cc(CCCCCC)c(-c7ccc(/C=C8/SC(=S)N(CCCCCC)C8=O)s7)s6)s5)cc4c(-c4cc(Cl)c(CC(CC)CCCC)s4)c3s2)sc1-c1cc(CCCCCC)c(-c2ccc(/C=C3\SC(=S)N(CC(CC)CCCC)C3=O)s2)s1,CCCCCCCCCCCc1c(/C=C2\C(=O)c3cc(F)c(F)cc3C2=C(C#N)C#N)sc2c1sc1c3c4nsnc4c4c5sc6c(CCCCCCCCCCC)c(/C=C7\C(=O)c8cc(F)c(F)cc8C7=C(C#N)C#N)sc6c5n(CC(CC)CCCC)c4c3n(CC(CC)CCCC)c21,13.98,-5.46,-3.7,-5.65,-4.09,,120.0,,,conventional,ZnO,PEDOT:PSS,chloroform,
89524,10.1038/s41467-020-19429-x,CCCCCCC(CCCC)COc1c2sc3c4sc(/C=C5\C(=O)c6cc(F)c(F)cc6C5=C(C#N)C#N)cc4n(CC(CCCC)CCCCCC)c3c2c(OCC(CCCC)CCCCCC)c2sc3c4c(n(CC(CCCC)CCCCCC)c3c12)[SH](/C=C1/C(=O)c2cc(F)c(F)cc2C1=C(C#N)C#N)C=C4,CCCCCCCCCCC(CCCCCCCC)CN1C(=O)c2ccc3c4c(c(-c5ccc(-c6cccs6)s5)cc(c24)C1=O)C(=O)N(CC(CCCCCCCC)CCCCCCCCCC)C3=O,7.2,,,-5.71,-4.02,,,,,conventional,ZnO,PEDOT:PSS,2-MeTHF,
89525,10.1038/s41467-020-19429-x,CCCCCCC(CCCC)COc1c2sc3c4sc(/C=C5\C(=O)c6cc(F)c(F)cc6C5=C(C#N)C#N)cc4n(CC(CCCC)CCCCCC)c3c2c(OCC(CCCC)CCCCCC)c2sc3c4c(n(CC(CCCC)CCCCCC)c3c12)[SH](/C=C1/C(=O)c2cc(F)c(F)cc2C1=C(C#N)C#N)C=C4,CCCCCCCCCCC(CCCCCCCC)CN1C(=O)c2ccc3c4c(c(-c5ccc(-c6cccs6)s5)cc(c24)C1=O)C(=O)N(CC(CCCCCCCC)CCCCCCCCCC)C3=O,9.11,,,-5.71,-4.02,,120.0,,,conventional,ZnO,PEDOT:PSS,2-MeTHF,
89526,10.1038/s41467-020-19429-x,CCCCCCC(CCCC)COc1c2sc3c4sc(/C=C5\C(=O)c6cc(F)c(F)cc6C5=C(C#N)C#N)cc4n(CC(CCCC)CCCCCC)c3c2c(OCC(CCCC)CCCCCC)c2sc3c4c(n(CC(CCCC)CCCCCC)c3c12)[SH](/C=C1/C(=O)c2cc(F)c(F)cc2C1=C(C#N)C#N)C=C4,CCCCCCCCCCC(CCCCCCCC)CN1C(=O)c2ccc3c4c(c(-c5ccc(-c6cccs6)s5)cc(c24)C1=O)C(=O)N(CC(CCCCCCCC)CCCCCCCCCC)C3=O,9.4,,,-5.71,-4.02,,120.0,,,conventional,ZnO,PEDOT:PSS,2-MeTHF,
89535,10.1038/s41467-022-33754-3,CCCCCCCCN1C(=O)c2c(c(-c3cc(F)c(-c4cc5c(-c6cc(F)c(CC(CC)CCCC)s6)c6sccc6c(-c6cc(F)c(CC(CC)CCCC)s6)c5s4)s3)c3nn(CCC(CC)CCCC)nc3c2-c2cc(F)cs2)C1=O,CCCCCCc1ccc(-c2c(/C=C3\C(=O)c4cc(F)c(F)cc4C3=C(C#N)C#N)sc3c2sc2c4c5nsnc5c5c6sc7c(-c8ccc(CCCCCC)s8)c(/C=C8\C(=O)c9cc(F)c(F)cc9C8=C(C#N)C#N)sc7c6n(CC(CCCC)CCCCCC)c5c4n(CC(CCCC)CCCCCC)c32)s1,16.7,-5.55,-3.83,-5.75,-3.96,100.0,100.0,1:1.2 wt:wt,0.3 vol%,conventional,PFN-Br,PEDOT:PSS,o-xylene,
89545,10.1038/s41467-024-45510-w,CCCCC(CC)Cc1ccc(-c2c3cc(-c4ccc(-c5sc(-c6cccs6)c6c5C(=O)c5c(CC(CC)CCCC)sc(CC(CC)CCCC)c5C6=O)s4)sc3c(-c3ccc(CC(CC)CCCC)s3)c3ccsc23)s1,CCCCCCCCCCCCC(CCCCCCCCCC)Cn1c2c3sc(/C=C4\C(=O)c5ccccc5C4=C(C#N)C#N)c(CCCCCCCCCCC)c3sc2c2c3nsnc3c3c4sc5c(CCCCCCCCCCC)c(/C=C6\C(=O)c7cc(-c8cccs8)ccc7C6=C(C#N)C#N)sc5c4n(CC(CCCCCCCCCC)CCCCCCCCCCCC)c3c21,14.68,-5.33,-3.48,-5.63,-3.72,100.0,100.0,1:0.75,3 vol%,conventional,,,,
89546,10.1038/s41467-024-45510-w,CCCCC(CC)Cc1ccc(-c2c3cc(-c4ccc(-c5sc(-c6cccs6)c6c5C(=O)c5c(CC(CC)CCCC)sc(CC(CC)CCCC)c5C6=O)s4)sc3c(-c3ccc(CC(CC)CCCC)s3)c3ccsc23)s1,CCCCCCCCCCCCC(CCCCCCCCCC)Cn1c2c3sc(/C=C4\C(=O)c5ccccc5C4=C(C#N)C#N)c(CCCCCCCCCCC)c3sc2c2c3nsnc3c3c4sc5c(CCCCCCCCCCC)c(/C=C6\C(=O)c7cc(-c8cccs8)ccc7C6=C(C#N)C#N)sc5c4n(CC(CCCCCCCCCC)CCCCCCCCCCCC)c3c21,14.49,-5.33,-3.48,-5.63,-3.72,100.0,100.0,1:0.75,3 vol%,conventional,,,,
89547,10.1038/s41467-024-45510-w,CCCCC(CC)Cc1ccc(-c2c3cc(-c4ccc(-c5sc(-c6cccs6)c6c5C(=O)c5c(CC(CC)CCCC)sc(CC(CC)CCCC)c5C6=O)s4)sc3c(-c3ccc(CC(CC)CCCC)s3)c3ccsc23)s1,CCCCCCCCCCCCC(CCCCCCCCCC)Cn1c2c3sc(/C=C4\C(=O)c5ccccc5C4=C(C#N)C#N)c(CCCCCCCCCCC)c3sc2c2c3nsnc3c3c4sc5c(CCCCCCCCCCC)c(/C=C6\C(=O)c7cc(-c8cccs8)ccc7C6=C(C#N)C#N)sc5c4n(CC(CCCCCCCCCC)CCCCCCCCCCCC)c3c21,14.55,-5.33,-3.48,-5.63,-3.72,100.0,100.0,1:0.75,3 vol%,conventional,,,,
89548,10.1038/s41467-024-45510-w,CCCCC(CC)Cc1ccc(-c2c3cc(-c4ccc(-c5sc(-c6cccs6)c6c5C(=O)c5c(CC(CC)CCCC)sc(CC(CC)CCCC)c5C6=O)s4)sc3c(-c3ccc(CC(CC)CCCC)s3)c3ccsc23)s1,CCCCCCCCCCCCC(CCCCCCCCCC)Cn1c2c3sc(/C=C4\C(=O)c5ccccc5C4=C(C#N)C#N)c(CCCCCCCCCCC)c3sc2c2c3nsnc3c3c4sc5c(CCCCCCCCCCC)c(/C=C6\C(=O)c7cc(-c8cccs8)ccc7C6=C(C#N)C#N)sc5c4n(CC(CCCCCCCCCC)CCCCCCCCCCCC)c3c21,14.53,-5.33,-3.48,-5.63,-3.72,100.0,100.0,1:0.75,3 vol%,conventional,,,,
89549,10.1038/s41467-024-45510-w,CCCCC(CC)Cc1ccc(-c2c3cc(-c4ccc(-c5sc(-c6cccs6)c6c5C(=O)c5c(CC(CC)CCCC)sc(CC(CC)CCCC)c5C6=O)s4)sc3c(-c3ccc(CC(CC)CCCC)s3)c3ccsc23)s1,CCCCCCCCCCCCC(CCCCCCCCCC)Cn1c2c3sc(/C=C4\C(=O)c5ccccc5C4=C(C#N)C#N)c(CCCCCCCCCCC)c3sc2c2c3nsnc3c3c4sc5c(CCCCCCCCCCC)c(/C=C6\C(=O)c7cc(-c8cccs8)ccc7C6=C(C#N)C#N)sc5c4n(CC(CCCCCCCCCC)CCCCCCCCCCCC)c3c21,14.78,-5.33,-3.48,-5.63,-3.72,100.0,100.0,1:0.75,3 vol%,conventional,,,,
