Repository: JiYiqaq/PCE-KA-GNN

# Data directory

- `raw/Active_Database.csv` is the immutable source dataset bundled under CC BY 4.0. Do not overwrite it with processed data.
- `processed/` is created and populated by the training pipeline. Generated `.pt` and `.pth` caches are intentionally ignored by Git because they can exceed GitHub's normal single-file limit.

See `../DATA_LICENSE.md` for provenance, license and checksum information.

File: data/processed/device_records.csv (part 161 of 250)
record_id,doi,donor_smiles,acceptor_smiles,pce,homo_d,lumo_d,homo_a,lumo_a,active_layer_thickness,annealing_temp,d_a_ratio,additive_ratio,device_type,etl_canonical,htl_canonical,solvent_canonical,additive_canonical
89550,10.1038/s41467-024-45510-w,CCCCC(CC)Cc1ccc(-c2c3cc(-c4ccc(-c5sc(-c6cccs6)c6c5C(=O)c5c(CC(CC)CCCC)sc(CC(CC)CCCC)c5C6=O)s4)sc3c(-c3ccc(CC(CC)CCCC)s3)c3ccsc23)s1,CCCCCCCCCCCCC(CCCCCCCCCC)Cn1c2c3sc(/C=C4\C(=O)c5ccccc5C4=C(C#N)C#N)c(CCCCCCCCCCC)c3sc2c2c3nsnc3c3c4sc5c(CCCCCCCCCCC)c(/C=C6\C(=O)c7cc(-c8cccs8)ccc7C6=C(C#N)C#N)sc5c4n(CC(CCCCCCCCCC)CCCCCCCCCCCC)c3c21,14.69,-5.33,-3.48,-5.63,-3.72,100.0,100.0,1:0.75,3 vol%,conventional,,,,
89551,10.1038/s41467-024-45510-w,CCCCC(CC)Cc1ccc(-c2c3cc(-c4ccc(-c5sc(-c6cccs6)c6c5C(=O)c5c(CC(CC)CCCC)sc(CC(CC)CCCC)c5C6=O)s4)sc3c(-c3ccc(CC(CC)CCCC)s3)c3ccsc23)s1,CCCCCCCCCCCCC(CCCCCCCCCC)Cn1c2c3sc(/C=C4\C(=O)c5ccccc5C4=C(C#N)C#N)c(CCCCCCCCCCC)c3sc2c2c3nsnc3c3c4sc5c(CCCCCCCCCCC)c(/C=C6\C(=O)c7cc(-c8cccs8)ccc7C6=C(C#N)C#N)sc5c4n(CC(CCCCCCCCCC)CCCCCCCCCCCC)c3c21,14.49,-5.33,-3.48,-5.63,-3.72,100.0,100.0,1:0.75,3 vol%,conventional,,,,
89552,10.1038/s41467-024-45510-w,CCCCC(CC)Cc1ccc(-c2c3cc(-c4ccc(-c5sc(-c6cccs6)c6c5C(=O)c5c(CC(CC)CCCC)sc(CC(CC)CCCC)c5C6=O)s4)sc3c(-c3ccc(CC(CC)CCCC)s3)c3ccsc23)s1,CCCCCCCCCCCCC(CCCCCCCCCC)Cn1c2c3sc(/C=C4\C(=O)c5ccccc5C4=C(C#N)C#N)c(CCCCCCCCCCC)c3sc2c2c3nsnc3c3c4sc5c(CCCCCCCCCCC)c(/C=C6\C(=O)c7cc(-c8cccs8)ccc7C6=C(C#N)C#N)sc5c4n(CC(CCCCCCCCCC)CCCCCCCCCCCC)c3c21,14.58,-5.33,-3.48,-5.63,-3.72,100.0,100.0,1:0.75,3 vol%,conventional,,,,
89553,10.1038/s41467-024-45510-w,CCCCC(CC)Cc1ccc(-c2c3cc(-c4ccc(-c5sc(-c6cccs6)c6c5C(=O)c5c(CC(CC)CCCC)sc(CC(CC)CCCC)c5C6=O)s4)sc3c(-c3ccc(CC(CC)CCCC)s3)c3ccsc23)s1,CCCCCCCCCCCCC(CCCCCCCCCC)Cn1c2c3sc(/C=C4\C(=O)c5ccccc5C4=C(C#N)C#N)c(CCCCCCCCCCC)c3sc2c2c3nsnc3c3c4sc5c(CCCCCCCCCCC)c(/C=C6\C(=O)c7cc(-c8cccs8)ccc7C6=C(C#N)C#N)sc5c4n(CC(CCCCCCCCCC)CCCCCCCCCCCC)c3c21,14.6,-5.33,-3.48,-5.63,-3.72,100.0,100.0,1:0.75,3 vol%,conventional,,,,
89554,10.1038/s41467-024-45510-w,CCCCC(CC)Cc1ccc(-c2c3cc(-c4ccc(-c5sc(-c6cccs6)c6c5C(=O)c5c(CC(CC)CCCC)sc(CC(CC)CCCC)c5C6=O)s4)sc3c(-c3ccc(CC(CC)CCCC)s3)c3ccsc23)s1,CCCCCCCCCCCCC(CCCCCCCCCC)Cn1c2c3sc(/C=C4\C(=O)c5ccccc5C4=C(C#N)C#N)c(CCCCCCCCCCC)c3sc2c2c3nsnc3c3c4sc5c(CCCCCCCCCCC)c(/C=C6\C(=O)c7cc(-c8cccs8)ccc7C6=C(C#N)C#N)sc5c4n(CC(CCCCCCCCCC)CCCCCCCCCCCC)c3c21,14.51,-5.33,-3.48,-5.63,-3.72,100.0,100.0,1:0.75,3 vol%,conventional,,,,
89555,10.1038/s41467-024-46022-3,COC(=O)C(C)(C)c1cc(C)cc(-c2sc3c4sc5cc(/C=C6/C(=O)c7cc(F)cc(c7)C(=O)/C6=C\c6cc(C(C)(C)C(=O)OC)c(-c7cc(C)cc(C(C)(C)C(=O)OC)c7)s6)sc5c4c(C(C)(C)C(=O)OC)ccc2-3)c1,CCCCCCCCCc1c(C=C2C(=O)c3cc(Cl)c(Cl)cc3C2=C(C#N)C#N)sc2c1sc1c3c4nsnc4c4c5sc6c(CCCCCCCCC)c(C=C7C(=O)c8cc(Cl)c(Cl)cc8C7=C(C#N)C#N)sc6c5n(CC(CCCC)CCCCCC)c4c3n(CC(CCCC)CCCCCC)c21,18.87,-5.56,-3.65,-5.68,-3.9,,,,,conventional,PFN-Br,PEDOT:PSS,chloroform,DIB
89560,10.1038/s41467-024-51359-w,COC(=O)C(C)(C)c1cc(C)cc(-c2sc3c4sc5cc(/C=C6/C(=O)c7cc(F)cc(c7)C(=O)/C6=C\c6cc(C(C)(C)C(=O)OC)c(-c7cc(C)cc(C(C)(C)C(=O)OC)c7)s6)sc5c4c(C(C)(C)C(=O)OC)ccc2-3)c1,CCCCCCC(CCCC)Cc1c(/C=C2\C(=O)c3cc(F)c(F)cc3C2=C(C#N)C#N)sc2c1SC1c3c(c4c(c5nsnc35)c3sc5c(CC(CCCC)CCCCCC)c(/C=C6\C(=O)c7cc(F)c(F)cc7C6=C(C#N)C#N)sc5c3n4CC(CC)CCCC)N(CC(CC)CCCC)C21,18.5,-5.56,-3.65,-5.68,-3.9,95.0,100.0,1:1.2,,conventional,PDINN,PEDOT:PSS,chloroform,DCBB
89564,10.1038/s41467-024-51359-w,CCCCCCC(CCCC)Cc1csc(-c2cc3c4nsnc4c4cc(-c5cc(CC(CCCC)CCCCCC)c(-c6cc7c(-c8cc(F)c(CC(CC)CCCC)s8)c8sccc8c(-c8cc(F)c(CC(CC)CCCC)s8)c7s6)s5)sc4c3s2)c1,CCCCCCC(CCCC)Cc1c(/C=C2\C(=O)c3cc(F)c(F)cc3C2=C(C#N)C#N)sc2c1SC1c3c(c4c(c5nsnc35)c3sc5c(CC(CCCC)CCCCCC)c(/C=C6\C(=O)c7cc(F)c(F)cc7C6=C(C#N)C#N)sc5c3n4CC(CC)CCCC)N(CC(CC)CCCC)C21,19.3,-5.51,-2.77,-5.68,-3.9,95.0,100.0,1:1.2,,conventional,PDINN,PEDOT:PSS,chloroform,DCBB
89568,10.1038/s41467-025-65044-z,COC(=O)C(C)(C)c1cc(C)cc(-c2sc3c4sc5cc(/C=C6/C(=O)c7cc(F)cc(c7)C(=O)/C6=C\c6cc(C(C)(C)C(=O)OC)c(-c7cc(C)cc(C(C)(C)C(=O)OC)c7)s6)sc5c4c(C(C)(C)C(=O)OC)ccc2-3)c1,CCCCCCC(CCCC)Cc1c(/C=C2\C(=O)c3cc(F)c(F)cc3C2=C(C#N)C#N)sc2c1SC1c3c(c4c(c5nsnc35)c3sc5c(CC(CCCC)CCCCCC)c(/C=C6\C(=O)c7cc(F)c(F)cc7C6=C(C#N)C#N)sc5c3n4CC(CC)CCCC)N(CC(CC)CCCC)C21,19.43,-5.56,-3.65,-5.68,-3.9,110.0,80.0,1:1,165%,,PNDIT-F3N,2PACz,chloroform,
89569,10.1038/s41467-025-65044-z,CCCCC(CC)Cc1sc(-c2c3cc(-c4ccc(-c5sc(-c6ccc(-c7cc8c(-c9cc(F)c(CC(CC)CCCC)s9)c9sc(-c%10scc(C(=O)OC)c%10F)cc9c(-c9cc(F)c(CC(CC)CCCC)s9)c8s7)s6)c6c5C(=O)c5c(CC(CC)CCCC)sc(CC(CC)CCCC)c5C6=O)s4)sc3c(-c3cc(F)c(CC(CC)CCCC)s3)c3ccsc23)cc1F,CCCCCCC(CCCC)Cc1c(/C=C2\C(=O)c3cc(F)c(F)cc3C2=C(C#N)C#N)sc2c1SC1c3c(c4c(c5nsnc35)c3sc5c(CC(CCCC)CCCCCC)c(/C=C6\C(=O)c7cc(F)c(F)cc7C6=C(C#N)C#N)sc5c3n4CC(CC)CCCC)N(CC(CC)CCCC)C21,18.5,,,-5.68,-3.9,110.0,80.0,1:1,165%,,PNDIT-F3N,2PACz,chloroform,
89572,10.1038/s41467-025-65044-z,COC(=O)C(C)(C)c1cc(C)cc(-c2sc3c4sc5cc(/C=C6/C(=O)c7cc(F)cc(c7)C(=O)/C6=C\c6cc(C(C)(C)C(=O)OC)c(-c7cc(C)cc(C(C)(C)C(=O)OC)c7)s6)sc5c4c(C(C)(C)C(=O)OC)ccc2-3)c1,CCCCCCC(CCCC)Cc1c(/C=C2\C(=O)c3cc(F)c(F)cc3C2=C(C#N)C#N)sc2c1SC1c3c(c4c(c5nsnc35)c3sc5c(CC(CCCC)CCCCCC)c(/C=C6\C(=O)c7cc(F)c(F)cc7C6=C(C#N)C#N)sc5c3n4CC(CC)CCCC)N(CC(CC)CCCC)C21,17.7,-5.56,-3.65,-5.68,-3.9,,,,,,,,,
89573,10.1038/s41467-025-65044-z,CCCCC(CC)Cc1sc(-c2c3cc(-c4ccc(-c5sc(-c6ccc(-c7cc8c(-c9cc(F)c(CC(CC)CCCC)s9)c9sc(-c%10scc(C(=O)OC)c%10F)cc9c(-c9cc(F)c(CC(CC)CCCC)s9)c8s7)s6)c6c5C(=O)c5c(CC(CC)CCCC)sc(CC(CC)CCCC)c5C6=O)s4)sc3c(-c3cc(F)c(CC(CC)CCCC)s3)c3ccsc23)cc1F,CCCCCCC(CCCC)Cc1c(/C=C2\C(=O)c3cc(F)c(F)cc3C2=C(C#N)C#N)sc2c1SC1c3c(c4c(c5nsnc35)c3sc5c(CC(CCCC)CCCCCC)c(/C=C6\C(=O)c7cc(F)c(F)cc7C6=C(C#N)C#N)sc5c3n4CC(CC)CCCC)N(CC(CC)CCCC)C21,15.91,,,-5.68,-3.9,,,,,,,,,
89576,10.1038/s41467-025-65044-z,COC(=O)C(C)(C)c1cc(C)cc(-c2sc3c4sc5cc(/C=C6/C(=O)c7cc(F)cc(c7)C(=O)/C6=C\c6cc(C(C)(C)C(=O)OC)c(-c7cc(C)cc(C(C)(C)C(=O)OC)c7)s6)sc5c4c(C(C)(C)C(=O)OC)ccc2-3)c1,CCCCCCC(CCCC)Cc1c(/C=C2\C(=O)c3cc(F)c(F)cc3C2=C(C#N)C#N)sc2c1SC1c3c(c4c(c5nsnc35)c3sc5c(CC(CCCC)CCCCCC)c(/C=C6\C(=O)c7cc(F)c(F)cc7C6=C(C#N)C#N)sc5c3n4CC(CC)CCCC)N(CC(CC)CCCC)C21,14.21,-5.56,-3.65,-5.68,-3.9,,,,,,,,,
89577,10.1038/s41467-025-65044-z,CCCCC(CC)Cc1sc(-c2c3cc(-c4ccc(-c5sc(-c6ccc(-c7cc8c(-c9cc(F)c(CC(CC)CCCC)s9)c9sc(-c%10scc(C(=O)OC)c%10F)cc9c(-c9cc(F)c(CC(CC)CCCC)s9)c8s7)s6)c6c5C(=O)c5c(CC(CC)CCCC)sc(CC(CC)CCCC)c5C6=O)s4)sc3c(-c3cc(F)c(CC(CC)CCCC)s3)c3ccsc23)cc1F,CCCCCCC(CCCC)Cc1c(/C=C2\C(=O)c3cc(F)c(F)cc3C2=C(C#N)C#N)sc2c1SC1c3c(c4c(c5nsnc35)c3sc5c(CC(CCCC)CCCCCC)c(/C=C6\C(=O)c7cc(F)c(F)cc7C6=C(C#N)C#N)sc5c3n4CC(CC)CCCC)N(CC(CC)CCCC)C21,13.93,,,-5.68,-3.9,,,,,,,,,
89580,10.1038/s41528-022-00173-9,CCCCC(CC)COC(=O)c1sc2csc(-c3cc4c(-c5ccc(CC(CC)CCCC)s5)c5sccc5c(-c5ccc(CC(CC)CCCC)s5)c4s3)c2c1F,CCCCCCc1ccc(C2(c3ccc(CCCCCC)cc3)c3cc4c(cc3-c3sc(-c5sc(/C=C6\C(=O)c7cc(F)c(F)cc7C6=C(C#N)C#N)cc5OCC(CC)CCCC)cc32)C(c2ccc(CCCCCC)cc2)(c2ccc(CCCCCC)cc2)c2cc(-c3scc(/C=C5/C(=O)c6cc(F)c(F)cc6C5=C(C#N)C#N)c3OCC(CC)CCCC)sc2-4)cc1,4.46,-5.21,-3.6,-5.44,-4.19,,100.0,1:1,4%,conventional,ZnO,PEDOT:PSS,chlorobenzene,
89581,10.1038/s41528-022-00173-9,CCCCC(CC)COC(=O)c1sc2csc(-c3cc4c(-c5ccc(CC(CC)CCCC)s5)c5sccc5c(-c5ccc(CC(CC)CCCC)s5)c4s3)c2c1F,CCCCCCc1ccc(C2(c3ccc(CCCCCC)cc3)c3cc4c(cc3-c3sc(-c5sc(/C=C6\C(=O)c7cc(F)c(F)cc7C6=C(C#N)C#N)cc5OCC(CC)CCCC)cc32)C(c2ccc(CCCCCC)cc2)(c2ccc(CCCCCC)cc2)c2cc(-c3scc(/C=C5/C(=O)c6cc(F)c(F)cc6C5=C(C#N)C#N)c3OCC(CC)CCCC)sc2-4)cc1,4.42,-5.21,-3.6,-5.44,-4.19,,100.0,1:1,4%,conventional,ZnO,PEDOT:PSS,chlorobenzene,
89582,10.1038/s41528-022-00173-9,CCCCC(CC)COC(=O)c1sc2csc(-c3cc4c(-c5ccc(CC(CC)CCCC)s5)c5sccc5c(-c5ccc(CC(CC)CCCC)s5)c4s3)c2c1F,CCCCCCc1ccc(C2(c3ccc(CCCCCC)cc3)c3cc4c(cc3-c3sc(-c5sc(/C=C6\C(=O)c7cc(F)c(F)cc7C6=C(C#N)C#N)cc5OCC(CC)CCCC)cc32)C(c2ccc(CCCCCC)cc2)(c2ccc(CCCCCC)cc2)c2cc(-c3scc(/C=C5/C(=O)c6cc(F)c(F)cc6C5=C(C#N)C#N)c3OCC(CC)CCCC)sc2-4)cc1,3.93,-5.21,-3.6,-5.44,-4.19,,100.0,1:1,4%,conventional,ZnO,PEDOT:PSS,chlorobenzene,
89583,10.1038/s41528-022-00173-9,CCCCC(CC)COC(=O)c1sc2csc(-c3cc4c(-c5ccc(CC(CC)CCCC)s5)c5sccc5c(-c5ccc(CC(CC)CCCC)s5)c4s3)c2c1F,CCCCCCc1ccc(C2(c3ccc(CCCCCC)cc3)c3cc4c(cc3-c3sc(-c5sc(/C=C6\C(=O)c7cc(F)c(F)cc7C6=C(C#N)C#N)cc5OCC(CC)CCCC)cc32)C(c2ccc(CCCCCC)cc2)(c2ccc(CCCCCC)cc2)c2cc(-c3scc(/C=C5/C(=O)c6cc(F)c(F)cc6C5=C(C#N)C#N)c3OCC(CC)CCCC)sc2-4)cc1,2.8,-5.21,-3.6,-5.44,-4.19,,100.0,1:1,4%,conventional,ZnO,PEDOT:PSS,chlorobenzene,
89584,10.1038/s41528-022-00173-9,CCCCC(CC)COC(=O)c1sc2csc(-c3cc4c(-c5ccc(CC(CC)CCCC)s5)c5sccc5c(-c5ccc(CC(CC)CCCC)s5)c4s3)c2c1F,CCCCCCc1ccc(C2(c3ccc(CCCCCC)cc3)c3cc4c(cc3-c3sc(-c5sc(/C=C6\C(=O)c7cc(F)c(F)cc7C6=C(C#N)C#N)cc5OCC(CC)CCCC)cc32)C(c2ccc(CCCCCC)cc2)(c2ccc(CCCCCC)cc2)c2cc(-c3scc(/C=C5/C(=O)c6cc(F)c(F)cc6C5=C(C#N)C#N)c3OCC(CC)CCCC)sc2-4)cc1,5.29,-5.21,-3.6,-5.44,-4.19,,100.0,1:2,4%,conventional,ZnO,PEDOT:PSS,chlorobenzene,
89585,10.1038/s41528-022-00173-9,CCCCC(CC)COC(=O)c1sc2csc(-c3cc4c(-c5ccc(CC(CC)CCCC)s5)c5sccc5c(-c5ccc(CC(CC)CCCC)s5)c4s3)c2c1F,CCCCCCc1ccc(C2(c3ccc(CCCCCC)cc3)c3cc4c(cc3-c3sc(-c5sc(/C=C6\C(=O)c7cc(F)c(F)cc7C6=C(C#N)C#N)cc5OCC(CC)CCCC)cc32)C(c2ccc(CCCCCC)cc2)(c2ccc(CCCCCC)cc2)c2cc(-c3scc(/C=C5/C(=O)c6cc(F)c(F)cc6C5=C(C#N)C#N)c3OCC(CC)CCCC)sc2-4)cc1,4.36,-5.21,-3.6,-5.44,-4.19,,100.0,1:2,4%,conventional,ZnO,PEDOT:PSS,chlorobenzene,
89586,10.1038/s41528-022-00173-9,CCCCC(CC)COC(=O)c1sc2csc(-c3cc4c(-c5ccc(CC(CC)CCCC)s5)c5sccc5c(-c5ccc(CC(CC)CCCC)s5)c4s3)c2c1F,CCCCCCc1ccc(C2(c3ccc(CCCCCC)cc3)c3cc4c(cc3-c3sc(-c5sc(/C=C6\C(=O)c7cc(F)c(F)cc7C6=C(C#N)C#N)cc5OCC(CC)CCCC)cc32)C(c2ccc(CCCCCC)cc2)(c2ccc(CCCCCC)cc2)c2cc(-c3scc(/C=C5/C(=O)c6cc(F)c(F)cc6C5=C(C#N)C#N)c3OCC(CC)CCCC)sc2-4)cc1,3.46,-5.21,-3.6,-5.44,-4.19,,100.0,1:2,4%,conventional,ZnO,PEDOT:PSS,chlorobenzene,
89587,10.1038/s41528-022-00173-9,CCCCC(CC)COC(=O)c1sc2csc(-c3cc4c(-c5ccc(CC(CC)CCCC)s5)c5sccc5c(-c5ccc(CC(CC)CCCC)s5)c4s3)c2c1F,CCCCCCc1ccc(C2(c3ccc(CCCCCC)cc3)c3cc4c(cc3-c3sc(-c5sc(/C=C6\C(=O)c7cc(F)c(F)cc7C6=C(C#N)C#N)cc5OCC(CC)CCCC)cc32)C(c2ccc(CCCCCC)cc2)(c2ccc(CCCCCC)cc2)c2cc(-c3scc(/C=C5/C(=O)c6cc(F)c(F)cc6C5=C(C#N)C#N)c3OCC(CC)CCCC)sc2-4)cc1,2.3,-5.21,-3.6,-5.44,-4.19,,100.0,1:2,4%,conventional,ZnO,PEDOT:PSS,chlorobenzene,
89588,10.1038/s41528-022-00173-9,CCCCC(CC)COC(=O)c1sc2csc(-c3cc4c(-c5ccc(CC(CC)CCCC)s5)c5sccc5c(-c5ccc(CC(CC)CCCC)s5)c4s3)c2c1F,CCCCCCc1ccc(C2(c3ccc(CCCCCC)cc3)c3cc4c(cc3-c3sc(-c5sc(/C=C6\C(=O)c7cc(F)c(F)cc7C6=C(C#N)C#N)cc5OCC(CC)CCCC)cc32)C(c2ccc(CCCCCC)cc2)(c2ccc(CCCCCC)cc2)c2cc(-c3scc(/C=C5/C(=O)c6cc(F)c(F)cc6C5=C(C#N)C#N)c3OCC(CC)CCCC)sc2-4)cc1,4.32,-5.21,-3.6,-5.44,-4.19,,100.0,1:3,4%,conventional,ZnO,PEDOT:PSS,chlorobenzene,
89589,10.1038/s41528-022-00173-9,CCCCC(CC)COC(=O)c1sc2csc(-c3cc4c(-c5ccc(CC(CC)CCCC)s5)c5sccc5c(-c5ccc(CC(CC)CCCC)s5)c4s3)c2c1F,CCCCCCc1ccc(C2(c3ccc(CCCCCC)cc3)c3cc4c(cc3-c3sc(-c5sc(/C=C6\C(=O)c7cc(F)c(F)cc7C6=C(C#N)C#N)cc5OCC(CC)CCCC)cc32)C(c2ccc(CCCCCC)cc2)(c2ccc(CCCCCC)cc2)c2cc(-c3scc(/C=C5/C(=O)c6cc(F)c(F)cc6C5=C(C#N)C#N)c3OCC(CC)CCCC)sc2-4)cc1,3.38,-5.21,-3.6,-5.44,-4.19,,100.0,1:3,4%,conventional,ZnO,PEDOT:PSS,chlorobenzene,
89590,10.1038/s41528-022-00173-9,CCCCC(CC)COC(=O)c1sc2csc(-c3cc4c(-c5ccc(CC(CC)CCCC)s5)c5sccc5c(-c5ccc(CC(CC)CCCC)s5)c4s3)c2c1F,CCCCCCc1ccc(C2(c3ccc(CCCCCC)cc3)c3cc4c(cc3-c3sc(-c5sc(/C=C6\C(=O)c7cc(F)c(F)cc7C6=C(C#N)C#N)cc5OCC(CC)CCCC)cc32)C(c2ccc(CCCCCC)cc2)(c2ccc(CCCCCC)cc2)c2cc(-c3scc(/C=C5/C(=O)c6cc(F)c(F)cc6C5=C(C#N)C#N)c3OCC(CC)CCCC)sc2-4)cc1,2.58,-5.21,-3.6,-5.44,-4.19,,100.0,1:3,4%,conventional,ZnO,PEDOT:PSS,chlorobenzene,
89591,10.1038/s41528-022-00173-9,CCCCC(CC)COC(=O)c1sc2csc(-c3cc4c(-c5ccc(CC(CC)CCCC)s5)c5sccc5c(-c5ccc(CC(CC)CCCC)s5)c4s3)c2c1F,CCCCCCc1ccc(C2(c3ccc(CCCCCC)cc3)c3cc4c(cc3-c3sc(-c5sc(/C=C6\C(=O)c7cc(F)c(F)cc7C6=C(C#N)C#N)cc5OCC(CC)CCCC)cc32)C(c2ccc(CCCCCC)cc2)(c2ccc(CCCCCC)cc2)c2cc(-c3scc(/C=C5/C(=O)c6cc(F)c(F)cc6C5=C(C#N)C#N)c3OCC(CC)CCCC)sc2-4)cc1,1.61,-5.21,-3.6,-5.44,-4.19,,100.0,1:3,4%,conventional,ZnO,PEDOT:PSS,chlorobenzene,
89592,10.1038/s41528-022-00173-9,CCCCC(CC)COC(=O)c1sc2csc(-c3cc4c(-c5ccc(CC(CC)CCCC)s5)c5sccc5c(-c5ccc(CC(CC)CCCC)s5)c4s3)c2c1F,CCCCCCc1ccc(C2(c3ccc(CCCCCC)cc3)c3cc4c(cc3-c3sc(-c5sc(/C=C6\C(=O)c7cc(F)c(F)cc7C6=C(C#N)C#N)cc5OCC(CC)CCCC)cc32)C(c2ccc(CCCCCC)cc2)(c2ccc(CCCCCC)cc2)c2cc(-c3scc(/C=C5/C(=O)c6cc(F)c(F)cc6C5=C(C#N)C#N)c3OCC(CC)CCCC)sc2-4)cc1,3.72,-5.21,-3.6,-5.44,-4.19,,100.0,1:4,4%,conventional,ZnO,PEDOT:PSS,chlorobenzene,
89593,10.1038/s41528-022-00173-9,CCCCC(CC)COC(=O)c1sc2csc(-c3cc4c(-c5ccc(CC(CC)CCCC)s5)c5sccc5c(-c5ccc(CC(CC)CCCC)s5)c4s3)c2c1F,CCCCCCc1ccc(C2(c3ccc(CCCCCC)cc3)c3cc4c(cc3-c3sc(-c5sc(/C=C6\C(=O)c7cc(F)c(F)cc7C6=C(C#N)C#N)cc5OCC(CC)CCCC)cc32)C(c2ccc(CCCCCC)cc2)(c2ccc(CCCCCC)cc2)c2cc(-c3scc(/C=C5/C(=O)c6cc(F)c(F)cc6C5=C(C#N)C#N)c3OCC(CC)CCCC)sc2-4)cc1,2.93,-5.21,-3.6,-5.44,-4.19,,100.0,1:4,4%,conventional,ZnO,PEDOT:PSS,chlorobenzene,
89594,10.1038/s41528-022-00173-9,CCCCC(CC)COC(=O)c1sc2csc(-c3cc4c(-c5ccc(CC(CC)CCCC)s5)c5sccc5c(-c5ccc(CC(CC)CCCC)s5)c4s3)c2c1F,CCCCCCc1ccc(C2(c3ccc(CCCCCC)cc3)c3cc4c(cc3-c3sc(-c5sc(/C=C6\C(=O)c7cc(F)c(F)cc7C6=C(C#N)C#N)cc5OCC(CC)CCCC)cc32)C(c2ccc(CCCCCC)cc2)(c2ccc(CCCCCC)cc2)c2cc(-c3scc(/C=C5/C(=O)c6cc(F)c(F)cc6C5=C(C#N)C#N)c3OCC(CC)CCCC)sc2-4)cc1,2.15,-5.21,-3.6,-5.44,-4.19,,100.0,1:4,4%,conventional,ZnO,PEDOT:PSS,chlorobenzene,
89595,10.1038/s41528-022-00173-9,CCCCC(CC)COC(=O)c1sc2csc(-c3cc4c(-c5ccc(CC(CC)CCCC)s5)c5sccc5c(-c5ccc(CC(CC)CCCC)s5)c4s3)c2c1F,CCCCCCc1ccc(C2(c3ccc(CCCCCC)cc3)c3cc4c(cc3-c3sc(-c5sc(/C=C6\C(=O)c7cc(F)c(F)cc7C6=C(C#N)C#N)cc5OCC(CC)CCCC)cc32)C(c2ccc(CCCCCC)cc2)(c2ccc(CCCCCC)cc2)c2cc(-c3scc(/C=C5/C(=O)c6cc(F)c(F)cc6C5=C(C#N)C#N)c3OCC(CC)CCCC)sc2-4)cc1,1.03,-5.21,-3.6,-5.44,-4.19,,100.0,1:4,4%,conventional,ZnO,PEDOT:PSS,chlorobenzene,
89596,10.1038/s41528-022-00173-9,CCCCC(CC)COC(=O)c1sc2csc(-c3cc4c(-c5ccc(CC(CC)CCCC)s5)c5sccc5c(-c5ccc(CC(CC)CCCC)s5)c4s3)c2c1F,CCCCCCc1ccc(C2(c3ccc(CCCCCC)cc3)c3cc4c(cc3-c3sc(-c5sc(/C=C6\C(=O)c7cc(F)c(F)cc7C6=C(C#N)C#N)cc5OCC(CC)CCCC)cc32)C(c2ccc(CCCCCC)cc2)(c2ccc(CCCCCC)cc2)c2cc(-c3scc(/C=C5/C(=O)c6cc(F)c(F)cc6C5=C(C#N)C#N)c3OCC(CC)CCCC)sc2-4)cc1,2.91,-5.21,-3.6,-5.44,-4.19,,100.0,1:5,4%,conventional,ZnO,PEDOT:PSS,chlorobenzene,
89598,10.1038/s41528-022-00173-9,CCCCC(CC)COC(=O)c1sc2csc(-c3cc4c(-c5ccc(CC(CC)CCCC)s5)c5sccc5c(-c5ccc(CC(CC)CCCC)s5)c4s3)c2c1F,CCCCCCc1ccc(C2(c3ccc(CCCCCC)cc3)c3cc4c(cc3-c3sc(-c5sc(/C=C6\C(=O)c7cc(F)c(F)cc7C6=C(C#N)C#N)cc5OCC(CC)CCCC)cc32)C(c2ccc(CCCCCC)cc2)(c2ccc(CCCCCC)cc2)c2cc(-c3scc(/C=C5/C(=O)c6cc(F)c(F)cc6C5=C(C#N)C#N)c3OCC(CC)CCCC)sc2-4)cc1,1.49,-5.21,-3.6,-5.44,-4.19,,100.0,1:5,4%,conventional,ZnO,PEDOT:PSS,chlorobenzene,
89599,10.1038/s41528-022-00173-9,CCCCC(CC)COC(=O)c1sc2csc(-c3cc4c(-c5ccc(CC(CC)CCCC)s5)c5sccc5c(-c5ccc(CC(CC)CCCC)s5)c4s3)c2c1F,CCCCCCc1ccc(C2(c3ccc(CCCCCC)cc3)c3cc4c(cc3-c3sc(-c5sc(/C=C6\C(=O)c7cc(F)c(F)cc7C6=C(C#N)C#N)cc5OCC(CC)CCCC)cc32)C(c2ccc(CCCCCC)cc2)(c2ccc(CCCCCC)cc2)c2cc(-c3scc(/C=C5/C(=O)c6cc(F)c(F)cc6C5=C(C#N)C#N)c3OCC(CC)CCCC)sc2-4)cc1,0.417,-5.21,-3.6,-5.44,-4.19,,100.0,1:5,4%,conventional,ZnO,PEDOT:PSS,chlorobenzene,
89600,10.1038/s41528-022-00173-9,CCCCC(CC)COC(=O)c1sc2csc(-c3cc4c(-c5ccc(CC(CC)CCCC)s5)c5sccc5c(-c5ccc(CC(CC)CCCC)s5)c4s3)c2c1F,CCCCCCc1ccc(C2(c3ccc(CCCCCC)cc3)c3cc4c(cc3-c3sc(-c5sc(/C=C6\C(=O)c7cc(F)c(F)cc7C6=C(C#N)C#N)cc5OCC(CC)CCCC)cc32)C(c2ccc(CCCCCC)cc2)(c2ccc(CCCCCC)cc2)c2cc(-c3scc(/C=C5/C(=O)c6cc(F)c(F)cc6C5=C(C#N)C#N)c3OCC(CC)CCCC)sc2-4)cc1,2.38,-5.21,-3.6,-5.44,-4.19,,100.0,1:1.5,4%,conventional,ZnO,PEDOT:PSS,chlorobenzene,
89601,10.1038/s41528-022-00173-9,CCCCC(CC)COC(=O)c1sc2csc(-c3cc4c(-c5ccc(CC(CC)CCCC)s5)c5sccc5c(-c5ccc(CC(CC)CCCC)s5)c4s3)c2c1F,CCCCCCc1ccc(C2(c3ccc(CCCCCC)cc3)c3cc4c(cc3-c3sc(-c5sc(/C=C6\C(=O)c7cc(F)c(F)cc7C6=C(C#N)C#N)cc5OCC(CC)CCCC)cc32)C(c2ccc(CCCCCC)cc2)(c2ccc(CCCCCC)cc2)c2cc(-c3scc(/C=C5/C(=O)c6cc(F)c(F)cc6C5=C(C#N)C#N)c3OCC(CC)CCCC)sc2-4)cc1,3.46,-5.21,-3.6,-5.44,-4.19,,100.0,1:2,4%,conventional,ZnO,PEDOT:PSS,chlorobenzene,
89602,10.1038/s41528-022-00173-9,CCCCC(CC)COC(=O)c1sc2csc(-c3cc4c(-c5ccc(CC(CC)CCCC)s5)c5sccc5c(-c5ccc(CC(CC)CCCC)s5)c4s3)c2c1F,CCCCCCc1ccc(C2(c3ccc(CCCCCC)cc3)c3cc4c(cc3-c3sc(-c5sc(/C=C6\C(=O)c7cc(F)c(F)cc7C6=C(C#N)C#N)cc5OCC(CC)CCCC)cc32)C(c2ccc(CCCCCC)cc2)(c2ccc(CCCCCC)cc2)c2cc(-c3scc(/C=C5/C(=O)c6cc(F)c(F)cc6C5=C(C#N)C#N)c3OCC(CC)CCCC)sc2-4)cc1,4.06,-5.21,-3.6,-5.44,-4.19,,100.0,1:1.5,4%,conventional,ZnO,PEDOT:PSS,chlorobenzene,
89603,10.1038/s41598-020-77012-2,CCCCCCc1ccsc1,CCCCC(=O)OCC1(c2ccccc2)c2cccc3cccc4cccc5cccc6cccc1c6c-5c-4c-3c2,3.52,-5.01,-3.12,-6.1,-3.7,,,1:1,,conventional,BCP,PEDOT:PSS,,
89604,10.1038/s41598-020-77012-2,CCCCCCc1ccsc1,CCCCC(=O)OCC1(c2ccccc2)c2cccc3cccc4cccc5cccc6cccc1c6c-5c-4c-3c2,2.45,-5.01,-3.12,-6.1,-3.7,,,1:1,,conventional,BCP,PEDOT:PSS,,
89605,10.1038/s41598-020-77012-2,CCCCC(CC)CC(=O)c1cc2c(-c3cc4c(-c5ccc(CC(CC)CCCC)s5)c5sccc5c(-c5ccc(CC(CC)CCCC)s5)c4s3)scc2s1,CCCCC(=O)OCC1(c2ccccc2)C2=CC=Cc3cccc4cccc5ccc6ccccc7cccc1c7c6c5c-4c3C2,5.88,-5.13,-3.27,-6.1,-3.9,,,1:1.5,4%,conventional,BCP,PEDOT:PSS,,
89606,10.1038/s41598-020-77012-2,CCCCC(CC)CC(=O)c1cc2c(-c3cc4c(-c5ccc(CC(CC)CCCC)s5)c5sccc5c(-c5ccc(CC(CC)CCCC)s5)c4s3)scc2s1,CCCCC(=O)OCC1(c2ccccc2)C2=CC=Cc3cccc4cccc5ccc6ccccc7cccc1c7c6c5c-4c3C2,4.64,-5.13,-3.27,-6.1,-3.9,,,1:1.5,4%,conventional,BCP,PEDOT:PSS,,
89607,10.1038/s41598-020-77012-2,CCCCCCc1ccsc1,CCCCC(=O)OCC1(c2ccccc2)c2cccc3cccc4cccc5cccc6cccc1c6c-5c-4c-3c2,1.11,-5.01,-3.12,-6.1,-3.7,,,1:1,,conventional,BCP,PEDOT:PSS,,
89608,10.1038/s41598-020-77012-2,CCCCCCc1ccsc1,CCCCC(=O)OCC1(c2ccccc2)c2cccc3cccc4cccc5cccc6cccc1c6c-5c-4c-3c2,1.88,-5.01,-3.12,-6.1,-3.7,,,1:1,,conventional,BCP,PEDOT:PSS,,
89609,10.1038/s41598-020-77012-2,CCCCCCc1ccsc1,CCCCC(=O)OCC1(c2ccccc2)c2cccc3cccc4cccc5cccc6cccc1c6c-5c-4c-3c2,2.8,-5.01,-3.12,-6.1,-3.7,,,1:1,,conventional,BCP,PEDOT:PSS,,
89610,10.1038/s41598-020-77012-2,CCCCCCc1ccsc1,CCCCC(=O)OCC1(c2ccccc2)c2cccc3cccc4cccc5cccc6cccc1c6c-5c-4c-3c2,2.38,-5.01,-3.12,-6.1,-3.7,,,1:1,,conventional,BCP,PEDOT:PSS,,
89611,10.1038/s41598-020-77012-2,CCCCCCc1ccsc1,CCCCC(=O)OCC1(c2ccccc2)c2cccc3cccc4cccc5cccc6cccc1c6c-5c-4c-3c2,0.96,-5.01,-3.12,-6.1,-3.7,,,1:1,,conventional,BCP,PEDOT:PSS,,
89612,10.1038/s41598-020-77012-2,CCCCCCc1ccsc1,CCCCC(=O)OCC1(c2ccccc2)c2cccc3cccc4cccc5cccc6cccc1c6c-5c-4c-3c2,1.76,-5.01,-3.12,-6.1,-3.7,,,1:1,,conventional,BCP,PEDOT:PSS,,
89613,10.1038/s41598-020-77012-2,CCCCCCc1ccsc1,CCCCC(=O)OCC1(c2ccccc2)c2cccc3cccc4cccc5cccc6cccc1c6c-5c-4c-3c2,2.82,-5.01,-3.12,-6.1,-3.7,,,1:1,,conventional,BCP,PEDOT:PSS,,
89614,10.1038/s41598-020-77012-2,CCCCCCc1ccsc1,CCCCC(=O)OCC1(c2ccccc2)c2cccc3cccc4cccc5cccc6cccc1c6c-5c-4c-3c2,1.8,-5.01,-3.12,-6.1,-3.7,,,1:1,,conventional,BCP,PEDOT:PSS,,
89615,10.1038/s41598-020-77012-2,CCCCCCc1ccsc1,CCCCC(=O)OCC1(c2ccccc2)c2cccc3cccc4cccc5cccc6cccc1c6c-5c-4c-3c2,2.21,-5.01,-3.12,-6.1,-3.7,,,1:1,,conventional,BCP,PEDOT:PSS,,
89616,10.1038/s41598-020-77012-2,CCCCCCc1ccsc1,CCCCC(=O)OCC1(c2ccccc2)c2cccc3cccc4cccc5cccc6cccc1c6c-5c-4c-3c2,2.66,-5.01,-3.12,-6.1,-3.7,,,1:1,,conventional,BCP,PEDOT:PSS,,
89618,10.1038/s41598-020-77012-2,CCCCC(CC)CC(=O)c1cc2c(-c3cc4c(-c5ccc(CC(CC)CCCC)s5)c5sccc5c(-c5ccc(CC(CC)CCCC)s5)c4s3)scc2s1,CCCCC(=O)OCC1(c2ccccc2)C2=CC=Cc3cccc4cccc5ccc6ccccc7cccc1c7c6c5c-4c3C2,2.9,-5.13,-3.27,-6.1,-3.9,,,1:1.5,4%,conventional,BCP,PEDOT:PSS,,
89619,10.1038/s41598-020-77012-2,CCCCC(CC)CC(=O)c1cc2c(-c3cc4c(-c5ccc(CC(CC)CCCC)s5)c5sccc5c(-c5ccc(CC(CC)CCCC)s5)c4s3)scc2s1,CCCCC(=O)OCC1(c2ccccc2)C2=CC=Cc3cccc4cccc5ccc6ccccc7cccc1c7c6c5c-4c3C2,3.48,-5.13,-3.27,-6.1,-3.9,,,1:1.5,4%,conventional,BCP,PEDOT:PSS,,
89620,10.1038/s41598-020-77012-2,CCCCC(CC)CC(=O)c1cc2c(-c3cc4c(-c5ccc(CC(CC)CCCC)s5)c5sccc5c(-c5ccc(CC(CC)CCCC)s5)c4s3)scc2s1,CCCCC(=O)OCC1(c2ccccc2)C2=CC=Cc3cccc4cccc5ccc6ccccc7cccc1c7c6c5c-4c3C2,4.01,-5.13,-3.27,-6.1,-3.9,,,1:1.5,4%,conventional,BCP,PEDOT:PSS,,
89621,10.1038/s41598-020-77012-2,CCCCC(CC)CC(=O)c1cc2c(-c3cc4c(-c5ccc(CC(CC)CCCC)s5)c5sccc5c(-c5ccc(CC(CC)CCCC)s5)c4s3)scc2s1,CCCCC(=O)OCC1(c2ccccc2)C2=CC=Cc3cccc4cccc5ccc6ccccc7cccc1c7c6c5c-4c3C2,4.2,-5.13,-3.27,-6.1,-3.9,,,1:1.5,4%,conventional,BCP,PEDOT:PSS,,
89623,10.1038/s41598-020-77012-2,CCCCCCc1ccsc1,CCCCC(=O)OCC1(c2ccccc2)c2cccc3cccc4cccc5cccc6cccc1c6c-5c-4c-3c2,2.67,-5.01,-3.12,-6.1,-3.7,,,1:1,,conventional,BCP,PEDOT:PSS,,
89625,10.1038/s41598-020-77012-2,CCCCC(CC)CC(=O)c1cc2c(-c3cc4c(-c5ccc(CC(CC)CCCC)s5)c5sccc5c(-c5ccc(CC(CC)CCCC)s5)c4s3)scc2s1,CCCCC(=O)OCC1(c2ccccc2)c2cccc3cccc4cccc5cccc6cccc1c6c-5c-4c-3c2,3.95,-5.13,-3.27,-6.1,-3.7,,,,,conventional,BCP,PEDOT:PSS,,
89627,10.1038/s41598-020-77012-2,CCCCCCc1ccsc1,CCCCC(=O)OCC1(c2ccccc2)c2cccc3cccc4cccc5cccc6cccc1c6c-5c-4c-3c2,3.11,-5.01,-3.12,-6.1,-3.7,,,1:1,,conventional,BCP,PEDOT:PSS,,
89628,10.1038/s41598-020-77012-2,CCCCCCc1ccsc1,CCCCC(=O)OCC1(c2ccccc2)c2cccc3cccc4cccc5cccc6cccc1c6c-5c-4c-3c2,3.29,-5.01,-3.12,-6.1,-3.7,,,1:1,,conventional,BCP,PEDOT:PSS,,
89629,10.1038/s41598-020-77012-2,CCCCCCc1ccsc1,c1ccc2c(c1)C1CC2C23c4c5c6c7c8c9c(c%10c%11c2c2c4c4c%12c5c5c6c6c8c8c%13c%14c%15c%16c%17c%18c%19c%20c%21c%22c%23c(c%14c%14c%24c%23c%23c%22c%22c%20c(c2c%22c%11c%23c%10c%24c9c%148)c4c%19c%12c%17c5c%16c%136)C%152C4CC(c5ccccc54)C%18%212)C713,2.6,-5.01,-3.12,,,,,22:22,,conventional,BCP,PEDOT:PSS,,
89630,10.1038/s41598-020-77012-2,CCCCCCc1ccsc1,c1ccc2c(c1)C1CC2C23c4c5c6c7c8c9c(c%10c%11c2c2c4c4c%12c5c5c6c6c8c8c%13c%14c%15c%16c%17c%18c%19c%20c%21c%22c%23c(c%14c%14c%24c%23c%23c%22c%22c%20c(c2c%22c%11c%23c%10c%24c9c%148)c4c%19c%12c%17c5c%16c%136)C%152C4CC(c5ccccc54)C%18%212)C713,2.22,-5.01,-3.12,,,,,24:24,,conventional,BCP,PEDOT:PSS,,
89635,10.1038/s41598-024-76366-1,CCCCC(CC)COC(=O)c1sc2c(-c3cc4c(OCC(CC)CCCC)c5sccc5c(OCC(CC)CCCC)c4s3)scc2c1F,COC(=O)CCCC1(c2ccccc2)C23c4c5ccc6c7cc8c9c%10c(cc%11cc%12c%13c%14c(cc%15c%16ccc-5c2c%16c2c5c%16c%17c(c(c46)c7c9c%17c4c%10c%11c%13c4c%16c%14c%152)C513)C%12)C8,7.61,-5.19,-3.43,-5.9,-3.9,100.0,,PTB7:PC71BM = 1:1.5 (w/w),3 vol%,,,,,
89636,10.1038/s41598-024-76366-1,CCCCC(CC)COC(=O)c1sc2c(-c3cc4c(OCC(CC)CCCC)c5sccc5c(OCC(CC)CCCC)c4s3)scc2c1F,COC(=O)CCCC1(c2ccccc2)C23c4c5ccc6c7cc8c9c%10c(cc%11cc%12c%13c%14c(cc%15c%16ccc-5c2c%16c2c5c%16c%17c(c(c46)c7c9c%17c4c%10c%11c%13c4c%16c%14c%152)C513)C%12)C8,3.93,-5.19,-3.43,-5.9,-3.9,100.0,,,3 vol% DIO,inverted,,,,
89637,10.1038/s41598-024-76366-1,CCCCC(CC)COC(=O)c1sc2c(-c3cc4c(OCC(CC)CCCC)c5sccc5c(OCC(CC)CCCC)c4s3)scc2c1F,COC(=O)CCCC1(c2ccccc2)C23c4c5ccc6c7cc8c9c%10c(cc%11cc%12c%13c%14c(cc%15c%16ccc-5c2c%16c2c5c%16c%17c(c(c46)c7c9c%17c4c%10c%11c%13c4c%16c%14c%152)C513)C%12)C8,6.21,-5.19,-3.43,-5.9,-3.9,100.0,,PTB7:PC71BM = 1:1.5 (w/w),3 vol%,,,,,
89638,10.1038/s41598-024-76366-1,CCCCC(CC)COC(=O)c1sc2c(-c3cc4c(OCC(CC)CCCC)c5sccc5c(OCC(CC)CCCC)c4s3)scc2c1F,COC(=O)CCCC1(c2ccccc2)C23c4c5ccc6c7cc8c9c%10c(cc%11cc%12c%13c%14c(cc%15c%16ccc-5c2c%16c2c5c%16c%17c(c(c46)c7c9c%17c4c%10c%11c%13c4c%16c%14c%152)C513)C%12)C8,5.81,-5.19,-3.43,-5.9,-3.9,100.0,,PTB7:PC71BM = 1:1.5 (w/w),3 vol%,,,,,
89640,10.1038/s41598-024-76366-1,CCCCC(CC)COC(=O)c1sc2c(-c3cc4c(OCC(CC)CCCC)c5sccc5c(OCC(CC)CCCC)c4s3)scc2c1F,COC(=O)CCCC1(c2ccccc2)C23c4c5ccc6c7cc8c9c%10c(cc%11cc%12c%13c%14c(cc%15c%16ccc-5c2c%16c2c5c%16c%17c(c(c46)c7c9c%17c4c%10c%11c%13c4c%16c%14c%152)C513)C%12)C8,3.67,-5.19,-3.43,-5.9,-3.9,100.0,,,3 vol% DIO,inverted,,,,
89642,10.1038/s41598-024-76366-1,CCCCC(CC)COC(=O)c1sc2c(-c3cc4c(OCC(CC)CCCC)c5sccc5c(OCC(CC)CCCC)c4s3)scc2c1F,COC(=O)CCCC1(c2ccccc2)C23c4c5ccc6c7cc8c9c%10c(cc%11cc%12c%13c%14c(cc%15c%16ccc-5c2c%16c2c5c%16c%17c(c(c46)c7c9c%17c4c%10c%11c%13c4c%16c%14c%152)C513)C%12)C8,1.58,-5.19,-3.43,-5.9,-3.9,100.0,,,3 vol% DIO,inverted,,,,
89644,10.1038/s41598-024-76366-1,CCCCC(CC)COC(=O)c1sc2c(-c3cc4c(OCC(CC)CCCC)c5sccc5c(OCC(CC)CCCC)c4s3)scc2c1F,COC(=O)CCCC1(c2ccccc2)C23c4c5ccc6c7cc8c9c%10c(cc%11cc%12c%13c%14c(cc%15c%16ccc-5c2c%16c2c5c%16c%17c(c(c46)c7c9c%17c4c%10c%11c%13c4c%16c%14c%152)C513)C%12)C8,1.97,-5.19,-3.43,-5.9,-3.9,100.0,,,3 vol% DIO,inverted,,,,
89674,10.1039/c9ee04020j,CCCCCCCCCCc1ccsc1-c1cc2c(=O)n(CC(CCCCCC)CCCCCCCC)c(=O)c3cc(-c4sc(-c5cc6c(-c7ccc(CC(CC)CCCC)s7)c7sccc7c(-c7ccc(CC(CC)CCCC)s7)c6s5)cc4CCCCCCCCCC)sc3c2s1,CCCCCCc1ccc(C2(c3ccc(CCCCCC)cc3)c3cc4c(cc3-c3sc5cc(/C=C6\C(=O)c7cc(F)c(F)cc7C6=C(C#N)C#N)sc5c32)C(c2ccc(CCCCCC)cc2)(c2ccc(CCCCCC)cc2)c2c-4sc3cc(/C=C4\C(=O)c5cc(F)c(F)cc5C4=C(C#N)C#N)sc23)cc1,10.0,-5.47,-3.6,-5.66,-4.14,250.0,,,,,,,,
89675,10.1039/c9ee04020j,CCCCCCCCC(CCCCCC)COc1cnc2c(-c3cccs3)c(F)c(F)cc2n1,CCCCCCC1(CCCCCC)c2cc3c(cc2-c2sc(/C=C4\C(=O)c5cscc5C4=C(C#N)C#N)cc21)C(CCCCCC)(CCCCCC)c1cc(/C=C2\C(=O)c4cscc4C2=C(C#N)C#N)sc1-3,10.6,-5.54,-2.92,-5.755,-3.96,315.0,,,,,,,,
89676,10.1039/c9ee04020j,CCCCCCCCCCCCc1csc(-c2ccc3c(c2)/C(=C2\C(=O)N(CC(CCCCCCCCCC)CCCCCCCCCCCC)c4cc(-c5cc(CCCCCCCCCCCC)c(-c6cc(F)c(-c7sccc7F)s6)s5)ccc42)C(=O)N3CC(CCCCCCCCCC)CCCCCCCCCCCC)c1,COC(=O)CCCC1(c2ccccc2)C23c4c5c6c7c8c9c(c%10c%11c2c2c%12c4c4c%13c5c5c7c7c8c8c%14c9c%10c9c%10c%11c2c2c%11c%12c4c4c%12c%13c5c5c7c7c8c8c%14c9c9c%10c2c2c%11c4c4c%12c5c7c5c8c9c2c45)C613,10.69,-5.41,-3.82,-6.1,-3.7,300.0,,,,,,,,
89677,10.1039/c9ee04020j,COC(=O)C(C)(C)c1cc(C)cc(-c2sc3c4sc5cc(/C=C6/C(=O)c7cc(F)cc(c7)C(=O)/C6=C\c6cc(C(C)(C)C(=O)OC)c(-c7cc(C)cc(C(C)(C)C(=O)OC)c7)s6)sc5c4c(C(C)(C)C(=O)OC)ccc2-3)c1,CCCCCCc1ccc(C2(c3ccc(CCCCCC)cc3)c3cc4c(cc3-c3[se]c5cc(/C=C6\C(=O)c7cc(Cl)c(Cl)cc7C6=C(C#N)C#N)sc5c32)C(c2ccc(CCCCCC)cc2)(c2ccc(CCCCCC)cc2)c2c-4[se]c3cc(/C=C4\C(=O)c5cc(Cl)c(Cl)cc5C4=C(C#N)C#N)sc23)cc1,11.3,-5.56,-3.65,-5.65,-4.08,300.0,,,,,,,,
89678,10.1039/c9ee04020j,COC(=O)C(C)(C)c1cc(C)cc(-c2sc3c4sc5cc(/C=C6/C(=O)c7cc(F)cc(c7)C(=O)/C6=C\c6cc(C(C)(C)C(=O)OC)c(-c7cc(C)cc(C(C)(C)C(=O)OC)c7)s6)sc5c4c(C(C)(C)C(=O)OC)ccc2-3)c1,CCCCCCCCC1(CCCCCCCC)c2cc3c(cc2-c2cc4c(cc21)-c1sc(/C=C2\C(=O)c5cc(Cl)c(Cl)cc5C2=C(C#N)C#N)cc1C4(CCCCCCCC)CCCCCCCC)C(CCCCCCCC)(CCCCCCCC)c1cc(/C=C2\C(=O)c4cc(Cl)c(Cl)cc4C2=C(C#N)C#N)sc1-3,12.29,-5.56,-3.65,-5.63,-3.89,263.0,,,,,,,,
89679,10.1039/c9ee04020j,COC(=O)C(C)(C)c1cc(C)cc(-c2sc3c4sc5cc(/C=C6/C(=O)c7cc(F)cc(c7)C(=O)/C6=C\c6cc(C(C)(C)C(=O)OC)c(-c7cc(C)cc(C(C)(C)C(=O)OC)c7)s6)sc5c4c(C(C)(C)C(=O)OC)ccc2-3)c1,CCCCCCCCCCCc1c(/C=C2\C(=O)c3cc(F)c(F)cc3C2=C(C#N)C#N)sc2c1sc1c3c4nsnc4c4c5sc6c(CCCCCCCCCCC)c(/C=C7\C(=O)c8cc(F)c(F)cc8C7=C(C#N)C#N)sc6c5n(CC(CC)CCCC)c4c3n(CC(CC)CCCC)c21,13.6,-5.56,-3.65,-5.65,-4.09,300.0,,,,,,,,
89684,10.1039/c9ee04020j,CCCCC(CC)Cc1sc(-c2c3cc(-c4ccc(-c5sc(-c6cccs6)c6c5C(=O)c5c(CC(CC)CCCC)sc(CC(CC)CCCC)c5C6=O)s4)sc3c(-c3cc(Cl)c(CC(CC)CCCC)s3)c3ccsc23)cc1Cl,CCCCCCc1ccc(S2(c3ccc(CCCCCC)cc3)c3cc(/C=C4\C(=O)c5cc(F)c(F)cc5C4=C(C#N)C#N)sc3-c3sc4c(-c5ccc(CC(CC)CCCC)cc5)c5c6c(sc5c(-c5ccc(CC(CC)CCCC)cc5)c4c32)-c2sc(/C=C3\C(=O)c4cc(F)c(F)cc4C3=C(C#N)C#N)cc2S6(c2ccc(CCCCCC)cc2)c2ccc(CCCCCC)cc2)cc1,14.62,-5.52,-3.6,-5.63,-3.9,100.0,,1:1.2,,,,,,
89691,10.1039/c9ee04020j,CCCCC(CC)Cc1sc(-c2c3cc(-c4ccc(-c5sc(-c6cccs6)c6c5C(=O)c5c(CC(CC)CCCC)sc(CC(CC)CCCC)c5C6=O)s4)sc3c(-c3cc(Cl)c(CC(CC)CCCC)s3)c3ccsc23)cc1Cl,CCCCCCc1ccc(S2(c3ccc(CCCCCC)cc3)c3cc(/C=C4\C(=O)c5cc(F)c(F)cc5C4=C(C#N)C#N)sc3-c3sc4c(-c5ccc(CC(CC)CCCC)cc5)c5c6c(sc5c(-c5ccc(CC(CC)CCCC)cc5)c4c32)-c2sc(/C=C3\C(=O)c4cc(F)c(F)cc4C3=C(C#N)C#N)cc2S6(c2ccc(CCCCCC)cc2)c2ccc(CCCCCC)cc2)cc1,14.17,-5.52,-3.6,-5.63,-3.9,200.0,,1:1.2,,,,,,
89692,10.1039/c9ee04020j,CCCCC(CC)Cc1sc(-c2c3cc(-c4ccc(-c5sc(-c6cccs6)c6c5C(=O)c5c(CC(CC)CCCC)sc(CC(CC)CCCC)c5C6=O)s4)sc3c(-c3cc(Cl)c(CC(CC)CCCC)s3)c3ccsc23)cc1Cl,CCCCCCc1ccc(S2(c3ccc(CCCCCC)cc3)c3cc(/C=C4\C(=O)c5cc(F)c(F)cc5C4=C(C#N)C#N)sc3-c3sc4c(-c5ccc(CC(CC)CCCC)cc5)c5c6c(sc5c(-c5ccc(CC(CC)CCCC)cc5)c4c32)-c2sc(/C=C3\C(=O)c4cc(F)c(F)cc4C3=C(C#N)C#N)cc2S6(c2ccc(CCCCCC)cc2)c2ccc(CCCCCC)cc2)cc1,13.29,-5.52,-3.6,-5.63,-3.9,300.0,,1:1.2,,,,,,
89693,10.1039/c9ee04020j,CCCCC(CC)Cc1sc(-c2c3cc(-c4ccc(-c5sc(-c6cccs6)c6c5C(=O)c5c(CC(CC)CCCC)sc(CC(CC)CCCC)c5C6=O)s4)sc3c(-c3cc(Cl)c(CC(CC)CCCC)s3)c3ccsc23)cc1Cl,CCCCCCc1ccc(S2(c3ccc(CCCCCC)cc3)c3cc(/C=C4\C(=O)c5cc(F)c(F)cc5C4=C(C#N)C#N)sc3-c3sc4c(-c5ccc(CC(CC)CCCC)cc5)c5c6c(sc5c(-c5ccc(CC(CC)CCCC)cc5)c4c32)-c2sc(/C=C3\C(=O)c4cc(F)c(F)cc4C3=C(C#N)C#N)cc2S6(c2ccc(CCCCCC)cc2)c2ccc(CCCCCC)cc2)cc1,11.81,-5.52,-3.6,-5.63,-3.9,380.0,,1:1.2,,,,,,
89702,10.1039/c9ta11752k,CCCCC(CC)Cc1ccc(-c2c3cc(-c4ccc(-c5sc(-c6cccs6)c6c5C(=O)c5c(CC(CC)CCCC)sc(CC(CC)CCCC)c5C6=O)s4)sc3c(-c3ccc(CC(CC)CCCC)s3)c3ccsc23)s1,CCN1C(=O)C(=Cc2cc3c(s2)-c2cc4c(cc2C3(CC)CC)-c2sc(C=C3C(=O)N(CC)C(=S)N(CC)C3=O)cc2C4(CC)CC)C(=O)N(CC)C1=S,7.4,-5.33,-3.48,-5.88,-3.9,,80.0,1:1,,inverted,,,,
89703,10.1039/c9ta11752k,CCCCC(CC)Cc1ccc(-c2c3cc(-c4ccc(-c5sc(-c6cccs6)c6c5C(=O)c5c(CC(CC)CCCC)sc(CC(CC)CCCC)c5C6=O)s4)sc3c(-c3ccc(CC(CC)CCCC)s3)c3ccsc23)s1,CCN1C(=O)C(=Cc2cc3sc4c(c3s2)C(CC)(CC)c2cc3c(cc2-4)C(CC)(CC)c2c-3sc3cc(C=C4C(=O)N(CC)C(=S)N(CC)C4=O)sc23)C(=O)N(CC)C1=S,10.8,-5.33,-3.48,-5.81,-3.97,,110.0,1:1,,inverted,,,,
89726,10.1039/c9tc06018a,CCCCCCCCC(CCCCCC)Cn1nc2c(-c3cccs3)c(F)c(F)c(-c3ccc(-c4cc5c(-c6sc(CC(CC)CCCC)c(F)c6F)c6sccc6c(-c6sc(CC(CC)CCCC)c(F)c6F)c5s4)s3)c2n1,CCCCCCc1cccc(C2(c3cccc(CCCCCC)c3)c3cc4c(cc3-c3sc5cc(C=C6C(=O)c7ccccc7C6=C(C#N)C#N)sc5c32)C(c2cccc(CCCCCC)c2)(c2cccc(CCCCCC)c2)c2c-4sc3cc(C=C4C(=O)c5ccccc5C4=C(C#N)C#N)sc23)c1,6.05,-5.5,-3.02,-5.527,-3.854,,,,,,,,,
89733,10.1039/d0cp00336k,CCCCCCc1ccsc1,CCCCC(=O)OCC1(c2ccccc2)c2cccc3cccc4cccc5cccc6cccc1c6c-5c-4c-3c2,0.15,-5.01,-3.12,-6.1,-3.7,,,,,,,PEDOT:PSS,,
89734,10.1039/d0cp00336k,CCCCCCc1ccsc1,CCCCC(=O)OCC1(c2ccccc2)c2cccc3cccc4cccc5cccc6cccc1c6c-5c-4c-3c2,0.5,-5.01,-3.12,-6.1,-3.7,,,,,,,PEDOT:PSS,,
89738,10.1039/d0cp02520h,CCCCCCCC[Si]1(CCCCCCCC)c2ccccc2-c2cc(-c3ccc(-c4ccc(-c5cccs5)c5nsnc45)s3)ccc21,c12c3c4c5c1c1c6c7c2c2c8c3c3c9c4c4c%10c5c5c1c1c6c6c%11c7c2c2c7c8c3c3c8c9c4c4c9c%10c5c5c1c1c6c6c%11c2c2c7c3c3c8c4c4c9c5c1c1c6c2c3c41,2.4,-5.4,-3.6,,,,,,,,,,,
89759,10.1039/d0qm01037e,COC(=O)C(C)(C)c1cc(C)cc(-c2sc3c4sc5cc(/C=C6/C(=O)c7cc(F)cc(c7)C(=O)/C6=C\c6cc(C(C)(C)C(=O)OC)c(-c7cc(C)cc(C(C)(C)C(=O)OC)c7)s6)sc5c4c(C(C)(C)C(=O)OC)ccc2-3)c1,CCCCCCC1(CCCCCC)c2cc3c(cc2-c2sc(/C=C4\C(=O)c5ccccc5C4=C(C#N)C#N)cc21)C(CCCCCC)(CCCCCC)c1cc(/C=C2\C(=O)c4ccccc4C2=C(C#N)C#N)sc1-3,12.37,-5.56,-3.65,-5.69,-3.91,,,1:1,,,,,,
89760,10.1039/d0qm01037e,COC(=O)C(C)(C)c1cc(C)cc(-c2sc3c4sc5cc(/C=C6/C(=O)c7cc(F)cc(c7)C(=O)/C6=C\c6cc(C(C)(C)C(=O)OC)c(-c7cc(C)cc(C(C)(C)C(=O)OC)c7)s6)sc5c4c(C(C)(C)C(=O)OC)ccc2-3)c1,CCCCCCC1(CCCCCC)c2cc3c(cc2-c2sc(/C=C4\C(=O)c5ccccc5C4=C(C#N)C#N)cc21)C(CCCCCC)(CCCCCC)c1cc(/C=C2\C(=O)c4ccccc4C2=C(C#N)C#N)sc1-3,11.2,-5.56,-3.65,-5.69,-3.91,,130.0,1:1,,,,,,
89761,10.1039/d0qm01037e,COC(=O)C(C)(C)c1cc(C)cc(-c2sc3c4sc5cc(/C=C6/C(=O)c7cc(F)cc(c7)C(=O)/C6=C\c6cc(C(C)(C)C(=O)OC)c(-c7cc(C)cc(C(C)(C)C(=O)OC)c7)s6)sc5c4c(C(C)(C)C(=O)OC)ccc2-3)c1,CCCCCCC1(CCCCCC)c2cc3c(cc2-c2sc(/C=C4\C(=O)c5ccccc5C4=C(C#N)C#N)cc21)C(CCCCCC)(CCCCCC)c1cc(/C=C2\C(=O)c4ccccc4C2=C(C#N)C#N)sc1-3,10.64,-5.56,-3.65,-5.69,-3.91,,130.0,1:1,0.5 vol%,,,,,DIO
89793,10.1039/d0ra05991a,CCCCCCc1ccsc1,CCCCC(=O)OCC1(c2ccccc2)c2cccc3cccc4cccc5cccc6cccc1c6c-5c-4c-3c2,0.83,-5.01,-3.12,-6.1,-3.7,,,,,,,,,
89794,10.1039/d0ra05991a,CCCCCCc1ccsc1,CCCCC(=O)OCC1(c2ccccc2)c2cccc3cccc4cccc5cccc6cccc1c6c-5c-4c-3c2,2.78,-5.01,-3.12,-6.1,-3.7,,140.0,,,,,,,
89795,10.1039/d0ra05991a,CCCCCCc1ccsc1,CCCCC(=O)OCC1(c2ccccc2)c2cccc3cccc4cccc5cccc6cccc1c6c-5c-4c-3c2,1.58,-5.01,-3.12,-6.1,-3.7,,,,,,,,,
89796,10.1039/d0ra05991a,CCCCCCc1ccsc1,CCCCC(=O)OCC1(c2ccccc2)c2cccc3cccc4cccc5cccc6cccc1c6c-5c-4c-3c2,2.86,-5.01,-3.12,-6.1,-3.7,,140.0,,,,,,,
89797,10.1039/d0ra05991a,CCCCCCc1ccsc1,CCCCC(=O)OCC1(c2ccccc2)c2cccc3cccc4cccc5cccc6cccc1c6c-5c-4c-3c2,1.47,-5.01,-3.12,-6.1,-3.7,49.1,,,,,,,,
89798,10.1039/d0ra05991a,CCCCCCc1ccsc1,CCCCC(=O)OCC1(c2ccccc2)c2cccc3cccc4cccc5cccc6cccc1c6c-5c-4c-3c2,3.09,-5.01,-3.12,-6.1,-3.7,,140.0,,,,,,,
89799,10.1039/d0ra05991a,CCCCCCc1ccsc1,CCCCC(=O)OCC1(c2ccccc2)c2cccc3cccc4cccc5cccc6cccc1c6c-5c-4c-3c2,1.21,-5.01,-3.12,-6.1,-3.7,46.2,,,,,,,,
89800,10.1039/d0ra05991a,CCCCCCc1ccsc1,CCCCC(=O)OCC1(c2ccccc2)c2cccc3cccc4cccc5cccc6cccc1c6c-5c-4c-3c2,2.89,-5.01,-3.12,-6.1,-3.7,,140.0,,,,,,,
89801,10.1039/d0ra05991a,CCCCCCc1ccsc1,CCCCC(=O)OCC1(c2ccccc2)c2cccc3cccc4cccc5cccc6cccc1c6c-5c-4c-3c2,0.83,-5.01,-3.12,-6.1,-3.7,,,,,,,,,
89802,10.1039/d0ra05991a,CCCCCCc1ccsc1,CCCCC(=O)OCC1(c2ccccc2)c2cccc3cccc4cccc5cccc6cccc1c6c-5c-4c-3c2,2.7,-5.01,-3.12,-6.1,-3.7,,140.0,,,,,,,
89815,10.1039/d0ra08093d,CCCCC(CC)COC(=O)c1sc2csc(-c3cc4c(-c5ccc(CC(CC)CCCC)s5)c5sccc5c(-c5ccc(CC(CC)CCCC)s5)c4s3)c2c1F,COC(=O)CCCC1(c2ccccc2)C23c4c5ccc6c7cc8c9c%10c(cc%11cc%12c%13c%14c(cc%15c%16ccc-5c2c%16c2c5c%16c%17c(c(c46)c7c9c%17c4c%10c%11c%13c4c%16c%14c%152)C513)C%12)C8,9.02,-5.21,-3.6,-5.9,-3.9,,,,,,ZTO,,,
89816,10.1039/d0ra08093d,CCCCCCc1ccsc1,COC(=O)CCCC1(c2ccccc2)C23c4c5c6c7c8c9c(c%10c%11c2c2c%12c4c4c%13c5c5c7c7c8c8c%14c9c%10c9c%10c%11c2c2c%11c%12c4c4c%12c%13c5c5c7c7c8c8c%14c9c9c%10c2c2c%11c4c4c%12c5c7c5c8c9c2c45)C613,4.22,-5.01,-3.12,-6.1,-3.7,,,,,inverted,ZnO/CaF2,,,
89818,10.1039/d0ra08093d,CCCCCCc1ccsc1,COC(=O)CCCC1(c2ccccc2)C23c4c5c6c7c8c9c(c%10c%11c2c2c%12c4c4c%13c5c5c7c7c8c8c%14c9c%10c9c%10c%11c2c2c%11c%12c4c4c%12c%13c5c5c7c7c8c8c%14c9c9c%10c2c2c%11c4c4c%12c5c7c5c8c9c2c45)C613,4.4,-5.01,-3.12,-6.1,-3.7,,,,,inverted,ZnO/C-PCBSD,,,
89819,10.1039/d0ra08093d,CCCCCCc1ccsc1,c1ccc2c(c1)C1CC2C23c4c5c6c7c8c9c(c%10c%11c2c2c4c4c%12c5c5c6c6c8c8c%13c%14c%15c%16c%17c%18c%19c%20c%21c%22c%23c(c%14c%14c%24c%23c%23c%22c%22c%20c(c2c%22c%11c%23c%10c%24c9c%148)c4c%19c%12c%17c5c%16c%136)C%152C4CC(c5ccccc54)C%18%212)C713,6.22,-5.01,-3.12,,,,,,,inverted,ZnO/C-PCBSD,,,
89820,10.1039/d0ra08093d,CCCCCCCCOc1c(OCCCCCCCC)c2sc(-c3sc(-c4ccc(-c5cc(CCCCCC)cs5)c5nsnc45)cc3CCCCCC)cc2c2ccsc12,COC(=O)CCCC1(c2ccccc2)C23c4c5ccc6c7cc8c9c%10c(cc%11cc%12c%13c%14c(cc%15c%16ccc-5c2c%16c2c5c%16c%17c(c(c46)c7c9c%17c4c%10c%11c%13c4c%16c%14c%152)C513)C%12)C8,6.42,-5.26,-3.1,-5.9,-3.9,,,,,inverted,ZnO/PC60BM-G2,,,
89821,10.1039/d0ra08093d,CCCCC(CC)COC(=O)c1sc2c(-c3cc4c(OCC(CC)CCCC)c5sccc5c(OCC(CC)CCCC)c4s3)scc2c1F,COC(=O)CCCC1(c2ccccc2)C23c4c5ccc6c7cc8c9c%10c(cc%11cc%12c%13c%14c(cc%15c%16ccc-5c2c%16c2c5c%16c%17c(c(c46)c7c9c%17c4c%10c%11c%13c4c%16c%14c%152)C513)C%12)C8,8.01,-5.19,-3.43,-5.9,-3.9,120.0,,1:1.5,,inverted,ZnO/PFN,,,
89822,10.1039/d0ra08093d,CCCCCCc1ccsc1,COC(=O)CCCC1(c2ccccc2)C23c4c5c6c7c8c9c(c%10c%11c2c2c%12c4c4c%13c5c5c7c7c8c8c%14c9c%10c9c%10c%11c2c2c%11c%12c4c4c%12c%13c5c5c7c7c8c8c%14c9c9c%10c2c2c%11c4c4c%12c5c7c5c8c9c2c45)C613,4.26,-5.01,-3.12,-6.1,-3.7,,,,,inverted,ZnO/Cs2CO3,,,
89823,10.1039/d0ra08093d,CCCCCCc1ccsc1,COC(=O)CCCC1(c2ccccc2)C23c4c5c6c7c8c9c(c%10c%11c2c2c%12c4c4c%13c5c5c7c7c8c8c%14c9c%10c9c%10c%11c2c2c%11c%12c4c4c%12c%13c5c5c7c7c8c8c%14c9c9c%10c2c2c%11c4c4c%12c5c7c5c8c9c2c45)C613,4.09,-5.01,-3.12,-6.1,-3.7,,,,,inverted,ZnO/DNA,,,
89824,10.1039/d0ra08093d,CCCCCCc1ccsc1,COC(=O)CCCC1(c2ccccc2)C23c4c5c6c7c8c9c(c%10c%11c2c2c%12c4c4c%13c5c5c7c7c8c8c%14c9c%10c9c%10c%11c2c2c%11c%12c4c4c%12c%13c5c5c7c7c8c8c%14c9c9c%10c2c2c%11c4c4c%12c5c7c5c8c9c2c45)C613,4.07,-5.01,-3.12,-6.1,-3.7,,,,,inverted,ZnO/PEIE,,,
89826,10.1039/d0ra08093d,CCCCC(CC)COC(=O)c1sc2c(-c3cc4c(OCC(CC)CCCC)c5sccc5c(OCC(CC)CCCC)c4s3)scc2c1F,COC(=O)CCCC1(c2ccccc2)C23c4c5ccc6c7cc8c9c%10c(cc%11cc%12c%13c%14c(cc%15c%16ccc-5c2c%16c2c5c%16c%17c(c(c46)c7c9c%17c4c%10c%11c%13c4c%16c%14c%152)C513)C%12)C8,7.64,-5.19,-3.43,-5.9,-3.9,120.0,,1:1.5,,inverted,ZnO/PTMAHT,,,
89827,10.1039/d0ra08093d,CCCCC(CC)COC(=O)c1sc2c(-c3cc4c(OCC(CC)CCCC)c5sccc5c(OCC(CC)CCCC)c4s3)scc2c1F,COC(=O)CCCC1(c2ccccc2)C23c4c5ccc6c7cc8c9c%10c(cc%11cc%12c%13c%14c(cc%15c%16ccc-5c2c%16c2c5c%16c%17c(c(c46)c7c9c%17c4c%10c%11c%13c4c%16c%14c%152)C513)C%12)C8,9.56,-5.19,-3.43,-5.9,-3.9,120.0,,1:1.5,,inverted,ZnO/[BMIM]BF4,,,
89828,10.1039/d0ra08093d,CCCCC(CC)COC(=O)c1sc2c(-c3cc4c(OCC(CC)CCCC)c5sccc5c(OCC(CC)CCCC)c4s3)scc2c1F,COC(=O)CCCC1(c2ccccc2)C23c4c5ccc6c7cc8c9c%10c(cc%11cc%12c%13c%14c(cc%15c%16ccc-5c2c%16c2c5c%16c%17c(c(c46)c7c9c%17c4c%10c%11c%13c4c%16c%14c%152)C513)C%12)C8,8.76,-5.19,-3.43,-5.9,-3.9,,,,,,ZnO/PEI,,,
89829,10.1039/d0ra08093d,CCCCC(CC)COC(=O)c1cc2c(-c3sc(-c4cc5c(C(CC)CCCC)c6sccc6c(C(CC)CCCC)c5s4)c4c(F)c(C(=O)OCC(CC)CCCC)sc34)scc2s1,COC(=O)CCCC1(c2ccccc2)C23c4c5ccc6c7cc8c9c%10c(cc%11cc%12c%13c%14c(cc%15c%16ccc-5c2c%16c2c5c%16c%17c(c(c46)c7c9c%17c4c%10c%11c%13c4c%16c%14c%152)C513)C%12)C8,7.92,-5.09,-3.48,-5.9,-3.9,,,,,,ZnO/ripple/ALD-ZnO,,,
89832,10.1039/d0ra08093d,CCCCC(CC)COC(=O)c1sc2c(-c3cc4c(-c5ccc(CC(CC)CCCC)s5)c5sccc5c(-c5ccc(CC(CC)CCCC)s5)c4s3)scc2c1F,COC(=O)CCCC1(c2ccccc2)C23c4c5ccc6c7cc8c9c%10c(cc%11cc%12c%13c%14c(cc%15c%16ccc-5c2c%16c2c5c%16c%17c(c(c46)c7c9c%17c4c%10c%11c%13c4c%16c%14c%152)C513)C%12)C8,9.41,-5.21,-3.6,-5.9,-3.9,,,,,inverted,ZnO/NE,,,
89833,10.1039/d0ra08093d,CCCCC(CC)COC(=O)c1sc2c(-c3cc4c(-c5ccc(CC(CC)CCCC)s5)c5sccc5c(-c5ccc(CC(CC)CCCC)s5)c4s3)scc2c1F,CCCCCCc1ccc(C2(c3ccc(CCCCCC)cc3)c3cc4c(cc3-c3sc(-c5sc(/C=C6\C(=O)c7cc(F)c(F)cc7C6=C(C#N)C#N)cc5OCC(CC)CCCC)cc32)C(c2ccc(CCCCCC)cc2)(c2ccc(CCCCCC)cc2)c2cc(-c3scc(/C=C5/C(=O)c6cc(F)c(F)cc6C5=C(C#N)C#N)c3OCC(CC)CCCC)sc2-4)cc1,10.0,-5.21,-3.6,-5.44,-4.19,,,,,inverted,ZnO/C60-SAM,,,
89834,10.1039/d0ra08093d,CCCCC(CC)COC(=O)c1sc2csc(-c3cc4c(-c5ccc(CC(CC)CCCC)s5)c5sccc5c(-c5ccc(CC(CC)CCCC)s5)c4s3)c2c1F,COC(=O)CCCC1(c2ccccc2)C23c4c5ccc6c7cc8c9c%10c(cc%11cc%12c%13c%14c(cc%15c%16ccc-5c2c%16c2c5c%16c%17c(c(c46)c7c9c%17c4c%10c%11c%13c4c%16c%14c%152)C513)C%12)C8,8.54,-5.21,-3.6,-5.9,-3.9,,,,,,ZnO/Ba(OH)2,,,
89835,10.1039/d0ra08093d,CCCCC(CC)COC(=O)c1sc2csc(-c3cc4c(-c5ccc(CC(CC)CCCC)s5)c5sccc5c(-c5ccc(CC(CC)CCCC)s5)c4s3)c2c1F,COC(=O)CCCC1(c2ccccc2)C23c4c5ccc6c7cc8c9c%10c(cc%11cc%12c%13c%14c(cc%15c%16ccc-5c2c%16c2c5c%16c%17c(c(c46)c7c9c%17c4c%10c%11c%13c4c%16c%14c%152)C513)C%12)C8,9.57,-5.21,-3.6,-5.9,-3.9,,,,,,ZnO/PEO,,,
89836,10.1039/d0ra08093d,CCCCC(CC)COC(=O)c1sc2csc(-c3cc4c(-c5ccc(CC(CC)CCCC)s5)c5sccc5c(-c5ccc(CC(CC)CCCC)s5)c4s3)c2c1F,COC(=O)CCCC1(c2ccccc2)C23c4c5ccc6c7cc8c9c%10c(cc%11cc%12c%13c%14c(cc%15c%16ccc-5c2c%16c2c5c%16c%17c(c(c46)c7c9c%17c4c%10c%11c%13c4c%16c%14c%152)C513)C%12)C8,9.31,-5.21,-3.6,-5.9,-3.9,,,,,,ZnO,,,
89837,10.1039/d0ra08093d,CCCCC(CC)COC(=O)c1sc2csc(-c3cc4c(-c5ccc(CC(CC)CCCC)s5)c5sccc5c(-c5ccc(CC(CC)CCCC)s5)c4s3)c2c1F,COC(=O)CCCC1(c2ccccc2)C23c4c5ccc6c7cc8c9c%10c(cc%11cc%12c%13c%14c(cc%15c%16ccc-5c2c%16c2c5c%16c%17c(c(c46)c7c9c%17c4c%10c%11c%13c4c%16c%14c%152)C513)C%12)C8,9.92,-5.21,-3.6,-5.9,-3.9,,,,,,ZnO/NS4,,,
89838,10.1039/d0ra08093d,CCCCC(CC)COC(=O)c1sc2csc(-c3cc4c(-c5ccc(CC(CC)CCCC)s5)c5sccc5c(-c5ccc(CC(CC)CCCC)s5)c4s3)c2c1F,COC(=O)CCCC1(c2ccccc2)C23c4c5ccc6c7cc8c9c%10c(cc%11cc%12c%13c%14c(cc%15c%16ccc-5c2c%16c2c5c%16c%17c(c(c46)c7c9c%17c4c%10c%11c%13c4c%16c%14c%152)C513)C%12)C8,9.57,-5.21,-3.6,-5.9,-3.9,,,,,,ZnO/PEOz,,,
89839,10.1039/d0ra08093d,CCCCC(CC)COC(=O)c1sc2c(-c3cc4c(OCC(CC)CCCC)c5sccc5c(OCC(CC)CCCC)c4s3)scc2c1F,COC(=O)CCCC1(c2ccccc2)C23c4c5ccc6c7cc8c9c%10c(cc%11cc%12c%13c%14c(cc%15c%16ccc-5c2c%16c2c5c%16c%17c(c(c46)c7c9c%17c4c%10c%11c%13c4c%16c%14c%152)C513)C%12)C8,8.46,-5.19,-3.43,-5.9,-3.9,,,,,,ZnO/CsSt,,,
89840,10.1039/d0ra08093d,CCCCC(CC)COC(=O)c1sc2c(-c3cc4c(OCC(CC)CCCC)c5sccc5c(OCC(CC)CCCC)c4s3)scc2c1F,COC(=O)CCCC1(c2ccccc2)C23c4c5ccc6c7cc8c9c%10c(cc%11cc%12c%13c%14c(cc%15c%16ccc-5c2c%16c2c5c%16c%17c(c(c46)c7c9c%17c4c%10c%11c%13c4c%16c%14c%152)C513)C%12)C8,8.61,-5.19,-3.43,-5.9,-3.9,120.0,,1:1.5,,inverted,r-GO/ZnO/TiO2,,,
89841,10.1039/d0ra08093d,CCCCC(CC)COC(=O)c1sc2c(-c3cc4c(OCC(CC)CCCC)c5sccc5c(OCC(CC)CCCC)c4s3)scc2c1F,COC(=O)CCCC1(c2ccccc2)C23c4c5ccc6c7cc8c9c%10c(cc%11cc%12c%13c%14c(cc%15c%16ccc-5c2c%16c2c5c%16c%17c(c(c46)c7c9c%17c4c%10c%11c%13c4c%16c%14c%152)C513)C%12)C8,8.0,-5.19,-3.43,-5.9,-3.9,120.0,,1:1.5,,inverted,ZnO/S-CdS,,,
89842,10.1039/d0ra08093d,CCCCC(CC)COC(=O)c1sc2c(-c3cc4c(OCC(CC)CCCC)c5sccc5c(OCC(CC)CCCC)c4s3)scc2c1F,COC(=O)CCCC1(c2ccccc2)C23c4c5ccc6c7cc8c9c%10c(cc%11cc%12c%13c%14c(cc%15c%16ccc-5c2c%16c2c5c%16c%17c(c(c46)c7c9c%17c4c%10c%11c%13c4c%16c%14c%152)C513)C%12)C8,8.59,-5.19,-3.43,-5.9,-3.9,120.0,,1:1.5,,inverted,ZnO/TCNE,,,
89843,10.1039/d0ra08093d,CCCCC(CC)COC(=O)c1sc2c(-c3cc4c(OCC(CC)CCCC)c5sccc5c(OCC(CC)CCCC)c4s3)scc2c1F,COC(=O)CCCC1(c2ccccc2)C23c4c5ccc6c7cc8c9c%10c(cc%11cc%12c%13c%14c(cc%15c%16ccc-5c2c%16c2c5c%16c%17c(c(c46)c7c9c%17c4c%10c%11c%13c4c%16c%14c%152)C513)C%12)C8,7.47,-5.19,-3.43,-5.9,-3.9,120.0,100.0,1:1.5 wt,,inverted,ZnO,,,
89844,10.1039/d0ra08093d,CCCCC(CC)COC(=O)c1sc2c(-c3cc4c(OCC(CC)CCCC)c5sccc5c(OCC(CC)CCCC)c4s3)scc2c1F,COC(=O)CCCC1(c2ccccc2)C23c4c5ccc6c7cc8c9c%10c(cc%11cc%12c%13c%14c(cc%15c%16ccc-5c2c%16c2c5c%16c%17c(c(c46)c7c9c%17c4c%10c%11c%13c4c%16c%14c%152)C513)C%12)C8,7.9,-5.19,-3.43,-5.9,-3.9,120.0,100.0,1:1.5 wt,,inverted,ZnO/TCNE,,,
89846,10.1039/d0ra08093d,CCCCC(CC)COC(=O)c1sc2c(-c3cc4c(OCC(CC)CCCC)c5sccc5c(OCC(CC)CCCC)c4s3)scc2c1F,COC(=O)CCCC1(c2ccccc2)C23c4c5ccc6c7cc8c9c%10c(cc%11cc%12c%13c%14c(cc%15c%16ccc-5c2c%16c2c5c%16c%17c(c(c46)c7c9c%17c4c%10c%11c%13c4c%16c%14c%152)C513)C%12)C8,6.59,-5.19,-3.43,-5.9,-3.9,120.0,100.0,1:1.5 wt,,inverted,ZnO/TCNE,,,
