Repository: JiYiqaq/PCE-KA-GNN

# Data directory

- `raw/Active_Database.csv` is the immutable source dataset bundled under CC BY 4.0. Do not overwrite it with processed data.
- `processed/` is created and populated by the training pipeline. Generated `.pt` and `.pth` caches are intentionally ignored by Git because they can exceed GitHub's normal single-file limit.

See `../DATA_LICENSE.md` for provenance, license and checksum information.

File: data/processed/device_records.csv (part 162 of 250)
record_id,doi,donor_smiles,acceptor_smiles,pce,homo_d,lumo_d,homo_a,lumo_a,active_layer_thickness,annealing_temp,d_a_ratio,additive_ratio,device_type,etl_canonical,htl_canonical,solvent_canonical,additive_canonical
89847,10.1039/d0ra08093d,CCCCC(CC)COC(=O)c1sc2c(-c3cc4c(OCC(CC)CCCC)c5sccc5c(OCC(CC)CCCC)c4s3)scc2c1F,COC(=O)CCCC1(c2ccccc2)C23c4c5ccc6c7cc8c9c%10c(cc%11cc%12c%13c%14c(cc%15c%16ccc-5c2c%16c2c5c%16c%17c(c(c46)c7c9c%17c4c%10c%11c%13c4c%16c%14c%152)C513)C%12)C8,0.46,-5.19,-3.43,-5.9,-3.9,,,,,inverted,TCNE,,,
89848,10.1039/d0ra08093d,CCCCC(CC)COC(=O)c1sc2c(-c3cc4c(OCC(CC)CCCC)c5sccc5c(OCC(CC)CCCC)c4s3)scc2c1F,COC(=O)CCCC1(c2ccccc2)C23c4c5ccc6c7cc8c9c%10c(cc%11cc%12c%13c%14c(cc%15c%16ccc-5c2c%16c2c5c%16c%17c(c(c46)c7c9c%17c4c%10c%11c%13c4c%16c%14c%152)C513)C%12)C8,0.58,-5.19,-3.43,-5.9,-3.9,,,,,inverted,TCNE,,,
89849,10.1039/d0ra08093d,CCCCC(CC)COC(=O)c1sc2c(-c3cc4c(OCC(CC)CCCC)c5sccc5c(OCC(CC)CCCC)c4s3)scc2c1F,COC(=O)CCCC1(c2ccccc2)C23c4c5ccc6c7cc8c9c%10c(cc%11cc%12c%13c%14c(cc%15c%16ccc-5c2c%16c2c5c%16c%17c(c(c46)c7c9c%17c4c%10c%11c%13c4c%16c%14c%152)C513)C%12)C8,0.42,-5.19,-3.43,-5.9,-3.9,,,,,inverted,TCNE,,,
89880,10.1039/d0ta02994g,CC(C)CCCC(C)CCC1(CCC(C)CCCC(C)C)Oc2cc(-c3c(F)c(F)cc4nsnc34)sc2-c2sccc21,CCCCCCc1ccc(C2(c3ccc(CCCCCC)cc3)c3c(sc4cc(C=C5C(=O)c6cc(F)ccc6C5=C(C#N)C#N)sc34)-c3sc4c5c(sc4c32)-c2sc3cc(C=C4C(=O)c6cc(F)ccc6C4=C(C#N)C#N)sc3c2C5(c2ccc(CCCCCC)cc2)c2ccc(CCCCCC)cc2)cc1,4.0,-5.26,-3.61,-5.38,-3.91,,,,,,,,,
89881,10.1039/d0ta02994g,CCCCC(CC)CC(=O)c1cc2c(-c3cc4c(-c5ccc(CC(CC)CCCC)s5)c5sccc5c(-c5ccc(CC(CC)CCCC)s5)c4s3)scc2s1,CCCCC(=O)OCC1(c2ccccc2)c2cccc3cccc4cccc5cccc6cccc1c6c-5c-4c-3c2,6.0,-5.13,-3.27,-6.1,-3.7,,,,,,,,,
89882,10.1039/d0ta02994g,CCCCC(CC)Cc1ccc(-c2c3cc(-c4ccc(-c5sc(-c6cccs6)c6c5C(=O)c5c(CC(CC)CCCC)sc(CC(CC)CCCC)c5C6=O)s4)sc3c(-c3ccc(CC(CC)CCCC)s3)c3ccsc23)s1,CCCCCCc1ccc(C2(c3ccc(CCCCCC)cc3)c3cc4c(cc3-c3sc5cc(C=C6C(=O)c7ccccc7C6=C(C#N)C#N)sc5c32)C(c2ccc(CCCCCC)cc2)(c2ccc(CCCCCC)cc2)c2c-4sc3cc(C=C4C(=O)c5ccccc5C4=C(C#N)C#N)sc23)cc1,7.0,-5.33,-3.48,-5.576,-3.916,,,,,,,,,
89884,10.1039/d0ta02994g,CCCCC(CC)Cc1ccc(-c2c3cc(-c4sc(-c5sc(-c6cc(F)cs6)c6c5C(=O)c5c(CC(CC)CCCC)sc(CC(CC)CCCC)c5C6=O)cc4F)sc3c(-c3ccc(CC(CC)CCCC)s3)c3ccsc23)s1,CCCCCCCCC1(CCCCCCCC)c2cc3c(cc2-c2sc4cc(/C=C5\C(=O)c6ccccc6C5=C(C#N)C#N)sc4c21)C(CCCCCCCC)(CCCCCCCC)c1c-3sc2cc(/C=C3\C(=O)c4ccccc4C3=C(C#N)C#N)sc12,10.0,-5.47,-3.46,-5.63,-3.91,,,,,,,,,
89885,10.1039/d0ta02994g,CCCCCCc1ccsc1,CCCCC(=O)OCC1(c2ccccc2)c2cccc3cccc4cccc5cccc6cccc1c6c-5c-4c-3c2,1.6,-5.01,-3.12,-6.1,-3.7,,,,,,,,,
89887,10.1039/d0ta02994g,CCCCCCc1ccsc1,CCCCC(CC)C[Si]1(CC(CC)CCCC)c2ccsc2-c2sc(-c3cccc4nsnc34)cc21,2.2,-5.01,-3.12,,,,,,,,,,,
89888,10.1039/d0ta02994g,CCCCCCc1ccsc1,CCCCCCc1ccc(C2(c3ccc(CCCCCC)cc3)c3cc4c(cc3-c3sc(-c5ccc(/C=C6\SC(=S)N(CC)C6=O)c6nsnc56)cc32)C(c2ccc(CCCCCC)cc2)(c2ccc(CCCCCC)cc2)c2cc(-c3ccc(/C=C5\SC(=S)N(CC)C5=O)c5nsnc35)sc2-4)cc1,3.2,-5.01,-3.12,-5.52,-3.69,,,,,,,,,
89890,10.1039/d0ta02994g,CCCCCCC(CCCC)CN1C(=O)C2=C(c3cccs3)N(C(CCCC)CCCCCC)C(=O)C2=C1c1ccc(-c2cc3c(-c4ccc(CC(CC)CCCC)s4)c4sccc4c(-c4ccc(CC(CC)CCCC)s4)c3s2)s1,CCCCC(=O)OCC1(c2ccccc2)c2cccc3cccc4cccc5cccc6cccc1c6c-5c-4c-3c2,4.0,-5.25,-3.63,-6.1,-3.7,,,,,,,,,
89891,10.1039/d0ta02994g,Cc1ccc(-c2cc3c(C)c4sc(Cc5ccc(-c6c(C)c(C)c(C)c7nsnc67)s5)cc4c(C)c3s2)s1,CCCCC(=O)OCC1(c2ccccc2)c2cccc3cccc4cccc5cccc6cccc1c6c-5c-4c-3c2,4.8,,,-6.1,-3.7,,,,,,,,,
89892,10.1039/d0ta02994g,Cc1ccc(-c2cc3c(C)c4sc(Cc5ccc(-c6c(C)c(C)c(C)c7nsnc67)s5)cc4c(C)c3s2)s1,CCCCC(=O)OCC1(c2ccccc2)c2cccc3cccc4cccc5cccc6cccc1c6c-5c-4c-3c2,4.5,,,-6.1,-3.7,,,,,,,,,
89893,10.1039/d0ta02994g,CCCCCCc1ccsc1,CCCCCCCCC1(CCCCCCCC)c2cc3c(cc2-c2sc(-c4ccc(/C=C5\SC(=S)N(CC)C5=O)c5nsnc45)cc21)C(CCCCCCCC)(CCCCCCCC)c1cc(-c2ccc(/C=C4\SC(=S)N(CC)C4=O)c4nsnc24)sc1-3,5.0,-5.01,-3.12,-5.52,-3.89,,,,,,,,,
89912,10.1039/d0ta04734a,CCc1ccc(-c2c3cc(-c4ccc(-c5nc6c(-c7ccc(CC)s7)c7sc(-c8ccc(-c9cc%10c(-c%11ccc(CC)s%11)c%11sc(-c%12ccc(-c%13nc%14c(-c%15ccc(CC)s%15)c%15sc(-c%16ccc(-c%17cc%18c(-c%19ccc(CC)s%19)c%19sc(-c%20ccc(-c%21nc%22c(-c%23ccc(CC)s%23)c%23sc(-c%24cccs%24)nc%23c(-c%23ccc(CC)s%23)c%22s%21)s%20)cc%19c(-c%19ccc(CC)s%19)c%18s%17)s%16)nc%15c(-c%15ccc(CC)s%15)c%14s%13)s%12)cc%11c(-c%11ccc(CC)s%11)c%10s9)s8)nc7c(-c7ccc(CC)s7)c6s5)s4)sc3c(-c3ccc(CC)s3)c3ccsc23)s1,CCCCCCc1ccc(C2(c3ccc(CCCCCC)cc3)c3cc4c(cc3-c3sc5cc(/C=C6\C(=O)c7cc(F)c(F)cc7C6=C(C#N)C#N)sc5c32)C(c2ccc(CCCCCC)cc2)(c2ccc(CCCCCC)cc2)c2c-4sc3cc(/C=C4\C(=O)c5cc(F)c(F)cc5C4=C(C#N)C#N)sc23)cc1,12.0,-5.47,-3.47,-5.66,-4.14,,,1:1,,,,,,
89913,10.1039/d0ta04734a,CCc1ccc(-c2c3nc(-c4ccc(-c5cc6c(-c7cc(F)c(CC)s7)c7sc(-c8ccc(-c9nc%10c(-c%11ccc(CC)s%11)c%11sc(-c%12ccc(-c%13cc%14c(-c%15cc(F)c(CC)s%15)c%15sc(-c%16ccc(-c%17nc%18c(s%17)[C@]%17(c%19ccc(CC)s%19)c%19nc(-c%20cccs%20)sc%19[C@]%18%17c%17ccc(CC)s%17)s%16)cc%15c(-c%15cc(F)c(CC)s%15)c%14s%13)s%12)nc%11c(-c%11ccc(CC)s%11)c%10s9)s8)cc7c(-c7cc(F)c(CC)s7)c6s5)s4)sc3c(-c3ccc(CC)s3)c3nc(-c4ccc(-c5cc6c(-c7cc(F)c(CC)s7)c7sccc7c(-c7cc(F)c(CC)s7)c6s5)s4)sc23)s1,CCCCCCc1ccc(C2(c3ccc(CCCCCC)cc3)c3cc4c(cc3-c3sc5cc(/C=C6\C(=O)c7cc(F)c(F)cc7C6=C(C#N)C#N)sc5c32)C(c2ccc(CCCCCC)cc2)(c2ccc(CCCCCC)cc2)c2c-4sc3cc(/C=C4\C(=O)c5cc(F)c(F)cc5C4=C(C#N)C#N)sc23)cc1,14.7,-5.57,-3.57,-5.66,-4.14,,,1:1,,,,,,
89914,10.1039/d0ta04734a,CCc1ccc(-c2c3nc(-c4ccc(-c5cc6c(-c7cc(Cl)c(CC)s7)c7sc(-c8ccc(-c9nc%10c(-c%11ccc(CC)s%11)c%11sc(-c%12ccc(-c%13cc%14c(-c%15cc(Cl)c(CC)s%15)c%15sc(-c%16ccc(-c%17nc%18c(-c%19ccc(CC)s%19)c%19sc(-c%20ccc(-c%21cc%22c(-c%23cc(Cl)c(CC)s%23)c%23sccc%23c(-c%23cc(Cl)c(CC)s%23)c%22s%21)s%20)nc%19c(-c%19ccc(CC)s%19)c%18s%17)s%16)cc%15c(-c%15cc(Cl)c(CC)s%15)c%14s%13)s%12)nc%11c(-c%11ccc(CC)s%11)c%10s9)s8)cc7c(-c7cc(Cl)c(CC)s7)c6s5)s4)sc3c(-c3ccc(CC)s3)c3nc(-c4cccs4)sc23)s1,CCCCCCc1ccc(C2(c3ccc(CCCCCC)cc3)c3cc4c(cc3-c3sc5cc(/C=C6\C(=O)c7cc(F)c(F)cc7C6=C(C#N)C#N)sc5c32)C(c2ccc(CCCCCC)cc2)(c2ccc(CCCCCC)cc2)c2c-4sc3cc(/C=C4\C(=O)c5cc(F)c(F)cc5C4=C(C#N)C#N)sc23)cc1,14.8,-5.64,-3.64,-5.66,-4.14,,,1:1,,,,,,
89969,10.1039/d0ta12288b,COC(=O)C(C)(C)c1cc(C)cc(-c2sc3c4sc5cc(/C=C6/C(=O)c7cc(F)cc(c7)C(=O)/C6=C\c6cc(C(C)(C)C(=O)OC)c(-c7cc(C)cc(C(C)(C)C(=O)OC)c7)s6)sc5c4c(C(C)(C)C(=O)OC)ccc2-3)c1,CCOc1cc(-c2cc(CC)c(/C=C3\C(=O)c4cc(F)c(F)cc4C3=C(C#N)C#N)s2)c(OCC)cc1-c1cc(CC)c(/C=C2\C(=O)c3cc(F)c(F)cc3C2=C(C#N)C#N)s1,10.27,-5.49,-3.64,-5.59,-3.81,,,,,,,,,
89970,10.1039/d0ta12288b,CCCCC(CC)Cc1ccc(-c2c3cc(-c4ccc(-c5sc(-c6cccs6)c6c5C(=O)c5c(CC(CC)CCCC)sc(CC(CC)CCCC)c5C6=O)s4)sc3c(-c3ccc(CC(CC)CCCC)s3)c3ccsc23)s1,CCCCCCc1nc2c(-c3cc4c(s3)C3SC(/C=C5\C(=O)c6cc(F)c(F)cc6C5C(C#N)C#N)=CC3C4(CC(CC)CCCC)CC(CC)CCCC)c3sc(CCCCCC)nc3c(-c3cc4c(s3)-c3sc(/C=C5\C(=O)C6CC(F)C(F)=CC6C5=C(C#N)C#N)cc3C4(CC(CC)CCCC)CC(CC)CCCC)c2s1,11.33,-5.33,-3.48,-5.37,-3.79,,,,,,,,,
89971,10.1039/d0ta12288b,CCCCC(CC)Cc1ccc(-c2c3cc(-c4ccc(-c5sc(-c6cccs6)c6c5C(=O)c5c(CC(CC)CCCC)sc(CC(CC)CCCC)c5C6=O)s4)sc3c(-c3ccc(CC(CC)CCCC)s3)c3ccsc23)s1,CCCCCCc1nc2c(-c3cc4c(s3)C3SC(/C=C5\C(=O)c6cscc6C5C(C#N)C#N)=CC3C4(CC(CC)CCCC)CC(CC)CCCC)c3sc(CCCCCC)nc3c(-c3cc4c(s3)-c3sc(/C=C5\C(=O)c6cscc6C5C(C#N)C#N)cc3C4(CC(CC)CCCC)CC(CC)CCCC)c2s1,10.05,-5.33,-3.48,-5.35,-3.77,,,,,,,,,
89972,10.1039/d0ta12288b,CCCCC(CC)Cc1sc(-c2c3cc(-c4ccc(-c5sc(-c6cccs6)c6c5C(=O)c5c(CC(CC)CCCC)sc(CC(CC)CCCC)c5C6=O)s4)sc3c(-c3cc(Cl)c(CC(CC)CCCC)s3)c3ccsc23)cc1Cl,CCCCC(CC)CC1(CC(CC)CCCC)c2cc(/C=C3\C(=O)c4cc(Cl)c(Cl)cc4C3=C(C#N)C#N)sc2-c2sc(-c3ccc(-c4cc5c(s4)-c4sc(/C=C6\C(=O)c7cc(Cl)c(Cl)cc7C6=C(C#N)C#N)cc4C5(CC(CC)CCCC)CC(CC)CCCC)c4nsnc34)cc21,10.5,-5.52,-3.6,-5.64,-4.12,,,,,,,,,
89973,10.1039/d0ta12288b,COC(=O)C(C)(C)c1cc(C)cc(-c2sc3c4sc5cc(/C=C6/C(=O)c7cc(F)cc(c7)C(=O)/C6=C\c6cc(C(C)(C)C(=O)OC)c(-c7cc(C)cc(C(C)(C)C(=O)OC)c7)s6)sc5c4c(C(C)(C)C(=O)OC)ccc2-3)c1,CCCCC(CC)Cc1sc(CC(CC)CCCC)c2c1C(=O)c1c(-c3cc4c(s3)-c3sc(/C=C5\C(=O)c6cc(F)c(F)cc6C5=C(C#N)C#N)cc3C4(CC(CC)CCCC)CC(CC)CCCC)sc(-c3cc4c(s3)-c3sc(/C=C5\C(=O)c6cc(F)c(F)cc6C5=C(C#N)C#N)cc3C4(CC(CC)CCCC)CC(CC)CCCC)c1C2=O,12.59,-5.56,-3.65,-5.57,-3.94,160.0,160.0,1:1,0.5 vol%,inverted,,,,
89974,10.1039/d0ta12288b,COC(=O)C(C)(C)c1cc(C)cc(-c2sc3c4sc5cc(/C=C6/C(=O)c7cc(F)cc(c7)C(=O)/C6=C\c6cc(C(C)(C)C(=O)OC)c(-c7cc(C)cc(C(C)(C)C(=O)OC)c7)s6)sc5c4c(C(C)(C)C(=O)OC)ccc2-3)c1,CCCCC(CC)Cc1sc(CC(CC)CCCC)c2c1C(=O)c1c(-c3cc4c(s3)-c3sc(/C=C5\C(=O)c6cc(F)c(F)cc6C5=C(C#N)C#N)cc3C4(CC(CC)CCCC)CC(CC)CCCC)sc(-c3cc4c(s3)-c3sc(/C=C5\C(=O)c6cc(F)c(F)cc6C5=C(C#N)C#N)cc3C4(CC(CC)CCCC)CC(CC)CCCC)c1C2=O,8.39,-5.56,-3.65,-5.57,-3.94,160.0,,1:1,,,,,,
89975,10.1039/d0ta12288b,COC(=O)C(C)(C)c1cc(C)cc(-c2sc3c4sc5cc(/C=C6/C(=O)c7cc(F)cc(c7)C(=O)/C6=C\c6cc(C(C)(C)C(=O)OC)c(-c7cc(C)cc(C(C)(C)C(=O)OC)c7)s6)sc5c4c(C(C)(C)C(=O)OC)ccc2-3)c1,CCCCC(CC)Cc1sc(CC(CC)CCCC)c2c1C(=O)c1c(-c3cc4c(s3)-c3sc(/C=C5\C(=O)c6cc(F)c(F)cc6C5=C(C#N)C#N)cc3C4(CC(CC)CCCC)CC(CC)CCCC)sc(-c3cc4c(s3)-c3sc(/C=C5\C(=O)c6cc(F)c(F)cc6C5=C(C#N)C#N)cc3C4(CC(CC)CCCC)CC(CC)CCCC)c1C2=O,12.59,-5.56,-3.65,-5.57,-3.94,160.0,160.0,1:1,0.5% v/v,,,,,CN
89992,10.1039/d0tc03096a,CCCCC(CC)Cc1sc(-c2c3ccsc3c(-c3cc(Cl)c(CC(CC)CCCC)s3)c3sc(-c4ccc(-c5sc(-c6cccs6)c6c5C(=O)c5c(CC(CC)CCCC)sc(CC(CC)CCCC)c5C6=O)s4)cc23)cc1Cl,CCCCCCc1ccc(C2(c3ccc(CCCCCC)cc3)c3cc4c(cc3-c3sc5cc(/C=C6/C(=O)c7cc(F)c(F)cc7C6=C(C#N)C#N)sc5c32)C(c2ccc(CCCCCC)cc2)(c2ccc(CCCCCC)cc2)c2c-4sc3cc(/C=C4/C(=O)c5cc(F)c(F)cc5C4=C(C#N)C#N)sc23)cc1,12.22,-5.575,-3.67,-5.82,-4.24,100.0,,1:1,1%,,,,,
89995,10.1039/d0tc03096a,CCCCC(CC)Cc1sc(-c2c3ccsc3c(-c3cc(Cl)c(CC(CC)CCCC)s3)c3sc(-c4ccc(-c5sc(-c6cccs6)c6c5C(=O)c5c(CC(CC)CCCC)sc(CC(CC)CCCC)c5C6=O)s4)cc23)cc1Cl,CCCCCCc1ccc(C2(c3ccc(CCCCCC)cc3)c3cc4c(cc3-c3sc5cc(/C=C6/C(=O)c7cc(F)c(F)cc7C6=C(C#N)C#N)sc5c32)C(c2ccc(CCCCCC)cc2)(c2ccc(CCCCCC)cc2)c2c-4sc3cc(/C=C4/C(=O)c5cc(F)c(F)cc5C4=C(C#N)C#N)sc23)cc1,8.77,-5.575,-3.67,-5.82,-4.24,180.0,100.0,1:1,1%,,,,,
89998,10.1039/d0tc03096a,CCCCC(CC)Cc1sc(-c2c3ccsc3c(-c3cc(Cl)c(CC(CC)CCCC)s3)c3sc(-c4ccc(-c5sc(-c6cccs6)c6c5C(=O)c5c(CC(CC)CCCC)sc(CC(CC)CCCC)c5C6=O)s4)cc23)cc1Cl,CCCCCCc1ccc(C2(c3ccc(CCCCCC)cc3)c3cc4c(cc3-c3sc5cc(/C=C6/C(=O)c7cc(F)c(F)cc7C6=C(C#N)C#N)sc5c32)C(c2ccc(CCCCCC)cc2)(c2ccc(CCCCCC)cc2)c2c-4sc3cc(/C=C4/C(=O)c5cc(F)c(F)cc5C4=C(C#N)C#N)sc23)cc1,11.86,-5.575,-3.67,-5.82,-4.24,100.0,,1:1,1%,,,,,
90001,10.1039/d0tc03096a,CCCCC(CC)Cc1sc(-c2c3ccsc3c(-c3cc(Cl)c(CC(CC)CCCC)s3)c3sc(-c4ccc(-c5sc(-c6cccs6)c6c5C(=O)c5c(CC(CC)CCCC)sc(CC(CC)CCCC)c5C6=O)s4)cc23)cc1Cl,CCCCCCc1ccc(C2(c3ccc(CCCCCC)cc3)c3cc4c(cc3-c3sc5cc(/C=C6/C(=O)c7cc(F)c(F)cc7C6=C(C#N)C#N)sc5c32)C(c2ccc(CCCCCC)cc2)(c2ccc(CCCCCC)cc2)c2c-4sc3cc(/C=C4/C(=O)c5cc(F)c(F)cc5C4=C(C#N)C#N)sc23)cc1,8.5,-5.575,-3.67,-5.82,-4.24,180.0,,1:1,1%,,,,,
90004,10.1039/d0tc03096a,CCCCC(CC)Cc1sc(-c2c3ccsc3c(-c3cc(Cl)c(CC(CC)CCCC)s3)c3sc(-c4ccc(-c5sc(-c6cccs6)c6c5C(=O)c5c(CC(CC)CCCC)sc(CC(CC)CCCC)c5C6=O)s4)cc23)cc1Cl,CCCCCCc1ccc(C2(c3ccc(CCCCCC)cc3)c3cc4c(cc3-c3sc5cc(/C=C6/C(=O)c7cc(F)c(F)cc7C6=C(C#N)C#N)sc5c32)C(c2ccc(CCCCCC)cc2)(c2ccc(CCCCCC)cc2)c2c-4sc3cc(/C=C4/C(=O)c5cc(F)c(F)cc5C4=C(C#N)C#N)sc23)cc1,7.95,-5.575,-3.67,-5.82,-4.24,320.0,100.0,1:1,1%,,,,,
90046,10.1039/d1ee01957k,CCc1csc(-c2cc(C#N)c(-c3cc(CC)c(-c4cc5c(-c6cc(F)c(CC)s6)c6sc(-c7sc(-c8cc(C#N)c(-c9cc(CC)c(-c%10cc%11c(-c%12cc(F)c(CC)s%12)c%12sc(-c%13sc(-c%14cc(C#N)c(-c%15cc(CC)c(-c%16cc%17c(-c%18cc(F)c(CC)s%18)c%18sccc%18c(-c%18cc(F)c(CC)s%18)c%17s%16)s%15)s%14)cc%13CC)cc%12c(-c%12cc(F)c(CC)s%12)c%11s%10)s9)s8)cc7CC)cc6c(-c6cc(F)c(CC)s6)c5s4)s3)s2)c1,CCCCCCCCCCCc1c(/C=C2\C(=O)c3cc(F)c(F)cc3C2=C(C#N)C#N)sc2c1sc1c3c4nsnc4c4c5sc6c(CCCCCCCCCCC)c(/C=C7\C(=O)c8cc(F)c(F)cc8C7=C(C#N)C#N)sc6c5n(CC(CC)CCCC)c4c3n(CC(CC)CCCC)c21,17.1,-5.58,-3.66,-5.65,-4.09,,,,,,,,,
90047,10.1039/d1ee01957k,COC(=O)C(C)(C)c1cc(C)cc(-c2sc3c4sc5cc(/C=C6/C(=O)c7cc(F)cc(c7)C(=O)/C6=C\c6cc(C(C)(C)C(=O)OC)c(-c7cc(C)cc(C(C)(C)C(=O)OC)c7)s6)sc5c4c(C(C)(C)C(=O)OC)ccc2-3)c1,CCCCCCCCCCCc1c(/C=C2\C(=O)c3cc(F)c(F)cc3C2=C(C#N)C#N)sc2c1sc1c3c4nsnc4c4c5sc6c(CCCCCCCCCCC)c(/C=C7\C(=O)c8cc(F)c(F)cc8C7=C(C#N)C#N)sc6c5n(CC(CC)CCCC)c4c3n(CC(CC)CCCC)c21,16.0,-5.56,-3.65,-5.65,-4.09,,,,,,,,,
90048,10.1039/d1ee01957k,CCc1csc(-c2cc(C#N)c(-c3cc(CC)c(-c4cc5c(-c6cc(F)c(CC)s6)c6sc(-c7sc(-c8cc(C#N)c(-c9cc(CC)c(-c%10cc%11c(-c%12cc(F)c(CC)s%12)c%12sc(-c%13sc(-c%14cc(C#N)c(-c%15cc(CC)c(-c%16cc%17c(-c%18cc(F)c(CC)s%18)c%18sccc%18c(-c%18cc(F)c(CC)s%18)c%17s%16)s%15)s%14)cc%13CC)cc%12c(-c%12cc(F)c(CC)s%12)c%11s%10)s9)s8)cc7CC)cc6c(-c6cc(F)c(CC)s6)c5s4)s3)s2)c1,CCCCCCCCCCCc1c(/C=C2\C(=O)c3cc(F)c(F)cc3C2=C(C#N)C#N)sc2c1sc1c3c4nsnc4c4c5sc6c(CCCCCCCCCCC)c(/C=C7\C(=O)c8cc(F)c(F)cc8C7=C(C#N)C#N)sc6c5n(CC(CC)CCCC)c4c3n(CC(CC)CCCC)c21,15.9,-5.58,-3.66,-5.65,-4.09,,,,,,,,,
90049,10.1039/d1ee01957k,CCc1csc(-c2cc(C#N)c(-c3cc(CC)c(-c4cc5c(-c6cc(F)c(CC)s6)c6sc(-c7sc(-c8cc(C#N)c(-c9cc(CC)c(-c%10cc%11c(-c%12cc(F)c(CC)s%12)c%12sc(-c%13sc(-c%14cc(C#N)c(-c%15cc(CC)c(-c%16cc%17c(-c%18cc(F)c(CC)s%18)c%18sccc%18c(-c%18cc(F)c(CC)s%18)c%17s%16)s%15)s%14)cc%13CC)cc%12c(-c%12cc(F)c(CC)s%12)c%11s%10)s9)s8)cc7CC)cc6c(-c6cc(F)c(CC)s6)c5s4)s3)s2)c1,CCCCCCCCCCCc1c(/C=C2\C(=O)c3cc(F)c(F)cc3C2=C(C#N)C#N)sc2c1sc1c3c4nsnc4c4c5sc6c(CCCCCCCCCCC)c(/C=C7\C(=O)c8cc(F)c(F)cc8C7=C(C#N)C#N)sc6c5n(CC(CC)CCCC)c4c3n(CC(CC)CCCC)c21,16.3,-5.58,-3.66,-5.65,-4.09,,,,,,,,,
90050,10.1039/d1ee01957k,CCc1csc(-c2cc(C#N)c(-c3cc(CC)c(-c4cc5c(-c6cc(F)c(CC)s6)c6sc(-c7sc(-c8cc(C#N)c(-c9cc(CC)c(-c%10cc%11c(-c%12cc(F)c(CC)s%12)c%12sc(-c%13sc(-c%14cc(C#N)c(-c%15cc(CC)c(-c%16cc%17c(-c%18cc(F)c(CC)s%18)c%18sccc%18c(-c%18cc(F)c(CC)s%18)c%17s%16)s%15)s%14)cc%13CC)cc%12c(-c%12cc(F)c(CC)s%12)c%11s%10)s9)s8)cc7CC)cc6c(-c6cc(F)c(CC)s6)c5s4)s3)s2)c1,CCCCCCCCCCCc1c(/C=C2\C(=O)c3cc(F)c(F)cc3C2=C(C#N)C#N)sc2c1sc1c3c4nsnc4c4c5sc6c(CCCCCCCCCCC)c(/C=C7\C(=O)c8cc(F)c(F)cc8C7=C(C#N)C#N)sc6c5n(CC(CC)CCCC)c4c3n(CC(CC)CCCC)c21,16.2,-5.58,-3.66,-5.65,-4.09,,,,,,,,,
90051,10.1039/d1ee01957k,CCc1csc(-c2cc(C#N)c(-c3cc(CC)c(-c4cc5c(-c6cc(F)c(CC)s6)c6sc(-c7sc(-c8cc(C#N)c(-c9cc(CC)c(-c%10cc%11c(-c%12cc(F)c(CC)s%12)c%12sc(-c%13sc(-c%14cc(C#N)c(-c%15cc(CC)c(-c%16cc%17c(-c%18cc(F)c(CC)s%18)c%18sccc%18c(-c%18cc(F)c(CC)s%18)c%17s%16)s%15)s%14)cc%13CC)cc%12c(-c%12cc(F)c(CC)s%12)c%11s%10)s9)s8)cc7CC)cc6c(-c6cc(F)c(CC)s6)c5s4)s3)s2)c1,CCCCCCCCCCCc1c(/C=C2\C(=O)c3cc(F)c(F)cc3C2=C(C#N)C#N)sc2c1sc1c3c4nsnc4c4c5sc6c(CCCCCCCCCCC)c(/C=C7\C(=O)c8cc(F)c(F)cc8C7=C(C#N)C#N)sc6c5n(CC(CC)CCCC)c4c3n(CC(CC)CCCC)c21,16.2,-5.58,-3.66,-5.65,-4.09,,,,,,,,,
90053,10.1039/d1ee01957k,CCc1csc(-c2cc(C#N)c(-c3cc(CC)c(-c4cc5c(-c6cc(F)c(CC)s6)c6sc(-c7sc(-c8cc(C#N)c(-c9cc(CC)c(-c%10cc%11c(-c%12cc(F)c(CC)s%12)c%12sc(-c%13sc(-c%14cc(C#N)c(-c%15cc(CC)c(-c%16cc%17c(-c%18cc(F)c(CC)s%18)c%18sccc%18c(-c%18cc(F)c(CC)s%18)c%17s%16)s%15)s%14)cc%13CC)cc%12c(-c%12cc(F)c(CC)s%12)c%11s%10)s9)s8)cc7CC)cc6c(-c6cc(F)c(CC)s6)c5s4)s3)s2)c1,CCCCCCCCCCCc1c(/C=C2\C(=O)c3cc(F)c(F)cc3C2=C(C#N)C#N)sc2c1sc1c3c4nsnc4c4c5sc6c(CCCCCCCCCCC)c(/C=C7\C(=O)c8cc(F)c(F)cc8C7=C(C#N)C#N)sc6c5n(CC(CC)CCCC)c4c3n(CC(CC)CCCC)c21,16.5,-5.58,-3.66,-5.65,-4.09,,,,,,,,,
90068,10.1039/d1ma00799h,CCCCCCCCc1cc(-c2c(-c3cccs3)sc3c(-c4cc(CCCCCCCC)c(CCCCCCCC)s4)c(-c4ccc(-c5cccc6nsnc56)s4)sc23)sc1CCCCCCCC,COC(=O)CCCC1(c2ccccc2)C23c4c5c6c7c8c9c(c%10c%11c2c2c%12c4c4c%13c5c5c7c7c8c8c%14c9c%10c9c%10c%11c2c2c%11c%12c4c4c%12c%13c5c5c7c7c8c8c%14c9c9c%10c2c2c%11c4c4c%12c5c7c5c8c9c2c45)C613,0.25,,,-6.1,-3.7,,,,,inverted,,,,
90071,10.1039/d1ma00799h,CCCCCCc1csc(-c2ccc(-c3cc(CCCCCC)c(/C=C/c4csc(-c5cc6c(OCC(CC)CCCC)c7sc(-c8ccc(C9=C%10C(=O)N(CC(CC)CCCC)C(c%11ccc(-c%12cc%13c(OCC(CC)CCCC)c%14sccc%14c(OCC(CC)CCCC)c%13s%12)s%11)=C%10C(=O)N9CC(CC)CCCC)s8)cc7c(OCC(CC)CCCC)c6s5)c4)s3)c3nsnc23)c1,COC(=O)CCCC1(c2ccccc2)C23c4c5c6c7c8c9c(c%10c%11c2c2c%12c4c4c%13c5c5c7c7c8c8c%14c9c%10c9c%10c%11c2c2c%11c%12c4c4c%12c%13c5c5c7c7c8c8c%14c9c9c%10c2c2c%11c4c4c%12c5c7c5c8c9c2c45)C613,1.05,,,-6.1,-3.7,,,,,,,,,
90072,10.1039/d1ma00799h,CCCCCCc1csc(-c2ccc(-c3cc(CCCCCC)c(/C=C/c4csc(-c5cc6c(OCC(CC)CCCC)c7sc(-c8ccc(C9=C%10C(=O)N(CC(CC)CCCC)C(c%11ccc(-c%12cc%13c(OCC(CC)CCCC)c%14sccc%14c(OCC(CC)CCCC)c%13s%12)s%11)=C%10C(=O)N9CC(CC)CCCC)s8)cc7c(OCC(CC)CCCC)c6s5)c4)s3)c3nsnc23)c1,COC(=O)CCCC1(c2ccccc2)C23c4c5c6c7c8c9c(c%10c%11c2c2c%12c4c4c%13c5c5c7c7c8c8c%14c9c%10c9c%10c%11c2c2c%11c%12c4c4c%12c%13c5c5c7c7c8c8c%14c9c9c%10c2c2c%11c4c4c%12c5c7c5c8c9c2c45)C613,1.2,,,-6.1,-3.7,,,,1% V/V,inverted,,,,DPE
90096,10.1039/d1ra02328d,CCCCCCc1ccsc1,COC(=O)CCCC1(c2ccccc2)C23c4c5c6c7c8c9c(c%10c%11c2c2c%12c4c4c%13c5c5c7c7c8c8c%14c9c%10c9c%10c%11c2c2c%11c%12c4c4c%12c%13c5c5c7c7c8c8c%14c9c9c%10c2c2c%11c4c4c%12c5c7c5c8c9c2c45)C613,1.32,-5.01,-3.12,-6.1,-3.7,103.0,110.0,,,,ZnO:Na:WO3,,,
90097,10.1039/d1ra02328d,CCCCCCc1ccsc1,COC(=O)CCCC1(c2ccccc2)C23c4c5c6c7c8c9c(c%10c%11c2c2c%12c4c4c%13c5c5c7c7c8c8c%14c9c%10c9c%10c%11c2c2c%11c%12c4c4c%12c%13c5c5c7c7c8c8c%14c9c9c%10c2c2c%11c4c4c%12c5c7c5c8c9c2c45)C613,1.58,-5.01,-3.12,-6.1,-3.7,103.0,110.0,1:1,0.35,,ZnO:Na:WO3,,,
90098,10.1039/d1ra02328d,CCCCCCc1ccsc1,COC(=O)CCCC1(c2ccccc2)C23c4c5c6c7c8c9c(c%10c%11c2c2c%12c4c4c%13c5c5c7c7c8c8c%14c9c%10c9c%10c%11c2c2c%11c%12c4c4c%12c%13c5c5c7c7c8c8c%14c9c9c%10c2c2c%11c4c4c%12c5c7c5c8c9c2c45)C613,1.78,-5.01,-3.12,-6.1,-3.7,103.0,110.0,1:1,,,ZnO:Na:WO3,,,
90099,10.1039/d1ra02328d,CCCCCCc1ccsc1,COC(=O)CCCC1(c2ccccc2)C23c4c5c6c7c8c9c(c%10c%11c2c2c%12c4c4c%13c5c5c7c7c8c8c%14c9c%10c9c%10c%11c2c2c%11c%12c4c4c%12c%13c5c5c7c7c8c8c%14c9c9c%10c2c2c%11c4c4c%12c5c7c5c8c9c2c45)C613,1.22,-5.01,-3.12,-6.1,-3.7,103.0,110.0,,0.45,,ZnO:Na:WO3,,,
90100,10.1039/d1ra02328d,CCCCCCc1ccsc1,COC(=O)CCCC1(c2ccccc2)C23c4c5c6c7c8c9c(c%10c%11c2c2c%12c4c4c%13c5c5c7c7c8c8c%14c9c%10c9c%10c%11c2c2c%11c%12c4c4c%12c%13c5c5c7c7c8c8c%14c9c9c%10c2c2c%11c4c4c%12c5c7c5c8c9c2c45)C613,0.93,-5.01,-3.12,-6.1,-3.7,103.0,110.0,1:1,0.5,,ZnO:Na:WO3,,,
90101,10.1039/d1ra02328d,CCCCCCc1ccsc1,COC(=O)CCCC1(c2ccccc2)C23c4c5c6c7c8c9c(c%10c%11c2c2c%12c4c4c%13c5c5c7c7c8c8c%14c9c%10c9c%10c%11c2c2c%11c%12c4c4c%12c%13c5c5c7c7c8c8c%14c9c9c%10c2c2c%11c4c4c%12c5c7c5c8c9c2c45)C613,8.01,-5.01,-3.12,-6.1,-3.7,,,,,,,,,
90102,10.1039/d1ra02328d,CCCCCCc1ccsc1,COC(=O)CCCC1(c2ccccc2)C23c4c5c6c7c8c9c(c%10c%11c2c2c%12c4c4c%13c5c5c7c7c8c8c%14c9c%10c9c%10c%11c2c2c%11c%12c4c4c%12c%13c5c5c7c7c8c8c%14c9c9c%10c2c2c%11c4c4c%12c5c7c5c8c9c2c45)C613,2.22,-5.01,-3.12,-6.1,-3.7,,110.0,,,,,,,
90103,10.1039/d1ra02328d,CCCCCCc1ccsc1,COC(=O)CCCC1(c2ccccc2)C23c4c5c6c7c8c9c(c%10c%11c2c2c%12c4c4c%13c5c5c7c7c8c8c%14c9c%10c9c%10c%11c2c2c%11c%12c4c4c%12c%13c5c5c7c7c8c8c%14c9c9c%10c2c2c%11c4c4c%12c5c7c5c8c9c2c45)C613,3.1,-5.01,-3.12,-6.1,-3.7,,110.0,,,,,,,
90104,10.1039/d1ra02328d,CCCCCCc1ccsc1,COC(=O)CCCC1(c2ccccc2)C23c4c5c6c7c8c9c(c%10c%11c2c2c%12c4c4c%13c5c5c7c7c8c8c%14c9c%10c9c%10c%11c2c2c%11c%12c4c4c%12c%13c5c5c7c7c8c8c%14c9c9c%10c2c2c%11c4c4c%12c5c7c5c8c9c2c45)C613,4.19,-5.01,-3.12,-6.1,-3.7,,,,,,,,,
90105,10.1039/d1ra02328d,CCCCCCc1ccsc1,COC(=O)CCCC1(c2ccccc2)C23c4c5c6c7c8c9c(c%10c%11c2c2c%12c4c4c%13c5c5c7c7c8c8c%14c9c%10c9c%10c%11c2c2c%11c%12c4c4c%12c%13c5c5c7c7c8c8c%14c9c9c%10c2c2c%11c4c4c%12c5c7c5c8c9c2c45)C613,4.28,-5.01,-3.12,-6.1,-3.7,,,,,,,,,
90106,10.1039/d1ra02328d,CCCCCCc1ccsc1,COC(=O)CCCC1(c2ccccc2)C23c4c5c6c7c8c9c(c%10c%11c2c2c%12c4c4c%13c5c5c7c7c8c8c%14c9c%10c9c%10c%11c2c2c%11c%12c4c4c%12c%13c5c5c7c7c8c8c%14c9c9c%10c2c2c%11c4c4c%12c5c7c5c8c9c2c45)C613,3.98,-5.01,-3.12,-6.1,-3.7,,,,,,,,,
90107,10.1039/d1ra02328d,CCCCCCc1ccsc1,COC(=O)CCCC1(c2ccccc2)C23c4c5c6c7c8c9c(c%10c%11c2c2c%12c4c4c%13c5c5c7c7c8c8c%14c9c%10c9c%10c%11c2c2c%11c%12c4c4c%12c%13c5c5c7c7c8c8c%14c9c9c%10c2c2c%11c4c4c%12c5c7c5c8c9c2c45)C613,7.82,-5.01,-3.12,-6.1,-3.7,,,,,,,,,
90108,10.1039/d1ra02328d,CCCCCCc1ccsc1,COC(=O)CCCC1(c2ccccc2)C23c4c5c6c7c8c9c(c%10c%11c2c2c%12c4c4c%13c5c5c7c7c8c8c%14c9c%10c9c%10c%11c2c2c%11c%12c4c4c%12c%13c5c5c7c7c8c8c%14c9c9c%10c2c2c%11c4c4c%12c5c7c5c8c9c2c45)C613,4.2,-5.01,-3.12,-6.1,-3.7,,110.0,,,,,,,
90109,10.1039/d1ra02328d,CCCCCCc1ccsc1,COC(=O)CCCC1(c2ccccc2)C23c4c5c6c7c8c9c(c%10c%11c2c2c%12c4c4c%13c5c5c7c7c8c8c%14c9c%10c9c%10c%11c2c2c%11c%12c4c4c%12c%13c5c5c7c7c8c8c%14c9c9c%10c2c2c%11c4c4c%12c5c7c5c8c9c2c45)C613,4.85,-5.01,-3.12,-6.1,-3.7,,,,,,,,,
90110,10.1039/d1ra02328d,CCCCCCc1ccsc1,COC(=O)CCCC1(c2ccccc2)C23c4c5c6c7c8c9c(c%10c%11c2c2c%12c4c4c%13c5c5c7c7c8c8c%14c9c%10c9c%10c%11c2c2c%11c%12c4c4c%12c%13c5c5c7c7c8c8c%14c9c9c%10c2c2c%11c4c4c%12c5c7c5c8c9c2c45)C613,3.92,-5.01,-3.12,-6.1,-3.7,,,,,,,,,
90111,10.1039/d1ra02328d,CCCCCCc1ccsc1,COC(=O)CCCC1(c2ccccc2)C23c4c5c6c7c8c9c(c%10c%11c2c2c%12c4c4c%13c5c5c7c7c8c8c%14c9c%10c9c%10c%11c2c2c%11c%12c4c4c%12c%13c5c5c7c7c8c8c%14c9c9c%10c2c2c%11c4c4c%12c5c7c5c8c9c2c45)C613,3.96,-5.01,-3.12,-6.1,-3.7,,110.0,,,,,,,
90112,10.1039/d1ra02328d,CCCCCCc1ccsc1,COC(=O)CCCC1(c2ccccc2)C23c4c5c6c7c8c9c(c%10c%11c2c2c%12c4c4c%13c5c5c7c7c8c8c%14c9c%10c9c%10c%11c2c2c%11c%12c4c4c%12c%13c5c5c7c7c8c8c%14c9c9c%10c2c2c%11c4c4c%12c5c7c5c8c9c2c45)C613,2.17,-5.01,-3.12,-6.1,-3.7,,110.0,,,,,,,
90113,10.1039/d1ra02328d,CCCCCCc1ccsc1,COC(=O)CCCC1(c2ccccc2)C23c4c5c6c7c8c9c(c%10c%11c2c2c%12c4c4c%13c5c5c7c7c8c8c%14c9c%10c9c%10c%11c2c2c%11c%12c4c4c%12c%13c5c5c7c7c8c8c%14c9c9c%10c2c2c%11c4c4c%12c5c7c5c8c9c2c45)C613,3.58,-5.01,-3.12,-6.1,-3.7,,110.0,,,,,,,
90114,10.1039/d1ra02328d,CCCCCCc1ccsc1,COC(=O)CCCC1(c2ccccc2)C23c4c5c6c7c8c9c(c%10c%11c2c2c%12c4c4c%13c5c5c7c7c8c8c%14c9c%10c9c%10c%11c2c2c%11c%12c4c4c%12c%13c5c5c7c7c8c8c%14c9c9c%10c2c2c%11c4c4c%12c5c7c5c8c9c2c45)C613,1.78,-5.01,-3.12,-6.1,-3.7,,110.0,,,,,,,
90120,10.1039/d1ta02075g,COC(=O)C(C)(C)c1cc(C)cc(-c2sc3c4sc5cc(/C=C6/C(=O)c7cc(F)cc(c7)C(=O)/C6=C\c6cc(C(C)(C)C(=O)OC)c(-c7cc(C)cc(C(C)(C)C(=O)OC)c7)s6)sc5c4c(C(C)(C)C(=O)OC)ccc2-3)c1,CCCCCCCCCCCc1c(/C=C2\C(=O)c3cc(F)c(F)cc3C2=C(C#N)C#N)sc2c1sc1c3c4nsnc4c4c5sc6c(CCCCCCCCCCC)c(/C=C7\C(=O)c8cc(F)c(F)cc8C7=C(C#N)C#N)sc6c5n(CC(CC)CCCC)c4c3n(CC(CC)CCCC)c21,15.31,-5.56,-3.65,-5.65,-4.09,,,,,,,,,
90142,10.1039/d1ta03161a,COC(=O)C(C)(C)c1cc(C)cc(-c2sc3c4sc5cc(/C=C6/C(=O)c7cc(F)cc(c7)C(=O)/C6=C\c6cc(C(C)(C)C(=O)OC)c(-c7cc(C)cc(C(C)(C)C(=O)OC)c7)s6)sc5c4c(C(C)(C)C(=O)OC)ccc2-3)c1,CCCCCCCCCCCc1c(/C=C2\C(=O)c3cc(F)c(F)cc3C2=C(C#N)C#N)sc2c1sc1c3c4nsnc4c4c5sc6c(CCCCCCCCCCC)c(/C=C7\C(=O)c8cc(F)c(F)cc8C7=C(C#N)C#N)sc6c5n(CC(CCCC)CCCCCC)c4c3n(CC(CCCC)CCCCCC)c21,15.7,-5.49,-3.64,-5.65,-4.1,,100.0,,,,,,,
90157,10.1039/d1ta09752k,CCCCCCC(CCCC)Cc1csc(-c2cc3c4nsnc4c4cc(-c5cc(CC(CCCC)CCCCCC)c(-c6cc7c(-c8cc(F)c(CC(CC)CCCC)s8)c8sccc8c(-c8cc(F)c(CC(CC)CCCC)s8)c7s6)s5)sc4c3s2)c1,CCCCCCCCCCCc1c(/C=C2\C(=O)c3cc(F)c(F)cc3C2=C(C#N)C#N)sc2c1sc1c3c4nsnc4c4c5sc6c(CCCCCCCCCCC)c(/C=C7\C(=O)c8cc(F)c(F)cc8C7=C(C#N)C#N)sc6c5n(CC(CC)CCCC)c4c3n(CC(CC)CCCC)c21,16.1,-5.51,-2.77,-5.65,-4.09,,,,,,,,,
90158,10.1039/d1ta09752k,CCCCCCC(CCCC)Cc1csc(-c2cc3c4nsnc4c4cc(-c5cc(CC(CCCC)CCCCCC)c(-c6cc7c(-c8cc(F)c(CC(CC)CCCC)s8)c8sccc8c(-c8cc(F)c(CC(CC)CCCC)s8)c7s6)s5)sc4c3s2)c1,COC(=O)CCCC1(c2ccccc2)C23c4c5ccc6c7cc8c9c%10c(cc%11cc%12c%13c%14c(cc%15c%16ccc-5c2c%16c2c5c%16c%17c(c(c46)c7c9c%17c4c%10c%11c%13c4c%16c%14c%152)C513)C%12)C8,8.0,-5.51,-2.77,-5.9,-3.9,,,,,,,,,
90167,10.1039/d1ta10161g,CCCCCCc1ccsc1,CCc1c(C=C2C(=O)c3cc(Cl)c(Cl)cc3C2=O)sc2c1sc1c3c4nsnc4c4c5sc6c(CC)c(C=C7C(=O)c8cc(Cl)c(Cl)cc8C7=O)sc6c5n(CC)c4c3n(CC)c21,0.51,-5.01,-3.12,,,100.0,130.0,1:1 w/w,,conventional,,,,
90168,10.1039/d1ta10161g,CCCCCCc1ccsc1,CCc1c(C=C2C(=O)c3cc(Cl)c(Cl)cc3C2=O)sc2c1sc1c3c4nsnc4c4c5sc6c(CC)c(C=C7C(=O)c8cc(Cl)c(Cl)cc8C7=O)sc6c5n(CC)c4c3n(CC)c21,0.61,-5.01,-3.12,,,100.0,130.0,1:1 w/w,,conventional,,,,
90169,10.1039/d1ta10161g,CCCCCCc1ccsc1,CCc1c(C=C2C(=O)c3cc(Cl)c(Cl)cc3C2=O)sc2c1sc1c3c4nsnc4c4c5sc6c(CC)c(C=C7C(=O)c8cc(Cl)c(Cl)cc8C7=O)sc6c5n(CC)c4c3n(CC)c21,2.75,-5.01,-3.12,,,100.0,130.0,1:1 w/w,,conventional,,,,
90170,10.1039/d1ta10161g,CCCCCCc1ccsc1,CCc1c(C=C2C(=O)c3cc(Cl)c(Cl)cc3C2=O)sc2c1sc1c3c4nsnc4c4c5sc6c(CC)c(C=C7C(=O)c8cc(Cl)c(Cl)cc8C7=O)sc6c5n(CC)c4c3n(CC)c21,8.58,-5.01,-3.12,,,100.0,130.0,1:1 w/w,,conventional,,,,
90171,10.1039/d1ta10161g,CCCCCCc1ccsc1,CCc1c(C=C2C(=O)c3cc(Cl)c(Cl)cc3C2=O)sc2c1sc1c3c4nsnc4c4c5sc6c(CC)c(C=C7C(=O)c8cc(Cl)c(Cl)cc8C7=O)sc6c5n(CC)c4c3n(CC)c21,10.25,-5.01,-3.12,,,100.0,130.0,1:1 w/w,,conventional,,,,
90172,10.1039/d1ta10161g,CCCCCCc1ccsc1,CCc1c(C=C2C(=O)c3cc(Cl)c(Cl)cc3C2=O)sc2c1sc1c3c4nsnc4c4c5sc6c(CC)c(C=C7C(=O)c8cc(Cl)c(Cl)cc8C7=O)sc6c5n(CC)c4c3n(CC)c21,9.81,-5.01,-3.12,,,100.0,130.0,1:1 w/w,,conventional,,,,
90173,10.1039/d1ta10161g,CCCCCCc1ccsc1,CCc1c(C=C2C(=O)c3cc(Cl)c(Cl)cc3C2=O)sc2c1sc1c3c4nsnc4c4c5sc6c(CC)c(C=C7C(=O)c8cc(Cl)c(Cl)cc8C7=O)sc6c5n(CC)c4c3n(CC)c21,9.61,-5.01,-3.12,,,100.0,130.0,1:1 w/w,,conventional,,,,
90174,10.1039/d1ta10161g,CCCCCCc1ccsc1,CCc1c(C=C2C(=O)c3cc(Cl)c(Cl)cc3C2=O)sc2c1sc1c3c4nsnc4c4c5sc6c(CC)c(C=C7C(=O)c8cc(Cl)c(Cl)cc8C7=O)sc6c5n(CC)c4c3n(CC)c21,9.37,-5.01,-3.12,,,100.0,130.0,1:1 w/w,,conventional,,,,
90175,10.1039/d1ta10161g,CCCCCCc1ccsc1,CCc1c(C=C2C(=O)c3cc(Cl)c(Cl)cc3C2=O)sc2c1sc1c3c4nsnc4c4c5sc6c(CC)c(C=C7C(=O)c8cc(Cl)c(Cl)cc8C7=O)sc6c5n(CC)c4c3n(CC)c21,7.01,-5.01,-3.12,,,100.0,130.0,1:1 w/w,,conventional,,,,
90176,10.1039/d1ta10161g,CCCCCCc1ccsc1,CCc1c(C=C2C(=O)c3cc(Cl)c(Cl)cc3C2=O)sc2c1sc1c3c4nsnc4c4c5sc6c(CC)c(C=C7C(=O)c8cc(Cl)c(Cl)cc8C7=O)sc6c5n(CC)c4c3n(CC)c21,6.43,-5.01,-3.12,,,100.0,130.0,1:1 w/w,,conventional,,,,
90177,10.1039/d1ta10161g,CCCCCCc1ccsc1,CCc1c(C=C2C(=O)c3cc(Cl)c(Cl)cc3C2=O)sc2c1sc1c3c4nsnc4c4c5sc6c(CC)c(C=C7C(=O)c8cc(Cl)c(Cl)cc8C7=O)sc6c5n(CC)c4c3n(CC)c21,10.71,-5.01,-3.12,,,100.0,130.0,1:1 w/w,,conventional,,,,
90190,10.1039/d1tc02958d,CCCCCCCCc1cc(-c2c(-c3cccs3)sc3c(-c4cc(CCCCCCCC)c(CCCCCCCC)s4)c(-c4ccc(-c5cccc6nsnc56)s4)sc23)sc1CCCCCCCC,COC(=O)CCCC1(c2ccccc2)C23c4c5c6c7c8c9c(c%10c%11c2c2c%12c4c4c%13c5c5c7c7c8c8c%14c9c%10c9c%10c%11c2c2c%11c%12c4c4c%12c%13c5c5c7c7c8c8c%14c9c9c%10c2c2c%11c4c4c%12c5c7c5c8c9c2c45)C613,1.13,,,-6.1,-3.7,,,1:4,,,,,,
90192,10.1039/d1tc02958d,CCCCCCc1csc(-c2ccc(-c3cc(CCCCCC)c(/C=C/c4csc(-c5cc6c(OCC(CC)CCCC)c7sc(-c8ccc(C9=C%10C(=O)N(CC(CC)CCCC)C(c%11ccc(-c%12cc%13c(OCC(CC)CCCC)c%14sccc%14c(OCC(CC)CCCC)c%13s%12)s%11)=C%10C(=O)N9CC(CC)CCCC)s8)cc7c(OCC(CC)CCCC)c6s5)c4)s3)c3nsnc23)c1,COC(=O)CCCC1(c2ccccc2)C23c4c5c6c7c8c9c(c%10c%11c2c2c%12c4c4c%13c5c5c7c7c8c8c%14c9c%10c9c%10c%11c2c2c%11c%12c4c4c%12c%13c5c5c7c7c8c8c%14c9c9c%10c2c2c%11c4c4c%12c5c7c5c8c9c2c45)C613,0.3,,,-6.1,-3.7,,,,,,,,,
90217,10.1039/d1tc04425g,CCCCC(CC)Cc1ccc(-c2c3cc(-c4ccc(-c5sc(-c6cccs6)c6c5C(=O)c5c(CC(CC)CCCC)sc(CC(CC)CCCC)c5C6=O)s4)sc3c(-c3ccc(CC(CC)CCCC)s3)c3ccsc23)s1,CCc1csc(-c2cc3oc(=O)c4cc(-c5cc(CC)c(-c6cc7c(-c8ccc(CC)s8)c8sc(-c9sc(-c%10cc%11oc(=O)c%12cc(-c%13cc(CC)c(-c%14cc%15c(-c%16ccc(CC)s%16)c%16sc(-c%17sc(-c%18cc%19oc(=O)c%20cc(-c%21cc(CC)c(-c%22cc%23c(-c%24ccc(CC)s%24)c%24sccc%24c(-c%24ccc(CC)s%24)c%23s%22)s%21)sc%20c%19s%18)cc%17CC)cc%16c(-c%16ccc(CC)s%16)c%15s%14)s%13)sc%12c%11s%10)cc9CC)cc8c(-c8ccc(CC)s8)c7s6)s5)sc4c3s2)c1,2.07,-5.33,-3.48,-5.45,-2.79,,,,,inverted,,,,
90218,10.1039/d1tc04425g,CCCCC(CC)Cc1ccc(-c2c3cc(-c4ccc(-c5sc(-c6cccs6)c6c5C(=O)c5c(CC(CC)CCCC)sc(CC(CC)CCCC)c5C6=O)s4)sc3c(-c3ccc(CC(CC)CCCC)s3)c3ccsc23)s1,CCCCCCCCC(CCCCCC)Cn1nc2c(-c3cccs3)c(F)c(F)c(-c3ccc(-c4cc5c(-c6cc(Cl)c(CC(CC)CCCC)s6)c6occc6c(-c6cc(Cl)c(CC(CC)CCCC)s6)c5o4)s3)c2n1,14.06,-5.33,-3.48,,,,,,,inverted,,,,
90226,10.1039/d2ee00977c,COC(=O)C(C)(C)c1cc(C)cc(-c2sc3c4sc5cc(/C=C6/C(=O)c7cc(F)cc(c7)C(=O)/C6=C\c6cc(C(C)(C)C(=O)OC)c(-c7cc(C)cc(C(C)(C)C(=O)OC)c7)s6)sc5c4c(C(C)(C)C(=O)OC)ccc2-3)c1,CCCCCCc1cccc(-c2c(/C=C3\C(=O)c4cc(F)c(F)cc4C3=C(C#N)C#N)sc3c2sc2c4c5nsnc5c5c6sc7c(-c8cccc(CCCCCC)c8)c(/C=C8\C(=O)c9cc(F)c(F)cc9C8=C(C#N)C#N)sc7c6n(CC(CC)CCCC)c5c4n(CC(CC)CCCC)c32)c1,17.65,-5.56,-3.65,,,,,1:1.2 wt%,,,,,,
90227,10.1039/d2ee00977c,COC(=O)C(C)(C)c1cc(C)cc(-c2sc3c4sc5cc(/C=C6/C(=O)c7cc(F)cc(c7)C(=O)/C6=C\c6cc(C(C)(C)C(=O)OC)c(-c7cc(C)cc(C(C)(C)C(=O)OC)c7)s6)sc5c4c(C(C)(C)C(=O)OC)ccc2-3)c1,CCCCCCCCCCCc1c(/C=C2\C(=O)c3cc(Cl)c(Cl)cc3C2=C(C#N)C#N)sc2c1sc1c3c4nsnc4c4c5sc6c(CCCCCCCCCCC)c(/C=C7\C(=O)c8cc(Cl)c(Cl)cc8C7=C(C#N)C#N)sc6c5n(CC(CCCC)CCCCCC)c4c3n(CC(CCCC)CCCCCC)c21,17.83,-5.56,-3.65,-5.68,-4.1,,,1:1.2 wt%,,,,,,
90246,10.1039/d2ma00116k,CCCCCCCCc1cc(-c2c(-c3cccs3)sc3c(-c4cc(CCCCCCCC)c(CCCCCCCC)s4)c(-c4ccc(-c5cccc6nsnc56)s4)sc23)sc1CCCCCCCC,COC(=O)CCCC1(c2ccccc2)C23c4c5ccc6c7cc8c9c%10c(cc%11cc%12c%13c%14c(cc%15c%16ccc-5c2c%16c2c5c%16c%17c(c(c46)c7c9c%17c4c%10c%11c%13c4c%16c%14c%152)C513)C%12)C8,1.67,,,-5.9,-3.9,,100.0,,,conventional,,,,
90247,10.1039/d2ma00116k,CCCCCCCCc1cc(-c2c(-c3cccs3)sc3c(-c4cc(CCCCCCCC)c(CCCCCCCC)s4)c(-c4ccc(-c5cccc6nsnc56)s4)sc23)sc1CCCCCCCC,COC(=O)CCCC1(c2ccccc2)C23c4c5ccc6c7cc8c9c%10c(cc%11cc%12c%13c%14c(cc%15c%16ccc-5c2c%16c2c5c%16c%17c(c(c46)c7c9c%17c4c%10c%11c%13c4c%16c%14c%152)C513)C%12)C8,1.98,,,-5.9,-3.9,,100.0,,2%,conventional,,,,CN
90250,10.1039/d2ma00116k,CCCCCCc1csc(-c2ccc(-c3cc(CCCCCC)c(/C=C/c4csc(-c5cc6c(OCC(CC)CCCC)c7sc(-c8ccc(C9=C%10C(=O)N(CC(CC)CCCC)C(c%11ccc(-c%12cc%13c(OCC(CC)CCCC)c%14sccc%14c(OCC(CC)CCCC)c%13s%12)s%11)=C%10C(=O)N9CC(CC)CCCC)s8)cc7c(OCC(CC)CCCC)c6s5)c4)s3)c3nsnc23)c1,COC(=O)CCCC1(c2ccccc2)C23c4c5ccc6c7cc8c9c%10c(cc%11cc%12c%13c%14c(cc%15c%16ccc-5c2c%16c2c5c%16c%17c(c(c46)c7c9c%17c4c%10c%11c%13c4c%16c%14c%152)C513)C%12)C8,2.22,,,-5.9,-3.9,,100.0,,,conventional,,,,
90251,10.1039/d2ma00116k,CCCCCCc1csc(-c2ccc(-c3cc(CCCCCC)c(/C=C/c4csc(-c5cc6c(OCC(CC)CCCC)c7sc(-c8ccc(C9=C%10C(=O)N(CC(CC)CCCC)C(c%11ccc(-c%12cc%13c(OCC(CC)CCCC)c%14sccc%14c(OCC(CC)CCCC)c%13s%12)s%11)=C%10C(=O)N9CC(CC)CCCC)s8)cc7c(OCC(CC)CCCC)c6s5)c4)s3)c3nsnc23)c1,COC(=O)CCCC1(c2ccccc2)C23c4c5ccc6c7cc8c9c%10c(cc%11cc%12c%13c%14c(cc%15c%16ccc-5c2c%16c2c5c%16c%17c(c(c46)c7c9c%17c4c%10c%11c%13c4c%16c%14c%152)C513)C%12)C8,2.45,,,-5.9,-3.9,,100.0,,1%,conventional,,,,CN
90263,10.1039/d2nj01906j,CCCCC(CC)COC(=O)c1sc2csc(-c3cc4c(-c5ccc(CC(CC)CCCC)s5)c5sccc5c(-c5ccc(CC(CC)CCCC)s5)c4s3)c2c1F,CCCCCCc1ccc(C2(c3ccc(CCCCCC)cc3)c3cc4c(cc3-c3sc(-c5sc(/C=C6\C(=O)c7cc(F)c(F)cc7C6=C(C#N)C#N)cc5OCC(CC)CCCC)cc32)C(c2ccc(CCCCCC)cc2)(c2ccc(CCCCCC)cc2)c2cc(-c3scc(/C=C5/C(=O)c6cc(F)c(F)cc6C5=C(C#N)C#N)c3OCC(CC)CCCC)sc2-4)cc1,9.53,-5.21,-3.6,-5.44,-4.19,,,,,,,,,
90272,10.1039/d2nj01979e,CCCCC(CC)COC(=O)c1sc2c(-c3cc4c(OCC(CC)CCCC)c5sccc5c(OCC(CC)CCCC)c4s3)scc2c1F,COC(=O)CCCC1(c2ccccc2)C23c4c5ccc6c7cc8c9c%10c(cc%11cc%12c%13c%14c(cc%15c%16ccc-5c2c%16c2c5c%16c%17c(c(c46)c7c9c%17c4c%10c%11c%13c4c%16c%14c%152)C513)C%12)C8,1.61,-5.19,-3.43,-5.9,-3.9,,70.0,1:1.5,,inverted,,,,
90326,10.1039/d2ta01205g,CCCCCCCCC(CCCCCC)COc1cnc2c(-c3cccs3)c(F)c(F)cc2n1,COC(=O)CCCC1(c2ccccc2)C23c4c5c6c7c8c9c(c%10c%11c2c2c%12c4c4c%13c5c5c7c7c8c8c%14c9c%10c9c%10c%11c2c2c%11c%12c4c4c%12c%13c5c5c7c7c8c8c%14c9c9c%10c2c2c%11c4c4c%12c5c7c5c8c9c2c45)C613,0.76,-5.54,-2.92,-6.1,-3.7,,80.0,1:1.5 w/w,0 vol%,,ZnO,,o-xylene,
90327,10.1039/d2ta01205g,CCCCCCCCC(CCCCCC)COc1cnc2c(-c3cccs3)c(F)c(F)cc2n1,COC(=O)CCCC1(c2ccccc2)C23c4c5c6c7c8c9c(c%10c%11c2c2c%12c4c4c%13c5c5c7c7c8c8c%14c9c%10c9c%10c%11c2c2c%11c%12c4c4c%12c%13c5c5c7c7c8c8c%14c9c9c%10c2c2c%11c4c4c%12c5c7c5c8c9c2c45)C613,1.58,-5.54,-2.92,-6.1,-3.7,,80.0,1:1.5 w/w,1 vol%,inverted,ZnO,,o-xylene,DIO
90328,10.1039/d2ta01205g,CCCCCCCCC(CCCCCC)COc1cnc2c(-c3cccs3)c(F)c(F)cc2n1,COC(=O)CCCC1(c2ccccc2)C23c4c5c6c7c8c9c(c%10c%11c2c2c%12c4c4c%13c5c5c7c7c8c8c%14c9c%10c9c%10c%11c2c2c%11c%12c4c4c%12c%13c5c5c7c7c8c8c%14c9c9c%10c2c2c%11c4c4c%12c5c7c5c8c9c2c45)C613,5.67,-5.54,-2.92,-6.1,-3.7,,80.0,1:1.5 w/w,5 vol%,inverted,ZnO,,o-xylene,DIO
90329,10.1039/d2ta01205g,CCCCCCCCC(CCCCCC)COc1cnc2c(-c3cccs3)c(F)c(F)cc2n1,COC(=O)CCCC1(c2ccccc2)C23c4c5c6c7c8c9c(c%10c%11c2c2c%12c4c4c%13c5c5c7c7c8c8c%14c9c%10c9c%10c%11c2c2c%11c%12c4c4c%12c%13c5c5c7c7c8c8c%14c9c9c%10c2c2c%11c4c4c%12c5c7c5c8c9c2c45)C613,7.09,-5.54,-2.92,-6.1,-3.7,,80.0,1:1.5 w/w,5 vol%,inverted,SnO2,,o-xylene,DIO
90330,10.1039/d2ta01205g,CCCCCCCCC(CCCCCC)COc1cnc2c(-c3cccs3)c(F)c(F)cc2n1,COC(=O)CCCC1(c2ccccc2)C23c4c5c6c7c8c9c(c%10c%11c2c2c%12c4c4c%13c5c5c7c7c8c8c%14c9c%10c9c%10c%11c2c2c%11c%12c4c4c%12c%13c5c5c7c7c8c8c%14c9c9c%10c2c2c%11c4c4c%12c5c7c5c8c9c2c45)C613,0.8,-5.54,-2.92,-6.1,-3.7,,80.0,1:1.5 w/w,0 vol%,inverted,ZnO,,o-xylene,
90331,10.1039/d2ta01205g,CCCCCCCCC(CCCCCC)COc1cnc2c(-c3cccs3)c(F)c(F)cc2n1,COC(=O)CCCC1(c2ccccc2)C23c4c5c6c7c8c9c(c%10c%11c2c2c%12c4c4c%13c5c5c7c7c8c8c%14c9c%10c9c%10c%11c2c2c%11c%12c4c4c%12c%13c5c5c7c7c8c8c%14c9c9c%10c2c2c%11c4c4c%12c5c7c5c8c9c2c45)C613,0.25,-5.54,-2.92,-6.1,-3.7,,,1:1.5,,,ZnO,,o-xylene,DPE
90332,10.1039/d2ta01205g,CCCCCCCCC(CCCCCC)COc1cnc2c(-c3cccs3)c(F)c(F)cc2n1,COC(=O)CCCC1(c2ccccc2)C23c4c5c6c7c8c9c(c%10c%11c2c2c%12c4c4c%13c5c5c7c7c8c8c%14c9c%10c9c%10c%11c2c2c%11c%12c4c4c%12c%13c5c5c7c7c8c8c%14c9c9c%10c2c2c%11c4c4c%12c5c7c5c8c9c2c45)C613,0.23,-5.54,-2.92,-6.1,-3.7,,,1:1.5,,,ZnO,,o-xylene,DPE
90333,10.1039/d2ta01205g,CCCCCCCCC(CCCCCC)COc1cnc2c(-c3cccs3)c(F)c(F)cc2n1,COC(=O)CCCC1(c2ccccc2)C23c4c5c6c7c8c9c(c%10c%11c2c2c%12c4c4c%13c5c5c7c7c8c8c%14c9c%10c9c%10c%11c2c2c%11c%12c4c4c%12c%13c5c5c7c7c8c8c%14c9c9c%10c2c2c%11c4c4c%12c5c7c5c8c9c2c45)C613,6.35,-5.54,-2.92,-6.1,-3.7,,80.0,1:1.5 w/w,15 vol%,inverted,ZnO,,o-xylene,DPE
90334,10.1039/d2ta01205g,CCCCCCCCC(CCCCCC)COc1cnc2c(-c3cccs3)c(F)c(F)cc2n1,COC(=O)CCCC1(c2ccccc2)C23c4c5c6c7c8c9c(c%10c%11c2c2c%12c4c4c%13c5c5c7c7c8c8c%14c9c%10c9c%10c%11c2c2c%11c%12c4c4c%12c%13c5c5c7c7c8c8c%14c9c9c%10c2c2c%11c4c4c%12c5c7c5c8c9c2c45)C613,5.9,-5.54,-2.92,-6.1,-3.7,,,1:1.5,,,SnO2,,o-xylene,DPE
90335,10.1039/d2ta01205g,CCCCCCCCC(CCCCCC)COc1cnc2c(-c3cccs3)c(F)c(F)cc2n1,COC(=O)CCCC1(c2ccccc2)C23c4c5c6c7c8c9c(c%10c%11c2c2c%12c4c4c%13c5c5c7c7c8c8c%14c9c%10c9c%10c%11c2c2c%11c%12c4c4c%12c%13c5c5c7c7c8c8c%14c9c9c%10c2c2c%11c4c4c%12c5c7c5c8c9c2c45)C613,6.35,-5.54,-2.92,-6.1,-3.7,,80.0,1:1.5 w/w,15 vol%,inverted,ZnO,,,
90337,10.1039/d2ta01205g,CCCCCCCCC(CCCCCC)COc1cnc2c(-c3cccs3)c(F)c(F)cc2n1,COC(=O)CCCC1(c2ccccc2)C23c4c5c6c7c8c9c(c%10c%11c2c2c%12c4c4c%13c5c5c7c7c8c8c%14c9c%10c9c%10c%11c2c2c%11c%12c4c4c%12c%13c5c5c7c7c8c8c%14c9c9c%10c2c2c%11c4c4c%12c5c7c5c8c9c2c45)C613,3.76,-5.54,-2.92,-6.1,-3.7,,80.0,1:1.5 w/w,15 vol%,inverted,N-21X-Flex (Al:ZnO),,,
90338,10.1039/d2ta01205g,CCCCCCCCC(CCCCCC)COc1cnc2c(-c3cccs3)c(F)c(F)cc2n1,COC(=O)CCCC1(c2ccccc2)C23c4c5c6c7c8c9c(c%10c%11c2c2c%12c4c4c%13c5c5c7c7c8c8c%14c9c%10c9c%10c%11c2c2c%11c%12c4c4c%12c%13c5c5c7c7c8c8c%14c9c9c%10c2c2c%11c4c4c%12c5c7c5c8c9c2c45)C613,6.62,-5.54,-2.92,-6.1,-3.7,,80.0,1:1.5 w/w,15 vol%,inverted,ZnO,,,
90339,10.1039/d2ta01205g,CCCCCCCCC(CCCCCC)COc1cnc2c(-c3cccs3)c(F)c(F)cc2n1,COC(=O)CCCC1(c2ccccc2)C23c4c5c6c7c8c9c(c%10c%11c2c2c%12c4c4c%13c5c5c7c7c8c8c%14c9c%10c9c%10c%11c2c2c%11c%12c4c4c%12c%13c5c5c7c7c8c8c%14c9c9c%10c2c2c%11c4c4c%12c5c7c5c8c9c2c45)C613,7.51,-5.54,-2.92,-6.1,-3.7,,130.0,1:1.5,,,PEI-Zn,,,
90358,10.1039/d2ta05157e,COC(=O)C(C)(C)c1cc(C)cc(-c2sc3c4sc5cc(/C=C6/C(=O)c7cc(F)cc(c7)C(=O)/C6=C\c6cc(C(C)(C)C(=O)OC)c(-c7cc(C)cc(C(C)(C)C(=O)OC)c7)s6)sc5c4c(C(C)(C)C(=O)OC)ccc2-3)c1,CCCCCCc1ccc(C2(c3ccc(CCCCCC)cc3)c3cc4c(cc3-c3sc(/C=C5\C(=O)c6cc(F)c(F)cc6C5=C(C#N)C#N)cc32)C(c2ccc(CCCCCC)cc2)(c2ccc(CCCCCC)cc2)c2cc(/C=C3\C(=O)c5cc(F)c(F)cc5C3=C(C#N)C#N)sc2-4)cc1,6.4,-5.56,-3.65,-5.73,-3.93,,,,,,,,,
90373,10.1039/d2ta09472j,CCCCCCC(CCCC)Cc1csc(-c2cc3c4nsnc4c4cc(-c5cc(CC(CCCC)CCCCCC)c(-c6cc7c(-c8cc(F)c(CC(CC)CCCC)s8)c8sccc8c(-c8cc(F)c(CC(CC)CCCC)s8)c7s6)s5)sc4c3s2)c1,CCCCCCCCCCCc1c(/C=C2\C(=O)c3cc(F)c(F)cc3C2=C(C#N)C#N)sc2c1sc1c3c4nsnc4c4c5sc6c(CCCCCCCCCCC)c(/C=C7\C(=O)c8cc(F)c(F)cc8C7=C(C#N)C#N)sc6c5n(CC(CC)CCCC)c4c3n(CC(CC)CCCC)c21,16.55,-5.51,-2.77,-5.65,-4.09,,,0.35 : 1,,,,,,
90374,10.1039/d2ta09472j,CCCCCCC(CCCC)Cc1csc(-c2cc3c4nsnc4c4cc(-c5cc(CC(CCCC)CCCCCC)c(-c6cc7c(-c8cc(F)c(CC(CC)CCCC)s8)c8sccc8c(-c8cc(F)c(CC(CC)CCCC)s8)c7s6)s5)sc4c3s2)c1,CCCCCCCCCCCc1c(/C=C2\C(=O)c3cc(F)c(F)cc3C2=C(C#N)C#N)sc2c1sc1c3c4nsnc4c4c5sc6c(CCCCCCCCCCC)c(/C=C7\C(=O)c8cc(F)c(F)cc8C7=C(C#N)C#N)sc6c5n(CC(CC)CCCC)c4c3n(CC(CC)CCCC)c21,16.86,-5.51,-2.77,-5.65,-4.09,,,0.35 : 1,0.01 wt%,,,,,N-DMBI
90375,10.1039/d2ta09472j,CCCCCCC(CCCC)Cc1csc(-c2cc3c4nsnc4c4cc(-c5cc(CC(CCCC)CCCCCC)c(-c6cc7c(-c8cc(F)c(CC(CC)CCCC)s8)c8sccc8c(-c8cc(F)c(CC(CC)CCCC)s8)c7s6)s5)sc4c3s2)c1,CCCCCCCCCCCc1c(/C=C2\C(=O)c3cc(F)c(F)cc3C2=C(C#N)C#N)sc2c1sc1c3c4nsnc4c4c5sc6c(CCCCCCCCCCC)c(/C=C7\C(=O)c8cc(F)c(F)cc8C7=C(C#N)C#N)sc6c5n(CC(CC)CCCC)c4c3n(CC(CC)CCCC)c21,15.97,-5.51,-2.77,-5.65,-4.09,,,0.30 : 1,,,,,,
90376,10.1039/d2ta09472j,CCCCCCC(CCCC)Cc1csc(-c2cc3c4nsnc4c4cc(-c5cc(CC(CCCC)CCCCCC)c(-c6cc7c(-c8cc(F)c(CC(CC)CCCC)s8)c8sccc8c(-c8cc(F)c(CC(CC)CCCC)s8)c7s6)s5)sc4c3s2)c1,CCCCCCCCCCCc1c(/C=C2\C(=O)c3cc(F)c(F)cc3C2=C(C#N)C#N)sc2c1sc1c3c4nsnc4c4c5sc6c(CCCCCCCCCCC)c(/C=C7\C(=O)c8cc(F)c(F)cc8C7=C(C#N)C#N)sc6c5n(CC(CC)CCCC)c4c3n(CC(CC)CCCC)c21,16.71,-5.51,-2.77,-5.65,-4.09,,,0.30 : 1,0.01 wt%,,,,,N-DMBI
90377,10.1039/d2ta09472j,CCCCCCC(CCCC)Cc1csc(-c2cc3c4nsnc4c4cc(-c5cc(CC(CCCC)CCCCCC)c(-c6cc7c(-c8cc(F)c(CC(CC)CCCC)s8)c8sccc8c(-c8cc(F)c(CC(CC)CCCC)s8)c7s6)s5)sc4c3s2)c1,CCCCCCCCCCCc1c(/C=C2\C(=O)c3cc(F)c(F)cc3C2=C(C#N)C#N)sc2c1sc1c3c4nsnc4c4c5sc6c(CCCCCCCCCCC)c(/C=C7\C(=O)c8cc(F)c(F)cc8C7=C(C#N)C#N)sc6c5n(CC(CC)CCCC)c4c3n(CC(CC)CCCC)c21,15.58,-5.51,-2.77,-5.65,-4.09,,,0.25 : 1,,,,,,
90378,10.1039/d2ta09472j,CCCCCCC(CCCC)Cc1csc(-c2cc3c4nsnc4c4cc(-c5cc(CC(CCCC)CCCCCC)c(-c6cc7c(-c8cc(F)c(CC(CC)CCCC)s8)c8sccc8c(-c8cc(F)c(CC(CC)CCCC)s8)c7s6)s5)sc4c3s2)c1,CCCCCCCCCCCc1c(/C=C2\C(=O)c3cc(F)c(F)cc3C2=C(C#N)C#N)sc2c1sc1c3c4nsnc4c4c5sc6c(CCCCCCCCCCC)c(/C=C7\C(=O)c8cc(F)c(F)cc8C7=C(C#N)C#N)sc6c5n(CC(CC)CCCC)c4c3n(CC(CC)CCCC)c21,16.25,-5.51,-2.77,-5.65,-4.09,,,0.25 : 1,0.01 wt%,,,,,N-DMBI
90379,10.1039/d2ta09472j,CCCCCCC(CCCC)Cc1csc(-c2cc3c4nsnc4c4cc(-c5cc(CC(CCCC)CCCCCC)c(-c6cc7c(-c8cc(F)c(CC(CC)CCCC)s8)c8sccc8c(-c8cc(F)c(CC(CC)CCCC)s8)c7s6)s5)sc4c3s2)c1,CCCCCCCCCCCc1c(/C=C2\C(=O)c3cc(F)c(F)cc3C2=C(C#N)C#N)sc2c1sc1c3c4nsnc4c4c5sc6c(CCCCCCCCCCC)c(/C=C7\C(=O)c8cc(F)c(F)cc8C7=C(C#N)C#N)sc6c5n(CC(CC)CCCC)c4c3n(CC(CC)CCCC)c21,13.59,-5.51,-2.77,-5.65,-4.09,96.0,,0.3:1,,,,,,
90380,10.1039/d2ta09472j,CCCCCCC(CCCC)Cc1csc(-c2cc3c4nsnc4c4cc(-c5cc(CC(CCCC)CCCCCC)c(-c6cc7c(-c8cc(F)c(CC(CC)CCCC)s8)c8sccc8c(-c8cc(F)c(CC(CC)CCCC)s8)c7s6)s5)sc4c3s2)c1,CCCCCCCCCCCc1c(/C=C2\C(=O)c3cc(F)c(F)cc3C2=C(C#N)C#N)sc2c1sc1c3c4nsnc4c4c5sc6c(CCCCCCCCCCC)c(/C=C7\C(=O)c8cc(F)c(F)cc8C7=C(C#N)C#N)sc6c5n(CC(CC)CCCC)c4c3n(CC(CC)CCCC)c21,13.02,-5.51,-2.77,-5.65,-4.09,96.0,,0.3:1,,,,,,
90381,10.1039/d2ta09472j,CCCCCCC(CCCC)Cc1csc(-c2cc3c4nsnc4c4cc(-c5cc(CC(CCCC)CCCCCC)c(-c6cc7c(-c8cc(F)c(CC(CC)CCCC)s8)c8sccc8c(-c8cc(F)c(CC(CC)CCCC)s8)c7s6)s5)sc4c3s2)c1,CCCCCCCCCCCc1c(/C=C2\C(=O)c3cc(F)c(F)cc3C2=C(C#N)C#N)sc2c1sc1c3c4nsnc4c4c5sc6c(CCCCCCCCCCC)c(/C=C7\C(=O)c8cc(F)c(F)cc8C7=C(C#N)C#N)sc6c5n(CC(CC)CCCC)c4c3n(CC(CC)CCCC)c21,12.94,-5.51,-2.77,-5.65,-4.09,70.0,,0.3:1,,,,,,
90382,10.1039/d2ta09472j,CCCCCCC(CCCC)Cc1csc(-c2cc3c4nsnc4c4cc(-c5cc(CC(CCCC)CCCCCC)c(-c6cc7c(-c8cc(F)c(CC(CC)CCCC)s8)c8sccc8c(-c8cc(F)c(CC(CC)CCCC)s8)c7s6)s5)sc4c3s2)c1,CCCCCCCCCCCc1c(/C=C2\C(=O)c3cc(F)c(F)cc3C2=C(C#N)C#N)sc2c1sc1c3c4nsnc4c4c5sc6c(CCCCCCCCCCC)c(/C=C7\C(=O)c8cc(F)c(F)cc8C7=C(C#N)C#N)sc6c5n(CC(CC)CCCC)c4c3n(CC(CC)CCCC)c21,11.71,-5.51,-2.77,-5.65,-4.09,70.0,,0.3:1,,,,,,
90383,10.1039/d2ta09928d,CCCCC(CC)Cc1ccc(-c2c3cc(-c4ccc(-c5sc(-c6cccs6)c6c5C(=O)c5c(CC(CC)CCCC)sc(CC(CC)CCCC)c5C6=O)s4)sc3c(-c3ccc(CC(CC)CCCC)s3)c3ccsc23)s1,CCCCCCc1ccc(C2(c3ccc(CCCCCC)cc3)c3cc4c(cc3-c3sc5cc(/C=C6/C(=O)c7cc(F)c(F)cc7C6=C(C#N)C#N)sc5c32)C(c2ccc(CCCCCC)cc2)(c2ccc(CCCCCC)cc2)c2c-4sc3cc(/C=C4/C(=O)c5cc(F)c(F)cc5C4=C(C#N)C#N)sc23)cc1,9.5,-5.33,-3.48,-5.82,-4.24,,,,,,,,,
90425,10.1039/d2tc04507a,COC(=O)C(C)(C)c1cc(C)cc(-c2sc3c4sc5cc(/C=C6/C(=O)c7cc(F)cc(c7)C(=O)/C6=C\c6cc(C(C)(C)C(=O)OC)c(-c7cc(C)cc(C(C)(C)C(=O)OC)c7)s6)sc5c4c(C(C)(C)C(=O)OC)ccc2-3)c1,CCCCCCCCCCCc1c(/C=C2\C(=O)c3cc(F)c(F)cc3C2=C(C#N)C#N)sc2c1sc1c3c4nsnc4c4c5sc6c(CCCCCCCCCCC)c(/C=C7\C(=O)c8cc(F)c(F)cc8C7=C(C#N)C#N)sc6c5n(CC(CC)CCCC)c4c3n(CC(CC)CCCC)c21,14.9,-5.56,-3.65,-5.65,-4.09,100.0,,1:1,,,,,,
90426,10.1039/d2tc04507a,COC(=O)C(C)(C)c1cc(C)cc(-c2sc3c4sc5cc(/C=C6/C(=O)c7cc(F)cc(c7)C(=O)/C6=C\c6cc(C(C)(C)C(=O)OC)c(-c7cc(C)cc(C(C)(C)C(=O)OC)c7)s6)sc5c4c(C(C)(C)C(=O)OC)ccc2-3)c1,CCCCCCCCCCCc1c(/C=C2\C(=O)c3cc(F)c(F)cc3C2=C(C#N)C#N)sc2c1sc1c3c4nsnc4c4c5sc6c(CCCCCCCCCCC)c(/C=C7\C(=O)c8cc(F)c(F)cc8C7=C(C#N)C#N)sc6c5n(CC(CC)CCCC)c4c3n(CC(CC)CCCC)c21,15.0,-5.56,-3.65,-5.65,-4.09,100.0,,1:2,,,,,,
90427,10.1039/d2tc04507a,COC(=O)C(C)(C)c1cc(C)cc(-c2sc3c4sc5cc(/C=C6/C(=O)c7cc(F)cc(c7)C(=O)/C6=C\c6cc(C(C)(C)C(=O)OC)c(-c7cc(C)cc(C(C)(C)C(=O)OC)c7)s6)sc5c4c(C(C)(C)C(=O)OC)ccc2-3)c1,CCCCCCCCCCCc1c(/C=C2\C(=O)c3cc(F)c(F)cc3C2=C(C#N)C#N)sc2c1sc1c3c4nsnc4c4c5sc6c(CCCCCCCCCCC)c(/C=C7\C(=O)c8cc(F)c(F)cc8C7=C(C#N)C#N)sc6c5n(CC(CC)CCCC)c4c3n(CC(CC)CCCC)c21,16.1,-5.56,-3.65,-5.65,-4.09,100.0,,1:2,,,,,,
90428,10.1039/d2tc04507a,COC(=O)C(C)(C)c1cc(C)cc(-c2sc3c4sc5cc(/C=C6/C(=O)c7cc(F)cc(c7)C(=O)/C6=C\c6cc(C(C)(C)C(=O)OC)c(-c7cc(C)cc(C(C)(C)C(=O)OC)c7)s6)sc5c4c(C(C)(C)C(=O)OC)ccc2-3)c1,CCCCCCCCCCCc1c(/C=C2\C(=O)c3cc(F)c(F)cc3C2=C(C#N)C#N)sc2c1sc1c3c4nsnc4c4c5sc6c(CCCCCCCCCCC)c(/C=C7\C(=O)c8cc(F)c(F)cc8C7=C(C#N)C#N)sc6c5n(CC(CC)CCCC)c4c3n(CC(CC)CCCC)c21,11.6,-5.56,-3.65,-5.65,-4.09,,,1:1,,,,,,
