Repository: JiYiqaq/PCE-KA-GNN

# Data directory

- `raw/Active_Database.csv` is the immutable source dataset bundled under CC BY 4.0. Do not overwrite it with processed data.
- `processed/` is created and populated by the training pipeline. Generated `.pt` and `.pth` caches are intentionally ignored by Git because they can exceed GitHub's normal single-file limit.

See `../DATA_LICENSE.md` for provenance, license and checksum information.

File: data/processed/device_records.csv (part 163 of 250)
record_id,doi,donor_smiles,acceptor_smiles,pce,homo_d,lumo_d,homo_a,lumo_a,active_layer_thickness,annealing_temp,d_a_ratio,additive_ratio,device_type,etl_canonical,htl_canonical,solvent_canonical,additive_canonical
90429,10.1039/d2tc04507a,COC(=O)C(C)(C)c1cc(C)cc(-c2sc3c4sc5cc(/C=C6/C(=O)c7cc(F)cc(c7)C(=O)/C6=C\c6cc(C(C)(C)C(=O)OC)c(-c7cc(C)cc(C(C)(C)C(=O)OC)c7)s6)sc5c4c(C(C)(C)C(=O)OC)ccc2-3)c1,CCCCCCCCCCCc1c(/C=C2\C(=O)c3cc(F)c(F)cc3C2=C(C#N)C#N)sc2c1sc1c3c4nsnc4c4c5sc6c(CCCCCCCCCCC)c(/C=C7\C(=O)c8cc(F)c(F)cc8C7=C(C#N)C#N)sc6c5n(CC(CC)CCCC)c4c3n(CC(CC)CCCC)c21,11.8,-5.56,-3.65,-5.65,-4.09,,,1:2,,,,,,
90430,10.1039/d2tc04507a,COC(=O)C(C)(C)c1cc(C)cc(-c2sc3c4sc5cc(/C=C6/C(=O)c7cc(F)cc(c7)C(=O)/C6=C\c6cc(C(C)(C)C(=O)OC)c(-c7cc(C)cc(C(C)(C)C(=O)OC)c7)s6)sc5c4c(C(C)(C)C(=O)OC)ccc2-3)c1,CCCCCCCCCCCc1c(/C=C2\C(=O)c3cc(F)c(F)cc3C2=C(C#N)C#N)sc2c1sc1c3c4nsnc4c4c5sc6c(CCCCCCCCCCC)c(/C=C7\C(=O)c8cc(F)c(F)cc8C7=C(C#N)C#N)sc6c5n(CC(CC)CCCC)c4c3n(CC(CC)CCCC)c21,12.5,-5.56,-3.65,-5.65,-4.09,,,1:2,,,,,,
90445,10.1039/d3ee00602f,COC(=O)C(C)(C)c1cc(C)cc(-c2sc3c4sc5cc(/C=C6/C(=O)c7cc(F)cc(c7)C(=O)/C6=C\c6cc(C(C)(C)C(=O)OC)c(-c7cc(C)cc(C(C)(C)C(=O)OC)c7)s6)sc5c4c(C(C)(C)C(=O)OC)ccc2-3)c1,CCCCCCCCCCCc1c(/C=C2\C(=O)c3cc(Cl)c(Cl)cc3C2=C(C#N)C#N)sc2c1sc1c3c4nsnc4c4c5sc6c(CCCCCCCCCCC)c(/C=C7\C(=O)c8c(Cl)c(Cl)c(Cl)c(Cl)c8C7=C(C#N)C#N)sc6c5n(CC(CCCC)CCCCCC)c4c3n(CC(CCCC)CCCCCC)c21,15.62,-5.56,-3.65,-5.65,-4.01,,,1:1.2,,,,,,
90446,10.1039/d3ee00602f,COC(=O)C(C)(C)c1cc(C)cc(-c2sc3c4sc5cc(/C=C6/C(=O)c7cc(F)cc(c7)C(=O)/C6=C\c6cc(C(C)(C)C(=O)OC)c(-c7cc(C)cc(C(C)(C)C(=O)OC)c7)s6)sc5c4c(C(C)(C)C(=O)OC)ccc2-3)c1,CCCCCCC(CCCC)Cc1c(/C=C2\C(=O)c3cc(F)c(F)cc3C2=C(C#N)C#N)sc2c1SC1c3c(c4c(c5nsnc35)c3sc5c(CC(CCCC)CCCCCC)c(/C=C6\C(=O)c7cc(F)c(F)cc7C6=C(C#N)C#N)sc5c3n4CC(CC)CCCC)N(CC(CC)CCCC)C21,18.12,-5.56,-3.65,-5.68,-3.9,,,1:1.2,,,,,,
90447,10.1039/d3ee00602f,COC(=O)C(C)(C)c1cc(C)cc(-c2sc3c4sc5cc(/C=C6/C(=O)c7cc(F)cc(c7)C(=O)/C6=C\c6cc(C(C)(C)C(=O)OC)c(-c7cc(C)cc(C(C)(C)C(=O)OC)c7)s6)sc5c4c(C(C)(C)C(=O)OC)ccc2-3)c1,CCCCCCCCCCCc1c(/C=C2\C(=O)c3cc(F)c(F)cc3C2=C(C#N)C#N)sc2c1sc1c3c4nsnc4c4c5sc6c(CCCCCCCCCCC)c(/C=C7\C(=O)c8cc(F)c(F)cc8C7=C(C#N)C#N)sc6c5n(CC(CC)CCCC)c4c3n(CC(CC)CCCC)c21,16.16,-5.56,-3.65,-5.65,-4.09,,,1:1.2,,,,,,
90448,10.1039/d3ee00602f,COC(=O)C(C)(C)c1cc(C)cc(-c2sc3c4sc5cc(/C=C6/C(=O)c7cc(F)cc(c7)C(=O)/C6=C\c6cc(C(C)(C)C(=O)OC)c(-c7cc(C)cc(C(C)(C)C(=O)OC)c7)s6)sc5c4c(C(C)(C)C(=O)OC)ccc2-3)c1,CCCCCCCCCCCc1c(/C=C2\C(=O)c3cc(F)c(F)cc3C2=C(C#N)C#N)[se]c2c1sc1c3c4nsnc4c4c5sc6c(CCCCCCCCCCC)c(/C=C7\C(=O)c8cc(F)c(F)cc8C7=C(C#N)C#N)[se]c6c5n(CC(CCCC)CCCCCC)c4c3n(CC(CCCC)CCCCCC)c12,17.32,-5.56,-3.65,-5.59,-3.97,,,1:1.2,,,,,,
90449,10.1039/d3ee00602f,COC(=O)C(C)(C)c1cc(C)cc(-c2sc3c4sc5cc(/C=C6/C(=O)c7cc(F)cc(c7)C(=O)/C6=C\c6cc(C(C)(C)C(=O)OC)c(-c7cc(C)cc(C(C)(C)C(=O)OC)c7)s6)sc5c4c(C(C)(C)C(=O)OC)ccc2-3)c1,CCCCCCc1ccc(C2(c3ccc(CCCCCC)cc3)c3c(sc4cc(/C=C5\C(=O)c6cc(Cl)c(Cl)cc6C5=C(C#N)C#N)sc34)-c3sc4c5c(sc4c32)-c2sc3cc(/C=C4\C(=O)c6cc(Cl)c(Cl)cc6C4=C(C#N)C#N)sc3c2C5(c2ccc(CCCCCC)cc2)c2ccc(CCCCCC)cc2)cc1,11.64,-5.56,-3.65,-5.2,-3.95,,,1:1.2,,,,,,
90467,10.1039/d3ee01690k,COC(=O)C(C)(C)c1cc(C)cc(-c2sc3c4sc5cc(/C=C6/C(=O)c7cc(F)cc(c7)C(=O)/C6=C\c6cc(C(C)(C)C(=O)OC)c(-c7cc(C)cc(C(C)(C)C(=O)OC)c7)s6)sc5c4c(C(C)(C)C(=O)OC)ccc2-3)c1,CCCCCCc1ccc(C2(c3ccc(CCCCCC)cc3)c3cc4c(cc3-c3sc5cc(/C=C6\C(=O)c7cc(Cl)c(Cl)cc7C6=C(C#N)C#N)sc5c32)C(c2ccc(CCCCCC)cc2)(c2ccc(CCCCCC)cc2)c2c-4sc3cc(/C=C4\C(=O)c5cc(Cl)c(Cl)cc5C4C(C#N)C#N)sc23)cc1,13.07,-5.49,-3.64,,,,,,,,,,,
90472,10.1039/d3ee01690k,COC(=O)C(C)(C)c1cc(C)cc(-c2sc3c4sc5cc(/C=C6/C(=O)c7cc(F)cc(c7)C(=O)/C6=C\c6cc(C(C)(C)C(=O)OC)c(-c7cc(C)cc(C(C)(C)C(=O)OC)c7)s6)sc5c4c(C(C)(C)C(=O)OC)ccc2-3)c1,CCCCCCC(CCCC)Cc1c(/C=C2\C(=O)c3cc(F)c(F)cc3C2=C(C#N)C#N)sc2c1SC1c3c(c4c(c5nsnc35)c3sc5c(CC(CCCC)CCCCCC)c(/C=C6\C(=O)c7cc(F)c(F)cc7C6=C(C#N)C#N)sc5c3n4CC(CC)CCCC)N(CC(CC)CCCC)C21,18.16,-5.49,-3.64,-5.68,-3.9,,,,,,,,,
90481,10.1039/d3gc01162c,COC(=O)C(C)(C)c1cc(C)cc(-c2sc3c4sc5cc(/C=C6/C(=O)c7cc(F)cc(c7)C(=O)/C6=C\c6cc(C(C)(C)C(=O)OC)c(-c7cc(C)cc(C(C)(C)C(=O)OC)c7)s6)sc5c4c(C(C)(C)C(=O)OC)ccc2-3)c1,CCCCCCc1ccc(C2(c3ccc(CCCCCC)cc3)c3cc4c(cc3-c3sc5cc(/C=C6\C(=O)c7cc(Cl)c(Cl)cc7C6=C(C#N)C#N)sc5c32)C(c2ccc(CCCCCC)cc2)(c2ccc(CCCCCC)cc2)c2c-4sc3cc(/C=C4\C(=O)c5cc(Cl)c(Cl)cc5C4=C(C#N)C#N)sc23)cc1,11.1,-5.56,-3.65,-5.75,-4.09,,,1:1,,conventional,,,,
90482,10.1039/d3gc01162c,COC(=O)C(C)(C)c1cc(C)cc(-c2sc3c4sc5cc(/C=C6/C(=O)c7cc(F)cc(c7)C(=O)/C6=C\c6cc(C(C)(C)C(=O)OC)c(-c7cc(C)cc(C(C)(C)C(=O)OC)c7)s6)sc5c4c(C(C)(C)C(=O)OC)ccc2-3)c1,CCCCCCc1ccc(C2(c3ccc(CCCCCC)cc3)c3cc4c(cc3-c3sc5cc(/C=C6\C(=O)c7cc(Cl)c(Cl)cc7C6=C(C#N)C#N)sc5c32)C(c2ccc(CCCCCC)cc2)(c2ccc(CCCCCC)cc2)c2c-4sc3cc(/C=C4\C(=O)c5cc(Cl)c(Cl)cc5C4=C(C#N)C#N)sc23)cc1,11.41,-5.56,-3.65,-5.75,-4.09,,,1:1,0.5 vol%,conventional,,,,CN
90489,10.1039/d3gc01162c,COC(=O)C(C)(C)c1cc(C)cc(-c2sc3c4sc5cc(/C=C6/C(=O)c7cc(F)cc(c7)C(=O)/C6=C\c6cc(C(C)(C)C(=O)OC)c(-c7cc(C)cc(C(C)(C)C(=O)OC)c7)s6)sc5c4c(C(C)(C)C(=O)OC)ccc2-3)c1,CCCCCCc1ccc(C2(c3ccc(CCCCCC)cc3)c3cc4c(cc3-c3sc5cc(/C=C6\C(=O)c7cc(Cl)c(Cl)cc7C6=C(C#N)C#N)sc5c32)C(c2ccc(CCCCCC)cc2)(c2ccc(CCCCCC)cc2)c2c-4sc3cc(/C=C4\C(=O)c5cc(Cl)c(Cl)cc5C4=C(C#N)C#N)sc23)cc1,11.41,-5.56,-3.65,-5.75,-4.09,,,1:1,0% BDD,conventional,,,,
90490,10.1039/d3gc01162c,COC(=O)C(C)(C)c1cc(C)cc(-c2sc3c4sc5cc(/C=C6/C(=O)c7cc(F)cc(c7)C(=O)/C6=C\c6cc(C(C)(C)C(=O)OC)c(-c7cc(C)cc(C(C)(C)C(=O)OC)c7)s6)sc5c4c(C(C)(C)C(=O)OC)ccc2-3)c1,CCCCCCc1ccc(C2(c3ccc(CCCCCC)cc3)c3cc4c(cc3-c3sc5cc(/C=C6\C(=O)c7cc(Cl)c(Cl)cc7C6=C(C#N)C#N)sc5c32)C(c2ccc(CCCCCC)cc2)(c2ccc(CCCCCC)cc2)c2c-4sc3cc(/C=C4\C(=O)c5cc(Cl)c(Cl)cc5C4=C(C#N)C#N)sc23)cc1,11.43,-5.56,-3.65,-5.75,-4.09,,,1:0.1:1,10% BDD,conventional,,,,BDD
90491,10.1039/d3gc01162c,COC(=O)C(C)(C)c1cc(C)cc(-c2sc3c4sc5cc(/C=C6/C(=O)c7cc(F)cc(c7)C(=O)/C6=C\c6cc(C(C)(C)C(=O)OC)c(-c7cc(C)cc(C(C)(C)C(=O)OC)c7)s6)sc5c4c(C(C)(C)C(=O)OC)ccc2-3)c1,CCCCCCc1ccc(C2(c3ccc(CCCCCC)cc3)c3cc4c(cc3-c3sc5cc(/C=C6\C(=O)c7cc(Cl)c(Cl)cc7C6=C(C#N)C#N)sc5c32)C(c2ccc(CCCCCC)cc2)(c2ccc(CCCCCC)cc2)c2c-4sc3cc(/C=C4\C(=O)c5cc(Cl)c(Cl)cc5C4=C(C#N)C#N)sc23)cc1,11.78,-5.56,-3.65,-5.75,-4.09,,,1:0.2:1,20%,conventional,,,,BDD
90492,10.1039/d3gc01162c,COC(=O)C(C)(C)c1cc(C)cc(-c2sc3c4sc5cc(/C=C6/C(=O)c7cc(F)cc(c7)C(=O)/C6=C\c6cc(C(C)(C)C(=O)OC)c(-c7cc(C)cc(C(C)(C)C(=O)OC)c7)s6)sc5c4c(C(C)(C)C(=O)OC)ccc2-3)c1,CCCCCCc1ccc(C2(c3ccc(CCCCCC)cc3)c3cc4c(cc3-c3sc5cc(/C=C6\C(=O)c7cc(Cl)c(Cl)cc7C6=C(C#N)C#N)sc5c32)C(c2ccc(CCCCCC)cc2)(c2ccc(CCCCCC)cc2)c2c-4sc3cc(/C=C4\C(=O)c5cc(Cl)c(Cl)cc5C4=C(C#N)C#N)sc23)cc1,8.85,-5.56,-3.65,-5.75,-4.09,,,1:0.3:1,30%,conventional,,,,BDD
90554,10.1039/d3ta04901a,CCCCCCc1ccsc1,c1ccc2c(c1)C1CC2C23c4c5c6c7c8c9c(c%10c%11c2c2c4c4c%12c5c5c6c6c8c8c%13c%14c%15c%16c%17c%18c%19c%20c%21c%22c%23c(c%14c%14c%24c%23c%23c%22c%22c%20c(c2c%22c%11c%23c%10c%24c9c%148)c4c%19c%12c%17c5c%16c%136)C%152C4CC(c5ccccc54)C%18%212)C713,5.3,-5.01,-3.12,,,120.0,,1:1 wt/wt,,inverted,ZnO,MoO3,,
90555,10.1039/d3ta04901a,CCCCCCc1ccsc1,c1ccc2c(c1)C1CC2C23c4c5c6c7c8c9c(c%10c%11c2c2c4c4c%12c5c5c6c6c8c8c%13c%14c%15c%16c%17c%18c%19c%20c%21c%22c%23c(c%14c%14c%24c%23c%23c%22c%22c%20c(c2c%22c%11c%23c%10c%24c9c%148)c4c%19c%12c%17c5c%16c%136)C%152C4CC(c5ccccc54)C%18%212)C713,5.7,-5.01,-3.12,,,110.0,,1:1 wt/wt,,inverted,ZnO,MoO3,,
90568,10.1039/d3tc02932h,Cc1cc(C2=CNC(c3cc(C)c(-c4cc5c(-c6cc(F)c(C)s6)c6sc(-c7ccc(-c8sc(-c9cccs9)c9c8C(=O)c8c(C)sc(C)c8C9=O)s7)cc6c(-c6cc(F)c(C)s6)c5s4)s3)C(F)=C2)sc1-c1cc2c(-c3cc(F)c(C)s3)c3sccc3c(-c3cc(F)c(C)s3)c2s1,CCCCCCCCCc1c(C=C2C(=O)c3cc(Cl)c(Cl)cc3C2=C(C#N)C#N)sc2c1sc1c3c4nsnc4c4c5sc6c(CCCCCCCCC)c(C=C7C(=O)c8cc(Cl)c(Cl)cc8C7=C(C#N)C#N)sc6c5n(CC(CCCC)CCCCCC)c4c3n(CC(CCCC)CCCCCC)c21,15.26,,,-5.68,-3.9,,,,,,,,,
90569,10.1039/d3tc02932h,Cc1cc(C2=CNC(c3cc(C)c(-c4cc5c(-c6cc(F)c(C)s6)c6sc(-c7ccc(-c8sc(-c9cccs9)c9c8C(=O)c8c(C)sc(C)c8C9=O)s7)cc6c(-c6cc(F)c(C)s6)c5s4)s3)C(F)=C2)sc1-c1cc2c(-c3cc(F)c(C)s3)c3sccc3c(-c3cc(F)c(C)s3)c2s1,CCCCCCCCCc1c(C=C2C(=O)c3cc(Cl)c(Cl)cc3C2=C(C#N)C#N)sc2c1sc1c3c4nsnc4c4c5sc6c(CCCCCCCCC)c(C=C7C(=O)c8cc(Cl)c(Cl)cc8C7=C(C#N)C#N)sc6c5n(CC(CCCC)CCCCCC)c4c3n(CC(CCCC)CCCCCC)c21,16.41,,,-5.68,-3.9,,,,,,,,,
90570,10.1039/d3tc02932h,Cc1cc(C2=CNC(c3cc(C)c(-c4cc5c(-c6cc(F)c(C)s6)c6sc(-c7ccc(-c8sc(-c9cccs9)c9c8C(=O)c8c(C)sc(C)c8C9=O)s7)cc6c(-c6cc(F)c(C)s6)c5s4)s3)C(F)=C2)sc1-c1cc2c(-c3cc(F)c(C)s3)c3sccc3c(-c3cc(F)c(C)s3)c2s1,CCCCCCCCCc1c(C=C2C(=O)c3cc(Cl)c(Cl)cc3C2=C(C#N)C#N)sc2c1sc1c3c4nsnc4c4c5sc6c(CCCCCCCCC)c(C=C7C(=O)c8cc(Cl)c(Cl)cc8C7=C(C#N)C#N)sc6c5n(CC(CCCC)CCCCCC)c4c3n(CC(CCCC)CCCCCC)c21,11.48,,,-5.68,-3.9,,,,,,,,,
90571,10.1039/d3tc02932h,Cc1cc(C2=CNC(c3cc(C)c(-c4cc5c(-c6cc(F)c(C)s6)c6sc(-c7ccc(-c8sc(-c9cccs9)c9c8C(=O)c8c(C)sc(C)c8C9=O)s7)cc6c(-c6cc(F)c(C)s6)c5s4)s3)C(F)=C2)sc1-c1cc2c(-c3cc(F)c(C)s3)c3sccc3c(-c3cc(F)c(C)s3)c2s1,CCCCCCCCCc1c(C=C2C(=O)c3cc(Cl)c(Cl)cc3C2=C(C#N)C#N)sc2c1sc1c3c4nsnc4c4c5sc6c(CCCCCCCCC)c(C=C7C(=O)c8cc(Cl)c(Cl)cc8C7=C(C#N)C#N)sc6c5n(CC(CCCC)CCCCCC)c4c3n(CC(CCCC)CCCCCC)c21,16.04,,,-5.68,-3.9,,,,,,,,,
90572,10.1039/d3tc02932h,Cc1cc(C2=CNC(c3cc(C)c(-c4cc5c(-c6cc(F)c(C)s6)c6sc(-c7ccc(-c8sc(-c9cccs9)c9c8C(=O)c8c(C)sc(C)c8C9=O)s7)cc6c(-c6cc(F)c(C)s6)c5s4)s3)C(F)=C2)sc1-c1cc2c(-c3cc(F)c(C)s3)c3sccc3c(-c3cc(F)c(C)s3)c2s1,CCCCCCCCCc1c(C=C2C(=O)c3cc(Cl)c(Cl)cc3C2=C(C#N)C#N)sc2c1sc1c3c4nsnc4c4c5sc6c(CCCCCCCCC)c(C=C7C(=O)c8cc(Cl)c(Cl)cc8C7=C(C#N)C#N)sc6c5n(CC(CCCC)CCCCCC)c4c3n(CC(CCCC)CCCCCC)c21,15.78,,,-5.68,-3.9,,,,,,,,,
90573,10.1039/d3tc02932h,Cc1cc(C2=CNC(c3cc(C)c(-c4cc5c(-c6cc(F)c(C)s6)c6sc(-c7ccc(-c8sc(-c9cccs9)c9c8C(=O)c8c(C)sc(C)c8C9=O)s7)cc6c(-c6cc(F)c(C)s6)c5s4)s3)C(F)=C2)sc1-c1cc2c(-c3cc(F)c(C)s3)c3sccc3c(-c3cc(F)c(C)s3)c2s1,CCCCCCCCCc1c(C=C2C(=O)c3cc(Cl)c(Cl)cc3C2=C(C#N)C#N)sc2c1sc1c3c4nsnc4c4c5sc6c(CCCCCCCCC)c(C=C7C(=O)c8cc(Cl)c(Cl)cc8C7=C(C#N)C#N)sc6c5n(CC(CCCC)CCCCCC)c4c3n(CC(CCCC)CCCCCC)c21,16.06,,,-5.68,-3.9,,,,,,,,,
90574,10.1039/d3tc02932h,Cc1cc(C2=CNC(c3cc(C)c(-c4cc5c(-c6cc(F)c(C)s6)c6sc(-c7ccc(-c8sc(-c9cccs9)c9c8C(=O)c8c(C)sc(C)c8C9=O)s7)cc6c(-c6cc(F)c(C)s6)c5s4)s3)C(F)=C2)sc1-c1cc2c(-c3cc(F)c(C)s3)c3sccc3c(-c3cc(F)c(C)s3)c2s1,CCCCCCCCCc1c(C=C2C(=O)c3cc(Cl)c(Cl)cc3C2=C(C#N)C#N)sc2c1sc1c3c4nsnc4c4c5sc6c(CCCCCCCCC)c(C=C7C(=O)c8cc(Cl)c(Cl)cc8C7=C(C#N)C#N)sc6c5n(CC(CCCC)CCCCCC)c4c3n(CC(CCCC)CCCCCC)c21,15.74,,,-5.68,-3.9,,,,,,,,,
90575,10.1039/d3tc02932h,Cc1cc(C2=CNC(c3cc(C)c(-c4cc5c(-c6cc(F)c(C)s6)c6sc(-c7ccc(-c8sc(-c9cccs9)c9c8C(=O)c8c(C)sc(C)c8C9=O)s7)cc6c(-c6cc(F)c(C)s6)c5s4)s3)C(F)=C2)sc1-c1cc2c(-c3cc(F)c(C)s3)c3sccc3c(-c3cc(F)c(C)s3)c2s1,CCCCCCCCCc1c(C=C2C(=O)c3cc(Cl)c(Cl)cc3C2=C(C#N)C#N)sc2c1sc1c3c4nsnc4c4c5sc6c(CCCCCCCCC)c(C=C7C(=O)c8cc(Cl)c(Cl)cc8C7=C(C#N)C#N)sc6c5n(CC(CCCC)CCCCCC)c4c3n(CC(CCCC)CCCCCC)c21,16.51,,,-5.68,-3.9,,,,,,,,,
90576,10.1039/d3tc02932h,Cc1cc(C2=CNC(c3cc(C)c(-c4cc5c(-c6cc(F)c(C)s6)c6sc(-c7ccc(-c8sc(-c9cccs9)c9c8C(=O)c8c(C)sc(C)c8C9=O)s7)cc6c(-c6cc(F)c(C)s6)c5s4)s3)C(F)=C2)sc1-c1cc2c(-c3cc(F)c(C)s3)c3sccc3c(-c3cc(F)c(C)s3)c2s1,CCCCCCCCCc1c(C=C2C(=O)c3cc(Cl)c(Cl)cc3C2=C(C#N)C#N)sc2c1sc1c3c4nsnc4c4c5sc6c(CCCCCCCCC)c(C=C7C(=O)c8cc(Cl)c(Cl)cc8C7=C(C#N)C#N)sc6c5n(CC(CCCC)CCCCCC)c4c3n(CC(CCCC)CCCCCC)c21,9.41,,,-5.68,-3.9,,,,,,,,,CN
90577,10.1039/d3tc02932h,Cc1cc(C2=CNC(c3cc(C)c(-c4cc5c(-c6cc(F)c(C)s6)c6sc(-c7ccc(-c8sc(-c9cccs9)c9c8C(=O)c8c(C)sc(C)c8C9=O)s7)cc6c(-c6cc(F)c(C)s6)c5s4)s3)C(F)=C2)sc1-c1cc2c(-c3cc(F)c(C)s3)c3sccc3c(-c3cc(F)c(C)s3)c2s1,CCCCCCCCCc1c(C=C2C(=O)c3cc(Cl)c(Cl)cc3C2=C(C#N)C#N)sc2c1sc1c3c4nsnc4c4c5sc6c(CCCCCCCCC)c(C=C7C(=O)c8cc(Cl)c(Cl)cc8C7=C(C#N)C#N)sc6c5n(CC(CCCC)CCCCCC)c4c3n(CC(CCCC)CCCCCC)c21,10.85,,,-5.68,-3.9,,,,,,,,,CN
90578,10.1039/d3tc02932h,Cc1cc(C2=CNC(c3cc(C)c(-c4cc5c(-c6cc(F)c(C)s6)c6sc(-c7ccc(-c8sc(-c9cccs9)c9c8C(=O)c8c(C)sc(C)c8C9=O)s7)cc6c(-c6cc(F)c(C)s6)c5s4)s3)C(F)=C2)sc1-c1cc2c(-c3cc(F)c(C)s3)c3sccc3c(-c3cc(F)c(C)s3)c2s1,CCCCCCCCCc1c(C=C2C(=O)c3cc(Cl)c(Cl)cc3C2=C(C#N)C#N)sc2c1sc1c3c4nsnc4c4c5sc6c(CCCCCCCCC)c(C=C7C(=O)c8cc(Cl)c(Cl)cc8C7=C(C#N)C#N)sc6c5n(CC(CCCC)CCCCCC)c4c3n(CC(CCCC)CCCCCC)c21,7.81,,,-5.68,-3.9,,,,,,,,,PDMDP
90579,10.1039/d3tc02932h,Cc1cc(C2=CNC(c3cc(C)c(-c4cc5c(-c6cc(F)c(C)s6)c6sc(-c7ccc(-c8sc(-c9cccs9)c9c8C(=O)c8c(C)sc(C)c8C9=O)s7)cc6c(-c6cc(F)c(C)s6)c5s4)s3)C(F)=C2)sc1-c1cc2c(-c3cc(F)c(C)s3)c3sccc3c(-c3cc(F)c(C)s3)c2s1,CCCCCCCCCc1c(C=C2C(=O)c3cc(Cl)c(Cl)cc3C2=C(C#N)C#N)sc2c1sc1c3c4nsnc4c4c5sc6c(CCCCCCCCC)c(C=C7C(=O)c8cc(Cl)c(Cl)cc8C7=C(C#N)C#N)sc6c5n(CC(CCCC)CCCCCC)c4c3n(CC(CCCC)CCCCCC)c21,10.71,,,-5.68,-3.9,,,,,,,,,PDMDP
90580,10.1039/d3tc02932h,Cc1cc(C2=CNC(c3cc(C)c(-c4cc5c(-c6cc(F)c(C)s6)c6sc(-c7ccc(-c8sc(-c9cccs9)c9c8C(=O)c8c(C)sc(C)c8C9=O)s7)cc6c(-c6cc(F)c(C)s6)c5s4)s3)C(F)=C2)sc1-c1cc2c(-c3cc(F)c(C)s3)c3sccc3c(-c3cc(F)c(C)s3)c2s1,CCCCCCCCCc1c(C=C2C(=O)c3cc(Cl)c(Cl)cc3C2=C(C#N)C#N)sc2c1sc1c3c4nsnc4c4c5sc6c(CCCCCCCCC)c(C=C7C(=O)c8cc(Cl)c(Cl)cc8C7=C(C#N)C#N)sc6c5n(CC(CCCC)CCCCCC)c4c3n(CC(CCCC)CCCCCC)c21,10.3,,,-5.68,-3.9,,,,,,,,,CN+PDMDP
90581,10.1039/d3tc02932h,Cc1cc(C2=CNC(c3cc(C)c(-c4cc5c(-c6cc(F)c(C)s6)c6sc(-c7ccc(-c8sc(-c9cccs9)c9c8C(=O)c8c(C)sc(C)c8C9=O)s7)cc6c(-c6cc(F)c(C)s6)c5s4)s3)C(F)=C2)sc1-c1cc2c(-c3cc(F)c(C)s3)c3sccc3c(-c3cc(F)c(C)s3)c2s1,CCCCCCCCCc1c(C=C2C(=O)c3cc(Cl)c(Cl)cc3C2=C(C#N)C#N)sc2c1sc1c3c4nsnc4c4c5sc6c(CCCCCCCCC)c(C=C7C(=O)c8cc(Cl)c(Cl)cc8C7=C(C#N)C#N)sc6c5n(CC(CCCC)CCCCCC)c4c3n(CC(CCCC)CCCCCC)c21,11.14,,,-5.68,-3.9,,,,,,,,,CN+PDMDP
90582,10.1039/d3tc02932h,Cc1cc(C2=CNC(c3cc(C)c(-c4cc5c(-c6cc(F)c(C)s6)c6sc(-c7ccc(-c8sc(-c9cccs9)c9c8C(=O)c8c(C)sc(C)c8C9=O)s7)cc6c(-c6cc(F)c(C)s6)c5s4)s3)C(F)=C2)sc1-c1cc2c(-c3cc(F)c(C)s3)c3sccc3c(-c3cc(F)c(C)s3)c2s1,CCCCCCCCCc1c(C=C2C(=O)c3cc(Cl)c(Cl)cc3C2=C(C#N)C#N)sc2c1sc1c3c4nsnc4c4c5sc6c(CCCCCCCCC)c(C=C7C(=O)c8cc(Cl)c(Cl)cc8C7=C(C#N)C#N)sc6c5n(CC(CCCC)CCCCCC)c4c3n(CC(CCCC)CCCCCC)c21,10.4,,,-5.68,-3.9,,,,,,,,,CN+PDMDP
90583,10.1039/d3tc02932h,Cc1cc(C2=CNC(c3cc(C)c(-c4cc5c(-c6cc(F)c(C)s6)c6sc(-c7ccc(-c8sc(-c9cccs9)c9c8C(=O)c8c(C)sc(C)c8C9=O)s7)cc6c(-c6cc(F)c(C)s6)c5s4)s3)C(F)=C2)sc1-c1cc2c(-c3cc(F)c(C)s3)c3sccc3c(-c3cc(F)c(C)s3)c2s1,CCCCCCCCCc1c(C=C2C(=O)c3cc(Cl)c(Cl)cc3C2=C(C#N)C#N)sc2c1sc1c3c4nsnc4c4c5sc6c(CCCCCCCCC)c(C=C7C(=O)c8cc(Cl)c(Cl)cc8C7=C(C#N)C#N)sc6c5n(CC(CCCC)CCCCCC)c4c3n(CC(CCCC)CCCCCC)c21,11.33,,,-5.68,-3.9,,,,,,,,,CN+PDMDP
90623,10.1039/d4ee02414a,CCCCCCN1C(=O)c2ccc(/C=C/c3ccc(/C=C/c4ccc5c(c4)C(=O)N(CCCCCC)C5=O)c4nsnc34)cc2C1=O,CCCCCCCCCc1c(C=C2C(=O)c3cc(Cl)c(Cl)cc3C2=C(C#N)C#N)sc2c1sc1c3c4nsnc4c4c5sc6c(CCCCCCCCC)c(C=C7C(=O)c8cc(Cl)c(Cl)cc8C7=C(C#N)C#N)sc6c5n(CC(CCCC)CCCCCC)c4c3n(CC(CCCC)CCCCCC)c21,9.2,-5.8,-3.3,-5.68,-3.9,,,,,,,,,
90625,10.1039/d4ee02414a,CCCCCCCCCCCCC(CCCCCCCCCC)Cc1csc(-c2cc3c(cc(-c4cc(CC(CCCCCCCCCC)CCCCCCCCCCCC)c(-c5ccc(/C=C(\C#N)c6cc(OCC(CC)CCCC)c(/C(C#N)=C/c7cccs7)cc6OCC(CC)CCCC)s5)s4)c4nsnc43)c3nsnc23)c1,CCCCCCCCCc1c(C=C2C(=O)c3cc(Cl)c(Cl)cc3C2=C(C#N)C#N)sc2c1sc1c3c4nsnc4c4c5sc6c(CCCCCCCCC)c(C=C7C(=O)c8cc(Cl)c(Cl)cc8C7=C(C#N)C#N)sc6c5n(CC(CCCC)CCCCCC)c4c3n(CC(CCCC)CCCCCC)c21,19.1,-5.42,-3.22,-5.68,-3.9,,,,,,,,,
90649,10.1039/d4nj04171b,C=Cc1cc(OCC(CC)CCCC)c(C=C)cc1OC,CCCCC(=O)OCC1(c2ccccc2)c2cccc3cccc4cccc5cccc6cccc1c6c-5c-4c-3c2,2.28,-5.07,-2.9,-6.1,-3.7,,,,,,,,,
90650,10.1039/d4nj04171b,C=Cc1cc(OCC(CC)CCCC)c(C=C)cc1OC,CCCCC(=O)OCC1(c2ccccc2)c2cccc3cccc4cccc5cccc6cccc1c6c-5c-4c-3c2,1.2,-5.07,-2.9,-6.1,-3.7,,,,,,,,,
90701,10.1039/d4tc04387a,CCCCCCCCN1C(=O)c2c(c(-c3ccc(-c4cc5c(-c6ccc(CC(CC)CCCC)s6)c6sccc6c(-c6ccc(CC(CC)CCCC)s6)c5s4)s3)c3nn(CCCCCCCC)nc3c2-c2cccs2)C1=O,CCCCCCCCCCC(CCCCCCCC)CN1C(=O)c2ccc3c4c(c(-c5ccc(-c6cccs6)s5)cc(c24)C1=O)C(=O)N(CC(CCCCCCCC)CCCCCCCCCC)C3=O,2.8,-5.34,-3.46,-5.71,-4.02,110.0,,,,,,,,
90782,10.1039/d5se00413f,CCCCC(CC)COC(=O)c1sc2c(-c3cc4c(-c5ccc(CC(CC)CCCC)s5)c5sc(C)cc5c(-c5ccc(CC(CC)CCCC)s5)c4s3)sc(C)c2c1F,CCCCC(=O)OCC1(c2ccccc2)C2=CC=Cc3cccc4cccc5ccc6ccccc7cccc1c7c6c5c-4c3C2,9.67,-5.21,-3.6,-6.1,-3.9,,,,3%,,,,,DIO
90783,10.1039/d5se00413f,CCCCC(CC)COC(=O)c1sc2c(-c3cc4c(-c5ccc(CC(CC)CCCC)s5)c5sc(C)cc5c(-c5ccc(CC(CC)CCCC)s5)c4s3)sc(C)c2c1F,CCCCC(=O)OCC1(c2ccccc2)C2=CC=Cc3cccc4cccc5ccc6ccccc7cccc1c7c6c5c-4c3C2,7.0,-5.21,-3.6,-6.1,-3.9,,,,3%,,,,o-xylene,DIO
90784,10.1039/d5se00413f,CCCCC(CC)COC(=O)c1sc2c(-c3cc4c(-c5ccc(CC(CC)CCCC)s5)c5sc(C)cc5c(-c5ccc(CC(CC)CCCC)s5)c4s3)sc(C)c2c1F,CCCCC(=O)OCC1(c2ccccc2)C2=CC=Cc3cccc4cccc5ccc6ccccc7cccc1c7c6c5c-4c3C2,6.5,-5.21,-3.6,-6.1,-3.9,,,,2%,,,,anisole,DIO
90785,10.1039/d5se00413f,CCCCCCc1cc(C)sc1C,CCCCC(=O)OCC1(c2ccccc2)c2cccc3cccc4cccc5cccc6cccc1c6c-5c-4c-3c2,3.62,-5.01,-3.12,-6.1,-3.7,,,,,,,,o-DCB:MY,
90786,10.1039/d5se00413f,CCCCCCc1cc(C)sc1C,CCCCC(=O)OCC1(c2ccccc2)C2=CC=Cc3cccc4cccc5ccc6ccccc7cccc1c7c6c5c-4c3C2,3.1,-5.01,-3.12,-6.1,-3.9,,,,,,,,,
90796,10.1039/d5se00413f,CCCCC(CC)COC(=O)c1sc2csc(-c3cc4c(-c5ccc(CC(CC)CCCC)s5)c5sccc5c(-c5ccc(CC(CC)CCCC)s5)c4s3)c2c1F,COC(=O)CCCC1(c2ccccc2)C23c4c5ccc6c7cc8c9c%10c(cc%11cc%12c%13c%14c(cc%15c%16ccc-5c2c%16c2c5c%16c%17c(c(c46)c7c9c%17c4c%10c%11c%13c4c%16c%14c%152)C513)C%12)C8,7.32,-5.21,-3.6,-5.9,-3.9,110.0,,,,inverted,,,MA:MY (7:3),
90798,10.1039/d5se00413f,CCCCC(CC)COC(=O)c1sc2csc(-c3cc4c(-c5ccc(CC(CC)CCCC)s5)c5sccc5c(-c5ccc(CC(CC)CCCC)s5)c4s3)c2c1F,COC(=O)CCCC1(c2ccccc2)C23c4c5ccc6c7cc8c9c%10c(cc%11cc%12c%13c%14c(cc%15c%16ccc-5c2c%16c2c5c%16c%17c(c(c46)c7c9c%17c4c%10c%11c%13c4c%16c%14c%152)C513)C%12)C8,7.58,-5.21,-3.6,-5.9,-3.9,85.0,,1:1.5,,inverted,,,o-DCB,
90814,10.1039/d5ta02550h,COC(=O)C(C)(C)c1cc(C)cc(-c2sc3c4sc5cc(/C=C6/C(=O)c7cc(F)cc(c7)C(=O)/C6=C\c6cc(C(C)(C)C(=O)OC)c(-c7cc(C)cc(C(C)(C)C(=O)OC)c7)s6)sc5c4c(C(C)(C)C(=O)OC)ccc2-3)c1,CCCCCCCCCCCc1c(/C=C2\C(=O)c3ccccc3C2=C(C#N)C#N)sc2c1sc1c3c4nsnc4c4c5sc6c(CCCCCCCCCCC)c(/C=C7\C(=O)c8cc(-c9cccs9)ccc8C7=C(C#N)C#N)sc6c5n(CC(CCCCCCCC)CCCCCCCCCC)c4c3n(CC(CCCCCCCC)CCCCCCCCCC)c21,16.82,-5.56,-3.65,-5.68,-3.94,,,,,,,,,
90860,10.3390/coatings11121530,CCCCC(CC)COC(=O)c1sc2c(-c3cc4c(OCC(CC)CCCC)c5sccc5c(OCC(CC)CCCC)c4s3)scc2c1F,COC(=O)CCCC1(c2ccccc2)C23c4c5ccc6c7cc8c9c%10c(cc%11cc%12c%13c%14c(cc%15c%16ccc-5c2c%16c2c5c%16c%17c(c(c46)c7c9c%17c4c%10c%11c%13c4c%16c%14c%152)C513)C%12)C8,8.11,-5.19,-3.43,-5.9,-3.9,,,,,inverted,,MoS2,,
90861,10.3390/coatings11121530,CCCCC(CC)COC(=O)c1sc2c(-c3cc4c(OCC(CC)CCCC)c5sccc5c(OCC(CC)CCCC)c4s3)scc2c1F,COC(=O)CCCC1(c2ccccc2)C23c4c5ccc6c7cc8c9c%10c(cc%11cc%12c%13c%14c(cc%15c%16ccc-5c2c%16c2c5c%16c%17c(c(c46)c7c9c%17c4c%10c%11c%13c4c%16c%14c%152)C513)C%12)C8,8.1,-5.19,-3.43,-5.9,-3.9,,,,,inverted,,NbSe2,,
90862,10.3390/coatings11121530,CCCCC(CC)COC(=O)c1sc2c(-c3cc4c(OCC(CC)CCCC)c5sccc5c(OCC(CC)CCCC)c4s3)scc2c1F,COC(=O)CCCC1(c2ccccc2)C23c4c5ccc6c7cc8c9c%10c(cc%11cc%12c%13c%14c(cc%15c%16ccc-5c2c%16c2c5c%16c%17c(c(c46)c7c9c%17c4c%10c%11c%13c4c%16c%14c%152)C513)C%12)C8,8.5,-5.19,-3.43,-5.9,-3.9,,,,,conventional,,WSe2,,
90865,10.3390/coatings11121530,CCCCC(CC)COC(=O)c1sc2c(-c3cc4c(OCC(CC)CCCC)c5sccc5c(OCC(CC)CCCC)c4s3)scc2c1F,COC(=O)CCCC1(c2ccccc2)C23c4c5ccc6c7cc8c9c%10c(cc%11cc%12c%13c%14c(cc%15c%16ccc-5c2c%16c2c5c%16c%17c(c(c46)c7c9c%17c4c%10c%11c%13c4c%16c%14c%152)C513)C%12)C8,8.21,-5.19,-3.43,-5.9,-3.9,,,,,conventional,,GO,,
90866,10.3390/coatings11121530,CCCCC(CC)COC(=O)c1sc2csc(-c3cc4c(-c5ccc(CC(CC)CCCC)s5)c5sccc5c(-c5ccc(CC(CC)CCCC)s5)c4s3)c2c1F,COC(=O)CCCC1(c2ccccc2)C23c4c5ccc6c7cc8c9c%10c(cc%11cc%12c%13c%14c(cc%15c%16ccc-5c2c%16c2c5c%16c%17c(c(c46)c7c9c%17c4c%10c%11c%13c4c%16c%14c%152)C513)C%12)C8,8.6,-5.21,-3.6,-5.9,-3.9,,,,,inverted,,F-rGO,,
90867,10.3390/coatings11121530,CCCCC(CC)Cc1ccc(-c2c3cc(-c4ccc(-c5sc(-c6cccs6)c6c5C(=O)c5c(CC(CC)CCCC)sc(CC(CC)CCCC)c5C6=O)s4)sc3c(-c3ccc(CC(CC)CCCC)s3)c3ccsc23)s1,CCCCCCc1ccc(C2(c3ccc(CCCCCC)cc3)c3cc4c(cc3-c3sc5cc(/C=C6\C(=O)c7ccc(C)cc7C6=C(C#N)C#N)sc5c32)C(c2ccc(CCCCCC)cc2)(c2ccc(CCCCCC)cc2)c2c-4sc3cc(/C=C4\C(=O)c5ccc(C)cc5C4=C(C#N)C#N)sc23)cc1,12.13,-5.33,-3.48,-5.514,-3.808,,,,,inverted,,L-GO+NiOx,,
90868,10.3390/coatings11121530,CCCCCCc1ccsc1,COC(=O)CCCC1(c2ccccc2)C23c4c5ccc6c7cc8c9c%10c(cc%11cc%12c%13c%14c(cc%15c%16ccc-5c2c%16c2c5c%16c%17c(c(c46)c7c9c%17c4c%10c%11c%13c4c%16c%14c%152)C513)C%12)C8,9.5,-5.01,-3.12,-5.9,-3.9,,,,,,,GO+MoS2,,
90869,10.3390/coatings11121530,CCCCC(CC)Cc1ccc(-c2c3cc(-c4ccc(-c5sc(-c6cccs6)c6c5C(=O)c5c(CC(CC)CCCC)sc(CC(CC)CCCC)c5C6=O)s4)sc3c(-c3ccc(CC(CC)CCCC)s3)c3ccsc23)s1,CCCCCCc1ccc(C2(c3ccc(CCCCCC)cc3)c3cc4c(cc3-c3sc5cc(C=C6C(=O)c7ccccc7C6=C(C#N)C#N)sc5c32)C(c2ccc(CCCCCC)cc2)(c2ccc(CCCCCC)cc2)c2c-4sc3cc(C=C4C(=O)c5ccccc5C4=C(C#N)C#N)sc23)cc1,9.58,-5.33,-3.48,-5.576,-3.916,,,,,,,α-In2Se3,,
90870,10.3390/coatings11121530,COC(=O)C(C)(C)c1cc(C)cc(-c2sc3c4sc5cc(/C=C6/C(=O)c7cc(F)cc(c7)C(=O)/C6=C\c6cc(C(C)(C)C(=O)OC)c(-c7cc(C)cc(C(C)(C)C(=O)OC)c7)s6)sc5c4c(C(C)(C)C(=O)OC)ccc2-3)c1,CCCCCCCCCCCc1c(/C=C2\C(=O)c3cc(F)c(F)cc3C2=C(C#N)C#N)sc2c1sc1c3c4nsnc4c4c5sc6c(CCCCCCCCCCC)c(/C=C7\C(=O)c8cc(F)c(F)cc8C7=C(C#N)C#N)sc6c5n(CC(CC)CCCC)c4c3n(CC(CC)CCCC)c21,15.9,-5.56,-3.65,-5.65,-4.09,,,,,conventional,,α-In2Se3,,
90871,10.3390/coatings11121530,CCCCC(CC)COC(=O)c1sc2c(-c3cc4c(OCC(CC)CCCC)c5sccc5c(OCC(CC)CCCC)c4s3)scc2c1F,COC(=O)CCCC1(c2ccccc2)C23c4c5ccc6c7cc8c9c%10c(cc%11cc%12c%13c%14c(cc%15c%16ccc-5c2c%16c2c5c%16c%17c(c(c46)c7c9c%17c4c%10c%11c%13c4c%16c%14c%152)C513)C%12)C8,16.38,-5.19,-3.43,-5.9,-3.9,,,,,inverted,,g-C3N4,,
90872,10.3390/coatings11121530,CCCCC(CC)COC(=O)c1sc2c(-c3cc4c(OCC(CC)CCCC)c5sccc5c(OCC(CC)CCCC)c4s3)scc2c1F,COC(=O)CCCC1(c2ccccc2)C23c4c5ccc6c7cc8c9c%10c(cc%11cc%12c%13c%14c(cc%15c%16ccc-5c2c%16c2c5c%16c%17c(c(c46)c7c9c%17c4c%10c%11c%13c4c%16c%14c%152)C513)C%12)C8,8.25,-5.19,-3.43,-5.9,-3.9,,,,,inverted,BP,,,
90873,10.3390/coatings11121530,CCCCC(CC)COC(=O)c1sc2c(-c3cc4c(OCC(CC)CCCC)c5sccc5c(OCC(CC)CCCC)c4s3)scc2c1F,COC(=O)CCCC1(c2ccccc2)C23c4c5ccc6c7cc8c9c%10c(cc%11cc%12c%13c%14c(cc%15c%16ccc-5c2c%16c2c5c%16c%17c(c(c46)c7c9c%17c4c%10c%11c%13c4c%16c%14c%152)C513)C%12)C8,9.14,-5.19,-3.43,-5.9,-3.9,,,,,,GO,,,
90874,10.3390/coatings11121530,CCCCC(CC)COC(=O)c1sc2csc(-c3cc4c(-c5ccc(CC(CC)CCCC)s5)c5sccc5c(-c5ccc(CC(CC)CCCC)s5)c4s3)c2c1F,COC(=O)CCCC1(c2ccccc2)C23c4c5ccc6c7cc8c9c%10c(cc%11cc%12c%13c%14c(cc%15c%16ccc-5c2c%16c2c5c%16c%17c(c(c46)c7c9c%17c4c%10c%11c%13c4c%16c%14c%152)C513)C%12)C8,9.49,-5.21,-3.6,-5.9,-3.9,,,,,inverted,rGO,,,
90875,10.3390/coatings11121530,CCCCC(CC)COC(=O)c1sc2c(-c3cc4c(OCC(CC)CCCC)c5sccc5c(OCC(CC)CCCC)c4s3)scc2c1F,COC(=O)CCCC1(c2ccccc2)C23c4c5ccc6c7cc8c9c%10c(cc%11cc%12c%13c%14c(cc%15c%16ccc-5c2c%16c2c5c%16c%17c(c(c46)c7c9c%17c4c%10c%11c%13c4c%16c%14c%152)C513)C%12)C8,8.04,-5.19,-3.43,-5.9,-3.9,,,,,,rGO,,,
90876,10.3390/coatings11121530,COC(=O)C(C)(C)c1cc(C)cc(-c2sc3c4sc5cc(/C=C6/C(=O)c7cc(F)cc(c7)C(=O)/C6=C\c6cc(C(C)(C)C(=O)OC)c(-c7cc(C)cc(C(C)(C)C(=O)OC)c7)s6)sc5c4c(C(C)(C)C(=O)OC)ccc2-3)c1,CCCCCCCCCCCc1c(/C=C2\C(=O)c3cc(F)c(F)cc3C2=C(C#N)C#N)sc2c1sc1c3c4nsnc4c4c5sc6c(CCCCCCCCCCC)c(/C=C7\C(=O)c8cc(F)c(F)cc8C7=C(C#N)C#N)sc6c5n(CC(CC)CCCC)c4c3n(CC(CC)CCCC)c21,15.7,-5.56,-3.65,-5.65,-4.09,,,,,inverted,Graphene,,,
90877,10.3390/coatings11121530,CCCCC(CC)Cc1ccc(-c2c3cc(-c4ccc(-c5sc(-c6cccs6)c6c5C(=O)c5c(CC(CC)CCCC)sc(CC(CC)CCCC)c5C6=O)s4)sc3c(-c3ccc(CC(CC)CCCC)s3)c3ccsc23)s1,CCCCCCc1ccc(C2(c3ccc(CCCCCC)s3)c3cc4c(cc3-c3sc5cc(/C=C6\C(=O)c7ccccc7C6=C(C#N)C#N)sc5c32)C(c2ccc(CCCCCC)s2)(c2ccc(CCCCCC)s2)c2c-4sc3cc(/C=C4\C(=O)c5ccccc5C4=C(C#N)C#N)sc23)s1,10.39,-5.33,-3.48,-5.673,-3.909,,,,,inverted,MOF-PEIE,,,
90878,10.3390/coatings11121530,CCCCC(CC)COC(=O)c1sc2csc(-c3cc4c(-c5ccc(CC(CC)CCCC)s5)c5sccc5c(-c5ccc(CC(CC)CCCC)s5)c4s3)c2c1F,COC(=O)CCCC1(c2ccccc2)C23c4c5ccc6c7cc8c9c%10c(cc%11cc%12c%13c%14c(cc%15c%16ccc-5c2c%16c2c5c%16c%17c(c(c46)c7c9c%17c4c%10c%11c%13c4c%16c%14c%152)C513)C%12)C8,10.1,-5.21,-3.6,-5.9,-3.9,,,,,inverted,MoS2,,,
90879,10.3390/coatings11121530,CCCCC(CC)Cc1ccc(-c2c3cc(-c4ccc(-c5sc(-c6cccs6)c6c5C(=O)c5c(CC(CC)CCCC)sc(CC(CC)CCCC)c5C6=O)s4)sc3c(-c3ccc(CC(CC)CCCC)s3)c3ccsc23)s1,CCCCCCc1ccc(C2(c3ccc(CCCCCC)cc3)c3cc4c(cc3-c3sc5cc(C=C6C(=O)c7ccccc7C6=C(C#N)C#N)sc5c32)C(c2ccc(CCCCCC)cc2)(c2ccc(CCCCCC)cc2)c2c-4sc3cc(C=C4C(=O)c5ccccc5C4=C(C#N)C#N)sc23)cc1,12.2,-5.33,-3.48,-5.576,-3.916,,,,,inverted,Ti3C2Tx,,,
90880,10.3390/coatings11121530,COC(=O)C(C)(C)c1cc(C)cc(-c2sc3c4sc5cc(/C=C6/C(=O)c7cc(F)cc(c7)C(=O)/C6=C\c6cc(C(C)(C)C(=O)OC)c(-c7cc(C)cc(C(C)(C)C(=O)OC)c7)s6)sc5c4c(C(C)(C)C(=O)OC)ccc2-3)c1,CCCCCCCCCCCc1c(/C=C2\C(=O)c3cc(F)c(F)cc3C2=C(C#N)C#N)sc2c1sc1c3c4nsnc4c4c5sc6c(CCCCCCCCCCC)c(/C=C7\C(=O)c8cc(F)c(F)cc8C7=C(C#N)C#N)sc6c5n(CC(CC)CCCC)c4c3n(CC(CC)CCCC)c21,16.51,-5.56,-3.65,-5.65,-4.09,,,,,inverted,Ti3C2Tx,,,
90882,10.3390/coatings11121530,CCCCC(CC)Cc1ccsc1-c1nc2sc(-c3sc(-c4cc5c(s4)-c4sccc4[Si]5(CC(CC)CCCC)CC(CC)CCCC)cc3CC(CC)CCCC)nc2s1,c1ccc2c(c1)C1CC2C23c4c5c6c7c8c9c(c%10c%11c2c2c4c4c%12c5c5c6c6c8c8c%13c%14c%15c%16c%17c%18c%19c%20c%21c%22c%23c(c%14c%14c%24c%23c%23c%22c%22c%20c(c2c%22c%11c%23c%10c%24c9c%148)c4c%19c%12c%17c5c%16c%136)C%152C4CC(c5ccccc54)C%18%212)C713,8.02,-5.1,-3.3,,,,,,,,,,,
90883,10.3390/coatings11121530,CCCCC(CC)COC(=O)c1sc2c(-c3cc4c(OCC(CC)CCCC)c5sccc5c(OCC(CC)CCCC)c4s3)scc2c1F,CCCCC(=O)OCC1(c2ccccc2)C2=CC=Cc3cccc4cccc5ccc6ccccc7cccc1c7c6c5c-4c3C2,7.66,-5.19,-3.43,-6.1,-3.9,,,,,,,,,
90884,10.3390/coatings11121530,CCCCC(CC)COC(=O)c1sc2c(-c3cc4c(OCC(CC)CCCC)c5sccc5c(OCC(CC)CCCC)c4s3)scc2c1F,COC(=O)CCCC1(c2ccccc2)C23c4c5ccc6c7cc8c9c%10c(cc%11cc%12c%13c%14c(cc%15c%16ccc-5c2c%16c2c5c%16c%17c(c(c46)c7c9c%17c4c%10c%11c%13c4c%16c%14c%152)C513)C%12)C8,4.23,-5.19,-3.43,-5.9,-3.9,,,,,,,,,
90885,10.3390/coatings11121530,CCCCC(CC)COC(=O)c1sc2c(-c3cc4c(OCC(CC)CCCC)c5sccc5c(OCC(CC)CCCC)c4s3)scc2c1F,COC(=O)CCCC1(c2ccccc2)C23c4c5ccc6c7cc8c9c%10c(cc%11cc%12c%13c%14c(cc%15c%16ccc-5c2c%16c2c5c%16c%17c(c(c46)c7c9c%17c4c%10c%11c%13c4c%16c%14c%152)C513)C%12)C8,6.57,-5.19,-3.43,-5.9,-3.9,,,,,,,,,
90886,10.3390/coatings11121530,CCCCC(CC)COC(=O)c1sc2csc(-c3cc4c(-c5ccc(CC(CC)CCCC)s5)c5sccc5c(-c5ccc(CC(CC)CCCC)s5)c4s3)c2c1F,COC(=O)CCCC1(c2ccccc2)C23c4c5ccc6c7cc8c9c%10c(cc%11cc%12c%13c%14c(cc%15c%16ccc-5c2c%16c2c5c%16c%17c(c(c46)c7c9c%17c4c%10c%11c%13c4c%16c%14c%152)C513)C%12)C8,8.16,-5.21,-3.6,-5.9,-3.9,,,,,,,,,
90887,10.3390/coatings11121530,COC(=O)C(C)(C)c1cc(C)cc(-c2sc3c4sc5cc(/C=C6/C(=O)c7cc(F)cc(c7)C(=O)/C6=C\c6cc(C(C)(C)C(=O)OC)c(-c7cc(C)cc(C(C)(C)C(=O)OC)c7)s6)sc5c4c(C(C)(C)C(=O)OC)ccc2-3)c1,CCCCCCCCCCCc1c(/C=C2\C(=O)c3cc(F)c(F)cc3C2=C(C#N)C#N)sc2c1sc1c3c4nsnc4c4c5sc6c(CCCCCCCCCCC)c(/C=C7\C(=O)c8cc(F)c(F)cc8C7=C(C#N)C#N)sc6c5n(CC(CC)CCCC)c4c3n(CC(CC)CCCC)c21,15.2,-5.56,-3.65,-5.65,-4.09,,,,,,,,,
90892,10.3390/coatings12060816,COC(=O)C(C)(C)c1cc(C)cc(-c2sc3c4sc5cc(/C=C6/C(=O)c7cc(F)cc(c7)C(=O)/C6=C\c6cc(C(C)(C)C(=O)OC)c(-c7cc(C)cc(C(C)(C)C(=O)OC)c7)s6)sc5c4c(C(C)(C)C(=O)OC)ccc2-3)c1,CCCCCCCCCCCc1c(/C=C2\C(=O)c3cc(F)c(F)cc3C2=C(C#N)C#N)sc2c1sc1c3c4nsnc4c4c5sc6c(CCCCCCCCCCC)c(/C=C7\C(=O)c8cc(F)c(F)cc8C7=C(C#N)C#N)sc6c5n(CC(CC)CCCC)c4c3n(CC(CC)CCCC)c21,12.1,-5.56,-3.65,-5.65,-4.09,,90.0,1:1.2,,inverted,PEIE,,,
90893,10.3390/coatings12060816,COC(=O)C(C)(C)c1cc(C)cc(-c2sc3c4sc5cc(/C=C6/C(=O)c7cc(F)cc(c7)C(=O)/C6=C\c6cc(C(C)(C)C(=O)OC)c(-c7cc(C)cc(C(C)(C)C(=O)OC)c7)s6)sc5c4c(C(C)(C)C(=O)OC)ccc2-3)c1,CCCCCCCCCCCc1c(/C=C2\C(=O)c3cc(F)c(F)cc3C2=C(C#N)C#N)sc2c1sc1c3c4nsnc4c4c5sc6c(CCCCCCCCCCC)c(/C=C7\C(=O)c8cc(F)c(F)cc8C7=C(C#N)C#N)sc6c5n(CC(CC)CCCC)c4c3n(CC(CC)CCCC)c21,12.9,-5.56,-3.65,-5.65,-4.09,,90.0,1:1.2,,inverted,ZnO,,,
90894,10.3390/coatings12060816,COC(=O)C(C)(C)c1cc(C)cc(-c2sc3c4sc5cc(/C=C6/C(=O)c7cc(F)cc(c7)C(=O)/C6=C\c6cc(C(C)(C)C(=O)OC)c(-c7cc(C)cc(C(C)(C)C(=O)OC)c7)s6)sc5c4c(C(C)(C)C(=O)OC)ccc2-3)c1,CCCCCCCCCCCc1c(/C=C2\C(=O)c3cc(F)c(F)cc3C2=C(C#N)C#N)sc2c1sc1c3c4nsnc4c4c5sc6c(CCCCCCCCCCC)c(/C=C7\C(=O)c8cc(F)c(F)cc8C7=C(C#N)C#N)sc6c5n(CC(CC)CCCC)c4c3n(CC(CC)CCCC)c21,13.9,-5.56,-3.65,-5.65,-4.09,,90.0,1:1.2,,inverted,CIL_Bilayer,,,
90895,10.3390/coatings12060816,COC(=O)C(C)(C)c1cc(C)cc(-c2sc3c4sc5cc(/C=C6/C(=O)c7cc(F)cc(c7)C(=O)/C6=C\c6cc(C(C)(C)C(=O)OC)c(-c7cc(C)cc(C(C)(C)C(=O)OC)c7)s6)sc5c4c(C(C)(C)C(=O)OC)ccc2-3)c1,CCCCCCCCCCCc1c(/C=C2\C(=O)c3cc(F)c(F)cc3C2=C(C#N)C#N)sc2c1sc1c3c4nsnc4c4c5sc6c(CCCCCCCCCCC)c(/C=C7\C(=O)c8cc(F)c(F)cc8C7=C(C#N)C#N)sc6c5n(CC(CC)CCCC)c4c3n(CC(CC)CCCC)c21,18.5,-5.56,-3.65,-5.65,-4.09,,90.0,1:1.2,,inverted,PEIE,,,
90896,10.3390/coatings12060816,COC(=O)C(C)(C)c1cc(C)cc(-c2sc3c4sc5cc(/C=C6/C(=O)c7cc(F)cc(c7)C(=O)/C6=C\c6cc(C(C)(C)C(=O)OC)c(-c7cc(C)cc(C(C)(C)C(=O)OC)c7)s6)sc5c4c(C(C)(C)C(=O)OC)ccc2-3)c1,CCCCCCCCCCCc1c(/C=C2\C(=O)c3cc(F)c(F)cc3C2=C(C#N)C#N)sc2c1sc1c3c4nsnc4c4c5sc6c(CCCCCCCCCCC)c(/C=C7\C(=O)c8cc(F)c(F)cc8C7=C(C#N)C#N)sc6c5n(CC(CC)CCCC)c4c3n(CC(CC)CCCC)c21,19.9,-5.56,-3.65,-5.65,-4.09,,90.0,1:1.2,,inverted,ZnO,,,
90904,10.3390/coatings13071293,CCCCCCc1ccsc1,CCCCC(=O)OCC1(c2ccccc2)c2cccc3cccc4cccc5cccc6cccc1c6c-5c-4c-3c2,2.3,-5.01,-3.12,-6.1,-3.7,200.0,,1:0.8,,conventional,Ca,PEDOT:PSS,o-DCB,
90905,10.3390/coatings13071293,CCCCCCc1ccsc1,CCCCC(=O)OCC1(c2ccccc2)c2cccc3cccc4cccc5cccc6cccc1c6c-5c-4c-3c2,2.1,-5.01,-3.12,-6.1,-3.7,200.0,,1:0.8,,conventional,Ca,PEDOT:PSS,o-DCB,
90906,10.3390/coatings13071293,CCCCCCc1ccsc1,CCCCC(=O)OCC1(c2ccccc2)c2cccc3cccc4cccc5cccc6cccc1c6c-5c-4c-3c2,2.88,-5.01,-3.12,-6.1,-3.7,200.0,,1:0.8,,conventional,Ca,PEDOT:PSS,o-DCB,
90907,10.3390/coatings13071293,CCCCCCc1ccsc1,CCCCC(=O)OCC1(c2ccccc2)c2cccc3cccc4cccc5cccc6cccc1c6c-5c-4c-3c2,2.5,-5.01,-3.12,-6.1,-3.7,200.0,,1:0.8,,conventional,Ca,PEDOT:PSS,o-DCB,
90908,10.3390/coatings13071293,CCCCCCc1ccsc1,CCCCC(=O)OCC1(c2ccccc2)c2cccc3cccc4cccc5cccc6cccc1c6c-5c-4c-3c2,1.87,-5.01,-3.12,-6.1,-3.7,200.0,140.0,1:0.8,,conventional,Ca,PEDOT:PSS,o-DCB,
90909,10.3390/coatings13071293,CCCCCCc1ccsc1,CCCCC(=O)OCC1(c2ccccc2)c2cccc3cccc4cccc5cccc6cccc1c6c-5c-4c-3c2,1.6,-5.01,-3.12,-6.1,-3.7,200.0,,1:0.8,,conventional,Ca,PEDOT:PSS,o-DCB,
90910,10.3390/coatings13071293,CCCCCCc1ccsc1,CCCCC(=O)OCC1(c2ccccc2)c2cccc3cccc4cccc5cccc6cccc1c6c-5c-4c-3c2,2.75,-5.01,-3.12,-6.1,-3.7,200.0,140.0,1:0.8,,conventional,Ca,PEDOT:PSS,o-DCB,
90912,10.3390/coatings13071293,CCCCCCc1ccsc1,CCCCC(=O)OCC1(c2ccccc2)c2cccc3cccc4cccc5cccc6cccc1c6c-5c-4c-3c2,2.5,-5.01,-3.12,-6.1,-3.7,200.0,140.0,1:0.8,,conventional,Ca,PEDOT:PSS,o-DCB,
90913,10.3390/coatings13071293,CCCCCCc1ccsc1,CCCCC(=O)OCC1(c2ccccc2)c2cccc3cccc4cccc5cccc6cccc1c6c-5c-4c-3c2,1.85,-5.01,-3.12,-6.1,-3.7,200.0,140.0,1:0.8,,conventional,Ca,PEDOT:PSS,o-DCB,
90914,10.3390/coatings13071293,CCCCCCc1ccsc1,CCCCC(=O)OCC1(c2ccccc2)c2cccc3cccc4cccc5cccc6cccc1c6c-5c-4c-3c2,1.6,-5.01,-3.12,-6.1,-3.7,200.0,140.0,1:0.8,,conventional,Ca,PEDOT:PSS,o-DCB,
90915,10.3390/coatings13071293,CCCCCCc1ccsc1,CCCCC(=O)OCC1(c2ccccc2)c2cccc3cccc4cccc5cccc6cccc1c6c-5c-4c-3c2,3.14,-5.01,-3.12,-6.1,-3.7,200.0,,1:0.8,,conventional,,PEDOT:PSS,,
90916,10.3390/coatings13071293,CCCCCCc1ccsc1,CCCCC(=O)OCC1(c2ccccc2)c2cccc3cccc4cccc5cccc6cccc1c6c-5c-4c-3c2,2.76,-5.01,-3.12,-6.1,-3.7,200.0,,1:0.8,,conventional,,PEDOT:PSS,,
90917,10.3390/coatings13071293,CCCCCCc1ccsc1,CCCCC(=O)OCC1(c2ccccc2)c2cccc3cccc4cccc5cccc6cccc1c6c-5c-4c-3c2,3.06,-5.01,-3.12,-6.1,-3.7,200.0,,1:0.8,,conventional,,PEDOT:PSS,,
90918,10.3390/coatings13071293,CCCCCCc1ccsc1,CCCCC(=O)OCC1(c2ccccc2)c2cccc3cccc4cccc5cccc6cccc1c6c-5c-4c-3c2,3.04,-5.01,-3.12,-6.1,-3.7,200.0,,1:0.8,,conventional,,PEDOT:PSS,,
90941,10.3390/cryst11091139,CCCCC(CC)COC(=O)c1sc2c(-c3cc4c(OCC(CC)CCCC)c5sccc5c(OCC(CC)CCCC)c4s3)scc2c1F,COC(=O)CCCC1(c2ccccc2)C23c4c5ccc6c7cc8c9c%10c(cc%11cc%12c%13c%14c(cc%15c%16ccc-5c2c%16c2c5c%16c%17c(c(c46)c7c9c%17c4c%10c%11c%13c4c%16c%14c%152)C513)C%12)C8,0.13,-5.19,-3.43,-5.9,-3.9,,,,,inverted,ZnO,MoO3,chlorobenzene,
90942,10.3390/cryst11091139,CCCCC(CC)COC(=O)c1sc2c(-c3cc4c(OCC(CC)CCCC)c5sccc5c(OCC(CC)CCCC)c4s3)scc2c1F,COC(=O)CCCC1(c2ccccc2)C23c4c5ccc6c7cc8c9c%10c(cc%11cc%12c%13c%14c(cc%15c%16ccc-5c2c%16c2c5c%16c%17c(c(c46)c7c9c%17c4c%10c%11c%13c4c%16c%14c%152)C513)C%12)C8,3.73,-5.19,-3.43,-5.9,-3.9,100.0,,1:1.5,,inverted,ZnO,MoO3,chlorobenzene,
90943,10.3390/cryst11091139,CCCCC(CC)COC(=O)c1sc2c(-c3cc4c(OCC(CC)CCCC)c5sccc5c(OCC(CC)CCCC)c4s3)scc2c1F,COC(=O)CCCC1(c2ccccc2)C23c4c5ccc6c7cc8c9c%10c(cc%11cc%12c%13c%14c(cc%15c%16ccc-5c2c%16c2c5c%16c%17c(c(c46)c7c9c%17c4c%10c%11c%13c4c%16c%14c%152)C513)C%12)C8,8.36,-5.19,-3.43,-5.9,-3.9,100.0,,1:1.5,3 vol% DIO,inverted,ZnO,MoO3,chlorobenzene,DIO
91029,10.3390/en17040814,CCCCC(CC)Cc1ccc(-c2c3cc(-c4ccc(-c5sc(-c6cccs6)c6c5C(=O)c5c(CC(CC)CCCC)sc(CC(CC)CCCC)c5C6=O)s4)sc3c(-c3ccc(CC(CC)CCCC)s3)c3ccsc23)s1,CCCCCCc1ccc(C2(c3ccc(CCCCCC)cc3)c3cc4c(cc3-c3sc5cc(C=C6C(=O)c7ccccc7C6=C(C#N)C#N)sc5c32)C(c2ccc(CCCCCC)cc2)(c2ccc(CCCCCC)cc2)c2c-4sc3cc(C=C4C(=O)c5ccccc5C4=C(C#N)C#N)sc23)cc1,5.53,-5.33,-3.48,-5.576,-3.916,,110.0,1:1,0.5% v/v,inverted,ZnO/PEIE,HTL solar,,
91031,10.3390/en17040814,CCCCC(CC)Cc1ccc(-c2c3cc(-c4ccc(-c5sc(-c6cccs6)c6c5C(=O)c5c(CC(CC)CCCC)sc(CC(CC)CCCC)c5C6=O)s4)sc3c(-c3ccc(CC(CC)CCCC)s3)c3ccsc23)s1,CCCCCCc1ccc(C2(c3ccc(CCCCCC)cc3)c3cc4c(cc3-c3sc5cc(C=C6C(=O)c7ccccc7C6=C(C#N)C#N)sc5c32)C(c2ccc(CCCCCC)cc2)(c2ccc(CCCCCC)cc2)c2c-4sc3cc(C=C4C(=O)c5ccccc5C4=C(C#N)C#N)sc23)cc1,1.28,-5.33,-3.48,-5.576,-3.916,,110.0,1:1,0.5% v/v,inverted,ZnO/PEIE,WO3,,
91032,10.3390/en17040814,CCCCC(CC)Cc1ccc(-c2c3cc(-c4ccc(-c5sc(-c6cccs6)c6c5C(=O)c5c(CC(CC)CCCC)sc(CC(CC)CCCC)c5C6=O)s4)sc3c(-c3ccc(CC(CC)CCCC)s3)c3ccsc23)s1,CCCCCCc1ccc(C2(c3ccc(CCCCCC)cc3)c3cc4c(cc3-c3sc5cc(C=C6C(=O)c7ccccc7C6=C(C#N)C#N)sc5c32)C(c2ccc(CCCCCC)cc2)(c2ccc(CCCCCC)cc2)c2c-4sc3cc(C=C4C(=O)c5ccccc5C4=C(C#N)C#N)sc23)cc1,2.66,-5.33,-3.48,-5.576,-3.916,,110.0,1:1,0.5% v/v,inverted,ZnO/PEIE,WO3,,
91033,10.3390/en17040814,CCCCC(CC)Cc1ccc(-c2c3cc(-c4ccc(-c5sc(-c6cccs6)c6c5C(=O)c5c(CC(CC)CCCC)sc(CC(CC)CCCC)c5C6=O)s4)sc3c(-c3ccc(CC(CC)CCCC)s3)c3ccsc23)s1,CCCCCCc1ccc(C2(c3ccc(CCCCCC)cc3)c3cc4c(cc3-c3sc5cc(C=C6C(=O)c7ccccc7C6=C(C#N)C#N)sc5c32)C(c2ccc(CCCCCC)cc2)(c2ccc(CCCCCC)cc2)c2c-4sc3cc(C=C4C(=O)c5ccccc5C4=C(C#N)C#N)sc23)cc1,3.5,-5.33,-3.48,-5.576,-3.916,,110.0,1:1,0.5% v/v,inverted,ZnO/PEIE,WO3,,
91034,10.3390/en17040814,CCCCC(CC)Cc1ccc(-c2c3cc(-c4ccc(-c5sc(-c6cccs6)c6c5C(=O)c5c(CC(CC)CCCC)sc(CC(CC)CCCC)c5C6=O)s4)sc3c(-c3ccc(CC(CC)CCCC)s3)c3ccsc23)s1,CCCCCCc1ccc(C2(c3ccc(CCCCCC)cc3)c3cc4c(cc3-c3sc5cc(C=C6C(=O)c7ccccc7C6=C(C#N)C#N)sc5c32)C(c2ccc(CCCCCC)cc2)(c2ccc(CCCCCC)cc2)c2c-4sc3cc(C=C4C(=O)c5ccccc5C4=C(C#N)C#N)sc23)cc1,3.63,-5.33,-3.48,-5.576,-3.916,,110.0,1:1,0.5% v/v,inverted,ZnO/PEIE,WO3,,
91035,10.3390/en17040814,CCCCC(CC)Cc1ccc(-c2c3cc(-c4ccc(-c5sc(-c6cccs6)c6c5C(=O)c5c(CC(CC)CCCC)sc(CC(CC)CCCC)c5C6=O)s4)sc3c(-c3ccc(CC(CC)CCCC)s3)c3ccsc23)s1,CCCCCCc1ccc(C2(c3ccc(CCCCCC)cc3)c3cc4c(cc3-c3sc5cc(C=C6C(=O)c7ccccc7C6=C(C#N)C#N)sc5c32)C(c2ccc(CCCCCC)cc2)(c2ccc(CCCCCC)cc2)c2c-4sc3cc(C=C4C(=O)c5ccccc5C4=C(C#N)C#N)sc23)cc1,3.31,-5.33,-3.48,-5.576,-3.916,,110.0,1:1,0.5% v/v,inverted,ZnO/PEIE,WO3,,
91038,10.3390/en17040814,CCCCC(CC)Cc1ccc(-c2c3cc(-c4ccc(-c5sc(-c6cccs6)c6c5C(=O)c5c(CC(CC)CCCC)sc(CC(CC)CCCC)c5C6=O)s4)sc3c(-c3ccc(CC(CC)CCCC)s3)c3ccsc23)s1,CCCCCCc1ccc(C2(c3ccc(CCCCCC)cc3)c3cc4c(cc3-c3sc5cc(C=C6C(=O)c7ccccc7C6=C(C#N)C#N)sc5c32)C(c2ccc(CCCCCC)cc2)(c2ccc(CCCCCC)cc2)c2c-4sc3cc(C=C4C(=O)c5ccccc5C4=C(C#N)C#N)sc23)cc1,4.5,-5.33,-3.48,-5.576,-3.916,,110.0,1:1,0.5% v/v,inverted,,WO3,,
91039,10.3390/en17040814,CCCCC(CC)Cc1ccc(-c2c3cc(-c4ccc(-c5sc(-c6cccs6)c6c5C(=O)c5c(CC(CC)CCCC)sc(CC(CC)CCCC)c5C6=O)s4)sc3c(-c3ccc(CC(CC)CCCC)s3)c3ccsc23)s1,CCCCCCc1ccc(C2(c3ccc(CCCCCC)cc3)c3cc4c(cc3-c3sc5cc(C=C6C(=O)c7ccccc7C6=C(C#N)C#N)sc5c32)C(c2ccc(CCCCCC)cc2)(c2ccc(CCCCCC)cc2)c2c-4sc3cc(C=C4C(=O)c5ccccc5C4=C(C#N)C#N)sc23)cc1,4.32,-5.33,-3.48,-5.576,-3.916,,110.0,1:1,0.5% v/v,inverted,,WO3,,
91084,10.3390/ma16072613,CCCCCCCCC(CCCCCCCC)n1c2ccccc2c2ccc(-c3ccc(-c4ccc(-c5cccs5)c5nsnc45)s3)cc21,CCCCC(=O)OCC1(c2ccccc2)c2cccc3cccc4cccc5cccc6cccc1c6c-5c-4c-3c2,4.7,-5.5,-3.6,-6.1,-3.7,85.0,,1:2,,conventional,PFN,PEDOT:PSS,chlorobenzene,
91088,10.3390/ma16072613,CCCCCCCCC(CCCCCCCC)n1c2ccccc2c2ccc(-c3ccc(-c4ccc(-c5cccs5)c5nsnc45)s3)cc21,COC(=O)CCCC1(c2ccccc2)C23c4c5c6c7c8c9c(c%10c%11c2c2c4c4c%12c5c5c6c6c8c8c%13c%14c%15c%16c%17c%18c%19c%20c%21c%22c%23c(c%14c%14c%24c%23c%23c%22c%22c%20c(c2c%22c%11c%23c%10c%24c9c%148)c4c%19c%12c%17c5c%16c%136)C%152C(CCCC(=O)OC)(c4ccccc4)C%18%212)C713,2.9,-5.5,-3.6,,,85.0,,1:2,,conventional,PFN,PEDOT:PSS,chlorobenzene,
91111,10.3390/mi13101613,CCCCC(CC)COC(=O)c1sc2c(-c3cc4c(OCC(CC)CCCC)c5sccc5c(OCC(CC)CCCC)c4s3)scc2c1F,COC(=O)CCCC1(c2ccccc2)C23c4c5ccc6c7cc8c9c%10c(cc%11cc%12c%13c%14c(cc%15c%16ccc-5c2c%16c2c5c%16c%17c(c(c46)c7c9c%17c4c%10c%11c%13c4c%16c%14c%152)C513)C%12)C8,7.62,-5.19,-3.43,-5.9,-3.9,,,,,inverted,ZnO,MoO3,chlorobenzene,
91112,10.3390/mi13101613,CCCCCCc1ccsc1,COC(=O)CCCC1(c2ccccc2)C23c4c5c6c7c8c9c(c%10c%11c2c2c%12c4c4c%13c5c5c7c7c8c8c%14c9c%10c9c%10c%11c2c2c%11c%12c4c4c%12c%13c5c5c7c7c8c8c%14c9c9c%10c2c2c%11c4c4c%12c5c7c5c8c9c2c45)C613,2.9,-5.01,-3.12,-6.1,-3.7,,,,,inverted,ZnO,MoO3,chlorobenzene,
91113,10.3390/mi13101613,CCCCC(CC)Cc1ccc(-c2c3cc(-c4ccc(-c5sc(-c6cccs6)c6c5C(=O)c5c(CC(CC)CCCC)sc(CC(CC)CCCC)c5C6=O)s4)sc3c(-c3ccc(CC(CC)CCCC)s3)c3ccsc23)s1,CCCCCCc1ccc(C2(c3ccc(CCCCCC)cc3)c3cc4c(cc3-c3sc5cc(C=C6C(=O)c7ccccc7C6=C(C#N)C#N)sc5c32)C(c2ccc(CCCCCC)cc2)(c2ccc(CCCCCC)cc2)c2c-4sc3cc(C=C4C(=O)c5ccccc5C4=C(C#N)C#N)sc23)cc1,10.9,-5.33,-3.48,-5.576,-3.916,,,,,inverted,ZnO,MoO3,chlorobenzene,
91114,10.3390/mi13101613,CCCCCCc1ccsc1,COC(=O)CCCC1(c2ccccc2)C23c4c5c6c7c8c9c(c%10c%11c2c2c%12c4c4c%13c5c5c7c7c8c8c%14c9c%10c9c%10c%11c2c2c%11c%12c4c4c%12c%13c5c5c7c7c8c8c%14c9c9c%10c2c2c%11c4c4c%12c5c7c5c8c9c2c45)C613,2.88,-5.01,-3.12,-6.1,-3.7,,,,,inverted,ZnO,MoO3,chlorobenzene,
91115,10.3390/mi13101613,CCCCCCc1ccsc1,COC(=O)CCCC1(c2ccccc2)C23c4c5c6c7c8c9c(c%10c%11c2c2c%12c4c4c%13c5c5c7c7c8c8c%14c9c%10c9c%10c%11c2c2c%11c%12c4c4c%12c%13c5c5c7c7c8c8c%14c9c9c%10c2c2c%11c4c4c%12c5c7c5c8c9c2c45)C613,4.6,-5.01,-3.12,-6.1,-3.7,,,,,inverted,ZnO,MoO3,chlorobenzene,
91116,10.3390/mi13101613,CCCCCCc1ccsc1,COC(=O)CCCC1(c2ccccc2)C23c4c5c6c7c8c9c(c%10c%11c2c2c%12c4c4c%13c5c5c7c7c8c8c%14c9c%10c9c%10c%11c2c2c%11c%12c4c4c%12c%13c5c5c7c7c8c8c%14c9c9c%10c2c2c%11c4c4c%12c5c7c5c8c9c2c45)C613,4.5,-5.01,-3.12,-6.1,-3.7,,,,,inverted,ZnO,MoO3,chlorobenzene,
91117,10.3390/mi13101613,CCCCC(CC)Cc1csc(-c2c3cc(-c4ccc(-c5sc(-c6cccs6)c6c5C(=O)c5c(CC(CC)CCCC)sc(CC(CC)CCCC)c5C6=O)s4)sc3c(-c3cc(CC(CC)CCCC)cs3)c3ccsc23)c1,COC(=O)CCCC1(c2ccccc2)C23c4c5c6c7c8c9c(c%10c%11c2c2c%12c4c4c%13c5c5c7c7c8c8c%14c9c%10c9c%10c%11c2c2c%11c%12c4c4c%12c%13c5c5c7c7c8c8c%14c9c9c%10c2c2c%11c4c4c%12c5c7c5c8c9c2c45)C613,5.13,-5.25,-3.38,-6.1,-3.7,,,,,inverted,ZnO,MoO3,chlorobenzene,
91118,10.3390/mi13101613,CCCCCCc1ccsc1,COC(=O)CCCC1(c2ccccc2)C23c4c5c6c7c8c9c(c%10c%11c2c2c%12c4c4c%13c5c5c7c7c8c8c%14c9c%10c9c%10c%11c2c2c%11c%12c4c4c%12c%13c5c5c7c7c8c8c%14c9c9c%10c2c2c%11c4c4c%12c5c7c5c8c9c2c45)C613,4.54,-5.01,-3.12,-6.1,-3.7,,,,,inverted,ZnO,MoO3,chlorobenzene,
91119,10.3390/mi13101613,CCCCCCc1ccsc1,COC(=O)CCCC1(c2ccccc2)C23c4c5c6c7c8c9c(c%10c%11c2c2c%12c4c4c%13c5c5c7c7c8c8c%14c9c%10c9c%10c%11c2c2c%11c%12c4c4c%12c%13c5c5c7c7c8c8c%14c9c9c%10c2c2c%11c4c4c%12c5c7c5c8c9c2c45)C613,4.4,-5.01,-3.12,-6.1,-3.7,,,,,inverted,ZnO,MoO3,chlorobenzene,
91120,10.3390/mi13101613,CCCCC(CC)COC(=O)c1sc2c(-c3cc4c(OCC(CC)CCCC)c5sccc5c(OCC(CC)CCCC)c4s3)scc2c1F,COC(=O)CCCC1(c2ccccc2)C23c4c5ccc6c7cc8c9c%10c(cc%11cc%12c%13c%14c(cc%15c%16ccc-5c2c%16c2c5c%16c%17c(c(c46)c7c9c%17c4c%10c%11c%13c4c%16c%14c%152)C513)C%12)C8,7.5,-5.19,-3.43,-5.9,-3.9,,,,,inverted,ZnO,MoO3,chlorobenzene,
91121,10.3390/mi13101613,CCCCCCc1ccc(C2(c3ccc(CCCCCC)cc3)c3cc4c(cc3-c3sc5ccsc5c32)C(c2ccc(CCCCCC)cc2)(c2ccc(CCCCCC)cc2)c2c-4sc3cc(-c4c(F)c(F)cc5nsnc45)sc23)cc1,COC(=O)CCCC1(c2ccccc2)C23c4c5ccc6c7cc8c9c%10c(cc%11cc%12c%13c%14c(cc%15c%16ccc-5c2c%16c2c5c%16c%17c(c(c46)c7c9c%17c4c%10c%11c%13c4c%16c%14c%152)C513)C%12)C8,7.67,-5.3,-3.5,-5.9,-3.9,,,,,inverted,ZnO,MoO3,chlorobenzene,
91123,10.3390/mi13101613,CCCCCCCCCCCCC(CCCCCCCCCC)Cc1csc(-c2cc3c(cc(-c4cc(CC(CCCCCCCCCC)CCCCCCCCCCCC)c(-c5cc(F)c(-c6sccc6F)s5)s4)c4nsnc43)c3nsnc23)c1,COC(=O)CCCC1(c2ccccc2)C23c4c5ccc6c7cc8c9c%10c(cc%11cc%12c%13c%14c(cc%15c%16ccc-5c2c%16c2c5c%16c%17c(c(c46)c7c9c%17c4c%10c%11c%13c4c%16c%14c%152)C513)C%12)C8,10.8,-5.46,-3.86,-5.9,-3.9,350.0,,1:1.5,,,NPC70-OH SAM/ZnO,,,
91124,10.3390/mi13101613,CCCCCCCCCCCCC(CCCCCCCCCC)Cc1csc(-c2cc3c(cc(-c4cc(CC(CCCCCCCCCC)CCCCCCCCCCCC)c(-c5cc(F)c(-c6sccc6F)s5)s4)c4nsnc43)c3nsnc23)c1,COC(=O)CCCC1(c2ccccc2)C23c4c5ccc6c7cc8c9c%10c(cc%11cc%12c%13c%14c(cc%15c%16ccc-5c2c%16c2c5c%16c%17c(c(c46)c7c9c%17c4c%10c%11c%13c4c%16c%14c%152)C513)C%12)C8,9.83,-5.46,-3.86,-5.9,-3.9,350.0,,1:1.5,,,ZnO,,,
91145,10.3390/molecules27238469,CCCCCCCCc1cc(-c2c(-c3cccs3)sc3c(-c4cc(CCCCCCCC)c(CCCCCCCC)s4)c(-c4ccc(-c5cccc6nsnc56)s4)sc23)sc1CCCCCCCC,CCCCC(=O)OCC1(c2ccccc2)c2cccc3cccc4cccc5cccc6cccc1c6c-5c-4c-3c2,1.8,,,-6.1,-3.7,,140.0,,,conventional,,PEDOT:PSS,chlorobenzene,
