Repository: JiYiqaq/PCE-KA-GNN

# Data directory

- `raw/Active_Database.csv` is the immutable source dataset bundled under CC BY 4.0. Do not overwrite it with processed data.
- `processed/` is created and populated by the training pipeline. Generated `.pt` and `.pth` caches are intentionally ignored by Git because they can exceed GitHub's normal single-file limit.

See `../DATA_LICENSE.md` for provenance, license and checksum information.

File: data/processed/device_records.csv (part 164 of 250)
record_id,doi,donor_smiles,acceptor_smiles,pce,homo_d,lumo_d,homo_a,lumo_a,active_layer_thickness,annealing_temp,d_a_ratio,additive_ratio,device_type,etl_canonical,htl_canonical,solvent_canonical,additive_canonical
91148,10.3390/molecules27238469,CCCCCCCCCCCc1c(/C=C2\C(=O)c3ccccc3C2=C(C#N)C#N)sc2c1sc1c3c4nsnc4c4c5sc6c(CCCCCCCCCCC)c(/C=C7\C(=O)c8ccccc8C7=C(C#N)C#N)sc6c5n(CC(CC)CCCC)c4c3n(CC(CC)CCCC)c21.CCl.CCl,CCCCC(=O)OCC1(c2ccccc2)c2cccc3cccc4cccc5cccc6cccc1c6c-5c-4c-3c2,2.3,-5.62,-3.94,-6.1,-3.7,,140.0,,,conventional,,PEDOT:PSS,chlorobenzene,
91226,10.3390/nano15050368,CCCCCCC(CCCC)Cc1csc(-c2cc3c4nsnc4c4cc(-c5cc(CC(CCCC)CCCCCC)c(-c6cc7c(-c8cc(F)c(CC(CC)CCCC)s8)c8sccc8c(-c8cc(F)c(CC(CC)CCCC)s8)c7s6)s5)sc4c3s2)c1,CCCCCCC(CCCC)Cc1c(/C=C2\C(=O)c3cc(F)c(F)cc3C2=C(C#N)C#N)sc2c1SC1c3c(c4c(c5nsnc35)c3sc5c(CC(CCCC)CCCCCC)c(/C=C6\C(=O)c7cc(F)c(F)cc7C6=C(C#N)C#N)sc5c3n4CC(CC)CCCC)N(CC(CC)CCCC)C21,19.85,-5.51,-2.77,-5.68,-3.9,50.0,,1:1.2,,,SnO2,PMMA,,
91227,10.3390/nano15050368,CCCCCCC(CCCC)Cc1csc(-c2cc3c4nsnc4c4cc(-c5cc(CC(CCCC)CCCCCC)c(-c6cc7c(-c8cc(F)c(CC(CC)CCCC)s8)c8sccc8c(-c8cc(F)c(CC(CC)CCCC)s8)c7s6)s5)sc4c3s2)c1,CCCCCCC(CCCC)Cc1c(/C=C2\C(=O)c3cc(F)c(F)cc3C2=C(C#N)C#N)sc2c1SC1c3c(c4c(c5nsnc35)c3sc5c(CC(CCCC)CCCCCC)c(/C=C6\C(=O)c7cc(F)c(F)cc7C6=C(C#N)C#N)sc5c3n4CC(CC)CCCC)N(CC(CC)CCCC)C21,17.07,-5.51,-2.77,-5.68,-3.9,80.0,,1:1.2,,,SnO2,PMMA,,
91228,10.3390/nano15050368,CCCCCCC(CCCC)Cc1csc(-c2cc3c4nsnc4c4cc(-c5cc(CC(CCCC)CCCCCC)c(-c6cc7c(-c8cc(F)c(CC(CC)CCCC)s8)c8sccc8c(-c8cc(F)c(CC(CC)CCCC)s8)c7s6)s5)sc4c3s2)c1,CCCCCCC(CCCC)Cc1c(/C=C2\C(=O)c3cc(F)c(F)cc3C2=C(C#N)C#N)sc2c1SC1c3c(c4c(c5nsnc35)c3sc5c(CC(CCCC)CCCCCC)c(/C=C6\C(=O)c7cc(F)c(F)cc7C6=C(C#N)C#N)sc5c3n4CC(CC)CCCC)N(CC(CC)CCCC)C21,15.26,-5.51,-2.77,-5.68,-3.9,100.0,,1:1.2,,,SnO2,PMMA,,
91229,10.3390/nano15050368,CCCCCCC(CCCC)Cc1csc(-c2cc3c4nsnc4c4cc(-c5cc(CC(CCCC)CCCCCC)c(-c6cc7c(-c8cc(F)c(CC(CC)CCCC)s8)c8sccc8c(-c8cc(F)c(CC(CC)CCCC)s8)c7s6)s5)sc4c3s2)c1,CCCCCCC(CCCC)Cc1c(/C=C2\C(=O)c3cc(F)c(F)cc3C2=C(C#N)C#N)sc2c1SC1c3c(c4c(c5nsnc35)c3sc5c(CC(CCCC)CCCCCC)c(/C=C6\C(=O)c7cc(F)c(F)cc7C6=C(C#N)C#N)sc5c3n4CC(CC)CCCC)N(CC(CC)CCCC)C21,14.47,-5.51,-2.77,-5.68,-3.9,120.0,,1:1.2,,,SnO2,PMMA,,
91230,10.3390/nano15050368,CCCCCCC(CCCC)Cc1csc(-c2cc3c4nsnc4c4cc(-c5cc(CC(CCCC)CCCCCC)c(-c6cc7c(-c8cc(F)c(CC(CC)CCCC)s8)c8sccc8c(-c8cc(F)c(CC(CC)CCCC)s8)c7s6)s5)sc4c3s2)c1,CCCCCCC(CCCC)Cc1c(/C=C2\C(=O)c3cc(F)c(F)cc3C2=C(C#N)C#N)sc2c1SC1c3c(c4c(c5nsnc35)c3sc5c(CC(CCCC)CCCCCC)c(/C=C6\C(=O)c7cc(F)c(F)cc7C6=C(C#N)C#N)sc5c3n4CC(CC)CCCC)N(CC(CC)CCCC)C21,14.2,-5.51,-2.77,-5.68,-3.9,150.0,,1:1.2,,,SnO2,PMMA,,
91231,10.3390/nano15050368,CCCCCCC(CCCC)Cc1csc(-c2cc3c4nsnc4c4cc(-c5cc(CC(CCCC)CCCCCC)c(-c6cc7c(-c8cc(F)c(CC(CC)CCCC)s8)c8sccc8c(-c8cc(F)c(CC(CC)CCCC)s8)c7s6)s5)sc4c3s2)c1,CCCCCCC(CCCC)Cc1c(/C=C2\C(=O)c3cc(F)c(F)cc3C2=C(C#N)C#N)sc2c1SC1c3c(c4c(c5nsnc35)c3sc5c(CC(CCCC)CCCCCC)c(/C=C6\C(=O)c7cc(F)c(F)cc7C6=C(C#N)C#N)sc5c3n4CC(CC)CCCC)N(CC(CC)CCCC)C21,13.62,-5.51,-2.77,-5.68,-3.9,180.0,,,,,SnO2,PMMA,,
91232,10.3390/nano15050368,CCCCCCC(CCCC)Cc1csc(-c2cc3c4nsnc4c4cc(-c5cc(CC(CCCC)CCCCCC)c(-c6cc7c(-c8cc(F)c(CC(CC)CCCC)s8)c8sccc8c(-c8cc(F)c(CC(CC)CCCC)s8)c7s6)s5)sc4c3s2)c1,CCCCCCC(CCCC)Cc1c(/C=C2\C(=O)c3cc(F)c(F)cc3C2=C(C#N)C#N)sc2c1SC1c3c(c4c(c5nsnc35)c3sc5c(CC(CCCC)CCCCCC)c(/C=C6\C(=O)c7cc(F)c(F)cc7C6=C(C#N)C#N)sc5c3n4CC(CC)CCCC)N(CC(CC)CCCC)C21,13.09,-5.51,-2.77,-5.68,-3.9,200.0,,,,,SnO2,PMMA,,
91233,10.3390/nano15050368,CCCCCCC(CCCC)Cc1csc(-c2cc3c4nsnc4c4cc(-c5cc(CC(CCCC)CCCCCC)c(-c6cc7c(-c8cc(F)c(CC(CC)CCCC)s8)c8sccc8c(-c8cc(F)c(CC(CC)CCCC)s8)c7s6)s5)sc4c3s2)c1,CCCCCCC(CCCC)Cc1c(/C=C2\C(=O)c3cc(F)c(F)cc3C2=C(C#N)C#N)sc2c1SC1c3c(c4c(c5nsnc35)c3sc5c(CC(CCCC)CCCCCC)c(/C=C6\C(=O)c7cc(F)c(F)cc7C6=C(C#N)C#N)sc5c3n4CC(CC)CCCC)N(CC(CC)CCCC)C21,19.6,-5.51,-2.77,-5.68,-3.9,50.0,,1:1.2,,,ZnO,PMMA,,
91234,10.3390/nano15050368,CCCCCCC(CCCC)Cc1csc(-c2cc3c4nsnc4c4cc(-c5cc(CC(CCCC)CCCCCC)c(-c6cc7c(-c8cc(F)c(CC(CC)CCCC)s8)c8sccc8c(-c8cc(F)c(CC(CC)CCCC)s8)c7s6)s5)sc4c3s2)c1,CCCCCCC(CCCC)Cc1c(/C=C2\C(=O)c3cc(F)c(F)cc3C2=C(C#N)C#N)sc2c1SC1c3c(c4c(c5nsnc35)c3sc5c(CC(CCCC)CCCCCC)c(/C=C6\C(=O)c7cc(F)c(F)cc7C6=C(C#N)C#N)sc5c3n4CC(CC)CCCC)N(CC(CC)CCCC)C21,16.84,-5.51,-2.77,-5.68,-3.9,80.0,,1:1.2,,,ZnO,PMMA,,
91235,10.3390/nano15050368,CCCCCCC(CCCC)Cc1csc(-c2cc3c4nsnc4c4cc(-c5cc(CC(CCCC)CCCCCC)c(-c6cc7c(-c8cc(F)c(CC(CC)CCCC)s8)c8sccc8c(-c8cc(F)c(CC(CC)CCCC)s8)c7s6)s5)sc4c3s2)c1,CCCCCCC(CCCC)Cc1c(/C=C2\C(=O)c3cc(F)c(F)cc3C2=C(C#N)C#N)sc2c1SC1c3c(c4c(c5nsnc35)c3sc5c(CC(CCCC)CCCCCC)c(/C=C6\C(=O)c7cc(F)c(F)cc7C6=C(C#N)C#N)sc5c3n4CC(CC)CCCC)N(CC(CC)CCCC)C21,15.13,-5.51,-2.77,-5.68,-3.9,100.0,,1:1.2,,,ZnO,PMMA,,
91236,10.3390/nano15050368,CCCCCCC(CCCC)Cc1csc(-c2cc3c4nsnc4c4cc(-c5cc(CC(CCCC)CCCCCC)c(-c6cc7c(-c8cc(F)c(CC(CC)CCCC)s8)c8sccc8c(-c8cc(F)c(CC(CC)CCCC)s8)c7s6)s5)sc4c3s2)c1,CCCCCCC(CCCC)Cc1c(/C=C2\C(=O)c3cc(F)c(F)cc3C2=C(C#N)C#N)sc2c1SC1c3c(c4c(c5nsnc35)c3sc5c(CC(CCCC)CCCCCC)c(/C=C6\C(=O)c7cc(F)c(F)cc7C6=C(C#N)C#N)sc5c3n4CC(CC)CCCC)N(CC(CC)CCCC)C21,14.42,-5.51,-2.77,-5.68,-3.9,120.0,,1:1.2,,,ZnO,PMMA,,
91237,10.3390/nano15050368,CCCCCCC(CCCC)Cc1csc(-c2cc3c4nsnc4c4cc(-c5cc(CC(CCCC)CCCCCC)c(-c6cc7c(-c8cc(F)c(CC(CC)CCCC)s8)c8sccc8c(-c8cc(F)c(CC(CC)CCCC)s8)c7s6)s5)sc4c3s2)c1,CCCCCCC(CCCC)Cc1c(/C=C2\C(=O)c3cc(F)c(F)cc3C2=C(C#N)C#N)sc2c1SC1c3c(c4c(c5nsnc35)c3sc5c(CC(CCCC)CCCCCC)c(/C=C6\C(=O)c7cc(F)c(F)cc7C6=C(C#N)C#N)sc5c3n4CC(CC)CCCC)N(CC(CC)CCCC)C21,14.18,-5.51,-2.77,-5.68,-3.9,150.0,,1:1.2,,,ZnO,PMMA,,
91238,10.3390/nano15050368,CCCCCCC(CCCC)Cc1csc(-c2cc3c4nsnc4c4cc(-c5cc(CC(CCCC)CCCCCC)c(-c6cc7c(-c8cc(F)c(CC(CC)CCCC)s8)c8sccc8c(-c8cc(F)c(CC(CC)CCCC)s8)c7s6)s5)sc4c3s2)c1,CCCCCCC(CCCC)Cc1c(/C=C2\C(=O)c3cc(F)c(F)cc3C2=C(C#N)C#N)sc2c1SC1c3c(c4c(c5nsnc35)c3sc5c(CC(CCCC)CCCCCC)c(/C=C6\C(=O)c7cc(F)c(F)cc7C6=C(C#N)C#N)sc5c3n4CC(CC)CCCC)N(CC(CC)CCCC)C21,13.6,-5.51,-2.77,-5.68,-3.9,180.0,,,,,ZnO,PMMA,,
91239,10.3390/nano15050368,CCCCCCC(CCCC)Cc1csc(-c2cc3c4nsnc4c4cc(-c5cc(CC(CCCC)CCCCCC)c(-c6cc7c(-c8cc(F)c(CC(CC)CCCC)s8)c8sccc8c(-c8cc(F)c(CC(CC)CCCC)s8)c7s6)s5)sc4c3s2)c1,CCCCCCC(CCCC)Cc1c(/C=C2\C(=O)c3cc(F)c(F)cc3C2=C(C#N)C#N)sc2c1SC1c3c(c4c(c5nsnc35)c3sc5c(CC(CCCC)CCCCCC)c(/C=C6\C(=O)c7cc(F)c(F)cc7C6=C(C#N)C#N)sc5c3n4CC(CC)CCCC)N(CC(CC)CCCC)C21,13.07,-5.51,-2.77,-5.68,-3.9,200.0,,,,,ZnO,PMMA,,
91243,10.3390/nano15050368,COC(=O)C(C)(C)c1cc(C)cc(-c2sc3c4sc5cc(/C=C6/C(=O)c7cc(F)cc(c7)C(=O)/C6=C\c6cc(C(C)(C)C(=O)OC)c(-c7cc(C)cc(C(C)(C)C(=O)OC)c7)s6)sc5c4c(C(C)(C)C(=O)OC)ccc2-3)c1,CCCCCCC(CCCC)Cc1c(/C=C2\C(=O)c3cc(F)c(F)cc3C2=C(C#N)C#N)sc2c1SC1c3c(c4c(c5nsnc35)c3sc5c(CC(CCCC)CCCCCC)c(/C=C6\C(=O)c7cc(F)c(F)cc7C6=C(C#N)C#N)sc5c3n4CC(CC)CCCC)N(CC(CC)CCCC)C21,18.34,-5.56,-3.65,-5.68,-3.9,,,,,conventional,SnO2,PEDOT:PSS,,
91263,10.3390/photonics11111030,COC(=O)C(C)(C)c1cc(C)cc(-c2sc3c4sc5cc(/C=C6/C(=O)c7cc(F)cc(c7)C(=O)/C6=C\c6cc(C(C)(C)C(=O)OC)c(-c7cc(C)cc(C(C)(C)C(=O)OC)c7)s6)sc5c4c(C(C)(C)C(=O)OC)ccc2-3)c1,CCCCCCCCCCCc1c(/C=C2\C(=O)c3cc(F)c(F)cc3C2=C(C#N)C#N)sc2c1sc1c3c4nsnc4c4c5sc6c(CCCCCCCCCCC)c(/C=C7\C(=O)c8cc(F)c(F)cc8C7=C(C#N)C#N)sc6c5n(CC(CC)CCCC)c4c3n(CC(CC)CCCC)c21,14.93,-5.56,-3.65,-5.65,-4.09,,,,,,,,,
91264,10.3390/photonics11111030,COC(=O)C(C)(C)c1cc(C)cc(-c2sc3c4sc5cc(/C=C6/C(=O)c7cc(F)cc(c7)C(=O)/C6=C\c6cc(C(C)(C)C(=O)OC)c(-c7cc(C)cc(C(C)(C)C(=O)OC)c7)s6)sc5c4c(C(C)(C)C(=O)OC)ccc2-3)c1,CCCCCCCCCCCc1c(/C=C2\C(=O)c3cc(F)c(F)cc3C2=C(C#N)C#N)sc2c1sc1c3c4nsnc4c4c5sc6c(CCCCCCCCCCC)c(/C=C7\C(=O)c8cc(F)c(F)cc8C7=C(C#N)C#N)sc6c5n(CC(CC)CCCC)c4c3n(CC(CC)CCCC)c21,14.96,-5.56,-3.65,-5.65,-4.09,,,,,,,,,
91265,10.3390/photonics11111030,COC(=O)C(C)(C)c1cc(C)cc(-c2sc3c4sc5cc(/C=C6/C(=O)c7cc(F)cc(c7)C(=O)/C6=C\c6cc(C(C)(C)C(=O)OC)c(-c7cc(C)cc(C(C)(C)C(=O)OC)c7)s6)sc5c4c(C(C)(C)C(=O)OC)ccc2-3)c1,CCCCCCCCCCCc1c(/C=C2\C(=O)c3cc(F)c(F)cc3C2=C(C#N)C#N)sc2c1sc1c3c4nsnc4c4c5sc6c(CCCCCCCCCCC)c(/C=C7\C(=O)c8cc(F)c(F)cc8C7=C(C#N)C#N)sc6c5n(CC(CC)CCCC)c4c3n(CC(CC)CCCC)c21,14.97,-5.56,-3.65,-5.65,-4.09,,,,,,,,,
91267,10.3390/photonics11111030,COC(=O)C(C)(C)c1cc(C)cc(-c2sc3c4sc5cc(/C=C6/C(=O)c7cc(F)cc(c7)C(=O)/C6=C\c6cc(C(C)(C)C(=O)OC)c(-c7cc(C)cc(C(C)(C)C(=O)OC)c7)s6)sc5c4c(C(C)(C)C(=O)OC)ccc2-3)c1,CCCCCCCCCCCc1c(/C=C2\C(=O)c3cc(F)c(F)cc3C2=C(C#N)C#N)sc2c1sc1c3c4nsnc4c4c5sc6c(CCCCCCCCCCC)c(/C=C7\C(=O)c8cc(F)c(F)cc8C7=C(C#N)C#N)sc6c5n(CC(CC)CCCC)c4c3n(CC(CC)CCCC)c21,14.95,-5.56,-3.65,-5.65,-4.09,,,,,,,,,
91268,10.3390/photonics11111030,COC(=O)C(C)(C)c1cc(C)cc(-c2sc3c4sc5cc(/C=C6/C(=O)c7cc(F)cc(c7)C(=O)/C6=C\c6cc(C(C)(C)C(=O)OC)c(-c7cc(C)cc(C(C)(C)C(=O)OC)c7)s6)sc5c4c(C(C)(C)C(=O)OC)ccc2-3)c1,CCCCCCCCCCCc1c(/C=C2\C(=O)c3cc(F)c(F)cc3C2=C(C#N)C#N)sc2c1sc1c3c4nsnc4c4c5sc6c(CCCCCCCCCCC)c(/C=C7\C(=O)c8cc(F)c(F)cc8C7=C(C#N)C#N)sc6c5n(CC(CC)CCCC)c4c3n(CC(CC)CCCC)c21,15.47,-5.56,-3.65,-5.65,-4.09,,,,,,,,,
91269,10.3390/photonics11111030,COC(=O)C(C)(C)c1cc(C)cc(-c2sc3c4sc5cc(/C=C6/C(=O)c7cc(F)cc(c7)C(=O)/C6=C\c6cc(C(C)(C)C(=O)OC)c(-c7cc(C)cc(C(C)(C)C(=O)OC)c7)s6)sc5c4c(C(C)(C)C(=O)OC)ccc2-3)c1,CCCCCCCCCCCc1c(/C=C2\C(=O)c3cc(F)c(F)cc3C2=C(C#N)C#N)sc2c1sc1c3c4nsnc4c4c5sc6c(CCCCCCCCCCC)c(/C=C7\C(=O)c8cc(F)c(F)cc8C7=C(C#N)C#N)sc6c5n(CC(CC)CCCC)c4c3n(CC(CC)CCCC)c21,9.88,-5.56,-3.65,-5.65,-4.09,,,,,inverted,TiO2,MoO3,,
91270,10.3390/photonics11111030,COC(=O)C(C)(C)c1cc(C)cc(-c2sc3c4sc5cc(/C=C6/C(=O)c7cc(F)cc(c7)C(=O)/C6=C\c6cc(C(C)(C)C(=O)OC)c(-c7cc(C)cc(C(C)(C)C(=O)OC)c7)s6)sc5c4c(C(C)(C)C(=O)OC)ccc2-3)c1,CCCCCCCCCCCc1c(/C=C2\C(=O)c3cc(F)c(F)cc3C2=C(C#N)C#N)sc2c1sc1c3c4nsnc4c4c5sc6c(CCCCCCCCCCC)c(/C=C7\C(=O)c8cc(F)c(F)cc8C7=C(C#N)C#N)sc6c5n(CC(CC)CCCC)c4c3n(CC(CC)CCCC)c21,11.79,-5.56,-3.65,-5.65,-4.09,,,,,inverted,TiO2,MoO3,,
91271,10.3390/photonics11111030,COC(=O)C(C)(C)c1cc(C)cc(-c2sc3c4sc5cc(/C=C6/C(=O)c7cc(F)cc(c7)C(=O)/C6=C\c6cc(C(C)(C)C(=O)OC)c(-c7cc(C)cc(C(C)(C)C(=O)OC)c7)s6)sc5c4c(C(C)(C)C(=O)OC)ccc2-3)c1,CCCCCCCCCCCc1c(/C=C2\C(=O)c3cc(F)c(F)cc3C2=C(C#N)C#N)sc2c1sc1c3c4nsnc4c4c5sc6c(CCCCCCCCCCC)c(/C=C7\C(=O)c8cc(F)c(F)cc8C7=C(C#N)C#N)sc6c5n(CC(CC)CCCC)c4c3n(CC(CC)CCCC)c21,13.49,-5.56,-3.65,-5.65,-4.09,,,,,inverted,TiO2,MoO3,,
91272,10.3390/photonics11111030,COC(=O)C(C)(C)c1cc(C)cc(-c2sc3c4sc5cc(/C=C6/C(=O)c7cc(F)cc(c7)C(=O)/C6=C\c6cc(C(C)(C)C(=O)OC)c(-c7cc(C)cc(C(C)(C)C(=O)OC)c7)s6)sc5c4c(C(C)(C)C(=O)OC)ccc2-3)c1,CCCCCCCCCCCc1c(/C=C2\C(=O)c3cc(F)c(F)cc3C2=C(C#N)C#N)sc2c1sc1c3c4nsnc4c4c5sc6c(CCCCCCCCCCC)c(/C=C7\C(=O)c8cc(F)c(F)cc8C7=C(C#N)C#N)sc6c5n(CC(CC)CCCC)c4c3n(CC(CC)CCCC)c21,14.43,-5.56,-3.65,-5.65,-4.09,,,,,inverted,TiO2,MoO3,,
91274,10.3390/photonics11111030,COC(=O)C(C)(C)c1cc(C)cc(-c2sc3c4sc5cc(/C=C6/C(=O)c7cc(F)cc(c7)C(=O)/C6=C\c6cc(C(C)(C)C(=O)OC)c(-c7cc(C)cc(C(C)(C)C(=O)OC)c7)s6)sc5c4c(C(C)(C)C(=O)OC)ccc2-3)c1,CCCCCCCCCCCc1c(/C=C2\C(=O)c3cc(F)c(F)cc3C2=C(C#N)C#N)sc2c1sc1c3c4nsnc4c4c5sc6c(CCCCCCCCCCC)c(/C=C7\C(=O)c8cc(F)c(F)cc8C7=C(C#N)C#N)sc6c5n(CC(CC)CCCC)c4c3n(CC(CC)CCCC)c21,15.2,-5.56,-3.65,-5.65,-4.09,,,,,inverted,TiO2,MoO3,,
91275,10.3390/photonics11111030,COC(=O)C(C)(C)c1cc(C)cc(-c2sc3c4sc5cc(/C=C6/C(=O)c7cc(F)cc(c7)C(=O)/C6=C\c6cc(C(C)(C)C(=O)OC)c(-c7cc(C)cc(C(C)(C)C(=O)OC)c7)s6)sc5c4c(C(C)(C)C(=O)OC)ccc2-3)c1,CCCCCCCCCCCc1c(/C=C2\C(=O)c3cc(F)c(F)cc3C2=C(C#N)C#N)sc2c1sc1c3c4nsnc4c4c5sc6c(CCCCCCCCCCC)c(/C=C7\C(=O)c8cc(F)c(F)cc8C7=C(C#N)C#N)sc6c5n(CC(CC)CCCC)c4c3n(CC(CC)CCCC)c21,15.34,-5.56,-3.65,-5.65,-4.09,,,,,inverted,TiO2,MoO3,,
91276,10.3390/photonics11111030,COC(=O)C(C)(C)c1cc(C)cc(-c2sc3c4sc5cc(/C=C6/C(=O)c7cc(F)cc(c7)C(=O)/C6=C\c6cc(C(C)(C)C(=O)OC)c(-c7cc(C)cc(C(C)(C)C(=O)OC)c7)s6)sc5c4c(C(C)(C)C(=O)OC)ccc2-3)c1,CCCCCCCCCCCc1c(/C=C2\C(=O)c3cc(F)c(F)cc3C2=C(C#N)C#N)sc2c1sc1c3c4nsnc4c4c5sc6c(CCCCCCCCCCC)c(/C=C7\C(=O)c8cc(F)c(F)cc8C7=C(C#N)C#N)sc6c5n(CC(CC)CCCC)c4c3n(CC(CC)CCCC)c21,15.41,-5.56,-3.65,-5.65,-4.09,,,,,inverted,TiO2,MoO3,,
91277,10.3390/photonics11111030,COC(=O)C(C)(C)c1cc(C)cc(-c2sc3c4sc5cc(/C=C6/C(=O)c7cc(F)cc(c7)C(=O)/C6=C\c6cc(C(C)(C)C(=O)OC)c(-c7cc(C)cc(C(C)(C)C(=O)OC)c7)s6)sc5c4c(C(C)(C)C(=O)OC)ccc2-3)c1,CCCCCCCCCCCc1c(/C=C2\C(=O)c3cc(F)c(F)cc3C2=C(C#N)C#N)sc2c1sc1c3c4nsnc4c4c5sc6c(CCCCCCCCCCC)c(/C=C7\C(=O)c8cc(F)c(F)cc8C7=C(C#N)C#N)sc6c5n(CC(CC)CCCC)c4c3n(CC(CC)CCCC)c21,15.44,-5.56,-3.65,-5.65,-4.09,,,,,inverted,TiO2,MoO3,,
91278,10.3390/photonics11111030,COC(=O)C(C)(C)c1cc(C)cc(-c2sc3c4sc5cc(/C=C6/C(=O)c7cc(F)cc(c7)C(=O)/C6=C\c6cc(C(C)(C)C(=O)OC)c(-c7cc(C)cc(C(C)(C)C(=O)OC)c7)s6)sc5c4c(C(C)(C)C(=O)OC)ccc2-3)c1,CCCCCCCCCCCc1c(/C=C2\C(=O)c3cc(F)c(F)cc3C2=C(C#N)C#N)sc2c1sc1c3c4nsnc4c4c5sc6c(CCCCCCCCCCC)c(/C=C7\C(=O)c8cc(F)c(F)cc8C7=C(C#N)C#N)sc6c5n(CC(CC)CCCC)c4c3n(CC(CC)CCCC)c21,14.94,-5.56,-3.65,-5.65,-4.09,,,,,inverted,TiO2,MoO3,,
91279,10.3390/photonics11111030,COC(=O)C(C)(C)c1cc(C)cc(-c2sc3c4sc5cc(/C=C6/C(=O)c7cc(F)cc(c7)C(=O)/C6=C\c6cc(C(C)(C)C(=O)OC)c(-c7cc(C)cc(C(C)(C)C(=O)OC)c7)s6)sc5c4c(C(C)(C)C(=O)OC)ccc2-3)c1,CCCCCCCCCCCc1c(/C=C2\C(=O)c3cc(F)c(F)cc3C2=C(C#N)C#N)sc2c1sc1c3c4nsnc4c4c5sc6c(CCCCCCCCCCC)c(/C=C7\C(=O)c8cc(F)c(F)cc8C7=C(C#N)C#N)sc6c5n(CC(CC)CCCC)c4c3n(CC(CC)CCCC)c21,14.81,-5.56,-3.65,-5.65,-4.09,,,,,inverted,TiO2,MoO3,,
91280,10.3390/photonics11111030,COC(=O)C(C)(C)c1cc(C)cc(-c2sc3c4sc5cc(/C=C6/C(=O)c7cc(F)cc(c7)C(=O)/C6=C\c6cc(C(C)(C)C(=O)OC)c(-c7cc(C)cc(C(C)(C)C(=O)OC)c7)s6)sc5c4c(C(C)(C)C(=O)OC)ccc2-3)c1,CCCCCCCCCCCc1c(/C=C2\C(=O)c3cc(F)c(F)cc3C2=C(C#N)C#N)sc2c1sc1c3c4nsnc4c4c5sc6c(CCCCCCCCCCC)c(/C=C7\C(=O)c8cc(F)c(F)cc8C7=C(C#N)C#N)sc6c5n(CC(CC)CCCC)c4c3n(CC(CC)CCCC)c21,14.75,-5.56,-3.65,-5.65,-4.09,,,,,inverted,TiO2,MoO3,,
91282,10.3390/photonics11111030,COC(=O)C(C)(C)c1cc(C)cc(-c2sc3c4sc5cc(/C=C6/C(=O)c7cc(F)cc(c7)C(=O)/C6=C\c6cc(C(C)(C)C(=O)OC)c(-c7cc(C)cc(C(C)(C)C(=O)OC)c7)s6)sc5c4c(C(C)(C)C(=O)OC)ccc2-3)c1,CCCCCCCCCCCc1c(/C=C2\C(=O)c3cc(F)c(F)cc3C2=C(C#N)C#N)sc2c1sc1c3c4nsnc4c4c5sc6c(CCCCCCCCCCC)c(/C=C7\C(=O)c8cc(F)c(F)cc8C7=C(C#N)C#N)sc6c5n(CC(CC)CCCC)c4c3n(CC(CC)CCCC)c21,14.73,-5.56,-3.65,-5.65,-4.09,,,,,inverted,TiO2,MoO3,,
91283,10.3390/photonics11111030,COC(=O)C(C)(C)c1cc(C)cc(-c2sc3c4sc5cc(/C=C6/C(=O)c7cc(F)cc(c7)C(=O)/C6=C\c6cc(C(C)(C)C(=O)OC)c(-c7cc(C)cc(C(C)(C)C(=O)OC)c7)s6)sc5c4c(C(C)(C)C(=O)OC)ccc2-3)c1,CCCCCCCCCCCc1c(/C=C2\C(=O)c3cc(F)c(F)cc3C2=C(C#N)C#N)sc2c1sc1c3c4nsnc4c4c5sc6c(CCCCCCCCCCC)c(/C=C7\C(=O)c8cc(F)c(F)cc8C7=C(C#N)C#N)sc6c5n(CC(CC)CCCC)c4c3n(CC(CC)CCCC)c21,14.72,-5.56,-3.65,-5.65,-4.09,,,,,inverted,TiO2,MoO3,,
91284,10.3390/photonics11111030,COC(=O)C(C)(C)c1cc(C)cc(-c2sc3c4sc5cc(/C=C6/C(=O)c7cc(F)cc(c7)C(=O)/C6=C\c6cc(C(C)(C)C(=O)OC)c(-c7cc(C)cc(C(C)(C)C(=O)OC)c7)s6)sc5c4c(C(C)(C)C(=O)OC)ccc2-3)c1,CCCCCCCCCCCc1c(/C=C2\C(=O)c3cc(F)c(F)cc3C2=C(C#N)C#N)sc2c1sc1c3c4nsnc4c4c5sc6c(CCCCCCCCCCC)c(/C=C7\C(=O)c8cc(F)c(F)cc8C7=C(C#N)C#N)sc6c5n(CC(CC)CCCC)c4c3n(CC(CC)CCCC)c21,14.72,-5.56,-3.65,-5.65,-4.09,,,,,inverted,TiO2,MoO3,,
91285,10.3390/photonics11111030,COC(=O)C(C)(C)c1cc(C)cc(-c2sc3c4sc5cc(/C=C6/C(=O)c7cc(F)cc(c7)C(=O)/C6=C\c6cc(C(C)(C)C(=O)OC)c(-c7cc(C)cc(C(C)(C)C(=O)OC)c7)s6)sc5c4c(C(C)(C)C(=O)OC)ccc2-3)c1,CCCCCCCCCCCc1c(/C=C2\C(=O)c3cc(F)c(F)cc3C2=C(C#N)C#N)sc2c1sc1c3c4nsnc4c4c5sc6c(CCCCCCCCCCC)c(/C=C7\C(=O)c8cc(F)c(F)cc8C7=C(C#N)C#N)sc6c5n(CC(CC)CCCC)c4c3n(CC(CC)CCCC)c21,14.73,-5.56,-3.65,-5.65,-4.09,,,,,inverted,TiO2,MoO3,,
91288,10.3390/photonics11111030,COC(=O)C(C)(C)c1cc(C)cc(-c2sc3c4sc5cc(/C=C6/C(=O)c7cc(F)cc(c7)C(=O)/C6=C\c6cc(C(C)(C)C(=O)OC)c(-c7cc(C)cc(C(C)(C)C(=O)OC)c7)s6)sc5c4c(C(C)(C)C(=O)OC)ccc2-3)c1,CCCCCCCCCCCc1c(/C=C2\C(=O)c3cc(F)c(F)cc3C2=C(C#N)C#N)sc2c1sc1c3c4nsnc4c4c5sc6c(CCCCCCCCCCC)c(/C=C7\C(=O)c8cc(F)c(F)cc8C7=C(C#N)C#N)sc6c5n(CC(CC)CCCC)c4c3n(CC(CC)CCCC)c21,14.94,-5.56,-3.65,-5.65,-4.09,,,,,inverted,TiO2,MoO3,,
91289,10.3390/photonics11111030,COC(=O)C(C)(C)c1cc(C)cc(-c2sc3c4sc5cc(/C=C6/C(=O)c7cc(F)cc(c7)C(=O)/C6=C\c6cc(C(C)(C)C(=O)OC)c(-c7cc(C)cc(C(C)(C)C(=O)OC)c7)s6)sc5c4c(C(C)(C)C(=O)OC)ccc2-3)c1,CCCCCCCCCCCc1c(/C=C2\C(=O)c3cc(F)c(F)cc3C2=C(C#N)C#N)sc2c1sc1c3c4nsnc4c4c5sc6c(CCCCCCCCCCC)c(/C=C7\C(=O)c8cc(F)c(F)cc8C7=C(C#N)C#N)sc6c5n(CC(CC)CCCC)c4c3n(CC(CC)CCCC)c21,14.71,-5.56,-3.65,-5.65,-4.09,,,,,inverted,TiO2,MoO3,,
91290,10.3390/photonics11111030,COC(=O)C(C)(C)c1cc(C)cc(-c2sc3c4sc5cc(/C=C6/C(=O)c7cc(F)cc(c7)C(=O)/C6=C\c6cc(C(C)(C)C(=O)OC)c(-c7cc(C)cc(C(C)(C)C(=O)OC)c7)s6)sc5c4c(C(C)(C)C(=O)OC)ccc2-3)c1,CCCCCCCCCCCc1c(/C=C2\C(=O)c3cc(F)c(F)cc3C2=C(C#N)C#N)sc2c1sc1c3c4nsnc4c4c5sc6c(CCCCCCCCCCC)c(/C=C7\C(=O)c8cc(F)c(F)cc8C7=C(C#N)C#N)sc6c5n(CC(CC)CCCC)c4c3n(CC(CC)CCCC)c21,14.57,-5.56,-3.65,-5.65,-4.09,,,,,inverted,TiO2,MoO3,,
91291,10.3390/photonics11111030,COC(=O)C(C)(C)c1cc(C)cc(-c2sc3c4sc5cc(/C=C6/C(=O)c7cc(F)cc(c7)C(=O)/C6=C\c6cc(C(C)(C)C(=O)OC)c(-c7cc(C)cc(C(C)(C)C(=O)OC)c7)s6)sc5c4c(C(C)(C)C(=O)OC)ccc2-3)c1,CCCCCCCCCCCc1c(/C=C2\C(=O)c3cc(F)c(F)cc3C2=C(C#N)C#N)sc2c1sc1c3c4nsnc4c4c5sc6c(CCCCCCCCCCC)c(/C=C7\C(=O)c8cc(F)c(F)cc8C7=C(C#N)C#N)sc6c5n(CC(CC)CCCC)c4c3n(CC(CC)CCCC)c21,14.62,-5.56,-3.65,-5.65,-4.09,,,,,inverted,TiO2,MoO3,,
91292,10.3390/photonics11111030,COC(=O)C(C)(C)c1cc(C)cc(-c2sc3c4sc5cc(/C=C6/C(=O)c7cc(F)cc(c7)C(=O)/C6=C\c6cc(C(C)(C)C(=O)OC)c(-c7cc(C)cc(C(C)(C)C(=O)OC)c7)s6)sc5c4c(C(C)(C)C(=O)OC)ccc2-3)c1,CCCCCCCCCCCc1c(/C=C2\C(=O)c3cc(F)c(F)cc3C2=C(C#N)C#N)sc2c1sc1c3c4nsnc4c4c5sc6c(CCCCCCCCCCC)c(/C=C7\C(=O)c8cc(F)c(F)cc8C7=C(C#N)C#N)sc6c5n(CC(CC)CCCC)c4c3n(CC(CC)CCCC)c21,14.68,-5.56,-3.65,-5.65,-4.09,,,,,inverted,TiO2,MoO3,,
91293,10.3390/photonics11111030,COC(=O)C(C)(C)c1cc(C)cc(-c2sc3c4sc5cc(/C=C6/C(=O)c7cc(F)cc(c7)C(=O)/C6=C\c6cc(C(C)(C)C(=O)OC)c(-c7cc(C)cc(C(C)(C)C(=O)OC)c7)s6)sc5c4c(C(C)(C)C(=O)OC)ccc2-3)c1,CCCCCCCCCCCc1c(/C=C2\C(=O)c3cc(F)c(F)cc3C2=C(C#N)C#N)sc2c1sc1c3c4nsnc4c4c5sc6c(CCCCCCCCCCC)c(/C=C7\C(=O)c8cc(F)c(F)cc8C7=C(C#N)C#N)sc6c5n(CC(CC)CCCC)c4c3n(CC(CC)CCCC)c21,14.69,-5.56,-3.65,-5.65,-4.09,,,,,inverted,TiO2,MoO3,,
91295,10.3390/photonics11111030,COC(=O)C(C)(C)c1cc(C)cc(-c2sc3c4sc5cc(/C=C6/C(=O)c7cc(F)cc(c7)C(=O)/C6=C\c6cc(C(C)(C)C(=O)OC)c(-c7cc(C)cc(C(C)(C)C(=O)OC)c7)s6)sc5c4c(C(C)(C)C(=O)OC)ccc2-3)c1,CCCCCCCCCCCc1c(/C=C2\C(=O)c3cc(F)c(F)cc3C2=C(C#N)C#N)sc2c1sc1c3c4nsnc4c4c5sc6c(CCCCCCCCCCC)c(/C=C7\C(=O)c8cc(F)c(F)cc8C7=C(C#N)C#N)sc6c5n(CC(CC)CCCC)c4c3n(CC(CC)CCCC)c21,14.8,-5.56,-3.65,-5.65,-4.09,,,,,inverted,TiO2,MoO3,,
91296,10.3390/photonics11111030,COC(=O)C(C)(C)c1cc(C)cc(-c2sc3c4sc5cc(/C=C6/C(=O)c7cc(F)cc(c7)C(=O)/C6=C\c6cc(C(C)(C)C(=O)OC)c(-c7cc(C)cc(C(C)(C)C(=O)OC)c7)s6)sc5c4c(C(C)(C)C(=O)OC)ccc2-3)c1,CCCCCCCCCCCc1c(/C=C2\C(=O)c3cc(F)c(F)cc3C2=C(C#N)C#N)sc2c1sc1c3c4nsnc4c4c5sc6c(CCCCCCCCCCC)c(/C=C7\C(=O)c8cc(F)c(F)cc8C7=C(C#N)C#N)sc6c5n(CC(CC)CCCC)c4c3n(CC(CC)CCCC)c21,14.8,-5.56,-3.65,-5.65,-4.09,,,,,inverted,TiO2,MoO3,,
91299,10.3390/photonics11111030,COC(=O)C(C)(C)c1cc(C)cc(-c2sc3c4sc5cc(/C=C6/C(=O)c7cc(F)cc(c7)C(=O)/C6=C\c6cc(C(C)(C)C(=O)OC)c(-c7cc(C)cc(C(C)(C)C(=O)OC)c7)s6)sc5c4c(C(C)(C)C(=O)OC)ccc2-3)c1,CCCCCCCCCCCc1c(/C=C2\C(=O)c3cc(F)c(F)cc3C2=C(C#N)C#N)sc2c1sc1c3c4nsnc4c4c5sc6c(CCCCCCCCCCC)c(/C=C7\C(=O)c8cc(F)c(F)cc8C7=C(C#N)C#N)sc6c5n(CC(CC)CCCC)c4c3n(CC(CC)CCCC)c21,15.24,-5.56,-3.65,-5.65,-4.09,,,,,inverted,TiO2,MoO3,,
91300,10.3390/photonics11111030,COC(=O)C(C)(C)c1cc(C)cc(-c2sc3c4sc5cc(/C=C6/C(=O)c7cc(F)cc(c7)C(=O)/C6=C\c6cc(C(C)(C)C(=O)OC)c(-c7cc(C)cc(C(C)(C)C(=O)OC)c7)s6)sc5c4c(C(C)(C)C(=O)OC)ccc2-3)c1,CCCCCCCCCCCc1c(/C=C2\C(=O)c3cc(F)c(F)cc3C2=C(C#N)C#N)sc2c1sc1c3c4nsnc4c4c5sc6c(CCCCCCCCCCC)c(/C=C7\C(=O)c8cc(F)c(F)cc8C7=C(C#N)C#N)sc6c5n(CC(CC)CCCC)c4c3n(CC(CC)CCCC)c21,14.67,-5.56,-3.65,-5.65,-4.09,,,,,inverted,TiO2,MoO3,,
91301,10.3390/photonics11111030,CCOC(=O)c1sc2c(-c3cc4c(-c5cc(F)c(CC)s5)c5sc(-c6sc(-c7cc8c(-c9cc(F)c(CC)s9)c9sc(-c%10sc(-c%11cc%12c(-c%13cc(F)c(CC)s%13)c%13sccc%13c(-c%13cc(F)c(CC)s%13)c%12s%11)c%11sc(C(=O)OCC)c(F)c%10%11)cc9c(-c9cc(F)c(CC)s9)c8s7)c7sc(C(=O)OCC)c(F)c67)cc5c(-c5cc(F)c(CC)s5)c4s3)scc2c1F,CCCCCCCCCCCc1c(/C=C2\C(=O)c3cc(F)c(F)cc3C2=C(C#N)C#N)sc2c1sc1c3c4nsnc4c4c5sc6c(CCCCCCCCCCC)c(/C=C7\C(=O)c8cc(F)c(F)cc8C7=C(C#N)C#N)sc6c5n(CC(CC)CCCC)c4c3n(CC(CC)CCCC)c21,10.48,-5.47,-3.9,-5.65,-4.09,,,,,inverted,TiO2,MoO3,,
91302,10.3390/photonics11111030,COC(=O)C(C)(C)c1cc(C)cc(-c2sc3c4sc5cc(/C=C6/C(=O)c7cc(F)cc(c7)C(=O)/C6=C\c6cc(C(C)(C)C(=O)OC)c(-c7cc(C)cc(C(C)(C)C(=O)OC)c7)s6)sc5c4c(C(C)(C)C(=O)OC)ccc2-3)c1,CCCCCCC(CCCC)Cc1c(/C=C2\C(=O)c3cc(F)c(F)cc3C2=C(C#N)C#N)sc2c1SC1c3c(c4c(c5nsnc35)c3sc5c(CC(CCCC)CCCCCC)c(/C=C6\C(=O)c7cc(F)c(F)cc7C6=C(C#N)C#N)sc5c3n4CC(CC)CCCC)N(CC(CC)CCCC)C21,12.88,-5.56,-3.65,-5.68,-3.9,,,,,inverted,TiO2,MoO3,,
91303,10.3390/photonics11111030,COC(=O)C(C)(C)c1cc(C)cc(-c2sc3c4sc5cc(/C=C6/C(=O)c7cc(F)cc(c7)C(=O)/C6=C\c6cc(C(C)(C)C(=O)OC)c(-c7cc(C)cc(C(C)(C)C(=O)OC)c7)s6)sc5c4c(C(C)(C)C(=O)OC)ccc2-3)c1,CCCCCCCCCCCc1c(/C=C2\C(=O)c3cc(F)c(F)cc3C2=C(C#N)C#N)sc2c1sc1c3c4nsnc4c4c5sc6c(CCCCCCCCCCC)c(/C=C7\C(=O)c8cc(F)c(F)cc8C7=C(C#N)C#N)sc6c5n(CC(CC)CCCC)c4c3n(CC(CC)CCCC)c21,6.7,-5.56,-3.65,-5.65,-4.09,,,,,inverted,TiO2,MoO3,,
91305,10.3390/photonics11111030,COC(=O)C(C)(C)c1cc(C)cc(-c2sc3c4sc5cc(/C=C6/C(=O)c7cc(F)cc(c7)C(=O)/C6=C\c6cc(C(C)(C)C(=O)OC)c(-c7cc(C)cc(C(C)(C)C(=O)OC)c7)s6)sc5c4c(C(C)(C)C(=O)OC)ccc2-3)c1,CCCCCCCCCCCc1c(/C=C2\C(=O)c3cc(F)c(F)cc3C2=C(C#N)C#N)sc2c1sc1c3c4nsnc4c4c5sc6c(CCCCCCCCCCC)c(/C=C7\C(=O)c8cc(F)c(F)cc8C7=C(C#N)C#N)sc6c5n(CC(CC)CCCC)c4c3n(CC(CC)CCCC)c21,11.91,-5.56,-3.65,-5.65,-4.09,,,,,inverted,TiO2,MoO3,,
91306,10.3390/photonics11111030,COC(=O)C(C)(C)c1cc(C)cc(-c2sc3c4sc5cc(/C=C6/C(=O)c7cc(F)cc(c7)C(=O)/C6=C\c6cc(C(C)(C)C(=O)OC)c(-c7cc(C)cc(C(C)(C)C(=O)OC)c7)s6)sc5c4c(C(C)(C)C(=O)OC)ccc2-3)c1,CCCCCCCCCCCc1c(/C=C2\C(=O)c3cc(F)c(F)cc3C2=C(C#N)C#N)sc2c1sc1c3c4nsnc4c4c5sc6c(CCCCCCCCCCC)c(/C=C7\C(=O)c8cc(F)c(F)cc8C7=C(C#N)C#N)sc6c5n(CC(CC)CCCC)c4c3n(CC(CC)CCCC)c21,13.28,-5.56,-3.65,-5.65,-4.09,,,,,inverted,TiO2,MoO3,,
91307,10.3390/photonics11111030,COC(=O)C(C)(C)c1cc(C)cc(-c2sc3c4sc5cc(/C=C6/C(=O)c7cc(F)cc(c7)C(=O)/C6=C\c6cc(C(C)(C)C(=O)OC)c(-c7cc(C)cc(C(C)(C)C(=O)OC)c7)s6)sc5c4c(C(C)(C)C(=O)OC)ccc2-3)c1,CCCCCCCCCCCc1c(/C=C2\C(=O)c3cc(F)c(F)cc3C2=C(C#N)C#N)sc2c1sc1c3c4nsnc4c4c5sc6c(CCCCCCCCCCC)c(/C=C7\C(=O)c8cc(F)c(F)cc8C7=C(C#N)C#N)sc6c5n(CC(CC)CCCC)c4c3n(CC(CC)CCCC)c21,13.95,-5.56,-3.65,-5.65,-4.09,,,,,inverted,TiO2,MoO3,,
91308,10.3390/photonics11111030,COC(=O)C(C)(C)c1cc(C)cc(-c2sc3c4sc5cc(/C=C6/C(=O)c7cc(F)cc(c7)C(=O)/C6=C\c6cc(C(C)(C)C(=O)OC)c(-c7cc(C)cc(C(C)(C)C(=O)OC)c7)s6)sc5c4c(C(C)(C)C(=O)OC)ccc2-3)c1,CCCCCCCCCCCc1c(/C=C2\C(=O)c3cc(F)c(F)cc3C2=C(C#N)C#N)sc2c1sc1c3c4nsnc4c4c5sc6c(CCCCCCCCCCC)c(/C=C7\C(=O)c8cc(F)c(F)cc8C7=C(C#N)C#N)sc6c5n(CC(CC)CCCC)c4c3n(CC(CC)CCCC)c21,14.3,-5.56,-3.65,-5.65,-4.09,,,,,inverted,TiO2,MoO3,,
91309,10.3390/photonics11111030,COC(=O)C(C)(C)c1cc(C)cc(-c2sc3c4sc5cc(/C=C6/C(=O)c7cc(F)cc(c7)C(=O)/C6=C\c6cc(C(C)(C)C(=O)OC)c(-c7cc(C)cc(C(C)(C)C(=O)OC)c7)s6)sc5c4c(C(C)(C)C(=O)OC)ccc2-3)c1,CCCCCCCCCCCc1c(/C=C2\C(=O)c3cc(F)c(F)cc3C2=C(C#N)C#N)sc2c1sc1c3c4nsnc4c4c5sc6c(CCCCCCCCCCC)c(/C=C7\C(=O)c8cc(F)c(F)cc8C7=C(C#N)C#N)sc6c5n(CC(CC)CCCC)c4c3n(CC(CC)CCCC)c21,14.1,-5.56,-3.65,-5.65,-4.09,,,,,inverted,TiO2,MoO3,,
91310,10.3390/photonics11111030,COC(=O)C(C)(C)c1cc(C)cc(-c2sc3c4sc5cc(/C=C6/C(=O)c7cc(F)cc(c7)C(=O)/C6=C\c6cc(C(C)(C)C(=O)OC)c(-c7cc(C)cc(C(C)(C)C(=O)OC)c7)s6)sc5c4c(C(C)(C)C(=O)OC)ccc2-3)c1,CCCCCCCCCCCc1c(/C=C2\C(=O)c3cc(F)c(F)cc3C2=C(C#N)C#N)sc2c1sc1c3c4nsnc4c4c5sc6c(CCCCCCCCCCC)c(/C=C7\C(=O)c8cc(F)c(F)cc8C7=C(C#N)C#N)sc6c5n(CC(CC)CCCC)c4c3n(CC(CC)CCCC)c21,15.24,-5.56,-3.65,-5.65,-4.09,,,,,inverted,TiO2,MoO3,,
91311,10.3390/photonics11111030,COC(=O)C(C)(C)c1cc(C)cc(-c2sc3c4sc5cc(/C=C6/C(=O)c7cc(F)cc(c7)C(=O)/C6=C\c6cc(C(C)(C)C(=O)OC)c(-c7cc(C)cc(C(C)(C)C(=O)OC)c7)s6)sc5c4c(C(C)(C)C(=O)OC)ccc2-3)c1,CCCCCCCCCCCc1c(/C=C2\C(=O)c3cc(F)c(F)cc3C2=C(C#N)C#N)sc2c1sc1c3c4nsnc4c4c5sc6c(CCCCCCCCCCC)c(/C=C7\C(=O)c8cc(F)c(F)cc8C7=C(C#N)C#N)sc6c5n(CC(CC)CCCC)c4c3n(CC(CC)CCCC)c21,15.2,-5.56,-3.65,-5.65,-4.09,,,,,inverted,TiO2,MoO3,,
91312,10.3390/photonics11111030,COC(=O)C(C)(C)c1cc(C)cc(-c2sc3c4sc5cc(/C=C6/C(=O)c7cc(F)cc(c7)C(=O)/C6=C\c6cc(C(C)(C)C(=O)OC)c(-c7cc(C)cc(C(C)(C)C(=O)OC)c7)s6)sc5c4c(C(C)(C)C(=O)OC)ccc2-3)c1,CCCCCCCCCCCc1c(/C=C2\C(=O)c3cc(F)c(F)cc3C2=C(C#N)C#N)sc2c1sc1c3c4nsnc4c4c5sc6c(CCCCCCCCCCC)c(/C=C7\C(=O)c8cc(F)c(F)cc8C7=C(C#N)C#N)sc6c5n(CC(CC)CCCC)c4c3n(CC(CC)CCCC)c21,14.67,-5.56,-3.65,-5.65,-4.09,,,,,inverted,TiO2,MoO3,,
91337,10.3390/polym14040716,CCCCC(CC)COC(=O)c1sc2c(-c3cc4c(OCC(CC)CCCC)c5sccc5c(OCC(CC)CCCC)c4s3)scc2c1F,COC(=O)CCCC1(c2ccccc2)C23c4c5ccc6c7cc8c9c%10c(cc%11cc%12c%13c%14c(cc%15c%16ccc-5c2c%16c2c5c%16c%17c(c(c46)c7c9c%17c4c%10c%11c%13c4c%16c%14c%152)C513)C%12)C8,7.32,-5.19,-3.43,-5.9,-3.9,,,,,conventional,,PEDOT:PSS,,
91338,10.3390/polym14040716,CCCCCCc1ccsc1,c1ccc2c(c1)C1CC2C23c4c5c6c7c8c9c(c%10c%11c2c2c4c4c%12c5c5c6c6c8c8c%13c%14c%15c%16c%17c%18c%19c%20c%21c%22c%23c(c%14c%14c%24c%23c%23c%22c%22c%20c(c2c%22c%11c%23c%10c%24c9c%148)c4c%19c%12c%17c5c%16c%136)C%152C4CC(c5ccccc54)C%18%212)C713,6.6,-5.01,-3.12,,,,,,,conventional,,PEDOT:PSS,,
91339,10.3390/polym14040716,CCCCCCc1ccsc1,CCCCC(=O)OCC1(c2ccccc2)c2cccc3cccc4cccc5cccc6cccc1c6c-5c-4c-3c2,3.11,-5.01,-3.12,-6.1,-3.7,,,,,,,CPE-PCPDT-K,,
91340,10.3390/polym14040716,CCCCC(CC)COC(=O)c1sc2c(-c3cc4c(OCC(CC)CCCC)c5sccc5c(OCC(CC)CCCC)c4s3)scc2c1F,COC(=O)CCCC1(c2ccccc2)C23c4c5ccc6c7cc8c9c%10c(cc%11cc%12c%13c%14c(cc%15c%16ccc-5c2c%16c2c5c%16c%17c(c(c46)c7c9c%17c4c%10c%11c%13c4c%16c%14c%152)C513)C%12)C8,7.2,-5.19,-3.43,-5.9,-3.9,,,,,conventional,PFN,PFTSe,,
91341,10.3390/polym14040716,CCCCC(CC)COC(=O)c1sc2csc(-c3cc4c(-c5ccc(CC(CC)CCCC)s5)c5sccc5c(-c5ccc(CC(CC)CCCC)s5)c4s3)c2c1F,COC(=O)CCCC1(c2ccccc2)C23c4c5ccc6c7cc8c9c%10c(cc%11cc%12c%13c%14c(cc%15c%16ccc-5c2c%16c2c5c%16c%17c(c(c46)c7c9c%17c4c%10c%11c%13c4c%16c%14c%152)C513)C%12)C8,9.4,-5.21,-3.6,-5.9,-3.9,,,,,,,PCPDffPhSO3K,,
91342,10.3390/polym14040716,CCCCCCCCC(CCCCCC)Cn1nc2c(-c3cccs3)c(F)c(F)c(-c3ccc(-c4cc5c(-c6cc(F)c(CC(CC)CCCC)s6)c6sccc6c(-c6cc(F)c(CC(CC)CCCC)s6)c5s4)s3)c2n1,CCCCCCc1ccc(C2(c3ccc(CCCCCC)cc3)c3cc4c(cc3-c3sc5cc(/C=C6\C(=O)c7ccc(C)cc7C6=C(C#N)C#N)sc5c32)C(c2ccc(CCCCCC)cc2)(c2ccc(CCCCCC)cc2)c2c-4sc3cc(/C=C4\C(=O)c5ccc(C)cc5C4=C(C#N)C#N)sc23)cc1,12.8,-5.36,-3.42,-5.514,-3.808,,,,,,PFN-Br,PCP-H,,
91343,10.3390/polym14040716,CCCCC(CC)Cc1ccc(-c2c3cc(-c4cc5c(s4)c4c6nsnc6c6c7sccc7n(CC(CC)CCCC)c6c4n5CC(CC)CCCC)sc3c(-c3ccc(CC(CC)CCCC)s3)c3ccsc23)s1,CCCCCCc1ccc(C2(c3ccc(CCCCCC)cc3)c3cc4c(cc3-c3sc5cc(/C=C6\C(=O)c7ccc(C)cc7C6=C(C#N)C#N)sc5c32)C(c2ccc(CCCCCC)cc2)(c2ccc(CCCCCC)cc2)c2c-4sc3cc(/C=C4\C(=O)c5ccc(C)cc5C4=C(C#N)C#N)sc23)cc1,11.0,-5.13,-3.62,-5.514,-3.808,,,,,,PFN-Br,PFS,,
91345,10.3390/polym14040716,CCCCC(CC)Cc1ccc(-c2c3cc(-c4cc5c(s4)c4c6nsnc6c6c7sccc7n(CC(CC)CCCC)c6c4n5CC(CC)CCCC)sc3c(-c3ccc(CC(CC)CCCC)s3)c3ccsc23)s1,CCCCCCc1ccc(C2(c3ccc(CCCCCC)cc3)c3cc4c(cc3-c3sc5cc(/C=C6\C(=O)c7ccc(C)cc7C6=C(C#N)C#N)sc5c32)C(c2ccc(CCCCCC)cc2)(c2ccc(CCCCCC)cc2)c2c-4sc3cc(/C=C4\C(=O)c5ccc(C)cc5C4=C(C#N)C#N)sc23)cc1,9.67,-5.13,-3.62,-5.514,-3.808,,,,,,NDI-n,PCP-3B,,
91346,10.3390/polym14040716,CCCCC(CC)COC(=O)c1sc2csc(-c3cc4c(-c5ccc(CC(CC)CCCC)s5)c5sccc5c(-c5ccc(CC(CC)CCCC)s5)c4s3)c2c1F,COC(=O)CCCC1(c2ccccc2)C23c4c5ccc6c7cc8c9c%10c(cc%11cc%12c%13c%14c(cc%15c%16ccc-5c2c%16c2c5c%16c%17c(c(c46)c7c9c%17c4c%10c%11c%13c4c%16c%14c%152)C513)C%12)C8,11.3,-5.21,-3.6,-5.9,-3.9,,,,,conventional,ZnO,PEDOT:PSS,,
91348,10.3390/polym14040716,CCCCCCc1ccsc1,CCCCC(=O)OCC1(c2ccccc2)c2cccc3cccc4cccc5cccc6cccc1c6c-5c-4c-3c2,2.82,-5.01,-3.12,-6.1,-3.7,,,,,,,RG1200,,
91349,10.3390/polym14040716,CCCCC(CC)COC(=O)c1sc2csc(-c3cc4c(-c5ccc(CC(CC)CCCC)s5)c5sccc5c(-c5ccc(CC(CC)CCCC)s5)c4s3)c2c1F,COC(=O)CCCC1(c2ccccc2)C23c4c5ccc6c7cc8c9c%10c(cc%11cc%12c%13c%14c(cc%15c%16ccc-5c2c%16c2c5c%16c%17c(c(c46)c7c9c%17c4c%10c%11c%13c4c%16c%14c%152)C513)C%12)C8,9.03,-5.21,-3.6,-5.9,-3.9,,,,,,PFN,p-PFP-HD,,
91350,10.3390/polym14040716,CCCCC(CC)COC(=O)c1sc2csc(-c3cc4c(-c5ccc(CC(CC)CCCC)s5)c5sccc5c(-c5ccc(CC(CC)CCCC)s5)c4s3)c2c1F,COC(=O)CCCC1(c2ccccc2)C23c4c5ccc6c7cc8c9c%10c(cc%11cc%12c%13c%14c(cc%15c%16ccc-5c2c%16c2c5c%16c%17c(c(c46)c7c9c%17c4c%10c%11c%13c4c%16c%14c%152)C513)C%12)C8,9.2,-5.21,-3.6,-5.9,-3.9,,,,,,PFN,p-PFP-O,,
91351,10.3390/polym14040716,CCCCCCCCc1ccsc1-c1ccc(-c2sc(-c3ccc4c(c3)N(CC(CCCCCC)CCCCCCCC)C(=O)/C4=C3/C(=O)N(CC(CCCCCC)CCCCCCCC)c4ccccc43)cc2CCCCCCCC)s1,COC(=O)CCCC1(c2ccccc2)C23c4c5ccc6c7cc8c9c%10c(cc%11cc%12c%13c%14c(cc%15c%16ccc-5c2c%16c2c5c%16c%17c(c(c46)c7c9c%17c4c%10c%11c%13c4c%16c%14c%152)C513)C%12)C8,5.12,-5.49,-3.9,-5.9,-3.9,,,,,conventional,LiF,PEDOT-S,,
91352,10.3390/polym15061482,CCCCCCc1ccsc1,CCCCC(=O)OCC1(c2ccccc2)c2cccc3cccc4cccc5cccc6cccc1c6c-5c-4c-3c2,4.11,-5.01,-3.12,-6.1,-3.7,,,,,conventional,,,,
91353,10.3390/polym15061482,CCCCCCc1ccsc1,CCCCC(=O)OCC1(c2ccccc2)c2cccc3cccc4cccc5cccc6cccc1c6c-5c-4c-3c2,5.2,-5.01,-3.12,-6.1,-3.7,,,,,conventional,,,,
91354,10.3390/polym15061482,CCCCC(CC)COC(=O)c1sc2c(-c3cc4c(OCC(CC)CCCC)c5sccc5c(OCC(CC)CCCC)c4s3)scc2c1F,COC(=O)CCCC1(c2ccccc2)C23c4c5ccc6c7cc8c9c%10c(cc%11cc%12c%13c%14c(cc%15c%16ccc-5c2c%16c2c5c%16c%17c(c(c46)c7c9c%17c4c%10c%11c%13c4c%16c%14c%152)C513)C%12)C8,4.24,-5.19,-3.43,-5.9,-3.9,,,,,conventional,,,,
91355,10.3390/polym15061482,CCCCC(CC)Cc1ccc(-c2c3cc(-c4ccc(-c5sc(-c6cccs6)c6c5C(=O)c5c(CC(CC)CCCC)sc(CC(CC)CCCC)c5C6=O)s4)sc3c(-c3ccc(CC(CC)CCCC)s3)c3ccsc23)s1,CCCCCCc1ccc(C2(c3ccc(CCCCCC)cc3)c3cc4c(cc3-c3sc5cc(C=C6C(=O)c7ccccc7C6=C(C#N)C#N)sc5c32)C(c2ccc(CCCCCC)cc2)(c2ccc(CCCCCC)cc2)c2c-4sc3cc(C=C4C(=O)c5ccccc5C4=C(C#N)C#N)sc23)cc1,6.4,-5.33,-3.48,-5.576,-3.916,,,,,conventional,,,,
91356,10.3390/polym15061482,CCCCC(CC)COC(=O)c1sc2csc(-c3cc4c(-c5ccc(CC(CC)CCCC)s5)c5sccc5c(-c5ccc(CC(CC)CCCC)s5)c4s3)c2c1F,COC(=O)CCCC1(c2ccccc2)C23c4c5ccc6c7cc8c9c%10c(cc%11cc%12c%13c%14c(cc%15c%16ccc-5c2c%16c2c5c%16c%17c(c(c46)c7c9c%17c4c%10c%11c%13c4c%16c%14c%152)C513)C%12)C8,11.8,-5.21,-3.6,-5.9,-3.9,,,,,inverted,,,,
91357,10.3390/polym15061482,CCCCCCc1ccsc1,CCCCC(=O)OCC1(c2ccccc2)c2cccc3cccc4cccc5cccc6cccc1c6c-5c-4c-3c2,2.55,-5.01,-3.12,-6.1,-3.7,,,,,conventional,,,,
91358,10.3390/polym15061482,CCCCCCc1ccsc1,CCCCC(=O)OCC1(c2ccccc2)c2cccc3cccc4cccc5cccc6cccc1c6c-5c-4c-3c2,2.23,-5.01,-3.12,-6.1,-3.7,,,,,conventional,,,,
91359,10.3390/polym15061482,CCCCC(CC)CC1(CC(CC)CCCC)c2ccsc2-c2sc(-c3cccc4nsnc34)cc21,CCCCC(=O)OCC1(c2ccccc2)c2cccc3cccc4cccc5cccc6cccc1c6c-5c-4c-3c2,0.0396,-5.3,-3.6,-6.1,-3.7,,,,,conventional,,,,
91360,10.3390/polym15061482,CCCCCCc1ccsc1,CCCCC(=O)OCC1(c2ccccc2)c2cccc3cccc4cccc5cccc6cccc1c6c-5c-4c-3c2,3.65,-5.01,-3.12,-6.1,-3.7,,,,,conventional,,,,
91361,10.3390/polym15061482,CCCCCCc1ccsc1,CCCCC(=O)OCC1(c2ccccc2)c2cccc3cccc4cccc5cccc6cccc1c6c-5c-4c-3c2,3.51,-5.01,-3.12,-6.1,-3.7,,,,,conventional,,,,
91362,10.3390/polym15061482,CCCCC(CC)COC(=O)c1sc2c(-c3cc4c(OCC(CC)CCCC)c5sccc5c(OCC(CC)CCCC)c4s3)scc2c1F,CCCCC(=O)OCC1(c2ccccc2)c2cccc3cccc4cccc5cccc6cccc1c6c-5c-4c-3c2,7.25,-5.19,-3.43,-6.1,-3.7,,,,,inverted,,,,
91363,10.3390/polym15061482,C1=CC2=C3Nc4c5ccccc5c5n4[Cu]n4c(c6ccccc6c4NC4NC(=C6C=CC=CC64)N5)NC(N3)C2C=C1,c12c3c4c5c1c1c6c7c2c2c8c3c3c9c4c4c%10c5c5c1c1c6c6c%11c7c2c2c7c8c3c3c8c9c4c4c9c%10c5c5c1c1c6c6c%11c2c2c7c3c3c8c4c4c9c5c1c1c6c2c3c41,1.02,,,,,,,,,conventional,,,,
91364,10.3390/polym15061482,CCCCC(CC)Cc1sc(-c2c3cc(-c4ccc(-c5sc(-c6cccs6)c6c5C(=O)c5c(CC(CC)CCCC)sc(CC(CC)CCCC)c5C6=O)s4)sc3c(-c3cc(Cl)c(CC(CC)CCCC)s3)c3ccsc23)cc1Cl,CCCCCCc1ccc(C2(c3ccc(CCCCCC)cc3)c3cc4c(cc3-c3sc5cc(/C=C6\C(=O)c7cc(F)c(F)cc7C6=C(C#N)C#N)sc5c32)C(c2ccc(CCCCCC)cc2)(c2ccc(CCCCCC)cc2)c2c-4sc3cc(/C=C4\C(=O)c5cc(F)c(F)cc5C4=C(C#N)C#N)sc23)cc1,13.42,-5.52,-3.6,-5.66,-4.14,,,,,conventional,,,,
91365,10.3390/polym15061482,CCCCCCc1ccsc1,c1ccc2c(c1)C1CC2C23c4c5c6c7c8c9c(c%10c%11c2c2c4c4c%12c5c5c6c6c8c8c%13c%14c%15c%16c%17c%18c%19c%20c%21c%22c%23c(c%14c%14c%24c%23c%23c%22c%22c%20c(c2c%22c%11c%23c%10c%24c9c%148)c4c%19c%12c%17c5c%16c%136)C%152C4CC(c5ccccc54)C%18%212)C713,6.55,-5.01,-3.12,,,,,,,,,,,
91366,10.3390/polym15061482,CCCCCCc1ccsc1,CCCCC(=O)OCC1(c2ccccc2)c2cccc3cccc4cccc5cccc6cccc1c6c-5c-4c-3c2,2.88,-5.01,-3.12,-6.1,-3.7,,,,,conventional,,,,
91367,10.3390/polym15061482,CCCCC(CC)COC(=O)c1sc2csc(-c3cc4c(-c5ccc(CC(CC)CCCC)s5)c5sccc5c(-c5ccc(CC(CC)CCCC)s5)c4s3)c2c1F,CCCCCCc1ccc(C2(c3ccc(CCCCCC)cc3)c3cc4c(cc3-c3sc5cc(C=C6C(=O)c7ccccc7C6=C(C#N)C#N)sc5c32)C(c2ccc(CCCCCC)cc2)(c2ccc(CCCCCC)cc2)c2c-4sc3cc(C=C4C(=O)c5ccccc5C4=C(C#N)C#N)sc23)cc1,9.11,-5.21,-3.6,-5.576,-3.916,,,,,conventional,,,,
91368,10.3390/polym15061482,CCCCC(CC)COC(=O)c1sc2csc(-c3cc4c(-c5ccc(CC(CC)CCCC)s5)c5sccc5c(-c5ccc(CC(CC)CCCC)s5)c4s3)c2c1F,CCCCCCc1ccc(C2(c3ccc(CCCCCC)cc3)c3cc4c(cc3-c3sc5cc(C=C6C(=O)c7ccccc7C6=C(C#N)C#N)sc5c32)C(c2ccc(CCCCCC)cc2)(c2ccc(CCCCCC)cc2)c2c-4sc3cc(C=C4C(=O)c5ccccc5C4=C(C#N)C#N)sc23)cc1,7.3,-5.21,-3.6,-5.576,-3.916,,130.0,1:1.2,,conventional,PFN-Br,PEDOT:PSS,chlorobenzene,DIO
91369,10.3390/polym15061482,CCCCC(CC)COC(=O)c1sc2csc(-c3cc4c(-c5ccc(CC(CC)CCCC)s5)c5sccc5c(-c5ccc(CC(CC)CCCC)s5)c4s3)c2c1F,CCCCCCc1ccc(C2(c3ccc(CCCCCC)cc3)c3cc4c(cc3-c3sc5cc(C=C6C(=O)c7ccccc7C6=C(C#N)C#N)sc5c32)C(c2ccc(CCCCCC)cc2)(c2ccc(CCCCCC)cc2)c2c-4sc3cc(C=C4C(=O)c5ccccc5C4=C(C#N)C#N)sc23)cc1,8.63,-5.21,-3.6,-5.576,-3.916,,130.0,1:1.2,,conventional,PFN-Br,PEDOT:PSS+Au-Ag NPs,chlorobenzene,DIO
91370,10.3390/polym15061482,CCCCC(CC)COC(=O)c1sc2csc(-c3cc4c(-c5ccc(CC(CC)CCCC)s5)c5sccc5c(-c5ccc(CC(CC)CCCC)s5)c4s3)c2c1F,CCCCCCc1ccc(C2(c3ccc(CCCCCC)cc3)c3cc4c(cc3-c3sc5cc(C=C6C(=O)c7ccccc7C6=C(C#N)C#N)sc5c32)C(c2ccc(CCCCCC)cc2)(c2ccc(CCCCCC)cc2)c2c-4sc3cc(C=C4C(=O)c5ccccc5C4=C(C#N)C#N)sc23)cc1,9.11,-5.21,-3.6,-5.576,-3.916,,130.0,1:1.2,,conventional,PFN-Br,PEDOT:PSS+Au-Ag NPs,chlorobenzene,DIO
91371,10.3390/polym15061482,CCCCC(CC)COC(=O)c1sc2csc(-c3cc4c(-c5ccc(CC(CC)CCCC)s5)c5sccc5c(-c5ccc(CC(CC)CCCC)s5)c4s3)c2c1F,CCCCCCc1ccc(C2(c3ccc(CCCCCC)cc3)c3cc4c(cc3-c3sc5cc(C=C6C(=O)c7ccccc7C6=C(C#N)C#N)sc5c32)C(c2ccc(CCCCCC)cc2)(c2ccc(CCCCCC)cc2)c2c-4sc3cc(C=C4C(=O)c5ccccc5C4=C(C#N)C#N)sc23)cc1,7.55,-5.21,-3.6,-5.576,-3.916,,130.0,1:1.2,,conventional,PFN-Br,PEDOT:PSS+Au-Ag NPs,chlorobenzene,DIO
91424,10.3390/polym15194005,CCCCC(CC)Cc1ccc(-c2c3cc(-c4ccc(-c5sc(-c6cccs6)c6c5C(=O)c5c(CC(CC)CCCC)sc(CC(CC)CCCC)c5C6=O)s4)sc3c(-c3ccc(CC(CC)CCCC)s3)c3ccsc23)s1,CCCCCCc1ccc(C2(c3ccc(CCCCCC)cc3)c3cc4c(cc3-c3sc5cc(C=C6C(=O)c7ccccc7C6=C(C#N)C#N)sc5c32)C(c2ccc(CCCCCC)cc2)(c2ccc(CCCCCC)cc2)c2c-4sc3cc(C=C4C(=O)c5ccccc5C4=C(C#N)C#N)sc23)cc1,8.62,-5.33,-3.48,-5.576,-3.916,,,1:1,0.5 vol%,inverted,ZnO,MoO3,chlorobenzene,
91425,10.3390/polym15194005,CCCCC(CC)Cc1ccc(-c2c3cc(-c4ccc(-c5sc(-c6cccs6)c6c5C(=O)c5c(CC(CC)CCCC)sc(CC(CC)CCCC)c5C6=O)s4)sc3c(-c3ccc(CC(CC)CCCC)s3)c3ccsc23)s1,CCCCCCc1ccc(C2(c3ccc(CCCCCC)cc3)c3cc4c(cc3-c3sc5cc(C=C6C(=O)c7ccccc7C6=C(C#N)C#N)sc5c32)C(c2ccc(CCCCCC)cc2)(c2ccc(CCCCCC)cc2)c2c-4sc3cc(C=C4C(=O)c5ccccc5C4=C(C#N)C#N)sc23)cc1,8.09,-5.33,-3.48,-5.576,-3.916,,,1:1,0.5 vol%,inverted,ZnO,MoO3,chlorobenzene,
91426,10.3390/polym15194005,CCCCC(CC)Cc1ccc(-c2c3cc(-c4ccc(-c5sc(-c6cccs6)c6c5C(=O)c5c(CC(CC)CCCC)sc(CC(CC)CCCC)c5C6=O)s4)sc3c(-c3ccc(CC(CC)CCCC)s3)c3ccsc23)s1,CCCCCCc1ccc(C2(c3ccc(CCCCCC)cc3)c3cc4c(cc3-c3sc5cc(C=C6C(=O)c7ccccc7C6=C(C#N)C#N)sc5c32)C(c2ccc(CCCCCC)cc2)(c2ccc(CCCCCC)cc2)c2c-4sc3cc(C=C4C(=O)c5ccccc5C4=C(C#N)C#N)sc23)cc1,10.17,-5.33,-3.48,-5.576,-3.916,,,1:1 w/w,0.5 vol%,inverted,ZnO,MoO3,chlorobenzene,
91427,10.3390/polym15194005,CCCCC(CC)Cc1ccc(-c2c3cc(-c4ccc(-c5sc(-c6cccs6)c6c5C(=O)c5c(CC(CC)CCCC)sc(CC(CC)CCCC)c5C6=O)s4)sc3c(-c3ccc(CC(CC)CCCC)s3)c3ccsc23)s1,CCCCCCc1ccc(C2(c3ccc(CCCCCC)cc3)c3cc4c(cc3-c3sc5cc(C=C6C(=O)c7ccccc7C6=C(C#N)C#N)sc5c32)C(c2ccc(CCCCCC)cc2)(c2ccc(CCCCCC)cc2)c2c-4sc3cc(C=C4C(=O)c5ccccc5C4=C(C#N)C#N)sc23)cc1,8.88,-5.33,-3.48,-5.576,-3.916,,,1:1,0.5 vol%,inverted,ZnO,MoO3,chlorobenzene,
91428,10.3390/polym15194005,CCCCC(CC)Cc1ccc(-c2c3cc(-c4ccc(-c5sc(C)c6c5C(=O)c5c(CC(CC)CCCC)sc(CC(CC)CCCC)c5C6=O)s4)sc3c(-c3ccc(CC(CC)CCCC)s3)c3cc(C)sc23)s1,CCCCCCc1ccc(C2(c3ccc(CCCCCC)cc3)c3cc4c(cc3-c3sc5cc(C=C6C(=O)c7ccccc7C6=C(C#N)C#N)sc5c32)C(c2ccc(CCCCCC)cc2)(c2ccc(CCCCCC)cc2)c2c-4sc3cc(C=C4C(=O)c5ccccc5C4=C(C#N)C#N)sc23)cc1,7.05,,,-5.576,-3.916,,100.0,1:1 w/w,,inverted,ZnO,MoO3,chlorobenzene,
91429,10.3390/polym15194005,CCCCC(CC)Cc1ccc(-c2c3cc(-c4ccc(-c5sc(C)c6c5C(=O)c5c(CC(CC)CCCC)sc(CC(CC)CCCC)c5C6=O)s4)sc3c(-c3ccc(CC(CC)CCCC)s3)c3cc(C)sc23)s1,CCCCCCc1ccc(C2(c3ccc(CCCCCC)cc3)c3cc4c(cc3-c3sc5cc(C=C6C(=O)c7ccccc7C6=C(C#N)C#N)sc5c32)C(c2ccc(CCCCCC)cc2)(c2ccc(CCCCCC)cc2)c2c-4sc3cc(C=C4C(=O)c5ccccc5C4=C(C#N)C#N)sc23)cc1,7.34,,,-5.576,-3.916,,120.0,1:1 w/w,,inverted,ZnO,MoO3,chlorobenzene,
91430,10.3390/polym15194005,CCCCC(CC)Cc1ccc(-c2c3cc(-c4ccc(-c5sc(C)c6c5C(=O)c5c(CC(CC)CCCC)sc(CC(CC)CCCC)c5C6=O)s4)sc3c(-c3ccc(CC(CC)CCCC)s3)c3cc(C)sc23)s1,CCCCCCc1ccc(C2(c3ccc(CCCCCC)cc3)c3cc4c(cc3-c3sc5cc(C=C6C(=O)c7ccccc7C6=C(C#N)C#N)sc5c32)C(c2ccc(CCCCCC)cc2)(c2ccc(CCCCCC)cc2)c2c-4sc3cc(C=C4C(=O)c5ccccc5C4=C(C#N)C#N)sc23)cc1,6.7,,,-5.576,-3.916,,140.0,1:1 w/w,,inverted,ZnO,MoO3,chlorobenzene,
91431,10.3390/polym15194005,CCCCC(CC)Cc1ccc(-c2c3cc(-c4ccc(-c5sc(-c6cccs6)c6c5C(=O)c5c(CC(CC)CCCC)sc(CC(CC)CCCC)c5C6=O)s4)sc3c(-c3ccc(CC(CC)CCCC)s3)c3ccsc23)s1,CCCCCCc1ccc(C2(c3ccc(CCCCCC)cc3)c3cc4c(cc3-c3sc5cc(C=C6C(=O)c7ccccc7C6=C(C#N)C#N)sc5c32)C(c2ccc(CCCCCC)cc2)(c2ccc(CCCCCC)cc2)c2c-4sc3cc(C=C4C(=O)c5ccccc5C4=C(C#N)C#N)sc23)cc1,7.0,-5.33,-3.48,-5.576,-3.916,,120.0,1:1,,inverted,ZnO,MoO3,chlorobenzene,DIO
91432,10.3390/polym15194005,CCCCC(CC)Cc1ccc(-c2c3cc(-c4ccc(-c5sc(-c6cccs6)c6c5C(=O)c5c(CC(CC)CCCC)sc(CC(CC)CCCC)c5C6=O)s4)sc3c(-c3ccc(CC(CC)CCCC)s3)c3ccsc23)s1,CCCCCCc1ccc(C2(c3ccc(CCCCCC)cc3)c3cc4c(cc3-c3sc5cc(C=C6C(=O)c7ccccc7C6=C(C#N)C#N)sc5c32)C(c2ccc(CCCCCC)cc2)(c2ccc(CCCCCC)cc2)c2c-4sc3cc(C=C4C(=O)c5ccccc5C4=C(C#N)C#N)sc23)cc1,8.2,-5.33,-3.48,-5.576,-3.916,,120.0,1:1 w/w,,inverted,ZnO,MoO3,chlorobenzene,DIO
91433,10.3390/polym15194005,CCCCC(CC)Cc1ccc(-c2c3cc(-c4ccc(-c5sc(-c6cccs6)c6c5C(=O)c5c(CC(CC)CCCC)sc(CC(CC)CCCC)c5C6=O)s4)sc3c(-c3ccc(CC(CC)CCCC)s3)c3ccsc23)s1,CCCCCCc1ccc(C2(c3ccc(CCCCCC)cc3)c3cc4c(cc3-c3sc5cc(C=C6C(=O)c7ccccc7C6=C(C#N)C#N)sc5c32)C(c2ccc(CCCCCC)cc2)(c2ccc(CCCCCC)cc2)c2c-4sc3cc(C=C4C(=O)c5ccccc5C4=C(C#N)C#N)sc23)cc1,7.9,-5.33,-3.48,-5.576,-3.916,,120.0,1:1,,inverted,ZnO,MoO3,chlorobenzene,DIO
91434,10.3390/polym15194005,CCCCC(CC)Cc1ccc(-c2c3cc(-c4ccc(-c5sc(-c6cccs6)c6c5C(=O)c5c(CC(CC)CCCC)sc(CC(CC)CCCC)c5C6=O)s4)sc3c(-c3ccc(CC(CC)CCCC)s3)c3ccsc23)s1,CCCCCCc1ccc(C2(c3ccc(CCCCCC)cc3)c3cc4c(cc3-c3sc5cc(C=C6C(=O)c7ccccc7C6=C(C#N)C#N)sc5c32)C(c2ccc(CCCCCC)cc2)(c2ccc(CCCCCC)cc2)c2c-4sc3cc(C=C4C(=O)c5ccccc5C4=C(C#N)C#N)sc23)cc1,7.3,-5.33,-3.48,-5.576,-3.916,,120.0,1:1 w/w,,inverted,ZnO,MoO3,chlorobenzene,DIO
91435,10.3390/polym15194005,CCCCC(CC)Cc1ccc(-c2c3cc(-c4ccc(-c5sc(-c6cccs6)c6c5C(=O)c5c(CC(CC)CCCC)sc(CC(CC)CCCC)c5C6=O)s4)sc3c(-c3ccc(CC(CC)CCCC)s3)c3ccsc23)s1,CCCCCCc1ccc(C2(c3ccc(CCCCCC)cc3)c3cc4c(cc3-c3sc5cc(C=C6C(=O)c7ccccc7C6=C(C#N)C#N)sc5c32)C(c2ccc(CCCCCC)cc2)(c2ccc(CCCCCC)cc2)c2c-4sc3cc(C=C4C(=O)c5ccccc5C4=C(C#N)C#N)sc23)cc1,8.2,-5.33,-3.48,-5.576,-3.916,,140.0,1:1 w/w,,inverted,ZnO,MoO3,chlorobenzene,
91436,10.3390/polym15194005,CCCCC(CC)Cc1ccc(-c2c3cc(-c4ccc(-c5sc(-c6cccs6)c6c5C(=O)c5c(CC(CC)CCCC)sc(CC(CC)CCCC)c5C6=O)s4)sc3c(-c3ccc(CC(CC)CCCC)s3)c3ccsc23)s1,CCCCCCc1ccc(C2(c3ccc(CCCCCC)cc3)c3cc4c(cc3-c3sc5cc(C=C6C(=O)c7ccccc7C6=C(C#N)C#N)sc5c32)C(c2ccc(CCCCCC)cc2)(c2ccc(CCCCCC)cc2)c2c-4sc3cc(C=C4C(=O)c5ccccc5C4=C(C#N)C#N)sc23)cc1,8.1,-5.33,-3.48,-5.576,-3.916,,140.0,1:1,0.25 vol%,inverted,ZnO,MoO3,chlorobenzene,
91437,10.3390/polym15194005,CCCCC(CC)Cc1ccc(-c2c3cc(-c4ccc(-c5sc(-c6cccs6)c6c5C(=O)c5c(CC(CC)CCCC)sc(CC(CC)CCCC)c5C6=O)s4)sc3c(-c3ccc(CC(CC)CCCC)s3)c3ccsc23)s1,CCCCCCc1ccc(C2(c3ccc(CCCCCC)cc3)c3cc4c(cc3-c3sc5cc(C=C6C(=O)c7ccccc7C6=C(C#N)C#N)sc5c32)C(c2ccc(CCCCCC)cc2)(c2ccc(CCCCCC)cc2)c2c-4sc3cc(C=C4C(=O)c5ccccc5C4=C(C#N)C#N)sc23)cc1,8.2,-5.33,-3.48,-5.576,-3.916,,140.0,1:1,0.25 vol%,inverted,ZnO,MoO3,chlorobenzene,
91438,10.3390/polym15194005,CCCCC(CC)Cc1ccc(-c2c3cc(-c4ccc(-c5sc(-c6cccs6)c6c5C(=O)c5c(CC(CC)CCCC)sc(CC(CC)CCCC)c5C6=O)s4)sc3c(-c3ccc(CC(CC)CCCC)s3)c3ccsc23)s1,CCCCCCc1ccc(C2(c3ccc(CCCCCC)cc3)c3cc4c(cc3-c3sc5cc(C=C6C(=O)c7ccccc7C6=C(C#N)C#N)sc5c32)C(c2ccc(CCCCCC)cc2)(c2ccc(CCCCCC)cc2)c2c-4sc3cc(C=C4C(=O)c5ccccc5C4=C(C#N)C#N)sc23)cc1,8.7,-5.33,-3.48,-5.576,-3.916,,140.0,1:1,,inverted,ZnO,MoO3,chlorobenzene,
91439,10.3390/polym15194005,CCCCC(CC)Cc1ccc(-c2c3cc(-c4ccc(-c5sc(C)c6c5C(=O)c5c(CC(CC)CCCC)sc(CC(CC)CCCC)c5C6=O)s4)sc3c(-c3ccc(CC(CC)CCCC)s3)c3cc(C)sc23)s1,CCCCCCc1ccc(C2(c3ccc(CCCCCC)cc3)c3cc4c(cc3-c3sc5cc(C=C6C(=O)c7ccccc7C6=C(C#N)C#N)sc5c32)C(c2ccc(CCCCCC)cc2)(c2ccc(CCCCCC)cc2)c2c-4sc3cc(C=C4C(=O)c5ccccc5C4=C(C#N)C#N)sc23)cc1,8.2,,,-5.576,-3.916,,,1:1,0.25 vol%,inverted,ZnO,MoO3,chlorobenzene,
