Repository: JiYiqaq/PCE-KA-GNN

# Data directory

- `raw/Active_Database.csv` is the immutable source dataset bundled under CC BY 4.0. Do not overwrite it with processed data.
- `processed/` is created and populated by the training pipeline. Generated `.pt` and `.pth` caches are intentionally ignored by Git because they can exceed GitHub's normal single-file limit.

See `../DATA_LICENSE.md` for provenance, license and checksum information.

File: data/processed/device_records.csv (part 165 of 250)
record_id,doi,donor_smiles,acceptor_smiles,pce,homo_d,lumo_d,homo_a,lumo_a,active_layer_thickness,annealing_temp,d_a_ratio,additive_ratio,device_type,etl_canonical,htl_canonical,solvent_canonical,additive_canonical
91440,10.3390/polym15194005,CCCCC(CC)Cc1ccc(-c2c3cc(-c4ccc(-c5sc(C)c6c5C(=O)c5c(CC(CC)CCCC)sc(CC(CC)CCCC)c5C6=O)s4)sc3c(-c3ccc(CC(CC)CCCC)s3)c3cc(C)sc23)s1,CCCCCCc1ccc(C2(c3ccc(CCCCCC)cc3)c3cc4c(cc3-c3sc5cc(C=C6C(=O)c7ccccc7C6=C(C#N)C#N)sc5c32)C(c2ccc(CCCCCC)cc2)(c2ccc(CCCCCC)cc2)c2c-4sc3cc(C=C4C(=O)c5ccccc5C4=C(C#N)C#N)sc23)cc1,8.61,,,-5.576,-3.916,,120.0,1:1,0.25 vol%,inverted,ZnO,MoO3,chlorobenzene,
91441,10.3390/polym15194005,CCCCC(CC)Cc1ccc(-c2c3cc(-c4ccc(-c5sc(C)c6c5C(=O)c5c(CC(CC)CCCC)sc(CC(CC)CCCC)c5C6=O)s4)sc3c(-c3ccc(CC(CC)CCCC)s3)c3cc(C)sc23)s1,CCCCCCc1ccc(C2(c3ccc(CCCCCC)cc3)c3cc4c(cc3-c3sc5cc(C=C6C(=O)c7ccccc7C6=C(C#N)C#N)sc5c32)C(c2ccc(CCCCCC)cc2)(c2ccc(CCCCCC)cc2)c2c-4sc3cc(C=C4C(=O)c5ccccc5C4=C(C#N)C#N)sc23)cc1,8.7,,,-5.576,-3.916,,140.0,1:1,0.25 vol%,inverted,ZnO,MoO3,chlorobenzene,
91442,10.3390/polym15194005,CCCCC(CC)Cc1ccc(-c2c3cc(-c4ccc(-c5sc(C)c6c5C(=O)c5c(CC(CC)CCCC)sc(CC(CC)CCCC)c5C6=O)s4)sc3c(-c3ccc(CC(CC)CCCC)s3)c3cc(C)sc23)s1,CCCCCCc1ccc(C2(c3ccc(CCCCCC)cc3)c3cc4c(cc3-c3sc5cc(C=C6C(=O)c7ccccc7C6=C(C#N)C#N)sc5c32)C(c2ccc(CCCCCC)cc2)(c2ccc(CCCCCC)cc2)c2c-4sc3cc(C=C4C(=O)c5ccccc5C4=C(C#N)C#N)sc23)cc1,6.7,,,-5.576,-3.916,,160.0,1:1 w/w,,inverted,ZnO,MoO3,chlorobenzene,
91449,10.3390/polym15194005,CCCCC(CC)Cc1ccc(-c2c3cc(-c4ccc(-c5sc(-c6cccs6)c6c5C(=O)c5c(CC(CC)CCCC)sc(CC(CC)CCCC)c5C6=O)s4)sc3c(-c3ccc(CC(CC)CCCC)s3)c3ccsc23)s1,CCCCCCc1ccc(C2(c3ccc(CCCCCC)cc3)c3cc4c(cc3-c3sc5cc(C=C6C(=O)c7ccccc7C6=C(C#N)C#N)sc5c32)C(c2ccc(CCCCCC)cc2)(c2ccc(CCCCCC)cc2)c2c-4sc3cc(C=C4C(=O)c5ccccc5C4=C(C#N)C#N)sc23)cc1,6.9,-5.33,-3.48,-5.576,-3.916,,,1:1,,inverted,ZnO,MoO3,chlorobenzene,
91450,10.3390/polym15194005,CCCCC(CC)Cc1ccc(-c2c3cc(-c4ccc(-c5sc(-c6cccs6)c6c5C(=O)c5c(CC(CC)CCCC)sc(CC(CC)CCCC)c5C6=O)s4)sc3c(-c3ccc(CC(CC)CCCC)s3)c3ccsc23)s1,CCCCCCc1ccc(C2(c3ccc(CCCCCC)cc3)c3cc4c(cc3-c3sc5cc(C=C6C(=O)c7ccccc7C6=C(C#N)C#N)sc5c32)C(c2ccc(CCCCCC)cc2)(c2ccc(CCCCCC)cc2)c2c-4sc3cc(C=C4C(=O)c5ccccc5C4=C(C#N)C#N)sc23)cc1,6.3,-5.33,-3.48,-5.576,-3.916,,,1:1,,inverted,ZnO,MoO3,chlorobenzene,
91451,10.3390/polym15194005,CCCCC(CC)Cc1ccc(-c2c3cc(-c4ccc(-c5sc(-c6cccs6)c6c5C(=O)c5c(CC(CC)CCCC)sc(CC(CC)CCCC)c5C6=O)s4)sc3c(-c3ccc(CC(CC)CCCC)s3)c3ccsc23)s1,CCCCCCc1ccc(C2(c3ccc(CCCCCC)cc3)c3cc4c(cc3-c3sc5cc(C=C6C(=O)c7ccccc7C6=C(C#N)C#N)sc5c32)C(c2ccc(CCCCCC)cc2)(c2ccc(CCCCCC)cc2)c2c-4sc3cc(C=C4C(=O)c5ccccc5C4=C(C#N)C#N)sc23)cc1,5.8,-5.33,-3.48,-5.576,-3.916,,,1:1,,inverted,ZnO,MoO3,chlorobenzene,
91452,10.3390/polym15194005,CCCCC(CC)Cc1ccc(-c2c3cc(-c4ccc(-c5sc(-c6cccs6)c6c5C(=O)c5c(CC(CC)CCCC)sc(CC(CC)CCCC)c5C6=O)s4)sc3c(-c3ccc(CC(CC)CCCC)s3)c3ccsc23)s1,CCCCCCc1ccc(C2(c3ccc(CCCCCC)cc3)c3cc4c(cc3-c3sc5cc(C=C6C(=O)c7ccccc7C6=C(C#N)C#N)sc5c32)C(c2ccc(CCCCCC)cc2)(c2ccc(CCCCCC)cc2)c2c-4sc3cc(C=C4C(=O)c5ccccc5C4=C(C#N)C#N)sc23)cc1,5.7,-5.33,-3.48,-5.576,-3.916,,,1:1,,inverted,ZnO,MoO3,chlorobenzene,
91566,10.1002/adfm.202210733,CCCCC(CC)Cc1sc(-c2c3ccsc3c(-c3cc(Cl)c(CC(CC)CCCC)s3)c3sc(-c4ccc(-c5sc(-c6cccs6)c6c5C(=O)c5c(CC(CC)CCCC)sc(CC(CC)CCCC)c5C6=O)s4)cc23)cc1Cl,CCCCCCCCCCCCCCCCC1(CCCCCCCCCCCCCCCC)c2cc3c(cc2-c2sc(/C=C4\C(=O)c5sccc5C4=C(C#N)C#N)cc21)C(CCCCCCCCCCCCCCCC)(CCCCCCCCCCCCCCCC)c1cc(/C=C2\C(=O)c4sc(-c5cc6c(s5)-c5cc7c(cc5C6(c5ccc(CCCCCC)cc5)c5ccc(CCCCCC)cc5)-c5sccc5C7(c5ccc(CCCCCC)cc5)c5ccc(CCCCCC)cc5)cc4C2=C(C#N)C#N)sc1-3,10.45,-5.575,-3.67,-5.71,-3.74,100.0,100.0,1.5:1,,conventional,C60/BPhen,PEDOT:PSS,,
91567,10.1002/adfm.202210733,COC(=O)C(C)(C)c1cc(C)cc(-c2sc3c4sc5cc(/C=C6/C(=O)c7cc(F)cc(c7)C(=O)/C6=C\c6cc(C(C)(C)C(=O)OC)c(-c7cc(C)cc(C(C)(C)C(=O)OC)c7)s6)sc5c4c(C(C)(C)C(=O)OC)ccc2-3)c1,CCCCCCCCCCCc1c(/C=C2\C(=O)c3ccccc3C2=C(C#N)C#N)sc2c1sc1c3c4nsnc4c4c5sc6c(CCCCCCCCCCC)c(/C=C7\C(=O)c8cc(-c9cccs9)ccc8C7=C(C#N)C#N)sc6c5n(CC(CCCCCCCC)CCCCCCCCCC)c4c3n(CC(CCCCCCCC)CCCCCCCCCC)c21,16.52,-5.56,-3.65,-5.68,-3.94,120.0,,1:1,,conventional,PDINN,PEDOT:PSS,,
91617,10.1002/adma.202419923,CCCCCCC(CCCC)Cc1csc(-c2cc3c4nsnc4c4cc(-c5cc(CC(CCCC)CCCCCC)c(-c6cc7c(-c8cc(F)c(CC(CC)CCCC)s8)c8sccc8c(-c8cc(F)c(CC(CC)CCCC)s8)c7s6)s5)sc4c3s2)c1,CCCCCCC(CCCC)Cc1c(/C=C2\C(=O)c3cc(F)c(F)cc3C2=C(C#N)C#N)sc2c1SC1c3c(c4c(c5nsnc35)c3sc5c(CC(CCCC)CCCCCC)c(/C=C6\C(=O)c7cc(F)c(F)cc7C6=C(C#N)C#N)sc5c3n4CC(CC)CCCC)N(CC(CC)CCCC)C21,19.1,-5.51,-2.77,-5.68,-3.9,,,,,conventional,PDINN,PEDOT:PSS,,
92260,10.1016/j.eurpolymj.2022.111095,CCCCCCCCc1cc(-c2c(-c3cccs3)sc3c(-c4cc(CCCCCCCC)c(CCCCCCCC)s4)c(-c4ccc(-c5cccc6nsnc56)s4)sc23)sc1CCCCCCCC,COC(=O)CCCC1(c2ccccc2)C23c4c5ccc6c7cc8c9c%10c(cc%11cc%12c%13c%14c(cc%15c%16ccc-5c2c%16c2c5c%16c%17c(c(c46)c7c9c%17c4c%10c%11c%13c4c%16c%14c%152)C513)C%12)C8,0.002,,,-5.9,-3.9,,120.0,,,,,,,
92598,10.1016/j.orgel.2024.107106,CCCCC(CC)COC(=O)c1sc2c(-c3cc4c(-c5ccc(CC(CC)CCCC)s5)c5sccc5c(-c5ccc(CC(CC)CCCC)s5)c4s3)scc2c1F,CCCCCCc1ccc(C2(c3ccc(CCCCCC)cc3)c3c(sc4cc(C=C5C(=O)c6cc(F)ccc6C5=C(C#N)C#N)sc34)-c3sc4c5c(sc4c32)-c2sc3cc(C=C4C(=O)c6cc(F)ccc6C4=C(C#N)C#N)sc3c2C5(c2ccc(CCCCCC)cc2)c2ccc(CCCCCC)cc2)cc1,10.3,-5.21,-3.6,-5.38,-3.91,,,,,inverted,ZnO,PEDOT:PSS,,
92599,10.1016/j.orgel.2024.107106,CCCCC(CC)COC(=O)c1sc2c(-c3cc4c(-c5ccc(CC(CC)CCCC)s5)c5sccc5c(-c5ccc(CC(CC)CCCC)s5)c4s3)scc2c1F,CCCCCCc1ccc(C2(c3ccc(CCCCCC)cc3)c3cc(/C=C4\C(=O)c5cc(Cl)c(Cl)cc5C4=C(C#N)C#N)sc3-c3sc4c(OCC(CC)CCCC)c5c6c(sc5c(OCC(CC)CCCC)c4c32)-c2sc(/C=C3\C(=O)c4cc(Cl)c(Cl)cc4C3=C(C#N)C#N)cc2C6(c2ccc(CCCCCC)cc2)c2ccc(CCCCCC)cc2)cc1,4.2,-5.21,-3.6,-5.49,-4.09,,,,,inverted,ZnO,PEDOT:PSS,,
92600,10.1016/j.orgel.2024.107106,CCCCCCC(CCCC)CN1C(=O)C2=C(c3cccs3)N(C(CCCC)CCCCCC)C(=O)C2=C1c1ccc(-c2cc3c(-c4ccc(CC(CC)CCCC)s4)c4sccc4c(-c4ccc(CC(CC)CCCC)s4)c3s2)s1,CCCCC(=O)OCC1(c2ccccc2)c2cccc3cccc4cccc5cccc6cccc1c6c-5c-4c-3c2,5.3,-5.25,-3.63,-6.1,-3.7,,,,,inverted,ZnO,PEDOT:PSS,,
92601,10.1016/j.orgel.2024.107106,CCCCCCC(CCCC)CN1C(=O)C2=C(c3ccc(-c4cc5c(-c6ccc(CC(CC)CCCC)[se]6)c6sccc6c(-c6ccc(CC(CC)CCCC)[se]6)c5s4)s3)N(CC(CCCC)CCCCCC)C(=O)C2=C1c1cccs1,CCCCC(=O)OCC1(c2ccccc2)c2cccc3cccc4cccc5cccc6cccc1c6c-5c-4c-3c2,4.5,-5.21,-3.7,-6.1,-3.7,,,,,inverted,ZnO,PEDOT:PSS,,
92602,10.1016/j.orgel.2024.107106,CCCCC(CC)COC(=O)c1sc2c(-c3cc4c(-c5ccc(CC(CC)CCCC)s5)c5sccc5c(-c5ccc(CC(CC)CCCC)s5)c4s3)scc2c1F,CCCCCCCCOC(=O)c1cc2c(/C=C3\C(=O)c4ccccc4C3=C(C#N)C#N)sc(-c3cc4c(s3)-c3cc5c(cc3C4(c3ccc(CCCCCC)cc3)c3ccc(CCCCCC)cc3)-c3sc(-c4sc(/C=C6\C(=O)c7ccccc7C6=C(C#N)C#N)c6cc(C(=O)OCCCCCCCC)sc46)cc3C5(c3ccc(CCCCCC)cc3)c3ccc(CCCCCC)cc3)c2s1,6.3,-5.21,-3.6,-5.5,-3.9,,,,,inverted,ZnO,PEDOT:PSS,,
92603,10.1016/j.orgel.2024.107106,CCCCC(CC)COC(=O)c1sc2c(-c3cc4c(-c5ccc(CC(CC)CCCC)s5)c5sccc5c(-c5ccc(CC(CC)CCCC)s5)c4s3)scc2c1F,CCCCCCc1ccc(C2(c3ccc(CCCCCC)cc3)c3cc(/C=C4\C(=O)c5cc(Cl)c(Cl)cc5C4=C(C#N)C#N)sc3-c3sc4c(OCC(CC)CCCC)c5c6c(sc5c(OCC(CC)CCCC)c4c32)-c2sc(/C=C3\C(=O)c4cc(Cl)c(Cl)cc4C3=C(C#N)C#N)cc2C6(c2ccc(CCCCCC)cc2)c2ccc(CCCCCC)cc2)cc1,7.1,-5.21,-3.6,-5.49,-4.09,,,,,inverted,ZnO,PEDOT:PSS,,
92604,10.1016/j.orgel.2024.107106,CCCCC(CC)Cc1ccc(-c2c3cc(-c4ccc(-c5sc(-c6cccs6)c6c5C(=O)c5c(CC(CC)CCCC)sc(CC(CC)CCCC)c5C6=O)s4)sc3c(-c3ccc(CC(CC)CCCC)s3)c3ccsc23)s1,CCCCCCc1ccc(C2(c3ccc(CCCCCC)cc3)c3cc4c(cc3-c3sc5cc(C=C6C(=O)c7ccccc7C6=C(C#N)C#N)sc5c32)C(c2ccc(CCCCCC)cc2)(c2ccc(CCCCCC)cc2)c2c-4sc3cc(C=C4C(=O)c5ccccc5C4=C(C#N)C#N)sc23)cc1,7.4,-5.33,-3.48,-5.576,-3.916,,,,,inverted,ZnO,PEDOT:PSS,,
92648,10.1016/j.solener.2021.12.008,CCCCCCc1ccsc1,CCCCC(=O)OCC1(c2ccccc2)c2cccc3cccc4cccc5cccc6cccc1c6c-5c-4c-3c2,3.24,-5.01,-3.12,-6.1,-3.7,,,,,,,PEDOT:PSS,,
92649,10.1016/j.solener.2021.12.008,CCCCCCc1ccsc1,CCCCC(=O)OCC1(c2ccccc2)c2cccc3cccc4cccc5cccc6cccc1c6c-5c-4c-3c2,3.61,-5.01,-3.12,-6.1,-3.7,,,,,,,PEDOT:PSS,,
92650,10.1016/j.solener.2021.12.008,CCCCCCc1ccsc1,CCCCC(=O)OCC1(c2ccccc2)c2cccc3cccc4cccc5cccc6cccc1c6c-5c-4c-3c2,3.13,-5.01,-3.12,-6.1,-3.7,,,,,,,PEDOT:PSS,,
92651,10.1016/j.solener.2021.12.008,CCCCCCc1ccsc1,CCCCC(=O)OCC1(c2ccccc2)c2cccc3cccc4cccc5cccc6cccc1c6c-5c-4c-3c2,3.76,-5.01,-3.12,-6.1,-3.7,,,,,,,MoO3,,
92652,10.1016/j.solener.2021.12.008,CCCCCCc1ccsc1,CCCCC(=O)OCC1(c2ccccc2)c2cccc3cccc4cccc5cccc6cccc1c6c-5c-4c-3c2,0.79,-5.01,-3.12,-6.1,-3.7,,,,,,,PEDOT:PSS,,
92654,10.1016/j.solener.2021.12.008,CCCCCCc1ccsc1,CCCCC(=O)OCC1(c2ccccc2)c2cccc3cccc4cccc5cccc6cccc1c6c-5c-4c-3c2,1.91,-5.01,-3.12,-6.1,-3.7,0.0,120.0,1:1,,conventional,Cs2CO3,PEDOT:PSS,o-DCB,
92655,10.1016/j.solener.2021.12.008,CCCCCCc1ccsc1,CCCCC(=O)OCC1(c2ccccc2)c2cccc3cccc4cccc5cccc6cccc1c6c-5c-4c-3c2,2.78,-5.01,-3.12,-6.1,-3.7,2.0,120.0,1:1,,conventional,Cs2CO3,PEDOT:PSS,o-DCB,
92656,10.1016/j.solener.2021.12.008,CCCCCCc1ccsc1,CCCCC(=O)OCC1(c2ccccc2)c2cccc3cccc4cccc5cccc6cccc1c6c-5c-4c-3c2,2.83,-5.01,-3.12,-6.1,-3.7,5.0,120.0,1:1,,conventional,Cs2CO3,PEDOT:PSS,o-DCB,
92657,10.1016/j.solener.2021.12.008,CCCCCCc1ccsc1,CCCCC(=O)OCC1(c2ccccc2)c2cccc3cccc4cccc5cccc6cccc1c6c-5c-4c-3c2,3.11,-5.01,-3.12,-6.1,-3.7,10.0,120.0,1:1,,conventional,Cs2CO3,PEDOT:PSS,o-DCB,
92658,10.1016/j.solener.2021.12.008,CCCCCCc1ccsc1,CCCCC(=O)OCC1(c2ccccc2)c2cccc3cccc4cccc5cccc6cccc1c6c-5c-4c-3c2,3.17,-5.01,-3.12,-6.1,-3.7,15.0,120.0,1:1,,conventional,Cs2CO3,PEDOT:PSS,o-DCB,
92867,10.1021/acssuschemeng.5c10589,COC(=O)C(C)(C)c1cc(C)cc(-c2sc3c4sc5cc(/C=C6/C(=O)c7cc(F)cc(c7)C(=O)/C6=C\c6cc(C(C)(C)C(=O)OC)c(-c7cc(C)cc(C(C)(C)C(=O)OC)c7)s6)sc5c4c(C(C)(C)C(=O)OC)ccc2-3)c1,CCCCCCCCCCCc1c(/C=C2\C(=O)c3cc(F)c(F)cc3C2=C(C#N)C#N)sc2c1sc1c3c4nsnc4c4c5sc6c(CCCCCCCCCCC)c(/C=C7\C(=O)c8cc(F)c(F)cc8C7=C(C#N)C#N)sc6c5n(CC(CC)CCCC)c4c3n(CC(CC)CCCC)c21,1.5,-5.56,-3.65,-5.65,-4.09,,100.0,1:1.2,,conventional,,P(PBFA) 1 cycle,,
92868,10.1021/acssuschemeng.5c10589,COC(=O)C(C)(C)c1cc(C)cc(-c2sc3c4sc5cc(/C=C6/C(=O)c7cc(F)cc(c7)C(=O)/C6=C\c6cc(C(C)(C)C(=O)OC)c(-c7cc(C)cc(C(C)(C)C(=O)OC)c7)s6)sc5c4c(C(C)(C)C(=O)OC)ccc2-3)c1,CCCCCCCCCCCc1c(/C=C2\C(=O)c3cc(F)c(F)cc3C2=C(C#N)C#N)sc2c1sc1c3c4nsnc4c4c5sc6c(CCCCCCCCCCC)c(/C=C7\C(=O)c8cc(F)c(F)cc8C7=C(C#N)C#N)sc6c5n(CC(CC)CCCC)c4c3n(CC(CC)CCCC)c21,2.3,-5.56,-3.65,-5.65,-4.09,,100.0,1:1.2,,conventional,,P(PBFA) 1 cycle doped,,
92869,10.1021/acssuschemeng.5c10589,COC(=O)C(C)(C)c1cc(C)cc(-c2sc3c4sc5cc(/C=C6/C(=O)c7cc(F)cc(c7)C(=O)/C6=C\c6cc(C(C)(C)C(=O)OC)c(-c7cc(C)cc(C(C)(C)C(=O)OC)c7)s6)sc5c4c(C(C)(C)C(=O)OC)ccc2-3)c1,CCCCCCCCCCCc1c(/C=C2\C(=O)c3cc(F)c(F)cc3C2=C(C#N)C#N)sc2c1sc1c3c4nsnc4c4c5sc6c(CCCCCCCCCCC)c(/C=C7\C(=O)c8cc(F)c(F)cc8C7=C(C#N)C#N)sc6c5n(CC(CC)CCCC)c4c3n(CC(CC)CCCC)c21,0.8,-5.56,-3.65,-5.65,-4.09,,100.0,1:1.2,,conventional,,P(PBFA) 2 cycles,,
92870,10.1021/acssuschemeng.5c10589,COC(=O)C(C)(C)c1cc(C)cc(-c2sc3c4sc5cc(/C=C6/C(=O)c7cc(F)cc(c7)C(=O)/C6=C\c6cc(C(C)(C)C(=O)OC)c(-c7cc(C)cc(C(C)(C)C(=O)OC)c7)s6)sc5c4c(C(C)(C)C(=O)OC)ccc2-3)c1,CCCCCCCCCCCc1c(/C=C2\C(=O)c3cc(F)c(F)cc3C2=C(C#N)C#N)sc2c1sc1c3c4nsnc4c4c5sc6c(CCCCCCCCCCC)c(/C=C7\C(=O)c8cc(F)c(F)cc8C7=C(C#N)C#N)sc6c5n(CC(CC)CCCC)c4c3n(CC(CC)CCCC)c21,1.0,-5.56,-3.65,-5.65,-4.09,,100.0,1:1.2,,conventional,,P(PBFA) 2 cycles doped,,
92871,10.1021/acssuschemeng.5c10589,COC(=O)C(C)(C)c1cc(C)cc(-c2sc3c4sc5cc(/C=C6/C(=O)c7cc(F)cc(c7)C(=O)/C6=C\c6cc(C(C)(C)C(=O)OC)c(-c7cc(C)cc(C(C)(C)C(=O)OC)c7)s6)sc5c4c(C(C)(C)C(=O)OC)ccc2-3)c1,CCCCCCCCCCCc1c(/C=C2\C(=O)c3cc(F)c(F)cc3C2=C(C#N)C#N)sc2c1sc1c3c4nsnc4c4c5sc6c(CCCCCCCCCCC)c(/C=C7\C(=O)c8cc(F)c(F)cc8C7=C(C#N)C#N)sc6c5n(CC(CC)CCCC)c4c3n(CC(CC)CCCC)c21,10.4,-5.56,-3.65,-5.65,-4.09,,,,,conventional,,PEDOT:PSS,,
92872,10.1021/acssuschemeng.5c10589,COC(=O)C(C)(C)c1cc(C)cc(-c2sc3c4sc5cc(/C=C6/C(=O)c7cc(F)cc(c7)C(=O)/C6=C\c6cc(C(C)(C)C(=O)OC)c(-c7cc(C)cc(C(C)(C)C(=O)OC)c7)s6)sc5c4c(C(C)(C)C(=O)OC)ccc2-3)c1,CCCCCCCCCCCc1c(/C=C2\C(=O)c3cc(F)c(F)cc3C2=C(C#N)C#N)sc2c1sc1c3c4nsnc4c4c5sc6c(CCCCCCCCCCC)c(/C=C7\C(=O)c8cc(F)c(F)cc8C7=C(C#N)C#N)sc6c5n(CC(CC)CCCC)c4c3n(CC(CC)CCCC)c21,0.06,-5.56,-3.65,-5.65,-4.09,,,,,conventional,,,,
92873,10.1021/jacs.4c15071,CCCCCCC(CCCC)Cc1csc(-c2cc3c4nsnc4c4cc(-c5cc(CC(CCCC)CCCCCC)c(-c6cc7c(-c8cc(F)c(CC(CC)CCCC)s8)c8sccc8c(-c8cc(F)c(CC(CC)CCCC)s8)c7s6)s5)sc4c3s2)c1,CCCCCCC(CCCC)Cc1c(/C=C2\C(=O)c3cc(F)c(F)cc3C2=C(C#N)C#N)sc2c1SC1c3c(c4c(c5nsnc35)c3sc5c(CC(CCCC)CCCCCC)c(/C=C6\C(=O)c7cc(F)c(F)cc7C6=C(C#N)C#N)sc5c3n4CC(CC)CCCC)N(CC(CC)CCCC)C21,19.75,-5.51,-2.77,-5.68,-3.9,,,,,conventional,PDI-Leu-am,,,
92875,10.1021/jacs.4c15071,CCCCCCC(CCCC)Cc1csc(-c2cc3c4nsnc4c4cc(-c5cc(CC(CCCC)CCCCCC)c(-c6cc7c(-c8cc(F)c(CC(CC)CCCC)s8)c8sccc8c(-c8cc(F)c(CC(CC)CCCC)s8)c7s6)s5)sc4c3s2)c1,CCCCCCC(CCCC)Cc1c(/C=C2\C(=O)c3cc(F)c(F)cc3C2=C(C#N)C#N)sc2c1SC1c3c(c4c(c5nsnc35)c3sc5c(CC(CCCC)CCCCCC)c(/C=C6\C(=O)c7cc(F)c(F)cc7C6=C(C#N)C#N)sc5c3n4CC(CC)CCCC)N(CC(CC)CCCC)C21,19.08,-5.51,-2.77,-5.68,-3.9,,,,,conventional,PDINN,,,
92876,10.1021/jacs.4c15071,CCCCCCC(CCCC)Cc1csc(-c2cc3c4nsnc4c4cc(-c5cc(CC(CCCC)CCCCCC)c(-c6cc7c(-c8cc(F)c(CC(CC)CCCC)s8)c8sccc8c(-c8cc(F)c(CC(CC)CCCC)s8)c7s6)s5)sc4c3s2)c1,CCCCCCC(CCCC)Cc1c(/C=C2\C(=O)c3cc(F)c(F)cc3C2=C(C#N)C#N)sc2c1SC1c3c(c4c(c5nsnc35)c3sc5c(CC(CCCC)CCCCCC)c(/C=C6\C(=O)c7cc(F)c(F)cc7C6=C(C#N)C#N)sc5c3n4CC(CC)CCCC)N(CC(CC)CCCC)C21,18.97,-5.51,-2.77,-5.68,-3.9,,,,,conventional,PDIN,,,
92877,10.1021/jacsau.1c00306,COC(=O)C(C)(C)c1cc(C)cc(-c2sc3c4sc5cc(/C=C6/C(=O)c7cc(F)cc(c7)C(=O)/C6=C\c6cc(C(C)(C)C(=O)OC)c(-c7cc(C)cc(C(C)(C)C(=O)OC)c7)s6)sc5c4c(C(C)(C)C(=O)OC)ccc2-3)c1,CCCCCCCCCCCc1c(/C=C2\C(=O)c3cc(F)c(F)cc3C2=C(C#N)C#N)sc2c1sc1c3c4nsnc4c4c5sc6c(CCCCCCCCCCC)c(/C=C7\C(=O)c8cc(F)c(F)cc8C7=C(C#N)C#N)sc6c5n(CC(CC)CCCC)c4c3n(CC(CC)CCCC)c21,7.38,-5.56,-3.65,-5.65,-4.09,,,,,conventional,PDINN,PEDOT:PSS,toluene,
93145,10.3390/en14164800,COC(=O)C(C)(C)c1cc(C)cc(-c2sc3c4sc5cc(/C=C6/C(=O)c7cc(F)cc(c7)C(=O)/C6=C\c6cc(C(C)(C)C(=O)OC)c(-c7cc(C)cc(C(C)(C)C(=O)OC)c7)s6)sc5c4c(C(C)(C)C(=O)OC)ccc2-3)c1,CCCCCCCCCCCc1c(/C=C2\C(=O)c3cc(F)c(F)cc3C2=C(C#N)C#N)sc2c1sc1c3c4nsnc4c4c5sc6c(CCCCCCCCCCC)c(/C=C7\C(=O)c8cc(F)c(F)cc8C7=C(C#N)C#N)sc6c5n(CC(CC)CCCC)c4c3n(CC(CC)CCCC)c21,15.35,-5.56,-3.65,-5.65,-4.09,90.0,,,,,,,,
93327,10.1002/adma.202303729,COC(=O)C(C)(C)c1cc(C)cc(-c2sc3c4sc5cc(/C=C6/C(=O)c7cc(F)cc(c7)C(=O)/C6=C\c6cc(C(C)(C)C(=O)OC)c(-c7cc(C)cc(C(C)(C)C(=O)OC)c7)s6)sc5c4c(C(C)(C)C(=O)OC)ccc2-3)c1,CCCCCCCCCCCc1c(/C=C2\C(=O)c3cc(F)c(F)cc3C2=C(C#N)C#N)sc2c1sc1c3c4nsnc4c4c5sc6c(CCCCCCCCCCC)c(/C=C7\C(=O)c8cc(F)c(F)cc8C7=C(C#N)C#N)sc6c5n(CC(CC)CCCC)c4c3n(CC(CC)CCCC)c21,14.14,-5.56,-3.65,-5.65,-4.09,,,,,conventional,Bis-FIMG,,,
93328,10.1002/adma.202303729,COC(=O)C(C)(C)c1cc(C)cc(-c2sc3c4sc5cc(/C=C6/C(=O)c7cc(F)cc(c7)C(=O)/C6=C\c6cc(C(C)(C)C(=O)OC)c(-c7cc(C)cc(C(C)(C)C(=O)OC)c7)s6)sc5c4c(C(C)(C)C(=O)OC)ccc2-3)c1,CCCCCCCCCCCc1c(/C=C2\C(=O)c3cc(F)c(F)cc3C2=C(C#N)C#N)sc2c1sc1c3c4nsnc4c4c5sc6c(CCCCCCCCCCC)c(/C=C7\C(=O)c8cc(F)c(F)cc8C7=C(C#N)C#N)sc6c5n(CC(CC)CCCC)c4c3n(CC(CC)CCCC)c21,16.88,-5.56,-3.65,-5.65,-4.09,,,,,conventional,,PEDOT:PSS,,
93329,10.1002/adma.202303729,COC(=O)C(C)(C)c1cc(C)cc(-c2sc3c4sc5cc(/C=C6/C(=O)c7cc(F)cc(c7)C(=O)/C6=C\c6cc(C(C)(C)C(=O)OC)c(-c7cc(C)cc(C(C)(C)C(=O)OC)c7)s6)sc5c4c(C(C)(C)C(=O)OC)ccc2-3)c1,CCCCCCCCCCCc1c(/C=C2\C(=O)c3cc(F)c(F)cc3C2=C(C#N)C#N)sc2c1sc1c3c4nsnc4c4c5sc6c(CCCCCCCCCCC)c(/C=C7\C(=O)c8cc(F)c(F)cc8C7=C(C#N)C#N)sc6c5n(CC(CC)CCCC)c4c3n(CC(CC)CCCC)c21,17.51,-5.56,-3.65,-5.65,-4.09,,,,,conventional,,InCl3,,
93330,10.1002/adma.202303729,COC(=O)C(C)(C)c1cc(C)cc(-c2sc3c4sc5cc(/C=C6/C(=O)c7cc(F)cc(c7)C(=O)/C6=C\c6cc(C(C)(C)C(=O)OC)c(-c7cc(C)cc(C(C)(C)C(=O)OC)c7)s6)sc5c4c(C(C)(C)C(=O)OC)ccc2-3)c1,CCCCCCC(CCCC)Cc1c(/C=C2\C(=O)c3cc(F)c(F)cc3C2=C(C#N)C#N)sc2c1SC1c3c(c4c(c5nsnc35)c3sc5c(CC(CCCC)CCCCCC)c(/C=C6\C(=O)c7cc(F)c(F)cc7C6=C(C#N)C#N)sc5c3n4CC(CC)CCCC)N(CC(CC)CCCC)C21,16.08,-5.56,-3.65,-5.68,-3.9,,,,,conventional,Bis-FIMG,,,
93331,10.1002/adma.202303729,COC(=O)C(C)(C)c1cc(C)cc(-c2sc3c4sc5cc(/C=C6/C(=O)c7cc(F)cc(c7)C(=O)/C6=C\c6cc(C(C)(C)C(=O)OC)c(-c7cc(C)cc(C(C)(C)C(=O)OC)c7)s6)sc5c4c(C(C)(C)C(=O)OC)ccc2-3)c1,CCCCCCC(CCCC)Cc1c(/C=C2\C(=O)c3cc(F)c(F)cc3C2=C(C#N)C#N)sc2c1SC1c3c(c4c(c5nsnc35)c3sc5c(CC(CCCC)CCCCCC)c(/C=C6\C(=O)c7cc(F)c(F)cc7C6=C(C#N)C#N)sc5c3n4CC(CC)CCCC)N(CC(CC)CCCC)C21,18.39,-5.56,-3.65,-5.68,-3.9,,,,,conventional,,PEDOT:PSS,,
93332,10.1002/adma.202303729,COC(=O)C(C)(C)c1cc(C)cc(-c2sc3c4sc5cc(/C=C6/C(=O)c7cc(F)cc(c7)C(=O)/C6=C\c6cc(C(C)(C)C(=O)OC)c(-c7cc(C)cc(C(C)(C)C(=O)OC)c7)s6)sc5c4c(C(C)(C)C(=O)OC)ccc2-3)c1,CCCCCCC(CCCC)Cc1c(/C=C2\C(=O)c3cc(F)c(F)cc3C2=C(C#N)C#N)sc2c1SC1c3c(c4c(c5nsnc35)c3sc5c(CC(CCCC)CCCCCC)c(/C=C6\C(=O)c7cc(F)c(F)cc7C6=C(C#N)C#N)sc5c3n4CC(CC)CCCC)N(CC(CC)CCCC)C21,18.92,-5.56,-3.65,-5.68,-3.9,,,,,conventional,,InCl3,,
93368,10.1002/admt.201900972,C1=CC2=C3Nc4c5ccccc5c5n4[Cu]n4c(c6ccccc6c4NC4NC(=C6C=CC=CC64)N5)NC(N3)C2C=C1,c12c3c4c5c1c1c6c7c2c2c8c3c3c9c4c4c%10c5c5c1c1c6c6c%11c7c2c2c7c8c3c3c8c9c4c4c9c%10c5c5c1c1c6c6c%11c2c2c7c3c3c8c4c4c9c5c1c1c6c2c3c41,0.4,,,,,,,,,,BCP,rGO,,
93369,10.1002/admt.201900972,CCCCCCc1ccsc1,CCCCC(=O)OCC1(c2ccccc2)c2cccc3cccc4cccc5cccc6cccc1c6c-5c-4c-3c2,0.78,-5.01,-3.12,-6.1,-3.7,,,,,,TiO2,PEDOT:PSS,,
93370,10.1002/admt.201900972,CCCCCCc1ccsc1,CCCCC(=O)OCC1(c2ccccc2)c2cccc3cccc4cccc5cccc6cccc1c6c-5c-4c-3c2,0.13,-5.01,-3.12,-6.1,-3.7,,,,,conventional,LiF,PEDOT:PSS,,
93371,10.1002/admt.201900972,CCCCCCc1ccsc1,CCCCC(=O)OCC1(c2ccccc2)c2cccc3cccc4cccc5cccc6cccc1c6c-5c-4c-3c2,1.01,-5.01,-3.12,-6.1,-3.7,,,,,,,PEDOT:PSS,,
93372,10.1002/admt.201900972,CCCCCCc1ccsc1,CCCCC(=O)OCC1(c2ccccc2)c2cccc3cccc4cccc5cccc6cccc1c6c-5c-4c-3c2,1.01,-5.01,-3.12,-6.1,-3.7,,,,,,,PEDOT:PSS,,
93373,10.1002/admt.201900972,CCCCCCCCC(CCCCCCCC)n1c2ccccc2c2ccc(-c3ccc(-c4ccc(-c5cccs5)c5nsnc45)s3)cc21,CCCCC(=O)OCC1(c2ccccc2)c2cccc3cccc4cccc5cccc6cccc1c6c-5c-4c-3c2,3.05,-5.5,-3.6,-6.1,-3.7,,,,,,TiO2,PEDOT:PSS,,
93374,10.1002/admt.201900972,CCCCC(CC)COC(=O)c1sc2c(-c3cc4c(OCC(CC)CCCC)c5sccc5c(OCC(CC)CCCC)c4s3)scc2c1F,CCCCC(=O)OCC1(c2ccccc2)c2cccc3cccc4cccc5cccc6cccc1c6c-5c-4c-3c2,4.23,-5.19,-3.43,-6.1,-3.7,,,,,,Ba,EG/PEDOT:PSS,,
93375,10.1002/admt.201900972,CCCCC(CC)COC(=O)c1sc2c(-c3cc4c(OCC(CC)CCCC)c5sccc5c(OCC(CC)CCCC)c4s3)scc2c1F,CCCCC(=O)OCC1(c2ccccc2)c2cccc3cccc4cccc5cccc6cccc1c6c-5c-4c-3c2,6.57,-5.19,-3.43,-6.1,-3.7,,,,,,Ba,EG-AgNWs/PEDOT:PSS,,
93377,10.1002/admt.201900972,CCCCCCc1ccsc1,CCCCC(=O)OCC1(c2ccccc2)c2cccc3cccc4cccc5cccc6cccc1c6c-5c-4c-3c2,3.5,-5.01,-3.12,-6.1,-3.7,,,,,,,GO,,
93378,10.1002/admt.201900972,CCCCCCc1ccsc1,CCCCC(=O)OCC1(c2ccccc2)c2cccc3cccc4cccc5cccc6cccc1c6c-5c-4c-3c2,4.37,-5.01,-3.12,-6.1,-3.7,,,,,,,GO-OSO3H,,
93379,10.1002/admt.201900972,CCCCCCCC(=O)c1sc2csc(-c3cc4c(OCC(CC)CCCC)c5sccc5c(OCC(CC)CCCC)c4s3)c2c1F,CCCCC(=O)OCC1(c2ccccc2)c2cccc3cccc4cccc5cccc6cccc1c6c-5c-4c-3c2,7.18,-5.22,-3.45,-6.1,-3.7,,,,,,,rGO,,
93380,10.1002/admt.201900972,CCCCCCc1ccsc1,CCCCC(=O)OCC1(c2ccccc2)c2cccc3cccc4cccc5cccc6cccc1c6c-5c-4c-3c2,3.63,-5.01,-3.12,-6.1,-3.7,,,,,,,rGO,,
93381,10.1002/admt.201900972,CCCCCCCCC(CCCCCCCC)n1c2ccccc2c2ccc(-c3ccc(-c4ccc(-c5cccs5)c5nsnc45)s3)cc21,COC(=O)CCCC1(c2ccccc2)C23c4c5ccc6c7cc8c9c%10c(cc%11cc%12c%13c%14c(cc%15c%16ccc-5c2c%16c2c5c%16c%17c(c(c46)c7c9c%17c4c%10c%11c%13c4c%16c%14c%152)C513)C%12)C8,5.1,-5.5,-3.6,-5.9,-3.9,,,,,,TiOx,GO,,
93382,10.1002/admt.201900972,CCCCC(CC)COC(=O)c1sc2c(-c3cc4c(OCC(CC)CCCC)c5sccc5c(OCC(CC)CCCC)c4s3)scc2c1F,COC(=O)CCCC1(c2ccccc2)C23c4c5ccc6c7cc8c9c%10c(cc%11cc%12c%13c%14c(cc%15c%16ccc-5c2c%16c2c5c%16c%17c(c(c46)c7c9c%17c4c%10c%11c%13c4c%16c%14c%152)C513)C%12)C8,7.39,-5.19,-3.43,-5.9,-3.9,,,,,,LiF,GO,,
93383,10.1002/admt.201900972,CCCCCCc1ccsc1,CCCCC(=O)OCC1(c2ccccc2)c2cccc3cccc4cccc5cccc6cccc1c6c-5c-4c-3c2,3.9,-5.01,-3.12,-6.1,-3.7,,,,,,,MoSx,,
93384,10.1002/admt.201900972,CCCCCCc1ccsc1,CCCCC(=O)OCC1(c2ccccc2)c2cccc3cccc4cccc5cccc6cccc1c6c-5c-4c-3c2,2.81,-5.01,-3.12,-6.1,-3.7,,,,,,LiF,MoS2/PEDOT:PSS,,
93385,10.1002/admt.201900972,CCCCC(CC)COC(=O)c1sc2c(-c3cc4c(OCC(CC)CCCC)c5sccc5c(OCC(CC)CCCC)c4s3)scc2c1F,CCCCC(=O)OCC1(c2ccccc2)c2cccc3cccc4cccc5cccc6cccc1c6c-5c-4c-3c2,7.64,-5.19,-3.43,-6.1,-3.7,,,,,,PFN,MoS2,,
93396,10.1002/admt.201900972,CCCCCCc1ccsc1,CCCCC(=O)OCC1(c2ccccc2)c2cccc3cccc4cccc5cccc6cccc1c6c-5c-4c-3c2,2.98,-5.01,-3.12,-6.1,-3.7,,,,,,,,,
93397,10.1002/admt.201900972,CCCCCCc1ccsc1,CCCCC(=O)OCC1(c2ccccc2)c2cccc3cccc4cccc5cccc6cccc1c6c-5c-4c-3c2,3.35,-5.01,-3.12,-6.1,-3.7,,,,,,,,,
93398,10.1002/admt.201900972,CCCCCCc1ccsc1,CCCCC(=O)OCC1(c2ccccc2)c2cccc3cccc4cccc5cccc6cccc1c6c-5c-4c-3c2,2.73,-5.01,-3.12,-6.1,-3.7,,,,,,,,,
93399,10.1002/admt.201900972,CCCCC(CC)COC(=O)c1sc2c(-c3cc4c(OCC(CC)CCCC)c5sccc5c(OCC(CC)CCCC)c4s3)scc2c1F,COC(=O)CCCC1(c2ccccc2)C23c4c5ccc6c7cc8c9c%10c(cc%11cc%12c%13c%14c(cc%15c%16ccc-5c2c%16c2c5c%16c%17c(c(c46)c7c9c%17c4c%10c%11c%13c4c%16c%14c%152)C513)C%12)C8,8.25,-5.19,-3.43,-5.9,-3.9,,,,,inverted,,,,
93462,10.1002/aenm.202401191,CCCCCCC(CCCC)Cc1csc(-c2cc3c4nsnc4c4cc(-c5cc(CC(CCCC)CCCCCC)c(-c6cc7c(-c8cc(F)c(CC(CC)CCCC)s8)c8sccc8c(-c8cc(F)c(CC(CC)CCCC)s8)c7s6)s5)sc4c3s2)c1,CCCCCCC(CCCC)Cc1c(/C=C2\C(=O)c3cc(F)c(F)cc3C2=C(C#N)C#N)sc2c1SC1c3c(c4c(c5nsnc35)c3sc5c(CC(CCCC)CCCCCC)c(/C=C6\C(=O)c7cc(F)c(F)cc7C6=C(C#N)C#N)sc5c3n4CC(CC)CCCC)N(CC(CC)CCCC)C21,17.48,-5.51,-2.77,-5.68,-3.9,,,,,conventional,PDINN,PEDOT:PSS,chloroform,
93488,10.1002/anie.202209316,CCCCC(CC)Cc1ccc(-c2c3cc(-c4ccc(-c5sc(-c6cccs6)c6c5C(=O)c5c(CC(CC)CCCC)sc(CC(CC)CCCC)c5C6=O)s4)sc3c(-c3ccc(CC(CC)CCCC)s3)c3ccsc23)s1,CCCCCCCCN1C(=O)c2c(-c3cc4c(s3)-c3sc(/C=C5\C(=O)c6ccccc6C5=C(C#N)C#N)cc3C4(C)C)sc(-c3cc4c(s3)C3SC(/C=C5\C(=O)c6ccccc6C5=C(C#N)C#N)=CC3C4(C)C)c2C1=O,8.26,-5.33,-3.48,,,70.0,150.0,1 : 1.2,,inverted,ZnO,MoO3,o-DCB,
93490,10.1002/anie.202308267,CCCCCCC(CCCC)Cc1csc(-c2cc3c4nsnc4c4cc(-c5cc(CC(CCCC)CCCCCC)c(-c6cc7c(-c8cc(F)c(CC(CC)CCCC)s8)c8sccc8c(-c8cc(F)c(CC(CC)CCCC)s8)c7s6)s5)sc4c3s2)c1,CCCCCCCCCCCc1c(/C=C2\C(=O)c3ccccc3C2=C(C#N)C#N)sc2c1sc1c3c4nsnc4c4c5sc6c(CCCCCCCCCCC)c(/C=C7\C(=O)c8cc(-c9cccs9)ccc8C7=C(C#N)C#N)sc6c5n(CC(CCCCCCCC)CCCCCCCCCC)c4c3n(CC(CCCCCCCC)CCCCCCCCCC)c21,12.26,-5.51,-2.77,-5.68,-3.94,,,,,conventional,PNDIT-F3N,PEDOT:PSS,,
93494,10.1002/anie.202308267,CCCCCCC(CCCC)Cc1csc(-c2cc3c4nsnc4c4cc(-c5cc(CC(CCCC)CCCCCC)c(-c6cc7c(-c8cc(F)c(CC(CC)CCCC)s8)c8sccc8c(-c8cc(F)c(CC(CC)CCCC)s8)c7s6)s5)sc4c3s2)c1,CCCCCCCCCCCc1c(/C=C2\C(=O)c3ccccc3C2=C(C#N)C#N)sc2c1sc1c3c4nsnc4c4c5sc6c(CCCCCCCCCCC)c(/C=C7\C(=O)c8cc(-c9cccs9)ccc8C7=C(C#N)C#N)sc6c5n(CC(CCCCCCCC)CCCCCCCCCC)c4c3n(CC(CCCCCCCC)CCCCCCCCCC)c21,10.18,-5.51,-2.77,-5.68,-3.94,,,,,conventional,PNDIT-F3N,PEDOT:PSS,,
93496,10.1002/anie.202308267,CCCCCCC(CCCC)Cc1csc(-c2cc3c4nsnc4c4cc(-c5cc(CC(CCCC)CCCCCC)c(-c6cc7c(-c8cc(F)c(CC(CC)CCCC)s8)c8sccc8c(-c8cc(F)c(CC(CC)CCCC)s8)c7s6)s5)sc4c3s2)c1,CCCCCCCCCCCc1c(/C=C2\C(=O)c3ccccc3C2=C(C#N)C#N)sc2c1sc1c3c4nsnc4c4c5sc6c(CCCCCCCCCCC)c(/C=C7\C(=O)c8cc(-c9cccs9)ccc8C7=C(C#N)C#N)sc6c5n(CC(CCCCCCCC)CCCCCCCCCC)c4c3n(CC(CCCCCCCC)CCCCCCCCCC)c21,8.62,-5.51,-2.77,-5.68,-3.94,,,,,conventional,PNDIT-F3N,PEDOT:PSS,,
93503,10.1002/anie.202514735,COC(=O)C(C)(C)c1cc(C)cc(-c2sc3c4sc5cc(/C=C6/C(=O)c7cc(F)cc(c7)C(=O)/C6=C\c6cc(C(C)(C)C(=O)OC)c(-c7cc(C)cc(C(C)(C)C(=O)OC)c7)s6)sc5c4c(C(C)(C)C(=O)OC)ccc2-3)c1,CCCCCCCCCc1c(C=C2C(=O)c3cc(Cl)c(Cl)cc3C2=C(C#N)C#N)sc2c1sc1c3c4nsnc4c4c5sc6c(CCCCCCCCC)c(C=C7C(=O)c8cc(Cl)c(Cl)cc8C7=C(C#N)C#N)sc6c5n(CC(CCCC)CCCCCC)c4c3n(CC(CCCC)CCCCCC)c21,19.0,-5.56,-3.65,-5.68,-3.9,,,,,inverted,ZnO:PFN-Br,MoO3,chlorobenzene,
93535,10.1002/eem2.12443,COC(=O)C(C)(C)c1cc(C)cc(-c2sc3c4sc5cc(/C=C6/C(=O)c7cc(F)cc(c7)C(=O)/C6=C\c6cc(C(C)(C)C(=O)OC)c(-c7cc(C)cc(C(C)(C)C(=O)OC)c7)s6)sc5c4c(C(C)(C)C(=O)OC)ccc2-3)c1,CCCCCCCCCc1c(C=C2C(=O)c3cc(Cl)c(Cl)cc3C2=C(C#N)C#N)sc2c1sc1c3c4nsnc4c4c5sc6c(CCCCCCCCC)c(C=C7C(=O)c8cc(Cl)c(Cl)cc8C7=C(C#N)C#N)sc6c5n(CC(CCCC)CCCCCC)c4c3n(CC(CCCC)CCCCCC)c21,16.05,-5.56,-3.65,-5.68,-3.9,,,,,inverted,AZO,MoO3,chloroform,
93536,10.1002/eem2.12443,COC(=O)C(C)(C)c1cc(C)cc(-c2sc3c4sc5cc(/C=C6/C(=O)c7cc(F)cc(c7)C(=O)/C6=C\c6cc(C(C)(C)C(=O)OC)c(-c7cc(C)cc(C(C)(C)C(=O)OC)c7)s6)sc5c4c(C(C)(C)C(=O)OC)ccc2-3)c1,CCCCCCCCCc1c(C=C2C(=O)c3cc(Cl)c(Cl)cc3C2=C(C#N)C#N)sc2c1sc1c3c4nsnc4c4c5sc6c(CCCCCCCCC)c(C=C7C(=O)c8cc(Cl)c(Cl)cc8C7=C(C#N)C#N)sc6c5n(CC(CCCC)CCCCCC)c4c3n(CC(CCCC)CCCCCC)c21,17.13,-5.56,-3.65,-5.68,-3.9,100.0,,,,inverted,AZO,MoO3,chloroform,
93537,10.1002/eem2.12443,CCCCCCCCCc1c(C=C2C(=O)c3cc(Cl)c(Cl)cc3C2=C(C#N)C#N)sc2c1sc1c3c4nsnc4c4c5sc6c(CCCCCCCCC)c(C=C7C(=O)c8cc(Cl)c(Cl)cc8C7=C(C#N)C#N)sc6c5n(CC(CCCC)CCCCCC)c4c3n(CC(CCCC)CCCCCC)c21,COC(=O)C(C)(C)c1cc(C)cc(-c2sc3c4sc5cc(/C=C6/C(=O)c7cc(F)cc(c7)C(=O)/C6=C\c6cc(C(C)(C)C(=O)OC)c(-c7cc(C)cc(C(C)(C)C(=O)OC)c7)s6)sc5c4c(C(C)(C)C(=O)OC)ccc2-3)c1,4.15,,,,,80.0,,,,inverted,AZO,MoO3,chloroform,
93540,10.1002/eem2.12443,COC(=O)C(C)(C)c1cc(C)cc(-c2sc3c4sc5cc(/C=C6/C(=O)c7cc(F)cc(c7)C(=O)/C6=C\c6cc(C(C)(C)C(=O)OC)c(-c7cc(C)cc(C(C)(C)C(=O)OC)c7)s6)sc5c4c(C(C)(C)C(=O)OC)ccc2-3)c1,CCCCCCCCCCCc1c(/C=C2\C(=O)c3cc(F)c(F)cc3C2=C(C#N)C#N)sc2c1sc1c3c4nsnc4c4c5sc6c(CCCCCCCCCCC)c(/C=C7\C(=O)c8cc(F)c(F)cc8C7=C(C#N)C#N)sc6c5n(CC(CC)CCCC)c4c3n(CC(CC)CCCC)c21,15.87,-5.56,-3.65,-5.65,-4.09,,,,,conventional,PNDIT-F3N,PEDOT:PSS,,
93545,10.1002/eem2.12443,COC(=O)C(C)(C)c1cc(C)cc(-c2sc3c4sc5cc(/C=C6/C(=O)c7cc(F)cc(c7)C(=O)/C6=C\c6cc(C(C)(C)C(=O)OC)c(-c7cc(C)cc(C(C)(C)C(=O)OC)c7)s6)sc5c4c(C(C)(C)C(=O)OC)ccc2-3)c1,CCCCCCc1ccc(C2(c3ccc(CCCCCC)cc3)c3cc4c(cc3-c3sc5cc(/C=C6\C(=O)c7cc(F)c(F)cc7C6=C(C#N)C#N)sc5c32)C(c2ccc(CCCCCC)cc2)(c2ccc(CCCCCC)cc2)c2c-4sc3cc(/C=C4\C(=O)c5cc(F)c(F)cc5C4=C(C#N)C#N)sc23)cc1,12.1,-5.56,-3.65,-5.66,-4.14,,,,,inverted,ZnO,MoO3,,
93546,10.1002/eem2.12443,COC(=O)C(C)(C)c1cc(C)cc(-c2sc3c4sc5cc(/C=C6/C(=O)c7cc(F)cc(c7)C(=O)/C6=C\c6cc(C(C)(C)C(=O)OC)c(-c7cc(C)cc(C(C)(C)C(=O)OC)c7)s6)sc5c4c(C(C)(C)C(=O)OC)ccc2-3)c1,CCCCCCCCCCCc1c(/C=C2\C(=O)c3cc(F)c(F)cc3C2=C(C#N)C#N)sc2c1sc1c3c4nsnc4c4c5sc6c(CCCCCCCCCCC)c(/C=C7\C(=O)c8cc(F)c(F)cc8C7=C(C#N)C#N)sc6c5n(CC(CC)CCCC)c4c3n(CC(CC)CCCC)c21,15.8,-5.56,-3.65,-5.65,-4.09,,,,,inverted,ZnO,MoO3,,
93547,10.1002/eem2.12443,COC(=O)C(C)(C)c1cc(C)cc(-c2sc3c4sc5cc(/C=C6/C(=O)c7cc(F)cc(c7)C(=O)/C6=C\c6cc(C(C)(C)C(=O)OC)c(-c7cc(C)cc(C(C)(C)C(=O)OC)c7)s6)sc5c4c(C(C)(C)C(=O)OC)ccc2-3)c1,CCCCCCCCCCCc1c(/C=C2\C(=O)c3cc(F)c(F)cc3C2=C(C#N)C#N)sc2c1sc1c3c4nsnc4c4c5sc6c(CCCCCCCCCCC)c(/C=C7\C(=O)c8cc(F)c(F)cc8C7=C(C#N)C#N)sc6c5n(CC(CC)CCCC)c4c3n(CC(CC)CCCC)c21,16.2,-5.56,-3.65,-5.65,-4.09,,,,,,PFOPy,MoO3,,
93548,10.1002/eem2.12443,COC(=O)C(C)(C)c1cc(C)cc(-c2sc3c4sc5cc(/C=C6/C(=O)c7cc(F)cc(c7)C(=O)/C6=C\c6cc(C(C)(C)C(=O)OC)c(-c7cc(C)cc(C(C)(C)C(=O)OC)c7)s6)sc5c4c(C(C)(C)C(=O)OC)ccc2-3)c1,CCCCCCCCCCCc1c(/C=C2\C(=O)c3cc(F)c(F)cc3C2=C(C#N)C#N)sc2c1sc1c3c4nsnc4c4c5sc6c(CCCCCCCCCCC)c(/C=C7\C(=O)c8cc(F)c(F)cc8C7=C(C#N)C#N)sc6c5n(CC(CC)CCCC)c4c3n(CC(CC)CCCC)c21,15.6,-5.56,-3.65,-5.65,-4.09,,,,,inverted,ZnO,MoO3,,
93550,10.1002/eem2.12443,COC(=O)C(C)(C)c1cc(C)cc(-c2sc3c4sc5cc(/C=C6/C(=O)c7cc(F)cc(c7)C(=O)/C6=C\c6cc(C(C)(C)C(=O)OC)c(-c7cc(C)cc(C(C)(C)C(=O)OC)c7)s6)sc5c4c(C(C)(C)C(=O)OC)ccc2-3)c1,CCCCCCCCCCCc1c(/C=C2\C(=O)c3cc(F)c(F)cc3C2=C(C#N)C#N)sc2c1sc1c3c4nsnc4c4c5sc6c(CCCCCCCCCCC)c(/C=C7\C(=O)c8cc(F)c(F)cc8C7=C(C#N)C#N)sc6c5n(CC(CC)CCCC)c4c3n(CC(CC)CCCC)c21,15.1,-5.56,-3.65,-5.65,-4.09,,,,,inverted,ZnO,MoO3,,
93551,10.1002/eem2.12443,COC(=O)C(C)(C)c1cc(C)cc(-c2sc3c4sc5cc(/C=C6/C(=O)c7cc(F)cc(c7)C(=O)/C6=C\c6cc(C(C)(C)C(=O)OC)c(-c7cc(C)cc(C(C)(C)C(=O)OC)c7)s6)sc5c4c(C(C)(C)C(=O)OC)ccc2-3)c1,CCCCCCCCCCCc1c(/C=C2\C(=O)c3cc(F)c(F)cc3C2=C(C#N)C#N)sc2c1sc1c3c4nsnc4c4c5sc6c(CCCCCCCCCCC)c(/C=C7\C(=O)c8cc(F)c(F)cc8C7=C(C#N)C#N)sc6c5n(CC(CC)CCCC)c4c3n(CC(CC)CCCC)c21,15.4,-5.56,-3.65,-5.65,-4.09,,,,,inverted,ZnO,MoO3,,
93553,10.1002/eem2.12443,COC(=O)C(C)(C)c1cc(C)cc(-c2sc3c4sc5cc(/C=C6/C(=O)c7cc(F)cc(c7)C(=O)/C6=C\c6cc(C(C)(C)C(=O)OC)c(-c7cc(C)cc(C(C)(C)C(=O)OC)c7)s6)sc5c4c(C(C)(C)C(=O)OC)ccc2-3)c1,CCCCCCCCCc1c(C=C2C(=O)c3cc(Cl)c(Cl)cc3C2=C(C#N)C#N)sc2c1sc1c3c4nsnc4c4c5sc6c(CCCCCCCCC)c(C=C7C(=O)c8cc(Cl)c(Cl)cc8C7=C(C#N)C#N)sc6c5n(CC(CCCC)CCCCCC)c4c3n(CC(CCCC)CCCCCC)c21,16.05,-5.56,-3.65,-5.68,-3.9,,,,,inverted,AZO,MoO3,,
93555,10.1002/eem2.12443,COC(=O)C(C)(C)c1cc(C)cc(-c2sc3c4sc5cc(/C=C6/C(=O)c7cc(F)cc(c7)C(=O)/C6=C\c6cc(C(C)(C)C(=O)OC)c(-c7cc(C)cc(C(C)(C)C(=O)OC)c7)s6)sc5c4c(C(C)(C)C(=O)OC)ccc2-3)c1,CCCCCCCCCc1c(C=C2C(=O)c3cc(Cl)c(Cl)cc3C2=C(C#N)C#N)sc2c1sc1c3c4nsnc4c4c5sc6c(CCCCCCCCC)c(C=C7C(=O)c8cc(Cl)c(Cl)cc8C7=C(C#N)C#N)sc6c5n(CC(CCCC)CCCCCC)c4c3n(CC(CCCC)CCCCCC)c21,17.13,-5.56,-3.65,-5.68,-3.9,,,,,inverted,AZO,MoO3,,
93580,10.1002/macp.202500269,CCCCC(CC)Cc1ccc(-c2c3cc(-c4ccc(-c5sc(-c6cccs6)c6c5C(=O)c5c(CC(CC)CCCC)sc(CC(CC)CCCC)c5C6=O)s4)sc3c(-c3ccc(CC(CC)CCCC)s3)c3ccsc23)s1,CCCCCCCCCCC(CCCCCCCC)CN1C(=O)c2ccc3c4c(c(-c5ccc(-c6ccc(-c7cc8c9c(c(-c%10cccs%10)cc%10c9c7C(=O)N(CC(CCCCCCCC)CCCCCCCCCC)C%10=O)C(=O)N(CC(CCCCCCCC)CCCCCCCCCC)C8=O)s6)s5)cc(c24)C1=O)C(=O)N(CC(CCCCCCCC)CCCCCCCCCC)C3=O,3.4,-5.33,-3.48,-6.36,-4.05,,,,,conventional,PDINN,PEDOT:PSS,chloroform,
93585,10.1002/pip.3301,CCCCCCc1ccsc1,c1ccc2c(c1)C1CC2C23c4c5c6c7c8c9c(c%10c%11c2c2c4c4c%12c5c5c6c6c8c8c%13c%14c%15c%16c%17c%18c%19c%20c%21c%22c%23c(c%14c%14c%24c%23c%23c%22c%22c%20c(c2c%22c%11c%23c%10c%24c9c%148)c4c%19c%12c%17c5c%16c%136)C%152C4CC(c5ccccc54)C%18%212)C713,4.9,-5.01,-3.12,,,,,,,,,,,
93586,10.1002/pip.3301,CCCCC(CC)COC(=O)c1sc2c(-c3cc4c(OCC(CC)CCCC)c5sccc5c(OCC(CC)CCCC)c4s3)scc2c1F,CCCCC(=O)OCC1(c2ccccc2)C2=CC=Cc3cccc4cccc5ccc6ccccc7cccc1c7c6c5c-4c3C2,5.4,-5.19,-3.43,-6.1,-3.9,90.0,,1:1.5,3% v/v,,,,,
93644,10.1002/smll.202201387,COC(=O)C(C)(C)c1cc(C)cc(-c2sc3c4sc5cc(/C=C6/C(=O)c7cc(F)cc(c7)C(=O)/C6=C\c6cc(C(C)(C)C(=O)OC)c(-c7cc(C)cc(C(C)(C)C(=O)OC)c7)s6)sc5c4c(C(C)(C)C(=O)OC)ccc2-3)c1,CCCCC(CC)COC(=O)c1sc2csc(-c3cc4c(-c5ccc(CC(CC)CCCC)s5)c5sccc5c(-c5ccc(CC(CC)CCCC)s5)c4s3)c2c1F,12.5,-5.56,-3.65,,,30.0,,5%,,inverted,ZnO,MoO3,,
93645,10.1002/smll.202201387,COC(=O)C(C)(C)c1cc(C)cc(-c2sc3c4sc5cc(/C=C6/C(=O)c7cc(F)cc(c7)C(=O)/C6=C\c6cc(C(C)(C)C(=O)OC)c(-c7cc(C)cc(C(C)(C)C(=O)OC)c7)s6)sc5c4c(C(C)(C)C(=O)OC)ccc2-3)c1,CCCCC(CC)COC(=O)c1sc2csc(-c3cc4c(-c5ccc(CC(CC)CCCC)s5)c5sccc5c(-c5ccc(CC(CC)CCCC)s5)c4s3)c2c1F,13.0,-5.56,-3.65,,,30.0,,10%,,inverted,ZnO,MoO3,,
93646,10.1002/smll.202201387,COC(=O)C(C)(C)c1cc(C)cc(-c2sc3c4sc5cc(/C=C6/C(=O)c7cc(F)cc(c7)C(=O)/C6=C\c6cc(C(C)(C)C(=O)OC)c(-c7cc(C)cc(C(C)(C)C(=O)OC)c7)s6)sc5c4c(C(C)(C)C(=O)OC)ccc2-3)c1,CCCCC(CC)COC(=O)c1sc2csc(-c3cc4c(-c5ccc(CC(CC)CCCC)s5)c5sccc5c(-c5ccc(CC(CC)CCCC)s5)c4s3)c2c1F,12.4,-5.56,-3.65,,,30.0,,20%,,inverted,ZnO,MoO3,,
93647,10.1002/smll.202201387,COC(=O)C(C)(C)c1cc(C)cc(-c2sc3c4sc5cc(/C=C6/C(=O)c7cc(F)cc(c7)C(=O)/C6=C\c6cc(C(C)(C)C(=O)OC)c(-c7cc(C)cc(C(C)(C)C(=O)OC)c7)s6)sc5c4c(C(C)(C)C(=O)OC)ccc2-3)c1,CCCCC(CC)COC(=O)c1sc2csc(-c3cc4c(-c5ccc(CC(CC)CCCC)s5)c5sccc5c(-c5ccc(CC(CC)CCCC)s5)c4s3)c2c1F,12.2,-5.56,-3.65,,,30.0,,40%,,inverted,ZnO,MoO3,,
93648,10.1002/smll.202201387,COC(=O)C(C)(C)c1cc(C)cc(-c2sc3c4sc5cc(/C=C6/C(=O)c7cc(F)cc(c7)C(=O)/C6=C\c6cc(C(C)(C)C(=O)OC)c(-c7cc(C)cc(C(C)(C)C(=O)OC)c7)s6)sc5c4c(C(C)(C)C(=O)OC)ccc2-3)c1,CCCCC(CC)COC(=O)c1sc2csc(-c3cc4c(-c5ccc(CC(CC)CCCC)s5)c5sccc5c(-c5ccc(CC(CC)CCCC)s5)c4s3)c2c1F,11.6,-5.56,-3.65,,,30.0,,60%,,inverted,ZnO,MoO3,,
93649,10.1002/smll.202201387,COC(=O)C(C)(C)c1cc(C)cc(-c2sc3c4sc5cc(/C=C6/C(=O)c7cc(F)cc(c7)C(=O)/C6=C\c6cc(C(C)(C)C(=O)OC)c(-c7cc(C)cc(C(C)(C)C(=O)OC)c7)s6)sc5c4c(C(C)(C)C(=O)OC)ccc2-3)c1,CCCCC(CC)COC(=O)c1sc2csc(-c3cc4c(-c5ccc(CC(CC)CCCC)s5)c5sccc5c(-c5ccc(CC(CC)CCCC)s5)c4s3)c2c1F,11.2,-5.56,-3.65,,,30.0,,80%,,inverted,ZnO,MoO3,,
93658,10.1002/smll.202411457,COC(=O)C(C)(C)c1cc(C)cc(-c2sc3c4sc5cc(/C=C6/C(=O)c7cc(F)cc(c7)C(=O)/C6=C\c6cc(C(C)(C)C(=O)OC)c(-c7cc(C)cc(C(C)(C)C(=O)OC)c7)s6)sc5c4c(C(C)(C)C(=O)OC)ccc2-3)c1,CCCCCCC(CCCC)Cc1c(/C=C2\C(=O)c3cc(F)c(F)cc3C2=C(C#N)C#N)sc2c1SC1c3c(c4c(c5nsnc35)c3sc5c(CC(CCCC)CCCCCC)c(/C=C6\C(=O)c7cc(F)c(F)cc7C6=C(C#N)C#N)sc5c3n4CC(CC)CCCC)N(CC(CC)CCCC)C21,16.52,-5.56,-3.65,-5.68,-3.9,,,,,,,Co,,
93659,10.1002/smll.202411457,COC(=O)C(C)(C)c1cc(C)cc(-c2sc3c4sc5cc(/C=C6/C(=O)c7cc(F)cc(c7)C(=O)/C6=C\c6cc(C(C)(C)C(=O)OC)c(-c7cc(C)cc(C(C)(C)C(=O)OC)c7)s6)sc5c4c(C(C)(C)C(=O)OC)ccc2-3)c1,CCCCCCC(CCCC)Cc1c(/C=C2\C(=O)c3cc(F)c(F)cc3C2=C(C#N)C#N)sc2c1SC1c3c(c4c(c5nsnc35)c3sc5c(CC(CCCC)CCCCCC)c(/C=C6\C(=O)c7cc(F)c(F)cc7C6=C(C#N)C#N)sc5c3n4CC(CC)CCCC)N(CC(CC)CCCC)C21,17.25,-5.56,-3.65,-5.68,-3.9,,,,,,,Cu-Co,,
93660,10.1002/smll.202411457,COC(=O)C(C)(C)c1cc(C)cc(-c2sc3c4sc5cc(/C=C6/C(=O)c7cc(F)cc(c7)C(=O)/C6=C\c6cc(C(C)(C)C(=O)OC)c(-c7cc(C)cc(C(C)(C)C(=O)OC)c7)s6)sc5c4c(C(C)(C)C(=O)OC)ccc2-3)c1,CCCCCCC(CCCC)Cc1c(/C=C2\C(=O)c3cc(F)c(F)cc3C2=C(C#N)C#N)sc2c1SC1c3c(c4c(c5nsnc35)c3sc5c(CC(CCCC)CCCCCC)c(/C=C6\C(=O)c7cc(F)c(F)cc7C6=C(C#N)C#N)sc5c3n4CC(CC)CCCC)N(CC(CC)CCCC)C21,16.04,-5.56,-3.65,-5.68,-3.9,,,,,,,Ni-Co,,
93661,10.1002/smll.202411457,COC(=O)C(C)(C)c1cc(C)cc(-c2sc3c4sc5cc(/C=C6/C(=O)c7cc(F)cc(c7)C(=O)/C6=C\c6cc(C(C)(C)C(=O)OC)c(-c7cc(C)cc(C(C)(C)C(=O)OC)c7)s6)sc5c4c(C(C)(C)C(=O)OC)ccc2-3)c1,CCCCCCC(CCCC)Cc1c(/C=C2\C(=O)c3cc(F)c(F)cc3C2=C(C#N)C#N)sc2c1SC1c3c(c4c(c5nsnc35)c3sc5c(CC(CCCC)CCCCCC)c(/C=C6\C(=O)c7cc(F)c(F)cc7C6=C(C#N)C#N)sc5c3n4CC(CC)CCCC)N(CC(CC)CCCC)C21,16.25,-5.56,-3.65,-5.68,-3.9,,,,,,,Fe-Co,,
93662,10.1002/smll.202411457,COC(=O)C(C)(C)c1cc(C)cc(-c2sc3c4sc5cc(/C=C6/C(=O)c7cc(F)cc(c7)C(=O)/C6=C\c6cc(C(C)(C)C(=O)OC)c(-c7cc(C)cc(C(C)(C)C(=O)OC)c7)s6)sc5c4c(C(C)(C)C(=O)OC)ccc2-3)c1,CCCCCCC(CCCC)Cc1c(/C=C2\C(=O)c3cc(F)c(F)cc3C2=C(C#N)C#N)sc2c1SC1c3c(c4c(c5nsnc35)c3sc5c(CC(CCCC)CCCCCC)c(/C=C6\C(=O)c7cc(F)c(F)cc7C6=C(C#N)C#N)sc5c3n4CC(CC)CCCC)N(CC(CC)CCCC)C21,17.563,-5.56,-3.65,-5.68,-3.9,,,,,,,4P,,
93663,10.1002/smll.202411457,COC(=O)C(C)(C)c1cc(C)cc(-c2sc3c4sc5cc(/C=C6/C(=O)c7cc(F)cc(c7)C(=O)/C6=C\c6cc(C(C)(C)C(=O)OC)c(-c7cc(C)cc(C(C)(C)C(=O)OC)c7)s6)sc5c4c(C(C)(C)C(=O)OC)ccc2-3)c1,CCCCCCC(CCCC)Cc1c(/C=C2\C(=O)c3cc(F)c(F)cc3C2=C(C#N)C#N)sc2c1SC1c3c(c4c(c5nsnc35)c3sc5c(CC(CCCC)CCCCCC)c(/C=C6\C(=O)c7cc(F)c(F)cc7C6=C(C#N)C#N)sc5c3n4CC(CC)CCCC)N(CC(CC)CCCC)C21,18.73,-5.56,-3.65,-5.68,-3.9,,,,,,,Co/4P,,
93664,10.1002/smll.202411457,COC(=O)C(C)(C)c1cc(C)cc(-c2sc3c4sc5cc(/C=C6/C(=O)c7cc(F)cc(c7)C(=O)/C6=C\c6cc(C(C)(C)C(=O)OC)c(-c7cc(C)cc(C(C)(C)C(=O)OC)c7)s6)sc5c4c(C(C)(C)C(=O)OC)ccc2-3)c1,CCCCCCC(CCCC)Cc1c(/C=C2\C(=O)c3cc(F)c(F)cc3C2=C(C#N)C#N)sc2c1SC1c3c(c4c(c5nsnc35)c3sc5c(CC(CCCC)CCCCCC)c(/C=C6\C(=O)c7cc(F)c(F)cc7C6=C(C#N)C#N)sc5c3n4CC(CC)CCCC)N(CC(CC)CCCC)C21,19.32,-5.56,-3.65,-5.68,-3.9,,,,,,,Cu-Co/4P,,
93665,10.1002/smll.202411457,COC(=O)C(C)(C)c1cc(C)cc(-c2sc3c4sc5cc(/C=C6/C(=O)c7cc(F)cc(c7)C(=O)/C6=C\c6cc(C(C)(C)C(=O)OC)c(-c7cc(C)cc(C(C)(C)C(=O)OC)c7)s6)sc5c4c(C(C)(C)C(=O)OC)ccc2-3)c1,CCCCCCC(CCCC)Cc1c(/C=C2\C(=O)c3cc(F)c(F)cc3C2=C(C#N)C#N)sc2c1SC1c3c(c4c(c5nsnc35)c3sc5c(CC(CCCC)CCCCCC)c(/C=C6\C(=O)c7cc(F)c(F)cc7C6=C(C#N)C#N)sc5c3n4CC(CC)CCCC)N(CC(CC)CCCC)C21,18.35,-5.56,-3.65,-5.68,-3.9,,,,,,,Ni-Co/4P,,
93666,10.1002/smll.202411457,COC(=O)C(C)(C)c1cc(C)cc(-c2sc3c4sc5cc(/C=C6/C(=O)c7cc(F)cc(c7)C(=O)/C6=C\c6cc(C(C)(C)C(=O)OC)c(-c7cc(C)cc(C(C)(C)C(=O)OC)c7)s6)sc5c4c(C(C)(C)C(=O)OC)ccc2-3)c1,CCCCCCC(CCCC)Cc1c(/C=C2\C(=O)c3cc(F)c(F)cc3C2=C(C#N)C#N)sc2c1SC1c3c(c4c(c5nsnc35)c3sc5c(CC(CCCC)CCCCCC)c(/C=C6\C(=O)c7cc(F)c(F)cc7C6=C(C#N)C#N)sc5c3n4CC(CC)CCCC)N(CC(CC)CCCC)C21,18.49,-5.56,-3.65,-5.68,-3.9,,,,,,,Fe-Co/4P,,
93667,10.1002/smll.202411457,COC(=O)C(C)(C)c1cc(C)cc(-c2sc3c4sc5cc(/C=C6/C(=O)c7cc(F)cc(c7)C(=O)/C6=C\c6cc(C(C)(C)C(=O)OC)c(-c7cc(C)cc(C(C)(C)C(=O)OC)c7)s6)sc5c4c(C(C)(C)C(=O)OC)ccc2-3)c1,CCCCCCC(CCCC)Cc1c(/C=C2\C(=O)c3cc(F)c(F)cc3C2=C(C#N)C#N)sc2c1SC1c3c(c4c(c5nsnc35)c3sc5c(CC(CCCC)CCCCCC)c(/C=C6\C(=O)c7cc(F)c(F)cc7C6=C(C#N)C#N)sc5c3n4CC(CC)CCCC)N(CC(CC)CCCC)C21,18.03,-5.56,-3.65,-5.68,-3.9,,,,,,,PEDOT:PSS,,
93688,10.1002/solr.202000140,CCCCC(CC)COC(=O)c1sc2csc(-c3cc4c(-c5ccc(CC(CC)CCCC)s5)c5sccc5c(-c5ccc(CC(CC)CCCC)s5)c4s3)c2c1F,CCCCCCc1ccc(C2(c3ccc(CCCCCC)cc3)c3c(sc4cc(/C=C5\C(=O)c6cc(F)c(F)cc6C5=C(C#N)C#N)sc34)-c3sc4c5c(sc4c32)-c2sc3cc(/C=C4\C(=O)c6cc(F)c(F)cc6C4=C(C#N)C#N)sc3c2C5(c2ccc(CCCCCC)cc2)c2ccc(CCCCCC)cc2)cc1,12.1,-5.21,-3.6,-5.4,-4.0,,,,,,,,,
93743,10.1002/solr.202400101,COC(=O)C(C)(C)c1cc(C)cc(-c2sc3c4sc5cc(/C=C6/C(=O)c7cc(F)cc(c7)C(=O)/C6=C\c6cc(C(C)(C)C(=O)OC)c(-c7cc(C)cc(C(C)(C)C(=O)OC)c7)s6)sc5c4c(C(C)(C)C(=O)OC)ccc2-3)c1,CCCCCCCCCCCc1c(/C=C2\C(=O)c3cc(F)c(F)cc3C2=C(C#N)C#N)sc2c1sc1c3c4nsnc4c4c5sc6c(CCCCCCCCCCC)c(/C=C7\C(=O)c8cc(F)c(F)cc8C7=C(C#N)C#N)sc6c5n(CC(CC)CCCC)c4c3n(CC(CC)CCCC)c21,12.52,-5.56,-3.65,-5.65,-4.09,100.0,110.0,1:1.2,0.5% v/v,conventional,PDINO,PEDOT:PSS,,
93744,10.1002/solr.202400101,COC(=O)C(C)(C)c1cc(C)cc(-c2sc3c4sc5cc(/C=C6/C(=O)c7cc(F)cc(c7)C(=O)/C6=C\c6cc(C(C)(C)C(=O)OC)c(-c7cc(C)cc(C(C)(C)C(=O)OC)c7)s6)sc5c4c(C(C)(C)C(=O)OC)ccc2-3)c1,CCCCCCCCCCCc1c(/C=C2\C(=O)c3cc(F)c(F)cc3C2=C(C#N)C#N)sc2c1sc1c3c4nsnc4c4c5sc6c(CCCCCCCCCCC)c(/C=C7\C(=O)c8cc(F)c(F)cc8C7=C(C#N)C#N)sc6c5n(CC(CC)CCCC)c4c3n(CC(CC)CCCC)c21,7.77,-5.56,-3.65,-5.65,-4.09,100.0,110.0,1:1.2,0.5% v/v,conventional,PDINO,PEDOT:PSS,,
93745,10.1002/solr.202400101,COC(=O)C(C)(C)c1cc(C)cc(-c2sc3c4sc5cc(/C=C6/C(=O)c7cc(F)cc(c7)C(=O)/C6=C\c6cc(C(C)(C)C(=O)OC)c(-c7cc(C)cc(C(C)(C)C(=O)OC)c7)s6)sc5c4c(C(C)(C)C(=O)OC)ccc2-3)c1,CCCCCCCCCCCc1c(/C=C2\C(=O)c3cc(F)c(F)cc3C2=C(C#N)C#N)sc2c1sc1c3c4nsnc4c4c5sc6c(CCCCCCCCCCC)c(/C=C7\C(=O)c8cc(F)c(F)cc8C7=C(C#N)C#N)sc6c5n(CC(CC)CCCC)c4c3n(CC(CC)CCCC)c21,10.93,-5.56,-3.65,-5.65,-4.09,100.0,110.0,1:1.2,0.5% v/v,conventional,PDINO,PEDOT:PSS,,
93746,10.1002/solr.202400101,COC(=O)C(C)(C)c1cc(C)cc(-c2sc3c4sc5cc(/C=C6/C(=O)c7cc(F)cc(c7)C(=O)/C6=C\c6cc(C(C)(C)C(=O)OC)c(-c7cc(C)cc(C(C)(C)C(=O)OC)c7)s6)sc5c4c(C(C)(C)C(=O)OC)ccc2-3)c1,CCCCCCCCCCCc1c(/C=C2\C(=O)c3cc(F)c(F)cc3C2=C(C#N)C#N)sc2c1sc1c3c4nsnc4c4c5sc6c(CCCCCCCCCCC)c(/C=C7\C(=O)c8cc(F)c(F)cc8C7=C(C#N)C#N)sc6c5n(CC(CC)CCCC)c4c3n(CC(CC)CCCC)c21,10.13,-5.56,-3.65,-5.65,-4.09,100.0,110.0,1:1.2,0.5% v/v,conventional,PDINO,PEDOT:PSS,,
93747,10.1002/solr.202400101,COC(=O)C(C)(C)c1cc(C)cc(-c2sc3c4sc5cc(/C=C6/C(=O)c7cc(F)cc(c7)C(=O)/C6=C\c6cc(C(C)(C)C(=O)OC)c(-c7cc(C)cc(C(C)(C)C(=O)OC)c7)s6)sc5c4c(C(C)(C)C(=O)OC)ccc2-3)c1,CCCCCCCCCCCc1c(/C=C2\C(=O)c3cc(F)c(F)cc3C2=C(C#N)C#N)sc2c1sc1c3c4nsnc4c4c5sc6c(CCCCCCCCCCC)c(/C=C7\C(=O)c8cc(F)c(F)cc8C7=C(C#N)C#N)sc6c5n(CC(CC)CCCC)c4c3n(CC(CC)CCCC)c21,4.04,-5.56,-3.65,-5.65,-4.09,100.0,110.0,1:1.2,0.5% v/v,conventional,PDINO,PEDOT:PSS,,
93748,10.1002/solr.202400101,COC(=O)C(C)(C)c1cc(C)cc(-c2sc3c4sc5cc(/C=C6/C(=O)c7cc(F)cc(c7)C(=O)/C6=C\c6cc(C(C)(C)C(=O)OC)c(-c7cc(C)cc(C(C)(C)C(=O)OC)c7)s6)sc5c4c(C(C)(C)C(=O)OC)ccc2-3)c1,CCCCCCCCCCCc1c(/C=C2\C(=O)c3cc(F)c(F)cc3C2=C(C#N)C#N)sc2c1sc1c3c4nsnc4c4c5sc6c(CCCCCCCCCCC)c(/C=C7\C(=O)c8cc(F)c(F)cc8C7=C(C#N)C#N)sc6c5n(CC(CC)CCCC)c4c3n(CC(CC)CCCC)c21,6.53,-5.56,-3.65,-5.65,-4.09,100.0,110.0,1:1.2,0.5% v/v,conventional,PDINO,PEDOT:PSS,,
93749,10.1002/solr.202400101,COC(=O)C(C)(C)c1cc(C)cc(-c2sc3c4sc5cc(/C=C6/C(=O)c7cc(F)cc(c7)C(=O)/C6=C\c6cc(C(C)(C)C(=O)OC)c(-c7cc(C)cc(C(C)(C)C(=O)OC)c7)s6)sc5c4c(C(C)(C)C(=O)OC)ccc2-3)c1,CCCCCCCCCCCc1c(/C=C2\C(=O)c3cc(F)c(F)cc3C2=C(C#N)C#N)sc2c1sc1c3c4nsnc4c4c5sc6c(CCCCCCCCCCC)c(/C=C7\C(=O)c8cc(F)c(F)cc8C7=C(C#N)C#N)sc6c5n(CC(CC)CCCC)c4c3n(CC(CC)CCCC)c21,8.13,-5.56,-3.65,-5.65,-4.09,100.0,110.0,1:1.2,0.5% v/v,conventional,PDINO,PEDOT:PSS,,
93818,10.1007/s10965-023-03524-w,COC(=O)C(C)(C)c1cc(C)cc(-c2sc3c4sc5cc(/C=C6/C(=O)c7cc(F)cc(c7)C(=O)/C6=C\c6cc(C(C)(C)C(=O)OC)c(-c7cc(C)cc(C(C)(C)C(=O)OC)c7)s6)sc5c4c(C(C)(C)C(=O)OC)ccc2-3)c1,CCCCCCCCCCCc1c(/C=C2\C(=O)c3cc(F)c(F)cc3C2=C(C#N)C#N)sc2c1sc1c3c4nsnc4c4c5sc6c(CCCCCCCCCCC)c(/C=C7\C(=O)c8cc(F)c(F)cc8C7=C(C#N)C#N)sc6c5n(CC(CC)CCCC)c4c3n(CC(CC)CCCC)c21,16.31,-5.56,-3.65,-5.65,-4.09,,,,,conventional,,PEDOT:PSS,,
93819,10.1007/s10965-023-03524-w,COC(=O)C(C)(C)c1cc(C)cc(-c2sc3c4sc5cc(/C=C6/C(=O)c7cc(F)cc(c7)C(=O)/C6=C\c6cc(C(C)(C)C(=O)OC)c(-c7cc(C)cc(C(C)(C)C(=O)OC)c7)s6)sc5c4c(C(C)(C)C(=O)OC)ccc2-3)c1,CCCCCCCCCc1c(C=C2C(=O)c3cc(Cl)c(Cl)cc3C2=C(C#N)C#N)sc2c1sc1c3c4nsnc4c4c5sc6c(CCCCCCCCC)c(C=C7C(=O)c8cc(Cl)c(Cl)cc8C7=C(C#N)C#N)sc6c5n(CC(CCCC)CCCCCC)c4c3n(CC(CCCC)CCCCCC)c21,17.33,-5.56,-3.65,-5.68,-3.9,,,,,conventional,,PEDOT:PSS,,
93863,10.1016/j.apsadv.2020.100052,CCCCCCc1ccsc1,CCCCC(=O)OCC1(c2ccccc2)c2cccc3cccc4cccc5cccc6cccc1c6c-5c-4c-3c2,0.13,-5.01,-3.12,-6.1,-3.7,,,,,,,,,
93864,10.1016/j.apsadv.2020.100052,CCCCCCc1ccsc1,CCCCC(=O)OCC1(c2ccccc2)c2cccc3cccc4cccc5cccc6cccc1c6c-5c-4c-3c2,0.84,-5.01,-3.12,-6.1,-3.7,,100.0,,,,,CuInS2,,
93889,10.1016/j.cclet.2024.109849,COC(=O)C(C)(C)c1cc(C)cc(-c2sc3c4sc5cc(/C=C6/C(=O)c7cc(F)cc(c7)C(=O)/C6=C\c6cc(C(C)(C)C(=O)OC)c(-c7cc(C)cc(C(C)(C)C(=O)OC)c7)s6)sc5c4c(C(C)(C)C(=O)OC)ccc2-3)c1,CCCCCCC(CCCC)Cc1c(/C=C2\C(=O)c3cc(F)c(F)cc3C2=C(C#N)C#N)sc2c1SC1c3c(c4c(c5nsnc35)c3sc5c(CC(CCCC)CCCCCC)c(/C=C6\C(=O)c7cc(F)c(F)cc7C6=C(C#N)C#N)sc5c3n4CC(CC)CCCC)N(CC(CC)CCCC)C21,16.2,-5.56,-3.65,-5.68,-3.9,,,,,,,,,
