Repository: JiYiqaq/PCE-KA-GNN

# Data directory

- `raw/Active_Database.csv` is the immutable source dataset bundled under CC BY 4.0. Do not overwrite it with processed data.
- `processed/` is created and populated by the training pipeline. Generated `.pt` and `.pth` caches are intentionally ignored by Git because they can exceed GitHub's normal single-file limit.

See `../DATA_LICENSE.md` for provenance, license and checksum information.

File: data/processed/device_records.csv (part 166 of 250)
record_id,doi,donor_smiles,acceptor_smiles,pce,homo_d,lumo_d,homo_a,lumo_a,active_layer_thickness,annealing_temp,d_a_ratio,additive_ratio,device_type,etl_canonical,htl_canonical,solvent_canonical,additive_canonical
93890,10.1016/j.cclet.2024.109849,COC(=O)C(C)(C)c1cc(C)cc(-c2sc3c4sc5cc(/C=C6/C(=O)c7cc(F)cc(c7)C(=O)/C6=C\c6cc(C(C)(C)C(=O)OC)c(-c7cc(C)cc(C(C)(C)C(=O)OC)c7)s6)sc5c4c(C(C)(C)C(=O)OC)ccc2-3)c1,CCCCCCC(CCCC)Cc1c(/C=C2\C(=O)c3cc(F)c(F)cc3C2=C(C#N)C#N)sc2c1SC1c3c(c4c(c5nsnc35)c3sc5c(CC(CCCC)CCCCCC)c(/C=C6\C(=O)c7cc(F)c(F)cc7C6=C(C#N)C#N)sc5c3n4CC(CC)CCCC)N(CC(CC)CCCC)C21,8.68,-5.56,-3.65,-5.68,-3.9,,,,,,,,,
93893,10.1016/j.cej.2022.135543,COC(=O)C(C)(C)c1cc(C)cc(-c2sc3c4sc5cc(/C=C6/C(=O)c7cc(F)cc(c7)C(=O)/C6=C\c6cc(C(C)(C)C(=O)OC)c(-c7cc(C)cc(C(C)(C)C(=O)OC)c7)s6)sc5c4c(C(C)(C)C(=O)OC)ccc2-3)c1,CCCCCCCCCCCc1c(/C=C2\C(=O)c3cc(F)c(F)cc3C2=C(C#N)C#N)sc2c1sc1c3c4nsnc4c4c5sc6c(CCCCCCCCCCC)c(/C=C7\C(=O)c8cc(F)c(F)cc8C7=C(C#N)C#N)sc6c5n(CC(CC)CCCC)c4c3n(CC(CC)CCCC)c21,14.02,-5.56,-3.65,-5.65,-4.09,,100.0,1:1.2,,inverted,ZnO,MoO3,chloroform,
93894,10.1016/j.cej.2022.135543,COC(=O)C(C)(C)c1cc(C)cc(-c2sc3c4sc5cc(/C=C6/C(=O)c7cc(F)cc(c7)C(=O)/C6=C\c6cc(C(C)(C)C(=O)OC)c(-c7cc(C)cc(C(C)(C)C(=O)OC)c7)s6)sc5c4c(C(C)(C)C(=O)OC)ccc2-3)c1,CCCCCCCCCCCc1c(/C=C2\C(=O)c3cc(F)c(F)cc3C2=C(C#N)C#N)sc2c1sc1c3c4nsnc4c4c5sc6c(CCCCCCCCCCC)c(/C=C7\C(=O)c8cc(F)c(F)cc8C7=C(C#N)C#N)sc6c5n(CC(CC)CCCC)c4c3n(CC(CC)CCCC)c21,14.67,-5.56,-3.65,-5.65,-4.09,,100.0,1:1.2,1 wt%,inverted,ZnO,MoO3,chloroform,
93895,10.1016/j.cej.2022.135543,COC(=O)C(C)(C)c1cc(C)cc(-c2sc3c4sc5cc(/C=C6/C(=O)c7cc(F)cc(c7)C(=O)/C6=C\c6cc(C(C)(C)C(=O)OC)c(-c7cc(C)cc(C(C)(C)C(=O)OC)c7)s6)sc5c4c(C(C)(C)C(=O)OC)ccc2-3)c1,CCCCCCCCCCCc1c(/C=C2\C(=O)c3cc(F)c(F)cc3C2=C(C#N)C#N)sc2c1sc1c3c4nsnc4c4c5sc6c(CCCCCCCCCCC)c(/C=C7\C(=O)c8cc(F)c(F)cc8C7=C(C#N)C#N)sc6c5n(CC(CC)CCCC)c4c3n(CC(CC)CCCC)c21,15.17,-5.56,-3.65,-5.65,-4.09,,100.0,1:1.2,3 wt%,inverted,ZnO,MoO3,chloroform,
93896,10.1016/j.cej.2022.135543,COC(=O)C(C)(C)c1cc(C)cc(-c2sc3c4sc5cc(/C=C6/C(=O)c7cc(F)cc(c7)C(=O)/C6=C\c6cc(C(C)(C)C(=O)OC)c(-c7cc(C)cc(C(C)(C)C(=O)OC)c7)s6)sc5c4c(C(C)(C)C(=O)OC)ccc2-3)c1,CCCCCCCCCCCc1c(/C=C2\C(=O)c3cc(F)c(F)cc3C2=C(C#N)C#N)sc2c1sc1c3c4nsnc4c4c5sc6c(CCCCCCCCCCC)c(/C=C7\C(=O)c8cc(F)c(F)cc8C7=C(C#N)C#N)sc6c5n(CC(CC)CCCC)c4c3n(CC(CC)CCCC)c21,15.74,-5.56,-3.65,-5.65,-4.09,,100.0,1:1.2,5 wt%,inverted,ZnO,MoO3,chloroform,
93897,10.1016/j.cej.2022.135543,COC(=O)C(C)(C)c1cc(C)cc(-c2sc3c4sc5cc(/C=C6/C(=O)c7cc(F)cc(c7)C(=O)/C6=C\c6cc(C(C)(C)C(=O)OC)c(-c7cc(C)cc(C(C)(C)C(=O)OC)c7)s6)sc5c4c(C(C)(C)C(=O)OC)ccc2-3)c1,CCCCCCCCCCCc1c(/C=C2\C(=O)c3cc(F)c(F)cc3C2=C(C#N)C#N)sc2c1sc1c3c4nsnc4c4c5sc6c(CCCCCCCCCCC)c(/C=C7\C(=O)c8cc(F)c(F)cc8C7=C(C#N)C#N)sc6c5n(CC(CC)CCCC)c4c3n(CC(CC)CCCC)c21,14.33,-5.56,-3.65,-5.65,-4.09,,100.0,1:1.2,10 wt%,inverted,ZnO,MoO3,chloroform,
93899,10.1016/j.cej.2022.135543,COC(=O)C(C)(C)c1cc(C)cc(-c2sc3c4sc5cc(/C=C6/C(=O)c7cc(F)cc(c7)C(=O)/C6=C\c6cc(C(C)(C)C(=O)OC)c(-c7cc(C)cc(C(C)(C)C(=O)OC)c7)s6)sc5c4c(C(C)(C)C(=O)OC)ccc2-3)c1,CCCCCCCCCCCc1c(/C=C2\C(=O)c3cc(F)c(F)cc3C2=C(C#N)C#N)sc2c1sc1c3c4nsnc4c4c5sc6c(CCCCCCCCCCC)c(/C=C7\C(=O)c8cc(F)c(F)cc8C7=C(C#N)C#N)sc6c5n(CC(CC)CCCC)c4c3n(CC(CC)CCCC)c21,16.48,-5.56,-3.65,-5.65,-4.09,,100.0,1:1.2,5 wt%,conventional,,PEDOT:PSS,chloroform,
93900,10.1016/j.cej.2022.135543,CCCCCCC(CCCC)Cc1csc(-c2cc3c4nsnc4c4cc(-c5cc(CC(CCCC)CCCCCC)c(-c6cc7c(-c8cc(Cl)c(CC(CC)CCCC)s8)c8sccc8c(-c8cc(Cl)c(CC(CC)CCCC)s8)c7s6)s5)sc4c3s2)c1,CCCCCCCCCCCc1c(/C=C2\C(=O)c3cc(F)c(F)cc3C2=C(C#N)C#N)sc2c1sc1c3c4nsnc4c4c5sc6c(CCCCCCCCCCC)c(/C=C7\C(=O)c8cc(F)c(F)cc8C7=C(C#N)C#N)sc6c5n(CC(CC)CCCC)c4c3n(CC(CC)CCCC)c21,17.55,-5.51,-2.77,-5.65,-4.09,,100.0,1:1.2,5 wt%,conventional,,PEDOT:PSS,chloroform,
93903,10.1016/j.cej.2023.142025,COC(=O)C(C)(C)c1cc(C)cc(-c2sc3c4sc5cc(/C=C6/C(=O)c7cc(F)cc(c7)C(=O)/C6=C\c6cc(C(C)(C)C(=O)OC)c(-c7cc(C)cc(C(C)(C)C(=O)OC)c7)s6)sc5c4c(C(C)(C)C(=O)OC)ccc2-3)c1,CCCCCCCCCCCc1c(/C=C2\C(=O)c3cc(F)c(F)cc3C2=C(C#N)C#N)sc2c1sc1c3c4nsnc4c4c5sc6c(CCCCCCCCCCC)c(/C=C7\C(=O)c8cc(F)c(F)cc8C7=C(C#N)C#N)sc6c5n(CC(CC)CCCC)c4c3n(CC(CC)CCCC)c21,15.67,-5.56,-3.65,-5.65,-4.09,,110.0,1:1.2,,inverted,ZnO,MoO3,chloroform,CN
93906,10.1016/j.cej.2023.142124,CCCCC(CC)Cc1ccc(-c2c3cc(-c4ccc(-c5sc(-c6cccs6)c6c5C(=O)c5c(CC(CC)CCCC)sc(CC(CC)CCCC)c5C6=O)s4)sc3c(-c3ccc(CC(CC)CCCC)s3)c3ccsc23)s1,CCCCCCCCN1C(=O)c2c(-c3cc4c(s3)-c3sc(/C=C5\C(=O)c6ccccc6C5=C(C#N)C#N)cc3C4(C)C)sc(-c3cc4c(s3)C3SC(/C=C5\C(=O)c6ccccc6C5=C(C#N)C#N)=CC3C4(C)C)c2C1=O,8.34,-5.33,-3.48,,,,,,,inverted,,,,
93907,10.1016/j.cej.2023.142124,CCCCC(CC)Cc1ccc(-c2c3cc(-c4ccc(-c5sc(-c6cccs6)c6c5C(=O)c5c(CC(CC)CCCC)sc(CC(CC)CCCC)c5C6=O)s4)sc3c(-c3ccc(CC(CC)CCCC)s3)c3ccsc23)s1,CCCCCCCCN1C(=O)c2c(-c3cc4c(s3)-c3sc(/C=C5\C(=O)c6ccccc6C5=C(C#N)C#N)cc3C4(C)C)sc(-c3cc4c(s3)C3SC(/C=C5\C(=O)c6ccccc6C5=C(C#N)C#N)=CC3C4(C)C)c2C1=O,8.34,-5.33,-3.48,,,,,,,inverted,,,,
93908,10.1016/j.cej.2023.142124,CCCCC(CC)Cc1ccc(-c2c3cc(-c4ccc(-c5sc(-c6cccs6)c6c5C(=O)c5c(CC(CC)CCCC)sc(CC(CC)CCCC)c5C6=O)s4)sc3c(-c3ccc(CC(CC)CCCC)s3)c3ccsc23)s1,CCCCCCCCN1C(=O)c2c(-c3cc4c(s3)-c3sc(/C=C5\C(=O)c6ccccc6C5=C(C#N)C#N)cc3C4(C)C)sc(-c3cc4c(s3)C3SC(/C=C5\C(=O)c6ccccc6C5=C(C#N)C#N)=CC3C4(C)C)c2C1=O,7.53,-5.33,-3.48,,,,,,,inverted,,,,
93909,10.1016/j.cej.2023.142124,CCCCC(CC)Cc1ccc(-c2c3cc(-c4ccc(-c5sc(-c6cccs6)c6c5C(=O)c5c(CC(CC)CCCC)sc(CC(CC)CCCC)c5C6=O)s4)sc3c(-c3ccc(CC(CC)CCCC)s3)c3ccsc23)s1,CCCCCCCCN1C(=O)c2c(-c3cc4c(s3)-c3sc(/C=C5\C(=O)c6ccccc6C5=C(C#N)C#N)cc3C4(C)C)sc(-c3cc4c(s3)C3SC(/C=C5\C(=O)c6ccccc6C5=C(C#N)C#N)=CC3C4(C)C)c2C1=O,6.84,-5.33,-3.48,,,,,,,inverted,,,,
93919,10.1016/j.chemphys.2020.111004,CCCCC(CC)CC1(CC(CC)CCCC)c2ccsc2-c2sc(-c3cccc4nsnc34)cc21,COC(=O)CCCC1(c2ccccc2)C23c4c5c6c7c8c9c(c%10c%11c2c2c%12c4c4c%13c5c5c7c7c8c8c%14c9c%10c9c%10c%11c2c2c%11c%12c4c4c%12c%13c5c5c7c7c8c8c%14c9c9c%10c2c2c%11c4c4c%12c5c7c5c8c9c2c45)C613,1.18,-5.3,-3.6,-6.1,-3.7,,,1:3,,inverted,ZnO,MoO3,chlorobenzene,
93920,10.1016/j.chemphys.2020.111004,CCCCC(CC)CC1(CC(CC)CCCC)c2ccsc2-c2sc(-c3cccc4nsnc34)cc21,COC(=O)CCCC1(c2ccccc2)C23c4c5ccc6c7cc8c9c%10c(cc%11cc%12c%13c%14c(cc%15c%16ccc-5c2c%16c2c5c%16c%17c(c(c46)c7c9c%17c4c%10c%11c%13c4c%16c%14c%152)C513)C%12)C8,1.6,-5.3,-3.6,-5.9,-3.9,,,1:3,,inverted,ZnO,MoO3,chlorobenzene,
94021,10.1016/j.jiec.2025.02.022,CCCCC(CC)Cc1ccc(-c2c3cc(-c4ccc(-c5sc(-c6ccc(C)s6)c6c5C(=O)c5c(CC(CC)CCCC)sc(CC(CC)CCCC)c5C6=O)s4)sc3c(-c3ccc(CC(CC)CCCC)s3)c3cc(C)sc23)s1,CCCCCCc1ccc(C2(c3ccc(CCCCCC)cc3)c3cc4c(cc3-c3sc5cc(/C=C6\C(=O)c7ccccc7C6=C(C#N)C#N)sc5c32)C(c2ccc(CCCCCC)cc2)(c2ccc(CCCCCC)cc2)c2c-4sc3cc(/C=C4\C(=O)c5ccccc5C4=C(C#N)C#N)sc23)cc1,11.0,-5.33,-3.48,-5.576,-3.916,,,,,,,,,
94025,10.1016/j.jiec.2025.02.022,CCCCCCc1cc(C)sc1C,CCCCC(=O)OCC1(c2ccccc2)c2cccc3cccc4cccc5cccc6cccc1c6c-5c-4c-3c2,5.0,-5.01,-3.12,-6.1,-3.7,,,,,,,,,
94027,10.1016/j.jiec.2025.02.022,CCCCCCCCSc1ccc(-c2c3cc(-c4scc5sc(C(=O)OCC(CC)CCCC)c(F)c45)sc3c(-c3ccc(SCCCCCCCC)s3)c3ccsc23)s1,CCCCC(=O)OCC1(c2ccccc2)c2cccc3cccc4cccc5cccc6cccc1c6c-5c-4c-3c2,6.4,-5.33,-3.52,-6.1,-3.7,,,,,,,,,
94031,10.1016/j.jiec.2025.02.022,CCCCCCCCSc1ccc(-c2c3cc(-c4scc5sc(C(=O)OCC(CC)CCCC)c(F)c45)sc3c(-c3ccc(SCCCCCCCC)s3)c3ccsc23)s1,CCCCC(=O)OCC1(c2ccccc2)C2=CC=Cc3cccc4cccc5ccc6ccccc7cccc1c7c6c5c-4c3C2,6.4,-5.33,-3.52,-6.1,-3.9,,,,,,,,,
94078,10.1016/j.jphotochem.2020.112627,CCCCC(CC)COC(=O)c1sc2csc(-c3cc4c(-c5ccc(CC(CC)CCCC)s5)c5sccc5c(-c5ccc(CC(CC)CCCC)s5)c4s3)c2c1F,COC(=O)CCCC1(c2ccccc2)C23c4c5ccc6c7cc8c9c%10c(cc%11cc%12c%13c%14c(cc%15c%16ccc-5c2c%16c2c5c%16c%17c(c(c46)c7c9c%17c4c%10c%11c%13c4c%16c%14c%152)C513)C%12)C8,7.53,-5.21,-3.6,-5.9,-3.9,,,,,,TiO2,Spiro-OMeTAD,propylene carbonate,
94081,10.1016/j.jphotochem.2020.112627,CCCCCCc1ccsc1,c1ccc2c(c1)C1CC2C23c4c5c6c7c8c9c(c%10c%11c2c2c4c4c%12c5c5c6c6c8c8c%13c%14c%15c%16c%17c%18c%19c%20c%21c%22c%23c(c%14c%14c%24c%23c%23c%22c%22c%20c(c2c%22c%11c%23c%10c%24c9c%148)c4c%19c%12c%17c5c%16c%136)C%152C4CC(c5ccccc54)C%18%212)C713,5.42,-5.01,-3.12,,,,,,,,TiO2,Spiro-OMeTAD,propylene carbonate,
94083,10.1016/j.jphotochem.2020.112627,CCCCCCC(CCCC)Cc1csc(-c2cc3c4nsnc4c4cc(-c5cc(CC(CCCC)CCCCCC)c(-c6cc7c(-c8cc(F)c(CC(CC)CCCC)s8)c8sccc8c(-c8cc(F)c(CC(CC)CCCC)s8)c7s6)s5)sc4c3s2)c1,CCCCCCCCCCCc1c(/C=C2\C(=O)c3cc(F)c(F)cc3C2=C(C#N)C#N)sc2c1sc1c3c4nsnc4c4c5sc6c(CCCCCCCCCCC)c(/C=C7\C(=O)c8cc(F)c(F)cc8C7=C(C#N)C#N)sc6c5n(CC(CC)CCCC)c4c3n(CC(CC)CCCC)c21,18.22,-5.51,-2.77,-5.65,-4.09,,,,,,TiO2,Spiro-OMeTAD,propylene carbonate,
94130,10.1016/j.jsamd.2023.100614,CCCCCCc1ccsc1,COC(=O)CCCC1(c2ccccc2)C23c4c5ccc6c7cc8c9c%10c(cc%11cc%12c%13c%14c(cc%15c%16ccc-5c2c%16c2c5c%16c%17c(c(c46)c7c9c%17c4c%10c%11c%13c4c%16c%14c%152)C513)C%12)C8,0.05,-5.01,-3.12,,,,100.0,1:1,,inverted,ZnO,PEDOT:PSS,chlorobenzene,
94206,10.1016/j.nanoen.2020.104883,CCCCC(CC)COC(=O)c1sc2csc(-c3cc4c(-c5ccc(CC(CC)CCCC)s5)c5sccc5c(-c5ccc(CC(CC)CCCC)s5)c4s3)c2c1F,CCCCCCc1ccc(C2(c3ccc(CCCCCC)s3)c3cc4c(cc3-c3sc5cc(/C=C6\C(=O)c7ccccc7C6=C(C#N)C#N)sc5c32)C(c2ccc(CCCCCC)s2)(c2ccc(CCCCCC)s2)c2c-4sc3cc(/C=C4\C(=O)c5ccccc5C4=C(C#N)C#N)sc23)s1,8.27,-5.21,-3.6,-5.673,-3.909,,,,,inverted,ZnO,,chlorobenzene,
94207,10.1016/j.nanoen.2020.104883,CCCCC(CC)Cc1ccc(-c2c3cc(-c4ccc(-c5sc(-c6cccs6)c6c5C(=O)c5c(CC(CC)CCCC)sc(CC(CC)CCCC)c5C6=O)s4)sc3c(-c3ccc(CC(CC)CCCC)s3)c3ccsc23)s1,COC(=O)CCCC1(c2ccccc2)C23c4c5ccc6c7cc8c9c%10c(cc%11cc%12c%13c%14c(cc%15c%16ccc-5c2c%16c2c5c%16c%17c(c(c46)c7c9c%17c4c%10c%11c%13c4c%16c%14c%152)C513)C%12)C8,7.28,-5.33,-3.48,-5.9,-3.9,,,,,inverted,ZnO,,chlorobenzene,
94209,10.1016/j.nanoen.2020.104883,CCCCC(CC)COC(=O)c1sc2csc(-c3cc4c(-c5ccc(CC(CC)CCCC)s5)c5sccc5c(-c5ccc(CC(CC)CCCC)s5)c4s3)c2c1F,CCCCCCc1ccc(C2(c3ccc(CCCCCC)s3)c3cc4c(cc3-c3sc5cc(/C=C6\C(=O)c7ccccc7C6=C(C#N)C#N)sc5c32)C(c2ccc(CCCCCC)s2)(c2ccc(CCCCCC)s2)c2c-4sc3cc(/C=C4\C(=O)c5ccccc5C4=C(C#N)C#N)sc23)s1,9.4,-5.21,-3.6,-5.673,-3.909,,,,,inverted,ZnO,,chlorobenzene,
94210,10.1016/j.nanoen.2020.104883,CCCCC(CC)Cc1ccc(-c2c3cc(-c4ccc(-c5sc(-c6cccs6)c6c5C(=O)c5c(CC(CC)CCCC)sc(CC(CC)CCCC)c5C6=O)s4)sc3c(-c3ccc(CC(CC)CCCC)s3)c3ccsc23)s1,COC(=O)CCCC1(c2ccccc2)C23c4c5ccc6c7cc8c9c%10c(cc%11cc%12c%13c%14c(cc%15c%16ccc-5c2c%16c2c5c%16c%17c(c(c46)c7c9c%17c4c%10c%11c%13c4c%16c%14c%152)C513)C%12)C8,8.43,-5.33,-3.48,-5.9,-3.9,,,,,inverted,ZnO,,chlorobenzene,
94211,10.1016/j.nanoen.2020.104883,CCCCC(CC)Cc1ccc(-c2c3cc(-c4ccc(-c5sc(-c6cccs6)c6c5C(=O)c5c(CC(CC)CCCC)sc(CC(CC)CCCC)c5C6=O)s4)sc3c(-c3ccc(CC(CC)CCCC)s3)c3ccsc23)s1,CCCCCCc1ccc(C2(c3ccc(CCCCCC)s3)c3cc4c(cc3-c3sc5cc(/C=C6\C(=O)c7ccccc7C6=C(C#N)C#N)sc5c32)C(c2ccc(CCCCCC)s2)(c2ccc(CCCCCC)s2)c2c-4sc3cc(/C=C4\C(=O)c5ccccc5C4=C(C#N)C#N)sc23)s1,9.98,-5.33,-3.48,-5.673,-3.909,,,,,inverted,ZnO,,chlorobenzene,
94212,10.1016/j.nanoen.2020.104883,CCCCC(CC)COC(=O)c1sc2csc(-c3cc4c(-c5ccc(CC(CC)CCCC)s5)c5sccc5c(-c5ccc(CC(CC)CCCC)s5)c4s3)c2c1F,COC(=O)CCCC1(c2ccccc2)C23c4c5ccc6c7cc8c9c%10c(cc%11cc%12c%13c%14c(cc%15c%16ccc-5c2c%16c2c5c%16c%17c(c(c46)c7c9c%17c4c%10c%11c%13c4c%16c%14c%152)C513)C%12)C8,9.05,-5.21,-3.6,-5.9,-3.9,,,,,inverted,ZnO,,chlorobenzene,
94213,10.1016/j.nanoen.2020.104883,CCCCC(CC)Cc1ccc(-c2c3cc(-c4ccc(-c5sc(-c6cccs6)c6c5C(=O)c5c(CC(CC)CCCC)sc(CC(CC)CCCC)c5C6=O)s4)sc3c(-c3ccc(CC(CC)CCCC)s3)c3ccsc23)s1,CCCCCCc1ccc(C2(c3ccc(CCCCCC)s3)c3cc4c(cc3-c3sc5cc(/C=C6\C(=O)c7ccccc7C6=C(C#N)C#N)sc5c32)C(c2ccc(CCCCCC)s2)(c2ccc(CCCCCC)s2)c2c-4sc3cc(/C=C4\C(=O)c5ccccc5C4=C(C#N)C#N)sc23)s1,9.96,-5.33,-3.48,-5.673,-3.909,,,,,inverted,ZnO,,chlorobenzene,
94214,10.1016/j.nanoen.2020.104883,CCCCC(CC)COC(=O)c1sc2csc(-c3cc4c(-c5ccc(CC(CC)CCCC)s5)c5sccc5c(-c5ccc(CC(CC)CCCC)s5)c4s3)c2c1F,CCCCCCc1ccc(C2(c3ccc(CCCCCC)s3)c3cc4c(cc3-c3sc5cc(/C=C6\C(=O)c7ccccc7C6=C(C#N)C#N)sc5c32)C(c2ccc(CCCCCC)s2)(c2ccc(CCCCCC)s2)c2c-4sc3cc(/C=C4\C(=O)c5ccccc5C4=C(C#N)C#N)sc23)s1,9.81,-5.21,-3.6,-5.673,-3.909,,,,,inverted,ZnO,,chlorobenzene,
94215,10.1016/j.nanoen.2020.104883,CCCCC(CC)Cc1ccc(-c2c3cc(-c4ccc(-c5sc(-c6cccs6)c6c5C(=O)c5c(CC(CC)CCCC)sc(CC(CC)CCCC)c5C6=O)s4)sc3c(-c3ccc(CC(CC)CCCC)s3)c3ccsc23)s1,COC(=O)CCCC1(c2ccccc2)C23c4c5ccc6c7cc8c9c%10c(cc%11cc%12c%13c%14c(cc%15c%16ccc-5c2c%16c2c5c%16c%17c(c(c46)c7c9c%17c4c%10c%11c%13c4c%16c%14c%152)C513)C%12)C8,10.16,-5.33,-3.48,-5.9,-3.9,,,,,inverted,ZnO,,chlorobenzene,
94216,10.1016/j.nanoen.2020.104883,CCCCC(CC)COC(=O)c1sc2csc(-c3cc4c(-c5ccc(CC(CC)CCCC)s5)c5sccc5c(-c5ccc(CC(CC)CCCC)s5)c4s3)c2c1F,COC(=O)CCCC1(c2ccccc2)C23c4c5ccc6c7cc8c9c%10c(cc%11cc%12c%13c%14c(cc%15c%16ccc-5c2c%16c2c5c%16c%17c(c(c46)c7c9c%17c4c%10c%11c%13c4c%16c%14c%152)C513)C%12)C8,8.63,-5.21,-3.6,-5.9,-3.9,,,,,inverted,ZnO,,chlorobenzene,
94217,10.1016/j.nanoen.2020.104883,CCCCCCCCC(CCCCCCCC)n1c2ccccc2c2ccc(-c3ccc(-c4ccc(-c5cccs5)c5nsnc45)s3)cc21,COC(=O)CCCC1(c2ccccc2)C23c4c5ccc6c7cc8c9c%10c(cc%11cc%12c%13c%14c(cc%15c%16ccc-5c2c%16c2c5c%16c%17c(c(c46)c7c9c%17c4c%10c%11c%13c4c%16c%14c%152)C513)C%12)C8,6.05,-5.5,-3.6,-5.9,-3.9,,,,,inverted,ZnO,,chlorobenzene,
94218,10.1016/j.nanoen.2020.104883,CCCCC(CC)COC(=O)c1sc2csc(-c3cc4c(-c5ccc(CC(CC)CCCC)s5)c5sccc5c(-c5ccc(CC(CC)CCCC)s5)c4s3)c2c1F,CCCCCCc1ccc(C2(c3ccc(CCCCCC)s3)c3cc4c(cc3-c3sc5cc(/C=C6\C(=O)c7ccccc7C6=C(C#N)C#N)sc5c32)C(c2ccc(CCCCCC)s2)(c2ccc(CCCCCC)s2)c2c-4sc3cc(/C=C4\C(=O)c5ccccc5C4=C(C#N)C#N)sc23)s1,7.94,-5.21,-3.6,-5.673,-3.909,,,,,inverted,ZnO,,chlorobenzene,
94219,10.1016/j.nanoen.2020.104883,CCCCC(CC)COC(=O)c1sc2csc(-c3cc4c(-c5ccc(CC(CC)CCCC)s5)c5sccc5c(-c5ccc(CC(CC)CCCC)s5)c4s3)c2c1F,CCCCCCc1ccc(C2(c3ccc(CCCCCC)cc3)c3cc4c(cc3-c3sc(-c5sc(/C=C6\C(=O)c7cc(F)c(F)cc7C6=C(C#N)C#N)cc5OCC(CC)CCCC)cc32)C(c2ccc(CCCCCC)cc2)(c2ccc(CCCCCC)cc2)c2cc(-c3scc(/C=C5/C(=O)c6cc(F)c(F)cc6C5=C(C#N)C#N)c3OCC(CC)CCCC)sc2-4)cc1,11.12,-5.21,-3.6,-5.44,-4.19,,,,,inverted,ZnO,,chlorobenzene,
94220,10.1016/j.nanoen.2020.104883,COC(=O)C(C)(C)c1cc(C)cc(-c2sc3c4sc5cc(/C=C6/C(=O)c7cc(F)cc(c7)C(=O)/C6=C\c6cc(C(C)(C)C(=O)OC)c(-c7cc(C)cc(C(C)(C)C(=O)OC)c7)s6)sc5c4c(C(C)(C)C(=O)OC)ccc2-3)c1,CCCCCCc1ccc(C2(c3ccc(CCCCCC)cc3)c3cc4c(cc3-c3sc5cc(/C=C6\C(=O)c7cc(F)c(F)cc7C6=C(C#N)C#N)sc5c32)C(c2ccc(CCCCCC)cc2)(c2ccc(CCCCCC)cc2)c2c-4sc3cc(/C=C4\C(=O)c5cc(F)c(F)cc5C4=C(C#N)C#N)sc23)cc1,10.39,-5.56,-3.65,-5.66,-4.14,,,,,inverted,ZnO,,chlorobenzene,
94221,10.1016/j.nanoen.2020.104883,CCCCC(CC)COC(=O)c1sc2csc(-c3cc4c(-c5ccc(CC(CC)CCCC)s5)c5sccc5c(-c5ccc(CC(CC)CCCC)s5)c4s3)c2c1F,CCCCCCc1ccc(C2(c3ccc(CCCCCC)cc3)c3cc4c(cc3-c3sc(-c5sc(/C=C6\C(=O)c7cc(F)c(F)cc7C6=C(C#N)C#N)cc5OCC(CC)CCCC)cc32)C(c2ccc(CCCCCC)cc2)(c2ccc(CCCCCC)cc2)c2cc(-c3scc(/C=C5/C(=O)c6cc(F)c(F)cc6C5=C(C#N)C#N)c3OCC(CC)CCCC)sc2-4)cc1,12.98,-5.21,-3.6,-5.44,-4.19,,,,,inverted,ZnO,,chlorobenzene,
94276,10.1016/j.orgel.2019.105462,CCCCCCc1ccsc1,CCCCC(=O)OCC1(c2ccccc2)c2cccc3cccc4cccc5cccc6cccc1c6c-5c-4c-3c2,3.1,-5.01,-3.12,-6.1,-3.7,,,1:0.8,0.018,,,,,OA-Fe3O4
94277,10.1016/j.orgel.2019.105462,CCCCCCc1ccsc1,CCCCC(=O)OCC1(c2ccccc2)c2cccc3cccc4cccc5cccc6cccc1c6c-5c-4c-3c2,2.5,-5.01,-3.12,-6.1,-3.7,,,1:0.8,0.090,,,,,OA-Fe3O4
94281,10.1016/j.orgel.2019.105462,CCCCCCc1ccsc1,CCCCC(=O)OCC1(c2ccccc2)c2cccc3cccc4cccc5cccc6cccc1c6c-5c-4c-3c2,3.09,-5.01,-3.12,-6.1,-3.7,,,,,inverted,ZnO,MoO3,,
94288,10.1016/j.orgel.2019.105462,CCCCCCc1ccsc1,COC(=O)CCCC1(c2ccccc2)C23c4c5c6c7c8c9c(c%10c%11c2c2c%12c4c4c%13c5c5c7c7c8c8c%14c9c%10c9c%10c%11c2c2c%11c%12c4c4c%12c%13c5c5c7c7c8c8c%14c9c9c%10c2c2c%11c4c4c%12c5c7c5c8c9c2c45)C613,2.38,-5.01,-3.12,-6.1,-3.7,,,,,conventional,,PEDOT:PSS,,
94289,10.1016/j.orgel.2019.105462,CCCCCCc1ccsc1,COC(=O)CCCC1(c2ccccc2)C23c4c5c6c7c8c9c(c%10c%11c2c2c%12c4c4c%13c5c5c7c7c8c8c%14c9c%10c9c%10c%11c2c2c%11c%12c4c4c%12c%13c5c5c7c7c8c8c%14c9c9c%10c2c2c%11c4c4c%12c5c7c5c8c9c2c45)C613,2.55,-5.01,-3.12,-6.1,-3.7,,,,,,,Fe3O4,,
94290,10.1016/j.orgel.2019.105462,CCCCCCc1ccsc1,COC(=O)CCCC1(c2ccccc2)C23c4c5c6c7c8c9c(c%10c%11c2c2c%12c4c4c%13c5c5c7c7c8c8c%14c9c%10c9c%10c%11c2c2c%11c%12c4c4c%12c%13c5c5c7c7c8c8c%14c9c9c%10c2c2c%11c4c4c%12c5c7c5c8c9c2c45)C613,2.7,-5.01,-3.12,-6.1,-3.7,,,,,,,Fe3O4(W/H),,
94291,10.1016/j.orgel.2019.105462,CCCCC(CC)CC(=O)c1cc2c(-c3cc4c(-c5ccc(CC(CC)CCCC)s5)c5sccc5c(-c5ccc(CC(CC)CCCC)s5)c4s3)scc2s1,COC(=O)CCCC1(c2ccccc2)C23c4c5ccc6c7cc8c9c%10c(cc%11cc%12c%13c%14c(cc%15c%16ccc-5c2c%16c2c5c%16c%17c(c(c46)c7c9c%17c4c%10c%11c%13c4c%16c%14c%152)C513)C%12)C8,4.94,-5.13,-3.27,-5.9,-3.9,,,,,conventional,,PEDOT:PSS,,
94292,10.1016/j.orgel.2019.105462,CCCCC(CC)CC(=O)c1cc2c(-c3cc4c(-c5ccc(CC(CC)CCCC)s5)c5sccc5c(-c5ccc(CC(CC)CCCC)s5)c4s3)scc2s1,COC(=O)CCCC1(c2ccccc2)C23c4c5ccc6c7cc8c9c%10c(cc%11cc%12c%13c%14c(cc%15c%16ccc-5c2c%16c2c5c%16c%17c(c(c46)c7c9c%17c4c%10c%11c%13c4c%16c%14c%152)C513)C%12)C8,5.85,-5.13,-3.27,-5.9,-3.9,,,,,conventional,,PEDOT:PSS:Fe3O4,,Fe3O4
94293,10.1016/j.orgel.2019.105462,CCCCC(CC)CC(=O)c1cc2c(-c3cc4c(-c5ccc(CC(CC)CCCC)s5)c5sccc5c(-c5ccc(CC(CC)CCCC)s5)c4s3)scc2s1,COC(=O)CCCC1(c2ccccc2)C23c4c5ccc6c7cc8c9c%10c(cc%11cc%12c%13c%14c(cc%15c%16ccc-5c2c%16c2c5c%16c%17c(c(c46)c7c9c%17c4c%10c%11c%13c4c%16c%14c%152)C513)C%12)C8,6.84,-5.13,-3.27,-5.9,-3.9,,,,,,,PEDOT:PSS:Fe3O4,,Fe3O4
94294,10.1016/j.orgel.2019.105462,CCCCC(CC)COC(=O)c1cc2c(-c3sc(-c4cc5c(C(CC)CCCC)c6sccc6c(C(CC)CCCC)c5s4)c4c(F)c(C(=O)OCC(CC)CCCC)sc34)scc2s1,COC(=O)CCCC1(c2ccccc2)C23c4c5ccc6c7cc8c9c%10c(cc%11cc%12c%13c%14c(cc%15c%16ccc-5c2c%16c2c5c%16c%17c(c(c46)c7c9c%17c4c%10c%11c%13c4c%16c%14c%152)C513)C%12)C8,5.26,-5.09,-3.48,-5.9,-3.9,,,,,conventional,,PEDOT:PSS,,
94297,10.1016/j.orgel.2019.105462,CCCCC(CC)CC(=O)c1cc2c(-c3cc4c(-c5ccc(CC(CC)CCCC)s5)c5sccc5c(-c5ccc(CC(CC)CCCC)s5)c4s3)scc2s1,COC(=O)CCCC1(c2ccccc2)C23c4c5ccc6c7cc8c9c%10c(cc%11cc%12c%13c%14c(cc%15c%16ccc-5c2c%16c2c5c%16c%17c(c(c46)c7c9c%17c4c%10c%11c%13c4c%16c%14c%152)C513)C%12)C8,4.39,-5.13,-3.27,-5.9,-3.9,,,,,conventional,,PEDOT:PSS,,
94300,10.1016/j.orgel.2019.105462,CCCCCCc1ccsc1,COC(=O)CCCC1(c2ccccc2)C23c4c5c6c7c8c9c(c%10c%11c2c2c%12c4c4c%13c5c5c7c7c8c8c%14c9c%10c9c%10c%11c2c2c%11c%12c4c4c%12c%13c5c5c7c7c8c8c%14c9c9c%10c2c2c%11c4c4c%12c5c7c5c8c9c2c45)C613,2.6,-5.01,-3.12,-6.1,-3.7,,,,,conventional,,PEDOT:PSS,,
94305,10.1016/j.orgel.2019.105462,CCCCCCc1ccsc1,CCCCC(=O)OCC1(c2ccccc2)c2cccc3cccc4cccc5cccc6cccc1c6c-5c-4c-3c2,1.21,-5.01,-3.12,-6.1,-3.7,,,,,conventional,,PEDOT:PSS,,
94306,10.1016/j.orgel.2019.105462,CCCCCCc1ccsc1,CCCCC(=O)OCC1(c2ccccc2)c2cccc3cccc4cccc5cccc6cccc1c6c-5c-4c-3c2,1.32,-5.01,-3.12,-6.1,-3.7,,,,,conventional,,PEDOT:PSS,,
94332,10.1016/j.reactfunctpolym.2020.104529,CCCCCCc1ccsc1,CCCCC(=O)OCC1(c2ccccc2)c2cccc3cccc4cccc5cccc6cccc1c6c-5c-4c-3c2,1.67,-5.01,-3.12,-6.1,-3.7,,,,,,,,,
94333,10.1016/j.reactfunctpolym.2020.104529,CCCCCCc1ccsc1,CCCCC(=O)OCC1(c2ccccc2)c2cccc3cccc4cccc5cccc6cccc1c6c-5c-4c-3c2,1.91,-5.01,-3.12,-6.1,-3.7,,,,,,,,,
94368,10.1016/j.solener.2025.113778,COC(=O)C(C)(C)c1cc(C)cc(-c2sc3c4sc5cc(/C=C6/C(=O)c7cc(F)cc(c7)C(=O)/C6=C\c6cc(C(C)(C)C(=O)OC)c(-c7cc(C)cc(C(C)(C)C(=O)OC)c7)s6)sc5c4c(C(C)(C)C(=O)OC)ccc2-3)c1,CCCCCCCCCc1c(C=C2C(=O)c3cc(Cl)c(Cl)cc3C2=C(C#N)C#N)sc2c1sc1c3c4nsnc4c4c5sc6c(CCCCCCCCC)c(C=C7C(=O)c8cc(Cl)c(Cl)cc8C7=C(C#N)C#N)sc6c5n(CC(CCCC)CCCCCC)c4c3n(CC(CCCC)CCCCCC)c21,19.07,-5.56,-3.65,-5.68,-3.9,,,,,,SnO2/NMA,,,
94369,10.1016/j.solener.2025.113778,CCCCCCc1ccsc1,COC(=O)CCCC1(c2ccccc2)C23c4c5c6c7c8c9c(c%10c%11c2c2c%12c4c4c%13c5c5c7c7c8c8c%14c9c%10c9c%10c%11c2c2c%11c%12c4c4c%12c%13c5c5c7c7c8c8c%14c9c9c%10c2c2c%11c4c4c%12c5c7c5c8c9c2c45)C613,3.67,-5.01,-3.12,-6.1,-3.7,,,,,,GO/GO,,,
94370,10.1016/j.solener.2025.113778,CCCCCCc1ccsc1,COC(=O)CCCC1(c2ccccc2)C23c4c5c6c7c8c9c(c%10c%11c2c2c%12c4c4c%13c5c5c7c7c8c8c%14c9c%10c9c%10c%11c2c2c%11c%12c4c4c%12c%13c5c5c7c7c8c8c%14c9c9c%10c2c2c%11c4c4c%12c5c7c5c8c9c2c45)C613,3.23,-5.01,-3.12,-6.1,-3.7,,,,,,GQDs/Cs2CO3,,,
94373,10.1016/j.solener.2025.113778,COC(=O)C(C)(C)c1cc(C)cc(-c2sc3c4sc5cc(/C=C6/C(=O)c7cc(F)cc(c7)C(=O)/C6=C\c6cc(C(C)(C)C(=O)OC)c(-c7cc(C)cc(C(C)(C)C(=O)OC)c7)s6)sc5c4c(C(C)(C)C(=O)OC)ccc2-3)c1,CCCCCCCCCCCc1c(/C=C2\C(=O)c3cc(F)c(F)cc3C2=C(C#N)C#N)sc2c1sc1c3c4nsnc4c4c5sc6c(CCCCCCCCCCC)c(/C=C7\C(=O)c8cc(F)c(F)cc8C7=C(C#N)C#N)sc6c5n(CC(CC)CCCC)c4c3n(CC(CC)CCCC)c21,16.52,-5.56,-3.65,-5.65,-4.09,,,,,,N-doped GR/PDINO,,,
94374,10.1016/j.solener.2025.113778,COC(=O)C(C)(C)c1cc(C)cc(-c2sc3c4sc5cc(/C=C6/C(=O)c7cc(F)cc(c7)C(=O)/C6=C\c6cc(C(C)(C)C(=O)OC)c(-c7cc(C)cc(C(C)(C)C(=O)OC)c7)s6)sc5c4c(C(C)(C)C(=O)OC)ccc2-3)c1,CCCCCCCCCc1c(C=C2C(=O)c3cc(Cl)c(Cl)cc3C2=C(C#N)C#N)sc2c1sc1c3c4nsnc4c4c5sc6c(CCCCCCCCC)c(C=C7C(=O)c8cc(Cl)c(Cl)cc8C7=C(C#N)C#N)sc6c5n(CC(CCCC)CCCCCC)c4c3n(CC(CCCC)CCCCCC)c21,19.23,-5.56,-3.65,-5.68,-3.9,,,,,,PDI-B/PDI-B,,,
94375,10.1016/j.solener.2025.113778,CCCCCCc1ccsc1,COC(=O)CCCC1(c2ccccc2)C23c4c5c6c7c8c9c(c%10c%11c2c2c%12c4c4c%13c5c5c7c7c8c8c%14c9c%10c9c%10c%11c2c2c%11c%12c4c4c%12c%13c5c5c7c7c8c8c%14c9c9c%10c2c2c%11c4c4c%12c5c7c5c8c9c2c45)C613,9.67,-5.01,-3.12,-6.1,-3.7,,,,,,,,,
94376,10.1016/j.solener.2025.113778,CCCCCCc1ccsc1,COC(=O)CCCC1(c2ccccc2)C23c4c5c6c7c8c9c(c%10c%11c2c2c%12c4c4c%13c5c5c7c7c8c8c%14c9c%10c9c%10c%11c2c2c%11c%12c4c4c%12c%13c5c5c7c7c8c8c%14c9c9c%10c2c2c%11c4c4c%12c5c7c5c8c9c2c45)C613,3.5,-5.01,-3.12,-6.1,-3.7,,,,,,,GR/GO,,
94377,10.1016/j.solener.2025.113778,CCCCCCc1ccsc1,COC(=O)CCCC1(c2ccccc2)C23c4c5c6c7c8c9c(c%10c%11c2c2c%12c4c4c%13c5c5c7c7c8c8c%14c9c%10c9c%10c%11c2c2c%11c%12c4c4c%12c%13c5c5c7c7c8c8c%14c9c9c%10c2c2c%11c4c4c%12c5c7c5c8c9c2c45)C613,8.21,-5.01,-3.12,-6.1,-3.7,,,,,,,GO/GO,,
94378,10.1016/j.solener.2025.113778,CCCCCCc1ccsc1,COC(=O)CCCC1(c2ccccc2)C23c4c5c6c7c8c9c(c%10c%11c2c2c%12c4c4c%13c5c5c7c7c8c8c%14c9c%10c9c%10c%11c2c2c%11c%12c4c4c%12c%13c5c5c7c7c8c8c%14c9c9c%10c2c2c%11c4c4c%12c5c7c5c8c9c2c45)C613,4.1,-5.01,-3.12,-6.1,-3.7,,,,,,,SWCNTs/GO,,
94379,10.1016/j.solener.2025.113778,CCCCCCc1ccsc1,COC(=O)CCCC1(c2ccccc2)C23c4c5c6c7c8c9c(c%10c%11c2c2c%12c4c4c%13c5c5c7c7c8c8c%14c9c%10c9c%10c%11c2c2c%11c%12c4c4c%12c%13c5c5c7c7c8c8c%14c9c9c%10c2c2c%11c4c4c%12c5c7c5c8c9c2c45)C613,3.34,-5.01,-3.12,-6.1,-3.7,,,,,,,GO/GO,,
94380,10.1016/j.solener.2025.113778,CCCCCCc1ccsc1,COC(=O)CCCC1(c2ccccc2)C23c4c5c6c7c8c9c(c%10c%11c2c2c%12c4c4c%13c5c5c7c7c8c8c%14c9c%10c9c%10c%11c2c2c%11c%12c4c4c%12c%13c5c5c7c7c8c8c%14c9c9c%10c2c2c%11c4c4c%12c5c7c5c8c9c2c45)C613,4.37,-5.01,-3.12,-6.1,-3.7,,,,,,,GO-OSO3H,,
94381,10.1016/j.solener.2025.113778,CCCCCCc1ccsc1,COC(=O)CCCC1(c2ccccc2)C23c4c5c6c7c8c9c(c%10c%11c2c2c%12c4c4c%13c5c5c7c7c8c8c%14c9c%10c9c%10c%11c2c2c%11c%12c4c4c%12c%13c5c5c7c7c8c8c%14c9c9c%10c2c2c%11c4c4c%12c5c7c5c8c9c2c45)C613,5.96,-5.01,-3.12,-6.1,-3.7,,,,,,,pr-GO/pr-GO,,
94383,10.1016/j.solener.2025.113778,COC(=O)C(C)(C)c1cc(C)cc(-c2sc3c4sc5cc(/C=C6/C(=O)c7cc(F)cc(c7)C(=O)/C6=C\c6cc(C(C)(C)C(=O)OC)c(-c7cc(C)cc(C(C)(C)C(=O)OC)c7)s6)sc5c4c(C(C)(C)C(=O)OC)ccc2-3)c1,CCCCCCCCCc1c(C=C2C(=O)c3cc(Cl)c(Cl)cc3C2=C(C#N)C#N)sc2c1sc1c3c4nsnc4c4c5sc6c(CCCCCCCCC)c(C=C7C(=O)c8cc(Cl)c(Cl)cc8C7=C(C#N)C#N)sc6c5n(CC(CCCC)CCCCCC)c4c3n(CC(CCCC)CCCCCC)c21,18.91,-5.56,-3.65,-5.68,-3.9,,,,,,,Fe3O4/GO,,
94384,10.1016/j.solener.2025.113778,COC(=O)C(C)(C)c1cc(C)cc(-c2sc3c4sc5cc(/C=C6/C(=O)c7cc(F)cc(c7)C(=O)/C6=C\c6cc(C(C)(C)C(=O)OC)c(-c7cc(C)cc(C(C)(C)C(=O)OC)c7)s6)sc5c4c(C(C)(C)C(=O)OC)ccc2-3)c1,CCCCCCCCCc1c(C=C2C(=O)c3cc(Cl)c(Cl)cc3C2=C(C#N)C#N)sc2c1sc1c3c4nsnc4c4c5sc6c(CCCCCCCCC)c(C=C7C(=O)c8cc(Cl)c(Cl)cc8C7=C(C#N)C#N)sc6c5n(CC(CCCC)CCCCCC)c4c3n(CC(CCCC)CCCCCC)c21,19.23,-5.56,-3.65,-5.68,-3.9,,,,,,,WS2/MoO3,,
94386,10.1016/j.solener.2025.113778,CCCCCCc1ccsc1,COC(=O)CCCC1(c2ccccc2)C23c4c5c6c7c8c9c(c%10c%11c2c2c%12c4c4c%13c5c5c7c7c8c8c%14c9c%10c9c%10c%11c2c2c%11c%12c4c4c%12c%13c5c5c7c7c8c8c%14c9c9c%10c2c2c%11c4c4c%12c5c7c5c8c9c2c45)C613,15.6,-5.01,-3.12,-6.1,-3.7,,,,,,,WS2/WS2,,
94573,10.1038/s41598-024-75119-4,CCCCC(CC)COC(=O)c1sc2c(-c3cc4c(OCC(CC)CCCC)c5sccc5c(OCC(CC)CCCC)c4s3)scc2c1F,COC(=O)CCCC1(c2ccccc2)C23c4c5ccc6c7cc8c9c%10c(cc%11cc%12c%13c%14c(cc%15c%16ccc-5c2c%16c2c5c%16c%17c(c(c46)c7c9c%17c4c%10c%11c%13c4c%16c%14c%152)C513)C%12)C8,7.61,-5.19,-3.43,,,100.0,,1:1.5,,inverted,ZnO,MoO3,chlorobenzene,DIO
94574,10.1038/s41598-024-75119-4,CCCCC(CC)COC(=O)c1sc2c(-c3cc4c(OCC(CC)CCCC)c5sccc5c(OCC(CC)CCCC)c4s3)scc2c1F,COC(=O)CCCC1(c2ccccc2)C23c4c5ccc6c7cc8c9c%10c(cc%11cc%12c%13c%14c(cc%15c%16ccc-5c2c%16c2c5c%16c%17c(c(c46)c7c9c%17c4c%10c%11c%13c4c%16c%14c%152)C513)C%12)C8,3.93,-5.19,-3.43,,,100.0,,1:1.5,,inverted,ZnO,MoO3,chlorobenzene,DIO
94575,10.1038/s41598-024-75119-4,CCCCC(CC)COC(=O)c1sc2c(-c3cc4c(OCC(CC)CCCC)c5sccc5c(OCC(CC)CCCC)c4s3)scc2c1F,COC(=O)CCCC1(c2ccccc2)C23c4c5ccc6c7cc8c9c%10c(cc%11cc%12c%13c%14c(cc%15c%16ccc-5c2c%16c2c5c%16c%17c(c(c46)c7c9c%17c4c%10c%11c%13c4c%16c%14c%152)C513)C%12)C8,4.9,-5.19,-3.43,,,100.0,,1:1.5,,inverted,ZnO,MoO3,chlorobenzene,DIO
94576,10.1038/s41598-024-75119-4,CCCCC(CC)COC(=O)c1sc2c(-c3cc4c(OCC(CC)CCCC)c5sccc5c(OCC(CC)CCCC)c4s3)scc2c1F,COC(=O)CCCC1(c2ccccc2)C23c4c5ccc6c7cc8c9c%10c(cc%11cc%12c%13c%14c(cc%15c%16ccc-5c2c%16c2c5c%16c%17c(c(c46)c7c9c%17c4c%10c%11c%13c4c%16c%14c%152)C513)C%12)C8,5.08,-5.19,-3.43,,,100.0,,1:1.5,,inverted,ZnO,MoO3,chlorobenzene,DIO
94610,10.1039/d0ta08706h,CCCCC(CC)Cc1ccc(-c2c3cc(-c4ccc(-c5sc(-c6cccs6)c6c5C(=O)c5c(CC(CC)CCCC)sc(CC(CC)CCCC)c5C6=O)s4)sc3c(-c3ccc(CC(CC)CCCC)s3)c3ccsc23)s1,CCCCCCCCn1c2cc(/C=C3\C(=O)c4ccccc4C3=C(C#N)C#N)sc2c2sc3c(c21)C(c1ccc(CCCCCC)cc1)(c1ccc(CCCCCC)cc1)c1cc2c(cc1-3)C(c1ccc(CCCCCC)cc1)(c1ccc(CCCCCC)cc1)c1c-2sc2c3sc(/C=C4\C(=O)c5ccccc5C4=C(C#N)C#N)cc3n(CCCCCCCC)c12,4.31,-5.33,-3.48,-5.36,-3.82,,,,,,,,,
94611,10.1039/d0ta08706h,CCCCC(CC)Cc1ccc(-c2c3cc(-c4ccc(-c5sc(-c6cccs6)c6c5C(=O)c5c(CC(CC)CCCC)sc(CC(CC)CCCC)c5C6=O)s4)sc3c(-c3ccc(CC(CC)CCCC)s3)c3ccsc23)s1,CCCCCCCCn1c2cc(/C=C3\C(=O)c4cc(F)c(F)cc4C3=C(C#N)C#N)sc2c2sc3c(c21)C(c1ccc(CCCCCC)cc1)(c1ccc(CCCCCC)cc1)c1cc2c(cc1-3)C(c1ccc(CCCCCC)cc1)(c1ccc(CCCCCC)cc1)c1c-2sc2c3sc(/C=C4\C(=O)c5cc(F)c(F)cc5C4=C(C#N)C#N)cc3n(CCCCCCCC)c12,13.13,-5.33,-3.48,-5.42,-3.94,,,,,,,,,
94616,10.1039/d0ta08706h,CCCCC(CC)Cc1ccc(-c2c3cc(-c4ccc(-c5sc(-c6cccs6)c6c5C(=O)c5c(CC(CC)CCCC)sc(CC(CC)CCCC)c5C6=O)s4)sc3c(-c3ccc(CC(CC)CCCC)s3)c3ccsc23)s1,CCCCCCc1ccc(C2(c3ccc(CCCCCC)cc3)c3cc4c(cc3-c3sc5c6sc(/C=C7\C(=O)c8cc(Cl)c(Cl)cc8C7=C(C#N)C#N)cc6n(CC(CCCC)CCCCCC)c5c32)C(c2ccc(CCCCCC)cc2)(c2ccc(CCCCCC)cc2)c2c-4sc3c4sc(/C=C5\C(=O)c6cc(Cl)c(Cl)cc6C5=C(C#N)C#N)cc4n(CC(CCCC)CCCCCC)c23)cc1,13.4,-5.33,-3.48,-5.51,-3.95,,,1:1.0:0.3,0.3,,,,,
94617,10.1039/d0ta08706h,CCCCC(CC)Cc1ccc(-c2c3cc(-c4ccc(-c5sc(-c6cccs6)c6c5C(=O)c5c(CC(CC)CCCC)sc(CC(CC)CCCC)c5C6=O)s4)sc3c(-c3ccc(CC(CC)CCCC)s3)c3ccsc23)s1,CCCCCCCCn1c2cc(/C=C3\C(=O)c4cc(F)c(F)cc4C3=C(C#N)C#N)sc2c2sc3c(c21)C(c1ccc(CCCCCC)cc1)(c1ccc(CCCCCC)cc1)c1cc2c(cc1-3)C(c1ccc(CCCCCC)cc1)(c1ccc(CCCCCC)cc1)c1c-2sc2c3sc(/C=C4\C(=O)c5cc(F)c(F)cc5C4=C(C#N)C#N)cc3n(CCCCCCCC)c12,9.71,-5.33,-3.48,-5.42,-3.94,,,,,,,,,
94618,10.1039/d0ta08706h,CCCCC(CC)Cc1ccc(-c2c3cc(-c4ccc(-c5sc(-c6cccs6)c6c5C(=O)c5c(CC(CC)CCCC)sc(CC(CC)CCCC)c5C6=O)s4)sc3c(-c3ccc(CC(CC)CCCC)s3)c3ccsc23)s1,CCCCCCCCn1c2cc(/C=C3\C(=O)c4cc(F)c(F)cc4C3=C(C#N)C#N)sc2c2sc3c(c21)C(c1cccc(OCCCCCC)c1)(c1cccc(OCCCCCC)c1)c1cc2c(cc1-3)C(c1cccc(OCCCCCC)c1)(c1cccc(OCCCCCC)c1)c1c-2sc2c3sc(/C=C4\C(=O)c5cc(F)c(F)cc5C4=C(C#N)C#N)cc3n(CCCCCCCC)c12,12.1,-5.33,-3.48,-5.41,-3.97,,,,,,,,,
94619,10.1039/d0ta08706h,CCCCC(CC)Cc1ccc(-c2c3cc(-c4ccc(-c5sc(-c6cccs6)c6c5C(=O)c5c(CC(CC)CCCC)sc(CC(CC)CCCC)c5C6=O)s4)sc3c(-c3ccc(CC(CC)CCCC)s3)c3ccsc23)s1,CCCCCCCCn1c2cc(/C=C3\C(=O)c4cc(F)c(F)cc4C3=C(C#N)C#N)sc2c2sc3c(c21)C(c1ccc(OCCCCCC)cc1)(c1ccc(OCCCCCC)cc1)c1cc2c(cc1-3)C(c1ccc(OCCCCCC)cc1)(c1ccc(OCCCCCC)cc1)c1c-2sc2c3sc(/C=C4\C(=O)c5cc(F)c(F)cc5C4=C(C#N)C#N)cc3n(CCCCCCCC)c12,10.4,-5.33,-3.48,-5.38,-4.0,,,,,,,,,
94621,10.1039/d0ta08706h,CCCCC(CC)Cc1ccc(-c2c3cc(-c4ccc(-c5sc(-c6cccs6)c6c5C(=O)c5c(CC(CC)CCCC)sc(CC(CC)CCCC)c5C6=O)s4)sc3c(-c3ccc(CC(CC)CCCC)s3)c3ccsc23)s1,CCCCCCCCn1c2cc(/C=C3\C(=O)c4ccc(F)cc4C3=C(C#N)C#N)sc2c2sc3c(c21)C(c1ccc(CCCCCC)cc1)(c1ccc(CCCCCC)cc1)c1cc2c(cc1-3)C(c1ccc(CCCCCC)cc1)(c1ccc(CCCCCC)cc1)c1cc(/C=C3\C(=O)c4ccc(F)cc4C3=C(C#N)C#N)sc1-2,14.0,-5.33,-3.48,-5.51,-3.96,,,,,,,,,
94622,10.1039/d0ta08706h,CCCCC(CC)Cc1ccc(-c2c3cc(-c4ccc(-c5sc(-c6cccs6)c6c5C(=O)c5c(CC(CC)CCCC)sc(CC(CC)CCCC)c5C6=O)s4)sc3c(-c3ccc(CC(CC)CCCC)s3)c3ccsc23)s1,CCc1ccc(C2(c3ccc(CC)cc3)c3cc4c(cc3-c3sc5cc(/C=C6\C(=O)c7ccc(F)cc7C6=C(C#N)C#N)sc5c32)C(c2ccc(CC)cc2)(c2ccc(CC)cc2)c2c-4sc3c4sc(/C=C5\C(=O)c6ccc(F)cc6C5=C(C#N)C#N)cc4n(CC)c23)cc1,11.4,-5.33,-3.48,-5.46,-4.04,,,,,,,,,
94623,10.1039/d0ta08706h,CCCCC(CC)Cc1ccc(-c2c3cc(-c4ccc(-c5sc(-c6cccs6)c6c5C(=O)c5c(CC(CC)CCCC)sc(CC(CC)CCCC)c5C6=O)s4)sc3c(-c3ccc(CC(CC)CCCC)s3)c3ccsc23)s1,CCc1ccc(C2(c3ccc(CC)cc3)c3cc4c(cc3-c3sc5c(sc6cc(/C=C7\C(=O)c8cc(F)ccc8C7=C(C#N)C#N)sc65)c32)C(c2ccc(CC)cc2)(c2ccc(CC)cc2)c2c-4sc3c4sc(/C=C5\C(=O)c6cc(F)ccc6C5=C(C#N)C#N)cc4n(CC)c23)cc1,12.3,-5.33,-3.48,-5.4,-4.07,,,,,,,,,
94627,10.1039/d0ta08706h,COC(=O)C(C)(C)c1cc(C)cc(-c2sc3c4sc5cc(/C=C6/C(=O)c7cc(F)cc(c7)C(=O)/C6=C\c6cc(C(C)(C)C(=O)OC)c(-c7cc(C)cc(C(C)(C)C(=O)OC)c7)s6)sc5c4c(C(C)(C)C(=O)OC)ccc2-3)c1,CCc1ccc(C2(c3ccc(CC)cc3)c3cc4c(cc3-c3sc(/C=C5\C(=O)c6ccc(F)cc6C5=C(C#N)C#N)cc32)C(c2ccc(CC)cc2)(c2ccc(CC)cc2)c2c-4sc3c4sc(/C=C5\C(=O)c6ccc(F)cc6C5=C(C#N)C#N)cc4n(CC)c23)cc1,14.96,-5.56,-3.65,-5.57,-4.08,,,,,,,,,
94630,10.1039/d0ta08706h,COC(=O)C(C)(C)c1cc(C)cc(-c2sc3c4sc5cc(/C=C6/C(=O)c7cc(F)cc(c7)C(=O)/C6=C\c6cc(C(C)(C)C(=O)OC)c(-c7cc(C)cc(C(C)(C)C(=O)OC)c7)s6)sc5c4c(C(C)(C)C(=O)OC)ccc2-3)c1,CCc1ccc(C2(c3ccc(CC)cc3)c3cc4c(cc3-c3sc(/C=C5\C(=O)c6cc(Cl)c(Cl)cc6C5=C(C#N)C#N)cc32)C(c2ccc(CC)cc2)(c2ccc(CC)cc2)c2c-4sc3c4sc(/C=C5\C(=O)c6cc(Cl)c(Cl)cc6C5=C(C#N)C#N)cc4n(CC)c23)cc1,15.0,-5.56,-3.65,-5.64,-4.08,,,,,,,,,
94639,10.1039/d0ta08706h,CCCCC(CC)Cc1ccc(-c2c3cc(-c4ccc(-c5sc(-c6cccs6)c6c5C(=O)c5c(CC(CC)CCCC)sc(CC(CC)CCCC)c5C6=O)s4)sc3c(-c3ccc(CC(CC)CCCC)s3)c3ccsc23)s1,CCCCCCCCn1c2cc(/C=C3\C(=O)c4cc(F)c(F)cc4C3=C(C#N)C#N)sc2c2sc3c(c21)C(c1ccc(CCCCCC)cc1)(c1ccc(CCCCCC)cc1)c1cc2c(cc1-3)C(c1ccc(CCCCCC)cc1)(c1ccc(CCCCCC)cc1)c1c-2sc2c3sc(/C=C4\C(=O)c5cc(F)c(F)cc5C4=C(C#N)C#N)cc3n(CCCCCCCC)c12,8.1,-5.33,-3.48,-5.42,-3.94,,,,,,,,,
94640,10.1039/d0ta08706h,CCCCC(CC)Cc1ccc(-c2c3cc(-c4ccc(-c5sc(-c6cccs6)c6c5C(=O)c5c(CC(CC)CCCC)sc(CC(CC)CCCC)c5C6=O)s4)sc3c(-c3ccc(CC(CC)CCCC)s3)c3ccsc23)s1,CCCCCCCCn1c2cc(/C=C3\C(=O)c4cc(F)c(F)cc4C3=C(C#N)C#N)sc2c2sc3c(c21)C(c1ccc(CCCCCC)cc1)(c1ccc(CCCCCC)cc1)c1cc2c(cc1-3)C(c1ccc(CCCCCC)cc1)(c1ccc(CCCCCC)cc1)c1c-2sc2c3sc(/C=C4\C(=O)c5cc(F)c(F)cc5C4=C(C#N)C#N)cc3n(CCCCCCCC)c12,11.4,-5.33,-3.48,-5.42,-3.94,,,,,,,,,
94641,10.1039/d0ta08706h,CCCCC(CC)Cc1ccc(-c2c3cc(-c4ccc(-c5sc(-c6cccs6)c6c5C(=O)c5c(CC(CC)CCCC)sc(CC(CC)CCCC)c5C6=O)s4)sc3c(-c3ccc(CC(CC)CCCC)s3)c3ccsc23)s1,CCCCCCCCn1c2cc(/C=C3\C(=O)c4cc(F)c(F)cc4C3=C(C#N)C#N)sc2c2sc3c(c21)C(c1ccc(CCCCCC)cc1)(c1ccc(CCCCCC)cc1)c1cc2c(cc1-3)C(c1ccc(CCCCCC)cc1)(c1ccc(CCCCCC)cc1)c1c-2sc2c3sc(/C=C4\C(=O)c5cc(F)c(F)cc5C4=C(C#N)C#N)cc3n(CCCCCCCC)c12,13.1,-5.33,-3.48,-5.42,-3.94,,,,,,,,,
94642,10.1039/d0ta08706h,CCCCC(CC)Cc1ccc(-c2c3cc(-c4ccc(-c5sc(-c6cccs6)c6c5C(=O)c5c(CC(CC)CCCC)sc(CC(CC)CCCC)c5C6=O)s4)sc3c(-c3ccc(CC(CC)CCCC)s3)c3ccsc23)s1,CCCCCCCCn1c2cc(/C=C3\C(=O)c4cc(F)c(F)cc4C3=C(C#N)C#N)sc2c2sc3c(c21)C(c1ccc(CCCCCC)cc1)(c1ccc(CCCCCC)cc1)c1cc2c(cc1-3)C(c1ccc(CCCCCC)cc1)(c1ccc(CCCCCC)cc1)c1c-2sc2c3sc(/C=C4\C(=O)c5cc(F)c(F)cc5C4=C(C#N)C#N)cc3n(CCCCCCCC)c12,13.1,-5.33,-3.48,-5.42,-3.94,,,,,,,,,
94647,10.1039/d0ta08706h,CCCCC(CC)CC(CC(CC)CCCC)n1c2ccsc2c2sc(-c3ccc(-c4ccc(-c5cccs5)c5nsnc45)s3)cc21,COC(=O)CCCC1(c2ccccc2)C23c4c5c6c7c8c9c(c%10c%11c2c2c%12c4c4c%13c5c5c7c7c8c8c%14c9c%10c9c%10c%11c2c2c%11c%12c4c4c%12c%13c5c5c7c7c8c8c%14c9c9c%10c2c2c%11c4c4c%12c5c7c5c8c9c2c45)C613,21.04,,,-6.1,-3.7,,,,,,,DTP-C6Th,,
94648,10.1039/d0ta08706h,CCCCC(CC)CC(CC(CC)CCCC)n1c2ccsc2c2sc(-c3ccc(-c4ccc(-c5cccs5)c5nsnc45)s3)cc21,COC(=O)CCCC1(c2ccccc2)C23c4c5c6c7c8c9c(c%10c%11c2c2c%12c4c4c%13c5c5c7c7c8c8c%14c9c%10c9c%10c%11c2c2c%11c%12c4c4c%12c%13c5c5c7c7c8c8c%14c9c9c%10c2c2c%11c4c4c%12c5c7c5c8c9c2c45)C613,19.42,,,-6.1,-3.7,,,,,,,DTPC8-ThDTPA,,
94649,10.1039/d0ta08706h,CCCCC(CC)CC(CC(CC)CCCC)n1c2ccsc2c2sc(-c3ccc(-c4ccc(-c5cccs5)c5nsnc45)s3)cc21,COC(=O)CCCC1(c2ccccc2)C23c4c5c6c7c8c9c(c%10c%11c2c2c%12c4c4c%13c5c5c7c7c8c8c%14c9c%10c9c%10c%11c2c2c%11c%12c4c4c%12c%13c5c5c7c7c8c8c%14c9c9c%10c2c2c%11c4c4c%12c5c7c5c8c9c2c45)C613,19.59,,,-6.1,-3.7,,,,,,,Spiro-OMeTAD,,
94828,10.3390/jcs5100263,CCCCCCCCC(CCCCCCCC)n1c2ccccc2c2ccc(-c3ccc(-c4ccc(-c5cccs5)c5nsnc45)s3)cc21,c12c3c4c5c1c1c6c7c2c2c8c3c3c9c4c4c%10c5c5c1c1c6c6c%11c%12c%13c%14c%15c%16c%17c%14c%14c%18c%13c%11c1c1c5c%10c5c(c%14c%10c%17c%11c%13c%16c%14c%16c%15c%12c%12c%16c(c2c7c%126)c2c8c3c(c%13c%142)c2c9c4c5c%10c%112)c%181,7.6,-5.5,-3.6,,,,80.0,,,,,PEDOT:PSS,,
94829,10.3390/jcs5100263,CCCCCCCCC(CCCCCCCC)n1c2ccccc2c2ccc(-c3ccc(-c4ccc(-c5cccs5)c5nsnc45)s3)cc21,c12c3c4c5c1c1c6c7c2c2c8c3c3c9c4c4c%10c5c5c1c1c6c6c%11c%12c%13c%14c%15c%16c%17c%14c%14c%18c%13c%11c1c1c5c%10c5c(c%14c%10c%17c%11c%13c%16c%14c%16c%15c%12c%12c%16c(c2c7c%126)c2c8c3c(c%13c%142)c2c9c4c5c%10c%112)c%181,6.6,-5.5,-3.6,,,,80.0,,,,,PEDOT:PSS,,
94830,10.3390/jcs5100263,CCCCCCCCC(CCCCCCCC)n1c2ccccc2c2ccc(-c3ccc(-c4ccc(-c5cccs5)c5nsnc45)s3)cc21,c12c3c4c5c1c1c6c7c2c2c8c3c3c9c4c4c%10c5c5c1c1c6c6c%11c%12c%13c%14c%15c%16c%17c%14c%14c%18c%13c%11c1c1c5c%10c5c(c%14c%10c%17c%11c%13c%16c%14c%16c%15c%12c%12c%16c(c2c7c%126)c2c8c3c(c%13c%142)c2c9c4c5c%10c%112)c%181,8.6,-5.5,-3.6,,,,80.0,,,,,PEDOT:PSS,,
94861,10.3390/ma18122675,COC(=O)C(C)(C)c1cc(C)cc(-c2sc3c4sc5cc(/C=C6/C(=O)c7cc(F)cc(c7)C(=O)/C6=C\c6cc(C(C)(C)C(=O)OC)c(-c7cc(C)cc(C(C)(C)C(=O)OC)c7)s6)sc5c4c(C(C)(C)C(=O)OC)ccc2-3)c1,CCCCCCCCCCCc1c(/C=C2\C(=O)c3cc(F)c(F)cc3C2=C(C#N)C#N)sc2c1sc1c3c4nsnc4c4c5sc6c(CCCCCCCCCCC)c(/C=C7\C(=O)c8cc(F)c(F)cc8C7=C(C#N)C#N)sc6c5n(CC(CC)CCCC)c4c3n(CC(CC)CCCC)c21,14.7,-5.56,-3.65,-5.65,-4.09,,100.0,1:1.2,,conventional,PDINN,PEDOT:PSS,chloroform,"1,4-diiodobenzene"
94862,10.3390/ma18122675,COC(=O)C(C)(C)c1cc(C)cc(-c2sc3c4sc5cc(/C=C6/C(=O)c7cc(F)cc(c7)C(=O)/C6=C\c6cc(C(C)(C)C(=O)OC)c(-c7cc(C)cc(C(C)(C)C(=O)OC)c7)s6)sc5c4c(C(C)(C)C(=O)OC)ccc2-3)c1,CCCCCCCCCc1c(C=C2C(=O)c3cc(Cl)c(Cl)cc3C2=C(C#N)C#N)sc2c1sc1c3c4nsnc4c4c5sc6c(CCCCCCCCC)c(C=C7C(=O)c8cc(Cl)c(Cl)cc8C7=C(C#N)C#N)sc6c5n(CC(CCCC)CCCCCC)c4c3n(CC(CCCC)CCCCCC)c21,15.1,-5.56,-3.65,-5.68,-3.9,,100.0,1:1.2,,conventional,PDINN,PEDOT:PSS,chloroform,"1,4-diiodobenzene"
94863,10.3390/ma18122675,CCCCCCC(CCCC)Cc1csc(-c2cc3c4nsnc4c4cc(-c5cc(CC(CCCC)CCCCCC)c(-c6cc7c(-c8cc(F)c(CC(CC)CCCC)s8)c8sccc8c(-c8cc(F)c(CC(CC)CCCC)s8)c7s6)s5)sc4c3s2)c1,CCCCCCC(CCCC)Cc1c(/C=C2\C(=O)c3cc(F)c(F)cc3C2=C(C#N)C#N)sc2c1SC1c3c(c4c(c5nsnc35)c3sc5c(CC(CCCC)CCCCCC)c(/C=C6\C(=O)c7cc(F)c(F)cc7C6=C(C#N)C#N)sc5c3n4CC(CC)CCCC)N(CC(CC)CCCC)C21,15.5,-5.51,-2.77,-5.68,-3.9,,100.0,1:1.2,,conventional,PDINN,PEDOT:PSS,chloroform,"1,4-diiodobenzene"
94864,10.3390/ma18122675,CCCCCCC(CCCC)Cc1csc(-c2cc3c4nsnc4c4cc(-c5cc(CC(CCCC)CCCCCC)c(-c6cc7c(-c8cc(Cl)c(CC(CC)CCCC)s8)c8sccc8c(-c8cc(Cl)c(CC(CC)CCCC)s8)c7s6)s5)sc4c3s2)c1,CCCCCCC(CCCC)Cc1c(/C=C2\C(=O)c3cc(F)c(F)cc3C2=C(C#N)C#N)sc2c1SC1c3c(c4c(c5nsnc35)c3sc5c(CC(CCCC)CCCCCC)c(/C=C6\C(=O)c7cc(F)c(F)cc7C6=C(C#N)C#N)sc5c3n4CC(CC)CCCC)N(CC(CC)CCCC)C21,15.4,-5.51,-2.77,-5.68,-3.9,,100.0,1:1.2,,conventional,PDINN,PEDOT:PSS,chloroform,"1,4-diiodobenzene"
94949,10.1016/j.chempr.2023.04.021,CCCCCCc1ccsc1,CCCCCCCCCCCc1c(/C=C2\C(=O)c3ccccc3C2=C(C#N)C#N)sc2c1sc1c3c4nsnc4c4c5sc6c(CCCCCCCCCCC)c(/C=C7\C(=O)c8cc(-c9cccs9)ccc8C7=C(C#N)C#N)sc6c5n(CC(CCCCCCCC)CCCCCCCCCC)c4c3n(CC(CCCCCCCC)CCCCCCCCCC)c21,1.17,-5.01,-3.12,-5.68,-3.94,,,,,conventional,PDINN,PEDOT:PSS,,
94950,10.1016/j.chempr.2023.04.021,CCCCCCCCC(CCCCCC)COC(=O)c1csc(-c2cc(C(=O)OCC(CCCCCC)CCCCCCCC)c(-c3ccc(-c4cccs4)s3)s2)c1,CCCCCCCCCCCc1c(/C=C2\C(=O)c3ccccc3C2=C(C#N)C#N)sc2c1sc1c3c4nsnc4c4c5sc6c(CCCCCCCCCCC)c(/C=C7\C(=O)c8cc(-c9cccs9)ccc8C7=C(C#N)C#N)sc6c5n(CC(CCCCCCCC)CCCCCCCCCC)c4c3n(CC(CCCCCCCC)CCCCCCCCCC)c21,15.3,-5.31,-3.0,-5.68,-3.94,,,,,conventional,PDINN,PEDOT:PSS,,
94965,10.1016/j.joule.2021.09.001,COC(=O)C(C)(C)c1cc(C)cc(-c2sc3c4sc5cc(/C=C6/C(=O)c7cc(F)cc(c7)C(=O)/C6=C\c6cc(C(C)(C)C(=O)OC)c(-c7cc(C)cc(C(C)(C)C(=O)OC)c7)s6)sc5c4c(C(C)(C)C(=O)OC)ccc2-3)c1,CCCCCCCCCCCc1c(/C=C2\C(=O)c3cc(F)c(F)cc3C2=C(C#N)C#N)sc2c1sc1c3c4nsnc4c4c5sc6c(CCCCCCCCCCC)c(/C=C7\C(=O)c8cc(F)c(F)cc8C7=C(C#N)C#N)sc6c5n(CC(CC)CCCC)c4c3n(CC(CC)CCCC)c21,15.63,-5.56,-3.65,-5.65,-4.09,,,,,,,PEDOT:PSS,,
94966,10.1016/j.joule.2021.09.001,COC(=O)C(C)(C)c1cc(C)cc(-c2sc3c4sc5cc(/C=C6/C(=O)c7cc(F)cc(c7)C(=O)/C6=C\c6cc(C(C)(C)C(=O)OC)c(-c7cc(C)cc(C(C)(C)C(=O)OC)c7)s6)sc5c4c(C(C)(C)C(=O)OC)ccc2-3)c1,CCCCCCCCCCCc1c(/C=C2\C(=O)c3cc(F)c(F)cc3C2=C(C#N)C#N)sc2c1sc1c3c4nsnc4c4c5sc6c(CCCCCCCCCCC)c(/C=C7\C(=O)c8cc(F)c(F)cc8C7=C(C#N)C#N)sc6c5n(CC(CC)CCCC)c4c3n(CC(CC)CCCC)c21,15.89,-5.56,-3.65,-5.65,-4.09,,,,,,,MP-1,,
94967,10.1016/j.joule.2021.09.001,COC(=O)C(C)(C)c1cc(C)cc(-c2sc3c4sc5cc(/C=C6/C(=O)c7cc(F)cc(c7)C(=O)/C6=C\c6cc(C(C)(C)C(=O)OC)c(-c7cc(C)cc(C(C)(C)C(=O)OC)c7)s6)sc5c4c(C(C)(C)C(=O)OC)ccc2-3)c1,CCCCCCCCCCCc1c(/C=C2\C(=O)c3cc(F)c(F)cc3C2=C(C#N)C#N)sc2c1sc1c3c4nsnc4c4c5sc6c(CCCCCCCCCCC)c(/C=C7\C(=O)c8cc(F)c(F)cc8C7=C(C#N)C#N)sc6c5n(CC(CC)CCCC)c4c3n(CC(CC)CCCC)c21,16.41,-5.56,-3.65,-5.65,-4.09,,,,,,,MP-2,,
94968,10.1016/j.joule.2021.09.001,COC(=O)C(C)(C)c1cc(C)cc(-c2sc3c4sc5cc(/C=C6/C(=O)c7cc(F)cc(c7)C(=O)/C6=C\c6cc(C(C)(C)C(=O)OC)c(-c7cc(C)cc(C(C)(C)C(=O)OC)c7)s6)sc5c4c(C(C)(C)C(=O)OC)ccc2-3)c1,CCCCCCCCCCCc1c(/C=C2\C(=O)c3cc(F)c(F)cc3C2=C(C#N)C#N)sc2c1sc1c3c4nsnc4c4c5sc6c(CCCCCCCCCCC)c(/C=C7\C(=O)c8cc(F)c(F)cc8C7=C(C#N)C#N)sc6c5n(CC(CC)CCCC)c4c3n(CC(CC)CCCC)c21,15.91,-5.56,-3.65,-5.65,-4.09,,,,,,,MP-3,,
94969,10.1016/j.joule.2021.09.001,COC(=O)C(C)(C)c1cc(C)cc(-c2sc3c4sc5cc(/C=C6/C(=O)c7cc(F)cc(c7)C(=O)/C6=C\c6cc(C(C)(C)C(=O)OC)c(-c7cc(C)cc(C(C)(C)C(=O)OC)c7)s6)sc5c4c(C(C)(C)C(=O)OC)ccc2-3)c1,CCCCCCCCCCC(CCCCCCCC)CN1C(=O)c2ccc3c4c(c(-c5ccc(-c6cccs6)s5)cc(c24)C1=O)C(=O)N(CC(CCCCCCCC)CCCCCCCCCC)C3=O,4.62,-5.56,-3.65,-5.71,-4.02,,,,,,,PEDOT:PSS,,
94970,10.1016/j.joule.2021.09.001,COC(=O)C(C)(C)c1cc(C)cc(-c2sc3c4sc5cc(/C=C6/C(=O)c7cc(F)cc(c7)C(=O)/C6=C\c6cc(C(C)(C)C(=O)OC)c(-c7cc(C)cc(C(C)(C)C(=O)OC)c7)s6)sc5c4c(C(C)(C)C(=O)OC)ccc2-3)c1,CCCCCCCCCCC(CCCCCCCC)CN1C(=O)c2ccc3c4c(c(-c5ccc(-c6cccs6)s5)cc(c24)C1=O)C(=O)N(CC(CCCCCCCC)CCCCCCCCCC)C3=O,4.74,-5.56,-3.65,-5.71,-4.02,,,,,,,MP-2,,
94971,10.1016/j.joule.2021.09.001,COC(=O)C(C)(C)c1cc(C)cc(-c2sc3c4sc5cc(/C=C6/C(=O)c7cc(F)cc(c7)C(=O)/C6=C\c6cc(C(C)(C)C(=O)OC)c(-c7cc(C)cc(C(C)(C)C(=O)OC)c7)s6)sc5c4c(C(C)(C)C(=O)OC)ccc2-3)c1,CCCCCCCCCc1c(C=C2C(=O)c3cc(Cl)c(Cl)cc3C2=C(C#N)C#N)sc2c1sc1c3c4nsnc4c4c5sc6c(CCCCCCCCC)c(C=C7C(=O)c8cc(Cl)c(Cl)cc8C7=C(C#N)C#N)sc6c5n(CC(CCCC)CCCCCC)c4c3n(CC(CCCC)CCCCCC)c21,17.35,-5.56,-3.65,-5.68,-3.9,,,,,,,PEDOT:PSS,,
94972,10.1016/j.joule.2021.09.001,COC(=O)C(C)(C)c1cc(C)cc(-c2sc3c4sc5cc(/C=C6/C(=O)c7cc(F)cc(c7)C(=O)/C6=C\c6cc(C(C)(C)C(=O)OC)c(-c7cc(C)cc(C(C)(C)C(=O)OC)c7)s6)sc5c4c(C(C)(C)C(=O)OC)ccc2-3)c1,CCCCCCCCCc1c(C=C2C(=O)c3cc(Cl)c(Cl)cc3C2=C(C#N)C#N)sc2c1sc1c3c4nsnc4c4c5sc6c(CCCCCCCCC)c(C=C7C(=O)c8cc(Cl)c(Cl)cc8C7=C(C#N)C#N)sc6c5n(CC(CCCC)CCCCCC)c4c3n(CC(CCCC)CCCCCC)c21,18.27,-5.56,-3.65,-5.68,-3.9,,,,,,,MP-2,,
94973,10.1016/j.joule.2021.09.001,COC(=O)C(C)(C)c1cc(C)cc(-c2sc3c4sc5cc(/C=C6/C(=O)c7cc(F)cc(c7)C(=O)/C6=C\c6cc(C(C)(C)C(=O)OC)c(-c7cc(C)cc(C(C)(C)C(=O)OC)c7)s6)sc5c4c(C(C)(C)C(=O)OC)ccc2-3)c1,CCCCCCCCCc1c(C=C2C(=O)c3cc(Cl)c(Cl)cc3C2=C(C#N)C#N)sc2c1sc1c3c4nsnc4c4c5sc6c(CCCCCCCCC)c(C=C7C(=O)c8cc(Cl)c(Cl)cc8C7=C(C#N)C#N)sc6c5n(CC(CCCC)CCCCCC)c4c3n(CC(CCCC)CCCCCC)c21,17.8,-5.56,-3.65,-5.68,-3.9,,,,,,,MP-2,,
94974,10.1016/j.joule.2021.09.001,COC(=O)C(C)(C)c1cc(C)cc(-c2sc3c4sc5cc(/C=C6/C(=O)c7cc(F)cc(c7)C(=O)/C6=C\c6cc(C(C)(C)C(=O)OC)c(-c7cc(C)cc(C(C)(C)C(=O)OC)c7)s6)sc5c4c(C(C)(C)C(=O)OC)ccc2-3)c1,CCCCCCc1ccc(C2(c3ccc(CCCCCC)cc3)c3cc4c(cc3-c3sc5cc(/C=C6\C(=O)c7cc(F)c(F)cc7C6=C(C#N)C#N)sc5c32)C(c2ccc(CCCCCC)cc2)(c2ccc(CCCCCC)cc2)c2c-4sc3cc(/C=C4\C(=O)c5cc(F)c(F)cc5C4=C(C#N)C#N)sc23)cc1,13.29,-5.56,-3.65,-5.66,-4.14,,,,,,,PEDOT:PSS,,
94975,10.1016/j.joule.2021.09.001,COC(=O)C(C)(C)c1cc(C)cc(-c2sc3c4sc5cc(/C=C6/C(=O)c7cc(F)cc(c7)C(=O)/C6=C\c6cc(C(C)(C)C(=O)OC)c(-c7cc(C)cc(C(C)(C)C(=O)OC)c7)s6)sc5c4c(C(C)(C)C(=O)OC)ccc2-3)c1,CCCCCCc1ccc(C2(c3ccc(CCCCCC)cc3)c3cc4c(cc3-c3sc5cc(/C=C6\C(=O)c7cc(F)c(F)cc7C6=C(C#N)C#N)sc5c32)C(c2ccc(CCCCCC)cc2)(c2ccc(CCCCCC)cc2)c2c-4sc3cc(/C=C4\C(=O)c5cc(F)c(F)cc5C4=C(C#N)C#N)sc23)cc1,14.17,-5.56,-3.65,-5.66,-4.14,,,,,,,MP-2,,
94976,10.1016/j.joule.2021.09.001,COC(=O)C(C)(C)c1cc(C)cc(-c2sc3c4sc5cc(/C=C6/C(=O)c7cc(F)cc(c7)C(=O)/C6=C\c6cc(C(C)(C)C(=O)OC)c(-c7cc(C)cc(C(C)(C)C(=O)OC)c7)s6)sc5c4c(C(C)(C)C(=O)OC)ccc2-3)c1,COC(=O)CCCC1(c2ccccc2)C23c4c5ccc6c7cc8c9c%10c(cc%11cc%12c%13c%14c(cc%15c%16ccc-5c2c%16c2c5c%16c%17c(c(c46)c7c9c%17c4c%10c%11c%13c4c%16c%14c%152)C513)C%12)C8,9.21,-5.56,-3.65,-5.9,-3.9,,,,,,,PEDOT:PSS,,
