Repository: JiYiqaq/PCE-KA-GNN

# Data directory

- `raw/Active_Database.csv` is the immutable source dataset bundled under CC BY 4.0. Do not overwrite it with processed data.
- `processed/` is created and populated by the training pipeline. Generated `.pt` and `.pth` caches are intentionally ignored by Git because they can exceed GitHub's normal single-file limit.

See `../DATA_LICENSE.md` for provenance, license and checksum information.

File: data/processed/device_records.csv (part 167 of 250)
record_id,doi,donor_smiles,acceptor_smiles,pce,homo_d,lumo_d,homo_a,lumo_a,active_layer_thickness,annealing_temp,d_a_ratio,additive_ratio,device_type,etl_canonical,htl_canonical,solvent_canonical,additive_canonical
94977,10.1016/j.joule.2021.09.001,COC(=O)C(C)(C)c1cc(C)cc(-c2sc3c4sc5cc(/C=C6/C(=O)c7cc(F)cc(c7)C(=O)/C6=C\c6cc(C(C)(C)C(=O)OC)c(-c7cc(C)cc(C(C)(C)C(=O)OC)c7)s6)sc5c4c(C(C)(C)C(=O)OC)ccc2-3)c1,COC(=O)CCCC1(c2ccccc2)C23c4c5ccc6c7cc8c9c%10c(cc%11cc%12c%13c%14c(cc%15c%16ccc-5c2c%16c2c5c%16c%17c(c(c46)c7c9c%17c4c%10c%11c%13c4c%16c%14c%152)C513)C%12)C8,10.01,-5.56,-3.65,-5.9,-3.9,,,,,,,MP-2,,
94978,10.1016/j.joule.2023.11.005,CCCCCCC(CCCC)Cc1csc(-c2cc3c4nsnc4c4cc(-c5cc(CC(CCCC)CCCCCC)c(-c6cc7c(-c8cc(F)c(CC(CC)CCCC)s8)c8sccc8c(-c8cc(F)c(CC(CC)CCCC)s8)c7s6)s5)sc4c3s2)c1,CCCCCCC(CCCC)Cc1c(/C=C2\C(=O)c3cc(F)c(F)cc3C2=C(C#N)C#N)sc2c1SC1c3c(c4c(c5nsnc35)c3sc5c(CC(CCCC)CCCCCC)c(/C=C6\C(=O)c7cc(F)c(F)cc7C6=C(C#N)C#N)sc5c3n4CC(CC)CCCC)N(CC(CC)CCCC)C21,18.11,-5.51,-2.77,-5.68,-3.9,,,,,conventional,,,,
94983,10.1016/j.joule.2023.11.005,CCCCCCC(CCCC)Cc1csc(-c2cc3c4nsnc4c4cc(-c5cc(CC(CCCC)CCCCCC)c(-c6cc7c(-c8cc(F)c(CC(CC)CCCC)s8)c8sccc8c(-c8cc(F)c(CC(CC)CCCC)s8)c7s6)s5)sc4c3s2)c1,CCCCCCC(CCCC)Cc1c(/C=C2\C(=O)c3cc(F)c(F)cc3C2=C(C#N)C#N)sc2c1SC1c3c(c4c(c5nsnc35)c3sc5c(CC(CCCC)CCCCCC)c(/C=C6\C(=O)c7cc(F)c(F)cc7C6=C(C#N)C#N)sc5c3n4CC(CC)CCCC)N(CC(CC)CCCC)C21,12.77,-5.51,-2.77,-5.68,-3.9,,,,,,,,,
95005,10.1016/j.joule.2025.102135,CCCCCCC(CCCC)Cc1csc(-c2cc3c4nsnc4c4cc(-c5cc(CC(CCCC)CCCCCC)c(-c6cc7c(-c8cc(F)c(CC(CC)CCCC)s8)c8sccc8c(-c8cc(F)c(CC(CC)CCCC)s8)c7s6)s5)sc4c3s2)c1,CCCCCCC(CCCC)Cc1c(/C=C2\C(=O)c3cc(F)c(F)cc3C2=C(C#N)C#N)sc2c1SC1c3c(c4c(c5nsnc35)c3sc5c(CC(CCCC)CCCCCC)c(/C=C6\C(=O)c7cc(F)c(F)cc7C6=C(C#N)C#N)sc5c3n4CC(CC)CCCC)N(CC(CC)CCCC)C21,18.25,-5.51,-2.77,-5.68,-3.9,100.0,,,,conventional,PDINN,,,
95006,10.1016/j.joule.2025.102135,CCCCCCC(CCCC)Cc1csc(-c2cc3c4nsnc4c4cc(-c5cc(CC(CCCC)CCCCCC)c(-c6cc7c(-c8cc(F)c(CC(CC)CCCC)s8)c8sccc8c(-c8cc(F)c(CC(CC)CCCC)s8)c7s6)s5)sc4c3s2)c1,CCCCCCC(CCCC)Cc1c(/C=C2\C(=O)c3cc(F)c(F)cc3C2=C(C#N)C#N)sc2c1SC1c3c(c4c(c5nsnc35)c3sc5c(CC(CCCC)CCCCCC)c(/C=C6\C(=O)c7cc(F)c(F)cc7C6=C(C#N)C#N)sc5c3n4CC(CC)CCCC)N(CC(CC)CCCC)C21,17.02,-5.51,-2.77,-5.68,-3.9,200.0,,,,conventional,PDINN,,,
95007,10.1016/j.joule.2025.102135,CCCCCCC(CCCC)Cc1csc(-c2cc3c4nsnc4c4cc(-c5cc(CC(CCCC)CCCCCC)c(-c6cc7c(-c8cc(F)c(CC(CC)CCCC)s8)c8sccc8c(-c8cc(F)c(CC(CC)CCCC)s8)c7s6)s5)sc4c3s2)c1,CCCCCCC(CCCC)Cc1c(/C=C2\C(=O)c3cc(F)c(F)cc3C2=C(C#N)C#N)sc2c1SC1c3c(c4c(c5nsnc35)c3sc5c(CC(CCCC)CCCCCC)c(/C=C6\C(=O)c7cc(F)c(F)cc7C6=C(C#N)C#N)sc5c3n4CC(CC)CCCC)N(CC(CC)CCCC)C21,16.69,-5.51,-2.77,-5.68,-3.9,300.0,,,,conventional,PDINN,,,
95008,10.1016/j.joule.2025.102135,CCCCCCC(CCCC)Cc1csc(-c2cc3c4nsnc4c4cc(-c5cc(CC(CCCC)CCCCCC)c(-c6cc7c(-c8cc(F)c(CC(CC)CCCC)s8)c8sccc8c(-c8cc(F)c(CC(CC)CCCC)s8)c7s6)s5)sc4c3s2)c1,CCCCCCC(CCCC)Cc1c(/C=C2\C(=O)c3cc(F)c(F)cc3C2=C(C#N)C#N)sc2c1SC1c3c(c4c(c5nsnc35)c3sc5c(CC(CCCC)CCCCCC)c(/C=C6\C(=O)c7cc(F)c(F)cc7C6=C(C#N)C#N)sc5c3n4CC(CC)CCCC)N(CC(CC)CCCC)C21,15.58,-5.51,-2.77,-5.68,-3.9,400.0,,,,conventional,PDINN,,,
95009,10.1016/j.joule.2025.102135,CCCCCCC(CCCC)Cc1csc(-c2cc3c4nsnc4c4cc(-c5cc(CC(CCCC)CCCCCC)c(-c6cc7c(-c8cc(F)c(CC(CC)CCCC)s8)c8sccc8c(-c8cc(F)c(CC(CC)CCCC)s8)c7s6)s5)sc4c3s2)c1,CCCCCCC(CCCC)Cc1c(/C=C2\C(=O)c3cc(F)c(F)cc3C2=C(C#N)C#N)sc2c1SC1c3c(c4c(c5nsnc35)c3sc5c(CC(CCCC)CCCCCC)c(/C=C6\C(=O)c7cc(F)c(F)cc7C6=C(C#N)C#N)sc5c3n4CC(CC)CCCC)N(CC(CC)CCCC)C21,13.52,-5.51,-2.77,-5.68,-3.9,500.0,,,,conventional,PDINN,,,
95010,10.1016/j.joule.2025.102135,CCCCCCC(CCCC)Cc1csc(-c2cc3c4nsnc4c4cc(-c5cc(CC(CCCC)CCCCCC)c(-c6cc7c(-c8cc(F)c(CC(CC)CCCC)s8)c8sccc8c(-c8cc(F)c(CC(CC)CCCC)s8)c7s6)s5)sc4c3s2)c1,CCCCCCC(CCCC)Cc1c(/C=C2\C(=O)c3cc(F)c(F)cc3C2=C(C#N)C#N)sc2c1SC1c3c(c4c(c5nsnc35)c3sc5c(CC(CCCC)CCCCCC)c(/C=C6\C(=O)c7cc(F)c(F)cc7C6=C(C#N)C#N)sc5c3n4CC(CC)CCCC)N(CC(CC)CCCC)C21,20.87,-5.51,-2.77,-5.68,-3.9,100.0,,,,conventional,PDINN,,,TBP
95011,10.1016/j.joule.2025.102135,CCCCCCC(CCCC)Cc1csc(-c2cc3c4nsnc4c4cc(-c5cc(CC(CCCC)CCCCCC)c(-c6cc7c(-c8cc(F)c(CC(CC)CCCC)s8)c8sccc8c(-c8cc(F)c(CC(CC)CCCC)s8)c7s6)s5)sc4c3s2)c1,CCCCCCC(CCCC)Cc1c(/C=C2\C(=O)c3cc(F)c(F)cc3C2=C(C#N)C#N)sc2c1SC1c3c(c4c(c5nsnc35)c3sc5c(CC(CCCC)CCCCCC)c(/C=C6\C(=O)c7cc(F)c(F)cc7C6=C(C#N)C#N)sc5c3n4CC(CC)CCCC)N(CC(CC)CCCC)C21,20.37,-5.51,-2.77,-5.68,-3.9,100.0,,,,conventional,PDINN,,,TBP
95012,10.1016/j.joule.2025.102135,CCCCCCC(CCCC)Cc1csc(-c2cc3c4nsnc4c4cc(-c5cc(CC(CCCC)CCCCCC)c(-c6cc7c(-c8cc(F)c(CC(CC)CCCC)s8)c8sccc8c(-c8cc(F)c(CC(CC)CCCC)s8)c7s6)s5)sc4c3s2)c1,CCCCCCC(CCCC)Cc1c(/C=C2\C(=O)c3cc(F)c(F)cc3C2=C(C#N)C#N)sc2c1SC1c3c(c4c(c5nsnc35)c3sc5c(CC(CCCC)CCCCCC)c(/C=C6\C(=O)c7cc(F)c(F)cc7C6=C(C#N)C#N)sc5c3n4CC(CC)CCCC)N(CC(CC)CCCC)C21,19.73,-5.51,-2.77,-5.68,-3.9,200.0,,,,conventional,PDINN,,,TBP
95013,10.1016/j.joule.2025.102135,CCCCCCC(CCCC)Cc1csc(-c2cc3c4nsnc4c4cc(-c5cc(CC(CCCC)CCCCCC)c(-c6cc7c(-c8cc(F)c(CC(CC)CCCC)s8)c8sccc8c(-c8cc(F)c(CC(CC)CCCC)s8)c7s6)s5)sc4c3s2)c1,CCCCCCC(CCCC)Cc1c(/C=C2\C(=O)c3cc(F)c(F)cc3C2=C(C#N)C#N)sc2c1SC1c3c(c4c(c5nsnc35)c3sc5c(CC(CCCC)CCCCCC)c(/C=C6\C(=O)c7cc(F)c(F)cc7C6=C(C#N)C#N)sc5c3n4CC(CC)CCCC)N(CC(CC)CCCC)C21,19.23,-5.51,-2.77,-5.68,-3.9,300.0,,,,conventional,PDINN,,,TBP
95014,10.1016/j.joule.2025.102135,CCCCCCC(CCCC)Cc1csc(-c2cc3c4nsnc4c4cc(-c5cc(CC(CCCC)CCCCCC)c(-c6cc7c(-c8cc(F)c(CC(CC)CCCC)s8)c8sccc8c(-c8cc(F)c(CC(CC)CCCC)s8)c7s6)s5)sc4c3s2)c1,CCCCCCC(CCCC)Cc1c(/C=C2\C(=O)c3cc(F)c(F)cc3C2=C(C#N)C#N)sc2c1SC1c3c(c4c(c5nsnc35)c3sc5c(CC(CCCC)CCCCCC)c(/C=C6\C(=O)c7cc(F)c(F)cc7C6=C(C#N)C#N)sc5c3n4CC(CC)CCCC)N(CC(CC)CCCC)C21,19.23,-5.51,-2.77,-5.68,-3.9,300.0,,,,conventional,PDINN,,,TBP
95015,10.1016/j.joule.2025.102135,CCCCCCC(CCCC)Cc1csc(-c2cc3c4nsnc4c4cc(-c5cc(CC(CCCC)CCCCCC)c(-c6cc7c(-c8cc(F)c(CC(CC)CCCC)s8)c8sccc8c(-c8cc(F)c(CC(CC)CCCC)s8)c7s6)s5)sc4c3s2)c1,CCCCCCC(CCCC)Cc1c(/C=C2\C(=O)c3cc(F)c(F)cc3C2=C(C#N)C#N)sc2c1SC1c3c(c4c(c5nsnc35)c3sc5c(CC(CCCC)CCCCCC)c(/C=C6\C(=O)c7cc(F)c(F)cc7C6=C(C#N)C#N)sc5c3n4CC(CC)CCCC)N(CC(CC)CCCC)C21,18.65,-5.51,-2.77,-5.68,-3.9,400.0,,,,conventional,PDINN,,,TBP
95016,10.1016/j.joule.2025.102135,CCCCCCC(CCCC)Cc1csc(-c2cc3c4nsnc4c4cc(-c5cc(CC(CCCC)CCCCCC)c(-c6cc7c(-c8cc(F)c(CC(CC)CCCC)s8)c8sccc8c(-c8cc(F)c(CC(CC)CCCC)s8)c7s6)s5)sc4c3s2)c1,CCCCCCC(CCCC)Cc1c(/C=C2\C(=O)c3cc(F)c(F)cc3C2=C(C#N)C#N)sc2c1SC1c3c(c4c(c5nsnc35)c3sc5c(CC(CCCC)CCCCCC)c(/C=C6\C(=O)c7cc(F)c(F)cc7C6=C(C#N)C#N)sc5c3n4CC(CC)CCCC)N(CC(CC)CCCC)C21,17.82,-5.51,-2.77,-5.68,-3.9,500.0,,,,conventional,PDINN,,,TBP
95038,10.1021/acsami.0c07173,COC(=O)C(C)(C)c1cc(C)cc(-c2sc3c4sc5cc(/C=C6/C(=O)c7cc(F)cc(c7)C(=O)/C6=C\c6cc(C(C)(C)C(=O)OC)c(-c7cc(C)cc(C(C)(C)C(=O)OC)c7)s6)sc5c4c(C(C)(C)C(=O)OC)ccc2-3)c1,CCCCCCc1ccc(C2(c3ccc(CCCCCC)cc3)c3cc4c(cc3-c3sc5cc(/C=C6\C(=O)c7cc(F)c(F)cc7C6=C(C#N)C#N)sc5c32)C(c2ccc(CCCCCC)cc2)(c2ccc(CCCCCC)cc2)c2c-4sc3cc(/C=C4\C(=O)c5cc(F)c(F)cc5C4=C(C#N)C#N)sc23)cc1,12.63,-5.49,-3.64,-5.66,-4.14,,100.0,1:1 wt/wt,0.5 vol% DIO,inverted,TIPD,MoO3,,
95039,10.1021/acsami.0c07173,COC(=O)C(C)(C)c1cc(C)cc(-c2sc3c4sc5cc(/C=C6/C(=O)c7cc(F)cc(c7)C(=O)/C6=C\c6cc(C(C)(C)C(=O)OC)c(-c7cc(C)cc(C(C)(C)C(=O)OC)c7)s6)sc5c4c(C(C)(C)C(=O)OC)ccc2-3)c1,CCCCCCc1ccc(C2(c3ccc(CCCCCC)cc3)c3cc4c(cc3-c3sc5cc(/C=C6\C(=O)c7cc(F)c(F)cc7C6=C(C#N)C#N)sc5c32)C(c2ccc(CCCCCC)cc2)(c2ccc(CCCCCC)cc2)c2c-4sc3cc(/C=C4\C(=O)c5cc(F)c(F)cc5C4=C(C#N)C#N)sc23)cc1,13.82,-5.49,-3.64,-5.66,-4.14,,100.0,1:1 wt/wt,0.5 vol% DIO,inverted,TIPD,MoO3,,
95040,10.1021/acsami.0c07173,COC(=O)C(C)(C)c1cc(C)cc(-c2sc3c4sc5cc(/C=C6/C(=O)c7cc(F)cc(c7)C(=O)/C6=C\c6cc(C(C)(C)C(=O)OC)c(-c7cc(C)cc(C(C)(C)C(=O)OC)c7)s6)sc5c4c(C(C)(C)C(=O)OC)ccc2-3)c1,CCCCCCc1ccc(C2(c3ccc(CCCCCC)cc3)c3cc4c(cc3-c3sc5cc(/C=C6\C(=O)c7cc(F)c(F)cc7C6=C(C#N)C#N)sc5c32)C(c2ccc(CCCCCC)cc2)(c2ccc(CCCCCC)cc2)c2c-4sc3cc(/C=C4\C(=O)c5cc(F)c(F)cc5C4=C(C#N)C#N)sc23)cc1,14.05,-5.49,-3.64,-5.66,-4.14,100.0,100.0,1:1,0.5 vol%,inverted,TIPD,MoO3,,
95041,10.1021/acsami.0c07173,COC(=O)C(C)(C)c1cc(C)cc(-c2sc3c4sc5cc(/C=C6/C(=O)c7cc(F)cc(c7)C(=O)/C6=C\c6cc(C(C)(C)C(=O)OC)c(-c7cc(C)cc(C(C)(C)C(=O)OC)c7)s6)sc5c4c(C(C)(C)C(=O)OC)ccc2-3)c1,CCCCCCc1ccc(C2(c3ccc(CCCCCC)cc3)c3cc4c(cc3-c3sc5cc(/C=C6\C(=O)c7cc(F)c(F)cc7C6=C(C#N)C#N)sc5c32)C(c2ccc(CCCCCC)cc2)(c2ccc(CCCCCC)cc2)c2c-4sc3cc(/C=C4\C(=O)c5cc(F)c(F)cc5C4=C(C#N)C#N)sc23)cc1,12.97,-5.49,-3.64,-5.66,-4.14,,100.0,1:1 wt/wt,0.5 vol% DIO,inverted,TIPD,MoO3,IPA,
95042,10.1021/acsami.0c07173,COC(=O)C(C)(C)c1cc(C)cc(-c2sc3c4sc5cc(/C=C6/C(=O)c7cc(F)cc(c7)C(=O)/C6=C\c6cc(C(C)(C)C(=O)OC)c(-c7cc(C)cc(C(C)(C)C(=O)OC)c7)s6)sc5c4c(C(C)(C)C(=O)OC)ccc2-3)c1,CCCCCCc1ccc(C2(c3ccc(CCCCCC)cc3)c3cc4c(cc3-c3sc5cc(/C=C6\C(=O)c7cc(F)c(F)cc7C6=C(C#N)C#N)sc5c32)C(c2ccc(CCCCCC)cc2)(c2ccc(CCCCCC)cc2)c2c-4sc3cc(/C=C4\C(=O)c5cc(F)c(F)cc5C4=C(C#N)C#N)sc23)cc1,12.87,-5.49,-3.64,-5.66,-4.14,,100.0,1:1 wt/wt,0.5 vol% DIO,inverted,TIPD,MoO3,,
95043,10.1021/acsami.0c07173,COC(=O)C(C)(C)c1cc(C)cc(-c2sc3c4sc5cc(/C=C6/C(=O)c7cc(F)cc(c7)C(=O)/C6=C\c6cc(C(C)(C)C(=O)OC)c(-c7cc(C)cc(C(C)(C)C(=O)OC)c7)s6)sc5c4c(C(C)(C)C(=O)OC)ccc2-3)c1,CCCCCCCCCCCc1c(/C=C2\C(=O)c3cc(F)c(F)cc3C2=C(C#N)C#N)sc2c1sc1c3c4nsnc4c4c5sc6c(CCCCCCCCCCC)c(/C=C7\C(=O)c8cc(F)c(F)cc8C7=C(C#N)C#N)sc6c5n(CC(CC)CCCC)c4c3n(CC(CC)CCCC)c21,15.86,-5.49,-3.64,-5.65,-4.09,100.0,110.0,1:1:0.2,1 vol%,inverted,TIPD,MoO3,,
95044,10.1021/acsami.0c07173,COC(=O)C(C)(C)c1cc(C)cc(-c2sc3c4sc5cc(/C=C6/C(=O)c7cc(F)cc(c7)C(=O)/C6=C\c6cc(C(C)(C)C(=O)OC)c(-c7cc(C)cc(C(C)(C)C(=O)OC)c7)s6)sc5c4c(C(C)(C)C(=O)OC)ccc2-3)c1,CCCCCCCCCCCc1c(/C=C2\C(=O)c3cc(F)c(F)cc3C2=C(C#N)C#N)sc2c1sc1c3c4nsnc4c4c5sc6c(CCCCCCCCCCC)c(/C=C7\C(=O)c8cc(F)c(F)cc8C7=C(C#N)C#N)sc6c5n(CC(CC)CCCC)c4c3n(CC(CC)CCCC)c21,16.11,-5.49,-3.64,-5.65,-4.09,100.0,110.0,1:1:0.2,1 vol%,inverted,TIPD,MoO3,,
95045,10.1021/acsami.0c07173,COC(=O)C(C)(C)c1cc(C)cc(-c2sc3c4sc5cc(/C=C6/C(=O)c7cc(F)cc(c7)C(=O)/C6=C\c6cc(C(C)(C)C(=O)OC)c(-c7cc(C)cc(C(C)(C)C(=O)OC)c7)s6)sc5c4c(C(C)(C)C(=O)OC)ccc2-3)c1,CCCCCCCCCCCc1c(/C=C2\C(=O)c3cc(F)c(F)cc3C2=C(C#N)C#N)sc2c1sc1c3c4nsnc4c4c5sc6c(CCCCCCCCCCC)c(/C=C7\C(=O)c8cc(F)c(F)cc8C7=C(C#N)C#N)sc6c5n(CC(CC)CCCC)c4c3n(CC(CC)CCCC)c21,16.51,-5.49,-3.64,-5.65,-4.09,100.0,110.0,1:1:0.2,1 vol%,inverted,TIPD,MoO3,,
95046,10.1021/acsami.0c07173,COC(=O)C(C)(C)c1cc(C)cc(-c2sc3c4sc5cc(/C=C6/C(=O)c7cc(F)cc(c7)C(=O)/C6=C\c6cc(C(C)(C)C(=O)OC)c(-c7cc(C)cc(C(C)(C)C(=O)OC)c7)s6)sc5c4c(C(C)(C)C(=O)OC)ccc2-3)c1,CCCCCCCCCCCc1c(/C=C2\C(=O)c3cc(F)c(F)cc3C2=C(C#N)C#N)sc2c1sc1c3c4nsnc4c4c5sc6c(CCCCCCCCCCC)c(/C=C7\C(=O)c8cc(F)c(F)cc8C7=C(C#N)C#N)sc6c5n(CC(CC)CCCC)c4c3n(CC(CC)CCCC)c21,15.69,-5.49,-3.64,-5.65,-4.09,100.0,110.0,1:1:0.2,1 vol%,inverted,TIPD,MoO3,IPA,
95047,10.1021/acsami.0c07173,COC(=O)C(C)(C)c1cc(C)cc(-c2sc3c4sc5cc(/C=C6/C(=O)c7cc(F)cc(c7)C(=O)/C6=C\c6cc(C(C)(C)C(=O)OC)c(-c7cc(C)cc(C(C)(C)C(=O)OC)c7)s6)sc5c4c(C(C)(C)C(=O)OC)ccc2-3)c1,CCCCCCCCCCCc1c(/C=C2\C(=O)c3cc(F)c(F)cc3C2=C(C#N)C#N)sc2c1sc1c3c4nsnc4c4c5sc6c(CCCCCCCCCCC)c(/C=C7\C(=O)c8cc(F)c(F)cc8C7=C(C#N)C#N)sc6c5n(CC(CC)CCCC)c4c3n(CC(CC)CCCC)c21,15.4,-5.49,-3.64,-5.65,-4.09,100.0,110.0,1:1:0.2,1 vol%,inverted,TIPD,MoO3,,
95060,10.1021/acsami.1c20793,COC(=O)C(C)(C)c1cc(C)cc(-c2sc3c4sc5cc(/C=C6/C(=O)c7cc(F)cc(c7)C(=O)/C6=C\c6cc(C(C)(C)C(=O)OC)c(-c7cc(C)cc(C(C)(C)C(=O)OC)c7)s6)sc5c4c(C(C)(C)C(=O)OC)ccc2-3)c1,CCCCCCCCCCCc1c(/C=C2\C(=O)c3cc(F)c(F)cc3C2=C(C#N)C#N)sc2c1sc1c3c4nsnc4c4c5sc6c(CCCCCCCCCCC)c(/C=C7\C(=O)c8cc(F)c(F)cc8C7=C(C#N)C#N)sc6c5n(CC(CC)CCCC)c4c3n(CC(CC)CCCC)c21,4.64,-5.56,-3.65,-5.65,-4.09,,110.0,1:1.2,0.5 vol%,conventional,PFN-Br,PEDOT:PSS,,
95061,10.1021/acsami.1c20793,COC(=O)C(C)(C)c1cc(C)cc(-c2sc3c4sc5cc(/C=C6/C(=O)c7cc(F)cc(c7)C(=O)/C6=C\c6cc(C(C)(C)C(=O)OC)c(-c7cc(C)cc(C(C)(C)C(=O)OC)c7)s6)sc5c4c(C(C)(C)C(=O)OC)ccc2-3)c1,CCCCCCCCCCCc1c(/C=C2\C(=O)c3cc(F)c(F)cc3C2=C(C#N)C#N)sc2c1sc1c3c4nsnc4c4c5sc6c(CCCCCCCCCCC)c(/C=C7\C(=O)c8cc(F)c(F)cc8C7=C(C#N)C#N)sc6c5n(CC(CC)CCCC)c4c3n(CC(CC)CCCC)c21,11.2,-5.56,-3.65,-5.65,-4.09,,110.0,1:1.2,0.5% v/v,conventional,,PEDOT:PSS,,
95062,10.1021/acsami.1c20793,COC(=O)C(C)(C)c1cc(C)cc(-c2sc3c4sc5cc(/C=C6/C(=O)c7cc(F)cc(c7)C(=O)/C6=C\c6cc(C(C)(C)C(=O)OC)c(-c7cc(C)cc(C(C)(C)C(=O)OC)c7)s6)sc5c4c(C(C)(C)C(=O)OC)ccc2-3)c1,CCCCCCCCCCCc1c(/C=C2\C(=O)c3cc(F)c(F)cc3C2=C(C#N)C#N)sc2c1sc1c3c4nsnc4c4c5sc6c(CCCCCCCCCCC)c(/C=C7\C(=O)c8cc(F)c(F)cc8C7=C(C#N)C#N)sc6c5n(CC(CC)CCCC)c4c3n(CC(CC)CCCC)c21,9.59,-5.56,-3.65,-5.65,-4.09,,110.0,1:1.2,0.5 vol%,conventional,,PEDOT:PSS,,
95063,10.1021/acsami.1c20793,COC(=O)C(C)(C)c1cc(C)cc(-c2sc3c4sc5cc(/C=C6/C(=O)c7cc(F)cc(c7)C(=O)/C6=C\c6cc(C(C)(C)C(=O)OC)c(-c7cc(C)cc(C(C)(C)C(=O)OC)c7)s6)sc5c4c(C(C)(C)C(=O)OC)ccc2-3)c1,CCCCCCCCCCCc1c(/C=C2\C(=O)c3cc(F)c(F)cc3C2=C(C#N)C#N)sc2c1sc1c3c4nsnc4c4c5sc6c(CCCCCCCCCCC)c(/C=C7\C(=O)c8cc(F)c(F)cc8C7=C(C#N)C#N)sc6c5n(CC(CC)CCCC)c4c3n(CC(CC)CCCC)c21,10.0,-5.56,-3.65,-5.65,-4.09,,110.0,1:1.2,0.5% v/v,conventional,,PEDOT:PSS,,
95064,10.1021/acsami.1c20793,COC(=O)C(C)(C)c1cc(C)cc(-c2sc3c4sc5cc(/C=C6/C(=O)c7cc(F)cc(c7)C(=O)/C6=C\c6cc(C(C)(C)C(=O)OC)c(-c7cc(C)cc(C(C)(C)C(=O)OC)c7)s6)sc5c4c(C(C)(C)C(=O)OC)ccc2-3)c1,CCCCCCCCCCCc1c(/C=C2\C(=O)c3cc(F)c(F)cc3C2=C(C#N)C#N)sc2c1sc1c3c4nsnc4c4c5sc6c(CCCCCCCCCCC)c(/C=C7\C(=O)c8cc(F)c(F)cc8C7=C(C#N)C#N)sc6c5n(CC(CC)CCCC)c4c3n(CC(CC)CCCC)c21,10.1,-5.56,-3.65,-5.65,-4.09,,110.0,1:1.2,0.5 vol%,conventional,,PEDOT:PSS,,
95065,10.1021/acsami.1c20793,COC(=O)C(C)(C)c1cc(C)cc(-c2sc3c4sc5cc(/C=C6/C(=O)c7cc(F)cc(c7)C(=O)/C6=C\c6cc(C(C)(C)C(=O)OC)c(-c7cc(C)cc(C(C)(C)C(=O)OC)c7)s6)sc5c4c(C(C)(C)C(=O)OC)ccc2-3)c1,CCCCCCCCCCCc1c(/C=C2\C(=O)c3cc(F)c(F)cc3C2=C(C#N)C#N)sc2c1sc1c3c4nsnc4c4c5sc6c(CCCCCCCCCCC)c(/C=C7\C(=O)c8cc(F)c(F)cc8C7=C(C#N)C#N)sc6c5n(CC(CC)CCCC)c4c3n(CC(CC)CCCC)c21,10.6,-5.56,-3.65,-5.65,-4.09,,110.0,1:1.2,0.5% v/v,conventional,,PEDOT:PSS,,
95066,10.1021/acsami.1c20793,COC(=O)C(C)(C)c1cc(C)cc(-c2sc3c4sc5cc(/C=C6/C(=O)c7cc(F)cc(c7)C(=O)/C6=C\c6cc(C(C)(C)C(=O)OC)c(-c7cc(C)cc(C(C)(C)C(=O)OC)c7)s6)sc5c4c(C(C)(C)C(=O)OC)ccc2-3)c1,CCCCCCCCCCCc1c(/C=C2\C(=O)c3cc(F)c(F)cc3C2=C(C#N)C#N)sc2c1sc1c3c4nsnc4c4c5sc6c(CCCCCCCCCCC)c(/C=C7\C(=O)c8cc(F)c(F)cc8C7=C(C#N)C#N)sc6c5n(CC(CC)CCCC)c4c3n(CC(CC)CCCC)c21,11.3,-5.56,-3.65,-5.65,-4.09,,110.0,1:1.2,0.5% v/v,conventional,PFN-Br,PEDOT:PSS,,
95067,10.1021/acsami.1c20793,COC(=O)C(C)(C)c1cc(C)cc(-c2sc3c4sc5cc(/C=C6/C(=O)c7cc(F)cc(c7)C(=O)/C6=C\c6cc(C(C)(C)C(=O)OC)c(-c7cc(C)cc(C(C)(C)C(=O)OC)c7)s6)sc5c4c(C(C)(C)C(=O)OC)ccc2-3)c1,CCCCCCCCCCCc1c(/C=C2\C(=O)c3cc(F)c(F)cc3C2=C(C#N)C#N)sc2c1sc1c3c4nsnc4c4c5sc6c(CCCCCCCCCCC)c(/C=C7\C(=O)c8cc(F)c(F)cc8C7=C(C#N)C#N)sc6c5n(CC(CC)CCCC)c4c3n(CC(CC)CCCC)c21,8.1,-5.56,-3.65,-5.65,-4.09,,110.0,1:1.2,0.5 vol%,conventional,,PEDOT:PSS,,
95068,10.1021/acsami.2c05504,COC(=O)C(C)(C)c1cc(C)cc(-c2sc3c4sc5cc(/C=C6/C(=O)c7cc(F)cc(c7)C(=O)/C6=C\c6cc(C(C)(C)C(=O)OC)c(-c7cc(C)cc(C(C)(C)C(=O)OC)c7)s6)sc5c4c(C(C)(C)C(=O)OC)ccc2-3)c1,CCCCCCCCCc1c(C=C2C(=O)c3cc(Cl)c(Cl)cc3C2=C(C#N)C#N)sc2c1sc1c3c4nsnc4c4c5sc6c(CCCCCCCCC)c(C=C7C(=O)c8cc(Cl)c(Cl)cc8C7=C(C#N)C#N)sc6c5n(CC(CCCC)CCCCCC)c4c3n(CC(CCCC)CCCCCC)c21,15.34,-5.56,-3.65,-5.68,-3.9,,,1:1.2,,,,,,
95070,10.1021/acsami.2c05504,COC(=O)C(C)(C)c1cc(C)cc(-c2sc3c4sc5cc(/C=C6/C(=O)c7cc(F)cc(c7)C(=O)/C6=C\c6cc(C(C)(C)C(=O)OC)c(-c7cc(C)cc(C(C)(C)C(=O)OC)c7)s6)sc5c4c(C(C)(C)C(=O)OC)ccc2-3)c1,CCCCCCCCCc1c(C=C2C(=O)c3cc(Cl)c(Cl)cc3C2=C(C#N)C#N)sc2c1sc1c3c4nsnc4c4c5sc6c(CCCCCCCCC)c(C=C7C(=O)c8cc(Cl)c(Cl)cc8C7=C(C#N)C#N)sc6c5n(CC(CCCC)CCCCCC)c4c3n(CC(CCCC)CCCCCC)c21,16.38,-5.56,-3.65,-5.68,-3.9,,,,,,,,,
95076,10.1021/acsami.5c16793,CCCCCCc1cc(-c2cc3c(-c4cc(Cl)c(CC(CC)CCCC)s4)c4sc(-c5cc(CCCCCC)c(-c6cc(CCCCCC)c(-c7ccc(/C=C8/SC(=S)N(CCCCCC)C8=O)s7)s6)s5)cc4c(-c4cc(Cl)c(CC(CC)CCCC)s4)c3s2)sc1-c1cc(CCCCCC)c(-c2ccc(/C=C3\SC(=S)N(CC(CC)CCCC)C3=O)s2)s1,CCCCCCCCCCCc1c(/C=C2\C(=O)c3ccccc3C2=C(C#N)C#N)sc2c1sc1c3c4nsnc4c4c5sc6c(CCCCCCCCCCC)c(/C=C7\C(=O)c8cc(-c9cccs9)ccc8C7=C(C#N)C#N)sc6c5n(CC(CCCCCCCC)CCCCCCCCCC)c4c3n(CC(CCCCCCCC)CCCCCCCCCC)c21,8.8,-5.46,-3.7,-5.68,-3.94,,,2.5:1,,conventional,PDINN,PEDOT:PSS,chloroform,DIO
95077,10.1021/acsami.5c16793,CCCCCCc1cc(-c2cc3c(-c4cc(Cl)c(CC(CC)CCCC)s4)c4sc(-c5cc(CCCCCC)c(-c6cc(CCCCCC)c(-c7ccc(/C=C8/SC(=S)N(CCCCCC)C8=O)s7)s6)s5)cc4c(-c4cc(Cl)c(CC(CC)CCCC)s4)c3s2)sc1-c1cc(CCCCCC)c(-c2ccc(/C=C3\SC(=S)N(CC(CC)CCCC)C3=O)s2)s1,CCCCCCCCCCCc1c(/C=C2\C(=O)c3ccccc3C2=C(C#N)C#N)sc2c1sc1c3c4nsnc4c4c5sc6c(CCCCCCCCCCC)c(/C=C7\C(=O)c8cc(-c9cccs9)ccc8C7=C(C#N)C#N)sc6c5n(CC(CCCCCCCC)CCCCCCCCCC)c4c3n(CC(CCCCCCCC)CCCCCCCCCC)c21,10.01,-5.46,-3.7,-5.68,-3.94,,,2.5:1,,conventional,PDINN,PEDOT:PSS,chloroform,DIO
95078,10.1021/acsapm.1c00989,CCCCC(CC)COC(=O)c1sc2csc(-c3cc4c(-c5ccc(CC(CC)CCCC)s5)c5sccc5c(-c5ccc(CC(CC)CCCC)s5)c4s3)c2c1F,COC(=O)CCCC1(c2ccccc2)C23c4c5ccc6c7cc8c9c%10c(cc%11cc%12c%13c%14c(cc%15c%16ccc-5c2c%16c2c5c%16c%17c(c(c46)c7c9c%17c4c%10c%11c%13c4c%16c%14c%152)C513)C%12)C8,8.19,-5.21,-3.6,-5.9,-3.9,,,1:1.5,,conventional,BCP,PEDOT:PSS,chlorobenzene,
95079,10.1021/acsapm.1c00989,CCCCC(CC)COc1c2sc3c4sc(/C=C5\C(=O)c6ccccc6C5=C(C#N)C#N)cc4n(CC(CC)CCCC)c3c2c(OCC(CC)CCCC)c2sc3c4sc(/C=C5\C(=O)c6ccccc6C5=C(C#N)C#N)cc4n(CC(CC)CCCC)c3c12,COC(=O)CCCC1(c2ccccc2)C23c4c5ccc6c7cc8c9c%10c(cc%11cc%12c%13c%14c(cc%15c%16ccc-5c2c%16c2c5c%16c%17c(c(c46)c7c9c%17c4c%10c%11c%13c4c%16c%14c%152)C513)C%12)C8,9.48,-5.48,-3.8,-5.9,-3.9,,,1:1.5,,conventional,BCP,PEDOT:PSS,chlorobenzene,
95120,10.1016/j.joule.2023.12.011,COC(=O)C(C)(C)c1cc(C)cc(-c2sc3c4sc5cc(/C=C6/C(=O)c7cc(F)cc(c7)C(=O)/C6=C\c6cc(C(C)(C)C(=O)OC)c(-c7cc(C)cc(C(C)(C)C(=O)OC)c7)s6)sc5c4c(C(C)(C)C(=O)OC)ccc2-3)c1,CCCCCCCCCc1c(C=C2C(=O)c3cc(Cl)c(Cl)cc3C2=C(C#N)C#N)sc2c1sc1c3c4nsnc4c4c5sc6c(CCCCCCCCC)c(C=C7C(=O)c8cc(Cl)c(Cl)cc8C7=C(C#N)C#N)sc6c5n(CC(CCCC)CCCCCC)c4c3n(CC(CCCC)CCCCCC)c21,16.6,-5.56,-3.65,-5.68,-3.9,,100.0,1:1.2,0.7 vol%,inverted,ZnO,MoO3,chlorobenzene,
95121,10.1016/j.joule.2023.12.011,COC(=O)C(C)(C)c1cc(C)cc(-c2sc3c4sc5cc(/C=C6/C(=O)c7cc(F)cc(c7)C(=O)/C6=C\c6cc(C(C)(C)C(=O)OC)c(-c7cc(C)cc(C(C)(C)C(=O)OC)c7)s6)sc5c4c(C(C)(C)C(=O)OC)ccc2-3)c1,CCCCCCCCCc1c(C=C2C(=O)c3cc(Cl)c(Cl)cc3C2=C(C#N)C#N)sc2c1sc1c3c4nsnc4c4c5sc6c(CCCCCCCCC)c(C=C7C(=O)c8cc(Cl)c(Cl)cc8C7=C(C#N)C#N)sc6c5n(CC(CCCC)CCCCCC)c4c3n(CC(CCCC)CCCCCC)c21,15.8,-5.56,-3.65,-5.68,-3.9,,100.0,1:1.2,0.7 vol%,inverted,ZnO,MoO3,chlorobenzene,
95122,10.1016/j.joule.2023.12.011,COC(=O)C(C)(C)c1cc(C)cc(-c2sc3c4sc5cc(/C=C6/C(=O)c7cc(F)cc(c7)C(=O)/C6=C\c6cc(C(C)(C)C(=O)OC)c(-c7cc(C)cc(C(C)(C)C(=O)OC)c7)s6)sc5c4c(C(C)(C)C(=O)OC)ccc2-3)c1,CCCCCCCCCc1c(C=C2C(=O)c3cc(Cl)c(Cl)cc3C2=C(C#N)C#N)sc2c1sc1c3c4nsnc4c4c5sc6c(CCCCCCCCC)c(C=C7C(=O)c8cc(Cl)c(Cl)cc8C7=C(C#N)C#N)sc6c5n(CC(CCCC)CCCCCC)c4c3n(CC(CCCC)CCCCCC)c21,14.2,-5.56,-3.65,-5.68,-3.9,,100.0,1:1.2,0.7 vol%,inverted,ZnO,MoO3,chlorobenzene,
95123,10.1016/j.joule.2023.12.011,COC(=O)C(C)(C)c1cc(C)cc(-c2sc3c4sc5cc(/C=C6/C(=O)c7cc(F)cc(c7)C(=O)/C6=C\c6cc(C(C)(C)C(=O)OC)c(-c7cc(C)cc(C(C)(C)C(=O)OC)c7)s6)sc5c4c(C(C)(C)C(=O)OC)ccc2-3)c1,CCCCCCCCCc1c(C=C2C(=O)c3cc(Cl)c(Cl)cc3C2=C(C#N)C#N)sc2c1sc1c3c4nsnc4c4c5sc6c(CCCCCCCCC)c(C=C7C(=O)c8cc(Cl)c(Cl)cc8C7=C(C#N)C#N)sc6c5n(CC(CCCC)CCCCCC)c4c3n(CC(CCCC)CCCCCC)c21,12.7,-5.56,-3.65,-5.68,-3.9,,100.0,1:1.2,0.7 vol%,inverted,ZnO,MoO3,chlorobenzene,
95124,10.1016/j.joule.2023.12.011,CCCCC(CC)COC(=O)c1sc2csc(-c3cc4c(-c5ccc(CC(CC)CCCC)s5)c5sccc5c(-c5ccc(CC(CC)CCCC)s5)c4s3)c2c1F,CCCCCCc1ccc(C2(c3ccc(CCCCCC)cc3)c3cc4c(cc3-c3sc(-c5sc(/C=C6\C(=O)c7cc(F)c(F)cc7C6=C(C#N)C#N)cc5OCC(CC)CCCC)cc32)C(c2ccc(CCCCCC)cc2)(c2ccc(CCCCCC)cc2)c2cc(-c3scc(/C=C5/C(=O)c6cc(F)c(F)cc6C5=C(C#N)C#N)c3OCC(CC)CCCC)sc2-4)cc1,12.1,-5.21,-3.6,-5.44,-4.19,,100.0,1:1.5,4,inverted,,,,
95125,10.1016/j.joule.2023.12.011,CCCCC(CC)COC(=O)c1sc2csc(-c3cc4c(-c5ccc(CC(CC)CCCC)s5)c5sccc5c(-c5ccc(CC(CC)CCCC)s5)c4s3)c2c1F,CCCCCCc1ccc(C2(c3ccc(CCCCCC)cc3)c3cc4c(cc3-c3sc(-c5sc(/C=C6\C(=O)c7cc(F)c(F)cc7C6=C(C#N)C#N)cc5OCC(CC)CCCC)cc32)C(c2ccc(CCCCCC)cc2)(c2ccc(CCCCCC)cc2)c2cc(-c3scc(/C=C5/C(=O)c6cc(F)c(F)cc6C5=C(C#N)C#N)c3OCC(CC)CCCC)sc2-4)cc1,9.6,-5.21,-3.6,-5.44,-4.19,,100.0,1:1.5,4,inverted,,,,
95126,10.1016/j.joule.2023.12.011,CCCCC(CC)COC(=O)c1sc2csc(-c3cc4c(-c5ccc(CC(CC)CCCC)s5)c5sccc5c(-c5ccc(CC(CC)CCCC)s5)c4s3)c2c1F,COC(=O)CCCC1(c2ccccc2)C23c4c5ccc6c7cc8c9c%10c(cc%11cc%12c%13c%14c(cc%15c%16ccc-5c2c%16c2c5c%16c%17c(c(c46)c7c9c%17c4c%10c%11c%13c4c%16c%14c%152)C513)C%12)C8,8.5,-5.21,-3.6,-5.9,-3.9,,,1:1.5,3,inverted,,,,
95127,10.1016/j.joule.2023.12.011,CCCCC(CC)COC(=O)c1sc2csc(-c3cc4c(-c5ccc(CC(CC)CCCC)s5)c5sccc5c(-c5ccc(CC(CC)CCCC)s5)c4s3)c2c1F,COC(=O)CCCC1(c2ccccc2)C23c4c5ccc6c7cc8c9c%10c(cc%11cc%12c%13c%14c(cc%15c%16ccc-5c2c%16c2c5c%16c%17c(c(c46)c7c9c%17c4c%10c%11c%13c4c%16c%14c%152)C513)C%12)C8,6.2,-5.21,-3.6,-5.9,-3.9,,,1:1.5,3,inverted,,,,
95128,10.1016/j.joule.2023.12.011,COC(=O)C(C)(C)c1cc(C)cc(-c2sc3c4sc5cc(/C=C6/C(=O)c7cc(F)cc(c7)C(=O)/C6=C\c6cc(C(C)(C)C(=O)OC)c(-c7cc(C)cc(C(C)(C)C(=O)OC)c7)s6)sc5c4c(C(C)(C)C(=O)OC)ccc2-3)c1,CCCCCCCCCc1c(C=C2C(=O)c3cc(Cl)c(Cl)cc3C2=C(C#N)C#N)sc2c1sc1c3c4nsnc4c4c5sc6c(CCCCCCCCC)c(C=C7C(=O)c8cc(Cl)c(Cl)cc8C7=C(C#N)C#N)sc6c5n(CC(CCCC)CCCCCC)c4c3n(CC(CCCC)CCCCCC)c21,18.0,-5.56,-3.65,-5.68,-3.9,,100.0,1:1.2,0.7,conventional,,,,
95129,10.1016/j.joule.2023.12.011,COC(=O)C(C)(C)c1cc(C)cc(-c2sc3c4sc5cc(/C=C6/C(=O)c7cc(F)cc(c7)C(=O)/C6=C\c6cc(C(C)(C)C(=O)OC)c(-c7cc(C)cc(C(C)(C)C(=O)OC)c7)s6)sc5c4c(C(C)(C)C(=O)OC)ccc2-3)c1,CCCCCCCCCc1c(C=C2C(=O)c3cc(Cl)c(Cl)cc3C2=C(C#N)C#N)sc2c1sc1c3c4nsnc4c4c5sc6c(CCCCCCCCC)c(C=C7C(=O)c8cc(Cl)c(Cl)cc8C7=C(C#N)C#N)sc6c5n(CC(CCCC)CCCCCC)c4c3n(CC(CCCC)CCCCCC)c21,12.9,-5.56,-3.65,-5.68,-3.9,,100.0,1:1.2,0.7,conventional,,,,
95137,10.1016/j.joule.2025.102299,CCCCCCC(CCCC)Cc1csc(-c2cc3c4nsnc4c4cc(-c5cc(CC(CCCC)CCCCCC)c(-c6cc7c(-c8cc(F)c(CC(CC)CCCC)s8)c8sccc8c(-c8cc(F)c(CC(CC)CCCC)s8)c7s6)s5)sc4c3s2)c1,CCCCCCC(CCCC)Cc1c(/C=C2\C(=O)c3cc(F)c(F)cc3C2=C(C#N)C#N)sc2c1SC1c3c(c4c(c5nsnc35)c3sc5c(CC(CCCC)CCCCCC)c(/C=C6\C(=O)c7cc(F)c(F)cc7C6=C(C#N)C#N)sc5c3n4CC(CC)CCCC)N(CC(CC)CCCC)C21,18.29,-5.51,-2.77,-5.68,-3.9,,,,,,,VMo,,
95138,10.1016/j.joule.2025.102299,CCCCCCC(CCCC)Cc1csc(-c2cc3c4nsnc4c4cc(-c5cc(CC(CCCC)CCCCCC)c(-c6cc7c(-c8cc(F)c(CC(CC)CCCC)s8)c8sccc8c(-c8cc(F)c(CC(CC)CCCC)s8)c7s6)s5)sc4c3s2)c1,CCCCCCC(CCCC)Cc1c(/C=C2\C(=O)c3cc(F)c(F)cc3C2=C(C#N)C#N)sc2c1SC1c3c(c4c(c5nsnc35)c3sc5c(CC(CCCC)CCCCCC)c(/C=C6\C(=O)c7cc(F)c(F)cc7C6=C(C#N)C#N)sc5c3n4CC(CC)CCCC)N(CC(CC)CCCC)C21,19.04,-5.51,-2.77,-5.68,-3.9,,,,,,,AMo,,
95139,10.1016/j.joule.2025.102299,CCCCCCC(CCCC)Cc1csc(-c2cc3c4nsnc4c4cc(-c5cc(CC(CCCC)CCCCCC)c(-c6cc7c(-c8cc(F)c(CC(CC)CCCC)s8)c8sccc8c(-c8cc(F)c(CC(CC)CCCC)s8)c7s6)s5)sc4c3s2)c1,CCCCCCC(CCCC)Cc1c(/C=C2\C(=O)c3cc(F)c(F)cc3C2=C(C#N)C#N)sc2c1SC1c3c(c4c(c5nsnc35)c3sc5c(CC(CCCC)CCCCCC)c(/C=C6\C(=O)c7cc(F)c(F)cc7C6=C(C#N)C#N)sc5c3n4CC(CC)CCCC)N(CC(CC)CCCC)C21,20.5,-5.51,-2.77,-5.68,-3.9,,150.0,,,,,FMo,,
95143,10.1021/acs.energyfuels.1c00639,CCCCCCc1ccsc1,COC(=O)CCCC1(c2ccccc2)C23c4c5c6c7c8c9c(c%10c%11c2c2c%12c4c4c%13c5c5c7c7c8c8c%14c9c%10c9c%10c%11c2c2c%11c%12c4c4c%12c%13c5c5c7c7c8c8c%14c9c9c%10c2c2c%11c4c4c%12c5c7c5c8c9c2c45)C613,0.8,-5.01,-3.12,-6.1,-3.7,,110.0,1:0.6 wt/wt,,inverted,ZnO,,,
95144,10.1021/acs.energyfuels.1c00639,CCCCCCc1ccsc1,COC(=O)CCCC1(c2ccccc2)C23c4c5c6c7c8c9c(c%10c%11c2c2c%12c4c4c%13c5c5c7c7c8c8c%14c9c%10c9c%10c%11c2c2c%11c%12c4c4c%12c%13c5c5c7c7c8c8c%14c9c9c%10c2c2c%11c4c4c%12c5c7c5c8c9c2c45)C613,0.95,-5.01,-3.12,-6.1,-3.7,,110.0,1:0.6 wt/wt,,inverted,ZnO/PEIE,,,
95145,10.1021/acs.energyfuels.1c00639,CCCCCCc1ccsc1,COC(=O)CCCC1(c2ccccc2)C23c4c5c6c7c8c9c(c%10c%11c2c2c%12c4c4c%13c5c5c7c7c8c8c%14c9c%10c9c%10c%11c2c2c%11c%12c4c4c%12c%13c5c5c7c7c8c8c%14c9c9c%10c2c2c%11c4c4c%12c5c7c5c8c9c2c45)C613,0.4,-5.01,-3.12,-6.1,-3.7,,110.0,1:0.6 wt/wt,,inverted,ZnO,,,
95146,10.1021/acs.energyfuels.1c00639,CCCCCCc1ccsc1,COC(=O)CCCC1(c2ccccc2)C23c4c5c6c7c8c9c(c%10c%11c2c2c%12c4c4c%13c5c5c7c7c8c8c%14c9c%10c9c%10c%11c2c2c%11c%12c4c4c%12c%13c5c5c7c7c8c8c%14c9c9c%10c2c2c%11c4c4c%12c5c7c5c8c9c2c45)C613,0.72,-5.01,-3.12,-6.1,-3.7,,110.0,1:0.6 wt/wt,,inverted,ZnO/PEIE,,,
95154,10.1021/acsaem.1c01447,CCCCC(CC)Cc1sc(-c2c3ccsc3c(-c3cc(Cl)c(CC(CC)CCCC)s3)c3sc(-c4ccc(-c5sc(-c6cccs6)c6c5C(=O)c5c(CC(CC)CCCC)sc(CC(CC)CCCC)c5C6=O)s4)cc23)cc1Cl,CCCCCCc1ccc(C2(c3ccc(CCCCCC)cc3)c3cc4c(cc3-c3sc5cc(/C=C6\C(=O)c7cc(F)c(F)cc7C6=C(C#N)C#N)sc5c32)C(c2ccc(CCCCCC)cc2)(c2ccc(CCCCCC)cc2)c2c-4sc3cc(/C=C4\C(=O)c5cc(F)c(F)cc5C4=C(C#N)C#N)sc23)cc1,10.21,-5.575,-3.67,-5.66,-4.14,,,,,inverted,ZnO,MoO3,o-xylene,
95155,10.1021/acsaem.1c01447,CCCCC(CC)Cc1sc(-c2c3ccsc3c(-c3cc(Cl)c(CC(CC)CCCC)s3)c3sc(-c4ccc(-c5sc(-c6cccs6)c6c5C(=O)c5c(CC(CC)CCCC)sc(CC(CC)CCCC)c5C6=O)s4)cc23)cc1Cl,CCCCCCc1ccc(C2(c3ccc(CCCCCC)cc3)c3cc4c(cc3-c3sc5cc(/C=C6\C(=O)c7cc(F)c(F)cc7C6=C(C#N)C#N)sc5c32)C(c2ccc(CCCCCC)cc2)(c2ccc(CCCCCC)cc2)c2c-4sc3cc(/C=C4\C(=O)c5cc(F)c(F)cc5C4=C(C#N)C#N)sc23)cc1,11.01,-5.575,-3.67,-5.66,-4.14,,,,,inverted,ZnO,MoO3,o-xylene,
95156,10.1021/acsaem.1c01447,CCCCC(CC)Cc1sc(-c2c3ccsc3c(-c3cc(Cl)c(CC(CC)CCCC)s3)c3sc(-c4ccc(-c5sc(-c6cccs6)c6c5C(=O)c5c(CC(CC)CCCC)sc(CC(CC)CCCC)c5C6=O)s4)cc23)cc1Cl,CCCCCCc1ccc(C2(c3ccc(CCCCCC)cc3)c3cc4c(cc3-c3sc5cc(/C=C6\C(=O)c7cc(F)c(F)cc7C6=C(C#N)C#N)sc5c32)C(c2ccc(CCCCCC)cc2)(c2ccc(CCCCCC)cc2)c2c-4sc3cc(/C=C4\C(=O)c5cc(F)c(F)cc5C4=C(C#N)C#N)sc23)cc1,12.74,-5.575,-3.67,-5.66,-4.14,,,,,inverted,ZnO,MoO3,o-xylene,
95157,10.1021/acsaem.1c01447,CCCCC(CC)Cc1sc(-c2c3ccsc3c(-c3cc(Cl)c(CC(CC)CCCC)s3)c3sc(-c4ccc(-c5sc(-c6cccs6)c6c5C(=O)c5c(CC(CC)CCCC)sc(CC(CC)CCCC)c5C6=O)s4)cc23)cc1Cl,CCCCCCc1ccc(C2(c3ccc(CCCCCC)cc3)c3cc4c(cc3-c3sc5cc(/C=C6\C(=O)c7cc(F)c(F)cc7C6=C(C#N)C#N)sc5c32)C(c2ccc(CCCCCC)cc2)(c2ccc(CCCCCC)cc2)c2c-4sc3cc(/C=C4\C(=O)c5cc(F)c(F)cc5C4=C(C#N)C#N)sc23)cc1,11.68,-5.575,-3.67,-5.66,-4.14,,,,,inverted,ZnO,MoO3,o-xylene,
95172,10.1021/acsenergylett.0c00857,COC(=O)C(C)(C)c1cc(C)cc(-c2sc3c4sc5cc(/C=C6/C(=O)c7cc(F)cc(c7)C(=O)/C6=C\c6cc(C(C)(C)C(=O)OC)c(-c7cc(C)cc(C(C)(C)C(=O)OC)c7)s6)sc5c4c(C(C)(C)C(=O)OC)ccc2-3)c1,COC(=O)CCCC1(c2ccccc2)C23c4c5ccc6c7cc8c9c%10c(cc%11cc%12c%13c%14c(cc%15c%16ccc-5c2c%16c2c5c%16c%17c(c(c46)c7c9c%17c4c%10c%11c%13c4c%16c%14c%152)C513)C%12)C8,8.64,-5.56,-3.65,-5.9,-3.9,,,,,,,,,
95173,10.1021/acsenergylett.0c00857,CCCCC(CC)Cc1ccc(-c2c3cc(-c4ccc(-c5sc(-c6cccs6)c6c5C(=O)c5c(CC(CC)CCCC)sc(CC(CC)CCCC)c5C6=O)s4)sc3c(-c3ccc(CC(CC)CCCC)s3)c3ccsc23)s1,CCCCCCc1ccc(C2(c3ccc(CCCCCC)cc3)c3cc4c(cc3-c3sc5cc(C=C6C(=O)c7ccccc7C6=C(C#N)C#N)sc5c32)C(c2ccc(CCCCCC)cc2)(c2ccc(CCCCCC)cc2)c2c-4sc3cc(C=C4C(=O)c5ccccc5C4=C(C#N)C#N)sc23)cc1,9.96,-5.33,-3.48,-5.576,-3.916,,,,,,,,,
95174,10.1021/acsenergylett.0c00857,CCCCC(CC)Cc1ccc(-c2c3cc(-c4ccc(-c5sc(-c6cccs6)c6c5C(=O)c5c(CC(CC)CCCC)sc(CC(CC)CCCC)c5C6=O)s4)sc3c(-c3ccc(CC(CC)CCCC)s3)c3ccsc23)s1,CCCCC(CC)CC1(CC(CC)CCCC)c2cc(/C=C3\C(=O)c4cc(F)c(F)cc4C3=C(C#N)C#N)sc2-c2sc(-c3sc(-c4cc5c(s4)-c4sc(/C=C6\C(=O)c7cc(F)c(F)cc7C6=C(C#N)C#N)cc4C5(CC(CC)CCCC)CC(CC)CCCC)c(F)c3F)cc21,9.86,-5.33,-3.48,-5.43,-3.83,,,,,,,,,
95175,10.1021/acsenergylett.0c00857,CCCCC(CC)COC(=O)c1sc2csc(-c3cc4c(-c5ccc(CC(CC)CCCC)s5)c5sccc5c(-c5ccc(CC(CC)CCCC)s5)c4s3)c2c1F,CCCCCCc1ccc(C2(c3ccc(CCCCCC)cc3)c3cc4c(cc3-c3sc(-c5sc(/C=C6\C(=O)c7cc(F)c(F)cc7C6=C(C#N)C#N)cc5OCC(CC)CCCC)cc32)C(c2ccc(CCCCCC)cc2)(c2ccc(CCCCCC)cc2)c2cc(-c3scc(/C=C5/C(=O)c6cc(F)c(F)cc6C5=C(C#N)C#N)c3OCC(CC)CCCC)sc2-4)cc1,9.63,-5.21,-3.6,-5.44,-4.19,,,,,,,,,
95195,10.1002/adfm.202204720,CCOC(=O)c1ccsc1-c1cc2c(-c3cc(F)c(CC)s3)c3sc(-c4cc(C(=O)OCC)c(-c5cc6c(-c7cc(F)c(CC)s7)c7sc(-c8cc(C(=O)OCC)c(-c9cc%10c(-c%11cc(F)c(CC)s%11)c%11sccc%11c(-c%11cc(F)c(CC)s%11)c%10s9)s8)cc7c(-c7cc(F)c(CC)s7)c6s5)s4)cc3c(-c3cc(F)c(CC)s3)c2s1,CCCCCCCCC(CCCCCCCC)n1c2cc3c(cc2c2cc4c(cc21)-c1sc(/C=C2\C(=O)c5ccc(Cl)cc5C2=C(C#N)C#N)cc1C4(c1cccc(CCCCCC)c1)c1cccc(CCCCCC)c1)C(c1cccc(CCCCCC)c1)(c1cccc(CCCCCC)c1)c1cc(/C=C2\C(=O)c4ccc(Cl)cc4C2=C(C#N)C#N)sc1-3,11.1,-5.59,-3.67,-5.65,-3.89,100.0,,1:1.2,,conventional,PDINN,PEDOT:PSS,,
95206,10.1002/adfm.202418106,CCCCCCC(CCCC)Cc1csc(-c2cc3c4nsnc4c4cc(-c5cc(CC(CCCC)CCCCCC)c(-c6cc7c(-c8cc(F)c(CC(CC)CCCC)s8)c8sccc8c(-c8cc(F)c(CC(CC)CCCC)s8)c7s6)s5)sc4c3s2)c1,CCCCCCC(CCCC)Cc1c(/C=C2\C(=O)c3cc(F)c(F)cc3C2=C(C#N)C#N)sc2c1SC1c3c(c4c(c5nsnc35)c3sc5c(CC(CCCC)CCCCCC)c(/C=C6\C(=O)c7cc(F)c(F)cc7C6=C(C#N)C#N)sc5c3n4CC(CC)CCCC)N(CC(CC)CCCC)C21,17.98,-5.51,-2.77,-5.68,-3.9,,,1:1.5,,conventional,PDINN,PEDOT:PSS,chloroform,
95226,10.1002/adfm.202007276,COC(=O)C(C)(C)c1cc(C)cc(-c2sc3c4sc5cc(/C=C6/C(=O)c7cc(F)cc(c7)C(=O)/C6=C\c6cc(C(C)(C)C(=O)OC)c(-c7cc(C)cc(C(C)(C)C(=O)OC)c7)s6)sc5c4c(C(C)(C)C(=O)OC)ccc2-3)c1,CCCCCCCCCCCc1c(/C=C2\C(=O)c3cc(F)c(F)cc3C2=C(C#N)C#N)sc2c1sc1c3c4nsnc4c4c5sc6c(CCCCCCCCCCC)c(/C=C7\C(=O)c8cc(F)c(F)cc8C7=C(C#N)C#N)sc6c5n(CC(CC)CCCC)c4c3n(CC(CC)CCCC)c21,14.47,-5.56,-3.65,-5.65,-4.09,,,,,,,,,
95227,10.1002/adfm.202007276,COC(=O)C(C)(C)c1cc(C)cc(-c2sc3c4sc5cc(/C=C6/C(=O)c7cc(F)cc(c7)C(=O)/C6=C\c6cc(C(C)(C)C(=O)OC)c(-c7cc(C)cc(C(C)(C)C(=O)OC)c7)s6)sc5c4c(C(C)(C)C(=O)OC)ccc2-3)c1,CCCCCCCCCCCc1c(/C=C2\C(=O)c3cc(F)c(F)cc3C2=C(C#N)C#N)sc2c1sc1c3c4nsnc4c4c5sc6c(CCCCCCCCCCC)c(/C=C7\C(=O)c8cc(F)c(F)cc8C7=C(C#N)C#N)sc6c5n(CC(CC)CCCC)c4c3n(CC(CC)CCCC)c21,13.89,-5.56,-3.65,-5.65,-4.09,,,,,,,,,
95228,10.1002/adfm.202007276,COC(=O)C(C)(C)c1cc(C)cc(-c2sc3c4sc5cc(/C=C6/C(=O)c7cc(F)cc(c7)C(=O)/C6=C\c6cc(C(C)(C)C(=O)OC)c(-c7cc(C)cc(C(C)(C)C(=O)OC)c7)s6)sc5c4c(C(C)(C)C(=O)OC)ccc2-3)c1,CCCCCCCCCCCc1c(/C=C2\C(=O)c3cc(F)c(F)cc3C2=C(C#N)C#N)sc2c1sc1c3c4nsnc4c4c5sc6c(CCCCCCCCCCC)c(/C=C7\C(=O)c8cc(F)c(F)cc8C7=C(C#N)C#N)sc6c5n(CC(CC)CCCC)c4c3n(CC(CC)CCCC)c21,12.27,-5.56,-3.65,-5.65,-4.09,,,,,,,,,
95229,10.1002/adfm.202007276,COC(=O)C(C)(C)c1cc(C)cc(-c2sc3c4sc5cc(/C=C6/C(=O)c7cc(F)cc(c7)C(=O)/C6=C\c6cc(C(C)(C)C(=O)OC)c(-c7cc(C)cc(C(C)(C)C(=O)OC)c7)s6)sc5c4c(C(C)(C)C(=O)OC)ccc2-3)c1,CCCCCCCCCCCc1c(/C=C2\C(=O)c3cc(F)c(F)cc3C2=C(C#N)C#N)sc2c1sc1c3c4nsnc4c4c5sc6c(CCCCCCCCCCC)c(/C=C7\C(=O)c8cc(F)c(F)cc8C7=C(C#N)C#N)sc6c5n(CC(CC)CCCC)c4c3n(CC(CC)CCCC)c21,14.42,-5.56,-3.65,-5.65,-4.09,,,,,,,,,
95230,10.1002/adfm.202007276,COC(=O)C(C)(C)c1cc(C)cc(-c2sc3c4sc5cc(/C=C6/C(=O)c7cc(F)cc(c7)C(=O)/C6=C\c6cc(C(C)(C)C(=O)OC)c(-c7cc(C)cc(C(C)(C)C(=O)OC)c7)s6)sc5c4c(C(C)(C)C(=O)OC)ccc2-3)c1,CCCCCCCCCCCc1c(/C=C2\C(=O)c3cc(F)c(F)cc3C2=C(C#N)C#N)sc2c1sc1c3c4nsnc4c4c5sc6c(CCCCCCCCCCC)c(/C=C7\C(=O)c8cc(F)c(F)cc8C7=C(C#N)C#N)sc6c5n(CC(CC)CCCC)c4c3n(CC(CC)CCCC)c21,13.61,-5.56,-3.65,-5.65,-4.09,,,,,,,,,
95231,10.1002/adfm.202007276,COC(=O)C(C)(C)c1cc(C)cc(-c2sc3c4sc5cc(/C=C6/C(=O)c7cc(F)cc(c7)C(=O)/C6=C\c6cc(C(C)(C)C(=O)OC)c(-c7cc(C)cc(C(C)(C)C(=O)OC)c7)s6)sc5c4c(C(C)(C)C(=O)OC)ccc2-3)c1,CCCCCCCCCCCc1c(/C=C2\C(=O)c3cc(F)c(F)cc3C2=C(C#N)C#N)sc2c1sc1c3c4nsnc4c4c5sc6c(CCCCCCCCCCC)c(/C=C7\C(=O)c8cc(F)c(F)cc8C7=C(C#N)C#N)sc6c5n(CC(CC)CCCC)c4c3n(CC(CC)CCCC)c21,12.88,-5.56,-3.65,-5.65,-4.09,,,,,,,,,
95232,10.1002/adfm.202007276,COC(=O)C(C)(C)c1cc(C)cc(-c2sc3c4sc5cc(/C=C6/C(=O)c7cc(F)cc(c7)C(=O)/C6=C\c6cc(C(C)(C)C(=O)OC)c(-c7cc(C)cc(C(C)(C)C(=O)OC)c7)s6)sc5c4c(C(C)(C)C(=O)OC)ccc2-3)c1,CCCCCCCCCCCc1c(/C=C2\C(=O)c3cc(F)c(F)cc3C2=C(C#N)C#N)sc2c1sc1c3c4nsnc4c4c5sc6c(CCCCCCCCCCC)c(/C=C7\C(=O)c8cc(F)c(F)cc8C7=C(C#N)C#N)sc6c5n(CC(CC)CCCC)c4c3n(CC(CC)CCCC)c21,15.21,-5.56,-3.65,-5.65,-4.09,,,,,,,,,
95233,10.1002/adfm.202007276,COC(=O)C(C)(C)c1cc(C)cc(-c2sc3c4sc5cc(/C=C6/C(=O)c7cc(F)cc(c7)C(=O)/C6=C\c6cc(C(C)(C)C(=O)OC)c(-c7cc(C)cc(C(C)(C)C(=O)OC)c7)s6)sc5c4c(C(C)(C)C(=O)OC)ccc2-3)c1,CCCCCCCCCCCc1c(/C=C2\C(=O)c3cc(F)c(F)cc3C2=C(C#N)C#N)sc2c1sc1c3c4nsnc4c4c5sc6c(CCCCCCCCCCC)c(/C=C7\C(=O)c8cc(F)c(F)cc8C7=C(C#N)C#N)sc6c5n(CC(CC)CCCC)c4c3n(CC(CC)CCCC)c21,15.28,-5.56,-3.65,-5.65,-4.09,,,,,,,,,
95234,10.1002/adfm.202007276,COC(=O)C(C)(C)c1cc(C)cc(-c2sc3c4sc5cc(/C=C6/C(=O)c7cc(F)cc(c7)C(=O)/C6=C\c6cc(C(C)(C)C(=O)OC)c(-c7cc(C)cc(C(C)(C)C(=O)OC)c7)s6)sc5c4c(C(C)(C)C(=O)OC)ccc2-3)c1,CCCCCCCCCCCc1c(/C=C2\C(=O)c3cc(F)c(F)cc3C2=C(C#N)C#N)sc2c1sc1c3c4nsnc4c4c5sc6c(CCCCCCCCCCC)c(/C=C7\C(=O)c8cc(F)c(F)cc8C7=C(C#N)C#N)sc6c5n(CC(CC)CCCC)c4c3n(CC(CC)CCCC)c21,14.38,-5.56,-3.65,-5.65,-4.09,,,,,,,,,
95260,10.1016/j.isci.2020.100965,COC(=O)C(C)(C)c1cc(C)cc(-c2sc3c4sc5cc(/C=C6/C(=O)c7cc(F)cc(c7)C(=O)/C6=C\c6cc(C(C)(C)C(=O)OC)c(-c7cc(C)cc(C(C)(C)C(=O)OC)c7)s6)sc5c4c(C(C)(C)C(=O)OC)ccc2-3)c1,CCCCCCCCCCCc1c(/C=C2\C(=O)c3cc(F)c(F)cc3C2=C(C#N)C#N)sc2c1sc1c3c4nsnc4c4c5sc6c(CCCCCCCCCCC)c(/C=C7\C(=O)c8cc(F)c(F)cc8C7=C(C#N)C#N)sc6c5n(CC(CC)CCCC)c4c3n(CC(CC)CCCC)c21,14.8,-5.56,-3.65,-5.65,-4.09,,,,,conventional,Phen-NaDPO,PEDOT:PSS,,
95261,10.1016/j.isci.2020.100965,COC(=O)C(C)(C)c1cc(C)cc(-c2sc3c4sc5cc(/C=C6/C(=O)c7cc(F)cc(c7)C(=O)/C6=C\c6cc(C(C)(C)C(=O)OC)c(-c7cc(C)cc(C(C)(C)C(=O)OC)c7)s6)sc5c4c(C(C)(C)C(=O)OC)ccc2-3)c1,CCCCCCCCCCCc1c(/C=C2\C(=O)c3cc(F)c(F)cc3C2=C(C#N)C#N)sc2c1sc1c3c4nsnc4c4c5sc6c(CCCCCCCCCCC)c(/C=C7\C(=O)c8cc(F)c(F)cc8C7=C(C#N)C#N)sc6c5n(CC(CC)CCCC)c4c3n(CC(CC)CCCC)c21,15.6,-5.56,-3.65,-5.65,-4.09,,,,0.05 vol%,conventional,Phen-NaDPO,PEDOT:PSS,,
95262,10.1016/j.isci.2020.100965,COC(=O)C(C)(C)c1cc(C)cc(-c2sc3c4sc5cc(/C=C6/C(=O)c7cc(F)cc(c7)C(=O)/C6=C\c6cc(C(C)(C)C(=O)OC)c(-c7cc(C)cc(C(C)(C)C(=O)OC)c7)s6)sc5c4c(C(C)(C)C(=O)OC)ccc2-3)c1,CCCCCCCCCCCc1c(/C=C2\C(=O)c3cc(F)c(F)cc3C2=C(C#N)C#N)sc2c1sc1c3c4nsnc4c4c5sc6c(CCCCCCCCCCC)c(/C=C7\C(=O)c8cc(F)c(F)cc8C7=C(C#N)C#N)sc6c5n(CC(CC)CCCC)c4c3n(CC(CC)CCCC)c21,15.9,-5.56,-3.65,-5.65,-4.09,,,,5 mg/mL,conventional,Phen-NaDPO,PEDOT:PSS,,
95263,10.1016/j.isci.2020.100965,COC(=O)C(C)(C)c1cc(C)cc(-c2sc3c4sc5cc(/C=C6/C(=O)c7cc(F)cc(c7)C(=O)/C6=C\c6cc(C(C)(C)C(=O)OC)c(-c7cc(C)cc(C(C)(C)C(=O)OC)c7)s6)sc5c4c(C(C)(C)C(=O)OC)ccc2-3)c1,CCCCCCCCCCCc1c(/C=C2\C(=O)c3cc(F)c(F)cc3C2=C(C#N)C#N)sc2c1sc1c3c4nsnc4c4c5sc6c(CCCCCCCCCCC)c(/C=C7\C(=O)c8cc(F)c(F)cc8C7=C(C#N)C#N)sc6c5n(CC(CC)CCCC)c4c3n(CC(CC)CCCC)c21,16.2,-5.56,-3.65,-5.65,-4.09,,,,10 mg/mL,conventional,Phen-NaDPO,PEDOT:PSS,,
95264,10.1016/j.isci.2020.100965,COC(=O)C(C)(C)c1cc(C)cc(-c2sc3c4sc5cc(/C=C6/C(=O)c7cc(F)cc(c7)C(=O)/C6=C\c6cc(C(C)(C)C(=O)OC)c(-c7cc(C)cc(C(C)(C)C(=O)OC)c7)s6)sc5c4c(C(C)(C)C(=O)OC)ccc2-3)c1,CCCCCCCCCCCc1c(/C=C2\C(=O)c3cc(F)c(F)cc3C2=C(C#N)C#N)sc2c1sc1c3c4nsnc4c4c5sc6c(CCCCCCCCCCC)c(/C=C7\C(=O)c8cc(F)c(F)cc8C7=C(C#N)C#N)sc6c5n(CC(CC)CCCC)c4c3n(CC(CC)CCCC)c21,16.3,-5.56,-3.65,-5.65,-4.09,,,,15 mg/mL,conventional,Phen-NaDPO,PEDOT:PSS,,
95265,10.1016/j.isci.2020.100965,COC(=O)C(C)(C)c1cc(C)cc(-c2sc3c4sc5cc(/C=C6/C(=O)c7cc(F)cc(c7)C(=O)/C6=C\c6cc(C(C)(C)C(=O)OC)c(-c7cc(C)cc(C(C)(C)C(=O)OC)c7)s6)sc5c4c(C(C)(C)C(=O)OC)ccc2-3)c1,CCCCCCCCCCCc1c(/C=C2\C(=O)c3cc(F)c(F)cc3C2=C(C#N)C#N)sc2c1sc1c3c4nsnc4c4c5sc6c(CCCCCCCCCCC)c(/C=C7\C(=O)c8cc(F)c(F)cc8C7=C(C#N)C#N)sc6c5n(CC(CC)CCCC)c4c3n(CC(CC)CCCC)c21,16.5,-5.56,-3.65,-5.65,-4.09,,110.0,,20 mg/mL,conventional,Phen-NaDPO,PEDOT:PSS,,
95266,10.1016/j.isci.2020.100965,COC(=O)C(C)(C)c1cc(C)cc(-c2sc3c4sc5cc(/C=C6/C(=O)c7cc(F)cc(c7)C(=O)/C6=C\c6cc(C(C)(C)C(=O)OC)c(-c7cc(C)cc(C(C)(C)C(=O)OC)c7)s6)sc5c4c(C(C)(C)C(=O)OC)ccc2-3)c1,CCCCCCCCCCCc1c(/C=C2\C(=O)c3cc(F)c(F)cc3C2=C(C#N)C#N)sc2c1sc1c3c4nsnc4c4c5sc6c(CCCCCCCCCCC)c(/C=C7\C(=O)c8cc(F)c(F)cc8C7=C(C#N)C#N)sc6c5n(CC(CC)CCCC)c4c3n(CC(CC)CCCC)c21,16.2,-5.56,-3.65,-5.65,-4.09,,110.0,,25 mg/mL,conventional,Phen-NaDPO,PEDOT:PSS,,
95267,10.1016/j.isci.2020.100965,COC(=O)C(C)(C)c1cc(C)cc(-c2sc3c4sc5cc(/C=C6/C(=O)c7cc(F)cc(c7)C(=O)/C6=C\c6cc(C(C)(C)C(=O)OC)c(-c7cc(C)cc(C(C)(C)C(=O)OC)c7)s6)sc5c4c(C(C)(C)C(=O)OC)ccc2-3)c1,CCCCCCCCCCCc1c(/C=C2\C(=O)c3cc(F)c(F)cc3C2=C(C#N)C#N)sc2c1sc1c3c4nsnc4c4c5sc6c(CCCCCCCCCCC)c(/C=C7\C(=O)c8cc(F)c(F)cc8C7=C(C#N)C#N)sc6c5n(CC(CC)CCCC)c4c3n(CC(CC)CCCC)c21,16.0,-5.56,-3.65,-5.65,-4.09,,110.0,,35 mg/mL,conventional,Phen-NaDPO,PEDOT:PSS,,
95268,10.1016/j.isci.2020.100965,COC(=O)C(C)(C)c1cc(C)cc(-c2sc3c4sc5cc(/C=C6/C(=O)c7cc(F)cc(c7)C(=O)/C6=C\c6cc(C(C)(C)C(=O)OC)c(-c7cc(C)cc(C(C)(C)C(=O)OC)c7)s6)sc5c4c(C(C)(C)C(=O)OC)ccc2-3)c1,CCCCCCCCCCCc1c(/C=C2\C(=O)c3cc(F)c(F)cc3C2=C(C#N)C#N)sc2c1sc1c3c4nsnc4c4c5sc6c(CCCCCCCCCCC)c(/C=C7\C(=O)c8cc(F)c(F)cc8C7=C(C#N)C#N)sc6c5n(CC(CC)CCCC)c4c3n(CC(CC)CCCC)c21,15.7,-5.56,-3.65,-5.65,-4.09,,110.0,,50 mg/mL,conventional,Phen-NaDPO,PEDOT:PSS,,
95269,10.1016/j.isci.2021.103027,COC(=O)C(C)(C)c1cc(C)cc(-c2sc3c4sc5cc(/C=C6/C(=O)c7cc(F)cc(c7)C(=O)/C6=C\c6cc(C(C)(C)C(=O)OC)c(-c7cc(C)cc(C(C)(C)C(=O)OC)c7)s6)sc5c4c(C(C)(C)C(=O)OC)ccc2-3)c1,CCCCCCCCCc1c(C=C2C(=O)c3cc(Cl)c(Cl)cc3C2=C(C#N)C#N)sc2c1sc1c3c4nsnc4c4c5sc6c(CCCCCCCCC)c(C=C7C(=O)c8cc(Cl)c(Cl)cc8C7=C(C#N)C#N)sc6c5n(CC(CCCC)CCCCCC)c4c3n(CC(CCCC)CCCCCC)c21,15.76,-5.56,-3.65,-5.68,-3.9,,,1:1.2,0.5 vol%,conventional,AZO,,,
95270,10.1016/j.isci.2021.103027,COC(=O)C(C)(C)c1cc(C)cc(-c2sc3c4sc5cc(/C=C6/C(=O)c7cc(F)cc(c7)C(=O)/C6=C\c6cc(C(C)(C)C(=O)OC)c(-c7cc(C)cc(C(C)(C)C(=O)OC)c7)s6)sc5c4c(C(C)(C)C(=O)OC)ccc2-3)c1,CCCCCCCCCc1c(C=C2C(=O)c3cc(Cl)c(Cl)cc3C2=C(C#N)C#N)sc2c1sc1c3c4nsnc4c4c5sc6c(CCCCCCCCC)c(C=C7C(=O)c8cc(Cl)c(Cl)cc8C7=C(C#N)C#N)sc6c5n(CC(CCCC)CCCCCC)c4c3n(CC(CCCC)CCCCCC)c21,15.29,-5.56,-3.65,-5.68,-3.9,,,1:1.2,0.5 vol%,conventional,PFN-Br,,,
95271,10.1016/j.isci.2021.103027,COC(=O)C(C)(C)c1cc(C)cc(-c2sc3c4sc5cc(/C=C6/C(=O)c7cc(F)cc(c7)C(=O)/C6=C\c6cc(C(C)(C)C(=O)OC)c(-c7cc(C)cc(C(C)(C)C(=O)OC)c7)s6)sc5c4c(C(C)(C)C(=O)OC)ccc2-3)c1,CCCCCCCCCc1c(C=C2C(=O)c3cc(Cl)c(Cl)cc3C2=C(C#N)C#N)sc2c1sc1c3c4nsnc4c4c5sc6c(CCCCCCCCC)c(C=C7C(=O)c8cc(Cl)c(Cl)cc8C7=C(C#N)C#N)sc6c5n(CC(CCCC)CCCCCC)c4c3n(CC(CCCC)CCCCCC)c21,15.15,-5.56,-3.65,-5.68,-3.9,,,1:1.2,0.5 vol%,conventional,PDINN,,,
95272,10.1016/j.isci.2021.103027,COC(=O)C(C)(C)c1cc(C)cc(-c2sc3c4sc5cc(/C=C6/C(=O)c7cc(F)cc(c7)C(=O)/C6=C\c6cc(C(C)(C)C(=O)OC)c(-c7cc(C)cc(C(C)(C)C(=O)OC)c7)s6)sc5c4c(C(C)(C)C(=O)OC)ccc2-3)c1,CCCCCCCCCc1c(C=C2C(=O)c3cc(Cl)c(Cl)cc3C2=C(C#N)C#N)sc2c1sc1c3c4nsnc4c4c5sc6c(CCCCCCCCC)c(C=C7C(=O)c8cc(Cl)c(Cl)cc8C7=C(C#N)C#N)sc6c5n(CC(CCCC)CCCCCC)c4c3n(CC(CCCC)CCCCCC)c21,10.78,-5.56,-3.65,-5.68,-3.9,,,1:1.2,0.5 vol%,conventional,AZO,,,
95273,10.1016/j.isci.2021.103027,COC(=O)C(C)(C)c1cc(C)cc(-c2sc3c4sc5cc(/C=C6/C(=O)c7cc(F)cc(c7)C(=O)/C6=C\c6cc(C(C)(C)C(=O)OC)c(-c7cc(C)cc(C(C)(C)C(=O)OC)c7)s6)sc5c4c(C(C)(C)C(=O)OC)ccc2-3)c1,CCCCCCCCCc1c(C=C2C(=O)c3cc(Cl)c(Cl)cc3C2=C(C#N)C#N)sc2c1sc1c3c4nsnc4c4c5sc6c(CCCCCCCCC)c(C=C7C(=O)c8cc(Cl)c(Cl)cc8C7=C(C#N)C#N)sc6c5n(CC(CCCC)CCCCCC)c4c3n(CC(CCCC)CCCCCC)c21,15.11,-5.56,-3.65,-5.68,-3.9,,,1:1.2,0.5 vol%,conventional,PFN-Br,,,
95274,10.1016/j.isci.2021.103027,COC(=O)C(C)(C)c1cc(C)cc(-c2sc3c4sc5cc(/C=C6/C(=O)c7cc(F)cc(c7)C(=O)/C6=C\c6cc(C(C)(C)C(=O)OC)c(-c7cc(C)cc(C(C)(C)C(=O)OC)c7)s6)sc5c4c(C(C)(C)C(=O)OC)ccc2-3)c1,CCCCCCCCCc1c(C=C2C(=O)c3cc(Cl)c(Cl)cc3C2=C(C#N)C#N)sc2c1sc1c3c4nsnc4c4c5sc6c(CCCCCCCCC)c(C=C7C(=O)c8cc(Cl)c(Cl)cc8C7=C(C#N)C#N)sc6c5n(CC(CCCC)CCCCCC)c4c3n(CC(CCCC)CCCCCC)c21,15.69,-5.56,-3.65,-5.68,-3.9,,,1:1.2,0.5 vol%,conventional,PDINN,,,
95275,10.1016/j.isci.2021.103027,COC(=O)C(C)(C)c1cc(C)cc(-c2sc3c4sc5cc(/C=C6/C(=O)c7cc(F)cc(c7)C(=O)/C6=C\c6cc(C(C)(C)C(=O)OC)c(-c7cc(C)cc(C(C)(C)C(=O)OC)c7)s6)sc5c4c(C(C)(C)C(=O)OC)ccc2-3)c1,CCCCCCCCCCCc1c(/C=C2\C(=O)c3cc(F)c(F)cc3C2=C(C#N)C#N)sc2c1sc1c3c4nsnc4c4c5sc6c(CCCCCCCCCCC)c(/C=C7\C(=O)c8cc(F)c(F)cc8C7=C(C#N)C#N)sc6c5n(CC(CC)CCCC)c4c3n(CC(CC)CCCC)c21,17.2,-5.56,-3.65,-5.65,-4.09,,,,,conventional,PDINN,PEDOT:PSS,,
95276,10.1016/j.isci.2021.103027,COC(=O)C(C)(C)c1cc(C)cc(-c2sc3c4sc5cc(/C=C6/C(=O)c7cc(F)cc(c7)C(=O)/C6=C\c6cc(C(C)(C)C(=O)OC)c(-c7cc(C)cc(C(C)(C)C(=O)OC)c7)s6)sc5c4c(C(C)(C)C(=O)OC)ccc2-3)c1,CCCCCCCCCCCc1c(/C=C2\C(=O)c3cc(F)c(F)cc3C2=C(C#N)C#N)sc2c1sc1c3c4nsnc4c4c5sc6c(CCCCCCCCCCC)c(/C=C7\C(=O)c8cc(F)c(F)cc8C7=C(C#N)C#N)sc6c5n(CC(CC)CCCC)c4c3n(CC(CC)CCCC)c21,15.2,-5.56,-3.65,-5.65,-4.09,,,,,conventional,DPO,PEDOT:PSS,,
95277,10.1016/j.isci.2021.103027,COC(=O)C(C)(C)c1cc(C)cc(-c2sc3c4sc5cc(/C=C6/C(=O)c7cc(F)cc(c7)C(=O)/C6=C\c6cc(C(C)(C)C(=O)OC)c(-c7cc(C)cc(C(C)(C)C(=O)OC)c7)s6)sc5c4c(C(C)(C)C(=O)OC)ccc2-3)c1,CCOc1cc(-c2cc(CC)c(/C=C3\C(=O)c4cc(F)c(F)cc4C3=C(C#N)C#N)s2)c(OCC)cc1-c1cc(CC)c(/C=C2\C(=O)c3cc(F)c(F)cc3C2=C(C#N)C#N)s1,10.27,-5.56,-3.65,-5.59,-3.81,,,,,inverted,ZnO,MoO3,,
95278,10.1016/j.isci.2021.103027,COC(=O)C(C)(C)c1cc(C)cc(-c2sc3c4sc5cc(/C=C6/C(=O)c7cc(F)cc(c7)C(=O)/C6=C\c6cc(C(C)(C)C(=O)OC)c(-c7cc(C)cc(C(C)(C)C(=O)OC)c7)s6)sc5c4c(C(C)(C)C(=O)OC)ccc2-3)c1,CCCCCCc1ccc(C2(c3ccc(CCCCCC)cc3)c3cc4c(cc3-c3sc5cc(/C=C6\C(=O)c7cc(F)c(F)cc7C6=C(C#N)C#N)sc5c32)C(c2ccc(CCCCCC)cc2)(c2ccc(CCCCCC)cc2)c2c-4sc3cc(/C=C4\C(=O)c5cc(F)c(F)cc5C4=C(C#N)C#N)sc23)cc1,10.8,-5.56,-3.65,-5.66,-4.14,,,,,inverted,ZnO,MoO3,,
95279,10.1016/j.isci.2021.103027,COC(=O)C(C)(C)c1cc(C)cc(-c2sc3c4sc5cc(/C=C6/C(=O)c7cc(F)cc(c7)C(=O)/C6=C\c6cc(C(C)(C)C(=O)OC)c(-c7cc(C)cc(C(C)(C)C(=O)OC)c7)s6)sc5c4c(C(C)(C)C(=O)OC)ccc2-3)c1,CCCCCCc1ccc(C2(c3ccc(CCCCCC)cc3)c3cc4c(cc3-c3sc5cc(/C=C6\C(=O)c7cc(F)c(F)cc7C6=C(C#N)C#N)sc5c32)C(c2ccc(CCCCCC)cc2)(c2ccc(CCCCCC)cc2)c2c-4sc3cc(/C=C4\C(=O)c5cc(F)c(F)cc5C4=C(C#N)C#N)sc23)cc1,12.12,-5.56,-3.65,-5.66,-4.14,,,,,inverted,ZnO,MoO3,,
