Repository: JiYiqaq/PCE-KA-GNN

# Data directory

- `raw/Active_Database.csv` is the immutable source dataset bundled under CC BY 4.0. Do not overwrite it with processed data.
- `processed/` is created and populated by the training pipeline. Generated `.pt` and `.pth` caches are intentionally ignored by Git because they can exceed GitHub's normal single-file limit.

See `../DATA_LICENSE.md` for provenance, license and checksum information.

File: data/processed/device_records.csv (part 168 of 250)
record_id,doi,donor_smiles,acceptor_smiles,pce,homo_d,lumo_d,homo_a,lumo_a,active_layer_thickness,annealing_temp,d_a_ratio,additive_ratio,device_type,etl_canonical,htl_canonical,solvent_canonical,additive_canonical
95280,10.1016/j.isci.2021.103027,COC(=O)C(C)(C)c1cc(C)cc(-c2sc3c4sc5cc(/C=C6/C(=O)c7cc(F)cc(c7)C(=O)/C6=C\c6cc(C(C)(C)C(=O)OC)c(-c7cc(C)cc(C(C)(C)C(=O)OC)c7)s6)sc5c4c(C(C)(C)C(=O)OC)ccc2-3)c1,CCCCCCCCCc1c(C=C2C(=O)c3cc(Cl)c(Cl)cc3C2=C(C#N)C#N)sc2c1sc1c3c4nsnc4c4c5sc6c(CCCCCCCCC)c(C=C7C(=O)c8cc(Cl)c(Cl)cc8C7=C(C#N)C#N)sc6c5n(CC(CCCC)CCCCCC)c4c3n(CC(CCCC)CCCCCC)c21,17.8,-5.56,-3.65,-5.68,-3.9,,,,,conventional,PFN-Br,PEDOT:PSS,,
95282,10.1016/j.isci.2021.103027,COC(=O)C(C)(C)c1cc(C)cc(-c2sc3c4sc5cc(/C=C6/C(=O)c7cc(F)cc(c7)C(=O)/C6=C\c6cc(C(C)(C)C(=O)OC)c(-c7cc(C)cc(C(C)(C)C(=O)OC)c7)s6)sc5c4c(C(C)(C)C(=O)OC)ccc2-3)c1,CCCCCCCCCCCc1c(/C=C2\C(=O)c3cc(F)c(F)cc3C2=C(C#N)C#N)sc2c1sc1c3c4nsnc4c4c5sc6c(CCCCCCCCCCC)c(/C=C7\C(=O)c8cc(F)c(F)cc8C7=C(C#N)C#N)sc6c5n(CCC(CC)CCCC)c4c3n(CCC(CC)CCCC)c21,15.94,-5.56,-3.65,-5.64,-3.86,,,,,conventional,PFN-Br,PEDOT:PSS,,
95283,10.1016/j.isci.2021.103027,COC(=O)C(C)(C)c1cc(C)cc(-c2sc3c4sc5cc(/C=C6/C(=O)c7cc(F)cc(c7)C(=O)/C6=C\c6cc(C(C)(C)C(=O)OC)c(-c7cc(C)cc(C(C)(C)C(=O)OC)c7)s6)sc5c4c(C(C)(C)C(=O)OC)ccc2-3)c1,CCCCCCCCCCCc1c(/C=C2\C(=O)c3cc(F)c(F)cc3C2=C(C#N)C#N)sc2c1sc1c3c4nsnc4c4c5sc6c(CCCCCCCCCCC)c(/C=C7\C(=O)c8cc(F)c(F)cc8C7=C(C#N)C#N)sc6c5n(CCC(CC)CCCC)c4c3n(CCC(CC)CCCC)c21,16.6,-5.56,-3.65,-5.64,-3.86,,,,,,PFN-Br,2PACz,,
95284,10.1016/j.isci.2021.103027,CCCCCCCCOc1cccc(-c2nc3c(-c4cccs4)c(F)c(F)c(-c4ccc(-c5cc6c(-c7ccc(CC(CC)CCCC)s7)c7sccc7c(-c7ccc(CC(CC)CCCC)s7)c6s5)s4)c3nc2-c2cccc(OCCCCCCCC)c2)c1,CCCCCCCCC1(CCCCCCCC)c2cc3c(cc2-c2sc(-c4ccc(/C=C5\SC(=S)N(CC)C5=O)c5nsnc45)cc21)C(CCCCCCCC)(CCCCCCCC)c1cc(-c2ccc(/C=C4\SC(=S)N(CC)C4=O)c4nsnc24)sc1-3,8.08,-5.34,-3.62,-5.52,-3.89,,,,,inverted,ZnO/Ba(OH)2,MoO3,,
95285,10.1016/j.isci.2021.103027,CCCCCCc1cc(-c2cc3c(-c4ccc(SCC(CC)CCCC)cc4)c4sc(-c5cc(CCCCCC)c(-c6cc(CCCCCC)c(-c7ccc(/C=C8/SC(=S)N(CCCC)C8=O)s7)s6)s5)cc4c(-c4ccc(SCC(CC)CCCC)cc4)c3s2)sc1-c1cc(CCCCCC)c(-c2ccc(/C=C3/SC(=S)N(CCCC)C3=O)s2)s1,CCCCCCCCCc1c(C=C2C(=O)c3cc(Cl)c(Cl)cc3C2=C(C#N)C#N)sc2c1sc1c3c4nsnc4c4c5sc6c(CCCCCCCCC)c(C=C7C(=O)c8cc(Cl)c(Cl)cc8C7=C(C#N)C#N)sc6c5n(CC(CCCC)CCCCCC)c4c3n(CC(CCCC)CCCCCC)c21,14.86,-5.37,-3.51,-5.68,-3.9,,,,,,,,,
95287,10.1016/j.isci.2021.103027,COC(=O)C(C)(C)c1cc(C)cc(-c2sc3c4sc5cc(/C=C6/C(=O)c7cc(F)cc(c7)C(=O)/C6=C\c6cc(C(C)(C)C(=O)OC)c(-c7cc(C)cc(C(C)(C)C(=O)OC)c7)s6)sc5c4c(C(C)(C)C(=O)OC)ccc2-3)c1,CCCCCCCCCc1c(C=C2C(=O)c3cc(Cl)c(Cl)cc3C2=C(C#N)C#N)sc2c1sc1c3c4nsnc4c4c5sc6c(CCCCCCCCC)c(C=C7C(=O)c8cc(Cl)c(Cl)cc8C7=C(C#N)C#N)sc6c5n(CC(CCCC)CCCCCC)c4c3n(CC(CCCC)CCCCCC)c21,15.76,-5.56,-3.65,-5.68,-3.9,,,1:1.2,0.5 vol% CN,conventional,AZO,PEDOT:PSS,,
95298,10.1016/j.isci.2024.111682,COC(=O)C(C)(C)c1cc(C)cc(-c2sc3c4sc5cc(/C=C6/C(=O)c7cc(F)cc(c7)C(=O)/C6=C\c6cc(C(C)(C)C(=O)OC)c(-c7cc(C)cc(C(C)(C)C(=O)OC)c7)s6)sc5c4c(C(C)(C)C(=O)OC)ccc2-3)c1,CCCCCCC(CCCC)Cc1c(/C=C2\C(=O)c3cc(F)c(F)cc3C2=C(C#N)C#N)sc2c1SC1c3c(c4c(c5nsnc35)c3sc5c(CC(CCCC)CCCCCC)c(/C=C6\C(=O)c7cc(F)c(F)cc7C6=C(C#N)C#N)sc5c3n4CC(CC)CCCC)N(CC(CC)CCCC)C21,18.1,-5.56,-3.65,-5.68,-3.9,,90.0,1:1.2,,conventional,PNDIT-F3N,PEDOT:PSS,chloroform,"1,4-diiodobenzene"
95306,10.1016/j.joule.2019.11.006,CCCCCCCCC(CCCCCC)Cc1ccc(-c2c3cc(-c4ccc(-c5sc(-c6cccs6)c6c5C(=O)N(CCCCCCCC)C6=O)s4)sc3c(-c3ccc(CC(CCCCCC)CCCCCCCC)s3)c3ccsc23)s1,CCCCCCc1ccc(C2(c3ccc(CCCCCC)cc3)c3cc4c(cc3-c3sc5cc(/C=C6\C(=O)c7cc(F)c(F)cc7C6=C(C#N)C#N)sc5c32)C(c2ccc(CCCCCC)cc2)(c2ccc(CCCCCC)cc2)c2c-4sc3cc(/C=C4\C(=O)c5cc(F)c(F)cc5C4=C(C#N)C#N)sc23)cc1,12.1,-5.14,-3.32,-5.66,-4.14,100.0,120.0,1:1,0.5 wt% versus solvent,inverted,ZnO,MoO3,o-xylene,
95307,10.1016/j.joule.2019.11.006,CCCCCCCCC(CCCCCC)Cc1sc(-c2c3cc(-c4ccc(-c5sc(-c6cccs6)c6c5C(=O)N(CCCCCCCC)C6=O)s4)sc3c(-c3cc(F)c(CC(CCCCCC)CCCCCCCC)s3)c3ccsc23)cc1F,CCCCCCc1ccc(C2(c3ccc(CCCCCC)cc3)c3cc4c(cc3-c3sc5cc(/C=C6\C(=O)c7cc(F)c(F)cc7C6=C(C#N)C#N)sc5c32)C(c2ccc(CCCCCC)cc2)(c2ccc(CCCCCC)cc2)c2c-4sc3cc(/C=C4\C(=O)c5cc(F)c(F)cc5C4=C(C#N)C#N)sc23)cc1,13.8,-5.32,-3.5,-5.66,-4.14,100.0,120.0,1:1,0.5 wt% versus solvent,inverted,ZnO,MoO3,o-xylene,
95308,10.1016/j.joule.2019.11.006,CCCCCCCCC(CCCCCC)Cc1sc(-c2c3cc(-c4ccc(-c5sc(-c6cccs6)c6c5C(=O)N(CCCCCCCC)C6=O)s4)sc3c(-c3cc(F)c(CC(CCCCCC)CCCCCCCC)s3)c3ccsc23)cc1F,CCCCCCc1ccc(C2(c3ccc(CCCCCC)cc3)c3cc4c(cc3-c3sc5cc(/C=C6\C(=O)c7cc(F)c(F)cc7C6=C(C#N)C#N)sc5c32)C(c2ccc(CCCCCC)cc2)(c2ccc(CCCCCC)cc2)c2c-4sc3cc(/C=C4\C(=O)c5cc(F)c(F)cc5C4=C(C#N)C#N)sc23)cc1,13.5,-5.32,-3.5,-5.66,-4.14,100.0,120.0,1:1,0.5 wt% versus solvent,inverted,ZnO,MoO3,o-xylene,
95309,10.1016/j.joule.2019.11.006,CCCCCCCCC(CCCCCC)Cc1sc(-c2c3cc(-c4ccc(-c5sc(-c6cccs6)c6c5C(=O)N(CCCCCCCC)C6=O)s4)sc3c(-c3cc(F)c(CC(CCCCCC)CCCCCCCC)s3)c3ccsc23)cc1F,CCCCCCc1ccc(C2(c3ccc(CCCCCC)cc3)c3cc4c(cc3-c3sc5cc(/C=C6\C(=O)c7cc(F)c(F)cc7C6=C(C#N)C#N)sc5c32)C(c2ccc(CCCCCC)cc2)(c2ccc(CCCCCC)cc2)c2c-4sc3cc(/C=C4\C(=O)c5cc(F)c(F)cc5C4=C(C#N)C#N)sc23)cc1,14.4,-5.32,-3.5,-5.66,-4.14,100.0,120.0,1:1,0.5 wt% versus solvent,inverted,ZnO,MoO3,o-xylene,
95310,10.1016/j.joule.2019.11.006,CCCCCCCCC(CCCCCC)Cc1sc(-c2c3cc(-c4ccc(-c5sc(-c6cccs6)c6c5C(=O)N(CCCCCCCC)C6=O)s4)sc3c(-c3cc(F)c(CC(CCCCCC)CCCCCCCC)s3)c3ccsc23)cc1F,CCCCCCc1ccc(C2(c3ccc(CCCCCC)cc3)c3cc4c(cc3-c3sc5cc(/C=C6\C(=O)c7cc(F)c(F)cc7C6=C(C#N)C#N)sc5c32)C(c2ccc(CCCCCC)cc2)(c2ccc(CCCCCC)cc2)c2c-4sc3cc(/C=C4\C(=O)c5cc(F)c(F)cc5C4=C(C#N)C#N)sc23)cc1,14.2,-5.32,-3.5,-5.66,-4.14,100.0,120.0,1:1,0.5 wt% versus solvent,inverted,ZnO,MoO3,o-xylene,
95315,10.1016/j.joule.2020.02.012,COC(=O)C(C)(C)c1cc(C)cc(-c2sc3c4sc5cc(/C=C6/C(=O)c7cc(F)cc(c7)C(=O)/C6=C\c6cc(C(C)(C)C(=O)OC)c(-c7cc(C)cc(C(C)(C)C(=O)OC)c7)s6)sc5c4c(C(C)(C)C(=O)OC)ccc2-3)c1,CCCCCCCCCCCc1c(/C=C2\C(=O)c3cc(F)c(F)cc3C2=C(C#N)C#N)sc2c1sc1c3c4nsnc4c4c5sc6c(CCCCCCCCCCC)c(/C=C7\C(=O)c8cc(F)c(F)cc8C7=C(C#N)C#N)sc6c5n(CC(CC)CCCC)c4c3n(CC(CC)CCCC)c21,15.7,-5.56,-3.65,-5.65,-4.09,,110.0,1.0:1.2,,conventional,,,,
95316,10.1016/j.joule.2020.02.012,COC(=O)C(C)(C)c1cc(C)cc(-c2sc3c4sc5cc(/C=C6/C(=O)c7cc(F)cc(c7)C(=O)/C6=C\c6cc(C(C)(C)C(=O)OC)c(-c7cc(C)cc(C(C)(C)C(=O)OC)c7)s6)sc5c4c(C(C)(C)C(=O)OC)ccc2-3)c1,CCCCCCCCCCCc1c(/C=C2\C(=O)c3cc(F)c(F)cc3C2=C(C#N)C#N)sc2c1sc1c3c4nsnc4c4c5sc6c(CCCCCCCCCCC)c(/C=C7\C(=O)c8cc(F)c(F)cc8C7=C(C#N)C#N)sc6c5n(CC(CC)CCCC)c4c3n(CC(CC)CCCC)c21,14.8,-5.56,-3.65,-5.65,-4.09,,110.0,1.0:1.2,,conventional,,,,
95317,10.1016/j.joule.2020.02.012,COC(=O)C(C)(C)c1cc(C)cc(-c2sc3c4sc5cc(/C=C6/C(=O)c7cc(F)cc(c7)C(=O)/C6=C\c6cc(C(C)(C)C(=O)OC)c(-c7cc(C)cc(C(C)(C)C(=O)OC)c7)s6)sc5c4c(C(C)(C)C(=O)OC)ccc2-3)c1,CCCCCCCCCCCc1c(/C=C2\C(=O)c3cc(F)c(F)cc3C2=C(C#N)C#N)sc2c1sc1c3c4nsnc4c4c5sc6c(CCCCCCCCCCC)c(/C=C7\C(=O)c8cc(F)c(F)cc8C7=C(C#N)C#N)sc6c5n(CC(CC)CCCC)c4c3n(CC(CC)CCCC)c21,14.3,-5.56,-3.65,-5.65,-4.09,,110.0,1.0:1.2,,conventional,,,,
95318,10.1016/j.joule.2020.02.012,COC(=O)C(C)(C)c1cc(C)cc(-c2sc3c4sc5cc(/C=C6/C(=O)c7cc(F)cc(c7)C(=O)/C6=C\c6cc(C(C)(C)C(=O)OC)c(-c7cc(C)cc(C(C)(C)C(=O)OC)c7)s6)sc5c4c(C(C)(C)C(=O)OC)ccc2-3)c1,CCCCCCCCCCCc1c(/C=C2\C(=O)c3cc(F)c(F)cc3C2=C(C#N)C#N)sc2c1sc1c3c4nsnc4c4c5sc6c(CCCCCCCCCCC)c(/C=C7\C(=O)c8cc(F)c(F)cc8C7=C(C#N)C#N)sc6c5n(CC(CC)CCCC)c4c3n(CC(CC)CCCC)c21,15.2,-5.56,-3.65,-5.65,-4.09,,110.0,1.0:1.2,,conventional,,,,
95319,10.1016/j.joule.2020.05.010,COC(=O)C(C)(C)c1cc(C)cc(-c2sc3c4sc5cc(/C=C6/C(=O)c7cc(F)cc(c7)C(=O)/C6=C\c6cc(C(C)(C)C(=O)OC)c(-c7cc(C)cc(C(C)(C)C(=O)OC)c7)s6)sc5c4c(C(C)(C)C(=O)OC)ccc2-3)c1,CCOc1c(/C=C2\C(=O)c3cc(F)c(F)cc3C2=C(C#N)C#N)sc2c1sc1c3c4nsnc4c4c5sc6c(OCC)c(/C=C7\C(=O)c8cc(F)c(F)cc8C7=C(C#N)C#N)sc6c5n(CC)c4c3n(CC)c21,16.53,-5.56,-3.65,-5.75,-3.71,,100.0,1:1.2,2%,,PDI-NO,,,
95320,10.1016/j.joule.2020.05.010,COC(=O)C(C)(C)c1cc(C)cc(-c2sc3c4sc5cc(/C=C6/C(=O)c7cc(F)cc(c7)C(=O)/C6=C\c6cc(C(C)(C)C(=O)OC)c(-c7cc(C)cc(C(C)(C)C(=O)OC)c7)s6)sc5c4c(C(C)(C)C(=O)OC)ccc2-3)c1,CCOc1c(/C=C2\C(=O)c3cc(F)c(F)cc3C2=C(C#N)C#N)sc2c1sc1c3c4nsnc4c4c5sc6c(OCC)c(/C=C7\C(=O)c8cc(F)c(F)cc8C7=C(C#N)C#N)sc6c5n(CC)c4c3n(CC)c21,16.2,-5.56,-3.65,-5.75,-3.71,,100.0,1:1.2,2%,,PFN,,,
95339,10.1016/j.joule.2020.06.014,COC(=O)C(C)(C)c1cc(C)cc(-c2sc3c4sc5cc(/C=C6/C(=O)c7cc(F)cc(c7)C(=O)/C6=C\c6cc(C(C)(C)C(=O)OC)c(-c7cc(C)cc(C(C)(C)C(=O)OC)c7)s6)sc5c4c(C(C)(C)C(=O)OC)ccc2-3)c1,CCCCCCCCCCCc1c(/C=C2\C(=O)c3cc(F)c(F)cc3C2=C(C#N)C#N)sc2c1sc1c3c4nsnc4c4c5sc6c(CCCCCCCCCCC)c(/C=C7\C(=O)c8cc(F)c(F)cc8C7=C(C#N)C#N)sc6c5n(CCC(CC)CCCC)c4c3n(CCC(CC)CCCC)c21,16.03,-5.56,-3.65,-5.64,-3.86,,,1:1.2,,conventional,PNDIT-F3N,PEDOT:PSS,chloroform,CN
95340,10.1016/j.joule.2020.06.014,CCCCCCCCC(CCCCCC)COc1cnc2c(-c3cccs3)c(F)c(F)cc2n1,CCCCCCCCCCCc1c(/C=C2\C(=O)c3cc(F)c(F)cc3C2=C(C#N)C#N)sc2c1sc1c3c4nsnc4c4c5sc6c(CCCCCCCCCCC)c(/C=C7\C(=O)c8cc(F)c(F)cc8C7=C(C#N)C#N)sc6c5n(CCC(CC)CCCC)c4c3n(CCC(CC)CCCC)c21,16.476,-5.54,-2.92,-5.64,-3.86,,,1:1.2,,conventional,PNDIT-F3N,PEDOT:PSS,chloroform,CN
95343,10.1016/j.joule.2020.07.028,COC(=O)C(C)(C)c1cc(C)cc(-c2sc3c4sc5cc(/C=C6/C(=O)c7cc(F)cc(c7)C(=O)/C6=C\c6cc(C(C)(C)C(=O)OC)c(-c7cc(C)cc(C(C)(C)C(=O)OC)c7)s6)sc5c4c(C(C)(C)C(=O)OC)ccc2-3)c1,CCCCCCCCCCCc1c(/C=C2\C(=O)c3cc(F)c(F)cc3C2=C(C#N)C#N)sc2c1sc1c3c4nsnc4c4c5sc6c(CCCCCCCCCCC)c(/C=C7\C(=O)c8cc(F)c(F)cc8C7=C(C#N)C#N)sc6c5n(CC(CC)CCCC)c4c3n(CC(CC)CCCC)c21,15.7,-5.56,-3.65,-5.65,-4.09,,,1:1.2,0.5%,conventional,PFN-Br,PEDOT:PSS,chloroform,CN
95344,10.1016/j.joule.2020.07.028,COC(=O)C(C)(C)c1cc(C)cc(-c2sc3c4sc5cc(/C=C6/C(=O)c7cc(F)cc(c7)C(=O)/C6=C\c6cc(C(C)(C)C(=O)OC)c(-c7cc(C)cc(C(C)(C)C(=O)OC)c7)s6)sc5c4c(C(C)(C)C(=O)OC)ccc2-3)c1,CCCCCCCCCCCc1c(/C=C2\C(=O)c3cc(F)c(F)cc3C2=C(C#N)C#N)sc2c1sc1c3c4nsnc4c4c5sc6c(CCCCCCCCCCC)c(/C=C7\C(=O)c8cc(F)c(F)cc8C7=C(C#N)C#N)sc6c5n(CC(CC)CCCC)c4c3n(CC(CC)CCCC)c21,10.8,-5.56,-3.65,-5.65,-4.09,,,1:1.2,,conventional,PFN-Br,PEDOT:PSS,o-xylene,
95360,10.1016/j.joule.2021.03.014,COC(=O)C(C)(C)c1cc(C)cc(-c2sc3c4sc5cc(/C=C6/C(=O)c7cc(F)cc(c7)C(=O)/C6=C\c6cc(C(C)(C)C(=O)OC)c(-c7cc(C)cc(C(C)(C)C(=O)OC)c7)s6)sc5c4c(C(C)(C)C(=O)OC)ccc2-3)c1,CCCCCCCCCCCc1c(/C=C2\C(=O)c3cc(F)c(F)cc3C2=C(C#N)C#N)sc2c1sc1c3c4nsnc4c4c5sc6c(CCCCCCCCCCC)c(/C=C7\C(=O)c8cc(F)c(F)cc8C7=C(C#N)C#N)sc6c5n(CC(CC)CCCC)c4c3n(CC(CC)CCCC)c21,16.09,-5.56,-3.65,-5.65,-4.09,112.0,,,,conventional,PDINO,PEDOT:PSS,,
95361,10.1016/j.joule.2021.03.014,CCCCCCCCC(CCCCCC)COc1cnc2c(-c3cccs3)c(F)c(F)cc2n1,CCCCCCCCCCCc1c(/C=C2\C(=O)c3cc(F)c(F)cc3C2=C(C#N)C#N)sc2c1sc1c3c4nsnc4c4c5sc6c(CCCCCCCCCCC)c(/C=C7\C(=O)c8cc(F)c(F)cc8C7=C(C#N)C#N)sc6c5n(CC(CC)CCCC)c4c3n(CC(CC)CCCC)c21,15.33,-5.54,-2.92,-5.65,-4.09,145.0,,,,conventional,PDINO,PEDOT:PSS,,
95362,10.1016/j.joule.2021.03.014,CCCCCCCCC(CCCCCC)Cn1nc2c(-c3cccs3)c(F)c(F)c(-c3ccc(-c4cc5c(-c6ccc([Si](CCC)(CCC)CCC)s6)c6sccc6c(-c6ccc([Si](CCC)(CCC)CCC)s6)c5s4)s3)c2n1,CCCCCCc1ccc(C2(c3ccc(CCCCCC)cc3)c3cc4c(cc3-c3sc5cc(C=C6C(=O)c7ccccc7C6=C(C#N)C#N)sc5c32)C(c2ccc(CCCCCC)cc2)(c2ccc(CCCCCC)cc2)c2c-4sc3cc(C=C4C(=O)c5ccccc5C4=C(C#N)C#N)sc23)cc1,11.96,-5.4,-3.24,-5.576,-3.916,110.0,,,,conventional,PDINO,PEDOT:PSS,,
95363,10.1016/j.joule.2021.03.014,COC(=O)C(C)(C)c1cc(C)cc(-c2sc3c4sc5cc(/C=C6/C(=O)c7cc(F)cc(c7)C(=O)/C6=C\c6cc(C(C)(C)C(=O)OC)c(-c7cc(C)cc(C(C)(C)C(=O)OC)c7)s6)sc5c4c(C(C)(C)C(=O)OC)ccc2-3)c1,CCCCCCc1ccc(C2(c3ccc(CCCCCC)cc3)c3cc4c(cc3-c3sc5cc(/C=C6\C(=O)c7cc(F)c(F)cc7C6=C(C#N)C#N)sc5c32)C(c2ccc(CCCCCC)cc2)(c2ccc(CCCCCC)cc2)c2c-4sc3cc(/C=C4\C(=O)c5cc(F)c(F)cc5C4=C(C#N)C#N)sc23)cc1,13.06,-5.56,-3.65,-5.66,-4.14,95.0,,,,conventional,PDINO,PEDOT:PSS,,
95364,10.1016/j.joule.2021.03.014,CCCCC(CC)Cc1ccc(-c2c3cc(-c4ccc(-c5sc(-c6cccs6)c6c5C(=O)c5c(CC(CC)CCCC)sc(CC(CC)CCCC)c5C6=O)s4)sc3c(-c3ccc(CC(CC)CCCC)s3)c3ccsc23)s1,CCCCCCCCCCCCC(CCCCCCCCCC)Cn1c2c3sc(/C=C4\C(=O)c5ccccc5C4=C(C#N)C#N)c(CCCCCCCCCCC)c3sc2c2c3nsnc3c3c4sc5c(CCCCCCCCCCC)c(/C=C6\C(=O)c7cc(-c8cccs8)ccc7C6=C(C#N)C#N)sc5c4n(CC(CCCCCCCCCC)CCCCCCCCCCCC)c3c21,13.91,-5.33,-3.48,-5.63,-3.72,110.0,,,,conventional,PDINO,PEDOT:PSS,,
95366,10.1016/j.joule.2021.03.020,CCCCCCC(CCCC)Cc1csc(-c2cc3c4nsnc4c4cc(-c5cc(CC(CCCC)CCCCCC)c(-c6cc7c(-c8cc(F)c(CC(CC)CCCC)s8)c8sccc8c(-c8cc(F)c(CC(CC)CCCC)s8)c7s6)s5)sc4c3s2)c1,CCCCCCCCC1(CCCCCCCC)c2cc3c(cc2-c2cc4c(cc21)-c1sc(/C=C2\C(=O)c5sc(Cl)cc5C2=C(C#N)C#N)cc1C4(CCCCCCCC)CCCCCCCC)C(CCCCCCCC)(CCCCCCCC)c1cc(/C=C2\C(=O)c4sc(Cl)cc4C2=C(C#N)C#N)sc1-3,13.1,-5.51,-2.77,,,100.0,,1:1.5,,,,,,
95367,10.1016/j.joule.2021.03.020,COC(=O)C(C)(C)c1cc(C)cc(-c2sc3c4sc5cc(/C=C6/C(=O)c7cc(F)cc(c7)C(=O)/C6=C\c6cc(C(C)(C)C(=O)OC)c(-c7cc(C)cc(C(C)(C)C(=O)OC)c7)s6)sc5c4c(C(C)(C)C(=O)OC)ccc2-3)c1,CCCCCCCCC1(CCCCCCCC)c2cc3c(cc2-c2cc4c(cc21)-c1sc(/C=C2\C(=O)c5sc(Cl)cc5C2=C(C#N)C#N)cc1C4(CCCCCCCC)CCCCCCCC)C(CCCCCCCC)(CCCCCCCC)c1cc(/C=C2\C(=O)c4sc(Cl)cc4C2=C(C#N)C#N)sc1-3,13.0,-5.56,-3.65,,,100.0,100.0,1:1,0.5%,,,,,
95388,10.1016/j.joule.2021.03.020,COC(=O)C(C)(C)c1cc(C)cc(-c2sc3c4sc5cc(/C=C6/C(=O)c7cc(F)cc(c7)C(=O)/C6=C\c6cc(C(C)(C)C(=O)OC)c(-c7cc(C)cc(C(C)(C)C(=O)OC)c7)s6)sc5c4c(C(C)(C)C(=O)OC)ccc2-3)c1,CCCCCCCCC1(CCCCCCCC)c2cc3c(cc2-c2cc4c(cc21)-c1sc(/C=C2\C(=O)c5sc(Cl)cc5C2=C(C#N)C#N)cc1C4(CCCCCCCC)CCCCCCCC)C(CCCCCCCC)(CCCCCCCC)c1cc(/C=C2\C(=O)c4sc(Cl)cc4C2=C(C#N)C#N)sc1-3,13.0,-5.56,-3.65,,,100.0,100.0,1:1,0.5%,,,,,
95389,10.1016/j.joule.2021.03.020,COC(=O)C(C)(C)c1cc(C)cc(-c2sc3c4sc5cc(/C=C6/C(=O)c7cc(F)cc(c7)C(=O)/C6=C\c6cc(C(C)(C)C(=O)OC)c(-c7cc(C)cc(C(C)(C)C(=O)OC)c7)s6)sc5c4c(C(C)(C)C(=O)OC)ccc2-3)c1,CCCCCCCCC1(CCCCCCCC)c2cc3c(cc2-c2cc4c(cc21)-c1sc(/C=C2\C(=O)c5sc(Cl)cc5C2=C(C#N)C#N)cc1C4(CCCCCCCC)CCCCCCCC)C(CCCCCCCC)(CCCCCCCC)c1cc(/C=C2\C(=O)c4sc(Cl)cc4C2=C(C#N)C#N)sc1-3,12.6,-5.56,-3.65,,,100.0,100.0,1:1,0.5%,,,,,
95390,10.1016/j.joule.2021.03.020,COC(=O)C(C)(C)c1cc(C)cc(-c2sc3c4sc5cc(/C=C6/C(=O)c7cc(F)cc(c7)C(=O)/C6=C\c6cc(C(C)(C)C(=O)OC)c(-c7cc(C)cc(C(C)(C)C(=O)OC)c7)s6)sc5c4c(C(C)(C)C(=O)OC)ccc2-3)c1,CCCCCCCCC1(CCCCCCCC)c2cc3c(cc2-c2cc4c(cc21)-c1sc(/C=C2\C(=O)c5sc(Cl)cc5C2=C(C#N)C#N)cc1C4(CCCCCCCC)CCCCCCCC)C(CCCCCCCC)(CCCCCCCC)c1cc(/C=C2\C(=O)c4sc(Cl)cc4C2=C(C#N)C#N)sc1-3,12.3,-5.56,-3.65,,,200.0,100.0,1:1,0.5%,,,,,
95391,10.1016/j.joule.2021.03.020,COC(=O)C(C)(C)c1cc(C)cc(-c2sc3c4sc5cc(/C=C6/C(=O)c7cc(F)cc(c7)C(=O)/C6=C\c6cc(C(C)(C)C(=O)OC)c(-c7cc(C)cc(C(C)(C)C(=O)OC)c7)s6)sc5c4c(C(C)(C)C(=O)OC)ccc2-3)c1,CCCCCCCCC1(CCCCCCCC)c2cc3c(cc2-c2cc4c(cc21)-c1sc(/C=C2\C(=O)c5sc(Cl)cc5C2=C(C#N)C#N)cc1C4(CCCCCCCC)CCCCCCCC)C(CCCCCCCC)(CCCCCCCC)c1cc(/C=C2\C(=O)c4sc(Cl)cc4C2=C(C#N)C#N)sc1-3,12.2,-5.56,-3.65,,,200.0,100.0,1:1,0.5%,,,,,
95392,10.1016/j.joule.2021.03.020,COC(=O)C(C)(C)c1cc(C)cc(-c2sc3c4sc5cc(/C=C6/C(=O)c7cc(F)cc(c7)C(=O)/C6=C\c6cc(C(C)(C)C(=O)OC)c(-c7cc(C)cc(C(C)(C)C(=O)OC)c7)s6)sc5c4c(C(C)(C)C(=O)OC)ccc2-3)c1,CCCCCCCCC1(CCCCCCCC)c2cc3c(cc2-c2cc4c(cc21)-c1sc(/C=C2\C(=O)c5sc(Cl)cc5C2=C(C#N)C#N)cc1C4(CCCCCCCC)CCCCCCCC)C(CCCCCCCC)(CCCCCCCC)c1cc(/C=C2\C(=O)c4sc(Cl)cc4C2=C(C#N)C#N)sc1-3,10.9,-5.56,-3.65,,,300.0,100.0,1:1,0.5%,,,,,
95393,10.1016/j.joule.2021.03.020,COC(=O)C(C)(C)c1cc(C)cc(-c2sc3c4sc5cc(/C=C6/C(=O)c7cc(F)cc(c7)C(=O)/C6=C\c6cc(C(C)(C)C(=O)OC)c(-c7cc(C)cc(C(C)(C)C(=O)OC)c7)s6)sc5c4c(C(C)(C)C(=O)OC)ccc2-3)c1,CCCCCCCCC1(CCCCCCCC)c2cc3c(cc2-c2cc4c(cc21)-c1sc(/C=C2\C(=O)c5sc(Cl)cc5C2=C(C#N)C#N)cc1C4(CCCCCCCC)CCCCCCCC)C(CCCCCCCC)(CCCCCCCC)c1cc(/C=C2\C(=O)c4sc(Cl)cc4C2=C(C#N)C#N)sc1-3,10.4,-5.56,-3.65,,,300.0,100.0,1:1,0.5%,,,,,
95394,10.1016/j.joule.2021.03.020,COC(=O)C(C)(C)c1cc(C)cc(-c2sc3c4sc5cc(/C=C6/C(=O)c7cc(F)cc(c7)C(=O)/C6=C\c6cc(C(C)(C)C(=O)OC)c(-c7cc(C)cc(C(C)(C)C(=O)OC)c7)s6)sc5c4c(C(C)(C)C(=O)OC)ccc2-3)c1,CCCCCCCCC1(CCCCCCCC)c2cc3c(cc2-c2cc4c(cc21)-c1sc(/C=C2\C(=O)c5sc(Cl)cc5C2=C(C#N)C#N)cc1C4(CCCCCCCC)CCCCCCCC)C(CCCCCCCC)(CCCCCCCC)c1cc(/C=C2\C(=O)c4sc(Cl)cc4C2=C(C#N)C#N)sc1-3,9.0,-5.56,-3.65,,,400.0,100.0,1:1,0.5%,,,,,
95395,10.1016/j.joule.2021.03.020,COC(=O)C(C)(C)c1cc(C)cc(-c2sc3c4sc5cc(/C=C6/C(=O)c7cc(F)cc(c7)C(=O)/C6=C\c6cc(C(C)(C)C(=O)OC)c(-c7cc(C)cc(C(C)(C)C(=O)OC)c7)s6)sc5c4c(C(C)(C)C(=O)OC)ccc2-3)c1,CCCCCCCCC1(CCCCCCCC)c2cc3c(cc2-c2cc4c(cc21)-c1sc(/C=C2\C(=O)c5sc(Cl)cc5C2=C(C#N)C#N)cc1C4(CCCCCCCC)CCCCCCCC)C(CCCCCCCC)(CCCCCCCC)c1cc(/C=C2\C(=O)c4sc(Cl)cc4C2=C(C#N)C#N)sc1-3,8.7,-5.56,-3.65,,,400.0,100.0,1:1,0.5%,,,,,
95404,10.1016/j.joule.2021.04.007,COC(=O)C(C)(C)c1cc(C)cc(-c2sc3c4sc5cc(/C=C6/C(=O)c7cc(F)cc(c7)C(=O)/C6=C\c6cc(C(C)(C)C(=O)OC)c(-c7cc(C)cc(C(C)(C)C(=O)OC)c7)s6)sc5c4c(C(C)(C)C(=O)OC)ccc2-3)c1,CCCCCCCCCCCCC(CCCCCCCCCC)Cn1c2c3sc(/C=C4\C(=O)c5ccccc5C4=C(C#N)C#N)c(CCCCCCCCCCC)c3sc2c2c3nsnc3c3c4sc5c(CCCCCCCCCCC)c(/C=C6\C(=O)c7cc(-c8cccs8)ccc7C6=C(C#N)C#N)sc5c4n(CC(CCCCCCCCCC)CCCCCCCCCCCC)c3c21,14.5,-5.56,-3.65,-5.63,-3.72,,,1:1.5,,conventional,PNDIT-F3N,PEDOT:PSS,chloroform,CN
95405,10.1016/j.joule.2021.04.007,COC(=O)C(C)(C)c1cc(C)cc(-c2sc3c4sc5cc(/C=C6/C(=O)c7cc(F)cc(c7)C(=O)/C6=C\c6cc(C(C)(C)C(=O)OC)c(-c7cc(C)cc(C(C)(C)C(=O)OC)c7)s6)sc5c4c(C(C)(C)C(=O)OC)ccc2-3)c1,CCCCCCCCCCCc1c(/C=C2\C(=O)c3c(F)cc(F)cc3C2=C(C#N)C#N)sc2c1sc1c3c4nsnc4c4c5sc6c(CCCCCCCCCCC)c(/C=C7\C(=O)c8c(cc(F)c(-c9cccs9)c8F)C7=C(C#N)C#N)sc6c5n(CC(CCCCCCCC)CCCCCCCCCC)c4c3n(CC(CCCCCCCC)CCCCCCCCCC)c21,15.0,-5.56,-3.65,-5.71,-3.84,,,1:1.5,,conventional,PNDIT-F3N,PEDOT:PSS,chloroform,CN
95415,10.1016/j.joule.2021.05.002,CCCCC(CC)Cc1ccc(-c2c3cc(-c4ccc(-c5sc(-c6cccs6)c6c5C(=O)c5c(CC(CC)CCCC)sc(CC(CC)CCCC)c5C6=O)s4)sc3c(-c3ccc(CC(CC)CCCC)s3)c3ccsc23)s1,CCCCCCCCCCCCC(CCCCCCCCCC)Cn1c2c3sc(/C=C4\C(=O)c5ccccc5C4=C(C#N)C#N)c(CCCCCCCCCCC)c3sc2c2c3nsnc3c3c4sc5c(CCCCCCCCCCC)c(/C=C6\C(=O)c7cc(-c8cccs8)ccc7C6=C(C#N)C#N)sc5c4n(CC(CCCCCCCCCC)CCCCCCCCCCCC)c3c21,14.57,-5.33,-3.48,-5.63,-3.72,,,1:0.73,,conventional,PDINN,PEDOT:PSS,chloroform,
95416,10.1016/j.joule.2021.06.010,COC(=O)C(C)(C)c1cc(C)cc(-c2sc3c4sc5cc(/C=C6/C(=O)c7cc(F)cc(c7)C(=O)/C6=C\c6cc(C(C)(C)C(=O)OC)c(-c7cc(C)cc(C(C)(C)C(=O)OC)c7)s6)sc5c4c(C(C)(C)C(=O)OC)ccc2-3)c1,CCCCCCCCCCCc1c(/C=C2\C(=O)c3cc(F)c(F)cc3C2=C(C#N)C#N)sc2c1sc1c3c4nsnc4c4c5sc6c(CCCCCCCCCCC)c(/C=C7\C(=O)c8cc(F)c(F)cc8C7=C(C#N)C#N)sc6c5n(CC(CC)CCCC)c4c3n(CC(CC)CCCC)c21,15.4,-5.56,-3.65,-5.65,-4.09,100.0,,1:1.2 wt/wt,,inverted,ZnO,MoO3,chloroform,
95417,10.1016/j.joule.2021.06.010,COC(=O)C(C)(C)c1cc(C)cc(-c2sc3c4sc5cc(/C=C6/C(=O)c7cc(F)cc(c7)C(=O)/C6=C\c6cc(C(C)(C)C(=O)OC)c(-c7cc(C)cc(C(C)(C)C(=O)OC)c7)s6)sc5c4c(C(C)(C)C(=O)OC)ccc2-3)c1,CCCCCCCCCCCc1c(/C=C2\C(=O)c3cc(F)c(F)cc3C2=C(C#N)C#N)sc2c1sc1c3c4nsnc4c4c5sc6c(CCCCCCCCCCC)c(/C=C7\C(=O)c8cc(F)c(F)cc8C7=C(C#N)C#N)sc6c5n(CC(CC)CCCC)c4c3n(CC(CC)CCCC)c21,15.2,-5.56,-3.65,-5.65,-4.09,100.0,150.0,1:1.2,,inverted,ZnO,MoO3,chloroform,
95418,10.1016/j.joule.2021.06.010,COC(=O)C(C)(C)c1cc(C)cc(-c2sc3c4sc5cc(/C=C6/C(=O)c7cc(F)cc(c7)C(=O)/C6=C\c6cc(C(C)(C)C(=O)OC)c(-c7cc(C)cc(C(C)(C)C(=O)OC)c7)s6)sc5c4c(C(C)(C)C(=O)OC)ccc2-3)c1,CCCCCCCCCCCc1c(/C=C2\C(=O)c3cc(F)c(F)cc3C2=C(C#N)C#N)sc2c1sc1c3c4nsnc4c4c5sc6c(CCCCCCCCCCC)c(/C=C7\C(=O)c8cc(F)c(F)cc8C7=C(C#N)C#N)sc6c5n(CC(CC)CCCC)c4c3n(CC(CC)CCCC)c21,11.5,-5.56,-3.65,-5.65,-4.09,100.0,200.0,1:1.2,,inverted,ZnO,MoO3,chloroform,
95419,10.1016/j.joule.2021.06.010,COC(=O)C(C)(C)c1cc(C)cc(-c2sc3c4sc5cc(/C=C6/C(=O)c7cc(F)cc(c7)C(=O)/C6=C\c6cc(C(C)(C)C(=O)OC)c(-c7cc(C)cc(C(C)(C)C(=O)OC)c7)s6)sc5c4c(C(C)(C)C(=O)OC)ccc2-3)c1,CCCCCCCCCCCc1c(/C=C2\C(=O)c3cc(F)c(F)cc3C2=C(C#N)C#N)sc2c1sc1c3c4nsnc4c4c5sc6c(CCCCCCCCCCC)c(/C=C7\C(=O)c8cc(F)c(F)cc8C7=C(C#N)C#N)sc6c5n(CC(CC)CCCC)c4c3n(CC(CC)CCCC)c21,7.6,-5.56,-3.65,-5.65,-4.09,100.0,200.0,1:1.2 wt/wt,,inverted,ZnO,MoO3,chloroform,
95421,10.1016/j.joule.2021.06.010,CCCCC(CC)COC(=O)c1sc2csc(-c3cc4c(-c5ccc(CC(CC)CCCC)s5)c5sccc5c(-c5ccc(CC(CC)CCCC)s5)c4s3)c2c1F,CCCCCCc1ccc(C2(c3ccc(CCCCCC)cc3)c3c(sc4cc(C=C5C(=O)c6cc(F)ccc6C5=C(C#N)C#N)sc34)-c3sc4c5c(sc4c32)-c2sc3cc(C=C4C(=O)c6cc(F)ccc6C4=C(C#N)C#N)sc3c2C5(c2ccc(CCCCCC)cc2)c2ccc(CCCCCC)cc2)cc1,11.3,-5.21,-3.6,-5.38,-3.91,100.0,,1:1.2 wt/wt,,inverted,ZnO,MoO3,chloroform,
95422,10.1016/j.joule.2021.06.010,COC(=O)C(C)(C)c1cc(C)cc(-c2sc3c4sc5cc(/C=C6/C(=O)c7cc(F)cc(c7)C(=O)/C6=C\c6cc(C(C)(C)C(=O)OC)c(-c7cc(C)cc(C(C)(C)C(=O)OC)c7)s6)sc5c4c(C(C)(C)C(=O)OC)ccc2-3)c1,CCCCCCc1ccc(C2(c3ccc(CCCCCC)cc3)c3c(sc4cc(C=C5C(=O)c6cc(F)ccc6C5=C(C#N)C#N)sc34)-c3sc4c5c(sc4c32)-c2sc3cc(C=C4C(=O)c6cc(F)ccc6C4=C(C#N)C#N)sc3c2C5(c2ccc(CCCCCC)cc2)c2ccc(CCCCCC)cc2)cc1,7.5,-5.56,-3.65,-5.38,-3.91,100.0,,1:1.2,,inverted,ZnO,MoO3,chloroform,
95423,10.1016/j.joule.2021.06.010,COC(=O)C(C)(C)c1cc(C)cc(-c2sc3c4sc5cc(/C=C6/C(=O)c7cc(F)cc(c7)C(=O)/C6=C\c6cc(C(C)(C)C(=O)OC)c(-c7cc(C)cc(C(C)(C)C(=O)OC)c7)s6)sc5c4c(C(C)(C)C(=O)OC)ccc2-3)c1,CCCCCCc1ccc(C2(c3ccc(CCCCCC)cc3)c3c(sc4cc(C=C5C(=O)c6cc(F)ccc6C5=C(C#N)C#N)sc34)-c3sc4c5c(sc4c32)-c2sc3cc(C=C4C(=O)c6cc(F)ccc6C4=C(C#N)C#N)sc3c2C5(c2ccc(CCCCCC)cc2)c2ccc(CCCCCC)cc2)cc1,3.9,-5.56,-3.65,-5.38,-3.91,100.0,,1:1.2,,inverted,ZnO,MoO3,chloroform,
95430,10.1016/j.joule.2021.06.017,CCCCCCC(CCCC)Cc1csc(-c2cc3c4nsnc4c4cc(-c5cc(CC(CCCC)CCCCCC)c(-c6cc7c(-c8cc(Cl)c(CC(CC)CCCC)s8)c8sccc8c(-c8cc(Cl)c(CC(CC)CCCC)s8)c7s6)s5)sc4c3s2)c1,CCCCCCCCCCCc1c(/C=C2\C(=O)c3cc(F)c(F)cc3C2=C(C#N)C#N)sc2c1sc1c3c4nsnc4c4c5sc6c(CCCCCCCCCCC)c(/C=C7\C(=O)c8cc(F)c(F)cc8C7=C(C#N)C#N)sc6c5n(CC(CC)CCCC)c4c3n(CC(CC)CCCC)c21,17.35,-5.51,-2.77,-5.65,-4.09,,,,,conventional,PFNDI-Br,PEDOT:PSS,chloroform,CS2
95433,10.1016/j.joule.2021.06.020,COC(=O)C(C)(C)c1cc(C)cc(-c2sc3c4sc5cc(/C=C6/C(=O)c7cc(F)cc(c7)C(=O)/C6=C\c6cc(C(C)(C)C(=O)OC)c(-c7cc(C)cc(C(C)(C)C(=O)OC)c7)s6)sc5c4c(C(C)(C)C(=O)OC)ccc2-3)c1,CCCCCCCCCc1c(C=C2C(=O)c3cc(Cl)c(Cl)cc3C2=C(C#N)C#N)sc2c1sc1c3c4nsnc4c4c5sc6c(CCCCCCCCC)c(C=C7C(=O)c8cc(Cl)c(Cl)cc8C7=C(C#N)C#N)sc6c5n(CC(CCCC)CCCCCC)c4c3n(CC(CCCC)CCCCCC)c21,17.65,-5.49,-3.64,-5.68,-3.9,,,,,,,,,
95436,10.1016/j.joule.2021.06.020,COC(=O)C(C)(C)c1cc(C)cc(-c2sc3c4sc5cc(/C=C6/C(=O)c7cc(F)cc(c7)C(=O)/C6=C\c6cc(C(C)(C)C(=O)OC)c(-c7cc(C)cc(C(C)(C)C(=O)OC)c7)s6)sc5c4c(C(C)(C)C(=O)OC)ccc2-3)c1,CCOc1c(/C=C2\C(=O)c3cc(Cl)c(Cl)cc3C2=C(C#N)C#N)sc2c1sc1c3c4nsnc4c4c5sc6c(OCC)c(/C=C7\C(=O)c8cc(Cl)c(Cl)cc8C7=C(C#N)C#N)sc6c5n(CC)c4c3n(CC)c21,15.36,-5.49,-3.64,-5.7,-3.91,,,,,,,,,
95437,10.1016/j.joule.2022.02.001,COC(=O)C(C)(C)c1cc(C)cc(-c2sc3c4sc5cc(/C=C6/C(=O)c7cc(F)cc(c7)C(=O)/C6=C\c6cc(C(C)(C)C(=O)OC)c(-c7cc(C)cc(C(C)(C)C(=O)OC)c7)s6)sc5c4c(C(C)(C)C(=O)OC)ccc2-3)c1,CCCCCCCCCc1c(C=C2C(=O)c3cc(Cl)c(Cl)cc3C2=C(C#N)C#N)sc2c1sc1c3c4nsnc4c4c5sc6c(CCCCCCCCC)c(C=C7C(=O)c8cc(Cl)c(Cl)cc8C7=C(C#N)C#N)sc6c5n(CC(CCCC)CCCCCC)c4c3n(CC(CCCC)CCCCCC)c21,18.0,-5.56,-3.65,-5.68,-3.9,,,1:1.2,,conventional,PFN-Br,PEDOT:PSS,,
95440,10.1016/j.joule.2022.02.001,COC(=O)C(C)(C)c1cc(C)cc(-c2sc3c4sc5cc(/C=C6/C(=O)c7cc(F)cc(c7)C(=O)/C6=C\c6cc(C(C)(C)C(=O)OC)c(-c7cc(C)cc(C(C)(C)C(=O)OC)c7)s6)sc5c4c(C(C)(C)C(=O)OC)ccc2-3)c1,CCc1c(/C=C2\C(=O)c3cc(Cl)c(Cl)cc3C2=C(C#N)C#N)sc2c1sc1c3c4nsnc4c4c5sc6c(CC)c(/C=C7\C(=O)c8cc9cc(F)c(F)cc9cc8C7=C(C#N)C#N)sc6c5n(CC)c4c3n(CC)c21,17.5,-5.56,-3.65,-5.63,-4.09,,,1:1.2,,conventional,PFN-Br,PEDOT:PSS,,
95453,10.1016/j.joule.2022.06.009,COC(=O)C(C)(C)c1cc(C)cc(-c2sc3c4sc5cc(/C=C6/C(=O)c7cc(F)cc(c7)C(=O)/C6=C\c6cc(C(C)(C)C(=O)OC)c(-c7cc(C)cc(C(C)(C)C(=O)OC)c7)s6)sc5c4c(C(C)(C)C(=O)OC)ccc2-3)c1,CCCCCCCCCc1c(C=C2C(=O)c3cc(Cl)c(Cl)cc3C2=C(C#N)C#N)sc2c1sc1c3c4nsnc4c4c5sc6c(CCCCCCCCC)c(C=C7C(=O)c8cc(Cl)c(Cl)cc8C7=C(C#N)C#N)sc6c5n(CC(CCCC)CCCCCC)c4c3n(CC(CCCC)CCCCCC)c21,11.9,-5.56,-3.65,-5.68,-3.9,75.0,,1:1.2,,conventional,PDINN,PEDOT:PSS,,
95454,10.1016/j.joule.2022.06.009,COC(=O)C(C)(C)c1cc(C)cc(-c2sc3c4sc5cc(/C=C6/C(=O)c7cc(F)cc(c7)C(=O)/C6=C\c6cc(C(C)(C)C(=O)OC)c(-c7cc(C)cc(C(C)(C)C(=O)OC)c7)s6)sc5c4c(C(C)(C)C(=O)OC)ccc2-3)c1,CCCCCCCCCc1c(C=C2C(=O)c3cc(Cl)c(Cl)cc3C2=C(C#N)C#N)sc2c1sc1c3c4nsnc4c4c5sc6c(CCCCCCCCC)c(C=C7C(=O)c8cc(Cl)c(Cl)cc8C7=C(C#N)C#N)sc6c5n(CC(CCCC)CCCCCC)c4c3n(CC(CCCC)CCCCCC)c21,10.5,-5.56,-3.65,-5.68,-3.9,75.0,,0.8:1.2,,conventional,PDINN,PEDOT:PSS,,
95455,10.1016/j.joule.2022.06.009,COC(=O)C(C)(C)c1cc(C)cc(-c2sc3c4sc5cc(/C=C6/C(=O)c7cc(F)cc(c7)C(=O)/C6=C\c6cc(C(C)(C)C(=O)OC)c(-c7cc(C)cc(C(C)(C)C(=O)OC)c7)s6)sc5c4c(C(C)(C)C(=O)OC)ccc2-3)c1,CCCCCCCCCc1c(C=C2C(=O)c3cc(Cl)c(Cl)cc3C2=C(C#N)C#N)sc2c1sc1c3c4nsnc4c4c5sc6c(CCCCCCCCC)c(C=C7C(=O)c8cc(Cl)c(Cl)cc8C7=C(C#N)C#N)sc6c5n(CC(CCCC)CCCCCC)c4c3n(CC(CCCC)CCCCCC)c21,7.79,-5.56,-3.65,-5.68,-3.9,75.0,,0.5:1.2,,conventional,PDINN,PEDOT:PSS,,
95477,10.1016/j.joule.2023.03.002,COC(=O)C(C)(C)c1cc(C)cc(-c2sc3c4sc5cc(/C=C6/C(=O)c7cc(F)cc(c7)C(=O)/C6=C\c6cc(C(C)(C)C(=O)OC)c(-c7cc(C)cc(C(C)(C)C(=O)OC)c7)s6)sc5c4c(C(C)(C)C(=O)OC)ccc2-3)c1,CCCCCCCCCCCc1c(/C=C2\C(=O)c3cc(F)c(F)cc3C2=C(C#N)C#N)sc2c1sc1c3c4nsnc4c4c5sc6c(CCCCCCCCCCC)c(/C=C7\C(=O)c8cc(F)c(F)cc8C7=C(C#N)C#N)sc6c5n(CC(CC)CCCC)c4c3n(CC(CC)CCCC)c21,14.87,-5.56,-3.65,-5.65,-4.09,,,1:1.2,0.5%,inverted,ZnO,,,
95478,10.1016/j.joule.2023.03.002,COC(=O)C(C)(C)c1cc(C)cc(-c2sc3c4sc5cc(/C=C6/C(=O)c7cc(F)cc(c7)C(=O)/C6=C\c6cc(C(C)(C)C(=O)OC)c(-c7cc(C)cc(C(C)(C)C(=O)OC)c7)s6)sc5c4c(C(C)(C)C(=O)OC)ccc2-3)c1,CCCCCCCCCCCc1c(/C=C2\C(=O)c3cc(F)c(F)cc3C2=C(C#N)C#N)sc2c1sc1c3c4nsnc4c4c5sc6c(CCCCCCCCCCC)c(/C=C7\C(=O)c8cc(F)c(F)cc8C7=C(C#N)C#N)sc6c5n(CC(CC)CCCC)c4c3n(CC(CC)CCCC)c21,12.38,-5.56,-3.65,-5.65,-4.09,,,1:1.2,0.5%,inverted,ZnO,,,
95479,10.1016/j.joule.2023.03.002,COC(=O)C(C)(C)c1cc(C)cc(-c2sc3c4sc5cc(/C=C6/C(=O)c7cc(F)cc(c7)C(=O)/C6=C\c6cc(C(C)(C)C(=O)OC)c(-c7cc(C)cc(C(C)(C)C(=O)OC)c7)s6)sc5c4c(C(C)(C)C(=O)OC)ccc2-3)c1,CCCCCCCCCCCc1c(/C=C2\C(=O)c3cc(F)c(F)cc3C2=C(C#N)C#N)sc2c1sc1c3c4nsnc4c4c5sc6c(CCCCCCCCCCC)c(/C=C7\C(=O)c8cc(F)c(F)cc8C7=C(C#N)C#N)sc6c5n(CC(CC)CCCC)c4c3n(CC(CC)CCCC)c21,7.3,-5.56,-3.65,-5.65,-4.09,,,1:1.2,0.5%,inverted,ZnO,,,
95480,10.1016/j.joule.2023.03.002,COC(=O)C(C)(C)c1cc(C)cc(-c2sc3c4sc5cc(/C=C6/C(=O)c7cc(F)cc(c7)C(=O)/C6=C\c6cc(C(C)(C)C(=O)OC)c(-c7cc(C)cc(C(C)(C)C(=O)OC)c7)s6)sc5c4c(C(C)(C)C(=O)OC)ccc2-3)c1,CCCCCCCCCCCc1c(/C=C2\C(=O)c3cc(F)c(F)cc3C2=C(C#N)C#N)sc2c1sc1c3c4nsnc4c4c5sc6c(CCCCCCCCCCC)c(/C=C7\C(=O)c8cc(F)c(F)cc8C7=C(C#N)C#N)sc6c5n(CC(CC)CCCC)c4c3n(CC(CC)CCCC)c21,4.27,-5.56,-3.65,-5.65,-4.09,,,1:1.2,0.5%,inverted,ZnO,,,
95481,10.1016/j.joule.2023.03.002,COC(=O)C(C)(C)c1cc(C)cc(-c2sc3c4sc5cc(/C=C6/C(=O)c7cc(F)cc(c7)C(=O)/C6=C\c6cc(C(C)(C)C(=O)OC)c(-c7cc(C)cc(C(C)(C)C(=O)OC)c7)s6)sc5c4c(C(C)(C)C(=O)OC)ccc2-3)c1,CCCCCCCCCCCc1c(/C=C2\C(=O)c3cc(F)c(F)cc3C2=C(C#N)C#N)sc2c1sc1c3c4nsnc4c4c5sc6c(CCCCCCCCCCC)c(/C=C7\C(=O)c8cc(F)c(F)cc8C7=C(C#N)C#N)sc6c5n(CC(CC)CCCC)c4c3n(CC(CC)CCCC)c21,2.05,-5.56,-3.65,-5.65,-4.09,,,1:1.2,0.5%,inverted,ZnO,,,
95484,10.1016/j.joule.2023.04.003,COC(=O)C(C)(C)c1cc(C)cc(-c2sc3c4sc5cc(/C=C6/C(=O)c7cc(F)cc(c7)C(=O)/C6=C\c6cc(C(C)(C)C(=O)OC)c(-c7cc(C)cc(C(C)(C)C(=O)OC)c7)s6)sc5c4c(C(C)(C)C(=O)OC)ccc2-3)c1,CCCCCCCCCCCc1c(/C=C2\C(=O)c3cc(F)c(F)cc3C2=C(C#N)C#N)sc2c1sc1c3c4nsnc4c4c5sc6c(CCCCCCCCCCC)c(/C=C7\C(=O)c8cc(F)c(F)cc8C7=C(C#N)C#N)sc6c5n(CC(CC)CCCC)c4c3n(CC(CC)CCCC)c21,16.8,-5.49,-3.64,-5.65,-4.09,,,,,,,,,
95487,10.1016/j.joule.2023.04.003,CCCCCCCCCCC(CCCCCCCC)COC(=O)c1cc2c(-c3ccc(-c4cc5c(-c6ccc(CC(CC)CCCC)s6)c6sccc6c(-c6ccc(CC(CC)CCCC)s6)c5s4)s3)sc(-c3cccs3)c2s1,CCCCCCCCC1(CCCCCCCC)c2cc3c(cc2-c2cc4c(cc21)-c1sc(/C=C2\C(=O)c5sc(Cl)cc5C2=C(C#N)C#N)cc1C4(CCCCCCCC)CCCCCCCC)C(CCCCCCCC)(CCCCCCCC)c1cc(/C=C2\C(=O)c4sc(Cl)cc4C2=C(C#N)C#N)sc1-3,14.4,-4.94,-3.31,,,,,,,,,,,
95490,10.1016/j.joule.2023.04.003,CCCCC(CC)COC(=O)c1sc2csc(-c3cc4c(-c5ccc(CC(CC)CCCC)s5)c5sccc5c(-c5ccc(CC(CC)CCCC)s5)c4s3)c2c1F,COC(=O)CCCC1(c2ccccc2)C23c4c5ccc6c7cc8c9c%10c(cc%11cc%12c%13c%14c(cc%15c%16ccc-5c2c%16c2c5c%16c%17c(c(c46)c7c9c%17c4c%10c%11c%13c4c%16c%14c%152)C513)C%12)C8,8.58,-5.21,-3.6,-5.9,-3.9,,,,,,,,,
95500,10.1016/j.joule.2023.07.005,COC(=O)C(C)(C)c1cc(C)cc(-c2sc3c4sc5cc(/C=C6/C(=O)c7cc(F)cc(c7)C(=O)/C6=C\c6cc(C(C)(C)C(=O)OC)c(-c7cc(C)cc(C(C)(C)C(=O)OC)c7)s6)sc5c4c(C(C)(C)C(=O)OC)ccc2-3)c1,CCCCCCCCCCCc1c(/C=C2\C(=O)c3cc4cc(F)c(F)cc4cc3C2=C(C#N)C#N)sc2c1sc1c3c4nsnc4c4c5sc6c(CCCCCCCCCCC)c(/C=C7\C(=O)c8cc9cc(F)c(F)cc9cc8C7=C(C#N)C#N)sc6c5n(CC(CCCC)CCCCCC)c4c3n(CC(CCCC)CCCCCC)c21,16.3,-5.56,-3.65,-5.58,-3.98,,,,,conventional,,,,
95505,10.1016/j.joule.2023.07.005,CCCCC(CC)Cc1ccc(-c2c3cc(-c4ccc(-c5sc(-c6cccs6)c6c5C(=O)c5c(CC(CC)CCCC)sc(CC(CC)CCCC)c5C6=O)s4)sc3c(-c3ccc(CC(CC)CCCC)s3)c3ccsc23)s1,CCCCCCCCCCCc1c(/C=C2\C(=O)c3cc4cc(F)c(F)cc4cc3C2=C(C#N)C#N)sc2c1sc1c3c4nsnc4c4c5sc6c(CCCCCCCCCCC)c(/C=C7\C(=O)c8cc9cc(F)c(F)cc9cc8C7=C(C#N)C#N)sc6c5n(CC(CCCC)CCCCCC)c4c3n(CC(CCCC)CCCCCC)c21,10.73,-5.33,-3.48,-5.58,-3.98,,,,,,,,,
95523,10.1016/j.joule.2024.05.014,COC(=O)C(C)(C)c1cc(C)cc(-c2sc3c4sc5cc(/C=C6/C(=O)c7cc(F)cc(c7)C(=O)/C6=C\c6cc(C(C)(C)C(=O)OC)c(-c7cc(C)cc(C(C)(C)C(=O)OC)c7)s6)sc5c4c(C(C)(C)C(=O)OC)ccc2-3)c1,CCCCCCC(CCCC)Cc1c(/C=C2\C(=O)c3cc(F)c(F)cc3C2=C(C#N)C#N)sc2c1SC1c3c(c4c(c5nsnc35)c3sc5c(CC(CCCC)CCCCCC)c(/C=C6\C(=O)c7cc(F)c(F)cc7C6=C(C#N)C#N)sc5c3n4CC(CC)CCCC)N(CC(CC)CCCC)C21,17.7,-5.56,-3.65,-5.68,-3.9,90.0,,1:1.2,0.3% v/v,conventional,PDINN,PEDOT:PSS,chloroform,
95524,10.1016/j.joule.2024.05.014,COC(=O)C(C)(C)c1cc(C)cc(-c2sc3c4sc5cc(/C=C6/C(=O)c7cc(F)cc(c7)C(=O)/C6=C\c6cc(C(C)(C)C(=O)OC)c(-c7cc(C)cc(C(C)(C)C(=O)OC)c7)s6)sc5c4c(C(C)(C)C(=O)OC)ccc2-3)c1,CCCCCCC(CCCC)Cc1c(/C=C2\C(=O)c3cc(F)c(F)cc3C2=C(C#N)C#N)sc2c1SC1c3c(c4c(c5nsnc35)c3sc5c(CC(CCCC)CCCCCC)c(/C=C6\C(=O)c7cc(F)c(F)cc7C6=C(C#N)C#N)sc5c3n4CC(CC)CCCC)N(CC(CC)CCCC)C21,18.1,-5.56,-3.65,-5.68,-3.9,90.0,,1:1.2,0.3% v/v,conventional,PDINN,PEDOT:PSS,chloroform,
95525,10.1016/j.joule.2024.05.014,COC(=O)C(C)(C)c1cc(C)cc(-c2sc3c4sc5cc(/C=C6/C(=O)c7cc(F)cc(c7)C(=O)/C6=C\c6cc(C(C)(C)C(=O)OC)c(-c7cc(C)cc(C(C)(C)C(=O)OC)c7)s6)sc5c4c(C(C)(C)C(=O)OC)ccc2-3)c1,CCCCCCC(CCCC)Cc1c(/C=C2\C(=O)c3cc(F)c(F)cc3C2=C(C#N)C#N)sc2c1SC1c3c(c4c(c5nsnc35)c3sc5c(CC(CCCC)CCCCCC)c(/C=C6\C(=O)c7cc(F)c(F)cc7C6=C(C#N)C#N)sc5c3n4CC(CC)CCCC)N(CC(CC)CCCC)C21,18.3,-5.56,-3.65,-5.68,-3.9,90.0,80.0,1:1.2,0.3% v/v,conventional,PDINN,PEDOT:PSS,chloroform,
95526,10.1016/j.joule.2024.05.014,COC(=O)C(C)(C)c1cc(C)cc(-c2sc3c4sc5cc(/C=C6/C(=O)c7cc(F)cc(c7)C(=O)/C6=C\c6cc(C(C)(C)C(=O)OC)c(-c7cc(C)cc(C(C)(C)C(=O)OC)c7)s6)sc5c4c(C(C)(C)C(=O)OC)ccc2-3)c1,CCCCCCC(CCCC)Cc1c(/C=C2\C(=O)c3cc(F)c(F)cc3C2=C(C#N)C#N)sc2c1SC1c3c(c4c(c5nsnc35)c3sc5c(CC(CCCC)CCCCCC)c(/C=C6\C(=O)c7cc(F)c(F)cc7C6=C(C#N)C#N)sc5c3n4CC(CC)CCCC)N(CC(CC)CCCC)C21,19.2,-5.56,-3.65,-5.68,-3.9,90.0,80.0,1:1.2,0.3% v/v,conventional,PDINN,PEDOT:PSS,chloroform,
95552,10.1016/j.joule.2024.12.001,CC(C)(C)CC(C)(C)c1ccc(Nc2ccc(C(C)(C)CC(C)(C)C)cc2-c2cc(C(C)(C)C)cc(C(C)(C)C)c2O)cc1,c12c3c4c5c1c1c6c7c2c2c8c3c3c9c4c4c%10c5c5c1c1c6c6c%11c%12c%13c%14c%15c%16c%17c%14c%14c%18c%13c%11c1c1c5c%10c5c(c%14c%10c%17c%11c%13c%16c%14c%16c%15c%12c%12c%16c(c2c7c%126)c2c8c3c(c%13c%142)c2c9c4c5c%10c%112)c%181,5.44,,,,,,,1:8,,,BCP,IC-SAM,,
95553,10.1016/j.joule.2024.12.001,CC(C)(C)CC(C)(C)c1ccc(Nc2ccc(C(C)(C)CC(C)(C)C)cc2-c2cc(C(C)(C)C)cc(C(C)(C)C)c2O)cc1,c12c3c4c5c1c1c6c7c2c2c8c3c3c9c4c4c%10c5c5c1c1c6c6c%11c%12c%13c%14c%15c%16c%17c%14c%14c%18c%13c%11c1c1c5c%10c5c(c%14c%10c%17c%11c%13c%16c%14c%16c%15c%12c%12c%16c(c2c7c%126)c2c8c3c(c%13c%142)c2c9c4c5c%10c%112)c%181,5.71,,,,,,,1:8,,,BCP,IC-SAM,,
95554,10.1016/j.joule.2024.12.001,Cc1ccc(N(c2ccc(C)cc2)c2ccc(-c3ccc(C=C(C#N)C#N)c4nsnc34)cc2)cc1,c12c3c4c5c1c1c6c7c2c2c8c3c3c9c4c4c%10c5c5c1c1c6c6c%11c%12c%13c%14c%15c%16c%17c%14c%14c%18c%13c%11c1c1c5c%10c5c(c%14c%10c%17c%11c%13c%16c%14c%16c%15c%12c%12c%16c(c2c7c%126)c2c8c3c(c%13c%142)c2c9c4c5c%10c%112)c%181,9.35,,,,,,,1:2,,,BCP,IC-SAM,,
95555,10.1016/j.joule.2024.12.001,Cc1ccc(N(c2ccc(C)cc2)c2ccc(-c3ccc(C=C(C#N)C#N)c4nsnc34)cc2)cc1,c12c3c4c5c1c1c6c7c2c2c8c3c3c9c4c4c%10c5c5c1c1c6c6c%11c%12c%13c%14c%15c%16c%17c%14c%14c%18c%13c%11c1c1c5c%10c5c(c%14c%10c%17c%11c%13c%16c%14c%16c%15c%12c%12c%16c(c2c7c%126)c2c8c3c(c%13c%142)c2c9c4c5c%10c%112)c%181,9.24,,,,,,,1:2,,,BCP,IC-SAM,,
95556,10.1016/j.joule.2024.12.001,CCCCC(CC)COC(=O)c1sc2c(-c3cc4c(-c5ccc(CC(CC)CCCC)s5)c5sccc5c(-c5ccc(CC(CC)CCCC)s5)c4s3)scc2c1F,CCCCCCc1ccc(C2(c3ccc(CCCCCC)cc3)c3cc(/C=C4\C(=O)c5cc(Cl)c(Cl)cc5C4=C(C#N)C#N)sc3-c3sc4c(OCC(CC)CCCC)c5c6c(sc5c(OCC(CC)CCCC)c4c32)-c2sc(/C=C3\C(=O)c4cc(Cl)c(Cl)cc4C3=C(C#N)C#N)cc2C6(c2ccc(CCCCCC)cc2)c2ccc(CCCCCC)cc2)cc1,10.98,-5.21,-3.6,-5.49,-4.09,100.0,,1:1.5,,conventional,PFN-Br,PEDOT:PSS,chlorobenzene,DIO
95557,10.1016/j.joule.2024.12.001,CCCCC(CC)COC(=O)c1sc2c(-c3cc4c(-c5ccc(CC(CC)CCCC)s5)c5sccc5c(-c5ccc(CC(CC)CCCC)s5)c4s3)scc2c1F,CCCCCCc1ccc(C2(c3ccc(CCCCCC)cc3)c3cc(/C=C4\C(=O)c5cc(Cl)c(Cl)cc5C4=C(C#N)C#N)sc3-c3sc4c(OCC(CC)CCCC)c5c6c(sc5c(OCC(CC)CCCC)c4c32)-c2sc(/C=C3\C(=O)c4cc(Cl)c(Cl)cc4C3=C(C#N)C#N)cc2C6(c2ccc(CCCCCC)cc2)c2ccc(CCCCCC)cc2)cc1,3.93,-5.21,-3.6,-5.49,-4.09,100.0,,1:1.5,,conventional,PFN-Br,PEDOT:PSS,chlorobenzene,DIO
95558,10.1016/j.joule.2024.12.001,COC(=O)C(C)(C)c1cc(C)cc(-c2sc3c4sc5cc(/C=C6/C(=O)c7cc(F)cc(c7)C(=O)/C6=C\c6cc(C(C)(C)C(=O)OC)c(-c7cc(C)cc(C(C)(C)C(=O)OC)c7)s6)sc5c4c(C(C)(C)C(=O)OC)ccc2-3)c1,CCCCCCCCCCCc1c(/C=C2\C(=O)c3cc(F)c(F)cc3C2=C(C#N)C#N)sc2c1sc1c3c4nsnc4c4c5sc6c(CCCCCCCCCCC)c(/C=C7\C(=O)c8cc(F)c(F)cc8C7=C(C#N)C#N)sc6c5n(CC(CC)CCCC)c4c3n(CC(CC)CCCC)c21,16.22,-5.56,-3.65,-5.65,-4.09,,,1:1.5,,conventional,PFN-Br,PEDOT:PSS,chloroform,CN
95559,10.1016/j.joule.2024.12.001,COC(=O)C(C)(C)c1cc(C)cc(-c2sc3c4sc5cc(/C=C6/C(=O)c7cc(F)cc(c7)C(=O)/C6=C\c6cc(C(C)(C)C(=O)OC)c(-c7cc(C)cc(C(C)(C)C(=O)OC)c7)s6)sc5c4c(C(C)(C)C(=O)OC)ccc2-3)c1,CCCCCCCCCCCc1c(/C=C2\C(=O)c3cc(F)c(F)cc3C2=C(C#N)C#N)sc2c1sc1c3c4nsnc4c4c5sc6c(CCCCCCCCCCC)c(/C=C7\C(=O)c8cc(F)c(F)cc8C7=C(C#N)C#N)sc6c5n(CC(CC)CCCC)c4c3n(CC(CC)CCCC)c21,7.98,-5.56,-3.65,-5.65,-4.09,,,1:1.5,,conventional,PFN-Br,PEDOT:PSS,chloroform,CN
95560,10.1016/j.joule.2025.101851,COC(=O)C(C)(C)c1cc(C)cc(-c2sc3c4sc5cc(/C=C6/C(=O)c7cc(F)cc(c7)C(=O)/C6=C\c6cc(C(C)(C)C(=O)OC)c(-c7cc(C)cc(C(C)(C)C(=O)OC)c7)s6)sc5c4c(C(C)(C)C(=O)OC)ccc2-3)c1,CCCCCCCCCCCc1c(/C=C2\C(=O)c3cc(F)c(F)cc3C2=C(C#N)C#N)sc2c1sc1c3c4nsnc4c4c5sc6c(CCCCCCCCCCC)c(/C=C7\C(=O)c8cc(F)c(F)cc8C7=C(C#N)C#N)sc6c5n(CC(CC)CCCC)c4c3n(CC(CC)CCCC)c21,16.8,-5.56,-3.65,-5.65,-4.09,,,,,conventional,,,chloroform,
95580,10.1016/j.matt.2021.06.010,COC(=O)C(C)(C)c1cc(C)cc(-c2sc3c4sc5cc(/C=C6/C(=O)c7cc(F)cc(c7)C(=O)/C6=C\c6cc(C(C)(C)C(=O)OC)c(-c7cc(C)cc(C(C)(C)C(=O)OC)c7)s6)sc5c4c(C(C)(C)C(=O)OC)ccc2-3)c1,CCCCCCC(CCCC)Cc1c(/C=C2\C(=O)c3cc(F)c(F)cc3C2=C(C#N)C#N)sc2c1SC1c3c(c4c(c5nsnc35)c3sc5c(CC(CCCC)CCCCCC)c(/C=C6\C(=O)c7cc(F)c(F)cc7C6=C(C#N)C#N)sc5c3n4CC(CC)CCCC)N(CC(CC)CCCC)C21,18.23,-5.56,-3.65,-5.68,-3.9,125.0,100.0,1:1.2,0.25 vol%,conventional,PNDIT-F3N,PEDOT:PSS,,DIO
95581,10.1016/j.matt.2021.06.010,COC(=O)C(C)(C)c1cc(C)cc(-c2sc3c4sc5cc(/C=C6/C(=O)c7cc(F)cc(c7)C(=O)/C6=C\c6cc(C(C)(C)C(=O)OC)c(-c7cc(C)cc(C(C)(C)C(=O)OC)c7)s6)sc5c4c(C(C)(C)C(=O)OC)ccc2-3)c1,CCCCCCC(CCCC)Cc1c(/C=C2\C(=O)c3cc(F)c(F)cc3C2=C(C#N)C#N)sc2c1SC1c3c(c4c(c5nsnc35)c3sc5c(CC(CCCC)CCCCCC)c(/C=C6\C(=O)c7cc(F)c(F)cc7C6=C(C#N)C#N)sc5c3n4CC(CC)CCCC)N(CC(CC)CCCC)C21,18.6,-5.56,-3.65,-5.68,-3.9,125.0,100.0,1:1.2,0.25 vol%,conventional,PNDIT-F3N,PEDOT:PSS,,DIM
95582,10.1016/j.matt.2021.06.010,COC(=O)C(C)(C)c1cc(C)cc(-c2sc3c4sc5cc(/C=C6/C(=O)c7cc(F)cc(c7)C(=O)/C6=C\c6cc(C(C)(C)C(=O)OC)c(-c7cc(C)cc(C(C)(C)C(=O)OC)c7)s6)sc5c4c(C(C)(C)C(=O)OC)ccc2-3)c1,CCCCCCC(CCCC)Cc1c(/C=C2\C(=O)c3cc(F)c(F)cc3C2=C(C#N)C#N)sc2c1SC1c3c(c4c(c5nsnc35)c3sc5c(CC(CCCC)CCCCCC)c(/C=C6\C(=O)c7cc(F)c(F)cc7C6=C(C#N)C#N)sc5c3n4CC(CC)CCCC)N(CC(CC)CCCC)C21,18.2,-5.56,-3.65,-5.68,-3.9,125.0,100.0,1:1.2,0.25 vol%,conventional,PNDIT-F3N,PEDOT:PSS,,DIM
95585,10.1016/j.matt.2021.12.002,CCCCCCCCC(CCCCCC)Cn1nc2c(-c3cccs3)c(F)c(F)c(-c3ccc(-c4cc5c(-c6ccc([Si](CCC)(CCC)CCC)s6)c6sccc6c(-c6ccc([Si](CCC)(CCC)CCC)s6)c5s4)s3)c2n1,CCCCCCCCCCCc1c(/C=C2\C(=O)c3ccccc3C2=C(C#N)C#N)sc2c1sc1c3c4nsnc4c4c5sc6c(CCCCCCCCCCC)c(/C=C7\C(=O)c8cc(-c9cccs9)ccc8C7=C(C#N)C#N)sc6c5n(CC(CCCCCCCC)CCCCCCCCCC)c4c3n(CC(CCCCCCCC)CCCCCCCCCC)c21,13.43,-5.4,-3.24,-5.68,-3.94,,,0:1:1,,conventional,PNDIT-F3N,PEDOT:PSS-PA,,
95586,10.1016/j.matt.2022.03.012,COC(=O)C(C)(C)c1cc(C)cc(-c2sc3c4sc5cc(/C=C6/C(=O)c7cc(F)cc(c7)C(=O)/C6=C\c6cc(C(C)(C)C(=O)OC)c(-c7cc(C)cc(C(C)(C)C(=O)OC)c7)s6)sc5c4c(C(C)(C)C(=O)OC)ccc2-3)c1,CCCCCCCCCc1c(C=C2C(=O)c3cc(Cl)c(Cl)cc3C2=C(C#N)C#N)sc2c1sc1c3c4nsnc4c4c5sc6c(CCCCCCCCC)c(C=C7C(=O)c8cc(Cl)c(Cl)cc8C7=C(C#N)C#N)sc6c5n(CC(CCCC)CCCCCC)c4c3n(CC(CCCC)CCCCCC)c21,15.68,-5.56,-3.65,-5.68,-3.9,,,1:1.2,,conventional,PDINN,PEDOT:PSS,,
95588,10.1016/j.matt.2022.03.012,CCCCCCc1ccc(C2(c3ccc(CCCCCC)cc3)c3cc(/C=C4\C(=O)c5cc(F)c(F)cc5C4=C(C#N)C#N)sc3-c3sc4c(OCC(CC)CCCC)c5c6c(sc5c(OCC(CC)CCCC)c4c32)-c2sc(/C=C3\C(=O)c4cc(F)c(F)cc4C3=C(C#N)C#N)cc2C6(c2ccc(CCCCCC)cc2)c2ccc(CCCCCC)cc2)cc1,CCCCCCCCCc1c(C=C2C(=O)c3cc(Cl)c(Cl)cc3C2=C(C#N)C#N)sc2c1sc1c3c4nsnc4c4c5sc6c(CCCCCCCCC)c(C=C7C(=O)c8cc(Cl)c(Cl)cc8C7=C(C#N)C#N)sc6c5n(CC(CCCC)CCCCCC)c4c3n(CC(CCCC)CCCCCC)c21,10.27,-5.54,-4.05,-5.68,-3.9,,,,,conventional,PDINN,PEDOT:PSS,,
95595,10.1016/j.matt.2022.04.028,COC(=O)C(C)(C)c1cc(C)cc(-c2sc3c4sc5cc(/C=C6/C(=O)c7cc(F)cc(c7)C(=O)/C6=C\c6cc(C(C)(C)C(=O)OC)c(-c7cc(C)cc(C(C)(C)C(=O)OC)c7)s6)sc5c4c(C(C)(C)C(=O)OC)ccc2-3)c1,CCCCCCCCCCCc1c(/C=C2\C(=O)c3cc(Cl)c(Cl)cc3C2=C(C#N)C#N)sc2c1sc1c3c4nsnc4c4c5sc6c(CCCCCCCCCCC)c(/C=C7\C(=O)c8cc(Cl)c(Cl)cc8C7=C(C#N)C#N)sc6c5n(CC(CCCC)CCCCCC)c4c3n(CC(CCCC)CCCCCC)c21,15.6,-5.56,-3.65,-5.68,-4.1,,,,,,PFN-Br,,,
95596,10.1016/j.matt.2022.04.028,COC(=O)C(C)(C)c1cc(C)cc(-c2sc3c4sc5cc(/C=C6/C(=O)c7cc(F)cc(c7)C(=O)/C6=C\c6cc(C(C)(C)C(=O)OC)c(-c7cc(C)cc(C(C)(C)C(=O)OC)c7)s6)sc5c4c(C(C)(C)C(=O)OC)ccc2-3)c1,CCCCCCCCCCCc1c(/C=C2\C(=O)c3cc(Cl)c(Cl)cc3C2=C(C#N)C#N)sc2c1sc1c3c4nsnc4c4c5sc6c(CCCCCCCCCCC)c(/C=C7\C(=O)c8cc(Cl)c(Cl)cc8C7=C(C#N)C#N)sc6c5n(CC(CCCC)CCCCCC)c4c3n(CC(CCCC)CCCCCC)c21,9.09,-5.56,-3.65,-5.68,-4.1,,,,,conventional,PFN-Br,,,
95597,10.1016/j.matt.2022.04.028,COC(=O)C(C)(C)c1cc(C)cc(-c2sc3c4sc5cc(/C=C6/C(=O)c7cc(F)cc(c7)C(=O)/C6=C\c6cc(C(C)(C)C(=O)OC)c(-c7cc(C)cc(C(C)(C)C(=O)OC)c7)s6)sc5c4c(C(C)(C)C(=O)OC)ccc2-3)c1,CCCCCCCCCCCc1c(/C=C2\C(=O)c3cc(Cl)c(Cl)cc3C2=C(C#N)C#N)sc2c1sc1c3c4nsnc4c4c5sc6c(CCCCCCCCCCC)c(/C=C7\C(=O)c8cc(Cl)c(Cl)cc8C7=C(C#N)C#N)sc6c5n(CC(CCCC)CCCCCC)c4c3n(CC(CCCC)CCCCCC)c21,0.799,-5.56,-3.65,-5.68,-4.1,,,,,inverted,,,,
95599,10.1016/j.matt.2022.04.028,COC(=O)C(C)(C)c1cc(C)cc(-c2sc3c4sc5cc(/C=C6/C(=O)c7cc(F)cc(c7)C(=O)/C6=C\c6cc(C(C)(C)C(=O)OC)c(-c7cc(C)cc(C(C)(C)C(=O)OC)c7)s6)sc5c4c(C(C)(C)C(=O)OC)ccc2-3)c1,CCCCCCCCCCCc1c(/C=C2\C(=O)c3cc(Cl)c(Cl)cc3C2=C(C#N)C#N)sc2c1sc1c3c4nsnc4c4c5sc6c(CCCCCCCCCCC)c(/C=C7\C(=O)c8cc(Cl)c(Cl)cc8C7=C(C#N)C#N)sc6c5n(CC(CCCC)CCCCCC)c4c3n(CC(CCCC)CCCCCC)c21,14.2,-5.56,-3.65,-5.68,-4.1,,,,,,,,,
95600,10.1016/j.matt.2022.04.028,COC(=O)C(C)(C)c1cc(C)cc(-c2sc3c4sc5cc(/C=C6/C(=O)c7cc(F)cc(c7)C(=O)/C6=C\c6cc(C(C)(C)C(=O)OC)c(-c7cc(C)cc(C(C)(C)C(=O)OC)c7)s6)sc5c4c(C(C)(C)C(=O)OC)ccc2-3)c1,CCCCCCCCCCCc1c(/C=C2\C(=O)c3ccccc3C2=C(C#N)C#N)sc2c1sc1c3c4nsnc4c4c5sc6c(CCCCCCCCCCC)c(/C=C7\C(=O)c8cc(-c9cccs9)ccc8C7=C(C#N)C#N)sc6c5n(CC(CCCCCCCC)CCCCCCCCCC)c4c3n(CC(CCCCCCCC)CCCCCCCCCC)c21,14.2,-5.56,-3.65,-5.68,-3.94,,,,,,,PEDOT:PSS,,
95604,10.1016/j.matt.2022.08.011,COC(=O)C(C)(C)c1cc(C)cc(-c2sc3c4sc5cc(/C=C6/C(=O)c7cc(F)cc(c7)C(=O)/C6=C\c6cc(C(C)(C)C(=O)OC)c(-c7cc(C)cc(C(C)(C)C(=O)OC)c7)s6)sc5c4c(C(C)(C)C(=O)OC)ccc2-3)c1,CCCCCCCCCCCCC(CCCCCCCCCC)Cn1c2c3sc(/C=C4\C(=O)c5ccccc5C4=C(C#N)C#N)c(CC(CCCC)CCCCCC)c3sc2c2c3nsnc3c3c4sc5c(CC(CCCC)CCCCCC)c(/C=C6\C(=O)c7cc(-c8cccs8)ccc7C6=C(C#N)C#N)sc5c4n(CC(CCCCCCCCCC)CCCCCCCCCCCC)c3c21,14.47,-5.56,-3.65,-5.6,-3.83,,,1:1,,conventional,PNDIT-F3N,PEDOT:PSS,,
95605,10.1016/j.matt.2022.08.011,COC(=O)C(C)(C)c1cc(C)cc(-c2sc3c4sc5cc(/C=C6/C(=O)c7cc(F)cc(c7)C(=O)/C6=C\c6cc(C(C)(C)C(=O)OC)c(-c7cc(C)cc(C(C)(C)C(=O)OC)c7)s6)sc5c4c(C(C)(C)C(=O)OC)ccc2-3)c1,CCCCCCCCCCCCC(CCCCCCCCCC)Cn1c2c3sc(/C=C4\C(=O)c5ccccc5C4=C(C#N)C#N)c(CC(CCCC)CCCCCC)c3sc2c2c3nsnc3c3c4sc5c(CC(CCCC)CCCCCC)c(/C=C6\C(=O)c7cc(-c8cccs8)ccc7C6=C(C#N)C#N)sc5c4n(CC(CCCCCCCCCC)CCCCCCCCCCCC)c3c21,16.61,-5.56,-3.65,-5.6,-3.83,,,1:1,,conventional,PNDIT-F3N,PEDOT:PSS,,CN
95606,10.1016/j.matt.2022.08.011,COC(=O)C(C)(C)c1cc(C)cc(-c2sc3c4sc5cc(/C=C6/C(=O)c7cc(F)cc(c7)C(=O)/C6=C\c6cc(C(C)(C)C(=O)OC)c(-c7cc(C)cc(C(C)(C)C(=O)OC)c7)s6)sc5c4c(C(C)(C)C(=O)OC)ccc2-3)c1,CCCCCCCCCCCCC(CCCCCCCCCC)Cn1c2c3sc(/C=C4\C(=O)c5ccccc5C4=C(C#N)C#N)c(CC(CCCC)CCCCCC)c3sc2c2c3nsnc3c3c4sc5c(CC(CCCC)CCCCCC)c(/C=C6\C(=O)c7cc(-c8cccs8)ccc7C6=C(C#N)C#N)sc5c4n(CC(CCCCCCCCCC)CCCCCCCCCCCC)c3c21,17.32,-5.56,-3.65,-5.6,-3.83,,80.0,1:1,150 wt%,conventional,PNDIT-F3N,PEDOT:PSS,,2-MN
95607,10.1016/j.matt.2022.08.011,COC(=O)C(C)(C)c1cc(C)cc(-c2sc3c4sc5cc(/C=C6/C(=O)c7cc(F)cc(c7)C(=O)/C6=C\c6cc(C(C)(C)C(=O)OC)c(-c7cc(C)cc(C(C)(C)C(=O)OC)c7)s6)sc5c4c(C(C)(C)C(=O)OC)ccc2-3)c1,CCCCCCCCCCCCC(CCCCCCCCCC)Cn1c2c3sc(/C=C4\C(=O)c5ccccc5C4=C(C#N)C#N)c(CC(CCCC)CCCCCC)c3sc2c2c3nsnc3c3c4sc5c(CC(CCCC)CCCCCC)c(/C=C6\C(=O)c7cc(-c8cccs8)ccc7C6=C(C#N)C#N)sc5c4n(CC(CCCCCCCCCC)CCCCCCCCCCCC)c3c21,16.9,-5.56,-3.65,-5.6,-3.83,,80.0,1:1,150 wt%,conventional,PNDIT-F3N,PEDOT:PSS,,2-MN
