Repository: JiYiqaq/PCE-KA-GNN

# Data directory

- `raw/Active_Database.csv` is the immutable source dataset bundled under CC BY 4.0. Do not overwrite it with processed data.
- `processed/` is created and populated by the training pipeline. Generated `.pt` and `.pth` caches are intentionally ignored by Git because they can exceed GitHub's normal single-file limit.

See `../DATA_LICENSE.md` for provenance, license and checksum information.

File: data/processed/device_records.csv (part 169 of 250)
record_id,doi,donor_smiles,acceptor_smiles,pce,homo_d,lumo_d,homo_a,lumo_a,active_layer_thickness,annealing_temp,d_a_ratio,additive_ratio,device_type,etl_canonical,htl_canonical,solvent_canonical,additive_canonical
95608,10.1016/j.matt.2022.08.011,COC(=O)C(C)(C)c1cc(C)cc(-c2sc3c4sc5cc(/C=C6/C(=O)c7cc(F)cc(c7)C(=O)/C6=C\c6cc(C(C)(C)C(=O)OC)c(-c7cc(C)cc(C(C)(C)C(=O)OC)c7)s6)sc5c4c(C(C)(C)C(=O)OC)ccc2-3)c1,CCCCCCCCCCCCC(CCCCCCCCCC)Cn1c2c3sc(/C=C4\C(=O)c5ccccc5C4=C(C#N)C#N)c(CC(CCCC)CCCCCC)c3sc2c2c3nsnc3c3c4sc5c(CC(CCCC)CCCCCC)c(/C=C6\C(=O)c7cc(-c8cccs8)ccc7C6=C(C#N)C#N)sc5c4n(CC(CCCCCCCCCC)CCCCCCCCCCCC)c3c21,17.03,-5.56,-3.65,-5.6,-3.83,,80.0,1:1,,conventional,PNDIT-F3N,PEDOT:PSS,,2-MN
95609,10.1016/j.matt.2022.08.011,COC(=O)C(C)(C)c1cc(C)cc(-c2sc3c4sc5cc(/C=C6/C(=O)c7cc(F)cc(c7)C(=O)/C6=C\c6cc(C(C)(C)C(=O)OC)c(-c7cc(C)cc(C(C)(C)C(=O)OC)c7)s6)sc5c4c(C(C)(C)C(=O)OC)ccc2-3)c1,CCCCCCCCCCCCC(CCCCCCCCCC)Cn1c2c3sc(/C=C4\C(=O)c5ccccc5C4=C(C#N)C#N)c(CC(CCCC)CCCCCC)c3sc2c2c3nsnc3c3c4sc5c(CC(CCCC)CCCCCC)c(/C=C6\C(=O)c7cc(-c8cccs8)ccc7C6=C(C#N)C#N)sc5c4n(CC(CCCCCCCCCC)CCCCCCCCCCCC)c3c21,16.67,-5.56,-3.65,-5.6,-3.83,,80.0,1:1,,conventional,PNDIT-F3N,PEDOT:PSS,,2-MN
95610,10.1016/j.matt.2023.03.001,COC(=O)C(C)(C)c1cc(C)cc(-c2sc3c4sc5cc(/C=C6/C(=O)c7cc(F)cc(c7)C(=O)/C6=C\c6cc(C(C)(C)C(=O)OC)c(-c7cc(C)cc(C(C)(C)C(=O)OC)c7)s6)sc5c4c(C(C)(C)C(=O)OC)ccc2-3)c1,CCCCCCCCCCCCC(CCCCCCCCCC)Cn1c2c3sc(/C=C4\C(=O)c5ccccc5C4=C(C#N)C#N)c(CC(CCCC)CCCCCC)c3sc2c2c3nsnc3c3c4sc5c(CC(CCCC)CCCCCC)c(/C=C6\C(=O)c7cc(-c8cccs8)ccc7C6=C(C#N)C#N)sc5c4n(CC(CCCCCCCCCC)CCCCCCCCCCCC)c3c21,17.18,-5.56,-3.65,-5.6,-3.83,,,1:1,,conventional,PNDIT-F3N,PEDOT:PSS,,
95611,10.1016/j.matt.2023.03.001,COC(=O)C(C)(C)c1cc(C)cc(-c2sc3c4sc5cc(/C=C6/C(=O)c7cc(F)cc(c7)C(=O)/C6=C\c6cc(C(C)(C)C(=O)OC)c(-c7cc(C)cc(C(C)(C)C(=O)OC)c7)s6)sc5c4c(C(C)(C)C(=O)OC)ccc2-3)c1,CCCCCCCCCCCCC(CCCCCCCCCC)Cn1c2c3sc(/C=C4\C(=O)c5c(F)cccc5C4=C(C#N)C#N)c(CCCCCCCCCCC)c3sc2c2c3nsnc3c3c4sc5c(CCCCCCCCCCC)c(/C=C6\C(=O)c7c(ccc(-c8cccs8)c7F)C6=C(C#N)C#N)sc5c4n(CC(CCCCCCCCCC)CCCCCCCCCCCC)c3c21,16.52,-5.56,-3.65,-5.715,-3.805,,,1:1,,conventional,PNDIT-F3N,PEDOT:PSS,,
95614,10.1016/j.patter.2021.100333,COC(=O)C(C)(C)c1cc(C)cc(-c2sc3c4sc5cc(/C=C6/C(=O)c7cc(F)cc(c7)C(=O)/C6=C\c6cc(C(C)(C)C(=O)OC)c(-c7cc(C)cc(C(C)(C)C(=O)OC)c7)s6)sc5c4c(C(C)(C)C(=O)OC)ccc2-3)c1,CCCCCCc1ccc(C2(c3ccc(CCCCCC)cc3)c3cc4c(cc3-c3sc5cc(C=C6C(=O)c7ccccc7C6=C(C#N)C#N)sc5c32)C(c2ccc(CCCCCC)cc2)(c2ccc(CCCCCC)cc2)c2c-4sc3cc(C=C4C(=O)c5ccccc5C4=C(C#N)C#N)sc23)cc1,8.78,-5.56,-3.65,-5.576,-3.916,,,,,,,,,
95618,10.1016/j.patter.2021.100333,COC(=O)C(C)(C)c1cc(C)cc(-c2sc3c4sc5cc(/C=C6/C(=O)c7cc(F)cc(c7)C(=O)/C6=C\c6cc(C(C)(C)C(=O)OC)c(-c7cc(C)cc(C(C)(C)C(=O)OC)c7)s6)sc5c4c(C(C)(C)C(=O)OC)ccc2-3)c1,CCCCCCCCCCCc1c(/C=C2\C(=O)c3cc(F)c(F)cc3C2=C(C#N)C#N)sc2c1sc1c3c4nsnc4c4c5sc6c(CCCCCCCCCCC)c(/C=C7\C(=O)c8cc(F)c(F)cc8C7=C(C#N)C#N)sc6c5n(CC(CC)CCCC)c4c3n(CC(CC)CCCC)c21,16.5,-5.56,-3.65,-5.65,-4.09,,,,,,,,,
95625,10.1016/j.xcrp.2021.100408,COC(=O)C(C)(C)c1cc(C)cc(-c2sc3c4sc5cc(/C=C6/C(=O)c7cc(F)cc(c7)C(=O)/C6=C\c6cc(C(C)(C)C(=O)OC)c(-c7cc(C)cc(C(C)(C)C(=O)OC)c7)s6)sc5c4c(C(C)(C)C(=O)OC)ccc2-3)c1,CCCCCCCCCCCc1c(/C=C2\C(=O)c3cc(F)c(F)cc3C2=C(C#N)C#N)sc2c1sc1c3c4nsnc4c4c5sc6c(CCCCCCCCCCC)c(/C=C7\C(=O)c8cc(F)c(F)cc8C7=C(C#N)C#N)sc6c5n(CC(CC)CCCC)c4c3n(CC(CC)CCCC)c21,15.44,-5.56,-3.65,-5.65,-4.09,,,,,conventional,PDINO,PEDOT:PSS,,
95626,10.1016/j.xcrp.2021.100408,COC(=O)C(C)(C)c1cc(C)cc(-c2sc3c4sc5cc(/C=C6/C(=O)c7cc(F)cc(c7)C(=O)/C6=C\c6cc(C(C)(C)C(=O)OC)c(-c7cc(C)cc(C(C)(C)C(=O)OC)c7)s6)sc5c4c(C(C)(C)C(=O)OC)ccc2-3)c1,CCCCCCCCCCCc1c(/C=C2\C(=O)c3cc(F)c(F)cc3C2=C(C#N)C#N)sc2c1sc1c3c4nsnc4c4c5sc6c(CCCCCCCCCCC)c(/C=C7\C(=O)c8cc(F)c(F)cc8C7=C(C#N)C#N)sc6c5n(CC(CC)CCCC)c4c3n(CC(CC)CCCC)c21,15.98,-5.56,-3.65,-5.65,-4.09,,,,5 wt %,conventional,PDINO,PEDOT:PSS,,
95627,10.1016/j.xcrp.2021.100408,COC(=O)C(C)(C)c1cc(C)cc(-c2sc3c4sc5cc(/C=C6/C(=O)c7cc(F)cc(c7)C(=O)/C6=C\c6cc(C(C)(C)C(=O)OC)c(-c7cc(C)cc(C(C)(C)C(=O)OC)c7)s6)sc5c4c(C(C)(C)C(=O)OC)ccc2-3)c1,CCCCCCCCCCCc1c(/C=C2\C(=O)c3cc(F)c(F)cc3C2=C(C#N)C#N)sc2c1sc1c3c4nsnc4c4c5sc6c(CCCCCCCCCCC)c(/C=C7\C(=O)c8cc(F)c(F)cc8C7=C(C#N)C#N)sc6c5n(CC(CC)CCCC)c4c3n(CC(CC)CCCC)c21,12.32,-5.56,-3.65,-5.65,-4.09,,,30 wt %,30 wt %,conventional,PDINO,PEDOT:PSS,,
95628,10.1016/j.xcrp.2021.100408,COC(=O)C(C)(C)c1cc(C)cc(-c2sc3c4sc5cc(/C=C6/C(=O)c7cc(F)cc(c7)C(=O)/C6=C\c6cc(C(C)(C)C(=O)OC)c(-c7cc(C)cc(C(C)(C)C(=O)OC)c7)s6)sc5c4c(C(C)(C)C(=O)OC)ccc2-3)c1,CCCCCCCCCCCc1c(/C=C2\C(=O)c3cc(F)c(F)cc3C2=C(C#N)C#N)sc2c1sc1c3c4nsnc4c4c5sc6c(CCCCCCCCCCC)c(/C=C7\C(=O)c8cc(F)c(F)cc8C7=C(C#N)C#N)sc6c5n(CC(CC)CCCC)c4c3n(CC(CC)CCCC)c21,15.88,-5.56,-3.65,-5.65,-4.09,,,,5 wt %,conventional,PDINO,PEDOT:PSS,,
95629,10.1016/j.xcrp.2021.100408,COC(=O)C(C)(C)c1cc(C)cc(-c2sc3c4sc5cc(/C=C6/C(=O)c7cc(F)cc(c7)C(=O)/C6=C\c6cc(C(C)(C)C(=O)OC)c(-c7cc(C)cc(C(C)(C)C(=O)OC)c7)s6)sc5c4c(C(C)(C)C(=O)OC)ccc2-3)c1,CCCCCCCCCCCc1c(/C=C2\C(=O)c3cc(F)c(F)cc3C2=C(C#N)C#N)sc2c1sc1c3c4nsnc4c4c5sc6c(CCCCCCCCCCC)c(/C=C7\C(=O)c8cc(F)c(F)cc8C7=C(C#N)C#N)sc6c5n(CC(CC)CCCC)c4c3n(CC(CC)CCCC)c21,15.39,-5.56,-3.65,-5.65,-4.09,,,,,conventional,PDINO,PEDOT:PSS,,
95630,10.1016/j.xcrp.2021.100408,COC(=O)C(C)(C)c1cc(C)cc(-c2sc3c4sc5cc(/C=C6/C(=O)c7cc(F)cc(c7)C(=O)/C6=C\c6cc(C(C)(C)C(=O)OC)c(-c7cc(C)cc(C(C)(C)C(=O)OC)c7)s6)sc5c4c(C(C)(C)C(=O)OC)ccc2-3)c1,CCCCCCCCCCCc1c(/C=C2\C(=O)c3cc(F)c(F)cc3C2=C(C#N)C#N)sc2c1sc1c3c4nsnc4c4c5sc6c(CCCCCCCCCCC)c(/C=C7\C(=O)c8cc(F)c(F)cc8C7=C(C#N)C#N)sc6c5n(CC(CC)CCCC)c4c3n(CC(CC)CCCC)c21,15.54,-5.56,-3.65,-5.65,-4.09,,,,5 wt%,conventional,PDINO,PEDOT:PSS,,
95631,10.1016/j.xcrp.2021.100408,COC(=O)C(C)(C)c1cc(C)cc(-c2sc3c4sc5cc(/C=C6/C(=O)c7cc(F)cc(c7)C(=O)/C6=C\c6cc(C(C)(C)C(=O)OC)c(-c7cc(C)cc(C(C)(C)C(=O)OC)c7)s6)sc5c4c(C(C)(C)C(=O)OC)ccc2-3)c1,CCCCCCCCCCCc1c(/C=C2\C(=O)c3cc(F)c(F)cc3C2=C(C#N)C#N)sc2c1sc1c3c4nsnc4c4c5sc6c(CCCCCCCCCCC)c(/C=C7\C(=O)c8cc(F)c(F)cc8C7=C(C#N)C#N)sc6c5n(CC(CC)CCCC)c4c3n(CC(CC)CCCC)c21,14.18,-5.56,-3.65,-5.65,-4.09,,,,,conventional,PDINO,PEDOT:PSS,,
95632,10.1016/j.xcrp.2021.100408,COC(=O)C(C)(C)c1cc(C)cc(-c2sc3c4sc5cc(/C=C6/C(=O)c7cc(F)cc(c7)C(=O)/C6=C\c6cc(C(C)(C)C(=O)OC)c(-c7cc(C)cc(C(C)(C)C(=O)OC)c7)s6)sc5c4c(C(C)(C)C(=O)OC)ccc2-3)c1,CCCCCCCCCCCc1c(/C=C2\C(=O)c3cc(F)c(F)cc3C2=C(C#N)C#N)sc2c1sc1c3c4nsnc4c4c5sc6c(CCCCCCCCCCC)c(/C=C7\C(=O)c8cc(F)c(F)cc8C7=C(C#N)C#N)sc6c5n(CC(CC)CCCC)c4c3n(CC(CC)CCCC)c21,16.14,-5.56,-3.65,-5.65,-4.09,,,,5 wt%,conventional,PDINO,PEDOT:PSS,,
95633,10.1016/j.xcrp.2021.100408,COC(=O)C(C)(C)c1cc(C)cc(-c2sc3c4sc5cc(/C=C6/C(=O)c7cc(F)cc(c7)C(=O)/C6=C\c6cc(C(C)(C)C(=O)OC)c(-c7cc(C)cc(C(C)(C)C(=O)OC)c7)s6)sc5c4c(C(C)(C)C(=O)OC)ccc2-3)c1,CCCCCCCCCCCc1c(/C=C2\C(=O)c3cc(F)c(F)cc3C2=C(C#N)C#N)sc2c1sc1c3c4nsnc4c4c5sc6c(CCCCCCCCCCC)c(/C=C7\C(=O)c8cc(F)c(F)cc8C7=C(C#N)C#N)sc6c5n(CC(CC)CCCC)c4c3n(CC(CC)CCCC)c21,15.07,-5.56,-3.65,-5.65,-4.09,,,,30 wt %,conventional,PDINO,PEDOT:PSS,,
95634,10.1016/j.xcrp.2021.100408,COC(=O)C(C)(C)c1cc(C)cc(-c2sc3c4sc5cc(/C=C6/C(=O)c7cc(F)cc(c7)C(=O)/C6=C\c6cc(C(C)(C)C(=O)OC)c(-c7cc(C)cc(C(C)(C)C(=O)OC)c7)s6)sc5c4c(C(C)(C)C(=O)OC)ccc2-3)c1,CCCCCCCCCCCc1c(/C=C2\C(=O)c3cc(F)c(F)cc3C2=C(C#N)C#N)sc2c1sc1c3c4nsnc4c4c5sc6c(CCCCCCCCCCC)c(/C=C7\C(=O)c8cc(F)c(F)cc8C7=C(C#N)C#N)sc6c5n(CC(CC)CCCC)c4c3n(CC(CC)CCCC)c21,15.43,-5.56,-3.65,-5.65,-4.09,,,,,conventional,PDINO,PEDOT:PSS,,
95635,10.1016/j.xcrp.2021.100408,COC(=O)C(C)(C)c1cc(C)cc(-c2sc3c4sc5cc(/C=C6/C(=O)c7cc(F)cc(c7)C(=O)/C6=C\c6cc(C(C)(C)C(=O)OC)c(-c7cc(C)cc(C(C)(C)C(=O)OC)c7)s6)sc5c4c(C(C)(C)C(=O)OC)ccc2-3)c1,CCCCCCCCCCCc1c(/C=C2\C(=O)c3cc(F)c(F)cc3C2=C(C#N)C#N)sc2c1sc1c3c4nsnc4c4c5sc6c(CCCCCCCCCCC)c(/C=C7\C(=O)c8cc(F)c(F)cc8C7=C(C#N)C#N)sc6c5n(CC(CC)CCCC)c4c3n(CC(CC)CCCC)c21,7.91,-5.56,-3.65,-5.65,-4.09,,,30 wt %,30 wt %,conventional,PDINO,PEDOT:PSS,,
95636,10.1016/j.xcrp.2021.100408,COC(=O)C(C)(C)c1cc(C)cc(-c2sc3c4sc5cc(/C=C6/C(=O)c7cc(F)cc(c7)C(=O)/C6=C\c6cc(C(C)(C)C(=O)OC)c(-c7cc(C)cc(C(C)(C)C(=O)OC)c7)s6)sc5c4c(C(C)(C)C(=O)OC)ccc2-3)c1,CCCCCCCCCCCc1c(/C=C2\C(=O)c3cc(F)c(F)cc3C2=C(C#N)C#N)sc2c1sc1c3c4nsnc4c4c5sc6c(CCCCCCCCCCC)c(/C=C7\C(=O)c8cc(F)c(F)cc8C7=C(C#N)C#N)sc6c5n(CC(CC)CCCC)c4c3n(CC(CC)CCCC)c21,14.32,-5.56,-3.65,-5.65,-4.09,,,,5 wt %,conventional,PDINO,PEDOT:PSS,,
95637,10.1016/j.xcrp.2021.100408,COC(=O)C(C)(C)c1cc(C)cc(-c2sc3c4sc5cc(/C=C6/C(=O)c7cc(F)cc(c7)C(=O)/C6=C\c6cc(C(C)(C)C(=O)OC)c(-c7cc(C)cc(C(C)(C)C(=O)OC)c7)s6)sc5c4c(C(C)(C)C(=O)OC)ccc2-3)c1,CCCCCCCCCCCc1c(/C=C2\C(=O)c3cc(F)c(F)cc3C2=C(C#N)C#N)sc2c1sc1c3c4nsnc4c4c5sc6c(CCCCCCCCCCC)c(/C=C7\C(=O)c8cc(F)c(F)cc8C7=C(C#N)C#N)sc6c5n(CC(CC)CCCC)c4c3n(CC(CC)CCCC)c21,12.65,-5.56,-3.65,-5.65,-4.09,,,30 wt %,30 wt %,conventional,PDINO,PEDOT:PSS,,
95638,10.1016/j.xcrp.2021.100408,COC(=O)C(C)(C)c1cc(C)cc(-c2sc3c4sc5cc(/C=C6/C(=O)c7cc(F)cc(c7)C(=O)/C6=C\c6cc(C(C)(C)C(=O)OC)c(-c7cc(C)cc(C(C)(C)C(=O)OC)c7)s6)sc5c4c(C(C)(C)C(=O)OC)ccc2-3)c1,CCCCCCCCCCCc1c(/C=C2\C(=O)c3cc(F)c(F)cc3C2=C(C#N)C#N)sc2c1sc1c3c4nsnc4c4c5sc6c(CCCCCCCCCCC)c(/C=C7\C(=O)c8cc(F)c(F)cc8C7=C(C#N)C#N)sc6c5n(CC(CC)CCCC)c4c3n(CC(CC)CCCC)c21,13.62,-5.56,-3.65,-5.65,-4.09,,,,,conventional,PDINO,PEDOT:PSS,,
95639,10.1016/j.xcrp.2021.100408,COC(=O)C(C)(C)c1cc(C)cc(-c2sc3c4sc5cc(/C=C6/C(=O)c7cc(F)cc(c7)C(=O)/C6=C\c6cc(C(C)(C)C(=O)OC)c(-c7cc(C)cc(C(C)(C)C(=O)OC)c7)s6)sc5c4c(C(C)(C)C(=O)OC)ccc2-3)c1,CCCCCCCCCCCc1c(/C=C2\C(=O)c3cc(F)c(F)cc3C2=C(C#N)C#N)sc2c1sc1c3c4nsnc4c4c5sc6c(CCCCCCCCCCC)c(/C=C7\C(=O)c8cc(F)c(F)cc8C7=C(C#N)C#N)sc6c5n(CC(CC)CCCC)c4c3n(CC(CC)CCCC)c21,8.72,-5.56,-3.65,-5.65,-4.09,,,30 wt %,30 wt %,conventional,PDINO,PEDOT:PSS,,
95640,10.1016/j.xcrp.2021.100517,COC(=O)C(C)(C)c1cc(C)cc(-c2sc3c4sc5cc(/C=C6/C(=O)c7cc(F)cc(c7)C(=O)/C6=C\c6cc(C(C)(C)C(=O)OC)c(-c7cc(C)cc(C(C)(C)C(=O)OC)c7)s6)sc5c4c(C(C)(C)C(=O)OC)ccc2-3)c1,CCCCCCCCCCCc1c(/C=C2\C(=O)c3cc(F)c(F)cc3C2=C(C#N)C#N)sc2c1sc1c3c4nsnc4c4c5sc6c(CCCCCCCCCCC)c(/C=C7\C(=O)c8cc(F)c(F)cc8C7=C(C#N)C#N)sc6c5n(CC(CC)CCCC)c4c3n(CC(CC)CCCC)c21,16.33,-5.49,-3.64,-5.65,-4.09,,,,,conventional,PDINO,PEDOT:PSS,chloroform,DIO
95641,10.1016/j.xcrp.2021.100517,COC(=O)C(C)(C)c1cc(C)cc(-c2sc3c4sc5cc(/C=C6/C(=O)c7cc(F)cc(c7)C(=O)/C6=C\c6cc(C(C)(C)C(=O)OC)c(-c7cc(C)cc(C(C)(C)C(=O)OC)c7)s6)sc5c4c(C(C)(C)C(=O)OC)ccc2-3)c1,CCCCCCCCCCCc1c(/C=C2\C(=O)c3cc(F)c(F)cc3C2=C(C#N)C#N)sc2c1sc1c3c4nsnc4c4c5sc6c(CCCCCCCCCCC)c(/C=C7\C(=O)c8cc(F)c(F)cc8C7=C(C#N)C#N)sc6c5n(CC(CC)CCCC)c4c3n(CC(CC)CCCC)c21,9.7,-5.49,-3.64,-5.65,-4.09,,,,,conventional,PDINO,PEDOT:PSS,THF,DPE
95642,10.1016/j.xcrp.2021.100517,CCCCCCCCN1C(=O)c2c(-c3cc(CCCCCC)cs3)sc(-c3cc(CCCCCC)c(-c4cc5c(-c6ccc(CC(CC)CCCC)s6)c6sccc6c(-c6ccc(CC(CC)CCCC)s6)c5s4)s3)c2C1=O,CCCCCCCCCCCc1c(/C=C2\C(=O)c3cc(F)c(F)cc3C2=C(C#N)C#N)sc2c1sc1c3c4nsnc4c4c5sc6c(CCCCCCCCCCC)c(/C=C7\C(=O)c8cc(F)c(F)cc8C7=C(C#N)C#N)sc6c5n(CC(CC)CCCC)c4c3n(CC(CC)CCCC)c21,13.62,-5.33,-3.545,-5.65,-4.09,,,,,conventional,PDINO,PEDOT:PSS,chloroform,DIO
95643,10.1016/j.xcrp.2021.100517,CCCCCCCCN1C(=O)c2c(-c3cc(CCCCCC)cs3)sc(-c3cc(CCCCCC)c(-c4cc5c(-c6ccc(CC(CC)CCCC)s6)c6sccc6c(-c6ccc(CC(CC)CCCC)s6)c5s4)s3)c2C1=O,CCCCCCCCCCCc1c(/C=C2\C(=O)c3cc(F)c(F)cc3C2=C(C#N)C#N)sc2c1sc1c3c4nsnc4c4c5sc6c(CCCCCCCCCCC)c(/C=C7\C(=O)c8cc(F)c(F)cc8C7=C(C#N)C#N)sc6c5n(CC(CC)CCCC)c4c3n(CC(CC)CCCC)c21,10.66,-5.33,-3.545,-5.65,-4.09,,,,,conventional,PDINO,PEDOT:PSS,THF,DPE
95653,10.1016/j.xcrp.2022.100861,COC(=O)C(C)(C)c1cc(C)cc(-c2sc3c4sc5cc(/C=C6/C(=O)c7cc(F)cc(c7)C(=O)/C6=C\c6cc(C(C)(C)C(=O)OC)c(-c7cc(C)cc(C(C)(C)C(=O)OC)c7)s6)sc5c4c(C(C)(C)C(=O)OC)ccc2-3)c1,CCCCCCCCCCCc1c(/C=C2\C(=O)c3cc(F)c(F)cc3C2=C(C#N)C#N)sc2c1sc1c3c4nsnc4c4c5sc6c(CCCCCCCCCCC)c(/C=C7\C(=O)c8cc(F)c(F)cc8C7=C(C#N)C#N)sc6c5n(CC(CC)CCCC)c4c3n(CC(CC)CCCC)c21,15.5,-5.56,-3.65,-5.65,-4.09,,100.0,1:1.2,,conventional,PDINN,PEDOT:PSS,chloroform,
95665,10.1016/j.xcrp.2022.100861,COC(=O)C(C)(C)c1cc(C)cc(-c2sc3c4sc5cc(/C=C6/C(=O)c7cc(F)cc(c7)C(=O)/C6=C\c6cc(C(C)(C)C(=O)OC)c(-c7cc(C)cc(C(C)(C)C(=O)OC)c7)s6)sc5c4c(C(C)(C)C(=O)OC)ccc2-3)c1,CCCCCCc1ccc(C2(c3ccc(CCCCCC)cc3)c3cc4c(cc3-c3sc5cc(/C=C6\C(=O)c7cc(F)c(F)cc7C6=C(C#N)C#N)sc5c32)C(c2ccc(CCCCCC)cc2)(c2ccc(CCCCCC)cc2)c2c-4sc3cc(/C=C4\C(=O)c5cc(F)c(F)cc5C4=C(C#N)C#N)sc23)cc1,11.82,-5.56,-3.65,-5.66,-4.14,,100.0,1:1,,conventional,PDINN,PEDOT:PSS,chlorobenzene,
95679,10.1016/j.xcrp.2023.101654,COC(=O)C(C)(C)c1cc(C)cc(-c2sc3c4sc5cc(/C=C6/C(=O)c7cc(F)cc(c7)C(=O)/C6=C\c6cc(C(C)(C)C(=O)OC)c(-c7cc(C)cc(C(C)(C)C(=O)OC)c7)s6)sc5c4c(C(C)(C)C(=O)OC)ccc2-3)c1,CCCCCCCCCCCc1c(/C=C2\C(=O)c3cc(F)c(F)cc3C2=C(C#N)C#N)sc2c1sc1c3c4nsnc4c4c5sc6c(CCCCCCCCCCC)c(/C=C7\C(=O)c8cc(F)c(F)cc8C7=C(C#N)C#N)sc6c5n(CC(CC)CCCC)c4c3n(CC(CC)CCCC)c21,15.79,-5.56,-3.65,-5.65,-4.09,,100.0,1:1.2 w/w,0.5 vol %,,ZnO,,,
95680,10.1016/j.xcrp.2023.101654,COC(=O)C(C)(C)c1cc(C)cc(-c2sc3c4sc5cc(/C=C6/C(=O)c7cc(F)cc(c7)C(=O)/C6=C\c6cc(C(C)(C)C(=O)OC)c(-c7cc(C)cc(C(C)(C)C(=O)OC)c7)s6)sc5c4c(C(C)(C)C(=O)OC)ccc2-3)c1,CCCCCCCCCCCc1c(/C=C2\C(=O)c3cc(F)c(F)cc3C2=C(C#N)C#N)sc2c1sc1c3c4nsnc4c4c5sc6c(CCCCCCCCCCC)c(/C=C7\C(=O)c8cc(F)c(F)cc8C7=C(C#N)C#N)sc6c5n(CC(CC)CCCC)c4c3n(CC(CC)CCCC)c21,15.78,-5.56,-3.65,-5.65,-4.09,,100.0,1:1.2 w/w,0.5 vol %,,ZnO@C,,,
95681,10.1016/j.xcrp.2023.101654,COC(=O)C(C)(C)c1cc(C)cc(-c2sc3c4sc5cc(/C=C6/C(=O)c7cc(F)cc(c7)C(=O)/C6=C\c6cc(C(C)(C)C(=O)OC)c(-c7cc(C)cc(C(C)(C)C(=O)OC)c7)s6)sc5c4c(C(C)(C)C(=O)OC)ccc2-3)c1,CCCCCCCCCCCc1c(/C=C2\C(=O)c3cc(F)c(F)cc3C2=C(C#N)C#N)sc2c1sc1c3c4nsnc4c4c5sc6c(CCCCCCCCCCC)c(/C=C7\C(=O)c8cc(F)c(F)cc8C7=C(C#N)C#N)sc6c5n(CC(CC)CCCC)c4c3n(CC(CC)CCCC)c21,16.25,-5.56,-3.65,-5.65,-4.09,,100.0,1:1.2 w/w,0.5 vol %,,ZnO,,,
95682,10.1016/j.xcrp.2023.101654,COC(=O)C(C)(C)c1cc(C)cc(-c2sc3c4sc5cc(/C=C6/C(=O)c7cc(F)cc(c7)C(=O)/C6=C\c6cc(C(C)(C)C(=O)OC)c(-c7cc(C)cc(C(C)(C)C(=O)OC)c7)s6)sc5c4c(C(C)(C)C(=O)OC)ccc2-3)c1,CCCCCCCCCCCc1c(/C=C2\C(=O)c3cc(F)c(F)cc3C2=C(C#N)C#N)sc2c1sc1c3c4nsnc4c4c5sc6c(CCCCCCCCCCC)c(/C=C7\C(=O)c8cc(F)c(F)cc8C7=C(C#N)C#N)sc6c5n(CC(CC)CCCC)c4c3n(CC(CC)CCCC)c21,16.0,-5.56,-3.65,-5.65,-4.09,,100.0,1:1.2 w/w,0.5 vol %,,ZnO@C,,,
95683,10.1016/j.xcrp.2023.101654,COC(=O)C(C)(C)c1cc(C)cc(-c2sc3c4sc5cc(/C=C6/C(=O)c7cc(F)cc(c7)C(=O)/C6=C\c6cc(C(C)(C)C(=O)OC)c(-c7cc(C)cc(C(C)(C)C(=O)OC)c7)s6)sc5c4c(C(C)(C)C(=O)OC)ccc2-3)c1,CCCCCCC(CCCC)Cc1c(/C=C2\C(=O)c3cc(F)c(F)cc3C2=C(C#N)C#N)sc2c1SC1c3c(c4c(c5nsnc35)c3sc5c(CC(CCCC)CCCCCC)c(/C=C6\C(=O)c7cc(F)c(F)cc7C6=C(C#N)C#N)sc5c3n4CC(CC)CCCC)N(CC(CC)CCCC)C21,16.92,-5.56,-3.65,-5.68,-3.9,,100.0,,,,ZnO,,,
95684,10.1016/j.xcrp.2023.101654,COC(=O)C(C)(C)c1cc(C)cc(-c2sc3c4sc5cc(/C=C6/C(=O)c7cc(F)cc(c7)C(=O)/C6=C\c6cc(C(C)(C)C(=O)OC)c(-c7cc(C)cc(C(C)(C)C(=O)OC)c7)s6)sc5c4c(C(C)(C)C(=O)OC)ccc2-3)c1,CCCCCCC(CCCC)Cc1c(/C=C2\C(=O)c3cc(F)c(F)cc3C2=C(C#N)C#N)sc2c1SC1c3c(c4c(c5nsnc35)c3sc5c(CC(CCCC)CCCCCC)c(/C=C6\C(=O)c7cc(F)c(F)cc7C6=C(C#N)C#N)sc5c3n4CC(CC)CCCC)N(CC(CC)CCCC)C21,17.55,-5.56,-3.65,-5.68,-3.9,,100.0,,,,ZnO,,,
95688,10.1021/accountsmr.1c00191,CCCCCCc1ccsc1,CCCCCCc1ccc(C2(c3ccc(CCCCCC)cc3)c3cc4c(cc3-c3sc(-c5cc6c7c(ccc8c9c(OCCCC)cc%10c%11c(ccc(c5c78)c%119)C(=O)N(CC(CC)CCCC)C%10=O)C(=O)N(CC(CC)CCCC)C6=O)cc32)C(c2ccc(CCCCCC)cc2)(c2ccc(CCCCCC)cc2)c2cc(-c3cc5c6c(ccc7c8c(OCCCC)cc9c%10c(ccc(c3c67)c%108)C(=O)N(CC(CC)CCCC)C9=O)C(=O)N(CC(CC)CCCC)C5=O)sc2-4)cc1,2.61,-5.01,-3.12,-5.53,-3.83,,,,,,,,,
95695,10.1021/accountsmr.1c00191,CCCCC(CC)CC(=O)c1cc2c(-c3cc4c(-c5ccc(CC(CC)CCCC)s5)c5sccc5c(-c5ccc(CC(CC)CCCC)s5)c4s3)scc2s1,CCCCCCCCCCCCC(CCCCCCCCCC)CN1C(=O)c2ccc3c4ccc5c6c(cc(-c7cc8sc9ccsc9c8s7)c(c7ccc(c2c37)C1=O)c64)C(=O)N(CC(CCCCCCCCCC)CCCCCCCCCCCC)C5=O,3.45,-5.13,-3.27,-5.7,-3.8,,,1:1 w/w,1% w/w,,,,,
95696,10.1021/accountsmr.1c00191,CCCCC(CC)CC(=O)c1cc2c(-c3cc4c(-c5ccc(CC(CC)CCCC)s5)c5sccc5c(-c5ccc(CC(CC)CCCC)s5)c4s3)scc2s1,CCCCCCCCCCCCC(CCCCCCCCCC)CN1C(=O)c2ccc3c4ccc5c6c(cc(-c7cc8sc9ccsc9c8s7)c(c7ccc(c2c37)C1=O)c64)C(=O)N(CC(CCCCCCCCCC)CCCCCCCCCCCC)C5=O,4.63,-5.13,-3.27,-5.7,-3.8,,,,,,,,,
95701,10.1021/accountsmr.3c00160,CCCCCCC(CCCC)Cc1sc(CC(CCCC)CCCCCC)c2c1C(=O)c1c(-c3cccs3)sc(-c3ccc(-c4cc5c(-c6ccc(SCC(CC)CCCC)s6)c6sccc6c(-c6ccc(SCC(CC)CCCC)s6)c5s4)s3)c1C2=O,CCCCCCc1ccc(C2(c3ccc(CCCCCC)cc3)c3cc4c(cc3-c3sc5cc(C=C6C(=O)c7ccccc7C6=C(C#N)C#N)sc5c32)C(c2ccc(CCCCCC)cc2)(c2ccc(CCCCCC)cc2)c2c-4sc3cc(C=C4C(=O)c5ccccc5C4=C(C#N)C#N)sc23)cc1,9.8,-5.43,-3.43,-5.576,-3.916,,,,,,,,,
95702,10.1021/accountsmr.3c00160,CCCCCCC(CCCC)Cc1sc(CC(CCCC)CCCCCC)c2c1C(=O)c1c(-c3cccs3)sc(-c3ccc(-c4cc5c(-c6ccc(SCC(CC)CCCC)s6)c6sccc6c(-c6ccc(SCC(CC)CCCC)s6)c5s4)s3)c1C2=O,CCCCCCc1ccc(C2(c3ccc(CCCCCC)cc3)c3cc4c(cc3-c3sc5cc(/C=C6\C(=O)c7cscc7C6=C(C#N)C#N)sc5c32)C(c2ccc(CCCCCC)cc2)(c2ccc(CCCCCC)cc2)c2c-4sc3cc(/C=C4\C(=O)c5cscc5C4=C(C#N)C#N)sc23)cc1,11.8,-5.43,-3.43,-5.63,-3.96,,,,,,,,,
95703,10.1021/accountsmr.3c00160,CCCCCCCCC(CCCCCC)Cn1nc2c(-c3cccs3)c(F)c(F)c(-c3ccc(-c4cc5c(-c6ccc([Si](CCC)(CCC)CCC)s6)c6sccc6c(-c6ccc([Si](CCC)(CCC)CCC)s6)c5s4)s3)c2n1,CCCCCCc1ccc(C2(c3ccc(CCCCCC)cc3)c3cc4c(cc3-c3sc5cc(/C=C6\C(=O)c7c(csc7C)C6=C(C#N)C#N)sc5c32)C(c2ccc(CCCCCC)cc2)(c2ccc(CCCCCC)cc2)c2c-4sc3cc(/C=C4\C(=O)c5c(csc5C)C4=C(C#N)C#N)sc23)cc1,12.54,-5.4,-3.24,-5.57,-3.93,,,,,,,,,
95704,10.1021/accountsmr.3c00160,CCOc1cnc2c(-c3ccc(-c4c(F)c(F)c(-c5ccc(-c6c(F)c(F)c(-c7cccs7)c7ncc(OCC)nc67)s5)c5ncc(OCC)nc45)s3)c(F)c(F)cc2n1,CCCCCCC1(CCCCCC)c2cc3c(cc2-c2sc(/C=C4\C(=O)c5cscc5C4=C(C#N)C#N)cc21)C(CCCCCC)(CCCCCC)c1cc(/C=C2\C(=O)c4cscc4C2=C(C#N)C#N)sc1-3,12.2,-5.54,-2.92,-5.755,-3.96,,,,,,,,,
95705,10.1021/accountsmr.3c00160,CCOc1cnc2c(-c3ccc(-c4c(F)c(F)c(-c5ccc(-c6c(F)c(F)c(-c7cccs7)c7ncc(OCC)nc67)s5)c5ncc(OCC)nc45)s3)c(F)c(F)cc2n1,CCCCCCC1(CCCCCC)c2cc3c(cc2-c2sc(/C=C4\C(=O)c5c(csc5C)C4=C(C#N)C#N)cc21)C(CCCCCC)(CCCCCC)c1cc(/C=C2\C(=O)c4c(csc4C)C2=C(C#N)C#N)sc1-3,9.2,-5.54,-2.92,-5.62,-3.92,,,,,,,,,
95706,10.1021/accountsmr.3c00160,CCCCC(CC)Cc1ccc(-c2c3cc(-c4ccc(-c5sc(-c6cccs6)c6c5C(=O)c5c(CC(CC)CCCC)sc(CC(CC)CCCC)c5C6=O)s4)sc3c(-c3ccc(CC(CC)CCCC)s3)c3ccsc23)s1,CCOc1c2c(c(OCC)c3c1C(c1ccc(CC)cc1)(c1ccc(CC)cc1)c1c-3sc3cc(/C=C4\C(=O)c5c(csc5C)C4=C(C#N)C#N)sc13)C(c1ccc(CC)cc1)(c1ccc(CC)cc1)c1c-2sc2cc(/C=C3\C(=O)c4c(csc4C)C3=C(C#N)C#N)sc12,10.96,-5.33,-3.48,-5.42,-3.94,,,,,,,,,
95710,10.1021/accountsmr.3c00160,COC(=O)C(C)(C)c1cc(C)cc(-c2sc3c4sc5cc(/C=C6/C(=O)c7cc(F)cc(c7)C(=O)/C6=C\c6cc(C(C)(C)C(=O)OC)c(-c7cc(C)cc(C(C)(C)C(=O)OC)c7)s6)sc5c4c(C(C)(C)C(=O)OC)ccc2-3)c1,CCCCCCc1ccc(C2(c3ccc(CCCCCC)cc3)c3cc4c(cc3-c3sc5cc(/C=C6\C(=O)c7cscc7C6=C(C#N)C#N)sc5c32)C(c2ccc(CCCCCC)cc2)(c2ccc(CCCCCC)cc2)c2c-4sc3cc(/C=C4\C(=O)c5cscc5C4=C(C#N)C#N)sc23)cc1,12.3,-5.56,-3.65,-5.63,-3.96,,,,,,,,,
95711,10.1021/accountsmr.3c00160,COC(=O)C(C)(C)c1cc(C)cc(-c2sc3c4sc5cc(/C=C6/C(=O)c7cc(F)cc(c7)C(=O)/C6=C\c6cc(C(C)(C)C(=O)OC)c(-c7cc(C)cc(C(C)(C)C(=O)OC)c7)s6)sc5c4c(C(C)(C)C(=O)OC)ccc2-3)c1,CCCCCCc1ccc(C2(c3ccc(CCCCCC)cc3)c3cc4c(cc3-c3sc5cc(/C=C6\C(=O)c7c(csc7Cl)C6=C(C#N)C#N)sc5c32)C(c2ccc(CCCCCC)cc2)(c2ccc(CCCCCC)cc2)c2c-4sc3cc(/C=C4\C(=O)c5c(csc5Cl)C4=C(C#N)C#N)sc23)cc1,13.6,-5.56,-3.65,-5.58,-4.01,,,,,,,,,
95712,10.1021/accountsmr.3c00160,COC(=O)C(C)(C)c1cc(C)cc(-c2sc3c4sc5cc(/C=C6/C(=O)c7cc(F)cc(c7)C(=O)/C6=C\c6cc(C(C)(C)C(=O)OC)c(-c7cc(C)cc(C(C)(C)C(=O)OC)c7)s6)sc5c4c(C(C)(C)C(=O)OC)ccc2-3)c1,CCCCCCc1ccc(C2(c3ccc(CCCCCC)cc3)c3cc4c(cc3-c3sc5cc(/C=C6\C(=O)c7cc(F)c(F)cc7C6=C(C#N)C#N)sc5c32)C(c2ccc(CCCCCC)cc2)(c2ccc(CCCCCC)cc2)c2c-4sc3cc(/C=C4\C(=O)c5cc(F)c(F)cc5C4=C(C#N)C#N)sc23)cc1,12.9,-5.56,-3.65,-5.66,-4.14,,,,,,,,,
95713,10.1021/accountsmr.3c00160,COC(=O)C(C)(C)c1cc(C)cc(-c2sc3c4sc5cc(/C=C6/C(=O)c7cc(F)cc(c7)C(=O)/C6=C\c6cc(C(C)(C)C(=O)OC)c(-c7cc(C)cc(C(C)(C)C(=O)OC)c7)s6)sc5c4c(C(C)(C)C(=O)OC)ccc2-3)c1,CCCCCCc1ccc(C2(c3ccc(CCCCCC)cc3)c3cc4c(cc3-c3sc5cc(/C=C6\C(=O)c7cc(Cl)c(Cl)cc7C6=C(C#N)C#N)sc5c32)C(c2ccc(CCCCCC)cc2)(c2ccc(CCCCCC)cc2)c2c-4sc3cc(/C=C4\C(=O)c5cc(Cl)c(Cl)cc5C4=C(C#N)C#N)sc23)cc1,12.7,-5.56,-3.65,-5.75,-4.09,,,,,,,,,
95714,10.1021/accountsmr.3c00160,COC(=O)C(C)(C)c1cc(C)cc(-c2sc3c4sc5cc(/C=C6/C(=O)c7cc(F)cc(c7)C(=O)/C6=C\c6cc(C(C)(C)C(=O)OC)c(-c7cc(C)cc(C(C)(C)C(=O)OC)c7)s6)sc5c4c(C(C)(C)C(=O)OC)ccc2-3)c1,CCCCCCc1ccc(C2(c3ccc(CCCCCC)cc3)c3cc4c(cc3-c3sc5cc(/C=C6\C(=O)c7sc(Br)cc7C6=C(C#N)C#N)sc5c32)C(c2ccc(CCCCCC)cc2)(c2ccc(CCCCCC)cc2)c2c-4sc3cc(/C=C4\C(=O)c5sc(Br)cc5C4=C(C#N)C#N)sc23)cc1,10.9,-5.56,-3.65,-5.73,-3.93,,,,,,,,,
95715,10.1021/accountsmr.3c00160,COC(=O)C(C)(C)c1cc(C)cc(-c2sc3c4sc5cc(/C=C6/C(=O)c7cc(F)cc(c7)C(=O)/C6=C\c6cc(C(C)(C)C(=O)OC)c(-c7cc(C)cc(C(C)(C)C(=O)OC)c7)s6)sc5c4c(C(C)(C)C(=O)OC)ccc2-3)c1,CCCCCCc1ccc(C2(c3ccc(CCCCCC)cc3)c3cc4c(cc3-c3sc5cc(/C=C6\C(=O)c7c(Br)csc7C6=C(C#N)C#N)sc5c32)C(c2ccc(CCCCCC)cc2)(c2ccc(CCCCCC)cc2)c2c-4sc3cc(/C=C4\C(=O)c5c(Br)csc5C4=C(C#N)C#N)sc23)cc1,11.9,-5.56,-3.65,-5.7,-3.95,,,,,,,,,
95716,10.1021/accountsmr.3c00160,COC(=O)C(C)(C)c1cc(C)cc(-c2sc3c4sc5cc(/C=C6/C(=O)c7cc(F)cc(c7)C(=O)/C6=C\c6cc(C(C)(C)C(=O)OC)c(-c7cc(C)cc(C(C)(C)C(=O)OC)c7)s6)sc5c4c(C(C)(C)C(=O)OC)ccc2-3)c1,CCCCCCc1ccc(C2(c3ccc(CCCCCC)cc3)c3cc4c(cc3-c3sc5cc(/C=C6\C(=O)c7c(csc7Br)C6=C(C#N)C#N)sc5c32)C(c2ccc(CCCCCC)cc2)(c2ccc(CCCCCC)cc2)c2c-4sc3cc(/C=C4\C(=O)c5c(csc5Br)C4=C(C#N)C#N)sc23)cc1,13.1,-5.56,-3.65,-5.59,-4.02,,,,,,,,,
95775,10.1021/acs.chemmater.2c02141,CCCCC(CC)Cc1sc(-c2c3ccsc3c(-c3cc(Cl)c(CC(CC)CCCC)s3)c3sc(-c4ccc(-c5sc(-c6cccs6)c6c5C(=O)c5c(CC(CC)CCCC)sc(CC(CC)CCCC)c5C6=O)s4)cc23)cc1Cl,CCCCCCc1ccc(C2(c3ccc(CCCCCC)cc3)c3cc4c(cc3-c3sc5cc(/C=C6/C(=O)c7cc(F)c(F)cc7C6=C(C#N)C#N)sc5c32)C(c2ccc(CCCCCC)cc2)(c2ccc(CCCCCC)cc2)c2c-4sc3cc(/C=C4/C(=O)c5cc(F)c(F)cc5C4=C(C#N)C#N)sc23)cc1,5.8,-5.575,-3.67,-5.82,-4.24,,,1:1 w/w,,inverted,,,,
95776,10.1021/acs.chemmater.2c02141,CCCCC(CC)Cc1sc(-c2c3ccsc3c(-c3cc(Cl)c(CC(CC)CCCC)s3)c3sc(-c4ccc(-c5sc(-c6cccs6)c6c5C(=O)c5c(CC(CC)CCCC)sc(CC(CC)CCCC)c5C6=O)s4)cc23)cc1Cl,CCCCCCc1ccc(C2(c3ccc(CCCCCC)cc3)c3cc4c(cc3-c3sc5cc(/C=C6/C(=O)c7cc(F)c(F)cc7C6=C(C#N)C#N)sc5c32)C(c2ccc(CCCCCC)cc2)(c2ccc(CCCCCC)cc2)c2c-4sc3cc(/C=C4/C(=O)c5cc(F)c(F)cc5C4=C(C#N)C#N)sc23)cc1,6.9,-5.575,-3.67,-5.82,-4.24,,,1:1 w/w,,inverted,,,,
95777,10.1021/acs.chemmater.2c02141,CCCCC(CC)Cc1sc(-c2c3ccsc3c(-c3cc(Cl)c(CC(CC)CCCC)s3)c3sc(-c4ccc(-c5sc(-c6cccs6)c6c5C(=O)c5c(CC(CC)CCCC)sc(CC(CC)CCCC)c5C6=O)s4)cc23)cc1Cl,CCCCCCc1ccc(C2(c3ccc(CCCCCC)cc3)c3cc4c(cc3-c3sc5cc(/C=C6/C(=O)c7cc(F)c(F)cc7C6=C(C#N)C#N)sc5c32)C(c2ccc(CCCCCC)cc2)(c2ccc(CCCCCC)cc2)c2c-4sc3cc(/C=C4/C(=O)c5cc(F)c(F)cc5C4=C(C#N)C#N)sc23)cc1,8.7,-5.575,-3.67,-5.82,-4.24,,,1:1 w/w,,inverted,,,,
95789,10.1021/acs.chemmater.2c02851,COC(=O)C(C)(C)c1cc(C)cc(-c2sc3c4sc5cc(/C=C6/C(=O)c7cc(F)cc(c7)C(=O)/C6=C\c6cc(C(C)(C)C(=O)OC)c(-c7cc(C)cc(C(C)(C)C(=O)OC)c7)s6)sc5c4c(C(C)(C)C(=O)OC)ccc2-3)c1,CCCCCCCCCCCOc1c(/C=C2\C(=O)c3cc(F)c(F)cc3C2=C(C#N)C#N)sc2c1sc1c3c4nsnc4c4c5sc6c(CCCCCCCCCCC)c(/C=C7\C(=O)c8cc(F)c(F)cc8C7=C(C#N)C#N)sc6c5n(CC)c4c3n(CC)c21,16.81,-5.56,-3.65,-5.71,-3.84,,,,,conventional,PDINN,PEDOT:PSS,chloroform,DIM
95790,10.1021/acs.chemmater.2c03305,COC(=O)C(C)(C)c1cc(C)cc(-c2sc3c4sc5cc(/C=C6/C(=O)c7cc(F)cc(c7)C(=O)/C6=C\c6cc(C(C)(C)C(=O)OC)c(-c7cc(C)cc(C(C)(C)C(=O)OC)c7)s6)sc5c4c(C(C)(C)C(=O)OC)ccc2-3)c1,CCCCCCCCCCCc1c(/C=C2\C(=O)c3cc(F)c(F)cc3C2=C(C#N)C#N)sc2c1sc1c3c4nsnc4c4c5sc6c(CCCCCCCCCCC)c(/C=C7\C(=O)c8cc(F)c(F)cc8C7=C(C#N)C#N)sc6c5n(CC(CC)CCCC)c4c3n(CC(CC)CCCC)c21,10.6,-5.56,-3.65,-5.65,-4.09,90.0,110.0,1:1.2,0.5% v/v,,PFN-Br,VO-AP,,
95791,10.1021/acs.chemmater.2c03305,COC(=O)C(C)(C)c1cc(C)cc(-c2sc3c4sc5cc(/C=C6/C(=O)c7cc(F)cc(c7)C(=O)/C6=C\c6cc(C(C)(C)C(=O)OC)c(-c7cc(C)cc(C(C)(C)C(=O)OC)c7)s6)sc5c4c(C(C)(C)C(=O)OC)ccc2-3)c1,CCCCCCCCCCCc1c(/C=C2\C(=O)c3cc(F)c(F)cc3C2=C(C#N)C#N)sc2c1sc1c3c4nsnc4c4c5sc6c(CCCCCCCCCCC)c(/C=C7\C(=O)c8cc(F)c(F)cc8C7=C(C#N)C#N)sc6c5n(CC(CC)CCCC)c4c3n(CC(CC)CCCC)c21,10.4,-5.56,-3.65,-5.65,-4.09,90.0,110.0,1:1.2,0.5% v/v,,PFN-Br,VO-250,,
95792,10.1021/acs.chemmater.2c03305,COC(=O)C(C)(C)c1cc(C)cc(-c2sc3c4sc5cc(/C=C6/C(=O)c7cc(F)cc(c7)C(=O)/C6=C\c6cc(C(C)(C)C(=O)OC)c(-c7cc(C)cc(C(C)(C)C(=O)OC)c7)s6)sc5c4c(C(C)(C)C(=O)OC)ccc2-3)c1,CCCCCCCCCCCc1c(/C=C2\C(=O)c3cc(F)c(F)cc3C2=C(C#N)C#N)sc2c1sc1c3c4nsnc4c4c5sc6c(CCCCCCCCCCC)c(/C=C7\C(=O)c8cc(F)c(F)cc8C7=C(C#N)C#N)sc6c5n(CC(CC)CCCC)c4c3n(CC(CC)CCCC)c21,11.9,-5.56,-3.65,-5.65,-4.09,90.0,110.0,1:1.2 w/w,0.5% v/v,conventional,PFN-Br,PEDOT:PSS,,
95793,10.1021/acs.chemmater.2c03305,COC(=O)C(C)(C)c1cc(C)cc(-c2sc3c4sc5cc(/C=C6/C(=O)c7cc(F)cc(c7)C(=O)/C6=C\c6cc(C(C)(C)C(=O)OC)c(-c7cc(C)cc(C(C)(C)C(=O)OC)c7)s6)sc5c4c(C(C)(C)C(=O)OC)ccc2-3)c1,CCCCCCCCCCCc1c(/C=C2\C(=O)c3cc(F)c(F)cc3C2=C(C#N)C#N)sc2c1sc1c3c4nsnc4c4c5sc6c(CCCCCCCCCCC)c(/C=C7\C(=O)c8cc(F)c(F)cc8C7=C(C#N)C#N)sc6c5n(CC(CC)CCCC)c4c3n(CC(CC)CCCC)c21,6.2,-5.56,-3.65,-5.65,-4.09,90.0,110.0,1:1.2,0.5% v/v,,PFN-Br,,,
95794,10.1021/acs.chemmater.2c03305,COC(=O)C(C)(C)c1cc(C)cc(-c2sc3c4sc5cc(/C=C6/C(=O)c7cc(F)cc(c7)C(=O)/C6=C\c6cc(C(C)(C)C(=O)OC)c(-c7cc(C)cc(C(C)(C)C(=O)OC)c7)s6)sc5c4c(C(C)(C)C(=O)OC)ccc2-3)c1,CCCCCCCCCCCc1c(/C=C2\C(=O)c3cc(F)c(F)cc3C2=C(C#N)C#N)sc2c1sc1c3c4nsnc4c4c5sc6c(CCCCCCCCCCC)c(/C=C7\C(=O)c8cc(F)c(F)cc8C7=C(C#N)C#N)sc6c5n(CC(CC)CCCC)c4c3n(CC(CC)CCCC)c21,9.0,-5.56,-3.65,-5.65,-4.09,90.0,110.0,1:1.2,0.5% v/v,,PFN-Br,,,
95795,10.1021/acs.chemmater.3c01970,COC(=O)C(C)(C)c1cc(C)cc(-c2sc3c4sc5cc(/C=C6/C(=O)c7cc(F)cc(c7)C(=O)/C6=C\c6cc(C(C)(C)C(=O)OC)c(-c7cc(C)cc(C(C)(C)C(=O)OC)c7)s6)sc5c4c(C(C)(C)C(=O)OC)ccc2-3)c1,CCCCCCCCCCCc1c(/C=C2\C(=O)c3cc(F)c(F)cc3C2=C(C#N)C#N)sc2c1sc1c3c4nsnc4c4c5sc6c(CCCCCCCCCCC)c(/C=C7\C(=O)c8cc(F)c(F)cc8C7=C(C#N)C#N)sc6c5n(CC(CCCC)CCCCCC)c4c3n(CC(CCCC)CCCCCC)c21,15.41,-5.56,-3.65,-5.65,-4.1,115.0,100.0,1:1.2:0,,conventional,PDINN,PEDOT:PSS,chloroform,CN
95800,10.1021/acs.chemmater.5c00476,COC(=O)C(C)(C)c1cc(C)cc(-c2sc3c4sc5cc(/C=C6/C(=O)c7cc(F)cc(c7)C(=O)/C6=C\c6cc(C(C)(C)C(=O)OC)c(-c7cc(C)cc(C(C)(C)C(=O)OC)c7)s6)sc5c4c(C(C)(C)C(=O)OC)ccc2-3)c1,CCCCCCC(CCCC)Cc1c(/C=C2\C(=O)c3cc(F)c(F)cc3C2=C(C#N)C#N)sc2c1SC1c3c(c4c(c5nsnc35)c3sc5c(CC(CCCC)CCCCCC)c(/C=C6\C(=O)c7cc(F)c(F)cc7C6=C(C#N)C#N)sc5c3n4CC(CC)CCCC)N(CC(CC)CCCC)C21,18.52,-5.56,-3.65,-5.68,-3.9,,,,,conventional,PNDIT-F3N,PEDOT:PSS,chloroform,CN
95804,10.1021/acs.chemmater.6c00192,COC(=O)C(C)(C)c1cc(C)cc(-c2sc3c4sc5cc(/C=C6/C(=O)c7cc(F)cc(c7)C(=O)/C6=C\c6cc(C(C)(C)C(=O)OC)c(-c7cc(C)cc(C(C)(C)C(=O)OC)c7)s6)sc5c4c(C(C)(C)C(=O)OC)ccc2-3)c1,CCCCCCCCCCCc1c(/C=C2\C(=O)c3cc(F)c(F)cc3C2=C(C#N)C#N)sc2c1sc1c3c4nsnc4c4c5sc6c(CCCCCCCCCCC)c(/C=C7\C(=O)c8cc(F)c(F)cc8C7=C(C#N)C#N)sc6c5n(CC(CC)CCCC)c4c3n(CC(CC)CCCC)c21,15.73,-5.56,-3.65,-5.65,-4.09,,110.0,1:1.2,,conventional,PDINN,PEDOT:PSS,chloroform,DIO
95806,10.1021/acs.chemmater.6c00192,COC(=O)C(C)(C)c1cc(C)cc(-c2sc3c4sc5cc(/C=C6/C(=O)c7cc(F)cc(c7)C(=O)/C6=C\c6cc(C(C)(C)C(=O)OC)c(-c7cc(C)cc(C(C)(C)C(=O)OC)c7)s6)sc5c4c(C(C)(C)C(=O)OC)ccc2-3)c1,CCCCCCC(CCCC)Cc1c(/C=C2\C(=O)c3cc(F)c(F)cc3C2=C(C#N)C#N)sc2c1SC1c3c(c4c(c5nsnc35)c3sc5c(CC(CCCC)CCCCCC)c(/C=C6\C(=O)c7cc(F)c(F)cc7C6=C(C#N)C#N)sc5c3n4CC(CC)CCCC)N(CC(CC)CCCC)C21,18.54,-5.56,-3.65,-5.68,-3.9,,110.0,1:1.2,,conventional,PDINN,PEDOT:PSS,chloroform,CN
95809,10.1021/acs.energyfuels.2c03692,CCCCCCCCOc1cccc(-c2nc3c4ccsc4c4sc(-c5cccs5)cc4c3nc2-c2cccc(OCCCCCCCC)c2)c1,CCCCCCCCCCCc1c(/C=C2\C(=O)c3cc(F)c(F)cc3C2=C(C#N)C#N)sc2c1sc1c3c4nsnc4c4c5sc6c(CCCCCCCCCCC)c(/C=C7\C(=O)c8cc(F)c(F)cc8C7=C(C#N)C#N)sc6c5n(CC(CC)CCCC)c4c3n(CC(CC)CCCC)c21,15.11,,,-5.65,-4.09,100.0,110.0,1:1.2,,conventional,PFN-Br,PEDOT:PSS,chloroform,DIO
95813,10.1021/acs.energyfuels.4c05186,COC(=O)C(C)(C)c1cc(C)cc(-c2sc3c4sc5cc(/C=C6/C(=O)c7cc(F)cc(c7)C(=O)/C6=C\c6cc(C(C)(C)C(=O)OC)c(-c7cc(C)cc(C(C)(C)C(=O)OC)c7)s6)sc5c4c(C(C)(C)C(=O)OC)ccc2-3)c1,CCCCCCCCCCCc1c(/C=C2\C(=O)c3cc(F)c(F)cc3C2=C(C#N)C#N)sc2c1sc1c3c4nsnc4c4c5sc6c(CCCCCCCCCCC)c(/C=C7\C(=O)c8cc(F)c(F)cc8C7=C(C#N)C#N)sc6c5n(CC(CC)CCCC)c4c3n(CC(CC)CCCC)c21,15.4,-5.56,-3.65,-5.65,-4.09,,85.0,1:1.2,0.5 vol %,conventional,PFN-Br,,,
95814,10.1021/acs.energyfuels.4c05186,COC(=O)C(C)(C)c1cc(C)cc(-c2sc3c4sc5cc(/C=C6/C(=O)c7cc(F)cc(c7)C(=O)/C6=C\c6cc(C(C)(C)C(=O)OC)c(-c7cc(C)cc(C(C)(C)C(=O)OC)c7)s6)sc5c4c(C(C)(C)C(=O)OC)ccc2-3)c1,CCCCCCCCCCCc1c(/C=C2\C(=O)c3cc(F)c(F)cc3C2=C(C#N)C#N)sc2c1sc1c3c4nsnc4c4c5sc6c(CCCCCCCCCCC)c(/C=C7\C(=O)c8cc(F)c(F)cc8C7=C(C#N)C#N)sc6c5n(CC(CC)CCCC)c4c3n(CC(CC)CCCC)c21,16.0,-5.56,-3.65,-5.65,-4.09,,85.0,1:1.2,0.5 vol %,conventional,NA-Doped PFN-Br,,,
95849,10.1021/acs.jpcc.0c00401,CCCCCCc1ccsc1,CCCCC(=O)OCC1(c2ccccc2)c2cccc3cccc4cccc5cccc6cccc1c6c-5c-4c-3c2,4.1,,,-6.1,-3.7,190.0,,,,inverted,ZnO,MoO3,,
95850,10.1021/acs.jpcc.0c03282,CCCCC(CC)COc1c2cc(-c3cccs3)sc2c(OCC(CC)CCCC)c2ccsc12,CCCCCCc1ccc(C2(c3ccc(CCCCCC)cc3)c3cc4c(cc3-c3sc5cc(C=C6C(=O)c7ccccc7C6=C(C#N)C#N)sc5c32)C(c2ccc(CCCCCC)cc2)(c2ccc(CCCCCC)cc2)c2c-4sc3cc(C=C4C(=O)c5ccccc5C4=C(C#N)C#N)sc23)cc1,2.5,-5.03,-2.93,-5.576,-3.916,80.0,,1:1,,inverted,ZnO,MoO3,chlorobenzene,
95852,10.1021/acs.jpcc.0c03282,CCCCC(CC)Cc1ccc(-c2c3cc(-c4scc(F)c4F)sc3c(-c3ccc(CC(CC)CCCC)s3)c3ccsc23)s1,CCCCCCc1ccc(C2(c3ccc(CCCCCC)cc3)c3cc4c(cc3-c3sc5cc(C=C6C(=O)c7ccccc7C6=C(C#N)C#N)sc5c32)C(c2ccc(CCCCCC)cc2)(c2ccc(CCCCCC)cc2)c2c-4sc3cc(C=C4C(=O)c5ccccc5C4=C(C#N)C#N)sc23)cc1,9.8,-5.22,-3.22,-5.576,-3.916,80.0,,1:1,,inverted,ZnO,MoO3,chlorobenzene,
95853,10.1021/acs.jpcc.0c03282,CCCCC(CC)COc1c2cc(-c3cccs3)sc2c(OCC(CC)CCCC)c2ccsc12,CCCCCCc1ccc(C2(c3ccc(CCCCCC)cc3)c3cc4c(cc3-c3sc5cc(C=C6C(=O)c7ccccc7C6=C(C#N)C#N)sc5c32)C(c2ccc(CCCCCC)cc2)(c2ccc(CCCCCC)cc2)c2c-4sc3cc(C=C4C(=O)c5ccccc5C4=C(C#N)C#N)sc23)cc1,2.4,-5.03,-2.93,-5.576,-3.916,80.0,,1:1,,inverted,ZnO,MoO3,,
95854,10.1021/acs.jpcc.0c03282,CCCCC(CC)COc1c2cc(-c3cccs3)sc2c(OCC(CC)CCCC)c2ccsc12,CCCCCCc1ccc(C2(c3ccc(CCCCCC)cc3)c3cc4c(cc3-c3sc5cc(C=C6C(=O)c7ccccc7C6=C(C#N)C#N)sc5c32)C(c2ccc(CCCCCC)cc2)(c2ccc(CCCCCC)cc2)c2c-4sc3cc(C=C4C(=O)c5ccccc5C4=C(C#N)C#N)sc23)cc1,1.6,-5.03,-2.93,-5.576,-3.916,80.0,,1:1,,inverted,ZnO,MoO3,,
95857,10.1021/acs.jpcc.0c03282,CCCCC(CC)Cc1ccc(-c2c3cc(-c4scc(F)c4F)sc3c(-c3ccc(CC(CC)CCCC)s3)c3ccsc23)s1,CCCCCCc1ccc(C2(c3ccc(CCCCCC)cc3)c3cc4c(cc3-c3sc5cc(C=C6C(=O)c7ccccc7C6=C(C#N)C#N)sc5c32)C(c2ccc(CCCCCC)cc2)(c2ccc(CCCCCC)cc2)c2c-4sc3cc(C=C4C(=O)c5ccccc5C4=C(C#N)C#N)sc23)cc1,8.6,-5.22,-3.22,-5.576,-3.916,80.0,,1:1,,inverted,ZnO,MoO3,,
95858,10.1021/acs.jpcc.0c03282,CCCCC(CC)Cc1ccc(-c2c3cc(-c4scc(F)c4F)sc3c(-c3ccc(CC(CC)CCCC)s3)c3ccsc23)s1,CCCCCCc1ccc(C2(c3ccc(CCCCCC)cc3)c3cc4c(cc3-c3sc5cc(C=C6C(=O)c7ccccc7C6=C(C#N)C#N)sc5c32)C(c2ccc(CCCCCC)cc2)(c2ccc(CCCCCC)cc2)c2c-4sc3cc(C=C4C(=O)c5ccccc5C4=C(C#N)C#N)sc23)cc1,6.8,-5.22,-3.22,-5.576,-3.916,80.0,,1:1,,inverted,ZnO,MoO3,,
95869,10.1021/acs.jpcc.1c04720,CCCCC(CC)COC(=O)c1sc2c(-c3cc4c(OCC(CC)CCCC)c5sccc5c(OCC(CC)CCCC)c4s3)scc2c1F,CCCCCCc1ccc(C2(c3ccc(CCCCCC)cc3)c3cc4c(cc3-c3sc5cc(C=C6C(=O)c7ccccc7C6=C(C#N)C#N)sc5c32)C(c2ccc(CCCCCC)cc2)(c2ccc(CCCCCC)cc2)c2c-4sc3cc(C=C4C(=O)c5ccccc5C4=C(C#N)C#N)sc23)cc1,3.73,-5.19,-3.43,-5.576,-3.916,,,,,conventional,PDINO,PEDOT:PSS,,
95870,10.1021/acs.jpcc.1c04720,CCCCC(CC)COC(=O)c1sc2csc(-c3cc4c(-c5ccc(CC(CC)CCCC)s5)c5sccc5c(-c5ccc(CC(CC)CCCC)s5)c4s3)c2c1F,CCCCCCc1ccc(C2(c3ccc(CCCCCC)cc3)c3cc4c(cc3-c3sc5cc(C=C6C(=O)c7ccccc7C6=C(C#N)C#N)sc5c32)C(c2ccc(CCCCCC)cc2)(c2ccc(CCCCCC)cc2)c2c-4sc3cc(C=C4C(=O)c5ccccc5C4=C(C#N)C#N)sc23)cc1,6.09,-5.21,-3.6,-5.576,-3.916,,,,,conventional,PDINO,PEDOT:PSS,,
95877,10.1021/acs.jpcc.1c07641,CCCCC(CC)Cc1csc(-c2c3cc(-c4ccc(-c5sc(-c6cccs6)c6c5C(=O)c5c(CC(CC)CCCC)sc(CC(CC)CCCC)c5C6=O)s4)sc3c(-c3cc(CC(CC)CCCC)cs3)c3ccsc23)c1,CCCCC(=O)OCC1(c2ccccc2)c2cccc3cccc4cccc5cccc6cccc1c6c-5c-4c-3c2,7.07,-5.25,-3.38,-6.1,-3.7,,,,,conventional,,PEDOT:PSS,,
95881,10.1021/acs.jpcc.9b09833,CCCCC(CC)Cc1ccc(-c2c3cc(-c4ccc(-c5sc(-c6cccs6)c6c5C(=O)c5c(CC(CC)CCCC)sc(CC(CC)CCCC)c5C6=O)s4)sc3c(-c3ccc(CC(CC)CCCC)s3)c3ccsc23)s1,CCCCCCc1ccc(C2(c3ccc(CCCCCC)cc3)c3cc4c(cc3-c3sc5cc(C=C6C(=O)c7ccccc7C6=C(C#N)C#N)sc5c32)C(c2ccc(CCCCCC)cc2)(c2ccc(CCCCCC)cc2)c2c-4sc3cc(C=C4C(=O)c5ccccc5C4=C(C#N)C#N)sc23)cc1,9.61,-5.33,-3.48,-5.576,-3.916,,,1:1,0.5 vol%,inverted,ZnO,MoO3,,
95882,10.1021/acs.jpcc.9b09833,CCCCC(CC)Cc1ccc(-c2c3cc(-c4ccc(-c5sc(-c6cccs6)c6c5C(=O)c5c(CC(CC)CCCC)sc(CC(CC)CCCC)c5C6=O)s4)sc3c(-c3ccc(CC(CC)CCCC)s3)c3ccsc23)s1,CCCCCCc1ccc(C2(c3ccc(CCCCCC)cc3)c3cc4c(cc3-c3sc5cc(C=C6C(=O)c7ccccc7C6=C(C#N)C#N)sc5c32)C(c2ccc(CCCCCC)cc2)(c2ccc(CCCCCC)cc2)c2c-4sc3cc(C=C4C(=O)c5ccccc5C4=C(C#N)C#N)sc23)cc1,6.99,-5.33,-3.48,-5.576,-3.916,,,1:1,0.5 vol %,,PEI,MoO3,,
95883,10.1021/acs.jpcc.9b09833,COC(=O)C(C)(C)c1cc(C)cc(-c2sc3c4sc5cc(/C=C6/C(=O)c7cc(F)cc(c7)C(=O)/C6=C\c6cc(C(C)(C)C(=O)OC)c(-c7cc(C)cc(C(C)(C)C(=O)OC)c7)s6)sc5c4c(C(C)(C)C(=O)OC)ccc2-3)c1,CCCCCCc1ccc(C2(c3ccc(CCCCCC)cc3)c3cc4c(cc3-c3sc5cc(/C=C6\C(=O)c7cc(F)c(F)cc7C6=C(C#N)C#N)sc5c32)C(c2ccc(CCCCCC)cc2)(c2ccc(CCCCCC)cc2)c2c-4sc3cc(/C=C4\C(=O)c5cc(F)c(F)cc5C4=C(C#N)C#N)sc23)cc1,12.02,-5.56,-3.65,-5.66,-4.14,,,1:1,0.5 vol%,inverted,ZnO,MoO3,,
95884,10.1021/acs.jpcc.9b09833,COC(=O)C(C)(C)c1cc(C)cc(-c2sc3c4sc5cc(/C=C6/C(=O)c7cc(F)cc(c7)C(=O)/C6=C\c6cc(C(C)(C)C(=O)OC)c(-c7cc(C)cc(C(C)(C)C(=O)OC)c7)s6)sc5c4c(C(C)(C)C(=O)OC)ccc2-3)c1,CCCCCCc1ccc(C2(c3ccc(CCCCCC)cc3)c3cc4c(cc3-c3sc5cc(/C=C6\C(=O)c7cc(F)c(F)cc7C6=C(C#N)C#N)sc5c32)C(c2ccc(CCCCCC)cc2)(c2ccc(CCCCCC)cc2)c2c-4sc3cc(/C=C4\C(=O)c5cc(F)c(F)cc5C4=C(C#N)C#N)sc23)cc1,7.8,-5.56,-3.65,-5.66,-4.14,,,1:1,0.5 vol%,inverted,PEI,MoO3,,
95885,10.1021/acs.jpcc.9b09833,CCCCC(CC)Cc1ccc(-c2c3cc(-c4ccc(-c5sc(-c6cccs6)c6c5C(=O)c5c(CC(CC)CCCC)sc(CC(CC)CCCC)c5C6=O)s4)sc3c(-c3ccc(CC(CC)CCCC)s3)c3ccsc23)s1,CCCCCCc1ccc(C2(c3ccc(CCCCCC)cc3)c3cc4c(cc3-c3sc5cc(/C=C6\C(=O)c7ccc(C)cc7C6=C(C#N)C#N)sc5c32)C(c2ccc(CCCCCC)cc2)(c2ccc(CCCCCC)cc2)c2c-4sc3cc(/C=C4\C(=O)c5ccc(C)cc5C4=C(C#N)C#N)sc23)cc1,9.14,-5.33,-3.48,-5.514,-3.808,,,1:1,0.5 vol %,inverted,ZnO,MoO3,,
95886,10.1021/acs.jpcc.9b09833,CCCCC(CC)Cc1ccc(-c2c3cc(-c4ccc(-c5sc(-c6cccs6)c6c5C(=O)c5c(CC(CC)CCCC)sc(CC(CC)CCCC)c5C6=O)s4)sc3c(-c3ccc(CC(CC)CCCC)s3)c3ccsc23)s1,CCCCCCc1ccc(C2(c3ccc(CCCCCC)cc3)c3cc4c(cc3-c3sc5cc(/C=C6\C(=O)c7ccc(C)cc7C6=C(C#N)C#N)sc5c32)C(c2ccc(CCCCCC)cc2)(c2ccc(CCCCCC)cc2)c2c-4sc3cc(/C=C4\C(=O)c5ccc(C)cc5C4=C(C#N)C#N)sc23)cc1,6.89,-5.33,-3.48,-5.514,-3.808,,,1:1,0.5 vol %,,PEI,MoO3,,
95905,10.1021/acs.jpclett.2c03283,COC(=O)C(C)(C)c1cc(C)cc(-c2sc3c4sc5cc(/C=C6/C(=O)c7cc(F)cc(c7)C(=O)/C6=C\c6cc(C(C)(C)C(=O)OC)c(-c7cc(C)cc(C(C)(C)C(=O)OC)c7)s6)sc5c4c(C(C)(C)C(=O)OC)ccc2-3)c1,CCCCCCCCCc1c(C=C2C(=O)c3cc(Cl)c(Cl)cc3C2=C(C#N)C#N)sc2c1sc1c3c4nsnc4c4c5sc6c(CCCCCCCCC)c(C=C7C(=O)c8cc(Cl)c(Cl)cc8C7=C(C#N)C#N)sc6c5n(CC(CCCC)CCCCCC)c4c3n(CC(CCCC)CCCCCC)c21,15.81,-5.56,-3.65,-5.68,-3.9,,30.0,,,,,,,
95906,10.1021/acs.jpclett.2c03283,COC(=O)C(C)(C)c1cc(C)cc(-c2sc3c4sc5cc(/C=C6/C(=O)c7cc(F)cc(c7)C(=O)/C6=C\c6cc(C(C)(C)C(=O)OC)c(-c7cc(C)cc(C(C)(C)C(=O)OC)c7)s6)sc5c4c(C(C)(C)C(=O)OC)ccc2-3)c1,CCCCCCCCCc1c(C=C2C(=O)c3cc(Cl)c(Cl)cc3C2=C(C#N)C#N)sc2c1sc1c3c4nsnc4c4c5sc6c(CCCCCCCCC)c(C=C7C(=O)c8cc(Cl)c(Cl)cc8C7=C(C#N)C#N)sc6c5n(CC(CCCC)CCCCCC)c4c3n(CC(CCCC)CCCCCC)c21,15.84,-5.56,-3.65,-5.68,-3.9,,60.0,,,,,,,
95907,10.1021/acs.jpclett.2c03283,COC(=O)C(C)(C)c1cc(C)cc(-c2sc3c4sc5cc(/C=C6/C(=O)c7cc(F)cc(c7)C(=O)/C6=C\c6cc(C(C)(C)C(=O)OC)c(-c7cc(C)cc(C(C)(C)C(=O)OC)c7)s6)sc5c4c(C(C)(C)C(=O)OC)ccc2-3)c1,CCCCCCCCCc1c(C=C2C(=O)c3cc(Cl)c(Cl)cc3C2=C(C#N)C#N)sc2c1sc1c3c4nsnc4c4c5sc6c(CCCCCCCCC)c(C=C7C(=O)c8cc(Cl)c(Cl)cc8C7=C(C#N)C#N)sc6c5n(CC(CCCC)CCCCCC)c4c3n(CC(CCCC)CCCCCC)c21,15.11,-5.56,-3.65,-5.68,-3.9,,100.0,,,,,,,
95908,10.1021/acs.jpclett.2c03283,COC(=O)C(C)(C)c1cc(C)cc(-c2sc3c4sc5cc(/C=C6/C(=O)c7cc(F)cc(c7)C(=O)/C6=C\c6cc(C(C)(C)C(=O)OC)c(-c7cc(C)cc(C(C)(C)C(=O)OC)c7)s6)sc5c4c(C(C)(C)C(=O)OC)ccc2-3)c1,CCCCCCCCCc1c(C=C2C(=O)c3cc(Cl)c(Cl)cc3C2=C(C#N)C#N)sc2c1sc1c3c4nsnc4c4c5sc6c(CCCCCCCCC)c(C=C7C(=O)c8cc(Cl)c(Cl)cc8C7=C(C#N)C#N)sc6c5n(CC(CCCC)CCCCCC)c4c3n(CC(CCCC)CCCCCC)c21,13.72,-5.56,-3.65,-5.68,-3.9,,140.0,,,,,,,
95917,10.1021/acs.jpclett.2c03283,COC(=O)C(C)(C)c1cc(C)cc(-c2sc3c4sc5cc(/C=C6/C(=O)c7cc(F)cc(c7)C(=O)/C6=C\c6cc(C(C)(C)C(=O)OC)c(-c7cc(C)cc(C(C)(C)C(=O)OC)c7)s6)sc5c4c(C(C)(C)C(=O)OC)ccc2-3)c1,CCCCCCCCCCCc1c(/C=C2\C(=O)c3ccccc3C2=C(C#N)C#N)sc2c1sc1c3c4nsnc4c4c5sc6c(CCCCCCCCCCC)c(/C=C7\C(=O)c8cc(-c9cccs9)ccc8C7=C(C#N)C#N)sc6c5n(CC(CCCCCCCC)CCCCCCCCCC)c4c3n(CC(CCCCCCCC)CCCCCCCCCC)c21,11.25,-5.56,-3.65,-5.68,-3.94,,30.0,,,,,,,
95918,10.1021/acs.jpclett.2c03283,COC(=O)C(C)(C)c1cc(C)cc(-c2sc3c4sc5cc(/C=C6/C(=O)c7cc(F)cc(c7)C(=O)/C6=C\c6cc(C(C)(C)C(=O)OC)c(-c7cc(C)cc(C(C)(C)C(=O)OC)c7)s6)sc5c4c(C(C)(C)C(=O)OC)ccc2-3)c1,CCCCCCCCCCCc1c(/C=C2\C(=O)c3ccccc3C2=C(C#N)C#N)sc2c1sc1c3c4nsnc4c4c5sc6c(CCCCCCCCCCC)c(/C=C7\C(=O)c8cc(-c9cccs9)ccc8C7=C(C#N)C#N)sc6c5n(CC(CCCCCCCC)CCCCCCCCCC)c4c3n(CC(CCCCCCCC)CCCCCCCCCC)c21,11.39,-5.56,-3.65,-5.68,-3.94,,60.0,,,,,,,
95919,10.1021/acs.jpclett.2c03283,COC(=O)C(C)(C)c1cc(C)cc(-c2sc3c4sc5cc(/C=C6/C(=O)c7cc(F)cc(c7)C(=O)/C6=C\c6cc(C(C)(C)C(=O)OC)c(-c7cc(C)cc(C(C)(C)C(=O)OC)c7)s6)sc5c4c(C(C)(C)C(=O)OC)ccc2-3)c1,CCCCCCCCCCCc1c(/C=C2\C(=O)c3ccccc3C2=C(C#N)C#N)sc2c1sc1c3c4nsnc4c4c5sc6c(CCCCCCCCCCC)c(/C=C7\C(=O)c8cc(-c9cccs9)ccc8C7=C(C#N)C#N)sc6c5n(CC(CCCCCCCC)CCCCCCCCCC)c4c3n(CC(CCCCCCCC)CCCCCCCCCC)c21,11.35,-5.56,-3.65,-5.68,-3.94,,100.0,,,,,,,
95920,10.1021/acs.jpclett.2c03283,COC(=O)C(C)(C)c1cc(C)cc(-c2sc3c4sc5cc(/C=C6/C(=O)c7cc(F)cc(c7)C(=O)/C6=C\c6cc(C(C)(C)C(=O)OC)c(-c7cc(C)cc(C(C)(C)C(=O)OC)c7)s6)sc5c4c(C(C)(C)C(=O)OC)ccc2-3)c1,CCCCCCCCCCCc1c(/C=C2\C(=O)c3ccccc3C2=C(C#N)C#N)sc2c1sc1c3c4nsnc4c4c5sc6c(CCCCCCCCCCC)c(/C=C7\C(=O)c8cc(-c9cccs9)ccc8C7=C(C#N)C#N)sc6c5n(CC(CCCCCCCC)CCCCCCCCCC)c4c3n(CC(CCCCCCCC)CCCCCCCCCC)c21,11.39,-5.56,-3.65,-5.68,-3.94,,140.0,,,,,,,
95921,10.1021/acs.jpclett.2c03283,COC(=O)C(C)(C)c1cc(C)cc(-c2sc3c4sc5cc(/C=C6/C(=O)c7cc(F)cc(c7)C(=O)/C6=C\c6cc(C(C)(C)C(=O)OC)c(-c7cc(C)cc(C(C)(C)C(=O)OC)c7)s6)sc5c4c(C(C)(C)C(=O)OC)ccc2-3)c1,COC(=O)CCCC1(c2ccccc2)C23c4c5ccc6c7cc8c9c%10c(cc%11cc%12c%13c%14c(cc%15c%16ccc-5c2c%16c2c5c%16c%17c(c(c46)c7c9c%17c4c%10c%11c%13c4c%16c%14c%152)C513)C%12)C8,6.88,-5.56,-3.65,-5.9,-3.9,,30.0,,,,,,,
95922,10.1021/acs.jpclett.2c03283,COC(=O)C(C)(C)c1cc(C)cc(-c2sc3c4sc5cc(/C=C6/C(=O)c7cc(F)cc(c7)C(=O)/C6=C\c6cc(C(C)(C)C(=O)OC)c(-c7cc(C)cc(C(C)(C)C(=O)OC)c7)s6)sc5c4c(C(C)(C)C(=O)OC)ccc2-3)c1,COC(=O)CCCC1(c2ccccc2)C23c4c5ccc6c7cc8c9c%10c(cc%11cc%12c%13c%14c(cc%15c%16ccc-5c2c%16c2c5c%16c%17c(c(c46)c7c9c%17c4c%10c%11c%13c4c%16c%14c%152)C513)C%12)C8,7.41,-5.56,-3.65,-5.9,-3.9,,60.0,,,,,,,
95923,10.1021/acs.jpclett.2c03283,COC(=O)C(C)(C)c1cc(C)cc(-c2sc3c4sc5cc(/C=C6/C(=O)c7cc(F)cc(c7)C(=O)/C6=C\c6cc(C(C)(C)C(=O)OC)c(-c7cc(C)cc(C(C)(C)C(=O)OC)c7)s6)sc5c4c(C(C)(C)C(=O)OC)ccc2-3)c1,COC(=O)CCCC1(c2ccccc2)C23c4c5ccc6c7cc8c9c%10c(cc%11cc%12c%13c%14c(cc%15c%16ccc-5c2c%16c2c5c%16c%17c(c(c46)c7c9c%17c4c%10c%11c%13c4c%16c%14c%152)C513)C%12)C8,7.82,-5.56,-3.65,-5.9,-3.9,,100.0,,,,,,,
95924,10.1021/acs.jpclett.2c03283,COC(=O)C(C)(C)c1cc(C)cc(-c2sc3c4sc5cc(/C=C6/C(=O)c7cc(F)cc(c7)C(=O)/C6=C\c6cc(C(C)(C)C(=O)OC)c(-c7cc(C)cc(C(C)(C)C(=O)OC)c7)s6)sc5c4c(C(C)(C)C(=O)OC)ccc2-3)c1,COC(=O)CCCC1(c2ccccc2)C23c4c5ccc6c7cc8c9c%10c(cc%11cc%12c%13c%14c(cc%15c%16ccc-5c2c%16c2c5c%16c%17c(c(c46)c7c9c%17c4c%10c%11c%13c4c%16c%14c%152)C513)C%12)C8,7.32,-5.56,-3.65,-5.9,-3.9,,140.0,,,,,,,
95929,10.1021/acs.langmuir.1c00080,COC(=O)C(C)(C)c1cc(C)cc(-c2sc3c4sc5cc(/C=C6/C(=O)c7cc(F)cc(c7)C(=O)/C6=C\c6cc(C(C)(C)C(=O)OC)c(-c7cc(C)cc(C(C)(C)C(=O)OC)c7)s6)sc5c4c(C(C)(C)C(=O)OC)ccc2-3)c1,CCCCCCCCCCCc1c(/C=C2\C(=O)c3cc(F)c(F)cc3C2=C(C#N)C#N)sc2c1sc1c3c4nsnc4c4c5sc6c(CCCCCCCCCCC)c(/C=C7\C(=O)c8cc(F)c(F)cc8C7=C(C#N)C#N)sc6c5n(CC(CC)CCCC)c4c3n(CC(CC)CCCC)c21,15.0,-5.56,-3.65,-5.65,-4.09,,110.0,1:1.2,0.5 vol%,inverted,ZnO,,,
95930,10.1021/acs.langmuir.1c00080,COC(=O)C(C)(C)c1cc(C)cc(-c2sc3c4sc5cc(/C=C6/C(=O)c7cc(F)cc(c7)C(=O)/C6=C\c6cc(C(C)(C)C(=O)OC)c(-c7cc(C)cc(C(C)(C)C(=O)OC)c7)s6)sc5c4c(C(C)(C)C(=O)OC)ccc2-3)c1,CCCCCCCCCCCc1c(/C=C2\C(=O)c3cc(F)c(F)cc3C2=C(C#N)C#N)sc2c1sc1c3c4nsnc4c4c5sc6c(CCCCCCCCCCC)c(/C=C7\C(=O)c8cc(F)c(F)cc8C7=C(C#N)C#N)sc6c5n(CC(CC)CCCC)c4c3n(CC(CC)CCCC)c21,15.1,-5.56,-3.65,-5.65,-4.09,,110.0,1:1.2,0.5 vol%,inverted,SnO2,,,
95931,10.1021/acs.langmuir.1c00080,COC(=O)C(C)(C)c1cc(C)cc(-c2sc3c4sc5cc(/C=C6/C(=O)c7cc(F)cc(c7)C(=O)/C6=C\c6cc(C(C)(C)C(=O)OC)c(-c7cc(C)cc(C(C)(C)C(=O)OC)c7)s6)sc5c4c(C(C)(C)C(=O)OC)ccc2-3)c1,CCCCCCCCCCCc1c(/C=C2\C(=O)c3cc(F)c(F)cc3C2=C(C#N)C#N)sc2c1sc1c3c4nsnc4c4c5sc6c(CCCCCCCCCCC)c(/C=C7\C(=O)c8cc(F)c(F)cc8C7=C(C#N)C#N)sc6c5n(CC(CC)CCCC)c4c3n(CC(CC)CCCC)c21,15.3,-5.56,-3.65,-5.65,-4.09,,110.0,1:1.2,0.5 vol%,inverted,Co2+-SnO2,,,
95932,10.1021/acs.langmuir.2c01952,CCCCC(CC)Cc1ccc(-c2c3cc(-c4ccc(-c5sc(-c6cccs6)c6c5C(=O)c5c(CC(CC)CCCC)sc(CC(CC)CCCC)c5C6=O)s4)sc3c(-c3ccc(CC(CC)CCCC)s3)c3ccsc23)s1,CCCCCCc1ccc(C2(c3ccc(CCCCCC)cc3)c3cc4c(cc3-c3sc5cc(/C=C6\C(=O)c7ccc(C)cc7C6=C(C#N)C#N)sc5c32)C(c2ccc(CCCCCC)cc2)(c2ccc(CCCCCC)cc2)c2c-4sc3cc(/C=C4\C(=O)c5ccc(C)cc5C4=C(C#N)C#N)sc23)cc1,10.6,-5.33,-3.48,-5.514,-3.808,,,1:1,0.5 vol%,inverted,ZnO,MoO3,chlorobenzene,
