Repository: JiYiqaq/PCE-KA-GNN

# Data directory

- `raw/Active_Database.csv` is the immutable source dataset bundled under CC BY 4.0. Do not overwrite it with processed data.
- `processed/` is created and populated by the training pipeline. Generated `.pt` and `.pth` caches are intentionally ignored by Git because they can exceed GitHub's normal single-file limit.

See `../DATA_LICENSE.md` for provenance, license and checksum information.

File: data/processed/device_records.csv (part 170 of 250)
record_id,doi,donor_smiles,acceptor_smiles,pce,homo_d,lumo_d,homo_a,lumo_a,active_layer_thickness,annealing_temp,d_a_ratio,additive_ratio,device_type,etl_canonical,htl_canonical,solvent_canonical,additive_canonical
95933,10.1021/acs.langmuir.2c01952,CCCCC(CC)Cc1ccc(-c2c3cc(-c4ccc(-c5sc(-c6cccs6)c6c5C(=O)c5c(CC(CC)CCCC)sc(CC(CC)CCCC)c5C6=O)s4)sc3c(-c3ccc(CC(CC)CCCC)s3)c3ccsc23)s1,CCCCCCc1ccc(C2(c3ccc(CCCCCC)cc3)c3cc4c(cc3-c3sc5cc(/C=C6\C(=O)c7ccc(C)cc7C6=C(C#N)C#N)sc5c32)C(c2ccc(CCCCCC)cc2)(c2ccc(CCCCCC)cc2)c2c-4sc3cc(/C=C4\C(=O)c5ccc(C)cc5C4=C(C#N)C#N)sc23)cc1,11.0,-5.33,-3.48,-5.514,-3.808,,,1:1,0.5 vol%,inverted,ZnO,MoO3,chlorobenzene,
95934,10.1021/acs.langmuir.2c01952,CCCCC(CC)Cc1ccc(-c2c3cc(-c4ccc(-c5sc(-c6cccs6)c6c5C(=O)c5c(CC(CC)CCCC)sc(CC(CC)CCCC)c5C6=O)s4)sc3c(-c3ccc(CC(CC)CCCC)s3)c3ccsc23)s1,CCCCCCc1ccc(C2(c3ccc(CCCCCC)cc3)c3cc4c(cc3-c3sc5cc(/C=C6\C(=O)c7ccc(C)cc7C6=C(C#N)C#N)sc5c32)C(c2ccc(CCCCCC)cc2)(c2ccc(CCCCCC)cc2)c2c-4sc3cc(/C=C4\C(=O)c5ccc(C)cc5C4=C(C#N)C#N)sc23)cc1,11.5,-5.33,-3.48,-5.514,-3.808,,,1:1,0.5 vol%,inverted,ZnO,MoO3,chlorobenzene,
95935,10.1021/acs.langmuir.2c01952,CCCCC(CC)Cc1ccc(-c2c3cc(-c4ccc(-c5sc(-c6cccs6)c6c5C(=O)c5c(CC(CC)CCCC)sc(CC(CC)CCCC)c5C6=O)s4)sc3c(-c3ccc(CC(CC)CCCC)s3)c3ccsc23)s1,CCCCCCc1ccc(C2(c3ccc(CCCCCC)cc3)c3cc4c(cc3-c3sc5cc(/C=C6\C(=O)c7ccc(C)cc7C6=C(C#N)C#N)sc5c32)C(c2ccc(CCCCCC)cc2)(c2ccc(CCCCCC)cc2)c2c-4sc3cc(/C=C4\C(=O)c5ccc(C)cc5C4=C(C#N)C#N)sc23)cc1,11.3,-5.33,-3.48,-5.514,-3.808,,,1:1,0.5 vol%,inverted,ZnO,MoO3,chlorobenzene,
95936,10.1021/acs.langmuir.2c01952,CCCCC(CC)Cc1ccc(-c2c3cc(-c4ccc(-c5sc(-c6cccs6)c6c5C(=O)c5c(CC(CC)CCCC)sc(CC(CC)CCCC)c5C6=O)s4)sc3c(-c3ccc(CC(CC)CCCC)s3)c3ccsc23)s1,CCCCCCc1ccc(C2(c3ccc(CCCCCC)cc3)c3cc4c(cc3-c3sc5cc(/C=C6\C(=O)c7ccc(C)cc7C6=C(C#N)C#N)sc5c32)C(c2ccc(CCCCCC)cc2)(c2ccc(CCCCCC)cc2)c2c-4sc3cc(/C=C4\C(=O)c5ccc(C)cc5C4=C(C#N)C#N)sc23)cc1,10.9,-5.33,-3.48,-5.514,-3.808,,,1:1,0.5 vol%,inverted,ZnO,MoO3,chlorobenzene,
95937,10.1021/acs.langmuir.2c01952,CCCCC(CC)Cc1ccc(-c2c3cc(-c4ccc(-c5sc(-c6cccs6)c6c5C(=O)c5c(CC(CC)CCCC)sc(CC(CC)CCCC)c5C6=O)s4)sc3c(-c3ccc(CC(CC)CCCC)s3)c3ccsc23)s1,CCCCCCc1ccc(C2(c3ccc(CCCCCC)cc3)c3cc4c(cc3-c3sc5cc(/C=C6\C(=O)c7ccc(C)cc7C6=C(C#N)C#N)sc5c32)C(c2ccc(CCCCCC)cc2)(c2ccc(CCCCCC)cc2)c2c-4sc3cc(/C=C4\C(=O)c5ccc(C)cc5C4=C(C#N)C#N)sc23)cc1,10.7,-5.33,-3.48,-5.514,-3.808,,,1:1,0.5 vol%,inverted,ZnO,MoO3,chlorobenzene,
95938,10.1021/acs.langmuir.2c01952,CCCCC(CC)Cc1ccc(-c2c3cc(-c4ccc(-c5sc(-c6cccs6)c6c5C(=O)c5c(CC(CC)CCCC)sc(CC(CC)CCCC)c5C6=O)s4)sc3c(-c3ccc(CC(CC)CCCC)s3)c3ccsc23)s1,CCCCCCc1ccc(C2(c3ccc(CCCCCC)cc3)c3cc4c(cc3-c3sc5cc(/C=C6\C(=O)c7ccc(C)cc7C6=C(C#N)C#N)sc5c32)C(c2ccc(CCCCCC)cc2)(c2ccc(CCCCCC)cc2)c2c-4sc3cc(/C=C4\C(=O)c5ccc(C)cc5C4=C(C#N)C#N)sc23)cc1,10.3,-5.33,-3.48,-5.514,-3.808,,,1:1,0.5 vol%,inverted,ZnO,MoO3,chlorobenzene,
95939,10.1021/acs.langmuir.2c01952,CCCCC(CC)Cc1ccc(-c2c3cc(-c4ccc(-c5sc(-c6cccs6)c6c5C(=O)c5c(CC(CC)CCCC)sc(CC(CC)CCCC)c5C6=O)s4)sc3c(-c3ccc(CC(CC)CCCC)s3)c3ccsc23)s1,CCCCCCc1ccc(C2(c3ccc(CCCCCC)cc3)c3cc4c(cc3-c3sc5cc(/C=C6\C(=O)c7ccc(C)cc7C6=C(C#N)C#N)sc5c32)C(c2ccc(CCCCCC)cc2)(c2ccc(CCCCCC)cc2)c2c-4sc3cc(/C=C4\C(=O)c5ccc(C)cc5C4=C(C#N)C#N)sc23)cc1,9.9,-5.33,-3.48,-5.514,-3.808,,,1:1,0.5 vol%,inverted,ZnO,MoO3,chlorobenzene,
95943,10.1021/acs.langmuir.2c01952,CCCCC(CC)Cc1ccc(-c2c3cc(-c4ccc(-c5sc(-c6cccs6)c6c5C(=O)c5c(CC(CC)CCCC)sc(CC(CC)CCCC)c5C6=O)s4)sc3c(-c3ccc(CC(CC)CCCC)s3)c3ccsc23)s1,CCCCCCc1ccc(C2(c3ccc(CCCCCC)cc3)c3cc4c(cc3-c3sc5cc(/C=C6\C(=O)c7ccc(C)cc7C6=C(C#N)C#N)sc5c32)C(c2ccc(CCCCCC)cc2)(c2ccc(CCCCCC)cc2)c2c-4sc3cc(/C=C4\C(=O)c5ccc(C)cc5C4=C(C#N)C#N)sc23)cc1,10.5,-5.33,-3.48,-5.514,-3.808,,,1:1,0.5 vol%,,,,,
95945,10.1021/acs.macromol.0c00469,CCCCC(CC)COC(=O)c1sc2csc(-c3cc4c(-c5ccc(CC(CC)CCCC)s5)c5sccc5c(-c5ccc(CC(CC)CCCC)s5)c4s3)c2c1F,CCCCCCc1ccc(C2(c3ccc(CCCCCC)cc3)Oc3c(sc4c5c(sc34)-c3sc4cc(/C=C6\C(=O)c7cc(F)c(F)cc7C6=C(C#N)C#N)sc4c3C(c3ccc(CCCCCC)cc3)(c3ccc(CCCCCC)cc3)O5)-c3sc4cc(/C=C5\C(=O)c6cc(F)c(F)cc6C5=C(C#N)C#N)sc4c32)cc1,8.5,-5.21,-3.6,-5.5,-3.88,100.0,,1:1,,inverted,ZnO,MoO3,chloroform,
95946,10.1021/acs.macromol.0c00469,CCCCC(CC)COC(=O)c1sc2csc(-c3cc4c(-c5ccc(CC(CC)CCCC)s5)c5sccc5c(-c5ccc(CC(CC)CCCC)s5)c4s3)c2c1F,CCCCCCc1ccc(C2(c3ccc(CCCCCC)cc3)Oc3c(sc4c5c(sc34)-c3sc4cc(/C=C6\C(=O)c7cc(F)c(F)cc7C6=C(C#N)C#N)sc4c3C(c3ccc(CCCCCC)cc3)(c3ccc(CCCCCC)cc3)O5)-c3sc4cc(/C=C5\C(=O)c6cc(F)c(F)cc6C5=C(C#N)C#N)sc4c32)cc1,11.8,-5.21,-3.6,-5.5,-3.88,100.0,,1:1,,inverted,ZnO,MoO3,chloroform,DPE
95947,10.1021/acs.macromol.0c00469,CCCCC(CC)COC(=O)c1sc2csc(-c3cc4c(-c5ccc(CC(CC)CCCC)s5)c5sccc5c(-c5ccc(CC(CC)CCCC)s5)c4s3)c2c1F,CCCCCCc1ccc(C2(c3ccc(CCCCCC)cc3)Oc3c(sc4c5c(sc34)-c3sc4cc(/C=C6\C(=O)c7cc(F)c(F)cc7C6=C(C#N)C#N)sc4c3C(c3ccc(CCCCCC)cc3)(c3ccc(CCCCCC)cc3)O5)-c3sc4cc(/C=C5\C(=O)c6cc(F)c(F)cc6C5=C(C#N)C#N)sc4c32)cc1,11.4,-5.21,-3.6,-5.5,-3.88,100.0,,1:1,,inverted,ZnO,MoO3,chloroform,CN
95948,10.1021/acs.macromol.0c00469,CCCCC(CC)COC(=O)c1sc2csc(-c3cc4c(-c5ccc(CC(CC)CCCC)s5)c5sccc5c(-c5ccc(CC(CC)CCCC)s5)c4s3)c2c1F,CCCCCCc1ccc(C2(c3ccc(CCCCCC)cc3)Oc3c(sc4c5c(sc34)-c3sc4cc(/C=C6\C(=O)c7cc(F)c(F)cc7C6=C(C#N)C#N)sc4c3C(c3ccc(CCCCCC)cc3)(c3ccc(CCCCCC)cc3)O5)-c3sc4cc(/C=C5\C(=O)c6cc(F)c(F)cc6C5=C(C#N)C#N)sc4c32)cc1,12.9,-5.21,-3.6,-5.5,-3.88,100.0,,1:1,0.5 vol %,inverted,ZnO,MoO3,chloroform,DIO
95949,10.1021/acs.macromol.0c00469,CCCCC(CC)COC(=O)c1sc2csc(-c3cc4c(-c5ccc(CC(CC)CCCC)s5)c5sccc5c(-c5ccc(CC(CC)CCCC)s5)c4s3)c2c1F,CCCCCCc1ccc(C2(c3ccc(CCCCCC)cc3)Oc3c(sc4c5c(sc34)-c3sc4cc(/C=C6\C(=O)c7cc(F)c(F)cc7C6=C(C#N)C#N)sc4c3C(c3ccc(CCCCCC)cc3)(c3ccc(CCCCCC)cc3)O5)-c3sc4cc(/C=C5\C(=O)c6cc(F)c(F)cc6C5=C(C#N)C#N)sc4c32)cc1,10.9,-5.21,-3.6,-5.5,-3.88,100.0,,1:1,,inverted,ZnO,MoO3,chloroform,DIO
95950,10.1021/acs.macromol.0c00469,CCCCC(CC)COC(=O)c1sc2csc(-c3cc4c(-c5ccc(CC(CC)CCCC)s5)c5sccc5c(-c5ccc(CC(CC)CCCC)s5)c4s3)c2c1F,CCCCCCc1ccc(C2(c3ccc(CCCCCC)cc3)Oc3c(sc4c5c(sc34)-c3sc4cc(/C=C6\C(=O)c7cc(F)c(F)cc7C6=C(C#N)C#N)sc4c3C(c3ccc(CCCCCC)cc3)(c3ccc(CCCCCC)cc3)O5)-c3sc4cc(/C=C5\C(=O)c6cc(F)c(F)cc6C5=C(C#N)C#N)sc4c32)cc1,11.7,-5.21,-3.6,-5.5,-3.88,100.0,,1:1,,inverted,ZnO,MoO3,chloroform,DIO
95951,10.1021/acs.macromol.1c00346,CCCCCCc1ccsc1,CCCCC(=O)OCC1(c2ccccc2)c2cccc3cccc4cccc5cccc6cccc1c6c-5c-4c-3c2,3.61,-5.01,-3.12,-6.1,-3.7,130.0,0.0,1:1,,inverted,ZnO,MoO3,o-DCB,
95952,10.1021/acs.macromol.1c00346,CCCCCCc1ccsc1,CCCCC(=O)OCC1(c2ccccc2)c2cccc3cccc4cccc5cccc6cccc1c6c-5c-4c-3c2,3.86,-5.01,-3.12,-6.1,-3.7,130.0,10.0,1:1,,inverted,ZnO,MoO3,o-DCB,
95953,10.1021/acs.macromol.1c00346,CCCCCCc1ccsc1,CCCCC(=O)OCC1(c2ccccc2)c2cccc3cccc4cccc5cccc6cccc1c6c-5c-4c-3c2,3.22,-5.01,-3.12,-6.1,-3.7,130.0,0.0,1:1,,inverted,ZnO,MoO3,TCB,
95959,10.1021/acs.macromol.1c02187,CCCCCCc1ccsc1,CCc1c(C=C2C(=O)c3cc(Cl)c(Cl)cc3C2=O)sc2c1sc1c3c4nsnc4c4c5sc6c(CC)c(C=C7C(=O)c8cc(Cl)c(Cl)cc8C7=O)sc6c5n(CC)c4c3n(CC)c21,9.52,-5.01,-3.12,,,110.0,130.0,1:1,,conventional,PDINO,PEDOT:PSS,THF,
95966,10.1021/acs.macromol.2c00741,COC(=O)C(C)(C)c1cc(C)cc(-c2sc3c4sc5cc(/C=C6/C(=O)c7cc(F)cc(c7)C(=O)/C6=C\c6cc(C(C)(C)C(=O)OC)c(-c7cc(C)cc(C(C)(C)C(=O)OC)c7)s6)sc5c4c(C(C)(C)C(=O)OC)ccc2-3)c1,CCCCCCCCCCCc1c(/C=C2\C(=O)c3cc(Cl)c(Cl)cc3C2=C(C#N)C#N)sc2c1Cc1c-2n(CC(CCCC)CCCCCC)c2c1c1nsnc1c1c3c(n(CC(CCCC)CCCCCC)c12)-c1sc(/C=C2\C(=O)c4cc(Cl)c(Cl)cc4C2=C(C#N)C#N)c(CCCCCCCCCCC)c1C3,17.02,-5.56,-3.65,-5.62,-4.05,105.0,,1:1.2,0.4%,conventional,,PEDOT:PSS,chlorobenzene,DIO
95975,10.1021/acs.nanolett.3c04519,CCCCCCC(CCCC)Cc1csc(-c2cc3c4nsnc4c4cc(-c5cc(CC(CCCC)CCCCCC)c(-c6cc7c(-c8cc(F)c(CC(CC)CCCC)s8)c8sccc8c(-c8cc(F)c(CC(CC)CCCC)s8)c7s6)s5)sc4c3s2)c1,CCCCCCC(CCCC)Cc1c(/C=C2\C(=O)c3cc(F)c(F)cc3C2=C(C#N)C#N)sc2c1SC1c3c(c4c(c5nsnc35)c3sc5c(CC(CCCC)CCCCCC)c(/C=C6\C(=O)c7cc(F)c(F)cc7C6=C(C#N)C#N)sc5c3n4CC(CC)CCCC)N(CC(CC)CCCC)C21,19.23,-5.51,-2.77,-5.68,-3.9,,,,,,,MoO3/WS2,,
95976,10.1021/acs.nanolett.3c04519,CCCCCCC(CCCC)Cc1csc(-c2cc3c4nsnc4c4cc(-c5cc(CC(CCCC)CCCCCC)c(-c6cc7c(-c8cc(F)c(CC(CC)CCCC)s8)c8sccc8c(-c8cc(F)c(CC(CC)CCCC)s8)c7s6)s5)sc4c3s2)c1,CCCCCCC(CCCC)Cc1c(/C=C2\C(=O)c3cc(F)c(F)cc3C2=C(C#N)C#N)sc2c1SC1c3c(c4c(c5nsnc35)c3sc5c(CC(CCCC)CCCCCC)c(/C=C6\C(=O)c7cc(F)c(F)cc7C6=C(C#N)C#N)sc5c3n4CC(CC)CCCC)N(CC(CC)CCCC)C21,17.24,-5.51,-2.77,-5.68,-3.9,,,,,,,WS2,,
95977,10.1021/acs.nanolett.3c04519,CCCCCCC(CCCC)Cc1csc(-c2cc3c4nsnc4c4cc(-c5cc(CC(CCCC)CCCCCC)c(-c6cc7c(-c8cc(F)c(CC(CC)CCCC)s8)c8sccc8c(-c8cc(F)c(CC(CC)CCCC)s8)c7s6)s5)sc4c3s2)c1,CCCCCCC(CCCC)Cc1c(/C=C2\C(=O)c3cc(F)c(F)cc3C2=C(C#N)C#N)sc2c1SC1c3c(c4c(c5nsnc35)c3sc5c(CC(CCCC)CCCCCC)c(/C=C6\C(=O)c7cc(F)c(F)cc7C6=C(C#N)C#N)sc5c3n4CC(CC)CCCC)N(CC(CC)CCCC)C21,17.63,-5.51,-2.77,-5.68,-3.9,,,,,,,PEDOT:PSS,,
95978,10.1021/acs.nanolett.9b04586,CCCCC(CC)Cc1sc(-c2c3cc(-c4ccc(-c5sc(-c6cccs6)c6c5C(=O)c5c(CC(CC)CCCC)sc(CC(CC)CCCC)c5C6=O)s4)sc3c(-c3cc(Cl)c(CC(CC)CCCC)s3)c3ccsc23)cc1Cl,CCCCCCc1ccc(C2(c3ccc(CCCCCC)cc3)c3cc4c(cc3-c3sc5cc(/C=C6\C(=O)c7cc(F)c(F)cc7C6=C(C#N)C#N)sc5c32)C(c2ccc(CCCCCC)cc2)(c2ccc(CCCCCC)cc2)c2c-4sc3cc(/C=C4\C(=O)c5cc(F)c(F)cc5C4=C(C#N)C#N)sc23)cc1,11.8,-5.52,-3.6,-5.66,-4.14,110.0,,1:1,0.5 vol %,,ZnO,,,
95979,10.1021/acs.nanolett.9b04586,CCCCC(CC)Cc1sc(-c2c3cc(-c4ccc(-c5sc(-c6cccs6)c6c5C(=O)c5c(CC(CC)CCCC)sc(CC(CC)CCCC)c5C6=O)s4)sc3c(-c3cc(Cl)c(CC(CC)CCCC)s3)c3ccsc23)cc1Cl,CCCCCCc1ccc(C2(c3ccc(CCCCCC)cc3)c3cc4c(cc3-c3sc5cc(/C=C6\C(=O)c7cc(F)c(F)cc7C6=C(C#N)C#N)sc5c32)C(c2ccc(CCCCCC)cc2)(c2ccc(CCCCCC)cc2)c2c-4sc3cc(/C=C4\C(=O)c5cc(F)c(F)cc5C4=C(C#N)C#N)sc23)cc1,12.8,-5.52,-3.6,-5.66,-4.14,110.0,,1:1,0.5 vol %,,ZnO + KOH,,,
95980,10.1021/acs.nanolett.9b04586,CCCCC(CC)Cc1sc(-c2c3cc(-c4ccc(-c5sc(-c6cccs6)c6c5C(=O)c5c(CC(CC)CCCC)sc(CC(CC)CCCC)c5C6=O)s4)sc3c(-c3cc(Cl)c(CC(CC)CCCC)s3)c3ccsc23)cc1Cl,CCCCC(CC)Cn1nc2c(n1)c1c3sc4cc(/C=C5\C(=O)c6cc(F)c(F)cc6C5=C(C#N)C#N)sc4c3n(CC(CC)CCCC)c1c1c2c2sc3cc(/C=C4\C(=O)c5cc(F)c(F)cc5C4=C(C#N)C#N)sc3c2n1CC(CC)CCCC,11.6,-5.52,-3.6,-5.56,-4.11,110.0,,1:1,0.5 vol %,,ZnO,,,
95981,10.1021/acs.nanolett.9b04586,CCCCC(CC)Cc1sc(-c2c3cc(-c4ccc(-c5sc(-c6cccs6)c6c5C(=O)c5c(CC(CC)CCCC)sc(CC(CC)CCCC)c5C6=O)s4)sc3c(-c3cc(Cl)c(CC(CC)CCCC)s3)c3ccsc23)cc1Cl,CCCCC(CC)Cn1nc2c(n1)c1c3sc4cc(/C=C5\C(=O)c6cc(F)c(F)cc6C5=C(C#N)C#N)sc4c3n(CC(CC)CCCC)c1c1c2c2sc3cc(/C=C4\C(=O)c5cc(F)c(F)cc5C4=C(C#N)C#N)sc3c2n1CC(CC)CCCC,12.6,-5.52,-3.6,-5.56,-4.11,110.0,,1:1,0.5 vol %,,ZnO + KOH,,,
95982,10.1021/acs.nanolett.9b04586,CCCCC(CC)Cc1sc(-c2c3cc(-c4ccc(-c5sc(-c6cccs6)c6c5C(=O)c5c(CC(CC)CCCC)sc(CC(CC)CCCC)c5C6=O)s4)sc3c(-c3cc(Cl)c(CC(CC)CCCC)s3)c3ccsc23)cc1Cl,CCCCCCCCCCCc1c(/C=C2\C(=O)c3cc(F)c(F)cc3C2=C(C#N)C#N)sc2c1sc1c3c4nsnc4c4c5sc6c(CCCCCCCCCCC)c(/C=C7\C(=O)c8cc(F)c(F)cc8C7=C(C#N)C#N)sc6c5n(CC(CC)CCCC)c4c3n(CC(CC)CCCC)c21,12.2,-5.52,-3.6,-5.65,-4.09,110.0,,,0.5 vol%,,ZnO,,,
95983,10.1021/acs.nanolett.9b04586,CCCCC(CC)Cc1sc(-c2c3cc(-c4ccc(-c5sc(-c6cccs6)c6c5C(=O)c5c(CC(CC)CCCC)sc(CC(CC)CCCC)c5C6=O)s4)sc3c(-c3cc(Cl)c(CC(CC)CCCC)s3)c3ccsc23)cc1Cl,CCCCCCCCCCCc1c(/C=C2\C(=O)c3cc(F)c(F)cc3C2=C(C#N)C#N)sc2c1sc1c3c4nsnc4c4c5sc6c(CCCCCCCCCCC)c(/C=C7\C(=O)c8cc(F)c(F)cc8C7=C(C#N)C#N)sc6c5n(CC(CC)CCCC)c4c3n(CC(CC)CCCC)c21,13.5,-5.52,-3.6,-5.65,-4.09,110.0,,,0.5 vol%,,ZnO + KOH,,,
95984,10.1021/acsaelm.3c01372,COC(=O)C(C)(C)c1cc(C)cc(-c2sc3c4sc5cc(/C=C6/C(=O)c7cc(F)cc(c7)C(=O)/C6=C\c6cc(C(C)(C)C(=O)OC)c(-c7cc(C)cc(C(C)(C)C(=O)OC)c7)s6)sc5c4c(C(C)(C)C(=O)OC)ccc2-3)c1,CCCCCCCCCCCc1c(/C=C2\C(=O)c3cc(F)c(F)cc3C2=C(C#N)C#N)sc2c1sc1c3c4nsnc4c4c5sc6c(CCCCCCCCCCC)c(/C=C7\C(=O)c8cc(F)c(F)cc8C7=C(C#N)C#N)sc6c5n(CC(CC)CCCC)c4c3n(CC(CC)CCCC)c21,12.57,-5.56,-3.65,-5.65,-4.09,,100.0,1:1.2 w/w,0.5 vol%,conventional,,Co3O4,,
95985,10.1021/acsaelm.3c01372,COC(=O)C(C)(C)c1cc(C)cc(-c2sc3c4sc5cc(/C=C6/C(=O)c7cc(F)cc(c7)C(=O)/C6=C\c6cc(C(C)(C)C(=O)OC)c(-c7cc(C)cc(C(C)(C)C(=O)OC)c7)s6)sc5c4c(C(C)(C)C(=O)OC)ccc2-3)c1,CCCCCCCCCCCc1c(/C=C2\C(=O)c3cc(F)c(F)cc3C2=C(C#N)C#N)sc2c1sc1c3c4nsnc4c4c5sc6c(CCCCCCCCCCC)c(/C=C7\C(=O)c8cc(F)c(F)cc8C7=C(C#N)C#N)sc6c5n(CC(CC)CCCC)c4c3n(CC(CC)CCCC)c21,11.38,-5.56,-3.65,-5.65,-4.09,,250.0,1:1.2,0.5 vol%,conventional,,Co3O4,,
95986,10.1021/acsaelm.3c01372,COC(=O)C(C)(C)c1cc(C)cc(-c2sc3c4sc5cc(/C=C6/C(=O)c7cc(F)cc(c7)C(=O)/C6=C\c6cc(C(C)(C)C(=O)OC)c(-c7cc(C)cc(C(C)(C)C(=O)OC)c7)s6)sc5c4c(C(C)(C)C(=O)OC)ccc2-3)c1,CCCCCCCCCCCc1c(/C=C2\C(=O)c3cc(F)c(F)cc3C2=C(C#N)C#N)sc2c1sc1c3c4nsnc4c4c5sc6c(CCCCCCCCCCC)c(/C=C7\C(=O)c8cc(F)c(F)cc8C7=C(C#N)C#N)sc6c5n(CC(CC)CCCC)c4c3n(CC(CC)CCCC)c21,9.89,-5.56,-3.65,-5.65,-4.09,,350.0,1:1.2,0.5 vol%,conventional,,Co3O4,,
95987,10.1021/acsaelm.3c01372,COC(=O)C(C)(C)c1cc(C)cc(-c2sc3c4sc5cc(/C=C6/C(=O)c7cc(F)cc(c7)C(=O)/C6=C\c6cc(C(C)(C)C(=O)OC)c(-c7cc(C)cc(C(C)(C)C(=O)OC)c7)s6)sc5c4c(C(C)(C)C(=O)OC)ccc2-3)c1,CCCCCCCCCCCc1c(/C=C2\C(=O)c3cc(F)c(F)cc3C2=C(C#N)C#N)sc2c1sc1c3c4nsnc4c4c5sc6c(CCCCCCCCCCC)c(/C=C7\C(=O)c8cc(F)c(F)cc8C7=C(C#N)C#N)sc6c5n(CC(CC)CCCC)c4c3n(CC(CC)CCCC)c21,14.13,-5.56,-3.65,-5.65,-4.09,,100.0,1:1.2 w/w,0.5 vol%,conventional,,Co3O4,,
95988,10.1021/acsaelm.3c01372,COC(=O)C(C)(C)c1cc(C)cc(-c2sc3c4sc5cc(/C=C6/C(=O)c7cc(F)cc(c7)C(=O)/C6=C\c6cc(C(C)(C)C(=O)OC)c(-c7cc(C)cc(C(C)(C)C(=O)OC)c7)s6)sc5c4c(C(C)(C)C(=O)OC)ccc2-3)c1,CCCCCCCCCCCc1c(/C=C2\C(=O)c3cc(F)c(F)cc3C2=C(C#N)C#N)sc2c1sc1c3c4nsnc4c4c5sc6c(CCCCCCCCCCC)c(/C=C7\C(=O)c8cc(F)c(F)cc8C7=C(C#N)C#N)sc6c5n(CC(CC)CCCC)c4c3n(CC(CC)CCCC)c21,12.29,-5.56,-3.65,-5.65,-4.09,,250.0,1:1.2,0.5 vol%,conventional,,Co3O4,,
95989,10.1021/acsaelm.3c01372,COC(=O)C(C)(C)c1cc(C)cc(-c2sc3c4sc5cc(/C=C6/C(=O)c7cc(F)cc(c7)C(=O)/C6=C\c6cc(C(C)(C)C(=O)OC)c(-c7cc(C)cc(C(C)(C)C(=O)OC)c7)s6)sc5c4c(C(C)(C)C(=O)OC)ccc2-3)c1,CCCCCCCCCCCc1c(/C=C2\C(=O)c3cc(F)c(F)cc3C2=C(C#N)C#N)sc2c1sc1c3c4nsnc4c4c5sc6c(CCCCCCCCCCC)c(/C=C7\C(=O)c8cc(F)c(F)cc8C7=C(C#N)C#N)sc6c5n(CC(CC)CCCC)c4c3n(CC(CC)CCCC)c21,10.55,-5.56,-3.65,-5.65,-4.09,,350.0,1:1.2,0.5 vol%,conventional,,Co3O4,,
95990,10.1021/acsaelm.3c01372,COC(=O)C(C)(C)c1cc(C)cc(-c2sc3c4sc5cc(/C=C6/C(=O)c7cc(F)cc(c7)C(=O)/C6=C\c6cc(C(C)(C)C(=O)OC)c(-c7cc(C)cc(C(C)(C)C(=O)OC)c7)s6)sc5c4c(C(C)(C)C(=O)OC)ccc2-3)c1,CCCCCCCCCCCc1c(/C=C2\C(=O)c3cc(F)c(F)cc3C2=C(C#N)C#N)sc2c1sc1c3c4nsnc4c4c5sc6c(CCCCCCCCCCC)c(/C=C7\C(=O)c8cc(F)c(F)cc8C7=C(C#N)C#N)sc6c5n(CC(CC)CCCC)c4c3n(CC(CC)CCCC)c21,13.01,-5.56,-3.65,-5.65,-4.09,,100.0,1:1.2 w/w,0.5 vol%,conventional,,CATH,,
95991,10.1021/acsaelm.3c01372,COC(=O)C(C)(C)c1cc(C)cc(-c2sc3c4sc5cc(/C=C6/C(=O)c7cc(F)cc(c7)C(=O)/C6=C\c6cc(C(C)(C)C(=O)OC)c(-c7cc(C)cc(C(C)(C)C(=O)OC)c7)s6)sc5c4c(C(C)(C)C(=O)OC)ccc2-3)c1,CCCCCCCCCCCc1c(/C=C2\C(=O)c3cc(F)c(F)cc3C2=C(C#N)C#N)sc2c1sc1c3c4nsnc4c4c5sc6c(CCCCCCCCCCC)c(/C=C7\C(=O)c8cc(F)c(F)cc8C7=C(C#N)C#N)sc6c5n(CC(CC)CCCC)c4c3n(CC(CC)CCCC)c21,12.62,-5.56,-3.65,-5.65,-4.09,,100.0,1:1.2 w/w,0.5 vol%,conventional,,PEDOT:PSS,,
96001,10.1021/acsaem.1c00149,COC(=O)C(C)(C)c1cc(C)cc(-c2sc3c4sc5cc(/C=C6/C(=O)c7cc(F)cc(c7)C(=O)/C6=C\c6cc(C(C)(C)C(=O)OC)c(-c7cc(C)cc(C(C)(C)C(=O)OC)c7)s6)sc5c4c(C(C)(C)C(=O)OC)ccc2-3)c1,CCCCCCCCCCCc1c(/C=C2\C(=O)c3cc(F)c(F)cc3C2=C(C#N)C#N)sc2c1sc1c3c4nsnc4c4c5sc6c(CCCCCCCCCCC)c(/C=C7\C(=O)c8cc(F)c(F)cc8C7=C(C#N)C#N)sc6c5n(CC(CC)CCCC)c4c3n(CC(CC)CCCC)c21,15.62,-5.56,-3.65,-5.65,-4.09,,,1:1.2,0.5 vol%,inverted,ZnO,MoO3,,
96008,10.1021/acsaem.1c03578,COC(=O)C(C)(C)c1cc(C)cc(-c2sc3c4sc5cc(/C=C6/C(=O)c7cc(F)cc(c7)C(=O)/C6=C\c6cc(C(C)(C)C(=O)OC)c(-c7cc(C)cc(C(C)(C)C(=O)OC)c7)s6)sc5c4c(C(C)(C)C(=O)OC)ccc2-3)c1,CCCCCCCCCCCc1c(/C=C2\C(=O)c3cc(F)c(F)cc3C2=C(C#N)C#N)sc2c1sc1c3c4nsnc4c4c5sc6c(CCCCCCCCCCC)c(/C=C7\C(=O)c8cc(F)c(F)cc8C7=C(C#N)C#N)sc6c5n(CC(CC)CCCC)c4c3n(CC(CC)CCCC)c21,15.0,-5.56,-3.65,-5.65,-4.09,,,1:1.2,0.5%,,,,chloroform,
96009,10.1021/acsaem.1c03578,COC(=O)C(C)(C)c1cc(C)cc(-c2sc3c4sc5cc(/C=C6/C(=O)c7cc(F)cc(c7)C(=O)/C6=C\c6cc(C(C)(C)C(=O)OC)c(-c7cc(C)cc(C(C)(C)C(=O)OC)c7)s6)sc5c4c(C(C)(C)C(=O)OC)ccc2-3)c1,CCCCCCCCCCCc1c(/C=C2\C(=O)c3cc(F)c(F)cc3C2=C(C#N)C#N)sc2c1sc1c3c4nsnc4c4c5sc6c(CCCCCCCCCCC)c(/C=C7\C(=O)c8cc(F)c(F)cc8C7=C(C#N)C#N)sc6c5n(CC(CC)CCCC)c4c3n(CC(CC)CCCC)c21,15.57,-5.56,-3.65,-5.65,-4.09,,,1:1.2,0.5%,,,,chloroform,
96010,10.1021/acsaem.1c03578,COC(=O)C(C)(C)c1cc(C)cc(-c2sc3c4sc5cc(/C=C6/C(=O)c7cc(F)cc(c7)C(=O)/C6=C\c6cc(C(C)(C)C(=O)OC)c(-c7cc(C)cc(C(C)(C)C(=O)OC)c7)s6)sc5c4c(C(C)(C)C(=O)OC)ccc2-3)c1,CCCCCCCCCCCc1c(/C=C2\C(=O)c3cc(F)c(F)cc3C2=C(C#N)C#N)sc2c1sc1c3c4nsnc4c4c5sc6c(CCCCCCCCCCC)c(/C=C7\C(=O)c8cc(F)c(F)cc8C7=C(C#N)C#N)sc6c5n(CC(CC)CCCC)c4c3n(CC(CC)CCCC)c21,15.22,-5.56,-3.65,-5.65,-4.09,70.0,,,,,,,chloroform,
96011,10.1021/acsaem.1c03578,COC(=O)C(C)(C)c1cc(C)cc(-c2sc3c4sc5cc(/C=C6/C(=O)c7cc(F)cc(c7)C(=O)/C6=C\c6cc(C(C)(C)C(=O)OC)c(-c7cc(C)cc(C(C)(C)C(=O)OC)c7)s6)sc5c4c(C(C)(C)C(=O)OC)ccc2-3)c1,CCCCCCCCCCCc1c(/C=C2\C(=O)c3cc(F)c(F)cc3C2=C(C#N)C#N)sc2c1sc1c3c4nsnc4c4c5sc6c(CCCCCCCCCCC)c(/C=C7\C(=O)c8cc(F)c(F)cc8C7=C(C#N)C#N)sc6c5n(CC(CC)CCCC)c4c3n(CC(CC)CCCC)c21,9.2,-5.56,-3.65,-5.65,-4.09,70.0,,,,,,,chlorobenzene,
96012,10.1021/acsaem.1c03578,COC(=O)C(C)(C)c1cc(C)cc(-c2sc3c4sc5cc(/C=C6/C(=O)c7cc(F)cc(c7)C(=O)/C6=C\c6cc(C(C)(C)C(=O)OC)c(-c7cc(C)cc(C(C)(C)C(=O)OC)c7)s6)sc5c4c(C(C)(C)C(=O)OC)ccc2-3)c1,CCCCCCCCCCCc1c(/C=C2\C(=O)c3cc(F)c(F)cc3C2=C(C#N)C#N)sc2c1sc1c3c4nsnc4c4c5sc6c(CCCCCCCCCCC)c(/C=C7\C(=O)c8cc(F)c(F)cc8C7=C(C#N)C#N)sc6c5n(CC(CC)CCCC)c4c3n(CC(CC)CCCC)c21,9.94,-5.56,-3.65,-5.65,-4.09,70.0,,,,,,,chlorobenzene,
96013,10.1021/acsaem.1c03578,COC(=O)C(C)(C)c1cc(C)cc(-c2sc3c4sc5cc(/C=C6/C(=O)c7cc(F)cc(c7)C(=O)/C6=C\c6cc(C(C)(C)C(=O)OC)c(-c7cc(C)cc(C(C)(C)C(=O)OC)c7)s6)sc5c4c(C(C)(C)C(=O)OC)ccc2-3)c1,CCCCCCCCCCCc1c(/C=C2\C(=O)c3cc(F)c(F)cc3C2=C(C#N)C#N)sc2c1sc1c3c4nsnc4c4c5sc6c(CCCCCCCCCCC)c(/C=C7\C(=O)c8cc(F)c(F)cc8C7=C(C#N)C#N)sc6c5n(CC(CC)CCCC)c4c3n(CC(CC)CCCC)c21,7.44,-5.56,-3.65,-5.65,-4.09,70.0,,,,,,,chlorobenzene,
96019,10.1021/acsaem.2c00393,COC(=O)C(C)(C)c1cc(C)cc(-c2sc3c4sc5cc(/C=C6/C(=O)c7cc(F)cc(c7)C(=O)/C6=C\c6cc(C(C)(C)C(=O)OC)c(-c7cc(C)cc(C(C)(C)C(=O)OC)c7)s6)sc5c4c(C(C)(C)C(=O)OC)ccc2-3)c1,CCCCCCCCCCCc1c(/C=C2\C(=O)c3cc(F)c(F)cc3C2=C(C#N)C#N)sc2c1sc1c3c4nsnc4c4c5sc6c(CCCCCCCCCCC)c(/C=C7\C(=O)c8cc(F)c(F)cc8C7=C(C#N)C#N)sc6c5n(CC(CC)CCCC)c4c3n(CC(CC)CCCC)c21,15.5,-5.49,-3.64,-5.65,-4.09,,,,,inverted,ZnO,MoO3,,
96021,10.1021/acsaem.2c00393,COC(=O)C(C)(C)c1cc(C)cc(-c2sc3c4sc5cc(/C=C6/C(=O)c7cc(F)cc(c7)C(=O)/C6=C\c6cc(C(C)(C)C(=O)OC)c(-c7cc(C)cc(C(C)(C)C(=O)OC)c7)s6)sc5c4c(C(C)(C)C(=O)OC)ccc2-3)c1,CCCCCCCCCCCc1c(/C=C2\C(=O)c3cc(F)c(F)cc3C2=C(C#N)C#N)sc2c1sc1c3c4nsnc4c4c5sc6c(CCCCCCCCCCC)c(/C=C7\C(=O)c8cc(F)c(F)cc8C7=C(C#N)C#N)sc6c5n(CC(CC)CCCC)c4c3n(CC(CC)CCCC)c21,15.6,-5.56,-3.65,-5.65,-4.09,,,,,inverted,ZnO,MoO3,,
96023,10.1021/acsaem.2c00393,COC(=O)C(C)(C)c1cc(C)cc(-c2sc3c4sc5cc(/C=C6/C(=O)c7cc(F)cc(c7)C(=O)/C6=C\c6cc(C(C)(C)C(=O)OC)c(-c7cc(C)cc(C(C)(C)C(=O)OC)c7)s6)sc5c4c(C(C)(C)C(=O)OC)ccc2-3)c1,CCCCCCCCCCCc1c(/C=C2\C(=O)c3cc(F)c(F)cc3C2=C(C#N)C#N)sc2c1sc1c3c4nsnc4c4c5sc6c(CCCCCCCCCCC)c(/C=C7\C(=O)c8cc(F)c(F)cc8C7=C(C#N)C#N)sc6c5n(CC(CC)CCCC)c4c3n(CC(CC)CCCC)c21,15.75,-5.56,-3.65,-5.65,-4.09,,,,,inverted,ZnO,MoO3,,
96025,10.1021/acsaem.2c00393,COC(=O)C(C)(C)c1cc(C)cc(-c2sc3c4sc5cc(/C=C6/C(=O)c7cc(F)cc(c7)C(=O)/C6=C\c6cc(C(C)(C)C(=O)OC)c(-c7cc(C)cc(C(C)(C)C(=O)OC)c7)s6)sc5c4c(C(C)(C)C(=O)OC)ccc2-3)c1,CCCCCCCCCCCc1c(/C=C2\C(=O)c3cc(F)c(F)cc3C2=C(C#N)C#N)sc2c1sc1c3c4nsnc4c4c5sc6c(CCCCCCCCCCC)c(/C=C7\C(=O)c8cc(F)c(F)cc8C7=C(C#N)C#N)sc6c5n(CC(CC)CCCC)c4c3n(CC(CC)CCCC)c21,16.52,-5.56,-3.65,-5.65,-4.09,,,,,inverted,ZnO,MoO3,,
96027,10.1021/acsaem.2c00393,COC(=O)C(C)(C)c1cc(C)cc(-c2sc3c4sc5cc(/C=C6/C(=O)c7cc(F)cc(c7)C(=O)/C6=C\c6cc(C(C)(C)C(=O)OC)c(-c7cc(C)cc(C(C)(C)C(=O)OC)c7)s6)sc5c4c(C(C)(C)C(=O)OC)ccc2-3)c1,CCCCCCCCCCCc1c(/C=C2\C(=O)c3cc(F)c(F)cc3C2=C(C#N)C#N)sc2c1sc1c3c4nsnc4c4c5sc6c(CCCCCCCCCCC)c(/C=C7\C(=O)c8cc(F)c(F)cc8C7=C(C#N)C#N)sc6c5n(CC(CC)CCCC)c4c3n(CC(CC)CCCC)c21,16.19,-5.56,-3.65,-5.65,-4.09,,,,,inverted,ZnO,MoO3,,
96029,10.1021/acsaem.2c00393,COC(=O)C(C)(C)c1cc(C)cc(-c2sc3c4sc5cc(/C=C6/C(=O)c7cc(F)cc(c7)C(=O)/C6=C\c6cc(C(C)(C)C(=O)OC)c(-c7cc(C)cc(C(C)(C)C(=O)OC)c7)s6)sc5c4c(C(C)(C)C(=O)OC)ccc2-3)c1,CCCCCCCCCCCc1c(/C=C2\C(=O)c3cc(F)c(F)cc3C2=C(C#N)C#N)sc2c1sc1c3c4nsnc4c4c5sc6c(CCCCCCCCCCC)c(/C=C7\C(=O)c8cc(F)c(F)cc8C7=C(C#N)C#N)sc6c5n(CC(CC)CCCC)c4c3n(CC(CC)CCCC)c21,16.08,-5.56,-3.65,-5.65,-4.09,,,,,inverted,ZnO,MoO3,,
96031,10.1021/acsaem.2c00393,CCCCCCC(CCCC)Cc1csc(-c2cc3c4nsnc4c4cc(-c5cc(CC(CCCC)CCCCCC)c(-c6cc7c(-c8cc(Cl)c(CC(CC)CCCC)s8)c8sccc8c(-c8cc(Cl)c(CC(CC)CCCC)s8)c7s6)s5)sc4c3s2)c1,CCCCCCCCCCCc1c(/C=C2\C(=O)c3cc(F)c(F)cc3C2=C(C#N)C#N)sc2c1sc1c3c4nsnc4c4c5sc6c(CCCCCCCCCCC)c(/C=C7\C(=O)c8cc(F)c(F)cc8C7=C(C#N)C#N)sc6c5n(CC(CC)CCCC)c4c3n(CC(CC)CCCC)c21,16.89,-5.51,-2.77,-5.65,-4.09,,,,,inverted,ZnO,MoO3,,
96052,10.1021/acsaem.2c03789,COC(=O)C(C)(C)c1cc(C)cc(-c2sc3c4sc5cc(/C=C6/C(=O)c7cc(F)cc(c7)C(=O)/C6=C\c6cc(C(C)(C)C(=O)OC)c(-c7cc(C)cc(C(C)(C)C(=O)OC)c7)s6)sc5c4c(C(C)(C)C(=O)OC)ccc2-3)c1,CCCCCCCCCCCc1c(/C=C2\C(=O)c3cc(F)c(F)cc3C2=C(C#N)C#N)sc2c1sc1c3c4nsnc4c4c5sc6c(CCCCCCCCCCC)c(/C=C7\C(=O)c8cc(F)c(F)cc8C7=C(C#N)C#N)sc6c5n(CCC(CC)CCCC)c4c3n(CCC(CC)CCCC)c21,14.9,-5.56,-3.65,-5.64,-3.86,,,,,,ZnO,,o-xylene,
96053,10.1021/acsaem.2c03789,COC(=O)C(C)(C)c1cc(C)cc(-c2sc3c4sc5cc(/C=C6/C(=O)c7cc(F)cc(c7)C(=O)/C6=C\c6cc(C(C)(C)C(=O)OC)c(-c7cc(C)cc(C(C)(C)C(=O)OC)c7)s6)sc5c4c(C(C)(C)C(=O)OC)ccc2-3)c1,CCCCCCCCCCCc1c(/C=C2\C(=O)c3cc(F)c(F)cc3C2=C(C#N)C#N)sc2c1sc1c3c4nsnc4c4c5sc6c(CCCCCCCCCCC)c(/C=C7\C(=O)c8cc(F)c(F)cc8C7=C(C#N)C#N)sc6c5n(CCC(CC)CCCC)c4c3n(CCC(CC)CCCC)c21,14.1,-5.56,-3.65,-5.64,-3.86,,,,,,ZnO:MXene,,o-xylene,
96054,10.1021/acsaem.2c03789,COC(=O)C(C)(C)c1cc(C)cc(-c2sc3c4sc5cc(/C=C6/C(=O)c7cc(F)cc(c7)C(=O)/C6=C\c6cc(C(C)(C)C(=O)OC)c(-c7cc(C)cc(C(C)(C)C(=O)OC)c7)s6)sc5c4c(C(C)(C)C(=O)OC)ccc2-3)c1,CCCCCCCCCCCc1c(/C=C2\C(=O)c3cc(F)c(F)cc3C2=C(C#N)C#N)sc2c1sc1c3c4nsnc4c4c5sc6c(CCCCCCCCCCC)c(/C=C7\C(=O)c8cc(F)c(F)cc8C7=C(C#N)C#N)sc6c5n(CCC(CC)CCCC)c4c3n(CCC(CC)CCCC)c21,13.7,-5.56,-3.65,-5.64,-3.86,,,,,,ZnO:MXene,,o-xylene,
96055,10.1021/acsaem.2c03858,CCCCCCc1ccsc1,COC(=O)CCCC1(c2ccccc2)C23c4c5c6c7c8c9c(c%10c%11c2c2c%12c4c4c%13c5c5c7c7c8c8c%14c9c%10c9c%10c%11c2c2c%11c%12c4c4c%12c%13c5c5c7c7c8c8c%14c9c9c%10c2c2c%11c4c4c%12c5c7c5c8c9c2c45)C613,2.7,-5.01,-3.12,-6.1,-3.7,,,,,inverted,ZnO,,,
96056,10.1021/acsaem.2c03858,CCCCCCc1ccsc1,COC(=O)CCCC1(c2ccccc2)C23c4c5c6c7c8c9c(c%10c%11c2c2c%12c4c4c%13c5c5c7c7c8c8c%14c9c%10c9c%10c%11c2c2c%11c%12c4c4c%12c%13c5c5c7c7c8c8c%14c9c9c%10c2c2c%11c4c4c%12c5c7c5c8c9c2c45)C613,3.6,-5.01,-3.12,-6.1,-3.7,,,,,inverted,Au/ZnO,,,
96059,10.1021/acsaem.2c03858,CCCCC(CC)COC(=O)c1sc2c(-c3cc4c(OCC(CC)CCCC)c5sccc5c(OCC(CC)CCCC)c4s3)scc2c1F,COC(=O)CCCC1(c2ccccc2)C23c4c5ccc6c7cc8c9c%10c(cc%11cc%12c%13c%14c(cc%15c%16ccc-5c2c%16c2c5c%16c%17c(c(c46)c7c9c%17c4c%10c%11c%13c4c%16c%14c%152)C513)C%12)C8,9.81,-5.19,-3.43,-5.9,-3.9,,,,,inverted,ZnO-Al,,,
96060,10.1021/acsaem.2c03858,CCCCC(CC)COC(=O)c1sc2csc(-c3cc4c(-c5ccc(CC(CC)CCCC)s5)c5sccc5c(-c5ccc(CC(CC)CCCC)s5)c4s3)c2c1F,COC(=O)CCCC1(c2ccccc2)C23c4c5ccc6c7cc8c9c%10c(cc%11cc%12c%13c%14c(cc%15c%16ccc-5c2c%16c2c5c%16c%17c(c(c46)c7c9c%17c4c%10c%11c%13c4c%16c%14c%152)C513)C%12)C8,9.07,-5.21,-3.6,-5.9,-3.9,,,,,,ZnO/APTMS,,,
96061,10.1021/acsaem.2c03858,CCCCC(CC)COC(=O)c1sc2csc(-c3cc4c(-c5ccc(CC(CC)CCCC)s5)c5sccc5c(-c5ccc(CC(CC)CCCC)s5)c4s3)c2c1F,COC(=O)CCCC1(c2ccccc2)C23c4c5ccc6c7cc8c9c%10c(cc%11cc%12c%13c%14c(cc%15c%16ccc-5c2c%16c2c5c%16c%17c(c(c46)c7c9c%17c4c%10c%11c%13c4c%16c%14c%152)C513)C%12)C8,9.94,-5.21,-3.6,-5.9,-3.9,,,,,,ZnO/Li-TFSI,,,
96062,10.1021/acsaem.2c03858,CCCCC(CC)COC(=O)c1sc2c(-c3cc4c(OCC(CC)CCCC)c5sccc5c(OCC(CC)CCCC)c4s3)scc2c1F,CCCCC(=O)OCC1(c2ccccc2)c2cccc3cccc4cccc5cccc6cccc1c6c-5c-4c-3c2,8.87,-5.19,-3.43,-6.1,-3.7,,,,,,ZnO-PEIE:RGO,,,
96063,10.1021/acsaem.2c03858,CCCCC(CC)COC(=O)c1sc2csc(-c3cc4c(-c5ccc(CC(CC)CCCC)s5)c5sccc5c(-c5ccc(CC(CC)CCCC)s5)c4s3)c2c1F,COC(=O)CCCC1(c2ccccc2)C23c4c5ccc6c7cc8c9c%10c(cc%11cc%12c%13c%14c(cc%15c%16ccc-5c2c%16c2c5c%16c%17c(c(c46)c7c9c%17c4c%10c%11c%13c4c%16c%14c%152)C513)C%12)C8,10.05,-5.21,-3.6,-5.9,-3.9,,,,,,ZnO-In,,,
96065,10.1021/acsaem.2c03858,CCCCCCc1ccsc1,COC(=O)CCCC1(c2ccccc2)C23c4c5c6c7c8c9c(c%10c%11c2c2c%12c4c4c%13c5c5c7c7c8c8c%14c9c%10c9c%10c%11c2c2c%11c%12c4c4c%12c%13c5c5c7c7c8c8c%14c9c9c%10c2c2c%11c4c4c%12c5c7c5c8c9c2c45)C613,0.95,-5.01,-3.12,-6.1,-3.7,,,,,inverted,ZnO/PEIE,,,
96066,10.1021/acsaem.2c03858,CCCCCCc1ccsc1,COC(=O)CCCC1(c2ccccc2)C23c4c5c6c7c8c9c(c%10c%11c2c2c%12c4c4c%13c5c5c7c7c8c8c%14c9c%10c9c%10c%11c2c2c%11c%12c4c4c%12c%13c5c5c7c7c8c8c%14c9c9c%10c2c2c%11c4c4c%12c5c7c5c8c9c2c45)C613,5.1,-5.01,-3.12,-6.1,-3.7,,,,,inverted,ZnO,,,
96068,10.1021/acsaem.2c03858,CCCCC(CC)Cc1ccc(-c2c3cc(-c4ccc(-c5sc(-c6cccs6)c6c5C(=O)c5c(CC(CC)CCCC)sc(CC(CC)CCCC)c5C6=O)s4)sc3c(-c3ccc(CC(CC)CCCC)s3)c3ccsc23)s1,CCCCCCc1ccc(C2(c3ccc(CCCCCC)cc3)c3cc4c(cc3-c3sc5cc(C=C6C(=O)c7ccccc7C6=C(C#N)C#N)sc5c32)C(c2ccc(CCCCCC)cc2)(c2ccc(CCCCCC)cc2)c2c-4sc3cc(C=C4C(=O)c5ccccc5C4=C(C#N)C#N)sc23)cc1,8.96,-5.33,-3.48,-5.576,-3.916,,,,,inverted,Li-ZnO,,,
96069,10.1021/acsaem.2c03858,CCCCC(CC)COC(=O)c1sc2csc(-c3cc4c(-c5ccc(CC(CC)CCCC)s5)c5sccc5c(-c5ccc(CC(CC)CCCC)s5)c4s3)c2c1F,CCCCCCc1ccc(C2(c3ccc(CCCCCC)cc3)c3cc4c(cc3-c3sc(-c5sc(/C=C6\C(=O)c7cc(F)c(F)cc7C6=C(C#N)C#N)cc5OCC(CC)CCCC)cc32)C(c2ccc(CCCCCC)cc2)(c2ccc(CCCCCC)cc2)c2cc(-c3scc(/C=C5/C(=O)c6cc(F)c(F)cc6C5=C(C#N)C#N)c3OCC(CC)CCCC)sc2-4)cc1,10.48,-5.21,-3.6,-5.44,-4.19,,,,,,ZnO/Al-ZnO,,,
96072,10.1021/acsaem.2c03883,COC(=O)C(C)(C)c1cc(C)cc(-c2sc3c4sc5cc(/C=C6/C(=O)c7cc(F)cc(c7)C(=O)/C6=C\c6cc(C(C)(C)C(=O)OC)c(-c7cc(C)cc(C(C)(C)C(=O)OC)c7)s6)sc5c4c(C(C)(C)C(=O)OC)ccc2-3)c1,CCCCCCCCCc1c(C=C2C(=O)c3cc(Cl)c(Cl)cc3C2=C(C#N)C#N)sc2c1sc1c3c4nsnc4c4c5sc6c(CCCCCCCCC)c(C=C7C(=O)c8cc(Cl)c(Cl)cc8C7=C(C#N)C#N)sc6c5n(CC(CCCC)CCCCCC)c4c3n(CC(CCCC)CCCCCC)c21,17.41,-5.56,-3.65,-5.68,-3.9,100.0,100.0,1:1.2,,conventional,,PEDOT:PSS,,
96073,10.1021/acsaem.2c03883,COC(=O)C(C)(C)c1cc(C)cc(-c2sc3c4sc5cc(/C=C6/C(=O)c7cc(F)cc(c7)C(=O)/C6=C\c6cc(C(C)(C)C(=O)OC)c(-c7cc(C)cc(C(C)(C)C(=O)OC)c7)s6)sc5c4c(C(C)(C)C(=O)OC)ccc2-3)c1,CCCCCCCCCc1c(C=C2C(=O)c3cc(Cl)c(Cl)cc3C2=C(C#N)C#N)sc2c1sc1c3c4nsnc4c4c5sc6c(CCCCCCCCC)c(C=C7C(=O)c8cc(Cl)c(Cl)cc8C7=C(C#N)C#N)sc6c5n(CC(CCCC)CCCCCC)c4c3n(CC(CCCC)CCCCCC)c21,17.67,-5.56,-3.65,-5.68,-3.9,100.0,100.0,1:1.2,,conventional,,V2C/PEDOT:PSS,,
96074,10.1021/acsaem.2c03883,COC(=O)C(C)(C)c1cc(C)cc(-c2sc3c4sc5cc(/C=C6/C(=O)c7cc(F)cc(c7)C(=O)/C6=C\c6cc(C(C)(C)C(=O)OC)c(-c7cc(C)cc(C(C)(C)C(=O)OC)c7)s6)sc5c4c(C(C)(C)C(=O)OC)ccc2-3)c1,CCCCCCCCCc1c(C=C2C(=O)c3cc(Cl)c(Cl)cc3C2=C(C#N)C#N)sc2c1sc1c3c4nsnc4c4c5sc6c(CCCCCCCCC)c(C=C7C(=O)c8cc(Cl)c(Cl)cc8C7=C(C#N)C#N)sc6c5n(CC(CCCC)CCCCCC)c4c3n(CC(CCCC)CCCCCC)c21,18.17,-5.56,-3.65,-5.68,-3.9,100.0,100.0,1:1.2,,conventional,,V2C/PEDOT:PSS,,
96075,10.1021/acsaem.2c03883,COC(=O)C(C)(C)c1cc(C)cc(-c2sc3c4sc5cc(/C=C6/C(=O)c7cc(F)cc(c7)C(=O)/C6=C\c6cc(C(C)(C)C(=O)OC)c(-c7cc(C)cc(C(C)(C)C(=O)OC)c7)s6)sc5c4c(C(C)(C)C(=O)OC)ccc2-3)c1,CCCCCCCCCc1c(C=C2C(=O)c3cc(Cl)c(Cl)cc3C2=C(C#N)C#N)sc2c1sc1c3c4nsnc4c4c5sc6c(CCCCCCCCC)c(C=C7C(=O)c8cc(Cl)c(Cl)cc8C7=C(C#N)C#N)sc6c5n(CC(CCCC)CCCCCC)c4c3n(CC(CCCC)CCCCCC)c21,17.76,-5.56,-3.65,-5.68,-3.9,100.0,100.0,1:1.2,,conventional,,V2C/PEDOT:PSS,,
96083,10.1021/acsaem.3c01897,COC(=O)C(C)(C)c1cc(C)cc(-c2sc3c4sc5cc(/C=C6/C(=O)c7cc(F)cc(c7)C(=O)/C6=C\c6cc(C(C)(C)C(=O)OC)c(-c7cc(C)cc(C(C)(C)C(=O)OC)c7)s6)sc5c4c(C(C)(C)C(=O)OC)ccc2-3)c1,COC(=O)CCCC1(c2ccccc2)C23c4c5ccc6c7cc8c9c%10c(cc%11cc%12c%13c%14c(cc%15c%16ccc-5c2c%16c2c5c%16c%17c(c(c46)c7c9c%17c4c%10c%11c%13c4c%16c%14c%152)C513)C%12)C8,8.93,-5.56,-3.65,-5.9,-3.9,,,,,conventional,PDIN,PEDOT:PSS,,
96084,10.1021/acsaem.3c01897,COC(=O)C(C)(C)c1cc(C)cc(-c2sc3c4sc5cc(/C=C6/C(=O)c7cc(F)cc(c7)C(=O)/C6=C\c6cc(C(C)(C)C(=O)OC)c(-c7cc(C)cc(C(C)(C)C(=O)OC)c7)s6)sc5c4c(C(C)(C)C(=O)OC)ccc2-3)c1,CCCCCCC(CCCC)Cc1c(/C=C2\C(=O)c3cc(F)c(F)cc3C2=C(C#N)C#N)sc2c1SC1c3c(c4c(c5nsnc35)c3sc5c(CC(CCCC)CCCCCC)c(/C=C6\C(=O)c7cc(F)c(F)cc7C6=C(C#N)C#N)sc5c3n4CC(CC)CCCC)N(CC(CC)CCCC)C21,17.75,-5.56,-3.65,-5.68,-3.9,,,,,conventional,PDIN,PEDOT:PSS,,
96095,10.1021/acsaem.3c02946,COC(=O)C(C)(C)c1cc(C)cc(-c2sc3c4sc5cc(/C=C6/C(=O)c7cc(F)cc(c7)C(=O)/C6=C\c6cc(C(C)(C)C(=O)OC)c(-c7cc(C)cc(C(C)(C)C(=O)OC)c7)s6)sc5c4c(C(C)(C)C(=O)OC)ccc2-3)c1,CCCCCCCCCCCc1c(/C=C2\C(=O)c3cc(F)c(F)cc3C2=C(C#N)C#N)sc2c1sc1c3c4nsnc4c4c5sc6c(CCCCCCCCCCC)c(/C=C7\C(=O)c8cc(F)c(F)cc8C7=C(C#N)C#N)sc6c5n(CC(CC)CCCC)c4c3n(CC(CC)CCCC)c21,16.6,-5.56,-3.65,-5.65,-4.09,,,,,,,PEDOT:PSS,,
96096,10.1021/acsaem.3c02946,COC(=O)C(C)(C)c1cc(C)cc(-c2sc3c4sc5cc(/C=C6/C(=O)c7cc(F)cc(c7)C(=O)/C6=C\c6cc(C(C)(C)C(=O)OC)c(-c7cc(C)cc(C(C)(C)C(=O)OC)c7)s6)sc5c4c(C(C)(C)C(=O)OC)ccc2-3)c1,CCCCCCCCCCCc1c(/C=C2\C(=O)c3cc(F)c(F)cc3C2=C(C#N)C#N)sc2c1sc1c3c4nsnc4c4c5sc6c(CCCCCCCCCCC)c(/C=C7\C(=O)c8cc(F)c(F)cc8C7=C(C#N)C#N)sc6c5n(CC(CC)CCCC)c4c3n(CC(CC)CCCC)c21,16.5,-5.56,-3.65,-5.65,-4.09,,,,,,,Cz-Br-2,,
96097,10.1021/acsaem.3c02946,COC(=O)C(C)(C)c1cc(C)cc(-c2sc3c4sc5cc(/C=C6/C(=O)c7cc(F)cc(c7)C(=O)/C6=C\c6cc(C(C)(C)C(=O)OC)c(-c7cc(C)cc(C(C)(C)C(=O)OC)c7)s6)sc5c4c(C(C)(C)C(=O)OC)ccc2-3)c1,CCCCCCCCCCCc1c(/C=C2\C(=O)c3cc(F)c(F)cc3C2=C(C#N)C#N)sc2c1sc1c3c4nsnc4c4c5sc6c(CCCCCCCCCCC)c(/C=C7\C(=O)c8cc(F)c(F)cc8C7=C(C#N)C#N)sc6c5n(CC(CC)CCCC)c4c3n(CC(CC)CCCC)c21,13.8,-5.56,-3.65,-5.65,-4.09,,80.0,,,,,Cz-F-4,,
96098,10.1021/acsaem.3c02946,COC(=O)C(C)(C)c1cc(C)cc(-c2sc3c4sc5cc(/C=C6/C(=O)c7cc(F)cc(c7)C(=O)/C6=C\c6cc(C(C)(C)C(=O)OC)c(-c7cc(C)cc(C(C)(C)C(=O)OC)c7)s6)sc5c4c(C(C)(C)C(=O)OC)ccc2-3)c1,CCCCCCCCCCCc1c(/C=C2\C(=O)c3cc(F)c(F)cc3C2=C(C#N)C#N)sc2c1sc1c3c4nsnc4c4c5sc6c(CCCCCCCCCCC)c(/C=C7\C(=O)c8cc(F)c(F)cc8C7=C(C#N)C#N)sc6c5n(CC(CC)CCCC)c4c3n(CC(CC)CCCC)c21,14.3,-5.56,-3.65,-5.65,-4.09,,80.0,,,,,Cz-Cl-4,,
96099,10.1021/acsaem.3c02946,COC(=O)C(C)(C)c1cc(C)cc(-c2sc3c4sc5cc(/C=C6/C(=O)c7cc(F)cc(c7)C(=O)/C6=C\c6cc(C(C)(C)C(=O)OC)c(-c7cc(C)cc(C(C)(C)C(=O)OC)c7)s6)sc5c4c(C(C)(C)C(=O)OC)ccc2-3)c1,CCCCCCCCCCCc1c(/C=C2\C(=O)c3cc(F)c(F)cc3C2=C(C#N)C#N)sc2c1sc1c3c4nsnc4c4c5sc6c(CCCCCCCCCCC)c(/C=C7\C(=O)c8cc(F)c(F)cc8C7=C(C#N)C#N)sc6c5n(CC(CC)CCCC)c4c3n(CC(CC)CCCC)c21,15.4,-5.56,-3.65,-5.65,-4.09,,80.0,,,,,Cz-Br-4,,
96100,10.1021/acsaem.3c02946,COC(=O)C(C)(C)c1cc(C)cc(-c2sc3c4sc5cc(/C=C6/C(=O)c7cc(F)cc(c7)C(=O)/C6=C\c6cc(C(C)(C)C(=O)OC)c(-c7cc(C)cc(C(C)(C)C(=O)OC)c7)s6)sc5c4c(C(C)(C)C(=O)OC)ccc2-3)c1,CCCCCCCCCCCc1c(/C=C2\C(=O)c3cc(F)c(F)cc3C2=C(C#N)C#N)sc2c1sc1c3c4nsnc4c4c5sc6c(CCCCCCCCCCC)c(/C=C7\C(=O)c8cc(F)c(F)cc8C7=C(C#N)C#N)sc6c5n(CC(CC)CCCC)c4c3n(CC(CC)CCCC)c21,17.6,-5.56,-3.65,-5.65,-4.09,,,,,,,Cz-I-2,,
96101,10.1021/acsaem.3c02946,COC(=O)C(C)(C)c1cc(C)cc(-c2sc3c4sc5cc(/C=C6/C(=O)c7cc(F)cc(c7)C(=O)/C6=C\c6cc(C(C)(C)C(=O)OC)c(-c7cc(C)cc(C(C)(C)C(=O)OC)c7)s6)sc5c4c(C(C)(C)C(=O)OC)ccc2-3)c1,CCCCCCCCCCCc1c(/C=C2\C(=O)c3cc(F)c(F)cc3C2=C(C#N)C#N)sc2c1sc1c3c4nsnc4c4c5sc6c(CCCCCCCCCCC)c(/C=C7\C(=O)c8cc(F)c(F)cc8C7=C(C#N)C#N)sc6c5n(CC(CC)CCCC)c4c3n(CC(CC)CCCC)c21,17.3,-5.56,-3.65,-5.65,-4.09,,,,,,,Cz-I-3,,
96102,10.1021/acsaem.3c02946,COC(=O)C(C)(C)c1cc(C)cc(-c2sc3c4sc5cc(/C=C6/C(=O)c7cc(F)cc(c7)C(=O)/C6=C\c6cc(C(C)(C)C(=O)OC)c(-c7cc(C)cc(C(C)(C)C(=O)OC)c7)s6)sc5c4c(C(C)(C)C(=O)OC)ccc2-3)c1,CCCCCCCCCCCc1c(/C=C2\C(=O)c3cc(F)c(F)cc3C2=C(C#N)C#N)sc2c1sc1c3c4nsnc4c4c5sc6c(CCCCCCCCCCC)c(/C=C7\C(=O)c8cc(F)c(F)cc8C7=C(C#N)C#N)sc6c5n(CC(CC)CCCC)c4c3n(CC(CC)CCCC)c21,16.0,-5.56,-3.65,-5.65,-4.09,,80.0,,,,,Cz-I-4,,
96126,10.1021/acsaem.9b01454,CCCCC(CC)COC(=O)c1sc2c(-c3cc4c(OCC(CC)CCCC)c5sccc5c(OCC(CC)CCCC)c4s3)scc2c1F,CCCCC(=O)OCC1(c2ccccc2)C2=CC=Cc3cccc4cccc5ccc6ccccc7cccc1c7c6c5c-4c3C2,6.8,-5.19,-3.43,-6.1,-3.9,,355.0,1:1.5,3% v/v,inverted,TiOx,,,
96127,10.1021/acsaem.9b01454,CCCCC(CC)COC(=O)c1sc2c(-c3cc4c(OCC(CC)CCCC)c5sccc5c(OCC(CC)CCCC)c4s3)scc2c1F,CCCCC(=O)OCC1(c2ccccc2)C2=CC=Cc3cccc4cccc5ccc6ccccc7cccc1c7c6c5c-4c3C2,5.7,-5.19,-3.43,-6.1,-3.9,,255.0,1:1.5,3% v/v,inverted,TiOx,,,
96128,10.1021/acsaem.9b01454,CCCCC(CC)COC(=O)c1sc2c(-c3cc4c(OCC(CC)CCCC)c5sccc5c(OCC(CC)CCCC)c4s3)scc2c1F,CCCCC(=O)OCC1(c2ccccc2)C2=CC=Cc3cccc4cccc5ccc6ccccc7cccc1c7c6c5c-4c3C2,6.0,-5.19,-3.43,-6.1,-3.9,,205.0,1:1.5,3% v/v,inverted,TiOx,,,
96129,10.1021/acsaem.9b01454,CCCCC(CC)COC(=O)c1sc2c(-c3cc4c(OCC(CC)CCCC)c5sccc5c(OCC(CC)CCCC)c4s3)scc2c1F,CCCCC(=O)OCC1(c2ccccc2)C2=CC=Cc3cccc4cccc5ccc6ccccc7cccc1c7c6c5c-4c3C2,6.5,-5.19,-3.43,-6.1,-3.9,,155.0,1:1.5,3% v/v,inverted,TiOx,,,
96130,10.1021/acsaem.9b01454,CCCCC(CC)COC(=O)c1sc2c(-c3cc4c(OCC(CC)CCCC)c5sccc5c(OCC(CC)CCCC)c4s3)scc2c1F,CCCCC(=O)OCC1(c2ccccc2)C2=CC=Cc3cccc4cccc5ccc6ccccc7cccc1c7c6c5c-4c3C2,4.5,-5.19,-3.43,-6.1,-3.9,,100.0,1:1.5,3% v/v,inverted,TiOx,,,
96131,10.1021/acsaem.9b01454,CCCCC(CC)COC(=O)c1sc2c(-c3cc4c(OCC(CC)CCCC)c5sccc5c(OCC(CC)CCCC)c4s3)scc2c1F,CCCCC(=O)OCC1(c2ccccc2)C2=CC=Cc3cccc4cccc5ccc6ccccc7cccc1c7c6c5c-4c3C2,7.8,-5.19,-3.43,-6.1,-3.9,,,1:1.5,3% v/v,,ZnO,,,
96132,10.1021/acsaem.9b02176,CCCCC(CC)Cc1sc(-c2c3cc(-c4ccc(-c5sc(-c6cccs6)c6c5C(=O)c5c(CC(CC)CCCC)sc(CC(CC)CCCC)c5C6=O)s4)sc3c(-c3cc(Cl)c(CC(CC)CCCC)s3)c3ccsc23)cc1Cl,CCCCCCc1ccc(C2(c3ccc(CCCCCC)cc3)c3cc4c(cc3-c3sc5cc(/C=C6/C(=O)c7cc(F)c(F)cc7C6=C(C#N)C#N)sc5c32)C(c2ccc(CCCCCC)cc2)(c2ccc(CCCCCC)cc2)c2c-4sc3cc(/C=C4/C(=O)c5cc(F)c(F)cc5C4=C(C#N)C#N)sc23)cc1,12.8,-5.52,-3.6,-5.82,-4.24,100.0,200.0,,,,ZnO:PBI-SO3H,MoO3,,
96133,10.1021/acsaem.9b02176,CCCCC(CC)Cc1sc(-c2c3cc(-c4ccc(-c5sc(-c6cccs6)c6c5C(=O)c5c(CC(CC)CCCC)sc(CC(CC)CCCC)c5C6=O)s4)sc3c(-c3cc(Cl)c(CC(CC)CCCC)s3)c3ccsc23)cc1Cl,CCCCCCc1ccc(C2(c3ccc(CCCCCC)cc3)c3cc4c(cc3-c3sc5cc(/C=C6/C(=O)c7cc(F)c(F)cc7C6=C(C#N)C#N)sc5c32)C(c2ccc(CCCCCC)cc2)(c2ccc(CCCCCC)cc2)c2c-4sc3cc(/C=C4/C(=O)c5cc(F)c(F)cc5C4=C(C#N)C#N)sc23)cc1,13.6,-5.52,-3.6,-5.82,-4.24,100.0,150.0,,,,ZnO:PBI-SO3H,MoO3,,
96134,10.1021/acsaem.9b02176,CCCCC(CC)Cc1sc(-c2c3cc(-c4ccc(-c5sc(-c6cccs6)c6c5C(=O)c5c(CC(CC)CCCC)sc(CC(CC)CCCC)c5C6=O)s4)sc3c(-c3cc(Cl)c(CC(CC)CCCC)s3)c3ccsc23)cc1Cl,CCCCCCc1ccc(C2(c3ccc(CCCCCC)cc3)c3cc4c(cc3-c3sc5cc(/C=C6/C(=O)c7cc(F)c(F)cc7C6=C(C#N)C#N)sc5c32)C(c2ccc(CCCCCC)cc2)(c2ccc(CCCCCC)cc2)c2c-4sc3cc(/C=C4/C(=O)c5cc(F)c(F)cc5C4=C(C#N)C#N)sc23)cc1,12.8,-5.52,-3.6,-5.82,-4.24,100.0,100.0,,,,ZnO:PBI-SO3H,MoO3,,
96135,10.1021/acsaem.9b02176,CCCCC(CC)Cc1sc(-c2c3cc(-c4ccc(-c5sc(-c6cccs6)c6c5C(=O)c5c(CC(CC)CCCC)sc(CC(CC)CCCC)c5C6=O)s4)sc3c(-c3cc(Cl)c(CC(CC)CCCC)s3)c3ccsc23)cc1Cl,CCCCCCc1ccc(C2(c3ccc(CCCCCC)cc3)c3cc4c(cc3-c3sc5cc(/C=C6/C(=O)c7cc(F)c(F)cc7C6=C(C#N)C#N)sc5c32)C(c2ccc(CCCCCC)cc2)(c2ccc(CCCCCC)cc2)c2c-4sc3cc(/C=C4/C(=O)c5cc(F)c(F)cc5C4=C(C#N)C#N)sc23)cc1,11.4,-5.52,-3.6,-5.82,-4.24,100.0,200.0,,,inverted,ZnO,MoO3,,
96136,10.1021/acsaem.9b02176,CCCCC(CC)Cc1sc(-c2c3cc(-c4ccc(-c5sc(-c6cccs6)c6c5C(=O)c5c(CC(CC)CCCC)sc(CC(CC)CCCC)c5C6=O)s4)sc3c(-c3cc(Cl)c(CC(CC)CCCC)s3)c3ccsc23)cc1Cl,CCCCCCc1ccc(C2(c3ccc(CCCCCC)cc3)c3cc4c(cc3-c3sc5cc(/C=C6/C(=O)c7cc(F)c(F)cc7C6=C(C#N)C#N)sc5c32)C(c2ccc(CCCCCC)cc2)(c2ccc(CCCCCC)cc2)c2c-4sc3cc(/C=C4/C(=O)c5cc(F)c(F)cc5C4=C(C#N)C#N)sc23)cc1,10.6,-5.52,-3.6,-5.82,-4.24,100.0,150.0,,,inverted,ZnO,MoO3,,
96137,10.1021/acsaem.9b02176,CCCCC(CC)Cc1sc(-c2c3cc(-c4ccc(-c5sc(-c6cccs6)c6c5C(=O)c5c(CC(CC)CCCC)sc(CC(CC)CCCC)c5C6=O)s4)sc3c(-c3cc(Cl)c(CC(CC)CCCC)s3)c3ccsc23)cc1Cl,CCCCCCc1ccc(C2(c3ccc(CCCCCC)cc3)c3cc4c(cc3-c3sc5cc(/C=C6/C(=O)c7cc(F)c(F)cc7C6=C(C#N)C#N)sc5c32)C(c2ccc(CCCCCC)cc2)(c2ccc(CCCCCC)cc2)c2c-4sc3cc(/C=C4/C(=O)c5cc(F)c(F)cc5C4=C(C#N)C#N)sc23)cc1,10.1,-5.52,-3.6,-5.82,-4.24,100.0,100.0,,,inverted,ZnO,MoO3,,
96138,10.1021/acsaem.9b02176,COC(=O)C(C)(C)c1cc(C)cc(-c2sc3c4sc5cc(/C=C6/C(=O)c7cc(F)cc(c7)C(=O)/C6=C\c6cc(C(C)(C)C(=O)OC)c(-c7cc(C)cc(C(C)(C)C(=O)OC)c7)s6)sc5c4c(C(C)(C)C(=O)OC)ccc2-3)c1,CCCCCCCCCCCc1c(/C=C2\C(=O)c3cc(F)c(F)cc3C2=C(C#N)C#N)sc2c1sc1c3c4nsnc4c4c5sc6c(CCCCCCCCCCC)c(/C=C7\C(=O)c8cc(F)c(F)cc8C7=C(C#N)C#N)sc6c5n(CC(CC)CCCC)c4c3n(CC(CC)CCCC)c21,14.2,-5.56,-3.65,-5.65,-4.09,100.0,150.0,,,,ZnO,,,
96139,10.1021/acsaem.9b02176,COC(=O)C(C)(C)c1cc(C)cc(-c2sc3c4sc5cc(/C=C6/C(=O)c7cc(F)cc(c7)C(=O)/C6=C\c6cc(C(C)(C)C(=O)OC)c(-c7cc(C)cc(C(C)(C)C(=O)OC)c7)s6)sc5c4c(C(C)(C)C(=O)OC)ccc2-3)c1,CCCCCCCCCCCc1c(/C=C2\C(=O)c3cc(F)c(F)cc3C2=C(C#N)C#N)sc2c1sc1c3c4nsnc4c4c5sc6c(CCCCCCCCCCC)c(/C=C7\C(=O)c8cc(F)c(F)cc8C7=C(C#N)C#N)sc6c5n(CC(CC)CCCC)c4c3n(CC(CC)CCCC)c21,15.4,-5.56,-3.65,-5.65,-4.09,100.0,150.0,,,,ZnO:PBI-SO3H,,,
96146,10.1021/acsaem.9b02302,CCCCC(CC)Cc1sc(-c2c3cc(-c4cccc5nsnc45)sc3c(-c3cc(Cl)c(CC(CC)CCCC)s3)c3ccsc23)cc1Cl,COC(=O)CCCC1(c2ccccc2)C23c4c5ccc6c7cc8c9c%10c(cc%11cc%12c%13c%14c(cc%15c%16ccc-5c2c%16c2c5c%16c%17c(c(c46)c7c9c%17c4c%10c%11c%13c4c%16c%14c%152)C513)C%12)C8,7.08,-5.33,-3.48,-5.9,-3.9,90.0,,1:0:1,,inverted,ZnO,MoO3,chlorobenzene,DIO
96159,10.1021/acsami.0c03147,CCCCC(CC)COC(=O)c1sc2csc(-c3cc4c(-c5ccc(CC(CC)CCCC)s5)c5sccc5c(-c5ccc(CC(CC)CCCC)s5)c4s3)c2c1F,COC(=O)CCCC1(c2ccccc2)C23c4c5ccc6c7cc8c9c%10c(cc%11cc%12c%13c%14c(cc%15c%16ccc-5c2c%16c2c5c%16c%17c(c(c46)c7c9c%17c4c%10c%11c%13c4c%16c%14c%152)C513)C%12)C8,8.38,-5.21,-3.6,-5.9,-3.9,,,1:1.5,3 vol%,,ZnO,,,
96160,10.1021/acsami.0c03147,CCCCC(CC)COC(=O)c1sc2csc(-c3cc4c(-c5ccc(CC(CC)CCCC)s5)c5sccc5c(-c5ccc(CC(CC)CCCC)s5)c4s3)c2c1F,COC(=O)CCCC1(c2ccccc2)C23c4c5ccc6c7cc8c9c%10c(cc%11cc%12c%13c%14c(cc%15c%16ccc-5c2c%16c2c5c%16c%17c(c(c46)c7c9c%17c4c%10c%11c%13c4c%16c%14c%152)C513)C%12)C8,9.86,-5.21,-3.6,-5.9,-3.9,,,1:1.5,3 vol%,,ZnO,,,
96161,10.1021/acsami.0c03147,COC(=O)C(C)(C)c1cc(C)cc(-c2sc3c4sc5cc(/C=C6/C(=O)c7cc(F)cc(c7)C(=O)/C6=C\c6cc(C(C)(C)C(=O)OC)c(-c7cc(C)cc(C(C)(C)C(=O)OC)c7)s6)sc5c4c(C(C)(C)C(=O)OC)ccc2-3)c1,CCCCCCc1ccc(C2(c3ccc(CCCCCC)cc3)c3cc4c(cc3-c3sc5cc(/C=C6\C(=O)c7cc(F)c(F)cc7C6=C(C#N)C#N)sc5c32)C(c2ccc(CCCCCC)cc2)(c2ccc(CCCCCC)cc2)c2c-4sc3cc(/C=C4\C(=O)c5cc(F)c(F)cc5C4=C(C#N)C#N)sc23)cc1,10.41,-5.56,-3.65,-5.66,-4.14,,100.0,1:1,0.5 vol%,,ZnO,,,
96162,10.1021/acsami.0c03147,COC(=O)C(C)(C)c1cc(C)cc(-c2sc3c4sc5cc(/C=C6/C(=O)c7cc(F)cc(c7)C(=O)/C6=C\c6cc(C(C)(C)C(=O)OC)c(-c7cc(C)cc(C(C)(C)C(=O)OC)c7)s6)sc5c4c(C(C)(C)C(=O)OC)ccc2-3)c1,CCCCCCc1ccc(C2(c3ccc(CCCCCC)cc3)c3cc4c(cc3-c3sc5cc(/C=C6\C(=O)c7cc(F)c(F)cc7C6=C(C#N)C#N)sc5c32)C(c2ccc(CCCCCC)cc2)(c2ccc(CCCCCC)cc2)c2c-4sc3cc(/C=C4\C(=O)c5cc(F)c(F)cc5C4=C(C#N)C#N)sc23)cc1,11.8,-5.56,-3.65,-5.66,-4.14,,100.0,1:1,0.5 vol%,,ZnO,,,
96187,10.1021/acsami.0c14922,CCCCCCCCc1cc(/C=c2\sc(=C(C#N)C#N)n(CC)c2=O)sc1-c1cc(CCCCCCCC)c(-c2ccc(-c3sc(-c4sc(/C=c5\sc(=C(C#N)C#N)n(CC)c5=O)cc4CCCCCCCC)cc3CCCCCCCC)s2)s1,CCCCCCc1ccc(C2(c3ccc(CCCCCC)cc3)c3cc4c(cc3-c3sc5cc(C=C6C(=O)c7ccccc7C6=C(C#N)C#N)sc5c32)C(c2ccc(CCCCCC)cc2)(c2ccc(CCCCCC)cc2)c2c-4sc3cc(C=C4C(=O)c5ccccc5C4=C(C#N)C#N)sc23)cc1,4.3,-5.22,-3.41,-5.576,-3.916,,,,,inverted,ZnO,MoO3,chloroform,
96188,10.1021/acsami.0c14922,CCCCCCCCc1cc(/C=c2\sc(=C(C#N)C#N)n(CC)c2=O)sc1-c1cc(CCCCCCCC)c(-c2ccc(-c3sc(-c4sc(/C=c5\sc(=C(C#N)C#N)n(CC)c5=O)cc4CCCCCCCC)cc3CCCCCCCC)s2)s1,CCCCCCc1ccc(C2(c3ccc(CCCCCC)cc3)c3cc4c(cc3-c3sc5cc(/C=C6\C(=O)c7ccc(C)cc7C6=C(C#N)C#N)sc5c32)C(c2ccc(CCCCCC)cc2)(c2ccc(CCCCCC)cc2)c2c-4sc3cc(/C=C4\C(=O)c5ccc(C)cc5C4=C(C#N)C#N)sc23)cc1,5.9,-5.22,-3.41,-5.514,-3.808,,,,,inverted,ZnO,MoO3,chloroform,
96189,10.1021/acsami.0c14922,CCCCCCCCc1cc(/C=c2\sc(=C(C#N)C#N)n(CC)c2=O)sc1-c1cc(CCCCCCCC)c(-c2ccc(-c3sc(-c4sc(/C=c5\sc(=C(C#N)C#N)n(CC)c5=O)cc4CCCCCCCC)cc3CCCCCCCC)s2)s1,CCCCCCc1ccc(C2(c3ccc(CCCCCC)cc3)c3cc4c(cc3-c3sc5cc(/C=C6\C(=O)c7cc(F)c(F)cc7C6=C(C#N)C#N)sc5c32)C(c2ccc(CCCCCC)cc2)(c2ccc(CCCCCC)cc2)c2c-4sc3cc(/C=C4\C(=O)c5cc(F)c(F)cc5C4=C(C#N)C#N)sc23)cc1,7.5,-5.22,-3.41,-5.66,-4.14,,150.0,0.7,,inverted,ZnO,MoO3,chloroform,
96210,10.1021/acsami.1c06830,CCCCCCCCOc1cc(-c2ccc(-c3ccc4c5c(cccc35)C(=O)N(CCCCCCCC)C4=O)s2)c(OCCCCCCCC)cc1-c1ccc(-c2ccc3c4c(cccc24)C(=O)N(CCCCCCCC)C3=O)s1,CCCCCCCCCCCc1c(/C=C2\C(=O)c3cc(Cl)c(Cl)cc3C2=C(C#N)C#N)sc2c1sc1c3c4nsnc4c4c5sc6c(CCCCCCCCCCC)c(/C=C7\C(=O)c8cc(Cl)c(Cl)cc8C7=C(C#N)C#N)sc6c5n(CC(CCCC)CCCCCC)c4c3n(CC(CCCC)CCCCCC)c21,6.44,-5.8,-3.65,-5.68,-4.1,,120.0,2:1,,conventional,PDINO,PEDOT:PSS,,
96213,10.1021/acsami.1c13394,COC(=O)C(C)(C)c1cc(C)cc(-c2sc3c4sc5cc(/C=C6/C(=O)c7cc(F)cc(c7)C(=O)/C6=C\c6cc(C(C)(C)C(=O)OC)c(-c7cc(C)cc(C(C)(C)C(=O)OC)c7)s6)sc5c4c(C(C)(C)C(=O)OC)ccc2-3)c1,CCCCCCCCCCCc1c(/C=C2\C(=O)c3cc(F)c(F)cc3C2=C(C#N)C#N)sc2c1sc1c3c4nsnc4c4c5sc6c(CCCCCCCCCCC)c(/C=C7\C(=O)c8cc(F)c(F)cc8C7=C(C#N)C#N)sc6c5n(CC(CC)CCCC)c4c3n(CC(CC)CCCC)c21,14.49,-5.56,-3.65,-5.65,-4.09,,,,,,PDINO,,,
96214,10.1021/acsami.1c13394,COC(=O)C(C)(C)c1cc(C)cc(-c2sc3c4sc5cc(/C=C6/C(=O)c7cc(F)cc(c7)C(=O)/C6=C\c6cc(C(C)(C)C(=O)OC)c(-c7cc(C)cc(C(C)(C)C(=O)OC)c7)s6)sc5c4c(C(C)(C)C(=O)OC)ccc2-3)c1,CCCCCCCCCCCc1c(/C=C2\C(=O)c3cc(F)c(F)cc3C2=C(C#N)C#N)sc2c1sc1c3c4nsnc4c4c5sc6c(CCCCCCCCCCC)c(/C=C7\C(=O)c8cc(F)c(F)cc8C7=C(C#N)C#N)sc6c5n(CC(CC)CCCC)c4c3n(CC(CC)CCCC)c21,15.35,-5.56,-3.65,-5.65,-4.09,,,,,,PTPAPDINO,,,
96215,10.1021/acsami.1c15792,COC(=O)C(C)(C)c1cc(C)cc(-c2sc3c4sc5cc(/C=C6/C(=O)c7cc(F)cc(c7)C(=O)/C6=C\c6cc(C(C)(C)C(=O)OC)c(-c7cc(C)cc(C(C)(C)C(=O)OC)c7)s6)sc5c4c(C(C)(C)C(=O)OC)ccc2-3)c1,CCCCCCc1ccc(C2(c3ccc(CCCCCC)cc3)c3cc4c(cc3-c3sc5cc(/C=C6\C(=O)c7cc(F)c(F)cc7C6=C(C#N)C#N)sc5c32)C(c2ccc(CCCCCC)cc2)(c2ccc(CCCCCC)cc2)c2c-4sc3cc(/C=C4\C(=O)c5cc(F)c(F)cc5C4=C(C#N)C#N)sc23)cc1,9.77,-5.56,-3.65,-5.66,-4.14,,100.0,1:1,1 vol%,conventional,,,,
