Repository: JiYiqaq/PCE-KA-GNN

# Data directory

- `raw/Active_Database.csv` is the immutable source dataset bundled under CC BY 4.0. Do not overwrite it with processed data.
- `processed/` is created and populated by the training pipeline. Generated `.pt` and `.pth` caches are intentionally ignored by Git because they can exceed GitHub's normal single-file limit.

See `../DATA_LICENSE.md` for provenance, license and checksum information.

File: data/processed/device_records.csv (part 171 of 250)
record_id,doi,donor_smiles,acceptor_smiles,pce,homo_d,lumo_d,homo_a,lumo_a,active_layer_thickness,annealing_temp,d_a_ratio,additive_ratio,device_type,etl_canonical,htl_canonical,solvent_canonical,additive_canonical
96216,10.1021/acsami.1c15792,COC(=O)C(C)(C)c1cc(C)cc(-c2sc3c4sc5cc(/C=C6/C(=O)c7cc(F)cc(c7)C(=O)/C6=C\c6cc(C(C)(C)C(=O)OC)c(-c7cc(C)cc(C(C)(C)C(=O)OC)c7)s6)sc5c4c(C(C)(C)C(=O)OC)ccc2-3)c1,CCCCCCc1ccc(C2(c3ccc(CCCCCC)cc3)c3cc4c(cc3-c3sc5cc(/C=C6\C(=O)c7cc(F)c(F)cc7C6=C(C#N)C#N)sc5c32)C(c2ccc(CCCCCC)cc2)(c2ccc(CCCCCC)cc2)c2c-4sc3cc(/C=C4\C(=O)c5cc(F)c(F)cc5C4=C(C#N)C#N)sc23)cc1,12.87,-5.56,-3.65,-5.66,-4.14,,100.0,1:1,1 vol%,conventional,,,,
96217,10.1021/acsami.1c15792,COC(=O)C(C)(C)c1cc(C)cc(-c2sc3c4sc5cc(/C=C6/C(=O)c7cc(F)cc(c7)C(=O)/C6=C\c6cc(C(C)(C)C(=O)OC)c(-c7cc(C)cc(C(C)(C)C(=O)OC)c7)s6)sc5c4c(C(C)(C)C(=O)OC)ccc2-3)c1,CCCCCCc1ccc(C2(c3ccc(CCCCCC)cc3)c3cc4c(cc3-c3sc5cc(/C=C6\C(=O)c7cc(F)c(F)cc7C6=C(C#N)C#N)sc5c32)C(c2ccc(CCCCCC)cc2)(c2ccc(CCCCCC)cc2)c2c-4sc3cc(/C=C4\C(=O)c5cc(F)c(F)cc5C4=C(C#N)C#N)sc23)cc1,13.24,-5.56,-3.65,-5.66,-4.14,,100.0,1:1,1 vol%,conventional,,,,
96218,10.1021/acsami.1c15792,COC(=O)C(C)(C)c1cc(C)cc(-c2sc3c4sc5cc(/C=C6/C(=O)c7cc(F)cc(c7)C(=O)/C6=C\c6cc(C(C)(C)C(=O)OC)c(-c7cc(C)cc(C(C)(C)C(=O)OC)c7)s6)sc5c4c(C(C)(C)C(=O)OC)ccc2-3)c1,CCCCCCc1ccc(C2(c3ccc(CCCCCC)cc3)c3cc4c(cc3-c3sc5cc(/C=C6\C(=O)c7cc(F)c(F)cc7C6=C(C#N)C#N)sc5c32)C(c2ccc(CCCCCC)cc2)(c2ccc(CCCCCC)cc2)c2c-4sc3cc(/C=C4\C(=O)c5cc(F)c(F)cc5C4=C(C#N)C#N)sc23)cc1,12.37,-5.56,-3.65,-5.66,-4.14,,100.0,1:1,1 vol%,conventional,,,,
96219,10.1021/acsami.1c15792,COC(=O)C(C)(C)c1cc(C)cc(-c2sc3c4sc5cc(/C=C6/C(=O)c7cc(F)cc(c7)C(=O)/C6=C\c6cc(C(C)(C)C(=O)OC)c(-c7cc(C)cc(C(C)(C)C(=O)OC)c7)s6)sc5c4c(C(C)(C)C(=O)OC)ccc2-3)c1,CCCCCCc1ccc(C2(c3ccc(CCCCCC)cc3)c3cc4c(cc3-c3sc5cc(/C=C6\C(=O)c7cc(F)c(F)cc7C6=C(C#N)C#N)sc5c32)C(c2ccc(CCCCCC)cc2)(c2ccc(CCCCCC)cc2)c2c-4sc3cc(/C=C4\C(=O)c5cc(F)c(F)cc5C4=C(C#N)C#N)sc23)cc1,13.43,-5.56,-3.65,-5.66,-4.14,,100.0,1:1,1 vol%,conventional,,,,
96220,10.1021/acsami.1c15792,COC(=O)C(C)(C)c1cc(C)cc(-c2sc3c4sc5cc(/C=C6/C(=O)c7cc(F)cc(c7)C(=O)/C6=C\c6cc(C(C)(C)C(=O)OC)c(-c7cc(C)cc(C(C)(C)C(=O)OC)c7)s6)sc5c4c(C(C)(C)C(=O)OC)ccc2-3)c1,CCCCCCc1ccc(C2(c3ccc(CCCCCC)cc3)c3cc4c(cc3-c3sc5cc(/C=C6\C(=O)c7cc(F)c(F)cc7C6=C(C#N)C#N)sc5c32)C(c2ccc(CCCCCC)cc2)(c2ccc(CCCCCC)cc2)c2c-4sc3cc(/C=C4\C(=O)c5cc(F)c(F)cc5C4=C(C#N)C#N)sc23)cc1,13.66,-5.56,-3.65,-5.66,-4.14,,100.0,1:1,1 vol%,conventional,,,,
96221,10.1021/acsami.1c15792,COC(=O)C(C)(C)c1cc(C)cc(-c2sc3c4sc5cc(/C=C6/C(=O)c7cc(F)cc(c7)C(=O)/C6=C\c6cc(C(C)(C)C(=O)OC)c(-c7cc(C)cc(C(C)(C)C(=O)OC)c7)s6)sc5c4c(C(C)(C)C(=O)OC)ccc2-3)c1,CCCCCCCCCCCc1c(/C=C2\C(=O)c3cc(F)c(F)cc3C2=C(C#N)C#N)sc2c1sc1c3c4nsnc4c4c5sc6c(CCCCCCCCCCC)c(/C=C7\C(=O)c8cc(F)c(F)cc8C7=C(C#N)C#N)sc6c5n(CC(CC)CCCC)c4c3n(CC(CC)CCCC)c21,11.37,-5.56,-3.65,-5.65,-4.09,,100.0,1:1,1%,conventional,,,,
96222,10.1021/acsami.1c15792,COC(=O)C(C)(C)c1cc(C)cc(-c2sc3c4sc5cc(/C=C6/C(=O)c7cc(F)cc(c7)C(=O)/C6=C\c6cc(C(C)(C)C(=O)OC)c(-c7cc(C)cc(C(C)(C)C(=O)OC)c7)s6)sc5c4c(C(C)(C)C(=O)OC)ccc2-3)c1,CCCCCCCCCCCc1c(/C=C2\C(=O)c3cc(F)c(F)cc3C2=C(C#N)C#N)sc2c1sc1c3c4nsnc4c4c5sc6c(CCCCCCCCCCC)c(/C=C7\C(=O)c8cc(F)c(F)cc8C7=C(C#N)C#N)sc6c5n(CC(CC)CCCC)c4c3n(CC(CC)CCCC)c21,15.12,-5.56,-3.65,-5.65,-4.09,,100.0,1:1,1%,conventional,,,,
96223,10.1021/acsami.1c15792,COC(=O)C(C)(C)c1cc(C)cc(-c2sc3c4sc5cc(/C=C6/C(=O)c7cc(F)cc(c7)C(=O)/C6=C\c6cc(C(C)(C)C(=O)OC)c(-c7cc(C)cc(C(C)(C)C(=O)OC)c7)s6)sc5c4c(C(C)(C)C(=O)OC)ccc2-3)c1,CCCCCCCCCCCc1c(/C=C2\C(=O)c3cc(F)c(F)cc3C2=C(C#N)C#N)sc2c1sc1c3c4nsnc4c4c5sc6c(CCCCCCCCCCC)c(/C=C7\C(=O)c8cc(F)c(F)cc8C7=C(C#N)C#N)sc6c5n(CC(CC)CCCC)c4c3n(CC(CC)CCCC)c21,15.39,-5.56,-3.65,-5.65,-4.09,,100.0,1:1,1 vol%,conventional,,,,
96224,10.1021/acsami.1c15792,COC(=O)C(C)(C)c1cc(C)cc(-c2sc3c4sc5cc(/C=C6/C(=O)c7cc(F)cc(c7)C(=O)/C6=C\c6cc(C(C)(C)C(=O)OC)c(-c7cc(C)cc(C(C)(C)C(=O)OC)c7)s6)sc5c4c(C(C)(C)C(=O)OC)ccc2-3)c1,CCCCCCCCCCCc1c(/C=C2\C(=O)c3cc(F)c(F)cc3C2=C(C#N)C#N)sc2c1sc1c3c4nsnc4c4c5sc6c(CCCCCCCCCCC)c(/C=C7\C(=O)c8cc(F)c(F)cc8C7=C(C#N)C#N)sc6c5n(CC(CC)CCCC)c4c3n(CC(CC)CCCC)c21,15.78,-5.56,-3.65,-5.65,-4.09,,100.0,1:1,1 vol%,conventional,,,,
96225,10.1021/acsami.1c15896,CCCCC(CC)Cc1ccc(-c2c3cc(-c4ccc(-c5sc(-c6cccs6)c6c5C(=O)c5c(CC(CC)CCCC)sc(CC(CC)CCCC)c5C6=O)s4)sc3c(-c3ccc(CC(CC)CCCC)s3)c3ccsc23)s1,CCCCCCc1ccc(C2(c3ccc(CCCCCC)cc3)c3cc4c(cc3-c3sc5cc(C=C6C(=O)c7ccccc7C6=C(C#N)C#N)sc5c32)C(c2ccc(CCCCCC)cc2)(c2ccc(CCCCCC)cc2)c2c-4sc3cc(C=C4C(=O)c5ccccc5C4=C(C#N)C#N)sc23)cc1,6.8,-5.33,-3.48,-5.576,-3.916,,,,,conventional,PDIN,PEDOT:PSS,chloroform,
96226,10.1021/acsami.1c15896,CCCCC(CC)Cc1ccc(-c2c3cc(-c4ccc(-c5sc(-c6cccs6)c6c5C(=O)c5c(CC(CC)CCCC)sc(CC(CC)CCCC)c5C6=O)s4)sc3c(-c3ccc(CC(CC)CCCC)s3)c3ccsc23)s1,CCCCCCc1ccc(C2(c3ccc(CCCCCC)cc3)c3cc4c(cc3-c3sc5cc(/C=C6\C(=O)c7ccc(C)cc7C6=C(C#N)C#N)sc5c32)C(c2ccc(CCCCCC)cc2)(c2ccc(CCCCCC)cc2)c2c-4sc3cc(/C=C4\C(=O)c5ccc(C)cc5C4=C(C#N)C#N)sc23)cc1,11.48,-5.33,-3.48,-5.514,-3.808,,,,,conventional,PDIN,PEDOT:PSS,chloroform,
96227,10.1021/acsami.1c15896,CCCCC(CC)Cc1ccc(-c2c3cc(-c4ccc(-c5sc(-c6cccs6)c6c5C(=O)c5c(CC(CC)CCCC)sc(CC(CC)CCCC)c5C6=O)s4)sc3c(-c3ccc(CC(CC)CCCC)s3)c3ccsc23)s1,CCCCCCCCn1c2cc(/C=C3\C(=O)c4cc(F)c(F)cc4C3=C(C#N)C#N)sc2c2sc3c(c21)C(c1ccc(CCCCCC)cc1)(c1ccc(CCCCCC)cc1)c1cc2c(cc1-3)C(c1ccc(CCCCCC)cc1)(c1ccc(CCCCCC)cc1)c1c-2sc2c3sc(/C=C4\C(=O)c5cc(F)c(F)cc5C4=C(C#N)C#N)cc3n(CCCCCCCC)c12,13.13,-5.33,-3.48,-5.42,-3.94,,,,,conventional,PDIN,PEDOT:PSS,chloroform,
96228,10.1021/acsami.1c15896,CCCCC(CC)Cc1sc(-c2c3cc(-c4ccc(-c5sc(-c6cccs6)c6c5C(=O)c5c(CC(CC)CCCC)sc(CC(CC)CCCC)c5C6=O)s4)sc3c(-c3cc(Cl)c(CC(CC)CCCC)s3)c3ccsc23)cc1Cl,CCCCCCc1ccc(C2(c3ccc(CCCCCC)cc3)c3cc4c(cc3-c3sc5cc(/C=C6\C(=O)c7cc(F)c(F)cc7C6=C(C#N)C#N)sc5c32)C(c2ccc(CCCCCC)cc2)(c2ccc(CCCCCC)cc2)c2c-4sc3cc(/C=C4\C(=O)c5cc(F)c(F)cc5C4=C(C#N)C#N)sc23)cc1,14.4,-5.52,-3.6,-5.66,-4.14,,,,,conventional,PDIN,PEDOT:PSS,chloroform,
96229,10.1021/acsami.1c15896,COC(=O)C(C)(C)c1cc(C)cc(-c2sc3c4sc5cc(/C=C6/C(=O)c7cc(F)cc(c7)C(=O)/C6=C\c6cc(C(C)(C)C(=O)OC)c(-c7cc(C)cc(C(C)(C)C(=O)OC)c7)s6)sc5c4c(C(C)(C)C(=O)OC)ccc2-3)c1,CCCCCCC(CCCC)COc1c2sc3c4sc(/C=C5\C(=O)c6cc(F)c(F)cc6C5=C(C#N)C#N)cc4n(CC(CCCC)CCCCCC)c3c2c(OCC(CCCC)CCCCCC)c2sc3c4c(n(CC(CCCC)CCCCCC)c3c12)[SH](/C=C1/C(=O)c2cc(F)c(F)cc2C1=C(C#N)C#N)C=C4,16.0,-5.56,-3.65,,,,80.0,1:1,0.6 vol %,conventional,PDIN,PEDOT:PSS,chloroform,CN
96237,10.1021/acsami.1c15896,COC(=O)C(C)(C)c1cc(C)cc(-c2sc3c4sc5cc(/C=C6/C(=O)c7cc(F)cc(c7)C(=O)/C6=C\c6cc(C(C)(C)C(=O)OC)c(-c7cc(C)cc(C(C)(C)C(=O)OC)c7)s6)sc5c4c(C(C)(C)C(=O)OC)ccc2-3)c1,CCCCCCC(CCCC)COc1c2sc3c4sc(/C=C5\C(=O)c6cc(F)c(F)cc6C5=C(C#N)C#N)cc4n(CC(CCCC)CCCCCC)c3c2c(OCC(CCCC)CCCCCC)c2sc3c4c(n(CC(CCCC)CCCCCC)c3c12)[SH](/C=C1/C(=O)c2cc(F)c(F)cc2C1=C(C#N)C#N)C=C4,15.84,-5.56,-3.65,,,,80.0,1:1,0.6 vol %,conventional,PDIN,PEDOT:PSS,chloroform,CN
96243,10.1021/acsami.1c17199,CCCCCCC(CCCC)Cc1ccsc1-c1nc2sc(-c3sc(-c4cc5c(-c6ccc(CC(CC)CCCC)s6)c6sccc6c(-c6ccc(CC(CC)CCCC)s6)c5s4)cc3CC(CCCC)CCCCCC)nc2s1,CCCCCCCCCCCc1c(/C=C2\C(=O)c3cc(F)c(F)cc3C2=C(C#N)C#N)sc2c1sc1c3c4nsnc4c4c5sc6c(CCCCCCCCCCC)c(/C=C7\C(=O)c8cc(F)c(F)cc8C7=C(C#N)C#N)sc6c5n(CC(CC)CCCC)c4c3n(CC(CC)CCCC)c21,11.0,,,-5.65,-4.09,,,1:1.2,,inverted,,,,
96244,10.1021/acsami.1c17199,CCCCCCC(CCCC)Cc1ccsc1-c1nc2sc(-c3sc(-c4cc5c(-c6ccc(CC(CC)CCCC)s6)c6sccc6c(-c6ccc(CC(CC)CCCC)s6)c5s4)cc3CC(CCCC)CCCCCC)nc2s1,CCCCCCCCCCCc1c(/C=C2\C(=O)c3cc(F)c(F)cc3C2=C(C#N)C#N)sc2c1sc1c3c4nsnc4c4c5sc6c(CCCCCCCCCCC)c(/C=C7\C(=O)c8cc(F)c(F)cc8C7=C(C#N)C#N)sc6c5n(CC(CC)CCCC)c4c3n(CC(CC)CCCC)c21,12.1,,,-5.65,-4.09,,,1:1.2,,conventional,,,,
96245,10.1021/acsami.1c17199,CCCCCCC(CCCC)Cc1cc(-c2nc3sc(-c4cc(CC(CCCC)CCCCCC)c(-c5cc6c(-c7ccc(CC(CC)CCCC)s7)c7sc(C)cc7c(-c7ccc(CC(CC)CCCC)s7)c6s5)s4)nc3s2)sc1C,CCCCCCCCCCCc1c(/C=C2\C(=O)c3cc(F)c(F)cc3C2=C(C#N)C#N)sc2c1sc1c3c4nsnc4c4c5sc6c(CCCCCCCCCCC)c(/C=C7\C(=O)c8cc(F)c(F)cc8C7=C(C#N)C#N)sc6c5n(CC(CC)CCCC)c4c3n(CC(CC)CCCC)c21,11.2,,,-5.65,-4.09,,,1:1.2,,inverted,,,,
96246,10.1021/acsami.1c17199,CCCCCCC(CCCC)Cc1cc(-c2nc3sc(-c4cc(CC(CCCC)CCCCCC)c(-c5cc6c(-c7ccc(CC(CC)CCCC)s7)c7sc(C)cc7c(-c7ccc(CC(CC)CCCC)s7)c6s5)s4)nc3s2)sc1C,CCCCCCCCCCCc1c(/C=C2\C(=O)c3cc(F)c(F)cc3C2=C(C#N)C#N)sc2c1sc1c3c4nsnc4c4c5sc6c(CCCCCCCCCCC)c(/C=C7\C(=O)c8cc(F)c(F)cc8C7=C(C#N)C#N)sc6c5n(CC(CC)CCCC)c4c3n(CC(CC)CCCC)c21,12.0,,,-5.65,-4.09,,,1:1.2,,conventional,,,,
96250,10.1021/acsami.1c17199,CCCCCCC(CCCC)Cc1ccsc1-c1nc2sc(-c3sc(-c4cc5c(-c6ccc(CC(CC)CCCC)s6)c6sccc6c(-c6ccc(CC(CC)CCCC)s6)c5s4)cc3CC(CCCC)CCCCCC)nc2s1,CCCCCCCCCCCc1c(/C=C2\C(=O)c3cc(F)c(F)cc3C2=C(C#N)C#N)sc2c1sc1c3c4nsnc4c4c5sc6c(CCCCCCCCCCC)c(/C=C7\C(=O)c8cc(F)c(F)cc8C7=C(C#N)C#N)sc6c5n(CC(CC)CCCC)c4c3n(CC(CC)CCCC)c21,8.7,,,-5.65,-4.09,,,1:1.2,,inverted,,,chlorobenzene,
96255,10.1021/acsami.1c19627,COC(=O)C(C)(C)c1cc(C)cc(-c2sc3c4sc5cc(/C=C6/C(=O)c7cc(F)cc(c7)C(=O)/C6=C\c6cc(C(C)(C)C(=O)OC)c(-c7cc(C)cc(C(C)(C)C(=O)OC)c7)s6)sc5c4c(C(C)(C)C(=O)OC)ccc2-3)c1,CCCCCCCCCCCc1c(/C=C2\C(=O)c3cc(F)c(F)cc3C2=C(C#N)C#N)sc2c1sc1c3c4nsnc4c4c5sc6c(CCCCCCCCCCC)c(/C=C7\C(=O)c8cc(F)c(F)cc8C7=C(C#N)C#N)sc6c5n(CC(CC)CCCC)c4c3n(CC(CC)CCCC)c21,8.85,-5.56,-3.65,-5.65,-4.09,,100.0,1:1.2,,inverted,ZnO,MoO3,o-xylene,CN
96258,10.1021/acsami.1c19790,CCCCC(CC)Cc1ccc(-c2c3cc(-c4ccc(-c5sc(-c6cccs6)c6c5C(=O)c5c(CC(CC)CCCC)sc(CC(CC)CCCC)c5C6=O)s4)sc3c(-c3ccc(CC(CC)CCCC)s3)c3ccsc23)s1,COC(=O)CCCC1(c2ccccc2)C23c4c5c6c7c8c9c(c%10c%11c2c2c%12c4c4c%13c5c5c7c7c8c8c%14c9c%10c9c%10c%11c2c2c%11c%12c4c4c%12c%13c5c5c7c7c8c8c%14c9c9c%10c2c2c%11c4c4c%12c5c7c5c8c9c2c45)C613,3.4,-5.33,-3.48,-6.1,-3.7,,,1:1.25,,conventional,,,,
96259,10.1021/acsami.1c19790,CCCCC(CC)Cc1ccc(-c2c3cc(-c4ccc(-c5sc(-c6cccs6)c6c5C(=O)c5c(CC(CC)CCCC)sc(CC(CC)CCCC)c5C6=O)s4)sc3c(-c3ccc(CC(CC)CCCC)s3)c3ccsc23)s1,COC(=O)CCCC1(c2ccccc2)C23c4c5c6c7c8c9c(c%10c%11c2c2c%12c4c4c%13c5c5c7c7c8c8c%14c9c%10c9c%10c%11c2c2c%11c%12c4c4c%12c%13c5c5c7c7c8c8c%14c9c9c%10c2c2c%11c4c4c%12c5c7c5c8c9c2c45)C613,1.5,-5.33,-3.48,-6.1,-3.7,,,1:1.25,,conventional,SnO2,,,
96260,10.1021/acsami.1c19790,CCCCC(CC)Cc1ccc(-c2c3cc(-c4ccc(-c5sc(-c6cccs6)c6c5C(=O)c5c(CC(CC)CCCC)sc(CC(CC)CCCC)c5C6=O)s4)sc3c(-c3ccc(CC(CC)CCCC)s3)c3ccsc23)s1,COC(=O)CCCC1(c2ccccc2)C23c4c5c6c7c8c9c(c%10c%11c2c2c%12c4c4c%13c5c5c7c7c8c8c%14c9c%10c9c%10c%11c2c2c%11c%12c4c4c%12c%13c5c5c7c7c8c8c%14c9c9c%10c2c2c%11c4c4c%12c5c7c5c8c9c2c45)C613,6.0,-5.33,-3.48,-6.1,-3.7,,120.0,1:1.25,,conventional,SnO2,,,
96261,10.1021/acsami.1c19790,CCCCC(CC)Cc1ccc(-c2c3cc(-c4ccc(-c5sc(-c6cccs6)c6c5C(=O)c5c(CC(CC)CCCC)sc(CC(CC)CCCC)c5C6=O)s4)sc3c(-c3ccc(CC(CC)CCCC)s3)c3ccsc23)s1,COC(=O)CCCC1(c2ccccc2)C23c4c5c6c7c8c9c(c%10c%11c2c2c%12c4c4c%13c5c5c7c7c8c8c%14c9c%10c9c%10c%11c2c2c%11c%12c4c4c%12c%13c5c5c7c7c8c8c%14c9c9c%10c2c2c%11c4c4c%12c5c7c5c8c9c2c45)C613,6.7,-5.33,-3.48,-6.1,-3.7,,,1:1.25,,conventional,BCP,,,
96262,10.1021/acsami.1c19790,CCCCC(CC)Cc1ccc(-c2c3cc(-c4ccc(-c5sc(-c6cccs6)c6c5C(=O)c5c(CC(CC)CCCC)sc(CC(CC)CCCC)c5C6=O)s4)sc3c(-c3ccc(CC(CC)CCCC)s3)c3ccsc23)s1,COC(=O)CCCC1(c2ccccc2)C23c4c5c6c7c8c9c(c%10c%11c2c2c%12c4c4c%13c5c5c7c7c8c8c%14c9c%10c9c%10c%11c2c2c%11c%12c4c4c%12c%13c5c5c7c7c8c8c%14c9c9c%10c2c2c%11c4c4c%12c5c7c5c8c9c2c45)C613,3.4,-5.33,-3.48,-6.1,-3.7,,,1:1.25,,conventional,PFN-Br,,,
96266,10.1021/acsami.1c19790,CCCCCCCCC(CCCCCC)COc1cnc2c(-c3cccs3)c(F)c(F)cc2n1,CCCCCCC1(CCCCCC)c2cc3c(cc2-c2sc(/C=C4\C(=O)c5ccccc5C4=C(C#N)C#N)cc21)C(CCCCCC)(CCCCCC)c1cc(/C=C2\C(=O)c4ccccc4C2=C(C#N)C#N)sc1-3,3.7,-5.54,-2.92,-5.69,-3.91,,140.0,1:1,,conventional,,,,
96267,10.1021/acsami.1c19790,CCCCCCCCC(CCCCCC)COc1cnc2c(-c3cccs3)c(F)c(F)cc2n1,CCCCCCC1(CCCCCC)c2cc3c(cc2-c2sc(/C=C4\C(=O)c5ccccc5C4=C(C#N)C#N)cc21)C(CCCCCC)(CCCCCC)c1cc(/C=C2\C(=O)c4ccccc4C2=C(C#N)C#N)sc1-3,7.2,-5.54,-2.92,-5.69,-3.91,,140.0,1:1,,conventional,SnO2,,,
96268,10.1021/acsami.1c19790,CCCCCCCCC(CCCCCC)COc1cnc2c(-c3cccs3)c(F)c(F)cc2n1,CCCCCCC1(CCCCCC)c2cc3c(cc2-c2sc(/C=C4\C(=O)c5ccccc5C4=C(C#N)C#N)cc21)C(CCCCCC)(CCCCCC)c1cc(/C=C2\C(=O)c4ccccc4C2=C(C#N)C#N)sc1-3,6.8,-5.54,-2.92,-5.69,-3.91,,140.0,1:1,,conventional,SnO2,,,
96269,10.1021/acsami.2c04997,CCCCCCC(CCCC)Cc1csc(-c2cc3c4nsnc4c4cc(-c5cc(CC(CCCC)CCCCCC)c(-c6cc7c(-c8cc(Cl)c(CC(CC)CCCC)s8)c8sccc8c(-c8cc(Cl)c(CC(CC)CCCC)s8)c7s6)s5)sc4c3s2)c1,CCCCCCCCCCCc1c(/C=C2\C(=O)c3cc(F)c(F)cc3C2=C(C#N)C#N)sc2c1sc1c3c4nsnc4c4c5sc6c(CCCCCCCCCCC)c(/C=C7\C(=O)c8cc(F)c(F)cc8C7=C(C#N)C#N)sc6c5n(CC(CC)CCCC)c4c3n(CC(CC)CCCC)c21,16.66,-5.51,-2.77,-5.65,-4.09,110.0,,,,conventional,PDINN,PEDOT:PSS,,
96289,10.1021/acsami.2c22972,COC(=O)C(C)(C)c1cc(C)cc(-c2sc3c4sc5cc(/C=C6/C(=O)c7cc(F)cc(c7)C(=O)/C6=C\c6cc(C(C)(C)C(=O)OC)c(-c7cc(C)cc(C(C)(C)C(=O)OC)c7)s6)sc5c4c(C(C)(C)C(=O)OC)ccc2-3)c1,CCCCCCCCCCCc1c(/C=C2\C(=O)c3cc(F)c(F)cc3C2=C(C#N)C#N)sc2c1sc1c3c4nsnc4c4c5sc6c(CCCCCCCCCCC)c(/C=C7\C(=O)c8cc(F)c(F)cc8C7=C(C#N)C#N)sc6c5n(CC(CC)CCCC)c4c3n(CC(CC)CCCC)c21,15.58,,,-5.65,-4.09,,,,,conventional,PFN-Br,PEDOT:PSS,,
96314,10.1021/acsami.3c07180,COC(=O)C(C)(C)c1cc(C)cc(-c2sc3c4sc5cc(/C=C6/C(=O)c7cc(F)cc(c7)C(=O)/C6=C\c6cc(C(C)(C)C(=O)OC)c(-c7cc(C)cc(C(C)(C)C(=O)OC)c7)s6)sc5c4c(C(C)(C)C(=O)OC)ccc2-3)c1,CCCCCc1c(/C=C2\C(=O)c3cc(F)c(F)cc3C2=C(C#N)C#N)sc2c1sc1c3c4nsnc4c4c5sc6c(CCCCC)c(/C=C7\C(=O)c8cc(F)c(F)cc8C7=C(C#N)C#N)sc6c5n(C)c4c3n(C)c21,17.9,-5.56,-3.65,,,85.0,80.0,1:1.2,0.5 vol%,conventional,PDINN,PEDOT:PSS,,
96315,10.1021/acsami.3c07180,COC(=O)C(C)(C)c1cc(C)cc(-c2sc3c4sc5cc(/C=C6/C(=O)c7cc(F)cc(c7)C(=O)/C6=C\c6cc(C(C)(C)C(=O)OC)c(-c7cc(C)cc(C(C)(C)C(=O)OC)c7)s6)sc5c4c(C(C)(C)C(=O)OC)ccc2-3)c1,CCCCCc1c(/C=C2\C(=O)c3cc(F)c(F)cc3C2=C(C#N)C#N)sc2c1sc1c3c4nsnc4c4c5sc6c(CCCCC)c(/C=C7\C(=O)c8cc(F)c(F)cc8C7=C(C#N)C#N)sc6c5n(C)c4c3n(C)c21,18.3,-5.56,-3.65,,,85.0,80.0,1:1.2,0.5 vol%,conventional,PDINN,PEDOT:PSS,,
96316,10.1021/acsami.3c07180,COC(=O)C(C)(C)c1cc(C)cc(-c2sc3c4sc5cc(/C=C6/C(=O)c7cc(F)cc(c7)C(=O)/C6=C\c6cc(C(C)(C)C(=O)OC)c(-c7cc(C)cc(C(C)(C)C(=O)OC)c7)s6)sc5c4c(C(C)(C)C(=O)OC)ccc2-3)c1,CCCCCc1c(/C=C2\C(=O)c3cc(F)c(F)cc3C2=C(C#N)C#N)sc2c1sc1c3c4nsnc4c4c5sc6c(CCCCC)c(/C=C7\C(=O)c8cc(F)c(F)cc8C7=C(C#N)C#N)sc6c5n(C)c4c3n(C)c21,18.7,-5.56,-3.65,,,85.0,80.0,1:1.2,0.5 vol%,conventional,PDINN,PEDOT:PSS,,
96317,10.1021/acsami.3c07180,COC(=O)C(C)(C)c1cc(C)cc(-c2sc3c4sc5cc(/C=C6/C(=O)c7cc(F)cc(c7)C(=O)/C6=C\c6cc(C(C)(C)C(=O)OC)c(-c7cc(C)cc(C(C)(C)C(=O)OC)c7)s6)sc5c4c(C(C)(C)C(=O)OC)ccc2-3)c1,CCCCCCc1ccc(C2(c3ccc(CCCCCC)cc3)c3cc4c(cc3-c3sc5cc(/C=C6\C(=O)c7cc(F)c(F)cc7C6=C(C#N)C#N)sc5c32)C(c2ccc(CCCCCC)cc2)(c2ccc(CCCCCC)cc2)c2c-4sc3cc(/C=C4\C(=O)c5cc(F)c(F)cc5C4=C(C#N)C#N)sc23)cc1,12.7,-5.56,-3.65,-5.66,-4.14,,,,,conventional,PDINN,PEDOT:PSS,,
96318,10.1021/acsami.3c07180,COC(=O)C(C)(C)c1cc(C)cc(-c2sc3c4sc5cc(/C=C6/C(=O)c7cc(F)cc(c7)C(=O)/C6=C\c6cc(C(C)(C)C(=O)OC)c(-c7cc(C)cc(C(C)(C)C(=O)OC)c7)s6)sc5c4c(C(C)(C)C(=O)OC)ccc2-3)c1,CCCCCCc1ccc(C2(c3ccc(CCCCCC)cc3)c3cc4c(cc3-c3sc5cc(/C=C6\C(=O)c7cc(F)c(F)cc7C6=C(C#N)C#N)sc5c32)C(c2ccc(CCCCCC)cc2)(c2ccc(CCCCCC)cc2)c2c-4sc3cc(/C=C4\C(=O)c5cc(F)c(F)cc5C4=C(C#N)C#N)sc23)cc1,12.9,-5.56,-3.65,-5.66,-4.14,,,,,conventional,PDINN,PEDOT:PSS,,
96319,10.1021/acsami.3c07180,COC(=O)C(C)(C)c1cc(C)cc(-c2sc3c4sc5cc(/C=C6/C(=O)c7cc(F)cc(c7)C(=O)/C6=C\c6cc(C(C)(C)C(=O)OC)c(-c7cc(C)cc(C(C)(C)C(=O)OC)c7)s6)sc5c4c(C(C)(C)C(=O)OC)ccc2-3)c1,CCCCCCc1ccc(C2(c3ccc(CCCCCC)cc3)c3cc4c(cc3-c3sc5cc(/C=C6\C(=O)c7cc(F)c(F)cc7C6=C(C#N)C#N)sc5c32)C(c2ccc(CCCCCC)cc2)(c2ccc(CCCCCC)cc2)c2c-4sc3cc(/C=C4\C(=O)c5cc(F)c(F)cc5C4=C(C#N)C#N)sc23)cc1,13.1,-5.56,-3.65,-5.66,-4.14,,,,,conventional,PDINN,PEDOT:PSS,,
96320,10.1021/acsami.3c07180,COC(=O)C(C)(C)c1cc(C)cc(-c2sc3c4sc5cc(/C=C6/C(=O)c7cc(F)cc(c7)C(=O)/C6=C\c6cc(C(C)(C)C(=O)OC)c(-c7cc(C)cc(C(C)(C)C(=O)OC)c7)s6)sc5c4c(C(C)(C)C(=O)OC)ccc2-3)c1,CCCCCCC(CCCC)Cc1c(/C=C2\C(=O)c3cc(F)c(F)cc3C2=C(C#N)C#N)sc2c1SC1c3c(c4c(c5nsnc35)c3sc5c(CC(CCCC)CCCCCC)c(/C=C6\C(=O)c7cc(F)c(F)cc7C6=C(C#N)C#N)sc5c3n4CC(CC)CCCC)N(CC(CC)CCCC)C21,18.2,-5.56,-3.65,-5.68,-3.9,,,,,conventional,PDINN,PEDOT:PSS,,
96321,10.1021/acsami.3c07180,COC(=O)C(C)(C)c1cc(C)cc(-c2sc3c4sc5cc(/C=C6/C(=O)c7cc(F)cc(c7)C(=O)/C6=C\c6cc(C(C)(C)C(=O)OC)c(-c7cc(C)cc(C(C)(C)C(=O)OC)c7)s6)sc5c4c(C(C)(C)C(=O)OC)ccc2-3)c1,CCCCCCC(CCCC)Cc1c(/C=C2\C(=O)c3cc(F)c(F)cc3C2=C(C#N)C#N)sc2c1SC1c3c(c4c(c5nsnc35)c3sc5c(CC(CCCC)CCCCCC)c(/C=C6\C(=O)c7cc(F)c(F)cc7C6=C(C#N)C#N)sc5c3n4CC(CC)CCCC)N(CC(CC)CCCC)C21,18.4,-5.56,-3.65,-5.68,-3.9,,,,,conventional,PDINN,PEDOT:PSS,,
96322,10.1021/acsami.3c07180,COC(=O)C(C)(C)c1cc(C)cc(-c2sc3c4sc5cc(/C=C6/C(=O)c7cc(F)cc(c7)C(=O)/C6=C\c6cc(C(C)(C)C(=O)OC)c(-c7cc(C)cc(C(C)(C)C(=O)OC)c7)s6)sc5c4c(C(C)(C)C(=O)OC)ccc2-3)c1,CCCCCCC(CCCC)Cc1c(/C=C2\C(=O)c3cc(F)c(F)cc3C2=C(C#N)C#N)sc2c1SC1c3c(c4c(c5nsnc35)c3sc5c(CC(CCCC)CCCCCC)c(/C=C6\C(=O)c7cc(F)c(F)cc7C6=C(C#N)C#N)sc5c3n4CC(CC)CCCC)N(CC(CC)CCCC)C21,18.8,-5.56,-3.65,-5.68,-3.9,,,,,conventional,PDINN,PEDOT:PSS,,
96329,10.1021/acsami.4c00411,CCCCCCC(CCCC)Cc1csc(-c2cc3c4nsnc4c4cc(-c5cc(CC(CCCC)CCCCCC)c(-c6cc7c(-c8cc(Cl)c(CC(CC)CCCC)s8)c8sccc8c(-c8cc(Cl)c(CC(CC)CCCC)s8)c7s6)s5)sc4c3s2)c1,CCCCCCCCCCCc1c(/C=C2\C(=O)c3cc(F)c(F)cc3C2=C(C#N)C#N)sc2c1sc1c3c4nsnc4c4c5sc6c(CCCCCCCCCCC)c(/C=C7\C(=O)c8cc(F)c(F)cc8C7=C(C#N)C#N)sc6c5n(CC(CC)CCCC)c4c3n(CC(CC)CCCC)c21,16.81,-5.51,-2.77,-5.65,-4.09,,90.0,1:1.6,,conventional,PFN-Br,PEDOT:PSS,,CN
96331,10.1021/acsami.4c00411,CCCCCCC(CCCC)Cc1csc(-c2cc3c4nsnc4c4cc(-c5cc(CC(CCCC)CCCCCC)c(-c6cc7c(-c8cc(Cl)c(CC(CC)CCCC)s8)c8sccc8c(-c8cc(Cl)c(CC(CC)CCCC)s8)c7s6)s5)sc4c3s2)c1,CCCCCCCCCCCc1c(/C=C2\C(=O)c3cc(F)c(F)cc3C2=C(C#N)C#N)sc2c1sc1c3c4nsnc4c4c5sc6c(CCCCCCCCCCC)c(/C=C7\C(=O)c8cc(F)c(F)cc8C7=C(C#N)C#N)sc6c5n(CC(CC)CCCC)c4c3n(CC(CC)CCCC)c21,17.08,-5.51,-2.77,-5.65,-4.09,,90.0,,,conventional,PFN-Br,PEDOT:PSS,,CN
96333,10.1021/acsami.4c00928,CCCCC(CC)Cc1ccc(-c2c3cc(-c4ccc(-c5sc(-c6cccs6)c6c5C(=O)c5c(CC(CC)CCCC)sc(CC(CC)CCCC)c5C6=O)s4)sc3c(-c3ccc(CC(CC)CCCC)s3)c3ccsc23)s1,CCCCCCc1ccc(C2(c3ccc(CCCCCC)cc3)c3cc4c(cc3-c3sc5cc(C=C6C(=O)c7ccccc7C6=C(C#N)C#N)sc5c32)C(c2ccc(CCCCCC)cc2)(c2ccc(CCCCCC)cc2)c2c-4sc3cc(C=C4C(=O)c5ccccc5C4=C(C#N)C#N)sc23)cc1,8.48,-5.33,-3.48,-5.576,-3.916,100.0,130.0,1:1,0.5%,,,ZrSe2,,
96334,10.1021/acsami.4c00928,CCCCC(CC)Cc1ccc(-c2c3cc(-c4ccc(-c5sc(-c6cccs6)c6c5C(=O)c5c(CC(CC)CCCC)sc(CC(CC)CCCC)c5C6=O)s4)sc3c(-c3ccc(CC(CC)CCCC)s3)c3ccsc23)s1,CCCCCCc1ccc(C2(c3ccc(CCCCCC)cc3)c3cc4c(cc3-c3sc5cc(C=C6C(=O)c7ccccc7C6=C(C#N)C#N)sc5c32)C(c2ccc(CCCCCC)cc2)(c2ccc(CCCCCC)cc2)c2c-4sc3cc(C=C4C(=O)c5ccccc5C4=C(C#N)C#N)sc23)cc1,8.96,-5.33,-3.48,-5.576,-3.916,100.0,130.0,1:1,0.5%,,,ZrSe2:PTSA,,
96335,10.1021/acsami.4c00928,CCCCC(CC)Cc1ccc(-c2c3cc(-c4ccc(-c5sc(-c6cccs6)c6c5C(=O)c5c(CC(CC)CCCC)sc(CC(CC)CCCC)c5C6=O)s4)sc3c(-c3ccc(CC(CC)CCCC)s3)c3ccsc23)s1,CCCCCCc1ccc(C2(c3ccc(CCCCCC)cc3)c3cc4c(cc3-c3sc5cc(C=C6C(=O)c7ccccc7C6=C(C#N)C#N)sc5c32)C(c2ccc(CCCCCC)cc2)(c2ccc(CCCCCC)cc2)c2c-4sc3cc(C=C4C(=O)c5ccccc5C4=C(C#N)C#N)sc23)cc1,10.66,-5.33,-3.48,-5.576,-3.916,100.0,130.0,1:1,0.5%,,,ZrSe2:PTSA,,
96336,10.1021/acsami.4c00928,CCCCC(CC)Cc1ccc(-c2c3cc(-c4ccc(-c5sc(-c6cccs6)c6c5C(=O)c5c(CC(CC)CCCC)sc(CC(CC)CCCC)c5C6=O)s4)sc3c(-c3ccc(CC(CC)CCCC)s3)c3ccsc23)s1,CCCCCCc1ccc(C2(c3ccc(CCCCCC)cc3)c3cc4c(cc3-c3sc5cc(C=C6C(=O)c7ccccc7C6=C(C#N)C#N)sc5c32)C(c2ccc(CCCCCC)cc2)(c2ccc(CCCCCC)cc2)c2c-4sc3cc(C=C4C(=O)c5ccccc5C4=C(C#N)C#N)sc23)cc1,10.04,-5.33,-3.48,-5.576,-3.916,100.0,130.0,1:1,0.5%,,,ZrSe2:PTSA = 15:1,,
96337,10.1021/acsami.4c00928,CCCCC(CC)Cc1ccc(-c2c3cc(-c4ccc(-c5sc(-c6cccs6)c6c5C(=O)c5c(CC(CC)CCCC)sc(CC(CC)CCCC)c5C6=O)s4)sc3c(-c3ccc(CC(CC)CCCC)s3)c3ccsc23)s1,CCCCCCc1ccc(C2(c3ccc(CCCCCC)cc3)c3cc4c(cc3-c3sc5cc(C=C6C(=O)c7ccccc7C6=C(C#N)C#N)sc5c32)C(c2ccc(CCCCCC)cc2)(c2ccc(CCCCCC)cc2)c2c-4sc3cc(C=C4C(=O)c5ccccc5C4=C(C#N)C#N)sc23)cc1,9.54,-5.33,-3.48,-5.576,-3.916,100.0,130.0,1:1,0.5%,,,ZrSe2:PTSA,,
96338,10.1021/acsami.4c00928,COC(=O)C(C)(C)c1cc(C)cc(-c2sc3c4sc5cc(/C=C6/C(=O)c7cc(F)cc(c7)C(=O)/C6=C\c6cc(C(C)(C)C(=O)OC)c(-c7cc(C)cc(C(C)(C)C(=O)OC)c7)s6)sc5c4c(C(C)(C)C(=O)OC)ccc2-3)c1,CCCCCCC(CCCC)Cc1c(/C=C2\C(=O)c3cc(F)c(F)cc3C2=C(C#N)C#N)sc2c1SC1c3c(c4c(c5nsnc35)c3sc5c(CC(CCCC)CCCCCC)c(/C=C6\C(=O)c7cc(F)c(F)cc7C6=C(C#N)C#N)sc5c3n4CC(CC)CCCC)N(CC(CC)CCCC)C21,15.64,-5.56,-3.65,-5.68,-3.9,,,1.0:1.2,0.25%,,,ZrSe2,,
96339,10.1021/acsami.4c00928,COC(=O)C(C)(C)c1cc(C)cc(-c2sc3c4sc5cc(/C=C6/C(=O)c7cc(F)cc(c7)C(=O)/C6=C\c6cc(C(C)(C)C(=O)OC)c(-c7cc(C)cc(C(C)(C)C(=O)OC)c7)s6)sc5c4c(C(C)(C)C(=O)OC)ccc2-3)c1,CCCCCCC(CCCC)Cc1c(/C=C2\C(=O)c3cc(F)c(F)cc3C2=C(C#N)C#N)sc2c1SC1c3c(c4c(c5nsnc35)c3sc5c(CC(CCCC)CCCCCC)c(/C=C6\C(=O)c7cc(F)c(F)cc7C6=C(C#N)C#N)sc5c3n4CC(CC)CCCC)N(CC(CC)CCCC)C21,18.14,-5.56,-3.65,-5.68,-3.9,,,1.0:1.2,0.25%,,,ZrSe2:PTSA,,
96340,10.1021/acsami.4c00928,COC(=O)C(C)(C)c1cc(C)cc(-c2sc3c4sc5cc(/C=C6/C(=O)c7cc(F)cc(c7)C(=O)/C6=C\c6cc(C(C)(C)C(=O)OC)c(-c7cc(C)cc(C(C)(C)C(=O)OC)c7)s6)sc5c4c(C(C)(C)C(=O)OC)ccc2-3)c1,CCCCCCC(CCCC)Cc1c(/C=C2\C(=O)c3cc(F)c(F)cc3C2=C(C#N)C#N)sc2c1SC1c3c(c4c(c5nsnc35)c3sc5c(CC(CCCC)CCCCCC)c(/C=C6\C(=O)c7cc(F)c(F)cc7C6=C(C#N)C#N)sc5c3n4CC(CC)CCCC)N(CC(CC)CCCC)C21,18.22,-5.56,-3.65,-5.68,-3.9,,,1.0:1.2,0.25%,,,PEDOT:PSS,,
96378,10.1021/acsami.5c26188,COC(=O)C(C)(C)c1cc(C)cc(-c2sc3c4sc5cc(/C=C6/C(=O)c7cc(F)cc(c7)C(=O)/C6=C\c6cc(C(C)(C)C(=O)OC)c(-c7cc(C)cc(C(C)(C)C(=O)OC)c7)s6)sc5c4c(C(C)(C)C(=O)OC)ccc2-3)c1,CCCCCCCCCc1c(C=C2C(=O)c3cc(Cl)c(Cl)cc3C2=C(C#N)C#N)sc2c1sc1c3c4nsnc4c4c5sc6c(CCCCCCCCC)c(C=C7C(=O)c8cc(Cl)c(Cl)cc8C7=C(C#N)C#N)sc6c5n(CC(CCCC)CCCCCC)c4c3n(CC(CCCC)CCCCCC)c21,17.51,-5.56,-3.65,-5.68,-3.9,,,,,,,,,
96379,10.1021/acsami.5c26188,COC(=O)C(C)(C)c1cc(C)cc(-c2sc3c4sc5cc(/C=C6/C(=O)c7cc(F)cc(c7)C(=O)/C6=C\c6cc(C(C)(C)C(=O)OC)c(-c7cc(C)cc(C(C)(C)C(=O)OC)c7)s6)sc5c4c(C(C)(C)C(=O)OC)ccc2-3)c1,CCCCCCCCCc1c(C=C2C(=O)c3cc(Cl)c(Cl)cc3C2=C(C#N)C#N)sc2c1sc1c3c4nsnc4c4c5sc6c(CCCCCCCCC)c(C=C7C(=O)c8cc(Cl)c(Cl)cc8C7=C(C#N)C#N)sc6c5n(CC(CCCC)CCCCCC)c4c3n(CC(CCCC)CCCCCC)c21,19.16,-5.56,-3.65,-5.68,-3.9,,,1:1.2,5% w/w relative to acceptor,,,,,M3
96385,10.1021/acsami.9b17238,COC(=O)C(C)(C)c1cc(C)cc(-c2sc3c4sc5cc(/C=C6/C(=O)c7cc(F)cc(c7)C(=O)/C6=C\c6cc(C(C)(C)C(=O)OC)c(-c7cc(C)cc(C(C)(C)C(=O)OC)c7)s6)sc5c4c(C(C)(C)C(=O)OC)ccc2-3)c1,CCCCCCc1ccc(C2(c3ccc(CCCCCC)cc3)c3cc4c(cc3-c3sc5cc(/C=C6\C(=O)c7cc(F)c(F)cc7C6=C(C#N)C#N)sc5c32)C(c2ccc(CCCCCC)cc2)(c2ccc(CCCCCC)cc2)c2c-4sc3cc(/C=C4\C(=O)c5cc(F)c(F)cc5C4=C(C#N)C#N)sc23)cc1,13.3,-5.49,-3.64,-5.66,-4.14,,100.0,1:1,0.5 vol %,conventional,PFN-Br,PEDOT:PSS,chlorobenzene,DIO
96386,10.1021/acsami.9b17238,COC(=O)C(C)(C)c1cc(C)cc(-c2sc3c4sc5cc(/C=C6/C(=O)c7cc(F)cc(c7)C(=O)/C6=C\c6cc(C(C)(C)C(=O)OC)c(-c7cc(C)cc(C(C)(C)C(=O)OC)c7)s6)sc5c4c(C(C)(C)C(=O)OC)ccc2-3)c1,CCCCCCc1ccc(C2(c3ccc(CCCCCC)cc3)c3cc4c(cc3-c3sc5cc(/C=C6\C(=O)c7cc(F)c(F)cc7C6=C(C#N)C#N)sc5c32)C(c2ccc(CCCCCC)cc2)(c2ccc(CCCCCC)cc2)c2c-4sc3cc(/C=C4\C(=O)c5cc(F)c(F)cc5C4=C(C#N)C#N)sc23)cc1,13.7,-5.49,-3.64,-5.66,-4.14,,100.0,1:1,0.5 vol %,conventional,PFN-Br,PEDOT:PSS,chlorobenzene,DIO
96387,10.1021/acsami.9b17238,COC(=O)C(C)(C)c1cc(C)cc(-c2sc3c4sc5cc(/C=C6/C(=O)c7cc(F)cc(c7)C(=O)/C6=C\c6cc(C(C)(C)C(=O)OC)c(-c7cc(C)cc(C(C)(C)C(=O)OC)c7)s6)sc5c4c(C(C)(C)C(=O)OC)ccc2-3)c1,CCCCCCc1ccc(C2(c3ccc(CCCCCC)cc3)c3cc4c(cc3-c3sc5cc(/C=C6\C(=O)c7cc(F)c(F)cc7C6=C(C#N)C#N)sc5c32)C(c2ccc(CCCCCC)cc2)(c2ccc(CCCCCC)cc2)c2c-4sc3cc(/C=C4\C(=O)c5cc(F)c(F)cc5C4=C(C#N)C#N)sc23)cc1,13.4,-5.49,-3.64,-5.66,-4.14,,100.0,1:1,0.5 vol %,conventional,PFN-Br,PEDOT:PSS,chlorobenzene,DIO
96388,10.1021/acsami.9b17238,COC(=O)C(C)(C)c1cc(C)cc(-c2sc3c4sc5cc(/C=C6/C(=O)c7cc(F)cc(c7)C(=O)/C6=C\c6cc(C(C)(C)C(=O)OC)c(-c7cc(C)cc(C(C)(C)C(=O)OC)c7)s6)sc5c4c(C(C)(C)C(=O)OC)ccc2-3)c1,CCCCCCc1ccc(C2(c3ccc(CCCCCC)cc3)c3cc4c(cc3-c3sc5cc(/C=C6\C(=O)c7cc(F)c(F)cc7C6=C(C#N)C#N)sc5c32)C(c2ccc(CCCCCC)cc2)(c2ccc(CCCCCC)cc2)c2c-4sc3cc(/C=C4\C(=O)c5cc(F)c(F)cc5C4=C(C#N)C#N)sc23)cc1,14.1,-5.49,-3.64,-5.66,-4.14,,100.0,1:1,0.5 vol %,conventional,PFN-Br,PEDOT:PSS,chlorobenzene,DIO
96389,10.1021/acsami.9b17238,CCCCC(CC)Cc1ccc(-c2c3cc(-c4ccc(-c5sc(-c6cccs6)c6c5C(=O)c5c(CC(CC)CCCC)sc(CC(CC)CCCC)c5C6=O)s4)sc3c(-c3ccc(CC(CC)CCCC)s3)c3ccsc23)s1,CCCCCCc1ccc(C2(c3ccc(CCCCCC)cc3)c3cc4c(cc3-c3sc5cc(/C=C6\C(=O)c7cc(F)c(F)cc7C6=C(C#N)C#N)sc5c32)C(c2ccc(CCCCCC)cc2)(c2ccc(CCCCCC)cc2)c2c-4sc3cc(/C=C4\C(=O)c5cc(F)c(F)cc5C4=C(C#N)C#N)sc23)cc1,9.92,-5.33,-3.48,-5.66,-4.14,,100.0,1:1,0.5 vol %,conventional,PFN-Br,PEDOT:PSS,chlorobenzene,DIO
96390,10.1021/acsami.9b17238,CCCCC(CC)Cc1ccc(-c2c3cc(-c4ccc(-c5sc(-c6cccs6)c6c5C(=O)c5c(CC(CC)CCCC)sc(CC(CC)CCCC)c5C6=O)s4)sc3c(-c3ccc(CC(CC)CCCC)s3)c3ccsc23)s1,CCCCCCc1ccc(C2(c3ccc(CCCCCC)cc3)c3cc4c(cc3-c3sc5cc(/C=C6\C(=O)c7cc(F)c(F)cc7C6=C(C#N)C#N)sc5c32)C(c2ccc(CCCCCC)cc2)(c2ccc(CCCCCC)cc2)c2c-4sc3cc(/C=C4\C(=O)c5cc(F)c(F)cc5C4=C(C#N)C#N)sc23)cc1,9.09,-5.33,-3.48,-5.66,-4.14,,100.0,1:1,0.5 vol% DIO,conventional,PFN-Br,PEDOT:PSS,chlorobenzene,DIO
96391,10.1021/acsami.9b17238,CCCCC(CC)Cc1ccc(-c2c3cc(-c4ccc(-c5sc(-c6cccs6)c6c5C(=O)c5c(CC(CC)CCCC)sc(CC(CC)CCCC)c5C6=O)s4)sc3c(-c3ccc(CC(CC)CCCC)s3)c3ccsc23)s1,CCCCCCc1ccc(C2(c3ccc(CCCCCC)cc3)c3cc4c(cc3-c3sc5cc(/C=C6\C(=O)c7cc(F)c(F)cc7C6=C(C#N)C#N)sc5c32)C(c2ccc(CCCCCC)cc2)(c2ccc(CCCCCC)cc2)c2c-4sc3cc(/C=C4\C(=O)c5cc(F)c(F)cc5C4=C(C#N)C#N)sc23)cc1,6.59,-5.33,-3.48,-5.66,-4.14,,100.0,1:1,0.5 vol% DIO,conventional,PFN-Br,PEDOT:PSS,chlorobenzene,DIO
96392,10.1021/acsami.9b17238,CCCCC(CC)Cc1ccc(-c2c3cc(-c4ccc(-c5sc(-c6cccs6)c6c5C(=O)c5c(CC(CC)CCCC)sc(CC(CC)CCCC)c5C6=O)s4)sc3c(-c3ccc(CC(CC)CCCC)s3)c3ccsc23)s1,CCCCCCc1ccc(C2(c3ccc(CCCCCC)cc3)c3cc4c(cc3-c3sc5cc(/C=C6\C(=O)c7cc(F)c(F)cc7C6=C(C#N)C#N)sc5c32)C(c2ccc(CCCCCC)cc2)(c2ccc(CCCCCC)cc2)c2c-4sc3cc(/C=C4\C(=O)c5cc(F)c(F)cc5C4=C(C#N)C#N)sc23)cc1,9.76,-5.33,-3.48,-5.66,-4.14,,100.0,1:1,0.5 vol %,conventional,PFN-Br,PEDOT:PSS,chlorobenzene,DIO
96393,10.1021/acsami.9b17238,CCCCC(CC)Cc1ccc(-c2c3cc(-c4ccc(-c5sc(-c6cccs6)c6c5C(=O)c5c(CC(CC)CCCC)sc(CC(CC)CCCC)c5C6=O)s4)sc3c(-c3ccc(CC(CC)CCCC)s3)c3ccsc23)s1,CCCCCCc1ccc(C2(c3ccc(CCCCCC)cc3)c3cc4c(cc3-c3sc5cc(/C=C6\C(=O)c7cc(F)c(F)cc7C6=C(C#N)C#N)sc5c32)C(c2ccc(CCCCCC)cc2)(c2ccc(CCCCCC)cc2)c2c-4sc3cc(/C=C4\C(=O)c5cc(F)c(F)cc5C4=C(C#N)C#N)sc23)cc1,9.19,-5.33,-3.48,-5.66,-4.14,,100.0,1:1,0.5 vol% DIO,conventional,PFN-Br,PEDOT:PSS,chlorobenzene,DIO
96394,10.1021/acsami.9b17238,CCCCC(CC)Cc1ccc(-c2c3cc(-c4ccc(-c5sc(-c6cccs6)c6c5C(=O)c5c(CC(CC)CCCC)sc(CC(CC)CCCC)c5C6=O)s4)sc3c(-c3ccc(CC(CC)CCCC)s3)c3ccsc23)s1,CCCCCCc1ccc(C2(c3ccc(CCCCCC)cc3)c3cc4c(cc3-c3sc5cc(/C=C6\C(=O)c7cc(F)c(F)cc7C6=C(C#N)C#N)sc5c32)C(c2ccc(CCCCCC)cc2)(c2ccc(CCCCCC)cc2)c2c-4sc3cc(/C=C4\C(=O)c5cc(F)c(F)cc5C4=C(C#N)C#N)sc23)cc1,7.15,-5.33,-3.48,-5.66,-4.14,,100.0,1:1,0.5 vol% DIO,conventional,PFN-Br,PEDOT:PSS,chlorobenzene,DIO
96395,10.1021/acsami.9b17341,CCCCCCc1ccsc1,CCCCC(=O)OCC1(c2ccccc2)c2cccc3cccc4cccc5cccc6cccc1c6c-5c-4c-3c2,3.1,-5.01,-3.12,-6.1,-3.7,,140.0,,,,PEIE,MoO3,o-DCB,
96397,10.1021/acsami.9b22531,CCCCCCc1ccsc1,COC(=O)CCCC1(c2ccccc2)C23c4c5c6c7c8c9c(c%10c%11c2c2c%12c4c4c%13c5c5c7c7c8c8c%14c9c%10c9c%10c%11c2c2c%11c%12c4c4c%12c%13c5c5c7c7c8c8c%14c9c9c%10c2c2c%11c4c4c%12c5c7c5c8c9c2c45)C613,5.3,-5.01,-3.12,-6.1,-3.7,,,1:1,0 wt%,inverted,ZnO,MoO3,chlorobenzene,
96398,10.1021/acsami.9b22531,CCCCCCc1ccsc1,COC(=O)CCCC1(c2ccccc2)C23c4c5c6c7c8c9c(c%10c%11c2c2c%12c4c4c%13c5c5c7c7c8c8c%14c9c%10c9c%10c%11c2c2c%11c%12c4c4c%12c%13c5c5c7c7c8c8c%14c9c9c%10c2c2c%11c4c4c%12c5c7c5c8c9c2c45)C613,5.49,-5.01,-3.12,-6.1,-3.7,,,1:1,1 wt% relative to donor,inverted,ZnO,MoO3,chlorobenzene,
96399,10.1021/acsami.9b22531,CCCCCCc1ccsc1,COC(=O)CCCC1(c2ccccc2)C23c4c5c6c7c8c9c(c%10c%11c2c2c%12c4c4c%13c5c5c7c7c8c8c%14c9c%10c9c%10c%11c2c2c%11c%12c4c4c%12c%13c5c5c7c7c8c8c%14c9c9c%10c2c2c%11c4c4c%12c5c7c5c8c9c2c45)C613,6.2,-5.01,-3.12,-6.1,-3.7,,,1:1,,inverted,ZnO,MoO3,chlorobenzene,
96400,10.1021/acsami.9b22531,CCCCCCc1ccsc1,COC(=O)CCCC1(c2ccccc2)C23c4c5c6c7c8c9c(c%10c%11c2c2c%12c4c4c%13c5c5c7c7c8c8c%14c9c%10c9c%10c%11c2c2c%11c%12c4c4c%12c%13c5c5c7c7c8c8c%14c9c9c%10c2c2c%11c4c4c%12c5c7c5c8c9c2c45)C613,6.23,-5.01,-3.12,-6.1,-3.7,,,1:1,,inverted,ZnO,MoO3,chlorobenzene,
96401,10.1021/acsami.9b22531,CCCCCCc1ccsc1,COC(=O)CCCC1(c2ccccc2)C23c4c5c6c7c8c9c(c%10c%11c2c2c%12c4c4c%13c5c5c7c7c8c8c%14c9c%10c9c%10c%11c2c2c%11c%12c4c4c%12c%13c5c5c7c7c8c8c%14c9c9c%10c2c2c%11c4c4c%12c5c7c5c8c9c2c45)C613,7.11,-5.01,-3.12,-6.1,-3.7,,,1:1,,inverted,ZnO,MoO3,chlorobenzene,
96402,10.1021/acsami.9b22531,CCCCCCc1ccsc1,COC(=O)CCCC1(c2ccccc2)C23c4c5c6c7c8c9c(c%10c%11c2c2c%12c4c4c%13c5c5c7c7c8c8c%14c9c%10c9c%10c%11c2c2c%11c%12c4c4c%12c%13c5c5c7c7c8c8c%14c9c9c%10c2c2c%11c4c4c%12c5c7c5c8c9c2c45)C613,6.21,-5.01,-3.12,-6.1,-3.7,,,1:1,0 wt%,inverted,ZnO,MoO3,chlorobenzene,
96403,10.1021/acsami.9b22531,CCCCCCc1ccsc1,COC(=O)CCCC1(c2ccccc2)C23c4c5c6c7c8c9c(c%10c%11c2c2c%12c4c4c%13c5c5c7c7c8c8c%14c9c%10c9c%10c%11c2c2c%11c%12c4c4c%12c%13c5c5c7c7c8c8c%14c9c9c%10c2c2c%11c4c4c%12c5c7c5c8c9c2c45)C613,8.04,-5.01,-3.12,-6.1,-3.7,,,1:1,,inverted,ZnO,MoO3,chlorobenzene,
96420,10.1021/acsapm.4c01193,COC(=O)C(C)(C)c1cc(C)cc(-c2sc3c4sc5cc(/C=C6/C(=O)c7cc(F)cc(c7)C(=O)/C6=C\c6cc(C(C)(C)C(=O)OC)c(-c7cc(C)cc(C(C)(C)C(=O)OC)c7)s6)sc5c4c(C(C)(C)C(=O)OC)ccc2-3)c1,CCCCCCCCCCCc1c(/C=C2\C(=O)c3cc(F)c(F)cc3C2=C(C#N)C#N)sc2c1sc1c3c4nsnc4c4c5sc6c(CCCCCCCCCCC)c(/C=C7\C(=O)c8cc(F)c(F)cc8C7=C(C#N)C#N)sc6c5n(CC(CC)CCCC)c4c3n(CC(CC)CCCC)c21,16.08,-5.56,-3.65,-5.65,-4.09,,,,,,,,,
96421,10.1021/acsapm.4c01193,CCCCCCC(CCCC)Cc1csc(-c2cc3c4nsnc4c4cc(-c5cc(CC(CCCC)CCCCCC)c(-c6cc7c(-c8cc(Cl)c(CC(CC)CCCC)s8)c8sccc8c(-c8cc(Cl)c(CC(CC)CCCC)s8)c7s6)s5)sc4c3s2)c1,CCCCCCCCCCCc1c(/C=C2\C(=O)c3cc(F)c(F)cc3C2=C(C#N)C#N)sc2c1sc1c3c4nsnc4c4c5sc6c(CCCCCCCCCCC)c(/C=C7\C(=O)c8cc(F)c(F)cc8C7=C(C#N)C#N)sc6c5n(CC(CC)CCCC)c4c3n(CC(CC)CCCC)c21,16.89,-5.51,-2.77,-5.65,-4.09,,,,,,,,,
96423,10.1021/acsapm.4c01193,Cc1csc(-c2cc3c4nccnc4c4cc(-c5cc(C)c(-c6cc7c(-c8cc(Cl)c(C)s8)c8sccc8c(-c8cc(Cl)c(C)s8)c7s6)s5)sc4c3s2)c1,CCCCCCCCCc1c(/C=C2\C(=O)c3ccc(Cl)cc3C2=C(C#N)C#N)sc2c1sc1c3c4nsnc4c4c5sc6c(CCCCCCCCC)c(/C=C7\C(=O)c8ccc(Cl)cc8C7=C(C#N)C#N)sc6c5n(CC(CCCC)CCCCCC)c4c3n(CC(CCCC)CCCCCC)c21,18.32,,,-5.57,-3.74,,,,,,,,,
96424,10.1021/acsapm.4c01193,COC(=O)C(C)(C)c1cc(C)cc(-c2sc3c4sc5cc(/C=C6/C(=O)c7cc(F)cc(c7)C(=O)/C6=C\c6cc(C(C)(C)C(=O)OC)c(-c7cc(C)cc(C(C)(C)C(=O)OC)c7)s6)sc5c4c(C(C)(C)C(=O)OC)ccc2-3)c1,CCCCCCC(CCCC)Cc1c(/C=C2\C(=O)c3cc(F)c(F)cc3C2=C(C#N)C#N)sc2c1SC1c3c(c4c(c5nsnc35)c3sc5c(CC(CCCC)CCCCCC)c(/C=C6\C(=O)c7cc(F)c(F)cc7C6=C(C#N)C#N)sc5c3n4CC(CC)CCCC)N(CC(CC)CCCC)C21,18.2,-5.56,-3.65,-5.68,-3.9,,,,,,,,,
96425,10.1021/acsapm.4c01193,COC(=O)C(C)(C)c1cc(C)cc(-c2sc3c4sc5cc(/C=C6/C(=O)c7cc(F)cc(c7)C(=O)/C6=C\c6cc(C(C)(C)C(=O)OC)c(-c7cc(C)cc(C(C)(C)C(=O)OC)c7)s6)sc5c4c(C(C)(C)C(=O)OC)ccc2-3)c1,CCCCCCCCCc1c(C=C2C(=O)c3cc(Cl)c(Cl)cc3C2=C(C#N)C#N)sc2c1sc1c3c4nsnc4c4c5sc6c(CCCCCCCCC)c(C=C7C(=O)c8cc(Cl)c(Cl)cc8C7=C(C#N)C#N)sc6c5n(CC(CCCC)CCCCCC)c4c3n(CC(CCCC)CCCCCC)c21,17.5,-5.56,-3.65,-5.68,-3.9,,,,,,,,,
96426,10.1021/acsapm.4c01193,COC(=O)C(C)(C)c1cc(C)cc(-c2sc3c4sc5cc(/C=C6/C(=O)c7cc(F)cc(c7)C(=O)/C6=C\c6cc(C(C)(C)C(=O)OC)c(-c7cc(C)cc(C(C)(C)C(=O)OC)c7)s6)sc5c4c(C(C)(C)C(=O)OC)ccc2-3)c1,CCCCCCCCCc1c(C=C2C(=O)c3cc(Cl)c(Cl)cc3C2=C(C#N)C#N)sc2c1sc1c3c4nsnc4c4c5sc6c(CCCCCCCCC)c(C=C7C(=O)c8cc(Cl)c(Cl)cc8C7=C(C#N)C#N)sc6c5n(CC(CCCC)CCCCCC)c4c3n(CC(CCCC)CCCCCC)c21,17.2,-5.56,-3.65,-5.68,-3.9,,,,,,,,,
96427,10.1021/acsapm.4c01193,COC(=O)C(C)(C)c1cc(C)cc(-c2sc3c4sc5cc(/C=C6/C(=O)c7cc(F)cc(c7)C(=O)/C6=C\c6cc(C(C)(C)C(=O)OC)c(-c7cc(C)cc(C(C)(C)C(=O)OC)c7)s6)sc5c4c(C(C)(C)C(=O)OC)ccc2-3)c1,CCCCCCC(CCCC)Cc1c(/C=C2\C(=O)c3cc(F)c(F)cc3C2=C(C#N)C#N)sc2c1SC1c3c(c4c(c5nsnc35)c3sc5c(CC(CCCC)CCCCCC)c(/C=C6\C(=O)c7cc(F)c(F)cc7C6=C(C#N)C#N)sc5c3n4CC(CC)CCCC)N(CC(CC)CCCC)C21,18.22,-5.56,-3.65,-5.68,-3.9,,,,,,,,,
96428,10.1021/acsapm.4c01193,COC(=O)C(C)(C)c1cc(C)cc(-c2sc3c4sc5cc(/C=C6/C(=O)c7cc(F)cc(c7)C(=O)/C6=C\c6cc(C(C)(C)C(=O)OC)c(-c7cc(C)cc(C(C)(C)C(=O)OC)c7)s6)sc5c4c(C(C)(C)C(=O)OC)ccc2-3)c1,CCCCCCCCCc1c(C=C2C(=O)c3cc(Cl)c(Cl)cc3C2=C(C#N)C#N)sc2c1sc1c3c4nsnc4c4c5sc6c(CCCCCCCCC)c(C=C7C(=O)c8cc(Cl)c(Cl)cc8C7=C(C#N)C#N)sc6c5n(CC(CCCC)CCCCCC)c4c3n(CC(CCCC)CCCCCC)c21,17.65,-5.49,-3.64,-5.68,-3.9,,,,,,,,,
96429,10.1021/acsapm.4c01193,COC(=O)C(C)(C)c1cc(C)cc(-c2sc3c4sc5cc(/C=C6/C(=O)c7cc(F)cc(c7)C(=O)/C6=C\c6cc(C(C)(C)C(=O)OC)c(-c7cc(C)cc(C(C)(C)C(=O)OC)c7)s6)sc5c4c(C(C)(C)C(=O)OC)ccc2-3)c1,CCCCCCCCCc1c(C=C2C(=O)c3cc(Cl)c(Cl)cc3C2=C(C#N)C#N)sc2c1sc1c3c4nsnc4c4c5sc6c(CCCCCCCCC)c(C=C7C(=O)c8cc(Cl)c(Cl)cc8C7=C(C#N)C#N)sc6c5n(CC(CCCC)CCCCCC)c4c3n(CC(CCCC)CCCCCC)c21,17.65,-5.56,-3.65,-5.68,-3.9,,,,,,,,,
96430,10.1021/acsapm.4c01193,COC(=O)C(C)(C)c1cc(C)cc(-c2sc3c4sc5cc(/C=C6/C(=O)c7cc(F)cc(c7)C(=O)/C6=C\c6cc(C(C)(C)C(=O)OC)c(-c7cc(C)cc(C(C)(C)C(=O)OC)c7)s6)sc5c4c(C(C)(C)C(=O)OC)ccc2-3)c1,CCCCCCC(CCCC)Cc1c(/C=C2\C(=O)c3cc(F)c(F)cc3C2=C(C#N)C#N)sc2c1SC1c3c(c4c(c5nsnc35)c3sc5c(CC(CCCC)CCCCCC)c(/C=C6\C(=O)c7cc(F)c(F)cc7C6=C(C#N)C#N)sc5c3n4CC(CC)CCCC)N(CC(CC)CCCC)C21,18.28,-5.56,-3.65,-5.68,-3.9,,,,,,,,,
96431,10.1021/acsapm.4c01193,COC(=O)C(C)(C)c1cc(C)cc(-c2sc3c4sc5cc(/C=C6/C(=O)c7cc(F)cc(c7)C(=O)/C6=C\c6cc(C(C)(C)C(=O)OC)c(-c7cc(C)cc(C(C)(C)C(=O)OC)c7)s6)sc5c4c(C(C)(C)C(=O)OC)ccc2-3)c1,CCCCCCCCCc1c(C=C2C(=O)c3cc(Cl)c(Cl)cc3C2=C(C#N)C#N)sc2c1sc1c3c4nsnc4c4c5sc6c(CCCCCCCCC)c(C=C7C(=O)c8cc(Cl)c(Cl)cc8C7=C(C#N)C#N)sc6c5n(CC(CCCC)CCCCCC)c4c3n(CC(CCCC)CCCCCC)c21,18.5,-5.56,-3.65,-5.68,-3.9,,,,,,,,,
96432,10.1021/acsapm.4c01193,CCCCCCC(CCCC)Cc1csc(-c2cc3c4nsnc4c4cc(-c5cc(CC(CCCC)CCCCCC)c(-c6cc7c(-c8cc(F)c(CC(CC)CCCC)s8)c8sccc8c(-c8cc(F)c(CC(CC)CCCC)s8)c7s6)s5)sc4c3s2)c1,CCCCCCC(CCCC)Cc1c(/C=C2\C(=O)c3cc(F)c(F)cc3C2=C(C#N)C#N)sc2c1sc1c3c4nsnc4c4c5sc6c(CC(CCCC)CCCCCC)c(/C=C7\C(=O)c8cc(F)c(F)cc8C7=C(C#N)C#N)sc6c5n(CCCCCCCCCCc5ccccc5)c4c3n(CCCCCCCCCCc3ccccc3)c21,18.52,-5.51,-2.77,-5.66,-3.89,,,,,,,,,
96439,10.1021/acsapm.4c01193,CCCCCCC(CCCC)Cc1csc(-c2cc3c4nsnc4c4cc(-c5cc(CC(CCCC)CCCCCC)c(-c6cc7c(-c8cc(Cl)c(CC(CC)CCCC)s8)c8sccc8c(-c8cc(Cl)c(CC(CC)CCCC)s8)c7s6)s5)sc4c3s2)c1,CCCCCCCCC1(CCCCCCCC)c2cc3c(cc2-c2sc(-c4ccc(/C=C5\SC(=S)N(CC)C5=O)c5nsnc45)cc21)C(CCCCCCCC)(CCCCCCCC)c1cc(-c2ccc(/C=C4\SC(=S)N(CC)C4=O)c4nsnc24)sc1-3,9.66,-5.51,-2.77,-5.52,-3.89,,,1:1.4,,,,,,
96442,10.1021/acsapm.4c02168,COC(=O)C(C)(C)c1cc(C)cc(-c2sc3c4sc5cc(/C=C6/C(=O)c7cc(F)cc(c7)C(=O)/C6=C\c6cc(C(C)(C)C(=O)OC)c(-c7cc(C)cc(C(C)(C)C(=O)OC)c7)s6)sc5c4c(C(C)(C)C(=O)OC)ccc2-3)c1,CCCCCCCCCCCc1c(/C=C2\C(=O)c3ccccc3C2=C(C#N)C#N)sc2c1sc1c3c4nsnc4c4c5sc6c(CCCCCCCCCCC)c(/C=C7/C(=O)c8cc(-c9cc%10sccc%10s9)ccc8C7=C(C#N)C#N)sc6c5n(CC(CCCCCCCC)CCCCCCCCCC)c4c3n(CC(CCCCCCCC)CCCCCCCCCC)c21,15.05,-5.56,-3.65,,,,,1:1.3,,conventional,PDINO,PEDOT:PSS,chloroform,CN
96443,10.1021/acsapm.4c02168,COC(=O)C(C)(C)c1cc(C)cc(-c2sc3c4sc5cc(/C=C6/C(=O)c7cc(F)cc(c7)C(=O)/C6=C\c6cc(C(C)(C)C(=O)OC)c(-c7cc(C)cc(C(C)(C)C(=O)OC)c7)s6)sc5c4c(C(C)(C)C(=O)OC)ccc2-3)c1,CCCCCCCCCCCc1c(/C=C2\C(=O)c3ccccc3C2=C(C#N)C#N)sc2c1sc1c3c4nsnc4c4c5sc6c(CCCCCCCCCCC)c(/C=C7/C(=O)c8cc(-c9cc%10sccc%10s9)ccc8C7=C(C#N)C#N)sc6c5n(CC(CCCCCCCC)CCCCCCCCCC)c4c3n(CC(CCCCCCCC)CCCCCCCCCC)c21,15.38,-5.56,-3.65,,,,80.0,1:1.3,,conventional,PDINO,PEDOT:PSS,chloroform,CN
96456,10.1021/acsenergylett.0c00537,CCCCC(CC)Cc1ccc(-c2c3cc(-c4ccc(-c5sc(-c6cccs6)c6c5C(=O)c5c(CC(CC)CCCC)sc(CC(CC)CCCC)c5C6=O)s4)sc3c(-c3ccc(CC(CC)CCCC)s3)c3ccsc23)s1,CCCCC(CC)Cn1nc2c(n1)c1c3sc4cc(/C=C5\C(=O)c6ccccc6C5=C(C#N)C#N)sc4c3n(CC(CC)CCCC)c1c1c2c2sc3cc(/C=C4\C(=O)c5ccccc5C4=C(C#N)C#N)sc3c2n1CC(CC)CCCC,13.42,-5.33,-3.48,-5.45,-3.95,,,,,,,,,
96457,10.1021/acsenergylett.0c00537,CCCCC(CC)Cc1ccc(-c2c3cc(-c4ccc(-c5sc(-c6cccs6)c6c5C(=O)c5c(CC(CC)CCCC)sc(CC(CC)CCCC)c5C6=O)s4)sc3c(-c3ccc(CC(CC)CCCC)s3)c3ccsc23)s1,CCCCC(CC)Cn1nc2c(n1)c1c3sc4cc(/C=C5\C(=O)c6cscc6C5=C(C#N)C#N)sc4c3n(CC(CC)CCCC)c1c1c2c2sc3cc(/C=C4\C(=O)c5cscc5C4=C(C#N)C#N)sc3c2n1CC(CC)CCCC,13.4,-5.33,-3.48,-5.43,-4.04,,,,,,,,,
96459,10.1021/acsenergylett.0c00537,COC(=O)C(C)(C)c1cc(C)cc(-c2sc3c4sc5cc(/C=C6/C(=O)c7cc(F)cc(c7)C(=O)/C6=C\c6cc(C(C)(C)C(=O)OC)c(-c7cc(C)cc(C(C)(C)C(=O)OC)c7)s6)sc5c4c(C(C)(C)C(=O)OC)ccc2-3)c1,CCCCC(CC)Cn1nc2c(n1)c1c3sc4cc(/C=C5\C(=O)c6cc(F)c(F)cc6C5=C(C#N)C#N)sc4c3n(CC(CC)CCCC)c1c1c2c2sc3cc(/C=C4\C(=O)c5cc(F)c(F)cc5C4=C(C#N)C#N)sc3c2n1CC(CC)CCCC,14.8,-5.56,-3.65,-5.56,-4.11,,,,,,,,,
96460,10.1021/acsenergylett.0c00537,CCCCC(CC)Cc1ccc(-c2c3cc(-c4ccc(-c5sc(-c6cccs6)c6c5C(=O)c5c(CC(CC)CCCC)sc(CC(CC)CCCC)c5C6=O)s4)sc3c(-c3ccc(CC(CC)CCCC)s3)c3ccsc23)s1,CCCCCCCCCCCc1c(/C=C2\C(=O)c3cc(F)ccc3C2=C(C#N)C#N)sc2c1sc1c3c4nn(CC(CC)CCCC)nc4c4c5sc6c(CCCCCCCCCCC)c(/C=C7\C(=O)c8cc(F)ccc8C7=C(C#N)C#N)sc6c5n(CC(CC)CCCC)c4c3n(CC(CC)CCCC)c21,14.92,-5.33,-3.48,-5.56,-4.01,,,,,,,,,
96462,10.1021/acsenergylett.0c00537,COC(=O)C(C)(C)c1cc(C)cc(-c2sc3c4sc5cc(/C=C6/C(=O)c7cc(F)cc(c7)C(=O)/C6=C\c6cc(C(C)(C)C(=O)OC)c(-c7cc(C)cc(C(C)(C)C(=O)OC)c7)s6)sc5c4c(C(C)(C)C(=O)OC)ccc2-3)c1,CCn1nc2c(n1)c1c3sc4cc(/C=C5\C(=O)c6cc(F)c(F)cc6C5=C(C#N)C#N)sc4c3n(CC)c1c1c2c2sc3cc(/C=C4\C(=O)c5cc(F)c(F)cc5C4=C(C#N)C#N)sc3c2n1CC,16.54,-5.56,-3.65,,,,,,,,,,,
96463,10.1021/acsenergylett.0c00537,COC(=O)C(C)(C)c1cc(C)cc(-c2sc3c4sc5cc(/C=C6/C(=O)c7cc(F)cc(c7)C(=O)/C6=C\c6cc(C(C)(C)C(=O)OC)c(-c7cc(C)cc(C(C)(C)C(=O)OC)c7)s6)sc5c4c(C(C)(C)C(=O)OC)ccc2-3)c1,CCCCCCCCCCCc1c(/C=C2\C(=O)c3cc(F)c(F)cc3C2=C(C#N)C#N)sc2c1sc1c3c4nc(C)c(C)nc4c4c5sc6c(CCCCCCCCCCC)c(/C=C7\C(=O)c8cc(F)c(F)cc8C7=C(C#N)C#N)sc6c5n(CC)c4c3n(CC)c21,13.31,-5.56,-3.65,-5.59,-3.85,,,,,,,,,
96464,10.1021/acsenergylett.0c00537,COC(=O)C(C)(C)c1cc(C)cc(-c2sc3c4sc5cc(/C=C6/C(=O)c7cc(F)cc(c7)C(=O)/C6=C\c6cc(C(C)(C)C(=O)OC)c(-c7cc(C)cc(C(C)(C)C(=O)OC)c7)s6)sc5c4c(C(C)(C)C(=O)OC)ccc2-3)c1,CCCCCCCCCCCc1c(/C=C2\C(=O)c3cc(F)c(F)cc3C2=C(C#N)C#N)sc2c1sc1c3c4nccnc4c4c5sc6c(CCCCCCCCCCC)c(/C=C7\C(=O)c8cc(F)c(F)cc8C7=C(C#N)C#N)sc6c5n(CC)c4c3n(CC)c21,16.64,-5.56,-3.65,-5.62,-3.88,,,,,,,,,
96465,10.1021/acsenergylett.0c00537,CCCCC(CC)Cc1ccc(-c2c3cc(-c4ccc(-c5sc(-c6cccs6)c6c5C(=O)c5c(CC(CC)CCCC)sc(CC(CC)CCCC)c5C6=O)s4)sc3c(-c3ccc(CC(CC)CCCC)s3)c3ccsc23)s1,CCCCCCCCCCCc1c(/C=C2\C(=O)c3ccccc3C2=C(C#N)C#N)sc2c1sc1c3c4nsnc4c4c5sc6c(CCCCCCCCCCC)c(/C=C7\C(=O)c8ccccc8C7=C(C#N)C#N)sc6c5n(CC(CC)CCCC)c4c3n(CC(CC)CCCC)c21,14.0,-5.33,-3.48,-5.55,-3.87,,,,,,,,,
96466,10.1021/acsenergylett.0c00537,COC(=O)C(C)(C)c1cc(C)cc(-c2sc3c4sc5cc(/C=C6/C(=O)c7cc(F)cc(c7)C(=O)/C6=C\c6cc(C(C)(C)C(=O)OC)c(-c7cc(C)cc(C(C)(C)C(=O)OC)c7)s6)sc5c4c(C(C)(C)C(=O)OC)ccc2-3)c1,CCCCCCCCCCCc1c(/C=C2\C(=O)c3cc(F)c(F)cc3C2=C(C#N)C#N)sc2c1sc1c3c4nsnc4c4c5sc6c(CCCCCCCCCCC)c(/C=C7\C(=O)c8cc(F)c(F)cc8C7=C(C#N)C#N)sc6c5n(CC(CC)CCCC)c4c3n(CC(CC)CCCC)c21,15.7,-5.56,-3.65,-5.65,-4.09,,,,,,,,,
96467,10.1021/acsenergylett.0c00537,COC(=O)C(C)(C)c1cc(C)cc(-c2sc3c4sc5cc(/C=C6/C(=O)c7cc(F)cc(c7)C(=O)/C6=C\c6cc(C(C)(C)C(=O)OC)c(-c7cc(C)cc(C(C)(C)C(=O)OC)c7)s6)sc5c4c(C(C)(C)C(=O)OC)ccc2-3)c1,CCCCCCCCCc1c(/C=C2\C(=O)c3cc(Cl)c(Cl)cc3C2=C(C#N)C#N)sc2c1sc1c3c4nsnc4c4c5sc6c(CCC)c(/C=C7\C(=O)c8cc(Cl)c(Cl)cc8C7=C(C#N)C#N)sc6c5n(CC(CCCC)CCCCCC)c4c3n(CC(CCCC)CCCCCC)c21,16.5,-5.56,-3.65,-5.66,-4.14,,,,,,,,,
96468,10.1021/acsenergylett.0c00537,COC(=O)C(C)(C)c1cc(C)cc(-c2sc3c4sc5cc(/C=C6/C(=O)c7cc(F)cc(c7)C(=O)/C6=C\c6cc(C(C)(C)C(=O)OC)c(-c7cc(C)cc(C(C)(C)C(=O)OC)c7)s6)sc5c4c(C(C)(C)C(=O)OC)ccc2-3)c1,CCCCCCCCCCCc1c(/C=C2\C(=O)c3cc(F)c(F)cc3C2=C(C#N)C#N)sc2c1sc1c3c4nsnc4c4c5sc6c(CCCCCCCCCCC)c(/C=C7\C(=O)c8cc(F)c(F)cc8C7=C(C#N)C#N)sc6c5n(CC(CC)CCCC)c4c3n(CC(CC)CCCC)c21,16.4,-5.56,-3.65,-5.65,-4.09,,,,,,,,,
96470,10.1021/acsenergylett.0c00537,COC(=O)C(C)(C)c1cc(C)cc(-c2sc3c4sc5cc(/C=C6/C(=O)c7cc(F)cc(c7)C(=O)/C6=C\c6cc(C(C)(C)C(=O)OC)c(-c7cc(C)cc(C(C)(C)C(=O)OC)c7)s6)sc5c4c(C(C)(C)C(=O)OC)ccc2-3)c1,CCCCCCCCCCCc1c(/C=C2\C(=O)c3cc(F)c(F)cc3C2=C(C#N)C#N)sc2c1sc1c3c4nsnc4c4c5sc6c(CCCCCCCCCCC)c(/C=C7\C(=O)c8cc(F)c(F)cc8C7=C(C#N)C#N)sc6c5n(CCC(CC)CCCC)c4c3n(CCC(CC)CCCC)c21,15.98,-5.56,-3.65,-5.64,-3.86,,,,,,,,,
96471,10.1021/acsenergylett.0c00537,COC(=O)C(C)(C)c1cc(C)cc(-c2sc3c4sc5cc(/C=C6/C(=O)c7cc(F)cc(c7)C(=O)/C6=C\c6cc(C(C)(C)C(=O)OC)c(-c7cc(C)cc(C(C)(C)C(=O)OC)c7)s6)sc5c4c(C(C)(C)C(=O)OC)ccc2-3)c1,CCCCCCCCN1C(=O)c2cc(-c3ccc(C=C4C(=O)c5ccccc5C4=O)s3)c3c4c(cc(-c5ccc(C=C6C(=O)c7ccccc7C6=O)s5)c(c24)C1=O)C(=O)N(CCCCCCCC)C3=O,14.31,-5.56,-3.65,-5.54,-3.67,,,,,,,,,
96473,10.1021/acsenergylett.0c00537,CCCCC(CC)Cc1ccc(-c2c3cc(-c4ccc(-c5sc(-c6cccs6)c6c5C(=O)c5c(CC(CC)CCCC)sc(CC(CC)CCCC)c5C6=O)s4)sc3c(-c3ccc(CC(CC)CCCC)s3)c3ccsc23)s1,CCc1c(/C=C2\C(=O)c3ccc(C)cc3C2=C(C#N)C#N)sc2c1sc1c3c4nsnc4c4c5sc6c(CC)c(/C=C7\C(=O)c8ccc(C)cc8C7=C(C#N)C#N)sc6c5n(CC)c4c3n(CC)c21,14.24,-5.33,-3.48,-5.48,-3.81,,,,,,,,,
96474,10.1021/acsenergylett.0c00537,CCCCC(CC)Cc1ccc(-c2c3cc(-c4ccc(-c5sc(-c6cccs6)c6c5C(=O)c5c(CC(CC)CCCC)sc(CC(CC)CCCC)c5C6=O)s4)sc3c(-c3ccc(CC(CC)CCCC)s3)c3ccsc23)s1,CCc1c(/C=C2\C(=O)c3cc4ccsc4cc3C2=C(C#N)C#N)sc2c1sc1c3c4nsnc4c4c5sc6c(CC)c(/C=C7\C(=O)c8cc9ccsc9cc8C7=C(C#N)C#N)sc6c5n(CC)c4c3n(CC)c21,14.51,-5.33,-3.48,-5.47,-3.78,,,,,,,,,
