Repository: JiYiqaq/PCE-KA-GNN

# Data directory

- `raw/Active_Database.csv` is the immutable source dataset bundled under CC BY 4.0. Do not overwrite it with processed data.
- `processed/` is created and populated by the training pipeline. Generated `.pt` and `.pth` caches are intentionally ignored by Git because they can exceed GitHub's normal single-file limit.

See `../DATA_LICENSE.md` for provenance, license and checksum information.

File: data/processed/device_records.csv (part 172 of 250)
record_id,doi,donor_smiles,acceptor_smiles,pce,homo_d,lumo_d,homo_a,lumo_a,active_layer_thickness,annealing_temp,d_a_ratio,additive_ratio,device_type,etl_canonical,htl_canonical,solvent_canonical,additive_canonical
96475,10.1021/acsenergylett.0c00537,CCCCC(CC)Cc1ccc(-c2c3cc(-c4ccc(-c5sc(-c6cccs6)c6c5C(=O)c5c(CC(CC)CCCC)sc(CC(CC)CCCC)c5C6=O)s4)sc3c(-c3ccc(CC(CC)CCCC)s3)c3ccsc23)s1,CCc1c(/C=C2\C(=O)c3cc4cc(Br)sc4cc3C2=C(C#N)C#N)sc2c1sc1c3c4nsnc4c4c5sc6c(CC)c(/C=C7\C(=O)c8cc9cc(Br)sc9cc8C7=C(C#N)C#N)sc6c5n(CC)c4c3n(CC)c21,15.22,-5.33,-3.48,-5.54,-3.88,,,,,,,,,
96477,10.1021/acsenergylett.0c00537,CCCCC(CC)Cc1sc(-c2c3ccsc3c(-c3cc(Cl)c(CC(CC)CCCC)s3)c3sc(-c4ccc(-c5sc(-c6cccs6)c6c5C(=O)c5c(CC(CC)CCCC)sc(CC(CC)CCCC)c5C6=O)s4)cc23)cc1Cl,CCCCCCCCCCCc1c(/C=C2\C(=O)c3cc(F)c(F)cc3C2=C(C#N)C#N)sc2c1sc1c3c4nsnc4c4c5sc6c(CCCCCCCCCCC)c(/C=C7\C(=O)c8cc(F)c(F)cc8C7=C(C#N)C#N)sc6c5n(CC(CC)CCCC)c4c3n(CC(CC)CCCC)c21,17.04,-5.575,-3.67,-5.65,-4.09,,,,,,,,,
96478,10.1021/acsenergylett.0c00537,CCc1c(F)cc(-c2c3cc(-c4ccc(-c5c6c(c(-c7ccc(-c8cc9c(-c%10cc(F)c(CC)c(F)c%10)c%10sc(-c%11ccc(-c%12c%13c(c(-c%14ccc(-c%15cc%16c(-c%17cc(F)c(CC)c(F)c%17)c%17sc(-c%18ccc(-c%19c%20c(c(-c%21cccs%21)c%21nn(CC)nc%19%21)C(=O)N(CC)C%20=O)s%18)cc%17c(-c%17cc(F)c(CC)c(F)c%17)c%16s%15)s%14)c%14nn(CC)nc%12%14)C(=O)N(CC)C%13=O)s%11)cc%10c(-c%10cc(F)c(CC)c(F)c%10)c9s8)s7)c7nn(CC)nc57)C(=O)N(CC)C6=O)s4)sc3c(-c3cc(F)c(CC)c(F)c3)c3ccsc23)cc1F,CCCCCCCCCCCc1c(/C=C2\C(=O)c3cc(F)c(F)cc3C2=C(C#N)C#N)sc2c1sc1c3c4nsnc4c4c5sc6c(CCCCCCCCCCC)c(/C=C7\C(=O)c8cc(F)c(F)cc8C7=C(C#N)C#N)sc6c5n(CC(CC)CCCC)c4c3n(CC(CC)CCCC)c21,16.02,-5.38,-3.06,-5.65,-4.09,,,,,,,,,
96479,10.1021/acsenergylett.0c00537,CCCCC(CC)Cc1sc(-c2c3cc(-c4ccc(-c5sc(-c6ccc(-c7cc8c(-c9cc(F)c(CC(CC)CCCC)s9)c9sc(-c%10scc(C(=O)OC)c%10F)cc9c(-c9cc(F)c(CC(CC)CCCC)s9)c8s7)s6)c6c5C(=O)c5c(CC(CC)CCCC)sc(CC(CC)CCCC)c5C6=O)s4)sc3c(-c3cc(F)c(CC(CC)CCCC)s3)c3ccsc23)cc1F,CCCCCCCCCCCc1c(/C=C2\C(=O)c3cc(F)c(F)cc3C2=C(C#N)C#N)sc2c1sc1c3c4nsnc4c4c5sc6c(CCCCCCCCCCC)c(/C=C7\C(=O)c8cc(F)c(F)cc8C7=C(C#N)C#N)sc6c5n(CC(CC)CCCC)c4c3n(CC(CC)CCCC)c21,16.42,,,-5.65,-4.09,,,,,,,,,
96481,10.1021/acsenergylett.0c00537,CCCCCCCCC(CCCCCC)COc1cnc2c(-c3cccs3)c(F)c(F)cc2n1,CCCCCCCCCCCc1c(/C=C2\C(=O)c3cc(F)c(F)cc3C2=C(C#N)C#N)sc2c1sc1c3c4nsnc4c4c5sc6c(CCCCCCCCCCC)c(/C=C7\C(=O)c8cc(F)c(F)cc8C7=C(C#N)C#N)sc6c5n(CC(CC)CCCC)c4c3n(CC(CC)CCCC)c21,16.21,-5.54,-2.92,-5.65,-4.09,,,,,,,,,
96482,10.1021/acsenergylett.0c00537,CCOc1nc2cc(F)c(F)c(-c3ccc(-c4c(F)c(F)c(-c5ccc(-c6c(F)c(F)c(-c7cccs7)c7nc(C)c(OCC)nc67)s5)c5nc(C)c(OCC)nc45)s3)c2nc1C,CCCCCCCCCCCc1c(/C=C2\C(=O)c3ccc(Br)cc3C2=C(C#N)C#N)sc2c1sc1c3c4nsnc4c4c5sc6c(CCCCCCCCCCC)c(/C=C7\C(=O)c8ccc(Br)cc8C7=C(C#N)C#N)sc6c5n(CC(CC)CCCC)c4c3n(CC(CC)CCCC)c21,16.32,-5.52,-2.76,-5.52,-3.99,,,,,,,,,
96483,10.1021/acsenergylett.0c00537,CCCCC(CC)Cc1sc(-c2c3cc(-c4ccc(-c5sc(-c6cccs6)c6c5C(=O)c5c(sc(CC(CC)CCCC)c5CC(CC)CCCC)C6=O)s4)sc3c(-c3cc(F)c(CC(CC)CCCC)s3)c3ccsc23)cc1F,CCCCCCCCCCCc1c(/C=C2\C(=O)c3cc(F)c(F)cc3C2=C(C#N)C#N)sc2c1sc1c3c4nsnc4c4c5sc6c(CCCCCCCCCCC)c(/C=C7\C(=O)c8cc(F)c(F)cc8C7=C(C#N)C#N)sc6c5n(CC(CC)CCCC)c4c3n(CC(CC)CCCC)c21,16.1,-5.48,-3.68,-5.65,-4.09,,,,,,,,,
96484,10.1021/acsenergylett.0c00537,CCc1csc(-c2cc3oc(=O)c4cc(-c5cc(CC)c(-c6cc7c(-c8ccc(CC)s8)c8sc(-c9sc(-c%10cc%11oc(=O)c%12cc(-c%13cc(CC)c(-c%14cc%15c(-c%16ccc(CC)s%16)c%16sc(-c%17sc(-c%18cc%19oc(=O)c%20cc(-c%21cc(CC)c(-c%22cc%23c(-c%24ccc(CC)s%24)c%24sccc%24c(-c%24ccc(CC)s%24)c%23s%22)s%21)sc%20c%19s%18)cc%17CC)cc%16c(-c%16ccc(CC)s%16)c%15s%14)s%13)sc%12c%11s%10)cc9CC)cc8c(-c8ccc(CC)s8)c7s6)s5)sc4c3s2)c1,CCCCCCCCCCCc1c(/C=C2\C(=O)c3cc(F)c(F)cc3C2=C(C#N)C#N)sc2c1sc1c3c4nsnc4c4c5sc6c(CCCCCCCCCCC)c(/C=C7\C(=O)c8cc(F)c(F)cc8C7=C(C#N)C#N)sc6c5n(CC(CC)CCCC)c4c3n(CC(CC)CCCC)c21,16.72,,,-5.65,-4.09,,,,,,,,,
96485,10.1021/acsenergylett.0c00537,CCCCCCC(CCCC)Cc1csc(-c2cc3c4nsnc4c4cc(-c5cc(CC(CCCC)CCCCCC)c(-c6cc7c(-c8cc(F)c(CC(CC)CCCC)s8)c8sccc8c(-c8cc(F)c(CC(CC)CCCC)s8)c7s6)s5)sc4c3s2)c1,CCCCCCCCCCCc1c(/C=C2\C(=O)c3cc(F)c(F)cc3C2=C(C#N)C#N)sc2c1sc1c3c4nsnc4c4c5sc6c(CCCCCCCCCCC)c(/C=C7\C(=O)c8cc(F)c(F)cc8C7=C(C#N)C#N)sc6c5n(CC(CC)CCCC)c4c3n(CC(CC)CCCC)c21,18.22,-5.51,-2.77,-5.65,-4.09,,,,,,,,,
96498,10.1021/acsenergylett.2c01438,COC(=O)C(C)(C)c1cc(C)cc(-c2sc3c4sc5cc(/C=C6/C(=O)c7cc(F)cc(c7)C(=O)/C6=C\c6cc(C(C)(C)C(=O)OC)c(-c7cc(C)cc(C(C)(C)C(=O)OC)c7)s6)sc5c4c(C(C)(C)C(=O)OC)ccc2-3)c1,CCCCCCCCCCCc1c(/C=C2\C(=O)c3cc(F)c(F)cc3C2=C(C#N)C#N)sc2c1sc1c3c4nsnc4c4c5sc6c(CCCCCCCCCCC)c(/C=C7\C(=O)c8cc(F)c(F)cc8C7=C(C#N)C#N)sc6c5n(C[C@H](CCCC)CCCCCC)c4c3n(CC(CCCC)CCCCCC)c21,16.73,-5.56,-3.65,,,,,1:1.2,,conventional,PDINN,PEDOT:PSS,,
96502,10.1021/acsenergylett.3c00891,CCCCCCCCC(CCCCCC)COc1cnc2c(-c3cccs3)c(F)c(F)cc2n1,CCCCCCCCCCCc1c(/C=C2\C(=O)c3cc(F)c(F)cc3C2=C(C#N)C#N)sc2c1sc1c3c4nsnc4c4c5sc6c(CCCCCCCCCCC)c(/C=C7\C(=O)c8cc(F)c(F)cc8C7=C(C#N)C#N)sc6c5n(CC(CCCC)CCCCCC)c4c3n(CC(CCCC)CCCCCC)c21,12.4,-5.54,-2.92,,,100.0,,1:1.2,,inverted,ZnO,MoO3,o-xylene,
96503,10.1021/acsenergylett.3c00891,CCCCCCCCC(CCCCCC)COc1cnc2c(-c3cccs3)c(F)c(F)cc2n1,CCCCCCCCCCCc1c(/C=C2\C(=O)c3cc(F)c(F)cc3C2=C(C#N)C#N)sc2c1sc1c3c4nsnc4c4c5sc6c(CCCCCCCCCCC)c(/C=C7\C(=O)c8cc(F)c(F)cc8C7=C(C#N)C#N)sc6c5n(CC(CCCC)CCCCCC)c4c3n(CC(CCCC)CCCCCC)c21,14.5,-5.54,-2.92,,,100.0,,1:1.2,,inverted,ZnO,MoO3,2-MeTHF,
96504,10.1021/acsenergylett.3c00891,CCCCCCCCC(CCCCCC)COc1cnc2c(-c3cccs3)c(F)c(F)cc2n1,CCCCCCCCCCCc1c(/C=C2\C(=O)c3cc(F)c(F)cc3C2=C(C#N)C#N)sc2c1sc1c3c4nsnc4c4c5sc6c(CCCCCCCCCCC)c(/C=C7\C(=O)c8cc(F)c(F)cc8C7=C(C#N)C#N)sc6c5n(CC(CCCC)CCCCCC)c4c3n(CC(CCCC)CCCCCC)c21,4.9,-5.54,-2.92,,,100.0,,1:1.2,,inverted,ZnO,MoO3,CPME,
96518,10.1021/acsenergylett.4c00723,CCCCCCCCCCC(CCCCCCCC)COC(=O)c1cc2c(-c3ccc(-c4cc5c(-c6ccc(CC(CC)CCCC)s6)c6sccc6c(-c6ccc(CC(CC)CCCC)s6)c5s4)s3)sc(-c3cccs3)c2s1,CCCCCCCCCc1c(C=C2C(=O)c3cc(Cl)c(Cl)cc3C2=C(C#N)C#N)sc2c1sc1c3c4nsnc4c4c5sc6c(CCCCCCCCC)c(C=C7C(=O)c8cc(Cl)c(Cl)cc8C7=C(C#N)C#N)sc6c5n(CC(CCCC)CCCCCC)c4c3n(CC(CCCC)CCCCCC)c21,18.1,-4.94,-3.31,-5.68,-3.9,,,,,,,,,
96556,10.1021/acsphotonics.5c02041,CCCCCCc1cc(-c2cc3c(-c4ccc(SCC(CC)CCCC)cc4)c4sc(-c5cc(CCCCCC)c(-c6cc(CCCCCC)c(-c7ccc(/C=C8/SC(=S)N(CCCC)C8=O)s7)s6)s5)cc4c(-c4ccc(SCC(CC)CCCC)cc4)c3s2)sc1-c1cc(CCCCCC)c(-c2ccc(/C=C3/SC(=S)N(CCCC)C3=O)s2)s1,CCCCCCCCCCCc1c(/C=C2\C(=O)c3ccccc3C2=C(C#N)C#N)sc2c1sc1c3c4nsnc4c4c5sc6c(CCCCCCCCCCC)c(/C=C7\C(=O)c8cc(-c9cccs9)ccc8C7=C(C#N)C#N)sc6c5n(CC(CCCCCCCC)CCCCCCCCCC)c4c3n(CC(CCCCCCCC)CCCCCCCCCC)c21,8.6,-5.37,-3.51,-5.68,-3.94,,100.0,,0.5%,inverted,,,,
96557,10.1021/acsphotonics.5c02041,CCCCCCc1cc(-c2cc3c(-c4ccc(SCC(CC)CCCC)cc4)c4sc(-c5cc(CCCCCC)c(-c6cc(CCCCCC)c(-c7ccc(/C=C8/SC(=S)N(CCCC)C8=O)s7)s6)s5)cc4c(-c4ccc(SCC(CC)CCCC)cc4)c3s2)sc1-c1cc(CCCCCC)c(-c2ccc(/C=C3/SC(=S)N(CCCC)C3=O)s2)s1,CCCCCCCCCCCc1c(/C=C2\C(=O)c3ccccc3C2=C(C#N)C#N)sc2c1sc1c3c4nsnc4c4c5sc6c(CCCCCCCCCCC)c(/C=C7\C(=O)c8cc(-c9cccs9)ccc8C7=C(C#N)C#N)sc6c5n(CC(CCCCCCCC)CCCCCCCCCC)c4c3n(CC(CCCCCCCC)CCCCCCCCCC)c21,0.35,-5.37,-3.51,-5.68,-3.94,,100.0,,0.5%,inverted,,,,
96558,10.1021/acsphotonics.5c02041,CCCCCCc1cc(-c2cc3c(-c4ccc(SCC(CC)CCCC)cc4)c4sc(-c5cc(CCCCCC)c(-c6cc(CCCCCC)c(-c7ccc(/C=C8/SC(=S)N(CCCC)C8=O)s7)s6)s5)cc4c(-c4ccc(SCC(CC)CCCC)cc4)c3s2)sc1-c1cc(CCCCCC)c(-c2ccc(/C=C3/SC(=S)N(CCCC)C3=O)s2)s1,CCCCCCCCCCCc1c(/C=C2\C(=O)c3ccccc3C2=C(C#N)C#N)sc2c1sc1c3c4nsnc4c4c5sc6c(CCCCCCCCCCC)c(/C=C7\C(=O)c8cc(-c9cccs9)ccc8C7=C(C#N)C#N)sc6c5n(CC(CCCCCCCC)CCCCCCCCCC)c4c3n(CC(CCCCCCCC)CCCCCCCCCC)c21,2.94,-5.37,-3.51,-5.68,-3.94,,100.0,,,conventional,,,,
96559,10.1021/acsphotonics.5c02041,CCCCCCc1cc(-c2cc3c(-c4ccc(SCC(CC)CCCC)cc4)c4sc(-c5cc(CCCCCC)c(-c6cc(CCCCCC)c(-c7ccc(/C=C8/SC(=S)N(CCCC)C8=O)s7)s6)s5)cc4c(-c4ccc(SCC(CC)CCCC)cc4)c3s2)sc1-c1cc(CCCCCC)c(-c2ccc(/C=C3/SC(=S)N(CCCC)C3=O)s2)s1,CCCCCCCCCCCc1c(/C=C2\C(=O)c3ccccc3C2=C(C#N)C#N)sc2c1sc1c3c4nsnc4c4c5sc6c(CCCCCCCCCCC)c(/C=C7\C(=O)c8cc(-c9cccs9)ccc8C7=C(C#N)C#N)sc6c5n(CC(CCCCCCCC)CCCCCCCCCC)c4c3n(CC(CCCCCCCC)CCCCCCCCCC)c21,0.01,-5.37,-3.51,-5.68,-3.94,,100.0,,,conventional,,,,
96560,10.1021/acsphotonics.5c02041,CCCCCCc1cc(-c2cc3c(-c4ccc(SCC(CC)CCCC)cc4)c4sc(-c5cc(CCCCCC)c(-c6cc(CCCCCC)c(-c7ccc(/C=C8/SC(=S)N(CCCC)C8=O)s7)s6)s5)cc4c(-c4ccc(SCC(CC)CCCC)cc4)c3s2)sc1-c1cc(CCCCCC)c(-c2ccc(/C=C3/SC(=S)N(CCCC)C3=O)s2)s1,CCCCCCCCCCCc1c(/C=C2\C(=O)c3ccccc3C2=C(C#N)C#N)sc2c1sc1c3c4nsnc4c4c5sc6c(CCCCCCCCCCC)c(/C=C7\C(=O)c8cc(-c9cccs9)ccc8C7=C(C#N)C#N)sc6c5n(CC(CCCCCCCC)CCCCCCCCCC)c4c3n(CC(CCCCCCCC)CCCCCCCCCC)c21,2.91,-5.37,-3.51,-5.68,-3.94,,100.0,1.2:1,0.5%,inverted,,,,
96561,10.1021/acsphotonics.5c02041,CCCCCCc1cc(-c2cc3c(-c4ccc(SCC(CC)CCCC)cc4)c4sc(-c5cc(CCCCCC)c(-c6cc(CCCCCC)c(-c7ccc(/C=C8/SC(=S)N(CCCC)C8=O)s7)s6)s5)cc4c(-c4ccc(SCC(CC)CCCC)cc4)c3s2)sc1-c1cc(CCCCCC)c(-c2ccc(/C=C3/SC(=S)N(CCCC)C3=O)s2)s1,CCCCCCCCCCCc1c(/C=C2\C(=O)c3ccccc3C2=C(C#N)C#N)sc2c1sc1c3c4nsnc4c4c5sc6c(CCCCCCCCCCC)c(/C=C7\C(=O)c8cc(-c9cccs9)ccc8C7=C(C#N)C#N)sc6c5n(CC(CCCCCCCC)CCCCCCCCCC)c4c3n(CC(CCCCCCCC)CCCCCCCCCC)c21,6.11,-5.37,-3.51,-5.68,-3.94,,100.0,PY-IT:B1 = 1.2:1,0.5%,conventional,,,,
96566,10.1021/acsphotonics.5c02041,CCc1ccc(-c2c3cc(-c4cc(CC)c(-c5ccc(-c6sc(/C=C7/SC(=S)N(CC)C7=O)cc6CC)s5)s4)sc3c(-c3ccc(CC)s3)c3cc(-c4cc(CC)c(-c5ccc(-c6sc(/C=C7/SC(=S)N(CC)C7=O)cc6CC)s5)s4)sc23)s1,CCCCCCCCCCCCCCCCC1(CCCCCCCCCCCCCCCC)c2cc3c(cc2-c2sc(/C=C4\C(=O)C5=C(C=CC(c6cccs6)C=C5)C4=C(C#N)C#N)cc21)C(CCCCCCCCCCCCCCCC)(CCCCCCCCCCCCCCCC)c1cc(/C=C2\C(=O)c4ccccc4C2=C(C#N)C#N)sc1-3,5.86,-5.02,-3.27,-5.74,-3.86,,,,,conventional,PNDIT-F3N-Br,PEDOT:PSS,,
96572,10.1021/acsphotonics.5c02041,CCCCCCCCCCCCC(CCCCCCCCCC)CN1C(=O)c2ccc3c4ccc5c6c(cc(-c7cc8sc9ccsc9c8s7)c(c7ccc(c2c37)C1=O)c64)C(=O)N(CC(CCCCCCCCCC)CCCCCCCCCCCC)C5=O,CCCCCCc1ccc(-c2ccc(-c3cc(F)c(-c4cc5c(s4)-c4sc(-c6c(F)cc(-c7ccc(-c8ccc(CCCCCC)s8)s7)c7nsnc67)cc4[Si]5(CC(CC)CCCC)CC(CC)CCCC)c4nsnc34)s2)s1,0.29,,,,,,,,,conventional,Ca,PEDOT:PSS,,
96577,10.1021/acsphotonics.5c02041,CCCCCCCCCCCc1c(/C=C2\C(=O)c3ccccc3C2=C(C#N)C#N)sc2c1sc1c3c4nsnc4c4c5sc6c(CCCCCCCCCCC)c(/C=C7\C(=O)c8cc(-c9cccs9)ccc8C7=C(C#N)C#N)sc6c5n(CC(CCCCCCCC)CCCCCCCCCC)c4c3n(CC(CCCCCCCC)CCCCCCCCCC)c21,CCCCCCc1cc(-c2cc3c(-c4ccc(SCC(CC)CCCC)cc4)c4sc(-c5cc(CCCCCC)c(-c6cc(CCCCCC)c(-c7ccc(/C=C8/SC(=S)N(CCCC)C8=O)s7)s6)s5)cc4c(-c4ccc(SCC(CC)CCCC)cc4)c3s2)sc1-c1cc(CCCCCC)c(-c2ccc(/C=C3/SC(=S)N(CCCC)C3=O)s2)s1,8.6,,,-5.37,-3.51,,100.0,,0.5%,inverted,ZnO,MoO3,,
96578,10.1021/acssuschemeng.2c05385,COC(=O)C(C)(C)c1cc(C)cc(-c2sc3c4sc5cc(/C=C6/C(=O)c7cc(F)cc(c7)C(=O)/C6=C\c6cc(C(C)(C)C(=O)OC)c(-c7cc(C)cc(C(C)(C)C(=O)OC)c7)s6)sc5c4c(C(C)(C)C(=O)OC)ccc2-3)c1,CCCCCCCCCCCc1c(/C=C2\C(=O)c3cc(F)c(F)cc3C2=C(C#N)C#N)sc2c1sc1c3c4nsnc4c4c5sc6c(CCCCCCCCCCC)c(/C=C7\C(=O)c8cc(F)c(F)cc8C7=C(C#N)C#N)sc6c5n(CC(CC)CCCC)c4c3n(CC(CC)CCCC)c21,9.18,-5.56,-3.65,-5.65,-4.09,,,1:1.2,,conventional,,,chlorobenzene,
96579,10.1021/acssuschemeng.2c05385,COC(=O)C(C)(C)c1cc(C)cc(-c2sc3c4sc5cc(/C=C6/C(=O)c7cc(F)cc(c7)C(=O)/C6=C\c6cc(C(C)(C)C(=O)OC)c(-c7cc(C)cc(C(C)(C)C(=O)OC)c7)s6)sc5c4c(C(C)(C)C(=O)OC)ccc2-3)c1,CCCCCCCCCCCc1c(/C=C2\C(=O)c3cc(F)c(F)cc3C2=C(C#N)C#N)sc2c1sc1c3c4nsnc4c4c5sc6c(CCCCCCCCCCC)c(/C=C7\C(=O)c8cc(F)c(F)cc8C7=C(C#N)C#N)sc6c5n(CC(CC)CCCC)c4c3n(CC(CC)CCCC)c21,10.68,-5.56,-3.65,-5.65,-4.09,,,1:1.2,0.5 vol%,conventional,,,chlorobenzene,
96580,10.1021/acssuschemeng.2c05385,COC(=O)C(C)(C)c1cc(C)cc(-c2sc3c4sc5cc(/C=C6/C(=O)c7cc(F)cc(c7)C(=O)/C6=C\c6cc(C(C)(C)C(=O)OC)c(-c7cc(C)cc(C(C)(C)C(=O)OC)c7)s6)sc5c4c(C(C)(C)C(=O)OC)ccc2-3)c1,CCCCCCCCCCCc1c(/C=C2\C(=O)c3cc(F)c(F)cc3C2=C(C#N)C#N)sc2c1sc1c3c4nsnc4c4c5sc6c(CCCCCCCCCCC)c(/C=C7\C(=O)c8cc(F)c(F)cc8C7=C(C#N)C#N)sc6c5n(CC(CC)CCCC)c4c3n(CC(CC)CCCC)c21,9.73,-5.56,-3.65,-5.65,-4.09,,80.0,1:1.2,,,,,chlorobenzene,
96581,10.1021/acssuschemeng.2c05385,COC(=O)C(C)(C)c1cc(C)cc(-c2sc3c4sc5cc(/C=C6/C(=O)c7cc(F)cc(c7)C(=O)/C6=C\c6cc(C(C)(C)C(=O)OC)c(-c7cc(C)cc(C(C)(C)C(=O)OC)c7)s6)sc5c4c(C(C)(C)C(=O)OC)ccc2-3)c1,CCCCCCCCCCCc1c(/C=C2\C(=O)c3cc(F)c(F)cc3C2=C(C#N)C#N)sc2c1sc1c3c4nsnc4c4c5sc6c(CCCCCCCCCCC)c(/C=C7\C(=O)c8cc(F)c(F)cc8C7=C(C#N)C#N)sc6c5n(CC(CC)CCCC)c4c3n(CC(CC)CCCC)c21,13.12,-5.56,-3.65,-5.65,-4.09,,80.0,1:1.2,0.5 vol%,,,,chlorobenzene,
96587,10.1021/acssuschemeng.6c01237,COC(=O)C(C)(C)c1cc(C)cc(-c2sc3c4sc5cc(/C=C6/C(=O)c7cc(F)cc(c7)C(=O)/C6=C\c6cc(C(C)(C)C(=O)OC)c(-c7cc(C)cc(C(C)(C)C(=O)OC)c7)s6)sc5c4c(C(C)(C)C(=O)OC)ccc2-3)c1,CCCCCCCCCc1c(C=C2C(=O)c3cc(Cl)c(Cl)cc3C2=C(C#N)C#N)sc2c1sc1c3c4nsnc4c4c5sc6c(CCCCCCCCC)c(C=C7C(=O)c8cc(Cl)c(Cl)cc8C7=C(C#N)C#N)sc6c5n(CC(CCCC)CCCCCC)c4c3n(CC(CCCC)CCCCCC)c21,18.26,-5.56,-3.65,-5.68,-3.9,110.0,100.0,1:1.2,equivalent to BTP-eC9 mass,,PDINN,2PACz,,
96588,10.1021/acssuschemeng.6c01237,COC(=O)C(C)(C)c1cc(C)cc(-c2sc3c4sc5cc(/C=C6/C(=O)c7cc(F)cc(c7)C(=O)/C6=C\c6cc(C(C)(C)C(=O)OC)c(-c7cc(C)cc(C(C)(C)C(=O)OC)c7)s6)sc5c4c(C(C)(C)C(=O)OC)ccc2-3)c1,CCCCCCCCCc1c(C=C2C(=O)c3cc(Cl)c(Cl)cc3C2=C(C#N)C#N)sc2c1sc1c3c4nsnc4c4c5sc6c(CCCCCCCCC)c(C=C7C(=O)c8cc(Cl)c(Cl)cc8C7=C(C#N)C#N)sc6c5n(CC(CCCC)CCCCCC)c4c3n(CC(CCCC)CCCCCC)c21,18.44,-5.56,-3.65,-5.68,-3.9,110.0,100.0,1:1.2,equivalent to BTP-eC9 mass,,PDINN,2PACz,,
96589,10.1021/acssuschemeng.6c01237,COC(=O)C(C)(C)c1cc(C)cc(-c2sc3c4sc5cc(/C=C6/C(=O)c7cc(F)cc(c7)C(=O)/C6=C\c6cc(C(C)(C)C(=O)OC)c(-c7cc(C)cc(C(C)(C)C(=O)OC)c7)s6)sc5c4c(C(C)(C)C(=O)OC)ccc2-3)c1,CCCCCCCCCc1c(C=C2C(=O)c3cc(Cl)c(Cl)cc3C2=C(C#N)C#N)sc2c1sc1c3c4nsnc4c4c5sc6c(CCCCCCCCC)c(C=C7C(=O)c8cc(Cl)c(Cl)cc8C7=C(C#N)C#N)sc6c5n(CC(CCCC)CCCCCC)c4c3n(CC(CCCC)CCCCCC)c21,19.33,-5.56,-3.65,-5.68,-3.9,110.0,100.0,1:1.2,equivalent to BTP-eC9 mass,,PDINN,2PACz,,
96590,10.1021/acssuschemeng.6c01237,COC(=O)C(C)(C)c1cc(C)cc(-c2sc3c4sc5cc(/C=C6/C(=O)c7cc(F)cc(c7)C(=O)/C6=C\c6cc(C(C)(C)C(=O)OC)c(-c7cc(C)cc(C(C)(C)C(=O)OC)c7)s6)sc5c4c(C(C)(C)C(=O)OC)ccc2-3)c1,CCCCCCCCCc1c(C=C2C(=O)c3cc(Cl)c(Cl)cc3C2=C(C#N)C#N)sc2c1sc1c3c4nsnc4c4c5sc6c(CCCCCCCCC)c(C=C7C(=O)c8cc(Cl)c(Cl)cc8C7=C(C#N)C#N)sc6c5n(CC(CCCC)CCCCCC)c4c3n(CC(CCCC)CCCCCC)c21,18.65,-5.56,-3.65,-5.68,-3.9,110.0,100.0,1:1.2,equivalent to BTP-eC9 mass,,PDINN,2PACz,,
96591,10.1021/acssuschemeng.6c01237,COC(=O)C(C)(C)c1cc(C)cc(-c2sc3c4sc5cc(/C=C6/C(=O)c7cc(F)cc(c7)C(=O)/C6=C\c6cc(C(C)(C)C(=O)OC)c(-c7cc(C)cc(C(C)(C)C(=O)OC)c7)s6)sc5c4c(C(C)(C)C(=O)OC)ccc2-3)c1,CCCCCCCCCc1c(C=C2C(=O)c3cc(Cl)c(Cl)cc3C2=C(C#N)C#N)sc2c1sc1c3c4nsnc4c4c5sc6c(CCCCCCCCC)c(C=C7C(=O)c8cc(Cl)c(Cl)cc8C7=C(C#N)C#N)sc6c5n(CC(CCCC)CCCCCC)c4c3n(CC(CCCC)CCCCCC)c21,16.78,-5.56,-3.65,-5.68,-3.9,110.0,100.0,1:1.2,equivalent to BTP-eC9 mass,,PDINN,2PACz,,
96603,10.1021/jacs.5c13302,COC(=O)C(C)(C)c1cc(C)cc(-c2sc3c4sc5cc(/C=C6/C(=O)c7cc(F)cc(c7)C(=O)/C6=C\c6cc(C(C)(C)C(=O)OC)c(-c7cc(C)cc(C(C)(C)C(=O)OC)c7)s6)sc5c4c(C(C)(C)C(=O)OC)ccc2-3)c1,CCCCCCC(CCCC)Cc1c(/C=C2\C(=O)c3cc(F)c(F)cc3C2=C(C#N)C#N)sc2c1SC1c3c(c4c(c5nsnc35)c3sc5c(CC(CCCC)CCCCCC)c(/C=C6\C(=O)c7cc(F)c(F)cc7C6=C(C#N)C#N)sc5c3n4CC(CC)CCCC)N(CC(CC)CCCC)C21,19.16,-5.56,-3.65,-5.68,-3.9,,,,,,PNDIT-F3N,2PACz,,
96613,10.1007/s10853-012-6446-7,CCCCCCc1ccsc1,CCCCC(=O)OCC1(c2ccccc2)c2cccc3cccc4cccc5cccc6cccc1c6c-5c-4c-3c2,1.91,-5.01,-3.12,-6.1,-3.7,60.0,,1:1,,conventional,BPhen,PEDOT:PSS,o-DCB,
96614,10.1007/s10853-012-6446-7,CCCCC(CC)Cn1c2ccccc2c2cc(-c3cccc4nc5c(nc34)-c3cccc4cccc-5c34)ccc21,CCCCC(=O)OCC1(c2ccccc2)c2cccc3cccc4cccc5cccc6cccc1c6c-5c-4c-3c2,0.19,,,-6.1,-3.7,60.0,,1:1,,conventional,BPhen,PEDOT:PSS,o-DCB,
96615,10.1007/s10853-012-6446-7,CCCCCCCCCCCCc1csc(-c2ccc(-c3cc(CCCCCCCCCCCC)c(-c4cc5c(OCC(CC)CCCC)c6sccc6c(OCC(CC)CCCC)c5s4)s3)c3nc4c(nc23)-c2cccc3cccc-4c23)c1,CCCCC(=O)OCC1(c2ccccc2)c2cccc3cccc4cccc5cccc6cccc1c6c-5c-4c-3c2,0.71,,,-6.1,-3.7,60.0,,1:3,,conventional,BPhen,PEDOT:PSS,o-DCB,
96616,10.1007/s10853-012-6446-7,CCCCCCCCCCCCc1csc(-c2ccc(-c3cc(CCCCCCCCCCCC)c(-c4cc5c(OCC(CC)CCCC)c6sccc6c(OCC(CC)CCCC)c5s4)s3)c3nc4c(nc23)-c2cccc3cccc-4c23)c1,CCCCC(=O)OCC1(c2ccccc2)c2cccc3cccc4cccc5cccc6cccc1c6c-5c-4c-3c2,0.9,,,-6.1,-3.7,60.0,,1:4,,conventional,BPhen,PEDOT:PSS,o-DCB,
96617,10.1007/s10853-012-6446-7,CCCCCCCCCCCCc1csc(-c2ccc(-c3cc(CCCCCCCCCCCC)c(-c4cccs4)s3)c3nc4c(nc23)-c2cccc3cccc-4c23)c1,CCCCC(=O)OCC1(c2ccccc2)c2cccc3cccc4cccc5cccc6cccc1c6c-5c-4c-3c2,0.03,,,-6.1,-3.7,,,1:3,,conventional,BPhen,PEDOT:PSS,o-DCB,
96618,10.1007/s10853-012-6446-7,CCCCCCCCCCCCc1csc(-c2ccc(-c3cc(CCCCCCCCCCCC)c(-c4cccs4)s3)c3nc4c(nc23)-c2cccc3cccc-4c23)c1,CCCCC(=O)OCC1(c2ccccc2)c2cccc3cccc4cccc5cccc6cccc1c6c-5c-4c-3c2,0.01,,,-6.1,-3.7,,,1:4,,conventional,BPhen,PEDOT:PSS,o-DCB,
96619,10.1007/s10853-012-6446-7,CCCCCCCCCCCCc1csc(-c2ccc(-c3cc(CCCCCCCCCCCC)c(-c4ccc5c(c4)C(CCCCCC)(CCCCCC)c4ccccc4-5)s3)c3nc4c(nc23)-c2cccc3cccc-4c23)c1,CCCCC(=O)OCC1(c2ccccc2)c2cccc3cccc4cccc5cccc6cccc1c6c-5c-4c-3c2,0.41,,,-6.1,-3.7,,,1:3,,conventional,BPhen,PEDOT:PSS,o-DCB,
96620,10.1007/s10853-012-6446-7,CCCCCCCCCCCCc1csc(-c2ccc(-c3cc(CCCCCCCCCCCC)c(-c4ccc5c(c4)C(CCCCCC)(CCCCCC)c4ccccc4-5)s3)c3nc4c(nc23)-c2cccc3cccc-4c23)c1,CCCCC(=O)OCC1(c2ccccc2)c2cccc3cccc4cccc5cccc6cccc1c6c-5c-4c-3c2,0.33,,,-6.1,-3.7,,,1:3,,conventional,BPhen,PEDOT:PSS,o-DCB,
96621,10.1007/s10853-012-6446-7,CCCCCCCCCCCCc1csc(-c2ccc(-c3cc(CCCCCCCCCCCC)c(-c4ccc5c(c4)C(CCCCCC)(CCCCCC)c4ccccc4-5)s3)c3nc4c(nc23)-c2cccc3cccc-4c23)c1,CCCCC(=O)OCC1(c2ccccc2)c2cccc3cccc4cccc5cccc6cccc1c6c-5c-4c-3c2,0.48,,,-6.1,-3.7,,,1:4,,conventional,BPhen,PEDOT:PSS,o-DCB,
96622,10.1007/s10853-012-7096-5,CCCCC(CC)COc1c2cc(-c3ccc(-c4ccc(-c5cccs5)c5nn(CC(CC)CCCC)nc45)s3)sc2c(OCC(CC)CCCC)c2ccsc12,COC(=O)CCCC1(c2ccccc2)C23c4c5c6c7c8c9c(c%10c%11c2c2c%12c4c4c%13c5c5c7c7c8c8c%14c9c%10c9c%10c%11c2c2c%11c%12c4c4c%12c%13c5c5c7c7c8c8c%14c9c9c%10c2c2c%11c4c4c%12c5c7c5c8c9c2c45)C613,1.55,,,-6.1,-3.7,80.0,,"1:2,w/w",,conventional,Ca,PEDOT:PSS,o-DCB,
96623,10.1007/s10853-012-7096-5,CCCCCCCCn1c2ccccc2c2ccc(-c3ccc(-c4ccc(-c5cccs5)c5nn(CC(CC)CCCC)nc45)s3)cc21,COC(=O)CCCC1(c2ccccc2)C23c4c5c6c7c8c9c(c%10c%11c2c2c%12c4c4c%13c5c5c7c7c8c8c%14c9c%10c9c%10c%11c2c2c%11c%12c4c4c%12c%13c5c5c7c7c8c8c%14c9c9c%10c2c2c%11c4c4c%12c5c7c5c8c9c2c45)C613,1.33,,,-6.1,-3.7,80.0,,"1:2,w/w",,conventional,Ca,PEDOT:PSS,o-DCB,
96624,10.1007/s10853-014-8789-8,CCCCCCCCc1cc(-c2c(-c3cccs3)sc3c(-c4cc(CCCCCCCC)c(CCCCCCCC)s4)c(-c4ccc(-c5cccc6nsnc56)s4)sc23)sc1CCCCCCCC,CCCCC(=O)OCC1(c2ccccc2)c2cccc3cccc4cccc5cccc6cccc1c6c-5c-4c-3c2,0.49,,,-6.1,-3.7,,,2:1,,conventional,Ca,PEDOT:PSS,chloroform,
96625,10.1007/s10853-014-8789-8,CCCCCCCCc1cc(-c2c(-c3cccs3)sc3c(-c4cc(CCCCCCCC)c(CCCCCCCC)s4)c(-c4ccc(-c5cccc6nsnc56)s4)sc23)sc1CCCCCCCC,CCCCC(=O)OCC1(c2ccccc2)c2cccc3cccc4cccc5cccc6cccc1c6c-5c-4c-3c2,0.71,,,-6.1,-3.7,,,1:1,,conventional,Ca,PEDOT:PSS,chloroform,
96626,10.1007/s10853-014-8789-8,CCCCCCCCc1cc(-c2c(-c3cccs3)sc3c(-c4cc(CCCCCCCC)c(CCCCCCCC)s4)c(-c4ccc(-c5cccc6nsnc56)s4)sc23)sc1CCCCCCCC,CCCCC(=O)OCC1(c2ccccc2)c2cccc3cccc4cccc5cccc6cccc1c6c-5c-4c-3c2,0.28,,,-6.1,-3.7,,,1:2,,conventional,Ca,PEDOT:PSS,chloroform,
96642,10.1016/j.dyepig.2022.111049,CCCCCCCCOc1cccc(-c2nc3c4ccsc4c4sc(-c5cccs5)cc4c3nc2-c2cccc(OCCCCCCCC)c2)c1,CCCCCCc1ccc(C2(c3ccc(CCCCCC)cc3)c3cc4c(cc3-c3sc(-c5scc(/C=C6\C(=O)c7cc(F)c(F)cc7C6=C(C#N)C#N)c5OCC(CC)CCCC)cc32)C(c2ccc(CCCCCC)cc2)(c2ccc(CCCCCC)cc2)c2cc(-c3scc(/C=C5\C(=O)c6cc(F)c(F)cc6C5=C(C#N)C#N)c3OCC(CC)CCCC)sc2-4)cc1,6.46,,,-5.018,-3.331,60.0,150.0,1:1,,conventional,PDINO,PEDOT:PSS,chlorobenzene,
96644,10.1016/j.dyepig.2023.111236,CCCCC(CC)COC(=O)c1sc2csc(-c3cc4c(-c5ccc(CC(CC)CCCC)s5)c5sccc5c(-c5ccc(CC(CC)CCCC)s5)c4s3)c2c1F,CCCCCCCCC(CCCCCC)CN1C(=O)c2ccc3c4ccc5c6c(cc(-c7cccs7)c(c7ccc(c2c37)C1=O)c64)C(=O)N(CC(CCCCCC)CCCCCCCC)C5=O,1.78,-5.21,-3.6,,,90.0,,1:1,,conventional,PDINO,PEDOT:PSS,chlorobenzene,DIO
96645,10.1016/j.dyepig.2023.111236,CCCCC(CC)COC(=O)c1sc2csc(-c3cc4c(-c5ccc(CC(CC)CCCC)s5)c5sccc5c(-c5ccc(CC(CC)CCCC)s5)c4s3)c2c1F,CCCCCCCCC(CCCCCC)CON1C(=O)c2ccc3c4ccc5c6c(ccc(c7c(-c8cccs8)cc(c2c37)C1=O)c64)C(=O)N(CC(CCCCCC)CCCCCCCC)C5=O,2.08,-5.21,-3.6,,,95.0,,1:1.2,,conventional,PDINO,PEDOT:PSS,chlorobenzene,DIO
96646,10.1016/j.dyepig.2023.111236,CCCCC(CC)COC(=O)c1sc2csc(-c3cc4c(-c5ccc(CC(CC)CCCC)s5)c5sccc5c(-c5ccc(CC(CC)CCCC)s5)c4s3)c2c1F,CCCCCCCCC(CCCCCC)CON1C(=O)c2ccc3c4ccc5c6c(cc(-c7cccs7)c(c7ccc(c2c37)C1=O)c64)C(=O)N(OCC(CCCCCC)CCCCCCCC)C5=O,1.24,-5.21,-3.6,,,90.0,,1:1,,conventional,PDINO,PEDOT:PSS,chlorobenzene,DIO
96647,10.1016/j.joule.2022.12.007,COC(=O)C(C)(C)c1cc(C)cc(-c2sc3c4sc5cc(/C=C6/C(=O)c7cc(F)cc(c7)C(=O)/C6=C\c6cc(C(C)(C)C(=O)OC)c(-c7cc(C)cc(C(C)(C)C(=O)OC)c7)s6)sc5c4c(C(C)(C)C(=O)OC)ccc2-3)c1,CCCCCCCCCCCCC(CCCCCCCCCC)Cn1c2c3sc(/C=C4\C(=O)c5ccccc5C4=C(C#N)C#N)c(CCCCCCCCCCC)c3sc2c2c3nsnc3c3c4sc5c(CCCCCCCCCCC)c(C/C=C6/C(=O)c7cc(-c8cccs8)ccc7C6=C(C#N)C#N)[se]c5c4n(CC(CCCCCCCCCC)CCCCCCCCCCCC)c3c21,16.5,-5.56,-3.65,,,100.0,,,,conventional,PFN-Br,PEDOT:PSS,chloroform,
96649,10.1016/j.joule.2022.12.007,COC(=O)C(C)(C)c1cc(C)cc(-c2sc3c4sc5cc(/C=C6/C(=O)c7cc(F)cc(c7)C(=O)/C6=C\c6cc(C(C)(C)C(=O)OC)c(-c7cc(C)cc(C(C)(C)C(=O)OC)c7)s6)sc5c4c(C(C)(C)C(=O)OC)ccc2-3)c1,CCCCCCCCCCCCC(CCCCCCCCCC)Cn1c2c3sc(/C=C4\C(=O)c5c(Cl)cc(Cl)cc5C4=C(C#N)C#N)c(CCCCCCCCCCC)c3sc2c2c3nsnc3c3c4sc5c(CCCCCCCCCCC)c(C/C=C6/C(=O)c7c(cc(Cl)c(-c8cccs8)c7Cl)C6=C(C#N)C#N)sc5c4n(CC(CCCCCCCCCC)CCCCCCCCCCCC)c3c21,14.8,-5.56,-3.65,,,100.0,,,,conventional,PFN-Br,PEDOT:PSS,chloroform,
96651,10.1016/j.joule.2023.10.006,CCCCCCCCc1cc(-c2cc3sc4c(-c5cccc(SCC(CCCCCC)CCCCCCCC)c5)c5c(sc6cc(-c7cc(CCCCCCCC)c(-c8ccc(/C=C9/SC(=S)N(CC)C9=O)s8)s7)sc65)c(-c5cccc(SCC(CCCCCC)CCCCCCCC)c5)c4c3s2)sc1-c1ccc(/C=C2/SC(=S)N(CC)C2=O)s1,CCCCCCC(CCCC)Cc1c(/C=C2\C(=O)c3cc(F)c(F)cc3C2=C(C#N)C#N)sc2c1SC1c3c(c4c(c5nsnc35)c3sc5c(CC(CCCC)CCCCCC)c(/C=C6\C(=O)c7cc(F)c(F)cc7C6=C(C#N)C#N)sc5c3n4CC(CC)CCCC)N(CC(CC)CCCC)C21,16.59,,,-5.68,-3.9,100.0,115.0,1.7:1,,conventional,PNDIT-F3N,PEDOT:PSS,chloroform,"1,4-diiodobenzene"
96652,10.1016/j.joule.2023.10.006,CCCCCCCCc1cc(-c2cc3sc4c(-c5cccc(SCC(CCCCCC)CCCCCCCC)c5)c5c(sc6cc(-c7cc(CCCCCCCC)c(-c8ccc(/C=C9/SC(=S)N(CC)C9=O)s8)s7)sc65)c(-c5cccc(SCC(CCCCCC)CCCCCCCC)c5)c4c3s2)sc1-c1ccc(/C=C2/SC(=S)N(CC)C2=O)s1,CCCCCCCCc1cc(-c2cc3sc4c(-c5cccc(SCC(CCCCCC)CCCCCCCC)c5)c5c(sc6cc(-c7cc(CCCCCCCC)c(-c8ccc(/C=C9/SC(=S)N(CC)C9=O)s8)s7)sc65)c(-c5cccc(SCC(CCCCCC)CCCCCCCC)c5)c4c3s2)sc1-c1ccc(/C=C2/SC(=S)N(CC)C2=O)s1,15.9,,,,,100.0,115.0,1.7:1,,conventional,PNDIT-F3N,PEDOT:PSS,chloroform,"1,4-diiodobenzene"
96656,10.1016/j.jpowsour.2023.233331,COC(=O)C(C)(C)c1cc(C)cc(-c2sc3c4sc5cc(/C=C6/C(=O)c7cc(F)cc(c7)C(=O)/C6=C\c6cc(C(C)(C)C(=O)OC)c(-c7cc(C)cc(C(C)(C)C(=O)OC)c7)s6)sc5c4c(C(C)(C)C(=O)OC)ccc2-3)c1,CCCCCCc1ccc(C2(c3ccc(CCCCCC)cc3)c3cc4c(cc3-c3sc5cc(/C=C6\C(=O)c7cc(F)c(F)cc7C6=C(C#N)C#N)sc5c32)C(c2ccc(CCCCCC)cc2)(c2ccc(CCCCCC)cc2)c2c-4sc3cc(/C=C4\C(=O)c5cc(F)c(F)cc5C4=C(C#N)C#N)sc23)cc1,13.7,-5.56,-3.65,-5.66,-4.14,,,"1:0.8, w/w",0.5%,,,,,
96657,10.1016/j.nanoen.2022.108116,COC(=O)C(C)(C)c1cc(C)cc(-c2sc3c4sc5cc(/C=C6/C(=O)c7cc(F)cc(c7)C(=O)/C6=C\c6cc(C(C)(C)C(=O)OC)c(-c7cc(C)cc(C(C)(C)C(=O)OC)c7)s6)sc5c4c(C(C)(C)C(=O)OC)ccc2-3)c1,CCCCCCC(CCCC)COc1c2oc3c4sc(/C=C5\C(=O)c6cc(F)c(F)cc6C5=C(C#N)C#N)cc4n(CC(CCCC)CCCCCC)c3c2c(OCC(CCCC)CCCCCC)c2oc3c4c(n(CC(CCCC)CCCCCC)c3c12)[SH](/C=C1/C(=O)c2cc(F)c(F)cc2C1=C(C#N)C#N)C=C4,1.4,-5.56,-3.65,,,,,,,,PF3N-Br,,,
96658,10.1016/j.nanoen.2022.108116,COC(=O)C(C)(C)c1cc(C)cc(-c2sc3c4sc5cc(/C=C6/C(=O)c7cc(F)cc(c7)C(=O)/C6=C\c6cc(C(C)(C)C(=O)OC)c(-c7cc(C)cc(C(C)(C)C(=O)OC)c7)s6)sc5c4c(C(C)(C)C(=O)OC)ccc2-3)c1,CCCCCCC(CCCC)COc1c2oc3c4sc(/C=C5\C(=O)c6cc(F)c(F)cc6C5=C(C#N)C#N)cc4n(CC(CCCC)CCCCCC)c3c2c(OCC(CCCC)CCCCCC)c2sc3c4c(n(CC(CCCC)CCCCCC)c3c12)[SH](/C=C1/C(=O)c2cc(F)c(F)cc2C1=C(C#N)C#N)C=C4,11.0,-5.56,-3.65,,,,,,,,PF3N-Br,,,
96659,10.1016/j.nanoen.2022.108116,COC(=O)C(C)(C)c1cc(C)cc(-c2sc3c4sc5cc(/C=C6/C(=O)c7cc(F)cc(c7)C(=O)/C6=C\c6cc(C(C)(C)C(=O)OC)c(-c7cc(C)cc(C(C)(C)C(=O)OC)c7)s6)sc5c4c(C(C)(C)C(=O)OC)ccc2-3)c1,CCCCCCC(CCCC)COc1c2sc3c4sc(/C=C5\C(=O)c6cc(F)c(F)cc6C5=C(C#N)C#N)cc4n(CC(CCCC)CCCCCC)c3c2c(OCC(CCCC)CCCCCC)c2sc3c4c(n(CC(CCCC)CCCCCC)c3c12)[SH](/C=C1/C(=O)c2cc(F)c(F)cc2C1=C(C#N)C#N)C=C4,17.0,-5.56,-3.65,,,,,,,,PF3N-Br,,,
96660,10.1016/j.nanoen.2023.108766,COC(=O)C(C)(C)c1cc(C)cc(-c2sc3c4sc5cc(/C=C6/C(=O)c7cc(F)cc(c7)C(=O)/C6=C\c6cc(C(C)(C)C(=O)OC)c(-c7cc(C)cc(C(C)(C)C(=O)OC)c7)s6)sc5c4c(C(C)(C)C(=O)OC)ccc2-3)c1,CCCCCCCCCCCCC(CCCCCCCCCC)Cn1c2c3sc(/C=C4\C(=O)c5ccccc5C4=C(C#N)C#N)c(CCCCCCCCCCC)c3sc2c2c3nc4cc(F)c(F)cc4nc3c3c4sc5c(CCCCCCCCCCC)c(/C=C6/C(=O)c7cc(-c8cccs8)ccc7C6=C(C#N)C#N)sc5c4n(CC(CCCCCCCCCC)CCCCCCCCCCCC)c3c21,13.83,-5.56,-3.65,,,,,,,conventional,PDINN,PEDOT:PSS,chloroform,
96661,10.1016/j.nanoen.2023.108766,COC(=O)C(C)(C)c1cc(C)cc(-c2sc3c4sc5cc(/C=C6/C(=O)c7cc(F)cc(c7)C(=O)/C6=C\c6cc(C(C)(C)C(=O)OC)c(-c7cc(C)cc(C(C)(C)C(=O)OC)c7)s6)sc5c4c(C(C)(C)C(=O)OC)ccc2-3)c1,CCCCCCCCCCCCC(CCCCCCCCCC)Cn1c2c3sc(/C=C4\C(=O)c5ccccc5C4=C(C#N)C#N)c(CCCCCCCCCCC)c3sc2c2c3nc4cc(F)c(F)cc4nc3c3c4sc5c(CCCCCCCCCCC)c(/C=C6/C(=O)c7cc(-c8scc(F)c8F)ccc7C6=C(C#N)C#N)sc5c4n(CC(CCCCCCCCCC)CCCCCCCCCCCC)c3c21,17.3,-5.56,-3.65,,,,,,,conventional,PDINN,PEDOT:PSS,chloroform,
96662,10.1016/j.nanoen.2023.108766,COC(=O)C(C)(C)c1cc(C)cc(-c2sc3c4sc5cc(/C=C6/C(=O)c7cc(F)cc(c7)C(=O)/C6=C\c6cc(C(C)(C)C(=O)OC)c(-c7cc(C)cc(C(C)(C)C(=O)OC)c7)s6)sc5c4c(C(C)(C)C(=O)OC)ccc2-3)c1,CCCCCCCCCCCCC(CCCCCCCCCC)Cn1c2c3sc(/C=C4\C(=O)c5ccccc5C4=C(C#N)C#N)c(CCCCCCCCCCC)c3sc2c2c3nc4cc(F)c(F)cc4nc3c3c4sc5c(CCCCCCCCCCC)c(/C=C6/C(=O)c7cc(-c8scc(Cl)c8Cl)ccc7C6=C(C#N)C#N)sc5c4n(CC(CCCCCCCCCC)CCCCCCCCCCCC)c3c21,15.75,-5.56,-3.65,,,,,,,conventional,PDINN,PEDOT:PSS,chloroform,
96663,10.1016/j.orgel.2022.106735,COC(=O)C(C)(C)c1cc(C)cc(-c2sc3c4sc5cc(/C=C6/C(=O)c7cc(F)cc(c7)C(=O)/C6=C\c6cc(C(C)(C)C(=O)OC)c(-c7cc(C)cc(C(C)(C)C(=O)OC)c7)s6)sc5c4c(C(C)(C)C(=O)OC)ccc2-3)c1,CCCCCCCCCCCCC(CCCCCCCCCC)Cn1c2c3sc(/C=C4\C(=O)c5cc(-c6cccs6)ccc5C4=C(C#N)C#N)c(CCCCCCCCCCC)c3sc2c2c3nc4ccc(-c5cccs5)cc4nc3c3c4sc5c(CCCCCCCCCCC)c(/C=C6/C(=O)c7cc(-c8cccs8)ccc7C6=C(C#N)C#N)sc5c4n(CC(CCCCCCCCCC)CCCCCCCCCCCC)c3c21,4.06,-5.56,-3.65,,,100.0,,1:1.2,,conventional,PNDIT-F3N,PEDOT:PSS,,
96664,10.1016/j.orgel.2022.106735,COC(=O)C(C)(C)c1cc(C)cc(-c2sc3c4sc5cc(/C=C6/C(=O)c7cc(F)cc(c7)C(=O)/C6=C\c6cc(C(C)(C)C(=O)OC)c(-c7cc(C)cc(C(C)(C)C(=O)OC)c7)s6)sc5c4c(C(C)(C)C(=O)OC)ccc2-3)c1,CCCCCCCCCCCCC(CCCCCCCCCC)Cn1c2c3sc(/C=C4\C(=O)c5cc(-c6scc(F)c6F)ccc5C4=C(C#N)C#N)c(CCCCCCCCCCC)c3sc2c2c3nc4ccc(-c5scc(F)c5F)cc4nc3c3c4sc5c(CCCCCCCCCCC)c(/C=C6/C(=O)c7cc(-c8scc(F)c8F)ccc7C6=C(C#N)C#N)sc5c4n(CC(CCCCCCCCCC)CCCCCCCCCCCC)c3c21,7.41,-5.56,-3.65,,,100.0,,1:1.2,,conventional,PNDIT-F3N,PEDOT:PSS,,
96665,10.1016/j.orgel.2023.106765,CCSc1cc2c(cc1SCC)C(=O)c1c(-c3ccc(-c4cc5c(-c6cc(F)c(CC)s6)c6sc(-c7ccc(-c8sc(-c9ccc(-c%10cc%11c(-c%12cc(F)c(CC)s%12)c%12sc(-c%13ccc(-c%14sc(-c%15ccc(-c%16cc%17c(-c%18cc(F)c(CC)s%18)c%18sccc%18c(-c%18cc(F)c(CC)s%18)c%17s%16)s%15)c%15c%14C(=O)c%14cc(SCC)c(SCC)cc%14C%15=O)s%13)cc%12c(-c%12cc(F)c(CC)s%12)c%11s%10)s9)c9c8C(=O)c8cc(SCC)c(SCC)cc8C9=O)s7)cc6c(-c6cc(F)c(CC)s6)c5s4)s3)sc(-c3cccs3)c1C2=O,CCCCCCCCCCCc1c(/C=C2\C(=O)c3cc(F)c(F)cc3C2=C(C#N)C#N)sc2c1sc1c3c4nsnc4c4c5sc6c(CCCCCCCCCCC)c(/C=C7\C(=O)c8cc(F)c(F)cc8C7=C(C#N)C#N)sc6c5n(CC(CC)CCCC)c4c3n(CC(CC)CCCC)c21,12.86,-5.48,-3.52,-5.65,-4.09,,,1:1,,conventional,PDINO,PEDOT:PSS,chloroform,
96666,10.1016/j.orgel.2023.106765,CCCCCCC(CCCC)CSc1cc2c(cc1SCC(CCCC)CCCCCC)C(=O)c1c(-c3ccc(-c4cc5c(-c6cc(F)c(CC(CC)CCCC)s6)c6sccc6c(-c6cc(F)c(CC(CC)CCCC)s6)c5s4)s3)sc(-c3cccs3)c1C2=O,CCCCCCCCCCCc1c(/C=C2\C(=O)c3cc(F)c(F)cc3C2=C(C#N)C#N)sc2c1sc1c3c4nsnc4c4c5sc6c(CCCCCCCCCCC)c(/C=C7\C(=O)c8cc(F)c(F)cc8C7=C(C#N)C#N)sc6c5n(CC(CC)CCCC)c4c3n(CC(CC)CCCC)c21,16.22,,,-5.65,-4.09,,,1:1,,conventional,PDINO,PEDOT:PSS,chloroform,
96667,10.1016/j.polymer.2023.125890,CCCCCCc1ccsc1,CCCCCCc1ccc(C2(c3ccc(CCCCCC)cc3)c3c(sc4cc(/C=C5\C(=O)c6cc(F)c(F)cc6C5=C(C#N)C#N)sc34)-c3sc4c5c(sc4c32)-c2sc3cc(/C=C4\C(=O)c6cc(F)c(F)cc6C4=C(C#N)C#N)sc3c2C5(c2ccc(CCCCCC)cc2)c2ccc(CCCCCC)cc2)cc1,0.35,-5.01,-3.12,-5.4,-4.0,,,1:1,,inverted,ZnO/C60-SAM,MoO3,chloroform,
96668,10.1016/j.polymer.2023.125890,CCCCCCCCCCC(CCCCCCCC)Cc1ccc(-c2csc(-c3cc(-c4ccc(CC(CCCCCCCC)CCCCCCCCCC)s4)c(-c4ccc(-c5cccs5)s4)s3)c2)s1,CCCCCCc1ccc(C2(c3ccc(CCCCCC)cc3)c3c(sc4cc(/C=C5\C(=O)c6cc(F)c(F)cc6C5=C(C#N)C#N)sc34)-c3sc4c5c(sc4c32)-c2sc3cc(/C=C4\C(=O)c6cc(F)c(F)cc6C4=C(C#N)C#N)sc3c2C5(c2ccc(CCCCCC)cc2)c2ccc(CCCCCC)cc2)cc1,2.85,,,-5.4,-4.0,,,1:1,,inverted,ZnO/C60-SAM,MoO3,chloroform,
96669,10.1016/j.polymer.2023.125890,CCCCCCCCCCC(CCCCCCCC)Cc1ccc(-c2csc(-c3cc(-c4ccc(CC(CCCCCCCC)CCCCCCCCCC)s4)c(-c4cc(F)c(-c5sccc5F)s4)s3)c2)s1,CCCCCCc1ccc(C2(c3ccc(CCCCCC)cc3)c3c(sc4cc(/C=C5\C(=O)c6cc(F)c(F)cc6C5=C(C#N)C#N)sc34)-c3sc4c5c(sc4c32)-c2sc3cc(/C=C4\C(=O)c6cc(F)c(F)cc6C4=C(C#N)C#N)sc3c2C5(c2ccc(CCCCCC)cc2)c2ccc(CCCCCC)cc2)cc1,10.48,,,-5.4,-4.0,,,1:1,,inverted,ZnO/C60-SAM,MoO3,chloroform,
96674,10.1021/acs.chemmater.3c02181,CCCCCCCCCCC(CCCCCCCC)Cc1csc(-c2c(F)c(F)c(-c3cc(CC(CCCCCCCC)CCCCCCCCCC)c(-c4ccc(-c5cccs5)s4)s3)c3nsnc23)c1,COC(=O)CCCC1(c2ccccc2)C23c4c5ccc6c7cc8c9c%10c(cc%11cc%12c%13c%14c(cc%15c%16ccc-5c2c%16c2c5c%16c%17c(c(c46)c7c9c%17c4c%10c%11c%13c4c%16c%14c%152)C513)C%12)C8,9.17,-5.32,-3.7,-5.9,-3.9,200.0,,1:1.2,3% v/v,,,,,
96675,10.1021/acs.chemmater.3c02181,CCCCCCCCCCC(CCCCCCCC)Cc1csc(-c2c(F)c(F)c(-c3cc(CC(CCCCCCCC)CCCCCCCCCC)c(-c4ccc(-c5cccs5)s4)s3)c3nsnc23)c1,COC(=O)CCCC1(c2ccccc2)C23c4c5ccc6c7cc8c9c%10c(cc%11cc%12c%13c%14c(cc%15c%16ccc-5c2c%16c2c5c%16c%17c(c(c46)c7c9c%17c4c%10c%11c%13c4c%16c%14c%152)C513)C%12)C8,2.1,-5.32,-3.7,-5.9,-3.9,200.0,220.0,1:1.2,3% v/v,,,,,
96682,10.1021/acs.chemmater.3c02181,CCCCCCCCCCC(CCCCCCCC)Cc1csc(-c2c(F)c(F)c(-c3cc(CC(CCCCCCCC)CCCCCCCCCC)c(-c4ccc(-c5ccc(-c6sc(-c7c(F)c(F)c(-c8cc(C(=O)OC(C)(C)CCCCCCCCCC)c(-c9ccc(-c%10cccs%10)s9)s8)c8nsnc78)cc6C(=O)OC(C)(C)CCCCCCCCCC)s5)s4)s3)c3nsnc23)c1,COC(=O)CCCC1(c2ccccc2)C23c4c5ccc6c7cc8c9c%10c(cc%11cc%12c%13c%14c(cc%15c%16ccc-5c2c%16c2c5c%16c%17c(c(c46)c7c9c%17c4c%10c%11c%13c4c%16c%14c%152)C513)C%12)C8,0.29,,,-5.9,-3.9,200.0,220.0,,,,,,,
96683,10.1021/acs.chemmater.3c02181,CCCCCCCCCCC(CCCCCCCC)Cc1csc(-c2c(F)c(F)c(-c3cc(CC(CCCCCCCC)CCCCCCCCCC)c(-c4ccc(-c5ccc(-c6sc(-c7c(F)c(F)c(-c8cc(C(=O)OC(C)(C)CCCCCCCCCC)c(-c9ccc(-c%10cccs%10)s9)s8)c8nsnc78)cc6C(=O)OC(C)(C)CCCCCCCCCC)s5)s4)s3)c3nsnc23)c1,COC(=O)CCCC1(c2ccccc2)C23c4c5ccc6c7cc8c9c%10c(cc%11cc%12c%13c%14c(cc%15c%16ccc-5c2c%16c2c5c%16c%17c(c(c46)c7c9c%17c4c%10c%11c%13c4c%16c%14c%152)C513)C%12)C8,0.25,,,-5.9,-3.9,200.0,220.0,,,,,,,
96684,10.1021/acs.macromol.3c01349,CCCCCCC(CCCC)COc1c2sc3c4sc(/C=C5\C(=O)c6cc(F)c(F)cc6C5=C(C#N)C#N)cc4n(CC(CCCC)CCCCCC)c3c2c(OCC(CCCC)CCCCCC)c2sc3c4c(n(CC(CCCC)CCCCCC)c3c12)[SH](/C=C1/C(=O)c2cc(F)c(F)cc2C1=C(C#N)C#N)C=C4,CCCCCCCCCCC(CCCCCCCC)CN1C(=O)c2ccc3c4c(c(-c5ccc(-c6cccs6)s5)cc(c24)C1=O)C(=O)N(C(CCCCCCCC)CCCCCCCCCC)C3=O,8.15,,,-5.49,-4.05,,,2:1,,conventional,PFN-Br,PEDOT:PSS,,
96685,10.1021/acs.macromol.3c01349,CCCCCCCCN1C(=O)c2c(c(-c3ccc(-c4ccc(CCCCCCCCc5ccc(-c6ccc(-c7c8c(c(-c9ccc(-c%10cc%11c(-c%12ccc(CC(CC)CCCC)s%12)c%12sccc%12c(-c%12ccc(CC(CC)CCCC)s%12)c%11s%10)s9)c9nn(CCCCCC[Si](C)(O[Si](C)(C)C)O[Si](C)(C)C)nc79)C(=O)N(CCCCCCCC)C8=O)s6)s5)s4)s3)c3nn(CCCCCC[Si](C)(O[Si](C)(C)C)O[Si](C)(C)C)nc3c2-c2cccs2)C1=O,CCCCCCCCCCC(CCCCCCCC)CN1C(=O)c2ccc3c4c(c(-c5ccc(-c6ccc(-c7cc8c9c(c(-c%10ccc(/C=C/c%11cccs%11)s%10)cc%10c9c7C(=O)N(CC(CCCCCCCC)CCCCCCCCCC)C%10=O)C(=O)N(CC(CCCCCCCC)CCCCCCCCCC)C8=O)s6)s5)cc(c24)C1=O)C(=O)N(CC(CCCCCCCC)CCCCCCCCCC)C3=O,7.51,,,,,,,2:1,,conventional,PFN-Br,PEDOT:PSS,,
96686,10.1021/acs.macromol.3c01349,CCCCCCCCN1C(=O)c2c(c(-c3ccc(-c4ccc(CCCCCCCCc5ccc(-c6ccc(-c7c8c(c(-c9ccc(-c%10cc%11c(-c%12ccc(CC(CC)CCCC)s%12)c%12sccc%12c(-c%12ccc(CC(CC)CCCC)s%12)c%11s%10)s9)c9nn(CCCCCC[Si](C)(O[Si](C)(C)C)O[Si](C)(C)C)nc79)C(=O)N(CCCCCCCC)C8=O)s6)s5)s4)s3)c3nn(CCCCCC[Si](C)(O[Si](C)(C)C)O[Si](C)(C)C)nc3c2-c2cccs2)C1=O,CCCCCCCCCCC(CCCCCCCC)CN1C(=O)c2ccc3c4c(c(-c5ccc(-c6ccc(-c7cc8c9c(c(-c%10ccc(/C=C/c%11cccs%11)s%10)cc%10c9c7C(=O)N(CC(CCCCCCCC)CCCCCCCCCC)C%10=O)C(=O)N(CC(CCCCCCCC)CCCCCCCCCC)C8=O)s6)s5)cc(c24)C1=O)C(=O)N(CC(CCCCCCCC)CCCCCCCCCC)C3=O,8.45,,,,,,,2:1,,conventional,PFN-Br,PEDOT:PSS,,DBE
96687,10.1021/acsaem.3c00339,CCCCCCCCC(CCCCCC)Cn1nc2c(-c3cccs3)c(F)c(F)c(-c3ccc(-c4cc5c(-c6ccc(CC(CC)CCCC)s6)c6sccc6c(-c6ccc(CC(CC)CCCC)s6)c5s4)s3)c2n1,CCCCCCc1ccc(C2(c3ccc(CCCCCC)cc3)c3cc4c(cc3-c3sc(-c5sc(/C=C6\C(=O)c7ccccc7C6=C(C#N)C#N)cc5OCC(CC)CCCC)cc32)C(c2ccc(CCCCCC)cc2)(c2ccc(CCCCCC)cc2)c2cc(-c3scc(/C=C5\C(=O)c6ccccc6C5=C(C#N)C#N)c3OCC(CC)CCCC)sc2-4)cc1,5.24,-5.2,-3.05,,,,150.0,1:1,,inverted,ZnO,MoO3,chlorobenzene,
96688,10.1021/acsaem.3c00339,CCCCCCCCC(CCCCCC)Cn1nc2c(-c3cccs3)c(F)c(F)c(-c3ccc(-c4cc5c(-c6ccc(CC(CC)CCCC)s6)c6sccc6c(-c6ccc(CC(CC)CCCC)s6)c5s4)s3)c2n1,CCCCCCc1ccc(C2(c3ccc(CCCCCC)cc3)c3cc4c(cc3-c3sc(-c5sc(/C=C6\C(=O)c7cc(F)ccc7C6=C(C#N)C#N)cc5OCC(CC)CCCC)cc32)C(c2ccc(CCCCCC)cc2)(c2ccc(CCCCCC)cc2)c2cc(-c3scc(/C=C5\C(=O)c6cc(F)ccc6C5=C(C#N)C#N)c3OCC(CC)CCCC)sc2-4)cc1,9.96,-5.2,-3.05,,,,150.0,1:1,,inverted,ZnO,MoO3,chlorobenzene,
96689,10.1021/acsaem.3c00339,CCCCCCCCC(CCCCCC)Cn1nc2c(-c3cccs3)c(F)c(F)c(-c3ccc(-c4cc5c(-c6ccc(CC(CC)CCCC)s6)c6sccc6c(-c6ccc(CC(CC)CCCC)s6)c5s4)s3)c2n1,CCCCCCc1ccc(C2(c3ccc(CCCCCC)cc3)c3cc4c(cc3-c3sc(-c5sc(/C=C6\C(=O)c7cc(F)c(F)cc7C6=C(C#N)C#N)cc5OCC(CC)CCCC)cc32)C(c2ccc(CCCCCC)cc2)(c2ccc(CCCCCC)cc2)c2cc(-c3scc(/C=C5\C(=O)c6cc(F)c(F)cc6C5=C(C#N)C#N)c3OCC(CC)CCCC)sc2-4)cc1,11.65,-5.2,-3.05,,,,150.0,1:1,,inverted,ZnO,MoO3,chlorobenzene,
96690,10.1021/acsaem.3c00339,CCCCCCCCC(CCCCCC)Cn1nc2c(-c3cccs3)c(F)c(F)c(-c3ccc(-c4cc5c(-c6ccc(CC(CC)CCCC)s6)c6sccc6c(-c6ccc(CC(CC)CCCC)s6)c5s4)s3)c2n1,CCCCCCc1ccc(C2(c3ccc(CCCCCC)cc3)c3cc4c(cc3-c3sc(-c5sc(/C=C6\C(=O)c7cc(F)c(F)cc7C6=C(C#N)C#N)cc5OCC(CC)CCCC)cc32)C(c2ccc(CCCCCC)cc2)(c2ccc(CCCCCC)cc2)c2cc(-c3scc(/C=C5\C(=O)c6cc(F)c(F)cc6C5=C(C#N)C#N)c3OCC(CC)CCCC)sc2-4)cc1,10.43,-5.2,-3.05,,,,150.0,1:1,,inverted,ZnO,MoO3,chlorobenzene,
96693,10.1021/acsaem.3c02261,CCCCC(CC)Cc1ccc(-c2c3cc(-c4ccc(-c5sc(-c6cccs6)c6c5C(=O)c5c(CC(CC)CCCC)sc(CC(CC)CCCC)c5C6=O)s4)sc3c(-c3ccc(CC(CC)CCCC)s3)c3ccsc23)s1,CCCCCCC1(CCCCCC)c2cc(/C=C3\SC(=S)N(CC)C3=O)sc2-c2sc(-c3ccc(-c4cc5c(s4)-c4sc(/C=C6\SC(=S)N(CC)C6=O)cc4C5(CCCCCC)CCCCCC)c4n[se]nc34)cc21,12.26,-5.33,-3.48,,,,,1:1.2,,conventional,PFN-Br,PEDOT:PSS,,
96694,10.1021/acsaem.3c02261,CCCCC(CC)Cc1ccc(-c2c3cc(-c4ccc(-c5sc(-c6cccs6)c6c5C(=O)c5c(CC(CC)CCCC)sc(CC(CC)CCCC)c5C6=O)s4)sc3c(-c3ccc(CC(CC)CCCC)s3)c3ccsc23)s1,CCCCCCC1(CCCCCC)c2cc(/C=c3\sc(=C(C#N)C#N)n(CC)c3=O)sc2-c2sc(-c3ccc(-c4cc5c(s4)-c4sc(/C=c6\sc(=S)n(CC)c6=C(C#N)C#N)cc4C5(CCCCCC)CCCCCC)c4n[se]nc34)cc21,14.93,-5.33,-3.48,,,,,1:1.2,,conventional,PFN-Br,PEDOT:PSS,,
96695,10.1021/acsami.2c19590,COC(=O)C(C)(C)c1cc(C)cc(-c2sc3c4sc5cc(/C=C6/C(=O)c7cc(F)cc(c7)C(=O)/C6=C\c6cc(C(C)(C)C(=O)OC)c(-c7cc(C)cc(C(C)(C)C(=O)OC)c7)s6)sc5c4c(C(C)(C)C(=O)OC)ccc2-3)c1,CCCCCCCCCCCc1c(/C=C2\C(=O)c3ccccc3C2=C(C#N)C#N)sc2c1sc1c3c4nsnc4c4c5sc6c(CCCCCCCCCCC)c(/C=C7\C(=O)c8cc(-c9cccs9)ccc8C7=C(C#N)C#N)sc6c5n(CC(CCCCCCCC)CCCCCCCCCC)c4c3n(CC(CCCCCCCC)CCCCCCCCCC)c21,15.39,-5.56,-3.65,-5.68,-3.94,,,,,conventional,PDINN,PEDOT:PSS,chloroform,
96696,10.1021/acsami.2c19590,COC(=O)C(C)(C)c1cc(C)cc(-c2sc3c4sc5cc(/C=C6/C(=O)c7cc(F)cc(c7)C(=O)/C6=C\c6cc(C(C)(C)C(=O)OC)c(-c7cc(C)cc(C(C)(C)C(=O)OC)c7)s6)sc5c4c(C(C)(C)C(=O)OC)ccc2-3)c1,COC(=O)CCCC1(c2ccccc2)C23c4c5ccc6c7cc8c9c%10c(cc%11cc%12c%13c%14c(cc%15c%16ccc-5c2c%16c2c5c%16c%17c(c(c46)c7c9c%17c4c%10c%11c%13c4c%16c%14c%152)C513)C%12)C8,8.4,-5.56,-3.65,-5.9,-3.9,,,,,conventional,PDINN,PEDOT:PSS,chloroform,
96703,10.1021/acsami.2c21574,COC(=O)C(C)(C)c1cc(C)cc(-c2sc3c4sc5cc(/C=C6/C(=O)c7cc(F)cc(c7)C(=O)/C6=C\c6cc(C(C)(C)C(=O)OC)c(-c7cc(C)cc(C(C)(C)C(=O)OC)c7)s6)sc5c4c(C(C)(C)C(=O)OC)ccc2-3)c1,CCCCC(CC)COc1c(OCC(CC)CCCC)c(-c2cc3c(s2)-c2sc(/C=C4/C(=O)c5ccccc5C4=C(C#N)C#N)cc2C3(CC(CC)CCCC)CC(CC)CCCC)c2nsnc2c1-c1cc2c(s1)-c1sc(/C=C3\C(=O)c4ccc(-c5cccs5)cc4C3=C(C#N)C#N)cc1C2(CC(CC)CCCC)CC(CC)CCCC,5.1,-5.56,-3.65,,,100.0,150.0,1:1,,conventional,PFN-Br,PEDOT:PSS,chloroform,CN
96705,10.1021/acsami.2c22461,CCCCCCC(CCCC)Cc1csc(-c2cc3c4nsnc4c4cc(-c5cc(CC(CCCC)CCCCCC)c(-c6cc7c(-c8cc(Cl)c(CC(CC)CCCC)s8)c8sccc8c(-c8cc(Cl)c(CC(CC)CCCC)s8)c7s6)s5)sc4c3s2)c1,CCCCCCCCCCCc1c(/C=C2\C(=O)c3cc(F)c(F)cc3C2=C(C#N)C#N)sc2c1sc1c3c4nsnc4c4c5sc6c(CCCCCCCCCCC)c(/C=C7\C(=O)c8cc(F)c(F)cc8C7=C(C#N)C#N)sc6c5n(CC(CC)CCCC)c4c3n(CC(CC)CCCC)c21,17.23,-5.51,-2.77,-5.65,-4.09,,,,,,,,,
96706,10.1021/acsami.2c22461,CCCCCCC(CCCC)Cc1csc(-c2cc3c4nsnc4c4cc(-c5cc(CC(CCCC)CCCCCC)c(-c6cc7c(-c8cc(Cl)c(CC(CC)CCCC)s8)c8sccc8c(-c8cc(Cl)c(CC(CC)CCCC)s8)c7s6)s5)sc4c3s2)c1,CCCCCCCCCCCc1c(/C=C2\C(=O)c3cc(F)c(F)cc3C2=C(C#N)C#N)sc2c1sc1c3c4nsnc4c4c5sc6c(CCCCCCCCCCC)c(/C=C7\C(=O)c8cc(F)c(F)cc8C7=C(C#N)C#N)sc6c5n(CC(CC)CCCC)c4c3n(CC(CC)CCCC)c21,17.62,-5.51,-2.77,-5.65,-4.09,,,,,,,,,
96707,10.1021/acsami.2c22461,CCCCCCC(CCCC)Cc1csc(-c2cc3c4nsnc4c4cc(-c5cc(CC(CCCC)CCCCCC)c(-c6cc7c(-c8cc(Cl)c(CC(CC)CCCC)s8)c8sccc8c(-c8cc(Cl)c(CC(CC)CCCC)s8)c7s6)s5)sc4c3s2)c1,CCCCCCCCCCCc1c(/C=C2\C(=O)c3cc(F)c(F)cc3C2=C(C#N)C#N)sc2c1sc1c3c4nsnc4c4c5sc6c(CCCCCCCCCCC)c(/C=C7\C(=O)c8cc(F)c(F)cc8C7=C(C#N)C#N)sc6c5n(CC(CC)CCCC)c4c3n(CC(CC)CCCC)c21,15.81,-5.51,-2.77,-5.65,-4.09,,,,,,,,,
96708,10.1021/acsami.2c22461,CCCCCCC(CCCC)Cc1csc(-c2cc3c4nsnc4c4cc(-c5cc(CC(CCCC)CCCCCC)c(-c6cc7c(-c8cc(Cl)c(CC(CC)CCCC)s8)c8sccc8c(-c8cc(Cl)c(CC(CC)CCCC)s8)c7s6)s5)sc4c3s2)c1,CCCCCCCCCCCc1c(/C=C2\C(=O)c3cc(F)c(F)cc3C2=C(C#N)C#N)sc2c1sc1c3c4nsnc4c4c5sc6c(CCCCCCCCCCC)c(/C=C7\C(=O)c8cc(F)c(F)cc8C7=C(C#N)C#N)sc6c5n(CC(CC)CCCC)c4c3n(CC(CC)CCCC)c21,18.15,-5.51,-2.77,-5.65,-4.09,,,,,,,,,
96709,10.1021/acsami.2c22461,CCCCCCC(CCCC)Cc1csc(-c2cc3c4nsnc4c4cc(-c5cc(CC(CCCC)CCCCCC)c(-c6cc7c(-c8cc(Cl)c(CC(CC)CCCC)s8)c8sccc8c(-c8cc(Cl)c(CC(CC)CCCC)s8)c7s6)s5)sc4c3s2)c1,CCCCCCC(CCCC)Cc1c(/C=C2\C(=O)c3cc(F)c(F)cc3C2=C(C#N)C#N)sc2c1SC1c3c(c4c(c5nsnc35)c3sc5c(CC(CCCC)CCCCCC)c(/C=C6\C(=O)c7cc(F)c(F)cc7C6=C(C#N)C#N)sc5c3n4CC(CC)CCCC)N(CC(CC)CCCC)C21,17.39,-5.51,-2.77,-5.68,-3.9,,,,,,,,,
96710,10.1021/acsami.2c22461,CCCCCCC(CCCC)Cc1csc(-c2cc3c4nsnc4c4cc(-c5cc(CC(CCCC)CCCCCC)c(-c6cc7c(-c8cc(Cl)c(CC(CC)CCCC)s8)c8sccc8c(-c8cc(Cl)c(CC(CC)CCCC)s8)c7s6)s5)sc4c3s2)c1,CCCCCCC(CCCC)Cc1c(/C=C2\C(=O)c3cc(F)c(F)cc3C2=C(C#N)C#N)sc2c1SC1c3c(c4c(c5nsnc35)c3sc5c(CC(CCCC)CCCCCC)c(/C=C6\C(=O)c7cc(F)c(F)cc7C6=C(C#N)C#N)sc5c3n4CC(CC)CCCC)N(CC(CC)CCCC)C21,18.03,-5.51,-2.77,-5.68,-3.9,,,,,,,,,
96711,10.1021/acsami.2c22461,CCCCCCC(CCCC)Cc1csc(-c2cc3c4nsnc4c4cc(-c5cc(CC(CCCC)CCCCCC)c(-c6cc7c(-c8cc(Cl)c(CC(CC)CCCC)s8)c8sccc8c(-c8cc(Cl)c(CC(CC)CCCC)s8)c7s6)s5)sc4c3s2)c1,CCCCCCCCCCCc1c(/C=C2\C(=O)c3cc(F)c(F)cc3C2=C(C#N)C#N)sc2c1sc1c3c4nsnc4c4c5sc6c(CCCCCCCCCCC)c(/C=C7\C(=O)c8cc(F)c(F)cc8C7=C(C#N)C#N)sc6c5n(CCC(CC)CCCC)c4c3n(CCC(CC)CCCC)c21,17.13,-5.51,-2.77,-5.64,-3.86,,,,,,,,,
96712,10.1021/acsami.2c22461,CCCCCCC(CCCC)Cc1csc(-c2cc3c4nsnc4c4cc(-c5cc(CC(CCCC)CCCCCC)c(-c6cc7c(-c8cc(Cl)c(CC(CC)CCCC)s8)c8sccc8c(-c8cc(Cl)c(CC(CC)CCCC)s8)c7s6)s5)sc4c3s2)c1,CCCCCCCCCCCc1c(/C=C2\C(=O)c3cc(F)c(F)cc3C2=C(C#N)C#N)sc2c1sc1c3c4nsnc4c4c5sc6c(CCCCCCCCCCC)c(/C=C7\C(=O)c8cc(F)c(F)cc8C7=C(C#N)C#N)sc6c5n(CCC(CC)CCCC)c4c3n(CCC(CC)CCCC)c21,17.61,-5.51,-2.77,-5.64,-3.86,,,,,,,,,
96713,10.1021/acsami.2c23190,COC(=O)C(C)(C)c1cc(C)cc(-c2sc3c4sc5cc(/C=C6/C(=O)c7cc(F)cc(c7)C(=O)/C6=C\c6cc(C(C)(C)C(=O)OC)c(-c7cc(C)cc(C(C)(C)C(=O)OC)c7)s6)sc5c4c(C(C)(C)C(=O)OC)ccc2-3)c1,CCCCCCCCCCCc1c(/C=C2\C(=O)c3cc(F)c(F)cc3C2=C(C#N)C#N)sc2c1sc1c3c4nc(-c5cccc(OCCCCCC)c5)c(-c5cccc(OCCCCCC)c5)nc4c4c5sc6c(CCCCCCCCCCC)c(C/C=C7/C(=O)c8cc(F)c(F)cc8C7=C(C#N)C#N)sc6c5n(CC(CCCC)CCCCCC)c4c3n(CC(CCCC)CCCCCC)c21,12.45,-5.56,-3.65,,,,100.0,1:1.2,,conventional,PDINO,PEDOT:PSS,,
96714,10.1021/acsami.2c23190,COC(=O)C(C)(C)c1cc(C)cc(-c2sc3c4sc5cc(/C=C6/C(=O)c7cc(F)cc(c7)C(=O)/C6=C\c6cc(C(C)(C)C(=O)OC)c(-c7cc(C)cc(C(C)(C)C(=O)OC)c7)s6)sc5c4c(C(C)(C)C(=O)OC)ccc2-3)c1,CCCCCCCCCCCc1c(/C=C2\C(=O)c3cc(Cl)c(Cl)cc3C2=C(C#N)C#N)sc2c1sc1c3c4nc(-c5cccc(OCCCCCC)c5)c(-c5cccc(OCCCCCC)c5)nc4c4c5sc6c(CCCCCCCCCCC)c(C/C=C7/C(=O)c8cc(Cl)c(Cl)cc8C7=C(C#N)C#N)sc6c5n(CC(CCCC)CCCCCC)c4c3n(CC(CCCC)CCCCCC)c21,13.48,-5.56,-3.65,,,,100.0,1:1.2,,conventional,PDINO,PEDOT:PSS,,
96715,10.1021/acsami.2c23190,COC(=O)C(C)(C)c1cc(C)cc(-c2sc3c4sc5cc(/C=C6/C(=O)c7cc(F)cc(c7)C(=O)/C6=C\c6cc(C(C)(C)C(=O)OC)c(-c7cc(C)cc(C(C)(C)C(=O)OC)c7)s6)sc5c4c(C(C)(C)C(=O)OC)ccc2-3)c1,CCCCCCCCCCCc1c(/C=C2\C(=O)c3cc(F)c(F)cc3C2=C(C#N)C#N)sc2c1sc1c3c4nsnc4c4c5sc6c(CCCCCCCCCCC)c(/C=C7\C(=O)c8cc(F)c(F)cc8C7=C(C#N)C#N)sc6c5n(CC(CC)CCCC)c4c3n(CC(CC)CCCC)c21,15.81,-5.56,-3.65,-5.65,-4.09,,,1:1.2,,conventional,PDINO,PEDOT:PSS,,
96718,10.1021/acsami.3c00815,COC(=O)C(C)(C)c1cc(C)cc(-c2sc3c4sc5cc(/C=C6/C(=O)c7cc(F)cc(c7)C(=O)/C6=C\c6cc(C(C)(C)C(=O)OC)c(-c7cc(C)cc(C(C)(C)C(=O)OC)c7)s6)sc5c4c(C(C)(C)C(=O)OC)ccc2-3)c1,CCCCCCCCCCCc1c(/C=C2\C(=O)c3cc(F)c(F)cc3C2=C(C#N)C#N)sc2c1sc1c3c4nsnc4c4c5sc6c(CCCCCCCCCCC)c(/C=C7\C(=O)c8cc(F)c(F)cc8C7=C(C#N)C#N)sc6c5n(CC(CCCC)CCCCCC)c4c3n(CC(CCCC)CCCCCC)c21,14.65,-5.56,-3.65,-5.65,-4.1,,,1:1.2,,conventional,PDINN,PEDOT:PSS,,
