Repository: JiYiqaq/PCE-KA-GNN

# Data directory

- `raw/Active_Database.csv` is the immutable source dataset bundled under CC BY 4.0. Do not overwrite it with processed data.
- `processed/` is created and populated by the training pipeline. Generated `.pt` and `.pth` caches are intentionally ignored by Git because they can exceed GitHub's normal single-file limit.

See `../DATA_LICENSE.md` for provenance, license and checksum information.

File: data/processed/device_records.csv (part 173 of 250)
record_id,doi,donor_smiles,acceptor_smiles,pce,homo_d,lumo_d,homo_a,lumo_a,active_layer_thickness,annealing_temp,d_a_ratio,additive_ratio,device_type,etl_canonical,htl_canonical,solvent_canonical,additive_canonical
96721,10.1021/acsami.3c00815,CCCCC(CC)COC(=O)c1c(-c2cccs2)sc2c(C(=O)OCC(CC)CCCC)c(-c3ccc(-c4cc5c(-c6ccc(CC(CC)CCCC)s6)c6sccc6c(-c6ccc(CC(CC)CCCC)s6)c5s4)s3)sc12,CCCCCCCCCCCc1c(/C=C2\C(=O)c3cc(F)c(F)cc3C2=C(C#N)C#N)sc2c1sc1c3c4nsnc4c4c5sc6c(CCCCCCCCCCC)c(/C=C7\C(=O)c8cc(F)c(F)cc8C7=C(C#N)C#N)sc6c5n(CC(CCCC)CCCCCC)c4c3n(CC(CCCC)CCCCCC)c21,8.77,-5.23,-3.34,-5.65,-4.1,,,1:1.2,,conventional,PDINN,PEDOT:PSS,,
96722,10.1021/acsami.3c07350,COC(=O)C(C)(C)c1cc(C)cc(-c2sc3c4sc5cc(/C=C6/C(=O)c7cc(F)cc(c7)C(=O)/C6=C\c6cc(C(C)(C)C(=O)OC)c(-c7cc(C)cc(C(C)(C)C(=O)OC)c7)s6)sc5c4c(C(C)(C)C(=O)OC)ccc2-3)c1,CCCCCCCCCCCc1c(/C=C2\C(=O)c3ccccc3C2=C(C#N)C#N)sc2c1sc1c3c4nsnc4c4c5sc6c(CCCCCCCCCCC)c(/C=C7\C(=O)c8cc(-c9cccs9)ccc8C7=C(C#N)C#N)sc6c5n(CC(CCCCCCCC)CCCCCCCCCC)c4c3n(CC(CCCCCCCC)CCCCCCCCCC)c21,14.6,-5.56,-3.65,-5.68,-3.94,,,1:1.2,,conventional,PDIN,PEDOT:PSS,,
96723,10.1021/acsami.3c07350,COC(=O)C(C)(C)c1cc(C)cc(-c2sc3c4sc5cc(/C=C6/C(=O)c7cc(F)cc(c7)C(=O)/C6=C\c6cc(C(C)(C)C(=O)OC)c(-c7cc(C)cc(C(C)(C)C(=O)OC)c7)s6)sc5c4c(C(C)(C)C(=O)OC)ccc2-3)c1,CCCCCCCCCCCc1c(/C=C2\C(=O)c3ccccc3C2=C(C#N)C#N)sc2c1sc1c3c4nsnc4c4c5sc6c(CCCCCCCCCCC)c(/C=C7\C(=O)c8cc(-c9cccs9)ccc8C7=C(C#N)C#N)sc6c5n(CC(CCCCCCCC)CCCCCCCCCC)c4c3n(CC(CCCCCCCC)CCCCCCCCCC)c21,15.6,-5.56,-3.65,-5.68,-3.94,,,1:1.2,,conventional,PDIN,PEDOT:PSS,,DIB
96724,10.1021/acsami.3c07350,COC(=O)C(C)(C)c1cc(C)cc(-c2sc3c4sc5cc(/C=C6/C(=O)c7cc(F)cc(c7)C(=O)/C6=C\c6cc(C(C)(C)C(=O)OC)c(-c7cc(C)cc(C(C)(C)C(=O)OC)c7)s6)sc5c4c(C(C)(C)C(=O)OC)ccc2-3)c1,CCCCCCCCCCCc1c(/C=C2\C(=O)c3ccccc3C2=C(C#N)C#N)sc2c1sc1c3c4nsnc4c4c5sc6c(CCCCCCCCCCC)c(/C=C7\C(=O)c8cc(-c9cccs9)ccc8C7=C(C#N)C#N)sc6c5n(CC(CCCCCCCC)CCCCCCCCCC)c4c3n(CC(CCCCCCCC)CCCCCCCCCC)c21,16.5,-5.56,-3.65,-5.68,-3.94,,80.0,1:1.2,,conventional,PDIN,PEDOT:PSS,,DBCl
96725,10.1021/acsami.3c10506,COC(=O)C(C)(C)c1cc(C)cc(-c2sc3c4sc5cc(/C=C6/C(=O)c7cc(F)cc(c7)C(=O)/C6=C\c6cc(C(C)(C)C(=O)OC)c(-c7cc(C)cc(C(C)(C)C(=O)OC)c7)s6)sc5c4c(C(C)(C)C(=O)OC)ccc2-3)c1,CCCCCCCCCCCc1c(/C=C2\C(=O)c3ccccc3C2=C(C#N)C#N)sc2c1sc1c3c4nsnc4c4c5sc6c(CCCCCCCCCCC)c(C/C=C7/C(=O)c8cc(-c9ccc(-c%10c(F)c(F)c(-c%11cccs%11)c%11nn(CC(CC)CCCC)nc%10%11)s9)ccc8C7=C(C#N)C#N)sc6c5n(CC(CCCCCCCC)CCCCCCCCCC)c4c3n(CC(CCCCCCCC)CCCCCCCCCC)c21,13.95,-5.56,-3.65,,,,,1:1,,inverted,ZnO,MoO3,o-xylene,
96726,10.1021/acsami.3c10506,COC(=O)C(C)(C)c1cc(C)cc(-c2sc3c4sc5cc(/C=C6/C(=O)c7cc(F)cc(c7)C(=O)/C6=C\c6cc(C(C)(C)C(=O)OC)c(-c7cc(C)cc(C(C)(C)C(=O)OC)c7)s6)sc5c4c(C(C)(C)C(=O)OC)ccc2-3)c1,CCCCCCCCCCCc1c(/C=C2\C(=O)c3ccccc3C2=C(C#N)C#N)sc2c1sc1c3c4nsnc4c4c5sc6c(CCCCCCCCCCC)c(C/C=C7/C(=O)c8cc(-c9ccc(C%10=C%11C(=O)N(CC(CCCC)CCCCCC)C(c%12cccs%12)=C%11C(=O)N%10CC(CCCC)CCCCCC)s9)ccc8C7=C(C#N)C#N)sc6c5n(CC(CCCCCCCC)CCCCCCCCCC)c4c3n(CC(CCCCCCCC)CCCCCCCCCC)c21,9.51,-5.56,-3.65,,,,,1:1,,inverted,ZnO,MoO3,o-xylene,
96727,10.1021/acsenergylett.3c01490,COC(=O)C(C)(C)c1cc(C)cc(-c2sc3c4sc5cc(/C=C6/C(=O)c7cc(F)cc(c7)C(=O)/C6=C\c6cc(C(C)(C)C(=O)OC)c(-c7cc(C)cc(C(C)(C)C(=O)OC)c7)s6)sc5c4c(C(C)(C)C(=O)OC)ccc2-3)c1,CCCCCCCCCCC(CCCCCCCC)Cn1c2c3sc(/C=C4\C(=O)c5c(F)cccc5C4=C(C#N)C#N)c(CC(CC)CCCC)c3sc2c2c3nsnc3c3c4sc5c(CC(CC)CCCC)c(/C=C6\C(=O)c7c(ccc(-c8ccc(/C=C/c9cccs9)s8)c7F)C6=C(C#N)C#N)sc5c4n(CC(CCCCCCCC)CCCCCCCCCC)c3c21,12.43,-5.56,-3.65,,,,,,,,PEI-Zn,MoO3,,
96728,10.1021/acsenergylett.3c01490,COC(=O)C(C)(C)c1cc(C)cc(-c2sc3c4sc5cc(/C=C6/C(=O)c7cc(F)cc(c7)C(=O)/C6=C\c6cc(C(C)(C)C(=O)OC)c(-c7cc(C)cc(C(C)(C)C(=O)OC)c7)s6)sc5c4c(C(C)(C)C(=O)OC)ccc2-3)c1,CCCCCCCCCCC(CCCCCCCC)Cn1c2c3sc(/C=C4\C(=O)c5c(F)cccc5C4=C(C#N)C#N)c(CC(CC)CCCC)c3sc2c2c3nsnc3c3c4sc5c(CC(CC)CCCC)c(/C=C6\C(=O)c7c(ccc(-c8ccc(CCc9cccs9)s8)c7F)C6=C(C#N)C#N)sc5c4n(CC(CCCCCCCC)CCCCCCCCCC)c3c21,9.53,-5.56,-3.65,,,,,,,,PEI-Zn,MoO3,,
96729,10.1021/acsenergylett.3c01490,COC(=O)C(C)(C)c1cc(C)cc(-c2sc3c4sc5cc(/C=C6/C(=O)c7cc(F)cc(c7)C(=O)/C6=C\c6cc(C(C)(C)C(=O)OC)c(-c7cc(C)cc(C(C)(C)C(=O)OC)c7)s6)sc5c4c(C(C)(C)C(=O)OC)ccc2-3)c1,CCCCCCCCCCC(CCCCCCCC)Cn1c2c3sc(/C=C4\C(=O)c5c(F)cccc5C4=C(C#N)C#N)c(CC(CC)CCCC)c3sc2c2c3nsnc3c3c4sc5c(CC(CC)CCCC)c(/C=C6\C(=O)c7c(ccc(-c8ccc(CCc9cccs9)s8)c7F)C6=C(C#N)C#N)sc5c4n(CC(CCCCCCCC)CCCCCCCCCC)c3c21,8.27,-5.56,-3.65,,,,,,,,PEI-Zn,MoO3,,
96730,10.1021/acsenergylett.3c01490,COC(=O)C(C)(C)c1cc(C)cc(-c2sc3c4sc5cc(/C=C6/C(=O)c7cc(F)cc(c7)C(=O)/C6=C\c6cc(C(C)(C)C(=O)OC)c(-c7cc(C)cc(C(C)(C)C(=O)OC)c7)s6)sc5c4c(C(C)(C)C(=O)OC)ccc2-3)c1,CCCCCCCCCCCc1c(/C=C2\C(=O)c3cc(F)c(F)cc3C2=C(C#N)C#N)sc2c1sc1c3c4nsnc4c4c5sc6c(CCCCCCCCCCC)c(/C=C7\C(=O)c8cc(F)c(F)cc8C7=C(C#N)C#N)sc6c5n(CC(CC)CCCC)c4c3n(CC(CC)CCCC)c21,14.1,-5.56,-3.65,-5.65,-4.09,,,,,,,,,
96731,10.1021/acsenergylett.3c01490,COC(=O)C(C)(C)c1cc(C)cc(-c2sc3c4sc5cc(/C=C6/C(=O)c7cc(F)cc(c7)C(=O)/C6=C\c6cc(C(C)(C)C(=O)OC)c(-c7cc(C)cc(C(C)(C)C(=O)OC)c7)s6)sc5c4c(C(C)(C)C(=O)OC)ccc2-3)c1,CCCCCCCCCCCc1c(/C=C2\C(=O)c3cc(F)c(F)cc3C2=C(C#N)C#N)sc2c1sc1c3c4nsnc4c4c5sc6c(CCCCCCCCCCC)c(/C=C7\C(=O)c8cc(F)c(F)cc8C7=C(C#N)C#N)sc6c5n(CC(CC)CCCC)c4c3n(CC(CC)CCCC)c21,14.03,-5.56,-3.65,-5.65,-4.09,,,,,,,,,
96732,10.1021/acsenergylett.3c01490,COC(=O)C(C)(C)c1cc(C)cc(-c2sc3c4sc5cc(/C=C6/C(=O)c7cc(F)cc(c7)C(=O)/C6=C\c6cc(C(C)(C)C(=O)OC)c(-c7cc(C)cc(C(C)(C)C(=O)OC)c7)s6)sc5c4c(C(C)(C)C(=O)OC)ccc2-3)c1,CCCCCCCCCCCc1c(/C=C2\C(=O)c3cc(F)c(F)cc3C2=C(C#N)C#N)sc2c1sc1c3c4nsnc4c4c5sc6c(CCCCCCCCCCC)c(/C=C7\C(=O)c8cc(F)c(F)cc8C7=C(C#N)C#N)sc6c5n(CC(CC)CCCC)c4c3n(CC(CC)CCCC)c21,10.49,-5.56,-3.65,-5.65,-4.09,,,,,,,,,
96733,10.1021/acsenergylett.3c01490,COC(=O)C(C)(C)c1cc(C)cc(-c2sc3c4sc5cc(/C=C6/C(=O)c7cc(F)cc(c7)C(=O)/C6=C\c6cc(C(C)(C)C(=O)OC)c(-c7cc(C)cc(C(C)(C)C(=O)OC)c7)s6)sc5c4c(C(C)(C)C(=O)OC)ccc2-3)c1,CCCCCCCCCCC(CCCCCCCC)Cn1c2c3sc(/C=C4\C(=O)c5c(F)cccc5C4=C(C#N)C#N)c(CC(CC)CCCC)c3sc2c2c3nsnc3c3c4sc5c(CC(CC)CCCC)c(/C=C6\C(=O)c7c(ccc(-c8ccc(/C=C/c9cccs9)s8)c7F)C6=C(C#N)C#N)sc5c4n(CC(CCCCCCCC)CCCCCCCCCC)c3c21,11.18,-5.56,-3.65,,,,,,,,,,,
96734,10.1021/acsenergylett.3c01490,COC(=O)C(C)(C)c1cc(C)cc(-c2sc3c4sc5cc(/C=C6/C(=O)c7cc(F)cc(c7)C(=O)/C6=C\c6cc(C(C)(C)C(=O)OC)c(-c7cc(C)cc(C(C)(C)C(=O)OC)c7)s6)sc5c4c(C(C)(C)C(=O)OC)ccc2-3)c1,CCCCCCCCCCC(CCCCCCCC)Cn1c2c3sc(/C=C4\C(=O)c5c(F)cccc5C4=C(C#N)C#N)c(CC(CC)CCCC)c3sc2c2c3nsnc3c3c4sc5c(CC(CC)CCCC)c(/C=C6\C(=O)c7c(ccc(-c8ccc(/C=C/c9cccs9)s8)c7F)C6=C(C#N)C#N)sc5c4n(CC(CCCCCCCC)CCCCCCCCCC)c3c21,11.01,-5.56,-3.65,,,,,,,,,,,
96735,10.1021/acsenergylett.3c01490,COC(=O)C(C)(C)c1cc(C)cc(-c2sc3c4sc5cc(/C=C6/C(=O)c7cc(F)cc(c7)C(=O)/C6=C\c6cc(C(C)(C)C(=O)OC)c(-c7cc(C)cc(C(C)(C)C(=O)OC)c7)s6)sc5c4c(C(C)(C)C(=O)OC)ccc2-3)c1,CCCCCCCCCCC(CCCCCCCC)Cn1c2c3sc(/C=C4\C(=O)c5c(F)cccc5C4=C(C#N)C#N)c(CC(CC)CCCC)c3sc2c2c3nsnc3c3c4sc5c(CC(CC)CCCC)c(/C=C6\C(=O)c7c(ccc(-c8ccc(/C=C/c9cccs9)s8)c7F)C6=C(C#N)C#N)sc5c4n(CC(CCCCCCCC)CCCCCCCCCC)c3c21,9.06,-5.56,-3.65,,,,,,,,,,,
96736,10.1021/acsenergylett.3c01490,COC(=O)C(C)(C)c1cc(C)cc(-c2sc3c4sc5cc(/C=C6/C(=O)c7cc(F)cc(c7)C(=O)/C6=C\c6cc(C(C)(C)C(=O)OC)c(-c7cc(C)cc(C(C)(C)C(=O)OC)c7)s6)sc5c4c(C(C)(C)C(=O)OC)ccc2-3)c1,CCCCCCCCCCC(CCCCCCCC)Cn1c2c3sc(/C=C4\C(=O)c5c(F)cccc5C4=C(C#N)C#N)c(CC(CC)CCCC)c3sc2c2c3nsnc3c3c4sc5c(CC(CC)CCCC)c(/C=C6\C(=O)c7c(ccc(-c8ccc(CCc9cccs9)s8)c7F)C6=C(C#N)C#N)sc5c4n(CC(CCCCCCCC)CCCCCCCCCC)c3c21,8.25,-5.56,-3.65,,,,,,,,,,,
96737,10.1021/acsenergylett.3c01490,COC(=O)C(C)(C)c1cc(C)cc(-c2sc3c4sc5cc(/C=C6/C(=O)c7cc(F)cc(c7)C(=O)/C6=C\c6cc(C(C)(C)C(=O)OC)c(-c7cc(C)cc(C(C)(C)C(=O)OC)c7)s6)sc5c4c(C(C)(C)C(=O)OC)ccc2-3)c1,CCCCCCCCCCC(CCCCCCCC)Cn1c2c3sc(/C=C4\C(=O)c5c(F)cccc5C4=C(C#N)C#N)c(CC(CC)CCCC)c3sc2c2c3nsnc3c3c4sc5c(CC(CC)CCCC)c(/C=C6\C(=O)c7c(ccc(-c8ccc(CCc9cccs9)s8)c7F)C6=C(C#N)C#N)sc5c4n(CC(CCCCCCCC)CCCCCCCCCC)c3c21,8.11,-5.56,-3.65,,,,,,,,,,,
96738,10.1021/acsenergylett.3c01490,COC(=O)C(C)(C)c1cc(C)cc(-c2sc3c4sc5cc(/C=C6/C(=O)c7cc(F)cc(c7)C(=O)/C6=C\c6cc(C(C)(C)C(=O)OC)c(-c7cc(C)cc(C(C)(C)C(=O)OC)c7)s6)sc5c4c(C(C)(C)C(=O)OC)ccc2-3)c1,CCCCCCCCCCC(CCCCCCCC)Cn1c2c3sc(/C=C4\C(=O)c5c(F)cccc5C4=C(C#N)C#N)c(CC(CC)CCCC)c3sc2c2c3nsnc3c3c4sc5c(CC(CC)CCCC)c(/C=C6\C(=O)c7c(ccc(-c8ccc(CCc9cccs9)s8)c7F)C6=C(C#N)C#N)sc5c4n(CC(CCCCCCCC)CCCCCCCCCC)c3c21,6.72,-5.56,-3.65,,,,,,,,,,,
96739,10.1021/acsenergylett.3c01490,COC(=O)C(C)(C)c1cc(C)cc(-c2sc3c4sc5cc(/C=C6/C(=O)c7cc(F)cc(c7)C(=O)/C6=C\c6cc(C(C)(C)C(=O)OC)c(-c7cc(C)cc(C(C)(C)C(=O)OC)c7)s6)sc5c4c(C(C)(C)C(=O)OC)ccc2-3)c1,CCCCCCCCCCC(CCCCCCCC)Cn1c2c3sc(/C=C4\C(=O)c5c(F)cccc5C4=C(C#N)C#N)c(CC(CC)CCCC)c3sc2c2c3nsnc3c3c4sc5c(CC(CC)CCCC)c(/C=C6\C(=O)c7c(ccc(-c8ccc(CCc9cccs9)s8)c7F)C6=C(C#N)C#N)sc5c4n(CC(CCCCCCCC)CCCCCCCCCC)c3c21,7.35,-5.56,-3.65,,,,,,,,,,,
96740,10.1021/acsenergylett.3c01490,COC(=O)C(C)(C)c1cc(C)cc(-c2sc3c4sc5cc(/C=C6/C(=O)c7cc(F)cc(c7)C(=O)/C6=C\c6cc(C(C)(C)C(=O)OC)c(-c7cc(C)cc(C(C)(C)C(=O)OC)c7)s6)sc5c4c(C(C)(C)C(=O)OC)ccc2-3)c1,CCCCCCCCCCC(CCCCCCCC)Cn1c2c3sc(/C=C4\C(=O)c5c(F)cccc5C4=C(C#N)C#N)c(CC(CC)CCCC)c3sc2c2c3nsnc3c3c4sc5c(CC(CC)CCCC)c(/C=C6\C(=O)c7c(ccc(-c8ccc(CCc9cccs9)s8)c7F)C6=C(C#N)C#N)sc5c4n(CC(CCCCCCCC)CCCCCCCCCC)c3c21,7.15,-5.56,-3.65,,,,,,,,,,,
96741,10.1021/acsenergylett.3c01490,COC(=O)C(C)(C)c1cc(C)cc(-c2sc3c4sc5cc(/C=C6/C(=O)c7cc(F)cc(c7)C(=O)/C6=C\c6cc(C(C)(C)C(=O)OC)c(-c7cc(C)cc(C(C)(C)C(=O)OC)c7)s6)sc5c4c(C(C)(C)C(=O)OC)ccc2-3)c1,CCCCCCCCCCC(CCCCCCCC)Cn1c2c3sc(/C=C4\C(=O)c5c(F)cccc5C4=C(C#N)C#N)c(CC(CC)CCCC)c3sc2c2c3nsnc3c3c4sc5c(CC(CC)CCCC)c(/C=C6\C(=O)c7c(ccc(-c8ccc(CCc9cccs9)s8)c7F)C6=C(C#N)C#N)sc5c4n(CC(CCCCCCCC)CCCCCCCCCC)c3c21,6.36,-5.56,-3.65,,,,,,,,,,,
96742,10.1021/jacs.3c02764,CCCCC(CC)Cc1sc(-c2c3ccsc3c(-c3cc(Cl)c(CC(CC)CCCC)s3)c3sc(-c4ccc(-c5sc(-c6cccs6)c6c5C(=O)c5c(CC(CC)CCCC)sc(CC(CC)CCCC)c5C6=O)s4)cc23)cc1Cl,CCCCCCC(CCCC)Cc1c(/C=C2\C(=O)c3cc(F)c(F)cc3C2=C(C#N)C#N)sc2c1SC1c3c(c4c(c5nsnc35)c3sc5c(CC(CCCC)CCCCCC)c(/C=C6\C(=O)c7cc(F)c(F)cc7C6=C(C#N)C#N)sc5c3n4CC(CC)CCCC)N(CC(CC)CCCC)C21,16.01,-5.575,-3.67,-5.68,-3.9,,,1:1.2,,,,,,
96743,10.1021/jacs.3c02764,CCCCC(CC)Cc1sc(-c2c3cc(-c4ccc(-c5sc(-c6ccc(-c7cc8c(-c9cc(Cl)c(CC(CC)CCCC)s9)c9sc(-c%10c(F)c(F)cc%11nc(OCCCCCCOC(=O)Cn%12cc(C)c(=O)[nH]c%12=O)cnc%10%11)cc9c(-c9cc(Cl)c(CC(CC)CCCC)s9)c8s7)s6)c6c5C(=O)c5c(CC(CC)CCCC)sc(CC(CC)CCCC)c5C6=O)s4)sc3c(-c3cc(Cl)c(CC(CC)CCCC)s3)c3ccsc23)cc1Cl,CCCCCCC(CCCC)Cc1c(/C=C2\C(=O)c3cc(F)c(F)cc3C2=C(C#N)C#N)sc2c1SC1c3c(c4c(c5nsnc35)c3sc5c(CC(CCCC)CCCCCC)c(/C=C6\C(=O)c7cc(F)c(F)cc7C6=C(C#N)C#N)sc5c3n4CC(CC)CCCC)N(CC(CC)CCCC)C21,15.39,,,-5.68,-3.9,,,1:1.2,,,,,,
96744,10.1021/jacs.3c02764,CCCCC(CC)Cc1sc(-c2c3cc(-c4ccc(-c5sc(-c6ccc(-c7cc8c(-c9cc(Cl)c(CC(CC)CCCC)s9)c9sc(-c%10c(F)c(F)cc%11nc(OCCCCCCOC(=O)Cn%12cc(C)c(=O)[nH]c%12=O)cnc%10%11)cc9c(-c9cc(Cl)c(CC(CC)CCCC)s9)c8s7)s6)c6c5C(=O)c5c(CC(CC)CCCC)sc(CC(CC)CCCC)c5C6=O)s4)sc3c(-c3cc(Cl)c(CC(CC)CCCC)s3)c3ccsc23)cc1Cl,CCCCCCC(CCCC)Cc1c(/C=C2\C(=O)c3cc(F)c(F)cc3C2=C(C#N)C#N)sc2c1SC1c3c(c4c(c5nsnc35)c3sc5c(CC(CCCC)CCCCCC)c(/C=C6\C(=O)c7cc(F)c(F)cc7C6=C(C#N)C#N)sc5c3n4CC(CC)CCCC)N(CC(CC)CCCC)C21,17.05,,,-5.68,-3.9,,,1:1.2,,,,,,
96745,10.1021/jacs.3c02764,CCCCC(CC)Cc1sc(-c2c3cc(-c4ccc(-c5sc(-c6ccc(-c7cc8c(-c9cc(Cl)c(CC(CC)CCCC)s9)c9sc(-c%10c(F)c(F)cc%11nc(OCCCCCCOC(=O)Cn%12cc(C)c(=O)[nH]c%12=O)cnc%10%11)cc9c(-c9cc(Cl)c(CC(CC)CCCC)s9)c8s7)s6)c6c5C(=O)c5c(CC(CC)CCCC)sc(CC(CC)CCCC)c5C6=O)s4)sc3c(-c3cc(Cl)c(CC(CC)CCCC)s3)c3ccsc23)cc1Cl,CCCCCCC(CCCC)Cc1c(/C=C2\C(=O)c3cc(F)c(F)cc3C2=C(C#N)C#N)sc2c1SC1c3c(c4c(c5nsnc35)c3sc5c(CC(CCCC)CCCCCC)c(/C=C6\C(=O)c7cc(F)c(F)cc7C6=C(C#N)C#N)sc5c3n4CC(CC)CCCC)N(CC(CC)CCCC)C21,14.34,,,-5.68,-3.9,,,1:1.2,,,,,,
96746,10.1021/jacs.3c02764,CCCCC(CC)Cc1sc(-c2c3ccsc3c(-c3cc(Cl)c(CC(CC)CCCC)s3)c3sc(-c4ccc(-c5sc(-c6cccs6)c6c5C(=O)c5c(CC(CC)CCCC)sc(CC(CC)CCCC)c5C6=O)s4)cc23)cc1Cl,CCCCCCC(CCCC)Cc1c(/C=C2\C(=O)c3cc(F)c(F)cc3C2=C(C#N)C#N)sc2c1SC1c3c(c4c(c5nsnc35)c3sc5c(CC(CCCC)CCCCCC)c(/C=C6\C(=O)c7cc(F)c(F)cc7C6=C(C#N)C#N)sc5c3n4CC(CC)CCCC)N(CC(CC)CCCC)C21,11.28,-5.575,-3.67,-5.68,-3.9,,,,,,,,,
96747,10.1021/jacs.3c02764,CCCCC(CC)Cc1sc(-c2c3cc(-c4ccc(-c5sc(-c6ccc(-c7cc8c(-c9cc(Cl)c(CC(CC)CCCC)s9)c9sc(-c%10c(F)c(F)cc%11nc(OCCCCCCOC(=O)Cn%12cc(C)c(=O)[nH]c%12=O)cnc%10%11)cc9c(-c9cc(Cl)c(CC(CC)CCCC)s9)c8s7)s6)c6c5C(=O)c5c(CC(CC)CCCC)sc(CC(CC)CCCC)c5C6=O)s4)sc3c(-c3cc(Cl)c(CC(CC)CCCC)s3)c3ccsc23)cc1Cl,CCCCCCC(CCCC)Cc1c(/C=C2\C(=O)c3cc(F)c(F)cc3C2=C(C#N)C#N)sc2c1SC1c3c(c4c(c5nsnc35)c3sc5c(CC(CCCC)CCCCCC)c(/C=C6\C(=O)c7cc(F)c(F)cc7C6=C(C#N)C#N)sc5c3n4CC(CC)CCCC)N(CC(CC)CCCC)C21,13.69,,,-5.68,-3.9,,,,,,,,,
96786,10.1002/adfm.201501971,CCCCC(CC)COC(=O)c1sc2c(-c3cc4c(-c5ccc(CC(CC)CCCC)s5)c5sc(C)cc5c(-c5ccc(CC(CC)CCCC)s5)c4s3)sc(C)c2c1F,CCCCCC(CCCCC)N1C(=O)C2=CCc3c4c5c6c(ccc5c5ccc(c2c35)C1=O)C(=O)N(C(CCCCC)CCCCC)C(=O)C6=CC4c1cc2c3c4c(c5c6c7c(ccc6c14)C(=O)N(C(CCCCC)CCCCC)C(=O)C7=CC5)CC=C3C(=O)N(C(CCCCC)CCCCC)C2=O,6.41,-5.22,-3.64,-5.81,-3.75,90.0,,1:1,1 vol% DIO; 2 vol% CN,inverted,ZnO,MoO3,o-DCB,
96787,10.1002/adfm.201501971,CCCCC(CC)COC(=O)c1sc2c(-c3cc4c(-c5ccc(CC(CC)CCCC)s5)c5sc(C)cc5c(-c5ccc(CC(CC)CCCC)s5)c4s3)sc(C)c2c1F,CCCCCC(CCCCC)N1C(=O)C2=CCc3c4c5c6c(ccc5c5ccc(c2c35)C1=O)C(=O)N(N1C(=O)C2=CCc3c5c7c8c(ccc7c7ccc(c2c37)C1=O)C(=O)N(C(CCCCC)CCCCC)C(=O)C8=CC5)C(=O)C6=CC4,5.56,-5.22,-3.64,-5.87,-3.76,90.0,,1:1,1 vol% DIO; 2 vol% CN,inverted,ZnO,MoO3,o-DCB,
96788,10.1002/adfm.201501971,CCCCC(CC)COC(=O)c1sc2c(-c3cc4c(OCC(CC)CCCC)c5sccc5c(OCC(CC)CCCC)c4s3)scc2c1F,CCCCCC(CCCCC)N1C(=O)C2=CCc3c4c5c6c(ccc5c5ccc(c2c35)C1=O)C(=O)N(C(CCCCC)CCCCC)C(=O)C6=CC4c1cc2c3c4c(c5c6c7c(ccc6c14)C(=O)N(C(CCCCC)CCCCC)C(=O)C7=CC5)CC=C3C(=O)N(C(CCCCC)CCCCC)C2=O,1.69,-5.14,-3.51,-5.81,-3.75,90.0,,1:1,1 vol% DIO; 2 vol% CN,inverted,ZnO,MoO3,o-DCB,
96789,10.1002/adfm.201501971,CCCCC(CC)COC(=O)c1sc2c(-c3cc4c(OCC(CC)CCCC)c5sccc5c(OCC(CC)CCCC)c4s3)scc2c1F,CCCCCC(CCCCC)N1C(=O)C2=CCc3c4c5c6c(ccc5c5ccc(c2c35)C1=O)C(=O)N(N1C(=O)C2=CCc3c5c7c8c(ccc7c7ccc(c2c37)C1=O)C(=O)N(C(CCCCC)CCCCC)C(=O)C8=CC5)C(=O)C6=CC4,5.0,-5.14,-3.51,-5.87,-3.76,90.0,,1:1,1 vol% DIO; 2 vol% CN,inverted,ZnO,MoO3,o-DCB,
96790,10.1002/adfm.201502413,CCCCCCc1cc(C)sc1C,CCCCC(CC)CN1C(=O)C2=C(c3ccc(C#CC4=CC5C(C=C4)c4ccc(C#Cc6ccc(C7=C8C(=O)N(CC(CC)CCCC)C(c9cccs9)=C8C(=O)N7CC(CC)CCCC)s6)cc4C54c5cc(C#Cc6ccc(C7=C8C(=O)N(CC(CC)CCCC)C(c9cccs9)=C8C(=O)N7CC(CC)CCCC)s6)ccc5C5C=CC(C#Cc6ccc(C7=C8C(=O)N(CC(CC)CCCC)C(c9cccs9)=C8C(=O)N7CC(CC)CCCC)s6)=CC54)s3)N(CC(CC)CCCC)C(=O)C2=C1c1cccs1,0.76,-4.94,-3.0,-5.3,-3.58,,140.0,1:1,,conventional,PFN,PEDOT:PSS,,
96791,10.1002/adfm.201502413,CCCCCCc1cc(C)sc1C,CCCCC(CC)CN1C(=O)C2=C(c3ccc(C4=CC5C(C=C4)c4ccc(-c6ccc(C7=C8C(=O)N(CC(CC)CCCC)C(c9cccs9)=C8C(=O)N7CC(CC)CCCC)s6)cc4C54c5cc(-c6ccc(C7=C8C(=O)N(CC(CC)CCCC)C(c9cccs9)=C8C(=O)N7CC(CC)CCCC)s6)ccc5C5C=CC(c6ccc(C7=C8C(=O)N(CC(CC)CCCC)C(c9cccs9)=C8C(=O)N7CC(CC)CCCC)s6)=CC54)s3)N(CC(CC)CCCC)C(=O)C2=C1c1cccs1,3.63,-4.94,-3.0,-5.26,-3.6,,120.0,1:1,,conventional,PFN,PEDOT:PSS,,
96792,10.1002/adfm.201502413,CCCCCCc1cc(C)sc1C,CCCCCCCCCCCCN1C(=O)C2=C(c3ccc(C#CC4=CC5C(C=C4)c4ccc(C#Cc6ccc(C7=C8C(=O)N(CCCCCCCCCCCC)C(c9cccs9)=C8C(=O)N7CCCCCCCCCCCC)s6)cc4C54c5cc(C#Cc6ccc(C7=C8C(=O)N(CCCCCCCCCCCC)C(c9cccs9)=C8C(=O)N7CCCCCCCCCCCC)s6)ccc5C5C=CC(C#Cc6ccc(C7=C8C(=O)N(CCCCCCCCCCCC)C(c9cccs9)=C8C(=O)N7CCCCCCCCCCCC)s6)=CC54)s3)N(CCCCCCCCCCCC)C(=O)C2=C1c1cccs1,0.45,-4.94,-3.0,-5.29,-3.57,,,1:1,,conventional,PFN,PEDOT:PSS,,
96793,10.1002/adfm.201502413,CCCCCCc1cc(C)sc1C,CCCCCCCCCCCCN1C(=O)C2=C(c3ccc(C4=CC5C(C=C4)c4ccc(-c6ccc(C7=C8C(=O)N(CCCCCCCCCCCC)C(c9cccs9)=C8C(=O)N7CCCCCCCCCCCC)s6)cc4C54c5cc(-c6ccc(C7=C8C(=O)N(CCCCCCCCCCCC)C(c9cccs9)=C8C(=O)N7CCCCCCCCCCCC)s6)ccc5C5C=CC(c6ccc(C7=C8C(=O)N(CCCCCCCCCCCC)C(c9cccs9)=C8C(=O)N7CCCCCCCCCCCC)s6)=CC54)s3)N(CCCCCCCCCCCC)C(=O)C2=C1c1cccs1,1.42,-4.94,-3.0,-5.23,-3.57,,100.0,1:1,,conventional,PFN,PEDOT:PSS,,
96794,10.1002/adfm.201502413,CCCCCCc1cc(C)sc1C,CCCCCCCCN1C(=O)C2=C(c3ccc(C#CC4=CC5C(C=C4)c4ccc(C#Cc6ccc(C7=C8C(=O)N(CCCCCCCC)C(c9cccs9)=C8C(=O)N7CCCCCCCC)s6)cc4C54c5cc(C#Cc6ccc(C7=C8C(=O)N(CCCCCCCC)C(c9cccs9)=C8C(=O)N7CCCCCCCC)s6)ccc5C5C=CC(C#Cc6ccc(C7=C8C(=O)N(CCCCCCCC)C(c9cccs9)=C8C(=O)N7CCCCCCCC)s6)=CC54)s3)N(CCCCCCCC)C(=O)C2=C1c1cccs1,0.28,-4.94,-3.0,-5.29,-3.56,,,1:1,,conventional,PFN,PEDOT:PSS,,
96795,10.1002/adfm.201502413,CCCCCCc1cc(C)sc1C,CCCCCCCCN1C(=O)C2=C(c3ccc(C4=CC5C(C=C4)c4ccc(-c6ccc(C7=C8C(=O)N(CCCCCCCC)C(c9cccs9)=C8C(=O)N7CCCCCCCC)s6)cc4C54c5cc(-c6ccc(C7=C8C(=O)N(CCCCCCCC)C(c9cccs9)=C8C(=O)N7CCCCCCCC)s6)ccc5C5C=CC(c6ccc(C7=C8C(=O)N(CCCCCCCC)C(c9cccs9)=C8C(=O)N7CCCCCCCC)s6)=CC54)s3)N(CCCCCCCC)C(=O)C2=C1c1cccs1,1.87,-4.94,-3.0,-5.24,-3.55,,100.0,1:1,,conventional,PFN,PEDOT:PSS,,
96796,10.1002/adfm.201805872,CCCCC(CC)Cc1ccc(-c2c3cc(-c4ccc(-c5sc(-c6ccc(C)s6)c6c5C(=O)c5c(CC(CC)CCCC)sc(CC(CC)CCCC)c5C6=O)s4)sc3c(-c3ccc(CC(CC)CCCC)s3)c3cc(C)sc23)s1,CCCCCCc1ccc(C2(c3ccc(CCCCCC)cc3)c3cc4c(cc3-c3sc5cc(/C=C6\C(=O)c7ccccc7\C6=C(/C#N)c6cc(F)cc(F)c6)sc5c32)C(c2ccc(CCCCCC)cc2)(c2ccc(CCCCCC)cc2)c2c-4sc3cc(/C=C4\C(=O)c5ccccc5\C4=C(/C#N)c4cc(F)cc(F)c4)sc23)cc1,2.85,-5.33,-3.53,-5.6,-3.78,,,,,inverted,ZnO,MoO3,,
96797,10.1002/adfm.201805872,CCCCC(CC)Cc1ccc(-c2c3cc(-c4ccc(-c5sc(-c6ccc(C)s6)c6c5C(=O)c5c(CC(CC)CCCC)sc(CC(CC)CCCC)c5C6=O)s4)sc3c(-c3ccc(CC(CC)CCCC)s3)c3cc(C)sc23)s1,CCCCCCc1ccc(C2(c3ccc(CCCCCC)cc3)c3cc4c(cc3-c3sc5cc(/C=C6\C(=O)c7ccccc7C6=C(C#N)C#N)sc5c32)C(c2ccc(CCCCCC)cc2)(c2ccc(CCCCCC)cc2)c2c-4sc3cc(/C=C4\C(=O)c5ccccc5C4=C(C#N)C#N)sc23)cc1,9.22,-5.33,-3.53,-5.54,-3.84,,,,,inverted,ZnO,MoO3,,
96798,10.1002/adfm.201807006,CCCCCCC(CCCC)Cc1ccc(-c2c3cc(-c4ccc(-c5sc(-c6cccs6)c6c5C(=O)c5c(CC(CC)CCCC)sc(CC(CC)CCCC)c5C6=O)s4)sc3c(-c3ccc(CC(CCCC)CCCCCC)cc3)c3ccsc23)cc1,CCCCCCc1ccc(C2(c3ccc(CCCCCC)cc3)c3cc4c(cc3-c3sc5cc(/C=C6\C(=O)c7ccc(F)cc7C6=C(C#N)C#N)sc5c32)C(c2ccc(CCCCCC)cc2)(c2ccc(CCCCCC)cc2)c2c-4sc3cc(/C=C4\C(=O)c5ccc(F)cc5C4=C(C#N)C#N)sc23)cc1,11.04,-5.42,-3.41,-5.67,-4.02,95.0,,1:1,,inverted,ZnO,MoO3,chloroform,DIO
96799,10.1002/adfm.201808429,CCCCC(CC)COC(=O)c1sc2c(-c3cc4c(-c5ccc(CC(CC)CCCC)s5)c5sc(C)cc5c(-c5ccc(CC(CC)CCCC)s5)c4s3)sc(C)c2c1F,CCCCCCCCC1(CCCCCCCC)c2cc3c(cc2-c2sc(-c4ccc(/C=C5\SC(=S)N(CC)C5=O)c5nsnc45)cc21)C(CCCCCCCC)(CCCCCCCC)c1cc(-c2ccc(/C=C4\SC(=S)N(CC)C4=O)c4nsnc24)sc1-3,9.9,-5.22,-3.63,-5.56,-3.92,,,,,inverted,ZnO,MoO3,,
96800,10.1002/adfm.201808429,CCCCC(CC)COC(=O)c1sc2c(-c3cc4c(-c5ccc(CC(CC)CCCC)s5)c5sc(C)cc5c(-c5ccc(CC(CC)CCCC)s5)c4s3)sc(C)c2c1F,CCCCCCCCC1(CCCCCCCC)c2cc3c(cc2-c2sc(-c4ccc(C=C(C#N)C#N)c5nsnc45)cc21)C(CCCCCCCC)(CCCCCCCC)c1cc(-c2ccc(C=C(C#N)C#N)c4nsnc24)sc1-3,11.1,-5.22,-3.63,-5.7,-4.18,,130.0,1:2.5,,inverted,ZnO,MoO3,,
96801,10.1002/adfm.201902079,CCCCCCCCCCC(CCCCCCCC)COC(=O)c1cc(-c2c(F)c(F)c(-c3cc(C(=O)OCC(CCCCCCCC)CCCCCCCCCC)c(-c4cc(CC(CCCCCC)CCCCCCCC)c(-c5ccc(-c6c(F)c(F)c(-c7ccc(C)s7)c7nsnc67)s5)s4)s3)c3nsnc23)sc1-c1cc(CC(CCCCCC)CCCCCCCC)c(C)s1,CCCCC(CCCC)n1c(=O)c2ccc3c4ccc5c(=O)n(C(CCCC)CCCC)c(=O)c6cc7c8c9cc%10c(=O)n(C(CCCC)CCCC)c(=O)c%11cc(-c%12ccc%13c%14c%12ccc[n+]%14[Al-3]%12%14(O%13)(Oc%13ccc(-c%15cc%16c(=O)n(C(CCCC)CCCC)c(=O)c%17cc%18c%19c%20cc%21c(=O)n(C(CCCC)CCCC)c(=O)c%22ccc%23c%24ccc%25c(=O)n(C(CCCC)CCCC)c(=O)c%26cc(c%19c%19cc%27c(=O)n(C(CCCC)CCCC)c(=O)c%28ccc%29c%15c(c%16%17)c%18c%19c%29c%28%27)c(c%24c%25%26)c%20c%23c%22%21)c%15ccc[n+]%12c%13%15)Oc%12ccc(-c%13cc%15c(=O)n(C(CCCC)CCCC)c(=O)c%16cc%17c%18c%19cc%20c(=O)n(C(CCCC)CCCC)c(=O)c%21ccc%22c%23ccc%24c(=O)n(C(CCCC)CCCC)c(=O)c%25cc(c%18c%18cc%26c(=O)n(C(CCCC)CCCC)c(=O)c%27ccc%28c%13c(c%15%16)c%17c%18c%28c%27%26)c(c%23c%24%25)c%19c%22c%21%20)c%13ccc[n+]%14c%12%13)c%12c%13ccc%14c(=O)n(C(CCCC)CCCC)c(=O)c%15cc(c8c8cc(c1=O)c2c3c8c7c4c56)c(c%13c%14%15)c9c%12c%11%10,9.54,-5.4,-3.54,-5.98,-3.88,,,1:1.5,0.5 wt%,inverted,ZnO,MoO3,chloroform,
96802,10.1002/adfm.201902079,CCCCCCCCCCC(CCCCCCCC)COC(=O)c1cc(-c2c(F)c(F)c(-c3cc(C(=O)OCC(CCCCCCCC)CCCCCCCCCC)c(-c4cc(CC(CCCCCC)CCCCCCCC)c(-c5ccc(-c6c(F)c(F)c(-c7ccc(C)s7)c7nsnc67)s5)s4)s3)c3nsnc23)sc1-c1cc(CC(CCCCCC)CCCCCCCC)c(C)s1,CCCCC(CCCC)N1C(=O)c2ccc3c4ccc5c6c(cc(-c7ccc8c9c7ccc[n+]9[Al-3]79(O8)(Oc8ccc(-c%10cc%11c%12c(ccc%13c%14ccc%15c%16c(ccc(c%10c%12%13)c%16%14)C(=O)N(C(CCCC)CCCC)C%15=O)C(=O)N(C(CCCC)CCCC)C%11=O)c%10ccc[n+]7c8%10)Oc7ccc(-c8cc%10c%11c(ccc%12c%13ccc%14c%15c(ccc(c8c%11%12)c%15%13)C(=O)N(C(CCCC)CCCC)C%14=O)C(=O)N(C(CCCC)CCCC)C%10=O)c8ccc[n+]9c78)c(c7ccc(c2c37)C1=O)c64)C(=O)N(C(CCCC)CCCC)C5=O,7.82,-5.4,-3.54,-5.9,-3.76,,,1:1.5,0.5 wt%,inverted,ZnO,MoO3,chloroform,
96803,10.1002/adfm.201902441,CCCCCCC(CCCC)CN1C(=O)C2=C(c3ccc(-c4cc5c(-c6ccc(CC(CC)CCCC)s6)c6sc(C)cc6c(-c6ccc(CC(CC)CCCC)s6)c5s4)s3)N(CC(CCCC)CCCCCC)C(=O)C2=C1c1ccc(C)s1,CCCCCCc1ccc(C2(c3ccc(CCCCCC)cc3)c3cc4c(cc3-c3sc(-c5sc(/C=C6\C(=O)c7cc(F)c(F)cc7C6=C(C#N)C#N)cc5OCC(CC)CCCC)cc32)C(c2ccc(CCCCCC)cc2)(c2ccc(CCCCCC)cc2)c2cc(-c3sc(/C=C5\C(=O)c6cc(F)c(F)cc6C5=C(C#N)C#N)cc3OCC(CC)CCCC)sc2-4)cc1,8.14,-5.22,-3.65,-5.43,-4.19,,,1:1.5,,conventional,Ca,PEDOT:PSS,chlorobenzene,CN
96804,10.1002/adfm.201902441,CCCCCCC(CCCC)CN1C(=O)C2=C(c3ccc(-c4cc5c(-c6ccc(CC(CC)CCCC)s6)c6sc(C)cc6c(-c6ccc(CC(CC)CCCC)s6)c5s4)s3)N(CC(CCCC)CCCCCC)C(=O)C2=C1c1ccc(C)s1,CCCCCCc1ccc(C2(c3ccc(CCCCCC)cc3)c3cc4c(cc3-c3sc5cc(/C=C6\C(=O)c7ccccc7C6=C(C#N)C#N)sc5c32)C(c2ccc(CCCCCC)cc2)(c2ccc(CCCCCC)cc2)c2c-4sc3cc(/C=C4\C(=O)c5ccccc5C4=C(C#N)C#N)sc23)cc1,3.7,-5.22,-3.65,-5.62,-3.96,,,1:1.5,,conventional,Ca,PEDOT:PSS,chlorobenzene,CN
96805,10.1002/adfm.201903596,CCCCCCCCC(CCCCCC)CSc1ccc(-c2c3cc(-c4ccc(-c5c(F)c(F)c(-c6ccc(C)s6)c6nn(CC(CCCCCC)CCCCCCCC)nc56)s4)sc3c(-c3ccc(SCC(CCCCCC)CCCCCCCC)s3)c3cc(C)sc23)s1,CCCCCCc1ccc(C2(c3ccc(CCCCCC)cc3)c3c(sc4cc(/C=C5\C(=O)c6ccccc6C5=C(C#N)C#N)sc34)-c3sc4c5c(sc4c32)-c2sc3cc(/C=C4\C(=O)c6ccccc6C4=C(C#N)C#N)sc3c2C5(c2ccc(CCCCCC)cc2)c2ccc(CCCCCC)cc2)cc1,8.15,-5.34,-3.4,-5.45,-3.94,,,,,conventional,PDINO,PEDOT:PSS,,DPE
96806,10.1002/adfm.201903596,CCCCCCCCC(CCCCCC)CSc1ccc(-c2c3cc(-c4ccc(-c5c(F)c(F)c(-c6ccc(C)s6)c6nn(CC(CCCCCC)CCCCCCCC)nc56)s4)sc3c(-c3ccc(SCC(CCCCCC)CCCCCCCC)s3)c3cc(C)sc23)s1,N#CC(C#N)=C1/C(=C/c2cc3c(s2)-c2cc4c(cc2C3(CCCCc2ccccc2)CCCCc2ccccc2)-c2sc(/C=C3\C(=O)c5ccccc5C3=C(C#N)C#N)cc2C4(CCCCc2ccccc2)CCCCc2ccccc2)C(=O)c2ccccc21,10.22,-5.34,-3.4,-5.7,-3.93,,,,,conventional,PDINO,PEDOT:PSS,,DPE
96807,10.1002/adfm.201904956,CCCCC(CC)Cc1ccc(-c2c3cc(-c4sc(-c5sc(-c6cc(F)cs6)c6c5C(=O)c5c(CC(CC)CCCC)sc(CC(CC)CCCC)c5C6=O)cc4F)sc3c(-c3ccc(CC(CC)CCCC)s3)c3ccsc23)s1,CCCCCCCCC1(CCCCCCCC)c2c(sc3cc(/C=C4\C(=O)c5ccccc5C4=C(C#N)C#N)sc23)-c2sc3cc(/C=C4\C(=O)c5ccccc5C4=C(C#N)C#N)sc3c21,11.5,-5.47,-3.46,-5.62,-3.98,110.0,,1:1,,inverted,ZnO,MoO3,,
96808,10.1002/adfm.201906587,CCCCCCCCCCC(CCCCCCCC)COC(=O)c1cc(-c2c(F)c(F)c(-c3cc(C(=O)OCC(CCCCCCCC)CCCCCCCCCC)c(-c4cc(CC(CCCCCC)CCCCCCCC)c(-c5ccc(-c6c(F)c(F)c(-c7ccc(C)s7)c7nsnc67)s5)s4)s3)c3nsnc23)sc1-c1cc(CC(CCCCCC)CCCCCCCC)c(C)s1,CCCCC(CCCC)N1C(=O)c2ccc3c4ccc5c6c(cc(-c7ccc(P(=O)(c8ccc(-c9cc%10c%11c(ccc%12c%13ccc%14c%15c(ccc(c9c%11%12)c%15%13)C(=O)N(C(CCCC)CCCC)C%14=O)C(=O)N(C(CCCC)CCCC)C%10=O)cc8)c8ccc(-c9cc%10c%11c(ccc%12c%13ccc%14c%15c(ccc(c9c%11%12)c%15%13)C(=O)N(C(CCCC)CCCC)C%14=O)C(=O)N(C(CCCC)CCCC)C%10=O)cc8)cc7)c(c7ccc(c2c37)C1=O)c64)C(=O)N(C(CCCC)CCCC)C5=O,11.01,-5.4,-3.54,-5.88,-3.7,,,1:1.5,,inverted,ZnO,MoO3,"1,2,4-trimethylbenzene",BPO
96809,10.1002/adfm.201906587,CCCCCCCCCCC(CCCCCCCC)COC(=O)c1cc(-c2c(F)c(F)c(-c3cc(C(=O)OCC(CCCCCCCC)CCCCCCCCCC)c(-c4cc(CC(CCCCCC)CCCCCCCC)c(-c5ccc(-c6c(F)c(F)c(-c7ccc(C)s7)c7nsnc67)s5)s4)s3)c3nsnc23)sc1-c1cc(CC(CCCCCC)CCCCCCCC)c(C)s1,CCCCC(CCCC)N1C(=O)c2ccc3c4ccc5c6c(cc(-c7ccc(P(=S)(c8ccc(-c9cc%10c%11c(ccc%12c%13ccc%14c%15c(ccc(c9c%11%12)c%15%13)C(=O)N(C(CCCC)CCCC)C%14=O)C(=O)N(C(CCCC)CCCC)C%10=O)cc8)c8ccc(-c9cc%10c%11c(ccc%12c%13ccc%14c%15c(ccc(c9c%11%12)c%15%13)C(=O)N(C(CCCC)CCCC)C%14=O)C(=O)N(C(CCCC)CCCC)C%10=O)cc8)cc7)c(c7ccc(c2c37)C1=O)c64)C(=O)N(C(CCCC)CCCC)C5=O,9.67,-5.4,-3.54,-5.89,-3.74,,,1:1.5,,inverted,ZnO,MoO3,"1,2,4-trimethylbenzene",BPO
96810,10.1002/adfm.201906587,CCCCCCCCCCC(CCCCCCCC)COC(=O)c1cc(-c2c(F)c(F)c(-c3cc(C(=O)OCC(CCCCCCCC)CCCCCCCCCC)c(-c4cc(CC(CCCCCC)CCCCCCCC)c(-c5ccc(-c6c(F)c(F)c(-c7ccc(C)s7)c7nsnc67)s5)s4)s3)c3nsnc23)sc1-c1cc(CC(CCCCCC)CCCCCCCC)c(C)s1,CCCCCCCCC1(CCCCCCCC)c2cc3c(cc2-c2cc4c(cc21)-c1sc(/C=C2\C(=O)c5cc(Cl)c(Cl)cc5C2=C(C#N)C#N)cc1C4(CCCCCCCC)CCCCCCCC)C(CCCCCCCC)(CCCCCCCC)c1cc(/C=C2\C(=O)c4cc(Cl)c(Cl)cc4C2=C(C#N)C#N)sc1-3,6.19,-5.4,-3.54,-5.85,-3.64,,,1:1.5,,inverted,ZnO,MoO3,"1,2,4-trimethylbenzene",BPO
96811,10.1002/adfm.202170168,CCCCC(CC)Cc1cc(-c2nc3sc(-c4cc(CC(CC)CCCC)c(-c5cc6c(-c7cc(Cl)c(CC(CC)CCCC)s7)c7sc(C)cc7c(-c7cc(Cl)c(CC(CC)CCCC)s7)c6s5)s4)nc3s2)sc1C,CCCCCCc1ccc(C2(c3ccc(CCCCCC)cc3)c3cc4c(cc3-c3sc5cc(/C=C6\C(=O)c7cc(F)c(F)cc7C6=C(C#N)C#N)sc5c32)C(c2ccc(CCCCCC)cc2)(c2ccc(CCCCCC)cc2)c2c-4sc3cc(/C=C4\C(=O)c5cc(F)c(F)cc5C4=C(C#N)C#N)sc23)cc1,10.1,-5.45,-3.58,-5.66,-4.14,,,,,,,,,
96812,10.1002/adfm.202170168,CCCCCCC(CCCC)Cc1cc(-c2nc3sc(-c4cc(CC(CCCC)CCCCCC)c(-c5cc6c(-c7cc(Cl)c(CC(CC)CCCC)s7)c7sc(C)cc7c(-c7cc(Cl)c(CC(CC)CCCC)s7)c6s5)s4)nc3s2)sc1C,CCCCCCc1ccc(C2(c3ccc(CCCCCC)cc3)c3cc4c(cc3-c3sc5cc(/C=C6\C(=O)c7cc(F)c(F)cc7C6=C(C#N)C#N)sc5c32)C(c2ccc(CCCCCC)cc2)(c2ccc(CCCCCC)cc2)c2c-4sc3cc(/C=C4\C(=O)c5cc(F)c(F)cc5C4=C(C#N)C#N)sc23)cc1,3.97,-5.47,-3.55,-5.66,-4.14,,,,,,,,,
96813,10.1002/adfm.202170168,CCCCCCCCC(CCCCCC)Cc1cc(-c2nc3sc(-c4cc(CC(CCCCCC)CCCCCCCC)c(-c5cc6c(-c7cc(Cl)c(CC(CC)CCCC)s7)c7sc(C)cc7c(-c7cc(Cl)c(CC(CC)CCCC)s7)c6s5)s4)nc3s2)sc1C,CCCCCCc1ccc(C2(c3ccc(CCCCCC)cc3)c3cc4c(cc3-c3sc5cc(/C=C6\C(=O)c7cc(F)c(F)cc7C6=C(C#N)C#N)sc5c32)C(c2ccc(CCCCCC)cc2)(c2ccc(CCCCCC)cc2)c2c-4sc3cc(/C=C4\C(=O)c5cc(F)c(F)cc5C4=C(C#N)C#N)sc23)cc1,2.34,-5.49,-3.54,-5.66,-4.14,,,,,,,,,
96814,10.1002/adfm.202170168,CCCCCCc1cc(-c2nc3sc(-c4cc(CCCCCC)c(-c5cc6c(-c7cc(Cl)c(CC(CC)CCCC)s7)c7sc(C)cc7c(-c7cc(Cl)c(CC(CC)CCCC)s7)c6s5)s4)nc3s2)sc1C,CCCCCCc1ccc(C2(c3ccc(CCCCCC)cc3)c3cc4c(cc3-c3sc5cc(/C=C6\C(=O)c7cc(F)c(F)cc7C6=C(C#N)C#N)sc5c32)C(c2ccc(CCCCCC)cc2)(c2ccc(CCCCCC)cc2)c2c-4sc3cc(/C=C4\C(=O)c5cc(F)c(F)cc5C4=C(C#N)C#N)sc23)cc1,2.15,-5.29,-3.39,-5.66,-4.14,,,,,,,,,
96815,10.1002/adma.201003768,CCCCCCc1cc(C)sc1C,COC1=CC2c3cc(OC)ccc3C(=C3c4cc5ccccc5cc4-c4cc5ccccc5cc43)C2C=C1,1.7,-4.9,-3.0,-5.3,-3.12,100.0,,1:1.5,,conventional,Ba,PEDOT:PSS,o-DCB,
96816,10.1002/adma.201400525,CCCCC(CC)CC(=O)c1cc2c(C)sc(-c3cc4c(-c5ccc(CC(CC)CCCC)s5)c5sc(C)cc5c(-c5ccc(CC(CC)CCCC)s5)c4s3)c2s1,CCCCC(CC)CN1C(=O)c2ccc3c4c5c(c6ccc(c2c36)C1=O)=C(c1cccc(N(c2ccc(-c3cc6c7c(ccc8c9c%10c(c3c78)C=CC3C(=O)N(CC(CC)CCCC)C(=O)C(=CC=9)C%103)C(=O)N(CC(CC)CCCC)C6=O)cc2)c2ccc(-c3cc6c7c(ccc8c9c%10c(c3c87)=CC=C3C(=O)N(CC(CC)CCCC)C(=O)C(C=C9)C3%10)C(=O)N(CC(CC)CCCC)C6=O)cc2)c1)C=C1C(=O)N(CC(CC)CCCC)C(=O)C(C=C4)C15,3.32,-5.11,-3.25,-5.4,-3.7,100.0,,1:1,,conventional,Ca,PEDOT:PSS,o-DCB,DIO
96817,10.1002/adma.201400647,CCCCCCc1cc(C)sc1C,C1=C(c2ccccc2)/C(=N/c2c(-c3ccccc3)cc(-c3ccccc3)n2[Zn]n2c(-c3ccccc3)cc(-c3ccccc3)c2/N=C2\N=C(c3ccccc3)C=C2c2ccccc2)N=C1c1ccccc1,1.39,-4.9,-3.0,-5.5,-3.68,,,,,inverted,ZnO,MoO3,o-DCB,
96818,10.1002/adma.201400647,CCCCCCc1cc(C)sc1C,C(#Cc1ccccc1)C1=C(c2ccccc2)/C(=N/c2c(-c3ccccc3)c(C#Cc3ccccc3)c(-c3ccccc3)n2[Zn]n2c(/N=C3\N=C(c4ccccc4)C(C#Cc4ccccc4)=C3c3ccccc3)c(-c3ccccc3)c(C#Cc3ccccc3)c2-c2ccccc2)N=C1c1ccccc1,4.1,-4.9,-3.0,-5.6,-3.85,,,,,inverted,ZnO,MoO3,o-DCB,
96819,10.1002/adma.201602570,CCCCCCCCc1ccc(-c2c3sc4cc(-c5ccc(-c6sc(-c7ccc(C)s7)c7c6C(=O)c6c(CC(CC)CCCC)sc(CC(CC)CCCC)c6C7=O)s5)sc4c3c(-c3ccc(CCCCCCCC)s3)c3sc4cc(C)sc4c23)s1,CCCCCCC(CCCCCC)N1C(=O)C2=CCc3c4c5c6c(cc7[se]c8cc(c2c3c8c75)C1=O)C(=O)N(C(CCCCCC)CCCCCC)C(=O)C6=CC4c1cc2c(=O)n(C(CCCCCC)CCCCCC)c(=O)c3cc4[se]c5cc6c(=O)n(C(CCCCCC)CCCCCC)c(=O)c7ccc8c1c(c23)c4c5c8c76,8.15,-5.36,-3.43,-6.09,-3.87,,,1:1,,conventional,Ca,PEDOT:PSS,,DIO
96820,10.1002/adma.201602570,CCCCCCCCc1ccc(-c2c3sc4cc(-c5ccc(-c6sc(-c7ccc(C)s7)c7c6C(=O)c6c(CC(CC)CCCC)sc(CC(CC)CCCC)c6C7=O)s5)sc4c3c(-c3ccc(CCCCCCCC)s3)c3sc4cc(C)sc4c23)s1,CCCCCCc1cc(C2(c3ccc(CCCCCC)s3)c3cc4c(cc3-c3sc5cc(/C=C6\C(=O)c7ccccc7C6=C(C#N)C#N)sc5c32)C(c2ccc(CCCCCC)s2)(c2ccc(CCCCCC)s2)c2c-4sc3cc(/C=C4\C(=O)c5ccccc5C4=C(C#N)C#N)sc23)cs1,6.43,-5.36,-3.43,-5.66,-3.93,,,1:1,,conventional,Ca,PEDOT:PSS,,DIO
96821,10.1002/adma.201603588,CCCCCCCCCCCCC(CCCCCCCCCC)COc1c(F)c(-c2ccc(-c3cc4c(-c5ccc(SCC(CC)CCCC)cc5)c5sc(C)cc5c(-c5ccc(SCC(CC)CCCC)cc5)c4s3)s2)c2nsnc2c1-c1ccc(C)s1,CCCCCCc1ccc(C2(c3ccc(CCCCCC)cc3)c3cc4c(cc3-c3sc5cc(/C=C6\C(=O)c7ccccc7C6=C(C#N)C#N)sc5c32)C(c2ccc(CCCCCC)cc2)(c2ccc(CCCCCC)cc2)c2c-4sc3cc(/C=C4\C(=O)c5ccccc5C4=C(C#N)C#N)sc23)cc1,7.72,-5.43,-3.41,-5.51,-3.78,110.0,,1:2,,inverted,ZnO,MoO3,o-DCB,DIO
96822,10.1002/adma.201670001,CCCCCCCCCCCCC(CCCCCCCCCC)Cc1cc(-c2c(F)c(F)c(-c3cc(CC(CCCCCCCCCC)CCCCCCCCCCCC)c(-c4ccc(/C=C/c5ccc(C)s5)s4)s3)c3nsnc23)sc1C,CCCCCCC(CCCCCC)N1C(=O)c2ccc3c4c5c(c6ccc(c2c36)C1=O)=C(C1=CC2C(C=C1)c1ccc(-c3cc6c7c(ccc8c9c%10c(c3c87)=CC=C3C(=O)N(C(CCCCCC)CCCCCC)C(=O)C(C=C9)C3%10)C(=O)N(C(CCCCCC)CCCCCC)C6=O)cc1C21c2cc(C3=c6c7c(c8ccc9c%10c(ccc6c8%10)C(=O)N(C(CCCCCC)CCCCCC)C9=O)C=CC6C(=O)N(C(CCCCCC)CCCCCC)C(=O)C(=C3)C76)ccc2C2C=C(c3cc6c7c(ccc8c9c%10c(c3c78)C=CC3C(=O)N(C(CCCCCC)CCCCCC)C(=O)C(=CC=9)C%103)C(=O)N(C(CCCCCC)CCCCCC)C6=O)C=CC21)C=C1C(=O)N(C(CCCCC)CCCCC)C(=O)C(C=C4)C15,5.98,-5.27,-3.51,-5.97,-3.78,,,,,,,,,
96823,10.1002/adma.201670001,CCCCCCCCCCCCC(CCCCCCCCCC)Cc1csc(-c2c(F)c(F)c(-c3cc(CC(CCCCCCCCCC)CCCCCCCCCCCC)c(-c4ccc(-c5cccs5)s4)s3)c3nsnc23)c1,CCCCCCC(CCCCCC)N1C(=O)c2ccc3c4c5c(c6ccc(c2c36)C1=O)=C(C1=CC2C(C=C1)c1ccc(-c3cc6c7c(ccc8c9c%10c(c3c87)=CC=C3C(=O)N(C(CCCCCC)CCCCCC)C(=O)C(C=C9)C3%10)C(=O)N(C(CCCCCC)CCCCCC)C6=O)cc1C21c2cc(C3=c6c7c(c8ccc9c%10c(ccc6c8%10)C(=O)N(C(CCCCCC)CCCCCC)C9=O)C=CC6C(=O)N(C(CCCCCC)CCCCCC)C(=O)C(=C3)C76)ccc2C2C=C(c3cc6c7c(ccc8c9c%10c(c3c78)C=CC3C(=O)N(C(CCCCCC)CCCCCC)C(=O)C(=CC=9)C%103)C(=O)N(C(CCCCCC)CCCCCC)C6=O)C=CC21)C=C1C(=O)N(C(CCCCC)CCCCC)C(=O)C(C=C4)C15,5.27,-5.37,-3.5,-5.97,-3.78,,,,,,,,,
96824,10.1002/adma.201670312,CCCCC(CC)COC(=O)c1sc2c(-c3cc4c(-c5ccc(CC(CC)CCCC)s5)c5sc(C)cc5c(-c5ccc(CC(CC)CCCC)s5)c4s3)sc(C)c2c1F,CCCCCCc1ccc(C2(c3ccc(CCCCCC)cc3)c3cc4c(cc3-c3sc(-c5sc(/C=C6\C(=O)c7ccccc7C6=C(C#N)C#N)cc5CC(CC)CCCC)cc32)C(c2ccc(CCCCCC)cc2)(c2ccc(CCCCCC)cc2)c2cc(-c3sc(/C=C5\C(=O)c6ccccc6C5=C(C#N)C#N)cc3CC(CC)CCCC)sc2-4)cc1,6.31,-5.2,-3.6,-5.4,-3.8,,,,,,,,,
96825,10.1002/adma.201670312,CCCCCCc1cc(C)sc1C,CCCCC(CC)CN1C(=O)C2=C(c3ccc(-c4ccccc4)s3)N(CC(CC)CCCC)C(=O)C2=C1c1ccc(C2=CC3C(C=C2)c2ccc(-c4ccc(C5=C6C(=O)N(CC(CC)CCCC)C(c7ccc(-c8ccccc8)s7)=C6C(=O)N5CC(CC)CCCC)s4)cc2C32c3cc(-c4ccc(C5=C6C(=O)N(CC(CC)CCCC)C(c7ccc(-c8ccccc8)s7)=C6C(=O)N5CC(CC)CCCC)s4)ccc3C3C=CC(c4ccc(C5=C6C(=O)N(CC(CC)CCCC)C(c7ccc(-c8ccccc8)s7)=C6C(=O)N5CC(CC)CCCC)s4)=CC32)s1,6.09,-5.0,-3.0,-5.6,-3.5,,,,,,,,,
96826,10.1002/adma.201700254,CCCCC(CC)Cc1ccc(-c2c3cc(-c4ccc(-c5sc(-c6ccc(C)s6)c6c5C(=O)c5c(CC(CC)CCCC)sc(CC(CC)CCCC)c5C6=O)s4)sc3c(-c3ccc(CC(CC)CCCC)s3)c3cc(C)sc23)s1,CCCCCCc1ccc(C2(c3ccc(CCCCCC)cc3)c3cc4c(cc3-c3sc5cc(/C=C6\C(=O)c7ccccc7C6=C(C#N)C#N)sc5c32)C(c2ccc(CCCCCC)cc2)(c2ccc(CCCCCC)cc2)c2c-4sc3cc(/C=C4\C(=O)c5ccccc5C4=C(C#N)C#N)sc23)cc1,10.6,-5.33,-3.53,-5.5,-3.9,,,,,conventional,PFN-Br,PEDOT:PSS,,
96827,10.1002/adma.201700254,CCCCC(CC)Cc1ccc(-c2c3cc(-c4ccc(-c5sc(-c6ccc(C)s6)c6c5C(=O)c5c(CC(CC)CCCC)sc(CC(CC)CCCC)c5C6=O)s4)sc3c(-c3ccc(CC(CC)CCCC)s3)c3cc(C)sc23)s1,CCCCCCc1ccc(C2(c3ccc(CCCCCC)cc3)c3cc4c(cc3-c3sc5cc(/C=C6\C(=O)c7sccc7C6=C(C#N)C#N)sc5c32)C(c2ccc(CCCCCC)cc2)(c2ccc(CCCCCC)cc2)c2c-4sc3cc(/C=C4\C(=O)c5sccc5C4=C(C#N)C#N)sc23)cc1,11.4,-5.33,-3.53,-5.47,-3.76,,,,,conventional,PFN-Br,PEDOT:PSS,,
96828,10.1002/adma.201701308,CCCCC(CC)COC(=O)c1sc2c(-c3cc4c(-c5ccc(CC(CC)CCCC)s5)c5sc(C)cc5c(-c5ccc(CC(CC)CCCC)s5)c4s3)sc(C)c2c1F,CCCCCCc1ccc(C2(c3ccc(CCCCCC)cc3)c3cc(/C=C4\C(=O)c5ccccc5C4=C(C#N)C#N)sc3-c3sc4c5c(sc4c32)-c2sc(/C=C3\C(=O)c4ccccc4C3=C(C#N)C#N)cc2C5(c2ccc(CCCCCC)cc2)c2ccc(CCCCCC)cc2)cc1,9.77,-5.2,-3.6,-5.45,-3.93,100.0,,1:1.5,,inverted,ZnO,MoO3,,CN
96829,10.1002/adma.201703005,CCCCC(CC)Cc1ccc(-c2c3cc(-c4ccc(-c5sc(-c6ccc(C)s6)c6c5C(=O)c5c(CC(CC)CCCC)sc(CC(CC)CCCC)c5C6=O)s4)sc3c(-c3ccc(CC(CC)CCCC)s3)c3cc(C)sc23)s1,CCCCCCc1ccc(C2(c3ccc(CCCCC)s3)c3cc4c(cc3-c3sc(-c5sc(/C=c6\sc(=C(C#N)C#N)n(CCCCCC)c6=O)cc5CC(CC)CCCC)cc32)C(c2ccc(CCCCCC)s2)(c2ccc(CCCCCC)s2)c2cc(-c3sc(/C=c5\sc(=C(C#N)C#N)n(CCCCCC)c5=O)cc3CC(CC)CCCC)sc2-4)s1,2.21,-5.21,-3.41,-5.4,-3.62,,100.0,1:1,,conventional,PFN-Br,PEDOT:PSS,,DIO
96830,10.1002/adma.201703005,CCCCC(CC)Cc1ccc(-c2c3cc(-c4ccc(-c5sc(-c6ccc(C)s6)c6c5C(=O)c5c(CC(CC)CCCC)sc(CC(CC)CCCC)c5C6=O)s4)sc3c(-c3ccc(CC(CC)CCCC)s3)c3cc(C)sc23)s1,CCCCCCc1ccc(C2(c3ccc(CCCCCC)cc3)c3cc4c(cc3-c3sc5cc(/C=C6\C(=O)c7ccc(C)cc7C6=C(C#N)C#N)sc5c32)C(c2ccc(CCCCCC)cc2)(c2ccc(CCCCCC)cc2)c2c-4sc3cc(/C=C4\C(=O)c5ccc(C)cc5C4=C(C#N)C#N)sc23)cc1,10.89,-5.21,-3.41,-5.58,-3.98,,100.0,1:1,,conventional,PFN-Br,PEDOT:PSS,,DIO
96831,10.1002/adma.201704271,CCCCC(CC)COC(=O)c1sc2c(-c3cc4c(-c5ccc(CC(CC)CCCC)s5)c5sc(C)cc5c(-c5ccc(CC(CC)CCCC)s5)c4s3)sc(C)c2c1F,CCCCCCCCOc1ccc2c(c1)-c1cc(OCCCCCCCC)ccc1C21c2cc(-c3ccc(/C=c4\sc(=C(C#N)C#N)n(CC)c4=O)c4nsnc34)ccc2-c2ccc(-c3ccc(/C=c4\sc(=C(C#N)C#N)n(CC)c4=O)c4nsnc34)cc21,10.1,-5.27,-3.55,-5.93,-3.86,,,1:0.8,0.75% v/v,conventional,,,,
96832,10.1002/adma.201704271,CCCCC(CC)Cc1ccc(-c2c3cc(-c4ccc(-c5sc(-c6ccc(C)s6)c6c5C(=O)c5c(CC(CC)CCCC)sc(CC(CC)CCCC)c5C6=O)s4)sc3c(-c3ccc(CC(CC)CCCC)s3)c3cc(C)sc23)s1,CCCCCCCCOc1ccc2c(c1)-c1cc(OCCCCCCCC)ccc1C21c2cc(-c3ccc(/C=c4\sc(=C(C#N)C#N)n(CC)c4=O)c4nsnc34)ccc2-c2ccc(-c3ccc(/C=c4\sc(=C(C#N)C#N)n(CC)c4=O)c4nsnc34)cc21,9.39,-5.33,-3.53,-5.93,-3.86,,,1:0.8,0.75% v/v,conventional,,,,
96833,10.1002/adma.201704546,CCCCC(CC)Cc1sc(-c2c3cc(-c4ccc(-c5sc(-c6ccc(C)s6)c6c5C(=O)c5c(CC(CC)CCCC)sc(CC(CC)CCCC)c5C6=O)s4)sc3c(-c3cc(F)c(CC(CC)CCCC)s3)c3cc(C)sc23)cc1F,CCCCCCC1(CCCCCC)c2cc3c(cc2-c2sc(/C=C4\C(=O)c5ccccc5C4=C(C#N)C#N)cc21)C(CCCCCC)(CCCCCC)c1cc(/C=C2\C(=O)c4ccccc4C2=C(C#N)C#N)sc1-3,11.5,-5.5,-3.61,-5.65,-3.91,150.0,,1:1,,conventional,PFN-Br,PEDOT:PSS,chlorobenzene,
96834,10.1002/adma.201800613,CCCCC(CC)Cc1sc(-c2c3cc(-c4ccc(-c5sc(-c6ccc(C)s6)c6c5C(=O)c5c(CC(CC)CCCC)sc(CC(CC)CCCC)c5C6=O)s4)sc3c(-c3cc(F)c(CC(CC)CCCC)s3)c3cc(C)sc23)cc1F,CCCCCCc1ccc(C2(c3ccc(CCCCCC)cc3)c3cc4c(cc3-c3sc5cc(/C=C6\C(=O)c7cc(Cl)c(Cl)cc7C6=C(C#N)C#N)sc5c32)C(c2ccc(CCCCCC)cc2)(c2ccc(CCCCCC)cc2)c2c-4sc3cc(/C=C4\C(=O)c5cc(Cl)c(Cl)cc5C4=C(C#N)C#N)sc23)cc1,13.45,-5.45,-3.65,-5.75,-4.09,100.0,,1:1,,conventional,PFN-Br,PEDOT:PSS,o-xylene,DIO
96835,10.1002/adma.201800613,CCCCC(CC)Cc1sc(-c2c3cc(-c4ccc(-c5sc(-c6ccc(C)s6)c6c5C(=O)c5c(CC(CC)CCCC)sc(CC(CC)CCCC)c5C6=O)s4)sc3c(-c3cc(F)c(CC(CC)CCCC)s3)c3cc(C)sc23)cc1F,CCCCCCc1ccc(C2(c3ccc(CCCCCC)cc3)c3cc4c(cc3-c3sc5cc(/C=C6\C(=O)c7ccc(Cl)cc7C6=C(C#N)C#N)sc5c32)C(c2ccc(CCCCCC)cc2)(c2ccc(CCCCCC)cc2)c2c-4sc3cc(/C=C4\C(=O)c5ccc(Cl)cc5C4=C(C#N)C#N)sc23)cc1,13.16,-5.45,-3.65,-5.68,-3.99,100.0,,1:1,,conventional,PFN-Br,PEDOT:PSS,o-xylene,DIO
96836,10.1002/adma.201800728,CCCCC(CC)Cc1ccc(-c2c3cc(-c4sc(-c5sc(-c6cc(F)cs6)c6c5C(=O)c5c(CC(CC)CCCC)sc(CC(CC)CCCC)c5C6=O)cc4F)sc3c(-c3ccc(CC(CC)CCCC)s3)c3ccsc23)s1,CCCCCCc1ccc(C2(c3ccc(CCCCCC)cc3)c3cc4c(cc3-c3sc5cc(/C=C6\C(=O)c7ccccc7C6=C(C#N)C#N)sc5c32)C(c2ccc(CCCCCC)cc2)(c2ccc(CCCCCC)cc2)c2c-4sc3cc(/C=C4\C(=O)c5ccccc5C4=C(C#N)C#N)sc23)cc1,11.71,-5.47,-3.46,-5.64,-3.92,,,,,,,,,
96837,10.1002/adma.201800728,CCCCC(CC)Cc1ccc(-c2c3cc(-c4sc(-c5sc(-c6cc(F)cs6)c6c5C(=O)c5c(CC(CC)CCCC)sc(CC(CC)CCCC)c5C6=O)cc4F)sc3c(-c3ccc(CC(CC)CCCC)s3)c3ccsc23)s1,CCCCCCCCC1(CCCCCCCC)c2cc3c(cc2-c2sc4cc(/C=C5\C(=O)c6ccccc6C5=C(C#N)C#N)sc4c21)C(CCCCCCCC)(CCCCCCCC)c1c-3sc2cc(/C=C3\C(=O)c4ccccc4C3=C(C#N)C#N)sc12,13.2,-5.47,-3.46,-5.63,-3.91,,,,,,,,,
96838,10.1002/adma.201800728,CCCCC(CC)Cc1ccc(-c2c3cc(-c4ccc(-c5sc(-c6ccc(C)s6)c6c5C(=O)c5c(CC(CC)CCCC)sc(CC(CC)CCCC)c5C6=O)s4)sc3c(-c3ccc(CC(CC)CCCC)s3)c3cc(C)sc23)s1,CCCCCCc1ccc(C2(c3ccc(CCCCCC)cc3)c3cc4c(cc3-c3sc5cc(/C=C6\C(=O)c7ccccc7C6=C(C#N)C#N)sc5c32)C(c2ccc(CCCCCC)cc2)(c2ccc(CCCCCC)cc2)c2c-4sc3cc(/C=C4\C(=O)c5ccccc5C4=C(C#N)C#N)sc23)cc1,10.0,-5.33,-3.29,-5.64,-3.92,,,,,,,,,
96839,10.1002/adma.201800728,CCCCC(CC)Cc1ccc(-c2c3cc(-c4ccc(-c5sc(-c6ccc(C)s6)c6c5C(=O)c5c(CC(CC)CCCC)sc(CC(CC)CCCC)c5C6=O)s4)sc3c(-c3ccc(CC(CC)CCCC)s3)c3cc(C)sc23)s1,CCCCCCCCC1(CCCCCCCC)c2cc3c(cc2-c2sc4cc(/C=C5\C(=O)c6ccccc6C5=C(C#N)C#N)sc4c21)C(CCCCCCCC)(CCCCCCCC)c1c-3sc2cc(/C=C3\C(=O)c4ccccc4C3=C(C#N)C#N)sc12,12.41,-5.33,-3.29,-5.63,-3.91,,,,,,,,,
96840,10.1002/adma.201801501,CCCCCCC(CCCC)CCc1c2cc(-c3ccc(-c4c(F)c(F)c(-c5ccc(C)s5)c5nn(CC(CCCC)CCCCCC)nc45)s3)sc2c(CCC(CCCC)CCCCCC)c2cc(C)sc12,CCCCCCC1(CCCCCC)c2cc3c(cc2-c2sc(/C=C4\C(=O)c5ccccc5C4=C(C#N)C#N)cc21)C(CCCCCC)(CCCCCC)c1cc(/C=C2\C(=O)c4ccccc4C2=C(C#N)C#N)sc1-3,10.4,-5.35,-3.35,-5.51,-3.91,,,,,conventional,,PEDOT:PSS,,
96841,10.1002/adma.201803045,CCCCCCC(CCCC)Cc1ccc(-c2c3cc(-c4ccc(-c5sc(-c6cccs6)c6c5C(=O)c5c(CC(CC)CCCC)sc(CC(CC)CCCC)c5C6=O)s4)sc3c(-c3ccc(CC(CCCC)CCCCCC)cc3)c3ccsc23)cc1,CCCCCCc1ccc(C2(c3ccc(CCCCCC)cc3)c3cc4c(cc3-c3sc5cc(/C=C6\C(=O)c7ccc(Cl)cc7C6=C(C#N)C#N)sc5c32)C(c2ccc(CCCCCC)cc2)(c2ccc(CCCCCC)cc2)c2c-4sc3cc(/C=C4\C(=O)c5ccc(Cl)cc5C4=C(C#N)C#N)sc23)cc1,11.1,-5.43,-3.36,-5.7,-4.14,,,,,inverted,ZnO,MoO3,,
96842,10.1002/adma.201808279,CCCCC(CC)Cc1ccc(-c2c3cc(-c4ccc(-c5sc(-c6ccc(C)s6)c6c5C(=O)c5c(CC(CC)CCCC)sc(CC(CC)CCCC)c5C6=O)s4)sc3c(-c3ccc(CC(CC)CCCC)s3)c3cc(C)sc23)s1,CCCCCCc1ccc(C2(c3ccc(CCCCCC)cc3)c3cc4c(cc3-c3sc5cc(/C=C6\C(=O)c7ccc(C)cc7C6=C(C#N)C#N)sc5c32)C(c2ccc(CCCCCC)cc2)(c2ccc(CCCCCC)cc2)c2c-4sc3cc(/C=C4\C(=O)c5ccc(C)cc5C4=C(C#N)C#N)sc23)cc1,7.2,-5.33,-3.53,-5.58,-3.98,,,1:1,,inverted,,,toluene,
96843,10.1002/adma.201808279,CCCCCCC(CCCC)CCc1c2cc(-c3ccc(-c4c(F)c(F)c(-c5ccc(C)s5)c5nn(CC(CCCC)CCCCCC)nc45)s3)sc2c(CCC(CCCC)CCCCCC)c2cc(C)sc12,CCCCCCc1ccc(C2(c3ccc(CCCCCC)cc3)c3cc4c(cc3-c3sc5cc(/C=C6\C(=O)c7ccc(C)cc7C6=C(C#N)C#N)sc5c32)C(c2ccc(CCCCCC)cc2)(c2ccc(CCCCCC)cc2)c2c-4sc3cc(/C=C4\C(=O)c5ccc(C)cc5C4=C(C#N)C#N)sc23)cc1,11.8,-5.36,-3.05,-5.58,-3.98,,,1:1,,inverted,,,toluene,
96844,10.1002/adma.201901872,CCCCCCCCc1cc(-c2nnc(-c3cc(CCCCCCCC)c(-c4cc5c(-c6cc(F)c(SCC(CCCC)CCCCCC)s6)c6sc(C)cc6c(-c6cc(F)c(SCC(CCCC)CCCCCC)s6)c5s4)s3)nn2)sc1C,CCCCCCCCCCCc1c(/C=C2\C(=O)c3cc(F)c(F)cc3C2=C(C#N)C#N)sc2c1sc1c3c4nsnc4c4c5sc6c(CCCCCCCCCCC)c(/C=C7\C(=O)c8cc(F)c(F)cc8C7=C(C#N)C#N)sc6c5n(CC(CC)CCCC)c4c3n(CC(CC)CCCC)c21,13.03,-5.5,-3.5,-5.6,-4.1,,,,,conventional,OTF,PEDOT:PSS,,
96845,10.1002/adma.201902210,CCCCC(CC)Cc1sc(-c2c3cc(-c4ccc(-c5sc(-c6ccc(C)s6)c6c5C(=O)c5c(CC(CC)CCCC)sc(CC(CC)CCCC)c5C6=O)s4)sc3c(-c3cc(F)c(CC(CC)CCCC)s3)c3cc(C)sc23)cc1F,CCCCCCCCCCCc1c(/C=C2\C(=O)c3cc(F)c(F)cc3C2=C(C#N)C#N)sc2c1sc1c3c4nsnc4c4c5sc6c(CCCCCCCCCCC)c(/C=C7\C(=O)c8cc(F)c(F)cc8C7=C(C#N)C#N)sc6c5n(CC(CC)CCCC)c4c3n(CC(CC)CCCC)c21,15.75,-5.5,-3.56,-5.7,-4.1,,,1:1.2,,conventional,PDINO,PEDOT:PSS,,
96846,10.1002/adma.201902302,CCCCC(CC)Cc1sc(-c2c3cc(-c4ccc(-c5sc(-c6ccc(C)s6)c6c5C(=O)c5c(CC(CC)CCCC)sc(CC(CC)CCCC)c5C6=O)s4)sc3c(-c3cc(F)c(CC(CC)CCCC)s3)c3cc(C)sc23)cc1F,CCCCCCCCCCCc1c(/C=C2\C(=O)c3cc(F)c(F)cc3C2=C(C#N)C#N)sc2c1sc1c3c4nsnc4c4c5sc6c(CCCCCCCCCCC)c(/C=C7\C(=O)c8cc(F)c(F)cc8C7=C(C#N)C#N)sc6c5n(CC(CC)CCCC)c4c3n(CC(CC)CCCC)c21,15.3,-5.54,-3.65,-5.65,-4.1,100.0,100.0,1:1.4,,inverted,ZnO,MoO3,chloroform,CN
96847,10.1002/adma.201902965,CCCCC(CC)Cc1sc(-c2c3cc(-c4ccc(-c5sc(-c6ccc(C)s6)c6c5C(=O)c5c(CC(CC)CCCC)sc(CC(CC)CCCC)c5C6=O)s4)sc3c(-c3cc(F)c(CC(CC)CCCC)s3)c3cc(C)sc23)cc1F,CCCCCCCCCCCc1c(/C=C2\C(=O)c3cc(F)c(F)cc3C2=C(C#N)C#N)sc2c1sc1c3c4nsnc4c4c5sc6c(CCCCCCCCCCC)c(/C=C7\C(=O)c8cc(F)c(F)cc8C7=C(C#N)C#N)sc6c5n(CC(CC)CCCC)c4c3n(CC(CC)CCCC)c21,15.3,-5.45,-3.65,-5.6,-3.8,,,1:1.2,0.5 vol%,,,,,
96848,10.1002/adma.201902965,CCCCC(CC)CSc1sc(-c2c3cc(-c4ccc(-c5sc(-c6ccc(C)s6)c6c5C(=O)c5c(CC(CC)CCCC)sc(CC(CC)CCCC)c5C6=O)s4)sc3c(-c3cc(F)c(SCC(CC)CCCC)s3)c3cc(C)sc23)cc1F,CCCCCCc1ccc(C2(c3ccc(CCCCCC)cc3)c3cc4c(cc3-c3sc5cc(/C=C6\C(=O)c7cc(F)c(F)cc7C6=C(C#N)C#N)sc5c32)C(c2ccc(CCCCCC)cc2)(c2ccc(CCCCCC)cc2)c2c-4sc3cc(/C=C4\C(=O)c5cc(F)c(F)cc5C4=C(C#N)C#N)sc23)cc1,13.1,-5.42,-3.64,-5.7,-4.1,,,1:1,0.5 vol%,,,PEDOT:PSS,,
96849,10.1002/adma.201903441,CCCCC(CC)Cc1sc(-c2c3cc(-c4ccc(-c5sc(-c6ccc(C)s6)c6c5C(=O)c5c(CC(CC)CCCC)sc(CC(CC)CCCC)c5C6=O)s4)sc3c(-c3cc(F)c(CC(CC)CCCC)s3)c3cc(C)sc23)cc1F,CCCCCCCCCCCc1c(/C=C2\C(=O)c3cc(F)c(F)cc3C2=C(C#N)C#N)sc2c1sc1c3c4nsnc4c4c5sc6c(CCCCCCCCCCC)c(/C=C7\C(=O)c8cc(F)c(F)cc8C7=C(C#N)C#N)sc6c5n(CC(CC)CCCC)c4c3n(CC(CC)CCCC)c21,15.3,-5.45,-3.64,-5.68,-4.06,,,,,conventional,PFN-Br,PEDOT:PSS,chloroform,
96850,10.1002/adma.201903441,CCCCC(CC)Cc1sc(-c2c3cc(-c4ccc(-c5sc(-c6ccc(C)s6)c6c5C(=O)c5c(CC(CC)CCCC)sc(CC(CC)CCCC)c5C6=O)s4)sc3c(-c3cc(F)c(CC(CC)CCCC)s3)c3cc(C)sc23)cc1F,CCCCCCCCCCCc1c(/C=C2\C(=O)c3cc(F)c(F)cc3C2=C(C#N)C#N)sc2c1sc1c3c4nsnc4c4c5sc6c(CCCCCCCCCCC)c(/C=C7\C(=O)c8cc(F)c(F)cc8C7=C(C#N)C#N)sc6c5n(CC(CCCC)CCCCCC)c4c3n(CC(CCCC)CCCCCC)c21,16.4,-5.45,-3.64,-5.68,-4.06,,,,,conventional,PFN-Br,PEDOT:PSS,chloroform,
