Repository: JiYiqaq/PCE-KA-GNN

# Data directory

- `raw/Active_Database.csv` is the immutable source dataset bundled under CC BY 4.0. Do not overwrite it with processed data.
- `processed/` is created and populated by the training pipeline. Generated `.pt` and `.pth` caches are intentionally ignored by Git because they can exceed GitHub's normal single-file limit.

See `../DATA_LICENSE.md` for provenance, license and checksum information.

File: data/processed/device_records.csv (part 174 of 250)
record_id,doi,donor_smiles,acceptor_smiles,pce,homo_d,lumo_d,homo_a,lumo_a,active_layer_thickness,annealing_temp,d_a_ratio,additive_ratio,device_type,etl_canonical,htl_canonical,solvent_canonical,additive_canonical
96851,10.1002/advs.201700110,CCCCC(CC)COC(=O)c1sc2c(-c3cc4c(-c5ccc(CC(CC)CCCC)s5)c5sc(C)cc5c(-c5ccc(CC(CC)CCCC)s5)c4s3)sc(C)c2c1F,CCCCCCC(CCCCCC)N1C(=O)c2ccc3c4c5c(c6c(C#Cc7cc8c9c(c7)C(C)(C)c7cc(C#Cc%10cc%11c%12c(ccc%13c%14c%15c(c%10c%13%12)=CC=C%10C(=O)N(C(CCCCCC)CCCCCC)C(=O)C(C=C%14)C%10%15)C(=O)N(C(CCCCCC)CCCCCC)C%11=O)cc%10c7N9c7c(cc(C#Cc9cc%11c%12c(ccc%13c%14c%15c(c9c%12%13)C=CC9C(=O)N(C(CCCCCC)CCCCCC)C(=O)C(=CC=%14)C%159)C(=O)N(C(CCCCCC)CCCCCC)C%11=O)cc7C%10(C)C)C8(C)C)cc(c2c63)C1=O)C=CC1C(=O)N(C(CCCCCC)CCCCCC)C(=O)C(=CC=4)C51,4.91,-5.22,-3.64,-5.36,-3.74,90.0,,1.5:1.0,,inverted,ZnO,MoO3,chlorobenzene,CN
96852,10.1002/advs.201800307,CCCCC(CC)COC(=O)c1sc2c(-c3cc4c(-c5ccc(CC(CC)CCCC)s5)c5sc(C)cc5c(-c5ccc(CC(CC)CCCC)s5)c4s3)sc(C)c2c1F,CCCCC(CC)Cc1ccc(C2(c3ccc(CC(CC)CCCC)cc3)c3c(sc4cc(/C=C5\C(=O)c6cc(F)c(F)cc6C5=C(C#N)C#N)sc34)-c3sc4c5c(sc4c32)-c2sc3cc(/C=C4\C(=O)c6cc(F)c(F)cc6C4=C(C#N)C#N)sc3c2C5(c2ccc(CC(CC)CCCC)cc2)c2ccc(CC(CC)CCCC)cc2)cc1,12.21,-5.22,-3.64,-5.42,-4.17,100.0,,1:1.2,,inverted,ZnO/PFN-Br,MoO3,chlorobenzene,
96853,10.1002/advs.201800755,CCCCC(CC)Cc1ccc(-c2c3cc(-c4ccc(-c5sc(-c6ccc(C)s6)c6c5C(=O)c5c(CC(CC)CCCC)sc(CC(CC)CCCC)c5C6=O)s4)sc3c(-c3ccc(CC(CC)CCCC)s3)c3cc(C)sc23)s1,CCCCC(CC)CC1(CC(CC)CCCC)c2cc(/C=C3\C(=O)c4cc(F)c(F)cc4C3=C(C#N)C#N)sc2-c2sc(-c3cc(F)c(-c4cc5c(s4)-c4sc(/C=C6\C(=O)c7cc(F)c(F)cc7C6=C(C#N)C#N)cc4C5(CC(CC)CCCC)CC(CC)CCCC)cc3F)cc21,8.82,-5.33,-3.53,-5.53,-3.83,,110.0,1:1.2,,inverted,ZnO/PFN,MoO3,,CN
96854,10.1002/advs.201800755,CCCCC(CC)Cc1ccc(-c2c3cc(-c4ccc(-c5sc(-c6ccc(C)s6)c6c5C(=O)c5c(CC(CC)CCCC)sc(CC(CC)CCCC)c5C6=O)s4)sc3c(-c3ccc(CC(CC)CCCC)s3)c3cc(C)sc23)s1,CCCCCCc1ccc(C2(c3ccc(CCCCCC)cc3)c3cc4c(cc3-c3sc(-c5sc(/C=C6\C(=O)c7cc(F)c(F)cc7C6=C(C#N)C#N)cc5OCC(CC)CCCC)cc32)C(c2ccc(CCCCCC)cc2)(c2ccc(CCCCCC)cc2)c2cc(-c3sc(/C=C5\C(=O)c6cc(F)c(F)cc6C5=C(C#N)C#N)cc3OCC(CC)CCCC)sc2-4)cc1,6.64,-5.33,-3.53,-5.44,-4.19,,110.0,1:1.2,,inverted,ZnO/PFN,MoO3,,CN
96855,10.1002/advs.201801180,CCCCC(CC)Cc1sc(-c2c3cc(-c4ccc(-c5sc(-c6ccc(C)s6)c6c5C(=O)c5c(CC(CC)CCCC)sc(CC(CC)CCCC)c5C6=O)s4)sc3c(-c3cc(F)c(CC(CC)CCCC)s3)c3cc(C)sc23)cc1F,CCCCCCc1ccc(C2(c3ccc(CCCCCC)cc3)c3cc4c(cc3-c3sc5cc(/C=C6\C(=O)c7cc(F)c(F)cc7C6=C(C#N)C#N)sc5c32)C(c2ccc(CCCCCC)cc2)(c2ccc(CCCCCC)cc2)c2c-4sc3cc(/C=C4\C(=O)c5cc(F)c(F)cc5C4=C(C#N)C#N)sc23)cc1,12.3,-5.5,-3.61,-5.69,-4.07,,,,,inverted,AZO,,,
96856,10.1002/advs.201802028,CCCCC(CC)CSc1sc(-c2c3cc(-c4ccc(-c5sc(-c6ccc(C)s6)c6c5C(=O)c5c(CC(CC)CCCC)sc(CC(CC)CCCC)c5C6=O)s4)sc3c(-c3cc(F)c(SCC(CC)CCCC)s3)c3cc(C)sc23)cc1F,CCCCCCc1ccc(C2(c3ccc(CCCCCC)cc3)c3cc4c(cc3-c3sc5cc(/C=C6\C(=O)c7cc(F)c(F)cc7C6=C(C#N)C#N)sc5c32)C(c2ccc(CCCCCC)cc2)(c2ccc(CCCCCC)cc2)c2c-4sc3cc(/C=C4\C(=O)c5cc(F)c(F)cc5C4=C(C#N)C#N)sc23)cc1,11.7,-5.4,-3.6,-5.7,-4.1,100.0,,1:1,,conventional,PFN-Br,PEDOT:PSS,chlorobenzene,DIO
96857,10.1002/advs.201802028,CCCCC(CC)Cc1ccc(-c2c3cc(-c4ccc(-c5sc(-c6ccc(C)s6)c6c5C(=O)c5c(CC(CC)CCCC)sc(CC(CC)CCCC)c5C6=O)s4)sc3c(-c3ccc(CC(CC)CCCC)s3)c3cc(C)sc23)s1,CCCCCCc1ccc(C2(c3ccc(CCCCCC)cc3)c3cc4c(cc3-c3sc5cc(/C=C6\C(=O)c7ccccc7C6=C(C#N)C#N)sc5c32)C(c2ccc(CCCCCC)cc2)(c2ccc(CCCCCC)cc2)c2c-4sc3cc(/C=C4\C(=O)c5ccccc5C4=C(C#N)C#N)sc23)cc1,10.0,-5.33,-3.53,-5.51,-3.84,100.0,,1:1,,conventional,PFN-Br,PEDOT:PSS,chlorobenzene,DIO
96858,10.1002/advs.201802028,CCCCC(CC)Cc1ccc(-c2c3cc(-c4scc(F)c4F)sc3c(-c3ccc(CC(CC)CCCC)s3)c3ccsc23)s1,CCCCCCc1ccc(C2(c3ccc(CCCCCC)cc3)c3cc4c(cc3-c3sc5cc(/C=C6\C(=O)c7ccccc7C6=C(C#N)C#N)sc5c32)C(c2ccc(CCCCCC)cc2)(c2ccc(CCCCCC)cc2)c2c-4sc3cc(/C=C4\C(=O)c5ccccc5C4=C(C#N)C#N)sc23)cc1,9.1,-5.22,-3.22,-5.51,-3.84,70.0,,1:1,,conventional,PFN-Br,PEDOT:PSS,chlorobenzene,DIO
96859,10.1002/advs.201802103,CCCCCCCCC(CCCCCC)Cn1nc2c(-c3ccc(C)s3)c(F)c(F)c(-c3ccc(-c4cc5c(-c6ccc(CC(CC)CCCC)s6)c6sc(-c7ccc(-c8sc(-c9ccc(-c%10cc%11c(-c%12ccc(CC(CC)CCCC)s%12)c%12sc(C)cc%12c(-c%12ccc(CC(CC)CCCC)s%12)c%11s%10)s9)c9c8C(=O)c8c(CC(CC)CCCC)sc(CC(CC)CCCC)c8C9=O)s7)cc6c(-c6ccc(CC(CC)CCCC)s6)c5s4)s3)c2n1,CCCCCCc1ccc(C2(c3ccc(CCCCCC)cc3)c3cc4c(cc3-c3sc5cc(/C=C6\C(=O)c7ccccc7C6=C(C#N)C#N)sc5c32)C(c2ccc(CCCCCC)cc2)(c2ccc(CCCCCC)cc2)c2c-4sc3cc(/C=C4\C(=O)c5ccccc5C4=C(C#N)C#N)sc23)cc1,10.02,-5.48,-3.66,-5.51,-3.78,,,1:1,,inverted,ZnO,MoO3,,
96860,10.1002/advs.201901773,CCCCC(CC)Cc1ccc(-c2c3cc(-c4sc(C)c(C(=O)OC)c4F)sc3c(-c3ccc(CC(CC)CCCC)s3)c3cc(C)sc23)s1,CCCCCCc1cc(C2(c3ccc(CCCCCC)s3)c3cc4c(cc3-c3sc5cc(/C=C6\C(=O)c7ccccc7C6=C(C#N)C#N)sc5c32)C(c2ccc(CCCCCC)s2)(c2ccc(CCCCCC)s2)c2c-4sc3cc(/C=C4\C(=O)c5ccccc5C4=C(C#N)C#N)sc23)cs1,11.39,-5.6,-3.65,-5.66,-3.93,130.0,,,,conventional,Ca or PFN-Br,PEDOT:PSS,toluene,
96861,10.1002/advs.201901773,CCCCC(CC)Cc1ccc(-c2c3cc(-c4sc(C)c(C(=O)OC)c4F)sc3c(-c3ccc(CC(CC)CCCC)s3)c3cc(C)sc23)s1,CCCCCCc1ccc(C2(c3ccc(CCCCCC)cc3)c3cc4c(cc3-c3sc(-c5sc(/C=C6\C(=O)c7cc(F)c(F)cc7C6=C(C#N)C#N)cc5OCC(CC)CCCC)cc32)C(c2ccc(CCCCCC)cc2)(c2ccc(CCCCCC)cc2)c2cc(-c3sc(/C=C5\C(=O)c6cc(F)c(F)cc6C5=C(C#N)C#N)cc3OCC(CC)CCCC)sc2-4)cc1,1.31,-5.6,-3.65,-5.44,-4.19,120.0,,,,conventional,Ca or PFN-Br,PEDOT:PSS,toluene,
96862,10.1002/advs.201901773,CCCCC(CC)COC(=O)c1sc2c(-c3cc4c(-c5ccc(CC(CC)CCCC)s5)c5sc(C)cc5c(-c5ccc(CC(CC)CCCC)s5)c4s3)sc(C)c2c1F,CCCCCCc1cc(C2(c3ccc(CCCCCC)s3)c3cc4c(cc3-c3sc5cc(/C=C6\C(=O)c7ccccc7C6=C(C#N)C#N)sc5c32)C(c2ccc(CCCCCC)s2)(c2ccc(CCCCCC)s2)c2c-4sc3cc(/C=C4\C(=O)c5ccccc5C4=C(C#N)C#N)sc23)cs1,8.25,-5.2,-3.59,-5.66,-3.93,120.0,,,,conventional,Ca or PFN-Br,PEDOT:PSS,toluene,
96863,10.1002/advs.201901773,CCCCC(CC)COC(=O)c1sc2c(-c3cc4c(-c5ccc(CC(CC)CCCC)s5)c5sc(C)cc5c(-c5ccc(CC(CC)CCCC)s5)c4s3)sc(C)c2c1F,CCCCCCc1ccc(C2(c3ccc(CCCCCC)cc3)c3cc4c(cc3-c3sc(-c5sc(/C=C6\C(=O)c7cc(F)c(F)cc7C6=C(C#N)C#N)cc5OCC(CC)CCCC)cc32)C(c2ccc(CCCCCC)cc2)(c2ccc(CCCCCC)cc2)c2cc(-c3sc(/C=C5\C(=O)c6cc(F)c(F)cc6C5=C(C#N)C#N)cc3OCC(CC)CCCC)sc2-4)cc1,9.79,-5.2,-3.59,-5.44,-4.19,110.0,,,,conventional,Ca or PFN-Br,PEDOT:PSS,toluene,
96864,10.1002/advs.201970012,CCCCCCCCC(CCCCCC)Cc1cc(C)sc1-c1ccc(-c2c(F)c(F)c(-c3ccc(-c4sc(-c5c(F)c(F)c(C)c6c5C(=O)N(CC(CCCCCC)CCCCCCCC)C6=O)cc4CC(CCCCCC)CCCCCCCC)s3)c3nsnc23)s1,CCCCCCc1ccc(C2(c3ccc(CCCCCC)cc3)c3cc4c(cc3-c3sc5cc(/C=C6\C(=O)c7cc(F)c(F)cc7C6=C(C#N)C#N)sc5c32)C(c2ccc(CCCCCC)cc2)(c2ccc(CCCCCC)cc2)c2c-4sc3cc(/C=C4\C(=O)c5cc(F)c(F)cc5C4=C(C#N)C#N)sc23)cc1,12.74,-5.63,-3.86,-5.66,-4.14,,,,,,,,,
96865,10.1002/advs.201970012,CCCCCCCCC(CCCCCC)Cc1cc(C)sc1-c1ccc(-c2c(F)c(F)c(-c3ccc(-c4sc(-c5ccc(C)c6c5C(=O)N(CC(CCCCCC)CCCCCCCC)C6=O)cc4CC(CCCCCC)CCCCCCCC)s3)c3nsnc23)s1,CCCCCCc1ccc(C2(c3ccc(CCCCCC)cc3)c3cc4c(cc3-c3sc5cc(/C=C6\C(=O)c7cc(F)c(F)cc7C6=C(C#N)C#N)sc5c32)C(c2ccc(CCCCCC)cc2)(c2ccc(CCCCCC)cc2)c2c-4sc3cc(/C=C4\C(=O)c5cc(F)c(F)cc5C4=C(C#N)C#N)sc23)cc1,13.31,-5.55,-3.8,-5.66,-4.14,,,,,,,,,
96866,10.1002/aenm.201000006,CCCCCCc1cc(C)sc1C,CCC(CC)N1C(=O)c2c(CCC(C)(C)C)cc3c4c5c(c6cc(CCC(C)(C)C)c(c2c36)C1=O)=CC(CCC(C)(C)C)=C1C(=O)N(C(CC)CC)C(=O)C(C(CCC(C)(C)C)=C4)C15,0.5,-5.0,-3.1,-5.9,-3.8,100.0,120.0,1:1,,conventional,,PEDOT:PSS,chlorobenzene,
96867,10.1002/aenm.201000006,CCCCCCc1cc(C)sc1C,CCC(CC)N1C(=O)c2ccc3c4c5c(c6ccc(c2c36)C1=O)=CC=C1C(=O)N(C(CC)CC)C(=O)C(C=C4)C15,0.25,-5.0,-3.1,-5.9,-3.8,100.0,120.0,1:1,,conventional,,PEDOT:PSS,chloroform,
96868,10.1002/aenm.201000006,CCCCCCc1cc(C)sc1C,CCCCCCCC(CCCCCCC)N1C(=O)c2ccc3c4c5c(c6ccc(c2c36)C1=O)=CC=C1C(=O)N(C(CCCCCCC)CCCCCCC)C(=O)C(C=C4)C15,0.01,-5.0,-3.1,-5.9,-3.8,100.0,120.0,1:1,,conventional,,PEDOT:PSS,chloroform,
96869,10.1002/aenm.201100082,CCCCCCc1cc(C)sc1C,CCCCCCCCN1C2=CC3C(=O)c4ccccc4N(CCCCCCCC)C3C=C2C(=O)C2C=CC=CC21,1.57,-5.0,-3.1,-5.9,-4.1,110.0,75.0,1:1,,conventional,LiF,PEDOT:PSS,chloroform:o-DCB,
96870,10.1002/aenm.201100082,CCCCCCc1cc(C)sc1C,CCCCCCN1C2=CC3C(=O)c4ccccc4N(CCCCCC)C3C=C2C(=O)C2C=CC=CC21,0.3,-5.0,-3.1,-5.8,-4.0,60.0,75.0,1:1,,conventional,LiF,PEDOT:PSS,chloroform:o-DCB,
96871,10.1002/aenm.201100082,CCCCCCc1cc(C)sc1C,CCCCN1C2=CC3C(=O)c4ccccc4N(CCCC)C3C=C2C(=O)C2C=CC=CC21,0.28,-5.0,-3.1,-5.75,-4.0,95.0,75.0,1:1,,conventional,LiF,PEDOT:PSS,chloroform:o-DCB,
96872,10.1002/aenm.201400929,CCCCCCc1cc(C)sc1C,CCCCC(CC)CN1C(=O)c2cccc3c(-c4ccc(/C(C#N)=C/c5cc(OC)c(/C=C(\C#N)c6ccc(-c7ccc8c9c(cccc79)C(=O)N(CC(CC)CCCC)C8=O)s6)cc5OC)s4)ccc(c23)C1=O,1.32,-4.9,-3.1,-5.75,-3.66,,,,,conventional,Ca,PEDOT:PSS,chloroform,
96873,10.1002/aenm.201400929,CCCCCCc1cc(C)sc1C,CCCCC(CC)CN1C(=O)c2cccc3c(-c4ccc(/C(C#N)=C/c5ccc(/C=C(\C#N)c6ccc(-c7ccc8c9c(cccc79)C(=O)N(CC(CC)CCCC)C8=O)s6)cc5)s4)ccc(c23)C1=O,2.51,-4.9,-3.1,-5.9,-3.42,,,,,conventional,Ca,PEDOT:PSS,chloroform,
96874,10.1002/aenm.201400929,CCCCCCc1cc(C)sc1C,CCCCCCOc1cc(/C=C(\C#N)c2ccc(-c3ccc4c5c(cccc35)C(=O)N(CC(CC)CCCC)C4=O)s2)c(OCCCCCC)cc1/C=C(\C#N)c1ccc(-c2ccc3c4c(cccc24)C(=O)N(CC(CC)CCCC)C3=O)s1,2.5,-4.9,-3.1,-5.79,-3.42,,,,,conventional,Ca,PEDOT:PSS,chloroform,
96875,10.1002/aenm.201402041,CCCCC(CC)Cc1cc(C)sc1-c1nc2sc(-c3sc(-c4cc5c(s4)-c4sc(C)cc4[Si]5(CC(CC)CCCC)CC(CC)CCCC)cc3CC(CC)CCCC)nc2s1,CCCCCCC(CCCC)CN1C(=O)c2ccc3c4c(ccc(c24)C1=O)-c1c-3nc2cc3c(-c4ccccc4)c4c(nc3cc2c1-c1ccccc1)-c1ccc2c3c(ccc-4c13)C(=O)N(CC(CCCC)CCCCCC)C2=O,3.02,-5.1,-3.3,-5.8,-3.6,,175.0,4:1,,inverted,ZnO,MoO3,,
96876,10.1002/aenm.201402041,CCCCC(CC)Cc1cc(C)sc1-c1nc2sc(-c3sc(-c4cc5c(s4)-c4sc(C)cc4[Si]5(CC(CC)CCCC)CC(CC)CCCC)cc3CC(CC)CCCC)nc2s1,CCCCCCCCCCCCC(CCCCCCCCCC)CN1C(=O)c2ccc3c4c(ccc(c24)C1=O)-c1c-3nc2cc3c(-c4ccccc4)c4c(nc3cc2c1-c1ccccc1)-c1ccc2c3c(ccc-4c13)C(=O)N(CC(CCCCCCCCCC)CCCCCCCCCCCC)C2=O,1.26,-5.1,-3.3,-5.8,-3.6,,175.0,4:1,,inverted,ZnO,MoO3,,
96877,10.1002/aenm.201402041,CCCCC(CC)COC(=O)c1sc2c(-c3cc4c(-c5ccc(CC(CC)CCCC)s5)c5sc(C)cc5c(-c5ccc(CC(CC)CCCC)s5)c4s3)sc(C)c2c1F,CCCCCCC(CCCC)CN1C(=O)c2ccc3c4c(ccc(c24)C1=O)-c1c-3nc2cc3c(-c4ccccc4)c4c(nc3cc2c1-c1ccccc1)-c1ccc2c3c(ccc-4c13)C(=O)N(CC(CCCC)CCCCCC)C2=O,3.0,-5.4,-3.3,-5.8,-3.6,,,3:1,,inverted,ZnO,MoO3,,
96878,10.1002/aenm.201402041,CCCCC(CC)COC(=O)c1sc2c(-c3cc4c(-c5ccc(CC(CC)CCCC)s5)c5sc(C)cc5c(-c5ccc(CC(CC)CCCC)s5)c4s3)sc(C)c2c1F,CCCCCCCCCCCCC(CCCCCCCCCC)CN1C(=O)c2ccc3c4c(ccc(c24)C1=O)-c1c-3nc2cc3c(-c4ccccc4)c4c(nc3cc2c1-c1ccccc1)-c1ccc2c3c(ccc-4c13)C(=O)N(CC(CCCCCCCCCC)CCCCCCCCCCCC)C2=O,1.71,-5.4,-3.3,-5.8,-3.6,,,,,inverted,ZnO,MoO3,,
96879,10.1002/aenm.201402041,CCCCC(CC)COC(=O)c1sc2c(-c3cc4c(OCC(CC)CCCC)c5sccc5c(OCC(CC)CCCC)c4s3)scc2c1F,CCCCCCC(CCCC)CN1C(=O)c2ccc3c4c(ccc(c24)C1=O)-c1c-3nc2cc3c(-c4ccccc4)c4c(nc3cc2c1-c1ccccc1)-c1ccc2c3c(ccc-4c13)C(=O)N(CC(CCCC)CCCCCC)C2=O,3.08,-5.1,-3.3,-5.8,-3.6,,,3:1,,inverted,ZnO,MoO3,,
96880,10.1002/aenm.201402041,CCCCC(CC)COC(=O)c1sc2c(-c3cc4c(OCC(CC)CCCC)c5sccc5c(OCC(CC)CCCC)c4s3)scc2c1F,CCCCCCCCCCCCC(CCCCCCCCCC)CN1C(=O)c2ccc3c4c(ccc(c24)C1=O)-c1c-3nc2cc3c(-c4ccccc4)c4c(nc3cc2c1-c1ccccc1)-c1ccc2c3c(ccc-4c13)C(=O)N(CC(CCCCCCCCCC)CCCCCCCCCCCC)C2=O,1.42,-5.1,-3.3,-5.8,-3.6,,,3:1,,inverted,ZnO,MoO3,,
96881,10.1002/aenm.201500195,CCCCC(CC)COC(=O)c1sc2c(-c3cc4c(OCC(CC)CCCC)c5sccc5c(OCC(CC)CCCC)c4s3)scc2c1F,CCCCC(CC)CN1C(=O)c2ccc3c4c(c(/C=C/c5cc6c7c(ccc8c7c5C(=O)N(CC(CC)CCCC)C8=O)C(=O)N(CC(CC)CCCC)C6=O)cc(c24)C1=O)C(=O)N(CC(CC)CCCC)C3=O,2.41,-5.33,-3.63,-6.74,-4.35,,,1:1,,conventional,Ca,PEDOT:PSS,chlorobenzene,DIO
96882,10.1002/aenm.201602000,CCCCC(CC)Cc1ccc(-c2c3cc(-c4ccc(-c5sc(-c6ccc(C)s6)c6c5C(=O)c5c(CC(CC)CCCC)sc(CC(CC)CCCC)c5C6=O)s4)sc3c(-c3ccc(CC(CC)CCCC)s3)c3cc(C)sc23)s1,CCCCCCc1ccc(C2(c3ccc(CCCCCC)cc3)c3cc4c(cc3-c3sc5cc(/C=C6\C(=O)c7cc(C)c(C)cc7C6=C(C#N)C#N)sc5c32)C(c2ccc(CCCCCC)cc2)(c2ccc(CCCCCC)cc2)c2c-4sc3cc(/C=C4\C(=O)c5cc(C)c(C)cc5C4=C(C#N)C#N)sc23)cc1,11.25,-5.36,-3.54,-5.58,-3.98,100.0,,1:1,,inverted,ZnO,MoO3,,DIO
96883,10.1002/aenm.201602000,CCCCC(CC)Cc1ccc(-c2c3cc(-c4ccc(-c5sc(-c6ccc(C)s6)c6c5C(=O)c5c(CC(CC)CCCC)sc(CC(CC)CCCC)c5C6=O)s4)sc3c(-c3ccc(CC(CC)CCCC)s3)c3cc(C)sc23)s1,CCCCCCc1ccc(C2(c3ccc(CCCCCC)cc3)c3cc4c(cc3-c3sc5cc(/C=C6\C(=O)c7ccc(C)cc7C6=C(C#N)C#N)sc5c32)C(c2ccc(CCCCCC)cc2)(c2ccc(CCCCCC)cc2)c2c-4sc3cc(/C=C4\C(=O)c5ccc(C)cc5C4=C(C#N)C#N)sc23)cc1,12.05,-5.36,-3.54,-5.58,-3.98,100.0,,1:1,,inverted,ZnO,MoO3,,DIO
96884,10.1002/aenm.201700770,CCCCCCc1cc(C)sc1C,CCCCCCCCC1(CCCCCCCC)c2cc3c(cc2-c2sc(-c4ccc(/C=C5\SC(=S)N(CC)C5=O)c5nsnc45)cc21)C(CCCCCCCC)(CCCCCCCC)c1cc(-c2ccc(/C=C4\SC(=S)N(CC)C4=O)c4nsnc24)sc1-3,6.05,-4.9,-3.1,-5.51,-3.88,,,,,inverted,ZnO,PEDOT:PSS,,
96885,10.1002/aenm.201702831,CCCCC(CC)COC(=O)c1sc2c(-c3cc4c(-c5ccc(CC(CC)CCCC)s5)c5sc(C)cc5c(-c5ccc(CC(CC)CCCC)s5)c4s3)sc(C)c2c1F,CCCCCCc1ccc(C2(c3ccc(CCCCCC)cc3)c3c(sc4cc(/C=C5\C(=O)c6ccccc6C5=C(C#N)C#N)sc34)-c3sc4c5c(sc4c32)-c2sc3cc(/C=C4\C(=O)c6ccccc6C4=C(C#N)C#N)sc3c2C5(c2ccc(CCCCCC)cc2)c2ccc(CCCCCC)cc2)cc1,11.07,-5.1,-3.6,-5.21,-3.83,,150.0,1:1.5,,inverted,ZnO,MoO3,chlorobenzene,DIO
96886,10.1002/aenm.201800529,CCCCC(CC)COC(=O)c1sc2c(-c3cc4c(-c5ccc(CC(CC)CCCC)s5)c5sc(C)cc5c(-c5ccc(CC(CC)CCCC)s5)c4s3)sc(C)c2c1F,CCCCCCc1ccc(C2(c3ccc(CCCCCC)cc3)c3cc4c(cc3-c3sc(-c5sc(/C=C6\C(=O)c7cc(F)c(F)cc7C6=C(C#N)C#N)cc5SCC(CC)CCCC)cc32)C(c2ccc(CCCCCC)cc2)(c2ccc(CCCCCC)cc2)c2cc(-c3sc(/C=C5\C(=O)c6cc(F)c(F)cc6C5=C(C#N)C#N)cc3SCC(CC)CCCC)sc2-4)cc1,7.5,-5.22,-3.64,-5.43,-4.08,,90.0,1:1.5,,inverted,ZnO,MoO3,chlorobenzene,CN
96887,10.1002/aenm.201800815,CCCCCCCCC(CCCCCC)COc1cnc2c(C)c(F)c(F)c(-c3ccc(C)s3)c2n1,CCCCCCc1cccc(C2(c3cccc(CCCCCC)c3)c3cc4c(cc3-c3sc5cc(/C=C6\C(=O)c7cc(F)c(F)cc7C6=C(C#N)C#N)sc5c32)C(c2cccc(CCCCCC)c2)(c2cccc(CCCCCC)c2)c2c-4sc3cc(/C=C4\C(=O)c5cc(F)c(F)cc5C4=C(C#N)C#N)sc23)c1,12.53,-5.54,-2.98,-5.73,-4.02,,130.0,1:1,,conventional,PDINO,PEDOT:PSS,chloroform,
96888,10.1002/aenm.201800815,CCCCCCCCC(CCCCCC)COc1cnc2c(C)c(F)c(F)c(-c3ccc(C)s3)c2n1,CCCCCCc1cccc(C2(c3cccc(CCCCCC)c3)c3cc4c(cc3-c3sc5cc(/C=C6\C(=O)c7ccc(F)cc7C6=C(C#N)C#N)sc5c32)C(c2cccc(CCCCCC)c2)(c2cccc(CCCCCC)c2)c2c-4sc3cc(/C=C4\C(=O)c5ccc(F)cc5C4=C(C#N)C#N)sc23)c1,12.53,-5.54,-2.98,-5.73,-3.95,,130.0,1:1,,conventional,PDINO,PEDOT:PSS,chloroform,
96889,10.1002/aenm.201801968,CCCCC(CC)COC(=O)c1sc2c(-c3cc4c(-c5ccc(CC(CC)CCCC)s5)c5sc(C)cc5c(-c5ccc(CC(CC)CCCC)s5)c4s3)sc(C)c2c1F,CCCCCCc1ccc(C2(c3ccc(CCCCCC)cc3)c3cc(/C=C4\C(=O)c5cc(F)c(F)cc5C4=C(C#N)C#N)sc3-c3sc4c(-c5ccc(CC(CC)CCCC)s5)c5c6c(sc5c(-c5ccc(CC(CC)CCCC)s5)c4c32)-c2sc(/C=C3\C(=O)c4cc(F)c(F)cc4C3=C(C#N)C#N)cc2C6(c2ccc(CCCCCC)cc2)c2ccc(CCCCCC)cc2)cc1,9.25,-5.23,-3.52,-5.57,-3.92,,,,,inverted,ZnO,MoO3,,
96890,10.1002/aenm.201801968,CCCCC(CC)COC(=O)c1sc2c(-c3cc4c(-c5ccc(CC(CC)CCCC)s5)c5sc(C)cc5c(-c5ccc(CC(CC)CCCC)s5)c4s3)sc(C)c2c1F,CCCCCCc1ccc(C2(c3ccc(CCCCCC)cc3)Oc3c(sc4c5c(sc34)-c3sc4cc(/C=C6\C(=O)c7cc(F)c(F)cc7C6=C(C#N)C#N)sc4c3C(c3ccc(CCCCCC)cc3)(c3ccc(CCCCCC)cc3)O5)-c3sc4cc(/C=C5\C(=O)c6cc(F)c(F)cc6C5=C(C#N)C#N)sc4c32)cc1,11.47,-5.23,-3.52,-5.46,-3.9,,,,,inverted,ZnO,MoO3,,
96891,10.1002/aenm.201804021,CCCCC(CC)COC(=O)c1sc2c(-c3cc4c(-c5ccc(CC(CC)CCCC)s5)c5sc(C)cc5c(-c5ccc(CC(CC)CCCC)s5)c4s3)sc(C)c2c1F,CCCCCCCCN1C(=O)/C(=C/c2ccc(-c3ccc(/C=C4\SC(=S)N(CCCCCCCC)C4=O)s3)s2)SC1=S,9.33,-5.23,-3.19,-5.89,-3.64,,,1:2,,inverted,ZnO/PEIE,MoO3,chloroform,
96892,10.1002/aenm.201900044,CCCCC(CC)Cc1ccc(-c2c3cc(-c4ccc(-c5sc(-c6ccc(C)s6)c6c5C(=O)c5c(CC(CC)CCCC)sc(CC(CC)CCCC)c5C6=O)s4)sc3c(-c3ccc(CC(CC)CCCC)s3)c3cc(C)sc23)s1,CCCCC(CC)COc1cccc(C2(c3cccc(OCC(CC)CCCC)c3)c3cc4c(cc3-c3sc5cc(/C=C6\C(=O)c7ccccc7C6=C(C#N)C#N)sc5c32)C(c2cccc(OCC(CC)CCCC)c2)(c2cccc(OCC(CC)CCCC)c2)c2c-4sc3cc(/C=C4\C(=O)c5ccccc5C4=C(C#N)C#N)sc23)c1,9.77,-4.89,-3.09,-5.25,-3.63,73.0,140.0,1:1,,inverted,ZnO,MoO3,,
96895,10.1002/aenm.201900887,CCCCC(CC)CSc1sc(-c2c3cc(-c4ccc(-c5sc(-c6ccc(C)s6)c6c5C(=O)c5c(CC(CC)CCCC)sc(CC(CC)CCCC)c5C6=O)s4)sc3c(-c3cc(F)c(SCC(CC)CCCC)s3)c3cc(C)sc23)cc1F,CCCCCCc1ccc(C2(c3ccc(CCCCCC)cc3)c3cc4c(cc3-c3sc5cc(/C=C6\C(=O)c7cc(F)c(F)cc7C6=C(C#N)C#N)sc5c32)C(c2ccc(CCCCCC)cc2)(c2ccc(CCCCCC)cc2)c2c-4sc3cc(/C=C4\C(=O)c5cc(F)c(F)cc5C4=C(C#N)C#N)sc23)cc1,12.18,-5.4,-3.6,-5.66,-4.14,,,,,inverted,ZnO,MoO3,,
96896,10.1002/aenm.201900887,CCCCC(CC)Cc1ccc(-c2c3cc(-c4ccc(-c5sc(-c6ccc(C)s6)c6c5C(=O)c5c(CC(CC)CCCC)sc(CC(CC)CCCC)c5C6=O)s4)sc3c(-c3ccc(CC(CC)CCCC)s3)c3cc(C)sc23)s1,CCCCCCc1ccc(C2(c3ccc(CCCCCC)cc3)c3cc4c(cc3-c3sc5cc(/C=C6\C(=O)c7ccccc7C6=C(C#N)C#N)sc5c32)C(c2ccc(CCCCCC)cc2)(c2ccc(CCCCCC)cc2)c2c-4sc3cc(/C=C4\C(=O)c5ccccc5C4=C(C#N)C#N)sc23)cc1,9.95,-5.33,-3.53,-5.11,-3.52,,,,,inverted,ZnO,MoO3,,
96897,10.1002/aenm.201901280,CCCCC(CC)Cc1ccc(-c2c3cc(-c4ccc(-c5sc(-c6ccc(C)s6)c6c5C(=O)c5c(CC(CC)CCCC)sc(CC(CC)CCCC)c5C6=O)s4)sc3c(-c3ccc(CC(CC)CCCC)s3)c3cc(C)sc23)s1,CCCCCCc1ccc(C2(c3ccc(CCCCCC)cc3)c3cc4c(cc3-c3sc(-c5cc(CCCCCC)c(/C=C6\C(=O)c7ccccc7C6=C(C#N)C#N)s5)cc32)C(c2ccc(CCCCCC)cc2)(c2ccc(CCCCCC)cc2)c2cc(-c3cc(CCCCCC)c(/C=C5\C(=O)c6ccccc6C5=C(C#N)C#N)s3)sc2-4)cc1,11.92,-5.23,-3.42,-5.59,-3.92,,,1:1,,inverted,ZnO,MoO3,o-DCB,
96898,10.1002/aenm.201901280,CCCCC(CC)Cc1ccc(-c2c3cc(-c4ccc(-c5sc(-c6ccc(C)s6)c6c5C(=O)c5c(CC(CC)CCCC)sc(CC(CC)CCCC)c5C6=O)s4)sc3c(-c3ccc(CC(CC)CCCC)s3)c3cc(C)sc23)s1,CCCCCCOc1cc(-c2cc3c(s2)-c2cc4c(cc2C3(c2ccc(CCCCCC)cc2)c2ccc(CCCCCC)cc2)-c2sc(-c3cc(OCCCCCC)c(/C=C5\C(=O)c6ccccc6C5=C(C#N)C#N)s3)cc2C4(c2ccc(CCCCCC)cc2)c2ccc(CCCCCC)cc2)sc1/C=C1\C(=O)c2ccccc2C1=C(C#N)C#N,13.28,-5.23,-3.42,-5.54,-3.8,,,1:1,,inverted,ZnO,MoO3,o-DCB,
96899,10.1002/aenm.201901280,CCCCC(CC)Cc1ccc(-c2c3cc(-c4ccc(-c5sc(-c6ccc(C)s6)c6c5C(=O)c5c(CC(CC)CCCC)sc(CC(CC)CCCC)c5C6=O)s4)sc3c(-c3ccc(CC(CC)CCCC)s3)c3cc(C)sc23)s1,CCCCCCSc1cc(-c2cc3c(s2)-c2cc4c(cc2C3(c2ccc(CCCCCC)cc2)c2ccc(CCCCCC)cc2)-c2sc(-c3cc(SCCCCCC)c(/C=C5\C(=O)c6ccccc6C5=C(C#N)C#N)s3)cc2C4(c2ccc(CCCCCC)cc2)c2ccc(CCCCCC)cc2)sc1/C=C1\C(=O)c2ccccc2C1=C(C#N)C#N,10.6,-5.23,-3.42,-5.57,-3.9,,,1:1,,inverted,ZnO,MoO3,o-DCB,
96900,10.1002/aenm.201901728,CCCCC(CC)Cc1sc(-c2c3cc(-c4ccc(-c5sc(-c6ccc(C)s6)c6c5C(=O)c5c(CC(CC)CCCC)sc(CC(CC)CCCC)c5C6=O)s4)sc3c(-c3cc(F)c(CC(CC)CCCC)s3)c3cc(C)sc23)cc1F,CCCCCCc1ccc(C2(c3ccc(CCCCCC)cc3)c3cc4c(cc3-c3sc5cc(/C=C6\C(=O)c7cc(F)c(F)cc7C6=C(C#N)C#N)sc5c32)C(c2ccc(CCCCCC)cc2)(c2ccc(CCCCCC)cc2)c2c-4sc3cc(/C=C4\C(=O)c5cc(F)c(F)cc5C4=C(C#N)C#N)sc23)cc1,12.88,-5.54,-3.65,-5.71,-4.15,100.0,90.0,1:1,,conventional,PDINO,PEDOT:PSS,chlorobenzene,DIO
96901,10.1002/aenm.201901728,CCCCC(CC)Cc1sc(-c2c3cc(-c4ccc(-c5sc(-c6ccc(C)s6)c6c5C(=O)c5c(CC(CC)CCCC)sc(CC(CC)CCCC)c5C6=O)s4)sc3c(-c3cc(F)c(CC(CC)CCCC)s3)c3cc(C)sc23)cc1F,CCCCCCCCCCCc1c(/C=C2\C(=O)c3cc(F)c(F)cc3C2=C(C#N)C#N)sc2c1sc1c3c4nsnc4c4c5sc6c(CCCCCCCCCCC)c(/C=C7\C(=O)c8cc(F)c(F)cc8C7=C(C#N)C#N)sc6c5n(CC(CC)CCCC)c4c3n(CC(CC)CCCC)c21,15.45,-5.54,-3.65,-5.62,-4.11,100.0,90.0,1:1,,conventional,PDINO,PEDOT:PSS,chlorobenzene,DIO
96902,10.1002/aenm.201901823,CCCCC(CC)Cc1ccc(-c2c3cc(-c4ccc(-c5sc(-c6ccc(C)s6)c6c5C(=O)c5c(CC(CC)CCCC)sc(CC(CC)CCCC)c5C6=O)s4)sc3c(-c3ccc(CC(CC)CCCC)s3)c3cc(C)sc23)s1,CCCCCCc1ccc(C2(c3ccc(CCCCCC)cc3)c3cc4c(cc3-c3sc5cc(/C=C6\C(=O)c7cc(F)c(F)cc7C6=C(C#N)C#N)sc5c32)C(c2ccc(CCCCCC)cc2)(c2ccc(CCCCCC)cc2)c2c-4sc3cc(/C=C4\C(=O)c5cc(F)c(F)cc5C4=C(C#N)C#N)sc23)cc1,10.1,-5.33,-2.92,-5.66,-4.14,,,1:1,,conventional,,,,
96903,10.1002/aenm.201902688,CCCCC(CC)Cc1sc(-c2c3cc(-c4ccc(-c5sc(-c6ccc(C)s6)c6c5C(=O)c5c(CC(CC)CCCC)sc(CC(CC)CCCC)c5C6=O)s4)sc3c(-c3cc(F)c(CC(CC)CCCC)s3)c3cc(C)sc23)cc1F,CCCCCCCCC1(CCCCCCCC)c2cc3c(cc2-c2cc4c(cc21)-c1sc(/C=C2\C(=O)c5cc(Cl)c(Cl)cc5C2=C(C#N)C#N)cc1C4(CCCCCCCC)CCCCCCCC)C(CCCCCCCC)(CCCCCCCC)c1cc(/C=C2\C(=O)c4cc(Cl)c(Cl)cc4C2=C(C#N)C#N)sc1-3,13.8,-5.45,-3.65,-5.5,-3.86,120.0,,1:1,,inverted,ZnO/PFN-Br,MoO3,chlorobenzene:DIO (99.7:0.3),DIO
96904,10.1002/aenm.201970016,CCCCCCCCC(CCCCCC)Cn1nc2c(-c3ccc(C)s3)c(F)c(F)c(-c3ccc(-c4cc5c(-c6ccc(CC(CC)CCCC)s6)c6sc(C)cc6c(-c6ccc(CC(CC)CCCC)s6)c5s4)s3)c2n1,CCCCCCc1ccc(C2(c3ccc(CCCCCC)cc3)c3cc4c(cc3-c3sc(-c5sc(/C=C6\C(=O)c7cc(F)c(F)cc7C6=C(C#N)C#N)cc5OCC(CC)CCCC)cc32)C(c2ccc(CCCCCC)cc2)(c2ccc(CCCCCC)cc2)c2cc(-c3sc(/C=C5\C(=O)c6cc(F)c(F)cc6C5=C(C#N)C#N)cc3OCC(CC)CCCC)sc2-4)cc1,9.21,-5.21,-2.99,-5.44,-4.19,,,,,,,,,
96905,10.1002/aenm.201970096,CCCCC(CC)Cc1ccc(-c2c3cc(-c4ccc(-c5sc(-c6ccc(C)s6)c6c5C(=O)c5c(CC(CC)CCCC)sc(CC(CC)CCCC)c5C6=O)s4)sc3c(-c3ccc(CC(CC)CCCC)s3)c3cc(C)sc23)s1,CCCCCCc1ccc(C2(c3ccc(CCCCCC)cc3)c3cc(/C=C4\C(=O)c5ccccc5C4=C(C#N)C#N)sc3-c3ccc4c5c(ccc2c35)-c2sc(/C=C3\C(=O)c5ccccc5C3=C(C#N)C#N)cc2C4(c2ccc(CCCCCC)cc2)c2ccc(CCCCCC)cc2)cc1,5.45,-5.23,-3.18,-5.88,-3.82,,,,,,,,,
96906,10.1002/aenm.201970096,CCCCC(CC)Cc1ccc(-c2c3cc(-c4ccc(-c5sc(-c6ccc(C)s6)c6c5C(=O)c5c(CC(CC)CCCC)sc(CC(CC)CCCC)c5C6=O)s4)sc3c(-c3ccc(CC(CC)CCCC)s3)c3cc(C)sc23)s1,CCCCCCc1ccc(C2(c3ccc(CCCCCC)cc3)c3cc(/C=C4\C(=O)c5ccccc5C4=C(C#N)C#N)sc3-c3ccc4c5ccc6c7c(ccc(c8ccc2c3c48)c75)-c2sc(/C=C3\C(=O)c4ccccc4C3=C(C#N)C#N)cc2C6(c2ccc(CCCCCC)cc2)c2ccc(CCCCCC)cc2)cc1,2.17,-5.23,-3.18,-5.31,-3.87,,,,,,,,,
96907,10.1002/aenm.201970096,CCCCC(CC)Cc1ccc(-c2c3cc(-c4ccc(-c5sc(-c6ccc(C)s6)c6c5C(=O)c5c(CC(CC)CCCC)sc(CC(CC)CCCC)c5C6=O)s4)sc3c(-c3ccc(CC(CC)CCCC)s3)c3cc(C)sc23)s1,CCCCCCc1ccc(C2(c3ccc(CCCCCC)cc3)c3cc(/C=C4\C(=O)c5ccccc5C4=C(C#N)C#N)sc3-c3ccc4cc5c6c(ccc7cc2c3c4c76)-c2sc(/C=C3\C(=O)c4ccccc4C3=C(C#N)C#N)cc2C5(c2ccc(CCCCCC)cc2)c2ccc(CCCCCC)cc2)cc1,10.37,-5.23,-3.18,-5.63,-3.85,,,,,,,,,
96908,10.1002/aenm.201970096,CCCCC(CC)Cc1ccc(-c2c3cc(-c4ccc(-c5sc(-c6ccc(C)s6)c6c5C(=O)c5c(CC(CC)CCCC)sc(CC(CC)CCCC)c5C6=O)s4)sc3c(-c3ccc(CC(CC)CCCC)s3)c3cc(C)sc23)s1,CCCCCCc1ccc(C2(c3ccc(CCCCCC)cc3)c3cc(/C=C4\C(=O)c5ccccc5C4=C(C#N)C#N)sc3-c3cccc4c5c6c(cccc6c2c34)C2SC(/C=C3\C(=O)c4ccccc4C3=C(C#N)C#N)=CC2C5(c2ccc(CCCCCC)cc2)c2ccc(CCCCCC)cc2)cc1,6.09,-5.23,-3.18,-5.73,-3.83,,,,,,,,,
96909,10.1002/aenm.201970164,CCCCC(CC)Cc1ccc(-c2c3cc(-c4ccc(-c5sc(-c6ccc(C)s6)c6c5C(=O)c5c(CC(CC)CCCC)sc(CC(CC)CCCC)c5C6=O)s4)sc3c(-c3ccc(CC(CC)CCCC)s3)c3cc(C)sc23)s1,CCCCCCc1ccc(C2(c3ccc(CCCCCC)cc3)c3cc4c(cc3-c3sc5cc(/C=C6\C(=O)c7ccccc7C6=C(C#N)C#N)sc5c32)C(c2ccc(CCCCCC)cc2)(c2ccc(CCCCCC)cc2)c2c-4sc3cc(/C=C4\C(=O)c5ccccc5C4=C(C#N)C#N)sc23)cc1,10.3,-5.4,-3.6,-5.5,-3.89,,,,,,,,,
96910,10.1002/aenm.201970185,CCCCC(CC)Cc1ccc(-c2c3cc(-c4ccc(-c5sc(-c6ccc(C)s6)c6c5C(=O)c5c(CC(CC)CCCC)sc(CC(CC)CCCC)c5C6=O)s4)sc3c(-c3ccc(CC(CC)CCCC)s3)c3cc(C)sc23)s1,CCCCCCCCc1c2sc3c(c2c(CCCCCCCC)c2sc4c(c12)C(c1ccc(CCCCCC)cc1)(c1ccc(CCCCCC)cc1)c1cc(/C=C2\C(=O)c5ccc(F)cc5C2=C(C#N)C#N)sc1-4)C(c1ccc(CCCCCC)cc1)(c1ccc(CCCCCC)cc1)c1cc(/C=C2\C(=O)c4ccc(F)cc4C2=C(C#N)C#N)sc1-3,10.62,-5.33,-3.53,-5.36,-3.89,,,,,,,,,
96911,10.1002/aenm.202070158,CCCCCCCCC(CCCCCC)COc1cnc2c(C)c(F)c(F)c(-c3ccc(C)s3)c2n1,CCCCCCC1(CCCCCC)c2cc3c(cc2-c2sc(/C=C4\C(=O)c5ccccc5C4=C(C#N)C#N)cc21)C(CCCCCC)(CCCCCC)c1cc(/C=C2\C(=O)c4ccccc4C2=C(C#N)C#N)sc1-3,12.4,-5.54,-2.98,-5.69,-3.98,,,,,,,,,
96912,10.1002/aenm.202100079,CCCCCCCCC(CCCCCC)COc1cnc2c(C)c(F)c(F)c(-c3ccc(C)s3)c2n1,CCCCCCc1ccc(-c2c(/C=C3\C(=O)c4cc(F)c(F)cc4C3=C(C#N)C#N)sc3c2sc2c4c5nsnc5c5c6sc7c(-c8ccc(CCCCCC)cc8)c(/C=C8\C(=O)c9cc(F)c(F)cc9C8=C(C#N)C#N)sc7c6n(CC(CC)CCCC)c5c4n(CC(CC)CCCC)c32)cc1,17.1,-5.53,-2.81,-5.58,-3.79,,,1:1.2,,conventional,PNDIT-F3N,PEDOT:PSS,chloroform,CN
96913,10.1002/aenm.202100079,CCCCCCCCC(CCCCCC)COc1cnc2c(C)c(F)c(F)c(-c3ccc(C)s3)c2n1,CCCCCCCCc1ccc(-c2c(/C=C3\C(=O)c4cc(F)c(F)cc4C3=C(C#N)C#N)sc3c2sc2c4c5nsnc5c5c6sc7c(-c8ccc(CCCCCCCC)s8)c(/C=C8\C(=O)c9cc(F)c(F)cc9C8=C(C#N)C#N)sc7c6n(CC(CC)CCCC)c5c4n(CC(CC)CCCC)c32)s1,16.8,-5.53,-2.81,-5.6,-3.78,,,1:1.2,,conventional,PNDIT-F3N,PEDOT:PSS,chloroform,CN
96914,10.1002/aenm.202100079,CCCCCCCCC(CCCCCC)COc1cnc2c(C)c(F)c(F)c(-c3ccc(C)s3)c2n1,CCCCCCCCCCCc1c(/C=C2\C(=O)c3cc(F)c(F)cc3C2=C(C#N)C#N)sc2c1sc1c3c4nsnc4c4c5sc6c(CCCCCCCCCCC)c(/C=C7\C(=O)c8cc(F)c(F)cc8C7=C(C#N)C#N)sc6c5n(CC(CC)CCCC)c4c3n(CC(CC)CCCC)c21,16.4,-5.53,-2.81,-5.64,-3.86,,,1:1.2,,conventional,PNDIT-F3N,PEDOT:PSS,chloroform,CN
96915,10.1002/ajoc.201500207,CCCCCCc1cc(C)sc1C,CCCCCCCC[Si]1(CCCCCCCC)c2cc(-c3ccc(C=C4C(=O)c5ccccc5C4=O)s3)ccc2-c2ccc(-c3ccc(C=C4C(=O)c5ccccc5C4=O)s3)cc21,2.85,-5.2,-3.2,-5.71,-3.64,58.0,110.0,1:1,,conventional,Ca,PEDOT:PSS,o-DCB,
96916,10.1002/ajoc.201800389,CCCCC(CC)Cc1ccc(-c2c3cc(-c4ccc(-c5sc(-c6ccc(C)s6)c6c5C(=O)c5c(CC(CC)CCCC)sc(CC(CC)CCCC)c5C6=O)s4)sc3c(-c3ccc(CC(CC)CCCC)s3)c3cc(C)sc23)s1,CCCCCCCCC1(CCCCCCCC)c2cc3c(cc2-c2sc(-c4ccc(/C=C5\SC(=S)N(CC)C5=O)c5n[se]nc45)cc21)C(CCCCCCCC)(CCCCCCCC)c1cc(-c2ccc(/C=C4\SC(=S)N(CC)C4=O)c4n[se]nc24)sc1-3,6.95,-5.33,-3.53,-5.41,-3.88,100.0,,1:2,,inverted,ZnO/PFN-Br,MoO3,,
96917,10.1002/ajoc.201800389,CCCCC(CC)Cc1ccc(-c2c3cc(-c4ccc(-c5sc(-c6ccc(C)s6)c6c5C(=O)c5c(CC(CC)CCCC)sc(CC(CC)CCCC)c5C6=O)s4)sc3c(-c3ccc(CC(CC)CCCC)s3)c3cc(C)sc23)s1,CCCCCCCCC1(CCCCCCCC)c2cc3c(cc2-c2sc(-c4ccc(/C=C5\SC(=S)N(CC)C5=O)c5nonc45)cc21)C(CCCCCCCC)(CCCCCCCC)c1cc(-c2ccc(/C=C4\SC(=S)N(CC)C4=O)c4nonc24)sc1-3,7.74,-5.33,-3.53,-5.49,-3.93,100.0,,1:2,,inverted,ZnO/PFN-Br,MoO3,,
96918,10.1002/anie.201207608,CCCCCCc1cc(C)sc1C,CCCCCCCCC(CCCCCCCC)n1c(=O)c2ccc3c4c(ccc(c1=O)c24)c1c3c2c3ccc4c(=O)n(C(CCCCCCCC)CCCCCCCC)c(=O)c5ccc(c3c45)c2c2c3ccc4c(=O)n(C(CCCCCCCC)CCCCCCCC)c(=O)c5ccc(c3c54)c12,1.6,-4.9,-3.0,-5.81,-3.61,,,,,conventional,LiF,PEDOT:PSS,,
96919,10.1002/anie.201210085,CCCCC(CC)Cc1cc(C)sc1-c1nc2sc(-c3sc(-c4cc5c(s4)-c4sc(C)cc4[Si]5(CC(CC)CCCC)CC(CC)CCCC)cc3CC(CC)CCCC)nc2s1,CCCCCCCCCC(CCCCCC)CN1C(=O)c2ccc3c4c(ccc(c24)C1=O)-c1nc2c(-c4cccs4)c4nc5c(nc4c(-c4cccs4)c2nc1-3)-c1ccc2c3c(ccc-5c13)C(=O)N(CC(CCCCCC)CCCCCCCC)C2=O,1.8,-5.1,-3.3,-5.3,-3.7,,,1:4,,conventional,LiF,PEDOT:PSS,,
96920,10.1002/anie.202016265,CCCCC(CC)Cc1sc(-c2c3cc(-c4ccc(-c5sc(-c6ccc(C)s6)c6c5C(=O)c5c(CC(CC)CCCC)sc(CC(CC)CCCC)c5C6=O)s4)sc3c(-c3cc(F)c(CC(CC)CCCC)s3)c3cc(C)sc23)cc1F,CCCCCCCCCCCc1c(/C=C2\C(=O)c3cc(F)c(F)cc3C2=C(C#N)C#N)sc2c1sc1c3c4nsnc4c4c5sc6c(CCCCCCCCCCC)c(/C=C7\C(=O)c8cc(F)c(F)cc8C7=C(C#N)C#N)sc6c5n(CC(CCCC)CCCCCC)c4c3n(CC(CCCC)CCCCCC)c21,16.0,-5.5,-3.61,-5.79,-4.1,,,1:1.2,,conventional,PFN-Br,PEDOT:PSS,chloroform,DIO+DPE
96921,10.1002/anie.202016265,CCCCCCCCC(CCCCCC)CN1B(c2ccccc2)c2cc(C)sc2-c2cc3c(cc21)-c1sc(-c2ccc(-c4sc(-c5ccc(C)s5)c5c4C(=O)c4c(CC(CC)CCCC)sc(CC(CC)CCCC)c4C5=O)s2)cc1B(c1ccccc1)N3CC(CCCCCC)CCCCCCCC,CCCCCCCCCCCc1c(/C=C2\C(=O)c3cc(F)c(F)cc3C2=C(C#N)C#N)sc2c1sc1c3c4nsnc4c4c5sc6c(CCCCCCCCCCC)c(/C=C7\C(=O)c8cc(F)c(F)cc8C7=C(C#N)C#N)sc6c5n(CC(CCCC)CCCCCC)c4c3n(CC(CCCC)CCCCCC)c21,16.1,-5.52,-3.46,-5.79,-4.1,,,1:1.2,,conventional,PFN-Br,PEDOT:PSS,chloroform,DIO+DPE
96922,10.1002/bkcs.11739,CCCCC(CC)COC(=O)c1sc2c(-c3cc4c(-c5ccc(CC(CC)CCCC)s5)c5sc(C)cc5c(-c5ccc(CC(CC)CCCC)s5)c4s3)sc(C)c2c1F,CCCCCCCCN1C(=O)C(=Cc2ccc(-c3ccc(/C=C4\SC(=S)N(CCCCCCCC)C4=O)s3)s2)C(=O)N(CCCCCCCC)C1=O,0.91,-5.23,-3.19,-5.81,-3.63,,,,,inverted,ZnO/PEIE,MoO3,,
96923,10.1002/chem.201705480,CCCCC(CC)COC(=O)c1sc2c(-c3cc4c(-c5ccc(CC(CC)CCCC)s5)c5sc(C)cc5c(-c5ccc(CC(CC)CCCC)s5)c4s3)sc(C)c2c1F,CCCCCCC(CCCCCC)N1C(=O)c2ccc3c4c5c(c6ccc(c2c36)C1=O)=C(C1=CC2c3cc(-c6cc7c8c(ccc9c%10c%11c(c6c98)=CC=C6C(=O)N(C(CCCCCC)CCCCCC)C(=O)C(C=C%10)C6%11)C(=O)N(C(CCCCCC)CCCCCC)C7=O)ccc3C3(c6cc(C7=c8c9c(c%10ccc%11c%12c(ccc8c%10%12)C(=O)N(C(CCCCCC)CCCCCC)C%11=O)C=CC8C(=O)N(C(CCCCCC)CCCCCC)C(=O)C(=C7)C98)ccc6C6C=CC(c7cc8c9c(ccc%10c%11c%12c(c7c%109)=CC=C7C(=O)N(C(CCCCCC)CCCCCC)C(=O)C(C=C%11)C7%12)C(=O)N(C(CCCCCC)CCCCCC)C8=O)=CC63)C2C=C1)C=C1C(=O)N(C(CCCCCC)CCCCCC)C(=O)C(C=C4)C15,5.83,-5.27,-3.55,-5.42,-3.78,,,,,inverted,ZnO,MoO3,chlorobenzene,
96924,10.1002/chem.201705480,CCCCC(CC)COC(=O)c1sc2c(-c3cc4c(-c5ccc(CC(CC)CCCC)s5)c5sc(C)cc5c(-c5ccc(CC(CC)CCCC)s5)c4s3)sc(C)c2c1F,CCCCCCC(CCCCCC)N1C(=O)c2ccc3c4c5c(c6ccc(c2c36)C1=O)=C(c1ccc2c(c1)C1(c3cc(C6=c7c8c(c9ccc%10c%11c(ccc7c9%11)C(=O)N(C(CCCCCC)CCCCCC)C%10=O)C=CC7C(=O)N(C(CCCCCC)CCCCCC)C(=O)C(=C6)C87)ccc3C3C=CC(c6cc7c8c(ccc9c%10c%11c(c6c98)=CC=C6C(=O)N(C(CCCCCC)CCCCCC)C(=O)C(C=C%10)C6%11)C(=O)N(C(CCCCCC)CCCCCC)C7=O)=CC31)C1C=C(c3cc6c7c(ccc8c9c%10c(c3c87)=CC=C3C(=O)N(C(CCCCCC)CCCCCC)C(=O)C(C=C9)C3%10)C(=O)N(C(CCCCCC)CCCCCC)C6=O)C=CC21)C=C1C(=O)N(C(CCCCCC)CCCCCC)C(=O)C(C=C4)C15,4.19,-5.27,-3.55,-5.41,-3.72,,,,,inverted,ZnO,MoO3,chlorobenzene,
96925,10.1002/chem.201900296,CCCCC(CC)COC(=O)c1sc2c(-c3cc4c(-c5ccc(CC(CC)CCCC)s5)c5sc(C)cc5c(-c5ccc(CC(CC)CCCC)s5)c4s3)sc(C)c2c1F,CCCCCCc1ccc(C2(c3ccc(CCCCCC)cc3)c3cc(/C=C4\C(=O)c5cc(F)c(F)cc5C4=C(C#N)C#N)sc3-c3cc4ccc5c6c(cc7ccc(c32)c4c75)-c2sc(/C=C3\C(=O)c4cc(F)c(F)cc4C3=C(C#N)C#N)cc2C6(c2ccc(CCCCCC)cc2)c2ccc(CCCCCC)cc2)cc1,6.03,-5.25,-3.59,-5.79,-3.76,,,1:1,,inverted,ZnO,MoO3,chloroform,
96926,10.1002/chem.201900296,CCCCC(CC)COC(=O)c1sc2c(-c3cc4c(-c5ccc(CC(CC)CCCC)s5)c5sc(C)cc5c(-c5ccc(CC(CC)CCCC)s5)c4s3)sc(C)c2c1F,CCCCCCc1ccc(C2(c3ccc(CCCCCC)cc3)c3cc(/C=C4\C(=O)c5cc(F)c(F)cc5C4=C(C#N)C#N)sc3-c3cc4ccc5cc6c(c7ccc(c32)c4c57)C(c2ccc(CCCCCC)cc2)(c2ccc(CCCCCC)cc2)c2cc(/C=C3\C(=O)c4cc(F)c(F)cc4C3=C(C#N)C#N)sc2-6)cc1,3.72,-5.25,-3.59,-5.83,-3.78,,,1:1,,inverted,ZnO,MoO3,chloroform,
96927,10.1002/cphc.201402568,CCCCCCc1cc(C)sc1C,CCC[Si]1(CCC)c2cc(-c3ccc(F)cc3)sc2-c2sc(-c3ccc(C=C(C#N)C#N)c4nsnc34)cc21,1.5,-5.0,-3.1,-5.7,-3.7,85.0,70.0,1.5:1,,conventional,,PEDOT:PSS,,
96928,10.1002/cphc.201402568,CCCCCCc1cc(C)sc1C,CCCCC(CC)CC1c2ccccc2-c2ccc(-c3ccc(C=C(C#N)C#N)c4nsnc34)cc21,0.1,-5.0,-3.1,-5.9,-3.6,85.0,70.0,1.5:1,,conventional,,PEDOT:PSS,,
96929,10.1002/cphc.201402568,CCCCCCc1cc(C)sc1C,CCCCC(CC)Cn1c2ccsc2c2sc(-c3ccc(C=C(C#N)C#N)c4nsnc34)cc21,0.4,-5.0,-3.1,-5.7,-3.6,85.0,70.0,1.5:1,,conventional,,PEDOT:PSS,,
96930,10.1002/cphc.201402568,CCCCCCc1cc(C)sc1C,CCCCCCn1c2ccsc2c2sc(-c3ccc(C=C(C#N)C#N)c4nsnc34)cc21,0.3,-5.0,-3.1,-5.7,-3.6,85.0,130.0,1.5:1,,conventional,,PEDOT:PSS,,
96931,10.1002/cphc.201900309,CCCCC(CC)CSc1sc(-c2c3cc(-c4ccc(-c5sc(-c6ccc(C)s6)c6c5C(=O)c5c(CC(CC)CCCC)sc(CC(CC)CCCC)c5C6=O)s4)sc3c(-c3cc(Cl)c(SCC(CC)CCCC)s3)c3cc(C)sc23)cc1Cl,CCCCCC(CCCCC)n1c(=O)c2ccc3c4ccc5c(=O)n(C(CCCCC)CCCCC)c(=O)c6cc7c8c(sc9c(-c%10cc(Cl)c(SCC(CC)CCCC)s%10)c%10c(sc%11c%12cc%13c(=O)n(C(CCCCC)CCCCC)c(=O)c%14ccc%15c%16ccc%17c(=O)n(C(CCCCC)CCCCC)c(=O)c%18cc(c%11%10)c(c%16c%17%18)c%12c%15c%14%13)c(-c%10cc(Cl)c(SCC(CC)CCC)s%10)c98)c8cc(c1=O)c2c3c8c7c4c56,5.82,-5.82,-3.64,-5.88,-3.65,,,,,inverted,ZnO,MoO3,chloroform,
96932,10.1002/cphc.201900309,CCCCC(CC)Cc1sc(-c2c3cc(-c4ccc(-c5sc(-c6cccs6)c6c5C(=O)c5c(CC(CC)CCCC)sc(CC(CC)CCCC)c5C6=O)s4)sc3c(-c3cc(Cl)c(CC(CC)CCCC)s3)c3ccsc23)cc1Cl,CCCCCC(CCCCC)n1c(=O)c2ccc3c4ccc5c(=O)n(C(CCCCC)CCCCC)c(=O)c6cc7c8c(sc9c(-c%10cc(Cl)c(CC(CC)CCCC)s%10)c%10c(sc%11c%12cc%13c(=O)n(C(CCCCC)CCCCC)c(=O)c%14ccc%15c%16ccc%17c(=O)n(C(CCCCC)CCCCC)c(=O)c%18cc(c%11%10)c(c%16c%17%18)c%12c%15c%14%13)c(-c%10cc(Cl)c(CC(CC)CCC)s%10)c98)c8cc(c1=O)c2c3c8c7c4c56,6.63,-5.76,-3.58,-6.07,-3.69,,,,,inverted,ZnO,MoO3,chloroform,
96933,10.1002/cssc.201800048,CCCCC(CC)Cc1ccc(-c2c3cc(-c4ccc(-c5sc(-c6ccc(C)s6)c6c5C(=O)c5c(CC(CC)CCCC)sc(CC(CC)CCCC)c5C6=O)s4)sc3c(-c3ccc(CC(CC)CCCC)s3)c3cc(C)sc23)s1,CCCCCCc1ccc(C2(c3ccc(CCCCCC)cc3)Oc3cc4c(cc3-c3sc(/C=C5\C(=O)c6ccccc6C5=C(C#N)C#N)cc32)OC(c2ccc(CCCCCC)cc2)(c2ccc(CCCCCC)cc2)c2cc(/C=C3\C(=O)c5ccccc5C3=C(C#N)C#N)sc2-4)cc1,7.66,-5.36,-3.54,-5.67,-3.85,,,1:1,,conventional,,PEDOT:PSS,chloroform,DIO
96934,10.1002/marc.201700492,CCCCC(CC)Cc1ccc(-c2c3cc(-c4ccc(-c5sc(-c6ccc(C)s6)c6c5C(=O)c5c(CC(CC)CCCC)sc(CC(CC)CCCC)c5C6=O)s4)sc3c(-c3ccc(CC(CC)CCCC)s3)c3cc(C)sc23)s1,CCCCCCc1ccc(C2(c3ccc(CCCCCC)cc3)c3cc4c(cc3-c3sc(-c5scc(C=C6C(=O)c7ccccc7C6=C(C#N)C#N)c5OCC(CC)CCCC)cc32)C(c2ccc(CCCCCC)cc2)(c2ccc(CCCCCC)cc2)c2cc(-c3scc(/C=C5/C(=O)c6ccccc6C5=C(C#N)C#N)c3OCC(CC)CCCC)sc2-4)cc1,4.31,-5.31,-3.12,-5.32,-4.0,100.0,,1:1,,conventional,,PEDOT:PSS,,
96935,10.1002/marc.201700706,CCCCCCCCc1cc(-c2cc(/C=c3/sc(=C(C#N)C#N)n(CC)c3=O)c(-c3cc(CCCCCCCC)c(-c4cc5c(-c6ccc(CC(CC)CCCC)s6)c6sc(C)cc6c(-c6ccc(CC(CC)CCCC)s6)c5s4)s3)s2)sc1C,CCCCCCc1ccc(C2(c3ccc(CCCCCC)cc3)c3cc4c(cc3-c3sc5cc(/C=C6\C(=O)c7ccccc7C6=C(C#N)C#N)sc5c32)C(c2ccc(CCCCCC)cc2)(c2ccc(CCCCCC)cc2)c2c-4sc3cc(/C=C4\C(=O)c5ccccc5C4=C(C#N)C#N)sc23)cc1,5.3,-5.16,-3.42,-5.4,-3.82,,,1:1.5,,inverted,ZnO,MoO3,chlorobenzene,
96936,10.1002/marc.201900353,CCCCC(CC)Cc1ccc(-c2c3cc(-c4ccc(-c5sc(-c6ccc(C)s6)c6c5C(=O)c5c(CC(CC)CCCC)sc(CC(CC)CCCC)c5C6=O)s4)sc3c(-c3ccc(CC(CC)CCCC)s3)c3cc(C)sc23)s1,CCCCCCc1ccc(C2(c3ccc(CCCCCC)cc3)c3cc4c(cc3-c3sc5cc(-c6cc(CC(CC)CCCC)c(/C=C7\C(=O)c8ccccc8C7=C(C#N)C#N)s6)sc5c32)C(c2ccc(CCCCCC)cc2)(c2ccc(CCCCCC)cc2)c2c-4sc3cc(-c4cc(CC(CC)CCCC)c(/C=C5\C(=O)c6ccccc6C5=C(C#N)C#N)s4)sc23)cc1,11.27,-5.33,-3.53,-5.33,-3.92,,,1:1:0:0,,conventional,N719:PrC60MAI,PEDOT:PSS,,
96937,10.1002/marc.201900353,CCCCC(CC)Cc1ccc(-c2c3cc(-c4ccc(-c5sc(-c6ccc(C)s6)c6c5C(=O)c5c(CC(CC)CCCC)sc(CC(CC)CCCC)c5C6=O)s4)sc3c(-c3ccc(CC(CC)CCCC)s3)c3cc(C)sc23)s1,CCCCCCc1ccc(C2(c3ccc(CCCCCC)cc3)c3cc4c(cc3-c3sc5cc(/C=C6\C(=O)c7cscc7C6=C(C#N)C#N)sc5c32)C(c2ccc(CCCCCC)cc2)(c2ccc(CCCCCC)cc2)c2c-4sc3cc(/C=C4\C(=O)c5cscc5C4=C(C#N)C#N)sc23)cc1,6.33,-5.33,-3.53,-5.65,-4.02,,,,,conventional,N719:PrC60MAI,PEDOT:PSS,,
96938,10.1002/pssr.201900217,CCCCC(CC)Cc1ccc(-c2c3cc(-c4ccc(-c5sc(-c6ccc(C)s6)c6c5C(=O)c5c(CC(CC)CCCC)sc(CC(CC)CCCC)c5C6=O)s4)sc3c(-c3ccc(CC(CC)CCCC)s3)c3cc(C)sc23)s1,CCCCCCc1ccc(C2(c3ccc(CCCCCC)cc3)c3cc4c(cc3-c3sc5cc(/C=C6\C(=O)c7ccc(C)cc7C6=C(C#N)C#N)sc5c32)C(c2ccc(CCCCCC)cc2)(c2ccc(CCCCCC)cc2)c2c-4sc3cc(/C=C4\C(=O)c5ccc(C)cc5C4=C(C#N)C#N)sc23)cc1,11.2,-5.21,-3.41,-5.56,-3.98,,,,,,,,,
96939,10.1002/pssr.201900217,CCCCC(CC)Cc1ccc(-c2c3cc(-c4ccc(-c5sc(-c6ccc(C)s6)c6c5C(=O)c5c(CC(CC)CCCC)sc(CC(CC)CCCC)c5C6=O)s4)sc3c(-c3ccc(CC(CC)CCCC)s3)c3cc(C)sc23)s1,CCCCCCc1ccc(C2(c3ccc(CCCCCC)cc3)c3cc4c(cc3-c3sc5cc(/C=C6\C(=O)c7sccc7C6=C(C#N)C#N)sc5c32)C(c2ccc(CCCCCC)cc2)(c2ccc(CCCCCC)cc2)c2c-4sc3cc(/C=C4\C(=O)c5sccc5C4=C(C#N)C#N)sc23)cc1,8.7,-5.21,-3.41,-5.62,-3.92,,,,,,,,,
96940,10.1002/smll.201401082,CCCCC(CC)Cc1ccc(-c2c3cc(-c4ccc(-c5sc(-c6ccc(C)s6)c6c5C(=O)c5c(CC(CC)CCCC)sc(CC(CC)CCCC)c5C6=O)s4)sc3c(-c3ccc(CC(CC)CCCC)s3)c3cc(C)sc23)s1,CCCCCC(CCCCC)N1C(=O)c2ccc3c4c5c(c6c(-c7cc8c9c(ccc%10c%11c%12c(c7c%109)=CC=C7C(=O)N(C(CCCCC)CCCCC)C(=O)C(C=C%11)C7%12)C(=O)N(C(CCCCC)CCCCC)C8=O)cc(c2c63)C1=O)C=CC1C(=O)N(C(CCCCC)CCCCC)C(=O)C(=CC=4)C51,4.39,-5.32,-3.29,-5.95,-3.87,,,1:1,,conventional,Ca,PEDOT:PSS,chlorobenzene:DIO:CN (97:1.5:1.5),DIO+CN
96941,10.1002/smll.201704491,CCCCCCCCCCc1cc(C)sc1-c1cc2c(=O)n(CC(CCCCCC)CCCCCCCC)c(=O)c3cc(-c4sc(-c5cc6c(-c7ccc(SCC(CC)CCCC)s7)c7sc(C)cc7c(-c7ccc(SCC(CC)CCCC)s7)c6s5)cc4CCCCCCCCCC)sc3c2s1,CCCCCCc1ccc(C2(c3ccc(CCCCCC)cc3)c3cc4c(cc3-c3sc5cc(/C=C6\C(=O)c7ccc(F)cc7C6=C(C#N)C#N)sc5c32)C(c2ccc(CCCCCC)cc2)(c2ccc(CCCCCC)cc2)c2c-4sc3cc(/C=C4\C(=O)c5ccc(F)cc5C4=C(C#N)C#N)sc23)cc1,10.55,-5.53,-3.65,-5.65,-4.09,80.0,,1:1,,conventional,PDIN,PEDOT:PSS,,
96942,10.1002/smll.201902241,CCCCCCc1c(C)sc(-c2cc3c(-c4ccc(CC(CC)CCCC)s4)c4sc(C)cc4c(-c4ccc(CC(CC)CCCC)s4)c3s2)c1F,CCCCCCc1cc(C2(c3ccc(CCCCCC)s3)c3cc4c(cc3-c3sc5cc(/C=C6\C(=O)c7ccccc7C6=C(C#N)C#N)sc5c32)C(c2ccc(CCCCCC)s2)(c2ccc(CCCCCC)s2)c2c-4sc3cc(/C=C4\C(=O)c5ccccc5C4=C(C#N)C#N)sc23)cs1,11.1,-5.51,-3.48,-5.67,-4.06,,,,,,,,,
96943,10.1002/smll.201902241,CCCCCCc1c(C)sc(-c2cc3c(OCC(CC)CCCC)c4sc(C)cc4c(OCC(CC)CCCC)c3s2)c1F,CCCCCCc1cc(C2(c3ccc(CCCCCC)s3)c3cc4c(cc3-c3sc5cc(/C=C6\C(=O)c7ccccc7C6=C(C#N)C#N)sc5c32)C(c2ccc(CCCCCC)s2)(c2ccc(CCCCCC)s2)c2c-4sc3cc(/C=C4\C(=O)c5ccccc5C4=C(C#N)C#N)sc23)cs1,1.1,-5.47,-3.39,-5.67,-4.06,,,,,,,,,
96944,10.1002/smll.201902598,CCCCC(CC)Cc1sc(-c2c3cc(-c4sc(C)c(C)c4Cl)sc3c(-c3cc(Cl)c(CC(CC)CCCC)s3)c3cc(C)sc23)cc1Cl,CCCCCCc1ccc(C2(c3ccc(CCCCCC)cc3)c3cc4c(cc3-c3sc5cc(/C=C6\C(=O)c7cc(F)c(F)cc7C6=C(C#N)C#N)sc5c32)C(c2ccc(CCCCCC)cc2)(c2ccc(CCCCCC)cc2)c2c-4sc3cc(/C=C4\C(=O)c5cc(F)c(F)cc5C4=C(C#N)C#N)sc23)cc1,10.2,-5.7,-3.68,-5.71,-4.15,110.0,160.0,1:1,99.5:0.5 v/v %,inverted,ZnO,MoO3,chlorobenzene,DIO
96945,10.1002/smll.201902598,CCCCC(CC)Cc1sc(-c2c3cc(-c4sc(C)c(C)c4Cl)sc3c(-c3cc(F)c(CC(CC)CCCC)s3)c3cc(C)sc23)cc1F,CCCCCCc1ccc(C2(c3ccc(CCCCCC)cc3)c3cc4c(cc3-c3sc5cc(/C=C6\C(=O)c7cc(F)c(F)cc7C6=C(C#N)C#N)sc5c32)C(c2ccc(CCCCCC)cc2)(c2ccc(CCCCCC)cc2)c2c-4sc3cc(/C=C4\C(=O)c5cc(F)c(F)cc5C4=C(C#N)C#N)sc23)cc1,11.8,-5.64,-3.66,-5.71,-4.15,95.0,140.0,1:1,99.5:0.5 v/v %,inverted,ZnO,MoO3,chlorobenzene,DIO
96946,10.1002/smtd.201700330,CCCCC(CC)Cc1ccc(-c2c3cc(-c4ccc(-c5sc(-c6ccc(C)s6)c6c5C(=O)c5c(CC(CC)CCCC)sc(CC(CC)CCCC)c5C6=O)s4)sc3c(-c3ccc(CC(CC)CCCC)s3)c3cc(C)sc23)s1,[C-]#[N+]/C(C#N)=c1/s/c(=C\c2ccc(-c3cc4c(s3)-c3cc5c(cc3C4(c3ccc(CCCCCC)cc3)c3ccc(CCCCCC)cc3)-c3sc(-c4ccc(/C=c6\sc(=C(C#N)C#N)n(CC)c6=O)c6nsnc46)cc3C5(c3ccc(CCCCCC)cc3)c3ccc(CCCCCC)cc3)c3nsnc23)c(=O)n1CC,8.13,-5.27,-3.5,-5.45,-3.95,,,,,inverted,ZnO,MoO3,chlorobenzene,
96947,10.1002/smtd.201700415,CCCCCCCCCCCCC(CCCCCCCCCC)Cc1cc(-c2c(F)c(F)c(-c3cc(CC(CCCCCCCCCC)CCCCCCCCCCCC)c(-c4ccc(-c5sc(-c6ccc(C)s6)c(F)c5F)s4)s3)c3nn(CCC)nc23)sc1C,CCCCCCc1cc(C2(c3ccc(CCCCCC)s3)c3cc4c(cc3-c3sc5cc(/C=C6\C(=O)c7ccccc7C6=C(C#N)C#N)sc5c32)C(c2ccc(CCCCCC)s2)(c2ccc(CCCCCC)s2)c2c-4sc3cc(/C=C4\C(=O)c5ccccc5C4=C(C#N)C#N)sc23)cs1,9.69,-5.36,-3.45,-5.66,-3.93,,,1:1.5,,inverted,ZnO,V2O5,,
96948,10.1002/smtd.201700415,CCCCCCCCCCCCC(CCCCCCCCCC)Cc1cc(-c2c(F)c(F)c(-c3cc(CC(CCCCCCCCCC)CCCCCCCCCCCC)c(-c4ccc(-c5ccc(-c6ccc(C)s6)s5)s4)s3)c3nn(CCC)nc23)sc1C,CCCCCCc1cc(C2(c3ccc(CCCCCC)s3)c3cc4c(cc3-c3sc5cc(/C=C6\C(=O)c7ccccc7C6=C(C#N)C#N)sc5c32)C(c2ccc(CCCCCC)s2)(c2ccc(CCCCCC)s2)c2c-4sc3cc(/C=C4\C(=O)c5ccccc5C4=C(C#N)C#N)sc23)cs1,0.37,-5.24,-3.3,-5.66,-3.93,,,1:1.5,,inverted,ZnO,V2O5,,
96949,10.1007/s10854-018-9094-0,CCCCC(CC)COC(=O)c1sc2c(-c3cc4c(-c5ccc(CC(CC)CCCC)s5)c5sc(C)cc5c(-c5ccc(CC(CC)CCCC)s5)c4s3)sc(C)c2c1F,CCCCCC(CCCCC)N1C(=O)c2ccc3c4c5c(c6ccc(c2c36)C1=O)=CC=C1C(=O)N(C(CCCCC)CCCCC)C(=O)C(C=C4c2cc(C3=c4c6c(c7ccc8c9c(ccc4c79)C(=O)N(C(CCCCC)CCCCC)C8=O)C=CC4C(=O)N(C(CCCCC)CCCCC)C(=O)C(=C3)C64)cc(-c3cc(C4=CC6C(=O)N(C(CCCCC)CCCCC)C(=O)C7=CC=c8c(c4c4ccc9c%10c(ccc8c4%10)C(=O)N(C(CCCCC)CCCCC)C9=O)C76)cc(-c4cc6c7c(ccc8c9c%10c(c4c78)C=CC4C(=O)N(C(CCCCC)CCCCC)C(=O)C(=CC=9)C%104)C(=O)N(C(CCCCC)CCCCC)C6=O)c3)c2)C15,2.95,-5.22,-3.64,-5.69,-3.71,100.0,,1:1,,conventional,Ca,PEDOT:PSS,chlorobenzene,
96950,10.1007/s10854-018-9094-0,CCCCC(CC)CC(=O)c1cc2c(C)sc(-c3cc4c(-c5ccc(CC(CC)CCCC)s5)c5sc(C)cc5c(-c5ccc(CC(CC)CCCC)s5)c4s3)c2s1,CCCCCC(CCCCC)N1C(=O)c2ccc3c4c5c(c6ccc(c2c36)C1=O)=CC=C1C(=O)N(C(CCCCC)CCCCC)C(=O)C(C=C4c2cc(C3=c4c6c(c7ccc8c9c(ccc4c79)C(=O)N(C(CCCCC)CCCCC)C8=O)C=CC4C(=O)N(C(CCCCC)CCCCC)C(=O)C(=C3)C64)cc(-c3cc(C4=CC6C(=O)N(C(CCCCC)CCCCC)C(=O)C7=CC=c8c(c4c4ccc9c%10c(ccc8c4%10)C(=O)N(C(CCCCC)CCCCC)C9=O)C76)cc(-c4cc6c7c(ccc8c9c%10c(c4c78)C=CC4C(=O)N(C(CCCCC)CCCCC)C(=O)C(=CC=9)C%104)C(=O)N(C(CCCCC)CCCCC)C6=O)c3)c2)C15,1.9,-5.11,-3.25,-5.69,-3.71,100.0,,1:1,,conventional,Ca,PEDOT:PSS,chlorobenzene,
96951,10.1007/s11426-019-9462-4,CCCCC(CC)Cc1ccc(-c2c3cc(-c4ccc(-c5sc(-c6ccc(C)s6)c6c5C(=O)c5c(CC(CC)CCCC)sc(CC(CC)CCCC)c5C6=O)s4)sc3c(-c3ccc(CC(CC)CCCC)s3)c3cc(C)sc23)s1,CCCCCCC(CCCCCC)n1c(=O)c2ccc3c4ccc5c(=O)n(C(CCCCCC)CCCCCC)c(=O)c6cc7c8c([te]c9c%10cc%11c(=O)n(C(CCCCCC)CCCCCC)c(=O)c%12ccc%13c%14ccc%15c(=O)n(C(CCCCCC)CCCCCC)c(=O)c%16cc(c98)c(c%14c%15%16)c%10c%13c%12%11)c8cc(c1=O)c2c3c8c7c4c56,7.38,-5.27,-3.5,-6.0,-3.88,100.0,,1:1.5,,conventional,PFN-Br,PEDOT:PSS,chlorobenzene,DIO
96952,10.1007/s11426-019-9462-4,CCCCC(CC)Cc1ccc(-c2c3cc(-c4ccc(-c5sc(-c6ccc(C)s6)c6c5C(=O)c5c(CC(CC)CCCC)sc(CC(CC)CCCC)c5C6=O)s4)sc3c(-c3ccc(CC(CC)CCCC)s3)c3cc(C)sc23)s1,CCCCCCC(CCCCCC)n1c(=O)c2ccc3c4ccc5c(=O)n(C(CCCCCC)CCCCCC)c(=O)c6cc7c8c(sc9c%10cc%11c(=O)n(C(CCCCCC)CCCCCC)c(=O)c%12ccc%13c%14ccc%15c(=O)n(C(CCCCCC)CCCCCC)c(=O)c%16cc(c98)c(c%14c%15%16)c%10c%13c%12%11)c8cc(c1=O)c2c3c8c7c4c56,3.93,-5.27,-3.5,-5.97,-3.81,100.0,,1:1.5,,conventional,PFN-Br,PEDOT:PSS,chlorobenzene,DIO
96953,10.1007/s11664-017-5706-3,CCCCCCc1cc(C)sc1C,CCCCCCCCN1C(=O)c2ccc3c4c5c(c6c(-c7ccc(-c8ccc(CCCCCC)s8)s7)cc(c2c36)C1=O)=CC=C1C(=O)N(CCCCCCCC)C(=O)C(C=C4c2ccc(-c3ccc(CCCCCC)s3)s2)C15,0.07,-5.0,-3.1,-5.37,-3.9,,,,,,,,,
96954,10.1007/s11664-017-5706-3,CCCCCCc1cc(C)sc1C,CCCCCCCCN1C(=O)c2ccc3c4c5c(c6c(-c7ccc(-c8cccs8)s7)cc(c2c36)C1=O)=CC=C1C(=O)N(CCCCCCCC)C(=O)C(C=C4c2ccc(-c3cccs3)s2)C15,0.11,-5.0,-3.1,-5.38,-3.9,,,,,,,,,
96955,10.1007/s11664-017-5706-3,CCCCCCc1cc(C)sc1C,CCCCCCCCN1C(=O)c2ccc3c4c5c(c6c(-c7ccc(CCCCCC)s7)cc(c2c36)C1=O)=CC=C1C(=O)N(CCCCCCCC)C(=O)C(C=C4c2ccc(CCCCCC)s2)C15,0.02,-5.0,-3.1,-5.58,-3.81,,,,,,,,,
96956,10.1007/s11664-017-5706-3,CCCCCCc1cc(C)sc1C,CCCCCCCCN1C(=O)c2ccc3c4c5c(c6c(-c7cccs7)cc(c2c36)C1=O)=CC=C1C(=O)N(CCCCCCCC)C(=O)C(C=C4c2cccs2)C15,0.19,-5.0,-3.1,-5.67,-3.8,,,,,,,,,
96957,10.1016/j.dyepig.2018.07.050,CCCCC(CC)Cc1ccc(-c2c3cc(-c4ccc(-c5sc(-c6ccc(C)s6)c6c5C(=O)c5c(CC(CC)CCCC)sc(CC(CC)CCCC)c5C6=O)s4)sc3c(-c3ccc(CC(CC)CCCC)s3)c3cc(C)sc23)s1,CCCCCCCCc1cc(/C=C2\C(=O)c3cc(F)c(F)cc3C2=C(C#N)C#N)sc1-c1ccc2c(c1)C1=Nc3c4ccc(-c5sc(/C=C6\C(=O)c7cc(F)c(F)cc7C6=C(C#N)C#N)cc5CCCCCCCC)cc4c4n3[B-]3(Oc5ccc(C(C)(C)C)cc5)n5c(c6ccc(-c7sc(/C=C8\C(=O)c9cc(F)c(F)cc9C8=C(C#N)C#N)cc7CCCCCCCC)cc6c5=N4)=NC2=[N+]13,3.8,-5.33,-3.53,-5.63,-4.06,,160.0,,,conventional,Ca,PEDOT:PSS,"chlorobenzene:1-chloronaphthalene (98:2, v/v)",CN
