Repository: JiYiqaq/PCE-KA-GNN

# Data directory

- `raw/Active_Database.csv` is the immutable source dataset bundled under CC BY 4.0. Do not overwrite it with processed data.
- `processed/` is created and populated by the training pipeline. Generated `.pt` and `.pth` caches are intentionally ignored by Git because they can exceed GitHub's normal single-file limit.

See `../DATA_LICENSE.md` for provenance, license and checksum information.

File: data/processed/device_records.csv (part 175 of 250)
record_id,doi,donor_smiles,acceptor_smiles,pce,homo_d,lumo_d,homo_a,lumo_a,active_layer_thickness,annealing_temp,d_a_ratio,additive_ratio,device_type,etl_canonical,htl_canonical,solvent_canonical,additive_canonical
96958,10.1016/j.dyepig.2018.07.050,CCCCC(CC)Cc1ccc(-c2c3cc(-c4ccc(-c5sc(-c6ccc(C)s6)c6c5C(=O)c5c(CC(CC)CCCC)sc(CC(CC)CCCC)c5C6=O)s4)sc3c(-c3ccc(CC(CC)CCCC)s3)c3cc(C)sc23)s1,CCCCCCCCc1cc(/C=C2\C(=O)c3ccccc3C2=C(C#N)C#N)sc1-c1ccc2c(c1)C1=Nc3c4ccc(-c5sc(/C=C6\C(=O)c7ccccc7C6=C(C#N)C#N)cc5CCCCCCCC)cc4c4n3[B-]3(Oc5ccc(C(C)(C)C)cc5)n5c(c6ccc(-c7sc(/C=C8\C(=O)c9ccccc9C8=C(C#N)C#N)cc7CCCCCCCC)cc6c5=N4)=NC2=[N+]13,4.69,-5.33,-3.53,-5.6,-3.9,,160.0,,,conventional,Ca,PEDOT:PSS,"chlorobenzene:1-chloronaphthalene (98:2, v/v)",CN
96959,10.1016/j.joule.2019.01.004,CCCCC(CC)Cc1sc(-c2c3cc(-c4ccc(-c5sc(-c6ccc(C)s6)c6c5C(=O)c5c(CC(CC)CCCC)sc(CC(CC)CCCC)c5C6=O)s4)sc3c(-c3cc(F)c(CC(CC)CCCC)s3)c3cc(C)sc23)cc1F,CCCCCCCCCCCc1c(/C=C2\C(=O)c3cc(F)c(F)cc3C2=C(C#N)C#N)sc2c1sc1c3c4nsnc4c4c5sc6c(CCCCCCCCCCC)c(/C=C7\C(=O)c8cc(F)c(F)cc8C7=C(C#N)C#N)sc6c5n(CC(CC)CCCC)c4c3n(CC(CC)CCCC)c21,15.7,-5.56,-3.5,-5.65,-4.1,,110.0,1:1.2,,conventional,PDINO,PEDOT:PSS,chloroform,CN
96960,10.1016/j.joule.2019.12.004,CCCCCCCCC(CCCCCC)COc1cnc2c(C)c(F)c(F)c(-c3ccc(C)s3)c2n1,CCCCCCCCCCCc1c(/C=C2\C(=O)c3cc(Cl)c(Cl)cc3C2=C(C#N)C#N)sc2c1sc1c3c4nsnc4c4c5sc6c(CCCCCCCCCCC)c(/C=C7\C(=O)c8cc(Cl)c(Cl)cc8C7=C(C#N)C#N)sc6c5n(CC(CC)CCCC)c4c3n(CC(CC)CCCC)c21,15.38,-5.54,-2.98,-5.68,-4.12,,,,,conventional,PNDIT-F3N-Br,PEDOT:PSS,chloroform,
96961,10.1016/j.joule.2019.12.004,CCCCCCCCC(CCCCCC)COc1cnc2c(C)c(F)c(F)c(-c3ccc(C)s3)c2n1,CCCCCCCCCCCc1c(/C=C2\C(=O)c3cc(F)c(F)cc3C2=C(C#N)C#N)sc2c1sc1c3c4nsnc4c4c5sc6c(CCCCCCCCCCC)c(/C=C7\C(=O)c8cc(F)c(F)cc8C7=C(C#N)C#N)sc6c5n(CC(CC)CCCC)c4c3n(CC(CC)CCCC)c21,15.37,-5.54,-2.98,-5.65,-4.1,,,,,conventional,PNDIT-F3N-Br,PEDOT:PSS,chloroform,
96962,10.1016/j.joule.2019.12.004,CCCCCCCCC(CCCCCC)COc1cnc2c(C)c(F)c(F)c(-c3ccc(C)s3)c2n1,CCCCCCCCCCCc1c(/C=C2\C(=O)c3cc(F)c(F)cc3C2=C(C#N)C#N)sc2c1sc1c3c4nsnc4c4c5sc6c(CCCCCCCCCCC)c(/C=C7\C(=O)c8cc(F)c(F)cc8C7=C(C#N)C#N)sc6c5n(CCC(CC)CCCC)c4c3n(CCC(CC)CCCC)c21,15.59,-5.54,-2.98,-5.68,-4.06,,,,,conventional,PNDIT-F3N-Br,PEDOT:PSS,chloroform,
96963,10.1016/j.nanoen.2018.11.010,CCCCC(CC)COC(=O)c1sc2c(-c3cc4c(-c5ccc(CC(CC)CCCC)s5)c5sc(C)cc5c(-c5ccc(CC(CC)CCCC)s5)c4s3)sc(C)c2c1F,CCCCCCc1ccc(C2(c3ccc(CCCCCC)cc3)c3cc(/C=C4\C(=O)c5cc(F)c(F)cc5C4=C(C#N)C#N)sc3-c3sc4c(-c5ccc(CC(CC)CCCC)s5)c5c6c(sc5c(-c5ccc(CC(CC)CCCC)s5)c4c32)-c2sc(/C=C3\C(=O)c4cc(F)c(F)cc4C3=C(C#N)C#N)cc2C6(c2ccc(CCCCCC)cc2)c2ccc(CCCCCC)cc2)cc1,9.61,-5.23,-3.52,-5.57,-3.92,,,,,conventional,PDIN,PEDOT:PSS,,
96964,10.1016/j.nanoen.2018.11.010,CCCCC(CC)COC(=O)c1sc2c(-c3cc4c(-c5ccc(CC(CC)CCCC)s5)c5sc(C)cc5c(-c5ccc(CC(CC)CCCC)s5)c4s3)sc(C)c2c1F,CCCCCCc1ccc(C2(c3ccc(CCCCCC)cc3)c3cc4c(cc3-c3sc(-c5sc(/C=C6\C(=O)c7cc(F)c(F)cc7C6=C(C#N)C#N)cc5OCC(CC)CCCC)cc32)C(c2ccc(CCCCCC)cc2)(c2ccc(CCCCCC)cc2)c2cc(-c3sc(/C=C5\C(=O)c6cc(F)c(F)cc6C5=C(C#N)C#N)cc3OCC(CC)CCCC)sc2-4)cc1,10.85,-5.23,-3.52,-5.45,-4.07,,,,,conventional,PDIN,PEDOT:PSS,,
96965,10.1016/j.nanoen.2019.103934,CCCCC(CC)Cc1ccc(-c2c3cc(-c4ccc(-c5sc(-c6ccc(C)s6)c6c5C(=O)c5c(CC(CC)CCCC)sc(CC(CC)CCCC)c5C6=O)s4)sc3c(-c3ccc(CC(CC)CCCC)s3)c3cc(C)sc23)s1,CCCCCCc1ccc(C2(c3ccc(CCCCCC)cc3)c3cc4c(cc3-c3sc(-c5sc(/C=C6\C(=O)c7cc(F)c(F)cc7C6=C(C#N)C#N)c(OC)c5OC)cc32)C(c2ccc(CCCCCC)cc2)(c2ccc(CCCCCC)cc2)c2cc(-c3sc(/C=C5\C(=O)c6cc(F)c(F)cc6C5=C(C#N)C#N)c(OC)c3OC)sc2-4)cc1,13.01,-5.33,-3.53,-5.49,-3.85,,100.0,1:1,,conventional,PDINO,PEDOT:PSS,,
96966,10.1016/j.nanoen.2019.103934,CCCCC(CC)Cc1ccc(-c2c3cc(-c4ccc(-c5sc(-c6ccc(C)s6)c6c5C(=O)c5c(CC(CC)CCCC)sc(CC(CC)CCCC)c5C6=O)s4)sc3c(-c3ccc(CC(CC)CCCC)s3)c3cc(C)sc23)s1,CCCCCCc1ccc(C2(c3ccc(CCCCCC)cc3)c3cc4c(cc3-c3sc(-c5sc(/C=C6\C(=O)c7cc(F)c(F)cc7C6=C(C#N)C#N)cc5OCC(CC)CCCC)cc32)C(c2ccc(CCCCCC)cc2)(c2ccc(CCCCCC)cc2)c2cc(-c3sc(/C=C5\C(=O)c6cc(F)c(F)cc6C5=C(C#N)C#N)cc3OCC(CC)CCCC)sc2-4)cc1,9.98,-5.33,-3.53,-5.39,-3.93,,100.0,1:1,,conventional,PDINO,PEDOT:PSS,,DIO
96967,10.1016/j.nanoen.2019.104209,CCCCC(CC)Cc1sc(-c2c3cc(-c4ccc(-c5sc(-c6ccc(C)s6)c6c5C(=O)c5c(CC(CC)CCCC)sc(CC(CC)CCCC)c5C6=O)s4)sc3c(-c3cc(F)c(CC(CC)CCCC)s3)c3cc(C)sc23)cc1F,CCCCCCc1ccc(-c2c3sc4c(c3c(-c3ccc(CCCCCC)cc3)c3sc5c(c23)C(c2ccc(CCCCCC)cc2)(c2ccc(CCCCCC)cc2)c2cc(/C=C3\C(=O)c6cc(Cl)c(Cl)cc6C3=C(C#N)C#N)sc2-5)C(c2ccc(CCCCCC)cc2)(c2ccc(CCCCCC)cc2)c2cc(/C=C3\C(=O)c5cc(Cl)c(Cl)cc5C3=C(C#N)C#N)sc2-4)cc1,11.4,-5.5,-3.68,-5.62,-3.94,,,1:1,,conventional,C60-bissalt,PEDOT:PSS,chloroform,DIO
96968,10.1016/j.nanoen.2019.104209,CCCCC(CC)Cc1sc(-c2c3cc(-c4ccc(-c5sc(-c6ccc(C)s6)c6c5C(=O)c5c(CC(CC)CCCC)sc(CC(CC)CCCC)c5C6=O)s4)sc3c(-c3cc(F)c(CC(CC)CCCC)s3)c3cc(C)sc23)cc1F,CCCCCCCCOc1c2sc3c(c2c(-c2ccc(CCCCCC)cc2)c2sc4c(c12)C(c1ccc(CCCCCC)cc1)(c1ccc(CCCCCC)cc1)c1cc(/C=C2\C(=O)c5cc(Cl)c(Cl)cc5C2=C(C#N)C#N)sc1-4)C(c1ccc(CCCCCC)cc1)(c1ccc(CCCCCC)cc1)c1cc(/C=C2\C(=O)c4cc(Cl)c(Cl)cc4C2=C(C#N)C#N)sc1-3,12.6,-5.5,-3.68,-5.58,-3.97,,,1:1,,conventional,C60-bissalt,PEDOT:PSS,chloroform,DIO
96969,10.1016/j.nanoen.2019.104209,CCCCC(CC)Cc1sc(-c2c3cc(-c4ccc(-c5sc(-c6ccc(C)s6)c6c5C(=O)c5c(CC(CC)CCCC)sc(CC(CC)CCCC)c5C6=O)s4)sc3c(-c3cc(F)c(CC(CC)CCCC)s3)c3cc(C)sc23)cc1F,CCCCCCCCOc1c2sc3c(c2c(CCCCCCCC)c2sc4c(c12)C(c1ccc(CCCCCC)cc1)(c1ccc(CCCCCC)cc1)c1cc(/C=C2\C(=O)c5cc(Cl)c(Cl)cc5C2=C(C#N)C#N)sc1-4)C(c1ccc(CCCCCC)cc1)(c1ccc(CCCCCC)cc1)c1cc(/C=C2\C(=O)c4cc(Cl)c(Cl)cc4C2=C(C#N)C#N)sc1-3,13.5,-5.5,-3.68,-5.57,-3.98,,,1:1,,conventional,C60-bissalt,PEDOT:PSS,chloroform,DIO
96970,10.1016/j.orgel.2015.12.022,CCCCC(CC)COC(=O)c1sc2c(-c3cc4c(-c5ccc(CC(CC)CCCC)s5)c5sc(C)cc5c(-c5ccc(CC(CC)CCCC)s5)c4s3)sc(C)c2c1F,CCCCC(CC)Cn1c(=O)c2ccc3c4nc5c(-c6cccs6)c6c(=O)n(CC(CC)CCCC)c(=O)c6c(-c6cccs6)c5nc4c4ccc(c1=O)c2c34,0.77,-5.22,-3.64,-5.55,-3.64,100.0,,1:2,,conventional,,PEDOT:PSS,o-DCB,
96971,10.1016/j.orgel.2018.07.018,CCCCCCCCC(CCCCCC)Cn1nc2c(-c3ccc(C)s3)c(F)c(F)c(-c3ccc(-c4cc5c(-c6ccc([Si](CCC)(CCC)CCC)s6)c6sc(C)cc6c(-c6ccc([Si](CCC)(CCC)CCC)s6)c5s4)s3)c2n1,CCCCCCc1ccc(C2(c3ccc(CCCCCC)cc3)c3cc4c(cc3-c3sc5sc(/C=C6\C(=O)c7cscc7C6=C(C#N)C#N)cc5c32)C(c2ccc(CCCCCC)cc2)(c2ccc(CCCCCC)cc2)c2c-4sc3cc(/C=C4\C(=O)c5cscc5C4=C(C#N)C#N)sc23)cc1,8.52,-5.4,-3.32,-5.62,-3.96,100.0,150.0,1:1,,conventional,PDINO,PEDOT:PSS,,
96972,10.1016/j.orgel.2019.02.015,CCCCC(CC)Cc1ccc(-c2c3cc(-c4ccc(-c5sc(-c6ccc(C)s6)c6c5C(=O)c5c(CC(CC)CCCC)sc(CC(CC)CCCC)c5C6=O)s4)sc3c(-c3ccc(CC(CC)CCCC)s3)c3cc(C)sc23)s1,CCCCCCc1ccc(C2(c3ccc(CCCCCC)cc3)c3cc4c(cc3-c3sc5cc(/C=C6\C(=O)c7ccc(C)cc7C6=C(C#N)C#N)sc5c32)C(c2ccc(CCCCCC)cc2)(c2ccc(CCCCCC)cc2)c2c-4sc3cc(/C=C4\C(=O)c5ccc(C)cc5C4=C(C#N)C#N)sc23)cc1,9.79,-5.33,-3.53,-5.58,-3.98,100.0,100.0,1:1,,,,MoO3:NiOx,chlorobenzene,DIO
96973,10.1016/j.orgel.2019.03.030,CCCCC(CC)COC(=O)c1sc2c(-c3cc4c(-c5ccc(CC(CC)CCCC)s5)c5sc(C)cc5c(-c5ccc(CC(CC)CCCC)s5)c4s3)sc(C)c2c1F,CCCCCCCCC1(CCCCCCCC)c2cc3c(cc2-c2sc(-c4ccc(/C=C5\SC(=S)N(CC)C5=O)c5nsnc45)cc21)C(CCCCCCCC)(CCCCCCCC)c1cc(-c2ccc(/C=C4\SC(=S)N(CC)C4=O)c4nsnc24)sc1-3,9.74,-5.24,-3.66,-5.45,-3.9,100.0,120.0,1:1.5,,conventional,PFN-Br,PEDOT:PSS,o-DCB,CN
96974,10.1016/j.orgel.2019.03.030,CCCCC(CC)Cc1ccc(-c2c3cc(-c4ccc(-c5sc(-c6ccc(C)s6)c6c5C(=O)c5c(CC(CC)CCCC)sc(CC(CC)CCCC)c5C6=O)s4)sc3c(-c3ccc(CC(CC)CCCC)s3)c3cc(C)sc23)s1,CCCCCCCCC1(CCCCCCCC)c2cc3c(cc2-c2sc(-c4ccc(/C=C5\SC(=S)N(CC)C5=O)c5nsnc45)cc21)C(CCCCCCCC)(CCCCCCCC)c1cc(-c2ccc(/C=C4\SC(=S)N(CC)C4=O)c4nsnc24)sc1-3,6.99,-5.28,-3.48,-5.45,-3.9,100.0,120.0,1:1.5,,conventional,PFN-Br,PEDOT:PSS,o-DCB,CN
96975,10.1016/j.orgel.2019.03.052,CCCCC(CC)COC(=O)c1sc2c(-c3cc4c(-c5ccc(CC(CC)CCCC)s5)c5sc(C)cc5c(-c5ccc(CC(CC)CCCC)s5)c4s3)sc(C)c2c1F,CCCCCCC(CCCCCC)N1C(=O)c2ccc3c4c5c6c(c7c8c9c%10c(c%11ccc%12c%13c(cc(c7c7cc(c2c3c67)C1=O)c9c%13%11)C(=O)N(C(CCCCCC)CCCCCC)C%12=O)=CC=C1C(=O)N(C(CCCCCC)CCCCCC)C(=O)C(C=8)C1%10)C=C1C(=O)N(C(CCCCCC)CCCCCC)C(=O)C(C=C4c2cc(-c3cc4c6c(cc7c8c(c9c%10c%11c(c3c6c%107)C=CC3C(=O)N(C(CCCCCC)CCCCCC)C(=O)C(=C9)C%113)c3c6c7c(c9ccc%10c%11c(cc8c6c%119)C(=O)N(C(CCCCCC)CCCCCC)C%10=O)=CC=C6C(=O)N(C(CCCCCC)CCCCCC)C(=O)C(C=3)C67)C(=O)N(C(CCCCCC)CCCCCC)C4=O)cc(-c3cc4c6c(cc7c8c(c9c%10c%11c(c%12ccc%13c%14c(cc8c%10c%12%14)C(=O)N(C(CCCCCC)CCCCCC)C%13=O)C=CC8C(=O)N(C(CCCCCC)CCCCCC)C(=O)C(=C9)C%118)c8c9c%10c(c3c6c97)=CC=C3C(=O)N(C(CCCCCC)CCCCCC)C(=O)C(C=8)C3%10)C(=O)N(C(CCCCCC)CCCCCC)C4=O)c2)C15,6.95,-5.2,-3.6,-5.89,-3.8,,,,,inverted,ZnO,MoO3,o-xylene,
96976,10.1016/j.orgel.2019.03.052,CCCCC(CC)COC(=O)c1sc2c(-c3cc4c(-c5ccc(CC(CC)CCCC)s5)c5sc(C)cc5c(-c5ccc(CC(CC)CCCC)s5)c4s3)sc(C)c2c1F,CCCCCCc1ccc(C2(c3ccc(CCCCCC)cc3)c3cc4c(cc3-c3sc5cc(/C=C6\C(=O)c7ccccc7C6=C(C#N)C#N)sc5c32)C(c2ccc(CCCCCC)cc2)(c2ccc(CCCCCC)cc2)c2c-4sc3cc(/C=C4\C(=O)c5ccccc5C4=C(C#N)C#N)sc23)cc1,7.16,-5.2,-3.6,-5.51,-3.78,,,,,inverted,ZnO,MoO3,o-xylene,
96977,10.1016/j.orgel.2019.05.004,CCCCCCCCC(CCCCCC)Cn1nc2c(-c3ccc(C)s3)c(F)c(F)c(-c3ccc(-c4cc5c(-c6ccc([Si](CCC)(CCC)CCC)s6)c6sc(C)cc6c(-c6ccc([Si](CCC)(CCC)CCC)s6)c5s4)s3)c2n1,CCCCCCc1ccc(C2(c3ccc(CCCCCC)cc3)c3cc4c(cc3-c3sc5cc(/C=C6\C(=O)c7ccccc7C6=C(C#N)C#N)sc5c32)C(c2ccc(CCCCCC)cc2)(c2ccc(CCCCCC)cc2)c2c-4sc3cc(/C=C4\C(=O)c5ccccc5C4=C(C#N)C#N)sc23)cc1,10.9,-5.2,-3.23,-5.6,-4.03,,,1:1,,inverted,ZnO,MoO3,chloroform,
96978,10.1016/j.polymer.2019.121580,CCCCCCCCCCCCC(CCCCCCCCCC)Cn1nc2c(-c3ccc(C)s3)c(F)c(F)c(-c3ccc(-c4ccc(/C(C#N)=C/c5cc(OCC(CCCCCCCC)CCCCCCCCCC)c(/C=C(\C#N)c6ccc(C)s6)cc5OCC(CCCCCCCC)CCCCCCCCCC)s4)s3)c2n1,CCCCCCc1ccc(C2(c3ccc(CCCCCC)cc3)c3cc4c(cc3-c3sc5cc(/C=C6\C(=O)c7ccccc7C6=C(C#N)C#N)sc5c32)C(c2ccc(CCCCCC)cc2)(c2ccc(CCCCCC)cc2)c2c-4sc3cc(/C=C4\C(=O)c5ccccc5C4=C(C#N)C#N)sc23)cc1,7.03,-5.51,-3.78,-5.6,-3.99,100.0,,2:1,,conventional,PFN-Br,PEDOT:PSS,chloroform,
96979,10.1016/j.polymer.2019.121580,CCCCCCCCCCCCC(CCCCCCCCCC)Cn1nc2c(-c3ccc(C)s3)c(F)c(F)c(-c3ccc(-c4ccc(/C(C#N)=C/c5cc(OCC(CCCCCC)CCCCCCCC)c(/C=C(\C#N)c6ccc(C)s6)cc5OCC(CCCCCC)CCCCCCCC)s4)s3)c2n1,CCCCCCc1ccc(C2(c3ccc(CCCCCC)cc3)c3cc4c(cc3-c3sc5cc(/C=C6\C(=O)c7ccccc7C6=C(C#N)C#N)sc5c32)C(c2ccc(CCCCCC)cc2)(c2ccc(CCCCCC)cc2)c2c-4sc3cc(/C=C4\C(=O)c5ccccc5C4=C(C#N)C#N)sc23)cc1,5.44,-5.48,-3.76,-5.6,-3.99,100.0,,2:1,,conventional,PFN-Br,PEDOT:PSS,chloroform,
96980,10.1016/j.polymer.2019.121976,CCCCCCCCC(CCCCCC)Cn1nc2c(-c3ccc(C)s3)c(F)c(F)c(-c3ccc(-c4cc5c(-c6ccc(CC(CC)CCCC)s6)c6sc(C)cc6c(-c6ccc(CC(CC)CCCC)s6)c5s4)s3)c2n1,CCCCCCc1ccc(C2(c3ccc(CCCCCC)cc3)c3cc(/C=C4\C(=O)c5ccccc5C4=C(C#N)C#N)sc3-c3ccc4c(sc5c6ccc7c(c6sc45)C(c4ccc(CCCCCC)cc4)(c4ccc(CCCCCC)cc4)c4cc(/C=C5\C(=O)c6ccccc6C5=C(C#N)C#N)sc4-7)c32)cc1,8.64,-5.16,-2.79,-5.45,-3.73,,,,,,,,,
96981,10.1016/j.reactfunctpolym.2019.104378,CCCCCCCCCCCCc1ccc(-c2c3cc(-c4sc(C)c5c4C(=O)N(CCCCCCCC)C5=O)sc3c(-c3ccc(CCCCCCCCCCCC)s3)c3cc(C)sc23)s1,CCCCCCC1(CCCCCC)c2cc3c(cc2-c2sc(/C=C4\C(=O)c5ccccc5C4=C(C#N)C#N)cc21)C(CCCCCC)(CCCCCC)c1cc(/C=C2\C(=O)c4ccccc4C2=C(C#N)C#N)sc1-3,7.15,-5.51,-3.09,-5.59,-3.91,80.0,100.0,1:1,,inverted,ZnO/PFN,MoO3,chloroform,
96982,10.1016/j.reactfunctpolym.2019.104378,CCCCCCCCCCCCc1ccc(-c2c3cc(-c4sc(C)c5c4C(=O)N(CCCCCCCC)C5=O)sc3c(-c3ccc(CCCCCCCCCCCC)s3)c3cc(C)sc23)s1,CCCCCCc1ccc(C2(c3ccc(CCCCCC)cc3)c3cc4c(cc3-c3sc5cc(/C=C6\C(=O)c7ccccc7C6=C(C#N)C#N)sc5c32)C(c2ccc(CCCCCC)cc2)(c2ccc(CCCCCC)cc2)c2c-4sc3cc(/C=C4\C(=O)c5ccccc5C4=C(C#N)C#N)sc23)cc1,6.17,-5.51,-3.09,-5.51,-3.71,80.0,100.0,1:1,,inverted,ZnO/PFN,MoO3,chloroform,
96983,10.1016/j.reactfunctpolym.2019.104378,CCCCCCCCN1C(=O)c2c(C)sc(-c3cc4c(OCC(CC)CCCC)c5sc(C)cc5c(OCC(CC)CCCC)c4s3)c2C1=O,CCCCCCC1(CCCCCC)c2cc3c(cc2-c2sc(/C=C4\C(=O)c5ccccc5C4=C(C#N)C#N)cc21)C(CCCCCC)(CCCCCC)c1cc(/C=C2\C(=O)c4ccccc4C2=C(C#N)C#N)sc1-3,4.36,-5.36,-3.06,-5.59,-3.91,80.0,130.0,1:1,,inverted,ZnO/PFN,MoO3,chloroform,
96984,10.1016/j.reactfunctpolym.2019.104378,CCCCCCCCN1C(=O)c2c(C)sc(-c3cc4c(OCC(CC)CCCC)c5sc(C)cc5c(OCC(CC)CCCC)c4s3)c2C1=O,CCCCCCc1ccc(C2(c3ccc(CCCCCC)cc3)c3cc4c(cc3-c3sc5cc(/C=C6\C(=O)c7ccccc7C6=C(C#N)C#N)sc5c32)C(c2ccc(CCCCCC)cc2)(c2ccc(CCCCCC)cc2)c2c-4sc3cc(/C=C4\C(=O)c5ccccc5C4=C(C#N)C#N)sc23)cc1,4.43,-5.36,-3.06,-5.51,-3.71,80.0,130.0,1:1,,inverted,ZnO/PFN,MoO3,chloroform,
96985,10.1016/j.scib.2020.01.001,CCCCCCC(CCCC)Cc1cc(-c2cc3c4nsnc4c4cc(-c5cc(CC(CCCC)CCCCCC)c(-c6cc7c(-c8cc(F)c(CC(CC)CCCC)s8)c8sc(C)cc8c(-c8cc(F)c(CC(CC)CCCC)s8)c7s6)s5)sc4c3s2)sc1C,CCCCCCCCCCCc1c(/C=C2\C(=O)c3cc(F)c(F)cc3C2=C(C#N)C#N)sc2c1sc1c3c4nsnc4c4c5sc6c(CCCCCCCCCCC)c(/C=C7\C(=O)c8cc(F)c(F)cc8C7=C(C#N)C#N)sc6c5n(CC(CC)CCCC)c4c3n(CC(CC)CCCC)c21,18.22,-5.51,-2.77,-5.65,-4.1,,,,,,,,,
96986,10.1021/acs.chemmater.0c03720,CCCCCCCCCCC(CCCCCCCC)COC(=O)Nc1cc(C)sc1-c1nc2sc(-c3sc(-c4cc5c(-c6ccc(CC(CC)CCCC)s6)c6sc(C)cc6c(-c6ccc(CC(CC)CCCC)s6)c5s4)cc3NC(=O)OCC(CCCCCCCC)CCCCCCCCCC)nc2s1,CCCCCCCCCCCc1c(/C=C2\C(=O)c3cc(F)c(F)cc3C2=C(C#N)C#N)sc2c1sc1c3c4nsnc4c4c5sc6c(CCCCCCCCCCC)c(/C=C7\C(=O)c8cc(F)c(F)cc8C7=C(C#N)C#N)sc6c5n(CC(CC)CCCC)c4c3n(CC(CC)CCCC)c21,12.9,-5.41,-3.57,-5.65,-4.1,100.0,,1:1.2,,inverted,ZnO,MoO3,,CN
96987,10.1021/acs.chemmater.5b04551,CCCCCCc1cc(C)sc1C,CC(C)OCCCN1C(=O)c2ccc(C#Cc3ccc(C#Cc4ccc5c(c4)C(=O)N(CCCOC(C)C)C5=O)c4nsnc34)cc2C1=O,0.11,-5.0,-3.1,-6.02,-3.32,,,,,conventional,Ca,PEDOT:PSS,,
96988,10.1021/acs.chemmater.5b04551,CCCCCCc1cc(C)sc1C,CCCCC(CC)CN1C(=O)c2ccc(C#Cc3ccc(C#Cc4ccc5c(c4)C(=O)N(CC(CC)CCCC)C5=O)c4nsnc34)cc2C1=O,1.58,-5.0,-3.1,-6.02,-3.32,,,,,conventional,Ca,PEDOT:PSS,,
96989,10.1021/acs.chemmater.5b04551,CCCCCCc1cc(C)sc1C,CCCCCC(C)N1C(=O)c2ccc(C#Cc3ccc(C#Cc4ccc5c(c4)C(=O)N(C(C)CCCCC)C5=O)c4nsnc34)cc2C1=O,2.05,-5.0,-3.1,-6.01,-3.31,,,,,conventional,Ca,PEDOT:PSS,,
96990,10.1021/acs.chemmater.5b04551,CCCCCCc1cc(C)sc1C,CCCCCCCCCCN1C(=O)c2ccc(C#Cc3ccc(C#Cc4ccc5c(c4)C(=O)N(CCCCCCCCCC)C5=O)c4nsnc34)cc2C1=O,0.16,-5.0,-3.1,-6.02,-3.32,,,,,conventional,Ca,PEDOT:PSS,,
96991,10.1021/acs.chemmater.5b04551,CCCCCCc1cc(C)sc1C,CCCCCCN1C(=O)c2cc(C#Cc3ccc(C#Cc4cc5c(s4)C(=O)N(CCCCCC)C5=O)c4nsnc34)sc2C1=O,0.38,-5.0,-3.1,-5.98,-3.4,,,,,conventional,Ca,PEDOT:PSS,,
96992,10.1021/acs.chemmater.5b04551,CCCCCCc1cc(C)sc1C,CCCCCCN1C(=O)c2cc(C#Cc3ccc(C#Cc4ccc5c(n4)C(=O)N(CCCCCC)C5=O)c4nsnc34)cnc2C1=O,0.32,-5.0,-3.1,-6.18,-3.42,,,,,conventional,Ca,PEDOT:PSS,,
96993,10.1021/acs.chemmater.5b04551,CCCCCCc1cc(C)sc1C,CCCCCCN1C(=O)c2ccc(C#Cc3ccc(C#Cc4ccc5c(c4)C(=O)N(CCCCCC)C5=O)c4nsnc34)cc2C1=O,0.77,-5.0,-3.1,-6.02,-3.32,,,,,conventional,Ca,PEDOT:PSS,,
96994,10.1021/acs.chemmater.6b04287.s001,CCCCC(CC)COC(=O)c1sc2c(-c3cc4c(-c5ccc(CC(CC)CCCC)s5)c5sc(C)cc5c(-c5ccc(CC(CC)CCCC)s5)c4s3)sc(C)c2c1F,CCCCCCC(CCCCCC)N1C(=O)c2ccc3c4c5c(c6ccc(c2c36)C1=O)=CC=C1C(=O)N(C(CCCCCC)CCCCCC)C(=O)C(C(c2cc3c(-c6ccc(C7=CC8C(=O)N(C(CCCCCC)CCCCCC)C(=O)C9=CC=c%10c(c7c7ccc%11c%12c(ccc%10c7%12)C(=O)N(C(CCCCCC)CCCCCC)C%11=O)C98)s6)c6sc(-c7cc8c9c(ccc%10c%11c%12c(c7c%109)=CC=C7C(=O)N(C(CCCCCC)CCCCCC)C(=O)C(C=C%11)C7%12)C(=O)N(C(CCC)CCC)C8=O)cc6c(-c6ccc(C7=c8c9c(c%10ccc%11c%12c(ccc8c%10%12)C(=O)N(C(CCCCCC)CCCCCC)C%11=O)C=CC8C(=O)N(C(CCCCCC)CCCCCC)C(=O)C(=C7)C98)s6)c3s2)=C4)C15,5.85,-5.22,-3.64,-5.92,-3.79,,,,,,,,,
96995,10.1021/acs.chemmater.6b04287.s001,CCCCC(CC)COC(=O)c1sc2c(-c3cc4c(-c5ccc(CC(CC)CCCC)s5)c5sc(C)cc5c(-c5ccc(CC(CC)CCCC)s5)c4s3)sc(C)c2c1F,CCCCCCC(CCCCCC)N1C(=O)c2ccc3c4c5c6c(c7cc(-c8c9sc%10c%11cc%12c%13c(ccc%14c%15c%16c(c(c%10c9c(-c9cc%10c(s9)c9c%17c%18c(c%19ccc%20c%21c(cc%10c%17c%21%19)C(=O)N(C(CCCCCC)CCCCCC)C%20=O)=CC=C%10C(=O)N(C(CCCCCC)CCCCCC)C(=O)C(C=9)C%10%18)c9sc%10c%17c%18c%19c(c%20ccc%21c%22c(cc(c%10c89)c%18c%20%22)C(=O)N(C(CCC)CCC)C%21=O)C=CC8C(=O)N(C(CCCCCC)CCCCCC)C(=O)C(=C%17)C%198)=CC8C(=O)N(C(CCCCCC)CCCCCC)C(=O)C(=CC=%15)C%168)c%11c%13%14)C(=O)N(C(CCCCCC)CCCCCC)C%12=O)sc7c7cc(c2c3c67)C1=O)C=C1C(=O)N(C(CCCCCC)CCCCCC)C(=O)C(C=C4)C15,7.69,-5.22,-3.64,-6.21,-3.75,,,,,,,,,
96996,10.1021/acs.chemmater.8b01089.s001,CCCCC(CC)Cc1ccc(-c2c3cc(-c4ccc(-c5sc(-c6ccc(C)s6)c6c5C(=O)c5c(CC(CC)CCCC)sc(CC(CC)CCCC)c5C6=O)s4)sc3c(-c3ccc(CC(CC)CCCC)s3)c3cc(C)sc23)s1,CCCCCCCCCCCCc1cc2c3c(sc2c2c(CCCCCCCCCCCC)cc4c5c(sc4c12)-c1sc(/C=C2\C(=O)c4cc(F)c(F)cc4C2=C(C#N)C#N)cc1C5(c1ccc(CCCCCC)cc1)c1ccc(CCCCCC)cc1)-c1sc(/C=C2\C(=O)c4cc(F)c(F)cc4C2=C(C#N)C#N)cc1C3(c1ccc(CCCCCC)cc1)c1ccc(CCCCCC)cc1,7.52,-5.36,-3.54,-5.43,-3.94,,,,,,,,,
96997,10.1021/acs.chemmater.8b01089.s001,CCCCC(CC)Cc1ccc(-c2c3cc(-c4ccc(-c5sc(-c6ccc(C)s6)c6c5C(=O)c5c(CC(CC)CCCC)sc(CC(CC)CCCC)c5C6=O)s4)sc3c(-c3ccc(CC(CC)CCCC)s3)c3cc(C)sc23)s1,CCCCCCCCCCCCc1cc2c3c(sc2c2c(CCCCCCCCCCCC)cc4c5c(sc4c12)-c1sc(/C=C2\C(=O)c4ccccc4C2=C(C#N)C#N)cc1C5(c1ccc(CCCCCC)cc1)c1ccc(CCCCCC)cc1)-c1sc(/C=C2\C(=O)c4ccccc4C2=C(C#N)C#N)cc1C3(c1ccc(CCCCCC)cc1)c1ccc(CCCCCC)cc1,7.31,-5.36,-3.54,-5.37,-3.73,,,,,,,,,
96998,10.1021/acs.chemmater.8b04668,CCCCC(CC)COC(=O)c1sc2c(-c3cc4c(-c5ccc(CC(CC)CCCC)s5)c5sc(C)cc5c(-c5ccc(CC(CC)CCCC)s5)c4s3)sc(C)c2c1F,CCCCCCc1ccc(C2(c3ccc(CCCCCC)cc3)c3c(cc4ccc5c6c(cc7ccc3c4c75)-c3sc4cc(/C=C5\C(=O)c7cc(F)c(F)cc7C5=C(C#N)C#N)sc4c3C6(c3ccc(CCCCCC)cc3)c3ccc(CCCCCC)cc3)-c3sc4cc(/C=C5\C(=O)c6cc(F)c(F)cc6C5=C(C#N)C#N)sc4c32)cc1,8.45,-5.2,-3.59,-5.75,-3.97,,,1:2,,,,,,DPE
96999,10.1021/acs.chemmater.8b04668,CCCCC(CC)COC(=O)c1sc2c(-c3cc4c(-c5ccc(CC(CC)CCCC)s5)c5sc(C)cc5c(-c5ccc(CC(CC)CCCC)s5)c4s3)sc(C)c2c1F,CCCCCCc1ccc(C2(c3ccc(CCCCCC)cc3)c3c(sc4cc(/C=C5\C(=O)c6cc(F)c(F)cc6C5=C(C#N)C#N)sc34)-c3sc4c5c(sc4c32)-c2sc3cc(/C=C4\C(=O)c6cc(F)c(F)cc6C4=C(C#N)C#N)sc3c2C5(c2ccc(CCCCCC)cc2)c2ccc(CCCCCC)cc2)cc1,9.55,-5.2,-3.59,-5.47,-4.06,,,1:2,,,,,,DPE
97000,10.1021/acs.chemmater.8b05316.s001,CCCCCCCCC(CCCCCC)Cn1nc2c(-c3ccc(C)s3)c(F)c(F)c(-c3ccc(-c4cc5c(-c6cc(Cl)c(CC(CC)CCCC)s6)c6sc(C)cc6c(-c6cc(Cl)c(CC(CC)CCCC)s6)c5s4)s3)c2n1,[C-]#[N+]/C(C#N)=c1/s/c(=C\c2ccc(-c3cc4c(s3)-c3cc5c(cc3C4(c3ccc(CCCCCC)cc3)c3ccc(CCCCCC)cc3)-c3sc(-c4ccc(/C=c6\sc(=C(C#N)C#N)n(CC)c6=O)c6nn(CCCCCCCC)nc46)cc3C5(c3ccc(CCCCCC)cc3)c3ccc(CCCCCC)cc3)c3nn(CCCCCCCC)nc23)c(=O)n1CC,10.5,-5.39,-3.45,-5.49,-3.73,,,,,,,,,
97001,10.1021/acs.chemmater.8b05316.s001,CCCCCCCCC(CCCCCC)Cn1nc2c(-c3ccc(C)s3)c(F)c(F)c(-c3ccc(-c4cc5c(-c6ccc(CC(CC)CCCC)s6)c6sc(C)cc6c(-c6ccc(CC(CC)CCCC)s6)c5s4)s3)c2n1,[C-]#[N+]/C(C#N)=c1/s/c(=C\c2ccc(-c3cc4c(s3)-c3cc5c(cc3C4(c3ccc(CCCCCC)cc3)c3ccc(CCCCCC)cc3)-c3sc(-c4ccc(/C=c6\sc(=C(C#N)C#N)n(CC)c6=O)c6nn(CCCCCCCC)nc46)cc3C5(c3ccc(CCCCCC)cc3)c3ccc(CCCCCC)cc3)c3nn(CCCCCCCC)nc23)c(=O)n1CC,9.41,-5.13,-3.22,-5.49,-3.73,,,,,,,,,
97002,10.1021/acs.chemmater.9b00980.s001,CCCCC(CC)Cc1sc(-c2c3cc(-c4ccc(-c5sc(-c6ccc(C)s6)c6c5C(=O)c5c(CC(CC)CCCC)sc(CC(CC)CCCC)c5C6=O)s4)sc3c(-c3cc(F)c(CC(CC)CCCC)s3)c3cc(C)sc23)cc1F,CCCCCCCCC1(CCCCCCCC)c2cc3c(cc2-c2sc4cc(/C=C5\C(=O)c6sc(Cl)cc6C5=C(C#N)C#N)sc4c21)C(CCCCCCCC)(CCCCCCCC)c1c-3sc2cc(/C=C3\C(=O)c4cc(Cl)sc4C3=C(C#N)C#N)sc12,12.7,-5.4,-3.64,-5.5,-3.93,,,,,,,,,
97004,10.1021/acs.chemmater.9b00980.s001,CCCCC(CC)Cc1sc(-c2c3cc(-c4ccc(-c5sc(-c6ccc(C)s6)c6c5C(=O)c5c(CC(CC)CCCC)sc(CC(CC)CCCC)c5C6=O)s4)sc3c(-c3cc(F)c(CC(CC)CCCC)s3)c3cc(C)sc23)cc1F,CCCCCCCCC1(CCCCCCCC)c2cc3c(cc2-c2sc4cc(/C=C5\C(=O)c6sccc6C5=C(C#N)C#N)sc4c21)C(CCCCCCCC)(CCCCCCCC)c1c-3sc2cc(/C=C3\C(=O)c4ccsc4C3=C(C#N)C#N)sc12,10.8,-5.4,-3.64,-5.45,-3.85,,,,,,,,,
97006,10.1021/acs.chemmater.9b01242,CCCCC(CC)Cc1sc(-c2c3cc(-c4ccc(-c5sc(-c6ccc(C)s6)c6c5C(=O)c5c(CC(CC)CCCC)sc(CC(CC)CCCC)c5C6=O)s4)sc3c(-c3cc(F)c(CC(CC)CCCC)s3)c3cc(C)sc23)cc1F,CCCCCCc1ccc(C2(c3ccc(CCCCCC)cc3)c3cc4c(cc3-c3[se]c5cc(/C=C6\C(=O)c7cc(F)c(F)cc7C6=C(C#N)C#N)sc5c32)C(c2ccc(CCCCCC)cc2)(c2ccc(CCCCCC)cc2)c2c-4[se]c3cc(/C=C4\C(=O)c5cc(F)c(F)cc5C4=C(C#N)C#N)sc23)cc1,12.33,-5.45,-3.65,-5.52,-3.9,,100.0,1:1.5,0.25%,,,,,
97007,10.1021/acs.chemmater.9b01242,CCCCC(CC)Cc1sc(-c2c3cc(-c4ccc(-c5sc(-c6ccc(C)s6)c6c5C(=O)c5c(CC(CC)CCCC)sc(CC(CC)CCCC)c5C6=O)s4)sc3c(-c3cc(F)c(CC(CC)CCCC)s3)c3cc(C)sc23)cc1F,CCCCCCc1ccc(C2(c3ccc(CCCCCC)cc3)c3cc4c(cc3-c3sc5cc(/C=C6\C(=O)c7cc(F)c(F)cc7C6=C(C#N)C#N)[se]c5c32)C(c2ccc(CCCCCC)cc2)(c2ccc(CCCCCC)cc2)c2c-4sc3cc(/C=C4\C(=O)c5cc(F)c(F)cc5C4=C(C#N)C#N)[se]c23)cc1,13.05,-5.45,-3.65,-5.52,-3.9,,100.0,1:1,0.25%,,,,,
97008,10.1021/acs.chemmater.9b01242,CCCCC(CC)Cc1sc(-c2c3cc(-c4ccc(-c5sc(-c6ccc(C)s6)c6c5C(=O)c5c(CC(CC)CCCC)sc(CC(CC)CCCC)c5C6=O)s4)sc3c(-c3cc(F)c(CC(CC)CCCC)s3)c3cc(C)sc23)cc1F,CCCCCCc1ccc(C2(c3ccc(CCCCCC)cc3)c3cc4c(cc3-c3sc5cc(/C=C6\C(=O)c7cc(F)c(F)cc7C6=C(C#N)C#N)sc5c32)C(c2ccc(CCCCCC)cc2)(c2ccc(CCCCCC)cc2)c2c-4sc3cc(/C=C4\C(=O)c5cc(F)c(F)cc5C4=C(C#N)C#N)sc23)cc1,12.63,-5.45,-3.65,-5.57,-3.89,,100.0,1:1,0.25%,,,,,
97009,10.1021/acs.chemmater.9b02943.s001,CCCCC(CC)Cc1sc(-c2c3cc(-c4ccc(-c5sc(-c6ccc(C)s6)c6c5C(=O)c5c(CC(CC)CCCC)sc(CC(CC)CCCC)c5C6=O)s4)sc3c(-c3cc(F)c(CC(CC)CCCC)s3)c3cc(C)sc23)cc1F,CCCCCCc1ccc(C2(c3ccc(CCCCCC)cc3)c3c(-c4ccc([Si](CCC)(CCC)CCC)s4)c4c(c(-c5ccc([Si](CCC)(CCC)CCC)s5)c3-c3sc5c(sc6cc(/C=C7\C(=O)c8cc(F)c(F)cc8C7=C(C#N)C#N)sc65)c32)C(c2ccc(CCCCCC)cc2)(c2ccc(CCCCCC)cc2)c2c-4sc3c2sc2cc(/C=C4\C(=O)c5cc(F)c(F)cc5C4=C(C#N)C#N)sc23)cc1,13.0,-5.54,-3.65,-5.56,-3.99,,,,,,,,,
97010,10.1021/acs.chemmater.9b02943.s001,CCCCC(CC)Cc1sc(-c2c3cc(-c4ccc(-c5sc(-c6ccc(C)s6)c6c5C(=O)c5c(CC(CC)CCCC)sc(CC(CC)CCCC)c5C6=O)s4)sc3c(-c3cc(F)c(CC(CC)CCCC)s3)c3cc(C)sc23)cc1F,CCCCCCc1ccc(C2(c3ccc(CCCCCC)cc3)c3cc4c(cc3-c3sc5cc(/C=C6\C(=O)c7cc(F)c(F)cc7C6=C(C#N)C#N)sc5c32)C(c2ccc(CCCCCC)cc2)(c2ccc(CCCCCC)cc2)c2c-4sc3cc(/C=C4\C(=O)c5cc(F)c(F)cc5C4=C(C#N)C#N)sc23)cc1,13.1,-5.54,-3.65,-5.71,-4.15,,,,,,,,,
97011,10.1021/acs.chemmater.9b02943.s001,CCCCC(CC)Cc1sc(-c2c3cc(-c4ccc(-c5sc(-c6ccc(C)s6)c6c5C(=O)c5c(CC(CC)CCCC)sc(CC(CC)CCCC)c5C6=O)s4)sc3c(-c3cc(F)c(CC(CC)CCCC)s3)c3cc(C)sc23)cc1F,CCCCCCCCCCCc1c(/C=C2\C(=O)c3cc(F)c(F)cc3C2=C(C#N)C#N)sc2c1sc1c3c4nsnc4c4c5sc6c(CCCCCCCCCCC)c(/C=C7\C(=O)c8cc(F)c(F)cc8C7=C(C#N)C#N)sc6c5n(CC(CC)CCCC)c4c3n(CC(CC)CCCC)c21,15.5,-5.54,-3.65,-5.62,-4.11,,,,,,,,,
97012,10.1021/acs.chemmater.9b03327,CCCCCCCCCCCCC(CCCCCCCCCC)COC(=O)c1cc(-c2cc(C(=O)OCC(CCCCCCCCCC)CCCCCCCCCCCC)c(-c3ccc(-c4c(F)c(F)c(C)c5nsnc45)s3)s2)sc1-c1ccc(C)s1,CCCCCCc1ccc(C2(c3ccc(CCCCCC)cc3)c3cc4c(cc3-c3sc5cc(/C=C6\C(=O)c7cc(F)c(F)cc7C6=C(C#N)C#N)sc5c32)C(c2ccc(CCCCCC)cc2)(c2ccc(CCCCCC)cc2)c2c-4sc3cc(/C=C4\C(=O)c5cc(F)c(F)cc5C4=C(C#N)C#N)sc23)cc1,3.61,-5.66,-3.6,-5.96,-4.42,,,1:1.5,,conventional,PFN-Br,PEDOT:PSS,chlorobenzene,DIO
97013,10.1021/acs.chemmater.9b03327,CCCCCCCCCCCCC(CCCCCCCCCC)COC(=O)c1cc(-c2cc(C(=O)OCC(CCCCCCCCCC)CCCCCCCCCCCC)c(-c3ccc(-c4c(F)c(F)c(C)c5nsnc45)s3)s2)sc1-c1ccc(C)s1,CCCCCCc1ccc(C2(c3ccc(CCCCCC)cc3)c3cc4c(cc3-c3sc5cc(/C=C6\C(=O)c7ccccc7C6=C(C#N)C#N)sc5c32)C(c2ccc(CCCCCC)cc2)(c2ccc(CCCCCC)cc2)c2c-4sc3cc(/C=C4\C(=O)c5ccccc5C4=C(C#N)C#N)sc23)cc1,2.93,-5.66,-3.6,-5.89,-4.29,,,1:1.5,,conventional,PFN-Br,PEDOT:PSS,chlorobenzene,DIO
97014,10.1021/acs.chemmater.9b03327,CCCCCCCCCCCCC(CCCCCCCCCC)COC(=O)c1cc(-c2cc(C(=O)OCC(CCCCCCCCCC)CCCCCCCCCCCC)c(-c3ccc(-c4c(F)c(F)c(C)c5nsnc45)s3)s2)sc1-c1ccc(C)s1,CCCCCCCCC1(CCCCCCCC)c2cc3c(cc2-c2sc(-c4ccc(/C=C5\SC(=S)N(CC)C5=O)c5nsnc45)cc21)C(CCCCCCCC)(CCCCCCCC)c1cc(-c2ccc(/C=C4\SC(=S)N(CC)C4=O)c4nsnc24)sc1-3,1.38,-5.66,-3.6,-5.73,-3.92,,,1:1.5,,conventional,PFN-Br,PEDOT:PSS,chlorobenzene,DIO
97015,10.1021/acs.chemmater.9b03327,CCCCCCCCCCCCC(CCCCCCCCCC)COC(=O)c1cc(-c2c(F)c(F)c(-c3cc(C(=O)OCC(CCCCCCCCCC)CCCCCCCCCCCC)c(-c4ccc(-c5ccc(C)s5)s4)s3)c3nsnc23)sc1C,CCCCCCc1ccc(C2(c3ccc(CCCCCC)cc3)c3cc4c(cc3-c3sc5cc(/C=C6\C(=O)c7cc(F)c(F)cc7C6=C(C#N)C#N)sc5c32)C(c2ccc(CCCCCC)cc2)(c2ccc(CCCCCC)cc2)c2c-4sc3cc(/C=C4\C(=O)c5cc(F)c(F)cc5C4=C(C#N)C#N)sc23)cc1,6.69,-5.76,-3.59,-5.96,-4.42,,,1:1.5,,conventional,PFN-Br,PEDOT:PSS,chlorobenzene,DIO
97016,10.1021/acs.chemmater.9b03327,CCCCCCCCCCCCC(CCCCCCCCCC)COC(=O)c1cc(-c2c(F)c(F)c(-c3cc(C(=O)OCC(CCCCCCCCCC)CCCCCCCCCCCC)c(-c4ccc(-c5ccc(C)s5)s4)s3)c3nsnc23)sc1C,CCCCCCc1ccc(C2(c3ccc(CCCCCC)cc3)c3cc4c(cc3-c3sc5cc(/C=C6\C(=O)c7ccccc7C6=C(C#N)C#N)sc5c32)C(c2ccc(CCCCCC)cc2)(c2ccc(CCCCCC)cc2)c2c-4sc3cc(/C=C4\C(=O)c5ccccc5C4=C(C#N)C#N)sc23)cc1,2.3,-5.76,-3.59,-5.89,-4.29,,,1:1.5,,conventional,PFN-Br,PEDOT:PSS,chlorobenzene,DIO
97017,10.1021/acs.chemmater.9b03327,CCCCCCCCCCCCC(CCCCCCCCCC)COC(=O)c1cc(-c2c(F)c(F)c(-c3cc(C(=O)OCC(CCCCCCCCCC)CCCCCCCCCCCC)c(-c4ccc(-c5ccc(C)s5)s4)s3)c3nsnc23)sc1C,CCCCCCCCC1(CCCCCCCC)c2cc3c(cc2-c2sc(-c4ccc(/C=C5\SC(=S)N(CC)C5=O)c5nsnc45)cc21)C(CCCCCCCC)(CCCCCCCC)c1cc(-c2ccc(/C=C4\SC(=S)N(CC)C4=O)c4nsnc24)sc1-3,0.31,-5.76,-3.59,-5.73,-3.92,,,1:1.5,,conventional,PFN-Br,PEDOT:PSS,chlorobenzene,DIO
97018,10.1021/acs.chemmater.9b03333,CCCCC(CC)COC(=O)c1sc2c(-c3cc4c(-c5ccc(CC(CC)CCCC)s5)c5sc(C)cc5c(-c5ccc(CC(CC)CCCC)s5)c4s3)sc(C)c2c1F,CCCCCCc1ccc(C2(c3ccc(CCCCCC)cc3)c3cc4c(cc3-c3sc5cc(/C=C6\C(=O)c7ccccc7C6=C(C#N)C#N)sc5c32)C(c2ccc(CCCCCC)cc2)(c2ccc(CCCCCC)cc2)c2c-4sc3cc(/C=C4\C(=O)c5ccccc5C4=C(C#N)C#N)sc23)cc1,6.44,-5.23,-3.64,-5.51,-3.84,,,,,,,,,
97019,10.1021/acs.chemmater.9b03935,CCCCCCC(CCCC)COC(=O)c1cc(-c2cc(C(=O)OCC(CCCC)CCCCCC)c(-c3ccc(C)s3)s2)sc1-c1ccc(C)s1,CCCCCCc1ccc(C2(c3ccc(CCCCCC)cc3)c3cc4c(cc3-c3sc5cc(/C=C6\C(=O)c7ccccc7C6=C(C#N)C#N)sc5c32)C(c2ccc(CCCCCC)cc2)(c2ccc(CCCCCC)cc2)c2c-4sc3cc(/C=C4\C(=O)c5ccccc5C4=C(C#N)C#N)sc23)cc1,8.82,-5.31,-3.0,-5.51,-3.78,100.0,,1:1,,inverted,,,,
97020,10.1021/acs.chemmater.9b03935,CCCCC(CC)Cc1ccc(-c2c3cc(-c4ccc(-c5sc(-c6ccc(C)s6)c6c5C(=O)c5c(CC(CC)CCCC)sc(CC(CC)CCCC)c5C6=O)s4)sc3c(-c3ccc(CC(CC)CCCC)s3)c3cc(C)sc23)s1,CCCCCCc1ccc(C2(c3ccc(CCCCCC)cc3)c3cc4c(cc3-c3sc5cc(/C=C6\C(=O)c7ccccc7C6=C(C#N)C#N)sc5c32)C(c2ccc(CCCCCC)cc2)(c2ccc(CCCCCC)cc2)c2c-4sc3cc(/C=C4\C(=O)c5ccccc5C4=C(C#N)C#N)sc23)cc1,9.4,-5.33,-2.92,-5.51,-3.78,100.0,,1:1,,inverted,,,,
97021,10.1021/acs.chemmater.9b03935,CCCCCCc1cc(C)sc1C,CCCCCCc1ccc(C2(c3ccc(CCCCCC)cc3)c3cc4c(cc3-c3sc5cc(/C=C6\C(=O)c7ccccc7C6=C(C#N)C#N)sc5c32)C(c2ccc(CCCCCC)cc2)(c2ccc(CCCCCC)cc2)c2c-4sc3cc(/C=C4\C(=O)c5ccccc5C4=C(C#N)C#N)sc23)cc1,1.13,-5.1,-2.76,-5.51,-3.78,100.0,,1:1,,inverted,,,,
97022,10.1021/acs.joc.7b00272,CCCCC(CC)COC(=O)c1sc2c(-c3cc4c(-c5ccc(CC(CC)CCCC)s5)c5sc(C)cc5c(-c5ccc(CC(CC)CCCC)s5)c4s3)sc(C)c2c1F,CCCCCC(CCCCC)N1C(=O)C2=C(CC(C)(C)C)C=c3c4c(c5cccc6c(-c7cc8c(-c9ccc(CC(CC)CCCC)s9)c9sc(-c%10ccc%11c%12c%13c(c%14cccc%10c%14%11)C=C(CC(C)(C)C)C%10C(=O)N(C(CCCCC)CCCCC)C(=O)C(=C(CC(C)(C)C)C=%12)C%13%10)cc9c(-c9ccc(CC(CC)CCCC)s9)c8s7)ccc3c65)C=C(CC(C)(C)C)C(C1=O)C24,0.1,-5.22,-3.64,-5.66,-3.67,100.0,,1:1,,inverted,,,,
97023,10.1021/acs.joc.7b00272,CCCCC(CC)COC(=O)c1sc2c(-c3cc4c(-c5ccc(CC(CC)CCCC)s5)c5sc(C)cc5c(-c5ccc(CC(CC)CCCC)s5)c4s3)sc(C)c2c1F,CCCCCC(CCCCC)N1C(=O)C2=C(CC(C)(C)C)C=c3c4c(c5cccc6c(-c7cc8c(OCC(CC)CCCC)c9sc(-c%10ccc%11c%12c%13c(c%14cccc%10c%14%11)C=C(CC(C)(C)C)C%10C(=O)N(C(CCCCC)CCCCC)C(=O)C(=C(CC(C)(C)C)C=%12)C%13%10)cc9c(OCC(CC)CCCC)c8s7)ccc3c65)C=C(CC(C)(C)C)C(C1=O)C24,0.1,-5.22,-3.64,-5.63,-3.68,100.0,,1:1,,inverted,,,,
97025,10.1021/acs.joc.7b00272,CCCCC(CC)COC(=O)c1sc2c(-c3cc4c(-c5ccc(CC(CC)CCCC)s5)c5sc(C)cc5c(-c5ccc(CC(CC)CCCC)s5)c4s3)sc(C)c2c1F,CCCCCC(CCCCC)N1C(=O)C2=C(CC(C)(C)C)C=c3c4c(c5cccc6c(-c7ccc(-c8ccc(-c9ccc%10c%11c%12c(c%13cccc9c%13%10)C=C(CC(C)(C)C)C9C(=O)N(C(CCCCC)CCCCC)C(=O)C(=C(CC(C)(C)C)C=%11)C%129)s8)s7)ccc3c65)C=C(CC(C)(C)C)C(C1=O)C24,1.3,-5.22,-3.64,-5.63,-3.72,100.0,,1:1,,inverted,,,,
97027,10.1021/acs.joc.7b00272,CCCCC(CC)COC(=O)c1sc2c(-c3cc4c(-c5ccc(CC(CC)CCCC)s5)c5sc(C)cc5c(-c5ccc(CC(CC)CCCC)s5)c4s3)sc(C)c2c1F,CCCCCC(CCCCC)N1C(=O)C2=C(CC(C)(C)C)C=c3c4c(c5cccc6c(-c7ccc(-c8ccc9c%10c%11c(c%12cccc8c%129)C=C(C(C)(C)C)C8C(=O)N(C(CCCCC)CCCCC)C(=O)C(=C(CC(C)(C)C)C=%10)C%118)cc7)ccc3c65)C=C(CC(C)(C)C)C(C1=O)C24,0.1,-5.22,-3.64,-5.77,-3.68,100.0,,1:1,,inverted,,,,
97028,10.1021/acs.joc.7b00272,CCCCC(CC)COC(=O)c1sc2c(-c3cc4c(-c5ccc(CC(CC)CCCC)s5)c5sc(C)cc5c(-c5ccc(CC(CC)CCCC)s5)c4s3)sc(C)c2c1F,CCCCCC(CCCCC)N1C(=O)C2=C(CC(C)(C)C)C=c3c4c(c5cccc6c(-c7ccc(-c8ccc9c%10c%11c(c%12cccc8c%129)C=C(CC(C)(C)C)C8C(=O)N(C(CCCCC)CCCCC)C(=O)C(=C(CC(C)(C)C)C=%10)C%118)s7)ccc3c65)C=C(CC(C)(C)C)C(C1=O)C24,0.1,-5.22,-3.64,-5.77,-3.76,100.0,,1:1,,inverted,,,,
97029,10.1021/acs.joc.7b00272,CCCCC(CC)COC(=O)c1sc2c(-c3cc4c(-c5ccc(CC(CC)CCCC)s5)c5sc(C)cc5c(-c5ccc(CC(CC)CCCC)s5)c4s3)sc(C)c2c1F,CCCCCCc1ccc(C2(c3ccc(CCCCCC)cc3)c3cc4c(cc3-c3sc(-c5ccc6c7c8c(c9cccc5c96)C=C(CC(C)(C)C)C5C(=O)N(C(CCCCC)CCCCC)C(=O)C(=C(CC(C)(C)C)C=7)C85)cc32)C(c2ccc(CCCCCC)cc2)(c2ccc(CCCCCC)cc2)c2cc(-c3ccc5c6c7c(c8cccc3c85)C=C(CC(C)(C)C)C3C(=O)N(C(CCCCC)CCCCC)C(=O)C(=C(CC(C)(C)C)C=6)C73)sc2-4)cc1,0.1,-5.22,-3.64,-5.56,-3.67,100.0,,1:1,,inverted,,,,
97030,10.1021/acs.jpcc.0c05654.s001,CCCCCCCCC(CCCCCC)COc1cnc2c(C)c(F)c(F)c(-c3ccc(C)s3)c2n1,CCCCCCC(CCCC)CC1(CC(CCCC)CCCCCC)C2=C(c3cc4c(cc31)Cc1cc(/C=C3\C(=O)c5cc(F)c(F)cc5C3=C(C#N)C#N)sc1-4)C(CC(CCCC)CCCCCC)(CC(CCCC)CCCCCC)c1cc3c(cc12)-c1sc(/C=C2\C(=O)c4cc(F)c(F)cc4C2=C(C#N)C#N)cc1C3,13.13,-5.6,-3.52,-5.65,-3.81,,,,,,,,,
97031,10.1021/acs.jpcc.0c05654.s001,CCCCCCCCC(CCCCCC)COc1cnc2c(C)c(F)c(F)c(-c3ccc(C)s3)c2n1,CCCCCCC(CCCC)CC1(CC(CCCC)CCCCCC)C2=C(c3cc4c5sc(/C=C6\C(=O)c7cc(F)c(F)cc7C6=C(C#N)C#N)cc5n(C)c4cc31)C(CC(CCCC)CCCCCC)(CC(CCCC)CCCCCC)c1cc3c(cc12)c1sc(/C=C2\C(=O)c4cc(F)c(F)cc4C2=C(C#N)C#N)cc1n3C,7.39,-5.6,-3.52,-5.53,-3.82,,,,,,,,,
97032,10.1021/acs.jpcc.6b07778,CCCCCCCCCCC(CCCCCCCC)Cc1cc(-c2c(F)c(F)c(-c3cc(CC(CCCCCCCC)CCCCCCCCCC)c(-c4ccc(-c5ccc(C)s5)s4)s3)c3nsnc23)sc1C,CCCCCCCCCCC1(CCCCCCCCCC)c2cc(-c3ccc(C=C4SC(SCCCCCC)=C(SCCCCCC)S4)c4nsnc34)ccc2-c2ccc(-c3ccc(C=C4SC(SCCCCCC)=C(SCCCCCC)S4)c4nsnc34)cc21,7.13,-5.3,-3.7,-5.7,-3.6,290.0,,1:1.5,,inverted,ZnO,MoO3,o-DCB:chlorobenzene:DIO (1:1:0.03),DIO
97033,10.1021/acs.jpcc.8b05184,CCCCCCCCCCC(CCCCCCCC)Cc1ccc(-c2c3cc(-c4cc(C#N)c(/C=C/c5sc(C)cc5C#N)s4)sc3c(-c3ccc(CC(CCCCCCCC)CCCCCCCCCC)s3)c3cc(C)sc23)s1,CCCCCCc1ccc(C2(c3ccc(CCCCCC)cc3)c3cc4c(cc3-c3sc5cc(/C=C6\C(=O)c7ccccc7C6=C(C#N)C#N)sc5c32)C(c2ccc(CCCCCC)cc2)(c2ccc(CCCCCC)cc2)c2c-4sc3cc(/C=C4\C(=O)c5ccccc5C4=C(C#N)C#N)sc23)cc1,0.05,-5.65,-3.82,-5.63,-4.05,,,1:1,,inverted,ZnO,MoO3,chlorobenzene,
97034,10.1021/acs.jpcc.8b05184,CCCCCCCCCCC(CCCCCCCC)Cc1ccc(-c2c3cc(-c4cc(F)c(/C=C/c5sc(C)cc5F)s4)sc3c(-c3ccc(CC(CCCCCCCC)CCCCCCCCCC)s3)c3cc(C)sc23)s1,CCCCCCc1ccc(C2(c3ccc(CCCCCC)cc3)c3cc4c(cc3-c3sc5cc(/C=C6\C(=O)c7ccccc7C6=C(C#N)C#N)sc5c32)C(c2ccc(CCCCCC)cc2)(c2ccc(CCCCCC)cc2)c2c-4sc3cc(/C=C4\C(=O)c5ccccc5C4=C(C#N)C#N)sc23)cc1,6.5,-5.23,-3.33,-5.63,-4.05,,,1:1,,inverted,ZnO,MoO3,chlorobenzene,
97035,10.1021/acs.jpcc.8b05184,CCCCCCCCCCC(CCCCCCCC)Cc1ccc(-c2c3cc(-c4ccc(/C=C/c5ccc(C)s5)s4)sc3c(-c3ccc(CC(CCCCCCCC)CCCCCCCCCC)s3)c3cc(C)sc23)s1,CCCCCCc1ccc(C2(c3ccc(CCCCCC)cc3)c3cc4c(cc3-c3sc5cc(/C=C6\C(=O)c7ccccc7C6=C(C#N)C#N)sc5c32)C(c2ccc(CCCCCC)cc2)(c2ccc(CCCCCC)cc2)c2c-4sc3cc(/C=C4\C(=O)c5ccccc5C4=C(C#N)C#N)sc23)cc1,5.62,-5.06,-3.11,-5.63,-4.05,,,1:1.5,,inverted,ZnO,MoO3,chlorobenzene,
97036,10.1021/acs.jpcc.8b08595,CCCCCCCCC(CCCCCC)Cc1ccc(-c2c3cc(-c4ccc(-c5c(F)c(F)c(-c6ccc(C)s6)c6nn(CCCCCCCC)nc56)s4)sc3c(-c3ccc(CC(CCCCCC)CCCCCCCC)s3)c3cc(C)sc23)s1,CCCCCCc1ccc(C2(c3ccc(CCCCCC)cc3)c3cc4c(cc3-c3sc5cc(/C=C6\C(=O)c7ccccc7C6=C(C#N)C#N)sc5c32)C(c2ccc(CCCCCC)cc2)(c2ccc(CCCCCC)cc2)c2c-4sc3cc(/C=C4\C(=O)c5ccccc5C4=C(C#N)C#N)sc23)cc1,6.1,-5.48,-3.83,-5.26,-3.08,,,,,inverted,ZnO,MoO3,chlorobenzene,
97037,10.1021/acs.jpcc.8b08595,CCCCC(CC)Cc1ccc(-c2c3cc(-c4ccc(-c5sc(-c6ccc(C)s6)c6c5C(=O)c5c(CC(CC)CCCC)sc(CC(CC)CCCC)c5C6=O)s4)sc3c(-c3ccc(CC(CC)CCCC)s3)c3cc(C)sc23)s1,CCCCCCc1ccc(C2(c3ccc(CCCCCC)cc3)c3cc4c(cc3-c3sc5cc(/C=C6\C(=O)c7ccccc7C6=C(C#N)C#N)sc5c32)C(c2ccc(CCCCCC)cc2)(c2ccc(CCCCCC)cc2)c2c-4sc3cc(/C=C4\C(=O)c5ccccc5C4=C(C#N)C#N)sc23)cc1,7.67,-5.33,-3.53,-5.26,-3.08,,,,,inverted,ZnO,MoO3,chlorobenzene,
97038,10.1021/acs.jpcc.8b09336.s001,CCCCC(CC)Cc1ccc(-c2c3cc(-c4ccc(-c5sc(-c6ccc(C)s6)c6c5C(=O)c5c(CC(CC)CCCC)sc(CC(CC)CCCC)c5C6=O)s4)sc3c(-c3ccc(CC(CC)CCCC)s3)c3cc(C)sc23)s1,CCCCCCc1ccc(C2(c3ccc(CCCCCC)cc3)c3cc4c(cc3-c3sc(-c5cc(-c6ccc(/C=C7\C(=O)c8ccccc8C7=C(C#N)C#N)s6)c(-c6ccc(/C=C7\C(=O)c8ccccc8C7=C(C#N)C#N)s6)s5)cc32)C(c2ccc(CCCCCC)cc2)(c2ccc(CCCCCC)cc2)c2cc(-c3cc(-c5ccc(/C=C6\C(=O)c7ccccc7C6=C(C#N)C#N)s5)c(-c5ccc(/C=C6\C(=O)c7ccccc7C6=C(C#N)C#N)s5)s3)sc2-4)cc1,7.54,-5.31,-3.55,-5.43,-3.53,,,,,,,,,
97039,10.1021/acs.jpcc.9b03515,CCCCC(CC)Cc1ccc(-c2c3cc(-c4ccc(-c5sc(-c6ccc(C)s6)c6c5C(=O)c5c(CC(CC)CCCC)sc(CC(CC)CCCC)c5C6=O)s4)sc3c(-c3ccc(CC(CC)CCCC)s3)c3cc(C)sc23)s1,CCCCCCc1ccc(C2(c3ccc(CCCCCC)cc3)c3cc4c(cc3-c3sc5cc(/C=C6\C(=O)c7ccccc7C6=C(C#N)C#N)sc5c32)C(c2ccc(CCCCCC)cc2)(c2ccc(CCCCCC)cc2)c2c-4sc3cc(/C=C4\C(=O)c5ccccc5C4=C(C#N)C#N)sc23)cc1,11.15,-5.33,-3.53,-5.61,-4.02,,,1:1,,inverted,ZnO,MoO3,chlorobenzene:DIO (99.5:0.5),DIO
97040,10.1021/acs.jpcc.9b03572,CCCCC(CC)Cc1ccc(-c2c3cc(-c4ccc(-c5sc(-c6ccc(C)s6)c6c5C(=O)c5c(CC(CC)CCCC)sc(CC(CC)CCCC)c5C6=O)s4)sc3c(-c3ccc(CC(CC)CCCC)s3)c3cc(C)sc23)s1,CCCCCCCCC1(CCCCCCCC)c2cc3c(cc2-c2sc(-c4ccc(/C=C5\SC(=S)N(CC)C5=O)c5nsnc45)cc21)C(CCCCCCCC)(CCCCCCCC)c1cc(-c2ccc(/C=C4\SC(=S)N(CC)C4=O)c4nsnc24)sc1-3,7.6,-5.33,-2.92,-5.5,-3.8,100.0,80.0,1:1,,conventional,PFN-Br,PEDOT:PSS,chlorobenzene,
97041,10.1021/acs.jpcc.9b06267,CCCCC(CC)COC(=O)c1sc2c(-c3cc4c(-c5ccc(CC(CC)CCCC)s5)c5sc(C)cc5c(-c5ccc(CC(CC)CCCC)s5)c4s3)sc(C)c2c1F,CCCCCCc1ccc(C2(c3ccc(CCCCCC)cc3)c3cc4c(cc3-c3sc(-c5sc(/C=C6\C(=O)c7cc(F)c(F)cc7C6=C(C#N)C#N)cc5OCC(CC)CCCC)cc32)C(c2ccc(CCCCCC)cc2)(c2ccc(CCCCCC)cc2)c2cc(-c3sc(/C=C5\C(=O)c6cc(F)c(F)cc6C5=C(C#N)C#N)cc3OCC(CC)CCCC)sc2-4)cc1,8.33,-5.2,-3.6,-5.4,-4.2,100.0,,,1%,inverted,ZnO,MoO3,chlorobenzene,
97042,10.1021/acs.jpcc.9b06267,CCCCC(CC)Cc1ccc(-c2c3cc(-c4ccc(-c5sc(-c6ccc(C)s6)c6c5C(=O)c5c(CC(CC)CCCC)sc(CC(CC)CCCC)c5C6=O)s4)sc3c(-c3ccc(CC(CC)CCCC)s3)c3cc(C)sc23)s1,CCCCCCc1ccc(C2(c3ccc(CCCCCC)cc3)c3cc4c(cc3-c3sc(-c5sc(/C=C6\C(=O)c7cc(F)c(F)cc7C6=C(C#N)C#N)cc5OCC(CC)CCCC)cc32)C(c2ccc(CCCCCC)cc2)(c2ccc(CCCCCC)cc2)c2cc(-c3sc(/C=C5\C(=O)c6cc(F)c(F)cc6C5=C(C#N)C#N)cc3OCC(CC)CCCC)sc2-4)cc1,8.5,-5.3,-3.5,-5.4,-4.2,100.0,,,1%,inverted,ZnO,MoO3,chlorobenzene,
97043,10.1021/acs.jpcc.9b06267,CCCCC(CC)Cc1ccc(-c2c3cc(-c4ccc(-c5sc(-c6ccc(C)s6)c6c5C(=O)c5c(CC(CC)CCCC)sc(CC(CC)CCCC)c5C6=O)s4)sc3c(-c3ccc(CC(CC)CCCC)s3)c3cc(C)sc23)s1,CCCCCCc1ccc(C2(c3ccc(CCCCCC)cc3)c3cc4c(cc3-c3sc5cc(/C=C6\C(=O)c7ccccc7C6=C(C#N)C#N)sc5c32)C(c2ccc(CCCCCC)cc2)(c2ccc(CCCCCC)cc2)c2c-4sc3cc(/C=C4\C(=O)c5ccccc5C4=C(C#N)C#N)sc23)cc1,9.26,-5.3,-3.5,-5.6,-3.9,100.0,130.0,,1%,inverted,ZnO,MoO3,chlorobenzene,
97044,10.1021/acs.macromol.6b00984,CCCCCCc1cc(C)sc1C,CCCCCC[Si]1(CCCCCC)c2cc(-c3cc4c(s3)-c3sc(-c5ccc(C=C(C#N)C#N)c6nsnc56)cc3[Si]4(CCCCCC)CCCCCC)sc2-c2sc(-c3ccc(C=C(C#N)C#N)c4nsnc34)cc21,0.17,-5.0,-3.1,-5.5,-3.9,,,,,conventional,,PEDOT:PSS,o-DCB,
97045,10.1021/acs.macromol.6b00984,CCCCCCc1cc(C)sc1C,CCCCCC[Si]1(CCCCCC)c2ccsc2-c2sc(-c3ccc(C=C(C#N)C#N)c4nsnc34)cc21,0.05,-5.0,-3.1,-5.6,-3.8,,,,,conventional,,PEDOT:PSS,o-DCB,
97046,10.1021/acs.macromol.9b01742,CCCCC(CC)Cc1ccc(-c2c3cc(-c4sc(C)c5c4C(=O)c4c(CC(CC)CCCC)sc(CC(CC)CCCC)c4C5=O)sc3c(-c3ccc(CC(CC)CCCC)s3)c3cc(C)sc23)s1,CCCCCCc1ccc(C2(c3ccc(CCCCCC)cc3)c3cc4c(cc3-c3sc5cc(/C=C6\C(=O)c7cc(F)c(F)cc7C6=C(C#N)C#N)sc5c32)C(c2ccc(CCCCCC)cc2)(c2ccc(CCCCCC)cc2)c2c-4sc3cc(/C=C4\C(=O)c5cc(F)c(F)cc5C4=C(C#N)C#N)sc23)cc1,5.68,-5.65,-3.68,-5.66,-4.21,,100.0,1:1,,inverted,ZnO,MoO3,chlorobenzene,DIO
97047,10.1021/acs.macromol.9b01742,CCCCC(CC)Cc1ccc(-c2c3cc(-c4cc5c(-c6ccc(CC(CC)CCCC)s6)c6sc(-c7sc(C)c8c7C(=O)c7c(CC(CC)CCCC)sc(CC(CC)CCCC)c7C8=O)cc6c(-c6ccc(CC(CC)CCCC)s6)c5s4)sc3c(-c3ccc(CC(CC)CCCC)s3)c3cc(C)sc23)s1,CCCCCCc1ccc(C2(c3ccc(CCCCCC)cc3)c3cc4c(cc3-c3sc5cc(/C=C6\C(=O)c7cc(F)c(F)cc7C6=C(C#N)C#N)sc5c32)C(c2ccc(CCCCCC)cc2)(c2ccc(CCCCCC)cc2)c2c-4sc3cc(/C=C4\C(=O)c5cc(F)c(F)cc5C4=C(C#N)C#N)sc23)cc1,11.82,-5.52,-3.55,-5.66,-4.21,,100.0,1:1,,inverted,ZnO,MoO3,chlorobenzene,DIO
97048,10.1021/acs.macromol.9b01742,CCCCC(CC)Cc1ccc(-c2c3cc(-c4cc5c(-c6ccc(CC(CC)CCCC)s6)c6sc(-c7cc8c(-c9ccc(CC(CC)CCCC)s9)c9sc(-c%10sc(C)c%11c%10C(=O)c%10c(CC(CC)CCCC)sc(CC(CC)CCCC)c%10C%11=O)cc9c(-c9ccc(CC(CC)CCCC)s9)c8s7)cc6c(-c6ccc(CC(CC)CCCC)s6)c5s4)sc3c(-c3ccc(CC(CC)CCCC)s3)c3cc(C)sc23)s1,CCCCCCc1ccc(C2(c3ccc(CCCCCC)cc3)c3cc4c(cc3-c3sc5cc(/C=C6\C(=O)c7cc(F)c(F)cc7C6=C(C#N)C#N)sc5c32)C(c2ccc(CCCCCC)cc2)(c2ccc(CCCCCC)cc2)c2c-4sc3cc(/C=C4\C(=O)c5cc(F)c(F)cc5C4=C(C#N)C#N)sc23)cc1,11.19,-5.41,-3.45,-5.66,-4.21,,100.0,1:1,,inverted,ZnO,MoO3,chlorobenzene,DIO
97049,10.1021/acs.nanolett.0c05045,CCCCC(CC)Cc1sc(-c2c3cc(-c4ccc(-c5sc(-c6ccc(C)s6)c6c5C(=O)c5c(CC(CC)CCCC)sc(CC(CC)CCCC)c5C6=O)s4)sc3c(-c3cc(F)c(CC(CC)CCCC)s3)c3cc(C)sc23)cc1F,CCCCCCCCCCCc1c(/C=C2\C(=O)c3cc(F)c(F)cc3C2=C(C#N)C#N)sc2c1sc1c3c4nsnc4c4c5sc6c(CCCCCCCCCCC)c(/C=C7\C(=O)c8cc(F)c(F)cc8C7=C(C#N)C#N)sc6c5n(CC(CC)CCCC)c4c3n(CC(CC)CCCC)c21,15.5,-5.5,-3.61,-5.65,-4.1,,,,,,,,,
97050,10.1021/acs.nanolett.0c05045,CCCCC(CC)Cc1sc(-c2c3cc(-c4ccc(-c5sc(-c6cccs6)c6c5C(=O)c5c(CC(CC)CCCC)sc(CC(CC)CCCC)c5C6=O)s4)sc3c(-c3cc(Cl)c(CC(CC)CCCC)s3)c3ccsc23)cc1Cl,CCCCC(CC)Cn1nc2c(n1)c1c3sc4cc(/C=C5\C(=O)c6cc(F)c(F)cc6C5=C(C#N)C#N)sc4c3n(CC(CC)CCCC)c1c1c2c2sc3cc(/C=C4\C(=O)c5cc(F)c(F)cc5C4=C(C#N)C#N)sc3c2n1CC(CC)CCCC,14.0,-5.52,-3.57,-5.56,-4.11,,,,,,,,,
97051,10.1021/acs.nanolett.0c05045,CCCCCCCCC(CCCCCC)COc1cnc2c(C)c(F)c(F)c(-c3ccc(C)s3)c2n1,CCCCC(CC)Cn1nc2c(n1)c1c3sc4cc(/C=C5\C(=O)c6cc(F)c(F)cc6C5=C(C#N)C#N)sc4c3n(CC(CC)CCCC)c1c1c2c2sc3cc(/C=C4\C(=O)c5cc(F)c(F)cc5C4=C(C#N)C#N)sc3c2n1CC(CC)CCCC,6.9,-5.54,-2.98,-5.56,-4.11,,,,,,,,,
97052,10.1021/acs.nanolett.0c05045,CCCCCCCCC(CCCCCC)COc1cnc2c(C)c(F)c(F)c(-c3ccc(C)s3)c2n1,CCCCCCCCCCCc1c(/C=C2\C(=O)c3cc(F)c(F)cc3C2=C(C#N)C#N)sc2c1sc1c3c4nsnc4c4c5sc6c(CCCCCCCCCCC)c(/C=C7\C(=O)c8cc(F)c(F)cc8C7=C(C#N)C#N)sc6c5n(CC(CC)CCCC)c4c3n(CC(CC)CCCC)c21,15.0,-5.54,-2.98,-5.65,-4.1,,,,,,,,,
97053,10.1021/acs.nanolett.9b01344,CCCCC(CC)COC(=O)c1sc2c(-c3cc4c(-c5ccc(CC(CC)CCCC)s5)c5sc(C)cc5c(-c5ccc(CC(CC)CCCC)s5)c4s3)sc(C)c2c1F,CCCCCCc1ccc(C2(c3ccc(CCCCCC)cc3)c3cc4c(cc3-c3sc(-c5sc(/C=C6\C(=O)c7cc(F)c(F)cc7C6=C(C#N)C#N)cc5OCC(CC)CCCC)cc32)C(c2ccc(CCCCCC)cc2)(c2ccc(CCCCCC)cc2)c2cc(-c3sc(/C=C5\C(=O)c6cc(F)c(F)cc6C5=C(C#N)C#N)cc3OCC(CC)CCCC)sc2-4)cc1,10.1,-5.37,-3.65,-5.39,-4.14,,,10:14,,,,,,
97054,10.1021/acs.nanolett.9b01344,CCCCC(CC)Cc1ccc(-c2c3cc(-c4ccc(-c5sc(-c6ccc(C)s6)c6c5C(=O)c5c(CC(CC)CCCC)sc(CC(CC)CCCC)c5C6=O)s4)sc3c(-c3ccc(CC(CC)CCCC)s3)c3cc(C)sc23)s1,CCCCC(CC)Cn1nc2c(n1)c1c3sc4cc(/C=C5\C(=O)c6ccccc6C5=C(C#N)C#N)sc4c3n(CC(CC)CCCC)c1c1c2c2sc3cc(/C=C4\C(=O)c5ccccc5C4=C(C#N)C#N)sc3c2n1CC(CC)CCCC,12.6,-5.4,-3.49,-5.47,-3.95,,,9.5:9.5,,,,,,
97055,10.1021/acs.orglett.9b01130,CCCCC(CC)Cc1sc(-c2c3cc(-c4ccc(-c5sc(-c6ccc(C)s6)c6c5C(=O)c5c(CC(CC)CCCC)sc(CC(CC)CCCC)c5C6=O)s4)sc3c(-c3cc(F)c(CC(CC)CCCC)s3)c3cc(C)sc23)cc1F,CCCCCC(CCCCC)N1C(=O)c2cc3c(cc2C1=O)C1=[N+]2C3=Nc3c4cc5c(cc4c4n3[B-]2(Cl)n2c(c3cc6c(cc3c2=N4)C(=O)N(C(CCCCC)CCCCC)C6=O)=N1)C(=O)N(C(CCCCC)CCCCC)C5=O,2.67,-5.41,-3.74,-5.89,-3.95,,,,,,,,,
97056,10.1021/acs.orglett.9b01130,CCCCC(CC)Cc1sc(-c2c3cc(-c4ccc(-c5sc(-c6ccc(C)s6)c6c5C(=O)c5c(CC(CC)CCCC)sc(CC(CC)CCCC)c5C6=O)s4)sc3c(-c3cc(F)c(CC(CC)CCCC)s3)c3cc(C)sc23)cc1F,CCCCN1C(=O)c2cc3c(cc2C1=O)C1=[N+]2C3=Nc3c4cc5c(cc4c4n3[B-]2(Cl)n2c(c3cc6c(cc3c2=N4)C(=O)N(CCCC)C6=O)=N1)C(=O)N(CCCC)C5=O,3.15,-5.41,-3.74,-5.92,-3.98,,,,,,,,,
97057,10.1021/acs.orglett.9b01130,CCCCC(CC)Cc1sc(-c2c3cc(-c4ccc(-c5sc(-c6ccc(C)s6)c6c5C(=O)c5c(CC(CC)CCCC)sc(CC(CC)CCCC)c5C6=O)s4)sc3c(-c3cc(F)c(CC(CC)CCCC)s3)c3cc(C)sc23)cc1F,CCCCCC(CCCCC)N1C(=O)c2cc3c(cc2C1=O)C1=[N+]2C3=Nc3c4cc5c(cc4c4n3[B-]2(F)n2c(c3cc6c(cc3c2=N4)C(=O)N(C(CCCCC)CCCCC)C6=O)=N1)C(=O)N(C(CCCCC)CCCCC)C5=O,3.37,-5.41,-3.74,-5.86,-3.94,,,,,,,,,
97058,10.1021/acs.orglett.9b01130,CCCCC(CC)Cc1sc(-c2c3cc(-c4ccc(-c5sc(-c6ccc(C)s6)c6c5C(=O)c5c(CC(CC)CCCC)sc(CC(CC)CCCC)c5C6=O)s4)sc3c(-c3cc(F)c(CC(CC)CCCC)s3)c3cc(C)sc23)cc1F,CCCCN1C(=O)c2cc3c(cc2C1=O)C1=[N+]2C3=Nc3c4cc5c(cc4c4n3[B-]2(F)n2c(c3cc6c(cc3c2=N4)C(=O)N(CCCC)C6=O)=N1)C(=O)N(CCCC)C5=O,4.92,-5.41,-3.74,-5.84,-3.91,,,,,,,,,
97059,10.1021/acsaelm.9b00328,CCCCCCCCC(CCCCCC)COc1cc(-c2ccc(-c3c(F)c(F)c(C)c4nsnc34)s2)c(OCC(CCCCCC)CCCCCCCC)cc1-c1ccc(C)s1,CCCCC(CC)Cn1c2cc3c(=O)n(C(CC)CC)c(=O)c4ccc5c6c(-c7cc8c(=O)n(C(CC)CC)c(=O)c9cc%10c%11c(c7c7ccc%12c(=O)n(C(CC)CC)c(=O)c%13cc(c%11c7c%12%13)n%10CC(CC)CCCC)c89)cc7c(=O)n(C(CC)CC)c(=O)c8cc1c(c6c78)c2c5c43,6.4,-5.45,-3.69,-5.9,-3.7,,,1:1,,inverted,ZnO/IL-1,MoO3,toluene,DPE
97060,10.1021/acsaelm.9b00328,CCCCCCCCC(CCCCCC)COc1cc(-c2ccc(-c3c(F)c(F)c(C)c4nsnc34)s2)c(OCC(CCCCCC)CCCCCCCC)cc1-c1ccc(C)s1,CCCCCCc1ccc(C2(c3ccc(CCCCCC)cc3)c3cc4c(cc3-c3sc5cc(/C=C6\C(=O)c7ccc(C)cc7C6=C(C#N)C#N)sc5c32)C(c2ccc(CCCCCC)cc2)(c2ccc(CCCCCC)cc2)c2c-4sc3cc(/C=C4\C(=O)c5ccc(C)cc5C4=C(C#N)C#N)sc23)cc1,7.2,-5.45,-3.69,-5.5,-3.9,,,1:1,,inverted,ZnO/IL-1,MoO3,toluene,DPE
97061,10.1021/acsaelm.9b00328,CCCCC(CC)Cc1ccc(-c2c3cc(-c4ccc(-c5c(F)c(F)c(-c6ccc(C)s6)c6nc(-c7cc(F)c(CC(CC)CCCC)s7)c(-c7cc(F)c(CC(CC)CCCC)s7)nc56)s4)sc3c(-c3ccc(CC(CC)CCCC)s3)c3cc(C)sc23)s1,CCCCC(CC)Cn1c2cc3c(=O)n(C(CC)CC)c(=O)c4ccc5c6c(-c7cc8c(=O)n(C(CC)CC)c(=O)c9cc%10c%11c(c7c7ccc%12c(=O)n(C(CC)CC)c(=O)c%13cc(c%11c7c%12%13)n%10CC(CC)CCCC)c89)cc7c(=O)n(C(CC)CC)c(=O)c8cc1c(c6c78)c2c5c43,6.4,-5.4,-3.1,-5.9,-3.7,,,1:1,,inverted,ZnO/IL-1,MoO3,toluene,DPE
97062,10.1021/acsaem.8b00012.s001,CCCCC(CC)COC(=O)c1sc2c(-c3cc4c(OCC(CC)CCCC)c5sccc5c(OCC(CC)CCCC)c4s3)scc2c1F,CCCCCCCCCCC1(CCCCCCCCCC)c2cc(-c3ccc(C=C4C(=O)c5ccccc5C4=C(C#N)C#N)s3)ccc2-c2ccc(-c3ccc(C=C4C(=O)c5ccccc5C4=C(C#N)C#N)s3)cc21,6.93,-5.15,-3.31,-5.67,-3.89,,,,,,,,,
