Repository: JiYiqaq/PCE-KA-GNN

# Data directory

- `raw/Active_Database.csv` is the immutable source dataset bundled under CC BY 4.0. Do not overwrite it with processed data.
- `processed/` is created and populated by the training pipeline. Generated `.pt` and `.pth` caches are intentionally ignored by Git because they can exceed GitHub's normal single-file limit.

See `../DATA_LICENSE.md` for provenance, license and checksum information.

File: data/processed/device_records.csv (part 176 of 250)
record_id,doi,donor_smiles,acceptor_smiles,pce,homo_d,lumo_d,homo_a,lumo_a,active_layer_thickness,annealing_temp,d_a_ratio,additive_ratio,device_type,etl_canonical,htl_canonical,solvent_canonical,additive_canonical
97063,10.1021/acsaem.8b00012.s001,CCCCC(CC)COC(=O)c1sc2c(-c3cc4c(OCC(CC)CCCC)c5sccc5c(OCC(CC)CCCC)c4s3)scc2c1F,CCOCCOCCOCC1(COCCOCCOCC)c2cc(-c3ccc(C=C4C(=O)c5ccccc5C4=C(C#N)C#N)s3)ccc2-c2ccc(-c3ccc(C=C4C(=O)c5ccccc5C4=C(C#N)C#N)s3)cc21,3.09,-5.15,-3.31,-5.68,-3.92,,,,,,,,,
97064,10.1021/acsaem.8b00183,CCCCC(CC)COC(=O)c1sc2c(-c3cc4c(-c5ccc(CC(CC)CCCC)s5)c5sc(C)cc5c(-c5ccc(CC(CC)CCCC)s5)c4s3)sc(C)c2c1F,Clc1cc2c(cc1Cl)C1=[N+]3C2=Nc2c4cc(Cl)c(Cl)cc4c4n2[B-]3(Oc2ccccc2)n2c(c3cc(Cl)c(Cl)cc3c2=N4)=N1,3.8,-5.5,-3.9,-5.9,-3.8,169.0,120.0,1:1,5 vol%,inverted,,,,
97065,10.1021/acsaem.8b00183,CCCCCCCCN1C(=O)c2csc(-c3cc4c(-c5ccc(CC(CC)CCCC)s5)c5sccc5c(-c5ccc(CC(CC)CCCC)s5)c4s3)c2C1=O,Clc1cc2c(cc1Cl)C1=[N+]3C2=Nc2c4cc(Cl)c(Cl)cc4c4n2[B-]3(Oc2ccccc2)n2c(c3cc(Cl)c(Cl)cc3c2=N4)=N1,0.4,-5.6,-3.77,-5.9,-3.8,,,,,inverted,,,,
97066,10.1021/acsaem.8b00183,CCCCCCCCC(CCCCCCCC)n1c2cc(C)ccc2c2ccc(-c3ccc(-c4ccc(-c5ccc(C)s5)c5nsnc45)s3)cc21,Clc1cc2c(cc1Cl)C1=[N+]3C2=Nc2c4cc(Cl)c(Cl)cc4c4n2[B-]3(Oc2ccccc2)n2c(c3cc(Cl)c(Cl)cc3c2=N4)=N1,0.5,-5.6,-3.75,-5.9,-3.8,,,,,inverted,,,,
97067,10.1021/acsaem.8b00183,CCCCCCCCCCCCOC(=O)c1cc2c(C)sc(-c3cc4c(OCCCCCCCC)c5sc(C)cc5c(OCCCCCCCC)c4s3)c2s1,Clc1cc2c(cc1Cl)C1=[N+]3C2=Nc2c4cc(Cl)c(Cl)cc4c4n2[B-]3(Oc2ccccc2)n2c(c3cc(Cl)c(Cl)cc3c2=N4)=N1,0.7,-5.2,-3.61,-5.9,-3.8,154.0,,1:1,,inverted,,,,
97068,10.1021/acsaem.8b00183,CCCCC(CC)COC(=O)c1sc2c(-c3cc4c(OCC(CC)CCCC)c5sccc5c(OCC(CC)CCCC)c4s3)scc2c1F,Clc1cc2c(cc1Cl)C1=[N+]3C2=Nc2c4cc(Cl)c(Cl)cc4c4n2[B-]3(Oc2ccccc2)n2c(c3cc(Cl)c(Cl)cc3c2=N4)=N1,2.6,-5.2,-3.6,-5.9,-3.8,213.0,120.0,1:1,5 vol%,inverted,,,,
97069,10.1021/acsaem.8b00183,CCCCCCCCCCCCCCc1cc(C)sc1-c1nc2sc(-c3sc(-c4cc5c(s4)-c4sc(C)cc4[Si]5(CC(CC)CCCC)CC(CC)CCCC)cc3CCCCCCCCCCCCCC)nc2s1,Clc1cc2c(cc1Cl)C1=[N+]3C2=Nc2c4cc(Cl)c(Cl)cc4c4n2[B-]3(Oc2ccccc2)n2c(c3cc(Cl)c(Cl)cc3c2=N4)=N1,1.8,-5.4,-3.6,-5.9,-3.8,185.0,120.0,1:1,5 vol%,inverted,,,,
97070,10.1021/acsaem.8b00183,CCCCC(CC)Cc1ccc(-c2c3cc(-c4ccc(-c5sc(-c6ccc(C)s6)c6c5C(=O)c5c(CC(CC)CCCC)sc(CC(CC)CCCC)c5C6=O)s4)sc3c(-c3ccc(CC(CC)CCCC)s3)c3cc(C)sc23)s1,Clc1cc2c(cc1Cl)C1=[N+]3C2=Nc2c4cc(Cl)c(Cl)cc4c4n2[B-]3(Oc2ccccc2)n2c(c3cc(Cl)c(Cl)cc3c2=N4)=N1,1.2,-5.2,-3.44,-5.9,-3.8,236.0,120.0,1:1,5 vol%,inverted,,,,
97071,10.1021/acsaem.8b00183,CCCCC(CC)C[Si]1(CC(CC)CCCC)c2cc(C)sc2-c2sc(-c3ccc(C)c4nsnc34)cc21,Clc1cc2c(cc1Cl)C1=[N+]3C2=Nc2c4cc(Cl)c(Cl)cc4c4n2[B-]3(Oc2ccccc2)n2c(c3cc(Cl)c(Cl)cc3c2=N4)=N1,1.0,-4.9,-3.42,-5.9,-3.8,,,,,inverted,,,,
97072,10.1021/acsaem.8b00183,CCCCCCc1cc(C)sc1C,Clc1cc2c(cc1Cl)C1=[N+]3C2=Nc2c4cc(Cl)c(Cl)cc4c4n2[B-]3(Oc2ccccc2)n2c(c3cc(Cl)c(Cl)cc3c2=N4)=N1,1.5,-5.2,-3.3,-5.9,-3.8,147.0,120.0,1:1,5 vol%,inverted,,,,
97073,10.1021/acsaem.8b00535,CC#Cc1c(C)c2n(c1C)[B-](F)(F)[N+]1=C(C)C(C#Cc3cc(CC(CC)CCCC)c(C)s3)=C(C)C1C2c1c(C)cc(C)cc1C,CCCCCCCCCCN1C(=O)C2C(=C1c1cccs1)C(=O)N(CCCCCCCCCC)C2c1ccc(C(=C(C#N)C#N)C(=C(C#N)C#N)c2ccc(-n3c4ccccc4c4ccccc43)cc2)s1,9.29,-5.45,-3.69,-5.58,-3.83,,,1:2,,conventional,PFN,PEDOT:PSS,chloroform,
97074,10.1021/acsaem.8b00929,CCCCC(CC)COC(=O)c1sc2c(-c3cc4c(-c5ccc(CC(CC)CCCC)s5)c5sc(C)cc5c(-c5ccc(CC(CC)CCCC)s5)c4s3)sc(C)c2c1F,CCCCCCCCN1C(=O)C2=C(c3ccc(-c4cc5c(=O)n(C(CC)CC)c(=O)c6ccc7c8ccccc8sc4c7c65)s3)N(CCCCCCCC)C(=O)C2=C1c1ccc(-c2cc3c(=O)n(C(CC)CC)c(=O)c4ccc5c6ccccc6sc2c5c43)s1,0.2,-5.22,-3.64,-5.2,-3.3,,,1.5:1,,,,,,
97075,10.1021/acsaem.8b00929,CCCCC(CC)COC(=O)c1sc2c(-c3cc4c(-c5ccc(CC(CC)CCCC)s5)c5sc(C)cc5c(-c5ccc(CC(CC)CCCC)s5)c4s3)sc(C)c2c1F,CCCCCCCCN1C(=O)C2=C(c3ccc(-c4cc5c6c(cc7c8c9c%10c(c4c68)=CC=C4C(=O)N(C(CC)CC)C(=O)C(C=c9n7CCCCCC)C4%10)C(=O)N(C(CC)CC)C5=O)s3)N(CCCCCCCC)C(=O)C2=C1c1ccc(-c2cc3c(=O)n(C(CC)CC)c(=O)c4ccc5c6ccccc6sc2c5c43)s1,1.1,-5.22,-3.64,-5.3,-3.7,,,1:1.5,,,,,,
97076,10.1021/acsaem.8b00929,CCCCC(CC)COC(=O)c1sc2c(-c3cc4c(-c5ccc(CC(CC)CCCC)s5)c5sc(C)cc5c(-c5ccc(CC(CC)CCCC)s5)c4s3)sc(C)c2c1F,CCCCCCCCN1C(=O)C2=C(c3ccc(-c4cc5c6c(cc7c8c9c%10c(c4c68)=CC=C4C(=O)N(C(CC)CC)C(=O)C(C=c9n7CCCCCC)C4%10)C(=O)N(C(CC)CC)C5=O)s3)N(CCCCCCCC)C(=O)C2=C1c1ccc(C2=c3c4c5c(n(CCCCCC)c6cc7c8c(ccc3c8c56)C(=O)N(C(CC)CC)C7=O)=CC3C(=O)N(C(CC)CC)C(=O)C(=C2)C43)s1,5.3,-5.22,-3.64,-5.3,-3.7,,,1:1.5,,,,,,
97077,10.1021/acsaem.8b01320.s001,CCCCC(CC)Cc1ccc(-c2c3cc(-c4ccc(-c5sc(-c6ccc(C)s6)c6c5C(=O)c5c(CC(CC)CCCC)sc(CC(CC)CCCC)c5C6=O)s4)sc3c(-c3ccc(CC(CC)CCCC)s3)c3cc(C)sc23)s1,CCCCCCc1ccc(C2(c3ccc(CCCCCC)cc3)c3cc4c(cc3-c3sc5cc(/C=C6\C(=O)c7ccccc7C6=C(C#N)C#N)sc5c32)C(c2ccc(CCCCCC)cc2)(c2ccc(CCCCCC)cc2)c2c-4sc3cc(/C=C4\C(=O)c5ccccc5C4=C(C#N)C#N)sc23)cc1,8.37,-5.33,-2.92,-5.51,-3.78,,,,,,,,,
97078,10.1021/acsaem.8b01433,CCCCC(CC)COC(=O)c1sc2c(-c3cc4c(-c5ccc(CC(CC)CCCC)s5)c5sc(C)cc5c(-c5ccc(CC(CC)CCCC)s5)c4s3)sc(C)c2c1F,CCCCCCCCC1(CCCCCCCC)c2cc(-c3ccc(/C=c4\sc(=C(C#N)C#N)n(CC)c4=O)c4nsnc34)ccc2-c2ccc(-c3ccc(/C=c4\sc(=C(C#N)C#N)n(CC)c4=O)c4nsnc34)cc21,3.3,-5.3,-3.6,-5.84,-3.77,,,,,,,,,
97079,10.1021/acsaem.8b01433,CCCCC(CC)COC(=O)c1sc2c(-c3cc4c(-c5ccc(CC(CC)CCCC)s5)c5sc(C)cc5c(-c5ccc(CC(CC)CCCC)s5)c4s3)sc(C)c2c1F,CCn1c(=C(C#N)C#N)s/c(=C\c2ccc(-c3ccc4c(c3)C3(c5cc(-c6ccc(/C=c7\sc(=C(C#N)C#N)n(CC)c7=O)c7nsnc67)ccc5-4)c4cc(-c5ccc(/C=c6\sc(=C(C#N)C#N)n(CC)c6=O)c6nsnc56)ccc4-c4ccc(-c5ccc(/C=c6\sc(=C(C#N)C#N)n(CC)c6=O)c6nsnc56)cc43)c3nsnc23)c1=O,1.42,-5.3,-3.6,-5.89,-3.77,,140.0,,,,,,,
97080,10.1021/acsaem.8b01484.s001,CCCCC(CC)COC(=O)c1sc2c(-c3cc4c(-c5ccc(CC(CC)CCCC)s5)c5sc(C)cc5c(-c5ccc(CC(CC)CCCC)s5)c4s3)sc(C)c2c1F,CCCCCC(CCCCC)n1c(=O)c2cc3[se]c4cc5c(=O)n(C(CCCCC)CCCCC)c(=O)c6cc7c8c9cc%10c(=O)n(C(CCCCC)CCCCC)c(=O)c%11cc%12[se]c%13cc%14c(=O)n(C(CCCCC)CCCCC)c(=O)c%15cc(c8c8cc(c1=O)c2c1c3c4c(c56)c7c81)c1c9c(c%11%10)c%12c%13c1c%14%15,4.45,-5.22,-3.64,-6.09,-3.92,,,,,,,,,
97081,10.1021/acsaem.8b01484.s001,CCCCC(CC)COC(=O)c1sc2c(-c3cc4c(-c5ccc(CC(CC)CCCC)s5)c5sc(C)cc5c(-c5ccc(CC(CC)CCCC)s5)c4s3)sc(C)c2c1F,CCCCCC(CCCCC)n1c(=O)c2ccc3c4ccc5c(=O)n(C(CCCCC)CCCCC)c(=O)c6cc7c8c9cc%10c(=O)n(C(CCCCC)CCCCC)c(=O)c%11cc%12[se]c%13cc%14c(=O)n(C(CCCCC)CCCCC)c(=O)c%15cc(c8c8cc(c1=O)c2c3c8c7c4c56)c1c9c(c%11%10)c%12c%13c1c%14%15,6.61,-5.22,-3.64,-6.18,-3.95,,,,,,,,,
97082,10.1021/acsaem.8b01576,CCCCCCC(CCCC)CCc1c2cc(-c3ccc(-c4c(F)c(F)c(-c5ccc(C)s5)c5nn(CC(CCCC)CCCCCC)nc45)s3)sc2c(CCC(CCCC)CCCCCC)c2cc(C)sc12,CCCCCCc1ccc(C2(c3ccc(CCCCCC)cc3)c3cc4c(cc3-c3sc5cc(/C=C6/C(=C(C#N)C#N)c7ccccc7S6(=O)=O)sc5c32)C(c2ccc(CCCCCC)cc2)(c2ccc(CCCCCC)cc2)c2c-4sc3cc(/C=C4/C(=C(C#N)C#N)c5ccccc5S4(=O)=O)sc23)cc1,4.17,-5.48,-3.47,-5.61,-4.13,,,,,,,,,
97083,10.1021/acsaem.8b02252,CCCCC(CC)Cc1ccc(-c2c3cc(-c4ccc(-c5sc(-c6ccc(C)s6)c6c5C(=O)c5c(CC(CC)CCCC)sc(CC(CC)CCCC)c5C6=O)s4)sc3c(-c3ccc(CC(CC)CCCC)s3)c3cc(C)sc23)s1,CCCCCCc1ccc(C2(c3ccc(CCCCCC)cc3)c3cc4c(cc3-c3sc5cc(/C=C6\C(=O)c7ccc(C)cc7C6=C(C#N)C#N)sc5c32)C(c2ccc(CCCCCC)cc2)(c2ccc(CCCCCC)cc2)c2c-4sc3cc(/C=C4\C(=O)c5ccc(C)cc5C4=C(C#N)C#N)sc23)cc1,3.74,-5.31,-3.5,-5.58,-3.98,,,,,,,,,
97084,10.1021/acsaem.9b00365,CCCCCCCCC(CCCCCC)COc1ccc2cc(-c3ccc(-c4c5cc(C)sc5c(-c5ccc(-c6ccc7cc(CC(CCCCCC)CCCCCCCC)ccc7c6)s5)c5cc(-c6sc(-c7sc(-c8cc(CC(CC)CCCC)c(C)s8)c8c7C(=O)c7c(CC(CC)CCCC)sc(CC(CC)CCCC)c7C8=O)cc6CC(CC)CCCC)sc45)s3)ccc2c1,CCCCCCc1ccc(C2(c3ccc(CCCCCC)cc3)c3cc4c(cc3-c3sc5cc(/C=C6\C(=O)c7ccccc7C6=C(C#N)C#N)sc5c32)C(c2ccc(CCCCCC)cc2)(c2ccc(CCCCCC)cc2)c2c-4sc3cc(/C=C4\C(=O)c5ccccc5C4=C(C#N)C#N)sc23)cc1,10.02,-5.3,-3.5,-5.51,-3.84,105.0,,,,inverted,ZnO,MoO3,chlorobenzene,DPE
97085,10.1021/acsaem.9b00520,CCCCCCCCCCC(CCCCCCCC)CN1C(=O)c2c(c(-c3cc4sc(-c5cc6c(-c7ccc(CC(CC)CCCC)s7)c7sc(-c8sc(C)c9c(F)c(C(=O)OCC(CC)CCCC)sc89)cc7c(-c7ccc(CC(CC)CCCC)s7)c6s5)cc4s3)n(CCCCCCCC)c2-c2cc3sc(-c4cc5c(-c6ccc(CC(CC)CCCC)s6)c6sc(C)cc6c(-c6ccc(CC(CC)CCCC)s6)c5s4)cc3s2)C1=O,CCCCCCc1ccc(C2(c3ccc(CCCCCC)cc3)c3cc4c(cc3-c3sc(-c5sc(/C=C6\C(=O)c7cc(F)c(F)cc7C6=C(C#N)C#N)cc5OCC(CC)CCCC)cc32)C(c2ccc(CCCCCC)cc2)(c2ccc(CCCCCC)cc2)c2cc(-c3sc(/C=C5\C(=O)c6cc(F)c(F)cc6C5=C(C#N)C#N)cc3OCC(CC)CCCC)sc2-4)cc1,8.73,-5.31,-3.66,-5.44,-4.19,,,,,conventional,PFN-Br,PEDOT:PSS,chlorobenzene,DIO
97086,10.1021/acsaem.9b00520,CCCCCCCCCCC(CCCCCCCC)CN1C(=O)c2c(c(-c3cc4sc(-c5cc6c(-c7ccc(CC(CC)CCCC)s7)c7sc(-c8sc(C)c9c(F)c(C(=O)OCC(CC)CCCC)sc89)cc7c(-c7ccc(CC(CC)CCCC)s7)c6s5)cc4s3)n(CCCCCCCC)c2-c2cc3sc(-c4cc5c(-c6ccc(CC(CC)CCCC)s6)c6sc(C)cc6c(-c6ccc(CC(CC)CCCC)s6)c5s4)cc3s2)C1=O,CCCCCCc1ccc(C2(c3ccc(CCCCCC)cc3)c3cc4c(cc3-c3sc5cc(/C=C6\C(=O)c7ccccc7C6=C(C#N)C#N)sc5c32)C(c2ccc(CCCCCC)cc2)(c2ccc(CCCCCC)cc2)c2c-4sc3cc(/C=C4\C(=O)c5ccccc5C4=C(C#N)C#N)sc23)cc1,8.18,-5.31,-3.66,-5.48,-3.83,,,,,conventional,PFN-Br,PEDOT:PSS,chlorobenzene,DIO
97087,10.1021/acsaem.9b00611,CCCCC(CC)Cc1ccc(-c2c3cc(-c4ccc(-c5sc(-c6ccc(C)s6)c6c5C(=O)c5c(CC(CC)CCCC)sc(CC(CC)CCCC)c5C6=O)s4)sc3c(-c3ccc(CC(CC)CCCC)s3)c3cc(C)sc23)s1,CCCCCC(CCCCC)N1C(=O)c2ccc3c4ccc5c6c(cc(C#Cc7cc(C#Cc8cc9c%10c(ccc%11c%12ccc%13c%14c(ccc(c8c%10%11)c%14%12)C(=O)N(C(CCCCC)CCCCC)C%13=O)C(=O)N(C(CCCCC)CCCCC)C9=O)c8ccc9c(C#Cc%10cc%11c%12c(ccc%13c%14ccc%15c%16c(ccc(c%10c%12%13)c%16%14)C(=O)N(C(CCCCC)CCCCC)C%15=O)C(=O)N(C(CCCCC)CCCCC)C%11=O)cc(C#Cc%10cc%11c%12c(ccc%13c%14ccc%15c%16c(ccc(c%10c%12%13)c%16%14)C(=O)N(C(CCCCC)CCCCC)C%15=O)C(=O)N(C(CCCCC)CCCCC)C%11=O)c%10ccc7c8c%109)c(c7ccc(c2c37)C1=O)c64)C(=O)N(C(CCCCC)CCCCC)C5=O,6.84,-5.33,-3.53,-5.84,-3.89,120.0,,1.5:1,3 vol%,inverted,ZnO,MoO3,,CN
97088,10.1021/acsaem.9b00611,CCCCC(CC)Cc1ccc(-c2c3cc(-c4ccc(-c5sc(-c6ccc(C)s6)c6c5C(=O)c5c(CC(CC)CCCC)sc(CC(CC)CCCC)c5C6=O)s4)sc3c(-c3ccc(CC(CC)CCCC)s3)c3cc(C)sc23)s1,CCCCCCc1ccc(C2(c3ccc(CCCCCC)cc3)c3cc4c(cc3-c3sc5cc(/C=C6\C(=O)c7ccccc7C6=C(C#N)C#N)sc5c32)C(c2ccc(CCCCCC)cc2)(c2ccc(CCCCCC)cc2)c2c-4sc3cc(/C=C4\C(=O)c5ccccc5C4=C(C#N)C#N)sc23)cc1,10.64,-5.33,-3.53,-5.48,-3.83,120.0,,1:1,0.5 vol%,inverted,ZnO,MoO3,,CN
97089,10.1021/acsaem.9b00611,CCCCC(CC)COC(=O)c1sc2c(-c3cc4c(-c5ccc(CC(CC)CCCC)s5)c5sc(C)cc5c(-c5ccc(CC(CC)CCCC)s5)c4s3)sc(C)c2c1F,CCCCCC(CCCCC)N1C(=O)c2ccc3c4ccc5c6c(cc(C#Cc7cc(C#Cc8cc9c%10c(ccc%11c%12ccc%13c%14c(ccc(c8c%10%11)c%14%12)C(=O)N(C(CCCCC)CCCCC)C%13=O)C(=O)N(C(CCCCC)CCCCC)C9=O)c8ccc9c(C#Cc%10cc%11c%12c(ccc%13c%14ccc%15c%16c(ccc(c%10c%12%13)c%16%14)C(=O)N(C(CCCCC)CCCCC)C%15=O)C(=O)N(C(CCCCC)CCCCC)C%11=O)cc(C#Cc%10cc%11c%12c(ccc%13c%14ccc%15c%16c(ccc(c%10c%12%13)c%16%14)C(=O)N(C(CCCCC)CCCCC)C%15=O)C(=O)N(C(CCCCC)CCCCC)C%11=O)c%10ccc7c8c%109)c(c7ccc(c2c37)C1=O)c64)C(=O)N(C(CCCCC)CCCCC)C5=O,7.71,-5.15,-3.31,-5.84,-3.89,120.0,,1:1.5,3 vol%,inverted,ZnO,MoO3,,CN
97090,10.1021/acsaem.9b00611,CCCCC(CC)COC(=O)c1sc2c(-c3cc4c(-c5ccc(CC(CC)CCCC)s5)c5sc(C)cc5c(-c5ccc(CC(CC)CCCC)s5)c4s3)sc(C)c2c1F,CCCCCCc1ccc(C2(c3ccc(CCCCCC)cc3)c3cc4c(cc3-c3sc5cc(/C=C6\C(=O)c7ccccc7C6=C(C#N)C#N)sc5c32)C(c2ccc(CCCCCC)cc2)(c2ccc(CCCCCC)cc2)c2c-4sc3cc(/C=C4\C(=O)c5ccccc5C4=C(C#N)C#N)sc23)cc1,7.73,-5.15,-3.31,-5.48,-3.83,120.0,,1:1.3,,inverted,ZnO,MoO3,,CN
97091,10.1021/acsaem.9b00835,CCCCCCCCc1c(C)sc2cc(-c3sc(-c4cc5sc(-c6cc7c(-c8ccc(CC(CC)CCCC)s8)c8sc(C)cc8c(-c8ccc(CC(CC)CCCC)s8)c7s6)c(CCCCCCCC)c5s4)c4c3C(=O)N(CC(CCCCCC)CCCCCCCC)C4=O)sc12,CCCCCCc1ccc(C2(c3ccc(CCCCCC)cc3)c3cc4c(cc3-c3sc5cc(/C=C6\C(=O)c7ccccc7C6=C(C#N)C#N)sc5c32)C(c2ccc(CCCCCC)cc2)(c2ccc(CCCCCC)cc2)c2c-4sc3cc(/C=C4\C(=O)c5ccccc5C4=C(C#N)C#N)sc23)cc1,11.05,-5.23,-3.37,-5.63,-4.05,,,1:2 w/w,,,,,,
97092,10.1021/acsaem.9b01534,CCCCC(CC)COC(=O)c1sc2c(-c3cc4c(-c5ccc(CC(CC)CCCC)s5)c5sc(C)cc5c(-c5ccc(CC(CC)CCCC)s5)c4s3)sc(C)c2c1F,CCCCCCCCC1(CCCCCCCC)c2cc3c(cc2-c2sc(-c4ccc(/C=C5\SC(=S)N(CC)C5=O)c5nsnc45)cc21)C(CCCCCCCC)(CCCCCCCC)c1cc(-c2ccc(/C=C4\SC(=S)N(CC)C4=O)c4nsnc24)sc1-3,9.42,-5.23,-3.64,-5.48,-3.87,85.0,,1:1.5,,inverted,ZnO,MoO3,,
97093,10.1021/acsaem.9b01591,CCCCC(CC)Cc1ccc(-c2c3cc(-c4ccc(-c5sc(-c6ccc(C)s6)c6c5C(=O)c5c(CC(CC)CCCC)sc(CC(CC)CCCC)c5C6=O)s4)sc3c(-c3ccc(CC(CC)CCCC)s3)c3cc(C)sc23)s1,CCCCCCc1ccc(C2(c3ccc(CCCCCC)cc3)c3cc4c(cc3-c3sc5cc(/C=C6\C(=O)c7ccccc7C6=C(C#N)C#N)sc5c32)C(c2ccc(CCCCCC)cc2)(c2ccc(CCCCCC)cc2)c2c-4sc3cc(/C=C4\C(=O)c5ccccc5C4=C(C#N)C#N)sc23)cc1,9.68,-5.33,-3.53,-5.6,-3.93,,160.0,1:1,,inverted,ZnO,MoO3,chlorobenzene,DIO
97094,10.1021/acsaem.9b01667,CCCCC(CC)Cc1sc(-c2c3cc(-c4ccc(-c5sc(-c6ccc(C)s6)c6c5C(=O)c5c(CC(CC)CCCC)sc(CC(CC)CCCC)c5C6=O)s4)sc3c(-c3cc(F)c(CC(CC)CCCC)s3)c3cc(C)sc23)cc1F,CCCCCCc1ccc(C2(c3ccc(CCCCCC)cc3)c3cc4c(cc3-c3sc5cc(/C=C6\C(=O)c7cc(Cl)ccc7C6=C(C#N)C#N)sc5c32)C(c2ccc(CCCCCC)cc2)(c2ccc(CCCCCC)cc2)c2c-4sc3cc(/C=C4\C(=O)c5cscc5C4=C(C#N)C#N)sc23)cc1,12.25,-5.5,-3.61,-5.3,-3.66,,,1:1,,inverted,,,,
97095,10.1021/acsaem.9b01667,CCCCC(CC)Cc1sc(-c2c3cc(-c4ccc(-c5sc(-c6ccc(C)s6)c6c5C(=O)c5c(CC(CC)CCCC)sc(CC(CC)CCCC)c5C6=O)s4)sc3c(-c3cc(F)c(CC(CC)CCCC)s3)c3cc(C)sc23)cc1F,CCCCCCc1ccc(C2(c3ccc(CCCCCC)cc3)c3cc4c(cc3-c3sc5cc(/C=C6\C(=O)c7cscc7C6=C(C#N)C#N)sc5c32)C(c2ccc(CCCCCC)cc2)(c2ccc(CCCCCC)cc2)c2c-4sc3cc(/C=C4\C(=O)c5cc(Cl)c(Cl)cc5C4=C(C#N)C#N)sc23)cc1,11.45,-5.5,-3.61,-5.31,-3.74,,,1:1,,inverted,,,,
97096,10.1021/acsaem.9b01667,CCCCC(CC)Cc1sc(-c2c3cc(-c4ccc(-c5sc(-c6ccc(C)s6)c6c5C(=O)c5c(CC(CC)CCCC)sc(CC(CC)CCCC)c5C6=O)s4)sc3c(-c3cc(F)c(CC(CC)CCCC)s3)c3cc(C)sc23)cc1F,CCCCCCc1ccc(C2(c3ccc(CCCCCC)cc3)c3cc4c(cc3-c3sc5cc(/C=C6\C(=O)c7cscc7C6=C(C#N)C#N)sc5c32)C(c2ccc(CCCCCC)cc2)(c2ccc(CCCCCC)cc2)c2c-4sc3cc(/C=C4\C(=O)c5ccc(Cl)cc5C4=C(C#N)C#N)sc23)cc1,11.13,-5.5,-3.61,-5.31,-3.7,,,1:1,,inverted,,,,
97097,10.1021/acsami.6b03926,CCCCCCCCSc1ccc(-c2c3cc(-c4sc(C)c5c(F)c(C(=O)OCC(CC)CCCC)sc45)sc3c(-c3ccc(SCCCCCCCC)s3)c3cc(C)sc23)s1,CCCCCC(CC)CN1C(=O)C2=CC(c3ccc(C4=c5c6c(c7c(OCCOC)cc8c9c(ccc5c97)C(=O)N(CC(CC)CCCC)C8=O)C=CC5C(=O)N(CC(CC)CCCCC)C(=O)C(=C4)C65)s3)=c3c4c(c5c(OCCOC)cc6c7c(ccc3c75)C(=O)N(CC(CC)CCCC)C6=O)C=CC(C1=O)C24,7.24,-5.26,-3.71,-5.64,-3.84,,,,,conventional,PDINO,PEDOT:PSS,o-DCB,
97098,10.1021/acsami.6b03926,CCCCC(CC)COC(=O)c1sc2c(-c3cc4c(-c5ccc(CC(CC)CCCC)s5)c5sc(C)cc5c(-c5ccc(CC(CC)CCCC)s5)c4s3)sc(C)c2c1F,CCCCCC(CC)CN1C(=O)C2=CC(c3ccc(C4=c5c6c(c7c(OCCOC)cc8c9c(ccc5c97)C(=O)N(CC(CC)CCCC)C8=O)C=CC5C(=O)N(CC(CC)CCCCC)C(=O)C(=C4)C65)s3)=c3c4c(c5c(OCCOC)cc6c7c(ccc3c75)C(=O)N(CC(CC)CCCC)C6=O)C=CC(C1=O)C24,5.87,-5.17,-3.59,-5.64,-3.84,,,,,conventional,PDINO,PEDOT:PSS,o-DCB,
97099,10.1021/acsami.6b03926,CCCCC(CC)COC(=O)c1sc2c(-c3cc4c(OCC(CC)CCCC)c5sccc5c(OCC(CC)CCCC)c4s3)scc2c1F,CCCCCC(CC)CN1C(=O)C2=CC(c3ccc(C4=c5c6c(c7c(OCCOC)cc8c9c(ccc5c97)C(=O)N(CC(CC)CCCC)C8=O)C=CC5C(=O)N(CC(CC)CCCCC)C(=O)C(=C4)C65)s3)=c3c4c(c5c(OCCOC)cc6c7c(ccc3c75)C(=O)N(CC(CC)CCCC)C6=O)C=CC(C1=O)C24,4.1,-5.02,-3.39,-5.64,-3.84,,,,,conventional,PDINO,PEDOT:PSS,o-DCB,
97100,10.1021/acsami.6b08284,CCCCC(CC)COC(=O)c1sc2c(-c3cc4c(OCC(CC)CCCC)c5sccc5c(OCC(CC)CCCC)c4s3)scc2c1F,CCC(CC)N1C(=O)c2ccc3c4c5c(c6ccc(c2c36)C1=O)=CC=C1C(=O)N(C(CC)CC)C(=O)C(C=C4)C15,3.55,-5.02,-3.39,-5.9,-3.8,100.0,,3:7,,inverted,ZnO,MoO3,chloroform,DIO
97101,10.1021/acsami.7b06650,CCCCC(CC)Cc1ccc(-c2c3cc(-c4ccc(-c5sc(-c6ccc(C)s6)c6c5C(=O)c5c(CC(CC)CCCC)sc(CC(CC)CCCC)c5C6=O)s4)sc3c(-c3ccc(CC(CC)CCCC)s3)c3cc(C)sc23)s1,CCCCCCc1ccc(C2(c3ccc(CCCCCC)cc3)c3cc(/C=C4\C(=O)c5ccccc5C4=C(C#N)C#N)sc3-c3sc4cc5c6c(sc5cc4c32)-c2sc(/C=C3\C(=O)c4ccccc4C3=C(C#N)C#N)cc2C6(c2ccc(CCCCCC)cc2)c2ccc(CCCCCC)cc2)cc1,9.33,-5.41,-3.57,-5.41,-3.87,,,,,,,,,
97102,10.1021/acsami.7b09757,CCCCCCCCN1C(=O)c2c(-c3cc(CCCCCC)c(C)s3)sc(-c3cc(CCCCCC)c(-c4cc5c(-c6ccc(CC(CC)CCCC)s6)c6sc(C)cc6c(-c6ccc(CC(CC)CCCC)s6)c5s4)s3)c2C1=O,CCCCCCc1ccc(C2(c3ccc(CCCCCC)cc3)c3cc4c(cc3-c3sc5cc(/C=C6\C(=O)c7ccccc7C6=C(C#N)C#N)sc5c32)C(c2ccc(CCCCCC)cc2)(c2ccc(CCCCCC)cc2)c2c-4sc3cc(/C=C4\C(=O)c5ccccc5C4=C(C#N)C#N)sc23)cc1,10.2,-5.36,-3.48,-5.58,-4.02,,,,0.8 vol%,,,,,
97103,10.1021/acsami.7b16406,CCCCC(CC)Cc1ccc(-c2c3cc(-c4ccc(-c5sc(-c6ccc(C)s6)c6c5C(=O)c5c(CC(CC)CCCC)sc(CC(CC)CCCC)c5C6=O)s4)sc3c(-c3ccc(CC(CC)CCCC)s3)c3cc(C)sc23)s1,CCCCCC(CCCCC)N1C(=O)c2ccc3c4c5c(c6ccc(c2c36)C1=O)=C(C1=CC2C(C=C1)c1ccc(-c3cc6c7c(ccc8c9c%10c(c3c87)=CC=C3C(=O)N(C(CCCCC)CCCCC)C(=O)C(C=C9)C3%10)C(=O)N(C(CCCCC)CCCCC)C6=O)cc1C21c2cc(C3=c6c7c(c8ccc9c%10c(ccc6c8%10)C(=O)N(C(CCCCC)CCCCC)C9=O)C=CC6C(=O)N(C(CCCCC)CCCCC)C(=O)C(=C3)C76)ccc2C2C=C(c3cc6c7c(ccc8c9c%10c(c3c78)C=CC3C(=O)N(C(CCCCC)CCCCC)C(=O)C(=CC=9)C%103)C(=O)N(C(CCCCC)CCCCC)C6=O)C=CC21)C=C1C(=O)N(C(CCCCC)CCCCC)C(=O)C(C=C4)C15,5.4,-5.41,-3.57,-5.8,-3.75,,,1:1,1 vol%,inverted,ZnO,V2O5,,DPE
97104,10.1021/acsami.7b16406,CCCCC(CC)Cc1ccc(-c2c3cc(-c4ccc(-c5sc(-c6ccc(C)s6)c6c5C(=O)c5c(CC(CC)CCCC)sc(CC(CC)CCCC)c5C6=O)s4)sc3c(-c3ccc(CC(CC)CCCC)s3)c3cc(C)sc23)s1,CCCCCC(CCCCC)N1C(=O)c2ccc3c4c5c(c6ccc(c2c36)C1=O)=C(c1cc(-c2cc(-c3cc6c7c(ccc8c9c%10c(c3c87)=CC=C3C(=O)N(C(CCCCC)CCCCC)C(=O)C(C=C9)C3%10)C(=O)N(C(CCCCC)CCCCC)C6=O)cc(-c3cc6c7c(ccc8c9c%10c(c3c87)=CC=C3C(=O)N(C(CCCCC)CCCCC)C(=O)C(C=C9)C3%10)C(=O)N(C(CCCCC)CCCCC)C6=O)c2)cc(-c2cc3c6c(ccc7c8c9c(c2c67)C=CC2C(=O)N(C(CCCCC)CCCCC)C(=O)C(=CC=8)C92)C(=O)N(C(CCCCC)CCCCC)C3=O)c1)C=C1C(=O)N(C(CCCCC)CCCCC)C(=O)C(C=C4)C15,7.3,-5.41,-3.57,-5.84,-3.77,,,1:1,1 vol%,inverted,ZnO,V2O5,,DPE
97105,10.1021/acsami.7b16406,CCCCC(CC)Cc1ccc(-c2c3cc(-c4ccc(-c5sc(-c6ccc(C)s6)c6c5C(=O)c5c(CC(CC)CCCC)sc(CC(CC)CCCC)c5C6=O)s4)sc3c(-c3ccc(CC(CC)CCCC)s3)c3cc(C)sc23)s1,CCCCCC(CCCCC)N1C(=O)c2ccc3c4c5c(c6ccc(c2c36)C1=O)=C(c1cc(-c2cc3c6c(ccc7c8c9c(c2c67)C=CC2C(=O)N(C(CCCCC)CCCCC)C(=O)C(=CC=8)C92)C(=O)N(C(CCCCC)CCCCC)C3=O)cc(-c2cc3c6c(ccc7c8c9c(c2c76)=CC=C2C(=O)N(C(CCCCC)CCCCC)C(=O)C(C=C8)C29)C(=O)N(C(CCCCC)CCCCC)C3=O)c1)C=C1C(=O)N(C(CCCCC)CCCCC)C(=O)C(C=C4)C15,6.7,-5.41,-3.57,-5.81,-3.84,,,1:1,1 vol%,inverted,ZnO,V2O5,,DPE
97106,10.1021/acsami.7b18717,CCCCC(CC)COC(=O)c1sc2c(-c3cc4c(-c5ccc(CC(CC)CCCC)s5)c5sc(C)cc5c(-c5ccc(CC(CC)CCCC)s5)c4s3)sc(C)c2c1F,CCCC(CCC)N1C(=O)c2ccc3c4c5c(c6ccc(c2c36)C1=O)=CC=C1C(=O)N(C(CCC)CCC)C(=O)C(C(c2ccc([Si](c3ccc(C6=Cc7c8c(c9ccc%10c%11c(ccc7c%119)C(=O)N(C(CCC)CCC)C%10=O)=CC=C7C(=O)N(C(CCC)CCC)C(=O)C6C78)cc3)(c3ccc(-c6cc7c8c9c(c%10ccc%11c(c6C(=O)N(C(CCC)CCC)C%11=O)c%107)C=CC6C(=O)N(C(CCC)CCC)C(=O)C(=CC=8)C96)cc3)c3ccc(-c6cc7c8c9c(c%10ccc%11c(c6C(=O)N(C(CCC)CCC)C%11=O)c%107)C=CC6C(=O)N(C(CCC)CCC)C(=O)C(=CC=8)C96)cc3)cc2)=C4)C15,3.68,-5.04,-3.45,-6.06,-3.77,,,,,,,,,
97107,10.1021/acsami.7b18717,CCCCC(CC)COC(=O)c1sc2c(-c3cc4c(-c5ccc(CC(CC)CCCC)s5)c5sc(C)cc5c(-c5ccc(CC(CC)CCCC)s5)c4s3)sc(C)c2c1F,CCCC(CCC)N1C(=O)c2ccc3c4c5c(c6ccc(c2c36)C1=O)=CC=C1C(=O)N(C(CCC)CCC)C(=O)C(C(c2ccc(C(c3ccc(C6=Cc7c8c(c9ccc%10c%11c(ccc7c%119)C(=O)N(C(CCC)CCC)C%10=O)=CC=C7C(=O)N(C(CCC)CCC)C(=O)C6C78)cc3)(c3ccc(-c6cc7c8c9c(c%10ccc%11c(c6C(=O)N(C(CCC)CCC)C%11=O)c%107)C=CC6C(=O)N(C(CCC)CCC)C(=O)C(=CC=8)C96)cc3)c3ccc(-c6cc7c8c9c(c%10ccc%11c(c6C(=O)N(C(CCC)CCC)C%11=O)c%107)C=CC6C(=O)N(C(CCC)CCC)C(=O)C(=CC=8)C96)cc3)cc2)=C4)C15,4.71,-5.04,-3.45,-6.06,-3.75,,,,,,,,,
97108,10.1021/acsami.7b18717,CCCCC(CC)COC(=O)c1sc2c(-c3cc4c(-c5ccc(CC(CC)CCCC)s5)c5sc(C)cc5c(-c5ccc(CC(CC)CCCC)s5)c4s3)sc(C)c2c1F,CCCC(CCC)N1C(=O)c2ccc3c4ccc5c6c(c(-c7cc8c(-c9ccc(-c%10cc%11c%12ccc%13c%14c(ccc(c%15ccc%16c(c%10C(=O)N(C(CCC)CCC)C%16=O)c%15%11)c%14%12)C(=O)N(C(CCC)CCC)C%13=O)[se]9)c9sc(-c%10cc%11c%12ccc%13c%14c(ccc(c%15ccc%16c(c%10C(=O)N(C(CCC)CCC)C%16=O)c%15%11)c%14%12)C(=O)N(C(CCC)CCC)C%13=O)cc9c(-c9ccc(-c%10cc%11c%12ccc%13c%14c(ccc(c%15ccc%16c(c%10C(=O)N(C(CCC)CCC)C%16=O)c%15%11)c%14%12)C(=O)N(C(CCC)CCC)C%13=O)[se]9)c8s7)cc(c7ccc(c2c37)C1=O)c64)C(=O)N(C(CCC)CCC)C5=O,6.61,-5.04,-3.45,-5.97,-3.81,,,,,,,,,
97109,10.1021/acsami.7b18717,CCCCC(CC)COC(=O)c1sc2c(-c3cc4c(-c5ccc(CC(CC)CCCC)s5)c5sc(C)cc5c(-c5ccc(CC(CC)CCCC)s5)c4s3)sc(C)c2c1F,CCCC(CCC)N1C(=O)c2ccc3c4ccc5c6c(c(-c7ccc(-c8c9cc(-c%10cc%11c%12ccc%13c%14c(ccc(c%15ccc%16c(c%10C(=O)N(C(CCC)CCC)C%16=O)c%15%11)c%14%12)C(=O)N(C(CCC)CCC)C%13=O)sc9c(-c9ccc(-c%10cc%11c%12ccc%13c%14c(ccc(c%15ccc%16c(c%10C(=O)N(C(CCC)CCC)C%16=O)c%15%11)c%14%12)C(=O)N(C(CCC)CCC)C%13=O)s9)c9cc(-c%10cc%11c%12ccc%13c%14c(ccc(c%15ccc%16c(c%10C(=O)N(C(CCC)CCC)C%16=O)c%15%11)c%14%12)C(=O)N(C(CCC)CCC)C%13=O)sc89)s7)cc(c7ccc(c2c37)C1=O)c64)C(=O)N(C(CCC)CCC)C5=O,7.38,-5.04,-3.45,-5.94,-3.79,,,,,,,,,
97110,10.1021/acsami.8b00216.s001,CCCCCCc1cc(C)sc1C,CCCCCCc1ccc(C2(c3ccc(CCCCCC)cc3)c3cc4c(cc3-c3sc(-c5ccc(/C=C6/SC(=S)N(CC)C6=O)c6nc(-c7ccccc7)c(-c7ccccc7)nc56)cc32)C(c2ccc(CCCCCC)cc2)(c2ccc(CCCCCC)cc2)c2cc(-c3ccc(/C=C5/SC(=S)N(CC)C5=O)c5nc(-c6ccccc6)c(-c6ccccc6)nc35)sc2-4)cc1,4.03,-5.2,-3.2,-5.42,-3.68,,,,,,,,,
97111,10.1021/acsami.8b00216.s001,CCCCCCc1cc(C)sc1C,CCCCCCCCC1(CCCCCCCC)c2cc3c(cc2-c2sc(-c4ccc(/C=C5/SC(=S)N(CC)C5=O)c5nc(-c6ccccc6)c(-c6ccccc6)nc45)cc21)C(CCCCCCCC)(CCCCCCCC)c1cc(-c2ccc(/C=C4/SC(=S)N(CC)C4=O)c4nc(-c5ccccc5)c(-c5ccccc5)nc24)sc1-3,4.81,-5.0,-3.1,-5.35,-3.67,,,,,,,,,
97112,10.1021/acsami.8b01308,CCCCC(CC)COC(=O)c1sc2c(-c3cc4c(-c5ccc(CC(CC)CCCC)s5)c5sc(C)cc5c(-c5ccc(CC(CC)CCCC)s5)c4s3)sc(C)c2c1F,CCCCCCC(CCCCCC)N1C(=O)c2ccc3c4c5c(c6ccc(c2c36)C1=O)=CC=C1C(=O)N(C(CCCCCC)CCCCCC)C(=O)C(C=C4c2cc3c(CC(CC)CCCC)c4sc(-c6cc7c8c(ccc9c%10c%11c(c6c98)=CC=C6C(=O)N(C(CCCCCC)CCCCCC)C(=O)C(C=C%10)C6%11)C(=O)N(C(CCCCCC)CCCCCC)C7=O)cc4c(CC(CC)CCCC)c3s2)C15,3.26,-5.29,-3.72,-5.82,-3.87,,,,,inverted,ZnO,MoO3,,
97113,10.1021/acsami.8b01308,CCCCC(CC)COC(=O)c1sc2c(-c3cc4c(-c5ccc(CC(CC)CCCC)s5)c5sc(C)cc5c(-c5ccc(CC(CC)CCCC)s5)c4s3)sc(C)c2c1F,CCCCCCC(CCCCCC)N1C(=O)c2ccc3c4c5c(c6ccc(c2c36)C1=O)=CC=C1C(=O)N(C(CCCCCC)CCCCCC)C(=O)C(C=C4c2cc3c(CC(CC)CCCC)c4sc6c(sc7c(CC(CC)CCCC)c8c(sc9c8sc8c(CC(CC)CCCC)c%10cc(-c%11cc%12c%13c(ccc%14c%15c%16c(c%11c%14%13)=CC=C%11C(=O)N(C(CCCCCC)CCCCCC)C(=O)C(C=C%15)C%11%16)C(=O)N(C(CCCCCC)CCCCCC)C%12=O)sc%10c(CC(CC)CCCC)c89)c(CC(CC)CCCC)c76)c4c(CC(CC)CCCC)c3s2)C15,1.85,-5.29,-3.72,-5.44,-3.87,80.0,,1:2,0.5%,inverted,ZnO,MoO3,,
97114,10.1021/acsami.8b01308,CCCCC(CC)COC(=O)c1sc2c(-c3cc4c(-c5ccc(CC(CC)CCCC)s5)c5sc(C)cc5c(-c5ccc(CC(CC)CCCC)s5)c4s3)sc(C)c2c1F,CCCCCCC(CCCCCC)N1C(=O)c2ccc3c4c5c(c6ccc(c2c36)C1=O)=CC=C1C(=O)N(C(CCCCCC)CCCCCC)C(=O)C(C=C4c2cc3sc4c(CC(CC)CCCC)c6c(sc7cc(-c8cc9c%10c(ccc%11c%12c%13c(c8c%11%10)=CC=C8C(=O)N(C(CCCCCC)CCCCCC)C(=O)C(C=C%12)C8%13)C(=O)N(C(CCCCCC)CCCCCC)C9=O)sc76)c(CC(CC)CCCC)c4c3s2)C15,2.97,-5.29,-3.72,-5.68,-3.87,80.0,,1:2,0.5%,inverted,ZnO,MoO3,,
97115,10.1021/acsami.8b01308,CCCCC(CC)COC(=O)c1sc2c(-c3cc4c(-c5ccc(CC(CC)CCCC)s5)c5sc(C)cc5c(-c5ccc(CC(CC)CCCC)s5)c4s3)sc(C)c2c1F,CCCCCCC(CCCCCC)N1C(=O)c2ccc3c4c5c6c(c7c(sc8c7sc7c(CC(CC)CCCC)c9c(sc%10c9sc9c%11c%12c%13c(c%14ccc%15c%16c(cc(c9%10)c%12c%16%14)C(=O)N(C(CCCCCC)CCCCCC)C%15=O)=CC=C9C(=O)N(C(CCCCCC)CCCCCC)C(=O)C(C=%11)C9%13)c(CC(CC)CCCC)c78)c7cc(c2c3c67)C1=O)C=C1C(=O)N(C(CCCCCC)CCCCCC)C(=O)C(C=C4)C15,5.59,-5.29,-3.72,-5.69,-3.82,,,,,inverted,ZnO,MoO3,,
97116,10.1021/acsami.8b01308,CCCCC(CC)COC(=O)c1sc2c(-c3cc4c(-c5ccc(CC(CC)CCCC)s5)c5sc(C)cc5c(-c5ccc(CC(CC)CCCC)s5)c4s3)sc(C)c2c1F,CCCCCCC(CCCCCC)N1C(=O)c2ccc3c4c5c6c(c7sc8c(CC(CC)CCCC)c9c(sc%10c%11cc%12c%13c(ccc%14c%15c%16c(c(c%109)=CC9C(=O)N(C(CCCCCC)CCCCCC)C(=O)C(=CC=%15)C%169)c%11c%13%14)C(=O)N(C(CCCCCC)CCCCCC)C%12=O)c(CC(CC)CCCC)c8c7c7cc(c2c3c67)C1=O)C=C1C(=O)N(C(CCCCCC)CCCCCC)C(=O)C(C=C4)C15,3.75,-5.29,-3.72,-5.9,-3.84,80.0,,1:2,0.5%,inverted,ZnO,MoO3,,
97117,10.1021/acsami.8b01308,CCCCC(CC)COC(=O)c1sc2c(-c3cc4c(-c5ccc(CC(CC)CCCC)s5)c5sc(C)cc5c(-c5ccc(CC(CC)CCCC)s5)c4s3)sc(C)c2c1F,CCCCCCC(CCCCCC)N1C(=O)c2ccc3c4c5c6c(c7sc8c(CC(CC)CCCC)c9c(sc%10c9sc9c(CC(CC)CCCC)c%11c(sc%12c%11sc%11c(CC(CC)CCCC)c%13c(sc%14c%15cc%16c%17c(ccc%18c%19c%20c(c(c%14%13)=CC%13C(=O)N(C(CCCCCC)CCCCCC)C(=O)C(=CC=%19)C%20%13)c%15c%17%18)C(=O)N(C(CCCCCC)CCCCCC)C%16=O)c(CC(CC)CCCC)c%11%12)c(CC(CC)CCCC)c9%10)c(CC(CC)CCCC)c8c7c7cc(c2c3c67)C1=O)C=C1C(=O)N(C(CCCCCC)CCCCCC)C(=O)C(C=C4)C15,3.69,-5.29,-3.72,-5.51,-3.78,80.0,,1:2,0.5%,inverted,ZnO,MoO3,,
97118,10.1021/acsami.8b05700.s001,CCCCCCCCN1C(=O)c2c(c(-c3ccc(-c4cc5c(-c6ccc(CC(CC)CCCC)cc6)c6sc(C)cc6c(-c6ccc(CC(CC)CCCC)cc6)c5s4)s3)c3nn(CCCCCCCC)nc3c2-c2ccc(C)s2)C1=O,CCCCCCc1ccc(C2(c3ccc(CCCCCC)cc3)c3cc4c(cc3-c3sc5cc(/C=C6\C(=O)c7ccccc7C6=C(C#N)C#N)sc5c32)C(c2ccc(CCCCCC)cc2)(c2ccc(CCCCCC)cc2)c2c-4sc3cc(/C=C4\C(=O)c5ccccc5C4=C(C#N)C#N)sc23)cc1,10.19,-5.43,-3.58,-5.61,-4.02,,,,,,,,,
97119,10.1021/acsami.8b05700.s001,CCCCCCCCN1C(=O)c2c(c(-c3ccc(-c4cc5c(-c6ccc(SCC(CC)CCCC)s6)c6sccc6c(-c6ccc(SCC(CC)CCCC)s6)c5s4)s3)c3nn(CCCCCCCC)nc3c2-c2cccs2)C1=O,CCCCCCc1ccc(C2(c3ccc(CCCCCC)cc3)c3cc4c(cc3-c3sc5cc(/C=C6\C(=O)c7ccccc7C6=C(C#N)C#N)sc5c32)C(c2ccc(CCCCCC)cc2)(c2ccc(CCCCCC)cc2)c2c-4sc3cc(/C=C4\C(=O)c5ccccc5C4=C(C#N)C#N)sc23)cc1,9.12,-5.38,-3.54,-5.61,-4.02,,,,,,,,,
97120,10.1021/acsami.8b06126,CCCCC(CC)COC(=O)c1sc2c(-c3cc4c(-c5ccc(CC(CC)CCCC)s5)c5sc(C)cc5c(-c5ccc(CC(CC)CCCC)s5)c4s3)sc(C)c2c1F,CCCCCCC(CCCCCC)n1c(=O)c2ccc3c4ccc5c(=O)n(C(CCCCCC)CCCCCC)c(=O)c6cc7c8c9cc%10c(=O)n(C(CCCCCC)CCCCCC)c(=O)c%11cc%12c%13c(c%14cc%15c(=O)n(C(CCCCCC)CCCCCC)c(=O)c%16cc(c8c8cc(c1=O)c2c3c8c7c4c56)c1c9c(c%10%11)c%12c%14c1c%16%15)c1c2cc3c(=O)n(C(CCCCCC)CCCCCC)c(=O)c4cc5c6c7cc8c(=O)n(C(CCCCCC)CCCCCC)c(=O)c9ccc%10c%11ccc%12c(=O)n(C(CCCCCC)CCCCCC)c(=O)c%14cc(c6c6cc%15c(=O)n(C(CCCCCC)CCCCCC)c(=O)c%16cc(c1c1c%17cc%18c(=O)n(C(CCCCCC)CCCCCC)c(=O)c%19cc%20c%21c%22cc%23c(=O)n(C(CCCCCC)CCCCCC)c(=O)c%24ccc%25c%26ccc%27c(=O)n(C(CCCCCC)CCCCCC)c(=O)c%28cc(c%21c%21cc%29c(=O)n(C(CCCCCC)CCCCCC)c(=O)c%30cc(c%131)c1c%17c(c%19%18)c%20c%21c1c%29%30)c(c%26c%27%28)c%22c%25c%24%23)c1c2c(c43)c5c6c1c%15%16)c(c%11c%12%14)c7c%10c98,8.28,-5.12,-3.6,-5.89,-3.8,,80.0,1:1,,inverted,ZnO,MoO3,o-DCB,
97121,10.1021/acsami.8b06126,CCCCC(CC)COC(=O)c1sc2c(-c3cc4c(-c5ccc(CC(CC)CCCC)s5)c5sc(C)cc5c(-c5ccc(CC(CC)CCCC)s5)c4s3)sc(C)c2c1F,CCCCCCC(CCCCCC)n1c(=O)c2ccc3c4ccc5c(=O)n(C(CCCCCC)CCCCCC)c(=O)c6cc7c8c9cc%10c(=O)n(C(CCCCCC)CCCCCC)c(=O)c%11cc(-c%12cc(-c%13cc%14c(=O)n(C(CCCCCC)CCCCCC)c(=O)c%15cc%16c%17c%18cc%19c(=O)n(C(CCCCCC)CCCCCC)c(=O)c%20ccc%21c%22ccc%23c(=O)n(C(CCCCCC)CCCCCC)c(=O)c%24cc(c%17c%17cc%25c(=O)n(C(CCCCCC)CCCCCC)c(=O)c%26ccc%27c%13c(c%14%15)c%16c%17c%27c%26%25)c(c%22c%23%24)c%18c%21c%20%19)cc(-c%13cc%14c(=O)n(C(CCCCCC)CCCCCC)c(=O)c%15cc%16c%17c%18cc%19c(=O)n(C(CCCCCC)CCCCCC)c(=O)c%20ccc%21c%22ccc%23c(=O)n(C(CCCCCC)CCCCCC)c(=O)c%24cc(c%17c%17cc%25c(=O)n(C(CCCCCC)CCCCCC)c(=O)c%26ccc%27c%13c(c%14%15)c%16c%17c%27c%26%25)c(c%22c%23%24)c%18c%21c%20%19)c%12)c%12c%13ccc%14c(=O)n(C(CCCCCC)CCCCCC)c(=O)c%15cc(c8c8cc(c1=O)c2c3c8c7c4c56)c(c%13c%14%15)c9c%12c%11%10,7.84,-5.12,-3.6,-5.83,-3.81,,80.0,1:1,,inverted,ZnO,MoO3,o-DCB,
97122,10.1021/acsami.8b06126,CCCCC(CC)COC(=O)c1sc2c(-c3cc4c(-c5ccc(CC(CC)CCCC)s5)c5sc(C)cc5c(-c5ccc(CC(CC)CCCC)s5)c4s3)sc(C)c2c1F,CCCCCCC(CCCCCC)n1c(=O)c2ccc3c4ccc5c(=O)n(C(CCCCCC)CCCCCC)c(=O)c6cc7c8c9cc%10c(=O)n(C(CCCCCC)CCCCCC)c(=O)c%11ccc%12c%13ccc%14c(=O)n(C(CCCCCC)CCCCCC)c(=O)c%15cc(c8c8cc(c1=O)c2c3c8c7c4c56)c(c%13c%14%15)c9c%12c%11%10,5.57,-5.12,-3.6,-6.06,-3.91,,80.0,1:1,,inverted,ZnO,MoO3,o-DCB,
97123,10.1021/acsami.8b06445,CCCCCCCCC(CCCCCC)COc1cc(-c2ccc(-c3c(F)c(F)c(C)c4nsnc34)s2)c(OCC(CCCCCC)CCCCCCCC)cc1-c1ccc(C)s1,CCCCCCc1ccc(C2(c3ccc(CCCCCC)cc3)c3cc4c(cc3-c3sc(-c5ccc(/C=C6/SC(=S)N(CCC)C6=O)c6nsnc56)cc32)C(c2ccc(CCCCCC)cc2)(c2ccc(CCCCCC)cc2)c2cc(-c3ccc(/C=C5/SC(=S)N(CCC)C5=O)c5nsnc35)sc2-4)cc1,5.16,-5.45,-3.69,-5.52,-3.87,,70.0,1:1.5,,conventional,LiF,PEDOT:PSS,chlorobenzene,DPE+DIO
97124,10.1021/acsami.8b16131,CCCCC(CC)Cc1sc(-c2c3cc(-c4ccc(-c5sc(-c6ccc(C)s6)c6c5C(=O)c5c(CC(CC)CCCC)sc(CC(CC)CCCC)c5C6=O)s4)sc3c(-c3cc(F)c(CC(CC)CCCC)s3)c3cc(C)sc23)cc1F,CCCCC(CC)CC1(CC(CC)CCCC)c2cc(/C=C3\C(=O)c4cc(Cl)c(Cl)cc4C3=C(C#N)C#N)sc2-c2sc(-c3cc(F)c(-c4cc5c(s4)-c4sc(/C=C6\C(=O)c7cc(Cl)c(Cl)cc7C6=C(C#N)C#N)cc4C5(CC(CC)CCCC)CC(CC)CCCC)cc3F)cc21,11.48,-5.48,-3.64,-5.54,-3.87,,100.0,1:1.2,1.0%,inverted,,,,
97125,10.1021/acsami.8b16131,CCCCC(CC)Cc1sc(-c2c3cc(-c4ccc(-c5sc(-c6ccc(C)s6)c6c5C(=O)c5c(CC(CC)CCCC)sc(CC(CC)CCCC)c5C6=O)s4)sc3c(-c3cc(F)c(CC(CC)CCCC)s3)c3cc(C)sc23)cc1F,CCCCC(CC)CC1(CC(CC)CCCC)c2cc(/C=C3\C(=O)c4cc(F)c(F)cc4C3=C(C#N)C#N)sc2-c2sc(-c3cc(F)c(-c4cc5c(s4)-c4sc(/C=C6\C(=O)c7cc(F)c(F)cc7C6=C(C#N)C#N)cc4C5(CC(CC)CCCC)CC(CC)CCCC)cc3F)cc21,10.9,-5.48,-3.64,-5.53,-3.83,,100.0,1:1.2,0.5%,inverted,,,,
97126,10.1021/acsami.8b17246,CCCCC(CC)Cc1ccc(-c2c3cc(-c4ccc(-c5sc(-c6ccc(C)s6)c6c5C(=O)c5c(CC(CC)CCCC)sc(CC(CC)CCCC)c5C6=O)s4)sc3c(-c3ccc(CC(CC)CCCC)s3)c3cc(C)sc23)s1,CCCCCCc1ccc(C2(c3ccc(CCCCCC)cc3)c3cc4c(cc3-c3sc5cc(/C=C6\C(=O)c7ccc(C)cc7C6=C(C#N)C#N)sc5c32)C(c2ccc(CCCCCC)cc2)(c2ccc(CCCCCC)cc2)c2c-4sc3cc(/C=C4\C(=O)c5ccc(C)cc5C4=C(C#N)C#N)sc23)cc1,11.15,-5.21,-3.41,-5.51,-3.91,100.0,100.0,,,conventional,N719:PrC60MAI (1:1),PEDOT:PSS,chlorobenzene,DIO
97127,10.1021/acsami.8b17753,CCCCCCCCC(CCCCCC)Cc1ccc(-c2c3cc(-c4ccc(-c5c(F)c(F)c(-c6ccc(C)s6)c6nn(CCCCCCCC)nc56)s4)sc3c(-c3ccc(CC(CCCCCC)CCCCCCCC)s3)c3cc(C)sc23)s1,CCCCCCCCC[Si]1(CCCCCCCC)c2cc(/C=C3\C(=O)c4cc(Cl)c(Cl)cc4C3=C(C#N)C#N)sc2-c2sc3c(CCCCCC)c4c5c(sc4c(CCCCCC)c3c21)-c1sc(/C=C2\C(=O)c3cc(Cl)c(Cl)cc3C2=C(C#N)C#N)cc1[Si]5(CCCCCCCC)CCCCCCCC,2.8,-5.29,-3.3,-5.45,-4.01,100.0,,,,inverted,,PEDOT:PSS,,
97128,10.1021/acsami.8b17753,CCCCCCCCC(CCCCCC)Cc1ccc(-c2c3cc(-c4ccc(-c5c(F)c(F)c(-c6ccc(C)s6)c6nn(CCCCCCCC)nc56)s4)sc3c(-c3ccc(CC(CCCCCC)CCCCCCCC)s3)c3cc(C)sc23)s1,CCCCCCCCC[Si]1(CCCCCCCC)c2cc(/C=C3\C(=O)c4cc(F)c(F)cc4C3=C(C#N)C#N)sc2-c2sc3c(CCCCCC)c4c5c(sc4c(CCCCCC)c3c21)-c1sc(/C=C2\C(=O)c3cc(F)c(F)cc3C2=C(C#N)C#N)cc1[Si]5(CCCCCCCC)CCCCCCCC,3.1,-5.29,-3.3,-5.42,-3.9,100.0,,,,inverted,,PEDOT:PSS,,
97129,10.1021/acsami.8b17753,CCCCCCCCC(CCCCCC)Cc1ccc(-c2c3cc(-c4ccc(-c5c(F)c(F)c(-c6ccc(C)s6)c6nn(CCCCCCCC)nc56)s4)sc3c(-c3ccc(CC(CCCCCC)CCCCCCCC)s3)c3cc(C)sc23)s1,CCCCCCCCC[Si]1(CCCCCCCC)c2cc(/C=C3\C(=O)c4ccccc4C3=C(C#N)C#N)sc2-c2sc3c(CCCCCC)c4c5c(sc4c(CCCCCC)c3c21)-c1sc(/C=C2\C(=O)c3ccccc3C2=C(C#N)C#N)cc1[Si]5(CCCCCCCC)CCCCCCCC,8.3,-5.29,-3.3,-5.37,-3.86,100.0,100.0,,,inverted,,PEDOT:PSS,,
97130,10.1021/acsami.8b17753,CCCCC(CC)Cc1ccc(-c2c3cc(-c4ccc(-c5sc(-c6ccc(C)s6)c6c5C(=O)c5c(CC(CC)CCCC)sc(CC(CC)CCCC)c5C6=O)s4)sc3c(-c3ccc(CC(CC)CCCC)s3)c3cc(C)sc23)s1,CCCCCCCCC[Si]1(CCCCCCCC)c2cc(/C=C3\C(=O)c4cc(Cl)c(Cl)cc4C3=C(C#N)C#N)sc2-c2sc3c(CCCCCC)c4c5c(sc4c(CCCCCC)c3c21)-c1sc(/C=C2\C(=O)c3cc(Cl)c(Cl)cc3C2=C(C#N)C#N)cc1[Si]5(CCCCCCCC)CCCCCCCC,7.9,-5.33,-3.29,-5.45,-4.01,100.0,,,0.5 vol%,inverted,,PEDOT:PSS,,
97131,10.1021/acsami.8b17753,CCCCC(CC)Cc1ccc(-c2c3cc(-c4ccc(-c5sc(-c6ccc(C)s6)c6c5C(=O)c5c(CC(CC)CCCC)sc(CC(CC)CCCC)c5C6=O)s4)sc3c(-c3ccc(CC(CC)CCCC)s3)c3cc(C)sc23)s1,CCCCCCCCC[Si]1(CCCCCCCC)c2cc(/C=C3\C(=O)c4cc(F)c(F)cc4C3=C(C#N)C#N)sc2-c2sc3c(CCCCCC)c4c5c(sc4c(CCCCCC)c3c21)-c1sc(/C=C2\C(=O)c3cc(F)c(F)cc3C2=C(C#N)C#N)cc1[Si]5(CCCCCCCC)CCCCCCCC,9.4,-5.33,-3.29,-5.42,-3.9,100.0,,,0.5 vol%,inverted,,PEDOT:PSS,,CN
97132,10.1021/acsami.8b17753,CCCCC(CC)Cc1ccc(-c2c3cc(-c4ccc(-c5sc(-c6ccc(C)s6)c6c5C(=O)c5c(CC(CC)CCCC)sc(CC(CC)CCCC)c5C6=O)s4)sc3c(-c3ccc(CC(CC)CCCC)s3)c3cc(C)sc23)s1,CCCCCCCCC[Si]1(CCCCCCCC)c2cc(/C=C3\C(=O)c4ccccc4C3=C(C#N)C#N)sc2-c2sc3c(CCCCCC)c4c5c(sc4c(CCCCCC)c3c21)-c1sc(/C=C2\C(=O)c3ccccc3C2=C(C#N)C#N)cc1[Si]5(CCCCCCCC)CCCCCCCC,7.3,-5.33,-3.29,-5.37,-3.86,100.0,,,,inverted,,PEDOT:PSS,,CN
97133,10.1021/acsami.8b19563,CCCCC(CC)Cc1ccc(-c2c3cc(-c4ccc(-c5sc(-c6ccc(C)s6)c6c5C(=O)c5c(CC(CC)CCCC)sc(CC(CC)CCCC)c5C6=O)s4)sc3c(-c3ccc(CC(CC)CCCC)s3)c3cc(C)sc23)s1,CCCCCCC(CCCCCC)n1c(=O)c2ccc3c4ccc5c(=O)n(C(CCCCCC)CCCCCC)c(=O)c6cc7c8oc(-c9cc%10c%11cc%12c(=O)n(C(CCCCCC)CCCCCC)c(=O)c%13ccc%14c%15ccc%16c(=O)n(C(CCCCCC)CCCCCC)c(=O)c%17cc(c%10o9)c(c%15c%16%17)c%11c%14c%13%12)cc8c8cc(c1=O)c2c3c8c7c4c56,0.15,-5.23,-3.4,-5.98,-3.61,,,,,conventional,Ca,PEDOT:PSS,,
97134,10.1021/acsami.8b19563,CCCCC(CC)Cc1ccc(-c2c3cc(-c4ccc(-c5sc(-c6ccc(C)s6)c6c5C(=O)c5c(CC(CC)CCCC)sc(CC(CC)CCCC)c5C6=O)s4)sc3c(-c3ccc(CC(CC)CCCC)s3)c3cc(C)sc23)s1,CCCCCCCCC1(CCCCCCCC)c2cc(-c3cc4c5cc6c(=O)n(C(CCCCCC)CCCCCC)c(=O)c7ccc8c9ccc%10c(=O)n(C(CCCCCC)CCCCCC)c(=O)c%11cc(c4o3)c(c9c%10%11)c5c8c76)ccc2-c2ccc(-c3cc4c5cc6c(=O)n(C(CCCCCC)CCCCCC)c(=O)c7ccc8c9ccc%10c(=O)n(C(CCCCCC)CCCCCC)c(=O)c%11cc(c4o3)c(c9c%10%11)c5c8c76)cc21,6.33,-5.23,-3.4,-5.86,-3.56,,,,,conventional,Ca,PEDOT:PSS,,
97135,10.1021/acsami.9b03298,CCCCC(CC)COC(=O)c1sc2c(-c3cc4c(-c5ccc(CC(CC)CCCC)s5)c5sc(C)cc5c(-c5ccc(CC(CC)CCCC)s5)c4s3)sc(C)c2c1F,CCCCC(CC)CC1(CC(CC)CCCC)c2cc3c(cc2-c2sc(-c4ccc(/C=C5\SC(=S)N(CC)C5=O)c5nsnc45)cc21)C(CC(CC)CCCC)(CC(CC)CCCC)c1cc(-c2ccc(/C=C4\SC(=S)N(CC)C4=O)c4nsnc24)sc1-3,9.45,-5.22,-3.64,-5.5,-3.9,100.0,,,1 vol %,inverted,PEIE,MoO3,"chlorobenzene:1,8-diiodooctane (99:1)",DIO
97136,10.1021/acsami.9b03298,CCCCC(CC)COC(=O)c1sc2c(-c3cc4c(-c5ccc(CC(CC)CCCC)s5)c5sc(C)cc5c(-c5ccc(CC(CC)CCCC)s5)c4s3)sc(C)c2c1F,CCCCCCc1ccc(C2(c3ccc(CCCCCC)cc3)c3cc4c(cc3-c3sc(-c5sc(/C=C6\C(=O)c7cc(F)c(F)cc7C6=C(C#N)C#N)cc5OCC(CC)CCCC)cc32)C(c2ccc(CCCCCC)cc2)(c2ccc(CCCCCC)cc2)c2cc(-c3sc(/C=C5\C(=O)c6cc(F)c(F)cc6C5=C(C#N)C#N)cc3OCC(CC)CCCC)sc2-4)cc1,11.88,-5.22,-3.64,-5.4,-4.2,100.0,,1:1.5,3 vol %,inverted,PEIE,MoO3,chlorobenzene:DIO (97:3),DIO
97137,10.1021/acsami.9b03298,CCCCC(CC)COC(=O)c1sc2c(-c3cc4c(-c5ccc(CC(CC)CCCC)s5)c5sc(C)cc5c(-c5ccc(CC(CC)CCCC)s5)c4s3)sc(C)c2c1F,CCCCCCc1ccc(C2(c3ccc(CCCCCC)cc3)c3cc4c(cc3-c3sc5cc(/C=C6\C(=O)c7ccccc7C6=C(C#N)C#N)sc5c32)C(c2ccc(CCCCCC)cc2)(c2ccc(CCCCCC)cc2)c2c-4sc3cc(/C=C4\C(=O)c5ccccc5C4=C(C#N)C#N)sc23)cc1,8.73,-5.22,-3.64,-5.6,-4.0,100.0,,,1 vol %,inverted,PEIE,MoO3,"chlorobenzene:1,8-diiodooctane (99:1)",DIO
97138,10.1021/acsami.9b04113,CCCCC(CC)Cc1ccc(-c2c3cc(-c4ccc(-c5sc(-c6ccc(C)s6)c6c5C(=O)c5c(CC(CC)CCCC)sc(CC(CC)CCCC)c5C6=O)s4)sc3c(-c3ccc(CC(CC)CCCC)s3)c3cc(C)sc23)s1,CCCCCCc1ccc(C2(c3ccc(CCCCCC)cc3)c3cc4c(cc3-c3sc5cc(/C=C6\C(=O)c7ccccc7C6=C(C#N)C#N)sc5c32)C(c2ccc(CCCCCC)cc2)(c2ccc(CCCCCC)cc2)c2c-4sc3cc(/C=C4\C(=O)c5ccccc5C4=C(C#N)C#N)sc23)cc1,9.19,-5.33,-2.92,-5.51,-3.78,,,1:0.7:0.3 w/w,0.5 vol %,,,,,
97139,10.1021/acsami.9b05463,CC#C/C1=C2\C=CC(=N2)C(c2cc(OCC(CCCC)CCCCCC)c(OCC(CCCC)CCCCCC)c(OCC(CCCC)CCCCCC)c2)=c2ccc3n2[Zn]n2c1ccc2/C(c1cc(OCC(CCCC)CCCCCC)c(OCC(CCCC)CCCCCC)c(OCC(CCCC)CCCCCC)c1)=C1/C=CC(=N1)C=3C#Cc1ccc(C2=C3C(=O)N(CCCCCCCCCCCCCCCC)C(c4ccc(C)cn4)=C3C(=O)N2CCCCCCCCCCCCCCCC)nc1,CCCCC(CC)Cn1c2ccc(-c3ccc(/C=C4/SC(=S)N(CC)C4=O)c4nsnc34)cc2c2cc3c(cc21)c1cc(-c2ccc(/C=C4/SC(=S)N(CC)C4=O)c4nsnc24)ccc1n3CC(CC)CCCC,9.16,-5.27,-3.78,-5.59,-3.88,85.0,,1:1.5,,conventional,PFN,PEDOT:PSS,THF,DIO
97140,10.1021/acsami.9b07112.s001,CCCCCCCCC(CCCCCC)Cn1nc2c(-c3ccc(C)s3)c(F)c(F)c(-c3ccc(-c4cc5c(-c6cccc(SCC(CC)CCCC)c6)c6sc(C)cc6c(-c6cccc(SCC(CC)CCCC)c6)c5s4)s3)c2n1,CCCCCCc1ccc(C2(c3ccc(CCCCCC)cc3)c3cc4c(cc3-c3sc5cc(/C=C6\C(=O)c7ccccc7C6=C(C#N)C#N)sc5c32)C(c2ccc(CCCCCC)cc2)(c2ccc(CCCCCC)cc2)c2c-4sc3cc(/C=C4\C(=O)c5ccccc5C4=C(C#N)C#N)sc23)cc1,13.16,-5.4,-3.4,-5.6,-3.85,,,,,,,,,
97141,10.1021/acsami.9b07112.s001,CCCCCCCCC(CCCCCC)Cn1nc2c(-c3ccc(C)s3)c(F)c(F)c(-c3ccc(-c4cc5c(-c6ccc(SCC(CC)CCCC)cc6)c6sc(C)cc6c(-c6ccc(SCC(CC)CCCC)cc6)c5s4)s3)c2n1,CCCCCCc1ccc(C2(c3ccc(CCCCCC)cc3)c3cc4c(cc3-c3sc5cc(/C=C6\C(=O)c7ccccc7C6=C(C#N)C#N)sc5c32)C(c2ccc(CCCCCC)cc2)(c2ccc(CCCCCC)cc2)c2c-4sc3cc(/C=C4\C(=O)c5ccccc5C4=C(C#N)C#N)sc23)cc1,10.86,-5.32,-3.36,-5.6,-3.85,,,,,,,,,
97142,10.1021/acsami.9b08017.s001,CCCCCCCCCCCCSc1ccc(-c2c3cc(-c4ccc(-c5c(F)c(F)c(-c6cccs6)c6nn(CC(CCCCCC)CCCCCCCC)nc56)s4)sc3c(-c3ccc(SCCCCCCCCCCCC)s3)c3ccsc23)s1,CCCCCCc1ccc(C2(c3ccc(CCCCCC)cc3)c3cc(/C=C4\C(=O)c5cc(F)c(F)cc5C4=C(C#N)C#N)sc3-c3sc4c(c32)c2sc3c(c2c2sc5c(c42)C(c2ccc(CCCCCC)cc2)(c2ccc(CCCCCC)cc2)c2cc(/C=C4\C(=O)c6cc(F)c(F)cc6C4=C(C#N)C#N)sc2-5)C(c2ccc(CCCCCC)cc2)(c2ccc(CCCCCC)cc2)c2cc(/C=C4\C(=O)c5cc(F)c(F)cc5C4=C(C#N)C#N)sc2-3)cc1,8.11,-5.32,-3.08,-5.83,-3.98,,,,,,,,,
97143,10.1021/acsami.9b08017.s001,CCCCCCCCCCCCSc1ccc(-c2c3cc(-c4ccc(-c5c(F)c(F)c(-c6cccs6)c6nn(CC(CCCCCC)CCCCCCCC)nc56)s4)sc3c(-c3ccc(SCCCCCCCCCCCC)s3)c3ccsc23)s1,CCCCCCc1ccc(C2(c3ccc(CCCCCC)cc3)c3cc(/C=C4\C(=O)c5ccccc5C4=C(C#N)C#N)sc3-c3sc4c(c32)c2sc3c(c2c2sc5c(c42)C(c2ccc(CCCCCC)cc2)(c2ccc(CCCCCC)cc2)c2cc(/C=C4\C(=O)c6ccccc6C4=C(C#N)C#N)sc2-5)C(c2ccc(CCCCCC)cc2)(c2ccc(CCCCCC)cc2)c2cc(/C=C4\C(=O)c5ccccc5C4=C(C#N)C#N)sc2-3)cc1,5.3,-5.32,-3.08,-5.75,-3.87,,,,,,,,,
97144,10.1021/acsami.9b08462.s001,CCCCC(CC)Cc1ccc(-c2c3cc(-c4ccc(-c5sc(-c6ccc(C)s6)c6c5C(=O)c5c(CC(CC)CCCC)sc(CC(CC)CCCC)c5C6=O)s4)sc3c(-c3ccc(CC(CC)CCCC)s3)c3cc(C)sc23)s1,CCCCCCc1ccc(C2(c3ccc(CCCCCC)cc3)c3cc(/C=C4\C(=O)c5c(sc6ccccc56)C4=C(C#N)C#N)sc3-c3sc4cc5c6c(sc5cc4c32)-c2sc(/C=C3\C(=O)c4c(sc5ccccc45)C3=C(C#N)C#N)cc2C6(c2ccc(CCCCCC)cc2)c2ccc(CCCCCC)cc2)cc1,10.82,-5.36,-3.54,-5.4,-3.85,,,,,,,,,
97145,10.1021/acsami.9b08462.s001,CCCCC(CC)Cc1ccc(-c2c3cc(-c4ccc(-c5sc(-c6ccc(C)s6)c6c5C(=O)c5c(CC(CC)CCCC)sc(CC(CC)CCCC)c5C6=O)s4)sc3c(-c3ccc(CC(CC)CCCC)s3)c3cc(C)sc23)s1,CCCCCCc1ccc(C2(c3ccc(CCCCCC)cc3)c3cc(/C=C4\C(=O)c5ccccc5C4=C(C#N)C#N)sc3-c3sc4cc5c6c(sc5cc4c32)-c2sc(/C=C3\C(=O)c4ccccc4C3=C(C#N)C#N)cc2C6(c2ccc(CCCCCC)cc2)c2ccc(CCCCCC)cc2)cc1,9.33,-5.36,-3.54,-5.41,-3.87,,,,,,,,,
97146,10.1021/acsami.9b08462.s001,CCCCC(CC)Cc1ccc(-c2c3cc(-c4ccc(-c5sc(-c6ccc(C)s6)c6c5C(=O)c5c(CC(CC)CCCC)sc(CC(CC)CCCC)c5C6=O)s4)sc3c(-c3ccc(CC(CC)CCCC)s3)c3cc(C)sc23)s1,CCCCCCc1ccc(C2(c3ccc(CCCCCC)cc3)c3cc4c(cc3-c3sc5cc(/C=C6/C(=C(C#N)C#N)c7ccccc7S6(=O)=O)sc5c32)C(c2ccc(CCCCCC)cc2)(c2ccc(CCCCCC)cc2)c2c-4sc3cc(/C=C4/C(=C(C#N)C#N)c5ccccc5S4(=O)=O)sc23)cc1,12.07,-5.36,-3.54,-5.49,-3.9,,,,,,,,,
97147,10.1021/acsami.9b08462.s001,CCCCC(CC)Cc1ccc(-c2c3cc(-c4ccc(-c5sc(-c6ccc(C)s6)c6c5C(=O)c5c(CC(CC)CCCC)sc(CC(CC)CCCC)c5C6=O)s4)sc3c(-c3ccc(CC(CC)CCCC)s3)c3cc(C)sc23)s1,CCCCCCc1ccc(C2(c3ccc(CCCCCC)cc3)c3cc4c(cc3-c3sc5cc(/C=C6\C(=O)c7c(sc8ccccc78)C6=C(C#N)C#N)sc5c32)C(c2ccc(CCCCCC)cc2)(c2ccc(CCCCCC)cc2)c2c-4sc3cc(/C=C4\C(=O)c5c(sc6ccccc56)C4=C(C#N)C#N)sc23)cc1,12.07,-5.36,-3.54,-5.49,-3.9,,,,,,,,,
97148,10.1021/acsami.9b08462.s001,CCCCC(CC)Cc1ccc(-c2c3cc(-c4ccc(-c5sc(-c6ccc(C)s6)c6c5C(=O)c5c(CC(CC)CCCC)sc(CC(CC)CCCC)c5C6=O)s4)sc3c(-c3ccc(CC(CC)CCCC)s3)c3cc(C)sc23)s1,CCCCCCc1ccc(C2(c3ccc(CCCCCC)cc3)c3cc4c(cc3-c3sc5cc(/C=C6\C(=O)c7ccccc7C6=C(C#N)C#N)sc5c32)C(c2ccc(CCCCCC)cc2)(c2ccc(CCCCCC)cc2)c2c-4sc3cc(/C=C4\C(=O)c5ccccc5C4=C(C#N)C#N)sc23)cc1,10.05,-5.36,-3.54,-5.61,-4.01,,,,,,,,,
97149,10.1021/acsami.9b08462.s001,CCCCC(CC)Cc1ccc(-c2c3cc(-c4ccc(-c5sc(-c6ccc(C)s6)c6c5C(=O)c5c(CC(CC)CCCC)sc(CC(CC)CCCC)c5C6=O)s4)sc3c(-c3ccc(CC(CC)CCCC)s3)c3cc(C)sc23)s1,CCCCCCc1ccc(C2(c3ccc(CCCCCC)cc3)c3cc4c5cc6c(cc5n(C(CCCCCC)CCCCCC)c4cc3-c3sc(/C=C4\C(=O)c5c(sc7ccccc57)C4=C(C#N)C#N)cc32)-c2sc(/C=C3\C(=O)c4c(sc5ccccc45)C3=C(C#N)C#N)cc2C6(c2ccc(CCCCCC)cc2)c2ccc(CCCCCC)cc2)cc1,10.74,-5.36,-3.54,-5.46,-3.81,,,,,,,,,
97150,10.1021/acsami.9b08462.s001,CCCCC(CC)Cc1ccc(-c2c3cc(-c4ccc(-c5sc(-c6ccc(C)s6)c6c5C(=O)c5c(CC(CC)CCCC)sc(CC(CC)CCCC)c5C6=O)s4)sc3c(-c3ccc(CC(CC)CCCC)s3)c3cc(C)sc23)s1,CCCCCCc1ccc(C2(c3ccc(CCCCCC)cc3)c3cc4c5cc6c(cc5n(C(CCCCCC)CCCCCC)c4cc3-c3sc(/C=C4\C(=O)c5ccccc5C4=C(C#N)C#N)cc32)-c2sc(/C=C3\C(=O)c4ccccc4C3=C(C#N)C#N)cc2C6(c2ccc(CCCCCC)cc2)c2ccc(CCCCCC)cc2)cc1,9.25,-5.36,-3.54,-5.47,-3.83,,,,,,,,,
97152,10.1021/acsami.9b08462.s001,CCCCC(CC)Cc1ccc(-c2c3cc(-c4ccc(-c5sc(-c6ccc(C)s6)c6c5C(=O)c5c(CC(CC)CCCC)sc(CC(CC)CCCC)c5C6=O)s4)sc3c(-c3ccc(CC(CC)CCCC)s3)c3cc(C)sc23)s1,CCCCCCCCc1ccc(C2(c3ccc(CCCCCCCC)cc3)c3cc4c5cc6c(cc5n(C(CCCCCCCC)CCCCCCCC)c4cc3-c3sc(/C=C4\C(=O)c5ccccc5C4=C(C#N)C#N)cc32)-c2sc(/C=C3\C(=O)c4ccccc4C3=C(C#N)C#N)cc2C6(c2ccc(CCCCCCCC)cc2)c2cccc(CCCCCCCC)c2)cc1,10.74,-5.36,-3.54,-5.47,-3.83,,,,,,,,,
97153,10.1021/acsami.9b09486.s001,CCCCCCCCCCC(CCCCCCCC)Cn1nc2c(-c3ccc(C)s3)ccc(-c3ccc(-c4cc5c(-c6ccc(CC(CC)CCCC)s6)c6sc(C)cc6c(-c6ccc(CC(CC)CCCC)s6)c5s4)s3)c2n1,CCCCCCc1ccc(C2(c3ccc(CCCCCC)cc3)c3cc4c(cc3-c3sc5cc(/C=C6\C(=O)c7ccccc7C6=C(C#N)C#N)sc5c32)C(c2ccc(CCCCCC)cc2)(c2ccc(CCCCCC)cc2)c2c-4sc3cc(/C=C4\C(=O)c5ccccc5C4=C(C#N)C#N)sc23)cc1,7.39,-5.19,-3.44,-5.6,-3.93,,,,,,,,,
97154,10.1021/acsami.9b09486.s001,CCCCCCCCCCC(CCCCCCCC)Cn1nc2c3cc(C)sc3c3sc(-c4cc5c(-c6ccc(CC(CC)CCCC)s6)c6sc(C)cc6c(-c6ccc(CC(CC)CCCC)s6)c5s4)cc3c2n1,CCCCCCc1ccc(C2(c3ccc(CCCCCC)cc3)c3cc4c(cc3-c3sc5cc(/C=C6\C(=O)c7ccccc7C6=C(C#N)C#N)sc5c32)C(c2ccc(CCCCCC)cc2)(c2ccc(CCCCCC)cc2)c2c-4sc3cc(/C=C4\C(=O)c5ccccc5C4=C(C#N)C#N)sc23)cc1,12.49,-5.45,-3.12,-5.6,-3.93,,,,,,,,,
97155,10.1021/acsami.9b09692,CCCCCCCCCCCCOc1cc(C)sc1-c1cc(F)c(-c2sc(-c3sc(C)c4c3C(=O)N(CC(CCCCCC)CCCCCCCC)C4=O)cc2OCCCCCCCCCCCC)cc1F,CCCCCCc1ccc(C2(c3ccc(CCCCCC)cc3)c3cc4c(cc3-c3sc5cc(/C=C6\C(=O)c7cc(F)c(F)cc7C6=C(C#N)C#N)sc5c32)C(c2ccc(CCCCCC)cc2)(c2ccc(CCCCCC)cc2)c2c-4sc3cc(/C=C4\C(=O)c5cc(F)c(F)cc5C4=C(C#N)C#N)sc23)cc1,10.04,-5.51,-3.68,-5.66,-4.14,,,,,,,,,
97156,10.1021/acsami.9b09692,CCCCCCCCCCCCOc1cc(C)sc1-c1cc(F)c(-c2sc(C3=CC=C(C)C4C(=O)N(CC(CCCCCC)CCCCCCCC)C(=O)C34)cc2OCCCCCCCCCCCC)cc1F,CCCCCCc1ccc(C2(c3ccc(CCCCCC)cc3)c3cc4c(cc3-c3sc5cc(/C=C6\C(=O)c7cc(F)c(F)cc7C6=C(C#N)C#N)sc5c32)C(c2ccc(CCCCCC)cc2)(c2ccc(CCCCCC)cc2)c2c-4sc3cc(/C=C4\C(=O)c5cc(F)c(F)cc5C4=C(C#N)C#N)sc23)cc1,10.65,-5.44,-3.44,-5.66,-4.14,,,,,,,,,
97157,10.1021/acsami.9b10641,CCCCC(CC)Cc1ccc(-c2c3cc(-c4ccc(-c5sc(-c6ccc(C)s6)c6c5C(=O)c5c(CC(CC)CCCC)sc(CC(CC)CCCC)c5C6=O)s4)sc3c(-c3ccc(CC(CC)CCCC)s3)c3cc(C)sc23)s1,CCCCCCC1(CCCCCC)c2cc3c(cc2-c2sc(-c4sc(/C=c5\sc(=C(C#N)C#N)n(CC)c5=O)c5sc(C(=O)OCC(CC)CCCC)cc45)cc21)C(CCCCCC)(CCCCCC)c1cc(-c2sc(/C=c4\sc(=C(C#N)C#N)n(CC)c4=O)c4sc(C(=O)OCC(CC)CCCC)cc24)sc1-3,12.36,-5.33,-2.92,-5.41,-3.6,100.0,160.0,1:1,,conventional,PDINO,PEDOT:PSS,chloroform,
