Repository: JiYiqaq/PCE-KA-GNN

# Data directory

- `raw/Active_Database.csv` is the immutable source dataset bundled under CC BY 4.0. Do not overwrite it with processed data.
- `processed/` is created and populated by the training pipeline. Generated `.pt` and `.pth` caches are intentionally ignored by Git because they can exceed GitHub's normal single-file limit.

See `../DATA_LICENSE.md` for provenance, license and checksum information.

File: data/processed/device_records.csv (part 177 of 250)
record_id,doi,donor_smiles,acceptor_smiles,pce,homo_d,lumo_d,homo_a,lumo_a,active_layer_thickness,annealing_temp,d_a_ratio,additive_ratio,device_type,etl_canonical,htl_canonical,solvent_canonical,additive_canonical
97158,10.1021/acsami.9b10641,CCCCC(CC)Cc1ccc(-c2c3cc(-c4ccc(-c5sc(-c6ccc(C)s6)c6c5C(=O)c5c(CC(CC)CCCC)sc(CC(CC)CCCC)c5C6=O)s4)sc3c(-c3ccc(CC(CC)CCCC)s3)c3cc(C)sc23)s1,CCCCCCCCOC(=O)c1cc2c(-c3cc4c(s3)-c3cc5c(cc3C4(c3ccc(CCCCCC)cc3)c3ccc(CCCCCC)cc3)-c3sc(-c4sc(/C=c6\sc(=C(C#N)C#N)n(CC)c6=O)c6sc(C(=O)OCCCCCCCC)cc46)cc3C5(c3ccc(CCCCCC)cc3)c3ccc(CCCCCC)cc3)sc(/C=c3\sc(=C(C#N)C#N)n(CC)c3=O)c2s1,9.0,-5.33,-2.92,-5.51,-3.68,100.0,160.0,1:1,,conventional,PDINO,PEDOT:PSS,chloroform,
97159,10.1021/acsami.9b10641,CCCCC(CC)Cc1ccc(-c2c3cc(-c4ccc(-c5sc(-c6ccc(C)s6)c6c5C(=O)c5c(CC(CC)CCCC)sc(CC(CC)CCCC)c5C6=O)s4)sc3c(-c3ccc(CC(CC)CCCC)s3)c3cc(C)sc23)s1,CCCCCCCCOC(=O)c1cc2c(-c3cc4c(s3)-c3cc5c(cc3C4(CCCCCC)CCCCCC)-c3sc(-c4sc(/C=c6\sc(=C(C#N)C#N)n(CC)c6=O)c6sc(C(=O)OCCCCCCCC)cc46)cc3C5(CCCCCC)CCCCCC)sc(/C=c3\sc(=C(C#N)C#N)n(CC)c3=O)c2s1,11.22,-5.33,-2.92,-5.41,-3.62,100.0,160.0,1:1,,conventional,PDINO,PEDOT:PSS,chloroform,
97160,10.1021/acsami.9b12522,CCCCC(CC)Cc1ccc(-c2c3cc(-c4ccc(-c5sc(-c6ccc(C)s6)c6c5C(=O)c5c(CC(CC)CCCC)sc(CC(CC)CCCC)c5C6=O)s4)sc3c(-c3ccc(CC(CC)CCCC)s3)c3cc(C)sc23)s1,CCCCCCc1ccc(C2(c3ccc(CCCCCC)cc3)c3cc4c(cc3-c3sc(-c5sc(/C=C6\C(=O)c7cc(F)c(F)cc7C6=C(C#N)C#N)cc5OCC(CC)CCCC)cc32)C(c2ccc(CCCCCC)cc2)(c2ccc(CCCCCC)cc2)c2cc(-c3sc(/C=C5\C(=O)c6cc(F)c(F)cc6C5=C(C#N)C#N)cc3OCC(CC)CCCC)sc2-4)cc1,11.0,-5.33,-3.53,-5.44,-4.19,,100.0,,,inverted,ZnO,MoO3,,
97161,10.1021/acsami.9b14251,CCCCC(CC)Cc1ccc(-c2c3cc(-c4ccc(-c5c(F)c(F)c(-c6ccc(C)s6)c6nc(-c7cc(F)c(CC(CC)CCCC)c(F)c7)c(-c7cc(F)c(CC(CC)CCCC)c(F)c7)nc56)s4)sc3c(-c3ccc(CC(CC)CCCC)s3)c3cc(C)sc23)s1,CCCCC(CC)Cn1c2cc3c(=O)n(C(CC)CC)c(=O)c4ccc5c6c(-c7cc8c(=O)n(C(CC)CC)c(=O)c9cc%10c%11c(c7c7ccc%12c(=O)n(C(CC)CC)c(=O)c%13cc(c%11c7c%12%13)n%10CC(CC)CCCC)c89)cc7c(=O)n(C(CC)CC)c(=O)c8cc1c(c6c78)c2c5c43,7.3,-5.4,-3.1,-5.9,-3.7,,,1:1,,inverted,ZnO,MoO3,toluene,DPE
97162,10.1021/acsami.9b14464,CCCCC(CC)Cc1sc(-c2c3cc(-c4ccc(-c5sc(-c6ccc(C)s6)c6c5C(=O)c5c(CC(CC)CCCC)sc(CC(CC)CCCC)c5C6=O)s4)sc3c(-c3cc(F)c(CC(CC)CCCC)s3)c3cc(C)sc23)cc1F,CCCCCCc1ccc(C2(c3ccc(CCCCCC)cc3)c3cc4c(cc3-c3sc5cc(/C=C6\C(=O)c7cc(F)c(F)cc7C6=C(C#N)C#N)sc5c32)C(c2ccc(CCCCCC)cc2)(c2ccc(CCCCCC)cc2)c2c-4sc3cc(/C=C4\C(=O)c5cc(F)c(F)cc5C4=C(C#N)C#N)sc23)cc1,11.6,-5.45,-3.65,-5.66,-4.14,,,,,inverted,ZnO,MoO3,,
97163,10.1021/acsami.9b15975,CCCCC(CC)COC(=O)c1sc2c(-c3cc4c(-c5ccc(CC(CC)CCCC)s5)c5sc(C)cc5c(-c5ccc(CC(CC)CCCC)s5)c4s3)sc(C)c2c1F,CCCCCCCCCCCCOc1cccc(OCCCCCCCCCCCC)c1/C1=C2\C=CC(=N2)/C(c2ccc(/C=C3\C(=O)c4cc(F)c(F)cc4C3=C(C#N)C#N)s2)=c2/cc/c3n2[Zn]n2c1ccc2/C(c1ccc(/C=C2\C(=O)c4cc(F)c(F)cc4C2=C(C#N)C#N)s1)=C1/C=CC(=N1)/C=3c1c(OCCCCCCCCCCCC)cccc1OCCCCCCCCCCCC,7.23,-5.24,-3.66,-5.71,-4.28,,,1:1,,,,MoO3,,
97164,10.1021/acsami.9b15975,CCCCC(CC)COC(=O)c1sc2c(-c3cc4c(-c5ccc(CC(CC)CCCC)s5)c5sc(C)cc5c(-c5ccc(CC(CC)CCCC)s5)c4s3)sc(C)c2c1F,CC(C)(C)c1cc(/C2=C3\C=CC(=N3)/C(c3ccc(/C=C4\C(=O)c5cc(F)c(F)cc5C4=C(C#N)C#N)s3)=c3/cc/c4n3[Zn]n3c2ccc3/C(c2ccc(/C=C3\C(=O)c5cc(F)c(F)cc5C3=C(C#N)C#N)s2)=C2/C=CC(=N2)/C=4c2cc(C(C)(C)C)cc(C(C)(C)C)c2)cc(C(C)(C)C)c1,5.48,-5.24,-3.66,-5.82,-4.32,,,1:1,,,,MoO3,,
97165,10.1021/acsami.9b15975,CCCCC(CC)COC(=O)c1sc2c(-c3cc4c(-c5ccc(CC(CC)CCCC)s5)c5sc(C)cc5c(-c5ccc(CC(CC)CCCC)s5)c4s3)sc(C)c2c1F,CCCCCCCCCCCCOc1cc(/C2=C3\C=CC(=N3)/C(c3ccc(/C=C4\C(=O)c5cc(F)c(F)cc5C4=C(C#N)C#N)s3)=c3/cc/c4n3[Zn]n3c2ccc3/C(c2ccc(/C=C3\C(=O)c5cc(F)c(F)cc5C3=C(C#N)C#N)s2)=C2/C=CC(=N2)/C=4c2cc(OCCCCCCCCCCCC)c(OCCCCCCCCCCCC)c(OCCCCCCCCCCCC)c2)cc(OCCCCCCCCCCCC)c1OCCCCCCCCCCCC,4.1,-5.24,-3.66,-5.79,-4.31,,,1:1,,,,MoO3,,
97166,10.1021/acsami.9b16404.s001,CCCCC(CC)Cc1sc(-c2c3cc(-c4ccc(-c5sc(-c6cccs6)c6c5C(=O)c5c(CC(CC)CCCC)sc(CC(CC)CCCC)c5C6=O)s4)sc3c(-c3cc(Cl)c(CC(CC)CCCC)s3)c3ccsc23)cc1Cl,CCCCCCc1ccc(C2(c3ccc(CCCCCC)cc3)c3cc4c(cc3-c3sc5cc(/C=C6\C(=O)c7cc(F)c(F)cc7C6=C(C#N)C#N)sc5c32)C(c2ccc(CCCCCC)cc2)(c2ccc(CCCCCC)cc2)c2c-4sc3cc(/C=C4\C(=O)c5cc(F)c(F)cc5C4=C(C#N)C#N)sc23)cc1,12.96,-5.5,-3.6,-5.66,-4.14,,,,,,,,,
97167,10.1021/acsapm.9b00044,CCCCCCC(CCCC)CCc1c2cc(-c3ccc(-c4c(F)c(F)c(-c5ccc(C)s5)c5nn(CCOCCOCCOCCOC)nc45)s3)sc2c(CCC(CCCC)CCCCCC)c2cc(C)sc12,CCCCCCc1ccc(C2(c3ccc(CCCCCC)cc3)c3cc4c(cc3-c3sc5cc(/C=C6\C(=O)c7ccc(C)cc7C6=C(C#N)C#N)sc5c32)C(c2ccc(CCCCCC)cc2)(c2ccc(CCCCCC)cc2)c2c-4sc3cc(/C=C4\C(=O)c5ccc(C)cc5C4=C(C#N)C#N)sc23)cc1,7.06,-5.42,-3.43,-5.58,-3.98,,150.0,1:1,,inverted,ZnO,MoO3,toluene,
97168,10.1021/acsapm.9b00044,CCCCCCC(CCCC)CCc1c2cc(-c3ccc(-c4c(OCCOCCOCCOC)c(OCCOCCOCCOC)c(-c5ccc(C)s5)c5nn(CC(CCCC)CCCCCC)nc45)s3)sc2c(CCC(CCCC)CCCCCC)c2cc(C)sc12,CCCCCCc1ccc(C2(c3ccc(CCCCCC)cc3)c3cc4c(cc3-c3sc5cc(/C=C6\C(=O)c7ccc(C)cc7C6=C(C#N)C#N)sc5c32)C(c2ccc(CCCCCC)cc2)(c2ccc(CCCCCC)cc2)c2c-4sc3cc(/C=C4\C(=O)c5ccc(C)cc5C4=C(C#N)C#N)sc23)cc1,3.57,-5.28,-3.22,-5.58,-3.98,,150.0,1:1,,inverted,ZnO,MoO3,toluene,
97169,10.1021/acsapm.9b00044,CCCCCCC(CCCC)Cn1nc2c(-c3ccc(C)s3)c(OCCOCCOCCOC)c(OCCOCCOCCOC)c(-c3ccc(-c4cc5c(OCCOCCOCCOC)c6sc(C)cc6c(OCCOCCOCCOC)c5s4)s3)c2n1,CCCCCCc1ccc(C2(c3ccc(CCCCCC)cc3)c3cc4c(cc3-c3sc5cc(/C=C6\C(=O)c7ccc(C)cc7C6=C(C#N)C#N)sc5c32)C(c2ccc(CCCCCC)cc2)(c2ccc(CCCCCC)cc2)c2c-4sc3cc(/C=C4\C(=O)c5ccc(C)cc5C4=C(C#N)C#N)sc23)cc1,1.23,-5.18,-3.17,-5.58,-3.98,,150.0,1:1,,inverted,ZnO,MoO3,toluene,
97170,10.1021/acsapm.9b00433,CCCCC(CC)Cc1ccc(-c2c3cc(-c4ccc(-c5c(F)c(F)c(-c6ccc(C)s6)c6nc(-c7cc(F)c(CC(CC)CCCC)c(F)c7)c(-c7cc(F)c(CC(CC)CCCC)c(F)c7)nc56)s4)sc3c(-c3ccc(CC(CC)CCCC)s3)c3cc(C)sc23)s1,CCCCC(CC)Cn1c2cc3c(=O)n(C(CC)CC)c(=O)c4ccc5c6c(-c7cc8c(=O)n(C(CC)CC)c(=O)c9cc%10c%11c(c7c7ccc%12c(=O)n(C(CC)CC)c(=O)c%13cc(c%11c7c%12%13)n%10CC(CC)CCCC)c89)cc7c(=O)n(C(CC)CC)c(=O)c8cc1c(c6c78)c2c5c43,4.47,-5.4,-3.1,-5.9,-3.7,,,,,inverted,ZnO,MoO3,o-xylene,
97171,10.1021/acsapm.9b00433,CCCCC(CC)Cc1ccc(-c2c3cc(-c4ccc(-c5c(F)c(F)c(-c6ccc(C)s6)c6nc(-c7cc(F)c(CC(CC)CCCC)s7)c(-c7cc(F)c(CC(CC)CCCC)s7)nc56)s4)sc3c(-c3ccc(CC(CC)CCCC)s3)c3cc(C)sc23)s1,CCCCC(CC)Cn1c2cc3c(=O)n(C(CC)CC)c(=O)c4ccc5c6c(-c7cc8c(=O)n(C(CC)CC)c(=O)c9cc%10c%11c(c7c7ccc%12c(=O)n(C(CC)CC)c(=O)c%13cc(c%11c7c%12%13)n%10CC(CC)CCCC)c89)cc7c(=O)n(C(CC)CC)c(=O)c8cc1c(c6c78)c2c5c43,5.74,-5.4,-3.1,-5.9,-3.7,,,,,inverted,ZnO,MoO3,o-xylene,
97172,10.1021/acsapm.9b00433,CCCCC(CC)Cc1ccc(-c2c3cc(-c4ccc(-c5c(F)c(F)c(-c6ccc(C)s6)c6nc(-c7sc(CC(CC)CCCC)c(F)c7F)c(-c7sc(CC(CC)CCCC)c(F)c7F)nc56)s4)sc3c(-c3ccc(CC(CC)CCCC)s3)c3cc(C)sc23)s1,CCCCC(CC)Cn1c2cc3c(=O)n(C(CC)CC)c(=O)c4ccc5c6c(-c7cc8c(=O)n(C(CC)CC)c(=O)c9cc%10c%11c(c7c7ccc%12c(=O)n(C(CC)CC)c(=O)c%13cc(c%11c7c%12%13)n%10CC(CC)CCCC)c89)cc7c(=O)n(C(CC)CC)c(=O)c8cc1c(c6c78)c2c5c43,4.68,-5.4,-3.1,-5.9,-3.7,,,,,inverted,ZnO,MoO3,o-xylene,
97173,10.1021/acsapm.9b00433,CCCCC(CC)COc1c(F)cc(-c2nc3c(-c4ccc(C)s4)c(F)c(F)c(-c4ccc(-c5cc6c(-c7ccc(CC(CC)CCCC)s7)c7sc(C)cc7c(-c7ccc(CC(CC)CCCC)s7)c6s5)s4)c3nc2-c2cc(F)c(OCC(CC)CCCC)c(F)c2)cc1F,CCCCC(CC)Cn1c2cc3c(=O)n(C(CC)CC)c(=O)c4ccc5c6c(-c7cc8c(=O)n(C(CC)CC)c(=O)c9cc%10c%11c(c7c7ccc%12c(=O)n(C(CC)CC)c(=O)c%13cc(c%11c7c%12%13)n%10CC(CC)CCCC)c89)cc7c(=O)n(C(CC)CC)c(=O)c8cc1c(c6c78)c2c5c43,5.74,-5.4,-3.1,-5.9,-3.7,,,,,inverted,ZnO,MoO3,o-xylene,
97174,10.1021/acsenergylett.6b00291,CCCCC(CC)COC(=O)c1sc2c(-c3cc4c(-c5ccc(CC(CC)CCCC)s5)c5sc(C)cc5c(-c5ccc(CC(CC)CCCC)s5)c4s3)sc(C)c2c1F,CCCCCCC(CCCCCC)n1c(=O)c2ccc3c4ccc5c(=O)n(C(CCCCCC)CCCCCC)c(=O)c6cc7c8c9cc%10c(=O)n(C(CCCCCC)CCCCCC)c(=O)c%11cc%12c%13c%14cc%15c(=O)n(C(CCCCCC)CCCCCC)c(=O)c%16ccc%17c%18ccc%19c(=O)n(C(CCCCCC)CCCCCC)c(=O)c%20cc(c%13c%13cc%21c(=O)n(C(CCCCCC)CCCCCC)c(=O)c%22cc(c8c8cc(c1=O)c2c3c8c7c4c56)c1c9c(c%10%11)c%12c%13c1c%22%21)c(c%18c%19%20)c%14c%17c%16%15,6.4,-5.1,-3.6,-6.2,-3.9,,,,,inverted,ZnO,MoO3,chlorobenzene,
97175,10.1021/acsenergylett.7b00551.s001,CCCCC(CC)COC(=O)c1sc2c(-c3cc4c(-c5ccc(CC(CC)CCCC)s5)c5sc(C)cc5c(-c5ccc(CC(CC)CCCC)s5)c4s3)sc(C)c2c1F,CCCCCCc1ccc(C2(c3ccc(CCCCCC)cc3)c3cc4c(cc3-c3sc5cc(/C=C6\C(=O)c7ccccc7C6=C(C#N)C#N)sc5c32)C(c2ccc(CCCCCC)cc2)(c2ccc(CCCCCC)cc2)c2c-4sc3cc(/C=C4\C(=O)c5ccccc5C4=C(C#N)C#N)sc23)cc1,6.62,-5.29,-3.72,-5.51,-3.78,,,,,,,,,
97176,10.1021/acsenergylett.7b00551.s001,CCCCC(CC)COC(=O)c1sc2c(-c3cc4c(-c5ccc(CC(CC)CCCC)s5)c5sc(C)cc5c(-c5ccc(CC(CC)CCCC)s5)c4s3)sc(C)c2c1Cl,CCCCCCc1ccc(C2(c3ccc(CCCCCC)cc3)c3cc4c(cc3-c3sc5cc(/C=C6\C(=O)c7ccccc7C6=C(C#N)C#N)sc5c32)C(c2ccc(CCCCCC)cc2)(c2ccc(CCCCCC)cc2)c2c-4sc3cc(/C=C4\C(=O)c5ccccc5C4=C(C#N)C#N)sc23)cc1,7.57,-5.43,-3.55,-5.51,-3.78,,,,,,,,,
97177,10.1021/acsenergylett.7b01266,CCCCC(CC)COC(=O)c1sc2c(-c3cc4c(-c5ccc(CC(CC)CCCC)s5)c5sc(C)cc5c(-c5ccc(CC(CC)CCCC)s5)c4s3)sc(C)c2c1F,CCCCCCc1ccc(C2(c3ccc(CCCCCC)cc3)c3cc4c(cc3-c3sc(-c5sc(/C=C6\C(=O)c7cc(F)c(F)cc7C6=C(C#N)C#N)cc5OCC(CC)CCCC)cc32)C(c2ccc(CCCCCC)cc2)(c2ccc(CCCCCC)cc2)c2cc(-c3sc(/C=C5\C(=O)c6cc(F)c(F)cc6C5=C(C#N)C#N)cc3OCC(CC)CCCC)sc2-4)cc1,12.8,-5.24,-3.66,-5.44,-4.19,150.0,,1:1.5,4% v/v,,,,,
97178,10.1021/acsenergylett.8b00100.s001,CCCCCCCCC(CCCCCC)Cn1nc2c(-c3ccc(C)s3)c(F)c(F)c(-c3ccc(-c4cc5c(-c6ccc([Si](CCC)(CCC)CCC)s6)c6sc(C)cc6c(-c6ccc([Si](CCC)(CCC)CCC)s6)c5s4)s3)c2n1,CCCCCCc1ccc(C2(c3ccc(CCCCCC)cc3)c3cc4c(cc3-c3sc5cc(/C=C6\C(=O)c7ccc(C)cc7C6=C(C#N)C#N)sc5c32)C(c2ccc(CCCCCC)cc2)(c2ccc(CCCCCC)cc2)c2c-4sc3cc(/C=C4\C(=O)c5ccc(C)cc5C4=C(C#N)C#N)sc23)cc1,10.68,-5.4,-3.32,-5.58,-3.98,,,,,,PNDIT-F3N,,chloroform,
97179,10.1021/acsenergylett.8b00100.s001,CCCCCCCCC(CCCCCC)Cn1nc2c(-c3ccc(C)s3)c(F)c(F)c(-c3ccc(-c4cc5c(-c6ccc([Si](CCC)(CCC)CCC)s6)c6sc(C)cc6c(-c6ccc([Si](CCC)(CCC)CCC)s6)c5s4)s3)c2n1,CCCCCCc1ccc(C2(c3ccc(CCCCCC)cc3)c3cc4c(cc3-c3sc5cc(/C=C6\C(=O)c7ccccc7C6=C(C#N)C#N)sc5c32)C(c2ccc(CCCCCC)cc2)(c2ccc(CCCCCC)cc2)c2c-4sc3cc(/C=C4\C(=O)c5ccccc5C4=C(C#N)C#N)sc23)cc1,10.65,-5.4,-3.32,-5.61,-4.02,,,,,,PNDIT-F3N,,chloroform,
97180,10.1021/acsenergylett.8b00563.s001,CCCCC(CC)Cc1ccc(-c2c3cc(-c4ccc(-c5sc(-c6ccc(C)s6)c6c5C(=O)c5c(CC(CC)CCCC)sc(CC(CC)CCCC)c5C6=O)s4)sc3c(-c3ccc(CC(CC)CCCC)s3)c3cc(C)sc23)s1,CCCCCCc1ccc(C2(c3ccc(CCCCCC)cc3)c3cc(/C=C4\C(=O)c5c(sc6ccsc56)C4=C(C#N)C#N)sc3-c3sc4cc5c6c(sc5cc4c32)-c2sc(/C=C3\C(=O)c4c(sc5ccsc45)C3=C(C#N)C#N)cc2C6(c2ccc(CCCCCC)cc2)c2ccc(CCCCCC)cc2)cc1,9.33,-5.36,-3.54,-5.41,-3.87,,,,,,ZnO,PEDOT:PSS,o-DCB,
97181,10.1021/acsenergylett.8b00563.s001,CCCCC(CC)Cc1ccc(-c2c3cc(-c4ccc(-c5sc(-c6ccc(C)s6)c6c5C(=O)c5c(CC(CC)CCCC)sc(CC(CC)CCCC)c5C6=O)s4)sc3c(-c3ccc(CC(CC)CCCC)s3)c3cc(C)sc23)s1,CCCCCCc1ccc(C2(c3ccc(CCCCCC)cc3)c3cc(/C=C4\C(=O)c5cc(F)c(F)cc5C4=C(C#N)C#N)sc3-c3sc4cc5c6c(sc5cc4c32)-c2sc(/C=C3\C(=O)c4cc(F)c(F)cc4C3=C(C#N)C#N)cc2C6(c2ccc(CCCCCC)cc2)c2ccc(CCCCCC)cc2)cc1,8.12,-5.36,-3.54,-5.52,-4.0,,,,,,ZnO,PEDOT:PSS,o-DCB,
97182,10.1021/acsenergylett.8b00563.s001,CCCCC(CC)Cc1ccc(-c2c3cc(-c4ccc(-c5sc(-c6ccc(C)s6)c6c5C(=O)c5c(CC(CC)CCCC)sc(CC(CC)CCCC)c5C6=O)s4)sc3c(-c3ccc(CC(CC)CCCC)s3)c3cc(C)sc23)s1,CCCCCCc1ccc(C2(c3ccc(CCCCCC)cc3)c3cc(/C=C4\C(=O)c5ccccc5C4=C(C#N)C#N)sc3-c3sc4cc5c6c(sc5cc4c32)-c2sc(/C=C3\C(=O)c4ccccc4C3=C(C#N)C#N)cc2C6(c2ccc(CCCCCC)cc2)c2ccc(CCCCCC)cc2)cc1,10.29,-5.36,-3.54,-5.38,-3.78,,,,,,ZnO,PEDOT:PSS,o-DCB,
97183,10.1021/acsenergylett.8b01448.s001,CCCCC(CC)COC(=O)c1sc2c(-c3cc4c(-c5ccc(CC(CC)CCCC)s5)c5sc(C)cc5c(-c5ccc(CC(CC)CCCC)s5)c4s3)sc(C)c2c1F,CCCCCCc1ccc(C2(c3ccc(CCCCCC)cc3)c3cc4c(cc3-c3sc(-c5sc(/C=C6\C(=O)c7cc(F)c(F)cc7C6=C(C#N)C#N)cc5OCC(CC)CCCC)cc32)C(c2ccc(CCCCCC)cc2)(c2ccc(CCCCCC)cc2)c2cc(-c3sc(/C=C5\C(=O)c6cc(F)c(F)cc6C5=C(C#N)C#N)cc3OCC(CC)CCCC)sc2-4)cc1,10.2,-5.22,-3.64,-5.44,-4.19,,,,,,,,,
97184,10.1021/acsenergylett.8b01808.s001,CCCCC(CC)Cc1sc(-c2c3cc(-c4ccc(-c5sc(-c6ccc(C)s6)c6c5C(=O)c5c(CC(CC)CCCC)sc(CC(CC)CCCC)c5C6=O)s4)sc3c(-c3cc(F)c(CC(CC)CCCC)s3)c3cc(C)sc23)cc1F,CCCCCCc1ccc(C2(c3ccc(CCCCCC)cc3)c3cc4c(cc3-c3[se]c5cc(/C=C6\C(=O)c7cc(Cl)c(Cl)cc7C6=C(C#N)C#N)sc5c32)C(c2ccc(CCCCCC)cc2)(c2ccc(CCCCCC)cc2)c2c-4[se]c3cc(/C=C4\C(=O)c5cc(Cl)c(Cl)cc5C4=C(C#N)C#N)sc23)cc1,13.32,-5.45,-3.65,-5.65,-4.08,,,,,,,,,
97185,10.1021/acsenergylett.8b01808.s001,CCCCC(CC)Cc1sc(-c2c3cc(-c4ccc(-c5sc(-c6ccc(C)s6)c6c5C(=O)c5c(CC(CC)CCCC)sc(CC(CC)CCCC)c5C6=O)s4)sc3c(-c3cc(F)c(CC(CC)CCCC)s3)c3cc(C)sc23)cc1F,CCCCCCc1ccc(C2(c3ccc(CCCCCC)cc3)c3cc4c(cc3-c3[se]c5cc(/C=C6\C(=O)c7ccccc7C6=C(C#N)C#N)sc5c32)C(c2ccc(CCCCCC)cc2)(c2ccc(CCCCCC)cc2)c2c-4[se]c3cc(/C=C4\C(=O)c5ccccc5C4=C(C#N)C#N)sc23)cc1,7.46,-5.45,-3.65,-5.55,-3.9,,,,,,,,,
97186,10.1021/acsenergylett.9b00681,CCCCC(CC)COC(=O)c1sc2c(-c3cc4c(-c5ccc(CC(CC)CCCC)s5)c5sc(C)cc5c(-c5ccc(CC(CC)CCCC)s5)c4s3)sc(C)c2c1F,CCCCCCc1ccc(C2(c3ccc(CCCCCC)cc3)c3c(sc4cc(/C=C5\C(=O)c6ccc(F)cc6C5=C(C#N)C#N)sc34)-c3sc4c5c(sc4c32)-c2sc3cc(/C=C4\C(=O)c6ccc(F)cc6C4=C(C#N)C#N)sc3c2C5(c2ccc(CCCCCC)cc2)c2ccc(CCCCCC)cc2)cc1,11.9,-5.28,-3.5,-5.48,-4.02,100.0,,1:1.5,,,,,,
97187,10.1021/acsenergylett.9b01263,CCCCC(CC)COC(=O)c1sc2c(-c3cc4c(-c5ccc(CC(CC)CCCC)s5)c5sc(C)cc5c(-c5ccc(CC(CC)CCCC)s5)c4s3)sc(C)c2c1F,CCCCC(CC)CCc1cc(/C=C2\C(=O)c3cc(F)c(F)cc3C2=C(C#N)C#N)sc1-c1cc2c(s1)-c1sc(-c3sc(/C=C4\C(=O)c5cc(F)c(F)cc5C4=C(C#N)C#N)cc3CCC(CC)CCCC)cc1C2(CC(CC)CCCC)CC(CC)CCCC,10.5,-5.2,-3.5,-5.4,-4.0,,,,,,,,,
97188,10.1021/acsenergylett.9b01263,CCCCC(CC)COC(=O)c1sc2c(-c3cc4c(-c5ccc(CC(CC)CCCC)s5)c5sc(C)cc5c(-c5ccc(CC(CC)CCCC)s5)c4s3)sc(C)c2c1F,CCCCC(CC)CCc1cc(/C=C2\C(=O)c3cc(F)c(F)cc3C2=C(C#N)C#N)sc1-c1cc2c(s1)-c1sc(-c3sc(/C=C4\C(=O)c5cc(F)c(F)cc5C4=C(C#N)C#N)cc3OCC(CC)CCCC)cc1C2(CC(CC)CCCC)CC(CC)CCCC,10.2,-5.2,-3.5,-5.3,-4.1,,,,,,,,,
97189,10.1021/acsenergylett.9b01263,CCCCC(CC)COC(=O)c1sc2c(-c3cc4c(-c5ccc(CC(CC)CCCC)s5)c5sc(C)cc5c(-c5ccc(CC(CC)CCCC)s5)c4s3)sc(C)c2c1F,CCCCC(CC)COc1cc(/C=C2\C(=O)c3cc(F)c(F)cc3C2=C(C#N)C#N)sc1-c1cc2c(s1)-c1sc(-c3sc(/C=C4\C(=O)c5cc(F)c(F)cc5C4=C(C#N)C#N)cc3OCC(CC)CCCC)cc1C2(CC(CC)CCCC)CC(CC)CCCC,7.3,-5.2,-3.5,-5.2,-4.1,,,,,,,,,
97190,10.1021/acsenergylett.9b01630,CCCCC(CC)Cc1ccc(-c2c3cc(-c4ccc(-c5sc(-c6ccc(C)s6)c6c5C(=O)c5c(CC(CC)CCCC)sc(CC(CC)CCCC)c5C6=O)s4)sc3c(-c3ccc(CC(CC)CCCC)s3)c3cc(C)sc23)s1,CCCCCCc1ccc(C2(c3ccc(CCCCCC)cc3)c3cc4c(cc3-c3sc5cc(/C=C6\C(=O)c7cc(F)c(F)cc7C6=C(C#N)C#N)sc5c32)C(c2ccc(CCCCCC)cc2)(c2ccc(CCCCCC)cc2)c2c-4sc3cc(-c4ccc(-c5c(C#N)c(C#N)c(-c6ccc(-c7cc8sc9c(c8s7)C(c7ccc(CCCCCC)cc7)(c7ccc(CCCCCC)cc7)c7cc8c(cc7-9)C(c7ccc(CCCCCC)cc7)(c7ccc(CCCCCC)cc7)c7c-8sc8cc(/C=C9\C(=O)c%10cc(F)c(F)cc%10C9=C(C#N)C#N)sc78)s6)c6nsnc56)s4)sc23)cc1,12.8,-5.33,-3.53,-5.38,-4.0,,,,,,,,,
97191,10.1021/acsmacrolett.9b00368,CCCCCCCCOc1cccc(-c2nc3c(-c4ccc(C)s4)c(F)c(F)c(-c4ccc(-c5cc6c(-c7cc(F)c(SCC(CC)CCCC)s7)c7sc(C)cc7c(-c7cc(F)c(SCC(CC)CCCC)s7)c6s5)s4)c3nc2-c2cccc(OCCCCCCCC)c2)c1,CCCCCCCCCCCc1c(/C=C2\C(=O)c3cc(F)c(F)cc3C2=C(C#N)C#N)sc2c1sc1c3c4nsnc4c4c5sc6c(CCCCCCCCCCC)c(/C=C7\C(=O)c8cc(F)c(F)cc8C7=C(C#N)C#N)sc6c5n(CC(CC)CCCC)c4c3n(CC(CC)CCCC)c21,13.1,-5.41,-3.5,-5.65,-4.1,,,,,,,,,
97192,10.1021/acsmacrolett.9b00368,CCCCCCCCOc1cccc(-c2nc3c(-c4ccc(C)s4)c(F)c(F)c(-c4ccc(-c5cc6c(-c7cc(F)c(CC(CC)CCCC)s7)c7sc(C)cc7c(-c7cc(F)c(CC(CC)CCCC)s7)c6s5)s4)c3nc2-c2cccc(OCCCCCCCC)c2)c1,CCCCCCCCCCCc1c(/C=C2\C(=O)c3cc(F)c(F)cc3C2=C(C#N)C#N)sc2c1sc1c3c4nsnc4c4c5sc6c(CCCCCCCCCCC)c(/C=C7\C(=O)c8cc(F)c(F)cc8C7=C(C#N)C#N)sc6c5n(CC(CC)CCCC)c4c3n(CC(CC)CCCC)c21,12.02,-5.37,-3.48,-5.65,-4.1,,,,,,,,,
97194,10.1021/acsomega.8b00350,CCCCCCc1cc(C)sc1C,CCCCCCC1(CCCCCC)c2cc(N3C(=O)c4cccc5c(C#Cc6ccc(-c7cc8c(cc(-c9ccc(C#Cc%10ccc%11c%12c(cccc%10%12)C(=O)N(c%10ccc%12c(c%10)C(CCCCCC)(CCCCCC)C%10C=CC=CC%12%10)C%11=O)s9)c9nsnc98)c8nsnc78)s6)ccc(c45)C3=O)ccc2C2C=CC=CC21,0.87,-5.0,-3.1,-6.16,-3.48,101.0,140.0,1:1,,conventional,Ca,PEDOT:PSS,chlorobenzene,
97195,10.1021/acsomega.8b00350,CCCCCCc1cc(C)sc1C,CCCCCCC1(CCCCCC)c2cc(N3C(=O)c4cccc5c(C#Cc6sc(-c7cc8c(cc(-c9cc(CC(CC)CCCC)c(C#Cc%10ccc%11c%12c(cccc%10%12)C(=O)N(c%10ccc%12c(c%10)C(CCCCCC)(CCCCCC)C%10C=CC=CC%12%10)C%11=O)s9)c9nsnc98)c8nsnc78)cc6CC(CC)CCCC)ccc(c45)C3=O)ccc2C2C=CC=CC21,1.6,-5.0,-3.1,-6.15,-3.43,107.0,140.0,1:1,,conventional,Ca,PEDOT:PSS,chlorobenzene,
97196,10.1021/acsomega.8b00350,CCCCCCc1cc(C)sc1C,CCCCCCC1(CCCCCC)c2cc(N3C(=O)c4cccc5c(C#Cc6sc(-c7cc8c(cc(-c9sc(C#Cc%10ccc%11c%12c(cccc%10%12)C(=O)N(c%10ccc%12c(c%10)C(CCCCCC)(CCCCCC)C%10C=CC=CC%12%10)C%11=O)c(F)c9F)c9nsnc98)c8nsnc78)c(F)c6F)ccc(c45)C3=O)ccc2C2C=CC=CC21,0.26,-5.0,-3.1,-6.29,-3.57,98.0,140.0,1:1,,conventional,Ca,PEDOT:PSS,chlorobenzene,
97197,10.1021/acsomega.8b00350,CCCCCCc1cc(C)sc1C,CCCCCCc1cc(-c2cc3c(cc(-c4cc(CCCCCC)c(C#Cc5ccc6c7c(cccc57)C(=O)N(c5ccc7c(c5)C(CCCCCC)(CCCCCC)C5C=CC=CC75)C6=O)s4)c4nsnc43)c3nsnc23)sc1C#Cc1ccc2c3c(cccc13)C(=O)N(c1ccc3c(c1)C(CCCCCC)(CCCCCC)C1C=CC=CC31)C2=O,2.14,-5.0,-3.1,-6.12,-3.42,105.0,140.0,1:1,,conventional,Ca,PEDOT:PSS,chlorobenzene,
97198,10.1021/acsomega.8b01925,CCCCC(CC)Cc1ccc(-c2c3cc(-c4ccc(-c5sc(-c6ccc(C)s6)c6c5C(=O)c5c(CC(CC)CCCC)sc(CC(CC)CCCC)c5C6=O)s4)sc3c(-c3ccc(CC(CC)CCCC)s3)c3cc(C)sc23)s1,CCCCCCCCC1(CCCCCCCC)c2cc3c(cc2-c2sc(-c4ccc(/C=C5\SC(=S)N(CC)C5=O)c5nsnc45)cc21)C(CCCCCCCC)(CCCCCCCC)c1cc(-c2ccc(/C=C4\SC(=S)N(CC)C4=O)c4nsnc24)sc1-3,8.09,-5.21,-3.41,-5.51,-3.88,,,,1.0 vol%,,,,,
97199,10.1021/acsomega.8b02053,CCCCCCCCC(CCCCCC)Cn1nc2c(-c3ccc(-c4cc5c(-c6cc(F)c(CC(CC)CCCC)s6)c6sc(C)cc6c(-c6cc(F)c(CC(CC)CCCC)s6)c5s4)s3)c3cc(F)sc3c(-c3ccc(C)s3)c2n1,CCCCCCc1ccc(C2(c3ccc(CCCCCC)cc3)c3cc4c(cc3-c3sc5cc(/C=C6\C(=O)c7ccccc7C6=C(C#N)C#N)sc5c32)C(c2ccc(CCCCCC)cc2)(c2ccc(CCCCCC)cc2)c2c-4sc3cc(/C=C4\C(=O)c5ccccc5C4=C(C#N)C#N)sc23)cc1,6.59,-5.37,-3.58,-5.48,-3.83,,,1:1,,conventional,,PEDOT:PSS,chlorobenzene,
97200,10.1021/acsomega.8b02053,CCCCCCCCC(CCCCCC)Cn1nc2c(-c3ccc(-c4cc5c(-c6ccc(CC(CC)CCCC)s6)c6sc(C)cc6c(-c6ccc(CC(CC)CCCC)s6)c5s4)s3)c3cc(F)sc3c(-c3ccc(C)s3)c2n1,CCCCCCc1ccc(C2(c3ccc(CCCCCC)cc3)c3cc4c(cc3-c3sc5cc(/C=C6\C(=O)c7ccccc7C6=C(C#N)C#N)sc5c32)C(c2ccc(CCCCCC)cc2)(c2ccc(CCCCCC)cc2)c2c-4sc3cc(/C=C4\C(=O)c5ccccc5C4=C(C#N)C#N)sc23)cc1,6.04,-5.27,-3.45,-5.48,-3.83,,,1:1,,conventional,,PEDOT:PSS,chlorobenzene,
97201,10.1021/acsomega.9b01363,CCCCCCCCCCC(CCCCCCCC)Cn1c(=O)c2cc(C)sc2c2sc(-c3cc4c(-c5ccc(CC(CC)CCCC)s5)c5sc(C)cc5c(-c5ccc(CC(CC)CCCC)s5)c4s3)cc21,CCCCCCc1ccc(C2(c3ccc(CCCCCC)cc3)c3c(sc4cc5c6c(sc5cc34)-c3sc4cc(/C=C5\C(=O)c7cc(F)c(F)cc7C5=C(C#N)C#N)sc4c3C6(c3ccc(CCCCCC)cc3)c3ccc(CCCCCC)cc3)-c3sc4cc(/C=C5\C(=O)c6cc(F)c(F)cc6C5=C(C#N)C#N)sc4c32)cc1,10.04,-5.2,-2.93,-5.29,-3.9,,,,,inverted,ZnO,MoO3,chlorobenzene,DIO
97202,10.1021/acsomega.9b01363,CCCCCCCCCCC(CCCCCCCC)Cn1c(=O)c2cc(C)sc2c2sc(-c3cc4c(-c5ccc(CC(CC)CCCC)s5)c5sc(C)cc5c(-c5ccc(CC(CC)CCCC)s5)c4s3)cc21,CCCCCCc1ccc(C2(c3ccc(CCCCCC)cc3)c3cc4c(cc3-c3sc5cc(/C=C6\C(=O)c7cc(F)c(F)cc7C6=C(C#N)C#N)sc5c32)C(c2ccc(CCCCCC)cc2)(c2ccc(CCCCCC)cc2)c2c-4sc3cc(/C=C4\C(=O)c5cc(F)c(F)cc5C4=C(C#N)C#N)sc23)cc1,10.96,-5.2,-2.93,-5.49,-3.89,,,,,inverted,ZnO,MoO3,chlorobenzene,DIO
97203,10.1021/acsomega.9b01363,CCCCCCCCCCC(CCCCCCCC)Cn1c(=O)c2cc(C)sc2c2sc(-c3cc4c(-c5ccc(CC(CC)CCCC)s5)c5sc(C)cc5c(-c5ccc(CC(CC)CCCC)s5)c4s3)cc21,CCCCCCc1ccc(C2(c3ccc(CCCCCC)cc3)Oc3c(sc4c5c(sc34)-c3sc4cc(/C=C6\C(=O)c7cc(F)c(F)cc7C6=C(C#N)C#N)sc4c3C(c3ccc(CCCCCC)cc3)(c3ccc(CCCCCC)cc3)O5)-c3sc4cc(/C=C5\C(=O)c6cc(F)c(F)cc6C5=C(C#N)C#N)sc4c32)cc1,6.46,-5.2,-2.93,-5.26,-3.9,,,,,inverted,ZnO,MoO3,chlorobenzene,DIO
97204,10.1021/acssuschemeng.7b03606.s001,CCCCC(CC)COC(=O)c1sc2c(-c3cc4c(-c5ccc(CC(CC)CCCC)s5)c5sc(C)cc5c(-c5ccc(CC(CC)CCCC)s5)c4s3)sc(C)c2c1F,CCCCCCc1ccc(C2(c3ccc(CCCCCC)cc3)c3cc4c(cc3-c3sc5cc(/C=C6\C(=O)c7ccccc7C6=C(C#N)C#N)sc5c32)C(c2ccc(CCCCCC)cc2)(c2ccc(CCCCCC)cc2)c2c-4sc3cc(/C=C4\C(=O)c5ccccc5C4=C(C#N)C#N)sc23)cc1,7.31,-5.24,-3.66,-5.5,-3.71,,,,,,,,,
97205,10.1021/acssuschemeng.7b03606.s001,CCCCC(CC)COC(=O)c1sc2c(-c3cc4c(-c5ccc(CC(CC)CCCC)s5)c5sc(C)cc5c(-c5ccc(CC(CC)CCCC)s5)c4s3)sc(C)c2c1F,CCCCCCOc1ccc(C2(c3ccc(OCCCCCC)c(F)c3)c3cc4c(cc3-c3sc5cc(/C=C6\C(=O)c7ccccc7C6=C(C#N)C#N)sc5c32)C(c2ccc(OCCCCCC)c(F)c2)(c2ccc(OCCCCCC)c(F)c2)c2c-4sc3cc(/C=C4\C(=O)c5ccccc5C4=C(C#N)C#N)sc23)cc1F,6.17,-5.24,-3.66,-5.61,-3.72,,,,,,,,,
97206,10.1021/acssuschemeng.7b03606.s001,CCCCC(CC)COC(=O)c1sc2c(-c3cc4c(-c5ccc(CC(CC)CCCC)s5)c5sc(C)cc5c(-c5ccc(CC(CC)CCCC)s5)c4s3)sc(C)c2c1F,CCCCCCOc1ccc(C2(c3ccc(OCCCCCC)cc3)c3cc4c(cc3-c3sc5cc(/C=C6\C(=O)c7ccccc7C6=C(C#N)C#N)sc5c32)C(c2ccc(OCCCCCC)cc2)(c2ccc(OCCCCCC)cc2)c2c-4sc3cc(/C=C4\C(=O)c5ccccc5C4=C(C#N)C#N)sc23)cc1,7.51,-5.24,-3.66,-5.49,-3.71,,,,,,,,,
97207,10.1021/acssuschemeng.7b03606.s001,CCCCC(CC)COC(=O)c1sc2c(-c3cc4c(-c5ccc(CC(CC)CCCC)s5)c5sc(C)cc5c(-c5ccc(CC(CC)CCCC)s5)c4s3)sc(C)c2c1F,CCCCCCOc1cccc(C2(c3cccc(OCCCCCC)c3)c3cc4c(cc3-c3sc5cc(/C=C6\C(=O)c7ccccc7C6=C(C#N)C#N)sc5c32)C(c2cccc(OCCCCCC)c2)(c2cccc(OCCCCCC)c2)c2c-4sc3cc(/C=C4\C(=O)c5ccccc5C4=C(C#N)C#N)sc23)c1,7.33,-5.24,-3.66,-5.5,-3.74,,,,,,,,,
97208,10.1021/acssuschemeng.7b03606.s001,CCCCCCCCc1cc(-c2c3cc(-c4cc(CCCCCC)c(-c5nc6sc(-c7sc(C)cc7CCCCCC)nc6s5)s4)sc3c(-c3cc(CCCCCCCC)c(CCCCCCCC)s3)c3cc(C)sc23)sc1CCCCCCCC,CCCCCCc1ccc(C2(c3ccc(CCCCCC)cc3)c3cc4c(cc3-c3sc5cc(/C=C6\C(=O)c7ccccc7C6=C(C#N)C#N)sc5c32)C(c2ccc(CCCCCC)cc2)(c2ccc(CCCCCC)cc2)c2c-4sc3cc(/C=C4\C(=O)c5ccccc5C4=C(C#N)C#N)sc23)cc1,8.05,-5.43,-2.93,-5.5,-3.71,,,,,,,,,
97209,10.1021/acssuschemeng.7b03606.s001,CCCCCCCCc1cc(-c2c3cc(-c4cc(CCCCCC)c(-c5nc6sc(-c7sc(C)cc7CCCCCC)nc6s5)s4)sc3c(-c3cc(CCCCCCCC)c(CCCCCCCC)s3)c3cc(C)sc23)sc1CCCCCCCC,CCCCCCOc1ccc(C2(c3ccc(OCCCCCC)c(F)c3)c3cc4c(cc3-c3sc5cc(/C=C6\C(=O)c7ccccc7C6=C(C#N)C#N)sc5c32)C(c2ccc(OCCCCCC)c(F)c2)(c2ccc(OCCCCCC)c(F)c2)c2c-4sc3cc(/C=C4\C(=O)c5ccccc5C4=C(C#N)C#N)sc23)cc1F,6.69,-5.43,-2.93,-5.61,-3.72,,,,,,,,,
97210,10.1021/acssuschemeng.7b03606.s001,CCCCCCCCc1cc(-c2c3cc(-c4cc(CCCCCC)c(-c5nc6sc(-c7sc(C)cc7CCCCCC)nc6s5)s4)sc3c(-c3cc(CCCCCCCC)c(CCCCCCCC)s3)c3cc(C)sc23)sc1CCCCCCCC,CCCCCCOc1ccc(C2(c3ccc(OCCCCCC)cc3)c3cc4c(cc3-c3sc5cc(/C=C6\C(=O)c7ccccc7C6=C(C#N)C#N)sc5c32)C(c2ccc(OCCCCCC)cc2)(c2ccc(OCCCCCC)cc2)c2c-4sc3cc(/C=C4\C(=O)c5ccccc5C4=C(C#N)C#N)sc23)cc1,9.03,-5.43,-2.93,-5.49,-3.71,,,,,,,,,
97211,10.1021/acssuschemeng.7b03606.s001,CCCCCCCCc1cc(-c2c3cc(-c4cc(CCCCCC)c(-c5nc6sc(-c7sc(C)cc7CCCCCC)nc6s5)s4)sc3c(-c3cc(CCCCCCCC)c(CCCCCCCC)s3)c3cc(C)sc23)sc1CCCCCCCC,CCCCCCOc1cccc(C2(c3cccc(OCCCCCC)c3)c3cc4c(cc3-c3sc5cc(/C=C6\C(=O)c7ccccc7C6=C(C#N)C#N)sc5c32)C(c2cccc(OCCCCCC)c2)(c2cccc(OCCCCCC)c2)c2c-4sc3cc(/C=C4\C(=O)c5ccccc5C4=C(C#N)C#N)sc23)c1,9.28,-5.43,-2.93,-5.5,-3.74,,,,,,,,,
97212,10.1021/cm2019668,CCCCCCc1cc(C)sc1C,CCCCC(CC)CN1C(=O)c2cc(-c3ccc(-c4ccc(-c5cccs5)s4)s3)c3c4c(cc(-c5ccc(-c6ccc(-c7cccs7)s6)s5)c(c24)C1=O)C(=O)N(CC(CC)CCCC)C3=O,0.09,-5.0,-3.1,-5.6,-4.14,70.0,150.0,1:3,,,,,,
97213,10.1021/cm2019668,CCCCCCc1cc(C)sc1C,CCCCC(CC)CN1C(=O)c2cc(-c3ccc(-c4cccs4)s3)c3c4c(cc(-c5ccc(-c6cccs6)s5)c(c24)C1=O)C(=O)N(CC(CC)CCCC)C3=O,0.19,-5.0,-3.1,-5.83,-4.12,70.0,150.0,1:2,,,,,,
97214,10.1021/cm2019668,CCCCCCc1cc(C)sc1C,CCCCCCc1ccc(-c2ccc(-c3ccc(-c4cc5c6c(c(-c7ccc(-c8ccc(-c9ccc(CCCCCC)s9)s8)s7)cc7c6c4C(=O)N(CC(CC)CCCC)C7=O)C(=O)N(CC(CC)CCCC)C5=O)s3)s2)s1,1.5,-5.0,-3.1,-5.53,-4.05,70.0,150.0,1:1,0.2%,,,,,
97215,10.1021/cm5006339,CCCCC(CC)CC(=O)c1cc2c(C)sc(-c3cc4c(-c5ccc(CC(CC)CCCC)s5)c5sc(C)cc5c(-c5ccc(CC(CC)CCCC)s5)c4s3)c2s1,CCCCC(CC)CN1C(=O)c2ccc3c4c(-c5ccc(-c6cc7c8c(ccc9c%10c(OC)cc%11c%12c(ccc(c6c89)c%12%10)C(=O)N(CC(CC)CCCC)C%11=O)C(=O)N(CC(CC)CCCC)C7=O)s5)cc5c6c(ccc(c7c(OC)cc(c2c37)C1=O)c64)C(=O)N(CC(CC)CCCC)C5=O,4.34,-5.11,-3.25,-5.65,-3.84,,,1:1,,inverted,ZnO,MoO3,o-DCB,DIO
97216,10.1021/cm504140c,CCCCC(CC)CC(=O)c1cc2c(C)sc(-c3cc4c(-c5ccc(CC(CC)CCCC)s5)c5sc(C)cc5c(-c5ccc(CC(CC)CCCC)s5)c4s3)c2s1,CCCCC(CC)CN1C(=O)c2ccc3c4c(-c5ccc(-c6cc7c8c(ccc9c%10c(OCOC)cc%11c%12c(ccc(c6c89)c%12%10)C(=O)N(CC(CC)CCCC)C%11=O)C(=O)N(CC(CC)CCCC)C7=O)s5)cc5c6c(ccc(c7c(OCOC)cc(c2c37)C1=O)c64)C(=O)N(CC(CC)CCCC)C5=O,6.08,-5.11,-3.25,-5.65,-3.84,,,,,,,,,
97217,10.1021/ja508472j,CCCCC(CC)Cc1cc(C)sc1-c1nc2sc(-c3sc(-c4cc5c(s4)-c4sc(C)cc4[Si]5(CC(CC)CCCC)CC(CC)CCCC)cc3CC(CC)CCCC)nc2s1,CCCCCCCCCCCCC(CCCCCCCCCC)CN1C(=O)c2ccc3c4c(ccc(c24)C1=O)-c1nc2c(-c4ccc(-c5c6nc7c(nc6c(-c6ccccc6)c6nc8c(nc56)-c5ccc6c9c(ccc-8c59)C(=O)N(CC(CCCCCCCCCC)CCCCCCCCCCCC)C6=O)-c5ccc6c8c(ccc-7c58)C(=O)N(CC(CCCCCCCCCC)CCCCCCCCCCCC)C6=O)s4)c4nc5c(nc4c(-c4ccccc4)c2nc1-3)-c1ccc2c3c(ccc-5c13)C(=O)N(CC(CCCCCCCCCC)CCCCCCCCCCCC)C2=O,5.04,-5.1,-3.3,-5.8,-3.8,,175.0,1:2,,inverted,ZnO,MoO3,,
97218,10.1021/ja508472j,CCCCC(CC)Cc1cc(C)sc1-c1nc2sc(-c3sc(-c4cc5c(s4)-c4sc(C)cc4[Si]5(CC(CC)CCCC)CC(CC)CCCC)cc3CC(CC)CCCC)nc2s1,CCCCCCCCCCCCC(CCCCCCCCCC)CN1C(=O)c2ccc3c4c(ccc(c24)C1=O)-c1nc2c(-c4ccccc4)c4nc5c(nc4c(-c4ccccc4)c2nc1-3)-c1ccc2c3c(ccc-5c13)C(=O)N(CC(CCCCCCCCCC)CCCCCCCCCCCC)C2=O,1.44,-5.1,-3.3,-5.8,-3.6,,175.0,1:4,,inverted,ZnO,MoO3,,
97219,10.1021/ja508814z,CCCCCCCCCCCCc1cc(-c2ccc(-c3cc(CCCCCCCCCCCC)c(-c4cc5c(=O)n(CC(CCCC)CCCCCC)c(=O)c6cc(C)sc6c5s4)s3)s2)sc1C,CCCCCCCCN1C(=O)c2c(-c3ccccc3)cc3c4c5c(c6cc(-c7ccccc7)c(c2c36)C1=O)=CC(c1ccccc1)=C1C(=O)N(CCCCCCCC)C(=O)C(C(c2ccccc2)=C4)C15,3.67,-5.58,-3.77,-6.02,-4.01,,,,,inverted,ZnO,MoO3,chloroform,
97220,10.1021/ja508814z,CCCCCCCCCCCCc1cc(-c2ccc(-c3cc(CCCCCCCCCCCC)c(-c4cc5c(=O)n(CC(CCCC)CCCCCC)c(=O)c6cc(C)sc6c5s4)s3)s2)sc1C,CCCCCCCCN1C(=O)c2c(CCc3ccccc3)cc3c4c5c(c6cc(CCc7ccccc7)c(c2c36)C1=O)=CC(CCc1ccccc1)=C1C(=O)N(CCCCCCCC)C(=O)C(C(CCc2ccccc2)=C4)C15,1.2,-5.58,-3.77,-5.92,-3.91,,,,,inverted,ZnO,MoO3,chloroform,
97221,10.1021/ja508814z,CCCCCCCCCCCCc1cc(-c2ccc(-c3cc(CCCCCCCCCCCC)c(-c4cc5c(=O)n(CC(CCCC)CCCCCC)c(=O)c6cc(C)sc6c5s4)s3)s2)sc1C,CCCCCCCCN1C(=O)c2c(CCCCCC)cc3c4c5c(c6cc(CCCCCC)c(c2c36)C1=O)=CC(CCCCCC)=C1C(=O)N(CCCCCCCC)C(=O)C(C(CCCCCC)=C4)C15,0.65,-5.58,-3.77,-5.9,-3.83,,,,,inverted,ZnO,MoO3,chloroform,
97222,10.1021/jacs.5b06414,CCCCCCCCc1ccc(-c2c3sc4cc(-c5ccc(-c6sc(-c7ccc(C)s7)c7c6C(=O)c6c(CC(CC)CCCC)sc(CC(CC)CCCC)c6C7=O)s5)sc4c3c(-c3ccc(CCCCCCCC)s3)c3sc4cc(C)sc4c23)s1,CCCCCC(CCCCC)N1C(=O)C2=CCc3c4c5c6c(cc7sc8cc(c2c3c8c75)C1=O)C(=O)N(C(CCCCC)CCCCC)C(=O)C6=CC4c1cc2c(=O)n(C(CCCCC)CCCCC)c(=O)c3cc4sc5cc6c(=O)n(C(CCCCC)CCCCC)c(=O)c7ccc8c1c(c23)c4c5c8c76,7.16,-5.36,-3.43,-6.05,-3.85,,,,,conventional,PFN-Br,PEDOT:PSS,chlorobenzene,DIO
97223,10.1021/jacs.5b11149,CCCCCCCCc1ccc(-c2c3sc4cc(-c5ccc(-c6sc(-c7ccc(C)s7)c7c6C(=O)c6c(CC(CC)CCCC)sc(CC(CC)CCCC)c6C7=O)s5)sc4c3c(-c3ccc(CCCCCCCC)s3)c3sc4cc(C)sc4c23)s1,CCCCCCC(CCCCCC)N1C(=O)C2=CCc3c4c5c6c(cc7[se]c8cc(c2c3c8c75)C1=O)C(=O)N(C(CCCCCC)CCCCCC)C(=O)C6=CC4c1cc2c(=O)n(C(CCCCCC)CCCCCC)c(=O)c3cc4[se]c5cc6c(=O)n(C(CCCCCC)CCCCCC)c(=O)c7ccc8c1c(c23)c4c5c8c76,8.42,-5.36,-3.43,-6.09,-3.87,,,1:1,,conventional,Ca,PEDOT:PSS,chlorobenzene,DIO
97224,10.1021/jacs.7b01606,CCCCCCCCCCCCC(CCCCCCCCCC)Cc1cc(-c2c3ccsc3c(-c3cc(CC(CCCCCCCCCC)CCCCCCCCCCCC)c(-c4c(F)c(F)c(-c5ccc(C)s5)c5nn(CCC)nc45)s3)c3ccsc23)sc1C,CCCCCCCCC1(CCCCCCCC)c2cc3c(cc2-c2sc(-c4ccc(/C=C5\SC(=S)N(CC)C5=O)c5nsnc45)cc21)C(CCCCCCCC)(CCCCCCCC)c1cc(-c2ccc(/C=C4\SC(=S)N(CC)C4=O)c4nsnc24)sc1-3,11.6,-5.47,-3.42,-5.51,-3.88,,,,,,,,,
97225,10.1021/jacs.7b09998.s001,CCCCCCCCCC(CCCCCCCC)COC(=O)c1cc(-c2c(F)c(F)c(-c3cc(C(=O)OCC(CCCCCCCC)CCCCCCCCC)c(-c4cc(CC(CCCCCC)CCCCCCC)c(-c5ccc(-c6c(F)c(F)c(-c7ccc(C)s7)c7nsnc67)s5)s4)s3)c3nsnc23)sc1-c1cc(CC(CCCCCC)CCCCCCC)c(C)s1,CCCCCCC(CCCCCC)N1C(=O)c2ccc3c4c5c(c6ccc(c2c36)C1=O)=CC=C1C(=O)N(C(CCCCCC)CCCCCC)C(=O)C(C=C4c2ccc(-c3cc(-c4ccc(-c6cc7c8c(ccc9c%10c%11c(c6c89)C=CC6C(=O)N(C(CCCCCC)CCCCCC)C(=O)C(=CC=%10)C%116)C(=O)N(C(CCCCCC)CCCCCC)C7=O)s4)c(-c4ccc(C6=CC7C(=O)N(C(CCCCCC)CCCCCC)C(=O)C8=CC=c9c(c6c6ccc%10c%11c(ccc9c6%11)C(=O)N(C(CCCCCC)CCCCCC)C%10=O)C87)s4)cc3-c3ccc(C4=c6c7c(c8ccc9c%10c(ccc6c8%10)C(=O)N(C(CCCCCC)CCCCCC)C9=O)C=CC6C(=O)N(C(CCCCCC)CCCCCC)C(=O)C(=C4)C76)s3)s2)C15,7.11,-5.46,-3.66,-5.92,-3.68,,,,,,,,,
97226,10.1021/jacs.7b09998.s001,CCCCCCCCCC(CCCCCCCC)COC(=O)c1cc(-c2c(F)c(F)c(-c3cc(C(=O)OCC(CCCCCCCC)CCCCCCCCC)c(-c4cc(CC(CCCCCC)CCCCCCC)c(-c5ccc(-c6c(F)c(F)c(-c7ccc(C)s7)c7nsnc67)s5)s4)s3)c3nsnc23)sc1-c1cc(CC(CCCCCC)CCCCCCC)c(C)s1,CCCCCCC(CCCCCC)N1C(=O)c2ccc3c4c5c6c(c7sc(-c8cc(-c9cc%10c(s9)c9c%11c%12c(c%13ccc%14c%15c(cc%10c%11c%15%13)C(=O)N(C(CCCCCC)CCCCCC)C%14=O)=CC=C%10C(=O)N(C(CCCCCC)CCCCCC)C(=O)C(C=9)C%10%12)c(-c9cc%10c%11c%12c%13c(c%14ccc%15c%16c(cc(c%10s9)c%12c%16%14)C(=O)N(C(CCCCCC)CCCCCC)C%15=O)=CC=C9C(=O)N(C(CCCCCC)CCCCCC)C(=O)C(C=%11)C9%13)cc8-c8cc9c(s8)c8c%10c%11c(c%12ccc%13c%14c(cc9c%10c%14%12)C(=O)N(C(CCCCCC)CCCCCC)C%13=O)=CC=C9C(=O)N(C(CCCCCC)CCCCCC)C(=O)C(C=8)C9%11)cc7c7cc(c2c3c67)C1=O)C=C1C(=O)N(C(CCCCCC)CCCCCC)C(=O)C(C=C4)C15,10.58,-5.46,-3.66,-5.74,-3.58,,,,,,,,,
97227,10.1021/jacs.8b05834,CCCCC(CC)COC(=O)c1sc2c(-c3cc4c(-c5ccc(CC(CC)CCCC)s5)c5sc(C)cc5c(-c5ccc(CC(CC)CCCC)s5)c4s3)sc(C)c2c1F,CCCCCCc1ccc(C2(c3ccc(CCCCCC)cc3)c3cc4c(cc3-c3sc5c(sc6c7cc8c(=O)n(C(CCCCC)CCCCC)c(=O)c9ccc%10c%11ccc%12c(=O)n(C(CCCCC)CCCCC)c(=O)c%13cc(c56)c(c%11c%12%13)c7c%10c98)c32)C(c2ccc(CCCCCC)cc2)(c2ccc(CCCCCC)cc2)c2c-4sc3c2sc2c4cc5c(=O)n(C(CCCCC)CCCCC)c(=O)c6ccc7c8ccc9c(=O)n(C(CCCCC)CCCCC)c(=O)c%10cc(c32)c(c8c9%10)c4c7c65)cc1,7.77,-5.33,-3.68,-5.55,-3.75,,,,,,,,,
97228,10.1021/jacs.8b12126,CCCCC(CC)Cc1sc(-c2c3cc(-c4ccc(-c5sc(-c6ccc(C)s6)c6c5C(=O)c5c(CC(CC)CCCC)sc(CC(CC)CCCC)c5C6=O)s4)sc3c(-c3cc(F)c(CC(CC)CCCC)s3)c3cc(C)sc23)cc1F,CCCCC(CC)CC1(CC(CC)CCCC)c2cc(/C=C3\C(=O)c4cc(Cl)c(Cl)cc4C3=C(C#N)C#N)sc2-c2sc(-c3cc(F)c(-c4cc5c(s4)-c4sc(/C=C6\C(=O)c7cc(Cl)c(Cl)cc7C6=C(C#N)C#N)cc4C5(CC(CC)CCCC)CC(CC)CCCC)cc3F)cc21,11.75,-5.48,-3.64,-5.54,-3.87,,,,,inverted,ZnO,MoO3,,
97229,10.1021/jacs.8b12126,CCCCC(CC)Cc1ccc(-c2c3cc(-c4ccc(-c5sc(-c6ccc(C)s6)c6c5C(=O)c5c(CC(CC)CCCC)sc(CC(CC)CCCC)c5C6=O)s4)sc3c(-c3ccc(CC(CC)CCCC)s3)c3cc(C)sc23)s1,CCCCC(CC)CC1(CC(CC)CCCC)c2cc(/C=C3\C(=O)c4cc(Cl)c(Cl)cc4C3=C(C#N)C#N)sc2-c2sc(-c3cc(F)c(-c4cc5c(s4)-c4sc(/C=C6\C(=O)c7cc(Cl)c(Cl)cc7C6=C(C#N)C#N)cc4C5(CC(CC)CCCC)CC(CC)CCCC)cc3F)cc21,9.03,-5.33,-3.53,-5.54,-3.87,,,,,inverted,ZnO,MoO3,,
97230,10.1021/jacs.8b12126,CCCCC(CC)Cc1ccc(-c2c3cc(-c4ccc(-c5sc(-c6ccc(C)s6)c6c5C(=O)c5c(CC(CC)CCCC)sc(CC(CC)CCCC)c5C6=O)s4)sc3c(-c3ccc(CC(CC)CCCC)s3)c3cc(C)sc23)s1,CCCCC(CC)CC1(CC(CC)CCCC)c2cc(/C=C3\C(=O)c4cc(OC)c(F)cc4C3=C(C#N)C#N)sc2-c2sc(-c3cc(F)c(-c4cc5c(s4)-c4sc(/C=C6\C(=O)c7cc(F)c(OC)cc7C6=C(C#N)C#N)cc4C5(CC(CC)CCCC)CC(CC)CCCC)cc3F)cc21,8.32,-5.33,-3.53,-5.49,-3.75,,,,,inverted,ZnO,MoO3,,
97231,10.1021/jacs.8b12126,CCCCC(CC)Cc1ccc(-c2c3cc(-c4ccc(-c5sc(-c6ccc(C)s6)c6c5C(=O)c5c(CC(CC)CCCC)sc(CC(CC)CCCC)c5C6=O)s4)sc3c(-c3ccc(CC(CC)CCCC)s3)c3cc(C)sc23)s1,CCCCC(CC)CC1(CC(CC)CCCC)c2cc(/C=C3\C(=O)c4ccccc4C3=C(C#N)C#N)sc2-c2sc(-c3cc(F)c(-c4cc5c(s4)-c4sc(/C=C6\C(=O)c7ccccc7C6=C(C#N)C#N)cc4C5(CC(CC)CCCC)CC(CC)CCCC)cc3F)cc21,8.43,-5.33,-3.53,-5.49,-2.98,,,,,inverted,ZnO,MoO3,,
97232,10.1021/jacs.8b12126,CCCCCCCCC(CCCCCC)COc1cnc2c(C)c(F)c(F)c(-c3ccc(C)s3)c2n1,CCCCC(CC)CC1(CC(CC)CCCC)c2cc(/C=C3\C(=O)c4cc(Cl)c(Cl)cc4C3=C(C#N)C#N)sc2-c2sc(-c3cc(F)c(-c4cc5c(s4)-c4sc(/C=C6\C(=O)c7cc(Cl)c(Cl)cc7C6=C(C#N)C#N)cc4C5(CC(CC)CCCC)CC(CC)CCCC)cc3F)cc21,10.42,-5.54,-2.98,-5.54,-3.87,,,,,inverted,ZnO,MoO3,,
97233,10.1021/jacs.8b12126,CCCCCCCCC(CCCCCC)COc1cnc2c(C)c(F)c(F)c(-c3ccc(C)s3)c2n1,CCCCC(CC)CC1(CC(CC)CCCC)c2cc(/C=C3\C(=O)c4ccccc4C3=C(C#N)C#N)sc2-c2sc(-c3cc(F)c(-c4cc5c(s4)-c4sc(/C=C6\C(=O)c7ccccc7C6=C(C#N)C#N)cc4C5(CC(CC)CCCC)CC(CC)CCCC)cc3F)cc21,3.68,-5.54,-2.98,-5.49,-2.98,,,,,inverted,ZnO,MoO3,,
97234,10.1021/jacs.9b08988,CCCCC(CC)COC(=O)c1sc2c(-c3cc4c(-c5ccc(CC(CC)CCCC)s5)c5sc(C)cc5c(-c5ccc(CC(CC)CCCC)s5)c4s3)sc(C)c2c1F,CCCCCCc1ccc(C2(c3ccc(CCCCCC)cc3)c3cc4c(cc3-c3sc(/C=C5\C(=O)c6cc(F)c(F)cc6C5=C(C#N)C#N)cc32)C(c2ccc(CCCCCC)cc2)(c2ccc(CCCCCC)cc2)c2c-4sc3c2C(c2ccc(CCCCCC)cc2)(c2ccc(CCCCCC)cc2)c2c-3sc3cc(/C=C4\C(=O)c5cc(F)c(F)cc5C4=C(C#N)C#N)sc23)cc1,13.7,-5.2,-3.59,-5.5,-3.93,,,,,,,,,
97235,10.1021/jacs.9b08988,CCCCC(CC)COC(=O)c1sc2c(-c3cc4c(-c5ccc(CC(CC)CCCC)s5)c5sc(C)cc5c(-c5ccc(CC(CC)CCCC)s5)c4s3)sc(C)c2c1F,CCCCCCc1ccc(C2(c3ccc(CCCCCC)cc3)c3cc4c(cc3-c3sc(/C=C5\C(=O)c6cc(F)c(F)cc6C5=C(C#N)C#N)cc32)C(c2ccc(CCCCCC)cc2)(c2ccc(CCCCCC)cc2)c2cc(/C=C3\C(=O)c5cc(F)c(F)cc5C3=C(C#N)C#N)sc2-4)cc1,5.61,-5.2,-3.59,-5.82,-4.05,,,,,,,,,
97236,10.1021/jacs.9b08988,CCCCC(CC)COC(=O)c1sc2c(-c3cc4c(-c5ccc(CC(CC)CCCC)s5)c5sc(C)cc5c(-c5ccc(CC(CC)CCCC)s5)c4s3)sc(C)c2c1F,CCCCCCc1ccc(C2(c3ccc(CCCCCC)cc3)c3cc4c(cc3-c3sc5c(c32)C(c2ccc(CCCCCC)cc2)(c2ccc(CCCCCC)cc2)c2cc(/C=C3\C(=O)c6cc(F)c(F)cc6C3=C(C#N)C#N)sc2-5)C(c2ccc(CCCCCC)cc2)(c2ccc(CCCCCC)cc2)c2c-4sc3c2C(c2ccc(CCCCCC)cc2)(c2ccc(CCCCCC)cc2)c2cc(/C=C4\C(=O)c5cc(F)c(F)cc5C4=C(C#N)C#N)sc2-3)cc1,4.48,-5.2,-3.59,-5.32,-3.86,,,,,,,,,
97237,10.1038/ncomms9242,CCCCC(CC)COC(=O)c1sc2c(-c3cc4c(-c5ccc(CC(CC)CCCC)s5)c5sc(C)cc5c(-c5ccc(CC(CC)CCCC)s5)c4s3)sc(C)c2c1F,CCCCCC(CCCCC)N1C(=O)c2ccc3c4c5c6c(c7c8c9c%10c%11c(c%12c%13c%14c%15c%16c(c%17c%18c%19c%20c(c%21ccc%22c%23c(cc(c%17c%17cc%24c%25c(cc(c%12c%12cc%26c%27c(cc(c7c7cc(c2c3c67)C1=O)c9c%27c%11%12)C(=O)N(C(CCCCC)CCCCC)C%26=O)c%14c%25c%16%17)C(=O)N(C(CCCCC)CCCCC)C%24=O)c%19c%23%21)C(=O)N(C(CCCC)CCCCC)C%22=O)=CC=C1C(=O)N(C(CCCCC)CCCCC)C(=O)C(C=%18)C1%20)C=C1C(=O)N(C(CCCCC)CCCCC)C(=O)C(C=%13)C1%15)C=C1C(=O)N(C(CCCCC)CCCCC)C(=O)C(C=8)C1%10)C=C1C(=O)N(C(CCCCC)CCCCC)C(=O)C(C=C4)C15,8.3,-5.22,-3.64,-6.26,-3.91,100.0,80.0,1:1,,inverted,ZnO,MoO3,chlorobenzene,DIO
97238,10.1038/ncomms9242,CCCCC(CC)COC(=O)c1sc2c(-c3cc4c(-c5ccc(CC(CC)CCCC)s5)c5sc(C)cc5c(-c5ccc(CC(CC)CCCC)s5)c4s3)sc(C)c2c1F,CCCCCC(CCCCC)N1C(=O)c2ccc3c4c5c6c(c7c8c9c%10c%11c(c%12c%13c%14c%15c(c%16ccc%17c%18c(cc(c%12c%12cc%19c%20c(cc(c7c7cc(c2c3c67)C1=O)c9c%20c%11%12)C(=O)N(C(CCCCC)CCCCC)C%19=O)c%14c%18%16)C(=O)N(C(CCCCC)CCCCC)C%17=O)=CC=C1C(=O)N(C(CCCCC)CCCCC)C(=O)C(C=%13)C1%15)C=C1C(=O)N(C(CCCCC)CCCCC)C(=O)C(C=8)C1%10)C=C1C(=O)N(C(CCCCC)CCCCC)C(=O)C(C=C4)C15,7.9,-5.22,-3.64,-6.23,-3.86,100.0,80.0,1:1.5,,inverted,ZnO,MoO3,chlorobenzene,DIO
97239,10.1038/ncomms9242,CCCCC(CC)COC(=O)c1sc2c(-c3cc4c(OCC(CC)CCCC)c5sccc5c(OCC(CC)CCCC)c4s3)scc2c1F,CCCCCC(CCCCC)N1C(=O)c2ccc3c4c5c6c(c7c8c9c%10c%11c(c%12c%13c%14c%15c%16c(c%17c%18c%19c%20c(c%21ccc%22c%23c(cc(c%17c%17cc%24c%25c(cc(c%12c%12cc%26c%27c(cc(c7c7cc(c2c3c67)C1=O)c9c%27c%11%12)C(=O)N(C(CCCCC)CCCCC)C%26=O)c%14c%25c%16%17)C(=O)N(C(CCCCC)CCCCC)C%24=O)c%19c%23%21)C(=O)N(C(CCCC)CCCCC)C%22=O)=CC=C1C(=O)N(C(CCCCC)CCCCC)C(=O)C(C=%18)C1%20)C=C1C(=O)N(C(CCCCC)CCCCC)C(=O)C(C=%13)C1%15)C=C1C(=O)N(C(CCCCC)CCCCC)C(=O)C(C=8)C1%10)C=C1C(=O)N(C(CCCCC)CCCCC)C(=O)C(C=C4)C15,6.5,-5.15,-3.43,-6.26,-3.91,100.0,80.0,1:1,,inverted,ZnO,MoO3,chlorobenzene,DIO
97240,10.1038/ncomms9242,CCCCC(CC)COC(=O)c1sc2c(-c3cc4c(OCC(CC)CCCC)c5sccc5c(OCC(CC)CCCC)c4s3)scc2c1F,CCCCCC(CCCCC)N1C(=O)c2ccc3c4c5c6c(c7c8c9c%10c%11c(c%12c%13c%14c%15c(c%16ccc%17c%18c(cc(c%12c%12cc%19c%20c(cc(c7c7cc(c2c3c67)C1=O)c9c%20c%11%12)C(=O)N(C(CCCCC)CCCCC)C%19=O)c%14c%18%16)C(=O)N(C(CCCCC)CCCCC)C%17=O)=CC=C1C(=O)N(C(CCCCC)CCCCC)C(=O)C(C=%13)C1%15)C=C1C(=O)N(C(CCCCC)CCCCC)C(=O)C(C=8)C1%10)C=C1C(=O)N(C(CCCCC)CCCCC)C(=O)C(C=C4)C15,6.4,-5.15,-3.43,-6.23,-3.86,100.0,80.0,1:1.5,,inverted,ZnO,MoO3,chlorobenzene,DIO
97241,10.1038/s41467-018-04502-3,CCCCC(CC)COC(=O)c1sc2c(-c3cc4c(-c5ccc(CC(CC)CCCC)s5)c5sc(C)cc5c(-c5ccc(CC(CC)CCCC)s5)c4s3)sc(C)c2c1F,CCCCC(CC)CC1(CC(CC)CCCC)c2cc3c(cc2-c2sc(-c4ccc(/C=C5\SC(=S)N(CC)C5=O)c5nsnc45)cc21)C(CC(CC)CCCC)(CC(CC)CCCC)c1cc(-c2ccc(/C=C4\SC(=S)N(CC)C4=O)c4nsnc24)sc1-3,12.0,-5.22,-3.64,-5.51,-3.88,80.0,,1:1,,inverted,ZnO,MoO3,chlorobenzene,
97242,10.1038/s41467-019-10351-5,CCCCC(CC)Cc1sc(-c2c3cc(-c4ccc(-c5sc(-c6ccc(C)s6)c6c5C(=O)c5c(CC(CC)CCCC)sc(CC(CC)CCCC)c5C6=O)s4)sc3c(-c3cc(F)c(CC(CC)CCCC)s3)c3cc(C)sc23)cc1F,CCCCCCCCCCCc1c(/C=C2\C(=O)c3cc(Cl)c(Cl)cc3C2=C(C#N)C#N)sc2c1sc1c3c4nsnc4c4c5sc6c(CCCCCCCCCCC)c(/C=C7\C(=O)c8cc(Cl)c(Cl)cc8C7=C(C#N)C#N)sc6c5n(CC(CC)CCCC)c4c3n(CC(CC)CCCC)c21,16.5,-5.45,-3.64,-5.68,-4.12,,100.0,1:1,,inverted,ZnO,MoO3,,
97243,10.1038/s41467-019-10351-5,CCCCC(CC)Cc1sc(-c2c3cc(-c4ccc(-c5sc(-c6ccc(C)s6)c6c5C(=O)c5c(CC(CC)CCCC)sc(CC(CC)CCCC)c5C6=O)s4)sc3c(-c3cc(F)c(CC(CC)CCCC)s3)c3cc(C)sc23)cc1F,CCCCCCCCCCCc1c(/C=C2\C(=O)c3cc(F)c(F)cc3C2=C(C#N)C#N)sc2c1sc1c3c4nsnc4c4c5sc6c(CCCCCCCCCCC)c(/C=C7\C(=O)c8cc(F)c(F)cc8C7=C(C#N)C#N)sc6c5n(CC(CC)CCCC)c4c3n(CC(CC)CCCC)c21,15.6,-5.45,-3.64,-5.65,-4.02,,100.0,1:1.2,0.5 vol%,inverted,ZnO,MoO3,,
97244,10.1039/c3ee42484g,CCCCC(CC)CC(=O)c1cc2c(C)sc(-c3cc4c(-c5ccc(CC(CC)CCCC)s5)c5sc(C)cc5c(-c5ccc(CC(CC)CCCC)s5)c4s3)c2s1,CCCCCCCC(CCCCCCC)N1C(=O)C2=CC=c3c4c(c5ccc6c7c(ccc3c57)C(=O)N(N3C(=O)c5ccc7c8c9c(c%10ccc(c5c7%10)C3=O)=CC=C3C(=O)N(C(CCCCCCC)CCCCCCC)C(=O)C(C=C8)C39)C6=O)C=CC(C1=O)C24,3.2,-5.11,-3.25,-5.9,-3.8,,,1:1,,conventional,,PEDOT:PSS,chlorobenzene,
97245,10.1039/c3py00457k,CCCCCCc1cc(C)sc1C,CCCCCCC(CCCCCC)N1C(=O)c2ccc3c4c5c(c6c(OCCOC)cc(c2c36)C1=O)=CC=C1C(=O)N(C(CCCCCC)CCCCCC)C(=O)C(C=C4c2cc3c(-c4ccc(CC(CC)CCCC)s4)c4sc(-c6cc7c8c(ccc9c%10c%11c(c6c98)=CC=C6C(=O)N(C(CCCCCC)CCCCCC)C(=O)C(C=C%10OCCOC)C6%11)C(=O)N(C(CCCCCC)CCCCCC)C7=O)cc4c(-c4ccc(CC(CC)CCCC)s4)c3s2)C15,1.95,-5.0,-3.1,-5.48,-3.84,,,1:2.2,,conventional,Ca,PEDOT:PSS,o-DCB,
97246,10.1039/c3ta14839d,CCCCCCc1cc(C)sc1C,CCCCCCCCC(CCCCCCCC)n1c(=O)c2ccc3c4c(ccc(c1=O)c24)c1c3c2c3ccc4c(=O)n(C(CCCCCCCC)CCCCCCCC)c(=O)c5ccc(c3c45)c2c2c3ccc4c(=O)n(C(CCCCCCCC)CCCCCCCC)c(=O)c5ccc(c3c54)c12,1.6,-5.2,-3.2,-6.1,-3.9,100.0,,,,conventional,LiF,PEDOT:PSS,,
97247,10.1039/c4ee02990a,CCCCC(CC)COC(=O)c1sc2c(-c3cc4c(-c5ccc(CC(CC)CCCC)s5)c5sc(C)cc5c(-c5ccc(CC(CC)CCCC)s5)c4s3)sc(C)c2c1F,CCCCCC(CCCCC)N1C(=O)c2ccc3c4c5c(c6ccc(c2c36)C1=O)=C(C1=CC2C(C=C1)c1ccc(-c3cc6c7c(ccc8c9c%10c(c3c87)=CC=C3C(=O)N(C(CCCCC)CCCCC)C(=O)C(C=C9)C3%10)C(=O)N(C(CCCCC)CCCCC)C6=O)cc1C21c2ccccc2C2C=CC=CC21)C=C1C(=O)N(C(CCCCC)CCCCC)C(=O)C(C=C4)C15,3.0,-5.39,-3.79,-5.9,-3.83,,,,,inverted,ZnO,V2O5,,
97248,10.1039/c4ee02990a,CCCCCCCCCCCCC(CCCCCCCCCC)Cc1csc(-c2c(F)c(F)c(-c3cc(CC(CCCCCCCCCC)CCCCCCCCCCCC)c(-c4ccc(-c5cccs5)s4)s3)c3nsnc23)c1,CCCCCC(CCCCC)N1C(=O)c2ccc3c4c5c(c6ccc(c2c36)C1=O)=C(C1=CC2C(C=C1)c1ccc(-c3cc6c7c(ccc8c9c%10c(c3c87)=CC=C3C(=O)N(C(CCCCC)CCCCC)C(=O)C(C=C9)C3%10)C(=O)N(C(CCCCC)CCCCC)C6=O)cc1C21c2ccccc2C2C=CC=CC21)C=C1C(=O)N(C(CCCCC)CCCCC)C(=O)C(C=C4)C15,6.3,-5.29,-3.65,-5.9,-3.83,,,,,inverted,ZnO,V2O5,,
97249,10.1039/c4ee02990a,CCCCCCCCCCCCC(CCCCCCCCCC)Cc1csc(-c2c(F)c(F)c(-c3cc(CC(CCCCCCCCCC)CCCCCCCCCCCC)c(-c4ccc(-c5cccs5)s4)s3)c3nsnc23)c1,CCCCCCC(CCCCCC)N1C(=O)c2ccc3c4ccc5c6c(cc(-c7cc8cc9c(=O)n(C(CCCCCC)CCCCCC)c(=O)c%10ccc%11c%12ccc%13c(=O)n(C(CCCCCC)CCCCCC)c(=O)c%14cc7c(c8c%11c%109)c%12c%13%14)c(c7ccc(c2c37)C1=O)c64)C(=O)N(C(CCCCCC)CCCCCC)C5=O,5.4,-5.29,-3.65,-5.99,-3.96,,,,,inverted,ZnO,V2O5,,
97250,10.1039/c4ra05584e,CCCCCCc1cc(C)sc1C,CC(C)(C)c1ccc2c(c1)c1cc(C(C)(C)C)ccc1n2CCCCCCN1c2ccccc2Sc2cc(C=C(C#N)C#N)ccc21,4.16,-5.0,-3.1,-5.58,-3.4,,60.0,1:1,,conventional,TiO2,PEDOT:PSS,THF,DIO
97251,10.1039/c4ta02851a,CCCCC(CC)CC(=O)c1cc2c(C)sc(-c3cc4c(-c5ccc(CC(CC)CCCC)s5)c5sc(C)cc5c(-c5ccc(CC(CC)CCCC)s5)c4s3)c2s1,CCC(CC)N1C(=O)c2ccc3c4c5c(c6ccc(c2c36)C1=O)=CC=C1C(=O)N(C(CC)CC)C(=O)C(C=C4)C15,3.71,-5.11,-3.25,-5.9,-3.8,,,,,,,,,DIO
97252,10.1039/c4ta05310a,CCCCCCc1cc(C)sc1C,c1cc2ccc3ccc4ccc5ccc1c1c2c3c4c51,0.19,-5.0,-3.1,-6.3,-2.65,,,1:1,,,,,,
97253,10.1039/c4ta05310a,CCCCCCc1cc(C)sc1C,CCCCCCN1C(=O)c2ccc(-c3cc4ccc5ccc6ccc7ccc3c3c7c6c5c43)cc2C1=O,0.32,-5.0,-3.1,-6.3,-3.1,,,1:1,,,,,,
97254,10.1039/c4ta05310a,CCCCCCc1cc(C)sc1C,CCCCCCN1C(=O)c2cccc3c(-c4cc5ccc6ccc7ccc8ccc4c4c8c7c6c54)ccc(c23)C1=O,1.03,-5.0,-3.1,-6.28,-3.24,,,1:1,,,,,,
97255,10.1039/c5cc08023a,CCCCCCCCC(CCCCCC)COc1c(F)c(-c2ccc(-c3ccc4c5ccc(C)cc5n(CC(CC)CCCC)c4c3)s2)c2nsnc2c1-c1ccc(C)s1,CCCCCCCCN1C(=O)c2cccc3c(C#CC#Cc4ccc5c6c(cccc46)C(=O)N(CCCCCCCC)C5=O)ccc(c23)C1=O,3.71,-5.28,-3.33,-6.0,-3.57,52.0,,1:3,,conventional,LiF,PEDOT:PSS,o-DCB,CN
97256,10.1039/c5cc08023a,CCCCCCCCCCCCOc1c(OCCCCCCCCCCCC)c(-c2ccc(-c3ccc4c5ccc(C)cc5n(CCCCCCCCC)c4c3)s2)c2nsnc2c1-c1ccc(C)s1,CCCCCCCCN1C(=O)c2cccc3c(C#CC#Cc4ccc5c6c(cccc46)C(=O)N(CCCCCCCC)C5=O)ccc(c23)C1=O,1.87,-5.23,-3.26,-6.0,-3.57,47.0,,1:3,,conventional,LiF,PEDOT:PSS,o-DCB,CN
97257,10.1039/c5ra03607k,CCCCCCc1cc(C)sc1C,CCCCCCCCC(CCCCCCCC)n1c2cc(-c3ccc(/C=C(\C#N)C(=O)OCC)s3)ccc2c2ccc(-c3ccc(/C=C(\C#N)C(=O)OCC)s3)cc21,1.03,-5.2,-3.2,-5.63,-3.37,200.0,100.0,1.0:1.5,,conventional,LiF,PEDOT:PSS,o-DCB,
97258,10.1039/c5ra03607k,CCCCCCc1cc(C)sc1C,CCCCCCCCC(CCCCCCCC)n1c2cc(-c3ccc(/C=C4\C(=O)c5ccccc5C4=C(C#N)C#N)s3)ccc2c2ccc(-c3ccc(/C=C4\C(=O)c5ccccc5C4=C(C#N)C#N)s3)cc21,0.02,-5.2,-3.2,-5.57,-3.57,200.0,100.0,1.0:1.5,,conventional,LiF,PEDOT:PSS,o-DCB,
97259,10.1039/c5ra03607k,CCCCCCc1cc(C)sc1C,CCCCCCCCC(CCCCCCCC)n1c2cc(-c3ccc(/C=C4\SC(=S)N(CC)C4=O)s3)ccc2c2ccc(-c3ccc(/C=C4\SC(=S)N(CC)C4=O)s3)cc21,2.56,-5.2,-3.2,-5.53,-3.48,200.0,100.0,1.0:1.5,,conventional,LiF,PEDOT:PSS,o-DCB,
97260,10.1039/c5ra03607k,CCCCCCc1cc(C)sc1C,CCCCCCCCC1(CCCCCCCC)c2cc(-c3ccc(/C=C(\C#N)C(=O)OCC)s3)ccc2-c2ccc(-c3ccc(/C=C(\C#N)C(=O)OCC)s3)cc21,1.26,-5.2,-3.2,-5.7,-3.37,200.0,100.0,1.0:1.0,,conventional,LiF,PEDOT:PSS,o-DCB,
97261,10.1039/c5ra03607k,CCCCCCc1cc(C)sc1C,CCCCCCCCC1(CCCCCCCC)c2cc(-c3ccc(/C=C4\C(=O)c5ccccc5C4=C(C#N)C#N)s3)ccc2-c2ccc(-c3ccc(/C=C4\C(=O)c5ccccc5C4=C(C#N)C#N)s3)cc21,1.32,-5.2,-3.2,-5.7,-3.63,200.0,80.0,1.0:1.0,,conventional,LiF,PEDOT:PSS,o-DCB,
97262,10.1039/c5ra03607k,CCCCCCc1cc(C)sc1C,CCCCCCCCC1(CCCCCCCC)c2cc(-c3ccc(/C=C4\SC(=S)N(CC)C4=O)s3)ccc2-c2ccc(-c3ccc(/C=C4\SC(=S)N(CC)C4=O)s3)cc21,3.08,-5.2,-3.2,-5.58,-3.48,200.0,100.0,1.0:1.5,,conventional,LiF,PEDOT:PSS,o-DCB,
