Repository: JiYiqaq/PCE-KA-GNN

# Data directory

- `raw/Active_Database.csv` is the immutable source dataset bundled under CC BY 4.0. Do not overwrite it with processed data.
- `processed/` is created and populated by the training pipeline. Generated `.pt` and `.pth` caches are intentionally ignored by Git because they can exceed GitHub's normal single-file limit.

See `../DATA_LICENSE.md` for provenance, license and checksum information.

File: data/processed/device_records.csv (part 178 of 250)
record_id,doi,donor_smiles,acceptor_smiles,pce,homo_d,lumo_d,homo_a,lumo_a,active_layer_thickness,annealing_temp,d_a_ratio,additive_ratio,device_type,etl_canonical,htl_canonical,solvent_canonical,additive_canonical
97263,10.1039/c5tc00865d,CCCCC(CC)CC(=O)c1cc2c(C)sc(-c3cc4c(-c5ccc(CC(CC)CCCC)s5)c5sc(C)cc5c(-c5ccc(CC(CC)CCCC)s5)c4s3)c2s1,CCCCCCCCCCCCC(CCCCCCCC)N1C(=O)c2ccc3c4c5c(c6ccc(c2c36)C1=O)=C(c1ccc(C(c2ccc(C3=c6c7c(c8ccc9c%10c(ccc6c8%10)C(=O)N(C(CCCCCCCC)CCCCCCCCCCCC)C9=O)C=CC6C(=O)N(C(CCCCCCCC)CCCCCCCCCCCC)C(=O)C(=C3)C76)cc2)(c2ccc(-c3cc6c7c(ccc8c9c%10c(c3c87)=CC=C3C(=O)N(C(CCCCCCCC)CCCCCCCCCCCC)C(=O)C(C=C9)C3%10)C(=O)N(C(CCCCCCCC)CCCCCCCCCCCC)C6=O)cc2)c2ccc(-c3cc6c7c(ccc8c9c%10c(c3c87)=CC=C3C(=O)N(C(CCCCCCCC)CCCCCCCCCCCC)C(=O)C(C=C9)C3%10)C(=O)N(C(CCCCCCCC)CCCCCCCCCCCC)C6=O)cc2)cc1)C=C1C(=O)N(C(CCCCCCCC)CCCCCCCCCCCC)C(=O)C(C=C4)C15,2.73,-5.11,-3.25,-5.96,-3.82,,180.0,1:1,,inverted,ZnO,PEDOT:PSS,o-DCB,DIO
97264,10.1039/c6ta08870h,CCCCC(CC)COC(=O)c1sc2c(-c3cc4c(-c5ccc(CC(CC)CCCC)s5)c5sc(C)cc5c(-c5ccc(CC(CC)CCCC)s5)c4s3)sc(C)c2c1F,CCCCCC(CCCCC)N1C(=O)C2=CCc3c4c5c6c(ccc5c5ccc(c2c35)C1=O)C(=O)N(C(CCCCC)CCCCC)C(=O)C6=CC4,2.48,-5.22,-3.64,-6.08,-3.8,100.0,,1:1,,inverted,ZnO,V2O5,chlorobenzene,DIO
97265,10.1039/c6ta08870h,CCCCC(CC)COC(=O)c1sc2c(-c3cc4c(-c5ccc(CC(CC)CCCC)s5)c5sc(C)cc5c(-c5ccc(CC(CC)CCCC)s5)c4s3)sc(C)c2c1F,CCCCCC(CCCCC)N1C(=O)C2=CCc3c4c5c6c(ccc5c5ccc(c2c35)C1=O)C(=O)N(C(CCCCC)CCCCC)C(=O)C6=CC4c1cc2c3c4c(c5c6c7c(ccc6c14)C(=O)N(C(CCCCC)CCCCC)C(=O)C7=CC5)CC=C3C(=O)N(C(CCCCC)CCCCC)C2=O,5.32,-5.22,-3.64,-6.09,-3.88,100.0,,1:1,,inverted,ZnO,V2O5,chlorobenzene,DIO
97266,10.1039/c6ta08870h,CCCCC(CC)COC(=O)c1sc2c(-c3cc4c(-c5ccc(CC(CC)CCCC)s5)c5sc(C)cc5c(-c5ccc(CC(CC)CCCC)s5)c4s3)sc(C)c2c1F,CCCCCC(CCCCC)N1C(=O)C2=CCc3c4c5c6c(ccc5c5ccc(c2c35)C1=O)C(=O)N(C(CCCCC)CCCCC)C(=O)C6=CC4c1ccc2c(c1)C1(c3cc(-c4cc5c6c7c(c8c9c%10c(ccc9c47)C(=O)N(C(CCCCC)CCCCC)C(=O)C%10=CC8)CC=C6C(=O)N(C(CCCCC)CCCCC)C5=O)ccc3-2)c2cc(-c3cc4c5c6c(c7c8c9c(ccc8c36)C(=O)N(C(CCCCC)CCCCC)C(=O)C9=CC7)CC=C5C(=O)N(C(CCCCC)CCCCC)C4=O)ccc2-c2ccc(C3C=C4C(=O)N(C(CCCCC)CCCCC)C(=O)c5ccc6c(c54)c3c3c4c5c(ccc46)C(=O)N(C(CCCCC)CCCCC)C(=O)C5=CC3)cc21,6.44,-5.22,-3.64,-5.97,-3.78,100.0,,1:1,,inverted,ZnO,V2O5,chlorobenzene,DIO
97267,10.1039/c6tc05107c,CCCCC(CC)COC(=O)c1sc2c(-c3cc4c(-c5ccc(CC(CC)CCCC)s5)c5sc(C)cc5c(-c5ccc(CC(CC)CCCC)s5)c4s3)sc(C)c2c1F,CCCCCCn1c2cc3c(=O)n(CC(CC)CC)c(=O)c4ccc5c6c(-c7cc8c(=O)n(CC(CC)CC)c(=O)c9cc%10c%11c(c7c7ccc%12c(=O)n(CC(CC)CC)c(=O)c%13cc(c%11c7c%12%13)n%10CCCCCC)c89)cc7c(=O)n(CC(CC)CC)c(=O)c8cc1c(c6c78)c2c5c43,5.23,-5.22,-3.64,-6.05,-3.8,,,1:1,,inverted,ZnO,MoO3,chloroform,
97268,10.1039/c6tc05107c,CCCCC(CC)COC(=O)c1sc2c(-c3cc4c(-c5ccc(CC(CC)CCCC)s5)c5sc(C)cc5c(-c5ccc(CC(CC)CCCC)s5)c4s3)sc(C)c2c1F,CCCCCCn1c2cc3c(=O)n(CC(CC)CC)c(=O)c4ccc5c6c(C#CC#Cc7cc8c(=O)n(CC(CC)CC)c(=O)c9cc%10c%11c(c7c7ccc%12c(=O)n(CC(CC)CC)c(=O)c%13cc(c%11c7c%12%13)n%10CCCCCC)c89)cc7c(=O)n(CC(CC)CC)c(=O)c8cc1c(c6c78)c2c5c43,1.34,-5.22,-3.64,-5.98,-3.8,,,1:1,,inverted,ZnO,MoO3,chloroform,
97269,10.1039/c6tc05107c,CCCCC(CC)COC(=O)c1sc2c(-c3cc4c(-c5ccc(CC(CC)CCCC)s5)c5sc(C)cc5c(-c5ccc(CC(CC)CCCC)s5)c4s3)sc(C)c2c1F,CCCCCCn1c2cc3c(=O)n(CC(CC)CC)c(=O)c4ccc5c6c(C#Cc7cc8c(=O)n(CC(CC)CC)c(=O)c9cc%10c%11c(c7c7ccc%12c(=O)n(CC(CC)CC)c(=O)c%13cc(c%11c7c%12%13)n%10CCCCCC)c89)cc7c(=O)n(CC(CC)CC)c(=O)c8cc1c(c6c78)c2c5c43,1.22,-5.22,-3.64,-5.84,-3.8,,,1:1,,inverted,ZnO,MoO3,chloroform,
97270,10.1039/c7cc09123k,CCCCC(CC)Cc1cc(C)sc1-c1nc2sc(-c3sc(-c4cc5c(s4)-c4sc(C)cc4[Si]5(CC(CC)CCCC)CC(CC)CCCC)cc3CC(CC)CCCC)nc2s1,CCCCCCCCC1(CCCCCCCC)c2cc(-c3ccc(C=C4C(=O)N(C)C(=O)N(C)C4=O)s3)ccc2-c2ccc(-c3ccc(C=C4C(=O)N(C)C(=O)N(C)C4=O)s3)cc21,5.42,-5.17,-3.33,-5.75,-3.5,,,1:2,,,,,chlorobenzene,
97271,10.1039/c7cc09123k,CCCCC(CC)Cc1cc(C)sc1-c1nc2sc(-c3sc(-c4cc5c(s4)-c4sc(C)cc4[Si]5(CC(CC)CCCC)CC(CC)CCCC)cc3CC(CC)CCCC)nc2s1,CCCCCCCCC1(CCCCCCCC)c2cc(-c3ccc(C=C4C(=O)N(CC)C(=S)N(CC)C4=O)s3)ccc2-c2ccc(-c3ccc(C=C4C(=O)N(CC)C(=S)N(CC)C4=O)s3)cc21,7.17,-5.17,-3.33,-5.66,-3.72,,,1:2,,,,,chlorobenzene,
97272,10.1039/c7cp00494j,CCCCCCCCC(CCCCCC)CN1C(=O)C2=C(c3ccc(-c4ccc(C)s4)s3)N(CC(CCCCCC)CCCCCCCC)C(=O)C2=C1c1ccc(C)s1,CCCCCCc1ccc(C2(c3ccc(CCCCCC)cc3)c3cc4c(cc3-c3sc5cc(/C=C6\C(=O)c7ccccc7C6=C(C#N)C#N)sc5c32)C(c2ccc(CCCCCC)cc2)(c2ccc(CCCCCC)cc2)c2c-4sc3cc(/C=C4\C(=O)c5ccccc5C4=C(C#N)C#N)sc23)cc1,1.9,-5.4,-4.07,-5.61,-4.02,,,1:2,,inverted,ZnO,MoO3,chloroform,DIO
97273,10.1039/c7cp00494j,CCCCCCCCC(CCCCCC)CN1C(=O)C2=C(c3ccc(-c4ccc(-c5ccc(C)s5)s4)s3)N(CC(CCCCCC)CCCCCCCC)C(=O)C2=C1c1ccc(C)s1,CCCCCCc1ccc(C2(c3ccc(CCCCCC)cc3)c3cc4c(cc3-c3sc5cc(/C=C6\C(=O)c7ccccc7C6=C(C#N)C#N)sc5c32)C(c2ccc(CCCCCC)cc2)(c2ccc(CCCCCC)cc2)c2c-4sc3cc(/C=C4\C(=O)c5ccccc5C4=C(C#N)C#N)sc23)cc1,3.9,-5.3,-3.87,-5.61,-4.02,,,1:2,,inverted,ZnO,MoO3,chloroform,DIO
97274,10.1039/c7cp00494j,CCCCCCCCC(CCCCCC)CN1C(=O)C2=C(c3ccc(-c4cc(CCCCCC)c(-c5ccc(-c6ccc(-c7sc(C)cc7CCCCCC)s6)s5)s4)s3)N(CC(CCCCCC)CCCCCCCC)C(=O)C2=C1c1ccc(C)s1,CCCCCCc1ccc(C2(c3ccc(CCCCCC)cc3)c3cc4c(cc3-c3sc5cc(/C=C6\C(=O)c7ccccc7C6=C(C#N)C#N)sc5c32)C(c2ccc(CCCCCC)cc2)(c2ccc(CCCCCC)cc2)c2c-4sc3cc(/C=C4\C(=O)c5ccccc5C4=C(C#N)C#N)sc23)cc1,3.8,-5.33,-3.83,-5.61,-4.02,,,1:1.5,,inverted,ZnO,MoO3,chloroform,DIO
97275,10.1039/c7cp00494j,CCCCCCCCC(CCCCCC)CN1C(=O)C2=C(c3ccc(-c4cc(CCCCCC)c(-c5ccc(-c6sc(C)cc6CCCCCC)s5)s4)s3)N(CC(CCCCCC)CCCCCCCC)C(=O)C2=C1c1ccc(C)s1,CCCCCCc1ccc(C2(c3ccc(CCCCCC)cc3)c3cc4c(cc3-c3sc5cc(/C=C6\C(=O)c7ccccc7C6=C(C#N)C#N)sc5c32)C(c2ccc(CCCCCC)cc2)(c2ccc(CCCCCC)cc2)c2c-4sc3cc(/C=C4\C(=O)c5ccccc5C4=C(C#N)C#N)sc23)cc1,4.1,-5.25,-3.8,-5.61,-4.02,,,1:1.5,,inverted,ZnO,MoO3,chloroform,DIO
97276,10.1039/c7nj01971h,CCCCCCCCSc1ccc(-c2c3cc(-c4sc(C)c5c(F)c(C(=O)OCC(CC)CCCC)sc45)sc3c(-c3ccc(SCCCCCCCC)s3)c3cc(C)sc23)s1,CCCCCCC(CCCCCC)N1C(=O)c2ccc3c4c5c(c6ccc(c2c36)C1=O)=C(c1ccc2c(c1)[C@H]1c3ccc(C6=c7c8c(c9ccc%10c%11c(ccc7c9%11)C(=O)N(C(CCCCCC)CCCCCC)C%10=O)C=CC7C(=O)N(C(CCCCCC)CCCCCC)C(=O)C(=C6)C87)cc3[C@@H]2c2cc(C3=c6c7c(c8ccc9c%10c(ccc6c8%10)C(=O)N(C(CCCCCC)CCCCCC)C9=O)C=CC6C(=O)N(C(CCCCCC)CCCCCC)C(=O)C(=C3)C76)ccc21)C=C1C(=O)N(C(CCCCCC)CCCCCC)C(=O)C(C=C4)C15,4.53,-5.33,-3.52,-5.97,-3.81,,,1:1,,conventional,Ca,PEDOT:PSS,chloroform,
97277,10.1039/c7tc03171h,CCCCC(CC)COC(=O)c1sc2c(-c3cc4c(-c5ccc(CC(CC)CCCC)s5)c5sc(C)cc5c(-c5ccc(CC(CC)CCCC)s5)c4s3)sc(C)c2c1F,CCCCCCCC(CCCCCCC)N1C(=O)c2ccc3c4c(-c5cc6c7ccc8c9c(ccc(c%10ccc%11c(c5C(=O)N(C(CC)CC)C%11=O)c%106)c97)C(=O)N(C(CC)CC)C8=O)cc5c6c(ccc(c7c(-c8cc9c%10ccc%11c%12c(ccc(c%13ccc%14c(c8C(=O)N(C(CC)CC)C%14=O)c%139)c%12%10)C(=O)N(C(CC)CC)C%11=O)cc(c2c37)C1=O)c64)C(=O)N(C(CCCCCCC)CCCCCCC)C5=O,4.55,-5.22,-3.64,-6.09,-3.99,80.0,160.0,1:1,,inverted,ZnO,MoO3,,CN
97278,10.1039/c7tc03171h,CCCCC(CC)COC(=O)c1sc2c(-c3cc4c(-c5ccc(CC(CC)CCCC)s5)c5sc(C)cc5c(-c5ccc(CC(CC)CCCC)s5)c4s3)sc(C)c2c1F,CCCCCCCC(CCCCCCC)N1C(=O)c2ccc3c4ccc5c6c(cc(-c7cc8c9ccc%10c%11c(ccc(c%12ccc%13c(c7C(=O)N(C(CC)CC)C%13=O)c%128)c%119)C(=O)N(C(CC)CC)C%10=O)c(c7ccc(c2c37)C1=O)c64)C(=O)N(C(CCCCCCC)CCCCCCC)C5=O,2.84,-5.22,-3.64,-6.11,-4.01,80.0,160.0,1:1,,inverted,ZnO,MoO3,,CN
97279,10.1039/c8cc04845b,CCCCCCCCC(CCCCCC)Cn1nc2c(-c3ccc(C)s3)c(F)c(F)c(-c3ccc(-c4cc5c(-c6ccc([Si](CCC)(CCC)CCC)s6)c6sc(C)cc6c(-c6ccc([Si](CCC)(CCC)CCC)s6)c5s4)s3)c2n1,CCCCCCc1ccc(C2(c3ccc(CCCCCC)cc3)c3cc4c(cc3-c3sc(-c5sc(/C=C6\C(=O)c7ccccc7C6=C(C#N)C#N)cc5CC(CC)CCCC)cc32)C(c2ccc(CCCCCC)cc2)(c2ccc(CCCCCC)cc2)c2cc(-c3sc(C5N(C)CC67c8c9c%10c%11c%12c%13c(c%14c%15c6c6c%16c8c8c%17c9c9c%11c%11c%12c%12c%18c%13c%14c%13c%14c%15c6c6c%15c%16c8c8c%16c%17c9c9c%11c%11c%12c%12c%18c%13c%13c%14c6c6c%15c8c8c%16c9c%11c9c%12c%13c6c89)C%1057)cc3CC(CC)CCCC)sc2-4)cc1,1.63,-5.4,-3.24,-5.15,-3.73,,,1:1,,conventional,PDINO,PEDOT:PSS,,CN
97280,10.1039/c8cc04845b,CCCCCCCCC(CCCCCC)Cn1nc2c(-c3ccc(C)s3)c(F)c(F)c(-c3ccc(-c4cc5c(-c6ccc([Si](CCC)(CCC)CCC)s6)c6sc(C)cc6c(-c6ccc([Si](CCC)(CCC)CCC)s6)c5s4)s3)c2n1,CCCCCCc1ccc(C2(c3ccc(CCCCCC)cc3)c3cc4c(cc3-c3sc5cc(/C=C6\C(=O)c7ccccc7C6=C(C#N)C#N)sc5c32)C(c2ccc(CCCCCC)cc2)(c2ccc(CCCCCC)cc2)c2c-4sc3cc(C4N(C)CC56C7=C8C9=c%10c5c5c%11c%12c%13c%14c(c%15c7c7c%16c%17c%18c(c%19c%20c%21c%22c(c%10c%10c5c5c%12c%12c%13c%13c%23c%14c%15c%16c%14c%17c%15c(c%18%20)c%16c%21c%17c%22c%10c5c5c%17c%10c%16c%15c(c%14%23)c%13c%10c%125)C9%19)C87)C%1146)sc23)cc1,4.52,-5.4,-3.24,-5.37,-3.67,,,1:1,,conventional,PDINO,PEDOT:PSS,,CN
97281,10.1039/c8ee00215k,CCCCC(CC)Cc1ccc(-c2c3cc(-c4ccc(-c5sc(-c6ccc(C)s6)c6c5C(=O)c5c(CC(CC)CCCC)sc(CC(CC)CCCC)c5C6=O)s4)sc3c(-c3ccc(CC(CC)CCCC)s3)c3cc(C)sc23)s1,CCCCCCc1ccc(C2(c3ccc(CCCCCC)cc3)c3cc4c(cc3-c3sc(/C=C5\C(=O)c6cc(C)ccc6C5=C(C#N)C#N)cc32)C(c2ccc(CCCCCC)cc2)(c2ccc(CCCCCC)cc2)c2c-4sc3cc(/C=C4\C(=O)c5ccc(C)cc5C4=C(C#N)C#N)sc23)cc1,11.02,-5.21,-3.41,-5.68,-3.92,,,,,conventional,PDIN,PEDOT:PSS,,
97282,10.1039/c8ee00215k,CCCCC(CC)Cc1ccc(-c2c3cc(-c4ccc(-c5sc(-c6ccc(C)s6)c6c5C(=O)c5c(CC(CC)CCCC)sc(CC(CC)CCCC)c5C6=O)s4)sc3c(-c3ccc(CC(CC)CCCC)s3)c3cc(C)sc23)s1,CCCCCCc1ccc(C2(c3ccc(CCCCCC)cc3)c3cc4c(cc3-c3sc5cc(/C=C6\C(=O)c7cscc7C6=C(C#N)C#N)sc5c32)C(c2ccc(CCCCCC)cc2)(c2ccc(CCCCCC)cc2)c2c-4sc3cc(/C=C4\C(=O)c5cscc5C4=C(C#N)C#N)sc23)cc1,10.51,-5.21,-3.41,-5.64,-3.98,,,,,conventional,PDIN,PEDOT:PSS,,
97283,10.1039/c8ee01107a,CCCCC(CC)Cc1ccc(-c2c3cc(-c4ccc(-c5sc(-c6ccc(C)s6)c6c5C(=O)c5c(CC(CC)CCCC)sc(CC(CC)CCCC)c5C6=O)s4)sc3c(-c3ccc(CC(CC)CCCC)s3)c3cc(C)sc23)s1,CCCCCCc1ccc(C2(c3ccc(CCCCCC)cc3)c3cc4c(cc3-c3sc(/C=C5\C(=O)c6c(csc6C)C5=C(C#N)C#N)cc32)C(c2ccc(CCCCCC)cc2)(c2ccc(CCCCCC)cc2)c2c-4sc3c2sc2cc(/C=C4\C(=O)c5c(csc5C)C4=C(C#N)C#N)sc23)cc1,12.55,-5.33,-3.53,-5.59,-3.89,,,,,,,,,
97284,10.1039/c8ee01107a,CCCCC(CC)Cc1ccc(-c2c3cc(-c4ccc(-c5sc(-c6ccc(C)s6)c6c5C(=O)c5c(CC(CC)CCCC)sc(CC(CC)CCCC)c5C6=O)s4)sc3c(-c3ccc(CC(CC)CCCC)s3)c3cc(C)sc23)s1,CCCCCCCCn1c2cc(/C=C3\C(=O)c4cc(F)c(F)cc4C3=C(C#N)C#N)sc2c2sc3c(c21)C(c1ccc(CCCCCC)cc1)(c1ccc(CCCCCC)cc1)c1cc2c(cc1-3)C(c1ccc(CCCCCC)cc1)(c1ccc(CCCCCC)cc1)c1c-2sc2c3sc(/C=C4\C(=O)c5cc(F)c(F)cc5C4=C(C#N)C#N)cc3n(CCCCCCCC)c12,11.53,-5.33,-3.53,-5.42,-3.94,,,,,,,,,
97285,10.1039/c8ee01564c,CCCCC(CC)Cc1ccc(-c2c3cc(-c4ccc(-c5sc(-c6ccc(C)s6)c6c5C(=O)c5c(CC(CC)CCCC)sc(CC(CC)CCCC)c5C6=O)s4)sc3c(-c3ccc(CC(CC)CCCC)s3)c3cc(C)sc23)s1,CCCCCCc1ccc(C2(c3ccc(CCCCCC)cc3)c3cc4c(cc3-c3sc5cc(/C=C6\C(=O)c7ccc(C)cc7C6=C(C#N)C#N)sc5c32)C(c2ccc(CCCCCC)cc2)(c2ccc(CCCCCC)cc2)c2c-4sc3cc(/C=C4\C(=O)c5ccc(C)cc5C4=C(C#N)C#N)sc23)cc1,11.71,-5.21,-3.41,-5.58,-3.98,,,1:1,,inverted,ZnO/PFN,MoO3,,
97286,10.1039/c8ee01564c,CCCCC(CC)Cc1ccc(-c2c3cc(-c4ccc(-c5sc(-c6ccc(C)s6)c6c5C(=O)c5c(CC(CC)CCCC)sc(CC(CC)CCCC)c5C6=O)s4)sc3c(-c3ccc(CC(CC)CCCC)s3)c3cc(C)sc23)s1,CCCCCCc1ccc(C2(c3ccc(CCCCCC)cc3)c3cc4c(cc3-c3sc5cc(/C=C6\C(=O)c7ccccc7C6=C(C#N)C#N)sc5c32)C(c2ccc(CCCCCC)cc2)(c2ccc(CCCCCC)cc2)c2c-4sc3cc(/C=C4\C(=O)c5ccccc5C4=C(C#N)C#N)sc23)cc1,10.82,-5.21,-3.41,-5.61,-4.02,,,1:1,,inverted,ZnO/PFN,MoO3,,
97287,10.1039/c8nh00319j,CCCCC(CC)Cc1ccc(-c2c3cc(-c4ccc(-c5sc(-c6ccc(C)s6)c6c5C(=O)c5c(CC(CC)CCCC)sc(CC(CC)CCCC)c5C6=O)s4)sc3c(-c3ccc(CC(CC)CCCC)s3)c3cc(C)sc23)s1,CCCCCCc1ccc(C2(c3ccc(CCCCCC)cc3)c3cc4c(cc3-c3sc5cc(/C=C6\C(=O)c7ccccc7C6=C(C#N)C#N)sc5c32)C(c2ccc(CCCCCC)cc2)(c2ccc(CCCCCC)cc2)c2c-4sc3cc(/C=C4\C(=O)c5ccccc5C4=C(C#N)C#N)sc23)cc1,8.98,-5.33,-2.92,-5.54,-3.84,,,,,inverted,ZnO:PEOz,MoO3,,
97288,10.1039/c8nj01549j,CCCCCCc1cc(C)sc1C,CCCCC(CC)CN1C(=O)C2=C(c3ccc(-c4cc(F)c(F)c(F)c4)s3)N(CC(CC)CCCC)C(=O)C2=C1c1ccc(C2=CC3C(C=C2)c2ccc(-c4ccc(C5=C6C(=O)N(CC(CC)CCCC)C(c7ccc(-c8cc(F)c(F)c(F)c8)s7)=C6C(=O)N5CC(CC)CCCC)s4)cc2C32c3cc(-c4ccc(C5=C6C(=O)N(CC(CC)CCCC)C(c7ccc(-c8cc(F)c(F)c(F)c8)s7)=C6C(=O)N5CC(CC)CCCC)s4)ccc3C3C=CC(c4ccc(C5=C6C(=O)N(CC(CC)CCCC)C(c7ccc(-c8cc(F)c(F)c(F)c8)s7)=C6C(=O)N5CC(CC)CCCC)s4)=CC32)s1,1.67,-5.0,-3.1,-5.29,-3.54,,,,,,,,,
97289,10.1039/c8nj01549j,CCCCCCc1cc(C)sc1C,CCCCC(CC)CN1C(=O)C2=C(c3ccc(-c4cc5ccccc5o4)s3)N(CC(CC)CCCC)C(=O)C2=C1c1ccc(C2=CC3C(C=C2)c2ccc(-c4ccc(C5=C6C(=O)N(CC(CC)CCCC)C(c7ccc(-c8cc9ccccc9o8)s7)=C6C(=O)N5CC(CC)CCCC)s4)cc2C32c3cc(-c4ccc(C5=C6C(=O)N(CC(CC)CCCC)C(c7ccc(-c8cc9ccccc9o8)s7)=C6C(=O)N5CC(CC)CCCC)s4)ccc3C3C=CC(c4ccc(C5=C6C(=O)N(CC(CC)CCCC)C(c7ccc(-c8cc9ccccc9o8)s7)=C6C(=O)N5CC(CC)CCCC)s4)=CC32)s1,0.33,-5.0,-3.1,-5.21,-3.63,,,,,,,,,
97290,10.1039/c8nj01549j,CCCCCCc1cc(C)sc1C,CCCCC(CC)CN1C(=O)C2=C(c3ccc(-c4cc5ccccc5s4)s3)N(CC(CC)CCCC)C(=O)C2=C1c1ccc(C2=CC3C(C=C2)c2ccc(-c4ccc(C5=C6C(=O)N(CC(CC)CCCC)C(c7ccc(-c8cc9ccccc9s8)s7)=C6C(=O)N5CC(CC)CCCC)s4)cc2C32c3cc(-c4ccc(C5=C6C(=O)N(CC(CC)CCCC)C(c7ccc(-c8cc9ccccc9s8)s7)=C6C(=O)N5CC(CC)CCCC)s4)ccc3C3C=CC(c4ccc(C5=C6C(=O)N(CC(CC)CCCC)C(c7ccc(-c8cc9ccccc9s8)s7)=C6C(=O)N5CC(CC)CCCC)s4)=CC32)s1,0.73,-5.0,-3.1,-5.12,-3.58,,,,,,,,,
97291,10.1039/c8nj02566e,CCCCC(CC)COC(=O)c1sc2c(-c3cc4c(-c5ccc(CC(CC)CCCC)s5)c5sc(C)cc5c(-c5ccc(CC(CC)CCCC)s5)c4s3)sc(C)c2c1F,CCCCCCCCn1c2cc3c(=O)n(C(CCCCC)CCCCC)c(=O)c4ccc5c6c(-c7cc8c(=O)n(C(CCCCC)CCCCC)c(=O)c9cc%10c%11c(c7c7ccc%12c(=O)n(C(CCCCC)CCCCC)c(=O)c%13cc(c%11c7c%12%13)n%10CCCCCCCC)c89)cc7c(=O)n(C(CCCCC)CCCCC)c(=O)c8cc1c(c6c78)c2c5c43,5.29,-5.22,-3.64,-5.97,-3.75,100.0,,,,inverted,ZnO,MoO3,,
97292,10.1039/c8nj02566e,CCCCC(CC)COC(=O)c1sc2c(-c3cc4c(-c5ccc(CC(CC)CCCC)s5)c5sc(C)cc5c(-c5ccc(CC(CC)CCCC)s5)c4s3)sc(C)c2c1F,CCCCCCCCn1c2cc3c(=O)n(C(CCCCC)CCCCC)c(=O)c4ccc5c6c(-c7ccc(N(c8ccc(-c9cc%10c(=O)n(C(CCCCC)CCCCC)c(=O)c%11cc%12c%13c(c9c9ccc%14c(=O)n(C(CCCCC)CCCCC)c(=O)c%15cc(c%13c9c%14%15)n%12CCCCCCCC)c%10%11)cc8)c8ccc(-c9cc%10c(=O)n(C(CCCCC)CCCCC)c(=O)c%11cc%12c%13c(c9c9ccc%14c(=O)n(C(CCCCC)CCCCC)c(=O)c%15cc(c%13c9c%14%15)n%12CCCCCCCC)c%10%11)cc8)cc7)cc7c(=O)n(C(CCCCC)CCCCC)c(=O)c8cc1c(c6c78)c2c5c43,4.54,-5.12,-3.6,-5.45,-3.65,100.0,,,,inverted,ZnO,MoO3,,
97293,10.1039/c8nj02566e,CCCCC(CC)COC(=O)c1sc2c(-c3cc4c(-c5ccc(CC(CC)CCCC)s5)c5sc(C)cc5c(-c5ccc(CC(CC)CCCC)s5)c4s3)sc(C)c2c1F,CCCCCCCCn1c2cc3c(=O)n(C(CCCCC)CCCCC)c(=O)c4ccc5c6c(-c7sc(-c8cc9c(=O)n(C(CCCCC)CCCCC)c(=O)c%10cc%11c%12c(c8c8ccc%13c(=O)n(C(CCCCC)CCCCC)c(=O)c%14cc(c%12c8c%13%14)n%11CCCCCCCC)c9%10)c8c7OCCO8)cc7c(=O)n(C(CCCCC)CCCCC)c(=O)c8cc1c(c6c78)c2c5c43,1.6,-5.12,-3.6,-5.75,-3.69,100.0,,,,inverted,ZnO,MoO3,,
97294,10.1039/c8py01458b,CCCCC(CC)Cc1cc(-c2sc(-c3cc(CC(CC)CCCC)c(-c4ccc(-c5cc(F)c(-c6ccc(C)s6)cc5F)s4)s3)c3c2C(=O)c2c(CC(CC)CCCC)sc(CC(CC)CCCC)c2C3=O)sc1C,CCCCCCc1ccc(C2(c3ccc(CCCCCC)cc3)c3cc4c(cc3-c3sc5cc(/C=C6\C(=O)c7ccccc7C6=C(C#N)C#N)sc5c32)C(c2ccc(CCCCCC)cc2)(c2ccc(CCCCCC)cc2)c2c-4sc3cc(/C=C4\C(=O)c5ccccc5C4=C(C#N)C#N)sc23)cc1,6.6,-5.49,-3.61,-5.61,-3.94,,,,,,,,,
97295,10.1039/c8py01458b,CCCCC(CC)Cc1cc(-c2sc(-c3cc(CC(CC)CCCC)c(-c4ccc(-c5ccc(-c6ccc(C)s6)c(F)c5F)s4)s3)c3c2C(=O)c2c(CC(CC)CCCC)sc(CC(CC)CCCC)c2C3=O)sc1C,CCCCCCc1ccc(C2(c3ccc(CCCCCC)cc3)c3cc4c(cc3-c3sc5cc(/C=C6\C(=O)c7ccccc7C6=C(C#N)C#N)sc5c32)C(c2ccc(CCCCCC)cc2)(c2ccc(CCCCCC)cc2)c2c-4sc3cc(/C=C4\C(=O)c5ccccc5C4=C(C#N)C#N)sc23)cc1,5.47,-5.49,-3.6,-5.61,-3.94,,,,,,,,,
97296,10.1039/c8qm00238j,CCCCCCC(CCCC)CCc1c2cc(-c3ccc(-c4c(F)c(F)c(-c5ccc(C)s5)c5nn(CC(CCCC)CCCCCC)nc45)s3)sc2c(CCC(CCCC)CCCCCC)c2cc(C)sc12,CCCCCCc1c2sc3c(c2c(CCCCCC)c2sc4c(c12)C(c1ccc(CCC)cc1)(c1ccc(CCC)cc1)c1c-4sc2cc(/C=C4\C(=O)c5ccccc5C4=C(C#N)C#N)sc12)C(c1ccc(CCC)cc1)(c1ccc(CCC)cc1)c1c-3sc2cc(/C=C3\C(=O)c4ccccc4C3=C(C#N)C#N)sc12,7.56,-5.38,-3.17,-5.21,-3.83,80.0,,1:1.4 w/w,,inverted,ZnO,MoO3,chloroform,
97297,10.1039/c8qm00238j,CCCCCCC(CCCC)CCc1c2cc(-c3ccc(-c4c(F)c(F)c(-c5ccc(C)s5)c5nn(CC(CCCC)CCCCCC)nc45)s3)sc2c(CCC(CCCC)CCCCCC)c2cc(C)sc12,CCCCCCc1ccc(C2(c3ccc(CCCCCC)cc3)c3c(sc4cc(/C=C5\C(=O)c6ccccc6C5=C(C#N)C#N)sc34)-c3sc4c(CCCCCC)c5c6c(sc5c(CCCCCC)c4c32)-c2sc3cc(/C=C4\C(=O)c5ccccc5C4=C(C#N)C#N)sc3c2C6(c2ccc(CCCCCC)cc2)c2ccc(CCCCCC)cc2)cc1,10.56,-5.38,-3.17,-5.23,-3.84,,,,,inverted,ZnO,MoO3,chloroform,
97298,10.1039/c8qm00238j,CCCCCCC(CCCC)CCc1c2cc(-c3ccc(-c4c(F)c(F)c(-c5ccc(C)s5)c5nn(CC(CCCC)CCCCCC)nc45)s3)sc2c(CCC(CCCC)CCCCCC)c2cc(C)sc12,CCCCCCc1ccc(C2(c3ccc(CCCCCC)cc3)c3c(sc4cc5c6c(sc5cc34)-c3sc4cc(/C=C5\C(=O)c7ccccc7C5=C(C#N)C#N)sc4c3C6(c3ccc(CCCCCC)cc3)c3ccc(CCCCCC)cc3)-c3sc4cc(/C=C5\C(=O)c6ccccc6C5=C(C#N)C#N)sc4c32)cc1,9.52,-5.38,-3.17,-5.27,-3.86,80.0,,1:1.4 w/w,,inverted,ZnO,MoO3,chloroform,
97299,10.1039/c8qm00238j,CCCCCCC(CCCC)CCc1c2cc(-c3ccc(-c4c(F)c(F)c(-c5ccc(C)s5)c5nn(CC(CCCC)CCCCCC)nc45)s3)sc2c(CCC(CCCC)CCCCCC)c2cc(C)sc12,CCCCCCCCCCCCc1c2sc3c(c2c(CCCCCCCCCCCC)c2sc4c(c12)C(c1ccc(CCC)cc1)(c1ccc(CCC)cc1)c1c-4sc2cc(/C=C4\C(=O)c5ccccc5C4=C(C#N)C#N)sc12)C(c1ccc(CCC)cc1)(c1ccc(CCC)cc1)c1c-3sc2cc(/C=C3\C(=O)c4ccccc4C3=C(C#N)C#N)sc12,10.81,-5.38,-3.17,-5.23,-3.84,80.0,,1:1.4 w/w,,inverted,ZnO,MoO3,chloroform,
97300,10.1039/c8qm00238j,CCCCCCC(CCCC)CCc1c2cc(-c3ccc(-c4c(F)c(F)c(-c5ccc(C)s5)c5nn(CC(CCCC)CCCCCC)nc45)s3)sc2c(CCC(CCCC)CCCCCC)c2cc(C)sc12,CCCCCCCCCCCCc1c2sc3c(c2c(CCCCCCCCCCCC)c2sc4c(c12)C(c1ccc(CCCCCC)cc1)(c1ccc(CCCCCC)cc1)c1c-4sc2cc(/C=C4\C(=O)c5ccccc5C4=C(C#N)C#N)sc12)C(c1ccc(CCCCCC)cc1)(c1ccc(CCCCCC)cc1)c1c-3sc2cc(/C=C3\C(=O)c4ccccc4C3=C(C#N)C#N)sc12,9.54,-5.38,-3.17,-5.21,-3.83,80.0,,1:1.4 w/w,,inverted,ZnO,MoO3,chloroform,
97301,10.1039/c8qm00285a,CCCCC(CC)COC(=O)c1sc2c(-c3cc4c(-c5ccc(CC(CC)CCCC)s5)c5sc(C)cc5c(-c5ccc(CC(CC)CCCC)s5)c4s3)sc(C)c2c1F,CCCCCCc1ccc(C2(c3ccc(CCCCCC)cc3)Oc3cc4c(cc3-c3sc5cc(/C=C6\C(=O)c7cc(F)c(F)cc7C6=C(C#N)C#N)sc5c32)OC(c2ccc(CCCCCC)cc2)(c2ccc(CCCCCC)cc2)c2c-4sc3cc(/C=C4\C(=O)c5cc(F)c(F)cc5C4=C(C#N)C#N)sc23)cc1,8.32,-5.38,-3.11,-5.78,-4.06,,,,,conventional,,,,
97302,10.1039/c8qm00285a,CCCCC(CC)COC(=O)c1sc2c(-c3cc4c(-c5ccc(CC(CC)CCCC)s5)c5sc(C)cc5c(-c5ccc(CC(CC)CCCC)s5)c4s3)sc(C)c2c1F,CCCCCCc1ccc(C2(c3ccc(CCCCCC)cc3)Oc3cc4c(cc3-c3sc5cc(/C=C6\C(=O)c7ccccc7C6=C(C#N)C#N)sc5c32)OC(c2ccc(CCCCCC)cc2)(c2ccc(CCCCCC)cc2)c2c-4sc3cc(/C=C4\C(=O)c5ccccc5C4=C(C#N)C#N)sc23)cc1,6.36,-5.38,-3.11,-5.66,-3.92,,,,,conventional,,,,
97303,10.1039/c8qm00486b,CCCCCCCCC(CCCCCC)Cn1nc2c(-c3ccc(C)s3)c(F)c(F)c(-c3ccc(-c4cc5c(-c6ccc([Si](CCC)(CCC)CCC)s6)c6sc(C)cc6c(-c6ccc([Si](CCC)(CCC)CCC)s6)c5s4)s3)c2n1,CCCCCCc1ccc(C2(c3ccc(CCCCCC)cc3)c3cc4c(cc3-c3sc5cc(/C=C6\C(=O)c7ccccc7C6=C(C#N)C#N)sc5c32)C(c2ccc(CCCCCC)cc2)(c2ccc(CCCCCC)cc2)c2c-4sc3cc(/C=C4\C(=O)c5ccccc5C4=C(C#N)C#N)sc23)cc1,11.08,-5.4,-3.24,-5.48,-3.84,,,,,,,,,
97304,10.1039/c8qm00604k,CCCCCCCCC(CCCCCC)Cn1c(=O)c2cc(-c3cc4c(-c5ccc(CC(CC)CCCC)s5)c5sc(C)cc5c(-c5ccc(CC(CC)CCCC)s5)c4s3)sc2c2sc(C)cc21,CCCCCCc1ccc(C2(c3ccc(CCCCCC)cc3)c3cc4c(cc3-c3sc5cc(/C=C6\C(=O)c7ccc(C)cc7C6=C(C#N)C#N)sc5c32)C(c2ccc(CCCCCC)cc2)(c2ccc(CCCCCC)cc2)c2c-4sc3cc(/C=C4\C(=O)c5ccc(C)cc5C4=C(C#N)C#N)sc23)cc1,8.33,-5.54,-2.81,-5.58,-3.98,,,1:1,,conventional,PFN-Br,PEDOT:PSS,chloroform,
97305,10.1039/c8qm00604k,CCCCCCCCc1cc(-c2cc3c(s2)c2sc(-c4cc(CCCCCCCC)c(-c5cc6c(-c7ccc(CC(CC)CCCC)s7)c7sc(C)cc7c(-c7ccc(CC(CC)CCCC)s7)c6s5)s4)cc2c(=O)n3CC(CCCCCC)CCCCCCCC)sc1C,CCCCCCc1ccc(C2(c3ccc(CCCCCC)cc3)c3cc4c(cc3-c3sc5cc(/C=C6\C(=O)c7ccc(C)cc7C6=C(C#N)C#N)sc5c32)C(c2ccc(CCCCCC)cc2)(c2ccc(CCCCCC)cc2)c2c-4sc3cc(/C=C4\C(=O)c5ccc(C)cc5C4=C(C#N)C#N)sc23)cc1,10.34,-5.4,-2.7,-5.58,-3.98,,,1:1,,conventional,PFN-Br,PEDOT:PSS,chloroform,
97306,10.1039/c8qm00647d,CCCCC(CC)COC(=O)c1sc2c(-c3cc4c(-c5ccc(CC(CC)CCCC)s5)c5sc(C)cc5c(-c5ccc(CC(CC)CCCC)s5)c4s3)sc(C)c2c1F,CCCCCCc1ccc(C2(c3ccc(CCCCCC)cc3)Oc3cc(/C=C4\C(=O)c5cc(F)c(F)cc5C4=C(C#N)C#N)sc3-c3cc4c(cc32)-c2sc(/C=C3\C(=O)c5cc(F)c(F)cc5C3=C(C#N)C#N)cc2OC4(c2ccc(CCCCCC)cc2)c2ccc(CCCCCC)cc2)cc1,5.58,-5.39,-3.12,-5.96,-4.29,,,,,,,,,
97307,10.1039/c8qm00647d,CCCCC(CC)COC(=O)c1sc2c(-c3cc4c(-c5ccc(CC(CC)CCCC)s5)c5sc(C)cc5c(-c5ccc(CC(CC)CCCC)s5)c4s3)sc(C)c2c1F,CCCCCCCCOc1cc(/C=C2\C(=O)c3cc(F)c(F)cc3C2=C(C#N)C#N)sc1-c1cc2c(s1)-c1cc3c(cc1C(c1ccc(CCCCCC)cc1)(c1ccc(CCCCCC)cc1)O2)-c1sc(-c2sc(/C=C4\C(=O)c5cc(F)c(F)cc5C4=C(C#N)C#N)cc2OCCCCCCCC)cc1OC3(c1ccc(CCCCCC)cc1)c1ccc(CCCCCC)cc1,7.66,-5.39,-3.12,-5.51,-3.95,,,,,,,,,
97308,10.1039/c8qm00647d,CCCCC(CC)COC(=O)c1sc2c(-c3cc4c(-c5ccc(CC(CC)CCCC)s5)c5sc(C)cc5c(-c5ccc(CC(CC)CCCC)s5)c4s3)sc(C)c2c1F,CCCCCCCCSc1cc(/C=C2\C(=O)c3cc(F)c(F)cc3C2=C(C#N)C#N)sc1-c1cc2c(s1)-c1cc3c(cc1C(c1ccc(CCCCCC)cc1)(c1ccc(CCCCCC)cc1)O2)-c1sc(-c2sc(/C=C4\C(=O)c5cc(F)c(F)cc5C4=C(C#N)C#N)cc2SCCCCCCCC)cc1OC3(c1ccc(CCCCCC)cc1)c1ccc(CCCCCC)cc1,9.73,-5.39,-3.12,-5.55,-3.92,,,,,,,,,
97309,10.1039/c8ta04935a,CCCCCCCCC(CCCCCC)COC(=O)c1cc(-c2sc(-c3c(F)c(F)c(-c4cc(CC(CCCCCC)CCCCCCCC)c(-c5cc(C(=O)OCC(CCCCCC)CCCCCCCC)c(-c6ccc(-c7c(F)c(F)c(-c8ccc(C)s8)c8nsnc78)s6)s5)s4)c4nsnc34)cc2CC(CCCCCC)CCCCCCCC)sc1C,CCCCCCC(CCCCCC)n1c(=O)c2ccc3c4ccc5c(=O)n(C(CCCCCC)CCCCCC)c(=O)c6cc7c8sc(-c9cc(-c%10cc%11c%12cc%13c(=O)n(C(CCCCCC)CCCCCC)c(=O)c%14ccc%15c%16ccc%17c(=O)n(C(CCCCCC)CCCCCC)c(=O)c%18cc(c%11s%10)c(c%16c%17%18)c%12c%15c%14%13)c(-c%10cc%11c%12cc%13c(=O)n(C(CCCCCC)CCCCCC)c(=O)c%14ccc%15c%16ccc%17c(=O)n(C(CCCCCC)CCCCCC)c(=O)c%18cc(c%11s%10)c(c%16c%17%18)c%12c%15c%14%13)cc9-c9cc%10c%11cc%12c(=O)n(C(CCCCCC)CCCCCC)c(=O)c%13ccc%14c%15ccc%16c(=O)n(C(CCCCCC)CCCCCC)c(=O)c%17cc(c%10s9)c(c%15c%16%17)c%11c%14c%13%12)cc8c8cc(c1=O)c2c3c8c7c4c56,8.1,-5.55,-3.56,-5.74,-3.58,,,,,inverted,ZnO,V2O5,,
97310,10.1039/c8ta04935a,CCCCCCCCC(CCCCCC)COC(=O)c1cc(-c2sc(-c3c(F)c(F)c(-c4cc(CC(CCCCCC)CCCCCCCC)c(-c5cc(C(=O)OCC(CCCCCC)CCCCCCCC)c(-c6ccc(-c7c(F)c(F)c(-c8ccc(C)s8)c8nsnc78)s6)s5)s4)c4nsnc34)cc2CC(CCCCCC)CCCCCCCC)sc1C,CCCCCCC(CCCCCC)N1C(=O)c2ccc3c4ccc5c6c(cc(-c7ccc8c(c7)C7(c9ccccc9-c9ccccc97)c7cc(-c9cc%10c%11c(ccc%12c%13ccc%14c%15c(ccc(c9c%11%12)c%15%13)C(=O)N(C(CCCCCC)CCCCCC)C%14=O)C(=O)N(C(CCCCCC)CCCCCC)C%10=O)ccc7-8)c(c7ccc(c2c37)C1=O)c64)C(=O)N(C(CCCCCC)CCCCCC)C5=O,7.12,-5.55,-3.56,-5.99,-3.62,,,,,inverted,ZnO,V2O5,,
97312,10.1039/c8ta05920a,CCCCCCCCC(CCCCCC)COc1cnc2c(C)c(F)c(F)c(-c3ccc(C)s3)c2n1,CCCCCCCCC1(CCCCCCCC)Oc2cc3c(cc2-c2sc(/C=C4\C(=O)c5ccccc5C4=C(C#N)C#N)cc21)OC(CCCCCCCC)(CCCCCCCC)c1cc(/C=C2\C(=O)c4ccccc4C2=C(C#N)C#N)sc1-3,1.97,-5.54,-2.98,-5.85,-3.83,,120.0,1:1.5,,conventional,,,,
97313,10.1039/c8ta08406h,CCCCCCCCCCCCSc1ccc(-c2c3cc(-c4ccc(-c5c(F)c(F)c(-c6cccs6)c6nn(CC(CCCCCC)CCCCCCCC)nc56)s4)sc3c(-c3ccc(SCCCCCCCCCCCC)s3)c3ccsc23)s1,CCCCCCC1(CCCCCC)c2cc3c(cc2-c2sc(/C=C4\C(=O)c5ccccc5C4=C(C#N)C#N)cc21)C(CCCCCC)(CCCCCC)c1cc(/C=C2\C(=O)c4ccccc4C2=C(C#N)C#N)sc1-3,8.69,-5.32,-3.08,-5.72,-3.91,100.0,140.0,0.9:1,,conventional,PDINO,PEDOT:PSS,,
97314,10.1039/c8ta08406h,CCCCCCCCCCCCSc1ccc(-c2c3cc(-c4ccc(-c5c(F)c(F)c(-c6cccs6)c6nn(CC(CCCCCC)CCCCCCCC)nc56)s4)sc3c(-c3ccc(SCCCCCCCCCCCC)s3)c3ccsc23)s1,CCCCCCc1ccc(C2(c3ccc(CCCCCC)cc3)c3cc(/C=C4\C(=O)c5ccccc5C4=C(C#N)C#N)sc3-c3sc4c(OCC(CC)CCCCC)c5c6c(sc5c(OCC(CC)CCCC)c4c32)-c2sc(/C=C3\C(=O)c4ccccc4C3=C(C#N)C#N)cc2C6(c2ccc(CCCCCC)cc2)c2ccc(CCCCCC)cc2)cc1,9.82,-5.32,-3.08,-5.41,-3.86,100.0,140.0,0.9:1,,conventional,PDINO,PEDOT:PSS,,
97315,10.1039/c8ta08891h,CCCCC(CC)COC(=O)c1sc2c(-c3cc4c(-c5ccc(CC(CC)CCCC)s5)c5sc(C)cc5c(-c5ccc(CC(CC)CCCC)s5)c4s3)sc(C)c2c1F,CCCCCCc1ccc(C2(c3ccc(CCCCCC)cc3)c3cc4c(cc3-c3sc(-c5sc(/C=C6\C(=O)c7cc(F)c(F)cc7C6=C(C#N)C#N)cc5OCC(CC)CCCC)cc32)C(c2ccc(CCCCCC)cc2)(c2ccc(CCCCCC)cc2)c2cc(-c3sc(/C=C5\C(=O)c6cc(F)c(F)cc6C5=C(C#N)C#N)cc3OCC(CC)CCCC)sc2-4)cc1,10.46,-5.22,-3.4,-5.44,-4.19,,,,,inverted,ZnO,MoO3,,
97316,10.1039/c8ta08891h,CCCCC(CC)COC(=O)c1sc2c(-c3cc4c(-c5ccc(CC(CC)CCCC)s5)c5sc(C)cc5c(-c5ccc(CC(CC)CCCC)s5)c4s3)sc(C)c2c1F,CCCCCCc1ccc(C2(c3ccc(CCCCCC)cc3)Oc3c(sc4c5c(sc34)-c3sc4cc(/C=C6\C(=O)c7cc(F)c(F)cc7C6=C(C#N)C#N)sc4c3C(c3ccc(CCCCCC)cc3)(c3ccc(CCCCCC)cc3)O5)-c3sc4cc(/C=C5\C(=O)c6cc(F)c(F)cc6C5=C(C#N)C#N)sc4c32)cc1,10.72,-5.22,-3.4,-5.46,-3.9,,,,,inverted,ZnO,MoO3,,
97317,10.1039/c8ta09042d,CCCCC(CC)COC(=O)c1sc2c(-c3cc4c(-c5ccc(CC(CC)CCCC)s5)c5sc(C)cc5c(-c5ccc(CC(CC)CCCC)s5)c4s3)sc(C)c2c1F,CCCCCCc1ccc(C2(c3ccc(CCCCCC)cc3)c3c(sc4cc(/C=C5\C(=O)c6cc(F)c(F)cc6C5=C(C#N)C#N)sc34)-c3sc4c5c(sc4c32)-c2sc3cc(/C=C4\C(=O)c6cc(F)c(F)cc6C4=C(C#N)C#N)sc3c2C5(c2ccc(CCCCCC)cc2)c2ccc(CCCCCC)cc2)cc1,10.3,-5.2,-3.59,-5.43,-4.0,100.0,,,,conventional,,,,
97318,10.1039/c8ta09042d,CCCCC(CC)COC(=O)c1sc2c(-c3cc4c(-c5ccc(CC(CC)CCCC)s5)c5sc(C)cc5c(-c5ccc(CC(CC)CCCC)s5)c4s3)sc(C)c2c1F,CCCCCCc1ccc(C2(c3ccc(CCCCCC)cc3)c3cc4c(cc3-c3sc(-c5ccc(/C=C6\SC(=S)N(CC)C6=O)c6nsnc56)cc32)C(c2ccc(CCCCCC)cc2)(c2ccc(CCCCCC)cc2)c2cc(-c3ccc(/C=C5/SC(=S)N(CC)C5=O)c5nsnc35)sc2-4)cc1,7.31,-5.2,-3.59,-5.52,-3.69,100.0,,,,conventional,,,,
97319,10.1039/c8ta11197a,CCCCCCC(CCCC)Cc1ccc(-c2c3cc(-c4ccc(-c5sc(-c6cccs6)c6c5C(=O)c5c(CC(CC)CCCC)sc(CC(CC)CCCC)c5C6=O)s4)sc3c(-c3ccc(CC(CCCC)CCCCCC)cc3)c3ccsc23)cc1,CCCCCCc1ccc(C2(c3ccc(CCCCCC)cc3)c3cc4c(cc3-c3[se]c(/C=C5\C(=O)c6ccc(F)cc6C5=C(C#N)C#N)cc32)C(c2ccc(CCCCCC)cc2)(c2ccc(CCCCCC)cc2)c2c-4sc3c2sc2cc(/C=C4\C(=O)c5ccc(F)cc5C4=C(C#N)C#N)sc23)cc1,12.24,-5.43,-3.36,-5.66,-3.97,,,1:1.1,0.3 vol%,,,,chlorobenzene,DIO
97320,10.1039/c8ta11197a,CCCCCCC(CCCC)Cc1ccc(-c2c3cc(-c4ccc(-c5sc(-c6cccs6)c6c5C(=O)c5c(CC(CC)CCCC)sc(CC(CC)CCCC)c5C6=O)s4)sc3c(-c3ccc(CC(CCCC)CCCCCC)cc3)c3ccsc23)cc1,CCCCCCc1ccc(C2(c3ccc(CCCCCC)cc3)c3cc4c(cc3-c3[se]c(/C=C5\C(=O)c6ccc(F)cc6C5=C(C#N)C#N)cc32)C(c2ccc(CCCCCC)cc2)(c2ccc(CCCCCC)cc2)c2c-4sc3cc(/C=C4\C(=O)c5ccc(F)cc5C4=C(C#N)C#N)sc23)cc1,10.9,-5.43,-3.36,-5.71,-4.0,,,1:0.9,,,,,chlorobenzene,DIO
97321,10.1039/c8ta11637g,CCCCC(CC)COC(=O)c1sc2c(-c3cc4c(-c5ccc(CC(CC)CCCC)s5)c5sc(C)cc5c(-c5ccc(CC(CC)CCCC)s5)c4s3)sc(C)c2c1F,CCCCCCc1ccc(C2(c3ccc(CCCCCC)cc3)c3c(sc4cc(/C=C5\C(=O)c6ccc(F)cc6C5=C(C#N)C#N)sc34)-c3sc4c5c(sc4c32)-c2sc3cc(/C=C4\C(=O)c6ccc(F)cc6C4=C(C#N)C#N)sc3c2C5(c2ccc(CCCCCC)cc2)c2ccc(CCCCCC)cc2)cc1,12.1,-5.2,-3.69,-5.36,-3.92,,,,,,,,,
97322,10.1039/c8tc01988f,CCCCC(CC)Cc1ccc(-c2c3cc(-c4ccc(-c5sc(-c6ccc(C)s6)c6c5C(=O)c5c(CC(CC)CCCC)sc(CC(CC)CCCC)c5C6=O)s4)sc3c(-c3ccc(CC(CC)CCCC)s3)c3cc(C)sc23)s1,CCCCCCC(CCCCCC)N1C(=O)c2ccc3c4c5c(c6c(C#Cc7ccc8c(c7)C7=Nc9c%10ccc(C#Cc%11cc%12c%13c(ccc%14c%15c%16c(c%11c%13%14)C=CC%11C(=O)N(C(CCCCCC)CCCCCC)C(=O)C(=CC=%15)C%16%11)C(=O)N(C(CCCCCC)CCCCCC)C%12=O)cc%10c%10n9[B-]9(Cl)n%11c(c%12cc(C#Cc%13cc%14c%15c(ccc%16c%17c%18c(c%13c%15%16)C=CC%13C(=O)N(C(CCCCCC)CCCCCC)C(=O)C(=CC=%17)C%18%13)C(=O)N(C(CCCCCC)CCCCCC)C%14=O)ccc%12c%11=N%10)=NC8=[N+]79)cc(c2c63)C1=O)C=CC1C(=O)N(C(CCCCCC)CCCCCC)C(=O)C(=CC=4)C51,4.53,-5.37,-3.02,-5.71,-3.83,100.0,160.0,,,inverted,ZnO,MoO3,o-DCB,
97323,10.1039/c8tc02823k,CCCCC(CC)Cc1ccc(-c2c3cc(-c4ccc(-c5sc(-c6ccc(C)s6)c6c5C(=O)c5c(CC(CC)CCCC)sc(CC(CC)CCCC)c5C6=O)s4)sc3c(-c3ccc(CC(CC)CCCC)s3)c3cc(C)sc23)s1,CCCCCCCCCCC(CCCCCCCC)N1C(=O)c2ccc3c4c(C#Cc5ccc(N(c6ccc(C#Cc7cc8c9c(cc%10c%11c%12c(cc%13c%14c(ccc(c7c9%11)c%14%12)C(=O)N(C(CCCCCCCC)CCCCCCCCCC)C%13=O)OC%10(C)C)C(=O)N(C(CCCCCCCC)CCCCCCCCCC)C8=O)cc6)c6ccc(C#Cc7cc8c9c(cc%10c%11c%12c(cc%13c%14c(ccc(c7c9%11)c%14%12)C(=O)N(C(CCCCCCCC)CCCCCCCCCC)C%13=O)OC%10(C)C)C(=O)N(C(CCCCCCCC)CCCCCCCCCC)C8=O)cc6)cc5)cc5c6c(cc7c(c8c(cc(c2c38)C1=O)C(C)(C)O7)c64)C(=O)N(C(CCCCCCCC)CCCCCCCCCC)C5=O,5.84,-5.28,-3.48,-5.55,-3.78,95.0,,1:1,,conventional,ZrAcac,PEDOT:PSS,o-DCB,
97324,10.1039/c8tc02823k,CCCCC(CC)Cc1ccc(-c2c3cc(-c4ccc(-c5sc(-c6ccc(C)s6)c6c5C(=O)c5c(CC(CC)CCCC)sc(CC(CC)CCCC)c5C6=O)s4)sc3c(-c3ccc(CC(CC)CCCC)s3)c3cc(C)sc23)s1,CCCCCCCCCCC(CCCCCCCC)N1C(=O)c2ccc3c4c(C#Cc5ccc(N(c6ccccc6)c6ccc(C#Cc7cc8c9c(cc%10c%11c%12c(cc%13c%14c(ccc(c7c9%11)c%14%12)C(=O)N(C(CCCCCCCC)CCCCCCCCCC)C%13=O)OC%10(C)C)C(=O)N(C(CCCCCCCC)CCCCCCCCCC)C8=O)cc6)cc5)cc5c6c(cc7c(c8c(cc(c2c38)C1=O)OC7(C)C)c64)C(=O)N(C(CCCCCCCC)CCCCCCCCCC)C5=O,1.31,-5.28,-3.48,-5.52,-3.83,95.0,,1:1,,conventional,ZrAcac,PEDOT:PSS,o-DCB,
97325,10.1039/c8tc03081b,CCCCC(CC)COC(=O)c1sc2c(-c3cc4c(-c5ccc(CC(CC)CCCC)s5)c5sc(C)cc5c(-c5ccc(CC(CC)CCCC)s5)c4s3)sc(C)c2c1F,CCC(CC)N1C(=O)c2ccc3c4c5c(c6ccc(c2c36)C1=O)=C(c1ccc(-c2c(-c3ccc(C6=c7c8c(c9ccc%10c%11c(ccc7c9%11)C(=O)N(C(CC)CC)C%10=O)C=CC7C(=O)N(C(CC)CC)C(=O)C(=C6)C87)cc3)c(-c3ccc(-c6cc7c8c(ccc9c%10c%11c(c6c98)=CC=C6C(=O)N(C(CC)CC)C(=O)C(C=C%10)C6%11)C(=O)N(C(CC)CC)C7=O)cc3)c(-c3ccc(-c6cc7c8c(ccc9c%10c%11c(c6c98)=CC=C6C(=O)N(C(CC)CC)C(=O)C(C=C%10)C6%11)C(=O)N(C(CC)CC)C7=O)cc3)c(-c3ccc(C6=c7c8c(c9ccc%10c%11c(ccc7c9%11)C(=O)N(C(CC)CC)C%10=O)C=CC7C(=O)N(C(CC)CC)C(=O)C(=C6)C87)cc3)c2-c2ccc(-c3cc6c7c(ccc8c9c%10c(c3c87)=CC=C3C(=O)N(C(CC)CC)C(=O)C(C=C9)C3%10)C(=O)N(C(CC)CC)C6=O)cc2)cc1)C=C1C(=O)N(C(CC)CC)C(=O)C(C=C4)C15,6.63,-5.22,-3.64,-5.69,-3.93,100.0,140.0,1:1,,inverted,ZnO,MoO3,o-DCB,DIO
97327,10.1039/c8tc06206d,CCCCCCCCOc1ccc(-c2nc3c(C)c(F)c(F)c(-c4cc(F)c(-c5sc(C)cc5F)s4)c3nc2-c2ccc(OCCCCCCCC)c(OCCCCCCCC)c2)cc1OCCCCCCCC,CCCCCCc1ccc(C2(c3ccc(CCCCCC)cc3)c3cc4c(cc3-c3sc5cc(/C=C6\C(=O)c7ccccc7C6=C(C#N)C#N)sc5c32)C(c2ccc(CCCCCC)cc2)(c2ccc(CCCCCC)cc2)c2c-4sc3cc(/C=C4\C(=O)c5ccccc5C4=C(C#N)C#N)sc23)cc1,4.93,-5.58,-3.88,-5.61,-3.94,,,1 : 1.5,0.5 vol%,conventional,LiF,PEDOT:PSS,chlorobenzene,
97328,10.1039/c8tc06206d,CCCCCCCCOc1ccc(-c2nc3c(C)c(F)c(F)c(-c4ccc(-c5ccc(C)s5)s4)c3nc2-c2ccc(OCCCCCCCC)c(OCCCCCCCC)c2)cc1OCCCCCCCC,CCCCCCc1ccc(C2(c3ccc(CCCCCC)cc3)c3cc4c(cc3-c3sc5cc(/C=C6\C(=O)c7ccccc7C6=C(C#N)C#N)sc5c32)C(c2ccc(CCCCCC)cc2)(c2ccc(CCCCCC)cc2)c2c-4sc3cc(/C=C4\C(=O)c5ccccc5C4=C(C#N)C#N)sc23)cc1,4.82,-5.42,-3.73,-5.61,-3.94,,,1.3 : 1,0.5 vol%,conventional,LiF,PEDOT:PSS,chlorobenzene,
97330,10.1039/c8tc06206d,CCCCCCCCOc1ccc(-c2nc3c(C)c(F)c(F)c(-c4ccc(-c5ccc(-c6ccc(C)s6)s5)s4)c3nc2-c2ccc(OCCCCCCCC)c(OCCCCCCCC)c2)cc1OCCCCCCCC,CCCCCCc1ccc(C2(c3ccc(CCCCCC)cc3)c3cc4c(cc3-c3sc5cc(/C=C6\C(=O)c7ccccc7C6=C(C#N)C#N)sc5c32)C(c2ccc(CCCCCC)cc2)(c2ccc(CCCCCC)cc2)c2c-4sc3cc(/C=C4\C(=O)c5ccccc5C4=C(C#N)C#N)sc23)cc1,3.95,-5.56,-3.65,-5.61,-3.94,,,1.3 : 1,0.5 vol%,conventional,LiF,PEDOT:PSS,chlorobenzene,
97331,10.1039/c9cp05015a,CCCCCCCCc1sc(-c2c3cc(-c4ccc(-c5c(F)c(F)c(-c6ccc(C)s6)c6nn(CC(CCCCCCCC)CCCCCCCC)nc56)s4)sc3c(-c3cc(Cl)c(CCCCCCCC)s3)c3cc(C)sc23)cc1Cl,CCCCCCCCCCCc1c(/C=C2\C(=O)c3cscc3C2=C(C#N)C#N)sc2c1sc1c3c4nsnc4c4c5sc6c(CCCCCCCCCCC)c(/C=C7\C(=O)c8cscc8C7=C(C#N)C#N)sc6c5n(CC(CC)CCCC)c4c3n(CC(CC)CCCC)c21,13.46,-5.48,-3.76,-5.56,-3.76,,100.0,1:1.2,,conventional,PDINO,PEDOT:PSS,chloroform,CN
97332,10.1039/c9ee01030k,CCCCC(CC)Cc1sc(-c2c3cc(-c4ccc(-c5sc(-c6cccs6)c6c5C(=O)c5c(CC(CC)CCCC)sc(CC(CC)CCCC)c5C6=O)s4)sc3c(-c3cc(Cl)c(CC(CC)CCCC)s3)c3ccsc23)cc1Cl,CCCCCCc1ccc(C2(c3ccc(CCCCCC)cc3)c3c(sc4cc(/C=C5\C(=O)c6cc(Cl)c(Cl)cc6C5=C(C#N)C#N)sc34)-c3sc4c5c(sc4c32)-c2sc3cc(/C=C4\C(=O)c6cc(Cl)c(Cl)cc6C4=C(C#N)C#N)sc3c2C5(c2ccc(CCCCCC)cc2)c2ccc(CCCCCC)cc2)cc1,12.01,-5.51,-3.57,-5.52,-4.13,,,1:1,,conventional,ZrAcac,PEDOT:PSS,,
97333,10.1039/c9ee01030k,CCCCC(CC)Cc1sc(-c2c3cc(-c4ccc(-c5sc(-c6cccs6)c6c5C(=O)c5c(CC(CC)CCCC)sc(CC(CC)CCCC)c5C6=O)s4)sc3c(-c3cc(Cl)c(CC(CC)CCCC)s3)c3ccsc23)cc1Cl,CCCCCCc1ccc(C2(c3ccc(CCCCCC)cc3)c3cc4c(cc3-c3sc5cc(/C=C6\C(=O)c7c(csc7Cl)C6=C(C#N)C#N)sc5c32)C(c2ccc(CCCCCC)cc2)(c2ccc(CCCCCC)cc2)c2c-4sc3cc(/C=C4\C(=O)c5c(csc5Cl)C4=C(C#N)C#N)sc23)cc1,13.72,-5.51,-3.57,-5.58,-4.01,,,1:1,,conventional,ZrAcac,PEDOT:PSS,,
97334,10.1039/c9ee02433f,CCCCC(CC)Cc1sc(-c2c3cc(-c4ccc(-c5sc(-c6ccc(C)s6)c6c5C(=O)c5c(CC(CC)CCCC)sc(CC(CC)CCCC)c5C6=O)s4)sc3c(-c3cc(F)c(CC(CC)CCCC)s3)c3cc(C)sc23)cc1F,CCCCCCCCCCCc1c(/C=C2\C(=O)c3cc(F)c(F)cc3C2=C(C#N)C#N)sc2c1sc1c3c4nsnc4c4c5sc6c(CCCCCCCCCCC)c(/C=C7\C(=O)c8cc(F)c(F)cc8C7=C(C#N)C#N)sc6c5n(CC(CC)CCCC)c4c3n(CC(CC)CCCC)c21,16.52,-5.5,-3.61,-5.65,-4.1,,,,,conventional,PDINO,PEDOT:PSS,,
97335,10.1039/c9ee02433f,CCCCCCCCC(CCCCCC)COc1cnc2c(C)c(F)c(F)c(-c3ccc(C)s3)c2n1,CCCCCCC1(CCCCCC)c2cc3c(cc2-c2sc(/C=C4\C(=O)c5cc(F)ccc5C4=C(C#N)C#N)cc21)C(CCCCCC)(CCCCCC)c1cc(/C=C2\C(=O)c4ccc(F)cc4C2=C(C#N)C#N)sc1-3,13.01,-5.54,-2.98,-5.78,-4.0,100.0,,1:1,,conventional,PDINO,PEDOT:PSS,,
97336,10.1039/c9ee02433f,CCCCCCCCC(CCCCCC)COc1cnc2c(C)c(F)c(F)c(-c3ccc(C)s3)c2n1,CCCCCCC1(CCCCCC)c2cc3c(cc2-c2sc(/C=C4\C(=O)c5ccccc5C4=C(C#N)C#N)cc21)C(CCCCCC)(CCCCCC)c1cc(/C=C2\C(=O)c4ccccc4C2=C(C#N)C#N)sc1-3,12.44,-5.54,-2.98,-5.69,-3.98,100.0,,1:1,,conventional,PDINO,PEDOT:PSS,,
97337,10.1039/c9mh00844f,CCCCC(CC)CSc1sc(-c2c3cc(-c4ccc(-c5sc(-c6ccc(C)s6)c6c5C(=O)c5c(CC(CC)CCCC)sc(CC(CC)CCCC)c5C6=O)s4)sc3c(-c3cc(F)c(SCC(CC)CCCC)s3)c3cc(C)sc23)cc1F,CCCCCCc1ccc(C2(c3ccc(CCCCCC)cc3)c3cc4c(cc3-c3sc5cc(/C=C6\C(=O)c7cc(F)c(F)cc7C6=C(C#N)C#N)sc5c32)C(c2ccc(CCCCCC)cc2)(c2ccc(CCCCCC)cc2)c2c-4sc3cc(/C=C4\C(=O)c5cc(F)c(F)cc5C4=C(C#N)C#N)sc23)cc1,12.77,-5.57,-3.67,-5.71,-4.15,,80.0,1:1:0,,conventional,PDINO,PEDOT:PSS,,
97338,10.1039/c9mh00844f,CCCCC(CC)CSc1sc(-c2c3cc(-c4ccc(-c5sc(-c6ccc(C)s6)c6c5C(=O)c5c(CC(CC)CCCC)sc(CC(CC)CCCC)c5C6=O)s4)sc3c(-c3cc(F)c(SCC(CC)CCCC)s3)c3cc(C)sc23)cc1F,CCCCCCc1ccc(C2(c3ccc(CCCCCC)cc3)c3cc4c(cc3-c3sc5cc(/C=C6\C(=O)c7cscc7C6=C(C#N)C#N)sc5c32)C(c2ccc(CCCCCC)cc2)(c2ccc(CCCCCC)cc2)c2c-4sc3cc(/C=C4\C(=O)c5cscc5C4=C(C#N)C#N)sc23)cc1,10.92,-5.57,-3.67,-5.585,-3.826,,80.0,1:1,,conventional,PDINO,PEDOT:PSS,,
97339,10.1039/c9mh00844f,CCCCC(CC)CSc1sc(-c2c3cc(-c4ccc(-c5sc(-c6ccc(C)s6)c6c5C(=O)c5c(CC(CC)CCCC)sc(CC(CC)CCCC)c5C6=O)s4)sc3c(-c3cc(F)c(SCC(CC)CCCC)s3)c3cc(C)sc23)cc1F,CCCCCCCCCCCc1c(/C=C2\C(=O)c3cc(F)c(F)cc3C2=C(C#N)C#N)sc2c1sc1c3c4nsnc4c4c5sc6c(CCCCCCCCCCC)c(/C=C7\C(=O)c8cc(F)c(F)cc8C7=C(C#N)C#N)sc6c5n(CC(CC)CCCC)c4c3n(CC(CC)CCCC)c21,15.18,-5.57,-3.67,-5.62,-4.11,,80.0,1:1.2,,conventional,PDINO,PEDOT:PSS,,
97340,10.1039/c9nh00209j,CCCCC(CC)Cc1ccc(-c2c3cc(-c4ccc(-c5sc(-c6ccc(C)s6)c6c5C(=O)c5c(CC(CC)CCCC)sc(CC(CC)CCCC)c5C6=O)s4)sc3c(-c3ccc(CC(CC)CCCC)s3)c3cc(C)sc23)s1,CCCCCCc1ccc(C2(c3ccc(CCCCCC)cc3)c3cc4c(cc3-c3sc5cc(/C=C6\C(=O)c7ccc(C)cc7C6=C(C#N)C#N)sc5c32)C(c2ccc(CCCCCC)cc2)(c2ccc(CCCCCC)cc2)c2c-4sc3cc(/C=C4\C(=O)c5ccc(C)cc5C4=C(C#N)C#N)sc23)cc1,11.83,-5.33,-3.53,-5.58,-3.98,,,,,inverted,ZnO,MoO3,,
97341,10.1039/c9nj02419k,CCOCCOCCOc1cc(-c2ccc(-c3cc(OCCOCCOCC)c(-c4ccc(C)s4)s3)s2)sc1C,CCOCCOCCOc1ccc(-c2nc3c(-c4ccc(-c5cccs5)s4)c4nsnc4c(-c4ccc(-c5cccs5)s4)c3nc2-c2ccc(OCCOCCOCC)cc2)cc1,0.04,-4.74,-2.98,-4.91,-3.91,,,1:1,,,,,,
97342,10.1039/c9nj02419k,CCOCCOCCOc1cc(-c2ccc(-c3cc(OCCOCCOCC)c(-c4ccc(C)s4)s3)s2)sc1C,CCOCCOCCOc1ccc(-c2nc3c(-c4ccc5nsnc5c4)c4nsnc4c(-c4ccc5nsnc5c4)c3nc2-c2ccc(OCCOCCOCC)cc2)cc1,0.18,-4.74,-2.98,-5.68,-3.77,60.0,,1:1,,,,,,
97343,10.1039/c9nj02419k,CCOCCOCCOc1cc(-c2ccc(-c3cc(OCCOCCOCC)c(-c4ccc(C)s4)s3)s2)sc1C,CCOCCOCCOc1ccc(-c2nc3c(-c4cccs4)c4nsnc4c(-c4cccs4)c3nc2-c2ccc(OCCOCCOCC)cc2)cc1,0.22,-4.74,-2.98,-5.18,-3.95,,,1:1,,,,,,
97344,10.1039/c9nj02419k,CCOCCOCCOc1cc(-c2ccc(-c3cc(OCCOCCOCC)c(-c4ccc(C)s4)s3)s2)sc1C,CCOCCOCCOc1ccc(-c2nc3c(-c4ccnc(F)c4F)c4nsnc4c(-c4ccnc(F)c4F)c3nc2-c2ccc(OCCOCCOCC)cc2)cc1,0.11,-4.74,-2.98,-5.85,-3.89,,,1:1,,,,,,
97345,10.1039/c9qm00327d,CCCCC(CC)COC(=O)c1sc2c(-c3cc4c(-c5ccc(CC(CC)CCCC)s5)c5sc(C)cc5c(-c5ccc(CC(CC)CCCC)s5)c4s3)sc(C)c2c1F,CCCCCCc1ccc(C2(c3ccc(CCCCCC)cc3)Oc3c(sc4c5c(sc34)-c3sc(/C=C4\C(=O)c6cc(Cl)ccc6C4=C(C#N)C#N)cc3C(c3ccc(CCCCCC)cc3)(c3ccc(CCCCCC)cc3)O5)-c3sc(/C=C4\C(=O)c5cc(Cl)ccc5C4=C(C#N)C#N)cc32)cc1,8.82,-5.27,-3.48,-5.46,-4.05,,,,,inverted,ZnO,MoO3,chlorobenzene,
97346,10.1039/c9qm00327d,CCCCC(CC)COC(=O)c1sc2c(-c3cc4c(-c5ccc(CC(CC)CCCC)s5)c5sc(C)cc5c(-c5ccc(CC(CC)CCCC)s5)c4s3)sc(C)c2c1F,CCCCCCc1ccc(C2(c3ccc(CCCCCC)cc3)Oc3c(sc4c5c(sc34)-c3sc(/C=C4\C(=O)c6ccc(Cl)cc6C4=C(C#N)C#N)cc3C(c3ccc(CCCCCC)cc3)(c3ccc(CCCCCC)cc3)O5)-c3sc(/C=C4\C(=O)c5cc(Cl)ccc5C4=C(C#N)C#N)cc32)cc1,9.22,-5.27,-3.48,-5.47,-4.02,,,,,inverted,ZnO,MoO3,chlorobenzene,
97347,10.1039/c9qm00327d,CCCCC(CC)COC(=O)c1sc2c(-c3cc4c(-c5ccc(CC(CC)CCCC)s5)c5sc(C)cc5c(-c5ccc(CC(CC)CCCC)s5)c4s3)sc(C)c2c1F,CCCCCCc1ccc(C2(c3ccc(CCCCCC)cc3)Oc3c(sc4c5c(sc34)-c3sc(/C=C4\C(=O)c6ccc(Cl)cc6C4=C(C#N)C#N)cc3C(c3ccc(CCCCCC)cc3)(c3ccc(CCCCCC)cc3)O5)-c3sc(/C=C4\C(=O)c5ccc(Cl)cc5C4=C(C#N)C#N)cc32)cc1,8.41,-5.27,-3.48,-5.46,-4.02,,,,,inverted,ZnO,MoO3,chlorobenzene,
97348,10.1039/c9qm00334g,CCCCC(CC)COC(=O)c1sc2c(-c3cc4c(-c5ccc(CC(CC)CCCC)s5)c5sc(C)cc5c(-c5ccc(CC(CC)CCCC)s5)c4s3)sc(C)c2c1F,CCCCCCC(CCCCCC)N1C(=O)c2ccc3c4c5c6c(c7c8c9c%10c%11c%12c(cc%13c%14c(cc(c7c7cc(c2c3c67)C1=O)c9c%14%12)C(=O)N(C(CCCCCC)CCCCCC)C%13=O)CCC=%11C=C1C(=O)N(C(CCCCCC)CCCCCC)C(=O)C(C=8)C1%10)C=C1C(=O)N(C(CCCCCC)CCCCCC)C(=O)C(C=C4c2ccc3c(c2)C2(c4cc(C6=CC7C(=O)N(C(CCCCCC)CCCCCC)C(=O)C8=Cc9c%10c(c6c6ccc%11c%12c(cc(c%13c9c9c%14c%15c%16c%17c(cc%18c%19c(cc%13c%14c%19%17)C(=O)N(C(CCCCCC)CCCCCC)C%18=O)CCC=%16C=C%13C(=O)N(C(CCCCCC)CCCCCC)C(=O)C(C=9)C%13%15)c%10c6%12)C(=O)N(C(CCCCCC)CCCCCC)C%11=O)C87)ccc4-3)c3cc(C4=CC6C(=O)N(C(CCCCCC)CCCCCC)C(=O)C7=Cc8c9c(c4c4ccc%10c%11c(cc(c%12c8c8c%13c%14c%15c%16c(cc%17c%18c(cc%12c%13c%18%16)C(=O)N(C(CCCCCC)CCCCCC)C%17=O)CCC=%15C=C%12C(=O)N(C(CCCCCC)CCCCCC)C(=O)C(C=8)C%12%14)c9c4%11)C(=O)N(C(CCCCCC)CCCCCC)C%10=O)C76)ccc3-c3ccc(-c4cc6c7c(cc8c9c(c%10c%11c%12c%13c%14c(cc%15c%16c(cc9c%11c%16%14)C(=O)N(C(CCCCCC)CCCCCC)C%15=O)CCC%13=CC9C(=O)N(C(CCCCCC)CCCCCC)C(=O)C(=C%10)C%129)c9c%10c%11c(c4c7c%108)=CC=C4C(=O)N(C(CCCCCC)CCCCCC)C(=O)C(C=9)C4%11)C(=O)N(C(CCCCCC)CCCCCC)C6=O)cc32)C15,7.69,-5.12,-3.6,-5.83,-3.8,,60.0,1:1.2,,inverted,ZnO,MoO3,o-DCB,
97349,10.1039/c9qm00622b,CCCCCCCCC(CCCCCC)Cc1cc(-c2ccc3c(c2)c(=O)n(CC(CCCCCC)CCCCCCCC)c2cc(-c4cc(CC(CCCCCC)CCCCCCCC)c(-c5cc(F)c(-c6sc(C)cc6F)s5)s4)ccc32)sc1C,CCCCCCc1ccc(C2(c3ccc(CCCCCC)cc3)c3cc4c(cc3-c3sc5cc(/C=C6\C(=O)c7cc(F)c(F)cc7C6=C(C#N)C#N)sc5c32)C(c2ccc(CCCCCC)cc2)(c2ccc(CCCCCC)cc2)c2c-4sc3cc(/C=C4\C(=O)c5cc(F)c(F)cc5C4=C(C#N)C#N)sc23)cc1,8.54,-5.43,-2.42,-5.65,-4.04,100.0,,1:1.5,,conventional,PFN-Br,PEDOT:PSS,chloroform,DIO
97350,10.1039/c9ra08092a,CCCCC(CC)Cc1ccc(-c2c3cc(-c4ccc(-c5sc(-c6ccc(C)s6)c6c5C(=O)c5c(CC(CC)CCCC)sc(CC(CC)CCCC)c5C6=O)s4)sc3c(-c3ccc(CC(CC)CCCC)s3)c3cc(C)sc23)s1,CCCCCCC1(CCCCCC)c2cc3c(cc2-c2sc(/C=C4\C(=O)c5ccccc5C4=C(C#N)C#N)cc21)C(CCCCCC)(CCCCCC)c1cc(/C=C2\C(=O)c4ccccc4C2=C(C#N)C#N)sc1-3,9.19,-5.33,-2.92,-5.69,-3.92,,,1:1,,inverted,ZnO,MoO3,,DIO
97351,10.1039/c9ra08092a,CCCCC(CC)Cc1ccc(-c2c3cc(-c4ccc(-c5sc(-c6ccc(C)s6)c6c5C(=O)c5c(CC(CC)CCCC)sc(CC(CC)CCCC)c5C6=O)s4)sc3c(-c3ccc(CC(CC)CCCC)s3)c3cc(C)sc23)s1,CCCCCCCCC1(CCCCCCCC)c2cc3cc4c(cc3cc2-c2sc(/C=C3\C(=O)c5ccccc5C3=C(C#N)C#N)cc21)C(CCCCCCCC)(CCCCCCCC)c1cc(/C=C2\C(=O)c3ccccc3C2=C(C#N)C#N)sc1-4,9.43,-5.33,-2.92,-5.71,-3.88,,140.0,1:1.5,,inverted,ZnO,MoO3,,CBA
97352,10.1039/c9sc06456g,CCCCC(CC)Cc1ccc(-c2c3cc(-c4ccc(-c5sc(-c6ccc(C)s6)c6c5C(=O)c5c(CC(CC)CCCC)sc(CC(CC)CCCC)c5C6=O)s4)sc3c(-c3ccc(CC(CC)CCCC)s3)c3cc(C)sc23)s1,CCCCCCc1ccc(C2(c3ccc(CCCCCC)cc3)c3cc(/C=C4\C(=O)c5ccccc5C4=C(C#N)C#N)sc3-c3sc4c(c32)c2ccc3nc(OCC(CCCC)CCCCCC)c5c6sc7c(c6c6ccc8nc(OCC(CCCC)CCCCCC)c4c4c8c6c5c3c24)C(c2ccc(CCCCCC)cc2)(c2ccc(CCCCCC)cc2)c2cc(/C=C3\C(=O)c4ccccc4C3=C(C#N)C#N)sc2-7)cc1,9.92,-5.33,-2.92,-5.44,-3.72,100.0,100.0,1:0.9,,inverted,ZnO,MoO3,chloroform,CN
97353,10.1039/c9sc06456g,CCCCC(CC)Cc1ccc(-c2c3cc(-c4ccc(-c5sc(-c6ccc(C)s6)c6c5C(=O)c5c(CC(CC)CCCC)sc(CC(CC)CCCC)c5C6=O)s4)sc3c(-c3ccc(CC(CC)CCCC)s3)c3cc(C)sc23)s1,CCCCCCc1ccc(C2(c3ccc(CCCCCC)cc3)c3cc4c(cc3-c3sc5cc(/C=C6\C(=O)c7ccccc7C6=C(C#N)C#N)sc5c32)C(c2ccc(CCCCCC)cc2)(c2ccc(CCCCCC)cc2)c2c-4sc3cc(/C=C4\C(=O)c5ccccc5C4=C(C#N)C#N)sc23)cc1,9.71,-5.33,-2.92,-5.48,-3.83,100.0,100.0,1:0.9,,inverted,ZnO,MoO3,chloroform,CN
97354,10.1039/c9ta00343f,CCCCCCCCCC(CCCCCCCC)COC(=O)c1cc(-c2c(F)c(F)c(-c3cc(C(=O)OCC(CCCCCCCC)CCCCCCCCC)c(-c4cc(CC(CCCCCC)CCCCCCC)c(-c5ccc(-c6c(F)c(F)c(-c7ccc(C)s7)c7nsnc67)s5)s4)s3)c3nsnc23)sc1-c1cc(CC(CCCCCC)CCCCCCC)c(C)s1,CCCCCCC(CCCCCC)n1c(=O)c2ccc3c4ccc5c(=O)n(C(CCCCCC)CCCCCC)c(=O)c6cc7c8sc(-c9cc%10cc(-c%11cc%12c%13cc%14c(=O)n(C(CCCCCC)CCCCCC)c(=O)c%15ccc%16c%17ccc%18c(=O)n(C(CCCCCC)CCCCCC)c(=O)c%19cc(c%12s%11)c(c%17c%18%19)c%13c%16c%15%14)c(-c%11cc%12c%13cc%14c(=O)n(C(CCCCCC)CCCCCC)c(=O)c%15ccc%16c%17ccc%18c(=O)n(C(CCCCCC)CCCCCC)c(=O)c%19cc(c%12s%11)c(c%17c%18%19)c%13c%16c%15%14)cc%10cc9-c9cc%10c%11cc%12c(=O)n(C(CCCCCC)CCCCCC)c(=O)c%13ccc%14c%15ccc%16c(=O)n(C(CCCCCC)CCCCCC)c(=O)c%17cc(c%10s9)c(c%15c%16%17)c%11c%14c%13%12)cc8c8cc(c1=O)c2c3c8c7c4c56,8.6,-5.46,-3.56,-5.74,-3.64,,,,,,,,,
97355,10.1039/c9ta00343f,CCCCCCCCCC(CCCCCCCC)COC(=O)c1cc(-c2c(F)c(F)c(-c3cc(C(=O)OCC(CCCCCCCC)CCCCCCCCC)c(-c4cc(CC(CCCCCC)CCCCCCC)c(-c5ccc(-c6c(F)c(F)c(-c7ccc(C)s7)c7nsnc67)s5)s4)s3)c3nsnc23)sc1-c1cc(CC(CCCCCC)CCCCCCC)c(C)s1,CCCCCCC(CCCCCC)n1c(=O)c2ccc3c4ccc5c(=O)n(C(CCCCCC)CCCCCC)c(=O)c6cc7c8sc(-c9ccc(-c%10cc%11c%12cc%13c(=O)n(C(CCCCCC)CCCCCC)c(=O)c%14ccc%15c%16ccc%17c(=O)n(C(CCCCCC)CCCCCC)c(=O)c%18cc(c%11s%10)c(c%16c%17%18)c%12c%15c%14%13)c%10c(-c%11cc%12c%13cc%14c(=O)n(C(CCCCCC)CCCCCC)c(=O)c%15ccc%16c%17ccc%18c(=O)n(C(CCCCCC)CCCCCC)c(=O)c%19cc(c%12s%11)c(c%17c%18%19)c%13c%16c%15%14)ccc(-c%11cc%12c%13cc%14c(=O)n(C(CCCCCC)CCCCCC)c(=O)c%15ccc%16c%17ccc%18c(=O)n(C(CCCCCC)CCCCCC)c(=O)c%19cc(c%12s%11)c(c%17c%18%19)c%13c%16c%15%14)c9%10)cc8c8cc(c1=O)c2c3c8c7c4c56,7.4,-5.46,-3.56,-5.83,-3.6,,,,,,,,,
97356,10.1039/c9ta00468h,CCCCC(CC)Cc1ccc(-c2c3cc(-c4ccc(-c5sc(-c6ccc(C)s6)c6c5C(=O)c5c(CC(CC)CCCC)sc(CC(CC)CCCC)c5C6=O)s4)sc3c(-c3ccc(CC(CC)CCCC)s3)c3cc(C)sc23)s1,CCCCCCc1ccc(C2(c3ccc(CCCCCC)cc3)c3cc4c(cc3-c3sc5cc(/C=C6\C(=O)c7ccc(C)cc7C6=C(C#N)C#N)sc5c32)C(c2ccc(CCCCCC)cc2)(c2ccc(CCCCCC)cc2)c2c-4sc3cc(/C=C4\C(=O)c5ccc(C)cc5C4=C(C#N)C#N)sc23)cc1,9.55,-5.3,-3.5,-5.5,-3.9,,,,,conventional,PDINO,PEDOT:PSS,,
