Repository: JiYiqaq/PCE-KA-GNN

# Data directory

- `raw/Active_Database.csv` is the immutable source dataset bundled under CC BY 4.0. Do not overwrite it with processed data.
- `processed/` is created and populated by the training pipeline. Generated `.pt` and `.pth` caches are intentionally ignored by Git because they can exceed GitHub's normal single-file limit.

See `../DATA_LICENSE.md` for provenance, license and checksum information.

File: data/processed/device_records.csv (part 179 of 250)
record_id,doi,donor_smiles,acceptor_smiles,pce,homo_d,lumo_d,homo_a,lumo_a,active_layer_thickness,annealing_temp,d_a_ratio,additive_ratio,device_type,etl_canonical,htl_canonical,solvent_canonical,additive_canonical
97357,10.1039/c9ta00597h,CCCCC(CC)Cc1ccc(-c2c3cc(-c4ccc(-c5sc(-c6ccc(C)s6)c6c5C(=O)c5c(CC(CC)CCCC)sc(CC(CC)CCCC)c5C6=O)s4)sc3c(-c3ccc(CC(CC)CCCC)s3)c3cc(C)sc23)s1,CCCCCCc1ccc(C2(c3ccc(CCCCCC)cc3)c3c(-c4ccc(CC(CC)CCCC)s4)c4c(c(-c5ccc(CC(CC)CCCC)s5)c3-c3sc5cc(/C=C6\C(=O)c7c(C)sc(C)c7C6=C(C#N)C#N)sc5c32)C(c2ccc(CCCCCC)cc2)(c2ccc(CCCCCC)cc2)c2c-4sc3cc(/C=C4\C(=O)c5c(C)sc(C)c5C4=C(C#N)C#N)sc23)cc1,9.6,-5.33,-3.53,-5.55,-3.79,,,1:1,,conventional,ZrAcac,PEDOT:PSS,chloroform,DIO
97358,10.1039/c9ta00597h,CCCCC(CC)Cc1ccc(-c2c3cc(-c4ccc(-c5sc(-c6ccc(C)s6)c6c5C(=O)c5c(CC(CC)CCCC)sc(CC(CC)CCCC)c5C6=O)s4)sc3c(-c3ccc(CC(CC)CCCC)s3)c3cc(C)sc23)s1,CCCCCCc1ccc(C2(c3ccc(CCCCCC)cc3)c3c(-c4ccc(CC(CC)CCCC)s4)c4c(c(-c5ccc(CC(CC)CCCC)s5)c3-c3sc5cc(/C=C6\C(=O)c7c(csc7C)C6=C(C#N)C#N)sc5c32)C(c2ccc(CCCCCC)cc2)(c2ccc(CCCCCC)cc2)c2c-4sc3cc(/C=C4\C(=O)c5c(csc5C)C4=C(C#N)C#N)sc23)cc1,13.15,-5.33,-3.53,-5.6,-3.86,,,1:1,,conventional,ZrAcac,PEDOT:PSS,chloroform,DIO
97359,10.1039/c9ta00597h,CCCCC(CC)Cc1ccc(-c2c3cc(-c4ccc(-c5sc(-c6ccc(C)s6)c6c5C(=O)c5c(CC(CC)CCCC)sc(CC(CC)CCCC)c5C6=O)s4)sc3c(-c3ccc(CC(CC)CCCC)s3)c3cc(C)sc23)s1,CCCCCCc1ccc(C2(c3ccc(CCCCCC)cc3)c3c(-c4ccc(CC(CC)CCCC)s4)c4c(c(-c5ccc(CC(CC)CCCC)s5)c3-c3sc5cc(/C=C6\C(=O)c7cscc7C6=C(C#N)C#N)sc5c32)C(c2ccc(CCCCCC)cc2)(c2ccc(CCCCCC)cc2)c2c-4sc3cc(/C=C4\C(=O)c5cscc5C4=C(C#N)C#N)sc23)cc1,11.87,-5.33,-3.53,-5.62,-3.89,,,1:1,,conventional,ZrAcac,PEDOT:PSS,chloroform,DIO
97360,10.1039/c9ta01003c,CCCCC(CC)CSc1sc(-c2c3cc(-c4ccc(-c5sc(-c6ccc(C)s6)c6c5C(=O)c5c(CC(CC)CCCC)sc(CC(CC)CCCC)c5C6=O)s4)sc3c(-c3cc(F)c(SCC(CC)CCCC)s3)c3cc(C)sc23)cc1F,CCCCCCC1(CCCCCC)c2cc3c(cc2-c2sc(/C=C4\C(=O)c5cc(F)c(F)cc5C4=C(C#N)C#N)cc21)C(CCCCCC)(CCCCCC)c1cc(/C=C2\C(=O)c4cc(F)c(F)cc4C2=C(C#N)C#N)sc1-3,10.35,-5.4,-3.6,-5.72,-4.05,,,1:1,,conventional,PDIN,PEDOT:PSS,,
97361,10.1039/c9ta01003c,CCCCC(CC)CSc1sc(-c2c3cc(-c4ccc(-c5sc(-c6ccc(C)s6)c6c5C(=O)c5c(CC(CC)CCCC)sc(CC(CC)CCCC)c5C6=O)s4)sc3c(-c3cc(F)c(SCC(CC)CCCC)s3)c3cc(C)sc23)cc1F,CCCCCCC1(CCCCCC)c2cc3c(cc2-c2sc(/C=C4\C(=O)c5ccccc5C4=C(C#N)C#N)cc21)C(CCCCCC)(CCCCCC)c1cc(/C=C2\C(=O)c4ccccc4C2=C(C#N)C#N)sc1-3,9.39,-5.4,-3.6,-5.66,-3.93,,,1:1,,conventional,PDIN,PEDOT:PSS,,
97362,10.1039/c9ta01111k,CCCCC(CC)Cc1ccc(-c2c3cc(-c4ccc(-c5sc(-c6ccc(C)s6)c6c5C(=O)c5c(CC(CC)CCCC)sc(CC(CC)CCCC)c5C6=O)s4)sc3c(-c3ccc(CC(CC)CCCC)s3)c3cc(C)sc23)s1,CCCCCCc1ccc(C2(c3ccc(CCCCCC)cc3)c3cc4c(cc3-c3sc5cc(/C=C6\C(=O)c7ccccc7C6=C(C#N)C#N)sc5c32)C(c2ccc(CCCCCC)cc2)(c2ccc(CCCCCC)cc2)c2c-4sc3cc(/C=C4\C(=O)c5ccccc5C4=C(C#N)C#N)sc23)cc1,9.53,-5.33,-3.53,-5.48,-3.9,,,,,conventional,PDINO,PEDOT:PSS,,
97363,10.1039/c9ta01111k,CCCCC(CC)Cc1ccc(-c2c3cc(-c4ccc(-c5sc(-c6ccc(C)s6)c6c5C(=O)c5c(CC(CC)CCCC)sc(CC(CC)CCCC)c5C6=O)s4)sc3c(-c3ccc(CC(CC)CCCC)s3)c3cc(C)sc23)s1,CCCCCCc1ccc(C2(c3ccc(CCCCCC)cc3)c3cc4c(cc3-c3sc5cc(/C=C6\C(=O)c7sc8ccccc8c7C6=C(C#N)C#N)sc5c32)C(c2ccc(CCCCCC)cc2)(c2ccc(CCCCCC)cc2)c2c-4sc3cc(/C=C4\C(=O)c5sc6ccccc6c5C4=C(C#N)C#N)sc23)cc1,10.99,-5.33,-3.53,-5.38,-3.78,,,,,conventional,PDINO,PEDOT:PSS,,
97364,10.1039/c9ta01195a,CCCCC(CC)Cc1ccc(-c2c3cc(-c4ccc(-c5sc(-c6ccc(C)s6)c6c5C(=O)c5c(CC(CC)CCCC)sc(CC(CC)CCCC)c5C6=O)s4)sc3c(-c3ccc(CC(CC)CCCC)s3)c3cc(C)sc23)s1,CCCCCCc1ccc(C2(c3ccc(CCCCCC)cc3)c3cc4c(cc3-c3sc5cc(/C=C6\C(=O)c7ccccc7C6=C(C#N)C#N)sc5c32)C(c2ccc(CCCCCC)cc2)(c2ccc(CCCCCC)cc2)c2c-4sc3cc(/C=C4\C(=O)c5ccccc5C4=C(C#N)C#N)sc23)cc1,9.67,-5.33,-2.92,-5.51,-3.78,,,1:1,,inverted,ZnO,MoO3,chlorobenzene,DIO
97365,10.1039/c9ta01888c,CCCCC(CC)Cc1sc(-c2c3cc(-c4ccc(-c5sc(-c6ccc(C)s6)c6c5C(=O)c5c(CC(CC)CCCC)sc(CC(CC)CCCC)c5C6=O)s4)sc3c(-c3cc(F)c(CC(CC)CCCC)s3)c3cc(C)sc23)cc1F,CCCCCCc1ccc(C2(c3ccc(CCCCCC)cc3)c3cc(/C=C4\C(=O)c5ccc(C)cc5C4=C(C#N)C#N)sc3-c3sc4c(-c5cc6sc(CC(CC)CCCC)cc6s5)c5c6c(sc5c(-c5cc7sc(CC(CC)CCCC)cc7s5)c4c32)-c2sc(/C=C3\C(=O)c4ccc(C)cc4C3=C(C#N)C#N)cc2C6(c2ccc(CCCCCC)cc2)c2ccc(CCCCCC)cc2)cc1,10.04,-5.5,-3.61,-5.55,-3.76,,100.0,1:1,0.75 vol%,,,,,DIO
97366,10.1039/c9ta01888c,CCCCC(CC)Cc1sc(-c2c3cc(-c4ccc(-c5sc(-c6ccc(C)s6)c6c5C(=O)c5c(CC(CC)CCCC)sc(CC(CC)CCCC)c5C6=O)s4)sc3c(-c3cc(F)c(CC(CC)CCCC)s3)c3cc(C)sc23)cc1F,CCCCCCc1ccc(C2(c3ccc(CCCCCC)cc3)c3cc(/C=C4\C(=O)c5ccc(F)cc5C4=C(C#N)C#N)sc3-c3sc4c(-c5cc6sc(CC(CC)CCCC)cc6s5)c5c6c(sc5c(-c5cc7sc(CC(CC)CCCC)cc7s5)c4c32)-c2sc(/C=C3\C(=O)c4ccc(F)cc4C3=C(C#N)C#N)cc2C6(c2ccc(CCCCCC)cc2)c2ccc(CCCCCC)cc2)cc1,12.65,-5.5,-3.61,-5.64,-3.87,,100.0,1:1,0.75 vol%,,,,,DIO
97367,10.1039/c9ta02283j,CCCCC(CC)Cc1ccc(-c2c3cc(-c4ccc(-c5sc(-c6ccc(C)s6)c6c5C(=O)c5c(CC(CC)CCCC)sc(CC(CC)CCCC)c5C6=O)s4)sc3c(-c3ccc(CC(CC)CCCC)s3)c3cc(C)sc23)s1,CCCCCCc1ccc(C2(c3ccc(CCCCCC)cc3)c3cc(/C=C4\C(=O)c5c(csc5C)C4=C(C#N)C#N)sc3-c3sc4c(-c5ccc(CC(CC)CCCC)s5)c5c6c(sc5c(-c5ccc(CC(CC)CCCC)s5)c4c32)-c2sc(/C=C3\C(=O)c4c(csc4C)C3=C(C#N)C#N)cc2C6(c2ccc(CCCCCC)cc2)c2ccc(CCCCCC)cc2)cc1,12.86,-5.31,-3.5,-5.51,-3.9,,100.0,1:1,,conventional,ZrAcac,PEDOT:PSS,chloroform,DIO
97368,10.1039/c9ta02283j,CCCCC(CC)Cc1ccc(-c2c3cc(-c4ccc(-c5sc(-c6ccc(C)s6)c6c5C(=O)c5c(CC(CC)CCCC)sc(CC(CC)CCCC)c5C6=O)s4)sc3c(-c3ccc(CC(CC)CCCC)s3)c3cc(C)sc23)s1,CCCCCCc1ccc(C2(c3ccc(CCCCCC)cc3)c3cc(/C=C4\C(=O)c5c(csc5C)C4=C(C#N)C#N)sc3-c3sc4c(-c5ccc(CC(CC)CCCC)s5)c5c6c(sc5c(-c5ccc(CC(CC)CCCC)s5)c4c32)-c2sc3cc(/C=C4\C(=O)c5c(csc5C)C4=C(C#N)C#N)sc3c2C6(c2ccc(CCCCCC)cc2)c2ccc(CCCCCC)cc2)cc1,13.6,-5.31,-3.5,-5.45,-3.83,,100.0,1:1,,conventional,ZrAcac,PEDOT:PSS,chloroform,DIO
97369,10.1039/c9ta02544h,CCCCC(CC)Cc1ccc(-c2c3cc(-c4ccc(-c5sc(-c6ccc(C)s6)c6c5C(=O)c5c(CC(CC)CCCC)sc(CC(CC)CCCC)c5C6=O)s4)sc3c(-c3ccc(CC(CC)CCCC)s3)c3cc(C)sc23)s1,CCCCCCCC(CCCC)Cc1ccc(C2(c3ccc(CC(CCCC)CCCCCC)cc3)c3cc4c(cc3-c3sc(/C=C5\C(=O)c6cc(F)c(F)cc6C5=C(C#N)C#N)cc32)sc2cc3c(cc24)C(c2ccc(CC(CCCC)CCCCCC)cc2)(c2ccc(CC(CCCC)CCCCCC)cc2)c2cc(/C=C4\C(=O)c5cc(F)c(F)cc5C4=C(C#N)C#N)sc2-3)cc1,6.81,-5.28,-3.48,-5.94,-4.08,100.0,,1:1,,inverted,,,,
97370,10.1039/c9ta02544h,CCCCC(CC)Cc1ccc(-c2c3cc(-c4ccc(-c5sc(-c6ccc(C)s6)c6c5C(=O)c5c(CC(CC)CCCC)sc(CC(CC)CCCC)c5C6=O)s4)sc3c(-c3ccc(CC(CC)CCCC)s3)c3cc(C)sc23)s1,CCCCCCCC(CCCC)Cc1ccc(C2(c3ccc(CC(CCCC)CCCCCC)cc3)c3cc4c(cc3-c3sc(/C=C5\C(=O)c6ccccc6C5=C(C#N)C#N)cc32)sc2cc3c(cc24)C(c2ccc(CC(CCCC)CCCCCC)cc2)(c2ccc(CC(CCCC)CCCCCC)cc2)c2cc(/C=C4\C(=O)c5ccccc5C4=C(C#N)C#N)sc2-3)cc1,9.66,-5.28,-3.48,-5.91,-4.0,100.0,,1:1,0.3% each v/v,inverted,,,,
97371,10.1039/c9ta02544h,CCCCC(CC)Cc1ccc(-c2c3cc(-c4ccc(-c5sc(-c6ccc(C)s6)c6c5C(=O)c5c(CC(CC)CCCC)sc(CC(CC)CCCC)c5C6=O)s4)sc3c(-c3ccc(CC(CC)CCCC)s3)c3cc(C)sc23)s1,CCCCCCCC(CCCC)Cc1ccc(C2(c3ccc(CC(CCCC)CCCCCC)cc3)c3cc4c(cc3-c3sc(/C=C5\C(=O)c6cscc6C5=C(C#N)C#N)cc32)sc2cc3c(cc24)C(c2ccc(CC(CCCC)CCCCCC)cc2)(c2ccc(CC(CCCC)CCCCCC)cc2)c2cc(/C=C4\C(=O)c5cscc5C4=C(C#N)C#N)sc2-3)cc1,11.25,-5.28,-3.48,-5.92,-4.03,100.0,,1:1,0.3% each v/v,inverted,,,,
97372,10.1039/c9ta04286e,CCCCCCCCCCC(CCCCCCCC)COC(=O)c1cc2c(-c3ncc(C)s3)sc(-c3ncc(-c4cc5c(-c6ccc(CC(CC)CCCC)s6)c6sc(C)cc6c(-c6ccc(CC(CC)CCCC)s6)c5s4)s3)c2s1,CCCCCCc1ccc(C2(c3ccc(CCCCCC)cc3)c3cc4c(cc3-c3sc5cc(/C=C6\C(=O)c7ccc(C)cc7C6=C(C#N)C#N)sc5c32)C(c2ccc(CCCCCC)cc2)(c2ccc(CCCCCC)cc2)c2c-4sc3cc(/C=C4\C(=O)c5ccc(C)cc5C4=C(C#N)C#N)sc23)cc1,10.51,-5.48,-3.52,-5.58,-3.98,,,,,,,,,
97373,10.1039/c9ta04789a,CCCCC(CC)Cc1sc(-c2c3cc(-c4ccc(-c5sc(-c6ccc(C)s6)c6c5C(=O)c5c(CC(CC)CCCC)sc(CC(CC)CCCC)c5C6=O)s4)sc3c(-c3cc(F)c(CC(CC)CCCC)s3)c3cc(C)sc23)cc1F,CCCCCCc1ccc(C2(c3ccc(CCCCCC)cc3)c3cc4c(cc3-c3sc5cc(/C=C6\C(=O)c7cc(Cl)c(Cl)cc7C6=C(C#N)C#N)sc5c32)C(c2ccc(CCCCCC)cc2)(c2ccc(CCCCCC)cc2)c2c-4sc3cc(/C=C4\C(=O)c5cc(Cl)c(Cl)cc5C4=C(C#N)C#N)sc23)cc1,12.87,-5.48,-3.6,-5.73,-4.08,100.0,100.0,1:1 w/w,0.5 vol%,conventional,PFN-Br,PEDOT:PSS,,
97374,10.1039/c9ta04789a,CCCCC(CC)Cc1sc(-c2c3cc(-c4ccc(-c5sc(-c6ccc(C)s6)c6c5C(=O)c5c(CC(CC)CCCC)sc(CC(CC)CCCC)c5C6=O)s4)sc3c(-c3cc(F)c(CC(CC)CCCC)s3)c3cc(C)sc23)cc1F,CCCCCCc1ccc(C2(c3ccc(CCCCCC)cc3)c3cc4c(cc3-c3sc5cc(/C=C6\C(=O)c7cc(F)c(F)cc7C6=C(C#N)C#N)sc5c32)C(c2ccc(CCCCCC)cc2)(c2ccc(CCCCCC)cc2)c2c-4sc3cc(/C=C4\C(=O)c5cc(F)c(F)cc5C4=C(C#N)C#N)sc23)cc1,13.35,-5.48,-3.6,-5.72,-4.03,100.0,100.0,1:1 w/w,0.5 vol%,conventional,PFN-Br,PEDOT:PSS,,
97375,10.1039/c9ta04789a,CCCCC(CC)Cc1sc(-c2c3cc(-c4ccc(-c5sc(-c6ccc(C)s6)c6c5C(=O)c5c(CC(CC)CCCC)sc(CC(CC)CCCC)c5C6=O)s4)sc3c(-c3cc(F)c(CC(CC)CCCC)s3)c3cc(C)sc23)cc1F,CCCCCCc1ccc(C2(c3ccc(CCCCCC)cc3)c3cc4c(cc3-c3sc5cc(/C=C6\C(=O)c7ccc(C)cc7C6=C(C#N)C#N)sc5c32)C(c2ccc(CCCCCC)cc2)(c2ccc(CCCCCC)cc2)c2c-4sc3cc(/C=C4\C(=O)c5ccc(C)cc5C4=C(C#N)C#N)sc23)cc1,10.42,-5.48,-3.6,-5.64,-3.9,100.0,100.0,1:1 w/w,0.5 vol%,conventional,PFN-Br,PEDOT:PSS,,
97376,10.1039/c9ta04789a,CCCCC(CC)Cc1sc(-c2c3cc(-c4ccc(-c5sc(-c6ccc(C)s6)c6c5C(=O)c5c(CC(CC)CCCC)sc(CC(CC)CCCC)c5C6=O)s4)sc3c(-c3cc(F)c(CC(CC)CCCC)s3)c3cc(C)sc23)cc1F,CCCCCCc1ccc(C2(c3ccc(CCCCCC)cc3)c3cc4c(cc3-c3sc5cc(/C=C6\C(=O)c7ccc(Cl)cc7C6=C(C#N)C#N)sc5c32)C(c2ccc(CCCCCC)cc2)(c2ccc(CCCCCC)cc2)c2c-4sc3cc(/C=C4\C(=O)c5ccc(Cl)cc5C4=C(C#N)C#N)sc23)cc1,13.74,-5.48,-3.6,-5.7,-4.02,100.0,100.0,1:1 w/w,0.5 vol%,conventional,PFN-Br,PEDOT:PSS,,
97377,10.1039/c9ta04789a,CCCCC(CC)Cc1sc(-c2c3cc(-c4ccc(-c5sc(-c6ccc(C)s6)c6c5C(=O)c5c(CC(CC)CCCC)sc(CC(CC)CCCC)c5C6=O)s4)sc3c(-c3cc(F)c(CC(CC)CCCC)s3)c3cc(C)sc23)cc1F,CCCCCCc1ccc(C2(c3ccc(CCCCCC)cc3)c3cc4c(cc3-c3sc5cc(/C=C6\C(=O)c7ccc(F)cc7C6=C(C#N)C#N)sc5c32)C(c2ccc(CCCCCC)cc2)(c2ccc(CCCCCC)cc2)c2c-4sc3cc(/C=C4\C(=O)c5ccc(F)cc5C4=C(C#N)C#N)sc23)cc1,13.68,-5.48,-3.6,-5.69,-3.99,100.0,100.0,1:1 w/w,0.5 vol%,conventional,PFN-Br,PEDOT:PSS,,
97378,10.1039/c9ta04789a,CCCCC(CC)Cc1sc(-c2c3cc(-c4ccc(-c5sc(-c6ccc(C)s6)c6c5C(=O)c5c(CC(CC)CCCC)sc(CC(CC)CCCC)c5C6=O)s4)sc3c(-c3cc(F)c(CC(CC)CCCC)s3)c3cc(C)sc23)cc1F,CCCCCCc1ccc(C2(c3ccc(CCCCCC)cc3)c3cc4c(cc3-c3sc5cc(/C=C6\C(=O)c7ccccc7C6=C(C#N)C#N)sc5c32)C(c2ccc(CCCCCC)cc2)(c2ccc(CCCCCC)cc2)c2c-4sc3cc(/C=C4\C(=O)c5ccccc5C4=C(C#N)C#N)sc23)cc1,10.75,-5.48,-3.6,-5.66,-3.93,100.0,100.0,1:1 w/w,0.5 vol%,conventional,PFN-Br,PEDOT:PSS,,
97379,10.1039/c9ta04789a,CCCCC(CC)Cc1sc(-c2c3cc(-c4ccc(-c5sc(-c6ccc(C)s6)c6c5C(=O)c5c(CC(CC)CCCC)sc(CC(CC)CCCC)c5C6=O)s4)sc3c(-c3cc(F)c(CC(CC)CCCC)s3)c3cc(C)sc23)cc1F,CCCCCCc1ccc(C2(c3ccc(CCCCCC)cc3)c3cc4c(cc3-c3sc5cc(/C=C6\C(=O)c7sccc7C6=C(C#N)C#N)sc5c32)C(c2ccc(CCCCCC)cc2)(c2ccc(CCCCCC)cc2)c2c-4sc3cc(/C=C4\C(=O)c5sccc5C4=C(C#N)C#N)sc23)cc1,9.51,-5.48,-3.6,-5.63,-3.82,100.0,100.0,1:1 w/w,0.5 vol%,conventional,PFN-Br,PEDOT:PSS,,
97380,10.1039/c9ta05116c,CCCCC(CC)Cc1ccc(-c2c3cc(-c4ccc(-c5sc(-c6ccc(C)s6)c6c5C(=O)c5c(CC(CC)CCCC)sc(CC(CC)CCCC)c5C6=O)s4)sc3c(-c3ccc(CC(CC)CCCC)s3)c3cc(C)sc23)s1,CCCCCCCCC1(CCCCCCCC)c2cc3c4c(sc3cc2-c2cc3sc5c(c3cc21)C(c1ccc(CCCCCC)cc1)(c1ccc(CCCCCC)cc1)c1cc(/C=C2\C(=O)c3cc(F)c(F)cc3C2=C(C#N)C#N)sc1-5)-c1sc(/C=C2\C(=O)c3cc(F)c(F)cc3C2=C(C#N)C#N)cc1C4(c1ccc(CCCCCC)cc1)c1ccc(CCCCCC)cc1,9.58,-5.36,-3.54,-5.49,-4.01,,,1:1.5,,inverted,ZnO,MoO3,,
97381,10.1039/c9ta05116c,CCCCC(CC)Cc1ccc(-c2c3cc(-c4ccc(-c5sc(-c6ccc(C)s6)c6c5C(=O)c5c(CC(CC)CCCC)sc(CC(CC)CCCC)c5C6=O)s4)sc3c(-c3ccc(CC(CC)CCCC)s3)c3cc(C)sc23)s1,CCCCCCCCC1(CCCCCCCC)c2cc3cc(-c4sc(/C=C5\C(=O)c6cc(F)c(F)cc6C5=C(C#N)C#N)cc4CC(CC)CCCC)sc3cc2-c2cc3sc(-c4sc(/C=C5\C(=O)c6cc(F)c(F)cc6C5=C(C#N)C#N)cc4CC(CC)CCCC)cc3cc21,5.45,-5.36,-3.54,-5.52,-3.87,,,1:1.3,,inverted,ZnO,MoO3,,
97382,10.1039/c9ta06311k,CCCCC(CC)Cc1sc(-c2c3cc(-c4ccc(-c5sc(-c6ccc(C)s6)c6c5C(=O)c5c(CC(CC)CCCC)sc(CC(CC)CCCC)c5C6=O)s4)sc3c(-c3cc(F)c(CC(CC)CCCC)s3)c3cc(C)sc23)cc1F,CCCCCCc1ccc(C2(c3ccc(CCCCCC)cc3)c3cc(/C=C4\C(=O)c5cc(Cl)c(Cl)cc5C4=C(C#N)C#N)sc3-c3sc4c(-c5cc(Cl)c(CC(CC)CCCC)s5)c5c6c(sc5c(-c5cc(Cl)c(CC(CC)CCCC)s5)c4c32)-c2sc(/C=C3\C(=O)c4cc(Cl)c(Cl)cc4C3=C(C#N)C#N)cc2C6(c2ccc(CCCCCC)cc2)c2ccc(CCCCCC)cc2)cc1,11.65,-5.5,-3.61,-5.72,-3.92,,,,,conventional,PDINO,PEDOT:PSS,chlorobenzene,
97383,10.1039/c9ta06311k,CCCCC(CC)Cc1sc(-c2c3cc(-c4ccc(-c5sc(-c6ccc(C)s6)c6c5C(=O)c5c(CC(CC)CCCC)sc(CC(CC)CCCC)c5C6=O)s4)sc3c(-c3cc(F)c(CC(CC)CCCC)s3)c3cc(C)sc23)cc1F,CCCCCCc1ccc(C2(c3ccc(CCCCCC)cc3)c3cc(/C=C4\C(=O)c5cc(Cl)c(Cl)cc5C4=C(C#N)C#N)sc3-c3sc4c(-c5cc(F)c(CC(CC)CCCC)s5)c5c6c(sc5c(-c5cc(F)c(CC(CC)CCCC)s5)c4c32)-c2sc(/C=C3\C(=O)c4cc(Cl)c(Cl)cc4C3=C(C#N)C#N)cc2C6(c2ccc(CCCCCC)cc2)c2ccc(CCCCCC)cc2)cc1,12.36,-5.5,-3.61,-5.7,-3.91,,,,,conventional,PDINO,PEDOT:PSS,chlorobenzene,
97384,10.1039/c9ta06311k,CCCCC(CC)Cc1sc(-c2c3cc(-c4ccc(-c5sc(-c6ccc(C)s6)c6c5C(=O)c5c(CC(CC)CCCC)sc(CC(CC)CCCC)c5C6=O)s4)sc3c(-c3cc(F)c(CC(CC)CCCC)s3)c3cc(C)sc23)cc1F,CCCCCCc1ccc(C2(c3ccc(CCCCCC)cc3)c3cc(/C=C4\C(=O)c5cc(Cl)c(Cl)cc5C4=C(C#N)C#N)sc3-c3sc4c(-c5ccc(CC(CC)CCCC)s5)c5c6c(sc5c(-c5ccc(CC(CC)CCCC)s5)c4c32)-c2sc(/C=C3\C(=O)c4cc(Cl)c(Cl)cc4C3=C(C#N)C#N)cc2C6(c2ccc(CCCCCC)cc2)c2ccc(CCCCCC)cc2)cc1,10.35,-5.5,-3.61,-5.67,-3.9,,,,,conventional,PDINO,PEDOT:PSS,chlorobenzene,
97385,10.1039/c9ta06476a,CCCCCCC(CCCC)Cc1ccc(-c2c3cc(-c4ccc(-c5sc(-c6cccs6)c6c5C(=O)c5c(CC(CC)CCCC)sc(CC(CC)CCCC)c5C6=O)s4)sc3c(-c3ccc(CC(CCCC)CCCCCC)cc3)c3ccsc23)cc1,CCCCCCc1ccc(C2(c3ccc(CCCCCC)cc3)c3cc4c(cc3-c3sc(-c5ccc(/C=C6\C(=O)c7ccc(F)cc7C6=C(C#N)C#N)s5)cc32)C(c2ccc(CCCCCC)cc2)(c2ccc(CCCCCC)cc2)c2c-4sc3cc(/C=C4\C(=O)c5ccc(F)cc5C4=C(C#N)C#N)sc23)cc1,12.71,-5.43,-3.36,-5.6,-4.0,,100.0,1:1.5,0.5 vol%,,,,,
97386,10.1039/c9ta06476a,CCCCCCC(CCCC)Cc1ccc(-c2c3cc(-c4ccc(-c5sc(-c6cccs6)c6c5C(=O)c5c(CC(CC)CCCC)sc(CC(CC)CCCC)c5C6=O)s4)sc3c(-c3ccc(CC(CCCC)CCCCCC)cc3)c3ccsc23)cc1,CCCCCCc1ccc(C2(c3ccc(CCCCCC)cc3)c3cc4c(cc3-c3sc(-c5ccc(/C=C6\C(=O)c7ccc(F)cc7C6=C(C#N)C#N)s5)cc32)C(c2ccc(CCCCCC)cc2)(c2ccc(CCCCCC)cc2)c2cc(-c3ccc(/C=C5\C(=O)c6ccc(F)cc6C5=C(C#N)C#N)s3)sc2-4)cc1,10.71,-5.43,-3.36,-5.5,-3.99,,130.0,1:1,,,,,,
97387,10.1039/c9ta06476a,CCCCCCC(CCCC)Cc1ccc(-c2c3cc(-c4ccc(-c5sc(-c6cccs6)c6c5C(=O)c5c(CC(CC)CCCC)sc(CC(CC)CCCC)c5C6=O)s4)sc3c(-c3ccc(CC(CCCC)CCCCCC)cc3)c3ccsc23)cc1,CCCCCCc1ccc(C2(c3ccc(CCCCCC)cc3)c3cc4c(cc3-c3sc5cc(/C=C6\C(=O)c7ccc(F)cc7C6=C(C#N)C#N)sc5c32)C(c2ccc(CCCCCC)cc2)(c2ccc(CCCCCC)cc2)c2c-4sc3cc(/C=C4\C(=O)c5ccc(F)cc5C4=C(C#N)C#N)sc23)cc1,10.54,-5.43,-3.36,-5.67,-4.02,,130.0,1:1,,,,,,
97388,10.1039/c9ta06929a,CCCCC(CC)Cc1sc(-c2c3cc(-c4ccc(-c5sc(-c6ccc(C)s6)c6c5C(=O)c5c(CC(CC)CCCC)sc(CC(CC)CCCC)c5C6=O)s4)sc3c(-c3cc(F)c(CC(CC)CCCC)s3)c3cc(C)sc23)cc1F,CCCCCCc1ccc(C2(c3ccc(CCCCCC)cc3)c3cc4c(cc3-c3sc5cc(/C=C6\C(=O)c7cc(F)c(F)cc7C6=C(C#N)C#N)sc5c32)C(c2ccc(CCCCCC)cc2)(c2ccc(CCCCCC)cc2)c2c-4sc3cc(/C=C4\C(=O)c5cc(F)c(F)cc5C4=C(C#N)C#N)sc23)cc1,13.1,-5.54,-3.61,-5.71,-4.15,100.0,,1:1:0,,conventional,PDINO,PEDOT:PSS,,DIO
97389,10.1039/c9ta06929a,CCCCC(CC)Cc1sc(-c2c3cc(-c4ccc(-c5sc(-c6ccc(C)s6)c6c5C(=O)c5c(CC(CC)CCCC)sc(CC(CC)CCCC)c5C6=O)s4)sc3c(-c3cc(F)c(CC(CC)CCCC)s3)c3cc(C)sc23)cc1F,CCCCCCCCCCCc1c(/C=C2\C(=O)c3cc(F)c(F)cc3C2=C(C#N)C#N)sc2c1sc1c3c4nsnc4c4c5sc6c(CCCCCCCCCCC)c(/C=C7\C(=O)c8cc(F)c(F)cc8C7=C(C#N)C#N)sc6c5n(CC(CC)CCCC)c4c3n(CC(CC)CCCC)c21,15.5,-5.54,-3.61,-5.62,-4.11,100.0,,1:1.2,,conventional,PDINO,PEDOT:PSS,,CN
97390,10.1039/c9ta06929a,CCCCC(CC)Cc1sc(-c2c3cc(-c4ccc(-c5sc(-c6cccs6)c6c5C(=O)c5c(CC(CC)CCCC)sc(CC(CC)CCCC)c5C6=O)s4)sc3c(-c3cc(Cl)c(CC(CC)CCCC)s3)c3ccsc23)cc1Cl,CCCCCCc1ccc(C2(c3ccc(CCCCCC)cc3)c3cc4c(cc3-c3sc5cc(/C=C6\C(=O)c7cc(F)c(F)cc7C6=C(C#N)C#N)sc5c32)C(c2ccc(CCCCCC)cc2)(c2ccc(CCCCCC)cc2)c2c-4sc3cc(/C=C4\C(=O)c5cc(F)c(F)cc5C4=C(C#N)C#N)sc23)cc1,13.4,-5.52,-3.55,-5.71,-4.15,100.0,,1:1:0,,conventional,PDINO,PEDOT:PSS,,DIO
97391,10.1039/c9ta06929a,CCCCC(CC)Cc1sc(-c2c3cc(-c4ccc(-c5sc(-c6cccs6)c6c5C(=O)c5c(CC(CC)CCCC)sc(CC(CC)CCCC)c5C6=O)s4)sc3c(-c3cc(Cl)c(CC(CC)CCCC)s3)c3ccsc23)cc1Cl,CCCCCCCCCCCc1c(/C=C2\C(=O)c3cc(F)c(F)cc3C2=C(C#N)C#N)sc2c1sc1c3c4nsnc4c4c5sc6c(CCCCCCCCCCC)c(/C=C7\C(=O)c8cc(F)c(F)cc8C7=C(C#N)C#N)sc6c5n(CC(CC)CCCC)c4c3n(CC(CC)CCCC)c21,15.4,-5.52,-3.55,-5.62,-4.11,100.0,,1:1.2,,conventional,PDINO,PEDOT:PSS,,CN
97392,10.1039/c9ta07133d,CCCCC(CC)Cc1ccc(-c2c3cc(-c4ccc(-c5sc(-c6ccc(C)s6)c6c5C(=O)c5c(CC(CC)CCCC)sc(CC(CC)CCCC)c5C6=O)s4)sc3c(-c3ccc(CC(CC)CCCC)s3)c3cc(C)sc23)s1,CCCCCCc1ccc(C2(c3ccc(CCCCCC)c(F)c3)c3cc4c(cc3-c3sc5cc(/C=C6\C(=O)c7ccccc7C6=C(C#N)C#N)sc5c32)C(c2ccc(CCCCCC)c(F)c2)(c2ccc(CCCCCC)c(F)c2)c2c-4sc3cc(/C=C4\C(=O)c5ccccc5C4=C(C#N)C#N)sc23)cc1F,8.9,-5.3,-3.5,-5.69,-3.96,,60.0,1.3:1,,conventional,PDINO,PEDOT:PSS,chlorobenzene,DIO
97393,10.1039/c9ta07133d,CCCCC(CC)Cc1ccc(-c2c3cc(-c4ccc(-c5sc(-c6ccc(C)s6)c6c5C(=O)c5c(CC(CC)CCCC)sc(CC(CC)CCCC)c5C6=O)s4)sc3c(-c3ccc(CC(CC)CCCC)s3)c3cc(C)sc23)s1,CCCCCCc1ccc(C2(c3ccc(CCCCCC)cc3F)c3cc4c(cc3-c3sc5cc(/C=C6\C(=O)c7ccccc7C6=C(C#N)C#N)sc5c32)C(c2ccc(CCCCCC)cc2F)(c2ccc(CCCCCC)cc2F)c2c-4sc3cc(/C=C4\C(=O)c5ccccc5C4=C(C#N)C#N)sc23)c(F)c1,11.11,-5.3,-3.5,-5.66,-3.94,,60.0,1.3:1,,conventional,PDINO,PEDOT:PSS,chlorobenzene,DIO
97394,10.1039/c9ta07542a,CCCCC(CC)COC(=O)c1sc2c(-c3cc4c(-c5ccc(CC(CC)CCCC)s5)c5sc(C)cc5c(-c5ccc(CC(CC)CCCC)s5)c4s3)sc(C)c2c1F,CCCCCCc1ccc(C2(c3ccc(CCCCCC)cc3)c3cc4c(cc3-c3sc(-c5sc(/C=C6\C(=O)c7cc(F)c(F)cc7C6=C(C#N)C#N)cc5OCC(CC)CCCC)cc32)C(c2ccc(CCCCCC)cc2)(c2ccc(CCCCCC)cc2)c2cc(-c3sc(/C=C5\C(=O)c6cc(F)c(F)cc6C5=C(C#N)C#N)cc3OCC(CC)CCCC)sc2-4)cc1,11.71,-5.24,-3.66,-5.44,-4.16,,,,,inverted,ZnO,MoO3,chloroform,
97395,10.1039/c9ta07917c,CCCCC(CC)COC(=O)c1sc2c(-c3cc4c(-c5ccc(CC(CC)CCCC)s5)c5sc(C)cc5c(-c5ccc(CC(CC)CCCC)s5)c4s3)sc(C)c2c1F,CCCCCCc1ccc(C2(c3ccc(CCCCCC)cc3)c3c(sc4cc(/C=C5\C(=O)c6cc(F)c(F)cc6C5=C(C#N)C#N)sc34)-c3sc4c5c(sc4c32)-c2sc3c4c(sc3c2C5(c2ccc(CCCCCC)cc2)c2ccc(CCCCCC)cc2)-c2sc3c(/C=C5\C(=O)c6cc(F)c(F)cc6C5=C(C#N)C#N)csc3c2C4(c2ccc(CCCCCC)cc2)c2ccc(CCCCCC)cc2)cc1,10.3,-5.2,-3.6,-5.31,-3.99,,,1:1.5,,inverted,ZnO,MoO3,,DIO
97396,10.1039/c9ta07917c,CCCCC(CC)COC(=O)c1sc2c(-c3cc4c(-c5ccc(CC(CC)CCCC)s5)c5sc(C)cc5c(-c5ccc(CC(CC)CCCC)s5)c4s3)sc(C)c2c1F,CCCCCCc1ccc(C2(c3ccc(CCCCCC)cc3)c3c(sc4cc(/C=C5\C(=O)c6cc(F)c(F)cc6C5=C(C#N)C#N)sc34)-c3sc4c5c(sc4c32)-c2sc3c4c(sc3c2C5(c2ccc(CCCCCC)cc2)c2ccc(CCCCCC)cc2)-c2sc3cc(/C=C5\C(=O)c6cc(F)c(F)cc6C5=C(C#N)C#N)sc3c2C4(c2ccc(CCCCCC)cc2)c2ccc(CCCCCC)cc2)cc1,11.2,-5.2,-3.6,-5.31,-4.06,,140.0,1:1.5,,inverted,ZnO,MoO3,,CN
97397,10.1039/c9ta07919j,CCCCC(CC)COC(=O)c1sc2c(-c3cc4c(-c5ccc(CC(CC)CCCC)s5)c5sc(C)cc5c(-c5ccc(CC(CC)CCCC)s5)c4s3)sc(C)c2c1F,CCCCC(CC)CC1(CC(CC)CCCC)c2cc3c(cc2-c2sc(-c4ccc(/C=C5\SC(=S)N(CC)C5=O)c5nsnc45)cc21)C(CC(CC)CCCC)(CC(CC)CCCC)c1cc(-c2ccc(/C=C4\SC(=S)N(CC)C4=O)c4nsnc24)sc1-3,10.07,-5.39,-3.41,-5.42,-3.6,,,1:1.5,,inverted,ZnO/PEIE,MoO3,chlorobenzene,DIO
97398,10.1039/c9ta07919j,CCCCC(CC)COC(=O)c1sc2c(-c3cc4c(-c5ccc(CC(CC)CCCC)s5)c5sc(C)cc5c(-c5ccc(CC(CC)CCCC)s5)c4s3)sc(C)c2c1F,CCCCCCCCN1C(=O)/C(=C/c2ccc(-c3ccc(/C=C4\SC(=S)N(CCCCCCCC)C4=O)s3)s2)SC1=S,9.39,-5.39,-3.41,-5.67,-3.57,,,1:1.5,,inverted,ZnO/PEIE,MoO3,chlorobenzene,DIO
97399,10.1039/c9ta90222h,CCCCCCc1cc(C)sc1C,CCCCC(CC)CC1(CC(CC)CCCC)c2cc(-c3ccc(/C=C4\SC(=S)N(CC)C4=O)c4nsnc34)ccc2-c2cc3c(cc21)-c1ccc(-c2ccc(/C=C4\SC(=S)N(CC)C4=O)c4nsnc24)cc1C3(CC(CC)CCCC)CC(CC)CCCC,3.3,-5.1,-3.2,-5.45,-3.88,,,,,,,,,
97400,10.1039/c9ta90222h,CCCCCCc1cc(C)sc1C,CCCCCCc1ccc(C2(c3ccc(CCCCCC)cc3)c3cc4c(cc3-c3sc5cc(/C=C6\C(=O)c7ccc(C)cc7C6=C(C#N)C#N)sc5c32)C(c2ccc(CCCCCC)cc2)(c2ccc(CCCCCC)cc2)c2c-4sc3cc(/C=C4\C(=O)c5ccc(C)cc5C4=C(C#N)C#N)sc23)cc1,2.3,-5.1,-3.2,-5.58,-3.98,,,,,,,,,
97401,10.1039/c9ta90222h,CCCCCCc1cc(C)sc1C,CCCCCCc1ccc(C2(c3ccc(CCCCCC)cc3)c3cc4c(cc3-c3sc5cc(/C=C6\C(=O)c7ccccc7C6=C(C#N)C#N)sc5c32)C(c2ccc(CCCCCC)cc2)(c2ccc(CCCCCC)cc2)c2c-4sc3cc(/C=C4\C(=O)c5ccccc5C4=C(C#N)C#N)sc23)cc1,1.5,-5.1,-3.2,-5.43,-3.81,,,,,,,,,
97402,10.1039/c9ta90222h,CCCCCCc1cc(C)sc1C,CCCCCCCCC1(CCCCCCCC)c2cc(-c3ccc(/C=C4\SC(=S)N(CC)C4=O)c4nsnc34)ccc2-c2cc3c(cc21)-c1ccc(-c2ccc(/C=C4\SC(=S)N(CC)C4=O)c4nsnc24)cc1C3(CCCCCCCC)CCCCCCCC,5.6,-5.1,-3.2,-5.46,-3.89,,,,,,,,,
97403,10.1039/c9ta90222h,CCCCCCc1cc(C)sc1C,CCCCCCCCC1(CCCCCCCC)c2cc3c(cc2-c2sc(-c4ccc(/C=C5\SC(=S)N(CC)C5=O)c5nsnc45)cc21)C(CCCCCCCC)(CCCCCCCC)c1cc(-c2ccc(/C=C4\SC(=S)N(CC)C4=O)c4nsnc24)sc1-3,4.2,-5.1,-3.2,-5.75,-3.7,,,,,,,,,
97404,10.1039/c9tc01214a,CCCCC(CC)Cc1ccc(-c2c3cc(-c4ccc(-c5sc(-c6ccc(C)s6)c6c5C(=O)c5c(CC(CC)CCCC)sc(CC(CC)CCCC)c5C6=O)s4)sc3c(-c3ccc(CC(CC)CCCC)s3)c3cc(C)sc23)s1,CCCCCCc1ccc(C2(c3ccc(CCCCCC)cc3)c3cc(/C=C4/c5ccccc5-c5nc(C#N)c(C#N)nc54)sc3-c3sc4c(OCC(CC)CCCC)c5c6c(sc5c(OCC(CC)CCCC)c4c32)-c2sc(/C=C3/c4ccccc4-c4nc(C#N)c(C#N)nc43)cc2C6(c2ccc(CCCCCC)cc2)c2ccc(CCCCCC)cc2)cc1,9.31,-5.33,-3.53,-5.47,-4.02,,100.0,1:1,,conventional,PDIN,PEDOT:PSS,chlorobenzene,DIO
97405,10.1039/c9tc01214a,CCCCC(CC)Cc1ccc(-c2c3cc(-c4ccc(-c5sc(-c6ccc(C)s6)c6c5C(=O)c5c(CC(CC)CCCC)sc(CC(CC)CCCC)c5C6=O)s4)sc3c(-c3ccc(CC(CC)CCCC)s3)c3cc(C)sc23)s1,CCCCCCc1ccc(C2(c3ccc(CCCCCC)cc3)c3cc(/C=C4\C(=O)c5ccccc5C4=C(C#N)C#N)sc3-c3sc4c(OCC(CC)CCCC)c5c6c(sc5c(OCC(CC)CCCC)c4c32)-c2sc(/C=C3\C(=O)c4ccccc4C3=C(C#N)C#N)cc2C6(c2ccc(CCCCCC)cc2)c2ccc(CCCCCC)cc2)cc1,10.76,-5.33,-3.53,-5.39,-3.96,,100.0,1:1,,conventional,PDIN,PEDOT:PSS,chlorobenzene,DIO
97406,10.1039/c9tc02013f,CCCCC(CC)COC(=O)c1sc2c(-c3cc4c(-c5ccc(CC(CC)CCCC)s5)c5sc(C)cc5c(-c5ccc(CC(CC)CCCC)s5)c4s3)sc(C)c2c1F,CCCCCCC(CCCCCC)N1C(=O)c2ccc3c4ccc5c6c(cc(C#Cc7cc(C#Cc8cc9c%10c(ccc%11c%12ccc%13c%14c(ccc(c8c%10%11)c%14%12)C(=O)N(C(CCCCCC)CCCCCC)C%13=O)C(=O)N(C(CCCCCC)CCCCCC)C9=O)c8ccc9c(C#Cc%10cc%11c%12c(ccc%13c%14ccc%15c%16c(ccc(c%10c%12%13)c%16%14)C(=O)N(C(CCCCCC)CCCCCC)C%15=O)C(=O)N(C(CCCCCC)CCCCCC)C%11=O)cc(C#Cc%10cc%11c%12c(ccc%13c%14ccc%15c%16c(ccc(c%10c%12%13)c%16%14)C(=O)N(C(CCCCCC)CCCCCC)C%15=O)C(=O)N(C(CCCCCC)CCCCCC)C%11=O)c%10ccc7c8c%109)c(c7ccc(c2c37)C1=O)c64)C(=O)N(C(CCCCCC)CCCCCC)C5=O,7.59,-5.22,-3.66,-5.9,-3.86,100.0,,1:1.5,,inverted,ZnO,MoO3,chlorobenzene,DIO
97407,10.1039/c9tc02150g,CCCCC(CC)COC(=O)c1sc2c(-c3cc4c(-c5ccc(CC(CC)CCCC)s5)c5sc(C)cc5c(-c5ccc(CC(CC)CCCC)s5)c4s3)sc(C)c2c1F,CCCCCCC(CCCCCC)n1c(=O)c2ccc3c4ccc5c(=O)n(C(CCCCCC)CCCCCC)c(=O)c6cc7c8c9cc%10c(=O)n(C(CCCCCC)CCCCCC)c(=O)c%11cc%12c%13c%14cc%15c(=O)n(C(CCCCCC)CCCCCC)c(=O)c%16cc%17c%18c(c%19cc%20c(=O)n(C(CCCCCC)CCCCCC)c(=O)c%21cc(c%13c%13cc%22c(=O)n(C(CCCCCC)CCCCCC)c(=O)c%23cc(c8c8cc(c1=O)c2c3c8c7c4c56)c1c9c(c%10%11)c%12c%13c1c%23%22)c1c%14c(c%15%16)c%17c%19c1c%21%20)c1c2cc3c(=O)n(C(CCCCCC)CCCCCC)c(=O)c4cc5c6c7cc8c(=O)n(C(CCCCCC)CCCCCC)c(=O)c9cc%10c%11c%12cc%13c(=O)n(C(CCCCCC)CCCCCC)c(=O)c%14ccc%15c%16ccc%17c(=O)n(C(CCCCCC)CCCCCC)c(=O)c%19cc(c%11c%11cc%20c(=O)n(C(CCCCCC)CCCCCC)c(=O)c%21cc(c6c6cc%22c(=O)n(C(CCCCCC)CCCCCC)c(=O)c%23cc(c1c1c%24cc%25c(=O)n(C(CCCCCC)CCCCCC)c(=O)c%26cc%27c%28c%29cc%30c(=O)n(C(CCCCCC)CCCCCC)c(=O)c%31cc%32c%33c%34cc%35c(=O)n(C(CCCCCC)CCCCCC)c(=O)c%36ccc%37c%38ccc%39c(=O)n(C(CCCCCC)CCCCCC)c(=O)c%40cc(c%33c%33cc%41c(=O)n(C(CCCCCC)CCCCCC)c(=O)c%42cc(c%28c%28cc%43c(=O)n(C(CCCCCC)CCCCCC)c(=O)c%44cc(c%181)c1c%24c(c%26%25)c%27c%28c1c%43%44)c1c%29c(c%31%30)c%32c%33c1c%41%42)c(c%38c%39%40)c%34c%37c%36%35)c1c2c(c43)c5c6c1c%22%23)c1c7c(c98)c%10c%11c1c%20%21)c(c%16c%17%19)c%12c%15c%14%13,7.93,-5.12,-3.6,-5.79,-3.82,,80.0,1:1,,inverted,ZnO,MoO3,,
97408,10.1039/c9tc02150g,CCCCC(CC)COC(=O)c1sc2c(-c3cc4c(-c5ccc(CC(CC)CCCC)s5)c5sc(C)cc5c(-c5ccc(CC(CC)CCCC)s5)c4s3)sc(C)c2c1F,CCCCCCC(CCCCCC)n1c(=O)c2ccc3c4ccc5c(=O)n(C(CCCCCC)CCCCCC)c(=O)c6cc7c8c9cc%10c(=O)n(C(CCCCCC)CCCCCC)c(=O)c%11cc%12c%13c%14cc%15c(=O)n(C(CCCCCC)CCCCCC)c(=O)c%16cc(-c%17cc(-c%18cc%19c(=O)n(C(CCCCCC)CCCCCC)c(=O)c%20cc%21c%22c%23cc%24c(=O)n(C(CCCCCC)CCCCCC)c(=O)c%25cc%26c%27c%28cc%29c(=O)n(C(CCCCCC)CCCCCC)c(=O)c%30ccc%31c%32ccc%33c(=O)n(C(CCCCCC)CCCCCC)c(=O)c%34cc(c%27c%27cc%35c(=O)n(C(CCCCCC)CCCCCC)c(=O)c%36cc(c%22c%22cc%37c(=O)n(C(CCCCCC)CCCCCC)c(=O)c%38ccc%39c%18c(c%19%20)c%21c%22c%39c%38%37)c%18c%23c(c%25%24)c%26c%27c%18c%35%36)c(c%32c%33%34)c%28c%31c%30%29)cc(-c%18cc%19c(=O)n(C(CCCCCC)CCCCCC)c(=O)c%20cc%21c%22c%23cc%24c(=O)n(C(CCCCCC)CCCCCC)c(=O)c%25cc%26c%27c%28cc%29c(=O)n(C(CCCCCC)CCCCCC)c(=O)c%30ccc%31c%32ccc%33c(=O)n(C(CCCCCC)CCCCCC)c(=O)c%34cc(c%27c%27cc%35c(=O)n(C(CCCCCC)CCCCCC)c(=O)c%36cc(c%22c%22cc%37c(=O)n(C(CCCCCC)CCCCCC)c(=O)c%38ccc%39c%18c(c%19%20)c%21c%22c%39c%38%37)c%18c%23c(c%25%24)c%26c%27c%18c%35%36)c(c%32c%33%34)c%28c%31c%30%29)c%17)c%17c%18ccc%19c(=O)n(C(CCCCCC)CCCCCC)c(=O)c%20cc(c%13c%13cc%21c(=O)n(C(CCCCCC)CCCCCC)c(=O)c%22cc(c8c8cc(c1=O)c2c3c8c7c4c56)c1c9c(c%10%11)c%12c%13c1c%22%21)c(c%18c%19%20)c%14c%17c%16%15,8.84,-5.12,-3.6,-5.85,-3.81,,80.0,1:1,,inverted,ZnO,MoO3,,
97409,10.1039/c9tc02700a,CCCCCCCCCCc1ccsc1-c1cc2c(=O)n(CC(CCCCCC)CCCCCCCC)c(=O)c3cc(-c4sc(-c5cc6c(-c7ccc(CC(CC)CCCC)s7)c7sccc7c(-c7ccc(CC(CC)CCCC)s7)c6s5)cc4CCCCCCCCCC)sc3c2s1,CCCCCCc1ccc(C2(c3ccc(CCCCCC)c(F)c3)c3cc4c(cc3-c3sc5cc(/C=C6\C(=O)c7ccccc7C6=C(C#N)C#N)sc5c32)C(c2ccc(CCCCCC)c(F)c2)(c2ccc(CCCCCC)c(F)c2)c2c-4sc3cc(/C=C4\C(=O)c5ccccc5C4=C(C#N)C#N)sc23)cc1F,9.01,-5.47,-3.6,-5.73,-3.93,105.0,,1:1.2,,conventional,PDINO,PEDOT:PSS,chlorobenzene,DIO
97410,10.1039/c9tc02700a,CCCCCCCCCCc1ccsc1-c1cc2c(=O)n(CC(CCCCCC)CCCCCCCC)c(=O)c3cc(-c4sc(-c5cc6c(-c7ccc(CC(CC)CCCC)s7)c7sccc7c(-c7ccc(CC(CC)CCCC)s7)c6s5)cc4CCCCCCCCCC)sc3c2s1,CCCCCCc1ccc(C2(c3ccc(CCCCCC)cc3)c3cc4c(cc3-c3sc5cc(/C=C6\C(=O)c7ccccc7C6=C(C#N)C#N)sc5c32)C(c2ccc(CCCCCC)cc2)(c2ccc(CCCCCC)cc2)c2c-4sc3cc(/C=C4\C(=O)c5ccccc5C4=C(C#N)C#N)sc23)cc1,8.89,-5.47,-3.6,-5.64,-3.86,105.0,,1:1,,conventional,PDINO,PEDOT:PSS,chlorobenzene,
97411,10.1039/c9tc02700a,CCCCCCCCCCc1ccsc1-c1cc2c(=O)n(CC(CCCCCC)CCCCCCCC)c(=O)c3cc(-c4sc(-c5cc6c(-c7ccc(CC(CC)CCCC)s7)c7sccc7c(-c7ccc(CC(CC)CCCC)s7)c6s5)cc4CCCCCCCCCC)sc3c2s1,CCCCCCc1ccc(C2(c3ccc(CCCCCC)cc3F)c3cc4c(cc3-c3sc5cc(/C=C6\C(=O)c7ccccc7C6=C(C#N)C#N)sc5c32)C(c2ccc(CCCCCC)cc2F)(c2ccc(CCCCCC)cc2F)c2c-4sc3cc(/C=C4\C(=O)c5ccccc5C4=C(C#N)C#N)sc23)c(F)c1,9.5,-5.47,-3.6,-5.66,-3.88,105.0,,1:1,,conventional,PDINO,PEDOT:PSS,chlorobenzene,
97412,10.1039/c9tc02781e,CCCCC(CC)Cc1ccc(-c2c3cc(-c4ccc(-c5sc(-c6ccc(C)s6)c6c5C(=O)c5c(CC(CC)CCCC)sc(CC(CC)CCCC)c5C6=O)s4)sc3c(-c3ccc(CC(CC)CCCC)s3)c3cc(C)sc23)s1,CCCCCCc1ccc(C2(c3ccc(CCCCCC)cc3)c3cc4c(cc3-c3sc5cc(/C=C6\C(=O)c7ccccc7C6=C(C#N)C#N)sc5c32)C(c2ccc(CCCCCC)cc2)(c2ccc(CCCCCC)cc2)c2c-4sc3cc(/C=C4\C(=O)c5ccccc5C4=C(C#N)C#N)sc23)cc1,10.2,-5.33,-3.53,-5.61,-4.02,,160.0,1:1,,inverted,ZnO,MoO3,chlorobenzene,DIO
97413,10.1039/c9tc03534f,CCCCC(CC)Cc1sc(-c2c3cc(-c4ccc(-c5sc(-c6ccc(C)s6)c6c5C(=O)c5c(CC(CC)CCCC)sc(CC(CC)CCCC)c5C6=O)s4)sc3c(-c3cc(F)c(CC(CC)CCCC)s3)c3cc(C)sc23)cc1F,CCCCCCc1ccc(C2(c3ccc(CCCCCC)cc3)c3cc4c(cc3-c3sc5cc(/C=C6\C(=O)c7cc(F)c(F)cc7C6=C(C#N)C#N)sc5c32)C(c2ccc(CCCCCC)cc2)(c2ccc(CCCCCC)cc2)c2c-4sc3cc(/C=C4\C(=O)c5cc(F)c(F)cc5C4=C(C#N)C#N)sc23)cc1,12.29,-5.54,-3.51,-5.57,-3.99,,120.0,1:1,1%,conventional,PFN-Br,PEDOT:PSS,,
97415,10.1039/c9tc04798k,CCCCC(CC)Cc1sc(-c2c3cc(-c4ccc(-c5sc(-c6cccs6)c6c5C(=O)c5c(CC(CC)CCCC)sc(CC(CC)CCCC)c5C6=O)s4)sc3c(-c3cc(Cl)c(CC(CC)CCCC)s3)c3ccsc23)cc1Cl,CCCCCCc1ccc(C2(c3ccc(CCCCCC)cc3)c3cc4c(cc3-c3sc5c(CCCCCC)c(/C=C6\C(=O)c7cc(F)c(F)cc7C6=C(C#N)C#N)sc5c32)C(c2ccc(CCCCCC)cc2)(c2ccc(CCCCCC)cc2)c2c-4sc3c(CCCCCC)c(/C=C4\C(=O)c5cc(F)c(F)cc5C4=C(C#N)C#N)sc23)cc1,14.47,-5.52,-3.55,-5.75,-4.17,,150.0,1:1.25,0.5% CN&DIO (V_CN:V_DIO=1:1),inverted,ZnO,MoO3,chloroform,
97416,10.1039/c9tc04798k,CCCCC(CC)Cc1sc(-c2c3cc(-c4ccc(-c5sc(-c6cccs6)c6c5C(=O)c5c(CC(CC)CCCC)sc(CC(CC)CCCC)c5C6=O)s4)sc3c(-c3cc(Cl)c(CC(CC)CCCC)s3)c3ccsc23)cc1Cl,CCCCCCc1ccc(C2(c3ccc(CCCCCC)cc3)c3cc4c(cc3-c3sc5c(CCCCCC)c(/C=C6\C(=O)c7ccccc7C6=C(C#N)C#N)sc5c32)C(c2ccc(CCCCCC)cc2)(c2ccc(CCCCCC)cc2)c2c-4sc3c(CCCCCC)c(/C=C4\C(=O)c5ccccc5C4=C(C#N)C#N)sc23)cc1,8.21,-5.52,-3.55,-5.73,-3.92,,100.0,1:1,1% DIO,inverted,ZnO,MoO3,chloroform,
97417,10.1039/c9tc04798k,CCCCC(CC)Cc1sc(-c2c3cc(-c4ccc(-c5sc(-c6cccs6)c6c5C(=O)c5c(CC(CC)CCCC)sc(CC(CC)CCCC)c5C6=O)s4)sc3c(-c3cc(Cl)c(CC(CC)CCCC)s3)c3ccsc23)cc1Cl,CCCCCCc1ccc(C2(c3ccc(CCCCCC)cc3)c3cc4c(cc3-c3sc5cc(/C=C6\C(=O)c7cc(F)c(F)cc7C6=C(C#N)C#N)sc5c32)C(c2ccc(CCCCCC)cc2)(c2ccc(CCCCCC)cc2)c2c-4sc3cc(/C=C4\C(=O)c5cc(F)c(F)cc5C4=C(C#N)C#N)sc23)cc1,12.48,-5.52,-3.55,-5.77,-4.03,,100.0,1:1,1% DIO,inverted,ZnO,MoO3,chloroform,
97418,10.1039/c9tc05301h,CCCCC(CC)Cc1ccc(-c2c3cc(-c4ccc(-c5sc(-c6ccc(C)s6)c6c5C(=O)c5c(CC(CC)CCCC)sc(CC(CC)CCCC)c5C6=O)s4)sc3c(-c3ccc(CC(CC)CCCC)s3)c3cc(C)sc23)s1,CCCCCCc1ccc(C2(c3ccc(CCCCCC)cc3)c3cc4c(cc3-c3sc5cc(/C=C6\C(=O)c7ccccc7C6=C(C#N)C#N)sc5c32)C(c2ccc(CCCCCC)cc2)(c2ccc(CCCCCC)cc2)c2c-4sc3cc(/C=C4\C(=O)c5ccccc5C4=C(C#N)C#N)sc23)cc1,9.7,-5.33,-3.53,-5.61,-4.02,100.0,,,,,,,,
97420,10.1039/c9tc05643b,CCCCCCCCc1ccc(-c2c3sc4cc(-c5ccc(-c6sc(-c7ccc(C)s7)c7c6C(=O)c6c(CC(CC)CCCC)sc(CC(CC)CCCC)c6C7=O)s5)sc4c3c(-c3ccc(CCCCCCCC)s3)c3sc4cc(C)sc4c23)s1,CCCCCC(CCCCC)N1C(=O)c2ccc3c4c5c6c([se]c7cc(c2c3c76)C1=O)C=C1C(=O)N(C(CCCCC)CCCCC)C(=O)C(C=C4c2ccc(-c3nc(-c4ccc(C6=CC7C(=O)N(C(CCCCC)CCCCC)C(=O)C8=Cc9[se]c%10cc%11c%12c(ccc%13c6c(c9c%10c%13%12)C87)C(=O)N(C(CCCCC)CCCCC)C%11=O)cc4)c(-c4ccc(-c6cc7c8c(cc9[se]c%10c%11c%12c(c6c8c9%11)=CC=C6C(=O)N(C(CCCCC)CCCCC)C(=O)C(C=%10)C6%12)C(=O)N(C(CCCCC)CCCCC)C7=O)cc4)nc3-c3ccc(C4=CC6C(=O)N(C(CCCCC)CCCCC)C(=O)C7=Cc8[se]c9cc%10c%11c(ccc%12c4c(c8c9c%12%11)C76)C(=O)N(C(CCCCC)CCCCC)C%10=O)cc3)cc2)C15,7.47,-5.36,-3.43,-5.9,-3.74,95.0,100.0,1:1,,conventional,ZrAcac,PEDOT:PSS,o-DCB,DIO
97421,10.1039/c9tc05643b,CCCCCCCCc1ccc(-c2c3sc4cc(-c5ccc(-c6sc(-c7ccc(C)s7)c7c6C(=O)c6c(CC(CC)CCCC)sc(CC(CC)CCCC)c6C7=O)s5)sc4c3c(-c3ccc(CCCCCCCC)s3)c3sc4cc(C)sc4c23)s1,CCCCCC(CCCCC)N1C(=O)c2ccc3c4c5c6c7c(cc(c2c37)C1=O)OC(C)(C)C=6C=C1C(=O)N(C(CCCCC)CCCCC)C(=O)C(C=C4c2ccc(-c3nc(-c4ccc(C6=CC7C(=O)N(C(CCCCC)CCCCC)C(=O)C8=CC9=c%10c(c6c6ccc%11c%12c(cc(c%10c6%12)OC9(C)C)C(=O)N(C(CCCCC)CCCCC)C%11=O)C87)cc4)c(-c4ccc(-c6cc7c8c(cc9c%10c%11c%12c(c6c8%10)=CC=C6C(=O)N(C(CCCCC)CCCCC)C(=O)C(C=C%11OC9(C)C)C6%12)C(=O)N(C(CCCCC)CCCCC)C7=O)cc4)nc3-c3ccc(C4=CC6C(=O)N(C(CCCCC)CCCCC)C(=O)C7=CC8=c9c(c4c4ccc%10c%11c(cc(c9c4%11)OC8(C)C)C(=O)N(C(CCCCC)CCCCC)C%10=O)C76)cc3)cc2)C15,4.51,-5.36,-3.43,-5.76,-3.8,95.0,100.0,1:1,,conventional,ZrAcac,PEDOT:PSS,o-DCB,DIO
97422,10.1039/c9tc06238f,CCCCCCCCC(CCCCCC)COc1cnc2c(C)c(F)c(F)c(-c3ccc(C)s3)c2n1,CCCCCC(CCCCC)N1C(=O)c2cc3cc4c(cc3cc2C1=O)/C1=N/c2c3cc5cc6c(cc5cc3c3n2B(Cl)n2c(c5cc7cc8c(cc7cc5/c2=N/C4=N1)C(=O)N(C(CCCCC)CCCCC)C8=O)=N3)C(=O)N(C(CCCCC)CCCCC)C6=O,6.25,-5.54,-2.98,-5.59,-3.86,90.0,,1:1,,inverted,ZnO,MoO3,chlorobenzene,
97423,10.1039/c9tc06238f,CCCCCCCCC(CCCCCC)COc1cnc2c(C)c(F)c(F)c(-c3ccc(C)s3)c2n1,CC(C)c1cccc(C(C)C)c1N1C(=O)c2cc3cc4c(cc3cc2C1=O)/C1=N/c2c3cc5cc6c(cc5cc3c3n2B(Cl)n2c(c5cc7cc8c(cc7cc5/c2=N/C4=N1)C(=O)N(c1c(C(C)C)cccc1C(C)C)C8=O)=N3)C(=O)N(c1c(C(C)C)cccc1C(C)C)C6=O,3.88,-5.54,-2.98,-5.62,-3.9,,,,,inverted,ZnO,MoO3,chlorobenzene,
97424,10.1039/c9tc06238f,CCCCCCCCC(CCCCCC)COc1cnc2c(C)c(F)c(F)c(-c3ccc(C)s3)c2n1,CCCCCC(CCCCC)N1C(=O)c2cc3cc4c(cc3cc2C1=O)/C1=N/c2c3cc5cc6c(cc5cc3c3n2B(F)n2c(c5cc7cc8c(cc7cc5/c2=N/C4=N1)C(=O)N(C(CCCCC)CCCCC)C8=O)=N3)C(=O)N(C(CCCCC)CCCCC)C6=O,3.28,-5.54,-2.98,-5.56,-3.83,,,,,inverted,ZnO,MoO3,chlorobenzene,
97425,10.1039/c9tc06238f,CCCCCCCCC(CCCCCC)COc1cnc2c(C)c(F)c(F)c(-c3ccc(C)s3)c2n1,CCCCCC(CCCCC)N1C(=O)c2cc3cc4c(cc3cc2C1=O)/C1=N/c2c3cc5cc6c(cc5cc3c3n2B(Oc2ccccc2)n2c(c5cc7cc8c(cc7cc5/c2=N/C4=N1)C(=O)N(C(CCCCC)CCCCC)C8=O)=N3)C(=O)N(C(CCCCC)CCCCC)C6=O,1.99,-5.54,-2.98,-5.52,-3.79,,,,,inverted,ZnO,MoO3,chlorobenzene,
97426,10.1039/d0nj04573j,CCc1ccc(-c2c3cc(-c4ccc(-c5nnc(-c6ccc(-c7cc8c(-c9ccc(CC)s9)c9sc(-c%10ccc(-c%11nnc(-c%12ccc(-c%13cc%14c(-c%15ccc(CC)s%15)c%15sc(-c%16ccc(-c%17nnc(-c%18cccs%18)c%18c%17C(=O)N(CC)C%18=O)s%16)cc%15c(-c%15ccc(CC)s%15)c%14s%13)s%12)c%12c%11C(=O)N(CC)C%12=O)s%10)cc9c(-c9ccc(CC)s9)c8s7)s6)c6c5C(=O)N(CC)C6=O)s4)sc3c(-c3ccc(CC)s3)c3ccsc23)s1,CCc1ccc(C2(c3ccc(CC)cc3)c3cc4c(cc3-c3sc5cc(/C=C6\C(=O)c7cc(F)c(F)cc7C6=C(C#N)C#N)sc5c32)C(c2ccc(CC)cc2)(c2ccc(CC)cc2)c2c-4sc3cc(/C=C4\C(=O)c5cc(F)c(F)cc5C4=C(C#N)C#N)sc23)cc1,7.39,-5.47,-3.68,-5.66,-4.14,60.0,,1:1,,inverted,,,,
97427,10.1039/d0ta04941g,CCCCCCCCC(CCCCCC)COc1cnc2c(C)c(F)c(F)c(-c3ccc(C)s3)c2n1,CCCCCCCCCCCc1c(/C=C2\C(=O)c3cc(Br)ccc3C2=C(C#N)C#N)sc2c1sc1c3c4nsnc4c4c5sc6c(CCCCCCCCCCC)c(/C=C7\C(=O)c8ccc(Br)cc8C7=C(C#N)C#N)sc6c5n(CC(CC)CCCC)c4c3n(CC(CC)CCCC)c21,13.14,-5.54,-3.99,-5.52,-3.99,,,,,,,,,
97428,10.1039/d0ta04941g,CCCCC(CC)Cc1sc(-c2c3cc(-c4ccc(-c5sc(-c6ccc(C)s6)c6c5C(=O)c5c(CC(CC)CCCC)sc(CC(CC)CCCC)c5C6=O)s4)sc3c(-c3cc(F)c(CC(CC)CCCC)s3)c3cc(C)sc23)cc1F,CCCCCCCCCCCc1c(/C=C2\C(=O)c3cc(Br)ccc3C2=C(C#N)C#N)sc2c1sc1c3c4nsnc4c4c5sc6c(CCCCCCCCCCC)c(/C=C7\C(=O)c8ccc(Br)cc8C7=C(C#N)C#N)sc6c5n(CC(CC)CCCC)c4c3n(CC(CC)CCCC)c21,16.26,-5.5,-3.61,-5.52,-3.99,,,,,,,,,
97429,10.1039/d0ta04941g,CCCCC(CC)Cc1ccc(-c2c3cc(-c4ccc(-c5sc(-c6ccc(C)s6)c6c5C(=O)c5c(CC(CC)CCCC)sc(CC(CC)CCCC)c5C6=O)s4)sc3c(-c3ccc(CC(CC)CCCC)s3)c3cc(C)sc23)s1,CCCCCCCCCCCc1c(/C=C2\C(=O)c3cc(Br)ccc3C2=C(C#N)C#N)sc2c1sc1c3c4nsnc4c4c5sc6c(CCCCCCCCCCC)c(/C=C7\C(=O)c8ccc(Br)cc8C7=C(C#N)C#N)sc6c5n(CC(CC)CCCC)c4c3n(CC(CC)CCCC)c21,13.41,-5.33,-2.92,-5.52,-3.99,,,,,,,,,
97430,10.1039/d0tc01313g,CCCCCCCCC(CCCCCC)COc1cnc2c(C)c(F)c(F)c(-c3ccc(C)s3)c2n1,CCCCCCOc1c2c(c(OCCCCCC)c3c1C(CCCCCC)(CCCCCC)c1cc(/C=C4\C(=O)c5cc(F)ccc5C4=C(C#N)C#N)sc1-3)C(CCCCCC)(CCCCCC)c1cc(/C=C3\C(=O)c4ccc(F)cc4C3=C(C#N)C#N)sc1-2,12.43,-5.54,-2.98,-5.81,-3.91,,,,,conventional,PFN-Br,PEDOT:PSS,chloroform,
97431,10.1039/d0tc03614e,CCCCCCCCC(CCCCCC)COc1cnc2c(C)c(F)c(F)c(-c3ccc(C)s3)c2n1,CCCCC(CC)Cn1c2cc3c(=O)n(C(CC)CC)c(=O)c4ccc5c6c(-c7cc8c(=O)n(C(CC)CC)c(=O)c9cc%10c%11c(c7c7ccc%12c(=O)n(C(CC)CC)c(=O)c%13cc(c%11c7c%12%13)n%10CC(CC)CCCC)c89)cc7c(=O)n(C(CC)CC)c(=O)c8cc1c(c6c78)c2c5c43,5.5,-5.6,-3.0,-5.9,-3.6,,,,,,,,,
97432,10.1039/d0tc04601a,CCCCCCCCC(CCCCCC)COc1cnc2c(C)c(F)c(F)c(-c3ccc(C)s3)c2n1,CCCCCCCCN1C(=O)c2c(/C=C3\C(=O)c4ccccc4C3=C(C#N)C#N)sc(-c3cc4c(s3)-c3cc5c(cc3C4(c3ccc(CCCCCC)cc3)c3ccc(CCCCCC)cc3)-c3sc(-c4sc(/C=C6\C(=O)c7ccccc7C6=C(C#N)C#N)c6c4C(=O)N(CCCCCCCC)C6=O)cc3C5(c3ccc(CCCCCC)cc3)c3ccc(CCCCCC)cc3)c2C1=O,10.4,-5.54,-2.98,-5.6,-4.14,105.0,180.0,1:1.5,,conventional,PDINO,PEDOT:PSS,chloroform,DIO
97433,10.1039/d1ta03643b,COC(=O)C(C)(C)c1cc(C)cc(-c2sc3c4sc5cc(/C=C6/C(=O)c7cc(F)cc(c7)C(=O)/C6=C\c6cc(C(C)(C)C(=O)OC)c(-c7cc(C)cc(C(C)(C)C(=O)OC)c7)s6)sc5c4c(C(C)(C)C(=O)OC)ccc2-3)c1,CCN1C(=O)c2c(-c3cc4c(s3)-c3sc(/C=C5\C(=O)c6cc(F)c(F)cc6C5=C(C#N)C#N)cc3C4(CC)CC)sc(-c3cc4c(s3)-c3sc(/C=C5\C(=O)c6cc(F)c(F)cc6C5=C(C#N)C#N)cc3C4(CC)CC)c2C1=O,13.35,-5.56,-3.65,-5.83,-3.99,,,,,conventional,,,,
97434,10.1039/d1ta03643b,COC(=O)C(C)(C)c1cc(C)cc(-c2sc3c4sc5cc(/C=C6/C(=O)c7cc(F)cc(c7)C(=O)/C6=C\c6cc(C(C)(C)C(=O)OC)c(-c7cc(C)cc(C(C)(C)C(=O)OC)c7)s6)sc5c4c(C(C)(C)C(=O)OC)ccc2-3)c1,CCn1c(=O)c2cc(-c3cc4c(s3)-c3sc(/C=C5\C(=O)c6cc(F)c(F)cc6C5=C(C#N)C#N)cc3C4(CC)CC)sc2c2sc(-c3cc4c(s3)-c3sc(/C=C5\C(=O)c6cc(F)c(F)cc6C5=C(C#N)C#N)cc3C4(CC)CC)cc2c1=O,12.04,-5.56,-3.65,-5.71,-3.95,,,,,conventional,,,,
97435,10.1246/cl.190089,CCCCC(CC)COC(=O)c1sc2c(-c3cc4c(-c5ccc(CC(CC)CCCC)s5)c5sc(C)cc5c(-c5ccc(CC(CC)CCCC)s5)c4s3)sc(C)c2c1F,CCCCCCCCN1C(=O)/C(=C/c2ccc(/C=C3\SC(=S)N(CCCCCCCC)C3=O)s2)SC1=S,1.26,-5.23,-3.19,-6.56,-3.64,,,,,,,,,
97436,10.2494/photopolymer.30.557,CCCCCCc1cc(C)sc1C,CCCCC1(CCCC)c2ccccc2-c2ccc(N3C(=O)c4ccc(C#Cc5ccc(-c6ccc(-c7ccc(C#Cc8ccc9c(c8)C(=O)N(c8ccc%10c(c8)C(CCCC)(CCCC)c8ccccc8-%10)C9=O)s7)c7nsnc67)s5)cc4C3=O)cc21,0.35,-5.0,-3.1,-5.45,-3.24,,,,,,,,,
97437,10.2494/photopolymer.30.557,CCCCCCc1cc(C)sc1C,CCCCC1(CCCC)c2ccccc2-c2ccc(N3C(=O)c4cccc5c(C#Cc6ccc(-c7ccc(-c8ccc(C#Cc9ccc%10c%11c(cccc9%11)C(=O)N(c9ccc%11c(c9)C(CCCC)(CCCC)c9ccccc9-%11)C%10=O)s8)c8nsnc78)s6)ccc(c45)C3=O)cc21,1.16,-5.0,-3.1,-5.56,-3.43,,,,,,,,,
97739,10.1002/adma.202508611,CCCCCCC(CCCC)Cc1csc(-c2cc3c4nsnc4c4cc(-c5cc(CC(CCCC)CCCCCC)c(-c6cc7c(-c8cc(F)c(CC(CC)CCCC)s8)c8sccc8c(-c8cc(F)c(CC(CC)CCCC)s8)c7s6)s5)sc4c3s2)c1,CCCCCCC(CCCC)Cc1c(/C=C2\C(=O)c3cc(F)c(F)cc3C2=C(C#N)C#N)sc2c1SC1c3c(c4c(c5nsnc35)c3sc5c(CC(CCCC)CCCCCC)c(/C=C6\C(=O)c7cc(F)c(F)cc7C6=C(C#N)C#N)sc5c3n4CC(CC)CCCC)N(CC(CC)CCCC)C21,19.53,-5.51,-2.77,-5.68,-3.9,,100.0,1:1.2 w/w,,,PDINN,2PACz,chloroform,
97743,10.1002/adma.202508611,CCCCCCC(CCCC)Cc1csc(-c2cc3c4nsnc4c4cc(-c5cc(CC(CCCC)CCCCCC)c(-c6cc7c(-c8cc(F)c(CC(CC)CCCC)s8)c8sccc8c(-c8cc(F)c(CC(CC)CCCC)s8)c7s6)s5)sc4c3s2)c1,CCCCCCC(CCCC)Cc1c(/C=C2\C(=O)c3cc(F)c(F)cc3C2=C(C#N)C#N)sc2c1SC1c3c(c4c(c5nsnc35)c3sc5c(CC(CCCC)CCCCCC)c(/C=C6\C(=O)c7cc(F)c(F)cc7C6=C(C#N)C#N)sc5c3n4CC(CC)CCCC)N(CC(CC)CCCC)C21,18.39,-5.51,-2.77,-5.68,-3.9,,,,,,,,,
97744,10.1002/adma.202508611,CCCCCCC(CCCC)Cc1csc(-c2cc3c4nsnc4c4cc(-c5cc(CC(CCCC)CCCCCC)c(-c6cc7c(-c8cc(F)c(CC(CC)CCCC)s8)c8sccc8c(-c8cc(F)c(CC(CC)CCCC)s8)c7s6)s5)sc4c3s2)c1,CCCCCCC(CCCC)Cc1c(/C=C2\C(=O)c3cc(F)c(F)cc3C2=C(C#N)C#N)sc2c1SC1c3c(c4c(c5nsnc35)c3sc5c(CC(CCCC)CCCCCC)c(/C=C6\C(=O)c7cc(F)c(F)cc7C6=C(C#N)C#N)sc5c3n4CC(CC)CCCC)N(CC(CC)CCCC)C21,18.35,-5.51,-2.77,-5.68,-3.9,,,,,,,,,
97962,10.1002/aenm.202502428,COC(=O)C(C)(C)c1cc(C)cc(-c2sc3c4sc5cc(/C=C6/C(=O)c7cc(F)cc(c7)C(=O)/C6=C\c6cc(C(C)(C)C(=O)OC)c(-c7cc(C)cc(C(C)(C)C(=O)OC)c7)s6)sc5c4c(C(C)(C)C(=O)OC)ccc2-3)c1,CCCCCCCCCc1c(C=C2C(=O)c3cc(Cl)c(Cl)cc3C2=C(C#N)C#N)sc2c1sc1c3c4nsnc4c4c5sc6c(CCCCCCCCC)c(C=C7C(=O)c8cc(Cl)c(Cl)cc8C7=C(C#N)C#N)sc6c5n(CC(CCCC)CCCCCC)c4c3n(CC(CCCC)CCCCCC)c21,13.1,-5.56,-3.65,-5.665,-4.165,,,,,,,,,
97963,10.1002/aenm.202502428,COC(=O)C(C)(C)c1cc(C)cc(-c2sc3c4sc5cc(/C=C6/C(=O)c7cc(F)cc(c7)C(=O)/C6=C\c6cc(C(C)(C)C(=O)OC)c(-c7cc(C)cc(C(C)(C)C(=O)OC)c7)s6)sc5c4c(C(C)(C)C(=O)OC)ccc2-3)c1,CCCCCCCCCc1c(C=C2C(=O)c3cc(Cl)c(Cl)cc3C2=C(C#N)C#N)sc2c1sc1c3c4nsnc4c4c5sc6c(CCCCCCCCC)c(C=C7C(=O)c8cc(Cl)c(Cl)cc8C7=C(C#N)C#N)sc6c5n(CC(CCCC)CCCCCC)c4c3n(CC(CCCC)CCCCCC)c21,16.3,-5.56,-3.65,-5.665,-4.165,,,,,,,PCN,,
97964,10.1002/aenm.202502428,COC(=O)C(C)(C)c1cc(C)cc(-c2sc3c4sc5cc(/C=C6/C(=O)c7cc(F)cc(c7)C(=O)/C6=C\c6cc(C(C)(C)C(=O)OC)c(-c7cc(C)cc(C(C)(C)C(=O)OC)c7)s6)sc5c4c(C(C)(C)C(=O)OC)ccc2-3)c1,CCCCCCCCCc1c(C=C2C(=O)c3cc(Cl)c(Cl)cc3C2=C(C#N)C#N)sc2c1sc1c3c4nsnc4c4c5sc6c(CCCCCCCCC)c(C=C7C(=O)c8cc(Cl)c(Cl)cc8C7=C(C#N)C#N)sc6c5n(CC(CCCC)CCCCCC)c4c3n(CC(CCCC)CCCCCC)c21,18.6,-5.56,-3.65,-5.665,-4.165,,,,,,,EPCN,,
97965,10.1002/aenm.202502428,COC(=O)C(C)(C)c1cc(C)cc(-c2sc3c4sc5cc(/C=C6/C(=O)c7cc(F)cc(c7)C(=O)/C6=C\c6cc(C(C)(C)C(=O)OC)c(-c7cc(C)cc(C(C)(C)C(=O)OC)c7)s6)sc5c4c(C(C)(C)C(=O)OC)ccc2-3)c1,CCCCCCCCCc1c(C=C2C(=O)c3cc(Cl)c(Cl)cc3C2=C(C#N)C#N)sc2c1sc1c3c4nsnc4c4c5sc6c(CCCCCCCCC)c(C=C7C(=O)c8cc(Cl)c(Cl)cc8C7=C(C#N)C#N)sc6c5n(CC(CCCC)CCCCCC)c4c3n(CC(CCCC)CCCCCC)c21,19.1,-5.56,-3.65,-5.665,-4.165,,,,,,,PCN&Zr,,
97971,10.1002/aenm.202502428,COC(=O)C(C)(C)c1cc(C)cc(-c2sc3c4sc5cc(/C=C6/C(=O)c7cc(F)cc(c7)C(=O)/C6=C\c6cc(C(C)(C)C(=O)OC)c(-c7cc(C)cc(C(C)(C)C(=O)OC)c7)s6)sc5c4c(C(C)(C)C(=O)OC)ccc2-3)c1,CCCCCCCCCc1c(C=C2C(=O)c3cc(Cl)c(Cl)cc3C2=C(C#N)C#N)sc2c1sc1c3c4nsnc4c4c5sc6c(CCCCCCCCC)c(C=C7C(=O)c8cc(Cl)c(Cl)cc8C7=C(C#N)C#N)sc6c5n(CC(CCCC)CCCCCC)c4c3n(CC(CCCC)CCCCCC)c21,7.17,-5.56,-3.65,-5.665,-4.165,,,,,,,,,
98152,10.1002/pssa.202400654,CCCCC(CC)Cc1ccc(-c2c3cc(-c4ccc(-c5sc(-c6cccs6)c6c5C(=O)c5c(CC(CC)CCCC)sc(CC(CC)CCCC)c5C6=O)s4)sc3c(-c3ccc(CC(CC)CCCC)s3)c3ccsc23)s1,CCCCCCc1ccc(C2(c3ccc(CCCCCC)cc3)c3cc4c(cc3-c3sc5cc(C=C6C(=O)c7ccccc7C6=C(C#N)C#N)sc5c32)C(c2ccc(CCCCCC)cc2)(c2ccc(CCCCCC)cc2)c2c-4sc3cc(C=C4C(=O)c5ccccc5C4=C(C#N)C#N)sc23)cc1,11.56,-5.33,-3.48,-5.576,-3.916,100.86,,,,conventional,PFN-Br,PEDOT:PSS,,
98153,10.1002/pssa.202400654,CCCCC(CC)Cc1ccc(-c2c3cc(-c4ccc(-c5sc(-c6cccs6)c6c5C(=O)c5c(CC(CC)CCCC)sc(CC(CC)CCCC)c5C6=O)s4)sc3c(-c3ccc(CC(CC)CCCC)s3)c3ccsc23)s1,CCCCCCc1ccc(C2(c3ccc(CCCCCC)cc3)c3cc4c(cc3-c3sc5cc(C=C6C(=O)c7ccccc7C6=C(C#N)C#N)sc5c32)C(c2ccc(CCCCCC)cc2)(c2ccc(CCCCCC)cc2)c2c-4sc3cc(C=C4C(=O)c5ccccc5C4=C(C#N)C#N)sc23)cc1,10.77,-5.33,-3.48,-5.576,-3.916,,,,,conventional,PFN-Br,PEDOT:PSS,,
98154,10.1002/pssa.202400654,CCCCC(CC)Cc1ccc(-c2c3cc(-c4ccc(-c5sc(-c6cccs6)c6c5C(=O)c5c(CC(CC)CCCC)sc(CC(CC)CCCC)c5C6=O)s4)sc3c(-c3ccc(CC(CC)CCCC)s3)c3ccsc23)s1,CCCCCCc1ccc(C2(c3ccc(CCCCCC)cc3)c3cc4c(cc3-c3sc5cc(C=C6C(=O)c7ccccc7C6=C(C#N)C#N)sc5c32)C(c2ccc(CCCCCC)cc2)(c2ccc(CCCCCC)cc2)c2c-4sc3cc(C=C4C(=O)c5ccccc5C4=C(C#N)C#N)sc23)cc1,8.3,-5.33,-3.48,-5.576,-3.916,,,,,conventional,PFN-Br,PEDOT:PSS,,
98155,10.1002/pssa.202400654,CCCCC(CC)Cc1ccc(-c2c3cc(-c4ccc(-c5sc(-c6cccs6)c6c5C(=O)c5c(CC(CC)CCCC)sc(CC(CC)CCCC)c5C6=O)s4)sc3c(-c3ccc(CC(CC)CCCC)s3)c3ccsc23)s1,CCCCCCc1ccc(C2(c3ccc(CCCCCC)cc3)c3cc4c(cc3-c3sc5cc(C=C6C(=O)c7ccccc7C6=C(C#N)C#N)sc5c32)C(c2ccc(CCCCCC)cc2)(c2ccc(CCCCCC)cc2)c2c-4sc3cc(C=C4C(=O)c5ccccc5C4=C(C#N)C#N)sc23)cc1,8.5,-5.33,-3.48,-5.576,-3.916,,,,,conventional,PFN-Br,PEDOT:PSS,,
98156,10.1002/pssa.202400654,CCCCC(CC)Cc1ccc(-c2c3cc(-c4ccc(-c5sc(-c6cccs6)c6c5C(=O)c5c(CC(CC)CCCC)sc(CC(CC)CCCC)c5C6=O)s4)sc3c(-c3ccc(CC(CC)CCCC)s3)c3ccsc23)s1,CCCCCCc1ccc(C2(c3ccc(CCCCCC)cc3)c3cc4c(cc3-c3sc5cc(C=C6C(=O)c7ccccc7C6=C(C#N)C#N)sc5c32)C(c2ccc(CCCCCC)cc2)(c2ccc(CCCCCC)cc2)c2c-4sc3cc(C=C4C(=O)c5ccccc5C4=C(C#N)C#N)sc23)cc1,11.25,-5.33,-3.48,-5.576,-3.916,,,,,conventional,PFN-Br,PEDOT:PSS,,
98157,10.1002/pssa.202400654,CCCCC(CC)Cc1ccc(-c2c3cc(-c4ccc(-c5sc(-c6cccs6)c6c5C(=O)c5c(CC(CC)CCCC)sc(CC(CC)CCCC)c5C6=O)s4)sc3c(-c3ccc(CC(CC)CCCC)s3)c3ccsc23)s1,CCCCCCc1ccc(C2(c3ccc(CCCCCC)cc3)c3cc4c(cc3-c3sc5cc(C=C6C(=O)c7ccccc7C6=C(C#N)C#N)sc5c32)C(c2ccc(CCCCCC)cc2)(c2ccc(CCCCCC)cc2)c2c-4sc3cc(C=C4C(=O)c5ccccc5C4=C(C#N)C#N)sc23)cc1,7.72,-5.33,-3.48,-5.576,-3.916,100.0,,,,conventional,PFN-Br,PEDOT:PSS,,
