Repository: JiYiqaq/PCE-KA-GNN

# Data directory

- `raw/Active_Database.csv` is the immutable source dataset bundled under CC BY 4.0. Do not overwrite it with processed data.
- `processed/` is created and populated by the training pipeline. Generated `.pt` and `.pth` caches are intentionally ignored by Git because they can exceed GitHub's normal single-file limit.

See `../DATA_LICENSE.md` for provenance, license and checksum information.

File: data/processed/device_records.csv (part 180 of 250)
record_id,doi,donor_smiles,acceptor_smiles,pce,homo_d,lumo_d,homo_a,lumo_a,active_layer_thickness,annealing_temp,d_a_ratio,additive_ratio,device_type,etl_canonical,htl_canonical,solvent_canonical,additive_canonical
98176,10.1002/qua.27204,CCCCCCc1ccsc1,CCCCC(=O)OCC1(c2ccccc2)c2cccc3cccc4cccc5cccc6cccc1c6c-5c-4c-3c2,4.7,-5.01,-3.12,-6.1,-3.7,,,,,,,,,
98177,10.1002/qua.27204,C=Cc1cc(OCC(CC)CCCC)c(C=C)cc1OC,CCCCC(=O)OCC1(c2ccccc2)c2cccc3cccc4cccc5cccc6cccc1c6c-5c-4c-3c2,2.6,-5.07,-2.9,-6.1,-3.7,,,,,,,,,
98608,10.1007/s10854-025-14798-9,COC(=O)C(C)(C)c1cc(C)cc(-c2sc3c4sc5cc(/C=C6/C(=O)c7cc(F)cc(c7)C(=O)/C6=C\c6cc(C(C)(C)C(=O)OC)c(-c7cc(C)cc(C(C)(C)C(=O)OC)c7)s6)sc5c4c(C(C)(C)C(=O)OC)ccc2-3)c1,CCCCCCCCCCCc1c(/C=C2\C(=O)c3cc(Cl)c(Cl)cc3C2=C(C#N)C#N)sc2c1sc1c3c4nsnc4c4c5sc6c(CCCCCCCCCCC)c(/C=C7\C(=O)c8cc(Cl)c(Cl)cc8C7=C(C#N)C#N)sc6c5n(CC(CC)CCCC)c4c3n(CC(CC)CCCC)c21,9.2,-5.56,-3.65,-5.72,-4.16,,,,,,PFN,PEDOT:PSS,,
98617,10.1007/s10854-025-14798-9,CCCCCCCCC(CCCCCCCC)n1c2ccccc2c2ccc(-c3ccc(-c4ccc(-c5cccs5)c5nsnc45)s3)cc21,CCCCC(=O)OCC1(c2ccccc2)C2=CC=Cc3cccc4cccc5ccc6ccccc7cccc1c7c6c5c-4c3C2,5.1,-5.5,-3.6,-6.1,-3.9,,,,,conventional,,PEDOT:PSS,,
98618,10.1007/s10854-025-14798-9,CCCCCCCCC(CCCCCCCC)n1c2ccccc2c2ccc(-c3ccc(-c4ccc(-c5cccs5)c5nsnc45)s3)cc21,CCCCC(=O)OCC1(c2ccccc2)C2=CC=Cc3cccc4cccc5ccc6ccccc7cccc1c7c6c5c-4c3C2,3.3,-5.5,-3.6,-6.1,-3.9,,,,,,,,,
98619,10.1007/s10854-025-14798-9,CCCCCCCCC(CCCCCCCC)n1c2ccccc2c2ccc(-c3ccc(-c4ccc(-c5cccs5)c5nsnc45)s3)cc21,CCCCC(=O)OCC1(c2ccccc2)C2=CC=Cc3cccc4cccc5ccc6ccccc7cccc1c7c6c5c-4c3C2,4.9,-5.5,-3.6,-6.1,-3.9,,,,,conventional,,PEDOT:PSS,,
98620,10.1007/s10854-025-14798-9,CCCCCCCCC(CCCCCCCC)n1c2ccccc2c2ccc(-c3ccc(-c4ccc(-c5cccs5)c5nsnc45)s3)cc21,CCCCC(=O)OCC1(c2ccccc2)C2=CC=Cc3cccc4cccc5ccc6ccccc7cccc1c7c6c5c-4c3C2,4.8,-5.5,-3.6,-6.1,-3.9,,,,,conventional,,PEDOT:PSS,,
98622,10.1007/s10854-025-14798-9,CCCCCCCCC(CCCCCCCC)n1c2ccccc2c2ccc(-c3ccc(-c4ccc(-c5cccs5)c5nsnc45)s3)cc21,CCCCC(=O)OCC1(c2ccccc2)C2=CC=Cc3cccc4cccc5ccc6ccccc7cccc1c7c6c5c-4c3C2,5.4,-5.5,-3.6,-6.1,-3.9,,,,,,,PEDOT:PSS,,
98625,10.1007/s10854-025-14798-9,CCCCC(CC)Cc1ccc(-c2c3cc(-c4ccc(-c5sc(-c6ccc(C)s6)c6c5C(=O)c5c(CC(CC)CCCC)sc(CC(CC)CCCC)c5C6=O)s4)sc3c(-c3ccc(CC(CC)CCCC)s3)c3cc(C)sc23)s1,CCCCCCc1ccc(C2(c3ccc(CCCCCC)cc3)c3cc4c(cc3-c3sc5cc(/C=C6\C(=O)c7ccccc7C6=C(C#N)C#N)sc5c32)C(c2ccc(CCCCCC)cc2)(c2ccc(CCCCCC)cc2)c2c-4sc3cc(/C=C4\C(=O)c5ccccc5C4=C(C#N)C#N)sc23)cc1,3.3,-5.33,-3.48,-5.576,-3.916,,,,,,,,,
98626,10.1007/s10854-025-14798-9,CCCCC(CC)Cc1ccc(-c2c3cc(-c4ccc(-c5sc(-c6ccc(C)s6)c6c5C(=O)c5c(CC(CC)CCCC)sc(CC(CC)CCCC)c5C6=O)s4)sc3c(-c3ccc(CC(CC)CCCC)s3)c3cc(C)sc23)s1,CCCCCCc1ccc(C2(c3ccc(CCCCCC)cc3)c3cc4c(cc3-c3sc5cc(/C=C6\C(=O)c7ccccc7C6=C(C#N)C#N)sc5c32)C(c2ccc(CCCCCC)cc2)(c2ccc(CCCCCC)cc2)c2c-4sc3cc(/C=C4\C(=O)c5ccccc5C4=C(C#N)C#N)sc23)cc1,8.7,-5.33,-3.48,-5.576,-3.916,,,,,,,,,
98627,10.1007/s10854-025-14798-9,CCCCCCc1cc(C)sc1C,CCCCC(=O)OCC1(c2ccccc2)c2cccc3cccc4cccc5cccc6cccc1c6c-5c-4c-3c2,1.3,-5.01,-3.12,-6.1,-3.7,,,,,conventional,,PEDOT:PSS,,
98628,10.1007/s10854-025-14798-9,CCCCCCc1cc(C)sc1C,CCCCC(=O)OCC1(c2ccccc2)c2cccc3cccc4cccc5cccc6cccc1c6c-5c-4c-3c2,7.8,-5.01,-3.12,-6.1,-3.7,,,,,conventional,,PEDOT:PSS,,
98629,10.1007/s10854-025-14798-9,CCCCC(CC)COC(=O)c1sc2c(-c3cc4c(-c5ccc(CC(CC)CCCC)s5)c5sc(C)cc5c(-c5ccc(CC(CC)CCCC)s5)c4s3)sc(C)c2c1F,CCCCC(=O)OCC1(c2ccccc2)C2=CC=Cc3cccc4cccc5ccc6ccccc7cccc1c7c6c5c-4c3C2,0.6,-5.21,-3.6,-6.1,-3.9,,,,,inverted,ZnO/ZnO-WO3,,,
98630,10.1007/s10854-025-14798-9,CCCCC(CC)COC(=O)c1sc2c(-c3cc4c(-c5ccc(CC(CC)CCCC)s5)c5sc(C)cc5c(-c5ccc(CC(CC)CCCC)s5)c4s3)sc(C)c2c1F,CCCCC(=O)OCC1(c2ccccc2)C2=CC=Cc3cccc4cccc5ccc6ccccc7cccc1c7c6c5c-4c3C2,1.9,-5.21,-3.6,-6.1,-3.9,,,,,inverted,ZnOWO3,,,
98631,10.1007/s10895-025-04446-0,CCCCCCCCC(CCCCCC)Cn1c2cc(/C=C3\C(=O)c4cc(Cl)c(Cl)cc4C3=C(C#N)C#N)sc2c2sc3c(OCC(CC)CCCC)c4c(sc5c6sc(/C=C7\C(=O)c8cc(Cl)c(Cl)cc8C7=C(C#N)C#N)cc6n(CC(CCCCCC)CCCCCCCC)c54)c(OCC(CC)CCCC)c3c21,CCCCCCCCCCCc1c(/C=C2\C(=O)c3cc(F)c(F)cc3C2=C(C#N)C#N)sc2c1sc1c3c4nsnc4c4c5sc6c(CCCCCCCCCCC)c(/C=C7\C(=O)c8cc(F)c(F)cc8C7=C(C#N)C#N)sc6c5n(CCC(CC)CCCC)c4c3n(CCC(CC)CCCC)c21,21.64,-5.62,-4.0,-5.64,-3.86,,,,,,,,,
98658,10.1007/s11082-023-04781-1,CCCCCCc1ccsc1,CCCCC(=O)OCC1(c2ccccc2)c2cccc3cccc4cccc5cccc6cccc1c6c-5c-4c-3c2,3.66,-5.01,-3.12,-6.1,-3.7,200.0,110.0,1:1,,,LiF or Ca,,,
98659,10.1007/s11082-023-04781-1,CCCCCCc1ccsc1,CCCCC(=O)OCC1(c2ccccc2)c2cccc3cccc4cccc5cccc6cccc1c6c-5c-4c-3c2,3.22,-5.01,-3.12,-6.1,-3.7,200.0,110.0,3:2,,,LiF or Ca,,,
98660,10.1007/s11082-023-04781-1,CCCCCCc1ccsc1,CCCCC(=O)OCC1(c2ccccc2)c2cccc3cccc4cccc5cccc6cccc1c6c-5c-4c-3c2,1.11,-5.01,-3.12,-6.1,-3.7,200.0,110.0,3:1,,,LiF or Ca,,,
98661,10.1007/s11082-023-04781-1,CCCCCCc1ccsc1,CCCCC(=O)OCC1(c2ccccc2)c2cccc3cccc4cccc5cccc6cccc1c6c-5c-4c-3c2,2.5,-5.01,-3.12,-6.1,-3.7,200.0,110.0,2:3,,,LiF or Ca,,,
98662,10.1007/s11082-023-04781-1,CCCCCCc1ccsc1,CCCCC(=O)OCC1(c2ccccc2)c2cccc3cccc4cccc5cccc6cccc1c6c-5c-4c-3c2,0.67,-5.01,-3.12,-6.1,-3.7,200.0,110.0,1:3,,,LiF or Ca,,,
98663,10.1007/s11082-023-04781-1,CCCCCCc1ccsc1,CCCCC(=O)OCC1(c2ccccc2)c2cccc3cccc4cccc5cccc6cccc1c6c-5c-4c-3c2,4.0,-5.01,-3.12,-6.1,-3.7,200.0,100.0,1:1,,,LiF or Ca,,,
98664,10.1007/s11082-023-04781-1,CCCCCCc1ccsc1,CCCCC(=O)OCC1(c2ccccc2)c2cccc3cccc4cccc5cccc6cccc1c6c-5c-4c-3c2,3.57,-5.01,-3.12,-6.1,-3.7,,110.0,15:12,,,LiF or Ca,,,
98665,10.1007/s11082-023-04781-1,CCCCCCc1ccsc1,CCCCC(=O)OCC1(c2ccccc2)c2cccc3cccc4cccc5cccc6cccc1c6c-5c-4c-3c2,3.52,-5.01,-3.12,-6.1,-3.7,230.0,,1:1,,,LiF or Ca,,,
98666,10.1007/s11082-023-04781-1,CCCCCCc1ccsc1,CCCCC(=O)OCC1(c2ccccc2)c2cccc3cccc4cccc5cccc6cccc1c6c-5c-4c-3c2,2.8,-5.01,-3.12,-6.1,-3.7,230.0,,1:1,,,LiF or Ca,,,
98667,10.1007/s11082-023-04781-1,CCCCCCc1ccsc1,CCCCC(=O)OCC1(c2ccccc2)c2cccc3cccc4cccc5cccc6cccc1c6c-5c-4c-3c2,2.1,-5.01,-3.12,-6.1,-3.7,230.0,,1:1,,,LiF or Ca,,,
98668,10.1007/s11082-023-04781-1,CCCCCCc1ccsc1,CCCCC(=O)OCC1(c2ccccc2)c2cccc3cccc4cccc5cccc6cccc1c6c-5c-4c-3c2,1.36,-5.01,-3.12,-6.1,-3.7,230.0,,1:1,,,LiF or Ca,,,
98669,10.1007/s11082-023-04781-1,CCCCCCc1ccsc1,CCCCC(=O)OCC1(c2ccccc2)c2cccc3cccc4cccc5cccc6cccc1c6c-5c-4c-3c2,4.37,-5.01,-3.12,-6.1,-3.7,230.0,110.0,1:1,,,LiF or Ca,,,
98670,10.1007/s11082-023-04781-1,CCCCCCc1ccsc1,CCCCC(=O)OCC1(c2ccccc2)c2cccc3cccc4cccc5cccc6cccc1c6c-5c-4c-3c2,4.05,-5.01,-3.12,-6.1,-3.7,230.0,110.0,1:1,,,LiF or Ca,,,
98671,10.1007/s11082-023-04781-1,CCCCCCc1ccsc1,CCCCC(=O)OCC1(c2ccccc2)c2cccc3cccc4cccc5cccc6cccc1c6c-5c-4c-3c2,3.98,-5.01,-3.12,-6.1,-3.7,230.0,110.0,1:1,,,LiF or Ca,,,
98672,10.1007/s11082-023-04781-1,CCCCCCc1ccsc1,CCCCC(=O)OCC1(c2ccccc2)c2cccc3cccc4cccc5cccc6cccc1c6c-5c-4c-3c2,3.75,-5.01,-3.12,-6.1,-3.7,,150.0,1:0.6,,,LiF or Ca,,,
98673,10.1007/s11082-023-04781-1,CCCCCCc1ccsc1,CCCCC(=O)OCC1(c2ccccc2)c2cccc3cccc4cccc5cccc6cccc1c6c-5c-4c-3c2,5.2,-5.01,-3.12,-6.1,-3.7,230.0,120.0,1:1,,,LiF or Ca,,,
98674,10.1007/s11082-023-04781-1,CCCCCCc1ccsc1,CCCCC(=O)OCC1(c2ccccc2)c2cccc3cccc4cccc5cccc6cccc1c6c-5c-4c-3c2,1.55,-5.01,-3.12,-6.1,-3.7,150.0,120.0,1:0.8,,,LiF or Ca,,,
98675,10.1007/s11082-023-04781-1,CCCCCCc1ccsc1,CCCCC(=O)OCC1(c2ccccc2)c2cccc3cccc4cccc5cccc6cccc1c6c-5c-4c-3c2,3.4,-5.01,-3.12,-6.1,-3.7,,150.0,,,,,,,
98676,10.1007/s11082-023-04781-1,CCCCCCc1ccsc1,CCCCC(=O)OCC1(c2ccccc2)c2cccc3cccc4cccc5cccc6cccc1c6c-5c-4c-3c2,3.8,-5.01,-3.12,-6.1,-3.7,,150.0,,,,,,,
98677,10.1007/s11082-023-04781-1,CCCCCCc1ccsc1,CCCCC(=O)OCC1(c2ccccc2)c2cccc3cccc4cccc5cccc6cccc1c6c-5c-4c-3c2,2.81,-5.01,-3.12,-6.1,-3.7,,150.0,,,,,,,
98678,10.1007/s11082-023-04781-1,CCCCCCc1ccsc1,CCCCC(=O)OCC1(c2ccccc2)c2cccc3cccc4cccc5cccc6cccc1c6c-5c-4c-3c2,2.4,-5.01,-3.12,-6.1,-3.7,,150.0,,,,,,,
98679,10.1007/s11664-021-09020-5,CCCCCCc1ccsc1,CCCCC(=O)OCC1(c2ccccc2)c2cccc3cccc4cccc5cccc6cccc1c6c-5c-4c-3c2,0.47,-5.01,-3.12,-6.1,-3.7,100.0,,,,conventional,,,,
98680,10.1007/s11664-021-09020-5,CCCCCCc1ccsc1,CCCCC(=O)OCC1(c2ccccc2)c2cccc3cccc4cccc5cccc6cccc1c6c-5c-4c-3c2,0.48,-5.01,-3.12,-6.1,-3.7,,,,,conventional,,,,
98681,10.1007/s11664-021-09020-5,CCCCCCc1ccsc1,CCCCC(=O)OCC1(c2ccccc2)c2cccc3cccc4cccc5cccc6cccc1c6c-5c-4c-3c2,1.163,-5.01,-3.12,-6.1,-3.7,,,,,conventional,,,,
98682,10.1007/s11664-021-09020-5,CCCCCCc1ccsc1,CCCCC(=O)OCC1(c2ccccc2)c2cccc3cccc4cccc5cccc6cccc1c6c-5c-4c-3c2,1.138,-5.01,-3.12,-6.1,-3.7,,,,,conventional,,,,
98683,10.1007/s11664-021-09020-5,CCCCCCc1ccsc1,CCCCC(=O)OCC1(c2ccccc2)c2cccc3cccc4cccc5cccc6cccc1c6c-5c-4c-3c2,0.472,-5.01,-3.12,-6.1,-3.7,100.0,,,,conventional,,,,
98684,10.1007/s11664-021-09020-5,CCCCCCc1ccsc1,CCCCC(=O)OCC1(c2ccccc2)c2cccc3cccc4cccc5cccc6cccc1c6c-5c-4c-3c2,0.076,-5.01,-3.12,-6.1,-3.7,100.0,,,,conventional,,,,
98685,10.1007/s11664-021-09020-5,CCCCCCc1ccsc1,CCCCC(=O)OCC1(c2ccccc2)c2cccc3cccc4cccc5cccc6cccc1c6c-5c-4c-3c2,0.008,-5.01,-3.12,-6.1,-3.7,100.0,,,,conventional,,,,
98686,10.1007/s11664-021-09020-5,CCCCCCc1ccsc1,CCCCC(=O)OCC1(c2ccccc2)c2cccc3cccc4cccc5cccc6cccc1c6c-5c-4c-3c2,0.472,-5.01,-3.12,-6.1,-3.7,100.0,,,,conventional,,,,
98687,10.1007/s11664-021-09020-5,CCCCCCc1ccsc1,CCCCC(=O)OCC1(c2ccccc2)c2cccc3cccc4cccc5cccc6cccc1c6c-5c-4c-3c2,0.4739,-5.01,-3.12,-6.1,-3.7,100.0,,,,conventional,,,,
98688,10.1007/s11664-021-09020-5,CCCCCCc1ccsc1,CCCCC(=O)OCC1(c2ccccc2)c2cccc3cccc4cccc5cccc6cccc1c6c-5c-4c-3c2,1.1627,-5.01,-3.12,-6.1,-3.7,,,,,conventional,,,,
98689,10.1007/s11664-021-09020-5,CCCCCCc1ccsc1,CCCCC(=O)OCC1(c2ccccc2)c2cccc3cccc4cccc5cccc6cccc1c6c-5c-4c-3c2,0.1187,-5.01,-3.12,-6.1,-3.7,100.0,,,,conventional,,,,
98690,10.1007/s11664-021-09020-5,CCCCCCc1ccsc1,CCCCC(=O)OCC1(c2ccccc2)c2cccc3cccc4cccc5cccc6cccc1c6c-5c-4c-3c2,0.0132,-5.01,-3.12,-6.1,-3.7,100.0,,,,conventional,,,,
98797,10.1007/s40820-025-02037-z,COC(=O)C(C)(C)c1cc(C)cc(-c2sc3c4sc5cc(/C=C6/C(=O)c7cc(F)cc(c7)C(=O)/C6=C\c6cc(C(C)(C)C(=O)OC)c(-c7cc(C)cc(C(C)(C)C(=O)OC)c7)s6)sc5c4c(C(C)(C)C(=O)OC)ccc2-3)c1,CCCCCCCCCc1c(C=C2C(=O)c3cc(Cl)c(Cl)cc3C2=C(C#N)C#N)sc2c1sc1c3c4nsnc4c4c5sc6c(CCCCCCCCC)c(C=C7C(=O)c8cc(Cl)c(Cl)cc8C7=C(C#N)C#N)sc6c5n(CC(CCCC)CCCCCC)c4c3n(CC(CCCC)CCCCCC)c21,19.12,-5.56,-3.65,-5.665,-4.165,,100.0,1:1.2 w/w,0.25% DIO,,,,,DIO
98798,10.1007/s40820-025-02037-z,COC(=O)C(C)(C)c1cc(C)cc(-c2sc3c4sc5cc(/C=C6/C(=O)c7cc(F)cc(c7)C(=O)/C6=C\c6cc(C(C)(C)C(=O)OC)c(-c7cc(C)cc(C(C)(C)C(=O)OC)c7)s6)sc5c4c(C(C)(C)C(=O)OC)ccc2-3)c1,CCCCCCCCCc1c(C=C2C(=O)c3cc(Cl)c(Cl)cc3C2=C(C#N)C#N)sc2c1sc1c3c4nsnc4c4c5sc6c(CCCCCCCCC)c(C=C7C(=O)c8cc(Cl)c(Cl)cc8C7=C(C#N)C#N)sc6c5n(CC(CCCC)CCCCCC)c4c3n(CC(CCCC)CCCCCC)c21,20.1,-5.56,-3.65,-5.665,-4.165,,100.0,1:1.2 w/w,0.25% DIO + 1% IPA,,,,,DIO+IPA
98950,10.1016/j.chphi.2023.100407,CCCCC(CC)Cc1ccc(-c2c3cc(-c4ccc(-c5sc(-c6cccs6)c6c5C(=O)c5c(CC(CC)CCCC)sc(CC(CC)CCCC)c5C6=O)s4)sc3c(-c3ccc(CC(CC)CCCC)s3)c3ccsc23)s1,CCCCCCc1ccc(C2(c3ccc(CCCCCC)cc3)c3cc4c(cc3-c3sc5cc(C=C6C(=O)c7ccccc7C6=C(C#N)C#N)sc5c32)C(c2ccc(CCCCCC)cc2)(c2ccc(CCCCCC)cc2)c2c-4sc3cc(C=C4C(=O)c5ccccc5C4=C(C#N)C#N)sc23)cc1,19.84,-5.33,-3.48,-5.576,-3.916,0.1,,,,,WS2,P3HT,,
98955,10.1016/j.chphi.2023.100407,CCCCC(CC)Cc1ccc(-c2c3cc(-c4ccc(-c5sc(-c6cccs6)c6c5C(=O)c5c(CC(CC)CCCC)sc(CC(CC)CCCC)c5C6=O)s4)sc3c(-c3ccc(CC(CC)CCCC)s3)c3ccsc23)s1,CCCCCCc1ccc(C2(c3ccc(CCCCCC)cc3)c3cc4c(cc3-c3sc5cc(C=C6C(=O)c7ccccc7C6=C(C#N)C#N)sc5c32)C(c2ccc(CCCCCC)cc2)(c2ccc(CCCCCC)cc2)c2c-4sc3cc(C=C4C(=O)c5ccccc5C4=C(C#N)C#N)sc23)cc1,19.86,-5.33,-3.48,-5.576,-3.916,0.5,,,,,WS2,Cu2O,,
98959,10.1016/j.chphi.2025.100854,CCCCC(CC)Cc1ccc(-c2c3cc(-c4ccc(-c5sc(-c6ccc(C)s6)c6c5C(=O)c5c(CC(CC)CCCC)sc(CC(CC)CCCC)c5C6=O)s4)sc3c(-c3ccc(CC(CC)CCCC)s3)c3cc(C)sc23)s1,CCCCCCc1ccc(C2(c3ccc(CCCCCC)cc3)c3cc4c(cc3-c3sc5cc(/C=C6\C(=O)c7ccccc7C6=C(C#N)C#N)sc5c32)C(c2ccc(CCCCCC)cc2)(c2ccc(CCCCCC)cc2)c2c-4sc3cc(/C=C4\C(=O)c5ccccc5C4=C(C#N)C#N)sc23)cc1,16.5,-5.33,-3.48,-5.576,-3.916,200.0,,,,,TiO2,Cu2O,,
98960,10.1016/j.chphi.2025.100854,CCCCC(CC)Cc1ccc(-c2c3cc(-c4ccc(-c5sc(-c6ccc(C)s6)c6c5C(=O)c5c(CC(CC)CCCC)sc(CC(CC)CCCC)c5C6=O)s4)sc3c(-c3ccc(CC(CC)CCCC)s3)c3cc(C)sc23)s1,CCCCCCc1ccc(C2(c3ccc(CCCCCC)cc3)c3cc4c(cc3-c3sc5cc(/C=C6\C(=O)c7ccccc7C6=C(C#N)C#N)sc5c32)C(c2ccc(CCCCCC)cc2)(c2ccc(CCCCCC)cc2)c2c-4sc3cc(/C=C4\C(=O)c5ccccc5C4=C(C#N)C#N)sc23)cc1,16.36,-5.33,-3.48,-5.576,-3.916,200.0,,,,,TiO2,CBTS,,
98961,10.1016/j.chphi.2025.100854,CCCCC(CC)Cc1ccc(-c2c3cc(-c4ccc(-c5sc(-c6ccc(C)s6)c6c5C(=O)c5c(CC(CC)CCCC)sc(CC(CC)CCCC)c5C6=O)s4)sc3c(-c3ccc(CC(CC)CCCC)s3)c3cc(C)sc23)s1,CCCCCCc1ccc(C2(c3ccc(CCCCCC)cc3)c3cc4c(cc3-c3sc5cc(/C=C6\C(=O)c7ccccc7C6=C(C#N)C#N)sc5c32)C(c2ccc(CCCCCC)cc2)(c2ccc(CCCCCC)cc2)c2c-4sc3cc(/C=C4\C(=O)c5ccccc5C4=C(C#N)C#N)sc23)cc1,11.24,-5.33,-3.48,-5.576,-3.916,200.0,,,,,TiO2,CuI,,
98962,10.1016/j.chphi.2025.100854,CCCCC(CC)Cc1ccc(-c2c3cc(-c4ccc(-c5sc(-c6ccc(C)s6)c6c5C(=O)c5c(CC(CC)CCCC)sc(CC(CC)CCCC)c5C6=O)s4)sc3c(-c3ccc(CC(CC)CCCC)s3)c3cc(C)sc23)s1,CCCCCCc1ccc(C2(c3ccc(CCCCCC)cc3)c3cc4c(cc3-c3sc5cc(/C=C6\C(=O)c7ccccc7C6=C(C#N)C#N)sc5c32)C(c2ccc(CCCCCC)cc2)(c2ccc(CCCCCC)cc2)c2c-4sc3cc(/C=C4\C(=O)c5ccccc5C4=C(C#N)C#N)sc23)cc1,14.51,-5.33,-3.48,-5.576,-3.916,200.0,,,,,TiO2,CuO,,
98963,10.1016/j.chphi.2025.100854,CCCCC(CC)Cc1ccc(-c2c3cc(-c4ccc(-c5sc(-c6ccc(C)s6)c6c5C(=O)c5c(CC(CC)CCCC)sc(CC(CC)CCCC)c5C6=O)s4)sc3c(-c3ccc(CC(CC)CCCC)s3)c3cc(C)sc23)s1,CCCCCCc1ccc(C2(c3ccc(CCCCCC)cc3)c3cc4c(cc3-c3sc5cc(/C=C6\C(=O)c7ccccc7C6=C(C#N)C#N)sc5c32)C(c2ccc(CCCCCC)cc2)(c2ccc(CCCCCC)cc2)c2c-4sc3cc(/C=C4\C(=O)c5ccccc5C4=C(C#N)C#N)sc23)cc1,15.83,-5.33,-3.48,-5.576,-3.916,200.0,,,,,TiO2,CuSbS2,,
98964,10.1016/j.chphi.2025.100854,CCCCC(CC)Cc1ccc(-c2c3cc(-c4ccc(-c5sc(-c6ccc(C)s6)c6c5C(=O)c5c(CC(CC)CCCC)sc(CC(CC)CCCC)c5C6=O)s4)sc3c(-c3ccc(CC(CC)CCCC)s3)c3cc(C)sc23)s1,CCCCCCc1ccc(C2(c3ccc(CCCCCC)cc3)c3cc4c(cc3-c3sc5cc(/C=C6\C(=O)c7ccccc7C6=C(C#N)C#N)sc5c32)C(c2ccc(CCCCCC)cc2)(c2ccc(CCCCCC)cc2)c2c-4sc3cc(/C=C4\C(=O)c5ccccc5C4=C(C#N)C#N)sc23)cc1,10.63,-5.33,-3.48,-5.576,-3.916,200.0,,,,,TiO2,CFTS,,
98965,10.1016/j.cjph.2023.12.028,COC(=O)C(C)(C)c1cc(C)cc(-c2sc3c4sc5cc(/C=C6/C(=O)c7cc(F)cc(c7)C(=O)/C6=C\c6cc(C(C)(C)C(=O)OC)c(-c7cc(C)cc(C(C)(C)C(=O)OC)c7)s6)sc5c4c(C(C)(C)C(=O)OC)ccc2-3)c1,CCCCCCCCCCCc1c(/C=C2\C(=O)c3cc(F)c(F)cc3C2=C(C#N)C#N)sc2c1sc1c3c4nsnc4c4c5sc6c(CCCCCCCCCCC)c(/C=C7\C(=O)c8cc(F)c(F)cc8C7=C(C#N)C#N)sc6c5n(CC(CC)CCCC)c4c3n(CC(CC)CCCC)c21,15.6,-5.56,-3.65,-5.65,-4.09,,,,,inverted,SnO2,Cu2O,,
98966,10.1016/j.cjph.2023.12.028,COC(=O)C(C)(C)c1cc(C)cc(-c2sc3c4sc5cc(/C=C6/C(=O)c7cc(F)cc(c7)C(=O)/C6=C\c6cc(C(C)(C)C(=O)OC)c(-c7cc(C)cc(C(C)(C)C(=O)OC)c7)s6)sc5c4c(C(C)(C)C(=O)OC)ccc2-3)c1,CCCCCCCCCCCc1c(/C=C2\C(=O)c3cc(F)c(F)cc3C2=C(C#N)C#N)sc2c1sc1c3c4nsnc4c4c5sc6c(CCCCCCCCCCC)c(/C=C7\C(=O)c8cc(F)c(F)cc8C7=C(C#N)C#N)sc6c5n(CC(CC)CCCC)c4c3n(CC(CC)CCCC)c21,16.11,-5.56,-3.65,-5.65,-4.09,,,,,inverted,SnO2,Cu2O,,
98967,10.1016/j.cjph.2023.12.028,COC(=O)C(C)(C)c1cc(C)cc(-c2sc3c4sc5cc(/C=C6/C(=O)c7cc(F)cc(c7)C(=O)/C6=C\c6cc(C(C)(C)C(=O)OC)c(-c7cc(C)cc(C(C)(C)C(=O)OC)c7)s6)sc5c4c(C(C)(C)C(=O)OC)ccc2-3)c1,CCCCCCCCCCCc1c(/C=C2\C(=O)c3cc(F)c(F)cc3C2=C(C#N)C#N)sc2c1sc1c3c4nsnc4c4c5sc6c(CCCCCCCCCCC)c(/C=C7\C(=O)c8cc(F)c(F)cc8C7=C(C#N)C#N)sc6c5n(CC(CC)CCCC)c4c3n(CC(CC)CCCC)c21,16.5,-5.56,-3.65,-5.65,-4.09,,,,,inverted,SnO2,Cu2O,,
98968,10.1016/j.cjph.2023.12.028,COC(=O)C(C)(C)c1cc(C)cc(-c2sc3c4sc5cc(/C=C6/C(=O)c7cc(F)cc(c7)C(=O)/C6=C\c6cc(C(C)(C)C(=O)OC)c(-c7cc(C)cc(C(C)(C)C(=O)OC)c7)s6)sc5c4c(C(C)(C)C(=O)OC)ccc2-3)c1,CCCCCCCCCCCc1c(/C=C2\C(=O)c3cc(F)c(F)cc3C2=C(C#N)C#N)sc2c1sc1c3c4nsnc4c4c5sc6c(CCCCCCCCCCC)c(/C=C7\C(=O)c8cc(F)c(F)cc8C7=C(C#N)C#N)sc6c5n(CC(CC)CCCC)c4c3n(CC(CC)CCCC)c21,16.76,-5.56,-3.65,-5.65,-4.09,,,,,inverted,SnO2,Cu2O,,
98969,10.1016/j.cjph.2023.12.028,COC(=O)C(C)(C)c1cc(C)cc(-c2sc3c4sc5cc(/C=C6/C(=O)c7cc(F)cc(c7)C(=O)/C6=C\c6cc(C(C)(C)C(=O)OC)c(-c7cc(C)cc(C(C)(C)C(=O)OC)c7)s6)sc5c4c(C(C)(C)C(=O)OC)ccc2-3)c1,CCCCCCCCCCCc1c(/C=C2\C(=O)c3cc(F)c(F)cc3C2=C(C#N)C#N)sc2c1sc1c3c4nsnc4c4c5sc6c(CCCCCCCCCCC)c(/C=C7\C(=O)c8cc(F)c(F)cc8C7=C(C#N)C#N)sc6c5n(CC(CC)CCCC)c4c3n(CC(CC)CCCC)c21,16.88,-5.56,-3.65,-5.65,-4.09,,,,,inverted,SnO2,Cu2O,,
98970,10.1016/j.cjph.2023.12.028,COC(=O)C(C)(C)c1cc(C)cc(-c2sc3c4sc5cc(/C=C6/C(=O)c7cc(F)cc(c7)C(=O)/C6=C\c6cc(C(C)(C)C(=O)OC)c(-c7cc(C)cc(C(C)(C)C(=O)OC)c7)s6)sc5c4c(C(C)(C)C(=O)OC)ccc2-3)c1,CCCCCCCCCCCc1c(/C=C2\C(=O)c3cc(F)c(F)cc3C2=C(C#N)C#N)sc2c1sc1c3c4nsnc4c4c5sc6c(CCCCCCCCCCC)c(/C=C7\C(=O)c8cc(F)c(F)cc8C7=C(C#N)C#N)sc6c5n(CC(CC)CCCC)c4c3n(CC(CC)CCCC)c21,17.23,-5.56,-3.65,-5.65,-4.09,,,,,inverted,SnO2,Cu2O,,
98971,10.1016/j.cjph.2023.12.028,COC(=O)C(C)(C)c1cc(C)cc(-c2sc3c4sc5cc(/C=C6/C(=O)c7cc(F)cc(c7)C(=O)/C6=C\c6cc(C(C)(C)C(=O)OC)c(-c7cc(C)cc(C(C)(C)C(=O)OC)c7)s6)sc5c4c(C(C)(C)C(=O)OC)ccc2-3)c1,CCCCCCCCCCCc1c(/C=C2\C(=O)c3cc(F)c(F)cc3C2=C(C#N)C#N)sc2c1sc1c3c4nsnc4c4c5sc6c(CCCCCCCCCCC)c(/C=C7\C(=O)c8cc(F)c(F)cc8C7=C(C#N)C#N)sc6c5n(CC(CC)CCCC)c4c3n(CC(CC)CCCC)c21,17.3,-5.56,-3.65,-5.65,-4.09,,,,,inverted,SnO2,Cu2O,,
98972,10.1016/j.cjph.2023.12.028,COC(=O)C(C)(C)c1cc(C)cc(-c2sc3c4sc5cc(/C=C6/C(=O)c7cc(F)cc(c7)C(=O)/C6=C\c6cc(C(C)(C)C(=O)OC)c(-c7cc(C)cc(C(C)(C)C(=O)OC)c7)s6)sc5c4c(C(C)(C)C(=O)OC)ccc2-3)c1,CCCCCCCCCCCc1c(/C=C2\C(=O)c3cc(F)c(F)cc3C2=C(C#N)C#N)sc2c1sc1c3c4nsnc4c4c5sc6c(CCCCCCCCCCC)c(/C=C7\C(=O)c8cc(F)c(F)cc8C7=C(C#N)C#N)sc6c5n(CC(CC)CCCC)c4c3n(CC(CC)CCCC)c21,18.38,-5.56,-3.65,-5.65,-4.09,,,,,inverted,SnO2,Cu2O,,
98973,10.1016/j.cjph.2023.12.028,COC(=O)C(C)(C)c1cc(C)cc(-c2sc3c4sc5cc(/C=C6/C(=O)c7cc(F)cc(c7)C(=O)/C6=C\c6cc(C(C)(C)C(=O)OC)c(-c7cc(C)cc(C(C)(C)C(=O)OC)c7)s6)sc5c4c(C(C)(C)C(=O)OC)ccc2-3)c1,CCCCCCCCCCCc1c(/C=C2\C(=O)c3cc(F)c(F)cc3C2=C(C#N)C#N)sc2c1sc1c3c4nsnc4c4c5sc6c(CCCCCCCCCCC)c(/C=C7\C(=O)c8cc(F)c(F)cc8C7=C(C#N)C#N)sc6c5n(CC(CC)CCCC)c4c3n(CC(CC)CCCC)c21,6.18,-5.56,-3.65,-5.65,-4.09,100.0,,,,,,,,
98974,10.1016/j.cjph.2023.12.028,COC(=O)C(C)(C)c1cc(C)cc(-c2sc3c4sc5cc(/C=C6/C(=O)c7cc(F)cc(c7)C(=O)/C6=C\c6cc(C(C)(C)C(=O)OC)c(-c7cc(C)cc(C(C)(C)C(=O)OC)c7)s6)sc5c4c(C(C)(C)C(=O)OC)ccc2-3)c1,CCCCCCCCCCCc1c(/C=C2\C(=O)c3cc(F)c(F)cc3C2=C(C#N)C#N)sc2c1sc1c3c4nsnc4c4c5sc6c(CCCCCCCCCCC)c(/C=C7\C(=O)c8cc(F)c(F)cc8C7=C(C#N)C#N)sc6c5n(CC(CC)CCCC)c4c3n(CC(CC)CCCC)c21,8.29,-5.56,-3.65,-5.65,-4.09,100.0,,,,,SnO2,,,
99018,10.1016/j.dyepig.2014.11.022,CCCCC(CC)CC(=O)c1cc2c(-c3cc4c(-c5ccc(CC(CC)CCCC)s5)c5sccc5c(-c5ccc(CC(CC)CCCC)s5)c4s3)scc2s1,CCCCCCc1ccc(C2(c3ccc(CCCCCC)cc3)c3cc4c(cc3-c3sc(-c5ccc6c7c(cccc57)C(=O)N(CC(CC)CCCC)C6=O)cc32)C(c2ccc(CCCCCC)cc2)(c2ccc(CCCCCC)cc2)c2cc(-c3ccc5c6c(cccc36)C(=O)N(CC(CC)CCCC)C5=O)sc2-4)cc1,0.69,-5.13,-3.27,-5.67,-3.68,,,1:1,,conventional,Ca,PEDOT:PSS,chloroform,
99019,10.1016/j.dyepig.2014.11.022,CCCCC(CC)CC(=O)c1cc2c(-c3cc4c(-c5ccc(CC(CC)CCCC)s5)c5sccc5c(-c5ccc(CC(CC)CCCC)s5)c4s3)scc2s1,CCCCCCc1ccc(C2(c3ccc(CCCCCC)cc3)c3cc4c(cc3-c3sc(-c5ccc6c7c(cccc57)C(=O)N(CC(CC)CCCC)C6=O)cc32)C(c2ccc(CCCCCC)cc2)(c2ccc(CCCCCC)cc2)c2cc(-c3ccc5c6c(cccc36)C(=O)N(CC(CC)CCCC)C5=O)sc2-4)cc1,0.57,-5.13,-3.27,-5.67,-3.68,,,1.5:1,,conventional,Ca,PEDOT:PSS,chloroform,
99020,10.1016/j.dyepig.2014.11.022,CCCCC(CC)CC(=O)c1cc2c(-c3cc4c(-c5ccc(CC(CC)CCCC)s5)c5sccc5c(-c5ccc(CC(CC)CCCC)s5)c4s3)scc2s1,CCCCCCc1ccc(C2(c3ccc(CCCCCC)cc3)c3cc4c(cc3-c3sc(-c5ccc6c7c(cccc57)C(=O)N(CC(CC)CCCC)C6=O)cc32)C(c2ccc(CCCCCC)cc2)(c2ccc(CCCCCC)cc2)c2cc(-c3ccc5c6c(cccc36)C(=O)N(CC(CC)CCCC)C5=O)sc2-4)cc1,0.61,-5.13,-3.27,-5.67,-3.68,,,1:1.5,,conventional,Ca,PEDOT:PSS,chloroform,
99138,10.1016/j.ijleo.2021.167717,CCCCC(CC)Cc1ccc(-c2c3cc(-c4ccc(-c5sc(-c6cccs6)c6c5C(=O)c5c(CC(CC)CCCC)sc(CC(CC)CCCC)c5C6=O)s4)sc3c(-c3ccc(CC(CC)CCCC)s3)c3ccsc23)s1,CCCCCCc1ccc(C2(c3ccc(CCCCCC)cc3)c3cc4c(cc3-c3sc5cc(C=C6C(=O)c7ccccc7C6=C(C#N)C#N)sc5c32)C(c2ccc(CCCCCC)cc2)(c2ccc(CCCCCC)cc2)c2c-4sc3cc(C=C4C(=O)c5ccccc5C4=C(C#N)C#N)sc23)cc1,16.1826,-5.33,-3.48,-5.576,-3.916,350.0,,,,,TiO2,CuI,,
99139,10.1016/j.ijleo.2021.167717,CCCCC(CC)Cc1ccc(-c2c3cc(-c4ccc(-c5sc(-c6cccs6)c6c5C(=O)c5c(CC(CC)CCCC)sc(CC(CC)CCCC)c5C6=O)s4)sc3c(-c3ccc(CC(CC)CCCC)s3)c3ccsc23)s1,CCCCCCc1ccc(C2(c3ccc(CCCCCC)cc3)c3cc4c(cc3-c3sc5cc(C=C6C(=O)c7ccccc7C6=C(C#N)C#N)sc5c32)C(c2ccc(CCCCCC)cc2)(c2ccc(CCCCCC)cc2)c2c-4sc3cc(C=C4C(=O)c5ccccc5C4=C(C#N)C#N)sc23)cc1,17.332,-5.33,-3.48,-5.576,-3.916,350.0,,,,,SnO2,CuI,,
99140,10.1016/j.ijleo.2021.167717,CCCCC(CC)Cc1ccc(-c2c3cc(-c4ccc(-c5sc(-c6cccs6)c6c5C(=O)c5c(CC(CC)CCCC)sc(CC(CC)CCCC)c5C6=O)s4)sc3c(-c3ccc(CC(CC)CCCC)s3)c3ccsc23)s1,CCCCCCc1ccc(C2(c3ccc(CCCCCC)cc3)c3cc4c(cc3-c3sc5cc(C=C6C(=O)c7ccccc7C6=C(C#N)C#N)sc5c32)C(c2ccc(CCCCCC)cc2)(c2ccc(CCCCCC)cc2)c2c-4sc3cc(C=C4C(=O)c5ccccc5C4=C(C#N)C#N)sc23)cc1,17.4037,-5.33,-3.48,-5.576,-3.916,300.0,,,,,C60,CuI,,
99149,10.1016/j.ijleo.2021.168447,CCCCC(CC)COC(=O)c1sc2c(-c3cc4c(OCC(CC)CCCC)c5sccc5c(OCC(CC)CCCC)c4s3)scc2c1F,CCCCC(=O)OCC1(c2ccccc2)C2=CC=Cc3cccc4cccc5ccc6ccccc7cccc1c7c6c5c-4c3C2,5.44,-5.19,-3.43,-6.1,-3.9,90.0,,,,inverted,,Cu2O,,
99150,10.1016/j.ijleo.2021.168457,CCCCC(CC)Cc1ccc(-c2c3cc(-c4ccc(-c5sc(-c6cccs6)c6c5C(=O)c5c(CC(CC)CCCC)sc(CC(CC)CCCC)c5C6=O)s4)sc3c(-c3ccc(CC(CC)CCCC)s3)c3ccsc23)s1,CCCCCCc1ccc(C2(c3ccc(CCCCCC)cc3)c3cc4c(cc3-c3sc5cc(C=C6C(=O)c7ccccc7C6=C(C#N)C#N)sc5c32)C(c2ccc(CCCCCC)cc2)(c2ccc(CCCCCC)cc2)c2c-4sc3cc(C=C4C(=O)c5ccccc5C4=C(C#N)C#N)sc23)cc1,6.4,-5.33,-3.48,-5.576,-3.916,,,,,,,Ag-NP/PEDOT:PSS,,
99151,10.1016/j.ijleo.2021.168457,CCCCC(CC)Cc1ccc(-c2c3cc(-c4ccc(-c5sc(-c6cccs6)c6c5C(=O)c5c(CC(CC)CCCC)sc(CC(CC)CCCC)c5C6=O)s4)sc3c(-c3ccc(CC(CC)CCCC)s3)c3ccsc23)s1,CCCCCCc1ccc(C2(c3ccc(CCCCCC)cc3)c3cc4c(cc3-c3sc5cc(C=C6C(=O)c7ccccc7C6=C(C#N)C#N)sc5c32)C(c2ccc(CCCCCC)cc2)(c2ccc(CCCCCC)cc2)c2c-4sc3cc(C=C4C(=O)c5ccccc5C4=C(C#N)C#N)sc23)cc1,7.24,-5.33,-3.48,-5.576,-3.916,,,,,,,PEDOT:PSS,,
99152,10.1016/j.ijleo.2021.168457,CCCCC(CC)Cc1ccc(-c2c3cc(-c4ccc(-c5sc(-c6cccs6)c6c5C(=O)c5c(CC(CC)CCCC)sc(CC(CC)CCCC)c5C6=O)s4)sc3c(-c3ccc(CC(CC)CCCC)s3)c3ccsc23)s1,CCCCCCc1ccc(C2(c3ccc(CCCCCC)cc3)c3cc4c(cc3-c3sc5cc(C=C6C(=O)c7ccccc7C6=C(C#N)C#N)sc5c32)C(c2ccc(CCCCCC)cc2)(c2ccc(CCCCCC)cc2)c2c-4sc3cc(C=C4C(=O)c5ccccc5C4=C(C#N)C#N)sc23)cc1,15.68,-5.33,-3.48,-5.576,-3.916,,,,,,,CuI,,
99153,10.1016/j.ijleo.2021.168457,CCCCC(CC)Cc1ccc(-c2c3cc(-c4ccc(-c5sc(-c6cccs6)c6c5C(=O)c5c(CC(CC)CCCC)sc(CC(CC)CCCC)c5C6=O)s4)sc3c(-c3ccc(CC(CC)CCCC)s3)c3ccsc23)s1,CCCCCCc1ccc(C2(c3ccc(CCCCCC)cc3)c3cc4c(cc3-c3sc5cc(C=C6C(=O)c7ccccc7C6=C(C#N)C#N)sc5c32)C(c2ccc(CCCCCC)cc2)(c2ccc(CCCCCC)cc2)c2c-4sc3cc(C=C4C(=O)c5ccccc5C4=C(C#N)C#N)sc23)cc1,16.2,-5.33,-3.48,-5.576,-3.916,,,,,,,PDAS,,
99154,10.1016/j.ijleo.2021.168457,CCCCC(CC)Cc1ccc(-c2c3cc(-c4ccc(-c5sc(-c6cccs6)c6c5C(=O)c5c(CC(CC)CCCC)sc(CC(CC)CCCC)c5C6=O)s4)sc3c(-c3ccc(CC(CC)CCCC)s3)c3ccsc23)s1,CCCCCCc1ccc(C2(c3ccc(CCCCCC)cc3)c3cc4c(cc3-c3sc5cc(C=C6C(=O)c7ccccc7C6=C(C#N)C#N)sc5c32)C(c2ccc(CCCCCC)cc2)(c2ccc(CCCCCC)cc2)c2c-4sc3cc(C=C4C(=O)c5ccccc5C4=C(C#N)C#N)sc23)cc1,20.36,-5.33,-3.48,-5.576,-3.916,,,,,,,CuSCN,,
99155,10.1016/j.inoche.2024.113812,CCCCC(CC)COC(=O)c1sc2c(-c3cc4c(OCC(CC)CCCC)c5sccc5c(OCC(CC)CCCC)c4s3)scc2c1F,CCCCC(=O)OCC1(c2ccccc2)C2=CC=Cc3cccc4cccc5ccc6ccccc7cccc1c7c6c5c-4c3C2,13.21,-5.19,-3.43,-6.1,-3.9,,,,,,PFN-Br,GO,,
99222,10.1016/j.jmgm.2023.108432,CCCCCCc1ccsc1,CCN1C(=O)/C(=C/c2ccc(-c3cc4c(s3)-c3cc5c(cc3C4(CC)CC)-c3sc(-c4ccc(/C=C6\SC(=S)N(CC)C6=O)c6nsnc46)cc3C5(CC)CC)c3nsnc23)SC1=S,7.0,-5.01,-3.12,-5.63,-3.8,,,,,,,,,
99531,10.1016/j.mseb.2025.118350,CCCCCCc1cc(C)sc1C,CCCCC(=O)OCC1(c2ccccc2)c2cccc3cccc4cccc5cccc6cccc1c6c-5c-4c-3c2,2.5,-5.01,-3.12,-6.1,-3.7,,,,,,,,,
99537,10.1016/j.mseb.2025.118350,CCCCCCc1ccsc1,CCCCC(=O)OCC1(c2ccccc2)c2cccc3cccc4cccc5cccc6cccc1c6c-5c-4c-3c2,4.79,-5.01,-3.12,-6.1,-3.7,,,,,,,,,
99541,10.1016/j.mseb.2025.118350,CCCCCCc1cc(C)sc1C,CCCCC(=O)OCC1(c2ccccc2)c2cccc3cccc4cccc5cccc6cccc1c6c-5c-4c-3c2,1.77,-5.01,-3.12,-6.1,-3.7,,,,,,,,,
99542,10.1016/j.mseb.2025.118350,CCCCCCc1cc(C)sc1C,CCCCC(=O)OCC1(c2ccccc2)c2cccc3cccc4cccc5cccc6cccc1c6c-5c-4c-3c2,0.37,-5.01,-3.12,-6.1,-3.7,,,,,,,,,
99544,10.1016/j.mseb.2025.118350,CCCCC(CC)COC(=O)c1sc2c(-c3cc4c(-c5ccc(CC(CC)CCCC)s5)c5sc(C)cc5c(-c5ccc(CC(CC)CCCC)s5)c4s3)sc(C)c2c1F,CCCCC(=O)OCC1(c2ccccc2)C2=CC=Cc3cccc4cccc5ccc6ccccc7cccc1c7c6c5c-4c3C2,7.61,-5.21,-3.6,-6.1,-3.9,,,,,conventional,,,,
99546,10.1016/j.mseb.2025.118350,CCCCC(CC)COC(=O)c1sc2c(-c3cc4c(-c5ccc(CC(CC)CCCC)s5)c5sc(C)cc5c(-c5ccc(CC(CC)CCCC)s5)c4s3)sc(C)c2c1F,CCCCC(=O)OCC1(c2ccccc2)C2=CC=Cc3cccc4cccc5ccc6ccccc7cccc1c7c6c5c-4c3C2,7.61,-5.21,-3.6,-6.1,-3.9,,,,,,,,,
99547,10.1016/j.mseb.2025.118350,CCCCC(CC)COC(=O)c1sc2c(-c3cc4c(-c5ccc(CC(CC)CCCC)s5)c5sc(C)cc5c(-c5ccc(CC(CC)CCCC)s5)c4s3)sc(C)c2c1F,CCCCC(=O)OCC1(c2ccccc2)C2=CC=Cc3cccc4cccc5ccc6ccccc7cccc1c7c6c5c-4c3C2,3.13,-5.21,-3.6,-6.1,-3.9,,,,,,,,,
99548,10.1016/j.mser.2025.101062,COC(=O)C(C)(C)c1cc(C)cc(-c2sc3c4sc5cc(/C=C6/C(=O)c7cc(F)cc(c7)C(=O)/C6=C\c6cc(C(C)(C)C(=O)OC)c(-c7cc(C)cc(C(C)(C)C(=O)OC)c7)s6)sc5c4c(C(C)(C)C(=O)OC)ccc2-3)c1,CCCCCCCCCc1c(C=C2C(=O)c3cc(Cl)c(Cl)cc3C2=C(C#N)C#N)sc2c1sc1c3c4nsnc4c4c5sc6c(CCCCCCCCC)c(C=C7C(=O)c8cc(Cl)c(Cl)cc8C7=C(C#N)C#N)sc6c5n(CC(CCCC)CCCCCC)c4c3n(CC(CCCC)CCCCCC)c21,18.05,-5.56,-3.65,-5.665,-4.165,,,,,,PNDIT-F3N,BrDECz,,
99549,10.1016/j.mser.2025.101062,COC(=O)C(C)(C)c1cc(C)cc(-c2sc3c4sc5cc(/C=C6/C(=O)c7cc(F)cc(c7)C(=O)/C6=C\c6cc(C(C)(C)C(=O)OC)c(-c7cc(C)cc(C(C)(C)C(=O)OC)c7)s6)sc5c4c(C(C)(C)C(=O)OC)ccc2-3)c1,CCCCCCCCCc1c(C=C2C(=O)c3cc(Cl)c(Cl)cc3C2=C(C#N)C#N)sc2c1sc1c3c4nsnc4c4c5sc6c(CCCCCCCCC)c(C=C7C(=O)c8cc(Cl)c(Cl)cc8C7=C(C#N)C#N)sc6c5n(CC(CCCC)CCCCCC)c4c3n(CC(CCCC)CCCCCC)c21,18.86,-5.56,-3.65,-5.665,-4.165,,,,,,PNDIT-F3N,BrDECz,,
99550,10.1016/j.mser.2025.101062,COC(=O)C(C)(C)c1cc(C)cc(-c2sc3c4sc5cc(/C=C6/C(=O)c7cc(F)cc(c7)C(=O)/C6=C\c6cc(C(C)(C)C(=O)OC)c(-c7cc(C)cc(C(C)(C)C(=O)OC)c7)s6)sc5c4c(C(C)(C)C(=O)OC)ccc2-3)c1,CCCCCCCCCc1c(C=C2C(=O)c3cc(Cl)c(Cl)cc3C2=C(C#N)C#N)sc2c1sc1c3c4nsnc4c4c5sc6c(CCCCCCCCC)c(C=C7C(=O)c8cc(Cl)c(Cl)cc8C7=C(C#N)C#N)sc6c5n(CC(CCCC)CCCCCC)c4c3n(CC(CCCC)CCCCCC)c21,19.54,-5.56,-3.65,-5.665,-4.165,,,,,,PNDIT-F3N,BrDECz,,
99551,10.1016/j.mser.2025.101171,COC(=O)C(C)(C)c1cc(C)cc(-c2sc3c4sc5cc(/C=C6/C(=O)c7cc(F)cc(c7)C(=O)/C6=C\c6cc(C(C)(C)C(=O)OC)c(-c7cc(C)cc(C(C)(C)C(=O)OC)c7)s6)sc5c4c(C(C)(C)C(=O)OC)ccc2-3)c1,CCCCCCCCCc1c(C=C2C(=O)c3cc(Cl)c(Cl)cc3C2=C(C#N)C#N)sc2c1sc1c3c4nsnc4c4c5sc6c(CCCCCCCCC)c(C=C7C(=O)c8cc(Cl)c(Cl)cc8C7=C(C#N)C#N)sc6c5n(CC(CCCC)CCCCCC)c4c3n(CC(CCCC)CCCCCC)c21,18.39,-5.56,-3.65,-5.665,-4.165,,,,,,,PEDOT:PSS,,
99552,10.1016/j.mser.2025.101171,COC(=O)C(C)(C)c1cc(C)cc(-c2sc3c4sc5cc(/C=C6/C(=O)c7cc(F)cc(c7)C(=O)/C6=C\c6cc(C(C)(C)C(=O)OC)c(-c7cc(C)cc(C(C)(C)C(=O)OC)c7)s6)sc5c4c(C(C)(C)C(=O)OC)ccc2-3)c1,CCCCCCCCCc1c(C=C2C(=O)c3cc(Cl)c(Cl)cc3C2=C(C#N)C#N)sc2c1sc1c3c4nsnc4c4c5sc6c(CCCCCCCCC)c(C=C7C(=O)c8cc(Cl)c(Cl)cc8C7=C(C#N)C#N)sc6c5n(CC(CCCC)CCCCCC)c4c3n(CC(CCCC)CCCCCC)c21,20.14,-5.56,-3.65,-5.665,-4.165,,,,,conventional,,Ph-DIACz,,
99553,10.1016/j.mser.2025.101171,COC(=O)C(C)(C)c1cc(C)cc(-c2sc3c4sc5cc(/C=C6/C(=O)c7cc(F)cc(c7)C(=O)/C6=C\c6cc(C(C)(C)C(=O)OC)c(-c7cc(C)cc(C(C)(C)C(=O)OC)c7)s6)sc5c4c(C(C)(C)C(=O)OC)ccc2-3)c1,CCCCCCCCCc1c(C=C2C(=O)c3cc(Cl)c(Cl)cc3C2=C(C#N)C#N)sc2c1sc1c3c4nsnc4c4c5sc6c(CCCCCCCCC)c(C=C7C(=O)c8cc(Cl)c(Cl)cc8C7=C(C#N)C#N)sc6c5n(CC(CCCC)CCCCCC)c4c3n(CC(CCCC)CCCCCC)c21,18.7,-5.56,-3.65,-5.665,-4.165,,,,,conventional,,Ph-DIBCz,,
99554,10.1016/j.mssp.2020.105277,CCCCCCc1ccsc1,CCCCC(=O)OCC1(c2ccccc2)c2cccc3cccc4cccc5cccc6cccc1c6c-5c-4c-3c2,3.296,-5.01,-3.12,-6.1,-3.7,230.0,,1:1,,,,,,
99555,10.1016/j.mssp.2020.105277,CCCCCCc1ccsc1,CCCCC(=O)OCC1(c2ccccc2)c2cccc3cccc4cccc5cccc6cccc1c6c-5c-4c-3c2,1.797,-5.01,-3.12,-6.1,-3.7,230.0,110.0,1:1,,,,,,
99556,10.1016/j.mssp.2020.105277,CCCCCCc1ccsc1,CCCCC(=O)OCC1(c2ccccc2)c2cccc3cccc4cccc5cccc6cccc1c6c-5c-4c-3c2,0.858,-5.01,-3.12,-6.1,-3.7,230.0,110.0,1:1,,,,,,
99557,10.1016/j.mssp.2020.105277,CCCCCCc1ccsc1,CCCCC(=O)OCC1(c2ccccc2)c2cccc3cccc4cccc5cccc6cccc1c6c-5c-4c-3c2,2.147,-5.01,-3.12,-6.1,-3.7,230.0,110.0,1:1,,,,,,
99558,10.1016/j.mssp.2020.105277,CCCCCCc1ccsc1,CCCCC(=O)OCC1(c2ccccc2)c2cccc3cccc4cccc5cccc6cccc1c6c-5c-4c-3c2,2.57,-5.01,-3.12,-6.1,-3.7,230.0,,1:1,,,,,,
99559,10.1016/j.mssp.2020.105277,CCCCCCc1ccsc1,CCCCC(=O)OCC1(c2ccccc2)c2cccc3cccc4cccc5cccc6cccc1c6c-5c-4c-3c2,2.649,-5.01,-3.12,-6.1,-3.7,230.0,110.0,1:1,,,,,,
99560,10.1016/j.mssp.2020.105277,CCCCCCc1ccsc1,CCCCC(=O)OCC1(c2ccccc2)c2cccc3cccc4cccc5cccc6cccc1c6c-5c-4c-3c2,2.551,-5.01,-3.12,-6.1,-3.7,230.0,,1:1,,,,,,
99561,10.1016/j.mssp.2020.105637,CCCCCCc1ccsc1,CCCCC(=O)OCC1(c2ccccc2)c2cccc3cccc4cccc5cccc6cccc1c6c-5c-4c-3c2,1.31,-5.01,-3.12,-6.1,-3.7,,130.0,1:1,,,,MoO3,,
99562,10.1016/j.mssp.2020.105637,CCCCCCc1ccsc1,CCCCC(=O)OCC1(c2ccccc2)c2cccc3cccc4cccc5cccc6cccc1c6c-5c-4c-3c2,1.35,-5.01,-3.12,-6.1,-3.7,,130.0,1:1,,,,3% TS-CuPc:MoO3,,
99563,10.1016/j.mssp.2020.105637,CCCCCCc1ccsc1,CCCCC(=O)OCC1(c2ccccc2)c2cccc3cccc4cccc5cccc6cccc1c6c-5c-4c-3c2,2.27,-5.01,-3.12,-6.1,-3.7,,130.0,1:1,,,,5% TS-CuPc:MoO3,,
99564,10.1016/j.mssp.2020.105637,CCCCCCc1ccsc1,CCCCC(=O)OCC1(c2ccccc2)c2cccc3cccc4cccc5cccc6cccc1c6c-5c-4c-3c2,1.92,-5.01,-3.12,-6.1,-3.7,,130.0,1:1,,,,7% TS-CuPc:MoO3,,
99565,10.1016/j.mssp.2021.106118,CCCCCCc1ccsc1,COC(=O)CCCC1(c2ccccc2)C23c4c5c6c7c8c9c(c%10c%11c2c2c%12c4c4c%13c5c5c7c7c8c8c%14c9c%10c9c%10c%11c2c2c%11c%12c4c4c%12c%13c5c5c7c7c8c8c%14c9c9c%10c2c2c%11c4c4c%12c5c7c5c8c9c2c45)C613,1.42,-5.01,-3.12,-6.1,-3.7,,50.0,1:0.6,,inverted,ZnO:PEIE,,,
99566,10.1016/j.mssp.2021.106118,CCCCCCc1ccsc1,COC(=O)CCCC1(c2ccccc2)C23c4c5c6c7c8c9c(c%10c%11c2c2c%12c4c4c%13c5c5c7c7c8c8c%14c9c%10c9c%10c%11c2c2c%11c%12c4c4c%12c%13c5c5c7c7c8c8c%14c9c9c%10c2c2c%11c4c4c%12c5c7c5c8c9c2c45)C613,1.46,-5.01,-3.12,-6.1,-3.7,,100.0,1:0.6,,inverted,ZnO:PEIE,,,
99567,10.1016/j.mssp.2021.106118,CCCCCCc1ccsc1,COC(=O)CCCC1(c2ccccc2)C23c4c5c6c7c8c9c(c%10c%11c2c2c%12c4c4c%13c5c5c7c7c8c8c%14c9c%10c9c%10c%11c2c2c%11c%12c4c4c%12c%13c5c5c7c7c8c8c%14c9c9c%10c2c2c%11c4c4c%12c5c7c5c8c9c2c45)C613,1.53,-5.01,-3.12,-6.1,-3.7,,150.0,1:0.6,,inverted,ZnO:PEIE,,,
99568,10.1016/j.mssp.2021.106118,CCCCCCc1ccsc1,COC(=O)CCCC1(c2ccccc2)C23c4c5c6c7c8c9c(c%10c%11c2c2c%12c4c4c%13c5c5c7c7c8c8c%14c9c%10c9c%10c%11c2c2c%11c%12c4c4c%12c%13c5c5c7c7c8c8c%14c9c9c%10c2c2c%11c4c4c%12c5c7c5c8c9c2c45)C613,1.44,-5.01,-3.12,-6.1,-3.7,,200.0,1:0.6,,inverted,ZnO:PEIE,,,
99569,10.1016/j.mssp.2021.106120,CCCCCCc1ccsc1,CCCCC(=O)OCC1(c2ccccc2)c2cccc3cccc4cccc5cccc6cccc1c6c-5c-4c-3c2,2.273,-5.01,-3.12,-6.1,-3.7,,160.0,P3HT:PCBM 1.0:0.6 wt,,,c-TiO2,MoO3,chlorobenzene:chloroform (1:1),
99570,10.1016/j.mssp.2021.106120,CCCCCCc1ccsc1,CCCCC(=O)OCC1(c2ccccc2)c2cccc3cccc4cccc5cccc6cccc1c6c-5c-4c-3c2,2.612,-5.01,-3.12,-6.1,-3.7,,160.0,P3HT:PCBM 1.0:0.6 wt,,,c-TiO2,MoO3,chlorobenzene:chloroform (1:1),
99571,10.1016/j.mssp.2021.106120,CCCCCCc1ccsc1,CCCCC(=O)OCC1(c2ccccc2)c2cccc3cccc4cccc5cccc6cccc1c6c-5c-4c-3c2,2.313,-5.01,-3.12,-6.1,-3.7,,160.0,P3HT:PCBM 1.0:0.6 wt,,,c-TiO2,MoO3,chlorobenzene:chloroform (1:1),
99572,10.1016/j.mssp.2021.106120,CCCCCCc1ccsc1,CCCCC(=O)OCC1(c2ccccc2)c2cccc3cccc4cccc5cccc6cccc1c6c-5c-4c-3c2,2.669,-5.01,-3.12,-6.1,-3.7,,160.0,P3HT:PCBM 1.0:0.6 wt,,,c-TiO2,MoO3,chlorobenzene:chloroform (1:1),
99573,10.1016/j.mssp.2021.106120,CCCCCCc1ccsc1,CCCCC(=O)OCC1(c2ccccc2)c2cccc3cccc4cccc5cccc6cccc1c6c-5c-4c-3c2,2.401,-5.01,-3.12,-6.1,-3.7,,160.0,P3HT:PCBM 1.0:0.6 wt,,,c-TiO2,MoO3,chlorobenzene:chloroform (1:1),
99574,10.1016/j.mssp.2021.106120,CCCCCCc1ccsc1,CCCCC(=O)OCC1(c2ccccc2)c2cccc3cccc4cccc5cccc6cccc1c6c-5c-4c-3c2,3.434,-5.01,-3.12,-6.1,-3.7,,160.0,P3HT:PCBM 1.0:0.6 wt,,,c-TiO2,MoO3,chlorobenzene:chloroform (1:1),
99575,10.1016/j.mssp.2021.106333,CCCCCCc1ccsc1,CCCCC(=O)OCC1(c2ccccc2)c2cccc3cccc4cccc5cccc6cccc1c6c-5c-4c-3c2,3.83,-5.01,-3.12,-6.1,-3.7,,,,,,,V2O5,,
99576,10.1016/j.mssp.2021.106333,CCCCCCc1ccsc1,CCCCC(=O)OCC1(c2ccccc2)c2cccc3cccc4cccc5cccc6cccc1c6c-5c-4c-3c2,2.9,-5.01,-3.12,-6.1,-3.7,,,,,,,V2O5,,
99577,10.1016/j.mssp.2021.106333,CCCCCCc1ccsc1,CCCCC(=O)OCC1(c2ccccc2)c2cccc3cccc4cccc5cccc6cccc1c6c-5c-4c-3c2,2.43,-5.01,-3.12,-6.1,-3.7,,,,,,,V2O5,,
99578,10.1016/j.mssp.2021.106333,CCCCCCc1ccsc1,CCCCC(=O)OCC1(c2ccccc2)c2cccc3cccc4cccc5cccc6cccc1c6c-5c-4c-3c2,2.24,-5.01,-3.12,-6.1,-3.7,,450.0,1:1,,,,V2O5,,
99579,10.1016/j.mssp.2021.106333,CCCCCCc1ccsc1,CCCCC(=O)OCC1(c2ccccc2)c2cccc3cccc4cccc5cccc6cccc1c6c-5c-4c-3c2,3.18,-5.01,-3.12,-6.1,-3.7,,450.0,1:1,,,,V2O5,,
99580,10.1016/j.mssp.2021.106333,CCCCCCc1ccsc1,CCCCC(=O)OCC1(c2ccccc2)c2cccc3cccc4cccc5cccc6cccc1c6c-5c-4c-3c2,2.7,-5.01,-3.12,-6.1,-3.7,,450.0,1:1,,,,V2O5,,
99581,10.1016/j.mssp.2024.108113,COC(=O)C(C)(C)c1cc(C)cc(-c2sc3c4sc5cc(/C=C6/C(=O)c7cc(F)cc(c7)C(=O)/C6=C\c6cc(C(C)(C)C(=O)OC)c(-c7cc(C)cc(C(C)(C)C(=O)OC)c7)s6)sc5c4c(C(C)(C)C(=O)OC)ccc2-3)c1,CCCCCCCCCCCc1c(/C=C2\C(=O)c3cc(F)c(F)cc3C2=C(C#N)C#N)sc2c1sc1c3c4nsnc4c4c5sc6c(CCCCCCCCCCC)c(/C=C7\C(=O)c8cc(F)c(F)cc8C7=C(C#N)C#N)sc6c5n(CCC(CC)CCCC)c4c3n(CCC(CC)CCCC)c21,6.73,-5.56,-3.65,-5.64,-3.86,,100.0,1:1.2,,,ZnO,PEDOT:PSS,chloroform,CN
99582,10.1016/j.mssp.2024.108113,COC(=O)C(C)(C)c1cc(C)cc(-c2sc3c4sc5cc(/C=C6/C(=O)c7cc(F)cc(c7)C(=O)/C6=C\c6cc(C(C)(C)C(=O)OC)c(-c7cc(C)cc(C(C)(C)C(=O)OC)c7)s6)sc5c4c(C(C)(C)C(=O)OC)ccc2-3)c1,CCCCCCCCCCCc1c(/C=C2\C(=O)c3cc(F)c(F)cc3C2=C(C#N)C#N)sc2c1sc1c3c4nsnc4c4c5sc6c(CCCCCCCCCCC)c(/C=C7\C(=O)c8cc(F)c(F)cc8C7=C(C#N)C#N)sc6c5n(CCC(CC)CCCC)c4c3n(CCC(CC)CCCC)c21,9.93,-5.56,-3.65,-5.64,-3.86,,100.0,1:1.2,,,ZnO,PEDOT:PSS,chloroform,CN
99583,10.1016/j.mssp.2024.108113,COC(=O)C(C)(C)c1cc(C)cc(-c2sc3c4sc5cc(/C=C6/C(=O)c7cc(F)cc(c7)C(=O)/C6=C\c6cc(C(C)(C)C(=O)OC)c(-c7cc(C)cc(C(C)(C)C(=O)OC)c7)s6)sc5c4c(C(C)(C)C(=O)OC)ccc2-3)c1,CCCCCCCCCCCc1c(/C=C2\C(=O)c3cc(F)c(F)cc3C2=C(C#N)C#N)sc2c1sc1c3c4nsnc4c4c5sc6c(CCCCCCCCCCC)c(/C=C7\C(=O)c8cc(F)c(F)cc8C7=C(C#N)C#N)sc6c5n(CCC(CC)CCCC)c4c3n(CCC(CC)CCCC)c21,10.88,-5.56,-3.65,-5.64,-3.86,,100.0,1:1.2,,,ZnO,PEDOT:PSS,chloroform,CN
99584,10.1016/j.mssp.2024.108834,CCCCCCc1ccsc1,CCCCC(=O)OCC1(c2ccccc2)c2cccc3cccc4cccc5cccc6cccc1c6c-5c-4c-3c2,2.45,-5.01,-3.12,-6.1,-3.7,,,18:17,,,PEIE,,o-DCB,
99585,10.1016/j.mssp.2024.108834,CCCCCCc1ccsc1,CCCCC(=O)OCC1(c2ccccc2)c2cccc3cccc4cccc5cccc6cccc1c6c-5c-4c-3c2,2.14,-5.01,-3.12,-6.1,-3.7,,,18:17,,,PEIE,,o-DCB,
99586,10.1016/j.mssp.2024.108834,CCCCCCc1ccsc1,CCCCC(=O)OCC1(c2ccccc2)c2cccc3cccc4cccc5cccc6cccc1c6c-5c-4c-3c2,2.05,-5.01,-3.12,-6.1,-3.7,,,18:17,,,PEIE,,o-DCB,
99668,10.1016/j.optmat.2020.109916,CCCCCCc1ccsc1,CCCCC(=O)OCC1(c2ccccc2)c2cccc3cccc4cccc5cccc6cccc1c6c-5c-4c-3c2,4.75,-5.01,-3.12,-6.1,-3.7,,,,,conventional,TiOx,,,
99669,10.1016/j.optmat.2020.109916,CCCCCCc1ccsc1,CCCCC(=O)OCC1(c2ccccc2)c2cccc3cccc4cccc5cccc6cccc1c6c-5c-4c-3c2,4.71,-5.01,-3.12,-6.1,-3.7,150.0,,,,conventional,ZnO,,,
99670,10.1016/j.optmat.2020.109916,CCCCCCc1ccsc1,CCCCC(=O)OCC1(c2ccccc2)c2cccc3cccc4cccc5cccc6cccc1c6c-5c-4c-3c2,3.4,-5.01,-3.12,-6.1,-3.7,150.0,,,,conventional,PCBM,,,
99671,10.1016/j.optmat.2020.109916,CCCCCCc1ccsc1,CCCCC(=O)OCC1(c2ccccc2)c2cccc3cccc4cccc5cccc6cccc1c6c-5c-4c-3c2,5.32,-5.01,-3.12,-6.1,-3.7,,,,,inverted,TiOx,,,
99672,10.1016/j.optmat.2020.109916,CCCCCCc1ccsc1,CCCCC(=O)OCC1(c2ccccc2)c2cccc3cccc4cccc5cccc6cccc1c6c-5c-4c-3c2,5.35,-5.01,-3.12,-6.1,-3.7,,,,,inverted,ZnO,,,
99673,10.1016/j.optmat.2020.109916,CCCCCCc1ccsc1,CCCCC(=O)OCC1(c2ccccc2)c2cccc3cccc4cccc5cccc6cccc1c6c-5c-4c-3c2,4.12,-5.01,-3.12,-6.1,-3.7,200.0,,,,inverted,PCBM,,,
99674,10.1016/j.optmat.2020.109916,CCCCCCc1ccsc1,CCCCC(=O)OCC1(c2ccccc2)c2cccc3cccc4cccc5cccc6cccc1c6c-5c-4c-3c2,4.75,-5.01,-3.12,-6.1,-3.7,,,,,conventional,,PEDOT:PSS,,
99675,10.1016/j.optmat.2020.109916,CCCCCCc1ccsc1,CCCCC(=O)OCC1(c2ccccc2)c2cccc3cccc4cccc5cccc6cccc1c6c-5c-4c-3c2,4.12,-5.01,-3.12,-6.1,-3.7,150.0,,,,conventional,,P3HT,,
99676,10.1016/j.optmat.2020.109916,CCCCCCc1ccsc1,CCCCC(=O)OCC1(c2ccccc2)c2cccc3cccc4cccc5cccc6cccc1c6c-5c-4c-3c2,4.77,-5.01,-3.12,-6.1,-3.7,,,,,conventional,,Cu2O,,
99678,10.1016/j.optmat.2020.109916,CCCCCCc1ccsc1,CCCCC(=O)OCC1(c2ccccc2)c2cccc3cccc4cccc5cccc6cccc1c6c-5c-4c-3c2,4.82,-5.01,-3.12,-6.1,-3.7,,,,,inverted,,P3HT,,
99679,10.1016/j.optmat.2020.109916,CCCCCCc1ccsc1,CCCCC(=O)OCC1(c2ccccc2)c2cccc3cccc4cccc5cccc6cccc1c6c-5c-4c-3c2,5.29,-5.01,-3.12,-6.1,-3.7,,,,,inverted,,Cu2O,,
99680,10.1016/j.optmat.2020.109916,CCCCCCc1ccsc1,CCCCC(=O)OCC1(c2ccccc2)c2cccc3cccc4cccc5cccc6cccc1c6c-5c-4c-3c2,4.89,-5.01,-3.12,-6.1,-3.7,,,,,conventional,,,,
99681,10.1016/j.optmat.2020.109916,CCCCCCc1ccsc1,CCCCC(=O)OCC1(c2ccccc2)c2cccc3cccc4cccc5cccc6cccc1c6c-5c-4c-3c2,4.93,-5.01,-3.12,-6.1,-3.7,,,,,conventional,,,,
99682,10.1016/j.optmat.2020.109916,CCCCCCc1ccsc1,CCCCC(=O)OCC1(c2ccccc2)c2cccc3cccc4cccc5cccc6cccc1c6c-5c-4c-3c2,4.96,-5.01,-3.12,-6.1,-3.7,,,,,conventional,,,,
99684,10.1016/j.optmat.2020.109916,CCCCCCc1ccsc1,CCCCC(=O)OCC1(c2ccccc2)c2cccc3cccc4cccc5cccc6cccc1c6c-5c-4c-3c2,5.23,-5.01,-3.12,-6.1,-3.7,,,,,inverted,,,,
99685,10.1016/j.optmat.2020.109916,CCCCCCc1ccsc1,CCCCC(=O)OCC1(c2ccccc2)c2cccc3cccc4cccc5cccc6cccc1c6c-5c-4c-3c2,5.26,-5.01,-3.12,-6.1,-3.7,,,,,inverted,,,,
99686,10.1016/j.optmat.2020.109916,CCCCCCc1ccsc1,CCCCC(=O)OCC1(c2ccccc2)c2cccc3cccc4cccc5cccc6cccc1c6c-5c-4c-3c2,5.29,-5.01,-3.12,-6.1,-3.7,,,,,inverted,,,,
99688,10.1016/j.optmat.2020.109916,CCCCCCc1ccsc1,CCCCC(=O)OCC1(c2ccccc2)c2cccc3cccc4cccc5cccc6cccc1c6c-5c-4c-3c2,4.85,-5.01,-3.12,-6.1,-3.7,,,,,conventional,,,,
99689,10.1016/j.optmat.2020.109916,CCCCCCc1ccsc1,CCCCC(=O)OCC1(c2ccccc2)c2cccc3cccc4cccc5cccc6cccc1c6c-5c-4c-3c2,4.92,-5.01,-3.12,-6.1,-3.7,,,,,conventional,,,,
99690,10.1016/j.optmat.2020.109916,CCCCCCc1ccsc1,CCCCC(=O)OCC1(c2ccccc2)c2cccc3cccc4cccc5cccc6cccc1c6c-5c-4c-3c2,4.9,-5.01,-3.12,-6.1,-3.7,,,,,conventional,,,,
99691,10.1016/j.optmat.2020.109916,CCCCCCc1ccsc1,CCCCC(=O)OCC1(c2ccccc2)c2cccc3cccc4cccc5cccc6cccc1c6c-5c-4c-3c2,5.02,-5.01,-3.12,-6.1,-3.7,,,,,conventional,,,,
99692,10.1016/j.optmat.2020.109916,CCCCCCc1ccsc1,CCCCC(=O)OCC1(c2ccccc2)c2cccc3cccc4cccc5cccc6cccc1c6c-5c-4c-3c2,5.41,-5.01,-3.12,-6.1,-3.7,,,,,inverted,,,,
99693,10.1016/j.optmat.2020.109916,CCCCCCc1ccsc1,CCCCC(=O)OCC1(c2ccccc2)c2cccc3cccc4cccc5cccc6cccc1c6c-5c-4c-3c2,5.46,-5.01,-3.12,-6.1,-3.7,,,,,inverted,,,,
99694,10.1016/j.optmat.2020.109916,CCCCCCc1ccsc1,CCCCC(=O)OCC1(c2ccccc2)c2cccc3cccc4cccc5cccc6cccc1c6c-5c-4c-3c2,5.41,-5.01,-3.12,-6.1,-3.7,,,,,inverted,,,,
99695,10.1016/j.optmat.2020.109916,CCCCCCc1ccsc1,CCCCC(=O)OCC1(c2ccccc2)c2cccc3cccc4cccc5cccc6cccc1c6c-5c-4c-3c2,5.4,-5.01,-3.12,-6.1,-3.7,,,,,inverted,,,,
99780,10.1016/j.orgel.2022.106669,CCCCC(CC)COC(=O)c1sc2c(-c3cc4c(OCC(CC)CCCC)c5sccc5c(OCC(CC)CCCC)c4s3)scc2c1F,COC(=O)CCCC1(c2ccccc2)C23c4c5ccc6c7cc8c9c%10c(cc%11cc%12c%13c%14c(cc%15c%16ccc-5c2c%16c2c5c%16c%17c(c(c46)c7c9c%17c4c%10c%11c%13c4c%16c%14c%152)C513)C%12)C8,6.8,-5.19,-3.43,-5.9,-3.9,100.0,,,,inverted,,,,
99781,10.1016/j.orgel.2022.106669,CCCCC(CC)COC(=O)c1sc2c(-c3cc4c(OCC(CC)CCCC)c5sccc5c(OCC(CC)CCCC)c4s3)scc2c1F,COC(=O)CCCC1(c2ccccc2)C23c4c5ccc6c7cc8c9c%10c(cc%11cc%12c%13c%14c(cc%15c%16ccc-5c2c%16c2c5c%16c%17c(c(c46)c7c9c%17c4c%10c%11c%13c4c%16c%14c%152)C513)C%12)C8,8.29,-5.19,-3.43,-5.9,-3.9,100.0,,,,inverted,,,,
99782,10.1016/j.orgel.2022.106669,CCCCC(CC)COC(=O)c1sc2c(-c3cc4c(OCC(CC)CCCC)c5sccc5c(OCC(CC)CCCC)c4s3)scc2c1F,COC(=O)CCCC1(c2ccccc2)C23c4c5ccc6c7cc8c9c%10c(cc%11cc%12c%13c%14c(cc%15c%16ccc-5c2c%16c2c5c%16c%17c(c(c46)c7c9c%17c4c%10c%11c%13c4c%16c%14c%152)C513)C%12)C8,8.79,-5.19,-3.43,-5.9,-3.9,100.0,,,,inverted,,,,
99783,10.1016/j.orgel.2022.106669,CCCCC(CC)COC(=O)c1sc2c(-c3cc4c(OCC(CC)CCCC)c5sccc5c(OCC(CC)CCCC)c4s3)scc2c1F,COC(=O)CCCC1(c2ccccc2)C23c4c5ccc6c7cc8c9c%10c(cc%11cc%12c%13c%14c(cc%15c%16ccc-5c2c%16c2c5c%16c%17c(c(c46)c7c9c%17c4c%10c%11c%13c4c%16c%14c%152)C513)C%12)C8,9.96,-5.19,-3.43,-5.9,-3.9,100.0,,,,inverted,,,,
99797,10.1016/j.orgel.2022.106714,COC(=O)C(C)(C)c1cc(C)cc(-c2sc3c4sc5cc(/C=C6/C(=O)c7cc(F)cc(c7)C(=O)/C6=C\c6cc(C(C)(C)C(=O)OC)c(-c7cc(C)cc(C(C)(C)C(=O)OC)c7)s6)sc5c4c(C(C)(C)C(=O)OC)ccc2-3)c1,CCCCCCCCCCCc1c(/C=C2\C(=O)c3cc(F)c(F)cc3C2=C(C#N)C#N)sc2c1sc1c3c4nsnc4c4c5sc6c(CCCCCCCCCCC)c(/C=C7\C(=O)c8cc(F)c(F)cc8C7=C(C#N)C#N)sc6c5n(CC(CC)CCCC)c4c3n(CC(CC)CCCC)c21,15.98,-5.56,-3.65,-5.65,-4.09,,,,,,,,,
99875,10.1016/j.rineng.2025.106779,COC(=O)C(C)(C)c1cc(C)cc(-c2sc3c4sc5cc(/C=C6/C(=O)c7cc(F)cc(c7)C(=O)/C6=C\c6cc(C(C)(C)C(=O)OC)c(-c7cc(C)cc(C(C)(C)C(=O)OC)c7)s6)sc5c4c(C(C)(C)C(=O)OC)ccc2-3)c1,CCCCCCCCCCCc1c(/C=C2\C(=O)c3cc(F)c(F)cc3C2=C(C#N)C#N)sc2c1sc1c3c4nsnc4c4c5sc6c(CCCCCCCCCCC)c(/C=C7\C(=O)c8cc(F)c(F)cc8C7=C(C#N)C#N)sc6c5n(CC(CC)CCCC)c4c3n(CC(CC)CCCC)c21,15.79,-5.56,-3.65,-5.65,-4.09,,,,,conventional,PFN-Br,PEDOT:PSS,,
99876,10.1016/j.rineng.2025.106779,COC(=O)C(C)(C)c1cc(C)cc(-c2sc3c4sc5cc(/C=C6/C(=O)c7cc(F)cc(c7)C(=O)/C6=C\c6cc(C(C)(C)C(=O)OC)c(-c7cc(C)cc(C(C)(C)C(=O)OC)c7)s6)sc5c4c(C(C)(C)C(=O)OC)ccc2-3)c1,CCCCCCCCCCCc1c(/C=C2\C(=O)c3ccccc3C2=C(C#N)C#N)sc2c1sc1c3c4nsnc4c4c5sc6c(CCCCCCCCCCC)c(/C=C7\C(=O)c8cc(-c9cccs9)ccc8C7=C(C#N)C#N)sc6c5n(CC(CCCCCCCC)CCCCCCCCCC)c4c3n(CC(CCCCCCCC)CCCCCCCCCC)c21,16.41,-5.56,-3.65,-5.68,-3.94,,,,,conventional,PDINN,PEDOT:PSS,,
