Repository: JiYiqaq/PCE-KA-GNN

# Data directory

- `raw/Active_Database.csv` is the immutable source dataset bundled under CC BY 4.0. Do not overwrite it with processed data.
- `processed/` is created and populated by the training pipeline. Generated `.pt` and `.pth` caches are intentionally ignored by Git because they can exceed GitHub's normal single-file limit.

See `../DATA_LICENSE.md` for provenance, license and checksum information.

File: data/processed/device_records.csv (part 181 of 250)
record_id,doi,donor_smiles,acceptor_smiles,pce,homo_d,lumo_d,homo_a,lumo_a,active_layer_thickness,annealing_temp,d_a_ratio,additive_ratio,device_type,etl_canonical,htl_canonical,solvent_canonical,additive_canonical
99877,10.1016/j.rineng.2025.106779,CCCCCCC(CCCC)Cc1csc(-c2cc3c4nsnc4c4cc(-c5cc(CC(CCCC)CCCCCC)c(-c6cc7c(-c8cc(F)c(CC(CC)CCCC)s8)c8sccc8c(-c8cc(F)c(CC(CC)CCCC)s8)c7s6)s5)sc4c3s2)c1,CCCCCCCCCCCc1c(/C=C2\C(=O)c3cc(F)c(F)cc3C2=C(C#N)C#N)sc2c1sc1c3c4nsnc4c4c5sc6c(CCCCCCCCCCC)c(/C=C7\C(=O)c8cc(F)c(F)cc8C7=C(C#N)C#N)sc6c5n(CCC(CC)CCCC)c4c3n(CCC(CC)CCCC)c21,18.56,-5.51,-2.77,-5.64,-3.86,,,,,,PDIN,PEDOT:PSS,,
99878,10.1016/j.rineng.2025.106779,CCCCC(CC)COC(=O)c1sc2c(-c3cc4c(OCC(CC)CCCC)c5sccc5c(OCC(CC)CCCC)c4s3)scc2c1F,CCCCC(=O)OCC1(c2ccccc2)C2=CC=Cc3cccc4cccc5ccc6ccccc7cccc1c7c6c5c-4c3C2,8.18,-5.19,-3.43,-6.1,-3.9,,,,,conventional,PFN-Br,PEDOT:PSS,,
99879,10.1016/j.rineng.2025.106779,CCCCC(CC)COC(=O)c1sc2c(-c3cc4c(OCC(CC)CCCC)c5sccc5c(OCC(CC)CCCC)c4s3)scc2c1F,CCCCC(=O)OCC1(c2ccccc2)C2=CC=Cc3cccc4cccc5ccc6ccccc7cccc1c7c6c5c-4c3C2,17.15,-5.19,-3.43,-6.1,-3.9,,,,,,"Zn(O,S)",PEDOT:PSS,,
99884,10.1016/j.rinp.2025.108172,CCCCCCc1cc(C)sc1C,CCCCC(=O)OCC1(c2ccccc2)c2cccc3cccc4cccc5cccc6cccc1c6c-5c-4c-3c2,3.87,-5.01,-3.12,-6.1,-3.7,50.0,,,,inverted,ZnO,MoO3,,
99885,10.1016/j.rinp.2025.108172,CCCCCCc1cc(C)sc1C,CCCCC(=O)OCC1(c2ccccc2)c2cccc3cccc4cccc5cccc6cccc1c6c-5c-4c-3c2,5.57,-5.01,-3.12,-6.1,-3.7,100.0,,,,inverted,ZnO,MoO3,,
99886,10.1016/j.rinp.2025.108172,CCCCCCc1cc(C)sc1C,CCCCC(=O)OCC1(c2ccccc2)c2cccc3cccc4cccc5cccc6cccc1c6c-5c-4c-3c2,6.28,-5.01,-3.12,-6.1,-3.7,150.0,,,,inverted,ZnO,MoO3,,
99887,10.1016/j.rinp.2025.108172,CCCCCCc1cc(C)sc1C,CCCCC(=O)OCC1(c2ccccc2)c2cccc3cccc4cccc5cccc6cccc1c6c-5c-4c-3c2,6.15,-5.01,-3.12,-6.1,-3.7,200.0,,,,inverted,ZnO,MoO3,,
99888,10.1016/j.rinp.2025.108172,CCCCCCc1cc(C)sc1C,CCCCC(=O)OCC1(c2ccccc2)c2cccc3cccc4cccc5cccc6cccc1c6c-5c-4c-3c2,5.49,-5.01,-3.12,-6.1,-3.7,250.0,,,,inverted,ZnO,MoO3,,
99889,10.1016/j.rinp.2025.108172,CCCCCCc1cc(C)sc1C,CCCCC(=O)OCC1(c2ccccc2)c2cccc3cccc4cccc5cccc6cccc1c6c-5c-4c-3c2,4.77,-5.01,-3.12,-6.1,-3.7,300.0,,,,inverted,ZnO,MoO3,,
99890,10.1016/j.rinp.2025.108172,CCCCCCc1ccsc1,CCCCC(=O)OCC1(c2ccccc2)c2cccc3cccc4cccc5cccc6cccc1c6c-5c-4c-3c2,6.02,-5.01,-3.12,-6.1,-3.7,150.0,,,,inverted,ZnO,,,
99891,10.1016/j.rinp.2025.108172,CCCCCCc1ccsc1,CCCCC(=O)OCC1(c2ccccc2)c2cccc3cccc4cccc5cccc6cccc1c6c-5c-4c-3c2,6.1,-5.01,-3.12,-6.1,-3.7,150.0,,,,inverted,ZnO,,,
99892,10.1016/j.rinp.2025.108172,CCCCCCc1ccsc1,CCCCC(=O)OCC1(c2ccccc2)c2cccc3cccc4cccc5cccc6cccc1c6c-5c-4c-3c2,6.2,-5.01,-3.12,-6.1,-3.7,20.0,,,,inverted,ZnO,,,
99893,10.1016/j.rinp.2025.108172,CCCCCCc1ccsc1,CCCCC(=O)OCC1(c2ccccc2)c2cccc3cccc4cccc5cccc6cccc1c6c-5c-4c-3c2,6.28,-5.01,-3.12,-6.1,-3.7,30.0,,,,inverted,ZnO,,,
99895,10.1016/j.rinp.2025.108172,CCCCCCc1ccsc1,CCCCC(=O)OCC1(c2ccccc2)c2cccc3cccc4cccc5cccc6cccc1c6c-5c-4c-3c2,6.28,-5.01,-3.12,-6.1,-3.7,40.0,,,,inverted,ZnO,,,
99896,10.1016/j.rinp.2025.108172,CCCCCCc1ccsc1,CCCCC(=O)OCC1(c2ccccc2)c2cccc3cccc4cccc5cccc6cccc1c6c-5c-4c-3c2,6.27,-5.01,-3.12,-6.1,-3.7,50.0,,,,inverted,ZnO,,,
99897,10.1016/j.rinp.2025.108172,CCCCCCc1ccsc1,CCCCC(=O)OCC1(c2ccccc2)c2cccc3cccc4cccc5cccc6cccc1c6c-5c-4c-3c2,6.08,-5.01,-3.12,-6.1,-3.7,150.0,,,,inverted,,MoO3,,
99898,10.1016/j.rinp.2025.108172,CCCCCCc1ccsc1,CCCCC(=O)OCC1(c2ccccc2)c2cccc3cccc4cccc5cccc6cccc1c6c-5c-4c-3c2,6.08,-5.01,-3.12,-6.1,-3.7,150.0,,,,inverted,,MoO3,,
99899,10.1016/j.rinp.2025.108172,CCCCCCc1ccsc1,CCCCC(=O)OCC1(c2ccccc2)c2cccc3cccc4cccc5cccc6cccc1c6c-5c-4c-3c2,6.2,-5.01,-3.12,-6.1,-3.7,150.0,,,,inverted,,MoO3,,
99901,10.1016/j.rinp.2025.108172,CCCCCCc1ccsc1,CCCCC(=O)OCC1(c2ccccc2)c2cccc3cccc4cccc5cccc6cccc1c6c-5c-4c-3c2,6.28,-5.01,-3.12,-6.1,-3.7,20.0,,,,inverted,,MoO3,,
99927,10.1016/j.rio.2022.100315,COC(=O)C(C)(C)c1cc(C)cc(-c2sc3c4sc5cc(/C=C6/C(=O)c7cc(F)cc(c7)C(=O)/C6=C\c6cc(C(C)(C)C(=O)OC)c(-c7cc(C)cc(C(C)(C)C(=O)OC)c7)s6)sc5c4c(C(C)(C)C(=O)OC)ccc2-3)c1,CCCCCCCCCCCc1c(/C=C2\C(=O)c3cc(F)c(F)cc3C2=C(C#N)C#N)sc2c1sc1c3c4nsnc4c4c5sc6c(CCCCCCCCCCC)c(/C=C7\C(=O)c8cc(F)c(F)cc8C7=C(C#N)C#N)sc6c5n(CC(CC)CCCC)c4c3n(CC(CC)CCCC)c21,15.2,-5.56,-3.65,-5.65,-4.09,,,,,conventional,PFN-Br,PEDOT:PSS,,
99928,10.1016/j.rio.2022.100315,COC(=O)C(C)(C)c1cc(C)cc(-c2sc3c4sc5cc(/C=C6/C(=O)c7cc(F)cc(c7)C(=O)/C6=C\c6cc(C(C)(C)C(=O)OC)c(-c7cc(C)cc(C(C)(C)C(=O)OC)c7)s6)sc5c4c(C(C)(C)C(=O)OC)ccc2-3)c1,CCCCCCCCCCCc1c(/C=C2\C(=O)c3cc(F)c(F)cc3C2=C(C#N)C#N)sc2c1sc1c3c4nsnc4c4c5sc6c(CCCCCCCCCCC)c(/C=C7\C(=O)c8cc(F)c(F)cc8C7=C(C#N)C#N)sc6c5n(CC(CC)CCCC)c4c3n(CC(CC)CCCC)c21,15.12,-5.56,-3.65,-5.65,-4.09,,,,,conventional,PFN-Br,PEDOT:PSS,,
99929,10.1016/j.rio.2022.100315,COC(=O)C(C)(C)c1cc(C)cc(-c2sc3c4sc5cc(/C=C6/C(=O)c7cc(F)cc(c7)C(=O)/C6=C\c6cc(C(C)(C)C(=O)OC)c(-c7cc(C)cc(C(C)(C)C(=O)OC)c7)s6)sc5c4c(C(C)(C)C(=O)OC)ccc2-3)c1,CCCCCCCCCCCc1c(/C=C2\C(=O)c3cc(F)c(F)cc3C2=C(C#N)C#N)sc2c1sc1c3c4nsnc4c4c5sc6c(CCCCCCCCCCC)c(/C=C7\C(=O)c8cc(F)c(F)cc8C7=C(C#N)C#N)sc6c5n(CC(CC)CCCC)c4c3n(CC(CC)CCCC)c21,13.44,-5.56,-3.65,-5.65,-4.09,,,,,conventional,PFN-Br,PEDOT:PSS,,
99930,10.1016/j.rio.2022.100315,CCCCC(CC)Cc1ccc(-c2c3cc(-c4ccc(-c5sc(-c6cccs6)c6c5C(=O)c5c(CC(CC)CCCC)sc(CC(CC)CCCC)c5C6=O)s4)sc3c(-c3ccc(CC(CC)CCCC)s3)c3ccsc23)s1,CCCCCCCCCCCc1c(/C=C2\C(=O)c3cc(F)ccc3C2=C(C#N)C#N)sc2c1sc1c3c4nn(CC(CC)CCCC)nc4c4c5sc6c(CCCCCCCCCCC)c(/C=C7\C(=O)c8cc(F)ccc8C7=C(C#N)C#N)sc6c5n(CC(CC)CCCC)c4c3n(CC(CC)CCCC)c21,12.67,-5.33,-3.48,-5.56,-4.01,,,,,conventional,PFN-Br,PEDOT:PSS,,
99933,10.1016/j.rio.2024.100748,CCCCC(CC)Cc1ccc(-c2c3cc(-c4ccc(-c5sc(-c6cccs6)c6c5C(=O)c5c(CC(CC)CCCC)sc(CC(CC)CCCC)c5C6=O)s4)sc3c(-c3ccc(CC(CC)CCCC)s3)c3ccsc23)s1,CCCCCCCCc1c2sc3c(c2c(CCCCCCCC)c2sc4c(c12)C(c1ccc(CCCCCC)cc1)(c1ccc(CCCCCC)cc1)c1cc(C=C2C(=O)c5cc(F)ccc5C2=C(C#N)C#N)sc1-4)C(c1ccc(CCCCCC)cc1)(c1ccc(CCCCCC)cc1)c1cc(C=C2C(=O)c4cc(F)ccc4C2=C(C#N)C#N)sc1-3,10.01,-5.33,-3.48,-5.36,-3.89,100.0,,,,conventional,PDINO,PEDOT:PSS,,
99934,10.1016/j.rio.2024.100748,CCCCC(CC)Cc1ccc(-c2c3cc(-c4ccc(-c5sc(-c6cccs6)c6c5C(=O)c5c(CC(CC)CCCC)sc(CC(CC)CCCC)c5C6=O)s4)sc3c(-c3ccc(CC(CC)CCCC)s3)c3ccsc23)s1,CCCCCCCCc1c2sc3c(c2c(CCCCCCCC)c2sc4c(c12)C(c1ccc(CCCCCC)cc1)(c1ccc(CCCCCC)cc1)c1cc(C=C2C(=O)c5cc(F)ccc5C2=C(C#N)C#N)sc1-4)C(c1ccc(CCCCCC)cc1)(c1ccc(CCCCCC)cc1)c1cc(C=C2C(=O)c4cc(F)ccc4C2=C(C#N)C#N)sc1-3,9.16,-5.33,-3.48,-5.36,-3.89,100.0,,,,,ZnO,PEDOT:PSS,,
99935,10.1016/j.rio.2024.100748,CCCCC(CC)Cc1ccc(-c2c3cc(-c4ccc(-c5sc(-c6cccs6)c6c5C(=O)c5c(CC(CC)CCCC)sc(CC(CC)CCCC)c5C6=O)s4)sc3c(-c3ccc(CC(CC)CCCC)s3)c3ccsc23)s1,CCCCCCCCc1c2sc3c(c2c(CCCCCCCC)c2sc4c(c12)C(c1ccc(CCCCCC)cc1)(c1ccc(CCCCCC)cc1)c1cc(C=C2C(=O)c5cc(F)ccc5C2=C(C#N)C#N)sc1-4)C(c1ccc(CCCCCC)cc1)(c1ccc(CCCCCC)cc1)c1cc(C=C2C(=O)c4cc(F)ccc4C2=C(C#N)C#N)sc1-3,6.19,-5.33,-3.48,-5.36,-3.89,100.0,,,,,IGZO,PEDOT:PSS,,
99936,10.1016/j.rio.2024.100748,CCCCC(CC)Cc1ccc(-c2c3cc(-c4ccc(-c5sc(-c6cccs6)c6c5C(=O)c5c(CC(CC)CCCC)sc(CC(CC)CCCC)c5C6=O)s4)sc3c(-c3ccc(CC(CC)CCCC)s3)c3ccsc23)s1,CCCCCCCCc1c2sc3c(c2c(CCCCCCCC)c2sc4c(c12)C(c1ccc(CCCCCC)cc1)(c1ccc(CCCCCC)cc1)c1cc(C=C2C(=O)c5cc(F)ccc5C2=C(C#N)C#N)sc1-4)C(c1ccc(CCCCCC)cc1)(c1ccc(CCCCCC)cc1)c1cc(C=C2C(=O)c4cc(F)ccc4C2=C(C#N)C#N)sc1-3,4.69,-5.33,-3.48,-5.36,-3.89,,,,,,TiO2,PEDOT:PSS,,
99937,10.1016/j.rio.2024.100748,CCCCC(CC)Cc1ccc(-c2c3cc(-c4ccc(-c5sc(-c6cccs6)c6c5C(=O)c5c(CC(CC)CCCC)sc(CC(CC)CCCC)c5C6=O)s4)sc3c(-c3ccc(CC(CC)CCCC)s3)c3ccsc23)s1,CCCCCCCCc1c2sc3c(c2c(CCCCCCCC)c2sc4c(c12)C(c1ccc(CCCCCC)cc1)(c1ccc(CCCCCC)cc1)c1cc(C=C2C(=O)c5cc(F)ccc5C2=C(C#N)C#N)sc1-4)C(c1ccc(CCCCCC)cc1)(c1ccc(CCCCCC)cc1)c1cc(C=C2C(=O)c4cc(F)ccc4C2=C(C#N)C#N)sc1-3,5.13,-5.33,-3.48,-5.36,-3.89,100.0,,,,,TiO2,PEDOT:PSS,,
99938,10.1016/j.rio.2024.100748,CCCCC(CC)Cc1ccc(-c2c3cc(-c4ccc(-c5sc(-c6cccs6)c6c5C(=O)c5c(CC(CC)CCCC)sc(CC(CC)CCCC)c5C6=O)s4)sc3c(-c3ccc(CC(CC)CCCC)s3)c3ccsc23)s1,CCCCCCCCc1c2sc3c(c2c(CCCCCCCC)c2sc4c(c12)C(c1ccc(CCCCCC)cc1)(c1ccc(CCCCCC)cc1)c1cc(C=C2C(=O)c5cc(F)ccc5C2=C(C#N)C#N)sc1-4)C(c1ccc(CCCCCC)cc1)(c1ccc(CCCCCC)cc1)c1cc(C=C2C(=O)c4cc(F)ccc4C2=C(C#N)C#N)sc1-3,5.0,-5.33,-3.48,-5.36,-3.89,5.0,,,,,TiO2,PEDOT:PSS,,
99939,10.1016/j.rio.2024.100748,CCCCC(CC)Cc1ccc(-c2c3cc(-c4ccc(-c5sc(-c6cccs6)c6c5C(=O)c5c(CC(CC)CCCC)sc(CC(CC)CCCC)c5C6=O)s4)sc3c(-c3ccc(CC(CC)CCCC)s3)c3ccsc23)s1,CCCCCCCCc1c2sc3c(c2c(CCCCCCCC)c2sc4c(c12)C(c1ccc(CCCCCC)cc1)(c1ccc(CCCCCC)cc1)c1cc(C=C2C(=O)c5cc(F)ccc5C2=C(C#N)C#N)sc1-4)C(c1ccc(CCCCCC)cc1)(c1ccc(CCCCCC)cc1)c1cc(C=C2C(=O)c4cc(F)ccc4C2=C(C#N)C#N)sc1-3,10.71,-5.33,-3.48,-5.36,-3.89,100.0,,,,,PDINO,Graphene,,
99940,10.1016/j.rio.2024.100748,CCCCC(CC)Cc1ccc(-c2c3cc(-c4ccc(-c5sc(-c6cccs6)c6c5C(=O)c5c(CC(CC)CCCC)sc(CC(CC)CCCC)c5C6=O)s4)sc3c(-c3ccc(CC(CC)CCCC)s3)c3ccsc23)s1,CCCCCCCCc1c2sc3c(c2c(CCCCCCCC)c2sc4c(c12)C(c1ccc(CCCCCC)cc1)(c1ccc(CCCCCC)cc1)c1cc(C=C2C(=O)c5cc(F)ccc5C2=C(C#N)C#N)sc1-4)C(c1ccc(CCCCCC)cc1)(c1ccc(CCCCCC)cc1)c1cc(C=C2C(=O)c4cc(F)ccc4C2=C(C#N)C#N)sc1-3,9.78,-5.33,-3.48,-5.36,-3.89,100.0,,,,,ZnO,Graphene,,
99941,10.1016/j.rio.2024.100748,CCCCC(CC)Cc1ccc(-c2c3cc(-c4ccc(-c5sc(-c6cccs6)c6c5C(=O)c5c(CC(CC)CCCC)sc(CC(CC)CCCC)c5C6=O)s4)sc3c(-c3ccc(CC(CC)CCCC)s3)c3ccsc23)s1,CCCCCCCCc1c2sc3c(c2c(CCCCCCCC)c2sc4c(c12)C(c1ccc(CCCCCC)cc1)(c1ccc(CCCCCC)cc1)c1cc(C=C2C(=O)c5cc(F)ccc5C2=C(C#N)C#N)sc1-4)C(c1ccc(CCCCCC)cc1)(c1ccc(CCCCCC)cc1)c1cc(C=C2C(=O)c4cc(F)ccc4C2=C(C#N)C#N)sc1-3,6.54,-5.33,-3.48,-5.36,-3.89,100.0,,,,,IGZO,Graphene,,
99942,10.1016/j.rio.2024.100748,CCCCC(CC)Cc1ccc(-c2c3cc(-c4ccc(-c5sc(-c6cccs6)c6c5C(=O)c5c(CC(CC)CCCC)sc(CC(CC)CCCC)c5C6=O)s4)sc3c(-c3ccc(CC(CC)CCCC)s3)c3ccsc23)s1,CCCCCCCCc1c2sc3c(c2c(CCCCCCCC)c2sc4c(c12)C(c1ccc(CCCCCC)cc1)(c1ccc(CCCCCC)cc1)c1cc(C=C2C(=O)c5cc(F)ccc5C2=C(C#N)C#N)sc1-4)C(c1ccc(CCCCCC)cc1)(c1ccc(CCCCCC)cc1)c1cc(C=C2C(=O)c4cc(F)ccc4C2=C(C#N)C#N)sc1-3,6.68,-5.33,-3.48,-5.36,-3.89,100.0,,,,,TiO2,Graphene,,
99943,10.1016/j.rio.2024.100748,CCCCC(CC)Cc1ccc(-c2c3cc(-c4ccc(-c5sc(-c6cccs6)c6c5C(=O)c5c(CC(CC)CCCC)sc(CC(CC)CCCC)c5C6=O)s4)sc3c(-c3ccc(CC(CC)CCCC)s3)c3ccsc23)s1,CCCCCCCCc1c2sc3c(c2c(CCCCCCCC)c2sc4c(c12)C(c1ccc(CCCCCC)cc1)(c1ccc(CCCCCC)cc1)c1cc(C=C2C(=O)c5cc(F)ccc5C2=C(C#N)C#N)sc1-4)C(c1ccc(CCCCCC)cc1)(c1ccc(CCCCCC)cc1)c1cc(C=C2C(=O)c4cc(F)ccc4C2=C(C#N)C#N)sc1-3,5.38,-5.33,-3.48,-5.36,-3.89,100.0,,,,,TiO2,Graphene,,
99944,10.1016/j.rio.2024.100748,CCCCC(CC)Cc1ccc(-c2c3cc(-c4ccc(-c5sc(-c6cccs6)c6c5C(=O)c5c(CC(CC)CCCC)sc(CC(CC)CCCC)c5C6=O)s4)sc3c(-c3ccc(CC(CC)CCCC)s3)c3ccsc23)s1,CCCCCCCCc1c2sc3c(c2c(CCCCCCCC)c2sc4c(c12)C(c1ccc(CCCCCC)cc1)(c1ccc(CCCCCC)cc1)c1cc(C=C2C(=O)c5cc(F)ccc5C2=C(C#N)C#N)sc1-4)C(c1ccc(CCCCCC)cc1)(c1ccc(CCCCCC)cc1)c1cc(C=C2C(=O)c4cc(F)ccc4C2=C(C#N)C#N)sc1-3,5.29,-5.33,-3.48,-5.36,-3.89,100.0,,,,,TiO2,Graphene,,
99945,10.1016/j.rio.2024.100748,CCCCC(CC)Cc1ccc(-c2c3cc(-c4ccc(-c5sc(-c6cccs6)c6c5C(=O)c5c(CC(CC)CCCC)sc(CC(CC)CCCC)c5C6=O)s4)sc3c(-c3ccc(CC(CC)CCCC)s3)c3ccsc23)s1,CCCCCCCCc1c2sc3c(c2c(CCCCCCCC)c2sc4c(c12)C(c1ccc(CCCCCC)cc1)(c1ccc(CCCCCC)cc1)c1cc(C=C2C(=O)c5cc(F)ccc5C2=C(C#N)C#N)sc1-4)C(c1ccc(CCCCCC)cc1)(c1ccc(CCCCCC)cc1)c1cc(C=C2C(=O)c4cc(F)ccc4C2=C(C#N)C#N)sc1-3,9.65,-5.33,-3.48,-5.36,-3.89,5.0,,,,,PDINO,Graphene oxide,,
99946,10.1016/j.rio.2024.100748,CCCCC(CC)Cc1ccc(-c2c3cc(-c4ccc(-c5sc(-c6cccs6)c6c5C(=O)c5c(CC(CC)CCCC)sc(CC(CC)CCCC)c5C6=O)s4)sc3c(-c3ccc(CC(CC)CCCC)s3)c3ccsc23)s1,CCCCCCCCc1c2sc3c(c2c(CCCCCCCC)c2sc4c(c12)C(c1ccc(CCCCCC)cc1)(c1ccc(CCCCCC)cc1)c1cc(C=C2C(=O)c5cc(F)ccc5C2=C(C#N)C#N)sc1-4)C(c1ccc(CCCCCC)cc1)(c1ccc(CCCCCC)cc1)c1cc(C=C2C(=O)c4cc(F)ccc4C2=C(C#N)C#N)sc1-3,8.54,-5.33,-3.48,-5.36,-3.89,5.0,,,,,ZnO,Graphene oxide,,
99947,10.1016/j.rio.2024.100748,CCCCC(CC)Cc1ccc(-c2c3cc(-c4ccc(-c5sc(-c6cccs6)c6c5C(=O)c5c(CC(CC)CCCC)sc(CC(CC)CCCC)c5C6=O)s4)sc3c(-c3ccc(CC(CC)CCCC)s3)c3ccsc23)s1,CCCCCCCCc1c2sc3c(c2c(CCCCCCCC)c2sc4c(c12)C(c1ccc(CCCCCC)cc1)(c1ccc(CCCCCC)cc1)c1cc(C=C2C(=O)c5cc(F)ccc5C2=C(C#N)C#N)sc1-4)C(c1ccc(CCCCCC)cc1)(c1ccc(CCCCCC)cc1)c1cc(C=C2C(=O)c4cc(F)ccc4C2=C(C#N)C#N)sc1-3,5.37,-5.33,-3.48,-5.36,-3.89,,,,,,IGZO,Graphene oxide,,
99948,10.1016/j.rio.2024.100748,CCCCC(CC)Cc1ccc(-c2c3cc(-c4ccc(-c5sc(-c6cccs6)c6c5C(=O)c5c(CC(CC)CCCC)sc(CC(CC)CCCC)c5C6=O)s4)sc3c(-c3ccc(CC(CC)CCCC)s3)c3ccsc23)s1,CCCCCCCCc1c2sc3c(c2c(CCCCCCCC)c2sc4c(c12)C(c1ccc(CCCCCC)cc1)(c1ccc(CCCCCC)cc1)c1cc(C=C2C(=O)c5cc(F)ccc5C2=C(C#N)C#N)sc1-4)C(c1ccc(CCCCCC)cc1)(c1ccc(CCCCCC)cc1)c1cc(C=C2C(=O)c4cc(F)ccc4C2=C(C#N)C#N)sc1-3,3.78,-5.33,-3.48,-5.36,-3.89,,,,,,TiO2,Graphene oxide,,
99949,10.1016/j.rio.2024.100748,CCCCC(CC)Cc1ccc(-c2c3cc(-c4ccc(-c5sc(-c6cccs6)c6c5C(=O)c5c(CC(CC)CCCC)sc(CC(CC)CCCC)c5C6=O)s4)sc3c(-c3ccc(CC(CC)CCCC)s3)c3ccsc23)s1,CCCCCCCCc1c2sc3c(c2c(CCCCCCCC)c2sc4c(c12)C(c1ccc(CCCCCC)cc1)(c1ccc(CCCCCC)cc1)c1cc(C=C2C(=O)c5cc(F)ccc5C2=C(C#N)C#N)sc1-4)C(c1ccc(CCCCCC)cc1)(c1ccc(CCCCCC)cc1)c1cc(C=C2C(=O)c4cc(F)ccc4C2=C(C#N)C#N)sc1-3,4.2,-5.33,-3.48,-5.36,-3.89,,,,,,TiO2,Graphene oxide,,
99950,10.1016/j.rio.2024.100748,CCCCC(CC)Cc1ccc(-c2c3cc(-c4ccc(-c5sc(-c6cccs6)c6c5C(=O)c5c(CC(CC)CCCC)sc(CC(CC)CCCC)c5C6=O)s4)sc3c(-c3ccc(CC(CC)CCCC)s3)c3ccsc23)s1,CCCCCCCCc1c2sc3c(c2c(CCCCCCCC)c2sc4c(c12)C(c1ccc(CCCCCC)cc1)(c1ccc(CCCCCC)cc1)c1cc(C=C2C(=O)c5cc(F)ccc5C2=C(C#N)C#N)sc1-4)C(c1ccc(CCCCCC)cc1)(c1ccc(CCCCCC)cc1)c1cc(C=C2C(=O)c4cc(F)ccc4C2=C(C#N)C#N)sc1-3,4.33,-5.33,-3.48,-5.36,-3.89,100.0,,,,,TiO2,Graphene oxide,,
99951,10.1016/j.rio.2024.100748,CCCCC(CC)Cc1ccc(-c2c3cc(-c4ccc(-c5sc(-c6cccs6)c6c5C(=O)c5c(CC(CC)CCCC)sc(CC(CC)CCCC)c5C6=O)s4)sc3c(-c3ccc(CC(CC)CCCC)s3)c3ccsc23)s1,CCCCCCCCc1c2sc3c(c2c(CCCCCCCC)c2sc4c(c12)C(c1ccc(CCCCCC)cc1)(c1ccc(CCCCCC)cc1)c1cc(C=C2C(=O)c5cc(F)ccc5C2=C(C#N)C#N)sc1-4)C(c1ccc(CCCCCC)cc1)(c1ccc(CCCCCC)cc1)c1cc(C=C2C(=O)c4cc(F)ccc4C2=C(C#N)C#N)sc1-3,12.26,-5.33,-3.48,-5.36,-3.89,100.0,,,,,PDINO,rGO,,
99952,10.1016/j.rio.2024.100748,CCCCC(CC)Cc1ccc(-c2c3cc(-c4ccc(-c5sc(-c6cccs6)c6c5C(=O)c5c(CC(CC)CCCC)sc(CC(CC)CCCC)c5C6=O)s4)sc3c(-c3ccc(CC(CC)CCCC)s3)c3ccsc23)s1,CCCCCCCCc1c2sc3c(c2c(CCCCCCCC)c2sc4c(c12)C(c1ccc(CCCCCC)cc1)(c1ccc(CCCCCC)cc1)c1cc(C=C2C(=O)c5cc(F)ccc5C2=C(C#N)C#N)sc1-4)C(c1ccc(CCCCCC)cc1)(c1ccc(CCCCCC)cc1)c1cc(C=C2C(=O)c4cc(F)ccc4C2=C(C#N)C#N)sc1-3,11.23,-5.33,-3.48,-5.36,-3.89,100.0,,,,,ZnO,rGO,,
99953,10.1016/j.rio.2024.100748,CCCCC(CC)Cc1ccc(-c2c3cc(-c4ccc(-c5sc(-c6cccs6)c6c5C(=O)c5c(CC(CC)CCCC)sc(CC(CC)CCCC)c5C6=O)s4)sc3c(-c3ccc(CC(CC)CCCC)s3)c3ccsc23)s1,CCCCCCCCc1c2sc3c(c2c(CCCCCCCC)c2sc4c(c12)C(c1ccc(CCCCCC)cc1)(c1ccc(CCCCCC)cc1)c1cc(C=C2C(=O)c5cc(F)ccc5C2=C(C#N)C#N)sc1-4)C(c1ccc(CCCCCC)cc1)(c1ccc(CCCCCC)cc1)c1cc(C=C2C(=O)c4cc(F)ccc4C2=C(C#N)C#N)sc1-3,8.46,-5.33,-3.48,-5.36,-3.89,5.0,,,,,IGZO,rGO,,
99954,10.1016/j.rio.2024.100748,CCCCC(CC)Cc1ccc(-c2c3cc(-c4ccc(-c5sc(-c6cccs6)c6c5C(=O)c5c(CC(CC)CCCC)sc(CC(CC)CCCC)c5C6=O)s4)sc3c(-c3ccc(CC(CC)CCCC)s3)c3ccsc23)s1,CCCCCCCCc1c2sc3c(c2c(CCCCCCCC)c2sc4c(c12)C(c1ccc(CCCCCC)cc1)(c1ccc(CCCCCC)cc1)c1cc(C=C2C(=O)c5cc(F)ccc5C2=C(C#N)C#N)sc1-4)C(c1ccc(CCCCCC)cc1)(c1ccc(CCCCCC)cc1)c1cc(C=C2C(=O)c4cc(F)ccc4C2=C(C#N)C#N)sc1-3,7.83,-5.33,-3.48,-5.36,-3.89,5.0,,,,,TiO2,rGO,,
99955,10.1016/j.rio.2024.100748,CCCCC(CC)Cc1ccc(-c2c3cc(-c4ccc(-c5sc(-c6cccs6)c6c5C(=O)c5c(CC(CC)CCCC)sc(CC(CC)CCCC)c5C6=O)s4)sc3c(-c3ccc(CC(CC)CCCC)s3)c3ccsc23)s1,CCCCCCCCc1c2sc3c(c2c(CCCCCCCC)c2sc4c(c12)C(c1ccc(CCCCCC)cc1)(c1ccc(CCCCCC)cc1)c1cc(C=C2C(=O)c5cc(F)ccc5C2=C(C#N)C#N)sc1-4)C(c1ccc(CCCCCC)cc1)(c1ccc(CCCCCC)cc1)c1cc(C=C2C(=O)c4cc(F)ccc4C2=C(C#N)C#N)sc1-3,7.83,-5.33,-3.48,-5.36,-3.89,100.0,,,,,TiO2,rGO,,
99956,10.1016/j.rio.2024.100748,CCCCC(CC)Cc1ccc(-c2c3cc(-c4ccc(-c5sc(-c6cccs6)c6c5C(=O)c5c(CC(CC)CCCC)sc(CC(CC)CCCC)c5C6=O)s4)sc3c(-c3ccc(CC(CC)CCCC)s3)c3ccsc23)s1,CCCCCCCCc1c2sc3c(c2c(CCCCCCCC)c2sc4c(c12)C(c1ccc(CCCCCC)cc1)(c1ccc(CCCCCC)cc1)c1cc(C=C2C(=O)c5cc(F)ccc5C2=C(C#N)C#N)sc1-4)C(c1ccc(CCCCCC)cc1)(c1ccc(CCCCCC)cc1)c1cc(C=C2C(=O)c4cc(F)ccc4C2=C(C#N)C#N)sc1-3,6.95,-5.33,-3.48,-5.36,-3.89,5.0,,,,,TiO2,rGO,,
99957,10.1016/j.rio.2024.100748,CCCCC(CC)Cc1ccc(-c2c3cc(-c4ccc(-c5sc(-c6cccs6)c6c5C(=O)c5c(CC(CC)CCCC)sc(CC(CC)CCCC)c5C6=O)s4)sc3c(-c3ccc(CC(CC)CCCC)s3)c3ccsc23)s1,CCCCCCCCc1c2sc3c(c2c(CCCCCCCC)c2sc4c(c12)C(c1ccc(CCCCCC)cc1)(c1ccc(CCCCCC)cc1)c1cc(C=C2C(=O)c5cc(F)ccc5C2=C(C#N)C#N)sc1-4)C(c1ccc(CCCCCC)cc1)(c1ccc(CCCCCC)cc1)c1cc(C=C2C(=O)c4cc(F)ccc4C2=C(C#N)C#N)sc1-3,10.95,-5.33,-3.48,-5.36,-3.89,,,,,,PDINO,p-graphene,,
99958,10.1016/j.rio.2024.100748,CCCCC(CC)Cc1ccc(-c2c3cc(-c4ccc(-c5sc(-c6cccs6)c6c5C(=O)c5c(CC(CC)CCCC)sc(CC(CC)CCCC)c5C6=O)s4)sc3c(-c3ccc(CC(CC)CCCC)s3)c3ccsc23)s1,CCCCCCCCc1c2sc3c(c2c(CCCCCCCC)c2sc4c(c12)C(c1ccc(CCCCCC)cc1)(c1ccc(CCCCCC)cc1)c1cc(C=C2C(=O)c5cc(F)ccc5C2=C(C#N)C#N)sc1-4)C(c1ccc(CCCCCC)cc1)(c1ccc(CCCCCC)cc1)c1cc(C=C2C(=O)c4cc(F)ccc4C2=C(C#N)C#N)sc1-3,10.02,-5.33,-3.48,-5.36,-3.89,,,,,,ZnO,p-graphene,,
99959,10.1016/j.rio.2024.100748,CCCCC(CC)Cc1ccc(-c2c3cc(-c4ccc(-c5sc(-c6cccs6)c6c5C(=O)c5c(CC(CC)CCCC)sc(CC(CC)CCCC)c5C6=O)s4)sc3c(-c3ccc(CC(CC)CCCC)s3)c3ccsc23)s1,CCCCCCCCc1c2sc3c(c2c(CCCCCCCC)c2sc4c(c12)C(c1ccc(CCCCCC)cc1)(c1ccc(CCCCCC)cc1)c1cc(C=C2C(=O)c5cc(F)ccc5C2=C(C#N)C#N)sc1-4)C(c1ccc(CCCCCC)cc1)(c1ccc(CCCCCC)cc1)c1cc(C=C2C(=O)c4cc(F)ccc4C2=C(C#N)C#N)sc1-3,8.62,-5.33,-3.48,-5.36,-3.89,100.0,,,,,TiO2,p-graphene,,
99960,10.1016/j.rio.2024.100748,CCCCC(CC)Cc1ccc(-c2c3cc(-c4ccc(-c5sc(-c6cccs6)c6c5C(=O)c5c(CC(CC)CCCC)sc(CC(CC)CCCC)c5C6=O)s4)sc3c(-c3ccc(CC(CC)CCCC)s3)c3ccsc23)s1,CCCCCCCCc1c2sc3c(c2c(CCCCCCCC)c2sc4c(c12)C(c1ccc(CCCCCC)cc1)(c1ccc(CCCCCC)cc1)c1cc(C=C2C(=O)c5cc(F)ccc5C2=C(C#N)C#N)sc1-4)C(c1ccc(CCCCCC)cc1)(c1ccc(CCCCCC)cc1)c1cc(C=C2C(=O)c4cc(F)ccc4C2=C(C#N)C#N)sc1-3,8.62,-5.33,-3.48,-5.36,-3.89,5.0,,,,,TiO2,p-graphene,,
99961,10.1016/j.rio.2024.100748,CCCCC(CC)Cc1ccc(-c2c3cc(-c4ccc(-c5sc(-c6cccs6)c6c5C(=O)c5c(CC(CC)CCCC)sc(CC(CC)CCCC)c5C6=O)s4)sc3c(-c3ccc(CC(CC)CCCC)s3)c3ccsc23)s1,CCCCCCCCc1c2sc3c(c2c(CCCCCCCC)c2sc4c(c12)C(c1ccc(CCCCCC)cc1)(c1ccc(CCCCCC)cc1)c1cc(C=C2C(=O)c5cc(F)ccc5C2=C(C#N)C#N)sc1-4)C(c1ccc(CCCCCC)cc1)(c1ccc(CCCCCC)cc1)c1cc(C=C2C(=O)c4cc(F)ccc4C2=C(C#N)C#N)sc1-3,5.54,-5.33,-3.48,-5.36,-3.89,5.0,,,,,TiO2,p-graphene,,
100024,10.1016/j.solener.2020.09.068,CCCCC(CC)Cc1ccc(-c2c3cc(-c4ccc(-c5sc(-c6cccs6)c6c5C(=O)c5c(CC(CC)CCCC)sc(CC(CC)CCCC)c5C6=O)s4)sc3c(-c3ccc(CC(CC)CCCC)s3)c3ccsc23)s1,CCCCCCc1ccc(C2(c3ccc(CCCCCC)cc3)c3cc4c(cc3-c3sc5cc(/C=C6\C(=O)c7ccc(C)cc7C6=C(C#N)C#N)sc5c32)C(c2ccc(CCCCCC)cc2)(c2ccc(CCCCCC)cc2)c2c-4sc3cc(/C=C4\C(=O)c5ccc(C)cc5C4=C(C#N)C#N)sc23)cc1,10.52,-5.33,-3.48,-5.514,-3.808,100.0,,,,conventional,PDINO,PEDOT:PSS,,
100025,10.1016/j.solener.2020.09.068,CCCCC(CC)Cc1ccc(-c2c3cc(-c4ccc(-c5sc(-c6cccs6)c6c5C(=O)c5c(CC(CC)CCCC)sc(CC(CC)CCCC)c5C6=O)s4)sc3c(-c3ccc(CC(CC)CCCC)s3)c3ccsc23)s1,CCCCCCCCc1cc2c(/C=C3\C(=O)c4cc(F)c(F)cc4C3=C(C#N)C#N)sc(-c3ccc4c5c(n(C)c4c3)C3=C(CC(c4sc(/C=C6\C(=O)c7cc(F)c(F)cc7C6=C(C#N)C#N)c6cc(CCCCCCCC)sc46)C=C3)C5(C)C)c2s1,12.49,-5.33,-3.48,,,100.0,,,,conventional,PDINO,PEDOT:PSS,,
100038,10.1016/j.solener.2021.10.002,COC(=O)C(C)(C)c1cc(C)cc(-c2sc3c4sc5cc(/C=C6/C(=O)c7cc(F)cc(c7)C(=O)/C6=C\c6cc(C(C)(C)C(=O)OC)c(-c7cc(C)cc(C(C)(C)C(=O)OC)c7)s6)sc5c4c(C(C)(C)C(=O)OC)ccc2-3)c1,CCCCCCCCCCCc1c(/C=C2\C(=O)c3cc(F)c(F)cc3C2=C(C#N)C#N)sc2c1sc1c3c4nsnc4c4c5sc6c(CCCCCCCCCCC)c(/C=C7\C(=O)c8cc(F)c(F)cc8C7=C(C#N)C#N)sc6c5n(CC(CC)CCCC)c4c3n(CC(CC)CCCC)c21,14.85,-5.56,-3.65,-5.65,-4.09,,100.0,,0.1%,inverted,SnO2,MoO3,chloroform,CN
100039,10.1016/j.solener.2021.10.002,COC(=O)C(C)(C)c1cc(C)cc(-c2sc3c4sc5cc(/C=C6/C(=O)c7cc(F)cc(c7)C(=O)/C6=C\c6cc(C(C)(C)C(=O)OC)c(-c7cc(C)cc(C(C)(C)C(=O)OC)c7)s6)sc5c4c(C(C)(C)C(=O)OC)ccc2-3)c1,CCCCCCCCCCCc1c(/C=C2\C(=O)c3cc(F)c(F)cc3C2=C(C#N)C#N)sc2c1sc1c3c4nsnc4c4c5sc6c(CCCCCCCCCCC)c(/C=C7\C(=O)c8cc(F)c(F)cc8C7=C(C#N)C#N)sc6c5n(CC(CC)CCCC)c4c3n(CC(CC)CCCC)c21,16.14,-5.56,-3.65,-5.65,-4.09,,100.0,,0.3%,inverted,SnO2,MoO3,chloroform,CN
100040,10.1016/j.solener.2021.10.002,COC(=O)C(C)(C)c1cc(C)cc(-c2sc3c4sc5cc(/C=C6/C(=O)c7cc(F)cc(c7)C(=O)/C6=C\c6cc(C(C)(C)C(=O)OC)c(-c7cc(C)cc(C(C)(C)C(=O)OC)c7)s6)sc5c4c(C(C)(C)C(=O)OC)ccc2-3)c1,CCCCCCCCCCCc1c(/C=C2\C(=O)c3cc(F)c(F)cc3C2=C(C#N)C#N)sc2c1sc1c3c4nsnc4c4c5sc6c(CCCCCCCCCCC)c(/C=C7\C(=O)c8cc(F)c(F)cc8C7=C(C#N)C#N)sc6c5n(CC(CC)CCCC)c4c3n(CC(CC)CCCC)c21,15.2,-5.56,-3.65,-5.65,-4.09,,100.0,,0.5%,inverted,SnO2,MoO3,chloroform,CN
100041,10.1016/j.solener.2021.10.002,COC(=O)C(C)(C)c1cc(C)cc(-c2sc3c4sc5cc(/C=C6/C(=O)c7cc(F)cc(c7)C(=O)/C6=C\c6cc(C(C)(C)C(=O)OC)c(-c7cc(C)cc(C(C)(C)C(=O)OC)c7)s6)sc5c4c(C(C)(C)C(=O)OC)ccc2-3)c1,CCCCCCCCCCCc1c(/C=C2\C(=O)c3cc(F)c(F)cc3C2=C(C#N)C#N)sc2c1sc1c3c4nsnc4c4c5sc6c(CCCCCCCCCCC)c(/C=C7\C(=O)c8cc(F)c(F)cc8C7=C(C#N)C#N)sc6c5n(CC(CC)CCCC)c4c3n(CC(CC)CCCC)c21,8.19,-5.56,-3.65,-5.65,-4.09,,100.0,,0.7 vol%,inverted,SnO2,MoO3,chloroform,CN
100043,10.1016/j.solener.2021.10.002,COC(=O)C(C)(C)c1cc(C)cc(-c2sc3c4sc5cc(/C=C6/C(=O)c7cc(F)cc(c7)C(=O)/C6=C\c6cc(C(C)(C)C(=O)OC)c(-c7cc(C)cc(C(C)(C)C(=O)OC)c7)s6)sc5c4c(C(C)(C)C(=O)OC)ccc2-3)c1,CCCCCCCCCCCc1c(/C=C2\C(=O)c3cc(F)c(F)cc3C2=C(C#N)C#N)sc2c1sc1c3c4nsnc4c4c5sc6c(CCCCCCCCCCC)c(/C=C7\C(=O)c8cc(F)c(F)cc8C7=C(C#N)C#N)sc6c5n(CC(CC)CCCC)c4c3n(CC(CC)CCCC)c21,20.28,-5.56,-3.65,-5.65,-4.09,160.0,100.0,,,,,,,
100044,10.1016/j.solener.2021.10.002,COC(=O)C(C)(C)c1cc(C)cc(-c2sc3c4sc5cc(/C=C6/C(=O)c7cc(F)cc(c7)C(=O)/C6=C\c6cc(C(C)(C)C(=O)OC)c(-c7cc(C)cc(C(C)(C)C(=O)OC)c7)s6)sc5c4c(C(C)(C)C(=O)OC)ccc2-3)c1,CCCCCCCCCCCc1c(/C=C2\C(=O)c3cc(F)c(F)cc3C2=C(C#N)C#N)sc2c1sc1c3c4nsnc4c4c5sc6c(CCCCCCCCCCC)c(/C=C7\C(=O)c8cc(F)c(F)cc8C7=C(C#N)C#N)sc6c5n(CC(CC)CCCC)c4c3n(CC(CC)CCCC)c21,18.13,-5.56,-3.65,-5.65,-4.09,,,,,,,,,
100045,10.1016/j.solener.2021.10.002,COC(=O)C(C)(C)c1cc(C)cc(-c2sc3c4sc5cc(/C=C6/C(=O)c7cc(F)cc(c7)C(=O)/C6=C\c6cc(C(C)(C)C(=O)OC)c(-c7cc(C)cc(C(C)(C)C(=O)OC)c7)s6)sc5c4c(C(C)(C)C(=O)OC)ccc2-3)c1,CCCCCCCCCCCc1c(/C=C2\C(=O)c3cc(F)c(F)cc3C2=C(C#N)C#N)sc2c1sc1c3c4nsnc4c4c5sc6c(CCCCCCCCCCC)c(/C=C7\C(=O)c8cc(F)c(F)cc8C7=C(C#N)C#N)sc6c5n(CC(CC)CCCC)c4c3n(CC(CC)CCCC)c21,16.29,-5.56,-3.65,-5.65,-4.09,,,,,,,,,
100046,10.1016/j.solener.2021.10.002,COC(=O)C(C)(C)c1cc(C)cc(-c2sc3c4sc5cc(/C=C6/C(=O)c7cc(F)cc(c7)C(=O)/C6=C\c6cc(C(C)(C)C(=O)OC)c(-c7cc(C)cc(C(C)(C)C(=O)OC)c7)s6)sc5c4c(C(C)(C)C(=O)OC)ccc2-3)c1,CCCCCCCCCCCc1c(/C=C2\C(=O)c3cc(F)c(F)cc3C2=C(C#N)C#N)sc2c1sc1c3c4nsnc4c4c5sc6c(CCCCCCCCCCC)c(/C=C7\C(=O)c8cc(F)c(F)cc8C7=C(C#N)C#N)sc6c5n(CC(CC)CCCC)c4c3n(CC(CC)CCCC)c21,14.72,-5.56,-3.65,-5.65,-4.09,,,,,,,,,
100047,10.1016/j.solener.2021.10.002,COC(=O)C(C)(C)c1cc(C)cc(-c2sc3c4sc5cc(/C=C6/C(=O)c7cc(F)cc(c7)C(=O)/C6=C\c6cc(C(C)(C)C(=O)OC)c(-c7cc(C)cc(C(C)(C)C(=O)OC)c7)s6)sc5c4c(C(C)(C)C(=O)OC)ccc2-3)c1,CCCCCCCCCCCc1c(/C=C2\C(=O)c3cc(F)c(F)cc3C2=C(C#N)C#N)sc2c1sc1c3c4nsnc4c4c5sc6c(CCCCCCCCCCC)c(/C=C7\C(=O)c8cc(F)c(F)cc8C7=C(C#N)C#N)sc6c5n(CC(CC)CCCC)c4c3n(CC(CC)CCCC)c21,13.39,-5.56,-3.65,-5.65,-4.09,,,,,,,,,
100048,10.1016/j.solener.2021.10.002,COC(=O)C(C)(C)c1cc(C)cc(-c2sc3c4sc5cc(/C=C6/C(=O)c7cc(F)cc(c7)C(=O)/C6=C\c6cc(C(C)(C)C(=O)OC)c(-c7cc(C)cc(C(C)(C)C(=O)OC)c7)s6)sc5c4c(C(C)(C)C(=O)OC)ccc2-3)c1,COC(=O)CCCC1(c2ccccc2)C23c4c5c6c7c8c9c(c%10c%11c2c2c%12c4c4c%13c5c5c7c7c8c8c%14c9c%10c9c%10c%11c2c2c%11c%12c4c4c%12c%13c5c5c7c7c8c8c%14c9c9c%10c2c2c%11c4c4c%12c5c7c5c8c9c2c45)C613,12.72,-5.56,-3.65,-6.1,-3.7,,,,,,,,,
100049,10.1016/j.solener.2021.10.002,COC(=O)C(C)(C)c1cc(C)cc(-c2sc3c4sc5cc(/C=C6/C(=O)c7cc(F)cc(c7)C(=O)/C6=C\c6cc(C(C)(C)C(=O)OC)c(-c7cc(C)cc(C(C)(C)C(=O)OC)c7)s6)sc5c4c(C(C)(C)C(=O)OC)ccc2-3)c1,COC(=O)CCCC1(c2ccccc2)C23c4c5c6c7c8c9c(c%10c%11c2c2c%12c4c4c%13c5c5c7c7c8c8c%14c9c%10c9c%10c%11c2c2c%11c%12c4c4c%12c%13c5c5c7c7c8c8c%14c9c9c%10c2c2c%11c4c4c%12c5c7c5c8c9c2c45)C613,9.88,-5.56,-3.65,-6.1,-3.7,,,,,,,,,
100050,10.1016/j.solener.2021.10.002,COC(=O)C(C)(C)c1cc(C)cc(-c2sc3c4sc5cc(/C=C6/C(=O)c7cc(F)cc(c7)C(=O)/C6=C\c6cc(C(C)(C)C(=O)OC)c(-c7cc(C)cc(C(C)(C)C(=O)OC)c7)s6)sc5c4c(C(C)(C)C(=O)OC)ccc2-3)c1,COC(=O)CCCC1(c2ccccc2)C23c4c5c6c7c8c9c(c%10c%11c2c2c%12c4c4c%13c5c5c7c7c8c8c%14c9c%10c9c%10c%11c2c2c%11c%12c4c4c%12c%13c5c5c7c7c8c8c%14c9c9c%10c2c2c%11c4c4c%12c5c7c5c8c9c2c45)C613,8.3,-5.56,-3.65,-6.1,-3.7,,,,,,,,,
100051,10.1016/j.solener.2021.10.002,COC(=O)C(C)(C)c1cc(C)cc(-c2sc3c4sc5cc(/C=C6/C(=O)c7cc(F)cc(c7)C(=O)/C6=C\c6cc(C(C)(C)C(=O)OC)c(-c7cc(C)cc(C(C)(C)C(=O)OC)c7)s6)sc5c4c(C(C)(C)C(=O)OC)ccc2-3)c1,COC(=O)CCCC1(c2ccccc2)C23c4c5c6c7c8c9c(c%10c%11c2c2c%12c4c4c%13c5c5c7c7c8c8c%14c9c%10c9c%10c%11c2c2c%11c%12c4c4c%12c%13c5c5c7c7c8c8c%14c9c9c%10c2c2c%11c4c4c%12c5c7c5c8c9c2c45)C613,7.56,-5.56,-3.65,-6.1,-3.7,,,,,,,,,
100052,10.1016/j.solener.2021.10.002,COC(=O)C(C)(C)c1cc(C)cc(-c2sc3c4sc5cc(/C=C6/C(=O)c7cc(F)cc(c7)C(=O)/C6=C\c6cc(C(C)(C)C(=O)OC)c(-c7cc(C)cc(C(C)(C)C(=O)OC)c7)s6)sc5c4c(C(C)(C)C(=O)OC)ccc2-3)c1,COC(=O)CCCC1(c2ccccc2)C23c4c5c6c7c8c9c(c%10c%11c2c2c%12c4c4c%13c5c5c7c7c8c8c%14c9c%10c9c%10c%11c2c2c%11c%12c4c4c%12c%13c5c5c7c7c8c8c%14c9c9c%10c2c2c%11c4c4c%12c5c7c5c8c9c2c45)C613,7.22,-5.56,-3.65,-6.1,-3.7,,,,,,,,,
100053,10.1016/j.solener.2021.10.002,COC(=O)C(C)(C)c1cc(C)cc(-c2sc3c4sc5cc(/C=C6/C(=O)c7cc(F)cc(c7)C(=O)/C6=C\c6cc(C(C)(C)C(=O)OC)c(-c7cc(C)cc(C(C)(C)C(=O)OC)c7)s6)sc5c4c(C(C)(C)C(=O)OC)ccc2-3)c1,COC(=O)CCCC1(c2ccccc2)C23c4c5c6c7c8c9c(c%10c%11c2c2c%12c4c4c%13c5c5c7c7c8c8c%14c9c%10c9c%10c%11c2c2c%11c%12c4c4c%12c%13c5c5c7c7c8c8c%14c9c9c%10c2c2c%11c4c4c%12c5c7c5c8c9c2c45)C613,7.04,-5.56,-3.65,-6.1,-3.7,,,,,,,,,
100058,10.1016/j.solener.2022.05.002,CCCCCCc1ccsc1,COC(=O)CCCC1(c2ccccc2)C23c4c5c6c7c8c9c(c%10c%11c2c2c%12c4c4c%13c5c5c7c7c8c8c%14c9c%10c9c%10c%11c2c2c%11c%12c4c4c%12c%13c5c5c7c7c8c8c%14c9c9c%10c2c2c%11c4c4c%12c5c7c5c8c9c2c45)C613,0.654,-5.01,-3.12,-6.1,-3.7,,,,,,,ITO,,
100059,10.1016/j.solener.2022.05.002,CCCCCCc1ccsc1,COC(=O)CCCC1(c2ccccc2)C23c4c5c6c7c8c9c(c%10c%11c2c2c%12c4c4c%13c5c5c7c7c8c8c%14c9c%10c9c%10c%11c2c2c%11c%12c4c4c%12c%13c5c5c7c7c8c8c%14c9c9c%10c2c2c%11c4c4c%12c5c7c5c8c9c2c45)C613,2.779,-5.01,-3.12,-6.1,-3.7,,120.0,,,,,PEDOT:PSS,,
100060,10.1016/j.solener.2022.05.002,CCCCCCc1ccsc1,COC(=O)CCCC1(c2ccccc2)C23c4c5c6c7c8c9c(c%10c%11c2c2c%12c4c4c%13c5c5c7c7c8c8c%14c9c%10c9c%10c%11c2c2c%11c%12c4c4c%12c%13c5c5c7c7c8c8c%14c9c9c%10c2c2c%11c4c4c%12c5c7c5c8c9c2c45)C613,2.968,-5.01,-3.12,-6.1,-3.7,,,,,,,NBA,,
100061,10.1016/j.solener.2022.05.002,CCCCC(CC)COC(=O)c1sc2c(-c3cc4c(OCC(CC)CCCC)c5sccc5c(OCC(CC)CCCC)c4s3)scc2c1F,COC(=O)CCCC1(c2ccccc2)C23c4c5ccc6c7cc8c9c%10c(cc%11cc%12c%13c%14c(cc%15c%16ccc-5c2c%16c2c5c%16c%17c(c(c46)c7c9c%17c4c%10c%11c%13c4c%16c%14c%152)C513)C%12)C8,1.727,-5.19,-3.43,-5.9,-3.9,,,,3 vol%,,,,,
100062,10.1016/j.solener.2022.05.002,CCCCC(CC)COC(=O)c1sc2c(-c3cc4c(OCC(CC)CCCC)c5sccc5c(OCC(CC)CCCC)c4s3)scc2c1F,COC(=O)CCCC1(c2ccccc2)C23c4c5ccc6c7cc8c9c%10c(cc%11cc%12c%13c%14c(cc%15c%16ccc-5c2c%16c2c5c%16c%17c(c(c46)c7c9c%17c4c%10c%11c%13c4c%16c%14c%152)C513)C%12)C8,4.418,-5.19,-3.43,-5.9,-3.9,,,,3 vol%,,,PEDOT:PSS,,
100063,10.1016/j.solener.2022.05.002,CCCCC(CC)COC(=O)c1sc2c(-c3cc4c(OCC(CC)CCCC)c5sccc5c(OCC(CC)CCCC)c4s3)scc2c1F,COC(=O)CCCC1(c2ccccc2)C23c4c5ccc6c7cc8c9c%10c(cc%11cc%12c%13c%14c(cc%15c%16ccc-5c2c%16c2c5c%16c%17c(c(c46)c7c9c%17c4c%10c%11c%13c4c%16c%14c%152)C513)C%12)C8,4.546,-5.19,-3.43,-5.9,-3.9,,,,3 vol%,,,NBA,,
100185,10.1016/j.surfin.2024.104571,COC(=O)C(C)(C)c1cc(C)cc(-c2sc3c4sc5cc(/C=C6/C(=O)c7cc(F)cc(c7)C(=O)/C6=C\c6cc(C(C)(C)C(=O)OC)c(-c7cc(C)cc(C(C)(C)C(=O)OC)c7)s6)sc5c4c(C(C)(C)C(=O)OC)ccc2-3)c1,CCCCCCCCCCCc1c(/C=C2\C(=O)c3cc(F)c(F)cc3C2=C(C#N)C#N)sc2c1sc1c3c4nsnc4c4c5sc6c(CCCCCCCCCCC)c(/C=C7\C(=O)c8cc(F)c(F)cc8C7=C(C#N)C#N)sc6c5n(CC(CC)CCCC)c4c3n(CC(CC)CCCC)c21,8.9,-5.56,-3.65,-5.65,-4.09,60.0,,,,inverted,ZnO,MoO3,chloroform,
100186,10.1016/j.surfin.2024.104571,COC(=O)C(C)(C)c1cc(C)cc(-c2sc3c4sc5cc(/C=C6/C(=O)c7cc(F)cc(c7)C(=O)/C6=C\c6cc(C(C)(C)C(=O)OC)c(-c7cc(C)cc(C(C)(C)C(=O)OC)c7)s6)sc5c4c(C(C)(C)C(=O)OC)ccc2-3)c1,CCCCCCCCCCCc1c(/C=C2\C(=O)c3cc(F)c(F)cc3C2=C(C#N)C#N)sc2c1sc1c3c4nsnc4c4c5sc6c(CCCCCCCCCCC)c(/C=C7\C(=O)c8cc(F)c(F)cc8C7=C(C#N)C#N)sc6c5n(CC(CC)CCCC)c4c3n(CC(CC)CCCC)c21,11.72,-5.56,-3.65,-5.65,-4.09,80.0,,,,inverted,ZnO,MoO3,chloroform,
100187,10.1016/j.surfin.2024.104571,COC(=O)C(C)(C)c1cc(C)cc(-c2sc3c4sc5cc(/C=C6/C(=O)c7cc(F)cc(c7)C(=O)/C6=C\c6cc(C(C)(C)C(=O)OC)c(-c7cc(C)cc(C(C)(C)C(=O)OC)c7)s6)sc5c4c(C(C)(C)C(=O)OC)ccc2-3)c1,CCCCCCCCCCCc1c(/C=C2\C(=O)c3cc(F)c(F)cc3C2=C(C#N)C#N)sc2c1sc1c3c4nsnc4c4c5sc6c(CCCCCCCCCCC)c(/C=C7\C(=O)c8cc(F)c(F)cc8C7=C(C#N)C#N)sc6c5n(CC(CC)CCCC)c4c3n(CC(CC)CCCC)c21,14.81,-5.56,-3.65,-5.65,-4.09,100.0,,,,inverted,ZnO,MoO3,chloroform,
100188,10.1016/j.surfin.2024.104571,COC(=O)C(C)(C)c1cc(C)cc(-c2sc3c4sc5cc(/C=C6/C(=O)c7cc(F)cc(c7)C(=O)/C6=C\c6cc(C(C)(C)C(=O)OC)c(-c7cc(C)cc(C(C)(C)C(=O)OC)c7)s6)sc5c4c(C(C)(C)C(=O)OC)ccc2-3)c1,CCCCCCCCCCCc1c(/C=C2\C(=O)c3cc(F)c(F)cc3C2=C(C#N)C#N)sc2c1sc1c3c4nsnc4c4c5sc6c(CCCCCCCCCCC)c(/C=C7\C(=O)c8cc(F)c(F)cc8C7=C(C#N)C#N)sc6c5n(CC(CC)CCCC)c4c3n(CC(CC)CCCC)c21,15.71,-5.56,-3.65,-5.65,-4.09,120.0,,,,inverted,ZnO,MoO3,chloroform,
100189,10.1016/j.surfin.2024.104571,COC(=O)C(C)(C)c1cc(C)cc(-c2sc3c4sc5cc(/C=C6/C(=O)c7cc(F)cc(c7)C(=O)/C6=C\c6cc(C(C)(C)C(=O)OC)c(-c7cc(C)cc(C(C)(C)C(=O)OC)c7)s6)sc5c4c(C(C)(C)C(=O)OC)ccc2-3)c1,CCCCCCCCCCCc1c(/C=C2\C(=O)c3cc(F)c(F)cc3C2=C(C#N)C#N)sc2c1sc1c3c4nsnc4c4c5sc6c(CCCCCCCCCCC)c(/C=C7\C(=O)c8cc(F)c(F)cc8C7=C(C#N)C#N)sc6c5n(CC(CC)CCCC)c4c3n(CC(CC)CCCC)c21,10.62,-5.56,-3.65,-5.65,-4.09,60.0,,,,inverted,ZnO,MoO3,chloroform,
100190,10.1016/j.surfin.2024.104571,COC(=O)C(C)(C)c1cc(C)cc(-c2sc3c4sc5cc(/C=C6/C(=O)c7cc(F)cc(c7)C(=O)/C6=C\c6cc(C(C)(C)C(=O)OC)c(-c7cc(C)cc(C(C)(C)C(=O)OC)c7)s6)sc5c4c(C(C)(C)C(=O)OC)ccc2-3)c1,CCCCCCCCCCCc1c(/C=C2\C(=O)c3cc(F)c(F)cc3C2=C(C#N)C#N)sc2c1sc1c3c4nsnc4c4c5sc6c(CCCCCCCCCCC)c(/C=C7\C(=O)c8cc(F)c(F)cc8C7=C(C#N)C#N)sc6c5n(CC(CC)CCCC)c4c3n(CC(CC)CCCC)c21,14.53,-5.56,-3.65,-5.65,-4.09,80.0,,,,inverted,ZnO,MoO3,chloroform,
100191,10.1016/j.surfin.2024.104571,COC(=O)C(C)(C)c1cc(C)cc(-c2sc3c4sc5cc(/C=C6/C(=O)c7cc(F)cc(c7)C(=O)/C6=C\c6cc(C(C)(C)C(=O)OC)c(-c7cc(C)cc(C(C)(C)C(=O)OC)c7)s6)sc5c4c(C(C)(C)C(=O)OC)ccc2-3)c1,CCCCCCCCCCCc1c(/C=C2\C(=O)c3cc(F)c(F)cc3C2=C(C#N)C#N)sc2c1sc1c3c4nsnc4c4c5sc6c(CCCCCCCCCCC)c(/C=C7\C(=O)c8cc(F)c(F)cc8C7=C(C#N)C#N)sc6c5n(CC(CC)CCCC)c4c3n(CC(CC)CCCC)c21,16.77,-5.56,-3.65,-5.65,-4.09,100.0,,,,inverted,ZnO,MoO3,chloroform,
100192,10.1016/j.surfin.2024.104571,COC(=O)C(C)(C)c1cc(C)cc(-c2sc3c4sc5cc(/C=C6/C(=O)c7cc(F)cc(c7)C(=O)/C6=C\c6cc(C(C)(C)C(=O)OC)c(-c7cc(C)cc(C(C)(C)C(=O)OC)c7)s6)sc5c4c(C(C)(C)C(=O)OC)ccc2-3)c1,CCCCCCCCCCCc1c(/C=C2\C(=O)c3cc(F)c(F)cc3C2=C(C#N)C#N)sc2c1sc1c3c4nsnc4c4c5sc6c(CCCCCCCCCCC)c(/C=C7\C(=O)c8cc(F)c(F)cc8C7=C(C#N)C#N)sc6c5n(CC(CC)CCCC)c4c3n(CC(CC)CCCC)c21,19.88,-5.56,-3.65,-5.65,-4.09,120.0,,,,inverted,ZnO,MoO3,chloroform,
100292,10.1021/acs.macromol.7b01986,CCCCC(CC)c1cc(F)c2sc3c(c2c1)C(=O)c1cc(-c2cc(COC(=O)CCCC(C)CC)c(C(=O)OCCCC(C)CC)s2)sc1C3=O,CCCCCCCCCCCCC1(CCCCCCCCCCCC)c2ccc(-c3nc4cc5nsnc5c(-c5cc6c(-c7ccc(CC(CC)CCCC)s7)c7sccc7c(-c7ccc(CC(CC)CCCC)s7)c6s5)c4nc3-c3ccc4c(c3)-c3ccc(F)cc3C4(CCCCCCCCCCCC)CCCCCCCCCCCC)cc2-c2ccc(F)cc21,3.7,-5.24,-3.64,-5.2,-3.76,,,1:1,,conventional,Ca,PEDOT:PSS,chlorobenzene,CN
100296,10.1021/acs.macromol.8b02526,CCCCCCCCN1C(=O)c2csc(-c3cc4c(-c5ccc(CC(CC)CCCC)s5)c5sccc5c(-c5ccc(CC(CC)CCCC)s5)c4s3)c2C1=O,CCCCCCc1ccc(C2(c3ccc(CCCCCC)cc3)c3cc4c(cc3-c3sc5cc(/C=C6\C(=O)c7cc(F)c(F)cc7C6=C(C#N)C#N)sc5c32)C(c2ccc(CCCCCC)cc2)(c2ccc(CCCCCC)cc2)c2c-4sc3cc(/C=C4\C(=O)c5cc(F)c(F)cc5C4=C(C#N)C#N)sc23)cc1,7.56,-5.6,-3.75,-5.66,-4.14,,,1:1,0.5%,inverted,ZnO,MoO3,chloroform,DIO
100322,10.1021/acsaem.2c02791,CCCCCCCCC(CCCCCC)Cn1nc2c(-c3cc(F)cs3)c(F)c(F)c(-c3cc(F)c(-c4cc5c(-c6cc(Cl)c(CC(CC)CCCC)s6)c6sccc6c(-c6cc(Cl)c(CC(CC)CCCC)s6)c5s4)s3)c2n1,CCCCCCc1ccc(C2(c3ccc(CCCCCC)cc3)c3cc4c(cc3-c3sc5cc(/C=C6\C(=O)c7cc(F)c(F)cc7C6=C(C#N)C#N)sc5c32)C(c2ccc(CCCCCC)cc2)(c2ccc(CCCCCC)cc2)c2c-4sc3cc(/C=C4\C(=O)c5cc(F)c(F)cc5C4=C(C#N)C#N)sc23)cc1,13.73,-5.54,-3.72,-5.66,-4.14,110.0,,1:0.8,1%,inverted,,,,
100323,10.1021/acsaem.2c02791,CCCCCCCCC(CCCCCC)Cn1nc2c(-c3cc(F)cs3)c(F)c(F)c(-c3cc(F)c(-c4cc5c(-c6cc(Cl)c(CC(CC)CCCC)s6)c6sccc6c(-c6cc(Cl)c(CC(CC)CCCC)s6)c5s4)s3)c2n1,CCCCCCc1ccc(C2(c3ccc(CCCCCC)cc3)c3cc4c(cc3-c3sc5cc(/C=C6\C(=O)c7cc(F)c(F)cc7C6=C(C#N)C#N)sc5c32)C(c2ccc(CCCCCC)cc2)(c2ccc(CCCCCC)cc2)c2c-4sc3cc(/C=C4\C(=O)c5cc(F)c(F)cc5C4=C(C#N)C#N)sc23)cc1,14.59,-5.54,-3.72,-5.66,-4.14,110.0,130.0,1:0.8,1%,inverted,,,,
100324,10.1021/acsaem.2c02791,CCCCCCCCC(CCCCCC)Cn1nc2c(-c3cccs3)c(F)c(F)c(-c3ccc(-c4cc5c(-c6cc(Cl)c(CC(CC)CCCC)s6)c6sccc6c(-c6cc(Cl)c(CC(CC)CCCC)s6)c5s4)s3)c2n1,CCCCCCc1ccc(C2(c3ccc(CCCCCC)cc3)c3cc4c(cc3-c3sc5cc(/C=C6\C(=O)c7cc(F)c(F)cc7C6=C(C#N)C#N)sc5c32)C(c2ccc(CCCCCC)cc2)(c2ccc(CCCCCC)cc2)c2c-4sc3cc(/C=C4\C(=O)c5cc(F)c(F)cc5C4=C(C#N)C#N)sc23)cc1,9.7,-5.39,-3.41,-5.66,-4.14,,,,,,,,,
100521,10.1021/acsenergylett.0c02077,CCCCC(CC)Cc1ccc(-c2c3cc(-c4ccc(-c5sc(-c6cccs6)c6c5C(=O)c5c(CC(CC)CCCC)sc(CC(CC)CCCC)c5C6=O)s4)sc3c(-c3ccc(CC(CC)CCCC)s3)c3ccsc23)s1,CCCCCCCCC1(CCCCCCCC)c2cc3c(cc2-c2cc4c(cc21)-c1sc(/C=C2\C(=O)c5cc(C)ccc5C2=C(C#N)C#N)cc1C4(CCCCCCCC)CCCCCCCC)C(CCCCCCCC)(CCCCCCCC)c1cc(/C=C2\C(=O)c4cc(C)ccc4C2=C(C#N)C#N)sc1-3,11.3,-5.33,-3.48,-5.42,-3.7,130.0,,,,,,,,
100525,10.1021/acsenergylett.0c02077,CCCCC(CC)Cc1ccc(-c2c3cc(-c4ccc(-c5sc(-c6cccs6)c6c5C(=O)c5c(CC(CC)CCCC)sc(CC(CC)CCCC)c5C6=O)s4)sc3c(-c3ccc(CC(CC)CCCC)s3)c3ccsc23)s1,CCCCCCCCC1(CCCCCCCC)c2cc3c(cc2-c2cc4c(cc21)-c1sc(/C=C2\C(=O)c5cc(C)ccc5C2=C(C#N)C#N)cc1C4(CCCCCCCC)CCCCCCCC)C(CCCCCCCC)(CCCCCCCC)c1cc(/C=C2\C(=O)c4cc(C)ccc4C2=C(C#N)C#N)sc1-3,9.5,-5.33,-3.48,-5.42,-3.7,75.0,,,,,,,,
100526,10.1021/acsenergylett.0c02077,COC(=O)C(C)(C)c1cc(C)cc(-c2sc3c4sc5cc(/C=C6/C(=O)c7cc(F)cc(c7)C(=O)/C6=C\c6cc(C(C)(C)C(=O)OC)c(-c7cc(C)cc(C(C)(C)C(=O)OC)c7)s6)sc5c4c(C(C)(C)C(=O)OC)ccc2-3)c1,CCCCCCc1ccc(C2(c3ccc(CCCCCC)cc3)c3cc4c(cc3-c3sc5cc(/C=C6\C(=O)c7cc(F)c(F)cc7C6=C(C#N)C#N)sc5c32)C(c2ccc(CCCCCC)cc2)(c2ccc(CCCCCC)cc2)c2c-4sc3cc(/C=C4\C(=O)c5cc(F)c(F)cc5C4=C(C#N)C#N)sc23)cc1,11.95,-5.56,-3.65,-5.66,-4.14,110.0,,,,,,,,
100633,10.1021/jp203279f,CCCCCCCCCCCCc1csc(-c2ccc(C3=C4C(=O)N(CC(CC)CCCC)C(c5ccc(-c6cc(CCCCCCCCCCCC)cs6)s5)=C4C(=O)N3CC(CC)CCCC)s2)c1,CCCCC(=O)OCC1(c2ccccc2)C2=CC=Cc3cccc4cccc5ccc6ccccc7cccc1c7c6c5c-4c3C2,4.0,-5.53,-3.83,-6.1,-3.9,100.0,,,,conventional,LiF,PEDOT:PSS,chloroform:o-DCB (4:1),
100637,10.1021/jp212254g,CCCCCCc1ccsc1,CCCCC(=O)OCC1(c2ccccc2)c2cccc3cccc4cccc5cccc6cccc1c6c-5c-4c-3c2,3.88,-5.01,-3.12,-6.1,-3.7,200.0,,1:1,,conventional,,PEDOT:PSS,o-DCB,
100646,10.1021/ma201425d,CCCCCCc1ccsc1,c12c3c4c5c1c1c6c7c2c2c8c3c3c9c4c4c%10c5c5c1c1c6c6c%11c7c2c2c7c8c3c3c8c9c4c4c9c%10c5c5c1c1c6c6c%11c2c2c7c3c3c8c4c4c9c5c1c1c6c2c3c41,0.48,-5.01,-3.12,,,,,1:0.5,,conventional,Ca,PEDOT:PSS,o-DCB,
100647,10.1021/ma201425d,CCCCCCc1ccsc1,c12c3c4c5c1c1c6c7c2c2c8c3c3c9c4c4c%10c5c5c1c1c6c6c%11c7c2c2c7c8c3c3c8c9c4c4c9c%10c5c5c1c1c6c6c%11c2c2c7c3c3c8c4c4c9c5c1c1c6c2c3c41,2.42,-5.01,-3.12,,,,,1:0.5,,conventional,Ca,PEDOT:PSS,o-DCB,
100648,10.1021/ma201425d,CCCCCCc1ccsc1,c12c3c4c5c1c1c6c7c2c2c8c3c3c9c4c4c%10c5c5c1c1c6c6c%11c7c2c2c7c8c3c3c8c9c4c4c9c%10c5c5c1c1c6c6c%11c2c2c7c3c3c8c4c4c9c5c1c1c6c2c3c41,2.56,-5.01,-3.12,,,,,1:0.5,20 wt%,conventional,Ca,PEDOT:PSS,o-DCB,
100649,10.1021/ma201425d,CCCCCCc1ccsc1,c12c3c4c5c1c1c6c7c2c2c8c3c3c9c4c4c%10c5c5c1c1c6c6c%11c7c2c2c7c8c3c3c8c9c4c4c9c%10c5c5c1c1c6c6c%11c2c2c7c3c3c8c4c4c9c5c1c1c6c2c3c41,2.1,-5.01,-3.12,,,,,1:0.5,,conventional,Ca,PEDOT:PSS,o-DCB,
100662,10.1038/s41428-022-00712-1,CCCCCCCCCCCCOc1c(OCCCCCCCCCCCC)c(-c2ccc(-c3cc4c(-c5ccc(SCC(CC)CCCC)cc5)c5sccc5c(-c5ccc(SCC(CC)CCCC)cc5)c4s3)s2)c2nsnc2c1-c1cccs1,CCCCC(=O)OCC1(c2ccccc2)C2=CC=Cc3cccc4cccc5ccc6ccccc7cccc1c7c6c5c-4c3C2,2.4,-5.43,-3.65,-6.1,-3.9,,,1:1,,conventional,LiF,PEDOT:PSS,,
100663,10.1038/s41428-022-00712-1,CCCCCCCC(CCCC)c1ccc(-c2c3cc(-c4cccc5nsnc45)sc3c(-c3ccc(C(CCCC)CCCCCCC)s3)c3ccsc23)s1,CCCCC(=O)OCC1(c2ccccc2)C2=CC=Cc3cccc4cccc5ccc6ccccc7cccc1c7c6c5c-4c3C2,6.48,-5.71,-3.93,-6.1,-3.9,,,1:1,,conventional,LiF,PEDOT:PSS,,
100664,10.1038/s41428-022-00718-9,CCCCCCc1ccc(-c2ccc(CCCCCC)s2)s1,CCCCC(=O)OCC1(c2ccccc2)c2cccc3cccc4cccc5cccc6cccc1c6c-5c-4c-3c2,1.6,-5.0,-3.0,-6.1,-3.7,,,1:1,,conventional,PFN-Br,PEDOT:PSS,o-DCB,
100665,10.1038/s41428-022-00718-9,CCCCCCc1ccc(-c2ccc(CCCCCC)s2)s1,CCCCCCc1ccc(C2(c3ccc(CCCCCC)cc3)c3cc4c(cc3-c3sc5cc(C=C6C(=O)c7ccccc7C6=C(C#N)C#N)sc5c32)C(c2ccc(CCCCCC)cc2)(c2ccc(CCCCCC)cc2)c2c-4sc3cc(C=C4C(=O)c5ccccc5C4=C(C#N)C#N)sc23)cc1,0.16,-5.0,-3.0,-5.48,-3.83,,,1:1,,conventional,PFN-Br,PEDOT:PSS,o-DCB,
100666,10.1038/s41428-022-00718-9,CCCCCCc1ccc(-c2ccc(CCCCCC)s2)s1,CCCCCCCCCCC(CCCCCCCC)CN1C(=O)c2ccc3c4c(c(-c5ccc(-c6cccs6)s5)cc(c24)C1=O)C(=O)N(CC(CCCCCCCC)CCCCCCCCCC)C3=O,0.13,-5.0,-3.0,-5.71,-4.02,,,1:1,,conventional,PFN-Br,PEDOT:PSS,o-DCB,
100667,10.1038/s41428-022-00718-9,CCCCCCC(CCCC)COC(=O)c1ccsc1-c1ccc(-c2ccc(-c3sccc3C(=O)OCC(CCCC)CCCCCC)s2)s1,CCCCC(=O)OCC1(c2ccccc2)c2cccc3cccc4cccc5cccc6cccc1c6c-5c-4c-3c2,4.9,-5.31,-3.0,-6.1,-3.7,700.0,,1:1,,conventional,PFN-Br,PEDOT:PSS,o-DCB,
100668,10.1038/s41428-022-00718-9,CCCCCCC(CCCC)COC(=O)c1ccsc1-c1ccc(-c2ccc(-c3sccc3C(=O)OCC(CCCC)CCCCCC)s2)s1,CCCCCCc1ccc(C2(c3ccc(CCCCCC)cc3)c3cc4c(cc3-c3sc5cc(C=C6C(=O)c7ccccc7C6=C(C#N)C#N)sc5c32)C(c2ccc(CCCCCC)cc2)(c2ccc(CCCCCC)cc2)c2c-4sc3cc(C=C4C(=O)c5ccccc5C4=C(C#N)C#N)sc23)cc1,4.4,-5.31,-3.0,-5.48,-3.83,,,1:1,,conventional,PFN-Br,PEDOT:PSS,o-DCB,
100669,10.1038/s41428-022-00718-9,CCCCCCC(CCCC)COC(=O)c1ccsc1-c1ccc(-c2ccc(-c3sccc3C(=O)OCC(CCCC)CCCCCC)s2)s1,CCCCCCCCCCC(CCCCCCCC)CN1C(=O)c2ccc3c4c(c(-c5ccc(-c6cccs6)s5)cc(c24)C1=O)C(=O)N(CC(CCCCCCCC)CCCCCCCCCC)C3=O,0.89,-5.31,-3.0,-5.71,-4.02,700.0,,1:1,,conventional,PFN-Br,PEDOT:PSS,o-DCB,
100670,10.1038/s41428-022-00718-9,CCCCCCc1ccc(-c2ccc(CCCCCC)s2)s1,CCCCC(=O)OCC1(c2ccccc2)c2cccc3cccc4cccc5cccc6cccc1c6c-5c-4c-3c2,1.6,-5.0,-3.0,-6.1,-3.7,,,1:1,,conventional,PFN-Br,PEDOT:PSS,o-DCB,
100671,10.1038/s41428-022-00718-9,CCCCCCc1ccc(-c2ccc(CCCCCC)s2)s1,CCCCCCc1ccc(C2(c3ccc(CCCCCC)cc3)c3cc4c(cc3-c3sc5cc(C=C6C(=O)c7ccccc7C6=C(C#N)C#N)sc5c32)C(c2ccc(CCCCCC)cc2)(c2ccc(CCCCCC)cc2)c2c-4sc3cc(C=C4C(=O)c5ccccc5C4=C(C#N)C#N)sc23)cc1,0.16,-5.0,-3.0,-5.48,-3.83,,,1:1,,conventional,PFN-Br,PEDOT:PSS,o-DCB,
100672,10.1038/s41428-022-00718-9,CCCCCCc1ccc(-c2ccc(CCCCCC)s2)s1,CCCCCCCCCCC(CCCCCCCC)CN1C(=O)c2ccc3c4c(c(-c5ccc(-c6cccs6)s5)cc(c24)C1=O)C(=O)N(CC(CCCCCCCC)CCCCCCCCCC)C3=O,0.13,-5.0,-3.0,-5.71,-4.02,,,1:1,,conventional,PFN-Br,PEDOT:PSS,o-DCB,
100673,10.1038/s41428-022-00718-9,CCCCCCC(CCCC)COC(=O)c1ccsc1-c1ccc(-c2ccc(-c3sccc3C(=O)OCC(CCCC)CCCCCC)s2)s1,CCCCC(=O)OCC1(c2ccccc2)c2cccc3cccc4cccc5cccc6cccc1c6c-5c-4c-3c2,4.9,-5.31,-3.0,-6.1,-3.7,700.0,,1:1,,conventional,PFN-Br,PEDOT:PSS,o-DCB,
100674,10.1038/s41428-022-00718-9,CCCCCCC(CCCC)COC(=O)c1ccsc1-c1ccc(-c2ccc(-c3sccc3C(=O)OCC(CCCC)CCCCCC)s2)s1,CCCCCCc1ccc(C2(c3ccc(CCCCCC)cc3)c3cc4c(cc3-c3sc5cc(C=C6C(=O)c7ccccc7C6=C(C#N)C#N)sc5c32)C(c2ccc(CCCCCC)cc2)(c2ccc(CCCCCC)cc2)c2c-4sc3cc(C=C4C(=O)c5ccccc5C4=C(C#N)C#N)sc23)cc1,4.4,-5.31,-3.0,-5.48,-3.83,,,1:1,,conventional,PFN-Br,PEDOT:PSS,o-DCB,
100675,10.1038/s41428-022-00718-9,CCCCCCC(CCCC)COC(=O)c1ccsc1-c1ccc(-c2ccc(-c3sccc3C(=O)OCC(CCCC)CCCCCC)s2)s1,CCCCCCCCCCC(CCCCCCCC)CN1C(=O)c2ccc3c4c(c(-c5ccc(-c6cccs6)s5)cc(c24)C1=O)C(=O)N(CC(CCCCCCCC)CCCCCCCCCC)C3=O,0.89,-5.31,-3.0,-5.71,-4.02,700.0,,1:1,,conventional,PFN-Br,PEDOT:PSS,o-DCB,
100713,10.1038/s41560-021-00820-x,COC(=O)C(C)(C)c1cc(C)cc(-c2sc3c4sc5cc(/C=C6/C(=O)c7cc(F)cc(c7)C(=O)/C6=C\c6cc(C(C)(C)C(=O)OC)c(-c7cc(C)cc(C(C)(C)C(=O)OC)c7)s6)sc5c4c(C(C)(C)C(=O)OC)ccc2-3)c1,CCCCCCCCCCCC(CC)CN1C(=O)c2cc3c(cc2-c2cc4c(s2)c2c(n4CC(CC)CCCCCCCCCC)C(=O)/C2=C\c2cc(F)cc(C(F)(F)F)c2)/C(=C\c2cc(F)cc(C(F)(F)F)c2)C2=C(S3)C1=C2,16.61,-5.56,-3.65,-5.65,-4.1,130.0,100.0,,,conventional,,,,
100714,10.1038/s41560-021-00820-x,COC(=O)C(C)(C)c1cc(C)cc(-c2sc3c4sc5cc(/C=C6/C(=O)c7cc(F)cc(c7)C(=O)/C6=C\c6cc(C(C)(C)C(=O)OC)c(-c7cc(C)cc(C(C)(C)C(=O)OC)c7)s6)sc5c4c(C(C)(C)C(=O)OC)ccc2-3)c1,CCCCCCCC(CC)Cn1-c(=Cc2cc(F)cc(C(F)(F)F)c2)-c2sc3c(C)c4cc(sc4ccc23)-c2n(CC(CC)CCCCCC)c(=O)/c(=C/c3cc(F)cc(C(F)(F)F)c3)c=2-1,18.32,-5.56,-3.65,-5.68,-3.9,130.0,100.0,,,conventional,,,,
100717,10.1038/s41560-021-00820-x,COC(=O)C(C)(C)c1cc(C)cc(-c2sc3c4sc5cc(/C=C6/C(=O)c7cc(F)cc(c7)C(=O)/C6=C\c6cc(C(C)(C)C(=O)OC)c(-c7cc(C)cc(C(C)(C)C(=O)OC)c7)s6)sc5c4c(C(C)(C)C(=O)OC)ccc2-3)c1,CCCCCCCC(CC)Cn1-c(=Cc2cc(F)cc(C(F)(F)F)c2)-c2sc3c(C)c4cc(sc4ccc23)-c2n(CC(CC)CCCCCC)c(=O)/c(=C/c3cc(F)cc(C(F)(F)F)c3)c=2-1,17.9,-5.56,-3.65,-5.68,-3.9,130.0,100.0,,,conventional,,,,
100718,10.1038/s41560-021-00820-x,COC(=O)C(C)(C)c1cc(C)cc(-c2sc3c4sc5cc(/C=C6/C(=O)c7cc(F)cc(c7)C(=O)/C6=C\c6cc(C(C)(C)C(=O)OC)c(-c7cc(C)cc(C(C)(C)C(=O)OC)c7)s6)sc5c4c(C(C)(C)C(=O)OC)ccc2-3)c1,CCCCCCCCCCCC(CC)CN1C(=O)c2cc3c(cc2-c2cc4c(s2)c2c(n4CC(CC)CCCCCCCCCC)C(=O)/C2=C\c2cc(F)cc(C(F)(F)F)c2)/C(=C\c2cc(F)cc(C(F)(F)F)c2)C2=C(S3)C1=C2,16.11,-5.56,-3.65,-5.65,-4.1,130.0,100.0,,,inverted,,,,
