Repository: JiYiqaq/PCE-KA-GNN

# Data directory

- `raw/Active_Database.csv` is the immutable source dataset bundled under CC BY 4.0. Do not overwrite it with processed data.
- `processed/` is created and populated by the training pipeline. Generated `.pt` and `.pth` caches are intentionally ignored by Git because they can exceed GitHub's normal single-file limit.

See `../DATA_LICENSE.md` for provenance, license and checksum information.

File: data/processed/device_records.csv (part 182 of 250)
record_id,doi,donor_smiles,acceptor_smiles,pce,homo_d,lumo_d,homo_a,lumo_a,active_layer_thickness,annealing_temp,d_a_ratio,additive_ratio,device_type,etl_canonical,htl_canonical,solvent_canonical,additive_canonical
100719,10.1038/s41560-021-00820-x,COC(=O)C(C)(C)c1cc(C)cc(-c2sc3c4sc5cc(/C=C6/C(=O)c7cc(F)cc(c7)C(=O)/C6=C\c6cc(C(C)(C)C(=O)OC)c(-c7cc(C)cc(C(C)(C)C(=O)OC)c7)s6)sc5c4c(C(C)(C)C(=O)OC)ccc2-3)c1,CCCCCCCC(CC)Cn1-c(=Cc2cc(F)cc(C(F)(F)F)c2)-c2sc3c(C)c4cc(sc4ccc23)-c2n(CC(CC)CCCCCC)c(=O)/c(=C/c3cc(F)cc(C(F)(F)F)c3)c=2-1,18.05,-5.56,-3.65,-5.68,-3.9,,,,,inverted,,,,
100722,10.1038/s41560-021-00923-5,COC(=O)C(C)(C)c1cc(C)cc(-c2sc3c4sc5cc(/C=C6/C(=O)c7cc(F)cc(c7)C(=O)/C6=C\c6cc(C(C)(C)C(=O)OC)c(-c7cc(C)cc(C(C)(C)C(=O)OC)c7)s6)sc5c4c(C(C)(C)C(=O)OC)ccc2-3)c1,CCCCCCCCCCCC(CC)CN1C(=O)c2cc3c(cc2-c2cc4c(s2)c2c(n4CC(CC)CCCCCCCCCC)C(=O)/C2=C\c2cc(F)cc(C(F)(F)F)c2)/C(=C\c2cc(F)cc(C(F)(F)F)c2)C2=C(S3)C1=C2,15.83,-5.56,-3.65,-5.65,-4.1,105.0,,1:1.2,1 vol%,,AZO,MoO3,chloroform,BTO
100723,10.1038/s41560-021-00923-5,COC(=O)C(C)(C)c1cc(C)cc(-c2sc3c4sc5cc(/C=C6/C(=O)c7cc(F)cc(c7)C(=O)/C6=C\c6cc(C(C)(C)C(=O)OC)c(-c7cc(C)cc(C(C)(C)C(=O)OC)c7)s6)sc5c4c(C(C)(C)C(=O)OC)ccc2-3)c1,CCCCCCCCCCCC(CC)CN1C(=O)c2cc3c(cc2-c2cc4c(s2)c2c(n4CC(CC)CCCCCCCCCC)C(=O)/C2=C\c2cc(F)cc(C(F)(F)F)c2)/C(=C\c2cc(F)cc(C(F)(F)F)c2)C2=C(S3)C1=C2,12.17,-5.56,-3.65,-5.65,-4.1,105.0,,1:1.2,2 vol%,,AZO,MoO3,chlorobenzene,
100726,10.1038/s41560-021-00923-5,COC(=O)C(C)(C)c1cc(C)cc(-c2sc3c4sc5cc(/C=C6/C(=O)c7cc(F)cc(c7)C(=O)/C6=C\c6cc(C(C)(C)C(=O)OC)c(-c7cc(C)cc(C(C)(C)C(=O)OC)c7)s6)sc5c4c(C(C)(C)C(=O)OC)ccc2-3)c1,CCCCCCCCCCCC(CC)CN1C(=O)c2cc3c(cc2-c2cc4c(s2)c2c(n4CC(CC)CCCCCCCCCC)C(=O)/C2=C\c2cc(F)cc(C(F)(F)F)c2)/C(=C\c2cc(F)cc(C(F)(F)F)c2)C2=C(S3)C1=C2,11.25,-5.56,-3.65,-5.65,-4.1,105.0,,1:1.2,1.2 vol%,,AZO,MoO3,p-xylene,
100733,10.1038/s41560-022-01155-x,Cc1cc(C)cc(-c2sc(/C=C3\C(=O)c4cccc(c4)C(=O)\C3=C\c3cc4sc5c6sc(-c7cc(C)cc(C)c7)c-6ccc(C)c5c4s3)cc2C)c1,CCCn1cnc2c1c(=O)n(CCCCC(C)=O)c(=O)n2C,14.12,-5.33,-3.53,,,120.0,110.0,1:1 w/w,1 vol% 1-CN,conventional,NDI-Br,PEDOT:PSS,chloroform,CN
100736,10.1038/s41560-024-01557-z,CCCCCCC(CCCC)Cc1csc(-c2cc3c4nsnc4c4cc(-c5cc(CC(CCCC)CCCCCC)c(-c6cc7c(-c8cc(F)c(CC(CC)CCCC)s8)c8sccc8c(-c8cc(F)c(CC(CC)CCCC)s8)c7s6)s5)sc4c3s2)c1,CCCCCCCC(CC)Cn1-c(=Cc2cc(F)cc(C(F)(F)F)c2)-c2sc3c(C)c4cc(sc4ccc23)-c2n(CC(CC)CCCCCC)c(=O)/c(=C/c3cc(F)cc(C(F)(F)F)c3)c=2-1,18.6,-5.51,-3.54,-5.68,-3.9,,120.0,1:1.2,,conventional,,,,
100740,10.1038/s41560-025-01862-1,COC(=O)C(C)(C)c1cc(C)cc(-c2sc3c4sc5cc(/C=C6/C(=O)c7cc(F)cc(c7)C(=O)/C6=C\c6cc(C(C)(C)C(=O)OC)c(-c7cc(C)cc(C(C)(C)C(=O)OC)c7)s6)sc5c4c(C(C)(C)C(=O)OC)ccc2-3)c1,CCCCCCCCCc1c(C=C2C(=O)c3cc(Cl)c(Cl)cc3C2=C(C#N)C#N)sc2c1sc1c3c4nsnc4c4c5sc6c(CCCCCCCCC)c(C=C7C(=O)c8cc(Cl)c(Cl)cc8C7=C(C#N)C#N)sc6c5n(CC(CCCC)CCCCCC)c4c3n(CC(CCCC)CCCCCC)c21,18.5,-5.56,-3.65,-5.665,-4.165,120.0,100.0,,,conventional,PDINN,PEDOT:PSS,chloroform,
100741,10.1038/s41560-025-01862-1,COC(=O)C(C)(C)c1cc(C)cc(-c2sc3c4sc5cc(/C=C6/C(=O)c7cc(F)cc(c7)C(=O)/C6=C\c6cc(C(C)(C)C(=O)OC)c(-c7cc(C)cc(C(C)(C)C(=O)OC)c7)s6)sc5c4c(C(C)(C)C(=O)OC)ccc2-3)c1,CCCCCCCCCc1c(C=C2C(=O)c3cc(Cl)c(Cl)cc3C2=C(C#N)C#N)sc2c1sc1c3c4nsnc4c4c5sc6c(CCCCCCCCC)c(C=C7C(=O)c8cc(Cl)c(Cl)cc8C7=C(C#N)C#N)sc6c5n(CC(CCCC)CCCCCC)c4c3n(CC(CCCC)CCCCCC)c21,20.4,-5.56,-3.65,-5.665,-4.165,120.0,100.0,,,conventional,PDINN,PEDOT:PSS,chloroform,AP
100742,10.1038/s41560-025-01862-1,COC(=O)C(C)(C)c1cc(C)cc(-c2sc3c4sc5cc(/C=C6/C(=O)c7cc(F)cc(c7)C(=O)/C6=C\c6cc(C(C)(C)C(=O)OC)c(-c7cc(C)cc(C(C)(C)C(=O)OC)c7)s6)sc5c4c(C(C)(C)C(=O)OC)ccc2-3)c1,CCCCCCCCCc1c(C=C2C(=O)c3cc(Cl)c(Cl)cc3C2=C(C#N)C#N)sc2c1sc1c3c4nsnc4c4c5sc6c(CCCCCCCCC)c(C=C7C(=O)c8cc(Cl)c(Cl)cc8C7=C(C#N)C#N)sc6c5n(CC(CCCC)CCCCCC)c4c3n(CC(CCCC)CCCCCC)c21,20.0,-5.56,-3.65,-5.665,-4.165,120.0,100.0,,,conventional,PDINN,PEDOT:PSS,chloroform,AP
100743,10.1038/s41560-025-01862-1,COC(=O)C(C)(C)c1cc(C)cc(-c2sc3c4sc5cc(/C=C6/C(=O)c7cc(F)cc(c7)C(=O)/C6=C\c6cc(C(C)(C)C(=O)OC)c(-c7cc(C)cc(C(C)(C)C(=O)OC)c7)s6)sc5c4c(C(C)(C)C(=O)OC)ccc2-3)c1,CCCCCCCCCCCC(CC)CN1C(=O)c2cc3c(cc2-c2cc4c(s2)c2c(n4CC(CC)CCCCCCCCCC)C(=O)/C2=C\c2cc(F)cc(C(F)(F)F)c2)/C(=C\c2cc(F)cc(C(F)(F)F)c2)C2=C(S3)C1=C2,17.5,-5.56,-3.65,-5.65,-4.1,120.0,100.0,,,conventional,PDINN,PEDOT:PSS,chloroform,
100744,10.1038/s41560-025-01862-1,COC(=O)C(C)(C)c1cc(C)cc(-c2sc3c4sc5cc(/C=C6/C(=O)c7cc(F)cc(c7)C(=O)/C6=C\c6cc(C(C)(C)C(=O)OC)c(-c7cc(C)cc(C(C)(C)C(=O)OC)c7)s6)sc5c4c(C(C)(C)C(=O)OC)ccc2-3)c1,CCCCCCCCCCCC(CC)CN1C(=O)c2cc3c(cc2-c2cc4c(s2)c2c(n4CC(CC)CCCCCCCCCC)C(=O)/C2=C\c2cc(F)cc(C(F)(F)F)c2)/C(=C\c2cc(F)cc(C(F)(F)F)c2)C2=C(S3)C1=C2,19.0,-5.56,-3.65,-5.65,-4.1,120.0,100.0,,,conventional,PDINN,PEDOT:PSS,chloroform,AP
100745,10.1038/s41560-025-01862-1,COC(=O)C(C)(C)c1cc(C)cc(-c2sc3c4sc5cc(/C=C6/C(=O)c7cc(F)cc(c7)C(=O)/C6=C\c6cc(C(C)(C)C(=O)OC)c(-c7cc(C)cc(C(C)(C)C(=O)OC)c7)s6)sc5c4c(C(C)(C)C(=O)OC)ccc2-3)c1,CCCCCCCCCCCc1c(/C=C2\C(=O)c3cc(Cl)c(Cl)cc3C2=C(C#N)C#N)sc2c1sc1c3c4nsnc4c4c5sc6c(CCCCCCCCCCC)c(/C=C7\C(=O)c8cc(Cl)c(Cl)cc8C7=C(C#N)C#N)sc6c5n(CC(CCCC)CCCCCC)c4c3n(CC(CCCC)CCCCCC)c21,18.1,-5.56,-3.65,-5.68,-4.1,120.0,100.0,,,conventional,PDINN,PEDOT:PSS,chloroform,
100746,10.1038/s41560-025-01862-1,COC(=O)C(C)(C)c1cc(C)cc(-c2sc3c4sc5cc(/C=C6/C(=O)c7cc(F)cc(c7)C(=O)/C6=C\c6cc(C(C)(C)C(=O)OC)c(-c7cc(C)cc(C(C)(C)C(=O)OC)c7)s6)sc5c4c(C(C)(C)C(=O)OC)ccc2-3)c1,CCCCCCCCCCCc1c(/C=C2\C(=O)c3cc(Cl)c(Cl)cc3C2=C(C#N)C#N)sc2c1sc1c3c4nsnc4c4c5sc6c(CCCCCCCCCCC)c(/C=C7\C(=O)c8cc(Cl)c(Cl)cc8C7=C(C#N)C#N)sc6c5n(CC(CCCC)CCCCCC)c4c3n(CC(CCCC)CCCCCC)c21,19.5,-5.56,-3.65,-5.68,-4.1,120.0,100.0,,,conventional,PDINN,PEDOT:PSS,chloroform,AP
100747,10.1038/s41560-025-01862-1,COC(=O)C(C)(C)c1cc(C)cc(-c2sc3c4sc5cc(/C=C6/C(=O)c7cc(F)cc(c7)C(=O)/C6=C\c6cc(C(C)(C)C(=O)OC)c(-c7cc(C)cc(C(C)(C)C(=O)OC)c7)s6)sc5c4c(C(C)(C)C(=O)OC)ccc2-3)c1,CCCCCCCC(CC)Cn1-c(=Cc2cc(F)cc(C(F)(F)F)c2)-c2sc3c(C)c4cc(sc4ccc23)-c2n(CC(CC)CCCCCC)c(=O)/c(=C/c3cc(F)cc(C(F)(F)F)c3)c=2-1,18.4,-5.56,-3.65,-5.68,-3.9,120.0,100.0,,,conventional,PDINN,PEDOT:PSS,chloroform,
100748,10.1038/s41560-025-01862-1,COC(=O)C(C)(C)c1cc(C)cc(-c2sc3c4sc5cc(/C=C6/C(=O)c7cc(F)cc(c7)C(=O)/C6=C\c6cc(C(C)(C)C(=O)OC)c(-c7cc(C)cc(C(C)(C)C(=O)OC)c7)s6)sc5c4c(C(C)(C)C(=O)OC)ccc2-3)c1,CCCCCCCC(CC)Cn1-c(=Cc2cc(F)cc(C(F)(F)F)c2)-c2sc3c(C)c4cc(sc4ccc23)-c2n(CC(CC)CCCCCC)c(=O)/c(=C/c3cc(F)cc(C(F)(F)F)c3)c=2-1,19.8,-5.56,-3.65,-5.68,-3.9,120.0,100.0,,,conventional,PDINN,PEDOT:PSS,chloroform,AP
100749,10.1038/s41560-025-01862-1,CCCCCCC(CCCC)Cc1csc(-c2cc3c4nsnc4c4cc(-c5cc(CC(CCCC)CCCCCC)c(-c6cc7c(-c8cc(F)c(CC(CC)CCCC)s8)c8sccc8c(-c8cc(F)c(CC(CC)CCCC)s8)c7s6)s5)sc4c3s2)c1,CCCCCCCC(CC)Cn1-c(=Cc2cc(F)cc(C(F)(F)F)c2)-c2sc3c(C)c4cc(sc4ccc23)-c2n(CC(CC)CCCCCC)c(=O)/c(=C/c3cc(F)cc(C(F)(F)F)c3)c=2-1,19.0,-5.51,-3.54,-5.68,-3.9,120.0,100.0,,,conventional,PDINN,PEDOT:PSS,chloroform,
100750,10.1038/s41560-025-01862-1,CCCCCCC(CCCC)Cc1csc(-c2cc3c4nsnc4c4cc(-c5cc(CC(CCCC)CCCCCC)c(-c6cc7c(-c8cc(F)c(CC(CC)CCCC)s8)c8sccc8c(-c8cc(F)c(CC(CC)CCCC)s8)c7s6)s5)sc4c3s2)c1,CCCCCCCC(CC)Cn1-c(=Cc2cc(F)cc(C(F)(F)F)c2)-c2sc3c(C)c4cc(sc4ccc23)-c2n(CC(CC)CCCCCC)c(=O)/c(=C/c3cc(F)cc(C(F)(F)F)c3)c=2-1,20.9,-5.51,-3.54,-5.68,-3.9,120.0,100.0,,,conventional,PDINN,PEDOT:PSS,chloroform,AP
100751,10.1038/s41560-025-01862-1,CCCCCCC(CCCC)Cc1csc(-c2cc3c4nsnc4c4cc(-c5cc(CC(CCCC)CCCCCC)c(-c6cc7c(-c8cc(F)c(CC(CC)CCCC)s8)c8sccc8c(-c8cc(F)c(CC(CC)CCCC)s8)c7s6)s5)sc4c3s2)c1,CCCCCCCC(CC)Cn1-c(=Cc2cc(F)cc(C(F)(F)F)c2)-c2sc3c(C)c4cc(sc4ccc23)-c2n(CC(CC)CCCCCC)c(=O)/c(=C/c3cc(F)cc(C(F)(F)F)c3)c=2-1,20.4,-5.51,-3.54,-5.68,-3.9,120.0,100.0,,,conventional,PDINN,PEDOT:PSS,chloroform,AP
100755,10.1038/s41563-020-00872-6,CCCCCCc1ccc(-c2ccc(CCCCCC)s2)s1,CCCCC(CC)CC1(CC(CC)CCCC)c2cc3c(cc2-c2sc(-c4ccc(C=C5SC(=S)N(CC)C5=O)c5nsnc45)cc21)C(CC(CC)CCCC)(CC(CC)CCCC)c1cc(-c2ccc(C=C4SC(=S)N(CC)C4=O)c4nsnc24)sc1-3,6.1,-5.0,-3.0,-5.51,-3.88,100.0,,,,inverted,,,,
100757,10.1038/s41563-020-00872-6,CCCCC(CC)c1cc(F)c2sc3c(c2c1)C(=O)c1cc(-c2cc(COC(=O)CCCC(C)CC)c(C(=O)OCCCC(C)CC)s2)sc1C3=O,CCCCC(CC)CC1(CC(CC)CCCC)c2cc3c(cc2-c2sc(-c4ccc(C=C5SC(=S)N(CC)C5=O)c5nsnc45)cc21)C(CC(CC)CCCC)(CC(CC)CCCC)c1cc(-c2ccc(C=C4SC(=S)N(CC)C4=O)c4nsnc24)sc1-3,9.6,-5.24,-3.64,-5.51,-3.88,100.0,,,,inverted,,,,
100758,10.1038/s41563-020-00872-6,CCCCC(CC)c1cc(F)c2sc3c(c2c1)C(=O)c1cc(-c2cc(COC(=O)CCCC(C)CC)c(C(=O)OCCCC(C)CC)s2)sc1C3=O,CCCCCC(CCCCC)N1C(=O)c2ccc3c4ccc5c6c(cc(-c7cc8c9c(ccc%10c%11ccc%12c%13c(ccc(c7c9%10)c%13%11)C(=O)N(C(CCCCC)CCCCC)C%12=O)C(=O)N(C(CCCCC)CCCCC)C8=O)c(c7ccc(c2c37)C1=O)c64)C(=O)N(C(CCCCC)CCCCC)C5=O,5.3,-5.24,-3.64,-6.1,-3.86,100.0,,,,inverted,,,,
100759,10.1038/s41563-020-00872-6,CCCCC(CC)c1cc(F)c2sc3c(c2c1)C(=O)c1cc(-c2cc(COC(=O)CCCC(C)CC)c(C(=O)OCCCC(C)CC)s2)sc1C3=O,CCCCCCc1ccc(C2(c3ccc(CCCCCC)cc3)c3cc4c(cc3-c3sc5cc(/C=C6\C(=O)c7ccc(C)cc7C6=C(C#N)C#N)sc5c32)C(c2ccc(CCCCCC)cc2)(c2ccc(CCCCCC)cc2)c2c-4sc3cc(/C=C4\C(=O)c5ccc(C)cc5C4=C(C#N)C#N)sc23)cc1,7.9,-5.24,-3.64,-5.514,-3.808,100.0,,,,inverted,,,,
100760,10.1038/s41563-020-00872-6,CCCCC(CC)c1cc(F)c2sc3c(c2c1)C(=O)c1cc(-c2cc(COC(=O)CCCC(C)CC)c(C(=O)OCCCC(C)CC)s2)sc1C3=O,CCCCCCc1ccc(C2(c3ccc(CCCCCC)cc3)c3cc4c(cc3-c3sc(-c5sc(/C=C6\C(=O)c7cc(F)c(F)cc7C6=C(C#N)C#N)cc5OCC(CC)CCCC)cc32)C(c2ccc(CCCCCC)cc2)(c2ccc(CCCCCC)cc2)c2cc(-c3scc(/C=C5/C(=O)c6cc(F)c(F)cc6C5=C(C#N)C#N)c3OCC(CC)CCCC)sc2-4)cc1,9.5,-5.24,-3.64,-5.44,-4.19,100.0,,,,inverted,,,,
100761,10.1038/s41563-020-00872-6,CCCCC(CC)Cc1sc(-c2c3cc(-c4ccc(-c5sc(-c6cccs6)c6c5C(=O)c5c(CC(CC)CCCC)sc(CC(CC)CCCC)c5C6=O)s4)sc3c(-c3cc(Cl)c(CC(CC)CCCC)s3)c3ccsc23)cc1Cl,CCCCCCCCCCCC(CC)CN1C(=O)c2cc3c(cc2-c2cc4c(s2)c2c(n4CC(CC)CCCCCCCCCC)C(=O)/C2=C\c2cc(F)cc(C(F)(F)F)c2)/C(=C\c2cc(F)cc(C(F)(F)F)c2)C2=C(S3)C1=C2,15.7,-5.5,-3.6,-5.65,-4.1,100.0,,,,inverted,,,,
100762,10.1038/s41563-020-00872-6,Cc1cc(C)cc(-c2sc(/C=C3\C(=O)c4cccc(c4)C(=O)\C3=C\c3cc4sc5c6sc(-c7cc(C)cc(C)c7)c-6ccc(C)c5c4s3)cc2C)c1,CCCCC(CC)CC1(CC(CC)CCCC)c2cc3c(cc2-c2sc(-c4ccc(C=C5SC(=S)N(CC)C5=O)c5nsnc45)cc21)C(CC(CC)CCCC)(CC(CC)CCCC)c1cc(-c2ccc(C=C4SC(=S)N(CC)C4=O)c4nsnc24)sc1-3,8.4,-5.33,-3.53,-5.51,-3.88,100.0,,,,inverted,,,,
100763,10.1038/s41563-020-00872-6,Cc1cc(C)cc(-c2sc(/C=C3\C(=O)c4cccc(c4)C(=O)\C3=C\c3cc4sc5c6sc(-c7cc(C)cc(C)c7)c-6ccc(C)c5c4s3)cc2C)c1,CCCCCC(CCCCC)N1C(=O)c2ccc3c4ccc5c6c(cc(-c7cc8c9c(ccc%10c%11ccc%12c%13c(ccc(c7c9%10)c%13%11)C(=O)N(C(CCCCC)CCCCC)C%12=O)C(=O)N(C(CCCCC)CCCCC)C8=O)c(c7ccc(c2c37)C1=O)c64)C(=O)N(C(CCCCC)CCCCC)C5=O,4.7,-5.33,-3.53,-6.1,-3.86,100.0,,,,inverted,,,,
100764,10.1038/s41563-020-00872-6,Cc1cc(C)cc(-c2sc(/C=C3\C(=O)c4cccc(c4)C(=O)\C3=C\c3cc4sc5c6sc(-c7cc(C)cc(C)c7)c-6ccc(C)c5c4s3)cc2C)c1,CCCCCCc1ccc(C2(c3ccc(CCCCCC)cc3)c3cc4c(cc3-c3sc5cc(/C=C6\C(=O)c7ccc(C)cc7C6=C(C#N)C#N)sc5c32)C(c2ccc(CCCCCC)cc2)(c2ccc(CCCCCC)cc2)c2c-4sc3cc(/C=C4\C(=O)c5ccc(C)cc5C4=C(C#N)C#N)sc23)cc1,10.4,-5.33,-3.53,-5.514,-3.808,100.0,,,,inverted,,,,
100765,10.1038/s41563-020-00872-6,Cc1cc(C)cc(-c2sc(/C=C3\C(=O)c4cccc(c4)C(=O)\C3=C\c3cc4sc5c6sc(-c7cc(C)cc(C)c7)c-6ccc(C)c5c4s3)cc2C)c1,CCCCCCc1ccc(C2(c3ccc(CCCCCC)cc3)c3cc4c(cc3-c3sc(-c5sc(/C=C6\C(=O)c7cc(F)c(F)cc7C6=C(C#N)C#N)cc5OCC(CC)CCCC)cc32)C(c2ccc(CCCCCC)cc2)(c2ccc(CCCCCC)cc2)c2cc(-c3scc(/C=C5/C(=O)c6cc(F)c(F)cc6C5=C(C#N)C#N)c3OCC(CC)CCCC)sc2-4)cc1,6.0,-5.33,-3.53,-5.44,-4.19,100.0,,,,inverted,,,,
100766,10.1038/s41563-022-01244-y,CCCCCCC(CCCC)Cc1csc(-c2cc3c4nsnc4c4cc(-c5cc(CC(CCCC)CCCCCC)c(-c6cc7c(-c8cc(F)c(CC(CC)CCCC)s8)c8sccc8c(-c8cc(F)c(CC(CC)CCCC)s8)c7s6)s5)sc4c3s2)c1,CCCCCCCC(CC)Cn1-c(=Cc2cc(F)cc(C(F)(F)F)c2)-c2sc3c(C)c4cc(sc4ccc23)-c2n(CC(CC)CCCCCC)c(=O)/c(=C/c3cc(F)cc(C(F)(F)F)c3)c=2-1,17.7,-5.51,-3.54,-5.68,-3.9,120.0,85.0,1:1.2,50 wt% relative to total donor and acceptor mass,conventional,PNDIT-F3N,PEDOT:PSS,chloroform,"1,4-diiodobenzene"
100767,10.1038/s41563-022-01244-y,CCCCCCC(CCCC)Cc1csc(-c2cc3c4nsnc4c4cc(-c5cc(CC(CCCC)CCCCCC)c(-c6cc7c(-c8cc(F)c(CC(CC)CCCC)s8)c8sccc8c(-c8cc(F)c(CC(CC)CCCC)s8)c7s6)s5)sc4c3s2)c1,CCCCCCCC(CC)Cn1-c(=Cc2cc(F)cc(C(F)(F)F)c2)-c2sc3c(C)c4cc(sc4ccc23)-c2n(CC(CC)CCCCCC)c(=O)/c(=C/c3cc(F)cc(C(F)(F)F)c3)c=2-1,17.5,-5.51,-3.54,-5.68,-3.9,120.0,85.0,1:1.2,50 wt% relative to total donor and acceptor mass,conventional,PNDIT-F3N,PEDOT:PSS,chloroform,"1,4-diiodobenzene"
100768,10.1038/s41563-022-01244-y,COC(=O)C(C)(C)c1cc(C)cc(-c2sc3c4sc5cc(/C=C6/C(=O)c7cc(F)cc(c7)C(=O)/C6=C\c6cc(C(C)(C)C(=O)OC)c(-c7cc(C)cc(C(C)(C)C(=O)OC)c7)s6)sc5c4c(C(C)(C)C(=O)OC)ccc2-3)c1,CCCCCCCC(CC)Cn1-c(=Cc2cc(F)cc(C(F)(F)F)c2)-c2sc3c(C)c4cc(sc4ccc23)-c2n(CC(CC)CCCCCC)c(=O)/c(=C/c3cc(F)cc(C(F)(F)F)c3)c=2-1,18.2,-5.56,-3.65,-5.68,-3.9,120.0,85.0,1:1.2,50 wt% relative to total donor and acceptor mass,conventional,PNDIT-F3N,PEDOT:PSS,chloroform,"1,4-diiodobenzene"
100769,10.1038/s41563-022-01244-y,COC(=O)C(C)(C)c1cc(C)cc(-c2sc3c4sc5cc(/C=C6/C(=O)c7cc(F)cc(c7)C(=O)/C6=C\c6cc(C(C)(C)C(=O)OC)c(-c7cc(C)cc(C(C)(C)C(=O)OC)c7)s6)sc5c4c(C(C)(C)C(=O)OC)ccc2-3)c1,CCCCCCCC(CC)Cn1-c(=Cc2cc(F)cc(C(F)(F)F)c2)-c2sc3c(C)c4cc(sc4ccc23)-c2n(CC(CC)CCCCCC)c(=O)/c(=C/c3cc(F)cc(C(F)(F)F)c3)c=2-1,17.9,-5.56,-3.65,-5.68,-3.9,120.0,85.0,1:1.2,50 wt% relative to total donor and acceptor mass,conventional,PNDIT-F3N,PEDOT:PSS,chloroform,"1,4-diiodobenzene"
100774,10.1038/s41563-024-02087-5,COC(=O)C(C)(C)c1cc(C)cc(-c2sc3c4sc5cc(/C=C6/C(=O)c7cc(F)cc(c7)C(=O)/C6=C\c6cc(C(C)(C)C(=O)OC)c(-c7cc(C)cc(C(C)(C)C(=O)OC)c7)s6)sc5c4c(C(C)(C)C(=O)OC)ccc2-3)c1,CCCCCCCC(CC)Cn1-c(=Cc2cc(F)cc(C(F)(F)F)c2)-c2sc3c(C)c4cc(sc4ccc23)-c2n(CC(CC)CCCCCC)c(=O)/c(=C/c3cc(F)cc(C(F)(F)F)c3)c=2-1,18.91,-5.56,-3.65,-5.68,-3.9,110.0,80.0,1:1.2,0.5% v/v,,PNDIT-F3N,2PACz,chloroform,
100783,10.1038/s41565-021-01011-1,Cc1cc(C)cc(-c2sc(/C=C3\C(=O)c4cccc(c4)C(=O)\C3=C\c3cc4sc5c6sc(-c7cc(C)cc(C)c7)c-6ccc(C)c5c4s3)cc2C)c1,CCCCCCc1ccc(C2(c3ccc(CCCCCC)cc3)c3cc4c(cc3-c3sc5cc(C=C6C(=O)c7ccccc7C6=C(C#N)C#N)sc5c32)C(c2ccc(CCCCCC)cc2)(c2ccc(CCCCCC)cc2)c2c-4sc3cc(C=C4C(=O)c5ccccc5C4=C(C#N)C#N)sc23)cc1,10.88,-5.33,-3.53,-5.48,-3.83,,,,,,,,,
100784,10.1038/s41565-021-01011-1,Cc1cc(C)cc(-c2sc(/C=C3\C(=O)c4cccc(c4)C(=O)\C3=C\c3cc4sc5c6sc(-c7cc(C)cc(C)c7)c-6ccc(C)c5c4s3)cc2C)c1,CCCCCCc1ccc(C2(c3ccc(CCCCCC)cc3)c3cc(/C=C4\C(=O)c5ccccc5C4=C(C#N)C#N)sc3-c3sc4c5c(sc4c32)-c2sc(/C=C3\C(=O)c4ccccc4C3=C(C#N)C#N)cc2C5(c2ccc(CCCCCC)cc2)c2ccc(CCCCCC)cc2)cc1,10.66,-5.33,-3.53,-5.452,-3.99,,150.0,10:15,3 vol% DIO,conventional,,,,
100789,10.1038/s41565-021-01011-1,COC(=O)C(C)(C)c1cc(C)cc(-c2sc3c4sc5cc(/C=C6/C(=O)c7cc(F)cc(c7)C(=O)/C6=C\c6cc(C(C)(C)C(=O)OC)c(-c7cc(C)cc(C(C)(C)C(=O)OC)c7)s6)sc5c4c(C(C)(C)C(=O)OC)ccc2-3)c1,CCCCCCCCCCCc1c(/C=C2\C(=O)c3cc(Cl)c(Cl)cc3C2=C(C#N)C#N)sc2c1sc1c3c4nsnc4c4c5sc6c(CCCCCCCCCCC)c(/C=C7\C(=O)c8cc(Cl)c(Cl)cc8C7=C(C#N)C#N)sc6c5n(C[C@H](CCCC)CCCCCC)c4c3n(CC(CCCC)CCCCCC)c21,17.86,-5.56,-3.65,,,,,,,,,,,
100792,10.1038/s41566-024-01574-0,COC(=O)C(C)(C)c1cc(C)cc(-c2sc3c4sc5cc(/C=C6/C(=O)c7cc(F)cc(c7)C(=O)/C6=C\c6cc(C(C)(C)C(=O)OC)c(-c7cc(C)cc(C(C)(C)C(=O)OC)c7)s6)sc5c4c(C(C)(C)C(=O)OC)ccc2-3)c1,CCCCCCCCCCCC(CC)CN1C(=O)c2cc3c(cc2-c2cc4c(s2)c2c(n4CC(CC)CCCCCCCCCC)C(=O)/C2=C\c2cc(F)cc(C(F)(F)F)c2)/C(=C\c2cc(F)cc(C(F)(F)F)c2)C2=C(S3)C1=C2,17.36,-5.56,-3.65,-5.65,-4.1,,130.0,,0.5 vol%,inverted,ZnO/SiOxNy,,,
100793,10.1038/s41566-024-01574-0,COC(=O)C(C)(C)c1cc(C)cc(-c2sc3c4sc5cc(/C=C6/C(=O)c7cc(F)cc(c7)C(=O)/C6=C\c6cc(C(C)(C)C(=O)OC)c(-c7cc(C)cc(C(C)(C)C(=O)OC)c7)s6)sc5c4c(C(C)(C)C(=O)OC)ccc2-3)c1,CCCCCCCCCCCC(CC)CN1C(=O)c2cc3c(cc2-c2cc4c(s2)c2c(n4CC(CC)CCCCCCCCCC)C(=O)/C2=C\c2cc(F)cc(C(F)(F)F)c2)/C(=C\c2cc(F)cc(C(F)(F)F)c2)C2=C(S3)C1=C2,16.42,-5.56,-3.65,-5.65,-4.1,,130.0,,0.5 vol%,inverted,ZnO,,,
100794,10.1038/s41566-024-01574-0,COC(=O)C(C)(C)c1cc(C)cc(-c2sc3c4sc5cc(/C=C6/C(=O)c7cc(F)cc(c7)C(=O)/C6=C\c6cc(C(C)(C)C(=O)OC)c(-c7cc(C)cc(C(C)(C)C(=O)OC)c7)s6)sc5c4c(C(C)(C)C(=O)OC)ccc2-3)c1,CCCCCCCC(CC)Cn1-c(=Cc2cc(F)cc(C(F)(F)F)c2)-c2sc3c(C)c4cc(sc4ccc23)-c2n(CC(CC)CCCCCC)c(=O)/c(=C/c3cc(F)cc(C(F)(F)F)c3)c=2-1,18.55,-5.56,-3.65,-5.68,-3.9,,130.0,1:1.2,0.25 vol%,inverted,ZnO/SiOxNy,,,
100795,10.1038/s41566-024-01574-0,COC(=O)C(C)(C)c1cc(C)cc(-c2sc3c4sc5cc(/C=C6/C(=O)c7cc(F)cc(c7)C(=O)/C6=C\c6cc(C(C)(C)C(=O)OC)c(-c7cc(C)cc(C(C)(C)C(=O)OC)c7)s6)sc5c4c(C(C)(C)C(=O)OC)ccc2-3)c1,CCCCCCCC(CC)Cn1-c(=Cc2cc(F)cc(C(F)(F)F)c2)-c2sc3c(C)c4cc(sc4ccc23)-c2n(CC(CC)CCCCCC)c(=O)/c(=C/c3cc(F)cc(C(F)(F)F)c3)c=2-1,17.71,-5.56,-3.65,-5.68,-3.9,,130.0,1:1.2,0.25 vol%,inverted,ZnO,,,
100796,10.1038/s41566-024-01574-0,COC(=O)C(C)(C)c1cc(C)cc(-c2sc3c4sc5cc(/C=C6/C(=O)c7cc(F)cc(c7)C(=O)/C6=C\c6cc(C(C)(C)C(=O)OC)c(-c7cc(C)cc(C(C)(C)C(=O)OC)c7)s6)sc5c4c(C(C)(C)C(=O)OC)ccc2-3)c1,CCCCCCc1ccc(C2(c3ccc(CCCCCC)cc3)c3cc4c(cc3-c3sc5cc(/C=C6\C(=O)c7cc(F)c(F)cc7C6=C(C#N)C#N)sc5c32)C(c2ccc(CCCCCC)cc2)(c2ccc(CCCCCC)cc2)c2c-4sc3cc(/C=C4\C(=O)c5cc(F)c(F)cc5C4=C(C#N)C#N)sc23)cc1,12.84,-5.56,-3.65,-5.66,-4.14,,130.0,1:1,0.5 vol%,inverted,ZnO/SiOxNy,,,
100797,10.1038/s41566-024-01574-0,COC(=O)C(C)(C)c1cc(C)cc(-c2sc3c4sc5cc(/C=C6/C(=O)c7cc(F)cc(c7)C(=O)/C6=C\c6cc(C(C)(C)C(=O)OC)c(-c7cc(C)cc(C(C)(C)C(=O)OC)c7)s6)sc5c4c(C(C)(C)C(=O)OC)ccc2-3)c1,CCCCCCc1ccc(C2(c3ccc(CCCCCC)cc3)c3cc4c(cc3-c3sc5cc(/C=C6\C(=O)c7cc(F)c(F)cc7C6=C(C#N)C#N)sc5c32)C(c2ccc(CCCCCC)cc2)(c2ccc(CCCCCC)cc2)c2c-4sc3cc(/C=C4\C(=O)c5cc(F)c(F)cc5C4=C(C#N)C#N)sc23)cc1,12.05,-5.56,-3.65,-5.66,-4.14,,130.0,1:1,0.5 vol%,inverted,ZnO,,,
100798,10.1038/s41578-025-00804-3,CCCCCCc1ccc(-c2ccc(CCCCCC)s2)s1,CCCCC(=O)OCC1(c2ccccc2)C2=CC=Cc3cccc4cccc5ccc6ccccc7cccc1c7c6c5c-4c3C2,4.13,-5.0,-3.0,-6.1,-3.9,,,,,,,,,
100800,10.1038/s41578-025-00804-3,Cc1cc(C)cc(-c2sc(/C=C3\C(=O)c4cccc(c4)C(=O)\C3=C\c3cc4sc5c6sc(-c7cc(C)cc(C)c7)c-6ccc(C)c5c4s3)cc2C)c1,CCCCCCc1ccc(C2(c3ccc(CCCCCC)cc3)c3cc4c(cc3-c3sc5cc(C=C6C(=O)c7ccccc7C6=C(C#N)C#N)sc5c32)C(c2ccc(CCCCCC)cc2)(c2ccc(CCCCCC)cc2)c2c-4sc3cc(C=C4C(=O)c5ccccc5C4=C(C#N)C#N)sc23)cc1,9.77,-5.33,-3.53,-5.48,-3.83,,,,,,,,,
100801,10.1038/s41578-025-00804-3,Cc1cc(C)cc(-c2sc(/C=C3\C(=O)c4cccc(c4)C(=O)\C3=C\c3cc4sc5c6sc(-c7cc(C)cc(C)c7)c-6ccc(C)c5c4s3)cc2C)c1,CCCCCCc1ccc(C2(c3ccc(CCCCCC)cc3)c3cc4c(cc3-c3sc5cc(/C=C6\C(=O)c7cc(F)c(F)cc7C6=C(C#N)C#N)sc5c32)C(c2ccc(CCCCCC)cc2)(c2ccc(CCCCCC)cc2)c2c-4sc3cc(/C=C4\C(=O)c5cc(F)c(F)cc5C4=C(C#N)C#N)sc23)cc1,9.49,-5.33,-3.53,-5.66,-4.14,,,,,,,,,
100802,10.1038/s41578-025-00804-3,Cc1cc(C)cc(-c2sc(/C=C3\C(=O)c4cc(Cl)cc(c4)C(=O)\C3=C\c3cc4sc5c6sc(-c7cc(C)cc(C)c7)c-6ccc(C)c5c4s3)cc2C)c1,CCCCCCc1ccc(C2(c3ccc(CCCCCC)cc3)c3cc4c(cc3-c3sc5cc(C=C6C(=O)c7ccccc7C6=C(C#N)C#N)sc5c32)C(c2ccc(CCCCCC)cc2)(c2ccc(CCCCCC)cc2)c2c-4sc3cc(C=C4C(=O)c5ccccc5C4=C(C#N)C#N)sc23)cc1,8.52,-5.63,-3.67,-5.48,-3.83,,,,,,,,,
100803,10.1038/s41578-025-00804-3,Cc1cc(C)cc(-c2sc(/C=C3\C(=O)c4cc(Cl)cc(c4)C(=O)\C3=C\c3cc4sc5c6sc(-c7cc(C)cc(C)c7)c-6ccc(C)c5c4s3)cc2C)c1,CCCCCCc1ccc(C2(c3ccc(CCCCCC)cc3)c3cc4c(cc3-c3sc5cc(/C=C6\C(=O)c7cc(F)c(F)cc7C6=C(C#N)C#N)sc5c32)C(c2ccc(CCCCCC)cc2)(c2ccc(CCCCCC)cc2)c2c-4sc3cc(/C=C4\C(=O)c5cc(F)c(F)cc5C4=C(C#N)C#N)sc23)cc1,13.81,-5.63,-3.67,-5.66,-4.14,,,,,,,,,
100804,10.1038/s41578-025-00804-3,COC(=O)C(C)(C)c1cc(C)cc(-c2sc3c4sc5cc(/C=C6/C(=O)c7cc(F)cc(c7)C(=O)/C6=C\c6cc(C(C)(C)C(=O)OC)c(-c7cc(C)cc(C(C)(C)C(=O)OC)c7)s6)sc5c4c(C(C)(C)C(=O)OC)ccc2-3)c1,CCCCCCc1ccc(C2(c3ccc(CCCCCC)cc3)c3cc4c(cc3-c3sc5cc(C=C6C(=O)c7ccccc7C6=C(C#N)C#N)sc5c32)C(c2ccc(CCCCCC)cc2)(c2ccc(CCCCCC)cc2)c2c-4sc3cc(C=C4C(=O)c5ccccc5C4=C(C#N)C#N)sc23)cc1,5.34,-5.48,-3.64,-5.48,-3.83,,,,,,,,,
100805,10.1038/s41578-025-00804-3,COC(=O)C(C)(C)c1cc(C)cc(-c2sc3c4sc5cc(/C=C6/C(=O)c7cc(F)cc(c7)C(=O)/C6=C\c6cc(C(C)(C)C(=O)OC)c(-c7cc(C)cc(C(C)(C)C(=O)OC)c7)s6)sc5c4c(C(C)(C)C(=O)OC)ccc2-3)c1,CCCCCCc1ccc(C2(c3ccc(CCCCCC)cc3)c3cc4c(cc3-c3sc5cc(/C=C6\C(=O)c7cc(F)c(F)cc7C6=C(C#N)C#N)sc5c32)C(c2ccc(CCCCCC)cc2)(c2ccc(CCCCCC)cc2)c2c-4sc3cc(/C=C4\C(=O)c5cc(F)c(F)cc5C4=C(C#N)C#N)sc23)cc1,12.91,-5.48,-3.64,-5.66,-4.14,,,,,,,,,
100806,10.1038/s41578-025-00804-3,COC(=O)C(C)(C)c1cc(C)cc(-c2sc3c4sc5cc(/C=C6/C(=O)c7cc(F)cc(c7)C(=O)/C6=C\c6cc(C(C)(C)C(=O)OC)c(-c7cc(C)cc(C(C)(C)C(=O)OC)c7)s6)sc5c4c(C(C)(C)C(=O)OC)ccc2-3)c1,CCCCCCc1ccc(C2(c3ccc(CCCCCC)cc3)c3cc4c(cc3-c3sc5cc(/C=C6\C(=O)c7cc(Cl)c(Cl)cc7C6=C(C#N)C#N)sc5c32)C(c2ccc(CCCCCC)cc2)(c2ccc(CCCCCC)cc2)c2c-4sc3cc(/C=C4\C(=O)c5cc(Cl)c(Cl)cc5C4=C(C#N)C#N)sc23)cc1,13.45,-5.48,-3.64,-5.75,-4.09,,,,,,,,,
100807,10.1038/s41578-025-00804-3,COC(=O)C(C)(C)c1cc(C)cc(-c2sc3c4sc5cc(/C=C6/C(=O)c7cc(F)cc(c7)C(=O)/C6=C\c6cc(C(C)(C)C(=O)OC)c(-c7cc(C)cc(C(C)(C)C(=O)OC)c7)s6)sc5c4c(C(C)(C)C(=O)OC)ccc2-3)c1,C=C(CC(=O)O)C(=O)O,9.33,-5.48,-3.64,,,,,,,,,,,
100811,10.1038/s41578-025-00804-3,COC(=O)C(C)(C)c1cc(C)cc(-c2sc3c4sc5cc(/C=C6/C(=O)c7cc(F)cc(c7)C(=O)/C6=C\c6cc(C(C)(C)C(=O)OC)c(-c7cc(C)cc(C(C)(C)C(=O)OC)c7)s6)sc5c4c(C(C)(C)C(=O)OC)ccc2-3)c1,CCCCCCCCCCCc1c(C=C2C(=O)c3ccccc3C2=C(C#N)C#N)sc2c1sc1c3c4nsnc4c4c5sc6c(CCCCCCCCCCC)c(C=C7C(=O)c8ccccc8C7=C(C#N)C#N)sc6c5n(CC(CC)CCCC)c4c3n(CC(CC)CCCC)c21,7.2,-5.48,-3.64,-5.55,-3.87,,,,,,,,,
100812,10.1038/s41578-025-00804-3,COC(=O)C(C)(C)c1cc(C)cc(-c2sc3c4sc5cc(/C=C6/C(=O)c7cc(F)cc(c7)C(=O)/C6=C\c6cc(C(C)(C)C(=O)OC)c(-c7cc(C)cc(C(C)(C)C(=O)OC)c7)s6)sc5c4c(C(C)(C)C(=O)OC)ccc2-3)c1,CCCCCCCCCCCC(CC)CN1C(=O)c2cc3c(cc2-c2cc4c(s2)c2c(n4CC(CC)CCCCCCCCCC)C(=O)/C2=C\c2cc(F)cc(C(F)(F)F)c2)/C(=C\c2cc(F)cc(C(F)(F)F)c2)C2=C(S3)C1=C2,15.7,-5.48,-3.64,-5.65,-4.1,,,,,,,,,
100813,10.1038/s41578-025-00804-3,COC(=O)C(C)(C)c1cc(C)cc(-c2sc3c4sc5cc(/C=C6/C(=O)c7cc(F)cc(c7)C(=O)/C6=C\c6cc(C(C)(C)C(=O)OC)c(-c7cc(C)cc(C(C)(C)C(=O)OC)c7)s6)sc5c4c(C(C)(C)C(=O)OC)ccc2-3)c1,CCCCCCCCCCCc1c(/C=C2\C(=O)c3cc(Cl)c(Cl)cc3C2=C(C#N)C#N)sc2c1sc1c3c4nsnc4c4c5sc6c(CCCCCCCCCCC)c(/C=C7\C(=O)c8cc(Cl)c(Cl)cc8C7=C(C#N)C#N)sc6c5n(CC(CC)CCCC)c4c3n(CC(CC)CCCC)c21,16.5,-5.48,-3.64,-5.72,-4.16,,,,,,,,,
100814,10.1038/s41578-025-00804-3,COC(=O)C(C)(C)c1cc(C)cc(-c2sc3c4sc5cc(/C=C6/C(=O)c7cc(F)cc(c7)C(=O)/C6=C\c6cc(C(C)(C)C(=O)OC)c(-c7cc(C)cc(C(C)(C)C(=O)OC)c7)s6)sc5c4c(C(C)(C)C(=O)OC)ccc2-3)c1,CCCCCCCCCc1c(C=C2C(=O)c3cc(Cl)c(Cl)cc3C2=C(C#N)C#N)sc2c1sc1c3c4nsnc4c4c5sc6c(CCCCCCCCC)c(C=C7C(=O)c8cc(Cl)c(Cl)cc8C7=C(C#N)C#N)sc6c5n(CC(CCCC)CCCCCC)c4c3n(CC(CCCC)CCCCCC)c21,17.8,-5.48,-3.64,-5.665,-4.165,,,,,,,,,
100816,10.1038/s41578-025-00804-3,COC(=O)C(C)(C)c1cc(C)cc(-c2sc3c4sc5cc(/C=C6/C(=O)c7cc(F)cc(c7)C(=O)/C6=C\c6cc(C(C)(C)C(=O)OC)c(-c7cc(C)cc(C(C)(C)C(=O)OC)c7)s6)sc5c4c(C(C)(C)C(=O)OC)ccc2-3)c1,CCCCCCCCCCCc1c(/C=C2\C(=O)c3cc4cc(F)c(F)cc4cc3C2=C(C#N)C#N)sc2c1sc1c3c4nsnc4c4c5sc6c(CCCCCCCCCCC)c(/C=C7\C(=O)c8cc9cc(F)c(F)cc9cc8C7=C(C#N)C#N)sc6c5n(CC(CCCC)CCCCCC)c4c3n(CC(CCCC)CCCCCC)c21,16.2,-5.48,-3.64,-5.58,-3.98,,,,,,,,,
100818,10.1038/s41578-025-00804-3,COC(=O)C(C)(C)c1cc(C)cc(-c2sc3c4sc5cc(/C=C6/C(=O)c7cc(F)cc(c7)C(=O)/C6=C\c6cc(C(C)(C)C(=O)OC)c(-c7cc(C)cc(C(C)(C)C(=O)OC)c7)s6)sc5c4c(C(C)(C)C(=O)OC)ccc2-3)c1,CCCCCCCC(CC)Cn1-c(=Cc2cc(F)cc(C(F)(F)F)c2)-c2sc3c(C)c4cc(sc4ccc23)-c2n(CC(CC)CCCCCC)c(=O)/c(=C/c3cc(F)cc(C(F)(F)F)c3)c=2-1,18.3,-5.48,-3.64,-5.68,-3.9,,,,,,,,,
100822,10.1038/s41578-025-00804-3,COC(=O)C(C)(C)c1cc(C)cc(-c2sc3c4sc5cc(/C=C6/C(=O)c7cc(F)cc(c7)C(=O)/C6=C\c6cc(C(C)(C)C(=O)OC)c(-c7cc(C)cc(C(C)(C)C(=O)OC)c7)s6)sc5c4c(C(C)(C)C(=O)OC)ccc2-3)c1,CCCCCCCCCCCCC(CCCCCCCCCC)Cn1c2c3sc(/C=C4\C(=O)c5ccccc5C4=C(C#N)C#N)c(CCCCCCCCCCC)c3sc2c2c3nsnc3c3c4sc5c(CCCCCCCCCCC)c(/C=C6\C(=O)c7cc(-c8cccs8)ccc7C6=C(C#N)C#N)sc5c4n(CC(CCCCCCCCCC)CCCCCCCCCCCC)c3c21,10.7,-5.48,-3.64,-5.63,-3.72,,,,,,,,,
100823,10.1038/s41578-025-00804-3,COC(=O)C(C)(C)c1cc(C)cc(-c2sc3c4sc5cc(/C=C6/C(=O)c7cc(F)cc(c7)C(=O)/C6=C\c6cc(C(C)(C)C(=O)OC)c(-c7cc(C)cc(C(C)(C)C(=O)OC)c7)s6)sc5c4c(C(C)(C)C(=O)OC)ccc2-3)c1,CCCCCCCCCCCc1c(/C=C2\C(=O)c3c(ccc(C)c3F)C2=C(C#N)C#N)sc2c1sc1c3c4nsnc4c4c5sc6c(CCCCCCCCCCC)c(/C=C7\C(=O)c8c(ccc(-c9ccc(C)s9)c8F)C7=C(C#N)C#N)sc6c5n(C)c4c3n(C)c21,13.7,-5.48,-3.64,,,,,,,,,,,
100824,10.1038/s41578-025-00804-3,COC(=O)C(C)(C)c1cc(C)cc(-c2sc3c4sc5cc(/C=C6/C(=O)c7cc(F)cc(c7)C(=O)/C6=C\c6cc(C(C)(C)C(=O)OC)c(-c7cc(C)cc(C(C)(C)C(=O)OC)c7)s6)sc5c4c(C(C)(C)C(=O)OC)ccc2-3)c1,CCCCCCCCCCCc1c(/C=C2\C(=O)c3c(F)cc(F)cc3C2=C(C#N)C#N)sc2c1sc1c3c4nsnc4c4c5sc6c(CCCCCCCCCCC)c(/C=C7\C(=O)c8c(cc(F)c(-c9cccs9)c8F)C7=C(C#N)C#N)sc6c5n(CC(CCCCCCCC)CCCCCCCCCC)c4c3n(CC(CCCCCCCC)CCCCCCCCCC)c21,15.0,-5.48,-3.64,-5.71,-3.84,,,,,,,,,
100827,10.1038/s41578-025-00804-3,CCCCCCC(CCCC)Cc1csc(-c2cc3c4nsnc4c4cc(-c5cc(CC(CCCC)CCCCCC)c(-c6cc7c(-c8cc(F)c(CC(CC)CCCC)s8)c8sccc8c(-c8cc(F)c(CC(CC)CCCC)s8)c7s6)s5)sc4c3s2)c1,CCCCCCCCCCCC(CC)CN1C(=O)c2cc3c(cc2-c2cc4c(s2)c2c(n4CC(CC)CCCCCCCCCC)C(=O)/C2=C\c2cc(F)cc(C(F)(F)F)c2)/C(=C\c2cc(F)cc(C(F)(F)F)c2)C2=C(S3)C1=C2,18.2,-5.51,-3.54,-5.65,-4.1,,,,,,,,,
100828,10.1038/s41578-025-00804-3,CCCCCCC(CCCC)Cc1csc(-c2cc3c4nsnc4c4cc(-c5cc(CC(CCCC)CCCCCC)c(-c6cc7c(-c8cc(Cl)c(CC(CC)CCCC)s8)c8sccc8c(-c8cc(Cl)c(CC(CC)CCCC)s8)c7s6)s5)sc4c3s2)c1,CCCCCCCCCCCC(CC)CN1C(=O)c2cc3c(cc2-c2cc4c(s2)c2c(n4CC(CC)CCCCCCCCCC)C(=O)/C2=C\c2cc(F)cc(C(F)(F)F)c2)/C(=C\c2cc(F)cc(C(F)(F)F)c2)C2=C(S3)C1=C2,17.07,-5.48,-2.75,-5.65,-4.1,,,,,,,,,
100829,10.1038/s41578-025-00804-3,CCCCCCCCC(CCCCCC)COc1cnc2c(-c3cccs3)cccc2n1,CCCCCCCCCCCC(CC)CN1C(=O)c2cc3c(cc2-c2cc4c(s2)c2c(n4CC(CC)CCCCCCCCCC)C(=O)/C2=C\c2cc(F)cc(C(F)(F)F)c2)/C(=C\c2cc(F)cc(C(F)(F)F)c2)C2=C(S3)C1=C2,5.75,-5.38,-2.82,-5.65,-4.1,,,,,,,,,
100830,10.1038/s41578-025-00804-3,CCCCCCCCC(CCCCCC)COc1cnc2c(-c3scc(F)c3F)cccc2n1,CCCCCCCCCCCC(CC)CN1C(=O)c2cc3c(cc2-c2cc4c(s2)c2c(n4CC(CC)CCCCCCCCCC)C(=O)/C2=C\c2cc(F)cc(C(F)(F)F)c2)/C(=C\c2cc(F)cc(C(F)(F)F)c2)C2=C(S3)C1=C2,0.9,-5.68,-2.92,-5.65,-4.1,,,,,,,,,
100831,10.1038/s41578-025-00804-3,CCCCCCCCC(CCCCCC)COc1cnc2c(-c3cccs3)cc(F)cc2n1,CCCCCCCCCCCC(CC)CN1C(=O)c2cc3c(cc2-c2cc4c(s2)c2c(n4CC(CC)CCCCCCCCCC)C(=O)/C2=C\c2cc(F)cc(C(F)(F)F)c2)/C(=C\c2cc(F)cc(C(F)(F)F)c2)C2=C(S3)C1=C2,10.5,-5.41,-2.87,-5.65,-4.1,,,,,,,,,
100832,10.1038/s41578-025-00804-3,CCOc1cnc2c(-c3ccc(-c4c(F)c(F)c(-c5ccc(-c6c(F)c(F)c(-c7cccs7)c7ncc(OCC)nc67)s5)c5ncc(OCC)nc45)s3)c(F)c(F)cc2n1,CCCCCCCCCCCC(CC)CN1C(=O)c2cc3c(cc2-c2cc4c(s2)c2c(n4CC(CC)CCCCCCCCCC)C(=O)/C2=C\c2cc(F)cc(C(F)(F)F)c2)/C(=C\c2cc(F)cc(C(F)(F)F)c2)C2=C(S3)C1=C2,16.21,-5.54,-2.92,-5.65,-4.1,,,,,,,,,
100857,10.1038/s41893-023-01071-2,COC(=O)C(C)(C)c1cc(C)cc(-c2sc3c4sc5cc(/C=C6/C(=O)c7cc(F)cc(c7)C(=O)/C6=C\c6cc(C(C)(C)C(=O)OC)c(-c7cc(C)cc(C(C)(C)C(=O)OC)c7)s6)sc5c4c(C(C)(C)C(=O)OC)ccc2-3)c1,CCCCCCCCCCCC(CC)CN1C(=O)c2cc3c(cc2-c2cc4c(s2)c2c(n4CC(CC)CCCCCCCCCC)C(=O)/C2=C\c2cc(F)cc(C(F)(F)F)c2)/C(=C\c2cc(F)cc(C(F)(F)F)c2)C2=C(S3)C1=C2,11.6,-5.56,-3.65,-5.65,-4.1,,,7:9,,,,,,
100858,10.1038/s41893-023-01071-2,COC(=O)C(C)(C)c1cc(C)cc(-c2sc3c4sc5cc(/C=C6/C(=O)c7cc(F)cc(c7)C(=O)/C6=C\c6cc(C(C)(C)C(=O)OC)c(-c7cc(C)cc(C(C)(C)C(=O)OC)c7)s6)sc5c4c(C(C)(C)C(=O)OC)ccc2-3)c1,CCCCCCCCCCCC(CC)CN1C(=O)c2cc3c(cc2-c2cc4c(s2)c2c(n4CC(CC)CCCCCCCCCC)C(=O)/C2=C\c2cc(F)cc(C(F)(F)F)c2)/C(=C\c2cc(F)cc(C(F)(F)F)c2)C2=C(S3)C1=C2,13.5,-5.56,-3.65,-5.65,-4.1,,,7:9,,,,,,
100951,10.1039/d1ta03156b,COC(=O)C(C)(C)c1cc(C)cc(-c2sc3c4sc5cc(/C=C6/C(=O)c7cc(F)cc(c7)C(=O)/C6=C\c6cc(C(C)(C)C(=O)OC)c(-c7cc(C)cc(C(C)(C)C(=O)OC)c7)s6)sc5c4c(C(C)(C)C(=O)OC)ccc2-3)c1,COc1ccc(N(c2ccc(OC)cc2)c2ccc3c(c2)C2(c4cc(N(c5ccc(OC)cc5)c5ccc(OC)cc5)ccc4-3)c3cc(N(c4ccc(OC)cc4)c4ccc(OC)cc4)ccc3-c3ccc(N(c4ccc(OC)cc4)c4ccc(OC)cc4)cc32)cc1,14.36,-5.56,-3.65,,,,,,,,,,,
100959,10.1039/d1ta03156b,COC(=O)C(C)(C)c1cc(C)cc(-c2sc3c4sc5cc(/C=C6/C(=O)c7cc(F)cc(c7)C(=O)/C6=C\c6cc(C(C)(C)C(=O)OC)c(-c7cc(C)cc(C(C)(C)C(=O)OC)c7)s6)sc5c4c(C(C)(C)C(=O)OC)ccc2-3)c1,COc1ccc(N(c2ccc(OC)cc2)c2ccc3c(c2)C2(c4cc(N(c5ccc(OC)cc5)c5ccc(OC)cc5)ccc4-3)c3cc(N(c4ccc(OC)cc4)c4ccc(OC)cc4)ccc3-c3ccc(N(c4ccc(OC)cc4)c4ccc(OC)cc4)cc32)cc1,4.32,-5.56,-3.65,,,,,,,,,,,
100963,10.1039/d1ta03156b,COC(=O)C(C)(C)c1cc(C)cc(-c2sc3c4sc5cc(/C=C6/C(=O)c7cc(F)cc(c7)C(=O)/C6=C\c6cc(C(C)(C)C(=O)OC)c(-c7cc(C)cc(C(C)(C)C(=O)OC)c7)s6)sc5c4c(C(C)(C)C(=O)OC)ccc2-3)c1,COc1ccc(N(c2ccc(OC)cc2)c2ccc3c(c2)C2(c4cc(N(c5ccc(OC)cc5)c5ccc(OC)cc5)ccc4-3)c3cc(N(c4ccc(OC)cc4)c4ccc(OC)cc4)ccc3-c3ccc(N(c4ccc(OC)cc4)c4ccc(OC)cc4)cc32)cc1,5.68,-5.56,-3.65,,,,,,,,,,,
100964,10.1039/d1ta03156b,COC(=O)C(C)(C)c1cc(C)cc(-c2sc3c4sc5cc(/C=C6/C(=O)c7cc(F)cc(c7)C(=O)/C6=C\c6cc(C(C)(C)C(=O)OC)c(-c7cc(C)cc(C(C)(C)C(=O)OC)c7)s6)sc5c4c(C(C)(C)C(=O)OC)ccc2-3)c1,COc1ccc(N(c2ccc(OC)cc2)c2ccc3c(c2)C2(c4cc(N(c5ccc(OC)cc5)c5ccc(OC)cc5)ccc4-3)c3cc(N(c4ccc(OC)cc4)c4ccc(OC)cc4)ccc3-c3ccc(N(c4ccc(OC)cc4)c4ccc(OC)cc4)cc32)cc1,6.73,-5.56,-3.65,,,,,,,,,,,
101143,10.1039/d5ra04889c,CCSc1ccc(-c2c3cc(-c4ccc(C5=C6C(=O)N(CC)C(c7cccs7)=C6C(=O)N5CC)s4)sc3c(-c3ccc(SCC)s3)c3cc(-c4ccc(C5=C6C(=O)N(CC)C(c7cccs7)=C6C(=O)N5CC)s4)sc23)s1,CCCCCCc1ccc(C2(c3ccc(CCCCCC)cc3)c3cc4c(cc3-c3sc(-c5sc(/C=C6\C(=O)c7ccccc7C6=C(C#N)C#N)cc5CC(CC)CCCC)cc32)C(c2ccc(CCCCCC)cc2)(c2ccc(CCCCCC)cc2)c2cc(-c3sc(/C=C5\C(=O)c6ccccc6C5=C(C#N)C#N)cc3CC(CC)CCCC)sc2-4)cc1,6.03,-5.28,-3.49,-5.42,-3.82,100.0,,,,inverted,ZnO,MoO3,,
101144,10.1039/d5ra04889c,CCc1ccc(-c2c3cc(-c4cc(CC)c(-c5ccc(-c6sc(/C=C7/SC(=S)N(CC)C7=O)cc6CC)s5)s4)sc3c(-c3ccc(CC)s3)c3cc(-c4cc(CC)c(-c5ccc(-c6sc(/C=C7/SC(=S)N(CC)C7=O)cc6CC)s5)s4)sc23)s1,CCCCCCCCC1(CCCCCCCC)c2cc3c(cc2-c2sc(-c4ccc(/C=C5\SC(=S)N(CC)C5=O)c5nsnc45)cc21)C(CCCCCCCC)(CCCCCCCC)c1cc(-c2ccc(/C=C4\SC(=S)N(CC)C4=O)c4nsnc24)sc1-3,6.36,-5.02,-3.27,-5.52,-3.89,100.0,,,,conventional,BCP,PEDOT:PSS,,
101146,10.1039/d5ra04889c,CCCCCCCCC(CCCCCC)Cn1nc2c(-c3ccc(/C=C(/C#N)C(=O)OCC(CC)CCCC)s3)c(F)c(F)c(-c3ccc(-c4cc5c(-c6ccc(CC(CC)CCCC)s6)c6sc(-c7ccc(-c8c(F)c(F)c(-c9ccc(/C=C(\C#N)C(=O)OCC(CC)CCCC)s9)c9nn(CC(CCCCCC)CCCCCCCC)nc89)s7)cc6c(-c6ccc(CC(CC)CCCC)s6)c5s4)s3)c2n1,CCCCCCC1(CCCCCC)c2cc3c(cc2-c2sc(/C=C4\C(=O)c5ccccc5C4=C(C#N)C#N)cc21)C(CCCCCC)(CCCCCC)c1cc(/C=C2\C(=O)c4ccccc4C2=C(C#N)C#N)sc1-3,9.73,-5.27,-3.45,-5.69,-3.91,100.0,,,,conventional,PDINO,PEDOT:PSS,,
101148,10.1039/d5ra04889c,CCc1ccc(-c2c3cc(-c4cc5c(-c6ccc(CC)s6)c6sc(-c7cc8c(-c9ccc(CC)s9)c9sc(/C=C%10/SC(=S)N(CC)C%10=O)cc9c(-c9ccc(CC)s9)c8s7)cc6c(-c6ccc(CC)s6)c5s4)sc3c(-c3ccc(CC)s3)c3cc(/C=C4\SC(=S)N(CC)C4=O)sc23)s1,CCCCCCc1ccc(C2(c3ccc(CCCCCC)cc3)c3cc4c(cc3-c3sc5cc(/C=C6\C(=O)c7cc(F)c(F)cc7C6=C(C#N)C#N)sc5c32)C(c2ccc(CCCCCC)cc2)(c2ccc(CCCCCC)cc2)c2c-4sc3cc(/C=C4\C(=O)c5cc(F)c(F)cc5C4=C(C#N)C#N)sc23)cc1,11.24,-5.51,-3.34,-5.66,-4.14,100.0,,,,inverted,ZnO,MoO3,,
101357,10.3390/nano13050934,CCCCCCc1ccsc1,CCCCC(=O)OCC1(c2ccccc2)c2cccc3cccc4cccc5cccc6cccc1c6c-5c-4c-3c2,0.55,-5.01,-3.12,-6.1,-3.7,,,,,,,PEDOT:PSS,,
101358,10.3390/nano13050934,CCCCCCc1ccsc1,CCCCC(=O)OCC1(c2ccccc2)c2cccc3cccc4cccc5cccc6cccc1c6c-5c-4c-3c2,2.93,-5.01,-3.12,-6.1,-3.7,,,,,,,PEDOT:PSS,,
101359,10.3390/nano13050934,CCCCCCc1ccsc1,CCCCC(=O)OCC1(c2ccccc2)c2cccc3cccc4cccc5cccc6cccc1c6c-5c-4c-3c2,4.37,-5.01,-3.12,-6.1,-3.7,,,,,,,PEDOT:PSS,,
101360,10.3390/nano13050934,CCCCCCc1ccsc1,CCCCC(=O)OCC1(c2ccccc2)c2cccc3cccc4cccc5cccc6cccc1c6c-5c-4c-3c2,1.74,-5.01,-3.12,-6.1,-3.7,,,,,,,PEDOT:PSS,,
101361,10.3390/nano13050934,CCCCCCc1ccsc1,CCCCC(=O)OCC1(c2ccccc2)c2cccc3cccc4cccc5cccc6cccc1c6c-5c-4c-3c2,2.25,-5.01,-3.12,-6.1,-3.7,,,,,,,PEDOT:PSS,,
101362,10.3390/nano13050934,CCCCCCc1ccsc1,CCCCC(=O)OCC1(c2ccccc2)c2cccc3cccc4cccc5cccc6cccc1c6c-5c-4c-3c2,3.23,-5.01,-3.12,-6.1,-3.7,,,,,,,PEDOT:PSS+Au,,
101363,10.3390/nano13050934,CCCCCCc1ccsc1,CCCCC(=O)OCC1(c2ccccc2)c2cccc3cccc4cccc5cccc6cccc1c6c-5c-4c-3c2,0.0038,-5.01,-3.12,-6.1,-3.7,,,,,,,PEDOT:PSS,,
101364,10.3390/nano13050934,CCCCCCc1ccsc1,CCCCC(=O)OCC1(c2ccccc2)c2cccc3cccc4cccc5cccc6cccc1c6c-5c-4c-3c2,3.56,-5.01,-3.12,-6.1,-3.7,,,,,,,PEDOT:PSS,,
101365,10.3390/nano13050934,CCCCCCc1ccsc1,CCCCC(=O)OCC1(c2ccccc2)c2cccc3cccc4cccc5cccc6cccc1c6c-5c-4c-3c2,3.86,-5.01,-3.12,-6.1,-3.7,,,,,,,PEDOT:PSS,,
101366,10.3390/nano13050934,CCCCCCc1ccsc1,CCCCC(=O)OCC1(c2ccccc2)c2cccc3cccc4cccc5cccc6cccc1c6c-5c-4c-3c2,0.85,-5.01,-3.12,-6.1,-3.7,,,,,,,G-CNT/PEDOT:PSS,,
101367,10.3390/nano13050934,CCCCCCc1ccsc1,CCCCC(=O)OCC1(c2ccccc2)c2cccc3cccc4cccc5cccc6cccc1c6c-5c-4c-3c2,0.77,-5.01,-3.12,-6.1,-3.7,,,,,,,rGO/PEDOT:PSS,,
101368,10.3390/nano13050934,CCCCCCc1ccsc1,CCCCC(=O)OCC1(c2ccccc2)c2cccc3cccc4cccc5cccc6cccc1c6c-5c-4c-3c2,0.89,-5.01,-3.12,-6.1,-3.7,,,,,,,Graphene/PEDOT:PSS,,
101369,10.3390/nano13050934,CCCCCCc1ccsc1,CCCCC(=O)OCC1(c2ccccc2)c2cccc3cccc4cccc5cccc6cccc1c6c-5c-4c-3c2,3.98,-5.01,-3.12,-6.1,-3.7,,,,,,,Graphene/PEDOT:PSS,,
101373,10.3390/nano13050934,CCCCCCc1ccsc1,c12c3c4c5c1c1c6c7c2c2c8c3c3c9c4c4c%10c5c5c1c1c6c6c%11c7c2c2c7c8c3c3c8c9c4c4c9c%10c5c5c1c1c6c6c%11c2c2c7c3c3c8c4c4c9c5c1c1c6c2c3c41,0.38,-5.01,-3.12,,,,,,,,,,o-DCB,
101451,10.3390/polym15112578,CCCCC(CC)Cc1ccc(-c2c3cc(-c4ccc(-c5sc(-c6cccs6)c6c5C(=O)c5c(CC(CC)CCCC)sc(CC(CC)CCCC)c5C6=O)s4)sc3c(-c3ccc(CC(CC)CCCC)s3)c3ccsc23)s1,CCN1C(=O)C(=Cc2cc3sc4c(c3s2)C(CC)(CC)c2cc3c(cc2-4)C(CC)(CC)c2c-3sc3cc(C=C4C(=O)N(CC)C(=S)N(CC)C4=O)sc23)C(=O)N(CC)C1=S,14.7,-5.33,-3.48,-5.81,-3.97,,,,,conventional,PFN,PEDOT:PSS,,
101495,10.3390/su132313087,CCCCCCc1ccsc1,CCCCC(=O)OCC1(c2ccccc2)c2cccc3cccc4cccc5cccc6cccc1c6c-5c-4c-3c2,5.14,-5.01,-3.12,-6.1,-3.7,,,,,,TiOx,PEDOT:PSS,,
101496,10.3390/su132313087,CCCCCCc1ccsc1,CCCCC(=O)OCC1(c2ccccc2)c2cccc3cccc4cccc5cccc6cccc1c6c-5c-4c-3c2,4.95,-5.01,-3.12,-6.1,-3.7,,,,,,PCBM,PEDOT:PSS,,
101497,10.3390/su132313087,CCCCCCc1ccsc1,CCCCC(=O)OCC1(c2ccccc2)c2cccc3cccc4cccc5cccc6cccc1c6c-5c-4c-3c2,4.34,-5.01,-3.12,-6.1,-3.7,,,,,,,PEDOT:PSS,,
101498,10.3390/su132313087,CCCCCCc1ccsc1,CCCCC(=O)OCC1(c2ccccc2)c2cccc3cccc4cccc5cccc6cccc1c6c-5c-4c-3c2,4.84,-5.01,-3.12,-6.1,-3.7,,,,,,ZnO,,,
101499,10.3390/su132313087,CCCCC(CC)COC(=O)c1sc2c(-c3cc4c(OCC(CC)CCCC)c5sccc5c(OCC(CC)CCCC)c4s3)scc2c1F,CCCCC(=O)OCC1(c2ccccc2)c2cccc3cccc4cccc5cccc6cccc1c6c-5c-4c-3c2,5.73,-5.19,-3.43,-6.1,-3.7,,,,,inverted,ZnO,PEDOT:PSS,,
101500,10.3390/su132313087,CCCCC(CC)COC(=O)c1sc2c(-c3cc4c(OCC(CC)CCCC)c5sccc5c(OCC(CC)CCCC)c4s3)scc2c1F,CCCCC(=O)OCC1(c2ccccc2)c2cccc3cccc4cccc5cccc6cccc1c6c-5c-4c-3c2,5.92,-5.19,-3.43,-6.1,-3.7,,,,,inverted,ZnO,MoO3,,
101502,10.3390/su132313087,CCCCC(CC)COC(=O)c1sc2c(-c3cc4c(OCC(CC)CCCC)c5sccc5c(OCC(CC)CCCC)c4s3)scc2c1F,CCCCC(=O)OCC1(c2ccccc2)c2cccc3cccc4cccc5cccc6cccc1c6c-5c-4c-3c2,21.62,-5.19,-3.43,-6.1,-3.7,,,,,,ZnO:Al/i-ZnO,,,
101504,10.3390/su132313087,CCCCC(CC)COC(=O)c1sc2c(-c3cc4c(OCC(CC)CCCC)c5sccc5c(OCC(CC)CCCC)c4s3)scc2c1F,CCCCC(=O)OCC1(c2ccccc2)c2cccc3cccc4cccc5cccc6cccc1c6c-5c-4c-3c2,15.3,-5.19,-3.43,-6.1,-3.7,,,,,,AZO/ZnO,,,
101507,10.3390/su132313087,CCCCC(CC)COC(=O)c1sc2c(-c3cc4c(OCC(CC)CCCC)c5sccc5c(OCC(CC)CCCC)c4s3)scc2c1F,CCCCC(=O)OCC1(c2ccccc2)c2cccc3cccc4cccc5cccc6cccc1c6c-5c-4c-3c2,11.02,-5.19,-3.43,-6.1,-3.7,180.0,,,,,PCBM/ZnO,V2O5,,
101508,10.1002/adma.201401345,CCCCCCCCCCC(CCCCCCCC)Cc1cc(-c2cc(CC(CCCCCCCC)CCCCCCCCCC)c(-c3ccc(-c4c(F)c(F)cc5nsnc45)s3)s2)sc1-c1cccs1,COC(=O)CCCC1(c2ccccc2)C23c4c5ccc6c7cc8c9c%10c(cc%11cc%12c%13c%14c(cc%15c%16ccc-5c2c%16c2c5c%16c%17c(c(c46)c7c9c%17c4c%10c%11c%13c4c%16c%14c%152)C513)C%12)C8,6.8,-5.54,-3.68,-5.9,-3.9,96.0,,,,inverted,ZnO,MoO3,o-DCB,
101520,10.1002/aenm.201301349,CCCCC(CC)CC(=O)c1cc2c(-c3cc4c(-c5ccc(CC(CC)CCCC)s5)c5sccc5c(-c5ccc(CC(CC)CCCC)s5)c4s3)scc2s1,COC(=O)CCCC1(c2ccccc2)C23c4c5c6c7c8c9c(c%10c%11c2c2c%12c4c4c%13c5c5c7c7c8c8c%14c9c%10c9c%10c%11c2c2c%11c%12c4c4c%12c%13c5c5c7c7c8c8c%14c9c9c%10c2c2c%11c4c4c%12c5c7c5c8c9c2c45)C613,2.54,-5.13,-3.27,-6.1,-3.7,118.0,,1.2:1,,,,,,
101521,10.1002/aenm.201301349,CCCCC(CC)CC(=O)c1cc2c(-c3cc4c(-c5ccc(CC(CC)CCCC)s5)c5sccc5c(-c5ccc(CC(CC)CCCC)s5)c4s3)scc2s1,COC(=O)CCCC1(c2ccccc2)C23c4c5c6c7c8c9c(c%10c%11c2c2c%12c4c4c%13c5c5c7c7c8c8c%14c9c%10c9c%10c%11c2c2c%11c%12c4c4c%12c%13c5c5c7c7c8c8c%14c9c9c%10c2c2c%11c4c4c%12c5c7c5c8c9c2c45)C613,2.76,-5.13,-3.27,-6.1,-3.7,101.0,,1:1,,,,,,
101522,10.1002/aenm.201301349,CCCCC(CC)CC(=O)c1cc2c(-c3cc4c(-c5ccc(CC(CC)CCCC)s5)c5sccc5c(-c5ccc(CC(CC)CCCC)s5)c4s3)scc2s1,COC(=O)CCCC1(c2ccccc2)C23c4c5c6c7c8c9c(c%10c%11c2c2c%12c4c4c%13c5c5c7c7c8c8c%14c9c%10c9c%10c%11c2c2c%11c%12c4c4c%12c%13c5c5c7c7c8c8c%14c9c9c%10c2c2c%11c4c4c%12c5c7c5c8c9c2c45)C613,4.31,-5.13,-3.27,-6.1,-3.7,130.0,,1:1.5,,,,,,
101523,10.1002/aenm.201301349,CCCCC(CC)CC(=O)c1cc2c(-c3cc4c(-c5ccc(CC(CC)CCCC)s5)c5sccc5c(-c5ccc(CC(CC)CCCC)s5)c4s3)scc2s1,COC(=O)CCCC1(c2ccccc2)C23c4c5c6c7c8c9c(c%10c%11c2c2c%12c4c4c%13c5c5c7c7c8c8c%14c9c%10c9c%10c%11c2c2c%11c%12c4c4c%12c%13c5c5c7c7c8c8c%14c9c9c%10c2c2c%11c4c4c%12c5c7c5c8c9c2c45)C613,4.49,-5.13,-3.27,-6.1,-3.7,119.0,,1:1.5,,,,,,
101524,10.1002/aenm.201301349,CCCCC(CC)CC(=O)c1cc2c(-c3cc4c(-c5ccc(CC(CC)CCCC)s5)c5sccc5c(-c5ccc(CC(CC)CCCC)s5)c4s3)scc2s1,COC(=O)CCCC1(c2ccccc2)C23c4c5c6c7c8c9c(c%10c%11c2c2c%12c4c4c%13c5c5c7c7c8c8c%14c9c%10c9c%10c%11c2c2c%11c%12c4c4c%12c%13c5c5c7c7c8c8c%14c9c9c%10c2c2c%11c4c4c%12c5c7c5c8c9c2c45)C613,4.43,-5.13,-3.27,-6.1,-3.7,115.0,110.0,1:1.5,,,,,,
101525,10.1002/aenm.201301349,CCCCC(CC)CC(=O)c1cc2c(-c3cc4c(-c5ccc(CC(CC)CCCC)s5)c5sccc5c(-c5ccc(CC(CC)CCCC)s5)c4s3)scc2s1,COC(=O)CCCC1(c2ccccc2)C23c4c5c6c7c8c9c(c%10c%11c2c2c%12c4c4c%13c5c5c7c7c8c8c%14c9c%10c9c%10c%11c2c2c%11c%12c4c4c%12c%13c5c5c7c7c8c8c%14c9c9c%10c2c2c%11c4c4c%12c5c7c5c8c9c2c45)C613,3.88,-5.13,-3.27,-6.1,-3.7,102.0,,1:1.5,,,,,,
101526,10.1002/aenm.201301349,CCCCC(CC)CC(=O)c1cc2c(-c3cc4c(-c5ccc(CC(CC)CCCC)s5)c5sccc5c(-c5ccc(CC(CC)CCCC)s5)c4s3)scc2s1,COC(=O)CCCC1(c2ccccc2)C23c4c5c6c7c8c9c(c%10c%11c2c2c%12c4c4c%13c5c5c7c7c8c8c%14c9c%10c9c%10c%11c2c2c%11c%12c4c4c%12c%13c5c5c7c7c8c8c%14c9c9c%10c2c2c%11c4c4c%12c5c7c5c8c9c2c45)C613,2.73,-5.13,-3.27,-6.1,-3.7,88.0,,1:1.5,,,,,,
101527,10.1002/aenm.201301349,CCCCC(CC)CC(=O)c1cc2c(-c3cc4c(-c5ccc(CC(CC)CCCC)s5)c5sccc5c(-c5ccc(CC(CC)CCCC)s5)c4s3)scc2s1,COC(=O)CCCC1(c2ccccc2)C23c4c5c6c7c8c9c(c%10c%11c2c2c%12c4c4c%13c5c5c7c7c8c8c%14c9c%10c9c%10c%11c2c2c%11c%12c4c4c%12c%13c5c5c7c7c8c8c%14c9c9c%10c2c2c%11c4c4c%12c5c7c5c8c9c2c45)C613,4.19,-5.13,-3.27,-6.1,-3.7,138.0,,1:2,,,,,,
101528,10.1002/aenm.201301349,CCCCC(CC)CC(=O)c1cc2c(-c3cc4c(-c5ccc(CC(CC)CCCC)s5)c5sccc5c(-c5ccc(CC(CC)CCCC)s5)c4s3)scc2s1,COC(=O)CCCC1(c2ccccc2)C23c4c5c6c7c8c9c(c%10c%11c2c2c%12c4c4c%13c5c5c7c7c8c8c%14c9c%10c9c%10c%11c2c2c%11c%12c4c4c%12c%13c5c5c7c7c8c8c%14c9c9c%10c2c2c%11c4c4c%12c5c7c5c8c9c2c45)C613,5.48,-5.13,-3.27,-6.1,-3.7,129.0,,97:33,,,,,,
101529,10.1002/aenm.201301349,CCCCC(CC)CC(=O)c1cc2c(-c3cc4c(-c5ccc(CC(CC)CCCC)s5)c5sccc5c(-c5ccc(CC(CC)CCCC)s5)c4s3)scc2s1,COC(=O)CCCC1(c2ccccc2)C23c4c5c6c7c8c9c(c%10c%11c2c2c%12c4c4c%13c5c5c7c7c8c8c%14c9c%10c9c%10c%11c2c2c%11c%12c4c4c%12c%13c5c5c7c7c8c8c%14c9c9c%10c2c2c%11c4c4c%12c5c7c5c8c9c2c45)C613,6.45,-5.13,-3.27,-6.1,-3.7,117.0,,1.2:1,,,,,,
101530,10.1002/aenm.201301349,CCCCC(CC)CC(=O)c1cc2c(-c3cc4c(-c5ccc(CC(CC)CCCC)s5)c5sccc5c(-c5ccc(CC(CC)CCCC)s5)c4s3)scc2s1,COC(=O)CCCC1(c2ccccc2)C23c4c5c6c7c8c9c(c%10c%11c2c2c%12c4c4c%13c5c5c7c7c8c8c%14c9c%10c9c%10c%11c2c2c%11c%12c4c4c%12c%13c5c5c7c7c8c8c%14c9c9c%10c2c2c%11c4c4c%12c5c7c5c8c9c2c45)C613,5.62,-5.13,-3.27,-6.1,-3.7,102.0,,,,,,,,
101531,10.1002/aenm.201301349,CCCCC(CC)CC(=O)c1cc2c(-c3cc4c(-c5ccc(CC(CC)CCCC)s5)c5sccc5c(-c5ccc(CC(CC)CCCC)s5)c4s3)scc2s1,COC(=O)CCCC1(c2ccccc2)C23c4c5c6c7c8c9c(c%10c%11c2c2c%12c4c4c%13c5c5c7c7c8c8c%14c9c%10c9c%10c%11c2c2c%11c%12c4c4c%12c%13c5c5c7c7c8c8c%14c9c9c%10c2c2c%11c4c4c%12c5c7c5c8c9c2c45)C613,5.3,-5.13,-3.27,-6.1,-3.7,83.0,,52:33,,,,,,
101532,10.1002/aenm.201301349,CCCCC(CC)CC(=O)c1cc2c(-c3cc4c(-c5ccc(CC(CC)CCCC)s5)c5sccc5c(-c5ccc(CC(CC)CCCC)s5)c4s3)scc2s1,COC(=O)CCCC1(c2ccccc2)C23c4c5c6c7c8c9c(c%10c%11c2c2c%12c4c4c%13c5c5c7c7c8c8c%14c9c%10c9c%10c%11c2c2c%11c%12c4c4c%12c%13c5c5c7c7c8c8c%14c9c9c%10c2c2c%11c4c4c%12c5c7c5c8c9c2c45)C613,5.41,-5.13,-3.27,-6.1,-3.7,107.0,,82:25,,,,,,
101533,10.1002/aenm.201301349,CCCCC(CC)CC(=O)c1cc2c(-c3cc4c(-c5ccc(CC(CC)CCCC)s5)c5sccc5c(-c5ccc(CC(CC)CCCC)s5)c4s3)scc2s1,COC(=O)CCCC1(c2ccccc2)C23c4c5c6c7c8c9c(c%10c%11c2c2c%12c4c4c%13c5c5c7c7c8c8c%14c9c%10c9c%10c%11c2c2c%11c%12c4c4c%12c%13c5c5c7c7c8c8c%14c9c9c%10c2c2c%11c4c4c%12c5c7c5c8c9c2c45)C613,5.63,-5.13,-3.27,-6.1,-3.7,95.0,,,,,,,,
101534,10.1002/aenm.201301349,CCCCC(CC)CC(=O)c1cc2c(-c3cc4c(-c5ccc(CC(CC)CCCC)s5)c5sccc5c(-c5ccc(CC(CC)CCCC)s5)c4s3)scc2s1,COC(=O)CCCC1(c2ccccc2)C23c4c5c6c7c8c9c(c%10c%11c2c2c%12c4c4c%13c5c5c7c7c8c8c%14c9c%10c9c%10c%11c2c2c%11c%12c4c4c%12c%13c5c5c7c7c8c8c%14c9c9c%10c2c2c%11c4c4c%12c5c7c5c8c9c2c45)C613,4.14,-5.13,-3.27,-6.1,-3.7,74.0,,,,,,,,
101535,10.1002/aenm.201301349,CCCCC(CC)CC(=O)c1cc2c(-c3cc4c(-c5ccc(CC(CC)CCCC)s5)c5sccc5c(-c5ccc(CC(CC)CCCC)s5)c4s3)scc2s1,COC(=O)CCCC1(c2ccccc2)C23c4c5c6c7c8c9c(c%10c%11c2c2c%12c4c4c%13c5c5c7c7c8c8c%14c9c%10c9c%10c%11c2c2c%11c%12c4c4c%12c%13c5c5c7c7c8c8c%14c9c9c%10c2c2c%11c4c4c%12c5c7c5c8c9c2c45)C613,3.43,-5.13,-3.27,-6.1,-3.7,62.0,,,,,,,,
101536,10.1002/aenm.201301349,CCCCC(CC)CC(=O)c1cc2c(-c3cc4c(-c5ccc(CC(CC)CCCC)s5)c5sccc5c(-c5ccc(CC(CC)CCCC)s5)c4s3)scc2s1,COC(=O)CCCC1(c2ccccc2)C23c4c5c6c7c8c9c(c%10c%11c2c2c%12c4c4c%13c5c5c7c7c8c8c%14c9c%10c9c%10c%11c2c2c%11c%12c4c4c%12c%13c5c5c7c7c8c8c%14c9c9c%10c2c2c%11c4c4c%12c5c7c5c8c9c2c45)C613,6.52,-5.13,-3.27,-6.1,-3.7,112.0,70.0,82:33,,,,,,
