Repository: JiYiqaq/PCE-KA-GNN

# Data directory

- `raw/Active_Database.csv` is the immutable source dataset bundled under CC BY 4.0. Do not overwrite it with processed data.
- `processed/` is created and populated by the training pipeline. Generated `.pt` and `.pth` caches are intentionally ignored by Git because they can exceed GitHub's normal single-file limit.

See `../DATA_LICENSE.md` for provenance, license and checksum information.

File: data/processed/device_records.csv (part 183 of 250)
record_id,doi,donor_smiles,acceptor_smiles,pce,homo_d,lumo_d,homo_a,lumo_a,active_layer_thickness,annealing_temp,d_a_ratio,additive_ratio,device_type,etl_canonical,htl_canonical,solvent_canonical,additive_canonical
101537,10.1002/aenm.201301349,CCCCC(CC)CC(=O)c1cc2c(-c3cc4c(-c5ccc(CC(CC)CCCC)s5)c5sccc5c(-c5ccc(CC(CC)CCCC)s5)c4s3)scc2s1,COC(=O)CCCC1(c2ccccc2)C23c4c5c6c7c8c9c(c%10c%11c2c2c%12c4c4c%13c5c5c7c7c8c8c%14c9c%10c9c%10c%11c2c2c%11c%12c4c4c%12c%13c5c5c7c7c8c8c%14c9c9c%10c2c2c%11c4c4c%12c5c7c5c8c9c2c45)C613,6.77,-5.13,-3.27,-6.1,-3.7,110.0,90.0,82:33,,,,,,
101538,10.1002/aenm.201301349,CCCCC(CC)CC(=O)c1cc2c(-c3cc4c(-c5ccc(CC(CC)CCCC)s5)c5sccc5c(-c5ccc(CC(CC)CCCC)s5)c4s3)scc2s1,COC(=O)CCCC1(c2ccccc2)C23c4c5c6c7c8c9c(c%10c%11c2c2c%12c4c4c%13c5c5c7c7c8c8c%14c9c%10c9c%10c%11c2c2c%11c%12c4c4c%12c%13c5c5c7c7c8c8c%14c9c9c%10c2c2c%11c4c4c%12c5c7c5c8c9c2c45)C613,7.13,-5.13,-3.27,-6.1,-3.7,111.0,110.0,82:33,,,,,,
101539,10.1002/aenm.202302096,CCCCC(CC)Cc1ccc(-c2c3cc(-c4ccc(-c5sc(-c6cccs6)c6c5C(=O)c5c(CC(CC)CCCC)sc(CC(CC)CCCC)c5C6=O)s4)sc3c(-c3ccc(CC(CC)CCCC)s3)c3ccsc23)s1,CCCCCCCCC(CCCCCC)CN1C(=O)c2ccc3c4c(c(-c5cccs5)cc(c24)C1=O)C(=O)N(CC(CCCCCC)CCCCCCCC)C3=O,4.07,-5.33,-3.48,,,,,,,inverted,ZnO,MoO3,chloroform,
101540,10.1002/aenm.202302096,COC(=O)C(C)(C)c1cc(C)cc(-c2sc3c4sc5cc(/C=C6/C(=O)c7cc(F)cc(c7)C(=O)/C6=C\c6cc(C(C)(C)C(=O)OC)c(-c7cc(C)cc(C(C)(C)C(=O)OC)c7)s6)sc5c4c(C(C)(C)C(=O)OC)ccc2-3)c1,CCCCCCCCC(CCCCCC)CN1C(=O)c2ccc3c4c(c(-c5cccs5)cc(c24)C1=O)C(=O)N(CC(CCCCCC)CCCCCCCC)C3=O,4.46,-5.56,-3.65,,,,,,,inverted,ZnO,MoO3,chloroform,
101541,10.1002/aenm.202302096,CCOC(=O)c1ccsc1-c1cc2c(-c3cc(F)c(CC)s3)c3sc(-c4cc(C(=O)OCC)c(-c5cc6c(-c7cc(F)c(CC)s7)c7sc(-c8cc(C(=O)OCC)c(-c9cc%10c(-c%11cc(F)c(CC)s%11)c%11sccc%11c(-c%11cc(F)c(CC)s%11)c%10s9)s8)cc7c(-c7cc(F)c(CC)s7)c6s5)s4)cc3c(-c3cc(F)c(CC)s3)c2s1,CCCCCCCCC(CCCCCC)CN1C(=O)c2ccc3c4c(c(-c5cccs5)cc(c24)C1=O)C(=O)N(CC(CCCCCC)CCCCCCCC)C3=O,5.14,-5.59,-3.67,,,,,,,inverted,ZnO,MoO3,chloroform,
101559,10.1002/marc.202400637,COC(=O)C(C)(C)c1cc(C)cc(-c2sc3c4sc5cc(/C=C6/C(=O)c7cc(F)cc(c7)C(=O)/C6=C\c6cc(C(C)(C)C(=O)OC)c(-c7cc(C)cc(C(C)(C)C(=O)OC)c7)s6)sc5c4c(C(C)(C)C(=O)OC)ccc2-3)c1,CCCCCCCCCCCc1c(/C=C2\C(=O)c3cc(Cl)c(Cl)cc3C2=C(C#N)C#N)sc2c1sc1c3c4nsnc4c4c5sc6c(CCCCCCCCCCC)c(/C=C7\C(=O)c8cc(Cl)c(Cl)cc8C7=C(C#N)C#N)sc6c5n(CC(CC)CCCC)c4c3n(CC(CC)CCCC)c21,15.1,-5.56,-3.65,-5.72,-4.16,,,,,,,,,
101560,10.1002/marc.202400637,CCCCC(CC)Cc1sc(-c2c3cc(-c4ccc(CCCCCCCCCCc5ccc(-c6cc7c(-c8cc(F)c(CC(CC)CCCC)s8)c8sc(-c9ccc(-c%10sc(-c%11cccs%11)c%11c%10C(=O)c%10c(CC(CC)CCCC)sc(CC(CC)CCCC)c%10C%11=O)s9)cc8c(-c8cc(F)c(CC(CC)CCCC)s8)c7s6)s5)s4)sc3c(-c3cc(F)c(CC(CC)CCCC)s3)c3ccsc23)cc1F,CCCCCCCCCCCc1c(/C=C2\C(=O)c3cc(Cl)c(Cl)cc3C2=C(C#N)C#N)sc2c1sc1c3c4nsnc4c4c5sc6c(CCCCCCCCCCC)c(/C=C7\C(=O)c8cc(Cl)c(Cl)cc8C7=C(C#N)C#N)sc6c5n(CC(CC)CCCC)c4c3n(CC(CC)CCCC)c21,17.0,-5.52,-3.44,-5.72,-4.16,,,,,,,,,
101561,10.1002/marc.202400637,COC(=O)C(C)(C)c1cc(C)cc(-c2sc3c4sc5cc(/C=C6/C(=O)c7cc(F)cc(c7)C(=O)/C6=C\c6cc(C(C)(C)C(=O)OC)c(-c7cc(C)cc(C(C)(C)C(=O)OC)c7)s6)sc5c4c(C(C)(C)C(=O)OC)ccc2-3)c1,CCCCCCCCCc1c(C=C2C(=O)c3cc(Cl)c(Cl)cc3C2=C(C#N)C#N)sc2c1sc1c3c4nsnc4c4c5sc6c(CCCCCCCCC)c(C=C7C(=O)c8cc(Cl)c(Cl)cc8C7=C(C#N)C#N)sc6c5n(CC(CCCC)CCCCCC)c4c3n(CC(CCCC)CCCCCC)c21,15.64,-5.56,-3.65,-5.665,-4.165,,,,,,,,,
101563,10.1002/marc.202400637,COC(=O)C(C)(C)c1cc(C)cc(-c2sc3c4sc5cc(/C=C6/C(=O)c7cc(F)cc(c7)C(=O)/C6=C\c6cc(C(C)(C)C(=O)OC)c(-c7cc(C)cc(C(C)(C)C(=O)OC)c7)s6)sc5c4c(C(C)(C)C(=O)OC)ccc2-3)c1,CCCCCCCCCCCc1c(/C=C2\C(=O)c3cc(Cl)c(Cl)cc3C2=C(C#N)C#N)sc2c1sc1c3c4nsnc4c4c5sc6c(CCCCCCCCCCC)c(/C=C7\C(=O)c8cc(Cl)c(Cl)cc8C7=C(C#N)C#N)sc6c5n(CC(CC)CCCC)c4c3n(CC(CC)CCCC)c21,15.47,-5.56,-3.65,-5.72,-4.16,,,,,,,,,
101565,10.1002/marc.202400637,COC(=O)C(C)(C)c1cc(C)cc(-c2sc3c4sc5cc(/C=C6/C(=O)c7cc(F)cc(c7)C(=O)/C6=C\c6cc(C(C)(C)C(=O)OC)c(-c7cc(C)cc(C(C)(C)C(=O)OC)c7)s6)sc5c4c(C(C)(C)C(=O)OC)ccc2-3)c1,CCCCCCC(CCCC)Cc1c(/C=C2\C(=O)c3cc(F)c(F)cc3C2=C(C#N)C#N)sc2c1SC1c3c(c4c(c5nsnc35)c3sc5c(CC(CCCC)CCCCCC)c(/C=C6\C(=O)c7cc(F)c(F)cc7C6=C(C#N)C#N)sc5c3n4CC(CC)CCCC)N(CC(CC)CCCC)C21,17.79,-5.56,-3.65,-5.68,-3.9,,,,,,,,,
101577,10.1002/marc.202400637,CCCCC(CC)Cc1sc(-c2c3ccsc3c(-c3cc(Cl)c(CC(CC)CCCC)s3)c3sc(-c4ccc(-c5sc(-c6cccs6)c6c5C(=O)c5c(CC(CC)CCCC)sc(CC(CC)CCCC)c5C6=O)s4)cc23)cc1Cl,CCCCCCC(CCCC)Cc1c(/C=C2\C(=O)c3cc(F)c(F)cc3C2=C(C#N)C#N)sc2c1SC1c3c(c4c(c5nsnc35)c3sc5c(CC(CCCC)CCCCCC)c(/C=C6\C(=O)c7cc(F)c(F)cc7C6=C(C#N)C#N)sc5c3n4CC(CC)CCCC)N(CC(CC)CCCC)C21,16.01,-5.575,-3.67,-5.68,-3.9,,,,,,,,,
101578,10.1002/marc.202400637,CCCCC(CC)Cc1sc(-c2c3cc(-c4ccc(-c5sc(-c6ccc(-c7cc8c(-c9cc(Cl)c(CC(CC)CCCC)s9)c9sc(-c%10c(F)c(F)cc%11nc(OCCCCCCOC(=O)Cn%12cc(C)c(=O)[nH]c%12=O)cnc%10%11)cc9c(-c9cc(Cl)c(CC(CC)CCCC)s9)c8s7)s6)c6c5C(=O)c5c(CC(CC)CCCC)sc(CC(CC)CCCC)c5C6=O)s4)sc3c(-c3cc(Cl)c(CC(CC)CCCC)s3)c3ccsc23)cc1Cl,CCCCCCC(CCCC)Cc1c(/C=C2\C(=O)c3cc(F)c(F)cc3C2=C(C#N)C#N)sc2c1SC1c3c(c4c(c5nsnc35)c3sc5c(CC(CCCC)CCCCCC)c(/C=C6\C(=O)c7cc(F)c(F)cc7C6=C(C#N)C#N)sc5c3n4CC(CC)CCCC)N(CC(CC)CCCC)C21,15.39,,,-5.68,-3.9,,,,,,,,,
101579,10.1002/marc.202400637,CCCCC(CC)Cc1sc(-c2c3cc(-c4ccc(-c5sc(-c6ccc(-c7cc8c(-c9cc(Cl)c(CC(CC)CCCC)s9)c9sc(-c%10c(F)c(F)cc%11nc(OCCCCCCOC(=O)Cn%12cc(C)c(=O)[nH]c%12=O)cnc%10%11)cc9c(-c9cc(Cl)c(CC(CC)CCCC)s9)c8s7)s6)c6c5C(=O)c5c(CC(CC)CCCC)sc(CC(CC)CCCC)c5C6=O)s4)sc3c(-c3cc(Cl)c(CC(CC)CCCC)s3)c3ccsc23)cc1Cl,CCCCCCC(CCCC)Cc1c(/C=C2\C(=O)c3cc(F)c(F)cc3C2=C(C#N)C#N)sc2c1SC1c3c(c4c(c5nsnc35)c3sc5c(CC(CCCC)CCCCCC)c(/C=C6\C(=O)c7cc(F)c(F)cc7C6=C(C#N)C#N)sc5c3n4CC(CC)CCCC)N(CC(CC)CCCC)C21,17.05,,,-5.68,-3.9,,,,,,,,,
101580,10.1002/marc.202400637,CCCCC(CC)Cc1ccc(-c2c3cc(-c4ccc(-c5sc(-c6cccs6)c6c5C(=O)c5c(CC(CC)CCCC)sc(CC(CC)CCCC)c5C6=O)s4)sc3c(-c3ccc(CC(CC)CCCC)s3)c3ccsc23)s1,CCCCCCCCCCCc1c(/C=C2\C(=O)c3ccccc3C2=C(C#N)C#N)sc2c1sc1c3c4nsnc4c4c5sc6c(CCCCCCCCCCC)c(/C=C7\C(=O)c8ccccc8C7=C(C#N)C#N)sc6c5n(CC(CC)CCCC)c4c3n(CC(CC)CCCC)c21,7.02,-5.33,-3.48,-5.68,-4.28,,,,,,,,,
101581,10.1002/marc.202400637,CCCCC(CC)Cc1ccc(-c2c3cc(-c4ccc(-c5sc(-c6cccs6)c6c5C(=O)c5c(CC(CC)CCCC)sc(CC(CC)CCCC)c5C6=O)s4)sc3c(-c3ccc(CC(CC)CCCC)s3)c3ccsc23)s1,CCCCCCCCCCCc1c(/C=C2\C(=O)c3ccccc3C2=C(C#N)C#N)sc2c1sc1c3c4nsnc4c4c5sc6c(CCCCCCCCCCC)c(/C=C7\C(=O)c8cc(-c9cc%10c(-c%11ccc(CC(CC)CCCC)s%11)c%11sccc%11c(-c%11ccc(CC(CC)CCCC)s%11)c%10s9)ccc8C7=C(C#N)C#N)sc6c5n(CC(CCCC)CCCCCC)c4c3n(CC(CCCC)CCCCCC)c21,8.81,-5.33,-3.48,-5.6,-4.15,,,,,,,,,
101582,10.1002/marc.202400637,CCCCC(CC)Cc1ccc(-c2c3cc(-c4ccc(-c5sc(-c6cccs6)c6c5C(=O)c5c(CC(CC)CCCC)sc(CC(CC)CCCC)c5C6=O)s4)sc3c(-c3ccc(CC(CC)CCCC)s3)c3ccsc23)s1,CCCCCCCCCCCc1c(/C=C2\C(=O)c3ccccc3C2=C(C#N)C#N)sc2c1sc1c3c4nsnc4c4c5sc6c(CCCCCCCCCCC)c(/C=C7\C(=O)c8cc(-c9cc%10c(-c%11cc(F)c(CC(CC)CCCC)s%11)c%11sccc%11c(-c%11cc(F)c(CC(CC)CCCC)s%11)c%10s9)ccc8C7=C(C#N)C#N)sc6c5n(CC(CCCC)CCCCCC)c4c3n(CC(CCCC)CCCCCC)c21,9.83,-5.33,-3.48,-5.61,-4.16,,,,,,,,,
101583,10.1002/marc.202400637,CCCCC(CC)Cc1ccc(-c2c3cc(-c4ccc(-c5sc(-c6cccs6)c6c5C(=O)c5c(CC(CC)CCCC)sc(CC(CC)CCCC)c5C6=O)s4)sc3c(-c3ccc(CC(CC)CCCC)s3)c3ccsc23)s1,CCCCCCCCCCCc1c(/C=C2\C(=O)c3ccccc3C2=C(C#N)C#N)sc2c1sc1c3c4nsnc4c4c5sc6c(CCCCCCCCCCC)c(/C=C7\C(=O)c8cc(-c9cc%10c(-c%11cc(Cl)c(CC(CC)CCCC)s%11)c%11sccc%11c(-c%11cc(Cl)c(CC(CC)CCCC)s%11)c%10s9)ccc8C7=C(C#N)C#N)sc6c5n(CC(CCCC)CCCCCC)c4c3n(CC(CCCC)CCCCCC)c21,11.12,-5.33,-3.48,-5.62,-4.18,,,,,,,,,
101588,10.1002/marc.202400637,CCCCC(CC)Cc1ccc(-c2c3cc(-c4ccc(-c5sc(-c6cccs6)c6c5C(=O)c5c(CC(CC)CCCC)sc(CC(CC)CCCC)c5C6=O)s4)sc3c(-c3ccc(CC(CC)CCCC)s3)c3ccsc23)s1,CCCCCCCCCCCc1c(/C=C2\C(=O)c3ccccc3C2=C(C#N)C#N)sc2c1sc1c3c4nsnc4c4c5sc6c(CCCCCCCCCCC)c(/C=C7\C(=O)c8cc(-c9cccs9)ccc8C7=C(C#N)C#N)sc6c5n(CC(CCCCCCCC)CCCCCCCCCC)c4c3n(CC(CCCCCCCC)CCCCCCCCCC)c21,13.01,-5.33,-3.48,-5.88,-4.28,,,,,,,,,
101591,10.1002/marc.202400637,CCCCC(CC)Cc1ccc(-c2c3cc(-c4ccc(-c5sc(-c6cccs6)c6c5C(=O)c5c(CC(CC)CCCC)sc(CC(CC)CCCC)c5C6=O)s4)sc3c(-c3ccc(CC(CC)CCCC)s3)c3ccsc23)s1,CCCCCCCCCCCc1c(/C=C2\C(=O)c3ccccc3C2=C(C#N)C#N)sc2c1sc1c3c4nsnc4c4c5sc6c(CCCCCCCCCCC)c(/C=C7\C(=O)c8cc(-c9ccc(CCCCCCCCc%10ccc(-c%11ccc%12c(c%11)C(=O)/C(=C\c%11sc%13c(sc%14c%15c%16nsnc%16c%16c%17sc%18c(CCCCCCCCCCC)c(/C=C%19\C(=O)c%20cc(-c%21cc%22c(-c%23cc(Cl)c(CC(CC)CCCC)s%23)c%23sccc%23c(-c%23cc(Cl)c(CC(CC)CCCC)s%23)c%22s%21)ccc%20C%19=C(C#N)C#N)sc%18c%17n(CC(CCCCCCCC)CCCCCCCCCC)c%16c%15n(CC(CCCCCCCC)CCCCCCCCCC)c%13%14)c%11CCCCCCCCCCC)C%12=C(C#N)C#N)s%10)s9)ccc8C7=C(C#N)C#N)sc6c5n(CC(CCCCCCCC)CCCCCCCCCC)c4c3n(CC(CCCCCCCC)CCCCCCCCCC)c21,16.09,-5.33,-3.48,-5.61,-4.1,,,,,,,,,
101628,10.1016/j.cej.2025.167007,CCCCCCc1ccsc1,c1ccc2c(c1)C1CC2C23c4c5c6c7c8c9c(c%10c%11c2c2c4c4c%12c5c5c6c6c8c8c%13c%14c%15c%16c%17c%18c%19c%20c%21c%22c%23c(c%14c%14c%24c%23c%23c%22c%22c%20c(c2c%22c%11c%23c%10c%24c9c%148)c4c%19c%12c%17c5c%16c%136)C%152C4CC(c5ccccc54)C%18%212)C713,5.3,-5.01,-3.12,,,,,,,,ITO/PEI,,,
101631,10.1016/j.cej.2025.167007,CCCCCCc1ccsc1,c1ccc2c(c1)C1CC2C23c4c5c6c7c8c9c(c%10c%11c2c2c4c4c%12c5c5c6c6c8c8c%13c%14c%15c%16c%17c%18c%19c%20c%21c%22c%23c(c%14c%14c%24c%23c%23c%22c%22c%20c(c2c%22c%11c%23c%10c%24c9c%148)c4c%19c%12c%17c5c%16c%136)C%152C4CC(c5ccccc54)C%18%212)C713,3.0,-5.01,-3.12,,,,,,,,PH1000/PEI,,,
101632,10.1016/j.cej.2025.167007,CCCCCCc1ccsc1,c1ccc2c(c1)C1CC2C23c4c5c6c7c8c9c(c%10c%11c2c2c4c4c%12c5c5c6c6c8c8c%13c%14c%15c%16c%17c%18c%19c%20c%21c%22c%23c(c%14c%14c%24c%23c%23c%22c%22c%20c(c2c%22c%11c%23c%10c%24c9c%148)c4c%19c%12c%17c5c%16c%136)C%152C4CC(c5ccccc54)C%18%212)C713,5.9,-5.01,-3.12,,,,,,,,ITO/PEIE,,,
101633,10.1016/j.cej.2025.167007,CCCCC(CC)COc1c2cc(-c3scc4sc(C(=O)C(CC)CCCC)cc34)sc2c(OCC(CC)CCCC)c2ccsc12,COC(=O)CCCC1(c2ccccc2)C23c4c5c6c7c8c9c(c%10c%11c2c2c%12c4c4c%13c5c5c7c7c8c8c%14c9c%10c9c%10c%11c2c2c%11c%12c4c4c%12c%13c5c5c7c7c8c8c%14c9c9c%10c2c2c%11c4c4c%12c5c7c5c8c9c2c45)C613,6.6,-5.12,-3.35,-6.1,-3.7,,,,,,ITO/PEIE,,,
101634,10.1016/j.cej.2025.167007,CCCCCCc1ccsc1,c1ccc2c(c1)C1CC2C23c4c5c6c7c8c9c(c%10c%11c2c2c4c4c%12c5c5c6c6c8c8c%13c%14c%15c%16c%17c%18c%19c%20c%21c%22c%23c(c%14c%14c%24c%23c%23c%22c%22c%20c(c2c%22c%11c%23c%10c%24c9c%148)c4c%19c%12c%17c5c%16c%136)C%152C4CC(c5ccccc54)C%18%212)C713,2.6,-5.01,-3.12,,,,,,,,Ag/PEIE,,,
101635,10.1016/j.cej.2025.167007,CCCCCCc1ccsc1,c1ccc2c(c1)C1CC2C23c4c5c6c7c8c9c(c%10c%11c2c2c4c4c%12c5c5c6c6c8c8c%13c%14c%15c%16c%17c%18c%19c%20c%21c%22c%23c(c%14c%14c%24c%23c%23c%22c%22c%20c(c2c%22c%11c%23c%10c%24c9c%148)c4c%19c%12c%17c5c%16c%136)C%152C4CC(c5ccccc54)C%18%212)C713,3.5,-5.01,-3.12,,,,,,,,PH1000/PEIE,,,
101636,10.1016/j.cej.2025.167007,CCCCCCc1ccsc1,COC(=O)CCCC1(c2ccccc2)C23c4c5c6c7c8c9c(c%10c%11c2c2c%12c4c4c%13c5c5c7c7c8c8c%14c9c%10c9c%10c%11c2c2c%11c%12c4c4c%12c%13c5c5c7c7c8c8c%14c9c9c%10c2c2c%11c4c4c%12c5c7c5c8c9c2c45)C613,3.68,-5.01,-3.12,-6.1,-3.7,,,,,,ITO/PEI:PSS,,,
101637,10.1016/j.cej.2025.167007,CCCCCCc1ccsc1,COC(=O)CCCC1(c2ccccc2)C23c4c5c6c7c8c9c(c%10c%11c2c2c%12c4c4c%13c5c5c7c7c8c8c%14c9c%10c9c%10c%11c2c2c%11c%12c4c4c%12c%13c5c5c7c7c8c8c%14c9c9c%10c2c2c%11c4c4c%12c5c7c5c8c9c2c45)C613,3.91,-5.01,-3.12,-6.1,-3.7,,,,,,ITO/TiOx-PEI:PSS,,,
101638,10.1016/j.cej.2025.167007,CCCCC(CC)COC(=O)c1sc2c(-c3cc4c(OCC(CC)CCCC)c5sccc5c(OCC(CC)CCCC)c4s3)scc2c1F,COC(=O)CCCC1(c2ccccc2)C23c4c5ccc6c7cc8c9c%10c(cc%11cc%12c%13c%14c(cc%15c%16ccc-5c2c%16c2c5c%16c%17c(c(c46)c7c9c%17c4c%10c%11c%13c4c%16c%14c%152)C513)C%12)C8,5.96,-5.19,-3.43,-5.9,-3.9,,,,,,ITO/PEIH+Br,,,
101639,10.1016/j.cej.2025.167007,CCCCC(CC)COC(=O)c1sc2c(-c3cc4c(OCC(CC)CCCC)c5sccc5c(OCC(CC)CCCC)c4s3)scc2c1F,COC(=O)CCCC1(c2ccccc2)C23c4c5ccc6c7cc8c9c%10c(cc%11cc%12c%13c%14c(cc%15c%16ccc-5c2c%16c2c5c%16c%17c(c(c46)c7c9c%17c4c%10c%11c%13c4c%16c%14c%152)C513)C%12)C8,4.95,-5.19,-3.43,-5.9,-3.9,,,,,,ITO/PEIH+I,,,
101640,10.1016/j.cej.2025.167007,CCCCC(CC)COC(=O)c1sc2c(-c3cc4c(OCC(CC)CCCC)c5sccc5c(OCC(CC)CCCC)c4s3)scc2c1F,COC(=O)CCCC1(c2ccccc2)C23c4c5ccc6c7cc8c9c%10c(cc%11cc%12c%13c%14c(cc%15c%16ccc-5c2c%16c2c5c%16c%17c(c(c46)c7c9c%17c4c%10c%11c%13c4c%16c%14c%152)C513)C%12)C8,6.77,-5.19,-3.43,-5.9,-3.9,,,,,,ITO/PEIH+BIm4,,,
101641,10.1016/j.cej.2025.167007,CCCCC(CC)COC(=O)c1sc2csc(-c3cc4c(-c5ccc(CC(CC)CCCC)s5)c5sccc5c(-c5ccc(CC(CC)CCCC)s5)c4s3)c2c1F,COC(=O)CCCC1(c2ccccc2)C23c4c5ccc6c7cc8c9c%10c(cc%11cc%12c%13c%14c(cc%15c%16ccc-5c2c%16c2c5c%16c%17c(c(c46)c7c9c%17c4c%10c%11c%13c4c%16c%14c%152)C513)C%12)C8,10.06,-5.29,-3.72,-5.9,-3.9,,,,,,ITO/PEIE-DIO,,,
101642,10.1016/j.cej.2025.167007,CCCCC(CC)COC(=O)c1sc2csc(-c3cc4c(-c5ccc(CC(CC)CCCC)s5)c5sccc5c(-c5ccc(CC(CC)CCCC)s5)c4s3)c2c1F,COC(=O)CCCC1(c2ccccc2)C23c4c5ccc6c7cc8c9c%10c(cc%11cc%12c%13c%14c(cc%15c%16ccc-5c2c%16c2c5c%16c%17c(c(c46)c7c9c%17c4c%10c%11c%13c4c%16c%14c%152)C513)C%12)C8,9.41,-5.29,-3.72,-5.9,-3.9,,,,,,ITO/PEIE-IB,,,
101643,10.1016/j.cej.2025.167007,CCCCC(CC)COC(=O)c1sc2csc(-c3cc4c(-c5ccc(CC(CC)CCCC)s5)c5sccc5c(-c5ccc(CC(CC)CCCC)s5)c4s3)c2c1F,COC(=O)CCCC1(c2ccccc2)C23c4c5ccc6c7cc8c9c%10c(cc%11cc%12c%13c%14c(cc%15c%16ccc-5c2c%16c2c5c%16c%17c(c(c46)c7c9c%17c4c%10c%11c%13c4c%16c%14c%152)C513)C%12)C8,10.52,-5.29,-3.72,-5.9,-3.9,,,,,,ITO/PEIE-DBO,,,
101644,10.1016/j.cej.2025.167007,CCCCC(CC)COC(=O)c1sc2csc(-c3cc4c(-c5ccc(CC(CC)CCCC)s5)c5sccc5c(-c5ccc(CC(CC)CCCC)s5)c4s3)c2c1F,COC(=O)CCCC1(c2ccccc2)C23c4c5ccc6c7cc8c9c%10c(cc%11cc%12c%13c%14c(cc%15c%16ccc-5c2c%16c2c5c%16c%17c(c(c46)c7c9c%17c4c%10c%11c%13c4c%16c%14c%152)C513)C%12)C8,9.56,-5.29,-3.72,-5.9,-3.9,,,,,,ITO/PEIE-DCO,,,
101645,10.1016/j.cej.2025.167007,CCCCC(CC)COC(=O)c1sc2csc(-c3cc4c(-c5ccc(CC(CC)CCCC)s5)c5sccc5c(-c5ccc(CC(CC)CCCC)s5)c4s3)c2c1F,COC(=O)CCCC1(c2ccccc2)C23c4c5ccc6c7cc8c9c%10c(cc%11cc%12c%13c%14c(cc%15c%16ccc-5c2c%16c2c5c%16c%17c(c(c46)c7c9c%17c4c%10c%11c%13c4c%16c%14c%152)C513)C%12)C8,10.3,-5.29,-3.72,-5.9,-3.9,,,,,,ITO/PEIE-MSB,,,
101646,10.1016/j.cej.2025.167007,CCCCC(CC)COC(=O)c1sc2csc(-c3cc4c(-c5ccc(CC(CC)CCCC)s5)c5sccc5c(-c5ccc(CC(CC)CCCC)s5)c4s3)c2c1F,COC(=O)CCCC1(c2ccccc2)C23c4c5ccc6c7cc8c9c%10c(cc%11cc%12c%13c%14c(cc%15c%16ccc-5c2c%16c2c5c%16c%17c(c(c46)c7c9c%17c4c%10c%11c%13c4c%16c%14c%152)C513)C%12)C8,10.44,-5.29,-3.72,-5.9,-3.9,,,,,,ITO/PEIE,,,
101647,10.1016/j.cej.2025.167007,CCCCC(CC)COC(=O)c1sc2csc(-c3cc4c(-c5ccc(CC(CC)CCCC)s5)c5sccc5c(-c5ccc(CC(CC)CCCC)s5)c4s3)c2c1F,COC(=O)CCCC1(c2ccccc2)C23c4c5ccc6c7cc8c9c%10c(cc%11cc%12c%13c%14c(cc%15c%16ccc-5c2c%16c2c5c%16c%17c(c(c46)c7c9c%17c4c%10c%11c%13c4c%16c%14c%152)C513)C%12)C8,9.87,-5.29,-3.72,-5.9,-3.9,,,,,,ITO/PEIE-BSB,,,
101648,10.1016/j.cej.2025.167007,COC(=O)C(C)(C)c1cc(C)cc(-c2sc3c4sc5cc(/C=C6/C(=O)c7cc(F)cc(c7)C(=O)/C6=C\c6cc(C(C)(C)C(=O)OC)c(-c7cc(C)cc(C(C)(C)C(=O)OC)c7)s6)sc5c4c(C(C)(C)C(=O)OC)ccc2-3)c1,CCCCCCc1ccc(C2(c3ccc(CCCCCC)cc3)c3cc4c(cc3-c3sc5cc(/C=C6\C(=O)c7cc(F)c(F)cc7C6=C(C#N)C#N)sc5c32)C(c2ccc(CCCCCC)cc2)(c2ccc(CCCCCC)cc2)c2c-4sc3cc(/C=C4\C(=O)c5cc(F)c(F)cc5C4=C(C#N)C#N)sc23)cc1,13.09,-5.56,-3.65,-5.66,-4.14,,,,,,ITO/PEIE,,,
101649,10.1016/j.cej.2025.167007,COC(=O)C(C)(C)c1cc(C)cc(-c2sc3c4sc5cc(/C=C6/C(=O)c7cc(F)cc(c7)C(=O)/C6=C\c6cc(C(C)(C)C(=O)OC)c(-c7cc(C)cc(C(C)(C)C(=O)OC)c7)s6)sc5c4c(C(C)(C)C(=O)OC)ccc2-3)c1,CCCCCCCCCCCc1c(/C=C2\C(=O)c3cc(F)c(F)cc3C2=C(C#N)C#N)sc2c1sc1c3c4nsnc4c4c5sc6c(CCCCCCCCCCC)c(/C=C7\C(=O)c8cc(F)c(F)cc8C7=C(C#N)C#N)sc6c5n(CC(CC)CCCC)c4c3n(CC(CC)CCCC)c21,15.69,-5.56,-3.65,-5.65,-4.09,,,,,,ITO/PEIE,,,
101650,10.1016/j.cej.2025.167007,CCCCC(CC)COC(=O)c1sc2csc(-c3cc4c(-c5ccc(CC(CC)CCCC)s5)c5sccc5c(-c5ccc(CC(CC)CCCC)s5)c4s3)c2c1F,COC(=O)CCCC1(c2ccccc2)C23c4c5ccc6c7cc8c9c%10c(cc%11cc%12c%13c%14c(cc%15c%16ccc-5c2c%16c2c5c%16c%17c(c(c46)c7c9c%17c4c%10c%11c%13c4c%16c%14c%152)C513)C%12)C8,6.19,-5.29,-3.72,-5.9,-3.9,,,,,,NDI-OH/Ag,,,
101651,10.1016/j.cej.2025.167007,CCCCC(CC)COC(=O)c1sc2csc(-c3cc4c(-c5ccc(CC(CC)CCCC)s5)c5sccc5c(-c5ccc(CC(CC)CCCC)s5)c4s3)c2c1F,CCCCCCc1ccc(C2(c3ccc(CCCCCC)cc3)c3cc4c(cc3-c3sc5cc(C=C6C(=O)c7ccccc7C6=C(C#N)C#N)sc5c32)C(c2ccc(CCCCCC)cc2)(c2ccc(CCCCCC)cc2)c2c-4sc3cc(C=C4C(=O)c5ccccc5C4=C(C#N)C#N)sc23)cc1,5.51,-5.29,-3.72,-5.576,-3.916,,,,,,NDI-OH/Ag,,,
101652,10.1016/j.cej.2025.167007,COC(=O)C(C)(C)c1cc(C)cc(-c2sc3c4sc5cc(/C=C6/C(=O)c7cc(F)cc(c7)C(=O)/C6=C\c6cc(C(C)(C)C(=O)OC)c(-c7cc(C)cc(C(C)(C)C(=O)OC)c7)s6)sc5c4c(C(C)(C)C(=O)OC)ccc2-3)c1,CCCCCCCCCc1c(C=C2C(=O)c3cc(Cl)c(Cl)cc3C2=C(C#N)C#N)sc2c1sc1c3c4nsnc4c4c5sc6c(CCCCCCCCC)c(C=C7C(=O)c8cc(Cl)c(Cl)cc8C7=C(C#N)C#N)sc6c5n(CC(CCCC)CCCCCC)c4c3n(CC(CCCC)CCCCCC)c21,18.6,-5.56,-3.65,-5.665,-4.165,,,,,,PPDINN/Ag,,,
101653,10.1016/j.cej.2025.167007,CCCCCCc1ccsc1,COC(=O)CCCC1(c2ccccc2)C23c4c5c6c7c8c9c(c%10c%11c2c2c%12c4c4c%13c5c5c7c7c8c8c%14c9c%10c9c%10c%11c2c2c%11c%12c4c4c%12c%13c5c5c7c7c8c8c%14c9c9c%10c2c2c%11c4c4c%12c5c7c5c8c9c2c45)C613,2.72,-5.01,-3.12,-6.1,-3.7,,,,,,ITO/PVPy-ZW,,,
101654,10.1016/j.cej.2025.167007,CCCCCCc1ccsc1,COC(=O)CCCC1(c2ccccc2)C23c4c5c6c7c8c9c(c%10c%11c2c2c%12c4c4c%13c5c5c7c7c8c8c%14c9c%10c9c%10c%11c2c2c%11c%12c4c4c%12c%13c5c5c7c7c8c8c%14c9c9c%10c2c2c%11c4c4c%12c5c7c5c8c9c2c45)C613,3.55,-5.01,-3.12,-6.1,-3.7,,,,,,ITO/ZnO/PVPy-ZW,,,
101655,10.1016/j.cej.2025.167007,CCCCCCc1ccsc1,COC(=O)CCCC1(c2ccccc2)C23c4c5c6c7c8c9c(c%10c%11c2c2c%12c4c4c%13c5c5c7c7c8c8c%14c9c%10c9c%10c%11c2c2c%11c%12c4c4c%12c%13c5c5c7c7c8c8c%14c9c9c%10c2c2c%11c4c4c%12c5c7c5c8c9c2c45)C613,3.45,-5.01,-3.12,-6.1,-3.7,,,,,,PVPy-ZW/Al,,,
101657,10.1016/j.cej.2025.167007,CCCCC(CC)COC(=O)c1sc2csc(-c3cc4c(-c5ccc(CC(CC)CCCC)s5)c5sccc5c(-c5ccc(CC(CC)CCCC)s5)c4s3)c2c1F,COC(=O)CCCC1(c2ccccc2)C23c4c5ccc6c7cc8c9c%10c(cc%11cc%12c%13c%14c(cc%15c%16ccc-5c2c%16c2c5c%16c%17c(c(c46)c7c9c%17c4c%10c%11c%13c4c%16c%14c%152)C513)C%12)C8,8.31,-5.29,-3.72,-5.9,-3.9,,,,,,PSBMA/Al,,,
101658,10.1016/j.cej.2025.167007,CCCCC(CC)Cc1ccc(-c2c3cc(-c4ccc(-c5sc(-c6cccs6)c6c5C(=O)c5c(CC(CC)CCCC)sc(CC(CC)CCCC)c5C6=O)s4)sc3c(-c3ccc(CC(CC)CCCC)s3)c3ccsc23)s1,CCCCCCc1ccc(C2(c3ccc(CCCCCC)cc3)c3cc4c(cc3-c3sc5cc(/C=C6\C(=O)c7ccc(C)cc7C6=C(C#N)C#N)sc5c32)C(c2ccc(CCCCCC)cc2)(c2ccc(CCCCCC)cc2)c2c-4sc3cc(/C=C4\C(=O)c5ccc(C)cc5C4=C(C#N)C#N)sc23)cc1,10.11,-5.33,-3.48,-5.514,-3.808,,,,,,PSN/Al,,,
101659,10.1016/j.cej.2025.167007,CCCCC(CC)Cc1ccc(-c2c3cc(-c4ccc(-c5sc(-c6cccs6)c6c5C(=O)c5c(CC(CC)CCCC)sc(CC(CC)CCCC)c5C6=O)s4)sc3c(-c3ccc(CC(CC)CCCC)s3)c3ccsc23)s1,CCCCCCc1ccc(C2(c3ccc(CCCCCC)cc3)c3cc4c(cc3-c3sc5cc(/C=C6\C(=O)c7ccc(C)cc7C6=C(C#N)C#N)sc5c32)C(c2ccc(CCCCCC)cc2)(c2ccc(CCCCCC)cc2)c2c-4sc3cc(/C=C4\C(=O)c5ccc(C)cc5C4=C(C#N)C#N)sc23)cc1,9.22,-5.33,-3.48,-5.514,-3.808,,,,,,PSO/Al,,,
101660,10.1016/j.cej.2025.167007,CCCCC(CC)Cc1ccc(-c2c3cc(-c4ccc(-c5sc(-c6cccs6)c6c5C(=O)c5c(CC(CC)CCCC)sc(CC(CC)CCCC)c5C6=O)s4)sc3c(-c3ccc(CC(CC)CCCC)s3)c3ccsc23)s1,CCCCCCc1ccc(C2(c3ccc(CCCCCC)cc3)c3cc4c(cc3-c3sc5cc(/C=C6\C(=O)c7ccc(C)cc7C6=C(C#N)C#N)sc5c32)C(c2ccc(CCCCCC)cc2)(c2ccc(CCCCCC)cc2)c2c-4sc3cc(/C=C4\C(=O)c5ccc(C)cc5C4=C(C#N)C#N)sc23)cc1,8.74,-5.33,-3.48,-5.514,-3.808,,,,,,PSM/Al,,,
101661,10.1016/j.cej.2025.167007,CCCCC(CC)COC(=O)c1sc2c(-c3cc4c(OCC(CC)CCCC)c5sccc5c(OCC(CC)CCCC)c4s3)scc2c1F,COC(=O)CCCC1(c2ccccc2)C23c4c5ccc6c7cc8c9c%10c(cc%11cc%12c%13c%14c(cc%15c%16ccc-5c2c%16c2c5c%16c%17c(c(c46)c7c9c%17c4c%10c%11c%13c4c%16c%14c%152)C513)C%12)C8,8.24,-5.19,-3.43,-5.9,-3.9,,,,,,PAMPS-Na/Al,,,
101662,10.1016/j.cej.2025.167007,CCCCC(CC)COC(=O)c1sc2csc(-c3cc4c(-c5ccc(CC(CC)CCCC)s5)c5sccc5c(-c5ccc(CC(CC)CCCC)s5)c4s3)c2c1F,COC(=O)CCCC1(c2ccccc2)C23c4c5ccc6c7cc8c9c%10c(cc%11cc%12c%13c%14c(cc%15c%16ccc-5c2c%16c2c5c%16c%17c(c(c46)c7c9c%17c4c%10c%11c%13c4c%16c%14c%152)C513)C%12)C8,9.16,-5.29,-3.72,-5.9,-3.9,,,,,,PAMPS-Na/Al,,,
101663,10.1016/j.cej.2025.167007,CCCCC(CC)CSc1ccc(-c2c3cc(-c4ccc(-c5sc(-c6cccs6)c6c5C(=O)c5c(CC(CC)CCCC)sc(CC(CC)CCCC)c5C6=O)s4)sc3c(-c3ccc(SCC(CC)CCCC)s3)c3ccsc23)s1,COC(=O)CCCC1(c2ccccc2)C23c4c5ccc6c7cc8c9c%10c(cc%11cc%12c%13c%14c(cc%15c%16ccc-5c2c%16c2c5c%16c%17c(c(c46)c7c9c%17c4c%10c%11c%13c4c%16c%14c%152)C513)C%12)C8,9.09,-5.52,-3.56,-5.9,-3.9,,,,,,PAMPS-Na/Al,,,
101664,10.1016/j.cej.2025.167007,CCCCCCc1ccc(-c2ccc(-c3cc(F)c(-c4cc5c(s4)-c4sc(-c6c(F)cc(-c7ccc(-c8ccc(CCCCCC)s8)s7)c7nsnc67)cc4[Si]5(CC(CC)CCCC)CC(CC)CCCC)c4nsnc34)s2)s1,COC(=O)CCCC1(c2ccccc2)C23c4c5ccc6c7cc8c9c%10c(cc%11cc%12c%13c%14c(cc%15c%16ccc-5c2c%16c2c5c%16c%17c(c(c46)c7c9c%17c4c%10c%11c%13c4c%16c%14c%152)C513)C%12)C8,7.94,-5.12,-3.34,-5.9,-3.9,,,,,,PAMPS-Na/Al,,,
101665,10.1016/j.cej.2025.167007,CCCCCCc1ccsc1,COC(=O)CCCC1(c2ccccc2)C23c4c5c6c7c8c9c(c%10c%11c2c2c%12c4c4c%13c5c5c7c7c8c8c%14c9c%10c9c%10c%11c2c2c%11c%12c4c4c%12c%13c5c5c7c7c8c8c%14c9c9c%10c2c2c%11c4c4c%12c5c7c5c8c9c2c45)C613,2.83,-5.01,-3.12,-6.1,-3.7,,,,,,PSS-Na/Al,,,
101666,10.1016/j.cej.2025.167007,CCCCC(CC)COC(=O)c1sc2c(-c3cc4c(OCC(CC)CCCC)c5sccc5c(OCC(CC)CCCC)c4s3)scc2c1F,COC(=O)CCCC1(c2ccccc2)C23c4c5ccc6c7cc8c9c%10c(cc%11cc%12c%13c%14c(cc%15c%16ccc-5c2c%16c2c5c%16c%17c(c(c46)c7c9c%17c4c%10c%11c%13c4c%16c%14c%152)C513)C%12)C8,6.59,-5.19,-3.43,-5.9,-3.9,,,,,,,,,
101667,10.1016/j.cej.2025.167007,CCCCC(CC)COC(=O)c1sc2c(-c3cc4c(OCC(CC)CCCC)c5sccc5c(OCC(CC)CCCC)c4s3)scc2c1F,COC(=O)CCCC1(c2ccccc2)C23c4c5ccc6c7cc8c9c%10c(cc%11cc%12c%13c%14c(cc%15c%16ccc-5c2c%16c2c5c%16c%17c(c(c46)c7c9c%17c4c%10c%11c%13c4c%16c%14c%152)C513)C%12)C8,7.98,-5.19,-3.43,-5.9,-3.9,,,,,,,,,
101668,10.1016/j.cej.2025.167007,CCCCC(CC)COC(=O)c1sc2c(-c3cc4c(OCC(CC)CCCC)c5sccc5c(OCC(CC)CCCC)c4s3)scc2c1F,COC(=O)CCCC1(c2ccccc2)C23c4c5ccc6c7cc8c9c%10c(cc%11cc%12c%13c%14c(cc%15c%16ccc-5c2c%16c2c5c%16c%17c(c(c46)c7c9c%17c4c%10c%11c%13c4c%16c%14c%152)C513)C%12)C8,8.79,-5.19,-3.43,-5.9,-3.9,,,,,,,,,
101669,10.1016/j.cej.2025.167007,CCCCC(CC)COC(=O)c1sc2c(-c3cc4c(OCC(CC)CCCC)c5sccc5c(OCC(CC)CCCC)c4s3)scc2c1F,COC(=O)CCCC1(c2ccccc2)C23c4c5ccc6c7cc8c9c%10c(cc%11cc%12c%13c%14c(cc%15c%16ccc-5c2c%16c2c5c%16c%17c(c(c46)c7c9c%17c4c%10c%11c%13c4c%16c%14c%152)C513)C%12)C8,10.02,-5.19,-3.43,-5.9,-3.9,,,,,,,,,
101670,10.1016/j.cej.2025.167007,CCCCC(CC)COC(=O)c1sc2c(-c3cc4c(OCC(CC)CCCC)c5sccc5c(OCC(CC)CCCC)c4s3)scc2c1F,COC(=O)CCCC1(c2ccccc2)C23c4c5ccc6c7cc8c9c%10c(cc%11cc%12c%13c%14c(cc%15c%16ccc-5c2c%16c2c5c%16c%17c(c(c46)c7c9c%17c4c%10c%11c%13c4c%16c%14c%152)C513)C%12)C8,6.03,-5.19,-3.43,-5.9,-3.9,,,,,,,,,
101671,10.1016/j.cej.2025.167007,CCCCC(CC)COC(=O)c1sc2c(-c3cc4c(OCC(CC)CCCC)c5sccc5c(OCC(CC)CCCC)c4s3)scc2c1F,COC(=O)CCCC1(c2ccccc2)C23c4c5ccc6c7cc8c9c%10c(cc%11cc%12c%13c%14c(cc%15c%16ccc-5c2c%16c2c5c%16c%17c(c(c46)c7c9c%17c4c%10c%11c%13c4c%16c%14c%152)C513)C%12)C8,6.65,-5.19,-3.43,-5.9,-3.9,,,,,,,,,
101672,10.1016/j.cej.2025.167007,CCCCC(CC)COC(=O)c1sc2c(-c3cc4c(OCC(CC)CCCC)c5sccc5c(OCC(CC)CCCC)c4s3)scc2c1F,COC(=O)CCCC1(c2ccccc2)C23c4c5ccc6c7cc8c9c%10c(cc%11cc%12c%13c%14c(cc%15c%16ccc-5c2c%16c2c5c%16c%17c(c(c46)c7c9c%17c4c%10c%11c%13c4c%16c%14c%152)C513)C%12)C8,9.2,-5.19,-3.43,-5.9,-3.9,,,,,,,,,
101673,10.1016/j.cej.2025.167007,CCCCC(CC)COC(=O)c1sc2c(-c3cc4c(OCC(CC)CCCC)c5sccc5c(OCC(CC)CCCC)c4s3)scc2c1F,COC(=O)CCCC1(c2ccccc2)C23c4c5ccc6c7cc8c9c%10c(cc%11cc%12c%13c%14c(cc%15c%16ccc-5c2c%16c2c5c%16c%17c(c(c46)c7c9c%17c4c%10c%11c%13c4c%16c%14c%152)C513)C%12)C8,9.11,-5.19,-3.43,-5.9,-3.9,,,,,,,,,
101674,10.1016/j.cej.2025.167007,CCCCC(CC)COC(=O)c1sc2csc(-c3cc4c(-c5ccc(CC(CC)CCCC)s5)c5sccc5c(-c5ccc(CC(CC)CCCC)s5)c4s3)c2c1F,COC(=O)CCCC1(c2ccccc2)C23c4c5ccc6c7cc8c9c%10c(cc%11cc%12c%13c%14c(cc%15c%16ccc-5c2c%16c2c5c%16c%17c(c(c46)c7c9c%17c4c%10c%11c%13c4c%16c%14c%152)C513)C%12)C8,7.7,-5.29,-3.72,-5.9,-3.9,,,,,,,,,
101675,10.1016/j.cej.2025.167007,CCCCC(CC)COC(=O)c1sc2csc(-c3cc4c(-c5ccc(CC(CC)CCCC)s5)c5sccc5c(-c5ccc(CC(CC)CCCC)s5)c4s3)c2c1F,COC(=O)CCCC1(c2ccccc2)C23c4c5ccc6c7cc8c9c%10c(cc%11cc%12c%13c%14c(cc%15c%16ccc-5c2c%16c2c5c%16c%17c(c(c46)c7c9c%17c4c%10c%11c%13c4c%16c%14c%152)C513)C%12)C8,7.55,-5.29,-3.72,-5.9,-3.9,,,,,,,,,
101676,10.1016/j.cej.2025.167007,CCCCC(CC)COC(=O)c1sc2csc(-c3cc4c(-c5ccc(CC(CC)CCCC)s5)c5sccc5c(-c5ccc(CC(CC)CCCC)s5)c4s3)c2c1F,COC(=O)CCCC1(c2ccccc2)C23c4c5ccc6c7cc8c9c%10c(cc%11cc%12c%13c%14c(cc%15c%16ccc-5c2c%16c2c5c%16c%17c(c(c46)c7c9c%17c4c%10c%11c%13c4c%16c%14c%152)C513)C%12)C8,9.35,-5.29,-3.72,-5.9,-3.9,,,,,,,,,
101677,10.1016/j.cej.2025.167007,CCCCC(CC)COC(=O)c1sc2csc(-c3cc4c(-c5ccc(CC(CC)CCCC)s5)c5sccc5c(-c5ccc(CC(CC)CCCC)s5)c4s3)c2c1F,COC(=O)CCCC1(c2ccccc2)C23c4c5ccc6c7cc8c9c%10c(cc%11cc%12c%13c%14c(cc%15c%16ccc-5c2c%16c2c5c%16c%17c(c(c46)c7c9c%17c4c%10c%11c%13c4c%16c%14c%152)C513)C%12)C8,9.21,-5.29,-3.72,-5.9,-3.9,,,,,,,,,
101678,10.1016/j.cej.2025.167007,CCCCC(CC)COC(=O)c1sc2csc(-c3cc4c(-c5ccc(CC(CC)CCCC)s5)c5sccc5c(-c5ccc(CC(CC)CCCC)s5)c4s3)c2c1F,COC(=O)CCCC1(c2ccccc2)C23c4c5ccc6c7cc8c9c%10c(cc%11cc%12c%13c%14c(cc%15c%16ccc-5c2c%16c2c5c%16c%17c(c(c46)c7c9c%17c4c%10c%11c%13c4c%16c%14c%152)C513)C%12)C8,9.79,-5.29,-3.72,-5.9,-3.9,,,,,,,,,
101679,10.1016/j.cej.2025.167007,CCCCC(CC)COC(=O)c1sc2csc(-c3cc4c(-c5ccc(CC(CC)CCCC)s5)c5sccc5c(-c5ccc(CC(CC)CCCC)s5)c4s3)c2c1F,COC(=O)CCCC1(c2ccccc2)C23c4c5ccc6c7cc8c9c%10c(cc%11cc%12c%13c%14c(cc%15c%16ccc-5c2c%16c2c5c%16c%17c(c(c46)c7c9c%17c4c%10c%11c%13c4c%16c%14c%152)C513)C%12)C8,9.1,-5.29,-3.72,-5.9,-3.9,,,,,,,,,
101680,10.1016/j.cej.2025.167007,CCCCC(CC)COC(=O)c1sc2c(-c3cc4c(OCC(CC)CCCC)c5sccc5c(OCC(CC)CCCC)c4s3)scc2c1F,COC(=O)CCCC1(c2ccccc2)C23c4c5ccc6c7cc8c9c%10c(cc%11cc%12c%13c%14c(cc%15c%16ccc-5c2c%16c2c5c%16c%17c(c(c46)c7c9c%17c4c%10c%11c%13c4c%16c%14c%152)C513)C%12)C8,4.22,-5.19,-3.43,-5.9,-3.9,,,,,,,,,
101681,10.1016/j.cej.2025.167007,CCCCC(CC)COC(=O)c1sc2c(-c3cc4c(OCC(CC)CCCC)c5sccc5c(OCC(CC)CCCC)c4s3)scc2c1F,COC(=O)CCCC1(c2ccccc2)C23c4c5ccc6c7cc8c9c%10c(cc%11cc%12c%13c%14c(cc%15c%16ccc-5c2c%16c2c5c%16c%17c(c(c46)c7c9c%17c4c%10c%11c%13c4c%16c%14c%152)C513)C%12)C8,7.74,-5.19,-3.43,-5.9,-3.9,,,,,,,,,
101682,10.1016/j.cej.2025.167007,CCCCC(CC)COC(=O)c1sc2c(-c3cc4c(OCC(CC)CCCC)c5sccc5c(OCC(CC)CCCC)c4s3)scc2c1F,COC(=O)CCCC1(c2ccccc2)C23c4c5ccc6c7cc8c9c%10c(cc%11cc%12c%13c%14c(cc%15c%16ccc-5c2c%16c2c5c%16c%17c(c(c46)c7c9c%17c4c%10c%11c%13c4c%16c%14c%152)C513)C%12)C8,8.33,-5.19,-3.43,-5.9,-3.9,,,,,,,,,
101683,10.1016/j.cej.2025.167007,CCCCC(CC)COC(=O)c1sc2c(-c3cc4c(OCC(CC)CCCC)c5sccc5c(OCC(CC)CCCC)c4s3)scc2c1F,COC(=O)CCCC1(c2ccccc2)C23c4c5ccc6c7cc8c9c%10c(cc%11cc%12c%13c%14c(cc%15c%16ccc-5c2c%16c2c5c%16c%17c(c(c46)c7c9c%17c4c%10c%11c%13c4c%16c%14c%152)C513)C%12)C8,8.93,-5.19,-3.43,-5.9,-3.9,,,,,,,,,
101684,10.1016/j.cej.2025.167007,CCCCC(CC)COC(=O)c1sc2csc(-c3cc4c(-c5ccc(CC(CC)CCCC)s5)c5sccc5c(-c5ccc(CC(CC)CCCC)s5)c4s3)c2c1F,COC(=O)CCCC1(c2ccccc2)C23c4c5ccc6c7cc8c9c%10c(cc%11cc%12c%13c%14c(cc%15c%16ccc-5c2c%16c2c5c%16c%17c(c(c46)c7c9c%17c4c%10c%11c%13c4c%16c%14c%152)C513)C%12)C8,9.69,-5.29,-3.72,-5.9,-3.9,,,,,,,,,
101685,10.1016/j.cej.2025.167007,CCCCC(CC)Cc1ccc(-c2c3cc(-c4ccc(-c5sc(-c6cccs6)c6c5C(=O)c5c(CC(CC)CCCC)sc(CC(CC)CCCC)c5C6=O)s4)sc3c(-c3ccc(CC(CC)CCCC)s3)c3ccsc23)s1,CCCCCCc1ccc(C2(c3ccc(CCCCCC)cc3)c3cc4c(cc3-c3sc5cc(/C=C6\C(=O)c7ccc(C)cc7C6=C(C#N)C#N)sc5c32)C(c2ccc(CCCCCC)cc2)(c2ccc(CCCCCC)cc2)c2c-4sc3cc(/C=C4\C(=O)c5ccc(C)cc5C4=C(C#N)C#N)sc23)cc1,10.84,-5.33,-3.48,-5.514,-3.808,,,,,,,,,
101686,10.1016/j.cej.2025.167007,CCCCC(CC)Cc1ccc(-c2c3cc(-c4ccc(-c5sc(-c6cccs6)c6c5C(=O)c5c(CC(CC)CCCC)sc(CC(CC)CCCC)c5C6=O)s4)sc3c(-c3ccc(CC(CC)CCCC)s3)c3ccsc23)s1,CCCCCCc1ccc(C2(c3ccc(CCCCCC)cc3)c3cc4c(cc3-c3sc5cc(/C=C6\C(=O)c7ccc(C)cc7C6=C(C#N)C#N)sc5c32)C(c2ccc(CCCCCC)cc2)(c2ccc(CCCCCC)cc2)c2c-4sc3cc(/C=C4\C(=O)c5ccc(C)cc5C4=C(C#N)C#N)sc23)cc1,11.3,-5.33,-3.48,-5.514,-3.808,,,,,,,,,
101687,10.1016/j.cej.2025.167007,CCCCC(CC)Cc1ccc(-c2c3cc(-c4ccc(-c5sc(-c6cccs6)c6c5C(=O)c5c(CC(CC)CCCC)sc(CC(CC)CCCC)c5C6=O)s4)sc3c(-c3ccc(CC(CC)CCCC)s3)c3ccsc23)s1,CCCCCCc1ccc(C2(c3ccc(CCCCCC)cc3)c3cc4c(cc3-c3sc5cc(/C=C6\C(=O)c7ccc(C)cc7C6=C(C#N)C#N)sc5c32)C(c2ccc(CCCCCC)cc2)(c2ccc(CCCCCC)cc2)c2c-4sc3cc(/C=C4\C(=O)c5ccc(C)cc5C4=C(C#N)C#N)sc23)cc1,9.93,-5.33,-3.48,-5.514,-3.808,,,,,,,,,
101688,10.1016/j.cej.2025.167007,CCCCC(CC)COC(=O)c1sc2csc(-c3cc4c(-c5ccc(CC(CC)CCCC)s5)c5sccc5c(-c5ccc(CC(CC)CCCC)s5)c4s3)c2c1F,COC(=O)CCCC1(c2ccccc2)C23c4c5ccc6c7cc8c9c%10c(cc%11cc%12c%13c%14c(cc%15c%16ccc-5c2c%16c2c5c%16c%17c(c(c46)c7c9c%17c4c%10c%11c%13c4c%16c%14c%152)C513)C%12)C8,4.8,-5.29,-3.72,-5.9,-3.9,,,,,,,,,
101689,10.1016/j.cej.2025.167007,CCCCC(CC)COC(=O)c1sc2csc(-c3cc4c(-c5ccc(CC(CC)CCCC)s5)c5sccc5c(-c5ccc(CC(CC)CCCC)s5)c4s3)c2c1F,COC(=O)CCCC1(c2ccccc2)C23c4c5ccc6c7cc8c9c%10c(cc%11cc%12c%13c%14c(cc%15c%16ccc-5c2c%16c2c5c%16c%17c(c(c46)c7c9c%17c4c%10c%11c%13c4c%16c%14c%152)C513)C%12)C8,5.6,-5.29,-3.72,-5.9,-3.9,,,,,,,,,
101690,10.1016/j.cej.2025.167007,COC(=O)C(C)(C)c1cc(C)cc(-c2sc3c4sc5cc(/C=C6/C(=O)c7cc(F)cc(c7)C(=O)/C6=C\c6cc(C(C)(C)C(=O)OC)c(-c7cc(C)cc(C(C)(C)C(=O)OC)c7)s6)sc5c4c(C(C)(C)C(=O)OC)ccc2-3)c1,CCCCCCc1ccc(C2(c3ccc(CCCCCC)cc3)c3cc4c(cc3-c3sc5cc(/C=C6\C(=O)c7cc(F)c(F)cc7C6=C(C#N)C#N)sc5c32)C(c2ccc(CCCCCC)cc2)(c2ccc(CCCCCC)cc2)c2c-4sc3cc(/C=C4\C(=O)c5cc(F)c(F)cc5C4=C(C#N)C#N)sc23)cc1,6.9,-5.56,-3.65,-5.66,-4.14,,,,,,,,,
101691,10.1016/j.cej.2025.167007,COC(=O)C(C)(C)c1cc(C)cc(-c2sc3c4sc5cc(/C=C6/C(=O)c7cc(F)cc(c7)C(=O)/C6=C\c6cc(C(C)(C)C(=O)OC)c(-c7cc(C)cc(C(C)(C)C(=O)OC)c7)s6)sc5c4c(C(C)(C)C(=O)OC)ccc2-3)c1,CCCCCCc1ccc(C2(c3ccc(CCCCCC)cc3)c3cc4c(cc3-c3sc5cc(/C=C6\C(=O)c7cc(F)c(F)cc7C6=C(C#N)C#N)sc5c32)C(c2ccc(CCCCCC)cc2)(c2ccc(CCCCCC)cc2)c2c-4sc3cc(/C=C4\C(=O)c5cc(F)c(F)cc5C4=C(C#N)C#N)sc23)cc1,10.0,-5.56,-3.65,-5.66,-4.14,,,,,,,,,
101692,10.1016/j.cej.2025.167007,CCCCC(CC)COC(=O)c1sc2csc(-c3cc4c(-c5ccc(CC(CC)CCCC)s5)c5sccc5c(-c5ccc(CC(CC)CCCC)s5)c4s3)c2c1F,COC(=O)CCCC1(c2ccccc2)C23c4c5ccc6c7cc8c9c%10c(cc%11cc%12c%13c%14c(cc%15c%16ccc-5c2c%16c2c5c%16c%17c(c(c46)c7c9c%17c4c%10c%11c%13c4c%16c%14c%152)C513)C%12)C8,9.5,-5.29,-3.72,-5.9,-3.9,,,,,,,,,
101693,10.1016/j.cej.2025.167007,COC(=O)C(C)(C)c1cc(C)cc(-c2sc3c4sc5cc(/C=C6/C(=O)c7cc(F)cc(c7)C(=O)/C6=C\c6cc(C(C)(C)C(=O)OC)c(-c7cc(C)cc(C(C)(C)C(=O)OC)c7)s6)sc5c4c(C(C)(C)C(=O)OC)ccc2-3)c1,CCCCCCc1ccc(C2(c3ccc(CCCCCC)cc3)c3cc4c(cc3-c3sc5cc(/C=C6\C(=O)c7cc(F)c(F)cc7C6=C(C#N)C#N)sc5c32)C(c2ccc(CCCCCC)cc2)(c2ccc(CCCCCC)cc2)c2c-4sc3cc(/C=C4\C(=O)c5cc(F)c(F)cc5C4=C(C#N)C#N)sc23)cc1,13.4,-5.56,-3.65,-5.66,-4.14,,,,,,,,,
101694,10.1016/j.cej.2025.167007,COC(=O)C(C)(C)c1cc(C)cc(-c2sc3c4sc5cc(/C=C6/C(=O)c7cc(F)cc(c7)C(=O)/C6=C\c6cc(C(C)(C)C(=O)OC)c(-c7cc(C)cc(C(C)(C)C(=O)OC)c7)s6)sc5c4c(C(C)(C)C(=O)OC)ccc2-3)c1,CCCCCCCCCCCc1c(/C=C2\C(=O)c3cc(F)c(F)cc3C2=C(C#N)C#N)sc2c1sc1c3c4nsnc4c4c5sc6c(CCCCCCCCCCC)c(/C=C7\C(=O)c8cc(F)c(F)cc8C7=C(C#N)C#N)sc6c5n(CC(CC)CCCC)c4c3n(CC(CC)CCCC)c21,14.1,-5.56,-3.65,-5.65,-4.09,,,,,,,,,
101695,10.1016/j.cej.2025.167007,COC(=O)C(C)(C)c1cc(C)cc(-c2sc3c4sc5cc(/C=C6/C(=O)c7cc(F)cc(c7)C(=O)/C6=C\c6cc(C(C)(C)C(=O)OC)c(-c7cc(C)cc(C(C)(C)C(=O)OC)c7)s6)sc5c4c(C(C)(C)C(=O)OC)ccc2-3)c1,CCCCCCCCCCCc1c(/C=C2\C(=O)c3cc(F)c(F)cc3C2=C(C#N)C#N)sc2c1sc1c3c4nsnc4c4c5sc6c(CCCCCCCCCCC)c(/C=C7\C(=O)c8cc(F)c(F)cc8C7=C(C#N)C#N)sc6c5n(CC(CC)CCCC)c4c3n(CC(CC)CCCC)c21,15.57,-5.56,-3.65,-5.65,-4.09,,,,,,,,,
101696,10.1016/j.cej.2025.167007,COC(=O)C(C)(C)c1cc(C)cc(-c2sc3c4sc5cc(/C=C6/C(=O)c7cc(F)cc(c7)C(=O)/C6=C\c6cc(C(C)(C)C(=O)OC)c(-c7cc(C)cc(C(C)(C)C(=O)OC)c7)s6)sc5c4c(C(C)(C)C(=O)OC)ccc2-3)c1,CCCCCCCCCCCc1c(/C=C2\C(=O)c3cc(F)c(F)cc3C2=C(C#N)C#N)sc2c1sc1c3c4nsnc4c4c5sc6c(CCCCCCCCCCC)c(/C=C7\C(=O)c8cc(F)c(F)cc8C7=C(C#N)C#N)sc6c5n(CC(CC)CCCC)c4c3n(CC(CC)CCCC)c21,14.51,-5.56,-3.65,-5.65,-4.09,,,,,,,,,
101697,10.1016/j.cej.2025.167007,CCCCC(CC)COC(=O)c1sc2c(-c3cc4c(OCC(CC)CCCC)c5sccc5c(OCC(CC)CCCC)c4s3)scc2c1F,COC(=O)CCCC1(c2ccccc2)C23c4c5ccc6c7cc8c9c%10c(cc%11cc%12c%13c%14c(cc%15c%16ccc-5c2c%16c2c5c%16c%17c(c(c46)c7c9c%17c4c%10c%11c%13c4c%16c%14c%152)C513)C%12)C8,8.86,-5.19,-3.43,-5.9,-3.9,,,,,,,,,
101698,10.1016/j.cej.2025.167007,CCCCC(CC)COC(=O)c1sc2c(-c3cc4c(OCC(CC)CCCC)c5sccc5c(OCC(CC)CCCC)c4s3)scc2c1F,COC(=O)CCCC1(c2ccccc2)C23c4c5ccc6c7cc8c9c%10c(cc%11cc%12c%13c%14c(cc%15c%16ccc-5c2c%16c2c5c%16c%17c(c(c46)c7c9c%17c4c%10c%11c%13c4c%16c%14c%152)C513)C%12)C8,8.96,-5.19,-3.43,-5.9,-3.9,,,,,,,,,
101699,10.1016/j.cej.2025.167007,CCCCC(CC)COC(=O)c1sc2c(-c3cc4c(OCC(CC)CCCC)c5sccc5c(OCC(CC)CCCC)c4s3)scc2c1F,COC(=O)CCCC1(c2ccccc2)C23c4c5ccc6c7cc8c9c%10c(cc%11cc%12c%13c%14c(cc%15c%16ccc-5c2c%16c2c5c%16c%17c(c(c46)c7c9c%17c4c%10c%11c%13c4c%16c%14c%152)C513)C%12)C8,8.6,-5.19,-3.43,-5.9,-3.9,,,,,,,,,
101700,10.1016/j.cej.2025.167007,CCCCCCC(CCCC)Cc1csc(-c2cc3c4nsnc4c4cc(-c5cc(CC(CCCC)CCCCCC)c(-c6cc7c(-c8cc(F)c(CC(CC)CCCC)s8)c8sccc8c(-c8cc(F)c(CC(CC)CCCC)s8)c7s6)s5)sc4c3s2)c1,CCCCCCCCCCCc1c(/C=C2\C(=O)c3cc(F)c(F)cc3C2=C(C#N)C#N)sc2c1sc1c3c4nsnc4c4c5sc6c(CCCCCCCCCCC)c(/C=C7\C(=O)c8cc(F)c(F)cc8C7=C(C#N)C#N)sc6c5n(CC(CC)CCCC)c4c3n(CC(CC)CCCC)c21,18.65,-5.51,-2.77,-5.65,-4.09,,,,,,,,,
101701,10.1016/j.cej.2025.167007,COC(=O)C(C)(C)c1cc(C)cc(-c2sc3c4sc5cc(/C=C6/C(=O)c7cc(F)cc(c7)C(=O)/C6=C\c6cc(C(C)(C)C(=O)OC)c(-c7cc(C)cc(C(C)(C)C(=O)OC)c7)s6)sc5c4c(C(C)(C)C(=O)OC)ccc2-3)c1,CCCCCCCCCCCc1c(/C=C2\C(=O)c3cc(F)c(F)cc3C2=C(C#N)C#N)sc2c1sc1c3c4nsnc4c4c5sc6c(CCCCCCCCCCC)c(/C=C7\C(=O)c8cc(F)c(F)cc8C7=C(C#N)C#N)sc6c5n(CC(CC)CCCC)c4c3n(CC(CC)CCCC)c21,15.4,-5.56,-3.65,-5.65,-4.09,,,,,,,,,
101702,10.1016/j.cej.2025.167007,COC(=O)C(C)(C)c1cc(C)cc(-c2sc3c4sc5cc(/C=C6/C(=O)c7cc(F)cc(c7)C(=O)/C6=C\c6cc(C(C)(C)C(=O)OC)c(-c7cc(C)cc(C(C)(C)C(=O)OC)c7)s6)sc5c4c(C(C)(C)C(=O)OC)ccc2-3)c1,CCCCCCCCCCCc1c(/C=C2\C(=O)c3cc(F)c(F)cc3C2=C(C#N)C#N)sc2c1sc1c3c4nsnc4c4c5sc6c(CCCCCCCCCCC)c(/C=C7\C(=O)c8cc(F)c(F)cc8C7=C(C#N)C#N)sc6c5n(CC(CC)CCCC)c4c3n(CC(CC)CCCC)c21,15.33,-5.56,-3.65,-5.65,-4.09,,,,,,,,,
101703,10.1016/j.cej.2025.167007,COC(=O)C(C)(C)c1cc(C)cc(-c2sc3c4sc5cc(/C=C6/C(=O)c7cc(F)cc(c7)C(=O)/C6=C\c6cc(C(C)(C)C(=O)OC)c(-c7cc(C)cc(C(C)(C)C(=O)OC)c7)s6)sc5c4c(C(C)(C)C(=O)OC)ccc2-3)c1,CCCCCCCCCCCc1c(/C=C2\C(=O)c3cc(F)c(F)cc3C2=C(C#N)C#N)sc2c1sc1c3c4nsnc4c4c5sc6c(CCCCCCCCCCC)c(/C=C7\C(=O)c8cc(F)c(F)cc8C7=C(C#N)C#N)sc6c5n(CC(CC)CCCC)c4c3n(CC(CC)CCCC)c21,16.11,-5.56,-3.65,-5.65,-4.09,,,,,,,,,
101704,10.1016/j.cej.2025.167007,COC(=O)C(C)(C)c1cc(C)cc(-c2sc3c4sc5cc(/C=C6/C(=O)c7cc(F)cc(c7)C(=O)/C6=C\c6cc(C(C)(C)C(=O)OC)c(-c7cc(C)cc(C(C)(C)C(=O)OC)c7)s6)sc5c4c(C(C)(C)C(=O)OC)ccc2-3)c1,CCCCCCCCCCCc1c(/C=C2\C(=O)c3cc(F)c(F)cc3C2=C(C#N)C#N)sc2c1sc1c3c4nsnc4c4c5sc6c(CCCCCCCCCCC)c(/C=C7\C(=O)c8cc(F)c(F)cc8C7=C(C#N)C#N)sc6c5n(CC(CC)CCCC)c4c3n(CC(CC)CCCC)c21,15.91,-5.56,-3.65,-5.65,-4.09,,,,,,,,,
101705,10.1016/j.cej.2025.167007,CCCCC(CC)COC(=O)c1sc2c(-c3cc4c(OCC(CC)CCCC)c5sccc5c(OCC(CC)CCCC)c4s3)scc2c1F,COC(=O)CCCC1(c2ccccc2)C23c4c5ccc6c7cc8c9c%10c(cc%11cc%12c%13c%14c(cc%15c%16ccc-5c2c%16c2c5c%16c%17c(c(c46)c7c9c%17c4c%10c%11c%13c4c%16c%14c%152)C513)C%12)C8,8.59,-5.19,-3.43,-5.9,-3.9,,,,,,,,,
101706,10.1016/j.cej.2025.167007,CCCCC(CC)COC(=O)c1sc2c(-c3cc4c(OCC(CC)CCCC)c5sccc5c(OCC(CC)CCCC)c4s3)scc2c1F,COC(=O)CCCC1(c2ccccc2)C23c4c5ccc6c7cc8c9c%10c(cc%11cc%12c%13c%14c(cc%15c%16ccc-5c2c%16c2c5c%16c%17c(c(c46)c7c9c%17c4c%10c%11c%13c4c%16c%14c%152)C513)C%12)C8,7.47,-5.19,-3.43,-5.9,-3.9,,,,,,,,,
101707,10.1016/j.cej.2025.167007,CCCCC(CC)COC(=O)c1sc2csc(-c3cc4c(-c5ccc(CC(CC)CCCC)s5)c5sccc5c(-c5ccc(CC(CC)CCCC)s5)c4s3)c2c1F,COC(=O)CCCC1(c2ccccc2)C23c4c5ccc6c7cc8c9c%10c(cc%11cc%12c%13c%14c(cc%15c%16ccc-5c2c%16c2c5c%16c%17c(c(c46)c7c9c%17c4c%10c%11c%13c4c%16c%14c%152)C513)C%12)C8,8.65,-5.29,-3.72,-5.9,-3.9,,,,,,C60-N/Al,,,
101708,10.1016/j.cej.2025.167007,CCCCC(CC)COC(=O)c1sc2csc(-c3cc4c(-c5ccc(CC(CC)CCCC)s5)c5sccc5c(-c5ccc(CC(CC)CCCC)s5)c4s3)c2c1F,COC(=O)CCCC1(c2ccccc2)C23c4c5ccc6c7cc8c9c%10c(cc%11cc%12c%13c%14c(cc%15c%16ccc-5c2c%16c2c5c%16c%17c(c(c46)c7c9c%17c4c%10c%11c%13c4c%16c%14c%152)C513)C%12)C8,8.29,-5.29,-3.72,-5.9,-3.9,,,,,,C60-SB/Al,,,
101709,10.1016/j.cej.2025.167007,CCCCC(CC)COC(=O)c1sc2csc(-c3cc4c(-c5ccc(CC(CC)CCCC)s5)c5sccc5c(-c5ccc(CC(CC)CCCC)s5)c4s3)c2c1F,COC(=O)CCCC1(c2ccccc2)C23c4c5ccc6c7cc8c9c%10c(cc%11cc%12c%13c%14c(cc%15c%16ccc-5c2c%16c2c5c%16c%17c(c(c46)c7c9c%17c4c%10c%11c%13c4c%16c%14c%152)C513)C%12)C8,9.35,-5.29,-3.72,-5.9,-3.9,,,,,,,,,
101710,10.1016/j.cej.2025.167007,CCCCC(CC)COC(=O)c1sc2csc(-c3cc4c(-c5ccc(CC(CC)CCCC)s5)c5sccc5c(-c5ccc(CC(CC)CCCC)s5)c4s3)c2c1F,COC(=O)CCCC1(c2ccccc2)C23c4c5ccc6c7cc8c9c%10c(cc%11cc%12c%13c%14c(cc%15c%16ccc-5c2c%16c2c5c%16c%17c(c(c46)c7c9c%17c4c%10c%11c%13c4c%16c%14c%152)C513)C%12)C8,8.57,-5.29,-3.72,-5.9,-3.9,,,,,,,,,
101711,10.1016/j.cej.2025.167007,CCCCC(CC)COC(=O)c1sc2csc(-c3cc4c(-c5ccc(CC(CC)CCCC)s5)c5sccc5c(-c5ccc(CC(CC)CCCC)s5)c4s3)c2c1F,COC(=O)CCCC1(c2ccccc2)C23c4c5ccc6c7cc8c9c%10c(cc%11cc%12c%13c%14c(cc%15c%16ccc-5c2c%16c2c5c%16c%17c(c(c46)c7c9c%17c4c%10c%11c%13c4c%16c%14c%152)C513)C%12)C8,8.67,-5.29,-3.72,-5.9,-3.9,,,,,,C60-N/Cu,,,
101712,10.1016/j.cej.2025.167007,CCCCC(CC)COC(=O)c1sc2csc(-c3cc4c(-c5ccc(CC(CC)CCCC)s5)c5sccc5c(-c5ccc(CC(CC)CCCC)s5)c4s3)c2c1F,COC(=O)CCCC1(c2ccccc2)C23c4c5ccc6c7cc8c9c%10c(cc%11cc%12c%13c%14c(cc%15c%16ccc-5c2c%16c2c5c%16c%17c(c(c46)c7c9c%17c4c%10c%11c%13c4c%16c%14c%152)C513)C%12)C8,8.56,-5.29,-3.72,-5.9,-3.9,,,,,,C60-N/Au,,,
101713,10.1016/j.cej.2025.167007,CCCCC(CC)COC(=O)c1sc2csc(-c3cc4c(-c5ccc(CC(CC)CCCC)s5)c5sccc5c(-c5ccc(CC(CC)CCCC)s5)c4s3)c2c1F,COC(=O)CCCC1(c2ccccc2)C23c4c5ccc6c7cc8c9c%10c(cc%11cc%12c%13c%14c(cc%15c%16ccc-5c2c%16c2c5c%16c%17c(c(c46)c7c9c%17c4c%10c%11c%13c4c%16c%14c%152)C513)C%12)C8,9.08,-5.29,-3.72,-5.9,-3.9,,,,,,ITO/C60-SB,,,
101714,10.1016/j.cej.2025.167007,CCCCC(CC)COC(=O)c1sc2c(-c3cc4c(OCC(CC)CCCC)c5sccc5c(OCC(CC)CCCC)c4s3)scc2c1F,COC(=O)CCCC1(c2ccccc2)C23c4c5ccc6c7cc8c9c%10c(cc%11cc%12c%13c%14c(cc%15c%16ccc-5c2c%16c2c5c%16c%17c(c(c46)c7c9c%17c4c%10c%11c%13c4c%16c%14c%152)C513)C%12)C8,8.21,-5.19,-3.43,-5.9,-3.9,,,,,,ITO/ZnO-C60,,,
101715,10.1016/j.cej.2025.167007,CCCCC(CC)COC(=O)c1sc2csc(-c3cc4c(-c5ccc(CC(CC)CCCC)s5)c5sccc5c(-c5ccc(CC(CC)CCCC)s5)c4s3)c2c1F,COC(=O)CCCC1(c2ccccc2)C23c4c5ccc6c7cc8c9c%10c(cc%11cc%12c%13c%14c(cc%15c%16ccc-5c2c%16c2c5c%16c%17c(c(c46)c7c9c%17c4c%10c%11c%13c4c%16c%14c%152)C513)C%12)C8,9.35,-5.29,-3.72,-5.9,-3.9,,,,,,ITO/ZnO-C60,,,
101716,10.1016/j.cej.2025.167007,CCCCCCc1ccc(C2(c3ccc(CCCCCC)cc3)c3cc4c(cc3-c3sccc32)C(c2ccc(CCCCCC)cc2)(c2ccc(CCCCCC)cc2)c2cc(-c3cccc5nc6c7ccccc7c7ccccc7c6nc35)sc2-4)cc1,COC(=O)CCCC1(c2ccccc2)C23c4c5ccc6c7cc8c9c%10c(cc%11cc%12c%13c%14c(cc%15c%16ccc-5c2c%16c2c5c%16c%17c(c(c46)c7c9c%17c4c%10c%11c%13c4c%16c%14c%152)C513)C%12)C8,5.29,-5.28,-3.61,-5.9,-3.9,,,,,,ITO/Bis-OMeFPI,,,
101717,10.1016/j.cej.2025.167007,CCCCCCc1ccc(C2(c3ccc(CCCCCC)cc3)c3cc4c(cc3-c3sc5ccsc5c32)C(c2ccc(CCCCCC)cc2)(c2ccc(CCCCCC)cc2)c2c-4sc3cc(-c4c(F)c(F)cc5nsnc45)sc23)cc1,COC(=O)CCCC1(c2ccccc2)C23c4c5ccc6c7cc8c9c%10c(cc%11cc%12c%13c%14c(cc%15c%16ccc-5c2c%16c2c5c%16c%17c(c(c46)c7c9c%17c4c%10c%11c%13c4c%16c%14c%152)C513)C%12)C8,7.54,-5.3,-3.5,-5.9,-3.9,,,,,,ITO/FPI-PEIE,,,
101718,10.1016/j.cej.2025.167007,CCCCC(CC)COC(=O)c1cc2c(-c3cc4c(-c5ccc(CC(CC)CCCC)s5)c5sccc5c(-c5ccc(CC(CC)CCCC)s5)c4s3)scc2s1,COC(=O)CCCC1(c2ccccc2)C23c4c5ccc6c7cc8c9c%10c(cc%11cc%12c%13c%14c(cc%15c%16ccc-5c2c%16c2c5c%16c%17c(c(c46)c7c9c%17c4c%10c%11c%13c4c%16c%14c%152)C513)C%12)C8,9.62,-5.09,-3.22,-5.9,-3.9,,,,,,ITO/FPI-PEIE,,,
101719,10.1016/j.cej.2025.167007,CCCCCCc1ccsc1,COC(=O)CCCC1(c2ccccc2)C23c4c5c6c7c8c9c(c%10c%11c2c2c%12c4c4c%13c5c5c7c7c8c8c%14c9c%10c9c%10c%11c2c2c%11c%12c4c4c%12c%13c5c5c7c7c8c8c%14c9c9c%10c2c2c%11c4c4c%12c5c7c5c8c9c2c45)C613,3.85,-5.01,-3.12,-6.1,-3.7,,,,,,ITO/PCBDAN,,,
101720,10.1016/j.cej.2025.167007,CCCCCCc1ccsc1,COC(=O)CCCC1(c2ccccc2)C23c4c5c6c7c8c9c(c%10c%11c2c2c%12c4c4c%13c5c5c7c7c8c8c%14c9c%10c9c%10c%11c2c2c%11c%12c4c4c%12c%13c5c5c7c7c8c8c%14c9c9c%10c2c2c%11c4c4c%12c5c7c5c8c9c2c45)C613,4.16,-5.01,-3.12,-6.1,-3.7,,,,,,PCBDAN/Al,,,
101721,10.1016/j.cej.2025.167007,CCCCCCc1ccsc1,COC(=O)CCCC1(c2ccccc2)C23c4c5c6c7c8c9c(c%10c%11c2c2c%12c4c4c%13c5c5c7c7c8c8c%14c9c%10c9c%10c%11c2c2c%11c%12c4c4c%12c%13c5c5c7c7c8c8c%14c9c9c%10c2c2c%11c4c4c%12c5c7c5c8c9c2c45)C613,3.94,-5.01,-3.12,-6.1,-3.7,,,,,,PCBDANI/Al,,,
101722,10.1016/j.cej.2025.167007,CCCCCCc1ccsc1,c1ccc2c(c1)C1CC2C23c4c5c6c7c8c9c(c%10c%11c2c2c4c4c%12c5c5c6c6c8c8c%13c%14c%15c%16c%17c%18c%19c%20c%21c%22c%23c(c%14c%14c%24c%23c%23c%22c%22c%20c(c2c%22c%11c%23c%10c%24c9c%148)c4c%19c%12c%17c5c%16c%136)C%152C4CC(c5ccccc54)C%18%212)C713,5.46,-5.01,-3.12,,,,,,,,PCBDAN/Al,,,
101723,10.1016/j.cej.2025.167007,CCCCCCc1ccsc1,c1ccc2c(c1)C1CC2C23c4c5c6c7c8c9c(c%10c%11c2c2c4c4c%12c5c5c6c6c8c8c%13c%14c%15c%16c%17c%18c%19c%20c%21c%22c%23c(c%14c%14c%24c%23c%23c%22c%22c%20c(c2c%22c%11c%23c%10c%24c9c%148)c4c%19c%12c%17c5c%16c%136)C%152C4CC(c5ccccc54)C%18%212)C713,5.8,-5.01,-3.12,,,,,,,,PCBDANI/Al,,,
101724,10.1016/j.cej.2025.167007,CCCCC(CC)CC(=O)c1cc2c(-c3cc4c(-c5ccc(CC(CC)CCCC)s5)c5sccc5c(-c5ccc(CC(CC)CCCC)s5)c4s3)scc2s1,COC(=O)CCCC1(c2ccccc2)C23c4c5ccc6c7cc8c9c%10c(cc%11cc%12c%13c%14c(cc%15c%16ccc-5c2c%16c2c5c%16c%17c(c(c46)c7c9c%17c4c%10c%11c%13c4c%16c%14c%152)C513)C%12)C8,7.7,-5.13,-3.27,-5.9,-3.9,,,,,,PCBDAN/Al,,,
101725,10.1016/j.cej.2025.167007,CCCCC(CC)CC(=O)c1cc2c(-c3cc4c(-c5ccc(CC(CC)CCCC)s5)c5sccc5c(-c5ccc(CC(CC)CCCC)s5)c4s3)scc2s1,COC(=O)CCCC1(c2ccccc2)C23c4c5ccc6c7cc8c9c%10c(cc%11cc%12c%13c%14c(cc%15c%16ccc-5c2c%16c2c5c%16c%17c(c(c46)c7c9c%17c4c%10c%11c%13c4c%16c%14c%152)C513)C%12)C8,7.69,-5.13,-3.27,-5.9,-3.9,,,,,,PCBDANI/Al,,,
