Repository: JiYiqaq/PCE-KA-GNN

# Data directory

- `raw/Active_Database.csv` is the immutable source dataset bundled under CC BY 4.0. Do not overwrite it with processed data.
- `processed/` is created and populated by the training pipeline. Generated `.pt` and `.pth` caches are intentionally ignored by Git because they can exceed GitHub's normal single-file limit.

See `../DATA_LICENSE.md` for provenance, license and checksum information.

File: data/processed/device_records.csv (part 184 of 250)
record_id,doi,donor_smiles,acceptor_smiles,pce,homo_d,lumo_d,homo_a,lumo_a,active_layer_thickness,annealing_temp,d_a_ratio,additive_ratio,device_type,etl_canonical,htl_canonical,solvent_canonical,additive_canonical
101726,10.1016/j.cej.2025.167007,CCCCCCc1ccsc1,COC(=O)CCCC1(c2ccccc2)C23c4c5c6c7c8c9c(c%10c%11c2c2c%12c4c4c%13c5c5c7c7c8c8c%14c9c%10c9c%10c%11c2c2c%11c%12c4c4c%12c%13c5c5c7c7c8c8c%14c9c9c%10c2c2c%11c4c4c%12c5c7c5c8c9c2c45)C613,3.62,-5.01,-3.12,-6.1,-3.7,,,,,,ITO/PCBANI,,,
101727,10.1016/j.cej.2025.167007,CCCCCCc1ccsc1,COC(=O)CCCC1(c2ccccc2)C23c4c5c6c7c8c9c(c%10c%11c2c2c%12c4c4c%13c5c5c7c7c8c8c%14c9c%10c9c%10c%11c2c2c%11c%12c4c4c%12c%13c5c5c7c7c8c8c%14c9c9c%10c2c2c%11c4c4c%12c5c7c5c8c9c2c45)C613,3.83,-5.01,-3.12,-6.1,-3.7,,,,,,ITO/PCBDANBr,,,
101728,10.1016/j.cej.2025.167007,CCCCCCc1ccsc1,c1ccc2c(c1)C1CC2C23c4c5c6c7c8c9c(c%10c%11c2c2c4c4c%12c5c5c6c6c8c8c%13c%14c%15c%16c%17c%18c%19c%20c%21c%22c%23c(c%14c%14c%24c%23c%23c%22c%22c%20c(c2c%22c%11c%23c%10c%24c9c%148)c4c%19c%12c%17c5c%16c%136)C%152C4CC(c5ccccc54)C%18%212)C713,2.6,-5.01,-3.12,,,,,,,,ITO/C-PCBN3,,,
101729,10.1016/j.cej.2025.167007,CCCCCCc1ccsc1,c1ccc2c(c1)C1CC2C23c4c5c6c7c8c9c(c%10c%11c2c2c4c4c%12c5c5c6c6c8c8c%13c%14c%15c%16c%17c%18c%19c%20c%21c%22c%23c(c%14c%14c%24c%23c%23c%22c%22c%20c(c2c%22c%11c%23c%10c%24c9c%148)c4c%19c%12c%17c5c%16c%136)C%152C4CC(c5ccccc54)C%18%212)C713,6.3,-5.01,-3.12,,,,,,,,ITO/C-PCBN3,,,
101730,10.1016/j.cej.2025.167007,CCCCC(CC)COC(=O)c1sc2c(-c3cc4c(OCC(CC)CCCC)c5sccc5c(OCC(CC)CCCC)c4s3)scc2c1F,COC(=O)CCCC1(c2ccccc2)C23c4c5ccc6c7cc8c9c%10c(cc%11cc%12c%13c%14c(cc%15c%16ccc-5c2c%16c2c5c%16c%17c(c(c46)c7c9c%17c4c%10c%11c%13c4c%16c%14c%152)C513)C%12)C8,8.8,-5.19,-3.43,-5.9,-3.9,,,,,,ITO/C-PCBN3,,,
101731,10.1016/j.cej.2025.167007,CCCCC(CC)C[Si]1(CC(CC)CCCC)c2ccsc2-c2sc(-c3cccc4nsnc34)cc21,COC(=O)CCCC1(c2ccccc2)C23c4c5ccc6c7cc8c9c%10c(cc%11cc%12c%13c%14c(cc%15c%16ccc-5c2c%16c2c5c%16c%17c(c(c46)c7c9c%17c4c%10c%11c%13c4c%16c%14c%152)C513)C%12)C8,5.3,-5.185,-3.335,-5.9,-3.9,,,,,,ITO/C-PCBN3,,,
101732,10.1016/j.cej.2025.167007,CCCCC(CC)COC(=O)c1cc2c(-c3cc4c(-c5ccc(CC(CC)CCCC)s5)c5sccc5c(-c5ccc(CC(CC)CCCC)s5)c4s3)scc2s1,COC(=O)CCCC1(c2ccccc2)C23c4c5ccc6c7cc8c9c%10c(cc%11cc%12c%13c%14c(cc%15c%16ccc-5c2c%16c2c5c%16c%17c(c(c46)c7c9c%17c4c%10c%11c%13c4c%16c%14c%152)C513)C%12)C8,10.23,-5.09,-3.22,-5.9,-3.9,,,,,,,,,
101733,10.1016/j.cej.2025.167007,CCCCC(CC)COC(=O)c1cc2c(-c3cc4c(-c5ccc(CC(CC)CCCC)s5)c5sccc5c(-c5ccc(CC(CC)CCCC)s5)c4s3)scc2s1,COC(=O)CCCC1(c2ccccc2)C23c4c5ccc6c7cc8c9c%10c(cc%11cc%12c%13c%14c(cc%15c%16ccc-5c2c%16c2c5c%16c%17c(c(c46)c7c9c%17c4c%10c%11c%13c4c%16c%14c%152)C513)C%12)C8,9.06,-5.09,-3.22,-5.9,-3.9,,,,,,C60-ionene/Cu,,,
101734,10.1016/j.cej.2025.167007,CCCCC(CC)COC(=O)c1cc2c(-c3cc4c(-c5ccc(CC(CC)CCCC)s5)c5sccc5c(-c5ccc(CC(CC)CCCC)s5)c4s3)scc2s1,COC(=O)CCCC1(c2ccccc2)C23c4c5ccc6c7cc8c9c%10c(cc%11cc%12c%13c%14c(cc%15c%16ccc-5c2c%16c2c5c%16c%17c(c(c46)c7c9c%17c4c%10c%11c%13c4c%16c%14c%152)C513)C%12)C8,8.69,-5.09,-3.22,-5.9,-3.9,,,,,,C60-ionene/Au,,,
101735,10.1016/j.cej.2025.167007,CCCCC(CC)Cc1ccc(-c2c3cc(-c4ccc(-c5sc(-c6cccs6)c6c5C(=O)c5c(CC(CC)CCCC)sc(CC(CC)CCCC)c5C6=O)s4)sc3c(-c3ccc(CC(CC)CCCC)s3)c3ccsc23)s1,CCCCCCc1ccc(C2(c3ccc(CCCCCC)cc3)c3cc4c(cc3-c3sc5cc(C=C6C(=O)c7ccccc7C6=C(C#N)C#N)sc5c32)C(c2ccc(CCCCCC)cc2)(c2ccc(CCCCCC)cc2)c2c-4sc3cc(C=C4C(=O)c5ccccc5C4=C(C#N)C#N)sc23)cc1,10.66,-5.33,-3.48,-5.576,-3.916,,,,,,,,,
101736,10.1016/j.cej.2025.167007,CCCCCCc1ccsc1,COC(=O)CCCC1(c2ccccc2)C23c4c5c6c7c8c9c(c%10c%11c2c2c%12c4c4c%13c5c5c7c7c8c8c%14c9c%10c9c%10c%11c2c2c%11c%12c4c4c%12c%13c5c5c7c7c8c8c%14c9c9c%10c2c2c%11c4c4c%12c5c7c5c8c9c2c45)C613,3.67,-5.01,-3.12,-6.1,-3.7,,,,,,GO-Cs/Al,,,
101737,10.1016/j.cej.2025.167007,CCCCCCc1ccsc1,COC(=O)CCCC1(c2ccccc2)C23c4c5c6c7c8c9c(c%10c%11c2c2c%12c4c4c%13c5c5c7c7c8c8c%14c9c%10c9c%10c%11c2c2c%11c%12c4c4c%12c%13c5c5c7c7c8c8c%14c9c9c%10c2c2c%11c4c4c%12c5c7c5c8c9c2c45)C613,2.97,-5.01,-3.12,-6.1,-3.7,,,,,,ITO/GO-Cs,,,
101738,10.1016/j.cej.2025.167007,CCCCCCCCC(CCCCCCCC)n1c2ccccc2c2ccc(-c3ccc(-c4ccc(-c5cccs5)c5nsnc45)s3)cc21,COC(=O)CCCC1(c2ccccc2)C23c4c5ccc6c7cc8c9c%10c(cc%11cc%12c%13c%14c(cc%15c%16ccc-5c2c%16c2c5c%16c%17c(c(c46)c7c9c%17c4c%10c%11c%13c4c%16c%14c%152)C513)C%12)C8,6.72,-5.5,-3.6,-5.9,-3.9,,,,,,GO/Al,,,
101739,10.1016/j.cej.2025.167007,CCCCCCCCC(CCCCCCCC)n1c2ccccc2c2ccc(-c3ccc(-c4ccc(-c5cccs5)c5nsnc45)s3)cc21,COC(=O)CCCC1(c2ccccc2)C23c4c5ccc6c7cc8c9c%10c(cc%11cc%12c%13c%14c(cc%15c%16ccc-5c2c%16c2c5c%16c%17c(c(c46)c7c9c%17c4c%10c%11c%13c4c%16c%14c%152)C513)C%12)C8,7.5,-5.5,-3.6,-5.9,-3.9,,,,,,GO/TiOx/Al,,,
101740,10.1016/j.cej.2025.167007,CCCCCCc1ccsc1,COC(=O)CCCC1(c2ccccc2)C23c4c5c6c7c8c9c(c%10c%11c2c2c%12c4c4c%13c5c5c7c7c8c8c%14c9c%10c9c%10c%11c2c2c%11c%12c4c4c%12c%13c5c5c7c7c8c8c%14c9c9c%10c2c2c%11c4c4c%12c5c7c5c8c9c2c45)C613,3.89,-5.01,-3.12,-6.1,-3.7,,,,,,rGO-pyrene-PCBM/Al,,,
101741,10.1016/j.cej.2025.167007,CCCCCCCCC(CCCCCC)COc1cnc2c(-c3cccs3)c(F)c(F)cc2n1,CCCCCCC1(CCCCCC)c2cc3c(cc2-c2sc(/C=C4\C(=O)c5cc(F)ccc5C4=C(C#N)C#N)cc21)C(CCCCCC)(CCCCCC)c1cc(/C=C2\C(=O)c4cc(F)ccc4C2=C(C#N)C#N)sc1-3,13.01,-5.54,-2.92,-5.75,-3.95,,,,,,PDINO-G/Al,,,
101742,10.1016/j.cej.2025.167007,COC(=O)C(C)(C)c1cc(C)cc(-c2sc3c4sc5cc(/C=C6/C(=O)c7cc(F)cc(c7)C(=O)/C6=C\c6cc(C(C)(C)C(=O)OC)c(-c7cc(C)cc(C(C)(C)C(=O)OC)c7)s6)sc5c4c(C(C)(C)C(=O)OC)ccc2-3)c1,CCCCCCCCCCCc1c(/C=C2\C(=O)c3cc(F)c(F)cc3C2=C(C#N)C#N)sc2c1sc1c3c4nsnc4c4c5sc6c(CCCCCCCCCCC)c(/C=C7\C(=O)c8cc(F)c(F)cc8C7=C(C#N)C#N)sc6c5n(CC(CC)CCCC)c4c3n(CC(CC)CCCC)c21,16.52,-5.56,-3.65,-5.65,-4.09,,,,,,PDINO-G/Al,,,
101746,10.1016/j.cej.2025.167007,COC(=O)C(C)(C)c1cc(C)cc(-c2sc3c4sc5cc(/C=C6/C(=O)c7cc(F)cc(c7)C(=O)/C6=C\c6cc(C(C)(C)C(=O)OC)c(-c7cc(C)cc(C(C)(C)C(=O)OC)c7)s6)sc5c4c(C(C)(C)C(=O)OC)ccc2-3)c1,CCCCCCCCCCCc1c(/C=C2\C(=O)c3cc(F)c(F)cc3C2=C(C#N)C#N)sc2c1sc1c3c4nsnc4c4c5sc6c(CCCCCCCCCCC)c(/C=C7\C(=O)c8cc(F)c(F)cc8C7=C(C#N)C#N)sc6c5n(CC(CC)CCCC)c4c3n(CC(CC)CCCC)c21,17.12,-5.56,-3.65,-5.65,-4.09,,,,,,PDINO-CNT/Al,,,
101747,10.1016/j.cej.2025.167007,COC(=O)C(C)(C)c1cc(C)cc(-c2sc3c4sc5cc(/C=C6/C(=O)c7cc(F)cc(c7)C(=O)/C6=C\c6cc(C(C)(C)C(=O)OC)c(-c7cc(C)cc(C(C)(C)C(=O)OC)c7)s6)sc5c4c(C(C)(C)C(=O)OC)ccc2-3)c1,CCCCCCCCCCCc1c(/C=C2\C(=O)c3cc(F)c(F)cc3C2=C(C#N)C#N)sc2c1sc1c3c4nsnc4c4c5sc6c(CCCCCCCCCCC)c(/C=C7\C(=O)c8cc(F)c(F)cc8C7=C(C#N)C#N)sc6c5n(CC(CC)CCCC)c4c3n(CC(CC)CCCC)c21,17.03,-5.56,-3.65,-5.65,-4.09,,,,,,PDIN-CNT/Al,,,
101748,10.1016/j.cej.2025.167007,COC(=O)C(C)(C)c1cc(C)cc(-c2sc3c4sc5cc(/C=C6/C(=O)c7cc(F)cc(c7)C(=O)/C6=C\c6cc(C(C)(C)C(=O)OC)c(-c7cc(C)cc(C(C)(C)C(=O)OC)c7)s6)sc5c4c(C(C)(C)C(=O)OC)ccc2-3)c1,CCCCCCCCCCCc1c(/C=C2\C(=O)c3cc(F)c(F)cc3C2=C(C#N)C#N)sc2c1sc1c3c4nsnc4c4c5sc6c(CCCCCCCCCCC)c(/C=C7\C(=O)c8cc(F)c(F)cc8C7=C(C#N)C#N)sc6c5n(CC(CC)CCCC)c4c3n(CC(CC)CCCC)c21,16.26,-5.56,-3.65,-5.65,-4.09,,,,,,PDINO-CNT/Ag,,,
101749,10.1016/j.cej.2025.167007,COC(=O)C(C)(C)c1cc(C)cc(-c2sc3c4sc5cc(/C=C6/C(=O)c7cc(F)cc(c7)C(=O)/C6=C\c6cc(C(C)(C)C(=O)OC)c(-c7cc(C)cc(C(C)(C)C(=O)OC)c7)s6)sc5c4c(C(C)(C)C(=O)OC)ccc2-3)c1,CCCCCCCCCCCc1c(/C=C2\C(=O)c3cc(F)c(F)cc3C2=C(C#N)C#N)sc2c1sc1c3c4nsnc4c4c5sc6c(CCCCCCCCCCC)c(/C=C7\C(=O)c8cc(F)c(F)cc8C7=C(C#N)C#N)sc6c5n(CC(CC)CCCC)c4c3n(CC(CC)CCCC)c21,17.07,-5.56,-3.65,-5.65,-4.09,,,,,,PDIN-CNT/Ag,,,
101752,10.1016/j.cej.2025.167007,COC(=O)C(C)(C)c1cc(C)cc(-c2sc3c4sc5cc(/C=C6/C(=O)c7cc(F)cc(c7)C(=O)/C6=C\c6cc(C(C)(C)C(=O)OC)c(-c7cc(C)cc(C(C)(C)C(=O)OC)c7)s6)sc5c4c(C(C)(C)C(=O)OC)ccc2-3)c1,CCCCCCCCCCCc1c(/C=C2\C(=O)c3cc(F)c(F)cc3C2=C(C#N)C#N)sc2c1sc1c3c4nsnc4c4c5sc6c(CCCCCCCCCCC)c(/C=C7\C(=O)c8cc(F)c(F)cc8C7=C(C#N)C#N)sc6c5n(CC(CC)CCCC)c4c3n(CC(CC)CCCC)c21,15.89,-5.56,-3.65,-5.65,-4.09,,,,,,TOASiW12/Ag,,,
101753,10.1016/j.cej.2025.167007,COC(=O)C(C)(C)c1cc(C)cc(-c2sc3c4sc5cc(/C=C6/C(=O)c7cc(F)cc(c7)C(=O)/C6=C\c6cc(C(C)(C)C(=O)OC)c(-c7cc(C)cc(C(C)(C)C(=O)OC)c7)s6)sc5c4c(C(C)(C)C(=O)OC)ccc2-3)c1,CCCCCCCCCCCc1c(/C=C2\C(=O)c3cc(Cl)c(Cl)cc3C2=C(C#N)C#N)sc2c1Cc1c-2n(CC(CCCC)CCCCCC)c2c1c1nsnc1c1c3c(n(CC(CCCC)CCCCCC)c12)-c1sc(/C=C2\C(=O)c4cc(Cl)c(Cl)cc4C2=C(C#N)C#N)c(CCCCCCCCCCC)c1C3,17.0,-5.56,-3.65,-5.62,-4.05,,,,,,TOASiW12/Ag,,,
101754,10.1016/j.cej.2025.167007,COC(=O)C(C)(C)c1cc(C)cc(-c2sc3c4sc5cc(/C=C6/C(=O)c7cc(F)cc(c7)C(=O)/C6=C\c6cc(C(C)(C)C(=O)OC)c(-c7cc(C)cc(C(C)(C)C(=O)OC)c7)s6)sc5c4c(C(C)(C)C(=O)OC)ccc2-3)c1,CCCCCCCCCCCc1c(/C=C2\C(=O)c3cc(F)c(F)cc3C2=C(C#N)C#N)sc2c1sc1c3c4nsnc4c4c5sc6c(CCCCCCCCCCC)c(/C=C7\C(=O)c8cc(F)c(F)cc8C7=C(C#N)C#N)sc6c5n(CC(CC)CCCC)c4c3n(CC(CC)CCCC)c21,16.14,-5.56,-3.65,-5.65,-4.09,,,,,,TOASiW12/Al,,,
101755,10.1016/j.cej.2025.167007,COC(=O)C(C)(C)c1cc(C)cc(-c2sc3c4sc5cc(/C=C6/C(=O)c7cc(F)cc(c7)C(=O)/C6=C\c6cc(C(C)(C)C(=O)OC)c(-c7cc(C)cc(C(C)(C)C(=O)OC)c7)s6)sc5c4c(C(C)(C)C(=O)OC)ccc2-3)c1,CCCCCCCCCCCc1c(/C=C2\C(=O)c3cc(Cl)c(Cl)cc3C2=C(C#N)C#N)sc2c1Cc1c-2n(CC(CCCC)CCCCCC)c2c1c1nsnc1c1c3c(n(CC(CCCC)CCCCCC)c12)-c1sc(/C=C2\C(=O)c4cc(Cl)c(Cl)cc4C2=C(C#N)C#N)c(CCCCCCCCCCC)c1C3,17.04,-5.56,-3.65,-5.62,-4.05,,,,,,TOASiW12/Al,,,
101756,10.1016/j.cej.2025.167007,COC(=O)C(C)(C)c1cc(C)cc(-c2sc3c4sc5cc(/C=C6/C(=O)c7cc(F)cc(c7)C(=O)/C6=C\c6cc(C(C)(C)C(=O)OC)c(-c7cc(C)cc(C(C)(C)C(=O)OC)c7)s6)sc5c4c(C(C)(C)C(=O)OC)ccc2-3)c1,CCCCCCCCCCCc1c(/C=C2\C(=O)c3cc(F)c(F)cc3C2=C(C#N)C#N)sc2c1sc1c3c4nsnc4c4c5sc6c(CCCCCCCCCCC)c(/C=C7\C(=O)c8cc(F)c(F)cc8C7=C(C#N)C#N)sc6c5n(CC(CC)CCCC)c4c3n(CC(CC)CCCC)c21,16.02,-5.56,-3.65,-5.65,-4.09,,,,,,DMeKL/PDIN/Ag,,,
101757,10.1016/j.cej.2025.167007,CCCCCCC(CCCC)Cc1csc(-c2cc3c4nsnc4c4cc(-c5cc(CC(CCCC)CCCCCC)c(-c6cc7c(-c8cc(F)c(CC(CC)CCCC)s8)c8sccc8c(-c8cc(F)c(CC(CC)CCCC)s8)c7s6)s5)sc4c3s2)c1,CCCCCCCCCCCc1c(/C=C2\C(=O)c3cc(F)c(F)cc3C2=C(C#N)C#N)sc2c1sc1c3c4nsnc4c4c5sc6c(CCCCCCCCCCC)c(/C=C7\C(=O)c8cc(F)c(F)cc8C7=C(C#N)C#N)sc6c5n(CC(CC)CCCC)c4c3n(CC(CC)CCCC)c21,18.28,-5.51,-2.77,-5.65,-4.09,,,,,,PDIN:oxalic acid/Ag,,,
101758,10.1016/j.cej.2025.167007,CCCCC(CC)Cc1ccc(-c2c3cc(-c4ccc(-c5sc(-c6cccs6)c6c5C(=O)c5c(CC(CC)CCCC)sc(CC(CC)CCCC)c5C6=O)s4)sc3c(-c3ccc(CC(CC)CCCC)s3)c3ccsc23)s1,CCCCCCc1ccc(C2(c3ccc(CCCCCC)cc3)c3cc4c(cc3-c3sc5cc(/C=C6\C(=O)c7ccc(C)cc7C6=C(C#N)C#N)sc5c32)C(c2ccc(CCCCCC)cc2)(c2ccc(CCCCCC)cc2)c2c-4sc3cc(/C=C4\C(=O)c5ccc(C)cc5C4=C(C#N)C#N)sc23)cc1,12.01,-5.33,-3.48,-5.514,-3.808,,,,,,ITO/ZnO/CMC,,,
101759,10.1016/j.cej.2025.167007,CCCCCCC(CCCC)Cc1csc(-c2cc3c4nsnc4c4cc(-c5cc(CC(CCCC)CCCCCC)c(-c6cc7c(-c8cc(F)c(CC(CC)CCCC)s8)c8sccc8c(-c8cc(F)c(CC(CC)CCCC)s8)c7s6)s5)sc4c3s2)c1,CCCCCCCCCCCc1c(/C=C2\C(=O)c3cc(F)c(F)cc3C2=C(C#N)C#N)sc2c1sc1c3c4nsnc4c4c5sc6c(CCCCCCCCCCC)c(/C=C7\C(=O)c8cc(F)c(F)cc8C7=C(C#N)C#N)sc6c5n(CC(CC)CCCC)c4c3n(CC(CC)CCCC)c21,18.35,-5.51,-2.77,-5.65,-4.09,,,,,,PDIN:ursolic acid,,,
101760,10.1016/j.cej.2025.167007,CCCCC(CC)COC(=O)c1sc2c(-c3cc4c(OCC(CC)CCCC)c5sccc5c(OCC(CC)CCCC)c4s3)scc2c1F,COC(=O)CCCC1(c2ccccc2)C23c4c5ccc6c7cc8c9c%10c(cc%11cc%12c%13c%14c(cc%15c%16ccc-5c2c%16c2c5c%16c%17c(c(c46)c7c9c%17c4c%10c%11c%13c4c%16c%14c%152)C513)C%12)C8,8.25,-5.19,-3.43,-5.9,-3.9,,,,,,ITO/ZnO/BP,,,
101761,10.1016/j.cej.2025.167007,COC(=O)C(C)(C)c1cc(C)cc(-c2sc3c4sc5cc(/C=C6/C(=O)c7cc(F)cc(c7)C(=O)/C6=C\c6cc(C(C)(C)C(=O)OC)c(-c7cc(C)cc(C(C)(C)C(=O)OC)c7)s6)sc5c4c(C(C)(C)C(=O)OC)ccc2-3)c1,CCCCCCCCCCCc1c(/C=C2\C(=O)c3cc(F)c(F)cc3C2=C(C#N)C#N)sc2c1sc1c3c4nsnc4c4c5sc6c(CCCCCCCCCCC)c(/C=C7\C(=O)c8cc(F)c(F)cc8C7=C(C#N)C#N)sc6c5n(CC(CC)CCCC)c4c3n(CC(CC)CCCC)c21,15.2,-5.56,-3.65,-5.65,-4.09,,,,,,PFN-Br/BPQDs/Al,,,
101762,10.1016/j.cej.2025.167007,CCCCC(CC)COC(=O)c1sc2csc(-c3cc4c(-c5ccc(CC(CC)CCCC)s5)c5sccc5c(-c5ccc(CC(CC)CCCC)s5)c4s3)c2c1F,CCCCCCc1ccc(C2(c3ccc(CCCCCC)cc3)c3c(sc4cc(C=C5C(=O)c6cc(F)ccc6C5=C(C#N)C#N)sc34)-c3sc4c5c(sc4c32)-c2sc3cc(C=C4C(=O)c6cc(F)ccc6C4=C(C#N)C#N)sc3c2C5(c2ccc(CCCCCC)cc2)c2ccc(CCCCCC)cc2)cc1,12.7,-5.29,-3.72,-5.38,-3.91,,,,,,ITO/ZnO/BPQD,,,
101763,10.1016/j.cej.2025.167007,CCCCC(CC)COC(=O)c1sc2csc(-c3cc4c(-c5ccc(CC(CC)CCCC)s5)c5sccc5c(-c5ccc(CC(CC)CCCC)s5)c4s3)c2c1F,CCCCCCc1ccc(C2(c3ccc(CCCCCC)cc3)c3c(sc4cc(C=C5C(=O)c6cc(F)ccc6C5=C(C#N)C#N)sc34)-c3sc4c5c(sc4c32)-c2sc3cc(C=C4C(=O)c6cc(F)ccc6C4=C(C#N)C#N)sc3c2C5(c2ccc(CCCCCC)cc2)c2ccc(CCCCCC)cc2)cc1,13.1,-5.29,-3.72,-5.38,-3.91,,,,,,ITO/ZnO/BPQD1/…/BPQD2/MoO3,,,
101764,10.1016/j.cej.2025.167007,CCCCC(CC)COC(=O)c1sc2csc(-c3cc4c(-c5ccc(CC(CC)CCCC)s5)c5sccc5c(-c5ccc(CC(CC)CCCC)s5)c4s3)c2c1F,CCCCCCc1ccc(C2(c3ccc(CCCCCC)cc3)c3cc4c(cc3-c3sc5cc(C=C6C(=O)c7ccccc7C6=C(C#N)C#N)sc5c32)C(c2ccc(CCCCCC)cc2)(c2ccc(CCCCCC)cc2)c2c-4sc3cc(C=C4C(=O)c5ccccc5C4=C(C#N)C#N)sc23)cc1,7.9,-5.29,-3.72,-5.576,-3.916,,,,,,ITO/ZnO/BPQD1/…/BPQD2/MoO3,,,
101765,10.1016/j.cej.2025.167007,CCCCC(CC)COC(=O)c1sc2csc(-c3cc4c(-c5ccc(CC(CC)CCCC)s5)c5sccc5c(-c5ccc(CC(CC)CCCC)s5)c4s3)c2c1F,CCc1ccc(C2(c3ccc(CC)cc3)c3c(sc4cc(/C=C5\C(=O)c6cc(F)c(F)cc6C5=C(C#N)C#N)sc34)-c3sc4c(-c5ccc(CC)s5)c5c6c(sc5c(-c5ccc(CC)s5)c4c32)-c2sc3cc(/C=C4\C(=O)c5cc(F)c(F)cc5C4=C(C#N)C#N)sc3c2C6(c2ccc(CC)cc2)c2ccc(CC)cc2)cc1,13.3,-5.29,-3.72,-5.56,-4.0,,,,,,ITO/ZnO/BPQD1/…/BPQD2/MoO3,,,
101766,10.1016/j.cej.2025.167007,CCCCC(CC)COC(=O)c1sc2csc(-c3cc4c(-c5ccc(CC(CC)CCCC)s5)c5sccc5c(-c5ccc(CC(CC)CCCC)s5)c4s3)c2c1F,COC(=O)CCCC1(c2ccccc2)C23c4c5ccc6c7cc8c9c%10c(cc%11cc%12c%13c%14c(cc%15c%16ccc-5c2c%16c2c5c%16c%17c(c(c46)c7c9c%17c4c%10c%11c%13c4c%16c%14c%152)C513)C%12)C8,9.45,-5.29,-3.72,-5.9,-3.9,,,,,,ITO/ZnO/BPQD1/…/BPQD2/MoO3,,,
101767,10.1016/j.cej.2025.167007,CCCCC(CC)Cc1ccc(-c2c3cc(-c4ccc(-c5sc(-c6cccs6)c6c5C(=O)c5c(CC(CC)CCCC)sc(CC(CC)CCCC)c5C6=O)s4)sc3c(-c3ccc(CC(CC)CCCC)s3)c3ccsc23)s1,CCCCCCc1ccc(C2(c3ccc(CCCCCC)cc3)c3cc4c(cc3-c3sc5cc(C=C6C(=O)c7ccccc7C6=C(C#N)C#N)sc5c32)C(c2ccc(CCCCCC)cc2)(c2ccc(CCCCCC)cc2)c2c-4sc3cc(C=C4C(=O)c5ccccc5C4=C(C#N)C#N)sc23)cc1,9.06,-5.33,-3.48,-5.576,-3.916,,,,,,ITO/UH-MXene,,,
101768,10.1016/j.cej.2025.167007,CCCCC(CC)Cc1ccc(-c2c3cc(-c4ccc(-c5sc(-c6cccs6)c6c5C(=O)c5c(CC(CC)CCCC)sc(CC(CC)CCCC)c5C6=O)s4)sc3c(-c3ccc(CC(CC)CCCC)s3)c3ccsc23)s1,CCCCCCc1ccc(C2(c3ccc(CCCCCC)cc3)c3cc4c(cc3-c3sc5cc(C=C6C(=O)c7ccccc7C6=C(C#N)C#N)sc5c32)C(c2ccc(CCCCCC)cc2)(c2ccc(CCCCCC)cc2)c2c-4sc3cc(C=C4C(=O)c5ccccc5C4=C(C#N)C#N)sc23)cc1,12.2,-5.33,-3.48,-5.576,-3.916,,,,,,ITO/ZnO/Ti3C2Tx,,,
101769,10.1016/j.cej.2025.167007,COC(=O)C(C)(C)c1cc(C)cc(-c2sc3c4sc5cc(/C=C6/C(=O)c7cc(F)cc(c7)C(=O)/C6=C\c6cc(C(C)(C)C(=O)OC)c(-c7cc(C)cc(C(C)(C)C(=O)OC)c7)s6)sc5c4c(C(C)(C)C(=O)OC)ccc2-3)c1,CCCCCCCCCCCc1c(/C=C2\C(=O)c3cc(F)c(F)cc3C2=C(C#N)C#N)sc2c1sc1c3c4nsnc4c4c5sc6c(CCCCCCCCCCC)c(/C=C7\C(=O)c8cc(F)c(F)cc8C7=C(C#N)C#N)sc6c5n(CC(CC)CCCC)c4c3n(CC(CC)CCCC)c21,16.51,-5.56,-3.65,-5.65,-4.09,,,,,,ITO/ZnO/Ti3C2Tx,,,
101770,10.1016/j.cej.2025.167007,COC(=O)C(C)(C)c1cc(C)cc(-c2sc3c4sc5cc(/C=C6/C(=O)c7cc(F)cc(c7)C(=O)/C6=C\c6cc(C(C)(C)C(=O)OC)c(-c7cc(C)cc(C(C)(C)C(=O)OC)c7)s6)sc5c4c(C(C)(C)C(=O)OC)ccc2-3)c1,CCCCCCCCCCCc1c(/C=C2\C(=O)c3cc(F)c(F)cc3C2=C(C#N)C#N)sc2c1sc1c3c4nsnc4c4c5sc6c(CCCCCCCCCCC)c(/C=C7\C(=O)c8cc(F)c(F)cc8C7=C(C#N)C#N)sc6c5n(CCC(CC)CCCC)c4c3n(CCC(CC)CCCC)c21,14.1,-5.56,-3.65,-5.64,-3.86,,,,,,ITO/ZnO/Ti3C2Tx,,,
101771,10.1016/j.cej.2025.167007,COC(=O)C(C)(C)c1cc(C)cc(-c2sc3c4sc5cc(/C=C6/C(=O)c7cc(F)cc(c7)C(=O)/C6=C\c6cc(C(C)(C)C(=O)OC)c(-c7cc(C)cc(C(C)(C)C(=O)OC)c7)s6)sc5c4c(C(C)(C)C(=O)OC)ccc2-3)c1,CCCCCCCCCCCc1c(/C=C2\C(=O)c3cc(F)c(F)cc3C2=C(C#N)C#N)sc2c1sc1c3c4nsnc4c4c5sc6c(CCCCCCCCCCC)c(/C=C7\C(=O)c8cc(F)c(F)cc8C7=C(C#N)C#N)sc6c5n(CCC(CC)CCCC)c4c3n(CCC(CC)CCCC)c21,13.7,-5.56,-3.65,-5.64,-3.86,,,,,,ITO/ZnO/Ti3C2Tx,,,
101772,10.1016/j.cej.2025.167007,COC(=O)C(C)(C)c1cc(C)cc(-c2sc3c4sc5cc(/C=C6/C(=O)c7cc(F)cc(c7)C(=O)/C6=C\c6cc(C(C)(C)C(=O)OC)c(-c7cc(C)cc(C(C)(C)C(=O)OC)c7)s6)sc5c4c(C(C)(C)C(=O)OC)ccc2-3)c1,CCCCCCC(CCCC)Cc1c(/C=C2\C(=O)c3cc(F)c(F)cc3C2=C(C#N)C#N)sc2c1SC1c3c(c4c(c5nsnc35)c3sc5c(CC(CCCC)CCCCCC)c(/C=C6\C(=O)c7cc(F)c(F)cc7C6=C(C#N)C#N)sc5c3n4CC(CC)CCCC)N(CC(CC)CCCC)C21,17.11,-5.56,-3.65,-5.68,-3.9,,,,,,ITO/ZnO-M,,,
101773,10.1016/j.cej.2025.167007,CCCCCCC(CCCC)Cc1csc(-c2cc3c4nsnc4c4cc(-c5cc(CC(CCCC)CCCCCC)c(-c6cc7c(-c8cc(F)c(CC(CC)CCCC)s8)c8sccc8c(-c8cc(F)c(CC(CC)CCCC)s8)c7s6)s5)sc4c3s2)c1,CCCCCCC(CCCC)Cc1c(/C=C2\C(=O)c3cc(F)c(F)cc3C2=C(C#N)C#N)sc2c1SC1c3c(c4c(c5nsnc35)c3sc5c(CC(CCCC)CCCCCC)c(/C=C6\C(=O)c7cc(F)c(F)cc7C6=C(C#N)C#N)sc5c3n4CC(CC)CCCC)N(CC(CC)CCCC)C21,18.55,-5.51,-2.77,-5.68,-3.9,,,,,,ITO/ZnO-M,,,
101774,10.1016/j.cej.2025.167007,CCCCC(CC)COC(=O)c1sc2csc(-c3cc4c(-c5ccc(CC(CC)CCCC)s5)c5sccc5c(-c5ccc(CC(CC)CCCC)s5)c4s3)c2c1F,COC(=O)CCCC1(c2ccccc2)C23c4c5ccc6c7cc8c9c%10c(cc%11cc%12c%13c%14c(cc%15c%16ccc-5c2c%16c2c5c%16c%17c(c(c46)c7c9c%17c4c%10c%11c%13c4c%16c%14c%152)C513)C%12)C8,10.1,-5.29,-3.72,-5.9,-3.9,,,,,,ITO/ZnO:MoS2,,,
101775,10.1016/j.cej.2025.167007,CCCCCCc1ccsc1,COC(=O)CCCC1(c2ccccc2)C23c4c5c6c7c8c9c(c%10c%11c2c2c%12c4c4c%13c5c5c7c7c8c8c%14c9c%10c9c%10c%11c2c2c%11c%12c4c4c%12c%13c5c5c7c7c8c8c%14c9c9c%10c2c2c%11c4c4c%12c5c7c5c8c9c2c45)C613,3.42,-5.01,-3.12,-6.1,-3.7,,,,,,ITO/ZnO/MOF-PEIE,,,
101776,10.1016/j.cej.2025.167007,CCCCC(CC)Cc1ccc(-c2c3cc(-c4ccc(-c5sc(-c6cccs6)c6c5C(=O)c5c(CC(CC)CCCC)sc(CC(CC)CCCC)c5C6=O)s4)sc3c(-c3ccc(CC(CC)CCCC)s3)c3ccsc23)s1,CCCCCCc1ccc(C2(c3ccc(CCCCCC)s3)c3cc4c(cc3-c3sc5cc(/C=C6\C(=O)c7ccccc7C6=C(C#N)C#N)sc5c32)C(c2ccc(CCCCCC)s2)(c2ccc(CCCCCC)s2)c2c-4sc3cc(/C=C4\C(=O)c5ccccc5C4=C(C#N)C#N)sc23)s1,10.39,-5.33,-3.48,-5.673,-3.909,,,,,,ITO/ZnO/MOF-PEIE,,,
101782,10.1016/j.optmat.2024.115854,COC(=O)C(C)(C)c1cc(C)cc(-c2sc3c4sc5cc(/C=C6/C(=O)c7cc(F)cc(c7)C(=O)/C6=C\c6cc(C(C)(C)C(=O)OC)c(-c7cc(C)cc(C(C)(C)C(=O)OC)c7)s6)sc5c4c(C(C)(C)C(=O)OC)ccc2-3)c1,CCCCCCCCCCCc1c(/C=C2\C(=O)c3cc(Cl)c(Cl)cc3C2=C(C#N)C#N)sc2c1sc1c3c4nsnc4c4c5sc6c(CCCCCCCCCCC)c(/C=C7\C(=O)c8cc(Cl)c(Cl)cc8C7=C(C#N)C#N)sc6c5n(CC(CC)CCCC)c4c3n(CC(CC)CCCC)c21,9.43,-5.56,-3.65,-5.72,-4.16,100.0,110.0,1:1,99:1 v/v,conventional,PFN,PEDOT:PSS,chlorobenzene:1-chloronaphthalene (99:1),CN
101783,10.1016/j.optmat.2024.115854,COC(=O)C(C)(C)c1cc(C)cc(-c2sc3c4sc5cc(/C=C6/C(=O)c7cc(F)cc(c7)C(=O)/C6=C\c6cc(C(C)(C)C(=O)OC)c(-c7cc(C)cc(C(C)(C)C(=O)OC)c7)s6)sc5c4c(C(C)(C)C(=O)OC)ccc2-3)c1,CCCCCCCCCCCc1c(/C=C2\C(=O)c3cc(Cl)c(Cl)cc3C2=C(C#N)C#N)sc2c1sc1c3c4nsnc4c4c5sc6c(CCCCCCCCCCC)c(/C=C7\C(=O)c8cc(Cl)c(Cl)cc8C7=C(C#N)C#N)sc6c5n(CC(CC)CCCC)c4c3n(CC(CC)CCCC)c21,10.77,-5.56,-3.65,-5.72,-4.16,100.0,110.0,1:1,99:1 v/v,conventional,PFN,PEDOT:PSS,chlorobenzene:1-chloronaphthalene (99:1),CN
101784,10.1016/j.optmat.2024.115854,COC(=O)C(C)(C)c1cc(C)cc(-c2sc3c4sc5cc(/C=C6/C(=O)c7cc(F)cc(c7)C(=O)/C6=C\c6cc(C(C)(C)C(=O)OC)c(-c7cc(C)cc(C(C)(C)C(=O)OC)c7)s6)sc5c4c(C(C)(C)C(=O)OC)ccc2-3)c1,CCCCCCCCCCCc1c(/C=C2\C(=O)c3cc(Cl)c(Cl)cc3C2=C(C#N)C#N)sc2c1sc1c3c4nsnc4c4c5sc6c(CCCCCCCCCCC)c(/C=C7\C(=O)c8cc(Cl)c(Cl)cc8C7=C(C#N)C#N)sc6c5n(CC(CC)CCCC)c4c3n(CC(CC)CCCC)c21,9.38,-5.56,-3.65,-5.72,-4.16,100.0,110.0,1:1,99:1 v/v,conventional,PFN,PEDOT:PSS,chlorobenzene:1-chloronaphthalene (99:1),CN
101785,10.1016/j.optmat.2024.115854,COC(=O)C(C)(C)c1cc(C)cc(-c2sc3c4sc5cc(/C=C6/C(=O)c7cc(F)cc(c7)C(=O)/C6=C\c6cc(C(C)(C)C(=O)OC)c(-c7cc(C)cc(C(C)(C)C(=O)OC)c7)s6)sc5c4c(C(C)(C)C(=O)OC)ccc2-3)c1,CCCCCCCCCCCc1c(/C=C2\C(=O)c3cc(Cl)c(Cl)cc3C2=C(C#N)C#N)sc2c1sc1c3c4nsnc4c4c5sc6c(CCCCCCCCCCC)c(/C=C7\C(=O)c8cc(Cl)c(Cl)cc8C7=C(C#N)C#N)sc6c5n(CC(CC)CCCC)c4c3n(CC(CC)CCCC)c21,8.62,-5.56,-3.65,-5.72,-4.16,100.0,110.0,1:1,99:1 v/v,conventional,PFN,PEDOT:PSS,chlorobenzene:1-chloronaphthalene (99:1),CN
101786,10.1016/j.optmat.2024.115854,CCCCC(CC)COC(=O)c1sc2c(-c3cc4c(OCC(CC)CCCC)c5sccc5c(OCC(CC)CCCC)c4s3)scc2c1F,CCCCC(=O)OCC1(c2ccccc2)c2cccc3cccc4cccc5cccc6cccc1c6c-5c-4c-3c2,7.31,-5.19,-3.43,-6.1,-3.7,,,,,inverted,,,,
101788,10.1016/j.optmat.2024.115854,CCCCCCc1ccsc1,COC(=O)CCCC1(c2ccccc2)C23c4c5c6c7c8c9c(c%10c%11c2c2c%12c4c4c%13c5c5c7c7c8c8c%14c9c%10c9c%10c%11c2c2c%11c%12c4c4c%12c%13c5c5c7c7c8c8c%14c9c9c%10c2c2c%11c4c4c%12c5c7c5c8c9c2c45)C613,2.33,-5.01,-3.12,-6.1,-3.7,,,,,,,,,
101790,10.1016/j.optmat.2024.115854,COC(=O)C(C)(C)c1cc(C)cc(-c2sc3c4sc5cc(/C=C6/C(=O)c7cc(F)cc(c7)C(=O)/C6=C\c6cc(C(C)(C)C(=O)OC)c(-c7cc(C)cc(C(C)(C)C(=O)OC)c7)s6)sc5c4c(C(C)(C)C(=O)OC)ccc2-3)c1,CCCCCCCCCCCc1c(/C=C2\C(=O)c3cc(F)c(F)cc3C2=C(C#N)C#N)sc2c1sc1c3c4nsnc4c4c5sc6c(CCCCCCCCCCC)c(/C=C7\C(=O)c8cc(F)c(F)cc8C7=C(C#N)C#N)sc6c5n(CC(CC)CCCC)c4c3n(CC(CC)CCCC)c21,14.63,-5.56,-3.65,-5.65,-4.09,,,,,conventional,,,,
101791,10.1016/j.optmat.2024.115854,COC(=O)C(C)(C)c1cc(C)cc(-c2sc3c4sc5cc(/C=C6/C(=O)c7cc(F)cc(c7)C(=O)/C6=C\c6cc(C(C)(C)C(=O)OC)c(-c7cc(C)cc(C(C)(C)C(=O)OC)c7)s6)sc5c4c(C(C)(C)C(=O)OC)ccc2-3)c1,CCCCCCCCCCCc1c(/C=C2\C(=O)c3cc(F)c(F)cc3C2=C(C#N)C#N)sc2c1sc1c3c4nsnc4c4c5sc6c(CCCCCCCCCCC)c(/C=C7\C(=O)c8cc(F)c(F)cc8C7=C(C#N)C#N)sc6c5n(CC(CC)CCCC)c4c3n(CC(CC)CCCC)c21,15.75,-5.56,-3.65,-5.65,-4.09,,,,,,,,,
101792,10.1016/j.optmat.2024.115854,CCCCCCc1ccsc1,CCCCC(=O)OCC1(c2ccccc2)c2cccc3cccc4cccc5cccc6cccc1c6c-5c-4c-3c2,2.4,-5.01,-3.12,-6.1,-3.7,,,,,,,,,
101794,10.1016/j.optmat.2024.115854,CCCCCCc1ccsc1,COC(=O)CCCC1(c2ccccc2)C23c4c5c6c7c8c9c(c%10c%11c2c2c%12c4c4c%13c5c5c7c7c8c8c%14c9c%10c9c%10c%11c2c2c%11c%12c4c4c%12c%13c5c5c7c7c8c8c%14c9c9c%10c2c2c%11c4c4c%12c5c7c5c8c9c2c45)C613,2.14,-5.01,-3.12,-6.1,-3.7,,,,,,,,,
101796,10.1016/j.optmat.2024.115854,CCCCC(CC)COC(=O)c1sc2csc(-c3cc4c(-c5ccc(CC(CC)CCCC)s5)c5sccc5c(-c5ccc(CC(CC)CCCC)s5)c4s3)c2c1F,CCCCCCc1ccc(C2(c3ccc(CCCCCC)s3)c3cc4c(cc3-c3sc5cc(/C=C6\C(=O)c7ccccc7C6=C(C#N)C#N)sc5c32)C(c2ccc(CCCCCC)s2)(c2ccc(CCCCCC)s2)c2c-4sc3cc(/C=C4\C(=O)c5ccccc5C4=C(C#N)C#N)sc23)s1,10.69,-5.29,-3.72,-5.673,-3.909,,,,,inverted,,,,
101797,10.1016/j.optmat.2024.115854,CCCCC(CC)COC(=O)c1sc2csc(-c3cc4c(-c5ccc(CC(CC)CCCC)s5)c5sccc5c(-c5ccc(CC(CC)CCCC)s5)c4s3)c2c1F,CCCCCCc1ccc(C2(c3ccc(CCCCCC)s3)c3cc4c(cc3-c3sc5cc(/C=C6\C(=O)c7ccccc7C6=C(C#N)C#N)sc5c32)C(c2ccc(CCCCCC)s2)(c2ccc(CCCCCC)s2)c2c-4sc3cc(/C=C4\C(=O)c5ccccc5C4=C(C#N)C#N)sc23)s1,11.17,-5.29,-3.72,-5.673,-3.909,,,,,inverted,,,,
101798,10.1016/j.optmat.2024.115854,CCCCCCc1ccsc1,COC(=O)CCCC1(c2ccccc2)C23c4c5c6c7c8c9c(c%10c%11c2c2c%12c4c4c%13c5c5c7c7c8c8c%14c9c%10c9c%10c%11c2c2c%11c%12c4c4c%12c%13c5c5c7c7c8c8c%14c9c9c%10c2c2c%11c4c4c%12c5c7c5c8c9c2c45)C613,2.01,-5.01,-3.12,-6.1,-3.7,,,,,conventional,,,,
101799,10.1016/j.optmat.2024.115854,CCCCCCc1ccsc1,COC(=O)CCCC1(c2ccccc2)C23c4c5c6c7c8c9c(c%10c%11c2c2c%12c4c4c%13c5c5c7c7c8c8c%14c9c%10c9c%10c%11c2c2c%11c%12c4c4c%12c%13c5c5c7c7c8c8c%14c9c9c%10c2c2c%11c4c4c%12c5c7c5c8c9c2c45)C613,4.51,-5.01,-3.12,-6.1,-3.7,,,,,conventional,,,,
101800,10.1016/j.optmat.2024.115854,CCCCC(CC)COC(=O)c1sc2c(-c3cc4c(OCC(CC)CCCC)c5sccc5c(OCC(CC)CCCC)c4s3)scc2c1F,COC(=O)CCCC1(c2ccccc2)C23c4c5ccc6c7cc8c9c%10c(cc%11cc%12c%13c%14c(cc%15c%16ccc-5c2c%16c2c5c%16c%17c(c(c46)c7c9c%17c4c%10c%11c%13c4c%16c%14c%152)C513)C%12)C8,7.36,-5.19,-3.43,-5.9,-3.9,,,,,,,,,
101801,10.1016/j.optmat.2024.115854,CCCCC(CC)COC(=O)c1sc2c(-c3cc4c(OCC(CC)CCCC)c5sccc5c(OCC(CC)CCCC)c4s3)scc2c1F,COC(=O)CCCC1(c2ccccc2)C23c4c5ccc6c7cc8c9c%10c(cc%11cc%12c%13c%14c(cc%15c%16ccc-5c2c%16c2c5c%16c%17c(c(c46)c7c9c%17c4c%10c%11c%13c4c%16c%14c%152)C513)C%12)C8,8.57,-5.19,-3.43,-5.9,-3.9,,,,,,,,,
101802,10.1016/j.orgel.2012.10.015,CCCCCCc1ccsc1,c1ccc2c(c1)C1CC2C23c4c5c6c7c8c9c(c%10c%11c2c2c4c4c%12c5c5c6c6c8c8c%13c%14c%15c%16c%17c%18c%19c%20c%21c%22c%23c(c%14c%14c%24c%23c%23c%22c%22c%20c(c2c%22c%11c%23c%10c%24c9c%148)c4c%19c%12c%17c5c%16c%136)C%152C4CC(c5ccccc54)C%18%212)C713,0.95,-5.01,-3.12,,,200.0,,P3HT:ICBA = 1:1 (w/w),PVK:P3HT = 1:10 (w/w),inverted,ZnO,PEDOT:PSS,chlorobenzene,
101803,10.1016/j.orgel.2012.10.015,CCCCCCc1ccsc1,c1ccc2c(c1)C1CC2C23c4c5c6c7c8c9c(c%10c%11c2c2c4c4c%12c5c5c6c6c8c8c%13c%14c%15c%16c%17c%18c%19c%20c%21c%22c%23c(c%14c%14c%24c%23c%23c%22c%22c%20c(c2c%22c%11c%23c%10c%24c9c%148)c4c%19c%12c%17c5c%16c%136)C%152C4CC(c5ccccc54)C%18%212)C713,2.6,-5.01,-3.12,,,200.0,,P3HT:ICBA = 1:1 (w/w),PVK:P3HT = 1:10 (w/w),inverted,ZnO,PEDOT:PSS,o-DCB,
101804,10.1016/j.orgel.2012.10.015,CCCCCCc1ccsc1,c1ccc2c(c1)C1CC2C23c4c5c6c7c8c9c(c%10c%11c2c2c4c4c%12c5c5c6c6c8c8c%13c%14c%15c%16c%17c%18c%19c%20c%21c%22c%23c(c%14c%14c%24c%23c%23c%22c%22c%20c(c2c%22c%11c%23c%10c%24c9c%148)c4c%19c%12c%17c5c%16c%136)C%152C4CC(c5ccccc54)C%18%212)C713,2.43,-5.01,-3.12,,,200.0,,P3HT:ICBA = 1:1 (w/w),PVK:P3HT = 1:10 (w/w),inverted,ZnO,PEDOT:PSS,o-DCB:chlorobenzene (1:1),
101805,10.1016/j.orgel.2012.10.015,CCCCCCc1ccsc1,c1ccc2c(c1)C1CC2C23c4c5c6c7c8c9c(c%10c%11c2c2c4c4c%12c5c5c6c6c8c8c%13c%14c%15c%16c%17c%18c%19c%20c%21c%22c%23c(c%14c%14c%24c%23c%23c%22c%22c%20c(c2c%22c%11c%23c%10c%24c9c%148)c4c%19c%12c%17c5c%16c%136)C%152C4CC(c5ccccc54)C%18%212)C713,3.01,-5.01,-3.12,,,200.0,,P3HT:ICBA = 1:1 (w/w),PVK:P3HT = 1:10 (w/w),inverted,ZnO,PEDOT:PSS,o-DCB:chlorobenzene (0.6:0.4 ml),
101806,10.1016/j.orgel.2012.10.015,CCCCCCc1ccsc1,c1ccc2c(c1)C1CC2C23c4c5c6c7c8c9c(c%10c%11c2c2c4c4c%12c5c5c6c6c8c8c%13c%14c%15c%16c%17c%18c%19c%20c%21c%22c%23c(c%14c%14c%24c%23c%23c%22c%22c%20c(c2c%22c%11c%23c%10c%24c9c%148)c4c%19c%12c%17c5c%16c%136)C%152C4CC(c5ccccc54)C%18%212)C713,3.35,-5.01,-3.12,,,200.0,,P3HT:ICBA = 1:1 (w/w),PVK:P3HT = 1:10 (w/w),inverted,ZnO,PEDOT:PSS,o-DCB:chlorobenzene (0.8:0.2 ml),
101807,10.1016/j.orgel.2012.10.015,CCCCCCc1ccsc1,c1ccc2c(c1)C1CC2C23c4c5c6c7c8c9c(c%10c%11c2c2c4c4c%12c5c5c6c6c8c8c%13c%14c%15c%16c%17c%18c%19c%20c%21c%22c%23c(c%14c%14c%24c%23c%23c%22c%22c%20c(c2c%22c%11c%23c%10c%24c9c%148)c4c%19c%12c%17c5c%16c%136)C%152C4CC(c5ccccc54)C%18%212)C713,3.81,-5.01,-3.12,,,200.0,,P3HT:ICBA = 1:1 (w/w),PVK:P3HT = 1:10 (w/w),inverted,ZnO,PEDOT:PSS,o-DCB:chlorobenzene (0.6:0.4 ml),
101808,10.1016/j.orgel.2012.10.015,CCCCCCc1ccsc1,c1ccc2c(c1)C1CC2C23c4c5c6c7c8c9c(c%10c%11c2c2c4c4c%12c5c5c6c6c8c8c%13c%14c%15c%16c%17c%18c%19c%20c%21c%22c%23c(c%14c%14c%24c%23c%23c%22c%22c%20c(c2c%22c%11c%23c%10c%24c9c%148)c4c%19c%12c%17c5c%16c%136)C%152C4CC(c5ccccc54)C%18%212)C713,4.27,-5.01,-3.12,,,200.0,,P3HT:ICBA = 1:1 (w/w),PVK:P3HT = 1:10 (w/w),inverted,ZnO,PEDOT:PSS,o-DCB:chlorobenzene (0.8:0.2 ml),
101825,10.1016/j.orgel.2015.04.017,CCCCCCc1ccsc1,c1ccc2c(c1)C1CC2C23c4c5c6c7c8c9c(c%10c%11c2c2c4c4c%12c5c5c6c6c8c8c%13c%14c%15c%16c%17c%18c%19c%20c%21c%22c%23c(c%14c%14c%24c%23c%23c%22c%22c%20c(c2c%22c%11c%23c%10c%24c9c%148)c4c%19c%12c%17c5c%16c%136)C%152C4CC(c5ccccc54)C%18%212)C713,2.97,-5.01,-3.12,,,,150.0,1:1,,,,,,
101826,10.1016/j.orgel.2015.04.017,CCCCCCc1ccsc1,c1ccc2c(c1)C1CC2C23c4c5c6c7c8c9c(c%10c%11c2c2c4c4c%12c5c5c6c6c8c8c%13c%14c%15c%16c%17c%18c%19c%20c%21c%22c%23c(c%14c%14c%24c%23c%23c%22c%22c%20c(c2c%22c%11c%23c%10c%24c9c%148)c4c%19c%12c%17c5c%16c%136)C%152C4CC(c5ccccc54)C%18%212)C713,4.11,-5.01,-3.12,,,,150.0,1:1,,,,GO-1,,
101827,10.1016/j.orgel.2015.04.017,CCCCCCc1ccsc1,c1ccc2c(c1)C1CC2C23c4c5c6c7c8c9c(c%10c%11c2c2c4c4c%12c5c5c6c6c8c8c%13c%14c%15c%16c%17c%18c%19c%20c%21c%22c%23c(c%14c%14c%24c%23c%23c%22c%22c%20c(c2c%22c%11c%23c%10c%24c9c%148)c4c%19c%12c%17c5c%16c%136)C%152C4CC(c5ccccc54)C%18%212)C713,6.04,-5.01,-3.12,,,,150.0,1:1,,,,GO-2,,
101828,10.1016/j.orgel.2015.04.017,CCCCCCc1ccsc1,c1ccc2c(c1)C1CC2C23c4c5c6c7c8c9c(c%10c%11c2c2c4c4c%12c5c5c6c6c8c8c%13c%14c%15c%16c%17c%18c%19c%20c%21c%22c%23c(c%14c%14c%24c%23c%23c%22c%22c%20c(c2c%22c%11c%23c%10c%24c9c%148)c4c%19c%12c%17c5c%16c%136)C%152C4CC(c5ccccc54)C%18%212)C713,4.88,-5.01,-3.12,,,,150.0,1:1,,,,GO-4,,
101829,10.1016/j.orgel.2015.04.017,CCCCCCc1ccsc1,c1ccc2c(c1)C1CC2C23c4c5c6c7c8c9c(c%10c%11c2c2c4c4c%12c5c5c6c6c8c8c%13c%14c%15c%16c%17c%18c%19c%20c%21c%22c%23c(c%14c%14c%24c%23c%23c%22c%22c%20c(c2c%22c%11c%23c%10c%24c9c%148)c4c%19c%12c%17c5c%16c%136)C%152C4CC(c5ccccc54)C%18%212)C713,6.05,-5.01,-3.12,,,,150.0,1:1,,,,PEDOT:PSS,,
101830,10.1016/j.orgel.2016.04.010,CCCCCCCCCCCCC(CCCCCCCCCC)CN1C(=O)C2=C(c3ccc(-c4cc5sccc5s4)s3)N(CC(CCCCCCCCCC)CCCCCCCCCCCC)C(=O)C2=C1c1cccs1,CCCCC(=O)OCC1(c2ccccc2)c2cccc3cccc4cccc5cccc6cccc1c6c-5c-4c-3c2,3.61,-5.1,-3.68,-6.1,-3.7,258.0,,1:3,,conventional,,,chloroform,
101831,10.1016/j.orgel.2016.04.010,CCCCCCCCCCCCC(CCCCCCCCCC)CN1C(=O)C2=C(c3ccc(-c4cc5sccc5s4)s3)N(CC(CCCCCCCCCC)CCCCCCCCCCCC)C(=O)C2=C1c1cccs1,CCCCC(=O)OCC1(c2ccccc2)c2cccc3cccc4cccc5cccc6cccc1c6c-5c-4c-3c2,4.83,-5.1,-3.68,-6.1,-3.7,253.0,,1:3,,conventional,,,chloroform:o-DCB (1:0.5),
101832,10.1016/j.orgel.2016.04.010,CCCCCCCCCCCCC(CCCCCCCCCC)CN1C(=O)C2=C(c3ccc(-c4cc5sccc5s4)s3)N(CC(CCCCCCCCCC)CCCCCCCCCCCC)C(=O)C2=C1c1cccs1,CCCCC(=O)OCC1(c2ccccc2)c2cccc3cccc4cccc5cccc6cccc1c6c-5c-4c-3c2,5.55,-5.1,-3.68,-6.1,-3.7,253.0,,1:3,,conventional,,,chloroform:o-DCB (1:1),
101833,10.1016/j.orgel.2016.04.010,CCCCCCCCCCCCC(CCCCCCCCCC)CN1C(=O)C2=C(c3ccc(-c4cc5sccc5s4)s3)N(CC(CCCCCCCCCC)CCCCCCCCCCCC)C(=O)C2=C1c1cccs1,CCCCC(=O)OCC1(c2ccccc2)c2cccc3cccc4cccc5cccc6cccc1c6c-5c-4c-3c2,3.35,-5.1,-3.68,-6.1,-3.7,253.0,,1:3,,conventional,,,chloroform:o-DCB (1:2),
101834,10.1016/j.orgel.2016.04.010,CCCCCCCCCCCCC(CCCCCCCCCC)CN1C(=O)C2=C(c3ccc(-c4cc5sccc5s4)s3)N(CC(CCCCCCCCCC)CCCCCCCCCCCC)C(=O)C2=C1c1cccs1,COC(=O)CCCC1(c2ccccc2)C23c4c5ccc6c7cc8c9c%10c(cc%11cc%12c%13c%14c(cc%15c%16ccc-5c2c%16c2c5c%16c%17c(c(c46)c7c9c%17c4c%10c%11c%13c4c%16c%14c%152)C513)C%12)C8,5.52,-5.1,-3.68,-5.9,-3.9,253.0,,1:3,,conventional,,,chloroform:o-DCB (1:1),
101842,10.1016/j.polymer.2016.04.040,CCCCCCCCN1C(=O)c2csc(-c3cc4c(-c5ccc(CC(CC)CCCC)s5)c5sc(-c6ccc(-c7c8c(c(-c9ccc(-c%10cc%11c(-c%12ccc(CC(CC)CCCC)s%12)c%12sccc%12c(-c%12ccc(CC(CC)CCCC)s%12)c%11s%10)s9)n7CCCCCCCC)C(=O)N(CCCCCCCC)C8=O)s6)cc5c(-c5ccc(CC(CC)CCCC)s5)c4s3)c2C1=O,CCCCC(=O)OCC1(c2ccccc2)C2=CC=Cc3cccc4cccc5ccc6ccccc7cccc1c7c6c5c-4c3C2,5.84,-5.38,-3.51,-6.1,-3.9,,,1:2.25,3 vol%,conventional,,PEDOT:PSS,,DIO
101843,10.1016/j.polymer.2016.04.040,CCCCCCCCN1C(=O)c2c(c(-c3ccc(-c4cc5c(-c6ccc(CC(CC)CCCC)s6)c6sc(-c7scc8c(F)c(C(=O)OCC(CC)CCCC)sc78)cc6c(-c6ccc(CC(CC)CCCC)s6)c5s4)s3)n(CCCCCCCC)c2-c2ccc(-c3cc4c(-c5ccc(CC(CC)CCCC)s5)c5sccc5c(-c5ccc(CC(CC)CCCC)s5)c4s3)s2)C1=O,CCCCC(=O)OCC1(c2ccccc2)C2=CC=Cc3cccc4cccc5ccc6ccccc7cccc1c7c6c5c-4c3C2,5.23,-5.33,-3.68,-6.1,-3.9,,,1:1.25,3 vol%,conventional,,PEDOT:PSS,,DIO
101844,10.1016/j.polymer.2016.04.040,CCCCCCCCN1C(=O)c2c(c(-c3ccc(-c4cc5c(-c6ccc(CC(CC)CCCC)s6)c6sc(-c7ccc(-c8c9c(c(-c%10cccs%10)n8CC(CC)CCCC)C(=O)N(CC(CC)CCCC)C9=O)s7)cc6c(-c6ccc(CC(CC)CCCC)s6)c5s4)s3)n(CCCCCCCC)c2-c2ccc(-c3cc4c(-c5ccc(CC(CC)CCCC)s5)c5sccc5c(-c5ccc(CC(CC)CCCC)s5)c4s3)s2)C1=O,CCCCC(=O)OCC1(c2ccccc2)C2=CC=Cc3cccc4cccc5ccc6ccccc7cccc1c7c6c5c-4c3C2,5.08,-5.31,-3.86,-6.1,-3.9,,,1:1.25,3 vol%,conventional,,PEDOT:PSS,,DIO
101864,10.1021/accountsmr.1c00119,CCCCCCCCC(CCCCCC)Cc1ccc(-c2c3cc(-c4ccc(-c5c(F)c(F)c(-c6cccs6)c6nn(CCCCCCCC)nc56)s4)sc3c(-c3ccc(CC(CCCCCC)CCCCCCCC)s3)c3ccsc23)s1,COC(=O)CCCC1(c2ccccc2)C23c4c5ccc6c7cc8c9c%10c(cc%11cc%12c%13c%14c(cc%15c%16ccc-5c2c%16c2c5c%16c%17c(c(c46)c7c9c%17c4c%10c%11c%13c4c%16c%14c%152)C513)C%12)C8,1.7,-5.13,-3.16,-5.9,-3.9,,,,,,,,,
101865,10.1021/accountsmr.1c00119,CCCCCCCCC(CCCCCC)Cc1ccc(-c2c3cc(-c4ccc(-c5c(F)c(F)c(-c6cccs6)c6nn(CC(CCCCCC)CCCCCCCC)nc56)s4)sc3c(-c3ccc(CC(CCCCCC)CCCCCCCC)s3)c3ccsc23)s1,COC(=O)CCCC1(c2ccccc2)C23c4c5ccc6c7cc8c9c%10c(cc%11cc%12c%13c%14c(cc%15c%16ccc-5c2c%16c2c5c%16c%17c(c(c46)c7c9c%17c4c%10c%11c%13c4c%16c%14c%152)C513)C%12)C8,6.0,-5.29,-3.3,-5.9,-3.9,,,,,,,,,
101866,10.1021/accountsmr.1c00119,CCCCCCCCC(CCCCCC)Cc1ccc(-c2c3cc(-c4ccc(-c5c(F)c(F)c(-c6cccs6)c6nn(CC(CCCCCC)CCCCCCCC)nc56)s4)sc3c(-c3ccc(CC(CCCCCC)CCCCCCCC)s3)c3ccsc23)s1,CCCCCCc1ccc(C2(c3ccc(CCCCCC)cc3)c3cc4c(cc3-c3sc5cc(C=C6C(=O)c7ccccc7C6=C(C#N)C#N)sc5c32)C(c2ccc(CCCCCC)cc2)(c2ccc(CCCCCC)cc2)c2c-4sc3cc(C=C4C(=O)c5ccccc5C4=C(C#N)C#N)sc23)cc1,9.26,-5.29,-3.3,-5.576,-3.916,,,,,,,,,
101867,10.1021/accountsmr.1c00119,CCCCCCCCC(CCCCCC)Cn1nc2c(-c3cccs3)c(F)c(F)c(-c3ccc(-c4cc5c(-c6ccc(CC(CC)CCCC)s6)c6sccc6c(-c6ccc(CC(CC)CCCC)s6)c5s4)s3)c2n1,CCCCCCc1cccc(C2(c3cccc(CCCCCC)c3)c3cc4c(cc3-c3sc5cc(C=C6C(=O)c7ccccc7C6=C(C#N)C#N)sc5c32)C(c2cccc(CCCCCC)c2)(c2cccc(CCCCCC)c2)c2c-4sc3cc(C=C4C(=O)c5ccccc5C4=C(C#N)C#N)sc23)c1,6.05,-5.2,-3.05,-5.527,-3.854,,,,,,,,,
101868,10.1021/accountsmr.1c00119,CCCCCCCCC(CCCCCC)Cn1nc2c(-c3cccs3)c(F)c(F)c(-c3ccc(-c4cc5c(-c6sc(CC(CC)CCCC)c(F)c6F)c6sccc6c(-c6sc(CC(CC)CCCC)c(F)c6F)c5s4)s3)c2n1,CCCCCCc1cccc(C2(c3cccc(CCCCCC)c3)c3cc4c(cc3-c3sc5cc(C=C6C(=O)c7ccccc7C6=C(C#N)C#N)sc5c32)C(c2cccc(CCCCCC)c2)(c2cccc(CCCCCC)c2)c2c-4sc3cc(C=C4C(=O)c5ccccc5C4=C(C#N)C#N)sc23)c1,11.63,-5.5,-3.02,-5.527,-3.854,,,,,,,,,
101869,10.1021/accountsmr.1c00119,CCCCCCCCC(CCCCCC)COc1cnc2c(-c3cccs3)cccc2n1,CCCCCCCCCCCc1c(/C=C2\C(=O)c3cc(F)c(F)cc3C2=C(C#N)C#N)sc2c1sc1c3c4nsnc4c4c5sc6c(CCCCCCCCCCC)c(/C=C7\C(=O)c8cc(F)c(F)cc8C7=C(C#N)C#N)sc6c5n(CC(CC)CCCC)c4c3n(CC(CC)CCCC)c21,5.75,-5.38,-2.82,-5.65,-4.09,,,,,,,,,
101870,10.1021/accountsmr.1c00119,CCCCCCCCC(CCCCCC)COc1cnc2c(-c3scc(F)c3F)cccc2n1,CCCCCCCCCCCc1c(/C=C2\C(=O)c3cc(F)c(F)cc3C2=C(C#N)C#N)sc2c1sc1c3c4nsnc4c4c5sc6c(CCCCCCCCCCC)c(/C=C7\C(=O)c8cc(F)c(F)cc8C7=C(C#N)C#N)sc6c5n(CC(CC)CCCC)c4c3n(CC(CC)CCCC)c21,0.9,-5.68,-2.92,-5.65,-4.09,,,,,,,,,
101871,10.1021/accountsmr.1c00119,CCCCCCCCC(CCCCCC)COc1cnc2c(-c3cccs3)cc(F)cc2n1,CCCCCCCCCCCc1c(/C=C2\C(=O)c3cc(F)c(F)cc3C2=C(C#N)C#N)sc2c1sc1c3c4nsnc4c4c5sc6c(CCCCCCCCCCC)c(/C=C7\C(=O)c8cc(F)c(F)cc8C7=C(C#N)C#N)sc6c5n(CC(CC)CCCC)c4c3n(CC(CC)CCCC)c21,10.5,-5.41,-2.87,-5.65,-4.09,,,,,,,,,
101872,10.1021/accountsmr.1c00119,CCCCCCCCC(CCCCCC)COc1cnc2c(-c3cccs3)c(F)c(F)cc2n1,CCCCCCCCCCCc1c(/C=C2\C(=O)c3cc(F)c(F)cc3C2=C(C#N)C#N)sc2c1sc1c3c4nsnc4c4c5sc6c(CCCCCCCCCCC)c(/C=C7\C(=O)c8cc(F)c(F)cc8C7=C(C#N)C#N)sc6c5n(CC(CC)CCCC)c4c3n(CC(CC)CCCC)c21,16.21,-5.54,-2.92,-5.65,-4.09,,,,,,,,,
101873,10.1021/accountsmr.1c00119,CCOc1nc2cc(F)c(F)c(-c3ccc(-c4c(F)c(F)c(-c5ccc(-c6c(F)c(F)c(-c7cccs7)c7nc(C)c(OCC)nc67)s5)c5nc(C)c(OCC)nc45)s3)c2nc1C,CCCCCCCCCCCc1c(/C=C2\C(=O)c3ccc(Br)cc3C2=C(C#N)C#N)sc2c1sc1c3c4nsnc4c4c5sc6c(CCCCCCCCCCC)c(/C=C7\C(=O)c8ccc(Br)cc8C7=C(C#N)C#N)sc6c5n(CC(CC)CCCC)c4c3n(CC(CC)CCCC)c21,16.32,-5.52,-2.76,-5.52,-3.99,,,,,,,,,
101874,10.1021/accountsmr.1c00119,CCCCCCCCC(CCCCCC)Cn1nc2c(-c3ccc(/C=C(/C#N)C(=O)OCC(CC)CCCC)s3)c(F)c(F)c(-c3ccc(-c4cc5c(-c6ccc(CC(CC)CCCC)s6)c6sc(-c7ccc(-c8c(F)c(F)c(-c9ccc(/C=C(\C#N)C(=O)OCC(CC)CCCC)s9)c9nn(CC(CCCCCC)CCCCCCCC)nc89)s7)cc6c(-c6ccc(CC(CC)CCCC)s6)c5s4)s3)c2n1,CCCCCCc1ccc(C2(c3ccc(CCCCCC)cc3)c3cc4c(cc3-c3sc(/C=C5\C(=O)c6cc(F)c(F)cc6C5=C(C#N)C#N)cc32)C(c2ccc(CCCCCC)cc2)(c2ccc(CCCCCC)cc2)c2cc(/C=C3\C(=O)c5cc(F)c(F)cc5C3=C(C#N)C#N)sc2-4)cc1,10.4,-5.27,-3.45,-5.73,-3.93,,,,,,,,,
101875,10.1021/accountsmr.1c00119,CCCCCCCCC(CCCCCC)Cn1nc2c(-c3ccc(/C=C(/C#N)C(=O)OCC(CC)CCCC)s3)c(F)c(F)c(-c3ccc(-c4cc5c(-c6cc(F)c(CC(CC)CCCC)s6)c6sc(-c7ccc(-c8c(F)c(F)c(-c9ccc(/C=C(\C#N)C(=O)OCC(CC)CCCC)s9)c9nn(CC(CCCCCC)CCCCCCCC)nc89)s7)cc6c(-c6cc(F)c(CC(CC)CCCC)s6)c5s4)s3)c2n1,CCCCCCc1ccc(C2(c3ccc(CCCCCC)cc3)c3cc4c(cc3-c3sc(/C=C5\C(=O)c6cc(F)c(F)cc6C5=C(C#N)C#N)cc32)C(c2ccc(CCCCCC)cc2)(c2ccc(CCCCCC)cc2)c2cc(/C=C3\C(=O)c5cc(F)c(F)cc5C3=C(C#N)C#N)sc2-4)cc1,10.3,-5.43,-3.39,-5.73,-3.93,,,,,,,,,
101876,10.1021/accountsmr.1c00119,CCCCCCCCC(CCCCCC)Cn1nc2c(-c3ccc(/C=C(/C#N)C(=O)OCC(CC)CCCC)s3)c(F)c(F)c(-c3ccc(-c4cc5c(-c6cc(Cl)c(CC(CC)CCCC)s6)c6sc(-c7ccc(-c8c(F)c(F)c(-c9ccc(/C=C(\C#N)C(=O)OCC(CC)CCCC)s9)c9nn(CC(CCCCCC)CCCCCCCC)nc89)s7)cc6c(-c6cc(Cl)c(CC(CC)CCCC)s6)c5s4)s3)c2n1,CCCCCCc1ccc(C2(c3ccc(CCCCCC)cc3)c3cc4c(cc3-c3sc(/C=C5\C(=O)c6cc(F)c(F)cc6C5=C(C#N)C#N)cc32)C(c2ccc(CCCCCC)cc2)(c2ccc(CCCCCC)cc2)c2cc(/C=C3\C(=O)c5cc(F)c(F)cc5C3=C(C#N)C#N)sc2-4)cc1,12.1,-5.46,-3.47,-5.73,-3.93,,,,,,,,,
101877,10.1021/accountsmr.1c00119,CCCCCCCCOc1c(OCCCCCCCC)c(-c2ccc(-c3cc4c(-c5cc(F)c(CC(CC)CCCC)s5)c5sccc5c(-c5cc(F)c(CC(CC)CCCC)s5)c4s3)s2)c2nsnc2c1-c1cccs1,CCCCCCc1ccc(C2(c3ccc(CCCCCC)cc3)c3cc4c(cc3-c3sc5cc(/C=C6\C(=O)c7cc(F)c(F)cc7C6=C(C#N)C#N)sc5c32)C(c2ccc(CCCCCC)cc2)(c2ccc(CCCCCC)cc2)c2c-4sc3cc(/C=C4\C(=O)c5cc(F)c(F)cc5C4=C(C#N)C#N)sc23)cc1,9.14,-5.39,-3.65,-5.66,-4.14,,,,,,,,,
101878,10.1021/accountsmr.1c00119,CCOc1c(OCC)c(-c2ccc(-c3cc4c(-c5cc(Cl)c(CC)s5)c5sc(-c6ccc(-c7c(OCC)c(OCC)c(-c8ccc(-c9cc%10c(-c%11cc(Cl)c(CC)s%11)c%11sc(-c%12ccc(-c%13c(OCC)c(OCC)c(-c%14ccc(-c%15cc%16c(-c%17cc(Cl)c(CC)s%17)c%17sccc%17c(-c%17cc(Cl)c(CC)s%17)c%16s%15)s%14)c%14nsnc%13%14)s%12)cc%11c(-c%11cc(Cl)c(CC)s%11)c%10s9)s8)c8nsnc78)s6)cc5c(-c5cc(Cl)c(CC)s5)c4s3)s2)c2nsnc2c1-c1cccs1,CCCCCCc1ccc(C2(c3ccc(CCCCCC)cc3)c3cc4c(cc3-c3sc5cc(/C=C6\C(=O)c7cc(F)c(F)cc7C6=C(C#N)C#N)sc5c32)C(c2ccc(CCCCCC)cc2)(c2ccc(CCCCCC)cc2)c2c-4sc3cc(/C=C4\C(=O)c5cc(F)c(F)cc5C4=C(C#N)C#N)sc23)cc1,11.6,-5.51,-3.6,-5.66,-4.14,,,,,,,,,
101879,10.1021/accountsmr.1c00119,CCCCC(CC)COC(=O)c1cc2c(-c3cc4c(-c5ccc(CC(CC)CCCC)s5)c5sccc5c(-c5ccc(CC(CC)CCCC)s5)c4s3)scc2s1,COC(=O)CCCC1(c2ccccc2)C23c4c5ccc6c7cc8c9c%10c(cc%11cc%12c%13c%14c(cc%15c%16ccc-5c2c%16c2c5c%16c%17c(c(c46)c7c9c%17c4c%10c%11c%13c4c%16c%14c%152)C513)C%12)C8,7.38,-5.09,-3.22,-5.9,-3.9,,,,,,,,,
101880,10.1021/accountsmr.1c00119,CCCCC(CC)CSc1ccc(-c2c3cc(-c4scc5cc(C(=O)C(CC)CCCC)sc45)sc3c(-c3ccc(SCC(CC)CCCC)s3)c3ccsc23)s1,COC(=O)CCCC1(c2ccccc2)C23c4c5ccc6c7cc8c9c%10c(cc%11cc%12c%13c%14c(cc%15c%16ccc-5c2c%16c2c5c%16c%17c(c(c46)c7c9c%17c4c%10c%11c%13c4c%16c%14c%152)C513)C%12)C8,8.42,-5.41,-3.27,-5.9,-3.9,,,,,,,,,
101881,10.1021/accountsmr.1c00119,CCCCC(CC)CSc1ccc(-c2c3cc(-c4scc5c(F)c(C(=O)C(CC)CCCC)sc45)sc3c(-c3ccc(SCC(CC)CCCC)s3)c3ccsc23)s1,COC(=O)CCCC1(c2ccccc2)C23c4c5ccc6c7cc8c9c%10c(cc%11cc%12c%13c%14c(cc%15c%16ccc-5c2c%16c2c5c%16c%17c(c(c46)c7c9c%17c4c%10c%11c%13c4c%16c%14c%152)C513)C%12)C8,9.58,-5.44,-3.31,-5.9,-3.9,,,,,,,,,
101882,10.1021/accountsmr.1c00119,CCCCCCCCOc1c(OCCCCCCCC)c(-c2ccc(-c3cc4c(-c5cc(F)c(CC(CC)CCCC)s5)c5sccc5c(-c5cc(F)c(CC(CC)CCCC)s5)c4s3)s2)c2nsnc2c1-c1cccs1,CCCCCCc1ccc(C2(c3ccc(CCCCCC)cc3)c3cc4c(cc3-c3sc5cc(/C=C6\C(=O)c7cc(F)c(F)cc7C6=C(C#N)C#N)sc5c32)C(c2ccc(CCCCCC)cc2)(c2ccc(CCCCCC)cc2)c2c-4sc3cc(/C=C4\C(=O)c5cc(F)c(F)cc5C4=C(C#N)C#N)sc23)cc1,9.14,-5.39,-3.65,-5.66,-4.14,,,,,,,,,
101883,10.1021/accountsmr.1c00119,CCCCCCCCOc1c(OCCCCCCCC)c(-c2ccc(-c3cc4c(-c5cc(F)c(SCC(CC)CCCC)s5)c5sccc5c(-c5cc(F)c(SCC(CC)CCCC)s5)c4s3)s2)c2nsnc2c1-c1cccs1,CCCCCCc1ccc(C2(c3ccc(CCCCCC)cc3)c3cc4c(cc3-c3sc5cc(/C=C6\C(=O)c7cc(F)c(F)cc7C6=C(C#N)C#N)sc5c32)C(c2ccc(CCCCCC)cc2)(c2ccc(CCCCCC)cc2)c2c-4sc3cc(/C=C4\C(=O)c5cc(F)c(F)cc5C4=C(C#N)C#N)sc23)cc1,10.51,-5.46,-3.58,-5.66,-4.14,,,,,,,,,
101884,10.1021/accountsmr.1c00119,CCCCCCCCC(CCCCCC)Cn1nc2c(-c3cccs3)c(F)c(F)c(-c3ccc(-c4cc5c(-c6ccc(CC(CC)CCCC)s6)c6sccc6c(-c6ccc(CC(CC)CCCC)s6)c5s4)s3)c2n1,CCCCCCc1ccc(C2(c3ccc(CCCCCC)cc3)c3cc4c(cc3-c3sc5cc(C=C6C(=O)c7ccccc7C6=C(C#N)C#N)sc5c32)C(c2ccc(CCCCCC)cc2)(c2ccc(CCCCCC)cc2)c2c-4sc3cc(C=C4C(=O)c5ccccc5C4=C(C#N)C#N)sc23)cc1,5.51,-5.2,-3.05,-5.576,-3.916,,,,,,,,,
101885,10.1021/accountsmr.1c00119,CCCCCCCCC(CCCCCC)Cn1nc2c(-c3cccs3)c(F)c(F)c(-c3ccc(-c4cc5c(-c6ccc(SCC(CC)CCCC)s6)c6sccc6c(-c6ccc(SCC(CC)CCCC)s6)c5s4)s3)c2n1,CCCCCCc1ccc(C2(c3ccc(CCCCCC)cc3)c3cc4c(cc3-c3sc5cc(C=C6C(=O)c7ccccc7C6=C(C#N)C#N)sc5c32)C(c2ccc(CCCCCC)cc2)(c2ccc(CCCCCC)cc2)c2c-4sc3cc(C=C4C(=O)c5ccccc5C4=C(C#N)C#N)sc23)cc1,8.97,-5.41,-3.345,-5.576,-3.916,,,,,,,,,
101886,10.1021/accountsmr.1c00119,CCCCCCCCCCCCSc1ccc(-c2c3cc(-c4ccc(-c5c(F)c(F)c(-c6cccs6)c6nn(CC(CCCCCC)CCCCCCCC)nc56)s4)sc3c(-c3ccc(SCCCCCCCCCCCC)s3)c3ccsc23)s1,CCCCCCc1ccc(C2(c3ccc(CCCCCC)cc3)c3cc4c(cc3-c3sc5cc(C=C6C(=O)c7ccccc7C6=C(C#N)C#N)sc5c32)C(c2ccc(CCCCCC)cc2)(c2ccc(CCCCCC)cc2)c2c-4sc3cc(C=C4C(=O)c5ccccc5C4=C(C#N)C#N)sc23)cc1,9.53,-5.3,-3.15,-5.576,-3.916,,,,,,,,,
101887,10.1021/accountsmr.1c00119,CCCCCCCCSc1ccc(-c2c3cc(-c4ccc(-c5c(F)c(F)c(-c6cccs6)c6nn(CC(CCCCCC)CCCCCCCC)nc56)s4)sc3c(-c3ccc(SCCCCCCCC)s3)c3ccsc23)s1,CCCCCCc1ccc(C2(c3ccc(CCCCCC)cc3)c3cc4c(cc3-c3sc5cc(C=C6C(=O)c7ccccc7C6=C(C#N)C#N)sc5c32)C(c2ccc(CCCCCC)cc2)(c2ccc(CCCCCC)cc2)c2c-4sc3cc(C=C4C(=O)c5ccccc5C4=C(C#N)C#N)sc23)cc1,10.81,-5.31,-3.08,-5.576,-3.916,,,,,,,,,
101888,10.1021/accountsmr.1c00119,C=CCCCCSc1ccc(-c2c3cc(-c4ccc(-c5c(F)c(F)c(-c6cccs6)c6nn(CC(CCCCCC)CCCCCCCC)nc56)s4)sc3c(-c3ccc(SCCCCC=C)s3)c3ccsc23)s1,CCCCCCc1ccc(C2(c3ccc(CCCCCC)cc3)c3cc4c(cc3-c3sc5cc(C=C6C(=O)c7ccccc7C6=C(C#N)C#N)sc5c32)C(c2ccc(CCCCCC)cc2)(c2ccc(CCCCCC)cc2)c2c-4sc3cc(C=C4C(=O)c5ccccc5C4=C(C#N)C#N)sc23)cc1,8.13,-5.28,-3.04,-5.576,-3.916,,,,,,,,,
101889,10.1021/accountsmr.1c00119,CCCCCCCCC(CCCCCC)Cn1nc2c(-c3cccs3)c(F)c(F)c(-c3ccc(-c4cc5c(-c6ccc(SCC7CCCCC7)s6)c6sccc6c(-c6ccc(SCC7CCCCC7)s6)c5s4)s3)c2n1,CCCCCCc1ccc(C2(c3ccc(CCCCCC)cc3)c3cc4c(cc3-c3sc5cc(C=C6C(=O)c7ccccc7C6=C(C#N)C#N)sc5c32)C(c2ccc(CCCCCC)cc2)(c2ccc(CCCCCC)cc2)c2c-4sc3cc(C=C4C(=O)c5ccccc5C4=C(C#N)C#N)sc23)cc1,8.59,-5.33,-3.09,-5.576,-3.916,,,,,,,,,
101890,10.1021/accountsmr.1c00119,CCSc1cc2c(cc1SCC)C(=O)c1c(-c3ccc(-c4cc5c(-c6cc(F)c(CC)s6)c6sc(-c7ccc(-c8sc(-c9ccc(-c%10cc%11c(-c%12cc(F)c(CC)s%12)c%12sc(-c%13ccc(-c%14sc(-c%15ccc(-c%16cc%17c(-c%18cc(F)c(CC)s%18)c%18sccc%18c(-c%18cc(F)c(CC)s%18)c%17s%16)s%15)c%15c%14C(=O)c%14cc(SCC)c(SCC)cc%14C%15=O)s%13)cc%12c(-c%12cc(F)c(CC)s%12)c%11s%10)s9)c9c8C(=O)c8cc(SCC)c(SCC)cc8C9=O)s7)cc6c(-c6cc(F)c(CC)s6)c5s4)s3)sc(-c3cccs3)c1C2=O,CCCCCCc1ccc(C2(c3ccc(CCCCCC)cc3)c3cc4c(cc3-c3sc5cc(/C=C6\C(=O)c7cc(F)c(F)cc7C6=C(C#N)C#N)sc5c32)C(c2ccc(CCCCCC)cc2)(c2ccc(CCCCCC)cc2)c2c-4sc3cc(/C=C4\C(=O)c5cc(F)c(F)cc5C4=C(C#N)C#N)sc23)cc1,13.1,-5.48,-3.52,-5.66,-4.14,,,,,,,,,
