Repository: JiYiqaq/PCE-KA-GNN

# Data directory

- `raw/Active_Database.csv` is the immutable source dataset bundled under CC BY 4.0. Do not overwrite it with processed data.
- `processed/` is created and populated by the training pipeline. Generated `.pt` and `.pth` caches are intentionally ignored by Git because they can exceed GitHub's normal single-file limit.

See `../DATA_LICENSE.md` for provenance, license and checksum information.

File: data/processed/device_records.csv (part 185 of 250)
record_id,doi,donor_smiles,acceptor_smiles,pce,homo_d,lumo_d,homo_a,lumo_a,active_layer_thickness,annealing_temp,d_a_ratio,additive_ratio,device_type,etl_canonical,htl_canonical,solvent_canonical,additive_canonical
101894,10.1021/accountsmr.1c00119,CCCCCCCCC(CCCCCC)Cn1nc2c(-c3cccs3)c(F)c(F)c(-c3ccc(-c4cc5c(-c6ccc([Si](CCC)(CCC)CCC)s6)c6sccc6c(-c6ccc([Si](CCC)(CCC)CCC)s6)c5s4)s3)c2n1,CCCCCCc1ccc(C2(c3ccc(CCCCCC)cc3)c3cc4c(cc3-c3sc5cc(C=C6C(=O)c7ccccc7C6=C(C#N)C#N)sc5c32)C(c2ccc(CCCCCC)cc2)(c2ccc(CCCCCC)cc2)c2c-4sc3cc(C=C4C(=O)c5ccccc5C4=C(C#N)C#N)sc23)cc1,11.41,-5.4,-3.24,-5.576,-3.916,,,,,,,,,
101895,10.1021/accountsmr.1c00119,CCCCCCCCC(CCCCCC)Cn1nc2c(-c3cccs3)c(F)c(F)c(-c3ccc(-c4cc5c(-c6ccc([Si](CC)(CC)CC)s6)c6sccc6c(-c6ccc([Si](CC)(CC)CC)s6)c5s4)s3)c2n1,CCCCCCc1cccc(C2(c3cccc(CCCCCC)c3)c3cc4c(cc3-c3sc5cc(C=C6C(=O)c7ccccc7C6=C(C#N)C#N)sc5c32)C(c2cccc(CCCCCC)c2)(c2cccc(CCCCCC)c2)c2c-4sc3cc(C=C4C(=O)c5ccccc5C4=C(C#N)C#N)sc23)c1,11.62,-5.37,-2.91,-5.527,-3.854,,,,,,,,,
101896,10.1021/accountsmr.1c00119,CCCCCCCCC(CCCCCC)Cn1nc2c(-c3cccs3)c(F)c(F)c(-c3ccc(-c4cc5c(-c6ccc([Si](CCC)(CCC)CCC)s6)c6sccc6c(-c6ccc([Si](CCC)(CCC)CCC)s6)c5s4)s3)c2n1,CCCCCCc1cccc(C2(c3cccc(CCCCCC)c3)c3cc4c(cc3-c3sc5cc(C=C6C(=O)c7ccccc7C6=C(C#N)C#N)sc5c32)C(c2cccc(CCCCCC)c2)(c2cccc(CCCCCC)c2)c2c-4sc3cc(C=C4C(=O)c5ccccc5C4=C(C#N)C#N)sc23)c1,12.05,-5.4,-3.24,-5.527,-3.854,,,,,,,,,
101897,10.1021/accountsmr.1c00119,CCCCCCCCC(CCCCCC)Cn1nc2c(-c3cccs3)c(F)c(F)c(-c3ccc(-c4cc5c(-c6ccc([Si](C(C)C)(C(C)C)C(C)C)s6)c6sccc6c(-c6ccc([Si](C(C)C)(C(C)C)C(C)C)s6)c5s4)s3)c2n1,CCCCCCc1cccc(C2(c3cccc(CCCCCC)c3)c3cc4c(cc3-c3sc5cc(C=C6C(=O)c7ccccc7C6=C(C#N)C#N)sc5c32)C(c2cccc(CCCCCC)c2)(c2cccc(CCCCCC)c2)c2c-4sc3cc(C=C4C(=O)c5ccccc5C4=C(C#N)C#N)sc23)c1,10.23,-5.42,-3.29,-5.527,-3.854,,,,,,,,,
101898,10.1021/accountsmr.1c00119,CCCCCCCCC(CCCCCC)Cn1nc2c(-c3cccs3)c(F)c(F)c(-c3ccc(-c4cc5c(C6CC=C([Si](CCCC)(CCCC)CCCC)S6)c6sccc6c(-c6ccc([Si](CCCC)(CCCC)CCCC)s6)c5s4)s3)c2n1,CCCCCCc1cccc(C2(c3cccc(CCCCCC)c3)c3cc4c(cc3-c3sc5cc(C=C6C(=O)c7ccccc7C6=C(C#N)C#N)sc5c32)C(c2cccc(CCCCCC)c2)(c2cccc(CCCCCC)c2)c2c-4sc3cc(C=C4C(=O)c5ccccc5C4=C(C#N)C#N)sc23)c1,10.71,-5.46,-2.92,-5.527,-3.854,,,,,,,,,
101899,10.1021/accountsmr.1c00119,CCCCCCCCC(CCCCCC)Cn1nc2c(-c3cccs3)c(F)c(F)c(-c3ccc(-c4cc5c(C6CC=C([Si](C)(C)CCCCCCCC)S6)c6sccc6c(-c6ccc([Si](C)(C)CCCCCCCC)s6)c5s4)s3)c2n1,CCCCCCc1cccc(C2(c3cccc(CCCCCC)c3)c3cc4c(cc3-c3sc5cc(C=C6C(=O)c7ccccc7C6=C(C#N)C#N)sc5c32)C(c2cccc(CCCCCC)c2)(c2cccc(CCCCCC)c2)c2c-4sc3cc(C=C4C(=O)c5ccccc5C4=C(C#N)C#N)sc23)c1,9.63,-5.56,-3.06,-5.527,-3.854,,,,,,,,,
101900,10.1021/accountsmr.1c00119,CCc1cc2sc(-c3c4cc(-c5ccc(-c6c(F)c(F)c(-c7ccc(-c8cc9c(-c%10cc%11sc(CC)cc%11s%10)c%10sc(-c%11ccc(-c%12c(F)c(F)c(-c%13ccc(-c%14cc%15c(-c%16cc%17sc(CC)cc%17s%16)c%16sc(-c%17ccc(-c%18c(F)c(F)c(-c%19cccs%19)c%19nn(CC)nc%18%19)s%17)cc%16c(-c%16cc%17sc(CC)cc%17s%16)c%15s%14)s%13)c%13nn(CC)nc%12%13)s%11)cc%10c(-c%10cc%11sc(CC)cc%11s%10)c9s8)s7)c7nn(CC)nc67)s5)sc4c(-c4cc5sc(CC)cc5s4)c4ccsc34)cc2s1,CCCCCCc1ccc(C2(c3ccc(CCCCCC)cc3)c3cc4c(cc3-c3sc5cc(C=C6C(=O)c7ccccc7C6=C(C#N)C#N)sc5c32)C(c2ccc(CCCCCC)cc2)(c2ccc(CCCCCC)cc2)c2c-4sc3cc(C=C4C(=O)c5ccccc5C4=C(C#N)C#N)sc23)cc1,2.34,,,-5.576,-3.916,,,,,,,,,
101901,10.1021/accountsmr.1c00119,CCn1nc2c(-c3cccs3)c(F)c(F)c(-c3ccc(-c4cc5c(-c6cc7sc([Si](CC)(CC)CC)cc7s6)c6sc(-c7ccc(-c8c(F)c(F)c(-c9ccc(-c%10cc%11c(-c%12cc%13sc([Si](CC)(CC)CC)cc%13s%12)c%12sc(-c%13ccc(-c%14c(F)c(F)c(-c%15ccc(-c%16cc%17c(-c%18cc%19sc([Si](CC)(CC)CC)cc%19s%18)c%18sccc%18c(-c%18cc%19sc([Si](CC)(CC)CC)cc%19s%18)c%17s%16)s%15)c%15nn(CC)nc%14%15)s%13)cc%12c(-c%12cc%13sc([Si](CC)(CC)CC)cc%13s%12)c%11s%10)s9)c9nn(CC)nc89)s7)cc6c(-c6cc7sc([Si](CC)(CC)CC)cc7s6)c5s4)s3)c2n1,CCCCCCc1ccc(C2(c3ccc(CCCCCC)cc3)c3cc4c(cc3-c3sc5cc(C=C6C(=O)c7ccccc7C6=C(C#N)C#N)sc5c32)C(c2ccc(CCCCCC)cc2)(c2ccc(CCCCCC)cc2)c2c-4sc3cc(C=C4C(=O)c5ccccc5C4=C(C#N)C#N)sc23)cc1,9.01,,,-5.576,-3.916,,,,,,,,,
101902,10.1021/accountsmr.1c00119,CCCCCCCCC(CCCCCC)Cn1nc2c(-c3cccs3)c(F)c(F)c(-c3ccc(-c4cc5c(-c6ccc([Si](CCC)(CCC)CCC)s6)c6occc6c(-c6ccc([Si](CCC)(CCC)CCC)s6)c5o4)s3)c2n1,CCCCCCc1ccc(C2(c3ccc(CCCCCC)cc3)c3cc4c(cc3-c3sc5cc(C=C6C(=O)c7ccccc7C6=C(C#N)C#N)sc5c32)C(c2ccc(CCCCCC)cc2)(c2ccc(CCCCCC)cc2)c2c-4sc3cc(C=C4C(=O)c5ccccc5C4=C(C#N)C#N)sc23)cc1,10.6,-5.43,-2.98,-5.576,-3.916,,,,,,,,,
101903,10.1021/accountsmr.1c00119,CCCCCCCCC(CCCCCC)Cn1nc2c(-c3cccs3)c(F)c(F)c(-c3ccc(-c4cc5c(-c6ccc([Si](CCC)(CCC)CCC)s6)c6occc6c(-c6ccc([Si](CCC)(CCC)CCC)s6)c5o4)s3)c2n1,CCCCCCc1cccc(C2(c3cccc(CCCCCC)c3)c3cc4c(cc3-c3sc5cc(C=C6C(=O)c7ccccc7C6=C(C#N)C#N)sc5c32)C(c2cccc(CCCCCC)c2)(c2cccc(CCCCCC)c2)c2c-4sc3cc(C=C4C(=O)c5ccccc5C4=C(C#N)C#N)sc23)c1,11.05,-5.43,-2.98,-5.527,-3.854,,,,,,,,,
101904,10.1021/accountsmr.2c00020,CCCCC(CC)Cc1ccc(-c2c3cc(-c4ccc(-c5sc(-c6cccs6)c6c5C(=O)c5c(CC(CC)CCCC)sc(CC(CC)CCCC)c5C6=O)s4)sc3c(-c3ccc(CC(CC)CCCC)s3)c3ccsc23)s1,CCCCCCc1ccc(C2(c3ccc(CCCCCC)cc3)c3cc4c(cc3-c3sc5cc(C=C6C(=O)c7ccccc7C6=C(C#N)C#N)sc5c32)C(c2ccc(CCCCCC)cc2)(c2ccc(CCCCCC)cc2)c2c-4sc3cc(C=C4C(=O)c5ccccc5C4=C(C#N)C#N)sc23)cc1,11.21,-5.33,-3.48,-5.576,-3.916,,,,,,,,,
101905,10.1021/accountsmr.2c00020,CCCCCCCCOc1cccc(-c2nc3c(-c4cccs4)ccc(-c4ccc(-c5cc6c(-c7ccc(CC(CC)CCCC)s7)c7sccc7c(-c7ccc(CC(CC)CCCC)s7)c6s5)s4)c3nc2-c2cccc(OCCCCCCCC)c2)c1,CCCCCCc1ccc(C2(c3ccc(CCCCCC)cc3)c3cc4c(cc3-c3sc5cc(C=C6C(=O)c7ccccc7C6=C(C#N)C#N)sc5c32)C(c2ccc(CCCCCC)cc2)(c2ccc(CCCCCC)cc2)c2c-4sc3cc(C=C4C(=O)c5ccccc5C4=C(C#N)C#N)sc23)cc1,6.68,-5.18,-3.48,-5.576,-3.916,,,,,,,,,
101906,10.1021/accountsmr.2c00020,CCCCCCCCOc1cccc(-c2nc3c(-c4cccs4)c(F)c(F)c(-c4ccc(-c5cc6c(-c7ccc(CC(CC)CCCC)s7)c7sccc7c(-c7ccc(CC(CC)CCCC)s7)c6s5)s4)c3nc2-c2cccc(OCCCCCCCC)c2)c1,CCCCCCc1ccc(C2(c3ccc(CCCCCC)cc3)c3cc4c(cc3-c3sc5cc(C=C6C(=O)c7ccccc7C6=C(C#N)C#N)sc5c32)C(c2ccc(CCCCCC)cc2)(c2ccc(CCCCCC)cc2)c2c-4sc3cc(C=C4C(=O)c5ccccc5C4=C(C#N)C#N)sc23)cc1,8.9,-5.34,-3.62,-5.576,-3.916,,,,,,,,,
101907,10.1021/accountsmr.2c00020,CCCCCCCCOc1cccc(-c2nc3c(-c4cccs4)c(F)c(F)c(-c4ccc(-c5cc6c(-c7cc(F)c(CC(CC)CCCC)s7)c7sccc7c(-c7cc(F)c(CC(CC)CCCC)s7)c6s5)s4)c3nc2-c2cccc(OCCCCCCCC)c2)c1,CCCCCCc1ccc(C2(c3ccc(CCCCCC)cc3)c3cc4c(cc3-c3sc5cc(C=C6C(=O)c7ccccc7C6=C(C#N)C#N)sc5c32)C(c2ccc(CCCCCC)cc2)(c2ccc(CCCCCC)cc2)c2c-4sc3cc(C=C4C(=O)c5ccccc5C4=C(C#N)C#N)sc23)cc1,11.34,-5.49,-3.7,-5.576,-3.916,,,,,,,,,
101910,10.1021/accountsmr.2c00020,CCCCC(CC)CSc1sc(-c2c3cc(-c4ccc(-c5sc(-c6cccs6)c6c5C(=O)c5c(CC(CC)CCCC)sc(CC(CC)CCCC)c5C6=O)s4)sc3c(-c3cc(F)c(SCC(CC)CCCC)s3)c3ccsc23)cc1F,CCCCCCc1ccc(C2(c3ccc(CCCCCC)cc3)c3cc4c(cc3-c3sc5cc(/C=C6\C(=O)c7cc(F)c(F)cc7C6=C(C#N)C#N)sc5c32)C(c2ccc(CCCCCC)cc2)(c2ccc(CCCCCC)cc2)c2c-4sc3cc(/C=C4\C(=O)c5cc(F)c(F)cc5C4=C(C#N)C#N)sc23)cc1,13.1,-5.41,-3.62,-5.66,-4.14,,,,,,,,,
101911,10.1021/accountsmr.2c00020,COC(=O)C(C)(C)c1cc(C)cc(-c2sc3c4sc5cc(/C=C6/C(=O)c7cc(F)cc(c7)C(=O)/C6=C\c6cc(C(C)(C)C(=O)OC)c(-c7cc(C)cc(C(C)(C)C(=O)OC)c7)s6)sc5c4c(C(C)(C)C(=O)OC)ccc2-3)c1,CCCCCCc1ccc(C2(c3ccc(CCCCCC)cc3)c3cc4c(cc3-c3sc5cc(/C=C6\C(=O)c7cc(F)c(F)cc7C6=C(C#N)C#N)sc5c32)C(c2ccc(CCCCCC)cc2)(c2ccc(CCCCCC)cc2)c2c-4sc3cc(/C=C4\C(=O)c5cc(F)c(F)cc5C4=C(C#N)C#N)sc23)cc1,13.7,-5.49,-3.64,-5.66,-4.14,,,,,,,,,
101912,10.1021/accountsmr.2c00020,COC(=O)C(C)(C)c1cc(C)cc(-c2sc3c4sc5cc(/C=C6/C(=O)c7cc(F)cc(c7)C(=O)/C6=C\c6cc(C(C)(C)C(=O)OC)c(-c7cc(C)cc(C(C)(C)C(=O)OC)c7)s6)sc5c4c(C(C)(C)C(=O)OC)ccc2-3)c1,CCCCCCCCCc1c(C=C2C(=O)c3cc(Cl)c(Cl)cc3C2=C(C#N)C#N)sc2c1sc1c3c4nsnc4c4c5sc6c(CCCCCCCCC)c(C=C7C(=O)c8cc(Cl)c(Cl)cc8C7=C(C#N)C#N)sc6c5n(CC(CCCC)CCCCCC)c4c3n(CC(CCCC)CCCCCC)c21,17.8,-5.49,-3.64,-5.665,-4.165,,,,,,,,,
101914,10.1021/accountsmr.2c00020,CCCCC(CC)Cc1ccc(-c2c3cc(-c4sc(-c5sc(-c6cc(Cl)cs6)c6c5C(=O)c5c(CC(CC)CCCC)sc(CC(CC)CCCC)c5C6=O)cc4Cl)sc3c(-c3ccc(CC(CC)CCCC)s3)c3ccsc23)s1,CCCCCCc1ccc(C2(c3ccc(CCCCCC)cc3)c3cc4c(cc3-c3sc5cc(/C=C6\C(=O)c7cc(F)c(F)cc7C6=C(C#N)C#N)sc5c32)C(c2ccc(CCCCCC)cc2)(c2ccc(CCCCCC)cc2)c2c-4sc3cc(/C=C4\C(=O)c5cc(F)c(F)cc5C4=C(C#N)C#N)sc23)cc1,12.33,,,-5.66,-4.14,,,,,,,,,
101915,10.1021/accountsmr.2c00020,CCCCC(CC)Cc1sc(-c2c3cc(-c4ccc(-c5sc(-c6cccs6)c6c5C(=O)c5c(CC(CC)CCCC)sc(CC(CC)CCCC)c5C6=O)s4)sc3c(-c3cc(Cl)c(CC(CC)CCCC)s3)c3ccsc23)cc1Cl,CCCCCCc1ccc(C2(c3ccc(CCCCCC)cc3)c3cc4c(cc3-c3sc5cc(/C=C6\C(=O)c7cc(F)c(F)cc7C6=C(C#N)C#N)sc5c32)C(c2ccc(CCCCCC)cc2)(c2ccc(CCCCCC)cc2)c2c-4sc3cc(/C=C4\C(=O)c5cc(F)c(F)cc5C4=C(C#N)C#N)sc23)cc1,14.4,-5.52,-3.6,-5.66,-4.14,,,,,,,,,
101916,10.1021/accountsmr.2c00020,CCCCCCCCSc1ccc(-c2c3cc(-c4cc(C(=O)OCC(CC)CCCC)c(-c5ccc(-c6sccc6C(=O)OCC(CC)CCCC)s5)s4)sc3c(-c3ccc(SCCCCCCCC)s3)c3ccsc23)s1,CCCCCCc1ccc(C2(c3ccc(CCCCCC)cc3)c3cc4c(cc3-c3sc5cc(/C=C6\C(=O)c7ccc(C)cc7C6=C(C#N)C#N)sc5c32)C(c2ccc(CCCCCC)cc2)(c2ccc(CCCCCC)cc2)c2c-4sc3cc(/C=C4\C(=O)c5ccc(C)cc5C4=C(C#N)C#N)sc23)cc1,11.7,-5.39,-3.37,-5.514,-3.808,,,,,,,,,
101918,10.1021/accountsmr.2c00020,CCCCC(CC)Cc1ccsc1-c1ccc(-c2sc(-c3cc4c(-c5cc(F)c(CC(CC)CCCC)s5)c5sccc5c(-c5cc(F)c(CC(CC)CCCC)s5)c4s3)cc2CC(CC)CCCC)s1,CCCCCCc1ccc(C2(c3ccc(CCCCCC)cc3)c3cc4c(cc3-c3sc5cc(/C=C6\C(=O)c7cc(F)c(F)cc7C6=C(C#N)C#N)sc5c32)C(c2ccc(CCCCCC)cc2)(c2ccc(CCCCCC)cc2)c2c-4sc3cc(/C=C4\C(=O)c5cc(F)c(F)cc5C4=C(C#N)C#N)sc23)cc1,1.05,-5.48,-3.21,-5.66,-4.14,,,,,,,,,
101919,10.1021/accountsmr.2c00020,CCCCC(CC)CC(=O)c1ccsc1-c1ccc(-c2sc(-c3cc4c(-c5cc(F)c(CC(CC)CCCC)s5)c5sccc5c(-c5cc(F)c(CC(CC)CCCC)s5)c4s3)cc2C(=O)CC(CC)CCCC)s1,CCCCCCc1ccc(C2(c3ccc(CCCCCC)cc3)c3cc4c(cc3-c3sc5cc(/C=C6\C(=O)c7cc(F)c(F)cc7C6=C(C#N)C#N)sc5c32)C(c2ccc(CCCCCC)cc2)(c2ccc(CCCCCC)cc2)c2c-4sc3cc(/C=C4\C(=O)c5cc(F)c(F)cc5C4=C(C#N)C#N)sc23)cc1,11.77,-5.5,-3.24,-5.66,-4.14,,,,,,,,,
101920,10.1021/accountsmr.2c00020,CCCCC(CC)Cc1sc(-c2c3cc(-c4cc(C(=O)CCC(C)CCCC(C)C)c(-c5ccc(-c6sccc6C(=O)CCC(C)CCCC(C)C)s5)s4)sc3c(-c3cc(F)c(CC(CC)CCCC)s3)c3ccsc23)cc1F,CCCCCCc1ccc(C2(c3ccc(CCCCCC)cc3)c3cc4c(cc3-c3sc5cc(/C=C6\C(=O)c7cc(F)c(F)cc7C6=C(C#N)C#N)sc5c32)C(c2ccc(CCCCCC)cc2)(c2ccc(CCCCCC)cc2)c2c-4sc3cc(/C=C4\C(=O)c5cc(F)c(F)cc5C4=C(C#N)C#N)sc23)cc1,12.8,-5.59,-3.7,-5.66,-4.14,,,,,,,,,
101923,10.1021/accountsmr.2c00020,CCCCC(CC)Cc1ccc(-c2c3cc(-c4ccc(-c5sc(-c6cccs6)c6c5C(=O)c5c(CC(CC)CCCC)sc(CC(CC)CCCC)c5C6=O)s4)sc3c(-c3ccc(CC(CC)CCCC)s3)c3ccsc23)s1,CCCCCCCCCc1c(C=C2C(=O)c3cc(Cl)c(Cl)cc3C2=C(C#N)C#N)sc2c1sc1c3c4nsnc4c4c5sc6c(CCCCCCCCC)c(C=C7C(=O)c8cc(Cl)c(Cl)cc8C7=C(C#N)C#N)sc6c5n(CC(CCCC)CCCCCC)c4c3n(CC(CCCC)CCCCCC)c21,5.3,-5.25,-3.46,-5.665,-4.165,,,,,,,,,
101924,10.1021/accountsmr.2c00020,CCCCCCCCCCC(CCCCCCCC)COC(=O)c1cc2c(-c3ccc(-c4cc5c(-c6ccc(CC(CC)CCCC)s6)c6sccc6c(-c6ccc(CC(CC)CCCC)s6)c5s4)s3)sc(-c3cccs3)c2s1,CCCCCCCCCc1c(C=C2C(=O)c3cc(Cl)c(Cl)cc3C2=C(C#N)C#N)sc2c1sc1c3c4nsnc4c4c5sc6c(CCCCCCCCC)c(C=C7C(=O)c8cc(Cl)c(Cl)cc8C7=C(C#N)C#N)sc6c5n(CC(CCCC)CCCCCC)c4c3n(CC(CCCC)CCCCCC)c21,17.7,-4.94,-3.31,-5.665,-4.165,,,,,,,,,
101925,10.1021/accountsmr.2c00020,CCCCCCC(CCCC)Cc1csc(-c2cc3c(s2)-c2sc(-c4cc(CC(CCCC)CCCCCC)c(-c5cc6c(-c7cc(F)c(CC(CC)CCCC)s7)c7sccc7c(-c7cc(F)c(CC(CC)CCCC)s7)c6s5)s4)cc2[C@H]2N=CC=N[C@H]32)c1,CCCCCCCCCc1c(/C=C2\C(=O)c3ccc(Cl)cc3C2=C(C#N)C#N)sc2c1sc1c3c4nsnc4c4c5sc6c(CCCCCCCCC)c(/C=C7\C(=O)c8ccc(Cl)cc8C7=C(C#N)C#N)sc6c5n(CC(CCCC)CCCCCC)c4c3n(CC(CCCC)CCCCCC)c21,17.7,-5.41,-2.82,-5.57,-3.74,,,,,,,,,
101926,10.1021/accountsmr.2c00020,CCc1ccc(C2(c3ccc(CC)cc3)c3cc4c(cc3-c3sccc32)C(c2ccc(CC)cc2)(c2ccc(CC)cc2)c2cc(-c3sc(-c5sc(-c6cc(CC)c(-c7cc8c(s7)-c7cc9c(cc7C8(c7ccc(CC)cc7)c7ccc(CC)cc7)-c7sc(-c8sc(-c%10sc(-c%11cc(CC)c(-c%12cc%13c(s%12)-c%12cc%14c(cc%12C%13(c%12ccc(CC)cc%12)c%12ccc(CC)cc%12)-c%12sc(-c%13sc(-c%15sc(-c%16cc(CC)cs%16)c%16c%15C(=O)c%15ccccc%15C%16=O)cc%13CC)cc%12C%14(c%12ccc(CC)cc%12)c%12ccc(CC)cc%12)s%11)c%11c%10C(=O)c%10ccccc%10C%11=O)cc8CC)cc7C9(c7ccc(CC)cc7)c7ccc(CC)cc7)s6)c6c5C(=O)c5ccccc5C6=O)cc3CC)sc2-4)cc1,CCCCCCc1ccc(C2(c3ccc(CCCCCC)cc3)c3cc4c(cc3-c3sc5cc(C=C6C(=O)c7ccccc7C6=C(C#N)C#N)sc5c32)C(c2ccc(CCCCCC)cc2)(c2ccc(CCCCCC)cc2)c2c-4sc3cc(C=C4C(=O)c5ccccc5C4=C(C#N)C#N)sc23)cc1,1.1,-5.37,-3.48,-5.576,-3.916,,,,,,,,,
101927,10.1021/accountsmr.2c00020,CCCCC(CC)Cc1csc(-c2sc(-c3cc(CC(CC)CCCC)c(-c4cc5c(-c6cc(CC(CC)CCCC)cs6)c6sccc6c(-c6ccc(CC(CC)CCCC)s6)c5s4)s3)c3c2C(=O)c2ccccc2C3=O)c1,CCCCCCc1ccc(C2(c3ccc(CCCCCC)cc3)c3cc4c(cc3-c3sc5cc(C=C6C(=O)c7ccccc7C6=C(C#N)C#N)sc5c32)C(c2ccc(CCCCCC)cc2)(c2ccc(CCCCCC)cc2)c2c-4sc3cc(C=C4C(=O)c5ccccc5C4=C(C#N)C#N)sc23)cc1,8.3,-5.37,-3.53,-5.576,-3.916,,,,,,,,,
101977,10.1021/acs.chemmater.0c04297,COC(=O)C(C)(C)c1cc(C)cc(-c2sc3c4sc5cc(/C=C6/C(=O)c7cc(F)cc(c7)C(=O)/C6=C\c6cc(C(C)(C)C(=O)OC)c(-c7cc(C)cc(C(C)(C)C(=O)OC)c7)s6)sc5c4c(C(C)(C)C(=O)OC)ccc2-3)c1,CCCCCCCCCCCc1c(/C=C2\C(=O)c3cc(F)c(F)cc3C2=C(C#N)C#N)sc2c1sc1c3c4nsnc4c4c5sc6c(CCCCCCCCCCC)c(/C=C7\C(=O)c8cc(F)c(F)cc8C7=C(C#N)C#N)sc6c5n(CC(CC)CCCC)c4c3n(CC(CC)CCCC)c21,15.76,-5.56,-3.65,-5.65,-4.09,,115.0,1:1.2,,conventional,PDINO,PEDOT:PSS,chloroform,CN
101995,10.1021/acs.chemmater.1c03311,COC(=O)C(C)(C)c1cc(C)cc(-c2sc3c4sc5cc(/C=C6/C(=O)c7cc(F)cc(c7)C(=O)/C6=C\c6cc(C(C)(C)C(=O)OC)c(-c7cc(C)cc(C(C)(C)C(=O)OC)c7)s6)sc5c4c(C(C)(C)C(=O)OC)ccc2-3)c1,CCCCCCCCCCCc1c(/C=C2\C(=O)c3cc(F)c(F)cc3C2=C(C#N)C#N)sc2c1sc1c3c4nsnc4c4c5sc6c(CCCCCCCCCCC)c(/C=C7\C(=O)c8cc(F)c(F)cc8C7=C(C#N)C#N)sc6c5n(CC(CC)CCCC)c4c3n(CC(CC)CCCC)c21,16.3,-5.56,-3.65,-5.65,-4.09,,100.0,1:1.2,,conventional,PNDIT-F3N,PEDOT:PSS,chloroform,CN
102004,10.1021/acs.chemmater.2c01121,CCCCCCCCC(CCCCCC)COc1cnc2c(-c3cccs3)c(F)c(F)cc2n1,CCCCCCC1(CCCCCC)c2cc3c(cc2-c2sc(/C=C4\C(=O)c5ccccc5C4=C(C#N)C#N)cc21)C(CCCCCC)(CCCCCC)c1cc(/C=C2\C(=O)c4ccccc4C2=C(C#N)C#N)sc1-3,10.6,-5.54,-2.92,-5.69,-3.91,150.0,,1:1.5,,inverted,,,,
102005,10.1021/acs.chemmater.2c01121,CCCCCCCCC(CCCCCC)COc1cnc2c(-c3cccs3)c(F)c(F)cc2n1,CCCCCCC1(CCCCCC)c2cc3c(cc2-c2sc(/C=C4\C(=O)c5ccccc5C4=C(C#N)C#N)cc21)C(CCCCCC)(CCCCCC)c1cc(/C=C2\C(=O)c4ccccc4C2=C(C#N)C#N)sc1-3,11.3,-5.54,-2.92,-5.69,-3.91,150.0,120.0,1:1.5,,inverted,,,,
102006,10.1021/acs.chemmater.2c01121,CCCCCCCCC(CCCCCC)COc1cnc2c(-c3cccs3)c(F)c(F)cc2n1,CCCCCCC1(CCCCCC)c2cc3c(cc2-c2sc(/C=C4\C(=O)c5ccccc5C4=C(C#N)C#N)cc21)C(CCCCCC)(CCCCCC)c1cc(/C=C2\C(=O)c4ccccc4C2=C(C#N)C#N)sc1-3,9.7,-5.54,-2.92,-5.69,-3.91,150.0,,1:1.5,,inverted,,,,
102007,10.1021/acs.chemmater.2c01121,CCCCCCCCC(CCCCCC)COc1cnc2c(-c3cccs3)c(F)c(F)cc2n1,CCCCCCC1(CCCCCC)c2cc3c(cc2-c2sc(/C=C4\C(=O)c5ccccc5C4=C(C#N)C#N)cc21)C(CCCCCC)(CCCCCC)c1cc(/C=C2\C(=O)c4ccccc4C2=C(C#N)C#N)sc1-3,11.0,-5.54,-2.92,-5.69,-3.91,150.0,120.0,1:1.5,,inverted,,,,
102008,10.1021/acs.chemmater.2c01121,CCCCCCCCC(CCCCCC)COc1cnc2c(-c3cccs3)c(F)c(F)cc2n1,CCCCCCC1(CCCCCC)c2cc3c(cc2-c2sc(/C=C4\C(=O)c5ccccc5C4=C(C#N)C#N)cc21)C(CCCCCC)(CCCCCC)c1cc(/C=C2\C(=O)c4ccccc4C2=C(C#N)C#N)sc1-3,8.2,-5.54,-2.92,-5.69,-3.91,150.0,,1:1.5,,inverted,,,,
102009,10.1021/acs.chemmater.2c01121,CCCCCCCCC(CCCCCC)COc1cnc2c(-c3cccs3)c(F)c(F)cc2n1,CCCCCCC1(CCCCCC)c2cc3c(cc2-c2sc(/C=C4\C(=O)c5ccccc5C4=C(C#N)C#N)cc21)C(CCCCCC)(CCCCCC)c1cc(/C=C2\C(=O)c4ccccc4C2=C(C#N)C#N)sc1-3,7.0,-5.54,-2.92,-5.69,-3.91,150.0,120.0,1:1.5,,inverted,,,,
102010,10.1021/acs.chemmater.2c01121,CCCCCCCCC(CCCCCC)COc1cnc2c(-c3cccs3)c(F)c(F)cc2n1,CCCCCCCCCCCc1c(/C=C2\C(=O)c3cc(F)c(F)cc3C2=C(C#N)C#N)sc2c1sc1c3c4nsnc4c4c5sc6c(CCCCCCCCCCC)c(/C=C7\C(=O)c8cc(F)c(F)cc8C7=C(C#N)C#N)sc6c5n(CC(CC)CCCC)c4c3n(CC(CC)CCCC)c21,14.7,-5.54,-2.92,-5.65,-4.09,140.0,,1:1.2,,,,,,
102011,10.1021/acs.chemmater.2c01121,CCCCCCCCC(CCCCCC)COc1cnc2c(-c3cccs3)c(F)c(F)cc2n1,CCCCCCCCCCCc1c(/C=C2\C(=O)c3cc(F)c(F)cc3C2=C(C#N)C#N)sc2c1sc1c3c4nsnc4c4c5sc6c(CCCCCCCCCCC)c(/C=C7\C(=O)c8cc(F)c(F)cc8C7=C(C#N)C#N)sc6c5n(CC(CC)CCCC)c4c3n(CC(CC)CCCC)c21,14.2,-5.54,-2.92,-5.65,-4.09,140.0,120.0,1:1.2,,,,,,
102012,10.1021/acs.chemmater.2c01121,CCCCCCCCC(CCCCCC)COc1cnc2c(-c3cccs3)c(F)c(F)cc2n1,CCCCCCCCCCCc1c(/C=C2\C(=O)c3cc(F)c(F)cc3C2=C(C#N)C#N)sc2c1sc1c3c4nsnc4c4c5sc6c(CCCCCCCCCCC)c(/C=C7\C(=O)c8cc(F)c(F)cc8C7=C(C#N)C#N)sc6c5n(CC(CC)CCCC)c4c3n(CC(CC)CCCC)c21,13.1,-5.54,-2.92,-5.65,-4.09,140.0,,1:1.2,,,,,,
102013,10.1021/acs.chemmater.2c01121,CCCCCCCCC(CCCCCC)COc1cnc2c(-c3cccs3)c(F)c(F)cc2n1,CCCCCCCCCCCc1c(/C=C2\C(=O)c3cc(F)c(F)cc3C2=C(C#N)C#N)sc2c1sc1c3c4nsnc4c4c5sc6c(CCCCCCCCCCC)c(/C=C7\C(=O)c8cc(F)c(F)cc8C7=C(C#N)C#N)sc6c5n(CC(CC)CCCC)c4c3n(CC(CC)CCCC)c21,13.8,-5.54,-2.92,-5.65,-4.09,140.0,120.0,1:1.2,,,,,,
102014,10.1021/acs.chemmater.2c01121,CCCCCCCCC(CCCCCC)COc1cnc2c(-c3cccs3)c(F)c(F)cc2n1,CCCCCCCCCCCc1c(/C=C2\C(=O)c3cc(F)c(F)cc3C2=C(C#N)C#N)sc2c1sc1c3c4nsnc4c4c5sc6c(CCCCCCCCCCC)c(/C=C7\C(=O)c8cc(F)c(F)cc8C7=C(C#N)C#N)sc6c5n(CC(CC)CCCC)c4c3n(CC(CC)CCCC)c21,9.3,-5.54,-2.92,-5.65,-4.09,140.0,,1:1.2,,,,,,
102015,10.1021/acs.chemmater.2c01121,CCCCCCCCC(CCCCCC)COc1cnc2c(-c3cccs3)c(F)c(F)cc2n1,CCCCCCCCCCCc1c(/C=C2\C(=O)c3cc(F)c(F)cc3C2=C(C#N)C#N)sc2c1sc1c3c4nsnc4c4c5sc6c(CCCCCCCCCCC)c(/C=C7\C(=O)c8cc(F)c(F)cc8C7=C(C#N)C#N)sc6c5n(CC(CC)CCCC)c4c3n(CC(CC)CCCC)c21,11.6,-5.54,-2.92,-5.65,-4.09,140.0,120.0,1:1.2,,,,,,
102027,10.1021/acs.chemmater.2c03122,COC(=O)C(C)(C)c1cc(C)cc(-c2sc3c4sc5cc(/C=C6/C(=O)c7cc(F)cc(c7)C(=O)/C6=C\c6cc(C(C)(C)C(=O)OC)c(-c7cc(C)cc(C(C)(C)C(=O)OC)c7)s6)sc5c4c(C(C)(C)C(=O)OC)ccc2-3)c1,CCCCCCCCCCCc1c(/C=C2\C(=O)c3cc(F)c(F)cc3C2=C(C#N)C#N)sc2c1sc1c3c4nsnc4c4c5sc6c(CCCCCCCCCCC)c(/C=C7\C(=O)c8cc(F)c(F)cc8C7=C(C#N)C#N)sc6c5n(CC(CC)CCCC)c4c3n(CC(CC)CCCC)c21,8.0,-5.56,-3.65,-5.65,-4.09,,110.0,1:1.2,0.5 vol%,conventional,,,,
102028,10.1021/acs.chemmater.2c03122,COC(=O)C(C)(C)c1cc(C)cc(-c2sc3c4sc5cc(/C=C6/C(=O)c7cc(F)cc(c7)C(=O)/C6=C\c6cc(C(C)(C)C(=O)OC)c(-c7cc(C)cc(C(C)(C)C(=O)OC)c7)s6)sc5c4c(C(C)(C)C(=O)OC)ccc2-3)c1,CCCCCCCCCCCc1c(/C=C2\C(=O)c3cc(F)c(F)cc3C2=C(C#N)C#N)sc2c1sc1c3c4nsnc4c4c5sc6c(CCCCCCCCCCC)c(/C=C7\C(=O)c8cc(F)c(F)cc8C7=C(C#N)C#N)sc6c5n(CC(CC)CCCC)c4c3n(CC(CC)CCCC)c21,11.7,-5.56,-3.65,-5.65,-4.09,,110.0,1:1.2,0.5 vol%,conventional,,,,
102029,10.1021/acs.chemmater.2c03122,COC(=O)C(C)(C)c1cc(C)cc(-c2sc3c4sc5cc(/C=C6/C(=O)c7cc(F)cc(c7)C(=O)/C6=C\c6cc(C(C)(C)C(=O)OC)c(-c7cc(C)cc(C(C)(C)C(=O)OC)c7)s6)sc5c4c(C(C)(C)C(=O)OC)ccc2-3)c1,CCCCCCCCCCCc1c(/C=C2\C(=O)c3cc(F)c(F)cc3C2=C(C#N)C#N)sc2c1sc1c3c4nsnc4c4c5sc6c(CCCCCCCCCCC)c(/C=C7\C(=O)c8cc(F)c(F)cc8C7=C(C#N)C#N)sc6c5n(CC(CC)CCCC)c4c3n(CC(CC)CCCC)c21,11.8,-5.56,-3.65,-5.65,-4.09,,110.0,1:1.2,0.5 vol%,conventional,,,,
102030,10.1021/acs.chemmater.2c03122,COC(=O)C(C)(C)c1cc(C)cc(-c2sc3c4sc5cc(/C=C6/C(=O)c7cc(F)cc(c7)C(=O)/C6=C\c6cc(C(C)(C)C(=O)OC)c(-c7cc(C)cc(C(C)(C)C(=O)OC)c7)s6)sc5c4c(C(C)(C)C(=O)OC)ccc2-3)c1,CCCCCCCCCCCc1c(/C=C2\C(=O)c3cc(F)c(F)cc3C2=C(C#N)C#N)sc2c1sc1c3c4nsnc4c4c5sc6c(CCCCCCCCCCC)c(/C=C7\C(=O)c8cc(F)c(F)cc8C7=C(C#N)C#N)sc6c5n(CC(CC)CCCC)c4c3n(CC(CC)CCCC)c21,10.4,-5.56,-3.65,-5.65,-4.09,,110.0,1:1.2,0.5 vol%,conventional,,,,
102031,10.1021/acs.chemmater.2c03122,COC(=O)C(C)(C)c1cc(C)cc(-c2sc3c4sc5cc(/C=C6/C(=O)c7cc(F)cc(c7)C(=O)/C6=C\c6cc(C(C)(C)C(=O)OC)c(-c7cc(C)cc(C(C)(C)C(=O)OC)c7)s6)sc5c4c(C(C)(C)C(=O)OC)ccc2-3)c1,CCCCCCCCCCCc1c(/C=C2\C(=O)c3cc(F)c(F)cc3C2=C(C#N)C#N)sc2c1sc1c3c4nsnc4c4c5sc6c(CCCCCCCCCCC)c(/C=C7\C(=O)c8cc(F)c(F)cc8C7=C(C#N)C#N)sc6c5n(CC(CC)CCCC)c4c3n(CC(CC)CCCC)c21,10.4,-5.56,-3.65,-5.65,-4.09,,110.0,1:1.2,0.5 vol%,conventional,,,,
102032,10.1021/acs.chemmater.2c03122,COC(=O)C(C)(C)c1cc(C)cc(-c2sc3c4sc5cc(/C=C6/C(=O)c7cc(F)cc(c7)C(=O)/C6=C\c6cc(C(C)(C)C(=O)OC)c(-c7cc(C)cc(C(C)(C)C(=O)OC)c7)s6)sc5c4c(C(C)(C)C(=O)OC)ccc2-3)c1,CCCCCCCCCCCc1c(/C=C2\C(=O)c3cc(F)c(F)cc3C2=C(C#N)C#N)sc2c1sc1c3c4nsnc4c4c5sc6c(CCCCCCCCCCC)c(/C=C7\C(=O)c8cc(F)c(F)cc8C7=C(C#N)C#N)sc6c5n(CC(CC)CCCC)c4c3n(CC(CC)CCCC)c21,12.0,-5.56,-3.65,-5.65,-4.09,,110.0,1:1.2,0.5 vol%,conventional,PDINN,,,
102036,10.1021/acs.chemmater.3c01936,COC(=O)C(C)(C)c1cc(C)cc(-c2sc3c4sc5cc(/C=C6/C(=O)c7cc(F)cc(c7)C(=O)/C6=C\c6cc(C(C)(C)C(=O)OC)c(-c7cc(C)cc(C(C)(C)C(=O)OC)c7)s6)sc5c4c(C(C)(C)C(=O)OC)ccc2-3)c1,CCCCCCCCCCCc1c(/C=C2\C(=O)c3cc(F)c(F)cc3C2=C(C#N)C#N)sc2c1sc1c3c4nsnc4c4c5sc6c(CCCCCCCCCCC)c(/C=C7\C(=O)c8cc(F)c(F)cc8C7=C(C#N)C#N)sc6c5n(CC(CCCCCC)CCCCCCCC)c4c3n(CC(CC)CCCC)c21,17.89,-5.56,-3.65,-5.69,-4.04,100.0,100.0,1:1 w/w,0.5 vol% DIO,,PBDPVN-Br,,,
102037,10.1021/acs.chemmater.3c01936,COC(=O)C(C)(C)c1cc(C)cc(-c2sc3c4sc5cc(/C=C6/C(=O)c7cc(F)cc(c7)C(=O)/C6=C\c6cc(C(C)(C)C(=O)OC)c(-c7cc(C)cc(C(C)(C)C(=O)OC)c7)s6)sc5c4c(C(C)(C)C(=O)OC)ccc2-3)c1,CCCCCCCCCCCc1c(/C=C2\C(=O)c3cc(F)c(F)cc3C2=C(C#N)C#N)sc2c1sc1c3c4nsnc4c4c5sc6c(CCCCCCCCCCC)c(/C=C7\C(=O)c8cc(F)c(F)cc8C7=C(C#N)C#N)sc6c5n(CC(CCCCCC)CCCCCCCC)c4c3n(CC(CC)CCCC)c21,17.59,-5.56,-3.65,-5.69,-4.04,100.0,100.0,1:1 w/w,0.5 vol% DIO,,PBDPN-Br,,,
102038,10.1021/acs.chemmater.3c01936,COC(=O)C(C)(C)c1cc(C)cc(-c2sc3c4sc5cc(/C=C6/C(=O)c7cc(F)cc(c7)C(=O)/C6=C\c6cc(C(C)(C)C(=O)OC)c(-c7cc(C)cc(C(C)(C)C(=O)OC)c7)s6)sc5c4c(C(C)(C)C(=O)OC)ccc2-3)c1,CCCCCCCCCCCc1c(/C=C2\C(=O)c3cc(F)c(F)cc3C2=C(C#N)C#N)sc2c1sc1c3c4nsnc4c4c5sc6c(CCCCCCCCCCC)c(/C=C7\C(=O)c8cc(F)c(F)cc8C7=C(C#N)C#N)sc6c5n(CC(CCCCCC)CCCCCCCC)c4c3n(CC(CC)CCCC)c21,15.33,-5.56,-3.65,-5.69,-4.04,100.0,100.0,1:1 w/w,0.5 vol% DIO,,PFN-Br,,,
102040,10.1021/acs.chemmater.3c01936,COC(=O)C(C)(C)c1cc(C)cc(-c2sc3c4sc5cc(/C=C6/C(=O)c7cc(F)cc(c7)C(=O)/C6=C\c6cc(C(C)(C)C(=O)OC)c(-c7cc(C)cc(C(C)(C)C(=O)OC)c7)s6)sc5c4c(C(C)(C)C(=O)OC)ccc2-3)c1,CCCCCCCCCCCc1c(/C=C2\C(=O)c3cc(F)c(F)cc3C2=C(C#N)C#N)sc2c1sc1c3c4nsnc4c4c5sc6c(CCCCCCCCCCC)c(/C=C7\C(=O)c8cc(F)c(F)cc8C7=C(C#N)C#N)sc6c5n(CC(CCCCCC)CCCCCCCC)c4c3n(CC(CC)CCCC)c21,17.83,-5.56,-3.65,-5.69,-4.04,100.0,100.0,1:1 w/w,0.5 vol% DIO,,PBDPVN-Br,,,
102041,10.1021/acs.chemmater.3c01936,COC(=O)C(C)(C)c1cc(C)cc(-c2sc3c4sc5cc(/C=C6/C(=O)c7cc(F)cc(c7)C(=O)/C6=C\c6cc(C(C)(C)C(=O)OC)c(-c7cc(C)cc(C(C)(C)C(=O)OC)c7)s6)sc5c4c(C(C)(C)C(=O)OC)ccc2-3)c1,CCCCCCCCCCCc1c(/C=C2\C(=O)c3cc(F)c(F)cc3C2=C(C#N)C#N)sc2c1sc1c3c4nsnc4c4c5sc6c(CCCCCCCCCCC)c(/C=C7\C(=O)c8cc(F)c(F)cc8C7=C(C#N)C#N)sc6c5n(CC(CCCCCC)CCCCCCCC)c4c3n(CC(CC)CCCC)c21,17.41,-5.56,-3.65,-5.69,-4.04,100.0,100.0,1:1 w/w,0.5 vol% DIO,,PBDPVN-Br,,,
102042,10.1021/acs.chemmater.3c01936,COC(=O)C(C)(C)c1cc(C)cc(-c2sc3c4sc5cc(/C=C6/C(=O)c7cc(F)cc(c7)C(=O)/C6=C\c6cc(C(C)(C)C(=O)OC)c(-c7cc(C)cc(C(C)(C)C(=O)OC)c7)s6)sc5c4c(C(C)(C)C(=O)OC)ccc2-3)c1,CCCCCCCCCCCc1c(/C=C2\C(=O)c3cc(F)c(F)cc3C2=C(C#N)C#N)sc2c1sc1c3c4nsnc4c4c5sc6c(CCCCCCCCCCC)c(/C=C7\C(=O)c8cc(F)c(F)cc8C7=C(C#N)C#N)sc6c5n(CC(CCCCCC)CCCCCCCC)c4c3n(CC(CC)CCCC)c21,17.37,-5.56,-3.65,-5.69,-4.04,100.0,100.0,1:1 w/w,0.5 vol% DIO,,PBDPVN-Br,,,
102043,10.1021/acs.chemmater.3c01936,COC(=O)C(C)(C)c1cc(C)cc(-c2sc3c4sc5cc(/C=C6/C(=O)c7cc(F)cc(c7)C(=O)/C6=C\c6cc(C(C)(C)C(=O)OC)c(-c7cc(C)cc(C(C)(C)C(=O)OC)c7)s6)sc5c4c(C(C)(C)C(=O)OC)ccc2-3)c1,CCCCCCCCCCCc1c(/C=C2\C(=O)c3cc(F)c(F)cc3C2=C(C#N)C#N)sc2c1sc1c3c4nsnc4c4c5sc6c(CCCCCCCCCCC)c(/C=C7\C(=O)c8cc(F)c(F)cc8C7=C(C#N)C#N)sc6c5n(CC(CCCCCC)CCCCCCCC)c4c3n(CC(CC)CCCC)c21,16.74,-5.56,-3.65,-5.69,-4.04,100.0,100.0,1:1 w/w,0.5 vol% DIO,,PBDPVN-Br,,,
102045,10.1021/acs.chemmater.3c01936,COC(=O)C(C)(C)c1cc(C)cc(-c2sc3c4sc5cc(/C=C6/C(=O)c7cc(F)cc(c7)C(=O)/C6=C\c6cc(C(C)(C)C(=O)OC)c(-c7cc(C)cc(C(C)(C)C(=O)OC)c7)s6)sc5c4c(C(C)(C)C(=O)OC)ccc2-3)c1,CCCCCCCCCCCc1c(/C=C2\C(=O)c3cc(F)c(F)cc3C2=C(C#N)C#N)sc2c1sc1c3c4nsnc4c4c5sc6c(CCCCCCCCCCC)c(/C=C7\C(=O)c8cc(F)c(F)cc8C7=C(C#N)C#N)sc6c5n(CC(CCCCCC)CCCCCCCC)c4c3n(CC(CC)CCCC)c21,17.27,-5.56,-3.65,-5.69,-4.04,100.0,100.0,1:1 w/w,0.5 vol% DIO,,PBDPN-Br,,,
102046,10.1021/acs.chemmater.3c01936,COC(=O)C(C)(C)c1cc(C)cc(-c2sc3c4sc5cc(/C=C6/C(=O)c7cc(F)cc(c7)C(=O)/C6=C\c6cc(C(C)(C)C(=O)OC)c(-c7cc(C)cc(C(C)(C)C(=O)OC)c7)s6)sc5c4c(C(C)(C)C(=O)OC)ccc2-3)c1,CCCCCCCCCCCc1c(/C=C2\C(=O)c3cc(F)c(F)cc3C2=C(C#N)C#N)sc2c1sc1c3c4nsnc4c4c5sc6c(CCCCCCCCCCC)c(/C=C7\C(=O)c8cc(F)c(F)cc8C7=C(C#N)C#N)sc6c5n(CC(CCCCCC)CCCCCCCC)c4c3n(CC(CC)CCCC)c21,17.01,-5.56,-3.65,-5.69,-4.04,100.0,100.0,1:1 w/w,0.5 vol% DIO,,PBDPN-Br,,,
102047,10.1021/acs.chemmater.3c01936,COC(=O)C(C)(C)c1cc(C)cc(-c2sc3c4sc5cc(/C=C6/C(=O)c7cc(F)cc(c7)C(=O)/C6=C\c6cc(C(C)(C)C(=O)OC)c(-c7cc(C)cc(C(C)(C)C(=O)OC)c7)s6)sc5c4c(C(C)(C)C(=O)OC)ccc2-3)c1,CCCCCCCCCCCc1c(/C=C2\C(=O)c3cc(F)c(F)cc3C2=C(C#N)C#N)sc2c1sc1c3c4nsnc4c4c5sc6c(CCCCCCCCCCC)c(/C=C7\C(=O)c8cc(F)c(F)cc8C7=C(C#N)C#N)sc6c5n(CC(CCCCCC)CCCCCCCC)c4c3n(CC(CC)CCCC)c21,16.09,-5.56,-3.65,-5.69,-4.04,100.0,100.0,1:1 w/w,0.5 vol% DIO,,PBDPN-Br,,,
102048,10.1021/acs.chemmater.3c01936,COC(=O)C(C)(C)c1cc(C)cc(-c2sc3c4sc5cc(/C=C6/C(=O)c7cc(F)cc(c7)C(=O)/C6=C\c6cc(C(C)(C)C(=O)OC)c(-c7cc(C)cc(C(C)(C)C(=O)OC)c7)s6)sc5c4c(C(C)(C)C(=O)OC)ccc2-3)c1,CCCCCCCCCCCc1c(/C=C2\C(=O)c3cc(F)c(F)cc3C2=C(C#N)C#N)sc2c1sc1c3c4nsnc4c4c5sc6c(CCCCCCCCCCC)c(/C=C7\C(=O)c8cc(F)c(F)cc8C7=C(C#N)C#N)sc6c5n(CC(CCCCCC)CCCCCCCC)c4c3n(CC(CC)CCCC)c21,14.51,-5.56,-3.65,-5.69,-4.04,100.0,100.0,1:1 w/w,0.5 vol% DIO,,PBDPN-Br,,,
102050,10.1021/acs.chemmater.3c01936,COC(=O)C(C)(C)c1cc(C)cc(-c2sc3c4sc5cc(/C=C6/C(=O)c7cc(F)cc(c7)C(=O)/C6=C\c6cc(C(C)(C)C(=O)OC)c(-c7cc(C)cc(C(C)(C)C(=O)OC)c7)s6)sc5c4c(C(C)(C)C(=O)OC)ccc2-3)c1,CCCCCCCCCCCc1c(/C=C2\C(=O)c3cc(F)c(F)cc3C2=C(C#N)C#N)sc2c1sc1c3c4nsnc4c4c5sc6c(CCCCCCCCCCC)c(/C=C7\C(=O)c8cc(F)c(F)cc8C7=C(C#N)C#N)sc6c5n(CC(CCCCCC)CCCCCCCC)c4c3n(CC(CC)CCCC)c21,2.1,-5.56,-3.65,-5.69,-4.04,100.0,100.0,1:1 w/w,0.5 vol% DIO,,PFN-Br,,,
102051,10.1021/acs.chemmater.3c01936,COC(=O)C(C)(C)c1cc(C)cc(-c2sc3c4sc5cc(/C=C6/C(=O)c7cc(F)cc(c7)C(=O)/C6=C\c6cc(C(C)(C)C(=O)OC)c(-c7cc(C)cc(C(C)(C)C(=O)OC)c7)s6)sc5c4c(C(C)(C)C(=O)OC)ccc2-3)c1,CCCCCCCCCCCc1c(/C=C2\C(=O)c3cc(F)c(F)cc3C2=C(C#N)C#N)sc2c1sc1c3c4nsnc4c4c5sc6c(CCCCCCCCCCC)c(/C=C7\C(=O)c8cc(F)c(F)cc8C7=C(C#N)C#N)sc6c5n(CC(CCCCCC)CCCCCCCC)c4c3n(CC(CC)CCCC)c21,0.45,-5.56,-3.65,-5.69,-4.04,100.0,100.0,1:1 w/w,0.5 vol% DIO,,PFN-Br,,,
102072,10.1021/acs.chemmater.5c01203,COC(=O)C(C)(C)c1cc(C)cc(-c2sc3c4sc5cc(/C=C6/C(=O)c7cc(F)cc(c7)C(=O)/C6=C\c6cc(C(C)(C)C(=O)OC)c(-c7cc(C)cc(C(C)(C)C(=O)OC)c7)s6)sc5c4c(C(C)(C)C(=O)OC)ccc2-3)c1,CCCCCCCCCCCc1c(/C=C2\C(=O)c3cc(F)c(F)cc3C2=C(C#N)C#N)sc2c1sc1c3c4nsnc4c4c5sc6c(CCCCCCCCCCC)c(/C=C7\C(=O)c8cc(F)c(F)cc8C7=C(C#N)C#N)sc6c5n(CC(CC)CCCC)c4c3n(CC(CC)CCCC)c21,17.78,-5.56,-3.65,-5.65,-4.09,,,,,conventional,PNDITphN,,,
102073,10.1021/acs.chemmater.5c01203,COC(=O)C(C)(C)c1cc(C)cc(-c2sc3c4sc5cc(/C=C6/C(=O)c7cc(F)cc(c7)C(=O)/C6=C\c6cc(C(C)(C)C(=O)OC)c(-c7cc(C)cc(C(C)(C)C(=O)OC)c7)s6)sc5c4c(C(C)(C)C(=O)OC)ccc2-3)c1,CCCCCCCCCCCc1c(/C=C2\C(=O)c3cc(F)c(F)cc3C2=C(C#N)C#N)sc2c1sc1c3c4nsnc4c4c5sc6c(CCCCCCCCCCC)c(/C=C7\C(=O)c8cc(F)c(F)cc8C7=C(C#N)C#N)sc6c5n(CC(CC)CCCC)c4c3n(CC(CC)CCCC)c21,17.22,-5.56,-3.65,-5.65,-4.09,,,,,conventional,PNDITphN-Br,,,
102085,10.1021/acs.energyfuels.1c02113,COC(=O)C(C)(C)c1cc(C)cc(-c2sc3c4sc5cc(/C=C6/C(=O)c7cc(F)cc(c7)C(=O)/C6=C\c6cc(C(C)(C)C(=O)OC)c(-c7cc(C)cc(C(C)(C)C(=O)OC)c7)s6)sc5c4c(C(C)(C)C(=O)OC)ccc2-3)c1,CCCCCCCCCCCc1c(/C=C2\C(=O)c3cc(F)c(F)cc3C2=C(C#N)C#N)sc2c1sc1c3c4nsnc4c4c5sc6c(CCCCCCCCCCC)c(/C=C7\C(=O)c8cc(F)c(F)cc8C7=C(C#N)C#N)sc6c5n(CC(CC)CCCC)c4c3n(CC(CC)CCCC)c21,16.3,-5.56,-3.65,-5.65,-4.09,,,1:1.2,,conventional,,,,
102086,10.1021/acs.energyfuels.1c02113,COC(=O)C(C)(C)c1cc(C)cc(-c2sc3c4sc5cc(/C=C6/C(=O)c7cc(F)cc(c7)C(=O)/C6=C\c6cc(C(C)(C)C(=O)OC)c(-c7cc(C)cc(C(C)(C)C(=O)OC)c7)s6)sc5c4c(C(C)(C)C(=O)OC)ccc2-3)c1,CCCCCCc1ccc(C2(c3ccc(CCCCCC)cc3)c3cc(/C=C4\C(=O)c5cc(F)c(F)cc5C4=C(C#N)C#N)sc3-c3sc4c(c(CCCCCC)cc5c4cc(CCCCCC)c4c6c(sc45)-c4sc(/C=C5\C(=O)c7cc(F)c(F)cc7C5=C(C#N)C#N)cc4C6(c4ccc(CCCCCC)cc4)c4ccc(CCCCCC)cc4)c32)cc1,10.4,-5.56,-3.65,-5.41,-3.78,,,1:1.2,,conventional,,,,
102092,10.1021/acs.energyfuels.1c02470,COC(=O)C(C)(C)c1cc(C)cc(-c2sc3c4sc5cc(/C=C6/C(=O)c7cc(F)cc(c7)C(=O)/C6=C\c6cc(C(C)(C)C(=O)OC)c(-c7cc(C)cc(C(C)(C)C(=O)OC)c7)s6)sc5c4c(C(C)(C)C(=O)OC)ccc2-3)c1,CCCCCCc1ccc(C2(c3ccc(CCCCCC)cc3)c3cc4c(cc3-c3sc(/C=C5\C(=O)c6cc7ccccc7cc6C5=C(C#N)C#N)cc32)C(c2ccc(CCCCCC)cc2)(c2ccc(CCCCCC)cc2)c2cc(/C=C3\C(=O)c5cc6ccccc6cc5C3=C(C#N)C#N)sc2-4)cc1,12.2,-5.56,-3.65,-5.8,-3.98,,100.0,,,conventional,PFN-Br,PEDOT:PSS,chloroform,DIO
102095,10.1021/acs.energyfuels.3c00531,CCCCCCc1ccsc1,CCCCC(=O)OCC1(c2ccccc2)c2cccc3cccc4cccc5cccc6cccc1c6c-5c-4c-3c2,3.7,-5.01,-3.12,-6.1,-3.7,,90.0,1:1 w/w,,conventional,LiF,PEDOT:PSS,chloroform,
102096,10.1021/acs.energyfuels.3c00531,CCCCCCc1ccsc1,CCCCC(=O)OCC1(c2ccccc2)c2cccc3cccc4cccc5cccc6cccc1c6c-5c-4c-3c2,6.1,-5.01,-3.12,-6.1,-3.7,,90.0,1:1 w/w,,conventional,LiF,PEDOT:PSS,chloroform,
102097,10.1021/acs.energyfuels.3c00531,CCCCCCc1ccsc1,CCCCC(=O)OCC1(c2ccccc2)c2cccc3cccc4cccc5cccc6cccc1c6c-5c-4c-3c2,4.7,-5.01,-3.12,-6.1,-3.7,,90.0,1:1 w/w,,conventional,LiF,PEDOT:PSS,chloroform,
102098,10.1021/acs.energyfuels.3c00531,CCCCCCc1ccsc1,CCCCC(=O)OCC1(c2ccccc2)c2cccc3cccc4cccc5cccc6cccc1c6c-5c-4c-3c2,3.6,-5.01,-3.12,-6.1,-3.7,,90.0,1:1 w/w,,conventional,LiF,PEDOT:PSS,chloroform,
102123,10.1021/acs.jpcc.0c03116,CCCCCCCCc1cc(/C=c2\sc(=C(C#N)C#N)n(CC)c2=O)sc1-c1cc(CCCCCCCC)c(-c2ccc(-c3sc(-c4sc(/C=c5\sc(=C(C#N)C#N)n(CC)c5=O)cc4CCCCCCCC)cc3CCCCCCCC)s2)s1,c12c3c4c5c1c1c6c7c2c2c8c3c3c9c4c4c%10c5c5c1c1c6c6c%11c7c2c2c7c8c3c3c8c9c4c4c9c%10c5c5c1c1c6c6c%11c2c2c7c3c3c8c4c4c9c5c1c1c6c2c3c41,9.8,-5.22,-3.41,,,,,1:0.5,,,,,chloroform,
102137,10.1021/acs.jpcc.0c07557,CCCCC(CC)COC(=O)c1sc2csc(-c3cc4c(-c5ccc(CC(CC)CCCC)s5)c5sccc5c(-c5ccc(CC(CC)CCCC)s5)c4s3)c2c1F,CCCCCCCCC1(CCCCCCCC)c2cc(-c3ccc(/C=C4\C(=O)c5ccccc5C4=C(C#N)C#N)s3)ccc2-c2nc3c(nc21)-c1ccc(-c2ccc(/C=C4\C(=O)c5ccccc5C4=C(C#N)C#N)s2)cc1C3(CCCCCCCC)CCCCCCCC,6.19,-5.29,-3.72,-5.69,-3.5,98.0,,1:1.5,,inverted,ZnO,MoO3,chlorobenzene,
102138,10.1021/acs.jpcc.0c07557,CCCCC(CC)COC(=O)c1sc2csc(-c3cc4c(-c5ccc(CC(CC)CCCC)s5)c5sccc5c(-c5ccc(CC(CC)CCCC)s5)c4s3)c2c1F,CCCCCCCCC1(CCCCCCCC)c2cc(-c3ccc(/C=C4\C(=O)c5cc(F)c(F)cc5C4=C(C#N)C#N)s3)ccc2-c2nc3c(nc21)-c1ccc(-c2ccc(/C=C4\C(=O)c5cc(F)c(F)cc5C4=C(C#N)C#N)s2)cc1C3(CCCCCCCC)CCCCCCCC,6.92,-5.29,-3.72,-5.71,-3.53,102.0,,1:1.5,,inverted,ZnO,MoO3,chlorobenzene,
102139,10.1021/acs.jpcc.0c07557,CCCCC(CC)COC(=O)c1sc2csc(-c3cc4c(-c5ccc(CC(CC)CCCC)s5)c5sccc5c(-c5ccc(CC(CC)CCCC)s5)c4s3)c2c1F,CCCCCCCCC1(CCCCCCCC)c2cc(-c3ccc(/C=C4\C(=O)c5ccccc5C4=C(C#N)C#N)s3)ccc2-c2nc3c(nc21)-c1ccc(-c2ccc(/C=C4\C(=O)c5ccccc5C4=C(C#N)C#N)s2)cc1C3(CCCCCCCC)CCCCCCCC,4.5,-5.29,-3.72,-5.69,-3.5,96.0,,1:1.5,,inverted,ZnO,MoO3,o-xylene,
102140,10.1021/acs.jpcc.0c07557,CCCCC(CC)COC(=O)c1sc2csc(-c3cc4c(-c5ccc(CC(CC)CCCC)s5)c5sccc5c(-c5ccc(CC(CC)CCCC)s5)c4s3)c2c1F,CCCCCCCCC1(CCCCCCCC)c2cc(-c3ccc(/C=C4\C(=O)c5cc(F)c(F)cc5C4=C(C#N)C#N)s3)ccc2-c2nc3c(nc21)-c1ccc(-c2ccc(/C=C4\C(=O)c5cc(F)c(F)cc5C4=C(C#N)C#N)s2)cc1C3(CCCCCCCC)CCCCCCCC,7.0,-5.29,-3.72,-5.71,-3.53,100.0,,1:1.5,,inverted,ZnO,MoO3,o-xylene,
102150,10.1021/acs.jpcc.0c10218,CCCCC(CC)CC1(CC(CC)CCCC)c2ccsc2-c2sc(-c3cccc4nsnc34)cc21,COC(=O)CCCC1(c2ccccc2)C23c4c5ccc6c7cc8c9c%10c(cc%11cc%12c%13c%14c(cc%15c%16ccc-5c2c%16c2c5c%16c%17c(c(c46)c7c9c%17c4c%10c%11c%13c4c%16c%14c%152)C513)C%12)C8,5.5,-5.3,-3.6,-5.9,-3.9,,,,,,,,,
102151,10.1021/acs.jpcc.0c10218,CCCCC(CC)C[Si]1(CC(CC)CCCC)c2ccsc2-c2sc(-c3cccc4nsnc34)cc21,COC(=O)CCCC1(c2ccccc2)C23c4c5ccc6c7cc8c9c%10c(cc%11cc%12c%13c%14c(cc%15c%16ccc-5c2c%16c2c5c%16c%17c(c(c46)c7c9c%17c4c%10c%11c%13c4c%16c%14c%152)C513)C%12)C8,5.1,-5.185,-3.335,-5.9,-3.9,,,,,,,,,
102152,10.1021/acs.jpcc.0c10218,CCCCCCc1ccsc1,CCCCC(=O)OCC1(c2ccccc2)c2cccc3cccc4cccc5cccc6cccc1c6c-5c-4c-3c2,4.4,-5.01,-3.12,-6.1,-3.7,,,,,,,,,
102153,10.1021/acs.jpcc.0c10218,CCCCCCCCC(CCCCCCCC)n1c2ccccc2c2ccc(-c3ccc(-c4ccc(-c5cccs5)c5nsnc45)s3)cc21,CCCCC(=O)OCC1(c2ccccc2)c2cccc3cccc4cccc5cccc6cccc1c6c-5c-4c-3c2,3.6,-5.5,-3.6,-6.1,-3.7,,,,,,,,,
102154,10.1021/acs.jpcc.0c10218,CCCCC(CC)COC(=O)c1sc2c(-c3cc4c(OCC(CC)CCCC)c5sccc5c(OCC(CC)CCCC)c4s3)scc2c1F,COC(=O)CCCC1(c2ccccc2)C23c4c5ccc6c7cc8c9c%10c(cc%11cc%12c%13c%14c(cc%15c%16ccc-5c2c%16c2c5c%16c%17c(c(c46)c7c9c%17c4c%10c%11c%13c4c%16c%14c%152)C513)C%12)C8,9.25,-5.19,-3.43,-5.9,-3.9,,,,,,,,,
102155,10.1021/acs.jpcc.0c10218,CCCCC(CC)COC(=O)c1sc2csc(-c3cc4c(-c5ccc(CC(CC)CCCC)s5)c5sccc5c(-c5ccc(CC(CC)CCCC)s5)c4s3)c2c1F,COC(=O)CCCC1(c2ccccc2)C23c4c5ccc6c7cc8c9c%10c(cc%11cc%12c%13c%14c(cc%15c%16ccc-5c2c%16c2c5c%16c%17c(c(c46)c7c9c%17c4c%10c%11c%13c4c%16c%14c%152)C513)C%12)C8,10.95,-5.29,-3.72,-5.9,-3.9,,,,,,,,,
102156,10.1021/acs.jpcc.0c10218,CCCCCCC(CCCC)CCc1c2cc(-c3ccc(-c4c(F)c(F)c(-c5cccs5)c5nn(CC(CCCC)CCCCCC)nc45)s3)sc2c(CCC(CCCC)CCCCCC)c2ccsc12,COC(=O)CCCC1(c2ccccc2)C23c4c5ccc6c7cc8c9c%10c(cc%11cc%12c%13c%14c(cc%15c%16ccc-5c2c%16c2c5c%16c%17c(c(c46)c7c9c%17c4c%10c%11c%13c4c%16c%14c%152)C513)C%12)C8,7.0,-5.45,-3.45,-5.9,-3.9,,,,,,,,,
102173,10.1021/acs.jpcc.1c03994,CCCCCCCCCCC(CCCCCCCC)Cc1csc(-c2c(F)c(F)c(-c3cc(CC(CCCCCCCC)CCCCCCCCCC)c(-c4ccc(-c5cccs5)s4)s3)c3nsnc23)c1,COC(=O)CCCC1(c2ccccc2)C23c4c5ccc6c7cc8c9c%10c(cc%11cc%12c%13c%14c(cc%15c%16ccc-5c2c%16c2c5c%16c%17c(c(c46)c7c9c%17c4c%10c%11c%13c4c%16c%14c%152)C513)C%12)C8,8.6,-5.32,-3.7,-5.9,-3.9,300.0,,1:1.2,3 vol% DIO,inverted,ZnO,MoO3,chlorobenzene:o-DCB (1:1),
102174,10.1021/acs.jpcc.1c03994,CCCCCCCCCCC(CCCCCCCC)Cc1csc(-c2c(F)c(F)c(-c3cc(CC(CCCCCCCC)CCCCCCCCCC)c(-c4ccc(-c5cccs5)s4)s3)c3nsnc23)c1,COC(=O)CCCC1(c2ccccc2)C23c4c5ccc6c7cc8c9c%10c(cc%11cc%12c%13c%14c(cc%15c%16ccc-5c2c%16c2c5c%16c%17c(c(c46)c7c9c%17c4c%10c%11c%13c4c%16c%14c%152)C513)C%12)C8,8.81,-5.32,-3.7,-5.9,-3.9,300.0,,1:1.2,3 vol% DIO,inverted,ZnO,MoO3,chlorobenzene:o-DCB (1:1),
102175,10.1021/acs.jpcc.1c03994,CCCCCCCCCCC(CCCCCCCC)Cc1csc(-c2c(F)c(F)c(-c3cc(CC(CCCCCCCC)CCCCCCCCCC)c(-c4ccc(-c5cccs5)s4)s3)c3nsnc23)c1,COC(=O)CCCC1(c2ccccc2)C23c4c5ccc6c7cc8c9c%10c(cc%11cc%12c%13c%14c(cc%15c%16ccc-5c2c%16c2c5c%16c%17c(c(c46)c7c9c%17c4c%10c%11c%13c4c%16c%14c%152)C513)C%12)C8,9.05,-5.32,-3.7,-5.9,-3.9,300.0,,1:1.2,3 vol% DIO,inverted,ZnO,MoO3,chlorobenzene:o-DCB (1:1),
102176,10.1021/acs.jpcc.1c03994,CCCCCCCCCCC(CCCCCCCC)Cc1csc(-c2c(F)c(F)c(-c3cc(CC(CCCCCCCC)CCCCCCCCCC)c(-c4ccc(-c5cccs5)s4)s3)c3nsnc23)c1,COC(=O)CCCC1(c2ccccc2)C23c4c5ccc6c7cc8c9c%10c(cc%11cc%12c%13c%14c(cc%15c%16ccc-5c2c%16c2c5c%16c%17c(c(c46)c7c9c%17c4c%10c%11c%13c4c%16c%14c%152)C513)C%12)C8,9.07,-5.32,-3.7,-5.9,-3.9,300.0,,1:1.2,3 vol%,inverted,ZnO,MoO3,chlorobenzene:o-DCB (1:1),
102177,10.1021/acs.jpcc.1c03994,CCCCCCCCCCC(CCCCCCCC)Cc1csc(-c2c(F)c(F)c(-c3cc(CC(CCCCCCCC)CCCCCCCCCC)c(-c4ccc(-c5cccs5)s4)s3)c3nsnc23)c1,COC(=O)CCCC1(c2ccccc2)C23c4c5ccc6c7cc8c9c%10c(cc%11cc%12c%13c%14c(cc%15c%16ccc-5c2c%16c2c5c%16c%17c(c(c46)c7c9c%17c4c%10c%11c%13c4c%16c%14c%152)C513)C%12)C8,9.79,-5.32,-3.7,-5.9,-3.9,300.0,,1:1.2,3 vol%,inverted,ZnO,MoO3,chlorobenzene:o-DCB (1:1),
102178,10.1021/acs.jpcc.1c03994,CCCCCCCCCCC(CCCCCCCC)Cc1csc(-c2c(F)c(F)c(-c3cc(CC(CCCCCCCC)CCCCCCCCCC)c(-c4ccc(-c5cccs5)s4)s3)c3nsnc23)c1,COC(=O)CCCC1(c2ccccc2)C23c4c5ccc6c7cc8c9c%10c(cc%11cc%12c%13c%14c(cc%15c%16ccc-5c2c%16c2c5c%16c%17c(c(c46)c7c9c%17c4c%10c%11c%13c4c%16c%14c%152)C513)C%12)C8,10.4,-5.32,-3.7,-5.9,-3.9,300.0,,1:1.2,3 vol%,inverted,ZnO,MoO3,chlorobenzene:o-DCB (1:1),
102179,10.1021/acs.jpcc.1c03994,CCCCCCCCCCC(CCCCCCCC)Cc1csc(-c2c(F)c(F)c(-c3cc(CC(CCCCCCCC)CCCCCCCCCC)c(-c4ccc(-c5cccs5)s4)s3)c3nsnc23)c1,COC(=O)CCCC1(c2ccccc2)C23c4c5ccc6c7cc8c9c%10c(cc%11cc%12c%13c%14c(cc%15c%16ccc-5c2c%16c2c5c%16c%17c(c(c46)c7c9c%17c4c%10c%11c%13c4c%16c%14c%152)C513)C%12)C8,8.66,-5.32,-3.7,-5.9,-3.9,300.0,,1:1.2,3 vol% DIO,inverted,ZnO,MoO3,chlorobenzene:o-DCB (1:1),
102180,10.1021/acs.jpcc.1c03994,CCCCCCCCCCC(CCCCCCCC)Cc1csc(-c2c(F)c(F)c(-c3cc(CC(CCCCCCCC)CCCCCCCCCC)c(-c4ccc(-c5cccs5)s4)s3)c3nsnc23)c1,COC(=O)CCCC1(c2ccccc2)C23c4c5ccc6c7cc8c9c%10c(cc%11cc%12c%13c%14c(cc%15c%16ccc-5c2c%16c2c5c%16c%17c(c(c46)c7c9c%17c4c%10c%11c%13c4c%16c%14c%152)C513)C%12)C8,9.06,-5.32,-3.7,-5.9,-3.9,300.0,,1:1.2,3 vol%,inverted,ZnO,MoO3,chlorobenzene:o-DCB (1:1),
102181,10.1021/acs.jpcc.1c03994,CCCCCCCCCCC(CCCCCCCC)Cc1csc(-c2c(F)c(F)c(-c3cc(CC(CCCCCCCC)CCCCCCCCCC)c(-c4ccc(-c5cccs5)s4)s3)c3nsnc23)c1,COC(=O)CCCC1(c2ccccc2)C23c4c5ccc6c7cc8c9c%10c(cc%11cc%12c%13c%14c(cc%15c%16ccc-5c2c%16c2c5c%16c%17c(c(c46)c7c9c%17c4c%10c%11c%13c4c%16c%14c%152)C513)C%12)C8,9.64,-5.32,-3.7,-5.9,-3.9,300.0,,1:1.2,3 vol%,inverted,ZnO,MoO3,chlorobenzene:o-DCB (1:1),
102182,10.1021/acs.jpcc.1c05736,COC(=O)C(C)(C)c1cc(C)cc(-c2sc3c4sc5cc(/C=C6/C(=O)c7cc(F)cc(c7)C(=O)/C6=C\c6cc(C(C)(C)C(=O)OC)c(-c7cc(C)cc(C(C)(C)C(=O)OC)c7)s6)sc5c4c(C(C)(C)C(=O)OC)ccc2-3)c1,CCCCCCCCCCCc1c(/C=C2\C(=O)c3cc(Cl)c(Cl)cc3C2=C(C#N)C#N)sc2c1sc1c3c4nsnc4c4c5sc6c(CCCCCCCCCCC)c(/C=C7\C(=O)c8cc(Cl)c(Cl)cc8C7=C(C#N)C#N)sc6c5n(CC(CC)CCCC)c4c3n(CC(CC)CCCC)c21,12.3,-5.56,-3.65,-5.72,-4.16,,110.0,1:1.2,1 vol%,,ZnO,,,
102183,10.1021/acs.jpcc.1c05736,COC(=O)C(C)(C)c1cc(C)cc(-c2sc3c4sc5cc(/C=C6/C(=O)c7cc(F)cc(c7)C(=O)/C6=C\c6cc(C(C)(C)C(=O)OC)c(-c7cc(C)cc(C(C)(C)C(=O)OC)c7)s6)sc5c4c(C(C)(C)C(=O)OC)ccc2-3)c1,CCCCCCCCCCCc1c(/C=C2\C(=O)c3cc(Cl)c(Cl)cc3C2=C(C#N)C#N)sc2c1sc1c3c4nsnc4c4c5sc6c(CCCCCCCCCCC)c(/C=C7\C(=O)c8cc(Cl)c(Cl)cc8C7=C(C#N)C#N)sc6c5n(CC(CC)CCCC)c4c3n(CC(CC)CCCC)c21,13.76,-5.56,-3.65,-5.72,-4.16,,110.0,1:1.2,1 vol%,,ANZnO,,,
102184,10.1021/acs.jpcc.1c06017,CCCCC(CC)COC(=O)c1sc2c(-c3cc4c(OCC(CC)CCCC)c5sccc5c(OCC(CC)CCCC)c4s3)scc2c1F,COC(=O)CCCC1(c2ccccc2)C23c4c5ccc6c7cc8c9c%10c(cc%11cc%12c%13c%14c(cc%15c%16ccc-5c2c%16c2c5c%16c%17c(c(c46)c7c9c%17c4c%10c%11c%13c4c%16c%14c%152)C513)C%12)C8,4.72,-5.19,-3.43,-5.9,-3.9,,,1:1.5 w/w,3 v/v%,conventional,Al,,,
102185,10.1021/acs.jpcc.1c06017,CCCCC(CC)COC(=O)c1sc2c(-c3cc4c(OCC(CC)CCCC)c5sccc5c(OCC(CC)CCCC)c4s3)scc2c1F,COC(=O)CCCC1(c2ccccc2)C23c4c5ccc6c7cc8c9c%10c(cc%11cc%12c%13c%14c(cc%15c%16ccc-5c2c%16c2c5c%16c%17c(c(c46)c7c9c%17c4c%10c%11c%13c4c%16c%14c%152)C513)C%12)C8,7.63,-5.19,-3.43,-5.9,-3.9,,,1:1.5 w/w,3 v/v%,conventional,BIPO/Al,,,
102186,10.1021/acs.jpcc.1c06017,CCCCC(CC)COC(=O)c1sc2c(-c3cc4c(OCC(CC)CCCC)c5sccc5c(OCC(CC)CCCC)c4s3)scc2c1F,COC(=O)CCCC1(c2ccccc2)C23c4c5ccc6c7cc8c9c%10c(cc%11cc%12c%13c%14c(cc%15c%16ccc-5c2c%16c2c5c%16c%17c(c(c46)c7c9c%17c4c%10c%11c%13c4c%16c%14c%152)C513)C%12)C8,7.04,-5.19,-3.43,-5.9,-3.9,,,1:1.5 w/w,3 v/v%,conventional,TIPO/Al,,,
102187,10.1021/acs.jpcc.1c06017,CCCCC(CC)COC(=O)c1sc2c(-c3cc4c(OCC(CC)CCCC)c5sccc5c(OCC(CC)CCCC)c4s3)scc2c1F,COC(=O)CCCC1(c2ccccc2)C23c4c5ccc6c7cc8c9c%10c(cc%11cc%12c%13c%14c(cc%15c%16ccc-5c2c%16c2c5c%16c%17c(c(c46)c7c9c%17c4c%10c%11c%13c4c%16c%14c%152)C513)C%12)C8,7.13,-5.19,-3.43,-5.9,-3.9,,,1:1.5 w/w,3 v/v%,conventional,LiF/Al,,,
102192,10.1021/acs.jpcc.1c09233,CCCCCCCCCCCCC(CCCCCCCCCC)Cc1csc(-c2cc3c(cc(-c4cc(CC(CCCCCCCCCC)CCCCCCCCCCCC)c(-c5cc(F)c(-c6sccc6F)s5)s4)c4nsnc43)c3nsnc23)c1,COC(=O)CCCC1(c2ccccc2)C23c4c5ccc6c7cc8c9c%10c(cc%11cc%12c%13c%14c(cc%15c%16ccc-5c2c%16c2c5c%16c%17c(c(c46)c7c9c%17c4c%10c%11c%13c4c%16c%14c%152)C513)C%12)C8,7.67,-5.46,-3.86,-5.9,-3.9,,,1:2,,inverted,,,chlorobenzene,
102193,10.1021/acs.jpcc.1c09233,CCCCCCCCCCCCC(CCCCCCCCCC)Cc1csc(-c2cc3c(cc(-c4cc(CC(CCCCCCCCCC)CCCCCCCCCCCC)c(-c5cc(F)c(-c6sccc6F)s5)s4)c4nsnc43)c3nsnc23)c1,COC(=O)CCCC1(c2ccccc2)C23c4c5ccc6c7cc8c9c%10c(cc%11cc%12c%13c%14c(cc%15c%16ccc-5c2c%16c2c5c%16c%17c(c(c46)c7c9c%17c4c%10c%11c%13c4c%16c%14c%152)C513)C%12)C8,10.6,-5.46,-3.86,-5.9,-3.9,,,1:2,,inverted,,,chlorobenzene,DIO
102204,10.1021/acs.jpcc.2c01814,COC(=O)C(C)(C)c1cc(C)cc(-c2sc3c4sc5cc(/C=C6/C(=O)c7cc(F)cc(c7)C(=O)/C6=C\c6cc(C(C)(C)C(=O)OC)c(-c7cc(C)cc(C(C)(C)C(=O)OC)c7)s6)sc5c4c(C(C)(C)C(=O)OC)ccc2-3)c1,COC(=O)CCCC1(c2ccccc2)C23c4c5ccc6c7cc8c9c%10c(cc%11cc%12c%13c%14c(cc%15c%16ccc-5c2c%16c2c5c%16c%17c(c(c46)c7c9c%17c4c%10c%11c%13c4c%16c%14c%152)C513)C%12)C8,1.67,-5.56,-3.65,-5.9,-3.9,65.0,70.0,5:95 wt/wt,,conventional,Ca,PEDOT:PSS,chlorobenzene,
102205,10.1021/acs.jpcc.2c01814,CCCCCCc1ccsc1,COC(=O)CCCC1(c2ccccc2)C23c4c5ccc6c7cc8c9c%10c(cc%11cc%12c%13c%14c(cc%15c%16ccc-5c2c%16c2c5c%16c%17c(c(c46)c7c9c%17c4c%10c%11c%13c4c%16c%14c%152)C513)C%12)C8,3.1,-5.01,-3.12,-5.9,-3.9,65.0,70.0,5:95 wt/wt,,conventional,Ca,PEDOT:PSS,chlorobenzene,
102210,10.1021/acs.jpcc.2c01814,COC(=O)C(C)(C)c1cc(C)cc(-c2sc3c4sc5cc(/C=C6/C(=O)c7cc(F)cc(c7)C(=O)/C6=C\c6cc(C(C)(C)C(=O)OC)c(-c7cc(C)cc(C(C)(C)C(=O)OC)c7)s6)sc5c4c(C(C)(C)C(=O)OC)ccc2-3)c1,CCCCCCCCCCCc1c(/C=C2\C(=O)c3cc(F)c(F)cc3C2=C(C#N)C#N)sc2c1sc1c3c4nsnc4c4c5sc6c(CCCCCCCCCCC)c(/C=C7\C(=O)c8cc(F)c(F)cc8C7=C(C#N)C#N)sc6c5n(CC(CC)CCCC)c4c3n(CC(CC)CCCC)c21,6.38,-5.56,-3.65,-5.65,-4.09,100.0,80.0,5:95 wt/wt,,conventional,Ca,PEDOT:PSS,chloroform,
102218,10.1021/acs.jpcc.2c07821,COC(=O)C(C)(C)c1cc(C)cc(-c2sc3c4sc5cc(/C=C6/C(=O)c7cc(F)cc(c7)C(=O)/C6=C\c6cc(C(C)(C)C(=O)OC)c(-c7cc(C)cc(C(C)(C)C(=O)OC)c7)s6)sc5c4c(C(C)(C)C(=O)OC)ccc2-3)c1,COC(=O)CCCC1(c2ccccc2)C23c4c5ccc6c7cc8c9c%10c(cc%11cc%12c%13c%14c(cc%15c%16ccc-5c2c%16c2c5c%16c%17c(c(c46)c7c9c%17c4c%10c%11c%13c4c%16c%14c%152)C513)C%12)C8,0.04,-5.56,-3.65,-5.9,-3.9,,70.0,,,conventional,Ca,PEDOT:PSS,chlorobenzene,
102219,10.1021/acs.jpcc.2c07821,COC(=O)C(C)(C)c1cc(C)cc(-c2sc3c4sc5cc(/C=C6/C(=O)c7cc(F)cc(c7)C(=O)/C6=C\c6cc(C(C)(C)C(=O)OC)c(-c7cc(C)cc(C(C)(C)C(=O)OC)c7)s6)sc5c4c(C(C)(C)C(=O)OC)ccc2-3)c1,COC(=O)CCCC1(c2ccccc2)C23c4c5ccc6c7cc8c9c%10c(cc%11cc%12c%13c%14c(cc%15c%16ccc-5c2c%16c2c5c%16c%17c(c(c46)c7c9c%17c4c%10c%11c%13c4c%16c%14c%152)C513)C%12)C8,0.22,-5.56,-3.65,-5.9,-3.9,,70.0,,,conventional,Ca,PEDOT:PSS,chlorobenzene,
