Repository: JiYiqaq/PCE-KA-GNN

# Data directory

- `raw/Active_Database.csv` is the immutable source dataset bundled under CC BY 4.0. Do not overwrite it with processed data.
- `processed/` is created and populated by the training pipeline. Generated `.pt` and `.pth` caches are intentionally ignored by Git because they can exceed GitHub's normal single-file limit.

See `../DATA_LICENSE.md` for provenance, license and checksum information.

File: data/processed/device_records.csv (part 186 of 250)
record_id,doi,donor_smiles,acceptor_smiles,pce,homo_d,lumo_d,homo_a,lumo_a,active_layer_thickness,annealing_temp,d_a_ratio,additive_ratio,device_type,etl_canonical,htl_canonical,solvent_canonical,additive_canonical
102220,10.1021/acs.jpcc.2c07821,COC(=O)C(C)(C)c1cc(C)cc(-c2sc3c4sc5cc(/C=C6/C(=O)c7cc(F)cc(c7)C(=O)/C6=C\c6cc(C(C)(C)C(=O)OC)c(-c7cc(C)cc(C(C)(C)C(=O)OC)c7)s6)sc5c4c(C(C)(C)C(=O)OC)ccc2-3)c1,COC(=O)CCCC1(c2ccccc2)C23c4c5ccc6c7cc8c9c%10c(cc%11cc%12c%13c%14c(cc%15c%16ccc-5c2c%16c2c5c%16c%17c(c(c46)c7c9c%17c4c%10c%11c%13c4c%16c%14c%152)C513)C%12)C8,0.42,-5.56,-3.65,-5.9,-3.9,,70.0,,,conventional,Ca,PEDOT:PSS,chlorobenzene,
102221,10.1021/acs.jpcc.2c07821,COC(=O)C(C)(C)c1cc(C)cc(-c2sc3c4sc5cc(/C=C6/C(=O)c7cc(F)cc(c7)C(=O)/C6=C\c6cc(C(C)(C)C(=O)OC)c(-c7cc(C)cc(C(C)(C)C(=O)OC)c7)s6)sc5c4c(C(C)(C)C(=O)OC)ccc2-3)c1,COC(=O)CCCC1(c2ccccc2)C23c4c5ccc6c7cc8c9c%10c(cc%11cc%12c%13c%14c(cc%15c%16ccc-5c2c%16c2c5c%16c%17c(c(c46)c7c9c%17c4c%10c%11c%13c4c%16c%14c%152)C513)C%12)C8,1.67,-5.56,-3.65,-5.9,-3.9,,70.0,,,conventional,Ca,PEDOT:PSS,chlorobenzene,
102222,10.1021/acs.jpcc.2c07821,COC(=O)C(C)(C)c1cc(C)cc(-c2sc3c4sc5cc(/C=C6/C(=O)c7cc(F)cc(c7)C(=O)/C6=C\c6cc(C(C)(C)C(=O)OC)c(-c7cc(C)cc(C(C)(C)C(=O)OC)c7)s6)sc5c4c(C(C)(C)C(=O)OC)ccc2-3)c1,CCCCCCCCCCCc1c(/C=C2\C(=O)c3cc(F)c(F)cc3C2=C(C#N)C#N)sc2c1sc1c3c4nsnc4c4c5sc6c(CCCCCCCCCCC)c(/C=C7\C(=O)c8cc(F)c(F)cc8C7=C(C#N)C#N)sc6c5n(CC(CC)CCCC)c4c3n(CC(CC)CCCC)c21,0.03,-5.56,-3.65,-5.65,-4.09,,,,,conventional,Ca,PEDOT:PSS,chloroform,
102223,10.1021/acs.jpcc.2c07821,COC(=O)C(C)(C)c1cc(C)cc(-c2sc3c4sc5cc(/C=C6/C(=O)c7cc(F)cc(c7)C(=O)/C6=C\c6cc(C(C)(C)C(=O)OC)c(-c7cc(C)cc(C(C)(C)C(=O)OC)c7)s6)sc5c4c(C(C)(C)C(=O)OC)ccc2-3)c1,CCCCCCCCCCCc1c(/C=C2\C(=O)c3cc(F)c(F)cc3C2=C(C#N)C#N)sc2c1sc1c3c4nsnc4c4c5sc6c(CCCCCCCCCCC)c(/C=C7\C(=O)c8cc(F)c(F)cc8C7=C(C#N)C#N)sc6c5n(CC(CC)CCCC)c4c3n(CC(CC)CCCC)c21,1.08,-5.56,-3.65,-5.65,-4.09,,,,,conventional,Ca,PEDOT:PSS,chloroform,
102224,10.1021/acs.jpcc.2c07821,COC(=O)C(C)(C)c1cc(C)cc(-c2sc3c4sc5cc(/C=C6/C(=O)c7cc(F)cc(c7)C(=O)/C6=C\c6cc(C(C)(C)C(=O)OC)c(-c7cc(C)cc(C(C)(C)C(=O)OC)c7)s6)sc5c4c(C(C)(C)C(=O)OC)ccc2-3)c1,CCCCCCCCCCCc1c(/C=C2\C(=O)c3cc(F)c(F)cc3C2=C(C#N)C#N)sc2c1sc1c3c4nsnc4c4c5sc6c(CCCCCCCCCCC)c(/C=C7\C(=O)c8cc(F)c(F)cc8C7=C(C#N)C#N)sc6c5n(CC(CC)CCCC)c4c3n(CC(CC)CCCC)c21,1.44,-5.56,-3.65,-5.65,-4.09,,,,,conventional,Ca,PEDOT:PSS,chloroform,
102225,10.1021/acs.jpcc.2c07821,COC(=O)C(C)(C)c1cc(C)cc(-c2sc3c4sc5cc(/C=C6/C(=O)c7cc(F)cc(c7)C(=O)/C6=C\c6cc(C(C)(C)C(=O)OC)c(-c7cc(C)cc(C(C)(C)C(=O)OC)c7)s6)sc5c4c(C(C)(C)C(=O)OC)ccc2-3)c1,CCCCCCCCCCCc1c(/C=C2\C(=O)c3cc(F)c(F)cc3C2=C(C#N)C#N)sc2c1sc1c3c4nsnc4c4c5sc6c(CCCCCCCCCCC)c(/C=C7\C(=O)c8cc(F)c(F)cc8C7=C(C#N)C#N)sc6c5n(CC(CC)CCCC)c4c3n(CC(CC)CCCC)c21,4.83,-5.56,-3.65,-5.65,-4.09,,,,,conventional,Ca,PEDOT:PSS,chloroform,
102226,10.1021/acs.jpcc.2c07821,COC(=O)C(C)(C)c1cc(C)cc(-c2sc3c4sc5cc(/C=C6/C(=O)c7cc(F)cc(c7)C(=O)/C6=C\c6cc(C(C)(C)C(=O)OC)c(-c7cc(C)cc(C(C)(C)C(=O)OC)c7)s6)sc5c4c(C(C)(C)C(=O)OC)ccc2-3)c1,CCCCCCc1ccc(C2(c3ccc(CCCCCC)cc3)c3cc4c(cc3-c3sc5cc(/C=C6\C(=O)c7cc(F)c(F)cc7C6=C(C#N)C#N)sc5c32)C(c2ccc(CCCCCC)cc2)(c2ccc(CCCCCC)cc2)c2c-4sc3cc(/C=C4\C(=O)c5cc(F)c(F)cc5C4=C(C#N)C#N)sc23)cc1,0.02,-5.56,-3.65,-5.66,-4.14,,100.0,,,conventional,Ca,PEDOT:PSS,chlorobenzene,
102227,10.1021/acs.jpcc.2c07821,COC(=O)C(C)(C)c1cc(C)cc(-c2sc3c4sc5cc(/C=C6/C(=O)c7cc(F)cc(c7)C(=O)/C6=C\c6cc(C(C)(C)C(=O)OC)c(-c7cc(C)cc(C(C)(C)C(=O)OC)c7)s6)sc5c4c(C(C)(C)C(=O)OC)ccc2-3)c1,CCCCCCc1ccc(C2(c3ccc(CCCCCC)cc3)c3cc4c(cc3-c3sc5cc(/C=C6\C(=O)c7cc(F)c(F)cc7C6=C(C#N)C#N)sc5c32)C(c2ccc(CCCCCC)cc2)(c2ccc(CCCCCC)cc2)c2c-4sc3cc(/C=C4\C(=O)c5cc(F)c(F)cc5C4=C(C#N)C#N)sc23)cc1,0.5,-5.56,-3.65,-5.66,-4.14,,100.0,,,conventional,Ca,PEDOT:PSS,chlorobenzene,
102228,10.1021/acs.jpcc.2c07821,COC(=O)C(C)(C)c1cc(C)cc(-c2sc3c4sc5cc(/C=C6/C(=O)c7cc(F)cc(c7)C(=O)/C6=C\c6cc(C(C)(C)C(=O)OC)c(-c7cc(C)cc(C(C)(C)C(=O)OC)c7)s6)sc5c4c(C(C)(C)C(=O)OC)ccc2-3)c1,CCCCCCc1ccc(C2(c3ccc(CCCCCC)cc3)c3cc4c(cc3-c3sc5cc(/C=C6\C(=O)c7cc(F)c(F)cc7C6=C(C#N)C#N)sc5c32)C(c2ccc(CCCCCC)cc2)(c2ccc(CCCCCC)cc2)c2c-4sc3cc(/C=C4\C(=O)c5cc(F)c(F)cc5C4=C(C#N)C#N)sc23)cc1,0.67,-5.56,-3.65,-5.66,-4.14,,100.0,,,conventional,Ca,PEDOT:PSS,chlorobenzene,
102229,10.1021/acs.jpcc.2c07821,COC(=O)C(C)(C)c1cc(C)cc(-c2sc3c4sc5cc(/C=C6/C(=O)c7cc(F)cc(c7)C(=O)/C6=C\c6cc(C(C)(C)C(=O)OC)c(-c7cc(C)cc(C(C)(C)C(=O)OC)c7)s6)sc5c4c(C(C)(C)C(=O)OC)ccc2-3)c1,CCCCCCc1ccc(C2(c3ccc(CCCCCC)cc3)c3cc4c(cc3-c3sc5cc(/C=C6\C(=O)c7cc(F)c(F)cc7C6=C(C#N)C#N)sc5c32)C(c2ccc(CCCCCC)cc2)(c2ccc(CCCCCC)cc2)c2c-4sc3cc(/C=C4\C(=O)c5cc(F)c(F)cc5C4=C(C#N)C#N)sc23)cc1,1.97,-5.56,-3.65,-5.66,-4.14,,100.0,,,conventional,Ca,PEDOT:PSS,chlorobenzene,
102230,10.1021/acs.jpcc.3c01448,COC(=O)C(C)(C)c1cc(C)cc(-c2sc3c4sc5cc(/C=C6/C(=O)c7cc(F)cc(c7)C(=O)/C6=C\c6cc(C(C)(C)C(=O)OC)c(-c7cc(C)cc(C(C)(C)C(=O)OC)c7)s6)sc5c4c(C(C)(C)C(=O)OC)ccc2-3)c1,CCCCCCCCCCCc1c(/C=C2\C(=O)c3cc(F)c(F)cc3C2=C(C#N)C#N)sc2c1sc1c3c4nsnc4c4c5sc6c(CCCCCCCCCCC)c(/C=C7\C(=O)c8cc(F)c(F)cc8C7=C(C#N)C#N)sc6c5n(CC(CC)CCCC)c4c3n(CC(CC)CCCC)c21,11.98,-5.56,-3.65,-5.65,-4.09,,,,,inverted,ZnO,MoO3,,
102231,10.1021/acs.jpcc.3c01448,COC(=O)C(C)(C)c1cc(C)cc(-c2sc3c4sc5cc(/C=C6/C(=O)c7cc(F)cc(c7)C(=O)/C6=C\c6cc(C(C)(C)C(=O)OC)c(-c7cc(C)cc(C(C)(C)C(=O)OC)c7)s6)sc5c4c(C(C)(C)C(=O)OC)ccc2-3)c1,CCCCCCCCCCCc1c(/C=C2\C(=O)c3cc(F)c(F)cc3C2=C(C#N)C#N)sc2c1sc1c3c4nsnc4c4c5sc6c(CCCCCCCCCCC)c(/C=C7\C(=O)c8cc(F)c(F)cc8C7=C(C#N)C#N)sc6c5n(CC(CC)CCCC)c4c3n(CC(CC)CCCC)c21,13.0,-5.56,-3.65,-5.65,-4.09,,,,,inverted,ZnO,MoO3,,CN
102232,10.1021/acs.jpcc.3c01448,COC(=O)C(C)(C)c1cc(C)cc(-c2sc3c4sc5cc(/C=C6/C(=O)c7cc(F)cc(c7)C(=O)/C6=C\c6cc(C(C)(C)C(=O)OC)c(-c7cc(C)cc(C(C)(C)C(=O)OC)c7)s6)sc5c4c(C(C)(C)C(=O)OC)ccc2-3)c1,CCCCCCCCCCCc1c(/C=C2\C(=O)c3cc(F)c(F)cc3C2=C(C#N)C#N)sc2c1sc1c3c4nsnc4c4c5sc6c(CCCCCCCCCCC)c(/C=C7\C(=O)c8cc(F)c(F)cc8C7=C(C#N)C#N)sc6c5n(CC(CC)CCCC)c4c3n(CC(CC)CCCC)c21,13.89,-5.56,-3.65,-5.65,-4.09,,,,1%,inverted,ZnO,MoO3,,CN+Ir-OH
102233,10.1021/acs.jpcc.3c01448,COC(=O)C(C)(C)c1cc(C)cc(-c2sc3c4sc5cc(/C=C6/C(=O)c7cc(F)cc(c7)C(=O)/C6=C\c6cc(C(C)(C)C(=O)OC)c(-c7cc(C)cc(C(C)(C)C(=O)OC)c7)s6)sc5c4c(C(C)(C)C(=O)OC)ccc2-3)c1,CCCCCCCCCCCc1c(/C=C2\C(=O)c3cc(F)c(F)cc3C2=C(C#N)C#N)sc2c1sc1c3c4nsnc4c4c5sc6c(CCCCCCCCCCC)c(/C=C7\C(=O)c8cc(F)c(F)cc8C7=C(C#N)C#N)sc6c5n(CC(CC)CCCC)c4c3n(CC(CC)CCCC)c21,13.22,-5.56,-3.65,-5.65,-4.09,,,,5%,inverted,ZnO,MoO3,,CN+Ir-OH
102234,10.1021/acs.jpcc.3c02535,COC(=O)C(C)(C)c1cc(C)cc(-c2sc3c4sc5cc(/C=C6/C(=O)c7cc(F)cc(c7)C(=O)/C6=C\c6cc(C(C)(C)C(=O)OC)c(-c7cc(C)cc(C(C)(C)C(=O)OC)c7)s6)sc5c4c(C(C)(C)C(=O)OC)ccc2-3)c1,CCCCCCCCCCCc1c(/C=C2\C(=O)c3cc(F)c(F)cc3C2=C(C#N)C#N)sc2c1sc1c3c4nsnc4c4c5sc6c(CCCCCCCCCCC)c(/C=C7\C(=O)c8cc(F)c(F)cc8C7=C(C#N)C#N)sc6c5n(CC(CC)CCCC)c4c3n(CC(CC)CCCC)c21,15.1,-5.56,-3.65,-5.65,-4.09,,,,,,,,,
102235,10.1021/acs.jpcc.3c02535,COC(=O)C(C)(C)c1cc(C)cc(-c2sc3c4sc5cc(/C=C6/C(=O)c7cc(F)cc(c7)C(=O)/C6=C\c6cc(C(C)(C)C(=O)OC)c(-c7cc(C)cc(C(C)(C)C(=O)OC)c7)s6)sc5c4c(C(C)(C)C(=O)OC)ccc2-3)c1,CCCCCCCCCCCc1c(/C=C2\C(=O)c3cc(F)c(F)cc3C2=C(C#N)C#N)sc2c1sc1c3c4nsnc4c4c5sc6c(CCCCCCCCCCC)c(/C=C7\C(=O)c8cc(F)c(F)cc8C7=C(C#N)C#N)sc6c5n(CC(CC)CCCC)c4c3n(CC(CC)CCCC)c21,16.9,-5.56,-3.65,-5.65,-4.09,100.0,80.0,,0.5%,,,,,
102280,10.1021/acs.jpclett.3c01536,CCCCCCC(CCCC)Cc1csc(-c2cc3c4nsnc4c4cc(-c5cc(CC(CCCC)CCCCCC)c(-c6cc7c(-c8cc(F)c(CC(CC)CCCC)s8)c8sccc8c(-c8cc(F)c(CC(CC)CCCC)s8)c7s6)s5)sc4c3s2)c1,CCCCCCCCCCCc1c(/C=C2\C(=O)c3cc(F)c(F)cc3C2=C(C#N)C#N)sc2c1sc1c3c4nsnc4c4c5sc6c(CCCCCCCCCCC)c(/C=C7\C(=O)c8cc(F)c(F)cc8C7=C(C#N)C#N)sc6c5n(CC(CC)CCCC)c4c3n(CC(CC)CCCC)c21,16.42,-5.51,-2.77,-5.65,-4.09,,,,,,,PEDOT:PSS,,
102281,10.1021/acs.jpclett.3c01536,CCCCCCC(CCCC)Cc1csc(-c2cc3c4nsnc4c4cc(-c5cc(CC(CCCC)CCCCCC)c(-c6cc7c(-c8cc(F)c(CC(CC)CCCC)s8)c8sccc8c(-c8cc(F)c(CC(CC)CCCC)s8)c7s6)s5)sc4c3s2)c1,CCCCCCCCCCCc1c(/C=C2\C(=O)c3cc(F)c(F)cc3C2=C(C#N)C#N)sc2c1sc1c3c4nsnc4c4c5sc6c(CCCCCCCCCCC)c(/C=C7\C(=O)c8cc(F)c(F)cc8C7=C(C#N)C#N)sc6c5n(CC(CC)CCCC)c4c3n(CC(CC)CCCC)c21,17.09,-5.51,-2.77,-5.65,-4.09,,,,0.1 mg mL^-1,,,PEDOT:PSS,,
102282,10.1021/acs.jpclett.3c01536,CCCCCCC(CCCC)Cc1csc(-c2cc3c4nsnc4c4cc(-c5cc(CC(CCCC)CCCCCC)c(-c6cc7c(-c8cc(F)c(CC(CC)CCCC)s8)c8sccc8c(-c8cc(F)c(CC(CC)CCCC)s8)c7s6)s5)sc4c3s2)c1,CCCCCCCCCCCc1c(/C=C2\C(=O)c3cc(F)c(F)cc3C2=C(C#N)C#N)sc2c1sc1c3c4nsnc4c4c5sc6c(CCCCCCCCCCC)c(/C=C7\C(=O)c8cc(F)c(F)cc8C7=C(C#N)C#N)sc6c5n(CC(CC)CCCC)c4c3n(CC(CC)CCCC)c21,17.21,-5.51,-2.77,-5.65,-4.09,,,,,,,PEDOT:PSS,,
102283,10.1021/acs.jpclett.3c01536,CCCCCCC(CCCC)Cc1csc(-c2cc3c4nsnc4c4cc(-c5cc(CC(CCCC)CCCCCC)c(-c6cc7c(-c8cc(F)c(CC(CC)CCCC)s8)c8sccc8c(-c8cc(F)c(CC(CC)CCCC)s8)c7s6)s5)sc4c3s2)c1,CCCCCCCCCCCc1c(/C=C2\C(=O)c3cc(F)c(F)cc3C2=C(C#N)C#N)sc2c1sc1c3c4nsnc4c4c5sc6c(CCCCCCCCCCC)c(/C=C7\C(=O)c8cc(F)c(F)cc8C7=C(C#N)C#N)sc6c5n(CC(CC)CCCC)c4c3n(CC(CC)CCCC)c21,17.48,-5.51,-2.77,-5.65,-4.09,,,,,,,PEDOT:PSS,,
102284,10.1021/acs.jpclett.3c01536,CCCCCCC(CCCC)Cc1csc(-c2cc3c4nsnc4c4cc(-c5cc(CC(CCCC)CCCCCC)c(-c6cc7c(-c8cc(F)c(CC(CC)CCCC)s8)c8sccc8c(-c8cc(F)c(CC(CC)CCCC)s8)c7s6)s5)sc4c3s2)c1,CCCCCCCCCCCc1c(/C=C2\C(=O)c3cc(F)c(F)cc3C2=C(C#N)C#N)sc2c1sc1c3c4nsnc4c4c5sc6c(CCCCCCCCCCC)c(/C=C7\C(=O)c8cc(F)c(F)cc8C7=C(C#N)C#N)sc6c5n(CC(CC)CCCC)c4c3n(CC(CC)CCCC)c21,15.47,-5.51,-2.77,-5.65,-4.09,,,,,,,PEDOT:PSS,,
102285,10.1021/acs.jpclett.3c01536,COC(=O)C(C)(C)c1cc(C)cc(-c2sc3c4sc5cc(/C=C6/C(=O)c7cc(F)cc(c7)C(=O)/C6=C\c6cc(C(C)(C)C(=O)OC)c(-c7cc(C)cc(C(C)(C)C(=O)OC)c7)s6)sc5c4c(C(C)(C)C(=O)OC)ccc2-3)c1,CCCCCCC(CCCC)Cc1c(/C=C2\C(=O)c3cc(F)c(F)cc3C2=C(C#N)C#N)sc2c1SC1c3c(c4c(c5nsnc35)c3sc5c(CC(CCCC)CCCCCC)c(/C=C6\C(=O)c7cc(F)c(F)cc7C6=C(C#N)C#N)sc5c3n4CC(CC)CCCC)N(CC(CC)CCCC)C21,17.14,-5.56,-3.65,-5.68,-3.9,,,,,,,,,
102286,10.1021/acs.jpclett.3c01536,COC(=O)C(C)(C)c1cc(C)cc(-c2sc3c4sc5cc(/C=C6/C(=O)c7cc(F)cc(c7)C(=O)/C6=C\c6cc(C(C)(C)C(=O)OC)c(-c7cc(C)cc(C(C)(C)C(=O)OC)c7)s6)sc5c4c(C(C)(C)C(=O)OC)ccc2-3)c1,CCCCCCC(CCCC)Cc1c(/C=C2\C(=O)c3cc(F)c(F)cc3C2=C(C#N)C#N)sc2c1SC1c3c(c4c(c5nsnc35)c3sc5c(CC(CCCC)CCCCCC)c(/C=C6\C(=O)c7cc(F)c(F)cc7C6=C(C#N)C#N)sc5c3n4CC(CC)CCCC)N(CC(CC)CCCC)C21,17.4,-5.56,-3.65,-5.68,-3.9,,,,0.1 mg mL^-1,,,,,
102287,10.1021/acs.jpclett.3c01536,COC(=O)C(C)(C)c1cc(C)cc(-c2sc3c4sc5cc(/C=C6/C(=O)c7cc(F)cc(c7)C(=O)/C6=C\c6cc(C(C)(C)C(=O)OC)c(-c7cc(C)cc(C(C)(C)C(=O)OC)c7)s6)sc5c4c(C(C)(C)C(=O)OC)ccc2-3)c1,CCCCCCC(CCCC)Cc1c(/C=C2\C(=O)c3cc(F)c(F)cc3C2=C(C#N)C#N)sc2c1SC1c3c(c4c(c5nsnc35)c3sc5c(CC(CCCC)CCCCCC)c(/C=C6\C(=O)c7cc(F)c(F)cc7C6=C(C#N)C#N)sc5c3n4CC(CC)CCCC)N(CC(CC)CCCC)C21,17.8,-5.56,-3.65,-5.68,-3.9,,,,0.15 mg mL^-1,,,,,
102288,10.1021/acs.jpclett.3c01536,COC(=O)C(C)(C)c1cc(C)cc(-c2sc3c4sc5cc(/C=C6/C(=O)c7cc(F)cc(c7)C(=O)/C6=C\c6cc(C(C)(C)C(=O)OC)c(-c7cc(C)cc(C(C)(C)C(=O)OC)c7)s6)sc5c4c(C(C)(C)C(=O)OC)ccc2-3)c1,CCCCCCC(CCCC)Cc1c(/C=C2\C(=O)c3cc(F)c(F)cc3C2=C(C#N)C#N)sc2c1SC1c3c(c4c(c5nsnc35)c3sc5c(CC(CCCC)CCCCCC)c(/C=C6\C(=O)c7cc(F)c(F)cc7C6=C(C#N)C#N)sc5c3n4CC(CC)CCCC)N(CC(CC)CCCC)C21,18.47,-5.56,-3.65,-5.68,-3.9,,,,0.2 mg mL^-1,,,,,
102289,10.1021/acs.jpclett.3c01536,COC(=O)C(C)(C)c1cc(C)cc(-c2sc3c4sc5cc(/C=C6/C(=O)c7cc(F)cc(c7)C(=O)/C6=C\c6cc(C(C)(C)C(=O)OC)c(-c7cc(C)cc(C(C)(C)C(=O)OC)c7)s6)sc5c4c(C(C)(C)C(=O)OC)ccc2-3)c1,CCCCCCC(CCCC)Cc1c(/C=C2\C(=O)c3cc(F)c(F)cc3C2=C(C#N)C#N)sc2c1SC1c3c(c4c(c5nsnc35)c3sc5c(CC(CCCC)CCCCCC)c(/C=C6\C(=O)c7cc(F)c(F)cc7C6=C(C#N)C#N)sc5c3n4CC(CC)CCCC)N(CC(CC)CCCC)C21,16.64,-5.56,-3.65,-5.68,-3.9,,,,0.25 mg mL^-1,,,,,
102290,10.1021/acs.jpclett.4c01617,COC(=O)C(C)(C)c1cc(C)cc(-c2sc3c4sc5cc(/C=C6/C(=O)c7cc(F)cc(c7)C(=O)/C6=C\c6cc(C(C)(C)C(=O)OC)c(-c7cc(C)cc(C(C)(C)C(=O)OC)c7)s6)sc5c4c(C(C)(C)C(=O)OC)ccc2-3)c1,CCCCCCCCCCCc1c(/C=C2\C(=O)c3cc(F)c(F)cc3C2=C(C#N)C#N)sc2c1sc1c3c4nsnc4c4c5sc6c(CCCCCCCCCCC)c(/C=C7\C(=O)c8cc(F)c(F)cc8C7=C(C#N)C#N)sc6c5n(CC(CC)CCCC)c4c3n(CC(CC)CCCC)c21,14.26,-5.56,-3.65,-5.65,-4.09,,,,,,,,,
102291,10.1021/acs.jpclett.4c01617,COC(=O)C(C)(C)c1cc(C)cc(-c2sc3c4sc5cc(/C=C6/C(=O)c7cc(F)cc(c7)C(=O)/C6=C\c6cc(C(C)(C)C(=O)OC)c(-c7cc(C)cc(C(C)(C)C(=O)OC)c7)s6)sc5c4c(C(C)(C)C(=O)OC)ccc2-3)c1,COC(=O)CCCC1(c2ccccc2)C23c4c5ccc6c7cc8c9c%10c(cc%11cc%12c%13c%14c(cc%15c%16ccc-5c2c%16c2c5c%16c%17c(c(c46)c7c9c%17c4c%10c%11c%13c4c%16c%14c%152)C513)C%12)C8,8.28,-5.56,-3.65,-5.9,-3.9,,,,,,,,,
102292,10.1021/acs.jpclett.5c02365,COC(=O)C(C)(C)c1cc(C)cc(-c2sc3c4sc5cc(/C=C6/C(=O)c7cc(F)cc(c7)C(=O)/C6=C\c6cc(C(C)(C)C(=O)OC)c(-c7cc(C)cc(C(C)(C)C(=O)OC)c7)s6)sc5c4c(C(C)(C)C(=O)OC)ccc2-3)c1,CCCCCCC(CCCC)Cc1c(/C=C2\C(=O)c3cc(F)c(F)cc3C2=C(C#N)C#N)sc2c1SC1c3c(c4c(c5nsnc35)c3sc5c(CC(CCCC)CCCCCC)c(/C=C6\C(=O)c7cc(F)c(F)cc7C6=C(C#N)C#N)sc5c3n4CC(CC)CCCC)N(CC(CC)CCCC)C21,13.15,-5.56,-3.65,-5.68,-3.9,,,,,,,,chloroform,
102293,10.1021/acs.jpclett.5c02365,COC(=O)C(C)(C)c1cc(C)cc(-c2sc3c4sc5cc(/C=C6/C(=O)c7cc(F)cc(c7)C(=O)/C6=C\c6cc(C(C)(C)C(=O)OC)c(-c7cc(C)cc(C(C)(C)C(=O)OC)c7)s6)sc5c4c(C(C)(C)C(=O)OC)ccc2-3)c1,CCCCCCC(CCCC)Cc1c(/C=C2\C(=O)c3cc(F)c(F)cc3C2=C(C#N)C#N)sc2c1SC1c3c(c4c(c5nsnc35)c3sc5c(CC(CCCC)CCCCCC)c(/C=C6\C(=O)c7cc(F)c(F)cc7C6=C(C#N)C#N)sc5c3n4CC(CC)CCCC)N(CC(CC)CCCC)C21,16.12,-5.56,-3.65,-5.68,-3.9,,,,,,,,chloroform,
102294,10.1021/acs.jpclett.5c02365,COC(=O)C(C)(C)c1cc(C)cc(-c2sc3c4sc5cc(/C=C6/C(=O)c7cc(F)cc(c7)C(=O)/C6=C\c6cc(C(C)(C)C(=O)OC)c(-c7cc(C)cc(C(C)(C)C(=O)OC)c7)s6)sc5c4c(C(C)(C)C(=O)OC)ccc2-3)c1,CCCCCCC(CCCC)Cc1c(/C=C2\C(=O)c3cc(F)c(F)cc3C2=C(C#N)C#N)sc2c1SC1c3c(c4c(c5nsnc35)c3sc5c(CC(CCCC)CCCCCC)c(/C=C6\C(=O)c7cc(F)c(F)cc7C6=C(C#N)C#N)sc5c3n4CC(CC)CCCC)N(CC(CC)CCCC)C21,18.49,-5.56,-3.65,-5.68,-3.9,,,,,,,,chloroform,
102295,10.1021/acs.jpclett.5c02365,COC(=O)C(C)(C)c1cc(C)cc(-c2sc3c4sc5cc(/C=C6/C(=O)c7cc(F)cc(c7)C(=O)/C6=C\c6cc(C(C)(C)C(=O)OC)c(-c7cc(C)cc(C(C)(C)C(=O)OC)c7)s6)sc5c4c(C(C)(C)C(=O)OC)ccc2-3)c1,CCCCCCC(CCCC)Cc1c(/C=C2\C(=O)c3cc(F)c(F)cc3C2=C(C#N)C#N)sc2c1SC1c3c(c4c(c5nsnc35)c3sc5c(CC(CCCC)CCCCCC)c(/C=C6\C(=O)c7cc(F)c(F)cc7C6=C(C#N)C#N)sc5c3n4CC(CC)CCCC)N(CC(CC)CCCC)C21,19.57,-5.56,-3.65,-5.68,-3.9,,,,,,,,chloroform,
102296,10.1021/acs.jpclett.5c02365,COC(=O)C(C)(C)c1cc(C)cc(-c2sc3c4sc5cc(/C=C6/C(=O)c7cc(F)cc(c7)C(=O)/C6=C\c6cc(C(C)(C)C(=O)OC)c(-c7cc(C)cc(C(C)(C)C(=O)OC)c7)s6)sc5c4c(C(C)(C)C(=O)OC)ccc2-3)c1,CCCCCCC(CCCC)Cc1c(/C=C2\C(=O)c3cc(F)c(F)cc3C2=C(C#N)C#N)sc2c1SC1c3c(c4c(c5nsnc35)c3sc5c(CC(CCCC)CCCCCC)c(/C=C6\C(=O)c7cc(F)c(F)cc7C6=C(C#N)C#N)sc5c3n4CC(CC)CCCC)N(CC(CC)CCCC)C21,19.92,-5.56,-3.65,-5.68,-3.9,,,,,,,,chloroform,
102297,10.1021/acs.jpclett.5c03273,COC(=O)C(C)(C)c1cc(C)cc(-c2sc3c4sc5cc(/C=C6/C(=O)c7cc(F)cc(c7)C(=O)/C6=C\c6cc(C(C)(C)C(=O)OC)c(-c7cc(C)cc(C(C)(C)C(=O)OC)c7)s6)sc5c4c(C(C)(C)C(=O)OC)ccc2-3)c1,CCCCCCCCCCCc1c(/C=C2\C(=O)c3cc(F)c(F)cc3C2=C(C#N)C#N)sc2c1sc1c3c4nsnc4c4c5sc6c(CCCCCCCCCCC)c(/C=C7\C(=O)c8cc(F)c(F)cc8C7=C(C#N)C#N)sc6c5n(CC(CC)CCCC)c4c3n(CC(CC)CCCC)c21,14.63,-5.56,-3.65,-5.65,-4.09,,,,,,,,,
102298,10.1021/acs.jpclett.5c03273,COC(=O)C(C)(C)c1cc(C)cc(-c2sc3c4sc5cc(/C=C6/C(=O)c7cc(F)cc(c7)C(=O)/C6=C\c6cc(C(C)(C)C(=O)OC)c(-c7cc(C)cc(C(C)(C)C(=O)OC)c7)s6)sc5c4c(C(C)(C)C(=O)OC)ccc2-3)c1,CCCCCCCCCCCc1c(/C=C2\C(=O)c3cc(F)c(F)cc3C2=C(C#N)C#N)sc2c1sc1c3c4nsnc4c4c5sc6c(CCCCCCCCCCC)c(/C=C7\C(=O)c8cc(F)c(F)cc8C7=C(C#N)C#N)sc6c5n(CC(CC)CCCC)c4c3n(CC(CC)CCCC)c21,15.58,-5.56,-3.65,-5.65,-4.09,,,,,,,,,CN
102299,10.1021/acs.jpclett.5c03273,COC(=O)C(C)(C)c1cc(C)cc(-c2sc3c4sc5cc(/C=C6/C(=O)c7cc(F)cc(c7)C(=O)/C6=C\c6cc(C(C)(C)C(=O)OC)c(-c7cc(C)cc(C(C)(C)C(=O)OC)c7)s6)sc5c4c(C(C)(C)C(=O)OC)ccc2-3)c1,CCCCCCCCCCCc1c(/C=C2\C(=O)c3cc(F)c(F)cc3C2=C(C#N)C#N)sc2c1sc1c3c4nsnc4c4c5sc6c(CCCCCCCCCCC)c(/C=C7\C(=O)c8cc(F)c(F)cc8C7=C(C#N)C#N)sc6c5n(CC(CC)CCCC)c4c3n(CC(CC)CCCC)c21,15.85,-5.56,-3.65,-5.65,-4.09,,,,,,,,,DCN
102300,10.1021/acs.jpclett.5c03273,COC(=O)C(C)(C)c1cc(C)cc(-c2sc3c4sc5cc(/C=C6/C(=O)c7cc(F)cc(c7)C(=O)/C6=C\c6cc(C(C)(C)C(=O)OC)c(-c7cc(C)cc(C(C)(C)C(=O)OC)c7)s6)sc5c4c(C(C)(C)C(=O)OC)ccc2-3)c1,CCCCCCCCCCCc1c(/C=C2\C(=O)c3cc(F)c(F)cc3C2=C(C#N)C#N)sc2c1sc1c3c4nsnc4c4c5sc6c(CCCCCCCCCCC)c(/C=C7\C(=O)c8cc(F)c(F)cc8C7=C(C#N)C#N)sc6c5n(CC(CC)CCCC)c4c3n(CC(CC)CCCC)c21,16.48,-5.56,-3.65,-5.65,-4.09,,,,,,,,,DBN
102301,10.1021/acs.jpclett.5c03273,COC(=O)C(C)(C)c1cc(C)cc(-c2sc3c4sc5cc(/C=C6/C(=O)c7cc(F)cc(c7)C(=O)/C6=C\c6cc(C(C)(C)C(=O)OC)c(-c7cc(C)cc(C(C)(C)C(=O)OC)c7)s6)sc5c4c(C(C)(C)C(=O)OC)ccc2-3)c1,CCCCCCCCCCCc1c(/C=C2\C(=O)c3cc(F)c(F)cc3C2=C(C#N)C#N)sc2c1sc1c3c4nsnc4c4c5sc6c(CCCCCCCCCCC)c(/C=C7\C(=O)c8cc(F)c(F)cc8C7=C(C#N)C#N)sc6c5n(CC(CC)CCCC)c4c3n(CC(CC)CCCC)c21,15.77,-5.56,-3.65,-5.65,-4.09,,,,,,,,,DIN
102302,10.1021/acs.jpclett.6c00579,COC(=O)C(C)(C)c1cc(C)cc(-c2sc3c4sc5cc(/C=C6/C(=O)c7cc(F)cc(c7)C(=O)/C6=C\c6cc(C(C)(C)C(=O)OC)c(-c7cc(C)cc(C(C)(C)C(=O)OC)c7)s6)sc5c4c(C(C)(C)C(=O)OC)ccc2-3)c1,CCCCCCCCCCCc1c(/C=C2\C(=O)c3cc(F)c(F)cc3C2=C(C#N)C#N)sc2c1sc1c3c4nsnc4c4c5sc6c(CCCCCCCCCCC)c(/C=C7\C(=O)c8cc(F)c(F)cc8C7=C(C#N)C#N)sc6c5n(CC(CC)CCCC)c4c3n(CC(CC)CCCC)c21,16.2,-5.56,-3.65,-5.65,-4.09,,80.0,1:1.2,,conventional,,PEDOT:PSS,,
102303,10.1021/acs.jpclett.6c00579,COC(=O)C(C)(C)c1cc(C)cc(-c2sc3c4sc5cc(/C=C6/C(=O)c7cc(F)cc(c7)C(=O)/C6=C\c6cc(C(C)(C)C(=O)OC)c(-c7cc(C)cc(C(C)(C)C(=O)OC)c7)s6)sc5c4c(C(C)(C)C(=O)OC)ccc2-3)c1,CCCCCCCCCCCc1c(/C=C2\C(=O)c3cc(F)c(F)cc3C2=C(C#N)C#N)sc2c1sc1c3c4nsnc4c4c5sc6c(CCCCCCCCCCC)c(/C=C7\C(=O)c8cc(F)c(F)cc8C7=C(C#N)C#N)sc6c5n(CC(CC)CCCC)c4c3n(CC(CC)CCCC)c21,17.32,-5.56,-3.65,-5.65,-4.09,,80.0,1:1.2,,conventional,,PEDOT:PSS-NbAs,,
102304,10.1021/acs.jpclett.6c00579,COC(=O)C(C)(C)c1cc(C)cc(-c2sc3c4sc5cc(/C=C6/C(=O)c7cc(F)cc(c7)C(=O)/C6=C\c6cc(C(C)(C)C(=O)OC)c(-c7cc(C)cc(C(C)(C)C(=O)OC)c7)s6)sc5c4c(C(C)(C)C(=O)OC)ccc2-3)c1,CCCCCCCCCCCc1c(/C=C2\C(=O)c3cc(F)c(F)cc3C2=C(C#N)C#N)sc2c1sc1c3c4nsnc4c4c5sc6c(CCCCCCCCCCC)c(/C=C7\C(=O)c8cc(F)c(F)cc8C7=C(C#N)C#N)sc6c5n(CC(CC)CCCC)c4c3n(CC(CC)CCCC)c21,16.96,-5.56,-3.65,-5.65,-4.09,,80.0,1:1.2,,conventional,,PEDOT:PSS-NbP,,
102305,10.1021/acs.jpclett.6c00579,COC(=O)C(C)(C)c1cc(C)cc(-c2sc3c4sc5cc(/C=C6/C(=O)c7cc(F)cc(c7)C(=O)/C6=C\c6cc(C(C)(C)C(=O)OC)c(-c7cc(C)cc(C(C)(C)C(=O)OC)c7)s6)sc5c4c(C(C)(C)C(=O)OC)ccc2-3)c1,CCCCCCC(CCCC)Cc1c(/C=C2\C(=O)c3cc(F)c(F)cc3C2=C(C#N)C#N)sc2c1SC1c3c(c4c(c5nsnc35)c3sc5c(CC(CCCC)CCCCCC)c(/C=C6\C(=O)c7cc(F)c(F)cc7C6=C(C#N)C#N)sc5c3n4CC(CC)CCCC)N(CC(CC)CCCC)C21,18.24,-5.56,-3.65,-5.68,-3.9,,80.0,1:1.2,,conventional,,PEDOT:PSS,,
102306,10.1021/acs.jpclett.6c00579,COC(=O)C(C)(C)c1cc(C)cc(-c2sc3c4sc5cc(/C=C6/C(=O)c7cc(F)cc(c7)C(=O)/C6=C\c6cc(C(C)(C)C(=O)OC)c(-c7cc(C)cc(C(C)(C)C(=O)OC)c7)s6)sc5c4c(C(C)(C)C(=O)OC)ccc2-3)c1,CCCCCCC(CCCC)Cc1c(/C=C2\C(=O)c3cc(F)c(F)cc3C2=C(C#N)C#N)sc2c1SC1c3c(c4c(c5nsnc35)c3sc5c(CC(CCCC)CCCCCC)c(/C=C6\C(=O)c7cc(F)c(F)cc7C6=C(C#N)C#N)sc5c3n4CC(CC)CCCC)N(CC(CC)CCCC)C21,19.32,-5.56,-3.65,-5.68,-3.9,,80.0,1:1.2,,conventional,,PEDOT:PSS-NbAs,,
102307,10.1021/acs.jpclett.6c00579,COC(=O)C(C)(C)c1cc(C)cc(-c2sc3c4sc5cc(/C=C6/C(=O)c7cc(F)cc(c7)C(=O)/C6=C\c6cc(C(C)(C)C(=O)OC)c(-c7cc(C)cc(C(C)(C)C(=O)OC)c7)s6)sc5c4c(C(C)(C)C(=O)OC)ccc2-3)c1,CCCCCCC(CCCC)Cc1c(/C=C2\C(=O)c3cc(F)c(F)cc3C2=C(C#N)C#N)sc2c1SC1c3c(c4c(c5nsnc35)c3sc5c(CC(CCCC)CCCCCC)c(/C=C6\C(=O)c7cc(F)c(F)cc7C6=C(C#N)C#N)sc5c3n4CC(CC)CCCC)N(CC(CC)CCCC)C21,19.1,-5.56,-3.65,-5.68,-3.9,,80.0,1:1.2,,conventional,,PEDOT:PSS-NbP,,
102308,10.1021/acs.jpclett.6c00579,CCCCCCC(CCCC)Cc1csc(-c2cc3c4nsnc4c4cc(-c5cc(CC(CCCC)CCCCCC)c(-c6cc7c(-c8cc(F)c(CC(CC)CCCC)s8)c8sccc8c(-c8cc(F)c(CC(CC)CCCC)s8)c7s6)s5)sc4c3s2)c1,CCCCCCC(CCCC)Cc1c(/C=C2\C(=O)c3cc(F)c(F)cc3C2=C(C#N)C#N)sc2c1SC1c3c(c4c(c5nsnc35)c3sc5c(CC(CCCC)CCCCCC)c(/C=C6\C(=O)c7cc(F)c(F)cc7C6=C(C#N)C#N)sc5c3n4CC(CC)CCCC)N(CC(CC)CCCC)C21,19.1,-5.51,-2.77,-5.68,-3.9,,80.0,1:1.3,,conventional,,PEDOT:PSS,,
102309,10.1021/acs.jpclett.6c00579,CCCCCCC(CCCC)Cc1csc(-c2cc3c4nsnc4c4cc(-c5cc(CC(CCCC)CCCCCC)c(-c6cc7c(-c8cc(F)c(CC(CC)CCCC)s8)c8sccc8c(-c8cc(F)c(CC(CC)CCCC)s8)c7s6)s5)sc4c3s2)c1,CCCCCCC(CCCC)Cc1c(/C=C2\C(=O)c3cc(F)c(F)cc3C2=C(C#N)C#N)sc2c1SC1c3c(c4c(c5nsnc35)c3sc5c(CC(CCCC)CCCCCC)c(/C=C6\C(=O)c7cc(F)c(F)cc7C6=C(C#N)C#N)sc5c3n4CC(CC)CCCC)N(CC(CC)CCCC)C21,20.18,-5.51,-2.77,-5.68,-3.9,,80.0,1:1.3,,conventional,,PEDOT:PSS-NbAs,,
102310,10.1021/acs.jpclett.6c00579,CCCCCCC(CCCC)Cc1csc(-c2cc3c4nsnc4c4cc(-c5cc(CC(CCCC)CCCCCC)c(-c6cc7c(-c8cc(F)c(CC(CC)CCCC)s8)c8sccc8c(-c8cc(F)c(CC(CC)CCCC)s8)c7s6)s5)sc4c3s2)c1,CCCCCCC(CCCC)Cc1c(/C=C2\C(=O)c3cc(F)c(F)cc3C2=C(C#N)C#N)sc2c1SC1c3c(c4c(c5nsnc35)c3sc5c(CC(CCCC)CCCCCC)c(/C=C6\C(=O)c7cc(F)c(F)cc7C6=C(C#N)C#N)sc5c3n4CC(CC)CCCC)N(CC(CC)CCCC)C21,19.81,-5.51,-2.77,-5.68,-3.9,,80.0,1:1.3,,conventional,,PEDOT:PSS-NbP,,
102322,10.1021/acs.macromol.0c02673,CCOC(=O)c1ccsc1-c1cc2c(-c3cc(F)c(CC)s3)c3sc(-c4cc(C(=O)OCC)c(-c5cc6c(-c7cc(F)c(CC)s7)c7sc(-c8cc(C(=O)OCC)c(-c9cc%10c(-c%11cc(F)c(CC)s%11)c%11sccc%11c(-c%11cc(F)c(CC)s%11)c%10s9)s8)cc7c(-c7cc(F)c(CC)s7)c6s5)s4)cc3c(-c3cc(F)c(CC)s3)c2s1,CCCCCCc1ccc(C2(c3ccc(CCCCCC)cc3)c3cc4c(cc3-c3sc5cc(/C=C6\C(=O)c7cc(F)c(F)cc7C6=C(C#N)C#N)sc5c32)C(c2ccc(CCCCCC)cc2)(c2ccc(CCCCCC)cc2)c2c-4sc3cc(/C=C4\C(=O)c5cc(F)c(F)cc5C4=C(C#N)C#N)sc23)cc1,13.4,-5.59,-3.67,-5.66,-4.14,108.0,,,,,,,,
102326,10.1021/acs.macromol.0c02872,COC(=O)C(C)(C)c1cc(C)cc(-c2sc3c4sc5cc(/C=C6/C(=O)c7cc(F)cc(c7)C(=O)/C6=C\c6cc(C(C)(C)C(=O)OC)c(-c7cc(C)cc(C(C)(C)C(=O)OC)c7)s6)sc5c4c(C(C)(C)C(=O)OC)ccc2-3)c1,CCCCCCc1ccc(C2(c3ccc(CCCCCC)cc3)c3cc4c(cc3-c3sc5cc(/C=C6\C(=O)c7cc(F)c(F)cc7C6=C(C#N)C#N)sc5c32)C(c2ccc(CCCCCC)cc2)(c2ccc(CCCCCC)cc2)c2c-4sc3cc(/C=C4\C(=O)c5cc(F)c(F)cc5C4=C(C#N)C#N)sc23)cc1,10.11,-5.56,-3.65,-5.66,-4.14,,,,0%,conventional,PFN-Br,PEDOT:PSS,chlorobenzene,
102327,10.1021/acs.macromol.0c02872,COC(=O)C(C)(C)c1cc(C)cc(-c2sc3c4sc5cc(/C=C6/C(=O)c7cc(F)cc(c7)C(=O)/C6=C\c6cc(C(C)(C)C(=O)OC)c(-c7cc(C)cc(C(C)(C)C(=O)OC)c7)s6)sc5c4c(C(C)(C)C(=O)OC)ccc2-3)c1,CCCCCCc1ccc(C2(c3ccc(CCCCCC)cc3)c3cc4c(cc3-c3sc5cc(/C=C6\C(=O)c7cc(F)c(F)cc7C6=C(C#N)C#N)sc5c32)C(c2ccc(CCCCCC)cc2)(c2ccc(CCCCCC)cc2)c2c-4sc3cc(/C=C4\C(=O)c5cc(F)c(F)cc5C4=C(C#N)C#N)sc23)cc1,12.67,-5.56,-3.65,-5.66,-4.14,,,,0.3%,conventional,PFN-Br,PEDOT:PSS,chlorobenzene,DIO
102328,10.1021/acs.macromol.1c01215,COC(=O)C(C)(C)c1cc(C)cc(-c2sc3c4sc5cc(/C=C6/C(=O)c7cc(F)cc(c7)C(=O)/C6=C\c6cc(C(C)(C)C(=O)OC)c(-c7cc(C)cc(C(C)(C)C(=O)OC)c7)s6)sc5c4c(C(C)(C)C(=O)OC)ccc2-3)c1,CCCCCCCCCCCc1c(/C=C2\C(=O)c3cc(F)c(F)cc3C2=C(C#N)C#N)sc2c1sc1c3c4nsnc4c4c5sc6c(CCCCCCCCCCC)c(/C=C7\C(=O)c8cc(F)c(F)cc8C7=C(C#N)C#N)sc6c5n(CC(CC)CCCC)c4c3n(CC(CC)CCCC)c21,9.93,-5.56,-3.65,-5.65,-4.09,,100.0,1:1.2,0.5 vol %,,,,,
102329,10.1021/acs.macromol.1c01215,COC(=O)C(C)(C)c1cc(C)cc(-c2sc3c4sc5cc(/C=C6/C(=O)c7cc(F)cc(c7)C(=O)/C6=C\c6cc(C(C)(C)C(=O)OC)c(-c7cc(C)cc(C(C)(C)C(=O)OC)c7)s6)sc5c4c(C(C)(C)C(=O)OC)ccc2-3)c1,CCCCCCCCCCCc1c(/C=C2\C(=O)c3cc(F)c(F)cc3C2=C(C#N)C#N)sc2c1sc1c3c4nsnc4c4c5sc6c(CCCCCCCCCCC)c(/C=C7\C(=O)c8cc(F)c(F)cc8C7=C(C#N)C#N)sc6c5n(CC(CC)CCCC)c4c3n(CC(CC)CCCC)c21,15.43,-5.56,-3.65,-5.65,-4.09,,100.0,1:1.2,0.5 vol %,,P(NDIDEG-T),,,
102330,10.1021/acs.macromol.1c01215,COC(=O)C(C)(C)c1cc(C)cc(-c2sc3c4sc5cc(/C=C6/C(=O)c7cc(F)cc(c7)C(=O)/C6=C\c6cc(C(C)(C)C(=O)OC)c(-c7cc(C)cc(C(C)(C)C(=O)OC)c7)s6)sc5c4c(C(C)(C)C(=O)OC)ccc2-3)c1,CCCCCCCCCCCc1c(/C=C2\C(=O)c3cc(F)c(F)cc3C2=C(C#N)C#N)sc2c1sc1c3c4nsnc4c4c5sc6c(CCCCCCCCCCC)c(/C=C7\C(=O)c8cc(F)c(F)cc8C7=C(C#N)C#N)sc6c5n(CC(CC)CCCC)c4c3n(CC(CC)CCCC)c21,15.08,-5.56,-3.65,-5.65,-4.09,,100.0,1:1.2,0.5 vol %,,P(NDITEG-T),,,
102331,10.1021/acs.macromol.1c01215,COC(=O)C(C)(C)c1cc(C)cc(-c2sc3c4sc5cc(/C=C6/C(=O)c7cc(F)cc(c7)C(=O)/C6=C\c6cc(C(C)(C)C(=O)OC)c(-c7cc(C)cc(C(C)(C)C(=O)OC)c7)s6)sc5c4c(C(C)(C)C(=O)OC)ccc2-3)c1,CCCCCCCCCCCc1c(/C=C2\C(=O)c3cc(F)c(F)cc3C2=C(C#N)C#N)sc2c1sc1c3c4nsnc4c4c5sc6c(CCCCCCCCCCC)c(/C=C7\C(=O)c8cc(F)c(F)cc8C7=C(C#N)C#N)sc6c5n(CC(CC)CCCC)c4c3n(CC(CC)CCCC)c21,15.34,-5.56,-3.65,-5.65,-4.09,,100.0,1:1.2,0.5 vol %,,PFN-Br,,,
102338,10.1021/acs.macromol.1c02404,CCCCCCc1ccsc1,CCc1c(C=C2C(=O)c3cc(Cl)c(Cl)cc3C2=O)sc2c1sc1c3c4nsnc4c4c5sc6c(CC)c(C=C7C(=O)c8cc(Cl)c(Cl)cc8C7=O)sc6c5n(CC)c4c3n(CC)c21,9.24,-5.01,-3.12,,,110.0,130.0,1:1,,conventional,PDINO,PEDOT:PSS,THF,
102339,10.1021/acs.macromol.1c02404,CCCCCCc1ccsc1,CCc1c(C=C2C(=O)c3cc(Cl)c(Cl)cc3C2=O)sc2c1sc1c3c4nsnc4c4c5sc6c(CC)c(C=C7C(=O)c8cc(Cl)c(Cl)cc8C7=O)sc6c5n(CC)c4c3n(CC)c21,9.72,-5.01,-3.12,,,110.0,130.0,1:1,,conventional,PDINO,PEDOT:PSS,THF,
102340,10.1021/acs.macromol.1c02404,CCCCCCc1ccsc1,CCc1c(C=C2C(=O)c3cc(Cl)c(Cl)cc3C2=O)sc2c1sc1c3c4nsnc4c4c5sc6c(CC)c(C=C7C(=O)c8cc(Cl)c(Cl)cc8C7=O)sc6c5n(CC)c4c3n(CC)c21,10.82,-5.01,-3.12,,,110.0,130.0,1:1,,conventional,PDINO,PEDOT:PSS,THF,
102341,10.1021/acs.macromol.1c02404,CCCCCCc1ccsc1,CCc1c(C=C2C(=O)c3cc(Cl)c(Cl)cc3C2=O)sc2c1sc1c3c4nsnc4c4c5sc6c(CC)c(C=C7C(=O)c8cc(Cl)c(Cl)cc8C7=O)sc6c5n(CC)c4c3n(CC)c21,8.61,-5.01,-3.12,,,110.0,130.0,1:1,,conventional,PDINO,PEDOT:PSS,THF,
102368,10.1021/acs.macromol.3c01740,COC(=O)C(C)(C)c1cc(C)cc(-c2sc3c4sc5cc(/C=C6/C(=O)c7cc(F)cc(c7)C(=O)/C6=C\c6cc(C(C)(C)C(=O)OC)c(-c7cc(C)cc(C(C)(C)C(=O)OC)c7)s6)sc5c4c(C(C)(C)C(=O)OC)ccc2-3)c1,CCCCCCC(CCCC)Cc1c(/C=C2\C(=O)c3cc(F)c(F)cc3C2=C(C#N)C#N)sc2c1SC1c3c(c4c(c5nsnc35)c3sc5c(CC(CCCC)CCCCCC)c(/C=C6\C(=O)c7cc(F)c(F)cc7C6=C(C#N)C#N)sc5c3n4CC(CC)CCCC)N(CC(CC)CCCC)C21,17.92,-5.56,-3.65,-5.68,-3.9,,,,,conventional,,,,
102369,10.1021/acs.macromol.3c01740,COC(=O)C(C)(C)c1cc(C)cc(-c2sc3c4sc5cc(/C=C6/C(=O)c7cc(F)cc(c7)C(=O)/C6=C\c6cc(C(C)(C)C(=O)OC)c(-c7cc(C)cc(C(C)(C)C(=O)OC)c7)s6)sc5c4c(C(C)(C)C(=O)OC)ccc2-3)c1,CCCCCCC(CCCC)Cc1c(/C=C2\C(=O)c3cc(F)c(F)cc3C2=C(C#N)C#N)sc2c1SC1c3c(c4c(c5nsnc35)c3sc5c(CC(CCCC)CCCCCC)c(/C=C6\C(=O)c7cc(F)c(F)cc7C6=C(C#N)C#N)sc5c3n4CC(CC)CCCC)N(CC(CC)CCCC)C21,17.64,-5.56,-3.65,-5.68,-3.9,,,,,conventional,,,,
102370,10.1021/acs.macromol.3c01740,COC(=O)C(C)(C)c1cc(C)cc(-c2sc3c4sc5cc(/C=C6/C(=O)c7cc(F)cc(c7)C(=O)/C6=C\c6cc(C(C)(C)C(=O)OC)c(-c7cc(C)cc(C(C)(C)C(=O)OC)c7)s6)sc5c4c(C(C)(C)C(=O)OC)ccc2-3)c1,CCCCCCC(CCCC)Cc1c(/C=C2\C(=O)c3cc(F)c(F)cc3C2=C(C#N)C#N)sc2c1SC1c3c(c4c(c5nsnc35)c3sc5c(CC(CCCC)CCCCCC)c(/C=C6\C(=O)c7cc(F)c(F)cc7C6=C(C#N)C#N)sc5c3n4CC(CC)CCCC)N(CC(CC)CCCC)C21,18.62,-5.56,-3.65,-5.68,-3.9,,,,,conventional,HPDIN-B02,,,
102371,10.1021/acs.macromol.3c01740,COC(=O)C(C)(C)c1cc(C)cc(-c2sc3c4sc5cc(/C=C6/C(=O)c7cc(F)cc(c7)C(=O)/C6=C\c6cc(C(C)(C)C(=O)OC)c(-c7cc(C)cc(C(C)(C)C(=O)OC)c7)s6)sc5c4c(C(C)(C)C(=O)OC)ccc2-3)c1,CCCCCCC(CCCC)Cc1c(/C=C2\C(=O)c3cc(F)c(F)cc3C2=C(C#N)C#N)sc2c1SC1c3c(c4c(c5nsnc35)c3sc5c(CC(CCCC)CCCCCC)c(/C=C6\C(=O)c7cc(F)c(F)cc7C6=C(C#N)C#N)sc5c3n4CC(CC)CCCC)N(CC(CC)CCCC)C21,18.48,-5.56,-3.65,-5.68,-3.9,,,,,conventional,HPDIN-B02,,,
102374,10.1021/acs.macromol.4c01285,COC(=O)C(C)(C)c1cc(C)cc(-c2sc3c4sc5cc(/C=C6/C(=O)c7cc(F)cc(c7)C(=O)/C6=C\c6cc(C(C)(C)C(=O)OC)c(-c7cc(C)cc(C(C)(C)C(=O)OC)c7)s6)sc5c4c(C(C)(C)C(=O)OC)ccc2-3)c1,CCCCCCC(CCCC)Cc1c(/C=C2\C(=O)c3cc(F)c(F)cc3C2=C(C#N)C#N)sc2c1SC1c3c(c4c(c5nsnc35)c3sc5c(CC(CCCC)CCCCCC)c(/C=C6\C(=O)c7cc(F)c(F)cc7C6=C(C#N)C#N)sc5c3n4CC(CC)CCCC)N(CC(CC)CCCC)C21,18.34,-5.56,-3.65,-5.68,-3.9,,,,,,PPDIN-C6-H,,,
102375,10.1021/acs.macromol.4c01285,COC(=O)C(C)(C)c1cc(C)cc(-c2sc3c4sc5cc(/C=C6/C(=O)c7cc(F)cc(c7)C(=O)/C6=C\c6cc(C(C)(C)C(=O)OC)c(-c7cc(C)cc(C(C)(C)C(=O)OC)c7)s6)sc5c4c(C(C)(C)C(=O)OC)ccc2-3)c1,CCCCCCC(CCCC)Cc1c(/C=C2\C(=O)c3cc(F)c(F)cc3C2=C(C#N)C#N)sc2c1SC1c3c(c4c(c5nsnc35)c3sc5c(CC(CCCC)CCCCCC)c(/C=C6\C(=O)c7cc(F)c(F)cc7C6=C(C#N)C#N)sc5c3n4CC(CC)CCCC)N(CC(CC)CCCC)C21,18.68,-5.56,-3.65,-5.68,-3.9,,,,,,PPDIN-C6-F,,,
102376,10.1021/acs.macromol.4c01285,COC(=O)C(C)(C)c1cc(C)cc(-c2sc3c4sc5cc(/C=C6/C(=O)c7cc(F)cc(c7)C(=O)/C6=C\c6cc(C(C)(C)C(=O)OC)c(-c7cc(C)cc(C(C)(C)C(=O)OC)c7)s6)sc5c4c(C(C)(C)C(=O)OC)ccc2-3)c1,CCCCCCc1ccc(C2(c3ccc(CCCCCC)cc3)c3cc4c(cc3-c3sc5cc(/C=C6\C(=O)c7cc(F)c(F)cc7C6=C(C#N)C#N)sc5c32)C(c2ccc(CCCCCC)cc2)(c2ccc(CCCCCC)cc2)c2c-4sc3cc(/C=C4\C(=O)c5cc(F)c(F)cc5C4=C(C#N)C#N)sc23)cc1,12.95,-5.56,-3.65,-5.66,-4.14,,,,,,PPDIN-C6-H,,,
102377,10.1021/acs.macromol.4c01285,COC(=O)C(C)(C)c1cc(C)cc(-c2sc3c4sc5cc(/C=C6/C(=O)c7cc(F)cc(c7)C(=O)/C6=C\c6cc(C(C)(C)C(=O)OC)c(-c7cc(C)cc(C(C)(C)C(=O)OC)c7)s6)sc5c4c(C(C)(C)C(=O)OC)ccc2-3)c1,CCCCCCc1ccc(C2(c3ccc(CCCCCC)cc3)c3cc4c(cc3-c3sc5cc(/C=C6\C(=O)c7cc(F)c(F)cc7C6=C(C#N)C#N)sc5c32)C(c2ccc(CCCCCC)cc2)(c2ccc(CCCCCC)cc2)c2c-4sc3cc(/C=C4\C(=O)c5cc(F)c(F)cc5C4=C(C#N)C#N)sc23)cc1,13.38,-5.56,-3.65,-5.66,-4.14,,,,,,PPDIN-C6-F,,,
102378,10.1021/acs.macromol.4c01285,COC(=O)C(C)(C)c1cc(C)cc(-c2sc3c4sc5cc(/C=C6/C(=O)c7cc(F)cc(c7)C(=O)/C6=C\c6cc(C(C)(C)C(=O)OC)c(-c7cc(C)cc(C(C)(C)C(=O)OC)c7)s6)sc5c4c(C(C)(C)C(=O)OC)ccc2-3)c1,CCCCCCCCCCCc1c(/C=C2\C(=O)c3cc(Cl)c(Cl)cc3C2=C(C#N)C#N)sc2c1Cc1c-2n(CC(CCCC)CCCCCC)c2c1c1nsnc1c1c3c(n(CC(CCCC)CCCCCC)c12)-c1sc(/C=C2\C(=O)c4cc(Cl)c(Cl)cc4C2=C(C#N)C#N)c(CCCCCCCCCCC)c1C3,17.94,-5.56,-3.65,-5.62,-4.05,,,,,,PPDIN-C6-H,,,
102379,10.1021/acs.macromol.4c01285,COC(=O)C(C)(C)c1cc(C)cc(-c2sc3c4sc5cc(/C=C6/C(=O)c7cc(F)cc(c7)C(=O)/C6=C\c6cc(C(C)(C)C(=O)OC)c(-c7cc(C)cc(C(C)(C)C(=O)OC)c7)s6)sc5c4c(C(C)(C)C(=O)OC)ccc2-3)c1,CCCCCCCCCCCc1c(/C=C2\C(=O)c3cc(Cl)c(Cl)cc3C2=C(C#N)C#N)sc2c1Cc1c-2n(CC(CCCC)CCCCCC)c2c1c1nsnc1c1c3c(n(CC(CCCC)CCCCCC)c12)-c1sc(/C=C2\C(=O)c4cc(Cl)c(Cl)cc4C2=C(C#N)C#N)c(CCCCCCCCCCC)c1C3,18.42,-5.56,-3.65,-5.62,-4.05,,,,,,PPDIN-C6-F,,,
102398,10.1021/acs.macromol.9b02298,CCCCCCCCCCCCC(CCCCCCCCCC)Cc1csc(-c2cc3c(cc(-c4cc(CC(CCCCCCCCCC)CCCCCCCCCCCC)c(-c5ccc(-c6cccs6)s5)s4)c4nsnc43)c3nsnc23)c1,COC(=O)CCCC1(c2ccccc2)C23c4c5ccc6c7cc8c9c%10c(cc%11cc%12c%13c%14c(cc%15c%16ccc-5c2c%16c2c5c%16c%17c(c(c46)c7c9c%17c4c%10c%11c%13c4c%16c%14c%152)C513)C%12)C8,9.2,-5.19,-3.67,-5.9,-3.9,,,1:2,,inverted,ZnO,MoO3,,
102399,10.1021/acs.macromol.9b02298,CCCCCCCCCCCCC(CCCCCCCCCC)Cc1csc(-c2cc3c(cc(-c4cc(CC(CCCCCCCCCC)CCCCCCCCCCCC)c(-c5ccc(-c6cccs6)s5)s4)c4nsnc43)c3nsnc23)c1,COC(=O)CCCC1(c2ccccc2)C23c4c5ccc6c7cc8c9c%10c(cc%11cc%12c%13c%14c(cc%15c%16ccc-5c2c%16c2c5c%16c%17c(c(c46)c7c9c%17c4c%10c%11c%13c4c%16c%14c%152)C513)C%12)C8,8.4,-5.19,-3.67,-5.9,-3.9,,,1:2,,inverted,ZnO,MoO3,,
102400,10.1021/acs.macromol.9b02298,CCCCCCCCCCCCC(CCCCCCCCCC)Cc1csc(-c2cc3c(cc(-c4cc(CC(CCCCCCCCCC)CCCCCCCCCCCC)c(-c5ccc(-c6cccs6)s5)s4)c4nsnc43)c3nsnc23)c1,COC(=O)CCCC1(c2ccccc2)C23c4c5ccc6c7cc8c9c%10c(cc%11cc%12c%13c%14c(cc%15c%16ccc-5c2c%16c2c5c%16c%17c(c(c46)c7c9c%17c4c%10c%11c%13c4c%16c%14c%152)C513)C%12)C8,9.6,-5.19,-3.67,-5.9,-3.9,,,1:2,,inverted,ZnO,MoO3,,
102420,10.1021/acsaelm.2c01607,CCCCC(CC)COC(=O)c1sc2csc(-c3cc4c(-c5ccc(CC(CC)CCCC)s5)c5sccc5c(-c5ccc(CC(CC)CCCC)s5)c4s3)c2c1F,CCCCC(=O)OCC1(c2ccccc2)C2=CC=Cc3cccc4cccc5ccc6ccccc7cccc1c7c6c5c-4c3C2,11.8,-5.29,-3.72,-6.1,-3.9,,,,,,Au NPs,,,
102421,10.1021/acsaelm.2c01607,CCCCCCc1ccsc1,c1ccc2c(c1)C1CC2C23c4c5c6c7c8c9c(c%10c%11c2c2c4c4c%12c5c5c6c6c8c8c%13c%14c%15c%16c%17c%18c%19c%20c%21c%22c%23c(c%14c%14c%24c%23c%23c%22c%22c%20c(c2c%22c%11c%23c%10c%24c9c%148)c4c%19c%12c%17c5c%16c%136)C%152C4CC(c5ccccc54)C%18%212)C713,6.38,-5.01,-3.12,,,,,,,,,Cu NPs,,
102422,10.1021/acsaelm.2c01607,CCCCC(CC)Cc1ccc(-c2c3cc(-c4ccc(-c5sc(-c6cccs6)c6c5C(=O)c5c(CC(CC)CCCC)sc(CC(CC)CCCC)c5C6=O)s4)sc3c(-c3ccc(CC(CC)CCCC)s3)c3ccsc23)s1,CCCCCCc1ccc(C2(c3ccc(CCCCCC)cc3)c3cc4c(cc3-c3sc5cc(/C=C6/C(=O)c7ccccc7C6=C(C#N)C#N)sc5c32)C(c2ccc(CCCCCC)cc2)(c2ccc(CCCCCC)cc2)c2c-4sc3cc(/C=C4/C(=O)c5cc(F)c(F)cc5C4=C(C#N)C#N)sc23)cc1,10.11,-5.33,-3.48,-5.705,-4.08,,,,,,,Au NRs,,
102423,10.1021/acsaelm.2c01607,CCCCCCCCC(CCCCCCCC)n1c2ccccc2c2ccc(-c3ccc(-c4ccc(-c5cccs5)c5nsnc45)s3)cc21,CCCCC(=O)OCC1(c2ccccc2)C2=CC=Cc3cccc4cccc5ccc6ccccc7cccc1c7c6c5c-4c3C2,5.87,-5.5,-3.6,-6.1,-3.9,,,,,,Ag NPs,,,
102424,10.1021/acsaelm.2c01607,CCCCCCCCSc1ccc(-c2c3cc(-c4scc5sc(C(=O)OCC(CC)CCCC)c(F)c45)sc3c(-c3ccc(SCCCCCCCC)s3)c3ccsc23)s1,COC(=O)CCCC1(c2ccccc2)C23c4c5ccc6c7cc8c9c%10c(cc%11cc%12c%13c%14c(cc%15c%16ccc-5c2c%16c2c5c%16c%17c(c(c46)c7c9c%17c4c%10c%11c%13c4c%16c%14c%152)C513)C%12)C8,10.5,-5.33,-3.52,-5.9,-3.9,,,,,,,Au nanostars,,
102425,10.1021/acsaelm.2c01607,CCCCCCCCC(CCCCCCCC)n1c2ccccc2c2ccc(-c3ccc(-c4ccc(-c5cccs5)c5nsnc45)s3)cc21,COC(=O)CCCC1(c2ccccc2)C23c4c5ccc6c7cc8c9c%10c(cc%11cc%12c%13c%14c(cc%15c%16ccc-5c2c%16c2c5c%16c%17c(c(c46)c7c9c%17c4c%10c%11c%13c4c%16c%14c%152)C513)C%12)C8,7.82,-5.5,-3.6,-5.9,-3.9,,,,,,Au nanoarrows,,,
102426,10.1021/acsaelm.2c01607,CCCCCCCCSc1ccc(-c2c3cc(-c4scc5sc(C(=O)OCC(CC)CCCC)c(F)c45)sc3c(-c3ccc(SCCCCCCCC)s3)c3ccsc23)s1,COC(=O)CCCC1(c2ccccc2)C23c4c5ccc6c7cc8c9c%10c(cc%11cc%12c%13c%14c(cc%15c%16ccc-5c2c%16c2c5c%16c%17c(c(c46)c7c9c%17c4c%10c%11c%13c4c%16c%14c%152)C513)C%12)C8,10.6,-5.33,-3.52,-5.9,-3.9,,,,,,,,,
102427,10.1021/acsaelm.2c01607,CCCCC(CC)COC(=O)c1sc2c(-c3cc4c(OCC(CC)CCCC)c5sccc5c(OCC(CC)CCCC)c4s3)scc2c1F,CCCCC(=O)OCC1(c2ccccc2)C2=CC=Cc3cccc4cccc5ccc6ccccc7cccc1c7c6c5c-4c3C2,10.73,-5.19,-3.43,-6.1,-3.9,,,,,,,Ag NRs,,
102428,10.1021/acsaelm.2c01607,CCCCCCc1ccsc1,CCCCC(=O)OCC1(c2ccccc2)c2cccc3cccc4cccc5cccc6cccc1c6c-5c-4c-3c2,4.21,-5.01,-3.12,-6.1,-3.7,,,,,,,,,
102429,10.1021/acsaelm.2c01607,CCCCC(CC)COC(=O)c1sc2c(-c3cc4c(OCC(CC)CCCC)c5sccc5c(OCC(CC)CCCC)c4s3)scc2c1F,COC(=O)CCCC1(c2ccccc2)C23c4c5ccc6c7cc8c9c%10c(cc%11cc%12c%13c%14c(cc%15c%16ccc-5c2c%16c2c5c%16c%17c(c(c46)c7c9c%17c4c%10c%11c%13c4c%16c%14c%152)C513)C%12)C8,10.57,-5.19,-3.43,-5.9,-3.9,,,,,,,,,
102454,10.1021/acsaelm.5c01001,COC(=O)C(C)(C)c1cc(C)cc(-c2sc3c4sc5cc(/C=C6/C(=O)c7cc(F)cc(c7)C(=O)/C6=C\c6cc(C(C)(C)C(=O)OC)c(-c7cc(C)cc(C(C)(C)C(=O)OC)c7)s6)sc5c4c(C(C)(C)C(=O)OC)ccc2-3)c1,CCCCCCc1ccc(C2(c3ccc(CCCCCC)cc3)c3cc4c(cc3-c3sc5cc(C=C6C(=O)c7ccccc7C6=C(C#N)C#N)sc5c32)C(c2ccc(CCCCCC)cc2)(c2ccc(CCCCCC)cc2)c2c-4sc3cc(C=C4C(=O)c5ccccc5C4=C(C#N)C#N)sc23)cc1,6.89,-5.56,-3.65,-5.576,-3.916,100.0,,,,,,MoO3,,
102468,10.1021/acsaem.0c00740,CCCCC(CC)COC(=O)c1sc2csc(-c3cc4c(-c5ccc(CC(CC)CCCC)s5)c5sccc5c(-c5ccc(CC(CC)CCCC)s5)c4s3)c2c1F,CCCCCCc1ccc(C2(c3ccc(CCCCCC)cc3)c3cc4c(cc3-c3sc(-c5sc(/C=C6\C(=O)c7cc(F)c(F)cc7C6=C(C#N)C#N)cc5OCC(CC)CCCC)cc32)C(c2ccc(CCCCCC)cc2)(c2ccc(CCCCCC)cc2)c2cc(-c3scc(/C=C5/C(=O)c6cc(F)c(F)cc6C5=C(C#N)C#N)c3OCC(CC)CCCC)sc2-4)cc1,10.48,-5.29,-3.72,-5.44,-4.19,,,1:1.5,,inverted,ZnO,,,
102472,10.1021/acsaem.0c00740,CCCCCCCCCCC(CCCCCCCC)Cc1csc(-c2c(F)c(F)c(-c3cc(CC(CCCCCCCC)CCCCCCCCCC)c(-c4ccc(-c5cccs5)s4)s3)c3nsnc23)c1,CCCCCCc1ccc(C2(c3ccc(CCCCCC)cc3)c3cc4c(cc3-c3sc(-c5sc(/C=C6\C(=O)c7cc(F)c(F)cc7C6=C(C#N)C#N)cc5OCC(CC)CCCC)cc32)C(c2ccc(CCCCCC)cc2)(c2ccc(CCCCCC)cc2)c2cc(-c3scc(/C=C5/C(=O)c6cc(F)c(F)cc6C5=C(C#N)C#N)c3OCC(CC)CCCC)sc2-4)cc1,4.7,-5.32,-3.7,-5.44,-4.19,,,1:1.5,,inverted,ZnO,,,
102481,10.1021/acsaem.0c01858,CCCCCCC(CCCC)CCc1c2cc(-c3ccc(-c4c(F)c(F)c(-c5cccs5)c5nn(CC(CCCC)CCCCCC)nc45)s3)sc2c(CCC(CCCC)CCCCCC)c2ccsc12,CCCCCCC1(CCCCCC)c2cc3c(cc2-c2sc(/C=C4\C(=O)c5ccccc5C4=C(C#N)C#N)cc21)C(CCCCCC)(CCCCCC)c1cc(/C=C2\C(=O)c4ccccc4C2=C(C#N)C#N)sc1-3,9.86,-5.38,-3.17,-5.69,-3.91,,,1:0,0.2%,conventional,ZrAcac,PEDOT:PSS,,DIO
102485,10.1021/acsaem.0c01858,CCCCCCC(CCCC)CCc1c2cc(-c3ccc(-c4c(F)c(F)c(-c5cccs5)c5nn(CC(CCCC)CCCCCC)nc45)s3)sc2c(CCC(CCCC)CCCCCC)c2ccsc12,CCCCCCc1ccc(C2(c3ccc(CCCCCC)cc3)c3cc4c(cc3-c3sc5c(sc6cc(/C=C7\C(=O)c8cc(F)c(F)cc8C7=C(C#N)C#N)sc65)c32)C(c2ccc(CCCCCC)cc2)(c2ccc(CCCCCC)cc2)c2c-4sc3c2sc2cc(/C=C4\C(=O)c5cc(F)c(F)cc5C4=C(C#N)C#N)sc23)cc1,11.2,-5.38,-3.17,-5.52,-4.02,,,0:1,0.2%,conventional,ZrAcac,PEDOT:PSS,,DIO
102488,10.1021/acsaem.0c02179,CCCCC(CC)COC(=O)c1sc2csc(-c3cc4c(-c5ccc(CC(CC)CCCC)s5)c5sccc5c(-c5ccc(CC(CC)CCCC)s5)c4s3)c2c1F,CCCCCCc1ccc(C2(c3ccc(CCCCCC)cc3)c3cc4c(cc3-c3sc5cc(/C=C6\C(=O)c7cc(F)c(F)cc7C6=C(C#N)C#N)sc5c32)C(c2ccc(CCCCCC)cc2)(c2ccc(CCCCCC)cc2)c2c-4sc3cc(/C=C4\C(=O)c5cc(F)c(F)cc5C4=C(C#N)C#N)sc23)cc1,7.84,-5.29,-3.72,-5.66,-4.14,71.7,,1:1,,inverted,ZnO,MoO3,chlorobenzene,
102489,10.1021/acsaem.0c02179,CCCCCCCCC(CCCCCCCC)n1c2ccccc2c2ccc(-c3ccc(-c4ccc(-c5cccs5)c5nsnc45)s3)cc21,CCCCCCc1ccc(C2(c3ccc(CCCCCC)cc3)c3cc4c(cc3-c3sc5cc(/C=C6\C(=O)c7cc(F)c(F)cc7C6=C(C#N)C#N)sc5c32)C(c2ccc(CCCCCC)cc2)(c2ccc(CCCCCC)cc2)c2c-4sc3cc(/C=C4\C(=O)c5cc(F)c(F)cc5C4=C(C#N)C#N)sc23)cc1,0.93,-5.5,-3.6,-5.66,-4.14,107.0,,1:1,,inverted,ZnO,MoO3,chlorobenzene,
102491,10.1021/acsaem.0c02179,CCCCC(CC)Cc1ccc(-c2c3cc(-c4ccc(-c5sc(-c6cccs6)c6c5C(=O)c5c(CC(CC)CCCC)sc(CC(CC)CCCC)c5C6=O)s4)sc3c(-c3ccc(CC(CC)CCCC)s3)c3ccsc23)s1,CCCCCCc1ccc(C2(c3ccc(CCCCCC)cc3)c3cc4c(cc3-c3sc5cc(/C=C6\C(=O)c7cc(F)c(F)cc7C6=C(C#N)C#N)sc5c32)C(c2ccc(CCCCCC)cc2)(c2ccc(CCCCCC)cc2)c2c-4sc3cc(/C=C4\C(=O)c5cc(F)c(F)cc5C4=C(C#N)C#N)sc23)cc1,9.76,-5.33,-3.48,-5.66,-4.14,75.6,,1:1,,inverted,ZnO,MoO3,chlorobenzene,
102496,10.1021/acsaem.0c02323,COC(=O)C(C)(C)c1cc(C)cc(-c2sc3c4sc5cc(/C=C6/C(=O)c7cc(F)cc(c7)C(=O)/C6=C\c6cc(C(C)(C)C(=O)OC)c(-c7cc(C)cc(C(C)(C)C(=O)OC)c7)s6)sc5c4c(C(C)(C)C(=O)OC)ccc2-3)c1,CCCCCCc1ccc(C2(c3ccc(CCCCCC)cc3)c3cc4c(cc3-c3sc5cc(/C=C6\C(=O)c7cc(F)c(F)cc7C6=C(C#N)C#N)sc5c32)C(c2ccc(CCCCCC)cc2)(c2ccc(CCCCCC)cc2)c2c-4sc3cc(/C=C4\C(=O)c5cc(F)c(F)cc5C4=C(C#N)C#N)sc23)cc1,11.26,-5.56,-3.65,-5.66,-4.14,,150.0,1:1 w/w,0.5 vol %,inverted,ZnO:CDs,,,
102497,10.1021/acsaem.0c02323,COC(=O)C(C)(C)c1cc(C)cc(-c2sc3c4sc5cc(/C=C6/C(=O)c7cc(F)cc(c7)C(=O)/C6=C\c6cc(C(C)(C)C(=O)OC)c(-c7cc(C)cc(C(C)(C)C(=O)OC)c7)s6)sc5c4c(C(C)(C)C(=O)OC)ccc2-3)c1,CCCCCCc1ccc(C2(c3ccc(CCCCCC)cc3)c3cc4c(cc3-c3sc5cc(/C=C6\C(=O)c7cc(F)c(F)cc7C6=C(C#N)C#N)sc5c32)C(c2ccc(CCCCCC)cc2)(c2ccc(CCCCCC)cc2)c2c-4sc3cc(/C=C4\C(=O)c5cc(F)c(F)cc5C4=C(C#N)C#N)sc23)cc1,12.0,-5.56,-3.65,-5.66,-4.14,,150.0,1:1 w/w,0.5 vol %,inverted,ZnO:CDs,,,
102498,10.1021/acsaem.0c02323,COC(=O)C(C)(C)c1cc(C)cc(-c2sc3c4sc5cc(/C=C6/C(=O)c7cc(F)cc(c7)C(=O)/C6=C\c6cc(C(C)(C)C(=O)OC)c(-c7cc(C)cc(C(C)(C)C(=O)OC)c7)s6)sc5c4c(C(C)(C)C(=O)OC)ccc2-3)c1,CCCCCCc1ccc(C2(c3ccc(CCCCCC)cc3)c3cc4c(cc3-c3sc5cc(/C=C6\C(=O)c7cc(F)c(F)cc7C6=C(C#N)C#N)sc5c32)C(c2ccc(CCCCCC)cc2)(c2ccc(CCCCCC)cc2)c2c-4sc3cc(/C=C4\C(=O)c5cc(F)c(F)cc5C4=C(C#N)C#N)sc23)cc1,12.01,-5.56,-3.65,-5.66,-4.14,,150.0,1:1 w/w,0.5 vol %,inverted,ZnO:CDs,,,
102499,10.1021/acsaem.0c02323,COC(=O)C(C)(C)c1cc(C)cc(-c2sc3c4sc5cc(/C=C6/C(=O)c7cc(F)cc(c7)C(=O)/C6=C\c6cc(C(C)(C)C(=O)OC)c(-c7cc(C)cc(C(C)(C)C(=O)OC)c7)s6)sc5c4c(C(C)(C)C(=O)OC)ccc2-3)c1,CCCCCCc1ccc(C2(c3ccc(CCCCCC)cc3)c3cc4c(cc3-c3sc5cc(/C=C6\C(=O)c7cc(F)c(F)cc7C6=C(C#N)C#N)sc5c32)C(c2ccc(CCCCCC)cc2)(c2ccc(CCCCCC)cc2)c2c-4sc3cc(/C=C4\C(=O)c5cc(F)c(F)cc5C4=C(C#N)C#N)sc23)cc1,12.23,-5.56,-3.65,-5.66,-4.14,,120.0,,,,ZnO:CDs,,,
102500,10.1021/acsaem.0c02323,COC(=O)C(C)(C)c1cc(C)cc(-c2sc3c4sc5cc(/C=C6/C(=O)c7cc(F)cc(c7)C(=O)/C6=C\c6cc(C(C)(C)C(=O)OC)c(-c7cc(C)cc(C(C)(C)C(=O)OC)c7)s6)sc5c4c(C(C)(C)C(=O)OC)ccc2-3)c1,CCCCCCc1ccc(C2(c3ccc(CCCCCC)cc3)c3cc4c(cc3-c3sc5cc(/C=C6\C(=O)c7cc(F)c(F)cc7C6=C(C#N)C#N)sc5c32)C(c2ccc(CCCCCC)cc2)(c2ccc(CCCCCC)cc2)c2c-4sc3cc(/C=C4\C(=O)c5cc(F)c(F)cc5C4=C(C#N)C#N)sc23)cc1,10.69,-5.56,-3.65,-5.66,-4.14,,150.0,1:1 w/w,0.5 vol %,inverted,ZnO:CDs,,,
102509,10.1021/acsaem.0c02528,Cc1ccc(-c2cc3c(C)c4sc(Cc5ccc(-c6c(C)c(C)c(C)c7nsnc67)s5)cc4c(C)c3s2)s1,Clc1cc2c(cc1Cl)C1=[N+]3C2=Nc2c4cc(Cl)c(Cl)cc4c4n2[B-]3(Oc2ccccc2)n2c(c3cc(Cl)c(Cl)cc3c2=N4)=N1,2.07,,,,,,,1:1,,conventional,,,,
102511,10.1021/acsaem.0c02528,Cc1ccc(-c2cc3c(C)c4sc(Cc5ccc(-c6c(C)c(C)c(C)c7nsnc67)s5)cc4c(C)c3s2)s1,Clc1cc2c(cc1Cl)C1=[N+]3C2=Nc2c4cc(Cl)c(Cl)cc4c4n2[B-]3(Oc2ccccc2)n2c(c3cc(Cl)c(Cl)cc3c2=N4)=N1,1.92,,,,,,,,,inverted,,,,
102518,10.1021/acsaem.0c02528,Cc1ccc(-c2cc3c(C)c4sc(Cc5ccc(-c6c(C)c(C)c(C)c7nsnc67)s5)cc4c(C)c3s2)s1,COC(=O)CCCC1(c2ccccc2)C23c4c5c6c7c8c9c(c%10c%11c2c2c%12c4c4c%13c5c5c7c7c8c8c%14c9c%10c9c%10c%11c2c2c%11c%12c4c4c%12c%13c5c5c7c7c8c8c%14c9c9c%10c2c2c%11c4c4c%12c5c7c5c8c9c2c45)C613,4.18,,,-6.1,-3.7,,,,,inverted,,,,
102519,10.1021/acsaem.0c02528,Cc1ccc(-c2cc3c(C)c4sc(Cc5ccc(-c6c(C)c(C)c(C)c7nsnc67)s5)cc4c(C)c3s2)s1,ClB1n2c3c4ccccc4c2N=c2c4ccccc4c(n21)=NC1=NC(=N3)c2ccccc21,0.93,,,,,10.0,,,,,,,,
102520,10.1021/acsaem.0c02528,Cc1ccc(-c2cc3c(C)c4sc(Cc5ccc(-c6c(C)c(C)c(C)c7nsnc67)s5)cc4c(C)c3s2)s1,ClB1n2c3c4ccccc4c2N=c2c4ccccc4c(n21)=NC1=NC(=N3)c2ccccc21,1.82,,,,,20.0,,,,,,,,
102521,10.1021/acsaem.0c02528,Cc1ccc(-c2cc3c(C)c4sc(Cc5ccc(-c6c(C)c(C)c(C)c7nsnc67)s5)cc4c(C)c3s2)s1,ClB1n2c3c4ccccc4c2N=c2c4ccccc4c(n21)=NC1=NC(=N3)c2ccccc21,1.74,,,,,30.0,,,,,,,,
102522,10.1021/acsaem.0c02528,Cc1ccc(-c2cc3c(C)c4sc(Cc5ccc(-c6c(C)c(C)c(C)c7nsnc67)s5)cc4c(C)c3s2)s1,ClB1n2c3c4ccccc4c2N=c2c4ccccc4c(n21)=NC1=NC(=N3)c2ccccc21,1.61,,,,,40.0,,,,,,,,
102523,10.1021/acsaem.0c02528,Cc1ccc(-c2cc3c(C)c4sc(Cc5ccc(-c6c(C)c(C)c(C)c7nsnc67)s5)cc4c(C)c3s2)s1,ClB1n2c3c4ccccc4c2N=c2c4ccccc4c(n21)=NC1=NC(=N3)c2ccccc21,1.48,,,,,50.0,,,,,,,,
102524,10.1021/acsaem.0c02528,Cc1ccc(-c2cc3c(C)c4sc(Cc5ccc(-c6c(C)c(C)c(C)c7nsnc67)s5)cc4c(C)c3s2)s1,ClB1n2c3c4ccccc4c2N=c2c4ccccc4c(n21)=NC1=NC(=N3)c2ccccc21,1.31,,,,,60.0,,,,,,,,
102525,10.1021/acsaem.0c02528,Cc1ccc(-c2cc3c(C)c4sc(Cc5ccc(-c6c(C)c(C)c(C)c7nsnc67)s5)cc4c(C)c3s2)s1,ClB1n2c3c4ccccc4c2N=c2c4ccccc4c(n21)=NC1=NC(=N3)c2ccccc21,0.65,,,,,30.0,,1:1,,conventional,BCP,PEDOT:PSS,o-DCB,
102526,10.1021/acsaem.0c02528,Cc1ccc(-c2cc3c(C)c4sc(Cc5ccc(-c6c(C)c(C)c(C)c7nsnc67)s5)cc4c(C)c3s2)s1,ClB1n2c3c4ccccc4c2N=c2c4ccccc4c(n21)=NC1=NC(=N3)c2ccccc21,0.17,,,,,60.0,,1:1,,inverted,Al/ZnO,PEDOT:PSS,o-DCB,
