Repository: JiYiqaq/PCE-KA-GNN

# Data directory

- `raw/Active_Database.csv` is the immutable source dataset bundled under CC BY 4.0. Do not overwrite it with processed data.
- `processed/` is created and populated by the training pipeline. Generated `.pt` and `.pth` caches are intentionally ignored by Git because they can exceed GitHub's normal single-file limit.

See `../DATA_LICENSE.md` for provenance, license and checksum information.

File: data/processed/device_records.csv (part 187 of 250)
record_id,doi,donor_smiles,acceptor_smiles,pce,homo_d,lumo_d,homo_a,lumo_a,active_layer_thickness,annealing_temp,d_a_ratio,additive_ratio,device_type,etl_canonical,htl_canonical,solvent_canonical,additive_canonical
102529,10.1021/acsaem.0c02528,Cc1ccc(-c2cc3c(C)c4sc(Cc5ccc(-c6c(C)c(C)c(C)c7nsnc67)s5)cc4c(C)c3s2)s1,Clc1cc2c(cc1Cl)C1=[N+]3C2=Nc2c4cc(Cl)c(Cl)cc4c4n2[B-]3(Oc2ccccc2)n2c(c3cc(Cl)c(Cl)cc3c2=N4)=N1,1.35,,,,,,,,,conventional,BCP,PEDOT:PSS,,
102530,10.1021/acsaem.0c02528,Cc1ccc(-c2cc3c(C)c4sc(Cc5ccc(-c6c(C)c(C)c(C)c7nsnc67)s5)cc4c(C)c3s2)s1,Clc1cc2c(cc1Cl)C1=[N+]3C2=Nc2c4cc(Cl)c(Cl)cc4c4n2[B-]3(Oc2ccccc2)n2c(c3cc(Cl)c(Cl)cc3c2=N4)=N1,1.17,,,,,,,,,conventional,BCP,PEDOT:PSS,,
102535,10.1021/acsaem.0c02528,Cc1ccc(-c2cc3c(C)c4sc(Cc5ccc(-c6c(C)c(C)c(C)c7nsnc67)s5)cc4c(C)c3s2)s1,Clc1cc2c(cc1Cl)C1=[N+]3C2=Nc2c4cc(Cl)c(Cl)cc4c4n2[B-]3(Oc2ccccc2)n2c(c3cc(Cl)c(Cl)cc3c2=N4)=N1,1.41,,,,,,,,,conventional,BCP,PEDOT:PSS,,
102536,10.1021/acsaem.0c02528,Cc1ccc(-c2cc3c(C)c4sc(Cc5ccc(-c6c(C)c(C)c(C)c7nsnc67)s5)cc4c(C)c3s2)s1,Clc1cc2c(cc1Cl)C1=[N+]3C2=Nc2c4cc(Cl)c(Cl)cc4c4n2[B-]3(Oc2ccccc2)n2c(c3cc(Cl)c(Cl)cc3c2=N4)=N1,1.22,,,,,,,,,conventional,BCP,PEDOT:PSS,,
102537,10.1021/acsaem.0c02573,CCCCC(CC)COC(=O)c1sc2c(-c3cc4c(-c5ccc(CC(CC)CCCC)s5)c5sccc5c(-c5ccc(CC(CC)CCCC)s5)c4s3)scc2c1F,CCCCCCc1ccc(C2(c3ccc(CCCCCC)cc3)c3cc4c(cc3-c3sc(-c5sc(/C=C6\C(=O)c7cc(F)c(F)cc7C6=C(C#N)C#N)cc5OCC(CC)CCCC)cc32)C(c2ccc(CCCCCC)cc2)(c2ccc(CCCCCC)cc2)c2cc(-c3scc(/C=C5/C(=O)c6cc(F)c(F)cc6C5=C(C#N)C#N)c3OCC(CC)CCCC)sc2-4)cc1,10.34,-5.21,-3.6,-5.44,-4.19,70.0,,,,,,,,
102538,10.1021/acsaem.0c02573,CCCCC(CC)COC(=O)c1sc2c(-c3cc4c(-c5ccc(CC(CC)CCCC)s5)c5sccc5c(-c5ccc(CC(CC)CCCC)s5)c4s3)scc2c1F,CCCCCCc1ccc(C2(c3ccc(CCCCCC)cc3)c3cc4c(cc3-c3sc(-c5sc(/C=C6\C(=O)c7cc(F)c(F)cc7C6=C(C#N)C#N)cc5OCC(CC)CCCC)cc32)C(c2ccc(CCCCCC)cc2)(c2ccc(CCCCCC)cc2)c2cc(-c3scc(/C=C5/C(=O)c6cc(F)c(F)cc6C5=C(C#N)C#N)c3OCC(CC)CCCC)sc2-4)cc1,10.53,-5.21,-3.6,-5.44,-4.19,80.0,,,,,,,,
102539,10.1021/acsaem.0c02573,CCCCC(CC)COC(=O)c1sc2c(-c3cc4c(-c5ccc(CC(CC)CCCC)s5)c5sccc5c(-c5ccc(CC(CC)CCCC)s5)c4s3)scc2c1F,CCCCCCc1ccc(C2(c3ccc(CCCCCC)cc3)c3cc4c(cc3-c3sc(-c5sc(/C=C6\C(=O)c7cc(F)c(F)cc7C6=C(C#N)C#N)cc5OCC(CC)CCCC)cc32)C(c2ccc(CCCCCC)cc2)(c2ccc(CCCCCC)cc2)c2cc(-c3scc(/C=C5/C(=O)c6cc(F)c(F)cc6C5=C(C#N)C#N)c3OCC(CC)CCCC)sc2-4)cc1,10.3,-5.21,-3.6,-5.44,-4.19,90.0,,,,,,,,
102540,10.1021/acsaem.0c02573,CCCCCCCCC(CCCCCC)Cn1nc2c(-c3cccs3)c(F)c(F)c(-c3ccc(-c4cc5c(-c6ccc([Si](CCC)(CCC)CCC)s6)c6sccc6c(-c6ccc([Si](CCC)(CCC)CCC)s6)c5s4)s3)c2n1,CCCCCCc1ccc(C2(c3ccc(CCCCCC)cc3)c3cc4c(cc3-c3sc5cc(/C=C6\C(=O)c7ccc(C)cc7C6=C(C#N)C#N)sc5c32)C(c2ccc(CCCCCC)cc2)(c2ccc(CCCCCC)cc2)c2c-4sc3cc(/C=C4\C(=O)c5ccc(C)cc5C4=C(C#N)C#N)sc23)cc1,8.06,-5.4,-3.24,-5.514,-3.808,120.0,150.0,1:1,,,,,,
102541,10.1021/acsaem.0c02573,CCCCCCCCC(CCCCCC)Cn1nc2c(-c3cccs3)c(F)c(F)c(-c3ccc(-c4cc5c(-c6ccc([Si](CCC)(CCC)CCC)s6)c6sccc6c(-c6ccc([Si](CCC)(CCC)CCC)s6)c5s4)s3)c2n1,CCCCCCc1ccc(C2(c3ccc(CCCCCC)cc3)c3cc4c(cc3-c3sc5cc(/C=C6\C(=O)c7ccc(C)cc7C6=C(C#N)C#N)sc5c32)C(c2ccc(CCCCCC)cc2)(c2ccc(CCCCCC)cc2)c2c-4sc3cc(/C=C4\C(=O)c5ccc(C)cc5C4=C(C#N)C#N)sc23)cc1,8.4,-5.4,-3.24,-5.514,-3.808,135.0,150.0,1:1,,,,,,
102542,10.1021/acsaem.0c02573,CCCCCCCCC(CCCCCC)Cn1nc2c(-c3cccs3)c(F)c(F)c(-c3ccc(-c4cc5c(-c6ccc([Si](CCC)(CCC)CCC)s6)c6sccc6c(-c6ccc([Si](CCC)(CCC)CCC)s6)c5s4)s3)c2n1,CCCCCCc1ccc(C2(c3ccc(CCCCCC)cc3)c3cc4c(cc3-c3sc5cc(/C=C6\C(=O)c7ccc(C)cc7C6=C(C#N)C#N)sc5c32)C(c2ccc(CCCCCC)cc2)(c2ccc(CCCCCC)cc2)c2c-4sc3cc(/C=C4\C(=O)c5ccc(C)cc5C4=C(C#N)C#N)sc23)cc1,8.35,-5.4,-3.24,-5.514,-3.808,150.0,150.0,1:1,,,,,,
102543,10.1021/acsaem.0c02573,CCCCC(CC)Cc1ccc(-c2c3cc(-c4ccc(-c5sc(-c6cccs6)c6c5C(=O)c5c(CC(CC)CCCC)sc(CC(CC)CCCC)c5C6=O)s4)sc3c(-c3ccc(CC(CC)CCCC)s3)c3ccsc23)s1,CCCCCCc1ccc(C2(c3ccc(CCCCCC)cc3)c3cc4c(cc3-c3sc5cc(/C=C6\C(=O)c7ccc(C)cc7C6=C(C#N)C#N)sc5c32)C(c2ccc(CCCCCC)cc2)(c2ccc(CCCCCC)cc2)c2c-4sc3cc(/C=C4\C(=O)c5ccc(C)cc5C4=C(C#N)C#N)sc23)cc1,9.51,-5.33,-3.48,-5.514,-3.808,120.0,100.0,1:1,0.5%,inverted,,,,
102544,10.1021/acsaem.0c02573,CCCCC(CC)Cc1ccc(-c2c3cc(-c4ccc(-c5sc(-c6cccs6)c6c5C(=O)c5c(CC(CC)CCCC)sc(CC(CC)CCCC)c5C6=O)s4)sc3c(-c3ccc(CC(CC)CCCC)s3)c3ccsc23)s1,CCCCCCc1ccc(C2(c3ccc(CCCCCC)cc3)c3cc4c(cc3-c3sc5cc(/C=C6\C(=O)c7ccc(C)cc7C6=C(C#N)C#N)sc5c32)C(c2ccc(CCCCCC)cc2)(c2ccc(CCCCCC)cc2)c2c-4sc3cc(/C=C4\C(=O)c5ccc(C)cc5C4=C(C#N)C#N)sc23)cc1,9.67,-5.33,-3.48,-5.514,-3.808,100.0,100.0,1:1,0.5%,inverted,,,,
102545,10.1021/acsaem.0c02573,CCCCC(CC)Cc1ccc(-c2c3cc(-c4ccc(-c5sc(-c6cccs6)c6c5C(=O)c5c(CC(CC)CCCC)sc(CC(CC)CCCC)c5C6=O)s4)sc3c(-c3ccc(CC(CC)CCCC)s3)c3ccsc23)s1,CCCCCCc1ccc(C2(c3ccc(CCCCCC)cc3)c3cc4c(cc3-c3sc5cc(/C=C6\C(=O)c7ccc(C)cc7C6=C(C#N)C#N)sc5c32)C(c2ccc(CCCCCC)cc2)(c2ccc(CCCCCC)cc2)c2c-4sc3cc(/C=C4\C(=O)c5ccc(C)cc5C4=C(C#N)C#N)sc23)cc1,9.32,-5.33,-3.48,-5.514,-3.808,80.0,100.0,1:1,0.5%,inverted,,,,
102586,10.1021/acsaem.1c00617,CCCCCCc1cc(-c2cc3c(-c4cc(CC(CC)CCCC)c(CCCCCC)s4)c4sc(-c5cc(CCCCCC)c(-c6cc(CCCCCC)c(-c7ccc(/C=C8/SC(=S)N(CCCCCC)C8=O)s7)s6)s5)cc4c(-c4cc(CC(CC)CCCC)c(CCCCCC)s4)c3s2)sc1-c1cc(CCCCCC)c(-c2ccc(/C=C3/SC(=S)N(CCCCCC)C3=O)s2)s1,CCCCCCCCCCCc1c(/C=C2\C(=O)c3cc(F)c(F)cc3C2=C(C#N)C#N)sc2c1sc1c3c4nsnc4c4c5sc6c(CCCCCCCCCCC)c(/C=C7\C(=O)c8cc(F)c(F)cc8C7=C(C#N)C#N)sc6c5n(CC(CC)CCCC)c4c3n(CC(CC)CCCC)c21,0.49,-5.34,-3.53,-5.65,-4.09,,,,,conventional,Phen-NaDPO,PEDOT:PSS,,
102587,10.1021/acsaem.1c00617,CCCCCCc1cc(-c2cc3c(-c4cc(CC(CC)CCCC)c(CCCCCC)s4)c4sc(-c5cc(CCCCCC)c(-c6cc(CCCCCC)c(-c7ccc(/C=C8/SC(=S)N(CCCCCC)C8=O)s7)s6)s5)cc4c(-c4cc(CC(CC)CCCC)c(CCCCCC)s4)c3s2)sc1-c1cc(CCCCCC)c(-c2ccc(/C=C3/SC(=S)N(CCCCCC)C3=O)s2)s1,CCCCCCCCCCCc1c(/C=C2\C(=O)c3cc(F)c(F)cc3C2=C(C#N)C#N)sc2c1sc1c3c4nsnc4c4c5sc6c(CCCCCCCCCCC)c(/C=C7\C(=O)c8cc(F)c(F)cc8C7=C(C#N)C#N)sc6c5n(CC(CC)CCCC)c4c3n(CC(CC)CCCC)c21,0.54,-5.34,-3.53,-5.65,-4.09,,,,,conventional,Phen-NaDPO,PEDOT:PSS,,
102588,10.1021/acsaem.1c00617,CCCCCCc1cc(-c2cc3c(-c4cc(CC(CC)CCCC)c(CCCCCC)s4)c4sc(-c5cc(CCCCCC)c(-c6cc(CCCCCC)c(-c7ccc(/C=C8/SC(=S)N(CCCCCC)C8=O)s7)s6)s5)cc4c(-c4cc(CC(CC)CCCC)c(CCCCCC)s4)c3s2)sc1-c1cc(CCCCCC)c(-c2ccc(/C=C3/SC(=S)N(CCCCCC)C3=O)s2)s1,CCCCCCCCCCCc1c(/C=C2\C(=O)c3cc(F)c(F)cc3C2=C(C#N)C#N)sc2c1sc1c3c4nsnc4c4c5sc6c(CCCCCCCCCCC)c(/C=C7\C(=O)c8cc(F)c(F)cc8C7=C(C#N)C#N)sc6c5n(CC(CC)CCCC)c4c3n(CC(CC)CCCC)c21,10.73,-5.34,-3.53,-5.65,-4.09,,110.0,,,conventional,Phen-NaDPO,PEDOT:PSS,,
102589,10.1021/acsaem.1c00617,CCCCCCc1cc(-c2cc3c(-c4cc(CC(CC)CCCC)c(CCCCCC)s4)c4sc(-c5cc(CCCCCC)c(-c6cc(CCCCCC)c(-c7ccc(/C=C8/SC(=S)N(CCCCCC)C8=O)s7)s6)s5)cc4c(-c4cc(CC(CC)CCCC)c(CCCCCC)s4)c3s2)sc1-c1cc(CCCCCC)c(-c2ccc(/C=C3/SC(=S)N(CCCCCC)C3=O)s2)s1,CCCCCCCCCCCc1c(/C=C2\C(=O)c3cc(F)c(F)cc3C2=C(C#N)C#N)sc2c1sc1c3c4nsnc4c4c5sc6c(CCCCCCCCCCC)c(/C=C7\C(=O)c8cc(F)c(F)cc8C7=C(C#N)C#N)sc6c5n(CC(CC)CCCC)c4c3n(CC(CC)CCCC)c21,11.88,-5.34,-3.53,-5.65,-4.09,,110.0,,,conventional,Phen-NaDPO,PEDOT:PSS,,
102597,10.1021/acsaem.1c00797,CCc1sc(-c2c3cc(-c4ccc(-c5c(F)c(F)c(-c6ccc(-c7cc8c(-c9cc(F)c(CC)s9)c9oc(-c%10ccc(-c%11c(F)c(F)c(-c%12ccc(-c%13cc%14c(-c%15cc(F)c(CC)s%15)c%15oc(-c%16ccc(-c%17c(F)c(F)c(-c%18cccs%18)c%18nn(CC)nc%17%18)s%16)cc%15c(-c%15cc(F)c(CC)s%15)c%14o%13)s%12)c%12nn(CC)nc%11%12)s%10)cc9c(-c9cc(F)c(CC)s9)c8o7)s6)c6nn(CC)nc56)s4)oc3c(-c3cc(F)c(CC)s3)c3ccoc23)cc1F,CCCCCCc1ccc(C2(c3ccc(CCCCCC)cc3)c3cc4c(cc3-c3sc5cc(/C=C6\C(=O)c7cc(F)c(F)cc7C6=C(C#N)C#N)sc5c32)C(c2ccc(CCCCCC)cc2)(c2ccc(CCCCCC)cc2)c2c-4sc3cc(/C=C4\C(=O)c5cc(F)c(F)cc5C4=C(C#N)C#N)sc23)cc1,10.94,-5.48,-3.48,-5.66,-4.14,120.0,,1:1:0,2 vol%,inverted,ZnO/PEIE,MoO3,chloroform,CN
102604,10.1021/acsaem.1c00797,CCc1sc(-c2c3cc(-c4ccc(-c5c(F)c(F)c(-c6ccc(-c7cc8c(-c9cc(F)c(CC)s9)c9oc(-c%10ccc(-c%11c(F)c(F)c(-c%12ccc(-c%13cc%14c(-c%15cc(F)c(CC)s%15)c%15oc(-c%16ccc(-c%17c(F)c(F)c(-c%18cccs%18)c%18nn(CC)nc%17%18)s%16)cc%15c(-c%15cc(F)c(CC)s%15)c%14o%13)s%12)c%12nn(CC)nc%11%12)s%10)cc9c(-c9cc(F)c(CC)s9)c8o7)s6)c6nn(CC)nc56)s4)oc3c(-c3cc(F)c(CC)s3)c3ccoc23)cc1F,COC(=O)CCCC1(c2ccccc2)C23c4c5ccc6c7cc8c9c%10c(cc%11cc%12c%13c%14c(cc%15c%16ccc-5c2c%16c2c5c%16c%17c(c(c46)c7c9c%17c4c%10c%11c%13c4c%16c%14c%152)C513)C%12)C8,8.1,-5.48,-3.48,-5.9,-3.9,120.0,,1:0:1,2 vol%,inverted,ZnO/PEIE,MoO3,chloroform,CN
102605,10.1021/acsaem.1c00797,CCc1sc(-c2c3cc(-c4ccc(-c5c(F)c(F)c(-c6ccc(-c7cc8c(-c9cc(F)c(CC)s9)c9oc(-c%10ccc(-c%11c(F)c(F)c(-c%12ccc(-c%13cc%14c(-c%15cc(F)c(CC)s%15)c%15oc(-c%16ccc(-c%17c(F)c(F)c(-c%18cccs%18)c%18nn(CC)nc%17%18)s%16)cc%15c(-c%15cc(F)c(CC)s%15)c%14o%13)s%12)c%12nn(CC)nc%11%12)s%10)cc9c(-c9cc(F)c(CC)s9)c8o7)s6)c6nn(CC)nc56)s4)oc3c(-c3cc(F)c(CC)s3)c3ccoc23)cc1F,CCCCCCc1ccc(C2(c3ccc(CCCCCC)cc3)c3cc4c(cc3-c3sc5cc(/C=C6\C(=O)c7cc(F)c(F)cc7C6=C(C#N)C#N)sc5c32)C(c2ccc(CCCCCC)cc2)(c2ccc(CCCCCC)cc2)c2c-4sc3cc(/C=C4\C(=O)c5cc(F)c(F)cc5C4=C(C#N)C#N)sc23)cc1,10.93,-5.48,-3.48,-5.66,-4.14,100.0,,1:1,,inverted,ZnO/PEIE,MoO3,chloroform,CN
102606,10.1021/acsaem.1c00797,CCc1sc(-c2c3cc(-c4ccc(-c5c(F)c(F)c(-c6ccc(-c7cc8c(-c9cc(F)c(CC)s9)c9oc(-c%10ccc(-c%11c(F)c(F)c(-c%12ccc(-c%13cc%14c(-c%15cc(F)c(CC)s%15)c%15oc(-c%16ccc(-c%17c(F)c(F)c(-c%18cccs%18)c%18nn(CC)nc%17%18)s%16)cc%15c(-c%15cc(F)c(CC)s%15)c%14o%13)s%12)c%12nn(CC)nc%11%12)s%10)cc9c(-c9cc(F)c(CC)s9)c8o7)s6)c6nn(CC)nc56)s4)oc3c(-c3cc(F)c(CC)s3)c3ccoc23)cc1F,CCCCCCc1ccc(C2(c3ccc(CCCCCC)cc3)c3cc4c(cc3-c3sc5cc(/C=C6\C(=O)c7cc(F)c(F)cc7C6=C(C#N)C#N)sc5c32)C(c2ccc(CCCCCC)cc2)(c2ccc(CCCCCC)cc2)c2c-4sc3cc(/C=C4\C(=O)c5cc(F)c(F)cc5C4=C(C#N)C#N)sc23)cc1,10.76,-5.48,-3.48,-5.66,-4.14,150.0,,1:1,,inverted,ZnO/PEIE,MoO3,chloroform,CN
102607,10.1021/acsaem.1c00797,CCc1sc(-c2c3cc(-c4ccc(-c5c(F)c(F)c(-c6ccc(-c7cc8c(-c9cc(F)c(CC)s9)c9oc(-c%10ccc(-c%11c(F)c(F)c(-c%12ccc(-c%13cc%14c(-c%15cc(F)c(CC)s%15)c%15oc(-c%16ccc(-c%17c(F)c(F)c(-c%18cccs%18)c%18nn(CC)nc%17%18)s%16)cc%15c(-c%15cc(F)c(CC)s%15)c%14o%13)s%12)c%12nn(CC)nc%11%12)s%10)cc9c(-c9cc(F)c(CC)s9)c8o7)s6)c6nn(CC)nc56)s4)oc3c(-c3cc(F)c(CC)s3)c3ccoc23)cc1F,CCCCCCc1ccc(C2(c3ccc(CCCCCC)cc3)c3cc4c(cc3-c3sc5cc(/C=C6\C(=O)c7cc(F)c(F)cc7C6=C(C#N)C#N)sc5c32)C(c2ccc(CCCCCC)cc2)(c2ccc(CCCCCC)cc2)c2c-4sc3cc(/C=C4\C(=O)c5cc(F)c(F)cc5C4=C(C#N)C#N)sc23)cc1,10.4,-5.48,-3.48,-5.66,-4.14,200.0,,1:1,,inverted,ZnO/PEIE,MoO3,chloroform,CN
102608,10.1021/acsaem.1c00797,CCc1sc(-c2c3cc(-c4ccc(-c5c(F)c(F)c(-c6ccc(-c7cc8c(-c9cc(F)c(CC)s9)c9oc(-c%10ccc(-c%11c(F)c(F)c(-c%12ccc(-c%13cc%14c(-c%15cc(F)c(CC)s%15)c%15oc(-c%16ccc(-c%17c(F)c(F)c(-c%18cccs%18)c%18nn(CC)nc%17%18)s%16)cc%15c(-c%15cc(F)c(CC)s%15)c%14o%13)s%12)c%12nn(CC)nc%11%12)s%10)cc9c(-c9cc(F)c(CC)s9)c8o7)s6)c6nn(CC)nc56)s4)oc3c(-c3cc(F)c(CC)s3)c3ccoc23)cc1F,CCCCCCc1ccc(C2(c3ccc(CCCCCC)cc3)c3cc4c(cc3-c3sc5cc(/C=C6\C(=O)c7cc(F)c(F)cc7C6=C(C#N)C#N)sc5c32)C(c2ccc(CCCCCC)cc2)(c2ccc(CCCCCC)cc2)c2c-4sc3cc(/C=C4\C(=O)c5cc(F)c(F)cc5C4=C(C#N)C#N)sc23)cc1,9.98,-5.48,-3.48,-5.66,-4.14,250.0,,1:1,,inverted,ZnO/PEIE,MoO3,chloroform,CN
102609,10.1021/acsaem.1c00797,CCc1sc(-c2c3cc(-c4ccc(-c5c(F)c(F)c(-c6ccc(-c7cc8c(-c9cc(F)c(CC)s9)c9oc(-c%10ccc(-c%11c(F)c(F)c(-c%12ccc(-c%13cc%14c(-c%15cc(F)c(CC)s%15)c%15oc(-c%16ccc(-c%17c(F)c(F)c(-c%18cccs%18)c%18nn(CC)nc%17%18)s%16)cc%15c(-c%15cc(F)c(CC)s%15)c%14o%13)s%12)c%12nn(CC)nc%11%12)s%10)cc9c(-c9cc(F)c(CC)s9)c8o7)s6)c6nn(CC)nc56)s4)oc3c(-c3cc(F)c(CC)s3)c3ccoc23)cc1F,CCCCCCc1ccc(C2(c3ccc(CCCCCC)cc3)c3cc4c(cc3-c3sc5cc(/C=C6\C(=O)c7cc(F)c(F)cc7C6=C(C#N)C#N)sc5c32)C(c2ccc(CCCCCC)cc2)(c2ccc(CCCCCC)cc2)c2c-4sc3cc(/C=C4\C(=O)c5cc(F)c(F)cc5C4=C(C#N)C#N)sc23)cc1,9.24,-5.48,-3.48,-5.66,-4.14,300.0,,1:1,,inverted,ZnO/PEIE,MoO3,chloroform,CN
102610,10.1021/acsaem.1c00797,CCc1sc(-c2c3cc(-c4ccc(-c5c(F)c(F)c(-c6ccc(-c7cc8c(-c9cc(F)c(CC)s9)c9oc(-c%10ccc(-c%11c(F)c(F)c(-c%12ccc(-c%13cc%14c(-c%15cc(F)c(CC)s%15)c%15oc(-c%16ccc(-c%17c(F)c(F)c(-c%18cccs%18)c%18nn(CC)nc%17%18)s%16)cc%15c(-c%15cc(F)c(CC)s%15)c%14o%13)s%12)c%12nn(CC)nc%11%12)s%10)cc9c(-c9cc(F)c(CC)s9)c8o7)s6)c6nn(CC)nc56)s4)oc3c(-c3cc(F)c(CC)s3)c3ccoc23)cc1F,CCCCCCc1ccc(C2(c3ccc(CCCCCC)cc3)c3cc4c(cc3-c3sc5cc(/C=C6\C(=O)c7cc(F)c(F)cc7C6=C(C#N)C#N)sc5c32)C(c2ccc(CCCCCC)cc2)(c2ccc(CCCCCC)cc2)c2c-4sc3cc(/C=C4\C(=O)c5cc(F)c(F)cc5C4=C(C#N)C#N)sc23)cc1,8.01,-5.48,-3.48,-5.66,-4.14,350.0,,1:1,,inverted,ZnO/PEIE,MoO3,chloroform,CN
102611,10.1021/acsaem.1c00797,CCc1sc(-c2c3cc(-c4ccc(-c5c(F)c(F)c(-c6ccc(-c7cc8c(-c9cc(F)c(CC)s9)c9oc(-c%10ccc(-c%11c(F)c(F)c(-c%12ccc(-c%13cc%14c(-c%15cc(F)c(CC)s%15)c%15oc(-c%16ccc(-c%17c(F)c(F)c(-c%18cccs%18)c%18nn(CC)nc%17%18)s%16)cc%15c(-c%15cc(F)c(CC)s%15)c%14o%13)s%12)c%12nn(CC)nc%11%12)s%10)cc9c(-c9cc(F)c(CC)s9)c8o7)s6)c6nn(CC)nc56)s4)oc3c(-c3cc(F)c(CC)s3)c3ccoc23)cc1F,CCCCCCc1ccc(C2(c3ccc(CCCCCC)cc3)c3cc4c(cc3-c3sc5cc(/C=C6\C(=O)c7cc(F)c(F)cc7C6=C(C#N)C#N)sc5c32)C(c2ccc(CCCCCC)cc2)(c2ccc(CCCCCC)cc2)c2c-4sc3cc(/C=C4\C(=O)c5cc(F)c(F)cc5C4=C(C#N)C#N)sc23)cc1,6.74,-5.48,-3.48,-5.66,-4.14,400.0,,1:1,,inverted,ZnO/PEIE,MoO3,chloroform,CN
102661,10.1021/acsaem.1c02353,CCCCCCc1ccsc1,CCCCC(=O)OCC1(c2ccccc2)c2cccc3cccc4cccc5cccc6cccc1c6c-5c-4c-3c2,4.14,-5.01,-3.12,-6.1,-3.7,,,1:1,,conventional,LiF,PEDOT:PSS,o-DCB,DIO
102662,10.1021/acsaem.1c02524,COC(=O)C(C)(C)c1cc(C)cc(-c2sc3c4sc5cc(/C=C6/C(=O)c7cc(F)cc(c7)C(=O)/C6=C\c6cc(C(C)(C)C(=O)OC)c(-c7cc(C)cc(C(C)(C)C(=O)OC)c7)s6)sc5c4c(C(C)(C)C(=O)OC)ccc2-3)c1,CCCCCCCCCCCOc1c(/C=C2\C(=O)c3cc(F)c(F)cc3C2=C(C#N)C#N)sc2c1sc1c3c4nsnc4c4c5sc6c(CCCCCCCCCCC)c(/C=C7\C(=O)c8cc(F)c(F)cc8C7=C(C#N)C#N)sc6c5n(CC)c4c3n(CC)c21,16.14,-5.56,-3.65,-5.71,-3.84,,,1:1.2,,conventional,PDIN,PEDOT:PSS,,
102667,10.1021/acsaem.1c02524,COC(=O)C(C)(C)c1cc(C)cc(-c2sc3c4sc5cc(/C=C6/C(=O)c7cc(F)cc(c7)C(=O)/C6=C\c6cc(C(C)(C)C(=O)OC)c(-c7cc(C)cc(C(C)(C)C(=O)OC)c7)s6)sc5c4c(C(C)(C)C(=O)OC)ccc2-3)c1,CCCCCCCCCCCc1c(/C=C2\C(=O)c3cc(F)c(F)cc3C2=C(C#N)C#N)sc2c1sc1c3c4nsnc4c4c5sc6c(CCCCCCCCCCC)c(/C=C7\C(=O)c8cc(F)c(F)cc8C7=C(C#N)C#N)sc6c5n(CCC(CC)CCCC)c4c3n(CCC(CC)CCCC)c21,15.93,-5.56,-3.65,-5.64,-3.86,,,1:1.2,,conventional,PDIN,PEDOT:PSS,,
102708,10.1021/acsaem.2c00217,COC(=O)C(C)(C)c1cc(C)cc(-c2sc3c4sc5cc(/C=C6/C(=O)c7cc(F)cc(c7)C(=O)/C6=C\c6cc(C(C)(C)C(=O)OC)c(-c7cc(C)cc(C(C)(C)C(=O)OC)c7)s6)sc5c4c(C(C)(C)C(=O)OC)ccc2-3)c1,CCCCCCCCCCCc1c(/C=C2\C(=O)c3cc(F)c(F)cc3C2=C(C#N)C#N)sc2c1sc1c3c4nsnc4c4c5sc6c(CCCCCCCCCCC)c(/C=C7\C(=O)c8cc(F)c(F)cc8C7=C(C#N)C#N)sc6c5n(CC(CC)CCCC)c4c3n(CC(CC)CCCC)c21,15.55,-5.48,-3.64,-5.65,-4.09,,100.0,1:1.2,0.5%,inverted,,MoO3,,
102709,10.1021/acsaem.2c00217,COC(=O)C(C)(C)c1cc(C)cc(-c2sc3c4sc5cc(/C=C6/C(=O)c7cc(F)cc(c7)C(=O)/C6=C\c6cc(C(C)(C)C(=O)OC)c(-c7cc(C)cc(C(C)(C)C(=O)OC)c7)s6)sc5c4c(C(C)(C)C(=O)OC)ccc2-3)c1,CCCCCCCCCCCc1c(/C=C2\C(=O)c3cc(F)c(F)cc3C2=C(C#N)C#N)sc2c1sc1c3c4nsnc4c4c5sc6c(CCCCCCCCCCC)c(/C=C7\C(=O)c8cc(F)c(F)cc8C7=C(C#N)C#N)sc6c5n(CC(CC)CCCC)c4c3n(CC(CC)CCCC)c21,9.7,-5.48,-3.64,-5.65,-4.09,,100.0,1:1.2,0.5%,inverted,,PEDOT:PSS,,
102710,10.1021/acsaem.2c00217,COC(=O)C(C)(C)c1cc(C)cc(-c2sc3c4sc5cc(/C=C6/C(=O)c7cc(F)cc(c7)C(=O)/C6=C\c6cc(C(C)(C)C(=O)OC)c(-c7cc(C)cc(C(C)(C)C(=O)OC)c7)s6)sc5c4c(C(C)(C)C(=O)OC)ccc2-3)c1,CCCCCCCCCCCc1c(/C=C2\C(=O)c3cc(F)c(F)cc3C2=C(C#N)C#N)sc2c1sc1c3c4nsnc4c4c5sc6c(CCCCCCCCCCC)c(/C=C7\C(=O)c8cc(F)c(F)cc8C7=C(C#N)C#N)sc6c5n(CC(CC)CCCC)c4c3n(CC(CC)CCCC)c21,11.25,-5.48,-3.64,-5.65,-4.09,,100.0,1:1.2,0.5%,inverted,,PEDOT:PSS,,
102711,10.1021/acsaem.2c00217,COC(=O)C(C)(C)c1cc(C)cc(-c2sc3c4sc5cc(/C=C6/C(=O)c7cc(F)cc(c7)C(=O)/C6=C\c6cc(C(C)(C)C(=O)OC)c(-c7cc(C)cc(C(C)(C)C(=O)OC)c7)s6)sc5c4c(C(C)(C)C(=O)OC)ccc2-3)c1,CCCCCCCCCCCc1c(/C=C2\C(=O)c3cc(F)c(F)cc3C2=C(C#N)C#N)sc2c1sc1c3c4nsnc4c4c5sc6c(CCCCCCCCCCC)c(/C=C7\C(=O)c8cc(F)c(F)cc8C7=C(C#N)C#N)sc6c5n(CC(CC)CCCC)c4c3n(CC(CC)CCCC)c21,11.03,-5.48,-3.64,-5.65,-4.09,,100.0,1:1.2,0.5%,inverted,,PEDOT:PSS,,
102712,10.1021/acsaem.2c00217,COC(=O)C(C)(C)c1cc(C)cc(-c2sc3c4sc5cc(/C=C6/C(=O)c7cc(F)cc(c7)C(=O)/C6=C\c6cc(C(C)(C)C(=O)OC)c(-c7cc(C)cc(C(C)(C)C(=O)OC)c7)s6)sc5c4c(C(C)(C)C(=O)OC)ccc2-3)c1,CCCCCCCCCCCc1c(/C=C2\C(=O)c3cc(F)c(F)cc3C2=C(C#N)C#N)sc2c1sc1c3c4nsnc4c4c5sc6c(CCCCCCCCCCC)c(/C=C7\C(=O)c8cc(F)c(F)cc8C7=C(C#N)C#N)sc6c5n(CC(CC)CCCC)c4c3n(CC(CC)CCCC)c21,14.42,-5.48,-3.64,-5.65,-4.09,,100.0,1:1.2,0.5%,inverted,,PEDOT:PSS,,
102713,10.1021/acsaem.2c00217,COC(=O)C(C)(C)c1cc(C)cc(-c2sc3c4sc5cc(/C=C6/C(=O)c7cc(F)cc(c7)C(=O)/C6=C\c6cc(C(C)(C)C(=O)OC)c(-c7cc(C)cc(C(C)(C)C(=O)OC)c7)s6)sc5c4c(C(C)(C)C(=O)OC)ccc2-3)c1,CCCCCCCCCCCc1c(/C=C2\C(=O)c3cc(F)c(F)cc3C2=C(C#N)C#N)sc2c1sc1c3c4nsnc4c4c5sc6c(CCCCCCCCCCC)c(/C=C7\C(=O)c8cc(F)c(F)cc8C7=C(C#N)C#N)sc6c5n(CC(CC)CCCC)c4c3n(CC(CC)CCCC)c21,16.12,-5.48,-3.64,-5.65,-4.09,,100.0,1:1.2,0.5%,conventional,,PEDOT:PSS,,
102714,10.1021/acsaem.2c00217,COC(=O)C(C)(C)c1cc(C)cc(-c2sc3c4sc5cc(/C=C6/C(=O)c7cc(F)cc(c7)C(=O)/C6=C\c6cc(C(C)(C)C(=O)OC)c(-c7cc(C)cc(C(C)(C)C(=O)OC)c7)s6)sc5c4c(C(C)(C)C(=O)OC)ccc2-3)c1,CCCCCCCCCCCc1c(/C=C2\C(=O)c3cc(F)c(F)cc3C2=C(C#N)C#N)sc2c1sc1c3c4nsnc4c4c5sc6c(CCCCCCCCCCC)c(/C=C7\C(=O)c8cc(F)c(F)cc8C7=C(C#N)C#N)sc6c5n(CC(CC)CCCC)c4c3n(CC(CC)CCCC)c21,11.63,-5.48,-3.64,-5.65,-4.09,,100.0,1:1.2,0.5%,conventional,,PEDOT:PSS,,
102715,10.1021/acsaem.2c00217,COC(=O)C(C)(C)c1cc(C)cc(-c2sc3c4sc5cc(/C=C6/C(=O)c7cc(F)cc(c7)C(=O)/C6=C\c6cc(C(C)(C)C(=O)OC)c(-c7cc(C)cc(C(C)(C)C(=O)OC)c7)s6)sc5c4c(C(C)(C)C(=O)OC)ccc2-3)c1,CCCCCCCCCCCc1c(/C=C2\C(=O)c3cc(F)c(F)cc3C2=C(C#N)C#N)sc2c1sc1c3c4nsnc4c4c5sc6c(CCCCCCCCCCC)c(/C=C7\C(=O)c8cc(F)c(F)cc8C7=C(C#N)C#N)sc6c5n(CC(CC)CCCC)c4c3n(CC(CC)CCCC)c21,10.25,-5.48,-3.64,-5.65,-4.09,,100.0,1:1.2,0.5%,conventional,,PEDOT:PSS,,
102716,10.1021/acsaem.2c00217,COC(=O)C(C)(C)c1cc(C)cc(-c2sc3c4sc5cc(/C=C6/C(=O)c7cc(F)cc(c7)C(=O)/C6=C\c6cc(C(C)(C)C(=O)OC)c(-c7cc(C)cc(C(C)(C)C(=O)OC)c7)s6)sc5c4c(C(C)(C)C(=O)OC)ccc2-3)c1,CCCCCCCCCCCc1c(/C=C2\C(=O)c3cc(F)c(F)cc3C2=C(C#N)C#N)sc2c1sc1c3c4nsnc4c4c5sc6c(CCCCCCCCCCC)c(/C=C7\C(=O)c8cc(F)c(F)cc8C7=C(C#N)C#N)sc6c5n(CC(CC)CCCC)c4c3n(CC(CC)CCCC)c21,15.72,-5.48,-3.64,-5.65,-4.09,,100.0,1:1.2,0.5%,conventional,,PEDOT:PSS,,
102717,10.1021/acsaem.2c00217,CCOC(=O)c1ccsc1-c1cc2c(-c3cc(F)c(CC)s3)c3sc(-c4cc(C(=O)OCC)c(-c5cc6c(-c7cc(F)c(CC)s7)c7sc(-c8cc(C(=O)OCC)c(-c9cc%10c(-c%11cc(F)c(CC)s%11)c%11sccc%11c(-c%11cc(F)c(CC)s%11)c%10s9)s8)cc7c(-c7cc(F)c(CC)s7)c6s5)s4)cc3c(-c3cc(F)c(CC)s3)c2s1,CCCCCCc1ccc(C2(c3ccc(CCCCCC)cc3)c3cc4c(cc3-c3sc5cc(/C=C6\C(=O)c7cc(F)c(F)cc7C6=C(C#N)C#N)sc5c32)C(c2ccc(CCCCCC)cc2)(c2ccc(CCCCCC)cc2)c2c-4sc3cc(/C=C4\C(=O)c5cc(F)c(F)cc5C4=C(C#N)C#N)sc23)cc1,12.13,-5.59,-3.67,-5.66,-4.14,,100.0,1:1,0.5%,inverted,,MoO3,,
102718,10.1021/acsaem.2c00217,CCOC(=O)c1ccsc1-c1cc2c(-c3cc(F)c(CC)s3)c3sc(-c4cc(C(=O)OCC)c(-c5cc6c(-c7cc(F)c(CC)s7)c7sc(-c8cc(C(=O)OCC)c(-c9cc%10c(-c%11cc(F)c(CC)s%11)c%11sccc%11c(-c%11cc(F)c(CC)s%11)c%10s9)s8)cc7c(-c7cc(F)c(CC)s7)c6s5)s4)cc3c(-c3cc(F)c(CC)s3)c2s1,CCCCCCc1ccc(C2(c3ccc(CCCCCC)cc3)c3cc4c(cc3-c3sc5cc(/C=C6\C(=O)c7cc(F)c(F)cc7C6=C(C#N)C#N)sc5c32)C(c2ccc(CCCCCC)cc2)(c2ccc(CCCCCC)cc2)c2c-4sc3cc(/C=C4\C(=O)c5cc(F)c(F)cc5C4=C(C#N)C#N)sc23)cc1,3.77,-5.59,-3.67,-5.66,-4.14,,100.0,1:1,0.5%,inverted,,PEDOT:PSS,,
102719,10.1021/acsaem.2c00217,CCOC(=O)c1ccsc1-c1cc2c(-c3cc(F)c(CC)s3)c3sc(-c4cc(C(=O)OCC)c(-c5cc6c(-c7cc(F)c(CC)s7)c7sc(-c8cc(C(=O)OCC)c(-c9cc%10c(-c%11cc(F)c(CC)s%11)c%11sccc%11c(-c%11cc(F)c(CC)s%11)c%10s9)s8)cc7c(-c7cc(F)c(CC)s7)c6s5)s4)cc3c(-c3cc(F)c(CC)s3)c2s1,CCCCCCc1ccc(C2(c3ccc(CCCCCC)cc3)c3cc4c(cc3-c3sc5cc(/C=C6\C(=O)c7cc(F)c(F)cc7C6=C(C#N)C#N)sc5c32)C(c2ccc(CCCCCC)cc2)(c2ccc(CCCCCC)cc2)c2c-4sc3cc(/C=C4\C(=O)c5cc(F)c(F)cc5C4=C(C#N)C#N)sc23)cc1,8.91,-5.59,-3.67,-5.66,-4.14,,100.0,1:1,0.5%,inverted,,PEDOT:PSS,,
102720,10.1021/acsaem.2c00217,CCOC(=O)c1ccsc1-c1cc2c(-c3cc(F)c(CC)s3)c3sc(-c4cc(C(=O)OCC)c(-c5cc6c(-c7cc(F)c(CC)s7)c7sc(-c8cc(C(=O)OCC)c(-c9cc%10c(-c%11cc(F)c(CC)s%11)c%11sccc%11c(-c%11cc(F)c(CC)s%11)c%10s9)s8)cc7c(-c7cc(F)c(CC)s7)c6s5)s4)cc3c(-c3cc(F)c(CC)s3)c2s1,CCCCCCc1ccc(C2(c3ccc(CCCCCC)cc3)c3cc4c(cc3-c3sc5cc(/C=C6\C(=O)c7cc(F)c(F)cc7C6=C(C#N)C#N)sc5c32)C(c2ccc(CCCCCC)cc2)(c2ccc(CCCCCC)cc2)c2c-4sc3cc(/C=C4\C(=O)c5cc(F)c(F)cc5C4=C(C#N)C#N)sc23)cc1,10.0,-5.59,-3.67,-5.66,-4.14,,100.0,1:1,0.5%,inverted,,PEDOT:PSS,,
102721,10.1021/acsaem.2c00217,CCOC(=O)c1ccsc1-c1cc2c(-c3cc(F)c(CC)s3)c3sc(-c4cc(C(=O)OCC)c(-c5cc6c(-c7cc(F)c(CC)s7)c7sc(-c8cc(C(=O)OCC)c(-c9cc%10c(-c%11cc(F)c(CC)s%11)c%11sccc%11c(-c%11cc(F)c(CC)s%11)c%10s9)s8)cc7c(-c7cc(F)c(CC)s7)c6s5)s4)cc3c(-c3cc(F)c(CC)s3)c2s1,CCCCCCc1ccc(C2(c3ccc(CCCCCC)cc3)c3cc4c(cc3-c3sc5cc(/C=C6\C(=O)c7cc(F)c(F)cc7C6=C(C#N)C#N)sc5c32)C(c2ccc(CCCCCC)cc2)(c2ccc(CCCCCC)cc2)c2c-4sc3cc(/C=C4\C(=O)c5cc(F)c(F)cc5C4=C(C#N)C#N)sc23)cc1,11.86,-5.59,-3.67,-5.66,-4.14,,100.0,1:1,0.5%,inverted,,PEDOT:PSS,,
102722,10.1021/acsaem.2c00217,CCCCC(CC)Cc1ccc(-c2c3cc(-c4ccc(-c5sc(-c6cccs6)c6c5C(=O)c5c(CC(CC)CCCC)sc(CC(CC)CCCC)c5C6=O)s4)sc3c(-c3ccc(CC(CC)CCCC)s3)c3ccsc23)s1,CCCCCCc1ccc(C2(c3ccc(CCCCCC)cc3)c3cc4c(cc3-c3sc5cc(/C=C6\C(=O)c7sccc7C6=C(C#N)C#N)sc5c32)C(c2ccc(CCCCCC)cc2)(c2ccc(CCCCCC)cc2)c2c-4sc3cc(/C=C4\C(=O)c5sccc5C4=C(C#N)C#N)sc23)cc1,9.89,-5.33,-3.48,-5.508,-3.8,,100.0,1:1,1%,inverted,,MoO3,,
102723,10.1021/acsaem.2c00217,CCCCC(CC)Cc1ccc(-c2c3cc(-c4ccc(-c5sc(-c6cccs6)c6c5C(=O)c5c(CC(CC)CCCC)sc(CC(CC)CCCC)c5C6=O)s4)sc3c(-c3ccc(CC(CC)CCCC)s3)c3ccsc23)s1,CCCCCCc1ccc(C2(c3ccc(CCCCCC)cc3)c3cc4c(cc3-c3sc5cc(/C=C6\C(=O)c7sccc7C6=C(C#N)C#N)sc5c32)C(c2ccc(CCCCCC)cc2)(c2ccc(CCCCCC)cc2)c2c-4sc3cc(/C=C4\C(=O)c5sccc5C4=C(C#N)C#N)sc23)cc1,8.12,-5.33,-3.48,-5.508,-3.8,,100.0,1:1 w/w,1%,inverted,,PEDOT:PSS,,
102724,10.1021/acsaem.2c00217,CCCCC(CC)Cc1ccc(-c2c3cc(-c4ccc(-c5sc(-c6cccs6)c6c5C(=O)c5c(CC(CC)CCCC)sc(CC(CC)CCCC)c5C6=O)s4)sc3c(-c3ccc(CC(CC)CCCC)s3)c3ccsc23)s1,CCCCCCc1ccc(C2(c3ccc(CCCCCC)cc3)c3cc4c(cc3-c3sc5cc(/C=C6\C(=O)c7sccc7C6=C(C#N)C#N)sc5c32)C(c2ccc(CCCCCC)cc2)(c2ccc(CCCCCC)cc2)c2c-4sc3cc(/C=C4\C(=O)c5sccc5C4=C(C#N)C#N)sc23)cc1,8.69,-5.33,-3.48,-5.508,-3.8,,100.0,1:1 w/w,1%,inverted,,PEDOT:PSS,,
102725,10.1021/acsaem.2c00217,CCCCC(CC)Cc1ccc(-c2c3cc(-c4ccc(-c5sc(-c6cccs6)c6c5C(=O)c5c(CC(CC)CCCC)sc(CC(CC)CCCC)c5C6=O)s4)sc3c(-c3ccc(CC(CC)CCCC)s3)c3ccsc23)s1,CCCCCCc1ccc(C2(c3ccc(CCCCCC)cc3)c3cc4c(cc3-c3sc5cc(/C=C6\C(=O)c7sccc7C6=C(C#N)C#N)sc5c32)C(c2ccc(CCCCCC)cc2)(c2ccc(CCCCCC)cc2)c2c-4sc3cc(/C=C4\C(=O)c5sccc5C4=C(C#N)C#N)sc23)cc1,8.7,-5.33,-3.48,-5.508,-3.8,,100.0,1:1 w/w,1%,inverted,,PEDOT:PSS,,
102726,10.1021/acsaem.2c00217,CCCCC(CC)Cc1ccc(-c2c3cc(-c4ccc(-c5sc(-c6cccs6)c6c5C(=O)c5c(CC(CC)CCCC)sc(CC(CC)CCCC)c5C6=O)s4)sc3c(-c3ccc(CC(CC)CCCC)s3)c3ccsc23)s1,CCCCCCc1ccc(C2(c3ccc(CCCCCC)cc3)c3cc4c(cc3-c3sc5cc(/C=C6\C(=O)c7sccc7C6=C(C#N)C#N)sc5c32)C(c2ccc(CCCCCC)cc2)(c2ccc(CCCCCC)cc2)c2c-4sc3cc(/C=C4\C(=O)c5sccc5C4=C(C#N)C#N)sc23)cc1,8.55,-5.33,-3.48,-5.508,-3.8,,100.0,1:1 w/w,1%,inverted,,PEDOT:PSS,,
102729,10.1021/acsaem.2c00915,COC(=O)C(C)(C)c1cc(C)cc(-c2sc3c4sc5cc(/C=C6/C(=O)c7cc(F)cc(c7)C(=O)/C6=C\c6cc(C(C)(C)C(=O)OC)c(-c7cc(C)cc(C(C)(C)C(=O)OC)c7)s6)sc5c4c(C(C)(C)C(=O)OC)ccc2-3)c1,CCCCCCCCCCCc1c(/C=C2\C(=O)c3cc(F)c(F)cc3C2=C(C#N)C#N)sc2c1sc1c3c4nsnc4c4c5sc6c(CCCCCCCCCCC)c(/C=C7\C(=O)c8cc(F)c(F)cc8C7=C(C#N)C#N)sc6c5n(CC(CC)CCCC)c4c3n(CC(CC)CCCC)c21,16.08,-5.56,-3.65,-5.65,-4.09,,110.0,1:1.2 w/w,0.5%,conventional,PDINO,PEDOT:PSS,,
102730,10.1021/acsaem.2c00915,COC(=O)C(C)(C)c1cc(C)cc(-c2sc3c4sc5cc(/C=C6/C(=O)c7cc(F)cc(c7)C(=O)/C6=C\c6cc(C(C)(C)C(=O)OC)c(-c7cc(C)cc(C(C)(C)C(=O)OC)c7)s6)sc5c4c(C(C)(C)C(=O)OC)ccc2-3)c1,CCCCCCCCCCCc1c(/C=C2\C(=O)c3cc(F)c(F)cc3C2=C(C#N)C#N)sc2c1sc1c3c4nsnc4c4c5sc6c(CCCCCCCCCCC)c(/C=C7\C(=O)c8cc(F)c(F)cc8C7=C(C#N)C#N)sc6c5n(CC(CC)CCCC)c4c3n(CC(CC)CCCC)c21,16.49,-5.56,-3.65,-5.65,-4.09,,110.0,1:1.2 w/w,0.5%,conventional,PDI20,PEDOT:PSS,,
102731,10.1021/acsaem.2c00915,COC(=O)C(C)(C)c1cc(C)cc(-c2sc3c4sc5cc(/C=C6/C(=O)c7cc(F)cc(c7)C(=O)/C6=C\c6cc(C(C)(C)C(=O)OC)c(-c7cc(C)cc(C(C)(C)C(=O)OC)c7)s6)sc5c4c(C(C)(C)C(=O)OC)ccc2-3)c1,CCCCCCCCCCCc1c(/C=C2\C(=O)c3cc(F)c(F)cc3C2=C(C#N)C#N)sc2c1sc1c3c4nsnc4c4c5sc6c(CCCCCCCCCCC)c(/C=C7\C(=O)c8cc(F)c(F)cc8C7=C(C#N)C#N)sc6c5n(CC(CC)CCCC)c4c3n(CC(CC)CCCC)c21,16.72,-5.56,-3.65,-5.65,-4.09,,110.0,1:1.2 w/w,0.5%,conventional,PDI21,PEDOT:PSS,,
102732,10.1021/acsaem.2c00915,COC(=O)C(C)(C)c1cc(C)cc(-c2sc3c4sc5cc(/C=C6/C(=O)c7cc(F)cc(c7)C(=O)/C6=C\c6cc(C(C)(C)C(=O)OC)c(-c7cc(C)cc(C(C)(C)C(=O)OC)c7)s6)sc5c4c(C(C)(C)C(=O)OC)ccc2-3)c1,CCCCCCCCCCCc1c(/C=C2\C(=O)c3cc(F)c(F)cc3C2=C(C#N)C#N)sc2c1sc1c3c4nsnc4c4c5sc6c(CCCCCCCCCCC)c(/C=C7\C(=O)c8cc(F)c(F)cc8C7=C(C#N)C#N)sc6c5n(CC(CC)CCCC)c4c3n(CC(CC)CCCC)c21,16.17,-5.56,-3.65,-5.65,-4.09,,110.0,1:1.2 w/w,0.5%,conventional,PDI22,PEDOT:PSS,,
102733,10.1021/acsaem.2c00960,COC(=O)C(C)(C)c1cc(C)cc(-c2sc3c4sc5cc(/C=C6/C(=O)c7cc(F)cc(c7)C(=O)/C6=C\c6cc(C(C)(C)C(=O)OC)c(-c7cc(C)cc(C(C)(C)C(=O)OC)c7)s6)sc5c4c(C(C)(C)C(=O)OC)ccc2-3)c1,CCCCCCCCCc1c(C=C2C(=O)c3cc(Cl)c(Cl)cc3C2=C(C#N)C#N)sc2c1sc1c3c4nsnc4c4c5sc6c(CCCCCCCCC)c(C=C7C(=O)c8cc(Cl)c(Cl)cc8C7=C(C#N)C#N)sc6c5n(CC(CCCC)CCCCCC)c4c3n(CC(CCCC)CCCCCC)c21,0.3,-5.56,-3.65,-5.665,-4.165,,,1:1.2,0.5 vol%,inverted,,,,
102734,10.1021/acsaem.2c00960,COC(=O)C(C)(C)c1cc(C)cc(-c2sc3c4sc5cc(/C=C6/C(=O)c7cc(F)cc(c7)C(=O)/C6=C\c6cc(C(C)(C)C(=O)OC)c(-c7cc(C)cc(C(C)(C)C(=O)OC)c7)s6)sc5c4c(C(C)(C)C(=O)OC)ccc2-3)c1,CCCCCCCCCc1c(C=C2C(=O)c3cc(Cl)c(Cl)cc3C2=C(C#N)C#N)sc2c1sc1c3c4nsnc4c4c5sc6c(CCCCCCCCC)c(C=C7C(=O)c8cc(Cl)c(Cl)cc8C7=C(C#N)C#N)sc6c5n(CC(CCCC)CCCCCC)c4c3n(CC(CCCC)CCCCCC)c21,8.4,-5.56,-3.65,-5.665,-4.165,,,1:1.2,0.5 vol%,inverted,,PEDOT:PSS,,
102735,10.1021/acsaem.2c00960,COC(=O)C(C)(C)c1cc(C)cc(-c2sc3c4sc5cc(/C=C6/C(=O)c7cc(F)cc(c7)C(=O)/C6=C\c6cc(C(C)(C)C(=O)OC)c(-c7cc(C)cc(C(C)(C)C(=O)OC)c7)s6)sc5c4c(C(C)(C)C(=O)OC)ccc2-3)c1,CCCCCCCCCc1c(C=C2C(=O)c3cc(Cl)c(Cl)cc3C2=C(C#N)C#N)sc2c1sc1c3c4nsnc4c4c5sc6c(CCCCCCCCC)c(C=C7C(=O)c8cc(Cl)c(Cl)cc8C7=C(C#N)C#N)sc6c5n(CC(CCCC)CCCCCC)c4c3n(CC(CCCC)CCCCCC)c21,8.2,-5.56,-3.65,-5.665,-4.165,,,1:1.2,0.5 vol%,inverted,,PEDOT:PSS + Ag NWs,,
102736,10.1021/acsaem.2c00960,COC(=O)C(C)(C)c1cc(C)cc(-c2sc3c4sc5cc(/C=C6/C(=O)c7cc(F)cc(c7)C(=O)/C6=C\c6cc(C(C)(C)C(=O)OC)c(-c7cc(C)cc(C(C)(C)C(=O)OC)c7)s6)sc5c4c(C(C)(C)C(=O)OC)ccc2-3)c1,CCCCCCCCCc1c(C=C2C(=O)c3cc(Cl)c(Cl)cc3C2=C(C#N)C#N)sc2c1sc1c3c4nsnc4c4c5sc6c(CCCCCCCCC)c(C=C7C(=O)c8cc(Cl)c(Cl)cc8C7=C(C#N)C#N)sc6c5n(CC(CCCC)CCCCCC)c4c3n(CC(CCCC)CCCCCC)c21,13.1,-5.56,-3.65,-5.665,-4.165,,,1:1.2,0.5 vol%,inverted,,HXMoO3,,
102737,10.1021/acsaem.2c00960,COC(=O)C(C)(C)c1cc(C)cc(-c2sc3c4sc5cc(/C=C6/C(=O)c7cc(F)cc(c7)C(=O)/C6=C\c6cc(C(C)(C)C(=O)OC)c(-c7cc(C)cc(C(C)(C)C(=O)OC)c7)s6)sc5c4c(C(C)(C)C(=O)OC)ccc2-3)c1,CCCCCCCCCc1c(C=C2C(=O)c3cc(Cl)c(Cl)cc3C2=C(C#N)C#N)sc2c1sc1c3c4nsnc4c4c5sc6c(CCCCCCCCC)c(C=C7C(=O)c8cc(Cl)c(Cl)cc8C7=C(C#N)C#N)sc6c5n(CC(CCCC)CCCCCC)c4c3n(CC(CCCC)CCCCCC)c21,14.0,-5.56,-3.65,-5.665,-4.165,,,1:1.2,0.5 vol%,inverted,,HXMoO3 + Ag NWs,,
102738,10.1021/acsaem.2c01107,CCCCC(CC)Cc1ccc(-c2c3cc(-c4ccc(-c5sc(-c6cccs6)c6c5C(=O)c5c(CC(CC)CCCC)sc(CC(CC)CCCC)c5C6=O)s4)sc3c(-c3ccc(CC(CC)CCCC)s3)c3ccsc23)s1,CCCCCCc1ccc(C2(c3ccc(CCCCCC)cc3)c3cc4c(cc3-c3sc5cc(C=C6C(=O)c7ccccc7C6=C(C#N)C#N)sc5c32)C(c2ccc(CCCCCC)cc2)(c2ccc(CCCCCC)cc2)c2c-4sc3cc(C=C4C(=O)c5ccccc5C4=C(C#N)C#N)sc23)cc1,9.78,-5.33,-3.48,-5.576,-3.916,,150.0,1:1,0.5,inverted,ZnO,,,
102739,10.1021/acsaem.2c01107,CCCCC(CC)Cc1ccc(-c2c3cc(-c4ccc(-c5sc(-c6cccs6)c6c5C(=O)c5c(CC(CC)CCCC)sc(CC(CC)CCCC)c5C6=O)s4)sc3c(-c3ccc(CC(CC)CCCC)s3)c3ccsc23)s1,CCCCCCc1ccc(C2(c3ccc(CCCCCC)cc3)c3cc4c(cc3-c3sc5cc(C=C6C(=O)c7ccccc7C6=C(C#N)C#N)sc5c32)C(c2ccc(CCCCCC)cc2)(c2ccc(CCCCCC)cc2)c2c-4sc3cc(C=C4C(=O)c5ccccc5C4=C(C#N)C#N)sc23)cc1,9.93,-5.33,-3.48,-5.576,-3.916,,150.0,1:1,0.5,inverted,ZnO/P2T-CDTNa,,,
102740,10.1021/acsaem.2c01107,CCCCC(CC)Cc1ccc(-c2c3cc(-c4ccc(-c5sc(-c6cccs6)c6c5C(=O)c5c(CC(CC)CCCC)sc(CC(CC)CCCC)c5C6=O)s4)sc3c(-c3ccc(CC(CC)CCCC)s3)c3ccsc23)s1,CCCCCCc1ccc(C2(c3ccc(CCCCCC)cc3)c3cc4c(cc3-c3sc5cc(C=C6C(=O)c7ccccc7C6=C(C#N)C#N)sc5c32)C(c2ccc(CCCCCC)cc2)(c2ccc(CCCCCC)cc2)c2c-4sc3cc(C=C4C(=O)c5ccccc5C4=C(C#N)C#N)sc23)cc1,9.78,-5.33,-3.48,-5.576,-3.916,,150.0,1:1,0.5,inverted,ZnO/PC-CDTNa,,,
102741,10.1021/acsaem.2c01107,CCCCC(CC)Cc1ccc(-c2c3cc(-c4ccc(-c5sc(-c6cccs6)c6c5C(=O)c5c(CC(CC)CCCC)sc(CC(CC)CCCC)c5C6=O)s4)sc3c(-c3ccc(CC(CC)CCCC)s3)c3ccsc23)s1,CCCCCCc1ccc(C2(c3ccc(CCCCCC)cc3)c3cc4c(cc3-c3sc5cc(C=C6C(=O)c7ccccc7C6=C(C#N)C#N)sc5c32)C(c2ccc(CCCCCC)cc2)(c2ccc(CCCCCC)cc2)c2c-4sc3cc(C=C4C(=O)c5ccccc5C4=C(C#N)C#N)sc23)cc1,9.81,-5.33,-3.48,-5.576,-3.916,,150.0,1:1,0.5,inverted,ZnO/PNDIT-FNa,,,
102742,10.1021/acsaem.2c01107,COC(=O)C(C)(C)c1cc(C)cc(-c2sc3c4sc5cc(/C=C6/C(=O)c7cc(F)cc(c7)C(=O)/C6=C\c6cc(C(C)(C)C(=O)OC)c(-c7cc(C)cc(C(C)(C)C(=O)OC)c7)s6)sc5c4c(C(C)(C)C(=O)OC)ccc2-3)c1,CCCCCCCCCCCc1c(/C=C2\C(=O)c3cc(F)c(F)cc3C2=C(C#N)C#N)sc2c1sc1c3c4nsnc4c4c5sc6c(CCCCCCCCCCC)c(/C=C7\C(=O)c8cc(F)c(F)cc8C7=C(C#N)C#N)sc6c5n(CC(CC)CCCC)c4c3n(CC(CC)CCCC)c21,15.38,-5.56,-3.65,-5.65,-4.09,,100.0,1:1.2,0.6,inverted,ZnO,,,
102743,10.1021/acsaem.2c01107,COC(=O)C(C)(C)c1cc(C)cc(-c2sc3c4sc5cc(/C=C6/C(=O)c7cc(F)cc(c7)C(=O)/C6=C\c6cc(C(C)(C)C(=O)OC)c(-c7cc(C)cc(C(C)(C)C(=O)OC)c7)s6)sc5c4c(C(C)(C)C(=O)OC)ccc2-3)c1,CCCCCCCCCCCc1c(/C=C2\C(=O)c3cc(F)c(F)cc3C2=C(C#N)C#N)sc2c1sc1c3c4nsnc4c4c5sc6c(CCCCCCCCCCC)c(/C=C7\C(=O)c8cc(F)c(F)cc8C7=C(C#N)C#N)sc6c5n(CC(CC)CCCC)c4c3n(CC(CC)CCCC)c21,16.15,-5.56,-3.65,-5.65,-4.09,,100.0,1:1.2,0.6,inverted,ZnO/P2T-CDTNa,,,
102744,10.1021/acsaem.2c01107,COC(=O)C(C)(C)c1cc(C)cc(-c2sc3c4sc5cc(/C=C6/C(=O)c7cc(F)cc(c7)C(=O)/C6=C\c6cc(C(C)(C)C(=O)OC)c(-c7cc(C)cc(C(C)(C)C(=O)OC)c7)s6)sc5c4c(C(C)(C)C(=O)OC)ccc2-3)c1,CCCCCCCCCCCc1c(/C=C2\C(=O)c3cc(F)c(F)cc3C2=C(C#N)C#N)sc2c1sc1c3c4nsnc4c4c5sc6c(CCCCCCCCCCC)c(/C=C7\C(=O)c8cc(F)c(F)cc8C7=C(C#N)C#N)sc6c5n(CC(CC)CCCC)c4c3n(CC(CC)CCCC)c21,15.64,-5.56,-3.65,-5.65,-4.09,,100.0,1:1.2,0.6,inverted,ZnO/PC-CDTNa,,,
102745,10.1021/acsaem.2c01107,COC(=O)C(C)(C)c1cc(C)cc(-c2sc3c4sc5cc(/C=C6/C(=O)c7cc(F)cc(c7)C(=O)/C6=C\c6cc(C(C)(C)C(=O)OC)c(-c7cc(C)cc(C(C)(C)C(=O)OC)c7)s6)sc5c4c(C(C)(C)C(=O)OC)ccc2-3)c1,CCCCCCCCCCCc1c(/C=C2\C(=O)c3cc(F)c(F)cc3C2=C(C#N)C#N)sc2c1sc1c3c4nsnc4c4c5sc6c(CCCCCCCCCCC)c(/C=C7\C(=O)c8cc(F)c(F)cc8C7=C(C#N)C#N)sc6c5n(CC(CC)CCCC)c4c3n(CC(CC)CCCC)c21,15.53,-5.56,-3.65,-5.65,-4.09,,100.0,1:1.2,0.6,inverted,ZnO/PNDIT-FNa,,,
102746,10.1021/acsaem.2c01145,COC(=O)C(C)(C)c1cc(C)cc(-c2sc3c4sc5cc(/C=C6/C(=O)c7cc(F)cc(c7)C(=O)/C6=C\c6cc(C(C)(C)C(=O)OC)c(-c7cc(C)cc(C(C)(C)C(=O)OC)c7)s6)sc5c4c(C(C)(C)C(=O)OC)ccc2-3)c1,CCCCCCCCCCCc1c(/C=C2\C(=O)c3cc(F)c(F)cc3C2=C(C#N)C#N)sc2c1sc1c3c4nsnc4c4c5sc6c(CCCCCCCCCCC)c(/C=C7\C(=O)c8cc(F)c(F)cc8C7=C(C#N)C#N)sc6c5n(CC(CC)CCCC)c4c3n(CC(CC)CCCC)c21,15.03,-5.56,-3.65,-5.65,-4.09,150.0,120.0,1:1.2,0.5 vol %,inverted,ZnO,MoO3,,
102747,10.1021/acsaem.2c01145,COC(=O)C(C)(C)c1cc(C)cc(-c2sc3c4sc5cc(/C=C6/C(=O)c7cc(F)cc(c7)C(=O)/C6=C\c6cc(C(C)(C)C(=O)OC)c(-c7cc(C)cc(C(C)(C)C(=O)OC)c7)s6)sc5c4c(C(C)(C)C(=O)OC)ccc2-3)c1,CCCCCCCCCCCc1c(/C=C2\C(=O)c3cc(F)c(F)cc3C2=C(C#N)C#N)sc2c1sc1c3c4nsnc4c4c5sc6c(CCCCCCCCCCC)c(/C=C7\C(=O)c8cc(F)c(F)cc8C7=C(C#N)C#N)sc6c5n(CC(CC)CCCC)c4c3n(CC(CC)CCCC)c21,13.05,-5.56,-3.65,-5.65,-4.09,,120.0,,,conventional,PDINO,PEDOT:PSS,,
102748,10.1021/acsaem.2c01145,COC(=O)C(C)(C)c1cc(C)cc(-c2sc3c4sc5cc(/C=C6/C(=O)c7cc(F)cc(c7)C(=O)/C6=C\c6cc(C(C)(C)C(=O)OC)c(-c7cc(C)cc(C(C)(C)C(=O)OC)c7)s6)sc5c4c(C(C)(C)C(=O)OC)ccc2-3)c1,CCCCCCCCCCCc1c(/C=C2\C(=O)c3cc(F)c(F)cc3C2=C(C#N)C#N)sc2c1sc1c3c4nsnc4c4c5sc6c(CCCCCCCCCCC)c(/C=C7\C(=O)c8cc(F)c(F)cc8C7=C(C#N)C#N)sc6c5n(CC(CC)CCCC)c4c3n(CC(CC)CCCC)c21,15.43,-5.56,-3.65,-5.65,-4.09,150.0,120.0,1:1.2,0.5 vol %,inverted,ZnO,MoO3,,
102749,10.1021/acsaem.2c01145,COC(=O)C(C)(C)c1cc(C)cc(-c2sc3c4sc5cc(/C=C6/C(=O)c7cc(F)cc(c7)C(=O)/C6=C\c6cc(C(C)(C)C(=O)OC)c(-c7cc(C)cc(C(C)(C)C(=O)OC)c7)s6)sc5c4c(C(C)(C)C(=O)OC)ccc2-3)c1,CCCCCCCCCCCc1c(/C=C2\C(=O)c3cc(F)c(F)cc3C2=C(C#N)C#N)sc2c1sc1c3c4nsnc4c4c5sc6c(CCCCCCCCCCC)c(/C=C7\C(=O)c8cc(F)c(F)cc8C7=C(C#N)C#N)sc6c5n(CC(CC)CCCC)c4c3n(CC(CC)CCCC)c21,12.3,-5.56,-3.65,-5.65,-4.09,,,,,,,,,
102750,10.1021/acsaem.2c01145,COC(=O)C(C)(C)c1cc(C)cc(-c2sc3c4sc5cc(/C=C6/C(=O)c7cc(F)cc(c7)C(=O)/C6=C\c6cc(C(C)(C)C(=O)OC)c(-c7cc(C)cc(C(C)(C)C(=O)OC)c7)s6)sc5c4c(C(C)(C)C(=O)OC)ccc2-3)c1,CCCCCCCCCCCc1c(/C=C2\C(=O)c3cc(F)c(F)cc3C2=C(C#N)C#N)sc2c1sc1c3c4nsnc4c4c5sc6c(CCCCCCCCCCC)c(/C=C7\C(=O)c8cc(F)c(F)cc8C7=C(C#N)C#N)sc6c5n(CC(CC)CCCC)c4c3n(CC(CC)CCCC)c21,12.02,-5.56,-3.65,-5.65,-4.09,,,,,,,,,
102751,10.1021/acsaem.2c01145,COC(=O)C(C)(C)c1cc(C)cc(-c2sc3c4sc5cc(/C=C6/C(=O)c7cc(F)cc(c7)C(=O)/C6=C\c6cc(C(C)(C)C(=O)OC)c(-c7cc(C)cc(C(C)(C)C(=O)OC)c7)s6)sc5c4c(C(C)(C)C(=O)OC)ccc2-3)c1,CCCCCCCCCCCc1c(/C=C2\C(=O)c3cc(F)c(F)cc3C2=C(C#N)C#N)sc2c1sc1c3c4nsnc4c4c5sc6c(CCCCCCCCCCC)c(/C=C7\C(=O)c8cc(F)c(F)cc8C7=C(C#N)C#N)sc6c5n(CC(CC)CCCC)c4c3n(CC(CC)CCCC)c21,13.62,-5.56,-3.65,-5.65,-4.09,,,,,,,,,
102752,10.1021/acsaem.2c01145,CCCCC(CC)COC(=O)c1sc2c(-c3cc4c(OCC(CC)CCCC)c5sccc5c(OCC(CC)CCCC)c4s3)scc2c1F,COC(=O)CCCC1(c2ccccc2)C23c4c5ccc6c7cc8c9c%10c(cc%11cc%12c%13c%14c(cc%15c%16ccc-5c2c%16c2c5c%16c%17c(c(c46)c7c9c%17c4c%10c%11c%13c4c%16c%14c%152)C513)C%12)C8,6.01,-5.19,-3.43,-5.9,-3.9,,,,,,,,,
102761,10.1021/acsaem.2c01601,COC(=O)C(C)(C)c1cc(C)cc(-c2sc3c4sc5cc(/C=C6/C(=O)c7cc(F)cc(c7)C(=O)/C6=C\c6cc(C(C)(C)C(=O)OC)c(-c7cc(C)cc(C(C)(C)C(=O)OC)c7)s6)sc5c4c(C(C)(C)C(=O)OC)ccc2-3)c1,CCCCCCc1ccc(C2(c3ccc(CCCCCC)cc3)c3cc4c(cc3-c3sc5cc(C=C6C(=O)c7ccccc7C6=C(C#N)C#N)sc5c32)C(c2ccc(CCCCCC)cc2)(c2ccc(CCCCCC)cc2)c2c-4sc3cc(C=C4C(=O)c5ccccc5C4=C(C#N)C#N)sc23)cc1,0.54,-5.56,-3.65,-5.576,-3.916,,,,,inverted,,,,
102762,10.1021/acsaem.2c01601,COC(=O)C(C)(C)c1cc(C)cc(-c2sc3c4sc5cc(/C=C6/C(=O)c7cc(F)cc(c7)C(=O)/C6=C\c6cc(C(C)(C)C(=O)OC)c(-c7cc(C)cc(C(C)(C)C(=O)OC)c7)s6)sc5c4c(C(C)(C)C(=O)OC)ccc2-3)c1,CCCCCCc1ccc(C2(c3ccc(CCCCCC)cc3)c3cc4c(cc3-c3sc5cc(C=C6C(=O)c7ccccc7C6=C(C#N)C#N)sc5c32)C(c2ccc(CCCCCC)cc2)(c2ccc(CCCCCC)cc2)c2c-4sc3cc(C=C4C(=O)c5ccccc5C4=C(C#N)C#N)sc23)cc1,0.7,-5.56,-3.65,-5.576,-3.916,,,,,inverted,,,,
102763,10.1021/acsaem.2c01601,COC(=O)C(C)(C)c1cc(C)cc(-c2sc3c4sc5cc(/C=C6/C(=O)c7cc(F)cc(c7)C(=O)/C6=C\c6cc(C(C)(C)C(=O)OC)c(-c7cc(C)cc(C(C)(C)C(=O)OC)c7)s6)sc5c4c(C(C)(C)C(=O)OC)ccc2-3)c1,CCCCCCc1ccc(C2(c3ccc(CCCCCC)cc3)c3cc4c(cc3-c3sc5cc(C=C6C(=O)c7ccccc7C6=C(C#N)C#N)sc5c32)C(c2ccc(CCCCCC)cc2)(c2ccc(CCCCCC)cc2)c2c-4sc3cc(C=C4C(=O)c5ccccc5C4=C(C#N)C#N)sc23)cc1,1.0,-5.56,-3.65,-5.576,-3.916,,,,,inverted,,,,
102764,10.1021/acsaem.2c01601,COC(=O)C(C)(C)c1cc(C)cc(-c2sc3c4sc5cc(/C=C6/C(=O)c7cc(F)cc(c7)C(=O)/C6=C\c6cc(C(C)(C)C(=O)OC)c(-c7cc(C)cc(C(C)(C)C(=O)OC)c7)s6)sc5c4c(C(C)(C)C(=O)OC)ccc2-3)c1,CCCCCCCCn1nc2c(/C=c3\sc(=C(C#N)C#N)n(CC)c3=O)ccc(-c3cc4c(s3)-c3cc5c(cc3C4(c3ccc(CCCCCC)cc3)c3ccc(CCCCCC)cc3)-c3sc(-c4ccc(/C=c6\sc(=C(C#N)C#N)n(CC)c6=O)c6nn(CCCCCCCC)nc46)cc3C5(c3ccc(CCCCCC)cc3)c3ccc(CCCCCC)cc3)c2n1,0.3,-5.56,-3.65,-5.49,-3.72,,,,,,,,,
102765,10.1021/acsaem.2c01601,COC(=O)C(C)(C)c1cc(C)cc(-c2sc3c4sc5cc(/C=C6/C(=O)c7cc(F)cc(c7)C(=O)/C6=C\c6cc(C(C)(C)C(=O)OC)c(-c7cc(C)cc(C(C)(C)C(=O)OC)c7)s6)sc5c4c(C(C)(C)C(=O)OC)ccc2-3)c1,CCCCCCCCn1nc2c(/C=c3\sc(=C(C#N)C#N)n(CC)c3=O)ccc(-c3cc4c(s3)-c3cc5c(cc3C4(c3ccc(CCCCCC)cc3)c3ccc(CCCCCC)cc3)-c3sc(-c4ccc(/C=c6\sc(=C(C#N)C#N)n(CC)c6=O)c6nn(CCCCCCCC)nc46)cc3C5(c3ccc(CCCCCC)cc3)c3ccc(CCCCCC)cc3)c2n1,0.51,-5.56,-3.65,-5.49,-3.72,,,,,,,,,
102766,10.1021/acsaem.2c01601,COC(=O)C(C)(C)c1cc(C)cc(-c2sc3c4sc5cc(/C=C6/C(=O)c7cc(F)cc(c7)C(=O)/C6=C\c6cc(C(C)(C)C(=O)OC)c(-c7cc(C)cc(C(C)(C)C(=O)OC)c7)s6)sc5c4c(C(C)(C)C(=O)OC)ccc2-3)c1,CCCCCCc1ccc(C2(c3ccc(CCCCCC)cc3)c3cc4c(cc3-c3sc5cc(/C=C6\C(=O)c7ccc(C)cc7C6=C(C#N)C#N)sc5c32)C(c2ccc(CCCCCC)cc2)(c2ccc(CCCCCC)cc2)c2c-4sc3cc(/C=C4\C(=O)c5ccc(C)cc5C4=C(C#N)C#N)sc23)cc1,0.43,-5.56,-3.65,-5.514,-3.808,,,,,,,,,
102767,10.1021/acsaem.2c01601,COC(=O)C(C)(C)c1cc(C)cc(-c2sc3c4sc5cc(/C=C6/C(=O)c7cc(F)cc(c7)C(=O)/C6=C\c6cc(C(C)(C)C(=O)OC)c(-c7cc(C)cc(C(C)(C)C(=O)OC)c7)s6)sc5c4c(C(C)(C)C(=O)OC)ccc2-3)c1,CCCCCCc1ccc(C2(c3ccc(CCCCCC)cc3)c3cc4c(cc3-c3sc5cc(/C=C6\C(=O)c7ccc(C)cc7C6=C(C#N)C#N)sc5c32)C(c2ccc(CCCCCC)cc2)(c2ccc(CCCCCC)cc2)c2c-4sc3cc(/C=C4\C(=O)c5ccc(C)cc5C4=C(C#N)C#N)sc23)cc1,0.57,-5.56,-3.65,-5.514,-3.808,,,,,,,,,
102768,10.1021/acsaem.2c01601,COC(=O)C(C)(C)c1cc(C)cc(-c2sc3c4sc5cc(/C=C6/C(=O)c7cc(F)cc(c7)C(=O)/C6=C\c6cc(C(C)(C)C(=O)OC)c(-c7cc(C)cc(C(C)(C)C(=O)OC)c7)s6)sc5c4c(C(C)(C)C(=O)OC)ccc2-3)c1,CCCCCCC1(CCCCCC)c2cc3c(cc2-c2sc(/C=C4\C(=O)c5ccccc5C4=C(C#N)C#N)cc21)C(CCCCCC)(CCCCCC)c1cc(/C=C2\C(=O)c4ccccc4C2=C(C#N)C#N)sc1-3,1.01,-5.56,-3.65,-5.69,-3.91,,,,,,,,,
102769,10.1021/acsaem.2c01601,COC(=O)C(C)(C)c1cc(C)cc(-c2sc3c4sc5cc(/C=C6/C(=O)c7cc(F)cc(c7)C(=O)/C6=C\c6cc(C(C)(C)C(=O)OC)c(-c7cc(C)cc(C(C)(C)C(=O)OC)c7)s6)sc5c4c(C(C)(C)C(=O)OC)ccc2-3)c1,CCCCCCC1(CCCCCC)c2cc3c(cc2-c2sc(/C=C4\C(=O)c5ccccc5C4=C(C#N)C#N)cc21)C(CCCCCC)(CCCCCC)c1cc(/C=C2\C(=O)c4ccccc4C2=C(C#N)C#N)sc1-3,1.36,-5.56,-3.65,-5.69,-3.91,,,,,,,,,
102772,10.1021/acsaem.2c01601,COC(=O)C(C)(C)c1cc(C)cc(-c2sc3c4sc5cc(/C=C6/C(=O)c7cc(F)cc(c7)C(=O)/C6=C\c6cc(C(C)(C)C(=O)OC)c(-c7cc(C)cc(C(C)(C)C(=O)OC)c7)s6)sc5c4c(C(C)(C)C(=O)OC)ccc2-3)c1,CCCCCCCCCCCc1c(/C=C2\C(=O)c3cc(F)c(F)cc3C2=C(C#N)C#N)sc2c1sc1c3c4nsnc4c4c5sc6c(CCCCCCCCCCC)c(/C=C7\C(=O)c8cc(F)c(F)cc8C7=C(C#N)C#N)sc6c5n(CC(CC)CCCC)c4c3n(CC(CC)CCCC)c21,0.8,-5.56,-3.65,-5.65,-4.09,,,,,inverted,,,,
102773,10.1021/acsaem.2c01601,COC(=O)C(C)(C)c1cc(C)cc(-c2sc3c4sc5cc(/C=C6/C(=O)c7cc(F)cc(c7)C(=O)/C6=C\c6cc(C(C)(C)C(=O)OC)c(-c7cc(C)cc(C(C)(C)C(=O)OC)c7)s6)sc5c4c(C(C)(C)C(=O)OC)ccc2-3)c1,CCCCCCCCCCCc1c(/C=C2\C(=O)c3cc(F)c(F)cc3C2=C(C#N)C#N)sc2c1sc1c3c4nsnc4c4c5sc6c(CCCCCCCCCCC)c(/C=C7\C(=O)c8cc(F)c(F)cc8C7=C(C#N)C#N)sc6c5n(CC(CC)CCCC)c4c3n(CC(CC)CCCC)c21,1.17,-5.56,-3.65,-5.65,-4.09,,,,,inverted,,,,
102774,10.1021/acsaem.2c01601,COC(=O)C(C)(C)c1cc(C)cc(-c2sc3c4sc5cc(/C=C6/C(=O)c7cc(F)cc(c7)C(=O)/C6=C\c6cc(C(C)(C)C(=O)OC)c(-c7cc(C)cc(C(C)(C)C(=O)OC)c7)s6)sc5c4c(C(C)(C)C(=O)OC)ccc2-3)c1,CCCCCCc1ccc(C2(c3ccc(CCCCCC)cc3)c3cc4c(cc3-c3sc5cc(/C=C6\C(=O)c7cc(F)c(F)cc7C6=C(C#N)C#N)sc5c32)C(c2ccc(CCCCCC)cc2)(c2ccc(CCCCCC)cc2)c2c-4sc3cc(/C=C4\C(=O)c5cc(F)c(F)cc5C4=C(C#N)C#N)sc23)cc1,0.84,-5.56,-3.65,-5.66,-4.14,,,,,,,,,
102775,10.1021/acsaem.2c01601,COC(=O)C(C)(C)c1cc(C)cc(-c2sc3c4sc5cc(/C=C6/C(=O)c7cc(F)cc(c7)C(=O)/C6=C\c6cc(C(C)(C)C(=O)OC)c(-c7cc(C)cc(C(C)(C)C(=O)OC)c7)s6)sc5c4c(C(C)(C)C(=O)OC)ccc2-3)c1,CCCCCCc1ccc(C2(c3ccc(CCCCCC)cc3)c3cc4c(cc3-c3sc5cc(/C=C6\C(=O)c7cc(F)c(F)cc7C6=C(C#N)C#N)sc5c32)C(c2ccc(CCCCCC)cc2)(c2ccc(CCCCCC)cc2)c2c-4sc3cc(/C=C4\C(=O)c5cc(F)c(F)cc5C4=C(C#N)C#N)sc23)cc1,1.12,-5.56,-3.65,-5.66,-4.14,,,,,,,,,
102783,10.1021/acsaem.2c02146,CCCCC(CC)COC(=O)c1sc2csc(-c3cc4c(-c5ccc(CC(CC)CCCC)s5)c5sccc5c(-c5ccc(CC(CC)CCCC)s5)c4s3)c2c1F,CCCCCCC1=CCC(C2(c3ccc(CCCCCC)cc3)c3cc4c(cc3-c3sc5cc(/C=C6\C(=O)c7ccccc7C6=C(C#N)C#N)sc5c32)C(c2ccc(CCCCCC)cc2)(c2ccc(CCCCCC)cc2)c2c-4sc3cc(/C=C4\C(=O)c5ccccc5C4=C(C#N)C#N)sc23)C=C1,10.69,-5.29,-3.72,,,,,PTB7-Th:ITIC-Th = 1:1.3 w/w,,inverted,ZnO,,,
102784,10.1021/acsaem.2c02146,CCCCC(CC)COC(=O)c1sc2csc(-c3cc4c(-c5ccc(CC(CC)CCCC)s5)c5sccc5c(-c5ccc(CC(CC)CCCC)s5)c4s3)c2c1F,CCCCCCC1=CCC(C2(c3ccc(CCCCCC)cc3)c3cc4c(cc3-c3sc5cc(/C=C6\C(=O)c7ccccc7C6=C(C#N)C#N)sc5c32)C(c2ccc(CCCCCC)cc2)(c2ccc(CCCCCC)cc2)c2c-4sc3cc(/C=C4\C(=O)c5ccccc5C4=C(C#N)C#N)sc23)C=C1,10.82,-5.29,-3.72,,,,,1:1.3 wt/wt,,inverted,ZnO,,,
102785,10.1021/acsaem.2c02146,CCCCC(CC)COC(=O)c1sc2csc(-c3cc4c(-c5ccc(CC(CC)CCCC)s5)c5sccc5c(-c5ccc(CC(CC)CCCC)s5)c4s3)c2c1F,CCCCCCC1=CCC(C2(c3ccc(CCCCCC)cc3)c3cc4c(cc3-c3sc5cc(/C=C6\C(=O)c7ccccc7C6=C(C#N)C#N)sc5c32)C(c2ccc(CCCCCC)cc2)(c2ccc(CCCCCC)cc2)c2c-4sc3cc(/C=C4\C(=O)c5ccccc5C4=C(C#N)C#N)sc23)C=C1,10.67,-5.29,-3.72,,,,,1:1.3 wt/wt,,inverted,ZnO,,,
102786,10.1021/acsaem.2c02146,CCCCC(CC)COC(=O)c1sc2csc(-c3cc4c(-c5ccc(CC(CC)CCCC)s5)c5sccc5c(-c5ccc(CC(CC)CCCC)s5)c4s3)c2c1F,CCCCCCC1=CCC(C2(c3ccc(CCCCCC)cc3)c3cc4c(cc3-c3sc5cc(/C=C6\C(=O)c7ccccc7C6=C(C#N)C#N)sc5c32)C(c2ccc(CCCCCC)cc2)(c2ccc(CCCCCC)cc2)c2c-4sc3cc(/C=C4\C(=O)c5ccccc5C4=C(C#N)C#N)sc23)C=C1,11.17,-5.29,-3.72,,,,,1:1.3 wt/wt,,inverted,ZnO,,,
102787,10.1021/acsaem.2c02146,CCCCC(CC)COC(=O)c1sc2csc(-c3cc4c(-c5ccc(CC(CC)CCCC)s5)c5sccc5c(-c5ccc(CC(CC)CCCC)s5)c4s3)c2c1F,CCCCCCC1=CCC(C2(c3ccc(CCCCCC)cc3)c3cc4c(cc3-c3sc5cc(/C=C6\C(=O)c7ccccc7C6=C(C#N)C#N)sc5c32)C(c2ccc(CCCCCC)cc2)(c2ccc(CCCCCC)cc2)c2c-4sc3cc(/C=C4\C(=O)c5ccccc5C4=C(C#N)C#N)sc23)C=C1,7.42,-5.29,-3.72,,,,,1:1.3 wt/wt,,inverted,ZnO,,,
102788,10.1021/acsaem.2c02146,CCCCC(CC)COC(=O)c1sc2csc(-c3cc4c(-c5ccc(CC(CC)CCCC)s5)c5sccc5c(-c5ccc(CC(CC)CCCC)s5)c4s3)c2c1F,CCCCCCC1=CCC(C2(c3ccc(CCCCCC)cc3)c3cc4c(cc3-c3sc5cc(/C=C6\C(=O)c7ccccc7C6=C(C#N)C#N)sc5c32)C(c2ccc(CCCCCC)cc2)(c2ccc(CCCCCC)cc2)c2c-4sc3cc(/C=C4\C(=O)c5ccccc5C4=C(C#N)C#N)sc23)C=C1,7.27,-5.29,-3.72,,,,,PTB7-Th:ITIC-Th = 1:1.3 w/w,,inverted,ZnO,,,
102789,10.1021/acsaem.2c02146,CCCCC(CC)COC(=O)c1sc2csc(-c3cc4c(-c5ccc(CC(CC)CCCC)s5)c5sccc5c(-c5ccc(CC(CC)CCCC)s5)c4s3)c2c1F,CCCCCCC1=CCC(C2(c3ccc(CCCCCC)cc3)c3cc4c(cc3-c3sc5cc(/C=C6\C(=O)c7ccccc7C6=C(C#N)C#N)sc5c32)C(c2ccc(CCCCCC)cc2)(c2ccc(CCCCCC)cc2)c2c-4sc3cc(/C=C4\C(=O)c5ccccc5C4=C(C#N)C#N)sc23)C=C1,7.61,-5.29,-3.72,,,,,PTB7-Th:ITIC-Th = 1:1.3 w/w,,inverted,ZnO,,,
