Repository: JiYiqaq/PCE-KA-GNN

# Data directory

- `raw/Active_Database.csv` is the immutable source dataset bundled under CC BY 4.0. Do not overwrite it with processed data.
- `processed/` is created and populated by the training pipeline. Generated `.pt` and `.pth` caches are intentionally ignored by Git because they can exceed GitHub's normal single-file limit.

See `../DATA_LICENSE.md` for provenance, license and checksum information.

File: data/processed/device_records.csv (part 188 of 250)
record_id,doi,donor_smiles,acceptor_smiles,pce,homo_d,lumo_d,homo_a,lumo_a,active_layer_thickness,annealing_temp,d_a_ratio,additive_ratio,device_type,etl_canonical,htl_canonical,solvent_canonical,additive_canonical
102790,10.1021/acsaem.2c02146,CCCCC(CC)COC(=O)c1sc2csc(-c3cc4c(-c5ccc(CC(CC)CCCC)s5)c5sccc5c(-c5ccc(CC(CC)CCCC)s5)c4s3)c2c1F,CCCCCCC1=CCC(C2(c3ccc(CCCCCC)cc3)c3cc4c(cc3-c3sc5cc(/C=C6\C(=O)c7ccccc7C6=C(C#N)C#N)sc5c32)C(c2ccc(CCCCCC)cc2)(c2ccc(CCCCCC)cc2)c2c-4sc3cc(/C=C4\C(=O)c5ccccc5C4=C(C#N)C#N)sc23)C=C1,7.38,-5.29,-3.72,,,,,PTB7-Th:ITIC-Th = 1:1.3 w/w,,inverted,ZnO,,,
102791,10.1021/acsaem.2c02146,CCCCC(CC)COC(=O)c1sc2csc(-c3cc4c(-c5ccc(CC(CC)CCCC)s5)c5sccc5c(-c5ccc(CC(CC)CCCC)s5)c4s3)c2c1F,CCCCCCC1=CCC(C2(c3ccc(CCCCCC)cc3)c3cc4c(cc3-c3sc5cc(/C=C6\C(=O)c7ccccc7C6=C(C#N)C#N)sc5c32)C(c2ccc(CCCCCC)cc2)(c2ccc(CCCCCC)cc2)c2c-4sc3cc(/C=C4\C(=O)c5ccccc5C4=C(C#N)C#N)sc23)C=C1,6.15,-5.29,-3.72,,,,,1:1.3 wt/wt,,inverted,ZnO,,,
102792,10.1021/acsaem.2c02146,CCCCC(CC)COC(=O)c1sc2csc(-c3cc4c(-c5ccc(CC(CC)CCCC)s5)c5sccc5c(-c5ccc(CC(CC)CCCC)s5)c4s3)c2c1F,CCCCCCC1=CCC(C2(c3ccc(CCCCCC)cc3)c3cc4c(cc3-c3sc5cc(/C=C6\C(=O)c7ccccc7C6=C(C#N)C#N)sc5c32)C(c2ccc(CCCCCC)cc2)(c2ccc(CCCCCC)cc2)c2c-4sc3cc(/C=C4\C(=O)c5ccccc5C4=C(C#N)C#N)sc23)C=C1,5.92,-5.29,-3.72,,,,,PTB7-Th:ITIC-Th = 1:1.3 w/w,,inverted,ZnO,,,
102793,10.1021/acsaem.2c02146,CCCCC(CC)COC(=O)c1sc2csc(-c3cc4c(-c5ccc(CC(CC)CCCC)s5)c5sccc5c(-c5ccc(CC(CC)CCCC)s5)c4s3)c2c1F,CCCCCCC1=CCC(C2(c3ccc(CCCCCC)cc3)c3cc4c(cc3-c3sc5cc(/C=C6\C(=O)c7ccccc7C6=C(C#N)C#N)sc5c32)C(c2ccc(CCCCCC)cc2)(c2ccc(CCCCCC)cc2)c2c-4sc3cc(/C=C4\C(=O)c5ccccc5C4=C(C#N)C#N)sc23)C=C1,6.14,-5.29,-3.72,,,,,1:1.3 wt/wt,,inverted,ZnO,,,
102794,10.1021/acsaem.2c02146,CCCCC(CC)COC(=O)c1sc2csc(-c3cc4c(-c5ccc(CC(CC)CCCC)s5)c5sccc5c(-c5ccc(CC(CC)CCCC)s5)c4s3)c2c1F,CCCCCCC1=CCC(C2(c3ccc(CCCCCC)cc3)c3cc4c(cc3-c3sc5cc(/C=C6\C(=O)c7ccccc7C6=C(C#N)C#N)sc5c32)C(c2ccc(CCCCCC)cc2)(c2ccc(CCCCCC)cc2)c2c-4sc3cc(/C=C4\C(=O)c5ccccc5C4=C(C#N)C#N)sc23)C=C1,4.81,-5.29,-3.72,,,,,PTB7-Th:ITIC-Th = 1:1.3 w/w,,inverted,ZnO,,,
102799,10.1021/acsaem.2c02416,CCCCCCC(CCCC)Cc1csc(-c2cc3c4nsnc4c4cc(-c5cc(CC(CCCC)CCCCCC)c(-c6cc7c(-c8cc(F)c(CC(CC)CCCC)s8)c8sccc8c(-c8cc(F)c(CC(CC)CCCC)s8)c7s6)s5)sc4c3s2)c1,CCCCCCCCCCCc1c(/C=C2\C(=O)c3cc(F)c(F)cc3C2=C(C#N)C#N)sc2c1sc1c3c4nsnc4c4c5sc6c(CCCCCCCCCCC)c(/C=C7\C(=O)c8cc(F)c(F)cc8C7=C(C#N)C#N)sc6c5n(CC(CC)CCCC)c4c3n(CC(CC)CCCC)c21,12.3,-5.51,-2.77,-5.65,-4.09,100.0,,1:1,,,,,,
102800,10.1021/acsaem.2c02416,CCCCCCC(CCCC)Cc1csc(-c2cc3c4nsnc4c4cc(-c5cc(CC(CCCC)CCCCCC)c(-c6cc7c(-c8cc(F)c(CC(CC)CCCC)s8)c8sccc8c(-c8cc(F)c(CC(CC)CCCC)s8)c7s6)s5)sc4c3s2)c1,CCCCCCCCCCCc1c(/C=C2\C(=O)c3cc(F)c(F)cc3C2=C(C#N)C#N)sc2c1sc1c3c4nsnc4c4c5sc6c(CCCCCCCCCCC)c(/C=C7\C(=O)c8cc(F)c(F)cc8C7=C(C#N)C#N)sc6c5n(CC(CC)CCCC)c4c3n(CC(CC)CCCC)c21,13.5,-5.51,-2.77,-5.65,-4.09,100.0,,,,,,,,
102813,10.1021/acsaem.2c02823,CCCCCCCCC(CCCCCC)COc1cnc2c(-c3cccs3)c(F)c(F)cc2n1,CCCCCCCCn1nc2c(/C=c3/sc(=C(C#N)C#N)n(Cc4ccccc4)c3=O)ccc(-c3cc4c(s3)-c3cc5c(cc3C4(c3ccc(CCCCCC)cc3)c3ccc(CCCCCC)cc3)-c3sc(-c4ccc(/C=c6/sc(=C(C#N)C#N)n(Cc7ccccc7)c6=O)c6nn(CCCCCCCC)nc46)cc3C5(c3ccc(CCCCCC)cc3)c3ccc(CCCCCC)cc3)c2n1,4.49,-5.54,-2.92,-5.55,-3.71,,150.0,1:1,,conventional,PFN-Br,PEDOT:PSS,THF,
102819,10.1021/acsaem.2c03023,COC(=O)C(C)(C)c1cc(C)cc(-c2sc3c4sc5cc(/C=C6/C(=O)c7cc(F)cc(c7)C(=O)/C6=C\c6cc(C(C)(C)C(=O)OC)c(-c7cc(C)cc(C(C)(C)C(=O)OC)c7)s6)sc5c4c(C(C)(C)C(=O)OC)ccc2-3)c1,CCCCCCCCCCCc1c(/C=C2\C(=O)c3cc(F)c(F)cc3C2=C(C#N)C#N)sc2c1sc1c3c4nsnc4c4c5sc6c(CCCCCCCCCCC)c(/C=C7\C(=O)c8cc(F)c(F)cc8C7=C(C#N)C#N)sc6c5n(CC(CC)CCCC)c4c3n(CC(CC)CCCC)c21,15.8,-5.56,-3.65,-5.65,-4.09,,,,,inverted,ZnO,MoO3,,
102823,10.1021/acsaem.2c03095,CCCCCCC(CCCC)Cc1csc(-c2cc3c4nsnc4c4cc(-c5cc(CC(CCCC)CCCCCC)c(-c6cc7c(-c8cc(Cl)c(CC(CC)CCCC)s8)c8sccc8c(-c8cc(Cl)c(CC(CC)CCCC)s8)c7s6)s5)sc4c3s2)c1,CCCCCCCCCCCc1c(/C=C2\C(=O)c3cc(F)c(F)cc3C2=C(C#N)C#N)sc2c1sc1c3c4nsnc4c4c5sc6c(CCCCCCCCCCC)c(/C=C7\C(=O)c8cc(F)c(F)cc8C7=C(C#N)C#N)sc6c5n(CC(CC)CCCC)c4c3n(CC(CC)CCCC)c21,16.85,-5.48,-2.75,-5.65,-4.09,,,,,,,,,THF
102824,10.1021/acsaem.2c03095,CCCCCCC(CCCC)Cc1csc(-c2cc3c4nsnc4c4cc(-c5cc(CC(CCCC)CCCCCC)c(-c6cc7c(-c8cc(Cl)c(CC(CC)CCCC)s8)c8sccc8c(-c8cc(Cl)c(CC(CC)CCCC)s8)c7s6)s5)sc4c3s2)c1,CCCCCCCCCCCc1c(/C=C2\C(=O)c3cc(F)c(F)cc3C2=C(C#N)C#N)sc2c1sc1c3c4nsnc4c4c5sc6c(CCCCCCCCCCC)c(/C=C7\C(=O)c8cc(F)c(F)cc8C7=C(C#N)C#N)sc6c5n(CC(CC)CCCC)c4c3n(CC(CC)CCCC)c21,17.34,-5.48,-2.75,-5.65,-4.09,,,,,,,,,THF
102825,10.1021/acsaem.2c03095,CCCCCCC(CCCC)Cc1csc(-c2cc3c4nsnc4c4cc(-c5cc(CC(CCCC)CCCCCC)c(-c6cc7c(-c8cc(Cl)c(CC(CC)CCCC)s8)c8sccc8c(-c8cc(Cl)c(CC(CC)CCCC)s8)c7s6)s5)sc4c3s2)c1,CCCCCCCCCCCc1c(/C=C2\C(=O)c3cc(F)c(F)cc3C2=C(C#N)C#N)sc2c1sc1c3c4nsnc4c4c5sc6c(CCCCCCCCCCC)c(/C=C7\C(=O)c8cc(F)c(F)cc8C7=C(C#N)C#N)sc6c5n(CC(CC)CCCC)c4c3n(CC(CC)CCCC)c21,17.7,-5.48,-2.75,-5.65,-4.09,,,,,,,,,THF
102826,10.1021/acsaem.2c03095,CCCCCCC(CCCC)Cc1csc(-c2cc3c4nsnc4c4cc(-c5cc(CC(CCCC)CCCCCC)c(-c6cc7c(-c8cc(Cl)c(CC(CC)CCCC)s8)c8sccc8c(-c8cc(Cl)c(CC(CC)CCCC)s8)c7s6)s5)sc4c3s2)c1,CCCCCCCCCCCc1c(/C=C2\C(=O)c3cc(F)c(F)cc3C2=C(C#N)C#N)sc2c1sc1c3c4nsnc4c4c5sc6c(CCCCCCCCCCC)c(/C=C7\C(=O)c8cc(F)c(F)cc8C7=C(C#N)C#N)sc6c5n(CC(CC)CCCC)c4c3n(CC(CC)CCCC)c21,16.93,-5.48,-2.75,-5.65,-4.09,,,,,,,,,THF
102829,10.1021/acsaem.2c03095,CCCCCCC(CCCC)Cc1csc(-c2cc3c4nsnc4c4cc(-c5cc(CC(CCCC)CCCCCC)c(-c6cc7c(-c8cc(Cl)c(CC(CC)CCCC)s8)c8sccc8c(-c8cc(Cl)c(CC(CC)CCCC)s8)c7s6)s5)sc4c3s2)c1,CCCCCCCCCCCc1c(/C=C2\C(=O)c3cc(F)c(F)cc3C2=C(C#N)C#N)sc2c1sc1c3c4nsnc4c4c5sc6c(CCCCCCCCCCC)c(/C=C7\C(=O)c8cc(F)c(F)cc8C7=C(C#N)C#N)sc6c5n(CC(CC)CCCC)c4c3n(CC(CC)CCCC)c21,17.31,-5.48,-2.75,-5.65,-4.09,,,,1%,,,,,2-MeTHF
102830,10.1021/acsaem.2c03095,CCCCCCC(CCCC)Cc1csc(-c2cc3c4nsnc4c4cc(-c5cc(CC(CCCC)CCCCCC)c(-c6cc7c(-c8cc(Cl)c(CC(CC)CCCC)s8)c8sccc8c(-c8cc(Cl)c(CC(CC)CCCC)s8)c7s6)s5)sc4c3s2)c1,CCCCCCCCCCCc1c(/C=C2\C(=O)c3cc(F)c(F)cc3C2=C(C#N)C#N)sc2c1sc1c3c4nsnc4c4c5sc6c(CCCCCCCCCCC)c(/C=C7\C(=O)c8cc(F)c(F)cc8C7=C(C#N)C#N)sc6c5n(CC(CC)CCCC)c4c3n(CC(CC)CCCC)c21,16.31,-5.48,-2.75,-5.65,-4.09,,,,1%,,,,,3-MeTHF
102831,10.1021/acsaem.2c03095,CCCCCCC(CCCC)Cc1csc(-c2cc3c4nsnc4c4cc(-c5cc(CC(CCCC)CCCCCC)c(-c6cc7c(-c8cc(Cl)c(CC(CC)CCCC)s8)c8sccc8c(-c8cc(Cl)c(CC(CC)CCCC)s8)c7s6)s5)sc4c3s2)c1,CCCCCCCCCCCc1c(/C=C2\C(=O)c3cc(F)c(F)cc3C2=C(C#N)C#N)sc2c1sc1c3c4nsnc4c4c5sc6c(CCCCCCCCCCC)c(/C=C7\C(=O)c8cc(F)c(F)cc8C7=C(C#N)C#N)sc6c5n(CC(CC)CCCC)c4c3n(CC(CC)CCCC)c21,16.71,-5.48,-2.75,-5.65,-4.09,,,,1%,,,,,DCTHF
102832,10.1021/acsaem.2c03095,CCCCCCC(CCCC)Cc1csc(-c2cc3c4nsnc4c4cc(-c5cc(CC(CCCC)CCCCCC)c(-c6cc7c(-c8cc(Cl)c(CC(CC)CCCC)s8)c8sccc8c(-c8cc(Cl)c(CC(CC)CCCC)s8)c7s6)s5)sc4c3s2)c1,CCCCCCCCCCCc1c(/C=C2\C(=O)c3cc(F)c(F)cc3C2=C(C#N)C#N)sc2c1sc1c3c4nsnc4c4c5sc6c(CCCCCCCCCCC)c(/C=C7\C(=O)c8cc(F)c(F)cc8C7=C(C#N)C#N)sc6c5n(CC(CC)CCCC)c4c3n(CC(CC)CCCC)c21,15.78,-5.48,-2.75,-5.65,-4.09,,,,1%,,,,,dioxane
102838,10.1021/acsaem.2c03651,CCCCC(CC)COC(=O)c1sc2csc(-c3cc4c(-c5ccc(CC(CC)CCCC)s5)c5sccc5c(-c5ccc(CC(CC)CCCC)s5)c4s3)c2c1F,COC(=O)CCCC1(c2ccccc2)C23c4c5ccc6c7cc8c9c%10c(cc%11cc%12c%13c%14c(cc%15c%16ccc-5c2c%16c2c5c%16c%17c(c(c46)c7c9c%17c4c%10c%11c%13c4c%16c%14c%152)C513)C%12)C8,2.95,-5.29,-3.72,-5.9,-3.9,100.0,,1:1.5,3 vol%,conventional,,,chlorobenzene,DIO
102839,10.1021/acsaem.2c03651,CCCCC(CC)COC(=O)c1sc2csc(-c3cc4c(-c5ccc(CC(CC)CCCC)s5)c5sccc5c(-c5ccc(CC(CC)CCCC)s5)c4s3)c2c1F,COC(=O)CCCC1(c2ccccc2)C23c4c5ccc6c7cc8c9c%10c(cc%11cc%12c%13c%14c(cc%15c%16ccc-5c2c%16c2c5c%16c%17c(c(c46)c7c9c%17c4c%10c%11c%13c4c%16c%14c%152)C513)C%12)C8,5.07,-5.29,-3.72,-5.9,-3.9,100.0,,1:1.5,3 vol%,conventional,,g-C3N4 NS,chlorobenzene,DIO
102840,10.1021/acsaem.2c03651,CCCCC(CC)COC(=O)c1sc2csc(-c3cc4c(-c5ccc(CC(CC)CCCC)s5)c5sccc5c(-c5ccc(CC(CC)CCCC)s5)c4s3)c2c1F,COC(=O)CCCC1(c2ccccc2)C23c4c5ccc6c7cc8c9c%10c(cc%11cc%12c%13c%14c(cc%15c%16ccc-5c2c%16c2c5c%16c%17c(c(c46)c7c9c%17c4c%10c%11c%13c4c%16c%14c%152)C513)C%12)C8,6.05,-5.29,-3.72,-5.9,-3.9,100.0,,1:1.5,3 vol%,conventional,,g-C3N4 NS,chlorobenzene,DIO
102841,10.1021/acsaem.2c03651,CCCCC(CC)COC(=O)c1sc2csc(-c3cc4c(-c5ccc(CC(CC)CCCC)s5)c5sccc5c(-c5ccc(CC(CC)CCCC)s5)c4s3)c2c1F,COC(=O)CCCC1(c2ccccc2)C23c4c5ccc6c7cc8c9c%10c(cc%11cc%12c%13c%14c(cc%15c%16ccc-5c2c%16c2c5c%16c%17c(c(c46)c7c9c%17c4c%10c%11c%13c4c%16c%14c%152)C513)C%12)C8,5.81,-5.29,-3.72,-5.9,-3.9,100.0,,1:1.5,3 vol%,conventional,,g-C3N4 NS,chlorobenzene,DIO
102842,10.1021/acsaem.2c03651,CCCCC(CC)COC(=O)c1sc2csc(-c3cc4c(-c5ccc(CC(CC)CCCC)s5)c5sccc5c(-c5ccc(CC(CC)CCCC)s5)c4s3)c2c1F,COC(=O)CCCC1(c2ccccc2)C23c4c5ccc6c7cc8c9c%10c(cc%11cc%12c%13c%14c(cc%15c%16ccc-5c2c%16c2c5c%16c%17c(c(c46)c7c9c%17c4c%10c%11c%13c4c%16c%14c%152)C513)C%12)C8,5.49,-5.29,-3.72,-5.9,-3.9,100.0,,1:1.5,3 vol%,conventional,,g-C3N4 NS,chlorobenzene,DIO
102850,10.1021/acsaem.2c04123,CCCCC(CC)COC(=O)c1sc2csc(-c3cc4c(-c5ccc(CC(CC)CCCC)s5)c5sccc5c(-c5ccc(CC(CC)CCCC)s5)c4s3)c2c1F,CCCCCCCCCCCc1c(/C=C2\C(=O)c3cc(F)c(F)cc3C2=C(C#N)C#N)sc2c1sc1c3c4nsnc4c4c5sc6c(CCCCCCCCCCC)c(/C=C7\C(=O)c8cc(F)c(F)cc8C7=C(C#N)C#N)sc6c5n(CC(CC)CCCC)c4c3n(CC(CC)CCCC)c21,9.57,-5.29,-3.72,-5.65,-4.09,,,1:1.5:0,,conventional,PDINO,PEDOT:PSS,,
102855,10.1021/acsaem.2c04156,COC(=O)C(C)(C)c1cc(C)cc(-c2sc3c4sc5cc(/C=C6/C(=O)c7cc(F)cc(c7)C(=O)/C6=C\c6cc(C(C)(C)C(=O)OC)c(-c7cc(C)cc(C(C)(C)C(=O)OC)c7)s6)sc5c4c(C(C)(C)C(=O)OC)ccc2-3)c1,CCCCCCCCCc1c(C=C2C(=O)c3cc(Cl)c(Cl)cc3C2=C(C#N)C#N)sc2c1sc1c3c4nsnc4c4c5sc6c(CCCCCCCCC)c(C=C7C(=O)c8cc(Cl)c(Cl)cc8C7=C(C#N)C#N)sc6c5n(CC(CCCC)CCCCCC)c4c3n(CC(CCCC)CCCCCC)c21,12.09,-5.56,-3.65,-5.665,-4.165,120.0,100.0,1:1,0.5% v/v,conventional,,PEDOT:PSS,,
102856,10.1021/acsaem.2c04156,COC(=O)C(C)(C)c1cc(C)cc(-c2sc3c4sc5cc(/C=C6/C(=O)c7cc(F)cc(c7)C(=O)/C6=C\c6cc(C(C)(C)C(=O)OC)c(-c7cc(C)cc(C(C)(C)C(=O)OC)c7)s6)sc5c4c(C(C)(C)C(=O)OC)ccc2-3)c1,CCCCCCCCCc1c(C=C2C(=O)c3cc(Cl)c(Cl)cc3C2=C(C#N)C#N)sc2c1sc1c3c4nsnc4c4c5sc6c(CCCCCCCCC)c(C=C7C(=O)c8cc(Cl)c(Cl)cc8C7=C(C#N)C#N)sc6c5n(CC(CCCC)CCCCCC)c4c3n(CC(CCCC)CCCCCC)c21,13.33,-5.56,-3.65,-5.665,-4.165,120.0,100.0,1:1,0.5% v/v,conventional,,HVO,,
102858,10.1021/acsaem.2c04156,CCCCC(CC)COC(=O)c1sc2csc(-c3cc4c(-c5ccc(CC(CC)CCCC)s5)c5sccc5c(-c5ccc(CC(CC)CCCC)s5)c4s3)c2c1F,COC(=O)CCCC1(c2ccccc2)C23c4c5ccc6c7cc8c9c%10c(cc%11cc%12c%13c%14c(cc%15c%16ccc-5c2c%16c2c5c%16c%17c(c(c46)c7c9c%17c4c%10c%11c%13c4c%16c%14c%152)C513)C%12)C8,6.7,-5.29,-3.72,-5.9,-3.9,,,1:1.5,3% v/v,inverted,,MoO3,,
102859,10.1021/acsaem.2c04156,CCCCC(CC)COC(=O)c1sc2csc(-c3cc4c(-c5ccc(CC(CC)CCCC)s5)c5sccc5c(-c5ccc(CC(CC)CCCC)s5)c4s3)c2c1F,COC(=O)CCCC1(c2ccccc2)C23c4c5ccc6c7cc8c9c%10c(cc%11cc%12c%13c%14c(cc%15c%16ccc-5c2c%16c2c5c%16c%17c(c(c46)c7c9c%17c4c%10c%11c%13c4c%16c%14c%152)C513)C%12)C8,7.37,-5.29,-3.72,-5.9,-3.9,,100.0,1:1.5,3% v/v,inverted,,HVO,,
102860,10.1021/acsaem.3c00068,CCCCCCC(CCCC)Cc1csc(-c2cc3c4nsnc4c4cc(-c5cc(CC(CCCC)CCCCCC)c(-c6cc7c(-c8cc(F)c(CC(CC)CCCC)s8)c8sccc8c(-c8cc(F)c(CC(CC)CCCC)s8)c7s6)s5)sc4c3s2)c1,CCCCCCCCCCCc1c(/C=C2\C(=O)c3cc(F)c(F)cc3C2=C(C#N)C#N)sc2c1sc1c3c4nsnc4c4c5sc6c(CCCCCCCCCCC)c(/C=C7\C(=O)c8cc(F)c(F)cc8C7=C(C#N)C#N)sc6c5n(CC(CC)CCCC)c4c3n(CC(CC)CCCC)c21,16.46,-5.51,-2.77,-5.65,-4.09,100.0,,1:1.4,,inverted,ZnO,,,
102861,10.1021/acsaem.3c00068,CCCCCCC(CCCC)Cc1csc(-c2cc3c4nsnc4c4cc(-c5cc(CC(CCCC)CCCCCC)c(-c6cc7c(-c8cc(F)c(CC(CC)CCCC)s8)c8sccc8c(-c8cc(F)c(CC(CC)CCCC)s8)c7s6)s5)sc4c3s2)c1,CCCCCCCCCCCc1c(/C=C2\C(=O)c3cc(F)c(F)cc3C2=C(C#N)C#N)sc2c1sc1c3c4nsnc4c4c5sc6c(CCCCCCCCCCC)c(/C=C7\C(=O)c8cc(F)c(F)cc8C7=C(C#N)C#N)sc6c5n(CC(CC)CCCC)c4c3n(CC(CC)CCCC)c21,16.52,-5.51,-2.77,-5.65,-4.09,100.0,,1:1.4,,inverted,OSiNDs,,,
102862,10.1021/acsaem.3c00068,CCCCCCC(CCCC)Cc1csc(-c2cc3c4nsnc4c4cc(-c5cc(CC(CCCC)CCCCCC)c(-c6cc7c(-c8cc(F)c(CC(CC)CCCC)s8)c8sccc8c(-c8cc(F)c(CC(CC)CCCC)s8)c7s6)s5)sc4c3s2)c1,CCCCCCCCCCCc1c(/C=C2\C(=O)c3cc(F)c(F)cc3C2=C(C#N)C#N)sc2c1sc1c3c4nsnc4c4c5sc6c(CCCCCCCCCCC)c(/C=C7\C(=O)c8cc(F)c(F)cc8C7=C(C#N)C#N)sc6c5n(CC(CC)CCCC)c4c3n(CC(CC)CCCC)c21,17.87,-5.51,-2.77,-5.65,-4.09,100.0,,1:1.4,,inverted,ZnO/OSiNDs,,,
102864,10.1021/acsaem.3c00068,CCCCCCC(CCCC)Cc1csc(-c2cc3c4nsnc4c4cc(-c5cc(CC(CCCC)CCCCCC)c(-c6cc7c(-c8cc(F)c(CC(CC)CCCC)s8)c8sccc8c(-c8cc(F)c(CC(CC)CCCC)s8)c7s6)s5)sc4c3s2)c1,CCCCCCCCCCCc1c(/C=C2\C(=O)c3cc(F)c(F)cc3C2=C(C#N)C#N)sc2c1sc1c3c4nsnc4c4c5sc6c(CCCCCCCCCCC)c(/C=C7\C(=O)c8cc(F)c(F)cc8C7=C(C#N)C#N)sc6c5n(CC(CC)CCCC)c4c3n(CC(CC)CCCC)c21,15.72,-5.51,-2.77,-5.65,-4.09,100.0,,1:1.4,,inverted,ZnO,,,
102865,10.1021/acsaem.3c00068,CCCCCCC(CCCC)Cc1csc(-c2cc3c4nsnc4c4cc(-c5cc(CC(CCCC)CCCCCC)c(-c6cc7c(-c8cc(F)c(CC(CC)CCCC)s8)c8sccc8c(-c8cc(F)c(CC(CC)CCCC)s8)c7s6)s5)sc4c3s2)c1,CCCCCCCCCCCc1c(/C=C2\C(=O)c3cc(F)c(F)cc3C2=C(C#N)C#N)sc2c1sc1c3c4nsnc4c4c5sc6c(CCCCCCCCCCC)c(/C=C7\C(=O)c8cc(F)c(F)cc8C7=C(C#N)C#N)sc6c5n(CC(CC)CCCC)c4c3n(CC(CC)CCCC)c21,14.59,-5.51,-2.77,-5.65,-4.09,100.0,,1:1.4,,inverted,ZnO,,,
102866,10.1021/acsaem.3c00068,CCCCCCC(CCCC)Cc1csc(-c2cc3c4nsnc4c4cc(-c5cc(CC(CCCC)CCCCCC)c(-c6cc7c(-c8cc(F)c(CC(CC)CCCC)s8)c8sccc8c(-c8cc(F)c(CC(CC)CCCC)s8)c7s6)s5)sc4c3s2)c1,CCCCCCCCCCCc1c(/C=C2\C(=O)c3cc(F)c(F)cc3C2=C(C#N)C#N)sc2c1sc1c3c4nsnc4c4c5sc6c(CCCCCCCCCCC)c(/C=C7\C(=O)c8cc(F)c(F)cc8C7=C(C#N)C#N)sc6c5n(CC(CC)CCCC)c4c3n(CC(CC)CCCC)c21,13.18,-5.51,-2.77,-5.65,-4.09,100.0,,1:1.4,,inverted,ZnO,,,
102868,10.1021/acsaem.3c00068,CCCCCCC(CCCC)Cc1csc(-c2cc3c4nsnc4c4cc(-c5cc(CC(CCCC)CCCCCC)c(-c6cc7c(-c8cc(F)c(CC(CC)CCCC)s8)c8sccc8c(-c8cc(F)c(CC(CC)CCCC)s8)c7s6)s5)sc4c3s2)c1,CCCCCCCCCCCc1c(/C=C2\C(=O)c3cc(F)c(F)cc3C2=C(C#N)C#N)sc2c1sc1c3c4nsnc4c4c5sc6c(CCCCCCCCCCC)c(/C=C7\C(=O)c8cc(F)c(F)cc8C7=C(C#N)C#N)sc6c5n(CC(CC)CCCC)c4c3n(CC(CC)CCCC)c21,17.68,-5.51,-2.77,-5.65,-4.09,100.0,,1:1.4,,inverted,ZnO/OSiNDs,,,
102869,10.1021/acsaem.3c00068,CCCCCCC(CCCC)Cc1csc(-c2cc3c4nsnc4c4cc(-c5cc(CC(CCCC)CCCCCC)c(-c6cc7c(-c8cc(F)c(CC(CC)CCCC)s8)c8sccc8c(-c8cc(F)c(CC(CC)CCCC)s8)c7s6)s5)sc4c3s2)c1,CCCCCCCCCCCc1c(/C=C2\C(=O)c3cc(F)c(F)cc3C2=C(C#N)C#N)sc2c1sc1c3c4nsnc4c4c5sc6c(CCCCCCCCCCC)c(/C=C7\C(=O)c8cc(F)c(F)cc8C7=C(C#N)C#N)sc6c5n(CC(CC)CCCC)c4c3n(CC(CC)CCCC)c21,17.09,-5.51,-2.77,-5.65,-4.09,100.0,,1:1.4,,inverted,ZnO/OSiNDs,,,
102870,10.1021/acsaem.3c00068,CCCCCCC(CCCC)Cc1csc(-c2cc3c4nsnc4c4cc(-c5cc(CC(CCCC)CCCCCC)c(-c6cc7c(-c8cc(F)c(CC(CC)CCCC)s8)c8sccc8c(-c8cc(F)c(CC(CC)CCCC)s8)c7s6)s5)sc4c3s2)c1,CCCCCCCCCCCc1c(/C=C2\C(=O)c3cc(F)c(F)cc3C2=C(C#N)C#N)sc2c1sc1c3c4nsnc4c4c5sc6c(CCCCCCCCCCC)c(/C=C7\C(=O)c8cc(F)c(F)cc8C7=C(C#N)C#N)sc6c5n(CC(CC)CCCC)c4c3n(CC(CC)CCCC)c21,16.53,-5.51,-2.77,-5.65,-4.09,100.0,,1:1.4,,inverted,ZnO/OSiNDs,,,
102871,10.1021/acsaem.3c00526,COC(=O)C(C)(C)c1cc(C)cc(-c2sc3c4sc5cc(/C=C6/C(=O)c7cc(F)cc(c7)C(=O)/C6=C\c6cc(C(C)(C)C(=O)OC)c(-c7cc(C)cc(C(C)(C)C(=O)OC)c7)s6)sc5c4c(C(C)(C)C(=O)OC)ccc2-3)c1,CCCCCCCCCCCc1c(/C=C2\C(=O)c3cc(F)c(F)cc3C2=C(C#N)C#N)sc2c1sc1c3c4nsnc4c4c5sc6c(CCCCCCCCCCC)c(/C=C7\C(=O)c8cc(F)c(F)cc8C7=C(C#N)C#N)sc6c5n(CC(CC)CCCC)c4c3n(CC(CC)CCCC)c21,13.2,-5.56,-3.65,-5.65,-4.09,,,,,conventional,PFN-Br,PEDOT:PSS,chloroform,
102872,10.1021/acsaem.3c00526,COC(=O)C(C)(C)c1cc(C)cc(-c2sc3c4sc5cc(/C=C6/C(=O)c7cc(F)cc(c7)C(=O)/C6=C\c6cc(C(C)(C)C(=O)OC)c(-c7cc(C)cc(C(C)(C)C(=O)OC)c7)s6)sc5c4c(C(C)(C)C(=O)OC)ccc2-3)c1,CCCCCCCCCCCc1c(/C=C2\C(=O)c3cc(F)c(F)cc3C2=C(C#N)C#N)sc2c1sc1c3c4nsnc4c4c5sc6c(CCCCCCCCCCC)c(/C=C7\C(=O)c8cc(F)c(F)cc8C7=C(C#N)C#N)sc6c5n(CC(CC)CCCC)c4c3n(CC(CC)CCCC)c21,13.7,-5.56,-3.65,-5.65,-4.09,,,,1 wt%,conventional,PFN-Br,PEDOT:PSS,chloroform,
102873,10.1021/acsaem.3c00526,COC(=O)C(C)(C)c1cc(C)cc(-c2sc3c4sc5cc(/C=C6/C(=O)c7cc(F)cc(c7)C(=O)/C6=C\c6cc(C(C)(C)C(=O)OC)c(-c7cc(C)cc(C(C)(C)C(=O)OC)c7)s6)sc5c4c(C(C)(C)C(=O)OC)ccc2-3)c1,CCCCCCCCCCCc1c(/C=C2\C(=O)c3cc(F)c(F)cc3C2=C(C#N)C#N)sc2c1sc1c3c4nsnc4c4c5sc6c(CCCCCCCCCCC)c(/C=C7\C(=O)c8cc(F)c(F)cc8C7=C(C#N)C#N)sc6c5n(CC(CC)CCCC)c4c3n(CC(CC)CCCC)c21,10.1,-5.56,-3.65,-5.65,-4.09,,,,,conventional,PFN-Br,PEDOT:PSS,chloroform,
102874,10.1021/acsaem.3c00526,COC(=O)C(C)(C)c1cc(C)cc(-c2sc3c4sc5cc(/C=C6/C(=O)c7cc(F)cc(c7)C(=O)/C6=C\c6cc(C(C)(C)C(=O)OC)c(-c7cc(C)cc(C(C)(C)C(=O)OC)c7)s6)sc5c4c(C(C)(C)C(=O)OC)ccc2-3)c1,CCCCCCCCCCCc1c(/C=C2\C(=O)c3cc(F)c(F)cc3C2=C(C#N)C#N)sc2c1sc1c3c4nsnc4c4c5sc6c(CCCCCCCCCCC)c(/C=C7\C(=O)c8cc(F)c(F)cc8C7=C(C#N)C#N)sc6c5n(CC(CC)CCCC)c4c3n(CC(CC)CCCC)c21,13.4,-5.56,-3.65,-5.65,-4.09,,,,,conventional,PFN-Br,PEDOT:PSS,chloroform,
102875,10.1021/acsaem.3c00526,COC(=O)C(C)(C)c1cc(C)cc(-c2sc3c4sc5cc(/C=C6/C(=O)c7cc(F)cc(c7)C(=O)/C6=C\c6cc(C(C)(C)C(=O)OC)c(-c7cc(C)cc(C(C)(C)C(=O)OC)c7)s6)sc5c4c(C(C)(C)C(=O)OC)ccc2-3)c1,CCCCCCCCCCCc1c(/C=C2\C(=O)c3cc(F)c(F)cc3C2=C(C#N)C#N)sc2c1sc1c3c4nsnc4c4c5sc6c(CCCCCCCCCCC)c(/C=C7\C(=O)c8cc(F)c(F)cc8C7=C(C#N)C#N)sc6c5n(CC(CC)CCCC)c4c3n(CC(CC)CCCC)c21,8.3,-5.56,-3.65,-5.65,-4.09,,,,,conventional,PFN-Br,PEDOT:PSS,chloroform,
102876,10.1021/acsaem.3c00526,COC(=O)C(C)(C)c1cc(C)cc(-c2sc3c4sc5cc(/C=C6/C(=O)c7cc(F)cc(c7)C(=O)/C6=C\c6cc(C(C)(C)C(=O)OC)c(-c7cc(C)cc(C(C)(C)C(=O)OC)c7)s6)sc5c4c(C(C)(C)C(=O)OC)ccc2-3)c1,CCCCCCCCCCCc1c(/C=C2\C(=O)c3cc(F)c(F)cc3C2=C(C#N)C#N)sc2c1sc1c3c4nsnc4c4c5sc6c(CCCCCCCCCCC)c(/C=C7\C(=O)c8cc(F)c(F)cc8C7=C(C#N)C#N)sc6c5n(CC(CC)CCCC)c4c3n(CC(CC)CCCC)c21,12.3,-5.56,-3.65,-5.65,-4.09,,,,1 wt%,conventional,PFN-Br,PEDOT:PSS,chloroform,
102877,10.1021/acsaem.3c00526,COC(=O)C(C)(C)c1cc(C)cc(-c2sc3c4sc5cc(/C=C6/C(=O)c7cc(F)cc(c7)C(=O)/C6=C\c6cc(C(C)(C)C(=O)OC)c(-c7cc(C)cc(C(C)(C)C(=O)OC)c7)s6)sc5c4c(C(C)(C)C(=O)OC)ccc2-3)c1,CCCCCCCCCCCc1c(/C=C2\C(=O)c3cc(F)c(F)cc3C2=C(C#N)C#N)sc2c1sc1c3c4nsnc4c4c5sc6c(CCCCCCCCCCC)c(/C=C7\C(=O)c8cc(F)c(F)cc8C7=C(C#N)C#N)sc6c5n(CC(CC)CCCC)c4c3n(CC(CC)CCCC)c21,9.1,-5.56,-3.65,-5.65,-4.09,,,,,conventional,PFN-Br,PEDOT:PSS,chloroform,
102878,10.1021/acsaem.3c00526,COC(=O)C(C)(C)c1cc(C)cc(-c2sc3c4sc5cc(/C=C6/C(=O)c7cc(F)cc(c7)C(=O)/C6=C\c6cc(C(C)(C)C(=O)OC)c(-c7cc(C)cc(C(C)(C)C(=O)OC)c7)s6)sc5c4c(C(C)(C)C(=O)OC)ccc2-3)c1,CCCCCCCCCCCc1c(/C=C2\C(=O)c3cc(F)c(F)cc3C2=C(C#N)C#N)sc2c1sc1c3c4nsnc4c4c5sc6c(CCCCCCCCCCC)c(/C=C7\C(=O)c8cc(F)c(F)cc8C7=C(C#N)C#N)sc6c5n(CC(CC)CCCC)c4c3n(CC(CC)CCCC)c21,12.5,-5.56,-3.65,-5.65,-4.09,,,,,conventional,PFN-Br,PEDOT:PSS,chloroform,
102879,10.1021/acsaem.3c00526,COC(=O)C(C)(C)c1cc(C)cc(-c2sc3c4sc5cc(/C=C6/C(=O)c7cc(F)cc(c7)C(=O)/C6=C\c6cc(C(C)(C)C(=O)OC)c(-c7cc(C)cc(C(C)(C)C(=O)OC)c7)s6)sc5c4c(C(C)(C)C(=O)OC)ccc2-3)c1,CCCCCCCCCCCc1c(/C=C2\C(=O)c3cc(F)c(F)cc3C2=C(C#N)C#N)sc2c1sc1c3c4nsnc4c4c5sc6c(CCCCCCCCCCC)c(/C=C7\C(=O)c8cc(F)c(F)cc8C7=C(C#N)C#N)sc6c5n(CC(CC)CCCC)c4c3n(CC(CC)CCCC)c21,5.5,-5.56,-3.65,-5.65,-4.09,,,,,conventional,PFN-Br,PEDOT:PSS,chloroform,
102881,10.1021/acsaem.3c00526,COC(=O)C(C)(C)c1cc(C)cc(-c2sc3c4sc5cc(/C=C6/C(=O)c7cc(F)cc(c7)C(=O)/C6=C\c6cc(C(C)(C)C(=O)OC)c(-c7cc(C)cc(C(C)(C)C(=O)OC)c7)s6)sc5c4c(C(C)(C)C(=O)OC)ccc2-3)c1,CCCCCCCCCCCc1c(/C=C2\C(=O)c3cc(F)c(F)cc3C2=C(C#N)C#N)sc2c1sc1c3c4nsnc4c4c5sc6c(CCCCCCCCCCC)c(/C=C7\C(=O)c8cc(F)c(F)cc8C7=C(C#N)C#N)sc6c5n(CC(CC)CCCC)c4c3n(CC(CC)CCCC)c21,13.2,-5.56,-3.65,-5.65,-4.09,,,,,conventional,PFN-Br,PEDOT:PSS,chloroform,
102882,10.1021/acsaem.3c00526,COC(=O)C(C)(C)c1cc(C)cc(-c2sc3c4sc5cc(/C=C6/C(=O)c7cc(F)cc(c7)C(=O)/C6=C\c6cc(C(C)(C)C(=O)OC)c(-c7cc(C)cc(C(C)(C)C(=O)OC)c7)s6)sc5c4c(C(C)(C)C(=O)OC)ccc2-3)c1,CCCCCCCCCCCc1c(/C=C2\C(=O)c3cc(F)c(F)cc3C2=C(C#N)C#N)sc2c1sc1c3c4nsnc4c4c5sc6c(CCCCCCCCCCC)c(/C=C7\C(=O)c8cc(F)c(F)cc8C7=C(C#N)C#N)sc6c5n(CC(CC)CCCC)c4c3n(CC(CC)CCCC)c21,12.2,-5.56,-3.65,-5.65,-4.09,,,,,conventional,PFN-Br,PEDOT:PSS,chloroform,
102883,10.1021/acsaem.3c00526,COC(=O)C(C)(C)c1cc(C)cc(-c2sc3c4sc5cc(/C=C6/C(=O)c7cc(F)cc(c7)C(=O)/C6=C\c6cc(C(C)(C)C(=O)OC)c(-c7cc(C)cc(C(C)(C)C(=O)OC)c7)s6)sc5c4c(C(C)(C)C(=O)OC)ccc2-3)c1,CCCCCCCCCCCc1c(/C=C2\C(=O)c3cc(F)c(F)cc3C2=C(C#N)C#N)sc2c1sc1c3c4nsnc4c4c5sc6c(CCCCCCCCCCC)c(/C=C7\C(=O)c8cc(F)c(F)cc8C7=C(C#N)C#N)sc6c5n(CC(CC)CCCC)c4c3n(CC(CC)CCCC)c21,11.4,-5.56,-3.65,-5.65,-4.09,,,,,conventional,PFN-Br,PEDOT:PSS,chloroform,
102885,10.1021/acsaem.3c00526,COC(=O)C(C)(C)c1cc(C)cc(-c2sc3c4sc5cc(/C=C6/C(=O)c7cc(F)cc(c7)C(=O)/C6=C\c6cc(C(C)(C)C(=O)OC)c(-c7cc(C)cc(C(C)(C)C(=O)OC)c7)s6)sc5c4c(C(C)(C)C(=O)OC)ccc2-3)c1,CCCCCCCCCCCc1c(/C=C2\C(=O)c3cc(F)c(F)cc3C2=C(C#N)C#N)sc2c1sc1c3c4nsnc4c4c5sc6c(CCCCCCCCCCC)c(/C=C7\C(=O)c8cc(F)c(F)cc8C7=C(C#N)C#N)sc6c5n(CC(CC)CCCC)c4c3n(CC(CC)CCCC)c21,9.43,-5.56,-3.65,-5.65,-4.09,,,,,conventional,PFN-Br,PEDOT:PSS,chloroform,
102886,10.1021/acsaem.3c00526,COC(=O)C(C)(C)c1cc(C)cc(-c2sc3c4sc5cc(/C=C6/C(=O)c7cc(F)cc(c7)C(=O)/C6=C\c6cc(C(C)(C)C(=O)OC)c(-c7cc(C)cc(C(C)(C)C(=O)OC)c7)s6)sc5c4c(C(C)(C)C(=O)OC)ccc2-3)c1,CCCCCCCCCCCc1c(/C=C2\C(=O)c3cc(F)c(F)cc3C2=C(C#N)C#N)sc2c1sc1c3c4nsnc4c4c5sc6c(CCCCCCCCCCC)c(/C=C7\C(=O)c8cc(F)c(F)cc8C7=C(C#N)C#N)sc6c5n(CC(CC)CCCC)c4c3n(CC(CC)CCCC)c21,8.89,-5.56,-3.65,-5.65,-4.09,,,,,conventional,PFN-Br,PEDOT:PSS,chloroform,
102887,10.1021/acsaem.3c00526,COC(=O)C(C)(C)c1cc(C)cc(-c2sc3c4sc5cc(/C=C6/C(=O)c7cc(F)cc(c7)C(=O)/C6=C\c6cc(C(C)(C)C(=O)OC)c(-c7cc(C)cc(C(C)(C)C(=O)OC)c7)s6)sc5c4c(C(C)(C)C(=O)OC)ccc2-3)c1,CCCCCCCCCCCc1c(/C=C2\C(=O)c3cc(F)c(F)cc3C2=C(C#N)C#N)sc2c1sc1c3c4nsnc4c4c5sc6c(CCCCCCCCCCC)c(/C=C7\C(=O)c8cc(F)c(F)cc8C7=C(C#N)C#N)sc6c5n(CC(CC)CCCC)c4c3n(CC(CC)CCCC)c21,13.0,-5.56,-3.65,-5.65,-4.09,,,,,conventional,PFN-Br,PEDOT:PSS,chloroform,
102888,10.1021/acsaem.3c00526,COC(=O)C(C)(C)c1cc(C)cc(-c2sc3c4sc5cc(/C=C6/C(=O)c7cc(F)cc(c7)C(=O)/C6=C\c6cc(C(C)(C)C(=O)OC)c(-c7cc(C)cc(C(C)(C)C(=O)OC)c7)s6)sc5c4c(C(C)(C)C(=O)OC)ccc2-3)c1,CCCCCCCCCCCc1c(/C=C2\C(=O)c3cc(F)c(F)cc3C2=C(C#N)C#N)sc2c1sc1c3c4nsnc4c4c5sc6c(CCCCCCCCCCC)c(/C=C7\C(=O)c8cc(F)c(F)cc8C7=C(C#N)C#N)sc6c5n(CC(CC)CCCC)c4c3n(CC(CC)CCCC)c21,13.5,-5.56,-3.65,-5.65,-4.09,,,,1 wt %,conventional,PFN-Br,PEDOT:PSS,chloroform,
102889,10.1021/acsaem.3c00526,COC(=O)C(C)(C)c1cc(C)cc(-c2sc3c4sc5cc(/C=C6/C(=O)c7cc(F)cc(c7)C(=O)/C6=C\c6cc(C(C)(C)C(=O)OC)c(-c7cc(C)cc(C(C)(C)C(=O)OC)c7)s6)sc5c4c(C(C)(C)C(=O)OC)ccc2-3)c1,CCCCCCCCCCCc1c(/C=C2\C(=O)c3cc(F)c(F)cc3C2=C(C#N)C#N)sc2c1sc1c3c4nsnc4c4c5sc6c(CCCCCCCCCCC)c(/C=C7\C(=O)c8cc(F)c(F)cc8C7=C(C#N)C#N)sc6c5n(CC(CC)CCCC)c4c3n(CC(CC)CCCC)c21,13.6,-5.56,-3.65,-5.65,-4.09,,,,,conventional,PFN-Br,PEDOT:PSS,chloroform,
102890,10.1021/acsaem.3c00526,COC(=O)C(C)(C)c1cc(C)cc(-c2sc3c4sc5cc(/C=C6/C(=O)c7cc(F)cc(c7)C(=O)/C6=C\c6cc(C(C)(C)C(=O)OC)c(-c7cc(C)cc(C(C)(C)C(=O)OC)c7)s6)sc5c4c(C(C)(C)C(=O)OC)ccc2-3)c1,CCCCCCCCCCCc1c(/C=C2\C(=O)c3cc(F)c(F)cc3C2=C(C#N)C#N)sc2c1sc1c3c4nsnc4c4c5sc6c(CCCCCCCCCCC)c(/C=C7\C(=O)c8cc(F)c(F)cc8C7=C(C#N)C#N)sc6c5n(CC(CC)CCCC)c4c3n(CC(CC)CCCC)c21,12.5,-5.56,-3.65,-5.65,-4.09,,,,1 wt %,conventional,PFN-Br,PEDOT:PSS,chloroform,
102891,10.1021/acsaem.3c00526,COC(=O)C(C)(C)c1cc(C)cc(-c2sc3c4sc5cc(/C=C6/C(=O)c7cc(F)cc(c7)C(=O)/C6=C\c6cc(C(C)(C)C(=O)OC)c(-c7cc(C)cc(C(C)(C)C(=O)OC)c7)s6)sc5c4c(C(C)(C)C(=O)OC)ccc2-3)c1,CCCCCCCCCCCc1c(/C=C2\C(=O)c3cc(F)c(F)cc3C2=C(C#N)C#N)sc2c1sc1c3c4nsnc4c4c5sc6c(CCCCCCCCCCC)c(/C=C7\C(=O)c8cc(F)c(F)cc8C7=C(C#N)C#N)sc6c5n(CC(CC)CCCC)c4c3n(CC(CC)CCCC)c21,13.2,-5.56,-3.65,-5.65,-4.09,,,,,conventional,PFN-Br,PEDOT:PSS,chloroform,
102892,10.1021/acsaem.3c00526,COC(=O)C(C)(C)c1cc(C)cc(-c2sc3c4sc5cc(/C=C6/C(=O)c7cc(F)cc(c7)C(=O)/C6=C\c6cc(C(C)(C)C(=O)OC)c(-c7cc(C)cc(C(C)(C)C(=O)OC)c7)s6)sc5c4c(C(C)(C)C(=O)OC)ccc2-3)c1,CCCCCCCCCCCc1c(/C=C2\C(=O)c3cc(F)c(F)cc3C2=C(C#N)C#N)sc2c1sc1c3c4nsnc4c4c5sc6c(CCCCCCCCCCC)c(/C=C7\C(=O)c8cc(F)c(F)cc8C7=C(C#N)C#N)sc6c5n(CC(CC)CCCC)c4c3n(CC(CC)CCCC)c21,12.9,-5.56,-3.65,-5.65,-4.09,,,,,conventional,PFN-Br,PEDOT:PSS,chloroform,
102893,10.1021/acsaem.3c00526,COC(=O)C(C)(C)c1cc(C)cc(-c2sc3c4sc5cc(/C=C6/C(=O)c7cc(F)cc(c7)C(=O)/C6=C\c6cc(C(C)(C)C(=O)OC)c(-c7cc(C)cc(C(C)(C)C(=O)OC)c7)s6)sc5c4c(C(C)(C)C(=O)OC)ccc2-3)c1,CCCCCCCCCCCc1c(/C=C2\C(=O)c3cc(F)c(F)cc3C2=C(C#N)C#N)sc2c1sc1c3c4nsnc4c4c5sc6c(CCCCCCCCCCC)c(/C=C7\C(=O)c8cc(F)c(F)cc8C7=C(C#N)C#N)sc6c5n(CC(CC)CCCC)c4c3n(CC(CC)CCCC)c21,10.6,-5.56,-3.65,-5.65,-4.09,,,,,conventional,PFN-Br,PEDOT:PSS,chloroform,
102894,10.1021/acsaem.3c00694,CCCCCCC(CCCC)Cc1csc(-c2cc3c4nsnc4c4cc(-c5cc(CC(CCCC)CCCCCC)c(-c6cc7c(-c8cc(F)c(CC(CC)CCCC)s8)c8sccc8c(-c8cc(F)c(CC(CC)CCCC)s8)c7s6)s5)sc4c3s2)c1,CCCCCCCCCCCc1c(/C=C2\C(=O)c3cc(F)c(F)cc3C2=C(C#N)C#N)sc2c1sc1c3c4nsnc4c4c5sc6c(CCCCCCCCCCC)c(/C=C7\C(=O)c8cc(F)c(F)cc8C7=C(C#N)C#N)sc6c5n(CC(CC)CCCC)c4c3n(CC(CC)CCCC)c21,17.36,-5.51,-2.77,-5.65,-4.09,,100.0,1:1,,conventional,PFN-Br,PEDOT:PSS,chloroform,
102895,10.1021/acsaem.3c00694,CCCCCCC(CCCC)Cc1csc(-c2cc3c4nsnc4c4cc(-c5cc(CC(CCCC)CCCCCC)c(-c6cc7c(-c8cc(F)c(CC(CC)CCCC)s8)c8sccc8c(-c8cc(F)c(CC(CC)CCCC)s8)c7s6)s5)sc4c3s2)c1,CCCCCCCCCCCc1c(/C=C2\C(=O)c3cc(F)c(F)cc3C2=C(C#N)C#N)sc2c1sc1c3c4nsnc4c4c5sc6c(CCCCCCCCCCC)c(/C=C7\C(=O)c8cc(F)c(F)cc8C7=C(C#N)C#N)sc6c5n(CC(CC)CCCC)c4c3n(CC(CC)CCCC)c21,17.94,-5.51,-2.77,-5.65,-4.09,120.0,100.0,,,conventional,PFN-Br,PEDOT:PSS,chloroform,
102896,10.1021/acsaem.3c00694,CCCCCCCCCCCc1c(/C=C2\C(=O)c3cc(F)c(F)cc3C2=C(C#N)C#N)sc2c1sc1c3c4nsnc4c4c5sc6c(CCCCCCCCCCC)c(/C=C7\C(=O)c8cc(F)c(F)cc8C7=C(C#N)C#N)sc6c5n(CC(CC)CCCC)c4c3n(CC(CC)CCCC)c21,CCCCCCC(CCCC)Cc1csc(-c2cc3c4nsnc4c4cc(-c5cc(CC(CCCC)CCCCCC)c(-c6cc7c(-c8cc(F)c(CC(CC)CCCC)s8)c8sccc8c(-c8cc(F)c(CC(CC)CCCC)s8)c7s6)s5)sc4c3s2)c1,7.81,-5.65,-4.09,-5.51,-2.77,,100.0,,,conventional,PFN-Br,PEDOT:PSS,chloroform,
102921,10.1021/acsaem.3c01522,COC(=O)C(C)(C)c1cc(C)cc(-c2sc3c4sc5cc(/C=C6/C(=O)c7cc(F)cc(c7)C(=O)/C6=C\c6cc(C(C)(C)C(=O)OC)c(-c7cc(C)cc(C(C)(C)C(=O)OC)c7)s6)sc5c4c(C(C)(C)C(=O)OC)ccc2-3)c1,CCCCCCCCCCCc1c(/C=C2\C(=O)c3cc(F)c(F)cc3C2=C(C#N)C#N)sc2c1sc1c3c4nsnc4c4c5sc6c(CCCCCCCCCCC)c(/C=C7\C(=O)c8cc(F)c(F)cc8C7=C(C#N)C#N)sc6c5n(CC(CC)CCCC)c4c3n(CC(CC)CCCC)c21,16.76,-5.56,-3.65,-5.65,-4.09,100.0,85.0,1:1.2,0.5 wt%,,,Hybrid HTL with HxMoO3,,
102922,10.1021/acsaem.3c01522,COC(=O)C(C)(C)c1cc(C)cc(-c2sc3c4sc5cc(/C=C6/C(=O)c7cc(F)cc(c7)C(=O)/C6=C\c6cc(C(C)(C)C(=O)OC)c(-c7cc(C)cc(C(C)(C)C(=O)OC)c7)s6)sc5c4c(C(C)(C)C(=O)OC)ccc2-3)c1,CCCCCCCCCCCc1c(/C=C2\C(=O)c3cc(F)c(F)cc3C2=C(C#N)C#N)sc2c1sc1c3c4nsnc4c4c5sc6c(CCCCCCCCCCC)c(/C=C7\C(=O)c8cc(F)c(F)cc8C7=C(C#N)C#N)sc6c5n(CC(CC)CCCC)c4c3n(CC(CC)CCCC)c21,17.59,-5.56,-3.65,-5.65,-4.09,100.0,85.0,1:1.2,0.5 wt%,,,Hybrid HTL with HxMoO3,,
102923,10.1021/acsaem.3c01522,COC(=O)C(C)(C)c1cc(C)cc(-c2sc3c4sc5cc(/C=C6/C(=O)c7cc(F)cc(c7)C(=O)/C6=C\c6cc(C(C)(C)C(=O)OC)c(-c7cc(C)cc(C(C)(C)C(=O)OC)c7)s6)sc5c4c(C(C)(C)C(=O)OC)ccc2-3)c1,CCCCCCCCCCCc1c(/C=C2\C(=O)c3cc(F)c(F)cc3C2=C(C#N)C#N)sc2c1sc1c3c4nsnc4c4c5sc6c(CCCCCCCCCCC)c(/C=C7\C(=O)c8cc(F)c(F)cc8C7=C(C#N)C#N)sc6c5n(CC(CC)CCCC)c4c3n(CC(CC)CCCC)c21,17.08,-5.56,-3.65,-5.65,-4.09,100.0,85.0,1:1.2,0.5 wt%,,,Hybrid HTL with HxMoO3,,
102924,10.1021/acsaem.3c01522,COC(=O)C(C)(C)c1cc(C)cc(-c2sc3c4sc5cc(/C=C6/C(=O)c7cc(F)cc(c7)C(=O)/C6=C\c6cc(C(C)(C)C(=O)OC)c(-c7cc(C)cc(C(C)(C)C(=O)OC)c7)s6)sc5c4c(C(C)(C)C(=O)OC)ccc2-3)c1,CCCCCCCCCCCc1c(/C=C2\C(=O)c3cc(F)c(F)cc3C2=C(C#N)C#N)sc2c1sc1c3c4nsnc4c4c5sc6c(CCCCCCCCCCC)c(/C=C7\C(=O)c8cc(F)c(F)cc8C7=C(C#N)C#N)sc6c5n(CC(CC)CCCC)c4c3n(CC(CC)CCCC)c21,16.57,-5.56,-3.65,-5.65,-4.09,100.0,85.0,1:1.2,0.5 wt%,,,Hybrid HTL with HxMoO3,,
102925,10.1021/acsaem.3c01522,COC(=O)C(C)(C)c1cc(C)cc(-c2sc3c4sc5cc(/C=C6/C(=O)c7cc(F)cc(c7)C(=O)/C6=C\c6cc(C(C)(C)C(=O)OC)c(-c7cc(C)cc(C(C)(C)C(=O)OC)c7)s6)sc5c4c(C(C)(C)C(=O)OC)ccc2-3)c1,CCCCCCCCCCCc1c(/C=C2\C(=O)c3cc(F)c(F)cc3C2=C(C#N)C#N)sc2c1sc1c3c4nsnc4c4c5sc6c(CCCCCCCCCCC)c(/C=C7\C(=O)c8cc(F)c(F)cc8C7=C(C#N)C#N)sc6c5n(CC(CC)CCCC)c4c3n(CC(CC)CCCC)c21,16.27,-5.56,-3.65,-5.65,-4.09,100.0,85.0,1:1.2,0.5 wt%,,,Hybrid HTL with HxMoO3,,
102931,10.1021/acsaem.3c01989,COC(=O)C(C)(C)c1cc(C)cc(-c2sc3c4sc5cc(/C=C6/C(=O)c7cc(F)cc(c7)C(=O)/C6=C\c6cc(C(C)(C)C(=O)OC)c(-c7cc(C)cc(C(C)(C)C(=O)OC)c7)s6)sc5c4c(C(C)(C)C(=O)OC)ccc2-3)c1,CCCCCCCCCCCc1c(/C=C2\C(=O)c3cc(F)c(F)cc3C2=C(C#N)C#N)sc2c1sc1c3c4nsnc4c4c5sc6c(CCCCCCCCCCC)c(/C=C7\C(=O)c8cc(F)c(F)cc8C7=C(C#N)C#N)sc6c5n(CC(CC)CCCC)c4c3n(CC(CC)CCCC)c21,15.0,-5.56,-3.65,-5.65,-4.09,,,,,conventional,PFN-Br,PEDOT:PSS,chloroform,
102940,10.1021/acsaem.3c02001,CCCCCCc1ccsc1,CCCCC(=O)OCC1(c2ccccc2)c2cccc3cccc4cccc5cccc6cccc1c6c-5c-4c-3c2,1.41,-5.01,-3.12,-6.1,-3.7,,120.0,1:0.8,,inverted,ZnO,MoO3,chlorobenzene,
102941,10.1021/acsaem.3c02001,CCCCCCc1ccsc1,CCCCC(=O)OCC1(c2ccccc2)c2cccc3cccc4cccc5cccc6cccc1c6c-5c-4c-3c2,1.85,-5.01,-3.12,-6.1,-3.7,,120.0,1:0.8,,inverted,ZnO,MoO3,chlorobenzene,
102942,10.1021/acsaem.3c02001,CCCCCCc1ccsc1,CCCCC(=O)OCC1(c2ccccc2)c2cccc3cccc4cccc5cccc6cccc1c6c-5c-4c-3c2,1.99,-5.01,-3.12,-6.1,-3.7,,120.0,1:0.8,,inverted,ZnO,MoO3,chlorobenzene,
102943,10.1021/acsaem.3c02001,CCCCCCc1ccsc1,CCCCC(=O)OCC1(c2ccccc2)c2cccc3cccc4cccc5cccc6cccc1c6c-5c-4c-3c2,2.18,-5.01,-3.12,-6.1,-3.7,,120.0,1:0.8,,inverted,ZnO,MoO3,chlorobenzene,
102944,10.1021/acsaem.3c02001,CCCCCCc1ccsc1,CCCCC(=O)OCC1(c2ccccc2)c2cccc3cccc4cccc5cccc6cccc1c6c-5c-4c-3c2,1.56,-5.01,-3.12,-6.1,-3.7,,120.0,1:0.8,,inverted,ZnO,MoO3,chlorobenzene,
102945,10.1021/acsaem.3c02001,CCCCCCc1ccsc1,CCCCC(=O)OCC1(c2ccccc2)c2cccc3cccc4cccc5cccc6cccc1c6c-5c-4c-3c2,1.49,-5.01,-3.12,-6.1,-3.7,,120.0,1:0.8,,inverted,ZnO,MoO3,chlorobenzene,
102946,10.1021/acsaem.3c02001,CCCCCCc1ccsc1,CCCCC(=O)OCC1(c2ccccc2)c2cccc3cccc4cccc5cccc6cccc1c6c-5c-4c-3c2,1.13,-5.01,-3.12,-6.1,-3.7,,120.0,1:0.8,,inverted,ZnO,MoO3,chlorobenzene,
102947,10.1021/acsaem.3c02001,CCCCCCc1ccsc1,CCCCC(=O)OCC1(c2ccccc2)c2cccc3cccc4cccc5cccc6cccc1c6c-5c-4c-3c2,2.22,-5.01,-3.12,-6.1,-3.7,,120.0,1:0.8,,inverted,ZnO,MoO3,chlorobenzene,
102948,10.1021/acsaem.3c02001,CCCCCCc1ccsc1,CCCCC(=O)OCC1(c2ccccc2)C2=CC=Cc3cccc4cccc5ccc6ccccc7cccc1c7c6c5c-4c3C2,2.33,-5.01,-3.12,-6.1,-3.9,,120.0,1:0.8,,inverted,ZnO,MoO3,chlorobenzene,
102949,10.1021/acsaem.3c02001,CCCCCCc1ccsc1,CCCCC(=O)OCC1(c2ccccc2)C2=CC=Cc3cccc4cccc5ccc6ccccc7cccc1c7c6c5c-4c3C2,2.33,-5.01,-3.12,-6.1,-3.9,,120.0,1:0.8,,inverted,ZnO,MoO3,chlorobenzene,
102950,10.1021/acsaem.3c02001,COC(=O)C(C)(C)c1cc(C)cc(-c2sc3c4sc5cc(/C=C6/C(=O)c7cc(F)cc(c7)C(=O)/C6=C\c6cc(C(C)(C)C(=O)OC)c(-c7cc(C)cc(C(C)(C)C(=O)OC)c7)s6)sc5c4c(C(C)(C)C(=O)OC)ccc2-3)c1,CCCCCCCCCCCc1c(/C=C2\C(=O)c3cc(F)c(F)cc3C2=C(C#N)C#N)sc2c1sc1c3c4nsnc4c4c5sc6c(CCCCCCCCCCC)c(/C=C7\C(=O)c8cc(F)c(F)cc8C7=C(C#N)C#N)sc6c5n(CC(CC)CCCC)c4c3n(CC(CC)CCCC)c21,9.75,-5.56,-3.65,-5.65,-4.09,,,1:1.2,0.5% v/v,inverted,ZnO,MoO3,chloroform,CN
102951,10.1021/acsaem.3c02001,COC(=O)C(C)(C)c1cc(C)cc(-c2sc3c4sc5cc(/C=C6/C(=O)c7cc(F)cc(c7)C(=O)/C6=C\c6cc(C(C)(C)C(=O)OC)c(-c7cc(C)cc(C(C)(C)C(=O)OC)c7)s6)sc5c4c(C(C)(C)C(=O)OC)ccc2-3)c1,CCCCCCCCCCCc1c(/C=C2\C(=O)c3cc(F)c(F)cc3C2=C(C#N)C#N)sc2c1sc1c3c4nsnc4c4c5sc6c(CCCCCCCCCCC)c(/C=C7\C(=O)c8cc(F)c(F)cc8C7=C(C#N)C#N)sc6c5n(CC(CC)CCCC)c4c3n(CC(CC)CCCC)c21,10.3,-5.56,-3.65,-5.65,-4.09,,,1:1.2,0.5% v/v,inverted,ZnO,MoO3,chloroform,CN
102956,10.1021/acsaem.3c02337,CCCCCCCCc1cc(-c2c(-c3cccs3)sc3c(-c4cc(CCCCCCCC)c(CCCCCCCC)s4)c(-c4ccc(-c5cccc6nsnc56)s4)sc23)sc1CCCCCCCC,COC(=O)CCCC1(c2ccccc2)C23c4c5ccc6c7cc8c9c%10c(cc%11cc%12c%13c%14c(cc%15c%16ccc-5c2c%16c2c5c%16c%17c(c(c46)c7c9c%17c4c%10c%11c%13c4c%16c%14c%152)C513)C%12)C8,7.12,-5.34,-3.53,-5.9,-3.9,,,,,,,,,
102968,10.1021/acsaem.3c03067,COC(=O)C(C)(C)c1cc(C)cc(-c2sc3c4sc5cc(/C=C6/C(=O)c7cc(F)cc(c7)C(=O)/C6=C\c6cc(C(C)(C)C(=O)OC)c(-c7cc(C)cc(C(C)(C)C(=O)OC)c7)s6)sc5c4c(C(C)(C)C(=O)OC)ccc2-3)c1,CCCCCCCCCCCc1c(/C=C2\C(=O)c3cc(F)c(F)cc3C2=C(C#N)C#N)sc2c1sc1c3c4nsnc4c4c5sc6c(CCCCCCCCCCC)c(/C=C7\C(=O)c8cc(F)c(F)cc8C7=C(C#N)C#N)sc6c5n(CC(CC)CCCC)c4c3n(CC(CC)CCCC)c21,14.1,-5.56,-3.65,-5.65,-4.09,,,1:1.2 (w/w),,,,,,
102970,10.1021/acsaem.3c03094,CCCCC(CC)Cc1ccc(-c2c3cc(-c4ccc(-c5sc(-c6cccs6)c6c5C(=O)c5c(CC(CC)CCCC)sc(CC(CC)CCCC)c5C6=O)s4)sc3c(-c3ccc(CC(CC)CCCC)s3)c3ccsc23)s1,COC(=O)CCCC1(c2ccccc2)C23c4c5ccc6c7cc8c9c%10c(cc%11cc%12c%13c%14c(cc%15c%16ccc-5c2c%16c2c5c%16c%17c(c(c46)c7c9c%17c4c%10c%11c%13c4c%16c%14c%152)C513)C%12)C8,8.07,-5.33,-3.48,-5.9,-3.9,,,1:1.5,,inverted,ZnO,MoO3,,DIO
102984,10.1021/acsaem.4c00854,CCCCCCCCc1cc(/C=C(/C#N)C(=O)OCC(CC)CCCC)sc1-c1ccc(-c2sc(-c3cc4c(-c5ccc(CC(CC)CCCC)s5)c5sc(-c6cc(CCCCCCCC)c(-c7ccc(-c8sc(/C=C(\C#N)C(=O)OCC(CC)CCCC)cc8CCCCCCCC)s7)s6)cc5c(-c5ccc(CC(CC)CCCC)s5)c4s3)cc2CCCCCCCC)s1,COC(=O)CCCC1(c2ccccc2)C23c4c5ccc6c7cc8c9c%10c(cc%11cc%12c%13c%14c(cc%15c%16ccc-5c2c%16c2c5c%16c%17c(c(c46)c7c9c%17c4c%10c%11c%13c4c%16c%14c%152)C513)C%12)C8,3.7,-5.25,-2.8,-5.9,-3.9,110.0,,1:1.2,,conventional,,PEDOT:PSS,,
102985,10.1021/acsaem.4c00854,CCCCCCCCc1cc(/C=C(/C#N)C(=O)OCC(CC)CCCC)sc1-c1ccc(-c2sc(-c3cc4c(-c5ccc(CC(CC)CCCC)s5)c5sc(-c6cc(CCCCCCCC)c(-c7ccc(-c8sc(/C=C(\C#N)C(=O)OCC(CC)CCCC)cc8CCCCCCCC)s7)s6)cc5c(-c5ccc(CC(CC)CCCC)s5)c4s3)cc2CCCCCCCC)s1,COC(=O)CCCC1(c2ccccc2)C23c4c5ccc6c7cc8c9c%10c(cc%11cc%12c%13c%14c(cc%15c%16ccc-5c2c%16c2c5c%16c%17c(c(c46)c7c9c%17c4c%10c%11c%13c4c%16c%14c%152)C513)C%12)C8,3.98,-5.25,-2.8,-5.9,-3.9,110.0,,1:1.2,,conventional,,PEDOT:PSS,,
102986,10.1021/acsaem.4c00854,CCCCCCCCCCCCN1C(=O)c2cccc3c(-c4ccc(-c5ccc(-c6ccc(-c7ccc8c9c(cccc79)C(=O)N(CCCCCCCCCCCC)C8=O)s6)c(F)c5)s4)ccc(c23)C1=O,COC(=O)CCCC1(c2ccccc2)C23c4c5ccc6c7cc8c9c%10c(cc%11cc%12c%13c%14c(cc%15c%16ccc-5c2c%16c2c5c%16c%17c(c(c46)c7c9c%17c4c%10c%11c%13c4c%16c%14c%152)C513)C%12)C8,2.71,-5.98,-3.62,-5.9,-3.9,110.0,,1:1.2,,conventional,,PEDOT:PSS,,
102987,10.1021/acsaem.4c00854,CCCCCCCCCCCCN1C(=O)c2cccc3c(-c4ccc(-c5ccc(-c6ccc(-c7ccc8c9c(cccc79)C(=O)N(CCCCCCCCCCCC)C8=O)s6)c(F)c5)s4)ccc(c23)C1=O,COC(=O)CCCC1(c2ccccc2)C23c4c5ccc6c7cc8c9c%10c(cc%11cc%12c%13c%14c(cc%15c%16ccc-5c2c%16c2c5c%16c%17c(c(c46)c7c9c%17c4c%10c%11c%13c4c%16c%14c%152)C513)C%12)C8,6.12,-5.98,-3.62,-5.9,-3.9,110.0,,1:1.2,,conventional,,PEDOT:PSS,,
102988,10.1021/acsaem.4c00854,CCCCCCCCOc1cc(-c2ccc(-c3ccc4c5c(cccc35)C(=O)N(CCCCCCCC)C4=O)s2)c(F)cc1-c1ccc(-c2ccc3c4c(cccc24)C(=O)N(CCCCCCCC)C3=O)s1,COC(=O)CCCC1(c2ccccc2)C23c4c5ccc6c7cc8c9c%10c(cc%11cc%12c%13c%14c(cc%15c%16ccc-5c2c%16c2c5c%16c%17c(c(c46)c7c9c%17c4c%10c%11c%13c4c%16c%14c%152)C513)C%12)C8,7.07,-5.95,-3.68,-5.9,-3.9,110.0,,1:1.2,,conventional,,PEDOT:PSS,,
102989,10.1021/acsaem.4c00854,CCCCCCCCOc1cc(-c2ccc(-c3ccc4c5c(cccc35)C(=O)N(CCCCCCCC)C4=O)s2)c(F)cc1-c1ccc(-c2ccc3c4c(cccc24)C(=O)N(CCCCCCCC)C3=O)s1,COC(=O)CCCC1(c2ccccc2)C23c4c5ccc6c7cc8c9c%10c(cc%11cc%12c%13c%14c(cc%15c%16ccc-5c2c%16c2c5c%16c%17c(c(c46)c7c9c%17c4c%10c%11c%13c4c%16c%14c%152)C513)C%12)C8,7.48,-5.95,-3.68,-5.9,-3.9,110.0,,1:1.2,,conventional,,PEDOT:PSS,,
102990,10.1021/acsaem.4c00854,CCCCCCCCOc1cc(-c2ccc(-c3ccc4c5c(cccc35)C(=O)N(CCCCCCCC)C4=O)s2)c(OCCCCCCCC)cc1-c1ccc(-c2ccc3c4c(cccc24)C(=O)N(CCCCCCCC)C3=O)s1,COC(=O)CCCC1(c2ccccc2)C23c4c5ccc6c7cc8c9c%10c(cc%11cc%12c%13c%14c(cc%15c%16ccc-5c2c%16c2c5c%16c%17c(c(c46)c7c9c%17c4c%10c%11c%13c4c%16c%14c%152)C513)C%12)C8,4.41,-5.8,-3.65,-5.9,-3.9,110.0,,1:1.2,,conventional,,PEDOT:PSS,,
102991,10.1021/acsaem.4c00854,CCCCCCCCOc1cc(-c2ccc(-c3ccc4c5c(cccc35)C(=O)N(CCCCCCCC)C4=O)s2)c(OCCCCCCCC)cc1-c1ccc(-c2ccc3c4c(cccc24)C(=O)N(CCCCCCCC)C3=O)s1,COC(=O)CCCC1(c2ccccc2)C23c4c5ccc6c7cc8c9c%10c(cc%11cc%12c%13c%14c(cc%15c%16ccc-5c2c%16c2c5c%16c%17c(c(c46)c7c9c%17c4c%10c%11c%13c4c%16c%14c%152)C513)C%12)C8,10.06,-5.8,-3.65,-5.9,-3.9,110.0,,1:1.2,,conventional,,PEDOT:PSS,,
102995,10.1021/acsaem.4c00935,COC(=O)C(C)(C)c1cc(C)cc(-c2sc3c4sc5cc(/C=C6/C(=O)c7cc(F)cc(c7)C(=O)/C6=C\c6cc(C(C)(C)C(=O)OC)c(-c7cc(C)cc(C(C)(C)C(=O)OC)c7)s6)sc5c4c(C(C)(C)C(=O)OC)ccc2-3)c1,CCCCCCCCCCCc1c(/C=C2\C(=O)c3cc(Cl)c(Cl)cc3C2=C(C#N)C#N)sc2c1sc1c3c4nsnc4c4c5sc6c(CCCCCCCCCCC)c(/C=C7\C(=O)c8cc(Cl)c(Cl)cc8C7=C(C#N)C#N)sc6c5n(CC(CC)CCCC)c4c3n(CC(CC)CCCC)c21,10.37,-5.56,-3.65,-5.72,-4.16,58.0,,1:1.2,0.5 vol%,conventional,PFN,PEDOT:PSS,chloroform,
102996,10.1021/acsaem.4c00935,COC(=O)C(C)(C)c1cc(C)cc(-c2sc3c4sc5cc(/C=C6/C(=O)c7cc(F)cc(c7)C(=O)/C6=C\c6cc(C(C)(C)C(=O)OC)c(-c7cc(C)cc(C(C)(C)C(=O)OC)c7)s6)sc5c4c(C(C)(C)C(=O)OC)ccc2-3)c1,CCCCCCCCCCCc1c(/C=C2\C(=O)c3cc(Cl)c(Cl)cc3C2=C(C#N)C#N)sc2c1sc1c3c4nsnc4c4c5sc6c(CCCCCCCCCCC)c(/C=C7\C(=O)c8cc(Cl)c(Cl)cc8C7=C(C#N)C#N)sc6c5n(CC(CC)CCCC)c4c3n(CC(CC)CCCC)c21,11.44,-5.56,-3.65,-5.72,-4.16,72.0,,1:1.2,0.5 vol%,conventional,PFN,PEDOT:PSS,chloroform,
102997,10.1021/acsaem.4c00935,COC(=O)C(C)(C)c1cc(C)cc(-c2sc3c4sc5cc(/C=C6/C(=O)c7cc(F)cc(c7)C(=O)/C6=C\c6cc(C(C)(C)C(=O)OC)c(-c7cc(C)cc(C(C)(C)C(=O)OC)c7)s6)sc5c4c(C(C)(C)C(=O)OC)ccc2-3)c1,CCCCCCCCCCCc1c(/C=C2\C(=O)c3cc(Cl)c(Cl)cc3C2=C(C#N)C#N)sc2c1sc1c3c4nsnc4c4c5sc6c(CCCCCCCCCCC)c(/C=C7\C(=O)c8cc(Cl)c(Cl)cc8C7=C(C#N)C#N)sc6c5n(CC(CC)CCCC)c4c3n(CC(CC)CCCC)c21,10.5,-5.56,-3.65,-5.72,-4.16,99.0,,1:1.2,0.5 vol%,conventional,PFN,PEDOT:PSS,chloroform,
102998,10.1021/acsaem.4c00935,COC(=O)C(C)(C)c1cc(C)cc(-c2sc3c4sc5cc(/C=C6/C(=O)c7cc(F)cc(c7)C(=O)/C6=C\c6cc(C(C)(C)C(=O)OC)c(-c7cc(C)cc(C(C)(C)C(=O)OC)c7)s6)sc5c4c(C(C)(C)C(=O)OC)ccc2-3)c1,CCCCCCCCCCCc1c(/C=C2\C(=O)c3cc(Cl)c(Cl)cc3C2=C(C#N)C#N)sc2c1sc1c3c4nsnc4c4c5sc6c(CCCCCCCCCCC)c(/C=C7\C(=O)c8cc(Cl)c(Cl)cc8C7=C(C#N)C#N)sc6c5n(CC(CC)CCCC)c4c3n(CC(CC)CCCC)c21,9.24,-5.56,-3.65,-5.72,-4.16,113.0,,1:1.2,0.5 vol%,conventional,PFN,PEDOT:PSS,chloroform,
102999,10.1021/acsaem.4c01285,CCCCC(CC)Cc1ccc(-c2c3cc(-c4ccc(-c5sc(-c6cccs6)c6c5C(=O)c5c(CC(CC)CCCC)sc(CC(CC)CCCC)c5C6=O)s4)sc3c(-c3ccc(CC(CC)CCCC)s3)c3ccsc23)s1,CCc1ccc(C2(c3ccc(CC)cc3)c3cc4c(cc3-c3sc5cc(/C=C6\C(=O)c7cc(F)c(F)cc7C6=C(C#N)C#N)sc5c32)C(c2ccc(CC)cc2)(c2ccc(CC)cc2)c2c-4sc3cc(/C=C4\C(=O)c5cc(F)c(F)cc5C4=C(C#N)C#N)sc23)cc1,7.9,-5.33,-3.48,-5.64,-4.05,100.0,100.0,1:1,,inverted,ZnO,MoO3,chlorobenzene,DIO
103000,10.1021/acsaem.4c01285,CCCCC(CC)Cc1ccc(-c2c3cc(-c4ccc(-c5sc(-c6cccs6)c6c5C(=O)c5c(CC(CC)CCCC)sc(CC(CC)CCCC)c5C6=O)s4)sc3c(-c3ccc(CC(CC)CCCC)s3)c3ccsc23)s1,CCc1ccc(C2(c3ccc(CC)cc3)c3cc4c(cc3-c3sc5cc(/C=C6\C(=O)c7cc(F)c(F)cc7C6=C(C#N)C#N)sc5c32)C(c2ccc(CC)cc2)(c2ccc(CC)cc2)c2c-4sc3cc(/C=C4\C(=O)c5cc(F)c(F)cc5C4=C(C#N)C#N)sc23)cc1,8.3,-5.33,-3.48,-5.64,-4.05,100.0,100.0,1:1,,inverted,ZnO,MoO3,chlorobenzene,DIO
103001,10.1021/acsaem.4c01285,CCCCC(CC)Cc1ccc(-c2c3cc(-c4ccc(-c5sc(-c6cccs6)c6c5C(=O)c5c(CC(CC)CCCC)sc(CC(CC)CCCC)c5C6=O)s4)sc3c(-c3ccc(CC(CC)CCCC)s3)c3ccsc23)s1,CCc1ccc(C2(c3ccc(CC)cc3)c3cc4c(cc3-c3sc5cc(/C=C6\C(=O)c7cc(F)c(F)cc7C6=C(C#N)C#N)sc5c32)C(c2ccc(CC)cc2)(c2ccc(CC)cc2)c2c-4sc3cc(/C=C4\C(=O)c5cc(F)c(F)cc5C4=C(C#N)C#N)sc23)cc1,9.3,-5.33,-3.48,-5.64,-4.05,100.0,100.0,1:1,,inverted,ZnO,MoO3,chlorobenzene,DIO
103013,10.1021/acsaem.4c01916,COC(=O)C(C)(C)c1cc(C)cc(-c2sc3c4sc5cc(/C=C6/C(=O)c7cc(F)cc(c7)C(=O)/C6=C\c6cc(C(C)(C)C(=O)OC)c(-c7cc(C)cc(C(C)(C)C(=O)OC)c7)s6)sc5c4c(C(C)(C)C(=O)OC)ccc2-3)c1,CCCCCCCCCCCc1c(/C=C2\C(=O)c3ccccc3C2=C(C#N)C#N)sc2c1sc1c3c4nsnc4c4c5sc6c(CCCCCCCCCCC)c(/C=C7\C(=O)c8cc(-c9cccs9)ccc8C7=C(C#N)C#N)sc6c5n(CC(CCCCCCCC)CCCCCCCCCC)c4c3n(CC(CCCCCCCC)CCCCCCCCCC)c21,15.8,-5.56,-3.65,-5.68,-3.94,,,,,,,,,
103014,10.1021/acsaem.4c01916,COC(=O)C(C)(C)c1cc(C)cc(-c2sc3c4sc5cc(/C=C6/C(=O)c7cc(F)cc(c7)C(=O)/C6=C\c6cc(C(C)(C)C(=O)OC)c(-c7cc(C)cc(C(C)(C)C(=O)OC)c7)s6)sc5c4c(C(C)(C)C(=O)OC)ccc2-3)c1,CCCCCCCCCCCc1c(/C=C2\C(=O)c3ccccc3C2=C(C#N)C#N)sc2c1sc1c3c4nsnc4c4c5sc6c(CCCCCCCCCCC)c(/C=C7\C(=O)c8cc(-c9cccs9)ccc8C7=C(C#N)C#N)sc6c5n(CC(CCCCCCCC)CCCCCCCCCC)c4c3n(CC(CCCCCCCC)CCCCCCCCCC)c21,16.6,-5.56,-3.65,-5.68,-3.94,110.0,,,,,,,,
103015,10.1021/acsaem.4c01916,COC(=O)C(C)(C)c1cc(C)cc(-c2sc3c4sc5cc(/C=C6/C(=O)c7cc(F)cc(c7)C(=O)/C6=C\c6cc(C(C)(C)C(=O)OC)c(-c7cc(C)cc(C(C)(C)C(=O)OC)c7)s6)sc5c4c(C(C)(C)C(=O)OC)ccc2-3)c1,CCCCCCCCCCCc1c(/C=C2\C(=O)c3ccccc3C2=C(C#N)C#N)sc2c1sc1c3c4nsnc4c4c5sc6c(CCCCCCCCCCC)c(/C=C7\C(=O)c8cc(-c9cccs9)ccc8C7=C(C#N)C#N)sc6c5n(CC(CCCCCCCC)CCCCCCCCCC)c4c3n(CC(CCCCCCCC)CCCCCCCCCC)c21,15.4,-5.56,-3.65,-5.68,-3.94,,,,,,,,,
103016,10.1021/acsaem.4c02271,COC(=O)C(C)(C)c1cc(C)cc(-c2sc3c4sc5cc(/C=C6/C(=O)c7cc(F)cc(c7)C(=O)/C6=C\c6cc(C(C)(C)C(=O)OC)c(-c7cc(C)cc(C(C)(C)C(=O)OC)c7)s6)sc5c4c(C(C)(C)C(=O)OC)ccc2-3)c1,CCCCCCCCn1nc2c(C=c3sc(=C(C#N)C#N)n(CC)c3=O)cc(F)c(-c3cc4c(s3)-c3cc5c(cc3C4(c3ccc(CCCCCC)cc3)c3ccc(CCCCCC)cc3)-c3sc(-c4c(F)cc(C=c6sc(=C(C#N)C#N)n(CC)c6=O)c6nn(CCCCCCCC)nc46)cc3C5(c3ccc(CCCCCC)cc3)c3ccc(CCCCCC)cc3)c2n1,9.08,-5.56,-3.65,-5.52,-3.39,,,,,conventional,PFN-Br,PEDOT:PSS,o-xylene,
103022,10.1021/acsaem.4c02271,COC(=O)C(C)(C)c1cc(C)cc(-c2sc3c4sc5cc(/C=C6/C(=O)c7cc(F)cc(c7)C(=O)/C6=C\c6cc(C(C)(C)C(=O)OC)c(-c7cc(C)cc(C(C)(C)C(=O)OC)c7)s6)sc5c4c(C(C)(C)C(=O)OC)ccc2-3)c1,CCCCCCCCn1nc2c(C=c3sc(=C(C#N)C#N)n(CC)c3=O)cc(F)c(-c3cc4c(s3)-c3cc5c(cc3C4(c3ccc(CCCCCC)cc3)c3ccc(CCCCCC)cc3)-c3sc(-c4c(F)cc(C=c6sc(=C(C#N)C#N)n(CC)c6=O)c6nn(CCCCCCCC)nc46)cc3C5(c3ccc(CCCCCC)cc3)c3ccc(CCCCCC)cc3)c2n1,9.55,-5.56,-3.65,-5.52,-3.39,,,,15%,conventional,PFN-Br,PEDOT:PSS,o-xylene,DBCL
103028,10.1021/acsaem.4c02271,COC(=O)C(C)(C)c1cc(C)cc(-c2sc3c4sc5cc(/C=C6/C(=O)c7cc(F)cc(c7)C(=O)/C6=C\c6cc(C(C)(C)C(=O)OC)c(-c7cc(C)cc(C(C)(C)C(=O)OC)c7)s6)sc5c4c(C(C)(C)C(=O)OC)ccc2-3)c1,CCCCCCCCn1nc2c(C=c3sc(=C(C#N)C#N)n(CC)c3=O)cc(F)c(-c3cc4c(s3)-c3cc5c(cc3C4(c3ccc(CCCCCC)cc3)c3ccc(CCCCCC)cc3)-c3sc(-c4c(F)cc(C=c6sc(=C(C#N)C#N)n(CC)c6=O)c6nn(CCCCCCCC)nc46)cc3C5(c3ccc(CCCCCC)cc3)c3ccc(CCCCCC)cc3)c2n1,8.97,-5.56,-3.65,-5.52,-3.39,,,,15%,conventional,PFN-Br,PEDOT:PSS,o-xylene:carbon disulfide (80:20 v/v),DBCL+CS2/o-xylene
