Repository: JiYiqaq/PCE-KA-GNN

# Data directory

- `raw/Active_Database.csv` is the immutable source dataset bundled under CC BY 4.0. Do not overwrite it with processed data.
- `processed/` is created and populated by the training pipeline. Generated `.pt` and `.pth` caches are intentionally ignored by Git because they can exceed GitHub's normal single-file limit.

See `../DATA_LICENSE.md` for provenance, license and checksum information.

File: data/processed/device_records.csv (part 189 of 250)
record_id,doi,donor_smiles,acceptor_smiles,pce,homo_d,lumo_d,homo_a,lumo_a,active_layer_thickness,annealing_temp,d_a_ratio,additive_ratio,device_type,etl_canonical,htl_canonical,solvent_canonical,additive_canonical
103064,10.1021/acsaem.5c02057,COC(=O)C(C)(C)c1cc(C)cc(-c2sc3c4sc5cc(/C=C6/C(=O)c7cc(F)cc(c7)C(=O)/C6=C\c6cc(C(C)(C)C(=O)OC)c(-c7cc(C)cc(C(C)(C)C(=O)OC)c7)s6)sc5c4c(C(C)(C)C(=O)OC)ccc2-3)c1,CCCCCCCCCCCc1c(/C=C2\C(=O)c3cc(F)c(F)cc3C2=C(C#N)C#N)sc2c1sc1c3c4nsnc4c4c5sc6c(CCCCCCCCCCC)c(/C=C7\C(=O)c8cc(F)c(F)cc8C7=C(C#N)C#N)sc6c5n(CC(CC)CCCC)c4c3n(CC(CC)CCCC)c21,15.84,-5.56,-3.65,-5.65,-4.09,,110.0,1:1.2,,conventional,PFN-Br,PEDOT:PSS,,CN
103066,10.1021/acsaem.5c03036,CCCCCCC(CCCC)Cc1csc(-c2cc3c4nsnc4c4cc(-c5cc(CC(CCCC)CCCCCC)c(-c6cc7c(-c8cc(F)c(CC(CC)CCCC)s8)c8sccc8c(-c8cc(F)c(CC(CC)CCCC)s8)c7s6)s5)sc4c3s2)c1,CCCCCCC(CCCC)Cc1c(/C=C2\C(=O)c3cc(F)c(F)cc3C2=C(C#N)C#N)sc2c1SC1c3c(c4c(c5nsnc35)c3sc5c(CC(CCCC)CCCCCC)c(/C=C6\C(=O)c7cc(F)c(F)cc7C6=C(C#N)C#N)sc5c3n4CC(CC)CCCC)N(CC(CC)CCCC)C21,17.58,-5.51,-2.77,-5.68,-3.9,,,,,conventional,PDINO,PEDOT:PSS,,
103067,10.1021/acsaem.5c03036,CCCCCCC(CCCC)Cc1csc(-c2cc3c4nsnc4c4cc(-c5cc(CC(CCCC)CCCCCC)c(-c6cc7c(-c8cc(F)c(CC(CC)CCCC)s8)c8sccc8c(-c8cc(F)c(CC(CC)CCCC)s8)c7s6)s5)sc4c3s2)c1,CCCCCCC(CCCC)Cc1c(/C=C2\C(=O)c3cc(F)c(F)cc3C2=C(C#N)C#N)sc2c1SC1c3c(c4c(c5nsnc35)c3sc5c(CC(CCCC)CCCCCC)c(/C=C6\C(=O)c7cc(F)c(F)cc7C6=C(C#N)C#N)sc5c3n4CC(CC)CCCC)N(CC(CC)CCCC)C21,18.67,-5.51,-2.77,-5.68,-3.9,,,,,conventional,PDINO,PEDOT:PSS,,
103068,10.1021/acsaem.5c03513,COC(=O)C(C)(C)c1cc(C)cc(-c2sc3c4sc5cc(/C=C6/C(=O)c7cc(F)cc(c7)C(=O)/C6=C\c6cc(C(C)(C)C(=O)OC)c(-c7cc(C)cc(C(C)(C)C(=O)OC)c7)s6)sc5c4c(C(C)(C)C(=O)OC)ccc2-3)c1,CCCCCCCCCCCc1c(/C=C2\C(=O)c3cc(F)c(F)cc3C2=C(C#N)C#N)sc2c1sc1c3c4nsnc4c4c5sc6c(CCCCCCCCCCC)c(/C=C7\C(=O)c8cc(F)c(F)cc8C7=C(C#N)C#N)sc6c5n(CC(CC)CCCC)c4c3n(CC(CC)CCCC)c21,11.64,-5.56,-3.65,-5.65,-4.09,90.0,,1:1.2 wt/wt,0.5 vol%,inverted,ZnO,MoO3,chloroform,
103069,10.1021/acsaem.5c03513,COC(=O)C(C)(C)c1cc(C)cc(-c2sc3c4sc5cc(/C=C6/C(=O)c7cc(F)cc(c7)C(=O)/C6=C\c6cc(C(C)(C)C(=O)OC)c(-c7cc(C)cc(C(C)(C)C(=O)OC)c7)s6)sc5c4c(C(C)(C)C(=O)OC)ccc2-3)c1,CCCCCCCCCCCc1c(/C=C2\C(=O)c3cc(F)c(F)cc3C2=C(C#N)C#N)sc2c1sc1c3c4nsnc4c4c5sc6c(CCCCCCCCCCC)c(/C=C7\C(=O)c8cc(F)c(F)cc8C7=C(C#N)C#N)sc6c5n(CC(CC)CCCC)c4c3n(CC(CC)CCCC)c21,12.55,-5.56,-3.65,-5.65,-4.09,90.0,80.0,1:1.2,0.5 vol %,inverted,ZnO,MoO3,chloroform,
103070,10.1021/acsaem.5c03513,COC(=O)C(C)(C)c1cc(C)cc(-c2sc3c4sc5cc(/C=C6/C(=O)c7cc(F)cc(c7)C(=O)/C6=C\c6cc(C(C)(C)C(=O)OC)c(-c7cc(C)cc(C(C)(C)C(=O)OC)c7)s6)sc5c4c(C(C)(C)C(=O)OC)ccc2-3)c1,CCCCCCCCCCCc1c(/C=C2\C(=O)c3cc(F)c(F)cc3C2=C(C#N)C#N)sc2c1sc1c3c4nsnc4c4c5sc6c(CCCCCCCCCCC)c(/C=C7\C(=O)c8cc(F)c(F)cc8C7=C(C#N)C#N)sc6c5n(CC(CC)CCCC)c4c3n(CC(CC)CCCC)c21,11.72,-5.56,-3.65,-5.65,-4.09,90.0,110.0,1:1.2 wt/wt,0.5 vol%,inverted,ZnO,MoO3,chloroform,
103071,10.1021/acsaem.5c03513,COC(=O)C(C)(C)c1cc(C)cc(-c2sc3c4sc5cc(/C=C6/C(=O)c7cc(F)cc(c7)C(=O)/C6=C\c6cc(C(C)(C)C(=O)OC)c(-c7cc(C)cc(C(C)(C)C(=O)OC)c7)s6)sc5c4c(C(C)(C)C(=O)OC)ccc2-3)c1,CCCCCCCCCCCc1c(/C=C2\C(=O)c3cc(F)c(F)cc3C2=C(C#N)C#N)sc2c1sc1c3c4nsnc4c4c5sc6c(CCCCCCCCCCC)c(/C=C7\C(=O)c8cc(F)c(F)cc8C7=C(C#N)C#N)sc6c5n(CC(CC)CCCC)c4c3n(CC(CC)CCCC)c21,11.63,-5.56,-3.65,-5.65,-4.09,90.0,140.0,1:1.2,0.5 vol %,inverted,ZnO,MoO3,chloroform,
103072,10.1021/acsaem.5c03513,COC(=O)C(C)(C)c1cc(C)cc(-c2sc3c4sc5cc(/C=C6/C(=O)c7cc(F)cc(c7)C(=O)/C6=C\c6cc(C(C)(C)C(=O)OC)c(-c7cc(C)cc(C(C)(C)C(=O)OC)c7)s6)sc5c4c(C(C)(C)C(=O)OC)ccc2-3)c1,CCCCCCCCCCCc1c(/C=C2\C(=O)c3cc(F)c(F)cc3C2=C(C#N)C#N)sc2c1sc1c3c4nsnc4c4c5sc6c(CCCCCCCCCCC)c(/C=C7\C(=O)c8cc(F)c(F)cc8C7=C(C#N)C#N)sc6c5n(CC(CC)CCCC)c4c3n(CC(CC)CCCC)c21,10.86,-5.56,-3.65,-5.65,-4.09,90.0,170.0,1:1.2,0.5 vol %,inverted,ZnO,MoO3,chloroform,
103073,10.1021/acsaem.5c03513,COC(=O)C(C)(C)c1cc(C)cc(-c2sc3c4sc5cc(/C=C6/C(=O)c7cc(F)cc(c7)C(=O)/C6=C\c6cc(C(C)(C)C(=O)OC)c(-c7cc(C)cc(C(C)(C)C(=O)OC)c7)s6)sc5c4c(C(C)(C)C(=O)OC)ccc2-3)c1,CCCCCCCCCCCc1c(/C=C2\C(=O)c3cc(F)c(F)cc3C2=C(C#N)C#N)sc2c1sc1c3c4nsnc4c4c5sc6c(CCCCCCCCCCC)c(/C=C7\C(=O)c8cc(F)c(F)cc8C7=C(C#N)C#N)sc6c5n(CC(CC)CCCC)c4c3n(CC(CC)CCCC)c21,9.26,-5.56,-3.65,-5.65,-4.09,90.0,200.0,1:1.2,0.5 vol %,inverted,ZnO,MoO3,chloroform,
103082,10.1021/acsaem.5c03929,COC(=O)C(C)(C)c1cc(C)cc(-c2sc3c4sc5cc(/C=C6/C(=O)c7cc(F)cc(c7)C(=O)/C6=C\c6cc(C(C)(C)C(=O)OC)c(-c7cc(C)cc(C(C)(C)C(=O)OC)c7)s6)sc5c4c(C(C)(C)C(=O)OC)ccc2-3)c1,CCCCCCCCCCCc1c(/C=C2\C(=O)c3cc(F)c(F)cc3C2=C(C#N)C#N)sc2c1sc1c3c4nsnc4c4c5sc6c(CCCCCCCCCCC)c(/C=C7\C(=O)c8cc(F)c(F)cc8C7=C(C#N)C#N)sc6c5n(CC(CC)CCCC)c4c3n(CC(CC)CCCC)c21,14.4,-5.56,-3.65,-5.65,-4.09,,,,,,,,,
103083,10.1021/acsaem.5c03929,COC(=O)C(C)(C)c1cc(C)cc(-c2sc3c4sc5cc(/C=C6/C(=O)c7cc(F)cc(c7)C(=O)/C6=C\c6cc(C(C)(C)C(=O)OC)c(-c7cc(C)cc(C(C)(C)C(=O)OC)c7)s6)sc5c4c(C(C)(C)C(=O)OC)ccc2-3)c1,CCCCCCCCCCCc1c(/C=C2\C(=O)c3cc(F)c(F)cc3C2=C(C#N)C#N)sc2c1sc1c3c4nsnc4c4c5sc6c(CCCCCCCCCCC)c(/C=C7\C(=O)c8cc(F)c(F)cc8C7=C(C#N)C#N)sc6c5n(CC(CC)CCCC)c4c3n(CC(CC)CCCC)c21,12.9,-5.56,-3.65,-5.65,-4.09,,,,,,,,,
103084,10.1021/acsaem.5c03929,COC(=O)C(C)(C)c1cc(C)cc(-c2sc3c4sc5cc(/C=C6/C(=O)c7cc(F)cc(c7)C(=O)/C6=C\c6cc(C(C)(C)C(=O)OC)c(-c7cc(C)cc(C(C)(C)C(=O)OC)c7)s6)sc5c4c(C(C)(C)C(=O)OC)ccc2-3)c1,CCCCCCCCCCCc1c(/C=C2\C(=O)c3cc(F)c(F)cc3C2=C(C#N)C#N)sc2c1sc1c3c4nsnc4c4c5sc6c(CCCCCCCCCCC)c(/C=C7\C(=O)c8cc(F)c(F)cc8C7=C(C#N)C#N)sc6c5n(CC(CC)CCCC)c4c3n(CC(CC)CCCC)c21,13.2,-5.56,-3.65,-5.65,-4.09,,,,,,,,,
103085,10.1021/acsaem.5c03929,COC(=O)C(C)(C)c1cc(C)cc(-c2sc3c4sc5cc(/C=C6/C(=O)c7cc(F)cc(c7)C(=O)/C6=C\c6cc(C(C)(C)C(=O)OC)c(-c7cc(C)cc(C(C)(C)C(=O)OC)c7)s6)sc5c4c(C(C)(C)C(=O)OC)ccc2-3)c1,CCCCCCCCCCCc1c(/C=C2\C(=O)c3cc(F)c(F)cc3C2=C(C#N)C#N)sc2c1sc1c3c4nsnc4c4c5sc6c(CCCCCCCCCCC)c(/C=C7\C(=O)c8cc(F)c(F)cc8C7=C(C#N)C#N)sc6c5n(CC(CC)CCCC)c4c3n(CC(CC)CCCC)c21,13.7,-5.56,-3.65,-5.65,-4.09,,,,,,,,,
103086,10.1021/acsaem.5c03929,COC(=O)C(C)(C)c1cc(C)cc(-c2sc3c4sc5cc(/C=C6/C(=O)c7cc(F)cc(c7)C(=O)/C6=C\c6cc(C(C)(C)C(=O)OC)c(-c7cc(C)cc(C(C)(C)C(=O)OC)c7)s6)sc5c4c(C(C)(C)C(=O)OC)ccc2-3)c1,CCCCCCCCCCCc1c(/C=C2\C(=O)c3cc(F)c(F)cc3C2=C(C#N)C#N)sc2c1sc1c3c4nsnc4c4c5sc6c(CCCCCCCCCCC)c(/C=C7\C(=O)c8cc(F)c(F)cc8C7=C(C#N)C#N)sc6c5n(CC(CC)CCCC)c4c3n(CC(CC)CCCC)c21,12.1,-5.56,-3.65,-5.65,-4.09,,,,,,,,,
103102,10.1021/acsami.0c00396,CCCCC(CC)COC(=O)c1sc2csc(-c3cc4c(-c5ccc(CC(CC)CCCC)s5)c5sccc5c(-c5ccc(CC(CC)CCCC)s5)c4s3)c2c1F,CCCCCCc1ccc(C2(c3ccc(CCCCCC)cc3)c3cc4c(cc3-c3sc(-c5sc(/C=C6\C(=O)c7cc(F)c(F)cc7C6=C(C#N)C#N)cc5OCC(CC)CCCC)cc32)C(c2ccc(CCCCCC)cc2)(c2ccc(CCCCCC)cc2)c2cc(-c3scc(/C=C5/C(=O)c6cc(F)c(F)cc6C5=C(C#N)C#N)c3OCC(CC)CCCC)sc2-4)cc1,10.0,-5.29,-3.72,-5.44,-4.19,,100.0,1:1.5,0%,conventional,PNDIT-F3N-Br,PEDOT:PSS,chlorobenzene:1-chloronaphthalene (98:2),CN
103103,10.1021/acsami.0c00396,CCCCC(CC)COC(=O)c1sc2csc(-c3cc4c(-c5ccc(CC(CC)CCCC)s5)c5sccc5c(-c5ccc(CC(CC)CCCC)s5)c4s3)c2c1F,CCCCCCc1ccc(C2(c3ccc(CCCCCC)cc3)c3cc4c(cc3-c3sc(-c5sc(/C=C6\C(=O)c7cc(F)c(F)cc7C6=C(C#N)C#N)cc5OCC(CC)CCCC)cc32)C(c2ccc(CCCCCC)cc2)(c2ccc(CCCCCC)cc2)c2cc(-c3scc(/C=C5/C(=O)c6cc(F)c(F)cc6C5=C(C#N)C#N)c3OCC(CC)CCCC)sc2-4)cc1,12.0,-5.29,-3.72,-5.44,-4.19,110.0,100.0,1:1.5,2%,conventional,PNDIT-F3N-Br,PEDOT:PSS,o-xylene:n-butanol:1-chloronaphthalene (73.5:24.5:2),CN
103104,10.1021/acsami.0c00396,CCCCC(CC)COC(=O)c1sc2csc(-c3cc4c(-c5ccc(CC(CC)CCCC)s5)c5sccc5c(-c5ccc(CC(CC)CCCC)s5)c4s3)c2c1F,CCCCCCc1ccc(C2(c3ccc(CCCCCC)cc3)c3cc4c(cc3-c3sc(-c5sc(/C=C6\C(=O)c7cc(F)c(F)cc7C6=C(C#N)C#N)cc5OCC(CC)CCCC)cc32)C(c2ccc(CCCCCC)cc2)(c2ccc(CCCCCC)cc2)c2cc(-c3scc(/C=C5/C(=O)c6cc(F)c(F)cc6C5=C(C#N)C#N)c3OCC(CC)CCCC)sc2-4)cc1,8.2,-5.29,-3.72,-5.44,-4.19,80.0,,,,,,,,
103105,10.1021/acsami.0c00396,CCCCC(CC)COC(=O)c1sc2csc(-c3cc4c(-c5ccc(CC(CC)CCCC)s5)c5sccc5c(-c5ccc(CC(CC)CCCC)s5)c4s3)c2c1F,CCCCCCc1ccc(C2(c3ccc(CCCCCC)cc3)c3cc4c(cc3-c3sc(-c5sc(/C=C6\C(=O)c7cc(F)c(F)cc7C6=C(C#N)C#N)cc5OCC(CC)CCCC)cc32)C(c2ccc(CCCCCC)cc2)(c2ccc(CCCCCC)cc2)c2cc(-c3scc(/C=C5/C(=O)c6cc(F)c(F)cc6C5=C(C#N)C#N)c3OCC(CC)CCCC)sc2-4)cc1,8.4,-5.29,-3.72,-5.44,-4.19,70.0,,,,,,,,
103106,10.1021/acsami.0c00396,CCCCC(CC)COC(=O)c1sc2csc(-c3cc4c(-c5ccc(CC(CC)CCCC)s5)c5sccc5c(-c5ccc(CC(CC)CCCC)s5)c4s3)c2c1F,CCCCCCc1ccc(C2(c3ccc(CCCCCC)cc3)c3cc4c(cc3-c3sc(-c5sc(/C=C6\C(=O)c7cc(F)c(F)cc7C6=C(C#N)C#N)cc5OCC(CC)CCCC)cc32)C(c2ccc(CCCCCC)cc2)(c2ccc(CCCCCC)cc2)c2cc(-c3scc(/C=C5/C(=O)c6cc(F)c(F)cc6C5=C(C#N)C#N)c3OCC(CC)CCCC)sc2-4)cc1,8.1,-5.29,-3.72,-5.44,-4.19,60.0,,,,,,,,
103107,10.1021/acsami.0c00396,CCCCC(CC)COC(=O)c1sc2csc(-c3cc4c(-c5ccc(CC(CC)CCCC)s5)c5sccc5c(-c5ccc(CC(CC)CCCC)s5)c4s3)c2c1F,CCCCCCc1ccc(C2(c3ccc(CCCCCC)cc3)c3cc4c(cc3-c3sc(-c5sc(/C=C6\C(=O)c7cc(F)c(F)cc7C6=C(C#N)C#N)cc5OCC(CC)CCCC)cc32)C(c2ccc(CCCCCC)cc2)(c2ccc(CCCCCC)cc2)c2cc(-c3scc(/C=C5/C(=O)c6cc(F)c(F)cc6C5=C(C#N)C#N)c3OCC(CC)CCCC)sc2-4)cc1,7.9,-5.29,-3.72,-5.44,-4.19,50.0,,,,,,,,
103108,10.1021/acsami.0c00396,CCCCC(CC)COC(=O)c1sc2csc(-c3cc4c(-c5ccc(CC(CC)CCCC)s5)c5sccc5c(-c5ccc(CC(CC)CCCC)s5)c4s3)c2c1F,CCCCCCc1ccc(C2(c3ccc(CCCCCC)cc3)c3cc4c(cc3-c3sc(-c5sc(/C=C6\C(=O)c7cc(F)c(F)cc7C6=C(C#N)C#N)cc5OCC(CC)CCCC)cc32)C(c2ccc(CCCCCC)cc2)(c2ccc(CCCCCC)cc2)c2cc(-c3scc(/C=C5/C(=O)c6cc(F)c(F)cc6C5=C(C#N)C#N)c3OCC(CC)CCCC)sc2-4)cc1,8.3,-5.29,-3.72,-5.44,-4.19,140.0,100.0,1:1.5 w/w,,,,,,
103109,10.1021/acsami.0c00396,CCCCC(CC)COC(=O)c1sc2csc(-c3cc4c(-c5ccc(CC(CC)CCCC)s5)c5sccc5c(-c5ccc(CC(CC)CCCC)s5)c4s3)c2c1F,CCCCCCc1ccc(C2(c3ccc(CCCCCC)cc3)c3cc4c(cc3-c3sc(-c5sc(/C=C6\C(=O)c7cc(F)c(F)cc7C6=C(C#N)C#N)cc5OCC(CC)CCCC)cc32)C(c2ccc(CCCCCC)cc2)(c2ccc(CCCCCC)cc2)c2cc(-c3scc(/C=C5/C(=O)c6cc(F)c(F)cc6C5=C(C#N)C#N)c3OCC(CC)CCCC)sc2-4)cc1,8.2,-5.29,-3.72,-5.44,-4.19,125.0,100.0,1:1.5 w/w,,,,,,
103110,10.1021/acsami.0c00396,CCCCC(CC)COC(=O)c1sc2csc(-c3cc4c(-c5ccc(CC(CC)CCCC)s5)c5sccc5c(-c5ccc(CC(CC)CCCC)s5)c4s3)c2c1F,CCCCCCc1ccc(C2(c3ccc(CCCCCC)cc3)c3cc4c(cc3-c3sc(-c5sc(/C=C6\C(=O)c7cc(F)c(F)cc7C6=C(C#N)C#N)cc5OCC(CC)CCCC)cc32)C(c2ccc(CCCCCC)cc2)(c2ccc(CCCCCC)cc2)c2cc(-c3scc(/C=C5/C(=O)c6cc(F)c(F)cc6C5=C(C#N)C#N)c3OCC(CC)CCCC)sc2-4)cc1,8.1,-5.29,-3.72,-5.44,-4.19,110.0,100.0,1:1.5 w/w,,,,,,
103111,10.1021/acsami.0c00396,CCCCC(CC)COC(=O)c1sc2csc(-c3cc4c(-c5ccc(CC(CC)CCCC)s5)c5sccc5c(-c5ccc(CC(CC)CCCC)s5)c4s3)c2c1F,CCCCCCc1ccc(C2(c3ccc(CCCCCC)cc3)c3cc4c(cc3-c3sc(-c5sc(/C=C6\C(=O)c7cc(F)c(F)cc7C6=C(C#N)C#N)cc5OCC(CC)CCCC)cc32)C(c2ccc(CCCCCC)cc2)(c2ccc(CCCCCC)cc2)c2cc(-c3scc(/C=C5/C(=O)c6cc(F)c(F)cc6C5=C(C#N)C#N)c3OCC(CC)CCCC)sc2-4)cc1,7.6,-5.29,-3.72,-5.44,-4.19,95.0,100.0,1:1.5 w/w,,,,,,
103112,10.1021/acsami.0c00396,CCCCC(CC)COC(=O)c1sc2csc(-c3cc4c(-c5ccc(CC(CC)CCCC)s5)c5sccc5c(-c5ccc(CC(CC)CCCC)s5)c4s3)c2c1F,CCCCCCc1ccc(C2(c3ccc(CCCCCC)cc3)c3cc4c(cc3-c3sc(-c5sc(/C=C6\C(=O)c7cc(F)c(F)cc7C6=C(C#N)C#N)cc5OCC(CC)CCCC)cc32)C(c2ccc(CCCCCC)cc2)(c2ccc(CCCCCC)cc2)c2cc(-c3scc(/C=C5/C(=O)c6cc(F)c(F)cc6C5=C(C#N)C#N)c3OCC(CC)CCCC)sc2-4)cc1,7.8,-5.29,-3.72,-5.44,-4.19,50.0,,,,,,,,
103113,10.1021/acsami.0c00396,CCCCC(CC)COC(=O)c1sc2csc(-c3cc4c(-c5ccc(CC(CC)CCCC)s5)c5sccc5c(-c5ccc(CC(CC)CCCC)s5)c4s3)c2c1F,CCCCCCc1ccc(C2(c3ccc(CCCCCC)cc3)c3cc4c(cc3-c3sc(-c5sc(/C=C6\C(=O)c7cc(F)c(F)cc7C6=C(C#N)C#N)cc5OCC(CC)CCCC)cc32)C(c2ccc(CCCCCC)cc2)(c2ccc(CCCCCC)cc2)c2cc(-c3scc(/C=C5/C(=O)c6cc(F)c(F)cc6C5=C(C#N)C#N)c3OCC(CC)CCCC)sc2-4)cc1,8.1,-5.29,-3.72,-5.44,-4.19,55.0,,,,,,,,
103114,10.1021/acsami.0c00396,CCCCC(CC)COC(=O)c1sc2csc(-c3cc4c(-c5ccc(CC(CC)CCCC)s5)c5sccc5c(-c5ccc(CC(CC)CCCC)s5)c4s3)c2c1F,CCCCCCc1ccc(C2(c3ccc(CCCCCC)cc3)c3cc4c(cc3-c3sc(-c5sc(/C=C6\C(=O)c7cc(F)c(F)cc7C6=C(C#N)C#N)cc5OCC(CC)CCCC)cc32)C(c2ccc(CCCCCC)cc2)(c2ccc(CCCCCC)cc2)c2cc(-c3scc(/C=C5/C(=O)c6cc(F)c(F)cc6C5=C(C#N)C#N)c3OCC(CC)CCCC)sc2-4)cc1,8.0,-5.29,-3.72,-5.44,-4.19,60.0,,,,,,,,
103115,10.1021/acsami.0c00396,CCCCC(CC)COC(=O)c1sc2csc(-c3cc4c(-c5ccc(CC(CC)CCCC)s5)c5sccc5c(-c5ccc(CC(CC)CCCC)s5)c4s3)c2c1F,CCCCCCc1ccc(C2(c3ccc(CCCCCC)cc3)c3cc4c(cc3-c3sc(-c5sc(/C=C6\C(=O)c7cc(F)c(F)cc7C6=C(C#N)C#N)cc5OCC(CC)CCCC)cc32)C(c2ccc(CCCCCC)cc2)(c2ccc(CCCCCC)cc2)c2cc(-c3scc(/C=C5/C(=O)c6cc(F)c(F)cc6C5=C(C#N)C#N)c3OCC(CC)CCCC)sc2-4)cc1,8.5,-5.29,-3.72,-5.44,-4.19,65.0,,,,,,,,
103117,10.1021/acsami.0c00733,CCCCC(CC)COC(=O)c1sc2csc(-c3cc4c(-c5ccc(CC(CC)CCCC)s5)c5sccc5c(-c5ccc(CC(CC)CCCC)s5)c4s3)c2c1F,CCCCCCc1ccc(C2(c3ccc(CCCCCC)cc3)c3cc(/C=C4\C(=O)c5cc(F)c(F)cc5C4=C(C#N)C#N)sc3-c3sc4c5c(sc4c32)-c2sc(/C=C3\C(=O)c4cc(F)c(F)cc4C3=C(C#N)C#N)cc2C5(c2ccc(CCCCCC)cc2)c2ccc(CCCCCC)cc2)cc1,5.57,-5.29,-3.72,-5.66,-4.02,,,1:1,,inverted,ZnO/PFN-Br,MoO3,,DPE
103119,10.1021/acsami.0c00733,CCCCC(CC)COC(=O)c1sc2csc(-c3cc4c(-c5ccc(CC(CC)CCCC)s5)c5sccc5c(-c5ccc(CC(CC)CCCC)s5)c4s3)c2c1F,CCCCCCc1ccc(C2(c3ccc(CCCCCC)cc3)c3cc(/C=C4\C(=O)c5cc(F)c(F)cc5C4=C(C#N)C#N)sc3-c3sc4c5c(sc4c32)-c2sc(/C=C3\C(=O)c4cc(F)c(F)cc4C3=C(C#N)C#N)cc2C5(c2ccc(CCCCCC)cc2)c2ccc(CCCCCC)cc2)cc1,5.26,-5.29,-3.72,-5.66,-4.02,,,,,inverted,ZnO,MoO3,,
103120,10.1021/acsami.0c01364,CCCCC(CC)Cc1ccc(-c2c3cc(-c4ccc(-c5sc(-c6cccs6)c6c5C(=O)c5c(CC(CC)CCCC)sc(CC(CC)CCCC)c5C6=O)s4)sc3c(-c3ccc(CC(CC)CCCC)s3)c3ccsc23)s1,CCCCCCc1ccc(C2(c3ccc(CCCCCC)cc3)c3cc4c(cc3-c3sc5cc(C=C6C(=O)c7ccccc7C6=C(C#N)C#N)sc5c32)C(c2ccc(CCCCCC)cc2)(c2ccc(CCCCCC)cc2)c2c-4sc3cc(C=C4C(=O)c5ccccc5C4=C(C#N)C#N)sc23)cc1,10.09,-5.33,-3.48,-5.576,-3.916,100.0,,1:1 by wt,,inverted,ZnO,MoO3,,
103121,10.1021/acsami.0c01364,CCCCC(CC)Cc1ccc(-c2c3cc(-c4ccc(-c5sc(-c6cccs6)c6c5C(=O)c5c(CC(CC)CCCC)sc(CC(CC)CCCC)c5C6=O)s4)sc3c(-c3ccc(CC(CC)CCCC)s3)c3ccsc23)s1,CCCCCCc1ccc(C2(c3ccc(CCCCCC)cc3)c3cc4c(cc3-c3sc5cc(C=C6C(=O)c7ccccc7C6=C(C#N)C#N)sc5c32)C(c2ccc(CCCCCC)cc2)(c2ccc(CCCCCC)cc2)c2c-4sc3cc(C=C4C(=O)c5ccccc5C4=C(C#N)C#N)sc23)cc1,11.42,-5.33,-3.48,-5.576,-3.916,100.0,,1:1 by wt,,inverted,ZnO,MoO3,,
103122,10.1021/acsami.0c01364,CCCCC(CC)Cc1ccc(-c2c3cc(-c4ccc(-c5sc(-c6cccs6)c6c5C(=O)c5c(CC(CC)CCCC)sc(CC(CC)CCCC)c5C6=O)s4)sc3c(-c3ccc(CC(CC)CCCC)s3)c3ccsc23)s1,CCCCCCc1ccc(C2(c3ccc(CCCCCC)cc3)c3cc4c(cc3-c3sc5cc(C=C6C(=O)c7ccccc7C6=C(C#N)C#N)sc5c32)C(c2ccc(CCCCCC)cc2)(c2ccc(CCCCCC)cc2)c2c-4sc3cc(C=C4C(=O)c5ccccc5C4=C(C#N)C#N)sc23)cc1,12.22,-5.33,-3.48,-5.576,-3.916,100.0,,1:1 by wt,,inverted,ZnO,MoO3,,
103123,10.1021/acsami.0c01364,CCCCC(CC)Cc1ccc(-c2c3cc(-c4ccc(-c5sc(-c6cccs6)c6c5C(=O)c5c(CC(CC)CCCC)sc(CC(CC)CCCC)c5C6=O)s4)sc3c(-c3ccc(CC(CC)CCCC)s3)c3ccsc23)s1,CCCCCCc1ccc(C2(c3ccc(CCCCCC)cc3)c3cc4c(cc3-c3sc5cc(C=C6C(=O)c7ccccc7C6=C(C#N)C#N)sc5c32)C(c2ccc(CCCCCC)cc2)(c2ccc(CCCCCC)cc2)c2c-4sc3cc(C=C4C(=O)c5ccccc5C4=C(C#N)C#N)sc23)cc1,11.39,-5.33,-3.48,-5.576,-3.916,100.0,,1:1,0.5% v/v,inverted,ZnO,MoO3,,
103124,10.1021/acsami.0c01364,CCCCC(CC)Cc1ccc(-c2c3cc(-c4ccc(-c5sc(-c6cccs6)c6c5C(=O)c5c(CC(CC)CCCC)sc(CC(CC)CCCC)c5C6=O)s4)sc3c(-c3ccc(CC(CC)CCCC)s3)c3ccsc23)s1,CCCCCCc1ccc(C2(c3ccc(CCCCCC)cc3)c3cc4c(cc3-c3sc5cc(C=C6C(=O)c7ccccc7C6=C(C#N)C#N)sc5c32)C(c2ccc(CCCCCC)cc2)(c2ccc(CCCCCC)cc2)c2c-4sc3cc(C=C4C(=O)c5ccccc5C4=C(C#N)C#N)sc23)cc1,9.84,-5.33,-3.48,-5.576,-3.916,100.0,,1:1 by wt,,inverted,ZnO,MoO3,,
103125,10.1021/acsami.0c01364,COC(=O)C(C)(C)c1cc(C)cc(-c2sc3c4sc5cc(/C=C6/C(=O)c7cc(F)cc(c7)C(=O)/C6=C\c6cc(C(C)(C)C(=O)OC)c(-c7cc(C)cc(C(C)(C)C(=O)OC)c7)s6)sc5c4c(C(C)(C)C(=O)OC)ccc2-3)c1,CCCCCCCCCCCc1c(/C=C2\C(=O)c3cc(F)c(F)cc3C2=C(C#N)C#N)sc2c1sc1c3c4nsnc4c4c5sc6c(CCCCCCCCCCC)c(/C=C7\C(=O)c8cc(F)c(F)cc8C7=C(C#N)C#N)sc6c5n(CC(CC)CCCC)c4c3n(CC(CC)CCCC)c21,14.59,-5.56,-3.65,-5.65,-4.09,150.0,,1:1.2,0.5% v/v,inverted,ZnO,MoO3,,
103126,10.1021/acsami.0c01364,COC(=O)C(C)(C)c1cc(C)cc(-c2sc3c4sc5cc(/C=C6/C(=O)c7cc(F)cc(c7)C(=O)/C6=C\c6cc(C(C)(C)C(=O)OC)c(-c7cc(C)cc(C(C)(C)C(=O)OC)c7)s6)sc5c4c(C(C)(C)C(=O)OC)ccc2-3)c1,CCCCCCCCCCCc1c(/C=C2\C(=O)c3cc(F)c(F)cc3C2=C(C#N)C#N)sc2c1sc1c3c4nsnc4c4c5sc6c(CCCCCCCCCCC)c(/C=C7\C(=O)c8cc(F)c(F)cc8C7=C(C#N)C#N)sc6c5n(CC(CC)CCCC)c4c3n(CC(CC)CCCC)c21,16.28,-5.56,-3.65,-5.65,-4.09,150.0,,1:1.2,0.5% v/v,inverted,ZnO,MoO3,,
103127,10.1021/acsami.0c02489,CCCCC(CC)Cc1ccc(-c2c3cc(-c4ccc(-c5sc(-c6cccs6)c6c5C(=O)c5c(CC(CC)CCCC)sc(CC(CC)CCCC)c5C6=O)s4)sc3c(-c3ccc(CC(CC)CCCC)s3)c3ccsc23)s1,CCCCCCc1ccc(C2(c3ccc(CCCCCC)cc3)c3cc4c(cc3-c3sc5cc(C=C6C(=O)c7ccccc7C6=C(C#N)C#N)sc5c32)C(c2ccc(CCCCCC)cc2)(c2ccc(CCCCCC)cc2)c2c-4sc3cc(C=C4C(=O)c5ccccc5C4=C(C#N)C#N)sc23)cc1,10.21,-5.33,-3.48,-5.576,-3.916,100.0,100.0,1:1,0.5% v/v,,,PEDOT:PSS,,
103128,10.1021/acsami.0c02489,CCCCC(CC)Cc1ccc(-c2c3cc(-c4ccc(-c5sc(-c6cccs6)c6c5C(=O)c5c(CC(CC)CCCC)sc(CC(CC)CCCC)c5C6=O)s4)sc3c(-c3ccc(CC(CC)CCCC)s3)c3ccsc23)s1,CCCCCCc1ccc(C2(c3ccc(CCCCCC)cc3)c3cc4c(cc3-c3sc5cc(C=C6C(=O)c7ccccc7C6=C(C#N)C#N)sc5c32)C(c2ccc(CCCCCC)cc2)(c2ccc(CCCCCC)cc2)c2c-4sc3cc(C=C4C(=O)c5ccccc5C4=C(C#N)C#N)sc23)cc1,10.55,-5.33,-3.48,-5.576,-3.916,100.0,100.0,1:1,0.5% v/v,,,,,
103129,10.1021/acsami.0c02489,CCCCC(CC)Cc1ccc(-c2c3cc(-c4ccc(-c5sc(-c6cccs6)c6c5C(=O)c5c(CC(CC)CCCC)sc(CC(CC)CCCC)c5C6=O)s4)sc3c(-c3ccc(CC(CC)CCCC)s3)c3ccsc23)s1,CCCCCCc1ccc(C2(c3ccc(CCCCCC)cc3)c3cc4c(cc3-c3sc5cc(C=C6C(=O)c7ccccc7C6=C(C#N)C#N)sc5c32)C(c2ccc(CCCCCC)cc2)(c2ccc(CCCCCC)cc2)c2c-4sc3cc(C=C4C(=O)c5ccccc5C4=C(C#N)C#N)sc23)cc1,10.9,-5.33,-3.48,-5.576,-3.916,100.0,100.0,1:1,0.5% v/v,,,,,
103130,10.1021/acsami.0c02489,CCCCC(CC)Cc1ccc(-c2c3cc(-c4ccc(-c5sc(-c6cccs6)c6c5C(=O)c5c(CC(CC)CCCC)sc(CC(CC)CCCC)c5C6=O)s4)sc3c(-c3ccc(CC(CC)CCCC)s3)c3ccsc23)s1,CCCCCCc1ccc(C2(c3ccc(CCCCCC)cc3)c3cc4c(cc3-c3sc5cc(C=C6C(=O)c7ccccc7C6=C(C#N)C#N)sc5c32)C(c2ccc(CCCCCC)cc2)(c2ccc(CCCCCC)cc2)c2c-4sc3cc(C=C4C(=O)c5ccccc5C4=C(C#N)C#N)sc23)cc1,11.22,-5.33,-3.48,-5.576,-3.916,100.0,,,,,,,,
103131,10.1021/acsami.0c02489,CCCCC(CC)Cc1ccc(-c2c3cc(-c4ccc(-c5sc(-c6cccs6)c6c5C(=O)c5c(CC(CC)CCCC)sc(CC(CC)CCCC)c5C6=O)s4)sc3c(-c3ccc(CC(CC)CCCC)s3)c3ccsc23)s1,CCCCCCc1ccc(C2(c3ccc(CCCCCC)cc3)c3cc4c(cc3-c3sc5cc(C=C6C(=O)c7ccccc7C6=C(C#N)C#N)sc5c32)C(c2ccc(CCCCCC)cc2)(c2ccc(CCCCCC)cc2)c2c-4sc3cc(C=C4C(=O)c5ccccc5C4=C(C#N)C#N)sc23)cc1,10.62,-5.33,-3.48,-5.576,-3.916,100.0,100.0,1:1,0.5% v/v,,,,,
103132,10.1021/acsami.0c02489,COC(=O)C(C)(C)c1cc(C)cc(-c2sc3c4sc5cc(/C=C6/C(=O)c7cc(F)cc(c7)C(=O)/C6=C\c6cc(C(C)(C)C(=O)OC)c(-c7cc(C)cc(C(C)(C)C(=O)OC)c7)s6)sc5c4c(C(C)(C)C(=O)OC)ccc2-3)c1,CCCCCCCCCCCc1c(/C=C2\C(=O)c3cc(F)c(F)cc3C2=C(C#N)C#N)sc2c1sc1c3c4nsnc4c4c5sc6c(CCCCCCCCCCC)c(/C=C7\C(=O)c8cc(F)c(F)cc8C7=C(C#N)C#N)sc6c5n(CC(CC)CCCC)c4c3n(CC(CC)CCCC)c21,14.5,-5.56,-3.65,-5.65,-4.09,100.0,100.0,1:1.2,0.5% v/v,,,PEDOT:PSS,,
103133,10.1021/acsami.0c02489,COC(=O)C(C)(C)c1cc(C)cc(-c2sc3c4sc5cc(/C=C6/C(=O)c7cc(F)cc(c7)C(=O)/C6=C\c6cc(C(C)(C)C(=O)OC)c(-c7cc(C)cc(C(C)(C)C(=O)OC)c7)s6)sc5c4c(C(C)(C)C(=O)OC)ccc2-3)c1,CCCCCCCCCCCc1c(/C=C2\C(=O)c3cc(F)c(F)cc3C2=C(C#N)C#N)sc2c1sc1c3c4nsnc4c4c5sc6c(CCCCCCCCCCC)c(/C=C7\C(=O)c8cc(F)c(F)cc8C7=C(C#N)C#N)sc6c5n(CC(CC)CCCC)c4c3n(CC(CC)CCCC)c21,15.89,-5.56,-3.65,-5.65,-4.09,100.0,100.0,1:1.2,0.5% v/v,,,,,
103134,10.1021/acsami.0c02712,CCSc1ccc(-c2c3cc(-c4ccc(-c5sc(-c6cccs6)c6c5C(=O)c5c(CC)sc(CC)c5C6=O)s4)sc3c(-c3ccc(SCC)s3)c3ccsc23)s1,CCCCCCc1ccc(C2(c3ccc(CCCCCC)cc3)c3cc4c(cc3-c3sc5cc(/C=C6\C(=O)c7cc(F)c(F)cc7C6=C(C#N)C#N)sc5c32)C(c2ccc(CCCCCC)cc2)(c2ccc(CCCCCC)cc2)c2c-4sc3cc(/C=C4\C(=O)c5cc(F)c(F)cc5C4=C(C#N)C#N)sc23)cc1,8.7,,,-5.66,-4.14,89.5,100.0,,1 vol%,inverted,,,chlorobenzene,DIO
103159,10.1021/acsami.0c03632,CCCCCC(CC)OC(=O)c1sc2csc(-c3cc4c(-c5ccc(CC(CC)CCCC)s5)c5sccc5c(-c5ccc(CC(CC)CCCC)s5)c4s3)c2c1F,COC(=O)CCCC1(c2ccccc2)C23c4c5ccc6c7cc8c9c%10c(cc%11cc%12c%13c%14c(cc%15c%16ccc-5c2c%16c2c5c%16c%17c(c(c46)c7c9c%17c4c%10c%11c%13c4c%16c%14c%152)C513)C%12)C8,8.75,-5.24,-3.6,-5.9,-3.9,,,,3 vol%,inverted,ZnO,MoO3,chlorobenzene:DIO (97:3),
103160,10.1021/acsami.0c03632,CCCCCCCCCCCCc1csc(-c2ccc(-c3cc(CCCCCCCCCCCC)c(-c4cc5c(=O)n(CC(CCCCCC)CCCCCCCC)c(=O)c6ccsc6c5s4)s3)s2)c1,COC(=O)CCCC1(c2ccccc2)C23c4c5ccc6c7cc8c9c%10c(cc%11cc%12c%13c%14c(cc%15c%16ccc-5c2c%16c2c5c%16c%17c(c(c46)c7c9c%17c4c%10c%11c%13c4c%16c%14c%152)C513)C%12)C8,6.63,-5.48,-3.665,-5.9,-3.9,,,,,inverted,ZnO,MoO3,chlorobenzene:chloroform:DIO (99:1),
103161,10.1021/acsami.0c03632,CCCCC(CC)Cc1sc(-c2c3cc(-c4ccc(-c5sc(-c6cccs6)c6c5C(=O)c5c(CC(CC)CCCC)sc(CC(CC)CCCC)c5C6=O)s4)sc3c(-c3cc(Cl)c(CC(CC)CCCC)s3)c3ccsc23)cc1Cl,CCCCCCc1ccc(C2(c3ccc(CCCCCC)cc3)c3cc4c(cc3-c3sc5cc(/C=C6\C(=O)c7cc(F)c(F)cc7C6=C(C#N)C#N)sc5c32)C(c2ccc(CCCCCC)cc2)(c2ccc(CCCCCC)cc2)c2c-4sc3cc(/C=C4\C(=O)c5cc(F)c(F)cc5C4=C(C#N)C#N)sc23)cc1,12.29,-5.52,-3.6,-5.66,-4.14,,,,79.5 vol%; 0.5 vol%,inverted,ZnO,MoO3,chlorobenzene:TMB:DIO (20:79.5:0.5),
103162,10.1021/acsami.0c03632,CCCCC(CC)COC(=O)c1sc2c(-c3cc4c(OCC(CC)CCCC)c5sccc5c(OCC(CC)CCCC)c4s3)scc2c1F,CCCCCCCCCCC(CCCCCCCC)CN1C(=O)c2ccc3c4c(c(-c5ccc(-c6cccs6)s5)cc(c24)C1=O)C(=O)N(C(CCCCCCCC)CCCCCCCCCC)C3=O,7.07,-5.19,-3.43,-5.49,-4.05,,,,,inverted,ZnO,MoO3,2-methyl anisole,
103163,10.1021/acsami.0c03632,CCCCCCCCOc1cccc(-c2nc3cccc(-c4cccs4)c3nc2-c2cccc(OCCCCCCCC)c2)c1,COC(=O)CCCC1(c2ccccc2)C23c4c5c6c7c8c9c(c%10c%11c2c2c%12c4c4c%13c5c5c7c7c8c8c%14c9c%10c9c%10c%11c2c2c%11c%12c4c4c%12c%13c5c5c7c7c8c8c%14c9c9c%10c2c2c%11c4c4c%12c5c7c5c8c9c2c45)C613,3.6,-5.68,-3.5,-6.1,-3.7,,,,,inverted,ZnO,MoO3,toluene:indane (80:20),
103164,10.1021/acsami.0c03632,CCCCC(CC)COC(=O)c1sc2c(-c3cc4c(OCC(CC)CCCC)c5sccc5c(OCC(CC)CCCC)c4s3)scc2c1F,COC(=O)CCCC1(c2ccccc2)C23c4c5ccc6c7cc8c9c%10c(cc%11cc%12c%13c%14c(cc%15c%16ccc-5c2c%16c2c5c%16c%17c(c(c46)c7c9c%17c4c%10c%11c%13c4c%16c%14c%152)C513)C%12)C8,6.48,-5.19,-3.43,-5.9,-3.9,,,,3 vol%; 3 vol%,inverted,ZnO,MoO3,chlorobenzene:DIO:CN (94:3:3),
103165,10.1021/acsami.0c03632,CCCCC(CC)Cc1ccc(-c2c3cc(-c4ccc(-c5sc(-c6cccs6)c6c5C(=O)c5c(CC(CC)CCCC)sc(CC(CC)CCCC)c5C6=O)s4)sc3c(-c3ccc(CC(CC)CCCC)s3)c3ccsc23)s1,CCCCCCc1ccc(C2(c3ccc(CCCCCC)cc3)c3cc4c(cc3-c3sc5cc(/C=C6\C(=O)c7ccc(C)cc7C6=C(C#N)C#N)sc5c32)C(c2ccc(CCCCCC)cc2)(c2ccc(CCCCCC)cc2)c2c-4sc3cc(/C=C4\C(=O)c5ccc(C)cc5C4=C(C#N)C#N)sc23)cc1,8.06,-5.33,-3.48,-5.514,-3.808,,,,,inverted,ZnO,MoO3,chlorobenzene:DIO (100:1),
103166,10.1021/acsami.0c03632,CCCCCCc1ccsc1,COC(=O)CCCC1(c2ccccc2)C23c4c5c6c7c8c9c(c%10c%11c2c2c%12c4c4c%13c5c5c7c7c8c8c%14c9c%10c9c%10c%11c2c2c%11c%12c4c4c%12c%13c5c5c7c7c8c8c%14c9c9c%10c2c2c%11c4c4c%12c5c7c5c8c9c2c45)C613,4.2,-5.01,-3.12,-6.1,-3.7,,,,,inverted,ZnO,MoO3,o-DCB,
103167,10.1021/acsami.0c03632,CCCCC(CC)COC(=O)c1sc2csc(-c3cc4c(-c5ccc(CC(CC)CCCC)s5)c5sccc5c(-c5ccc(CC(CC)CCCC)s5)c4s3)c2c1F,COC(=O)CCCC1(c2ccccc2)C23c4c5ccc6c7cc8c9c%10c(cc%11cc%12c%13c%14c(cc%15c%16ccc-5c2c%16c2c5c%16c%17c(c(c46)c7c9c%17c4c%10c%11c%13c4c%16c%14c%152)C513)C%12)C8,8.6,-5.29,-3.72,-5.9,-3.9,,,,10 vol%; 3 vol%,inverted,ZnO,MoO3,o-DCB,
103168,10.1021/acsami.0c03632,CCCCC(CC)COC(=O)c1sc2c(-c3cc4c(OCC(CC)CCCC)c5sccc5c(OCC(CC)CCCC)c4s3)scc2c1F,COC(=O)CCCC1(c2ccccc2)C23c4c5ccc6c7cc8c9c%10c(cc%11cc%12c%13c%14c(cc%15c%16ccc-5c2c%16c2c5c%16c%17c(c(c46)c7c9c%17c4c%10c%11c%13c4c%16c%14c%152)C513)C%12)C8,5.6,-5.19,-3.43,-5.9,-3.9,,,,20 vol%; 3 vol%,inverted,ZnO,MoO3,o-xylene,
103169,10.1021/acsami.0c03632,CCCCCCc1ccsc1,COC(=O)CCCC1(c2ccccc2)C23c4c5c6c7c8c9c(c%10c%11c2c2c%12c4c4c%13c5c5c7c7c8c8c%14c9c%10c9c%10c%11c2c2c%11c%12c4c4c%12c%13c5c5c7c7c8c8c%14c9c9c%10c2c2c%11c4c4c%12c5c7c5c8c9c2c45)C613,3.2,-5.01,-3.12,-6.1,-3.7,,,,,inverted,ZnO,MoO3,o-DCB,
103170,10.1021/acsami.0c03632,CCCCCCc1ccsc1,COC(=O)CCCC1(c2ccccc2)C23c4c5c6c7c8c9c(c%10c%11c2c2c%12c4c4c%13c5c5c7c7c8c8c%14c9c%10c9c%10c%11c2c2c%11c%12c4c4c%12c%13c5c5c7c7c8c8c%14c9c9c%10c2c2c%11c4c4c%12c5c7c5c8c9c2c45)C613,3.07,-5.01,-3.12,-6.1,-3.7,,,,,inverted,ZnO,MoO3,o-DCB,
103171,10.1021/acsami.0c03632,CCCCC(CC)COC(=O)c1sc2csc(-c3cc4c(-c5ccc(CC(CC)CCCC)s5)c5sccc5c(-c5ccc(CC(CC)CCCC)s5)c4s3)c2c1F,CCCCCCc1ccc(C2(c3ccc(CCCCCC)cc3)c3c(sc4cc(C=C5C(=O)c6cc(F)ccc6C5=C(C#N)C#N)sc34)-c3sc4c5c(sc4c32)-c2sc3cc(C=C4C(=O)c6cc(F)ccc6C4=C(C#N)C#N)sc3c2C5(c2ccc(CCCCCC)cc2)c2ccc(CCCCCC)cc2)cc1,9.45,-5.29,-3.72,-5.38,-3.91,,,1:1.5,10 vol%,inverted,ZnO,MoO3,chloroform:o-xylene (100:10),
103179,10.1021/acsami.0c05548,CCCCC(CC)Cc1ccc(-c2c3cc(-c4ccc(-c5sc(-c6cccs6)c6c5C(=O)c5c(CC(CC)CCCC)sc(CC(CC)CCCC)c5C6=O)s4)sc3c(-c3ccc(CC(CC)CCCC)s3)c3ccsc23)s1,COC(=O)CCCC1(c2ccccc2)C23c4c5c6c7c8c9c(c%10c%11c2c2c%12c4c4c%13c5c5c7c7c8c8c%14c9c%10c9c%10c%11c2c2c%11c%12c4c4c%12c%13c5c5c7c7c8c8c%14c9c9c%10c2c2c%11c4c4c%12c5c7c5c8c9c2c45)C613,7.09,-5.33,-3.48,-6.1,-3.7,,,,,inverted,ZnO,MoO3,o-DCB,
103183,10.1021/acsami.0c06127,CCCCC(CC)COC(=O)c1sc2csc(-c3cc4c(-c5ccc(CC(CC)CCCC)s5)c5sccc5c(-c5ccc(CC(CC)CCCC)s5)c4s3)c2c1F,CCCCCCc1ccc(C2(c3ccc(CCCCCC)cc3)c3c(sc4cc(C=C5C(=O)c6cc(F)ccc6C5=C(C#N)C#N)sc34)-c3sc4c5c(sc4c32)-c2sc3cc(C=C4C(=O)c6cc(F)ccc6C4=C(C#N)C#N)sc3c2C5(c2ccc(CCCCCC)cc2)c2ccc(CCCCCC)cc2)cc1,2.91,-5.29,-3.72,-5.38,-3.91,,,,,inverted,,,,
103184,10.1021/acsami.0c06127,CCCCC(CC)COC(=O)c1sc2csc(-c3cc4c(-c5ccc(CC(CC)CCCC)s5)c5sccc5c(-c5ccc(CC(CC)CCCC)s5)c4s3)c2c1F,CCCCCCc1ccc(C2(c3ccc(CCCCCC)cc3)c3c(sc4cc(C=C5C(=O)c6cc(F)ccc6C5=C(C#N)C#N)sc34)-c3sc4c5c(sc4c32)-c2sc3cc(C=C4C(=O)c6cc(F)ccc6C4=C(C#N)C#N)sc3c2C5(c2ccc(CCCCCC)cc2)c2ccc(CCCCCC)cc2)cc1,2.86,-5.29,-3.72,-5.38,-3.91,,,,0.001 wt %,inverted,,,,N-DMBI
103185,10.1021/acsami.0c06127,CCCCC(CC)COC(=O)c1sc2csc(-c3cc4c(-c5ccc(CC(CC)CCCC)s5)c5sccc5c(-c5ccc(CC(CC)CCCC)s5)c4s3)c2c1F,CCCCCCc1ccc(C2(c3ccc(CCCCCC)cc3)c3c(sc4cc(C=C5C(=O)c6cc(F)ccc6C5=C(C#N)C#N)sc34)-c3sc4c5c(sc4c32)-c2sc3cc(C=C4C(=O)c6cc(F)ccc6C4=C(C#N)C#N)sc3c2C5(c2ccc(CCCCCC)cc2)c2ccc(CCCCCC)cc2)cc1,3.08,-5.29,-3.72,-5.38,-3.91,,,,0.01 wt% N-DMBI,,,,,N-DMBI
103186,10.1021/acsami.0c06127,CCCCC(CC)COC(=O)c1sc2csc(-c3cc4c(-c5ccc(CC(CC)CCCC)s5)c5sccc5c(-c5ccc(CC(CC)CCCC)s5)c4s3)c2c1F,CCCCCCc1ccc(C2(c3ccc(CCCCCC)cc3)c3c(sc4cc(C=C5C(=O)c6cc(F)ccc6C5=C(C#N)C#N)sc34)-c3sc4c5c(sc4c32)-c2sc3cc(C=C4C(=O)c6cc(F)ccc6C4=C(C#N)C#N)sc3c2C5(c2ccc(CCCCCC)cc2)c2ccc(CCCCCC)cc2)cc1,3.06,-5.29,-3.72,-5.38,-3.91,,,,0.0001 mg/mL N-DMBI,,,,,N-DMBI
103187,10.1021/acsami.0c06127,CCCCC(CC)COC(=O)c1sc2csc(-c3cc4c(-c5ccc(CC(CC)CCCC)s5)c5sccc5c(-c5ccc(CC(CC)CCCC)s5)c4s3)c2c1F,CCCCCCc1ccc(C2(c3ccc(CCCCCC)cc3)c3c(sc4cc(C=C5C(=O)c6cc(F)ccc6C5=C(C#N)C#N)sc34)-c3sc4c5c(sc4c32)-c2sc3cc(C=C4C(=O)c6cc(F)ccc6C4=C(C#N)C#N)sc3c2C5(c2ccc(CCCCCC)cc2)c2ccc(CCCCCC)cc2)cc1,9.96,-5.29,-3.72,-5.38,-3.91,,,,,conventional,,,,
103188,10.1021/acsami.0c06127,CCCCC(CC)COC(=O)c1sc2csc(-c3cc4c(-c5ccc(CC(CC)CCCC)s5)c5sccc5c(-c5ccc(CC(CC)CCCC)s5)c4s3)c2c1F,CCCCCCc1ccc(C2(c3ccc(CCCCCC)cc3)c3c(sc4cc(C=C5C(=O)c6cc(F)ccc6C5=C(C#N)C#N)sc34)-c3sc4c5c(sc4c32)-c2sc3cc(C=C4C(=O)c6cc(F)ccc6C4=C(C#N)C#N)sc3c2C5(c2ccc(CCCCCC)cc2)c2ccc(CCCCCC)cc2)cc1,10.01,-5.29,-3.72,-5.38,-3.91,,,,0.01 wt %,conventional,,,,
103189,10.1021/acsami.0c06127,CCCCC(CC)COC(=O)c1sc2csc(-c3cc4c(-c5ccc(CC(CC)CCCC)s5)c5sccc5c(-c5ccc(CC(CC)CCCC)s5)c4s3)c2c1F,CCCCCCc1ccc(C2(c3ccc(CCCCCC)cc3)c3c(sc4cc(C=C5C(=O)c6cc(F)ccc6C5=C(C#N)C#N)sc34)-c3sc4c5c(sc4c32)-c2sc3cc(C=C4C(=O)c6cc(F)ccc6C4=C(C#N)C#N)sc3c2C5(c2ccc(CCCCCC)cc2)c2ccc(CCCCCC)cc2)cc1,10.14,-5.29,-3.72,-5.38,-3.91,,,,,conventional,,,,
103190,10.1021/acsami.0c06127,CCCCC(CC)COC(=O)c1sc2csc(-c3cc4c(-c5ccc(CC(CC)CCCC)s5)c5sccc5c(-c5ccc(CC(CC)CCCC)s5)c4s3)c2c1F,CCCCCCc1ccc(C2(c3ccc(CCCCCC)cc3)c3c(sc4cc(C=C5C(=O)c6cc(F)ccc6C5=C(C#N)C#N)sc34)-c3sc4c5c(sc4c32)-c2sc3cc(C=C4C(=O)c6cc(F)ccc6C4=C(C#N)C#N)sc3c2C5(c2ccc(CCCCCC)cc2)c2ccc(CCCCCC)cc2)cc1,11.21,-5.29,-3.72,-5.38,-3.91,,,,0.01 mg/mL,conventional,,,,
103192,10.1021/acsami.0c06127,CCCCC(CC)COC(=O)c1sc2csc(-c3cc4c(-c5ccc(CC(CC)CCCC)s5)c5sccc5c(-c5ccc(CC(CC)CCCC)s5)c4s3)c2c1F,CCCCCCc1ccc(C2(c3ccc(CCCCCC)cc3)c3c(sc4cc(C=C5C(=O)c6cc(F)ccc6C5=C(C#N)C#N)sc34)-c3sc4c5c(sc4c32)-c2sc3cc(C=C4C(=O)c6cc(F)ccc6C4=C(C#N)C#N)sc3c2C5(c2ccc(CCCCCC)cc2)c2ccc(CCCCCC)cc2)cc1,3.04,-5.29,-3.72,-5.38,-3.91,,,,,,,,,BCF
103193,10.1021/acsami.0c06127,CCCCC(CC)COC(=O)c1sc2csc(-c3cc4c(-c5ccc(CC(CC)CCCC)s5)c5sccc5c(-c5ccc(CC(CC)CCCC)s5)c4s3)c2c1F,CCCCCCc1ccc(C2(c3ccc(CCCCCC)cc3)c3c(sc4cc(C=C5C(=O)c6cc(F)ccc6C5=C(C#N)C#N)sc34)-c3sc4c5c(sc4c32)-c2sc3cc(C=C4C(=O)c6cc(F)ccc6C4=C(C#N)C#N)sc3c2C5(c2ccc(CCCCCC)cc2)c2ccc(CCCCCC)cc2)cc1,2.87,-5.29,-3.72,-5.38,-3.91,,,,,inverted,,,,BCF
103194,10.1021/acsami.0c06127,CCCCC(CC)COC(=O)c1sc2csc(-c3cc4c(-c5ccc(CC(CC)CCCC)s5)c5sccc5c(-c5ccc(CC(CC)CCCC)s5)c4s3)c2c1F,CCCCCCc1ccc(C2(c3ccc(CCCCCC)cc3)c3c(sc4cc(C=C5C(=O)c6cc(F)ccc6C5=C(C#N)C#N)sc34)-c3sc4c5c(sc4c32)-c2sc3cc(C=C4C(=O)c6cc(F)ccc6C4=C(C#N)C#N)sc3c2C5(c2ccc(CCCCCC)cc2)c2ccc(CCCCCC)cc2)cc1,3.12,-5.29,-3.72,-5.38,-3.91,,,,,,,,,BCF
103195,10.1021/acsami.0c06127,CCCCC(CC)COC(=O)c1sc2csc(-c3cc4c(-c5ccc(CC(CC)CCCC)s5)c5sccc5c(-c5ccc(CC(CC)CCCC)s5)c4s3)c2c1F,CCCCCCc1ccc(C2(c3ccc(CCCCCC)cc3)c3c(sc4cc(C=C5C(=O)c6cc(F)ccc6C5=C(C#N)C#N)sc34)-c3sc4c5c(sc4c32)-c2sc3cc(C=C4C(=O)c6cc(F)ccc6C4=C(C#N)C#N)sc3c2C5(c2ccc(CCCCCC)cc2)c2ccc(CCCCCC)cc2)cc1,10.94,-5.29,-3.72,-5.38,-3.91,,,,0.001 mg/mL,conventional,,,,
103205,10.1021/acsami.0c09909,COC(=O)C(C)(C)c1cc(C)cc(-c2sc3c4sc5cc(/C=C6/C(=O)c7cc(F)cc(c7)C(=O)/C6=C\c6cc(C(C)(C)C(=O)OC)c(-c7cc(C)cc(C(C)(C)C(=O)OC)c7)s6)sc5c4c(C(C)(C)C(=O)OC)ccc2-3)c1,CCCCCCCCC1(CCCCCCCC)c2cc3c(cc2-c2cc4c(cc21)-c1sc(/C=C2\C(=O)c5cc(F)c(F)cc5C2=C(C#N)C#N)cc1C4(CCCCCCCC)CCCCCCCC)C(CCCCCCCC)(CCCCCCCC)c1cc2c(cc1-3)C(CCCCCCCC)(CCCCCCCC)c1cc(/C=C3\C(=O)c4cc(F)c(F)cc4C3=C(C#N)C#N)sc1-2,13.1,-5.48,-3.64,-5.71,-3.96,,,,,inverted,ZnO,MoO3,,
103206,10.1021/acsami.0c09909,CCCCCCC(CCCC)COc1c2sc3c4sc(/C=C5\C(=O)c6cc(F)c(F)cc6C5=C(C#N)C#N)cc4n(CC(CCCC)CCCCCC)c3c2c(OCC(CCCC)CCCCCC)c2sc3c4c(n(CC(CCCC)CCCCCC)c3c12)[SH](/C=C1/C(=O)c2cc(F)c(F)cc2C1=C(C#N)C#N)C=C4,CCCCCCCCCCC(CCCCCCCC)CN1C(=O)c2ccc3c4c(c(-c5ccc(-c6cccs6)s5)cc(c24)C1=O)C(=O)N(CC(CCCCCCCC)CCCCCCCCCC)C3=O,10.0,,,-5.71,-4.02,,,,,inverted,ZnO,MoO3,2-MeTHF,
103207,10.1021/acsami.0c09909,CCCCC(CC)COC(=O)c1cc2csc(-c3cc4c(-c5ccc(CC(CC)CCCC)s5)c5sccc5c(-c5ccc(CC(CC)CCCC)s5)c4s3)c2s1,CCCCCCc1ccc(C2(c3ccc(CCCCCC)cc3)c3cc4c(cc3-c3sc(-c5sc(/C=C6\C(=O)c7ccccc7C6=C(C#N)C#N)cc5OCC(CC)CCCC)cc32)C(c2ccc(CCCCCC)cc2)(c2ccc(CCCCCC)cc2)c2cc(-c3sc(/C=C5\C(=O)c6ccccc6C5=C(C#N)C#N)cc3OCC(CC)CCCC)sc2-4)cc1,9.6,-5.09,-3.22,-5.32,-3.95,,,,,inverted,ZnO,MoO3,,
103218,10.1021/acsami.0c10906,CCCCC(CC)COC(=O)c1sc2csc(-c3cc4c(-c5ccc(CC(CC)CCCC)s5)c5sccc5c(-c5ccc(CC(CC)CCCC)s5)c4s3)c2c1F,CCCCCCc1ccc(C2(c3ccc(CCCCCC)cc3)c3cc4c(cc3-c3sc(-c5sc(/C=C6\C(=O)c7cc(F)c(F)cc7C6=C(C#N)C#N)cc5OCC(CC)CCCC)cc32)C(c2ccc(CCCCCC)cc2)(c2ccc(CCCCCC)cc2)c2cc(-c3scc(/C=C5/C(=O)c6cc(F)c(F)cc6C5=C(C#N)C#N)c3OCC(CC)CCCC)sc2-4)cc1,10.9,-5.29,-3.72,-5.44,-4.19,,,,,,,,,
103219,10.1021/acsami.0c10906,CCCCC(CC)COC(=O)c1sc2csc(-c3cc4c(-c5ccc(CC(CC)CCCC)s5)c5sccc5c(-c5ccc(CC(CC)CCCC)s5)c4s3)c2c1F,CCCCCCc1ccc(C2(c3ccc(CCCCCC)cc3)c3cc4c(cc3-c3sc(-c5sc(/C=C6\C(=O)c7cc(F)c(F)cc7C6=C(C#N)C#N)cc5OCC(CC)CCCC)cc32)C(c2ccc(CCCCCC)cc2)(c2ccc(CCCCCC)cc2)c2cc(-c3scc(/C=C5/C(=O)c6cc(F)c(F)cc6C5=C(C#N)C#N)c3OCC(CC)CCCC)sc2-4)cc1,8.4,-5.29,-3.72,-5.44,-4.19,,,,,,,,,
103220,10.1021/acsami.0c10906,CCCCC(CC)COC(=O)c1sc2csc(-c3cc4c(-c5ccc(CC(CC)CCCC)s5)c5sccc5c(-c5ccc(CC(CC)CCCC)s5)c4s3)c2c1F,CCCCCCc1ccc(C2(c3ccc(CCCCCC)cc3)c3cc4c(cc3-c3sc(-c5sc(/C=C6\C(=O)c7cc(F)c(F)cc7C6=C(C#N)C#N)cc5OCC(CC)CCCC)cc32)C(c2ccc(CCCCCC)cc2)(c2ccc(CCCCCC)cc2)c2cc(-c3scc(/C=C5/C(=O)c6cc(F)c(F)cc6C5=C(C#N)C#N)c3OCC(CC)CCCC)sc2-4)cc1,7.6,-5.29,-3.72,-5.44,-4.19,,,,,,,,,
103221,10.1021/acsami.0c10906,CCCCC(CC)COC(=O)c1sc2csc(-c3cc4c(-c5ccc(CC(CC)CCCC)s5)c5sccc5c(-c5ccc(CC(CC)CCCC)s5)c4s3)c2c1F,CCCCCCc1ccc(C2(c3ccc(CCCCCC)cc3)c3cc4c(cc3-c3sc(-c5sc(/C=C6\C(=O)c7cc(F)c(F)cc7C6=C(C#N)C#N)cc5OCC(CC)CCCC)cc32)C(c2ccc(CCCCCC)cc2)(c2ccc(CCCCCC)cc2)c2cc(-c3scc(/C=C5/C(=O)c6cc(F)c(F)cc6C5=C(C#N)C#N)c3OCC(CC)CCCC)sc2-4)cc1,8.1,-5.29,-3.72,-5.44,-4.19,,,,,,,,,
103233,10.1021/acsami.0c11128,CCCCC(CC)Cc1ccc(-c2c3cc(-c4ccc(-c5sc(-c6cccs6)c6c5C(=O)c5c(CC(CC)CCCC)sc(CC(CC)CCCC)c5C6=O)s4)sc3c(-c3ccc(CC(CC)CCCC)s3)c3ccsc23)s1,CCCCCCCCC1(c2ccc(CCCCCC)cc2)c2cc3c(cc2-c2sc4cc(/C=C5\C(=O)c6ccccc6C5=C(C#N)C#N)sc4c21)C(CCCCCCCC)(c1ccc(CCCCCC)cc1)c1c-3sc2cc(/C=C3\C(=O)c4ccccc4C3=C(C#N)C#N)sc12,10.3,-5.33,-3.48,-5.59,-3.87,100.0,,1:1:0,0.2%,inverted,ZnO,MoO3,o-DCB,DIO
103249,10.1021/acsami.0c11341,COC(=O)C(C)(C)c1cc(C)cc(-c2sc3c4sc5cc(/C=C6/C(=O)c7cc(F)cc(c7)C(=O)/C6=C\c6cc(C(C)(C)C(=O)OC)c(-c7cc(C)cc(C(C)(C)C(=O)OC)c7)s6)sc5c4c(C(C)(C)C(=O)OC)ccc2-3)c1,CCCCCCc1ccc(C2(c3ccc(CCCCCC)cc3)c3cc4c(cc3-c3sc5cc(/C=C6\C(=O)c7cc(F)c(F)cc7C6=C(C#N)C#N)sc5c32)C(c2ccc(CCCCCC)cc2)(c2ccc(CCCCCC)cc2)c2c-4sc3cc(/C=C4\C(=O)c5cc(F)c(F)cc5C4=C(C#N)C#N)sc23)cc1,13.09,-5.56,-3.65,-5.66,-4.14,,,,,,PEIE-ESB,,,
103250,10.1021/acsami.0c11341,COC(=O)C(C)(C)c1cc(C)cc(-c2sc3c4sc5cc(/C=C6/C(=O)c7cc(F)cc(c7)C(=O)/C6=C\c6cc(C(C)(C)C(=O)OC)c(-c7cc(C)cc(C(C)(C)C(=O)OC)c7)s6)sc5c4c(C(C)(C)C(=O)OC)ccc2-3)c1,CCCCCCc1ccc(C2(c3ccc(CCCCCC)cc3)c3cc4c(cc3-c3sc5cc(/C=C6\C(=O)c7cc(F)c(F)cc7C6=C(C#N)C#N)sc5c32)C(c2ccc(CCCCCC)cc2)(c2ccc(CCCCCC)cc2)c2c-4sc3cc(/C=C4\C(=O)c5cc(F)c(F)cc5C4=C(C#N)C#N)sc23)cc1,12.68,-5.56,-3.65,-5.66,-4.14,,,,,,ZnO,,,
103251,10.1021/acsami.0c11341,COC(=O)C(C)(C)c1cc(C)cc(-c2sc3c4sc5cc(/C=C6/C(=O)c7cc(F)cc(c7)C(=O)/C6=C\c6cc(C(C)(C)C(=O)OC)c(-c7cc(C)cc(C(C)(C)C(=O)OC)c7)s6)sc5c4c(C(C)(C)C(=O)OC)ccc2-3)c1,CCCCCCCCCCCc1c(/C=C2\C(=O)c3cc(F)c(F)cc3C2=C(C#N)C#N)sc2c1sc1c3c4nsnc4c4c5sc6c(CCCCCCCCCCC)c(/C=C7\C(=O)c8cc(F)c(F)cc8C7=C(C#N)C#N)sc6c5n(CC(CC)CCCC)c4c3n(CC(CC)CCCC)c21,15.69,-5.56,-3.65,-5.65,-4.09,,,,,,PEIE-ESB,,,
103252,10.1021/acsami.0c11341,COC(=O)C(C)(C)c1cc(C)cc(-c2sc3c4sc5cc(/C=C6/C(=O)c7cc(F)cc(c7)C(=O)/C6=C\c6cc(C(C)(C)C(=O)OC)c(-c7cc(C)cc(C(C)(C)C(=O)OC)c7)s6)sc5c4c(C(C)(C)C(=O)OC)ccc2-3)c1,CCCCCCCCCCCc1c(/C=C2\C(=O)c3cc(F)c(F)cc3C2=C(C#N)C#N)sc2c1sc1c3c4nsnc4c4c5sc6c(CCCCCCCCCCC)c(/C=C7\C(=O)c8cc(F)c(F)cc8C7=C(C#N)C#N)sc6c5n(CC(CC)CCCC)c4c3n(CC(CC)CCCC)c21,15.37,-5.56,-3.65,-5.65,-4.09,,,,,,ZnO,,,
103257,10.1021/acsami.0c12100,CCCCC(CC)COC(=O)c1sc2csc(-c3cc4c(-c5ccc(CC(CC)CCCC)s5)c5sccc5c(-c5ccc(CC(CC)CCCC)s5)c4s3)c2c1F,CCOc1c(OCC)c(-c2ccc(-c3cc4c(-c5cc(F)c(CC)s5)c5sc(-c6ccc(-c7c(F)c(F)c(-c8ccc(-c9cc%10c(-c%11cc(F)c(CC)s%11)c%11sc(-c%12ccc(-c%13c(F)c(F)c(-c%14ccc(-c%15cc%16c(-c%17cc(F)c(CC)s%17)c%17sccc%17c(-c%17cc(F)c(CC)s%17)c%16s%15)s%14)c(OCC)c%13OCC)s%12)cc%11c(-c%11cc(F)c(CC)s%11)c%10s9)s8)c(OCC)c7OCC)s6)cc5c(-c5cc(F)c(CC)s5)c4s3)s2)c(F)c(F)c1-c1cccs1,9.22,-5.29,-3.72,-5.65,-4.1,,,,,inverted,,,chloroform,CN
103260,10.1021/acsami.0c12147,CCCCCCCCCCC(CCCCCCCC)CN1C(=O)C2=C(c3cc4sc(-c5cccs5)cc4s3)N(CC(CCCCCCCC)CCCCCCCCCC)C(=O)C2=C1c1cc2sccc2s1,COC(=O)CCCC1(c2ccccc2)C23c4c5ccc6c7cc8c9c%10c(cc%11cc%12c%13c%14c(cc%15c%16ccc-5c2c%16c2c5c%16c%17c(c(c46)c7c9c%17c4c%10c%11c%13c4c%16c%14c%152)C513)C%12)C8,6.17,-5.1,-3.6,-5.9,-3.9,,,1:2,,conventional,PFN,PEDOT:PSS,chloroform,
103261,10.1021/acsami.0c12147,CCCCCCCCCCC(CCCCCCCC)CN1C(=O)C2=C(c3cc4sc(-c5cccs5)cc4s3)N(CC(CCCCCCCC)CCCCCCCCCC)C(=O)C2=C1c1cc2sccc2s1,CCCCCCc1ccc(C2(c3ccc(CCCCCC)cc3)c3cc4c(cc3-c3sc5cc(/C=C6\C(=O)c7cc(F)c(F)cc7C6=C(C#N)C#N)sc5c32)C(c2ccc(CCCCCC)cc2)(c2ccc(CCCCCC)cc2)c2c-4sc3cc(/C=C4\C(=O)c5cc(F)c(F)cc5C4=C(C#N)C#N)sc23)cc1,8.31,-5.1,-3.6,-5.66,-4.14,,,1:1.5,,conventional,PFN,PEDOT:PSS,chloroform,
103262,10.1021/acsami.0c12147,COC(=O)C(C)(C)c1cc(C)cc(-c2sc3c4sc5cc(/C=C6/C(=O)c7cc(F)cc(c7)C(=O)/C6=C\c6cc(C(C)(C)C(=O)OC)c(-c7cc(C)cc(C(C)(C)C(=O)OC)c7)s6)sc5c4c(C(C)(C)C(=O)OC)ccc2-3)c1,CCCCCCc1ccc(C2(c3ccc(CCCCCC)cc3)c3cc4c(cc3-c3sc5cc(/C=C6\C(=O)c7cc(F)c(F)cc7C6=C(C#N)C#N)sc5c32)C(c2ccc(CCCCCC)cc2)(c2ccc(CCCCCC)cc2)c2c-4sc3cc(/C=C4\C(=O)c5cc(F)c(F)cc5C4=C(C#N)C#N)sc23)cc1,10.65,-5.56,-3.65,-5.66,-4.14,,,1:1.5,,conventional,PFN,PEDOT:PSS,chloroform,
103264,10.1021/acsami.0c13085,CCCCCCC(CCCC)Cc1ccc(-c2c3cc(-c4ccc(-c5sc(-c6cccs6)c6c5C(=O)c5c(CC(CC)CCCC)sc(CC(CC)CCCC)c5C6=O)s4)sc3c(-c3ccc(CC(CCCC)CCCCCC)cc3)c3ccsc23)cc1,CCCCCCc1ccc(C2(c3ccc(CCCCCC)cc3)c3c(sc4cc(C=C5C(=O)c6cc(F)ccc6C5=C(C#N)C#N)sc34)-c3sc4c5c(sc4c32)-c2sc3cc(C=C4C(=O)c6cc(F)ccc6C4=C(C#N)C#N)sc3c2C5(c2ccc(CCCCCC)cc2)c2ccc(CCCCCC)cc2)cc1,11.42,-5.43,-3.37,-5.38,-3.91,,,1:1,,inverted,ZnO,MoO3,chlorobenzene,
103265,10.1021/acsami.0c13085,CCCCCCC(CCCC)Cc1ccc(-c2c3cc(-c4sc(-c5sc(-c6cc(Cl)cs6)c6c5C(=O)c5c(CC(CC)CCCC)sc(CC(CC)CCCC)c5C6=O)cc4Cl)sc3c(-c3ccc(CC(CCCC)CCCCCC)cc3)c3ccsc23)cc1,CCCCCCc1ccc(C2(c3ccc(CCCCCC)cc3)c3c(sc4cc(C=C5C(=O)c6cc(F)ccc6C5=C(C#N)C#N)sc34)-c3sc4c5c(sc4c32)-c2sc3cc(C=C4C(=O)c6cc(F)ccc6C4=C(C#N)C#N)sc3c2C5(c2ccc(CCCCCC)cc2)c2ccc(CCCCCC)cc2)cc1,7.06,-5.59,-3.53,-5.38,-3.91,,,1:1,,inverted,ZnO,MoO3,chlorobenzene,
103291,10.1021/acsami.0c17049,CCCCC(CC)COC(=O)c1sc2csc(-c3cc4c(-c5ccc(CC(CC)CCCC)s5)c5sccc5c(-c5ccc(CC(CC)CCCC)s5)c4s3)c2c1F,CCCCCCc1ccc(C2(c3ccc(CCCCCC)cc3)c3c(sc4cc(/C=C5\C(=O)c6cc(F)c(F)cc6C5=C(C#N)C#N)sc34)-c3sc4c5c(sc4c32)-c2sc3cc(/C=C4\C(=O)c6cc(F)c(F)cc6C4=C(C#N)C#N)sc3c2C5(c2ccc(CCCCCC)cc2)c2ccc(CCCCCC)cc2)cc1,6.8,-5.29,-3.72,-5.4,-4.0,,,1:1.7,0.5 vol%,inverted,,,chlorobenzene,
103292,10.1021/acsami.0c17049,CCCCC(CC)COC(=O)c1sc2csc(-c3cc4c(-c5ccc(CC(CC)CCCC)s5)c5sccc5c(-c5ccc(CC(CC)CCCC)s5)c4s3)c2c1F,CCCCCCc1ccc(C2(c3ccc(CCCCCC)cc3)c3c(sc4cc(/C=C5\C(=O)c6cc(F)c(F)cc6C5=C(C#N)C#N)sc34)-c3sc4c5c(sc4c32)-c2sc3cc(/C=C4\C(=O)c6cc(F)c(F)cc6C4=C(C#N)C#N)sc3c2C5(c2ccc(CCCCCC)cc2)c2ccc(CCCCCC)cc2)cc1,4.4,-5.29,-3.72,-5.4,-4.0,,160.0,1:1.7,0.5 vol%,inverted,,,chlorobenzene,
103293,10.1021/acsami.0c17049,CCCCC(CC)COC(=O)c1sc2csc(-c3cc4c(-c5ccc(CC(CC)CCCC)s5)c5sccc5c(-c5ccc(CC(CC)CCCC)s5)c4s3)c2c1F,CCCCCCc1ccc(C2(c3ccc(CCCCCC)cc3)c3c(sc4cc(/C=C5\C(=O)c6cc(F)c(F)cc6C5=C(C#N)C#N)sc34)-c3sc4c5c(sc4c32)-c2sc3cc(/C=C4\C(=O)c6cc(F)c(F)cc6C4=C(C#N)C#N)sc3c2C5(c2ccc(CCCCCC)cc2)c2ccc(CCCCCC)cc2)cc1,4.2,-5.29,-3.72,-5.4,-4.0,,160.0,1:1.7,0.5 vol%,inverted,,,chlorobenzene,
103294,10.1021/acsami.0c17049,CCCCC(CC)COC(=O)c1sc2csc(-c3cc4c(-c5ccc(CC(CC)CCCC)s5)c5sccc5c(-c5ccc(CC(CC)CCCC)s5)c4s3)c2c1F,CCCCCCc1ccc(C2(c3ccc(CCCCCC)cc3)c3c(sc4cc(/C=C5\C(=O)c6cc(F)c(F)cc6C5=C(C#N)C#N)sc34)-c3sc4c5c(sc4c32)-c2sc3cc(/C=C4\C(=O)c6cc(F)c(F)cc6C4=C(C#N)C#N)sc3c2C5(c2ccc(CCCCCC)cc2)c2ccc(CCCCCC)cc2)cc1,3.8,-5.29,-3.72,-5.4,-4.0,,160.0,1:1.7,0.5 vol%,inverted,,,chlorobenzene,
103295,10.1021/acsami.0c17049,CCCCC(CC)COC(=O)c1sc2csc(-c3cc4c(-c5ccc(CC(CC)CCCC)s5)c5sccc5c(-c5ccc(CC(CC)CCCC)s5)c4s3)c2c1F,CCCCCCc1ccc(C2(c3ccc(CCCCCC)cc3)c3c(sc4cc(/C=C5\C(=O)c6cc(F)c(F)cc6C5=C(C#N)C#N)sc34)-c3sc4c5c(sc4c32)-c2sc3cc(/C=C4\C(=O)c6cc(F)c(F)cc6C4=C(C#N)C#N)sc3c2C5(c2ccc(CCCCCC)cc2)c2ccc(CCCCCC)cc2)cc1,10.5,-5.29,-3.72,-5.4,-4.0,,,1:1.7,0.5 vol%,inverted,,,chloroform,
103296,10.1021/acsami.0c17049,CCCCC(CC)COC(=O)c1sc2csc(-c3cc4c(-c5ccc(CC(CC)CCCC)s5)c5sccc5c(-c5ccc(CC(CC)CCCC)s5)c4s3)c2c1F,CCCCCCc1ccc(C2(c3ccc(CCCCCC)cc3)c3c(sc4cc(/C=C5\C(=O)c6cc(F)c(F)cc6C5=C(C#N)C#N)sc34)-c3sc4c5c(sc4c32)-c2sc3cc(/C=C4\C(=O)c6cc(F)c(F)cc6C4=C(C#N)C#N)sc3c2C5(c2ccc(CCCCCC)cc2)c2ccc(CCCCCC)cc2)cc1,9.6,-5.29,-3.72,-5.4,-4.0,,160.0,1:1.7,0.5 vol%,inverted,,,chloroform,
103297,10.1021/acsami.0c17049,CCCCC(CC)COC(=O)c1sc2csc(-c3cc4c(-c5ccc(CC(CC)CCCC)s5)c5sccc5c(-c5ccc(CC(CC)CCCC)s5)c4s3)c2c1F,CCCCCCc1ccc(C2(c3ccc(CCCCCC)cc3)c3c(sc4cc(/C=C5\C(=O)c6cc(F)c(F)cc6C5=C(C#N)C#N)sc34)-c3sc4c5c(sc4c32)-c2sc3cc(/C=C4\C(=O)c6cc(F)c(F)cc6C4=C(C#N)C#N)sc3c2C5(c2ccc(CCCCCC)cc2)c2ccc(CCCCCC)cc2)cc1,10.0,-5.29,-3.72,-5.4,-4.0,,160.0,1:1.7,0.5 vol%,inverted,,,chloroform,
103298,10.1021/acsami.0c17049,CCCCC(CC)COC(=O)c1sc2csc(-c3cc4c(-c5ccc(CC(CC)CCCC)s5)c5sccc5c(-c5ccc(CC(CC)CCCC)s5)c4s3)c2c1F,CCCCCCc1ccc(C2(c3ccc(CCCCCC)cc3)c3c(sc4cc(/C=C5\C(=O)c6cc(F)c(F)cc6C5=C(C#N)C#N)sc34)-c3sc4c5c(sc4c32)-c2sc3cc(/C=C4\C(=O)c6cc(F)c(F)cc6C4=C(C#N)C#N)sc3c2C5(c2ccc(CCCCCC)cc2)c2ccc(CCCCCC)cc2)cc1,9.6,-5.29,-3.72,-5.4,-4.0,,160.0,1:1.7,0.5 vol%,inverted,,,chloroform,
103338,10.1021/acsami.0c19198,CCCCCCCCC(CCCCCC)Cc1sc(-c2c3cc(-c4ccc(-c5sc(-c6cccs6)c6c5C(=O)N(CCCCCCCC)C6=O)s4)sc3c(-c3cc(F)c(CC(CCCCCC)CCCCCCCC)s3)c3ccsc23)cc1F,CCCCCCCCCCCc1c(/C=C2\C(=O)c3cc(F)c(F)cc3C2=C(C#N)C#N)sc2c1sc1c3c4nsnc4c4c5sc6c(CCCCCCCCCCC)c(/C=C7\C(=O)c8cc(F)c(F)cc8C7=C(C#N)C#N)sc6c5n(CC(CC)CCCC)c4c3n(CC(CC)CCCC)c21,12.2,-5.32,-3.5,-5.65,-4.09,100.0,,0:1:1.2,0.5%,inverted,ZnO,MoO3,chloroform,CN
103341,10.1021/acsami.0c22452,COC(=O)C(C)(C)c1cc(C)cc(-c2sc3c4sc5cc(/C=C6/C(=O)c7cc(F)cc(c7)C(=O)/C6=C\c6cc(C(C)(C)C(=O)OC)c(-c7cc(C)cc(C(C)(C)C(=O)OC)c7)s6)sc5c4c(C(C)(C)C(=O)OC)ccc2-3)c1,CCCCCCCCCCCc1c(/C=C2\C(=O)c3cc(F)c(F)cc3C2=C(C#N)C#N)sc2c1sc1c3c4nsnc4c4c5sc6c(CCCCCCCCCCC)c(/C=C7\C(=O)c8cc(F)c(F)cc8C7=C(C#N)C#N)sc6c5n(CC(CC)CCCC)c4c3n(CC(CC)CCCC)c21,15.42,-5.56,-3.65,-5.65,-4.09,150.0,,7:8.4,0 wt %,conventional,PDIN,PEDOT:PSS,chloroform,PP
103342,10.1021/acsami.0c22452,COC(=O)C(C)(C)c1cc(C)cc(-c2sc3c4sc5cc(/C=C6/C(=O)c7cc(F)cc(c7)C(=O)/C6=C\c6cc(C(C)(C)C(=O)OC)c(-c7cc(C)cc(C(C)(C)C(=O)OC)c7)s6)sc5c4c(C(C)(C)C(=O)OC)ccc2-3)c1,CCCCCCCCCCCc1c(/C=C2\C(=O)c3cc(F)c(F)cc3C2=C(C#N)C#N)sc2c1sc1c3c4nsnc4c4c5sc6c(CCCCCCCCCCC)c(/C=C7\C(=O)c8cc(F)c(F)cc8C7=C(C#N)C#N)sc6c5n(CC(CC)CCCC)c4c3n(CC(CC)CCCC)c21,14.45,-5.56,-3.65,-5.65,-4.09,280.0,,7:8.4,0 wt %,conventional,PDIN,PEDOT:PSS,chloroform,PP
