Repository: JiYiqaq/PCE-KA-GNN

# Data directory

- `raw/Active_Database.csv` is the immutable source dataset bundled under CC BY 4.0. Do not overwrite it with processed data.
- `processed/` is created and populated by the training pipeline. Generated `.pt` and `.pth` caches are intentionally ignored by Git because they can exceed GitHub's normal single-file limit.

See `../DATA_LICENSE.md` for provenance, license and checksum information.

File: data/processed/device_records.csv (part 190 of 250)
record_id,doi,donor_smiles,acceptor_smiles,pce,homo_d,lumo_d,homo_a,lumo_a,active_layer_thickness,annealing_temp,d_a_ratio,additive_ratio,device_type,etl_canonical,htl_canonical,solvent_canonical,additive_canonical
103343,10.1021/acsami.0c22452,COC(=O)C(C)(C)c1cc(C)cc(-c2sc3c4sc5cc(/C=C6/C(=O)c7cc(F)cc(c7)C(=O)/C6=C\c6cc(C(C)(C)C(=O)OC)c(-c7cc(C)cc(C(C)(C)C(=O)OC)c7)s6)sc5c4c(C(C)(C)C(=O)OC)ccc2-3)c1,CCCCCCCCCCCc1c(/C=C2\C(=O)c3cc(F)c(F)cc3C2=C(C#N)C#N)sc2c1sc1c3c4nsnc4c4c5sc6c(CCCCCCCCCCC)c(/C=C7\C(=O)c8cc(F)c(F)cc8C7=C(C#N)C#N)sc6c5n(CC(CC)CCCC)c4c3n(CC(CC)CCCC)c21,15.32,-5.56,-3.65,-5.65,-4.09,150.0,,7:8.4,1 wt %,conventional,PDIN,PEDOT:PSS,chloroform,PP
103344,10.1021/acsami.0c22452,COC(=O)C(C)(C)c1cc(C)cc(-c2sc3c4sc5cc(/C=C6/C(=O)c7cc(F)cc(c7)C(=O)/C6=C\c6cc(C(C)(C)C(=O)OC)c(-c7cc(C)cc(C(C)(C)C(=O)OC)c7)s6)sc5c4c(C(C)(C)C(=O)OC)ccc2-3)c1,CCCCCCCCCCCc1c(/C=C2\C(=O)c3cc(F)c(F)cc3C2=C(C#N)C#N)sc2c1sc1c3c4nsnc4c4c5sc6c(CCCCCCCCCCC)c(/C=C7\C(=O)c8cc(F)c(F)cc8C7=C(C#N)C#N)sc6c5n(CC(CC)CCCC)c4c3n(CC(CC)CCCC)c21,15.47,-5.56,-3.65,-5.65,-4.09,280.0,,7:8.4,1 wt %,conventional,PDIN,PEDOT:PSS,chloroform,PP
103345,10.1021/acsami.0c23035,COC(=O)C(C)(C)c1cc(C)cc(-c2sc3c4sc5cc(/C=C6/C(=O)c7cc(F)cc(c7)C(=O)/C6=C\c6cc(C(C)(C)C(=O)OC)c(-c7cc(C)cc(C(C)(C)C(=O)OC)c7)s6)sc5c4c(C(C)(C)C(=O)OC)ccc2-3)c1,CCCCCCCCCCCc1c(/C=C2\C(=O)c3cc(F)c(F)cc3C2=C(C#N)C#N)sc2c1sc1c3c4nsnc4c4c5sc6c(CCCCCCCCCCC)c(/C=C7\C(=O)c8cc(F)c(F)cc8C7=C(C#N)C#N)sc6c5n(CC(CC)CCCC)c4c3n(CC(CC)CCCC)c21,12.98,-5.56,-3.65,-5.65,-4.09,,90.0,,,conventional,PFN-Br,PEDOT:PSS,o-xylene,
103346,10.1021/acsami.0c23035,COC(=O)C(C)(C)c1cc(C)cc(-c2sc3c4sc5cc(/C=C6/C(=O)c7cc(F)cc(c7)C(=O)/C6=C\c6cc(C(C)(C)C(=O)OC)c(-c7cc(C)cc(C(C)(C)C(=O)OC)c7)s6)sc5c4c(C(C)(C)C(=O)OC)ccc2-3)c1,CCCCCCCCCCCc1c(/C=C2\C(=O)c3cc(F)c(F)cc3C2=C(C#N)C#N)sc2c1sc1c3c4nsnc4c4c5sc6c(CCCCCCCCCCC)c(/C=C7\C(=O)c8cc(F)c(F)cc8C7=C(C#N)C#N)sc6c5n(CC(CC)CCCC)c4c3n(CC(CC)CCCC)c21,15.51,-5.56,-3.65,-5.65,-4.09,,90.0,,0.5%,conventional,PFN-Br,PEDOT:PSS,o-xylene,DMN
103347,10.1021/acsami.0c23035,COC(=O)C(C)(C)c1cc(C)cc(-c2sc3c4sc5cc(/C=C6/C(=O)c7cc(F)cc(c7)C(=O)/C6=C\c6cc(C(C)(C)C(=O)OC)c(-c7cc(C)cc(C(C)(C)C(=O)OC)c7)s6)sc5c4c(C(C)(C)C(=O)OC)ccc2-3)c1,CCCCCCCCCCCc1c(/C=C2\C(=O)c3cc(F)c(F)cc3C2=C(C#N)C#N)sc2c1sc1c3c4nsnc4c4c5sc6c(CCCCCCCCCCC)c(/C=C7\C(=O)c8cc(F)c(F)cc8C7=C(C#N)C#N)sc6c5n(CC(CC)CCCC)c4c3n(CC(CC)CCCC)c21,13.15,-5.56,-3.65,-5.65,-4.09,,,,0.5%,conventional,PFN-Br,PEDOT:PSS,o-xylene,DMN
103361,10.1021/acsami.1c02613,CCCCC(CC)Cc1sc(-c2c3ccsc3c(-c3cc(Cl)c(CC(CC)CCCC)s3)c3sc(-c4ccc(-c5sc(-c6cccs6)c6c5C(=O)c5c(CC(CC)CCCC)sc(CC(CC)CCCC)c5C6=O)s4)cc23)cc1Cl,CCCCCCc1ccc(C2(c3ccc(CCCCCC)cc3)c3cc4c(cc3-c3sc5cc(/C=C6\C(=O)c7cc(F)c(F)cc7C6=C(C#N)C#N)sc5c32)C(c2ccc(CCCCCC)cc2)(c2ccc(CCCCCC)cc2)c2c-4sc3cc(/C=C4\C(=O)c5cc(F)c(F)cc5C4=C(C#N)C#N)sc23)cc1,10.95,-5.575,-3.67,-5.66,-4.14,,100.0,1:1,0.5 vol %,,ZnO,,,
103362,10.1021/acsami.1c02613,CCCCC(CC)Cc1sc(-c2c3ccsc3c(-c3cc(Cl)c(CC(CC)CCCC)s3)c3sc(-c4ccc(-c5sc(-c6cccs6)c6c5C(=O)c5c(CC(CC)CCCC)sc(CC(CC)CCCC)c5C6=O)s4)cc23)cc1Cl,CCCCCCc1ccc(C2(c3ccc(CCCCCC)cc3)c3cc4c(cc3-c3sc5cc(/C=C6\C(=O)c7cc(F)c(F)cc7C6=C(C#N)C#N)sc5c32)C(c2ccc(CCCCCC)cc2)(c2ccc(CCCCCC)cc2)c2c-4sc3cc(/C=C4\C(=O)c5cc(F)c(F)cc5C4=C(C#N)C#N)sc23)cc1,10.43,-5.575,-3.67,-5.66,-4.14,,100.0,1:1,0.5 vol %,,ZnO,,,
103363,10.1021/acsami.1c02613,CCCCC(CC)Cc1sc(-c2c3ccsc3c(-c3cc(Cl)c(CC(CC)CCCC)s3)c3sc(-c4ccc(-c5sc(-c6cccs6)c6c5C(=O)c5c(CC(CC)CCCC)sc(CC(CC)CCCC)c5C6=O)s4)cc23)cc1Cl,CCCCCCc1ccc(C2(c3ccc(CCCCCC)cc3)c3cc4c(cc3-c3sc5cc(/C=C6\C(=O)c7cc(F)c(F)cc7C6=C(C#N)C#N)sc5c32)C(c2ccc(CCCCCC)cc2)(c2ccc(CCCCCC)cc2)c2c-4sc3cc(/C=C4\C(=O)c5cc(F)c(F)cc5C4=C(C#N)C#N)sc23)cc1,11.4,-5.575,-3.67,-5.66,-4.14,,100.0,1:1,0.5 vol %,,ZnO/Zn(OAc)2,,,
103364,10.1021/acsami.1c02613,CCCCC(CC)Cc1sc(-c2c3ccsc3c(-c3cc(Cl)c(CC(CC)CCCC)s3)c3sc(-c4ccc(-c5sc(-c6cccs6)c6c5C(=O)c5c(CC(CC)CCCC)sc(CC(CC)CCCC)c5C6=O)s4)cc23)cc1Cl,CCCCCCc1ccc(C2(c3ccc(CCCCCC)cc3)c3cc4c(cc3-c3sc5cc(/C=C6\C(=O)c7cc(F)c(F)cc7C6=C(C#N)C#N)sc5c32)C(c2ccc(CCCCCC)cc2)(c2ccc(CCCCCC)cc2)c2c-4sc3cc(/C=C4\C(=O)c5cc(F)c(F)cc5C4=C(C#N)C#N)sc23)cc1,10.97,-5.575,-3.67,-5.66,-4.14,,100.0,1:1,0.5 vol %,,ZnO/Zn(OAc)2,,,
103365,10.1021/acsami.1c02613,CCCCC(CC)Cc1sc(-c2c3ccsc3c(-c3cc(Cl)c(CC(CC)CCCC)s3)c3sc(-c4ccc(-c5sc(-c6cccs6)c6c5C(=O)c5c(CC(CC)CCCC)sc(CC(CC)CCCC)c5C6=O)s4)cc23)cc1Cl,CCCCCCc1ccc(C2(c3ccc(CCCCCC)cc3)c3cc4c(cc3-c3sc5cc(/C=C6\C(=O)c7cc(F)c(F)cc7C6=C(C#N)C#N)sc5c32)C(c2ccc(CCCCCC)cc2)(c2ccc(CCCCCC)cc2)c2c-4sc3cc(/C=C4\C(=O)c5cc(F)c(F)cc5C4=C(C#N)C#N)sc23)cc1,11.85,-5.575,-3.67,-5.66,-4.14,,100.0,1:1,0.5 vol %,,ZnO/Zn(OAc)2,,,
103366,10.1021/acsami.1c02613,CCCCC(CC)Cc1sc(-c2c3ccsc3c(-c3cc(Cl)c(CC(CC)CCCC)s3)c3sc(-c4ccc(-c5sc(-c6cccs6)c6c5C(=O)c5c(CC(CC)CCCC)sc(CC(CC)CCCC)c5C6=O)s4)cc23)cc1Cl,CCCCCCc1ccc(C2(c3ccc(CCCCCC)cc3)c3cc4c(cc3-c3sc5cc(/C=C6\C(=O)c7cc(F)c(F)cc7C6=C(C#N)C#N)sc5c32)C(c2ccc(CCCCCC)cc2)(c2ccc(CCCCCC)cc2)c2c-4sc3cc(/C=C4\C(=O)c5cc(F)c(F)cc5C4=C(C#N)C#N)sc23)cc1,11.66,-5.575,-3.67,-5.66,-4.14,,100.0,1:1,0.5 vol %,,ZnO/Zn(OAc)2,,,
103367,10.1021/acsami.1c02613,CCCCC(CC)Cc1sc(-c2c3ccsc3c(-c3cc(Cl)c(CC(CC)CCCC)s3)c3sc(-c4ccc(-c5sc(-c6cccs6)c6c5C(=O)c5c(CC(CC)CCCC)sc(CC(CC)CCCC)c5C6=O)s4)cc23)cc1Cl,CCCCCCc1ccc(C2(c3ccc(CCCCCC)cc3)c3cc4c(cc3-c3sc5cc(/C=C6\C(=O)c7cc(F)c(F)cc7C6=C(C#N)C#N)sc5c32)C(c2ccc(CCCCCC)cc2)(c2ccc(CCCCCC)cc2)c2c-4sc3cc(/C=C4\C(=O)c5cc(F)c(F)cc5C4=C(C#N)C#N)sc23)cc1,11.45,-5.575,-3.67,-5.66,-4.14,,100.0,1:1,0.5 vol%,inverted,ZnO/Zn(OAc)2,,,
103368,10.1021/acsami.1c02613,CCCCC(CC)Cc1sc(-c2c3ccsc3c(-c3cc(Cl)c(CC(CC)CCCC)s3)c3sc(-c4ccc(-c5sc(-c6cccs6)c6c5C(=O)c5c(CC(CC)CCCC)sc(CC(CC)CCCC)c5C6=O)s4)cc23)cc1Cl,CCCCCCc1ccc(C2(c3ccc(CCCCCC)cc3)c3cc4c(cc3-c3sc5cc(/C=C6\C(=O)c7cc(F)c(F)cc7C6=C(C#N)C#N)sc5c32)C(c2ccc(CCCCCC)cc2)(c2ccc(CCCCCC)cc2)c2c-4sc3cc(/C=C4\C(=O)c5cc(F)c(F)cc5C4=C(C#N)C#N)sc23)cc1,11.25,-5.575,-3.67,-5.66,-4.14,,100.0,1:1,0.5 vol%,inverted,ZnO/Zn(OAc)2,,,
103369,10.1021/acsami.1c02613,CCCCC(CC)Cc1sc(-c2c3ccsc3c(-c3cc(Cl)c(CC(CC)CCCC)s3)c3sc(-c4ccc(-c5sc(-c6cccs6)c6c5C(=O)c5c(CC(CC)CCCC)sc(CC(CC)CCCC)c5C6=O)s4)cc23)cc1Cl,CCCCCCc1ccc(C2(c3ccc(CCCCCC)cc3)c3cc4c(cc3-c3sc5cc(/C=C6\C(=O)c7cc(F)c(F)cc7C6=C(C#N)C#N)sc5c32)C(c2ccc(CCCCCC)cc2)(c2ccc(CCCCCC)cc2)c2c-4sc3cc(/C=C4\C(=O)c5cc(F)c(F)cc5C4=C(C#N)C#N)sc23)cc1,10.87,-5.575,-3.67,-5.66,-4.14,,100.0,1:1,0.5 vol %,,ZnO/TMAH,,,
103370,10.1021/acsami.1c02613,CCCCC(CC)Cc1sc(-c2c3ccsc3c(-c3cc(Cl)c(CC(CC)CCCC)s3)c3sc(-c4ccc(-c5sc(-c6cccs6)c6c5C(=O)c5c(CC(CC)CCCC)sc(CC(CC)CCCC)c5C6=O)s4)cc23)cc1Cl,CCCCCCc1ccc(C2(c3ccc(CCCCCC)cc3)c3cc4c(cc3-c3sc5cc(/C=C6\C(=O)c7cc(F)c(F)cc7C6=C(C#N)C#N)sc5c32)C(c2ccc(CCCCCC)cc2)(c2ccc(CCCCCC)cc2)c2c-4sc3cc(/C=C4\C(=O)c5cc(F)c(F)cc5C4=C(C#N)C#N)sc23)cc1,10.83,-5.575,-3.67,-5.66,-4.14,,100.0,1:1,0.5 vol %,,ZnO/TMAH,,,
103371,10.1021/acsami.1c02613,CCCCC(CC)Cc1sc(-c2c3ccsc3c(-c3cc(Cl)c(CC(CC)CCCC)s3)c3sc(-c4ccc(-c5sc(-c6cccs6)c6c5C(=O)c5c(CC(CC)CCCC)sc(CC(CC)CCCC)c5C6=O)s4)cc23)cc1Cl,CCCCCCc1ccc(C2(c3ccc(CCCCCC)cc3)c3cc4c(cc3-c3sc5cc(/C=C6\C(=O)c7cc(F)c(F)cc7C6=C(C#N)C#N)sc5c32)C(c2ccc(CCCCCC)cc2)(c2ccc(CCCCCC)cc2)c2c-4sc3cc(/C=C4\C(=O)c5cc(F)c(F)cc5C4=C(C#N)C#N)sc23)cc1,10.2,-5.575,-3.67,-5.66,-4.14,,,,,,ZnO/TMAH,,,
103372,10.1021/acsami.1c02613,CCCCC(CC)Cc1sc(-c2c3ccsc3c(-c3cc(Cl)c(CC(CC)CCCC)s3)c3sc(-c4ccc(-c5sc(-c6cccs6)c6c5C(=O)c5c(CC(CC)CCCC)sc(CC(CC)CCCC)c5C6=O)s4)cc23)cc1Cl,CCCCCCc1ccc(C2(c3ccc(CCCCCC)cc3)c3cc4c(cc3-c3sc5cc(/C=C6\C(=O)c7cc(F)c(F)cc7C6=C(C#N)C#N)sc5c32)C(c2ccc(CCCCCC)cc2)(c2ccc(CCCCCC)cc2)c2c-4sc3cc(/C=C4\C(=O)c5cc(F)c(F)cc5C4=C(C#N)C#N)sc23)cc1,10.17,-5.575,-3.67,-5.66,-4.14,,,,,,ZnO/TMAH,,,
103373,10.1021/acsami.1c02613,CCCCC(CC)Cc1sc(-c2c3ccsc3c(-c3cc(Cl)c(CC(CC)CCCC)s3)c3sc(-c4ccc(-c5sc(-c6cccs6)c6c5C(=O)c5c(CC(CC)CCCC)sc(CC(CC)CCCC)c5C6=O)s4)cc23)cc1Cl,CCCCCCc1ccc(C2(c3ccc(CCCCCC)cc3)c3cc4c(cc3-c3sc5cc(/C=C6\C(=O)c7cc(F)c(F)cc7C6=C(C#N)C#N)sc5c32)C(c2ccc(CCCCCC)cc2)(c2ccc(CCCCCC)cc2)c2c-4sc3cc(/C=C4\C(=O)c5cc(F)c(F)cc5C4=C(C#N)C#N)sc23)cc1,9.86,-5.575,-3.67,-5.66,-4.14,,,,,,ZnO/TMAH,,,
103374,10.1021/acsami.1c02613,CCCCC(CC)Cc1sc(-c2c3ccsc3c(-c3cc(Cl)c(CC(CC)CCCC)s3)c3sc(-c4ccc(-c5sc(-c6cccs6)c6c5C(=O)c5c(CC(CC)CCCC)sc(CC(CC)CCCC)c5C6=O)s4)cc23)cc1Cl,CCCCCCc1ccc(C2(c3ccc(CCCCCC)cc3)c3cc4c(cc3-c3sc5cc(/C=C6\C(=O)c7cc(F)c(F)cc7C6=C(C#N)C#N)sc5c32)C(c2ccc(CCCCCC)cc2)(c2ccc(CCCCCC)cc2)c2c-4sc3cc(/C=C4\C(=O)c5cc(F)c(F)cc5C4=C(C#N)C#N)sc23)cc1,9.67,-5.575,-3.67,-5.66,-4.14,,,,,,ZnO/TMAH,,,
103377,10.1021/acsami.1c02613,CCCCC(CC)Cc1sc(-c2c3ccsc3c(-c3cc(Cl)c(CC(CC)CCCC)s3)c3sc(-c4ccc(-c5sc(-c6cccs6)c6c5C(=O)c5c(CC(CC)CCCC)sc(CC(CC)CCCC)c5C6=O)s4)cc23)cc1Cl,CCCCCCc1ccc(C2(c3ccc(CCCCCC)cc3)c3cc4c(cc3-c3sc5cc(/C=C6\C(=O)c7cc(F)c(F)cc7C6=C(C#N)C#N)sc5c32)C(c2ccc(CCCCCC)cc2)(c2ccc(CCCCCC)cc2)c2c-4sc3cc(/C=C4\C(=O)c5cc(F)c(F)cc5C4=C(C#N)C#N)sc23)cc1,13.19,-5.575,-3.67,-5.66,-4.14,,100.0,1:1,0.5 vol%,inverted,ZnO/PET,,,
103378,10.1021/acsami.1c02613,CCCCC(CC)Cc1sc(-c2c3ccsc3c(-c3cc(Cl)c(CC(CC)CCCC)s3)c3sc(-c4ccc(-c5sc(-c6cccs6)c6c5C(=O)c5c(CC(CC)CCCC)sc(CC(CC)CCCC)c5C6=O)s4)cc23)cc1Cl,CCCCCCc1ccc(C2(c3ccc(CCCCCC)cc3)c3cc4c(cc3-c3sc5cc(/C=C6\C(=O)c7cc(F)c(F)cc7C6=C(C#N)C#N)sc5c32)C(c2ccc(CCCCCC)cc2)(c2ccc(CCCCCC)cc2)c2c-4sc3cc(/C=C4\C(=O)c5cc(F)c(F)cc5C4=C(C#N)C#N)sc23)cc1,12.79,-5.575,-3.67,-5.66,-4.14,,100.0,1:1,0.5 vol%,inverted,ZnO/PET,,,
103379,10.1021/acsami.1c02613,CCCCC(CC)Cc1sc(-c2c3ccsc3c(-c3cc(Cl)c(CC(CC)CCCC)s3)c3sc(-c4ccc(-c5sc(-c6cccs6)c6c5C(=O)c5c(CC(CC)CCCC)sc(CC(CC)CCCC)c5C6=O)s4)cc23)cc1Cl,CCCCCCc1ccc(C2(c3ccc(CCCCCC)cc3)c3cc4c(cc3-c3sc5cc(/C=C6\C(=O)c7cc(F)c(F)cc7C6=C(C#N)C#N)sc5c32)C(c2ccc(CCCCCC)cc2)(c2ccc(CCCCCC)cc2)c2c-4sc3cc(/C=C4\C(=O)c5cc(F)c(F)cc5C4=C(C#N)C#N)sc23)cc1,12.53,-5.575,-3.67,-5.66,-4.14,,100.0,1:1,0.5 vol%,inverted,ZnO,,,
103380,10.1021/acsami.1c02613,CCCCC(CC)Cc1sc(-c2c3ccsc3c(-c3cc(Cl)c(CC(CC)CCCC)s3)c3sc(-c4ccc(-c5sc(-c6cccs6)c6c5C(=O)c5c(CC(CC)CCCC)sc(CC(CC)CCCC)c5C6=O)s4)cc23)cc1Cl,CCCCCCc1ccc(C2(c3ccc(CCCCCC)cc3)c3cc4c(cc3-c3sc5cc(/C=C6\C(=O)c7cc(F)c(F)cc7C6=C(C#N)C#N)sc5c32)C(c2ccc(CCCCCC)cc2)(c2ccc(CCCCCC)cc2)c2c-4sc3cc(/C=C4\C(=O)c5cc(F)c(F)cc5C4=C(C#N)C#N)sc23)cc1,12.18,-5.575,-3.67,-5.66,-4.14,,100.0,1:1,0.5 vol%,inverted,ZnO,,,
103381,10.1021/acsami.1c02613,CCCCC(CC)Cc1sc(-c2c3ccsc3c(-c3cc(Cl)c(CC(CC)CCCC)s3)c3sc(-c4ccc(-c5sc(-c6cccs6)c6c5C(=O)c5c(CC(CC)CCCC)sc(CC(CC)CCCC)c5C6=O)s4)cc23)cc1Cl,CCCCCCc1ccc(C2(c3ccc(CCCCCC)cc3)c3cc4c(cc3-c3sc5cc(/C=C6\C(=O)c7cc(F)c(F)cc7C6=C(C#N)C#N)sc5c32)C(c2ccc(CCCCCC)cc2)(c2ccc(CCCCCC)cc2)c2c-4sc3cc(/C=C4\C(=O)c5cc(F)c(F)cc5C4=C(C#N)C#N)sc23)cc1,13.01,-5.575,-3.67,-5.66,-4.14,,100.0,1:1,0.5 vol%,inverted,ZnO/GC,,,
103382,10.1021/acsami.1c02613,CCCCC(CC)Cc1sc(-c2c3ccsc3c(-c3cc(Cl)c(CC(CC)CCCC)s3)c3sc(-c4ccc(-c5sc(-c6cccs6)c6c5C(=O)c5c(CC(CC)CCCC)sc(CC(CC)CCCC)c5C6=O)s4)cc23)cc1Cl,CCCCCCc1ccc(C2(c3ccc(CCCCCC)cc3)c3cc4c(cc3-c3sc5cc(/C=C6\C(=O)c7cc(F)c(F)cc7C6=C(C#N)C#N)sc5c32)C(c2ccc(CCCCCC)cc2)(c2ccc(CCCCCC)cc2)c2c-4sc3cc(/C=C4\C(=O)c5cc(F)c(F)cc5C4=C(C#N)C#N)sc23)cc1,12.82,-5.575,-3.67,-5.66,-4.14,,100.0,1:1,0.5 vol%,inverted,ZnO/GC,,,
103383,10.1021/acsami.1c02613,COC(=O)C(C)(C)c1cc(C)cc(-c2sc3c4sc5cc(/C=C6/C(=O)c7cc(F)cc(c7)C(=O)/C6=C\c6cc(C(C)(C)C(=O)OC)c(-c7cc(C)cc(C(C)(C)C(=O)OC)c7)s6)sc5c4c(C(C)(C)C(=O)OC)ccc2-3)c1,CCCCCCCCCCCc1c(/C=C2\C(=O)c3cc(F)c(F)cc3C2=C(C#N)C#N)sc2c1sc1c3c4nsnc4c4c5sc6c(CCCCCCCCCCC)c(/C=C7\C(=O)c8cc(F)c(F)cc8C7=C(C#N)C#N)sc6c5n(CC(CC)CCCC)c4c3n(CC(CC)CCCC)c21,14.71,-5.56,-3.65,-5.65,-4.09,,,,,,ZnO,,,
103384,10.1021/acsami.1c02613,COC(=O)C(C)(C)c1cc(C)cc(-c2sc3c4sc5cc(/C=C6/C(=O)c7cc(F)cc(c7)C(=O)/C6=C\c6cc(C(C)(C)C(=O)OC)c(-c7cc(C)cc(C(C)(C)C(=O)OC)c7)s6)sc5c4c(C(C)(C)C(=O)OC)ccc2-3)c1,CCCCCCCCCCCc1c(/C=C2\C(=O)c3cc(F)c(F)cc3C2=C(C#N)C#N)sc2c1sc1c3c4nsnc4c4c5sc6c(CCCCCCCCCCC)c(/C=C7\C(=O)c8cc(F)c(F)cc8C7=C(C#N)C#N)sc6c5n(CC(CC)CCCC)c4c3n(CC(CC)CCCC)c21,14.47,-5.56,-3.65,-5.65,-4.09,,,,,,ZnO,,,
103385,10.1021/acsami.1c02613,COC(=O)C(C)(C)c1cc(C)cc(-c2sc3c4sc5cc(/C=C6/C(=O)c7cc(F)cc(c7)C(=O)/C6=C\c6cc(C(C)(C)C(=O)OC)c(-c7cc(C)cc(C(C)(C)C(=O)OC)c7)s6)sc5c4c(C(C)(C)C(=O)OC)ccc2-3)c1,CCCCCCCCCCCc1c(/C=C2\C(=O)c3cc(F)c(F)cc3C2=C(C#N)C#N)sc2c1sc1c3c4nsnc4c4c5sc6c(CCCCCCCCCCC)c(/C=C7\C(=O)c8cc(F)c(F)cc8C7=C(C#N)C#N)sc6c5n(CC(CC)CCCC)c4c3n(CC(CC)CCCC)c21,16.46,-5.56,-3.65,-5.65,-4.09,,,,,,ZnO/PET,,,
103386,10.1021/acsami.1c02613,COC(=O)C(C)(C)c1cc(C)cc(-c2sc3c4sc5cc(/C=C6/C(=O)c7cc(F)cc(c7)C(=O)/C6=C\c6cc(C(C)(C)C(=O)OC)c(-c7cc(C)cc(C(C)(C)C(=O)OC)c7)s6)sc5c4c(C(C)(C)C(=O)OC)ccc2-3)c1,CCCCCCCCCCCc1c(/C=C2\C(=O)c3cc(F)c(F)cc3C2=C(C#N)C#N)sc2c1sc1c3c4nsnc4c4c5sc6c(CCCCCCCCCCC)c(/C=C7\C(=O)c8cc(F)c(F)cc8C7=C(C#N)C#N)sc6c5n(CC(CC)CCCC)c4c3n(CC(CC)CCCC)c21,16.15,-5.56,-3.65,-5.65,-4.09,,,,,,ZnO/PET,,,
103387,10.1021/acsami.1c03757,CCCCCCCCC(CCCCCC)Cn1nc2c(-c3cc4scc(CCCCCC)c4s3)c(F)c(F)c(-c3cc4sc(-c5cc6c(-c7cc(Cl)c(C(CC)CCCCC)s7)c7sccc7c(-c7cc(Cl)c(C(CC)CCCCCC)s7)c6s5)c(CCCCCC)c4s3)c2n1,CCCCCCCCn1nc2c(/C=c3/sc(=C(C#N)C#N)n(Cc4ccccc4)c3=O)ccc(-c3cc4c(s3)-c3cc5c(cc3C4(c3ccc(CCCCCC)cc3)c3ccc(CCCCCC)cc3)-c3sc(-c4ccc(/C=c6/sc(=C(C#N)C#N)n(Cc7ccccc7)c6=O)c6nn(CCCCCCCC)nc46)cc3C5(c3ccc(CCCCCC)cc3)c3ccc(CCCCCC)cc3)c2n1,10.08,,,-5.55,-3.71,,150.0,1:1,,conventional,PFN-Br,PEDOT:PSS,THF,
103388,10.1021/acsami.1c03757,CCCCCCCCC(CCCCCC)Cn1nc2c(-c3cc4scc(CCCCCC)c4s3)c(OC)c(OC)c(-c3cc4sc(-c5cc6c(-c7cc(Cl)c(C(CC)CCCCC)s7)c7sccc7c(-c7cc(Cl)c(C(CC)CCCCCC)s7)c6s5)c(CCCCCC)c4s3)c2n1,CCCCCCCCn1nc2c(/C=c3/sc(=C(C#N)C#N)n(Cc4ccccc4)c3=O)ccc(-c3cc4c(s3)-c3cc5c(cc3C4(c3ccc(CCCCCC)cc3)c3ccc(CCCCCC)cc3)-c3sc(-c4ccc(/C=c6/sc(=C(C#N)C#N)n(Cc7ccccc7)c6=O)c6nn(CCCCCCCC)nc46)cc3C5(c3ccc(CCCCCC)cc3)c3ccc(CCCCCC)cc3)c2n1,7.4,,,-5.55,-3.71,,170.0,1:1,,conventional,PFN-Br,PEDOT:PSS,THF,
103390,10.1021/acsami.1c03757,CCCCCCCCC(CCCCCC)Cn1nc2c(-c3cccs3)c(F)c(F)c(-c3ccc(-c4cc5c(-c6cc(Cl)c(CC(CC)CCCC)s6)c6sccc6c(-c6cc(Cl)c(CC(CC)CCCC)s6)c5s4)s3)c2n1,CCCCCCCCn1nc2c(/C=c3/sc(=C(C#N)C#N)n(Cc4ccccc4)c3=O)ccc(-c3cc4c(s3)-c3cc5c(cc3C4(c3ccc(CCCCCC)cc3)c3ccc(CCCCCC)cc3)-c3sc(-c4ccc(/C=c6/sc(=C(C#N)C#N)n(Cc7ccccc7)c6=O)c6nn(CCCCCCCC)nc46)cc3C5(c3ccc(CCCCCC)cc3)c3ccc(CCCCCC)cc3)c2n1,8.64,-5.39,-3.45,-5.55,-3.71,,150.0,1:1,,conventional,PFN-Br,PEDOT:PSS,THF,
103392,10.1021/acsami.1c06762,COC(=O)C(C)(C)c1cc(C)cc(-c2sc3c4sc5cc(/C=C6/C(=O)c7cc(F)cc(c7)C(=O)/C6=C\c6cc(C(C)(C)C(=O)OC)c(-c7cc(C)cc(C(C)(C)C(=O)OC)c7)s6)sc5c4c(C(C)(C)C(=O)OC)ccc2-3)c1,CCCCCCCCCCCc1c(/C=C2\C(=O)c3cc(F)c(F)cc3C2=C(C#N)C#N)sc2c1sc1c3c4nsnc4c4c5sc6c(CCCCCCCCCCC)c(/C=C7\C(=O)c8cc(F)c(F)cc8C7=C(C#N)C#N)sc6c5n(CC(CC)CCCC)c4c3n(CC(CC)CCCC)c21,15.4,-5.56,-3.65,-5.65,-4.09,100.0,110.0,1:1,0.5 vol%,,,,,
103393,10.1021/acsami.1c06762,COC(=O)C(C)(C)c1cc(C)cc(-c2sc3c4sc5cc(/C=C6/C(=O)c7cc(F)cc(c7)C(=O)/C6=C\c6cc(C(C)(C)C(=O)OC)c(-c7cc(C)cc(C(C)(C)C(=O)OC)c7)s6)sc5c4c(C(C)(C)C(=O)OC)ccc2-3)c1,CCCCCCc1ccc(C2(c3ccc(CCCCCC)cc3)c3cc4c(cc3-c3sc5cc(/C=C6\C(=O)c7cc(Cl)c(Cl)cc7C6=C(C#N)C#N)sc5c32)C(c2ccc(CCCCCC)cc2)(c2ccc(CCCCCC)cc2)c2c-4sc3cc(/C=C4\C(=O)c5cc(Cl)c(Cl)cc5C4=C(C#N)C#N)sc23)cc1,11.6,-5.56,-3.65,-5.75,-4.09,100.0,110.0,1:1,0.5 vol%,,,,,
103412,10.1021/acsami.1c07946,COC(=O)C(C)(C)c1cc(C)cc(-c2sc3c4sc5cc(/C=C6/C(=O)c7cc(F)cc(c7)C(=O)/C6=C\c6cc(C(C)(C)C(=O)OC)c(-c7cc(C)cc(C(C)(C)C(=O)OC)c7)s6)sc5c4c(C(C)(C)C(=O)OC)ccc2-3)c1,CCCCCCCCCCCc1c(/C=C2\C(=O)c3ccccc3C2=C(C#N)C#N)sc2c1sc1c3c4nsnc4c4c5sc6c(CCCCCCCCCCC)c(/C=C7\C(=O)c8cc(-c9cccs9)ccc8C7=C(C#N)C#N)sc6c5n(CC(CCCCCCCC)CCCCCCCCCC)c4c3n(CC(CCCCCCCC)CCCCCCCCCC)c21,15.0,-5.56,-3.65,-5.68,-3.94,,,,,conventional,PNDIT-F3N,PEDOT:PSS,chloroform,
103413,10.1021/acsami.1c07946,COC(=O)C(C)(C)c1cc(C)cc(-c2sc3c4sc5cc(/C=C6/C(=O)c7cc(F)cc(c7)C(=O)/C6=C\c6cc(C(C)(C)C(=O)OC)c(-c7cc(C)cc(C(C)(C)C(=O)OC)c7)s6)sc5c4c(C(C)(C)C(=O)OC)ccc2-3)c1,CCCCCCCCCCCc1c(/C=C2\C(=O)c3ccccc3C2=C(C#N)C#N)sc2c1sc1c3c4nsnc4c4c5sc6c(CCCCCCCCCCC)c(/C=C7\C(=O)c8cc(-c9cccs9)ccc8C7=C(C#N)C#N)sc6c5n(CC(CCCCCCCC)CCCCCCCCCC)c4c3n(CC(CCCCCCCC)CCCCCCCCCC)c21,15.51,-5.56,-3.65,-5.68,-3.94,,,,,conventional,PNDIT-F3N,PEDOT:PSS,toluene,
103414,10.1021/acsami.1c08487,CCCCCCCCC(CCCCCC)Cn1nc2c(-c3cccs3)c(F)c(F)c(-c3ccc(-c4cc5c(-c6cc(Cl)c(CC(CC)CCCC)s6)c6sccc6c(-c6cc(Cl)c(CC(CC)CCCC)s6)c5s4)s3)c2n1,CCCCCCCCn1nc2c(C=c3sc(=C(C#N)C#N)n(CC)c3=O)cc(F)c(-c3cc4c(s3)-c3cc5c(cc3C4(c3ccc(CCCCCC)cc3)c3ccc(CCCCCC)cc3)-c3sc(-c4c(F)cc(C=c6sc(=C(C#N)C#N)n(CC)c6=O)c6nn(CCCCCCCC)nc46)cc3C5(c3ccc(CCCCCC)cc3)c3ccc(CCCCCC)cc3)c2n1,10.1,-5.39,-3.45,-5.52,-3.39,,150.0,1:1,,conventional,PFN-Br,PEDOT:PSS,chloroform,
103417,10.1021/acsami.1c09474,COC(=O)C(C)(C)c1cc(C)cc(-c2sc3c4sc5cc(/C=C6/C(=O)c7cc(F)cc(c7)C(=O)/C6=C\c6cc(C(C)(C)C(=O)OC)c(-c7cc(C)cc(C(C)(C)C(=O)OC)c7)s6)sc5c4c(C(C)(C)C(=O)OC)ccc2-3)c1,CCCCCCCCCCCc1c(/C=C2\C(=O)c3cc(F)c(F)cc3C2=C(C#N)C#N)sc2c1sc1c3c4nsnc4c4c5sc6c(CCCCCCCCCCC)c(/C=C7\C(=O)c8cc(F)c(F)cc8C7=C(C#N)C#N)sc6c5n(CC(CC)CCCC)c4c3n(CC(CC)CCCC)c21,13.3,-5.56,-3.65,-5.65,-4.09,,,,,,PFN,PCPDT-2Ph-H,,
103418,10.1021/acsami.1c09474,COC(=O)C(C)(C)c1cc(C)cc(-c2sc3c4sc5cc(/C=C6/C(=O)c7cc(F)cc(c7)C(=O)/C6=C\c6cc(C(C)(C)C(=O)OC)c(-c7cc(C)cc(C(C)(C)C(=O)OC)c7)s6)sc5c4c(C(C)(C)C(=O)OC)ccc2-3)c1,CCCCCCCCCCCc1c(/C=C2\C(=O)c3cc(F)c(F)cc3C2=C(C#N)C#N)sc2c1sc1c3c4nsnc4c4c5sc6c(CCCCCCCCCCC)c(/C=C7\C(=O)c8cc(F)c(F)cc8C7=C(C#N)C#N)sc6c5n(CC(CC)CCCC)c4c3n(CC(CC)CCCC)c21,15.4,-5.56,-3.65,-5.65,-4.09,,,,,,PFN,PCPDT-2Ph-H,,
103419,10.1021/acsami.1c09474,COC(=O)C(C)(C)c1cc(C)cc(-c2sc3c4sc5cc(/C=C6/C(=O)c7cc(F)cc(c7)C(=O)/C6=C\c6cc(C(C)(C)C(=O)OC)c(-c7cc(C)cc(C(C)(C)C(=O)OC)c7)s6)sc5c4c(C(C)(C)C(=O)OC)ccc2-3)c1,CCCCCCCCCCCc1c(/C=C2\C(=O)c3cc(F)c(F)cc3C2=C(C#N)C#N)sc2c1sc1c3c4nsnc4c4c5sc6c(CCCCCCCCCCC)c(/C=C7\C(=O)c8cc(F)c(F)cc8C7=C(C#N)C#N)sc6c5n(CC(CC)CCCC)c4c3n(CC(CC)CCCC)c21,16.1,-5.56,-3.65,-5.65,-4.09,,,,,,PFN,PCPDT-2Ph-H,,
103420,10.1021/acsami.1c09474,COC(=O)C(C)(C)c1cc(C)cc(-c2sc3c4sc5cc(/C=C6/C(=O)c7cc(F)cc(c7)C(=O)/C6=C\c6cc(C(C)(C)C(=O)OC)c(-c7cc(C)cc(C(C)(C)C(=O)OC)c7)s6)sc5c4c(C(C)(C)C(=O)OC)ccc2-3)c1,CCCCCCCCCCCc1c(/C=C2\C(=O)c3cc(F)c(F)cc3C2=C(C#N)C#N)sc2c1sc1c3c4nsnc4c4c5sc6c(CCCCCCCCCCC)c(/C=C7\C(=O)c8cc(F)c(F)cc8C7=C(C#N)C#N)sc6c5n(CC(CC)CCCC)c4c3n(CC(CC)CCCC)c21,16.7,-5.56,-3.65,-5.65,-4.09,,,,,,PFN,PCPDT-2Ph-H,,
103421,10.1021/acsami.1c09474,COC(=O)C(C)(C)c1cc(C)cc(-c2sc3c4sc5cc(/C=C6/C(=O)c7cc(F)cc(c7)C(=O)/C6=C\c6cc(C(C)(C)C(=O)OC)c(-c7cc(C)cc(C(C)(C)C(=O)OC)c7)s6)sc5c4c(C(C)(C)C(=O)OC)ccc2-3)c1,CCCCCCCCCCCc1c(/C=C2\C(=O)c3cc(F)c(F)cc3C2=C(C#N)C#N)sc2c1sc1c3c4nsnc4c4c5sc6c(CCCCCCCCCCC)c(/C=C7\C(=O)c8cc(F)c(F)cc8C7=C(C#N)C#N)sc6c5n(CC(CC)CCCC)c4c3n(CC(CC)CCCC)c21,15.9,-5.56,-3.65,-5.65,-4.09,,,,,,PFN,PCPDT-2Ph-H,,
103422,10.1021/acsami.1c09474,COC(=O)C(C)(C)c1cc(C)cc(-c2sc3c4sc5cc(/C=C6/C(=O)c7cc(F)cc(c7)C(=O)/C6=C\c6cc(C(C)(C)C(=O)OC)c(-c7cc(C)cc(C(C)(C)C(=O)OC)c7)s6)sc5c4c(C(C)(C)C(=O)OC)ccc2-3)c1,CCCCCCCCCCCc1c(/C=C2\C(=O)c3cc(F)c(F)cc3C2=C(C#N)C#N)sc2c1sc1c3c4nsnc4c4c5sc6c(CCCCCCCCCCC)c(/C=C7\C(=O)c8cc(F)c(F)cc8C7=C(C#N)C#N)sc6c5n(CC(CC)CCCC)c4c3n(CC(CC)CCCC)c21,13.3,-5.56,-3.65,-5.65,-4.09,,,,,,PFN,PCPDT-2Ph-H,,
103423,10.1021/acsami.1c09474,COC(=O)C(C)(C)c1cc(C)cc(-c2sc3c4sc5cc(/C=C6/C(=O)c7cc(F)cc(c7)C(=O)/C6=C\c6cc(C(C)(C)C(=O)OC)c(-c7cc(C)cc(C(C)(C)C(=O)OC)c7)s6)sc5c4c(C(C)(C)C(=O)OC)ccc2-3)c1,CCCCCCCCCCCc1c(/C=C2\C(=O)c3cc(F)c(F)cc3C2=C(C#N)C#N)sc2c1sc1c3c4nsnc4c4c5sc6c(CCCCCCCCCCC)c(/C=C7\C(=O)c8cc(F)c(F)cc8C7=C(C#N)C#N)sc6c5n(CC(CC)CCCC)c4c3n(CC(CC)CCCC)c21,12.5,-5.56,-3.65,-5.65,-4.09,,,,,,PFN,PCPDT-2Ph-H,,
103424,10.1021/acsami.1c09474,COC(=O)C(C)(C)c1cc(C)cc(-c2sc3c4sc5cc(/C=C6/C(=O)c7cc(F)cc(c7)C(=O)/C6=C\c6cc(C(C)(C)C(=O)OC)c(-c7cc(C)cc(C(C)(C)C(=O)OC)c7)s6)sc5c4c(C(C)(C)C(=O)OC)ccc2-3)c1,CCCCCCCCCCCc1c(/C=C2\C(=O)c3cc(F)c(F)cc3C2=C(C#N)C#N)sc2c1sc1c3c4nsnc4c4c5sc6c(CCCCCCCCCCC)c(/C=C7\C(=O)c8cc(F)c(F)cc8C7=C(C#N)C#N)sc6c5n(CC(CC)CCCC)c4c3n(CC(CC)CCCC)c21,11.8,-5.56,-3.65,-5.65,-4.09,,,,,,PFN,PCPDT-2Ph-H,,
103425,10.1021/acsami.1c09474,COC(=O)C(C)(C)c1cc(C)cc(-c2sc3c4sc5cc(/C=C6/C(=O)c7cc(F)cc(c7)C(=O)/C6=C\c6cc(C(C)(C)C(=O)OC)c(-c7cc(C)cc(C(C)(C)C(=O)OC)c7)s6)sc5c4c(C(C)(C)C(=O)OC)ccc2-3)c1,CCCCCCCCCCCc1c(/C=C2\C(=O)c3cc(F)c(F)cc3C2=C(C#N)C#N)sc2c1sc1c3c4nsnc4c4c5sc6c(CCCCCCCCCCC)c(/C=C7\C(=O)c8cc(F)c(F)cc8C7=C(C#N)C#N)sc6c5n(CC(CC)CCCC)c4c3n(CC(CC)CCCC)c21,15.6,-5.56,-3.65,-5.65,-4.09,,,,,,PFN,PCPDT-2Ph-H,,
103426,10.1021/acsami.1c09474,COC(=O)C(C)(C)c1cc(C)cc(-c2sc3c4sc5cc(/C=C6/C(=O)c7cc(F)cc(c7)C(=O)/C6=C\c6cc(C(C)(C)C(=O)OC)c(-c7cc(C)cc(C(C)(C)C(=O)OC)c7)s6)sc5c4c(C(C)(C)C(=O)OC)ccc2-3)c1,CCCCCCCCCCCc1c(/C=C2\C(=O)c3cc(F)c(F)cc3C2=C(C#N)C#N)sc2c1sc1c3c4nsnc4c4c5sc6c(CCCCCCCCCCC)c(/C=C7\C(=O)c8cc(F)c(F)cc8C7=C(C#N)C#N)sc6c5n(CC(CC)CCCC)c4c3n(CC(CC)CCCC)c21,10.5,-5.56,-3.65,-5.65,-4.09,80.0,,,,,,PCPDT-2Ph-H,,
103427,10.1021/acsami.1c09474,COC(=O)C(C)(C)c1cc(C)cc(-c2sc3c4sc5cc(/C=C6/C(=O)c7cc(F)cc(c7)C(=O)/C6=C\c6cc(C(C)(C)C(=O)OC)c(-c7cc(C)cc(C(C)(C)C(=O)OC)c7)s6)sc5c4c(C(C)(C)C(=O)OC)ccc2-3)c1,CCCCCCCCCCCc1c(/C=C2\C(=O)c3cc(F)c(F)cc3C2=C(C#N)C#N)sc2c1sc1c3c4nsnc4c4c5sc6c(CCCCCCCCCCC)c(/C=C7\C(=O)c8cc(F)c(F)cc8C7=C(C#N)C#N)sc6c5n(CC(CC)CCCC)c4c3n(CC(CC)CCCC)c21,8.2,-5.56,-3.65,-5.65,-4.09,,,,,,,PEDOT:PSS,,
103444,10.1021/acsami.1c11332,COC(=O)C(C)(C)c1cc(C)cc(-c2sc3c4sc5cc(/C=C6/C(=O)c7cc(F)cc(c7)C(=O)/C6=C\c6cc(C(C)(C)C(=O)OC)c(-c7cc(C)cc(C(C)(C)C(=O)OC)c7)s6)sc5c4c(C(C)(C)C(=O)OC)ccc2-3)c1,CCCCCCc1ccc(C2(c3ccc(CCCCCC)cc3)c3cc4c(cc3-c3sc5cc(/C=C6\C(=O)c7cc(F)c(F)cc7C6=C(C#N)C#N)sc5c32)C(c2ccc(CCCCCC)cc2)(c2ccc(CCCCCC)cc2)c2c-4sc3cc(/C=C4\C(=O)c5cc(F)c(F)cc5C4=C(C#N)C#N)sc23)cc1,8.71,-5.56,-3.65,-5.66,-4.14,,,,,,,,,
103445,10.1021/acsami.1c11332,COC(=O)C(C)(C)c1cc(C)cc(-c2sc3c4sc5cc(/C=C6/C(=O)c7cc(F)cc(c7)C(=O)/C6=C\c6cc(C(C)(C)C(=O)OC)c(-c7cc(C)cc(C(C)(C)C(=O)OC)c7)s6)sc5c4c(C(C)(C)C(=O)OC)ccc2-3)c1,CCCCCCc1ccc(C2(c3ccc(CCCCCC)cc3)c3cc4c(cc3-c3sc5cc(/C=C6\C(=O)c7cc(F)c(F)cc7C6=C(C#N)C#N)sc5c32)C(c2ccc(CCCCCC)cc2)(c2ccc(CCCCCC)cc2)c2c-4sc3cc(/C=C4\C(=O)c5cc(F)c(F)cc5C4=C(C#N)C#N)sc23)cc1,10.29,-5.56,-3.65,-5.66,-4.14,,,,,,Ti(OiPr)4,,,
103446,10.1021/acsami.1c11332,COC(=O)C(C)(C)c1cc(C)cc(-c2sc3c4sc5cc(/C=C6/C(=O)c7cc(F)cc(c7)C(=O)/C6=C\c6cc(C(C)(C)C(=O)OC)c(-c7cc(C)cc(C(C)(C)C(=O)OC)c7)s6)sc5c4c(C(C)(C)C(=O)OC)ccc2-3)c1,CCCCCCc1ccc(C2(c3ccc(CCCCCC)cc3)c3cc4c(cc3-c3sc5cc(/C=C6\C(=O)c7cc(F)c(F)cc7C6=C(C#N)C#N)sc5c32)C(c2ccc(CCCCCC)cc2)(c2ccc(CCCCCC)cc2)c2c-4sc3cc(/C=C4\C(=O)c5cc(F)c(F)cc5C4=C(C#N)C#N)sc23)cc1,13.06,-5.56,-3.65,-5.66,-4.14,,,,,,Ti6,,,
103447,10.1021/acsami.1c11332,COC(=O)C(C)(C)c1cc(C)cc(-c2sc3c4sc5cc(/C=C6/C(=O)c7cc(F)cc(c7)C(=O)/C6=C\c6cc(C(C)(C)C(=O)OC)c(-c7cc(C)cc(C(C)(C)C(=O)OC)c7)s6)sc5c4c(C(C)(C)C(=O)OC)ccc2-3)c1,CCCCCCc1ccc(C2(c3ccc(CCCCCC)cc3)c3cc4c(cc3-c3sc5cc(/C=C6\C(=O)c7cc(F)c(F)cc7C6=C(C#N)C#N)sc5c32)C(c2ccc(CCCCCC)cc2)(c2ccc(CCCCCC)cc2)c2c-4sc3cc(/C=C4\C(=O)c5cc(F)c(F)cc5C4=C(C#N)C#N)sc23)cc1,12.64,-5.56,-3.65,-5.66,-4.14,,,,,,Ti8,,,
103448,10.1021/acsami.1c11332,COC(=O)C(C)(C)c1cc(C)cc(-c2sc3c4sc5cc(/C=C6/C(=O)c7cc(F)cc(c7)C(=O)/C6=C\c6cc(C(C)(C)C(=O)OC)c(-c7cc(C)cc(C(C)(C)C(=O)OC)c7)s6)sc5c4c(C(C)(C)C(=O)OC)ccc2-3)c1,CCCCCCc1ccc(C2(c3ccc(CCCCCC)cc3)c3cc4c(cc3-c3sc5cc(/C=C6\C(=O)c7cc(F)c(F)cc7C6=C(C#N)C#N)sc5c32)C(c2ccc(CCCCCC)cc2)(c2ccc(CCCCCC)cc2)c2c-4sc3cc(/C=C4\C(=O)c5cc(F)c(F)cc5C4=C(C#N)C#N)sc23)cc1,13.05,-5.56,-3.65,-5.66,-4.14,,,,,,Ti12,,,
103449,10.1021/acsami.1c11332,COC(=O)C(C)(C)c1cc(C)cc(-c2sc3c4sc5cc(/C=C6/C(=O)c7cc(F)cc(c7)C(=O)/C6=C\c6cc(C(C)(C)C(=O)OC)c(-c7cc(C)cc(C(C)(C)C(=O)OC)c7)s6)sc5c4c(C(C)(C)C(=O)OC)ccc2-3)c1,CCCCCCCCCc1c(/C=C2\C(=O)c3cc(Cl)c(Cl)cc3C2=C(C#N)C#N)sc2c1sc1c3c4nsnc4c4c5sc6c(CCC)c(/C=C7\C(=O)c8cc(Cl)c(Cl)cc8C7=C(C#N)C#N)sc6c5n(CC(CCCC)CCCCCC)c4c3n(CC(CCCC)CCCCCC)c21,13.75,-5.56,-3.65,-5.66,-4.14,,,,,,,,,
103450,10.1021/acsami.1c11332,COC(=O)C(C)(C)c1cc(C)cc(-c2sc3c4sc5cc(/C=C6/C(=O)c7cc(F)cc(c7)C(=O)/C6=C\c6cc(C(C)(C)C(=O)OC)c(-c7cc(C)cc(C(C)(C)C(=O)OC)c7)s6)sc5c4c(C(C)(C)C(=O)OC)ccc2-3)c1,CCCCCCCCCc1c(/C=C2\C(=O)c3cc(Cl)c(Cl)cc3C2=C(C#N)C#N)sc2c1sc1c3c4nsnc4c4c5sc6c(CCC)c(/C=C7\C(=O)c8cc(Cl)c(Cl)cc8C7=C(C#N)C#N)sc6c5n(CC(CCCC)CCCCCC)c4c3n(CC(CCCC)CCCCCC)c21,17.08,-5.56,-3.65,-5.66,-4.14,,,,,,Ti6,,,
103451,10.1021/acsami.1c11332,COC(=O)C(C)(C)c1cc(C)cc(-c2sc3c4sc5cc(/C=C6/C(=O)c7cc(F)cc(c7)C(=O)/C6=C\c6cc(C(C)(C)C(=O)OC)c(-c7cc(C)cc(C(C)(C)C(=O)OC)c7)s6)sc5c4c(C(C)(C)C(=O)OC)ccc2-3)c1,CCCCCCCCCc1c(/C=C2\C(=O)c3cc(Cl)c(Cl)cc3C2=C(C#N)C#N)sc2c1sc1c3c4nsnc4c4c5sc6c(CCC)c(/C=C7\C(=O)c8cc(Cl)c(Cl)cc8C7=C(C#N)C#N)sc6c5n(CC(CCCC)CCCCCC)c4c3n(CC(CCCC)CCCCCC)c21,17.29,-5.56,-3.65,-5.66,-4.14,,,,,,Ti8,,,
103452,10.1021/acsami.1c11332,COC(=O)C(C)(C)c1cc(C)cc(-c2sc3c4sc5cc(/C=C6/C(=O)c7cc(F)cc(c7)C(=O)/C6=C\c6cc(C(C)(C)C(=O)OC)c(-c7cc(C)cc(C(C)(C)C(=O)OC)c7)s6)sc5c4c(C(C)(C)C(=O)OC)ccc2-3)c1,CCCCCCCCCc1c(/C=C2\C(=O)c3cc(Cl)c(Cl)cc3C2=C(C#N)C#N)sc2c1sc1c3c4nsnc4c4c5sc6c(CCC)c(/C=C7\C(=O)c8cc(Cl)c(Cl)cc8C7=C(C#N)C#N)sc6c5n(CC(CCCC)CCCCCC)c4c3n(CC(CCCC)CCCCCC)c21,17.18,-5.56,-3.65,-5.66,-4.14,,,,,,Ti12,,,
103460,10.1021/acsami.1c14317,CCCCCCC(CCC)CCSc1ccc(-c2c3cc(-c4ccc(-c5c(F)c(F)c(-c6cccs6)c6nn(CCC(CCC)CCCCCC)nc56)s4)sc3c(-c3ccc(SCCC(CCC)CCCCCC)c(F)c3)c3ccsc23)cc1F,CCCCCCc1ccc(C2(c3ccc(CCCCCC)cc3)c3cc4c(cc3-c3sc5cc(C=C6C(=O)c7ccccc7C6=C(C#N)C#N)sc5c32)C(c2ccc(CCCCCC)cc2)(c2ccc(CCCCCC)cc2)c2c-4sc3cc(C=C4C(=O)c5ccccc5C4=C(C#N)C#N)sc23)cc1,13.91,-5.52,-3.54,-5.576,-3.916,,,,,conventional,,,THF,
103463,10.1021/acsami.1c14317,CCCCC(CC)Cc1ccc(-c2c3cc(-c4ccc(-c5sc(-c6cccs6)c6c5C(=O)c5c(CC(CC)CCCC)sc(CC(CC)CCCC)c5C6=O)s4)sc3c(-c3ccc(CC(CC)CCCC)s3)c3ccsc23)s1,CCCCCCCCCCCc1c(/C=C2\C(=O)c3ccccc3C2=C(C#N)C#N)sc2c1sc1c3c4nsnc4c4c5sc6c(CCCCCCCCCCC)c(/C=C7\C(=O)c8ccccc8C7=C(C#N)C#N)sc6c5n(CC(CC)CCCC)c4c3n(CC(CC)CCCC)c21,14.1,-5.33,-3.48,-5.55,-3.87,,,,,conventional,,,THF,
103464,10.1021/acsami.1c14317,CCCCCCC(CCCC)Cc1csc(-c2cc3c4nsnc4c4cc(-c5cc(CC(CCCC)CCCCCC)c(-c6cc7c(-c8cc(F)c(CC(CC)CCCC)s8)c8sccc8c(-c8cc(F)c(CC(CC)CCCC)s8)c7s6)s5)sc4c3s2)c1,CCCCCCCCCCCc1c(/C=C2\C(=O)c3cc(F)c(F)cc3C2=C(C#N)C#N)sc2c1sc1c3c4nsnc4c4c5sc6c(CCCCCCCCCCC)c(/C=C7\C(=O)c8cc(F)c(F)cc8C7=C(C#N)C#N)sc6c5n(CC(CC)CCCC)c4c3n(CC(CC)CCCC)c21,18.22,-5.51,-2.77,-5.65,-4.09,,,,,conventional,,,THF,
103465,10.1021/acsami.1c14317,COC(=O)C(C)(C)c1cc(C)cc(-c2sc3c4sc5cc(/C=C6/C(=O)c7cc(F)cc(c7)C(=O)/C6=C\c6cc(C(C)(C)C(=O)OC)c(-c7cc(C)cc(C(C)(C)C(=O)OC)c7)s6)sc5c4c(C(C)(C)C(=O)OC)ccc2-3)c1,CCCCCCCCCc1c(/C=C2\C(=O)c3cc(Cl)c(Cl)cc3C2=C(C#N)C#N)sc2c1sc1c3c4nsnc4c4c5sc6c(CCC)c(/C=C7\C(=O)c8cc(Cl)c(Cl)cc8C7=C(C#N)C#N)sc6c5n(CC(CCCC)CCCCCC)c4c3n(CC(CCCC)CCCCCC)c21,16.5,-5.49,-3.64,-5.66,-4.14,,,,,conventional,,,THF,
103466,10.1021/acsami.1c14317,CCCCCCCCC(CCCCCC)Cn1nc2c(-c3cccs3)c(F)c(F)c(-c3ccc(-c4cc5c(-c6cc(Cl)c(CC(CC)CCCC)s6)c6sccc6c(-c6cc(Cl)c(CC(CC)CCCC)s6)c5s4)s3)c2n1,CCCCCCCCn1nc2c(/C=c3\sc(=C(C#N)C#N)n(CC)c3=O)ccc(-c3cc4c(s3)-c3cc5c(cc3C4(c3ccc(CCCCCC)cc3)c3ccc(CCCCCC)cc3)-c3sc(-c4ccc(/C=c6\sc(=C(C#N)C#N)n(CC)c6=O)c6nn(CCCCCCCC)nc46)cc3C5(c3ccc(CCCCCC)cc3)c3ccc(CCCCCC)cc3)c2n1,10.5,-5.39,-3.45,-5.49,-3.72,,,,,conventional,,,THF,
103467,10.1021/acsami.1c14317,Cc1csc(-c2cc3c4nccnc4c4cc(-c5cc(C)c(-c6cc7c(-c8cc(Cl)c(C)s8)c8sccc8c(-c8cc(Cl)c(C)s8)c7s6)s5)sc4c3s2)c1,CCCCCCCCn1nc2c(/C=c3\sc(=C(C#N)C#N)n(CC)c3=O)ccc(-c3cc4c(s3)-c3cc5c(cc3C4(c3ccc(CCCCCC)cc3)c3ccc(CCCCCC)cc3)-c3sc(-c4ccc(/C=c6\sc(=C(C#N)C#N)n(CC)c6=O)c6nn(CCCCCCCC)nc46)cc3C5(c3ccc(CCCCCC)cc3)c3ccc(CCCCCC)cc3)c2n1,12.2,,,-5.49,-3.72,,,,,conventional,,,THF,
103468,10.1021/acsami.1c14317,CCc1c(F)cc(-c2c3cc(-c4ccc(-c5c6c(c(-c7ccc(-c8cc9c(-c%10cc(F)c(CC)c(F)c%10)c%10sc(-c%11ccc(-c%12c%13c(c(-c%14ccc(-c%15cc%16c(-c%17cc(F)c(CC)c(F)c%17)c%17sc(-c%18ccc(-c%19c%20c(c(-c%21cccs%21)c%21nn(CC)nc%19%21)C(=O)N(CC)C%20=O)s%18)cc%17c(-c%17cc(F)c(CC)c(F)c%17)c%16s%15)s%14)c%14nn(CC)nc%12%14)C(=O)N(CC)C%13=O)s%11)cc%10c(-c%10cc(F)c(CC)c(F)c%10)c9s8)s7)c7nn(CC)nc57)C(=O)N(CC)C6=O)s4)sc3c(-c3cc(F)c(CC)c(F)c3)c3ccsc23)cc1F,CCCCCCCCn1nc2c(C=c3sc(=C(C#N)C#N)n(CC)c3=O)cc(F)c(-c3cc4c(s3)-c3cc5c(cc3C4(c3ccc(CCCCCC)cc3)c3ccc(CCCCCC)cc3)-c3sc(-c4c(F)cc(C=c6sc(=C(C#N)C#N)n(CC)c6=O)c6nn(CCCCCCCC)nc46)cc3C5(c3ccc(CCCCCC)cc3)c3ccc(CCCCCC)cc3)c2n1,8.38,-5.38,-3.06,-5.52,-3.39,,,,,conventional,,,THF,
103478,10.1021/acsami.1c16550,COC(=O)C(C)(C)c1cc(C)cc(-c2sc3c4sc5cc(/C=C6/C(=O)c7cc(F)cc(c7)C(=O)/C6=C\c6cc(C(C)(C)C(=O)OC)c(-c7cc(C)cc(C(C)(C)C(=O)OC)c7)s6)sc5c4c(C(C)(C)C(=O)OC)ccc2-3)c1,CCCCCCCCCCCc1c(/C=C2\C(=O)c3cc(F)c(F)cc3C2=C(C#N)C#N)sc2c1sc1c3c4nsnc4c4c5sc6c(CCCCCCCCCCC)c(/C=C7\C(=O)c8cc(F)c(F)cc8C7=C(C#N)C#N)sc6c5n(CC(CC)CCCC)c4c3n(CC(CC)CCCC)c21,15.98,-5.56,-3.65,-5.65,-4.09,,,,,conventional,PNDIT-F3N:PDINN (1:0),,,
103479,10.1021/acsami.1c16550,COC(=O)C(C)(C)c1cc(C)cc(-c2sc3c4sc5cc(/C=C6/C(=O)c7cc(F)cc(c7)C(=O)/C6=C\c6cc(C(C)(C)C(=O)OC)c(-c7cc(C)cc(C(C)(C)C(=O)OC)c7)s6)sc5c4c(C(C)(C)C(=O)OC)ccc2-3)c1,CCCCCCCCCCCc1c(/C=C2\C(=O)c3cc(F)c(F)cc3C2=C(C#N)C#N)sc2c1sc1c3c4nsnc4c4c5sc6c(CCCCCCCCCCC)c(/C=C7\C(=O)c8cc(F)c(F)cc8C7=C(C#N)C#N)sc6c5n(CC(CC)CCCC)c4c3n(CC(CC)CCCC)c21,17.2,-5.56,-3.65,-5.65,-4.09,,,,,conventional,PNDIT-F3N:PDINN (0.9:0.1),,,
103480,10.1021/acsami.1c16550,COC(=O)C(C)(C)c1cc(C)cc(-c2sc3c4sc5cc(/C=C6/C(=O)c7cc(F)cc(c7)C(=O)/C6=C\c6cc(C(C)(C)C(=O)OC)c(-c7cc(C)cc(C(C)(C)C(=O)OC)c7)s6)sc5c4c(C(C)(C)C(=O)OC)ccc2-3)c1,CCCCCCCCCCCc1c(/C=C2\C(=O)c3cc(F)c(F)cc3C2=C(C#N)C#N)sc2c1sc1c3c4nsnc4c4c5sc6c(CCCCCCCCCCC)c(/C=C7\C(=O)c8cc(F)c(F)cc8C7=C(C#N)C#N)sc6c5n(CC(CC)CCCC)c4c3n(CC(CC)CCCC)c21,16.66,-5.56,-3.65,-5.65,-4.09,,,,,conventional,PNDIT-F3N:PDINN (0:1),,,
103481,10.1021/acsami.1c16550,COC(=O)C(C)(C)c1cc(C)cc(-c2sc3c4sc5cc(/C=C6/C(=O)c7cc(F)cc(c7)C(=O)/C6=C\c6cc(C(C)(C)C(=O)OC)c(-c7cc(C)cc(C(C)(C)C(=O)OC)c7)s6)sc5c4c(C(C)(C)C(=O)OC)ccc2-3)c1,CCCCCCCCCCCc1c(/C=C2\C(=O)c3ccccc3C2=C(C#N)C#N)sc2c1sc1c3c4nsnc4c4c5sc6c(CCCCCCCCCCC)c(/C=C7\C(=O)c8cc(-c9cccs9)ccc8C7=C(C#N)C#N)sc6c5n(CC(CCCCCCCC)CCCCCCCCCC)c4c3n(CC(CCCCCCCC)CCCCCCCCCC)c21,15.62,-5.56,-3.65,-5.68,-3.94,,,,,conventional,PNDIT-F3N:PDINN (1:0),,,
103482,10.1021/acsami.1c16550,COC(=O)C(C)(C)c1cc(C)cc(-c2sc3c4sc5cc(/C=C6/C(=O)c7cc(F)cc(c7)C(=O)/C6=C\c6cc(C(C)(C)C(=O)OC)c(-c7cc(C)cc(C(C)(C)C(=O)OC)c7)s6)sc5c4c(C(C)(C)C(=O)OC)ccc2-3)c1,CCCCCCCCCCCc1c(/C=C2\C(=O)c3ccccc3C2=C(C#N)C#N)sc2c1sc1c3c4nsnc4c4c5sc6c(CCCCCCCCCCC)c(/C=C7\C(=O)c8cc(-c9cccs9)ccc8C7=C(C#N)C#N)sc6c5n(CC(CCCCCCCC)CCCCCCCCCC)c4c3n(CC(CCCCCCCC)CCCCCCCCCC)c21,16.1,-5.56,-3.65,-5.68,-3.94,,,,,conventional,PNDIT-F3N:PDINN (0.9:0.1),,,
103483,10.1021/acsami.1c16550,COC(=O)C(C)(C)c1cc(C)cc(-c2sc3c4sc5cc(/C=C6/C(=O)c7cc(F)cc(c7)C(=O)/C6=C\c6cc(C(C)(C)C(=O)OC)c(-c7cc(C)cc(C(C)(C)C(=O)OC)c7)s6)sc5c4c(C(C)(C)C(=O)OC)ccc2-3)c1,CCCCCCCCCCCc1c(/C=C2\C(=O)c3ccccc3C2=C(C#N)C#N)sc2c1sc1c3c4nsnc4c4c5sc6c(CCCCCCCCCCC)c(/C=C7\C(=O)c8cc(-c9cccs9)ccc8C7=C(C#N)C#N)sc6c5n(CC(CCCCCCCC)CCCCCCCCCC)c4c3n(CC(CCCCCCCC)CCCCCCCCCC)c21,15.7,-5.56,-3.65,-5.68,-3.94,,,,,conventional,PNDIT-F3N:PDINN (0:1),,,
103493,10.1021/acsami.1c18776,CCCCC(CC)COC(=O)c1sc2c(-c3cc4c(OCC(CC)CCCC)c5sccc5c(OCC(CC)CCCC)c4s3)scc2c1F,CCCCC(=O)OCC1(c2ccccc2)c2cccc3cccc4cccc5cccc6cccc1c6c-5c-4c-3c2,7.8,-5.19,-3.43,-6.1,-3.7,,,,3.0 vol%,inverted,,,,
103494,10.1021/acsami.1c18776,CCCCC(CC)COC(=O)c1sc2csc(-c3cc4c(-c5ccc(CC(CC)CCCC)s5)c5sccc5c(-c5ccc(CC(CC)CCCC)s5)c4s3)c2c1F,CCCCC(=O)OCC1(c2ccccc2)c2cccc3cccc4cccc5cccc6cccc1c6c-5c-4c-3c2,8.1,-5.29,-3.72,-6.1,-3.7,,,,3.0 vol%,inverted,,,,
103495,10.1021/acsami.1c18776,CCCCC(CC)CC1(CC(CC)CCCC)c2ccsc2-c2sc(-c3cccc4nsnc34)cc21,CCCCC(=O)OCC1(c2ccccc2)c2cccc3cccc4cccc5cccc6cccc1c6c-5c-4c-3c2,4.4,-5.3,-3.6,-6.1,-3.7,,,,3.0 vol%,inverted,,,,
103496,10.1021/acsami.1c18776,CCCCC(CC)Cc1ccc(-c2c3cc(-c4ccc(-c5sc(-c6cccs6)c6c5C(=O)c5c(CC(CC)CCCC)sc(CC(CC)CCCC)c5C6=O)s4)sc3c(-c3ccc(CC(CC)CCCC)s3)c3ccsc23)s1,CCCCCCc1ccc(C2(c3ccc(CCCCCC)cc3)c3cc4c(cc3-c3sc(-c5sc(/C=C6\C(=O)c7cc(F)c(F)cc7C6=C(C#N)C#N)cc5OCC(CC)CCCC)cc32)C(c2ccc(CCCCCC)cc2)(c2ccc(CCCCCC)cc2)c2cc(-c3scc(/C=C5/C(=O)c6cc(F)c(F)cc6C5=C(C#N)C#N)c3OCC(CC)CCCC)sc2-4)cc1,7.3,-5.33,-3.48,-5.44,-4.19,,,,0.5 vol %,inverted,,,,
103497,10.1021/acsami.1c18776,COC(=O)C(C)(C)c1cc(C)cc(-c2sc3c4sc5cc(/C=C6/C(=O)c7cc(F)cc(c7)C(=O)/C6=C\c6cc(C(C)(C)C(=O)OC)c(-c7cc(C)cc(C(C)(C)C(=O)OC)c7)s6)sc5c4c(C(C)(C)C(=O)OC)ccc2-3)c1,CCCCCCc1ccc(C2(c3ccc(CCCCCC)cc3)c3cc4c(cc3-c3sc5cc(C=C6C(=O)c7ccccc7C6=C(C#N)C#N)sc5c32)C(c2ccc(CCCCCC)cc2)(c2ccc(CCCCCC)cc2)c2c-4sc3cc(C=C4C(=O)c5ccccc5C4=C(C#N)C#N)sc23)cc1,7.9,-5.48,-3.64,-5.576,-3.916,,100.0,,0.5 vol%,inverted,,,,
103498,10.1021/acsami.1c18776,COC(=O)C(C)(C)c1cc(C)cc(-c2sc3c4sc5cc(/C=C6/C(=O)c7cc(F)cc(c7)C(=O)/C6=C\c6cc(C(C)(C)C(=O)OC)c(-c7cc(C)cc(C(C)(C)C(=O)OC)c7)s6)sc5c4c(C(C)(C)C(=O)OC)ccc2-3)c1,CCCCCCc1ccc(C2(c3ccc(CCCCCC)cc3)c3cc4c(cc3-c3sc5cc(/C=C6\C(=O)c7cc(F)c(F)cc7C6=C(C#N)C#N)sc5c32)C(c2ccc(CCCCCC)cc2)(c2ccc(CCCCCC)cc2)c2c-4sc3cc(/C=C4\C(=O)c5cc(F)c(F)cc5C4=C(C#N)C#N)sc23)cc1,11.1,-5.48,-3.64,-5.66,-4.14,,100.0,,0.5 vol %,inverted,,,,
103499,10.1021/acsami.1c18776,COC(=O)C(C)(C)c1cc(C)cc(-c2sc3c4sc5cc(/C=C6/C(=O)c7cc(F)cc(c7)C(=O)/C6=C\c6cc(C(C)(C)C(=O)OC)c(-c7cc(C)cc(C(C)(C)C(=O)OC)c7)s6)sc5c4c(C(C)(C)C(=O)OC)ccc2-3)c1,CCCCCCCCCCCc1c(/C=C2\C(=O)c3cc(Cl)c(Cl)cc3C2=C(C#N)C#N)sc2c1sc1c3c4nsnc4c4c5sc6c(CCCCCCCCCCC)c(/C=C7\C(=O)c8cc(Cl)c(Cl)cc8C7=C(C#N)C#N)sc6c5n(CC(CC)CCCC)c4c3n(CC(CC)CCCC)c21,14.1,-5.48,-3.64,-5.72,-4.16,,100.0,,2 vol%,inverted,,,,
103500,10.1021/acsami.1c18776,CCCCCCCCC(CCCCCC)Cn1nc2c(-c3cccs3)c(F)c(F)c(-c3ccc(-c4cc5c(-c6ccc([Si](CCC)(CCC)CCC)s6)c6sccc6c(-c6ccc([Si](CCC)(CCC)CCC)s6)c5s4)s3)c2n1,CCCCCCc1ccc(C2(c3ccc(CCCCCC)cc3)c3cc4c(cc3-c3sc5cc(C=C6C(=O)c7ccccc7C6=C(C#N)C#N)sc5c32)C(c2ccc(CCCCCC)cc2)(c2ccc(CCCCCC)cc2)c2c-4sc3cc(C=C4C(=O)c5ccccc5C4=C(C#N)C#N)sc23)cc1,8.4,-5.4,-3.24,-5.576,-3.916,,,,0.2 vol %,inverted,,,,
103501,10.1021/acsami.1c18776,CCCCCCCCC(CCCCCC)Cn1nc2c(-c3cccs3)c(F)c(F)c(-c3ccc(-c4cc5c(-c6ccc([Si](CCC)(CCC)CCC)s6)c6sccc6c(-c6ccc([Si](CCC)(CCC)CCC)s6)c5s4)s3)c2n1,CCCCCCc1ccc(C2(c3ccc(CCCCCC)cc3)c3cc4c(cc3-c3sc5cc(/C=C6\C(=O)c7cc(F)c(F)cc7C6=C(C#N)C#N)sc5c32)C(c2ccc(CCCCCC)cc2)(c2ccc(CCCCCC)cc2)c2c-4sc3cc(/C=C4\C(=O)c5cc(F)c(F)cc5C4=C(C#N)C#N)sc23)cc1,9.1,-5.4,-3.24,-5.66,-4.14,,,,0.2 vol %,inverted,,,,
103507,10.1021/acsami.1c19200,CCCCCCCCC(CCCCCC)Cn1nc2c(-c3cccs3)c(F)c(F)c(-c3ccc(-c4cc5c(-c6ccc(CC(CC)CCCC)s6)c6sccc6c(-c6ccc(CC(CC)CCCC)s6)c5s4)s3)c2n1,CCCCCCCCCCC(CCCCCCCC)CN1C(=O)c2ccc3c4c(c(-c5ccc(-c6cccs6)s5)cc(c24)C1=O)C(=O)N(CC(CCCCCCCC)CCCCCCCCCC)C3=O,8.55,-5.2,-3.05,-5.71,-4.02,,,1.00:0.00,,conventional,PNDIT-F3N,PEDOT:PSS,o-xylene,
103508,10.1021/acsami.1c19200,CCCCCCCCC(CCCCCC)Cn1nc2c(-c3cccs3)c(F)c(F)c(-c3ccc(-c4cc5c(-c6ccc(CC(CC)CCCC)s6)c6sccc6c(-c6ccc(CC(CC)CCCC)s6)c5s4)s3)c2n1,CCCCCCCCC(CCCCCC)Cn1nc2c(-c3cccs3)c(F)c(F)c(-c3ccc(-c4cc5c(-c6cc(Cl)c(CC(CC)CCCC)s6)c6sccc6c(-c6cc(Cl)c(CC(CC)CCCC)s6)c5s4)s3)c2n1,9.54,-5.2,-3.05,-5.39,-3.45,,,1.00:1.00,,conventional,PNDIT-F3N,PEDOT:PSS,o-xylene,
103509,10.1021/acsami.1c19200,CCCCCCCCC(CCCCCC)Cn1nc2c(-c3cccs3)c(F)c(F)c(-c3ccc(-c4cc5c(-c6ccc(CC(CC)CCCC)s6)c6sccc6c(-c6ccc(CC(CC)CCCC)s6)c5s4)s3)c2n1,CCCCCCCCC(CCCCCC)Cn1nc2c(-c3cccs3)c(F)c(F)c(-c3ccc(-c4cc5c(-c6cc(Cl)c(CC(CC)CCCC)s6)c6sccc6c(-c6cc(Cl)c(CC(CC)CCCC)s6)c5s4)s3)c2n1,10.18,-5.2,-3.05,-5.39,-3.45,,,1.00:2.00,,conventional,PNDIT-F3N,PEDOT:PSS,o-xylene,
103510,10.1021/acsami.1c19200,CCCCCCCCC(CCCCCC)Cn1nc2c(-c3cccs3)c(F)c(F)c(-c3ccc(-c4cc5c(-c6ccc(CC(CC)CCCC)s6)c6sccc6c(-c6ccc(CC(CC)CCCC)s6)c5s4)s3)c2n1,CCCCCCCCCCC(CCCCCCCC)CN1C(=O)c2ccc3c4c(c(-c5ccc(-c6cccs6)s5)cc(c24)C1=O)C(=O)N(CC(CCCCCCCC)CCCCCCCCCC)C3=O,11.02,-5.2,-3.05,-5.71,-4.02,,,1.00:3.00,,conventional,PNDIT-F3N,PEDOT:PSS,o-xylene,
103511,10.1021/acsami.1c19200,CCCCCCCCC(CCCCCC)Cn1nc2c(-c3cccs3)c(F)c(F)c(-c3ccc(-c4cc5c(-c6ccc(CC(CC)CCCC)s6)c6sccc6c(-c6ccc(CC(CC)CCCC)s6)c5s4)s3)c2n1,CCCCCCCCC(CCCCCC)Cn1nc2c(-c3cccs3)c(F)c(F)c(-c3ccc(-c4cc5c(-c6cc(Cl)c(CC(CC)CCCC)s6)c6sccc6c(-c6cc(Cl)c(CC(CC)CCCC)s6)c5s4)s3)c2n1,9.45,-5.2,-3.05,-5.39,-3.45,,,1.00:5.00,,conventional,PNDIT-F3N,PEDOT:PSS,o-xylene,
103512,10.1021/acsami.1c19200,CCCCCCCCC(CCCCCC)Cn1nc2c(-c3cccs3)c(F)c(F)c(-c3ccc(-c4cc5c(-c6cc(Cl)c(CC(CC)CCCC)s6)c6sccc6c(-c6cc(Cl)c(CC(CC)CCCC)s6)c5s4)s3)c2n1,CCCCCCCCCCC(CCCCCCCC)CN1C(=O)c2ccc3c4c(c(-c5ccc(-c6cccs6)s5)cc(c24)C1=O)C(=O)N(CC(CCCCCCCC)CCCCCCCCCC)C3=O,9.02,-5.39,-3.45,-5.71,-4.02,,,0.00:1.00,,conventional,PNDIT-F3N,PEDOT:PSS,o-xylene,
103513,10.1021/acsami.1c19943,CCCCC(CC)Cc1ccc(-c2c3cc(-c4ccc(-c5sc(-c6cccs6)c6c5C(=O)c5c(CC(CC)CCCC)sc(CC(CC)CCCC)c5C6=O)s4)sc3c(-c3ccc(CC(CC)CCCC)s3)c3ccsc23)s1,CCCCCCc1ccc(C2(c3ccc(CCCCCC)cc3)c3cc4c(cc3-c3sc5cc(/C=C6\C(=O)c7ccc(C)cc7C6=C(C#N)C#N)sc5c32)C(c2ccc(CCCCCC)cc2)(c2ccc(CCCCCC)cc2)c2c-4sc3cc(/C=C4\C(=O)c5ccc(C)cc5C4=C(C#N)C#N)sc23)cc1,11.3,-5.33,-3.48,-5.514,-3.808,,,,,,,,,
103515,10.1021/acsami.1c19943,CCCCC(CC)Cc1ccc(-c2c3cc(-c4ccc(-c5sc(-c6cccs6)c6c5C(=O)c5c(CC(CC)CCCC)sc(CC(CC)CCCC)c5C6=O)s4)sc3c(-c3ccc(CC(CC)CCCC)s3)c3ccsc23)s1,CCCCCCc1ccc(C2(c3ccc(CCCCCC)cc3)c3cc4c(cc3-c3sc5cc(/C=C6\C(=O)c7cc(F)c(F)cc7C6=C(C#N)C#N)sc5c32)C(c2ccc(CCCCCC)cc2)(c2ccc(CCCCCC)cc2)c2c-4sc3cc(-c4ccc(-c5c(C#N)c(C#N)c(-c6ccc(-c7cc8sc9c(c8s7)C(c7ccc(CCCCCC)cc7)(c7ccc(CCCCCC)cc7)c7cc8c(cc7-9)C(c7ccc(CCCCCC)cc7)(c7ccc(CCCCCC)cc7)c7c-8sc8cc(/C=C9\C(=O)c%10cc(F)c(F)cc%10C9=C(C#N)C#N)sc78)s6)c6nsnc56)s4)sc23)cc1,9.13,-5.33,-3.48,-5.56,-3.98,,,,,,,,,
103516,10.1021/acsami.1c19943,COC(=O)C(C)(C)c1cc(C)cc(-c2sc3c4sc5cc(/C=C6/C(=O)c7cc(F)cc(c7)C(=O)/C6=C\c6cc(C(C)(C)C(=O)OC)c(-c7cc(C)cc(C(C)(C)C(=O)OC)c7)s6)sc5c4c(C(C)(C)C(=O)OC)ccc2-3)c1,CCCCCCCCCCCc1c(/C=C2\C(=O)c3cc(F)c(F)cc3C2=C(C#N)C#N)sc2c1sc1c3c4nsnc4c4c5sc6c(CCCCCCCCCCC)c(/C=C7\C(=O)c8cc(F)c(F)cc8C7=C(C#N)C#N)sc6c5n(CC(CC)CCCC)c4c3n(CC(CC)CCCC)c21,15.0,-5.56,-3.65,-5.65,-4.09,,,1.0:1.2,1%,inverted,,,,
103517,10.1021/acsami.1c19943,COC(=O)C(C)(C)c1cc(C)cc(-c2sc3c4sc5cc(/C=C6/C(=O)c7cc(F)cc(c7)C(=O)/C6=C\c6cc(C(C)(C)C(=O)OC)c(-c7cc(C)cc(C(C)(C)C(=O)OC)c7)s6)sc5c4c(C(C)(C)C(=O)OC)ccc2-3)c1,CCCCCCCCCCCc1c(/C=C2\C(=O)c3cc(F)c(F)cc3C2=C(C#N)C#N)sc2c1sc1c3c4nsnc4c4c5sc6c(CCCCCCCCCCC)c(/C=C7\C(=O)c8cc(F)c(F)cc8C7=C(C#N)C#N)sc6c5n(CC(CC)CCCC)c4c3n(CC(CC)CCCC)c21,16.9,-5.56,-3.65,-5.65,-4.09,,,1.0:1.2,1%,,,,,
103531,10.1021/acsami.1c21746,COC(=O)C(C)(C)c1cc(C)cc(-c2sc3c4sc5cc(/C=C6/C(=O)c7cc(F)cc(c7)C(=O)/C6=C\c6cc(C(C)(C)C(=O)OC)c(-c7cc(C)cc(C(C)(C)C(=O)OC)c7)s6)sc5c4c(C(C)(C)C(=O)OC)ccc2-3)c1,CCCCCCCCCCCc1c(/C=C2\C(=O)c3cc(F)c(F)cc3C2=C(C#N)C#N)sc2c1sc1c3c4nsnc4c4c5sc6c(CCCCCCCCCCC)c(/C=C7\C(=O)c8cc(F)c(F)cc8C7=C(C#N)C#N)sc6c5n(CC(CC)CCCC)c4c3n(CC(CC)CCCC)c21,15.5,-5.56,-3.65,-5.65,-4.09,,100.0,1:1.2,,conventional,PFN-Br,PEDOT:PSS,chloroform,
103532,10.1021/acsami.1c21746,COC(=O)C(C)(C)c1cc(C)cc(-c2sc3c4sc5cc(/C=C6/C(=O)c7cc(F)cc(c7)C(=O)/C6=C\c6cc(C(C)(C)C(=O)OC)c(-c7cc(C)cc(C(C)(C)C(=O)OC)c7)s6)sc5c4c(C(C)(C)C(=O)OC)ccc2-3)c1,CCCCCCCCCCCc1c(/C=C2\C(=O)c3cc(F)c(F)cc3C2=C(C#N)C#N)sc2c1sc1c3c4nsnc4c4c5sc6c(CCCCCCCCCCC)c(/C=C7\C(=O)c8cc(F)c(F)cc8C7=C(C#N)C#N)sc6c5n(CC(CC)CCCC)c4c3n(CC(CC)CCCC)c21,15.7,-5.56,-3.65,-5.65,-4.09,,100.0,1:1.2,0.2%,conventional,PFN-Br,PEDOT:PSS,chloroform,DTODF-4F
103533,10.1021/acsami.1c21746,COC(=O)C(C)(C)c1cc(C)cc(-c2sc3c4sc5cc(/C=C6/C(=O)c7cc(F)cc(c7)C(=O)/C6=C\c6cc(C(C)(C)C(=O)OC)c(-c7cc(C)cc(C(C)(C)C(=O)OC)c7)s6)sc5c4c(C(C)(C)C(=O)OC)ccc2-3)c1,CCCCCCCCCCCc1c(/C=C2\C(=O)c3cc(F)c(F)cc3C2=C(C#N)C#N)sc2c1sc1c3c4nsnc4c4c5sc6c(CCCCCCCCCCC)c(/C=C7\C(=O)c8cc(F)c(F)cc8C7=C(C#N)C#N)sc6c5n(CC(CC)CCCC)c4c3n(CC(CC)CCCC)c21,16.1,-5.56,-3.65,-5.65,-4.09,,100.0,1:1.2,0.5%,conventional,PFN-Br,PEDOT:PSS,chloroform,DTODF-4F
103534,10.1021/acsami.1c21746,COC(=O)C(C)(C)c1cc(C)cc(-c2sc3c4sc5cc(/C=C6/C(=O)c7cc(F)cc(c7)C(=O)/C6=C\c6cc(C(C)(C)C(=O)OC)c(-c7cc(C)cc(C(C)(C)C(=O)OC)c7)s6)sc5c4c(C(C)(C)C(=O)OC)ccc2-3)c1,CCCCCCCCCCCc1c(/C=C2\C(=O)c3cc(F)c(F)cc3C2=C(C#N)C#N)sc2c1sc1c3c4nsnc4c4c5sc6c(CCCCCCCCCCC)c(/C=C7\C(=O)c8cc(F)c(F)cc8C7=C(C#N)C#N)sc6c5n(CC(CC)CCCC)c4c3n(CC(CC)CCCC)c21,14.9,-5.56,-3.65,-5.65,-4.09,,100.0,1:1.2,1.0%,conventional,PFN-Br,PEDOT:PSS,chloroform,DTODF-4F
103535,10.1021/acsami.1c22093,CCCCC(CC)Cc1ccc(-c2c3cc(-c4ccc(-c5sc(-c6cccs6)c6c5C(=O)c5c(CC(CC)CCCC)sc(CC(CC)CCCC)c5C6=O)s4)sc3c(-c3ccc(CC(CC)CCCC)s3)c3ccsc23)s1,CCCCCCc1ccc(C2(c3ccc(CCCCCC)cc3)c3cc4c(cc3-c3sc5cc(C=C6C(=O)c7ccccc7C6=C(C#N)C#N)sc5c32)C(c2ccc(CCCCCC)cc2)(c2ccc(CCCCCC)cc2)c2c-4sc3cc(C=C4C(=O)c5ccccc5C4=C(C#N)C#N)sc23)cc1,7.84,-5.33,-3.48,-5.576,-3.916,,,1:1,0.5 vol%,inverted,Li-ZnO,,,
103536,10.1021/acsami.1c22093,CCCCC(CC)Cc1ccc(-c2c3cc(-c4ccc(-c5sc(-c6cccs6)c6c5C(=O)c5c(CC(CC)CCCC)sc(CC(CC)CCCC)c5C6=O)s4)sc3c(-c3ccc(CC(CC)CCCC)s3)c3ccsc23)s1,CCCCCCc1ccc(C2(c3ccc(CCCCCC)cc3)c3cc4c(cc3-c3sc5cc(C=C6C(=O)c7ccccc7C6=C(C#N)C#N)sc5c32)C(c2ccc(CCCCCC)cc2)(c2ccc(CCCCCC)cc2)c2c-4sc3cc(C=C4C(=O)c5ccccc5C4=C(C#N)C#N)sc23)cc1,7.99,-5.33,-3.48,-5.576,-3.916,,,1:1,0.5 vol%,inverted,Li-ZnO,,,
