Repository: JiYiqaq/PCE-KA-GNN

# Data directory

- `raw/Active_Database.csv` is the immutable source dataset bundled under CC BY 4.0. Do not overwrite it with processed data.
- `processed/` is created and populated by the training pipeline. Generated `.pt` and `.pth` caches are intentionally ignored by Git because they can exceed GitHub's normal single-file limit.

See `../DATA_LICENSE.md` for provenance, license and checksum information.

File: data/processed/device_records.csv (part 191 of 250)
record_id,doi,donor_smiles,acceptor_smiles,pce,homo_d,lumo_d,homo_a,lumo_a,active_layer_thickness,annealing_temp,d_a_ratio,additive_ratio,device_type,etl_canonical,htl_canonical,solvent_canonical,additive_canonical
103537,10.1021/acsami.1c22093,CCCCC(CC)Cc1ccc(-c2c3cc(-c4ccc(-c5sc(-c6cccs6)c6c5C(=O)c5c(CC(CC)CCCC)sc(CC(CC)CCCC)c5C6=O)s4)sc3c(-c3ccc(CC(CC)CCCC)s3)c3ccsc23)s1,CCCCCCc1ccc(C2(c3ccc(CCCCCC)cc3)c3cc4c(cc3-c3sc5cc(C=C6C(=O)c7ccccc7C6=C(C#N)C#N)sc5c32)C(c2ccc(CCCCCC)cc2)(c2ccc(CCCCCC)cc2)c2c-4sc3cc(C=C4C(=O)c5ccccc5C4=C(C#N)C#N)sc23)cc1,8.62,-5.33,-3.48,-5.576,-3.916,,200.0,1:1,0.5 vol%,inverted,Li-ZnO,,,
103538,10.1021/acsami.1c22093,CCCCC(CC)Cc1ccc(-c2c3cc(-c4ccc(-c5sc(-c6cccs6)c6c5C(=O)c5c(CC(CC)CCCC)sc(CC(CC)CCCC)c5C6=O)s4)sc3c(-c3ccc(CC(CC)CCCC)s3)c3ccsc23)s1,CCCCCCc1ccc(C2(c3ccc(CCCCCC)cc3)c3cc4c(cc3-c3sc5cc(C=C6C(=O)c7ccccc7C6=C(C#N)C#N)sc5c32)C(c2ccc(CCCCCC)cc2)(c2ccc(CCCCCC)cc2)c2c-4sc3cc(C=C4C(=O)c5ccccc5C4=C(C#N)C#N)sc23)cc1,8.62,-5.33,-3.48,-5.576,-3.916,,200.0,1:1,0.5 vol%,inverted,Li-ZnO,,,
103539,10.1021/acsami.1c22093,CCCCC(CC)Cc1ccc(-c2c3cc(-c4ccc(-c5sc(-c6cccs6)c6c5C(=O)c5c(CC(CC)CCCC)sc(CC(CC)CCCC)c5C6=O)s4)sc3c(-c3ccc(CC(CC)CCCC)s3)c3ccsc23)s1,CCCCCCc1ccc(C2(c3ccc(CCCCCC)cc3)c3cc4c(cc3-c3sc5cc(C=C6C(=O)c7ccccc7C6=C(C#N)C#N)sc5c32)C(c2ccc(CCCCCC)cc2)(c2ccc(CCCCCC)cc2)c2c-4sc3cc(C=C4C(=O)c5ccccc5C4=C(C#N)C#N)sc23)cc1,8.15,-5.33,-3.48,-5.576,-3.916,,200.0,1:1,0.5 vol%,inverted,Li-ZnO,,,
103540,10.1021/acsami.1c22093,CCCCC(CC)Cc1ccc(-c2c3cc(-c4ccc(-c5sc(-c6cccs6)c6c5C(=O)c5c(CC(CC)CCCC)sc(CC(CC)CCCC)c5C6=O)s4)sc3c(-c3ccc(CC(CC)CCCC)s3)c3ccsc23)s1,CCCCCCc1ccc(C2(c3ccc(CCCCCC)cc3)c3cc4c(cc3-c3sc5cc(C=C6C(=O)c7ccccc7C6=C(C#N)C#N)sc5c32)C(c2ccc(CCCCCC)cc2)(c2ccc(CCCCCC)cc2)c2c-4sc3cc(C=C4C(=O)c5ccccc5C4=C(C#N)C#N)sc23)cc1,8.96,-5.33,-3.48,-5.576,-3.916,,200.0,1:1,0.5 vol%,inverted,Li-ZnO,,,
103541,10.1021/acsami.1c22093,CCCCC(CC)Cc1ccc(-c2c3cc(-c4ccc(-c5sc(-c6cccs6)c6c5C(=O)c5c(CC(CC)CCCC)sc(CC(CC)CCCC)c5C6=O)s4)sc3c(-c3ccc(CC(CC)CCCC)s3)c3ccsc23)s1,CCCCCCc1ccc(C2(c3ccc(CCCCCC)cc3)c3cc4c(cc3-c3sc5cc(C=C6C(=O)c7ccccc7C6=C(C#N)C#N)sc5c32)C(c2ccc(CCCCCC)cc2)(c2ccc(CCCCCC)cc2)c2c-4sc3cc(C=C4C(=O)c5ccccc5C4=C(C#N)C#N)sc23)cc1,8.22,-5.33,-3.48,-5.576,-3.916,,200.0,1:1,0.5 vol%,inverted,Li-ZnO,,,
103542,10.1021/acsami.1c22093,CCCCC(CC)Cc1ccc(-c2c3cc(-c4ccc(-c5sc(-c6cccs6)c6c5C(=O)c5c(CC(CC)CCCC)sc(CC(CC)CCCC)c5C6=O)s4)sc3c(-c3ccc(CC(CC)CCCC)s3)c3ccsc23)s1,CCCCCCc1ccc(C2(c3ccc(CCCCCC)cc3)c3cc4c(cc3-c3sc5cc(C=C6C(=O)c7ccccc7C6=C(C#N)C#N)sc5c32)C(c2ccc(CCCCCC)cc2)(c2ccc(CCCCCC)cc2)c2c-4sc3cc(C=C4C(=O)c5ccccc5C4=C(C#N)C#N)sc23)cc1,8.76,-5.33,-3.48,-5.576,-3.916,,200.0,1:1,0.5 vol%,inverted,Li-ZnO,,,
103543,10.1021/acsami.1c22093,CCCCC(CC)Cc1ccc(-c2c3cc(-c4ccc(-c5sc(-c6cccs6)c6c5C(=O)c5c(CC(CC)CCCC)sc(CC(CC)CCCC)c5C6=O)s4)sc3c(-c3ccc(CC(CC)CCCC)s3)c3ccsc23)s1,CCCCCCc1ccc(C2(c3ccc(CCCCCC)cc3)c3cc4c(cc3-c3sc5cc(C=C6C(=O)c7ccccc7C6=C(C#N)C#N)sc5c32)C(c2ccc(CCCCCC)cc2)(c2ccc(CCCCCC)cc2)c2c-4sc3cc(C=C4C(=O)c5ccccc5C4=C(C#N)C#N)sc23)cc1,8.13,-5.33,-3.48,-5.576,-3.916,,200.0,1:1,0.5 vol%,inverted,Li-ZnO,,,
103544,10.1021/acsami.1c22093,CCCCC(CC)Cc1ccc(-c2c3cc(-c4ccc(-c5sc(-c6cccs6)c6c5C(=O)c5c(CC(CC)CCCC)sc(CC(CC)CCCC)c5C6=O)s4)sc3c(-c3ccc(CC(CC)CCCC)s3)c3ccsc23)s1,CCCCCCc1ccc(C2(c3ccc(CCCCCC)cc3)c3cc4c(cc3-c3sc5cc(C=C6C(=O)c7ccccc7C6=C(C#N)C#N)sc5c32)C(c2ccc(CCCCCC)cc2)(c2ccc(CCCCCC)cc2)c2c-4sc3cc(C=C4C(=O)c5ccccc5C4=C(C#N)C#N)sc23)cc1,8.62,-5.33,-3.48,-5.576,-3.916,,200.0,1:1,0.5 vol%,inverted,Li-ZnO,,,
103545,10.1021/acsami.1c22093,CCCCC(CC)Cc1ccc(-c2c3cc(-c4ccc(-c5sc(-c6cccs6)c6c5C(=O)c5c(CC(CC)CCCC)sc(CC(CC)CCCC)c5C6=O)s4)sc3c(-c3ccc(CC(CC)CCCC)s3)c3ccsc23)s1,CCCCCCc1ccc(C2(c3ccc(CCCCCC)cc3)c3cc4c(cc3-c3sc5cc(C=C6C(=O)c7ccccc7C6=C(C#N)C#N)sc5c32)C(c2ccc(CCCCCC)cc2)(c2ccc(CCCCCC)cc2)c2c-4sc3cc(C=C4C(=O)c5ccccc5C4=C(C#N)C#N)sc23)cc1,6.76,-5.33,-3.48,-5.576,-3.916,,,1:1,0.5 vol%,inverted,Li-ZnO,,,
103546,10.1021/acsami.1c22093,CCCCC(CC)Cc1ccc(-c2c3cc(-c4ccc(-c5sc(-c6cccs6)c6c5C(=O)c5c(CC(CC)CCCC)sc(CC(CC)CCCC)c5C6=O)s4)sc3c(-c3ccc(CC(CC)CCCC)s3)c3ccsc23)s1,CCCCCCc1ccc(C2(c3ccc(CCCCCC)cc3)c3cc4c(cc3-c3sc5cc(C=C6C(=O)c7ccccc7C6=C(C#N)C#N)sc5c32)C(c2ccc(CCCCCC)cc2)(c2ccc(CCCCCC)cc2)c2c-4sc3cc(C=C4C(=O)c5ccccc5C4=C(C#N)C#N)sc23)cc1,8.03,-5.33,-3.48,-5.576,-3.916,,,1:1,0.5 vol%,inverted,Li-ZnO,,,
103550,10.1021/acsami.1c22724,CCCCCCCCC(CCCCCC)COc1cnc2c(-c3cccs3)c(F)c(F)cc2n1,CCCCCCCCCCCc1c(/C=C2\C(=O)c3cc(F)c(F)cc3C2=C(C#N)C#N)sc2c1sc1c3c4nsnc4c4c5sc6c(CCCCCCCCCCC)c(/C=C7\C(=O)c8cc(F)c(F)cc8C7=C(C#N)C#N)sc6c5n(CC(CCCC)CCCCCC)c4c3n(CC(CCCC)CCCCCC)c21,15.93,-5.54,-2.92,-5.65,-4.1,105.0,100.0,,,,,,,
103551,10.1021/acsami.1c22724,CCCCCCCCC(CCCCCC)COc1cnc2c(-c3cccs3)c(F)c(F)cc2n1,CCCCCCCCCCCc1c(/C=C2\C(=O)c3cc(F)c(F)cc3C2=C(C#N)C#N)sc2c1sc1c3c4nsnc4c4c5sc6c(CCCCCCCCCCC)c(/C=C7\C(=O)c8cc(F)c(F)cc8C7=C(C#N)C#N)sc6c5n(CC(CCCC)CCCCCC)c4c3n(CC(CCCC)CCCCCC)c21,15.82,-5.54,-2.92,-5.65,-4.1,105.0,100.0,,,,,,,
103552,10.1021/acsami.1c22724,CCCCCCCCC(CCCCCC)COc1cnc2c(-c3cccs3)c(F)c(F)cc2n1,CCCCCCCCCCCc1c(/C=C2\C(=O)c3cc(F)c(F)cc3C2=C(C#N)C#N)sc2c1sc1c3c4nsnc4c4c5sc6c(CCCCCCCCCCC)c(/C=C7\C(=O)c8cc(F)c(F)cc8C7=C(C#N)C#N)sc6c5n(CC(CCCC)CCCCCC)c4c3n(CC(CCCC)CCCCCC)c21,14.47,-5.54,-2.92,-5.65,-4.1,105.0,100.0,,,,,,,
103553,10.1021/acsami.1c22724,CCCCCCCCC(CCCCCC)COc1cnc2c(-c3cccs3)c(F)c(F)cc2n1,CCCCCCCCCCCc1c(/C=C2\C(=O)c3cc(F)c(F)cc3C2=C(C#N)C#N)sc2c1sc1c3c4nsnc4c4c5sc6c(CCCCCCCCCCC)c(/C=C7\C(=O)c8cc(F)c(F)cc8C7=C(C#N)C#N)sc6c5n(CC(CCCC)CCCCCC)c4c3n(CC(CCCC)CCCCCC)c21,13.48,-5.54,-2.92,-5.65,-4.1,105.0,100.0,1:1.2,,,,,,
103554,10.1021/acsami.1c22724,CCCCCCCCC(CCCCCC)COc1cnc2c(-c3cccs3)c(F)c(F)cc2n1,CCCCCCCCCCCc1c(/C=C2\C(=O)c3cc(F)c(F)cc3C2=C(C#N)C#N)sc2c1sc1c3c4nsnc4c4c5sc6c(CCCCCCCCCCC)c(/C=C7\C(=O)c8cc(F)c(F)cc8C7=C(C#N)C#N)sc6c5n(CC(CCCC)CCCCCC)c4c3n(CC(CCCC)CCCCCC)c21,13.62,-5.54,-2.92,-5.65,-4.1,105.0,100.0,,,,,,,
103555,10.1021/acsami.1c22724,CCCCCCCCC(CCCCCC)COc1cnc2c(-c3cccs3)c(F)c(F)cc2n1,CCCCCCCCCCCc1c(/C=C2\C(=O)c3cc(F)c(F)cc3C2=C(C#N)C#N)sc2c1sc1c3c4nsnc4c4c5sc6c(CCCCCCCCCCC)c(/C=C7\C(=O)c8cc(F)c(F)cc8C7=C(C#N)C#N)sc6c5n(CC(CCCC)CCCCCC)c4c3n(CC(CCCC)CCCCCC)c21,15.37,-5.54,-2.92,-5.65,-4.1,105.0,100.0,,,,,,,
103556,10.1021/acsami.1c22724,CCCCCCCCC(CCCCCC)COc1cnc2c(-c3cccs3)c(F)c(F)cc2n1,CCCCCCCCCCCc1c(/C=C2\C(=O)c3cc(F)c(F)cc3C2=C(C#N)C#N)sc2c1sc1c3c4nsnc4c4c5sc6c(CCCCCCCCCCC)c(/C=C7\C(=O)c8cc(F)c(F)cc8C7=C(C#N)C#N)sc6c5n(CC(CCCC)CCCCCC)c4c3n(CC(CCCC)CCCCCC)c21,15.06,-5.54,-2.92,-5.65,-4.1,105.0,100.0,,,,,,,
103561,10.1021/acsami.1c23494,COC(=O)C(C)(C)c1cc(C)cc(-c2sc3c4sc5cc(/C=C6/C(=O)c7cc(F)cc(c7)C(=O)/C6=C\c6cc(C(C)(C)C(=O)OC)c(-c7cc(C)cc(C(C)(C)C(=O)OC)c7)s6)sc5c4c(C(C)(C)C(=O)OC)ccc2-3)c1,CCCCCCCCCc1c(C=C2C(=O)c3cc(Cl)c(Cl)cc3C2=C(C#N)C#N)sc2c1sc1c3c4nsnc4c4c5sc6c(CCCCCCCCC)c(C=C7C(=O)c8cc(Cl)c(Cl)cc8C7=C(C#N)C#N)sc6c5n(CC(CCCC)CCCCCC)c4c3n(CC(CCCC)CCCCCC)c21,17.35,-5.56,-3.65,-5.665,-4.165,,,,,,,,,
103562,10.1021/acsami.1c24235,COC(=O)C(C)(C)c1cc(C)cc(-c2sc3c4sc5cc(/C=C6/C(=O)c7cc(F)cc(c7)C(=O)/C6=C\c6cc(C(C)(C)C(=O)OC)c(-c7cc(C)cc(C(C)(C)C(=O)OC)c7)s6)sc5c4c(C(C)(C)C(=O)OC)ccc2-3)c1,CCCCCCCCCCCc1c(/C=C2\C(=O)c3cc(F)c(F)cc3C2=C(C#N)C#N)sc2c1sc1c3c4nsnc4c4c5sc6c(CCCCCCCCCCC)c(/C=C7\C(=O)c8cc(F)c(F)cc8C7=C(C#N)C#N)sc6c5n(CC(CC)CCCC)c4c3n(CC(CC)CCCC)c21,14.7,-5.56,-3.65,-5.65,-4.09,,110.0,5:6,0.5%,,,PEDOT:PSS,,
103563,10.1021/acsami.1c24235,COC(=O)C(C)(C)c1cc(C)cc(-c2sc3c4sc5cc(/C=C6/C(=O)c7cc(F)cc(c7)C(=O)/C6=C\c6cc(C(C)(C)C(=O)OC)c(-c7cc(C)cc(C(C)(C)C(=O)OC)c7)s6)sc5c4c(C(C)(C)C(=O)OC)ccc2-3)c1,CCCCCCCCCCCc1c(/C=C2\C(=O)c3cc(F)c(F)cc3C2=C(C#N)C#N)sc2c1sc1c3c4nsnc4c4c5sc6c(CCCCCCCCCCC)c(/C=C7\C(=O)c8cc(F)c(F)cc8C7=C(C#N)C#N)sc6c5n(CC(CC)CCCC)c4c3n(CC(CC)CCCC)c21,5.6,-5.56,-3.65,-5.65,-4.09,,110.0,5:6,0.5%,conventional,,PEDOT:PSS,,
103564,10.1021/acsami.1c24235,COC(=O)C(C)(C)c1cc(C)cc(-c2sc3c4sc5cc(/C=C6/C(=O)c7cc(F)cc(c7)C(=O)/C6=C\c6cc(C(C)(C)C(=O)OC)c(-c7cc(C)cc(C(C)(C)C(=O)OC)c7)s6)sc5c4c(C(C)(C)C(=O)OC)ccc2-3)c1,CCCCCCCCCCCc1c(/C=C2\C(=O)c3cc(F)c(F)cc3C2=C(C#N)C#N)sc2c1sc1c3c4nsnc4c4c5sc6c(CCCCCCCCCCC)c(/C=C7\C(=O)c8cc(F)c(F)cc8C7=C(C#N)C#N)sc6c5n(CC(CC)CCCC)c4c3n(CC(CC)CCCC)c21,15.1,-5.56,-3.65,-5.65,-4.09,,110.0,5:6,0.5%,conventional,PDINN,PEDOT:PSS,,
103565,10.1021/acsami.1c24235,COC(=O)C(C)(C)c1cc(C)cc(-c2sc3c4sc5cc(/C=C6/C(=O)c7cc(F)cc(c7)C(=O)/C6=C\c6cc(C(C)(C)C(=O)OC)c(-c7cc(C)cc(C(C)(C)C(=O)OC)c7)s6)sc5c4c(C(C)(C)C(=O)OC)ccc2-3)c1,CCCCCCCCCCCc1c(/C=C2\C(=O)c3cc(F)c(F)cc3C2=C(C#N)C#N)sc2c1sc1c3c4nsnc4c4c5sc6c(CCCCCCCCCCC)c(/C=C7\C(=O)c8cc(F)c(F)cc8C7=C(C#N)C#N)sc6c5n(CC(CC)CCCC)c4c3n(CC(CC)CCCC)c21,0.03,-5.56,-3.65,-5.65,-4.09,,110.0,5:6,0.5%,conventional,PDINN,PEDOT:PSS,,
103566,10.1021/acsami.1c24235,COC(=O)C(C)(C)c1cc(C)cc(-c2sc3c4sc5cc(/C=C6/C(=O)c7cc(F)cc(c7)C(=O)/C6=C\c6cc(C(C)(C)C(=O)OC)c(-c7cc(C)cc(C(C)(C)C(=O)OC)c7)s6)sc5c4c(C(C)(C)C(=O)OC)ccc2-3)c1,CCCCCCCCCCCc1c(/C=C2\C(=O)c3cc(F)c(F)cc3C2=C(C#N)C#N)sc2c1sc1c3c4nsnc4c4c5sc6c(CCCCCCCCCCC)c(/C=C7\C(=O)c8cc(F)c(F)cc8C7=C(C#N)C#N)sc6c5n(CC(CC)CCCC)c4c3n(CC(CC)CCCC)c21,15.0,-5.56,-3.65,-5.65,-4.09,,110.0,5:6,0.5%,conventional,PDINN,PEDOT:PSS,,
103567,10.1021/acsami.1c24235,COC(=O)C(C)(C)c1cc(C)cc(-c2sc3c4sc5cc(/C=C6/C(=O)c7cc(F)cc(c7)C(=O)/C6=C\c6cc(C(C)(C)C(=O)OC)c(-c7cc(C)cc(C(C)(C)C(=O)OC)c7)s6)sc5c4c(C(C)(C)C(=O)OC)ccc2-3)c1,CCCCCCCCCCCc1c(/C=C2\C(=O)c3cc(F)c(F)cc3C2=C(C#N)C#N)sc2c1sc1c3c4nsnc4c4c5sc6c(CCCCCCCCCCC)c(/C=C7\C(=O)c8cc(F)c(F)cc8C7=C(C#N)C#N)sc6c5n(CC(CC)CCCC)c4c3n(CC(CC)CCCC)c21,14.4,-5.56,-3.65,-5.65,-4.09,,110.0,5:6,0.5%,conventional,PDINN,PEDOT:PSS,,
103568,10.1021/acsami.1c24235,COC(=O)C(C)(C)c1cc(C)cc(-c2sc3c4sc5cc(/C=C6/C(=O)c7cc(F)cc(c7)C(=O)/C6=C\c6cc(C(C)(C)C(=O)OC)c(-c7cc(C)cc(C(C)(C)C(=O)OC)c7)s6)sc5c4c(C(C)(C)C(=O)OC)ccc2-3)c1,CCCCCCCCCCCc1c(/C=C2\C(=O)c3cc(F)c(F)cc3C2=C(C#N)C#N)sc2c1sc1c3c4nsnc4c4c5sc6c(CCCCCCCCCCC)c(/C=C7\C(=O)c8cc(F)c(F)cc8C7=C(C#N)C#N)sc6c5n(CC(CC)CCCC)c4c3n(CC(CC)CCCC)c21,13.9,-5.56,-3.65,-5.65,-4.09,,110.0,5:6,0.5%,,,PEDOT:PSS,,
103569,10.1021/acsami.1c24235,COC(=O)C(C)(C)c1cc(C)cc(-c2sc3c4sc5cc(/C=C6/C(=O)c7cc(F)cc(c7)C(=O)/C6=C\c6cc(C(C)(C)C(=O)OC)c(-c7cc(C)cc(C(C)(C)C(=O)OC)c7)s6)sc5c4c(C(C)(C)C(=O)OC)ccc2-3)c1,CCCCCCCCCCCc1c(/C=C2\C(=O)c3cc(F)c(F)cc3C2=C(C#N)C#N)sc2c1sc1c3c4nsnc4c4c5sc6c(CCCCCCCCCCC)c(/C=C7\C(=O)c8cc(F)c(F)cc8C7=C(C#N)C#N)sc6c5n(CC(CC)CCCC)c4c3n(CC(CC)CCCC)c21,12.4,-5.56,-3.65,-5.65,-4.09,,110.0,5:6,0.5%,,,PEDOT:PSS,,
103570,10.1021/acsami.1c24235,COC(=O)C(C)(C)c1cc(C)cc(-c2sc3c4sc5cc(/C=C6/C(=O)c7cc(F)cc(c7)C(=O)/C6=C\c6cc(C(C)(C)C(=O)OC)c(-c7cc(C)cc(C(C)(C)C(=O)OC)c7)s6)sc5c4c(C(C)(C)C(=O)OC)ccc2-3)c1,CCCCCCCCCCCc1c(/C=C2\C(=O)c3cc(F)c(F)cc3C2=C(C#N)C#N)sc2c1sc1c3c4nsnc4c4c5sc6c(CCCCCCCCCCC)c(/C=C7\C(=O)c8cc(F)c(F)cc8C7=C(C#N)C#N)sc6c5n(CC(CC)CCCC)c4c3n(CC(CC)CCCC)c21,14.6,-5.56,-3.65,-5.65,-4.09,,110.0,5:6,0.5%,conventional,PDINN,PEDOT:PSS,,
103571,10.1021/acsami.1c24235,COC(=O)C(C)(C)c1cc(C)cc(-c2sc3c4sc5cc(/C=C6/C(=O)c7cc(F)cc(c7)C(=O)/C6=C\c6cc(C(C)(C)C(=O)OC)c(-c7cc(C)cc(C(C)(C)C(=O)OC)c7)s6)sc5c4c(C(C)(C)C(=O)OC)ccc2-3)c1,CCCCCCCCCCCc1c(/C=C2\C(=O)c3cc(F)c(F)cc3C2=C(C#N)C#N)sc2c1sc1c3c4nsnc4c4c5sc6c(CCCCCCCCCCC)c(/C=C7\C(=O)c8cc(F)c(F)cc8C7=C(C#N)C#N)sc6c5n(CC(CC)CCCC)c4c3n(CC(CC)CCCC)c21,13.1,-5.56,-3.65,-5.65,-4.09,,110.0,5:6,0.5%,conventional,PDINN,PEDOT:PSS,,
103577,10.1021/acsami.2c01606,CCCCCCCCCCCCC(CCCCCCCCCC)Cc1csc(-c2cc3c(cc(-c4cc(CC(CCCCCCCCCC)CCCCCCCCCCCC)c(-c5ccc(-c6cccs6)s5)s4)c4nsnc43)c3nsnc23)c1,CCCCCCCCCCCc1c(/C=C2\C(=O)c3cc(F)c(F)cc3C2=C(C#N)C#N)sc2c1sc1c3c4nsnc4c4c5sc6c(CCCCCCCCCCC)c(/C=C7\C(=O)c8cc(F)c(F)cc8C7=C(C#N)C#N)sc6c5n(CC(CC)CCCC)c4c3n(CC(CC)CCCC)c21,11.1,-5.19,-3.67,-5.65,-4.09,95.0,,1:1.2,,conventional,PNDIT-F3N-Br,PEDOT:PSS,chloroform,
103610,10.1021/acsami.2c06354,COC(=O)C(C)(C)c1cc(C)cc(-c2sc3c4sc5cc(/C=C6/C(=O)c7cc(F)cc(c7)C(=O)/C6=C\c6cc(C(C)(C)C(=O)OC)c(-c7cc(C)cc(C(C)(C)C(=O)OC)c7)s6)sc5c4c(C(C)(C)C(=O)OC)ccc2-3)c1,CCCCCCCCCCCc1c(/C=C2\C(=O)c3cc(F)c(F)cc3C2=C(C#N)C#N)sc2c1sc1c3c4nsnc4c4c5sc6c(CCCCCCCCCCC)c(/C=C7\C(=O)c8cc(F)c(F)cc8C7=C(C#N)C#N)sc6c5n(CC(CC)CCCC)c4c3n(CC(CC)CCCC)c21,15.0,-5.56,-3.65,-5.65,-4.09,,80.0,,,inverted,ZnO,MoO3,chloroform,
103611,10.1021/acsami.2c06354,COC(=O)C(C)(C)c1cc(C)cc(-c2sc3c4sc5cc(/C=C6/C(=O)c7cc(F)cc(c7)C(=O)/C6=C\c6cc(C(C)(C)C(=O)OC)c(-c7cc(C)cc(C(C)(C)C(=O)OC)c7)s6)sc5c4c(C(C)(C)C(=O)OC)ccc2-3)c1,CCCCCCCCCCCc1c(/C=C2\C(=O)c3cc(F)c(F)cc3C2=C(C#N)C#N)sc2c1sc1c3c4nsnc4c4c5sc6c(CCCCCCCCCCC)c(/C=C7\C(=O)c8cc(F)c(F)cc8C7=C(C#N)C#N)sc6c5n(CC(CC)CCCC)c4c3n(CC(CC)CCCC)c21,14.9,-5.56,-3.65,-5.65,-4.09,,80.0,,,inverted,ZnO,MoO3,chloroform,
103612,10.1021/acsami.2c06354,COC(=O)C(C)(C)c1cc(C)cc(-c2sc3c4sc5cc(/C=C6/C(=O)c7cc(F)cc(c7)C(=O)/C6=C\c6cc(C(C)(C)C(=O)OC)c(-c7cc(C)cc(C(C)(C)C(=O)OC)c7)s6)sc5c4c(C(C)(C)C(=O)OC)ccc2-3)c1,CCCCCCCCCCCc1c(/C=C2\C(=O)c3cc(F)c(F)cc3C2=C(C#N)C#N)sc2c1sc1c3c4nsnc4c4c5sc6c(CCCCCCCCCCC)c(/C=C7\C(=O)c8cc(F)c(F)cc8C7=C(C#N)C#N)sc6c5n(CC(CC)CCCC)c4c3n(CC(CC)CCCC)c21,16.5,-5.56,-3.65,-5.65,-4.09,,80.0,,,inverted,ZnO,MoO3,chloroform,
103613,10.1021/acsami.2c06354,COC(=O)C(C)(C)c1cc(C)cc(-c2sc3c4sc5cc(/C=C6/C(=O)c7cc(F)cc(c7)C(=O)/C6=C\c6cc(C(C)(C)C(=O)OC)c(-c7cc(C)cc(C(C)(C)C(=O)OC)c7)s6)sc5c4c(C(C)(C)C(=O)OC)ccc2-3)c1,CCCCCCCCCCCc1c(/C=C2\C(=O)c3cc(F)c(F)cc3C2=C(C#N)C#N)sc2c1sc1c3c4nsnc4c4c5sc6c(CCCCCCCCCCC)c(/C=C7\C(=O)c8cc(F)c(F)cc8C7=C(C#N)C#N)sc6c5n(CC(CC)CCCC)c4c3n(CC(CC)CCCC)c21,15.3,-5.56,-3.65,-5.65,-4.09,,80.0,,,inverted,ZnO,MoO3,chloroform,
103614,10.1021/acsami.2c06354,COC(=O)C(C)(C)c1cc(C)cc(-c2sc3c4sc5cc(/C=C6/C(=O)c7cc(F)cc(c7)C(=O)/C6=C\c6cc(C(C)(C)C(=O)OC)c(-c7cc(C)cc(C(C)(C)C(=O)OC)c7)s6)sc5c4c(C(C)(C)C(=O)OC)ccc2-3)c1,CCCCCCCCCCCc1c(/C=C2\C(=O)c3cc(F)c(F)cc3C2=C(C#N)C#N)sc2c1sc1c3c4nsnc4c4c5sc6c(CCCCCCCCCCC)c(/C=C7\C(=O)c8cc(F)c(F)cc8C7=C(C#N)C#N)sc6c5n(CC(CC)CCCC)c4c3n(CC(CC)CCCC)c21,14.2,-5.56,-3.65,-5.65,-4.09,,80.0,,,inverted,ZnO,MoO3,chloroform,
103615,10.1021/acsami.2c06354,COC(=O)C(C)(C)c1cc(C)cc(-c2sc3c4sc5cc(/C=C6/C(=O)c7cc(F)cc(c7)C(=O)/C6=C\c6cc(C(C)(C)C(=O)OC)c(-c7cc(C)cc(C(C)(C)C(=O)OC)c7)s6)sc5c4c(C(C)(C)C(=O)OC)ccc2-3)c1,CCCCCCCCCCCc1c(/C=C2\C(=O)c3cc(F)c(F)cc3C2=C(C#N)C#N)sc2c1sc1c3c4nsnc4c4c5sc6c(CCCCCCCCCCC)c(/C=C7\C(=O)c8cc(F)c(F)cc8C7=C(C#N)C#N)sc6c5n(CC(CC)CCCC)c4c3n(CC(CC)CCCC)c21,14.1,-5.56,-3.65,-5.65,-4.09,,80.0,,,inverted,ZnO,MoO3,chloroform,
103616,10.1021/acsami.2c06354,COC(=O)C(C)(C)c1cc(C)cc(-c2sc3c4sc5cc(/C=C6/C(=O)c7cc(F)cc(c7)C(=O)/C6=C\c6cc(C(C)(C)C(=O)OC)c(-c7cc(C)cc(C(C)(C)C(=O)OC)c7)s6)sc5c4c(C(C)(C)C(=O)OC)ccc2-3)c1,CCCCCCCCCCCc1c(/C=C2\C(=O)c3cc(F)c(F)cc3C2=C(C#N)C#N)sc2c1sc1c3c4nsnc4c4c5sc6c(CCCCCCCCCCC)c(/C=C7\C(=O)c8cc(F)c(F)cc8C7=C(C#N)C#N)sc6c5n(CC(CC)CCCC)c4c3n(CC(CC)CCCC)c21,12.6,-5.56,-3.65,-5.65,-4.09,,80.0,,,inverted,ZnO,MoO3,chloroform,
103634,10.1021/acsami.2c09413,CCCCC(CC)Cc1ccc(-c2c3cc(-c4ccc(-c5sc(-c6cccs6)c6c5C(=O)c5c(CC(CC)CCCC)sc(CC(CC)CCCC)c5C6=O)s4)sc3c(-c3ccc(CC(CC)CCCC)s3)c3ccsc23)s1,CCCCCCc1ccc(C2(c3ccc(CCCCCC)cc3)c3cc4c(cc3-c3sc5cc(C=C6C(=O)c7ccccc7C6=C(C#N)C#N)sc5c32)C(c2ccc(CCCCCC)cc2)(c2ccc(CCCCCC)cc2)c2c-4sc3cc(C=C4C(=O)c5ccccc5C4=C(C#N)C#N)sc23)cc1,9.33,-5.33,-3.48,-5.576,-3.916,,,,,conventional,,PEDOT:PSS,,
103635,10.1021/acsami.2c09413,CCCCC(CC)Cc1ccc(-c2c3cc(-c4ccc(-c5sc(-c6cccs6)c6c5C(=O)c5c(CC(CC)CCCC)sc(CC(CC)CCCC)c5C6=O)s4)sc3c(-c3ccc(CC(CC)CCCC)s3)c3ccsc23)s1,CCCCCCc1ccc(C2(c3ccc(CCCCCC)cc3)c3cc4c(cc3-c3sc5cc(C=C6C(=O)c7ccccc7C6=C(C#N)C#N)sc5c32)C(c2ccc(CCCCCC)cc2)(c2ccc(CCCCCC)cc2)c2c-4sc3cc(C=C4C(=O)c5ccccc5C4=C(C#N)C#N)sc23)cc1,9.39,-5.33,-3.48,-5.576,-3.916,,,,,conventional,,MoO3,,
103636,10.1021/acsami.2c09413,CCCCC(CC)Cc1ccc(-c2c3cc(-c4ccc(-c5sc(-c6cccs6)c6c5C(=O)c5c(CC(CC)CCCC)sc(CC(CC)CCCC)c5C6=O)s4)sc3c(-c3ccc(CC(CC)CCCC)s3)c3ccsc23)s1,CCCCCCc1ccc(C2(c3ccc(CCCCCC)cc3)c3cc4c(cc3-c3sc5cc(C=C6C(=O)c7ccccc7C6=C(C#N)C#N)sc5c32)C(c2ccc(CCCCCC)cc2)(c2ccc(CCCCCC)cc2)c2c-4sc3cc(C=C4C(=O)c5ccccc5C4=C(C#N)C#N)sc23)cc1,10.13,-5.33,-3.48,-5.576,-3.916,,,,,inverted,,MoO3,,
103637,10.1021/acsami.2c09413,CCCCC(CC)Cc1ccc(-c2c3cc(-c4ccc(-c5sc(-c6cccs6)c6c5C(=O)c5c(CC(CC)CCCC)sc(CC(CC)CCCC)c5C6=O)s4)sc3c(-c3ccc(CC(CC)CCCC)s3)c3ccsc23)s1,CCCCCCc1ccc(C2(c3ccc(CCCCCC)cc3)c3cc4c(cc3-c3sc5cc(C=C6C(=O)c7ccccc7C6=C(C#N)C#N)sc5c32)C(c2ccc(CCCCCC)cc2)(c2ccc(CCCCCC)cc2)c2c-4sc3cc(C=C4C(=O)c5ccccc5C4=C(C#N)C#N)sc23)cc1,10.04,-5.33,-3.48,-5.576,-3.916,,,,,inverted,,MoO3,,
103638,10.1021/acsami.2c09413,COC(=O)C(C)(C)c1cc(C)cc(-c2sc3c4sc5cc(/C=C6/C(=O)c7cc(F)cc(c7)C(=O)/C6=C\c6cc(C(C)(C)C(=O)OC)c(-c7cc(C)cc(C(C)(C)C(=O)OC)c7)s6)sc5c4c(C(C)(C)C(=O)OC)ccc2-3)c1,CCCCCCC(CCCC)Cc1c(/C=C2\C(=O)c3cc(F)c(F)cc3C2=C(C#N)C#N)sc2c1SC1c3c(c4c(c5nsnc35)c3sc5c(CC(CCCC)CCCCCC)c(/C=C6\C(=O)c7cc(F)c(F)cc7C6=C(C#N)C#N)sc5c3n4CC(CC)CCCC)N(CC(CC)CCCC)C21,18.17,-5.56,-3.65,-5.68,-3.9,,,,,conventional,,PEDOT:PSS,,
103639,10.1021/acsami.2c09413,COC(=O)C(C)(C)c1cc(C)cc(-c2sc3c4sc5cc(/C=C6/C(=O)c7cc(F)cc(c7)C(=O)/C6=C\c6cc(C(C)(C)C(=O)OC)c(-c7cc(C)cc(C(C)(C)C(=O)OC)c7)s6)sc5c4c(C(C)(C)C(=O)OC)ccc2-3)c1,CCCCCCC(CCCC)Cc1c(/C=C2\C(=O)c3cc(F)c(F)cc3C2=C(C#N)C#N)sc2c1SC1c3c(c4c(c5nsnc35)c3sc5c(CC(CCCC)CCCCCC)c(/C=C6\C(=O)c7cc(F)c(F)cc7C6=C(C#N)C#N)sc5c3n4CC(CC)CCCC)N(CC(CC)CCCC)C21,18.21,-5.56,-3.65,-5.68,-3.9,,,,,conventional,,MoO3,,
103640,10.1021/acsami.2c09413,COC(=O)C(C)(C)c1cc(C)cc(-c2sc3c4sc5cc(/C=C6/C(=O)c7cc(F)cc(c7)C(=O)/C6=C\c6cc(C(C)(C)C(=O)OC)c(-c7cc(C)cc(C(C)(C)C(=O)OC)c7)s6)sc5c4c(C(C)(C)C(=O)OC)ccc2-3)c1,CCCCCCC(CCCC)Cc1c(/C=C2\C(=O)c3cc(F)c(F)cc3C2=C(C#N)C#N)sc2c1SC1c3c(c4c(c5nsnc35)c3sc5c(CC(CCCC)CCCCCC)c(/C=C6\C(=O)c7cc(F)c(F)cc7C6=C(C#N)C#N)sc5c3n4CC(CC)CCCC)N(CC(CC)CCCC)C21,17.0,-5.56,-3.65,-5.68,-3.9,,,,,inverted,,MoO3,,
103641,10.1021/acsami.2c09413,COC(=O)C(C)(C)c1cc(C)cc(-c2sc3c4sc5cc(/C=C6/C(=O)c7cc(F)cc(c7)C(=O)/C6=C\c6cc(C(C)(C)C(=O)OC)c(-c7cc(C)cc(C(C)(C)C(=O)OC)c7)s6)sc5c4c(C(C)(C)C(=O)OC)ccc2-3)c1,CCCCCCC(CCCC)Cc1c(/C=C2\C(=O)c3cc(F)c(F)cc3C2=C(C#N)C#N)sc2c1SC1c3c(c4c(c5nsnc35)c3sc5c(CC(CCCC)CCCCCC)c(/C=C6\C(=O)c7cc(F)c(F)cc7C6=C(C#N)C#N)sc5c3n4CC(CC)CCCC)N(CC(CC)CCCC)C21,17.12,-5.56,-3.65,-5.68,-3.9,,,,,inverted,,MoO3,,
103642,10.1021/acsami.2c10059,CCCCC(CC)Cc1ccc(-c2c3cc(-c4ccc(-c5sc(-c6cccs6)c6c5C(=O)c5c(CC(CC)CCCC)sc(CC(CC)CCCC)c5C6=O)s4)sc3c(-c3ccc(CC(CC)CCCC)s3)c3ccsc23)s1,CCCCC(CC)Cn1nc2c(n1)c1c3sc4cc(/C=C5\C(=O)c6ccccc6C5=C(C#N)C#N)sc4c3n(CC(CC)CCCC)c1c1c2c2sc3cc(/C=C4\C(=O)c5ccccc5C4=C(C#N)C#N)sc3c2n1CC(CC)CCCC,13.42,-5.33,-3.48,-5.45,-3.95,,,,,conventional,PDINO,PEDOT:PSS,chloroform,
103643,10.1021/acsami.2c10059,CCCCC(CC)Cc1ccc(-c2c3cc(-c4ccc(-c5sc(-c6cccs6)c6c5C(=O)c5c(CC(CC)CCCC)sc(CC(CC)CCCC)c5C6=O)s4)sc3c(-c3ccc(CC(CC)CCCC)s3)c3ccsc23)s1,CCCCCCCCCCCc1c(/C=C2\C(=O)c3ccccc3C2=C(C#N)C#N)sc2c1sc1c3c4nsnc4c4c5sc6c(CCCCCCCCCCC)c(/C=C7\C(=O)c8ccccc8C7=C(C#N)C#N)sc6c5n(CC(CC)CCCC)c4c3n(CC(CC)CCCC)c21,14.0,-5.33,-3.48,-5.55,-3.87,,,,,conventional,PDINO,PEDOT:PSS,chloroform,
103644,10.1021/acsami.2c10059,CCCCC(CC)Cc1ccc(-c2c3cc(-c4ccc(-c5sc(-c6cccs6)c6c5C(=O)c5c(CC(CC)CCCC)sc(CC(CC)CCCC)c5C6=O)s4)sc3c(-c3ccc(CC(CC)CCCC)s3)c3ccsc23)s1,CCCCCCCCCCCc1c(/C=C2\C(=O)c3ccccc3C2=C(C#N)C#N)sc2c1sc1c3c4nn(CC(CC)CCCC)nc4c4c5sc6c(CCCCCCCCCCC)c(/C=C7\C(=O)c8ccccc8C7=C(C#N)C#N)sc6c5n(CC(CC)CCCC)c4c3n(CC(CC)CCCC)c21,13.26,-5.33,-3.48,-5.59,-3.78,,,,,conventional,PDINO,PEDOT:PSS,chloroform,
103647,10.1021/acsami.2c10059,COC(=O)C(C)(C)c1cc(C)cc(-c2sc3c4sc5cc(/C=C6/C(=O)c7cc(F)cc(c7)C(=O)/C6=C\c6cc(C(C)(C)C(=O)OC)c(-c7cc(C)cc(C(C)(C)C(=O)OC)c7)s6)sc5c4c(C(C)(C)C(=O)OC)ccc2-3)c1,CCc1c(/C=C2\C(=O)c3ccc(C)cc3C2=C(C#N)C#N)sc2c1sc1c3c4nsnc4c4c5sc6c(CC)c(/C=C7\C(=O)c8ccc(C)cc8C7=C(C#N)C#N)sc6c5n(CC)c4c3n(CC)c21,4.26,-5.56,-3.65,-5.48,-3.81,,,,,conventional,PDINO,PEDOT:PSS,chloroform,
103650,10.1021/acsami.2c10059,CCCCC(CC)COC(=O)c1sc2c(-c3cc4c(-c5ccc(CC(CC)CCCC)s5)c5sccc5c(-c5ccc(CC(CC)CCCC)s5)c4s3)scc2c1F,CCc1c(/C=C/C=C2\C(=O)c3cc(F)c(F)cc3C2=C(C#N)C#N)sc2c1sc1c3c4nsnc4c4c5sc6c(CC)c(/C=C/C=C/C=C7\C(=O)c8cc(F)c(F)cc8C7=C(C#N)C#N)sc6c5n(CC)c4c3n(CC)c21,1.95,-5.21,-3.6,-5.38,-3.9,,,,,conventional,PDINO,PEDOT:PSS,chloroform,
103651,10.1021/acsami.2c10059,CCCCC(CC)COC(=O)c1sc2c(-c3cc4c(-c5ccc(CC(CC)CCCC)s5)c5sccc5c(-c5ccc(CC(CC)CCCC)s5)c4s3)scc2c1F,CCc1c(/C=C/C=C\C=C2/C(=O)c3cc(F)c(F)cc3C2=C(C#N)C#N)sc2c1sc1c3c4nsnc4c4c5sc6c(CC)c(/C=C/C=C/C=C7\C(=O)c8cc(F)c(F)cc8C7=C(C#N)C#N)sc6c5n(CC)c4c3n(CC)c21,0.97,-5.21,-3.6,-5.34,-3.94,,,,,conventional,PDINO,PEDOT:PSS,chloroform,
103652,10.1021/acsami.2c10059,CCCCC(CC)Cc1ccc(-c2c3cc(-c4ccc(-c5sc(-c6cccs6)c6c5C(=O)c5c(CC(CC)CCCC)sc(CC(CC)CCCC)c5C6=O)s4)sc3c(-c3ccc(CC(CC)CCCC)s3)c3ccsc23)s1,CCc1c(/C=C2\C(=O)c3cc4ccsc4cc3C2=C(C#N)C#N)sc2c1sc1c3c4nsnc4c4c5sc6c(CC)c(/C=C7\C(=O)c8cc9ccsc9cc8C7=C(C#N)C#N)sc6c5n(CC)c4c3n(CC)c21,14.51,-5.33,-3.48,-5.47,-3.78,,,,,conventional,PDINO,PEDOT:PSS,chloroform,
103658,10.1021/acsami.2c10059,COC(=O)C(C)(C)c1cc(C)cc(-c2sc3c4sc5cc(/C=C6/C(=O)c7cc(F)cc(c7)C(=O)/C6=C\c6cc(C(C)(C)C(=O)OC)c(-c7cc(C)cc(C(C)(C)C(=O)OC)c7)s6)sc5c4c(C(C)(C)C(=O)OC)ccc2-3)c1,CCc1c(C=C2C(=O)N(CC)C(=S)N(CC)C2=O)sc2c1sc1c3c4nsnc4c4c5sc6c(CC)c(C=C7C(=O)N(CC)C(=S)N(CC)C7=O)sc6c5n(CC)c4c3n(CC)c21,5.06,-5.56,-3.65,-5.42,-3.7,,,,,conventional,PDINO,PEDOT:PSS,chloroform,
103662,10.1021/acsami.2c10059,CCCCC(CC)COc1c(F)cc(-c2nc3c(-c4cccs4)c(F)c(F)c(-c4ccc(-c5cc6c(-c7ccc(CC(CC)CCCC)s7)c7sccc7c(-c7ccc(CC(CC)CCCC)s7)c6s5)s4)c3nc2-c2cc(F)c(OCC(CC)CCCC)c(F)c2)cc1F,CCCCC(CC)Cn1nc2c(n1)c1c3sc(/C=C4\C(=O)c5ccccc5C4=C(C#N)C#N)cc3n(CC(CC)CCCC)c1c1c2c2sc(/C=C3\C(=O)c4ccccc4C3=C(C#N)C#N)cc2n1CC(CC)CCCC,6.3,-5.44,-3.5,-5.42,-3.88,,,,,conventional,PDINO,PEDOT:PSS,chloroform,
103683,10.1021/acsami.2c10557,COC(=O)C(C)(C)c1cc(C)cc(-c2sc3c4sc5cc(/C=C6/C(=O)c7cc(F)cc(c7)C(=O)/C6=C\c6cc(C(C)(C)C(=O)OC)c(-c7cc(C)cc(C(C)(C)C(=O)OC)c7)s6)sc5c4c(C(C)(C)C(=O)OC)ccc2-3)c1,CCCCCCC(CCCC)Cc1c(/C=C2\C(=O)c3cscc3C2=C(C#N)C#N)sc2c1sc1c3c4nsnc4c4c5sc6c(CC(CCCC)CCCCCC)c(/C=C7\C(=O)c8cc(F)c(F)cc8C7=C(C#N)C#N)sc6c5n(CC(CC)CCCC)c4c3n(CC(CC)CCCC)c21,17.21,-5.56,-3.65,-5.66,-3.87,100.0,100.0,1:1.5,,conventional,PDINN,PEDOT:PSS,chloroform,
103686,10.1021/acsami.2c15661,CCCCCCC(CCCC)Cc1csc(-c2cc3c4nsnc4c4cc(-c5cc(CC(CCCC)CCCCCC)c(-c6cc7c(-c8cc(F)c(CC(CC)CCCC)s8)c8sccc8c(-c8cc(F)c(CC(CC)CCCC)s8)c7s6)s5)sc4c3s2)c1,CCCCCCCCCCCc1c(/C=C2\C(=O)c3cc(F)c(F)cc3C2=C(C#N)C#N)sc2c1sc1c3c4nsnc4c4c5sc6c(CCCCCCCCCCC)c(/C=C7\C(=O)c8cc(F)c(F)cc8C7=C(C#N)C#N)sc6c5n(CC(CC)CCCC)c4c3n(CC(CC)CCCC)c21,17.07,-5.51,-2.77,-5.65,-4.09,,,,,conventional,PDINN,PEDOT:PSS,,
103687,10.1021/acsami.2c15661,CCCCCCC(CCCC)Cc1csc(-c2cc3c4nsnc4c4cc(-c5cc(CC(CCCC)CCCCCC)c(-c6cc7c(-c8cc(Cl)c(CC(CC)CCCC)s8)c8sccc8c(-c8cc(Cl)c(CC(CC)CCCC)s8)c7s6)s5)sc4c3s2)c1,CCCCCCCCCCCc1c(/C=C2\C(=O)c3cc(F)c(F)cc3C2=C(C#N)C#N)sc2c1sc1c3c4nsnc4c4c5sc6c(CCCCCCCCCCC)c(/C=C7\C(=O)c8cc(F)c(F)cc8C7=C(C#N)C#N)sc6c5n(CC(CC)CCCC)c4c3n(CC(CC)CCCC)c21,17.87,-5.48,-2.75,-5.65,-4.09,,,,,conventional,PDINN,PEDOT:PSS,,
103688,10.1021/acsami.2c16608,CCCCCCCCC(CCCCCC)COc1cnc2c(-c3cccs3)c(F)c(F)cc2n1,CCCCCCCCCCCc1c(/C=C2\C(=O)c3cc(F)c(F)cc3C2=C(C#N)C#N)sc2c1sc1c3c4nsnc4c4c5sc6c(CCCCCCCCCCC)c(/C=C7\C(=O)c8cc(F)c(F)cc8C7=C(C#N)C#N)sc6c5n(C)c4c3n(C)c21,10.58,-5.54,-2.92,,,,100.0,1:1.2 w/w,,,PDIN,MoO3,toluene,
103689,10.1021/acsami.2c16608,CCCCCCCCC(CCCCCC)COc1cnc2c(-c3cccs3)c(F)c(F)cc2n1,CCCCCCCCCCCc1c(/C=C2\C(=O)c3cc(F)c(F)cc3C2=C(C#N)C#N)sc2c1sc1c3c4nsnc4c4c5sc6c(CCCCCCCCCCC)c(/C=C7\C(=O)c8cc(F)c(F)cc8C7=C(C#N)C#N)sc6c5n(C)c4c3n(C)c21,9.39,-5.54,-2.92,,,,100.0,1:1.2 w/w,,,PDIN,MoO3,2-MeTHF,
103690,10.1021/acsami.2c16608,CCCCCCCCC(CCCCCC)COc1cnc2c(-c3cccs3)c(F)c(F)cc2n1,CCCCCCCCCCCc1c(/C=C2\C(=O)c3cc(F)c(F)cc3C2=C(C#N)C#N)sc2c1sc1c3c4nsnc4c4c5sc6c(CCCCCCCCCCC)c(/C=C7\C(=O)c8cc(F)c(F)cc8C7=C(C#N)C#N)sc6c5n(C)c4c3n(C)c21,11.93,-5.54,-2.92,,,,100.0,1:1.2 w/w,,,PDIN,MoO3,toluene:2-MeTHF,
103693,10.1021/acsami.2c16608,CCCCCCCCC(CCCCCC)COc1cnc2c(-c3cccs3)c(F)c(F)cc2n1,CCCCCCCCCCCc1c(/C=C2\C(=O)c3cc(F)c(F)cc3C2=C(C#N)C#N)sc2c1sc1c3c4nsnc4c4c5sc6c(CCCCCCCCCCC)c(/C=C7\C(=O)c8cc(F)c(F)cc8C7=C(C#N)C#N)sc6c5n(C)c4c3n(C)c21,7.52,-5.54,-2.92,,,,100.0,1:1.2 w/w,,,SnO2/PDIN-H,PEDOT:PSS,,
103694,10.1021/acsami.2c16608,CCCCCCCCC(CCCCCC)COc1cnc2c(-c3cccs3)c(F)c(F)cc2n1,CCCCCCCCCCCc1c(/C=C2\C(=O)c3cc(F)c(F)cc3C2=C(C#N)C#N)sc2c1sc1c3c4nsnc4c4c5sc6c(CCCCCCCCCCC)c(/C=C7\C(=O)c8cc(F)c(F)cc8C7=C(C#N)C#N)sc6c5n(C)c4c3n(C)c21,9.8,-5.54,-2.92,,,,,,,,SnO2/PDIN-H,PEDOT:PSS,,
103695,10.1021/acsami.2c16608,CCCCCCCCC(CCCCCC)COc1cnc2c(-c3cccs3)c(F)c(F)cc2n1,CCCCCCCCCCCc1c(/C=C2\C(=O)c3cc(F)c(F)cc3C2=C(C#N)C#N)sc2c1sc1c3c4nsnc4c4c5sc6c(CCCCCCCCCCC)c(/C=C7\C(=O)c8cc(F)c(F)cc8C7=C(C#N)C#N)sc6c5n(C)c4c3n(C)c21,12.1,-5.54,-2.92,,,,100.0,1:1.2 w/w,,inverted,SnO2,MoO3,,
103696,10.1021/acsami.2c16608,CCCCCCCCC(CCCCCC)COc1cnc2c(-c3cccs3)c(F)c(F)cc2n1,CCCCCCCCCCCc1c(/C=C2\C(=O)c3cc(F)c(F)cc3C2=C(C#N)C#N)sc2c1sc1c3c4nsnc4c4c5sc6c(CCCCCCCCCCC)c(/C=C7\C(=O)c8cc(F)c(F)cc8C7=C(C#N)C#N)sc6c5n(C)c4c3n(C)c21,5.65,-5.54,-2.92,,,,100.0,1:1.2 w/w,,inverted,SnO2,PEDOT:PSS,,
103697,10.1021/acsami.2c16608,CCCCCCCCC(CCCCCC)COc1cnc2c(-c3cccs3)c(F)c(F)cc2n1,CCCCCCCCCCCc1c(/C=C2\C(=O)c3cc(F)c(F)cc3C2=C(C#N)C#N)sc2c1sc1c3c4nsnc4c4c5sc6c(CCCCCCCCCCC)c(/C=C7\C(=O)c8cc(F)c(F)cc8C7=C(C#N)C#N)sc6c5n(C)c4c3n(C)c21,9.55,-5.54,-2.92,,,,100.0,1:1.2 w/w,,inverted,SnO2,PEDOT:PSS,,
103698,10.1021/acsami.2c17235,COC(=O)C(C)(C)c1cc(C)cc(-c2sc3c4sc5cc(/C=C6/C(=O)c7cc(F)cc(c7)C(=O)/C6=C\c6cc(C(C)(C)C(=O)OC)c(-c7cc(C)cc(C(C)(C)C(=O)OC)c7)s6)sc5c4c(C(C)(C)C(=O)OC)ccc2-3)c1,CCCCCCCCCCCc1c(/C=C2\C(=O)c3cc(F)c(F)cc3C2=C(C#N)C#N)sc2c1sc1c3c4nsnc4c4c5sc6c(CCCCCCCCCCC)c(/C=C7\C(=O)c8cc(F)c(F)cc8C7=C(C#N)C#N)sc6c5n(CC(CC)CCCC)c4c3n(CC(CC)CCCC)c21,16.41,-5.56,-3.65,-5.65,-4.09,,,1:1.2,,conventional,PNDIT-F3N,PEDOT:PSS,chloroform,
103718,10.1021/acsami.2c18199,CCCCCCc1ccsc1,CCCCC(=O)OCC1(c2ccccc2)c2cccc3cccc4cccc5cccc6cccc1c6c-5c-4c-3c2,2.21,-5.01,-3.12,-6.1,-3.7,100.0,,,,inverted,ZnO,MoO3,,
103719,10.1021/acsami.2c18199,CCCCC(CC)COC(=O)c1sc2c(-c3cc4c(OCC(CC)CCCC)c5sccc5c(OCC(CC)CCCC)c4s3)scc2c1F,CCCCC(=O)OCC1(c2ccccc2)c2cccc3cccc4cccc5cccc6cccc1c6c-5c-4c-3c2,6.4,-5.19,-3.43,-6.1,-3.7,100.0,,,,inverted,ZnO,MoO3,,
103720,10.1021/acsami.2c18199,CCCCC(CC)COC(=O)c1sc2csc(-c3cc4c(-c5ccc(CC(CC)CCCC)s5)c5sccc5c(-c5ccc(CC(CC)CCCC)s5)c4s3)c2c1F,CCCCC(=O)OCC1(c2ccccc2)c2cccc3cccc4cccc5cccc6cccc1c6c-5c-4c-3c2,8.24,-5.29,-3.72,-6.1,-3.7,100.0,,,,inverted,ZnO,MoO3,,
103721,10.1021/acsami.2c18199,CCCCC(CC)Cc1ccc(-c2c3cc(-c4ccc(-c5sc(-c6cccs6)c6c5C(=O)c5c(CC(CC)CCCC)sc(CC(CC)CCCC)c5C6=O)s4)sc3c(-c3ccc(CC(CC)CCCC)s3)c3ccsc23)s1,CCCCC(=O)OCC1(c2ccccc2)c2cccc3cccc4cccc5cccc6cccc1c6c-5c-4c-3c2,7.84,-5.33,-3.48,-6.1,-3.7,100.0,,,,inverted,ZnO,MoO3,,
103722,10.1021/acsami.2c18199,COC(=O)C(C)(C)c1cc(C)cc(-c2sc3c4sc5cc(/C=C6/C(=O)c7cc(F)cc(c7)C(=O)/C6=C\c6cc(C(C)(C)C(=O)OC)c(-c7cc(C)cc(C(C)(C)C(=O)OC)c7)s6)sc5c4c(C(C)(C)C(=O)OC)ccc2-3)c1,CCCCC(=O)OCC1(c2ccccc2)c2cccc3cccc4cccc5cccc6cccc1c6c-5c-4c-3c2,8.47,-5.56,-3.65,-6.1,-3.7,100.0,,,,inverted,ZnO,MoO3,,
103723,10.1021/acsami.2c18199,CCCCC(CC)COC(=O)c1sc2csc(-c3cc4c(-c5ccc(CC(CC)CCCC)s5)c5sccc5c(-c5ccc(CC(CC)CCCC)s5)c4s3)c2c1F,CCCCCCc1ccc(C2(c3ccc(CCCCCC)cc3)c3cc4c(cc3-c3sc5cc(C=C6C(=O)c7ccccc7C6=C(C#N)C#N)sc5c32)C(c2ccc(CCCCCC)cc2)(c2ccc(CCCCCC)cc2)c2c-4sc3cc(C=C4C(=O)c5ccccc5C4=C(C#N)C#N)sc23)cc1,6.75,-5.29,-3.72,-5.576,-3.916,100.0,,,,inverted,ZnO,MoO3,,
103724,10.1021/acsami.2c18199,CCCCC(CC)Cc1ccc(-c2c3cc(-c4ccc(-c5sc(-c6cccs6)c6c5C(=O)c5c(CC(CC)CCCC)sc(CC(CC)CCCC)c5C6=O)s4)sc3c(-c3ccc(CC(CC)CCCC)s3)c3ccsc23)s1,CCCCCCc1ccc(C2(c3ccc(CCCCCC)cc3)c3cc4c(cc3-c3sc5cc(C=C6C(=O)c7ccccc7C6=C(C#N)C#N)sc5c32)C(c2ccc(CCCCCC)cc2)(c2ccc(CCCCCC)cc2)c2c-4sc3cc(C=C4C(=O)c5ccccc5C4=C(C#N)C#N)sc23)cc1,7.99,-5.33,-3.48,-5.576,-3.916,100.0,,,,inverted,ZnO,MoO3,,
103725,10.1021/acsami.2c18199,COC(=O)C(C)(C)c1cc(C)cc(-c2sc3c4sc5cc(/C=C6/C(=O)c7cc(F)cc(c7)C(=O)/C6=C\c6cc(C(C)(C)C(=O)OC)c(-c7cc(C)cc(C(C)(C)C(=O)OC)c7)s6)sc5c4c(C(C)(C)C(=O)OC)ccc2-3)c1,CCCCCCc1ccc(C2(c3ccc(CCCCCC)cc3)c3cc4c(cc3-c3sc5cc(C=C6C(=O)c7ccccc7C6=C(C#N)C#N)sc5c32)C(c2ccc(CCCCCC)cc2)(c2ccc(CCCCCC)cc2)c2c-4sc3cc(C=C4C(=O)c5ccccc5C4=C(C#N)C#N)sc23)cc1,7.75,-5.56,-3.65,-5.576,-3.916,100.0,,,,inverted,ZnO,MoO3,,
103726,10.1021/acsami.2c18199,CCCCC(CC)Cc1ccc(-c2c3cc(-c4ccc(-c5sc(-c6cccs6)c6c5C(=O)c5c(CC(CC)CCCC)sc(CC(CC)CCCC)c5C6=O)s4)sc3c(-c3ccc(CC(CC)CCCC)s3)c3ccsc23)s1,CCCCCCc1ccc(C2(c3ccc(CCCCCC)cc3)c3cc4c(cc3-c3sc5cc(/C=C6\C(=O)c7cc(F)c(F)cc7C6=C(C#N)C#N)sc5c32)C(c2ccc(CCCCCC)cc2)(c2ccc(CCCCCC)cc2)c2c-4sc3cc(/C=C4\C(=O)c5cc(F)c(F)cc5C4=C(C#N)C#N)sc23)cc1,8.1,-5.33,-3.48,-5.66,-4.14,100.0,,,,inverted,ZnO,MoO3,,
103727,10.1021/acsami.2c18199,COC(=O)C(C)(C)c1cc(C)cc(-c2sc3c4sc5cc(/C=C6/C(=O)c7cc(F)cc(c7)C(=O)/C6=C\c6cc(C(C)(C)C(=O)OC)c(-c7cc(C)cc(C(C)(C)C(=O)OC)c7)s6)sc5c4c(C(C)(C)C(=O)OC)ccc2-3)c1,CCCCCCc1ccc(C2(c3ccc(CCCCCC)cc3)c3cc4c(cc3-c3sc5cc(/C=C6\C(=O)c7cc(F)c(F)cc7C6=C(C#N)C#N)sc5c32)C(c2ccc(CCCCCC)cc2)(c2ccc(CCCCCC)cc2)c2c-4sc3cc(/C=C4\C(=O)c5cc(F)c(F)cc5C4=C(C#N)C#N)sc23)cc1,10.36,-5.56,-3.65,-5.66,-4.14,100.0,,,,inverted,ZnO,MoO3,,
103728,10.1021/acsami.2c18199,CCCCC(CC)Cc1ccc(-c2c3cc(-c4ccc(-c5sc(-c6cccs6)c6c5C(=O)c5c(CC(CC)CCCC)sc(CC(CC)CCCC)c5C6=O)s4)sc3c(-c3ccc(CC(CC)CCCC)s3)c3ccsc23)s1,CCCCCCCCCCCc1c(/C=C2\C(=O)c3cc(F)c(F)cc3C2=C(C#N)C#N)sc2c1sc1c3c4nsnc4c4c5sc6c(CCCCCCCCCCC)c(/C=C7\C(=O)c8cc(F)c(F)cc8C7=C(C#N)C#N)sc6c5n(CC(CC)CCCC)c4c3n(CC(CC)CCCC)c21,7.64,-5.33,-3.48,-5.65,-4.09,100.0,,,,inverted,ZnO,MoO3,,
103729,10.1021/acsami.2c18199,COC(=O)C(C)(C)c1cc(C)cc(-c2sc3c4sc5cc(/C=C6/C(=O)c7cc(F)cc(c7)C(=O)/C6=C\c6cc(C(C)(C)C(=O)OC)c(-c7cc(C)cc(C(C)(C)C(=O)OC)c7)s6)sc5c4c(C(C)(C)C(=O)OC)ccc2-3)c1,CCCCCCCCCCCc1c(/C=C2\C(=O)c3cc(F)c(F)cc3C2=C(C#N)C#N)sc2c1sc1c3c4nsnc4c4c5sc6c(CCCCCCCCCCC)c(/C=C7\C(=O)c8cc(F)c(F)cc8C7=C(C#N)C#N)sc6c5n(CC(CC)CCCC)c4c3n(CC(CC)CCCC)c21,14.32,-5.56,-3.65,-5.65,-4.09,100.0,,,,inverted,ZnO,MoO3,,
103730,10.1021/acsami.2c18199,COC(=O)C(C)(C)c1cc(C)cc(-c2sc3c4sc5cc(/C=C6/C(=O)c7cc(F)cc(c7)C(=O)/C6=C\c6cc(C(C)(C)C(=O)OC)c(-c7cc(C)cc(C(C)(C)C(=O)OC)c7)s6)sc5c4c(C(C)(C)C(=O)OC)ccc2-3)c1,CCCCCCCCCc1c(C=C2C(=O)c3cc(Cl)c(Cl)cc3C2=C(C#N)C#N)sc2c1sc1c3c4nsnc4c4c5sc6c(CCCCCCCCC)c(C=C7C(=O)c8cc(Cl)c(Cl)cc8C7=C(C#N)C#N)sc6c5n(CC(CCCC)CCCCCC)c4c3n(CC(CCCC)CCCCCC)c21,14.74,-5.56,-3.65,-5.665,-4.165,100.0,,,,inverted,ZnO,MoO3,,
103742,10.1021/acsami.2c21776,CCCCCCC(CCCC)Cc1csc(-c2cc3c4nsnc4c4cc(-c5cc(CC(CCCC)CCCCCC)c(-c6cc7c(-c8cc(F)c(CC(CC)CCCC)s8)c8sccc8c(-c8cc(F)c(CC(CC)CCCC)s8)c7s6)s5)sc4c3s2)c1,CCCCCCCCCCCc1c(/C=C2\C(=O)c3cc(F)c(F)cc3C2=C(C#N)C#N)sc2c1sc1c3c4nc5cc(F)c(F)cc5nc4c4c5sc6c(c5n(CC(CCCCCC)CCCCCCCC)c4c3n(CC(CCCCCC)CCCCCCCC)c21)SC(/C=C1\C(=O)C2=C(CC(F)C(F)=C2)C1=C(C#N)C#N)C6CCCCCCCCCCC,16.86,-5.51,-2.77,,,,,1:1.35,,conventional,PNDIT-F3N,PEDOT:PSS,chloroform,
103745,10.1021/acsami.2c22042,COC(=O)C(C)(C)c1cc(C)cc(-c2sc3c4sc5cc(/C=C6/C(=O)c7cc(F)cc(c7)C(=O)/C6=C\c6cc(C(C)(C)C(=O)OC)c(-c7cc(C)cc(C(C)(C)C(=O)OC)c7)s6)sc5c4c(C(C)(C)C(=O)OC)ccc2-3)c1,CCCCCCCCCCCc1c(/C=C2\C(=O)c3cc(F)c(F)cc3C2=C(C#N)C#N)sc2c1sc1c3c4nsnc4c4c5sc6c(CCCCCCCCCCC)c(/C=C7\C(=O)c8cc(F)c(F)cc8C7=C(C#N)C#N)sc6c5n(CC(CC)CCCC)c4c3n(CC(CC)CCCC)c21,13.1,-5.56,-3.65,-5.65,-4.09,,110.0,1:1.2,,conventional,PFN,,,
103746,10.1021/acsami.2c22042,COC(=O)C(C)(C)c1cc(C)cc(-c2sc3c4sc5cc(/C=C6/C(=O)c7cc(F)cc(c7)C(=O)/C6=C\c6cc(C(C)(C)C(=O)OC)c(-c7cc(C)cc(C(C)(C)C(=O)OC)c7)s6)sc5c4c(C(C)(C)C(=O)OC)ccc2-3)c1,CCCCCCCCCCCc1c(/C=C2\C(=O)c3cc(F)c(F)cc3C2=C(C#N)C#N)sc2c1sc1c3c4nsnc4c4c5sc6c(CCCCCCCCCCC)c(/C=C7\C(=O)c8cc(F)c(F)cc8C7=C(C#N)C#N)sc6c5n(CC(CC)CCCC)c4c3n(CC(CC)CCCC)c21,12.26,-5.56,-3.65,-5.65,-4.09,,110.0,1:1.2,,conventional,PBN,,,
103747,10.1021/acsami.2c22042,COC(=O)C(C)(C)c1cc(C)cc(-c2sc3c4sc5cc(/C=C6/C(=O)c7cc(F)cc(c7)C(=O)/C6=C\c6cc(C(C)(C)C(=O)OC)c(-c7cc(C)cc(C(C)(C)C(=O)OC)c7)s6)sc5c4c(C(C)(C)C(=O)OC)ccc2-3)c1,CCCCCCCCCCCc1c(/C=C2\C(=O)c3cc(F)c(F)cc3C2=C(C#N)C#N)sc2c1sc1c3c4nsnc4c4c5sc6c(CCCCCCCCCCC)c(/C=C7\C(=O)c8cc(F)c(F)cc8C7=C(C#N)C#N)sc6c5n(CC(CC)CCCC)c4c3n(CC(CC)CCCC)c21,15.6,-5.56,-3.65,-5.65,-4.09,105.0,110.0,1:1.2,,conventional,PDINO,,,
103748,10.1021/acsami.2c22042,COC(=O)C(C)(C)c1cc(C)cc(-c2sc3c4sc5cc(/C=C6/C(=O)c7cc(F)cc(c7)C(=O)/C6=C\c6cc(C(C)(C)C(=O)OC)c(-c7cc(C)cc(C(C)(C)C(=O)OC)c7)s6)sc5c4c(C(C)(C)C(=O)OC)ccc2-3)c1,CCCCCCCCCCCc1c(/C=C2\C(=O)c3cc(F)c(F)cc3C2=C(C#N)C#N)sc2c1sc1c3c4nsnc4c4c5sc6c(CCCCCCCCCCC)c(/C=C7\C(=O)c8cc(F)c(F)cc8C7=C(C#N)C#N)sc6c5n(CC(CC)CCCC)c4c3n(CC(CC)CCCC)c21,16.15,-5.56,-3.65,-5.65,-4.09,,110.0,1:1.2,,conventional,PDINN,,,
103749,10.1021/acsami.2c22042,COC(=O)C(C)(C)c1cc(C)cc(-c2sc3c4sc5cc(/C=C6/C(=O)c7cc(F)cc(c7)C(=O)/C6=C\c6cc(C(C)(C)C(=O)OC)c(-c7cc(C)cc(C(C)(C)C(=O)OC)c7)s6)sc5c4c(C(C)(C)C(=O)OC)ccc2-3)c1,CCCCCCCCCCCc1c(/C=C2\C(=O)c3cc(F)c(F)cc3C2=C(C#N)C#N)sc2c1sc1c3c4nsnc4c4c5sc6c(CCCCCCCCCCC)c(/C=C7\C(=O)c8cc(F)c(F)cc8C7=C(C#N)C#N)sc6c5n(CC(CC)CCCC)c4c3n(CC(CC)CCCC)c21,16.19,-5.56,-3.65,-5.65,-4.09,,110.0,1:1.2,,conventional,PBN-NO,,,
103782,10.1021/acsami.3c02787,COC(=O)C(C)(C)c1cc(C)cc(-c2sc3c4sc5cc(/C=C6/C(=O)c7cc(F)cc(c7)C(=O)/C6=C\c6cc(C(C)(C)C(=O)OC)c(-c7cc(C)cc(C(C)(C)C(=O)OC)c7)s6)sc5c4c(C(C)(C)C(=O)OC)ccc2-3)c1,CCCCCCCCCc1c(C=C2C(=O)c3cc(Cl)c(Cl)cc3C2=C(C#N)C#N)sc2c1sc1c3c4nsnc4c4c5sc6c(CCCCCCCCC)c(C=C7C(=O)c8cc(Cl)c(Cl)cc8C7=C(C#N)C#N)sc6c5n(CC(CCCC)CCCCCC)c4c3n(CC(CCCC)CCCCCC)c21,16.87,-5.56,-3.65,-5.665,-4.165,,100.0,1:1.2,,conventional,PFN-Br,PEDOT:PSS,,
103783,10.1021/acsami.3c02787,COC(=O)C(C)(C)c1cc(C)cc(-c2sc3c4sc5cc(/C=C6/C(=O)c7cc(F)cc(c7)C(=O)/C6=C\c6cc(C(C)(C)C(=O)OC)c(-c7cc(C)cc(C(C)(C)C(=O)OC)c7)s6)sc5c4c(C(C)(C)C(=O)OC)ccc2-3)c1,CCCCCCCCCc1c(C=C2C(=O)c3cc(Cl)c(Cl)cc3C2=C(C#N)C#N)sc2c1sc1c3c4nsnc4c4c5sc6c(CCCCCCCCC)c(C=C7C(=O)c8cc(Cl)c(Cl)cc8C7=C(C#N)C#N)sc6c5n(CC(CCCC)CCCCCC)c4c3n(CC(CCCC)CCCCCC)c21,17.87,-5.56,-3.65,-5.665,-4.165,,100.0,1:1.2,,conventional,PFN-Br,PEDOT:PSS,,
103784,10.1021/acsami.3c02787,COC(=O)C(C)(C)c1cc(C)cc(-c2sc3c4sc5cc(/C=C6/C(=O)c7cc(F)cc(c7)C(=O)/C6=C\c6cc(C(C)(C)C(=O)OC)c(-c7cc(C)cc(C(C)(C)C(=O)OC)c7)s6)sc5c4c(C(C)(C)C(=O)OC)ccc2-3)c1,CCCCCCCCCc1c(C=C2C(=O)c3cc(Cl)c(Cl)cc3C2=C(C#N)C#N)sc2c1sc1c3c4nsnc4c4c5sc6c(CCCCCCCCC)c(C=C7C(=O)c8cc(Cl)c(Cl)cc8C7=C(C#N)C#N)sc6c5n(CC(CCCC)CCCCCC)c4c3n(CC(CCCC)CCCCCC)c21,18.65,-5.56,-3.65,-5.665,-4.165,,100.0,1:1.2,5 wt %,conventional,PFN-Br,PEDOT:PSS,,
103785,10.1021/acsami.3c02787,COC(=O)C(C)(C)c1cc(C)cc(-c2sc3c4sc5cc(/C=C6/C(=O)c7cc(F)cc(c7)C(=O)/C6=C\c6cc(C(C)(C)C(=O)OC)c(-c7cc(C)cc(C(C)(C)C(=O)OC)c7)s6)sc5c4c(C(C)(C)C(=O)OC)ccc2-3)c1,CCCCCCCCCc1c(C=C2C(=O)c3cc(Cl)c(Cl)cc3C2=C(C#N)C#N)sc2c1sc1c3c4nsnc4c4c5sc6c(CCCCCCCCC)c(C=C7C(=O)c8cc(Cl)c(Cl)cc8C7=C(C#N)C#N)sc6c5n(CC(CCCC)CCCCCC)c4c3n(CC(CCCC)CCCCCC)c21,17.98,-5.56,-3.65,-5.665,-4.165,,100.0,1:1.2,,conventional,PFN-Br,PEDOT:PSS,,
103794,10.1021/acsami.3c04804,CCCCC(CC)COC(=O)c1sc2csc(-c3cc4c(-c5ccc(CC(CC)CCCC)s5)c5sccc5c(-c5ccc(CC(CC)CCCC)s5)c4s3)c2c1F,CCCCCCCCCCCc1c(/C=C2\C(=O)c3cc(F)c(F)cc3C2=C(C#N)C#N)sc2c1sc1c3c4nsnc4c4c5sc6c(CCCCCCCCCCC)c(/C=C7\C(=O)c8cc(F)c(F)cc8C7=C(C#N)C#N)sc6c5n(CC(CC)CCCC)c4c3n(CC(CC)CCCC)c21,12.2,-5.29,-3.72,-5.65,-4.09,,,,,inverted,ZnO,MoO3,,
103807,10.1021/acsami.3c06981,COC(=O)C(C)(C)c1cc(C)cc(-c2sc3c4sc5cc(/C=C6/C(=O)c7cc(F)cc(c7)C(=O)/C6=C\c6cc(C(C)(C)C(=O)OC)c(-c7cc(C)cc(C(C)(C)C(=O)OC)c7)s6)sc5c4c(C(C)(C)C(=O)OC)ccc2-3)c1,CCCCCCCCCCCc1c(/C=C2\C(=O)c3cc(F)c(F)cc3C2=C(C#N)C#N)sc2c1sc1c3c4nsnc4c4c5sc6c(CCCCCCCCCCC)c(/C=C7\C(=O)c8cc(F)c(F)cc8C7=C(C#N)C#N)sc6c5n(C[C@H](CCCC)CCCCCC)c4c3n(CC(CCCC)CCCCCC)c21,16.72,-5.56,-3.65,,,100.0,60.0,1:1.2,0.5 vol %,conventional,PDINN,PEDOT:PSS,,
103817,10.1021/acsami.3c08028,CCCCC(CC)COC(=O)c1sc2csc(-c3cc4c(-c5ccc(CC(CC)CCCC)s5)c5sccc5c(-c5ccc(CC(CC)CCCC)s5)c4s3)c2c1F,CCCCCCc1ccc(C2(c3ccc(CCCCCC)cc3)c3cc4c(cc3-c3sc(-c5sc(/C=C6\C(=O)c7cc(F)c(F)cc7C6=C(C#N)C#N)cc5OCC(CC)CCCC)cc32)C(c2ccc(CCCCCC)cc2)(c2ccc(CCCCCC)cc2)c2cc(-c3scc(/C=C5/C(=O)c6cc(F)c(F)cc6C5=C(C#N)C#N)c3OCC(CC)CCCC)sc2-4)cc1,9.0,-5.29,-3.72,-5.44,-4.19,60.0,100.0,1:1.5,,,,WO3,,
103818,10.1021/acsami.3c08028,CCCCC(CC)COC(=O)c1sc2csc(-c3cc4c(-c5ccc(CC(CC)CCCC)s5)c5sccc5c(-c5ccc(CC(CC)CCCC)s5)c4s3)c2c1F,CCCCCCc1ccc(C2(c3ccc(CCCCCC)cc3)c3cc4c(cc3-c3sc(-c5sc(/C=C6\C(=O)c7cc(F)c(F)cc7C6=C(C#N)C#N)cc5OCC(CC)CCCC)cc32)C(c2ccc(CCCCCC)cc2)(c2ccc(CCCCCC)cc2)c2cc(-c3scc(/C=C5/C(=O)c6cc(F)c(F)cc6C5=C(C#N)C#N)c3OCC(CC)CCCC)sc2-4)cc1,9.2,-5.29,-3.72,-5.44,-4.19,60.0,100.0,1:1.5,,,,WO3,,
103819,10.1021/acsami.3c08028,CCCCC(CC)COC(=O)c1sc2csc(-c3cc4c(-c5ccc(CC(CC)CCCC)s5)c5sccc5c(-c5ccc(CC(CC)CCCC)s5)c4s3)c2c1F,CCCCCCc1ccc(C2(c3ccc(CCCCCC)cc3)c3cc4c(cc3-c3sc(-c5sc(/C=C6\C(=O)c7cc(F)c(F)cc7C6=C(C#N)C#N)cc5OCC(CC)CCCC)cc32)C(c2ccc(CCCCCC)cc2)(c2ccc(CCCCCC)cc2)c2cc(-c3scc(/C=C5/C(=O)c6cc(F)c(F)cc6C5=C(C#N)C#N)c3OCC(CC)CCCC)sc2-4)cc1,9.0,-5.29,-3.72,-5.44,-4.19,60.0,100.0,1:1.5,,,,WO3,,
103820,10.1021/acsami.3c08028,CCCCC(CC)COC(=O)c1sc2csc(-c3cc4c(-c5ccc(CC(CC)CCCC)s5)c5sccc5c(-c5ccc(CC(CC)CCCC)s5)c4s3)c2c1F,CCCCCCc1ccc(C2(c3ccc(CCCCCC)cc3)c3cc4c(cc3-c3sc(-c5sc(/C=C6\C(=O)c7cc(F)c(F)cc7C6=C(C#N)C#N)cc5OCC(CC)CCCC)cc32)C(c2ccc(CCCCCC)cc2)(c2ccc(CCCCCC)cc2)c2cc(-c3scc(/C=C5/C(=O)c6cc(F)c(F)cc6C5=C(C#N)C#N)c3OCC(CC)CCCC)sc2-4)cc1,8.4,-5.29,-3.72,-5.44,-4.19,60.0,100.0,1:1.5,,,,WO3,,
103821,10.1021/acsami.3c08028,CCCCC(CC)COC(=O)c1sc2csc(-c3cc4c(-c5ccc(CC(CC)CCCC)s5)c5sccc5c(-c5ccc(CC(CC)CCCC)s5)c4s3)c2c1F,CCCCCCc1ccc(C2(c3ccc(CCCCCC)cc3)c3cc4c(cc3-c3sc(-c5sc(/C=C6\C(=O)c7cc(F)c(F)cc7C6=C(C#N)C#N)cc5OCC(CC)CCCC)cc32)C(c2ccc(CCCCCC)cc2)(c2ccc(CCCCCC)cc2)c2cc(-c3scc(/C=C5/C(=O)c6cc(F)c(F)cc6C5=C(C#N)C#N)c3OCC(CC)CCCC)sc2-4)cc1,9.8,-5.29,-3.72,-5.44,-4.19,60.0,100.0,1:1.5,,,,MoO3,,
103822,10.1021/acsami.3c08028,CCCCC(CC)COC(=O)c1sc2csc(-c3cc4c(-c5ccc(CC(CC)CCCC)s5)c5sccc5c(-c5ccc(CC(CC)CCCC)s5)c4s3)c2c1F,CCCCCCc1ccc(C2(c3ccc(CCCCCC)cc3)c3cc4c(cc3-c3sc(-c5sc(/C=C6\C(=O)c7cc(F)c(F)cc7C6=C(C#N)C#N)cc5OCC(CC)CCCC)cc32)C(c2ccc(CCCCCC)cc2)(c2ccc(CCCCCC)cc2)c2cc(-c3scc(/C=C5/C(=O)c6cc(F)c(F)cc6C5=C(C#N)C#N)c3OCC(CC)CCCC)sc2-4)cc1,9.6,-5.29,-3.72,-5.44,-4.19,60.0,100.0,1:1.5,,,,MoO3,,
103823,10.1021/acsami.3c08028,CCCCC(CC)COC(=O)c1sc2csc(-c3cc4c(-c5ccc(CC(CC)CCCC)s5)c5sccc5c(-c5ccc(CC(CC)CCCC)s5)c4s3)c2c1F,CCCCCCc1ccc(C2(c3ccc(CCCCCC)cc3)c3cc4c(cc3-c3sc(-c5sc(/C=C6\C(=O)c7cc(F)c(F)cc7C6=C(C#N)C#N)cc5OCC(CC)CCCC)cc32)C(c2ccc(CCCCCC)cc2)(c2ccc(CCCCCC)cc2)c2cc(-c3scc(/C=C5/C(=O)c6cc(F)c(F)cc6C5=C(C#N)C#N)c3OCC(CC)CCCC)sc2-4)cc1,9.1,-5.29,-3.72,-5.44,-4.19,60.0,100.0,1:1.5,,,,MoO3,,
103824,10.1021/acsami.3c08028,CCCCC(CC)COC(=O)c1sc2csc(-c3cc4c(-c5ccc(CC(CC)CCCC)s5)c5sccc5c(-c5ccc(CC(CC)CCCC)s5)c4s3)c2c1F,CCCCCCc1ccc(C2(c3ccc(CCCCCC)cc3)c3cc4c(cc3-c3sc(-c5sc(/C=C6\C(=O)c7cc(F)c(F)cc7C6=C(C#N)C#N)cc5OCC(CC)CCCC)cc32)C(c2ccc(CCCCCC)cc2)(c2ccc(CCCCCC)cc2)c2cc(-c3scc(/C=C5/C(=O)c6cc(F)c(F)cc6C5=C(C#N)C#N)c3OCC(CC)CCCC)sc2-4)cc1,8.3,-5.29,-3.72,-5.44,-4.19,60.0,100.0,1:1.5,,,,MoO3,,
103825,10.1021/acsami.3c08028,CCCCC(CC)COC(=O)c1sc2csc(-c3cc4c(-c5ccc(CC(CC)CCCC)s5)c5sccc5c(-c5ccc(CC(CC)CCCC)s5)c4s3)c2c1F,CCCCCCc1ccc(C2(c3ccc(CCCCCC)cc3)c3cc4c(cc3-c3sc(-c5sc(/C=C6\C(=O)c7cc(F)c(F)cc7C6=C(C#N)C#N)cc5OCC(CC)CCCC)cc32)C(c2ccc(CCCCCC)cc2)(c2ccc(CCCCCC)cc2)c2cc(-c3scc(/C=C5/C(=O)c6cc(F)c(F)cc6C5=C(C#N)C#N)c3OCC(CC)CCCC)sc2-4)cc1,7.0,-5.29,-3.72,-5.44,-4.19,60.0,100.0,1:1.5,,,,,,
103826,10.1021/acsami.3c08028,CCCCC(CC)COC(=O)c1sc2csc(-c3cc4c(-c5ccc(CC(CC)CCCC)s5)c5sccc5c(-c5ccc(CC(CC)CCCC)s5)c4s3)c2c1F,CCCCCCc1ccc(C2(c3ccc(CCCCCC)cc3)c3cc4c(cc3-c3sc(-c5sc(/C=C6\C(=O)c7cc(F)c(F)cc7C6=C(C#N)C#N)cc5OCC(CC)CCCC)cc32)C(c2ccc(CCCCCC)cc2)(c2ccc(CCCCCC)cc2)c2cc(-c3scc(/C=C5/C(=O)c6cc(F)c(F)cc6C5=C(C#N)C#N)c3OCC(CC)CCCC)sc2-4)cc1,8.0,-5.29,-3.72,-5.44,-4.19,60.0,100.0,1:1.5,,,,MoO3,,
103835,10.1021/acsami.3c10032,COC(=O)C(C)(C)c1cc(C)cc(-c2sc3c4sc5cc(/C=C6/C(=O)c7cc(F)cc(c7)C(=O)/C6=C\c6cc(C(C)(C)C(=O)OC)c(-c7cc(C)cc(C(C)(C)C(=O)OC)c7)s6)sc5c4c(C(C)(C)C(=O)OC)ccc2-3)c1,CCCCCCCCCCCc1c(/C=C2\C(=O)c3cc(F)c(F)cc3C2=C(C#N)C#N)sc2c1sc1c3c4nsnc4c4c5sc6c(CCCCCCCCCCC)c(/C=C7\C(=O)c8cc(F)c(F)cc8C7=C(C#N)C#N)sc6c5n(CC(CC)CCCC)c4c3n(CC(CC)CCCC)c21,15.33,-5.56,-3.65,-5.65,-4.09,,,,,inverted,ZnO,,,
103836,10.1021/acsami.3c10032,COC(=O)C(C)(C)c1cc(C)cc(-c2sc3c4sc5cc(/C=C6/C(=O)c7cc(F)cc(c7)C(=O)/C6=C\c6cc(C(C)(C)C(=O)OC)c(-c7cc(C)cc(C(C)(C)C(=O)OC)c7)s6)sc5c4c(C(C)(C)C(=O)OC)ccc2-3)c1,CCCCCCCCCCCc1c(/C=C2\C(=O)c3cc(F)c(F)cc3C2=C(C#N)C#N)sc2c1sc1c3c4nsnc4c4c5sc6c(CCCCCCCCCCC)c(/C=C7\C(=O)c8cc(F)c(F)cc8C7=C(C#N)C#N)sc6c5n(CC(CC)CCCC)c4c3n(CC(CC)CCCC)c21,12.13,-5.56,-3.65,-5.65,-4.09,,,,,inverted,ZnO,,,
103837,10.1021/acsami.3c10032,COC(=O)C(C)(C)c1cc(C)cc(-c2sc3c4sc5cc(/C=C6/C(=O)c7cc(F)cc(c7)C(=O)/C6=C\c6cc(C(C)(C)C(=O)OC)c(-c7cc(C)cc(C(C)(C)C(=O)OC)c7)s6)sc5c4c(C(C)(C)C(=O)OC)ccc2-3)c1,CCCCCCCCCCCc1c(/C=C2\C(=O)c3cc(F)c(F)cc3C2=C(C#N)C#N)sc2c1sc1c3c4nsnc4c4c5sc6c(CCCCCCCCCCC)c(/C=C7\C(=O)c8cc(F)c(F)cc8C7=C(C#N)C#N)sc6c5n(CC(CC)CCCC)c4c3n(CC(CC)CCCC)c21,16.79,-5.56,-3.65,-5.65,-4.09,,,,0.01 wt %,inverted,ZnO,,,
