Repository: JiYiqaq/PCE-KA-GNN

# Data directory

- `raw/Active_Database.csv` is the immutable source dataset bundled under CC BY 4.0. Do not overwrite it with processed data.
- `processed/` is created and populated by the training pipeline. Generated `.pt` and `.pth` caches are intentionally ignored by Git because they can exceed GitHub's normal single-file limit.

See `../DATA_LICENSE.md` for provenance, license and checksum information.

File: data/processed/device_records.csv (part 192 of 250)
record_id,doi,donor_smiles,acceptor_smiles,pce,homo_d,lumo_d,homo_a,lumo_a,active_layer_thickness,annealing_temp,d_a_ratio,additive_ratio,device_type,etl_canonical,htl_canonical,solvent_canonical,additive_canonical
103838,10.1021/acsami.3c10032,COC(=O)C(C)(C)c1cc(C)cc(-c2sc3c4sc5cc(/C=C6/C(=O)c7cc(F)cc(c7)C(=O)/C6=C\c6cc(C(C)(C)C(=O)OC)c(-c7cc(C)cc(C(C)(C)C(=O)OC)c7)s6)sc5c4c(C(C)(C)C(=O)OC)ccc2-3)c1,CCCCCCCCCCCc1c(/C=C2\C(=O)c3cc(F)c(F)cc3C2=C(C#N)C#N)sc2c1sc1c3c4nsnc4c4c5sc6c(CCCCCCCCCCC)c(/C=C7\C(=O)c8cc(F)c(F)cc8C7=C(C#N)C#N)sc6c5n(CC(CC)CCCC)c4c3n(CC(CC)CCCC)c21,7.46,-5.56,-3.65,-5.65,-4.09,,,,,inverted,ZnO,,,
103839,10.1021/acsami.3c10032,COC(=O)C(C)(C)c1cc(C)cc(-c2sc3c4sc5cc(/C=C6/C(=O)c7cc(F)cc(c7)C(=O)/C6=C\c6cc(C(C)(C)C(=O)OC)c(-c7cc(C)cc(C(C)(C)C(=O)OC)c7)s6)sc5c4c(C(C)(C)C(=O)OC)ccc2-3)c1,CCCCCCCCCCCc1c(/C=C2\C(=O)c3cc(F)c(F)cc3C2=C(C#N)C#N)sc2c1sc1c3c4nsnc4c4c5sc6c(CCCCCCCCCCC)c(/C=C7\C(=O)c8cc(F)c(F)cc8C7=C(C#N)C#N)sc6c5n(CC(CC)CCCC)c4c3n(CC(CC)CCCC)c21,17.06,-5.56,-3.65,-5.65,-4.09,,,,0.01 wt%,inverted,ZnO,,,
103840,10.1021/acsami.3c10032,COC(=O)C(C)(C)c1cc(C)cc(-c2sc3c4sc5cc(/C=C6/C(=O)c7cc(F)cc(c7)C(=O)/C6=C\c6cc(C(C)(C)C(=O)OC)c(-c7cc(C)cc(C(C)(C)C(=O)OC)c7)s6)sc5c4c(C(C)(C)C(=O)OC)ccc2-3)c1,CCCCCCC(CCCC)Cc1c(/C=C2\C(=O)c3cc(F)c(F)cc3C2=C(C#N)C#N)sc2c1SC1c3c(c4c(c5nsnc35)c3sc5c(CC(CCCC)CCCCCC)c(/C=C6\C(=O)c7cc(F)c(F)cc7C6=C(C#N)C#N)sc5c3n4CC(CC)CCCC)N(CC(CC)CCCC)C21,17.49,-5.56,-3.65,-5.68,-3.9,,,,,inverted,ZnO,,,
103841,10.1021/acsami.3c10032,COC(=O)C(C)(C)c1cc(C)cc(-c2sc3c4sc5cc(/C=C6/C(=O)c7cc(F)cc(c7)C(=O)/C6=C\c6cc(C(C)(C)C(=O)OC)c(-c7cc(C)cc(C(C)(C)C(=O)OC)c7)s6)sc5c4c(C(C)(C)C(=O)OC)ccc2-3)c1,CCCCCCC(CCCC)Cc1c(/C=C2\C(=O)c3cc(F)c(F)cc3C2=C(C#N)C#N)sc2c1SC1c3c(c4c(c5nsnc35)c3sc5c(CC(CCCC)CCCCCC)c(/C=C6\C(=O)c7cc(F)c(F)cc7C6=C(C#N)C#N)sc5c3n4CC(CC)CCCC)N(CC(CC)CCCC)C21,18.35,-5.56,-3.65,-5.68,-3.9,,,,0.01 wt %,inverted,ZnO,,,
103842,10.1021/acsami.3c10032,COC(=O)C(C)(C)c1cc(C)cc(-c2sc3c4sc5cc(/C=C6/C(=O)c7cc(F)cc(c7)C(=O)/C6=C\c6cc(C(C)(C)C(=O)OC)c(-c7cc(C)cc(C(C)(C)C(=O)OC)c7)s6)sc5c4c(C(C)(C)C(=O)OC)ccc2-3)c1,CCCCCCC(CCCC)Cc1c(/C=C2\C(=O)c3cc(F)c(F)cc3C2=C(C#N)C#N)sc2c1SC1c3c(c4c(c5nsnc35)c3sc5c(CC(CCCC)CCCCCC)c(/C=C6\C(=O)c7cc(F)c(F)cc7C6=C(C#N)C#N)sc5c3n4CC(CC)CCCC)N(CC(CC)CCCC)C21,18.25,-5.56,-3.65,-5.68,-3.9,,,,0.01 wt %,inverted,ZnO,,,
103861,10.1021/acsami.3c15126,COC(=O)C(C)(C)c1cc(C)cc(-c2sc3c4sc5cc(/C=C6/C(=O)c7cc(F)cc(c7)C(=O)/C6=C\c6cc(C(C)(C)C(=O)OC)c(-c7cc(C)cc(C(C)(C)C(=O)OC)c7)s6)sc5c4c(C(C)(C)C(=O)OC)ccc2-3)c1,CCCCCCCCCc1c(C=C2C(=O)c3cc(Cl)c(Cl)cc3C2=C(C#N)C#N)sc2c1sc1c3c4nsnc4c4c5sc6c(CCCCCCCCC)c(C=C7C(=O)c8cc(Cl)c(Cl)cc8C7=C(C#N)C#N)sc6c5n(CC(CCCC)CCCCCC)c4c3n(CC(CCCC)CCCCCC)c21,17.2,-5.56,-3.65,-5.665,-4.165,,,,,,,PEDOT:PSS,,
103862,10.1021/acsami.3c15126,COC(=O)C(C)(C)c1cc(C)cc(-c2sc3c4sc5cc(/C=C6/C(=O)c7cc(F)cc(c7)C(=O)/C6=C\c6cc(C(C)(C)C(=O)OC)c(-c7cc(C)cc(C(C)(C)C(=O)OC)c7)s6)sc5c4c(C(C)(C)C(=O)OC)ccc2-3)c1,CCCCCCCCCc1c(C=C2C(=O)c3cc(Cl)c(Cl)cc3C2=C(C#N)C#N)sc2c1sc1c3c4nsnc4c4c5sc6c(CCCCCCCCC)c(C=C7C(=O)c8cc(Cl)c(Cl)cc8C7=C(C#N)C#N)sc6c5n(CC(CCCC)CCCCCC)c4c3n(CC(CCCC)CCCCCC)c21,18.04,-5.56,-3.65,-5.665,-4.165,,,,,,,PCP-2F-Li:POM,,
103863,10.1021/acsami.3c15126,COC(=O)C(C)(C)c1cc(C)cc(-c2sc3c4sc5cc(/C=C6/C(=O)c7cc(F)cc(c7)C(=O)/C6=C\c6cc(C(C)(C)C(=O)OC)c(-c7cc(C)cc(C(C)(C)C(=O)OC)c7)s6)sc5c4c(C(C)(C)C(=O)OC)ccc2-3)c1,CCCCCCCCCCCc1c(/C=C2\C(=O)c3cc(F)c(F)cc3C2=C(C#N)C#N)sc2c1sc1c3c4nsnc4c4c5sc6c(CCCCCCCCCCC)c(/C=C7\C(=O)c8cc(F)c(F)cc8C7=C(C#N)C#N)sc6c5n(CC(CC)CCCC)c4c3n(CC(CC)CCCC)c21,16.01,-5.56,-3.65,-5.65,-4.09,,,,,,,PEDOT:PSS,,
103864,10.1021/acsami.3c15126,COC(=O)C(C)(C)c1cc(C)cc(-c2sc3c4sc5cc(/C=C6/C(=O)c7cc(F)cc(c7)C(=O)/C6=C\c6cc(C(C)(C)C(=O)OC)c(-c7cc(C)cc(C(C)(C)C(=O)OC)c7)s6)sc5c4c(C(C)(C)C(=O)OC)ccc2-3)c1,CCCCCCCCCCCc1c(/C=C2\C(=O)c3cc(F)c(F)cc3C2=C(C#N)C#N)sc2c1sc1c3c4nsnc4c4c5sc6c(CCCCCCCCCCC)c(/C=C7\C(=O)c8cc(F)c(F)cc8C7=C(C#N)C#N)sc6c5n(CC(CC)CCCC)c4c3n(CC(CC)CCCC)c21,16.2,-5.56,-3.65,-5.65,-4.09,,,,,,,PCP-2F-Li:POM,,
103865,10.1021/acsami.3c15126,COC(=O)C(C)(C)c1cc(C)cc(-c2sc3c4sc5cc(/C=C6/C(=O)c7cc(F)cc(c7)C(=O)/C6=C\c6cc(C(C)(C)C(=O)OC)c(-c7cc(C)cc(C(C)(C)C(=O)OC)c7)s6)sc5c4c(C(C)(C)C(=O)OC)ccc2-3)c1,CCCCCCc1ccc(C2(c3ccc(CCCCCC)cc3)c3cc4c(cc3-c3sc5cc(/C=C6\C(=O)c7cc(F)c(F)cc7C6=C(C#N)C#N)sc5c32)C(c2ccc(CCCCCC)cc2)(c2ccc(CCCCCC)cc2)c2c-4sc3cc(/C=C4\C(=O)c5cc(F)c(F)cc5C4=C(C#N)C#N)sc23)cc1,12.65,-5.56,-3.65,-5.66,-4.14,,,,,,,PEDOT:PSS,,
103866,10.1021/acsami.3c15126,COC(=O)C(C)(C)c1cc(C)cc(-c2sc3c4sc5cc(/C=C6/C(=O)c7cc(F)cc(c7)C(=O)/C6=C\c6cc(C(C)(C)C(=O)OC)c(-c7cc(C)cc(C(C)(C)C(=O)OC)c7)s6)sc5c4c(C(C)(C)C(=O)OC)ccc2-3)c1,CCCCCCc1ccc(C2(c3ccc(CCCCCC)cc3)c3cc4c(cc3-c3sc5cc(/C=C6\C(=O)c7cc(F)c(F)cc7C6=C(C#N)C#N)sc5c32)C(c2ccc(CCCCCC)cc2)(c2ccc(CCCCCC)cc2)c2c-4sc3cc(/C=C4\C(=O)c5cc(F)c(F)cc5C4=C(C#N)C#N)sc23)cc1,13.45,-5.56,-3.65,-5.66,-4.14,,,,,,,PCP-2F-Li:POM,,
103867,10.1021/acsami.3c15126,CCCCC(CC)Cc1sc(-c2c3cc(-c4cccc5nsnc45)sc3c(-c3cc(Cl)c(CC(CC)CCCC)s3)c3ccsc23)cc1Cl,CCCCCCc1ccc(C2(c3ccc(CCCCCC)cc3)c3cc4c(cc3-c3sc5cc(C=C6C(=O)c7ccccc7C6=C(C#N)C#N)sc5c32)C(c2ccc(CCCCCC)cc2)(c2ccc(CCCCCC)cc2)c2c-4sc3cc(C=C4C(=O)c5ccccc5C4=C(C#N)C#N)sc23)cc1,10.6,-5.33,-3.48,-5.576,-3.916,,,,,,,PEDOT:PSS,,
103868,10.1021/acsami.3c15126,CCCCC(CC)Cc1sc(-c2c3cc(-c4cccc5nsnc45)sc3c(-c3cc(Cl)c(CC(CC)CCCC)s3)c3ccsc23)cc1Cl,CCCCCCc1ccc(C2(c3ccc(CCCCCC)cc3)c3cc4c(cc3-c3sc5cc(C=C6C(=O)c7ccccc7C6=C(C#N)C#N)sc5c32)C(c2ccc(CCCCCC)cc2)(c2ccc(CCCCCC)cc2)c2c-4sc3cc(C=C4C(=O)c5ccccc5C4=C(C#N)C#N)sc23)cc1,10.85,-5.33,-3.48,-5.576,-3.916,,,,,,,PCP-2F-Li:POM,,
103869,10.1021/acsami.3c15126,CCCCCCc1ccsc1,COC(=O)CCCC1(c2ccccc2)C23c4c5ccc6c7cc8c9c%10c(cc%11cc%12c%13c%14c(cc%15c%16ccc-5c2c%16c2c5c%16c%17c(c(c46)c7c9c%17c4c%10c%11c%13c4c%16c%14c%152)C513)C%12)C8,2.77,-5.01,-3.12,-5.9,-3.9,,,,,,,PEDOT:PSS,,
103870,10.1021/acsami.3c15126,CCCCCCc1ccsc1,COC(=O)CCCC1(c2ccccc2)C23c4c5ccc6c7cc8c9c%10c(cc%11cc%12c%13c%14c(cc%15c%16ccc-5c2c%16c2c5c%16c%17c(c(c46)c7c9c%17c4c%10c%11c%13c4c%16c%14c%152)C513)C%12)C8,3.13,-5.01,-3.12,-5.9,-3.9,,,,,,,PCP-2F-Li:POM,,
103871,10.1021/acsami.3c15126,COC(=O)C(C)(C)c1cc(C)cc(-c2sc3c4sc5cc(/C=C6/C(=O)c7cc(F)cc(c7)C(=O)/C6=C\c6cc(C(C)(C)C(=O)OC)c(-c7cc(C)cc(C(C)(C)C(=O)OC)c7)s6)sc5c4c(C(C)(C)C(=O)OC)ccc2-3)c1,CCCCCCC(CCCC)Cc1c(/C=C2\C(=O)c3cc(F)c(F)cc3C2=C(C#N)C#N)sc2c1SC1c3c(c4c(c5nsnc35)c3sc5c(CC(CCCC)CCCCCC)c(/C=C6\C(=O)c7cc(F)c(F)cc7C6=C(C#N)C#N)sc5c3n4CC(CC)CCCC)N(CC(CC)CCCC)C21,17.17,-5.56,-3.65,-5.68,-3.9,,,,,,,PEDOT:PSS,,
103872,10.1021/acsami.3c15126,COC(=O)C(C)(C)c1cc(C)cc(-c2sc3c4sc5cc(/C=C6/C(=O)c7cc(F)cc(c7)C(=O)/C6=C\c6cc(C(C)(C)C(=O)OC)c(-c7cc(C)cc(C(C)(C)C(=O)OC)c7)s6)sc5c4c(C(C)(C)C(=O)OC)ccc2-3)c1,CCCCCCC(CCCC)Cc1c(/C=C2\C(=O)c3cc(F)c(F)cc3C2=C(C#N)C#N)sc2c1SC1c3c(c4c(c5nsnc35)c3sc5c(CC(CCCC)CCCCCC)c(/C=C6\C(=O)c7cc(F)c(F)cc7C6=C(C#N)C#N)sc5c3n4CC(CC)CCCC)N(CC(CC)CCCC)C21,17.47,-5.56,-3.65,-5.68,-3.9,,,,,,,PCP-2F-Li:POM,,
103873,10.1021/acsami.3c15126,CCCCCCCCCCC(CCCCCCCC)COC(=O)c1cc2c(-c3ccc(-c4cc5c(-c6ccc(CC(CC)CCCC)s6)c6sccc6c(-c6ccc(CC(CC)CCCC)s6)c5s4)s3)sc(-c3cccs3)c2s1,CCCCCCCCCc1c(C=C2C(=O)c3cc(Cl)c(Cl)cc3C2=C(C#N)C#N)sc2c1sc1c3c4nsnc4c4c5sc6c(CCCCCCCCC)c(C=C7C(=O)c8cc(Cl)c(Cl)cc8C7=C(C#N)C#N)sc6c5n(CC(CCCC)CCCCCC)c4c3n(CC(CCCC)CCCCCC)c21,16.96,-4.94,-3.31,-5.665,-4.165,,,,,,,PEDOT:PSS,,
103874,10.1021/acsami.3c15126,CCCCCCCCCCC(CCCCCCCC)COC(=O)c1cc2c(-c3ccc(-c4cc5c(-c6ccc(CC(CC)CCCC)s6)c6sccc6c(-c6ccc(CC(CC)CCCC)s6)c5s4)s3)sc(-c3cccs3)c2s1,CCCCCCCCCc1c(C=C2C(=O)c3cc(Cl)c(Cl)cc3C2=C(C#N)C#N)sc2c1sc1c3c4nsnc4c4c5sc6c(CCCCCCCCC)c(C=C7C(=O)c8cc(Cl)c(Cl)cc8C7=C(C#N)C#N)sc6c5n(CC(CCCC)CCCCCC)c4c3n(CC(CCCC)CCCCCC)c21,17.05,-4.94,-3.31,-5.665,-4.165,,,,,,,PCP-2F-Li:POM,,
103893,10.1021/acsami.3c18789,COC(=O)C(C)(C)c1cc(C)cc(-c2sc3c4sc5cc(/C=C6/C(=O)c7cc(F)cc(c7)C(=O)/C6=C\c6cc(C(C)(C)C(=O)OC)c(-c7cc(C)cc(C(C)(C)C(=O)OC)c7)s6)sc5c4c(C(C)(C)C(=O)OC)ccc2-3)c1,CCCCCCCCCCCc1c(/C=C2\C(=O)c3cc(F)c(F)cc3C2=C(C#N)C#N)sc2c1sc1c3c4nsnc4c4c5sc6c(CCCCCCCCCCC)c(/C=C7\C(=O)c8cc(F)c(F)cc8C7=C(C#N)C#N)sc6c5n(CC(CC)CCCC)c4c3n(CC(CC)CCCC)c21,16.18,-5.56,-3.65,-5.65,-4.09,,85.0,1:1.2,,conventional,PDINO,PEDOT:PSS,,CN
103903,10.1021/acsami.4c00167,CCCCC(CC)CN1C(=O)c2cccc3c(-c4ccc(-c5ccc6c7c(cccc57)C(=O)N(CC(CC)CCCC)C6=O)s4)ccc(c23)C1=O,COC(=O)CCCC1(c2ccccc2)C23c4c5ccc6c7cc8c9c%10c(cc%11cc%12c%13c%14c(cc%15c%16ccc-5c2c%16c2c5c%16c%17c(c(c46)c7c9c%17c4c%10c%11c%13c4c%16c%14c%152)C513)C%12)C8,8.03,-5.95,-3.62,-5.9,-3.9,,,,,conventional,PFN-Br,PEDOT:PSS,chloroform,
103909,10.1021/acsami.4c00167,CCCCCCCCc1cc(-c2c(-c3cccs3)sc3c(-c4cc(CCCCCCCC)c(CCCCCCCC)s4)c(-c4ccc(-c5cccc6nsnc56)s4)sc23)sc1CCCCCCCC,COC(=O)CCCC1(c2ccccc2)C23c4c5ccc6c7cc8c9c%10c(cc%11cc%12c%13c%14c(cc%15c%16ccc-5c2c%16c2c5c%16c%17c(c(c46)c7c9c%17c4c%10c%11c%13c4c%16c%14c%152)C513)C%12)C8,8.61,-5.34,-3.53,-5.9,-3.9,,,,,conventional,PFN-Br,PEDOT:PSS,chloroform,
103931,10.1021/acsami.4c02150,COC(=O)C(C)(C)c1cc(C)cc(-c2sc3c4sc5cc(/C=C6/C(=O)c7cc(F)cc(c7)C(=O)/C6=C\c6cc(C(C)(C)C(=O)OC)c(-c7cc(C)cc(C(C)(C)C(=O)OC)c7)s6)sc5c4c(C(C)(C)C(=O)OC)ccc2-3)c1,CCCCCc1c(/C=C2\C(=O)c3cc(F)c(F)cc3C2=C(C#N)C#N)sc2c1sc1c3c4nsnc4c4c5sc6c(CCCCC)c(/C=C7\C(=O)c8cc(F)c(F)cc8C7=C(C#N)C#N)sc6c5n(C)c4c3n(C)c21,14.7,-5.56,-3.65,,,80.0,,,,conventional,MeOH rinse,,,
103932,10.1021/acsami.4c02150,COC(=O)C(C)(C)c1cc(C)cc(-c2sc3c4sc5cc(/C=C6/C(=O)c7cc(F)cc(c7)C(=O)/C6=C\c6cc(C(C)(C)C(=O)OC)c(-c7cc(C)cc(C(C)(C)C(=O)OC)c7)s6)sc5c4c(C(C)(C)C(=O)OC)ccc2-3)c1,CCCCCc1c(/C=C2\C(=O)c3cc(F)c(F)cc3C2=C(C#N)C#N)sc2c1sc1c3c4nsnc4c4c5sc6c(CCCCC)c(/C=C7\C(=O)c8cc(F)c(F)cc8C7=C(C#N)C#N)sc6c5n(C)c4c3n(C)c21,16.3,-5.56,-3.65,,,80.0,,,,conventional,,,,
103933,10.1021/acsami.4c02150,COC(=O)C(C)(C)c1cc(C)cc(-c2sc3c4sc5cc(/C=C6/C(=O)c7cc(F)cc(c7)C(=O)/C6=C\c6cc(C(C)(C)C(=O)OC)c(-c7cc(C)cc(C(C)(C)C(=O)OC)c7)s6)sc5c4c(C(C)(C)C(=O)OC)ccc2-3)c1,CCCCCc1c(/C=C2\C(=O)c3cc(F)c(F)cc3C2=C(C#N)C#N)sc2c1sc1c3c4nsnc4c4c5sc6c(CCCCC)c(/C=C7\C(=O)c8cc(F)c(F)cc8C7=C(C#N)C#N)sc6c5n(C)c4c3n(C)c21,17.8,-5.56,-3.65,,,80.0,,,,conventional,PDINN,,,
103934,10.1021/acsami.4c02150,COC(=O)C(C)(C)c1cc(C)cc(-c2sc3c4sc5cc(/C=C6/C(=O)c7cc(F)cc(c7)C(=O)/C6=C\c6cc(C(C)(C)C(=O)OC)c(-c7cc(C)cc(C(C)(C)C(=O)OC)c7)s6)sc5c4c(C(C)(C)C(=O)OC)ccc2-3)c1,CCCCCc1c(/C=C2\C(=O)c3cc(F)c(F)cc3C2=C(C#N)C#N)sc2c1sc1c3c4nsnc4c4c5sc6c(CCCCC)c(/C=C7\C(=O)c8cc(F)c(F)cc8C7=C(C#N)C#N)sc6c5n(C)c4c3n(C)c21,18.4,-5.56,-3.65,,,80.0,,,,conventional,PDINN:HB,,,
103935,10.1021/acsami.4c02150,COC(=O)C(C)(C)c1cc(C)cc(-c2sc3c4sc5cc(/C=C6/C(=O)c7cc(F)cc(c7)C(=O)/C6=C\c6cc(C(C)(C)C(=O)OC)c(-c7cc(C)cc(C(C)(C)C(=O)OC)c7)s6)sc5c4c(C(C)(C)C(=O)OC)ccc2-3)c1,CCCCCCC(CCCC)Cc1c(/C=C2\C(=O)c3cc(F)c(F)cc3C2=C(C#N)C#N)sc2c1SC1c3c(c4c(c5nsnc35)c3sc5c(CC(CCCC)CCCCCC)c(/C=C6\C(=O)c7cc(F)c(F)cc7C6=C(C#N)C#N)sc5c3n4CC(CC)CCCC)N(CC(CC)CCCC)C21,18.8,-5.56,-3.65,-5.68,-3.9,95.0,,,,conventional,PDINN,,,
103936,10.1021/acsami.4c02150,COC(=O)C(C)(C)c1cc(C)cc(-c2sc3c4sc5cc(/C=C6/C(=O)c7cc(F)cc(c7)C(=O)/C6=C\c6cc(C(C)(C)C(=O)OC)c(-c7cc(C)cc(C(C)(C)C(=O)OC)c7)s6)sc5c4c(C(C)(C)C(=O)OC)ccc2-3)c1,CCCCCCC(CCCC)Cc1c(/C=C2\C(=O)c3cc(F)c(F)cc3C2=C(C#N)C#N)sc2c1SC1c3c(c4c(c5nsnc35)c3sc5c(CC(CCCC)CCCCCC)c(/C=C6\C(=O)c7cc(F)c(F)cc7C6=C(C#N)C#N)sc5c3n4CC(CC)CCCC)N(CC(CC)CCCC)C21,19.4,-5.56,-3.65,-5.68,-3.9,95.0,,,,conventional,PDINN:HB,,,
103937,10.1021/acsami.4c02150,COC(=O)C(C)(C)c1cc(C)cc(-c2sc3c4sc5cc(/C=C6/C(=O)c7cc(F)cc(c7)C(=O)/C6=C\c6cc(C(C)(C)C(=O)OC)c(-c7cc(C)cc(C(C)(C)C(=O)OC)c7)s6)sc5c4c(C(C)(C)C(=O)OC)ccc2-3)c1,CCCCCCC(CCCC)Cc1c(/C=C2\C(=O)c3cc(F)c(F)cc3C2=C(C#N)C#N)sc2c1SC1c3c(c4c(c5nsnc35)c3sc5c(CC(CCCC)CCCCCC)c(/C=C6\C(=O)c7cc(F)c(F)cc7C6=C(C#N)C#N)sc5c3n4CC(CC)CCCC)N(CC(CC)CCCC)C21,18.2,-5.56,-3.65,-5.68,-3.9,95.0,,,,conventional,PDIN,,,
103938,10.1021/acsami.4c02150,COC(=O)C(C)(C)c1cc(C)cc(-c2sc3c4sc5cc(/C=C6/C(=O)c7cc(F)cc(c7)C(=O)/C6=C\c6cc(C(C)(C)C(=O)OC)c(-c7cc(C)cc(C(C)(C)C(=O)OC)c7)s6)sc5c4c(C(C)(C)C(=O)OC)ccc2-3)c1,CCCCCCC(CCCC)Cc1c(/C=C2\C(=O)c3cc(F)c(F)cc3C2=C(C#N)C#N)sc2c1SC1c3c(c4c(c5nsnc35)c3sc5c(CC(CCCC)CCCCCC)c(/C=C6\C(=O)c7cc(F)c(F)cc7C6=C(C#N)C#N)sc5c3n4CC(CC)CCCC)N(CC(CC)CCCC)C21,18.9,-5.56,-3.65,-5.68,-3.9,95.0,,,,conventional,PDIN:HB,,,
103939,10.1021/acsami.4c02864,COC(=O)C(C)(C)c1cc(C)cc(-c2sc3c4sc5cc(/C=C6/C(=O)c7cc(F)cc(c7)C(=O)/C6=C\c6cc(C(C)(C)C(=O)OC)c(-c7cc(C)cc(C(C)(C)C(=O)OC)c7)s6)sc5c4c(C(C)(C)C(=O)OC)ccc2-3)c1,CCCCCCCCCCCc1c(/C=C2\C(=O)c3cc(F)c(F)cc3C2=C(C#N)C#N)sc2c1sc1c3c4nsnc4c4c5sc6c(CCCCCCCCCCC)c(/C=C7\C(=O)c8cc(F)c(F)cc8C7=C(C#N)C#N)sc6c5n(CC(CC)CCCC)c4c3n(CC(CC)CCCC)c21,12.05,-5.56,-3.65,-5.65,-4.09,,110.0,1:0.5,,conventional,PDINO,PEDOT:PSS,chloroform,
103940,10.1021/acsami.4c02864,COC(=O)C(C)(C)c1cc(C)cc(-c2sc3c4sc5cc(/C=C6/C(=O)c7cc(F)cc(c7)C(=O)/C6=C\c6cc(C(C)(C)C(=O)OC)c(-c7cc(C)cc(C(C)(C)C(=O)OC)c7)s6)sc5c4c(C(C)(C)C(=O)OC)ccc2-3)c1,CCCCCCCCCCCc1c(/C=C2\C(=O)c3cc(F)c(F)cc3C2=C(C#N)C#N)sc2c1sc1c3c4nsnc4c4c5sc6c(CCCCCCCCCCC)c(/C=C7\C(=O)c8cc(F)c(F)cc8C7=C(C#N)C#N)sc6c5n(CC(CC)CCCC)c4c3n(CC(CC)CCCC)c21,12.2,-5.56,-3.65,-5.65,-4.09,,110.0,1:1,,conventional,PDINO,PEDOT:PSS,chloroform,
103941,10.1021/acsami.4c02864,COC(=O)C(C)(C)c1cc(C)cc(-c2sc3c4sc5cc(/C=C6/C(=O)c7cc(F)cc(c7)C(=O)/C6=C\c6cc(C(C)(C)C(=O)OC)c(-c7cc(C)cc(C(C)(C)C(=O)OC)c7)s6)sc5c4c(C(C)(C)C(=O)OC)ccc2-3)c1,CCCCCCCCCCCc1c(/C=C2\C(=O)c3cc(F)c(F)cc3C2=C(C#N)C#N)sc2c1sc1c3c4nsnc4c4c5sc6c(CCCCCCCCCCC)c(/C=C7\C(=O)c8cc(F)c(F)cc8C7=C(C#N)C#N)sc6c5n(CC(CC)CCCC)c4c3n(CC(CC)CCCC)c21,10.99,-5.56,-3.65,-5.65,-4.09,,110.0,1:2,,conventional,PDINO,PEDOT:PSS,chloroform,
103942,10.1021/acsami.4c02864,COC(=O)C(C)(C)c1cc(C)cc(-c2sc3c4sc5cc(/C=C6/C(=O)c7cc(F)cc(c7)C(=O)/C6=C\c6cc(C(C)(C)C(=O)OC)c(-c7cc(C)cc(C(C)(C)C(=O)OC)c7)s6)sc5c4c(C(C)(C)C(=O)OC)ccc2-3)c1,CCCCCCCCCCCc1c(/C=C2\C(=O)c3cc(F)c(F)cc3C2=C(C#N)C#N)sc2c1sc1c3c4nsnc4c4c5sc6c(CCCCCCCCCCC)c(/C=C7\C(=O)c8cc(F)c(F)cc8C7=C(C#N)C#N)sc6c5n(CC(CC)CCCC)c4c3n(CC(CC)CCCC)c21,9.02,-5.56,-3.65,-5.65,-4.09,,110.0,1:5,,conventional,PDINO,PEDOT:PSS,chloroform,
103943,10.1021/acsami.4c02864,COC(=O)C(C)(C)c1cc(C)cc(-c2sc3c4sc5cc(/C=C6/C(=O)c7cc(F)cc(c7)C(=O)/C6=C\c6cc(C(C)(C)C(=O)OC)c(-c7cc(C)cc(C(C)(C)C(=O)OC)c7)s6)sc5c4c(C(C)(C)C(=O)OC)ccc2-3)c1,CCCCCCCCCCCc1c(/C=C2\C(=O)c3cc(F)c(F)cc3C2=C(C#N)C#N)sc2c1sc1c3c4nsnc4c4c5sc6c(CCCCCCCCCCC)c(/C=C7\C(=O)c8cc(F)c(F)cc8C7=C(C#N)C#N)sc6c5n(CC(CC)CCCC)c4c3n(CC(CC)CCCC)c21,6.1,-5.56,-3.65,-5.65,-4.09,,110.0,1:10,,conventional,PDINO,PEDOT:PSS,chloroform,
103945,10.1021/acsami.4c02864,COC(=O)C(C)(C)c1cc(C)cc(-c2sc3c4sc5cc(/C=C6/C(=O)c7cc(F)cc(c7)C(=O)/C6=C\c6cc(C(C)(C)C(=O)OC)c(-c7cc(C)cc(C(C)(C)C(=O)OC)c7)s6)sc5c4c(C(C)(C)C(=O)OC)ccc2-3)c1,CCCCCCc1ccc(C2(c3ccc(CCCCCC)cc3)c3cc4c(cc3-c3sc5cc(/C=C6/C(=O)c7cc(F)c(F)cc7C6=C(C#N)C#N)sc5c32)C(c2ccc(CCCCCC)cc2)(c2ccc(CCCCCC)cc2)c2c-4sc3cc(/C=C4/C(=O)c5cc(F)c(F)cc5C4=C(C#N)C#N)sc23)cc1,4.85,-5.56,-3.65,-5.82,-4.24,,110.0,1:0.5,,conventional,PDINO,PEDOT:PSS,chloroform,
103946,10.1021/acsami.4c02864,COC(=O)C(C)(C)c1cc(C)cc(-c2sc3c4sc5cc(/C=C6/C(=O)c7cc(F)cc(c7)C(=O)/C6=C\c6cc(C(C)(C)C(=O)OC)c(-c7cc(C)cc(C(C)(C)C(=O)OC)c7)s6)sc5c4c(C(C)(C)C(=O)OC)ccc2-3)c1,CCCCCCc1ccc(C2(c3ccc(CCCCCC)cc3)c3cc4c(cc3-c3sc5cc(/C=C6/C(=O)c7cc(F)c(F)cc7C6=C(C#N)C#N)sc5c32)C(c2ccc(CCCCCC)cc2)(c2ccc(CCCCCC)cc2)c2c-4sc3cc(/C=C4/C(=O)c5cc(F)c(F)cc5C4=C(C#N)C#N)sc23)cc1,8.32,-5.56,-3.65,-5.82,-4.24,,110.0,1:1,,conventional,PDINO,PEDOT:PSS,chloroform,
103947,10.1021/acsami.4c02864,COC(=O)C(C)(C)c1cc(C)cc(-c2sc3c4sc5cc(/C=C6/C(=O)c7cc(F)cc(c7)C(=O)/C6=C\c6cc(C(C)(C)C(=O)OC)c(-c7cc(C)cc(C(C)(C)C(=O)OC)c7)s6)sc5c4c(C(C)(C)C(=O)OC)ccc2-3)c1,CCCCCCc1ccc(C2(c3ccc(CCCCCC)cc3)c3cc4c(cc3-c3sc5cc(/C=C6/C(=O)c7cc(F)c(F)cc7C6=C(C#N)C#N)sc5c32)C(c2ccc(CCCCCC)cc2)(c2ccc(CCCCCC)cc2)c2c-4sc3cc(/C=C4/C(=O)c5cc(F)c(F)cc5C4=C(C#N)C#N)sc23)cc1,8.17,-5.56,-3.65,-5.82,-4.24,,110.0,1:2,,conventional,PDINO,PEDOT:PSS,chloroform,
103948,10.1021/acsami.4c02864,COC(=O)C(C)(C)c1cc(C)cc(-c2sc3c4sc5cc(/C=C6/C(=O)c7cc(F)cc(c7)C(=O)/C6=C\c6cc(C(C)(C)C(=O)OC)c(-c7cc(C)cc(C(C)(C)C(=O)OC)c7)s6)sc5c4c(C(C)(C)C(=O)OC)ccc2-3)c1,CCCCCCc1ccc(C2(c3ccc(CCCCCC)cc3)c3cc4c(cc3-c3sc5cc(/C=C6/C(=O)c7cc(F)c(F)cc7C6=C(C#N)C#N)sc5c32)C(c2ccc(CCCCCC)cc2)(c2ccc(CCCCCC)cc2)c2c-4sc3cc(/C=C4/C(=O)c5cc(F)c(F)cc5C4=C(C#N)C#N)sc23)cc1,7.98,-5.56,-3.65,-5.82,-4.24,,110.0,1:5,,conventional,PDINO,PEDOT:PSS,chloroform,
103949,10.1021/acsami.4c02864,COC(=O)C(C)(C)c1cc(C)cc(-c2sc3c4sc5cc(/C=C6/C(=O)c7cc(F)cc(c7)C(=O)/C6=C\c6cc(C(C)(C)C(=O)OC)c(-c7cc(C)cc(C(C)(C)C(=O)OC)c7)s6)sc5c4c(C(C)(C)C(=O)OC)ccc2-3)c1,CCCCCCc1ccc(C2(c3ccc(CCCCCC)cc3)c3cc4c(cc3-c3sc5cc(/C=C6/C(=O)c7cc(F)c(F)cc7C6=C(C#N)C#N)sc5c32)C(c2ccc(CCCCCC)cc2)(c2ccc(CCCCCC)cc2)c2c-4sc3cc(/C=C4/C(=O)c5cc(F)c(F)cc5C4=C(C#N)C#N)sc23)cc1,5.0,-5.56,-3.65,-5.82,-4.24,,110.0,1:10,,conventional,PDINO,PEDOT:PSS,chloroform,
103953,10.1021/acsami.4c05564,COC(=O)C(C)(C)c1cc(C)cc(-c2sc3c4sc5cc(/C=C6/C(=O)c7cc(F)cc(c7)C(=O)/C6=C\c6cc(C(C)(C)C(=O)OC)c(-c7cc(C)cc(C(C)(C)C(=O)OC)c7)s6)sc5c4c(C(C)(C)C(=O)OC)ccc2-3)c1,CCCCCCCCCCCc1c(/C=C2\C(=O)c3cc(F)c(F)cc3C2=C(C#N)C#N)sc2c1sc1c3c4nsnc4c4c5sc6c(CCCCCCCCCCC)c(/C=C7\C(=O)c8cc(F)c(F)cc8C7=C(C#N)C#N)sc6c5n(CC(CC)CCCC)c4c3n(CC(CC)CCCC)c21,15.31,-5.56,-3.65,-5.65,-4.09,,,1:1.2,,conventional,PDINO,PEDOT:PSS,,CN
103958,10.1021/acsami.4c05564,COC(=O)C(C)(C)c1cc(C)cc(-c2sc3c4sc5cc(/C=C6/C(=O)c7cc(F)cc(c7)C(=O)/C6=C\c6cc(C(C)(C)C(=O)OC)c(-c7cc(C)cc(C(C)(C)C(=O)OC)c7)s6)sc5c4c(C(C)(C)C(=O)OC)ccc2-3)c1,CCCCCCCCCc1c(C=C2C(=O)c3cc(Cl)c(Cl)cc3C2=C(C#N)C#N)sc2c1sc1c3c4nsnc4c4c5sc6c(CCCCCCCCC)c(C=C7C(=O)c8cc(Cl)c(Cl)cc8C7=C(C#N)C#N)sc6c5n(CC(CCCC)CCCCCC)c4c3n(CC(CCCC)CCCCCC)c21,16.21,-5.56,-3.65,-5.665,-4.165,,,1:1.2,,conventional,PDINO,PEDOT:PSS,,CN
103960,10.1021/acsami.4c05662,CCCCCCC(CCCC)Cc1csc(-c2cc3c4nsnc4c4cc(-c5cc(CC(CCCC)CCCCCC)c(-c6cc7c(-c8cc(F)c(CC(CC)CCCC)s8)c8sccc8c(-c8cc(F)c(CC(CC)CCCC)s8)c7s6)s5)sc4c3s2)c1,CCCCCCCCCCCc1c(/C=C2\C(=O)c3cc(F)c(F)cc3C2=C(C#N)C#N)sc2c1sc1c3c4nsnc4c4c5sc6c(CCCCCCCCCCC)c(/C=C7\C(=O)c8cc(F)c(F)cc8C7=C(C#N)C#N)sc6c5n(CC(CC)CCCC)c4c3n(CC(CC)CCCC)c21,17.04,-5.51,-2.77,-5.65,-4.09,100.0,,1:1.6,,conventional,PDIN,PEDOT:PSS,chloroform,
103961,10.1021/acsami.4c05662,CCCCCCC(CCCC)Cc1csc(-c2cc3c4nsnc4c4cc(-c5cc(CC(CCCC)CCCCCC)c(-c6cc7c(-c8cc(F)c(CC(CC)CCCC)s8)c8sccc8c(-c8cc(F)c(CC(CC)CCCC)s8)c7s6)s5)sc4c3s2)c1,CCCCCCCCCCCc1c(/C=C2\C(=O)c3cc(F)c(F)cc3C2=C(C#N)C#N)sc2c1sc1c3c4nsnc4c4c5sc6c(CCCCCCCCCCC)c(/C=C7\C(=O)c8cc(F)c(F)cc8C7=C(C#N)C#N)sc6c5n(CC(CC)CCCC)c4c3n(CC(CC)CCCC)c21,17.76,-5.51,-2.77,-5.65,-4.09,100.0,100.0,1:1.6,,conventional,PDIN,PEDOT:PSS,chloroform,
103962,10.1021/acsami.4c05662,CCCCCCC(CCCC)Cc1csc(-c2cc3c4nsnc4c4cc(-c5cc(CC(CCCC)CCCCCC)c(-c6cc7c(-c8cc(F)c(CC(CC)CCCC)s8)c8sccc8c(-c8cc(F)c(CC(CC)CCCC)s8)c7s6)s5)sc4c3s2)c1,CCCCCCCCCCCc1c(/C=C2\C(=O)c3cc(F)c(F)cc3C2=C(C#N)C#N)sc2c1sc1c3c4nsnc4c4c5sc6c(CCCCCCCCCCC)c(/C=C7\C(=O)c8cc(F)c(F)cc8C7=C(C#N)C#N)sc6c5n(CC(CC)CCCC)c4c3n(CC(CC)CCCC)c21,17.99,-5.51,-2.77,-5.65,-4.09,100.0,100.0,1:1.6,,conventional,PDIN,PEDOT:PSS,chloroform,
103963,10.1021/acsami.4c05662,CCCCCCC(CCCC)Cc1csc(-c2cc3c4nsnc4c4cc(-c5cc(CC(CCCC)CCCCCC)c(-c6cc7c(-c8cc(F)c(CC(CC)CCCC)s8)c8sccc8c(-c8cc(F)c(CC(CC)CCCC)s8)c7s6)s5)sc4c3s2)c1,CCCCCCCCCCCc1c(/C=C2\C(=O)c3cc(F)c(F)cc3C2=C(C#N)C#N)sc2c1sc1c3c4nsnc4c4c5sc6c(CCCCCCCCCCC)c(/C=C7\C(=O)c8cc(F)c(F)cc8C7=C(C#N)C#N)sc6c5n(CC(CC)CCCC)c4c3n(CC(CC)CCCC)c21,17.55,-5.51,-2.77,-5.65,-4.09,100.0,100.0,1:1.6,,conventional,PDIN,PEDOT:PSS,chloroform,
103964,10.1021/acsami.4c05662,CCCCCCC(CCCC)Cc1csc(-c2cc3c4nsnc4c4cc(-c5cc(CC(CCCC)CCCCCC)c(-c6cc7c(-c8cc(F)c(CC(CC)CCCC)s8)c8sccc8c(-c8cc(F)c(CC(CC)CCCC)s8)c7s6)s5)sc4c3s2)c1,CCCCCCCCCCCc1c(/C=C2\C(=O)c3cc(F)c(F)cc3C2=C(C#N)C#N)sc2c1sc1c3c4nsnc4c4c5sc6c(CCCCCCCCCCC)c(/C=C7\C(=O)c8cc(F)c(F)cc8C7=C(C#N)C#N)sc6c5n(CC(CC)CCCC)c4c3n(CC(CC)CCCC)c21,17.95,-5.51,-2.77,-5.65,-4.09,100.0,100.0,1:1.6,,conventional,PDIN,PEDOT:PSS,chloroform,
103965,10.1021/acsami.4c05662,CCCCCCC(CCCC)Cc1csc(-c2cc3c4nsnc4c4cc(-c5cc(CC(CCCC)CCCCCC)c(-c6cc7c(-c8cc(F)c(CC(CC)CCCC)s8)c8sccc8c(-c8cc(F)c(CC(CC)CCCC)s8)c7s6)s5)sc4c3s2)c1,CCCCCCCCCCCc1c(/C=C2\C(=O)c3cc(F)c(F)cc3C2=C(C#N)C#N)sc2c1sc1c3c4nsnc4c4c5sc6c(CCCCCCCCCCC)c(/C=C7\C(=O)c8cc(F)c(F)cc8C7=C(C#N)C#N)sc6c5n(CC(CC)CCCC)c4c3n(CC(CC)CCCC)c21,17.5,-5.51,-2.77,-5.65,-4.09,100.0,100.0,1:1.6,,conventional,PDIN,PEDOT:PSS,chloroform,
103966,10.1021/acsami.4c05662,CCCCCCC(CCCC)Cc1csc(-c2cc3c4nsnc4c4cc(-c5cc(CC(CCCC)CCCCCC)c(-c6cc7c(-c8cc(F)c(CC(CC)CCCC)s8)c8sccc8c(-c8cc(F)c(CC(CC)CCCC)s8)c7s6)s5)sc4c3s2)c1,CCCCCCCCCCCc1c(/C=C2\C(=O)c3cc(F)c(F)cc3C2=C(C#N)C#N)sc2c1sc1c3c4nsnc4c4c5sc6c(CCCCCCCCCCC)c(/C=C7\C(=O)c8cc(F)c(F)cc8C7=C(C#N)C#N)sc6c5n(CC(CC)CCCC)c4c3n(CC(CC)CCCC)c21,17.17,-5.51,-2.77,-5.65,-4.09,100.0,100.0,1:1.6,0.5%,conventional,PDIN,PEDOT:PSS,chloroform,CN
103967,10.1021/acsami.4c05662,CCCCCCC(CCCC)Cc1csc(-c2cc3c4nsnc4c4cc(-c5cc(CC(CCCC)CCCCCC)c(-c6cc7c(-c8cc(F)c(CC(CC)CCCC)s8)c8sccc8c(-c8cc(F)c(CC(CC)CCCC)s8)c7s6)s5)sc4c3s2)c1,CCCCCCCCCCCc1c(/C=C2\C(=O)c3cc(F)c(F)cc3C2=C(C#N)C#N)sc2c1sc1c3c4nsnc4c4c5sc6c(CCCCCCCCCCC)c(/C=C7\C(=O)c8cc(F)c(F)cc8C7=C(C#N)C#N)sc6c5n(CC(CC)CCCC)c4c3n(CC(CC)CCCC)c21,17.89,-5.51,-2.77,-5.65,-4.09,100.0,100.0,1:1.6,0.5%,conventional,PDIN,PEDOT:PSS,chloroform,CN
103968,10.1021/acsami.4c05662,CCCCCCC(CCCC)Cc1csc(-c2cc3c4nsnc4c4cc(-c5cc(CC(CCCC)CCCCCC)c(-c6cc7c(-c8cc(F)c(CC(CC)CCCC)s8)c8sccc8c(-c8cc(F)c(CC(CC)CCCC)s8)c7s6)s5)sc4c3s2)c1,CCCCCCCCCCCc1c(/C=C2\C(=O)c3cc(F)c(F)cc3C2=C(C#N)C#N)sc2c1sc1c3c4nsnc4c4c5sc6c(CCCCCCCCCCC)c(/C=C7\C(=O)c8cc(F)c(F)cc8C7=C(C#N)C#N)sc6c5n(CC(CC)CCCC)c4c3n(CC(CC)CCCC)c21,9.77,-5.51,-2.77,-5.65,-4.09,100.0,100.0,1:1.6,0.25%,conventional,PDIN,PEDOT:PSS,chloroform,DIO
103969,10.1021/acsami.4c05662,CCCCCCC(CCCC)Cc1csc(-c2cc3c4nsnc4c4cc(-c5cc(CC(CCCC)CCCCCC)c(-c6cc7c(-c8cc(F)c(CC(CC)CCCC)s8)c8sccc8c(-c8cc(F)c(CC(CC)CCCC)s8)c7s6)s5)sc4c3s2)c1,CCCCCCCCCCCc1c(/C=C2\C(=O)c3cc(F)c(F)cc3C2=C(C#N)C#N)sc2c1sc1c3c4nsnc4c4c5sc6c(CCCCCCCCCCC)c(/C=C7\C(=O)c8cc(F)c(F)cc8C7=C(C#N)C#N)sc6c5n(CC(CC)CCCC)c4c3n(CC(CC)CCCC)c21,17.78,-5.51,-2.77,-5.65,-4.09,100.0,100.0,1:1.6,0.25%,conventional,PDIN,PEDOT:PSS,chloroform,DIO
103970,10.1021/acsami.4c05662,CCCCCCC(CCCC)Cc1csc(-c2cc3c4nsnc4c4cc(-c5cc(CC(CCCC)CCCCCC)c(-c6cc7c(-c8cc(F)c(CC(CC)CCCC)s8)c8sccc8c(-c8cc(F)c(CC(CC)CCCC)s8)c7s6)s5)sc4c3s2)c1,CCCCCCCCCCCc1c(/C=C2\C(=O)c3cc(F)c(F)cc3C2=C(C#N)C#N)sc2c1sc1c3c4nsnc4c4c5sc6c(CCCCCCCCCCC)c(/C=C7\C(=O)c8cc(F)c(F)cc8C7=C(C#N)C#N)sc6c5n(CC(CC)CCCC)c4c3n(CC(CC)CCCC)c21,18.31,-5.51,-2.77,-5.65,-4.09,100.0,,1:1.6,5 vol%,conventional,PDIN,PEDOT:PSS,chloroform,
103971,10.1021/acsami.4c05662,CCCCCCC(CCCC)Cc1csc(-c2cc3c4nsnc4c4cc(-c5cc(CC(CCCC)CCCCCC)c(-c6cc7c(-c8cc(F)c(CC(CC)CCCC)s8)c8sccc8c(-c8cc(F)c(CC(CC)CCCC)s8)c7s6)s5)sc4c3s2)c1,CCCCCCC(CCCC)Cc1c(/C=C2\C(=O)c3cc(F)c(F)cc3C2=C(C#N)C#N)sc2c1SC1c3c(c4c(c5nsnc35)c3sc5c(CC(CCCC)CCCCCC)c(/C=C6\C(=O)c7cc(F)c(F)cc7C6=C(C#N)C#N)sc5c3n4CC(CC)CCCC)N(CC(CC)CCCC)C21,18.22,-5.51,-2.77,-5.68,-3.9,100.0,,1:1.2,,conventional,PDINN,PEDOT:PSS,chloroform,
103972,10.1021/acsami.4c05662,CCCCCCC(CCCC)Cc1csc(-c2cc3c4nsnc4c4cc(-c5cc(CC(CCCC)CCCCCC)c(-c6cc7c(-c8cc(F)c(CC(CC)CCCC)s8)c8sccc8c(-c8cc(F)c(CC(CC)CCCC)s8)c7s6)s5)sc4c3s2)c1,CCCCCCC(CCCC)Cc1c(/C=C2\C(=O)c3cc(F)c(F)cc3C2=C(C#N)C#N)sc2c1SC1c3c(c4c(c5nsnc35)c3sc5c(CC(CCCC)CCCCCC)c(/C=C6\C(=O)c7cc(F)c(F)cc7C6=C(C#N)C#N)sc5c3n4CC(CC)CCCC)N(CC(CC)CCCC)C21,18.32,-5.51,-2.77,-5.68,-3.9,100.0,100.0,1:1.2,,conventional,PDINN,PEDOT:PSS,chloroform,
103973,10.1021/acsami.4c05662,CCCCCCC(CCCC)Cc1csc(-c2cc3c4nsnc4c4cc(-c5cc(CC(CCCC)CCCCCC)c(-c6cc7c(-c8cc(F)c(CC(CC)CCCC)s8)c8sccc8c(-c8cc(F)c(CC(CC)CCCC)s8)c7s6)s5)sc4c3s2)c1,CCCCCCC(CCCC)Cc1c(/C=C2\C(=O)c3cc(F)c(F)cc3C2=C(C#N)C#N)sc2c1SC1c3c(c4c(c5nsnc35)c3sc5c(CC(CCCC)CCCCCC)c(/C=C6\C(=O)c7cc(F)c(F)cc7C6=C(C#N)C#N)sc5c3n4CC(CC)CCCC)N(CC(CC)CCCC)C21,18.78,-5.51,-2.77,-5.68,-3.9,100.0,100.0,1:1.2,,conventional,PDINN,PEDOT:PSS,chloroform,
103974,10.1021/acsami.4c05662,CCCCCCC(CCCC)Cc1csc(-c2cc3c4nsnc4c4cc(-c5cc(CC(CCCC)CCCCCC)c(-c6cc7c(-c8cc(F)c(CC(CC)CCCC)s8)c8sccc8c(-c8cc(F)c(CC(CC)CCCC)s8)c7s6)s5)sc4c3s2)c1,CCCCCCC(CCCC)Cc1c(/C=C2\C(=O)c3cc(F)c(F)cc3C2=C(C#N)C#N)sc2c1SC1c3c(c4c(c5nsnc35)c3sc5c(CC(CCCC)CCCCCC)c(/C=C6\C(=O)c7cc(F)c(F)cc7C6=C(C#N)C#N)sc5c3n4CC(CC)CCCC)N(CC(CC)CCCC)C21,18.51,-5.51,-2.77,-5.68,-3.9,100.0,100.0,1:1.2,,conventional,PDINN,PEDOT:PSS,chloroform,
103975,10.1021/acsami.4c05662,CCCCCCC(CCCC)Cc1csc(-c2cc3c4nsnc4c4cc(-c5cc(CC(CCCC)CCCCCC)c(-c6cc7c(-c8cc(F)c(CC(CC)CCCC)s8)c8sccc8c(-c8cc(F)c(CC(CC)CCCC)s8)c7s6)s5)sc4c3s2)c1,CCCCCCC(CCCC)Cc1c(/C=C2\C(=O)c3cc(F)c(F)cc3C2=C(C#N)C#N)sc2c1SC1c3c(c4c(c5nsnc35)c3sc5c(CC(CCCC)CCCCCC)c(/C=C6\C(=O)c7cc(F)c(F)cc7C6=C(C#N)C#N)sc5c3n4CC(CC)CCCC)N(CC(CC)CCCC)C21,18.74,-5.51,-2.77,-5.68,-3.9,100.0,100.0,1:1.2,,conventional,PDINN,PEDOT:PSS,chloroform,
103976,10.1021/acsami.4c05662,CCCCCCC(CCCC)Cc1csc(-c2cc3c4nsnc4c4cc(-c5cc(CC(CCCC)CCCCCC)c(-c6cc7c(-c8cc(F)c(CC(CC)CCCC)s8)c8sccc8c(-c8cc(F)c(CC(CC)CCCC)s8)c7s6)s5)sc4c3s2)c1,CCCCCCC(CCCC)Cc1c(/C=C2\C(=O)c3cc(F)c(F)cc3C2=C(C#N)C#N)sc2c1SC1c3c(c4c(c5nsnc35)c3sc5c(CC(CCCC)CCCCCC)c(/C=C6\C(=O)c7cc(F)c(F)cc7C6=C(C#N)C#N)sc5c3n4CC(CC)CCCC)N(CC(CC)CCCC)C21,18.65,-5.51,-2.77,-5.68,-3.9,100.0,100.0,1:1.2,,conventional,PDINN,PEDOT:PSS,chloroform,
103977,10.1021/acsami.4c05662,CCCCCCC(CCCC)Cc1csc(-c2cc3c4nsnc4c4cc(-c5cc(CC(CCCC)CCCCCC)c(-c6cc7c(-c8cc(F)c(CC(CC)CCCC)s8)c8sccc8c(-c8cc(F)c(CC(CC)CCCC)s8)c7s6)s5)sc4c3s2)c1,CCCCCCC(CCCC)Cc1c(/C=C2\C(=O)c3cc(F)c(F)cc3C2=C(C#N)C#N)sc2c1SC1c3c(c4c(c5nsnc35)c3sc5c(CC(CCCC)CCCCCC)c(/C=C6\C(=O)c7cc(F)c(F)cc7C6=C(C#N)C#N)sc5c3n4CC(CC)CCCC)N(CC(CC)CCCC)C21,17.07,-5.51,-2.77,-5.68,-3.9,100.0,100.0,1:1.2,0.5%,conventional,PDINN,PEDOT:PSS,chloroform,CN
103978,10.1021/acsami.4c05662,CCCCCCC(CCCC)Cc1csc(-c2cc3c4nsnc4c4cc(-c5cc(CC(CCCC)CCCCCC)c(-c6cc7c(-c8cc(F)c(CC(CC)CCCC)s8)c8sccc8c(-c8cc(F)c(CC(CC)CCCC)s8)c7s6)s5)sc4c3s2)c1,CCCCCCC(CCCC)Cc1c(/C=C2\C(=O)c3cc(F)c(F)cc3C2=C(C#N)C#N)sc2c1SC1c3c(c4c(c5nsnc35)c3sc5c(CC(CCCC)CCCCCC)c(/C=C6\C(=O)c7cc(F)c(F)cc7C6=C(C#N)C#N)sc5c3n4CC(CC)CCCC)N(CC(CC)CCCC)C21,17.66,-5.51,-2.77,-5.68,-3.9,100.0,100.0,1:1.2,0.5%,conventional,PDINN,PEDOT:PSS,chloroform,CN
103979,10.1021/acsami.4c05662,CCCCCCC(CCCC)Cc1csc(-c2cc3c4nsnc4c4cc(-c5cc(CC(CCCC)CCCCCC)c(-c6cc7c(-c8cc(F)c(CC(CC)CCCC)s8)c8sccc8c(-c8cc(F)c(CC(CC)CCCC)s8)c7s6)s5)sc4c3s2)c1,CCCCCCC(CCCC)Cc1c(/C=C2\C(=O)c3cc(F)c(F)cc3C2=C(C#N)C#N)sc2c1SC1c3c(c4c(c5nsnc35)c3sc5c(CC(CCCC)CCCCCC)c(/C=C6\C(=O)c7cc(F)c(F)cc7C6=C(C#N)C#N)sc5c3n4CC(CC)CCCC)N(CC(CC)CCCC)C21,16.68,-5.51,-2.77,-5.68,-3.9,100.0,100.0,1:1.2,0.25%,conventional,PDINN,PEDOT:PSS,chloroform,DIO
103980,10.1021/acsami.4c05662,CCCCCCC(CCCC)Cc1csc(-c2cc3c4nsnc4c4cc(-c5cc(CC(CCCC)CCCCCC)c(-c6cc7c(-c8cc(F)c(CC(CC)CCCC)s8)c8sccc8c(-c8cc(F)c(CC(CC)CCCC)s8)c7s6)s5)sc4c3s2)c1,CCCCCCC(CCCC)Cc1c(/C=C2\C(=O)c3cc(F)c(F)cc3C2=C(C#N)C#N)sc2c1SC1c3c(c4c(c5nsnc35)c3sc5c(CC(CCCC)CCCCCC)c(/C=C6\C(=O)c7cc(F)c(F)cc7C6=C(C#N)C#N)sc5c3n4CC(CC)CCCC)N(CC(CC)CCCC)C21,17.52,-5.51,-2.77,-5.68,-3.9,100.0,100.0,1:1.2,0.25%,conventional,PDINN,PEDOT:PSS,chloroform,DIO
103981,10.1021/acsami.4c05662,CCCCCCC(CCCC)Cc1csc(-c2cc3c4nsnc4c4cc(-c5cc(CC(CCCC)CCCCCC)c(-c6cc7c(-c8cc(F)c(CC(CC)CCCC)s8)c8sccc8c(-c8cc(F)c(CC(CC)CCCC)s8)c7s6)s5)sc4c3s2)c1,CCCCCCC(CCCC)Cc1c(/C=C2\C(=O)c3cc(F)c(F)cc3C2=C(C#N)C#N)sc2c1SC1c3c(c4c(c5nsnc35)c3sc5c(CC(CCCC)CCCCCC)c(/C=C6\C(=O)c7cc(F)c(F)cc7C6=C(C#N)C#N)sc5c3n4CC(CC)CCCC)N(CC(CC)CCCC)C21,19.31,-5.51,-2.77,-5.68,-3.9,100.0,,1:1.2,,conventional,PDINN,PEDOT:PSS,chloroform,
103983,10.1021/acsami.4c05662,CCCCCCC(CCCC)Cc1csc(-c2cc3c4nsnc4c4cc(-c5cc(CC(CCCC)CCCCCC)c(-c6cc7c(-c8cc(F)c(CC(CC)CCCC)s8)c8sccc8c(-c8cc(F)c(CC(CC)CCCC)s8)c7s6)s5)sc4c3s2)c1,CCCCCCCCCCCc1c(/C=C2\C(=O)c3cc(F)c(F)cc3C2=C(C#N)C#N)sc2c1sc1c3c4nsnc4c4c5sc6c(CCCCCCCCCCC)c(/C=C7\C(=O)c8cc(F)c(F)cc8C7=C(C#N)C#N)sc6c5n(CC(CC)CCCC)c4c3n(CC(CC)CCCC)c21,18.09,-5.51,-2.77,-5.65,-4.09,100.0,,1:1.6,,,PDIN:CF,,,
103984,10.1021/acsami.4c05662,CCCCCCC(CCCC)Cc1csc(-c2cc3c4nsnc4c4cc(-c5cc(CC(CCCC)CCCCCC)c(-c6cc7c(-c8cc(F)c(CC(CC)CCCC)s8)c8sccc8c(-c8cc(F)c(CC(CC)CCCC)s8)c7s6)s5)sc4c3s2)c1,CCCCCCCCCCCc1c(/C=C2\C(=O)c3cc(F)c(F)cc3C2=C(C#N)C#N)sc2c1sc1c3c4nsnc4c4c5sc6c(CCCCCCCCCCC)c(/C=C7\C(=O)c8cc(F)c(F)cc8C7=C(C#N)C#N)sc6c5n(CC(CC)CCCC)c4c3n(CC(CC)CCCC)c21,18.09,-5.51,-2.77,-5.65,-4.09,100.0,,1:1.6,,,PDIN:CF,,,
103986,10.1021/acsami.4c05662,CCCCCCC(CCCC)Cc1csc(-c2cc3c4nsnc4c4cc(-c5cc(CC(CCCC)CCCCCC)c(-c6cc7c(-c8cc(F)c(CC(CC)CCCC)s8)c8sccc8c(-c8cc(F)c(CC(CC)CCCC)s8)c7s6)s5)sc4c3s2)c1,CCCCCCCCCCCc1c(/C=C2\C(=O)c3cc(F)c(F)cc3C2=C(C#N)C#N)sc2c1sc1c3c4nsnc4c4c5sc6c(CCCCCCCCCCC)c(/C=C7\C(=O)c8cc(F)c(F)cc8C7=C(C#N)C#N)sc6c5n(CC(CC)CCCC)c4c3n(CC(CC)CCCC)c21,18.15,-5.51,-2.77,-5.65,-4.09,100.0,,1:1.6,,,PDIN:CF,,,
103987,10.1021/acsami.4c05662,CCCCCCC(CCCC)Cc1csc(-c2cc3c4nsnc4c4cc(-c5cc(CC(CCCC)CCCCCC)c(-c6cc7c(-c8cc(F)c(CC(CC)CCCC)s8)c8sccc8c(-c8cc(F)c(CC(CC)CCCC)s8)c7s6)s5)sc4c3s2)c1,CCCCCCCCCCCc1c(/C=C2\C(=O)c3cc(F)c(F)cc3C2=C(C#N)C#N)sc2c1sc1c3c4nsnc4c4c5sc6c(CCCCCCCCCCC)c(/C=C7\C(=O)c8cc(F)c(F)cc8C7=C(C#N)C#N)sc6c5n(CC(CC)CCCC)c4c3n(CC(CC)CCCC)c21,18.12,-5.51,-2.77,-5.65,-4.09,100.0,,1:1.6,,,PDIN:CF,,,
103988,10.1021/acsami.4c05662,CCCCCCC(CCCC)Cc1csc(-c2cc3c4nsnc4c4cc(-c5cc(CC(CCCC)CCCCCC)c(-c6cc7c(-c8cc(F)c(CC(CC)CCCC)s8)c8sccc8c(-c8cc(F)c(CC(CC)CCCC)s8)c7s6)s5)sc4c3s2)c1,CCCCCCCCCCCc1c(/C=C2\C(=O)c3cc(F)c(F)cc3C2=C(C#N)C#N)sc2c1sc1c3c4nsnc4c4c5sc6c(CCCCCCCCCCC)c(/C=C7\C(=O)c8cc(F)c(F)cc8C7=C(C#N)C#N)sc6c5n(CC(CC)CCCC)c4c3n(CC(CC)CCCC)c21,17.27,-5.51,-2.77,-5.65,-4.09,100.0,,1:1.6,,,PDIN:CF,,,
103989,10.1021/acsami.4c05662,CCCCCCC(CCCC)Cc1csc(-c2cc3c4nsnc4c4cc(-c5cc(CC(CCCC)CCCCCC)c(-c6cc7c(-c8cc(F)c(CC(CC)CCCC)s8)c8sccc8c(-c8cc(F)c(CC(CC)CCCC)s8)c7s6)s5)sc4c3s2)c1,CCCCCCCCCCCc1c(/C=C2\C(=O)c3cc(F)c(F)cc3C2=C(C#N)C#N)sc2c1sc1c3c4nsnc4c4c5sc6c(CCCCCCCCCCC)c(/C=C7\C(=O)c8cc(F)c(F)cc8C7=C(C#N)C#N)sc6c5n(CC(CC)CCCC)c4c3n(CC(CC)CCCC)c21,16.83,-5.51,-2.77,-5.65,-4.09,100.0,,1:1.6,,,PDIN:CF,,,
103990,10.1021/acsami.4c05662,CCCCCCC(CCCC)Cc1csc(-c2cc3c4nsnc4c4cc(-c5cc(CC(CCCC)CCCCCC)c(-c6cc7c(-c8cc(F)c(CC(CC)CCCC)s8)c8sccc8c(-c8cc(F)c(CC(CC)CCCC)s8)c7s6)s5)sc4c3s2)c1,CCCCCCC(CCCC)Cc1c(/C=C2\C(=O)c3cc(F)c(F)cc3C2=C(C#N)C#N)sc2c1SC1c3c(c4c(c5nsnc35)c3sc5c(CC(CCCC)CCCCCC)c(/C=C6\C(=O)c7cc(F)c(F)cc7C6=C(C#N)C#N)sc5c3n4CC(CC)CCCC)N(CC(CC)CCCC)C21,18.22,-5.51,-2.77,-5.68,-3.9,100.0,,1:1.2,,,PDINN:0% CF,,,
103991,10.1021/acsami.4c05662,CCCCCCC(CCCC)Cc1csc(-c2cc3c4nsnc4c4cc(-c5cc(CC(CCCC)CCCCCC)c(-c6cc7c(-c8cc(F)c(CC(CC)CCCC)s8)c8sccc8c(-c8cc(F)c(CC(CC)CCCC)s8)c7s6)s5)sc4c3s2)c1,CCCCCCC(CCCC)Cc1c(/C=C2\C(=O)c3cc(F)c(F)cc3C2=C(C#N)C#N)sc2c1SC1c3c(c4c(c5nsnc35)c3sc5c(CC(CCCC)CCCCCC)c(/C=C6\C(=O)c7cc(F)c(F)cc7C6=C(C#N)C#N)sc5c3n4CC(CC)CCCC)N(CC(CC)CCCC)C21,18.98,-5.51,-2.77,-5.68,-3.9,100.0,,1:1.2,,,PDINN:3% CF,,,
103993,10.1021/acsami.4c05662,CCCCCCC(CCCC)Cc1csc(-c2cc3c4nsnc4c4cc(-c5cc(CC(CCCC)CCCCCC)c(-c6cc7c(-c8cc(F)c(CC(CC)CCCC)s8)c8sccc8c(-c8cc(F)c(CC(CC)CCCC)s8)c7s6)s5)sc4c3s2)c1,CCCCCCC(CCCC)Cc1c(/C=C2\C(=O)c3cc(F)c(F)cc3C2=C(C#N)C#N)sc2c1SC1c3c(c4c(c5nsnc35)c3sc5c(CC(CCCC)CCCCCC)c(/C=C6\C(=O)c7cc(F)c(F)cc7C6=C(C#N)C#N)sc5c3n4CC(CC)CCCC)N(CC(CC)CCCC)C21,18.53,-5.51,-2.77,-5.68,-3.9,100.0,,1:1.2,,,PDINN:10% CF,,,
103994,10.1021/acsami.4c05662,CCCCCCC(CCCC)Cc1csc(-c2cc3c4nsnc4c4cc(-c5cc(CC(CCCC)CCCCCC)c(-c6cc7c(-c8cc(F)c(CC(CC)CCCC)s8)c8sccc8c(-c8cc(F)c(CC(CC)CCCC)s8)c7s6)s5)sc4c3s2)c1,CCCCCCC(CCCC)Cc1c(/C=C2\C(=O)c3cc(F)c(F)cc3C2=C(C#N)C#N)sc2c1SC1c3c(c4c(c5nsnc35)c3sc5c(CC(CCCC)CCCCCC)c(/C=C6\C(=O)c7cc(F)c(F)cc7C6=C(C#N)C#N)sc5c3n4CC(CC)CCCC)N(CC(CC)CCCC)C21,18.3,-5.51,-2.77,-5.68,-3.9,100.0,,1:1.2,,,PDINN:15% CF,,,
103995,10.1021/acsami.4c05662,CCCCCCC(CCCC)Cc1csc(-c2cc3c4nsnc4c4cc(-c5cc(CC(CCCC)CCCCCC)c(-c6cc7c(-c8cc(F)c(CC(CC)CCCC)s8)c8sccc8c(-c8cc(F)c(CC(CC)CCCC)s8)c7s6)s5)sc4c3s2)c1,CCCCCCC(CCCC)Cc1c(/C=C2\C(=O)c3cc(F)c(F)cc3C2=C(C#N)C#N)sc2c1SC1c3c(c4c(c5nsnc35)c3sc5c(CC(CCCC)CCCCCC)c(/C=C6\C(=O)c7cc(F)c(F)cc7C6=C(C#N)C#N)sc5c3n4CC(CC)CCCC)N(CC(CC)CCCC)C21,17.88,-5.51,-2.77,-5.68,-3.9,100.0,,1:1.2,,,PDINN:20% CF,,,
103996,10.1021/acsami.4c05662,CCCCCCC(CCCC)Cc1csc(-c2cc3c4nsnc4c4cc(-c5cc(CC(CCCC)CCCCCC)c(-c6cc7c(-c8cc(F)c(CC(CC)CCCC)s8)c8sccc8c(-c8cc(F)c(CC(CC)CCCC)s8)c7s6)s5)sc4c3s2)c1,CCCCCCC(CCCC)Cc1c(/C=C2\C(=O)c3cc(F)c(F)cc3C2=C(C#N)C#N)sc2c1SC1c3c(c4c(c5nsnc35)c3sc5c(CC(CCCC)CCCCCC)c(/C=C6\C(=O)c7cc(F)c(F)cc7C6=C(C#N)C#N)sc5c3n4CC(CC)CCCC)N(CC(CC)CCCC)C21,17.65,-5.51,-2.77,-5.68,-3.9,100.0,,1:1.2,,,PDINN:30% CF,,,
103997,10.1021/acsami.4c05662,CCCCCCC(CCCC)Cc1csc(-c2cc3c4nsnc4c4cc(-c5cc(CC(CCCC)CCCCCC)c(-c6cc7c(-c8cc(F)c(CC(CC)CCCC)s8)c8sccc8c(-c8cc(F)c(CC(CC)CCCC)s8)c7s6)s5)sc4c3s2)c1,CCCCCCC(CCCC)Cc1c(/C=C2\C(=O)c3cc(F)c(F)cc3C2=C(C#N)C#N)sc2c1SC1c3c(c4c(c5nsnc35)c3sc5c(CC(CCCC)CCCCCC)c(/C=C6\C(=O)c7cc(F)c(F)cc7C6=C(C#N)C#N)sc5c3n4CC(CC)CCCC)N(CC(CC)CCCC)C21,17.42,-5.51,-2.77,-5.68,-3.9,100.0,,1:1.2,,,PDINN:40% CF,,,
103998,10.1021/acsami.4c05662,CCCCCCC(CCCC)Cc1csc(-c2cc3c4nsnc4c4cc(-c5cc(CC(CCCC)CCCCCC)c(-c6cc7c(-c8cc(F)c(CC(CC)CCCC)s8)c8sccc8c(-c8cc(F)c(CC(CC)CCCC)s8)c7s6)s5)sc4c3s2)c1,CCCCCCC(CCCC)Cc1c(/C=C2\C(=O)c3cc(F)c(F)cc3C2=C(C#N)C#N)sc2c1SC1c3c(c4c(c5nsnc35)c3sc5c(CC(CCCC)CCCCCC)c(/C=C6\C(=O)c7cc(F)c(F)cc7C6=C(C#N)C#N)sc5c3n4CC(CC)CCCC)N(CC(CC)CCCC)C21,17.26,-5.51,-2.77,-5.68,-3.9,100.0,,1:1.2,,,PDINN:50% CF,,,
104004,10.1021/acsami.4c09336,COC(=O)C(C)(C)c1cc(C)cc(-c2sc3c4sc5cc(/C=C6/C(=O)c7cc(F)cc(c7)C(=O)/C6=C\c6cc(C(C)(C)C(=O)OC)c(-c7cc(C)cc(C(C)(C)C(=O)OC)c7)s6)sc5c4c(C(C)(C)C(=O)OC)ccc2-3)c1,CCCCCCCCCCCc1c(/C=C2\C(=O)c3cc(F)c(F)cc3C2=C(C#N)C#N)sc2c1sc1c3c4nsnc4c4c5sc6c(CCCCCCCCCCC)c(/C=C7\C(=O)c8cc(F)c(F)cc8C7=C(C#N)C#N)sc6c5n(CC(CC)CCCC)c4c3n(CC(CC)CCCC)c21,16.24,-5.56,-3.65,-5.65,-4.09,,,,,conventional,PFN-Br,PEDOT:PSS,,
104017,10.1021/acsami.4c13569,COC(=O)C(C)(C)c1cc(C)cc(-c2sc3c4sc5cc(/C=C6/C(=O)c7cc(F)cc(c7)C(=O)/C6=C\c6cc(C(C)(C)C(=O)OC)c(-c7cc(C)cc(C(C)(C)C(=O)OC)c7)s6)sc5c4c(C(C)(C)C(=O)OC)ccc2-3)c1,CCCCCCCCCCCc1c(/C=C2\C(=O)c3ccccc3C2=C(C#N)C#N)sc2c1sc1c3c4nsnc4c4c5sc6c(CCCCCCCCCCC)c(/C=C7\C(=O)c8cc(-c9cccs9)ccc8C7=C(C#N)C#N)sc6c5n(CC(CCCCCCCC)CCCCCCCCCC)c4c3n(CC(CCCCCCCC)CCCCCCCCCC)c21,15.0,-5.56,-3.65,-5.68,-3.94,,,,,inverted,ZnO,MoO3,o-xylene,
104021,10.1021/acsami.4c15255,COC(=O)C(C)(C)c1cc(C)cc(-c2sc3c4sc5cc(/C=C6/C(=O)c7cc(F)cc(c7)C(=O)/C6=C\c6cc(C(C)(C)C(=O)OC)c(-c7cc(C)cc(C(C)(C)C(=O)OC)c7)s6)sc5c4c(C(C)(C)C(=O)OC)ccc2-3)c1,CCCCCCC(CCCC)Cc1c(/C=C2\C(=O)c3cc(F)c(F)cc3C2=C(C#N)C#N)sc2c1SC1c3c(c4c(c5nsnc35)c3sc5c(CC(CCCC)CCCCCC)c(/C=C6\C(=O)c7cc(F)c(F)cc7C6=C(C#N)C#N)sc5c3n4CC(CC)CCCC)N(CC(CC)CCCC)C21,18.37,-5.56,-3.65,-5.68,-3.9,,,1:1.2,,conventional,,PEDOT:PSS,,
104022,10.1021/acsami.4c15255,COC(=O)C(C)(C)c1cc(C)cc(-c2sc3c4sc5cc(/C=C6/C(=O)c7cc(F)cc(c7)C(=O)/C6=C\c6cc(C(C)(C)C(=O)OC)c(-c7cc(C)cc(C(C)(C)C(=O)OC)c7)s6)sc5c4c(C(C)(C)C(=O)OC)ccc2-3)c1,CCCCCCC(CCCC)Cc1c(/C=C2\C(=O)c3cc(F)c(F)cc3C2=C(C#N)C#N)sc2c1SC1c3c(c4c(c5nsnc35)c3sc5c(CC(CCCC)CCCCCC)c(/C=C6\C(=O)c7cc(F)c(F)cc7C6=C(C#N)C#N)sc5c3n4CC(CC)CCCC)N(CC(CC)CCCC)C21,18.49,-5.56,-3.65,-5.68,-3.9,,,1:1.2,0.3 vol%,conventional,,,,
104023,10.1021/acsami.4c15255,COC(=O)C(C)(C)c1cc(C)cc(-c2sc3c4sc5cc(/C=C6/C(=O)c7cc(F)cc(c7)C(=O)/C6=C\c6cc(C(C)(C)C(=O)OC)c(-c7cc(C)cc(C(C)(C)C(=O)OC)c7)s6)sc5c4c(C(C)(C)C(=O)OC)ccc2-3)c1,CCCCCCC(CCCC)Cc1c(/C=C2\C(=O)c3cc(F)c(F)cc3C2=C(C#N)C#N)sc2c1SC1c3c(c4c(c5nsnc35)c3sc5c(CC(CCCC)CCCCCC)c(/C=C6\C(=O)c7cc(F)c(F)cc7C6=C(C#N)C#N)sc5c3n4CC(CC)CCCC)N(CC(CC)CCCC)C21,18.91,-5.56,-3.65,-5.68,-3.9,,,1:1.2,,conventional,,,,
104024,10.1021/acsami.4c15255,COC(=O)C(C)(C)c1cc(C)cc(-c2sc3c4sc5cc(/C=C6/C(=O)c7cc(F)cc(c7)C(=O)/C6=C\c6cc(C(C)(C)C(=O)OC)c(-c7cc(C)cc(C(C)(C)C(=O)OC)c7)s6)sc5c4c(C(C)(C)C(=O)OC)ccc2-3)c1,CCCCCCC(CCCC)Cc1c(/C=C2\C(=O)c3cc(F)c(F)cc3C2=C(C#N)C#N)sc2c1SC1c3c(c4c(c5nsnc35)c3sc5c(CC(CCCC)CCCCCC)c(/C=C6\C(=O)c7cc(F)c(F)cc7C6=C(C#N)C#N)sc5c3n4CC(CC)CCCC)N(CC(CC)CCCC)C21,18.29,-5.56,-3.65,-5.68,-3.9,,,1:1.2,0.3 vol%,conventional,,,,
104025,10.1021/acsami.4c15255,COC(=O)C(C)(C)c1cc(C)cc(-c2sc3c4sc5cc(/C=C6/C(=O)c7cc(F)cc(c7)C(=O)/C6=C\c6cc(C(C)(C)C(=O)OC)c(-c7cc(C)cc(C(C)(C)C(=O)OC)c7)s6)sc5c4c(C(C)(C)C(=O)OC)ccc2-3)c1,CCCCCCCCCCCc1c(/C=C2\C(=O)c3cc(F)c(F)cc3C2=C(C#N)C#N)sc2c1sc1c3c4nsnc4c4c5sc6c(CCCCCCCCCCC)c(/C=C7\C(=O)c8cc(F)c(F)cc8C7=C(C#N)C#N)sc6c5n(CC(CC)CCCC)c4c3n(CC(CC)CCCC)c21,16.46,-5.56,-3.65,-5.65,-4.09,,,1:1.2,,conventional,,PEDOT:PSS,,
104026,10.1021/acsami.4c15255,COC(=O)C(C)(C)c1cc(C)cc(-c2sc3c4sc5cc(/C=C6/C(=O)c7cc(F)cc(c7)C(=O)/C6=C\c6cc(C(C)(C)C(=O)OC)c(-c7cc(C)cc(C(C)(C)C(=O)OC)c7)s6)sc5c4c(C(C)(C)C(=O)OC)ccc2-3)c1,CCCCCCCCCCCc1c(/C=C2\C(=O)c3cc(F)c(F)cc3C2=C(C#N)C#N)sc2c1sc1c3c4nsnc4c4c5sc6c(CCCCCCCCCCC)c(/C=C7\C(=O)c8cc(F)c(F)cc8C7=C(C#N)C#N)sc6c5n(CC(CC)CCCC)c4c3n(CC(CC)CCCC)c21,17.28,-5.56,-3.65,-5.65,-4.09,,,1:1.2,,conventional,,,,
104027,10.1021/acsami.4c15255,CCCCC(CC)Cc1ccc(-c2c3cc(-c4ccc(-c5sc(-c6cccs6)c6c5C(=O)c5c(CC(CC)CCCC)sc(CC(CC)CCCC)c5C6=O)s4)sc3c(-c3ccc(CC(CC)CCCC)s3)c3ccsc23)s1,CCCCCCc1ccc(C2(c3ccc(CCCCCC)cc3)c3cc4c(cc3-c3sc5cc(C=C6C(=O)c7ccccc7C6=C(C#N)C#N)sc5c32)C(c2ccc(CCCCCC)cc2)(c2ccc(CCCCCC)cc2)c2c-4sc3cc(C=C4C(=O)c5ccccc5C4=C(C#N)C#N)sc23)cc1,9.68,-5.33,-3.48,-5.576,-3.916,100.0,,1:1,0.5 vol%,conventional,,PEDOT:PSS,,
104028,10.1021/acsami.4c15255,CCCCC(CC)Cc1ccc(-c2c3cc(-c4ccc(-c5sc(-c6cccs6)c6c5C(=O)c5c(CC(CC)CCCC)sc(CC(CC)CCCC)c5C6=O)s4)sc3c(-c3ccc(CC(CC)CCCC)s3)c3ccsc23)s1,CCCCCCc1ccc(C2(c3ccc(CCCCCC)cc3)c3cc4c(cc3-c3sc5cc(C=C6C(=O)c7ccccc7C6=C(C#N)C#N)sc5c32)C(c2ccc(CCCCCC)cc2)(c2ccc(CCCCCC)cc2)c2c-4sc3cc(C=C4C(=O)c5ccccc5C4=C(C#N)C#N)sc23)cc1,10.67,-5.33,-3.48,-5.576,-3.916,100.0,,1:1,0.5 vol%,conventional,,,,
104029,10.1021/acsami.4c15679,COC(=O)C(C)(C)c1cc(C)cc(-c2sc3c4sc5cc(/C=C6/C(=O)c7cc(F)cc(c7)C(=O)/C6=C\c6cc(C(C)(C)C(=O)OC)c(-c7cc(C)cc(C(C)(C)C(=O)OC)c7)s6)sc5c4c(C(C)(C)C(=O)OC)ccc2-3)c1,CCCCCCC(CCCC)Cc1c(/C=C2\C(=O)c3cc(F)c(F)cc3C2=C(C#N)C#N)sc2c1SC1c3c(c4c(c5nsnc35)c3sc5c(CC(CCCC)CCCCCC)c(/C=C6\C(=O)c7cc(F)c(F)cc7C6=C(C#N)C#N)sc5c3n4CC(CC)CCCC)N(CC(CC)CCCC)C21,17.32,-5.56,-3.65,-5.68,-3.9,100.0,,PM6:L8-BO = 1:1.2 w/w,,conventional,PDINN,PEDOT:PSS,,
104041,10.1021/acsami.4c17639,CCCCCCC(CCCC)Cc1csc(-c2cc3c4nsnc4c4cc(-c5cc(CC(CCCC)CCCCCC)c(-c6cc7c(-c8cc(F)c(CC(CC)CCCC)s8)c8sccc8c(-c8cc(F)c(CC(CC)CCCC)s8)c7s6)s5)sc4c3s2)c1,CCCCCCCCCc1c(C=C2C(=O)c3cc(Cl)c(Cl)cc3C2=C(C#N)C#N)sc2c1sc1c3c4nsnc4c4c5sc6c(CCCCCCCCC)c(C=C7C(=O)c8cc(Cl)c(Cl)cc8C7=C(C#N)C#N)sc6c5n(CC(CCCC)CCCCCC)c4c3n(CC(CCCC)CCCCCC)c21,16.545,-5.51,-2.77,-5.665,-4.165,,100.0,1:1.4,,conventional,,,,DIO
104042,10.1021/acsami.4c17639,CCCCCCC(CCCC)Cc1csc(-c2cc3c4nsnc4c4cc(-c5cc(CC(CCCC)CCCCCC)c(-c6cc7c(-c8cc(F)c(CC(CC)CCCC)s8)c8sccc8c(-c8cc(F)c(CC(CC)CCCC)s8)c7s6)s5)sc4c3s2)c1,CCCCCCCCCc1c(C=C2C(=O)c3cc(Cl)c(Cl)cc3C2=C(C#N)C#N)sc2c1sc1c3c4nsnc4c4c5sc6c(CCCCCCCCC)c(C=C7C(=O)c8cc(Cl)c(Cl)cc8C7=C(C#N)C#N)sc6c5n(CC(CCCC)CCCCCC)c4c3n(CC(CCCC)CCCCCC)c21,17.101,-5.51,-2.77,-5.665,-4.165,,100.0,1:1.4,10 mg/mL,conventional,,,,DCBB
104043,10.1021/acsami.4c17639,CCCCCCC(CCCC)Cc1csc(-c2cc3c4nsnc4c4cc(-c5cc(CC(CCCC)CCCCCC)c(-c6cc7c(-c8cc(F)c(CC(CC)CCCC)s8)c8sccc8c(-c8cc(F)c(CC(CC)CCCC)s8)c7s6)s5)sc4c3s2)c1,CCCCCCCCCc1c(C=C2C(=O)c3cc(Cl)c(Cl)cc3C2=C(C#N)C#N)sc2c1sc1c3c4nsnc4c4c5sc6c(CCCCCCCCC)c(C=C7C(=O)c8cc(Cl)c(Cl)cc8C7=C(C#N)C#N)sc6c5n(CC(CCCC)CCCCCC)c4c3n(CC(CCCC)CCCCCC)c21,17.77,-5.51,-2.77,-5.665,-4.165,,100.0,1:1.4,,conventional,,,,DIO+DCBB
104044,10.1021/acsami.4c17639,CCCCCCC(CCCC)Cc1csc(-c2cc3c4nsnc4c4cc(-c5cc(CC(CCCC)CCCCCC)c(-c6cc7c(-c8cc(F)c(CC(CC)CCCC)s8)c8sccc8c(-c8cc(F)c(CC(CC)CCCC)s8)c7s6)s5)sc4c3s2)c1,CCCCCCCCCc1c(C=C2C(=O)c3cc(Cl)c(Cl)cc3C2=C(C#N)C#N)sc2c1sc1c3c4nsnc4c4c5sc6c(CCCCCCCCC)c(C=C7C(=O)c8cc(Cl)c(Cl)cc8C7=C(C#N)C#N)sc6c5n(CC(CCCC)CCCCCC)c4c3n(CC(CCCC)CCCCCC)c21,17.511,-5.51,-2.77,-5.665,-4.165,,100.0,,0.4 vol%,conventional,,,,DIO
104045,10.1021/acsami.4c17639,CCCCCCC(CCCC)Cc1csc(-c2cc3c4nsnc4c4cc(-c5cc(CC(CCCC)CCCCCC)c(-c6cc7c(-c8cc(F)c(CC(CC)CCCC)s8)c8sccc8c(-c8cc(F)c(CC(CC)CCCC)s8)c7s6)s5)sc4c3s2)c1,CCCCCCCCCc1c(C=C2C(=O)c3cc(Cl)c(Cl)cc3C2=C(C#N)C#N)sc2c1sc1c3c4nsnc4c4c5sc6c(CCCCCCCCC)c(C=C7C(=O)c8cc(Cl)c(Cl)cc8C7=C(C#N)C#N)sc6c5n(CC(CCCC)CCCCCC)c4c3n(CC(CCCC)CCCCCC)c21,18.153,-5.51,-2.77,-5.665,-4.165,,100.0,,,conventional,,,,DCBB
104046,10.1021/acsami.4c17639,CCCCCCC(CCCC)Cc1csc(-c2cc3c4nsnc4c4cc(-c5cc(CC(CCCC)CCCCCC)c(-c6cc7c(-c8cc(F)c(CC(CC)CCCC)s8)c8sccc8c(-c8cc(F)c(CC(CC)CCCC)s8)c7s6)s5)sc4c3s2)c1,CCCCCCCCCc1c(C=C2C(=O)c3cc(Cl)c(Cl)cc3C2=C(C#N)C#N)sc2c1sc1c3c4nsnc4c4c5sc6c(CCCCCCCCC)c(C=C7C(=O)c8cc(Cl)c(Cl)cc8C7=C(C#N)C#N)sc6c5n(CC(CCCC)CCCCCC)c4c3n(CC(CCCC)CCCCCC)c21,18.6,-5.51,-2.77,-5.665,-4.165,,100.0,,,conventional,,,,DIO+DCBB
