Repository: JiYiqaq/PCE-KA-GNN

# Data directory

- `raw/Active_Database.csv` is the immutable source dataset bundled under CC BY 4.0. Do not overwrite it with processed data.
- `processed/` is created and populated by the training pipeline. Generated `.pt` and `.pth` caches are intentionally ignored by Git because they can exceed GitHub's normal single-file limit.

See `../DATA_LICENSE.md` for provenance, license and checksum information.

File: data/processed/device_records.csv (part 193 of 250)
record_id,doi,donor_smiles,acceptor_smiles,pce,homo_d,lumo_d,homo_a,lumo_a,active_layer_thickness,annealing_temp,d_a_ratio,additive_ratio,device_type,etl_canonical,htl_canonical,solvent_canonical,additive_canonical
104051,10.1021/acsami.4c21773,COC(=O)C(C)(C)c1cc(C)cc(-c2sc3c4sc5cc(/C=C6/C(=O)c7cc(F)cc(c7)C(=O)/C6=C\c6cc(C(C)(C)C(=O)OC)c(-c7cc(C)cc(C(C)(C)C(=O)OC)c7)s6)sc5c4c(C(C)(C)C(=O)OC)ccc2-3)c1,CCCCCCC(CCCC)Cc1c(/C=C2\C(=O)c3cc(F)c(F)cc3C2=C(C#N)C#N)sc2c1SC1c3c(c4c(c5nsnc35)c3sc5c(CC(CCCC)CCCCCC)c(/C=C6\C(=O)c7cc(F)c(F)cc7C6=C(C#N)C#N)sc5c3n4CC(CC)CCCC)N(CC(CC)CCCC)C21,17.28,-5.56,-3.65,-5.68,-3.9,,150.0,1:1.2,50 wt%,inverted,ZnO,TCTA/MoO3,,
104052,10.1021/acsami.4c21773,COC(=O)C(C)(C)c1cc(C)cc(-c2sc3c4sc5cc(/C=C6/C(=O)c7cc(F)cc(c7)C(=O)/C6=C\c6cc(C(C)(C)C(=O)OC)c(-c7cc(C)cc(C(C)(C)C(=O)OC)c7)s6)sc5c4c(C(C)(C)C(=O)OC)ccc2-3)c1,CCCCCCC(CCCC)Cc1c(/C=C2\C(=O)c3cc(F)c(F)cc3C2=C(C#N)C#N)sc2c1SC1c3c(c4c(c5nsnc35)c3sc5c(CC(CCCC)CCCCCC)c(/C=C6\C(=O)c7cc(F)c(F)cc7C6=C(C#N)C#N)sc5c3n4CC(CC)CCCC)N(CC(CC)CCCC)C21,14.14,-5.56,-3.65,-5.68,-3.9,,150.0,1:1.2,50 wt%,inverted,ZnO,TCTA/MoO3,,
104053,10.1021/acsami.4c21773,COC(=O)C(C)(C)c1cc(C)cc(-c2sc3c4sc5cc(/C=C6/C(=O)c7cc(F)cc(c7)C(=O)/C6=C\c6cc(C(C)(C)C(=O)OC)c(-c7cc(C)cc(C(C)(C)C(=O)OC)c7)s6)sc5c4c(C(C)(C)C(=O)OC)ccc2-3)c1,CCCCCCC(CCCC)Cc1c(/C=C2\C(=O)c3cc(F)c(F)cc3C2=C(C#N)C#N)sc2c1SC1c3c(c4c(c5nsnc35)c3sc5c(CC(CCCC)CCCCCC)c(/C=C6\C(=O)c7cc(F)c(F)cc7C6=C(C#N)C#N)sc5c3n4CC(CC)CCCC)N(CC(CC)CCCC)C21,15.31,-5.56,-3.65,-5.68,-3.9,,85.0,1:1.2,"50 wt% 1,4-dibromobenzene",inverted,ZnO,TCTA/MoO3,,
104054,10.1021/acsami.4c21773,COC(=O)C(C)(C)c1cc(C)cc(-c2sc3c4sc5cc(/C=C6/C(=O)c7cc(F)cc(c7)C(=O)/C6=C\c6cc(C(C)(C)C(=O)OC)c(-c7cc(C)cc(C(C)(C)C(=O)OC)c7)s6)sc5c4c(C(C)(C)C(=O)OC)ccc2-3)c1,CCCCCCC(CCCC)Cc1c(/C=C2\C(=O)c3cc(F)c(F)cc3C2=C(C#N)C#N)sc2c1SC1c3c(c4c(c5nsnc35)c3sc5c(CC(CCCC)CCCCCC)c(/C=C6\C(=O)c7cc(F)c(F)cc7C6=C(C#N)C#N)sc5c3n4CC(CC)CCCC)N(CC(CC)CCCC)C21,14.9,-5.56,-3.65,-5.68,-3.9,,85.0,1:1.2,"50 wt% 1,4-dibromobenzene",inverted,ZnO,TCTA/MoO3,,
104055,10.1021/acsami.4c21773,COC(=O)C(C)(C)c1cc(C)cc(-c2sc3c4sc5cc(/C=C6/C(=O)c7cc(F)cc(c7)C(=O)/C6=C\c6cc(C(C)(C)C(=O)OC)c(-c7cc(C)cc(C(C)(C)C(=O)OC)c7)s6)sc5c4c(C(C)(C)C(=O)OC)ccc2-3)c1,CCCCCCC(CCCC)Cc1c(/C=C2\C(=O)c3cc(F)c(F)cc3C2=C(C#N)C#N)sc2c1SC1c3c(c4c(c5nsnc35)c3sc5c(CC(CCCC)CCCCCC)c(/C=C6\C(=O)c7cc(F)c(F)cc7C6=C(C#N)C#N)sc5c3n4CC(CC)CCCC)N(CC(CC)CCCC)C21,14.68,-5.56,-3.65,-5.68,-3.9,,85.0,1:1.2,"50 wt% 1,4-dibromobenzene",inverted,ZnO,TCTA/MoO3,,
104056,10.1021/acsami.4c21773,COC(=O)C(C)(C)c1cc(C)cc(-c2sc3c4sc5cc(/C=C6/C(=O)c7cc(F)cc(c7)C(=O)/C6=C\c6cc(C(C)(C)C(=O)OC)c(-c7cc(C)cc(C(C)(C)C(=O)OC)c7)s6)sc5c4c(C(C)(C)C(=O)OC)ccc2-3)c1,CCCCCCC(CCCC)Cc1c(/C=C2\C(=O)c3cc(F)c(F)cc3C2=C(C#N)C#N)sc2c1SC1c3c(c4c(c5nsnc35)c3sc5c(CC(CCCC)CCCCCC)c(/C=C6\C(=O)c7cc(F)c(F)cc7C6=C(C#N)C#N)sc5c3n4CC(CC)CCCC)N(CC(CC)CCCC)C21,14.22,-5.56,-3.65,-5.68,-3.9,,85.0,1:1.2,"50 wt% 1,4-dibromobenzene",inverted,ZnO,TCTA/MoO3,,
104057,10.1021/acsami.4c21773,COC(=O)C(C)(C)c1cc(C)cc(-c2sc3c4sc5cc(/C=C6/C(=O)c7cc(F)cc(c7)C(=O)/C6=C\c6cc(C(C)(C)C(=O)OC)c(-c7cc(C)cc(C(C)(C)C(=O)OC)c7)s6)sc5c4c(C(C)(C)C(=O)OC)ccc2-3)c1,CCCCCCC(CCCC)Cc1c(/C=C2\C(=O)c3cc(F)c(F)cc3C2=C(C#N)C#N)sc2c1SC1c3c(c4c(c5nsnc35)c3sc5c(CC(CCCC)CCCCCC)c(/C=C6\C(=O)c7cc(F)c(F)cc7C6=C(C#N)C#N)sc5c3n4CC(CC)CCCC)N(CC(CC)CCCC)C21,15.46,-5.56,-3.65,-5.68,-3.9,,150.0,1:1.2,50 wt%,inverted,ZnO,TCTA/MoO3,,
104058,10.1021/acsami.4c21773,COC(=O)C(C)(C)c1cc(C)cc(-c2sc3c4sc5cc(/C=C6/C(=O)c7cc(F)cc(c7)C(=O)/C6=C\c6cc(C(C)(C)C(=O)OC)c(-c7cc(C)cc(C(C)(C)C(=O)OC)c7)s6)sc5c4c(C(C)(C)C(=O)OC)ccc2-3)c1,CCCCCCC(CCCC)Cc1c(/C=C2\C(=O)c3cc(F)c(F)cc3C2=C(C#N)C#N)sc2c1SC1c3c(c4c(c5nsnc35)c3sc5c(CC(CCCC)CCCCCC)c(/C=C6\C(=O)c7cc(F)c(F)cc7C6=C(C#N)C#N)sc5c3n4CC(CC)CCCC)N(CC(CC)CCCC)C21,16.83,-5.56,-3.65,-5.68,-3.9,,150.0,1:1.2,50 wt%,inverted,ZnO,TCTA/MoO3,,
104059,10.1021/acsami.4c21773,COC(=O)C(C)(C)c1cc(C)cc(-c2sc3c4sc5cc(/C=C6/C(=O)c7cc(F)cc(c7)C(=O)/C6=C\c6cc(C(C)(C)C(=O)OC)c(-c7cc(C)cc(C(C)(C)C(=O)OC)c7)s6)sc5c4c(C(C)(C)C(=O)OC)ccc2-3)c1,CCCCCCC(CCCC)Cc1c(/C=C2\C(=O)c3cc(F)c(F)cc3C2=C(C#N)C#N)sc2c1SC1c3c(c4c(c5nsnc35)c3sc5c(CC(CCCC)CCCCCC)c(/C=C6\C(=O)c7cc(F)c(F)cc7C6=C(C#N)C#N)sc5c3n4CC(CC)CCCC)N(CC(CC)CCCC)C21,16.59,-5.56,-3.65,-5.68,-3.9,,150.0,1:1.2,50 wt%,inverted,ZnO,TCTA/MoO3,,
104060,10.1021/acsami.4c21773,COC(=O)C(C)(C)c1cc(C)cc(-c2sc3c4sc5cc(/C=C6/C(=O)c7cc(F)cc(c7)C(=O)/C6=C\c6cc(C(C)(C)C(=O)OC)c(-c7cc(C)cc(C(C)(C)C(=O)OC)c7)s6)sc5c4c(C(C)(C)C(=O)OC)ccc2-3)c1,CCCCCCC(CCCC)Cc1c(/C=C2\C(=O)c3cc(F)c(F)cc3C2=C(C#N)C#N)sc2c1SC1c3c(c4c(c5nsnc35)c3sc5c(CC(CCCC)CCCCCC)c(/C=C6\C(=O)c7cc(F)c(F)cc7C6=C(C#N)C#N)sc5c3n4CC(CC)CCCC)N(CC(CC)CCCC)C21,16.37,-5.56,-3.65,-5.68,-3.9,,150.0,1:1.2,50 wt%,inverted,ZnO,TCTA/MoO3,,
104061,10.1021/acsami.4c21773,COC(=O)C(C)(C)c1cc(C)cc(-c2sc3c4sc5cc(/C=C6/C(=O)c7cc(F)cc(c7)C(=O)/C6=C\c6cc(C(C)(C)C(=O)OC)c(-c7cc(C)cc(C(C)(C)C(=O)OC)c7)s6)sc5c4c(C(C)(C)C(=O)OC)ccc2-3)c1,CCCCCCC(CCCC)Cc1c(/C=C2\C(=O)c3cc(F)c(F)cc3C2=C(C#N)C#N)sc2c1SC1c3c(c4c(c5nsnc35)c3sc5c(CC(CCCC)CCCCCC)c(/C=C6\C(=O)c7cc(F)c(F)cc7C6=C(C#N)C#N)sc5c3n4CC(CC)CCCC)N(CC(CC)CCCC)C21,16.14,-5.56,-3.65,-5.68,-3.9,,150.0,1:1.2,50 wt%,inverted,ZnO,TCTA/MoO3,,
104062,10.1021/acsami.4c21773,COC(=O)C(C)(C)c1cc(C)cc(-c2sc3c4sc5cc(/C=C6/C(=O)c7cc(F)cc(c7)C(=O)/C6=C\c6cc(C(C)(C)C(=O)OC)c(-c7cc(C)cc(C(C)(C)C(=O)OC)c7)s6)sc5c4c(C(C)(C)C(=O)OC)ccc2-3)c1,CCCCCCC(CCCC)Cc1c(/C=C2\C(=O)c3cc(F)c(F)cc3C2=C(C#N)C#N)sc2c1SC1c3c(c4c(c5nsnc35)c3sc5c(CC(CCCC)CCCCCC)c(/C=C6\C(=O)c7cc(F)c(F)cc7C6=C(C#N)C#N)sc5c3n4CC(CC)CCCC)N(CC(CC)CCCC)C21,15.35,-5.56,-3.65,-5.68,-3.9,,150.0,1:1.2,50 wt%,inverted,ZnO,TCTA/MoO3,,
104079,10.1021/acsami.5c00969,COC(=O)C(C)(C)c1cc(C)cc(-c2sc3c4sc5cc(/C=C6/C(=O)c7cc(F)cc(c7)C(=O)/C6=C\c6cc(C(C)(C)C(=O)OC)c(-c7cc(C)cc(C(C)(C)C(=O)OC)c7)s6)sc5c4c(C(C)(C)C(=O)OC)ccc2-3)c1,CCCCCCC(CCCC)Cc1c(/C=C2\C(=O)c3cc(F)c(F)cc3C2=C(C#N)C#N)sc2c1SC1c3c(c4c(c5nsnc35)c3sc5c(CC(CCCC)CCCCCC)c(/C=C6\C(=O)c7cc(F)c(F)cc7C6=C(C#N)C#N)sc5c3n4CC(CC)CCCC)N(CC(CC)CCCC)C21,15.06,-5.56,-3.65,-5.68,-3.9,,80.0,1:1.2,0.3%,conventional,PDIN,PEDOT:PSS,chloroform,
104083,10.1021/acsami.5c00969,CCCCCCCCCCCCCCCCC1(CCCCCCCCCCCCCCCC)c2cc3c(cc2-c2sc(/C=C4\C(=O)C5=C(C=CC(c6cccs6)C=C5)C4=C(C#N)C#N)cc21)C(CCCCCCCCCCCCCCCC)(CCCCCCCCCCCCCCCC)c1cc(/C=C2\C(=O)c4ccccc4C2=C(C#N)C#N)sc1-3,CCCCCCC(CCCC)Cc1c(/C=C2\C(=O)c3cc(F)c(F)cc3C2=C(C#N)C#N)sc2c1SC1c3c(c4c(c5nsnc35)c3sc5c(CC(CCCC)CCCCCC)c(/C=C6\C(=O)c7cc(F)c(F)cc7C6=C(C#N)C#N)sc5c3n4CC(CC)CCCC)N(CC(CC)CCCC)C21,13.76,-5.74,-3.86,-5.68,-3.9,,80.0,1:1.2,0.3%,conventional,PDIN,PEDOT:PSS,chloroform,
104086,10.1021/acsami.5c02839,COC(=O)C(C)(C)c1cc(C)cc(-c2sc3c4sc5cc(/C=C6/C(=O)c7cc(F)cc(c7)C(=O)/C6=C\c6cc(C(C)(C)C(=O)OC)c(-c7cc(C)cc(C(C)(C)C(=O)OC)c7)s6)sc5c4c(C(C)(C)C(=O)OC)ccc2-3)c1,CCCCCCCCCCCc1c(/C=C2\C(=O)c3cc(F)c(F)cc3C2=C(C#N)C#N)sc2c1sc1c3c4nsnc4c4c5sc6c(CCCCCCCCCCC)c(/C=C7\C(=O)c8cc(F)c(F)cc8C7=C(C#N)C#N)sc6c5n(CC(CC)CCCC)c4c3n(CC(CC)CCCC)c21,17.38,-5.56,-3.65,-5.65,-4.09,,100.0,1:1.2,0.5% v/v,,PDINN,,,
104087,10.1021/acsami.5c02839,COC(=O)C(C)(C)c1cc(C)cc(-c2sc3c4sc5cc(/C=C6/C(=O)c7cc(F)cc(c7)C(=O)/C6=C\c6cc(C(C)(C)C(=O)OC)c(-c7cc(C)cc(C(C)(C)C(=O)OC)c7)s6)sc5c4c(C(C)(C)C(=O)OC)ccc2-3)c1,CCCCCCCCCCCc1c(/C=C2\C(=O)c3cc(F)c(F)cc3C2=C(C#N)C#N)sc2c1sc1c3c4nsnc4c4c5sc6c(CCCCCCCCCCC)c(/C=C7\C(=O)c8cc(F)c(F)cc8C7=C(C#N)C#N)sc6c5n(CC(CC)CCCC)c4c3n(CC(CC)CCCC)c21,18.25,-5.56,-3.65,-5.65,-4.09,,100.0,1:1.2,0.5% v/v,,PDINN/HPC,,,
104088,10.1021/acsami.5c02839,CCCCCCC(CCCC)Cc1csc(-c2cc3c4nsnc4c4cc(-c5cc(CC(CCCC)CCCCCC)c(-c6cc7c(-c8cc(F)c(CC(CC)CCCC)s8)c8sccc8c(-c8cc(F)c(CC(CC)CCCC)s8)c7s6)s5)sc4c3s2)c1,CCCCCCC(CCCC)Cc1c(/C=C2\C(=O)c3cc(F)c(F)cc3C2=C(C#N)C#N)sc2c1SC1c3c(c4c(c5nsnc35)c3sc5c(CC(CCCC)CCCCCC)c(/C=C6\C(=O)c7cc(F)c(F)cc7C6=C(C#N)C#N)sc5c3n4CC(CC)CCCC)N(CC(CC)CCCC)C21,18.45,-5.51,-2.77,-5.68,-3.9,,,1:1.2,,conventional,PDINN,,,
104089,10.1021/acsami.5c02839,CCCCCCC(CCCC)Cc1csc(-c2cc3c4nsnc4c4cc(-c5cc(CC(CCCC)CCCCCC)c(-c6cc7c(-c8cc(F)c(CC(CC)CCCC)s8)c8sccc8c(-c8cc(F)c(CC(CC)CCCC)s8)c7s6)s5)sc4c3s2)c1,CCCCCCC(CCCC)Cc1c(/C=C2\C(=O)c3cc(F)c(F)cc3C2=C(C#N)C#N)sc2c1SC1c3c(c4c(c5nsnc35)c3sc5c(CC(CCCC)CCCCCC)c(/C=C6\C(=O)c7cc(F)c(F)cc7C6=C(C#N)C#N)sc5c3n4CC(CC)CCCC)N(CC(CC)CCCC)C21,19.73,-5.51,-2.77,-5.68,-3.9,,,1:1.2,,conventional,PDINN/HPC,,,
104090,10.1021/acsami.5c03896,COC(=O)C(C)(C)c1cc(C)cc(-c2sc3c4sc5cc(/C=C6/C(=O)c7cc(F)cc(c7)C(=O)/C6=C\c6cc(C(C)(C)C(=O)OC)c(-c7cc(C)cc(C(C)(C)C(=O)OC)c7)s6)sc5c4c(C(C)(C)C(=O)OC)ccc2-3)c1,CCCCCCC(CCCC)Cc1c(/C=C2\C(=O)c3cc(F)c(F)cc3C2=C(C#N)C#N)sc2c1SC1c3c(c4c(c5nsnc35)c3sc5c(CC(CCCC)CCCCCC)c(/C=C6\C(=O)c7cc(F)c(F)cc7C6=C(C#N)C#N)sc5c3n4CC(CC)CCCC)N(CC(CC)CCCC)C21,16.35,-5.56,-3.65,-5.68,-3.9,,100.0,1:1.2,0.25 vol%,inverted,ZnO,,,
104091,10.1021/acsami.5c03896,COC(=O)C(C)(C)c1cc(C)cc(-c2sc3c4sc5cc(/C=C6/C(=O)c7cc(F)cc(c7)C(=O)/C6=C\c6cc(C(C)(C)C(=O)OC)c(-c7cc(C)cc(C(C)(C)C(=O)OC)c7)s6)sc5c4c(C(C)(C)C(=O)OC)ccc2-3)c1,CCCCCCC(CCCC)Cc1c(/C=C2\C(=O)c3cc(F)c(F)cc3C2=C(C#N)C#N)sc2c1SC1c3c(c4c(c5nsnc35)c3sc5c(CC(CCCC)CCCCCC)c(/C=C6\C(=O)c7cc(F)c(F)cc7C6=C(C#N)C#N)sc5c3n4CC(CC)CCCC)N(CC(CC)CCCC)C21,17.11,-5.56,-3.65,-5.68,-3.9,,100.0,1:1.2,0.25 vol%,inverted,ZnO,,,
104092,10.1021/acsami.5c03896,CCCCCCC(CCCC)Cc1csc(-c2cc3c4nsnc4c4cc(-c5cc(CC(CCCC)CCCCCC)c(-c6cc7c(-c8cc(F)c(CC(CC)CCCC)s8)c8sccc8c(-c8cc(F)c(CC(CC)CCCC)s8)c7s6)s5)sc4c3s2)c1,CCCCCCC(CCCC)Cc1c(/C=C2\C(=O)c3cc(F)c(F)cc3C2=C(C#N)C#N)sc2c1SC1c3c(c4c(c5nsnc35)c3sc5c(CC(CCCC)CCCCCC)c(/C=C6\C(=O)c7cc(F)c(F)cc7C6=C(C#N)C#N)sc5c3n4CC(CC)CCCC)N(CC(CC)CCCC)C21,17.46,-5.51,-2.77,-5.68,-3.9,,100.0,1:1.2,,inverted,ZnO,,,
104093,10.1021/acsami.5c03896,CCCCCCC(CCCC)Cc1csc(-c2cc3c4nsnc4c4cc(-c5cc(CC(CCCC)CCCCCC)c(-c6cc7c(-c8cc(F)c(CC(CC)CCCC)s8)c8sccc8c(-c8cc(F)c(CC(CC)CCCC)s8)c7s6)s5)sc4c3s2)c1,CCCCCCC(CCCC)Cc1c(/C=C2\C(=O)c3cc(F)c(F)cc3C2=C(C#N)C#N)sc2c1SC1c3c(c4c(c5nsnc35)c3sc5c(CC(CCCC)CCCCCC)c(/C=C6\C(=O)c7cc(F)c(F)cc7C6=C(C#N)C#N)sc5c3n4CC(CC)CCCC)N(CC(CC)CCCC)C21,18.55,-5.51,-2.77,-5.68,-3.9,,100.0,1:1.2,,inverted,ZnO,,,
104094,10.1021/acsami.5c04155,COC(=O)C(C)(C)c1cc(C)cc(-c2sc3c4sc5cc(/C=C6/C(=O)c7cc(F)cc(c7)C(=O)/C6=C\c6cc(C(C)(C)C(=O)OC)c(-c7cc(C)cc(C(C)(C)C(=O)OC)c7)s6)sc5c4c(C(C)(C)C(=O)OC)ccc2-3)c1,CCCCCCCCCc1c(C=C2C(=O)c3cc(Cl)c(Cl)cc3C2=C(C#N)C#N)sc2c1sc1c3c4nsnc4c4c5sc6c(CCCCCCCCC)c(C=C7C(=O)c8cc(Cl)c(Cl)cc8C7=C(C#N)C#N)sc6c5n(CC(CCCC)CCCCCC)c4c3n(CC(CCCC)CCCCCC)c21,17.42,-5.56,-3.65,-5.68,-3.9,30.0,100.0,1:1.2,,,ZnO/CBS,,,
104095,10.1021/acsami.5c04155,COC(=O)C(C)(C)c1cc(C)cc(-c2sc3c4sc5cc(/C=C6/C(=O)c7cc(F)cc(c7)C(=O)/C6=C\c6cc(C(C)(C)C(=O)OC)c(-c7cc(C)cc(C(C)(C)C(=O)OC)c7)s6)sc5c4c(C(C)(C)C(=O)OC)ccc2-3)c1,CCCCCCCCCc1c(C=C2C(=O)c3cc(Cl)c(Cl)cc3C2=C(C#N)C#N)sc2c1sc1c3c4nsnc4c4c5sc6c(CCCCCCCCC)c(C=C7C(=O)c8cc(Cl)c(Cl)cc8C7=C(C#N)C#N)sc6c5n(CC(CCCC)CCCCCC)c4c3n(CC(CCCC)CCCCCC)c21,15.63,-5.56,-3.65,-5.68,-3.9,90.0,100.0,1:1.2,,,ZnO/CBS,,,
104096,10.1021/acsami.5c04155,COC(=O)C(C)(C)c1cc(C)cc(-c2sc3c4sc5cc(/C=C6/C(=O)c7cc(F)cc(c7)C(=O)/C6=C\c6cc(C(C)(C)C(=O)OC)c(-c7cc(C)cc(C(C)(C)C(=O)OC)c7)s6)sc5c4c(C(C)(C)C(=O)OC)ccc2-3)c1,CCCCCCCCCc1c(C=C2C(=O)c3cc(Cl)c(Cl)cc3C2=C(C#N)C#N)sc2c1sc1c3c4nsnc4c4c5sc6c(CCCCCCCCC)c(C=C7C(=O)c8cc(Cl)c(Cl)cc8C7=C(C#N)C#N)sc6c5n(CC(CCCC)CCCCCC)c4c3n(CC(CCCC)CCCCCC)c21,15.54,-5.56,-3.65,-5.68,-3.9,130.0,100.0,1:1.2,,,ZnO/CBS,,,
104097,10.1021/acsami.5c04155,COC(=O)C(C)(C)c1cc(C)cc(-c2sc3c4sc5cc(/C=C6/C(=O)c7cc(F)cc(c7)C(=O)/C6=C\c6cc(C(C)(C)C(=O)OC)c(-c7cc(C)cc(C(C)(C)C(=O)OC)c7)s6)sc5c4c(C(C)(C)C(=O)OC)ccc2-3)c1,CCCCCCCCCc1c(C=C2C(=O)c3cc(Cl)c(Cl)cc3C2=C(C#N)C#N)sc2c1sc1c3c4nsnc4c4c5sc6c(CCCCCCCCC)c(C=C7C(=O)c8cc(Cl)c(Cl)cc8C7=C(C#N)C#N)sc6c5n(CC(CCCC)CCCCCC)c4c3n(CC(CCCC)CCCCCC)c21,15.66,-5.56,-3.65,-5.68,-3.9,30.0,100.0,1:1.2,,,ZnO,,,
104098,10.1021/acsami.5c04155,COC(=O)C(C)(C)c1cc(C)cc(-c2sc3c4sc5cc(/C=C6/C(=O)c7cc(F)cc(c7)C(=O)/C6=C\c6cc(C(C)(C)C(=O)OC)c(-c7cc(C)cc(C(C)(C)C(=O)OC)c7)s6)sc5c4c(C(C)(C)C(=O)OC)ccc2-3)c1,CCCCCCCCCc1c(C=C2C(=O)c3cc(Cl)c(Cl)cc3C2=C(C#N)C#N)sc2c1sc1c3c4nsnc4c4c5sc6c(CCCCCCCCC)c(C=C7C(=O)c8cc(Cl)c(Cl)cc8C7=C(C#N)C#N)sc6c5n(CC(CCCC)CCCCCC)c4c3n(CC(CCCC)CCCCCC)c21,14.18,-5.56,-3.65,-5.68,-3.9,90.0,100.0,1:1.2,,,ZnO,,,
104099,10.1021/acsami.5c04155,COC(=O)C(C)(C)c1cc(C)cc(-c2sc3c4sc5cc(/C=C6/C(=O)c7cc(F)cc(c7)C(=O)/C6=C\c6cc(C(C)(C)C(=O)OC)c(-c7cc(C)cc(C(C)(C)C(=O)OC)c7)s6)sc5c4c(C(C)(C)C(=O)OC)ccc2-3)c1,CCCCCCCCCc1c(C=C2C(=O)c3cc(Cl)c(Cl)cc3C2=C(C#N)C#N)sc2c1sc1c3c4nsnc4c4c5sc6c(CCCCCCCCC)c(C=C7C(=O)c8cc(Cl)c(Cl)cc8C7=C(C#N)C#N)sc6c5n(CC(CCCC)CCCCCC)c4c3n(CC(CCCC)CCCCCC)c21,13.31,-5.56,-3.65,-5.68,-3.9,130.0,100.0,1:1.2,,,ZnO,,,
104100,10.1021/acsami.5c04155,COC(=O)C(C)(C)c1cc(C)cc(-c2sc3c4sc5cc(/C=C6/C(=O)c7cc(F)cc(c7)C(=O)/C6=C\c6cc(C(C)(C)C(=O)OC)c(-c7cc(C)cc(C(C)(C)C(=O)OC)c7)s6)sc5c4c(C(C)(C)C(=O)OC)ccc2-3)c1,CCCCCCC(CCCC)Cc1c(/C=C2\C(=O)c3cc(F)c(F)cc3C2=C(C#N)C#N)sc2c1SC1c3c(c4c(c5nsnc35)c3sc5c(CC(CCCC)CCCCCC)c(/C=C6\C(=O)c7cc(F)c(F)cc7C6=C(C#N)C#N)sc5c3n4CC(CC)CCCC)N(CC(CC)CCCC)C21,16.61,-5.56,-3.65,-5.68,-3.9,100.0,100.0,1:1.2,,inverted,ZnO,,,
104101,10.1021/acsami.5c04155,COC(=O)C(C)(C)c1cc(C)cc(-c2sc3c4sc5cc(/C=C6/C(=O)c7cc(F)cc(c7)C(=O)/C6=C\c6cc(C(C)(C)C(=O)OC)c(-c7cc(C)cc(C(C)(C)C(=O)OC)c7)s6)sc5c4c(C(C)(C)C(=O)OC)ccc2-3)c1,CCCCCCC(CCCC)Cc1c(/C=C2\C(=O)c3cc(F)c(F)cc3C2=C(C#N)C#N)sc2c1SC1c3c(c4c(c5nsnc35)c3sc5c(CC(CCCC)CCCCCC)c(/C=C6\C(=O)c7cc(F)c(F)cc7C6=C(C#N)C#N)sc5c3n4CC(CC)CCCC)N(CC(CC)CCCC)C21,17.89,-5.56,-3.65,-5.68,-3.9,100.0,100.0,1:1.2,,inverted,ZnO,,,
104102,10.1021/acsami.5c04155,COC(=O)C(C)(C)c1cc(C)cc(-c2sc3c4sc5cc(/C=C6/C(=O)c7cc(F)cc(c7)C(=O)/C6=C\c6cc(C(C)(C)C(=O)OC)c(-c7cc(C)cc(C(C)(C)C(=O)OC)c7)s6)sc5c4c(C(C)(C)C(=O)OC)ccc2-3)c1,CCCCCCC(CCCC)Cc1c(/C=C2\C(=O)c3cc(F)c(F)cc3C2=C(C#N)C#N)sc2c1SC1c3c(c4c(c5nsnc35)c3sc5c(CC(CCCC)CCCCCC)c(/C=C6\C(=O)c7cc(F)c(F)cc7C6=C(C#N)C#N)sc5c3n4CC(CC)CCCC)N(CC(CC)CCCC)C21,18.16,-5.56,-3.65,-5.68,-3.9,100.0,100.0,1:1.2,,inverted,ZnO/CBS,,,
104103,10.1021/acsami.5c04155,COC(=O)C(C)(C)c1cc(C)cc(-c2sc3c4sc5cc(/C=C6/C(=O)c7cc(F)cc(c7)C(=O)/C6=C\c6cc(C(C)(C)C(=O)OC)c(-c7cc(C)cc(C(C)(C)C(=O)OC)c7)s6)sc5c4c(C(C)(C)C(=O)OC)ccc2-3)c1,CCCCCCCCCCCc1c(/C=C2\C(=O)c3cc(F)c(F)cc3C2=C(C#N)C#N)sc2c1sc1c3c4nsnc4c4c5sc6c(CCCCCCCCCCC)c(/C=C7\C(=O)c8cc(F)c(F)cc8C7=C(C#N)C#N)sc6c5n(CC(CC)CCCC)c4c3n(CC(CC)CCCC)c21,14.44,-5.56,-3.65,-5.65,-4.09,100.0,100.0,1:1.2,,inverted,ZnO,,,
104104,10.1021/acsami.5c04155,COC(=O)C(C)(C)c1cc(C)cc(-c2sc3c4sc5cc(/C=C6/C(=O)c7cc(F)cc(c7)C(=O)/C6=C\c6cc(C(C)(C)C(=O)OC)c(-c7cc(C)cc(C(C)(C)C(=O)OC)c7)s6)sc5c4c(C(C)(C)C(=O)OC)ccc2-3)c1,CCCCCCCCCCCc1c(/C=C2\C(=O)c3cc(F)c(F)cc3C2=C(C#N)C#N)sc2c1sc1c3c4nsnc4c4c5sc6c(CCCCCCCCCCC)c(/C=C7\C(=O)c8cc(F)c(F)cc8C7=C(C#N)C#N)sc6c5n(CC(CC)CCCC)c4c3n(CC(CC)CCCC)c21,15.01,-5.56,-3.65,-5.65,-4.09,90.0,100.0,1:1.2,,,ZnO,,,
104105,10.1021/acsami.5c04155,COC(=O)C(C)(C)c1cc(C)cc(-c2sc3c4sc5cc(/C=C6/C(=O)c7cc(F)cc(c7)C(=O)/C6=C\c6cc(C(C)(C)C(=O)OC)c(-c7cc(C)cc(C(C)(C)C(=O)OC)c7)s6)sc5c4c(C(C)(C)C(=O)OC)ccc2-3)c1,CCCCCCCCCCCc1c(/C=C2\C(=O)c3cc(F)c(F)cc3C2=C(C#N)C#N)sc2c1sc1c3c4nsnc4c4c5sc6c(CCCCCCCCCCC)c(/C=C7\C(=O)c8cc(F)c(F)cc8C7=C(C#N)C#N)sc6c5n(CC(CC)CCCC)c4c3n(CC(CC)CCCC)c21,16.32,-5.56,-3.65,-5.65,-4.09,90.0,100.0,1:1.2,,,ZnO/CBS,,,
104106,10.1021/acsami.5c04380,COC(=O)C(C)(C)c1cc(C)cc(-c2sc3c4sc5cc(/C=C6/C(=O)c7cc(F)cc(c7)C(=O)/C6=C\c6cc(C(C)(C)C(=O)OC)c(-c7cc(C)cc(C(C)(C)C(=O)OC)c7)s6)sc5c4c(C(C)(C)C(=O)OC)ccc2-3)c1,CCCCCCC(CCCC)Cc1c(/C=C2\C(=O)c3cc(F)c(F)cc3C2=C(C#N)C#N)sc2c1SC1c3c(c4c(c5nsnc35)c3sc5c(CC(CCCC)CCCCCC)c(/C=C6\C(=O)c7cc(F)c(F)cc7C6=C(C#N)C#N)sc5c3n4CC(CC)CCCC)N(CC(CC)CCCC)C21,18.36,-5.56,-3.65,-5.68,-3.9,,,,,,PNDIT-F3N,2PACz,,
104121,10.1021/acsami.5c12954,CCCCCCC(CCCC)Cc1csc(-c2cc3c4nsnc4c4cc(-c5cc(CC(CCCC)CCCCCC)c(-c6cc7c(-c8cc(Cl)c(CC(CC)CCCC)s8)c8sccc8c(-c8cc(Cl)c(CC(CC)CCCC)s8)c7s6)s5)sc4c3s2)c1,CCCCCCCCCCCc1c(/C=C2\C(=O)c3cc(F)c(F)cc3C2=C(C#N)C#N)sc2c1sc1c3c4nsnc4c4c5sc6c(CCCCCCCCCCC)c(/C=C7\C(=O)c8cc(F)c(F)cc8C7=C(C#N)C#N)sc6c5n(CCC(CC)CCCC)c4c3n(CCC(CC)CCCC)c21,11.0,-5.48,-2.75,-5.64,-3.86,,,,,conventional,PNDIT-F3N,PEDOT:PSS,o-xylene,
104140,10.1021/acsami.5c19747,CCCCCCC(CCCC)Cc1csc(-c2cc3c4nsnc4c4cc(-c5cc(CC(CCCC)CCCCCC)c(-c6cc7c(-c8cc(Cl)c(CC(CC)CCCC)s8)c8sccc8c(-c8cc(Cl)c(CC(CC)CCCC)s8)c7s6)s5)sc4c3s2)c1,CCCCCCCCCCCc1c(/C=C2\C(=O)c3cc(F)c(F)cc3C2=C(C#N)C#N)sc2c1sc1c3c4nsnc4c4c5sc6c(CCCCCCCCCCC)c(/C=C7\C(=O)c8cc(F)c(F)cc8C7=C(C#N)C#N)sc6c5n(CC(CC)CCCC)c4c3n(CC(CC)CCCC)c21,13.1,-5.48,-2.75,-5.65,-4.09,,100.0,1:1.4,,inverted,,,,
104141,10.1021/acsami.5c19747,CCCCCCC(CCCC)Cc1csc(-c2cc3c4nsnc4c4cc(-c5cc(CC(CCCC)CCCCCC)c(-c6cc7c(-c8cc(Cl)c(CC(CC)CCCC)s8)c8sccc8c(-c8cc(Cl)c(CC(CC)CCCC)s8)c7s6)s5)sc4c3s2)c1,CCCCCCCCCCCc1c(/C=C2\C(=O)c3cc(F)c(F)cc3C2=C(C#N)C#N)sc2c1sc1c3c4nsnc4c4c5sc6c(CCCCCCCCCCC)c(/C=C7\C(=O)c8cc(F)c(F)cc8C7=C(C#N)C#N)sc6c5n(CC(CC)CCCC)c4c3n(CC(CC)CCCC)c21,10.4,-5.48,-2.75,-5.65,-4.09,,140.0,1:1.4,,inverted,,,,
104142,10.1021/acsami.5c19747,CCCCCCC(CCCC)Cc1csc(-c2cc3c4nsnc4c4cc(-c5cc(CC(CCCC)CCCCCC)c(-c6cc7c(-c8cc(Cl)c(CC(CC)CCCC)s8)c8sccc8c(-c8cc(Cl)c(CC(CC)CCCC)s8)c7s6)s5)sc4c3s2)c1,CCCCCCCCCCCc1c(/C=C2\C(=O)c3cc(F)c(F)cc3C2=C(C#N)C#N)sc2c1sc1c3c4nsnc4c4c5sc6c(CCCCCCCCCCC)c(/C=C7\C(=O)c8cc(F)c(F)cc8C7=C(C#N)C#N)sc6c5n(CC(CC)CCCC)c4c3n(CC(CC)CCCC)c21,4.88,-5.48,-2.75,-5.65,-4.09,,220.0,1:1.4,,inverted,,,,
104143,10.1021/acsami.5c19747,CCCCCCC(CCCC)Cc1csc(-c2cc3c4nsnc4c4cc(-c5cc(CC(CCCC)CCCCCC)c(-c6cc7c(-c8cc(Cl)c(CC(CC)CCCC)s8)c8sccc8c(-c8cc(Cl)c(CC(CC)CCCC)s8)c7s6)s5)sc4c3s2)c1,CCCCCCCCCCCc1c(/C=C2\C(=O)c3cc(F)c(F)cc3C2=C(C#N)C#N)sc2c1sc1c3c4nsnc4c4c5sc6c(CCCCCCCCCCC)c(/C=C7\C(=O)c8cc(F)c(F)cc8C7=C(C#N)C#N)sc6c5n(CC(CC)CCCC)c4c3n(CC(CC)CCCC)c21,13.8,-5.48,-2.75,-5.65,-4.09,,100.0,,,inverted,,,,
104144,10.1021/acsami.5c19747,CCCCCCC(CCCC)Cc1csc(-c2cc3c4nsnc4c4cc(-c5cc(CC(CCCC)CCCCCC)c(-c6cc7c(-c8cc(Cl)c(CC(CC)CCCC)s8)c8sccc8c(-c8cc(Cl)c(CC(CC)CCCC)s8)c7s6)s5)sc4c3s2)c1,CCCCCCCCCCCc1c(/C=C2\C(=O)c3cc(F)c(F)cc3C2=C(C#N)C#N)sc2c1sc1c3c4nsnc4c4c5sc6c(CCCCCCCCCCC)c(/C=C7\C(=O)c8cc(F)c(F)cc8C7=C(C#N)C#N)sc6c5n(CC(CC)CCCC)c4c3n(CC(CC)CCCC)c21,11.2,-5.48,-2.75,-5.65,-4.09,,140.0,,,inverted,,,,
104145,10.1021/acsami.5c19747,CCCCCCC(CCCC)Cc1csc(-c2cc3c4nsnc4c4cc(-c5cc(CC(CCCC)CCCCCC)c(-c6cc7c(-c8cc(Cl)c(CC(CC)CCCC)s8)c8sccc8c(-c8cc(Cl)c(CC(CC)CCCC)s8)c7s6)s5)sc4c3s2)c1,CCCCCCCCCCCc1c(/C=C2\C(=O)c3cc(F)c(F)cc3C2=C(C#N)C#N)sc2c1sc1c3c4nsnc4c4c5sc6c(CCCCCCCCCCC)c(/C=C7\C(=O)c8cc(F)c(F)cc8C7=C(C#N)C#N)sc6c5n(CC(CC)CCCC)c4c3n(CC(CC)CCCC)c21,6.24,-5.48,-2.75,-5.65,-4.09,,220.0,,,inverted,,,,
104161,10.1021/acsami.9b17208,CCCCCCc1ccsc1,COC(=O)CCCC1(c2ccccc2)C23c4c5c6c7c8c9c(c%10c%11c2c2c%12c4c4c%13c5c5c7c7c8c8c%14c9c%10c9c%10c%11c2c2c%11c%12c4c4c%12c%13c5c5c7c7c8c8c%14c9c9c%10c2c2c%11c4c4c%12c5c7c5c8c9c2c45)C613,2.82,-5.01,-3.12,-6.1,-3.7,,,,,,,,,
104162,10.1021/acsami.9b17208,CCCCCCc1ccsc1,COC(=O)CCCC1(c2ccccc2)C23c4c5c6c7c8c9c(c%10c%11c2c2c%12c4c4c%13c5c5c7c7c8c8c%14c9c%10c9c%10c%11c2c2c%11c%12c4c4c%12c%13c5c5c7c7c8c8c%14c9c9c%10c2c2c%11c4c4c%12c5c7c5c8c9c2c45)C613,3.92,-5.01,-3.12,-6.1,-3.7,,,,,inverted,ZW-Bu,,,
104163,10.1021/acsami.9b17208,CCCCCCc1ccsc1,COC(=O)CCCC1(c2ccccc2)C23c4c5c6c7c8c9c(c%10c%11c2c2c%12c4c4c%13c5c5c7c7c8c8c%14c9c%10c9c%10c%11c2c2c%11c%12c4c4c%12c%13c5c5c7c7c8c8c%14c9c9c%10c2c2c%11c4c4c%12c5c7c5c8c9c2c45)C613,3.51,-5.01,-3.12,-6.1,-3.7,,,,,,ZnO,,,
104164,10.1021/acsami.9b17208,CCCCC(CC)COC(=O)c1sc2csc(-c3cc4c(-c5ccc(CC(CC)CCCC)s5)c5sccc5c(-c5ccc(CC(CC)CCCC)s5)c4s3)c2c1F,COC(=O)CCCC1(c2ccccc2)C23c4c5ccc6c7cc8c9c%10c(cc%11cc%12c%13c%14c(cc%15c%16ccc-5c2c%16c2c5c%16c%17c(c(c46)c7c9c%17c4c%10c%11c%13c4c%16c%14c%152)C513)C%12)C8,3.13,-5.29,-3.72,-5.9,-3.9,,,,,inverted,,MoO3,o-DCB,
104165,10.1021/acsami.9b17208,CCCCC(CC)COC(=O)c1sc2csc(-c3cc4c(-c5ccc(CC(CC)CCCC)s5)c5sccc5c(-c5ccc(CC(CC)CCCC)s5)c4s3)c2c1F,COC(=O)CCCC1(c2ccccc2)C23c4c5ccc6c7cc8c9c%10c(cc%11cc%12c%13c%14c(cc%15c%16ccc-5c2c%16c2c5c%16c%17c(c(c46)c7c9c%17c4c%10c%11c%13c4c%16c%14c%152)C513)C%12)C8,9.03,-5.29,-3.72,-5.9,-3.9,,,,,inverted,ZW-Bu,MoO3,o-DCB,
104166,10.1021/acsami.9b17208,CCCCC(CC)COC(=O)c1sc2csc(-c3cc4c(-c5ccc(CC(CC)CCCC)s5)c5sccc5c(-c5ccc(CC(CC)CCCC)s5)c4s3)c2c1F,COC(=O)CCCC1(c2ccccc2)C23c4c5ccc6c7cc8c9c%10c(cc%11cc%12c%13c%14c(cc%15c%16ccc-5c2c%16c2c5c%16c%17c(c(c46)c7c9c%17c4c%10c%11c%13c4c%16c%14c%152)C513)C%12)C8,8.43,-5.29,-3.72,-5.9,-3.9,,,,,inverted,ZnO,MoO3,o-DCB,
104167,10.1021/acsami.9b17208,CCCCC(CC)COC(=O)c1sc2csc(-c3cc4c(-c5ccc(CC(CC)CCCC)s5)c5sccc5c(-c5ccc(CC(CC)CCCC)s5)c4s3)c2c1F,CCCCCCc1ccc(C2(c3ccc(CCCCCC)cc3)c3cc4c(cc3-c3sc5cc(C=C6C(=O)c7ccccc7C6=C(C#N)C#N)sc5c32)C(c2ccc(CCCCCC)cc2)(c2ccc(CCCCCC)cc2)c2c-4sc3cc(C=C4C(=O)c5ccccc5C4=C(C#N)C#N)sc23)cc1,1.09,-5.29,-3.72,-5.576,-3.916,,,,,inverted,,MoO3,o-DCB,
104168,10.1021/acsami.9b17208,CCCCC(CC)COC(=O)c1sc2csc(-c3cc4c(-c5ccc(CC(CC)CCCC)s5)c5sccc5c(-c5ccc(CC(CC)CCCC)s5)c4s3)c2c1F,CCCCCCc1ccc(C2(c3ccc(CCCCCC)cc3)c3cc4c(cc3-c3sc5cc(C=C6C(=O)c7ccccc7C6=C(C#N)C#N)sc5c32)C(c2ccc(CCCCCC)cc2)(c2ccc(CCCCCC)cc2)c2c-4sc3cc(C=C4C(=O)c5ccccc5C4=C(C#N)C#N)sc23)cc1,7.63,-5.29,-3.72,-5.576,-3.916,,,,,inverted,ZW-Bu,MoO3,o-DCB,
104169,10.1021/acsami.9b17208,CCCCC(CC)COC(=O)c1sc2csc(-c3cc4c(-c5ccc(CC(CC)CCCC)s5)c5sccc5c(-c5ccc(CC(CC)CCCC)s5)c4s3)c2c1F,CCCCCCc1ccc(C2(c3ccc(CCCCCC)cc3)c3cc4c(cc3-c3sc5cc(C=C6C(=O)c7ccccc7C6=C(C#N)C#N)sc5c32)C(c2ccc(CCCCCC)cc2)(c2ccc(CCCCCC)cc2)c2c-4sc3cc(C=C4C(=O)c5ccccc5C4=C(C#N)C#N)sc23)cc1,7.28,-5.29,-3.72,-5.576,-3.916,,,,,inverted,ZnO,MoO3,o-DCB,
104170,10.1021/acsami.9b18048,CCCCC(CC)Cc1ccc(-c2c3cc(-c4ccc(-c5sc(-c6cccs6)c6c5C(=O)c5c(CC(CC)CCCC)sc(CC(CC)CCCC)c5C6=O)s4)sc3c(-c3ccc(CC(CC)CCCC)s3)c3ccsc23)s1,CCCCCCc1ccc(C2(c3ccc(CCCCCC)cc3)c3cc4c(cc3-c3sc5cc(/C=C6\C(=O)c7cc(F)c(F)cc7C6=C(C#N)C#N)sc5c32)C(c2ccc(CCCCCC)cc2)(c2ccc(CCCCCC)cc2)c2c-4sc3cc(/C=C4\C(=O)c5cc(F)c(F)cc5C4=C(C#N)C#N)sc23)cc1,9.3,-5.33,-3.48,-5.66,-4.14,,,,,,PFN-Br,MoO3,,
104173,10.1021/acsami.9b20857,CCCCC(CC)CSc1sc(-c2c3cc(-c4ccc(-c5sc(-c6cccs6)c6c5C(=O)c5c(CC(CC)CCCC)sc(CC(CC)CCCC)c5C6=O)s4)sc3c(-c3cc(F)c(SCC(CC)CCCC)s3)c3ccsc23)cc1F,CCCCCCc1ccc(C2(c3ccc(CCCCCC)cc3)c3cc4c(cc3-c3sc5cc(/C=C6\C(=O)c7cc(F)c(F)cc7C6=C(C#N)C#N)sc5c32)C(c2ccc(CCCCCC)cc2)(c2ccc(CCCCCC)cc2)c2c-4sc3cc(/C=C4\C(=O)c5cc(F)c(F)cc5C4=C(C#N)C#N)sc23)cc1,9.53,-5.41,-3.62,-5.66,-4.14,,,1:1,0.5 vol% DIO,inverted,SnO2,MoO3,,
104175,10.1021/acsami.9b20857,CCCCC(CC)CSc1sc(-c2c3cc(-c4ccc(-c5sc(-c6cccs6)c6c5C(=O)c5c(CC(CC)CCCC)sc(CC(CC)CCCC)c5C6=O)s4)sc3c(-c3cc(F)c(SCC(CC)CCCC)s3)c3ccsc23)cc1F,CCCCCCc1ccc(C2(c3ccc(CCCCCC)cc3)c3cc4c(cc3-c3sc5cc(/C=C6\C(=O)c7cc(F)c(F)cc7C6=C(C#N)C#N)sc5c32)C(c2ccc(CCCCCC)cc2)(c2ccc(CCCCCC)cc2)c2c-4sc3cc(/C=C4\C(=O)c5cc(F)c(F)cc5C4=C(C#N)C#N)sc23)cc1,10.72,-5.41,-3.62,-5.66,-4.14,,,1:1,0.5 vol% DIO,inverted,SnO2,MoO3,,
104176,10.1021/acsami.9b21252,CCCCC(CC)COC(=O)c1sc2c(-c3cc4c(-c5ccc(CC(CC)CCCC)s5)c5sccc5c(-c5ccc(CC(CC)CCCC)s5)c4s3)scc2c1F,CCCCCCCCCCC(CCCCCCCC)CN1C(=O)c2ccc3c4c(c(-c5ccc(-c6cccs6)s5)cc(c24)C1=O)C(=O)N(CC(CCCCCCCC)CCCCCCCCCC)C3=O,3.5,-5.21,-3.6,-5.71,-4.02,,,1:1 weight ratio,,inverted,ZnO,MoO3,chlorobenzene,
104177,10.1021/acsami.9b21252,CCCCC(CC)COC(=O)c1sc2c(-c3cc4c(-c5ccc(CC(CC)CCCC)s5)c5sccc5c(-c5ccc(CC(CC)CCCC)s5)c4s3)scc2c1F,CCCCCCCCCCC(CCCCCCCC)CN1C(=O)c2ccc3c4c(c(-c5ccc(-c6cccs6)s5)cc(c24)C1=O)C(=O)N(CC(CCCCCCCC)CCCCCCCCCC)C3=O,3.6,-5.21,-3.6,-5.71,-4.02,,,1:1 weight ratio,0.05wt%,inverted,ZnO,MoO3,chlorobenzene,
104178,10.1021/acsami.9b21252,CCCCC(CC)COC(=O)c1sc2c(-c3cc4c(-c5ccc(CC(CC)CCCC)s5)c5sccc5c(-c5ccc(CC(CC)CCCC)s5)c4s3)scc2c1F,CCCCCCCCCCC(CCCCCCCC)CN1C(=O)c2ccc3c4c(c(-c5ccc(-c6cccs6)s5)cc(c24)C1=O)C(=O)N(CC(CCCCCCCC)CCCCCCCCCC)C3=O,4.0,-5.21,-3.6,-5.71,-4.02,,,1:1 weight ratio,0.1wt%,inverted,ZnO,MoO3,chlorobenzene,
104179,10.1021/acsami.9b21252,CCCCC(CC)COC(=O)c1sc2c(-c3cc4c(-c5ccc(CC(CC)CCCC)s5)c5sccc5c(-c5ccc(CC(CC)CCCC)s5)c4s3)scc2c1F,CCCCCCCCCCC(CCCCCCCC)CN1C(=O)c2ccc3c4c(c(-c5ccc(-c6cccs6)s5)cc(c24)C1=O)C(=O)N(CC(CCCCCCCC)CCCCCCCCCC)C3=O,4.4,-5.21,-3.6,-5.71,-4.02,,,1:1 weight ratio,0.3wt%,inverted,ZnO,MoO3,chlorobenzene,
104180,10.1021/acsami.9b21252,CCCCC(CC)COC(=O)c1sc2c(-c3cc4c(-c5ccc(CC(CC)CCCC)s5)c5sccc5c(-c5ccc(CC(CC)CCCC)s5)c4s3)scc2c1F,CCCCCCCCCCC(CCCCCCCC)CN1C(=O)c2ccc3c4c(c(-c5ccc(-c6cccs6)s5)cc(c24)C1=O)C(=O)N(CC(CCCCCCCC)CCCCCCCCCC)C3=O,4.0,-5.21,-3.6,-5.71,-4.02,,,1:1 weight ratio,0.5wt%,inverted,ZnO,MoO3,chlorobenzene,
104181,10.1021/acsami.9b21252,CCCCC(CC)COC(=O)c1sc2c(-c3cc4c(-c5ccc(CC(CC)CCCC)s5)c5sccc5c(-c5ccc(CC(CC)CCCC)s5)c4s3)scc2c1F,CCCCCCCCCCC(CCCCCCCC)CN1C(=O)c2ccc3c4c(c(-c5ccc(-c6cccs6)s5)cc(c24)C1=O)C(=O)N(CC(CCCCCCCC)CCCCCCCCCC)C3=O,1.9,-5.21,-3.6,-5.71,-4.02,,,1:1 weight ratio,1wt%,inverted,ZnO,MoO3,chlorobenzene,
104182,10.1021/acsami.9b21252,CCCCC(CC)Cc1ccc(-c2c3cc(-c4ccc(-c5sc(-c6cccs6)c6c5C(=O)c5c(CC(CC)CCCC)sc(CC(CC)CCCC)c5C6=O)s4)sc3c(-c3ccc(CC(CC)CCCC)s3)c3ccsc23)s1,CCCCCCCCCCC(CCCCCCCC)CN1C(=O)c2ccc3c4c(c(-c5ccc(-c6cccs6)s5)cc(c24)C1=O)C(=O)N(CC(CCCCCCCC)CCCCCCCCCC)C3=O,5.5,-5.33,-3.48,-5.71,-4.02,,,1:1 weight ratio,,inverted,ZnO,MoO3,chlorobenzene,
104183,10.1021/acsami.9b21252,CCCCC(CC)Cc1ccc(-c2c3cc(-c4ccc(-c5sc(-c6cccs6)c6c5C(=O)c5c(CC(CC)CCCC)sc(CC(CC)CCCC)c5C6=O)s4)sc3c(-c3ccc(CC(CC)CCCC)s3)c3ccsc23)s1,CCCCCCCCCCC(CCCCCCCC)CN1C(=O)c2ccc3c4c(c(-c5ccc(-c6cccs6)s5)cc(c24)C1=O)C(=O)N(CC(CCCCCCCC)CCCCCCCCCC)C3=O,5.4,-5.33,-3.48,-5.71,-4.02,,,1:1 weight ratio,0.05wt%,inverted,ZnO,MoO3,chlorobenzene,
104184,10.1021/acsami.9b21252,CCCCC(CC)Cc1ccc(-c2c3cc(-c4ccc(-c5sc(-c6cccs6)c6c5C(=O)c5c(CC(CC)CCCC)sc(CC(CC)CCCC)c5C6=O)s4)sc3c(-c3ccc(CC(CC)CCCC)s3)c3ccsc23)s1,CCCCCCCCCCC(CCCCCCCC)CN1C(=O)c2ccc3c4c(c(-c5ccc(-c6cccs6)s5)cc(c24)C1=O)C(=O)N(CC(CCCCCCCC)CCCCCCCCCC)C3=O,5.3,-5.33,-3.48,-5.71,-4.02,,,1:1,0.1 wt %,inverted,ZnO,MoO3,chlorobenzene,
104185,10.1021/acsami.9b21252,CCCCC(CC)Cc1ccc(-c2c3cc(-c4ccc(-c5sc(-c6cccs6)c6c5C(=O)c5c(CC(CC)CCCC)sc(CC(CC)CCCC)c5C6=O)s4)sc3c(-c3ccc(CC(CC)CCCC)s3)c3ccsc23)s1,CCCCCCCCCCC(CCCCCCCC)CN1C(=O)c2ccc3c4c(c(-c5ccc(-c6cccs6)s5)cc(c24)C1=O)C(=O)N(CC(CCCCCCCC)CCCCCCCCCC)C3=O,5.2,-5.33,-3.48,-5.71,-4.02,,,1:1,0.3 wt %,inverted,ZnO,MoO3,chlorobenzene,
104186,10.1021/acsami.9b21252,CCCCC(CC)Cc1ccc(-c2c3cc(-c4ccc(-c5sc(-c6cccs6)c6c5C(=O)c5c(CC(CC)CCCC)sc(CC(CC)CCCC)c5C6=O)s4)sc3c(-c3ccc(CC(CC)CCCC)s3)c3ccsc23)s1,CCCCCCCCCCC(CCCCCCCC)CN1C(=O)c2ccc3c4c(c(-c5ccc(-c6cccs6)s5)cc(c24)C1=O)C(=O)N(CC(CCCCCCCC)CCCCCCCCCC)C3=O,5.0,-5.33,-3.48,-5.71,-4.02,,,1:1,0.5 wt %,inverted,ZnO,MoO3,chlorobenzene,
104187,10.1021/acsami.9b21252,CCCCC(CC)Cc1ccc(-c2c3cc(-c4ccc(-c5sc(-c6cccs6)c6c5C(=O)c5c(CC(CC)CCCC)sc(CC(CC)CCCC)c5C6=O)s4)sc3c(-c3ccc(CC(CC)CCCC)s3)c3ccsc23)s1,CCCCCCCCCCC(CCCCCCCC)CN1C(=O)c2ccc3c4c(c(-c5ccc(-c6cccs6)s5)cc(c24)C1=O)C(=O)N(CC(CCCCCCCC)CCCCCCCCCC)C3=O,1.5,-5.33,-3.48,-5.71,-4.02,,,1:1,1 wt %,inverted,ZnO,MoO3,chlorobenzene,
104212,10.1021/acsanm.4c02157,COC(=O)C(C)(C)c1cc(C)cc(-c2sc3c4sc5cc(/C=C6/C(=O)c7cc(F)cc(c7)C(=O)/C6=C\c6cc(C(C)(C)C(=O)OC)c(-c7cc(C)cc(C(C)(C)C(=O)OC)c7)s6)sc5c4c(C(C)(C)C(=O)OC)ccc2-3)c1,CCCCCCCCCCCc1c(/C=C2\C(=O)c3cc(F)c(F)cc3C2=C(C#N)C#N)sc2c1sc1c3c4nsnc4c4c5sc6c(CCCCCCCCCCC)c(/C=C7\C(=O)c8cc(F)c(F)cc8C7=C(C#N)C#N)sc6c5n(CC(CC)CCCC)c4c3n(CC(CC)CCCC)c21,15.6,-5.56,-3.65,-5.65,-4.09,,,,,conventional,PDINO,,,
104213,10.1021/acsanm.4c02157,COC(=O)C(C)(C)c1cc(C)cc(-c2sc3c4sc5cc(/C=C6/C(=O)c7cc(F)cc(c7)C(=O)/C6=C\c6cc(C(C)(C)C(=O)OC)c(-c7cc(C)cc(C(C)(C)C(=O)OC)c7)s6)sc5c4c(C(C)(C)C(=O)OC)ccc2-3)c1,CCCCCCCCCCCc1c(/C=C2\C(=O)c3cc(F)c(F)cc3C2=C(C#N)C#N)sc2c1sc1c3c4nsnc4c4c5sc6c(CCCCCCCCCCC)c(/C=C7\C(=O)c8cc(F)c(F)cc8C7=C(C#N)C#N)sc6c5n(CC(CC)CCCC)c4c3n(CC(CC)CCCC)c21,15.3,-5.56,-3.65,-5.65,-4.09,,,,,conventional,PDINO + CDs-O,,,
104214,10.1021/acsanm.4c02157,COC(=O)C(C)(C)c1cc(C)cc(-c2sc3c4sc5cc(/C=C6/C(=O)c7cc(F)cc(c7)C(=O)/C6=C\c6cc(C(C)(C)C(=O)OC)c(-c7cc(C)cc(C(C)(C)C(=O)OC)c7)s6)sc5c4c(C(C)(C)C(=O)OC)ccc2-3)c1,CCCCCCCCCCCc1c(/C=C2\C(=O)c3cc(F)c(F)cc3C2=C(C#N)C#N)sc2c1sc1c3c4nsnc4c4c5sc6c(CCCCCCCCCCC)c(/C=C7\C(=O)c8cc(F)c(F)cc8C7=C(C#N)C#N)sc6c5n(CC(CC)CCCC)c4c3n(CC(CC)CCCC)c21,15.0,-5.56,-3.65,-5.65,-4.09,,,,,conventional,PDINO + CDs-N,,,
104215,10.1021/acsanm.4c02157,COC(=O)C(C)(C)c1cc(C)cc(-c2sc3c4sc5cc(/C=C6/C(=O)c7cc(F)cc(c7)C(=O)/C6=C\c6cc(C(C)(C)C(=O)OC)c(-c7cc(C)cc(C(C)(C)C(=O)OC)c7)s6)sc5c4c(C(C)(C)C(=O)OC)ccc2-3)c1,CCCCCCCCCCCc1c(/C=C2\C(=O)c3cc(F)c(F)cc3C2=C(C#N)C#N)sc2c1sc1c3c4nsnc4c4c5sc6c(CCCCCCCCCCC)c(/C=C7\C(=O)c8cc(F)c(F)cc8C7=C(C#N)C#N)sc6c5n(CC(CC)CCCC)c4c3n(CC(CC)CCCC)c21,17.0,-5.56,-3.65,-5.65,-4.09,,,,,conventional,PDINO + CPDs,,,
104216,10.1021/acsanm.4c02157,COC(=O)C(C)(C)c1cc(C)cc(-c2sc3c4sc5cc(/C=C6/C(=O)c7cc(F)cc(c7)C(=O)/C6=C\c6cc(C(C)(C)C(=O)OC)c(-c7cc(C)cc(C(C)(C)C(=O)OC)c7)s6)sc5c4c(C(C)(C)C(=O)OC)ccc2-3)c1,CCCCCCCCCCCc1c(/C=C2\C(=O)c3cc(F)c(F)cc3C2=C(C#N)C#N)sc2c1sc1c3c4nsnc4c4c5sc6c(CCCCCCCCCCC)c(/C=C7\C(=O)c8cc(F)c(F)cc8C7=C(C#N)C#N)sc6c5n(CC(CC)CCCC)c4c3n(CC(CC)CCCC)c21,15.7,-5.56,-3.65,-5.65,-4.09,,,,,conventional,PDINO + indole,,,
104217,10.1021/acsanm.4c02157,COC(=O)C(C)(C)c1cc(C)cc(-c2sc3c4sc5cc(/C=C6/C(=O)c7cc(F)cc(c7)C(=O)/C6=C\c6cc(C(C)(C)C(=O)OC)c(-c7cc(C)cc(C(C)(C)C(=O)OC)c7)s6)sc5c4c(C(C)(C)C(=O)OC)ccc2-3)c1,CCCCCCCCCCCc1c(/C=C2\C(=O)c3cc(F)c(F)cc3C2=C(C#N)C#N)sc2c1sc1c3c4nsnc4c4c5sc6c(CCCCCCCCCCC)c(/C=C7\C(=O)c8cc(F)c(F)cc8C7=C(C#N)C#N)sc6c5n(CC(CC)CCCC)c4c3n(CC(CC)CCCC)c21,15.9,-5.56,-3.65,-5.65,-4.09,,,,,conventional,PDINO + oxoindole,,,
104251,10.1021/acsapm.0c00883,CCCCCCCCC(CCCCCC)COc1ccc(OCC(CCCCCC)CCCCCCCC)c(-c2ccc(-c3c(F)c(F)c(-c4cccs4)c4nsnc34)s2)c1,COC(=O)CCCC1(c2ccccc2)C23c4c5c6c7c8c9c(c%10c%11c2c2c%12c4c4c%13c5c5c7c7c8c8c%14c9c%10c9c%10c%11c2c2c%11c%12c4c4c%12c%13c5c5c7c7c8c8c%14c9c9c%10c2c2c%11c4c4c%12c5c7c5c8c9c2c45)C613,8.13,-5.43,-3.67,,,,,,,,,,water:toluene,
104259,10.1021/acsapm.1c00566,CCCCCCCCCCC(CCCCCCCC)Cc1csc(-c2c(F)c(F)c(-c3cc(CC(CCCCCCCC)CCCCCCCCCC)c(-c4ccc(-c5cccs5)s4)s3)c3nsnc23)c1,COC(=O)CCCC1(c2ccccc2)C23c4c5ccc6c7cc8c9c%10c(cc%11cc%12c%13c%14c(cc%15c%16ccc-5c2c%16c2c5c%16c%17c(c(c46)c7c9c%17c4c%10c%11c%13c4c%16c%14c%152)C513)C%12)C8,9.3,-5.32,-3.7,-5.9,-3.9,,,1:1.2,,inverted,ZnO,MoO3,o-DCB,DIO
104260,10.1021/acsapm.1c00566,CCCCCCCCCCC(CCCCCCCC)Cc1csc(-c2c(F)c(F)c(-c3cc(CC(CCCCCCCC)CCCCCCCCCC)c(-c4ccc(-c5cccs5)s4)s3)c3nsnc23)c1,COC(=O)CCCC1(c2ccccc2)C23c4c5ccc6c7cc8c9c%10c(cc%11cc%12c%13c%14c(cc%15c%16ccc-5c2c%16c2c5c%16c%17c(c(c46)c7c9c%17c4c%10c%11c%13c4c%16c%14c%152)C513)C%12)C8,6.0,-5.32,-3.7,-5.9,-3.9,,,1:1.2,,inverted,ZnO,MoO3,o-DCB,DIO
104261,10.1021/acsapm.1c01822,CCCCCCCCC(CCCCCC)Cn1nc2c(-c3cccs3)c(F)c(F)c(-c3ccc(-c4cc5c(-c6ccc([Si](CCC)(CCC)CCC)s6)c6sccc6c(-c6ccc([Si](CCC)(CCC)CCC)s6)c5s4)s3)c2n1,CCCCCCCCCCC(CCCCCCCC)CN1C(=O)c2cc(-c3ccc(-c4ccc(C)s4)s3)c3c4c(cc(C)c(c24)C1=O)C(=O)N(CC(CCCCCCCC)CCCCCCCCCC)C3=O,5.2,-5.4,-3.24,,,95.0,,2:1,,inverted,ZnO/PEIE,MoO3,chlorobenzene,
104266,10.1021/acsapm.2c01113,CCCCCCCCc1cc(-c2c(-c3cccs3)sc3c(-c4cc(CCCCCCCC)c(CCCCCCCC)s4)c(-c4ccc(-c5cccc6nsnc56)s4)sc23)sc1CCCCCCCC,CCCCCCc1ccc(C2(c3ccc(CCCCCC)cc3)c3cc4c(cc3-c3sc5cc(C=C6C(=O)c7ccccc7C6=C(C#N)C#N)sc5c32)C(c2ccc(CCCCCC)cc2)(c2ccc(CCCCCC)cc2)c2c-4sc3cc(C=C4C(=O)c5ccccc5C4=C(C#N)C#N)sc23)cc1,3.74,-5.34,-3.53,-5.576,-3.916,,150.0,1:1,,inverted,ZnO,MoO3,,
104268,10.1021/acsapm.2c01113,CCCCCCc1csc(-c2ccc(-c3cc(CCCCCC)c(/C=C/c4csc(-c5cc6c(OCC(CC)CCCC)c7sc(-c8ccc(C9=C%10C(=O)N(CC(CC)CCCC)C(c%11ccc(-c%12cc%13c(OCC(CC)CCCC)c%14sccc%14c(OCC(CC)CCCC)c%13s%12)s%11)=C%10C(=O)N9CC(CC)CCCC)s8)cc7c(OCC(CC)CCCC)c6s5)c4)s3)c3nsnc23)c1,CCCCCCc1ccc(C2(c3ccc(CCCCCC)cc3)c3cc4c(cc3-c3sc5cc(C=C6C(=O)c7ccccc7C6=C(C#N)C#N)sc5c32)C(c2ccc(CCCCCC)cc2)(c2ccc(CCCCCC)cc2)c2c-4sc3cc(C=C4C(=O)c5ccccc5C4=C(C#N)C#N)sc23)cc1,5.43,-5.31,-3.6,-5.576,-3.916,,150.0,1:1,,inverted,ZnO,MoO3,,
104282,10.1021/acsapm.3c01639,COC(=O)C(C)(C)c1cc(C)cc(-c2sc3c4sc5cc(/C=C6/C(=O)c7cc(F)cc(c7)C(=O)/C6=C\c6cc(C(C)(C)C(=O)OC)c(-c7cc(C)cc(C(C)(C)C(=O)OC)c7)s6)sc5c4c(C(C)(C)C(=O)OC)ccc2-3)c1,CCCCCCC(CCCC)Cc1c(/C=C2\C(=O)c3cc(F)c(F)cc3C2=C(C#N)C#N)sc2c1SC1c3c(c4c(c5nsnc35)c3sc5c(CC(CCCC)CCCCCC)c(/C=C6\C(=O)c7cc(F)c(F)cc7C6=C(C#N)C#N)sc5c3n4CC(CC)CCCC)N(CC(CC)CCCC)C21,17.55,-5.56,-3.65,-5.68,-3.9,,,,,conventional,PFN-Br,PEDOT:PSS,,
104286,10.1021/acsapm.3c01639,CCCCCCC(CCCC)Cc1csc(-c2cc3c4nsnc4c4cc(-c5cc(CC(CCCC)CCCCCC)c(-c6cc7c(-c8cc(Cl)c(CC(CC)CCCC)s8)c8sccc8c(-c8cc(Cl)c(CC(CC)CCCC)s8)c7s6)s5)sc4c3s2)c1,CCCCCCCCCCCc1c(/C=C2\C(=O)c3cc(F)c(F)cc3C2=C(C#N)C#N)sc2c1sc1c3c4nsnc4c4c5sc6c(CCCCCCCCCCC)c(/C=C7\C(=O)c8cc(F)c(F)cc8C7=C(C#N)C#N)sc6c5n(CC(CC)CCCC)c4c3n(CC(CC)CCCC)c21,17.35,-5.48,-2.75,-5.65,-4.09,,,,,conventional,PFN-Br,PEDOT:PSS,,
104288,10.1021/acsapm.3c01639,COC(=O)C(C)(C)c1cc(C)cc(-c2sc3c4sc5cc(/C=C6/C(=O)c7cc(F)cc(c7)C(=O)/C6=C\c6cc(C(C)(C)C(=O)OC)c(-c7cc(C)cc(C(C)(C)C(=O)OC)c7)s6)sc5c4c(C(C)(C)C(=O)OC)ccc2-3)c1,CCCCCCCCCc1c(C=C2C(=O)c3cc(Cl)c(Cl)cc3C2=C(C#N)C#N)sc2c1sc1c3c4nsnc4c4c5sc6c(CCCCCCCCC)c(C=C7C(=O)c8cc(Cl)c(Cl)cc8C7=C(C#N)C#N)sc6c5n(CC(CCCC)CCCCCC)c4c3n(CC(CCCC)CCCCCC)c21,17.3,-5.56,-3.65,-5.665,-4.165,,,,,conventional,PFN-Br,PEDOT:PSS,,
104290,10.1021/acsapm.3c01639,COC(=O)C(C)(C)c1cc(C)cc(-c2sc3c4sc5cc(/C=C6/C(=O)c7cc(F)cc(c7)C(=O)/C6=C\c6cc(C(C)(C)C(=O)OC)c(-c7cc(C)cc(C(C)(C)C(=O)OC)c7)s6)sc5c4c(C(C)(C)C(=O)OC)ccc2-3)c1,CCCCCCC(CCCC)Cc1c(/C=C2\C(=O)c3cc(F)c(F)cc3C2=C(C#N)C#N)sc2c1SC1c3c(c4c(c5nsnc35)c3sc5c(CC(CCCC)CCCCCC)c(/C=C6\C(=O)c7cc(F)c(F)cc7C6=C(C#N)C#N)sc5c3n4CC(CC)CCCC)N(CC(CC)CCCC)C21,17.63,-5.56,-3.65,-5.68,-3.9,,,,,conventional,PFN-Br,PEDOT:PSS,,
104292,10.1021/acsapm.3c01639,COC(=O)C(C)(C)c1cc(C)cc(-c2sc3c4sc5cc(/C=C6/C(=O)c7cc(F)cc(c7)C(=O)/C6=C\c6cc(C(C)(C)C(=O)OC)c(-c7cc(C)cc(C(C)(C)C(=O)OC)c7)s6)sc5c4c(C(C)(C)C(=O)OC)ccc2-3)c1,CCCCCCC(CCCC)Cc1c(/C=C2\C(=O)c3cc(F)c(F)cc3C2=C(C#N)C#N)sc2c1SC1c3c(c4c(c5nsnc35)c3sc5c(CC(CCCC)CCCCCC)c(/C=C6\C(=O)c7cc(F)c(F)cc7C6=C(C#N)C#N)sc5c3n4CC(CC)CCCC)N(CC(CC)CCCC)C21,18.2,-5.56,-3.65,-5.68,-3.9,,,,,conventional,PFN-Br,PEDOT:PSS,,
104294,10.1021/acsapm.3c01639,COC(=O)C(C)(C)c1cc(C)cc(-c2sc3c4sc5cc(/C=C6/C(=O)c7cc(F)cc(c7)C(=O)/C6=C\c6cc(C(C)(C)C(=O)OC)c(-c7cc(C)cc(C(C)(C)C(=O)OC)c7)s6)sc5c4c(C(C)(C)C(=O)OC)ccc2-3)c1,CCCCCCCCCc1c(C=C2C(=O)c3cc(Cl)c(Cl)cc3C2=C(C#N)C#N)sc2c1sc1c3c4nsnc4c4c5sc6c(CCCCCCCCC)c(C=C7C(=O)c8cc(Cl)c(Cl)cc8C7=C(C#N)C#N)sc6c5n(CC(CCCC)CCCCCC)c4c3n(CC(CCCC)CCCCCC)c21,17.65,-5.56,-3.65,-5.665,-4.165,,,,,conventional,PFN-Br,PEDOT:PSS,,
104298,10.1021/acsapm.3c01639,COC(=O)C(C)(C)c1cc(C)cc(-c2sc3c4sc5cc(/C=C6/C(=O)c7cc(F)cc(c7)C(=O)/C6=C\c6cc(C(C)(C)C(=O)OC)c(-c7cc(C)cc(C(C)(C)C(=O)OC)c7)s6)sc5c4c(C(C)(C)C(=O)OC)ccc2-3)c1,CCCCCCCCCc1c(C=C2C(=O)c3cc(Cl)c(Cl)cc3C2=C(C#N)C#N)sc2c1sc1c3c4nsnc4c4c5sc6c(CCCCCCCCC)c(C=C7C(=O)c8cc(Cl)c(Cl)cc8C7=C(C#N)C#N)sc6c5n(CC(CCCC)CCCCCC)c4c3n(CC(CCCC)CCCCCC)c21,18.5,-5.56,-3.65,-5.665,-4.165,,,,,conventional,PFN-Br,PEDOT:PSS,,
104300,10.1021/acsapm.3c01639,CCCCCCC(CCCC)Cc1csc(-c2cc3c4nsnc4c4cc(-c5cc(CC(CCCC)CCCCCC)c(-c6cc7c(-c8cc(F)c(CC(CC)CCCC)s8)c8sccc8c(-c8cc(F)c(CC(CC)CCCC)s8)c7s6)s5)sc4c3s2)c1,CCCCCCCCCCCc1c(/C=C2\C(=O)c3cc(F)c(F)cc3C2=C(C#N)C#N)sc2c1sc1c3c4nsnc4c4c5sc6c(CCCCCCCCCCC)c(/C=C7\C(=O)c8cc(F)c(F)cc8C7=C(C#N)C#N)sc6c5n(CCC(CC)CCCC)c4c3n(CCC(CC)CCCC)c21,18.16,-5.51,-2.77,-5.64,-3.86,,,,,conventional,PFN-Br,PEDOT:PSS,,
104302,10.1021/acsapm.3c01639,CCCCCCC(CCCC)Cc1csc(-c2cc3c4nsnc4c4cc(-c5cc(CC(CCCC)CCCCCC)c(-c6cc7c(-c8cc(F)c(CC(CC)CCCC)s8)c8sccc8c(-c8cc(F)c(CC(CC)CCCC)s8)c7s6)s5)sc4c3s2)c1,CCCCCCC(CCCC)Cc1c(/C=C2\C(=O)c3cc(F)c(F)cc3C2=C(C#N)C#N)sc2c1sc1c3c4nsnc4c4c5sc6c(CC(CCCC)CCCCCC)c(/C=C7\C(=O)c8cc(F)c(F)cc8C7=C(C#N)C#N)sc6c5n(CCCCCCCCCCc5ccccc5)c4c3n(CCCCCCCCCCc3ccccc3)c21,15.52,-5.51,-2.77,-5.66,-3.89,,,,,conventional,PFN-Br,PEDOT:PSS,,
104313,10.1021/acsapm.3c02608,CCCCC(CC)COc1c2cc(-c3sc(-c4nnc(-c5cc(CC(CC)CCCC)cs5)nn4)cc3CC(CC)CCCC)sc2c(OCC(CC)CCCC)c2ccsc12,CCCCCCCCCCCc1c(/C=C2\C(=O)c3cc(F)c(F)cc3C2=C(C#N)C#N)sc2c1sc1c3c4nsnc4c4c5sc6c(CCCCCCCCCCC)c(/C=C7\C(=O)c8cc(F)c(F)cc8C7=C(C#N)C#N)sc6c5n(CC(CC)CCCC)c4c3n(CC(CC)CCCC)c21,11.31,-5.42,-3.58,-5.65,-4.09,,,,,,,,chloroform,
104314,10.1021/acsapm.3c02608,CCCCC(CC)COc1c2cc(-c3sc(-c4nnc(-c5cc(CC(CC)CCCC)cs5)nn4)cc3CC(CC)CCCC)sc2c(OCC(CC)CCCC)c2ccsc12,CCCCCCCCCCCc1c(/C=C2\C(=O)c3cc(F)c(F)cc3C2=C(C#N)C#N)sc2c1sc1c3c4nsnc4c4c5sc6c(CCCCCCCCCCC)c(/C=C7\C(=O)c8cc(F)c(F)cc8C7=C(C#N)C#N)sc6c5n(CC(CC)CCCC)c4c3n(CC(CC)CCCC)c21,13.92,-5.42,-3.58,-5.65,-4.09,,,,,,,,chlorobenzene,
104315,10.1021/acsapm.3c02608,CCCCCCC(CCCC)Cc1csc(-c2cc3c4nsnc4c4cc(-c5cc(CC(CCCC)CCCCCC)c(-c6cc7c(-c8cc(Cl)c(CC(CC)CCCC)s8)c8sccc8c(-c8cc(Cl)c(CC(CC)CCCC)s8)c7s6)s5)sc4c3s2)c1,CCCCCCCCCCCc1c(/C=C2\C(=O)c3cc(F)c(F)cc3C2=C(C#N)C#N)sc2c1sc1c3c4nsnc4c4c5sc6c(CCCCCCCCCCC)c(/C=C7\C(=O)c8cc(F)c(F)cc8C7=C(C#N)C#N)sc6c5n(CC(CC)CCCC)c4c3n(CC(CC)CCCC)c21,12.87,-5.48,-2.75,-5.65,-4.09,,,,,,,,chlorobenzene,
104316,10.1021/acsapm.3c02608,CCCCCCC(CCCC)Cc1csc(-c2cc3c4nsnc4c4cc(-c5cc(CC(CCCC)CCCCCC)c(-c6cc7c(-c8cc(Cl)c(CC(CC)CCCC)s8)c8sccc8c(-c8cc(Cl)c(CC(CC)CCCC)s8)c7s6)s5)sc4c3s2)c1,CCCCCCCCCCCc1c(/C=C2\C(=O)c3cc(F)c(F)cc3C2=C(C#N)C#N)sc2c1sc1c3c4nsnc4c4c5sc6c(CCCCCCCCCCC)c(/C=C7\C(=O)c8cc(F)c(F)cc8C7=C(C#N)C#N)sc6c5n(CC(CC)CCCC)c4c3n(CC(CC)CCCC)c21,16.58,-5.48,-2.75,-5.65,-4.09,,,,,,,,chloroform,
104317,10.1021/acsapm.3c02608,CCCCCCC(CCCC)Cc1csc(-c2cc3c4nsnc4c4cc(-c5cc(CC(CCCC)CCCCCC)c(-c6cc7c(-c8cc(Cl)c(CC(CC)CCCC)s8)c8sccc8c(-c8cc(Cl)c(CC(CC)CCCC)s8)c7s6)s5)sc4c3s2)c1,CCCCCCCCCCCc1c(/C=C2\C(=O)c3cc(F)c(F)cc3C2=C(C#N)C#N)sc2c1sc1c3c4nsnc4c4c5sc6c(CCCCCCCCCCC)c(/C=C7\C(=O)c8cc(F)c(F)cc8C7=C(C#N)C#N)sc6c5n(CC(CC)CCCC)c4c3n(CC(CC)CCCC)c21,16.91,-5.48,-2.75,-5.65,-4.09,,,,0.5%,,,,chloroform,FBrT
104318,10.1021/acsapm.3c02608,CCCCCCC(CCCC)Cc1csc(-c2cc3c4nsnc4c4cc(-c5cc(CC(CCCC)CCCCCC)c(-c6cc7c(-c8cc(Cl)c(CC(CC)CCCC)s8)c8sccc8c(-c8cc(Cl)c(CC(CC)CCCC)s8)c7s6)s5)sc4c3s2)c1,CCCCCCCCCCCc1c(/C=C2\C(=O)c3cc(F)c(F)cc3C2=C(C#N)C#N)sc2c1sc1c3c4nsnc4c4c5sc6c(CCCCCCCCCCC)c(/C=C7\C(=O)c8cc(F)c(F)cc8C7=C(C#N)C#N)sc6c5n(CC(CC)CCCC)c4c3n(CC(CC)CCCC)c21,17.15,-5.48,-2.75,-5.65,-4.09,,,,0.5 vol %,,,,chloroform,DPE
104322,10.1021/acsapm.3c03141,CCCCC(CC)Cc1ccc(-c2c3cc(-c4ccc(-c5sc(-c6cccs6)c6c5C(=O)c5c(CC(CC)CCCC)sc(CC(CC)CCCC)c5C6=O)s4)sc3c(-c3ccc(CC(CC)CCCC)s3)c3ccsc23)s1,CCCCCCCCc1cc(-c2c(-c3cccs3)sc3c(-c4cc(CCCCCCCC)c(CCCCCCCC)s4)c(-c4ccc(-c5cccc6nsnc56)s4)sc23)sc1CCCCCCCC,8.12,-5.33,-3.48,-5.34,-3.53,,100.0,,,conventional,PFNDI-Br,PEDOT:PSS,chloroform,CN
104327,10.1021/acsapm.4c00477,COC(=O)C(C)(C)c1cc(C)cc(-c2sc3c4sc5cc(/C=C6/C(=O)c7cc(F)cc(c7)C(=O)/C6=C\c6cc(C(C)(C)C(=O)OC)c(-c7cc(C)cc(C(C)(C)C(=O)OC)c7)s6)sc5c4c(C(C)(C)C(=O)OC)ccc2-3)c1,CCCCCCCCCCCc1c(/C=C2\C(=O)c3cc(F)c(F)cc3C2=C(C#N)C#N)sc2c1sc1c3c4nsnc4c4c5sc6c(CCCCCCCCCCC)c(/C=C7\C(=O)c8cc(F)c(F)cc8C7=C(C#N)C#N)sc6c5n(CC(CC)CCCC)c4c3n(CC(CC)CCCC)c21,10.81,-5.56,-3.65,-5.65,-4.09,,,,,conventional,TiO2,PEDOT:PSS,chloroform,
104328,10.1021/acsapm.4c00477,COC(=O)C(C)(C)c1cc(C)cc(-c2sc3c4sc5cc(/C=C6/C(=O)c7cc(F)cc(c7)C(=O)/C6=C\c6cc(C(C)(C)C(=O)OC)c(-c7cc(C)cc(C(C)(C)C(=O)OC)c7)s6)sc5c4c(C(C)(C)C(=O)OC)ccc2-3)c1,CCCCCCCCCCCc1c(/C=C2\C(=O)c3cc(F)c(F)cc3C2=C(C#N)C#N)sc2c1sc1c3c4nsnc4c4c5sc6c(CCCCCCCCCCC)c(/C=C7\C(=O)c8cc(F)c(F)cc8C7=C(C#N)C#N)sc6c5n(CC(CC)CCCC)c4c3n(CC(CC)CCCC)c21,11.46,-5.56,-3.65,-5.65,-4.09,,120.0,,,conventional,TiO2,PEDOT:PSS,chloroform,BABP
104331,10.1021/acsapm.4c01206,COC(=O)C(C)(C)c1cc(C)cc(-c2sc3c4sc5cc(/C=C6/C(=O)c7cc(F)cc(c7)C(=O)/C6=C\c6cc(C(C)(C)C(=O)OC)c(-c7cc(C)cc(C(C)(C)C(=O)OC)c7)s6)sc5c4c(C(C)(C)C(=O)OC)ccc2-3)c1,CCCCCCC(CCCC)Cc1c(/C=C2\C(=O)c3cc(F)c(F)cc3C2=C(C#N)C#N)sc2c1SC1c3c(c4c(c5nsnc35)c3sc5c(CC(CCCC)CCCCCC)c(/C=C6\C(=O)c7cc(F)c(F)cc7C6=C(C#N)C#N)sc5c3n4CC(CC)CCCC)N(CC(CC)CCCC)C21,17.7,-5.56,-3.65,-5.68,-3.9,,,,,,,PEDOT:PSS,,
104332,10.1021/acsapm.4c01206,COC(=O)C(C)(C)c1cc(C)cc(-c2sc3c4sc5cc(/C=C6/C(=O)c7cc(F)cc(c7)C(=O)/C6=C\c6cc(C(C)(C)C(=O)OC)c(-c7cc(C)cc(C(C)(C)C(=O)OC)c7)s6)sc5c4c(C(C)(C)C(=O)OC)ccc2-3)c1,CCCCCCC(CCCC)Cc1c(/C=C2\C(=O)c3cc(F)c(F)cc3C2=C(C#N)C#N)sc2c1SC1c3c(c4c(c5nsnc35)c3sc5c(CC(CCCC)CCCCCC)c(/C=C6\C(=O)c7cc(F)c(F)cc7C6=C(C#N)C#N)sc5c3n4CC(CC)CCCC)N(CC(CC)CCCC)C21,18.2,-5.56,-3.65,-5.68,-3.9,,85.0,1:1.2,0.25% v/v,,,PEDOT:PSS:PPy7,,
104333,10.1021/acsapm.4c01934,CCCCCCC(CCCC)Cc1csc(-c2cc3c4nsnc4c4cc(-c5cc(CC(CCCC)CCCCCC)c(-c6cc7c(-c8cc(F)c(CC(CC)CCCC)s8)c8sccc8c(-c8cc(F)c(CC(CC)CCCC)s8)c7s6)s5)sc4c3s2)c1,CCCCCCCCCCCc1c(/C=C2\C(=O)c3ccccc3C2=C(C#N)C#N)sc2c1sc1c3c4nsnc4c4c5sc6c(CCCCCCCCCCC)c(/C=C7\C(=O)c8cc(-c9cccs9)ccc8C7=C(C#N)C#N)sc6c5n(CC(CCCCCCCC)CCCCCCCCCC)c4c3n(CC(CCCCCCCC)CCCCCCCCCC)c21,13.09,-5.51,-2.77,-5.68,-3.94,,,1:1,,inverted,ZnO,MoO3,chloroform:carbon disulfide (0.8:0.2 v/v),CN
