Repository: JiYiqaq/PCE-KA-GNN

# Data directory

- `raw/Active_Database.csv` is the immutable source dataset bundled under CC BY 4.0. Do not overwrite it with processed data.
- `processed/` is created and populated by the training pipeline. Generated `.pt` and `.pth` caches are intentionally ignored by Git because they can exceed GitHub's normal single-file limit.

See `../DATA_LICENSE.md` for provenance, license and checksum information.

File: data/processed/device_records.csv (part 194 of 250)
record_id,doi,donor_smiles,acceptor_smiles,pce,homo_d,lumo_d,homo_a,lumo_a,active_layer_thickness,annealing_temp,d_a_ratio,additive_ratio,device_type,etl_canonical,htl_canonical,solvent_canonical,additive_canonical
104334,10.1021/acsapm.4c01934,CCCCCCC(CCCC)Cc1csc(-c2cc3c4nsnc4c4cc(-c5cc(CC(CCCC)CCCCCC)c(-c6cc7c(-c8cc(F)c(CC(CC)CCCC)s8)c8sccc8c(-c8cc(F)c(CC(CC)CCCC)s8)c7s6)s5)sc4c3s2)c1,CCCCCCCCCCCc1c(/C=C2\C(=O)c3ccccc3C2=C(C#N)C#N)sc2c1sc1c3c4nsnc4c4c5sc6c(CCCCCCCCCCC)c(/C=C7\C(=O)c8cc(-c9cccs9)ccc8C7=C(C#N)C#N)sc6c5n(CC(CCCCCCCC)CCCCCCCCCC)c4c3n(CC(CCCCCCCC)CCCCCCCCCC)c21,14.49,-5.51,-2.77,-5.68,-3.94,,100.0,1:1,,inverted,ZnO,MoO3,chloroform:carbon disulfide (0.8:0.2 v/v),CN
104341,10.1021/acsapm.4c02542,COC(=O)C(C)(C)c1cc(C)cc(-c2sc3c4sc5cc(/C=C6/C(=O)c7cc(F)cc(c7)C(=O)/C6=C\c6cc(C(C)(C)C(=O)OC)c(-c7cc(C)cc(C(C)(C)C(=O)OC)c7)s6)sc5c4c(C(C)(C)C(=O)OC)ccc2-3)c1,CCCCCCCCCc1c(C=C2C(=O)c3cc(Cl)c(Cl)cc3C2=C(C#N)C#N)sc2c1sc1c3c4nsnc4c4c5sc6c(CCCCCCCCC)c(C=C7C(=O)c8cc(Cl)c(Cl)cc8C7=C(C#N)C#N)sc6c5n(CC(CCCC)CCCCCC)c4c3n(CC(CCCC)CCCCCC)c21,17.2,-5.56,-3.65,-5.665,-4.165,,,,,conventional,PDINN,PEDOT:PSS,,
104356,10.1021/acsenergylett.0c00564,COC(=O)C(C)(C)c1cc(C)cc(-c2sc3c4sc5cc(/C=C6/C(=O)c7cc(F)cc(c7)C(=O)/C6=C\c6cc(C(C)(C)C(=O)OC)c(-c7cc(C)cc(C(C)(C)C(=O)OC)c7)s6)sc5c4c(C(C)(C)C(=O)OC)ccc2-3)c1,CCCCCCc1ccc(C2(c3ccc(CCCCCC)cc3)c3cc4c(cc3-c3sc5cc(C=C6C(=O)c7ccccc7C6=C(C#N)C#N)sc5c32)C(c2ccc(CCCCCC)cc2)(c2ccc(CCCCCC)cc2)c2c-4sc3cc(C=C4C(=O)c5ccccc5C4=C(C#N)C#N)sc23)cc1,9.02,-5.48,-3.64,-5.576,-3.916,,,,,,,,,
104357,10.1021/acsenergylett.0c00564,COC(=O)C(C)(C)c1cc(C)cc(-c2sc3c4sc5cc(/C=C6/C(=O)c7cc(F)cc(c7)C(=O)/C6=C\c6cc(C(C)(C)C(=O)OC)c(-c7cc(C)cc(C(C)(C)C(=O)OC)c7)s6)sc5c4c(C(C)(C)C(=O)OC)ccc2-3)c1,CCCCCCc1ccc(C2(c3ccc(CCCCCC)cc3)c3cc4c(cc3-c3sc5cc(/C=C6\C(=O)c7cc(F)c(F)cc7C6=C(C#N)C#N)sc5c32)C(c2ccc(CCCCCC)cc2)(c2ccc(CCCCCC)cc2)c2c-4sc3cc(/C=C4\C(=O)c5cc(F)c(F)cc5C4=C(C#N)C#N)sc23)cc1,10.1,-5.48,-3.64,-5.66,-4.14,,,,,,,,,
104358,10.1021/acsenergylett.0c00564,COC(=O)C(C)(C)c1cc(C)cc(-c2sc3c4sc5cc(/C=C6/C(=O)c7cc(F)cc(c7)C(=O)/C6=C\c6cc(C(C)(C)C(=O)OC)c(-c7cc(C)cc(C(C)(C)C(=O)OC)c7)s6)sc5c4c(C(C)(C)C(=O)OC)ccc2-3)c1,CCCCCCC1(CCCCCC)c2cc3c(cc2-c2sc(/C=C4\C(=O)c5ccccc5C4=C(C#N)C#N)cc21)C(CCCCCC)(CCCCCC)c1cc(/C=C2\C(=O)c4ccccc4C2=C(C#N)C#N)sc1-3,10.0,-5.48,-3.64,-5.69,-3.91,,,,,,,,,
104359,10.1021/acsenergylett.0c00564,COC(=O)C(C)(C)c1cc(C)cc(-c2sc3c4sc5cc(/C=C6/C(=O)c7cc(F)cc(c7)C(=O)/C6=C\c6cc(C(C)(C)C(=O)OC)c(-c7cc(C)cc(C(C)(C)C(=O)OC)c7)s6)sc5c4c(C(C)(C)C(=O)OC)ccc2-3)c1,CCCCC(=O)OCC1(c2ccccc2)c2cccc3cccc4cccc5cccc6cccc1c6c-5c-4c-3c2,3.41,-5.48,-3.64,-6.1,-3.7,,,,,,,,,
104360,10.1021/acsenergylett.0c00604,COC(=O)C(C)(C)c1cc(C)cc(-c2sc3c4sc5cc(/C=C6/C(=O)c7cc(F)cc(c7)C(=O)/C6=C\c6cc(C(C)(C)C(=O)OC)c(-c7cc(C)cc(C(C)(C)C(=O)OC)c7)s6)sc5c4c(C(C)(C)C(=O)OC)ccc2-3)c1,CCCCCCCCCCCc1c(/C=C2\C(=O)c3cc(F)c(F)cc3C2=C(C#N)C#N)sc2c1sc1c3c4nsnc4c4c5sc6c(CCCCCCCCCCC)c(/C=C7\C(=O)c8cc(F)c(F)cc8C7=C(C#N)C#N)sc6c5n(CC(CC)CCCC)c4c3n(CC(CC)CCCC)c21,15.2,-5.56,-3.65,-5.65,-4.09,,,1:1,,,,,,
104365,10.1021/acsenergylett.0c01421,COC(=O)C(C)(C)c1cc(C)cc(-c2sc3c4sc5cc(/C=C6/C(=O)c7cc(F)cc(c7)C(=O)/C6=C\c6cc(C(C)(C)C(=O)OC)c(-c7cc(C)cc(C(C)(C)C(=O)OC)c7)s6)sc5c4c(C(C)(C)C(=O)OC)ccc2-3)c1,CCCCCCCCCCCc1c(/C=C2\C(=O)c3cc(F)c(F)cc3C2=C(C#N)C#N)sc2c1sc1c3c4nsnc4c4c5sc6c(CCCCCCCCCCC)c(/C=C7\C(=O)c8cc(F)c(F)cc8C7=C(C#N)C#N)sc6c5n(CCC(CC)CCCC)c4c3n(CCC(CC)CCCC)c21,6.45,-5.56,-3.65,-5.64,-3.86,,,,,,,,,
104366,10.1021/acsenergylett.0c01421,COC(=O)C(C)(C)c1cc(C)cc(-c2sc3c4sc5cc(/C=C6/C(=O)c7cc(F)cc(c7)C(=O)/C6=C\c6cc(C(C)(C)C(=O)OC)c(-c7cc(C)cc(C(C)(C)C(=O)OC)c7)s6)sc5c4c(C(C)(C)C(=O)OC)ccc2-3)c1,CCCCCCCCCCCc1c(/C=C2\C(=O)c3cc(F)c(F)cc3C2=C(C#N)C#N)sc2c1sc1c3c4nsnc4c4c5sc6c(CCCCCCCCCCC)c(/C=C7\C(=O)c8cc(F)c(F)cc8C7=C(C#N)C#N)sc6c5n(CCC(CC)CCCC)c4c3n(CCC(CC)CCCC)c21,16.6,-5.56,-3.65,-5.64,-3.86,,,,,,,,,
104367,10.1021/acsenergylett.0c01421,COC(=O)C(C)(C)c1cc(C)cc(-c2sc3c4sc5cc(/C=C6/C(=O)c7cc(F)cc(c7)C(=O)/C6=C\c6cc(C(C)(C)C(=O)OC)c(-c7cc(C)cc(C(C)(C)C(=O)OC)c7)s6)sc5c4c(C(C)(C)C(=O)OC)ccc2-3)c1,CCCCCCCCCCCc1c(/C=C2\C(=O)c3cc(F)c(F)cc3C2=C(C#N)C#N)sc2c1sc1c3c4nsnc4c4c5sc6c(CCCCCCCCCCC)c(/C=C7\C(=O)c8cc(F)c(F)cc8C7=C(C#N)C#N)sc6c5n(CCC(CC)CCCC)c4c3n(CCC(CC)CCCC)c21,15.94,-5.56,-3.65,-5.64,-3.86,,,,,,,,,
104385,10.1021/acsenergylett.0c01949,COC(=O)C(C)(C)c1cc(C)cc(-c2sc3c4sc5cc(/C=C6/C(=O)c7cc(F)cc(c7)C(=O)/C6=C\c6cc(C(C)(C)C(=O)OC)c(-c7cc(C)cc(C(C)(C)C(=O)OC)c7)s6)sc5c4c(C(C)(C)C(=O)OC)ccc2-3)c1,CCCCCCc1ccc(C2(c3ccc(CCCCCC)cc3)c3cc4c(cc3-c3sc5cc(/C=C6\C(=O)c7cc(F)c(F)cc7C6=C(C#N)C#N)sc5c32)C(c2ccc(CCCCCC)cc2)(c2ccc(CCCCCC)cc2)c2c-4sc3cc(/C=C4\C(=O)c5cc(F)c(F)cc5C4=C(C#N)C#N)sc23)cc1,13.0,-5.56,-3.65,-5.66,-4.14,,,,,,,,,
104386,10.1021/acsenergylett.0c01949,COC(=O)C(C)(C)c1cc(C)cc(-c2sc3c4sc5cc(/C=C6/C(=O)c7cc(F)cc(c7)C(=O)/C6=C\c6cc(C(C)(C)C(=O)OC)c(-c7cc(C)cc(C(C)(C)C(=O)OC)c7)s6)sc5c4c(C(C)(C)C(=O)OC)ccc2-3)c1,CCCCCCc1ccc(C2(c3ccc(CCCCCC)cc3)c3cc4c(cc3-c3sc5cc(/C=C6\C(=O)c7cc(F)c(F)cc7C6=C(C#N)C#N)sc5c32)C(c2ccc(CCCCCC)cc2)(c2ccc(CCCCCC)cc2)c2c-4sc3cc(/C=C4\C(=O)c5cc(F)c(F)cc5C4=C(C#N)C#N)sc23)cc1,14.3,-5.56,-3.65,-5.66,-4.14,,,,,,,,,
104395,10.1021/acsenergylett.1c01656,COC(=O)C(C)(C)c1cc(C)cc(-c2sc3c4sc5cc(/C=C6/C(=O)c7cc(F)cc(c7)C(=O)/C6=C\c6cc(C(C)(C)C(=O)OC)c(-c7cc(C)cc(C(C)(C)C(=O)OC)c7)s6)sc5c4c(C(C)(C)C(=O)OC)ccc2-3)c1,CCCCCCCCCCCc1c(/C=C2\C(=O)c3cc(F)c(F)cc3C2=C(C#N)C#N)sc2c1sc1c3c4nsnc4c4c5sc6c(CCCCCCCCCCC)c(/C=C7\C(=O)c8cc(F)c(F)cc8C7=C(C#N)C#N)sc6c5n(CC(CC)CCCC)c4c3n(CC(CC)CCCC)c21,10.49,-5.56,-3.65,-5.65,-4.09,,,,,inverted,Nb2CO1.2OH0.6F0.2,,,
104396,10.1021/acsenergylett.1c01656,COC(=O)C(C)(C)c1cc(C)cc(-c2sc3c4sc5cc(/C=C6/C(=O)c7cc(F)cc(c7)C(=O)/C6=C\c6cc(C(C)(C)C(=O)OC)c(-c7cc(C)cc(C(C)(C)C(=O)OC)c7)s6)sc5c4c(C(C)(C)C(=O)OC)ccc2-3)c1,CCCCCCCCCCCc1c(/C=C2\C(=O)c3cc(F)c(F)cc3C2=C(C#N)C#N)sc2c1sc1c3c4nsnc4c4c5sc6c(CCCCCCCCCCC)c(/C=C7\C(=O)c8cc(F)c(F)cc8C7=C(C#N)C#N)sc6c5n(CC(CC)CCCC)c4c3n(CC(CC)CCCC)c21,15.22,-5.56,-3.65,-5.65,-4.09,,,,,inverted,Nb2CO1.2OH0.8,,,
104397,10.1021/acsenergylett.1c01656,COC(=O)C(C)(C)c1cc(C)cc(-c2sc3c4sc5cc(/C=C6/C(=O)c7cc(F)cc(c7)C(=O)/C6=C\c6cc(C(C)(C)C(=O)OC)c(-c7cc(C)cc(C(C)(C)C(=O)OC)c7)s6)sc5c4c(C(C)(C)C(=O)OC)ccc2-3)c1,CCCCCCCCCCCc1c(/C=C2\C(=O)c3cc(F)c(F)cc3C2=C(C#N)C#N)sc2c1sc1c3c4nsnc4c4c5sc6c(CCCCCCCCCCC)c(/C=C7\C(=O)c8cc(F)c(F)cc8C7=C(C#N)C#N)sc6c5n(CC(CC)CCCC)c4c3n(CC(CC)CCCC)c21,15.61,-5.56,-3.65,-5.65,-4.09,,,,,inverted,ZnO,,,
104398,10.1021/acsenergylett.1c01656,COC(=O)C(C)(C)c1cc(C)cc(-c2sc3c4sc5cc(/C=C6/C(=O)c7cc(F)cc(c7)C(=O)/C6=C\c6cc(C(C)(C)C(=O)OC)c(-c7cc(C)cc(C(C)(C)C(=O)OC)c7)s6)sc5c4c(C(C)(C)C(=O)OC)ccc2-3)c1,CCCCCCCCCCCc1c(/C=C2\C(=O)c3cc(F)c(F)cc3C2=C(C#N)C#N)sc2c1sc1c3c4nsnc4c4c5sc6c(CCCCCCCCCCC)c(/C=C7\C(=O)c8cc(F)c(F)cc8C7=C(C#N)C#N)sc6c5n(CC(CC)CCCC)c4c3n(CC(CC)CCCC)c21,8.32,-5.56,-3.65,-5.65,-4.09,,,,,conventional,,Nb2CO1.2OH0.6F0.2,,
104399,10.1021/acsenergylett.1c01656,COC(=O)C(C)(C)c1cc(C)cc(-c2sc3c4sc5cc(/C=C6/C(=O)c7cc(F)cc(c7)C(=O)/C6=C\c6cc(C(C)(C)C(=O)OC)c(-c7cc(C)cc(C(C)(C)C(=O)OC)c7)s6)sc5c4c(C(C)(C)C(=O)OC)ccc2-3)c1,CCCCCCCCCCCc1c(/C=C2\C(=O)c3cc(F)c(F)cc3C2=C(C#N)C#N)sc2c1sc1c3c4nsnc4c4c5sc6c(CCCCCCCCCCC)c(/C=C7\C(=O)c8cc(F)c(F)cc8C7=C(C#N)C#N)sc6c5n(CC(CC)CCCC)c4c3n(CC(CC)CCCC)c21,15.03,-5.56,-3.65,-5.65,-4.09,,,,,conventional,,Nb2CO1.36OH0.2,,
104400,10.1021/acsenergylett.1c01656,COC(=O)C(C)(C)c1cc(C)cc(-c2sc3c4sc5cc(/C=C6/C(=O)c7cc(F)cc(c7)C(=O)/C6=C\c6cc(C(C)(C)C(=O)OC)c(-c7cc(C)cc(C(C)(C)C(=O)OC)c7)s6)sc5c4c(C(C)(C)C(=O)OC)ccc2-3)c1,CCCCCCCCCCCc1c(/C=C2\C(=O)c3cc(F)c(F)cc3C2=C(C#N)C#N)sc2c1sc1c3c4nsnc4c4c5sc6c(CCCCCCCCCCC)c(/C=C7\C(=O)c8cc(F)c(F)cc8C7=C(C#N)C#N)sc6c5n(CC(CC)CCCC)c4c3n(CC(CC)CCCC)c21,15.54,-5.56,-3.65,-5.65,-4.09,,,,,conventional,,PEDOT:PSS,,
104401,10.1021/acsenergylett.1c01730,COC(=O)C(C)(C)c1cc(C)cc(-c2sc3c4sc5cc(/C=C6/C(=O)c7cc(F)cc(c7)C(=O)/C6=C\c6cc(C(C)(C)C(=O)OC)c(-c7cc(C)cc(C(C)(C)C(=O)OC)c7)s6)sc5c4c(C(C)(C)C(=O)OC)ccc2-3)c1,CCCCCCCCCCCc1c(/C=C2\C(=O)c3cc(F)c(F)cc3C2=C(C#N)C#N)sc2c1sc1c3c4nsnc4c4c5sc6c(CCCCCCCCCCC)c(/C=C7\C(=O)c8cc(F)c(F)cc8C7=C(C#N)C#N)sc6c5n(CC(CC)CCCC)c4c3n(CC(CC)CCCC)c21,16.54,-5.56,-3.65,-5.65,-4.09,,,,,,,,,
104402,10.1021/acsenergylett.1c01730,COC(=O)C(C)(C)c1cc(C)cc(-c2sc3c4sc5cc(/C=C6/C(=O)c7cc(F)cc(c7)C(=O)/C6=C\c6cc(C(C)(C)C(=O)OC)c(-c7cc(C)cc(C(C)(C)C(=O)OC)c7)s6)sc5c4c(C(C)(C)C(=O)OC)ccc2-3)c1,CCCCCCCCCCCc1c(/C=C2\C(=O)c3cc(F)c(F)cc3C2=C(C#N)C#N)sc2c1sc1c3c4nsnc4c4c5sc6c(CCCCCCCCCCC)c(/C=C7\C(=O)c8cc(F)c(F)cc8C7=C(C#N)C#N)sc6c5n(CC(CC)CCCC)c4c3n(CC(CC)CCCC)c21,16.89,-5.56,-3.65,-5.65,-4.09,,,,,,,,,
104403,10.1021/acsenergylett.1c01730,COC(=O)C(C)(C)c1cc(C)cc(-c2sc3c4sc5cc(/C=C6/C(=O)c7cc(F)cc(c7)C(=O)/C6=C\c6cc(C(C)(C)C(=O)OC)c(-c7cc(C)cc(C(C)(C)C(=O)OC)c7)s6)sc5c4c(C(C)(C)C(=O)OC)ccc2-3)c1,CCCCCCCCCCCc1c(/C=C2\C(=O)c3cc(F)c(F)cc3C2=C(C#N)C#N)sc2c1sc1c3c4nsnc4c4c5sc6c(CCCCCCCCCCC)c(/C=C7\C(=O)c8cc(F)c(F)cc8C7=C(C#N)C#N)sc6c5n(CC(CC)CCCC)c4c3n(CC(CC)CCCC)c21,17.04,-5.56,-3.65,-5.65,-4.09,,,,,,,,,
104404,10.1021/acsenergylett.1c01730,COC(=O)C(C)(C)c1cc(C)cc(-c2sc3c4sc5cc(/C=C6/C(=O)c7cc(F)cc(c7)C(=O)/C6=C\c6cc(C(C)(C)C(=O)OC)c(-c7cc(C)cc(C(C)(C)C(=O)OC)c7)s6)sc5c4c(C(C)(C)C(=O)OC)ccc2-3)c1,CCCCCCCCCCCc1c(/C=C2\C(=O)c3cc(F)c(F)cc3C2=C(C#N)C#N)sc2c1sc1c3c4nsnc4c4c5sc6c(CCCCCCCCCCC)c(/C=C7\C(=O)c8cc(F)c(F)cc8C7=C(C#N)C#N)sc6c5n(CC(CC)CCCC)c4c3n(CC(CC)CCCC)c21,17.44,-5.56,-3.65,-5.65,-4.09,,,,,,,,,
104405,10.1021/acsenergylett.1c01730,COC(=O)C(C)(C)c1cc(C)cc(-c2sc3c4sc5cc(/C=C6/C(=O)c7cc(F)cc(c7)C(=O)/C6=C\c6cc(C(C)(C)C(=O)OC)c(-c7cc(C)cc(C(C)(C)C(=O)OC)c7)s6)sc5c4c(C(C)(C)C(=O)OC)ccc2-3)c1,CCCCCCCCCCCc1c(/C=C2\C(=O)c3cc(F)c(F)cc3C2=C(C#N)C#N)sc2c1sc1c3c4nsnc4c4c5sc6c(CCCCCCCCCCC)c(/C=C7\C(=O)c8cc(F)c(F)cc8C7=C(C#N)C#N)sc6c5n(CC(CC)CCCC)c4c3n(CC(CC)CCCC)c21,17.25,-5.56,-3.65,-5.65,-4.09,,,,,,,,,
104406,10.1021/acsenergylett.1c01730,COC(=O)C(C)(C)c1cc(C)cc(-c2sc3c4sc5cc(/C=C6/C(=O)c7cc(F)cc(c7)C(=O)/C6=C\c6cc(C(C)(C)C(=O)OC)c(-c7cc(C)cc(C(C)(C)C(=O)OC)c7)s6)sc5c4c(C(C)(C)C(=O)OC)ccc2-3)c1,CCCCCCCCCCCc1c(/C=C2\C(=O)c3cc(F)c(F)cc3C2=C(C#N)C#N)sc2c1sc1c3c4nsnc4c4c5sc6c(CCCCCCCCCCC)c(/C=C7\C(=O)c8cc(F)c(F)cc8C7=C(C#N)C#N)sc6c5n(CC(CC)CCCC)c4c3n(CC(CC)CCCC)c21,15.93,-5.56,-3.65,-5.65,-4.09,,,,,,Al,,,
104407,10.1021/acsenergylett.1c01730,COC(=O)C(C)(C)c1cc(C)cc(-c2sc3c4sc5cc(/C=C6/C(=O)c7cc(F)cc(c7)C(=O)/C6=C\c6cc(C(C)(C)C(=O)OC)c(-c7cc(C)cc(C(C)(C)C(=O)OC)c7)s6)sc5c4c(C(C)(C)C(=O)OC)ccc2-3)c1,CCCCCCCCCCCc1c(/C=C2\C(=O)c3cc(F)c(F)cc3C2=C(C#N)C#N)sc2c1sc1c3c4nsnc4c4c5sc6c(CCCCCCCCCCC)c(/C=C7\C(=O)c8cc(F)c(F)cc8C7=C(C#N)C#N)sc6c5n(CC(CC)CCCC)c4c3n(CC(CC)CCCC)c21,16.6,-5.56,-3.65,-5.65,-4.09,,,,0.25 wt%,,Al,,,
104408,10.1021/acsenergylett.1c01730,COC(=O)C(C)(C)c1cc(C)cc(-c2sc3c4sc5cc(/C=C6/C(=O)c7cc(F)cc(c7)C(=O)/C6=C\c6cc(C(C)(C)C(=O)OC)c(-c7cc(C)cc(C(C)(C)C(=O)OC)c7)s6)sc5c4c(C(C)(C)C(=O)OC)ccc2-3)c1,CCCCCCCCCc1c(C=C2C(=O)c3cc(Cl)c(Cl)cc3C2=C(C#N)C#N)sc2c1sc1c3c4nsnc4c4c5sc6c(CCCCCCCCC)c(C=C7C(=O)c8cc(Cl)c(Cl)cc8C7=C(C#N)C#N)sc6c5n(CC(CCCC)CCCCCC)c4c3n(CC(CCCC)CCCCCC)c21,18.01,-5.56,-3.65,-5.665,-4.165,,,,,,Ag,,,
104409,10.1021/acsenergylett.1c01730,COC(=O)C(C)(C)c1cc(C)cc(-c2sc3c4sc5cc(/C=C6/C(=O)c7cc(F)cc(c7)C(=O)/C6=C\c6cc(C(C)(C)C(=O)OC)c(-c7cc(C)cc(C(C)(C)C(=O)OC)c7)s6)sc5c4c(C(C)(C)C(=O)OC)ccc2-3)c1,CCCCCCCCCc1c(C=C2C(=O)c3cc(Cl)c(Cl)cc3C2=C(C#N)C#N)sc2c1sc1c3c4nsnc4c4c5sc6c(CCCCCCCCC)c(C=C7C(=O)c8cc(Cl)c(Cl)cc8C7=C(C#N)C#N)sc6c5n(CC(CCCC)CCCCCC)c4c3n(CC(CCCC)CCCCCC)c21,18.58,-5.56,-3.65,-5.665,-4.165,,,,,,Ag,,,
104410,10.1021/acsenergylett.1c01730,COC(=O)C(C)(C)c1cc(C)cc(-c2sc3c4sc5cc(/C=C6/C(=O)c7cc(F)cc(c7)C(=O)/C6=C\c6cc(C(C)(C)C(=O)OC)c(-c7cc(C)cc(C(C)(C)C(=O)OC)c7)s6)sc5c4c(C(C)(C)C(=O)OC)ccc2-3)c1,CCCCCCc1ccc(C2(c3ccc(CCCCCC)cc3)c3cc4c(cc3-c3sc5cc(/C=C6\C(=O)c7cc(F)c(F)cc7C6=C(C#N)C#N)sc5c32)C(c2ccc(CCCCCC)cc2)(c2ccc(CCCCCC)cc2)c2c-4sc3cc(/C=C4\C(=O)c5cc(F)c(F)cc5C4=C(C#N)C#N)sc23)cc1,12.7,-5.56,-3.65,-5.66,-4.14,,,,,,Ag,,,
104411,10.1021/acsenergylett.1c01730,COC(=O)C(C)(C)c1cc(C)cc(-c2sc3c4sc5cc(/C=C6/C(=O)c7cc(F)cc(c7)C(=O)/C6=C\c6cc(C(C)(C)C(=O)OC)c(-c7cc(C)cc(C(C)(C)C(=O)OC)c7)s6)sc5c4c(C(C)(C)C(=O)OC)ccc2-3)c1,CCCCCCc1ccc(C2(c3ccc(CCCCCC)cc3)c3cc4c(cc3-c3sc5cc(/C=C6\C(=O)c7cc(F)c(F)cc7C6=C(C#N)C#N)sc5c32)C(c2ccc(CCCCCC)cc2)(c2ccc(CCCCCC)cc2)c2c-4sc3cc(/C=C4\C(=O)c5cc(F)c(F)cc5C4=C(C#N)C#N)sc23)cc1,13.18,-5.56,-3.65,-5.66,-4.14,,,,,,Ag,,,
104412,10.1021/acsenergylett.1c01730,CCCCC(CC)COC(=O)c1sc2c(-c3cc4c(-c5ccc(CC(CC)CCCC)s5)c5sccc5c(-c5ccc(CC(CC)CCCC)s5)c4s3)scc2c1F,COC(=O)CCCC1(c2ccccc2)C23c4c5ccc6c7cc8c9c%10c(cc%11cc%12c%13c%14c(cc%15c%16ccc-5c2c%16c2c5c%16c%17c(c(c46)c7c9c%17c4c%10c%11c%13c4c%16c%14c%152)C513)C%12)C8,8.91,-5.21,-3.6,-5.9,-3.9,,,,,,Ag,,,
104413,10.1021/acsenergylett.1c01730,CCCCC(CC)COC(=O)c1sc2c(-c3cc4c(-c5ccc(CC(CC)CCCC)s5)c5sccc5c(-c5ccc(CC(CC)CCCC)s5)c4s3)scc2c1F,COC(=O)CCCC1(c2ccccc2)C23c4c5ccc6c7cc8c9c%10c(cc%11cc%12c%13c%14c(cc%15c%16ccc-5c2c%16c2c5c%16c%17c(c(c46)c7c9c%17c4c%10c%11c%13c4c%16c%14c%152)C513)C%12)C8,9.35,-5.21,-3.6,-5.9,-3.9,,,,,,Ag,,,
104426,10.1021/acsenergylett.2c00476,COC(=O)C(C)(C)c1cc(C)cc(-c2sc3c4sc5cc(/C=C6/C(=O)c7cc(F)cc(c7)C(=O)/C6=C\c6cc(C(C)(C)C(=O)OC)c(-c7cc(C)cc(C(C)(C)C(=O)OC)c7)s6)sc5c4c(C(C)(C)C(=O)OC)ccc2-3)c1,CCCCCCCCCc1c(/C=C2\C(=O)c3cc(Cl)c(Cl)cc3C2=C(C#N)C#N)sc2c1sc1c3c4nsnc4c4c5sc6c(CCC)c(/C=C7\C(=O)c8cc(Cl)c(Cl)cc8C7=C(C#N)C#N)sc6c5n(CC(CCCC)CCCCCC)c4c3n(CC(CCCC)CCCCCC)c21,16.61,-5.56,-3.65,-5.66,-4.14,,,,,,,,,
104427,10.1021/acsenergylett.2c00476,COC(=O)C(C)(C)c1cc(C)cc(-c2sc3c4sc5cc(/C=C6/C(=O)c7cc(F)cc(c7)C(=O)/C6=C\c6cc(C(C)(C)C(=O)OC)c(-c7cc(C)cc(C(C)(C)C(=O)OC)c7)s6)sc5c4c(C(C)(C)C(=O)OC)ccc2-3)c1,CCCCCCCCCc1c(/C=C2\C(=O)c3cc(Cl)c(Cl)cc3C2=C(C#N)C#N)sc2c1sc1c3c4nsnc4c4c5sc6c(CCC)c(/C=C7\C(=O)c8cc(Cl)c(Cl)cc8C7=C(C#N)C#N)sc6c5n(CC(CCCC)CCCCCC)c4c3n(CC(CCCC)CCCCCC)c21,16.48,-5.56,-3.65,-5.66,-4.14,,,,,,,,,
104428,10.1021/acsenergylett.2c00476,COC(=O)C(C)(C)c1cc(C)cc(-c2sc3c4sc5cc(/C=C6/C(=O)c7cc(F)cc(c7)C(=O)/C6=C\c6cc(C(C)(C)C(=O)OC)c(-c7cc(C)cc(C(C)(C)C(=O)OC)c7)s6)sc5c4c(C(C)(C)C(=O)OC)ccc2-3)c1,CCCCCCCCCc1c(/C=C2\C(=O)c3cc(Cl)c(Cl)cc3C2=C(C#N)C#N)sc2c1sc1c3c4nsnc4c4c5sc6c(CCC)c(/C=C7\C(=O)c8cc(Cl)c(Cl)cc8C7=C(C#N)C#N)sc6c5n(CC(CCCC)CCCCCC)c4c3n(CC(CCCC)CCCCCC)c21,17.63,-5.56,-3.65,-5.66,-4.14,,,,0.25 mol %,,,,,
104429,10.1021/acsenergylett.2c00476,COC(=O)C(C)(C)c1cc(C)cc(-c2sc3c4sc5cc(/C=C6/C(=O)c7cc(F)cc(c7)C(=O)/C6=C\c6cc(C(C)(C)C(=O)OC)c(-c7cc(C)cc(C(C)(C)C(=O)OC)c7)s6)sc5c4c(C(C)(C)C(=O)OC)ccc2-3)c1,CCCCCCCCCc1c(/C=C2\C(=O)c3cc(Cl)c(Cl)cc3C2=C(C#N)C#N)sc2c1sc1c3c4nsnc4c4c5sc6c(CCC)c(/C=C7\C(=O)c8cc(Cl)c(Cl)cc8C7=C(C#N)C#N)sc6c5n(CC(CCCC)CCCCCC)c4c3n(CC(CCCC)CCCCCC)c21,17.45,-5.56,-3.65,-5.66,-4.14,,,,0.25 mol %,,,,,
104430,10.1021/acsenergylett.2c00476,COC(=O)C(C)(C)c1cc(C)cc(-c2sc3c4sc5cc(/C=C6/C(=O)c7cc(F)cc(c7)C(=O)/C6=C\c6cc(C(C)(C)C(=O)OC)c(-c7cc(C)cc(C(C)(C)C(=O)OC)c7)s6)sc5c4c(C(C)(C)C(=O)OC)ccc2-3)c1,CCOc1cc(-c2cc(CC)c(/C=C3\C(=O)c4cc(F)c(F)cc4C3=C(C#N)C#N)s2)c(OCC)cc1-c1cc(CC)c(/C=C2\C(=O)c3cc(F)c(F)cc3C2=C(C#N)C#N)s1,8.91,-5.56,-3.65,-5.59,-3.81,,,,,,,,,
104431,10.1021/acsenergylett.2c00476,COC(=O)C(C)(C)c1cc(C)cc(-c2sc3c4sc5cc(/C=C6/C(=O)c7cc(F)cc(c7)C(=O)/C6=C\c6cc(C(C)(C)C(=O)OC)c(-c7cc(C)cc(C(C)(C)C(=O)OC)c7)s6)sc5c4c(C(C)(C)C(=O)OC)ccc2-3)c1,CCOc1cc(-c2cc(CC)c(/C=C3\C(=O)c4cc(F)c(F)cc4C3=C(C#N)C#N)s2)c(OCC)cc1-c1cc(CC)c(/C=C2\C(=O)c3cc(F)c(F)cc3C2=C(C#N)C#N)s1,8.76,-5.56,-3.65,-5.59,-3.81,,,,,,,,,
104432,10.1021/acsenergylett.2c00476,COC(=O)C(C)(C)c1cc(C)cc(-c2sc3c4sc5cc(/C=C6/C(=O)c7cc(F)cc(c7)C(=O)/C6=C\c6cc(C(C)(C)C(=O)OC)c(-c7cc(C)cc(C(C)(C)C(=O)OC)c7)s6)sc5c4c(C(C)(C)C(=O)OC)ccc2-3)c1,CCOc1cc(-c2cc(CC)c(/C=C3\C(=O)c4cc(F)c(F)cc4C3=C(C#N)C#N)s2)c(OCC)cc1-c1cc(CC)c(/C=C2\C(=O)c3cc(F)c(F)cc3C2=C(C#N)C#N)s1,10.14,-5.56,-3.65,-5.59,-3.81,,,,,,,,,
104433,10.1021/acsenergylett.2c00476,COC(=O)C(C)(C)c1cc(C)cc(-c2sc3c4sc5cc(/C=C6/C(=O)c7cc(F)cc(c7)C(=O)/C6=C\c6cc(C(C)(C)C(=O)OC)c(-c7cc(C)cc(C(C)(C)C(=O)OC)c7)s6)sc5c4c(C(C)(C)C(=O)OC)ccc2-3)c1,CCOc1cc(-c2cc(CC)c(/C=C3\C(=O)c4cc(F)c(F)cc4C3=C(C#N)C#N)s2)c(OCC)cc1-c1cc(CC)c(/C=C2\C(=O)c3cc(F)c(F)cc3C2=C(C#N)C#N)s1,9.77,-5.56,-3.65,-5.59,-3.81,,,,,,,,,
104438,10.1021/acsenergylett.2c00502,CCCCC(CC)COC(=O)c1sc2c(-c3cc4c(-c5ccc(CC(CC)CCCC)s5)c5sccc5c(-c5ccc(CC(CC)CCCC)s5)c4s3)scc2c1F,CCCCC(CC)COc1cc(/C=C2\C(=O)c3cc(F)c(F)cc3C2=C(C#N)C#N)sc1-c1cc2c(s1)-c1sc(-c3sc(/C=C4\C(=O)c5cc(F)c(F)cc5C4=C(C#N)C#N)cc3OCC(CC)CCCC)cc1C2(CC(CC)CCCC)CC(CC)CCCC,6.55,-5.21,-3.6,-5.26,-4.16,,,,,,ZnO,,,
104439,10.1021/acsenergylett.2c00502,CCCCC(CC)COC(=O)c1sc2c(-c3cc4c(-c5ccc(CC(CC)CCCC)s5)c5sccc5c(-c5ccc(CC(CC)CCCC)s5)c4s3)scc2c1F,CCCCC(CC)COc1cc(/C=C2\C(=O)c3cc(F)c(F)cc3C2=C(C#N)C#N)sc1-c1cc2c(s1)-c1sc(-c3sc(/C=C4\C(=O)c5cc(F)c(F)cc5C4=C(C#N)C#N)cc3OCC(CC)CCCC)cc1C2(CC(CC)CCCC)CC(CC)CCCC,5.98,-5.21,-3.6,-5.26,-4.16,,,,,,ZnO/PFN-Br,,,
104440,10.1021/acsenergylett.2c00502,CCCCC(CC)COC(=O)c1sc2c(-c3cc4c(-c5ccc(CC(CC)CCCC)s5)c5sccc5c(-c5ccc(CC(CC)CCCC)s5)c4s3)scc2c1F,CCCCC(CC)COc1cc(/C=C2\C(=O)c3cc(F)c(F)cc3C2=C(C#N)C#N)sc1-c1cc2c(s1)-c1sc(-c3sc(/C=C4\C(=O)c5cc(F)c(F)cc5C4=C(C#N)C#N)cc3OCC(CC)CCCC)cc1C2(CC(CC)CCCC)CC(CC)CCCC,5.62,-5.21,-3.6,-5.26,-4.16,,,,,,PEDOT:PSS,,,
104441,10.1021/acsenergylett.2c00502,CCCCC(CC)COC(=O)c1sc2c(-c3cc4c(-c5ccc(CC(CC)CCCC)s5)c5sccc5c(-c5ccc(CC(CC)CCCC)s5)c4s3)scc2c1F,CCCCC(CC)COc1cc(/C=C2\C(=O)c3cc(F)c(F)cc3C2=C(C#N)C#N)sc1-c1cc2c(s1)-c1sc(-c3sc(/C=C4\C(=O)c5cc(F)c(F)cc5C4=C(C#N)C#N)cc3OCC(CC)CCCC)cc1C2(CC(CC)CCCC)CC(CC)CCCC,4.56,-5.21,-3.6,-5.26,-4.16,,,,,,CPE-K,,,
104442,10.1021/acsenergylett.2c00515,CCCCCCCCC(CCCCCC)COc1cnc2c(-c3cccs3)c(F)c(F)cc2n1,CCCCCCC1(CCCCCC)c2cc3c(cc2-c2sc(/C=C4\C(=O)c5ccccc5C4=C(C#N)C#N)cc21)C(CCCCCC)(CCCCCC)c1cc(/C=C2\C(=O)c4ccccc4C2=C(C#N)C#N)sc1-3,9.9,-5.54,-2.92,-5.69,-3.91,,,,,,,,,
104458,10.1021/acsenergylett.2c01316,CCCCCCC(CCCC)Cc1csc(-c2cc3c4nsnc4c4cc(-c5cc(CC(CCCC)CCCCCC)c(-c6cc7c(-c8cc(F)c(CC(CC)CCCC)s8)c8sccc8c(-c8cc(F)c(CC(CC)CCCC)s8)c7s6)s5)sc4c3s2)c1,CCCCCCCCCCCc1c(/C=C2\C(=O)c3cc(F)c(F)cc3C2=C(C#N)C#N)sc2c1sc1c3c4nsnc4c4c5sc6c(CCCCCCCCCCC)c(/C=C7\C(=O)c8cc(F)c(F)cc8C7=C(C#N)C#N)sc6c5n(CC(CC)CCCC)c4c3n(CC(CC)CCCC)c21,17.5,-5.51,-2.77,-5.65,-4.09,,,,,,,,,
104461,10.1021/acsenergylett.2c01316,CCCCCCC(CCCC)Cc1csc(-c2cc3c4nsnc4c4cc(-c5cc(CC(CCCC)CCCCCC)c(-c6cc7c(-c8cc(Cl)c(CC(CC)CCCC)s8)c8sccc8c(-c8cc(Cl)c(CC(CC)CCCC)s8)c7s6)s5)sc4c3s2)c1,CCCCCCCCCCCc1c(/C=C2\C(=O)c3cc(F)c(F)cc3C2=C(C#N)C#N)sc2c1sc1c3c4nsnc4c4c5sc6c(CCCCCCCCCCC)c(/C=C7\C(=O)c8cc(F)c(F)cc8C7=C(C#N)C#N)sc6c5n(CC(CC)CCCC)c4c3n(CC(CC)CCCC)c21,17.02,-5.48,-2.75,-5.65,-4.09,,,,,,,,,
104471,10.1021/acsenergylett.2c01732,COC(=O)C(C)(C)c1cc(C)cc(-c2sc3c4sc5cc(/C=C6/C(=O)c7cc(F)cc(c7)C(=O)/C6=C\c6cc(C(C)(C)C(=O)OC)c(-c7cc(C)cc(C(C)(C)C(=O)OC)c7)s6)sc5c4c(C(C)(C)C(=O)OC)ccc2-3)c1,CCCCCCCCCCCc1c(/C=C2\C(=O)c3ccccc3C2=C(C#N)C#N)sc2c1sc1c3c4nsnc4c4c5sc6c(CCCCCCCCCCC)c(/C=C7\C(=O)c8cc(-c9cccs9)ccc8C7=C(C#N)C#N)sc6c5n(CC(CCCCCCCC)CCCCCCCCCC)c4c3n(CC(CCCCCCCC)CCCCCCCCCC)c21,15.11,-5.49,-3.64,-5.68,-3.94,,,,,,,,,
104473,10.1021/acsenergylett.2c01732,COC(=O)C(C)(C)c1cc(C)cc(-c2sc3c4sc5cc(/C=C6/C(=O)c7cc(F)cc(c7)C(=O)/C6=C\c6cc(C(C)(C)C(=O)OC)c(-c7cc(C)cc(C(C)(C)C(=O)OC)c7)s6)sc5c4c(C(C)(C)C(=O)OC)ccc2-3)c1,CCCCCCCCCCCCC(CCCCCCCCCC)Cn1c2c3sc(/C=C4\C(=O)c5c(F)cccc5C4=C(C#N)C#N)c(CCCCCCCCCCC)c3sc2c2c3nsnc3c3c4sc5c(CCCCCCCCCCC)c(/C=C6\C(=O)c7c(ccc(-c8cccs8)c7F)C6=C(C#N)C#N)sc5c4n(CC(CCCCCCCCCC)CCCCCCCCCCCC)c3c21,14.65,-5.49,-3.64,-5.715,-3.805,,,,,,,,,
104475,10.1021/acsenergylett.2c01732,CCCCC(CC)Cc1ccc(-c2c3cc(-c4ccc(-c5sc(-c6cccs6)c6c5C(=O)c5c(CC(CC)CCCC)sc(CC(CC)CCCC)c5C6=O)s4)sc3c(-c3ccc(CC(CC)CCCC)s3)c3ccsc23)s1,CCCCCCCCCCCc1c(/C=C2\C(=O)c3ccccc3C2=C(C#N)C#N)sc2c1sc1c3c4nsnc4c4c5sc6c(CCCCCCCCCCC)c(/C=C7\C(=O)c8cc(-c9cccs9)ccc8C7=C(C#N)C#N)sc6c5n(CC(CCCCCCCC)CCCCCCCCCC)c4c3n(CC(CCCCCCCC)CCCCCCCCCC)c21,13.64,-5.33,-3.48,-5.68,-3.94,,,,,,,,,
104477,10.1021/acsenergylett.2c01732,CCCCC(CC)Cc1ccc(-c2c3cc(-c4ccc(-c5sc(-c6cccs6)c6c5C(=O)c5c(CC(CC)CCCC)sc(CC(CC)CCCC)c5C6=O)s4)sc3c(-c3ccc(CC(CC)CCCC)s3)c3ccsc23)s1,CCCCCCCCCCCCC(CCCCCCCCCC)Cn1c2c3sc(/C=C4\C(=O)c5c(F)cccc5C4=C(C#N)C#N)c(CCCCCCCCCCC)c3sc2c2c3nsnc3c3c4sc5c(CCCCCCCCCCC)c(/C=C6\C(=O)c7c(ccc(-c8cccs8)c7F)C6=C(C#N)C#N)sc5c4n(CC(CCCCCCCCCC)CCCCCCCCCCCC)c3c21,11.86,-5.33,-3.48,-5.715,-3.805,,,,,,,,,
104479,10.1021/acsenergylett.2c01732,CCCCCCc1cc(-c2cc3c(-c4ccc(SCC(CC)CCCC)cc4)c4sc(-c5cc(CCCCCC)c(-c6cc(CCCCCC)c(-c7ccc(/C=C8/SC(=S)N(CCCC)C8=O)s7)s6)s5)cc4c(-c4ccc(SCC(CC)CCCC)cc4)c3s2)sc1-c1cc(CCCCCC)c(-c2ccc(/C=C3/SC(=S)N(CCCC)C3=O)s2)s1,CCCCCCCCCCCc1c(/C=C2\C(=O)c3ccccc3C2=C(C#N)C#N)sc2c1sc1c3c4nsnc4c4c5sc6c(CCCCCCCCCCC)c(/C=C7\C(=O)c8cc(-c9cccs9)ccc8C7=C(C#N)C#N)sc6c5n(CC(CCCCCCCC)CCCCCCCCCC)c4c3n(CC(CCCCCCCC)CCCCCCCCCC)c21,1.43,-5.37,-3.51,-5.68,-3.94,,,,,,,,,
104480,10.1021/acsenergylett.2c01732,CCCCCCc1cc(-c2cc3c(-c4ccc(SCC(CC)CCCC)cc4)c4sc(-c5cc(CCCCCC)c(-c6cc(CCCCCC)c(-c7ccc(/C=C8/SC(=S)N(CCCC)C8=O)s7)s6)s5)cc4c(-c4ccc(SCC(CC)CCCC)cc4)c3s2)sc1-c1cc(CCCCCC)c(-c2ccc(/C=C3/SC(=S)N(CCCC)C3=O)s2)s1,CCCCCCCCCCCCC(CCCCCCCCCC)Cn1c2c3sc(/C=C4\C(=O)c5c(F)cccc5C4=C(C#N)C#N)c(CCCCCCCCCCC)c3sc2c2c3nsnc3c3c4sc5c(CCCCCCCCCCC)c(/C=C6\C(=O)c7c(ccc(-c8cccs8)c7F)C6=C(C#N)C#N)sc5c4n(CC(CCCCCCCCCC)CCCCCCCCCCCC)c3c21,2.1,-5.37,-3.51,-5.715,-3.805,,,,,,,,,
104484,10.1021/acsenergylett.3c00572,COC(=O)C(C)(C)c1cc(C)cc(-c2sc3c4sc5cc(/C=C6/C(=O)c7cc(F)cc(c7)C(=O)/C6=C\c6cc(C(C)(C)C(=O)OC)c(-c7cc(C)cc(C(C)(C)C(=O)OC)c7)s6)sc5c4c(C(C)(C)C(=O)OC)ccc2-3)c1,CCCCCCCCCCCc1c(/C=C2\C(=O)c3cc(F)c(F)cc3C2=C(C#N)C#N)sc2c1sc1c3c4nsnc4c4c5sc6c(CCCCCCCCCCC)c(/C=C7\C(=O)c8cc(F)c(F)cc8C7=C(C#N)C#N)sc6c5n(CC(CC)CCCC)c4c3n(CC(CC)CCCC)c21,15.7,-5.56,-3.65,-5.65,-4.09,120.0,,,,conventional,PDINN,PEDOT:PSS,,
104485,10.1021/acsenergylett.3c00572,COC(=O)C(C)(C)c1cc(C)cc(-c2sc3c4sc5cc(/C=C6/C(=O)c7cc(F)cc(c7)C(=O)/C6=C\c6cc(C(C)(C)C(=O)OC)c(-c7cc(C)cc(C(C)(C)C(=O)OC)c7)s6)sc5c4c(C(C)(C)C(=O)OC)ccc2-3)c1,CCCCCCc1ccc(C2(c3ccc(CCCCCC)cc3)c3cc4c(cc3-c3sc5cc(C=C6C(=O)c7ccccc7C6=C(C#N)C#N)sc5c32)C(c2ccc(CCCCCC)cc2)(c2ccc(CCCCCC)cc2)c2c-4sc3cc(C=C4C(=O)c5ccccc5C4=C(C#N)C#N)sc23)cc1,10.1,-5.56,-3.65,-5.576,-3.916,120.0,,,,conventional,PDINN,PEDOT:PSS,,
104486,10.1021/acsenergylett.3c00572,COC(=O)C(C)(C)c1cc(C)cc(-c2sc3c4sc5cc(/C=C6/C(=O)c7cc(F)cc(c7)C(=O)/C6=C\c6cc(C(C)(C)C(=O)OC)c(-c7cc(C)cc(C(C)(C)C(=O)OC)c7)s6)sc5c4c(C(C)(C)C(=O)OC)ccc2-3)c1,CCCCCCCCC1(CCCCCCCC)c2cc3c(cc2-c2sc(-c4ccc(/C=C5\SC(=S)N(CC)C5=O)c5nsnc45)cc21)C(CCCCCCCC)(CCCCCCCC)c1cc(-c2ccc(/C=C4\SC(=S)N(CC)C4=O)c4nsnc24)sc1-3,4.0,-5.56,-3.65,-5.52,-3.89,120.0,,,,conventional,PDINN,PEDOT:PSS,,
104493,10.1021/acsenergylett.3c01124,COC(=O)C(C)(C)c1cc(C)cc(-c2sc3c4sc5cc(/C=C6/C(=O)c7cc(F)cc(c7)C(=O)/C6=C\c6cc(C(C)(C)C(=O)OC)c(-c7cc(C)cc(C(C)(C)C(=O)OC)c7)s6)sc5c4c(C(C)(C)C(=O)OC)ccc2-3)c1,CCCCCCCCCCCc1c(/C=C2\C(=O)c3cc(F)c(F)cc3C2=C(C#N)C#N)sc2c1sc1c3c4nsnc4c4c5sc6c(CCCCCCCCCCC)c(/C=C7\C(=O)c8cc(F)c(F)cc8C7=C(C#N)C#N)sc6c5n(CC(CC)CCCC)c4c3n(CC(CC)CCCC)c21,12.72,-5.56,-3.65,-5.65,-4.09,,,,,,,,,
104494,10.1021/acsenergylett.3c01124,COC(=O)C(C)(C)c1cc(C)cc(-c2sc3c4sc5cc(/C=C6/C(=O)c7cc(F)cc(c7)C(=O)/C6=C\c6cc(C(C)(C)C(=O)OC)c(-c7cc(C)cc(C(C)(C)C(=O)OC)c7)s6)sc5c4c(C(C)(C)C(=O)OC)ccc2-3)c1,CCCCCCCCCCCc1c(/C=C2\C(=O)c3cc(F)c(F)cc3C2=C(C#N)C#N)sc2c1sc1c3c4nsnc4c4c5sc6c(CCCCCCCCCCC)c(/C=C7\C(=O)c8cc(F)c(F)cc8C7=C(C#N)C#N)sc6c5n(CC(CC)CCCC)c4c3n(CC(CC)CCCC)c21,13.21,-5.56,-3.65,-5.65,-4.09,,,,5%,,,,,SEBS
104495,10.1021/acsenergylett.3c01124,COC(=O)C(C)(C)c1cc(C)cc(-c2sc3c4sc5cc(/C=C6/C(=O)c7cc(F)cc(c7)C(=O)/C6=C\c6cc(C(C)(C)C(=O)OC)c(-c7cc(C)cc(C(C)(C)C(=O)OC)c7)s6)sc5c4c(C(C)(C)C(=O)OC)ccc2-3)c1,CCCCCCCCCCCc1c(/C=C2\C(=O)c3cc(F)c(F)cc3C2=C(C#N)C#N)sc2c1sc1c3c4nsnc4c4c5sc6c(CCCCCCCCCCC)c(/C=C7\C(=O)c8cc(F)c(F)cc8C7=C(C#N)C#N)sc6c5n(CC(CC)CCCC)c4c3n(CC(CC)CCCC)c21,11.89,-5.56,-3.65,-5.65,-4.09,,,,10%,,,,,SEBS
104496,10.1021/acsenergylett.3c01124,COC(=O)C(C)(C)c1cc(C)cc(-c2sc3c4sc5cc(/C=C6/C(=O)c7cc(F)cc(c7)C(=O)/C6=C\c6cc(C(C)(C)C(=O)OC)c(-c7cc(C)cc(C(C)(C)C(=O)OC)c7)s6)sc5c4c(C(C)(C)C(=O)OC)ccc2-3)c1,CCCCCCCCCCCc1c(/C=C2\C(=O)c3cc(F)c(F)cc3C2=C(C#N)C#N)sc2c1sc1c3c4nsnc4c4c5sc6c(CCCCCCCCCCC)c(/C=C7\C(=O)c8cc(F)c(F)cc8C7=C(C#N)C#N)sc6c5n(CC(CC)CCCC)c4c3n(CC(CC)CCCC)c21,11.11,-5.56,-3.65,-5.65,-4.09,,,,15%,,,,,SEBS
104497,10.1021/acsenergylett.3c01124,COC(=O)C(C)(C)c1cc(C)cc(-c2sc3c4sc5cc(/C=C6/C(=O)c7cc(F)cc(c7)C(=O)/C6=C\c6cc(C(C)(C)C(=O)OC)c(-c7cc(C)cc(C(C)(C)C(=O)OC)c7)s6)sc5c4c(C(C)(C)C(=O)OC)ccc2-3)c1,CCCCCCCCCCCc1c(/C=C2\C(=O)c3cc(F)c(F)cc3C2=C(C#N)C#N)sc2c1sc1c3c4nsnc4c4c5sc6c(CCCCCCCCCCC)c(/C=C7\C(=O)c8cc(F)c(F)cc8C7=C(C#N)C#N)sc6c5n(CC(CC)CCCC)c4c3n(CC(CC)CCCC)c21,9.1,-5.56,-3.65,-5.65,-4.09,,,,20%,,,,,SEBS
104500,10.1021/acsenergylett.3c01304,COC(=O)C(C)(C)c1cc(C)cc(-c2sc3c4sc5cc(/C=C6/C(=O)c7cc(F)cc(c7)C(=O)/C6=C\c6cc(C(C)(C)C(=O)OC)c(-c7cc(C)cc(C(C)(C)C(=O)OC)c7)s6)sc5c4c(C(C)(C)C(=O)OC)ccc2-3)c1,CCCCCCCCCCCc1c(/C=C2\C(=O)c3cc(F)c(F)cc3C2=C(C#N)C#N)sc2c1sc1c3c4nsnc4c4c5sc6c(CCCCCCCCCCC)c(/C=C7\C(=O)c8cc(F)c(F)cc8C7=C(C#N)C#N)sc6c5n(CC(CC)CCCC)c4c3n(CC(CC)CCCC)c21,16.3,-5.56,-3.65,-5.65,-4.09,,,,,inverted,,,,
104501,10.1021/acsenergylett.3c01304,COC(=O)C(C)(C)c1cc(C)cc(-c2sc3c4sc5cc(/C=C6/C(=O)c7cc(F)cc(c7)C(=O)/C6=C\c6cc(C(C)(C)C(=O)OC)c(-c7cc(C)cc(C(C)(C)C(=O)OC)c7)s6)sc5c4c(C(C)(C)C(=O)OC)ccc2-3)c1,CCCCCCCCCCCc1c(/C=C2\C(=O)c3cc(F)c(F)cc3C2=C(C#N)C#N)sc2c1sc1c3c4nsnc4c4c5sc6c(CCCCCCCCCCC)c(/C=C7\C(=O)c8cc(F)c(F)cc8C7=C(C#N)C#N)sc6c5n(CC(CC)CCCC)c4c3n(CC(CC)CCCC)c21,16.5,-5.56,-3.65,-5.65,-4.09,,,,,inverted,,,,
104502,10.1021/acsenergylett.3c01304,COC(=O)C(C)(C)c1cc(C)cc(-c2sc3c4sc5cc(/C=C6/C(=O)c7cc(F)cc(c7)C(=O)/C6=C\c6cc(C(C)(C)C(=O)OC)c(-c7cc(C)cc(C(C)(C)C(=O)OC)c7)s6)sc5c4c(C(C)(C)C(=O)OC)ccc2-3)c1,CCCCCCC(CCCC)Cc1c(/C=C2\C(=O)c3cc(F)c(F)cc3C2=C(C#N)C#N)sc2c1SC1c3c(c4c(c5nsnc35)c3sc5c(CC(CCCC)CCCCCC)c(/C=C6\C(=O)c7cc(F)c(F)cc7C6=C(C#N)C#N)sc5c3n4CC(CC)CCCC)N(CC(CC)CCCC)C21,16.8,-5.56,-3.65,-5.68,-3.9,,,,,inverted,,,,
104503,10.1021/acsenergylett.3c01304,COC(=O)C(C)(C)c1cc(C)cc(-c2sc3c4sc5cc(/C=C6/C(=O)c7cc(F)cc(c7)C(=O)/C6=C\c6cc(C(C)(C)C(=O)OC)c(-c7cc(C)cc(C(C)(C)C(=O)OC)c7)s6)sc5c4c(C(C)(C)C(=O)OC)ccc2-3)c1,CCCCCCC(CCCC)Cc1c(/C=C2\C(=O)c3cc(F)c(F)cc3C2=C(C#N)C#N)sc2c1SC1c3c(c4c(c5nsnc35)c3sc5c(CC(CCCC)CCCCCC)c(/C=C6\C(=O)c7cc(F)c(F)cc7C6=C(C#N)C#N)sc5c3n4CC(CC)CCCC)N(CC(CC)CCCC)C21,16.6,-5.56,-3.65,-5.68,-3.9,,,,,inverted,,,,
104506,10.1021/acsenergylett.4c01284,CCCCCCC(CCCC)COC(=O)c1ccsc1/C=C/c1sc(-c2cccs2)cc1C(=O)OCC(CCCC)CCCCCC,CCCCCCCCCc1c(C=C2C(=O)c3cc(Cl)c(Cl)cc3C2=C(C#N)C#N)sc2c1sc1c3c4nsnc4c4c5sc6c(CCCCCCCCC)c(C=C7C(=O)c8cc(Cl)c(Cl)cc8C7=C(C#N)C#N)sc6c5n(CC(CCCC)CCCCCC)c4c3n(CC(CCCC)CCCCCC)c21,13.41,,,-5.665,-4.165,,,,,,,,,
104507,10.1021/acsenergylett.4c01284,CCCCCCC(CCCC)COC(=O)c1ccsc1/C=C/c1sc(-c2cccs2)cc1C(=O)OCC(CCCC)CCCCCC,CCCCCCCCCc1c(C=C2C(=O)c3cc(Cl)c(Cl)cc3C2=C(C#N)C#N)sc2c1sc1c3c4nsnc4c4c5sc6c(CCCCCCCCC)c(C=C7C(=O)c8cc(Cl)c(Cl)cc8C7=C(C#N)C#N)sc6c5n(CC(CCCC)CCCCCC)c4c3n(CC(CCCC)CCCCCC)c21,17.75,,,-5.665,-4.165,,,,,,,,,BT
104508,10.1021/acsenergylett.4c01284,CCCCCCC(CCCC)COC(=O)c1ccsc1/C=C/c1sc(-c2cccs2)cc1C(=O)OCC(CCCC)CCCCCC,CCCCCCCCCc1c(C=C2C(=O)c3cc(Cl)c(Cl)cc3C2=C(C#N)C#N)sc2c1sc1c3c4nsnc4c4c5sc6c(CCCCCCCCC)c(C=C7C(=O)c8cc(Cl)c(Cl)cc8C7=C(C#N)C#N)sc6c5n(CC(CCCC)CCCCCC)c4c3n(CC(CCCC)CCCCCC)c21,10.05,,,-5.665,-4.165,,,,,,,,,BDT
104509,10.1021/acsenergylett.4c01284,CCCCCCC(CCCC)COC(=O)c1ccsc1/C=C/c1sc(-c2cccs2)cc1C(=O)OCC(CCCC)CCCCCC,CCCCCCCCCc1c(C=C2C(=O)c3cc(Cl)c(Cl)cc3C2=C(C#N)C#N)sc2c1sc1c3c4nsnc4c4c5sc6c(CCCCCCCCC)c(C=C7C(=O)c8cc(Cl)c(Cl)cc8C7=C(C#N)C#N)sc6c5n(CC(CCCC)CCCCCC)c4c3n(CC(CCCC)CCCCCC)c21,10.39,,,-5.665,-4.165,,,,,,,,,BTT
104510,10.1021/acsenergylett.4c01284,CCCCCCC(CCCC)COC(=O)c1ccsc1/C=C/c1sc(-c2cccs2)cc1C(=O)OCC(CCCC)CCCCCC,CCCCCCCCCc1c(C=C2C(=O)c3cc(Cl)c(Cl)cc3C2=C(C#N)C#N)sc2c1sc1c3c4nsnc4c4c5sc6c(CCCCCCCCC)c(C=C7C(=O)c8cc(Cl)c(Cl)cc8C7=C(C#N)C#N)sc6c5n(CC(CCCC)CCCCCC)c4c3n(CC(CCCC)CCCCCC)c21,14.34,,,-5.665,-4.165,,,,,,,,,
104511,10.1021/acsenergylett.4c01284,CCCCCCC(CCCC)COC(=O)c1ccsc1/C=C/c1sc(-c2cccs2)cc1C(=O)OCC(CCCC)CCCCCC,CCCCCCCCCc1c(C=C2C(=O)c3cc(Cl)c(Cl)cc3C2=C(C#N)C#N)sc2c1sc1c3c4nsnc4c4c5sc6c(CCCCCCCCC)c(C=C7C(=O)c8cc(Cl)c(Cl)cc8C7=C(C#N)C#N)sc6c5n(CC(CCCC)CCCCCC)c4c3n(CC(CCCC)CCCCCC)c21,17.31,,,-5.665,-4.165,,,,,,,,,BT-AT
104512,10.1021/acsenergylett.4c01284,CCCCCCC(CCCC)COC(=O)c1ccsc1/C=C/c1sc(-c2cccs2)cc1C(=O)OCC(CCCC)CCCCCC,CCCCCCCCCc1c(C=C2C(=O)c3cc(Cl)c(Cl)cc3C2=C(C#N)C#N)sc2c1sc1c3c4nsnc4c4c5sc6c(CCCCCCCCC)c(C=C7C(=O)c8cc(Cl)c(Cl)cc8C7=C(C#N)C#N)sc6c5n(CC(CCCC)CCCCCC)c4c3n(CC(CCCC)CCCCCC)c21,15.36,,,-5.665,-4.165,,,,,,,,,BDT-AT
104513,10.1021/acsenergylett.4c01284,CCCCCCC(CCCC)COC(=O)c1ccsc1/C=C/c1sc(-c2cccs2)cc1C(=O)OCC(CCCC)CCCCCC,CCCCCCCCCc1c(C=C2C(=O)c3cc(Cl)c(Cl)cc3C2=C(C#N)C#N)sc2c1sc1c3c4nsnc4c4c5sc6c(CCCCCCCCC)c(C=C7C(=O)c8cc(Cl)c(Cl)cc8C7=C(C#N)C#N)sc6c5n(CC(CCCC)CCCCCC)c4c3n(CC(CCCC)CCCCCC)c21,11.37,,,-5.665,-4.165,,,,,,,,,BTT-AT
104514,10.1021/acsenergylett.4c01451,CCCCCCC(CCCC)Cc1csc(-c2cc3c4nsnc4c4cc(-c5cc(CC(CCCC)CCCCCC)c(-c6cc7c(-c8cc(F)c(CC(CC)CCCC)s8)c8sccc8c(-c8cc(F)c(CC(CC)CCCC)s8)c7s6)s5)sc4c3s2)c1,CCCCCCCCCCCc1c(/C=C2\C(=O)c3cc(F)c(F)cc3C2=C(C#N)C#N)sc2c1sc1c3c4nsnc4c4c5sc6c(CCCCCCCCCCC)c(/C=C7\C(=O)c8cc(F)c(F)cc8C7=C(C#N)C#N)sc6c5n(CC(CC)CCCC)c4c3n(CC(CC)CCCC)c21,16.7,-5.51,-2.77,-5.65,-4.09,,,,,,ZnO,,,
104515,10.1021/acsenergylett.4c01451,CCCCCCC(CCCC)Cc1csc(-c2cc3c4nsnc4c4cc(-c5cc(CC(CCCC)CCCCCC)c(-c6cc7c(-c8cc(F)c(CC(CC)CCCC)s8)c8sccc8c(-c8cc(F)c(CC(CC)CCCC)s8)c7s6)s5)sc4c3s2)c1,CCCCCCCCCCCc1c(/C=C2\C(=O)c3cc(F)c(F)cc3C2=C(C#N)C#N)sc2c1sc1c3c4nsnc4c4c5sc6c(CCCCCCCCCCC)c(/C=C7\C(=O)c8cc(F)c(F)cc8C7=C(C#N)C#N)sc6c5n(CC(CC)CCCC)c4c3n(CC(CC)CCCC)c21,17.35,-5.51,-2.77,-5.65,-4.09,,,,,,BPD-3PA,,,
104516,10.1021/acsenergylett.4c01451,CCCCCCC(CCCC)Cc1csc(-c2cc3c4nsnc4c4cc(-c5cc(CC(CCCC)CCCCCC)c(-c6cc7c(-c8cc(F)c(CC(CC)CCCC)s8)c8sccc8c(-c8cc(F)c(CC(CC)CCCC)s8)c7s6)s5)sc4c3s2)c1,CCCCCCCCCCCc1c(/C=C2\C(=O)c3cc(F)c(F)cc3C2=C(C#N)C#N)sc2c1sc1c3c4nsnc4c4c5sc6c(CCCCCCCCCCC)c(/C=C7\C(=O)c8cc(F)c(F)cc8C7=C(C#N)C#N)sc6c5n(CC(CC)CCCC)c4c3n(CC(CC)CCCC)c21,1.94,-5.51,-2.77,-5.65,-4.09,,,,,,BTz-3PA,,,
104517,10.1021/acsenergylett.4c01451,CCCCCCC(CCCC)Cc1csc(-c2cc3c4nsnc4c4cc(-c5cc(CC(CCCC)CCCCCC)c(-c6cc7c(-c8cc(F)c(CC(CC)CCCC)s8)c8sccc8c(-c8cc(F)c(CC(CC)CCCC)s8)c7s6)s5)sc4c3s2)c1,CCCCCCCCCCCc1c(/C=C2\C(=O)c3cc(F)c(F)cc3C2=C(C#N)C#N)sc2c1sc1c3c4nsnc4c4c5sc6c(CCCCCCCCCCC)c(/C=C7\C(=O)c8cc(F)c(F)cc8C7=C(C#N)C#N)sc6c5n(CC(CC)CCCC)c4c3n(CC(CC)CCCC)c21,3.45,-5.51,-2.77,-5.65,-4.09,,,,,,Rh-3PA,,,
104518,10.1021/acsenergylett.4c01564,COC(=O)C(C)(C)c1cc(C)cc(-c2sc3c4sc5cc(/C=C6/C(=O)c7cc(F)cc(c7)C(=O)/C6=C\c6cc(C(C)(C)C(=O)OC)c(-c7cc(C)cc(C(C)(C)C(=O)OC)c7)s6)sc5c4c(C(C)(C)C(=O)OC)ccc2-3)c1,CCCCCCCCCc1c(C=C2C(=O)c3cc(Cl)c(Cl)cc3C2=C(C#N)C#N)sc2c1sc1c3c4nsnc4c4c5sc6c(CCCCCCCCC)c(C=C7C(=O)c8cc(Cl)c(Cl)cc8C7=C(C#N)C#N)sc6c5n(CC(CCCC)CCCCCC)c4c3n(CC(CCCC)CCCCCC)c21,18.43,-5.56,-3.65,-5.665,-4.165,,,,,,,SAM,,
104519,10.1021/acsenergylett.4c01564,COC(=O)C(C)(C)c1cc(C)cc(-c2sc3c4sc5cc(/C=C6/C(=O)c7cc(F)cc(c7)C(=O)/C6=C\c6cc(C(C)(C)C(=O)OC)c(-c7cc(C)cc(C(C)(C)C(=O)OC)c7)s6)sc5c4c(C(C)(C)C(=O)OC)ccc2-3)c1,CCCCCCCCCc1c(C=C2C(=O)c3cc(Cl)c(Cl)cc3C2=C(C#N)C#N)sc2c1sc1c3c4nsnc4c4c5sc6c(CCCCCCCCC)c(C=C7C(=O)c8cc(Cl)c(Cl)cc8C7=C(C#N)C#N)sc6c5n(CC(CCCC)CCCCCC)c4c3n(CC(CCCC)CCCCCC)c21,19.66,-5.56,-3.65,-5.665,-4.165,,,,,,,SAM+HOBT,,
104520,10.1021/acsenergylett.4c02429,CCCCCCC(CCCC)Cc1csc(-c2cc3c4nsnc4c4cc(-c5cc(CC(CCCC)CCCCCC)c(-c6cc7c(-c8cc(F)c(CC(CC)CCCC)s8)c8sccc8c(-c8cc(F)c(CC(CC)CCCC)s8)c7s6)s5)sc4c3s2)c1,CCCCCCCCCc1c(C=C2C(=O)c3cc(Cl)c(Cl)cc3C2=C(C#N)C#N)sc2c1sc1c3c4nsnc4c4c5sc6c(CCCCCCCCC)c(C=C7C(=O)c8cc(Cl)c(Cl)cc8C7=C(C#N)C#N)sc6c5n(CC(CCCC)CCCCCC)c4c3n(CC(CCCC)CCCCCC)c21,17.41,-5.51,-2.77,-5.665,-4.165,,,,,,,,,
104531,10.1021/acsmaterialslett.2c00823,CCCCCCCCC(CCCCCC)COc1cnc2c(-c3cccs3)c(F)c(F)cc2n1,COC(=O)CCCC1(c2ccccc2)C23c4c5c6c7c8c9c(c%10c%11c2c2c%12c4c4c%13c5c5c7c7c8c8c%14c9c%10c9c%10c%11c2c2c%11c%12c4c4c%12c%13c5c5c7c7c8c8c%14c9c9c%10c2c2c%11c4c4c%12c5c7c5c8c9c2c45)C613,3.38,-5.54,-2.92,-6.1,-3.7,,,1:0:1.2,,conventional,,PEDOT:PSS,,
104538,10.1021/acsmaterialslett.2c01078,CCCCCCCCC(CCCCCC)COc1cnc2c(-c3cccs3)c(F)c(F)cc2n1,CCCCCCc1cccc(-c2c(/C=C3\C(=O)c4cc(F)c(F)cc4C3=C(C#N)C#N)sc3c2sc2c4c5nsnc5c5c6sc7c(-c8cccc(CCCCCC)c8)c(/C=C8\C(=O)c9cc(F)c(F)cc9C8=C(C#N)C#N)sc7c6n(CC(CC)CCCC)c5c4n(CC(CC)CCCC)c32)c1,17.76,-5.54,-2.92,,,,,,,,,PEDOT:PSS,,
104539,10.1021/acsmaterialslett.2c01078,CCCCCCCCC(CCCCCC)COc1cnc2c(-c3cccs3)c(F)c(F)cc2n1,CCCCCCc1cccc(-c2c(/C=C3\C(=O)c4cc(F)c(F)cc4C3=C(C#N)C#N)sc3c2sc2c4c5nsnc5c5c6sc7c(-c8cccc(CCCCCC)c8)c(/C=C8\C(=O)c9cc(F)c(F)cc9C8=C(C#N)C#N)sc7c6n(CC(CC)CCCC)c5c4n(CC(CC)CCCC)c32)c1,18.44,-5.54,-2.92,,,,,,,,,PEDOT:PSS-BA,,
104540,10.1021/acsmaterialslett.2c01078,CCCCCCCCC(CCCCCC)COc1cnc2c(-c3cccs3)c(F)c(F)cc2n1,CCCCCCc1cccc(-c2c(/C=C3\C(=O)c4cc(F)c(F)cc4C3=C(C#N)C#N)sc3c2sc2c4c5nsnc5c5c6sc7c(-c8cccc(CCCCCC)c8)c(/C=C8\C(=O)c9cc(F)c(F)cc9C8=C(C#N)C#N)sc7c6n(CC(CC)CCCC)c5c4n(CC(CC)CCCC)c32)c1,18.11,-5.54,-2.92,,,,,,,,,PEDOT:PSS-HA,,
104541,10.1021/acsmaterialslett.2c01078,CCCCCCCCC(CCCCCC)COc1cnc2c(-c3cccs3)c(F)c(F)cc2n1,CCCCCCc1cccc(-c2c(/C=C3\C(=O)c4cc(F)c(F)cc4C3=C(C#N)C#N)sc3c2sc2c4c5nsnc5c5c6sc7c(-c8cccc(CCCCCC)c8)c(/C=C8\C(=O)c9cc(F)c(F)cc9C8=C(C#N)C#N)sc7c6n(CC(CC)CCCC)c5c4n(CC(CC)CCCC)c32)c1,17.91,-5.54,-2.92,,,,,,,,,PEDOT:PSS-OA,,
104544,10.1021/acsmaterialslett.3c00236,COC(=O)C(C)(C)c1cc(C)cc(-c2sc3c4sc5cc(/C=C6/C(=O)c7cc(F)cc(c7)C(=O)/C6=C\c6cc(C(C)(C)C(=O)OC)c(-c7cc(C)cc(C(C)(C)C(=O)OC)c7)s6)sc5c4c(C(C)(C)C(=O)OC)ccc2-3)c1,CCCCCCCCCCCc1c(/C=C2\C(=O)c3cc(F)c(F)cc3C2=C(C#N)C#N)sc2c1sc1c3c4nsnc4c4c5sc6c(CCCCCCCCCCC)c(/C=C7\C(=O)c8cc(F)c(F)cc8C7=C(C#N)C#N)sc6c5n(CCC(CC)CCCC)c4c3n(CCC(CC)CCCC)c21,17.1,-5.56,-3.65,-5.64,-3.86,,,,,conventional,,,,
104545,10.1021/acsmaterialslett.3c00236,COC(=O)C(C)(C)c1cc(C)cc(-c2sc3c4sc5cc(/C=C6/C(=O)c7cc(F)cc(c7)C(=O)/C6=C\c6cc(C(C)(C)C(=O)OC)c(-c7cc(C)cc(C(C)(C)C(=O)OC)c7)s6)sc5c4c(C(C)(C)C(=O)OC)ccc2-3)c1,CCCCCCCCCCCc1c(/C=C2\C(=O)c3cc(F)c(F)cc3C2=C(C#N)C#N)sc2c1sc1c3c4nsnc4c4c5sc6c(CCCCCCCCCCC)c(/C=C7\C(=O)c8cc(F)c(F)cc8C7=C(C#N)C#N)sc6c5n(CCC(CC)CCCC)c4c3n(CCC(CC)CCCC)c21,18.1,-5.56,-3.65,-5.64,-3.86,,,,,conventional,,,,
104546,10.1021/acsmaterialslett.3c00236,COC(=O)C(C)(C)c1cc(C)cc(-c2sc3c4sc5cc(/C=C6/C(=O)c7cc(F)cc(c7)C(=O)/C6=C\c6cc(C(C)(C)C(=O)OC)c(-c7cc(C)cc(C(C)(C)C(=O)OC)c7)s6)sc5c4c(C(C)(C)C(=O)OC)ccc2-3)c1,CCCCCCCCCCCc1c(/C=C2\C(=O)c3cc(F)c(F)cc3C2=C(C#N)C#N)sc2c1sc1c3c4nsnc4c4c5sc6c(CCCCCCCCCCC)c(/C=C7\C(=O)c8cc(F)c(F)cc8C7=C(C#N)C#N)sc6c5n(CCC(CC)CCCC)c4c3n(CCC(CC)CCCC)c21,15.3,-5.56,-3.65,-5.64,-3.86,,,,,inverted,,,,
104547,10.1021/acsmaterialslett.3c00236,COC(=O)C(C)(C)c1cc(C)cc(-c2sc3c4sc5cc(/C=C6/C(=O)c7cc(F)cc(c7)C(=O)/C6=C\c6cc(C(C)(C)C(=O)OC)c(-c7cc(C)cc(C(C)(C)C(=O)OC)c7)s6)sc5c4c(C(C)(C)C(=O)OC)ccc2-3)c1,CCCCCCCCCCCc1c(/C=C2\C(=O)c3cc(F)c(F)cc3C2=C(C#N)C#N)sc2c1sc1c3c4nsnc4c4c5sc6c(CCCCCCCCCCC)c(/C=C7\C(=O)c8cc(F)c(F)cc8C7=C(C#N)C#N)sc6c5n(CCC(CC)CCCC)c4c3n(CCC(CC)CCCC)c21,10.2,-5.56,-3.65,-5.64,-3.86,,,,,inverted,,,,
104551,10.1021/acsmaterialslett.3c00523,COC(=O)C(C)(C)c1cc(C)cc(-c2sc3c4sc5cc(/C=C6/C(=O)c7cc(F)cc(c7)C(=O)/C6=C\c6cc(C(C)(C)C(=O)OC)c(-c7cc(C)cc(C(C)(C)C(=O)OC)c7)s6)sc5c4c(C(C)(C)C(=O)OC)ccc2-3)c1,CCCCCCCCCCCc1c(/C=C2\C(=O)c3cc(F)c(F)cc3C2=C(C#N)C#N)sc2c1sc1c3c4nsnc4c4c5sc6c(CCCCCCCCCCC)c(/C=C7\C(=O)c8cc(F)c(F)cc8C7=C(C#N)C#N)sc6c5n(CC(CC)CCCC)c4c3n(CC(CC)CCCC)c21,16.7,-5.56,-3.65,-5.65,-4.09,,,1:1.2,,,,,,
104552,10.1021/acsmaterialslett.3c00523,CCCCCCC(CCCC)Cc1csc(-c2cc3c4nsnc4c4cc(-c5cc(CC(CCCC)CCCCCC)c(-c6cc7c(-c8cc(Cl)c(CC(CC)CCCC)s8)c8sccc8c(-c8cc(Cl)c(CC(CC)CCCC)s8)c7s6)s5)sc4c3s2)c1,CCCCCCCCCCCc1c(/C=C2\C(=O)c3cc(F)c(F)cc3C2=C(C#N)C#N)sc2c1sc1c3c4nsnc4c4c5sc6c(CCCCCCCCCCC)c(/C=C7\C(=O)c8cc(F)c(F)cc8C7=C(C#N)C#N)sc6c5n(CC(CC)CCCC)c4c3n(CC(CC)CCCC)c21,17.0,-5.48,-2.75,-5.65,-4.09,,,1:1.2,,,,,,
104561,10.1021/acsmaterialslett.4c00844,COC(=O)C(C)(C)c1cc(C)cc(-c2sc3c4sc5cc(/C=C6/C(=O)c7cc(F)cc(c7)C(=O)/C6=C\c6cc(C(C)(C)C(=O)OC)c(-c7cc(C)cc(C(C)(C)C(=O)OC)c7)s6)sc5c4c(C(C)(C)C(=O)OC)ccc2-3)c1,CCCCCCCCCc1c(C=C2C(=O)c3cc(Cl)c(Cl)cc3C2=C(C#N)C#N)sc2c1sc1c3c4nsnc4c4c5sc6c(CCCCCCCCC)c(C=C7C(=O)c8cc(Cl)c(Cl)cc8C7=C(C#N)C#N)sc6c5n(CC(CCCC)CCCCCC)c4c3n(CC(CCCC)CCCCCC)c21,18.01,-5.56,-3.65,-5.665,-4.165,,,,,,,P,,
104562,10.1021/acsmaterialslett.4c00844,COC(=O)C(C)(C)c1cc(C)cc(-c2sc3c4sc5cc(/C=C6/C(=O)c7cc(F)cc(c7)C(=O)/C6=C\c6cc(C(C)(C)C(=O)OC)c(-c7cc(C)cc(C(C)(C)C(=O)OC)c7)s6)sc5c4c(C(C)(C)C(=O)OC)ccc2-3)c1,CCCCCCCCCc1c(C=C2C(=O)c3cc(Cl)c(Cl)cc3C2=C(C#N)C#N)sc2c1sc1c3c4nsnc4c4c5sc6c(CCCCCCCCC)c(C=C7C(=O)c8cc(Cl)c(Cl)cc8C7=C(C#N)C#N)sc6c5n(CC(CCCC)CCCCCC)c4c3n(CC(CCCC)CCCCCC)c21,18.59,-5.56,-3.65,-5.665,-4.165,,,,,,,P+D,,
104564,10.1021/acsmaterialslett.4c00848,CCCCCCc1ccsc1,c1ccc2c(c1)C1CC2C23c4c5c6c7c8c9c(c%10c%11c2c2c4c4c%12c5c5c6c6c8c8c%13c%14c%15c%16c%17c%18c%19c%20c%21c%22c%23c(c%14c%14c%24c%23c%23c%22c%22c%20c(c2c%22c%11c%23c%10c%24c9c%148)c4c%19c%12c%17c5c%16c%136)C%152C4CC(c5ccccc54)C%18%212)C713,6.15,-5.01,-3.12,,,,,,,,,,,
104566,10.1021/acsmaterialslett.4c00848,CCCCC(CC)Cc1ccc(-c2c3cc(-c4ccc(-c5sc(-c6cccs6)c6c5C(=O)c5c(CC(CC)CCCC)sc(CC(CC)CCCC)c5C6=O)s4)sc3c(-c3ccc(CC(CC)CCCC)s3)c3ccsc23)s1,CCCCC(=O)OCC1(c2ccccc2)c2cccc3cccc4cccc5cccc6cccc1c6c-5c-4c-3c2,6.67,-5.33,-3.48,-6.1,-3.7,,,,,,,,,
104568,10.1021/acsmaterialslett.4c00848,CCCCC(CC)COC(=O)c1sc2csc(-c3cc4c(-c5ccc(CC(CC)CCCC)s5)c5sccc5c(-c5ccc(CC(CC)CCCC)s5)c4s3)c2c1F,COC(=O)CCCC1(c2ccccc2)C23c4c5ccc6c7cc8c9c%10c(cc%11cc%12c%13c%14c(cc%15c%16ccc-5c2c%16c2c5c%16c%17c(c(c46)c7c9c%17c4c%10c%11c%13c4c%16c%14c%152)C513)C%12)C8,7.92,-5.29,-3.72,-5.9,-3.9,,,,,,,,,
104572,10.1021/acsmaterialslett.4c00848,CCCCC(CC)COC(=O)c1sc2c(-c3cc4c(OCC(CC)CCCC)c5sccc5c(OCC(CC)CCCC)c4s3)scc2c1F,COC(=O)CCCC1(c2ccccc2)C23c4c5ccc6c7cc8c9c%10c(cc%11cc%12c%13c%14c(cc%15c%16ccc-5c2c%16c2c5c%16c%17c(c(c46)c7c9c%17c4c%10c%11c%13c4c%16c%14c%152)C513)C%12)C8,7.37,-5.19,-3.43,-5.9,-3.9,,,,,,,,,
104580,10.1021/acsmaterialslett.4c00848,COC(=O)C(C)(C)c1cc(C)cc(-c2sc3c4sc5cc(/C=C6/C(=O)c7cc(F)cc(c7)C(=O)/C6=C\c6cc(C(C)(C)C(=O)OC)c(-c7cc(C)cc(C(C)(C)C(=O)OC)c7)s6)sc5c4c(C(C)(C)C(=O)OC)ccc2-3)c1,CCCCCCCCCCCc1c(/C=C2\C(=O)c3cc(F)c(F)cc3C2=C(C#N)C#N)sc2c1sc1c3c4nsnc4c4c5sc6c(CCCCCCCCCCC)c(/C=C7\C(=O)c8cc(F)c(F)cc8C7=C(C#N)C#N)sc6c5n(CC(CC)CCCC)c4c3n(CC(CC)CCCC)c21,15.65,-5.56,-3.65,-5.65,-4.09,,,,,,,,,
104584,10.1021/acsmaterialslett.4c00848,COC(=O)C(C)(C)c1cc(C)cc(-c2sc3c4sc5cc(/C=C6/C(=O)c7cc(F)cc(c7)C(=O)/C6=C\c6cc(C(C)(C)C(=O)OC)c(-c7cc(C)cc(C(C)(C)C(=O)OC)c7)s6)sc5c4c(C(C)(C)C(=O)OC)ccc2-3)c1,CCCCCCCCCCCc1c(/C=C2\C(=O)c3ccccc3C2=C(C#N)C#N)sc2c1sc1c3c4nsnc4c4c5sc6c(CCCCCCCCCCC)c(/C=C7\C(=O)c8cc(-c9cccs9)ccc8C7=C(C#N)C#N)sc6c5n(CC(CCCCCCCC)CCCCCCCCCC)c4c3n(CC(CCCCCCCC)CCCCCCCCCC)c21,15.86,-5.56,-3.65,-5.68,-3.94,,,,,,,,,
104586,10.1021/acsmaterialslett.4c00848,Cc1csc(-c2cc3c4nccnc4c4cc(-c5cc(C)c(-c6cc7c(-c8cc(Cl)c(C)s8)c8sccc8c(-c8cc(Cl)c(C)s8)c7s6)s5)sc4c3s2)c1,CCCCCCCCCCCCC(CCCCCCCCCC)Cn1c2c3sc(/C=C4\C(=O)c5ccccc5C4=C(C#N)C#N)c(CC(CCCC)CCCCCC)c3sc2c2c3nsnc3c3c4sc5c(CC(CCCC)CCCCCC)c(/C=C6\C(=O)c7cc(-c8cccs8)ccc7C6=C(C#N)C#N)sc5c4n(CC(CCCCCCCCCC)CCCCCCCCCCCC)c3c21,17.57,,,-5.6,-3.83,,,,,,,,,
104589,10.1021/acsmaterialslett.4c00848,COC(=O)C(C)(C)c1cc(C)cc(-c2sc3c4sc5cc(/C=C6/C(=O)c7cc(F)cc(c7)C(=O)/C6=C\c6cc(C(C)(C)C(=O)OC)c(-c7cc(C)cc(C(C)(C)C(=O)OC)c7)s6)sc5c4c(C(C)(C)C(=O)OC)ccc2-3)c1,CCCCCCCCCCCc1c(/C=C2\C(=O)c3ccccc3C2=C(C#N)C#N)sc2c1sc1c3c4nsnc4c4c5sc6c(CCCCCCCCCCC)c(/C=C7\C(=O)c8cc(-c9cccs9)ccc8C7=C(C#N)C#N)sc6c5n(CC(CCCCCCCC)CCCCCCCCCC)c4c3n(CC(CCCCCCCC)CCCCCCCCCC)c21,16.66,-5.56,-3.65,-5.68,-3.94,,,,,,,,,
104590,10.1021/acsmaterialslett.4c00848,COC(=O)C(C)(C)c1cc(C)cc(-c2sc3c4sc5cc(/C=C6/C(=O)c7cc(F)cc(c7)C(=O)/C6=C\c6cc(C(C)(C)C(=O)OC)c(-c7cc(C)cc(C(C)(C)C(=O)OC)c7)s6)sc5c4c(C(C)(C)C(=O)OC)ccc2-3)c1,CCCCCCCCCCCc1c(/C=C2\C(=O)c3ccccc3C2=C(C#N)C#N)sc2c1sc1c3c4nsnc4c4c5sc6c(CCCCCCCCCCC)c(/C=C7\C(=O)c8cc(-c9cccs9)ccc8C7=C(C#N)C#N)sc6c5n(CC(CCCCCCCC)CCCCCCCCCC)c4c3n(CC(CCCCCCCC)CCCCCCCCCC)c21,17.14,-5.56,-3.65,-5.68,-3.94,,,,,,,,,
104591,10.1021/acsmaterialslett.4c00848,COC(=O)C(C)(C)c1cc(C)cc(-c2sc3c4sc5cc(/C=C6/C(=O)c7cc(F)cc(c7)C(=O)/C6=C\c6cc(C(C)(C)C(=O)OC)c(-c7cc(C)cc(C(C)(C)C(=O)OC)c7)s6)sc5c4c(C(C)(C)C(=O)OC)ccc2-3)c1,CCCCCCCCCCCc1c(/C=C2\C(=O)c3ccccc3C2=C(C#N)C#N)sc2c1sc1c3c4nsnc4c4c5sc6c(CCCCCCCCCCC)c(/C=C7\C(=O)c8cc(-c9cccs9)ccc8C7=C(C#N)C#N)sc6c5n(CC(CCCCCCCC)CCCCCCCCCC)c4c3n(CC(CCCCCCCC)CCCCCCCCCC)c21,16.54,-5.56,-3.65,-5.68,-3.94,,,,,,,,,
