Repository: JiYiqaq/PCE-KA-GNN

# Data directory

- `raw/Active_Database.csv` is the immutable source dataset bundled under CC BY 4.0. Do not overwrite it with processed data.
- `processed/` is created and populated by the training pipeline. Generated `.pt` and `.pth` caches are intentionally ignored by Git because they can exceed GitHub's normal single-file limit.

See `../DATA_LICENSE.md` for provenance, license and checksum information.

File: data/processed/device_records.csv (part 195 of 250)
record_id,doi,donor_smiles,acceptor_smiles,pce,homo_d,lumo_d,homo_a,lumo_a,active_layer_thickness,annealing_temp,d_a_ratio,additive_ratio,device_type,etl_canonical,htl_canonical,solvent_canonical,additive_canonical
104592,10.1021/acsmaterialslett.4c00848,COC(=O)C(C)(C)c1cc(C)cc(-c2sc3c4sc5cc(/C=C6/C(=O)c7cc(F)cc(c7)C(=O)/C6=C\c6cc(C(C)(C)C(=O)OC)c(-c7cc(C)cc(C(C)(C)C(=O)OC)c7)s6)sc5c4c(C(C)(C)C(=O)OC)ccc2-3)c1,CCCCCCCCCCCc1c(/C=C2\C(=O)c3ccccc3C2=C(C#N)C#N)sc2c1sc1c3c4nsnc4c4c5sc6c(CCCCCCCCCCC)c(/C=C7\C(=O)c8cc(-c9cccs9)ccc8C7=C(C#N)C#N)sc6c5n(CC(CCCCCCCC)CCCCCCCCCC)c4c3n(CC(CCCCCCCC)CCCCCCCCCC)c21,14.42,-5.56,-3.65,-5.68,-3.94,,,,,,,,,
104593,10.1021/acsmaterialslett.5c01065,COC(=O)C(C)(C)c1cc(C)cc(-c2sc3c4sc5cc(/C=C6/C(=O)c7cc(F)cc(c7)C(=O)/C6=C\c6cc(C(C)(C)C(=O)OC)c(-c7cc(C)cc(C(C)(C)C(=O)OC)c7)s6)sc5c4c(C(C)(C)C(=O)OC)ccc2-3)c1,CCCCCCCCCc1c(C=C2C(=O)c3cc(Cl)c(Cl)cc3C2=C(C#N)C#N)sc2c1sc1c3c4nsnc4c4c5sc6c(CCCCCCCCC)c(C=C7C(=O)c8cc(Cl)c(Cl)cc8C7=C(C#N)C#N)sc6c5n(CC(CCCC)CCCCCC)c4c3n(CC(CCCC)CCCCCC)c21,17.8,-5.56,-3.65,-5.665,-4.165,,,,,,,,,
104594,10.1021/acsmaterialslett.5c01065,COC(=O)C(C)(C)c1cc(C)cc(-c2sc3c4sc5cc(/C=C6/C(=O)c7cc(F)cc(c7)C(=O)/C6=C\c6cc(C(C)(C)C(=O)OC)c(-c7cc(C)cc(C(C)(C)C(=O)OC)c7)s6)sc5c4c(C(C)(C)C(=O)OC)ccc2-3)c1,CCCCCCCCCc1c(C=C2C(=O)c3cc(Cl)c(Cl)cc3C2=C(C#N)C#N)sc2c1sc1c3c4nsnc4c4c5sc6c(CCCCCCCCC)c(C=C7C(=O)c8cc(Cl)c(Cl)cc8C7=C(C#N)C#N)sc6c5n(CC(CCCC)CCCCCC)c4c3n(CC(CCCC)CCCCCC)c21,18.5,-5.56,-3.65,-5.665,-4.165,,,,,,,,,
104595,10.1021/acsmaterialslett.5c01065,COC(=O)C(C)(C)c1cc(C)cc(-c2sc3c4sc5cc(/C=C6/C(=O)c7cc(F)cc(c7)C(=O)/C6=C\c6cc(C(C)(C)C(=O)OC)c(-c7cc(C)cc(C(C)(C)C(=O)OC)c7)s6)sc5c4c(C(C)(C)C(=O)OC)ccc2-3)c1,CCCCCCCCCc1c(C=C2C(=O)c3cc(Cl)c(Cl)cc3C2=C(C#N)C#N)sc2c1sc1c3c4nsnc4c4c5sc6c(CCCCCCCCC)c(C=C7C(=O)c8cc(Cl)c(Cl)cc8C7=C(C#N)C#N)sc6c5n(CC(CCCC)CCCCCC)c4c3n(CC(CCCC)CCCCCC)c21,19.0,-5.56,-3.65,-5.665,-4.165,,,,,,,,,
104608,10.1021/acsnano.4c06931,COC(=O)C(C)(C)c1cc(C)cc(-c2sc3c4sc5cc(/C=C6/C(=O)c7cc(F)cc(c7)C(=O)/C6=C\c6cc(C(C)(C)C(=O)OC)c(-c7cc(C)cc(C(C)(C)C(=O)OC)c7)s6)sc5c4c(C(C)(C)C(=O)OC)ccc2-3)c1,CCCCCCC(CCCC)Cc1c(/C=C2\C(=O)c3cc(F)c(F)cc3C2=C(C#N)C#N)sc2c1SC1c3c(c4c(c5nsnc35)c3sc5c(CC(CCCC)CCCCCC)c(/C=C6\C(=O)c7cc(F)c(F)cc7C6=C(C#N)C#N)sc5c3n4CC(CC)CCCC)N(CC(CC)CCCC)C21,18.42,-5.56,-3.65,-5.68,-3.9,,100.0,1:1.2,,conventional,PDINN,PEDOT:PSS,chlorobenzene,
104609,10.1021/acsnano.4c06931,COC(=O)C(C)(C)c1cc(C)cc(-c2sc3c4sc5cc(/C=C6/C(=O)c7cc(F)cc(c7)C(=O)/C6=C\c6cc(C(C)(C)C(=O)OC)c(-c7cc(C)cc(C(C)(C)C(=O)OC)c7)s6)sc5c4c(C(C)(C)C(=O)OC)ccc2-3)c1,CCCCCCC(CCCC)Cc1c(/C=C2\C(=O)c3cc(F)c(F)cc3C2=C(C#N)C#N)sc2c1SC1c3c(c4c(c5nsnc35)c3sc5c(CC(CCCC)CCCCCC)c(/C=C6\C(=O)c7cc(F)c(F)cc7C6=C(C#N)C#N)sc5c3n4CC(CC)CCCC)N(CC(CC)CCCC)C21,17.24,-5.56,-3.65,-5.68,-3.9,,100.0,1:1.2,,conventional,PDINN,PEDOT:PSS,o-DCB,
104610,10.1021/acsnano.4c12256,COC(=O)C(C)(C)c1cc(C)cc(-c2sc3c4sc5cc(/C=C6/C(=O)c7cc(F)cc(c7)C(=O)/C6=C\c6cc(C(C)(C)C(=O)OC)c(-c7cc(C)cc(C(C)(C)C(=O)OC)c7)s6)sc5c4c(C(C)(C)C(=O)OC)ccc2-3)c1,CCCCCCCCCCCc1c(/C=C2\C(=O)c3cc(F)c(F)cc3C2=C(C#N)C#N)sc2c1sc1c3c4nsnc4c4c5sc6c(CCCCCCCCCCC)c(/C=C7\C(=O)c8cc(F)c(F)cc8C7=C(C#N)C#N)sc6c5n(CC(CC)CCCC)c4c3n(CC(CC)CCCC)c21,14.22,-5.56,-3.65,-5.65,-4.09,,110.0,1:1.2,0.5 vol%,inverted,ZnO,,,
104611,10.1021/acsnano.4c12256,COC(=O)C(C)(C)c1cc(C)cc(-c2sc3c4sc5cc(/C=C6/C(=O)c7cc(F)cc(c7)C(=O)/C6=C\c6cc(C(C)(C)C(=O)OC)c(-c7cc(C)cc(C(C)(C)C(=O)OC)c7)s6)sc5c4c(C(C)(C)C(=O)OC)ccc2-3)c1,CCCCCCCCCCCc1c(/C=C2\C(=O)c3cc(F)c(F)cc3C2=C(C#N)C#N)sc2c1sc1c3c4nsnc4c4c5sc6c(CCCCCCCCCCC)c(/C=C7\C(=O)c8cc(F)c(F)cc8C7=C(C#N)C#N)sc6c5n(CC(CC)CCCC)c4c3n(CC(CC)CCCC)c21,15.83,-5.56,-3.65,-5.65,-4.09,,110.0,1:1.2,0.5 vol%,inverted,ZnO/Cu NCs,,,
104612,10.1021/acsnano.4c12256,CCCCC(CC)COC(=O)c1sc2csc(-c3cc4c(-c5ccc(CC(CC)CCCC)s5)c5sccc5c(-c5ccc(CC(CC)CCCC)s5)c4s3)c2c1F,COC(=O)CCCC1(c2ccccc2)C23c4c5ccc6c7cc8c9c%10c(cc%11cc%12c%13c%14c(cc%15c%16ccc-5c2c%16c2c5c%16c%17c(c(c46)c7c9c%17c4c%10c%11c%13c4c%16c%14c%152)C513)C%12)C8,7.79,-5.29,-3.72,-5.9,-3.9,,,1:1.5,,inverted,ZnO,,,
104613,10.1021/acsnano.4c12256,CCCCC(CC)COC(=O)c1sc2csc(-c3cc4c(-c5ccc(CC(CC)CCCC)s5)c5sccc5c(-c5ccc(CC(CC)CCCC)s5)c4s3)c2c1F,COC(=O)CCCC1(c2ccccc2)C23c4c5ccc6c7cc8c9c%10c(cc%11cc%12c%13c%14c(cc%15c%16ccc-5c2c%16c2c5c%16c%17c(c(c46)c7c9c%17c4c%10c%11c%13c4c%16c%14c%152)C513)C%12)C8,8.62,-5.29,-3.72,-5.9,-3.9,,,1:1.5,,inverted,ZnO/Cu NCs,,,
104623,10.1021/acssuschemeng.0c07114,CCCCCCc1ccsc1,CCCCCCc1cc(-c2ccc(-c3cc(CCCCCC)c(C#Cc4ccc5c6c(cccc46)C(=O)N(c4ccc6c(c4)C(CCCC)(CCCC)c4ccccc4-6)C5=O)s3)c3nsnc23)sc1C#Cc1ccc2c3c(cccc13)C(=O)N(c1ccc3c(c1)C(CCCC)(CCCC)c1ccccc1-3)C2=O,1.14,-5.01,-3.12,-5.95,-3.44,,,1:1.2,,conventional,Ca,PEDOT:PSS,o-DCB,
104624,10.1021/acssuschemeng.0c07114,CCCCCCc1ccsc1,CCCCCCc1cc(-c2ccc(-c3cc(CCCCCC)c(C#Cc4ccc5c6c(cccc46)C(=O)N(c4ccc6c(c4)C(CCCC)(CCCC)c4ccccc4-6)C5=O)s3)c3nsnc23)sc1C#Cc1ccc2c3c(cccc13)C(=O)N(c1ccc3c(c1)C(CCCC)(CCCC)c1ccccc1-3)C2=O,1.53,-5.01,-3.12,-5.95,-3.44,,,1:1.2,,conventional,Ca,PEDOT:PSS,chlorobenzene,
104625,10.1021/acssuschemeng.0c07114,CCCCCCc1ccsc1,CCCCCCc1cc(-c2ccc(-c3cc(CCCCCC)c(C#Cc4ccc5c6c(cccc46)C(=O)N(c4ccc6c(c4)C(CCCC)(CCCC)c4ccccc4-6)C5=O)s3)c3nsnc23)sc1C#Cc1ccc2c3c(cccc13)C(=O)N(c1ccc3c(c1)C(CCCC)(CCCC)c1ccccc1-3)C2=O,0.81,-5.01,-3.12,-5.95,-3.44,,,1:1.2,,conventional,Ca,PEDOT:PSS,o-xylene,
104632,10.1021/acssuschemeng.2c04916,CCCCCCCCC(CCCCCCCC)n1c2ccccc2c2ccc(-c3ccc(-c4ccc(-c5cccs5)c5nsnc45)s3)cc21,COC(=O)CCCC1(c2ccccc2)C23c4c5ccc6c7cc8c9c%10c(cc%11cc%12c%13c%14c(cc%15c%16ccc-5c2c%16c2c5c%16c%17c(c(c46)c7c9c%17c4c%10c%11c%13c4c%16c%14c%152)C513)C%12)C8,3.84,-5.5,-3.6,-5.9,-3.9,90.0,,,,conventional,LiF,PEDOT:PSS,,
104633,10.1021/acssuschemeng.2c04916,CCCCCCCCC(CCCCCCCC)n1c2ccccc2c2ccc(-c3ccc(-c4ccc(-c5cccs5)c5nsnc45)s3)cc21,COC(=O)CCCC1(c2ccccc2)C23c4c5ccc6c7cc8c9c%10c(cc%11cc%12c%13c%14c(cc%15c%16ccc-5c2c%16c2c5c%16c%17c(c(c46)c7c9c%17c4c%10c%11c%13c4c%16c%14c%152)C513)C%12)C8,7.56,-5.5,-3.6,-5.9,-3.9,90.0,,,,conventional,LiF,PEDOT:PSS,,
104634,10.1021/acssuschemeng.2c04916,CCCCC(CC)COC(=O)c1sc2c(-c3cc4c(OCC(CC)CCCC)c5sccc5c(OCC(CC)CCCC)c4s3)scc2c1F,COC(=O)CCCC1(c2ccccc2)C23c4c5ccc6c7cc8c9c%10c(cc%11cc%12c%13c%14c(cc%15c%16ccc-5c2c%16c2c5c%16c%17c(c(c46)c7c9c%17c4c%10c%11c%13c4c%16c%14c%152)C513)C%12)C8,8.54,-5.19,-3.43,-5.9,-3.9,,,,,conventional,Ca,PEDOT:PSS,,
104635,10.1021/acssuschemeng.2c04916,CCCCC(CC)COC(=O)c1sc2csc(-c3cc4c(-c5ccc(CC(CC)CCCC)s5)c5sccc5c(-c5ccc(CC(CC)CCCC)s5)c4s3)c2c1F,COC(=O)CCCC1(c2ccccc2)C23c4c5ccc6c7cc8c9c%10c(cc%11cc%12c%13c%14c(cc%15c%16ccc-5c2c%16c2c5c%16c%17c(c(c46)c7c9c%17c4c%10c%11c%13c4c%16c%14c%152)C513)C%12)C8,8.9,-5.29,-3.72,-5.9,-3.9,,,,,,PFN,,,
104638,10.1021/acssuschemeng.2c04916,CCCCCCCCC(CCCCCCCC)n1c2ccccc2c2ccc(-c3ccc(-c4ccc(-c5cccs5)c5nsnc45)s3)cc21,COC(=O)CCCC1(c2ccccc2)C23c4c5ccc6c7cc8c9c%10c(cc%11cc%12c%13c%14c(cc%15c%16ccc-5c2c%16c2c5c%16c%17c(c(c46)c7c9c%17c4c%10c%11c%13c4c%16c%14c%152)C513)C%12)C8,4.15,-5.5,-3.6,-5.9,-3.9,,,,,inverted,,MoO3,,
104639,10.1021/acssuschemeng.2c04916,CCCCC(CC)COC(=O)c1sc2c(-c3cc4c(OCC(CC)CCCC)c5sccc5c(OCC(CC)CCCC)c4s3)scc2c1F,COC(=O)CCCC1(c2ccccc2)C23c4c5ccc6c7cc8c9c%10c(cc%11cc%12c%13c%14c(cc%15c%16ccc-5c2c%16c2c5c%16c%17c(c(c46)c7c9c%17c4c%10c%11c%13c4c%16c%14c%152)C513)C%12)C8,6.31,-5.19,-3.43,-5.9,-3.9,,,,,inverted,,MoO3,,
104642,10.1021/acssuschemeng.5c12634,COC(=O)C(C)(C)c1cc(C)cc(-c2sc3c4sc5cc(/C=C6/C(=O)c7cc(F)cc(c7)C(=O)/C6=C\c6cc(C(C)(C)C(=O)OC)c(-c7cc(C)cc(C(C)(C)C(=O)OC)c7)s6)sc5c4c(C(C)(C)C(=O)OC)ccc2-3)c1,CCCCCCCCCCCc1c(/C=C2\C(=O)c3ccccc3C2=C(C#N)C#N)sc2c1sc1c3c4nsnc4c4c5sc6c(CCCCCCCCCCC)c(/C=C7\C(=O)c8cc(-c9cccs9)ccc8C7=C(C#N)C#N)sc6c5n(CC(CCCCCCCC)CCCCCCCCCC)c4c3n(CC(CCCCCCCC)CCCCCCCCCC)c21,17.56,-5.56,-3.65,-5.68,-3.94,,,,,,,,,
104647,10.1021/acssuschemeng.5c12634,COC(=O)C(C)(C)c1cc(C)cc(-c2sc3c4sc5cc(/C=C6/C(=O)c7cc(F)cc(c7)C(=O)/C6=C\c6cc(C(C)(C)C(=O)OC)c(-c7cc(C)cc(C(C)(C)C(=O)OC)c7)s6)sc5c4c(C(C)(C)C(=O)OC)ccc2-3)c1,CCCCCCCCCCC(CCCCCCCC)CN1C(=O)c2ccc3c4c(c(-c5ccc(-c6cccs6)s5)cc(c24)C1=O)C(=O)N(CC(CCCCCCCC)CCCCCCCCCC)C3=O,2.23,-5.56,-3.65,-5.71,-4.02,,,,,,,,,
104648,10.1021/acssuschemeng.5c13724,COC(=O)C(C)(C)c1cc(C)cc(-c2sc3c4sc5cc(/C=C6/C(=O)c7cc(F)cc(c7)C(=O)/C6=C\c6cc(C(C)(C)C(=O)OC)c(-c7cc(C)cc(C(C)(C)C(=O)OC)c7)s6)sc5c4c(C(C)(C)C(=O)OC)ccc2-3)c1,CCCCCCCCCCCc1c(/C=C2\C(=O)c3cc(F)c(F)cc3C2=C(C#N)C#N)sc2c1sc1c3c4nsnc4c4c5sc6c(CCCCCCCCCCC)c(/C=C7\C(=O)c8cc(F)c(F)cc8C7=C(C#N)C#N)sc6c5n(CC(CC)CCCC)c4c3n(CC(CC)CCCC)c21,18.86,-5.56,-3.65,-5.65,-4.09,,,1:1.2,,,PNDIT-F3N,4PACz,,CN
104669,10.1021/jacs.4c01503,COC(=O)C(C)(C)c1cc(C)cc(-c2sc3c4sc5cc(/C=C6/C(=O)c7cc(F)cc(c7)C(=O)/C6=C\c6cc(C(C)(C)C(=O)OC)c(-c7cc(C)cc(C(C)(C)C(=O)OC)c7)s6)sc5c4c(C(C)(C)C(=O)OC)ccc2-3)c1,CCCCCCC(CCCC)Cc1c(/C=C2\C(=O)c3cc(F)c(F)cc3C2=C(C#N)C#N)sc2c1SC1c3c(c4c(c5nsnc35)c3sc5c(CC(CCCC)CCCCCC)c(/C=C6\C(=O)c7cc(F)c(F)cc7C6=C(C#N)C#N)sc5c3n4CC(CC)CCCC)N(CC(CC)CCCC)C21,19.1,-5.56,-3.65,-5.68,-3.9,,,,PM6:L8-BO,conventional,PDINN,2PACz,,
104671,10.1021/jacs.4c01503,CCCCCCC(CCCC)Cc1csc(-c2cc3c4nsnc4c4cc(-c5cc(CC(CCCC)CCCCCC)c(-c6cc7c(-c8cc(F)c(CC(CC)CCCC)s8)c8sccc8c(-c8cc(F)c(CC(CC)CCCC)s8)c7s6)s5)sc4c3s2)c1,CCCCCCC(CCCC)Cc1c(/C=C2\C(=O)c3cc(F)c(F)cc3C2=C(C#N)C#N)sc2c1SC1c3c(c4c(c5nsnc35)c3sc5c(CC(CCCC)CCCCCC)c(/C=C6\C(=O)c7cc(F)c(F)cc7C6=C(C#N)C#N)sc5c3n4CC(CC)CCCC)N(CC(CC)CCCC)C21,19.3,-5.51,-2.77,-5.68,-3.9,,,,D18:L8-BO,,PDINN,2PACz,,
104673,10.1021/jacs.4c15266,COC(=O)C(C)(C)c1cc(C)cc(-c2sc3c4sc5cc(/C=C6/C(=O)c7cc(F)cc(c7)C(=O)/C6=C\c6cc(C(C)(C)C(=O)OC)c(-c7cc(C)cc(C(C)(C)C(=O)OC)c7)s6)sc5c4c(C(C)(C)C(=O)OC)ccc2-3)c1,CCCCCCC(CCCC)Cc1c(/C=C2\C(=O)c3cc(F)c(F)cc3C2=C(C#N)C#N)sc2c1SC1c3c(c4c(c5nsnc35)c3sc5c(CC(CCCC)CCCCCC)c(/C=C6\C(=O)c7cc(F)c(F)cc7C6=C(C#N)C#N)sc5c3n4CC(CC)CCCC)N(CC(CC)CCCC)C21,18.7,-5.56,-3.65,-5.68,-3.9,,,,,,PDINN,2PACz,,
104674,10.1021/jacs.4c15266,COC(=O)C(C)(C)c1cc(C)cc(-c2sc3c4sc5cc(/C=C6/C(=O)c7cc(F)cc(c7)C(=O)/C6=C\c6cc(C(C)(C)C(=O)OC)c(-c7cc(C)cc(C(C)(C)C(=O)OC)c7)s6)sc5c4c(C(C)(C)C(=O)OC)ccc2-3)c1,CCCCCCC(CCCC)Cc1c(/C=C2\C(=O)c3cc(F)c(F)cc3C2=C(C#N)C#N)sc2c1SC1c3c(c4c(c5nsnc35)c3sc5c(CC(CCCC)CCCCCC)c(/C=C6\C(=O)c7cc(F)c(F)cc7C6=C(C#N)C#N)sc5c3n4CC(CC)CCCC)N(CC(CC)CCCC)C21,19.3,-5.56,-3.65,-5.68,-3.9,,,,0.05%,,PDINN,2PACz,,T-2OEH
104675,10.1021/jacs.4c15266,COC(=O)C(C)(C)c1cc(C)cc(-c2sc3c4sc5cc(/C=C6/C(=O)c7cc(F)cc(c7)C(=O)/C6=C\c6cc(C(C)(C)C(=O)OC)c(-c7cc(C)cc(C(C)(C)C(=O)OC)c7)s6)sc5c4c(C(C)(C)C(=O)OC)ccc2-3)c1,CCCCCCC(CCCC)Cc1c(/C=C2\C(=O)c3cc(F)c(F)cc3C2=C(C#N)C#N)sc2c1SC1c3c(c4c(c5nsnc35)c3sc5c(CC(CCCC)CCCCCC)c(/C=C6\C(=O)c7cc(F)c(F)cc7C6=C(C#N)C#N)sc5c3n4CC(CC)CCCC)N(CC(CC)CCCC)C21,19.4,-5.56,-3.65,-5.68,-3.9,,,,0.05%,,PDINN,2PACz,,T-2OBO
104676,10.1021/jacs.4c15266,COC(=O)C(C)(C)c1cc(C)cc(-c2sc3c4sc5cc(/C=C6/C(=O)c7cc(F)cc(c7)C(=O)/C6=C\c6cc(C(C)(C)C(=O)OC)c(-c7cc(C)cc(C(C)(C)C(=O)OC)c7)s6)sc5c4c(C(C)(C)C(=O)OC)ccc2-3)c1,CCCCCCC(CCCC)Cc1c(/C=C2\C(=O)c3cc(F)c(F)cc3C2=C(C#N)C#N)sc2c1SC1c3c(c4c(c5nsnc35)c3sc5c(CC(CCCC)CCCCCC)c(/C=C6\C(=O)c7cc(F)c(F)cc7C6=C(C#N)C#N)sc5c3n4CC(CC)CCCC)N(CC(CC)CCCC)C21,19.6,-5.56,-3.65,-5.68,-3.9,,,,0.05%,,PDINN,2PACz,,T-2OHD
104677,10.1021/jacs.4c15266,COC(=O)C(C)(C)c1cc(C)cc(-c2sc3c4sc5cc(/C=C6/C(=O)c7cc(F)cc(c7)C(=O)/C6=C\c6cc(C(C)(C)C(=O)OC)c(-c7cc(C)cc(C(C)(C)C(=O)OC)c7)s6)sc5c4c(C(C)(C)C(=O)OC)ccc2-3)c1,CCCCCCC(CCCC)Cc1c(/C=C2\C(=O)c3cc(F)c(F)cc3C2=C(C#N)C#N)sc2c1SC1c3c(c4c(c5nsnc35)c3sc5c(CC(CCCC)CCCCCC)c(/C=C6\C(=O)c7cc(F)c(F)cc7C6=C(C#N)C#N)sc5c3n4CC(CC)CCCC)N(CC(CC)CCCC)C21,19.8,-5.56,-3.65,-5.68,-3.9,,,,0.05%,,PDINN,2PACz,,T-2OOD
104678,10.1021/jacs.4c15266,CCCCCCC(CCCC)Cc1csc(-c2cc3c4nsnc4c4cc(-c5cc(CC(CCCC)CCCCCC)c(-c6cc7c(-c8cc(F)c(CC(CC)CCCC)s8)c8sccc8c(-c8cc(F)c(CC(CC)CCCC)s8)c7s6)s5)sc4c3s2)c1,CCCCCCC(CCCC)Cc1c(/C=C2\C(=O)c3cc(F)c(F)cc3C2=C(C#N)C#N)sc2c1SC1c3c(c4c(c5nsnc35)c3sc5c(CC(CCCC)CCCCCC)c(/C=C6\C(=O)c7cc(F)c(F)cc7C6=C(C#N)C#N)sc5c3n4CC(CC)CCCC)N(CC(CC)CCCC)C21,19.3,-5.51,-2.77,-5.68,-3.9,,,,,,PDINN,2PACz,,
104679,10.1021/jacs.4c15266,CCCCCCC(CCCC)Cc1csc(-c2cc3c4nsnc4c4cc(-c5cc(CC(CCCC)CCCCCC)c(-c6cc7c(-c8cc(F)c(CC(CC)CCCC)s8)c8sccc8c(-c8cc(F)c(CC(CC)CCCC)s8)c7s6)s5)sc4c3s2)c1,CCCCCCC(CCCC)Cc1c(/C=C2\C(=O)c3cc(F)c(F)cc3C2=C(C#N)C#N)sc2c1SC1c3c(c4c(c5nsnc35)c3sc5c(CC(CCCC)CCCCCC)c(/C=C6\C(=O)c7cc(F)c(F)cc7C6=C(C#N)C#N)sc5c3n4CC(CC)CCCC)N(CC(CC)CCCC)C21,19.3,-5.51,-2.77,-5.68,-3.9,,,,0.05%,,PDINN,2PACz,,T-2OEH
104680,10.1021/jacs.4c15266,CCCCCCC(CCCC)Cc1csc(-c2cc3c4nsnc4c4cc(-c5cc(CC(CCCC)CCCCCC)c(-c6cc7c(-c8cc(F)c(CC(CC)CCCC)s8)c8sccc8c(-c8cc(F)c(CC(CC)CCCC)s8)c7s6)s5)sc4c3s2)c1,CCCCCCC(CCCC)Cc1c(/C=C2\C(=O)c3cc(F)c(F)cc3C2=C(C#N)C#N)sc2c1SC1c3c(c4c(c5nsnc35)c3sc5c(CC(CCCC)CCCCCC)c(/C=C6\C(=O)c7cc(F)c(F)cc7C6=C(C#N)C#N)sc5c3n4CC(CC)CCCC)N(CC(CC)CCCC)C21,19.4,-5.51,-2.77,-5.68,-3.9,,,,0.05%,,PDINN,2PACz,,T-2OBO
104681,10.1021/jacs.4c15266,CCCCCCC(CCCC)Cc1csc(-c2cc3c4nsnc4c4cc(-c5cc(CC(CCCC)CCCCCC)c(-c6cc7c(-c8cc(F)c(CC(CC)CCCC)s8)c8sccc8c(-c8cc(F)c(CC(CC)CCCC)s8)c7s6)s5)sc4c3s2)c1,CCCCCCC(CCCC)Cc1c(/C=C2\C(=O)c3cc(F)c(F)cc3C2=C(C#N)C#N)sc2c1SC1c3c(c4c(c5nsnc35)c3sc5c(CC(CCCC)CCCCCC)c(/C=C6\C(=O)c7cc(F)c(F)cc7C6=C(C#N)C#N)sc5c3n4CC(CC)CCCC)N(CC(CC)CCCC)C21,19.8,-5.51,-2.77,-5.68,-3.9,,,,0.05%,,PDINN,2PACz,,T-2OHD
104682,10.1021/jacs.4c15266,CCCCCCC(CCCC)Cc1csc(-c2cc3c4nsnc4c4cc(-c5cc(CC(CCCC)CCCCCC)c(-c6cc7c(-c8cc(F)c(CC(CC)CCCC)s8)c8sccc8c(-c8cc(F)c(CC(CC)CCCC)s8)c7s6)s5)sc4c3s2)c1,CCCCCCC(CCCC)Cc1c(/C=C2\C(=O)c3cc(F)c(F)cc3C2=C(C#N)C#N)sc2c1SC1c3c(c4c(c5nsnc35)c3sc5c(CC(CCCC)CCCCCC)c(/C=C6\C(=O)c7cc(F)c(F)cc7C6=C(C#N)C#N)sc5c3n4CC(CC)CCCC)N(CC(CC)CCCC)C21,20.1,-5.51,-2.77,-5.68,-3.9,,,,0.05%,,PDINN,2PACz,,T-2OOD
104705,10.1021/jacs.5c16273,COC(=O)C(C)(C)c1cc(C)cc(-c2sc3c4sc5cc(/C=C6/C(=O)c7cc(F)cc(c7)C(=O)/C6=C\c6cc(C(C)(C)C(=O)OC)c(-c7cc(C)cc(C(C)(C)C(=O)OC)c7)s6)sc5c4c(C(C)(C)C(=O)OC)ccc2-3)c1,CCCCCCC(CCCC)Cc1c(/C=C2\C(=O)c3cc(F)c(F)cc3C2=C(C#N)C#N)sc2c1SC1c3c(c4c(c5nsnc35)c3sc5c(CC(CCCC)CCCCCC)c(/C=C6\C(=O)c7cc(F)c(F)cc7C6=C(C#N)C#N)sc5c3n4CC(CC)CCCC)N(CC(CC)CCCC)C21,19.12,-5.56,-3.65,-5.68,-3.9,,,,,,P6,2PACz,,
104706,10.1021/jacs.5c16273,COC(=O)C(C)(C)c1cc(C)cc(-c2sc3c4sc5cc(/C=C6/C(=O)c7cc(F)cc(c7)C(=O)/C6=C\c6cc(C(C)(C)C(=O)OC)c(-c7cc(C)cc(C(C)(C)C(=O)OC)c7)s6)sc5c4c(C(C)(C)C(=O)OC)ccc2-3)c1,CCCCCCC(CCCC)Cc1c(/C=C2\C(=O)c3cc(F)c(F)cc3C2=C(C#N)C#N)sc2c1SC1c3c(c4c(c5nsnc35)c3sc5c(CC(CCCC)CCCCCC)c(/C=C6\C(=O)c7cc(F)c(F)cc7C6=C(C#N)C#N)sc5c3n4CC(CC)CCCC)N(CC(CC)CCCC)C21,19.7,-5.56,-3.65,-5.68,-3.9,,,,,,P3,2PACz,,
104707,10.1021/jacs.5c16273,COC(=O)C(C)(C)c1cc(C)cc(-c2sc3c4sc5cc(/C=C6/C(=O)c7cc(F)cc(c7)C(=O)/C6=C\c6cc(C(C)(C)C(=O)OC)c(-c7cc(C)cc(C(C)(C)C(=O)OC)c7)s6)sc5c4c(C(C)(C)C(=O)OC)ccc2-3)c1,CCCCCCC(CCCC)Cc1c(/C=C2\C(=O)c3cc(F)c(F)cc3C2=C(C#N)C#N)sc2c1SC1c3c(c4c(c5nsnc35)c3sc5c(CC(CCCC)CCCCCC)c(/C=C6\C(=O)c7cc(F)c(F)cc7C6=C(C#N)C#N)sc5c3n4CC(CC)CCCC)N(CC(CC)CCCC)C21,18.99,-5.56,-3.65,-5.68,-3.9,,,,,,P9,2PACz,,
104708,10.1021/jacs.5c16273,CCCCCCC(CCCC)Cc1csc(-c2cc3c4nsnc4c4cc(-c5cc(CC(CCCC)CCCCCC)c(-c6cc7c(-c8cc(F)c(CC(CC)CCCC)s8)c8sccc8c(-c8cc(F)c(CC(CC)CCCC)s8)c7s6)s5)sc4c3s2)c1,CCCCCCC(CCCC)Cc1c(/C=C2\C(=O)c3cc(F)c(F)cc3C2=C(C#N)C#N)sc2c1SC1c3c(c4c(c5nsnc35)c3sc5c(CC(CCCC)CCCCCC)c(/C=C6\C(=O)c7cc(F)c(F)cc7C6=C(C#N)C#N)sc5c3n4CC(CC)CCCC)N(CC(CC)CCCC)C21,19.9,-5.51,-2.77,-5.68,-3.9,,,,,,P6,2PACz,,
104726,10.1038/s41428-022-00704-1,COC(=O)C(C)(C)c1cc(C)cc(-c2sc3c4sc5cc(/C=C6/C(=O)c7cc(F)cc(c7)C(=O)/C6=C\c6cc(C(C)(C)C(=O)OC)c(-c7cc(C)cc(C(C)(C)C(=O)OC)c7)s6)sc5c4c(C(C)(C)C(=O)OC)ccc2-3)c1,CCCCCCc1ccc(C2(c3ccc(CCCCCC)cc3)c3cc4c(cc3-c3sc5cc(C=C6C(=O)c7ccccc7C6=C(C#N)C#N)sc5c32)C(c2ccc(CCCCCC)cc2)(c2ccc(CCCCCC)cc2)c2c-4sc3cc(C=C4C(=O)c5ccccc5C4=C(C#N)C#N)sc23)cc1,7.45,-5.56,-3.65,-5.576,-3.916,,100.0,1:1,0.5 vol%,inverted,ZnO,MoO3,chlorobenzene,
104766,10.1038/s41560-023-01436-z,COC(=O)C(C)(C)c1cc(C)cc(-c2sc3c4sc5cc(/C=C6/C(=O)c7cc(F)cc(c7)C(=O)/C6=C\c6cc(C(C)(C)C(=O)OC)c(-c7cc(C)cc(C(C)(C)C(=O)OC)c7)s6)sc5c4c(C(C)(C)C(=O)OC)ccc2-3)c1,CCCCCCC(CCCC)Cc1c(/C=C2\C(=O)c3cc(F)c(F)cc3C2=C(C#N)C#N)sc2c1SC1c3c(c4c(c5nsnc35)c3sc5c(CC(CCCC)CCCCCC)c(/C=C6\C(=O)c7cc(F)c(F)cc7C6=C(C#N)C#N)sc5c3n4CC(CC)CCCC)N(CC(CC)CCCC)C21,18.5,-5.56,-3.65,-5.68,-3.9,95.0,80.0,1:1.2,,conventional,PDINN,PEDOT:PSS,chloroform,DIO
104772,10.1038/s41563-025-02305-8,CCCCCCC(CCCC)Cc1csc(-c2cc3c4nsnc4c4cc(-c5cc(CC(CCCC)CCCCCC)c(-c6cc7c(-c8cc(F)c(CC(CC)CCCC)s8)c8sccc8c(-c8cc(F)c(CC(CC)CCCC)s8)c7s6)s5)sc4c3s2)c1,CCCCCCC(CCCC)Cc1c(/C=C2\C(=O)c3cc(F)c(F)cc3C2=C(C#N)C#N)sc2c1SC1c3c(c4c(c5nsnc35)c3sc5c(CC(CCCC)CCCCCC)c(/C=C6\C(=O)c7cc(F)c(F)cc7C6=C(C#N)C#N)sc5c3n4CC(CC)CCCC)N(CC(CC)CCCC)C21,14.8,-5.51,-2.77,-5.68,-3.9,,100.0,1:1.4,5 mg ml−1,conventional,2D A-ZnO,,,
104773,10.1038/s41563-025-02305-8,CCCCCCC(CCCC)Cc1csc(-c2cc3c4nsnc4c4cc(-c5cc(CC(CCCC)CCCCCC)c(-c6cc7c(-c8cc(F)c(CC(CC)CCCC)s8)c8sccc8c(-c8cc(F)c(CC(CC)CCCC)s8)c7s6)s5)sc4c3s2)c1,CCCCCCC(CCCC)Cc1c(/C=C2\C(=O)c3cc(F)c(F)cc3C2=C(C#N)C#N)sc2c1SC1c3c(c4c(c5nsnc35)c3sc5c(CC(CCCC)CCCCCC)c(/C=C6\C(=O)c7cc(F)c(F)cc7C6=C(C#N)C#N)sc5c3n4CC(CC)CCCC)N(CC(CC)CCCC)C21,19.3,-5.51,-2.77,-5.68,-3.9,,100.0,1:1.4,5 mg ml−1,conventional,PNDIT-F3N,,,
104774,10.1038/s41563-025-02305-8,CCCCCCC(CCCC)Cc1csc(-c2cc3c4nsnc4c4cc(-c5cc(CC(CCCC)CCCCCC)c(-c6cc7c(-c8cc(F)c(CC(CC)CCCC)s8)c8sccc8c(-c8cc(F)c(CC(CC)CCCC)s8)c7s6)s5)sc4c3s2)c1,CCCCCCC(CCCC)Cc1c(/C=C2\C(=O)c3cc(F)c(F)cc3C2=C(C#N)C#N)sc2c1SC1c3c(c4c(c5nsnc35)c3sc5c(CC(CCCC)CCCCCC)c(/C=C6\C(=O)c7cc(F)c(F)cc7C6=C(C#N)C#N)sc5c3n4CC(CC)CCCC)N(CC(CC)CCCC)C21,20.6,-5.51,-2.77,-5.68,-3.9,,100.0,1:1.4,5 mg ml−1,conventional,AZnO-F3N,,,
104775,10.1038/s41563-025-02305-8,CCCCCCC(CCCC)Cc1csc(-c2cc3c4nsnc4c4cc(-c5cc(CC(CCCC)CCCCCC)c(-c6cc7c(-c8cc(F)c(CC(CC)CCCC)s8)c8sccc8c(-c8cc(F)c(CC(CC)CCCC)s8)c7s6)s5)sc4c3s2)c1,CCCCCCC(CCCC)Cc1c(/C=C2\C(=O)c3cc(F)c(F)cc3C2=C(C#N)C#N)sc2c1SC1c3c(c4c(c5nsnc35)c3sc5c(CC(CCCC)CCCCCC)c(/C=C6\C(=O)c7cc(F)c(F)cc7C6=C(C#N)C#N)sc5c3n4CC(CC)CCCC)N(CC(CC)CCCC)C21,19.2,-5.51,-2.77,-5.68,-3.9,,100.0,1:1.4,5 mg ml−1,conventional,PDIN,,,
104776,10.1038/s41563-025-02305-8,CCCCCCC(CCCC)Cc1csc(-c2cc3c4nsnc4c4cc(-c5cc(CC(CCCC)CCCCCC)c(-c6cc7c(-c8cc(F)c(CC(CC)CCCC)s8)c8sccc8c(-c8cc(F)c(CC(CC)CCCC)s8)c7s6)s5)sc4c3s2)c1,CCCCCCC(CCCC)Cc1c(/C=C2\C(=O)c3cc(F)c(F)cc3C2=C(C#N)C#N)sc2c1SC1c3c(c4c(c5nsnc35)c3sc5c(CC(CCCC)CCCCCC)c(/C=C6\C(=O)c7cc(F)c(F)cc7C6=C(C#N)C#N)sc5c3n4CC(CC)CCCC)N(CC(CC)CCCC)C21,20.4,-5.51,-2.77,-5.68,-3.9,,100.0,1:1.4,5 mg ml−1,conventional,AZnO-PDIN,,,
104777,10.1038/s41563-025-02305-8,CCCCCCC(CCCC)Cc1csc(-c2cc3c4nsnc4c4cc(-c5cc(CC(CCCC)CCCCCC)c(-c6cc7c(-c8cc(F)c(CC(CC)CCCC)s8)c8sccc8c(-c8cc(F)c(CC(CC)CCCC)s8)c7s6)s5)sc4c3s2)c1,CCCCCCC(CCCC)Cc1c(/C=C2\C(=O)c3cc(F)c(F)cc3C2=C(C#N)C#N)sc2c1SC1c3c(c4c(c5nsnc35)c3sc5c(CC(CCCC)CCCCCC)c(/C=C6\C(=O)c7cc(F)c(F)cc7C6=C(C#N)C#N)sc5c3n4CC(CC)CCCC)N(CC(CC)CCCC)C21,19.2,-5.51,-2.77,-5.68,-3.9,,100.0,1:1.4,5 mg ml−1,conventional,PDINN,,,
104778,10.1038/s41563-025-02305-8,CCCCCCC(CCCC)Cc1csc(-c2cc3c4nsnc4c4cc(-c5cc(CC(CCCC)CCCCCC)c(-c6cc7c(-c8cc(F)c(CC(CC)CCCC)s8)c8sccc8c(-c8cc(F)c(CC(CC)CCCC)s8)c7s6)s5)sc4c3s2)c1,CCCCCCC(CCCC)Cc1c(/C=C2\C(=O)c3cc(F)c(F)cc3C2=C(C#N)C#N)sc2c1SC1c3c(c4c(c5nsnc35)c3sc5c(CC(CCCC)CCCCCC)c(/C=C6\C(=O)c7cc(F)c(F)cc7C6=C(C#N)C#N)sc5c3n4CC(CC)CCCC)N(CC(CC)CCCC)C21,20.4,-5.51,-2.77,-5.68,-3.9,,100.0,1:1.4,5 mg ml−1,conventional,AZnO-PDINN,,,
104781,10.1038/s41586-021-03840-5,COC(=O)C(C)(C)c1cc(C)cc(-c2sc3c4sc5cc(/C=C6/C(=O)c7cc(F)cc(c7)C(=O)/C6=C\c6cc(C(C)(C)C(=O)OC)c(-c7cc(C)cc(C(C)(C)C(=O)OC)c7)s6)sc5c4c(C(C)(C)C(=O)OC)ccc2-3)c1,CCCCCCCCCCCc1c(/C=C2\C(=O)c3cc(F)c(F)cc3C2=C(C#N)C#N)sc2c1sc1c3c4nsnc4c4c5sc6c(CCCCCCCCCCC)c(/C=C7\C(=O)c8cc(F)c(F)cc8C7=C(C#N)C#N)sc6c5n(CC(CC)CCCC)c4c3n(CC(CC)CCCC)c21,15.2,-5.56,-3.65,-5.65,-4.09,,,,,conventional,Ca,PEDOT:PSS,,
104782,10.1038/s41586-021-03840-5,COC(=O)C(C)(C)c1cc(C)cc(-c2sc3c4sc5cc(/C=C6/C(=O)c7cc(F)cc(c7)C(=O)/C6=C\c6cc(C(C)(C)C(=O)OC)c(-c7cc(C)cc(C(C)(C)C(=O)OC)c7)s6)sc5c4c(C(C)(C)C(=O)OC)ccc2-3)c1,CCCCCCc1ccc(C2(c3ccc(CCCCCC)cc3)c3cc4c(cc3-c3sc5cc(/C=C6\C(=O)c7cc(F)c(F)cc7C6=C(C#N)C#N)sc5c32)C(c2ccc(CCCCCC)cc2)(c2ccc(CCCCCC)cc2)c2c-4sc3cc(/C=C4\C(=O)c5cc(F)c(F)cc5C4=C(C#N)C#N)sc23)cc1,12.0,-5.56,-3.65,-5.66,-4.14,,,,,conventional,Ca,PEDOT:PSS,,
104783,10.1038/s41586-021-03840-5,COC(=O)C(C)(C)c1cc(C)cc(-c2sc3c4sc5cc(/C=C6/C(=O)c7cc(F)cc(c7)C(=O)/C6=C\c6cc(C(C)(C)C(=O)OC)c(-c7cc(C)cc(C(C)(C)C(=O)OC)c7)s6)sc5c4c(C(C)(C)C(=O)OC)ccc2-3)c1,CCCCCCc1ccc(C2(c3ccc(CCCCCC)cc3)c3cc4c(cc3-c3sc5cc(C=C6C(=O)c7ccccc7C6=C(C#N)C#N)sc5c32)C(c2ccc(CCCCCC)cc2)(c2ccc(CCCCCC)cc2)c2c-4sc3cc(C=C4C(=O)c5ccccc5C4=C(C#N)C#N)sc23)cc1,9.2,-5.56,-3.65,-5.576,-3.916,,,,,conventional,Ca,PEDOT:PSS,,
104784,10.1038/s41586-021-03840-5,CCCCC(CC)Cc1ccc(-c2c3cc(-c4ccc(-c5sc(-c6cccs6)c6c5C(=O)c5c(CC(CC)CCCC)sc(CC(CC)CCCC)c5C6=O)s4)sc3c(-c3ccc(CC(CC)CCCC)s3)c3ccsc23)s1,CCCCCCc1ccc(C2(c3ccc(CCCCCC)cc3)c3cc4c(cc3-c3sc5cc(C=C6C(=O)c7ccccc7C6=C(C#N)C#N)sc5c32)C(c2ccc(CCCCCC)cc2)(c2ccc(CCCCCC)cc2)c2c-4sc3cc(C=C4C(=O)c5ccccc5C4=C(C#N)C#N)sc23)cc1,11.2,-5.33,-3.48,-5.576,-3.916,,,,,conventional,Ca,PEDOT:PSS,,
104785,10.1038/s41586-021-03840-5,CCCCCCCCC(CCCCCC)Cc1ccc(-c2c3cc(-c4ccc(-c5c(F)c(F)c(-c6cccs6)c6nn(CC(CCCCCC)CCCCCCCC)nc56)s4)sc3c(-c3ccc(CC(CCCCCC)CCCCCCCC)s3)c3ccsc23)s1,CCCCCCc1ccc(C2(c3ccc(CCCCCC)cc3)c3cc4c(cc3-c3sc5cc(C=C6C(=O)c7ccccc7C6=C(C#N)C#N)sc5c32)C(c2ccc(CCCCCC)cc2)(c2ccc(CCCCCC)cc2)c2c-4sc3cc(C=C4C(=O)c5ccccc5C4=C(C#N)C#N)sc23)cc1,7.2,-5.29,-3.3,-5.576,-3.916,,,,,conventional,Ca,PEDOT:PSS,,
104786,10.1038/s41586-021-03840-5,CCCCC(CC)COC(=O)c1sc2csc(-c3cc4c(-c5ccc(CC(CC)CCCC)s5)c5sccc5c(-c5ccc(CC(CC)CCCC)s5)c4s3)c2c1F,CCCCC(CC)COc1cc(/C=C2\C(=O)c3cc(F)c(F)cc3C2=C(C#N)C#N)sc1-c1cc2c(s1)-c1sc(-c3sc(/C=C4\C(=O)c5cc(F)c(F)cc5C4=C(C#N)C#N)cc3OCC(CC)CCCC)cc1[Si]2(CC(CC)CCCC)CC(CC)CCCC,8.9,-5.29,-3.72,-5.28,-4.11,,,,,conventional,Ca,PEDOT:PSS,,
104787,10.1038/s41586-021-03840-5,CCCCC(CC)COC(=O)c1sc2csc(-c3cc4c(-c5ccc(CC(CC)CCCC)s5)c5sccc5c(-c5ccc(CC(CC)CCCC)s5)c4s3)c2c1F,CCCCCCc1ccc(C2(c3ccc(CCCCCC)cc3)c3cc4c(cc3-c3sc(-c5sc(/C=C6\C(=O)c7cc(F)c(F)cc7C6=C(C#N)C#N)cc5OCC(CC)CCCC)cc32)C(c2ccc(CCCCCC)cc2)(c2ccc(CCCCCC)cc2)c2cc(-c3scc(/C=C5/C(=O)c6cc(F)c(F)cc6C5=C(C#N)C#N)c3OCC(CC)CCCC)sc2-4)cc1,10.2,-5.29,-3.72,-5.44,-4.19,,,,,conventional,Ca,PEDOT:PSS,,
104856,10.1039/d0ta07833f,CCCCCCCCCCCCSc1ccc(-c2c3cc(-c4ccc(-c5c(F)c(F)c(-c6cccs6)c6nn(CC(CCCCCC)CCCCCCCC)nc56)s4)sc3c(-c3ccc(SCCCCCCCCCCCC)s3)c3ccsc23)s1,CCCCCCCCc1cc(-c2c3cc(-c4ccc(-c5c(F)c(F)cc6nsnc56)s4)sc3c(-c3cc(CCCCCCCC)c(CCCCCCCC)s3)c3ccsc23)sc1CCCCCCCC,1.23,-5.3,-3.15,-5.46,-3.78,,,,,,,,,
104857,10.1039/d0ta07833f,CCCCCCCCCCCCSc1ccc(-c2c3cc(-c4ccc(-c5c(F)c(F)c(-c6cccs6)c6nn(CC(CCCCCC)CCCCCCCC)nc56)s4)sc3c(-c3ccc(SCCCCCCCCCCCC)s3)c3ccsc23)s1,CCCCCCCCCCCCC(CCCCCCCCCC)Cc1ccc(-c2csc(-c3c(F)c(F)c(-c4cc(-c5ccc(CC(CCCCCCCCCC)CCCCCCCCCCCC)s5)c(-c5ccc(-c6cccs6)s5)s4)c4nsnc34)c2)s1,3.57,-5.3,-3.15,-5.27,-3.1,,,,,,,,,
104860,10.1039/d0ta07833f,CCCCCCCCCCCCSc1ccc(-c2c3cc(-c4ccc(-c5c(F)c(F)c(-c6cccs6)c6nn(CC(CCCCCC)CCCCCCCC)nc56)s4)sc3c(-c3ccc(SCCCCCCCCCCCC)s3)c3ccsc23)s1,CCCCCCCCCCC(CCCCCCCC)Cc1sc(CC(CCCCCCCC)CCCCCCCCCC)c2c1C(=O)c1c(-c3ccc(-c4cccs4)s3)sc(-c3ccc(-c4cccs4)s3)c1C2=O,0.2,-5.3,-3.15,-5.41,-3.48,,,,,,,,,
104863,10.3390/polym10020121,CCCCCCc1ccsc1,c1ccc2c(c1)C1CC2C23c4c5c6c7c8c9c(c%10c%11c2c2c4c4c%12c5c5c6c6c8c8c%13c%14c%15c%16c%17c%18c%19c%20c%21c%22c%23c(c%14c%14c%24c%23c%23c%22c%22c%20c(c2c%22c%11c%23c%10c%24c9c%148)c4c%19c%12c%17c5c%16c%136)C%152C4CC(c5ccccc54)C%18%212)C713,4.22,-5.01,-3.12,,,250.0,150.0,1:1,,conventional,ZnO,PEDOT:PSS,o-DCB,
104865,10.1002/adfm.201001807,CCCCCCc1ccsc1,CCCCC(=O)OCC1(c2ccccc2)c2cccc3cccc4cccc5cccc6cccc1c6c-5c-4c-3c2,2.93,-5.01,-3.12,-6.1,-3.7,,,1:1,,conventional,,PEDOT:PSS,chloroform,
104869,10.1002/adfm.201100708,CCCCCCCCCCCCCC1(CCCCCC)c2ccsc2-c2sc(-c3scc4c3C(=O)N(CCCC)C4=O)cc21,COC(=O)CCCC1(c2ccccc2)C23c4c5ccc6c7cc8c9c%10c(cc%11cc%12c%13c%14c(cc%15c%16ccc-5c2c%16c2c5c%16c%17c(c(c46)c7c9c%17c4c%10c%11c%13c4c%16c%14c%152)C513)C%12)C8,2.3,-5.08,-3.43,-5.9,-3.9,90.0,88.0,1/2,,conventional,LiF,PEDOT:PSS,o-DCB,TCB
104870,10.1002/adfm.201100708,CCCCCCCCCCCCCC1(CCCCCC)c2ccsc2-c2sc(-c3scc4c3C(=O)N(CCCCCC)C4=O)cc21,COC(=O)CCCC1(c2ccccc2)C23c4c5ccc6c7cc8c9c%10c(cc%11cc%12c%13c%14c(cc%15c%16ccc-5c2c%16c2c5c%16c%17c(c(c46)c7c9c%17c4c%10c%11c%13c4c%16c%14c%152)C513)C%12)C8,5.79,-5.12,-3.47,-5.9,-3.9,90.0,85.0,1/2,,conventional,LiF,PEDOT:PSS,o-DCB,DIO
104871,10.1002/adfm.201100708,CCCCCCCCCCCCCC1(CCCCCC)c2ccsc2-c2sc(-c3scc4c3C(=O)N(CCCCCCCC)C4=O)cc21,COC(=O)CCCC1(c2ccccc2)C23c4c5ccc6c7cc8c9c%10c(cc%11cc%12c%13c%14c(cc%15c%16ccc-5c2c%16c2c5c%16c%17c(c(c46)c7c9c%17c4c%10c%11c%13c4c%16c%14c%152)C513)C%12)C8,6.09,-5.29,-3.63,-5.9,-3.9,90.0,88.0,1/2,3.2%,conventional,LiF,PEDOT:PSS,o-DCB,DIO
104872,10.1002/adfm.201100708,CCCCCCCCCCCCCC1(CCCCCC)c2ccsc2-c2sc(-c3scc4c3C(=O)N(CC(CC)CCCC)C4=O)cc21,COC(=O)CCCC1(c2ccccc2)C23c4c5ccc6c7cc8c9c%10c(cc%11cc%12c%13c%14c(cc%15c%16ccc-5c2c%16c2c5c%16c%17c(c(c46)c7c9c%17c4c%10c%11c%13c4c%16c%14c%152)C513)C%12)C8,5.8,-5.24,-3.55,-5.9,-3.9,90.0,65.0,1/2,,conventional,LiF,PEDOT:PSS,o-DCB,DIO
104873,10.1002/adfm.201100708,CCCCCCCCCCCCCC1(CCCCCC)c2ccsc2-c2sc(-c3scc4c3C(=O)N(CCCCCCCC)C4=O)cc21,COC(=O)CCCC1(c2ccccc2)C23c4c5c6c7c8c9c(c%10c%11c2c2c%12c4c4c%13c5c5c7c7c8c8c%14c9c%10c9c%10c%11c2c2c%11c%12c4c4c%12c%13c5c5c7c7c8c8c%14c9c9c%10c2c2c%11c4c4c%12c5c7c5c8c9c2c45)C613,5.55,-5.29,-3.63,-6.1,-3.7,90.0,88.0,1/2,,conventional,LiF,PEDOT:PSS,o-DCB,DIO
104874,10.1002/adfm.201100708,CCCCCCCCCCCCCC1(CCCCCC)c2ccsc2-c2sc(-c3scc4c3C(=O)N(CCCCCCCC)C4=O)cc21,COC(=O)CCCC1(c2ccccc2)C23c4c5ccc6c7cc8c9c%10c(cc%11cc%12c%13c%14c(cc%15c%16ccc-5c2c%16c2c5c%16c%17c(c(c46)c7c9c%17c4c%10c%11c%13c4c%16c%14c%152)C513)C%12)C8,4.86,-5.29,-3.63,-5.9,-3.9,90.0,88.0,1/2,,conventional,LiF,PEDOT:PSS,o-DCB,DIO
104875,10.1002/adfm.201100708,CCCCCCCCCCCCCC1(CCCCCC)c2ccsc2-c2sc(-c3scc4c3C(=O)N(CCCCCCCC)C4=O)cc21,COC(=O)CCCC1(c2ccccc2)C23c4c5ccc6c7cc8c9c%10c(cc%11cc%12c%13c%14c(cc%15c%16ccc-5c2c%16c2c5c%16c%17c(c(c46)c7c9c%17c4c%10c%11c%13c4c%16c%14c%152)C513)C%12)C8,5.64,-5.29,-3.63,-5.9,-3.9,90.0,88.0,1/1.5,4.2%,conventional,LiF,PEDOT:PSS,o-DCB,DIO
104876,10.1002/adfm.201100708,CCCCCCCCCCCCCC1(CCCCCC)c2ccsc2-c2sc(-c3scc4c3C(=O)N(CCCCCCCC)C4=O)cc21,COC(=O)CCCC1(c2ccccc2)C23c4c5ccc6c7cc8c9c%10c(cc%11cc%12c%13c%14c(cc%15c%16ccc-5c2c%16c2c5c%16c%17c(c(c46)c7c9c%17c4c%10c%11c%13c4c%16c%14c%152)C513)C%12)C8,6.41,-5.29,-3.63,-5.9,-3.9,90.0,88.0,1/2,4.2%,conventional,LiF,PEDOT:PSS,o-DCB,DIO
104877,10.1002/adfm.201100708,CCCCCCCCCCCCCC1(CCCCCC)c2ccsc2-c2sc(-c3scc4c3C(=O)N(CCCCCCCC)C4=O)cc21,COC(=O)CCCC1(c2ccccc2)C23c4c5ccc6c7cc8c9c%10c(cc%11cc%12c%13c%14c(cc%15c%16ccc-5c2c%16c2c5c%16c%17c(c(c46)c7c9c%17c4c%10c%11c%13c4c%16c%14c%152)C513)C%12)C8,5.49,-5.29,-3.63,-5.9,-3.9,90.0,88.0,1/2.5,3.9%,conventional,LiF,PEDOT:PSS,o-DCB,DIO
104878,10.1002/adfm.201102771,CCCCCCc1ccsc1,CCCCC(=O)OCC1(c2ccccc2)c2cccc3cccc4cccc5cccc6cccc1c6c-5c-4c-3c2,3.74,-5.01,-3.12,-6.1,-3.7,,120.0,1:1,,conventional,Ca,PEDOT:PSS,o-DCB,
104879,10.1002/adfm.201102771,CCCCCCc1ccsc1,CCCCC(=O)OCC1(c2ccccc2)C2=CC=Cc3cccc4cccc5ccc6ccccc7cccc1c7c6c5c-4c3C2,4.32,-5.01,-3.12,-6.1,-3.9,,120.0,1:1.2,,conventional,Ca,PEDOT:PSS,o-DCB,
104882,10.1002/adfm.201102771,CCCCCCc1ccsc1,CCCCC(=O)OCC1(c2ccccc2)c2cccc3cccc4cccc5cccc6cccc1c6c-5c-4c-3c2,3.82,-5.01,-3.12,-6.1,-3.7,,150.0,1:1,,conventional,Ca,PEDOT:PSS,o-DCB,
104883,10.1002/adfm.201102771,CCCCCCc1ccsc1,CCCCC(=O)OCC1(c2ccccc2)c2cccc3cccc4cccc5cccc6cccc1c6c-5c-4c-3c2,3.19,-5.01,-3.12,-6.1,-3.7,,150.0,1:1,,conventional,Ca,PEDOT:PSS,o-DCB,
104884,10.1002/adfm.201102771,CCCCCCc1ccsc1,CCCCC(=O)OCC1(c2ccccc2)c2cccc3cccc4cccc5cccc6cccc1c6c-5c-4c-3c2,2.64,-5.01,-3.12,-6.1,-3.7,,150.0,1:1,,conventional,Ca,PEDOT:PSS,o-DCB,
104885,10.1002/adfm.201102771,CCCCCCc1ccsc1,CCCCC(=O)OCC1(c2ccccc2)c2cccc3cccc4cccc5cccc6cccc1c6c-5c-4c-3c2,1.75,-5.01,-3.12,-6.1,-3.7,,150.0,1:1,,conventional,Ca,PEDOT:PSS,o-DCB,
104890,10.1002/adfm.201102937,CCCCCCc1ccc(C2(c3ccc(CCCCCC)cc3)c3cc4c(cc3-c3sccc32)C(c2ccc(CCCCCC)cc2)(c2ccc(CCCCCC)cc2)c2cc(-c3cccc5nc6c7ccccc7c7ccccc7c6nc35)sc2-4)cc1,COC(=O)CCCC1(c2ccccc2)C23c4c5ccc6c7cc8c9c%10c(cc%11cc%12c%13c%14c(cc%15c%16ccc-5c2c%16c2c5c%16c%17c(c(c46)c7c9c%17c4c%10c%11c%13c4c%16c%14c%152)C513)C%12)C8,4.98,-5.28,-3.61,-5.9,-3.9,,110.0,1:2,,conventional,,,,
104891,10.1002/adfm.201102937,CCCCCCc1ccc(C2(c3ccc(CCCCCC)cc3)c3cc4c(cc3-c3sccc32)C(c2ccc(CCCCCC)cc2)(c2ccc(CCCCCC)cc2)c2cc(-c3cccc5nc6c7ccccc7c7ccccc7c6nc35)sc2-4)cc1,COC(=O)CCCC1(c2ccccc2)C23c4c5ccc6c7cc8c9c%10c(cc%11cc%12c%13c%14c(cc%15c%16ccc-5c2c%16c2c5c%16c%17c(c(c46)c7c9c%17c4c%10c%11c%13c4c%16c%14c%152)C513)C%12)C8,5.5,-5.28,-3.61,-5.9,-3.9,,110.0,1:2.5,,conventional,,,,
104892,10.1002/adfm.201102937,CCCCCCc1ccc(C2(c3ccc(CCCCCC)cc3)c3cc4c(cc3-c3sccc32)C(c2ccc(CCCCCC)cc2)(c2ccc(CCCCCC)cc2)c2cc(-c3cccc5nc6c7ccccc7c7ccccc7c6nc35)sc2-4)cc1,COC(=O)CCCC1(c2ccccc2)C23c4c5ccc6c7cc8c9c%10c(cc%11cc%12c%13c%14c(cc%15c%16ccc-5c2c%16c2c5c%16c%17c(c(c46)c7c9c%17c4c%10c%11c%13c4c%16c%14c%152)C513)C%12)C8,6.24,-5.28,-3.61,-5.9,-3.9,,110.0,1:3,,conventional,,,,
104893,10.1002/adfm.201102937,CCCCCCc1ccc(C2(c3ccc(CCCCCC)cc3)c3cc4c(cc3-c3sccc32)C(c2ccc(CCCCCC)cc2)(c2ccc(CCCCCC)cc2)c2cc(-c3cccc5nc6c7ccccc7c7ccccc7c6nc35)sc2-4)cc1,COC(=O)CCCC1(c2ccccc2)C23c4c5ccc6c7cc8c9c%10c(cc%11cc%12c%13c%14c(cc%15c%16ccc-5c2c%16c2c5c%16c%17c(c(c46)c7c9c%17c4c%10c%11c%13c4c%16c%14c%152)C513)C%12)C8,5.41,-5.28,-3.61,-5.9,-3.9,,110.0,1:4,,conventional,,,,
104894,10.1002/adfm.201102937,CCCCCCc1ccc(C2(c3ccc(CCCCCC)cc3)c3cc4c(cc3-c3sccc32)C(c2ccc(CCCCCC)cc2)(c2ccc(CCCCCC)cc2)c2cc(-c3cccc5nc6c7ccccc7c7ccccc7c6nc35)sc2-4)cc1,COC(=O)CCCC1(c2ccccc2)C23c4c5ccc6c7cc8c9c%10c(cc%11cc%12c%13c%14c(cc%15c%16ccc-5c2c%16c2c5c%16c%17c(c(c46)c7c9c%17c4c%10c%11c%13c4c%16c%14c%152)C513)C%12)C8,4.46,-5.28,-3.61,-5.9,-3.9,,110.0,1:5,,conventional,,,,
104895,10.1002/adfm.201102937,CCCCCCc1ccc(C2(c3ccc(CCCCCC)cc3)c3cc4c(cc3-c3sccc32)C(c2ccc(CCCCCC)cc2)(c2ccc(CCCCCC)cc2)c2cc(-c3cccc5nc6c7ccccc7c7ccccc7c6nc35)sc2-4)cc1,COC(=O)CCCC1(c2ccccc2)C23c4c5ccc6c7cc8c9c%10c(cc%11cc%12c%13c%14c(cc%15c%16ccc-5c2c%16c2c5c%16c%17c(c(c46)c7c9c%17c4c%10c%11c%13c4c%16c%14c%152)C513)C%12)C8,4.91,-5.28,-3.61,-5.9,-3.9,,110.0,1:3,,inverted,,,,
104896,10.1002/adfm.201102937,CCCCCCc1ccc(C2(c3ccc(CCCCCC)cc3)c3cc4c(cc3-c3sccc32)C(c2ccc(CCCCCC)cc2)(c2ccc(CCCCCC)cc2)c2cc(-c3cccc5nc6c7ccccc7c7ccccc7c6nc35)sc2-4)cc1,COC(=O)CCCC1(c2ccccc2)C23c4c5ccc6c7cc8c9c%10c(cc%11cc%12c%13c%14c(cc%15c%16ccc-5c2c%16c2c5c%16c%17c(c(c46)c7c9c%17c4c%10c%11c%13c4c%16c%14c%152)C513)C%12)C8,5.97,-5.28,-3.61,-5.9,-3.9,,110.0,1:4,,inverted,,,,
104897,10.1002/adfm.201102937,CCCCCCc1ccc(C2(c3ccc(CCCCCC)cc3)c3cc4c(cc3-c3sccc32)C(c2ccc(CCCCCC)cc2)(c2ccc(CCCCCC)cc2)c2cc(-c3cccc5nc6c7ccccc7c7ccccc7c6nc35)sc2-4)cc1,COC(=O)CCCC1(c2ccccc2)C23c4c5ccc6c7cc8c9c%10c(cc%11cc%12c%13c%14c(cc%15c%16ccc-5c2c%16c2c5c%16c%17c(c(c46)c7c9c%17c4c%10c%11c%13c4c%16c%14c%152)C513)C%12)C8,5.44,-5.28,-3.61,-5.9,-3.9,,110.0,1:5,,inverted,,,,
104901,10.1002/adfm.201200729,CCCCCCc1ccsc1,CCCCC(=O)OCC1(c2ccccc2)C2=CC=Cc3cccc4cccc5ccc6ccccc7cccc1c7c6c5c-4c3C2,3.23,-5.01,-3.12,-6.1,-3.9,,,1:1,,conventional,,PEDOT:PSS,THF,
104915,10.1002/adfm.201203251,CCCCCCc1ccsc1,CCCCC(=O)OCC1(c2ccccc2)c2cccc3cccc4cccc5cccc6cccc1c6c-5c-4c-3c2,2.57,,,-6.1,-3.7,,150.0,1:0.8,,conventional,,PEDOT:PSS,chlorobenzene,
104916,10.1002/adfm.201303953,CCCCCCc1ccc(C2(c3ccc(CCCCCC)cc3)c3cc4c(cc3-c3sccc32)C(c2ccc(CCCCCC)cc2)(c2ccc(CCCCCC)cc2)c2cc(-c3c(F)c(F)cc5nsnc35)sc2-4)cc1,COC(=O)CCCC1(c2ccccc2)C23c4c5ccc6c7cc8c9c%10c(cc%11cc%12c%13c%14c(cc%15c%16ccc-5c2c%16c2c5c%16c%17c(c(c46)c7c9c%17c4c%10c%11c%13c4c%16c%14c%152)C513)C%12)C8,5.1,-5.46,-3.56,-5.9,-3.9,90.0,110.0,1:2.5,3 wt%,conventional,Bis-C60,PEDOT:PSS,,
104917,10.1002/adfm.201303953,CCCCCCc1ccc(C2(c3ccc(CCCCCC)cc3)c3cc4c(cc3-c3sc5cc(-c6sccc6CCCCCC)sc5c32)C(c2ccc(CCCCCC)cc2)(c2ccc(CCCCCC)cc2)c2c-4sc3cc(-c4sc(-c5c(F)c(F)cc6nsnc56)cc4CCCCCC)sc23)cc1,COC(=O)CCCC1(c2ccccc2)C23c4c5ccc6c7cc8c9c%10c(cc%11cc%12c%13c%14c(cc%15c%16ccc-5c2c%16c2c5c%16c%17c(c(c46)c7c9c%17c4c%10c%11c%13c4c%16c%14c%152)C513)C%12)C8,5.26,-5.15,-3.2,-5.9,-3.9,90.0,110.0,1:2.5,3 wt%,conventional,Bis-C60,PEDOT:PSS,,
104918,10.1002/adfm.201303953,CCCCCCc1ccc(C2(c3ccc(CCCCCC)cc3)c3cc4c(cc3-c3sc5c6c(sc5c32)-c2sccc2C6(c2ccc(CCCCCC)cc2)c2ccc(CCCCCC)cc2)C(c2ccc(CCCCCC)cc2)(c2ccc(CCCCCC)cc2)c2c-4sc3c4c(sc23)-c2sc(-c3c(F)c(F)cc5nsnc35)cc2C4(c2ccc(CCCCCC)cc2)c2ccc(CCCCCC)cc2)cc1,COC(=O)CCCC1(c2ccccc2)C23c4c5ccc6c7cc8c9c%10c(cc%11cc%12c%13c%14c(cc%15c%16ccc-5c2c%16c2c5c%16c%17c(c(c46)c7c9c%17c4c%10c%11c%13c4c%16c%14c%152)C513)C%12)C8,6.46,-5.05,-3.28,-5.9,-3.9,90.0,110.0,1:2.5,3 wt%,conventional,Bis-C60,PEDOT:PSS,,
104919,10.1002/adfm.201402210,CCCCCCCCCCC(CCCCCCCC)Cc1csc(-c2ccc(-c3cc(CC(CCCCCCCC)CCCCCCCCCC)c(-c4ccc(-c5cccs5)s4)s3)c3nsnc23)c1,COC(=O)CCCC1(c2ccccc2)C23c4c5ccc6c7cc8c9c%10c(cc%11cc%12c%13c%14c(cc%15c%16ccc-5c2c%16c2c5c%16c%17c(c(c46)c7c9c%17c4c%10c%11c%13c4c%16c%14c%152)C513)C%12)C8,1.64,-5.31,-3.73,-5.9,-3.9,90.0,,1:1,,conventional,Ca,PEDOT:PSS,o-DCB,
104920,10.1002/adfm.201402210,CCCCCCCCCCC(CCCCCCCC)Cc1csc(-c2ccc(-c3cc(CC(CCCCCCCC)CCCCCCCCCC)c(-c4cc(F)c(-c5sccc5F)s4)s3)c3nsnc23)c1,COC(=O)CCCC1(c2ccccc2)C23c4c5ccc6c7cc8c9c%10c(cc%11cc%12c%13c%14c(cc%15c%16ccc-5c2c%16c2c5c%16c%17c(c(c46)c7c9c%17c4c%10c%11c%13c4c%16c%14c%152)C513)C%12)C8,7.1,-5.42,-3.84,-5.9,-3.9,100.0,,1:1,,conventional,Ca,PEDOT:PSS,o-DCB,
104921,10.1002/adfm.201402210,CCCCCCCCCCC(CCCCCCCC)Cc1csc(-c2c(F)c(F)c(-c3cc(CC(CCCCCCCC)CCCCCCCCCC)c(-c4ccc(-c5cccs5)s4)s3)c3nsnc23)c1,COC(=O)CCCC1(c2ccccc2)C23c4c5ccc6c7cc8c9c%10c(cc%11cc%12c%13c%14c(cc%15c%16ccc-5c2c%16c2c5c%16c%17c(c(c46)c7c9c%17c4c%10c%11c%13c4c%16c%14c%152)C513)C%12)C8,6.41,-5.38,-3.8,-5.9,-3.9,90.0,,1:1,,conventional,Ca,PEDOT:PSS,o-DCB,
104922,10.1002/adfm.201500934,CCCCCCCCCCCCc1csc2c1P(=O)(c1ccccc1)c1c-2sc(-c2cc3c(-c4ccc(CCCCCCCCCC)s4)c4sccc4c(-c4ccc(CCCCCCCCCC)s4)c3s2)c1CCCCCCCCCCCC,COC(=O)CCCC1(c2ccccc2)C23c4c5ccc6c7cc8c9c%10c(cc%11cc%12c%13c%14c(cc%15c%16ccc-5c2c%16c2c5c%16c%17c(c(c46)c7c9c%17c4c%10c%11c%13c4c%16c%14c%152)C513)C%12)C8,4.86,-5.58,-3.66,-5.9,-3.9,,,1:4,,conventional,Ca,PEDOT:PSS,,
104923,10.1002/adfm.201500934,CCCCCCCCCCCCc1csc2c1P(=O)(c1ccccc1)c1c-2sc(-c2cc3c(-c4ccc(CCCCCCCCCC)s4)c4sccc4c(-c4ccc(CCCCCCCCCC)s4)c3s2)c1CCCCCCCCCCCC,COC(=O)CCCC1(c2ccccc2)C23c4c5ccc6c7cc8c9c%10c(cc%11cc%12c%13c%14c(cc%15c%16ccc-5c2c%16c2c5c%16c%17c(c(c46)c7c9c%17c4c%10c%11c%13c4c%16c%14c%152)C513)C%12)C8,6.1,-5.58,-3.66,-5.9,-3.9,,,1:4,0.5%,conventional,Ca,PEDOT:PSS,,ODT
104924,10.1002/adfm.201500934,CCCCCCCCCCCCc1csc2c1P(=O)(c1ccccc1)c1c-2sc(-c2cc3c(-c4ccc(CCCCCCCCCC)[se]4)c4sccc4c(-c4ccc(CCCCCCCCCC)[se]4)c3s2)c1CCCCCCCCCCCC,COC(=O)CCCC1(c2ccccc2)C23c4c5ccc6c7cc8c9c%10c(cc%11cc%12c%13c%14c(cc%15c%16ccc-5c2c%16c2c5c%16c%17c(c(c46)c7c9c%17c4c%10c%11c%13c4c%16c%14c%152)C513)C%12)C8,5.52,-5.46,-3.62,-5.9,-3.9,,,1:4,,conventional,Ca,PEDOT:PSS,,
104925,10.1002/adfm.201500934,CCCCCCCCCCCCc1csc2c1P(=O)(c1ccccc1)c1c-2sc(-c2cc3c(-c4ccc(CCCCCCCCCC)[se]4)c4sccc4c(-c4ccc(CCCCCCCCCC)[se]4)c3s2)c1CCCCCCCCCCCC,COC(=O)CCCC1(c2ccccc2)C23c4c5ccc6c7cc8c9c%10c(cc%11cc%12c%13c%14c(cc%15c%16ccc-5c2c%16c2c5c%16c%17c(c(c46)c7c9c%17c4c%10c%11c%13c4c%16c%14c%152)C513)C%12)C8,7.08,-5.46,-3.62,-5.9,-3.9,,,1:4,0.5 vol%,conventional,Ca,PEDOT:PSS,,ODT
104926,10.1002/adfm.201504191,CCCCC(CC)COC(=O)c1sc2csc(-c3cc4c(-c5ccc(CC(CC)CCCC)s5)c5sccc5c(-c5ccc(CC(CC)CCCC)s5)c4s3)c2c1F,CCCCCCCCC(CCCCCC)CN1C(=O)c2ccc3c4c(c(-c5ccc(-c6cccs6)s5)cc(c24)C1=O)C(=O)N(CC(CCCCCC)CCCCCCCC)C3=O,6.11,-5.29,-3.72,-5.6,-3.95,,,1.3:1,0.25 vol%,inverted,ZnO,MoO3,chloroform,DIO
104927,10.1002/adfm.201504191,CCCCC(CC)COC(=O)c1sc2csc(-c3cc4c(-c5ccc(CC(CC)CCCC)s5)c5sccc5c(-c5ccc(CC(CC)CCCC)s5)c4s3)c2c1F,CCCCCCCCCCC(CCCCCCCC)CN1C(=O)c2ccc3c4c(c(-c5ccc(-c6cccs6)s5)cc(c24)C1=O)C(=O)N(C(CCCCCCCC)CCCCCCCCCC)C3=O,5.3,-5.29,-3.72,-5.49,-4.05,,,1.3:1,0.25 vol%,inverted,ZnO,MoO3,chloroform,DIO
104928,10.1002/adfm.201504191,CCCCC(CC)COC(=O)c1sc2csc(-c3cc4c(-c5ccc(CC(CC)CCCC)s5)c5sccc5c(-c5ccc(CC(CC)CCCC)s5)c4s3)c2c1F,CCCCCCCCCCCCC(CCCCCCCCCC)CN1C(=O)c2ccc3c4c(c(-c5ccc(-c6cccs6)s5)cc(c24)C1=O)C(=O)N(CC(CCCCCCCCCC)CCCCCCCCCCCC)C3=O,4.31,-5.29,-3.72,-5.4,-3.95,,,1.3:1,0.25 vol%,inverted,ZnO,MoO3,chloroform,DIO
104929,10.1002/adfm.201504191,CCCCC(CC)COC(=O)c1sc2csc(-c3cc4c(-c5ccc(CC(CC)CCCC)s5)c5sccc5c(-c5ccc(CC(CC)CCCC)s5)c4s3)c2c1F,CCCCCCCCCCC(CCCCCCCC)CN1C(=O)c2ccc3c4c(c(-c5ccc(-c6cccs6)s5)cc(c24)C1=O)C(=O)N(CC(CCCCCCCC)CCCCCCCCCC)C3=O,5.15,-5.29,-3.72,-5.71,-4.02,,,1.3:1,0.25 vol%,inverted,ZnO,MoO3,chloroform,DIO
104930,10.1002/adfm.201505249,CCCCC(CC)COC(=O)c1sc2c(-c3cc4c(OCC(CC)CCCC)c5sccc5c(OCC(CC)CCCC)c4s3)scc2c1F,COC(=O)CCCC1(c2ccccc2)C23c4c5ccc6c7cc8c9c%10c(cc%11cc%12c%13c%14c(cc%15c%16ccc-5c2c%16c2c5c%16c%17c(c(c46)c7c9c%17c4c%10c%11c%13c4c%16c%14c%152)C513)C%12)C8,3.99,-5.19,-3.43,-5.9,-3.9,80.0,,1:1.5,,conventional,,,,
104931,10.1002/adfm.201505249,CCCCC(CC)COC(=O)c1sc2c(-c3cc4c(OCC(CC)CCCC)c5sccc5c(OCC(CC)CCCC)c4s3)scc2c1F,COC(=O)CCCC1(c2ccccc2)C23c4c5ccc6c7cc8c9c%10c(cc%11cc%12c%13c%14c(cc%15c%16ccc-5c2c%16c2c5c%16c%17c(c(c46)c7c9c%17c4c%10c%11c%13c4c%16c%14c%152)C513)C%12)C8,6.73,-5.19,-3.43,-5.9,-3.9,80.0,,1:1.5,,conventional,,,,DIO
104932,10.1002/adfm.201505249,CCCCC(CC)COC(=O)c1sc2c(-c3cc4c(OCC(CC)CCCC)c5sccc5c(OCC(CC)CCCC)c4s3)scc2c1F,COC(=O)CCCC1(c2ccccc2)C23c4c5ccc6c7cc8c9c%10c(cc%11cc%12c%13c%14c(cc%15c%16ccc-5c2c%16c2c5c%16c%17c(c(c46)c7c9c%17c4c%10c%11c%13c4c%16c%14c%152)C513)C%12)C8,7.3,-5.19,-3.43,-5.9,-3.9,80.0,,1:1.5,,conventional,,,,SH-na
104933,10.1002/adfm.201505249,CCCCC(CC)COC(=O)c1sc2c(-c3cc4c(OCC(CC)CCCC)c5sccc5c(OCC(CC)CCCC)c4s3)scc2c1F,COC(=O)CCCC1(c2ccccc2)C23c4c5ccc6c7cc8c9c%10c(cc%11cc%12c%13c%14c(cc%15c%16ccc-5c2c%16c2c5c%16c%17c(c(c46)c7c9c%17c4c%10c%11c%13c4c%16c%14c%152)C513)C%12)C8,8.35,-5.19,-3.43,-5.9,-3.9,80.0,,1:1.5,,conventional,,,,
104934,10.1002/adfm.201505249,CCCCC(CC)COC(=O)c1sc2c(-c3cc4c(OCC(CC)CCCC)c5sccc5c(OCC(CC)CCCC)c4s3)scc2c1F,COC(=O)CCCC1(c2ccccc2)C23c4c5ccc6c7cc8c9c%10c(cc%11cc%12c%13c%14c(cc%15c%16ccc-5c2c%16c2c5c%16c%17c(c(c46)c7c9c%17c4c%10c%11c%13c4c%16c%14c%152)C513)C%12)C8,8.75,-5.19,-3.43,-5.9,-3.9,80.0,,1:1.5,3 vol%,conventional,,,,SH-na
104935,10.1002/adfm.201505321,CCCCCCc1ccsc1,COC(=O)CCCC1(c2ccccc2)C23c4c5c6c7c8c9c(c%10c%11c2c2c%12c4c4c%13c5c5c7c7c8c8c%14c9c%10c9c%10c%11c2c2c%11c%12c4c4c%12c%13c5c5c7c7c8c8c%14c9c9c%10c2c2c%11c4c4c%12c5c7c5c8c9c2c45)C613,3.8,-5.01,-3.12,-6.1,-3.7,,,1:0.8 w/w,,inverted,ZnO,PEDOT:PSS(MoO3),,
104936,10.1002/adfm.201505321,CCCCCCc1ccsc1,COC(=O)CCCC1(c2ccccc2)C23c4c5c6c7c8c9c(c%10c%11c2c2c%12c4c4c%13c5c5c7c7c8c8c%14c9c%10c9c%10c%11c2c2c%11c%12c4c4c%12c%13c5c5c7c7c8c8c%14c9c9c%10c2c2c%11c4c4c%12c5c7c5c8c9c2c45)C613,3.75,-5.01,-3.12,-6.1,-3.7,,,1:0.8 w/w,0.2 mg/mL,inverted,ZnO,PEDOT:PSS(MoO3),,
104937,10.1002/adfm.201505321,CCCCCCc1ccsc1,COC(=O)CCCC1(c2ccccc2)C23c4c5c6c7c8c9c(c%10c%11c2c2c%12c4c4c%13c5c5c7c7c8c8c%14c9c%10c9c%10c%11c2c2c%11c%12c4c4c%12c%13c5c5c7c7c8c8c%14c9c9c%10c2c2c%11c4c4c%12c5c7c5c8c9c2c45)C613,4.56,-5.01,-3.12,-6.1,-3.7,,,1:0.8 w/w,0.2 mg/mL,inverted,ZnO,PEDOT:PSS(MoO3),,
104938,10.1002/adfm.201505321,CCCCC(CC)COc1c2cc(-c3scc4sc(C(=O)C(CC)CCCC)cc34)sc2c(OCC(CC)CCCC)c2ccsc12,COC(=O)CCCC1(c2ccccc2)C23c4c5ccc6c7cc8c9c%10c(cc%11cc%12c%13c%14c(cc%15c%16ccc-5c2c%16c2c5c%16c%17c(c(c46)c7c9c%17c4c%10c%11c%13c4c%16c%14c%152)C513)C%12)C8,5.83,-5.12,-3.35,-5.9,-3.9,100.0,,1:1.5 w/w,,inverted,ZnO,PEDOT:PSS(MoO3),,
104939,10.1002/adfm.201505321,CCCCC(CC)COc1c2cc(-c3scc4sc(C(=O)C(CC)CCCC)cc34)sc2c(OCC(CC)CCCC)c2ccsc12,COC(=O)CCCC1(c2ccccc2)C23c4c5ccc6c7cc8c9c%10c(cc%11cc%12c%13c%14c(cc%15c%16ccc-5c2c%16c2c5c%16c%17c(c(c46)c7c9c%17c4c%10c%11c%13c4c%16c%14c%152)C513)C%12)C8,5.5,-5.12,-3.35,-5.9,-3.9,100.0,,1:1.5 w/w,0.2 mg/mL,inverted,ZnO,PEDOT:PSS(MoO3),,
104940,10.1002/adfm.201505321,CCCCC(CC)COc1c2cc(-c3scc4sc(C(=O)C(CC)CCCC)cc34)sc2c(OCC(CC)CCCC)c2ccsc12,COC(=O)CCCC1(c2ccccc2)C23c4c5ccc6c7cc8c9c%10c(cc%11cc%12c%13c%14c(cc%15c%16ccc-5c2c%16c2c5c%16c%17c(c(c46)c7c9c%17c4c%10c%11c%13c4c%16c%14c%152)C513)C%12)C8,6.62,-5.12,-3.35,-5.9,-3.9,100.0,,1:1.5 w/w,0.2 mg/mL,inverted,ZnO,PEDOT:PSS(MoO3),,
104941,10.1002/adfm.201505321,CCCCC(CC)COC(=O)c1sc2csc(-c3cc4c(-c5ccc(CC(CC)CCCC)s5)c5sccc5c(-c5ccc(CC(CC)CCCC)s5)c4s3)c2c1F,COC(=O)CCCC1(c2ccccc2)C23c4c5ccc6c7cc8c9c%10c(cc%11cc%12c%13c%14c(cc%15c%16ccc-5c2c%16c2c5c%16c%17c(c(c46)c7c9c%17c4c%10c%11c%13c4c%16c%14c%152)C513)C%12)C8,8.39,-5.29,-3.72,-5.9,-3.9,100.0,,1:1.5 w/w,,inverted,ZnO,PEDOT:PSS(MoO3),,
