Repository: JiYiqaq/PCE-KA-GNN

# Data directory

- `raw/Active_Database.csv` is the immutable source dataset bundled under CC BY 4.0. Do not overwrite it with processed data.
- `processed/` is created and populated by the training pipeline. Generated `.pt` and `.pth` caches are intentionally ignored by Git because they can exceed GitHub's normal single-file limit.

See `../DATA_LICENSE.md` for provenance, license and checksum information.

File: data/processed/device_records.csv (part 196 of 250)
record_id,doi,donor_smiles,acceptor_smiles,pce,homo_d,lumo_d,homo_a,lumo_a,active_layer_thickness,annealing_temp,d_a_ratio,additive_ratio,device_type,etl_canonical,htl_canonical,solvent_canonical,additive_canonical
104942,10.1002/adfm.201505321,CCCCC(CC)COC(=O)c1sc2csc(-c3cc4c(-c5ccc(CC(CC)CCCC)s5)c5sccc5c(-c5ccc(CC(CC)CCCC)s5)c4s3)c2c1F,COC(=O)CCCC1(c2ccccc2)C23c4c5ccc6c7cc8c9c%10c(cc%11cc%12c%13c%14c(cc%15c%16ccc-5c2c%16c2c5c%16c%17c(c(c46)c7c9c%17c4c%10c%11c%13c4c%16c%14c%152)C513)C%12)C8,7.96,-5.29,-3.72,-5.9,-3.9,100.0,,1:1.5 w/w,"3 vol% 1,8-diiodoctane",inverted,ZnO,PEDOT:PSS(MoO3),,
104943,10.1002/adfm.201505321,CCCCC(CC)COC(=O)c1sc2csc(-c3cc4c(-c5ccc(CC(CC)CCCC)s5)c5sccc5c(-c5ccc(CC(CC)CCCC)s5)c4s3)c2c1F,COC(=O)CCCC1(c2ccccc2)C23c4c5ccc6c7cc8c9c%10c(cc%11cc%12c%13c%14c(cc%15c%16ccc-5c2c%16c2c5c%16c%17c(c(c46)c7c9c%17c4c%10c%11c%13c4c%16c%14c%152)C513)C%12)C8,9.2,-5.29,-3.72,-5.9,-3.9,100.0,,1:1.5 w/w,0.2 mg/mL,inverted,ZnO,PEDOT:PSS(MoO3),,
104949,10.1002/adfm.201601037,CCCCCCCCc1ccc(N2C(=O)c3csc(-c4cc5c(-c6ccc(CC(CC)CCCC)s6)c6sccc6c(-c6ccc(CC(CC)CCCC)s6)c5s4)c3C2=O)cc1,CCCCCCCCCCC(CCCCCCCC)CN1C(=O)c2ccc3c4c(c(-c5ccc(-c6cccs6)s5)cc(c24)C1=O)C(=O)N(C(CCCCCCCC)CCCCCCCCCC)C3=O,2.83,-5.56,-3.62,-5.49,-4.05,,,2:1,,conventional,,PEDOT:PSS,chloroform,
104950,10.1002/adfm.201601037,CCCCCCCCc1ccc(N2C(=O)c3csc(-c4cc5c(-c6ccc(CC(CC)CCCC)s6)c6sccc6c(-c6ccc(CC(CC)CCCC)s6)c5s4)c3C2=O)cc1,CCCCCCCCCCC(CCCCCCCC)CN1C(=O)c2ccc3c4c(c(-c5ccc(-c6cccs6)s5)cc(c24)C1=O)C(=O)N(C(CCCCCCCC)CCCCCCCCCC)C3=O,4.35,-5.56,-3.62,-5.49,-4.05,,,2:1,0.5%,conventional,,PEDOT:PSS,chloroform,DIO
104951,10.1002/adfm.201601037,CCCCCCCCc1ccc(N2C(=O)c3csc(-c4cc5c(-c6ccc(CC(CC)CCCC)s6)c6sccc6c(-c6ccc(CC(CC)CCCC)s6)c5s4)c3C2=O)cc1,CCCCCCCCCCC(CCCCCCCC)CN1C(=O)c2ccc3c4c(c(-c5ccc(-c6ccc[se]6)[se]5)cc(c24)C1=O)C(=O)N(CC(CCCCCCCC)CCCCCCCCCC)C3=O,0.61,-5.56,-3.62,-6.07,-4.66,,,2:1,,conventional,,PEDOT:PSS,chloroform,
104952,10.1002/adfm.201601037,CCCCCCCCc1ccc(N2C(=O)c3csc(-c4cc5c(-c6ccc(CC(CC)CCCC)s6)c6sccc6c(-c6ccc(CC(CC)CCCC)s6)c5s4)c3C2=O)cc1,CCCCCCCCCCC(CCCCCCCC)CN1C(=O)c2ccc3c4c(c(-c5ccc(-c6ccc[se]6)[se]5)cc(c24)C1=O)C(=O)N(CC(CCCCCCCC)CCCCCCCCCC)C3=O,0.9,-5.56,-3.62,-6.07,-4.66,,,2:1,0.5%,conventional,,PEDOT:PSS,chloroform,DIO
104953,10.1002/adfm.201601037,CCCCCCCCc1ccc(N2C(=O)c3csc(-c4cc5c(-c6ccc(CC(CC)CCCC)s6)c6sccc6c(-c6ccc(CC(CC)CCCC)s6)c5s4)c3C2=O)cc1,CCCCCCCCCCC(CCCCCCCC)CN1C(=O)c2ccc3c4c(c(-c5ccc[se]5)cc(c24)C1=O)C(=O)N(CC(CCCCCCCC)CCCCCCCCCC)C3=O,2.46,-5.56,-3.62,-5.57,-3.82,,,1.5:1,,conventional,,PEDOT:PSS,chloroform,
104954,10.1002/adfm.201601037,CCCCCCCCc1ccc(N2C(=O)c3csc(-c4cc5c(-c6ccc(CC(CC)CCCC)s6)c6sccc6c(-c6ccc(CC(CC)CCCC)s6)c5s4)c3C2=O)cc1,CCCCCCCCCCC(CCCCCCCC)CN1C(=O)c2ccc3c4c(c(-c5ccc[se]5)cc(c24)C1=O)C(=O)N(CC(CCCCCCCC)CCCCCCCCCC)C3=O,3.48,-5.56,-3.62,-5.57,-3.82,,,1.5:1,1%,conventional,,PEDOT:PSS,chloroform,DIO
104955,10.1002/adfm.201601037,CCCCCCCCc1ccc(N2C(=O)c3csc(-c4cc5c(-c6ccc(CC(CC)CCCC)s6)c6sccc6c(-c6ccc(CC(CC)CCCC)s6)c5s4)c3C2=O)cc1,CCCCCCCCC(CCCCCC)CN1C(=O)c2ccc3c4c(c(-c5ccc[se]5)cc(c24)C1=O)C(=O)N(CC(CCCCCC)CCCCCCCC)C3=O,4.12,-5.56,-3.62,-5.65,-3.92,,,1.5:1,,conventional,,PEDOT:PSS,chloroform,
104956,10.1002/adfm.201601037,CCCCCCCCc1ccc(N2C(=O)c3csc(-c4cc5c(-c6ccc(CC(CC)CCCC)s6)c6sccc6c(-c6ccc(CC(CC)CCCC)s6)c5s4)c3C2=O)cc1,CCCCCCCCC(CCCCCC)CN1C(=O)c2ccc3c4c(c(-c5ccc[se]5)cc(c24)C1=O)C(=O)N(CC(CCCCCC)CCCCCCCC)C3=O,6.01,-5.56,-3.62,-5.65,-3.92,,,1.5:1,1%,conventional,,PEDOT:PSS,chloroform,DIO
104957,10.1002/adfm.201601625,CCCCCCc1cc(-c2c3cc(-c4ccc(-c5c(F)c(F)c(-c6cccs6)c6nn(CC(CCCC)CCCCCC)nc56)s4)sc3c(-c3cc(CCCCCC)c(CCCCCC)s3)c3ccsc23)sc1CCCCCC,COC(=O)CCCC1(c2ccccc2)C23c4c5ccc6c7cc8c9c%10c(cc%11cc%12c%13c%14c(cc%15c%16ccc-5c2c%16c2c5c%16c%17c(c(c46)c7c9c%17c4c%10c%11c%13c4c%16c%14c%152)C513)C%12)C8,6.46,-5.31,-2.89,-5.9,-3.9,90.0,120.0,1:1.2,,conventional,PFN-Br,PEDOT:PSS,,
104959,10.1002/adfm.201601625,CCCCCCc1cc(-c2c3cc(-c4ccc(-c5c(F)c(F)c(-c6cccs6)c6nn(CCCCCCSc7c(F)c(F)c(F)c(F)c7F)nc56)s4)sc3c(-c3cc(CCCCCC)c(CCCCCC)s3)c3ccsc23)sc1CCCCCC,COC(=O)CCCC1(c2ccccc2)C23c4c5ccc6c7cc8c9c%10c(cc%11cc%12c%13c%14c(cc%15c%16ccc-5c2c%16c2c5c%16c%17c(c(c46)c7c9c%17c4c%10c%11c%13c4c%16c%14c%152)C513)C%12)C8,3.96,-5.51,-3.02,-5.9,-3.9,90.0,120.0,1:1.2,,conventional,PFN-Br,PEDOT:PSS,,
104960,10.1002/adfm.201602181,CCCCC(CC)COC(=O)c1sc2csc(-c3cc4c(-c5ccc(CC(CC)CCCC)s5)c5sccc5c(-c5ccc(CC(CC)CCCC)s5)c4s3)c2c1F,COC(=O)CCCC1(c2ccccc2)C23c4c5ccc6c7cc8c9c%10c(cc%11cc%12c%13c%14c(cc%15c%16ccc-5c2c%16c2c5c%16c%17c(c(c46)c7c9c%17c4c%10c%11c%13c4c%16c%14c%152)C513)C%12)C8,8.2,-5.29,-3.72,-5.9,-3.9,111.0,,1:1.5,,conventional,C60-N,PEDOT:PSS,o-DCB,
104961,10.1002/adfm.201602181,CCCCC(CC)COC(=O)c1sc2csc(-c3cc4c(-c5ccc(CC(CC)CCCC)s5)c5sccc5c(-c5ccc(CC(CC)CCCC)s5)c4s3)c2c1F,COC(=O)CCCC1(c2ccccc2)C23c4c5ccc6c7cc8c9c%10c(cc%11cc%12c%13c%14c(cc%15c%16ccc-5c2c%16c2c5c%16c%17c(c(c46)c7c9c%17c4c%10c%11c%13c4c%16c%14c%152)C513)C%12)C8,9.2,-5.29,-3.72,-5.9,-3.9,105.0,,1:1.5,3%,conventional,C60-N,PEDOT:PSS,o-DCB,NMP
104962,10.1002/adfm.201602181,CCCCC(CC)COC(=O)c1sc2csc(-c3cc4c(-c5ccc(CC(CC)CCCC)s5)c5sccc5c(-c5ccc(CC(CC)CCCC)s5)c4s3)c2c1F,COC(=O)CCCC1(c2ccccc2)C23c4c5ccc6c7cc8c9c%10c(cc%11cc%12c%13c%14c(cc%15c%16ccc-5c2c%16c2c5c%16c%17c(c(c46)c7c9c%17c4c%10c%11c%13c4c%16c%14c%152)C513)C%12)C8,9.5,-5.29,-3.72,-5.9,-3.9,110.0,,1:1.5,3%,conventional,C60-N,PEDOT:PSS,o-DCB,DIO
104963,10.1002/adfm.201602181,CCCCC(CC)COC(=O)c1sc2csc(-c3cc4c(-c5ccc(CC(CC)CCCC)s5)c5sccc5c(-c5ccc(CC(CC)CCCC)s5)c4s3)c2c1F,COC(=O)CCCC1(c2ccccc2)C23c4c5ccc6c7cc8c9c%10c(cc%11cc%12c%13c%14c(cc%15c%16ccc-5c2c%16c2c5c%16c%17c(c(c46)c7c9c%17c4c%10c%11c%13c4c%16c%14c%152)C513)C%12)C8,10.8,-5.29,-3.72,-5.9,-3.9,107.0,,1:1.5,1.5%,conventional,C60-N,PEDOT:PSS,o-DCB,DIO+NMP
104964,10.1002/adfm.201603564,CCCCCCCCOc1cccc(-c2nc3cccc(-c4cccs4)c3nc2-c2cccc(OCCCCCCCC)c2)c1,CCCCCCCCCCC(CCCCCCCC)CN1C(=O)c2ccc3c4c(c(-c5ccc(-c6cccs6)s5)cc(c24)C1=O)C(=O)N(C(CCCCCCCC)CCCCCCCCCC)C3=O,3.78,-4.75,-3.08,-5.37,-3.88,91.0,120.0,0.7:0.3 w/w,1 vol%,conventional,PDINO,PEDOT:PSS,,
104965,10.1002/adfm.201603564,CCCCCCCCOc1cccc(-c2nc3cccc(-c4cccs4)c3nc2-c2cccc(OCCCCCCCC)c2)c1,CCCCCCCCCCC(CCCCCCCC)CN1C(=O)c2ccc3c4c(c(-c5ccc(-c6cccs6)s5)cc(c24)C1=O)C(=O)N(C(CCCCCCCC)CCCCCCCCCC)C3=O,4.54,-4.75,-3.08,-5.35,-3.9,95.0,120.0,0.7:0.3 w/w,1 vol%,conventional,PDINO,PEDOT:PSS,,
104966,10.1002/adfm.201603564,CCCCCCCCOc1cccc(-c2nc3cccc(-c4cccs4)c3nc2-c2cccc(OCCCCCCCC)c2)c1,CCCCCCCCCCC(CCCCCCCC)CN1C(=O)c2ccc3c4c(c(-c5ccc(-c6cccs6)s5)cc(c24)C1=O)C(=O)N(C(CCCCCCCC)CCCCCCCCCC)C3=O,4.94,-4.75,-3.08,-5.34,-3.89,102.0,120.0,0.7:0.3 w/w,1 vol%,conventional,PDINO,PEDOT:PSS,,
104967,10.1002/adfm.201603564,CCCCCCCCOc1cccc(-c2nc3cc(F)cc(-c4cccs4)c3nc2-c2cccc(OCCCCCCCC)c2)c1,CCCCCCCCCCC(CCCCCCCC)CN1C(=O)c2ccc3c4c(c(-c5ccc(-c6cccs6)s5)cc(c24)C1=O)C(=O)N(C(CCCCCCCC)CCCCCCCCCC)C3=O,4.08,-4.81,-3.14,-5.37,-3.88,93.0,120.0,0.7:0.3 w/w,1 vol%,conventional,PDINO,PEDOT:PSS,,
104968,10.1002/adfm.201603564,CCCCCCCCOc1cccc(-c2nc3cc(F)cc(-c4cccs4)c3nc2-c2cccc(OCCCCCCCC)c2)c1,CCCCCCCCCCC(CCCCCCCC)CN1C(=O)c2ccc3c4c(c(-c5ccc(-c6cccs6)s5)cc(c24)C1=O)C(=O)N(C(CCCCCCCC)CCCCCCCCCC)C3=O,5.67,-4.81,-3.14,-5.35,-3.9,94.0,120.0,0.7:0.3 w/w,1 vol%,conventional,PDINO,PEDOT:PSS,,
104969,10.1002/adfm.201603564,CCCCCCCCOc1cccc(-c2nc3cc(F)cc(-c4cccs4)c3nc2-c2cccc(OCCCCCCCC)c2)c1,CCCCCCCCCCC(CCCCCCCC)CN1C(=O)c2ccc3c4c(c(-c5ccc(-c6cccs6)s5)cc(c24)C1=O)C(=O)N(C(CCCCCCCC)CCCCCCCCCC)C3=O,7.31,-4.81,-3.14,-5.34,-3.89,105.0,120.0,0.7:0.3 w/w,1 vol%,conventional,PDINO,PEDOT:PSS,,
104970,10.1002/adfm.201603564,CCCCCCCCOc1cccc(-c2nc3cc(F)c(F)c(-c4cccs4)c3nc2-c2cccc(OCCCCCCCC)c2)c1,CCCCCCCCCCC(CCCCCCCC)CN1C(=O)c2ccc3c4c(c(-c5ccc(-c6cccs6)s5)cc(c24)C1=O)C(=O)N(C(CCCCCCCC)CCCCCCCCCC)C3=O,2.39,-4.91,-3.15,-5.37,-3.88,90.0,120.0,0.7:0.3 w/w,1 vol%,conventional,PDINO,PEDOT:PSS,,
104971,10.1002/adfm.201603564,CCCCCCCCOc1cccc(-c2nc3cc(F)c(F)c(-c4cccs4)c3nc2-c2cccc(OCCCCCCCC)c2)c1,CCCCCCCCCCC(CCCCCCCC)CN1C(=O)c2ccc3c4c(c(-c5ccc(-c6cccs6)s5)cc(c24)C1=O)C(=O)N(C(CCCCCCCC)CCCCCCCCCC)C3=O,3.87,-4.91,-3.15,-5.35,-3.9,97.0,120.0,0.7:0.3,1 vol%,conventional,PDINO,PEDOT:PSS,,
104972,10.1002/adfm.201603564,CCCCCCCCOc1cccc(-c2nc3cc(F)c(F)c(-c4cccs4)c3nc2-c2cccc(OCCCCCCCC)c2)c1,CCCCCCCCCCC(CCCCCCCC)CN1C(=O)c2ccc3c4c(c(-c5ccc(-c6cccs6)s5)cc(c24)C1=O)C(=O)N(C(CCCCCCCC)CCCCCCCCCC)C3=O,4.14,-4.91,-3.15,-5.34,-3.89,109.0,120.0,0.7:0.3 w/w,1 vol%,conventional,PDINO,PEDOT:PSS,,
104973,10.1002/adfm.201605908,CCCCCCc1ccsc1,COC(=O)CCCC1(c2ccccc2)C23c4c5c6c7c8c9c(c%10c%11c2c2c%12c4c4c%13c5c5c7c7c8c8c%14c9c%10c9c%10c%11c2c2c%11c%12c4c4c%12c%13c5c5c7c7c8c8c%14c9c9c%10c2c2c%11c4c4c%12c5c7c5c8c9c2c45)C613,3.7,-5.01,-3.12,-6.1,-3.7,,150.0,1:1 w/w,,inverted,ZnO,MoO3,,
104974,10.1002/adfm.201605908,CCCCCCc1ccsc1,COC(=O)CCCC1(c2ccccc2)C23c4c5c6c7c8c9c(c%10c%11c2c2c%12c4c4c%13c5c5c7c7c8c8c%14c9c%10c9c%10c%11c2c2c%11c%12c4c4c%12c%13c5c5c7c7c8c8c%14c9c9c%10c2c2c%11c4c4c%12c5c7c5c8c9c2c45)C613,2.9,-5.01,-3.12,-6.1,-3.7,,150.0,1:1 w/w,,inverted,ZnO,MoO3,,
104975,10.1002/adfm.201605908,CCCCCCc1ccsc1,COC(=O)CCCC1(c2ccccc2)C23c4c5c6c7c8c9c(c%10c%11c2c2c%12c4c4c%13c5c5c7c7c8c8c%14c9c%10c9c%10c%11c2c2c%11c%12c4c4c%12c%13c5c5c7c7c8c8c%14c9c9c%10c2c2c%11c4c4c%12c5c7c5c8c9c2c45)C613,3.1,-5.01,-3.12,-6.1,-3.7,,150.0,1:1 w/w,,inverted,ZnO,MoO3,,
104976,10.1002/adfm.201605908,CCCCCCc1ccsc1,COC(=O)CCCC1(c2ccccc2)C23c4c5c6c7c8c9c(c%10c%11c2c2c%12c4c4c%13c5c5c7c7c8c8c%14c9c%10c9c%10c%11c2c2c%11c%12c4c4c%12c%13c5c5c7c7c8c8c%14c9c9c%10c2c2c%11c4c4c%12c5c7c5c8c9c2c45)C613,3.3,-5.01,-3.12,-6.1,-3.7,,150.0,1:1 w/w,,inverted,ZnO,MoO3,,
104977,10.1002/adfm.201605908,CCCCCCc1ccsc1,COC(=O)CCCC1(c2ccccc2)C23c4c5c6c7c8c9c(c%10c%11c2c2c%12c4c4c%13c5c5c7c7c8c8c%14c9c%10c9c%10c%11c2c2c%11c%12c4c4c%12c%13c5c5c7c7c8c8c%14c9c9c%10c2c2c%11c4c4c%12c5c7c5c8c9c2c45)C613,3.2,-5.01,-3.12,-6.1,-3.7,,150.0,1:1 w/w,,inverted,ZnO,MoO3,,
104978,10.1002/adfm.201605908,CCCCC(CC)COC(=O)c1sc2c(-c3cc4c(OCC(CC)CCCC)c5sccc5c(OCC(CC)CCCC)c4s3)scc2c1F,COC(=O)CCCC1(c2ccccc2)C23c4c5ccc6c7cc8c9c%10c(cc%11cc%12c%13c%14c(cc%15c%16ccc-5c2c%16c2c5c%16c%17c(c(c46)c7c9c%17c4c%10c%11c%13c4c%16c%14c%152)C513)C%12)C8,7.6,-5.19,-3.43,-5.9,-3.9,,,1:1.5 w/w,3 vol%,inverted,ZnO,MoO3,,
104979,10.1002/adfm.201605908,CCCCC(CC)COC(=O)c1sc2c(-c3cc4c(OCC(CC)CCCC)c5sccc5c(OCC(CC)CCCC)c4s3)scc2c1F,COC(=O)CCCC1(c2ccccc2)C23c4c5ccc6c7cc8c9c%10c(cc%11cc%12c%13c%14c(cc%15c%16ccc-5c2c%16c2c5c%16c%17c(c(c46)c7c9c%17c4c%10c%11c%13c4c%16c%14c%152)C513)C%12)C8,5.5,-5.19,-3.43,-5.9,-3.9,,,1:1.5 w/w,3 vol%,inverted,ZnO,MoO3,,
104980,10.1002/adfm.201605908,CCCCC(CC)COC(=O)c1sc2c(-c3cc4c(OCC(CC)CCCC)c5sccc5c(OCC(CC)CCCC)c4s3)scc2c1F,COC(=O)CCCC1(c2ccccc2)C23c4c5ccc6c7cc8c9c%10c(cc%11cc%12c%13c%14c(cc%15c%16ccc-5c2c%16c2c5c%16c%17c(c(c46)c7c9c%17c4c%10c%11c%13c4c%16c%14c%152)C513)C%12)C8,5.8,-5.19,-3.43,-5.9,-3.9,,,1:1.5 w/w,3 vol%,inverted,ZnO,MoO3,,
104981,10.1002/adfm.201605908,CCCCC(CC)COC(=O)c1sc2c(-c3cc4c(OCC(CC)CCCC)c5sccc5c(OCC(CC)CCCC)c4s3)scc2c1F,COC(=O)CCCC1(c2ccccc2)C23c4c5ccc6c7cc8c9c%10c(cc%11cc%12c%13c%14c(cc%15c%16ccc-5c2c%16c2c5c%16c%17c(c(c46)c7c9c%17c4c%10c%11c%13c4c%16c%14c%152)C513)C%12)C8,5.9,-5.19,-3.43,-5.9,-3.9,,,1:1.5 w/w,3 vol%,inverted,ZnO,MoO3,,
104982,10.1002/adfm.201605908,CCCCC(CC)COC(=O)c1sc2c(-c3cc4c(OCC(CC)CCCC)c5sccc5c(OCC(CC)CCCC)c4s3)scc2c1F,COC(=O)CCCC1(c2ccccc2)C23c4c5ccc6c7cc8c9c%10c(cc%11cc%12c%13c%14c(cc%15c%16ccc-5c2c%16c2c5c%16c%17c(c(c46)c7c9c%17c4c%10c%11c%13c4c%16c%14c%152)C513)C%12)C8,6.4,-5.19,-3.43,-5.9,-3.9,,,1:1.5 w/w,3 vol%,inverted,ZnO,MoO3,,
104983,10.1002/adfm.201605908,CCCCC(CC)COC(=O)c1sc2csc(-c3cc4c(-c5ccc(CC(CC)CCCC)s5)c5sccc5c(-c5ccc(CC(CC)CCCC)s5)c4s3)c2c1F,COC(=O)CCCC1(c2ccccc2)C23c4c5ccc6c7cc8c9c%10c(cc%11cc%12c%13c%14c(cc%15c%16ccc-5c2c%16c2c5c%16c%17c(c(c46)c7c9c%17c4c%10c%11c%13c4c%16c%14c%152)C513)C%12)C8,8.6,-5.29,-3.72,-5.9,-3.9,,,1:1.5 w/w,3 vol%,inverted,ZnO,MoO3,,
104984,10.1002/adfm.201605908,CCCCC(CC)COC(=O)c1sc2csc(-c3cc4c(-c5ccc(CC(CC)CCCC)s5)c5sccc5c(-c5ccc(CC(CC)CCCC)s5)c4s3)c2c1F,COC(=O)CCCC1(c2ccccc2)C23c4c5ccc6c7cc8c9c%10c(cc%11cc%12c%13c%14c(cc%15c%16ccc-5c2c%16c2c5c%16c%17c(c(c46)c7c9c%17c4c%10c%11c%13c4c%16c%14c%152)C513)C%12)C8,5.4,-5.29,-3.72,-5.9,-3.9,,,1:1.5 w/w,3 vol%,inverted,ZnO,MoO3,,
104985,10.1002/adfm.201605908,CCCCC(CC)COC(=O)c1sc2csc(-c3cc4c(-c5ccc(CC(CC)CCCC)s5)c5sccc5c(-c5ccc(CC(CC)CCCC)s5)c4s3)c2c1F,COC(=O)CCCC1(c2ccccc2)C23c4c5ccc6c7cc8c9c%10c(cc%11cc%12c%13c%14c(cc%15c%16ccc-5c2c%16c2c5c%16c%17c(c(c46)c7c9c%17c4c%10c%11c%13c4c%16c%14c%152)C513)C%12)C8,6.1,-5.29,-3.72,-5.9,-3.9,,,1:1.5 w/w,3 vol%,inverted,ZnO,MoO3,,
104986,10.1002/adfm.201605908,CCCCC(CC)COC(=O)c1sc2csc(-c3cc4c(-c5ccc(CC(CC)CCCC)s5)c5sccc5c(-c5ccc(CC(CC)CCCC)s5)c4s3)c2c1F,COC(=O)CCCC1(c2ccccc2)C23c4c5ccc6c7cc8c9c%10c(cc%11cc%12c%13c%14c(cc%15c%16ccc-5c2c%16c2c5c%16c%17c(c(c46)c7c9c%17c4c%10c%11c%13c4c%16c%14c%152)C513)C%12)C8,6.5,-5.29,-3.72,-5.9,-3.9,,,1:1.5 w/w,3 vol%,inverted,ZnO,MoO3,,
104987,10.1002/adfm.201605908,CCCCC(CC)COC(=O)c1sc2csc(-c3cc4c(-c5ccc(CC(CC)CCCC)s5)c5sccc5c(-c5ccc(CC(CC)CCCC)s5)c4s3)c2c1F,COC(=O)CCCC1(c2ccccc2)C23c4c5ccc6c7cc8c9c%10c(cc%11cc%12c%13c%14c(cc%15c%16ccc-5c2c%16c2c5c%16c%17c(c(c46)c7c9c%17c4c%10c%11c%13c4c%16c%14c%152)C513)C%12)C8,7.0,-5.29,-3.72,-5.9,-3.9,,,1:1.5 w/w,3 vol%,inverted,ZnO,MoO3,,
104988,10.1002/adfm.201605908,CCCCC(CC)COC(=O)c1sc2csc(-c3cc4c(-c5ccc(CC(CC)CCCC)s5)c5sccc5c(-c5ccc(CC(CC)CCCC)s5)c4s3)c2c1F,COC(=O)CCCC1(c2ccccc2)C23c4c5ccc6c7cc8c9c%10c(cc%11cc%12c%13c%14c(cc%15c%16ccc-5c2c%16c2c5c%16c%17c(c(c46)c7c9c%17c4c%10c%11c%13c4c%16c%14c%152)C513)C%12)C8,6.4,-5.29,-3.72,-5.9,-3.9,,,1:1.5 w/w,3 vol%,inverted,ZnO,MoO3,,
104989,10.1002/adfm.201701256,CCCCCCCCc1cc(-c2c(-c3cccs3)sc3c(-c4cc(CCCCCCCC)c(CCCCCCCC)s4)c(-c4ccc(-c5cccc6nsnc56)s4)sc23)sc1CCCCCCCC,CCCCCCCCC(CCCCCC)CN1C(=O)c2ccc3c4c(c(-c5ccc(-c6cccs6)s5)cc(c24)C1=O)C(=O)N(CC(CCCCCC)CCCCCCCC)C3=O,2.65,-5.34,-3.53,-5.6,-3.95,,,2.5:1,,inverted,ZnO,MoO3,,
104991,10.1002/adfm.201701256,CCCCCCc1csc(-c2ccc(-c3cc(CCCCCC)c(/C=C/c4csc(-c5cc6c(OCC(CC)CCCC)c7sc(-c8ccc(C9=C%10C(=O)N(CC(CC)CCCC)C(c%11ccc(-c%12cc%13c(OCC(CC)CCCC)c%14sccc%14c(OCC(CC)CCCC)c%13s%12)s%11)=C%10C(=O)N9CC(CC)CCCC)s8)cc7c(OCC(CC)CCCC)c6s5)c4)s3)c3nsnc23)c1,CCCCCCCCC(CCCCCC)CN1C(=O)c2ccc3c4c(c(-c5ccc(-c6cccs6)s5)cc(c24)C1=O)C(=O)N(CC(CCCCCC)CCCCCCCC)C3=O,6.42,-5.31,-3.6,-5.6,-3.95,,,2.5:1,,inverted,ZnO,MoO3,,
104992,10.1002/adfm.201800606,CCCCC(CC)Cc1ccc(-c2c3cc(-c4ccc(-c5sc(-c6cccs6)c6c5C(=O)c5c(CC(CC)CCCC)sc(CC(CC)CCCC)c5C6=O)s4)sc3c(-c3ccc(CC(CC)CCCC)s3)c3ccsc23)s1,CCCCCCc1ccc(C2(c3ccc(CCCCCC)cc3)c3cc4c(cc3-c3sc5cc(C=C6C(=O)c7ccccc7C6=C(C#N)C#N)sc5c32)C(c2ccc(CCCCCC)cc2)(c2ccc(CCCCCC)cc2)c2c-4sc3cc(C=C4C(=O)c5ccccc5C4=C(C#N)C#N)sc23)cc1,9.84,-5.33,-3.48,-5.576,-3.916,,160.0,,,inverted,ZnO,MoO3,chlorobenzene,
104993,10.1002/adfm.201800606,CCCCC(CC)Cc1sc(CC(CC)CCCC)c2c1C(=O)c1c(-c3cccs3)sc(-c3ccc(-c4cc5c(-c6ccc([Si](CCC)(CCC)CCC)s6)c6sccc6c(-c6ccc([Si](CCC)(CCC)CCC)s6)c5s4)s3)c1C2=O,CCCCCCc1ccc(C2(c3ccc(CCCCCC)cc3)c3cc4c(cc3-c3sc5cc(C=C6C(=O)c7ccccc7C6=C(C#N)C#N)sc5c32)C(c2ccc(CCCCCC)cc2)(c2ccc(CCCCCC)cc2)c2c-4sc3cc(C=C4C(=O)c5ccccc5C4=C(C#N)C#N)sc23)cc1,9.82,-5.35,-3.67,-5.576,-3.916,,160.0,1.2:1,,inverted,ZnO,MoO3,chlorobenzene,
104994,10.1002/adfm.201800606,CCCCC(CC)Cc1sc(CC(CC)CCCC)c2c1C(=O)c1c(-c3cccs3)sc(-c3ccc(-c4cc5c(-c6ccc([Si](CCC)(CCC)CCC)s6)c6sccc6c(-c6ccc([Si](CCC)(CCC)CCC)s6)c5s4)s3)c1C2=O,CCCCCCc1ccc(C2(c3ccc(CCCCCC)cc3)c3cc4c(cc3-c3sc5cc(C=C6C(=O)c7ccccc7C6=C(C#N)C#N)sc5c32)C(c2ccc(CCCCCC)cc2)(c2ccc(CCCCCC)cc2)c2c-4sc3cc(C=C4C(=O)c5ccccc5C4=C(C#N)C#N)sc23)cc1,11.06,-5.35,-3.67,-5.576,-3.916,,,1.2:1,,inverted,ZnO,MoO3,chlorobenzene,
104995,10.1002/adfm.201801611,CCCCCCCCc1ccc(N2C(=O)c3csc(-c4cc5c(-c6ccc(CC(CC)CCCC)s6)c6sccc6c(-c6ccc(CC(CC)CCCC)s6)c5s4)c3C2=O)cc1,CCCCCCCCCCC(CCCCCCCC)CN1C(=O)c2ccc3c4c(c(-c5ccc(-c6cccs6)s5)cc(c24)C1=O)C(=O)N(CC(CCCCCCCC)CCCCCCCCCC)C3=O,3.3,-5.56,-3.62,-5.71,-4.02,,,2:1,,,,,,
104996,10.1002/adfm.201801611,CCCCCCCCOc1cccc(C2=NC3C=CC=C(c4cccs4)C3N=C2c2cccc(OCCCCCCCC)c2)c1,CCCCCCCCCCC(CCCCCCCC)CN1C(=O)c2ccc3c4c(c(-c5ccc(-c6cccs6)s5)cc(c24)C1=O)C(=O)N(CC(CCCCCCCC)CCCCCCCCCC)C3=O,4.3,-5.4,-3.3,-5.71,-4.02,,,2:1,,,,,,
104997,10.1002/adfm.201801611,CCCCC(CC)Cc1ccc(-c2c3cc(-c4ccc(-c5sc(-c6cccs6)c6c5C(=O)c5c(CC(CC)CCCC)sc(CC(CC)CCCC)c5C6=O)s4)sc3c(-c3ccc(CC(CC)CCCC)s3)c3ccsc23)s1,CCCCCCCCCCC(CCCCCCCC)CN1C(=O)c2ccc3c4c(c(-c5ccc(-c6cccs6)s5)cc(c24)C1=O)C(=O)N(CC(CCCCCCCC)CCCCCCCCCC)C3=O,6.35,-5.33,-3.48,-5.71,-4.02,,,2:1,,,,,,
105002,10.1002/adfm.201806747,CCCCC(CC)Cc1ccc(-c2c3cc(-c4ccc(-c5sc(-c6cccs6)c6c5C(=O)c5c(CC(CC)CCCC)sc(CC(CC)CCCC)c5C6=O)s4)sc3c(-c3ccc(CC(CC)CCCC)s3)c3ccsc23)s1,CCCCC(=O)OCC1(c2ccccc2)c2cccc3cccc4cccc5cccc6cccc1c6c-5c-4c-3c2,5.82,-5.33,-3.48,-6.1,-3.7,,,1:1,,inverted,ZnO,MoO3,,
105003,10.1002/adfm.201806747,CCCCC(CC)Cc1ccc(-c2c3cc(-c4ccc(-c5sc(-c6cccs6)c6c5C(=O)c5c(CC(CC)CCCC)sc(CC(CC)CCCC)c5C6=O)s4)sc3c(-c3ccc(CC(CC)CCCC)s3)c3ccsc23)s1,CCCCC(=O)OCC1(c2ccccc2)c2cccc3cccc4cccc5cccc6cccc1c6c-5c-4c-3c2,5.81,-5.33,-3.48,-6.1,-3.7,,,1:1,,inverted,ZnO,MoO3,,
105004,10.1002/adfm.201806747,CCCCC(CC)Cc1ccc(-c2c3cc(-c4ccc(-c5sc(-c6cccs6)c6c5C(=O)c5c(CC(CC)CCCC)sc(CC(CC)CCCC)c5C6=O)s4)sc3c(-c3ccc(CC(CC)CCCC)s3)c3ccsc23)s1,CCCCC(=O)OCC1(c2ccccc2)c2cccc3cccc4cccc5cccc6cccc1c6c-5c-4c-3c2,5.65,-5.33,-3.48,-6.1,-3.7,,,1:1,,inverted,ZnO,MoO3,,
105005,10.1002/adfm.201806747,CCCCC(CC)Cc1ccc(-c2c3cc(-c4ccc(-c5sc(-c6cccs6)c6c5C(=O)c5c(CC(CC)CCCC)sc(CC(CC)CCCC)c5C6=O)s4)sc3c(-c3ccc(CC(CC)CCCC)s3)c3ccsc23)s1,CCCCC(=O)OCC1(c2ccccc2)c2cccc3cccc4cccc5cccc6cccc1c6c-5c-4c-3c2,5.26,-5.33,-3.48,-6.1,-3.7,,,1:1,,inverted,ZnO,MoO3,,
105006,10.1002/adfm.201806747,CCCCC(CC)Cc1ccc(-c2c3cc(-c4ccc(-c5sc(-c6cccs6)c6c5C(=O)c5c(CC(CC)CCCC)sc(CC(CC)CCCC)c5C6=O)s4)sc3c(-c3ccc(CC(CC)CCCC)s3)c3ccsc23)s1,CCCCC(=O)OCC1(c2ccccc2)c2cccc3cccc4cccc5cccc6cccc1c6c-5c-4c-3c2,4.36,-5.33,-3.48,-6.1,-3.7,,,1:1,,inverted,ZnO,MoO3,,
105007,10.1002/adfm.201806747,CCCCC(CC)Cc1ccc(-c2c3cc(-c4ccc(-c5sc(-c6cccs6)c6c5C(=O)c5c(CC(CC)CCCC)sc(CC(CC)CCCC)c5C6=O)s4)sc3c(-c3ccc(CC(CC)CCCC)s3)c3ccsc23)s1,CCCCCCCCCCC(CCCCCCCC)CN1C(=O)c2ccc3c4c(c(-c5ccc(-c6cccs6)s5)cc(c24)C1=O)C(=O)N(CC(CCCCCCCC)CCCCCCCCCC)C3=O,6.11,-5.33,-3.48,-5.71,-4.02,,,2:1,,inverted,ZnO,MoO3,,
105008,10.1002/adfm.201806747,CCCCC(CC)Cc1ccc(-c2c3cc(-c4ccc(-c5sc(-c6cccs6)c6c5C(=O)c5c(CC(CC)CCCC)sc(CC(CC)CCCC)c5C6=O)s4)sc3c(-c3ccc(CC(CC)CCCC)s3)c3ccsc23)s1,CCCCCCCCCCC(CCCCCCCC)CN1C(=O)c2ccc3c4c(c(-c5ccc(-c6cccs6)s5)cc(c24)C1=O)C(=O)N(CC(CCCCCCCC)CCCCCCCCCC)C3=O,6.2,-5.33,-3.48,-5.71,-4.02,,,2:1,,inverted,ZnO,MoO3,,
105009,10.1002/adfm.201806747,CCCCC(CC)Cc1ccc(-c2c3cc(-c4ccc(-c5sc(-c6cccs6)c6c5C(=O)c5c(CC(CC)CCCC)sc(CC(CC)CCCC)c5C6=O)s4)sc3c(-c3ccc(CC(CC)CCCC)s3)c3ccsc23)s1,CCCCCCCCCCC(CCCCCCCC)CN1C(=O)c2ccc3c4c(c(-c5ccc(-c6cccs6)s5)cc(c24)C1=O)C(=O)N(CC(CCCCCCCC)CCCCCCCCCC)C3=O,6.19,-5.33,-3.48,-5.71,-4.02,,,2:1,,inverted,ZnO,MoO3,,
105010,10.1002/adfm.201806747,CCCCC(CC)Cc1ccc(-c2c3cc(-c4ccc(-c5sc(-c6cccs6)c6c5C(=O)c5c(CC(CC)CCCC)sc(CC(CC)CCCC)c5C6=O)s4)sc3c(-c3ccc(CC(CC)CCCC)s3)c3ccsc23)s1,CCCCCCCCCCC(CCCCCCCC)CN1C(=O)c2ccc3c4c(c(-c5ccc(-c6cccs6)s5)cc(c24)C1=O)C(=O)N(CC(CCCCCCCC)CCCCCCCCCC)C3=O,6.2,-5.33,-3.48,-5.71,-4.02,,,2:1,,inverted,ZnO,MoO3,,
105011,10.1002/adfm.201806747,CCCCC(CC)Cc1ccc(-c2c3cc(-c4ccc(-c5sc(-c6cccs6)c6c5C(=O)c5c(CC(CC)CCCC)sc(CC(CC)CCCC)c5C6=O)s4)sc3c(-c3ccc(CC(CC)CCCC)s3)c3ccsc23)s1,CCCCCCCCCCC(CCCCCCCC)CN1C(=O)c2ccc3c4c(c(-c5ccc(-c6cccs6)s5)cc(c24)C1=O)C(=O)N(CC(CCCCCCCC)CCCCCCCCCC)C3=O,6.06,-5.33,-3.48,-5.71,-4.02,,,2:1,,inverted,ZnO,MoO3,,
105012,10.1002/adfm.201806747,CCCCCCCCN1C(=O)c2c(c(-c3ccc(-c4cc5c(-c6ccc(CC(CC)CCCC)s6)c6sccc6c(-c6ccc(CC(CC)CCCC)s6)c5s4)s3)c3nn(CCCCCCCC)nc3c2-c2cccs2)C1=O,CCCCC(=O)OCC1(c2ccccc2)c2cccc3cccc4cccc5cccc6cccc1c6c-5c-4c-3c2,6.27,-5.34,-3.46,-6.1,-3.7,,,1:1,,inverted,ZnO,MoO3,,
105013,10.1002/adfm.201806747,CCCCCCCCN1C(=O)c2c(c(-c3ccc(-c4cc5c(-c6ccc(CC(CC)CCCC)s6)c6sccc6c(-c6ccc(CC(CC)CCCC)s6)c5s4)s3)c3nn(CCCCCCCC)nc3c2-c2cccs2)C1=O,CCCCC(=O)OCC1(c2ccccc2)c2cccc3cccc4cccc5cccc6cccc1c6c-5c-4c-3c2,6.25,-5.34,-3.46,-6.1,-3.7,,,1:1,,inverted,ZnO,MoO3,,
105014,10.1002/adfm.201806747,CCCCCCCCN1C(=O)c2c(c(-c3ccc(-c4cc5c(-c6ccc(CC(CC)CCCC)s6)c6sccc6c(-c6ccc(CC(CC)CCCC)s6)c5s4)s3)c3nn(CCCCCCCC)nc3c2-c2cccs2)C1=O,CCCCC(=O)OCC1(c2ccccc2)c2cccc3cccc4cccc5cccc6cccc1c6c-5c-4c-3c2,5.91,-5.34,-3.46,-6.1,-3.7,,,1:1,,inverted,ZnO,MoO3,,
105015,10.1002/adfm.201806747,CCCCCCCCN1C(=O)c2c(c(-c3ccc(-c4cc5c(-c6ccc(CC(CC)CCCC)s6)c6sccc6c(-c6ccc(CC(CC)CCCC)s6)c5s4)s3)c3nn(CCCCCCCC)nc3c2-c2cccs2)C1=O,CCCCC(=O)OCC1(c2ccccc2)c2cccc3cccc4cccc5cccc6cccc1c6c-5c-4c-3c2,5.57,-5.34,-3.46,-6.1,-3.7,,,1:1,,inverted,ZnO,MoO3,,
105016,10.1002/adfm.201806747,CCCCCCCCN1C(=O)c2c(c(-c3ccc(-c4cc5c(-c6ccc(CC(CC)CCCC)s6)c6sccc6c(-c6ccc(CC(CC)CCCC)s6)c5s4)s3)c3nn(CCCCCCCC)nc3c2-c2cccs2)C1=O,CCCCC(=O)OCC1(c2ccccc2)c2cccc3cccc4cccc5cccc6cccc1c6c-5c-4c-3c2,5.01,-5.34,-3.46,-6.1,-3.7,,,1:1,,inverted,ZnO,MoO3,,
105017,10.1002/adfm.201806747,CCCCCCCCN1C(=O)c2c(c(-c3ccc(-c4cc5c(-c6ccc(CC(CC)CCCC)s6)c6sccc6c(-c6ccc(CC(CC)CCCC)s6)c5s4)s3)c3nn(CCCCCCCC)nc3c2-c2cccs2)C1=O,CCCCCCCCCCC(CCCCCCCC)CN1C(=O)c2ccc3c4c(c(-c5ccc(-c6cccs6)s5)cc(c24)C1=O)C(=O)N(CC(CCCCCCCC)CCCCCCCCCC)C3=O,8.09,-5.34,-3.46,-5.71,-4.02,,130.0,2:1,,inverted,ZnO,MoO3,,
105018,10.1002/adfm.201806747,CCCCCCCCN1C(=O)c2c(c(-c3ccc(-c4cc5c(-c6ccc(CC(CC)CCCC)s6)c6sccc6c(-c6ccc(CC(CC)CCCC)s6)c5s4)s3)c3nn(CCCCCCCC)nc3c2-c2cccs2)C1=O,CCCCCCCCCCC(CCCCCCCC)CN1C(=O)c2ccc3c4c(c(-c5ccc(-c6cccs6)s5)cc(c24)C1=O)C(=O)N(CC(CCCCCCCC)CCCCCCCCCC)C3=O,8.17,-5.34,-3.46,-5.71,-4.02,,130.0,2:1,,inverted,ZnO,MoO3,,
105019,10.1002/adfm.201806747,CCCCCCCCN1C(=O)c2c(c(-c3ccc(-c4cc5c(-c6ccc(CC(CC)CCCC)s6)c6sccc6c(-c6ccc(CC(CC)CCCC)s6)c5s4)s3)c3nn(CCCCCCCC)nc3c2-c2cccs2)C1=O,CCCCCCCCCCC(CCCCCCCC)CN1C(=O)c2ccc3c4c(c(-c5ccc(-c6cccs6)s5)cc(c24)C1=O)C(=O)N(CC(CCCCCCCC)CCCCCCCCCC)C3=O,8.21,-5.34,-3.46,-5.71,-4.02,,130.0,2:1,,inverted,ZnO,MoO3,,
105020,10.1002/adfm.201806747,CCCCCCCCN1C(=O)c2c(c(-c3ccc(-c4cc5c(-c6ccc(CC(CC)CCCC)s6)c6sccc6c(-c6ccc(CC(CC)CCCC)s6)c5s4)s3)c3nn(CCCCCCCC)nc3c2-c2cccs2)C1=O,CCCCCCCCCCC(CCCCCCCC)CN1C(=O)c2ccc3c4c(c(-c5ccc(-c6cccs6)s5)cc(c24)C1=O)C(=O)N(CC(CCCCCCCC)CCCCCCCCCC)C3=O,8.02,-5.34,-3.46,-5.71,-4.02,,130.0,2:1,,inverted,ZnO,MoO3,,
105021,10.1002/adfm.201806747,CCCCCCCCN1C(=O)c2c(c(-c3ccc(-c4cc5c(-c6ccc(CC(CC)CCCC)s6)c6sccc6c(-c6ccc(CC(CC)CCCC)s6)c5s4)s3)c3nn(CCCCCCCC)nc3c2-c2cccs2)C1=O,CCCCCCCCCCC(CCCCCCCC)CN1C(=O)c2ccc3c4c(c(-c5ccc(-c6cccs6)s5)cc(c24)C1=O)C(=O)N(CC(CCCCCCCC)CCCCCCCCCC)C3=O,7.96,-5.34,-3.46,-5.71,-4.02,,130.0,2:1,,inverted,ZnO,MoO3,,
105022,10.1002/adfm.201903970,CCCCC(CC)COC(=O)c1sc2csc(-c3cc4c(-c5ccc(CC(CC)CCCC)s5)c5sccc5c(-c5ccc(CC(CC)CCCC)s5)c4s3)c2c1F,CCCCCCCCCCC(CCCCCCCC)Cn1c(=O)c2ccsc2c2sc3c(sc4c5sc(-c6scc(F)c6F)cc5c(=O)n(CC(CCCCCCCC)CCCCCCCCCC)c(=O)c43)c2c1=O,6.84,-5.29,-3.72,-6.12,-3.43,,80.0,1:2,,conventional,LiF,PEDOT:PSS,chlorobenzene,
105023,10.1002/adfm.201903970,CCCCC(CC)COC(=O)c1sc2csc(-c3cc4c(-c5ccc(CC(CC)CCCC)s5)c5sccc5c(-c5ccc(CC(CC)CCCC)s5)c4s3)c2c1F,CCCCCCCCCCC(CCCCCCCC)Cn1c(=O)c2ccsc2c2sc3c(sc4c5sc(-c6sc(-c7sc(-c8scc(F)c8F)c8c7C(=O)N(CC(CCCCCC)CCCCCCCC)C8=O)c(F)c6F)cc5c(=O)n(CC(CCCCCCCC)CCCCCCCCCC)c(=O)c43)c2c1=O,7.42,-5.29,-3.72,-6.13,-3.42,,80.0,1:2,,conventional,LiF,PEDOT:PSS,chlorobenzene,
105024,10.1002/adfm.201903970,CCCCC(CC)COC(=O)c1sc2csc(-c3cc4c(-c5ccc(CC(CC)CCCC)s5)c5sccc5c(-c5ccc(CC(CC)CCCC)s5)c4s3)c2c1F,CCCCCCCCCCC(CCCCCCCC)Cn1c(=O)c2ccsc2c2sc3c(sc4c5sc(-c6sc(-c7sc(-c8scc(F)c8F)c8c7C(=O)N(CC(CCCCCC)CCCCCCCC)C8=O)c(F)c6F)cc5c(=O)n(CC(CCCCCCCC)CCCCCCCCCC)c(=O)c43)c2c1=O,8.28,-5.29,-3.72,-6.15,-3.41,,80.0,1:2,,conventional,LiF,PEDOT:PSS,chlorobenzene,
105025,10.1002/adfm.201903970,CCCCC(CC)COC(=O)c1sc2csc(-c3cc4c(-c5ccc(CC(CC)CCCC)s5)c5sccc5c(-c5ccc(CC(CC)CCCC)s5)c4s3)c2c1F,CCCCCCCCCCC(CCCCCCCC)Cn1c(=O)c2ccsc2c2sc3c(sc4c5sc(-c6sc(-c7sc(-c8scc(F)c8F)c8c7C(=O)N(CC(CCCCCC)CCCCCCCC)C8=O)c(F)c6F)cc5c(=O)n(CC(CCCCCCCC)CCCCCCCCCC)c(=O)c43)c2c1=O,6.54,-5.29,-3.72,-6.16,-3.4,,80.0,1:2,,conventional,LiF,PEDOT:PSS,chlorobenzene,
105027,10.1002/adfm.201906809,CCCCCCCCC(CCCCCC)Cn1nc2c(-c3cccs3)c(F)c(F)c(-c3ccc(-c4cc5c(-c6cc(Cl)c(CC(CC)CCCC)s6)c6sccc6c(-c6cc(Cl)c(CC(CC)CCCC)s6)c5s4)s3)c2n1,CCCCCCc1ccc(C2(c3ccc(CCCCCC)cc3)c3cc4c(cc3-c3sc(-c5ccc(/C=C6\C(=O)c7cc(F)c(F)cc7C6=C(C#N)C#N)s5)cc32)C(c2ccc(CCCCCC)cc2)(c2ccc(CCCCCC)cc2)c2c-4sc3cc(/C=C4\C(=O)c5cc(F)c(F)cc5C4=C(C#N)C#N)sc23)cc1,12.72,-5.495,-3.465,-5.63,-4.08,,,,,inverted,ZnO,MoO3,,
105028,10.1002/adfm.201906809,CCCCCCCCC(CCCCCC)Cn1nc2c(-c3cccs3)c(F)c(F)c(-c3ccc(-c4cc5c(-c6cc(Cl)c(CC(CC)CCCC)s6)c6occc6c(-c6cc(Cl)c(CC(CC)CCCC)s6)c5o4)s3)c2n1,CCCCCCc1ccc(C2(c3ccc(CCCCCC)cc3)c3cc4c(cc3-c3sc(-c5ccc(/C=C6\C(=O)c7cc(F)c(F)cc7C6=C(C#N)C#N)s5)cc32)C(c2ccc(CCCCCC)cc2)(c2ccc(CCCCCC)cc2)c2c-4sc3cc(/C=C4\C(=O)c5cc(F)c(F)cc5C4=C(C#N)C#N)sc23)cc1,14.0,-5.5,-3.39,-5.63,-4.08,,,,,inverted,ZnO,MoO3,,
105029,10.1002/adfm.201906855,COC(=O)C(C)(C)c1cc(C)cc(-c2sc3c4sc5cc(/C=C6/C(=O)c7cc(F)cc(c7)C(=O)/C6=C\c6cc(C(C)(C)C(=O)OC)c(-c7cc(C)cc(C(C)(C)C(=O)OC)c7)s6)sc5c4c(C(C)(C)C(=O)OC)ccc2-3)c1,CCCCCCC1(CCCCCC)c2cc3c(cc2-c2sc(/C=C4\C(=O)c5cc(F)ccc5C4=C(C#N)C#N)cc21)C(CCCCCC)(CCCCCC)c1cc(/C=C2\C(=O)c4cc(F)ccc4C2=C(C#N)C#N)sc1-3,11.52,-5.56,-3.65,-5.75,-3.95,110.0,120.0,1:1,,conventional,PDINO,PEDOT:PSS,chloroform,
105030,10.1002/adfm.201906855,COC(=O)C(C)(C)c1cc(C)cc(-c2sc3c4sc5cc(/C=C6/C(=O)c7cc(F)cc(c7)C(=O)/C6=C\c6cc(C(C)(C)C(=O)OC)c(-c7cc(C)cc(C(C)(C)C(=O)OC)c7)s6)sc5c4c(C(C)(C)C(=O)OC)ccc2-3)c1,CCCCCCC1(CCCCCC)c2cc(/C=C3\C(=O)c4cc(F)ccc4C3=C(C#N)C#N)sc2-c2c(OC)c3c(c(OC)c21)-c1sc(/C=C2\C(=O)c4cc(F)ccc4C2=C(C#N)C#N)cc1C3(CCCCCC)CCCCCC,12.23,-5.56,-3.65,-5.8,-3.93,110.0,120.0,1:1,,conventional,PDINO,PEDOT:PSS,chloroform,
105031,10.1002/adfm.201906855,COC(=O)C(C)(C)c1cc(C)cc(-c2sc3c4sc5cc(/C=C6/C(=O)c7cc(F)cc(c7)C(=O)/C6=C\c6cc(C(C)(C)C(=O)OC)c(-c7cc(C)cc(C(C)(C)C(=O)OC)c7)s6)sc5c4c(C(C)(C)C(=O)OC)ccc2-3)c1,CCCCCCOc1c2c(c(OCCCCCC)c3c1C(CCCCCC)(CCCCCC)c1cc(/C=C4\C(=O)c5cc(F)ccc5C4=C(C#N)C#N)sc1-3)C(CCCCCC)(CCCCCC)c1cc(/C=C3\C(=O)c4cc(F)ccc4C3=C(C#N)C#N)sc1-2,12.53,-5.56,-3.65,-5.81,-3.91,110.0,120.0,1:1,,conventional,PDINO,PEDOT:PSS,chloroform,
105032,10.1002/adfm.201906855,COC(=O)C(C)(C)c1cc(C)cc(-c2sc3c4sc5cc(/C=C6/C(=O)c7cc(F)cc(c7)C(=O)/C6=C\c6cc(C(C)(C)C(=O)OC)c(-c7cc(C)cc(C(C)(C)C(=O)OC)c7)s6)sc5c4c(C(C)(C)C(=O)OC)ccc2-3)c1,CCCCCCCCCCOc1c2c(c(OCCCCCCCCCC)c3c1C(CCCCCC)(CCCCCC)c1cc(/C=C4\C(=O)c5cc(F)ccc5C4=C(C#N)C#N)sc1-3)C(CCCCCC)(CCCCCC)c1cc(/C=C3\C(=O)c4cc(F)ccc4C3=C(C#N)C#N)sc1-2,13.02,-5.56,-3.65,-5.79,-3.88,110.0,120.0,1:1,,conventional,PDINO,PEDOT:PSS,chloroform,
105033,10.1002/adfm.202000383,COC(=O)C(C)(C)c1cc(C)cc(-c2sc3c4sc5cc(/C=C6/C(=O)c7cc(F)cc(c7)C(=O)/C6=C\c6cc(C(C)(C)C(=O)OC)c(-c7cc(C)cc(C(C)(C)C(=O)OC)c7)s6)sc5c4c(C(C)(C)C(=O)OC)ccc2-3)c1,CCCCCCc1ccc(C2(c3ccc(CCCCCC)cc3)c3cc4c(cc3-c3sc(/C=C5\C(=O)c6cc(F)c(F)cc6C5=C(C#N)C#N)cc32)C(c2ccc(CCCCCC)cc2)(c2ccc(CCCCCC)cc2)c2c-4sc3c4sc(/C=C5\C(=O)c6cc(F)c(F)cc6C5=C(C#N)C#N)cc4n(CC(CC)CCCC)c23)cc1,14.3,-5.56,-3.65,-5.54,-3.98,,,1:1 w/w,,conventional,PNDIT-F3N,PEDOT:PSS,,
105034,10.1002/adfm.202000383,COC(=O)C(C)(C)c1cc(C)cc(-c2sc3c4sc5cc(/C=C6/C(=O)c7cc(F)cc(c7)C(=O)/C6=C\c6cc(C(C)(C)C(=O)OC)c(-c7cc(C)cc(C(C)(C)C(=O)OC)c7)s6)sc5c4c(C(C)(C)C(=O)OC)ccc2-3)c1,CCCCCCc1ccc(C2(c3ccc(CCCCCC)cc3)c3cc4c(cc3-c3sc5cc(/C=C6\C(=O)c7cc(F)c(F)cc7C6=C(C#N)C#N)sc5c32)C(c2ccc(CCCCCC)cc2)(c2ccc(CCCCCC)cc2)c2c-4sc3c4sc(/C=C5\C(=O)c6cc(F)c(F)cc6C5=C(C#N)C#N)cc4n(CC(CC)CCCC)c23)cc1,12.6,-5.56,-3.65,-5.53,-3.97,,,1:1 w/w,,conventional,PNDIT-F3N,PEDOT:PSS,,
105035,10.1002/adfm.202000383,CCCCC(CC)Cc1sc(-c2c3cc(-c4ccc(-c5sc(-c6ccc(-c7cc8c(-c9cc(F)c(CC(CC)CCCC)s9)c9sc(-c%10scc(C(=O)OC)c%10F)cc9c(-c9cc(F)c(CC(CC)CCCC)s9)c8s7)s6)c6c5C(=O)c5c(CC(CC)CCCC)sc(CC(CC)CCCC)c5C6=O)s4)sc3c(-c3cc(F)c(CC(CC)CCCC)s3)c3ccsc23)cc1F,CCCCCCc1ccc(C2(c3ccc(CCCCCC)cc3)c3cc4c(cc3-c3sc(/C=C5\C(=O)c6cc(F)c(F)cc6C5=C(C#N)C#N)cc32)C(c2ccc(CCCCCC)cc2)(c2ccc(CCCCCC)cc2)c2c-4sc3c4sc(/C=C5\C(=O)c6cc(F)c(F)cc6C5=C(C#N)C#N)cc4n(CC(CC)CCCC)c23)cc1,14.6,-5.52,-3.72,-5.54,-3.98,,,1:1 w/w,,conventional,PNDIT-F3N,PEDOT:PSS,,
105036,10.1002/adfm.202000383,CCCCC(CC)Cc1sc(-c2c3cc(-c4ccc(-c5sc(-c6ccc(-c7cc8c(-c9cc(F)c(CC(CC)CCCC)s9)c9sc(-c%10scc(C(=O)OC)c%10F)cc9c(-c9cc(F)c(CC(CC)CCCC)s9)c8s7)s6)c6c5C(=O)c5c(CC(CC)CCCC)sc(CC(CC)CCCC)c5C6=O)s4)sc3c(-c3cc(F)c(CC(CC)CCCC)s3)c3ccsc23)cc1F,CCCCCCc1ccc(C2(c3ccc(CCCCCC)cc3)c3cc4c(cc3-c3sc5cc(/C=C6\C(=O)c7cc(F)c(F)cc7C6=C(C#N)C#N)sc5c32)C(c2ccc(CCCCCC)cc2)(c2ccc(CCCCCC)cc2)c2c-4sc3c4sc(/C=C5\C(=O)c6cc(F)c(F)cc6C5=C(C#N)C#N)cc4n(CC(CC)CCCC)c23)cc1,13.5,-5.52,-3.72,-5.53,-3.97,,,1:1 w/w,,conventional,PNDIT-F3N,PEDOT:PSS,,
105037,10.1002/adfm.202000383,CCCCC(CC)Cc1sc(-c2c3ccsc3c(-c3cc(Cl)c(CC(CC)CCCC)s3)c3sc(-c4ccc(-c5sc(-c6cccs6)c6c5C(=O)c5c(CC(CC)CCCC)sc(CC(CC)CCCC)c5C6=O)s4)cc23)cc1Cl,CCCCCCc1ccc(C2(c3ccc(CCCCCC)cc3)c3cc4c(cc3-c3sc(/C=C5\C(=O)c6cc(F)c(F)cc6C5=C(C#N)C#N)cc32)C(c2ccc(CCCCCC)cc2)(c2ccc(CCCCCC)cc2)c2c-4sc3c4sc(/C=C5\C(=O)c6cc(F)c(F)cc6C5=C(C#N)C#N)cc4n(CC(CC)CCCC)c23)cc1,15.2,-5.575,-3.67,-5.54,-3.98,,,1:1 w/w,,conventional,PNDIT-F3N,PEDOT:PSS,,
105038,10.1002/adfm.202000383,CCCCC(CC)Cc1sc(-c2c3ccsc3c(-c3cc(Cl)c(CC(CC)CCCC)s3)c3sc(-c4ccc(-c5sc(-c6cccs6)c6c5C(=O)c5c(CC(CC)CCCC)sc(CC(CC)CCCC)c5C6=O)s4)cc23)cc1Cl,CCCCCCc1ccc(C2(c3ccc(CCCCCC)cc3)c3cc4c(cc3-c3sc5cc(/C=C6\C(=O)c7cc(F)c(F)cc7C6=C(C#N)C#N)sc5c32)C(c2ccc(CCCCCC)cc2)(c2ccc(CCCCCC)cc2)c2c-4sc3c4sc(/C=C5\C(=O)c6cc(F)c(F)cc6C5=C(C#N)C#N)cc4n(CC(CC)CCCC)c23)cc1,13.8,-5.575,-3.67,-5.53,-3.97,,,1:1 w/w,,conventional,PNDIT-F3N,PEDOT:PSS,,
105039,10.1002/adfm.202008767,COC(=O)C(C)(C)c1cc(C)cc(-c2sc3c4sc5cc(/C=C6/C(=O)c7cc(F)cc(c7)C(=O)/C6=C\c6cc(C(C)(C)C(=O)OC)c(-c7cc(C)cc(C(C)(C)C(=O)OC)c7)s6)sc5c4c(C(C)(C)C(=O)OC)ccc2-3)c1,CCCCCCCCCCCc1c(/C=C2\C(=O)c3cc(Cl)c(Cl)cc3C2=C(C#N)C#N)sc2c1sc1c3c4nsnc4c4c5sc6c(CCCCCCCCCCC)c(/C=C7\C(=O)c8cc(Cl)c(Cl)cc8C7=C(C#N)C#N)sc6c5n(CC(CC)CCCC)c4c3n(CC(CC)CCCC)c21,11.44,-5.56,-3.65,,,,,1:1.2,,conventional,PDINO,PEDOT:PSS,chlorobenzene,
105040,10.1002/adfm.202008767,COC(=O)C(C)(C)c1cc(C)cc(-c2sc3c4sc5cc(/C=C6/C(=O)c7cc(F)cc(c7)C(=O)/C6=C\c6cc(C(C)(C)C(=O)OC)c(-c7cc(C)cc(C(C)(C)C(=O)OC)c7)s6)sc5c4c(C(C)(C)C(=O)OC)ccc2-3)c1,CCCCCCCCCCCc1c(/C=C2\C(=O)c3cc(Cl)c(Cl)cc3C2=C(C#N)C#N)sc2c1sc1c3c4nsnc4c4c5sc6c(CCCCCCCCCCC)c(/C=C7\C(=O)c8cc(Cl)c(Cl)cc8C7=C(C#N)C#N)sc6c5n(CC(CC)CCCC)c4c3n(CC(CC)CCCC)c21,14.08,-5.56,-3.65,,,,,1:1.2,,conventional,PDINO,PEDOT:PSS,chloroform,
105041,10.1002/adfm.202008767,COC(=O)C(C)(C)c1cc(C)cc(-c2sc3c4sc5cc(/C=C6/C(=O)c7cc(F)cc(c7)C(=O)/C6=C\c6cc(C(C)(C)C(=O)OC)c(-c7cc(C)cc(C(C)(C)C(=O)OC)c7)s6)sc5c4c(C(C)(C)C(=O)OC)ccc2-3)c1,CCCCCCCCCCCc1c(/C=C2\C(=O)c3cc(Cl)c(Cl)cc3C2=C(C#N)C#N)sc2c1sc1c3c4nsnc4c4c5sc6c(CCCCCCCCCCC)c(/C=C7\C(=O)c8cc(Cl)c(Cl)cc8C7=C(C#N)C#N)sc6c5n(CC(CC)CCCC)c4c3n(CC(CC)CCCC)c21,16.17,-5.56,-3.65,,,,,1:1.2,,conventional,PDINO,PEDOT:PSS,chloroform:chlorobenzene (1.2:1),
105044,10.1002/adfm.202008767,COC(=O)C(C)(C)c1cc(C)cc(-c2sc3c4sc5cc(/C=C6/C(=O)c7cc(F)cc(c7)C(=O)/C6=C\c6cc(C(C)(C)C(=O)OC)c(-c7cc(C)cc(C(C)(C)C(=O)OC)c7)s6)sc5c4c(C(C)(C)C(=O)OC)ccc2-3)c1,CCCCCCCCCCCc1c(/C=C2\C(=O)c3cc(F)c(F)cc3C2=C(C#N)C#N)sc2c1sc1c3c4nsnc4c4c5sc6c(CCCCCCCCCCC)c(/C=C7\C(=O)c8cc(F)c(F)cc8C7=C(C#N)C#N)sc6c5n(CCC(CC)CCCC)c4c3n(CCC(CC)CCCC)c21,15.5,-5.56,-3.65,-5.64,-3.86,,,,,conventional,PDINO,PEDOT:PSS,chloroform,CN
105045,10.1002/adfm.202008767,COC(=O)C(C)(C)c1cc(C)cc(-c2sc3c4sc5cc(/C=C6/C(=O)c7cc(F)cc(c7)C(=O)/C6=C\c6cc(C(C)(C)C(=O)OC)c(-c7cc(C)cc(C(C)(C)C(=O)OC)c7)s6)sc5c4c(C(C)(C)C(=O)OC)ccc2-3)c1,CCCCCCCCCCCc1c(/C=C2\C(=O)c3cc(F)c(F)cc3C2=C(C#N)C#N)sc2c1sc1c3c4nsnc4c4c5sc6c(CCCCCCCCCCC)c(/C=C7\C(=O)c8cc(F)c(F)cc8C7=C(C#N)C#N)sc6c5n(CCC(CC)CCCC)c4c3n(CCC(CC)CCCC)c21,16.2,-5.56,-3.65,-5.64,-3.86,,,,,conventional,PDINO,PEDOT:PSS,chloroform:chlorobenzene (1.3:1),
105046,10.1002/adfm.202008767,COC(=O)C(C)(C)c1cc(C)cc(-c2sc3c4sc5cc(/C=C6/C(=O)c7cc(F)cc(c7)C(=O)/C6=C\c6cc(C(C)(C)C(=O)OC)c(-c7cc(C)cc(C(C)(C)C(=O)OC)c7)s6)sc5c4c(C(C)(C)C(=O)OC)ccc2-3)c1,CCCCCCCCCCCc1c(/C=C2\C(=O)c3cc(Cl)c(Cl)cc3C2=C(C#N)C#N)sc2c1sc1c3c4nsnc4c4c5sc6c(CCCCCCCCCCC)c(/C=C7\C(=O)c8cc(Cl)c(Cl)cc8C7=C(C#N)C#N)sc6c5n(CC(CC)CCCC)c4c3n(CC(CC)CCCC)c21,14.8,-5.56,-3.65,,,,,1:1.2,,conventional,PDINO,PEDOT:PSS,chloroform,CN
105047,10.1002/adfm.202008767,COC(=O)C(C)(C)c1cc(C)cc(-c2sc3c4sc5cc(/C=C6/C(=O)c7cc(F)cc(c7)C(=O)/C6=C\c6cc(C(C)(C)C(=O)OC)c(-c7cc(C)cc(C(C)(C)C(=O)OC)c7)s6)sc5c4c(C(C)(C)C(=O)OC)ccc2-3)c1,CCCCCCCCCCCc1c(/C=C2\C(=O)c3cc(Cl)c(Cl)cc3C2=C(C#N)C#N)sc2c1sc1c3c4nsnc4c4c5sc6c(CCCCCCCCCCC)c(/C=C7\C(=O)c8cc(Cl)c(Cl)cc8C7=C(C#N)C#N)sc6c5n(CC(CC)CCCC)c4c3n(CC(CC)CCCC)c21,12.9,-5.56,-3.65,,,,,1:1.2,2%,conventional,PDINO,PEDOT:PSS,chlorobenzene,CN
105048,10.1002/adfm.202008767,COC(=O)C(C)(C)c1cc(C)cc(-c2sc3c4sc5cc(/C=C6/C(=O)c7cc(F)cc(c7)C(=O)/C6=C\c6cc(C(C)(C)C(=O)OC)c(-c7cc(C)cc(C(C)(C)C(=O)OC)c7)s6)sc5c4c(C(C)(C)C(=O)OC)ccc2-3)c1,CCCCCCCCCCCc1c(/C=C2\C(=O)c3cc(Cl)c(Cl)cc3C2=C(C#N)C#N)sc2c1sc1c3c4nsnc4c4c5sc6c(CCCCCCCCCCC)c(/C=C7\C(=O)c8cc(Cl)c(Cl)cc8C7=C(C#N)C#N)sc6c5n(CC(CC)CCCC)c4c3n(CC(CC)CCCC)c21,16.2,-5.56,-3.65,,,,,1:1.2,,conventional,PDINO,PEDOT:PSS,chloroform:chlorobenzene (1.2:1),
105050,10.1002/adfm.202010436,COC(=O)C(C)(C)c1cc(C)cc(-c2sc3c4sc5cc(/C=C6/C(=O)c7cc(F)cc(c7)C(=O)/C6=C\c6cc(C(C)(C)C(=O)OC)c(-c7cc(C)cc(C(C)(C)C(=O)OC)c7)s6)sc5c4c(C(C)(C)C(=O)OC)ccc2-3)c1,CCCCCCCCC(CCCCCC)Cn1c2cc(/C=C3\C(=O)c4cc(Cl)c(Cl)cc4C3=C(C#N)C#N)sc2c2sc3c(OCC(CC)CCCC)c4c(sc5c6sc(/C=C7\C(=O)c8cc(Cl)c(Cl)cc8C7=C(C#N)C#N)cc6n(CC(CCCCCC)CCCCCCCC)c54)c(OCC(CC)CCCC)c3c21,14.28,-5.56,-3.65,-5.62,-4.0,,90.0,1:1,0.5 vol%,conventional,PDIN,PEDOT:PSS,chloroform,CN
105051,10.1002/adfm.202010436,COC(=O)C(C)(C)c1cc(C)cc(-c2sc3c4sc5cc(/C=C6/C(=O)c7cc(F)cc(c7)C(=O)/C6=C\c6cc(C(C)(C)C(=O)OC)c(-c7cc(C)cc(C(C)(C)C(=O)OC)c7)s6)sc5c4c(C(C)(C)C(=O)OC)ccc2-3)c1,CCCCCCCCC(CCCCCC)Cn1c2cc(/C=C3\C(=O)c4cc(Cl)c(Cl)cc4C3=C(C#N)C#N)sc2c2sc3c(OCC(CC)CCCC)c4c(sc5c6sc(/C=C7\C(=O)c8cc(Cl)c(Cl)cc8C7=C(C#N)C#N)cc6n(CC(CCCCCC)CCCCCCCC)c54)c(OCC(CC)CCCC)c3c21,15.45,-5.56,-3.65,-5.62,-4.0,,90.0,1:1,0.5 vol%,conventional,PDIN,PEDOT:PSS,chloroform,CN
105052,10.1002/adfm.202010436,COC(=O)C(C)(C)c1cc(C)cc(-c2sc3c4sc5cc(/C=C6/C(=O)c7cc(F)cc(c7)C(=O)/C6=C\c6cc(C(C)(C)C(=O)OC)c(-c7cc(C)cc(C(C)(C)C(=O)OC)c7)s6)sc5c4c(C(C)(C)C(=O)OC)ccc2-3)c1,CCCCCCCCC(CCCCCC)Cn1c2cc(/C=C3\C(=O)c4cc(Br)c(Br)cc4C3=C(C#N)C#N)sc2c2sc3c(OCC(CC)CCCC)c4c(sc5c6sc(/C=C7\C(=O)c8cc(Br)c(Br)cc8C7=C(C#N)C#N)cc6n(CC(CCCCCC)CCCCCCCC)c54)c(OCC(CC)CCCC)c3c21,12.82,-5.56,-3.65,-5.62,-3.99,,90.0,1:1,0.5 vol%,conventional,PDIN,PEDOT:PSS,chloroform,CN
105054,10.1002/adfm.202010436,CCCCC(CC)Cc1ccc(-c2c3cc(-c4ccc(-c5sc(-c6cccs6)c6c5C(=O)c5c(CC(CC)CCCC)sc(CC(CC)CCCC)c5C6=O)s4)sc3c(-c3ccc(CC(CC)CCCC)s3)c3ccsc23)s1,CCCCCCCCC(CCCCCC)Cn1c2cc(/C=C3\C(=O)c4cc(Cl)c(Cl)cc4C3=C(C#N)C#N)sc2c2sc3c(OCC(CC)CCCC)c4c(sc5c6sc(/C=C7\C(=O)c8cc(Cl)c(Cl)cc8C7=C(C#N)C#N)cc6n(CC(CCCCCC)CCCCCCCC)c54)c(OCC(CC)CCCC)c3c21,10.63,-5.33,-3.48,-5.62,-4.0,,90.0,1:1,0.5 vol%,conventional,PDIN,PEDOT:PSS,chloroform,CN
105055,10.1002/adfm.202010436,CCCCC(CC)Cc1ccc(-c2c3cc(-c4ccc(-c5sc(-c6cccs6)c6c5C(=O)c5c(CC(CC)CCCC)sc(CC(CC)CCCC)c5C6=O)s4)sc3c(-c3ccc(CC(CC)CCCC)s3)c3ccsc23)s1,CCCCCCCCC(CCCCCC)Cn1c2cc(/C=C3\C(=O)c4cc(Br)c(Br)cc4C3=C(C#N)C#N)sc2c2sc3c(OCC(CC)CCCC)c4c(sc5c6sc(/C=C7\C(=O)c8cc(Br)c(Br)cc8C7=C(C#N)C#N)cc6n(CC(CCCCCC)CCCCCCCC)c54)c(OCC(CC)CCCC)c3c21,10.24,-5.33,-3.48,-5.62,-3.99,,90.0,1:1,0.5 vol%,conventional,PDIN,PEDOT:PSS,chloroform,CN
105060,10.1002/adfm.202100791,COC(=O)C(C)(C)c1cc(C)cc(-c2sc3c4sc5cc(/C=C6/C(=O)c7cc(F)cc(c7)C(=O)/C6=C\c6cc(C(C)(C)C(=O)OC)c(-c7cc(C)cc(C(C)(C)C(=O)OC)c7)s6)sc5c4c(C(C)(C)C(=O)OC)ccc2-3)c1,CCCCCCCCCCCc1c(/C=C2\C(=O)c3c(F)cc(F)cc3C2=C(C#N)C#N)sc2c1sc1c3c4nsnc4c4c5sc6c(CCCCCCCCCCC)c(/C=C7\C(=O)c8c(cc(F)c(-c9cccs9)c8F)C7=C(C#N)C#N)sc6c5n(CC(CCCCCCCC)CCCCCCCCCC)c4c3n(CC(CCCCCCCC)CCCCCCCCCC)c21,15.22,-5.56,-3.65,-5.71,-3.84,,,,,conventional,,,,
105061,10.1002/adfm.202100791,COC(=O)C(C)(C)c1cc(C)cc(-c2sc3c4sc5cc(/C=C6/C(=O)c7cc(F)cc(c7)C(=O)/C6=C\c6cc(C(C)(C)C(=O)OC)c(-c7cc(C)cc(C(C)(C)C(=O)OC)c7)s6)sc5c4c(C(C)(C)C(=O)OC)ccc2-3)c1,CCCCCCCCCCCCC(CCCCCCCCCC)Cn1c2c3sc(/C=C4\C(=O)c5ccccc5C4=C(C#N)C#N)c(CCCCCCCCCCC)c3sc2c2c3nsnc3c3c4sc5c(CCCCCCCCCCC)c(/C=C6\C(=O)c7cc(-c8cccs8)ccc7C6=C(C#N)C#N)sc5c4n(CC(CCCCCCCCCC)CCCCCCCCCCCC)c3c21,13.37,-5.56,-3.65,-5.63,-3.72,,,,,conventional,,,,
105062,10.1002/adfm.202100791,COC(=O)C(C)(C)c1cc(C)cc(-c2sc3c4sc5cc(/C=C6/C(=O)c7cc(F)cc(c7)C(=O)/C6=C\c6cc(C(C)(C)C(=O)OC)c(-c7cc(C)cc(C(C)(C)C(=O)OC)c7)s6)sc5c4c(C(C)(C)C(=O)OC)ccc2-3)c1,CCCCCCCCCCCCC(CCCCCCCCCC)Cn1c2c3sc(/C=C4\C(=O)c5ccccc5C4=C(C#N)C#N)c(CCCCCCCCCCC)c3sc2c2c3nsnc3c3c4sc5c(CCCCCCCCCCC)c(/C=C6\C(=O)c7cc(-c8cccs8)ccc7C6=C(C#N)C#N)sc5c4n(CC(CCCCCCCCCC)CCCCCCCCCCCC)c3c21,10.09,-5.56,-3.65,-5.63,-3.72,,,,5% 1-chloronaphthalene,conventional,PNDIT-F3N,PEDOT:PSS,chloroform,CN
105063,10.1002/adfm.202100791,COC(=O)C(C)(C)c1cc(C)cc(-c2sc3c4sc5cc(/C=C6/C(=O)c7cc(F)cc(c7)C(=O)/C6=C\c6cc(C(C)(C)C(=O)OC)c(-c7cc(C)cc(C(C)(C)C(=O)OC)c7)s6)sc5c4c(C(C)(C)C(=O)OC)ccc2-3)c1,CCCCCCCCCCCCC(CCCCCCCCCC)Cn1c2c3sc(/C=C4\C(=O)c5ccccc5C4=C(C#N)C#N)c(CCCCCCCCCCC)c3sc2c2c3nsnc3c3c4sc5c(CCCCCCCCCCC)c(/C=C6\C(=O)c7cc(-c8cccs8)ccc7C6=C(C#N)C#N)sc5c4n(CC(CCCCCCCCCC)CCCCCCCCCCCC)c3c21,5.43,-5.56,-3.65,-5.63,-3.72,,,,5% 1-chloronaphthalene,conventional,PNDIT-F3N,PEDOT:PSS,xylene,CN
105064,10.1002/adfm.202100791,COC(=O)C(C)(C)c1cc(C)cc(-c2sc3c4sc5cc(/C=C6/C(=O)c7cc(F)cc(c7)C(=O)/C6=C\c6cc(C(C)(C)C(=O)OC)c(-c7cc(C)cc(C(C)(C)C(=O)OC)c7)s6)sc5c4c(C(C)(C)C(=O)OC)ccc2-3)c1,CCCCCCCCCCCc1c(/C=C2\C(=O)c3c(F)cc(F)cc3C2=C(C#N)C#N)sc2c1sc1c3c4nsnc4c4c5sc6c(CCCCCCCCCCC)c(/C=C7\C(=O)c8c(cc(F)c(-c9cccs9)c8F)C7=C(C#N)C#N)sc6c5n(CC(CCCCCCCC)CCCCCCCCCC)c4c3n(CC(CCCCCCCC)CCCCCCCCCC)c21,14.37,-5.56,-3.65,-5.71,-3.84,,,,5% 1-chloronaphthalene,conventional,PNDIT-F3N,PEDOT:PSS,chloroform,CN
105065,10.1002/adfm.202100791,COC(=O)C(C)(C)c1cc(C)cc(-c2sc3c4sc5cc(/C=C6/C(=O)c7cc(F)cc(c7)C(=O)/C6=C\c6cc(C(C)(C)C(=O)OC)c(-c7cc(C)cc(C(C)(C)C(=O)OC)c7)s6)sc5c4c(C(C)(C)C(=O)OC)ccc2-3)c1,CCCCCCCCCCCc1c(/C=C2\C(=O)c3c(F)cc(F)cc3C2=C(C#N)C#N)sc2c1sc1c3c4nsnc4c4c5sc6c(CCCCCCCCCCC)c(/C=C7\C(=O)c8c(cc(F)c(-c9cccs9)c8F)C7=C(C#N)C#N)sc6c5n(CC(CCCCCCCC)CCCCCCCCCC)c4c3n(CC(CCCCCCCC)CCCCCCCCCC)c21,14.03,-5.56,-3.65,-5.71,-3.84,,,,5% 1-chloronaphthalene,conventional,PNDIT-F3N,PEDOT:PSS,xylene,CN
105066,10.1002/adfm.202100791,COC(=O)C(C)(C)c1cc(C)cc(-c2sc3c4sc5cc(/C=C6/C(=O)c7cc(F)cc(c7)C(=O)/C6=C\c6cc(C(C)(C)C(=O)OC)c(-c7cc(C)cc(C(C)(C)C(=O)OC)c7)s6)sc5c4c(C(C)(C)C(=O)OC)ccc2-3)c1,CCCCCCCCCCCc1c(/C=C2\C(=O)c3c(F)cc(F)cc3C2=C(C#N)C#N)sc2c1sc1c3c4nsnc4c4c5sc6c(CCCCCCCCCCC)c(/C=C7\C(=O)c8c(cc(F)c(-c9cccs9)c8F)C7=C(C#N)C#N)sc6c5n(CC(CCCCCCCC)CCCCCCCCCC)c4c3n(CC(CCCCCCCC)CCCCCCCCCC)c21,13.05,-5.56,-3.65,-5.71,-3.84,,,,,conventional,PNDIT-F3N,PEDOT:PSS,o-xylene,
105067,10.1002/adfm.202100877,COC(=O)C(C)(C)c1cc(C)cc(-c2sc3c4sc5cc(/C=C6/C(=O)c7cc(F)cc(c7)C(=O)/C6=C\c6cc(C(C)(C)C(=O)OC)c(-c7cc(C)cc(C(C)(C)C(=O)OC)c7)s6)sc5c4c(C(C)(C)C(=O)OC)ccc2-3)c1,CCCCCCCCCCCc1c(/C=C2\C(=O)c3ccccc3C2=C(C#N)C#N)sc2c1sc1c3c4nsnc4c4c5sc6c(CCCCCCCCCCC)c(/C=C7\C(=O)c8cc(-c9cc(F)c(-c%10sccc%10F)s9)ccc8C7=C(C#N)C#N)sc6c5n(CC(CCCCCCCC)CCCCCCCCCC)c4c3n(CC(CCCCCCCC)CCCCCCCCCC)c21,14.34,-5.56,-3.65,-5.56,-3.8,,,,0.5%,conventional,PNDIT-F3N,PEDOT:PSS,,CN
105069,10.1002/adfm.202100877,COC(=O)C(C)(C)c1cc(C)cc(-c2sc3c4sc5cc(/C=C6/C(=O)c7cc(F)cc(c7)C(=O)/C6=C\c6cc(C(C)(C)C(=O)OC)c(-c7cc(C)cc(C(C)(C)C(=O)OC)c7)s6)sc5c4c(C(C)(C)C(=O)OC)ccc2-3)c1,CCCCCCCCCCCc1c(/C=C2\C(=O)c3ccccc3C2=C(C#N)C#N)sc2c1sc1c3c4nsnc4c4c5sc6c(CCCCCCCCCCC)c(/C=C7\C(=O)c8ccc(-c9cc(F)c(-c%10sccc%10F)s9)cc8C7=C(C#N)C#N)sc6c5n(CC(CCCCCCCC)CCCCCCCCCC)c4c3n(CC(CCCCCCCC)CCCCCCCCCC)c21,0.02,-5.56,-3.65,-5.58,-3.83,,,,0.5%,conventional,PNDIT-F3N,PEDOT:PSS,,CN
105070,10.1002/adfm.202100877,COC(=O)C(C)(C)c1cc(C)cc(-c2sc3c4sc5cc(/C=C6/C(=O)c7cc(F)cc(c7)C(=O)/C6=C\c6cc(C(C)(C)C(=O)OC)c(-c7cc(C)cc(C(C)(C)C(=O)OC)c7)s6)sc5c4c(C(C)(C)C(=O)OC)ccc2-3)c1,CCCCCCCCCCCc1c(/C=C2\C(=O)c3ccccc3C2=C(C#N)C#N)sc2c1sc1c3c4nsnc4c4c5sc6c(CCCCCCCCCCC)c(/C=C7\C(=O)c8cc(-c9ccc(-c%10cccs%10)s9)ccc8C7=C(C#N)C#N)sc6c5n(CC(CCCCCCCC)CCCCCCCCCC)c4c3n(CC(CCCCCCCC)CCCCCCCCCC)c21,11.92,-5.56,-3.65,-5.51,-3.77,,,,0.5%,conventional,PNDIT-F3N,PEDOT:PSS,,CN
