Repository: JiYiqaq/PCE-KA-GNN

# Data directory

- `raw/Active_Database.csv` is the immutable source dataset bundled under CC BY 4.0. Do not overwrite it with processed data.
- `processed/` is created and populated by the training pipeline. Generated `.pt` and `.pth` caches are intentionally ignored by Git because they can exceed GitHub's normal single-file limit.

See `../DATA_LICENSE.md` for provenance, license and checksum information.

File: data/processed/device_records.csv (part 197 of 250)
record_id,doi,donor_smiles,acceptor_smiles,pce,homo_d,lumo_d,homo_a,lumo_a,active_layer_thickness,annealing_temp,d_a_ratio,additive_ratio,device_type,etl_canonical,htl_canonical,solvent_canonical,additive_canonical
105071,10.1002/adfm.202103944,COC(=O)C(C)(C)c1cc(C)cc(-c2sc3c4sc5cc(/C=C6/C(=O)c7cc(F)cc(c7)C(=O)/C6=C\c6cc(C(C)(C)C(=O)OC)c(-c7cc(C)cc(C(C)(C)C(=O)OC)c7)s6)sc5c4c(C(C)(C)C(=O)OC)ccc2-3)c1,CCCCCCCCCCCc1c(/C=C2\C(=O)c3cc(F)c(F)cc3C2=C(C#N)C#N)sc2c1sc1c3c4nsnc4c4c5sc6c(CCCCCCCCCCC)c(/C=C7\C(=O)c8cc(F)c(F)cc8C7=C(C#N)C#N)sc6c5n(CC(CC)CCCC)c4c3n(CC(CC)CCCC)c21,15.3,-5.56,-3.65,-5.65,-4.09,,,"1:1.2, w/w",,conventional,PDINO,PEDOT:PSS,chloroform,
105072,10.1002/adfm.202103944,COC(=O)C(C)(C)c1cc(C)cc(-c2sc3c4sc5cc(/C=C6/C(=O)c7cc(F)cc(c7)C(=O)/C6=C\c6cc(C(C)(C)C(=O)OC)c(-c7cc(C)cc(C(C)(C)C(=O)OC)c7)s6)sc5c4c(C(C)(C)C(=O)OC)ccc2-3)c1,CCCCCCCCCCCc1c(/C=C2\C(=O)c3cc(F)c(F)cc3C2=C(C#N)C#N)sc2c1sc1c3c4nsnc4c4c5sc6c(CCCCCCCCCCC)c(/C=C7\C(=O)c8cc(F)c(F)cc8C7=C(C#N)C#N)sc6c5n(CC(CC)CCCC)c4c3n(CC(CC)CCCC)c21,15.6,-5.56,-3.65,-5.65,-4.09,,110.0,"1:1.2, w/w",0.5%,conventional,PDINO,PEDOT:PSS,chloroform,CN
105073,10.1002/adfm.202103944,COC(=O)C(C)(C)c1cc(C)cc(-c2sc3c4sc5cc(/C=C6/C(=O)c7cc(F)cc(c7)C(=O)/C6=C\c6cc(C(C)(C)C(=O)OC)c(-c7cc(C)cc(C(C)(C)C(=O)OC)c7)s6)sc5c4c(C(C)(C)C(=O)OC)ccc2-3)c1,CCCCCCCCCCCc1c(/C=C2\C(=O)c3cc(F)c(F)cc3C2=C(C#N)C#N)sc2c1sc1c3c4nsnc4c4c5sc6c(CCCCCCCCCCC)c(/C=C7\C(=O)c8cc(F)c(F)cc8C7=C(C#N)C#N)sc6c5n(CC(CC)CCCC)c4c3n(CC(CC)CCCC)c21,17.02,-5.56,-3.65,-5.65,-4.09,,90.0,"1:1.2, w/w",61.4%,conventional,PDINO,PEDOT:PSS,chloroform,An
105074,10.1002/adfm.202103944,COC(=O)C(C)(C)c1cc(C)cc(-c2sc3c4sc5cc(/C=C6/C(=O)c7cc(F)cc(c7)C(=O)/C6=C\c6cc(C(C)(C)C(=O)OC)c(-c7cc(C)cc(C(C)(C)C(=O)OC)c7)s6)sc5c4c(C(C)(C)C(=O)OC)ccc2-3)c1,CCCCCCCCCCCc1c(/C=C2\C(=O)c3cc(F)c(F)cc3C2=C(C#N)C#N)sc2c1sc1c3c4nsnc4c4c5sc6c(CCCCCCCCCCC)c(/C=C7\C(=O)c8cc(F)c(F)cc8C7=C(C#N)C#N)sc6c5n(CC(CC)CCCC)c4c3n(CC(CC)CCCC)c21,10.47,-5.56,-3.65,-5.65,-4.09,,,"1:1.2, w/w",,conventional,PDINO,PEDOT:PSS,chlorobenzene,
105075,10.1002/adfm.202103944,COC(=O)C(C)(C)c1cc(C)cc(-c2sc3c4sc5cc(/C=C6/C(=O)c7cc(F)cc(c7)C(=O)/C6=C\c6cc(C(C)(C)C(=O)OC)c(-c7cc(C)cc(C(C)(C)C(=O)OC)c7)s6)sc5c4c(C(C)(C)C(=O)OC)ccc2-3)c1,CCCCCCCCCCCc1c(/C=C2\C(=O)c3cc(F)c(F)cc3C2=C(C#N)C#N)sc2c1sc1c3c4nsnc4c4c5sc6c(CCCCCCCCCCC)c(/C=C7\C(=O)c8cc(F)c(F)cc8C7=C(C#N)C#N)sc6c5n(CC(CC)CCCC)c4c3n(CC(CC)CCCC)c21,12.92,-5.56,-3.65,-5.65,-4.09,,110.0,"1:1.2, w/w",0.5%,conventional,PDINO,PEDOT:PSS,chlorobenzene,CN
105076,10.1002/adfm.202103944,COC(=O)C(C)(C)c1cc(C)cc(-c2sc3c4sc5cc(/C=C6/C(=O)c7cc(F)cc(c7)C(=O)/C6=C\c6cc(C(C)(C)C(=O)OC)c(-c7cc(C)cc(C(C)(C)C(=O)OC)c7)s6)sc5c4c(C(C)(C)C(=O)OC)ccc2-3)c1,CCCCCCCCCCCc1c(/C=C2\C(=O)c3cc(F)c(F)cc3C2=C(C#N)C#N)sc2c1sc1c3c4nsnc4c4c5sc6c(CCCCCCCCCCC)c(/C=C7\C(=O)c8cc(F)c(F)cc8C7=C(C#N)C#N)sc6c5n(CC(CC)CCCC)c4c3n(CC(CC)CCCC)c21,16.35,-5.56,-3.65,-5.65,-4.09,,110.0,"1:1.2, w/w",61.4%,conventional,PDINO,PEDOT:PSS,chlorobenzene,An
105077,10.1002/adfm.202103944,COC(=O)C(C)(C)c1cc(C)cc(-c2sc3c4sc5cc(/C=C6/C(=O)c7cc(F)cc(c7)C(=O)/C6=C\c6cc(C(C)(C)C(=O)OC)c(-c7cc(C)cc(C(C)(C)C(=O)OC)c7)s6)sc5c4c(C(C)(C)C(=O)OC)ccc2-3)c1,CCCCCCCCCCCc1c(/C=C2\C(=O)c3cc(F)c(F)cc3C2=C(C#N)C#N)sc2c1sc1c3c4nsnc4c4c5sc6c(CCCCCCCCCCC)c(/C=C7\C(=O)c8cc(F)c(F)cc8C7=C(C#N)C#N)sc6c5n(CC(CC)CCCC)c4c3n(CC(CC)CCCC)c21,7.72,-5.56,-3.65,-5.65,-4.09,,,"1:1.2, w/w",,conventional,PDINO,PEDOT:PSS,toluene,
105078,10.1002/adfm.202103944,COC(=O)C(C)(C)c1cc(C)cc(-c2sc3c4sc5cc(/C=C6/C(=O)c7cc(F)cc(c7)C(=O)/C6=C\c6cc(C(C)(C)C(=O)OC)c(-c7cc(C)cc(C(C)(C)C(=O)OC)c7)s6)sc5c4c(C(C)(C)C(=O)OC)ccc2-3)c1,CCCCCCCCCCCc1c(/C=C2\C(=O)c3cc(F)c(F)cc3C2=C(C#N)C#N)sc2c1sc1c3c4nsnc4c4c5sc6c(CCCCCCCCCCC)c(/C=C7\C(=O)c8cc(F)c(F)cc8C7=C(C#N)C#N)sc6c5n(CC(CC)CCCC)c4c3n(CC(CC)CCCC)c21,10.43,-5.56,-3.65,-5.65,-4.09,,110.0,"1:1.2, w/w",0.5%,conventional,PDINO,PEDOT:PSS,toluene,CN
105079,10.1002/adfm.202103944,COC(=O)C(C)(C)c1cc(C)cc(-c2sc3c4sc5cc(/C=C6/C(=O)c7cc(F)cc(c7)C(=O)/C6=C\c6cc(C(C)(C)C(=O)OC)c(-c7cc(C)cc(C(C)(C)C(=O)OC)c7)s6)sc5c4c(C(C)(C)C(=O)OC)ccc2-3)c1,CCCCCCCCCCCc1c(/C=C2\C(=O)c3cc(F)c(F)cc3C2=C(C#N)C#N)sc2c1sc1c3c4nsnc4c4c5sc6c(CCCCCCCCCCC)c(/C=C7\C(=O)c8cc(F)c(F)cc8C7=C(C#N)C#N)sc6c5n(CC(CC)CCCC)c4c3n(CC(CC)CCCC)c21,15.71,-5.56,-3.65,-5.65,-4.09,,110.0,"1:1.2, w/w",61.4%,conventional,PDINO,PEDOT:PSS,toluene,An
105080,10.1002/adfm.202103944,COC(=O)C(C)(C)c1cc(C)cc(-c2sc3c4sc5cc(/C=C6/C(=O)c7cc(F)cc(c7)C(=O)/C6=C\c6cc(C(C)(C)C(=O)OC)c(-c7cc(C)cc(C(C)(C)C(=O)OC)c7)s6)sc5c4c(C(C)(C)C(=O)OC)ccc2-3)c1,CCCCCCCCCCCc1c(/C=C2\C(=O)c3cc(F)c(F)cc3C2=C(C#N)C#N)sc2c1sc1c3c4nsnc4c4c5sc6c(CCCCCCCCCCC)c(/C=C7\C(=O)c8cc(F)c(F)cc8C7=C(C#N)C#N)sc6c5n(CC(CC)CCCC)c4c3n(CC(CC)CCCC)c21,7.37,-5.56,-3.65,-5.65,-4.09,,,"1:1.2, w/w",,conventional,PDINO,PEDOT:PSS,o-xylene,
105081,10.1002/adfm.202103944,COC(=O)C(C)(C)c1cc(C)cc(-c2sc3c4sc5cc(/C=C6/C(=O)c7cc(F)cc(c7)C(=O)/C6=C\c6cc(C(C)(C)C(=O)OC)c(-c7cc(C)cc(C(C)(C)C(=O)OC)c7)s6)sc5c4c(C(C)(C)C(=O)OC)ccc2-3)c1,CCCCCCCCCCCc1c(/C=C2\C(=O)c3cc(F)c(F)cc3C2=C(C#N)C#N)sc2c1sc1c3c4nsnc4c4c5sc6c(CCCCCCCCCCC)c(/C=C7\C(=O)c8cc(F)c(F)cc8C7=C(C#N)C#N)sc6c5n(CC(CC)CCCC)c4c3n(CC(CC)CCCC)c21,10.79,-5.56,-3.65,-5.65,-4.09,,110.0,"1:1.2, w/w",0.5%,conventional,PDINO,PEDOT:PSS,o-xylene,CN
105082,10.1002/adfm.202103944,COC(=O)C(C)(C)c1cc(C)cc(-c2sc3c4sc5cc(/C=C6/C(=O)c7cc(F)cc(c7)C(=O)/C6=C\c6cc(C(C)(C)C(=O)OC)c(-c7cc(C)cc(C(C)(C)C(=O)OC)c7)s6)sc5c4c(C(C)(C)C(=O)OC)ccc2-3)c1,CCCCCCCCCCCc1c(/C=C2\C(=O)c3cc(F)c(F)cc3C2=C(C#N)C#N)sc2c1sc1c3c4nsnc4c4c5sc6c(CCCCCCCCCCC)c(/C=C7\C(=O)c8cc(F)c(F)cc8C7=C(C#N)C#N)sc6c5n(CC(CC)CCCC)c4c3n(CC(CC)CCCC)c21,15.3,-5.56,-3.65,-5.65,-4.09,,110.0,"1:1.2, w/w",61.4%,conventional,PDINO,PEDOT:PSS,o-xylene,An
105083,10.1002/adfm.202103944,CCCCCCCCC(CCCCCC)COc1cnc2c(-c3cccs3)c(F)c(F)cc2n1,CCCCCCCCCCCc1c(/C=C2\C(=O)c3cc(F)c(F)cc3C2=C(C#N)C#N)sc2c1sc1c3c4nsnc4c4c5sc6c(CCCCCCCCCCC)c(/C=C7\C(=O)c8cc(F)c(F)cc8C7=C(C#N)C#N)sc6c5n(CC(CC)CCCC)c4c3n(CC(CC)CCCC)c21,15.68,-5.54,-2.92,-5.65,-4.09,,,,,conventional,PDINO,PEDOT:PSS,chloroform,
105084,10.1002/adfm.202103944,CCCCCCCCC(CCCCCC)COc1cnc2c(-c3cccs3)c(F)c(F)cc2n1,CCCCCCCCCCCc1c(/C=C2\C(=O)c3cc(F)c(F)cc3C2=C(C#N)C#N)sc2c1sc1c3c4nsnc4c4c5sc6c(CCCCCCCCCCC)c(/C=C7\C(=O)c8cc(F)c(F)cc8C7=C(C#N)C#N)sc6c5n(CC(CC)CCCC)c4c3n(CC(CC)CCCC)c21,16.28,-5.54,-2.92,-5.65,-4.09,,100.0,,0.25%,conventional,PDINO,PEDOT:PSS,chloroform,DIO
105085,10.1002/adfm.202103944,CCCCCCCCC(CCCCCC)COc1cnc2c(-c3cccs3)c(F)c(F)cc2n1,CCCCCCCCCCCc1c(/C=C2\C(=O)c3cc(F)c(F)cc3C2=C(C#N)C#N)sc2c1sc1c3c4nsnc4c4c5sc6c(CCCCCCCCCCC)c(/C=C7\C(=O)c8cc(F)c(F)cc8C7=C(C#N)C#N)sc6c5n(CC(CC)CCCC)c4c3n(CC(CC)CCCC)c21,16.72,-5.54,-2.92,-5.65,-4.09,,90.0,,6.14%,conventional,PDINO,PEDOT:PSS,chloroform,An
105089,10.1002/adfm.202103944,CCCCC(CC)CSc1ccc(-c2c3cc(-c4ccc(-c5sc(-c6cccs6)c6c5C(=O)c5cc(SCC(CC)CCCC)c(SCC(CC)CCCC)cc5C6=O)s4)sc3c(-c3ccc(SCC(CC)CCCC)cc3)c3ccsc23)cc1,CCCCCCCCCCCc1c(/C=C2\C(=O)c3cc(F)c(F)cc3C2=C(C#N)C#N)sc2c1sc1c3c4nsnc4c4c5sc6c(CCCCCCCCCCC)c(/C=C7\C(=O)c8cc(F)c(F)cc8C7=C(C#N)C#N)sc6c5n(CC(CC)CCCC)c4c3n(CC(CC)CCCC)c21,10.24,-5.44,-3.46,-5.65,-4.09,,,1:1.2 w/w,,conventional,PDINO,PEDOT:PSS,chloroform,
105090,10.1002/adfm.202103944,CCCCC(CC)CSc1ccc(-c2c3cc(-c4ccc(-c5sc(-c6cccs6)c6c5C(=O)c5cc(SCC(CC)CCCC)c(SCC(CC)CCCC)cc5C6=O)s4)sc3c(-c3ccc(SCC(CC)CCCC)cc3)c3ccsc23)cc1,CCCCCCCCCCCc1c(/C=C2\C(=O)c3cc(F)c(F)cc3C2=C(C#N)C#N)sc2c1sc1c3c4nsnc4c4c5sc6c(CCCCCCCCCCC)c(/C=C7\C(=O)c8cc(F)c(F)cc8C7=C(C#N)C#N)sc6c5n(CC(CC)CCCC)c4c3n(CC(CC)CCCC)c21,14.11,-5.44,-3.46,-5.65,-4.09,,60.0,,1%,conventional,PDINO,PEDOT:PSS,chloroform,PN
105091,10.1002/adfm.202103944,CCCCC(CC)CSc1ccc(-c2c3cc(-c4ccc(-c5sc(-c6cccs6)c6c5C(=O)c5cc(SCC(CC)CCCC)c(SCC(CC)CCCC)cc5C6=O)s4)sc3c(-c3ccc(SCC(CC)CCCC)cc3)c3ccsc23)cc1,CCCCCCCCCCCc1c(/C=C2\C(=O)c3cc(F)c(F)cc3C2=C(C#N)C#N)sc2c1sc1c3c4nsnc4c4c5sc6c(CCCCCCCCCCC)c(/C=C7\C(=O)c8cc(F)c(F)cc8C7=C(C#N)C#N)sc6c5n(CC(CC)CCCC)c4c3n(CC(CC)CCCC)c21,14.05,-5.44,-3.46,-5.65,-4.09,,90.0,,42.9%,conventional,PDINO,PEDOT:PSS,chloroform,An
105092,10.1002/adfm.202103944,COC(=O)C(C)(C)c1cc(C)cc(-c2sc3c4sc5cc(/C=C6/C(=O)c7cc(F)cc(c7)C(=O)/C6=C\c6cc(C(C)(C)C(=O)OC)c(-c7cc(C)cc(C(C)(C)C(=O)OC)c7)s6)sc5c4c(C(C)(C)C(=O)OC)ccc2-3)c1,CCCCCCC1(CCCCCC)c2cc3c(cc2-c2sc(/C=C4\C(=O)c5ccccc5C4=C(C#N)C#N)cc21)C(CCCCCC)(CCCCCC)c1cc(/C=C2\C(=O)c4ccccc4C2=C(C#N)C#N)sc1-3,10.63,-5.56,-3.65,-5.69,-3.91,,,,,conventional,PDINO,PEDOT:PSS,chloroform,
105093,10.1002/adfm.202103944,COC(=O)C(C)(C)c1cc(C)cc(-c2sc3c4sc5cc(/C=C6/C(=O)c7cc(F)cc(c7)C(=O)/C6=C\c6cc(C(C)(C)C(=O)OC)c(-c7cc(C)cc(C(C)(C)C(=O)OC)c7)s6)sc5c4c(C(C)(C)C(=O)OC)ccc2-3)c1,CCCCCCC1(CCCCCC)c2cc3c(cc2-c2sc(/C=C4\C(=O)c5ccccc5C4=C(C#N)C#N)cc21)C(CCCCCC)(CCCCCC)c1cc(/C=C2\C(=O)c4ccccc4C2=C(C#N)C#N)sc1-3,10.86,-5.56,-3.65,-5.69,-3.91,,110.0,,1%,conventional,PDINO,PEDOT:PSS,chloroform,DIO
105094,10.1002/adfm.202103944,COC(=O)C(C)(C)c1cc(C)cc(-c2sc3c4sc5cc(/C=C6/C(=O)c7cc(F)cc(c7)C(=O)/C6=C\c6cc(C(C)(C)C(=O)OC)c(-c7cc(C)cc(C(C)(C)C(=O)OC)c7)s6)sc5c4c(C(C)(C)C(=O)OC)ccc2-3)c1,CCCCCCC1(CCCCCC)c2cc3c(cc2-c2sc(/C=C4\C(=O)c5ccccc5C4=C(C#N)C#N)cc21)C(CCCCCC)(CCCCCC)c1cc(/C=C2\C(=O)c4ccccc4C2=C(C#N)C#N)sc1-3,11.74,-5.56,-3.65,-5.69,-3.91,,90.0,,40.5%,conventional,PDINO,PEDOT:PSS,chloroform,An
105095,10.1002/adfm.202103944,COC(=O)C(C)(C)c1cc(C)cc(-c2sc3c4sc5cc(/C=C6/C(=O)c7cc(F)cc(c7)C(=O)/C6=C\c6cc(C(C)(C)C(=O)OC)c(-c7cc(C)cc(C(C)(C)C(=O)OC)c7)s6)sc5c4c(C(C)(C)C(=O)OC)ccc2-3)c1,CCCCCCc1ccc(C2(c3ccc(CCCCCC)cc3)c3cc4c(cc3-c3sc5cc(/C=C6\C(=O)c7cc(F)c(F)cc7C6=C(C#N)C#N)sc5c32)C(c2ccc(CCCCCC)cc2)(c2ccc(CCCCCC)cc2)c2c-4sc3cc(/C=C4\C(=O)c5cc(F)c(F)cc5C4=C(C#N)C#N)sc23)cc1,11.43,-5.56,-3.65,-5.66,-4.14,,,,,conventional,PDINO,PEDOT:PSS,chloroform,
105096,10.1002/adfm.202103944,COC(=O)C(C)(C)c1cc(C)cc(-c2sc3c4sc5cc(/C=C6/C(=O)c7cc(F)cc(c7)C(=O)/C6=C\c6cc(C(C)(C)C(=O)OC)c(-c7cc(C)cc(C(C)(C)C(=O)OC)c7)s6)sc5c4c(C(C)(C)C(=O)OC)ccc2-3)c1,CCCCCCc1ccc(C2(c3ccc(CCCCCC)cc3)c3cc4c(cc3-c3sc5cc(/C=C6\C(=O)c7cc(F)c(F)cc7C6=C(C#N)C#N)sc5c32)C(c2ccc(CCCCCC)cc2)(c2ccc(CCCCCC)cc2)c2c-4sc3cc(/C=C4\C(=O)c5cc(F)c(F)cc5C4=C(C#N)C#N)sc23)cc1,12.73,-5.56,-3.65,-5.66,-4.14,,100.0,,0.5%,conventional,PDINO,PEDOT:PSS,chloroform,DIO
105097,10.1002/adfm.202103944,COC(=O)C(C)(C)c1cc(C)cc(-c2sc3c4sc5cc(/C=C6/C(=O)c7cc(F)cc(c7)C(=O)/C6=C\c6cc(C(C)(C)C(=O)OC)c(-c7cc(C)cc(C(C)(C)C(=O)OC)c7)s6)sc5c4c(C(C)(C)C(=O)OC)ccc2-3)c1,CCCCCCc1ccc(C2(c3ccc(CCCCCC)cc3)c3cc4c(cc3-c3sc5cc(/C=C6\C(=O)c7cc(F)c(F)cc7C6=C(C#N)C#N)sc5c32)C(c2ccc(CCCCCC)cc2)(c2ccc(CCCCCC)cc2)c2c-4sc3cc(/C=C4\C(=O)c5cc(F)c(F)cc5C4=C(C#N)C#N)sc23)cc1,13.11,-5.56,-3.65,-5.66,-4.14,,90.0,,71.3%,conventional,PDINO,PEDOT:PSS,chloroform,An
105098,10.1002/adfm.202103944,COC(=O)C(C)(C)c1cc(C)cc(-c2sc3c4sc5cc(/C=C6/C(=O)c7cc(F)cc(c7)C(=O)/C6=C\c6cc(C(C)(C)C(=O)OC)c(-c7cc(C)cc(C(C)(C)C(=O)OC)c7)s6)sc5c4c(C(C)(C)C(=O)OC)ccc2-3)c1,CCCCCCc1ccc(C2(c3ccc(CCCCCC)cc3)c3cc4c(cc3-c3sc5cc(/C=C6\C(=O)c7cc(Cl)c(Cl)cc7C6=C(C#N)C#N)sc5c32)C(c2ccc(CCCCCC)cc2)(c2ccc(CCCCCC)cc2)c2c-4sc3cc(/C=C4\C(=O)c5cc(Cl)c(Cl)cc5C4=C(C#N)C#N)sc23)cc1,9.51,-5.56,-3.65,-5.75,-4.09,,,,,conventional,PDINO,PEDOT:PSS,chloroform,
105099,10.1002/adfm.202103944,COC(=O)C(C)(C)c1cc(C)cc(-c2sc3c4sc5cc(/C=C6/C(=O)c7cc(F)cc(c7)C(=O)/C6=C\c6cc(C(C)(C)C(=O)OC)c(-c7cc(C)cc(C(C)(C)C(=O)OC)c7)s6)sc5c4c(C(C)(C)C(=O)OC)ccc2-3)c1,CCCCCCc1ccc(C2(c3ccc(CCCCCC)cc3)c3cc4c(cc3-c3sc5cc(/C=C6\C(=O)c7cc(Cl)c(Cl)cc7C6=C(C#N)C#N)sc5c32)C(c2ccc(CCCCCC)cc2)(c2ccc(CCCCCC)cc2)c2c-4sc3cc(/C=C4\C(=O)c5cc(Cl)c(Cl)cc5C4=C(C#N)C#N)sc23)cc1,11.46,-5.56,-3.65,-5.75,-4.09,,110.0,,0.5%,conventional,PDINO,PEDOT:PSS,chloroform,DIO
105100,10.1002/adfm.202103944,COC(=O)C(C)(C)c1cc(C)cc(-c2sc3c4sc5cc(/C=C6/C(=O)c7cc(F)cc(c7)C(=O)/C6=C\c6cc(C(C)(C)C(=O)OC)c(-c7cc(C)cc(C(C)(C)C(=O)OC)c7)s6)sc5c4c(C(C)(C)C(=O)OC)ccc2-3)c1,CCCCCCc1ccc(C2(c3ccc(CCCCCC)cc3)c3cc4c(cc3-c3sc5cc(/C=C6\C(=O)c7cc(Cl)c(Cl)cc7C6=C(C#N)C#N)sc5c32)C(c2ccc(CCCCCC)cc2)(c2ccc(CCCCCC)cc2)c2c-4sc3cc(/C=C4\C(=O)c5cc(Cl)c(Cl)cc5C4=C(C#N)C#N)sc23)cc1,12.07,-5.56,-3.65,-5.75,-4.09,,90.0,,39.8%,conventional,PDINO,PEDOT:PSS,chloroform,An
105101,10.1002/adfm.202108508,CCCCC(CC)Cc1ccc(-c2c3cc(-c4ccc(-c5sc(-c6cccs6)c6c5C(=O)c5c(CC(CC)CCCC)sc(CC(CC)CCCC)c5C6=O)s4)sc3c(-c3ccc(CC(CC)CCCC)s3)c3ccsc23)s1,CCCCCCCCCCCCC(CCCCCCCCCC)Cn1c2c3sc(/C=C4/C(=O)c5ccccc5C4=C(C#N)C#N)c(CCCCCCCCCCC)c3sc2c2c3nsnc3c3c4sc5c(CCCCCCCCCCC)c(/C=C6/C(=O)c7ccc(-c8ccc[se]8)cc7C6=C(C#N)C#N)sc5c4n(CC(CCCCCCCCCC)CCCCCCCCCCCC)c3c21,7.92,-5.33,-3.48,-5.68,-4.24,,,,,conventional,,,,
105104,10.1002/adfm.202108508,CCCCC(CC)Cc1ccc(-c2c3cc(-c4ccc(-c5sc(-c6cccs6)c6c5C(=O)c5c(CC(CC)CCCC)sc(CC(CC)CCCC)c5C6=O)s4)sc3c(-c3ccc(CC(CC)CCCC)s3)c3ccsc23)s1,CCCCCCCCCCCCC(CCCCCCCCCC)Cn1c2c3sc(/C=C4/C(=O)c5ccccc5C4=C(C#N)C#N)c(CCCCCCCCCCC)c3sc2c2c3nsnc3c3c4sc5c(CCCCCCCCCCC)c(/C=C6/C(=O)c7ccc(-c8ccc(-c9ccc[se]9)[se]8)cc7C6=C(C#N)C#N)sc5c4n(CC(CCCCCCCCCC)CCCCCCCCCCCC)c3c21,10.67,-5.33,-3.48,-5.64,-4.22,,,,,conventional,,,,
105106,10.1002/adfm.202108508,CCCCC(CC)Cc1ccc(-c2c3cc(-c4ccc(-c5sc(-c6cccs6)c6c5C(=O)c5c(CC(CC)CCCC)sc(CC(CC)CCCC)c5C6=O)s4)sc3c(-c3ccc(CC(CC)CCCC)s3)c3ccsc23)s1,CCCCCCCCCCCCC(CCCCCCCCCC)Cn1c2c3sc(/C=C4/C(=O)c5ccccc5C4=C(C#N)C#N)c(CCCCCCCCCCC)c3sc2c2c3nsnc3c3c4sc5c(CCCCCCCCCCC)c(/C=C6/C(=O)c7cc(-c8ccc(-c9ccc[se]9)[se]8)ccc7C6=C(C#N)C#N)sc5c4n(CC(CCCCCCCCCC)CCCCCCCCCCCC)c3c21,8.52,-5.33,-3.48,-5.66,-4.25,,,,,conventional,,,,
105107,10.1002/adfm.202108797,COC(=O)C(C)(C)c1cc(C)cc(-c2sc3c4sc5cc(/C=C6/C(=O)c7cc(F)cc(c7)C(=O)/C6=C\c6cc(C(C)(C)C(=O)OC)c(-c7cc(C)cc(C(C)(C)C(=O)OC)c7)s6)sc5c4c(C(C)(C)C(=O)OC)ccc2-3)c1,CCCCCCC(CCCC)Cc1c(/C=C2\C(=O)c3cc(F)c(F)cc3C2=C(C#N)C#N)sc2c1SC1c3c(c4c(c5nsnc35)c3sc5c(CC(CCCC)CCCCCC)c(/C=C6\C(=O)c7cc(F)c(F)cc7C6=C(C#N)C#N)sc5c3n4CC(CC)CCCC)N(CC(CC)CCCC)C21,17.21,-5.56,-3.65,-5.68,-3.9,,,,0.3 v% DIM,,,,,
105108,10.1002/adfm.202108797,COC(=O)C(C)(C)c1cc(C)cc(-c2sc3c4sc5cc(/C=C6/C(=O)c7cc(F)cc(c7)C(=O)/C6=C\c6cc(C(C)(C)C(=O)OC)c(-c7cc(C)cc(C(C)(C)C(=O)OC)c7)s6)sc5c4c(C(C)(C)C(=O)OC)ccc2-3)c1,CCCCCCC(CCCC)Cc1c(/C=C2\C(=O)c3cc(F)c(F)cc3C2=C(C#N)C#N)sc2c1SC1c3c(c4c(c5nsnc35)c3sc5c(CC(CCCC)CCCCCC)c(/C=C6\C(=O)c7cc(F)c(F)cc7C6=C(C#N)C#N)sc5c3n4CC(CC)CCCC)N(CC(CC)CCCC)C21,18.74,-5.56,-3.65,-5.68,-3.9,,,,,,,,,
105109,10.1002/adfm.202108797,COC(=O)C(C)(C)c1cc(C)cc(-c2sc3c4sc5cc(/C=C6/C(=O)c7cc(F)cc(c7)C(=O)/C6=C\c6cc(C(C)(C)C(=O)OC)c(-c7cc(C)cc(C(C)(C)C(=O)OC)c7)s6)sc5c4c(C(C)(C)C(=O)OC)ccc2-3)c1,CCCCCCC(CCCC)Cc1c(/C=C2\C(=O)c3cc(F)c(F)cc3C2=C(C#N)C#N)sc2c1SC1c3c(c4c(c5nsnc35)c3sc5c(CC(CCCC)CCCCCC)c(/C=C6\C(=O)c7cc(F)c(F)cc7C6=C(C#N)C#N)sc5c3n4CC(CC)CCCC)N(CC(CC)CCCC)C21,18.1,-5.56,-3.65,-5.68,-3.9,,,1:1.2,0.25 v% DIM,,,,,
105110,10.1002/adfm.202109271,COC(=O)C(C)(C)c1cc(C)cc(-c2sc3c4sc5cc(/C=C6/C(=O)c7cc(F)cc(c7)C(=O)/C6=C\c6cc(C(C)(C)C(=O)OC)c(-c7cc(C)cc(C(C)(C)C(=O)OC)c7)s6)sc5c4c(C(C)(C)C(=O)OC)ccc2-3)c1,CCCCCCCCCCCc1c(/C=C2\C(=O)c3cc(F)c(F)cc3C2=C(C#N)C#N)sc2c1sc1c3c4nsnc4c4c5sc6c(CCCCCCCCCCC)c(/C=C7\C(=O)c8cc(F)c(F)cc8C7=C(C#N)C#N)sc6c5n(CC(CC)CCCC)c4c3n(CC(CC)CCCC)c21,16.63,-5.56,-3.65,-5.65,-4.09,,110.0,1:1.2,0.5%,conventional,PNDIT-F3N,PEDOT:PSS,chloroform,CN
105113,10.1002/adfm.202109271,CCCCC(CC)Cc1csc(-c2cnc(-c3cc(CC(CC)CCCC)c(-c4cc5c(-c6cc(F)c(CC(CC)CCCC)s6)c6sc(-c7ccc(-c8sc(-c9ccc(-c%10cc%11c(-c%12cc(F)c(CC(CC)CCCC)s%12)c%12sccc%12c(-c%12cc(F)c(CC(CC)CCCC)s%12)c%11s%10)s9)c9c8C(=O)c8c(CC(CC)CCCC)sc(CC(CC)CCCC)c8C9=O)s7)cc6c(-c6cc(F)c(CC(CC)CCCC)s6)c5s4)s3)cn2)c1,CCCCCCCCCCCc1c(/C=C2\C(=O)c3cc(F)c(F)cc3C2=C(C#N)C#N)sc2c1sc1c3c4nsnc4c4c5sc6c(CCCCCCCCCCC)c(/C=C7\C(=O)c8cc(F)c(F)cc8C7=C(C#N)C#N)sc6c5n(CC(CC)CCCC)c4c3n(CC(CC)CCCC)c21,17.17,-5.66,-3.64,-5.65,-4.09,,110.0,1:1.2,0.5%,conventional,PNDIT-F3N,PEDOT:PSS,chloroform,CN
105122,10.1002/adfm.202200629,COC(=O)C(C)(C)c1cc(C)cc(-c2sc3c4sc5cc(/C=C6/C(=O)c7cc(F)cc(c7)C(=O)/C6=C\c6cc(C(C)(C)C(=O)OC)c(-c7cc(C)cc(C(C)(C)C(=O)OC)c7)s6)sc5c4c(C(C)(C)C(=O)OC)ccc2-3)c1,CCCCCCCCCCCc1c(/C=C2\C(=O)c3cc(F)c(F)cc3C2=C(C#N)C#N)sc2c1sc1c3c4nsnc4c4c5sc6c(CCCCCCCCCCC)c(/C=C7\C(=O)c8cc(F)c(F)cc8C7=C(C#N)C#N)sc6c5n(CC(CC)CCCC)c4c3n(CC(CC)CCCC)c21,15.78,-5.56,-3.65,-5.65,-4.09,,,,,,,,,
105123,10.1002/adfm.202200629,COC(=O)C(C)(C)c1cc(C)cc(-c2sc3c4sc5cc(/C=C6/C(=O)c7cc(F)cc(c7)C(=O)/C6=C\c6cc(C(C)(C)C(=O)OC)c(-c7cc(C)cc(C(C)(C)C(=O)OC)c7)s6)sc5c4c(C(C)(C)C(=O)OC)ccc2-3)c1,CCCCCCCCCCCc1c(/C=C2\C(=O)c3cc(F)c(F)cc3C2=C(C#N)C#N)sc2c1sc1c3c4nsnc4c4c5sc6c(CCCCCCCCCCC)c(/C=C7\C(=O)c8cc(F)c(F)cc8C7=C(C#N)C#N)sc6c5n(CC(CC)CCCC)c4c3n(CC(CC)CCCC)c21,16.35,-5.56,-3.65,-5.65,-4.09,,,1:1.2,,,,,,
105126,10.1002/adfm.202200629,COC(=O)C(C)(C)c1cc(C)cc(-c2sc3c4sc5cc(/C=C6/C(=O)c7cc(F)cc(c7)C(=O)/C6=C\c6cc(C(C)(C)C(=O)OC)c(-c7cc(C)cc(C(C)(C)C(=O)OC)c7)s6)sc5c4c(C(C)(C)C(=O)OC)ccc2-3)c1,CCCCCCc1ccc(C2(c3ccc(CCCCCC)cc3)c3cc4c5sc6c(c5n(CCCCCC)c4cc3-c3sc(/C=C4\C(=O)c5cc(Cl)c(Cl)cc5C4=C(C#N)C#N)cc32)C(c2ccc(CCCCCC)cc2)(c2ccc(CCCCCC)cc2)c2cc(/C=C3\C(=O)c4cc(Cl)c(Cl)cc4C3=C(C#N)C#N)sc2-6)cc1,11.78,-5.56,-3.65,-5.48,-3.91,,,1:1.2,,,,,,
105127,10.1002/adfm.202200629,COC(=O)C(C)(C)c1cc(C)cc(-c2sc3c4sc5cc(/C=C6/C(=O)c7cc(F)cc(c7)C(=O)/C6=C\c6cc(C(C)(C)C(=O)OC)c(-c7cc(C)cc(C(C)(C)C(=O)OC)c7)s6)sc5c4c(C(C)(C)C(=O)OC)ccc2-3)c1,CCCCCCc1ccc(C2(c3ccc(CCCCCC)cc3)c3cc4c5sc6c(c5n(CCCCCC)c4cc3-c3sc(/C=C4\C(=O)c5cc(Cl)c(Cl)cc5C4=C(C#N)C#N)cc32)C(c2ccc(CCCCCC)cc2)(c2ccc(CCCCCC)cc2)c2cc(/C=C3\C(=O)c4cc(Cl)c(Cl)cc4C3=C(C#N)C#N)sc2-6)cc1,12.2,-5.56,-3.65,-5.48,-3.91,,,,,,,,,
105145,10.1002/adfm.202214248,COC(=O)C(C)(C)c1cc(C)cc(-c2sc3c4sc5cc(/C=C6/C(=O)c7cc(F)cc(c7)C(=O)/C6=C\c6cc(C(C)(C)C(=O)OC)c(-c7cc(C)cc(C(C)(C)C(=O)OC)c7)s6)sc5c4c(C(C)(C)C(=O)OC)ccc2-3)c1,C#Cc1ccc2c(c1)C(=O)/C(=C/c1sc3c(sc4c5c6nc7cc(F)c(F)cc7nc6c6c7sc8c(CCCCCCCCCCC)c(/C=C9\C(=O)c%10ccccc%10C9=C(C#N)C#N)sc8c7n(CC(CCCCCCCCCC)CCCCCCCCCCCC)c6c5n(CC(CCCCCCCCCC)CCCCCCCCCCCC)c34)c1CCCCCCCCCCC)C2=C(C#N)C#N,9.22,-5.56,-3.65,-5.61,-3.81,,,,,conventional,PNDIT-F3N,PEDOT:PSS,,
105147,10.1002/adfm.202214248,COC(=O)C(C)(C)c1cc(C)cc(-c2sc3c4sc5cc(/C=C6/C(=O)c7cc(F)cc(c7)C(=O)/C6=C\c6cc(C(C)(C)C(=O)OC)c(-c7cc(C)cc(C(C)(C)C(=O)OC)c7)s6)sc5c4c(C(C)(C)C(=O)OC)ccc2-3)c1,C=Cc1ccc2c(c1)C(=O)/C(=C/c1sc3c(sc4c5c6nc7cc(F)c(F)cc7nc6c6c7sc8c(CCCCCCCCCCC)c(/C=C9\C(=O)c%10ccccc%10C9=C(C#N)C#N)sc8c7n(CC(CCCCCCCCCC)CCCCCCCCCCCC)c6c5n(CC(CCCCCCCCCC)CCCCCCCCCCCC)c34)c1CCCCCCCCCCC)C2=C(C#N)C#N,16.33,-5.56,-3.65,-5.6,-3.79,,,,,conventional,PNDIT-F3N,PEDOT:PSS,,
105149,10.1002/adfm.202214248,COC(=O)C(C)(C)c1cc(C)cc(-c2sc3c4sc5cc(/C=C6/C(=O)c7cc(F)cc(c7)C(=O)/C6=C\c6cc(C(C)(C)C(=O)OC)c(-c7cc(C)cc(C(C)(C)C(=O)OC)c7)s6)sc5c4c(C(C)(C)C(=O)OC)ccc2-3)c1,C=Cc1ccc2c(c1)C(=O)/C(=C/c1sc3c(sc4c5c6nc7cc(F)c(F)cc7nc6c6c7sc8c(CCCCCCCCCCC)c(/C=C9\C(=O)c%10ccccc%10C9=C(C#N)C#N)sc8c7n(CC(CCCCCCCCCC)CCCCCCCCCCCC)c6c5n(CC(CCCCCCCCCC)CCCCCCCCCCCC)c34)c1CCCCCCCCCCC)C2=C(C#N)C#N,15.14,-5.56,-3.65,-5.6,-3.79,,,,,conventional,PNDIT-F3N,PEDOT:PSS,,
105150,10.1002/adfm.202300981,CCCCCCC(CCCC)Cc1csc(-c2cc3c4nsnc4c4cc(-c5cc(CC(CCCC)CCCCCC)c(-c6cc7c(-c8cc(Cl)c(CC(CC)CCCC)s8)c8occc8c(-c8cc(Cl)c(CC(CC)CCCC)s8)c7o6)s5)sc4c3s2)c1,CCCCCCCCCCCc1c(/C=C2\C(=O)c3cc(F)c(F)cc3C2=C(C#N)C#N)sc2c1sc1c3c4nsnc4c4c5sc6c(CCCCCCCCCCC)c(/C=C7\C(=O)c8cc(F)c(F)cc8C7=C(C#N)C#N)sc6c5n(CC(CC)CCCC)c4c3n(CC(CC)CCCC)c21,14.86,-5.49,-3.55,-5.65,-4.09,,110.0,,,conventional,PNDIT-F3N,PEDOT:PSS,chloroform,CN
105151,10.1002/adfm.202300981,CCCCCCC(CCCC)Cc1csc(-c2cc3c4nsnc4c4cc(-c5cc(CC(CCCC)CCCCCC)c(-c6cc7c(-c8sc(CC(CC)CCCC)cc8Cl)c8occc8c(-c8sc(CC(CC)CCCC)cc8Cl)c7o6)s5)sc4c3s2)c1,CCCCCCCCCCCc1c(/C=C2\C(=O)c3cc(F)c(F)cc3C2=C(C#N)C#N)sc2c1sc1c3c4nsnc4c4c5sc6c(CCCCCCCCCCC)c(/C=C7\C(=O)c8cc(F)c(F)cc8C7=C(C#N)C#N)sc6c5n(CC(CC)CCCC)c4c3n(CC(CC)CCCC)c21,17.0,-5.51,-3.55,-5.65,-4.09,,110.0,,,conventional,PNDIT-F3N,PEDOT:PSS,chloroform,CN
105152,10.1002/adfm.202301701,COC(=O)C(C)(C)c1cc(C)cc(-c2sc3c4sc5cc(/C=C6/C(=O)c7cc(F)cc(c7)C(=O)/C6=C\c6cc(C(C)(C)C(=O)OC)c(-c7cc(C)cc(C(C)(C)C(=O)OC)c7)s6)sc5c4c(C(C)(C)C(=O)OC)ccc2-3)c1,CCCCCCCCCCCc1c(/C=C2\C(=O)c3ccccc3C2=C(C#N)C#N)sc2c1sc1c3c4nsnc4c4c5sc6c(CCCCCCCCCCC)c(/C=C7\C(=O)c8cc(-c9cccs9)ccc8C7=C(C#N)C#N)sc6c5n(CC(CCCCCCCC)CCCCCCCCCC)c4c3n(CC(CCCCCCCC)CCCCCCCCCC)c21,15.28,-5.56,-3.65,-5.68,-3.94,93.0,,1:1,,conventional,PDINN,PEDOT:PSS,,
105153,10.1002/adfm.202301701,CCCCCCCCC(CCCCCC)COc1nc2cc(-c3cccs3)ccc2c2ccc(-c3ccc(-c4cc5c(-c6ccc(CC(CCCCCC)CCCCCCCC)s6)c6sccc6c(-c6ccc(CC(CCCCCC)CCCCCCCC)s6)c5s4)s3)cc12,CCCCCCCCCCCc1c(/C=C2\C(=O)c3ccccc3C2=C(C#N)C#N)sc2c1sc1c3c4nsnc4c4c5sc6c(CCCCCCCCCCC)c(/C=C7\C(=O)c8cc(-c9cccs9)ccc8C7=C(C#N)C#N)sc6c5n(CC(CCCCCCCC)CCCCCCCCCC)c4c3n(CC(CCCCCCCC)CCCCCCCCCC)c21,15.29,-5.49,-3.38,-5.68,-3.94,85.0,,1:1,,conventional,PDINN,PEDOT:PSS,,
105156,10.1002/adfm.202306791,CCCCCCC(CCCC)Cc1csc(-c2cc3c4nsnc4c4cc(-c5cc(CC(CCCC)CCCCCC)c(-c6cc7c(-c8cc(Cl)c(CC(CC)CCCC)s8)c8sccc8c(-c8cc(Cl)c(CC(CC)CCCC)s8)c7s6)s5)sc4c3s2)c1,CCCCCCCCCCCCC(CCCCCCCCCC)Cn1c2c3sc(/C=C4\C(=O)c5c(F)cccc5C4=C(C#N)C#N)c(CCCCCCCCCCC)c3sc2c2c3nsnc3c3c4sc5c(CCCCCCCCCCC)c(/C=C6\C(=O)c7c(ccc(-c8cccs8)c7F)C6=C(C#N)C#N)sc5c4n(CC(CCCCCCCCCC)CCCCCCCCCCCC)c3c21,12.3,-5.48,-2.75,-5.715,-3.805,,,,,conventional,PDINN,PEDOT:PSS,,
105157,10.1002/adfm.202306791,CCCCCCC(CCCC)Cc1csc(-c2cc3c4nsnc4c4cc(-c5cc(CC(CC)CCCCCC)c(-c6cc7c(-c8cc(Cl)c(CCCCCCC9CCCCC9)s8)c8sccc8c(-c8cc(Cl)c(CCCCCCC9CCCCC9)s8)c7s6)s5)sc4c3s2)c1,CCCCCCCCCCCCC(CCCCCCCCCC)Cn1c2c3sc(/C=C4\C(=O)c5c(F)cccc5C4=C(C#N)C#N)c(CCCCCCCCCCC)c3sc2c2c3nsnc3c3c4sc5c(CCCCCCCCCCC)c(/C=C6\C(=O)c7c(ccc(-c8cccs8)c7F)C6=C(C#N)C#N)sc5c4n(CC(CCCCCCCCCC)CCCCCCCCCCCC)c3c21,17.1,-5.53,-2.83,-5.715,-3.805,,,,,conventional,PDINN,PEDOT:PSS,,
105158,10.1002/adma.201103623,CCCCCCCCCCCCCCCCC(CCCCCCCCCCCCCCCC)=C1c2ccccc2-c2ccc(-c3ccc(-c4ccc(-c5cccs5)c5nsnc45)s3)cc21,COC(=O)CCCC1(c2ccccc2)C23c4c5ccc6c7cc8c9c%10c(cc%11cc%12c%13c%14c(cc%15c%16ccc-5c2c%16c2c5c%16c%17c(c(c46)c7c9c%17c4c%10c%11c%13c4c%16c%14c%152)C513)C%12)C8,1.59,-5.31,-3.61,-5.9,-3.9,,25.0,1:2,,conventional,Ca,PEDOT:PSS,"1,2,4-trichlorobenzene",
105159,10.1002/adma.201103623,CCCCCCCCCCCCCCCCC(CCCCCCCCCCCCCCCC)=C1c2ccccc2-c2ccc(-c3ccc(-c4ccc(-c5cccs5)c5nsnc45)s3)cc21,COC(=O)CCCC1(c2ccccc2)C23c4c5ccc6c7cc8c9c%10c(cc%11cc%12c%13c%14c(cc%15c%16ccc-5c2c%16c2c5c%16c%17c(c(c46)c7c9c%17c4c%10c%11c%13c4c%16c%14c%152)C513)C%12)C8,2.52,-5.31,-3.61,-5.9,-3.9,,80.0,1:2,,conventional,Ca,PEDOT:PSS,"1,2,4-trichlorobenzene",
105160,10.1002/adma.201103623,CCCCCCCCCCCCCCCCC(CCCCCCCCCCCCCCCC)=C1c2ccccc2-c2ccc(-c3ccc(-c4ccc(-c5cccs5)c5nsnc45)s3)cc21,COC(=O)CCCC1(c2ccccc2)C23c4c5ccc6c7cc8c9c%10c(cc%11cc%12c%13c%14c(cc%15c%16ccc-5c2c%16c2c5c%16c%17c(c(c46)c7c9c%17c4c%10c%11c%13c4c%16c%14c%152)C513)C%12)C8,5.07,-5.31,-3.61,-5.9,-3.9,,120.0,1:2,,conventional,Ca,PEDOT:PSS,"1,2,4-trichlorobenzene",
105161,10.1002/adma.201103948,CCCCCCCCc1cc(-c2c(-c3cccs3)sc3c(-c4cc(CCCCCCCC)c(CCCCCCCC)s4)c(-c4ccc(-c5cccc6nsnc56)s4)sc23)sc1CCCCCCCC,COC(=O)CCCC1(c2ccccc2)C23c4c5ccc6c7cc8c9c%10c(cc%11cc%12c%13c%14c(cc%15c%16ccc-5c2c%16c2c5c%16c%17c(c(c46)c7c9c%17c4c%10c%11c%13c4c%16c%14c%152)C513)C%12)C8,1.98,-5.34,-3.53,-5.9,-3.9,95.0,,1:1.5,,inverted,ZnO,MoO3,o-DCB,
105163,10.1002/adma.201103948,CCCCCCCCc1cc(-c2c(-c3cccs3)sc3c(-c4cc(CCCCCCCC)c(CCCCCCCC)s4)c(-c4ccc(-c5cccc6nsnc56)s4)sc23)sc1CCCCCCCC,COC(=O)CCCC1(c2ccccc2)C23c4c5ccc6c7cc8c9c%10c(cc%11cc%12c%13c%14c(cc%15c%16ccc-5c2c%16c2c5c%16c%17c(c(c46)c7c9c%17c4c%10c%11c%13c4c%16c%14c%152)C513)C%12)C8,4.39,-5.34,-3.53,-5.9,-3.9,95.0,,1:1.5,,inverted,ZnO,MoO3,o-DCB,DIO
105165,10.1002/adma.201202855,CCCCCCCCC(CCCCCC)CN1C(=O)C2=C(c3ccc(-c4cccs4)s3)N(CC(CCCCCC)CCCCCCCC)C(=O)C2=C1c1cccs1,CCCCC(=O)OCC1(c2ccccc2)c2cccc3cccc4cccc5cccc6cccc1c6c-5c-4c-3c2,4.87,-5.17,-3.67,-6.1,-3.7,,,1:2,,conventional,Ca,PEDOT:PSS,o-DCB,
105166,10.1002/adma.201202855,CCCCCCCCC(CCCCCC)CN1C(=O)C2=C(c3ccc(-c4cccs4)s3)N(CC(CCCCCC)CCCCCCCC)C(=O)C2=C1c1cccs1,CCCCC(=O)OCC1(c2ccccc2)c2cccc3cccc4cccc5cccc6cccc1c6c-5c-4c-3c2,5.38,-5.17,-3.67,-6.1,-3.7,,,1:2,,conventional,Ca,PEDOT:PSS,o-DCB:chloroform (4:1),
105167,10.1002/adma.201202855,CCCCCCCCC(CCCCCC)CN1C(=O)C2=C(c3ccc(-c4cccs4)s3)N(CC(CCCCCC)CCCCCCCC)C(=O)C2=C1c1cccs1,CCCCC(=O)OCC1(c2ccccc2)c2cccc3cccc4cccc5cccc6cccc1c6c-5c-4c-3c2,6.71,-5.17,-3.67,-6.1,-3.7,,,1:2,,conventional,Ca,PEDOT:PSS,o-DCB:chloroform:DIO (76:19:5),DIO
105168,10.1002/adma.201203246,CCCCCCc1ccc(C2(c3ccc(CCCCCC)cc3)c3cc4c(cc3-c3sccc32)C(c2ccc(CCCCCC)cc2)(c2ccc(CCCCCC)cc2)c2cc(-c3c(F)c(F)cc5nsnc35)sc2-4)cc1,COC(=O)CCCC1(c2ccccc2)C23c4c5ccc6c7cc8c9c%10c(cc%11cc%12c%13c%14c(cc%15c%16ccc-5c2c%16c2c5c%16c%17c(c(c46)c7c9c%17c4c%10c%11c%13c4c%16c%14c%152)C513)C%12)C8,5.97,-5.46,-3.56,-5.9,-3.9,,,1:3,,conventional,Bis-C60,PEDOT:PSS,,
105169,10.1002/adma.201203246,CCCCCCc1ccc(C2(c3ccc(CCCCCC)cc3)c3cc4c(cc3-c3sc5ccsc5c32)C(c2ccc(CCCCCC)cc2)(c2ccc(CCCCCC)cc2)c2c-4sc3cc(-c4c(F)c(F)cc5nsnc45)sc23)cc1,COC(=O)CCCC1(c2ccccc2)C23c4c5ccc6c7cc8c9c%10c(cc%11cc%12c%13c%14c(cc%15c%16ccc-5c2c%16c2c5c%16c%17c(c(c46)c7c9c%17c4c%10c%11c%13c4c%16c%14c%152)C513)C%12)C8,7.03,-5.3,-3.5,-5.9,-3.9,,,1:3,,conventional,Bis-C60,PEDOT:PSS,,
105170,10.1002/adma.201300017,CCCCCCCCCCCCC(CCCCCCCCCC)CN1C(=O)C2=C(c3ccc(-c4cc5sccc5s4)s3)N(CC(CCCCCCCCCC)CCCCCCCCCCCC)C(=O)C2=C1c1cccs1,CCCCC(=O)OCC1(c2ccccc2)C2=CC=Cc3cccc4cccc5ccc6ccccc7cccc1c7c6c5c-4c3C2,5.9,-5.1,-3.68,-6.1,-3.9,84.0,,1:3,7.5 vol%,conventional,LiF,PEDOT:PSS,chloroform,
105171,10.1002/adma.201300017,CCCCCCCCCCCCC(CCCCCCCCCC)CN1C(=O)C2=C(c3ccc(-c4cc5sccc5s4)s3)N(CC(CCCCCCCCCC)CCCCCCCCCCCC)C(=O)C2=C1c1cccs1,CCCCC(=O)OCC1(c2ccccc2)C2=CC=Cc3cccc4cccc5ccc6ccccc7cccc1c7c6c5c-4c3C2,6.1,-5.1,-3.68,-6.1,-3.9,93.0,,1:3,7.5 vol%,conventional,LiF,PEDOT:PSS,chloroform,
105172,10.1002/adma.201300017,CCCCCCCCCCCCC(CCCCCCCCCC)CN1C(=O)C2=C(c3ccc(-c4cc5sccc5s4)s3)N(CC(CCCCCCCCCC)CCCCCCCCCCCC)C(=O)C2=C1c1cccs1,CCCCC(=O)OCC1(c2ccccc2)C2=CC=Cc3cccc4cccc5ccc6ccccc7cccc1c7c6c5c-4c3C2,6.0,-5.1,-3.68,-6.1,-3.9,137.0,,,,conventional,LiF,PEDOT:PSS,chloroform,
105173,10.1002/adma.201300017,CCCCCCCCCCCCC(CCCCCCCCCC)CN1C(=O)C2=C(c3ccc(-c4cc5sccc5s4)s3)N(CC(CCCCCCCCCC)CCCCCCCCCCCC)C(=O)C2=C1c1cccs1,CCCCC(=O)OCC1(c2ccccc2)C2=CC=Cc3cccc4cccc5ccc6ccccc7cccc1c7c6c5c-4c3C2,6.2,-5.1,-3.68,-6.1,-3.9,154.0,,1:3 w/w,7.5 vol%,conventional,LiF,PEDOT:PSS,chloroform,
105174,10.1002/adma.201300017,CCCCCCCCCCCCC(CCCCCCCCCC)CN1C(=O)C2=C(c3ccc(-c4cc5sccc5s4)s3)N(CC(CCCCCCCCCC)CCCCCCCCCCCC)C(=O)C2=C1c1cccs1,CCCCC(=O)OCC1(c2ccccc2)C2=CC=Cc3cccc4cccc5ccc6ccccc7cccc1c7c6c5c-4c3C2,6.1,-5.1,-3.68,-6.1,-3.9,167.0,,1:3 w/w,7.5 vol%,conventional,LiF,PEDOT:PSS,chloroform,
105175,10.1002/adma.201300017,CCCCCCCCCCCCC(CCCCCCCCCC)CN1C(=O)C2=C(c3ccc(-c4cc5sccc5s4)s3)N(CC(CCCCCCCCCC)CCCCCCCCCCCC)C(=O)C2=C1c1cccs1,CCCCC(=O)OCC1(c2ccccc2)C2=CC=Cc3cccc4cccc5ccc6ccccc7cccc1c7c6c5c-4c3C2,6.7,-5.1,-3.68,-6.1,-3.9,209.0,,1:3 w/w,7.5 vol%,conventional,LiF,PEDOT:PSS,chloroform,
105176,10.1002/adma.201300017,CCCCCCCCCCCCC(CCCCCCCCCC)CN1C(=O)C2=C(c3ccc(-c4cc5sccc5s4)s3)N(CC(CCCCCCCCCC)CCCCCCCCCCCC)C(=O)C2=C1c1cccs1,CCCCC(=O)OCC1(c2ccccc2)C2=CC=Cc3cccc4cccc5ccc6ccccc7cccc1c7c6c5c-4c3C2,6.9,-5.1,-3.68,-6.1,-3.9,220.0,,1:3 w/w,7.5 vol%,conventional,LiF,PEDOT:PSS,chloroform,
105177,10.1002/adma.201300017,CCCCCCCCCCCCC(CCCCCCCCCC)CN1C(=O)C2=C(c3ccc(-c4cc5sccc5s4)s3)N(CC(CCCCCCCCCC)CCCCCCCCCCCC)C(=O)C2=C1c1cccs1,CCCCC(=O)OCC1(c2ccccc2)C2=CC=Cc3cccc4cccc5ccc6ccccc7cccc1c7c6c5c-4c3C2,6.4,-5.1,-3.68,-6.1,-3.9,250.0,,,,conventional,LiF,PEDOT:PSS,chloroform,
105178,10.1002/adma.201300017,CCCCCCCCCCCCC(CCCCCCCCCC)CN1C(=O)C2=C(c3ccc(-c4cc5sccc5s4)s3)N(CC(CCCCCCCCCC)CCCCCCCCCCCC)C(=O)C2=C1c1cccs1,CCCCC(=O)OCC1(c2ccccc2)C2=CC=Cc3cccc4cccc5ccc6ccccc7cccc1c7c6c5c-4c3C2,6.3,-5.1,-3.68,-6.1,-3.9,300.0,,,,conventional,LiF,PEDOT:PSS,chloroform,
105179,10.1002/adma.201300017,CCCCCCCCCCCCC(CCCCCCCCCC)CN1C(=O)C2=C(c3ccc(-c4cc5sccc5s4)s3)N(CC(CCCCCCCCCC)CCCCCCCCCCCC)C(=O)C2=C1c1cccs1,CCCCC(=O)OCC1(c2ccccc2)C2=CC=Cc3cccc4cccc5ccc6ccccc7cccc1c7c6c5c-4c3C2,5.3,-5.1,-3.68,-6.1,-3.9,370.0,,,,conventional,LiF,PEDOT:PSS,chloroform,
105180,10.1002/adma.201300017,CCCCCCCCCCCCC(CCCCCCCCCC)CN1C(=O)C2=C(c3ccc(-c4cc5sccc5s4)s3)N(CC(CCCCCCCCCC)CCCCCCCCCCCC)C(=O)C2=C1c1cccs1,CCCCC(=O)OCC1(c2ccccc2)c2cccc3cccc4cccc5cccc6cccc1c6c-5c-4c-3c2,4.1,-5.1,-3.68,-6.1,-3.7,87.0,,1:3,7.5 vol%,conventional,LiF,PEDOT:PSS,chloroform,
105181,10.1002/adma.201300017,CCCCCCCCCCCCC(CCCCCCCCCC)CN1C(=O)C2=C(c3ccc(-c4cc5sccc5s4)s3)N(CC(CCCCCCCCCC)CCCCCCCCCCCC)C(=O)C2=C1c1cccs1,CCCCC(=O)OCC1(c2ccccc2)c2cccc3cccc4cccc5cccc6cccc1c6c-5c-4c-3c2,4.9,-5.1,-3.68,-6.1,-3.7,100.0,,1:3,7.5 vol%,conventional,LiF,PEDOT:PSS,chloroform,
105182,10.1002/adma.201300017,CCCCCCCCCCCCC(CCCCCCCCCC)CN1C(=O)C2=C(c3ccc(-c4cc5sccc5s4)s3)N(CC(CCCCCCCCCC)CCCCCCCCCCCC)C(=O)C2=C1c1cccs1,CCCCC(=O)OCC1(c2ccccc2)c2cccc3cccc4cccc5cccc6cccc1c6c-5c-4c-3c2,5.5,-5.1,-3.68,-6.1,-3.7,140.0,,,,conventional,LiF,PEDOT:PSS,chloroform,
105183,10.1002/adma.201300017,CCCCCCCCCCCCC(CCCCCCCCCC)CN1C(=O)C2=C(c3ccc(-c4cc5sccc5s4)s3)N(CC(CCCCCCCCCC)CCCCCCCCCCCC)C(=O)C2=C1c1cccs1,CCCCC(=O)OCC1(c2ccccc2)c2cccc3cccc4cccc5cccc6cccc1c6c-5c-4c-3c2,5.3,-5.1,-3.68,-6.1,-3.7,180.0,,,,conventional,LiF,PEDOT:PSS,chloroform,
105184,10.1002/adma.201300017,CCCCCCCCCCCCC(CCCCCCCCCC)CN1C(=O)C2=C(c3ccc(-c4cc5sccc5s4)s3)N(CC(CCCCCCCCCC)CCCCCCCCCCCC)C(=O)C2=C1c1cccs1,CCCCC(=O)OCC1(c2ccccc2)c2cccc3cccc4cccc5cccc6cccc1c6c-5c-4c-3c2,6.0,-5.1,-3.68,-6.1,-3.7,210.0,,,,conventional,LiF,PEDOT:PSS,chloroform,
105185,10.1002/adma.201300017,CCCCCCCCCCCCC(CCCCCCCCCC)CN1C(=O)C2=C(c3ccc(-c4cc5sccc5s4)s3)N(CC(CCCCCCCCCC)CCCCCCCCCCCC)C(=O)C2=C1c1cccs1,CCCCC(=O)OCC1(c2ccccc2)c2cccc3cccc4cccc5cccc6cccc1c6c-5c-4c-3c2,5.8,-5.1,-3.68,-6.1,-3.7,260.0,,1:3,7.5 vol%,conventional,LiF,PEDOT:PSS,chloroform,
105186,10.1002/adma.201300017,CCCCCCCCCCCCC(CCCCCCCCCC)CN1C(=O)C2=C(c3ccc(-c4cc5sccc5s4)s3)N(CC(CCCCCCCCCC)CCCCCCCCCCCC)C(=O)C2=C1c1cccs1,CCCCC(=O)OCC1(c2ccccc2)c2cccc3cccc4cccc5cccc6cccc1c6c-5c-4c-3c2,5.9,-5.1,-3.68,-6.1,-3.7,320.0,,1:3,7.5 vol%,conventional,LiF,PEDOT:PSS,chloroform,
105187,10.1002/adma.201300017,CCCCCCCCCCCCC(CCCCCCCCCC)CN1C(=O)C2=C(c3ccc(-c4cc5sccc5s4)s3)N(CC(CCCCCCCCCC)CCCCCCCCCCCC)C(=O)C2=C1c1cccs1,CCCCC(=O)OCC1(c2ccccc2)c2cccc3cccc4cccc5cccc6cccc1c6c-5c-4c-3c2,5.8,-5.1,-3.68,-6.1,-3.7,385.0,,,,conventional,LiF,PEDOT:PSS,chloroform,
105188,10.1002/adma.201300098,CCCCCCCCCCC(CCCCCCCC)Cc1cc(-c2cc(CC(CCCCCCCC)CCCCCCCCCC)c(-c3ccc(-c4c(F)c(F)cc5nsnc45)s3)s2)sc1-c1cccs1,COC(=O)CCCC1(c2ccccc2)C23c4c5ccc6c7cc8c9c%10c(cc%11cc%12c%13c%14c(cc%15c%16ccc-5c2c%16c2c5c%16c%17c(c(c46)c7c9c%17c4c%10c%11c%13c4c%16c%14c%152)C513)C%12)C8,6.41,-5.54,-3.68,-5.9,-3.9,,100.0,1:1,,conventional,,,,
105189,10.1002/adma.201300098,CCCCCCCCCCC(CCCCCCCC)Cc1cc(-c2cc(CC(CCCCCCCC)CCCCCCCCCC)c(-c3ccc(-c4c(F)c(F)cc5nsnc45)s3)s2)sc1-c1cccs1,COC(=O)CCCC1(c2ccccc2)C23c4c5ccc6c7cc8c9c%10c(cc%11cc%12c%13c%14c(cc%15c%16ccc-5c2c%16c2c5c%16c%17c(c(c46)c7c9c%17c4c%10c%11c%13c4c%16c%14c%152)C513)C%12)C8,6.82,-5.54,-3.68,-5.9,-3.9,,100.0,1:1,,inverted,,,,
105190,10.1002/adma.201301174,CCCCC(CC)Cc1ccc(-c2c3cc(-c4scc5sc(S(=O)(=O)CC(CC)CCCC)cc45)sc3c(-c3ccc(CC(CC)CCCC)s3)c3ccsc23)s1,COC(=O)CCCC1(c2ccccc2)C23c4c5ccc6c7cc8c9c%10c(cc%11cc%12c%13c%14c(cc%15c%16ccc-5c2c%16c2c5c%16c%17c(c(c46)c7c9c%17c4c%10c%11c%13c4c%16c%14c%152)C513)C%12)C8,4.6,-5.29,-3.68,-5.9,-3.9,110.0,,1:1,,conventional,Ca,PEDOT:PSS,o-DCB,
105191,10.1002/adma.201301174,CCCCC(CC)Cc1ccc(-c2c3cc(-c4scc5sc(S(=O)(=O)CC(CC)CCCC)cc45)sc3c(-c3ccc(CC(CC)CCCC)s3)c3ccsc23)s1,COC(=O)CCCC1(c2ccccc2)C23c4c5ccc6c7cc8c9c%10c(cc%11cc%12c%13c%14c(cc%15c%16ccc-5c2c%16c2c5c%16c%17c(c(c46)c7c9c%17c4c%10c%11c%13c4c%16c%14c%152)C513)C%12)C8,5.0,-5.29,-3.68,-5.9,-3.9,110.0,,1:1.5,,conventional,Ca,PEDOT:PSS,o-DCB,
105192,10.1002/adma.201301174,CCCCC(CC)Cc1ccc(-c2c3cc(-c4scc5sc(S(=O)(=O)CC(CC)CCCC)cc45)sc3c(-c3ccc(CC(CC)CCCC)s3)c3ccsc23)s1,COC(=O)CCCC1(c2ccccc2)C23c4c5ccc6c7cc8c9c%10c(cc%11cc%12c%13c%14c(cc%15c%16ccc-5c2c%16c2c5c%16c%17c(c(c46)c7c9c%17c4c%10c%11c%13c4c%16c%14c%152)C513)C%12)C8,4.41,-5.29,-3.68,-5.9,-3.9,110.0,,1:2,,conventional,Ca,PEDOT:PSS,o-DCB,
105193,10.1002/adma.201301174,CCCCCCCCC(CCCCCC)CS(=O)(=O)c1cc2c(-c3cc4sc5c(-c6ccc(CC(CC)CCCC)s6)c6c(sc7ccsc76)c(-c6ccc(CC(CC)CCCC)s6)c5c4s3)scc2s1,COC(=O)CCCC1(c2ccccc2)C23c4c5ccc6c7cc8c9c%10c(cc%11cc%12c%13c%14c(cc%15c%16ccc-5c2c%16c2c5c%16c%17c(c(c46)c7c9c%17c4c%10c%11c%13c4c%16c%14c%152)C513)C%12)C8,6.51,-5.21,-3.62,-5.9,-3.9,110.0,,1:1,,conventional,Ca,PEDOT:PSS,o-DCB,
105194,10.1002/adma.201301174,CCCCCCCCC(CCCCCC)CS(=O)(=O)c1cc2c(-c3cc4sc5c(-c6ccc(CC(CC)CCCC)s6)c6c(sc7ccsc76)c(-c6ccc(CC(CC)CCCC)s6)c5c4s3)scc2s1,COC(=O)CCCC1(c2ccccc2)C23c4c5ccc6c7cc8c9c%10c(cc%11cc%12c%13c%14c(cc%15c%16ccc-5c2c%16c2c5c%16c%17c(c(c46)c7c9c%17c4c%10c%11c%13c4c%16c%14c%152)C513)C%12)C8,7.79,-5.21,-3.62,-5.9,-3.9,110.0,,1:1.5,,conventional,Ca,PEDOT:PSS,o-DCB,
105195,10.1002/adma.201301174,CCCCCCCCC(CCCCCC)CS(=O)(=O)c1cc2c(-c3cc4sc5c(-c6ccc(CC(CC)CCCC)s6)c6c(sc7ccsc76)c(-c6ccc(CC(CC)CCCC)s6)c5c4s3)scc2s1,COC(=O)CCCC1(c2ccccc2)C23c4c5ccc6c7cc8c9c%10c(cc%11cc%12c%13c%14c(cc%15c%16ccc-5c2c%16c2c5c%16c%17c(c(c46)c7c9c%17c4c%10c%11c%13c4c%16c%14c%152)C513)C%12)C8,6.74,-5.21,-3.62,-5.9,-3.9,110.0,,1:2,,conventional,Ca,PEDOT:PSS,o-DCB,
105196,10.1002/adma.201301174,CCCCC(CC)Cc1ccc(-c2c3cc(-c4scc5sc(S(=O)(=O)CC(CC)CCCC)cc45)sc3c(-c3ccc(CC(CC)CCCC)s3)c3ccsc23)s1,COC(=O)CCCC1(c2ccccc2)C23c4c5ccc6c7cc8c9c%10c(cc%11cc%12c%13c%14c(cc%15c%16ccc-5c2c%16c2c5c%16c%17c(c(c46)c7c9c%17c4c%10c%11c%13c4c%16c%14c%152)C513)C%12)C8,5.22,-5.29,-3.68,-5.9,-3.9,110.0,,1:1.5,,conventional,Ca,PEDOT:PSS,o-DCB,DIO
105197,10.1002/adma.201301174,CCCCC(CC)Cc1ccc(-c2c3cc(-c4scc5sc(S(=O)(=O)CC(CC)CCCC)cc45)sc3c(-c3ccc(CC(CC)CCCC)s3)c3ccsc23)s1,COC(=O)CCCC1(c2ccccc2)C23c4c5ccc6c7cc8c9c%10c(cc%11cc%12c%13c%14c(cc%15c%16ccc-5c2c%16c2c5c%16c%17c(c(c46)c7c9c%17c4c%10c%11c%13c4c%16c%14c%152)C513)C%12)C8,5.43,-5.29,-3.68,-5.9,-3.9,110.0,,1:1.5,,conventional,Ca,PEDOT:PSS,o-DCB,DIO
105198,10.1002/adma.201301174,CCCCC(CC)Cc1ccc(-c2c3cc(-c4scc5sc(S(=O)(=O)CC(CC)CCCC)cc45)sc3c(-c3ccc(CC(CC)CCCC)s3)c3ccsc23)s1,COC(=O)CCCC1(c2ccccc2)C23c4c5ccc6c7cc8c9c%10c(cc%11cc%12c%13c%14c(cc%15c%16ccc-5c2c%16c2c5c%16c%17c(c(c46)c7c9c%17c4c%10c%11c%13c4c%16c%14c%152)C513)C%12)C8,5.93,-5.29,-3.68,-5.9,-3.9,110.0,,1:1.5,,conventional,Ca,PEDOT:PSS,o-DCB,DIO
105199,10.1002/adma.201301174,CCCCC(CC)Cc1ccc(-c2c3cc(-c4scc5sc(S(=O)(=O)CC(CC)CCCC)cc45)sc3c(-c3ccc(CC(CC)CCCC)s3)c3ccsc23)s1,COC(=O)CCCC1(c2ccccc2)C23c4c5ccc6c7cc8c9c%10c(cc%11cc%12c%13c%14c(cc%15c%16ccc-5c2c%16c2c5c%16c%17c(c(c46)c7c9c%17c4c%10c%11c%13c4c%16c%14c%152)C513)C%12)C8,5.64,-5.29,-3.68,-5.9,-3.9,110.0,,1:1.5,,conventional,Ca,PEDOT:PSS,o-DCB,DIO
105200,10.1002/adma.201301174,CCCCCCCCC(CCCCCC)CS(=O)(=O)c1cc2c(-c3cc4sc5c(-c6ccc(CC(CC)CCCC)s6)c6c(sc7ccsc76)c(-c6ccc(CC(CC)CCCC)s6)c5c4s3)scc2s1,COC(=O)CCCC1(c2ccccc2)C23c4c5ccc6c7cc8c9c%10c(cc%11cc%12c%13c%14c(cc%15c%16ccc-5c2c%16c2c5c%16c%17c(c(c46)c7c9c%17c4c%10c%11c%13c4c%16c%14c%152)C513)C%12)C8,7.26,-5.21,-3.62,-5.9,-3.9,110.0,,1:1.5,,conventional,Ca,PEDOT:PSS,o-DCB,DIO
105201,10.1002/adma.201301174,CCCCCCCCC(CCCCCC)CS(=O)(=O)c1cc2c(-c3cc4sc5c(-c6ccc(CC(CC)CCCC)s6)c6c(sc7ccsc76)c(-c6ccc(CC(CC)CCCC)s6)c5c4s3)scc2s1,COC(=O)CCCC1(c2ccccc2)C23c4c5ccc6c7cc8c9c%10c(cc%11cc%12c%13c%14c(cc%15c%16ccc-5c2c%16c2c5c%16c%17c(c(c46)c7c9c%17c4c%10c%11c%13c4c%16c%14c%152)C513)C%12)C8,6.74,-5.21,-3.62,-5.9,-3.9,110.0,,1:1.5,,conventional,Ca,PEDOT:PSS,o-DCB,DIO
105202,10.1002/adma.201301174,CCCCCCCCC(CCCCCC)CS(=O)(=O)c1cc2c(-c3cc4sc5c(-c6ccc(CC(CC)CCCC)s6)c6c(sc7ccsc76)c(-c6ccc(CC(CC)CCCC)s6)c5c4s3)scc2s1,COC(=O)CCCC1(c2ccccc2)C23c4c5ccc6c7cc8c9c%10c(cc%11cc%12c%13c%14c(cc%15c%16ccc-5c2c%16c2c5c%16c%17c(c(c46)c7c9c%17c4c%10c%11c%13c4c%16c%14c%152)C513)C%12)C8,6.35,-5.21,-3.62,-5.9,-3.9,110.0,,1:1.5,,conventional,Ca,PEDOT:PSS,o-DCB,DIO
105203,10.1002/adma.201301174,CCCCCCCCC(CCCCCC)CS(=O)(=O)c1cc2c(-c3cc4sc5c(-c6ccc(CC(CC)CCCC)s6)c6c(sc7ccsc76)c(-c6ccc(CC(CC)CCCC)s6)c5c4s3)scc2s1,COC(=O)CCCC1(c2ccccc2)C23c4c5ccc6c7cc8c9c%10c(cc%11cc%12c%13c%14c(cc%15c%16ccc-5c2c%16c2c5c%16c%17c(c(c46)c7c9c%17c4c%10c%11c%13c4c%16c%14c%152)C513)C%12)C8,5.81,-5.21,-3.62,-5.9,-3.9,110.0,,1:1.5,,conventional,Ca,PEDOT:PSS,o-DCB,DIO
105204,10.1002/adma.201301494,CCCCC(CC)Cc1ccc(-c2c3cc(-c4sc(-c5ccc(-c6cc(CC(CC)CCCC)cs6)c6nsnc56)cc4CC(CC)CCCC)sc3c(-c3ccc(CC(CC)CCCC)cc3)c3ccsc23)cc1,COC(=O)CCCC1(c2ccccc2)C23c4c5ccc6c7cc8c9c%10c(cc%11cc%12c%13c%14c(cc%15c%16ccc-5c2c%16c2c5c%16c%17c(c(c46)c7c9c%17c4c%10c%11c%13c4c%16c%14c%152)C513)C%12)C8,5.09,-5.35,-3.65,-5.9,-3.9,108.0,,"1:1.5, w/w",,conventional,Ca,PEDOT:PSS,o-DCB,
105205,10.1002/adma.201301494,CCCCC(CC)Cc1ccc(-c2c3cc(-c4sc(-c5ccc(-c6cc(CC(CC)CCCC)cs6)c6nsnc56)cc4CC(CC)CCCC)sc3c(-c3ccc(CC(CC)CCCC)cc3)c3ccsc23)cc1,COC(=O)CCCC1(c2ccccc2)C23c4c5ccc6c7cc8c9c%10c(cc%11cc%12c%13c%14c(cc%15c%16ccc-5c2c%16c2c5c%16c%17c(c(c46)c7c9c%17c4c%10c%11c%13c4c%16c%14c%152)C513)C%12)C8,8.07,-5.35,-3.65,-5.9,-3.9,102.0,,"1:1.5, w/w",0.5%,conventional,Ca,PEDOT:PSS,o-DCB,DIO
105206,10.1002/adma.201301494,CCCCC(CC)Cc1ccc(-c2c3cc(-c4sc(-c5ccc(-c6cc(CC(CC)CCCC)cs6)c6nsnc56)cc4CC(CC)CCCC)sc3c(-c3ccc(CC(CC)CCCC)cc3)c3ccsc23)cc1,COC(=O)CCCC1(c2ccccc2)C23c4c5ccc6c7cc8c9c%10c(cc%11cc%12c%13c%14c(cc%15c%16ccc-5c2c%16c2c5c%16c%17c(c(c46)c7c9c%17c4c%10c%11c%13c4c%16c%14c%152)C513)C%12)C8,6.7,-5.35,-3.65,-5.9,-3.9,100.0,,"1:1.5, w/w",1%,conventional,Ca,PEDOT:PSS,o-DCB,DIO
105207,10.1002/adma.201301547,CCCCCCCCc1cc(-c2c(-c3cccs3)sc3c(-c4cc(CCCCCCCC)c(CCCCCCCC)s4)c(-c4ccc(-c5cccc6nsnc56)s4)sc23)sc1CCCCCCCC,COC(=O)CCCC1(c2ccccc2)C23c4c5ccc6c7cc8c9c%10c(cc%11cc%12c%13c%14c(cc%15c%16ccc-5c2c%16c2c5c%16c%17c(c(c46)c7c9c%17c4c%10c%11c%13c4c%16c%14c%152)C513)C%12)C8,3.35,-5.34,-3.53,-5.9,-3.9,,,1:2,,conventional,,,,
105209,10.1002/adma.201301547,CCCCCCc1csc(-c2ccc(-c3cc(CCCCCC)c(/C=C/c4csc(-c5cc6c(OCC(CC)CCCC)c7sc(-c8ccc(C9=C%10C(=O)N(CC(CC)CCCC)C(c%11ccc(-c%12cc%13c(OCC(CC)CCCC)c%14sccc%14c(OCC(CC)CCCC)c%13s%12)s%11)=C%10C(=O)N9CC(CC)CCCC)s8)cc7c(OCC(CC)CCCC)c6s5)c4)s3)c3nsnc23)c1,COC(=O)CCCC1(c2ccccc2)C23c4c5ccc6c7cc8c9c%10c(cc%11cc%12c%13c%14c(cc%15c%16ccc-5c2c%16c2c5c%16c%17c(c(c46)c7c9c%17c4c%10c%11c%13c4c%16c%14c%152)C513)C%12)C8,1.5,-5.31,-3.6,-5.9,-3.9,,,1:2,,conventional,,,,
105213,10.1002/adma.201303586,CCCCCCCCCCCCn1c2cc3ccsc3cc2c2cc3sc(-c4ccc5c(c4)N(CC(CCCCCCCC)CCCCCCCCCC)C(=O)/C5=C4/C(=O)N(CC(CCCCCCCC)CCCCCCCCCC)c5ccccc54)cc3cc21,COC(=O)CCCC1(c2ccccc2)C23c4c5ccc6c7cc8c9c%10c(cc%11cc%12c%13c%14c(cc%15c%16ccc-5c2c%16c2c5c%16c%17c(c(c46)c7c9c%17c4c%10c%11c%13c4c%16c%14c%152)C513)C%12)C8,7.2,-5.21,-3.52,,,131.0,,1:2,,conventional,,,o-DCB,
105214,10.1002/adma.201303586,CCCCCCCCCCCCn1c2cc3ccsc3cc2c2cc3sc(-c4ccc5c(c4F)N(CC(CCCCCCCC)CCCCCCCCCC)C(=O)/C5=C4/C(=O)N(CC(CCCCCCCC)CCCCCCCCCC)c5ccccc54)cc3cc21,COC(=O)CCCC1(c2ccccc2)C23c4c5ccc6c7cc8c9c%10c(cc%11cc%12c%13c%14c(cc%15c%16ccc-5c2c%16c2c5c%16c%17c(c(c46)c7c9c%17c4c%10c%11c%13c4c%16c%14c%152)C513)C%12)C8,6.5,-5.3,-3.67,,,92.0,,1:2,,conventional,,,o-DCB,
105218,10.1002/adma.201303586,CCCCCCCCCCCCn1c2cc3ccsc3cc2c2cc3sc(-c4ccc5c(c4)N(CC(CCCCCCCC)CCCCCCCCCC)C(=O)/C5=C4/C(=O)N(CC(CCCCCCCC)CCCCCCCCCC)c5ccccc54)cc3cc21,COC(=O)CCCC1(c2ccccc2)C23c4c5ccc6c7cc8c9c%10c(cc%11cc%12c%13c%14c(cc%15c%16ccc-5c2c%16c2c5c%16c%17c(c(c46)c7c9c%17c4c%10c%11c%13c4c%16c%14c%152)C513)C%12)C8,8.2,-5.21,-3.52,,,139.0,,,,inverted,,,o-DCB,
105221,10.1002/adma.201304427,CCCCCCCCC(CCCCCC)COC(=O)c1cc2c(-c3cccs3)sc(-c3ccc(-c4cc5c(-c6ccc(CC(CC)CCCC)s6)c6sccc6c(-c6ccc(CC(CC)CCCC)s6)c5s4)s3)c2s1,COC(=O)CCCC1(c2ccccc2)C23c4c5ccc6c7cc8c9c%10c(cc%11cc%12c%13c%14c(cc%15c%16ccc-5c2c%16c2c5c%16c%17c(c(c46)c7c9c%17c4c%10c%11c%13c4c%16c%14c%152)C513)C%12)C8,4.5,-4.9,-3.1,-5.9,-3.9,93.0,,1:1.5,3%,conventional,Ca,PEDOT:PSS,o-DCB,DIO
105222,10.1002/adma.201304427,CCCCCCCCC(CCCCCC)COC(=O)c1sc2c(-c3ccc(-c4cc5c(-c6ccc(CC(CC)CCCC)s6)c6sccc6c(-c6ccc(CC(CC)CCCC)s6)c5s4)s3)sc(-c3cccs3)c2c1F,COC(=O)CCCC1(c2ccccc2)C23c4c5ccc6c7cc8c9c%10c(cc%11cc%12c%13c%14c(cc%15c%16ccc-5c2c%16c2c5c%16c%17c(c(c46)c7c9c%17c4c%10c%11c%13c4c%16c%14c%152)C513)C%12)C8,5.6,-4.95,-3.12,-5.9,-3.9,96.0,,1:1.5,3%,conventional,Ca,PEDOT:PSS,o-DCB,DIO
105223,10.1002/adma.201304427,CCCCCCCCC(CCCCCC)COC(=O)c1cc2c(-c3cccs3)sc(-c3ccc(-c4cc5c(-c6cc(F)c(CC(CC)CCCC)s6)c6sccc6c(-c6cc(F)c(CC(CC)CCCC)s6)c5s4)s3)c2s1,COC(=O)CCCC1(c2ccccc2)C23c4c5ccc6c7cc8c9c%10c(cc%11cc%12c%13c%14c(cc%15c%16ccc-5c2c%16c2c5c%16c%17c(c(c46)c7c9c%17c4c%10c%11c%13c4c%16c%14c%152)C513)C%12)C8,7.2,-5.15,-3.27,-5.9,-3.9,95.0,,1:1.5,3%,conventional,Ca,PEDOT:PSS,o-DCB,DIO
