Repository: JiYiqaq/PCE-KA-GNN

# Data directory

- `raw/Active_Database.csv` is the immutable source dataset bundled under CC BY 4.0. Do not overwrite it with processed data.
- `processed/` is created and populated by the training pipeline. Generated `.pt` and `.pth` caches are intentionally ignored by Git because they can exceed GitHub's normal single-file limit.

See `../DATA_LICENSE.md` for provenance, license and checksum information.

File: data/processed/device_records.csv (part 198 of 250)
record_id,doi,donor_smiles,acceptor_smiles,pce,homo_d,lumo_d,homo_a,lumo_a,active_layer_thickness,annealing_temp,d_a_ratio,additive_ratio,device_type,etl_canonical,htl_canonical,solvent_canonical,additive_canonical
105224,10.1002/adma.201304427,CCCCCCCCC(CCCCCC)COC(=O)c1sc2c(-c3ccc(-c4cc5c(-c6cc(F)c(CC(CC)CCCC)s6)c6sccc6c(-c6cc(F)c(CC(CC)CCCC)s6)c5s4)s3)sc(-c3cccs3)c2c1F,COC(=O)CCCC1(c2ccccc2)C23c4c5ccc6c7cc8c9c%10c(cc%11cc%12c%13c%14c(cc%15c%16ccc-5c2c%16c2c5c%16c%17c(c(c46)c7c9c%17c4c%10c%11c%13c4c%16c%14c%152)C513)C%12)C8,8.6,-5.2,-3.3,-5.9,-3.9,93.0,,1:1.5,3%,conventional,Ca,PEDOT:PSS,o-DCB,DIO
105225,10.1002/adma.201304631,CCCCCCCCC(CCCCCC)COC(=O)c1sc2c(-c3cccs3)sc(-c3ccc(-c4cc5c(-c6ccc(CC(CC)CCCC)s6)c6sccc6c(-c6ccc(CC(CC)CCCC)s6)c5s4)s3)c2c1F,COC(=O)CCCC1(c2ccccc2)C23c4c5ccc6c7cc8c9c%10c(cc%11cc%12c%13c%14c(cc%15c%16ccc-5c2c%16c2c5c%16c%17c(c(c46)c7c9c%17c4c%10c%11c%13c4c%16c%14c%152)C513)C%12)C8,3.63,-4.95,-3.12,-5.9,-3.9,95.0,,"1:1.5, w/w",,conventional,Ca,PEDOT:PSS,o-DCB,
105226,10.1002/adma.201304631,CCCCCCCCC(CCCCCC)COC(=O)c1sc2c(-c3cccs3)sc(-c3ccc(-c4cc5c(-c6ccc(CC(CC)CCCC)s6)c6sccc6c(-c6ccc(CC(CC)CCCC)s6)c5s4)s3)c2c1F,COC(=O)CCCC1(c2ccccc2)C23c4c5ccc6c7cc8c9c%10c(cc%11cc%12c%13c%14c(cc%15c%16ccc-5c2c%16c2c5c%16c%17c(c(c46)c7c9c%17c4c%10c%11c%13c4c%16c%14c%152)C513)C%12)C8,5.56,-4.95,-3.12,-5.9,-3.9,96.0,,"1:1.5, w/w",3%,conventional,Ca,PEDOT:PSS,o-DCB,
105227,10.1002/adma.201304631,CCCCCCCCC(CCCCCC)COC(=O)c1sc2c(-c3cccs3)sc(-c3ccc(-c4cc5c(-c6cccc(OCC(CC)CCCC)c6)c6sccc6c(-c6cccc(OCC(CC)CCCC)c6)c5s4)s3)c2c1F,COC(=O)CCCC1(c2ccccc2)C23c4c5ccc6c7cc8c9c%10c(cc%11cc%12c%13c%14c(cc%15c%16ccc-5c2c%16c2c5c%16c%17c(c(c46)c7c9c%17c4c%10c%11c%13c4c%16c%14c%152)C513)C%12)C8,4.06,-5.17,-3.14,-5.9,-3.9,93.0,,"1:1.5, w/w",,conventional,Ca,PEDOT:PSS,o-DCB,
105228,10.1002/adma.201304631,CCCCCCCCC(CCCCCC)COC(=O)c1sc2c(-c3cccs3)sc(-c3ccc(-c4cc5c(-c6cccc(OCC(CC)CCCC)c6)c6sccc6c(-c6cccc(OCC(CC)CCCC)c6)c5s4)s3)c2c1F,COC(=O)CCCC1(c2ccccc2)C23c4c5ccc6c7cc8c9c%10c(cc%11cc%12c%13c%14c(cc%15c%16ccc-5c2c%16c2c5c%16c%17c(c(c46)c7c9c%17c4c%10c%11c%13c4c%16c%14c%152)C513)C%12)C8,7.5,-5.17,-3.14,-5.9,-3.9,90.0,,"1:1.5, w/w",3%,conventional,Ca,PEDOT:PSS,o-DCB,
105233,10.1002/adma.201305577,CCCCCCCCc1ccc(N2C(=O)c3csc(-c4cc5c(-c6ccc(CC(CC)CCCC)s6)c6sccc6c(-c6ccc(CC(CC)CCCC)s6)c5s4)c3C2=O)cc1,COC(=O)CCCC1(c2ccccc2)C23c4c5ccc6c7cc8c9c%10c(cc%11cc%12c%13c%14c(cc%15c%16ccc-5c2c%16c2c5c%16c%17c(c(c46)c7c9c%17c4c%10c%11c%13c4c%16c%14c%152)C513)C%12)C8,5.44,-5.56,-3.62,-5.9,-3.9,,,1:1,,conventional,LiF,PEDOT:PSS,,DIO
105234,10.1002/adma.201305577,CCCCCCCCc1ccc(N2C(=O)c3csc(-c4cc5c(-c6ccc(CC(CC)CCCC)s6)c6sccc6c(-c6ccc(CC(CC)CCCC)s6)c5s4)c3C2=O)cc1,COC(=O)CCCC1(c2ccccc2)C23c4c5ccc6c7cc8c9c%10c(cc%11cc%12c%13c%14c(cc%15c%16ccc-5c2c%16c2c5c%16c%17c(c(c46)c7c9c%17c4c%10c%11c%13c4c%16c%14c%152)C513)C%12)C8,6.18,-5.56,-3.62,-5.9,-3.9,,,1:0.8,,conventional,LiF,PEDOT:PSS,,DIO
105235,10.1002/adma.201305577,CCCCCCCCc1ccc(N2C(=O)c3csc(-c4cc5c(-c6ccc(CC(CC)CCCC)s6)c6sccc6c(-c6ccc(CC(CC)CCCC)s6)c5s4)c3C2=O)cc1,COC(=O)CCCC1(c2ccccc2)C23c4c5ccc6c7cc8c9c%10c(cc%11cc%12c%13c%14c(cc%15c%16ccc-5c2c%16c2c5c%16c%17c(c(c46)c7c9c%17c4c%10c%11c%13c4c%16c%14c%152)C513)C%12)C8,5.77,-5.56,-3.62,-5.9,-3.9,,,1:0.6,,conventional,LiF,PEDOT:PSS,,DIO
105236,10.1002/adma.201305577,CCCCCCCCc1ccc(N2C(=O)c3csc(-c4cc5c(-c6ccc(CC(CC)CCCC)s6)c6sccc6c(-c6ccc(CC(CC)CCCC)s6)c5s4)c3C2=O)cc1,COC(=O)CCCC1(c2ccccc2)C23c4c5ccc6c7cc8c9c%10c(cc%11cc%12c%13c%14c(cc%15c%16ccc-5c2c%16c2c5c%16c%17c(c(c46)c7c9c%17c4c%10c%11c%13c4c%16c%14c%152)C513)C%12)C8,5.98,-5.56,-3.62,-5.9,-3.9,,,1:0.5,,conventional,LiF,PEDOT:PSS,,DIO
105237,10.1002/adma.201305577,CCCCCCCCc1ccc(N2C(=O)c3csc(-c4cc5c(-c6ccc(CC(CC)CCCC)s6)c6sccc6c(-c6ccc(CC(CC)CCCC)s6)c5s4)c3C2=O)cc1,COC(=O)CCCC1(c2ccccc2)C23c4c5ccc6c7cc8c9c%10c(cc%11cc%12c%13c%14c(cc%15c%16ccc-5c2c%16c2c5c%16c%17c(c(c46)c7c9c%17c4c%10c%11c%13c4c%16c%14c%152)C513)C%12)C8,4.04,-5.56,-3.62,-5.9,-3.9,,,1:0.3,,conventional,LiF,PEDOT:PSS,,DIO
105238,10.1002/adma.201305577,CCCCCCCCc1ccc(N2C(=O)c3csc(-c4cc5c(-c6ccc(CC(CC)CCCC)s6)c6sccc6c(-c6ccc(CC(CC)CCCC)s6)c5s4)c3C2=O)cc1,COC(=O)CCCC1(c2ccccc2)C23c4c5ccc6c7cc8c9c%10c(cc%11cc%12c%13c%14c(cc%15c%16ccc-5c2c%16c2c5c%16c%17c(c(c46)c7c9c%17c4c%10c%11c%13c4c%16c%14c%152)C513)C%12)C8,0.32,-5.56,-3.62,-5.9,-3.9,,,1:0.1,,conventional,LiF,PEDOT:PSS,,DIO
105239,10.1002/adma.201305910,CCCCCCCCC(CCCCCC)CN1C(=O)C2=C(c3ccc(-c4cc(CCCCCC)c(-c5cccs5)s4)s3)N(CC(CCCCCC)CCCCCCCC)C(=O)C2=C1c1ccc(-c2cc(CCCCCC)cs2)s1,CCCCCCCCC(CCCCCC)CN1C(=O)C2=C(c3ncc(-c4cccs4)s3)N(CC(CCCCCC)CCCCCCCC)C(=O)C2=C1c1nccs1,0.33,-5.08,-3.63,-5.515,-4.015,,,1:0.8,,inverted,,,chloroform,
105240,10.1002/adma.201305910,CCCCCCCCC(CCCCCC)CN1C(=O)C2=C(c3ccc(-c4cc(CCCCCC)c(-c5cccs5)s4)s3)N(CC(CCCCCC)CCCCCCCC)C(=O)C2=C1c1ccc(-c2cc(CCCCCC)cs2)s1,CCCCCCCCC(CCCCCC)CN1C(=O)C2=C(c3ncc(-c4cccs4)s3)N(CC(CCCCCC)CCCCCCCC)C(=O)C2=C1c1nccs1,0.79,-5.08,-3.63,-5.515,-4.015,,,1:0.8,2.5%,inverted,,,chloroform,DIO
105241,10.1002/adma.201305910,CCCCCCCCC(CCCCCC)CN1C(=O)C2=C(c3ccc(-c4cc(CCCCCC)c(-c5cccs5)s4)s3)N(CC(CCCCCC)CCCCCCCC)C(=O)C2=C1c1ccc(-c2cc(CCCCCC)cs2)s1,CCCCCCCCC(CCCCCC)CN1C(=O)C2=C(c3ncc(-c4cccs4)s3)N(CC(CCCCCC)CCCCCCCC)C(=O)C2=C1c1nccs1,1.2,-5.08,-3.63,-5.515,-4.015,,,1:0.8,5%,inverted,,,chloroform,1-DB
105242,10.1002/adma.201305910,CCCCCCCCC(CCCCCC)CN1C(=O)C2=C(c3ccc(-c4cc(CCCCCC)c(-c5cccs5)s4)s3)N(CC(CCCCCC)CCCCCCCC)C(=O)C2=C1c1ccc(-c2cc(CCCCCC)cs2)s1,CCCCCCCCC(CCCCCC)CN1C(=O)C2=C(c3ncc(-c4cccs4)s3)N(CC(CCCCCC)CCCCCCCC)C(=O)C2=C1c1nccs1,1.9,-5.08,-3.63,-5.515,-4.015,,,1:0.8,20%,inverted,,,chloroform,o-DCB
105243,10.1002/adma.201305910,CCCCCCCCC(CCCCCC)CN1C(=O)C2=C(c3ccc(-c4cc(CCCCCC)c(-c5cccs5)s4)s3)N(CC(CCCCCC)CCCCCCCC)C(=O)C2=C1c1ccc(-c2cc(CCCCCC)cs2)s1,CCCCCCCCC(CCCCCC)CN1C(=O)C2=C(c3ncc(-c4cccs4)s3)N(CC(CCCCCC)CCCCCCCC)C(=O)C2=C1c1nccs1,2.9,-5.08,-3.63,-5.515,-4.015,80.0,,1:0.8,7.5 vol%,inverted,,,chloroform,CN
105244,10.1002/adma.201305910,CCCCCCCCC(CCCCCC)CN1C(=O)C2=C(c3ccc(-c4cc(CCCCCC)c(-c5cccs5)s4)s3)N(CC(CCCCCC)CCCCCCCC)C(=O)C2=C1c1ccc(-c2cc(CCCCCC)cs2)s1,CCCCCCCCC(CCCCCC)CN1C(=O)C2=C(c3ncc(-c4cccs4)s3)N(CC(CCCCCC)CCCCCCCC)C(=O)C2=C1c1nccs1,2.0,-5.08,-3.63,-5.515,-4.015,80.0,,1:0.8,7.5%,conventional,,,chloroform,CN
105245,10.1002/adma.201306242,CCCCCCCCCCC(CCCCCCCC)CN1C(=O)/C(=C2/C(=O)N(C(CCCCCCCC)CCCCCCCCCC)c3ccccc32)c2ccc(-c3ccc(-c4ccco4)o3)cc21,CCCCCCC(CCCCCC)N1C(=O)c2ccc3c4ccc5c6c(cc(-c7cccs7)c(c7ccc(c2c37)C1=O)c64)C(=O)N(C(CCCCCC)CCCCCC)C5=O,3.48,-5.41,-3.76,-5.6,-3.8,,100.0,1:1,,inverted,ZnO,MoO3,,
105247,10.1002/adma.201306242,CCCCCCCCCCC(CCCCCCCC)CN1C(=O)/C(=C2/C(=O)N(C(CCCCCCCC)CCCCCCCCCC)c3ccccc32)c2ccc(-c3cc4cc5sccc5cc4s3)cc21,CCCCCCC(CCCCCC)N1C(=O)c2ccc3c4ccc5c6c(cc(-c7cccs7)c(c7ccc(c2c37)C1=O)c64)C(=O)N(C(CCCCCC)CCCCCC)C5=O,3.12,-5.3,-3.74,-5.6,-3.8,,100.0,1:1,,inverted,ZnO,MoO3,,
105248,10.1002/adma.201306242,CCCCCCCCCCC(CCCCCCCC)CN1C(=O)/C(=C2/C(=O)N(C(CCCCCCCC)CCCCCCCCCC)c3ccccc32)c2ccc(-c3ccc(-c4ccco4)o3)cc21,CCCCCCC(CCCCCC)N1C(=O)c2ccc3c4ccc5c6c(cc(-c7cccs7)c(c7ccc(c2c37)C1=O)c64)C(=O)N(C(CCCCCC)CCCCCC)C5=O,2.71,-5.45,-3.65,-5.6,-3.8,,100.0,1:1,,inverted,ZnO,MoO3,,
105251,10.1002/adma.201401490,CCCCC(CC)Cc1ccsc1-c1nc2sc(-c3sc(-c4cc5c(s4)-c4sccc4[Si]5(CC(CC)CCCC)CC(CC)CCCC)cc3CC(CC)CCCC)nc2s1,CCCCCCCCC(CCCCCC)CN1C(=O)c2ccc3c4c(c(-c5ccc[se]5)cc(c24)C1=O)C(=O)N(CC(CCCCCC)CCCCCCCC)C3=O,3.98,-5.1,-3.3,-5.8,-3.92,,175.0,1:1 wt/wt,,inverted,ZnO,MoO3,chlorobenzene,
105252,10.1002/adma.201401490,CCCCC(CC)Cc1ccsc1-c1nc2sc(-c3sc(-c4cc5c(s4)-c4sccc4[Si]5(CC(CC)CCCC)CC(CC)CCCC)cc3CC(CC)CCCC)nc2s1,CCCCCCCCC(CCCCCC)CN1C(=O)c2ccc3c4c(c(-c5ccc[se]5)cc(c24)C1=O)C(=O)N(CC(CCCCCC)CCCCCCCC)C3=O,4.81,-5.1,-3.3,-5.8,-3.92,,175.0,1:1 wt/wt,,inverted,ZnO,MoO3,chlorobenzene:o-DCB (90:10),
105253,10.1002/adma.201401490,CCCCC(CC)Cc1ccsc1-c1nc2sc(-c3sc(-c4cc5c(s4)-c4sccc4[Si]5(CC(CC)CCCC)CC(CC)CCCC)cc3CC(CC)CCCC)nc2s1,CCCCC(=O)OCC1(c2ccccc2)c2cccc3cccc4cccc5cccc6cccc1c6c-5c-4c-3c2,3.34,-5.1,-3.3,-6.1,-3.7,,,1:2 wt/wt,3.0 vol%,inverted,ZnO,MoO3,o-DCB,
105254,10.1002/adma.201401494,CCCCCCCCC(CCCCCC)COC(=O)c1csc(-c2cc(C(=O)OCC(CCCCCC)CCCCCCCC)c(-c3ccc(-c4cccs4)s3)s2)c1,COC(=O)CCCC1(c2ccccc2)C23c4c5ccc6c7cc8c9c%10c(cc%11cc%12c%13c%14c(cc%15c%16ccc-5c2c%16c2c5c%16c%17c(c(c46)c7c9c%17c4c%10c%11c%13c4c%16c%14c%152)C513)C%12)C8,5.8,-5.31,-3.0,-5.9,-3.9,95.0,,1.5:1,,conventional,Ca,PEDOT:PSS,o-DCB,
105255,10.1002/adma.201401494,CCCCCCCCC(CCCCCC)COC(=O)c1csc(-c2cc(C(=O)OCC(CCCCCC)CCCCCCCC)c(-c3ccc(-c4cccs4)s3)s2)c1,COC(=O)CCCC1(c2ccccc2)C23c4c5ccc6c7cc8c9c%10c(cc%11cc%12c%13c%14c(cc%15c%16ccc-5c2c%16c2c5c%16c%17c(c(c46)c7c9c%17c4c%10c%11c%13c4c%16c%14c%152)C513)C%12)C8,6.5,-5.31,-3.0,-5.9,-3.9,70.0,,1:1,,conventional,Ca,PEDOT:PSS,o-DCB,
105256,10.1002/adma.201401494,CCCCCCCCC(CCCCCC)COC(=O)c1csc(-c2cc(C(=O)OCC(CCCCCC)CCCCCCCC)c(-c3ccc(-c4cccs4)s3)s2)c1,COC(=O)CCCC1(c2ccccc2)C23c4c5ccc6c7cc8c9c%10c(cc%11cc%12c%13c%14c(cc%15c%16ccc-5c2c%16c2c5c%16c%17c(c(c46)c7c9c%17c4c%10c%11c%13c4c%16c%14c%152)C513)C%12)C8,6.9,-5.31,-3.0,-5.9,-3.9,95.0,,1:1,,conventional,Ca,PEDOT:PSS,o-DCB,
105257,10.1002/adma.201401494,CCCCCCCCC(CCCCCC)COC(=O)c1csc(-c2cc(C(=O)OCC(CCCCCC)CCCCCCCC)c(-c3ccc(-c4cccs4)s3)s2)c1,COC(=O)CCCC1(c2ccccc2)C23c4c5ccc6c7cc8c9c%10c(cc%11cc%12c%13c%14c(cc%15c%16ccc-5c2c%16c2c5c%16c%17c(c(c46)c7c9c%17c4c%10c%11c%13c4c%16c%14c%152)C513)C%12)C8,7.2,-5.31,-3.0,-5.9,-3.9,94.0,,1:1,3%,conventional,Ca,PEDOT:PSS,o-DCB,DIO
105258,10.1002/adma.201401494,CCCCCCCCC(CCCCCC)COC(=O)c1csc(-c2cc(C(=O)OCC(CCCCCC)CCCCCCCC)c(-c3ccc(-c4cccs4)s3)s2)c1,COC(=O)CCCC1(c2ccccc2)C23c4c5ccc6c7cc8c9c%10c(cc%11cc%12c%13c%14c(cc%15c%16ccc-5c2c%16c2c5c%16c%17c(c(c46)c7c9c%17c4c%10c%11c%13c4c%16c%14c%152)C513)C%12)C8,6.9,-5.31,-3.0,-5.9,-3.9,95.0,100.0,1:1,,conventional,Ca,PEDOT:PSS,o-DCB,
105259,10.1002/adma.201401494,CCCCCCCCC(CCCCCC)COC(=O)c1csc(-c2cc(C(=O)OCC(CCCCCC)CCCCCCCC)c(-c3ccc(-c4cccs4)s3)s2)c1,COC(=O)CCCC1(c2ccccc2)C23c4c5ccc6c7cc8c9c%10c(cc%11cc%12c%13c%14c(cc%15c%16ccc-5c2c%16c2c5c%16c%17c(c(c46)c7c9c%17c4c%10c%11c%13c4c%16c%14c%152)C513)C%12)C8,6.6,-5.31,-3.0,-5.9,-3.9,110.0,,1:1,,conventional,Ca,PEDOT:PSS,o-DCB,
105260,10.1002/adma.201401494,CCCCCCCCC(CCCCCC)COC(=O)c1csc(-c2cc(C(=O)OCC(CCCCCC)CCCCCCCC)c(-c3ccc(-c4cccs4)s3)s2)c1,COC(=O)CCCC1(c2ccccc2)C23c4c5ccc6c7cc8c9c%10c(cc%11cc%12c%13c%14c(cc%15c%16ccc-5c2c%16c2c5c%16c%17c(c(c46)c7c9c%17c4c%10c%11c%13c4c%16c%14c%152)C513)C%12)C8,6.5,-5.31,-3.0,-5.9,-3.9,150.0,,1:1,,conventional,Ca,PEDOT:PSS,o-DCB,
105261,10.1002/adma.201401494,CCCCCCCCC(CCCCCC)COC(=O)c1csc(-c2cc(C(=O)OCC(CCCCCC)CCCCCCCC)c(-c3ccc(-c4cccs4)s3)s2)c1,COC(=O)CCCC1(c2ccccc2)C23c4c5ccc6c7cc8c9c%10c(cc%11cc%12c%13c%14c(cc%15c%16ccc-5c2c%16c2c5c%16c%17c(c(c46)c7c9c%17c4c%10c%11c%13c4c%16c%14c%152)C513)C%12)C8,6.4,-5.31,-3.0,-5.9,-3.9,230.0,,1:1,,conventional,Ca,PEDOT:PSS,o-DCB,
105262,10.1002/adma.201401494,CCCCCCCCC(CCCCCC)COC(=O)c1csc(-c2cc(C(=O)OCC(CCCCCC)CCCCCCCC)c(-c3ccc(-c4cccs4)s3)s2)c1,COC(=O)CCCC1(c2ccccc2)C23c4c5ccc6c7cc8c9c%10c(cc%11cc%12c%13c%14c(cc%15c%16ccc-5c2c%16c2c5c%16c%17c(c(c46)c7c9c%17c4c%10c%11c%13c4c%16c%14c%152)C513)C%12)C8,5.3,-5.31,-3.0,-5.9,-3.9,95.0,,1:1.5,,conventional,Ca,PEDOT:PSS,o-DCB,
105263,10.1002/adma.201401494,CCCCCCCCC(CCCCCC)COC(=O)c1csc(-c2cc(C(=O)OCC(CCCCCC)CCCCCCCC)c(-c3ccc(-c4cccs4)s3)s2)c1,COC(=O)CCCC1(c2ccccc2)C23c4c5c6c7c8c9c(c%10c%11c2c2c%12c4c4c%13c5c5c7c7c8c8c%14c9c%10c9c%10c%11c2c2c%11c%12c4c4c%12c%13c5c5c7c7c8c8c%14c9c9c%10c2c2c%11c4c4c%12c5c7c5c8c9c2c45)C613,6.3,-5.31,-3.0,-6.1,-3.7,95.0,,1:1,,conventional,Ca,PEDOT:PSS,o-DCB,
105264,10.1002/adma.201401494,CCCCCCc1ccsc1,COC(=O)CCCC1(c2ccccc2)C23c4c5ccc6c7cc8c9c%10c(cc%11cc%12c%13c%14c(cc%15c%16ccc-5c2c%16c2c5c%16c%17c(c(c46)c7c9c%17c4c%10c%11c%13c4c%16c%14c%152)C513)C%12)C8,1.8,-5.01,-3.12,-5.9,-3.9,90.0,,1:1,,conventional,Ca,PEDOT:PSS,o-DCB,
105265,10.1002/adma.201401494,CCCCCCc1ccsc1,COC(=O)CCCC1(c2ccccc2)C23c4c5ccc6c7cc8c9c%10c(cc%11cc%12c%13c%14c(cc%15c%16ccc-5c2c%16c2c5c%16c%17c(c(c46)c7c9c%17c4c%10c%11c%13c4c%16c%14c%152)C513)C%12)C8,3.9,-5.01,-3.12,-5.9,-3.9,210.0,,1:1,,conventional,Ca,PEDOT:PSS,o-DCB,
105266,10.1002/adma.201401494,CCCCCCc1ccsc1,COC(=O)CCCC1(c2ccccc2)C23c4c5c6c7c8c9c(c%10c%11c2c2c%12c4c4c%13c5c5c7c7c8c8c%14c9c%10c9c%10c%11c2c2c%11c%12c4c4c%12c%13c5c5c7c7c8c8c%14c9c9c%10c2c2c%11c4c4c%12c5c7c5c8c9c2c45)C613,3.9,-5.01,-3.12,-6.1,-3.7,220.0,,1:1,,conventional,Ca,PEDOT:PSS,o-DCB,
105267,10.1002/adma.201402473,CCCCCCCCCCc1cc(-c2c3cc(-c4sc(-c5cc6c(cc(-c7cc(CCCCCC)cs7)c7nsnc76)c6nsnc56)cc4CCCCCC)sc3c(-c3cc(CCCCCCCCCC)c(CCCCCCCCCC)s3)c3ccsc23)sc1CCCCCCCCCC,CCCCCCCCCCC(CCCCCCCC)CN1C(=O)c2ccc3c4c(c(-c5ccc(-c6cccs6)s5)cc(c24)C1=O)C(=O)N(CC(CCCCCCCC)CCCCCCCCCC)C3=O,2.6,-5.19,-3.61,-5.71,-4.02,,,1:1,,inverted,ZnO,V2O5,o-DCB,
105268,10.1002/adma.201402473,CCCCCCCCCCc1cc(-c2c3cc(-c4sc(-c5cc6c(cc(-c7cc(CCCCCC)cs7)c7nsnc76)c6nsnc56)cc4CCCCCC)sc3c(-c3cc(CCCCCCCCCC)c(CCCCCCCCCC)s3)c3ccsc23)sc1CCCCCCCCCC,CCCCCCCCCCC(CCCCCCCC)CN1C(=O)c2ccc3c4c(c(-c5ccc(-c6cccs6)s5)cc(c24)C1=O)C(=O)N(CC(CCCCCCCC)CCCCCCCCCC)C3=O,4.7,-5.19,-3.61,-5.71,-4.02,90.0,170.0,1:1,,inverted,ZnO,V2O5,o-DCB,
105269,10.1002/adma.201402473,CCCCCCCCCCc1cc(-c2c3cc(-c4sc(-c5cc6c(cc(-c7cc(CCCCCC)cs7)c7nsnc76)c6nsnc56)cc4CCCCCC)sc3c(-c3cc(CCCCCCCCCC)c(CCCCCCCCCC)s3)c3ccsc23)sc1CCCCCCCCCC,CCCCCCCCCCC(CCCCCCCC)CN1C(=O)c2ccc3c4c(c(-c5ccc(-c6cccs6)s5)cc(c24)C1=O)C(=O)N(CC(CCCCCCCC)CCCCCCCCCC)C3=O,3.5,-5.19,-3.61,-5.71,-4.02,,170.0,3:2,,inverted,ZnO,V2O5,o-DCB,
105270,10.1002/adma.201402473,CCCCCCCCCCc1cc(-c2c3cc(-c4sc(-c5cc6c(cc(-c7cc(CCCCCC)cs7)c7nsnc76)c6nsnc56)cc4CCCCCC)sc3c(-c3cc(CCCCCCCCCC)c(CCCCCCCCCC)s3)c3ccsc23)sc1CCCCCCCCCC,CCCCCCCCCCC(CCCCCCCC)CN1C(=O)c2ccc3c4c(c(-c5ccc(-c6cccs6)s5)cc(c24)C1=O)C(=O)N(CC(CCCCCCCC)CCCCCCCCCC)C3=O,3.8,-5.19,-3.61,-5.71,-4.02,,170.0,2:3,,inverted,ZnO,V2O5,o-DCB,
105271,10.1002/adma.201402473,CCCCCCCCCCc1cc(-c2c3cc(-c4sc(-c5cc6c(cc(-c7cc(CCCCCC)cs7)c7nsnc76)c6nsnc56)cc4CCCCCC)sc3c(-c3cc(CCCCCCCCCC)c(CCCCCCCCCC)s3)c3ccsc23)sc1CCCCCCCCCC,CCCCCCCCCCC(CCCCCCCC)CN1C(=O)c2ccc3c4c(c(-c5ccc(-c6cccs6)s5)cc(c24)C1=O)C(=O)N(CC(CCCCCCCC)CCCCCCCCCC)C3=O,2.7,-5.19,-3.61,-5.71,-4.02,,170.0,1:1,,inverted,ZnO,V2O5,tetralin,
105272,10.1002/adma.201405226,CCCCC(CC)COC(=O)c1sc2csc(-c3cc4c(-c5ccc(CC(CC)CCCC)s5)c5sccc5c(-c5ccc(CC(CC)CCCC)s5)c4s3)c2c1F,CCCCCCCCC(CCCCCC)CN1C(=O)c2ccc3c4c(c(-c5cccs5)cc(c24)C1=O)C(=O)N(CC(CCCCCC)CCCCCCCC)C3=O,5.96,-5.29,-3.72,-5.64,-3.79,,,,1 vol%,inverted,ZnO,MoO3,chloroform,DIO
105273,10.1002/adma.201405226,CCCCC(CC)COC(=O)c1sc2csc(-c3cc4c(-c5ccc(CC(CC)CCCC)s5)c5sccc5c(-c5ccc(CC(CC)CCCC)s5)c4s3)c2c1F,CCCCCCCCCCC(CCCCCCCC)CN1C(=O)c2ccc3c4c(c(-c5cccs5)cc(c24)C1=O)C(=O)N(CC(CCCCCCCC)CCCCCCCCCC)C3=O,5.05,-5.29,-3.72,-5.65,-3.8,,,,1 vol%,inverted,ZnO,MoO3,chloroform,DIO
105274,10.1002/adma.201405226,CCCCC(CC)COC(=O)c1sc2csc(-c3cc4c(-c5ccc(CC(CC)CCCC)s5)c5sccc5c(-c5ccc(CC(CC)CCCC)s5)c4s3)c2c1F,CCCCCCCCCCCCC(CCCCCCCCCC)CN1C(=O)c2ccc3c4c(c(-c5cccs5)cc(c24)C1=O)C(=O)N(CC(CCCCCCCCCC)CCCCCCCCCCCC)C3=O,3.25,-5.29,-3.72,-5.64,-3.81,,,,1 vol%,inverted,ZnO,MoO3,chloroform,DIO
105275,10.1002/adma.201500972,CCCCC(CC)COC(=O)c1sc2csc(-c3cc4c(-c5ccc(CC(CC)CCCC)s5)c5sccc5c(-c5ccc(CC(CC)CCCC)s5)c4s3)c2c1F,COC(=O)CCCC1(c2ccccc2)C23c4c5ccc6c7cc8c9c%10c(cc%11cc%12c%13c%14c(cc%15c%16ccc-5c2c%16c2c5c%16c%17c(c(c46)c7c9c%17c4c%10c%11c%13c4c%16c%14c%152)C513)C%12)C8,3.11,-5.29,-3.72,-5.9,-3.9,100.0,,1:1.5,,inverted,,,,
105276,10.1002/adma.201500972,CCCCC(CC)COC(=O)c1sc2csc(-c3cc4c(-c5ccc(CC(CC)CCCC)s5)c5sccc5c(-c5ccc(CC(CC)CCCC)s5)c4s3)c2c1F,COC(=O)CCCC1(c2ccccc2)C23c4c5ccc6c7cc8c9c%10c(cc%11cc%12c%13c%14c(cc%15c%16ccc-5c2c%16c2c5c%16c%17c(c(c46)c7c9c%17c4c%10c%11c%13c4c%16c%14c%152)C513)C%12)C8,8.38,-5.29,-3.72,-5.9,-3.9,100.0,,1:1.5,,inverted,PFN-Br,,,
105277,10.1002/adma.201500972,CCCCC(CC)COC(=O)c1sc2csc(-c3cc4c(-c5ccc(CC(CC)CCCC)s5)c5sccc5c(-c5ccc(CC(CC)CCCC)s5)c4s3)c2c1F,COC(=O)CCCC1(c2ccccc2)C23c4c5ccc6c7cc8c9c%10c(cc%11cc%12c%13c%14c(cc%15c%16ccc-5c2c%16c2c5c%16c%17c(c(c46)c7c9c%17c4c%10c%11c%13c4c%16c%14c%152)C513)C%12)C8,3.41,-5.29,-3.72,-5.9,-3.9,100.0,,1:1.5,,inverted,PFCOONa,,,
105278,10.1002/adma.201500972,CCCCC(CC)COC(=O)c1sc2csc(-c3cc4c(-c5ccc(CC(CC)CCCC)s5)c5sccc5c(-c5ccc(CC(CC)CCCC)s5)c4s3)c2c1F,COC(=O)CCCC1(c2ccccc2)C23c4c5ccc6c7cc8c9c%10c(cc%11cc%12c%13c%14c(cc%15c%16ccc-5c2c%16c2c5c%16c%17c(c(c46)c7c9c%17c4c%10c%11c%13c4c%16c%14c%152)C513)C%12)C8,9.41,-5.29,-3.72,-5.9,-3.9,100.0,,1:1.5,,inverted,eLbL,,,
105282,10.1002/adma.201501604,CCCCCC(CC)OC(=O)c1sc2c(-c3cc4c(-c5ccc(CC(CC)CCCC)s5)c5sccc5c(-c5ccc(CC(CC)CCCC)s5)c4s3)scc2c1F,CCCCCCCCC(CCCCCC)CN1C(=O)c2ccc3c4c(c(-c5ccc[se]5)cc(c24)C1=O)C(=O)N(CC(CCCCCC)CCCCCCCC)C3=O,3.66,-5.24,-3.45,-5.8,-3.92,,175.0,1:1,,inverted,ZnO/PEI,MoO3,chlorobenzene,
105283,10.1002/adma.201501604,CCCCCC(CC)OC(=O)c1sc2c(-c3cc4c(-c5ccc(CC(CC)CCCC)s5)c5sccc5c(-c5ccc(CC(CC)CCCC)s5)c4s3)scc2c1F,CCCCCCCCC(CCCCCC)CN1C(=O)c2ccc3c4c(c(-c5ccc[se]5)cc(c24)C1=O)C(=O)N(CC(CCCCCC)CCCCCCCC)C3=O,7.73,-5.24,-3.45,-5.8,-3.92,,,1:1,,inverted,ZnO/PEI,MoO3,chlorobenzene,
105284,10.1002/adma.201501626,CCCCCCCCCCc1cc(-c2c3cc(-c4ccc(-c5ccc(-c6cccs6)c6nsnc56)s4)sc3c(-c3cc(CCCCCCCCCC)c(CCCCCCCCCC)s3)c3ccsc23)sc1CCCCCCCCCC,CCCCC(=O)OCC1(c2ccccc2)C2=CC=Cc3cccc4cccc5ccc6ccccc7cccc1c7c6c5c-4c3C2,5.4,-5.18,-3.55,-6.1,-3.9,,,1:2,,conventional,LiF,PEDOT:PSS,o-DCB,
105285,10.1002/adma.201501626,CCCCCCCCCCc1cc(-c2c3cc(-c4ccc(-c5c(F)c(F)c(-c6cccs6)c6nsnc56)s4)sc3c(-c3cc(CCCCCCCCCC)c(CCCCCCCCCC)s3)c3ccsc23)sc1CCCCCCCCCC,CCCCC(=O)OCC1(c2ccccc2)C2=CC=Cc3cccc4cccc5ccc6ccccc7cccc1c7c6c5c-4c3C2,7.7,-5.33,-3.63,-6.1,-3.9,,,1:1.5,,conventional,LiF,PEDOT:PSS,chlorobenzene,
105286,10.1002/adma.201501626,CCCCCCCCCCc1cc(-c2c3cc(-c4ccc(-c5ccc(-c6ccco6)c6nsnc56)o4)sc3c(-c3cc(CCCCCCCCCC)c(CCCCCCCCCC)s3)c3ccsc23)sc1CCCCCCCCCC,CCCCC(=O)OCC1(c2ccccc2)C2=CC=Cc3cccc4cccc5ccc6ccccc7cccc1c7c6c5c-4c3C2,3.7,-5.36,-3.59,-6.1,-3.9,,,1:2,,conventional,LiF,PEDOT:PSS,o-DCB,
105287,10.1002/adma.201501626,CCCCCCCCCCc1cc(-c2c3cc(-c4ccc(-c5c(F)c(F)c(-c6ccco6)c6nsnc56)o4)sc3c(-c3cc(CCCCCCCCCC)c(CCCCCCCCCC)s3)c3ccsc23)sc1CCCCCCCCCC,CCCCC(=O)OCC1(c2ccccc2)c2cccc3cccc4cccc5cccc6cccc1c6c-5c-4c-3c2,4.4,-5.28,-3.6,-6.1,-3.7,,,1:1.5,,conventional,LiF,PEDOT:PSS,o-DCB,
105292,10.1002/adma.201502110,COC(=O)C(C)(C)c1cc(C)cc(-c2sc3c4sc5cc(/C=C6/C(=O)c7cc(F)cc(c7)C(=O)/C6=C\c6cc(C(C)(C)C(=O)OC)c(-c7cc(C)cc(C(C)(C)C(=O)OC)c7)s6)sc5c4c(C(C)(C)C(=O)OC)ccc2-3)c1,COC(=O)CCCC1(c2ccccc2)C23c4c5ccc6c7cc8c9c%10c(cc%11cc%12c%13c%14c(cc%15c%16ccc-5c2c%16c2c5c%16c%17c(c(c46)c7c9c%17c4c%10c%11c%13c4c%16c%14c%152)C513)C%12)C8,5.3,-5.56,-3.65,-5.9,-3.9,78.0,,"1:1.2, w/w",,conventional,Ca,PEDOT:PSS,o-DCB,
105293,10.1002/adma.201502110,COC(=O)C(C)(C)c1cc(C)cc(-c2sc3c4sc5cc(/C=C6/C(=O)c7cc(F)cc(c7)C(=O)/C6=C\c6cc(C(C)(C)C(=O)OC)c(-c7cc(C)cc(C(C)(C)C(=O)OC)c7)s6)sc5c4c(C(C)(C)C(=O)OC)ccc2-3)c1,COC(=O)CCCC1(c2ccccc2)C23c4c5ccc6c7cc8c9c%10c(cc%11cc%12c%13c%14c(cc%15c%16ccc-5c2c%16c2c5c%16c%17c(c(c46)c7c9c%17c4c%10c%11c%13c4c%16c%14c%152)C513)C%12)C8,8.0,-5.56,-3.65,-5.9,-3.9,75.0,,"1:1.2, w/w",1 v/v%,conventional,Ca,PEDOT:PSS,o-DCB,DIO
105294,10.1002/adma.201502110,COC(=O)C(C)(C)c1cc(C)cc(-c2sc3c4sc5cc(/C=C6/C(=O)c7cc(F)cc(c7)C(=O)/C6=C\c6cc(C(C)(C)C(=O)OC)c(-c7cc(C)cc(C(C)(C)C(=O)OC)c7)s6)sc5c4c(C(C)(C)C(=O)OC)ccc2-3)c1,COC(=O)CCCC1(c2ccccc2)C23c4c5ccc6c7cc8c9c%10c(cc%11cc%12c%13c%14c(cc%15c%16ccc-5c2c%16c2c5c%16c%17c(c(c46)c7c9c%17c4c%10c%11c%13c4c%16c%14c%152)C513)C%12)C8,9.2,-5.56,-3.65,-5.9,-3.9,75.0,,"1:1.2, w/w",1 v/v%,inverted,,,,
105295,10.1002/adma.201502110,COC(=O)C(C)(C)c1cc(C)cc(-c2sc3c4sc5cc(/C=C6/C(=O)c7cc(F)cc(c7)C(=O)/C6=C\c6cc(C(C)(C)C(=O)OC)c(-c7cc(C)cc(C(C)(C)C(=O)OC)c7)s6)sc5c4c(C(C)(C)C(=O)OC)ccc2-3)c1,COC(=O)CCCC1(c2ccccc2)C23c4c5ccc6c7cc8c9c%10c(cc%11cc%12c%13c%14c(cc%15c%16ccc-5c2c%16c2c5c%16c%17c(c(c46)c7c9c%17c4c%10c%11c%13c4c%16c%14c%152)C513)C%12)C8,5.7,-5.56,-3.65,-5.9,-3.9,75.0,,"1:1.2, w/w",1 v/v%,,,,,
105296,10.1002/adma.201502110,COC(=O)C(C)(C)c1cc(C)cc(-c2sc3c4sc5cc(/C=C6/C(=O)c7cc(F)cc(c7)C(=O)/C6=C\c6cc(C(C)(C)C(=O)OC)c(-c7cc(C)cc(C(C)(C)C(=O)OC)c7)s6)sc5c4c(C(C)(C)C(=O)OC)ccc2-3)c1,COC(=O)CCCC1(c2ccccc2)C23c4c5ccc6c7cc8c9c%10c(cc%11cc%12c%13c%14c(cc%15c%16ccc-5c2c%16c2c5c%16c%17c(c(c46)c7c9c%17c4c%10c%11c%13c4c%16c%14c%152)C513)C%12)C8,7.1,-5.56,-3.65,-5.9,-3.9,75.0,,"1:1.2, w/w",2 v/v%,conventional,Ca,PEDOT:PSS,o-DCB,DIO
105297,10.1002/adma.201502110,COC(=O)C(C)(C)c1cc(C)cc(-c2sc3c4sc5cc(/C=C6/C(=O)c7cc(F)cc(c7)C(=O)/C6=C\c6cc(C(C)(C)C(=O)OC)c(-c7cc(C)cc(C(C)(C)C(=O)OC)c7)s6)sc5c4c(C(C)(C)C(=O)OC)ccc2-3)c1,COC(=O)CCCC1(c2ccccc2)C23c4c5ccc6c7cc8c9c%10c(cc%11cc%12c%13c%14c(cc%15c%16ccc-5c2c%16c2c5c%16c%17c(c(c46)c7c9c%17c4c%10c%11c%13c4c%16c%14c%152)C513)C%12)C8,6.8,-5.56,-3.65,-5.9,-3.9,75.0,,"1:1.2, w/w",3 v/v%,conventional,Ca,PEDOT:PSS,o-DCB,DIO
105302,10.1002/adma.201503023,CCCCC(CC)Cc1ccc(-c2c3cc(-c4ccc(-c5sc(-c6cccs6)c6c5C(=O)c5c(CC(CC)CCCC)sc(CC(CC)CCCC)c5C6=O)s4)oc3c(-c3ccc(CC(CC)CCCC)cc3)c3ccoc23)cc1,COC(=O)CCCC1(c2ccccc2)C23c4c5ccc6c7cc8c9c%10c(cc%11cc%12c%13c%14c(cc%15c%16ccc-5c2c%16c2c5c%16c%17c(c(c46)c7c9c%17c4c%10c%11c%13c4c%16c%14c%152)C513)C%12)C8,2.64,-5.43,-3.54,-5.9,-3.9,150.0,,,,conventional,Ca,PEDOT:PSS,chloroform,
105303,10.1002/adma.201503023,CCCCC(CC)Cc1ccc(-c2c3cc(-c4ccc(-c5sc(-c6cccs6)c6c5C(=O)c5c(CC(CC)CCCC)sc(CC(CC)CCCC)c5C6=O)s4)oc3c(-c3ccc(CC(CC)CCCC)cc3)c3ccoc23)cc1,COC(=O)CCCC1(c2ccccc2)C23c4c5ccc6c7cc8c9c%10c(cc%11cc%12c%13c%14c(cc%15c%16ccc-5c2c%16c2c5c%16c%17c(c(c46)c7c9c%17c4c%10c%11c%13c4c%16c%14c%152)C513)C%12)C8,8.73,-5.43,-3.54,-5.9,-3.9,,,,,conventional,Ca,PEDOT:PSS,chloroform,
105304,10.1002/adma.201503023,CCCCC(CC)Cc1ccc(-c2c3cc(-c4ccc(-c5sc(-c6cccs6)c6c5C(=O)c5c(CC(CC)CCCC)sc(CC(CC)CCCC)c5C6=O)s4)oc3c(-c3ccc(CC(CC)CCCC)cc3)c3ccoc23)cc1,COC(=O)CCCC1(c2ccccc2)C23c4c5ccc6c7cc8c9c%10c(cc%11cc%12c%13c%14c(cc%15c%16ccc-5c2c%16c2c5c%16c%17c(c(c46)c7c9c%17c4c%10c%11c%13c4c%16c%14c%152)C513)C%12)C8,9.43,-5.43,-3.54,-5.9,-3.9,,,,,conventional,Ca,PEDOT:PSS,chloroform,
105305,10.1002/adma.201503023,CCCCC(CC)Cc1ccc(-c2c3cc(-c4ccc(-c5sc(-c6cccs6)c6c5C(=O)c5c(CC(CC)CCCC)sc(CC(CC)CCCC)c5C6=O)s4)oc3c(-c3ccc(CC(CC)CCCC)cc3)c3ccoc23)cc1,COC(=O)CCCC1(c2ccccc2)C23c4c5ccc6c7cc8c9c%10c(cc%11cc%12c%13c%14c(cc%15c%16ccc-5c2c%16c2c5c%16c%17c(c(c46)c7c9c%17c4c%10c%11c%13c4c%16c%14c%152)C513)C%12)C8,9.23,-5.43,-3.54,-5.9,-3.9,,,,,conventional,Ca,PEDOT:PSS,chloroform,
105306,10.1002/adma.201503023,CCCCC(CC)Cc1ccc(-c2c3cc(-c4ccc(-c5sc(-c6cccs6)c6c5C(=O)c5c(CC(CC)CCCC)sc(CC(CC)CCCC)c5C6=O)s4)oc3c(-c3ccc(CC(CC)CCCC)cc3)c3ccoc23)cc1,COC(=O)CCCC1(c2ccccc2)C23c4c5ccc6c7cc8c9c%10c(cc%11cc%12c%13c%14c(cc%15c%16ccc-5c2c%16c2c5c%16c%17c(c(c46)c7c9c%17c4c%10c%11c%13c4c%16c%14c%152)C513)C%12)C8,8.36,-5.43,-3.54,-5.9,-3.9,,,,,conventional,Ca,PEDOT:PSS,chloroform,
105307,10.1002/adma.201503023,CCCCC(CC)Cc1ccc(-c2c3cc(-c4ccc(-c5sc(-c6cccs6)c6c5C(=O)c5c(CC(CC)CCCC)sc(CC(CC)CCCC)c5C6=O)s4)sc3c(-c3ccc(CC(CC)CCCC)cc3)c3ccsc23)cc1,COC(=O)CCCC1(c2ccccc2)C23c4c5ccc6c7cc8c9c%10c(cc%11cc%12c%13c%14c(cc%15c%16ccc-5c2c%16c2c5c%16c%17c(c(c46)c7c9c%17c4c%10c%11c%13c4c%16c%14c%152)C513)C%12)C8,3.75,-5.32,-3.52,-5.9,-3.9,120.0,,,,conventional,Ca,PEDOT:PSS,chloroform,
105308,10.1002/adma.201503023,CCCCC(CC)Cc1ccc(-c2c3cc(-c4ccc(-c5sc(-c6cccs6)c6c5C(=O)c5c(CC(CC)CCCC)sc(CC(CC)CCCC)c5C6=O)s4)sc3c(-c3ccc(CC(CC)CCCC)cc3)c3ccsc23)cc1,COC(=O)CCCC1(c2ccccc2)C23c4c5ccc6c7cc8c9c%10c(cc%11cc%12c%13c%14c(cc%15c%16ccc-5c2c%16c2c5c%16c%17c(c(c46)c7c9c%17c4c%10c%11c%13c4c%16c%14c%152)C513)C%12)C8,8.08,-5.32,-3.52,-5.9,-3.9,120.0,,,0.7,conventional,Ca,PEDOT:PSS,chloroform,
105309,10.1002/adma.201503023,CCCCC(CC)Cc1ccc(-c2c3cc(-c4ccc(-c5sc(-c6cccs6)c6c5C(=O)c5c(CC(CC)CCCC)sc(CC(CC)CCCC)c5C6=O)s4)sc3c(-c3ccc(CC(CC)CCCC)cc3)c3ccsc23)cc1,COC(=O)CCCC1(c2ccccc2)C23c4c5ccc6c7cc8c9c%10c(cc%11cc%12c%13c%14c(cc%15c%16ccc-5c2c%16c2c5c%16c%17c(c(c46)c7c9c%17c4c%10c%11c%13c4c%16c%14c%152)C513)C%12)C8,8.12,-5.32,-3.52,-5.9,-3.9,120.0,,,1,conventional,Ca,PEDOT:PSS,chloroform,
105310,10.1002/adma.201503023,CCCCC(CC)Cc1ccc(-c2c3cc(-c4ccc(-c5sc(-c6cccs6)c6c5C(=O)c5c(CC(CC)CCCC)sc(CC(CC)CCCC)c5C6=O)s4)sc3c(-c3ccc(CC(CC)CCCC)cc3)c3ccsc23)cc1,COC(=O)CCCC1(c2ccccc2)C23c4c5ccc6c7cc8c9c%10c(cc%11cc%12c%13c%14c(cc%15c%16ccc-5c2c%16c2c5c%16c%17c(c(c46)c7c9c%17c4c%10c%11c%13c4c%16c%14c%152)C513)C%12)C8,7.82,-5.32,-3.52,-5.9,-3.9,120.0,,,1.5,conventional,Ca,PEDOT:PSS,chloroform,
105311,10.1002/adma.201503023,CCCCC(CC)Cc1ccc(-c2c3cc(-c4ccc(-c5sc(-c6cccs6)c6c5C(=O)c5c(CC(CC)CCCC)sc(CC(CC)CCCC)c5C6=O)s4)sc3c(-c3ccc(CC(CC)CCCC)cc3)c3ccsc23)cc1,COC(=O)CCCC1(c2ccccc2)C23c4c5ccc6c7cc8c9c%10c(cc%11cc%12c%13c%14c(cc%15c%16ccc-5c2c%16c2c5c%16c%17c(c(c46)c7c9c%17c4c%10c%11c%13c4c%16c%14c%152)C513)C%12)C8,7.28,-5.32,-3.52,-5.9,-3.9,120.0,,,2,conventional,Ca,PEDOT:PSS,chloroform,
105312,10.1002/adma.201503218,CCCCC(CC)CC1=C2C(=O)c3c(-c4cccs4)sc(-c4ccc(-c5cc6c(-c7ccc(CC(CC)CCCC)s7)c7sccc7c(-c7ccc(CC(CC)CCCC)s7)c6s5)s4)c3C(=O)C2=C(CC(CC)CCCC)C1,CCCCCCc1ccc(C2(c3ccc(CCCCCC)cc3)c3cc4c(cc3-c3sccc32)C(c2ccc(CCCCCC)cc2)(c2ccc(CCCCCC)cc2)c2cc(-c3cc5c6c(ccc7c6c3C(=O)N(CC(CC)CCCC)C7=O)C(=O)N(CC(CC)CCCC)C5=O)sc2-4)cc1,2.4,-5.16,-3.11,-5.66,-3.74,,,1:1,,conventional,,PEDOT:PSS,chlorobenzene,
105313,10.1002/adma.201503218,CCCCC(CC)Cc1ccc(-c2c3cc(-c4ccc(-c5sc(-c6cccs6)c6c5C(=O)c5c(CC(CC)CCCC)sc(CC(CC)CCCC)c5C6=O)s4)sc3c(-c3ccc(CC(CC)CCCC)s3)c3ccsc23)s1,CCCCCCc1ccc(C2(c3ccc(CCCCCC)cc3)c3cc4c(cc3-c3sccc32)C(c2ccc(CCCCCC)cc2)(c2ccc(CCCCCC)cc2)c2cc(-c3cc5c6c(ccc7c6c3C(=O)N(CC(CC)CCCC)C7=O)C(=O)N(CC(CC)CCCC)C5=O)sc2-4)cc1,5.8,-5.0,-2.89,-5.66,-3.74,,,1:1,,conventional,,PEDOT:PSS,chlorobenzene,
105314,10.1002/adma.201503902,CCCCCCCCSc1ccc(-c2c3cc(-c4sc5cc(-c6ccc(-c7cc8scc(CCCCCCCC)c8s7)c7nsnc67)sc5c4CCCCCCCC)sc3c(-c3ccc(SCCCCCCCC)s3)c3ccsc23)s1,COC(=O)CCCC1(c2ccccc2)C23c4c5ccc6c7cc8c9c%10c(cc%11cc%12c%13c%14c(cc%15c%16ccc-5c2c%16c2c5c%16c%17c(c(c46)c7c9c%17c4c%10c%11c%13c4c%16c%14c%152)C513)C%12)C8,6.78,-5.4,-3.67,-5.9,-3.9,,,1:1.5,,inverted,ZnO/PEIE,MoO3,chlorobenzene,DIO
105315,10.1002/adma.201503902,CCCCCCCCSc1ccc(-c2c3cc(-c4sc5cc(-c6c(F)c(F)c(-c7cc8scc(CCCCCCCC)c8s7)c7nsnc67)sc5c4CCCCCCCC)sc3c(-c3ccc(SCCCCCCCC)s3)c3ccsc23)s1,COC(=O)CCCC1(c2ccccc2)C23c4c5ccc6c7cc8c9c%10c(cc%11cc%12c%13c%14c(cc%15c%16ccc-5c2c%16c2c5c%16c%17c(c(c46)c7c9c%17c4c%10c%11c%13c4c%16c%14c%152)C513)C%12)C8,9.44,-5.45,-3.69,-5.9,-3.9,,,1:1.8,,inverted,ZnO/PEIE,MoO3,chlorobenzene,DIO
105316,10.1002/adma.201504272,CCCCCCCCCCC(CCCCCCCC)CN1C(=O)C2=C(c3cc4sc(-c5cccs5)cc4s3)N(CC(CCCCCCCC)CCCCCCCCCC)C(=O)C2=C1c1cccs1,CCCCC(=O)OCC1(c2ccccc2)C2=CC=Cc3cccc4cccc5ccc6ccccc7cccc1c7c6c5c-4c3C2,5.1,-4.4,-3.09,-6.1,-3.9,100.0,,1:2,10 vol%,inverted,ZnO,MoO3,chloroform:o-DCB (90:10),o-DCB
105317,10.1002/adma.201504272,CCCCCCCCCCC(CCCCCCCC)CN1C(=O)C2=C(c3cc4sc(-c5cccs5)cc4s3)N(CC(CCCCCCCC)CCCCCCCCCC)C(=O)C2=C1c1cccs1,CCCCC(=O)OCC1(c2ccccc2)C2=CC=Cc3cccc4cccc5ccc6ccccc7cccc1c7c6c5c-4c3C2,6.1,-4.4,-3.09,-6.1,-3.9,90.0,,1:2,3 vol%,inverted,ZnO,MoO3,toluene,DPE
105318,10.1002/adma.201504272,CCCCCCCCCCC(CCCCCCCC)CN1C(=O)C2=C(c3cc(C)c(-c4cccs4)s3)N(CC(CCCCCCCC)CCCCCCCCCC)C(=O)C2=C1c1cccs1,CCCCC(=O)OCC1(c2ccccc2)C2=CC=Cc3cccc4cccc5ccc6ccccc7cccc1c7c6c5c-4c3C2,5.8,-4.4,-3.09,-6.1,-3.9,70.0,,1:2,2 vol%,inverted,ZnO,MoO3,chloroform,DPE
105319,10.1002/adma.201504272,CCCCCCCCCCC(CCCCCCCC)CN1C(=O)C2=C(c3cc(C)c(-c4cccs4)s3)N(CC(CCCCCCCC)CCCCCCCCCC)C(=O)C2=C1c1cccs1,CCCCC(=O)OCC1(c2ccccc2)C2=CC=Cc3cccc4cccc5ccc6ccccc7cccc1c7c6c5c-4c3C2,6.5,-4.4,-3.09,-6.1,-3.9,65.0,,1:2,2 vol%,inverted,ZnO,MoO3,toluene,DPE
105320,10.1002/adma.201504611,CCCCCCCCCCCCC(CCCCCCCCCC)Cc1csc(-c2c(F)c(F)c(-c3cc(CC(CCCCCCCCCC)CCCCCCCCCCCC)c(-c4ccc(-c5cccs5)s4)s3)c3nonc23)c1,COC(=O)CCCC1(c2ccccc2)C23c4c5ccc6c7cc8c9c%10c(cc%11cc%12c%13c%14c(cc%15c%16ccc-5c2c%16c2c5c%16c%17c(c(c46)c7c9c%17c4c%10c%11c%13c4c%16c%14c%152)C513)C%12)C8,8.9,-5.51,-3.85,-5.9,-3.9,110.0,,1:1.2,,inverted,ZnO,V2O5,o-DCB,DIO
105321,10.1002/adma.201504611,CCCCCCCCCCCCC(CCCCCCCCCC)Cc1csc(-c2c(F)c(F)c(-c3cc(CC(CCCCCCCCCC)CCCCCCCCCCCC)c(-c4ccc(-c5cccs5)s4)s3)c3nonc23)c1,COC(=O)CCCC1(c2ccccc2)C23c4c5ccc6c7cc8c9c%10c(cc%11cc%12c%13c%14c(cc%15c%16ccc-5c2c%16c2c5c%16c%17c(c(c46)c7c9c%17c4c%10c%11c%13c4c%16c%14c%152)C513)C%12)C8,9.4,-5.51,-3.85,-5.9,-3.9,250.0,,1:1.2,,inverted,ZnO,V2O5,o-DCB,DIO
105322,10.1002/adma.201504611,CCCCCCCCCCCCC(CCCCCCCCCC)Cc1csc(-c2c(F)c(F)c(-c3cc(CC(CCCCCCCCCC)CCCCCCCCCCCC)c(-c4ccc(-c5cccs5)s4)s3)c3nonc23)c1,COC(=O)CCCC1(c2ccccc2)C23c4c5ccc6c7cc8c9c%10c(cc%11cc%12c%13c%14c(cc%15c%16ccc-5c2c%16c2c5c%16c%17c(c(c46)c7c9c%17c4c%10c%11c%13c4c%16c%14c%152)C513)C%12)C8,8.7,-5.51,-3.85,-5.9,-3.9,300.0,,1:1.2,,inverted,ZnO,V2O5,o-DCB,DIO
105323,10.1002/adma.201504629,CCCCCCCCC(CCCCCC)Cc1ccc(-c2c3cc(-c4ccc(-c5c(F)c(F)c(-c6cccs6)c6nn(CC(CCCCCC)CCCCCCCC)nc56)s4)sc3c(-c3ccc(CC(CCCCCC)CCCCCCCC)s3)c3ccsc23)s1,CCCCCCCCCCC(CCCCCCCC)CN1C(=O)c2ccc3c4c(c(-c5ccc(-c6cccs6)s5)cc(c24)C1=O)C(=O)N(CC(CCCCCCCC)CCCCCCCCCC)C3=O,8.27,-5.29,-3.3,-5.71,-4.02,,100.0,2:1,,conventional,PDINO,PEDOT:PSS,chloroform,DIO
105324,10.1002/adma.201504629,CCCCCCCCC(CCCCCC)Cc1ccc(-c2c3cc(-c4ccc(-c5c(F)c(F)c(-c6cccs6)c6nn(CCCCCCCC)nc56)s4)sc3c(-c3ccc(CC(CCCCCC)CCCCCCCC)s3)c3ccsc23)s1,CCCCCCCCCCC(CCCCCCCC)CN1C(=O)c2ccc3c4c(c(-c5ccc(-c6cccs6)s5)cc(c24)C1=O)C(=O)N(CC(CCCCCCCC)CCCCCCCCCC)C3=O,4.9,-5.13,-3.16,-5.71,-4.02,,100.0,2:1,,conventional,PDINO,PEDOT:PSS,chloroform,DIO
105326,10.1002/adma.201600373,CCCCCCCCCCCCC(CCCCCCCCCC)CN1C(=O)C2=C(c3ccc(-c4cc(F)c(-c5sccc5F)s4)s3)N(CC(CCCCCCCCCC)CCCCCCCCCCCC)C(=O)C2=C1c1cccs1,COC(=O)CCCC1(c2ccccc2)C23c4c5c6c7c8c9c(c%10c%11c2c2c%12c4c4c%13c5c5c7c7c8c8c%14c9c%10c9c%10c%11c2c2c%11c%12c4c4c%12c%13c5c5c7c7c8c8c%14c9c9c%10c2c2c%11c4c4c%12c5c7c5c8c9c2c45)C613,7.58,-5.22,-3.66,-6.1,-3.7,98.0,,1:2,4 vol% chloronaphthalene,inverted,PFN,MoO3,chloroform:chlorobenzene:chloronaphthalene (80:16:4),CN
105327,10.1002/adma.201600373,CCCCC(CC)Cc1csc(-c2sc(-c3cc(CC(CC)CCCC)c(-c4cc(F)c(-c5sccc5F)s4)s3)c3c2C(=O)c2c(CC(CC)CCCC)sc(CC(CC)CCCC)c2C3=O)c1,COC(=O)CCCC1(c2ccccc2)C23c4c5c6c7c8c9c(c%10c%11c2c2c%12c4c4c%13c5c5c7c7c8c8c%14c9c%10c9c%10c%11c2c2c%11c%12c4c4c%12c%13c5c5c7c7c8c8c%14c9c9c%10c2c2c%11c4c4c%12c5c7c5c8c9c2c45)C613,8.31,-5.39,-3.61,-6.1,-3.7,121.0,,1.5:1,,,PFN,MoO3,,
105328,10.1002/adma.201600373,CCCCCCCCCCCCC(CCCCCCCCCC)CN1C(=O)C2=C(c3ccc(-c4cc(F)c(-c5sccc5F)s4)s3)N(CC(CCCCCCCCCC)CCCCCCCCCCCC)C(=O)C2=C1c1cccs1,COC(=O)CCCC1(c2ccccc2)C23c4c5ccc6c7cc8c9c%10c(cc%11cc%12c%13c%14c(cc%15c%16ccc-5c2c%16c2c5c%16c%17c(c(c46)c7c9c%17c4c%10c%11c%13c4c%16c%14c%152)C513)C%12)C8,8.24,-5.22,-3.66,-5.9,-3.9,95.0,,,,,PFN,MoO3,,
105331,10.1002/adma.201601373,CCCCCCCCCCCCC(CCCCCCCCCC)Cn1c(=O)c2ccsc2c2sc3c(sc4c5sc(-c6ccc(-c7cccs7)s6)cc5c(=O)n(CC(CCCCCCCCCC)CCCCCCCCCCCC)c(=O)c43)c2c1=O,COC(=O)CCCC1(c2ccccc2)C23c4c5c6c7c8c9c(c%10c%11c2c2c%12c4c4c%13c5c5c7c7c8c8c%14c9c%10c9c%10c%11c2c2c%11c%12c4c4c%12c%13c5c5c7c7c8c8c%14c9c9c%10c2c2c%11c4c4c%12c5c7c5c8c9c2c45)C613,5.6,-5.7,-3.22,-6.1,-3.7,,,1:2,,inverted,ZnO,MoO3,,
105333,10.1002/adma.201601373,CCCCCCCCCCCCc1csc(-c2cc(CCCCCCCCCCCC)c(-c3cc4c(=O)n(CC(CCCCCCCCCC)CCCCCCCCCCCC)c(=O)c5c(sc6c5sc5c7sccc7c(=O)n(CC(CCCCCCCCCC)CCCCCCCCCCCC)c(=O)c56)c4s3)s2)c1,COC(=O)CCCC1(c2ccccc2)C23c4c5c6c7c8c9c(c%10c%11c2c2c%12c4c4c%13c5c5c7c7c8c8c%14c9c%10c9c%10c%11c2c2c%11c%12c4c4c%12c%13c5c5c7c7c8c8c%14c9c9c%10c2c2c%11c4c4c%12c5c7c5c8c9c2c45)C613,8.0,-5.58,-3.31,-6.1,-3.7,,,1:2,3 vol%,inverted,ZnO,MoO3,chlorobenzene,CN
105335,10.1002/adma.201601373,CCCCCCCCCCCCC(CCCCCCCCCC)Cn1c(=O)c2ccsc2c2sc3c(sc4c5sc(-c6cc7sccc7s6)cc5c(=O)n(CC(CCCCCCCCCC)CCCCCCCCCCCC)c(=O)c43)c2c1=O,COC(=O)CCCC1(c2ccccc2)C23c4c5c6c7c8c9c(c%10c%11c2c2c%12c4c4c%13c5c5c7c7c8c8c%14c9c%10c9c%10c%11c2c2c%11c%12c4c4c%12c%13c5c5c7c7c8c8c%14c9c9c%10c2c2c%11c4c4c%12c5c7c5c8c9c2c45)C613,2.4,-5.85,-3.4,-6.1,-3.7,,,1:2,,inverted,ZnO,MoO3,,
105337,10.1002/adma.201601373,CCCCCCCCCCCCC(CCCCCCCCCC)Cn1c(=O)c2ccsc2c2sc3c(sc4c5sc(-c6cnc(-c7nccs7)s6)cc5c(=O)n(CC(CCCCCCCCCC)CCCCCCCCCCCC)c(=O)c43)c2c1=O,COC(=O)CCCC1(c2ccccc2)C23c4c5c6c7c8c9c(c%10c%11c2c2c%12c4c4c%13c5c5c7c7c8c8c%14c9c%10c9c%10c%11c2c2c%11c%12c4c4c%12c%13c5c5c7c7c8c8c%14c9c9c%10c2c2c%11c4c4c%12c5c7c5c8c9c2c45)C613,0.05,-6.12,-3.56,-6.1,-3.7,,,1:2,,inverted,ZnO,MoO3,,
105339,10.1002/adma.201602298,CCCCCCCCc1cc(-c2c(-c3cccs3)sc3c(-c4cc(CCCCCCCC)c(CCCCCCCC)s4)c(-c4ccc(-c5cccc6nsnc56)s4)sc23)sc1CCCCCCCC,CCCCCCCCC(CCCCCC)CN1C(=O)c2ccc3c4c(c(-c5ccc[se]5)cc(c24)C1=O)C(=O)N(CC(CCCCCC)CCCCCCCC)C3=O,2.93,-5.34,-3.53,-5.65,-3.92,100.0,,1:1,,inverted,ZnO,MoO3,chloroform,DPE
105341,10.1002/adma.201602298,CCCCCCc1csc(-c2ccc(-c3cc(CCCCCC)c(/C=C/c4csc(-c5cc6c(OCC(CC)CCCC)c7sc(-c8ccc(C9=C%10C(=O)N(CC(CC)CCCC)C(c%11ccc(-c%12cc%13c(OCC(CC)CCCC)c%14sccc%14c(OCC(CC)CCCC)c%13s%12)s%11)=C%10C(=O)N9CC(CC)CCCC)s8)cc7c(OCC(CC)CCCC)c6s5)c4)s3)c3nsnc23)c1,CCCCCCCCC(CCCCCC)CN1C(=O)c2ccc3c4c(c(-c5ccc[se]5)cc(c24)C1=O)C(=O)N(CC(CCCCCC)CCCCCCCC)C3=O,5.21,-5.31,-3.6,-5.65,-3.92,100.0,,1:1,,inverted,ZnO,MoO3,chloroform,DPE
105342,10.1002/adma.201602387,CCCCC(CC)COC(=O)c1sc2csc(-c3cc4c(-c5ccc(CC(CC)CCCC)s5)c5sccc5c(-c5ccc(CC(CC)CCCC)s5)c4s3)c2c1F,C=Cc1cc2c3c(ccc4c5ccc6c7c(ccc(c1c34)c75)C(=O)N(C(CCCCCC)CCCCCC)C6=O)C(=O)N(C(CCCCCC)CCCCCC)C2=O,7.57,-5.29,-3.72,-5.77,-4.03,120.0,,1:1,,inverted,,,,
105343,10.1002/adma.201602387,CCCCC(CC)COC(=O)c1sc2csc(-c3cc4c(-c5ccc(CC(CC)CCCC)s5)c5sccc5c(-c5ccc(CC(CC)CCCC)s5)c4s3)c2c1F,C=Cc1cc2c3c(ccc4c5ccc6c7c(ccc(c1c34)c75)C(=O)N(C(CCCCCC)CCCCCC)C6=O)C(=O)N(C(CCCCCC)CCCCCC)C2=O,7.0,-5.29,-3.72,-5.77,-4.03,,,1:1.5,,inverted,,,,
105344,10.1002/adma.201602387,CCCCC(CC)COC(=O)c1sc2csc(-c3cc4c(-c5ccc(CC(CC)CCCC)s5)c5sccc5c(-c5ccc(CC(CC)CCCC)s5)c4s3)c2c1F,C=Cc1cc2c3c(ccc4c5ccc6c7c(ccc(c1c34)c75)C(=O)N(C(CCCCCC)CCCCCC)C6=O)C(=O)N(C(CCCCCC)CCCCCC)C2=O,7.11,-5.29,-3.72,-5.77,-4.03,,,1.5:1,,inverted,,,,
105345,10.1002/adma.201602387,CCCCC(CC)COC(=O)c1sc2csc(-c3cc4c(-c5ccc(CC(CC)CCCC)s5)c5sccc5c(-c5ccc(CC(CC)CCCC)s5)c4s3)c2c1F,C=Cc1cc2c3c(ccc4c5ccc6c7c(ccc(c1c34)c75)C(=O)N(C(CCCCCC)CCCCCC)C6=O)C(=O)N(C(CCCCCC)CCCCCC)C2=O,7.09,-5.29,-3.72,-5.77,-4.03,120.0,100.0,1:1,,inverted,,,,
105346,10.1002/adma.201602387,CCCCC(CC)COC(=O)c1sc2csc(-c3cc4c(-c5ccc(CC(CC)CCCC)s5)c5sccc5c(-c5ccc(CC(CC)CCCC)s5)c4s3)c2c1F,C=Cc1cc2c3c(ccc4c5ccc6c7c(ccc(c1c34)c75)C(=O)N(C(CCCCCC)CCCCCC)C6=O)C(=O)N(C(CCCCCC)CCCCCC)C2=O,6.71,-5.29,-3.72,-5.77,-4.03,120.0,,1:1,1%,inverted,,,,DIO
105347,10.1002/adma.201602387,CCCCC(CC)COC(=O)c1sc2csc(-c3cc4c(-c5ccc(CC(CC)CCCC)s5)c5sccc5c(-c5ccc(CC(CC)CCCC)s5)c4s3)c2c1F,C=Cc1cc2c3c(ccc4c5ccc6c7c(ccc(c1c34)c75)C(=O)N(C(CCCCCC)CCCCCC)C6=O)C(=O)N(C(CCCCCC)CCCCCC)C2=O,6.38,-5.29,-3.72,-5.77,-4.03,120.0,,1:1,1%,inverted,,,,CN
105348,10.1002/adma.201602387,CCCCC(CC)COC(=O)c1sc2csc(-c3cc4c(-c5ccc(CC(CC)CCCC)s5)c5sccc5c(-c5ccc(CC(CC)CCCC)s5)c4s3)c2c1F,C=Cc1cc2c3c(ccc4c5ccc6c7c(ccc(c1c34)c75)C(=O)N(C(CCCCCC)CCCCCC)C6=O)C(=O)N(C(CCCCCC)CCCCCC)C2=O,7.49,-5.29,-3.72,-5.77,-4.03,120.0,,,,inverted,,,,
105349,10.1002/adma.201602857,CCCCCCC(CC)CCOc1c2cc(-c3sc(-c4ccc(-c5cc(CC(CC)CCCC)cs5)c5nsnc45)cc3CC(CC)CCCC)sc2c(OCCC(CC)CCCCCC)c2ccsc12,COC(=O)CCCC1(c2ccccc2)C23c4c5ccc6c7cc8c9c%10c(cc%11cc%12c%13c%14c(cc%15c%16ccc-5c2c%16c2c5c%16c%17c(c(c46)c7c9c%17c4c%10c%11c%13c4c%16c%14c%152)C513)C%12)C8,7.4,-5.24,-3.71,-5.9,-3.9,100.0,,1:1,,conventional,Ca,PEDOT:PSS,,
105350,10.1002/adma.201602857,CCCCC(CC)Cc1ccc(-c2c3cc(-c4sc(-c5ccc(-c6cc(CC(CC)CCCC)cs6)c6nsnc56)cc4CC(CC)CCCC)sc3c(-c3ccc(CC(CC)CCCC)cc3)c3ccsc23)cc1,COC(=O)CCCC1(c2ccccc2)C23c4c5ccc6c7cc8c9c%10c(cc%11cc%12c%13c%14c(cc%15c%16ccc-5c2c%16c2c5c%16c%17c(c(c46)c7c9c%17c4c%10c%11c%13c4c%16c%14c%152)C513)C%12)C8,8.07,-5.35,-3.65,-5.9,-3.9,102.0,,1:1.5,,conventional,Ca,PEDOT:PSS,,
105351,10.1002/adma.201602857,CCCCCCCCC(CCCCCC)COc1c2cc(-c3sc(-c4ccc(-c5cc(CC(CC)CCCC)cs5)c5nsnc45)cc3CC(CC)CCCC)sc2c(-c2ccccc2)c2ccsc12,COC(=O)CCCC1(c2ccccc2)C23c4c5ccc6c7cc8c9c%10c(cc%11cc%12c%13c%14c(cc%15c%16ccc-5c2c%16c2c5c%16c%17c(c(c46)c7c9c%17c4c%10c%11c%13c4c%16c%14c%152)C513)C%12)C8,7.68,-5.03,-3.3,-5.9,-3.9,108.0,,1:1.5,,conventional,Ca,PEDOT:PSS,,
105352,10.1002/adma.201602857,CCCCCCCCC(CCCCCC)COc1c2cc(-c3sc(-c4ccc(-c5cc(CC(CC)CCCC)cs5)c5nsnc45)cc3CC(CC)CCCC)sc2c(-c2ccc(OCC(CC)CCCC)cc2)c2ccsc12,COC(=O)CCCC1(c2ccccc2)C23c4c5ccc6c7cc8c9c%10c(cc%11cc%12c%13c%14c(cc%15c%16ccc-5c2c%16c2c5c%16c%17c(c(c46)c7c9c%17c4c%10c%11c%13c4c%16c%14c%152)C513)C%12)C8,8.22,-5.01,-3.29,-5.9,-3.9,80.0,,1:1,,conventional,Ca,PEDOT:PSS,,
105354,10.1002/adma.201602857,CCCCCCC(CCCC)Cc1ccc2sc(-c3c4cc(-c5sc(-c6c(F)c(F)c(-c7cc(CC(CC)CCCC)cs7)c7nsnc67)cc5CC(CC)CCCC)sc4c(-c4cc5cc(CC(CCCC)CCCCCC)ccc5s4)c4ccsc34)cc2c1,COC(=O)CCCC1(c2ccccc2)C23c4c5c6c7c8c9c(c%10c%11c2c2c%12c4c4c%13c5c5c7c7c8c8c%14c9c%10c9c%10c%11c2c2c%11c%12c4c4c%12c%13c5c5c7c7c8c8c%14c9c9c%10c2c2c%11c4c4c%12c5c7c5c8c9c2c45)C613,7.3,-5.47,-3.73,-6.1,-3.7,90.0,,1.5:1,,conventional,Ca,PEDOT:PSS,,
105355,10.1002/adma.201602857,CCCCCCCCC(CCCCCC)COc1c2cc(-c3sc(-c4c(F)c(F)c(-c5cc(CC(CC)CCCC)cs5)c5nsnc45)cc3CC(CC)CCCC)sc2c(-c2ccccc2)c2ccsc12,COC(=O)CCCC1(c2ccccc2)C23c4c5ccc6c7cc8c9c%10c(cc%11cc%12c%13c%14c(cc%15c%16ccc-5c2c%16c2c5c%16c%17c(c(c46)c7c9c%17c4c%10c%11c%13c4c%16c%14c%152)C513)C%12)C8,9.44,-5.06,-3.3,-5.9,-3.9,90.0,,1:1.5,,conventional,Ca,PEDOT:PSS,,
105356,10.1002/adma.201602857,CCCCCCCCC(CCCCCC)COc1c2cc(-c3sc(-c4c(F)c(F)c(-c5cc(CC(CC)CCCC)cs5)c5nsnc45)cc3CC(CC)CCCC)sc2c(-c2ccc(OCC(CC)CCCC)cc2)c2ccsc12,COC(=O)CCCC1(c2ccccc2)C23c4c5ccc6c7cc8c9c%10c(cc%11cc%12c%13c%14c(cc%15c%16ccc-5c2c%16c2c5c%16c%17c(c(c46)c7c9c%17c4c%10c%11c%13c4c%16c%14c%152)C513)C%12)C8,9.09,-5.03,-3.28,-5.9,-3.9,105.0,,1:1.5,,conventional,Ca,PEDOT:PSS,,
105357,10.1002/adma.201602857,CCCCC(CC)COC(=O)c1sc2c(-c3cc4c(OCC(CC)CCCC)c5sccc5c(OCC(CC)CCCC)c4s3)scc2c1F,COC(=O)CCCC1(c2ccccc2)C23c4c5ccc6c7cc8c9c%10c(cc%11cc%12c%13c%14c(cc%15c%16ccc-5c2c%16c2c5c%16c%17c(c(c46)c7c9c%17c4c%10c%11c%13c4c%16c%14c%152)C513)C%12)C8,7.4,-5.19,-3.43,-5.9,-3.9,100.0,,1:1.5,,conventional,Ca,PEDOT:PSS,,
105358,10.1002/adma.201602857,CCCCCCCCC(CCCCCC)COC(=O)c1sc2c(-c3cccs3)sc(-c3ccc(-c4cc5c(-c6cccc(OCC(CC)CCCC)c6)c6sccc6c(-c6cccc(OCC(CC)CCCC)c6)c5s4)s3)c2c1F,COC(=O)CCCC1(c2ccccc2)C23c4c5ccc6c7cc8c9c%10c(cc%11cc%12c%13c%14c(cc%15c%16ccc-5c2c%16c2c5c%16c%17c(c(c46)c7c9c%17c4c%10c%11c%13c4c%16c%14c%152)C513)C%12)C8,7.5,-5.17,-3.14,-5.9,-3.9,90.0,,1:1.5,,conventional,Ca,PEDOT:PSS,,
105359,10.1002/adma.201602857,CCCCCCCCC(CCCCCC)COc1c2cc(-c3scc4c(C)c(C(=O)OCC(CC)CCCC)sc34)sc2c(-c2ccccc2)c2ccsc12,COC(=O)CCCC1(c2ccccc2)C23c4c5ccc6c7cc8c9c%10c(cc%11cc%12c%13c%14c(cc%15c%16ccc-5c2c%16c2c5c%16c%17c(c(c46)c7c9c%17c4c%10c%11c%13c4c%16c%14c%152)C513)C%12)C8,9.38,-5.1,-3.42,-5.9,-3.9,95.0,,1:1.5,3 vol%,conventional,Ca,PEDOT:PSS,,
105360,10.1002/adma.201602857,CCCCCCCCC(CCCCCC)COc1c2cc(-c3scc4c(C)c(C(=O)OCC(CC)CCCC)sc34)sc2c(-c2ccc(OCC(CC)CCCC)cc2)c2ccsc12,COC(=O)CCCC1(c2ccccc2)C23c4c5ccc6c7cc8c9c%10c(cc%11cc%12c%13c%14c(cc%15c%16ccc-5c2c%16c2c5c%16c%17c(c(c46)c7c9c%17c4c%10c%11c%13c4c%16c%14c%152)C513)C%12)C8,5.72,-5.06,-3.39,-5.9,-3.9,85.0,,1:1.5,3 vol%,conventional,Ca,PEDOT:PSS,,
105361,10.1002/adma.201603112,CCCCCCCCc1cc(-c2c(-c3cccs3)sc3c(-c4cc(CCCCCCCC)c(CCCCCCCC)s4)c(-c4ccc(-c5cccc6nsnc56)s4)sc23)sc1CCCCCCCC,COC(=O)CCCC1(c2ccccc2)C23c4c5ccc6c7cc8c9c%10c(cc%11cc%12c%13c%14c(cc%15c%16ccc-5c2c%16c2c5c%16c%17c(c(c46)c7c9c%17c4c%10c%11c%13c4c%16c%14c%152)C513)C%12)C8,4.9,-5.34,-3.53,-5.9,-3.9,100.0,,1:1.2,3%,inverted,ZnO,MoO3,,ODT
105363,10.1002/adma.201603112,CCCCCCc1csc(-c2ccc(-c3cc(CCCCCC)c(/C=C/c4csc(-c5cc6c(OCC(CC)CCCC)c7sc(-c8ccc(C9=C%10C(=O)N(CC(CC)CCCC)C(c%11ccc(-c%12cc%13c(OCC(CC)CCCC)c%14sccc%14c(OCC(CC)CCCC)c%13s%12)s%11)=C%10C(=O)N9CC(CC)CCCC)s8)cc7c(OCC(CC)CCCC)c6s5)c4)s3)c3nsnc23)c1,COC(=O)CCCC1(c2ccccc2)C23c4c5ccc6c7cc8c9c%10c(cc%11cc%12c%13c%14c(cc%15c%16ccc-5c2c%16c2c5c%16c%17c(c(c46)c7c9c%17c4c%10c%11c%13c4c%16c%14c%152)C513)C%12)C8,9.76,-5.31,-3.6,-5.9,-3.9,210.0,,1:1.5,3%,inverted,ZnO,MoO3,,ODT
105372,10.1002/adma.201705870,CCCCCCCCC(CCCCCC)COc1c2ccsc2c(-c2ccc(SCC(CC)CCCC)s2)c2cc(-c3ccc(-c4sc(-c5cccs5)c5c4C(=O)c4c(CC(CC)CCCC)sc(CC(CC)CCCC)c4C5=O)s3)sc12,CCCCCCc1ccc(C2(c3ccc(CCCCCC)cc3)c3cc4c(cc3-c3sc5cc(C=C6C(=O)c7ccccc7C6=C(C#N)C#N)sc5c32)C(c2ccc(CCCCCC)cc2)(c2ccc(CCCCCC)cc2)c2c-4sc3cc(C=C4C(=O)c5ccccc5C4=C(C#N)C#N)sc23)cc1,7.09,-5.41,-3.56,-5.576,-3.916,,100.0,1:1,,conventional,PFN-Br,PEDOT:PSS,chlorobenzene,
105376,10.1002/adma.201807220,CCCCC(CC)COC(=O)c1sc2csc(-c3cc4c(-c5ccc(CC(CC)CCCC)s5)c5sccc5c(-c5ccc(CC(CC)CCCC)s5)c4s3)c2c1F,CCCCCCCCCCCC(CCCCCCCC)Cn1c(=O)c2c(F)csc2c2sc3c(sc4c5sc(-c6cccs6)c(F)c5c(=O)n(CC(CCCCCCCC)CCCCCCCCCCC)c(=O)c43)c2c1=O,8.1,-5.29,-3.72,-5.94,-3.46,,,1:2.25,,conventional,LiF,PEDOT:PSS,chlorobenzene,
