Repository: JiYiqaq/PCE-KA-GNN

# Data directory

- `raw/Active_Database.csv` is the immutable source dataset bundled under CC BY 4.0. Do not overwrite it with processed data.
- `processed/` is created and populated by the training pipeline. Generated `.pt` and `.pth` caches are intentionally ignored by Git because they can exceed GitHub's normal single-file limit.

See `../DATA_LICENSE.md` for provenance, license and checksum information.

File: data/processed/device_records.csv (part 199 of 250)
record_id,doi,donor_smiles,acceptor_smiles,pce,homo_d,lumo_d,homo_a,lumo_a,active_layer_thickness,annealing_temp,d_a_ratio,additive_ratio,device_type,etl_canonical,htl_canonical,solvent_canonical,additive_canonical
105377,10.1002/adma.201807220,CCCCC(CC)COC(=O)c1sc2csc(-c3cc4c(-c5ccc(CC(CC)CCCC)s5)c5sccc5c(-c5ccc(CC(CC)CCCC)s5)c4s3)c2c1F,CCCCCCCCCCCC(CCCCCCCC)Cn1c(=O)c2ccsc2c2sc3c(sc4c5sc(-c6cccs6)cc5c(=O)n(CC(CCCCCCCC)CCCCCCCCCCC)c(=O)c43)c2c1=O,5.4,-5.29,-3.72,-5.91,-3.3,,,1:2,,conventional,LiF,PEDOT:PSS,chlorobenzene,
105378,10.1002/adma.201900477,Cc1sc(-c2c3cc(-c4ccc(-c5sc(-c6cccs6)c6c5C(=O)c5c(C)sc(C)c5C6=O)s4)sc3c(-c3cc(Cl)c(C)s3)c3ccsc23)cc1Cl,CCCCCCc1ccc(C2(c3ccc(CCCCCC)cc3)c3cc4c(cc3-c3sc5cc(/C=C6\C(=O)c7cc(F)c(F)cc7C6=C(C#N)C#N)sc5c32)C(c2ccc(CCCCCC)cc2)(c2ccc(CCCCCC)cc2)c2c-4sc3cc(/C=C4\C(=O)c5cc(F)c(F)cc5C4=C(C#N)C#N)sc23)cc1,12.1,,,-5.66,-4.14,,140.0,1:1,,conventional,PFN-Br,PEDOT:PSS,chlorobenzene,
105379,10.1002/adma.201900477,Cc1sc(-c2c3cc(-c4ccc(-c5sc(-c6cccs6)c6c5C(=O)c5c(C)sc(C)c5C6=O)s4)sc3c(-c3cc(Cl)c(C)s3)c3ccsc23)cc1Cl,CCCCCCc1ccc(C2(c3ccc(CCCCCC)cc3)c3cc4c(cc3-c3sc5cc(/C=C6\C(=O)c7cc(F)c(F)cc7C6=C(C#N)C#N)sc5c32)C(c2ccc(CCCCCC)cc2)(c2ccc(CCCCCC)cc2)c2c-4sc3cc(/C=C4\C(=O)c5cc(F)c(F)cc5C4=C(C#N)C#N)sc23)cc1,12.9,,,-5.66,-4.14,,140.0,1:1,,conventional,PFN-Br,PEDOT:PSS,chlorobenzene,SA-4
105380,10.1002/adma.201900477,Cc1sc(-c2c3cc(-c4ccc(-c5sc(-c6cccs6)c6c5C(=O)c5c(C)sc(C)c5C6=O)s4)sc3c(-c3cc(Cl)c(C)s3)c3ccsc23)cc1Cl,CCCCCCc1ccc(C2(c3ccc(CCCCCC)cc3)c3cc4c(cc3-c3sc5cc(/C=C6\C(=O)c7cc(F)c(F)cc7C6=C(C#N)C#N)sc5c32)C(c2ccc(CCCCCC)cc2)(c2ccc(CCCCCC)cc2)c2c-4sc3cc(/C=C4\C(=O)c5cc(F)c(F)cc5C4=C(C#N)C#N)sc23)cc1,13.5,,,-5.66,-4.14,,140.0,1:1,,conventional,PFN-Br,PEDOT:PSS,chlorobenzene,SA-4
105381,10.1002/adma.201900477,Cc1sc(-c2c3cc(-c4ccc(-c5sc(-c6cccs6)c6c5C(=O)c5c(C)sc(C)c5C6=O)s4)sc3c(-c3cc(Cl)c(C)s3)c3ccsc23)cc1Cl,CCCCCCc1ccc(C2(c3ccc(CCCCCC)cc3)c3cc4c(cc3-c3sc5cc(/C=C6\C(=O)c7cc(F)c(F)cc7C6=C(C#N)C#N)sc5c32)C(c2ccc(CCCCCC)cc2)(c2ccc(CCCCCC)cc2)c2c-4sc3cc(/C=C4\C(=O)c5cc(F)c(F)cc5C4=C(C#N)C#N)sc23)cc1,11.8,,,-5.66,-4.14,,140.0,1:1,,conventional,PFN-Br,PEDOT:PSS,chlorobenzene,SA-4
105382,10.1002/adma.201900477,Cc1sc(-c2c3cc(-c4ccc(-c5sc(-c6cccs6)c6c5C(=O)c5c(C)sc(C)c5C6=O)s4)sc3c(-c3cc(Cl)c(C)s3)c3ccsc23)cc1Cl,CCCCCCc1ccc(C2(c3ccc(CCCCCC)cc3)c3cc4c(cc3-c3sc5cc(/C=C6\C(=O)c7cc(F)c(F)cc7C6=C(C#N)C#N)sc5c32)C(c2ccc(CCCCCC)cc2)(c2ccc(CCCCCC)cc2)c2c-4sc3cc(/C=C4\C(=O)c5cc(F)c(F)cc5C4=C(C#N)C#N)sc23)cc1,12.1,,,-5.66,-4.14,,140.0,1:1,,conventional,PFN-Br,PEDOT:PSS,chlorobenzene,SA-7
105383,10.1002/adma.201900477,Cc1sc(-c2c3cc(-c4ccc(-c5sc(-c6cccs6)c6c5C(=O)c5c(C)sc(C)c5C6=O)s4)sc3c(-c3cc(Cl)c(C)s3)c3ccsc23)cc1Cl,CCCCCCc1ccc(C2(c3ccc(CCCCCC)cc3)c3cc4c(cc3-c3sc5cc(/C=C6\C(=O)c7cc(F)c(F)cc7C6=C(C#N)C#N)sc5c32)C(c2ccc(CCCCCC)cc2)(c2ccc(CCCCCC)cc2)c2c-4sc3cc(/C=C4\C(=O)c5cc(F)c(F)cc5C4=C(C#N)C#N)sc23)cc1,10.3,,,-5.66,-4.14,,140.0,1:1,,conventional,PFN-Br,PEDOT:PSS,chlorobenzene,SA-7
105384,10.1002/adma.201900477,Cc1sc(-c2c3cc(-c4ccc(-c5sc(-c6cccs6)c6c5C(=O)c5c(C)sc(C)c5C6=O)s4)sc3c(-c3cc(Cl)c(C)s3)c3ccsc23)cc1Cl,CCCCCCc1ccc(C2(c3ccc(CCCCCC)cc3)c3cc4c(cc3-c3sc5cc(/C=C6\C(=O)c7cc(F)c(F)cc7C6=C(C#N)C#N)sc5c32)C(c2ccc(CCCCCC)cc2)(c2ccc(CCCCCC)cc2)c2c-4sc3cc(/C=C4\C(=O)c5cc(F)c(F)cc5C4=C(C#N)C#N)sc23)cc1,9.5,,,-5.66,-4.14,,140.0,1:1,,conventional,PFN-Br,PEDOT:PSS,chlorobenzene,SA-7
105385,10.1002/adma.201904585,CCCCC(CC)Cc1ccc(-c2c3cc(-c4ccc(-c5sc(-c6cccs6)c6c5C(=O)c5c(CC(CC)CCCC)sc(CC(CC)CCCC)c5C6=O)s4)sc3c(-c3ccc(CC(CC)CCCC)s3)c3ccsc23)s1,CCCCCCCCCCCCc1csc(-c2cnc(-c3sc(-c4cccs4)c(CCCCCCCCCCCC)c3B(c3ccccc3)c3ccccc3)cn2)c1B(c1ccccc1)c1ccccc1,4.032,-5.33,-3.48,-5.43,-3.85,,,1:1,,conventional,,PEDOT:PSS,chlorobenzene,
105386,10.1002/adma.201904585,CCCCC(CC)Cc1ccc(-c2c3cc(-c4ccc(-c5sc(-c6cccs6)c6c5C(=O)c5c(CC(CC)CCCC)sc(CC(CC)CCCC)c5C6=O)s4)sc3c(-c3ccc(CC(CC)CCCC)s3)c3ccsc23)s1,CCCCCCCCCCCCc1csc(-c2cnc(-c3sc(-c4scc(F)c4F)c(CCCCCCCCCCCC)c3B(c3ccccc3)c3ccccc3)cn2)c1B(c1ccccc1)c1ccccc1,8.776,-5.33,-3.48,-5.71,-3.77,,,1:1,,conventional,,PEDOT:PSS,chlorobenzene,
105387,10.1002/adma.201905161,CCCCC(CC)Cc1ccc(-c2c3cc(-c4ccc(-c5sc(-c6cccs6)c6c5C(=O)c5c(CC(CC)CCCC)sc(CC(CC)CCCC)c5C6=O)s4)sc3c(-c3ccc(CC(CC)CCCC)s3)c3ccsc23)s1,CCCCCCCCC1(CCCCCCCC)c2cc3c(cc2-c2sccc21)C(CCCCCCCC)(CCCCCCCC)c1cc(-c2c(C#N)c(C#N)cc4nsnc24)sc1-3,8.32,-5.33,-3.48,-5.59,-3.75,,,1:1,,conventional,PDINO,PEDOT:PSS,chlorobenzene,DIO
105388,10.1002/adma.201905161,CCCCC(CC)Cc1ccc(-c2c3cc(-c4ccc(-c5sc(-c6cccs6)c6c5C(=O)c5c(CC(CC)CCCC)sc(CC(CC)CCCC)c5C6=O)s4)sc3c(-c3ccc(CC(CC)CCCC)s3)c3ccsc23)s1,CCCCCCCCC1(CCCCCCCC)c2cc3c(cc2-c2sccc21)C(CCCCCCCC)(CCCCCCCC)c1cc(-c2cc4c5c(ccc6c5c2C(=O)N(CC(CC)CCCC)C6=O)C(=O)N(CC(CC)CCCC)C4=O)sc1-3,2.19,-5.33,-3.48,-5.56,-3.73,,,1:1,,conventional,PDINO,PEDOT:PSS,chlorobenzene,DIO
105389,10.1002/adma.201905161,CCCCC(CC)Cc1ccc(-c2c3cc(-c4ccc(-c5sc(-c6cccs6)c6c5C(=O)c5c(CC(CC)CCCC)sc(CC(CC)CCCC)c5C6=O)s4)sc3c(-c3ccc(CC(CC)CCCC)s3)c3ccsc23)s1,CCCCCCCCCCC(CCCCCCCC)CN1C(=O)c2ccc3c4c(c(-c5ccc(-c6cccs6)s5)cc(c24)C1=O)C(=O)N(CC(CCCCCCCC)CCCCCCCCCC)C3=O,6.13,-5.33,-3.48,-5.71,-4.02,,,1:1,,conventional,PDINO,PEDOT:PSS,chlorobenzene,DIO
105390,10.1002/adma.201907059,CCCCC(CC)Cc1sc(-c2c3cc(-c4ccc(-c5sc(-c6cccs6)c6c5C(=O)c5c(sc(CC(CC)CCCC)c5CC(CC)CCCC)C6=O)s4)sc3c(-c3cc(F)c(CC(CC)CCCC)s3)c3ccsc23)cc1F,CCCCCCCCCCCc1c(/C=C2\C(=O)c3cc(F)c(F)cc3C2=C(C#N)C#N)sc2c1sc1c3c4nsnc4c4c5sc6c(CCCCCCCCCCC)c(/C=C7\C(=O)c8cc(F)c(F)cc8C7=C(C#N)C#N)sc6c5n(CC(CC)CCCC)c4c3n(CC(CC)CCCC)c21,15.1,-5.48,-3.68,-5.65,-4.09,80.0,110.0,1:1.1,0.5 wt%,inverted,ZnO,MoO3,chloroform,
105391,10.1002/adma.201907059,CCCCC(CC)Cc1sc(-c2c3cc(-c4ccc(-c5sc(-c6cccs6)c6c5C(=O)c5c(sc(CC(CC)CCCC)c5CC(CC)CCCC)C6=O)s4)sc3c(-c3cc(F)c(CC(CC)CCCC)s3)c3ccsc23)cc1F,CCCCCCCCCCCc1c(/C=C2\C(=O)c3cc(F)c(F)cc3C2=C(C#N)C#N)sc2c1sc1c3c4nsnc4c4c5sc6c(CCCCCCCCCCC)c(/C=C7\C(=O)c8cc(F)c(F)cc8C7=C(C#N)C#N)sc6c5n(CC(CC)CCCC)c4c3n(CC(CC)CCCC)c21,16.1,-5.48,-3.68,-5.65,-4.09,100.0,110.0,1:1.1,0.5 wt%,inverted,ZnO,MoO3,chloroform,
105392,10.1002/adma.201907059,CCCCC(CC)Cc1sc(-c2c3cc(-c4ccc(-c5sc(-c6cccs6)c6c5C(=O)c5c(sc(CC(CC)CCCC)c5CC(CC)CCCC)C6=O)s4)sc3c(-c3cc(F)c(CC(CC)CCCC)s3)c3ccsc23)cc1F,CCCCCCCCCCCc1c(/C=C2\C(=O)c3cc(F)c(F)cc3C2=C(C#N)C#N)sc2c1sc1c3c4nsnc4c4c5sc6c(CCCCCCCCCCC)c(/C=C7\C(=O)c8cc(F)c(F)cc8C7=C(C#N)C#N)sc6c5n(CC(CC)CCCC)c4c3n(CC(CC)CCCC)c21,14.6,-5.48,-3.68,-5.65,-4.09,150.0,110.0,1:1.1,0.5 wt%,inverted,ZnO,MoO3,chloroform,
105393,10.1002/adma.201907059,CCCCC(CC)Cc1sc(-c2c3cc(-c4ccc(-c5sc(-c6cccs6)c6c5C(=O)c5c(sc(CC(CC)CCCC)c5CC(CC)CCCC)C6=O)s4)sc3c(-c3cc(F)c(CC(CC)CCCC)s3)c3ccsc23)cc1F,CCCCCCCCCCCc1c(/C=C2\C(=O)c3cc(F)c(F)cc3C2=C(C#N)C#N)sc2c1sc1c3c4nsnc4c4c5sc6c(CCCCCCCCCCC)c(/C=C7\C(=O)c8cc(F)c(F)cc8C7=C(C#N)C#N)sc6c5n(CC(CC)CCCC)c4c3n(CC(CC)CCCC)c21,14.2,-5.48,-3.68,-5.65,-4.09,190.0,110.0,1:1.1,0.5 wt%,inverted,ZnO,MoO3,chloroform,
105394,10.1002/adma.202000645,CCCCC(CC)CSc1sc(-c2c3cc(-c4ccc(-c5sc(-c6cccs6)c6c5C(=O)c5c(CC(CC)CCCC)sc(CC(CC)CCCC)c5C6=O)s4)sc3c(-c3cc(F)c(SCC(CC)CCCC)s3)c3ccsc23)cc1F,CCCCCCc1ccc(C2(c3ccc(CCCCCC)cc3)c3cc4c(cc3-c3sc5c(sc6cc(/C=C7\C(=O)c8ccccc8C7=C(C#N)C#N)sc65)c32)C(c2ccc(CCCCCC)cc2)(c2ccc(CCCCCC)cc2)c2c-4sc3c2sc2cc(/C=C4\C(=O)c5ccccc5C4=C(C#N)C#N)sc23)cc1,5.1,-5.32,-3.51,-5.45,-3.88,,,,,inverted,ZnO,MoO3,chloroform,
105395,10.1002/adma.202000645,CCCCC(CC)CSc1sc(-c2c3cc(-c4ccc(-c5sc(-c6cccs6)c6c5C(=O)c5c(CC(CC)CCCC)sc(CC(CC)CCCC)c5C6=O)s4)sc3c(-c3cc(F)c(SCC(CC)CCCC)s3)c3ccsc23)cc1F,CCCCCCc1ccc(C2(c3ccc(CCCCCC)c(F)c3)c3cc4c(cc3-c3sc5c(sc6cc(/C=C7\C(=O)c8cc(F)c(F)cc8C7=C(C#N)C#N)sc65)c32)C(c2ccc(CCCCCC)c(F)c2)(c2ccc(CCCCCC)c(F)c2)c2c-4sc3c2sc2cc(/C=C4\C(=O)c5cc(F)c(F)cc5C4=C(C#N)C#N)sc23)cc1F,14.0,-5.32,-3.51,-5.5,-3.99,,,,,inverted,ZnO,MoO3,chloroform,
105396,10.1002/adma.202001476,CCCCC(CC)COC(=O)c1cc2csc(-c3cc4c(-c5ccc(CC(CC)CCCC)s5)c5sccc5c(-c5ccc(CC(CC)CCCC)s5)c4s3)c2s1,CCCCCCCCC1(CCCCCCCC)Oc2cc3c(cc2-c2sccc21)OC(CCCCCCCC)(CCCCCCCC)c1cc(-c2c(C#N)c(C#N)cc4nsnc24)sc1-3,9.34,-5.09,-3.22,-5.54,-3.8,,120.0,1:0.7,,conventional,PDINO,PEDOT:PSS,chloroform,DIO
105397,10.1002/adma.202001476,CCCCC(CC)COC(=O)c1cc2csc(-c3cc4c(-c5ccc(CC(CC)CCCC)s5)c5sccc5c(-c5ccc(CC(CC)CCCC)s5)c4s3)c2s1,CCCCCCCCC1(CCCCCCCC)Cc2cc3c(cc2-c2sc(-c4c(C#N)c(C#N)cc5nsnc45)cc21)C(CCCCCCCC)(CCCCCCCC)Oc1ccsc1-3,10.22,-5.09,-3.22,-5.51,-3.87,,120.0,1:0.7,,conventional,PDINO,PEDOT:PSS,chloroform,DIO
105400,10.1002/adma.202005386,CCCCCCC(CCCC)Cc1csc(-c2cc3c4nsnc4c4cc(-c5cc(CC(CCCC)CCCCCC)c(-c6cc7c(-c8cc(F)c(CC(CC)CCCC)s8)c8sccc8c(-c8cc(F)c(CC(CC)CCCC)s8)c7s6)s5)sc4c3s2)c1,CCCCCCCCCCCc1c(/C=C2\C(=O)c3cc(F)c(F)cc3C2=C(C#N)C#N)sc2c1sc1c3c4nsnc4c4c5sc6c(CCCCCCCCCCC)c(/C=C7\C(=O)c8cc(F)c(F)cc8C7=C(C#N)C#N)sc6c5n(CC(CC)CCCC)c4c3n(CC(CC)CCCC)c21,15.75,-5.51,-2.77,-5.65,-4.09,,,,,conventional,,,chloroform,
105401,10.1002/adma.202005386,CCCCCCC(CCCC)Cc1csc(-c2cc3c4nsnc4c4cc(-c5cc(CC(CCCC)CCCCCC)c(-c6cc7c(-c8cc(F)c(CC(CC)CCCC)s8)c8sccc8c(-c8cc(F)c(CC(CC)CCCC)s8)c7s6)s5)sc4c3s2)c1,CCCCCCCCCCCc1c(/C=C2\C(=O)c3cc(F)c(F)cc3C2=C(C#N)C#N)sc2c1sc1c3c4nsnc4c4c5sc6c(CCCCCCCCCCC)c(/C=C7\C(=O)c8cc(F)c(F)cc8C7=C(C#N)C#N)sc6c5n(CC(CC)CCCC)c4c3n(CC(CC)CCCC)c21,17.63,-5.51,-2.77,-5.65,-4.09,,,,,conventional,,,chloroform,
105402,10.1002/adma.202005386,CCCCCCC(CCCC)Cc1csc(-c2cc3c4nsnc4c4cc(-c5cc(CC(CCCC)CCCCCC)c(-c6cc7c(-c8cc(F)c(CC(CC)CCCC)s8)c8sccc8c(-c8cc(F)c(CC(CC)CCCC)s8)c7s6)s5)sc4c3s2)c1,CCCCCCc1ccc(C2(c3ccc(CCCCCC)cc3)c3cc4c(cc3-c3sc5cc(/C=C6\C(=O)c7cc(F)c(F)cc7C6=C(C#N)C#N)sc5c32)C(c2ccc(CCCCCC)cc2)(c2ccc(CCCCCC)cc2)c2c-4sc3cc(/C=C4\C(=O)c5cc(F)c(F)cc5C4=C(C#N)C#N)sc23)cc1,12.75,-5.51,-2.77,-5.66,-4.14,,,,,conventional,,,chloroform,
105403,10.1002/adma.202005386,CCCCCCC(CCCC)Cc1csc(-c2cc3c4nsnc4c4cc(-c5cc(CC(CCCC)CCCCCC)c(-c6cc7c(-c8cc(F)c(CC(CC)CCCC)s8)c8sccc8c(-c8cc(F)c(CC(CC)CCCC)s8)c7s6)s5)sc4c3s2)c1,CCCCCCc1ccc(C2(c3ccc(CCCCCC)cc3)c3cc4c(cc3-c3sc5cc(/C=C6\C(=O)c7cc(F)c(F)cc7C6=C(C#N)C#N)sc5c32)C(c2ccc(CCCCCC)cc2)(c2ccc(CCCCCC)cc2)c2c-4sc3cc(/C=C4\C(=O)c5cc(F)c(F)cc5C4=C(C#N)C#N)sc23)cc1,14.91,-5.51,-2.77,-5.66,-4.14,,,,,conventional,,,chloroform,
105404,10.1002/adma.202005386,CCCCCCC(CCCC)Cc1csc(-c2cc3c4nsnc4c4cc(-c5cc(CC(CCCC)CCCCCC)c(-c6cc7c(-c8cc(F)c(CC(CC)CCCC)s8)c8sccc8c(-c8cc(F)c(CC(CC)CCCC)s8)c7s6)s5)sc4c3s2)c1,CCCCCCc1ccc(C2(c3ccc(CCCCCC)cc3)c3cc4c(cc3-c3sc(-c5sc(/C=C6\C(=O)c7cc(Cl)c(Cl)cc7C6=C(C#N)C#N)cc5OCC(CC)CCCC)cc32)C(c2ccc(CCCCCC)cc2)(c2ccc(CCCCCC)cc2)c2cc(-c3sc(/C=C5\C(=O)c6cc(Cl)c(Cl)cc6C5=C(C#N)C#N)cc3OCC(CC)CCCC)sc2-4)cc1,1.34,-5.51,-2.77,-5.56,-4.23,,,,,conventional,,,chloroform,
105405,10.1002/adma.202005386,CCCCCCC(CCCC)Cc1csc(-c2cc3c4nsnc4c4cc(-c5cc(CC(CCCC)CCCCCC)c(-c6cc7c(-c8cc(F)c(CC(CC)CCCC)s8)c8sccc8c(-c8cc(F)c(CC(CC)CCCC)s8)c7s6)s5)sc4c3s2)c1,CCCCCCc1ccc(C2(c3ccc(CCCCCC)cc3)c3cc4c(cc3-c3sc(-c5sc(/C=C6\C(=O)c7cc(Cl)c(Cl)cc7C6=C(C#N)C#N)cc5OCC(CC)CCCC)cc32)C(c2ccc(CCCCCC)cc2)(c2ccc(CCCCCC)cc2)c2cc(-c3sc(/C=C5\C(=O)c6cc(Cl)c(Cl)cc6C5=C(C#N)C#N)cc3OCC(CC)CCCC)sc2-4)cc1,1.42,-5.51,-2.77,-5.56,-4.23,,,,,conventional,,,chloroform,
105406,10.1002/adma.202005942,COC(=O)C(C)(C)c1cc(C)cc(-c2sc3c4sc5cc(/C=C6/C(=O)c7cc(F)cc(c7)C(=O)/C6=C\c6cc(C(C)(C)C(=O)OC)c(-c7cc(C)cc(C(C)(C)C(=O)OC)c7)s6)sc5c4c(C(C)(C)C(=O)OC)ccc2-3)c1,CCCCCCCCCCCc1c(/C=C2\C(=O)c3ccccc3C2=C(C#N)C#N)sc2c1sc1c3c4nsnc4c4c5sc6c(CCCCCCCCCCC)c(/C=C7\C(=O)c8cc(-c9cccs9)ccc8C7=C(C#N)C#N)sc6c5n(CC(CCCCCCCC)CCCCCCCCCC)c4c3n(CC(CCCCCCCC)CCCCCCCCCC)c21,15.05,-5.56,-3.65,-5.68,-3.94,,,,,conventional,ZrAcac,PEDOT:PSS,,
105407,10.1002/adma.202005942,COC(=O)C(C)(C)c1cc(C)cc(-c2sc3c4sc5cc(/C=C6/C(=O)c7cc(F)cc(c7)C(=O)/C6=C\c6cc(C(C)(C)C(=O)OC)c(-c7cc(C)cc(C(C)(C)C(=O)OC)c7)s6)sc5c4c(C(C)(C)C(=O)OC)ccc2-3)c1,CCCCCCCCCCCc1c(/C=C2\C(=O)c3ccccc3C2=C(C#N)C#N)sc2c1sc1c3c4nsnc4c4c5sc6c(CCCCCCCCCCC)c(/C=C7\C(=O)c8ccc(-c9cccs9)cc8C7=C(C#N)C#N)sc6c5n(CC(CCCCCCCC)CCCCCCCCCC)c4c3n(CC(CCCCCCCC)CCCCCCCCCC)c21,10.04,-5.56,-3.65,-5.69,-3.9,,,,,conventional,ZrAcac,PEDOT:PSS,,
105408,10.1002/adma.202005942,COC(=O)C(C)(C)c1cc(C)cc(-c2sc3c4sc5cc(/C=C6/C(=O)c7cc(F)cc(c7)C(=O)/C6=C\c6cc(C(C)(C)C(=O)OC)c(-c7cc(C)cc(C(C)(C)C(=O)OC)c7)s6)sc5c4c(C(C)(C)C(=O)OC)ccc2-3)c1,CCCCCCCCCCCc1c(/C=C2\C(=O)c3ccccc3C2=C(C#N)C#N)sc2c1sc1c3c4nsnc4c4c5sc6c(CCCCCCCCCCC)c(/C=C7\C(=O)c8cc(-c9ccc(-c%10ccc%11c(c%10)C(=C(C#N)C#N)/C(=C/c%10sc%12c(sc%13c%14c%15nsnc%15c%15c%16sc%17c(CCCCCCCCCCC)c(/C=C%18\C(=O)c%19ccc(-c%20cccs%20)cc%19C%18=C(C#N)C#N)sc%17c%16n(CC(CCCCCCCC)CCCCCCCCCC)c%15c%14n(CC(CCCCCCCC)CCCCCCCCCC)c%12%13)c%10CCCCCCCCCCC)C%11=O)s9)ccc8C7=C(C#N)C#N)sc6c5n(CC(CCCCCCCC)CCCCCCCCCC)c4c3n(CC(CCCCCCCC)CCCCCCCCCC)c21,12.12,-5.56,-3.65,-5.68,-3.92,,,,,conventional,ZrAcac,PEDOT:PSS,,
105409,10.1002/adma.202005942,COC(=O)C(C)(C)c1cc(C)cc(-c2sc3c4sc5cc(/C=C6/C(=O)c7cc(F)cc(c7)C(=O)/C6=C\c6cc(C(C)(C)C(=O)OC)c(-c7cc(C)cc(C(C)(C)C(=O)OC)c7)s6)sc5c4c(C(C)(C)C(=O)OC)ccc2-3)c1,CCCCCCCCCCCc1c(/C=C2\C(=O)c3ccccc3C2=C(C#N)C#N)sc2c1sc1c3c4nsnc4c4c5sc6c(CCCCCCCCCCC)c(/C=C7\C(=O)c8cc(-c9cccs9)ccc8C7=C(C#N)C#N)sc6c5n(CC(CCCCCCCC)CCCCCCCCCC)c4c3n(CC(CCCCCCCC)CCCCCCCCCC)c21,14.93,-5.56,-3.65,-5.68,-3.94,,,,,conventional,PFN-Br,PEDOT:PSS,,
105415,10.1002/adma.202102635,COC(=O)C(C)(C)c1cc(C)cc(-c2sc3c4sc5cc(/C=C6/C(=O)c7cc(F)cc(c7)C(=O)/C6=C\c6cc(C(C)(C)C(=O)OC)c(-c7cc(C)cc(C(C)(C)C(=O)OC)c7)s6)sc5c4c(C(C)(C)C(=O)OC)ccc2-3)c1,CCCCCCCCCCCc1c(/C=C2\C(=O)c3ccccc3C2=C(C#N)C#N)sc2c1sc1c3c4nsnc4c4c5sc6c(CCCCCCCCCCC)c(/C=C7\C(=O)c8cc(-c9cc%10c(=O)n(CC(CCCCCC)CCCCCCCC)c(=O)c%11ccsc%11c%10s9)ccc8C7=C(C#N)C#N)sc6c5n(CC(CCCCCCCC)CCCCCCCCCC)c4c3n(CC(CCCCCCCC)CCCCCCCCCC)c21,15.22,-5.56,-3.65,-5.75,-3.94,,,1:1.2,,conventional,PDIN,PEDOT:PSS,chloroform,CN
105423,10.1002/adma.202108749,CCCCCCCCC(CCCCCC)COc1cnc2c(-c3cccs3)c(F)c(F)cc2n1,CCCCCCCCCCCc1c(/C=C2\C(=O)c3ccccc3C2=C(C#N)C#N)sc2c1sc1c3c4nsnc4c4c5sc6c(CCCCCCCCCCC)c(/C=C7\C(=O)c8cc(-c9cccs9)ccc8C7=C(C#N)C#N)sc6c5n(CC(CCCCCCCC)CCCCCCCCCC)c4c3n(CC(CCCCCCCC)CCCCCCCCCC)c21,12.11,-5.54,-2.92,-5.68,-3.94,,95.0,1.2:1.0,,conventional,PDINN,PEDOT:PSS,chloroform,CN
105424,10.1002/adma.202108749,COC(=O)C(C)(C)c1cc(C)cc(-c2sc3c4sc5cc(/C=C6/C(=O)c7cc(F)cc(c7)C(=O)/C6=C\c6cc(C(C)(C)C(=O)OC)c(-c7cc(C)cc(C(C)(C)C(=O)OC)c7)s6)sc5c4c(C(C)(C)C(=O)OC)ccc2-3)c1,CCCCCCCCCCCc1c(/C=C2\C(=O)c3ccccc3C2=C(C#N)C#N)sc2c1sc1c3c4nsnc4c4c5sc6c(CCCCCCCCCCC)c(/C=C7\C(=O)c8cc(-c9cccs9)ccc8C7=C(C#N)C#N)sc6c5n(CC(CCCCCCCC)CCCCCCCCCC)c4c3n(CC(CCCCCCCC)CCCCCCCCCC)c21,15.1,-5.56,-3.65,-5.68,-3.94,,95.0,1.2:1.0,,conventional,PDINN,PEDOT:PSS,chloroform,CN
105426,10.1002/adma.202109516,CCCCCCCCC(CCCCCC)COc1cnc2c(-c3cccs3)c(F)c(F)cc2n1,CCCCCCc1ccc(-c2c(/C=C3\C(=O)c4cc(F)c(F)cc4C3=C(C#N)C#N)sc3c2sc2c4c5nsnc5c5c6sc7c(-c8ccc(CCCCCC)s8)c(/C=C8\C(=O)c9cc(F)c(F)cc9C8=C(C#N)C#N)sc7c6n(CC(CCCC)CCCCCC)c5c4n(CC(CCCC)CCCCCC)c32)s1,15.89,-5.54,-2.92,-5.75,-3.96,,,1:1.2,,conventional,PNDIT-F3N,PEDOT:PSS,,
105427,10.1002/adma.202109516,CCCCCCCCC(CCCCCC)COc1cnc2c(-c3cccs3)c(F)c(F)cc2n1,CCCCCCc1sc(-c2c(/C=C3\C(=O)c4cc(F)c(F)cc4C3=C(C#N)C#N)sc3c2sc2c4c5nsnc5c5c6sc7c(-c8cc(F)c(CCCCCC)s8)c(/C=C8\C(=O)c9cc(F)c(F)cc9C8=C(C#N)C#N)sc7c6n(CC(CCCC)CCCCCC)c5c4n(CC(CCCC)CCCCCC)c32)cc1F,17.16,-5.54,-2.92,-5.8,-4.04,,,1:1.2,,conventional,PNDIT-F3N,PEDOT:PSS,,
105428,10.1002/adma.202109516,CCCCCCCCC(CCCCCC)COc1cnc2c(-c3cccs3)c(F)c(F)cc2n1,CCCCCCC1(CCCCCC)c2cc3c(cc2-c2sc(/C=C4\C(=O)c5ccccc5C4=C(C#N)C#N)cc21)C(CCCCCC)(CCCCCC)c1cc(/C=C2\C(=O)c4ccccc4C2=C(C#N)C#N)sc1-3,12.32,-5.54,-2.92,-5.69,-3.91,,,1:1.2,,conventional,PNDIT-F3N,PEDOT:PSS,,
105434,10.1002/adma.202110155,COC(=O)C(C)(C)c1cc(C)cc(-c2sc3c4sc5cc(/C=C6/C(=O)c7cc(F)cc(c7)C(=O)/C6=C\c6cc(C(C)(C)C(=O)OC)c(-c7cc(C)cc(C(C)(C)C(=O)OC)c7)s6)sc5c4c(C(C)(C)C(=O)OC)ccc2-3)c1,CCCCCCCCC(CCCCCC)Cn1c2c3sc(/C=C4\C(=O)c5ccccc5C4=C(C#N)C#N)c(CC(CCCC)CCCCCC)c3sc2c2c3nsnc3c3c4sc5c(CC(CCCC)CCCCCC)c(/C=C6\C(=O)c7cc(-c8cccs8)ccc7C6=C(C#N)C#N)sc5c4n(CC(CCCCCC)CCCCCCCC)c3c21,16.41,-5.56,-3.65,-5.52,-3.94,,,,,conventional,PNDIT-F3N,PEDOT:PSS,,
105435,10.1002/adma.202110155,COC(=O)C(C)(C)c1cc(C)cc(-c2sc3c4sc5cc(/C=C6/C(=O)c7cc(F)cc(c7)C(=O)/C6=C\c6cc(C(C)(C)C(=O)OC)c(-c7cc(C)cc(C(C)(C)C(=O)OC)c7)s6)sc5c4c(C(C)(C)C(=O)OC)ccc2-3)c1,CCCCCCCCCCC(CCCCCCCC)Cn1c2c3sc(/C=C4\C(=O)c5ccccc5C4=C(C#N)C#N)c(CC(CCCC)CCCCCC)c3sc2c2c3nsnc3c3c4sc5c(CC(CCCC)CCCCCC)c(/C=C6\C(=O)c7cc(-c8cccs8)ccc7C6=C(C#N)C#N)sc5c4n(CC(CCCCCCCC)CCCCCCCCCC)c3c21,16.53,-5.56,-3.65,-5.6,-3.84,,,,,conventional,PNDIT-F3N,PEDOT:PSS,,
105436,10.1002/adma.202110155,COC(=O)C(C)(C)c1cc(C)cc(-c2sc3c4sc5cc(/C=C6/C(=O)c7cc(F)cc(c7)C(=O)/C6=C\c6cc(C(C)(C)C(=O)OC)c(-c7cc(C)cc(C(C)(C)C(=O)OC)c7)s6)sc5c4c(C(C)(C)C(=O)OC)ccc2-3)c1,CCCCCCCCCCCCC(CCCCCCCCCC)Cn1c2c3sc(/C=C4\C(=O)c5ccccc5C4=C(C#N)C#N)c(CC(CCCC)CCCCCC)c3sc2c2c3nsnc3c3c4sc5c(CC(CCCC)CCCCCC)c(/C=C6\C(=O)c7cc(-c8cccs8)ccc7C6=C(C#N)C#N)sc5c4n(CC(CCCCCCCCCC)CCCCCCCCCCCC)c3c21,16.76,-5.56,-3.65,-5.6,-3.83,,,,,conventional,PNDIT-F3N,PEDOT:PSS,,
105437,10.1002/adma.202110155,COC(=O)C(C)(C)c1cc(C)cc(-c2sc3c4sc5cc(/C=C6/C(=O)c7cc(F)cc(c7)C(=O)/C6=C\c6cc(C(C)(C)C(=O)OC)c(-c7cc(C)cc(C(C)(C)C(=O)OC)c7)s6)sc5c4c(C(C)(C)C(=O)OC)ccc2-3)c1,CCCCCCCCCCCCCCC(CCCCCCCCCCCC)Cn1c2c3sc(/C=C4\C(=O)c5ccccc5C4=C(C#N)C#N)c(CC(CCCC)CCCCCC)c3sc2c2c3nsnc3c3c4sc5c(CC(CCCC)CCCCCC)c(/C=C6\C(=O)c7cc(-c8cccs8)ccc7C6=C(C#N)C#N)sc5c4n(CC(CCCCCCCCCCCC)CCCCCCCCCCCCCC)c3c21,14.86,-5.56,-3.65,-5.65,-3.76,,,,,conventional,PNDIT-F3N,PEDOT:PSS,,
105438,10.1002/adma.202110155,COC(=O)C(C)(C)c1cc(C)cc(-c2sc3c4sc5cc(/C=C6/C(=O)c7cc(F)cc(c7)C(=O)/C6=C\c6cc(C(C)(C)C(=O)OC)c(-c7cc(C)cc(C(C)(C)C(=O)OC)c7)s6)sc5c4c(C(C)(C)C(=O)OC)ccc2-3)c1,CCCCCCCCCCCCC(CCCCCCCCCC)Cn1c2c3sc(/C=C4\C(=O)c5ccccc5C4=C(C#N)C#N)c(CC(CCCC)CCCCCC)c3sc2c2c3nsnc3c3c4sc5c(CC(CCCC)CCCCCC)c(/C=C6\C(=O)c7cc(-c8cccs8)ccc7C6=C(C#N)C#N)sc5c4n(CC(CCCCCCCCCC)CCCCCCCCCCCC)c3c21,16.3,-5.56,-3.65,-5.6,-3.83,,,,,conventional,PNDIT-F3N,PEDOT:PSS,,
105439,10.1002/adma.202200361,COC(=O)C(C)(C)c1cc(C)cc(-c2sc3c4sc5cc(/C=C6/C(=O)c7cc(F)cc(c7)C(=O)/C6=C\c6cc(C(C)(C)C(=O)OC)c(-c7cc(C)cc(C(C)(C)C(=O)OC)c7)s6)sc5c4c(C(C)(C)C(=O)OC)ccc2-3)c1,C/C=C\c1ccc2c(c1)C(=O)/C(=C\c1sc3c(sc4c5c6nsnc6c6c7sc8c(CCCCCCCCCCC)c(/C=C9\C(=O)c%10cc(C)ccc%10C9=C(C#N)C#N)sc8c7n(C)c6c5n(C)c34)c1CCCCCCCCCCC)C2=C(C#N)C#N,17.1,-5.56,-3.65,,,,,,,conventional,PNDIT-F3N,PEDOT:PSS,chloroform,
105442,10.1002/adma.202208008,COC(=O)C(C)(C)c1cc(C)cc(-c2sc3c4sc5cc(/C=C6/C(=O)c7cc(F)cc(c7)C(=O)/C6=C\c6cc(C(C)(C)C(=O)OC)c(-c7cc(C)cc(C(C)(C)C(=O)OC)c7)s6)sc5c4c(C(C)(C)C(=O)OC)ccc2-3)c1,CCCCCCCCCCCc1c(/C=C2\C(=O)c3ccccc3C2=C(C#N)C#N)sc2c1sc1c3c4nsnc4c4c5sc6c(CCCCCCCCCCC)c(/C=C7\C(=O)c8cc(-c9cccs9)ccc8C7=C(C#N)C#N)sc6c5n(CC(CCCCCCCC)CCCCCCCCCC)c4c3n(CC(CCCCCCCC)CCCCCCCCCC)c21,15.49,-5.56,-3.65,-5.68,-3.94,,,,,conventional,PDINN,PEDOT:PSS,chloroform,
105443,10.1002/adma.202208008,COC(=O)C(C)(C)c1cc(C)cc(-c2sc3c4sc5cc(/C=C6/C(=O)c7cc(F)cc(c7)C(=O)/C6=C\c6cc(C(C)(C)C(=O)OC)c(-c7cc(C)cc(C(C)(C)C(=O)OC)c7)s6)sc5c4c(C(C)(C)C(=O)OC)ccc2-3)c1,CCCCCCCCCCCc1c(/C=C2\C(=O)c3cc(-c4ccc(-c5ccc6c(c5)C(=O)/C(=C/c5sc7c(sc8c9c%10nsnc%10c%10c%11sc%12c(CCCCCCCCCCC)c(/C=C%13\C(=O)c%14ccccc%14C%13=C(C#N)C#N)sc%12c%11n(CC(CCCCCCCC)CCCCCCCCCC)c%10c9n(CC(CCCCCCCC)CCCCCCCCCC)c78)c5CCCCCCCCCCC)C6=C(C#N)C#N)s4)ccc3C2=C(C#N)C#N)sc2c1sc1c3c4nsnc4c4c5sc6c(CCCCCCCCCCC)c(/C=C7/C(=O)c8cc(-c9ccc(CCCCCCc%10cccs%10)s9)ccc8C7=C(C#N)C#N)sc6c5n(CC(CCCCCCCC)CCCCCCCCCC)c4c3n(CC(CCCCCCCC)CCCCCCCCCC)c21,15.39,-5.56,-3.65,-5.7,-3.89,,,,,conventional,PDINN,PEDOT:PSS,chloroform,
105444,10.1002/adma.202208008,COC(=O)C(C)(C)c1cc(C)cc(-c2sc3c4sc5cc(/C=C6/C(=O)c7cc(F)cc(c7)C(=O)/C6=C\c6cc(C(C)(C)C(=O)OC)c(-c7cc(C)cc(C(C)(C)C(=O)OC)c7)s6)sc5c4c(C(C)(C)C(=O)OC)ccc2-3)c1,CCCCCCCCCCCc1c(/C=C2\C(=O)c3ccccc3C2=C(C#N)C#N)sc2c1sc1c3c4nsnc4c4c5sc6c(CCCCCCCCCCC)c(/C=C7/C(=O)c8cc(-c9ccc(-c%10ccc%11c(c%10)C(=O)/C(=C\c%10sc%12c(sc%13c%14c%15nsnc%15c%15c%16sc%17c(CCCCCCCCCCC)c(/C=C%18/C(=O)c%19cc(-c%20sc(CCCCCCc%21cc(Cl)cs%21)cc%20Cl)ccc%19C%18=C(C#N)C#N)sc%17c%16n(CC(CCCCCCCC)CCCCCCCCCC)c%15c%14n(CC(CCCCCCCC)CCCCCCCCCC)c%12%13)c%10CCCCCCCCCCC)C%11=C(C#N)C#N)s9)ccc8C7=C(C#N)C#N)sc6c5n(CC(CCCCCCCC)CCCCCCCCCC)c4c3n(CC(CCCCCCCC)CCCCCCCCCC)c21,16.16,-5.56,-3.65,-5.69,-3.92,,,,,conventional,PDINN,PEDOT:PSS,chloroform,
105445,10.1002/adma.202208008,COC(=O)C(C)(C)c1cc(C)cc(-c2sc3c4sc5cc(/C=C6/C(=O)c7cc(F)cc(c7)C(=O)/C6=C\c6cc(C(C)(C)C(=O)OC)c(-c7cc(C)cc(C(C)(C)C(=O)OC)c7)s6)sc5c4c(C(C)(C)C(=O)OC)ccc2-3)c1,CCCCCCCCCCCc1c(/C=C2\C(=O)c3ccccc3C2=C(C#N)C#N)sc2c1sc1c3c4nsnc4c4c5sc6c(CCCCCCCCCCC)c(/C=C7/C(=O)c8cc(-c9ccc(-c%10ccc(CCCCCCc%11ccc(-c%12cccs%12)s%11)s%10)s9)ccc8C7=C(C#N)C#N)sc6c5n(CC(CCCCCCCC)CCCCCCCCCC)c4c3n(CC(CCCCCCCC)CCCCCCCCCC)c21,13.12,-5.56,-3.65,-5.7,-3.86,,,,,conventional,PDINN,PEDOT:PSS,chloroform,
105446,10.1002/adma.202208008,COC(=O)C(C)(C)c1cc(C)cc(-c2sc3c4sc5cc(/C=C6/C(=O)c7cc(F)cc(c7)C(=O)/C6=C\c6cc(C(C)(C)C(=O)OC)c(-c7cc(C)cc(C(C)(C)C(=O)OC)c7)s6)sc5c4c(C(C)(C)C(=O)OC)ccc2-3)c1,CCCCCCCCCCCc1c(/C=C2\C(=O)c3ccccc3C2=C(C#N)C#N)sc2c1sc1c3c4nsnc4c4c5sc6c(CCCCCCCCCCC)c(/C=C7/C(=O)c8cc(-c9ccc(-c%10sc(CCCCCCc%11cc(Cl)c(-c%12cccs%12)s%11)cc%10Cl)s9)ccc8C7=C(C#N)C#N)sc6c5n(CC(CCCCCCCC)CCCCCCCCCC)c4c3n(CC(CCCCCCCC)CCCCCCCCCC)c21,13.61,-5.56,-3.65,-5.69,-3.9,,,,,conventional,PDINN,PEDOT:PSS,chloroform,
105447,10.1002/adma.202208008,COC(=O)C(C)(C)c1cc(C)cc(-c2sc3c4sc5cc(/C=C6/C(=O)c7cc(F)cc(c7)C(=O)/C6=C\c6cc(C(C)(C)C(=O)OC)c(-c7cc(C)cc(C(C)(C)C(=O)OC)c7)s6)sc5c4c(C(C)(C)C(=O)OC)ccc2-3)c1,CCCCCCCCCCCc1c(/C=C2\C(=O)c3ccccc3C2=C(C#N)C#N)sc2c1sc1c3c4nsnc4c4c5sc6c(CCCCCCCCCCC)c(/C=C7\C(=O)c8cc(-c9cccs9)ccc8C7=C(C#N)C#N)sc6c5n(CC(CCCCCCCC)CCCCCCCCCC)c4c3n(CC(CCCCCCCC)CCCCCCCCCC)c21,12.12,-5.56,-3.65,-5.68,-3.94,,,,,conventional,PDINN,PEDOT:PSS,chloroform,
105448,10.1002/adma.202208008,COC(=O)C(C)(C)c1cc(C)cc(-c2sc3c4sc5cc(/C=C6/C(=O)c7cc(F)cc(c7)C(=O)/C6=C\c6cc(C(C)(C)C(=O)OC)c(-c7cc(C)cc(C(C)(C)C(=O)OC)c7)s6)sc5c4c(C(C)(C)C(=O)OC)ccc2-3)c1,CCCCCCCCCCCc1c(/C=C2\C(=O)c3ccccc3C2=C(C#N)C#N)sc2c1sc1c3c4nsnc4c4c5sc6c(CCCCCCCCCCC)c(/C=C7\C(=O)c8cc(-c9cccs9)ccc8C7=C(C#N)C#N)sc6c5n(CC(CCCCCCCC)CCCCCCCCCC)c4c3n(CC(CCCCCCCC)CCCCCCCCCC)c21,13.94,-5.56,-3.65,-5.68,-3.94,,,,,conventional,PDINN,PEDOT:PSS,toluene,
105449,10.1002/adma.202208008,COC(=O)C(C)(C)c1cc(C)cc(-c2sc3c4sc5cc(/C=C6/C(=O)c7cc(F)cc(c7)C(=O)/C6=C\c6cc(C(C)(C)C(=O)OC)c(-c7cc(C)cc(C(C)(C)C(=O)OC)c7)s6)sc5c4c(C(C)(C)C(=O)OC)ccc2-3)c1,CCCCCCCCCCCc1c(/C=C2\C(=O)c3ccccc3C2=C(C#N)C#N)sc2c1sc1c3c4nsnc4c4c5sc6c(CCCCCCCCCCC)c(/C=C7/C(=O)c8cc(-c9ccc(-c%10ccc%11c(c%10)C(=O)/C(=C\c%10sc%12c(sc%13c%14c%15nsnc%15c%15c%16sc%17c(CCCCCCCCCCC)c(/C=C%18/C(=O)c%19cc(-c%20sc(CCCCCCc%21cc(Cl)cs%21)cc%20Cl)ccc%19C%18=C(C#N)C#N)sc%17c%16n(CC(CCCCCCCC)CCCCCCCCCC)c%15c%14n(CC(CCCCCCCC)CCCCCCCCCC)c%12%13)c%10CCCCCCCCCCC)C%11=C(C#N)C#N)s9)ccc8C7=C(C#N)C#N)sc6c5n(CC(CCCCCCCC)CCCCCCCCCC)c4c3n(CC(CCCCCCCC)CCCCCCCCCC)c21,14.1,-5.56,-3.65,-5.69,-3.92,,,,,conventional,PDINN,PEDOT:PSS,chloroform,
105450,10.1002/adma.202208008,COC(=O)C(C)(C)c1cc(C)cc(-c2sc3c4sc5cc(/C=C6/C(=O)c7cc(F)cc(c7)C(=O)/C6=C\c6cc(C(C)(C)C(=O)OC)c(-c7cc(C)cc(C(C)(C)C(=O)OC)c7)s6)sc5c4c(C(C)(C)C(=O)OC)ccc2-3)c1,CCCCCCCCCCCc1c(/C=C2\C(=O)c3ccccc3C2=C(C#N)C#N)sc2c1sc1c3c4nsnc4c4c5sc6c(CCCCCCCCCCC)c(/C=C7/C(=O)c8cc(-c9ccc(-c%10ccc%11c(c%10)C(=O)/C(=C\c%10sc%12c(sc%13c%14c%15nsnc%15c%15c%16sc%17c(CCCCCCCCCCC)c(/C=C%18/C(=O)c%19cc(-c%20sc(CCCCCCc%21cc(Cl)cs%21)cc%20Cl)ccc%19C%18=C(C#N)C#N)sc%17c%16n(CC(CCCCCCCC)CCCCCCCCCC)c%15c%14n(CC(CCCCCCCC)CCCCCCCCCC)c%12%13)c%10CCCCCCCCCCC)C%11=C(C#N)C#N)s9)ccc8C7=C(C#N)C#N)sc6c5n(CC(CCCCCCCC)CCCCCCCCCC)c4c3n(CC(CCCCCCCC)CCCCCCCCCC)c21,14.7,-5.56,-3.65,-5.69,-3.92,,,,,conventional,PDINN,PEDOT:PSS,toluene,
105451,10.1002/adma.202208008,COC(=O)C(C)(C)c1cc(C)cc(-c2sc3c4sc5cc(/C=C6/C(=O)c7cc(F)cc(c7)C(=O)/C6=C\c6cc(C(C)(C)C(=O)OC)c(-c7cc(C)cc(C(C)(C)C(=O)OC)c7)s6)sc5c4c(C(C)(C)C(=O)OC)ccc2-3)c1,CCCCCCCCCCCc1c(/C=C2\C(=O)c3ccccc3C2=C(C#N)C#N)sc2c1sc1c3c4nsnc4c4c5sc6c(CCCCCCCCCCC)c(/C=C7\C(=O)c8cc(-c9cccs9)ccc8C7=C(C#N)C#N)sc6c5n(CC(CCCCCCCC)CCCCCCCCCC)c4c3n(CC(CCCCCCCC)CCCCCCCCCC)c21,15.49,-5.56,-3.65,-5.68,-3.94,,,,,conventional,PDINN,PEDOT:PSS,chloroform,
105452,10.1002/adma.202208008,COC(=O)C(C)(C)c1cc(C)cc(-c2sc3c4sc5cc(/C=C6/C(=O)c7cc(F)cc(c7)C(=O)/C6=C\c6cc(C(C)(C)C(=O)OC)c(-c7cc(C)cc(C(C)(C)C(=O)OC)c7)s6)sc5c4c(C(C)(C)C(=O)OC)ccc2-3)c1,CCCCCCCCCCCc1c(/C=C2\C(=O)c3ccccc3C2=C(C#N)C#N)sc2c1sc1c3c4nsnc4c4c5sc6c(CCCCCCCCCCC)c(/C=C7/C(=O)c8cc(-c9ccc(-c%10ccc%11c(c%10)C(=O)/C(=C\c%10sc%12c(sc%13c%14c%15nsnc%15c%15c%16sc%17c(CCCCCCCCCCC)c(/C=C%18/C(=O)c%19cc(-c%20sc(CCCCCCc%21cc(Cl)cs%21)cc%20Cl)ccc%19C%18=C(C#N)C#N)sc%17c%16n(CC(CCCCCCCC)CCCCCCCCCC)c%15c%14n(CC(CCCCCCCC)CCCCCCCCCC)c%12%13)c%10CCCCCCCCCCC)C%11=C(C#N)C#N)s9)ccc8C7=C(C#N)C#N)sc6c5n(CC(CCCCCCCC)CCCCCCCCCC)c4c3n(CC(CCCCCCCC)CCCCCCCCCC)c21,16.16,-5.56,-3.65,-5.69,-3.92,,,,,conventional,PDINN,PEDOT:PSS,chloroform,
105455,10.1002/adma.202208008,COC(=O)C(C)(C)c1cc(C)cc(-c2sc3c4sc5cc(/C=C6/C(=O)c7cc(F)cc(c7)C(=O)/C6=C\c6cc(C(C)(C)C(=O)OC)c(-c7cc(C)cc(C(C)(C)C(=O)OC)c7)s6)sc5c4c(C(C)(C)C(=O)OC)ccc2-3)c1,CCCCCCCCCCCc1c(/C=C2\C(=O)c3ccccc3C2=C(C#N)C#N)sc2c1sc1c3c4nsnc4c4c5sc6c(CCCCCCCCCCC)c(/C=C7/C(=O)c8cc(-c9ccc(-c%10sc(CCCCCCc%11cc(Cl)c(-c%12cccs%12)s%11)cc%10Cl)s9)ccc8C7=C(C#N)C#N)sc6c5n(CC(CCCCCCCC)CCCCCCCCCC)c4c3n(CC(CCCCCCCC)CCCCCCCCCC)c21,13.61,-5.56,-3.65,-5.69,-3.9,,,,,conventional,PDINN,PEDOT:PSS,chloroform,
105458,10.1002/adma.202208165,COC(=O)C(C)(C)c1cc(C)cc(-c2sc3c4sc5cc(/C=C6/C(=O)c7cc(F)cc(c7)C(=O)/C6=C\c6cc(C(C)(C)C(=O)OC)c(-c7cc(C)cc(C(C)(C)C(=O)OC)c7)s6)sc5c4c(C(C)(C)C(=O)OC)ccc2-3)c1,CCCCCCCCC(CCCCCC)Cc1ccc(-c2c3nc(-c4ccc(-c5cc6c(-c7ccc(CC(CC)CCCC)s7)c7sccc7c(-c7ccc(CC(CC)CCCC)s7)c6s5)s4)sc3c(-c3ccc(CC(CCCCCC)CCCCCCCC)s3)c3nc(-c4cccs4)sc23)s1,16.92,-5.56,-3.65,-5.67,-3.89,,,1:1,,conventional,PNDIT-F3N,PEDOT:PSS,,
105459,10.1002/adma.202208165,COC(=O)C(C)(C)c1cc(C)cc(-c2sc3c4sc5cc(/C=C6/C(=O)c7cc(F)cc(c7)C(=O)/C6=C\c6cc(C(C)(C)C(=O)OC)c(-c7cc(C)cc(C(C)(C)C(=O)OC)c7)s6)sc5c4c(C(C)(C)C(=O)OC)ccc2-3)c1,CCCCCCCCCCCCC(CCCCCCCCCC)Cn1c2c3sc(/C=C4\C(=O)c5ccccc5C4=C(C#N)C#N)c(CC(CCCC)CCCCCC)c3sc2c2c3nsnc3c3c4sc5c(CC(CCCC)CCCCCC)c(/C=C6\C(=O)c7cc(-c8cccs8)ccc7C6=C(C#N)C#N)sc5c4n(CC(CCCCCCCCCC)CCCCCCCCCCCC)c3c21,16.77,-5.56,-3.65,-5.6,-3.83,,,1:1,,conventional,PNDIT-F3N,PEDOT:PSS,,
105461,10.1002/adma.202208750,CCCCC(CC)Cc1sc(-c2c3cc(-c4nc(Cl)cs4)sc3c(-c3cc(Cl)c(CC(CC)CCCC)s3)c3ccsc23)cc1Cl,CCCCCCC(CCCC)Cc1c(/C=C2\C(=O)c3cc(F)c(F)cc3C2=C(C#N)C#N)sc2c1SC1c3c(c4c(c5nsnc35)c3sc5c(CC(CCCC)CCCCCC)c(/C=C6\C(=O)c7cc(F)c(F)cc7C6=C(C#N)C#N)sc5c3n4CC(CC)CCCC)N(CC(CC)CCCC)C21,4.07,-5.7,-3.72,-5.68,-3.9,,100.0,1:1.2,,conventional,PNDIT-F3N-Br,PEDOT:PSS,chloroform,DIO
105462,10.1002/adma.202208750,CCCCCCCCc1csc(-c2sc(-c3cc(CCCCCCCC)c(-c4cc5c(-c6cc(Cl)c(CC(CC)CCCC)s6)c6sccc6c(-c6cc(Cl)c(CC(CC)CCCC)s6)c5s4)s3)nc2Cl)c1,CCCCCCC(CCCC)Cc1c(/C=C2\C(=O)c3cc(F)c(F)cc3C2=C(C#N)C#N)sc2c1SC1c3c(c4c(c5nsnc35)c3sc5c(CC(CCCC)CCCCCC)c(/C=C6\C(=O)c7cc(F)c(F)cc7C6=C(C#N)C#N)sc5c3n4CC(CC)CCCC)N(CC(CC)CCCC)C21,18.38,-5.56,-3.6,-5.68,-3.9,,100.0,1:1.2,,conventional,PNDIT-F3N-Br,PEDOT:PSS,chloroform,DIO
105463,10.1002/adma.202210760,CCCCCCC(CCCC)Cc1csc(-c2cc3c4nsnc4c4cc(-c5cc(CC(CCCC)CCCCCC)c(-c6cc7c(-c8cc(F)c(CC(CC)CCCC)s8)c8sccc8c(-c8cc(F)c(CC(CC)CCCC)s8)c7s6)s5)sc4c3s2)c1,CCCCCCC(CCCC)Cc1c(/C=C2\C(=O)c3cc(F)c(F)cc3C2=C(C#N)C#N)sc2c1sc1c3c4nsnc4c4c5sc6c(CC(CCCC)CCCCCC)c(/C=C7\C(=O)c8cc(F)c(F)cc8C7=C(C#N)C#N)sc6c5n(CCCCCCCCCCc5ccccc5)c4c3n(CCCCCCCCCCc3ccccc3)c21,18.52,-5.51,-2.77,-5.66,-3.89,,,,,conventional,PNDIT-F3N,PEDOT:PSS,chloroform,
105464,10.1002/adma.202210760,CCCCCCC(CCCC)Cc1csc(-c2cc3c4nsnc4c4cc(-c5cc(CC(CCCC)CCCCCC)c(-c6cc7c(-c8cc(F)c(CC(CC)CCCC)s8)c8sccc8c(-c8cc(F)c(CC(CC)CCCC)s8)c7s6)s5)sc4c3s2)c1,CCCCCCC(CCCC)Cc1c(/C=C2\C(=O)c3cc(Cl)c(Cl)cc3C2=C(C#N)C#N)sc2c1sc1c3c4nsnc4c4c5sc6c(CC(CCCC)CCCCCC)c(/C=C7\C(=O)c8cc(Cl)c(Cl)cc8C7=C(C#N)C#N)sc6c5n(CCCCCCCCCCc5ccccc5)c4c3n(CCCCCCCCCCc3ccccc3)c21,16.5,-5.51,-2.77,-5.72,-3.97,,,,,conventional,PNDIT-F3N,PEDOT:PSS,chloroform,
105465,10.1002/adma.202210760,CCCCCCC(CCCC)Cc1csc(-c2cc3c4nsnc4c4cc(-c5cc(CC(CCCC)CCCCCC)c(-c6cc7c(-c8cc(F)c(CC(CC)CCCC)s8)c8sccc8c(-c8cc(F)c(CC(CC)CCCC)s8)c7s6)s5)sc4c3s2)c1,CCCCCCCCCc1c(C=C2C(=O)c3cc(Cl)c(Cl)cc3C2=C(C#N)C#N)sc2c1sc1c3c4nsnc4c4c5sc6c(CCCCCCCCC)c(C=C7C(=O)c8cc(Cl)c(Cl)cc8C7=C(C#N)C#N)sc6c5n(CC(CCCC)CCCCCC)c4c3n(CC(CCCC)CCCCCC)c21,17.79,-5.51,-2.77,-5.665,-4.165,,,,,conventional,PNDIT-F3N,PEDOT:PSS,chloroform,
105470,10.1002/adma.202211296,COC(=O)C(C)(C)c1cc(C)cc(-c2sc3c4sc5cc(/C=C6/C(=O)c7cc(F)cc(c7)C(=O)/C6=C\c6cc(C(C)(C)C(=O)OC)c(-c7cc(C)cc(C(C)(C)C(=O)OC)c7)s6)sc5c4c(C(C)(C)C(=O)OC)ccc2-3)c1,CCCCCCCCCCCCC(CCCCCCCCCC)Cn1c2c3sc(/C=C4\C(=O)c5ccc(F)cc5C4=C(C#N)C#N)c(CCCCCCCCCCC)c3sc2c2c3nsnc3c3c4sc5c(CCCCCCCCCCC)c(C/C=C6/C(=O)c7cc(-c8cccs8)c(F)cc7C6=C(C#N)C#N)sc5c4n(CC(CCCCCCCCCC)CCCCCCCCCCCC)c3c21,14.03,-5.56,-3.65,-5.66,-3.73,,,1:1.1,,conventional,PDINN,PEDOT:PSS,,
105472,10.1002/adma.202211296,COC(=O)C(C)(C)c1cc(C)cc(-c2sc3c4sc5cc(/C=C6/C(=O)c7cc(F)cc(c7)C(=O)/C6=C\c6cc(C(C)(C)C(=O)OC)c(-c7cc(C)cc(C(C)(C)C(=O)OC)c7)s6)sc5c4c(C(C)(C)C(=O)OC)ccc2-3)c1,CCCCCCCCCCCc1c(/C=C2\C(=O)c3ccccc3C2=C(C#N)C#N)sc2c1sc1c3c4nsnc4c4c5sc6c(CCCCCCCCCCC)c(/C=C7\C(=O)c8cc(-c9cccs9)ccc8C7=C(C#N)C#N)sc6c5n(CC(CCCCCCCC)CCCCCCCCCC)c4c3n(CC(CCCCCCCC)CCCCCCCCCC)c21,16.09,-5.56,-3.65,-5.68,-3.94,,,1:1.1,,conventional,PDINN,PEDOT:PSS,,
105485,10.1002/adma.202300230,COC(=O)C(C)(C)c1cc(C)cc(-c2sc3c4sc5cc(/C=C6/C(=O)c7cc(F)cc(c7)C(=O)/C6=C\c6cc(C(C)(C)C(=O)OC)c(-c7cc(C)cc(C(C)(C)C(=O)OC)c7)s6)sc5c4c(C(C)(C)C(=O)OC)ccc2-3)c1,CCCCCCC(CCCC)Cc1c(/C=C2\C(=O)c3cc(F)c(F)cc3C2=C(C#N)C#N)sc2c1SC1c3c(c4c(c5nsnc35)c3sc5c(CC(CCCC)CCCCCC)c(/C=C6\C(=O)c7cc(F)c(F)cc7C6=C(C#N)C#N)sc5c3n4CC(CC)CCCC)N(CC(CC)CCCC)C21,17.79,-5.56,-3.65,-5.68,-3.9,,,,,conventional,,,,
105490,10.1002/adma.202300230,COC(=O)C(C)(C)c1cc(C)cc(-c2sc3c4sc5cc(/C=C6/C(=O)c7cc(F)cc(c7)C(=O)/C6=C\c6cc(C(C)(C)C(=O)OC)c(-c7cc(C)cc(C(C)(C)C(=O)OC)c7)s6)sc5c4c(C(C)(C)C(=O)OC)ccc2-3)c1,CCCCCCC(CCCC)Cc1c(/C=C2\C(=O)c3cc(F)c(F)cc3C2=C(C#N)C#N)sc2c1SC1c3c(c4c(c5nsnc35)c3sc5c(CC(CCCC)CCCCCC)c(/C=C6\C(=O)c7cc(F)c(F)cc7C6=C(C#N)C#N)sc5c3n4CC(CC)CCCC)N(CC(CC)CCCC)C21,11.21,-5.56,-3.65,-5.68,-3.9,,,,,,,,,
105499,10.1002/adma.202300631,CCCCCCCCC(CCCCCC)Cc1nc2c(-c3ccc(-c4cc5c(-c6cc(F)c(CC(CC)CCCC)s6)c6sccc6c(-c6cc(F)c(CC(CC)CCCC)s6)c5s4)s3)c(F)c(F)c(-c3cccs3)c2s1,COC(=O)C(C)(C)c1cc(C)cc(-c2sc3c4sc5cc(/C=C6/C(=O)c7cc(F)cc(c7)C(=O)/C6=C\c6cc(C(C)(C)C(=O)OC)c(-c7cc(C)cc(C(C)(C)C(=O)OC)c7)s6)sc5c4c(C(C)(C)C(=O)OC)ccc2-3)c1,18.57,-5.43,-3.37,-5.56,-3.65,,,1:0,,conventional,PNDIT-F3N,PEDOT:PSS,,
105500,10.1002/adma.202300631,CCCCCCCCC(CCCCCC)Cc1nc2c(-c3ccc(-c4cc5c(-c6cc(F)c(CC(CC)CCCC)s6)c6sccc6c(-c6cc(F)c(CC(CC)CCCC)s6)c5s4)s3)c(F)c(F)c(-c3cccs3)c2s1,COC(=O)C(C)(C)c1cc(C)cc(-c2sc3c4sc5cc(/C=C6/C(=O)c7cc(F)cc(c7)C(=O)/C6=C\c6cc(C(C)(C)C(=O)OC)c(-c7cc(C)cc(C(C)(C)C(=O)OC)c7)s6)sc5c4c(C(C)(C)C(=O)OC)ccc2-3)c1,18.94,-5.43,-3.37,-5.56,-3.65,,,0.9:0.1,,conventional,PNDIT-F3N,PEDOT:PSS,,
105501,10.1002/adma.202300631,CCCCCCCCC(CCCCCC)Cc1nc2c(-c3ccc(-c4cc5c(-c6cc(F)c(CC(CC)CCCC)s6)c6sccc6c(-c6cc(F)c(CC(CC)CCCC)s6)c5s4)s3)c(F)c(F)c(-c3cccs3)c2s1,COC(=O)C(C)(C)c1cc(C)cc(-c2sc3c4sc5cc(/C=C6/C(=O)c7cc(F)cc(c7)C(=O)/C6=C\c6cc(C(C)(C)C(=O)OC)c(-c7cc(C)cc(C(C)(C)C(=O)OC)c7)s6)sc5c4c(C(C)(C)C(=O)OC)ccc2-3)c1,19.54,-5.43,-3.37,-5.56,-3.65,,,0.8:0.2,,conventional,PNDIT-F3N,PEDOT:PSS,,
105502,10.1002/adma.202300631,CCCCCCCCC(CCCCCC)Cc1nc2c(-c3ccc(-c4cc5c(-c6cc(F)c(CC(CC)CCCC)s6)c6sccc6c(-c6cc(F)c(CC(CC)CCCC)s6)c5s4)s3)c(F)c(F)c(-c3cccs3)c2s1,COC(=O)C(C)(C)c1cc(C)cc(-c2sc3c4sc5cc(/C=C6/C(=O)c7cc(F)cc(c7)C(=O)/C6=C\c6cc(C(C)(C)C(=O)OC)c(-c7cc(C)cc(C(C)(C)C(=O)OC)c7)s6)sc5c4c(C(C)(C)C(=O)OC)ccc2-3)c1,19.06,-5.43,-3.37,-5.56,-3.65,,,0.7:0.3,,conventional,PNDIT-F3N,PEDOT:PSS,,
105503,10.1002/adma.202300631,CCCCCCCCC(CCCCCC)Cc1nc2c(-c3ccc(-c4cc5c(-c6cc(F)c(CC(CC)CCCC)s6)c6sccc6c(-c6cc(F)c(CC(CC)CCCC)s6)c5s4)s3)c(F)c(F)c(-c3cccs3)c2s1,COC(=O)C(C)(C)c1cc(C)cc(-c2sc3c4sc5cc(/C=C6/C(=O)c7cc(F)cc(c7)C(=O)/C6=C\c6cc(C(C)(C)C(=O)OC)c(-c7cc(C)cc(C(C)(C)C(=O)OC)c7)s6)sc5c4c(C(C)(C)C(=O)OC)ccc2-3)c1,18.39,-5.43,-3.37,-5.56,-3.65,,,0:1,,conventional,PNDIT-F3N,PEDOT:PSS,,
105508,10.1002/adma.202301906,COC(=O)C(C)(C)c1cc(C)cc(-c2sc3c4sc5cc(/C=C6/C(=O)c7cc(F)cc(c7)C(=O)/C6=C\c6cc(C(C)(C)C(=O)OC)c(-c7cc(C)cc(C(C)(C)C(=O)OC)c7)s6)sc5c4c(C(C)(C)C(=O)OC)ccc2-3)c1,CCCCCCCCCCCCC(CCCCCCCCCC)Cn1c2c3sc(/C=C4\C(=O)c5ccccc5C4=C(C#N)C#N)c(CC(CCCC)CCCCCC)c3sc2c2c3nsnc3c3c4sc5c(CC(CCCC)CCCCCC)c(/C=C6\C(=O)c7cc(-c8cccs8)ccc7C6=C(C#N)C#N)sc5c4n(CC(CCCCCCCCCC)CCCCCCCCCCCC)c3c21,16.98,-5.56,-3.65,-5.6,-3.83,,,,,conventional,PNDIT-F3N,PEDOT:PSS,,
105510,10.1002/adma.202301906,COC(=O)C(C)(C)c1cc(C)cc(-c2sc3c4sc5cc(/C=C6/C(=O)c7cc(F)cc(c7)C(=O)/C6=C\c6cc(C(C)(C)C(=O)OC)c(-c7cc(C)cc(C(C)(C)C(=O)OC)c7)s6)sc5c4c(C(C)(C)C(=O)OC)ccc2-3)c1,CCCCCCCCCCCc1c(/C=C2\C(=O)c3cc(F)c(F)cc3C2=C(C#N)C#N)sc2c1sc1c3c4nsnc4c4c5sc6c(CCCCCCCCCCC)c(/C=C7\C(=O)c8cc(F)c(F)cc8C7=C(C#N)C#N)sc6c5n(CC(CC)CCCC)c4c3n(CC(CC)CCCC)c21,0.03,-5.56,-3.65,-5.65,-4.09,,,,2 wt%,conventional,PNDIT-F3N,PEDOT:PSS,,
105511,10.1002/adma.202307398,COC(=O)C(C)(C)c1cc(C)cc(-c2sc3c4sc5cc(/C=C6/C(=O)c7cc(F)cc(c7)C(=O)/C6=C\c6cc(C(C)(C)C(=O)OC)c(-c7cc(C)cc(C(C)(C)C(=O)OC)c7)s6)sc5c4c(C(C)(C)C(=O)OC)ccc2-3)c1,CCCCCCCCCCCCC(CCCCCCCCCC)Cn1c2c3sc(/C=C4\C(=O)c5ccccc5C4=C(C#N)C#N)c(CCCCCCCCCCC)c3sc2c2c3nc(-c4ccccc4)c(-c4ccccc4)nc3c3c4sc5c(CCCCCCCCCCC)c(C/C=C6/C(=O)c7cc(-c8cccs8)ccc7C6=C(C#N)C#N)sc5c4n(CC(CCCCCCCCCC)CCCCCCCCCCCC)c3c21,9.75,-5.56,-3.65,-5.56,-3.75,,,,,conventional,PNDIT-F3N,PEDOT:PSS,,
105512,10.1002/adma.202307398,COC(=O)C(C)(C)c1cc(C)cc(-c2sc3c4sc5cc(/C=C6/C(=O)c7cc(F)cc(c7)C(=O)/C6=C\c6cc(C(C)(C)C(=O)OC)c(-c7cc(C)cc(C(C)(C)C(=O)OC)c7)s6)sc5c4c(C(C)(C)C(=O)OC)ccc2-3)c1,CCCCCCCCCCCCC(CCCCCCCCCC)Cn1c2c3sc(/C=C4\C(=O)c5ccccc5C4=C(C#N)C#N)c(CCCCCCCCCCC)c3sc2c2c3nc4c5ccccc5c5ccccc5c4nc3c3c4sc5c(CCCCCCCCCCC)c(C/C=C6/C(=O)c7cc(-c8cccs8)ccc7C6=C(C#N)C#N)sc5c4n(CC(CCCCCCCCCC)CCCCCCCCCCCC)c3c21,2.61,-5.56,-3.65,-5.55,-3.72,,,,,conventional,PNDIT-F3N,PEDOT:PSS,,
105513,10.1002/adma.202307398,COC(=O)C(C)(C)c1cc(C)cc(-c2sc3c4sc5cc(/C=C6/C(=O)c7cc(F)cc(c7)C(=O)/C6=C\c6cc(C(C)(C)C(=O)OC)c(-c7cc(C)cc(C(C)(C)C(=O)OC)c7)s6)sc5c4c(C(C)(C)C(=O)OC)ccc2-3)c1,CCCCCCCCCCCCC(CCCCCCCCCC)Cn1c2c3sc(/C=C4\C(=O)c5ccccc5C4=C(C#N)C#N)c(CCCCCCCCCCC)c3sc2c2c3ncc(-c4ccc(Cl)cc4)nc3c3c4sc5c(CCCCCCCCCCC)c(C/C=C6/C(=O)c7cc(-c8cccs8)ccc7C6=C(C#N)C#N)sc5c4n(CC(CCCCCCCCCC)CCCCCCCCCCCC)c3c21,17.6,-5.56,-3.65,-5.6,-3.76,,,,,conventional,PNDIT-F3N,PEDOT:PSS,,
105514,10.1002/adma.202307398,COC(=O)C(C)(C)c1cc(C)cc(-c2sc3c4sc5cc(/C=C6/C(=O)c7cc(F)cc(c7)C(=O)/C6=C\c6cc(C(C)(C)C(=O)OC)c(-c7cc(C)cc(C(C)(C)C(=O)OC)c7)s6)sc5c4c(C(C)(C)C(=O)OC)ccc2-3)c1,CCCCCCCCCCCCC(CCCCCCCCCC)Cn1c2c3sc(/C=C4\C(=O)c5ccccc5C4=C(C#N)C#N)c(CCCCCCCCCCC)c3sc2c2c3ncc(-c4ccc(Cl)cc4)nc3c3c4sc5c(CCCCCCCCCCC)c(C/C=C6/C(=O)c7cc(-c8cccs8)ccc7C6=C(C#N)C#N)sc5c4n(CC(CCCCCCCCCC)CCCCCCCCCCCC)c3c21,18.06,-5.56,-3.65,-5.6,-3.76,,,,,conventional,PNDIT-F3N,PEDOT:PSS,,
105516,10.1002/adma.202308334,COC(=O)C(C)(C)c1cc(C)cc(-c2sc3c4sc5cc(/C=C6/C(=O)c7cc(F)cc(c7)C(=O)/C6=C\c6cc(C(C)(C)C(=O)OC)c(-c7cc(C)cc(C(C)(C)C(=O)OC)c7)s6)sc5c4c(C(C)(C)C(=O)OC)ccc2-3)c1,CCCCCCCCCCCc1c(/C=C2\C(=O)c3ccccc3C2=C(C#N)C#N)sc2c1sc1c3c4nsnc4c4c5sc6c(CCCCCCCCCCC)c(/C=C7\C(=O)c8cc(-c9cc%10c(=O)n(CC(CCCCCC)CCCCCCCC)c(=O)c%11ccsc%11c%10s9)ccc8C7=C(C#N)C#N)sc6c5n(CC(CCCCCCCC)CCCCCCCCCC)c4c3n(CC(CCCCCCCC)CCCCCCCCCC)c21,14.39,-5.56,-3.65,-5.75,-3.94,,100.0,,,conventional,PNDIT-F3N,PEDOT:PSS,o-xylene,
105517,10.1002/adma.202308334,COC(=O)C(C)(C)c1cc(C)cc(-c2sc3c4sc5cc(/C=C6/C(=O)c7cc(F)cc(c7)C(=O)/C6=C\c6cc(C(C)(C)C(=O)OC)c(-c7cc(C)cc(C(C)(C)C(=O)OC)c7)s6)sc5c4c(C(C)(C)C(=O)OC)ccc2-3)c1,CCCCCCCCCCCc1c(/C=C2\C(=O)c3ccccc3C2=C(C#N)C#N)sc2c1sc1c3c4nsnc4c4c5sc6c(CCCCCCCCCCC)c(/C=C7\C(=O)c8cc(-c9cc%10c(=O)n(CC(CCCCCC)CCCCCCCC)c(=O)c%11ccsc%11c%10s9)ccc8C7=C(C#N)C#N)sc6c5n(CC(CCCCCCCC)CCCCCCCCCC)c4c3n(CC(CCCCCCCC)CCCCCCCCCC)c21,16.72,-5.56,-3.65,-5.75,-3.94,,100.0,,,conventional,PNDIT-F3N,PEDOT:PSS,o-xylene,DTT-1
105518,10.1002/adma.202308334,COC(=O)C(C)(C)c1cc(C)cc(-c2sc3c4sc5cc(/C=C6/C(=O)c7cc(F)cc(c7)C(=O)/C6=C\c6cc(C(C)(C)C(=O)OC)c(-c7cc(C)cc(C(C)(C)C(=O)OC)c7)s6)sc5c4c(C(C)(C)C(=O)OC)ccc2-3)c1,CCCCCCCCCCCc1c(/C=C2\C(=O)c3ccccc3C2=C(C#N)C#N)sc2c1sc1c3c4nsnc4c4c5sc6c(CCCCCCCCCCC)c(/C=C7\C(=O)c8cc(-c9cc%10c(=O)n(CC(CCCCCC)CCCCCCCC)c(=O)c%11ccsc%11c%10s9)ccc8C7=C(C#N)C#N)sc6c5n(CC(CCCCCCCC)CCCCCCCCCC)c4c3n(CC(CCCCCCCC)CCCCCCCCCC)c21,18.03,-5.56,-3.65,-5.75,-3.94,,100.0,,,conventional,PNDIT-F3N,PEDOT:PSS,o-xylene,DTT-2
105519,10.1002/adma.202308334,COC(=O)C(C)(C)c1cc(C)cc(-c2sc3c4sc5cc(/C=C6/C(=O)c7cc(F)cc(c7)C(=O)/C6=C\c6cc(C(C)(C)C(=O)OC)c(-c7cc(C)cc(C(C)(C)C(=O)OC)c7)s6)sc5c4c(C(C)(C)C(=O)OC)ccc2-3)c1,CCCCCCCCCCCc1c(/C=C2\C(=O)c3ccccc3C2=C(C#N)C#N)sc2c1sc1c3c4nsnc4c4c5sc6c(CCCCCCCCCCC)c(/C=C7\C(=O)c8cc(-c9cc%10c(=O)n(CC(CCCCCC)CCCCCCCC)c(=O)c%11ccsc%11c%10s9)ccc8C7=C(C#N)C#N)sc6c5n(CC(CCCCCCCC)CCCCCCCCCC)c4c3n(CC(CCCCCCCC)CCCCCCCCCC)c21,14.82,-5.56,-3.65,-5.75,-3.94,,100.0,,,conventional,PNDIT-F3N,PEDOT:PSS,o-xylene,DTT-3
105520,10.1002/adma.202308334,COC(=O)C(C)(C)c1cc(C)cc(-c2sc3c4sc5cc(/C=C6/C(=O)c7cc(F)cc(c7)C(=O)/C6=C\c6cc(C(C)(C)C(=O)OC)c(-c7cc(C)cc(C(C)(C)C(=O)OC)c7)s6)sc5c4c(C(C)(C)C(=O)OC)ccc2-3)c1,CCCCCCCCCCCc1c(/C=C2\C(=O)c3ccccc3C2=C(C#N)C#N)sc2c1sc1c3c4nsnc4c4c5sc6c(CCCCCCCCCCC)c(/C=C7\C(=O)c8cc(-c9cc%10c(=O)n(CC(CCCCCC)CCCCCCCC)c(=O)c%11ccsc%11c%10s9)ccc8C7=C(C#N)C#N)sc6c5n(CC(CCCCCCCC)CCCCCCCCCC)c4c3n(CC(CCCCCCCC)CCCCCCCCCC)c21,17.97,-5.56,-3.65,-5.75,-3.94,,100.0,,,conventional,PNDIT-F3N,PEDOT:PSS,o-xylene,DTT-2
105521,10.1002/adma.202308334,COC(=O)C(C)(C)c1cc(C)cc(-c2sc3c4sc5cc(/C=C6/C(=O)c7cc(F)cc(c7)C(=O)/C6=C\c6cc(C(C)(C)C(=O)OC)c(-c7cc(C)cc(C(C)(C)C(=O)OC)c7)s6)sc5c4c(C(C)(C)C(=O)OC)ccc2-3)c1,CCCCCCCCCCCc1c(/C=C2\C(=O)c3ccccc3C2=C(C#N)C#N)sc2c1sc1c3c4nsnc4c4c5sc6c(CCCCCCCCCCC)c(/C=C7\C(=O)c8cc(-c9cc%10c(=O)n(CC(CCCCCC)CCCCCCCC)c(=O)c%11ccsc%11c%10s9)ccc8C7=C(C#N)C#N)sc6c5n(CC(CCCCCCCC)CCCCCCCCCC)c4c3n(CC(CCCCCCCC)CCCCCCCCCC)c21,18.72,-5.56,-3.65,-5.75,-3.94,,100.0,,,conventional,PNDIT-F3N,PEDOT:PSS,o-xylene,DTT-2*
105526,10.1002/aelm.201600340,CCCCC(CC)CC1(CC(CC)CCCC)c2cc(-c3cccs3)ccc2-c2sc(-c3c(F)c(F)cc4nsnc34)cc21,COC(=O)CCCC1(c2ccccc2)C23c4c5ccc6c7cc8c9c%10c(cc%11cc%12c%13c%14c(cc%15c%16ccc-5c2c%16c2c5c%16c%17c(c(c46)c7c9c%17c4c%10c%11c%13c4c%16c%14c%152)C513)C%12)C8,3.84,-5.54,-3.72,-5.9,-3.9,,,1:2,,conventional,PDIN,PEDOT:PSS,,
105527,10.1002/aelm.201600340,CCCCC(CC)CC1(CC(CC)CCCC)c2cc(-c3cccs3)ccc2-c2sc(-c3c(F)c(F)cc4nsnc34)cc21,COC(=O)CCCC1(c2ccccc2)C23c4c5ccc6c7cc8c9c%10c(cc%11cc%12c%13c%14c(cc%15c%16ccc-5c2c%16c2c5c%16c%17c(c(c46)c7c9c%17c4c%10c%11c%13c4c%16c%14c%152)C513)C%12)C8,7.51,-5.54,-3.72,-5.9,-3.9,,,1:2,2.5 vol%,conventional,PDIN,PEDOT:PSS,,
105528,10.1002/aelm.201600340,CCCCC(CC)CC1(CC(CC)CCCC)c2cc(-c3cccs3)ccc2-c2sc(-c3c(F)c(F)cc4nsnc34)cc21,COC(=O)CCCC1(c2ccccc2)C23c4c5ccc6c7cc8c9c%10c(cc%11cc%12c%13c%14c(cc%15c%16ccc-5c2c%16c2c5c%16c%17c(c(c46)c7c9c%17c4c%10c%11c%13c4c%16c%14c%152)C513)C%12)C8,9.01,-5.54,-3.72,-5.9,-3.9,,,1:2,2 vol%,conventional,PDIN,PEDOT:PSS,,
105534,10.1002/aenm.201100193,CCCCCCc1ccsc1-c1nc2sc(-c3sc(-c4cc5c(s4)[Si](CC(CC)CCCC)(CC(CC)CCCC)c4sccc4-5)cc3CCCCCC)nc2s1,CCCCC(=O)OCC1(c2ccccc2)C2=CC=Cc3cccc4cccc5ccc6ccccc7cccc1c7c6c5c-4c3C2,4.68,-5.06,-2.81,-6.1,-3.9,,,1:1,,conventional,Ca,PEDOT:PSS,chloroform,
105535,10.1002/aenm.201100193,CCCCCCc1ccsc1-c1nc2sc(-c3sc(-c4cc5c(s4)[Si](CC(CC)CCCC)(CC(CC)CCCC)c4sccc4-5)cc3CCCCCC)nc2s1,CCCCC(=O)OCC1(c2ccccc2)C2=CC=Cc3cccc4cccc5ccc6ccccc7cccc1c7c6c5c-4c3C2,5.59,-5.06,-2.81,-6.1,-3.9,,100.0,1:1,,conventional,Ca,PEDOT:PSS,chloroform,
105536,10.1002/aenm.201100193,CCCCCCc1ccsc1-c1nc2sc(-c3sc(-c4cc5c(s4)[Si](CC(CC)CCCC)(CC(CC)CCCC)c4sccc4-5)cc3CCCCCC)nc2s1,CCCCC(=O)OCC1(c2ccccc2)C2=CC=Cc3cccc4cccc5ccc6ccccc7cccc1c7c6c5c-4c3C2,4.18,-5.06,-2.81,-6.1,-3.9,,,1:2,,conventional,Ca,PEDOT:PSS,chloroform,
105542,10.1002/aenm.201100733,CCCCCCc1ccsc1,CCCCC(=O)OCC1(c2ccccc2)c2cccc3cccc4cccc5cccc6cccc1c6c-5c-4c-3c2,3.72,-5.01,-3.12,-6.1,-3.7,,150.0,2:1,,conventional,Ca,PEDOT:PSS,,
105543,10.1002/aenm.201100733,CCCCCCc1ccsc1,CCCCC(=O)OCC1(c2ccccc2)C2=CC=Cc3cccc4cccc5ccc6ccccc7cccc1c7c6c5c-4c3C2,4.01,-5.01,-3.12,-6.1,-3.9,,150.0,1.5:1,,conventional,Ca,PEDOT:PSS,,
105545,10.1002/aenm.201100733,CCCCCCc1ccsc1,c1ccc2c(c1)C1CC2C23c4c5c6c7c8c9c(c%10c%11c2c2c4c4c%12c5c5c6c6c8c8c%13c%14c%15c%16c%17c%18c%19c%20c%21c%22c%23c(c%14c%14c%24c%23c%23c%22c%22c%20c(c2c%22c%11c%23c%10c%24c9c%148)c4c%19c%12c%17c5c%16c%136)C%152C4CC(c5ccccc54)C%18%212)C713,4.88,-5.01,-3.12,,,,150.0,2:1,,conventional,Ca,PEDOT:PSS,,
