Repository: JiYiqaq/PCE-KA-GNN

# Data directory

- `raw/Active_Database.csv` is the immutable source dataset bundled under CC BY 4.0. Do not overwrite it with processed data.
- `processed/` is created and populated by the training pipeline. Generated `.pt` and `.pth` caches are intentionally ignored by Git because they can exceed GitHub's normal single-file limit.

See `../DATA_LICENSE.md` for provenance, license and checksum information.

File: data/processed/device_records.csv (part 200 of 250)
record_id,doi,donor_smiles,acceptor_smiles,pce,homo_d,lumo_d,homo_a,lumo_a,active_layer_thickness,annealing_temp,d_a_ratio,additive_ratio,device_type,etl_canonical,htl_canonical,solvent_canonical,additive_canonical
105547,10.1002/aenm.201200184,CCCCCCCCN1C(=O)c2csc(-c3cc4c(s3)-c3sccc3[Si]4(CC(CC)CCCC)CC(CC)CCCC)c2C1=O,COC(=O)CCCC1(c2ccccc2)C23c4c5ccc6c7cc8c9c%10c(cc%11cc%12c%13c%14c(cc%15c%16ccc-5c2c%16c2c5c%16c%17c(c(c46)c7c9c%17c4c%10c%11c%13c4c%16c%14c%152)C513)C%12)C8,7.8,-5.65,-3.92,-5.9,-3.9,105.0,80.0,1:1.5,,inverted,ZnO,MoO3,chlorobenzene,DIO
105552,10.1002/aenm.201200929,CCCCCCCCc1c(CCCCCCCC)c2ccsc2c2cc3[nH]c4cc5c(cc4c3cc12)c(CCCCCCCC)c(CCCCCCCC)c1cc(-c2ccc(-c3ccc(-c4cccs4)c4nsnc34)s2)sc15,COC(=O)CCCC1(c2ccccc2)C23c4c5ccc6c7cc8c9c%10c(cc%11cc%12c%13c%14c(cc%15c%16ccc-5c2c%16c2c5c%16c%17c(c(c46)c7c9c%17c4c%10c%11c%13c4c%16c%14c%152)C513)C%12)C8,5.5,-5.4,-3.6,-5.9,-3.9,,,1:1.5,,conventional,,PEDOT:PSS,,
105553,10.1002/aenm.201200929,CCCCCCCCc1c(CCCCCCCC)c2ccsc2c2cc3[nH]c4cc5c(cc4c3cc12)c(CCCCCCCC)c(CCCCCCCC)c1cc(-c2ccc(-c3ccc(-c4cccs4)c4nsnc34)s2)sc15,COC(=O)CCCC1(c2ccccc2)C23c4c5ccc6c7cc8c9c%10c(cc%11cc%12c%13c%14c(cc%15c%16ccc-5c2c%16c2c5c%16c%17c(c(c46)c7c9c%17c4c%10c%11c%13c4c%16c%14c%152)C513)C%12)C8,6.2,-5.4,-3.6,-5.9,-3.9,,,1:1.5,,,,MoO3,,
105554,10.1002/aenm.201200950,CCCCCCCCCCCCc1csc(-c2ccc(C3=C4C(=O)N(CC(CCCCCC)CCCCCCCC)C(c5ccc(-c6cc(CCCCCCCCCCCC)c(-c7ccccc7)s6)s5)=C4C(=O)N3CC(CCCCCC)CCCCCCCC)s2)c1,CCCCC(=O)OCC1(c2ccccc2)C2=CC=Cc3cccc4cccc5ccc6ccccc7cccc1c7c6c5c-4c3C2,5.8,-5.055,-3.315,-6.1,-3.9,96.0,,1:2,10 vol%,conventional,PFN,PEDOT:PSS,chloroform:o-DCB (10%),
105555,10.1002/aenm.201200950,CCCCCCCCCCOc1csc(-c2ccc(C3=C4C(=O)N(CC(CC)CCCC)C(c5ccc(-c6cc(OCCCCCCCCCC)c(-c7ccccc7)s6)s5)=C4C(=O)N3CC(CC)CCCC)s2)c1,CCCCC(=O)OCC1(c2ccccc2)C2=CC=Cc3cccc4cccc5ccc6ccccc7cccc1c7c6c5c-4c3C2,6.0,-5.05,-3.47,-6.1,-3.9,103.0,,1:2,10 vol%,conventional,PFN,PEDOT:PSS,chloroform:o-DCB (10%),
105556,10.1002/aenm.201200950,CCCCCCCCCCCCc1csc(-c2ccc(C3=C4C(=O)N(CC(CCCCCC)CCCCCCCC)C(c5ccc(-c6cc(CCCCCCCCCCCC)c(-c7ccccc7)s6)s5)=C4C(=O)N3CC(CCCCCC)CCCCCCCC)s2)c1,CCCCC(=O)OCC1(c2ccccc2)C2=CC=Cc3cccc4cccc5ccc6ccccc7cccc1c7c6c5c-4c3C2,5.5,-5.055,-3.315,-6.1,-3.9,96.0,,1:2,10 vol%,conventional,LiF,PEDOT:PSS,chloroform:o-DCB (10%),
105557,10.1002/aenm.201200950,CCCCCCCCCCOc1csc(-c2ccc(C3=C4C(=O)N(CC(CC)CCCC)C(c5ccc(-c6cc(OCCCCCCCCCC)c(-c7ccccc7)s6)s5)=C4C(=O)N3CC(CC)CCCC)s2)c1,CCCCC(=O)OCC1(c2ccccc2)C2=CC=Cc3cccc4cccc5ccc6ccccc7cccc1c7c6c5c-4c3C2,5.6,-5.05,-3.47,-6.1,-3.9,105.0,,1:2,10 vol%,conventional,LiF,PEDOT:PSS,chloroform:o-DCB (10%),
105558,10.1002/aenm.201300031,CCCCCCCC(CCCCCC)CCOc1c2cc(-c3cccc4nsnc34)sc2c(OCCC(CCCCCC)CCCCCCC)c2ccsc12,COC(=O)CCCC1(c2ccccc2)C23c4c5ccc6c7cc8c9c%10c(cc%11cc%12c%13c%14c(cc%15c%16ccc-5c2c%16c2c5c%16c%17c(c(c46)c7c9c%17c4c%10c%11c%13c4c%16c%14c%152)C513)C%12)C8,1.71,-5.34,-3.23,-5.9,-3.9,70.0,,1:1,,,,,o-DCB,
105559,10.1002/aenm.201300031,CCCCCCCC(CCCCCC)CCOc1c2cc(-c3cccc4nsnc34)sc2c(OCCC(CCCCCC)CCCCCCC)c2ccsc12,COC(=O)CCCC1(c2ccccc2)C23c4c5ccc6c7cc8c9c%10c(cc%11cc%12c%13c%14c(cc%15c%16ccc-5c2c%16c2c5c%16c%17c(c(c46)c7c9c%17c4c%10c%11c%13c4c%16c%14c%152)C513)C%12)C8,1.55,-5.34,-3.23,-5.9,-3.9,65.0,,1:1,3% v/v,,,,o-DCB,
105560,10.1002/aenm.201300031,CCCCCCC(CC)CCOc1c2cc(-c3sc(-c4ccc(-c5cc(CC(CC)CCCC)cs5)c5nsnc45)cc3CC(CC)CCCC)sc2c(OCCC(CC)CCCCCC)c2ccsc12,COC(=O)CCCC1(c2ccccc2)C23c4c5ccc6c7cc8c9c%10c(cc%11cc%12c%13c%14c(cc%15c%16ccc-5c2c%16c2c5c%16c%17c(c(c46)c7c9c%17c4c%10c%11c%13c4c%16c%14c%152)C513)C%12)C8,3.35,-5.24,-3.71,-5.9,-3.9,95.0,,1:1,,,,,o-DCB,
105561,10.1002/aenm.201300031,CCCCCCC(CC)CCOc1c2cc(-c3sc(-c4ccc(-c5cc(CC(CC)CCCC)cs5)c5nsnc45)cc3CC(CC)CCCC)sc2c(OCCC(CC)CCCCCC)c2ccsc12,COC(=O)CCCC1(c2ccccc2)C23c4c5ccc6c7cc8c9c%10c(cc%11cc%12c%13c%14c(cc%15c%16ccc-5c2c%16c2c5c%16c%17c(c(c46)c7c9c%17c4c%10c%11c%13c4c%16c%14c%152)C513)C%12)C8,7.4,-5.24,-3.71,-5.9,-3.9,100.0,,1:1,3% v/v,,,,o-DCB,
105562,10.1002/aenm.201300785,CCCCC(CC)COC(=O)c1sc2c(-c3cc4c(OCC(CC)CCCC)c5sccc5c(OCC(CC)CCCC)c4s3)scc2c1F,CCCCCCCCCCC(CCCCCCCC)CN1C(=O)c2ccc3c4c(c(-c5ccc(-c6cccs6)s5)cc(c24)C1=O)C(=O)N(C(CCCCCCCC)CCCCCCCCCC)C3=O,1.35,-5.19,-3.43,-5.49,-4.05,120.0,,50:50 wt%,,inverted,,,chlorobenzene,
105563,10.1002/aenm.201300785,CCCCC(CC)COC(=O)c1sc2c(-c3cc4c(OCC(CC)CCCC)c5sccc5c(OCC(CC)CCCC)c4s3)scc2c1F,CCCCCCCCCCC(CCCCCCCC)CN1C(=O)c2ccc3c4c(c(-c5ccc(-c6cccs6)s5)cc(c24)C1=O)C(=O)N(C(CCCCCCCC)CCCCCCCCCC)C3=O,2.66,-5.19,-3.43,-5.49,-4.05,120.0,,50:50 wt%,,inverted,,,o-xylene,
105564,10.1002/aenm.201300785,CCCCC(CC)COC(=O)c1sc2c(-c3cc4c(OCC(CC)CCCC)c5sccc5c(OCC(CC)CCCC)c4s3)scc2c1F,CCCCCCCCCCC(CCCCCCCC)CN1C(=O)c2ccc3c4c(c(-c5ccc(-c6cccs6)s5)cc(c24)C1=O)C(=O)N(C(CCCCCCCC)CCCCCCCCCC)C3=O,1.78,-5.19,-3.43,-5.49,-4.05,120.0,,50:50 wt%,,inverted,,,chloroform,
105565,10.1002/aenm.201300835,CCCCC(CC)CN1C(=O)C2=C(c3ccc(-c4cccs4)o3)N(CC(CC)CCCC)C(=O)C2=C1c1ccco1,CCCCC(=O)OCC1(c2ccccc2)C2=CC=Cc3cccc4cccc5ccc6ccccc7cccc1c7c6c5c-4c3C2,0.94,-5.29,-3.91,-6.1,-3.9,100.0,70.0,1:2,,conventional,TiOx,PEDOT:PSS,chlorobenzene,
105566,10.1002/aenm.201300835,CCCCC(CC)CN1C(=O)C2=C(c3ccc(-c4cccs4)o3)N(CC(CC)CCCC)C(=O)C2=C1c1ccco1,CCCCC(=O)OCC1(c2ccccc2)C2=CC=Cc3cccc4cccc5ccc6ccccc7cccc1c7c6c5c-4c3C2,4.4,-5.29,-3.91,-6.1,-3.9,100.0,70.0,1:2,3%,conventional,TiOx,PEDOT:PSS,chlorobenzene,DIO
105567,10.1002/aenm.201300835,CCCCC(CC)CN1C(=O)C2=C(c3ccc(-c4cccs4)o3)N(CC(CC)CCCC)C(=O)C2=C1c1ccco1,CCCCC(=O)OCC1(c2ccccc2)C2=CC=Cc3cccc4cccc5ccc6ccccc7cccc1c7c6c5c-4c3C2,4.7,-5.29,-3.91,-6.1,-3.9,100.0,70.0,1:2,3%,conventional,TiOx,PEDOT:PSS,chlorobenzene,DIO+CN
105568,10.1002/aenm.201300835,CCCCC(CC)CN1C(=O)C2=C(c3ccc(-c4cccs4)o3)N(CC(CC)CCCC)C(=O)C2=C1c1ccco1,CCCCC(=O)OCC1(c2ccccc2)C2=CC=Cc3cccc4cccc5ccc6ccccc7cccc1c7c6c5c-4c3C2,3.9,-5.29,-3.91,-6.1,-3.9,100.0,70.0,1:2,5%,conventional,TiOx,PEDOT:PSS,chlorobenzene,DIO+CN
105569,10.1002/aenm.201400087,CCCCCCC(CCCC)Cc1c2cc(-c3sc(-c4c(F)c(F)c(-c5cc(CC(CC)CCCC)cs5)c5nsnc45)cc3CC(CC)CCCC)sc2c(CC(CCCC)CCCCCC)c2ccsc12,COC(=O)CCCC1(c2ccccc2)C23c4c5ccc6c7cc8c9c%10c(cc%11cc%12c%13c%14c(cc%15c%16ccc-5c2c%16c2c5c%16c%17c(c(c46)c7c9c%17c4c%10c%11c%13c4c%16c%14c%152)C513)C%12)C8,1.74,-5.6,-3.84,-5.9,-3.9,90.0,,1:1.2,,,LiF,MoO3,chlorobenzene,
105570,10.1002/aenm.201400087,CCCCCCC(CCCC)Cc1c2cc(-c3sc(-c4c(F)c(F)c(-c5cc(CC(CC)CCCC)cs5)c5nsnc45)cc3CC(CC)CCCC)sc2c(CC(CCCC)CCCCCC)c2ccsc12,COC(=O)CCCC1(c2ccccc2)C23c4c5ccc6c7cc8c9c%10c(cc%11cc%12c%13c%14c(cc%15c%16ccc-5c2c%16c2c5c%16c%17c(c(c46)c7c9c%17c4c%10c%11c%13c4c%16c%14c%152)C513)C%12)C8,3.47,-5.6,-3.84,-5.9,-3.9,78.0,,1:1.2,,,LiF,MoO3,o-DCB,
105571,10.1002/aenm.201400087,CCCCCCC(CCCC)COc1c2cc(-c3sc(-c4c(F)c(F)c(-c5cc(CC(CC)CCCC)cs5)c5nsnc45)cc3CC(CC)CCCC)sc2c(OCC(CCCC)CCCCCC)c2ccsc12,COC(=O)CCCC1(c2ccccc2)C23c4c5ccc6c7cc8c9c%10c(cc%11cc%12c%13c%14c(cc%15c%16ccc-5c2c%16c2c5c%16c%17c(c(c46)c7c9c%17c4c%10c%11c%13c4c%16c%14c%152)C513)C%12)C8,2.21,-5.48,-3.69,-5.9,-3.9,91.0,,1:1.2,,,LiF,MoO3,chlorobenzene,
105572,10.1002/aenm.201400087,CCCCCCC(CCCC)COc1c2cc(-c3sc(-c4c(F)c(F)c(-c5cc(CC(CC)CCCC)cs5)c5nsnc45)cc3CC(CC)CCCC)sc2c(OCC(CCCC)CCCCCC)c2ccsc12,COC(=O)CCCC1(c2ccccc2)C23c4c5ccc6c7cc8c9c%10c(cc%11cc%12c%13c%14c(cc%15c%16ccc-5c2c%16c2c5c%16c%17c(c(c46)c7c9c%17c4c%10c%11c%13c4c%16c%14c%152)C513)C%12)C8,4.53,-5.48,-3.69,-5.9,-3.9,80.0,,1:1.2,,,LiF,MoO3,o-DCB,
105573,10.1002/aenm.201400087,CCCCCCC(CCCC)Cc1ccc(-c2c3cc(-c4sc(-c5c(F)c(F)c(-c6cc(CC(CC)CCCC)cs6)c6nsnc56)cc4CC(CC)CCCC)sc3c(-c3ccc(CC(CCCC)CCCCCC)s3)c3ccsc23)s1,COC(=O)CCCC1(c2ccccc2)C23c4c5ccc6c7cc8c9c%10c(cc%11cc%12c%13c%14c(cc%15c%16ccc-5c2c%16c2c5c%16c%17c(c(c46)c7c9c%17c4c%10c%11c%13c4c%16c%14c%152)C513)C%12)C8,6.37,-5.55,-3.8,-5.9,-3.9,96.0,,1:1.2,,,LiF,MoO3,chlorobenzene,
105574,10.1002/aenm.201400087,CCCCCCC(CCCC)Cc1ccc(-c2c3cc(-c4sc(-c5c(F)c(F)c(-c6cc(CC(CC)CCCC)cs6)c6nsnc56)cc4CC(CC)CCCC)sc3c(-c3ccc(CC(CCCC)CCCCCC)s3)c3ccsc23)s1,COC(=O)CCCC1(c2ccccc2)C23c4c5ccc6c7cc8c9c%10c(cc%11cc%12c%13c%14c(cc%15c%16ccc-5c2c%16c2c5c%16c%17c(c(c46)c7c9c%17c4c%10c%11c%13c4c%16c%14c%152)C513)C%12)C8,5.46,-5.55,-3.8,-5.9,-3.9,85.0,,1:1.2,,,LiF,MoO3,o-DCB,
105575,10.1002/aenm.201400087,CCCCCCC(CCCC)COc1ccc(-c2c3cc(-c4sc(-c5c(F)c(F)c(-c6cc(CC(CC)CCCC)cs6)c6nsnc56)cc4CC(CC)CCCC)sc3c(-c3ccc(OCC(CCCC)CCCCCC)s3)c3ccsc23)s1,COC(=O)CCCC1(c2ccccc2)C23c4c5ccc6c7cc8c9c%10c(cc%11cc%12c%13c%14c(cc%15c%16ccc-5c2c%16c2c5c%16c%17c(c(c46)c7c9c%17c4c%10c%11c%13c4c%16c%14c%152)C513)C%12)C8,3.65,-5.41,-3.69,-5.9,-3.9,90.0,,1:1.2,,,LiF,MoO3,chlorobenzene,
105576,10.1002/aenm.201400087,CCCCCCC(CCCC)COc1ccc(-c2c3cc(-c4sc(-c5c(F)c(F)c(-c6cc(CC(CC)CCCC)cs6)c6nsnc56)cc4CC(CC)CCCC)sc3c(-c3ccc(OCC(CCCC)CCCCCC)s3)c3ccsc23)s1,COC(=O)CCCC1(c2ccccc2)C23c4c5ccc6c7cc8c9c%10c(cc%11cc%12c%13c%14c(cc%15c%16ccc-5c2c%16c2c5c%16c%17c(c(c46)c7c9c%17c4c%10c%11c%13c4c%16c%14c%152)C513)C%12)C8,3.12,-5.41,-3.69,-5.9,-3.9,82.0,,1:1.2,,,LiF,MoO3,o-DCB,
105577,10.1002/aenm.201400087,CCCCCCC(CCCC)Cc1ccc(-c2c3cc(-c4sc(-c5c(F)c(F)c(-c6cc(CC(CC)CCCC)cs6)c6nsnc56)cc4CC(CC)CCCC)sc3c(-c3ccc(CC(CCCC)CCCCCC)s3)c3ccsc23)s1,COC(=O)CCCC1(c2ccccc2)C23c4c5ccc6c7cc8c9c%10c(cc%11cc%12c%13c%14c(cc%15c%16ccc-5c2c%16c2c5c%16c%17c(c(c46)c7c9c%17c4c%10c%11c%13c4c%16c%14c%152)C513)C%12)C8,4.69,-5.55,-3.8,-5.9,-3.9,,,1:1,,,LiF,MoO3,o-DCB,
105578,10.1002/aenm.201400087,CCCCCCC(CCCC)Cc1ccc(-c2c3cc(-c4sc(-c5c(F)c(F)c(-c6cc(CC(CC)CCCC)cs6)c6nsnc56)cc4CC(CC)CCCC)sc3c(-c3ccc(CC(CCCC)CCCCCC)s3)c3ccsc23)s1,COC(=O)CCCC1(c2ccccc2)C23c4c5ccc6c7cc8c9c%10c(cc%11cc%12c%13c%14c(cc%15c%16ccc-5c2c%16c2c5c%16c%17c(c(c46)c7c9c%17c4c%10c%11c%13c4c%16c%14c%152)C513)C%12)C8,5.36,-5.55,-3.8,-5.9,-3.9,,,1:1.2,,,LiF,MoO3,o-DCB,
105579,10.1002/aenm.201400087,CCCCCCC(CCCC)Cc1ccc(-c2c3cc(-c4sc(-c5c(F)c(F)c(-c6cc(CC(CC)CCCC)cs6)c6nsnc56)cc4CC(CC)CCCC)sc3c(-c3ccc(CC(CCCC)CCCCCC)s3)c3ccsc23)s1,COC(=O)CCCC1(c2ccccc2)C23c4c5ccc6c7cc8c9c%10c(cc%11cc%12c%13c%14c(cc%15c%16ccc-5c2c%16c2c5c%16c%17c(c(c46)c7c9c%17c4c%10c%11c%13c4c%16c%14c%152)C513)C%12)C8,4.5,-5.55,-3.8,-5.9,-3.9,,,1:1.5,,,LiF,MoO3,o-DCB,
105580,10.1002/aenm.201400087,CCCCCCC(CCCC)Cc1ccc(-c2c3cc(-c4sc(-c5c(F)c(F)c(-c6cc(CC(CC)CCCC)cs6)c6nsnc56)cc4CC(CC)CCCC)sc3c(-c3ccc(CC(CCCC)CCCCCC)s3)c3ccsc23)s1,COC(=O)CCCC1(c2ccccc2)C23c4c5ccc6c7cc8c9c%10c(cc%11cc%12c%13c%14c(cc%15c%16ccc-5c2c%16c2c5c%16c%17c(c(c46)c7c9c%17c4c%10c%11c%13c4c%16c%14c%152)C513)C%12)C8,5.65,-5.55,-3.8,-5.9,-3.9,,,1:1,,,LiF,MoO3,chlorobenzene,
105581,10.1002/aenm.201400087,CCCCCCC(CCCC)Cc1ccc(-c2c3cc(-c4sc(-c5c(F)c(F)c(-c6cc(CC(CC)CCCC)cs6)c6nsnc56)cc4CC(CC)CCCC)sc3c(-c3ccc(CC(CCCC)CCCCCC)s3)c3ccsc23)s1,COC(=O)CCCC1(c2ccccc2)C23c4c5ccc6c7cc8c9c%10c(cc%11cc%12c%13c%14c(cc%15c%16ccc-5c2c%16c2c5c%16c%17c(c(c46)c7c9c%17c4c%10c%11c%13c4c%16c%14c%152)C513)C%12)C8,6.16,-5.55,-3.8,-5.9,-3.9,,,1:1.2,,,LiF,MoO3,chlorobenzene,
105582,10.1002/aenm.201400087,CCCCCCC(CCCC)Cc1ccc(-c2c3cc(-c4sc(-c5c(F)c(F)c(-c6cc(CC(CC)CCCC)cs6)c6nsnc56)cc4CC(CC)CCCC)sc3c(-c3ccc(CC(CCCC)CCCCCC)s3)c3ccsc23)s1,COC(=O)CCCC1(c2ccccc2)C23c4c5ccc6c7cc8c9c%10c(cc%11cc%12c%13c%14c(cc%15c%16ccc-5c2c%16c2c5c%16c%17c(c(c46)c7c9c%17c4c%10c%11c%13c4c%16c%14c%152)C513)C%12)C8,5.51,-5.55,-3.8,-5.9,-3.9,,,1:1.5,,,LiF,MoO3,chlorobenzene,
105583,10.1002/aenm.201401221,CCCCCCCCCCC(CCCCCCCC)CN1C=C2C(=O)N(CC(CCCCCCCC)CCCCCCCCCC)C(c3ccc(-c4cc5sc(-c6cccs6)cc5s4)s3)=C2C1=O,CCCCC(=O)OCC1(c2ccccc2)C2=CC=Cc3cccc4cccc5ccc6ccccc7cccc1c7c6c5c-4c3C2,2.2,-5.2,-3.5,-6.1,-3.9,250.0,,1:3,,conventional,,PEDOT:PSS,chlorobenzene:o-DCB (7%),
105584,10.1002/aenm.201401221,CCCCCCCCCCC(CCCCCCCC)CN1C=C2C(=O)N(CC(CCCCCCCC)CCCCCCCCCC)C(c3ccc(-c4cc5sc(-c6cccs6)cc5s4)s3)=C2C1=O,CCCCC(=O)OCC1(c2ccccc2)C2=CC=Cc3cccc4cccc5ccc6ccccc7cccc1c7c6c5c-4c3C2,4.6,-5.2,-3.5,-6.1,-3.9,250.0,,1:3,,conventional,,PEDOT:PSS,chlorobenzene:o-DCB (7%),
105585,10.1002/aenm.201401221,CCCCCCCCCCC(CCCCCCCC)CN1C=C2C(=O)N(CC(CCCCCCCC)CCCCCCCCCC)C(c3ccc(-c4cc5sc(-c6cccs6)cc5s4)s3)=C2C1=O,CCCCC(=O)OCC1(c2ccccc2)C2=CC=Cc3cccc4cccc5ccc6ccccc7cccc1c7c6c5c-4c3C2,6.2,-5.2,-3.5,-6.1,-3.9,250.0,,1:3,,conventional,,PEDOT:PSS,chlorobenzene:o-DCB (7%),
105586,10.1002/aenm.201401259,CCCCCC(CC)OC(=O)c1sc2csc(-c3cc4c(-c5ccc(CC(CC)CCCC)s5)c5sccc5c(-c5ccc(CC(CC)CCCC)s5)c4s3)c2c1F,COC(=O)CCCC1(c2ccccc2)C23c4c5ccc6c7cc8c9c%10c(cc%11cc%12c%13c%14c(cc%15c%16ccc-5c2c%16c2c5c%16c%17c(c(c46)c7c9c%17c4c%10c%11c%13c4c%16c%14c%152)C513)C%12)C8,9.5,-5.24,-3.6,-5.9,-3.9,,,1:1.5,,inverted,ZnO,MoO3,chlorobenzene,DIO
105587,10.1002/aenm.201401259,CCCCCC(CC)OC(=O)c1sc2csc(-c3cc4c(-c5ccc(CC(CC)CCCC)s5)c5sccc5c(-c5ccc(CC(CC)CCCC)s5)c4s3)c2c1F,COC(=O)CCCC1(c2ccccc2)C23c4c5ccc6c7cc8c9c%10c(cc%11cc%12c%13c%14c(cc%15c%16ccc-5c2c%16c2c5c%16c%17c(c(c46)c7c9c%17c4c%10c%11c%13c4c%16c%14c%152)C513)C%12)C8,6.4,-5.24,-3.6,-5.9,-3.9,,,1:1.5,,inverted,ZnO,MoO3,chlorobenzene,
105592,10.1002/aenm.201500844,CCCCCCCCCCC(CCCCCCCC)CN1C(=O)/C(=C2/C(=O)N(CC(CCCCCCCC)CCCCCCCCCC)c3cc(-c4ccc(-c5cccs5)s4)ccc32)c2ccccc21,COC(=O)CCCC1(c2ccccc2)C23c4c5ccc6c7cc8c9c%10c(cc%11cc%12c%13c%14c(cc%15c%16ccc-5c2c%16c2c5c%16c%17c(c(c46)c7c9c%17c4c%10c%11c%13c4c%16c%14c%152)C513)C%12)C8,4.06,-5.37,-3.56,-5.9,-3.9,,,1:1,,inverted,ZnO,MoO3,,
105593,10.1002/aenm.201500844,CCCCCCCCCCC(CCCCCCCC)CN1C(=O)/C(=C2/C(=O)N(CC(CCCCCCCC)CCCCCCCCCC)c3cc(-c4ccc(-c5cccs5)s4)ccc32)c2ccccc21,COC(=O)CCCC1(c2ccccc2)C23c4c5ccc6c7cc8c9c%10c(cc%11cc%12c%13c%14c(cc%15c%16ccc-5c2c%16c2c5c%16c%17c(c(c46)c7c9c%17c4c%10c%11c%13c4c%16c%14c%152)C513)C%12)C8,5.0,-5.37,-3.56,-5.9,-3.9,,,1:1,3% v/v,inverted,ZnO,MoO3,,DPE
105594,10.1002/aenm.201500844,CCCCCCCCCCC(CCCCCCCC)CN1C(=O)/C(=C2/C(=O)N(CC(CCCCCCCC)CCCCCCCCCC)c3cc(-c4ccc(-c5ccc(-c6ccc7c(c6)N(CCCCCCP(=O)(OCC)OCC)C(=O)/C7=C6/C(=O)N(CCCCCCP(=O)(OCC)OCC)c7cc(-c8ccc(-c9cccs9)s8)ccc76)s5)s4)ccc32)c2ccccc21,COC(=O)CCCC1(c2ccccc2)C23c4c5ccc6c7cc8c9c%10c(cc%11cc%12c%13c%14c(cc%15c%16ccc-5c2c%16c2c5c%16c%17c(c(c46)c7c9c%17c4c%10c%11c%13c4c%16c%14c%152)C513)C%12)C8,4.17,-5.37,-3.57,-5.9,-3.9,,,1:1,,inverted,ZnO,MoO3,,
105595,10.1002/aenm.201500844,CCCCCCCCCCC(CCCCCCCC)CN1C(=O)/C(=C2/C(=O)N(CC(CCCCCCCC)CCCCCCCCCC)c3cc(-c4ccc(-c5ccc(-c6ccc7c(c6)N(CCCCCCP(=O)(OCC)OCC)C(=O)/C7=C6/C(=O)N(CCCCCCP(=O)(OCC)OCC)c7cc(-c8ccc(-c9cccs9)s8)ccc76)s5)s4)ccc32)c2ccccc21,COC(=O)CCCC1(c2ccccc2)C23c4c5ccc6c7cc8c9c%10c(cc%11cc%12c%13c%14c(cc%15c%16ccc-5c2c%16c2c5c%16c%17c(c(c46)c7c9c%17c4c%10c%11c%13c4c%16c%14c%152)C513)C%12)C8,5.95,-5.37,-3.57,-5.9,-3.9,,,1:1,,inverted,ZnO,MoO3,,DPE
105596,10.1002/aenm.201500844,CCCCCCCCCCC(CCCCCCCC)CN1C(=O)/C(=C2/C(=O)N(CC(CCCCCCCC)CCCCCCCCCC)c3cc(-c4ccc(-c5ccc(-c6ccc7c(c6)N(CCCCCCP(=O)(OCC)OCC)C(=O)/C7=C6/C(=O)N(CCCCCCP(=O)(OCC)OCC)c7cc(-c8ccc(-c9cccs9)s8)ccc76)s5)s4)ccc32)c2ccccc21,COC(=O)CCCC1(c2ccccc2)C23c4c5ccc6c7cc8c9c%10c(cc%11cc%12c%13c%14c(cc%15c%16ccc-5c2c%16c2c5c%16c%17c(c(c46)c7c9c%17c4c%10c%11c%13c4c%16c%14c%152)C513)C%12)C8,3.87,-5.35,-3.58,-5.9,-3.9,,,1:1,,inverted,ZnO,MoO3,,
105597,10.1002/aenm.201500844,CCCCCCCCCCC(CCCCCCCC)CN1C(=O)/C(=C2/C(=O)N(CC(CCCCCCCC)CCCCCCCCCC)c3cc(-c4ccc(-c5ccc(-c6ccc7c(c6)N(CCCCCCP(=O)(OCC)OCC)C(=O)/C7=C6/C(=O)N(CCCCCCP(=O)(OCC)OCC)c7cc(-c8ccc(-c9cccs9)s8)ccc76)s5)s4)ccc32)c2ccccc21,COC(=O)CCCC1(c2ccccc2)C23c4c5ccc6c7cc8c9c%10c(cc%11cc%12c%13c%14c(cc%15c%16ccc-5c2c%16c2c5c%16c%17c(c(c46)c7c9c%17c4c%10c%11c%13c4c%16c%14c%152)C513)C%12)C8,4.3,-5.35,-3.58,-5.9,-3.9,,,1:1,3% v/v,inverted,ZnO,MoO3,,DPE
105598,10.1002/aenm.201500844,CCCCCCCCCCC(CCCCCCCC)CN1C(=O)/C(=C2/C(=O)N(CC(CCCCCCCC)CCCCCCCCCC)c3cc(-c4ccc(-c5ccc(-c6ccc7c(c6)N(CCCCCCP(=O)(OCC)OCC)C(=O)/C7=C6/C(=O)N(CCCCCCP(=O)(OCC)OCC)c7cc(-c8ccc(-c9cccs9)s8)ccc76)s5)s4)ccc32)c2ccccc21,COC(=O)CCCC1(c2ccccc2)C23c4c5ccc6c7cc8c9c%10c(cc%11cc%12c%13c%14c(cc%15c%16ccc-5c2c%16c2c5c%16c%17c(c(c46)c7c9c%17c4c%10c%11c%13c4c%16c%14c%152)C513)C%12)C8,1.96,-5.3,-3.57,-5.9,-3.9,,,1:1,,inverted,ZnO,MoO3,,
105599,10.1002/aenm.201500844,CCCCCCCCCCC(CCCCCCCC)CN1C(=O)/C(=C2/C(=O)N(CC(CCCCCCCC)CCCCCCCCCC)c3cc(-c4ccc(-c5ccc(-c6ccc7c(c6)N(CCCCCCP(=O)(OCC)OCC)C(=O)/C7=C6/C(=O)N(CCCCCCP(=O)(OCC)OCC)c7cc(-c8ccc(-c9cccs9)s8)ccc76)s5)s4)ccc32)c2ccccc21,COC(=O)CCCC1(c2ccccc2)C23c4c5ccc6c7cc8c9c%10c(cc%11cc%12c%13c%14c(cc%15c%16ccc-5c2c%16c2c5c%16c%17c(c(c46)c7c9c%17c4c%10c%11c%13c4c%16c%14c%152)C513)C%12)C8,2.81,-5.3,-3.57,-5.9,-3.9,,,1:1,,inverted,ZnO,MoO3,,DPE
105600,10.1002/aenm.201501213,CCCCCCCCc1cc(-c2c(-c3cccs3)sc3c(-c4cc(CCCCCCCC)c(CCCCCCCC)s4)c(-c4ccc(-c5cccc6nsnc56)s4)sc23)sc1CCCCCCCC,CCCCC(=O)OCC1(c2ccccc2)c2cccc3cccc4cccc5cccc6cccc1c6c-5c-4c-3c2,4.87,-5.34,-3.53,-6.1,-3.7,90.0,,1:1.5,,inverted,ZnO,MoO3,,
105601,10.1002/aenm.201501213,CCCCCCCCc1cc(-c2c(-c3cccs3)sc3c(-c4cc(CCCCCCCC)c(CCCCCCCC)s4)c(-c4ccc(-c5cccc6nsnc56)s4)sc23)sc1CCCCCCCC,CCCCC(=O)OCC1(c2ccccc2)c2cccc3cccc4cccc5cccc6cccc1c6c-5c-4c-3c2,4.96,-5.34,-3.53,-6.1,-3.7,90.0,,1:1.5,3%,inverted,ZnO,MoO3,,DIO
105604,10.1002/aenm.201501213,CCCCCCc1csc(-c2ccc(-c3cc(CCCCCC)c(/C=C/c4csc(-c5cc6c(OCC(CC)CCCC)c7sc(-c8ccc(C9=C%10C(=O)N(CC(CC)CCCC)C(c%11ccc(-c%12cc%13c(OCC(CC)CCCC)c%14sccc%14c(OCC(CC)CCCC)c%13s%12)s%11)=C%10C(=O)N9CC(CC)CCCC)s8)cc7c(OCC(CC)CCCC)c6s5)c4)s3)c3nsnc23)c1,CCCCC(=O)OCC1(c2ccccc2)c2cccc3cccc4cccc5cccc6cccc1c6c-5c-4c-3c2,2.09,-5.31,-3.6,-6.1,-3.7,80.0,,1:1.5,,inverted,ZnO,MoO3,,
105605,10.1002/aenm.201501213,CCCCCCc1csc(-c2ccc(-c3cc(CCCCCC)c(/C=C/c4csc(-c5cc6c(OCC(CC)CCCC)c7sc(-c8ccc(C9=C%10C(=O)N(CC(CC)CCCC)C(c%11ccc(-c%12cc%13c(OCC(CC)CCCC)c%14sccc%14c(OCC(CC)CCCC)c%13s%12)s%11)=C%10C(=O)N9CC(CC)CCCC)s8)cc7c(OCC(CC)CCCC)c6s5)c4)s3)c3nsnc23)c1,CCCCC(=O)OCC1(c2ccccc2)c2cccc3cccc4cccc5cccc6cccc1c6c-5c-4c-3c2,2.07,-5.31,-3.6,-6.1,-3.7,80.0,,1:1.5,3%,inverted,ZnO,MoO3,,DIO
105612,10.1002/aenm.201501213,CCCCCCCCC(CCCCCC)Cn1c2ccccc2c2ccc(-c3c4cc(-c5ccc(-c6sc(-c7cccs7)c7c6C(=O)c6c(CC(CC)CCCC)sc(CC(CC)CCCC)c6C7=O)s5)sc4c(-c4ccc5c6ccccc6n(CC(CCCCCC)CCCCCCCC)c5c4)c4ccsc34)cc21,CCCCC(=O)OCC1(c2ccccc2)c2cccc3cccc4cccc5cccc6cccc1c6c-5c-4c-3c2,4.37,-5.47,-3.62,-6.1,-3.7,90.0,,1:1.5,,inverted,ZnO,MoO3,,
105613,10.1002/aenm.201501213,CCCCCCCCC(CCCCCC)Cn1c2ccccc2c2ccc(-c3c4cc(-c5ccc(-c6sc(-c7cccs7)c7c6C(=O)c6c(CC(CC)CCCC)sc(CC(CC)CCCC)c6C7=O)s5)sc4c(-c4ccc5c6ccccc6n(CC(CCCCCC)CCCCCCCC)c5c4)c4ccsc34)cc21,CCCCC(=O)OCC1(c2ccccc2)c2cccc3cccc4cccc5cccc6cccc1c6c-5c-4c-3c2,3.25,-5.47,-3.62,-6.1,-3.7,90.0,,1:1.5,3%,inverted,ZnO,MoO3,,DIO
105614,10.1002/aenm.201501213,CCCCCCCCC(CCCCCC)COc1cc(-c2ccc(-c3sc(-c4ccc(-c5cc(CCCCCC)cs5)c5nsnc45)cc3CCCCCC)s2)c(OCC(CCCCCC)CCCCCCCC)cc1-c1cccs1,CCCCC(=O)OCC1(c2ccccc2)c2cccc3cccc4cccc5cccc6cccc1c6c-5c-4c-3c2,2.35,-5.39,-3.63,-6.1,-3.7,100.0,,1:1.5,,inverted,ZnO,MoO3,,
105615,10.1002/aenm.201501213,CCCCCCCCC(CCCCCC)COc1cc(-c2ccc(-c3sc(-c4ccc(-c5cc(CCCCCC)cs5)c5nsnc45)cc3CCCCCC)s2)c(OCC(CCCCCC)CCCCCCCC)cc1-c1cccs1,CCCCC(=O)OCC1(c2ccccc2)c2cccc3cccc4cccc5cccc6cccc1c6c-5c-4c-3c2,4.59,-5.39,-3.63,-6.1,-3.7,100.0,,1:1.5,3%,inverted,ZnO,MoO3,,DIO
105616,10.1002/aenm.201501213,CCCCCCCCCCCCCCCCCCCCOc1ccsc1-c1nc2sc(-c3sc(-c4cc5c(C#C[Si](C(C)C)(C(C)C)C(C)C)c6occc6c(C#C[Si](C(C)C)(C(C)C)C(C)C)c5o4)cc3OCCCCCCCCCCCCCCCCCCCC)nc2s1,CCCCC(=O)OCC1(c2ccccc2)c2cccc3cccc4cccc5cccc6cccc1c6c-5c-4c-3c2,2.7,-5.43,-3.715,-6.1,-3.7,90.0,,1:1.5,,inverted,ZnO,MoO3,,
105617,10.1002/aenm.201501213,CCCCCCCCCCCCCCCCCCCCOc1ccsc1-c1nc2sc(-c3sc(-c4cc5c(C#C[Si](C(C)C)(C(C)C)C(C)C)c6occc6c(C#C[Si](C(C)C)(C(C)C)C(C)C)c5o4)cc3OCCCCCCCCCCCCCCCCCCCC)nc2s1,CCCCC(=O)OCC1(c2ccccc2)c2cccc3cccc4cccc5cccc6cccc1c6c-5c-4c-3c2,5.6,-5.43,-3.715,-6.1,-3.7,90.0,,1:1.5,3%,inverted,ZnO,MoO3,,DIO
105618,10.1002/aenm.201501213,CCCCCCCCCCCCCCCCCCCCOc1ccsc1-c1nc2sc(-c3sc(-c4cc5c(C#C[Si](C(C)C)(C(C)C)C(C)C)c6occc6c(C#C[Si](C(C)C)(C(C)C)C(C)C)c5o4)cc3OCCCCCCCCCCCCCCCCCCCC)nc2s1,CCCCC(=O)OCC1(c2ccccc2)C2=CC=Cc3cccc4cccc5ccc6ccccc7cccc1c7c6c5c-4c3C2,7.13,-5.43,-3.715,-6.1,-3.9,85.0,,1:1.5,3%,inverted,ZnO,MoO3,,DIO
105619,10.1002/aenm.201501282,CCCCCCCCC(CCCCCC)Cc1csc(C2=C3C(=O)N(CC(CC)CCCC)C(c4cc(CC(CCCCCC)CCCCCCCC)c(-c5ccc(-c6c(F)c(F)c(-c7cccs7)c7nsnc67)s5)s4)=C3C(=O)N2CC(CC)CCCC)c1,COC(=O)CCCC1(c2ccccc2)C23c4c5ccc6c7cc8c9c%10c(cc%11cc%12c%13c%14c(cc%15c%16ccc-5c2c%16c2c5c%16c%17c(c(c46)c7c9c%17c4c%10c%11c%13c4c%16c%14c%152)C513)C%12)C8,8.63,-5.33,-3.62,-5.9,-3.9,100.0,100.0,1:1.2,2.5 vol%,inverted,ZnO,V2O5,chlorobenzene,DIO
105620,10.1002/aenm.201501282,CCCCCCCCC(CCCCCC)Cc1csc(C2=C3C(=O)N(CC(CC)CCCC)C(c4cc(CC(CCCCCC)CCCCCCCC)c(-c5cccs5)s4)=C3C(=O)N2CC(CC)CCCC)c1,COC(=O)CCCC1(c2ccccc2)C23c4c5ccc6c7cc8c9c%10c(cc%11cc%12c%13c%14c(cc%15c%16ccc-5c2c%16c2c5c%16c%17c(c(c46)c7c9c%17c4c%10c%11c%13c4c%16c%14c%152)C513)C%12)C8,3.38,-5.29,-3.55,-5.9,-3.9,100.0,100.0,1:1.2,2.5 vol%,inverted,ZnO,V2O5,chlorobenzene,DIO
105622,10.1002/aenm.201501282,CCCCCCCCC(CCCCCC)Cc1csc(C2=C3C(=O)N(CC(CC)CCCC)C(c4cc(CC(CCCCCC)CCCCCCCC)c(-c5ccc(-c6c(F)c(F)c(-c7cccs7)c7nsnc67)s5)s4)=C3C(=O)N2CC(CC)CCCC)c1,COC(=O)CCCC1(c2ccccc2)C23c4c5ccc6c7cc8c9c%10c(cc%11cc%12c%13c%14c(cc%15c%16ccc-5c2c%16c2c5c%16c%17c(c(c46)c7c9c%17c4c%10c%11c%13c4c%16c%14c%152)C513)C%12)C8,8.38,-5.33,-3.62,-5.9,-3.9,100.0,100.0,1:1.2,2.5 vol%,inverted,ZnO,V2O5,chlorobenzene,DIO
105623,10.1002/aenm.201501282,CCCCCCCCC(CCCCCC)Cc1csc(C2=C3C(=O)N(CC(CC)CCCC)C(c4cc(CC(CCCCCC)CCCCCCCC)c(-c5ccc(-c6c(F)c(F)c(-c7cccs7)c7nsnc67)s5)s4)=C3C(=O)N2CC(CC)CCCC)c1,COC(=O)CCCC1(c2ccccc2)C23c4c5ccc6c7cc8c9c%10c(cc%11cc%12c%13c%14c(cc%15c%16ccc-5c2c%16c2c5c%16c%17c(c(c46)c7c9c%17c4c%10c%11c%13c4c%16c%14c%152)C513)C%12)C8,8.39,-5.33,-3.62,-5.9,-3.9,100.0,80.0,1:1.2,2.5 vol%,inverted,ZnO,V2O5,chlorobenzene,DIO
105624,10.1002/aenm.201501282,CCCCCCCCC(CCCCCC)Cc1csc(C2=C3C(=O)N(CC(CC)CCCC)C(c4cc(CC(CCCCCC)CCCCCCCC)c(-c5ccc(-c6c(F)c(F)c(-c7cccs7)c7nsnc67)s5)s4)=C3C(=O)N2CC(CC)CCCC)c1,COC(=O)CCCC1(c2ccccc2)C23c4c5ccc6c7cc8c9c%10c(cc%11cc%12c%13c%14c(cc%15c%16ccc-5c2c%16c2c5c%16c%17c(c(c46)c7c9c%17c4c%10c%11c%13c4c%16c%14c%152)C513)C%12)C8,8.63,-5.33,-3.62,-5.9,-3.9,100.0,100.0,1:1.2,2.5 vol%,inverted,ZnO,V2O5,chlorobenzene,DIO
105625,10.1002/aenm.201501282,CCCCCCCCC(CCCCCC)Cc1csc(C2=C3C(=O)N(CC(CC)CCCC)C(c4cc(CC(CCCCCC)CCCCCCCC)c(-c5ccc(-c6c(F)c(F)c(-c7cccs7)c7nsnc67)s5)s4)=C3C(=O)N2CC(CC)CCCC)c1,COC(=O)CCCC1(c2ccccc2)C23c4c5ccc6c7cc8c9c%10c(cc%11cc%12c%13c%14c(cc%15c%16ccc-5c2c%16c2c5c%16c%17c(c(c46)c7c9c%17c4c%10c%11c%13c4c%16c%14c%152)C513)C%12)C8,8.3,-5.33,-3.62,-5.9,-3.9,100.0,130.0,1:1.2,2.5 vol%,inverted,ZnO,V2O5,chlorobenzene,DIO
105626,10.1002/aenm.201501282,CCCCCCCCC(CCCCCC)Cc1csc(C2=C3C(=O)N(CC(CC)CCCC)C(c4cc(CC(CCCCCC)CCCCCCCC)c(-c5ccc(-c6c(F)c(F)c(-c7cccs7)c7nsnc67)s5)s4)=C3C(=O)N2CC(CC)CCCC)c1,COC(=O)CCCC1(c2ccccc2)C23c4c5ccc6c7cc8c9c%10c(cc%11cc%12c%13c%14c(cc%15c%16ccc-5c2c%16c2c5c%16c%17c(c(c46)c7c9c%17c4c%10c%11c%13c4c%16c%14c%152)C513)C%12)C8,8.48,-5.33,-3.62,-5.9,-3.9,100.0,150.0,1:1.2,2.5 vol%,inverted,ZnO,V2O5,chlorobenzene,DIO
105627,10.1002/aenm.201501991,CCCCCCCCSc1ccc(-c2c3cc(-c4scc5sc(C(=O)OCC(CC)CCCC)c(F)c45)sc3c(-c3ccc(SCCCCCCCC)s3)c3ccsc23)s1,CCCCCCCCCCC(CCCCCCCC)CN1C(=O)c2ccc3c4ccc5c6c(cc(-c7cccs7)c(c7ccc(c2c37)C1=O)c64)C(=O)N(CC(CCCCCCCC)CCCCCCCCCC)C5=O,4.72,-5.33,-3.52,-5.9,-3.96,130.0,,1.5:1,,conventional,Mg,PEDOT:PSS,anisole,
105628,10.1002/aenm.201501991,CCCCCCCCSc1ccc(-c2c3cc(-c4scc5sc(C(=O)OCC(CC)CCCC)c(F)c45)sc3c(-c3ccc(SCCCCCCCC)s3)c3ccsc23)s1,CCCCCCCCCCC(CCCCCCCC)CN1C(=O)c2ccc3c4ccc5c6c(cc(-c7cccs7)c(c7ccc(c2c37)C1=O)c64)C(=O)N(CC(CCCCCCCC)CCCCCCCCCC)C5=O,5.43,-5.33,-3.52,-5.9,-3.96,130.0,,1:1,,conventional,Mg,PEDOT:PSS,anisole,
105629,10.1002/aenm.201501991,CCCCCCCCSc1ccc(-c2c3cc(-c4scc5sc(C(=O)OCC(CC)CCCC)c(F)c45)sc3c(-c3ccc(SCCCCCCCC)s3)c3ccsc23)s1,CCCCCCCCCCC(CCCCCCCC)CN1C(=O)c2ccc3c4ccc5c6c(cc(-c7cccs7)c(c7ccc(c2c37)C1=O)c64)C(=O)N(CC(CCCCCCCC)CCCCCCCCCC)C5=O,4.39,-5.33,-3.52,-5.9,-3.96,130.0,,1:1.5,,conventional,Mg,PEDOT:PSS,anisole,
105630,10.1002/aenm.201501991,CCCCCCCCSc1ccc(-c2c3cc(-c4scc5sc(C(=O)OCC(CC)CCCC)c(F)c45)sc3c(-c3ccc(SCCCCCCCC)s3)c3ccsc23)s1,CCCCCCCCCCC(CCCCCCCC)CN1C(=O)c2ccc3c4ccc5c6c(cc(-c7cccs7)c(c7ccc(c2c37)C1=O)c64)C(=O)N(CC(CCCCCCCC)CCCCCCCCCC)C5=O,5.63,-5.33,-3.52,-5.9,-3.96,130.0,,1:1,3,conventional,Mg,PEDOT:PSS,chlorobenzene,CN
105632,10.1002/aenm.201501991,CCCCCCCCSc1ccc(-c2c3cc(-c4scc5sc(C(=O)OCC(CC)CCCC)c(F)c45)sc3c(-c3ccc(SCCCCCCCC)s3)c3ccsc23)s1,CCCCCCCCCCC(CCCCCCCC)CN1C(=O)c2ccc3c4ccc5c6c(cc(-c7cccs7)c(c7ccc(c2c37)C1=O)c64)C(=O)N(CC(CCCCCCCC)CCCCCCCCCC)C5=O,6.58,-5.33,-3.52,-5.9,-3.96,130.0,,,,inverted,,,,
105633,10.1002/aenm.201502177,CCCCCCCCSc1ccc(-c2c3cc(-c4scc5sc(C(=O)OCC(CC)CCCC)c(F)c45)sc3c(-c3ccc(SCCCCCCCC)s3)c3ccsc23)s1,COC(=O)CCCC1(c2ccccc2)C23c4c5ccc6c7cc8c9c%10c(cc%11cc%12c%13c%14c(cc%15c%16ccc-5c2c%16c2c5c%16c%17c(c(c46)c7c9c%17c4c%10c%11c%13c4c%16c%14c%152)C513)C%12)C8,9.67,-5.33,-3.52,-5.9,-3.9,100.0,,1:1.5,,conventional,Mg,PEDOT:PSS,,
105634,10.1002/aenm.201502177,CCCCCCCCSc1ccc(-c2c3cc(-c4scc5sc(C(=O)OCC(CC)CCCC)c(F)c45)sc3c(-c3ccc(SCCCCCCCC)s3)c3ccsc23)s1,COC(=O)CCCC1(c2ccccc2)C23c4c5ccc6c7cc8c9c%10c(cc%11cc%12c%13c%14c(cc%15c%16ccc-5c2c%16c2c5c%16c%17c(c(c46)c7c9c%17c4c%10c%11c%13c4c%16c%14c%152)C513)C%12)C8,6.85,-5.33,-3.52,-5.9,-3.9,100.0,,1:1.5,,conventional,Mg,PEDOT:PSS,o-DCB,
105635,10.1002/aenm.201502177,CCCCCCCCSc1ccc(-c2c3cc(-c4scc5sc(C(=O)OCC(CC)CCCC)c(F)c45)sc3c(-c3ccc(SCCCCCCCC)s3)c3ccsc23)s1,COC(=O)CCCC1(c2ccccc2)C23c4c5ccc6c7cc8c9c%10c(cc%11cc%12c%13c%14c(cc%15c%16ccc-5c2c%16c2c5c%16c%17c(c(c46)c7c9c%17c4c%10c%11c%13c4c%16c%14c%152)C513)C%12)C8,2.91,-5.33,-3.52,-5.9,-3.9,100.0,,1:1.5,,conventional,Mg,PEDOT:PSS,xylene,
105636,10.1002/aenm.201502177,CCCCCCCCSc1ccc(-c2c3cc(-c4scc5sc(C(=O)OCC(CC)CCCC)c(F)c45)sc3c(-c3ccc(SCCCCCCCC)s3)c3ccsc23)s1,COC(=O)CCCC1(c2ccccc2)C23c4c5ccc6c7cc8c9c%10c(cc%11cc%12c%13c%14c(cc%15c%16ccc-5c2c%16c2c5c%16c%17c(c(c46)c7c9c%17c4c%10c%11c%13c4c%16c%14c%152)C513)C%12)C8,9.48,-5.33,-3.52,-5.9,-3.9,100.0,,1:1.5,,conventional,Mg,PEDOT:PSS,o-DCB,DIO
105637,10.1002/aenm.201502177,CCCCCCCCSc1ccc(-c2c3cc(-c4scc5sc(C(=O)OCC(CC)CCCC)c(F)c45)sc3c(-c3ccc(SCCCCCCCC)s3)c3ccsc23)s1,COC(=O)CCCC1(c2ccccc2)C23c4c5ccc6c7cc8c9c%10c(cc%11cc%12c%13c%14c(cc%15c%16ccc-5c2c%16c2c5c%16c%17c(c(c46)c7c9c%17c4c%10c%11c%13c4c%16c%14c%152)C513)C%12)C8,9.47,-5.33,-3.52,-5.9,-3.9,100.0,,1:1.5,,conventional,Mg,PEDOT:PSS,xylene:NMP,NMP
105638,10.1002/aenm.201600148,CCCCCCc1cccc(C2(c3cccc(CCCCCC)c3)c3cc4c(cc3-c3sc5ccsc5c32)C(c2cccc(CCCCCC)c2)(c2cccc(CCCCCC)c2)c2c-4sc3cc(-c4c5c(cc6nsnc46)C(=O)N(CC(CC)CCCC)C5=O)sc23)c1,COC(=O)CCCC1(c2ccccc2)C23c4c5ccc6c7cc8c9c%10c(cc%11cc%12c%13c%14c(cc%15c%16ccc-5c2c%16c2c5c%16c%17c(c(c46)c7c9c%17c4c%10c%11c%13c4c%16c%14c%152)C513)C%12)C8,3.6,-5.89,-3.84,-5.9,-3.9,,,1:1,,conventional,LiF,PEDOT:PSS,o-DCB,
105639,10.1002/aenm.201600148,CCCCCCc1cccc(C2(c3cccc(CCCCCC)c3)c3cc4c(cc3-c3sc5ccsc5c32)C(c2cccc(CCCCCC)c2)(c2cccc(CCCCCC)c2)c2c-4sc3cc(-c4c5c(cc6nsnc46)C(=O)N(CC(CC)CCCC)C5=O)sc23)c1,COC(=O)CCCC1(c2ccccc2)C23c4c5ccc6c7cc8c9c%10c(cc%11cc%12c%13c%14c(cc%15c%16ccc-5c2c%16c2c5c%16c%17c(c(c46)c7c9c%17c4c%10c%11c%13c4c%16c%14c%152)C513)C%12)C8,4.8,-5.89,-3.84,-5.9,-3.9,,,1:2,,conventional,LiF,PEDOT:PSS,o-DCB,
105640,10.1002/aenm.201600148,CCCCCCc1cccc(C2(c3cccc(CCCCCC)c3)c3cc4c(cc3-c3sc5ccsc5c32)C(c2cccc(CCCCCC)c2)(c2cccc(CCCCCC)c2)c2c-4sc3cc(-c4c5c(cc6nsnc46)C(=O)N(CC(CC)CCCC)C5=O)sc23)c1,COC(=O)CCCC1(c2ccccc2)C23c4c5ccc6c7cc8c9c%10c(cc%11cc%12c%13c%14c(cc%15c%16ccc-5c2c%16c2c5c%16c%17c(c(c46)c7c9c%17c4c%10c%11c%13c4c%16c%14c%152)C513)C%12)C8,6.1,-5.89,-3.84,-5.9,-3.9,,,1:2.5,,conventional,LiF,PEDOT:PSS,o-DCB,
105641,10.1002/aenm.201600148,CCCCCCc1cccc(C2(c3cccc(CCCCCC)c3)c3cc4c(cc3-c3sc5ccsc5c32)C(c2cccc(CCCCCC)c2)(c2cccc(CCCCCC)c2)c2c-4sc3cc(-c4c5c(cc6nsnc46)C(=O)N(CC(CC)CCCC)C5=O)sc23)c1,COC(=O)CCCC1(c2ccccc2)C23c4c5ccc6c7cc8c9c%10c(cc%11cc%12c%13c%14c(cc%15c%16ccc-5c2c%16c2c5c%16c%17c(c(c46)c7c9c%17c4c%10c%11c%13c4c%16c%14c%152)C513)C%12)C8,6.7,-5.89,-3.84,-5.9,-3.9,,,1:3,,conventional,LiF,PEDOT:PSS,o-DCB,
105642,10.1002/aenm.201600148,CCCCCCc1cccc(C2(c3cccc(CCCCCC)c3)c3cc4c(cc3-c3sc5ccsc5c32)C(c2cccc(CCCCCC)c2)(c2cccc(CCCCCC)c2)c2c-4sc3cc(-c4c5c(cc6nsnc46)C(=O)N(CC(CC)CCCC)C5=O)sc23)c1,COC(=O)CCCC1(c2ccccc2)C23c4c5ccc6c7cc8c9c%10c(cc%11cc%12c%13c%14c(cc%15c%16ccc-5c2c%16c2c5c%16c%17c(c(c46)c7c9c%17c4c%10c%11c%13c4c%16c%14c%152)C513)C%12)C8,6.7,-5.89,-3.84,-5.9,-3.9,,,1:3.5,,conventional,LiF,PEDOT:PSS,o-DCB,
105643,10.1002/aenm.201600148,CCCCCCc1cccc(C2(c3cccc(CCCCCC)c3)c3cc4c(cc3-c3sc5ccsc5c32)C(c2cccc(CCCCCC)c2)(c2cccc(CCCCCC)c2)c2c-4sc3cc(-c4c5c(cc6nsnc46)C(=O)N(CC(CC)CCCC)C5=O)sc23)c1,COC(=O)CCCC1(c2ccccc2)C23c4c5ccc6c7cc8c9c%10c(cc%11cc%12c%13c%14c(cc%15c%16ccc-5c2c%16c2c5c%16c%17c(c(c46)c7c9c%17c4c%10c%11c%13c4c%16c%14c%152)C513)C%12)C8,6.6,-5.89,-3.84,-5.9,-3.9,,,1:4,,conventional,LiF,PEDOT:PSS,o-DCB,
105644,10.1002/aenm.201600430,CCCCC(CC)Cc1cc(-c2sc(-c3cc(CC(CC)CCCC)c(-c4cc(F)cs4)s3)c3c2C(=O)c2c(CC(CC)CCCC)sc(CC(CC)CCCC)c2C3=O)sc1-c1cc(F)cs1,COC(=O)CCCC1(c2ccccc2)C23c4c5ccc6c7cc8c9c%10c(cc%11cc%12c%13c%14c(cc%15c%16ccc-5c2c%16c2c5c%16c%17c(c(c46)c7c9c%17c4c%10c%11c%13c4c%16c%14c%152)C513)C%12)C8,8.3,-5.42,-3.53,-5.9,-3.9,130.0,,1.5:1,,conventional,PrC60MAIodide Salt,PEDOT:PSS,chloroform,
105645,10.1002/aenm.201600430,CCCCC(CC)Cc1cc(-c2sc(-c3cc(CC(CC)CCCC)c(-c4cc(F)cs4)s3)c3c2C(=O)c2c(CC(CC)CCCC)sc(CC(CC)CCCC)c2C3=O)sc1-c1cc(F)cs1,COC(=O)CCCC1(c2ccccc2)C23c4c5ccc6c7cc8c9c%10c(cc%11cc%12c%13c%14c(cc%15c%16ccc-5c2c%16c2c5c%16c%17c(c(c46)c7c9c%17c4c%10c%11c%13c4c%16c%14c%152)C513)C%12)C8,7.3,-5.42,-3.53,-5.9,-3.9,70.0,,1:1,,conventional,PrC60MAIodide Salt,PEDOT:PSS,chloroform,
105646,10.1002/aenm.201600430,CCCCC(CC)Cc1cc(-c2sc(-c3cc(CC(CC)CCCC)c(-c4cc(F)cs4)s3)c3c2C(=O)c2c(CC(CC)CCCC)sc(CC(CC)CCCC)c2C3=O)sc1-c1cc(F)cs1,COC(=O)CCCC1(c2ccccc2)C23c4c5ccc6c7cc8c9c%10c(cc%11cc%12c%13c%14c(cc%15c%16ccc-5c2c%16c2c5c%16c%17c(c(c46)c7c9c%17c4c%10c%11c%13c4c%16c%14c%152)C513)C%12)C8,8.2,-5.42,-3.53,-5.9,-3.9,95.0,,1:1,,conventional,PrC60MAIodide Salt,PEDOT:PSS,chloroform,
105647,10.1002/aenm.201600430,CCCCC(CC)Cc1cc(-c2sc(-c3cc(CC(CC)CCCC)c(-c4cc(F)cs4)s3)c3c2C(=O)c2c(CC(CC)CCCC)sc(CC(CC)CCCC)c2C3=O)sc1-c1cc(F)cs1,COC(=O)CCCC1(c2ccccc2)C23c4c5ccc6c7cc8c9c%10c(cc%11cc%12c%13c%14c(cc%15c%16ccc-5c2c%16c2c5c%16c%17c(c(c46)c7c9c%17c4c%10c%11c%13c4c%16c%14c%152)C513)C%12)C8,9.2,-5.42,-3.53,-5.9,-3.9,110.0,,1:1,,conventional,PrC60MAIodide Salt,PEDOT:PSS,chloroform,
105648,10.1002/aenm.201600430,CCCCC(CC)Cc1cc(-c2sc(-c3cc(CC(CC)CCCC)c(-c4cc(F)cs4)s3)c3c2C(=O)c2c(CC(CC)CCCC)sc(CC(CC)CCCC)c2C3=O)sc1-c1cc(F)cs1,COC(=O)CCCC1(c2ccccc2)C23c4c5ccc6c7cc8c9c%10c(cc%11cc%12c%13c%14c(cc%15c%16ccc-5c2c%16c2c5c%16c%17c(c(c46)c7c9c%17c4c%10c%11c%13c4c%16c%14c%152)C513)C%12)C8,8.3,-5.42,-3.53,-5.9,-3.9,110.0,80.0,1:1,,conventional,PrC60MAIodide Salt,PEDOT:PSS,chloroform,
105649,10.1002/aenm.201600430,CCCCC(CC)Cc1cc(-c2sc(-c3cc(CC(CC)CCCC)c(-c4cc(F)cs4)s3)c3c2C(=O)c2c(CC(CC)CCCC)sc(CC(CC)CCCC)c2C3=O)sc1-c1cc(F)cs1,COC(=O)CCCC1(c2ccccc2)C23c4c5ccc6c7cc8c9c%10c(cc%11cc%12c%13c%14c(cc%15c%16ccc-5c2c%16c2c5c%16c%17c(c(c46)c7c9c%17c4c%10c%11c%13c4c%16c%14c%152)C513)C%12)C8,8.3,-5.42,-3.53,-5.9,-3.9,110.0,100.0,1:1,,conventional,PrC60MAIodide Salt,PEDOT:PSS,chloroform,
105650,10.1002/aenm.201600430,CCCCC(CC)Cc1cc(-c2sc(-c3cc(CC(CC)CCCC)c(-c4cc(F)cs4)s3)c3c2C(=O)c2c(CC(CC)CCCC)sc(CC(CC)CCCC)c2C3=O)sc1-c1cc(F)cs1,COC(=O)CCCC1(c2ccccc2)C23c4c5ccc6c7cc8c9c%10c(cc%11cc%12c%13c%14c(cc%15c%16ccc-5c2c%16c2c5c%16c%17c(c(c46)c7c9c%17c4c%10c%11c%13c4c%16c%14c%152)C513)C%12)C8,8.1,-5.42,-3.53,-5.9,-3.9,110.0,120.0,1:1,,conventional,PrC60MAIodide Salt,PEDOT:PSS,chloroform,
105651,10.1002/aenm.201600430,CCCCC(CC)Cc1cc(-c2sc(-c3cc(CC(CC)CCCC)c(-c4cc(F)cs4)s3)c3c2C(=O)c2c(CC(CC)CCCC)sc(CC(CC)CCCC)c2C3=O)sc1-c1cc(F)cs1,COC(=O)CCCC1(c2ccccc2)C23c4c5ccc6c7cc8c9c%10c(cc%11cc%12c%13c%14c(cc%15c%16ccc-5c2c%16c2c5c%16c%17c(c(c46)c7c9c%17c4c%10c%11c%13c4c%16c%14c%152)C513)C%12)C8,8.5,-5.42,-3.53,-5.9,-3.9,110.0,,1:1,3%,conventional,PrC60MAIodide Salt,PEDOT:PSS,chloroform,DIO
105652,10.1002/aenm.201600430,CCCCC(CC)Cc1cc(-c2sc(-c3cc(CC(CC)CCCC)c(-c4cc(F)cs4)s3)c3c2C(=O)c2c(CC(CC)CCCC)sc(CC(CC)CCCC)c2C3=O)sc1-c1cc(F)cs1,COC(=O)CCCC1(c2ccccc2)C23c4c5ccc6c7cc8c9c%10c(cc%11cc%12c%13c%14c(cc%15c%16ccc-5c2c%16c2c5c%16c%17c(c(c46)c7c9c%17c4c%10c%11c%13c4c%16c%14c%152)C513)C%12)C8,8.3,-5.42,-3.53,-5.9,-3.9,110.0,,1:1,3% v/v,conventional,PrC60MAIodide Salt,PEDOT:PSS,chloroform,NMP
105653,10.1002/aenm.201600430,CCCCC(CC)Cc1cc(-c2sc(-c3cc(CC(CC)CCCC)c(-c4cc(F)cs4)s3)c3c2C(=O)c2c(CC(CC)CCCC)sc(CC(CC)CCCC)c2C3=O)sc1-c1cc(F)cs1,COC(=O)CCCC1(c2ccccc2)C23c4c5ccc6c7cc8c9c%10c(cc%11cc%12c%13c%14c(cc%15c%16ccc-5c2c%16c2c5c%16c%17c(c(c46)c7c9c%17c4c%10c%11c%13c4c%16c%14c%152)C513)C%12)C8,8.1,-5.42,-3.53,-5.9,-3.9,110.0,,1:1,,conventional,,,,
105654,10.1002/aenm.201600430,CCCCC(CC)Cc1cc(-c2sc(-c3cc(CC(CC)CCCC)c(-c4cc(F)cs4)s3)c3c2C(=O)c2c(CC(CC)CCCC)sc(CC(CC)CCCC)c2C3=O)sc1-c1cc(F)cs1,COC(=O)CCCC1(c2ccccc2)C23c4c5ccc6c7cc8c9c%10c(cc%11cc%12c%13c%14c(cc%15c%16ccc-5c2c%16c2c5c%16c%17c(c(c46)c7c9c%17c4c%10c%11c%13c4c%16c%14c%152)C513)C%12)C8,6.6,-5.42,-3.53,-5.9,-3.9,110.0,,1:1,,,,,,
105655,10.1002/aenm.201600430,CCCCC(CC)Cc1cc(-c2sc(-c3cc(CC(CC)CCCC)c(-c4cc(F)cs4)s3)c3c2C(=O)c2c(CC(CC)CCCC)sc(CC(CC)CCCC)c2C3=O)sc1-c1cc(F)cs1,COC(=O)CCCC1(c2ccccc2)C23c4c5ccc6c7cc8c9c%10c(cc%11cc%12c%13c%14c(cc%15c%16ccc-5c2c%16c2c5c%16c%17c(c(c46)c7c9c%17c4c%10c%11c%13c4c%16c%14c%152)C513)C%12)C8,8.3,-5.42,-3.53,-5.9,-3.9,150.0,,1:1,,conventional,PrC60MAIodide Salt,PEDOT:PSS,chloroform,
105656,10.1002/aenm.201600430,CCCCC(CC)Cc1cc(-c2sc(-c3cc(CC(CC)CCCC)c(-c4cc(F)cs4)s3)c3c2C(=O)c2c(CC(CC)CCCC)sc(CC(CC)CCCC)c2C3=O)sc1-c1cc(F)cs1,COC(=O)CCCC1(c2ccccc2)C23c4c5ccc6c7cc8c9c%10c(cc%11cc%12c%13c%14c(cc%15c%16ccc-5c2c%16c2c5c%16c%17c(c(c46)c7c9c%17c4c%10c%11c%13c4c%16c%14c%152)C513)C%12)C8,7.3,-5.42,-3.53,-5.9,-3.9,250.0,,1:1,,conventional,PrC60MAIodide Salt,PEDOT:PSS,chloroform,
105657,10.1002/aenm.201600430,CCCCC(CC)Cc1cc(-c2sc(-c3cc(CC(CC)CCCC)c(-c4cc(F)cs4)s3)c3c2C(=O)c2c(CC(CC)CCCC)sc(CC(CC)CCCC)c2C3=O)sc1-c1cc(F)cs1,COC(=O)CCCC1(c2ccccc2)C23c4c5ccc6c7cc8c9c%10c(cc%11cc%12c%13c%14c(cc%15c%16ccc-5c2c%16c2c5c%16c%17c(c(c46)c7c9c%17c4c%10c%11c%13c4c%16c%14c%152)C513)C%12)C8,8.4,-5.42,-3.53,-5.9,-3.9,125.0,,1:1.5,,conventional,PrC60MAIodide Salt,PEDOT:PSS,chloroform,
105660,10.1002/aenm.201600504,CCCCC(CC)COC(=O)c1sc2csc(-c3cc4c(-c5ccc(CC(CC)CCCC)s5)c5sccc5c(-c5ccc(CC(CC)CCCC)s5)c4s3)c2c1F,CCCCCCCCCN1C(=O)c2csc(-c3sc(-c4sc(-c5cc6c(-c7ccc(CC(CC)CCCC)s7)c7sccc7c(-c7ccc(CC(CC)CCCC)s7)c6s5)c5c4C(=O)N(CCCCCCCCC)C5=O)c(CCCCCC)c3CCCCCC)c2C1=O,6.14,-5.29,-3.72,-5.62,-3.43,,,1.3:1,,inverted,ZnO,MoO3,chloroform,
105661,10.1002/aenm.201600854,CCCCC(CC)COC(=O)c1sc2csc(-c3cc4c(-c5ccc(CC(CC)CCCC)s5)c5sccc5c(-c5ccc(CC(CC)CCCC)s5)c4s3)c2c1F,CCCCCCc1ccc(C2(c3ccc(CCCCCC)cc3)c3cc4c(cc3-c3sc(/C=C5\C(=O)c6ccccc6C5=C(C#N)C#N)cc32)C(c2ccc(CCCCCC)cc2)(c2ccc(CCCCCC)cc2)c2cc(-c3cc5c(s3)-c3cc6c(cc3C5(c3ccc(CCCCCC)cc3)c3ccc(CCCCCC)cc3)-c3sc(/C=C5\C(=O)c7ccccc7C5=C(C#N)C#N)cc3C6(c3ccc(CCCCCC)cc3)c3ccc(CCCCCC)cc3)sc2-4)cc1,4.38,-5.29,-3.72,-5.42,-3.8,110.0,,1:1.5,,inverted,ZnO,MoO3,,
105662,10.1002/aenm.201600854,CCCCC(CC)COC(=O)c1sc2csc(-c3cc4c(-c5ccc(CC(CC)CCCC)s5)c5sccc5c(-c5ccc(CC(CC)CCCC)s5)c4s3)c2c1F,CCCCCCc1ccc(C2(c3ccc(CCCCCC)cc3)c3cc4c(cc3-c3sc(/C=C5\C(=O)c6ccccc6C5=C(C#N)C#N)cc32)C(c2ccc(CCCCCC)cc2)(c2ccc(CCCCCC)cc2)c2cc(-c3cc5c(s3)-c3cc6c(cc3C5(c3ccc(CCCCCC)cc3)c3ccc(CCCCCC)cc3)-c3sc(-c5cc7c(s5)-c5cc8c(cc5C7(c5ccc(CCCCCC)cc5)c5ccc(CCCCCC)cc5)-c5sc(/C=C7\C(=O)c9ccccc9C7=C(C#N)C#N)cc5C8(c5ccc(CCCCCC)cc5)c5ccc(CCCCCC)cc5)cc3C6(c3ccc(CCCCCC)cc3)c3ccc(CCCCCC)cc3)sc2-4)cc1,1.05,-5.29,-3.72,-5.29,-3.79,110.0,,1:1.5,,inverted,ZnO,MoO3,,
105663,10.1002/aenm.201600854,CCCCCCCCc1ccc(-c2c3sc4cc(-c5ccc(-c6sc(-c7cccs7)c7c6C(=O)c6c(CC(CC)CCCC)sc(CC(CC)CCCC)c6C7=O)s5)sc4c3c(-c3ccc(CCCCCCCC)s3)c3sc4ccsc4c23)s1,CCCCCCc1ccc(C2(c3ccc(CCCCCC)cc3)c3cc4c(cc3-c3sc(/C=C5\C(=O)c6ccccc6C5=C(C#N)C#N)cc32)C(c2ccc(CCCCCC)cc2)(c2ccc(CCCCCC)cc2)c2cc(/C=C3\C(=O)c5ccccc5C3=C(C#N)C#N)sc2-4)cc1,7.39,-5.36,-3.43,-5.91,-3.83,90.0,,1:1,,inverted,ZnO,MoO3,,
105664,10.1002/aenm.201600854,CCCCCCCCc1ccc(-c2c3sc4cc(-c5ccc(-c6sc(-c7cccs7)c7c6C(=O)c6c(CC(CC)CCCC)sc(CC(CC)CCCC)c6C7=O)s5)sc4c3c(-c3ccc(CCCCCCCC)s3)c3sc4ccsc4c23)s1,CCCCCCc1ccc(C2(c3ccc(CCCCCC)cc3)c3cc4c(cc3-c3sc(/C=C5\C(=O)c6ccccc6C5=C(C#N)C#N)cc32)C(c2ccc(CCCCCC)cc2)(c2ccc(CCCCCC)cc2)c2cc(-c3cc5c(s3)-c3cc6c(cc3C5(c3ccc(CCCCCC)cc3)c3ccc(CCCCCC)cc3)-c3sc(/C=C5\C(=O)c7ccccc7C5=C(C#N)C#N)cc3C6(c3ccc(CCCCCC)cc3)c3ccc(CCCCCC)cc3)sc2-4)cc1,2.58,-5.36,-3.43,-5.42,-3.8,90.0,,1:1,,inverted,ZnO,MoO3,,
105665,10.1002/aenm.201600854,CCCCCCCCc1ccc(-c2c3sc4cc(-c5ccc(-c6sc(-c7cccs7)c7c6C(=O)c6c(CC(CC)CCCC)sc(CC(CC)CCCC)c6C7=O)s5)sc4c3c(-c3ccc(CCCCCCCC)s3)c3sc4ccsc4c23)s1,CCCCCCc1ccc(C2(c3ccc(CCCCCC)cc3)c3cc4c(cc3-c3sc(/C=C5\C(=O)c6ccccc6C5=C(C#N)C#N)cc32)C(c2ccc(CCCCCC)cc2)(c2ccc(CCCCCC)cc2)c2cc(/C=C3\C(=O)c5ccccc5C3=C(C#N)C#N)sc2-4)cc1,9.2,-5.36,-3.43,-5.69,-3.91,105.0,,1:1,,inverted,ZnO,MoO3,,
105669,10.1002/aenm.201601081,CCCCCCCCC(CCCCCC)Cc1cc(-c2cc(F)c(-c3cc(CC(CCCC)CCCCCC)cs3)c3nsnc23)sc1-c1cccs1,COC(=O)CCCC1(c2ccccc2)C23c4c5ccc6c7cc8c9c%10c(cc%11cc%12c%13c%14c(cc%15c%16ccc-5c2c%16c2c5c%16c%17c(c(c46)c7c9c%17c4c%10c%11c%13c4c%16c%14c%152)C513)C%12)C8,9.06,-5.28,-3.71,,,,,,,inverted,,,,
105674,10.1002/aenm.201601138,CCCCCCCCCCC(CCCCCCCC)CN1C(=O)C2=C(c3ccc(-c4cc5c(-c6ccc(CC(CC)CCCC)s6)c6sccc6c(-c6ccc(CC(CC)CCCC)s6)c5s4)s3)N(CC(CCCCCCCC)CCCCCCCCCC)C(=O)C2=C1c1cccs1,COC(=O)CCCC1(c2ccccc2)C23c4c5ccc6c7cc8c9c%10c(cc%11cc%12c%13c%14c(cc%15c%16ccc-5c2c%16c2c5c%16c%17c(c(c46)c7c9c%17c4c%10c%11c%13c4c%16c%14c%152)C513)C%12)C8,2.13,-5.27,-3.86,-5.9,-3.9,110.0,,1:2,3 vol%,conventional,,PEDOT:PSS,chlorobenzene,DIO
105675,10.1002/aenm.201601138,CCCCCCCCCCC(CCCCCCCC)CN1C(=O)C2=C(c3ccc(-c4cc5c(-c6ccc(CC(CC)CCCC)s6)c6sc(-c7ccc(C8=C9C(=O)N(CC(CC)CCCC)C(c%10ccc(-c%11cc%12c(-c%13ccc(CC(CC)CCCC)s%13)c%13sccc%13c(-c%13ccc(CC(CC)CCCC)s%13)c%12s%11)s%10)=C9C(=O)N8CC(CC)CCCC)s7)cc6c(-c6ccc(CC(CC)CCCC)s6)c5s4)s3)N(CC(CCCCCCCC)CCCCCCCCCC)C(=O)C2=C1c1cccs1,COC(=O)CCCC1(c2ccccc2)C23c4c5ccc6c7cc8c9c%10c(cc%11cc%12c%13c%14c(cc%15c%16ccc-5c2c%16c2c5c%16c%17c(c(c46)c7c9c%17c4c%10c%11c%13c4c%16c%14c%152)C513)C%12)C8,5.82,-5.27,-3.86,-5.9,-3.9,110.0,,1:2,3 vol%,conventional,,PEDOT:PSS,chlorobenzene,DIO
105676,10.1002/aenm.201601138,CCCCCCCCCCC(CCCCCCCC)CN1C(=O)C2=C(c3ccc(-c4cc5c(-c6ccc(CC(CC)CCCC)s6)c6sc(-c7ccc(C8=C9C(=O)N(CC(CC)CCCC)C(c%10ccc(-c%11cc%12c(-c%13ccc(CC(CC)CCCC)s%13)c%13sccc%13c(-c%13ccc(CC(CC)CCCC)s%13)c%12s%11)s%10)=C9C(=O)N8CC(CC)CCCC)s7)cc6c(-c6ccc(CC(CC)CCCC)s6)c5s4)s3)N(CC(CCCCCCCC)CCCCCCCCCC)C(=O)C2=C1c1cccs1,COC(=O)CCCC1(c2ccccc2)C23c4c5ccc6c7cc8c9c%10c(cc%11cc%12c%13c%14c(cc%15c%16ccc-5c2c%16c2c5c%16c%17c(c(c46)c7c9c%17c4c%10c%11c%13c4c%16c%14c%152)C513)C%12)C8,7.19,-5.27,-3.86,-5.9,-3.9,110.0,,1:2,3 vol%,conventional,,PEDOT:PSS,chlorobenzene,DIO
105677,10.1002/aenm.201601138,CCCCCCCCCCC(CCCCCCCC)CN1C(=O)C2=C(c3ccc(-c4cc5c(-c6ccc(CC(CC)CCCC)s6)c6sc(-c7ccc(C8=C9C(=O)N(CC(CC)CCCC)C(c%10ccc(-c%11cc%12c(-c%13ccc(CC(CC)CCCC)s%13)c%13sccc%13c(-c%13ccc(CC(CC)CCCC)s%13)c%12s%11)s%10)=C9C(=O)N8CC(CC)CCCC)s7)cc6c(-c6ccc(CC(CC)CCCC)s6)c5s4)s3)N(CC(CCCCCCCC)CCCCCCCCCC)C(=O)C2=C1c1cccs1,COC(=O)CCCC1(c2ccccc2)C23c4c5ccc6c7cc8c9c%10c(cc%11cc%12c%13c%14c(cc%15c%16ccc-5c2c%16c2c5c%16c%17c(c(c46)c7c9c%17c4c%10c%11c%13c4c%16c%14c%152)C513)C%12)C8,7.03,-5.27,-3.86,-5.9,-3.9,110.0,,1:2,3 vol%,conventional,,PEDOT:PSS,chlorobenzene,DIO
105678,10.1002/aenm.201601138,CCCCCCCCCCC(CCCCCCCC)CN1C(=O)C2=C(c3ccc(-c4cc5c(-c6ccc(SCC(CC)CCCC)s6)c6sc(-c7ccc(C8=C9C(=O)N(CC(CC)CCCC)C(c%10ccc(-c%11cc%12c(-c%13ccc(SCC(CC)CCCC)s%13)c%13sccc%13c(-c%13ccc(SCC(CC)CCCC)s%13)c%12s%11)s%10)=C9C(=O)N8CC(CC)CCCC)s7)cc6c(-c6ccc(SCC(CC)CCCC)s6)c5s4)s3)N(CC(CCCCCCCC)CCCCCCCCCC)C(=O)C2=C1c1cccs1,COC(=O)CCCC1(c2ccccc2)C23c4c5ccc6c7cc8c9c%10c(cc%11cc%12c%13c%14c(cc%15c%16ccc-5c2c%16c2c5c%16c%17c(c(c46)c7c9c%17c4c%10c%11c%13c4c%16c%14c%152)C513)C%12)C8,8.04,-5.34,-3.94,-5.9,-3.9,110.0,,1:2,3 vol%,conventional,,PEDOT:PSS,chlorobenzene,DIO
105679,10.1002/aenm.201601204,CCCCC(CC)COC(=O)c1sc2csc(-c3cc4c(-c5ccc(CC(CC)CCCC)s5)c5sccc5c(-c5ccc(CC(CC)CCCC)s5)c4s3)c2c1F,CCCCC(=O)OCC1(c2ccccc2)c2cccc3cccc4cccc5cccc6cccc1c6c-5c-4c-3c2,7.3,-5.29,-3.72,-6.1,-3.7,,,1:1.5,,inverted,ZnO,MoO3,,
105682,10.1002/aenm.201601344,CCCCC(CC)COC(=O)c1sc2c(-c3cc4c(OCC(CC)CCCC)c5sccc5c(OCC(CC)CCCC)c4s3)scc2c1F,COC(=O)CCCC1(c2ccccc2)C23c4c5ccc6c7cc8c9c%10c(cc%11cc%12c%13c%14c(cc%15c%16ccc-5c2c%16c2c5c%16c%17c(c(c46)c7c9c%17c4c%10c%11c%13c4c%16c%14c%152)C513)C%12)C8,3.87,-5.19,-3.43,-5.9,-3.9,100.0,,1:1.5,,conventional,PFN,PEDOT:PSS,chlorobenzene,DIO
