Repository: JiYiqaq/PCE-KA-GNN

# Data directory

- `raw/Active_Database.csv` is the immutable source dataset bundled under CC BY 4.0. Do not overwrite it with processed data.
- `processed/` is created and populated by the training pipeline. Generated `.pt` and `.pth` caches are intentionally ignored by Git because they can exceed GitHub's normal single-file limit.

See `../DATA_LICENSE.md` for provenance, license and checksum information.

File: data/processed/device_records.csv (part 201 of 250)
record_id,doi,donor_smiles,acceptor_smiles,pce,homo_d,lumo_d,homo_a,lumo_a,active_layer_thickness,annealing_temp,d_a_ratio,additive_ratio,device_type,etl_canonical,htl_canonical,solvent_canonical,additive_canonical
105683,10.1002/aenm.201601344,CCCCC(CC)COC(=O)c1sc2c(-c3cc4c(OCC(CC)CCCC)c5sccc5c(OCC(CC)CCCC)c4s3)scc2c1F,COC(=O)CCCC1(c2ccccc2)C23c4c5ccc6c7cc8c9c%10c(cc%11cc%12c%13c%14c(cc%15c%16ccc-5c2c%16c2c5c%16c%17c(c(c46)c7c9c%17c4c%10c%11c%13c4c%16c%14c%152)C513)C%12)C8,6.93,-5.19,-3.43,-5.9,-3.9,100.0,,1:1.5,,conventional,PFN,PEDOT:PSS,chlorobenzene,DIO
105684,10.1002/aenm.201601344,CCCCC(CC)COC(=O)c1sc2c(-c3cc4c(OCC(CC)CCCC)c5sccc5c(OCC(CC)CCCC)c4s3)scc2c1F,COC(=O)CCCC1(c2ccccc2)C23c4c5ccc6c7cc8c9c%10c(cc%11cc%12c%13c%14c(cc%15c%16ccc-5c2c%16c2c5c%16c%17c(c(c46)c7c9c%17c4c%10c%11c%13c4c%16c%14c%152)C513)C%12)C8,7.53,-5.19,-3.43,-5.9,-3.9,100.0,,1:1.5,,conventional,PFN,PEDOT:PSS,chlorobenzene,DIO
105685,10.1002/aenm.201601344,CCCCC(CC)COC(=O)c1sc2c(-c3cc4c(OCC(CC)CCCC)c5sccc5c(OCC(CC)CCCC)c4s3)scc2c1F,COC(=O)CCCC1(c2ccccc2)C23c4c5ccc6c7cc8c9c%10c(cc%11cc%12c%13c%14c(cc%15c%16ccc-5c2c%16c2c5c%16c%17c(c(c46)c7c9c%17c4c%10c%11c%13c4c%16c%14c%152)C513)C%12)C8,5.71,-5.19,-3.43,-5.9,-3.9,200.0,,1:1.5,,conventional,PFN,PEDOT:PSS,chlorobenzene,DIO
105686,10.1002/aenm.201601344,CCCCC(CC)COC(=O)c1sc2c(-c3cc4c(OCC(CC)CCCC)c5sccc5c(OCC(CC)CCCC)c4s3)scc2c1F,COC(=O)CCCC1(c2ccccc2)C23c4c5ccc6c7cc8c9c%10c(cc%11cc%12c%13c%14c(cc%15c%16ccc-5c2c%16c2c5c%16c%17c(c(c46)c7c9c%17c4c%10c%11c%13c4c%16c%14c%152)C513)C%12)C8,4.93,-5.19,-3.43,-5.9,-3.9,300.0,,1:1.5,,conventional,PFN,PEDOT:PSS,chlorobenzene,DIO
105687,10.1002/aenm.201601344,CCCCC(CC)COC(=O)c1sc2c(-c3cc4c(OCC(CC)CCCC)c5sccc5c(OCC(CC)CCCC)c4s3)scc2c1F,COC(=O)CCCC1(c2ccccc2)C23c4c5ccc6c7cc8c9c%10c(cc%11cc%12c%13c%14c(cc%15c%16ccc-5c2c%16c2c5c%16c%17c(c(c46)c7c9c%17c4c%10c%11c%13c4c%16c%14c%152)C513)C%12)C8,6.1,-5.19,-3.43,-5.9,-3.9,100.0,,1:1.5,,conventional,PFN,PEDOT:PSS,chlorobenzene,CBA
105688,10.1002/aenm.201601344,CCCCC(CC)COC(=O)c1sc2c(-c3cc4c(OCC(CC)CCCC)c5sccc5c(OCC(CC)CCCC)c4s3)scc2c1F,COC(=O)CCCC1(c2ccccc2)C23c4c5ccc6c7cc8c9c%10c(cc%11cc%12c%13c%14c(cc%15c%16ccc-5c2c%16c2c5c%16c%17c(c(c46)c7c9c%17c4c%10c%11c%13c4c%16c%14c%152)C513)C%12)C8,8.61,-5.19,-3.43,-5.9,-3.9,100.0,,1:1.5,,conventional,PFN,PEDOT:PSS,chlorobenzene,CBA
105689,10.1002/aenm.201601344,CCCCC(CC)COC(=O)c1sc2c(-c3cc4c(OCC(CC)CCCC)c5sccc5c(OCC(CC)CCCC)c4s3)scc2c1F,COC(=O)CCCC1(c2ccccc2)C23c4c5ccc6c7cc8c9c%10c(cc%11cc%12c%13c%14c(cc%15c%16ccc-5c2c%16c2c5c%16c%17c(c(c46)c7c9c%17c4c%10c%11c%13c4c%16c%14c%152)C513)C%12)C8,9.11,-5.19,-3.43,-5.9,-3.9,100.0,,1:1.5,,conventional,PFN,PEDOT:PSS,chlorobenzene,CBA
105690,10.1002/aenm.201601344,CCCCC(CC)COC(=O)c1sc2c(-c3cc4c(OCC(CC)CCCC)c5sccc5c(OCC(CC)CCCC)c4s3)scc2c1F,COC(=O)CCCC1(c2ccccc2)C23c4c5ccc6c7cc8c9c%10c(cc%11cc%12c%13c%14c(cc%15c%16ccc-5c2c%16c2c5c%16c%17c(c(c46)c7c9c%17c4c%10c%11c%13c4c%16c%14c%152)C513)C%12)C8,8.94,-5.19,-3.43,-5.9,-3.9,100.0,,1:1.5,,conventional,PFN,PEDOT:PSS,chlorobenzene,CBA
105691,10.1002/aenm.201601344,CCCCC(CC)COC(=O)c1sc2c(-c3cc4c(OCC(CC)CCCC)c5sccc5c(OCC(CC)CCCC)c4s3)scc2c1F,COC(=O)CCCC1(c2ccccc2)C23c4c5ccc6c7cc8c9c%10c(cc%11cc%12c%13c%14c(cc%15c%16ccc-5c2c%16c2c5c%16c%17c(c(c46)c7c9c%17c4c%10c%11c%13c4c%16c%14c%152)C513)C%12)C8,8.24,-5.19,-3.43,-5.9,-3.9,200.0,,1:1.5,,conventional,PFN,PEDOT:PSS,chlorobenzene,CBA
105692,10.1002/aenm.201601344,CCCCC(CC)COC(=O)c1sc2c(-c3cc4c(OCC(CC)CCCC)c5sccc5c(OCC(CC)CCCC)c4s3)scc2c1F,COC(=O)CCCC1(c2ccccc2)C23c4c5ccc6c7cc8c9c%10c(cc%11cc%12c%13c%14c(cc%15c%16ccc-5c2c%16c2c5c%16c%17c(c(c46)c7c9c%17c4c%10c%11c%13c4c%16c%14c%152)C513)C%12)C8,7.11,-5.19,-3.43,-5.9,-3.9,300.0,,1:1.5,,conventional,PFN,PEDOT:PSS,chlorobenzene,CBA
105693,10.1002/aenm.201601365,CCCCCCCCCCC(CCCCCCCC)Cc1csc(-c2cc(F)c(-c3cc(CC(CCCCCCCC)CCCCCCCCCC)c(-c4ccc(-c5cccs5)s4)s3)c3nsnc23)c1,COC(=O)CCCC1(c2ccccc2)C23c4c5ccc6c7cc8c9c%10c(cc%11cc%12c%13c%14c(cc%15c%16ccc-5c2c%16c2c5c%16c%17c(c(c46)c7c9c%17c4c%10c%11c%13c4c%16c%14c%152)C513)C%12)C8,5.98,-5.26,-3.67,-5.9,-3.9,,,1:1.5 w/w,3 vol%,inverted,PEIE,MoO3,o-DCB,CN
105694,10.1002/aenm.201601365,CCCCCCCCCCC(CCCCCCCC)Cc1csc(-c2cc(F)c(-c3cc(CC(CCCCCCCC)CCCCCCCCCC)c(-c4ccc(-c5ccc(-c6sc(-c7cc(F)c(-c8cc(CC(CCCCCCCC)CCCCCCCCCC)c(-c9cc%10sc%11ccsc%11c%10s9)s8)c8nsnc78)cc6CC(CCCCCCCC)CCCCCCCCCC)s5)s4)s3)c3nsnc23)c1,COC(=O)CCCC1(c2ccccc2)C23c4c5ccc6c7cc8c9c%10c(cc%11cc%12c%13c%14c(cc%15c%16ccc-5c2c%16c2c5c%16c%17c(c(c46)c7c9c%17c4c%10c%11c%13c4c%16c%14c%152)C513)C%12)C8,6.32,-5.25,-3.685,-5.9,-3.9,,,1:1.5 w/w,,inverted,PEIE,MoO3,o-DCB,CN
105695,10.1002/aenm.201601365,CCCCCCCCCCC(CCCCCCCC)Cc1csc(-c2cc(F)c(-c3cc(CC(CCCCCCCC)CCCCCCCCCC)c(-c4ccc(-c5ccc(-c6sc(-c7cc(F)c(-c8cc(CC(CCCCCCCC)CCCCCCCCCC)c(-c9cc%10sc%11ccsc%11c%10s9)s8)c8nsnc78)cc6CC(CCCCCCCC)CCCCCCCCCC)s5)s4)s3)c3nsnc23)c1,COC(=O)CCCC1(c2ccccc2)C23c4c5ccc6c7cc8c9c%10c(cc%11cc%12c%13c%14c(cc%15c%16ccc-5c2c%16c2c5c%16c%17c(c(c46)c7c9c%17c4c%10c%11c%13c4c%16c%14c%152)C513)C%12)C8,7.03,-5.27,-3.695,-5.9,-3.9,,,1:1.5 w/w,,inverted,PEIE,MoO3,o-DCB,CN
105696,10.1002/aenm.201601365,CCCCCCCCCCC(CCCCCCCC)Cc1csc(-c2cc(F)c(-c3cc(CC(CCCCCCCC)CCCCCCCCCC)c(-c4ccc(-c5ccc(-c6sc(-c7cc(F)c(-c8cc(CC(CCCCCCCC)CCCCCCCCCC)c(-c9cc%10sc%11ccsc%11c%10s9)s8)c8nsnc78)cc6CC(CCCCCCCC)CCCCCCCCCC)s5)s4)s3)c3nsnc23)c1,COC(=O)CCCC1(c2ccccc2)C23c4c5ccc6c7cc8c9c%10c(cc%11cc%12c%13c%14c(cc%15c%16ccc-5c2c%16c2c5c%16c%17c(c(c46)c7c9c%17c4c%10c%11c%13c4c%16c%14c%152)C513)C%12)C8,6.33,-5.26,-3.72,-5.9,-3.9,,,1:1.5 w/w,,inverted,PEIE,MoO3,o-DCB,CN
105697,10.1002/aenm.201601365,CCCCCCCCCCC(CCCCCCCC)Cc1csc(-c2cc(F)c(-c3cc(CC(CCCCCCCC)CCCCCCCCCC)c(-c4cc5sc6ccsc6c5s4)s3)c3nsnc23)c1,COC(=O)CCCC1(c2ccccc2)C23c4c5ccc6c7cc8c9c%10c(cc%11cc%12c%13c%14c(cc%15c%16ccc-5c2c%16c2c5c%16c%17c(c(c46)c7c9c%17c4c%10c%11c%13c4c%16c%14c%152)C513)C%12)C8,5.1,-5.19,-3.69,-5.9,-3.9,,,1:1.5 w/w,3 vol%,inverted,PEIE,MoO3,o-DCB,CN
105698,10.1002/aenm.201601365,CCCCCCCCCCC(CCCCCCCC)Cc1csc(-c2cc(F)c(-c3cc(CC(CCCCCCCC)CCCCCCCCCC)c(-c4ccc(-c5cccs5)s4)s3)c3nsnc23)c1,CCCCCCc1ccc(C2(c3ccc(CCCCCC)cc3)c3cc4c(cc3-c3sccc32)C(c2ccc(CCCCCC)cc2)(c2ccc(CCCCCC)cc2)c2cc(-c3cc5c6c(ccc7c6c3C(=O)N(CC(CC)CCCC)C7=O)C(=O)N(CC(CC)CCCC)C5=O)sc2-4)cc1,3.4,-5.26,-3.67,-5.66,-3.74,,,1:2 w/w,1.5 vol%,inverted,PEIE,MoO3,o-DCB,DIO
105699,10.1002/aenm.201601365,CCCCCCCCCCC(CCCCCCCC)Cc1csc(-c2cc(F)c(-c3cc(CC(CCCCCCCC)CCCCCCCCCC)c(-c4ccc(-c5ccc(-c6sc(-c7cc(F)c(-c8cc(CC(CCCCCCCC)CCCCCCCCCC)c(-c9cc%10sc%11ccsc%11c%10s9)s8)c8nsnc78)cc6CC(CCCCCCCC)CCCCCCCCCC)s5)s4)s3)c3nsnc23)c1,CCCCCCc1ccc(C2(c3ccc(CCCCCC)cc3)c3cc4c(cc3-c3sccc32)C(c2ccc(CCCCCC)cc2)(c2ccc(CCCCCC)cc2)c2cc(-c3cc5c6c(ccc7c6c3C(=O)N(CC(CC)CCCC)C7=O)C(=O)N(CC(CC)CCCC)C5=O)sc2-4)cc1,4.32,-5.25,-3.685,-5.66,-3.74,,,1:1.8 w/w,,inverted,PEIE,MoO3,o-DCB,DIO
105700,10.1002/aenm.201601365,CCCCCCCCCCC(CCCCCCCC)Cc1csc(-c2cc(F)c(-c3cc(CC(CCCCCCCC)CCCCCCCCCC)c(-c4ccc(-c5ccc(-c6sc(-c7cc(F)c(-c8cc(CC(CCCCCCCC)CCCCCCCCCC)c(-c9cc%10sc%11ccsc%11c%10s9)s8)c8nsnc78)cc6CC(CCCCCCCC)CCCCCCCCCC)s5)s4)s3)c3nsnc23)c1,CCCCCCc1ccc(C2(c3ccc(CCCCCC)cc3)c3cc4c(cc3-c3sccc32)C(c2ccc(CCCCCC)cc2)(c2ccc(CCCCCC)cc2)c2cc(-c3cc5c6c(ccc7c6c3C(=O)N(CC(CC)CCCC)C7=O)C(=O)N(CC(CC)CCCC)C5=O)sc2-4)cc1,6.01,-5.27,-3.695,-5.66,-3.74,,,1:1.8 w/w,,inverted,PEIE,MoO3,o-DCB,DIO
105701,10.1002/aenm.201601365,CCCCCCCCCCC(CCCCCCCC)Cc1csc(-c2cc(F)c(-c3cc(CC(CCCCCCCC)CCCCCCCCCC)c(-c4ccc(-c5ccc(-c6sc(-c7cc(F)c(-c8cc(CC(CCCCCCCC)CCCCCCCCCC)c(-c9cc%10sc%11ccsc%11c%10s9)s8)c8nsnc78)cc6CC(CCCCCCCC)CCCCCCCCCC)s5)s4)s3)c3nsnc23)c1,CCCCCCc1ccc(C2(c3ccc(CCCCCC)cc3)c3cc4c(cc3-c3sccc32)C(c2ccc(CCCCCC)cc2)(c2ccc(CCCCCC)cc2)c2cc(-c3cc5c6c(ccc7c6c3C(=O)N(CC(CC)CCCC)C7=O)C(=O)N(CC(CC)CCCC)C5=O)sc2-4)cc1,3.99,-5.26,-3.72,-5.66,-3.74,,,1:1.8 w/w,,inverted,PEIE,MoO3,o-DCB,DIO
105702,10.1002/aenm.201601365,CCCCCCCCCCC(CCCCCCCC)Cc1csc(-c2cc(F)c(-c3cc(CC(CCCCCCCC)CCCCCCCCCC)c(-c4cc5sc6ccsc6c5s4)s3)c3nsnc23)c1,CCCCCCc1ccc(C2(c3ccc(CCCCCC)cc3)c3cc4c(cc3-c3sccc32)C(c2ccc(CCCCCC)cc2)(c2ccc(CCCCCC)cc2)c2cc(-c3cc5c6c(ccc7c6c3C(=O)N(CC(CC)CCCC)C7=O)C(=O)N(CC(CC)CCCC)C5=O)sc2-4)cc1,3.11,-5.19,-3.69,-5.66,-3.74,,,1:2 w/w,1.5 vol%,inverted,PEIE,MoO3,o-DCB,DIO
105703,10.1002/aenm.201602197,CCCCCC(CC)OC(=O)c1sc2csc(-c3cc4c(-c5ccc(CC(CC)CCCC)s5)c5sccc5c(-c5ccc(CC(CC)CCCC)s5)c4s3)c2c1F,COC(=O)CCCC1(c2ccccc2)C23c4c5c6c7c8c9c(c%10c%11c2c2c%12c4c4c%13c5c5c7c7c8c8c%14c9c%10c9c%10c%11c2c2c%11c%12c4c4c%12c%13c5c5c7c7c8c8c%14c9c9c%10c2c2c%11c4c4c%12c5c7c5c8c9c2c45)C613,7.6,-5.24,-3.6,-6.1,-3.7,70.0,,1:1.5,,,PEIE,MoO3,chlorobenzene,DIO
105704,10.1002/aenm.201602197,CCCCCC(CC)OC(=O)c1sc2csc(-c3cc4c(-c5ccc(CC(CC)CCCC)s5)c5sccc5c(-c5ccc(CC(CC)CCCC)s5)c4s3)c2c1F,COC(=O)CCCC1(c2ccccc2)C23c4c5ccc6c7cc8c9c%10c(cc%11cc%12c%13c%14c(cc%15c%16ccc-5c2c%16c2c5c%16c%17c(c(c46)c7c9c%17c4c%10c%11c%13c4c%16c%14c%152)C513)C%12)C8,9.4,-5.24,-3.6,-5.9,-3.9,70.0,,1:1.5,,,PEIE,MoO3,chlorobenzene,DIO
105705,10.1002/aenm.201602197,CCCCCC(CC)OC(=O)c1sc2csc(-c3cc4c(-c5ccc(CC(CC)CCCC)s5)c5sccc5c(-c5ccc(CC(CC)CCCC)s5)c4s3)c2c1F,c1ccc2c(c1)C1CC2C23c4c5c6c7c8c9c(c%10c%11c2c2c4c4c%12c5c5c6c6c8c8c%13c%14c%15c%16c%17c%18c%19c%20c%21c%22c%23c(c%14c%14c%24c%23c%23c%22c%22c%20c(c2c%22c%11c%23c%10c%24c9c%148)c4c%19c%12c%17c5c%16c%136)C%152C4CC(c5ccccc54)C%18%212)C713,7.1,-5.24,-3.6,,,70.0,,1:1.5,,,PEIE,MoO3,chlorobenzene,DIO
105706,10.1002/aenm.201602574,CCCCCCCCSc1ccc(-c2c3cc(-c4scc5sc(C(=O)OCC(CC)CCCC)c(F)c45)sc3c(-c3ccc(SCCCCCCCC)s3)c3ccsc23)s1,CCCCCCCCC(CCCCCC)CN1C(=O)c2csc(-c3sc(-c4scc(F)c4F)c4c3C(=O)N(CC(CCCCCC)CCCCCCCC)C4=O)c2C1=O,2.2,-5.33,-3.52,-5.88,-3.94,85.0,,1:2 wt/wt,,inverted,ZnO,MoO3,chloroform,
105707,10.1002/aenm.201602574,CCCCCCCCSc1ccc(-c2c3cc(-c4scc5sc(C(=O)OCC(CC)CCCC)c(F)c45)sc3c(-c3ccc(SCCCCCCCC)s3)c3ccsc23)s1,CCCCCCCCC(CCCCCC)CN1C(=O)c2csc(-c3sc(-c4scc(F)c4F)c4c3C(=O)N(CC(CCCCCC)CCCCCCCC)C4=O)c2C1=O,2.6,-5.33,-3.52,-5.88,-3.94,85.0,80.0,1:2 wt/wt,,inverted,ZnO,MoO3,chloroform,
105708,10.1002/aenm.201602574,CCCCCCCCSc1ccc(-c2c3cc(-c4scc5sc(C(=O)OCC(CC)CCCC)c(F)c45)sc3c(-c3ccc(SCCCCCCCC)s3)c3ccsc23)s1,CCCCCCCCC(CCCCCC)CN1C(=O)c2csc(-c3ccc(-c4sc(-c5scc(F)c5F)c5c4C(=O)N(CC(CCCCCC)CCCCCCCC)C5=O)c4nsnc34)c2C1=O,3.8,-5.33,-3.52,-5.86,-4.075,85.0,,1:2 wt/wt,,inverted,ZnO,MoO3,chloroform,
105709,10.1002/aenm.201602574,CCCCCCCCSc1ccc(-c2c3cc(-c4scc5sc(C(=O)OCC(CC)CCCC)c(F)c45)sc3c(-c3ccc(SCCCCCCCC)s3)c3ccsc23)s1,CCCCCCCCC(CCCCCC)CN1C(=O)c2csc(-c3ccc(-c4sc(-c5scc(F)c5F)c5c4C(=O)N(CC(CCCCCC)CCCCCCCC)C5=O)c4nsnc34)c2C1=O,4.8,-5.33,-3.52,-5.86,-4.075,85.0,80.0,1:2 wt/wt,,inverted,ZnO,MoO3,chloroform,
105710,10.1002/aenm.201602574,CCCCCCCCSc1ccc(-c2c3cc(-c4scc5sc(C(=O)OCC(CC)CCCC)c(F)c45)sc3c(-c3ccc(SCCCCCCCC)s3)c3ccsc23)s1,COC(=O)CCCC1(c2ccccc2)C23c4c5ccc6c7cc8c9c%10c(cc%11cc%12c%13c%14c(cc%15c%16ccc-5c2c%16c2c5c%16c%17c(c(c46)c7c9c%17c4c%10c%11c%13c4c%16c%14c%152)C513)C%12)C8,7.2,-5.33,-3.52,-5.9,-3.9,,,,,inverted,ZnO,MoO3,chloroform,
105711,10.1002/aenm.201602722,CCCCCCCCc1ccc(-c2c3cc(-c4ccc(-c5c(F)c(F)c(-c6cccs6)c6nn(CC(CCCCCC)CCCCCCCC)nc56)s4)sc3c(-c3ccc(CCCCCCCC)s3)c3ccsc23)s1,CCCCCCCCCCC(CCCCCCCC)CN1C(=O)c2ccc3c4c(c(-c5ccc(-c6ccc(-c7cc8c9c(c(-c%10cccs%10)cc%10c9c7C(=O)N(CC(CCCCCCCC)CCCCCCCCCC)C%10=O)C(=O)N(CC(CCCCCCCC)CCCCCCCCCC)C8=O)s6)s5)cc(c24)C1=O)C(=O)N(CC(CCCCCCCC)CCCCCCCCCC)C3=O,2.1,-5.71,-3.21,-6.52,-4.04,83.0,,2:1,,conventional,,,,
105712,10.1002/aenm.201602722,CCCCCCCCc1ccc(-c2c3cc(-c4ccc(-c5c(F)c(F)c(-c6cccs6)c6nn(CC(CCCCCC)CCCCCCCC)nc56)s4)sc3c(-c3ccc(CCCCCCCC)s3)c3ccsc23)s1,CCCCCCCCCCC(CCCCCCCC)CN1C(=O)c2ccc3c4c(c(-c5ccc(-c6ccc(-c7cc8c9c(c(-c%10cccs%10)cc%10c9c7C(=O)N(CC(CCCCCCCC)CCCCCCCCCC)C%10=O)C(=O)N(CC(CCCCCCCC)CCCCCCCCCC)C8=O)s6)s5)cc(c24)C1=O)C(=O)N(CC(CCCCCCCC)CCCCCCCCCC)C3=O,4.5,-5.71,-3.21,-6.36,-4.05,85.0,,2:1,,conventional,,,,
105713,10.1002/aenm.201602722,CCCCCCCCc1ccc(-c2c3cc(-c4ccc(-c5c(F)c(F)c(-c6cccs6)c6nn(CC(CCCCCC)CCCCCCCC)nc56)s4)sc3c(-c3ccc(CCCCCCCC)s3)c3ccsc23)s1,CCCCCCCCCCC(CCCCCCCC)CN1C(=O)c2ccc3c4c(c(-c5ccc(-c6cccs6)s5)cc(c24)C1=O)C(=O)N(CC(CCCCCCCC)CCCCCCCCCC)C3=O,3.4,-5.71,-3.21,-5.71,-4.02,94.0,,2:1,,conventional,,,,
105714,10.1002/aenm.201602722,CCCCCCCCc1ccc(-c2c3cc(-c4ccc(-c5c(F)c(F)c(-c6cccs6)c6nn(CC(CCCCCC)CCCCCCCC)nc56)s4)sc3c(-c3ccc(CCCCCCCC)s3)c3ccsc23)s1,CCCCCCCCCCC(CCCCCCCC)CN1C(=O)c2ccc3c4c(c(-c5ccc(-c6ccc(-c7cc8c9c(c(-c%10cccs%10)cc%10c9c7C(=O)N(CC(CCCCCCCC)CCCCCCCCCC)C%10=O)C(=O)N(CC(CCCCCCCC)CCCCCCCCCC)C8=O)s6)s5)cc(c24)C1=O)C(=O)N(CC(CCCCCCCC)CCCCCCCCCC)C3=O,3.0,-5.71,-3.21,-6.52,-4.04,80.0,,2:1,,inverted,,,,
105715,10.1002/aenm.201602722,CCCCCCCCc1ccc(-c2c3cc(-c4ccc(-c5c(F)c(F)c(-c6cccs6)c6nn(CC(CCCCCC)CCCCCCCC)nc56)s4)sc3c(-c3ccc(CCCCCCCC)s3)c3ccsc23)s1,CCCCCCCCCCC(CCCCCCCC)CN1C(=O)c2ccc3c4c(c(-c5ccc(-c6ccc(-c7cc8c9c(c(-c%10cccs%10)cc%10c9c7C(=O)N(CC(CCCCCCCC)CCCCCCCCCC)C%10=O)C(=O)N(CC(CCCCCCCC)CCCCCCCCCC)C8=O)s6)s5)cc(c24)C1=O)C(=O)N(CC(CCCCCCCC)CCCCCCCCCC)C3=O,4.6,-5.71,-3.21,-6.36,-4.05,96.0,,2:1,,inverted,,,,
105716,10.1002/aenm.201602722,CCCCCCCCc1ccc(-c2c3cc(-c4ccc(-c5c(F)c(F)c(-c6cccs6)c6nn(CC(CCCCCC)CCCCCCCC)nc56)s4)sc3c(-c3ccc(CCCCCCCC)s3)c3ccsc23)s1,CCCCCCCCCCC(CCCCCCCC)CN1C(=O)c2ccc3c4c(c(-c5ccc(-c6cccs6)s5)cc(c24)C1=O)C(=O)N(CC(CCCCCCCC)CCCCCCCCCC)C3=O,4.1,-5.71,-3.21,-5.71,-4.02,90.0,,2:1,,inverted,,,,
105717,10.1002/aenm.201602722,CCCCCCCCSc1ccc(-c2c3cc(-c4ccc(-c5c(F)c(F)c(-c6cccs6)c6nn(CC(CCCCCC)CCCCCCCC)nc56)s4)sc3c(-c3ccc(SCCCCCCCC)s3)c3ccsc23)s1,CCCCCCCCCCC(CCCCCCCC)CN1C(=O)c2ccc3c4c(c(-c5ccc(-c6ccc(-c7cc8c9c(c(-c%10cccs%10)cc%10c9c7C(=O)N(CC(CCCCCCCC)CCCCCCCCCC)C%10=O)C(=O)N(CC(CCCCCCCC)CCCCCCCCCC)C8=O)s6)s5)cc(c24)C1=O)C(=O)N(CC(CCCCCCCC)CCCCCCCCCC)C3=O,3.9,-6.0,-3.2,-6.52,-4.04,86.0,,2:1,,conventional,,,,
105718,10.1002/aenm.201602722,CCCCCCCCSc1ccc(-c2c3cc(-c4ccc(-c5c(F)c(F)c(-c6cccs6)c6nn(CC(CCCCCC)CCCCCCCC)nc56)s4)sc3c(-c3ccc(SCCCCCCCC)s3)c3ccsc23)s1,CCCCCCCCCCC(CCCCCCCC)CN1C(=O)c2ccc3c4c(c(-c5ccc(-c6ccc(-c7cc8c9c(c(-c%10cccs%10)cc%10c9c7C(=O)N(CC(CCCCCCCC)CCCCCCCCCC)C%10=O)C(=O)N(CC(CCCCCCCC)CCCCCCCCCC)C8=O)s6)s5)cc(c24)C1=O)C(=O)N(CC(CCCCCCCC)CCCCCCCCCC)C3=O,5.7,-6.0,-3.2,-6.36,-4.05,90.0,,2:1,,conventional,,,,
105719,10.1002/aenm.201602722,CCCCCCCCSc1ccc(-c2c3cc(-c4ccc(-c5c(F)c(F)c(-c6cccs6)c6nn(CC(CCCCCC)CCCCCCCC)nc56)s4)sc3c(-c3ccc(SCCCCCCCC)s3)c3ccsc23)s1,CCCCCCCCCCC(CCCCCCCC)CN1C(=O)c2ccc3c4c(c(-c5ccc(-c6cccs6)s5)cc(c24)C1=O)C(=O)N(CC(CCCCCCCC)CCCCCCCCCC)C3=O,4.8,-6.0,-3.2,-5.71,-4.02,92.0,,2:1,,conventional,,,,
105720,10.1002/aenm.201602722,CCCCCCCCSc1ccc(-c2c3cc(-c4ccc(-c5c(F)c(F)c(-c6cccs6)c6nn(CC(CCCCCC)CCCCCCCC)nc56)s4)sc3c(-c3ccc(SCCCCCCCC)s3)c3ccsc23)s1,CCCCCCCCCCC(CCCCCCCC)CN1C(=O)c2ccc3c4c(c(-c5ccc(-c6ccc(-c7cc8c9c(c(-c%10cccs%10)cc%10c9c7C(=O)N(CC(CCCCCCCC)CCCCCCCCCC)C%10=O)C(=O)N(CC(CCCCCCCC)CCCCCCCCCC)C8=O)s6)s5)cc(c24)C1=O)C(=O)N(CC(CCCCCCCC)CCCCCCCCCC)C3=O,4.1,-6.0,-3.2,-6.52,-4.04,86.0,,2:1,,inverted,,,,
105721,10.1002/aenm.201602722,CCCCCCCCSc1ccc(-c2c3cc(-c4ccc(-c5c(F)c(F)c(-c6cccs6)c6nn(CC(CCCCCC)CCCCCCCC)nc56)s4)sc3c(-c3ccc(SCCCCCCCC)s3)c3ccsc23)s1,CCCCCCCCCCC(CCCCCCCC)CN1C(=O)c2ccc3c4c(c(-c5ccc(-c6ccc(-c7cc8c9c(c(-c%10cccs%10)cc%10c9c7C(=O)N(CC(CCCCCCCC)CCCCCCCCCC)C%10=O)C(=O)N(CC(CCCCCCCC)CCCCCCCCCC)C8=O)s6)s5)cc(c24)C1=O)C(=O)N(CC(CCCCCCCC)CCCCCCCCCC)C3=O,6.6,-6.0,-3.2,-6.36,-4.05,90.0,,2:1,,inverted,,,,
105722,10.1002/aenm.201602722,CCCCCCCCSc1ccc(-c2c3cc(-c4ccc(-c5c(F)c(F)c(-c6cccs6)c6nn(CC(CCCCCC)CCCCCCCC)nc56)s4)sc3c(-c3ccc(SCCCCCCCC)s3)c3ccsc23)s1,CCCCCCCCCCC(CCCCCCCC)CN1C(=O)c2ccc3c4c(c(-c5ccc(-c6cccs6)s5)cc(c24)C1=O)C(=O)N(CC(CCCCCCCC)CCCCCCCCCC)C3=O,4.7,-6.0,-3.2,-5.71,-4.02,92.0,,2:1,,inverted,,,,
105732,10.1002/aenm.201700328,CCCCC(CC)COC(=O)c1cc2csc(-c3cc4c(-c5ccc(CC(CC)CCCC)s5)c5sccc5c(-c5ccc(CC(CC)CCCC)s5)c4s3)c2s1,CCCCC(=O)OCC1(c2ccccc2)C2=CC=Cc3cccc4cccc5ccc6ccccc7cccc1c7c6c5c-4c3C2,6.21,-5.09,-3.22,-6.1,-3.9,,,,,conventional,PFN-Br,PEDOT:PSS,,
105738,10.1002/aenm.201700519,CCCCCCCCCCc1cc(-c2c3cc(-c4c(F)c(F)cc5nsnc45)sc3c(-c3cc(CCCCCCCCCC)c(CCCCCCCCCC)s3)c3ccsc23)sc1CCCCCCCCCC,CCCCC(=O)OCC1(c2ccccc2)C2=CC=Cc3cccc4cccc5ccc6ccccc7cccc1c7c6c5c-4c3C2,4.1,-5.96,-3.75,-6.1,-3.9,246.0,,,,conventional,LiF,PEDOT:PSS,,
105739,10.1002/aenm.201700519,CCCCCCCCCCc1cc(-c2c3cc(-c4ccc(-c5c(F)c(F)c(-c6ccc(-c7cc8c(-c9cc(CCCCCCCCCC)c(CCCCCCCCCC)s9)c9sc(-c%10c(F)c(F)cc%11nsnc%10%11)cc9c(-c9cc(CCCCCCCCCC)c(CCCCCCCCCC)s9)c8s7)s6)c6nsnc56)s4)sc3c(-c3cc(CCCCCCCCCC)c(CCCCCCCCCC)s3)c3ccsc23)sc1CCCCCCCCCC,CCCCC(=O)OCC1(c2ccccc2)C2=CC=Cc3cccc4cccc5ccc6ccccc7cccc1c7c6c5c-4c3C2,5.1,-5.88,-3.7,-6.1,-3.9,249.0,,,,conventional,LiF,PEDOT:PSS,,
105740,10.1002/aenm.201700519,CCCCCCCCCCc1cc(-c2c3cc(-c4ccc(-c5c(F)c(F)c(-c6ccc(-c7cc8c(-c9cc(CCCCCCCCCC)c(CCCCCCCCCC)s9)c9sc(-c%10c(F)c(F)cc%11nsnc%10%11)cc9c(-c9cc(CCCCCCCCCC)c(CCCCCCCCCC)s9)c8s7)s6)c6nsnc56)s4)sc3c(-c3cc(CCCCCCCCCC)c(CCCCCCCCCC)s3)c3ccsc23)sc1CCCCCCCCCC,CCCCC(=O)OCC1(c2ccccc2)C2=CC=Cc3cccc4cccc5ccc6ccccc7cccc1c7c6c5c-4c3C2,6.5,-5.86,-3.68,-6.1,-3.9,245.0,,,,conventional,LiF,PEDOT:PSS,,
105741,10.1002/aenm.201700519,CCCCCCCCCCc1cc(-c2c3cc(-c4ccc(-c5c(F)c(F)c(-c6ccc(-c7cc8c(-c9cc(CCCCCCCCCC)c(CCCCCCCCCC)s9)c9sc(-c%10c(F)c(F)cc%11nsnc%10%11)cc9c(-c9cc(CCCCCCCCCC)c(CCCCCCCCCC)s9)c8s7)s6)c6nsnc56)s4)sc3c(-c3cc(CCCCCCCCCC)c(CCCCCCCCCC)s3)c3ccsc23)sc1CCCCCCCCCC,CCCCC(=O)OCC1(c2ccccc2)C2=CC=Cc3cccc4cccc5ccc6ccccc7cccc1c7c6c5c-4c3C2,6.5,-5.82,-3.61,-6.1,-3.9,240.0,,,,conventional,LiF,PEDOT:PSS,,
105742,10.1002/aenm.201700519,CCCCCCCCCCc1cc(-c2c3cc(-c4ccc(-c5c(F)c(F)c(-c6cccs6)c6nsnc56)s4)sc3c(-c3cc(CCCCCCCCCC)c(CCCCCCCCCC)s3)c3ccsc23)sc1CCCCCCCCCC,CCCCC(=O)OCC1(c2ccccc2)C2=CC=Cc3cccc4cccc5ccc6ccccc7cccc1c7c6c5c-4c3C2,7.7,-5.79,-3.58,-6.1,-3.9,246.0,,1:1.5,,conventional,LiF,PEDOT:PSS,,
105743,10.1002/aenm.201700908,CCCCC(CC)Cc1ccc(-c2c3cc(-c4scc5c4C(=O)N(CC(CC)CCCC)C5=O)sc3c(-c3ccc(CC(CC)CCCC)s3)c3ccsc23)s1,COC(=O)CCCC1(c2ccccc2)C23c4c5ccc6c7cc8c9c%10c(cc%11cc%12c%13c%14c(cc%15c%16ccc-5c2c%16c2c5c%16c%17c(c(c46)c7c9c%17c4c%10c%11c%13c4c%16c%14c%152)C513)C%12)C8,6.8,-5.84,-3.76,-5.9,-3.9,130.0,,,,conventional,,,,
105744,10.1002/aenm.201700908,CCCCC(CC)Cc1ccc(-c2c3cc(-c4scc5c4C(=O)N(CC(CC)CCCC)C5=O)sc3c(-c3ccc(CC(CC)CCCC)s3)c3ccsc23)s1,CCCCCCCCCCC(CCCCCCCC)CN1C(=O)c2ccc3c4c(c(-c5ccc(-c6ccc(-c7cc8c9c(c(-c%10cccs%10)cc%10c9c7C(=O)N(CC(CCCCCCCC)CCCCCCCCCC)C%10=O)C(=O)N(CC(CCCCCCCC)CCCCCCCCCC)C8=O)s6)s5)cc(c24)C1=O)C(=O)N(CC(CCCCCCCC)CCCCCCCCCC)C3=O,7.3,-5.84,-3.76,-6.52,-4.04,100.0,,,,conventional,,,,
105745,10.1002/aenm.201700908,CCCCC(CC)Cc1ccc(-c2c3cc(-c4scc5c4C(=O)N(CC(CC)CCCC)C5=O)sc3c(-c3ccc(CC(CC)CCCC)s3)c3ccsc23)s1,CCCCCCCCCCC(CCCCCCCC)CN1C(=O)c2ccc3c4c(c(-c5ccc(-c6ccc(-c7cc8c9c(c(-c%10cccs%10)cc%10c9c7C(=O)N(CC(CCCCCCCC)CCCCCCCCCC)C%10=O)C(=O)N(CC(CCCCCCCC)CCCCCCCCCC)C8=O)s6)s5)cc(c24)C1=O)C(=O)N(CC(CCCCCCCC)CCCCCCCCCC)C3=O,7.3,-5.84,-3.76,-6.52,-4.04,100.0,,,,inverted,,,,
105746,10.1002/aenm.201700908,CCCCC(CC)CSc1ccc(-c2c3cc(-c4scc5c4C(=O)N(CC(CC)CCCC)C5=O)sc3c(-c3ccc(SCC(CC)CCCC)s3)c3ccsc23)s1,COC(=O)CCCC1(c2ccccc2)C23c4c5ccc6c7cc8c9c%10c(cc%11cc%12c%13c%14c(cc%15c%16ccc-5c2c%16c2c5c%16c%17c(c(c46)c7c9c%17c4c%10c%11c%13c4c%16c%14c%152)C513)C%12)C8,7.1,-5.51,-3.34,-5.9,-3.9,126.0,,,,conventional,,,,
105747,10.1002/aenm.201700908,CCCCC(CC)CSc1ccc(-c2c3cc(-c4scc5c4C(=O)N(CC(CC)CCCC)C5=O)sc3c(-c3ccc(SCC(CC)CCCC)s3)c3ccsc23)s1,CCCCCCCCCCC(CCCCCCCC)CN1C(=O)c2ccc3c4c(c(-c5ccc(-c6ccc(-c7cc8c9c(c(-c%10cccs%10)cc%10c9c7C(=O)N(CC(CCCCCCCC)CCCCCCCCCC)C%10=O)C(=O)N(CC(CCCCCCCC)CCCCCCCCCC)C8=O)s6)s5)cc(c24)C1=O)C(=O)N(CC(CCCCCCCC)CCCCCCCCCC)C3=O,8.0,-5.51,-3.34,-6.52,-4.04,100.0,,,,conventional,,,,
105748,10.1002/aenm.201700908,CCCCC(CC)CSc1ccc(-c2c3cc(-c4scc5c4C(=O)N(CC(CC)CCCC)C5=O)sc3c(-c3ccc(SCC(CC)CCCC)s3)c3ccsc23)s1,CCCCCCCCCCC(CCCCCCCC)CN1C(=O)c2ccc3c4c(c(-c5ccc(-c6ccc(-c7cc8c9c(c(-c%10cccs%10)cc%10c9c7C(=O)N(CC(CCCCCCCC)CCCCCCCCCC)C%10=O)C(=O)N(CC(CCCCCCCC)CCCCCCCCCC)C8=O)s6)s5)cc(c24)C1=O)C(=O)N(CC(CCCCCCCC)CCCCCCCCCC)C3=O,7.8,-5.51,-3.34,-6.52,-4.04,100.0,,,,inverted,,,,
105757,10.1002/aenm.201701436,CCCCCCCCN1C(=O)c2csc(-c3cc4c(-c5ccc(CC(CC)CCCC)s5)c5sccc5c(-c5ccc(CC(CC)CCCC)s5)c4s3)c2C1=O,CCCCCCCCC(CCCCCC)CN1C(=O)c2ccc3c4c(c(-c5ccc(/C(C#N)=C/c6cccs6)s5)cc(c24)C1=O)C(=O)N(CC(CCCCCC)CCCCCCCC)C3=O,7.4,-5.49,-3.64,-5.59,-3.95,,,1.3:1,,inverted,ZnO,MoO3,,DPE
105758,10.1002/aenm.201701436,CCCCCCCCN1C(=O)c2csc(-c3cc4c(-c5ccc(CC(CC)CCCC)s5)c5sccc5c(-c5ccc(CC(CC)CCCC)s5)c4s3)c2C1=O,CCCCCCCCCCC(CCCCCCCC)CN1C(=O)c2ccc3c4c(c(-c5ccc(/C(C#N)=C/c6cccs6)s5)cc(c24)C1=O)C(=O)N(CC(CCCCCCCC)CCCCCCCCCC)C3=O,6.5,-5.49,-3.64,-5.59,-3.95,,,1.3:1,,inverted,ZnO,MoO3,,DPE
105759,10.1002/aenm.201701467,CCCCCCCCCCC(CCCCCCCC)Cc1csc(-c2cc3c(cc(-c4cc(CC(CCCCCCCC)CCCCCCCCCC)c(-c5ccc(-c6cccs6)s5)s4)c(=O)n3CCCCCCCC)n(CCCCCCCC)c2=O)c1,COC(=O)CCCC1(c2ccccc2)C23c4c5ccc6c7cc8c9c%10c(cc%11cc%12c%13c%14c(cc%15c%16ccc-5c2c%16c2c5c%16c%17c(c(c46)c7c9c%17c4c%10c%11c%13c4c%16c%14c%152)C513)C%12)C8,6.2,-5.07,-3.51,-5.9,-3.9,100.0,,1:1.5,2 vol%,conventional,,,,
105760,10.1002/aenm.201701467,CCCCCCCCCCC(CCCCCCCC)Cc1csc(-c2cc3c(cc(-c4cc(CC(CCCCCCCC)CCCCCCCCCC)c(-c5cc6sccc6s5)s4)c(=O)n3CCCCCCCC)n(CCCCCCCC)c2=O)c1,COC(=O)CCCC1(c2ccccc2)C23c4c5ccc6c7cc8c9c%10c(cc%11cc%12c%13c%14c(cc%15c%16ccc-5c2c%16c2c5c%16c%17c(c(c46)c7c9c%17c4c%10c%11c%13c4c%16c%14c%152)C513)C%12)C8,6.92,-5.1,-3.54,-5.9,-3.9,90.0,,1:1.5,2 vol%,conventional,,,,
105761,10.1002/aenm.201701467,CCCCCCCCCCC(CCCCCCCC)Cc1csc(-c2cc3c(cc(-c4cc(CC(CCCCCCCC)CCCCCCCCCC)c(-c5cc(F)c(-c6sccc6F)s5)s4)c(=O)n3CCCCCCCC)n(CCCCCCCC)c2=O)c1,COC(=O)CCCC1(c2ccccc2)C23c4c5ccc6c7cc8c9c%10c(cc%11cc%12c%13c%14c(cc%15c%16ccc-5c2c%16c2c5c%16c%17c(c(c46)c7c9c%17c4c%10c%11c%13c4c%16c%14c%152)C513)C%12)C8,9.63,-5.2,-3.67,-5.9,-3.9,210.0,,1:1.5,2 vol%,conventional,,,,
105762,10.1002/aenm.201701471,CCCCC(CC)COC(=O)c1sc2c(-c3cc4c(OCC(CC)CCCC)c5sccc5c(OCC(CC)CCCC)c4s3)scc2c1F,COC(=O)CCCC1(c2ccccc2)C23c4c5ccc6c7cc8c9c%10c(cc%11cc%12c%13c%14c(cc%15c%16ccc-5c2c%16c2c5c%16c%17c(c(c46)c7c9c%17c4c%10c%11c%13c4c%16c%14c%152)C513)C%12)C8,7.4,-5.19,-3.43,-5.9,-3.9,,,1:1.5,3%,,,,,DIO
105763,10.1002/aenm.201701471,CCCCC(CC)COC(=O)c1cc2c(-c3cc4c(-c5ccc(CC(CC)CCCC)s5)c5sccc5c(-c5ccc(CC(CC)CCCC)s5)c4s3)scc2s1,COC(=O)CCCC1(c2ccccc2)C23c4c5ccc6c7cc8c9c%10c(cc%11cc%12c%13c%14c(cc%15c%16ccc-5c2c%16c2c5c%16c%17c(c(c46)c7c9c%17c4c%10c%11c%13c4c%16c%14c%152)C513)C%12)C8,7.42,-5.09,-3.22,-5.9,-3.9,,,1:1.5,3%,,,,,DIO
105764,10.1002/aenm.201701471,CCCCC(CC)CSc1ccc(-c2c3cc(-c4scc5cc(C(=O)C(CC)CCCC)sc45)sc3c(-c3ccc(SCC(CC)CCCC)s3)c3ccsc23)s1,COC(=O)CCCC1(c2ccccc2)C23c4c5ccc6c7cc8c9c%10c(cc%11cc%12c%13c%14c(cc%15c%16ccc-5c2c%16c2c5c%16c%17c(c(c46)c7c9c%17c4c%10c%11c%13c4c%16c%14c%152)C513)C%12)C8,8.42,-5.41,-3.27,-5.9,-3.9,,,1:1.5,0%,,,,,
105765,10.1002/aenm.201701471,CCCCCCCCC(CCCCCC)COC(=O)c1sc2c(-c3ccc(-c4cc5c(-c6cc(F)c(CC(CC)CCCC)s6)c6sccc6c(-c6cc(F)c(CC(CC)CCCC)s6)c5s4)s3)sc(-c3cccs3)c2c1F,COC(=O)CCCC1(c2ccccc2)C23c4c5ccc6c7cc8c9c%10c(cc%11cc%12c%13c%14c(cc%15c%16ccc-5c2c%16c2c5c%16c%17c(c(c46)c7c9c%17c4c%10c%11c%13c4c%16c%14c%152)C513)C%12)C8,8.6,-5.2,-3.3,-5.9,-3.9,,,1:1.5,3%,,,,,DIO
105766,10.1002/aenm.201701471,CCCCC(CC)COC(=O)c1sc2csc(-c3cc4c(-c5cc(F)c(CC(CC)CCCC)s5)c5sccc5c(-c5cc(F)c(CC(CC)CCCC)s5)c4s3)c2c1F,COC(=O)CCCC1(c2ccccc2)C23c4c5ccc6c7cc8c9c%10c(cc%11cc%12c%13c%14c(cc%15c%16ccc-5c2c%16c2c5c%16c%17c(c(c46)c7c9c%17c4c%10c%11c%13c4c%16c%14c%152)C513)C%12)C8,9.07,-5.54,-3.95,-5.9,-3.9,,,1:1.5,0%,,,,,
105767,10.1002/aenm.201701471,COC(=O)C(C)(C)c1cc(C)cc(-c2sc3c4sc5cc(/C=C6/C(=O)c7cc(F)cc(c7)C(=O)/C6=C\c6cc(C(C)(C)C(=O)OC)c(-c7cc(C)cc(C(C)(C)C(=O)OC)c7)s6)sc5c4c(C(C)(C)C(=O)OC)ccc2-3)c1,COC(=O)CCCC1(c2ccccc2)C23c4c5ccc6c7cc8c9c%10c(cc%11cc%12c%13c%14c(cc%15c%16ccc-5c2c%16c2c5c%16c%17c(c(c46)c7c9c%17c4c%10c%11c%13c4c%16c%14c%152)C513)C%12)C8,9.72,-5.61,-3.77,-5.9,-3.9,,,1:1.2,0.5%,,,,,DIO
105768,10.1002/aenm.201702033,CCCCCCCCCCC(CCCCCCCC)Cc1csc(-c2c(F)c(F)c(-c3cc(CC(CCCCCCCC)CCCCCCCCCC)c(-c4cc5cc6sccc6cc5s4)s3)c3nonc23)c1,CCCCC(=O)OCC1(c2ccccc2)c2cccc3cccc4cccc5cccc6cccc1c6c-5c-4c-3c2,8.9,-5.58,-3.35,-6.1,-3.7,250.0,,,,inverted,ZnO,MoO3,o-DCB:chlorobenzene,
105769,10.1002/aenm.201702033,CCCCCCCCCCC(CCCCCCCC)Cc1csc(-c2c(F)c(F)c(-c3cc(CC(CCCCCCCC)CCCCCCCCCC)c(-c4cc5cc6sccc6cc5s4)s3)c3nonc23)c1,CCCCC(=O)OCC1(c2ccccc2)c2cccc3cccc4cccc5cccc6cccc1c6c-5c-4c-3c2,8.8,-5.58,-3.35,-6.1,-3.7,250.0,,,2 vol%,inverted,ZnO,MoO3,o-xylene:diphenyl ether,DPE
105770,10.1002/aenm.201702033,CCCCCCCCCCCCC(CCCCCCCCCC)Cc1csc(-c2c(F)c(F)c(-c3cc(CC(CCCCCCCCCC)CCCCCCCCCCCC)c(-c4cc5cc6sccc6cc5s4)s3)c3nonc23)c1,CCCCC(=O)OCC1(c2ccccc2)c2cccc3cccc4cccc5cccc6cccc1c6c-5c-4c-3c2,9.2,-5.58,-3.35,-6.1,-3.7,250.0,,,,inverted,ZnO,MoO3,o-DCB:chlorobenzene,
105771,10.1002/aenm.201702033,CCCCCCCCCCCCC(CCCCCCCCCC)Cc1csc(-c2c(F)c(F)c(-c3cc(CC(CCCCCCCCCC)CCCCCCCCCCCC)c(-c4cc5cc6sccc6cc5s4)s3)c3nonc23)c1,CCCCC(=O)OCC1(c2ccccc2)c2cccc3cccc4cccc5cccc6cccc1c6c-5c-4c-3c2,9.4,-5.58,-3.35,-6.1,-3.7,250.0,,,2 vol%,inverted,ZnO,MoO3,o-xylene:diphenyl ether,DPE
105772,10.1002/aenm.201702166,CCCCC(CC)Cc1ccc(-c2c3cc(-c4ccc(-c5sc(-c6cccs6)c6c5C(=O)c5c(CC(CC)CCCC)sc(CC(CC)CCCC)c5C6=O)s4)sc3c(-c3ccc(CC(CC)CCCC)s3)c3ccsc23)s1,COC(=O)CCCC1(c2ccccc2)C23c4c5ccc6c7cc8c9c%10c(cc%11cc%12c%13c%14c(cc%15c%16ccc-5c2c%16c2c5c%16c%17c(c(c46)c7c9c%17c4c%10c%11c%13c4c%16c%14c%152)C513)C%12)C8,7.28,-5.47,-3.54,-5.9,-3.9,90.0,150.0,1:1,3 vol%,conventional,PDINO,PEDOT:PSS,o-DCB,DIO
105773,10.1002/aenm.201702166,CCCCC(CC)Cc1ccc(-c2c3cc(-c4ccc(-c5sc(-c6ccc(-c7cc8sc(-c9ccc(-c%10sc(-c%11cccs%11)c%11c%10C(=O)c%10c(CC(CC)CCCC)sc(CC(CC)CCCC)c%10C%11=O)s9)cc8s7)s6)c6c5C(=O)c5c(CC(CC)CCCC)sc(CC(CC)CCCC)c5C6=O)s4)sc3c(-c3ccc(CC(CC)CCCC)s3)c3ccsc23)s1,COC(=O)CCCC1(c2ccccc2)C23c4c5ccc6c7cc8c9c%10c(cc%11cc%12c%13c%14c(cc%15c%16ccc-5c2c%16c2c5c%16c%17c(c(c46)c7c9c%17c4c%10c%11c%13c4c%16c%14c%152)C513)C%12)C8,8.42,-5.45,-3.54,-5.9,-3.9,90.0,150.0,1:1,3 vol%,conventional,PDINO,PEDOT:PSS,o-DCB,DIO
105774,10.1002/aenm.201702166,CCCCC(CC)Cc1ccc(-c2c3cc(-c4ccc(-c5sc(-c6ccc(-c7cc8sc(-c9ccc(-c%10sc(-c%11cccs%11)c%11c%10C(=O)c%10c(CC(CC)CCCC)sc(CC(CC)CCCC)c%10C%11=O)s9)cc8s7)s6)c6c5C(=O)c5c(CC(CC)CCCC)sc(CC(CC)CCCC)c5C6=O)s4)sc3c(-c3ccc(CC(CC)CCCC)s3)c3ccsc23)s1,COC(=O)CCCC1(c2ccccc2)C23c4c5ccc6c7cc8c9c%10c(cc%11cc%12c%13c%14c(cc%15c%16ccc-5c2c%16c2c5c%16c%17c(c(c46)c7c9c%17c4c%10c%11c%13c4c%16c%14c%152)C513)C%12)C8,7.76,-5.44,-3.54,-5.9,-3.9,90.0,150.0,1:1,3 vol%,conventional,PDINO,PEDOT:PSS,o-DCB,DIO
105775,10.1002/aenm.201702166,CCCCC(CC)Cc1ccc(-c2c3cc(-c4ccc(-c5sc(-c6ccc(-c7cc8sc(-c9ccc(-c%10sc(-c%11cccs%11)c%11c%10C(=O)c%10c(CC(CC)CCCC)sc(CC(CC)CCCC)c%10C%11=O)s9)cc8s7)s6)c6c5C(=O)c5c(CC(CC)CCCC)sc(CC(CC)CCCC)c5C6=O)s4)sc3c(-c3ccc(CC(CC)CCCC)s3)c3ccsc23)s1,COC(=O)CCCC1(c2ccccc2)C23c4c5ccc6c7cc8c9c%10c(cc%11cc%12c%13c%14c(cc%15c%16ccc-5c2c%16c2c5c%16c%17c(c(c46)c7c9c%17c4c%10c%11c%13c4c%16c%14c%152)C513)C%12)C8,6.86,-5.43,-3.56,-5.9,-3.9,90.0,150.0,1:1,3 vol%,conventional,PDINO,PEDOT:PSS,o-DCB,DIO
105776,10.1002/aenm.201702166,CCCCC(CC)Cc1ccc(-c2c3cc(-c4ccc(-c5sc(-c6cccs6)c6c5C(=O)c5c(CC(CC)CCCC)sc(CC(CC)CCCC)c5C6=O)s4)sc3c(-c3ccc(CC(CC)CCCC)s3)c3ccsc23)s1,CCCCCCc1cccc(C2(c3cccc(CCCCCC)c3)c3cc4c(cc3-c3sc5cc(C=C6C(=O)c7ccccc7C6=C(C#N)C#N)sc5c32)C(c2cccc(CCCCCC)c2)(c2cccc(CCCCCC)c2)c2c-4sc3cc(C=C4C(=O)c5ccccc5C4=C(C#N)C#N)sc23)c1,9.08,-5.47,-3.54,-5.527,-3.854,90.0,150.0,1:1,0.5 vol%,conventional,PDINO,PEDOT:PSS,chlorobenzene,DIO
105777,10.1002/aenm.201702166,CCCCC(CC)Cc1ccc(-c2c3cc(-c4ccc(-c5sc(-c6ccc(-c7cc8sc(-c9ccc(-c%10sc(-c%11cccs%11)c%11c%10C(=O)c%10c(CC(CC)CCCC)sc(CC(CC)CCCC)c%10C%11=O)s9)cc8s7)s6)c6c5C(=O)c5c(CC(CC)CCCC)sc(CC(CC)CCCC)c5C6=O)s4)sc3c(-c3ccc(CC(CC)CCCC)s3)c3ccsc23)s1,CCCCCCc1cccc(C2(c3cccc(CCCCCC)c3)c3cc4c(cc3-c3sc5cc(C=C6C(=O)c7ccccc7C6=C(C#N)C#N)sc5c32)C(c2cccc(CCCCCC)c2)(c2cccc(CCCCCC)c2)c2c-4sc3cc(C=C4C(=O)c5ccccc5C4=C(C#N)C#N)sc23)c1,11.17,-5.45,-3.54,-5.527,-3.854,90.0,150.0,1:1,0.5 vol%,conventional,PDINO,PEDOT:PSS,chlorobenzene,DIO
105778,10.1002/aenm.201702166,CCCCC(CC)Cc1ccc(-c2c3cc(-c4ccc(-c5sc(-c6ccc(-c7cc8sc(-c9ccc(-c%10sc(-c%11cccs%11)c%11c%10C(=O)c%10c(CC(CC)CCCC)sc(CC(CC)CCCC)c%10C%11=O)s9)cc8s7)s6)c6c5C(=O)c5c(CC(CC)CCCC)sc(CC(CC)CCCC)c5C6=O)s4)sc3c(-c3ccc(CC(CC)CCCC)s3)c3ccsc23)s1,CCCCCCc1cccc(C2(c3cccc(CCCCCC)c3)c3cc4c(cc3-c3sc5cc(C=C6C(=O)c7ccccc7C6=C(C#N)C#N)sc5c32)C(c2cccc(CCCCCC)c2)(c2cccc(CCCCCC)c2)c2c-4sc3cc(C=C4C(=O)c5ccccc5C4=C(C#N)C#N)sc23)c1,8.99,-5.44,-3.54,-5.527,-3.854,90.0,150.0,1:1,0.5 vol%,conventional,PDINO,PEDOT:PSS,chlorobenzene,DIO
105779,10.1002/aenm.201702166,CCCCC(CC)Cc1ccc(-c2c3cc(-c4ccc(-c5sc(-c6ccc(-c7cc8sc(-c9ccc(-c%10sc(-c%11cccs%11)c%11c%10C(=O)c%10c(CC(CC)CCCC)sc(CC(CC)CCCC)c%10C%11=O)s9)cc8s7)s6)c6c5C(=O)c5c(CC(CC)CCCC)sc(CC(CC)CCCC)c5C6=O)s4)sc3c(-c3ccc(CC(CC)CCCC)s3)c3ccsc23)s1,CCCCCCc1cccc(C2(c3cccc(CCCCCC)c3)c3cc4c(cc3-c3sc5cc(C=C6C(=O)c7ccccc7C6=C(C#N)C#N)sc5c32)C(c2cccc(CCCCCC)c2)(c2cccc(CCCCCC)c2)c2c-4sc3cc(C=C4C(=O)c5ccccc5C4=C(C#N)C#N)sc23)c1,8.09,-5.43,-3.56,-5.527,-3.854,90.0,150.0,1:1,0.5 vol%,conventional,PDINO,PEDOT:PSS,chlorobenzene,DIO
105780,10.1002/aenm.201702489,CCOc1ccc2cc(-c3c4cc(-c5ccc(-c6sc(-c7ccc(-c8cc9c(-c%10ccc%11cc(OCC)ccc%11c%10)c%10sc(-c%11ccc(-c%12sc(-c%13ccc(-c%14cc%15c(-c%16ccc%17cc(OCC)ccc%17c%16)c%16sc(-c%17ccc(-c%18sc(-c%19cccs%19)c%19c%18C(=O)c%18c(CC)sc(CC)c%18C%19=O)s%17)cc%16c(-c%16ccc%17cc(OCC)ccc%17c%16)c%15s%14)s%13)c%13c%12C(=O)c%12c(CC)sc(CC)c%12C%13=O)s%11)cc%10c(-c%10ccc%11cc(OCC)ccc%11c%10)c9s8)s7)c7c6C(=O)c6c(CC)sc(CC)c6C7=O)s5)sc4c(-c4ccc5cc(OCC)ccc5c4)c4ccsc34)ccc2c1,COC(=O)CCCC1(c2ccccc2)C23c4c5ccc6c7cc8c9c%10c(cc%11cc%12c%13c%14c(cc%15c%16ccc-5c2c%16c2c5c%16c%17c(c(c46)c7c9c%17c4c%10c%11c%13c4c%16c%14c%152)C513)C%12)C8,6.64,-5.27,-3.44,-5.9,-3.9,,,,,conventional,PFN,PEDOT:PSS,,
105781,10.1002/aenm.201702489,CCOc1ccc2cc(-c3c4cc(-c5ccc(-c6sc(-c7ccc(-c8cc9c(-c%10ccc%11cc(OCC)ccc%11c%10)c%10sc(-c%11ccc(-c%12sc(-c%13ccc(-c%14cc%15c(-c%16ccc%17cc(OCC)ccc%17c%16)c%16sc(-c%17ccc(-c%18sc(-c%19cccs%19)c%19c%18C(=O)c%18c(CC)sc(CC)c%18C%19=O)s%17)cc%16c(-c%16ccc%17cc(OCC)ccc%17c%16)c%15s%14)s%13)c%13c%12C(=O)c%12c(CC)sc(CC)c%12C%13=O)s%11)cc%10c(-c%10ccc%11cc(OCC)ccc%11c%10)c9s8)s7)c7c6C(=O)c6c(CC)sc(CC)c6C7=O)s5)sc4c(-c4ccc5cc(OCC)ccc5c4)c4ccsc34)ccc2c1,CCCCCCc1ccc(C2(c3ccc(CCCCCC)cc3)c3cc4c(cc3-c3sc5cc(C=C6C(=O)c7ccccc7C6=C(C#N)C#N)sc5c32)C(c2ccc(CCCCCC)cc2)(c2ccc(CCCCCC)cc2)c2c-4sc3cc(C=C4C(=O)c5ccccc5C4=C(C#N)C#N)sc23)cc1,7.05,-5.27,-3.44,-5.576,-3.916,,,,,conventional,PFN,PEDOT:PSS,,
105786,10.1002/aenm.201703672,CCCCC(CC)COC(=O)c1sc2c(-c3cc4c(-c5ccc(CC(CC)CCCC)s5)c5sccc5c(-c5ccc(CC(CC)CCCC)s5)c4s3)scc2c1F,COC(=O)CCCC1(c2ccccc2)C23c4c5ccc6c7cc8c9c%10c(cc%11cc%12c%13c%14c(cc%15c%16ccc-5c2c%16c2c5c%16c%17c(c(c46)c7c9c%17c4c%10c%11c%13c4c%16c%14c%152)C513)C%12)C8,8.9,-5.21,-3.6,-5.9,-3.9,,,1:1.5,,inverted,ZnO,MoO3,chlorobenzene,BCF
105787,10.1002/aenm.201703672,CCCCC(CC)COC(=O)c1sc2c(-c3cc4c(-c5ccc(CC(CC)CCCC)s5)c5sccc5c(-c5ccc(CC(CC)CCCC)s5)c4s3)scc2c1F,COC(=O)CCCC1(c2ccccc2)C23c4c5ccc6c7cc8c9c%10c(cc%11cc%12c%13c%14c(cc%15c%16ccc-5c2c%16c2c5c%16c%17c(c(c46)c7c9c%17c4c%10c%11c%13c4c%16c%14c%152)C513)C%12)C8,9.4,-5.21,-3.6,-5.9,-3.9,,,1:1.5,0.01,inverted,ZnO,MoO3,chlorobenzene,BCF
105788,10.1002/aenm.201703672,CCCCC(CC)COC(=O)c1sc2c(-c3cc4c(-c5ccc(CC(CC)CCCC)s5)c5sccc5c(-c5ccc(CC(CC)CCCC)s5)c4s3)scc2c1F,COC(=O)CCCC1(c2ccccc2)C23c4c5ccc6c7cc8c9c%10c(cc%11cc%12c%13c%14c(cc%15c%16ccc-5c2c%16c2c5c%16c%17c(c(c46)c7c9c%17c4c%10c%11c%13c4c%16c%14c%152)C513)C%12)C8,9.6,-5.21,-3.6,-5.9,-3.9,,,1:1.5,0.05,inverted,ZnO,MoO3,chlorobenzene,BCF
105789,10.1002/aenm.201703672,CCCCC(CC)COC(=O)c1sc2c(-c3cc4c(-c5ccc(CC(CC)CCCC)s5)c5sccc5c(-c5ccc(CC(CC)CCCC)s5)c4s3)scc2c1F,COC(=O)CCCC1(c2ccccc2)C23c4c5ccc6c7cc8c9c%10c(cc%11cc%12c%13c%14c(cc%15c%16ccc-5c2c%16c2c5c%16c%17c(c(c46)c7c9c%17c4c%10c%11c%13c4c%16c%14c%152)C513)C%12)C8,9.3,-5.21,-3.6,-5.9,-3.9,,,1:1.5,0.1,inverted,ZnO,MoO3,chlorobenzene,BCF
105790,10.1002/aenm.201703672,CCCCC(CC)COC(=O)c1sc2c(-c3cc4c(-c5ccc(CC(CC)CCCC)s5)c5sccc5c(-c5ccc(CC(CC)CCCC)s5)c4s3)scc2c1F,CCCCCCc1ccc(C2(c3ccc(CCCCCC)cc3)c3cc4c(cc3-c3sc5cc(C=C6C(=O)c7ccccc7C6=C(C#N)C#N)sc5c32)C(c2ccc(CCCCCC)cc2)(c2ccc(CCCCCC)cc2)c2c-4sc3cc(C=C4C(=O)c5ccccc5C4=C(C#N)C#N)sc23)cc1,7.1,-5.21,-3.6,-5.576,-3.916,,,1:1.3,,inverted,ZnO,MoO3,chlorobenzene,
105791,10.1002/aenm.201703672,CCCCC(CC)COC(=O)c1sc2c(-c3cc4c(-c5ccc(CC(CC)CCCC)s5)c5sccc5c(-c5ccc(CC(CC)CCCC)s5)c4s3)scc2c1F,CCCCCCc1ccc(C2(c3ccc(CCCCCC)cc3)c3cc4c(cc3-c3sc5cc(C=C6C(=O)c7ccccc7C6=C(C#N)C#N)sc5c32)C(c2ccc(CCCCCC)cc2)(c2ccc(CCCCCC)cc2)c2c-4sc3cc(C=C4C(=O)c5ccccc5C4=C(C#N)C#N)sc23)cc1,7.4,-5.21,-3.6,-5.576,-3.916,,,1:1.3,0.001 wt%,inverted,ZnO,MoO3,chlorobenzene,BCF
105792,10.1002/aenm.201703672,CCCCC(CC)COC(=O)c1sc2c(-c3cc4c(-c5ccc(CC(CC)CCCC)s5)c5sccc5c(-c5ccc(CC(CC)CCCC)s5)c4s3)scc2c1F,CCCCCCc1ccc(C2(c3ccc(CCCCCC)cc3)c3cc4c(cc3-c3sc5cc(C=C6C(=O)c7ccccc7C6=C(C#N)C#N)sc5c32)C(c2ccc(CCCCCC)cc2)(c2ccc(CCCCCC)cc2)c2c-4sc3cc(C=C4C(=O)c5ccccc5C4=C(C#N)C#N)sc23)cc1,7.6,-5.21,-3.6,-5.576,-3.916,,,1:1.3,0.005 wt%,inverted,ZnO,MoO3,chlorobenzene,BCF
105793,10.1002/aenm.201703672,CCCCC(CC)COC(=O)c1sc2c(-c3cc4c(-c5ccc(CC(CC)CCCC)s5)c5sccc5c(-c5ccc(CC(CC)CCCC)s5)c4s3)scc2c1F,CCCCCCc1ccc(C2(c3ccc(CCCCCC)cc3)c3cc4c(cc3-c3sc5cc(C=C6C(=O)c7ccccc7C6=C(C#N)C#N)sc5c32)C(c2ccc(CCCCCC)cc2)(c2ccc(CCCCCC)cc2)c2c-4sc3cc(C=C4C(=O)c5ccccc5C4=C(C#N)C#N)sc23)cc1,7.5,-5.21,-3.6,-5.576,-3.916,,,1:1.3,0.01 wt%,inverted,ZnO,MoO3,chlorobenzene,BCF
105796,10.1002/aenm.201900168,CCCCCCCCCCCCC(CCCCCCCCCC)Cc1csc(-c2cc3c(cc(-c4cc(CC(CCCCCCCCCC)CCCCCCCCCCCC)c(-c5ccc(-c6cccs6)s5)s4)c4nsnc43)c3nsnc23)c1,COC(=O)CCCC1(c2ccccc2)C23c4c5ccc6c7cc8c9c%10c(cc%11cc%12c%13c%14c(cc%15c%16ccc-5c2c%16c2c5c%16c%17c(c(c46)c7c9c%17c4c%10c%11c%13c4c%16c%14c%152)C513)C%12)C8,9.76,-5.19,-3.67,-5.9,-3.9,240.0,,1:2,,inverted,ZnO/PEIE,MoO3,chlorobenzene,DPE
105797,10.1002/aenm.201900168,CCCCCCCCCCCCC(CCCCCCCCCC)Cc1csc(-c2cc3c(cc(-c4cc(CC(CCCCCCCCCC)CCCCCCCCCCCC)c(-c5ccc(-c6ccc(-c7sc(-c8ccc(-c9cccs9)s8)cc7C(=O)OC)s6)s5)s4)c4nsnc43)c3nsnc23)c1,COC(=O)CCCC1(c2ccccc2)C23c4c5ccc6c7cc8c9c%10c(cc%11cc%12c%13c%14c(cc%15c%16ccc-5c2c%16c2c5c%16c%17c(c(c46)c7c9c%17c4c%10c%11c%13c4c%16c%14c%152)C513)C%12)C8,9.59,-5.24,-3.68,-5.9,-3.9,230.0,,1:2,,inverted,ZnO/PEIE,MoO3,chlorobenzene,DPE
105798,10.1002/aenm.201900168,CCCCCCCCCCCCC(CCCCCCCCCC)Cc1csc(-c2cc3c(cc(-c4cc(CC(CCCCCCCCCC)CCCCCCCCCCCC)c(-c5ccc(-c6ccc(-c7sc(-c8ccc(-c9cccs9)s8)cc7C(=O)OC)s6)s5)s4)c4nsnc43)c3nsnc23)c1,COC(=O)CCCC1(c2ccccc2)C23c4c5ccc6c7cc8c9c%10c(cc%11cc%12c%13c%14c(cc%15c%16ccc-5c2c%16c2c5c%16c%17c(c(c46)c7c9c%17c4c%10c%11c%13c4c%16c%14c%152)C513)C%12)C8,9.66,-5.27,-3.71,-5.9,-3.9,250.0,,1:2,,inverted,ZnO/PEIE,MoO3,chlorobenzene,DPE
105799,10.1002/aenm.201900168,CCCCCCCCCCCCC(CCCCCCCCCC)Cc1csc(-c2cc3c(cc(-c4cc(CC(CCCCCCCCCC)CCCCCCCCCCCC)c(-c5ccc(-c6ccc(-c7sc(-c8ccc(-c9cccs9)s8)cc7C(=O)OC)s6)s5)s4)c4nsnc43)c3nsnc23)c1,COC(=O)CCCC1(c2ccccc2)C23c4c5ccc6c7cc8c9c%10c(cc%11cc%12c%13c%14c(cc%15c%16ccc-5c2c%16c2c5c%16c%17c(c(c46)c7c9c%17c4c%10c%11c%13c4c%16c%14c%152)C513)C%12)C8,7.47,-5.27,-3.71,-5.9,-3.9,200.0,,1:2,,inverted,ZnO/PEIE,MoO3,chlorobenzene,DPE
105800,10.1002/aenm.201900168,CCCCCCCCCCCCC(CCCCCCCCCC)Cc1csc(-c2cc3c(cc(-c4cc(CC(CCCCCCCCCC)CCCCCCCCCCCC)c(-c5ccc(-c6ccc(-c7sc(-c8ccc(-c9cccs9)s8)cc7C(=O)OC)s6)s5)s4)c4nsnc43)c3nsnc23)c1,COC(=O)CCCC1(c2ccccc2)C23c4c5ccc6c7cc8c9c%10c(cc%11cc%12c%13c%14c(cc%15c%16ccc-5c2c%16c2c5c%16c%17c(c(c46)c7c9c%17c4c%10c%11c%13c4c%16c%14c%152)C513)C%12)C8,7.12,-5.28,-3.72,-5.9,-3.9,200.0,,1:2,,inverted,ZnO/PEIE,MoO3,chlorobenzene,DPE
105801,10.1002/aenm.201901740,CCCCCCCCCCc1cc(-c2c3cc(-c4ccc(-c5c(F)c(F)c(-c6ccc(-c7cc8c(-c9cc(CCCCCCCCCC)c(CCCCCCCCCC)s9)c9sc(-c%10scc%11c%10C(=O)N(CCCCCCCC)C%11=O)cc9c(-c9cc(CCCCCCCCCC)c(CCCCCCCCCC)s9)c8s7)s6)c6nn(CC(CC)CCCC)nc56)s4)sc3c(-c3cc(CCCCCCCCCC)c(CCCCCCCCCC)s3)c3ccsc23)sc1CCCCCCCCCC,CCCCC(=O)OCC1(c2ccccc2)C2=CC=Cc3cccc4cccc5ccc6ccccc7cccc1c7c6c5c-4c3C2,2.9,-5.27,-3.23,-6.1,-3.9,,,,,conventional,PFN-Br,PEDOT:PSS,,
105802,10.1002/aenm.201901740,CCCCCCCCc1cc(-c2c3cc(-c4ccc(-c5c(F)c(F)c(-c6ccc(-c7cc8c(-c9cc(CCCCCCCC)c(CCCCCCCC)s9)c9sc(-c%10scc%11c%10C(=O)N(CCCCCCCC)C%11=O)cc9c(-c9cc(CCCCCCCC)c(CCCCCCCC)s9)c8s7)s6)c6nn(CC(CC)CCCC)nc56)s4)sc3c(-c3cc(CCCCCCCC)c(CCCCCCCC)s3)c3ccsc23)sc1CCCCCCCC,CCCCC(=O)OCC1(c2ccccc2)C2=CC=Cc3cccc4cccc5ccc6ccccc7cccc1c7c6c5c-4c3C2,5.4,-5.27,-3.23,-6.1,-3.9,,,,,conventional,PFN-Br,PEDOT:PSS,,
105803,10.1002/aenm.201901740,CCCCCCCCN1C(=O)c2csc(-c3cc4c(-c5cc(CCCCCC)c(CCCCCC)s5)c5sc(-c6ccc(-c7c(F)c(F)c(-c8ccc(-c9cc%10c(-c%11cc(CCCCCC)c(CCCCCC)s%11)c%11sccc%11c(-c%11cc(CCCCCC)c(CCCCCC)s%11)c%10s9)s8)c8nn(CC(CC)CCCC)nc78)s6)cc5c(-c5cc(CCCCCC)c(CCCCCC)s5)c4s3)c2C1=O,CCCCC(=O)OCC1(c2ccccc2)C2=CC=Cc3cccc4cccc5ccc6ccccc7cccc1c7c6c5c-4c3C2,6.3,-5.27,-3.23,-6.1,-3.9,,,,,conventional,PFN-Br,PEDOT:PSS,,
105804,10.1002/aenm.201901740,CCCCCCCCCCc1cc(-c2c3cc(-c4ccc(-c5c(F)c(F)c(-c6ccc(-c7cc8c(-c9cc(CCCCCCCCCC)c(CCCCCCCCCC)s9)c9sc(-c%10scc%11c%10C(=O)N(CCCCCCCC)C%11=O)cc9c(-c9cc(CCCCCCCCCC)c(CCCCCCCCCC)s9)c8s7)s6)c6nn(CC(CC)CCCC)nc56)s4)sc3c(-c3cc(CCCCCCCCCC)c(CCCCCCCCCC)s3)c3ccsc23)sc1CCCCCCCCCC,CCCCCCCCCCC(CCCCCCCC)CN1C(=O)c2ccc3c4c(c(-c5ccc(-c6cccs6)s5)cc(c24)C1=O)C(=O)N(CC(CCCCCCCC)CCCCCCCCCC)C3=O,6.8,-5.27,-3.23,-5.71,-4.02,,,,,conventional,PFN-Br,PEDOT:PSS,,
105805,10.1002/aenm.201901740,CCCCCCCCc1cc(-c2c3cc(-c4ccc(-c5c(F)c(F)c(-c6ccc(-c7cc8c(-c9cc(CCCCCCCC)c(CCCCCCCC)s9)c9sc(-c%10scc%11c%10C(=O)N(CCCCCCCC)C%11=O)cc9c(-c9cc(CCCCCCCC)c(CCCCCCCC)s9)c8s7)s6)c6nn(CC(CC)CCCC)nc56)s4)sc3c(-c3cc(CCCCCCCC)c(CCCCCCCC)s3)c3ccsc23)sc1CCCCCCCC,CCCCCCCCCCC(CCCCCCCC)CN1C(=O)c2ccc3c4c(c(-c5ccc(-c6cccs6)s5)cc(c24)C1=O)C(=O)N(CC(CCCCCCCC)CCCCCCCCCC)C3=O,5.0,-5.27,-3.23,-5.71,-4.02,,,,,conventional,PFN-Br,PEDOT:PSS,,
105806,10.1002/aenm.201901740,CCCCCCCCN1C(=O)c2csc(-c3cc4c(-c5cc(CCCCCC)c(CCCCCC)s5)c5sc(-c6ccc(-c7c(F)c(F)c(-c8ccc(-c9cc%10c(-c%11cc(CCCCCC)c(CCCCCC)s%11)c%11sccc%11c(-c%11cc(CCCCCC)c(CCCCCC)s%11)c%10s9)s8)c8nn(CC(CC)CCCC)nc78)s6)cc5c(-c5cc(CCCCCC)c(CCCCCC)s5)c4s3)c2C1=O,CCCCCCCCCCC(CCCCCCCC)CN1C(=O)c2ccc3c4c(c(-c5ccc(-c6cccs6)s5)cc(c24)C1=O)C(=O)N(CC(CCCCCCCC)CCCCCCCCCC)C3=O,2.3,-5.27,-3.23,-5.71,-4.02,,,,,conventional,PFN-Br,PEDOT:PSS,,
105807,10.1002/aenm.201901740,CCCCCCCCCCc1cc(-c2c3cc(-c4ccc(-c5c(F)c(F)c(-c6ccc(-c7cc8c(-c9cc(CCCCCCCCCC)c(CCCCCCCCCC)s9)c9sc(-c%10scc%11c%10C(=O)N(CCCCCCCC)C%11=O)cc9c(-c9cc(CCCCCCCCCC)c(CCCCCCCCCC)s9)c8s7)s6)c6nn(CC(CC)CCCC)nc56)s4)sc3c(-c3cc(CCCCCCCCCC)c(CCCCCCCCCC)s3)c3ccsc23)sc1CCCCCCCCCC,CCCCCCc1ccc(C2(c3ccc(CCCCCC)cc3)c3cc4c(cc3-c3sc5cc(C=C6C(=O)c7ccccc7C6=C(C#N)C#N)sc5c32)C(c2ccc(CCCCCC)cc2)(c2ccc(CCCCCC)cc2)c2c-4sc3cc(C=C4C(=O)c5ccccc5C4=C(C#N)C#N)sc23)cc1,8.8,-5.27,-3.23,-5.576,-3.916,,,,,conventional,PFN-Br,PEDOT:PSS,,
105808,10.1002/aenm.201901740,CCCCCCCCc1cc(-c2c3cc(-c4ccc(-c5c(F)c(F)c(-c6ccc(-c7cc8c(-c9cc(CCCCCCCC)c(CCCCCCCC)s9)c9sc(-c%10scc%11c%10C(=O)N(CCCCCCCC)C%11=O)cc9c(-c9cc(CCCCCCCC)c(CCCCCCCC)s9)c8s7)s6)c6nn(CC(CC)CCCC)nc56)s4)sc3c(-c3cc(CCCCCCCC)c(CCCCCCCC)s3)c3ccsc23)sc1CCCCCCCC,CCCCCCc1ccc(C2(c3ccc(CCCCCC)cc3)c3cc4c(cc3-c3sc5cc(C=C6C(=O)c7ccccc7C6=C(C#N)C#N)sc5c32)C(c2ccc(CCCCCC)cc2)(c2ccc(CCCCCC)cc2)c2c-4sc3cc(C=C4C(=O)c5ccccc5C4=C(C#N)C#N)sc23)cc1,6.7,-5.27,-3.23,-5.576,-3.916,,,,,conventional,PFN-Br,PEDOT:PSS,,
105809,10.1002/aenm.201901740,CCCCCCCCN1C(=O)c2csc(-c3cc4c(-c5cc(CCCCCC)c(CCCCCC)s5)c5sc(-c6ccc(-c7c(F)c(F)c(-c8ccc(-c9cc%10c(-c%11cc(CCCCCC)c(CCCCCC)s%11)c%11sccc%11c(-c%11cc(CCCCCC)c(CCCCCC)s%11)c%10s9)s8)c8nn(CC(CC)CCCC)nc78)s6)cc5c(-c5cc(CCCCCC)c(CCCCCC)s5)c4s3)c2C1=O,CCCCCCc1ccc(C2(c3ccc(CCCCCC)cc3)c3cc4c(cc3-c3sc5cc(C=C6C(=O)c7ccccc7C6=C(C#N)C#N)sc5c32)C(c2ccc(CCCCCC)cc2)(c2ccc(CCCCCC)cc2)c2c-4sc3cc(C=C4C(=O)c5ccccc5C4=C(C#N)C#N)sc23)cc1,5.5,-5.27,-3.23,-5.576,-3.916,,,,,conventional,PFN-Br,PEDOT:PSS,,
105810,10.1002/aenm.201904247,CCCCCCCCc1csc(-c2ccc(-c3cc(CCCCCCCC)c(-c4cc5c(-c6cc(CCCCCC)c(CCCCCC)s6)c6sccc6c(-c6cc(CCCCCC)c(CCCCCC)s6)c5s4)s3)s2)c1,CCCCCCc1ccc(C2(c3ccc(CCCCCC)cc3)c3cc4c(cc3-c3sc5cc(/C=C6\C(=O)c7cc(F)c(F)cc7C6=C(C#N)C#N)sc5c32)C(c2ccc(CCCCCC)cc2)(c2ccc(CCCCCC)cc2)c2c-4sc3cc(/C=C4\C(=O)c5cc(F)c(F)cc5C4=C(C#N)C#N)sc23)cc1,2.3,-5.23,-2.89,-5.66,-4.14,,,,,,,,,
105811,10.1002/aenm.201904247,CCCCCCCCc1csc(-c2sc(-c3cc(CCCCCCCC)c(-c4cc5c(-c6cc(CCCCCC)c(CCCCCC)s6)c6sccc6c(-c6cc(CCCCCC)c(CCCCCC)s6)c5s4)s3)c(C#N)c2C#N)c1,CCCCCCc1ccc(C2(c3ccc(CCCCCC)cc3)c3cc4c(cc3-c3sc5cc(/C=C6\C(=O)c7cc(F)c(F)cc7C6=C(C#N)C#N)sc5c32)C(c2ccc(CCCCCC)cc2)(c2ccc(CCCCCC)cc2)c2c-4sc3cc(/C=C4\C(=O)c5cc(F)c(F)cc5C4=C(C#N)C#N)sc23)cc1,11.2,-5.62,-3.5,-5.66,-4.14,,,,,,,,,
