Repository: JiYiqaq/PCE-KA-GNN

# Data directory

- `raw/Active_Database.csv` is the immutable source dataset bundled under CC BY 4.0. Do not overwrite it with processed data.
- `processed/` is created and populated by the training pipeline. Generated `.pt` and `.pth` caches are intentionally ignored by Git because they can exceed GitHub's normal single-file limit.

See `../DATA_LICENSE.md` for provenance, license and checksum information.

File: data/processed/device_records.csv (part 202 of 250)
record_id,doi,donor_smiles,acceptor_smiles,pce,homo_d,lumo_d,homo_a,lumo_a,active_layer_thickness,annealing_temp,d_a_ratio,additive_ratio,device_type,etl_canonical,htl_canonical,solvent_canonical,additive_canonical
105812,10.1002/aenm.201904247,CCCCC(CC)Cc1ccc(-c2c3cc(-c4sc(-c5sc(-c6cc(CCC(C)CCCC(C)C)cs6)c(C#N)c5C#N)cc4CCC(C)CCCC(C)C)sc3c(-c3ccc(CC(CC)CCCC)s3)c3ccsc23)s1,CCCCCCc1ccc(C2(c3ccc(CCCCCC)cc3)c3cc4c(cc3-c3sc5cc(/C=C6\C(=O)c7cc(F)c(F)cc7C6=C(C#N)C#N)sc5c32)C(c2ccc(CCCCCC)cc2)(c2ccc(CCCCCC)cc2)c2c-4sc3cc(/C=C4\C(=O)c5cc(F)c(F)cc5C4=C(C#N)C#N)sc23)cc1,10.9,-5.55,-3.55,-5.66,-4.14,,,,,,,,,
105813,10.1002/aenm.201904247,CCCCCCCCc1csc(-c2sc(-c3cc(CCCCCCCC)c(-c4cc5c(-c6ccc(CC(CCCC)CCCCCC)s6)c6sccc6c(-c6ccc(CC(CCCC)CCCCCC)s6)c5s4)s3)c(C#N)c2C#N)c1,CCCCCCc1ccc(C2(c3ccc(CCCCCC)cc3)c3cc4c(cc3-c3sc5cc(/C=C6\C(=O)c7cc(F)c(F)cc7C6=C(C#N)C#N)sc5c32)C(c2ccc(CCCCCC)cc2)(c2ccc(CCCCCC)cc2)c2c-4sc3cc(/C=C4\C(=O)c5cc(F)c(F)cc5C4=C(C#N)C#N)sc23)cc1,13.4,-5.72,-3.52,-5.66,-4.14,,,,,,,,,
105814,10.1002/aenm.202002142,CCCCCCCCC(CCCCCC)Cn1nc2c(-c3cccs3)c(F)c(F)c(-c3ccc(-c4cc5c(-c6ccc(CC(CC)CCCC)cc6)c6sccc6c(-c6ccc(CC(CC)CCCC)cc6)c5s4)s3)c2n1,CCCCCCc1ccc(C2(c3ccc(CCCCCC)cc3)c3cc4c(cc3-c3sc5cc(/C=C6\C(=O)c7cc(Cl)c(Cl)cc7C6=C(C#N)C#N)sc5c32)C(c2ccc(CCCCCC)cc2)(c2ccc(CCCCCC)cc2)c2c-4sc3cc(/C=C4\C(=O)c5cc(Cl)c(Cl)cc5C4C(C#N)C#N)sc23)cc1,6.02,-5.12,-3.14,,,,,1:1.3,,inverted,ZnO,MoO3,chloroform,
105815,10.1002/aenm.202002142,CCCCCCCCC(CCCCCC)Cn1nc2c(-c3cccs3)c(F)c(F)c(-c3ccc(-c4cc5c(-c6ccc(CC(CC)CCCC)cc6)c6sccc6c(-c6ccc(CC(CC)CCCC)cc6)c5s4)s3)c2n1,CCCCCCc1ccc(C2(c3ccc(CCCCCC)cc3)c3cc4c(cc3-c3sc5cc(/C=C6\C(=O)c7cc(Cl)c(Cl)cc7C6=C(C#N)C#N)sc5c32)C(c2ccc(CCCCCC)cc2)(c2ccc(CCCCCC)cc2)c2c-4sc3cc(/C=C4\C(=O)c5cc(Cl)c(Cl)cc5C4C(C#N)C#N)sc23)cc1,7.82,-5.12,-3.14,,,,,1:1.3,0.5%,inverted,ZnO,MoO3,chloroform,
105816,10.1002/aenm.202002142,CCCCCCCCC(CCCCCC)Cn1nc2c(-c3cccs3)c(F)c(F)c(-c3ccc(-c4cc5c(-c6ccc(CC(CC)CCCC)cc6)c6sccc6c(-c6ccc(CC(CC)CCCC)cc6)c5s4)s3)c2n1,CCCCCCc1ccc(C2(c3ccc(CCCCCC)cc3)c3cc4c(cc3-c3sc5cc(/C=C6\C(=O)c7cc(Cl)c(Cl)cc7C6=C(C#N)C#N)sc5c32)C(c2ccc(CCCCCC)cc2)(c2ccc(CCCCCC)cc2)c2c-4sc3cc(/C=C4\C(=O)c5cc(Cl)c(Cl)cc5C4C(C#N)C#N)sc23)cc1,8.5,-5.12,-3.14,,,,100.0,1:1.3,0.5%,inverted,ZnO,MoO3,chloroform,
105817,10.1002/aenm.202002142,CCCCCCCCC(CCCCCC)Cn1nc2c(-c3cccs3)c(F)c(F)c(-c3ccc(-c4cc5c(-c6cccc(CC(CC)CCCC)c6)c6sccc6c(-c6cccc(CC(CC)CCCC)c6)c5s4)s3)c2n1,CCCCCCc1ccc(C2(c3ccc(CCCCCC)cc3)c3cc4c(cc3-c3sc5cc(/C=C6\C(=O)c7cc(Cl)c(Cl)cc7C6=C(C#N)C#N)sc5c32)C(c2ccc(CCCCCC)cc2)(c2ccc(CCCCCC)cc2)c2c-4sc3cc(/C=C4\C(=O)c5cc(Cl)c(Cl)cc5C4C(C#N)C#N)sc23)cc1,12.09,-5.2,-3.23,,,,,1:1.3,,inverted,ZnO,MoO3,chloroform,
105818,10.1002/aenm.202002142,CCCCCCCCC(CCCCCC)Cn1nc2c(-c3cccs3)c(F)c(F)c(-c3ccc(-c4cc5c(-c6cccc(CC(CC)CCCC)c6)c6sccc6c(-c6cccc(CC(CC)CCCC)c6)c5s4)s3)c2n1,CCCCCCc1ccc(C2(c3ccc(CCCCCC)cc3)c3cc4c(cc3-c3sc5cc(/C=C6\C(=O)c7cc(Cl)c(Cl)cc7C6=C(C#N)C#N)sc5c32)C(c2ccc(CCCCCC)cc2)(c2ccc(CCCCCC)cc2)c2c-4sc3cc(/C=C4\C(=O)c5cc(Cl)c(Cl)cc5C4C(C#N)C#N)sc23)cc1,13.21,-5.2,-3.23,,,,,1:1.3,0.5%,inverted,ZnO,MoO3,chloroform,
105819,10.1002/aenm.202002142,CCCCCCCCC(CCCCCC)Cn1nc2c(-c3cccs3)c(F)c(F)c(-c3ccc(-c4cc5c(-c6cccc(CC(CC)CCCC)c6)c6sccc6c(-c6cccc(CC(CC)CCCC)c6)c5s4)s3)c2n1,CCCCCCc1ccc(C2(c3ccc(CCCCCC)cc3)c3cc4c(cc3-c3sc5cc(/C=C6\C(=O)c7cc(Cl)c(Cl)cc7C6=C(C#N)C#N)sc5c32)C(c2ccc(CCCCCC)cc2)(c2ccc(CCCCCC)cc2)c2c-4sc3cc(/C=C4\C(=O)c5cc(Cl)c(Cl)cc5C4C(C#N)C#N)sc23)cc1,14.53,-5.2,-3.23,,,,100.0,1:1.3,0.5%,inverted,ZnO,MoO3,chloroform,
105820,10.1002/aenm.202003171,COC(=O)C(C)(C)c1cc(C)cc(-c2sc3c4sc5cc(/C=C6/C(=O)c7cc(F)cc(c7)C(=O)/C6=C\c6cc(C(C)(C)C(=O)OC)c(-c7cc(C)cc(C(C)(C)C(=O)OC)c7)s6)sc5c4c(C(C)(C)C(=O)OC)ccc2-3)c1,CCCCCCCCCCCc1c(/C=C2\C(=O)c3c(ccc(C)c3F)C2=C(C#N)C#N)sc2c1sc1c3c4nsnc4c4c5sc6c(CCCCCCCCCCC)c(/C=C7\C(=O)c8c(ccc(-c9ccc(C)s9)c8F)C7=C(C#N)C#N)sc6c5n(C)c4c3n(C)c21,14.1,-5.56,-3.65,,,,,,,conventional,PNDIT-F3N,PEDOT:PSS,,
105821,10.1002/aenm.202003171,COC(=O)C(C)(C)c1cc(C)cc(-c2sc3c4sc5cc(/C=C6/C(=O)c7cc(F)cc(c7)C(=O)/C6=C\c6cc(C(C)(C)C(=O)OC)c(-c7cc(C)cc(C(C)(C)C(=O)OC)c7)s6)sc5c4c(C(C)(C)C(=O)OC)ccc2-3)c1,CCCCCCCCCCCCC(CCCCCCCCCC)Cn1c2c3sc(/C=C4\C(=O)c5ccccc5C4=C(C#N)C#N)c(CCCCCCCCCCC)c3sc2c2c3nsnc3c3c4sc5c(CCCCCCCCCCC)c(/C=C6\C(=O)c7cc(-c8cccs8)ccc7C6=C(C#N)C#N)sc5c4n(CC(CCCCCCCCCC)CCCCCCCCCCCC)c3c21,11.09,-5.56,-3.65,-5.63,-3.72,,,,,conventional,PNDIT-F3N,PEDOT:PSS,,
105822,10.1002/aenm.202003367,CCCCC(CC)Cc1ccc(-c2c3cc(-c4ccc(-c5sc(-c6cccs6)c6c5C(=O)c5c(CC(CC)CCCC)sc(CC(CC)CCCC)c5C6=O)s4)sc3c(-c3ccc(CC(CC)CCCC)s3)c3ccsc23)s1,CCCCCCCCCCCc1c(/C=C2\C(=O)c3ccccc3C2=C(C#N)C#N)sc2c1sc1c3c4nsnc4c4c5sc6c(CCCCCCCCCCC)c(/C=C7\C(=O)c8cc(-c9cc%10c(-c%11ccc(CC(CC)CCCC)s%11)c%11sccc%11c(-c%11ccc(CC(CC)CCCC)s%11)c%10s9)ccc8C7=C(C#N)C#N)sc6c5n(CC(CCCC)CCCCCC)c4c3n(CC(CCCC)CCCCCC)c21,8.81,-5.33,-3.48,-5.6,-4.15,,,1:1,,conventional,PDINO,PEDOT:PSS,chloroform,
105823,10.1002/aenm.202003367,CCCCC(CC)Cc1ccc(-c2c3cc(-c4ccc(-c5sc(-c6cccs6)c6c5C(=O)c5c(CC(CC)CCCC)sc(CC(CC)CCCC)c5C6=O)s4)sc3c(-c3ccc(CC(CC)CCCC)s3)c3ccsc23)s1,CCCCCCCCCCCc1c(/C=C2\C(=O)c3ccccc3C2=C(C#N)C#N)sc2c1sc1c3c4nsnc4c4c5sc6c(CCCCCCCCCCC)c(/C=C7\C(=O)c8cc(-c9cc%10c(-c%11cc(F)c(CC(CC)CCCC)s%11)c%11sccc%11c(-c%11cc(F)c(CC(CC)CCCC)s%11)c%10s9)ccc8C7=C(C#N)C#N)sc6c5n(CC(CCCC)CCCCCC)c4c3n(CC(CCCC)CCCCCC)c21,9.83,-5.33,-3.48,-5.61,-4.16,,,1:1,,conventional,PDINO,PEDOT:PSS,chloroform,
105824,10.1002/aenm.202003367,CCCCC(CC)Cc1ccc(-c2c3cc(-c4ccc(-c5sc(-c6cccs6)c6c5C(=O)c5c(CC(CC)CCCC)sc(CC(CC)CCCC)c5C6=O)s4)sc3c(-c3ccc(CC(CC)CCCC)s3)c3ccsc23)s1,CCCCCCCCCCCc1c(/C=C2\C(=O)c3ccccc3C2=C(C#N)C#N)sc2c1sc1c3c4nsnc4c4c5sc6c(CCCCCCCCCCC)c(/C=C7\C(=O)c8cc(-c9cc%10c(-c%11cc(Cl)c(CC(CC)CCCC)s%11)c%11sccc%11c(-c%11cc(Cl)c(CC(CC)CCCC)s%11)c%10s9)ccc8C7=C(C#N)C#N)sc6c5n(CC(CCCC)CCCCCC)c4c3n(CC(CCCC)CCCCCC)c21,11.12,-5.33,-3.48,-5.62,-4.18,,,1:1,,conventional,PDINO,PEDOT:PSS,chloroform,
105825,10.1002/aenm.202003367,CCCCC(CC)Cc1ccc(-c2c3cc(-c4ccc(-c5sc(-c6cccs6)c6c5C(=O)c5c(CC(CC)CCCC)sc(CC(CC)CCCC)c5C6=O)s4)sc3c(-c3ccc(CC(CC)CCCC)s3)c3ccsc23)s1,CCCCCCCCCCCc1c(/C=C2\C(=O)c3ccccc3C2=C(C#N)C#N)sc2c1sc1c3c4nsnc4c4c5sc6c(CCCCCCCCCCC)c(/C=C7\C(=O)c8ccccc8C7=C(C#N)C#N)sc6c5n(CC(CC)CCCC)c4c3n(CC(CC)CCCC)c21,7.02,-5.33,-3.48,-5.68,-4.28,,,1:1,,conventional,PDINO,PEDOT:PSS,chloroform,
105826,10.1002/aenm.202003367,CCCCC(CC)Cc1ccc(-c2c3cc(-c4ccc(-c5sc(-c6cccs6)c6c5C(=O)c5c(CC(CC)CCCC)sc(CC(CC)CCCC)c5C6=O)s4)sc3c(-c3ccc(CC(CC)CCCC)s3)c3ccsc23)s1,CCCCCCCCCCC(CCCCCCCC)CN1C(=O)c2ccc3c4c(c(-c5ccc(-c6cccs6)s5)cc(c24)C1=O)C(=O)N(C(CCCCCCCC)CCCCCCCCCC)C3=O,6.0,-5.33,-3.48,-5.49,-4.05,,,1:1,,conventional,PDINO,PEDOT:PSS,chloroform,
105827,10.1002/aenm.202102559,CCCCCCC(CCCC)Cc1csc(-c2cc3c4nsnc4c4cc(-c5cc(CC(CCCC)CCCCCC)c(-c6cc7c(-c8ccc(CC(CC)CCCC)s8)c8sccc8c(-c8ccc(CC(CC)CCCC)s8)c7s6)s5)sc4c3s2)c1,CCCCCCCCCCCCC(CCCCCCCCCC)Cn1c2c3sc(/C=C4\C(=O)c5ccccc5C4=C(C#N)C#N)c(CCCCCCCCCCC)c3sc2c2c3nsnc3c3c4sc5c(CCCCCCCCCCC)c(/C=C6\C(=O)c7cc(-c8ccc(CCc9cccs9)s8)ccc7C6=C(C#N)C#N)sc5c4n(CC(CCCCCCCCCC)CCCCCCCCCCCC)c3c21,10.93,-5.38,-3.32,-5.56,-3.78,110.0,,,,conventional,PNDIT-F3N-Br,PEDOT:PSS,,
105828,10.1002/aenm.202102559,CCCCCCC(CCCC)Cc1csc(-c2cc3c4nsnc4c4cc(-c5cc(CC(CCCC)CCCCCC)c(-c6cc7c(-c8ccc(CC(CC)CCCC)s8)c8sccc8c(-c8ccc(CC(CC)CCCC)s8)c7s6)s5)sc4c3s2)c1,CCCCCCCCCCCCC(CCCCCCCCCC)Cn1c2c3sc(/C=C4\C(=O)c5ccccc5C4=C(C#N)C#N)c(CCCCCCCCCCC)c3sc2c2c3nsnc3c3c4sc5c(CCCCCCCCCCC)c(/C=C6\C(=O)c7cc(-c8ccc(/C=C/c9cccs9)s8)ccc7C6=C(C#N)C#N)sc5c4n(CC(CCCCCCCCCC)CCCCCCCCCCCC)c3c21,16.13,-5.38,-3.32,-5.57,-3.69,110.0,,,,conventional,PNDIT-F3N-Br,PEDOT:PSS,,
105829,10.1002/aenm.202103193,CCCCCCC(CCCC)Cc1csc(-c2cc3c4nsnc4c4cc(-c5cc(CC(CCCC)CCCCCC)c(-c6cc7c(-c8ccc(CC(CC)CCCC)s8)c8sccc8c(-c8ccc(CC(CC)CCCC)s8)c7s6)s5)sc4c3s2)c1,CCCCCCCCCCCCC(CCCCCCCCCC)Cn1c2c3sc(/C=C4\C(=O)c5ccccc5C4=C(C#N)C#N)c(CCCCCCCCCCC)c3sc2c2c3nsnc3c3c4sc5c(CCCCCCCCCCC)c(/C=C6\C(=O)c7cc(-c8cccs8)ccc7C6=C(C#N)C#N)sc5c4n(CC(CCCCCCCCCC)CCCCCCCCCCCC)c3c21,16.11,-5.38,-3.32,-5.61,-3.72,,,,,conventional,PNDIT-F3N,PEDOT:PSS,chloroform,
105830,10.1002/aenm.202103193,CCCCCCC(CCCC)Cc1csc(-c2cc3c4nsnc4c4cc(-c5cc(CC(CCCC)CCCCCC)c(-c6cc7c(-c8ccc(CC(CC)CCCC)s8)c8sccc8c(-c8ccc(CC(CC)CCCC)s8)c7s6)s5)sc4c3s2)c1,CCCCCCCCCCCCC(CCCCCCCCCC)Cn1c2c3sc(/C=C4\C(=O)c5ccccc5C4=C(C#N)C#N)c(CCCCCCCCCCC)c3sc2c2c3nsnc3c3c4sc5c(CCCCCCCCCCC)c(/C=C6\C(=O)c7ccc(-c8cccs8)cc7C6=C(C#N)C#N)sc5c4n(CC(CCCCCCCCCC)CCCCCCCCCCCC)c3c21,14.81,-5.38,-3.32,-5.67,-3.8,,,,,conventional,PNDIT-F3N,PEDOT:PSS,chloroform,
105831,10.1002/aenm.202103193,CCCCCCC(CCCC)Cc1csc(-c2cc3c4nsnc4c4cc(-c5cc(CC(CCCC)CCCCCC)c(-c6cc7c(-c8ccc(CC(CC)CCCC)s8)c8sccc8c(-c8ccc(CC(CC)CCCC)s8)c7s6)s5)sc4c3s2)c1,CCCCCCCCCCCCC(CCCCCCCCCC)Cn1c2c3sc(/C=C4\C(=O)c5ccccc5C4=C(C#N)C#N)c(CCCCCCCCCCC)c3sc2c2c3nsnc3c3c4sc5c(CCCCCCCCCCC)c(/C=C6\C(=O)c7ccc(-c8cccs8)cc7C6=C(C#N)C#N)sc5c4n(CC(CCCCCCCCCC)CCCCCCCCCCCC)c3c21,14.99,-5.38,-3.32,-5.65,-3.78,,,,,conventional,PNDIT-F3N,PEDOT:PSS,chloroform,
105832,10.1002/aenm.202103193,CCCCCCC(CCCC)Cc1csc(-c2cc3c4nsnc4c4cc(-c5cc(CC(CCCC)CCCCCC)c(-c6cc7c(-c8ccc(CC(CC)CCCC)s8)c8sccc8c(-c8ccc(CC(CC)CCCC)s8)c7s6)s5)sc4c3s2)c1,CCCCCCCCCCCCC(CCCCCCCCCC)Cn1c2c3sc(/C=C4\C(=O)c5ccccc5C4=C(C#N)C#N)c(CCCCCCCCCCC)c3sc2c2c3nsnc3c3c4sc5c(CCCCCCCCCCC)c(/C=C6\C(=O)c7ccc(-c8cccs8)cc7C6=C(C#N)C#N)sc5c4n(CC(CCCCCCCCCC)CCCCCCCCCCCC)c3c21,12.78,-5.38,-3.32,-5.65,-3.75,,,,,conventional,PNDIT-F3N,PEDOT:PSS,chlorobenzene,
105836,10.1002/aenm.202103239,CCCCC(CC)Cc1ccc(-c2c3cc(-c4ccc(-c5sc(-c6cccs6)c6c5C(=O)c5c(CC(CC)CCCC)sc(CC(CC)CCCC)c5C6=O)s4)sc3c(-c3ccc(CC(CC)CCCC)s3)c3ccsc23)s1,CCCCCCCCCCC(CCCCCCCC)Cn1c2c3sc(/C=C4/C(=O)c5ccccc5C4=C(C#N)C#N)cc3sc2c2c3nsnc3c3c4sc5cc(/C=C6/C(=O)c7cc(-c8cc9c(-c%10cc(Cl)c(CC(CC)CCCC)s%10)c%10sccc%10c(-c%10cc(Cl)c(CC(CC)CCCC)s%10)c9s8)ccc7C6=C(C#N)C#N)sc5c4n(CC(CCCCCCCC)CCCCCCCCCC)c3c21,15.12,-5.33,-3.48,-5.66,-3.95,,,1:1,,conventional,PFN-Br,PEDOT:PSS,chlorobenzene,
105837,10.1002/aenm.202103239,CCCCC(CC)Cc1ccc(-c2c3cc(-c4ccc(-c5sc(-c6cccs6)c6c5C(=O)c5c(CC(CC)CCCC)sc(CC(CC)CCCC)c5C6=O)s4)sc3c(-c3ccc(CC(CC)CCCC)s3)c3ccsc23)s1,CCCCCCCCCCCCC(CCCCCCCCCC)Cn1c2c3sc(/C=C4/C(=O)c5ccccc5C4=C(C#N)C#N)cc3sc2c2c3nsnc3c3c4sc5cc(/C=C6/C(=O)c7cc(-c8cc9c(-c%10cc(Cl)c(CC(CC)CCCC)s%10)c%10sccc%10c(-c%10cc(Cl)c(CC(CC)CCCC)s%10)c9s8)ccc7C6=C(C#N)C#N)sc5c4n(CC(CCCCCCCCCC)CCCCCCCCCCCC)c3c21,13.53,-5.33,-3.48,-5.68,-3.93,,,1:1,,conventional,PFN-Br,PEDOT:PSS,chlorobenzene,
105838,10.1002/aenm.202103371,COC(=O)C(C)(C)c1cc(C)cc(-c2sc3c4sc5cc(/C=C6/C(=O)c7cc(F)cc(c7)C(=O)/C6=C\c6cc(C(C)(C)C(=O)OC)c(-c7cc(C)cc(C(C)(C)C(=O)OC)c7)s6)sc5c4c(C(C)(C)C(=O)OC)ccc2-3)c1,CCCCCCCCCc1c(C=C2C(=O)c3cc(Cl)c(Cl)cc3C2=C(C#N)C#N)sc2c1sc1c3c4nsnc4c4c5sc6c(CCCCCCCCC)c(C=C7C(=O)c8cc(Cl)c(Cl)cc8C7=C(C#N)C#N)sc6c5n(CC(CCCC)CCCCCC)c4c3n(CC(CCCC)CCCCCC)c21,17.18,-5.56,-3.65,-5.665,-4.165,,,,,conventional,PDIN,PEDOT:PSS,,
105842,10.1002/aenm.202103371,COC(=O)C(C)(C)c1cc(C)cc(-c2sc3c4sc5cc(/C=C6/C(=O)c7cc(F)cc(c7)C(=O)/C6=C\c6cc(C(C)(C)C(=O)OC)c(-c7cc(C)cc(C(C)(C)C(=O)OC)c7)s6)sc5c4c(C(C)(C)C(=O)OC)ccc2-3)c1,CCCCCCC1(CCCCCC)c2cc3c(cc2-c2sc(/C=C4\C(=O)c5ccccc5C4=C(C#N)C#N)cc21)C(CCCCCC)(CCCCCC)c1cc(/C=C2\C(=O)c4ccccc4C2=C(C#N)C#N)sc1-3,12.06,-5.56,-3.65,-5.69,-3.91,,,,,conventional,PDIN,PEDOT:PSS,,
105843,10.1002/aenm.202103371,COC(=O)C(C)(C)c1cc(C)cc(-c2sc3c4sc5cc(/C=C6/C(=O)c7cc(F)cc(c7)C(=O)/C6=C\c6cc(C(C)(C)C(=O)OC)c(-c7cc(C)cc(C(C)(C)C(=O)OC)c7)s6)sc5c4c(C(C)(C)C(=O)OC)ccc2-3)c1,CCCCCCCCCc1c(C=C2C(=O)c3cc(Cl)c(Cl)cc3C2=C(C#N)C#N)sc2c1sc1c3c4nsnc4c4c5sc6c(CCCCCCCCC)c(C=C7C(=O)c8cc(Cl)c(Cl)cc8C7=C(C#N)C#N)sc6c5n(CC(CCCC)CCCCCC)c4c3n(CC(CCCC)CCCCCC)c21,16.6,-5.56,-3.65,-5.665,-4.165,,,,,conventional,PDIN,PEDOT:PSS,,
105847,10.1002/aenm.202103371,COC(=O)C(C)(C)c1cc(C)cc(-c2sc3c4sc5cc(/C=C6/C(=O)c7cc(F)cc(c7)C(=O)/C6=C\c6cc(C(C)(C)C(=O)OC)c(-c7cc(C)cc(C(C)(C)C(=O)OC)c7)s6)sc5c4c(C(C)(C)C(=O)OC)ccc2-3)c1,CCCCCCC1(CCCCCC)c2cc3c(cc2-c2sc(/C=C4\C(=O)c5ccccc5C4=C(C#N)C#N)cc21)C(CCCCCC)(CCCCCC)c1cc(/C=C2\C(=O)c4ccccc4C2=C(C#N)C#N)sc1-3,11.31,-5.56,-3.65,-5.69,-3.91,,,,,conventional,PDIN,PEDOT:PSS,,
105848,10.1002/aenm.202103684,CCCCCCCCC(CCCCCC)CSc1ccc2cc(-c3c4cc(-c5ccc(-c6c(F)c(F)c(-c7cccs7)c7nn(CC(CCCCCC)CCCCCCCC)nc67)s5)oc4c(-c4ccc5cc(SCC(CCCCCC)CCCCCCCC)ccc5c4)c4ccoc34)ccc2c1,CCCCCCCCCCCc1c(/C=C2\C(=O)c3cc(F)c(F)cc3C2=C(C#N)C#N)sc2c1sc1c3c4nsnc4c4c5sc6c(CCCCCCCCCCC)c(/C=C7\C(=O)c8cc(F)c(F)cc8C7=C(C#N)C#N)sc6c5n(CC(CC)CCCC)c4c3n(CC(CC)CCCC)c21,14.26,-5.44,-3.35,-5.65,-4.09,,,1:1.2,,conventional,PNDIT-F3N,PEDOT:PSS,chloroform,
105849,10.1002/aenm.202103684,CCCCCCCCC(CCCCCC)CSc1ccc2cc(-c3c4cc(-c5ccc(-c6c(F)c(F)c(-c7cccs7)c7nn(CC(CCCCCC)CCCCCCCC)nc67)s5)oc4c(-c4ccc5cc(SCC(CCCCCC)CCCCCCCC)ccc5c4)c4ccoc34)ccc2c1,CCCCCCC(CCCC)Cc1c(/C=C2\C(=O)c3cscc3C2=C(C#N)C#N)sc2c1sc1c3c4nsnc4c4c5sc6c(CC(CCCC)CCCCCC)c(/C=C7\C(=O)c8cc(F)c(F)cc8C7=C(C#N)C#N)sc6c5n(CC(CC)CCCC)c4c3n(CC(CC)CCCC)c21,15.24,-5.44,-3.35,-5.66,-3.87,,,1:1.2,,conventional,PNDIT-F3N,PEDOT:PSS,chloroform,
105851,10.1002/aenm.202103684,CCCCCCCCC(CCCCCC)CSc1ccc2cc(-c3c4cc(-c5ccc(-c6c(F)c(F)c(-c7cccs7)c7nn(CC(CCCCCC)CCCCCCCC)nc67)s5)oc4c(-c4ccc5cc(SCC(CCCCCC)CCCCCCCC)ccc5c4)c4ccoc34)ccc2c1,CCCCCCCCCCCc1c(/C=C2\C(=O)c3ccccc3C2=C(C#N)C#N)sc2c1sc1c3c4nsnc4c4c5sc6c(CCCCCCCCCCC)c(/C=C7\C(=O)c8cc(-c9cccs9)ccc8C7=C(C#N)C#N)sc6c5n(CC(CCCCCCCC)CCCCCCCCCC)c4c3n(CC(CCCCCCCC)CCCCCCCCCC)c21,16.17,-5.44,-3.35,-5.68,-3.94,,,1:1.2,,conventional,PNDIT-F3N,PEDOT:PSS,chloroform,
105852,10.1002/aenm.202202224,COC(=O)C(C)(C)c1cc(C)cc(-c2sc3c4sc5cc(/C=C6/C(=O)c7cc(F)cc(c7)C(=O)/C6=C\c6cc(C(C)(C)C(=O)OC)c(-c7cc(C)cc(C(C)(C)C(=O)OC)c7)s6)sc5c4c(C(C)(C)C(=O)OC)ccc2-3)c1,CCCCCCCCCc1c(C=C2C(=O)c3cc(Cl)c(Cl)cc3C2=C(C#N)C#N)sc2c1sc1c3c4nsnc4c4c5sc6c(CCCCCCCCC)c(C=C7C(=O)c8cc(Cl)c(Cl)cc8C7=C(C#N)C#N)sc6c5n(CC(CCCC)CCCCCC)c4c3n(CC(CCCC)CCCCCC)c21,15.64,-5.56,-3.65,-5.665,-4.165,,,,,conventional,PFN-Br,PEDOT:PSS,toluene,
105856,10.1002/aenm.202202224,CCCCC(CC)Cc1sc(-c2c3cc(-c4ccc(-c5sc(-c6ccc(-c7cc8c(-c9cc(F)c(CC(CC)CCCC)s9)c9sc(-c%10ccc(C(=O)OCCOCCOCCOC(=O)c%11cccs%11)s%10)cc9c(-c9cc(F)c(CC(CC)CCCC)s9)c8s7)s6)c6c5C(=O)c5c(CC(CC)CCCC)sc(CC(CC)CCCC)c5C6=O)s4)sc3c(-c3cc(F)c(CC(CC)CCCC)s3)c3ccsc23)cc1F,CCCCCCCCCc1c(C=C2C(=O)c3cc(Cl)c(Cl)cc3C2=C(C#N)C#N)sc2c1sc1c3c4nsnc4c4c5sc6c(CCCCCCCCC)c(C=C7C(=O)c8cc(Cl)c(Cl)cc8C7=C(C#N)C#N)sc6c5n(CC(CCCC)CCCCCC)c4c3n(CC(CCCC)CCCCCC)c21,12.53,-5.58,-3.75,-5.665,-4.165,,,,,conventional,PFN-Br,PEDOT:PSS,toluene,
105857,10.1002/aenm.202202224,COC(=O)C(C)(C)c1cc(C)cc(-c2sc3c4sc5cc(/C=C6/C(=O)c7cc(F)cc(c7)C(=O)/C6=C\c6cc(C(C)(C)C(=O)OC)c(-c7cc(C)cc(C(C)(C)C(=O)OC)c7)s6)sc5c4c(C(C)(C)C(=O)OC)ccc2-3)c1,CCCCCCCCCc1c(C=C2C(=O)c3cc(Cl)c(Cl)cc3C2=C(C#N)C#N)sc2c1sc1c3c4nsnc4c4c5sc6c(CCCCCCCCC)c(C=C7C(=O)c8cc(Cl)c(Cl)cc8C7=C(C#N)C#N)sc6c5n(CC(CCCC)CCCCCC)c4c3n(CC(CCCC)CCCCCC)c21,10.59,-5.56,-3.65,-5.665,-4.165,,,,,,PNDIT-F3N-Br,PEDOT:PSS,,
105858,10.1002/aenm.202202224,COC(=O)C(C)(C)c1cc(C)cc(-c2sc3c4sc5cc(/C=C6/C(=O)c7cc(F)cc(c7)C(=O)/C6=C\c6cc(C(C)(C)C(=O)OC)c(-c7cc(C)cc(C(C)(C)C(=O)OC)c7)s6)sc5c4c(C(C)(C)C(=O)OC)ccc2-3)c1,CCCCCCCCCc1c(C=C2C(=O)c3cc(Cl)c(Cl)cc3C2=C(C#N)C#N)sc2c1sc1c3c4nsnc4c4c5sc6c(CCCCCCCCC)c(C=C7C(=O)c8cc(Cl)c(Cl)cc8C7=C(C#N)C#N)sc6c5n(CC(CCCC)CCCCCC)c4c3n(CC(CCCC)CCCCCC)c21,9.82,-5.56,-3.65,-5.665,-4.165,,,,,,PNDIT-F3N-Br,PEDOT:PSS,,
105859,10.1002/aenm.202202224,COC(=O)C(C)(C)c1cc(C)cc(-c2sc3c4sc5cc(/C=C6/C(=O)c7cc(F)cc(c7)C(=O)/C6=C\c6cc(C(C)(C)C(=O)OC)c(-c7cc(C)cc(C(C)(C)C(=O)OC)c7)s6)sc5c4c(C(C)(C)C(=O)OC)ccc2-3)c1,CCCCCCCCCc1c(C=C2C(=O)c3cc(Cl)c(Cl)cc3C2=C(C#N)C#N)sc2c1sc1c3c4nsnc4c4c5sc6c(CCCCCCCCC)c(C=C7C(=O)c8cc(Cl)c(Cl)cc8C7=C(C#N)C#N)sc6c5n(CC(CCCC)CCCCCC)c4c3n(CC(CCCC)CCCCCC)c21,9.63,-5.56,-3.65,-5.665,-4.165,,,,,,PNDIT-F3N-Br,PEDOT:PSS,,
105860,10.1002/aenm.202202224,COC(=O)C(C)(C)c1cc(C)cc(-c2sc3c4sc5cc(/C=C6/C(=O)c7cc(F)cc(c7)C(=O)/C6=C\c6cc(C(C)(C)C(=O)OC)c(-c7cc(C)cc(C(C)(C)C(=O)OC)c7)s6)sc5c4c(C(C)(C)C(=O)OC)ccc2-3)c1,CCCCCCCCCc1c(C=C2C(=O)c3cc(Cl)c(Cl)cc3C2=C(C#N)C#N)sc2c1sc1c3c4nsnc4c4c5sc6c(CCCCCCCCC)c(C=C7C(=O)c8cc(Cl)c(Cl)cc8C7=C(C#N)C#N)sc6c5n(CC(CCCC)CCCCCC)c4c3n(CC(CCCC)CCCCCC)c21,4.37,-5.56,-3.65,-5.665,-4.165,,,,,,PNDIT-F3N-Br,PEDOT:PSS,,
105861,10.1002/aenm.202202224,COC(=O)C(C)(C)c1cc(C)cc(-c2sc3c4sc5cc(/C=C6/C(=O)c7cc(F)cc(c7)C(=O)/C6=C\c6cc(C(C)(C)C(=O)OC)c(-c7cc(C)cc(C(C)(C)C(=O)OC)c7)s6)sc5c4c(C(C)(C)C(=O)OC)ccc2-3)c1,CCCCCCCCCc1c(C=C2C(=O)c3cc(Cl)c(Cl)cc3C2=C(C#N)C#N)sc2c1sc1c3c4nsnc4c4c5sc6c(CCCCCCCCC)c(C=C7C(=O)c8cc(Cl)c(Cl)cc8C7=C(C#N)C#N)sc6c5n(CC(CCCC)CCCCCC)c4c3n(CC(CCCC)CCCCCC)c21,1.68,-5.56,-3.65,-5.665,-4.165,,,,,,PNDIT-F3N-Br,PEDOT:PSS,,
105869,10.1002/aenm.202203044,CCCCC(CC)Cc1ccc(-c2c3cc(-c4ccc(-c5sc(-c6cccs6)c6c5C(=O)c5c(CC(CC)CCCC)sc(CC(CC)CCCC)c5C6=O)s4)sc3c(-c3ccc(CC(CC)CCCC)s3)c3ccsc23)s1,CCCCCCCCCCCCC(CCCCCCCCCC)Cn1c2c3sc(/C=C4\C(=O)c5ccccc5C4=C(C#N)C#N)c(CC(CCCC)CCCCCC)c3sc2c2c3nn(C)nc3c3c4sc5c(CC(CCCC)CCCCCC)c(C/C=C6/C(=O)c7cc(-c8cccs8)ccc7C6=C(C#N)C#N)sc5c4n(CC(CCCCCCCCCC)CCCCCCCCCCCC)c3c21,15.76,-5.33,-3.48,-5.58,-3.56,,,,,conventional,PNDIT-F3N,PEDOT:PSS,,
105870,10.1002/aenm.202203044,CCCCC(CC)Cc1ccc(-c2c3cc(-c4ccc(-c5sc(-c6cccs6)c6c5C(=O)c5c(CC(CC)CCCC)sc(CC(CC)CCCC)c5C6=O)s4)sc3c(-c3ccc(CC(CC)CCCC)s3)c3ccsc23)s1,CCCCCCCCCCCCC(CCCCCCCCCC)Cn1c2c3sc(/C=C4\C(=O)c5ccccc5C4=C(C#N)C#N)c(CCCCCCCCCCC)c3sc2c2c3nn(C)nc3c3c4sc5c(CCCCCCCCCCC)c(C/C=C6/C(=O)c7cc(-c8cccs8)ccc7C6=C(C#N)C#N)sc5c4n(CC(CCCCCCCCCC)CCCCCCCCCCCC)c3c21,15.59,-5.33,-3.48,-5.56,-3.8,,,,,conventional,PNDIT-F3N,PEDOT:PSS,,
105872,10.1002/aenm.202300301,COC(=O)C(C)(C)c1cc(C)cc(-c2sc3c4sc5cc(/C=C6/C(=O)c7cc(F)cc(c7)C(=O)/C6=C\c6cc(C(C)(C)C(=O)OC)c(-c7cc(C)cc(C(C)(C)C(=O)OC)c7)s6)sc5c4c(C(C)(C)C(=O)OC)ccc2-3)c1,CCCCCCCCCCCCC(CCCCCCCCCC)Cn1c2c3sc(/C=C4\C(=O)c5ccccc5C4=C(C#N)C#N)c(CC(CCCC)CCCCCC)c3sc2c2c3nc4cc(F)c(F)cc4nc3c3c4sc5c(CC(CCCC)CCCCCC)c(C/C=C6/C(=O)c7cc(-c8scc(F)c8F)ccc7C6=C(C#N)C#N)sc5c4n(CC(CCCCCCCCCC)CCCCCCCCCCCC)c3c21,16.82,-5.56,-3.65,-5.69,-3.7,,,1:1,,conventional,PNDIT-F3N,PEDOT:PSS,chloroform,
105873,10.1002/aenm.202300301,COC(=O)C(C)(C)c1cc(C)cc(-c2sc3c4sc5cc(/C=C6/C(=O)c7cc(F)cc(c7)C(=O)/C6=C\c6cc(C(C)(C)C(=O)OC)c(-c7cc(C)cc(C(C)(C)C(=O)OC)c7)s6)sc5c4c(C(C)(C)C(=O)OC)ccc2-3)c1,CCCCCCCCCCCCC(CCCCCCCCCC)Cn1c2c3sc(/C=C4\C(=O)c5ccc(-c6sc(-c7ccc8c(c7)C(=O)/C(=C/Cc7sc9c(sc%10c%11c%12nc%13cc(F)c(F)cc%13nc%12c%12c%13sc%14c(CC(CCCC)CCCCCC)c(/C=C%15\C(=O)c%16ccccc%16C%15=C(C#N)C#N)sc%14c%13n(CC(CCCCCCCCCC)CCCCCCCCCCCC)c%12c%11n(CC(CCCCCCCCCC)CCCCCCCCCCCC)c9%10)c7CC(CCCC)CCCCCC)C8=C(C#N)C#N)c(F)c6F)cc5C4=C(C#N)C#N)c(CC(CCCC)CCCCCC)c3sc2c2c3nc4cc(F)c(F)cc4nc3c3c4sc5c(CC(CCCC)CCCCCC)c(C/C=C6/C(=O)c7ccccc7C6=C(C#N)C#N)sc5c4n(CC(CCCCCCCCCC)CCCCCCCCCCCC)c3c21,16.62,-5.56,-3.65,-5.68,-3.68,,,1:1,,conventional,PNDIT-F3N,PEDOT:PSS,chloroform,
105876,10.1002/aenm.202300301,COC(=O)C(C)(C)c1cc(C)cc(-c2sc3c4sc5cc(/C=C6/C(=O)c7cc(F)cc(c7)C(=O)/C6=C\c6cc(C(C)(C)C(=O)OC)c(-c7cc(C)cc(C(C)(C)C(=O)OC)c7)s6)sc5c4c(C(C)(C)C(=O)OC)ccc2-3)c1,CCCCCCCCCCCc1c(/C=C2\C(=O)c3ccccc3C2=C(C#N)C#N)sc2c1sc1c3c4nsnc4c4c5sc6c(CCCCCCCCCCC)c(/C=C7\C(=O)c8cc(-c9cccs9)ccc8C7=C(C#N)C#N)sc6c5n(CC(CCCCCCCC)CCCCCCCCCC)c4c3n(CC(CCCCCCCC)CCCCCCCCCC)c21,16.56,-5.56,-3.65,-5.68,-3.94,,,,,conventional,PNDIT-F3N,PEDOT:PSS,chloroform,
105878,10.1002/aenm.202300301,COC(=O)C(C)(C)c1cc(C)cc(-c2sc3c4sc5cc(/C=C6/C(=O)c7cc(F)cc(c7)C(=O)/C6=C\c6cc(C(C)(C)C(=O)OC)c(-c7cc(C)cc(C(C)(C)C(=O)OC)c7)s6)sc5c4c(C(C)(C)C(=O)OC)ccc2-3)c1,C/C=C\c1ccc2c(c1)C(=O)/C(=C\c1sc3c(sc4c5c6nsnc6c6c7sc8c(CCCCCCCCCCC)c(/C=C9\C(=O)c%10cc(C)ccc%10C9=C(C#N)C#N)sc8c7n(C)c6c5n(C)c34)c1CCCCCCCCCCC)C2=C(C#N)C#N,16.68,-5.56,-3.65,,,,,,,conventional,PNDIT-F3N,PEDOT:PSS,chloroform,
105880,10.1002/aenm.202301110,CCCCCCC(CCCC)COC(=O)c1ccsc1/C=C/c1sc(-c2scc(F)c2F)cc1C(=O)OCC(CCCC)CCCCCC,CCCCCCCCCCCc1c(/C=C2\C(=O)c3ccccc3C2=C(C#N)C#N)sc2c1sc1c3c4nsnc4c4c5sc6c(CCCCCCCCCCC)c(/C=C7\C(=O)c8cc(-c9cc%10c(=O)n(CC(CCCCCC)CCCCCCCC)c(=O)c%11ccsc%11c%10s9)ccc8C7=C(C#N)C#N)sc6c5n(CC(CCCCCCCC)CCCCCCCCCC)c4c3n(CC(CCCCCCCC)CCCCCCCCCC)c21,1.92,-5.7,-3.09,-5.75,-3.94,,,1:1,,conventional,PNDIT-F3N,PEDOT:PSS,chloroform,
105881,10.1002/aenm.202301110,CCCCCCC(CCCC)COC(=O)c1c(F)csc1/C=C/c1sc(-c2cccs2)c(F)c1C(=O)OCC(CCCC)CCCCCC,CCCCCCCCCCCc1c(/C=C2\C(=O)c3ccccc3C2=C(C#N)C#N)sc2c1sc1c3c4nsnc4c4c5sc6c(CCCCCCCCCCC)c(/C=C7\C(=O)c8cc(-c9cc%10c(=O)n(CC(CCCCCC)CCCCCCCC)c(=O)c%11ccsc%11c%10s9)ccc8C7=C(C#N)C#N)sc6c5n(CC(CCCCCCCC)CCCCCCCCCC)c4c3n(CC(CCCCCCCC)CCCCCCCCCC)c21,11.81,-5.63,-3.18,-5.75,-3.94,,,1:1,,conventional,PNDIT-F3N,PEDOT:PSS,chloroform,
105882,10.1002/aenm.202302125,CCCCCCC(CCCC)Cc1csc(-c2cc3c(s2)-c2sc(-c4cc(CC(CCCC)CCCCCC)c(-c5cc6c(-c7cc(F)c(CC(CC)CCCC)s7)c7sccc7c(-c7cc(F)c(CC(CC)CCCC)s7)c6s5)s4)cc2[C@H]2N=CC=N[C@H]32)c1,CCCCCCCCCCCc1c(/C=C2\C(=O)c3ccccc3C2=C(C#N)C#N)sc2c1sc1c3c4nsnc4c4c5sc6c(CCCCCCCCCCC)c(/C=C7\C(=O)c8cc(-c9cccs9)ccc8C7=C(C#N)C#N)sc6c5n(CC(CCCCCCCC)CCCCCCCCCC)c4c3n(CC(CCCCCCCC)CCCCCCCCCC)c21,15.6,-5.41,-2.82,-5.68,-3.94,,,1:1,,conventional,PNDIT-F3N-Br,PEDOT:PSS,chloroform,
105890,10.1002/asia.201402019,CCCCCCCCCCCCc1ccsc1-c1ccc(-c2cc3c(cc(-c4ccc(-c5sc(-c6ccc7c(c6)C(CCCCCCCC)(CCCCCCCC)c6ccccc6-7)cc5CCCCCCCCCCCC)s4)c4nsnc43)c3nsnc23)s1,COC(=O)CCCC1(c2ccccc2)C23c4c5c6c7c8c9c(c%10c%11c2c2c%12c4c4c%13c5c5c7c7c8c8c%14c9c%10c9c%10c%11c2c2c%11c%12c4c4c%12c%13c5c5c7c7c8c8c%14c9c9c%10c2c2c%11c4c4c%12c5c7c5c8c9c2c45)C613,3.93,-5.47,-3.49,-6.1,-3.7,,,1:1.5,,inverted,PF3N-OX,MoO3,o-DCB,
105891,10.1002/asia.201402019,CCCCCCCCCCCCc1ccsc1-c1ccc(-c2cc3c(cc(-c4ccc(-c5sc(-c6ccc7c(c6)C(CCCCCCCC)(CCCCCCCC)c6ccccc6-7)cc5CCCCCCCCCCCC)s4)c4nsnc43)c3nsnc23)s1,COC(=O)CCCC1(c2ccccc2)C23c4c5c6c7c8c9c(c%10c%11c2c2c%12c4c4c%13c5c5c7c7c8c8c%14c9c%10c9c%10c%11c2c2c%11c%12c4c4c%12c%13c5c5c7c7c8c8c%14c9c9c%10c2c2c%11c4c4c%12c5c7c5c8c9c2c45)C613,5.51,-5.47,-3.49,-6.1,-3.7,,,1:1.5 (2 % DIO),,inverted,PF3N-OX,MoO3,o-DCB,DIO
105892,10.1002/asia.201402019,CCCCCCCCCCCCc1ccsc1-c1ccc(-c2cc3c(cc(-c4ccc(-c5sc(-c6ccc7c(c6)C(CCCCCCCC)(CCCCCCCC)c6ccccc6-7)cc5CCCCCCCCCCCC)s4)c4nsnc43)c3nsnc23)s1,COC(=O)CCCC1(c2ccccc2)C23c4c5ccc6c7cc8c9c%10c(cc%11cc%12c%13c%14c(cc%15c%16ccc-5c2c%16c2c5c%16c%17c(c(c46)c7c9c%17c4c%10c%11c%13c4c%16c%14c%152)C513)C%12)C8,6.51,-5.47,-3.49,-5.9,-3.9,,,1:1.5 (2 % DIO),2% DIO,inverted,PF3N-OX,MoO3,o-DCB,DIO
105893,10.1002/asia.201402019,CCCCCCCCCCCC/C(CC(CCCCCC)CCCCCCCC)=C1\c2ccccc2-c2ccc(-c3cc(CCCCCCCCCCCC)c(-c4ccc(-c5cc6c(cc(-c7ccc(-c8sccc8CCCCCCCCCCCC)s7)c7nsnc76)c6nsnc56)s4)s3)cc21,COC(=O)CCCC1(c2ccccc2)C23c4c5c6c7c8c9c(c%10c%11c2c2c%12c4c4c%13c5c5c7c7c8c8c%14c9c%10c9c%10c%11c2c2c%11c%12c4c4c%12c%13c5c5c7c7c8c8c%14c9c9c%10c2c2c%11c4c4c%12c5c7c5c8c9c2c45)C613,3.64,-5.4,-3.48,-6.1,-3.7,,,1:1.5,,inverted,PF3N-OX,MoO3,o-DCB,
105894,10.1002/asia.201402019,CCCCCCCCCCCC/C(CC(CCCCCC)CCCCCCCC)=C1\c2ccccc2-c2ccc(-c3cc(CCCCCCCCCCCC)c(-c4ccc(-c5cc6c(cc(-c7ccc(-c8sccc8CCCCCCCCCCCC)s7)c7nsnc76)c6nsnc56)s4)s3)cc21,COC(=O)CCCC1(c2ccccc2)C23c4c5c6c7c8c9c(c%10c%11c2c2c%12c4c4c%13c5c5c7c7c8c8c%14c9c%10c9c%10c%11c2c2c%11c%12c4c4c%12c%13c5c5c7c7c8c8c%14c9c9c%10c2c2c%11c4c4c%12c5c7c5c8c9c2c45)C613,3.45,-5.4,-3.48,-6.1,-3.7,,,1:1.5 (2 % DIO),,inverted,PF3N-OX,MoO3,o-DCB,DIO
105895,10.1002/asia.201402019,CCCCCCCCCCCC/C(CC(CCCCCC)CCCCCCCC)=C1\c2ccccc2-c2ccc(-c3cc(CCCCCCCCCCCC)c(-c4ccc(-c5cc6c(cc(-c7ccc(-c8sccc8CCCCCCCCCCCC)s7)c7nsnc76)c6nsnc56)s4)s3)cc21,COC(=O)CCCC1(c2ccccc2)C23c4c5ccc6c7cc8c9c%10c(cc%11cc%12c%13c%14c(cc%15c%16ccc-5c2c%16c2c5c%16c%17c(c(c46)c7c9c%17c4c%10c%11c%13c4c%16c%14c%152)C513)C%12)C8,3.15,-5.4,-3.48,-5.9,-3.9,,,1:1.5,,inverted,PF3N-OX,MoO3,o-DCB,
105896,10.1002/asia.201402019,CCCCCCCCCCCCc1ccsc1-c1ccc(-c2cc3c(cc(-c4ccc(-c5sc(-c6ccc7c8ccccc8n(C(CCCCCCCC)CCCCCCCC)c7c6)cc5CCCCCCCCCCCC)s4)c4nsnc43)c3nsnc23)s1,COC(=O)CCCC1(c2ccccc2)C23c4c5c6c7c8c9c(c%10c%11c2c2c%12c4c4c%13c5c5c7c7c8c8c%14c9c%10c9c%10c%11c2c2c%11c%12c4c4c%12c%13c5c5c7c7c8c8c%14c9c9c%10c2c2c%11c4c4c%12c5c7c5c8c9c2c45)C613,3.05,-5.35,-3.5,-6.1,-3.7,,,1:2,,inverted,PF3N-OX,MoO3,o-DCB,
105897,10.1002/asia.201402019,CCCCCCCCCCCCc1ccsc1-c1ccc(-c2cc3c(cc(-c4ccc(-c5sc(-c6ccc7c8ccccc8n(C(CCCCCCCC)CCCCCCCC)c7c6)cc5CCCCCCCCCCCC)s4)c4nsnc43)c3nsnc23)s1,COC(=O)CCCC1(c2ccccc2)C23c4c5c6c7c8c9c(c%10c%11c2c2c%12c4c4c%13c5c5c7c7c8c8c%14c9c%10c9c%10c%11c2c2c%11c%12c4c4c%12c%13c5c5c7c7c8c8c%14c9c9c%10c2c2c%11c4c4c%12c5c7c5c8c9c2c45)C613,4.07,-5.35,-3.5,-6.1,-3.7,,,1:2 (2 % DIO),2% DIO,inverted,PF3N-OX,MoO3,o-DCB,DIO
105898,10.1002/asia.201402019,CCCCCCCCCCCCc1ccsc1-c1ccc(-c2cc3c(cc(-c4ccc(-c5sc(-c6ccc7c8ccccc8n(C(CCCCCCCC)CCCCCCCC)c7c6)cc5CCCCCCCCCCCC)s4)c4nsnc43)c3nsnc23)s1,COC(=O)CCCC1(c2ccccc2)C23c4c5ccc6c7cc8c9c%10c(cc%11cc%12c%13c%14c(cc%15c%16ccc-5c2c%16c2c5c%16c%17c(c(c46)c7c9c%17c4c%10c%11c%13c4c%16c%14c%152)C513)C%12)C8,4.85,-5.35,-3.5,-5.9,-3.9,,,1:2 (2 % DIO),2% DIO,inverted,PF3N-OX,MoO3,o-DCB,DIO
105899,10.1002/asia.201402019,CCCCCCCCCCCCc1ccsc1-c1ccc(-c2cc3c(cc(-c4ccc(-c5sc(-c6cc7c(-c8cc(CCCCCCCCCC)c(CCCCCCCCCC)s8)c8sccc8c(-c8cc(CCCCCCCCCC)c(CCCCCCCCCC)s8)c7s6)cc5CCCCCCCCCCCC)s4)c4nsnc43)c3nsnc23)s1,COC(=O)CCCC1(c2ccccc2)C23c4c5c6c7c8c9c(c%10c%11c2c2c%12c4c4c%13c5c5c7c7c8c8c%14c9c%10c9c%10c%11c2c2c%11c%12c4c4c%12c%13c5c5c7c7c8c8c%14c9c9c%10c2c2c%11c4c4c%12c5c7c5c8c9c2c45)C613,4.71,-5.19,-3.52,-6.1,-3.7,,,1:1,,inverted,PF3N-OX,MoO3,o-DCB,
105900,10.1002/asia.201402019,CCCCCCCCCCCCc1ccsc1-c1ccc(-c2cc3c(cc(-c4ccc(-c5sc(-c6cc7c(-c8cc(CCCCCCCCCC)c(CCCCCCCCCC)s8)c8sccc8c(-c8cc(CCCCCCCCCC)c(CCCCCCCCCC)s8)c7s6)cc5CCCCCCCCCCCC)s4)c4nsnc43)c3nsnc23)s1,COC(=O)CCCC1(c2ccccc2)C23c4c5c6c7c8c9c(c%10c%11c2c2c%12c4c4c%13c5c5c7c7c8c8c%14c9c%10c9c%10c%11c2c2c%11c%12c4c4c%12c%13c5c5c7c7c8c8c%14c9c9c%10c2c2c%11c4c4c%12c5c7c5c8c9c2c45)C613,5.0,-5.19,-3.52,-6.1,-3.7,,,1:1 (2 % DIO),,inverted,PF3N-OX,MoO3,o-DCB,DIO
105901,10.1002/asia.201402019,CCCCCCCCCCCCc1ccsc1-c1ccc(-c2cc3c(cc(-c4ccc(-c5sc(-c6cc7c(-c8cc(CCCCCCCCCC)c(CCCCCCCCCC)s8)c8sccc8c(-c8cc(CCCCCCCCCC)c(CCCCCCCCCC)s8)c7s6)cc5CCCCCCCCCCCC)s4)c4nsnc43)c3nsnc23)s1,COC(=O)CCCC1(c2ccccc2)C23c4c5ccc6c7cc8c9c%10c(cc%11cc%12c%13c%14c(cc%15c%16ccc-5c2c%16c2c5c%16c%17c(c(c46)c7c9c%17c4c%10c%11c%13c4c%16c%14c%152)C513)C%12)C8,4.66,-5.19,-3.52,-5.9,-3.9,,,1:1 (2 % DIO),2% DIO,inverted,PF3N-OX,MoO3,o-DCB,DIO
105902,10.1002/asia.201402564,CCCCCCCCCCCCOc1ccc(-c2nc3c(-c4cccs4)c(F)c(F)c(-c4ccc(-c5cc6c(OCC(CC)CCCC)c7sccc7c(OCC(CC)CCCC)c6s5)s4)c3nc2-c2ccc(OCCCCCCCCCCCC)cc2)cc1,COC(=O)CCCC1(c2ccccc2)C23c4c5ccc6c7cc8c9c%10c(cc%11cc%12c%13c%14c(cc%15c%16ccc-5c2c%16c2c5c%16c%17c(c(c46)c7c9c%17c4c%10c%11c%13c4c%16c%14c%152)C513)C%12)C8,2.1,-5.31,-3.49,-5.9,-3.9,100.0,,1:2,,conventional,Ca,PEDOT:PSS,o-DCB,
105903,10.1002/asia.201402564,CCCCCCCCCCCCOc1ccc(-c2nc3c(-c4cccs4)c(F)c(F)c(-c4ccc(-c5cc6c(-c7ccc(CC(CC)CCCC)s7)c7sccc7c(-c7ccc(CC(CC)CCCC)s7)c6s5)s4)c3nc2-c2ccc(OCCCCCCCCCCCC)cc2)cc1,COC(=O)CCCC1(c2ccccc2)C23c4c5ccc6c7cc8c9c%10c(cc%11cc%12c%13c%14c(cc%15c%16ccc-5c2c%16c2c5c%16c%17c(c(c46)c7c9c%17c4c%10c%11c%13c4c%16c%14c%152)C513)C%12)C8,5.07,-5.41,-3.63,-5.9,-3.9,100.0,,1:1,,conventional,Ca,PEDOT:PSS,o-DCB,
105904,10.1002/asia.201402564,CCCCCCCCCCCCOc1ccc(-c2nc3c(-c4cccs4)c(F)c(F)c(-c4ccc(-c5cc6cc(OCC(CC)CCCC)c7c8sccc8cc(OCC(CC)CCCC)c7c6s5)s4)c3nc2-c2ccc(OCCCCCCCCCCCC)cc2)cc1,COC(=O)CCCC1(c2ccccc2)C23c4c5ccc6c7cc8c9c%10c(cc%11cc%12c%13c%14c(cc%15c%16ccc-5c2c%16c2c5c%16c%17c(c(c46)c7c9c%17c4c%10c%11c%13c4c%16c%14c%152)C513)C%12)C8,2.3,-5.09,-3.45,-5.9,-3.9,100.0,,1:2,,conventional,Ca,PEDOT:PSS,o-DCB,
105905,10.1002/asia.201501271,CCCCCCCCC(CCCCCCCC)n1c2ccccc2c2ccc(-c3ccc(-c4ccc(-c5cccs5)c5nsnc45)s3)cc21,CCCCC(=O)OCC1(c2ccccc2)C2=CC=Cc3cccc4cccc5ccc6ccccc7cccc1c7c6c5c-4c3C2,3.21,-5.5,-3.6,-6.1,-3.9,100.0,,1:3,,conventional,Ca,PEDOT:PSS,,
105906,10.1002/asia.201501271,CCCCCCCCCCCCc1cc2c3cccc4c5cc(CCCCCCCCCCCC)cc6c7cc(CCCCCCCCCCCC)cc8c9cc(-c%10ccc%11c%12ccc(-c%13ccc(-c%14ccc(-c%15ccc(-c%16ccc%17c%18ccccc%18n(C(CCCCCCCC)CCCCCCCC)c%17c%16)s%15)c%15nsnc%14%15)s%13)cc%12n(C(CCCCCCCC)CCCCCCCC)c%11c%10)cc%10c%11cc(CCCCCCCCCCCC)cc%12c(c1)c2c1c(c34)c(c56)c(c78)c(c%109)c1c%12%11,CCCCC(=O)OCC1(c2ccccc2)C2=CC=Cc3cccc4cccc5ccc6ccccc7cccc1c7c6c5c-4c3C2,3.78,-5.45,-3.6,-6.1,-3.9,100.0,,1:3,,conventional,Ca,PEDOT:PSS,,
105907,10.1002/asia.201501271,CCCCCCCCCCCCc1cc2c3cccc4c5cc(CCCCCCCCCCCC)cc6c7cc(CCCCCCCCCCCC)cc8c9cc(-c%10ccc%11c%12ccc(-c%13ccc(-c%14ccc(-c%15ccc(-c%16ccc%17c%18ccccc%18n(C(CCCCCCCC)CCCCCCCC)c%17c%16)s%15)c%15nsnc%14%15)s%13)cc%12n(C(CCCCCCCC)CCCCCCCC)c%11c%10)cc%10c%11cc(CCCCCCCCCCCC)cc%12c(c1)c2c1c(c34)c(c56)c(c78)c(c%109)c1c%12%11,CCCCC(=O)OCC1(c2ccccc2)C2=CC=Cc3cccc4cccc5ccc6ccccc7cccc1c7c6c5c-4c3C2,4.2,-5.46,-3.6,-6.1,-3.9,100.0,,1:3,,conventional,Ca,PEDOT:PSS,,
105908,10.1002/asia.201600450,CCCCCCCCC(CCCCCC)Cc1ccc(-c2c3cc(-c4ccc(-c5c(F)c(F)c(-c6cccs6)c6nn(CC(CCCCCC)CCCCCCCC)nc56)s4)sc3c(-c3ccc(CC(CCCCCC)CCCCCCCC)s3)c3ccsc23)s1,CCCCCCCCCCC(CCCCCCCC)CN1C(=O)c2ccc3c4c(c(-c5cccs5)cc(c24)C1=O)C(=O)N(CC(CCCCCCCC)CCCCCCCCCC)C3=O,2.13,-5.29,-3.3,-5.8,-3.93,,,2:1,,conventional,PDINO,PEDOT:PSS,chloroform,
105909,10.1002/asia.201600450,CCCCCCCCC(CCCCCC)Cc1ccc(-c2c3cc(-c4ccc(-c5c(F)c(F)c(-c6cccs6)c6nn(CC(CCCCCC)CCCCCCCC)nc56)s4)sc3c(-c3ccc(CC(CCCCCC)CCCCCCCC)s3)c3ccsc23)s1,CCCCCCCCCCC(CCCCCCCC)CN1C(=O)c2ccc3c4c(c(-c5cccs5)cc(c24)C1=O)C(=O)N(CC(CCCCCCCC)CCCCCCCCCC)C3=O,2.59,-5.29,-3.3,-5.8,-3.93,,110.0,2:1,1 %,conventional,PDINO,PEDOT:PSS,chloroform,
105910,10.1002/asia.201600450,CCCCCCCCC(CCCCCC)Cc1ccc(-c2c3cc(-c4ccc(-c5c(F)c(F)c(-c6cccs6)c6nn(CC(CCCCCC)CCCCCCCC)nc56)s4)sc3c(-c3ccc(CC(CCCCCC)CCCCCCCC)s3)c3ccsc23)s1,CCCCCCCCCCC(CCCCCCCC)CN1C(=O)c2ccc3c4c(c(-c5cc6sccc6s5)cc(c24)C1=O)C(=O)N(CC(CCCCCCCC)CCCCCCCCCC)C3=O,2.47,-5.29,-3.3,-5.6,-3.92,,,2:1,,conventional,PDINO,PEDOT:PSS,chloroform,
105911,10.1002/asia.201600450,CCCCCCCCC(CCCCCC)Cc1ccc(-c2c3cc(-c4ccc(-c5c(F)c(F)c(-c6cccs6)c6nn(CC(CCCCCC)CCCCCCCC)nc56)s4)sc3c(-c3ccc(CC(CCCCCC)CCCCCCCC)s3)c3ccsc23)s1,CCCCCCCCCCC(CCCCCCCC)CN1C(=O)c2ccc3c4c(c(-c5cc6sccc6s5)cc(c24)C1=O)C(=O)N(CC(CCCCCCCC)CCCCCCCCCC)C3=O,3.7,-5.29,-3.3,-5.6,-3.92,,110.0,2:1,1 %,conventional,PDINO,PEDOT:PSS,chloroform,
105912,10.1002/asia.201600450,CCCCCCCCC(CCCCCC)Cc1ccc(-c2c3cc(-c4ccc(-c5c(F)c(F)c(-c6cccs6)c6nn(CC(CCCCCC)CCCCCCCC)nc56)s4)sc3c(-c3ccc(CC(CCCCCC)CCCCCCCC)s3)c3ccsc23)s1,CCCCCCCCCCC(CCCCCCCC)CN1C(=O)c2ccc3c4c(c(-c5cc6sc7ccsc7c6s5)cc(c24)C1=O)C(=O)N(CC(CCCCCCCC)CCCCCCCCCC)C3=O,3.01,-5.29,-3.3,-5.37,-3.95,,,2:1,,conventional,PDINO,PEDOT:PSS,chloroform,
105913,10.1002/asia.201600450,CCCCCCCCC(CCCCCC)Cc1ccc(-c2c3cc(-c4ccc(-c5c(F)c(F)c(-c6cccs6)c6nn(CC(CCCCCC)CCCCCCCC)nc56)s4)sc3c(-c3ccc(CC(CCCCCC)CCCCCCCC)s3)c3ccsc23)s1,CCCCCCCCCCC(CCCCCCCC)CN1C(=O)c2ccc3c4c(c(-c5cc6sc7ccsc7c6s5)cc(c24)C1=O)C(=O)N(CC(CCCCCCCC)CCCCCCCCCC)C3=O,5.1,-5.29,-3.3,-5.37,-3.95,,110.0,2:1,1 %,conventional,PDINO,PEDOT:PSS,chloroform,
105914,10.1002/chem.201200730,CCCCCCCCCCCCOc1c2cc(-c3sc(-c4cc(/C=C/c5ccc(CCCCCCCCCCCC)s5)c(-c5cc(CCCCCCCCCCCC)cs5)c5nsnc45)cc3CCCCCCCCCCCC)sc2c(OCCCCCCCCCCCC)c2ccsc12,COC(=O)CCCC1(c2ccccc2)C23c4c5c6c7c8c9c(c%10c%11c2c2c%12c4c4c%13c5c5c7c7c8c8c%14c9c%10c9c%10c%11c2c2c%11c%12c4c4c%12c%13c5c5c7c7c8c8c%14c9c9c%10c2c2c%11c4c4c%12c5c7c5c8c9c2c45)C613,1.27,-5.15,-3.62,-6.1,-3.7,,,1:1,,conventional,Ca,PEDOT:PSS,o-DCB,
105915,10.1002/chem.201200730,CCCCCCCCCCCCOc1c2cc(-c3sc(-c4cc(/C=C/c5ccc(CCCCCCCCCCCC)s5)c(-c5cc(CCCCCCCCCCCC)cs5)c5nsnc45)cc3CCCCCCCCCCCC)sc2c(OCCCCCCCCCCCC)c2ccsc12,COC(=O)CCCC1(c2ccccc2)C23c4c5c6c7c8c9c(c%10c%11c2c2c%12c4c4c%13c5c5c7c7c8c8c%14c9c%10c9c%10c%11c2c2c%11c%12c4c4c%12c%13c5c5c7c7c8c8c%14c9c9c%10c2c2c%11c4c4c%12c5c7c5c8c9c2c45)C613,0.94,-5.15,-3.62,-6.1,-3.7,,,1:2,,conventional,Ca,PEDOT:PSS,o-DCB,
105916,10.1002/chem.201200730,CCCCCCCCCCCCOc1c2cc(-c3sc(-c4cc(/C=C/c5ccc(CCCCCCCCCCCC)s5)c(-c5cc(CCCCCCCCCCCC)cs5)c5nsnc45)cc3CCCCCCCCCCCC)sc2c(OCCCCCCCCCCCC)c2ccsc12,COC(=O)CCCC1(c2ccccc2)C23c4c5c6c7c8c9c(c%10c%11c2c2c%12c4c4c%13c5c5c7c7c8c8c%14c9c%10c9c%10c%11c2c2c%11c%12c4c4c%12c%13c5c5c7c7c8c8c%14c9c9c%10c2c2c%11c4c4c%12c5c7c5c8c9c2c45)C613,1.11,-5.15,-3.62,-6.1,-3.7,,,1:4,,conventional,Ca,PEDOT:PSS,o-DCB,
105917,10.1002/chem.201200730,CCCCCCCCCCCCOc1c2cc(-c3sc(-c4cc(/C=C/c5ccc(CCCCCCCCCCCC)s5)c(-c5cc(CCCCCCCCCCCC)cs5)c5nsnc45)cc3CCCCCCCCCCCC)sc2c(OCCCCCCCCCCCC)c2ccsc12,COC(=O)CCCC1(c2ccccc2)C23c4c5ccc6c7cc8c9c%10c(cc%11cc%12c%13c%14c(cc%15c%16ccc-5c2c%16c2c5c%16c%17c(c(c46)c7c9c%17c4c%10c%11c%13c4c%16c%14c%152)C513)C%12)C8,1.38,-5.15,-3.62,-5.9,-3.9,,,1:1,,conventional,Ca,PEDOT:PSS,o-DCB,
105918,10.1002/chem.201200730,CCCCCCCCCCCCOc1c2cc(-c3sc(-c4cc(/C=C/c5ccc(C(=O)CCCCCCCCCCC)s5)c(-c5cc(CCCCCCCCCCCC)cs5)c5nsnc45)cc3CCCCCCCCCCCC)sc2c(OCCCCCCCCCCCC)c2ccsc12,COC(=O)CCCC1(c2ccccc2)C23c4c5c6c7c8c9c(c%10c%11c2c2c%12c4c4c%13c5c5c7c7c8c8c%14c9c%10c9c%10c%11c2c2c%11c%12c4c4c%12c%13c5c5c7c7c8c8c%14c9c9c%10c2c2c%11c4c4c%12c5c7c5c8c9c2c45)C613,1.03,-5.27,-3.65,-6.1,-3.7,85.0,,1:1,,conventional,Ca,PEDOT:PSS,o-DCB,
105919,10.1002/chem.201200730,CCCCCCCCCCCCOc1c2cc(-c3sc(-c4cc(/C=C/c5ccc(C(=O)CCCCCCCCCCC)s5)c(-c5cc(CCCCCCCCCCCC)cs5)c5nsnc45)cc3CCCCCCCCCCCC)sc2c(OCCCCCCCCCCCC)c2ccsc12,COC(=O)CCCC1(c2ccccc2)C23c4c5c6c7c8c9c(c%10c%11c2c2c%12c4c4c%13c5c5c7c7c8c8c%14c9c%10c9c%10c%11c2c2c%11c%12c4c4c%12c%13c5c5c7c7c8c8c%14c9c9c%10c2c2c%11c4c4c%12c5c7c5c8c9c2c45)C613,0.84,-5.27,-3.65,-6.1,-3.7,85.0,,1:2,,conventional,Ca,PEDOT:PSS,o-DCB,
105920,10.1002/chem.201200730,CCCCCCCCCCCCOc1c2cc(-c3sc(-c4cc(/C=C/c5ccc(C(=O)CCCCCCCCCCC)s5)c(-c5cc(CCCCCCCCCCCC)cs5)c5nsnc45)cc3CCCCCCCCCCCC)sc2c(OCCCCCCCCCCCC)c2ccsc12,COC(=O)CCCC1(c2ccccc2)C23c4c5c6c7c8c9c(c%10c%11c2c2c%12c4c4c%13c5c5c7c7c8c8c%14c9c%10c9c%10c%11c2c2c%11c%12c4c4c%12c%13c5c5c7c7c8c8c%14c9c9c%10c2c2c%11c4c4c%12c5c7c5c8c9c2c45)C613,0.5,-5.27,-3.65,-6.1,-3.7,85.0,,1:4,,conventional,Ca,PEDOT:PSS,o-DCB,
105921,10.1002/chem.201200730,CCCCCCCCCCCCOc1c2cc(-c3sc(-c4cc(/C=C/c5ccc(C(=O)CCCCCCCCCCC)s5)c(-c5cc(CCCCCCCCCCCC)cs5)c5nsnc45)cc3CCCCCCCCCCCC)sc2c(OCCCCCCCCCCCC)c2ccsc12,COC(=O)CCCC1(c2ccccc2)C23c4c5ccc6c7cc8c9c%10c(cc%11cc%12c%13c%14c(cc%15c%16ccc-5c2c%16c2c5c%16c%17c(c(c46)c7c9c%17c4c%10c%11c%13c4c%16c%14c%152)C513)C%12)C8,1.26,-5.27,-3.65,-5.9,-3.9,85.0,,1:1,,conventional,Ca,PEDOT:PSS,o-DCB,
105922,10.1002/chem.201200730,CCCCCCCCCCCCOc1ccc(-c2ccc(/C=C/c3cc(-c4cc(CCCCCCCCCCCC)c(-c5cc6c(OCCCCCCCCCCCC)c7sccc7c(OCCCCCCCCCCCC)c6s5)s4)c4nsnc4c3-c3cc(CCCCCCCCCCCC)cs3)s2)cc1,COC(=O)CCCC1(c2ccccc2)C23c4c5c6c7c8c9c(c%10c%11c2c2c%12c4c4c%13c5c5c7c7c8c8c%14c9c%10c9c%10c%11c2c2c%11c%12c4c4c%12c%13c5c5c7c7c8c8c%14c9c9c%10c2c2c%11c4c4c%12c5c7c5c8c9c2c45)C613,1.92,-5.08,-3.57,-6.1,-3.7,75.0,,1:1,,conventional,Ca,PEDOT:PSS,o-DCB,
105923,10.1002/chem.201200730,CCCCCCCCCCCCOc1ccc(-c2ccc(/C=C/c3cc(-c4cc(CCCCCCCCCCCC)c(-c5cc6c(OCCCCCCCCCCCC)c7sccc7c(OCCCCCCCCCCCC)c6s5)s4)c4nsnc4c3-c3cc(CCCCCCCCCCCC)cs3)s2)cc1,COC(=O)CCCC1(c2ccccc2)C23c4c5c6c7c8c9c(c%10c%11c2c2c%12c4c4c%13c5c5c7c7c8c8c%14c9c%10c9c%10c%11c2c2c%11c%12c4c4c%12c%13c5c5c7c7c8c8c%14c9c9c%10c2c2c%11c4c4c%12c5c7c5c8c9c2c45)C613,1.19,-5.08,-3.57,-6.1,-3.7,75.0,,1:2,,conventional,Ca,PEDOT:PSS,o-DCB,
105924,10.1002/chem.201200730,CCCCCCCCCCCCOc1ccc(-c2ccc(/C=C/c3cc(-c4cc(CCCCCCCCCCCC)c(-c5cc6c(OCCCCCCCCCCCC)c7sccc7c(OCCCCCCCCCCCC)c6s5)s4)c4nsnc4c3-c3cc(CCCCCCCCCCCC)cs3)s2)cc1,COC(=O)CCCC1(c2ccccc2)C23c4c5c6c7c8c9c(c%10c%11c2c2c%12c4c4c%13c5c5c7c7c8c8c%14c9c%10c9c%10c%11c2c2c%11c%12c4c4c%12c%13c5c5c7c7c8c8c%14c9c9c%10c2c2c%11c4c4c%12c5c7c5c8c9c2c45)C613,1.18,-5.08,-3.57,-6.1,-3.7,75.0,,1:4,,conventional,Ca,PEDOT:PSS,o-DCB,
105925,10.1002/chem.201200730,CCCCCCCCCCCCOc1ccc(-c2ccc(/C=C/c3cc(-c4cc(CCCCCCCCCCCC)c(-c5cc6c(OCCCCCCCCCCCC)c7sccc7c(OCCCCCCCCCCCC)c6s5)s4)c4nsnc4c3-c3cc(CCCCCCCCCCCC)cs3)s2)cc1,COC(=O)CCCC1(c2ccccc2)C23c4c5ccc6c7cc8c9c%10c(cc%11cc%12c%13c%14c(cc%15c%16ccc-5c2c%16c2c5c%16c%17c(c(c46)c7c9c%17c4c%10c%11c%13c4c%16c%14c%152)C513)C%12)C8,2.17,-5.08,-3.57,-5.9,-3.9,75.0,,1:1,,conventional,Ca,PEDOT:PSS,o-DCB,
105926,10.1002/chem.201300445,CCCCCCCCCCc1cc(-c2c3sc4cc(-c5cccc6nsnc56)sc4c3c(-c3cc(CCCCCCCCCC)c(CCCCCCCCCC)s3)c3sc4ccsc4c23)sc1CCCCCCCCCC,COC(=O)CCCC1(c2ccccc2)C23c4c5ccc6c7cc8c9c%10c(cc%11cc%12c%13c%14c(cc%15c%16ccc-5c2c%16c2c5c%16c%17c(c(c46)c7c9c%17c4c%10c%11c%13c4c%16c%14c%152)C513)C%12)C8,4.45,-5.44,-3.85,-5.9,-3.9,120.0,120.0,1:2,2 %,conventional,LiF,PEDOT:PSS,chlorobenzene,DIO
105927,10.1002/chem.201300445,CCCCCCCCCCc1cc(-c2c3sc4cc(-c5cccc6nsnc56)sc4c3c(-c3cc(CCCCCCCCCC)c(CCCCCCCCCC)s3)c3sc4ccsc4c23)sc1CCCCCCCCCC,COC(=O)CCCC1(c2ccccc2)C23c4c5ccc6c7cc8c9c%10c(cc%11cc%12c%13c%14c(cc%15c%16ccc-5c2c%16c2c5c%16c%17c(c(c46)c7c9c%17c4c%10c%11c%13c4c%16c%14c%152)C513)C%12)C8,4.91,-5.44,-3.85,-5.9,-3.9,120.0,,1:2,2 %,conventional,LiF,PEDOT:PSS,chlorobenzene,DIO
105928,10.1002/chem.201300445,CCCCCCCCCCc1cc(-c2c3sc4cc(-c5cccc6nsnc56)sc4c3c(-c3cc(CCCCCCCCCC)c(CCCCCCCCCC)s3)c3sc4ccsc4c23)sc1CCCCCCCCCC,COC(=O)CCCC1(c2ccccc2)C23c4c5ccc6c7cc8c9c%10c(cc%11cc%12c%13c%14c(cc%15c%16ccc-5c2c%16c2c5c%16c%17c(c(c46)c7c9c%17c4c%10c%11c%13c4c%16c%14c%152)C513)C%12)C8,4.68,-5.44,-3.85,-5.9,-3.9,120.0,120.0,1:3,2 %,conventional,LiF,PEDOT:PSS,chlorobenzene,DIO
105929,10.1002/chem.201300445,CCCCCCCCCCc1cc(-c2c3sc4cc(-c5cccc6nsnc56)sc4c3c(-c3cc(CCCCCCCCCC)c(CCCCCCCCCC)s3)c3sc4ccsc4c23)sc1CCCCCCCCCC,COC(=O)CCCC1(c2ccccc2)C23c4c5ccc6c7cc8c9c%10c(cc%11cc%12c%13c%14c(cc%15c%16ccc-5c2c%16c2c5c%16c%17c(c(c46)c7c9c%17c4c%10c%11c%13c4c%16c%14c%152)C513)C%12)C8,5.1,-5.44,-3.85,-5.9,-3.9,120.0,120.0,1:3,2 %,conventional,LiF,PEDOT:PSS,chlorobenzene,DIO
105930,10.1002/chem.201300445,CCCCCCCCCCc1cc(-c2c3sc4cc(-c5cccc6nsnc56)sc4c3c(-c3cc(CCCCCCCCCC)c(CCCCCCCCCC)s3)c3sc4ccsc4c23)sc1CCCCCCCCCC,COC(=O)CCCC1(c2ccccc2)C23c4c5ccc6c7cc8c9c%10c(cc%11cc%12c%13c%14c(cc%15c%16ccc-5c2c%16c2c5c%16c%17c(c(c46)c7c9c%17c4c%10c%11c%13c4c%16c%14c%152)C513)C%12)C8,4.8,-5.44,-3.85,-5.9,-3.9,120.0,120.0,1:4,2 %,conventional,LiF,PEDOT:PSS,chlorobenzene,DIO
105931,10.1002/chem.201300445,CCCCCCCCCCc1cc(-c2c3sc4cc(-c5cccc6nsnc56)sc4c3c(-c3cc(CCCCCCCCCC)c(CCCCCCCCCC)s3)c3sc4ccsc4c23)sc1CCCCCCCCCC,COC(=O)CCCC1(c2ccccc2)C23c4c5ccc6c7cc8c9c%10c(cc%11cc%12c%13c%14c(cc%15c%16ccc-5c2c%16c2c5c%16c%17c(c(c46)c7c9c%17c4c%10c%11c%13c4c%16c%14c%152)C513)C%12)C8,4.8,-5.44,-3.85,-5.9,-3.9,120.0,,1:4,2 %,conventional,LiF,PEDOT:PSS,chlorobenzene,DIO
105932,10.1002/chem.201300445,CCCCCCCCCCCCC(CCCCCCCCCC)COc1c2sc3cc(-c4cccc5nsnc45)sc3c2c(OCC(CCCCCCCCCC)CCCCCCCCCCCC)c2sc3ccsc3c12,COC(=O)CCCC1(c2ccccc2)C23c4c5ccc6c7cc8c9c%10c(cc%11cc%12c%13c%14c(cc%15c%16ccc-5c2c%16c2c5c%16c%17c(c(c46)c7c9c%17c4c%10c%11c%13c4c%16c%14c%152)C513)C%12)C8,1.61,-5.34,-3.79,-5.9,-3.9,120.0,,1:2,2 %,conventional,LiF,PEDOT:PSS,chlorobenzene,DIO
105933,10.1002/chem.201300445,CCCCCCCCCCCCC(CCCCCCCCCC)COc1c2sc3cc(-c4cccc5nsnc45)sc3c2c(OCC(CCCCCCCCCC)CCCCCCCCCCCC)c2sc3ccsc3c12,COC(=O)CCCC1(c2ccccc2)C23c4c5ccc6c7cc8c9c%10c(cc%11cc%12c%13c%14c(cc%15c%16ccc-5c2c%16c2c5c%16c%17c(c(c46)c7c9c%17c4c%10c%11c%13c4c%16c%14c%152)C513)C%12)C8,1.66,-5.34,-3.79,-5.9,-3.9,120.0,,1:2,2 %,conventional,LiF,PEDOT:PSS,chlorobenzene,DIO
105934,10.1002/chem.201300445,CCCCCCCCCCCCC(CCCCCCCCCC)COc1c2sc3cc(-c4cccc5nsnc45)sc3c2c(OCC(CCCCCCCCCC)CCCCCCCCCCCC)c2sc3ccsc3c12,COC(=O)CCCC1(c2ccccc2)C23c4c5ccc6c7cc8c9c%10c(cc%11cc%12c%13c%14c(cc%15c%16ccc-5c2c%16c2c5c%16c%17c(c(c46)c7c9c%17c4c%10c%11c%13c4c%16c%14c%152)C513)C%12)C8,1.91,-5.34,-3.79,-5.9,-3.9,120.0,,1:3,2 %,conventional,LiF,PEDOT:PSS,chlorobenzene,DIO
105935,10.1002/chem.201300445,CCCCCCCCCCCCC(CCCCCCCCCC)COc1c2sc3cc(-c4cccc5nsnc45)sc3c2c(OCC(CCCCCCCCCC)CCCCCCCCCCCC)c2sc3ccsc3c12,COC(=O)CCCC1(c2ccccc2)C23c4c5ccc6c7cc8c9c%10c(cc%11cc%12c%13c%14c(cc%15c%16ccc-5c2c%16c2c5c%16c%17c(c(c46)c7c9c%17c4c%10c%11c%13c4c%16c%14c%152)C513)C%12)C8,1.74,-5.34,-3.79,-5.9,-3.9,120.0,,1:3,2 %,conventional,LiF,PEDOT:PSS,chlorobenzene,DIO
105936,10.1002/chem.201300445,CCCCCCCCCCc1cc(-c2c3sc4cc(-c5cccc6nsnc56)sc4c3c(-c3cc(CCCCCCCCCC)c(CCCCCCCCCC)s3)c3sc4ccsc4c23)sc1CCCCCCCCCC,COC(=O)CCCC1(c2ccccc2)C23c4c5ccc6c7cc8c9c%10c(cc%11cc%12c%13c%14c(cc%15c%16ccc-5c2c%16c2c5c%16c%17c(c(c46)c7c9c%17c4c%10c%11c%13c4c%16c%14c%152)C513)C%12)C8,1.7,-5.44,-3.85,-5.9,-3.9,120.0,,1:2,,conventional,LiF,PEDOT:PSS,chlorobenzene,
105937,10.1002/chem.201300445,CCCCCCCCCCc1cc(-c2c3sc4cc(-c5cccc6nsnc56)sc4c3c(-c3cc(CCCCCCCCCC)c(CCCCCCCCCC)s3)c3sc4ccsc4c23)sc1CCCCCCCCCC,COC(=O)CCCC1(c2ccccc2)C23c4c5ccc6c7cc8c9c%10c(cc%11cc%12c%13c%14c(cc%15c%16ccc-5c2c%16c2c5c%16c%17c(c(c46)c7c9c%17c4c%10c%11c%13c4c%16c%14c%152)C513)C%12)C8,4.91,-5.44,-3.85,-5.9,-3.9,120.0,,1:2,2 %,conventional,LiF,PEDOT:PSS,chlorobenzene,DIO
105938,10.1002/chem.201300445,CCCCCCCCCCc1cc(-c2c3sc4cc(-c5cccc6nsnc56)sc4c3c(-c3cc(CCCCCCCCCC)c(CCCCCCCCCC)s3)c3sc4ccsc4c23)sc1CCCCCCCCCC,COC(=O)CCCC1(c2ccccc2)C23c4c5ccc6c7cc8c9c%10c(cc%11cc%12c%13c%14c(cc%15c%16ccc-5c2c%16c2c5c%16c%17c(c(c46)c7c9c%17c4c%10c%11c%13c4c%16c%14c%152)C513)C%12)C8,5.1,-5.44,-3.85,-5.9,-3.9,120.0,,1:3,2 %,conventional,LiF,PEDOT:PSS,chlorobenzene,DIO
