Repository: JiYiqaq/PCE-KA-GNN

# Data directory

- `raw/Active_Database.csv` is the immutable source dataset bundled under CC BY 4.0. Do not overwrite it with processed data.
- `processed/` is created and populated by the training pipeline. Generated `.pt` and `.pth` caches are intentionally ignored by Git because they can exceed GitHub's normal single-file limit.

See `../DATA_LICENSE.md` for provenance, license and checksum information.

File: data/processed/device_records.csv (part 203 of 250)
record_id,doi,donor_smiles,acceptor_smiles,pce,homo_d,lumo_d,homo_a,lumo_a,active_layer_thickness,annealing_temp,d_a_ratio,additive_ratio,device_type,etl_canonical,htl_canonical,solvent_canonical,additive_canonical
105939,10.1002/chem.201300445,CCCCCCCCCCc1cc(-c2c3sc4cc(-c5cccc6nsnc56)sc4c3c(-c3cc(CCCCCCCCCC)c(CCCCCCCCCC)s3)c3sc4ccsc4c23)sc1CCCCCCCCCC,COC(=O)CCCC1(c2ccccc2)C23c4c5ccc6c7cc8c9c%10c(cc%11cc%12c%13c%14c(cc%15c%16ccc-5c2c%16c2c5c%16c%17c(c(c46)c7c9c%17c4c%10c%11c%13c4c%16c%14c%152)C513)C%12)C8,4.8,-5.44,-3.85,-5.9,-3.9,120.0,,1:4,2 %,conventional,LiF,PEDOT:PSS,chlorobenzene,DIO
105940,10.1002/chem.201403153,CCCCCCCCCCCCOc1c2cc(-c3ccc(-c4cc(F)c(-c5cccs5)c5nc(-c6cccc(OCCCCCCCC)c6)c(-c6cccc(OCCCCCCCC)c6)nc45)s3)sc2c(OCCCCCCCCCCCC)c2ccsc12,COC(=O)CCCC1(c2ccccc2)C23c4c5ccc6c7cc8c9c%10c(cc%11cc%12c%13c%14c(cc%15c%16ccc-5c2c%16c2c5c%16c%17c(c(c46)c7c9c%17c4c%10c%11c%13c4c%16c%14c%152)C513)C%12)C8,2.86,-5.18,-2.9,,,,,,,conventional,,,,
105941,10.1002/chem.201403153,CCCCCCCCCCCCOc1c2cc(-c3ccc(-c4cc(F)c(-c5cccs5)c5nc(-c6cccc(OCCCCCCCC)c6)c(-c6cccc(OCCCCCCCC)c6)nc45)s3)sc2c(OCCCCCCCCCCCC)c2ccsc12,COC(=O)CCCC1(c2ccccc2)C23c4c5ccc6c7cc8c9c%10c(cc%11cc%12c%13c%14c(cc%15c%16ccc-5c2c%16c2c5c%16c%17c(c(c46)c7c9c%17c4c%10c%11c%13c4c%16c%14c%152)C513)C%12)C8,3.55,-5.18,-2.9,,,,,,,inverted,,,,
105942,10.1002/chem.201403153,CCCCCCCCOc1cccc(-c2nc3c(-c4ccc(-c5cc6c(OCC(CC)CCCC)c7sccc7c(OCC(CC)CCCC)c6s5)s4)cc(F)c(-c4cccs4)c3nc2-c2cccc(OCCCCCCCC)c2)c1,COC(=O)CCCC1(c2ccccc2)C23c4c5ccc6c7cc8c9c%10c(cc%11cc%12c%13c%14c(cc%15c%16ccc-5c2c%16c2c5c%16c%17c(c(c46)c7c9c%17c4c%10c%11c%13c4c%16c%14c%152)C513)C%12)C8,1.78,-5.19,-2.88,,,,,,,conventional,,,,
105943,10.1002/chem.201403153,CCCCCCCCOc1cccc(-c2nc3c(-c4ccc(-c5cc6c(OCC(CC)CCCC)c7sccc7c(OCC(CC)CCCC)c6s5)s4)cc(F)c(-c4cccs4)c3nc2-c2cccc(OCCCCCCCC)c2)c1,COC(=O)CCCC1(c2ccccc2)C23c4c5ccc6c7cc8c9c%10c(cc%11cc%12c%13c%14c(cc%15c%16ccc-5c2c%16c2c5c%16c%17c(c(c46)c7c9c%17c4c%10c%11c%13c4c%16c%14c%152)C513)C%12)C8,2.41,-5.19,-2.88,,,,,,,inverted,,,,
105944,10.1002/chem.201403153,CCCCCCCCCCCCc1ccc(-c2c3cc(-c4ccc(-c5cc(F)c(-c6cccs6)c6nc(-c7cccc(OCCCCCCCC)c7)c(-c7cccc(OCCCCCCCC)c7)nc56)s4)sc3c(-c3ccc(CCCCCCCCCCCC)s3)c3ccsc23)s1,COC(=O)CCCC1(c2ccccc2)C23c4c5ccc6c7cc8c9c%10c(cc%11cc%12c%13c%14c(cc%15c%16ccc-5c2c%16c2c5c%16c%17c(c(c46)c7c9c%17c4c%10c%11c%13c4c%16c%14c%152)C513)C%12)C8,4.8,-5.21,-3.08,,,,,,,conventional,,,,
105945,10.1002/chem.201403153,CCCCCCCCCCCCc1ccc(-c2c3cc(-c4ccc(-c5cc(F)c(-c6cccs6)c6nc(-c7cccc(OCCCCCCCC)c7)c(-c7cccc(OCCCCCCCC)c7)nc56)s4)sc3c(-c3ccc(CCCCCCCCCCCC)s3)c3ccsc23)s1,COC(=O)CCCC1(c2ccccc2)C23c4c5ccc6c7cc8c9c%10c(cc%11cc%12c%13c%14c(cc%15c%16ccc-5c2c%16c2c5c%16c%17c(c(c46)c7c9c%17c4c%10c%11c%13c4c%16c%14c%152)C513)C%12)C8,5.0,-5.21,-3.08,,,,,,,inverted,,,,
105946,10.1002/chem.201403153,CCCCCCCCCCC(CCCCCCCC)Cc1ccc(-c2c3cc(-c4ccc(-c5cc(F)c(-c6cccs6)c6nc(-c7cccc(OCCCCCCCC)c7)c(-c7cccc(OCCCCCCCC)c7)nc56)s4)sc3c(-c3ccc(CC(CCCCCCCC)CCCCCCCCCC)s3)c3ccsc23)s1,COC(=O)CCCC1(c2ccccc2)C23c4c5ccc6c7cc8c9c%10c(cc%11cc%12c%13c%14c(cc%15c%16ccc-5c2c%16c2c5c%16c%17c(c(c46)c7c9c%17c4c%10c%11c%13c4c%16c%14c%152)C513)C%12)C8,2.16,-5.3,-3.05,,,,,,,conventional,,,,
105947,10.1002/chem.201403153,CCCCCCCCCCC(CCCCCCCC)Cc1ccc(-c2c3cc(-c4ccc(-c5cc(F)c(-c6cccs6)c6nc(-c7cccc(OCCCCCCCC)c7)c(-c7cccc(OCCCCCCCC)c7)nc56)s4)sc3c(-c3ccc(CC(CCCCCCCC)CCCCCCCCCC)s3)c3ccsc23)s1,COC(=O)CCCC1(c2ccccc2)C23c4c5ccc6c7cc8c9c%10c(cc%11cc%12c%13c%14c(cc%15c%16ccc-5c2c%16c2c5c%16c%17c(c(c46)c7c9c%17c4c%10c%11c%13c4c%16c%14c%152)C513)C%12)C8,2.64,-5.3,-3.05,,,,,,,inverted,,,,
105948,10.1002/chem.202000951,CCCCC(CC)Cc1ccc(-c2c3ccsc3c(-c3ccc(CC(CC)CCCC)s3)c3ccsc23)s1,CCCCCCCCCCCc1c(/C=C2\C(=O)c3cc(F)c(F)cc3C2=C(C#N)C#N)sc2c1sc1c3c4nsnc4c4c5sc6c(CCCCCCCCCCC)c(/C=C7\C(=O)c8cc(F)c(F)cc8C7=C(C#N)C#N)sc6c5n(CC(CC)CCCC)c4c3n(CC(CC)CCCC)c21,10.02,-5.44,-3.46,-5.65,-4.09,,,1:1.5,0.3%,conventional,PDIN,PEDOT:PSS,chloroform,DIO
105949,10.1002/chem.202000951,CCCCC(CC)CSc1ccc(-c2c3cc(-c4cc5c(-c6ccc(CC(CC)CCCC)s6)c6sccc6c(-c6ccc(CC(CC)CCCC)s6)c5s4)sc3c(-c3ccc(SCC(CC)CCCC)s3)c3ccsc23)s1,CCCCCCCCCCCc1c(/C=C2\C(=O)c3cc(F)c(F)cc3C2=C(C#N)C#N)sc2c1sc1c3c4nsnc4c4c5sc6c(CCCCCCCCCCC)c(/C=C7\C(=O)c8cc(F)c(F)cc8C7=C(C#N)C#N)sc6c5n(CC(CC)CCCC)c4c3n(CC(CC)CCCC)c21,11.25,-5.52,-3.38,-5.65,-4.09,,,1:1.5,0.3%,conventional,PDIN,PEDOT:PSS,chloroform,DIO
105950,10.1002/chem.202000951,CCCCC(CC)Cc1ccc(-c2c3cc(-c4cc5c(-c6cc(F)c(CC(CC)CCCC)s6)c6sccc6c(-c6cc(F)c(CC(CC)CCCC)s6)c5s4)sc3c(-c3ccc(CC(CC)CCCC)s3)c3ccsc23)s1,CCCCCCCCCCCc1c(/C=C2\C(=O)c3cc(F)c(F)cc3C2=C(C#N)C#N)sc2c1sc1c3c4nsnc4c4c5sc6c(CCCCCCCCCCC)c(/C=C7\C(=O)c8cc(F)c(F)cc8C7=C(C#N)C#N)sc6c5n(CC(CC)CCCC)c4c3n(CC(CC)CCCC)c21,12.66,-5.56,-3.45,-5.65,-4.09,,,1:1.5,0.3%,conventional,PDIN,PEDOT:PSS,chloroform,DIO
105951,10.1002/chem.202000951,CCCCC(CC)Cc1ccc(-c2c3cc(-c4cc5c(-c6cc(Cl)c(CC(CC)CCCC)s6)c6sccc6c(-c6cc(Cl)c(CC(CC)CCCC)s6)c5s4)sc3c(-c3ccc(CC(CC)CCCC)s3)c3ccsc23)s1,CCCCCCCCCCCc1c(/C=C2\C(=O)c3cc(F)c(F)cc3C2=C(C#N)C#N)sc2c1sc1c3c4nsnc4c4c5sc6c(CCCCCCCCCCC)c(/C=C7\C(=O)c8cc(F)c(F)cc8C7=C(C#N)C#N)sc6c5n(CC(CC)CCCC)c4c3n(CC(CC)CCCC)c21,13.46,-5.57,-3.44,-5.65,-4.09,,,1:1.5,0.3%,conventional,PDIN,PEDOT:PSS,chloroform,DIO
105952,10.1002/chem.202102084,CCCCC(CC)Cc1ccc(-c2c3cc(-c4ccc(-c5sc(-c6cccs6)c6c5C(=O)c5c(CC(CC)CCCC)sc(CC(CC)CCCC)c5C6=O)s4)sc3c(-c3ccc(CC(CC)CCCC)s3)c3ccsc23)s1,CCCCCCCCCCCCC(CCCCCCCCCC)CN1C(=O)C(c2ccccc2)=c2nc3c(nc21)=C(c1ccc(-c2cccs2)cc1)C(=O)N3CC(CCCCCCCCCC)CCCCCCCCCCCC,1.33,-5.33,-3.48,-5.87,-4.05,,,,,conventional,PFN-Br,PEDOT:PSS,,
105953,10.1002/chem.202102084,CCCCC(CC)Cc1ccc(-c2c3cc(-c4ccc(-c5sc(-c6cccs6)c6c5C(=O)c5c(CC(CC)CCCC)sc(CC(CC)CCCC)c5C6=O)s4)sc3c(-c3ccc(CC(CC)CCCC)s3)c3ccsc23)s1,CCCCCCCCCCCCC(CCCCCCCCCC)CN1C(=O)C(c2ccccc2)=c2nc3c(nc21)=C(c1ccc(-c2scc(F)c2F)cc1)C(=O)N3CC(CCCCCCCCCC)CCCCCCCCCCCC,2.37,-5.33,-3.48,-6.0,-4.23,,,,,conventional,PFN-Br,PEDOT:PSS,,
105954,10.1002/chem.202102252,CCCCC(CC)Cc1ccc(-c2c3cc(-c4ccc(-c5sc(-c6cccs6)c6c5C(=O)c5c(CC(CC)CCCC)sc(CC(CC)CCCC)c5C6=O)s4)sc3c(-c3ccc(CC(CC)CCCC)s3)c3ccsc23)s1,CCCCCCCCOc1ccc(C(=C2c3cc4c(cc3-c3cc5c(cc32)-c2sc(/C=C3\C(=O)c6ccccc6C3=C(C#N)C#N)cc2C5(c2ccc(OCCCCCCCC)cc2)c2ccc(OCCCCCCCC)cc2)C(c2ccc(OCCCCCCCC)cc2)(c2ccc(OCCCCCCCC)cc2)c2cc(/C=C3\C(=O)c5ccccc5C3=C(C#N)C#N)sc2-4)c2ccc(OCCCCCCCC)cc2)cc1,6.01,-5.33,-3.48,-5.6,-3.7,,,1 : 1,,inverted,,,chlorobenzene,
105955,10.1002/chem.202102252,CCCCC(CC)Cc1ccc(-c2c3cc(-c4ccc(-c5sc(-c6cccs6)c6c5C(=O)c5c(CC(CC)CCCC)sc(CC(CC)CCCC)c5C6=O)s4)sc3c(-c3ccc(CC(CC)CCCC)s3)c3ccsc23)s1,CCCCCCCCOc1ccc(C(=C2c3cc4c(cc3-c3sc(/C=C5\C(=O)c6ccccc6C5=C(C#N)C#N)cc32)C(CCCCCCCC)(CCCCCCCC)c2cc3c(cc2-4)C(=C(c2ccc(OCCCCCCCC)cc2)c2ccc(OCCCCCCCC)cc2)c2cc(/C=C4\C(=O)c5ccccc5C4=C(C#N)C#N)sc2-3)c2ccc(OCCCCCCCC)cc2)cc1,8.89,-5.33,-3.48,-5.65,-3.65,,110.0,1 : 1.2,,inverted,,,chlorobenzene,
105956,10.1002/chem.202102252,COC(=O)C(C)(C)c1cc(C)cc(-c2sc3c4sc5cc(/C=C6/C(=O)c7cc(F)cc(c7)C(=O)/C6=C\c6cc(C(C)(C)C(=O)OC)c(-c7cc(C)cc(C(C)(C)C(=O)OC)c7)s6)sc5c4c(C(C)(C)C(=O)OC)ccc2-3)c1,CCCCCCCCOc1ccc(C(=C2c3cc4c(cc3-c3sc(/C=C5\C(=O)c6ccccc6C5=C(C#N)C#N)cc32)C(CCCCCCCC)(CCCCCCCC)c2cc3c(cc2-4)C(=C(c2ccc(OCCCCCCCC)cc2)c2ccc(OCCCCCCCC)cc2)c2cc(/C=C4\C(=O)c5ccccc5C4=C(C#N)C#N)sc2-3)c2ccc(OCCCCCCCC)cc2)cc1,8.3,-5.49,-3.64,-5.65,-3.65,,110.0,1 : 1.2,,inverted,,,chlorobenzene,
105957,10.1002/chem.202102252,COC(=O)C(C)(C)c1cc(C)cc(-c2sc3c4sc5cc(/C=C6/C(=O)c7cc(F)cc(c7)C(=O)/C6=C\c6cc(C(C)(C)C(=O)OC)c(-c7cc(C)cc(C(C)(C)C(=O)OC)c7)s6)sc5c4c(C(C)(C)C(=O)OC)ccc2-3)c1,CCCCCCCCOc1ccc(C(=C2c3cc4c(cc3-c3sc(/C=C5\C(=O)c6ccccc6C5=C(C#N)C#N)cc32)C(CCCCCCCC)(CCCCCCCC)c2cc3c(cc2-4)C(=C(c2ccc(OCCCCCCCC)cc2)c2ccc(OCCCCCCCC)cc2)c2cc(/C=C4\C(=O)c5ccccc5C4=C(C#N)C#N)sc2-3)c2ccc(OCCCCCCCC)cc2)cc1,8.82,-5.49,-3.64,-5.65,-3.65,,110.0,1 : 1.2,,inverted,,,o-xylene,
105958,10.1002/chem.202300653,CCCCC(CC)Cc1ccc(-c2c3cc(-c4ccc(-c5sc(-c6cccs6)c6c5C(=O)c5c(CC(CC)CCCC)sc(CC(CC)CCCC)c5C6=O)s4)sc3c(-c3ccc(CC(CC)CCCC)s3)c3ccsc23)s1,CCCCCCCCc1cc(-c2c(-c3cccs3)sc3c(-c4cc(CCCCCCCC)c(CCCCCCCC)s4)c(-c4ccc(-c5cccc6nsnc56)s4)sc23)sc1CCCCCCCC,1.27,-5.23,-3.18,-5.34,-3.53,,,2:1,,conventional,,,,
105960,10.1002/chem.202300653,COC(=O)C(C)(C)c1cc(C)cc(-c2sc3c4sc5cc(/C=C6/C(=O)c7cc(F)cc(c7)C(=O)/C6=C\c6cc(C(C)(C)C(=O)OC)c(-c7cc(C)cc(C(C)(C)C(=O)OC)c7)s6)sc5c4c(C(C)(C)C(=O)OC)ccc2-3)c1,CCCCCCc1csc(-c2ccc(-c3cc(CCCCCC)c(/C=C/c4csc(-c5cc6c(OCC(CC)CCCC)c7sc(-c8ccc(C9=C%10C(=O)N(CC(CC)CCCC)C(c%11ccc(-c%12cc%13c(OCC(CC)CCCC)c%14sccc%14c(OCC(CC)CCCC)c%13s%12)s%11)=C%10C(=O)N9CC(CC)CCCC)s8)cc7c(OCC(CC)CCCC)c6s5)c4)s3)c3nsnc23)c1,1.7,-5.56,-3.65,-5.31,-3.6,,,1:1,,inverted,,,,
105961,10.1002/ente.202200215,CCCCCCCCCCCc1nc(-c2c3cc(-c4scc5c4C(=O)N(CC(CC)CCCC)C5=O)sc3c(-c3nc(CCCCCCCCCCC)c(CCCCCCCCCCC)s3)c3ccsc23)sc1CCCCCCCCCCC,COC(=O)CCCC1(c2ccccc2)C23c4c5ccc6c7cc8c9c%10c(cc%11cc%12c%13c%14c(cc%15c%16ccc-5c2c%16c2c5c%16c%17c(c(c46)c7c9c%17c4c%10c%11c%13c4c%16c%14c%152)C513)C%12)C8,7.03,-5.54,-3.38,-5.9,-3.9,,,1:1.4,,conventional,PFN,PEDOT:PSS,,
105962,10.1002/ente.202200215,CCCCCCCCCCCc1nc(-c2c3cc(-c4scc5c4C(=O)N(CC(CC)CCCC)C5=O)sc3c(-c3nc(CCCCCCCCCCC)c(CCCCCCCCCCC)s3)c3ccsc23)sc1CCCCCCCCCCC,CCCCCCC1(CCCCCC)c2cc3c(cc2-c2sc(/C=C4\C(=O)c5cc(Cl)ccc5C4=C(C#N)C#N)cc21)C(CCCCCC)(CCCCCC)c1cc(/C=C2\C(=O)c4cc(Cl)ccc4C2=C(C#N)C#N)sc1-3,15.52,-5.54,-3.38,-5.64,-3.96,,,1:1.2,,conventional,PFN,PEDOT:PSS,,
105963,10.1002/ente.202201211,CCCCCCCCCCC(CCCCCCCC)Cn1c(=O)n(CC(CCCCCCCC)CCCCCCCCCC)c2cc3c(cc21)c1ccsc1c1sc(-c2cc4c(-c5cc(F)c(CC(CC)CCCC)s5)c5sccc5c(-c5cc(F)c(CC(CC)CCCC)s5)c4s2)cc31,CCCCCCCCCCCc1c(/C=C2\C(=O)c3cc(F)c(F)cc3C2=C(C#N)C#N)sc2c1sc1c3c4nsnc4c4c5sc6c(CCCCCCCCCCC)c(/C=C7\C(=O)c8cc(F)c(F)cc8C7=C(C#N)C#N)sc6c5n(CC(CC)CCCC)c4c3n(CC(CC)CCCC)c21,10.24,-5.58,-3.54,-5.65,-4.09,,,1:1.2,,conventional,PFN,PEDOT:PSS,,
105964,10.1002/ente.202201211,CCCCCCCCCCC(CCCCCCCC)CN1C(=O)c2c(c3cc(-c4cc5c(-c6cc(F)c(CC(CC)CCCC)s6)c6sccc6c(-c6cc(F)c(CC(CC)CCCC)s6)c5s4)sc3c3sccc23)C1=O,CCCCCCCCCCCc1c(/C=C2\C(=O)c3cc(F)c(F)cc3C2=C(C#N)C#N)sc2c1sc1c3c4nsnc4c4c5sc6c(CCCCCCCCCCC)c(/C=C7\C(=O)c8cc(F)c(F)cc8C7=C(C#N)C#N)sc6c5n(CC(CC)CCCC)c4c3n(CC(CC)CCCC)c21,15.11,-5.52,-3.32,-5.65,-4.09,,,1:1.2,,conventional,PFN,PEDOT:PSS,,
105965,10.1002/marc.201000711,CCCCCCCCc1ccc2c3ccc(CCCCCCCC)cc3c3nc4c(-c5cc6c(s5)-c5cc7c(cc5C6(c5ccc(CCCCCC)cc5)c5ccc(CCCCCC)cc5)-c5sccc5C7(c5ccc(CCCCCC)cc5)c5ccc(CCCCCC)cc5)cncc4nc3c2c1,CCCCC(=O)OCC1(c2ccccc2)c2cccc3cccc4cccc5cccc6cccc1c6c-5c-4c-3c2,1.29,-5.27,-3.31,-6.1,-3.7,130.0,,1:1 w/w,,,,PEDOT:PSS,o-DCB,
105966,10.1002/marc.201000711,CCCCCCCCc1ccc2c3ccc(CCCCCCCC)cc3c3nc4c(-c5cc6c(s5)-c5cc7c(cc5C6(c5ccc(CCCCCC)cc5)c5ccc(CCCCCC)cc5)-c5sccc5C7(c5ccc(CCCCCC)cc5)c5ccc(CCCCCC)cc5)cncc4nc3c2c1,CCCCC(=O)OCC1(c2ccccc2)c2cccc3cccc4cccc5cccc6cccc1c6c-5c-4c-3c2,1.75,-5.27,-3.31,-6.1,-3.7,120.0,,1:1 w/w,,,,PEDOT:PSS,o-DCB,
105967,10.1002/marc.201000711,CCCCCCCCc1ccc2c3ccc(CCCCCCCC)cc3c3nc4c(-c5cc6c(s5)-c5cc7c(cc5C6(c5ccc(CCCCCC)cc5)c5ccc(CCCCCC)cc5)-c5sccc5C7(c5ccc(CCCCCC)cc5)c5ccc(CCCCCC)cc5)cncc4nc3c2c1,CCCCC(=O)OCC1(c2ccccc2)c2cccc3cccc4cccc5cccc6cccc1c6c-5c-4c-3c2,1.66,-5.27,-3.31,-6.1,-3.7,105.0,,1:1 w/w,,,,PEDOT:PSS,o-DCB,
105968,10.1002/marc.201000711,CCCCCCCCOc1c2cc(-c3cc(C(=O)OCCCCCC)cs3)sc2c(OCCCCCCCC)c2ccsc12,CCCCC(=O)OCC1(c2ccccc2)c2cccc3cccc4cccc5cccc6cccc1c6c-5c-4c-3c2,2.13,-5.36,-3.38,-6.1,-3.7,145.0,,1:1 w/w,,,,PEDOT:PSS,o-DCB,
105969,10.1002/marc.201000711,CCCCCCCCOc1c2cc(-c3cc(C(=O)OCCCCCC)cs3)sc2c(OCCCCCCCC)c2ccsc12,CCCCC(=O)OCC1(c2ccccc2)c2cccc3cccc4cccc5cccc6cccc1c6c-5c-4c-3c2,2.32,-5.36,-3.38,-6.1,-3.7,135.0,,1:1 w/w,,,,PEDOT:PSS,o-DCB,
105970,10.1002/marc.201000711,CCCCCCCCOc1c2cc(-c3cc(C(=O)OCCCCCC)cs3)sc2c(OCCCCCCCC)c2ccsc12,CCCCC(=O)OCC1(c2ccccc2)c2cccc3cccc4cccc5cccc6cccc1c6c-5c-4c-3c2,1.54,-5.36,-3.38,-6.1,-3.7,125.0,,1:1 w/w,,,,PEDOT:PSS,o-DCB,
105971,10.1002/marc.201000711,CCCCCCc1ccsc1,CCCCC(=O)OCC1(c2ccccc2)c2cccc3cccc4cccc5cccc6cccc1c6c-5c-4c-3c2,2.31,-5.01,-3.12,-6.1,-3.7,150.0,,1:1 w/w,,,,PEDOT:PSS,o-DCB,
105972,10.1002/marc.201100501,CCCCC(CC)COc1c2cc(-c3sccc3C(=O)OC)sc2c(OCC(CC)CCCC)c2ccsc12,COC(=O)CCCC1(c2ccccc2)C23c4c5ccc6c7cc8c9c%10c(cc%11cc%12c%13c%14c(cc%15c%16ccc-5c2c%16c2c5c%16c%17c(c(c46)c7c9c%17c4c%10c%11c%13c4c%16c%14c%152)C513)C%12)C8,3.53,-5.42,-3.36,-5.9,-3.9,77.0,90.0,1:1,,conventional,LiF,PEDOT:PSS,o-DCB,
105973,10.1002/marc.201100501,CCCCC(CC)COc1c2cc(-c3sccc3C(=O)OC)sc2c(OCC(CC)CCCC)c2ccsc12,COC(=O)CCCC1(c2ccccc2)C23c4c5ccc6c7cc8c9c%10c(cc%11cc%12c%13c%14c(cc%15c%16ccc-5c2c%16c2c5c%16c%17c(c(c46)c7c9c%17c4c%10c%11c%13c4c%16c%14c%152)C513)C%12)C8,3.33,-5.42,-3.36,-5.9,-3.9,78.0,90.0,1:2,,conventional,LiF,PEDOT:PSS,o-DCB,
105974,10.1002/marc.201100501,CCCCC(CC)COc1c2cc(-c3sccc3C(=O)OC)sc2c(OCC(CC)CCCC)c2ccsc12,COC(=O)CCCC1(c2ccccc2)C23c4c5ccc6c7cc8c9c%10c(cc%11cc%12c%13c%14c(cc%15c%16ccc-5c2c%16c2c5c%16c%17c(c(c46)c7c9c%17c4c%10c%11c%13c4c%16c%14c%152)C513)C%12)C8,1.67,-5.42,-3.36,-5.9,-3.9,76.0,90.0,1:3,,conventional,LiF,PEDOT:PSS,o-DCB,
105975,10.1002/marc.201100501,CCCCC(CC)COc1c2cc(-c3sccc3C(=O)OC)sc2c(OCC(CC)CCCC)c2ccsc12,COC(=O)CCCC1(c2ccccc2)C23c4c5ccc6c7cc8c9c%10c(cc%11cc%12c%13c%14c(cc%15c%16ccc-5c2c%16c2c5c%16c%17c(c(c46)c7c9c%17c4c%10c%11c%13c4c%16c%14c%152)C513)C%12)C8,1.59,-5.42,-3.36,-5.9,-3.9,77.0,90.0,1:4,,conventional,LiF,PEDOT:PSS,o-DCB,
105976,10.1002/marc.201100501,CCCCC(CC)COc1c2cc(-c3sccc3C(=O)OC)sc2c(OCC(CC)CCCC)c2ccsc12,COC(=O)CCCC1(c2ccccc2)C23c4c5ccc6c7cc8c9c%10c(cc%11cc%12c%13c%14c(cc%15c%16ccc-5c2c%16c2c5c%16c%17c(c(c46)c7c9c%17c4c%10c%11c%13c4c%16c%14c%152)C513)C%12)C8,4.52,-5.42,-3.36,-5.9,-3.9,70.0,90.0,1:1,,conventional,LiF,PEDOT:PSS,o-DCB,
105977,10.1002/marc.201100501,CCCCC(CC)COc1c2cc(-c3sccc3C(=O)OC)sc2c(OCC(CC)CCCC)c2ccsc12,COC(=O)CCCC1(c2ccccc2)C23c4c5ccc6c7cc8c9c%10c(cc%11cc%12c%13c%14c(cc%15c%16ccc-5c2c%16c2c5c%16c%17c(c(c46)c7c9c%17c4c%10c%11c%13c4c%16c%14c%152)C513)C%12)C8,3.91,-5.42,-3.36,-5.9,-3.9,78.0,90.0,1:1,,conventional,LiF,PEDOT:PSS,o-DCB,
105978,10.1002/marc.201100501,CCCCC(CC)COc1c2cc(-c3sccc3C(=O)OC)sc2c(OCC(CC)CCCC)c2ccsc12,COC(=O)CCCC1(c2ccccc2)C23c4c5ccc6c7cc8c9c%10c(cc%11cc%12c%13c%14c(cc%15c%16ccc-5c2c%16c2c5c%16c%17c(c(c46)c7c9c%17c4c%10c%11c%13c4c%16c%14c%152)C513)C%12)C8,2.6,-5.42,-3.36,-5.9,-3.9,85.0,90.0,1:1,,conventional,LiF,PEDOT:PSS,o-DCB,
105981,10.1002/marc.201200414,CCCCC(CC)COc1c2sc3c4sc(/C=C5\C(=O)c6ccccc6C5=C(C#N)C#N)cc4n(CC(CC)CCCC)c3c2c(OCC(CC)CCCC)c2sc3c4sc(/C=C5\C(=O)c6ccccc6C5=C(C#N)C#N)cc4n(CC(CC)CCCC)c3c12,COC(=O)CCCC1(c2ccccc2)C23c4c5c6c7c8c9c(c%10c%11c2c2c%12c4c4c%13c5c5c7c7c8c8c%14c9c%10c9c%10c%11c2c2c%11c%12c4c4c%12c%13c5c5c7c7c8c8c%14c9c9c%10c2c2c%11c4c4c%12c5c7c5c8c9c2c45)C613,0.52,-5.48,-3.8,-6.1,-3.7,102.0,,1:2,,conventional,LiF,PEDOT:PSS,o-DCB,
105982,10.1002/marc.201200414,CCCCC(CC)COc1c2sc3c4sc(/C=C5\C(=O)c6ccccc6C5=C(C#N)C#N)cc4n(CC(CC)CCCC)c3c2c(OCC(CC)CCCC)c2sc3c4sc(/C=C5\C(=O)c6ccccc6C5=C(C#N)C#N)cc4n(CC(CC)CCCC)c3c12,COC(=O)CCCC1(c2ccccc2)C23c4c5c6c7c8c9c(c%10c%11c2c2c%12c4c4c%13c5c5c7c7c8c8c%14c9c%10c9c%10c%11c2c2c%11c%12c4c4c%12c%13c5c5c7c7c8c8c%14c9c9c%10c2c2c%11c4c4c%12c5c7c5c8c9c2c45)C613,0.55,-5.48,-3.8,-6.1,-3.7,127.0,,1:2,,conventional,LiF,PEDOT:PSS,o-DCB,
105983,10.1002/marc.201200414,CCCCC(CC)COc1c2sc3c4sc(/C=C5\C(=O)c6ccccc6C5=C(C#N)C#N)cc4n(CC(CC)CCCC)c3c2c(OCC(CC)CCCC)c2sc3c4sc(/C=C5\C(=O)c6ccccc6C5=C(C#N)C#N)cc4n(CC(CC)CCCC)c3c12,COC(=O)CCCC1(c2ccccc2)C23c4c5c6c7c8c9c(c%10c%11c2c2c%12c4c4c%13c5c5c7c7c8c8c%14c9c%10c9c%10c%11c2c2c%11c%12c4c4c%12c%13c5c5c7c7c8c8c%14c9c9c%10c2c2c%11c4c4c%12c5c7c5c8c9c2c45)C613,0.61,-5.48,-3.8,-6.1,-3.7,97.0,,1:2,,conventional,LiF,PEDOT:PSS,o-DCB,
105984,10.1002/marc.201200414,CCCCCCCCc1cc(-c2c(-c3cccs3)sc3c(-c4cc(CCCCCCCC)c(CCCCCCCC)s4)c(-c4ccc(-c5cccc6nsnc56)s4)sc23)sc1CCCCCCCC,COC(=O)CCCC1(c2ccccc2)C23c4c5c6c7c8c9c(c%10c%11c2c2c%12c4c4c%13c5c5c7c7c8c8c%14c9c%10c9c%10c%11c2c2c%11c%12c4c4c%12c%13c5c5c7c7c8c8c%14c9c9c%10c2c2c%11c4c4c%12c5c7c5c8c9c2c45)C613,0.72,-5.34,-3.53,-6.1,-3.7,98.0,,1:2,,conventional,LiF,PEDOT:PSS,o-DCB,
105985,10.1002/marc.201200414,CCCCCCCCc1cc(-c2c(-c3cccs3)sc3c(-c4cc(CCCCCCCC)c(CCCCCCCC)s4)c(-c4ccc(-c5cccc6nsnc56)s4)sc23)sc1CCCCCCCC,COC(=O)CCCC1(c2ccccc2)C23c4c5c6c7c8c9c(c%10c%11c2c2c%12c4c4c%13c5c5c7c7c8c8c%14c9c%10c9c%10c%11c2c2c%11c%12c4c4c%12c%13c5c5c7c7c8c8c%14c9c9c%10c2c2c%11c4c4c%12c5c7c5c8c9c2c45)C613,0.75,-5.34,-3.53,-6.1,-3.7,96.0,,1:2,,conventional,LiF,PEDOT:PSS,o-DCB,
105986,10.1002/marc.201200414,CCCCCCCCc1cc(-c2c(-c3cccs3)sc3c(-c4cc(CCCCCCCC)c(CCCCCCCC)s4)c(-c4ccc(-c5cccc6nsnc56)s4)sc23)sc1CCCCCCCC,COC(=O)CCCC1(c2ccccc2)C23c4c5c6c7c8c9c(c%10c%11c2c2c%12c4c4c%13c5c5c7c7c8c8c%14c9c%10c9c%10c%11c2c2c%11c%12c4c4c%12c%13c5c5c7c7c8c8c%14c9c9c%10c2c2c%11c4c4c%12c5c7c5c8c9c2c45)C613,0.76,-5.34,-3.53,-6.1,-3.7,98.0,,1:2,,conventional,LiF,PEDOT:PSS,o-DCB,
105987,10.1002/marc.201200414,CCCCC(CC)COc1c2sc3c4sc(/C=C5\C(=O)c6ccccc6C5=C(C#N)C#N)cc4n(CC(CC)CCCC)c3c2c(OCC(CC)CCCC)c2sc3c4sc(/C=C5\C(=O)c6ccccc6C5=C(C#N)C#N)cc4n(CC(CC)CCCC)c3c12,COC(=O)CCCC1(c2ccccc2)C23c4c5ccc6c7cc8c9c%10c(cc%11cc%12c%13c%14c(cc%15c%16ccc-5c2c%16c2c5c%16c%17c(c(c46)c7c9c%17c4c%10c%11c%13c4c%16c%14c%152)C513)C%12)C8,0.57,-5.48,-3.8,-5.9,-3.9,134.0,,1:2,,conventional,LiF,PEDOT:PSS,o-DCB,
105988,10.1002/marc.201200414,CCCCC(CC)COc1c2sc3c4sc(/C=C5\C(=O)c6ccccc6C5=C(C#N)C#N)cc4n(CC(CC)CCCC)c3c2c(OCC(CC)CCCC)c2sc3c4sc(/C=C5\C(=O)c6ccccc6C5=C(C#N)C#N)cc4n(CC(CC)CCCC)c3c12,COC(=O)CCCC1(c2ccccc2)C23c4c5ccc6c7cc8c9c%10c(cc%11cc%12c%13c%14c(cc%15c%16ccc-5c2c%16c2c5c%16c%17c(c(c46)c7c9c%17c4c%10c%11c%13c4c%16c%14c%152)C513)C%12)C8,0.56,-5.48,-3.8,-5.9,-3.9,132.0,,1:2,,conventional,LiF,PEDOT:PSS,o-DCB,
105989,10.1002/marc.201200414,CCCCC(CC)COc1c2sc3c4sc(/C=C5\C(=O)c6ccccc6C5=C(C#N)C#N)cc4n(CC(CC)CCCC)c3c2c(OCC(CC)CCCC)c2sc3c4sc(/C=C5\C(=O)c6ccccc6C5=C(C#N)C#N)cc4n(CC(CC)CCCC)c3c12,COC(=O)CCCC1(c2ccccc2)C23c4c5ccc6c7cc8c9c%10c(cc%11cc%12c%13c%14c(cc%15c%16ccc-5c2c%16c2c5c%16c%17c(c(c46)c7c9c%17c4c%10c%11c%13c4c%16c%14c%152)C513)C%12)C8,0.63,-5.48,-3.8,-5.9,-3.9,131.0,,1:2,,conventional,LiF,PEDOT:PSS,o-DCB,
105990,10.1002/marc.201200414,CCCCCCCCc1cc(-c2c(-c3cccs3)sc3c(-c4cc(CCCCCCCC)c(CCCCCCCC)s4)c(-c4ccc(-c5cccc6nsnc56)s4)sc23)sc1CCCCCCCC,COC(=O)CCCC1(c2ccccc2)C23c4c5ccc6c7cc8c9c%10c(cc%11cc%12c%13c%14c(cc%15c%16ccc-5c2c%16c2c5c%16c%17c(c(c46)c7c9c%17c4c%10c%11c%13c4c%16c%14c%152)C513)C%12)C8,1.22,-5.34,-3.53,-5.9,-3.9,80.0,,1:2,,conventional,LiF,PEDOT:PSS,o-DCB,
105991,10.1002/marc.201200414,CCCCCCCCc1cc(-c2c(-c3cccs3)sc3c(-c4cc(CCCCCCCC)c(CCCCCCCC)s4)c(-c4ccc(-c5cccc6nsnc56)s4)sc23)sc1CCCCCCCC,COC(=O)CCCC1(c2ccccc2)C23c4c5ccc6c7cc8c9c%10c(cc%11cc%12c%13c%14c(cc%15c%16ccc-5c2c%16c2c5c%16c%17c(c(c46)c7c9c%17c4c%10c%11c%13c4c%16c%14c%152)C513)C%12)C8,1.18,-5.34,-3.53,-5.9,-3.9,83.0,,1:2,,conventional,LiF,PEDOT:PSS,o-DCB,
105992,10.1002/marc.201200414,CCCCCCCCc1cc(-c2c(-c3cccs3)sc3c(-c4cc(CCCCCCCC)c(CCCCCCCC)s4)c(-c4ccc(-c5cccc6nsnc56)s4)sc23)sc1CCCCCCCC,COC(=O)CCCC1(c2ccccc2)C23c4c5ccc6c7cc8c9c%10c(cc%11cc%12c%13c%14c(cc%15c%16ccc-5c2c%16c2c5c%16c%17c(c(c46)c7c9c%17c4c%10c%11c%13c4c%16c%14c%152)C513)C%12)C8,1.2,-5.34,-3.53,-5.9,-3.9,81.0,,1:2,,conventional,LiF,PEDOT:PSS,o-DCB,
106000,10.1002/marc.201300299,CCCCCCCCc1cc(-c2c(-c3cccs3)sc3c(-c4cc(CCCCCCCC)c(CCCCCCCC)s4)c(-c4ccc(-c5cccc6nsnc56)s4)sc23)sc1CCCCCCCC,COC(=O)CCCC1(c2ccccc2)C23c4c5ccc6c7cc8c9c%10c(cc%11cc%12c%13c%14c(cc%15c%16ccc-5c2c%16c2c5c%16c%17c(c(c46)c7c9c%17c4c%10c%11c%13c4c%16c%14c%152)C513)C%12)C8,1.31,-5.34,-3.53,-5.9,-3.9,85.0,,1:3,,conventional,LiF,PEDOT:PSS,o-DCB,
106001,10.1002/marc.201300299,CCCCCCCCc1cc(-c2c(-c3cccs3)sc3c(-c4cc(CCCCCCCC)c(CCCCCCCC)s4)c(-c4ccc(-c5cccc6nsnc56)s4)sc23)sc1CCCCCCCC,COC(=O)CCCC1(c2ccccc2)C23c4c5ccc6c7cc8c9c%10c(cc%11cc%12c%13c%14c(cc%15c%16ccc-5c2c%16c2c5c%16c%17c(c(c46)c7c9c%17c4c%10c%11c%13c4c%16c%14c%152)C513)C%12)C8,2.23,-5.34,-3.53,-5.9,-3.9,80.0,,1:3,,conventional,LiF,PEDOT:PSS,o-DCB,DIO
106004,10.1002/marc.201400036,CCCCCCCCOc1cc(-c2ccc(-c3c4cc(-c5ccc(-c6ccc(-c7cccs7)c7nsnc67)s5)sc4c(-c4ccc(-c5cc(OCCCCCCCC)c(OCCCCCCCC)c(OCCCCCCCC)c5)s4)c4ccsc34)s2)cc(OCCCCCCCC)c1OCCCCCCCC,COC(=O)CCCC1(c2ccccc2)C23c4c5ccc6c7cc8c9c%10c(cc%11cc%12c%13c%14c(cc%15c%16ccc-5c2c%16c2c5c%16c%17c(c(c46)c7c9c%17c4c%10c%11c%13c4c%16c%14c%152)C513)C%12)C8,4.36,-5.4,-3.73,-5.9,-3.9,95.0,,1:2,0%,conventional,Ca,PEDOT:PSS,o-DCB,
106005,10.1002/marc.201400036,CCCCCCCCOc1cc(-c2ccc(-c3c4cc(-c5ccc(-c6ccc(-c7cccs7)c7nsnc67)s5)sc4c(-c4ccc(-c5cc(OCCCCCCCC)c(OCCCCCCCC)c(OCCCCCCCC)c5)s4)c4ccsc34)s2)cc(OCCCCCCCC)c1OCCCCCCCC,COC(=O)CCCC1(c2ccccc2)C23c4c5ccc6c7cc8c9c%10c(cc%11cc%12c%13c%14c(cc%15c%16ccc-5c2c%16c2c5c%16c%17c(c(c46)c7c9c%17c4c%10c%11c%13c4c%16c%14c%152)C513)C%12)C8,6.21,-5.4,-3.73,-5.9,-3.9,96.0,,1:2,1.5%,conventional,Ca,PEDOT:PSS,o-DCB,DIO
106006,10.1002/marc.201400044,CCCCCCCCc1cc(-c2c(-c3cccs3)sc3c(-c4cc(CCCCCCCC)c(CCCCCCCC)s4)c(-c4ccc(-c5cccc6nsnc56)s4)sc23)sc1CCCCCCCC,COC(=O)CCCC1(c2ccccc2)C23c4c5ccc6c7cc8c9c%10c(cc%11cc%12c%13c%14c(cc%15c%16ccc-5c2c%16c2c5c%16c%17c(c(c46)c7c9c%17c4c%10c%11c%13c4c%16c%14c%152)C513)C%12)C8,3.0,-5.34,-3.53,-5.9,-3.9,100.0,,1:3 by weight,,,LiF,,o-DCB,
106007,10.1002/marc.201400044,CCCCCCCCc1cc(-c2c(-c3cccs3)sc3c(-c4cc(CCCCCCCC)c(CCCCCCCC)s4)c(-c4ccc(-c5cccc6nsnc56)s4)sc23)sc1CCCCCCCC,COC(=O)CCCC1(c2ccccc2)C23c4c5ccc6c7cc8c9c%10c(cc%11cc%12c%13c%14c(cc%15c%16ccc-5c2c%16c2c5c%16c%17c(c(c46)c7c9c%17c4c%10c%11c%13c4c%16c%14c%152)C513)C%12)C8,3.1,-5.34,-3.53,-5.9,-3.9,100.0,,1:3 by weight,0.5%,,,,o-DCB,DIO
106008,10.1002/marc.201400044,CCCCCCCCc1cc(-c2c(-c3cccs3)sc3c(-c4cc(CCCCCCCC)c(CCCCCCCC)s4)c(-c4ccc(-c5cccc6nsnc56)s4)sc23)sc1CCCCCCCC,COC(=O)CCCC1(c2ccccc2)C23c4c5ccc6c7cc8c9c%10c(cc%11cc%12c%13c%14c(cc%15c%16ccc-5c2c%16c2c5c%16c%17c(c(c46)c7c9c%17c4c%10c%11c%13c4c%16c%14c%152)C513)C%12)C8,3.63,-5.34,-3.53,-5.9,-3.9,100.0,,1:3 by weight,0.5%,,FN-C60,,o-DCB,DIO
106011,10.1002/marc.201400044,CCCCCCc1csc(-c2ccc(-c3cc(CCCCCC)c(/C=C/c4csc(-c5cc6c(OCC(CC)CCCC)c7sc(-c8ccc(C9=C%10C(=O)N(CC(CC)CCCC)C(c%11ccc(-c%12cc%13c(OCC(CC)CCCC)c%14sccc%14c(OCC(CC)CCCC)c%13s%12)s%11)=C%10C(=O)N9CC(CC)CCCC)s8)cc7c(OCC(CC)CCCC)c6s5)c4)s3)c3nsnc23)c1,COC(=O)CCCC1(c2ccccc2)C23c4c5ccc6c7cc8c9c%10c(cc%11cc%12c%13c%14c(cc%15c%16ccc-5c2c%16c2c5c%16c%17c(c(c46)c7c9c%17c4c%10c%11c%13c4c%16c%14c%152)C513)C%12)C8,2.37,-5.31,-3.6,-5.9,-3.9,100.0,,1:2 by weight,,,LiF,,o-DCB,
106012,10.1002/marc.201400044,CCCCCCc1csc(-c2ccc(-c3cc(CCCCCC)c(/C=C/c4csc(-c5cc6c(OCC(CC)CCCC)c7sc(-c8ccc(C9=C%10C(=O)N(CC(CC)CCCC)C(c%11ccc(-c%12cc%13c(OCC(CC)CCCC)c%14sccc%14c(OCC(CC)CCCC)c%13s%12)s%11)=C%10C(=O)N9CC(CC)CCCC)s8)cc7c(OCC(CC)CCCC)c6s5)c4)s3)c3nsnc23)c1,COC(=O)CCCC1(c2ccccc2)C23c4c5ccc6c7cc8c9c%10c(cc%11cc%12c%13c%14c(cc%15c%16ccc-5c2c%16c2c5c%16c%17c(c(c46)c7c9c%17c4c%10c%11c%13c4c%16c%14c%152)C513)C%12)C8,2.49,-5.31,-3.6,-5.9,-3.9,100.0,,1:2 by weight,0.5%,,,,o-DCB,DIO
106013,10.1002/marc.201400044,CCCCCCc1csc(-c2ccc(-c3cc(CCCCCC)c(/C=C/c4csc(-c5cc6c(OCC(CC)CCCC)c7sc(-c8ccc(C9=C%10C(=O)N(CC(CC)CCCC)C(c%11ccc(-c%12cc%13c(OCC(CC)CCCC)c%14sccc%14c(OCC(CC)CCCC)c%13s%12)s%11)=C%10C(=O)N9CC(CC)CCCC)s8)cc7c(OCC(CC)CCCC)c6s5)c4)s3)c3nsnc23)c1,COC(=O)CCCC1(c2ccccc2)C23c4c5ccc6c7cc8c9c%10c(cc%11cc%12c%13c%14c(cc%15c%16ccc-5c2c%16c2c5c%16c%17c(c(c46)c7c9c%17c4c%10c%11c%13c4c%16c%14c%152)C513)C%12)C8,3.1,-5.31,-3.6,-5.9,-3.9,100.0,,1:2 by weight,0.5%,,FN-C60,,o-DCB,DIO
106017,10.1002/marc.201400527,CCCCCCCCOc1c(OCCCCCCCC)c(-c2ccc(-c3cc4c(cc3F)c3cc(F)ccc3n4CC(CCCCCC)CCCCCCCC)s2)c2nsnc2c1-c1cccs1,COC(=O)CCCC1(c2ccccc2)C23c4c5ccc6c7cc8c9c%10c(cc%11cc%12c%13c%14c(cc%15c%16ccc-5c2c%16c2c5c%16c%17c(c(c46)c7c9c%17c4c%10c%11c%13c4c%16c%14c%152)C513)C%12)C8,5.32,-5.32,-3.3,-5.9,-3.9,,,1:3,,inverted,ZnO,MoO3,o-DCB,
106018,10.1002/marc.201400527,CCCCCCCCOc1c(OCCCCCCCC)c(-c2ccc(-c3cc4c(cc3F)c3cc(F)ccc3n4CC(CCCCCC)CCCCCCCC)s2)c2nsnc2c1-c1cccs1,COC(=O)CCCC1(c2ccccc2)C23c4c5ccc6c7cc8c9c%10c(cc%11cc%12c%13c%14c(cc%15c%16ccc-5c2c%16c2c5c%16c%17c(c(c46)c7c9c%17c4c%10c%11c%13c4c%16c%14c%152)C513)C%12)C8,6.95,-5.32,-3.3,-5.9,-3.9,,,1:3,,inverted,ZnO,MoO3,o-DCB,
106019,10.1002/marc.201400527,CCCCCCCCOc1c(OCCCCCCCC)c(-c2ccc(-c3cc4c(cc3F)c3cc(F)ccc3n4CC(CCCCCC)CCCCCCCC)s2)c2nsnc2c1-c1cccs1,COC(=O)CCCC1(c2ccccc2)C23c4c5ccc6c7cc8c9c%10c(cc%11cc%12c%13c%14c(cc%15c%16ccc-5c2c%16c2c5c%16c%17c(c(c46)c7c9c%17c4c%10c%11c%13c4c%16c%14c%152)C513)C%12)C8,7.39,-5.32,-3.3,-5.9,-3.9,,,1:3,,inverted,ZnO,MoO3,o-DCB,
106032,10.1002/marc.201600556,CCCCCCCCCCC(CCCCCCCC)Cc1csc(-c2ccc(-c3cc(CC(CCCCCCCC)CCCCCCCCCC)c(-c4ccc(-c5c(F)c(F)c(-c6cccs6)c(F)c5F)s4)s3)c3nsnc23)c1,CCCCC(=O)OCC1(c2ccccc2)c2cccc3cccc4cccc5cccc6cccc1c6c-5c-4c-3c2,4.4,-5.63,-3.78,-6.1,-3.7,,,1:1.5,,inverted,ZnO,MoO3,chloroform,
106033,10.1002/marc.201600556,CCCCCCCCCCC(CCCCCCCC)Cc1csc(-c2ccc(-c3cc(CC(CCCCCCCC)CCCCCCCCCC)c(-c4ccc(-c5c(F)c(F)c(-c6cccs6)c(F)c5F)s4)s3)c3nsnc23)c1,CCCCC(=O)OCC1(c2ccccc2)c2cccc3cccc4cccc5cccc6cccc1c6c-5c-4c-3c2,5.7,-5.63,-3.78,-6.1,-3.7,,,1:1.5,2 v/v,inverted,ZnO,MoO3,chloroform,CN
106034,10.1002/marc.201600556,CCCCCCCCCCC(CCCCCCCC)Cc1csc(-c2c(F)c(F)c(-c3cc(CC(CCCCCCCC)CCCCCCCCCC)c(-c4ccc(-c5c(F)c(F)c(-c6cccs6)c(F)c5F)s4)s3)c3nsnc23)c1,CCCCC(=O)OCC1(c2ccccc2)c2cccc3cccc4cccc5cccc6cccc1c6c-5c-4c-3c2,2.5,-5.84,-3.8,-6.1,-3.7,,,1:1.5,,inverted,ZnO,MoO3,chloroform,
106035,10.1002/marc.201600556,CCCCCCCCCCC(CCCCCCCC)Cc1csc(-c2c(F)c(F)c(-c3cc(CC(CCCCCCCC)CCCCCCCCCC)c(-c4ccc(-c5c(F)c(F)c(-c6cccs6)c(F)c5F)s4)s3)c3nsnc23)c1,CCCCC(=O)OCC1(c2ccccc2)c2cccc3cccc4cccc5cccc6cccc1c6c-5c-4c-3c2,3.6,-5.84,-3.8,-6.1,-3.7,,,1:1.5,2 v/v,inverted,ZnO,MoO3,chloroform,CN
106036,10.1002/marc.201700483,CCCCCCCCOc1cccc(-c2nc3c(-c4cccs4)c(F)c(F)c(-c4ccc(-c5cc6c(s5)-c5cc7c(cc5C6(c5ccc(CCCCCC)cc5)c5ccc(CCCCCC)cc5)-c5sccc5C7(c5ccc(CCCCCC)cc5)c5ccc(CCCCCC)cc5)s4)c3nc2-c2cccc(OCCCCCCCC)c2)c1,COC(=O)CCCC1(c2ccccc2)C23c4c5ccc6c7cc8c9c%10c(cc%11cc%12c%13c%14c(cc%15c%16ccc-5c2c%16c2c5c%16c%17c(c(c46)c7c9c%17c4c%10c%11c%13c4c%16c%14c%152)C513)C%12)C8,6.7,-5.36,-3.36,-5.9,-3.9,,,1:3,,conventional,Bis-C60,PEDOT:PSS,,CN
106037,10.1002/marc.201700483,CCCCCCCCOc1cccc(-c2nc3c(-c4ccc[se]4)c(F)c(F)c(-c4ccc(-c5cc6c(s5)-c5cc7c(cc5C6(c5ccc(CCCCCC)cc5)c5ccc(CCCCCC)cc5)-c5sccc5C7(c5ccc(CCCCCC)cc5)c5ccc(CCCCCC)cc5)[se]4)c3nc2-c2cccc(OCCCCCCCC)c2)c1,COC(=O)CCCC1(c2ccccc2)C23c4c5ccc6c7cc8c9c%10c(cc%11cc%12c%13c%14c(cc%15c%16ccc-5c2c%16c2c5c%16c%17c(c(c46)c7c9c%17c4c%10c%11c%13c4c%16c%14c%152)C513)C%12)C8,5.7,-5.31,-3.39,-5.9,-3.9,,,1:3,,conventional,Bis-C60,PEDOT:PSS,,CN
106038,10.1002/marc.201700483,CCCCCCCCOc1cccc(-c2nc3c(-c4cccs4)c(F)c(F)c(-c4ccc(-c5cc6sc7c(c6s5)C(c5ccc(CCCCCC)cc5)(c5ccc(CCCCCC)cc5)c5cc6c(cc5-7)C(c5ccc(CCCCCC)cc5)(c5ccc(CCCCCC)cc5)c5c-6sc6ccsc56)s4)c3nc2-c2cccc(OCCCCCCCC)c2)c1,COC(=O)CCCC1(c2ccccc2)C23c4c5ccc6c7cc8c9c%10c(cc%11cc%12c%13c%14c(cc%15c%16ccc-5c2c%16c2c5c%16c%17c(c(c46)c7c9c%17c4c%10c%11c%13c4c%16c%14c%152)C513)C%12)C8,7.1,-5.34,-3.23,-5.9,-3.9,,,1:4,,conventional,Bis-C60,PEDOT:PSS,,CN
106039,10.1002/marc.201700483,CCCCCCCCOc1cccc(-c2nc3c(-c4ccc[se]4)c(F)c(F)c(-c4ccc(-c5cc6sc7c(c6s5)C(c5ccc(CCCCCC)cc5)(c5ccc(CCCCCC)cc5)c5cc6c(cc5-7)C(c5ccc(CCCCCC)cc5)(c5ccc(CCCCCC)cc5)c5c-6sc6ccsc56)[se]4)c3nc2-c2cccc(OCCCCCCCC)c2)c1,COC(=O)CCCC1(c2ccccc2)C23c4c5ccc6c7cc8c9c%10c(cc%11cc%12c%13c%14c(cc%15c%16ccc-5c2c%16c2c5c%16c%17c(c(c46)c7c9c%17c4c%10c%11c%13c4c%16c%14c%152)C513)C%12)C8,7.4,-5.28,-3.28,-5.9,-3.9,,,1:4,,conventional,Bis-C60,PEDOT:PSS,,CN
106040,10.1002/marc.201700715,CCCCC(CC)Cc1ccc(-c2c3cc(-c4ccc(-c5sc(-c6cccs6)c6c5C(=O)c5c(CC(CC)CCCC)sc(CC(CC)CCCC)c5C6=O)s4)sc3c(-c3ccc(CC(CC)CCCC)s3)c3ccsc23)s1,CCCCCCc1csc2c3cc4c(=O)n(C(CCCCCC)CCCCCC)c(=O)c5ccc6c7c(-c8cccs8)cc8c(=O)n(C(CCCCCC)CCCCCC)c(=O)c9cc(c12)c(c3c6c54)c7c89,2.89,-5.33,-3.48,-6.0,-3.8,,140.0,1:1,,conventional,Ca,PEDOT:PSS,o-DCB,
106041,10.1002/marc.201700715,CCCCC(CC)COC(=O)c1sc2csc(-c3cc4c(-c5ccc(CC(CC)CCCC)s5)c5sccc5c(-c5ccc(CC(CC)CCCC)s5)c4s3)c2c1F,CCCCCCc1csc2c3cc4c(=O)n(C(CCCCCC)CCCCCC)c(=O)c5ccc6c7c(-c8cccs8)cc8c(=O)n(C(CCCCCC)CCCCCC)c(=O)c9cc(c12)c(c3c6c54)c7c89,4.7,-5.29,-3.72,-6.0,-3.8,,120.0,6:4,,conventional,Ca,PEDOT:PSS,chlorobenzene,
106052,10.1002/marc.201700882,CCCCCCCCCCC(CCCCCCCC)Cn1c(=O)c2c3sccc3sc2c2sc3cc(-c4cc5c(-c6cc(CCCCCCCC)c(CC(CC)CCCC)s6)c6sccc6c(-c6cc(CCCCCCCC)c(CC(CC)CCCC)s6)c5s4)sc3c2c1=O,COC(=O)CCCC1(c2ccccc2)C23c4c5ccc6c7cc8c9c%10c(cc%11cc%12c%13c%14c(cc%15c%16ccc-5c2c%16c2c5c%16c%17c(c(c46)c7c9c%17c4c%10c%11c%13c4c%16c%14c%152)C513)C%12)C8,6.18,-5.46,-2.97,-5.9,-3.9,,,,,inverted,,,,
106053,10.1002/marc.201700882,CCCCCCCCCCC(CCCCCCCC)Cn1c(=O)c2c3sccc3sc2c2sc3cc(-c4cc5sc6c7sc8cc(-c9cc%10c(-c%11cc(CCCCCCCC)c(CC(CC)CCCC)s%11)c%11sccc%11c(-c%11cc(CCCCCCCC)c(CC(CC)CCCC)s%11)c%10s9)sc8c7c(=O)n(CC(CCCCCCCC)CCCCCCCCCC)c(=O)c6c5s4)sc3c2c1=O,COC(=O)CCCC1(c2ccccc2)C23c4c5ccc6c7cc8c9c%10c(cc%11cc%12c%13c%14c(cc%15c%16ccc-5c2c%16c2c5c%16c%17c(c(c46)c7c9c%17c4c%10c%11c%13c4c%16c%14c%152)C513)C%12)C8,7.81,-5.65,-3.05,-5.9,-3.9,70.0,,1:1.6,1 vol%,inverted,,,,
106060,10.1002/marc.201800260,CCCCC(CC)COc1ccc(-c2nc3c(-c4cccs4)c(F)c(F)c(-c4ccc(-c5cc6c(OCC(CC)CCCC)c7sccc7c(OCC(CC)CCCC)c6s5)s4)c3nc2-c2ccc(OCC(CC)CCCC)cc2)cc1,COC(=O)CCCC1(c2ccccc2)C23c4c5ccc6c7cc8c9c%10c(cc%11cc%12c%13c%14c(cc%15c%16ccc-5c2c%16c2c5c%16c%17c(c(c46)c7c9c%17c4c%10c%11c%13c4c%16c%14c%152)C513)C%12)C8,4.8,-5.35,-3.61,,,80.0,,3:3,,inverted,ZnO,MoO3,,
106061,10.1002/marc.201800260,CCCCC(CC)COc1ccc(-c2nc3c(-c4cccs4)c(F)c(F)c(-c4ccc(-c5cc6c(OCC(CC)CCCC)c7sccc7c(OCC(CC)CCCC)c6s5)s4)c3nc2-c2ccc(OCC(CC)CCCC)c(C(F)(F)F)c2)cc1C(F)(F)F,COC(=O)CCCC1(c2ccccc2)C23c4c5ccc6c7cc8c9c%10c(cc%11cc%12c%13c%14c(cc%15c%16ccc-5c2c%16c2c5c%16c%17c(c(c46)c7c9c%17c4c%10c%11c%13c4c%16c%14c%152)C513)C%12)C8,5.59,-5.42,-3.68,,,80.0,,3:4,,inverted,ZnO,MoO3,,
106062,10.1002/marc.201800260,CCCCC(CC)COc1ccc(-c2nc3c(-c4cccs4)c(F)c(F)c(-c4ccc(-c5cc6c(OCC(CC)CCCC)c7sccc7c(OCC(CC)CCCC)c6s5)s4)c3nc2-c2ccc(OCC(CC)CCCC)c(C(F)(F)F)c2)cc1C(F)(F)F,COC(=O)CCCC1(c2ccccc2)C23c4c5ccc6c7cc8c9c%10c(cc%11cc%12c%13c%14c(cc%15c%16ccc-5c2c%16c2c5c%16c%17c(c(c46)c7c9c%17c4c%10c%11c%13c4c%16c%14c%152)C513)C%12)C8,7.26,-5.58,-3.81,,,80.0,,3:4,,inverted,ZnO,MoO3,,
106063,10.1002/marc.201800446,CCCCCCCCC(CCCCCC)COc1ccc(-c2c3cc(-c4ccc(-c5sc(-c6cccs6)c6c5C(=O)c5c(CC(CC)CCCC)sc(CC(CC)CCCC)c5C6=O)s4)sc3c(-c3ccc(CC(CC)CCCC)s3)c3ccsc23)s1,CCCCCCc1ccc(C2(c3ccc(CCCCCC)cc3)c3cc4c(cc3-c3sc5cc(C=C6C(=O)c7ccccc7C6=C(C#N)C#N)sc5c32)C(c2ccc(CCCCCC)cc2)(c2ccc(CCCCCC)cc2)c2c-4sc3cc(C=C4C(=O)c5ccccc5C4=C(C#N)C#N)sc23)cc1,9.23,-5.38,-3.57,-5.576,-3.916,,,1:0.8,,,,,,
106064,10.1002/marc.201800446,CCCCCCCCC(CCCCCC)COc1ccc(-c2c3cc(-c4ccc(-c5sc(-c6cccs6)c6c5C(=O)c5c(CC(CC)CCCC)sc(CC(CC)CCCC)c5C6=O)s4)sc3c(-c3ccc(CC(CC)CCCC)s3)c3ccsc23)s1,CCCCCCc1ccc(C2(c3ccc(CCCCCC)cc3)c3cc4c(cc3-c3sc5cc(C=C6C(=O)c7ccccc7C6=C(C#N)C#N)sc5c32)C(c2ccc(CCCCCC)cc2)(c2ccc(CCCCCC)cc2)c2c-4sc3cc(C=C4C(=O)c5ccccc5C4=C(C#N)C#N)sc23)cc1,10.02,-5.38,-3.57,-5.576,-3.916,,,1:1,,,,,,
106065,10.1002/marc.201800446,CCCCCCCCC(CCCCCC)COc1ccc(-c2c3cc(-c4ccc(-c5sc(-c6cccs6)c6c5C(=O)c5c(CC(CC)CCCC)sc(CC(CC)CCCC)c5C6=O)s4)sc3c(-c3ccc(CC(CC)CCCC)s3)c3ccsc23)s1,CCCCCCc1ccc(C2(c3ccc(CCCCCC)cc3)c3cc4c(cc3-c3sc5cc(C=C6C(=O)c7ccccc7C6=C(C#N)C#N)sc5c32)C(c2ccc(CCCCCC)cc2)(c2ccc(CCCCCC)cc2)c2c-4sc3cc(C=C4C(=O)c5ccccc5C4=C(C#N)C#N)sc23)cc1,9.27,-5.38,-3.57,-5.576,-3.916,,,1:1.2,,,,,,
106066,10.1002/marc.201800446,CCCCCCCCC(CCCCCC)COc1c2ccsc2c(-c2ccc(SCC(CC)CCCC)s2)c2cc(-c3ccc(-c4sc(-c5cccs5)c5c4C(=O)c4c(CC(CC)CCCC)sc(CC(CC)CCCC)c4C5=O)s3)sc12,CCCCCCc1ccc(C2(c3ccc(CCCCCC)cc3)c3cc4c(cc3-c3sc5cc(C=C6C(=O)c7ccccc7C6=C(C#N)C#N)sc5c32)C(c2ccc(CCCCCC)cc2)(c2ccc(CCCCCC)cc2)c2c-4sc3cc(C=C4C(=O)c5ccccc5C4=C(C#N)C#N)sc23)cc1,7.09,-5.41,-3.56,-5.576,-3.916,,,1:1,,,,,,
106067,10.1002/marc.201800446,CCCCCCCCC(CCCCCC)COc1ccc(-c2c3cc(-c4ccc(-c5sc(-c6cccs6)c6c5C(=O)c5c(CC(CC)CCCC)sc(CC(CC)CCCC)c5C6=O)s4)sc3c(-c3ccc(CC(CC)CCCC)s3)c3ccsc23)s1,COC(=O)CCCC1(c2ccccc2)C23c4c5ccc6c7cc8c9c%10c(cc%11cc%12c%13c%14c(cc%15c%16ccc-5c2c%16c2c5c%16c%17c(c(c46)c7c9c%17c4c%10c%11c%13c4c%16c%14c%152)C513)C%12)C8,6.36,-5.38,-3.57,-5.9,-3.9,,,1:0.8,,,,,,
106068,10.1002/marc.201800446,CCCCCCCCC(CCCCCC)COc1ccc(-c2c3cc(-c4ccc(-c5sc(-c6cccs6)c6c5C(=O)c5c(CC(CC)CCCC)sc(CC(CC)CCCC)c5C6=O)s4)sc3c(-c3ccc(CC(CC)CCCC)s3)c3ccsc23)s1,COC(=O)CCCC1(c2ccccc2)C23c4c5ccc6c7cc8c9c%10c(cc%11cc%12c%13c%14c(cc%15c%16ccc-5c2c%16c2c5c%16c%17c(c(c46)c7c9c%17c4c%10c%11c%13c4c%16c%14c%152)C513)C%12)C8,7.6,-5.38,-3.57,-5.9,-3.9,,,1:1,,,,,,
106069,10.1002/marc.201800446,CCCCCCCCC(CCCCCC)COc1ccc(-c2c3cc(-c4ccc(-c5sc(-c6cccs6)c6c5C(=O)c5c(CC(CC)CCCC)sc(CC(CC)CCCC)c5C6=O)s4)sc3c(-c3ccc(CC(CC)CCCC)s3)c3ccsc23)s1,COC(=O)CCCC1(c2ccccc2)C23c4c5ccc6c7cc8c9c%10c(cc%11cc%12c%13c%14c(cc%15c%16ccc-5c2c%16c2c5c%16c%17c(c(c46)c7c9c%17c4c%10c%11c%13c4c%16c%14c%152)C513)C%12)C8,7.04,-5.38,-3.57,-5.9,-3.9,,,1:1.5,,,,,,
106074,10.1002/marc.201900035,CCCCCCCCCCC(CCCCCCCC)COC(=O)c1sc2c(-c3ncc(-c4cc5c(-c6cc(CC(CC)CCCC)c(Cl)s6)c6sccc6c(-c6cc(CC(CC)CCCC)c(Cl)s6)c5s4)s3)sc(-c3nccs3)c2c1F,COC(=O)CCCC1(c2ccccc2)C23c4c5ccc6c7cc8c9c%10c(cc%11cc%12c%13c%14c(cc%15c%16ccc-5c2c%16c2c5c%16c%17c(c(c46)c7c9c%17c4c%10c%11c%13c4c%16c%14c%152)C513)C%12)C8,2.88,-5.63,-3.88,,,,,,,conventional,PFN,PEDOT:PSS,,
106075,10.1002/marc.201900035,CCCCCCCCCCC(CCCCCCCC)COC(=O)c1sc2c(-c3ncc(-c4cc5c(-c6cc(CC(CC)CCCC)c(Cl)s6)c6sccc6c(-c6cc(CC(CC)CCCC)c(Cl)s6)c5s4)s3)sc(-c3nccs3)c2c1F,COC(=O)CCCC1(c2ccccc2)C23c4c5ccc6c7cc8c9c%10c(cc%11cc%12c%13c%14c(cc%15c%16ccc-5c2c%16c2c5c%16c%17c(c(c46)c7c9c%17c4c%10c%11c%13c4c%16c%14c%152)C513)C%12)C8,6.26,-5.63,-3.88,,,,,,3%,conventional,PFN,PEDOT:PSS,,
106076,10.1002/marc.201900227,CCCCCCCCC(CCCCCC)Cn1nc2c(-c3ccco3)c(F)c(F)c(-c3ccc(-c4cc5c(-c6ccc(CC(CC)CCCC)s6)c6occc6c(-c6ccc(CC(CC)CCCC)s6)c5o4)o3)c2n1,CCCCCCc1cccc(C2(c3cccc(CCCCCC)c3)c3cc4c(cc3-c3sc5cc(C=C6C(=O)c7ccccc7C6=C(C#N)C#N)sc5c32)C(c2cccc(CCCCCC)c2)(c2cccc(CCCCCC)c2)c2c-4sc3cc(C=C4C(=O)c5ccccc5C4=C(C#N)C#N)sc23)c1,7.57,-5.39,-3.39,-5.527,-3.854,,,,,conventional,Ca,PEDOT:PSS,,
106077,10.1002/marc.201900227,CCCCCCCCC(CCCCCC)Cn1nc2c(-c3ccco3)c(F)c(F)c(-c3ccc(-c4cc5c(-c6ccc(CC(CC)CCCC)o6)c6occc6c(-c6ccc(CC(CC)CCCC)o6)c5o4)o3)c2n1,CCCCCCc1cccc(C2(c3cccc(CCCCCC)c3)c3cc4c(cc3-c3sc5cc(C=C6C(=O)c7ccccc7C6=C(C#N)C#N)sc5c32)C(c2cccc(CCCCCC)c2)(c2cccc(CCCCCC)c2)c2c-4sc3cc(C=C4C(=O)c5ccccc5C4=C(C#N)C#N)sc23)c1,8.79,-5.46,-3.32,-5.527,-3.854,,,,,conventional,Ca,PEDOT:PSS,,
106078,10.1002/marc.201900227,CCCCCCCCC(CCCCCC)Cn1nc2c(-c3cccs3)c(F)c(F)c(-c3ccc(-c4cc5c(-c6ccc(CC(CC)CCCC)s6)c6sccc6c(-c6ccc(CC(CC)CCCC)s6)c5s4)s3)c2n1,CCCCCCc1cccc(C2(c3cccc(CCCCCC)c3)c3cc4c(cc3-c3sc5cc(C=C6C(=O)c7ccccc7C6=C(C#N)C#N)sc5c32)C(c2cccc(CCCCCC)c2)(c2cccc(CCCCCC)c2)c2c-4sc3cc(C=C4C(=O)c5ccccc5C4=C(C#N)C#N)sc23)c1,5.98,-5.2,-3.05,-5.527,-3.854,,,,,conventional,Ca,PEDOT:PSS,,
106079,10.1002/marc.201900246,CCCCCCCCSc1ccc(-c2c3cc(-c4cc(C(=O)CC(CC)CCCC)c(-c5ccc(-c6sccc6C(=O)CC(CC)CCCC)s5)s4)sc3c(-c3ccc(SCCCCCCCC)s3)c3ccsc23)s1,CCCCCCc1ccc(C2(c3ccc(CCCCCC)cc3)c3cc4c(cc3-c3sc5cc(C=C6C(=O)c7ccccc7C6=C(C#N)C#N)sc5c32)C(c2ccc(CCCCCC)cc2)(c2ccc(CCCCCC)cc2)c2c-4sc3cc(C=C4C(=O)c5ccccc5C4=C(C#N)C#N)sc23)cc1,10.11,-5.39,-3.17,-5.576,-3.916,,,1:1,,conventional,PFN-Br,PEDOT:PSS,chlorobenzene,
106080,10.1002/marc.201900246,CCCCCCCCSc1ccc(-c2c3cc(-c4cc(C(=O)CC(CC)CCCC)c(-c5ccc(-c6sccc6C(=O)CC(CC)CCCC)s5)s4)sc3c(-c3ccc(SCCCCCCCC)s3)c3ccsc23)s1,CCCCCCc1ccc(C2(c3ccc(CCCCCC)cc3)c3cc4c(cc3-c3sc5cc(C=C6C(=O)c7ccccc7C6=C(C#N)C#N)sc5c32)C(c2ccc(CCCCCC)cc2)(c2ccc(CCCCCC)cc2)c2c-4sc3cc(C=C4C(=O)c5ccccc5C4=C(C#N)C#N)sc23)cc1,10.08,-5.39,-3.17,-5.576,-3.916,,,1:1,,conventional,PFN-Br,PEDOT:PSS,THF,
106081,10.1002/marc.201900246,CCCCCCCCSc1ccc(-c2c3cc(-c4cc(C(=O)CC(CC)CCCC)c(-c5ccc(-c6sccc6C(=O)CC(CC)CCCC)s5)s4)sc3c(-c3ccc(SCCCCCCCC)s3)c3ccsc23)s1,COC(=O)CCCC1(c2ccccc2)C23c4c5ccc6c7cc8c9c%10c(cc%11cc%12c%13c%14c(cc%15c%16ccc-5c2c%16c2c5c%16c%17c(c(c46)c7c9c%17c4c%10c%11c%13c4c%16c%14c%152)C513)C%12)C8,6.67,-5.39,-3.17,-5.9,-3.9,,,1:1,,conventional,PFN-Br,PEDOT:PSS,chlorobenzene,
106084,10.1002/marc.202000170,CCCCC(CC)Cc1ccc(-c2c3cc(-c4ccc(-c5sc(-c6cccs6)c6c5C(=O)c5c(CC(CC)CCCC)sc(CC(CC)CCCC)c5C6=O)s4)sc3c(-c3ccc(CC(CC)CCCC)cc3)c3ccsc23)cc1,CCCCCCc1ccc(C2(c3ccc(CCCCCC)cc3)c3cc4c(cc3-c3sc5cc(/C=C6\C(=O)c7cc(F)c(F)cc7C6=C(C#N)C#N)sc5c32)C(c2ccc(CCCCCC)cc2)(c2ccc(CCCCCC)cc2)c2c-4sc3cc(/C=C4\C(=O)c5cc(F)c(F)cc5C4=C(C#N)C#N)sc23)cc1,6.97,-5.39,-3.57,-5.66,-4.14,,,1:1,0.75%,inverted,ZnO,MoO3,chlorobenzene,DIO
106085,10.1002/marc.202000170,CCCCC(CC)Cc1cccc(-c2c3cc(-c4ccc(-c5sc(-c6cccs6)c6c5C(=O)c5c(CC(CC)CCCC)sc(CC(CC)CCCC)c5C6=O)s4)sc3c(-c3cccc(CC(CC)CCCC)c3)c3ccsc23)c1,CCCCCCc1ccc(C2(c3ccc(CCCCCC)cc3)c3cc4c(cc3-c3sc5cc(/C=C6\C(=O)c7cc(F)c(F)cc7C6=C(C#N)C#N)sc5c32)C(c2ccc(CCCCCC)cc2)(c2ccc(CCCCCC)cc2)c2c-4sc3cc(/C=C4\C(=O)c5cc(F)c(F)cc5C4=C(C#N)C#N)sc23)cc1,11.95,-5.5,-3.63,-5.66,-4.14,,,1:1.5,0.75%,inverted,ZnO,MoO3,chlorobenzene,DIO
106086,10.1002/marc.202000454,CCCCCCCCC(CCCCCC)COC(=O)c1ccsc1-c1cc2sc(-c3sc(-c4ccc(-c5c(F)c(F)c(-c6cccs6)c6nn(CC(CCCCCC)CCCCCCCC)nc56)s4)cc3C(=O)OCC(CCCCCC)CCCCCCCC)cc2s1,CCCCCCc1ccc(C2(c3ccc(CCCCCC)cc3)c3cc4c(cc3-c3sc5cc(/C=C6\C(=O)c7cc(F)ccc7C6=C(C#N)C#N)sc5c32)C(c2ccc(CCCCCC)cc2)(c2ccc(CCCCCC)cc2)c2c-4sc3cc(/C=C4\C(=O)c5cc(F)ccc5C4=C(C#N)C#N)sc23)cc1,9.78,-5.49,-3.6,-5.67,-4.14,,,,,conventional,PDINO,PEDOT:PSS,,
106087,10.1002/marc.202000454,CCCCCCCCC(CCCCCC)COC(=O)c1ccsc1-c1cc2sc(-c3sc(-c4ccc(-c5c(F)c(F)c(-c6cccs6)c6nn(CC(CCCCCC)CCCCCCCC)nc56)s4)cc3C(=O)OCC(CCCCCC)CCCCCCCC)cc2s1,CCCCCCc1ccc(C2(c3ccc(CCCCCC)cc3)c3cc4c(cc3-c3sc5cc(/C=C6\C(=O)c7cc(F)ccc7C6=C(C#N)C#N)sc5c32)C(c2ccc(CCCCCC)cc2)(c2ccc(CCCCCC)cc2)c2c-4sc3cc(/C=C4\C(=O)c5cc(F)ccc5C4=C(C#N)C#N)sc23)cc1,11.02,-5.49,-3.6,-5.67,-4.14,,140.0,,,conventional,PDINO,PEDOT:PSS,,
106088,10.1002/marc.202000454,CCCCCCCCC(CCCCCC)COC(=O)c1c(-c2cccs2)sc2c(C(=O)OCC(CCCCCC)CCCCCCCC)c(-c3ccc(-c4ccc(-c5c(F)c(F)c(-c6cccs6)c6nn(CC(CCCCCC)CCCCCCCC)nc56)s4)s3)sc12,CCCCCCc1ccc(C2(c3ccc(CCCCCC)cc3)c3cc4c(cc3-c3sc5cc(/C=C6\C(=O)c7cc(F)ccc7C6=C(C#N)C#N)sc5c32)C(c2ccc(CCCCCC)cc2)(c2ccc(CCCCCC)cc2)c2c-4sc3cc(/C=C4\C(=O)c5cc(F)ccc5C4=C(C#N)C#N)sc23)cc1,5.98,-5.4,-3.57,-5.67,-4.14,,,,,conventional,PDINO,PEDOT:PSS,,
106089,10.1002/marc.202000454,CCCCCCCCC(CCCCCC)COC(=O)c1c(-c2cccs2)sc2c(C(=O)OCC(CCCCCC)CCCCCCCC)c(-c3ccc(-c4ccc(-c5c(F)c(F)c(-c6cccs6)c6nn(CC(CCCCCC)CCCCCCCC)nc56)s4)s3)sc12,CCCCCCc1ccc(C2(c3ccc(CCCCCC)cc3)c3cc4c(cc3-c3sc5cc(/C=C6\C(=O)c7cc(F)ccc7C6=C(C#N)C#N)sc5c32)C(c2ccc(CCCCCC)cc2)(c2ccc(CCCCCC)cc2)c2c-4sc3cc(/C=C4\C(=O)c5cc(F)ccc5C4=C(C#N)C#N)sc23)cc1,6.41,-5.4,-3.57,-5.67,-4.14,,140.0,,,conventional,PDINO,PEDOT:PSS,,
106090,10.1002/marc.202100828,CCCCC(CC)Cc1ccc(-c2c3cc(-c4ccc(-c5sc(-c6cccs6)c6c5C(=O)c5c(CC(CC)CCCC)sc(CC(CC)CCCC)c5C6=O)s4)sc3c(-c3ccc(CC(CC)CCCC)s3)c3ccsc23)s1,CCCCC(CC)CC1(CC(CC)CCCC)c2cc(/C=C3\C(=O)c4cc(F)c(F)cc4C3=C(C#N)C#N)sc2-c2sc(-c3cc4c(s3)-c3sc(/C=C5\C(=O)c6cc(F)c(F)cc6C5=C(C#N)C#N)cc3C4(CC(CC)CCCC)CC(CC)CCCC)cc21,4.18,,,-5.42,-3.82,,,,,inverted,ZnO,MoO3,,
106091,10.1002/marc.202100828,CCCCC(CC)Cc1ccc(-c2c3cc(-c4ccc(-c5sc(-c6cccs6)c6c5C(=O)c5c(CC(CC)CCCC)sc(CC(CC)CCCC)c5C6=O)s4)sc3c(-c3ccc(CC(CC)CCCC)s3)c3ccsc23)s1,CCCCC(CC)CC1(CC(CC)CCCC)c2cc(/C=C3\C(=O)c4cc(F)c(F)cc4C3=C(C#N)C#N)sc2-c2sc(-c3cc4c(s3)-c3sc(/C=C5\C(=O)c6cc(F)c(F)cc6C5=C(C#N)C#N)cc3C4(CC(CC)CCCC)CC(CC)CCCC)cc21,4.47,,,-5.42,-3.82,,70.0,,,inverted,ZnO,MoO3,,
106096,10.1002/marc.202100925,CCCCCCCCC(CCCCCC)COc1cnc2c(-c3cccs3)c(F)c(F)cc2n1,CCCCCCCCCCCCCCCCC1(CCCCCCCCCCCCCCCC)c2cc3c(cc2-c2sc(/C=C4\C(=O)c5sccc5C4=C(C#N)C#N)cc21)C(CCCCCCCCCCCCCCCC)(CCCCCCCCCCCCCCCC)c1cc(/C=C2\C(=O)c4sc(-c5cc6c(s5)-c5cc7c(cc5C6(c5ccc(CCCCCC)cc5)c5ccc(CCCCCC)cc5)-c5sccc5C7(c5ccc(CCCCCC)cc5)c5ccc(CCCCCC)cc5)cc4C2=C(C#N)C#N)sc1-3,10.19,-5.54,-2.92,-5.71,-3.74,102.0,120.0,2:1,,conventional,PFN-Br,PEDOT:PSS,,DPE
106097,10.1002/marc.202100925,CCCCCCCCC(CCCCCC)COc1cnc2c(-c3cccs3)c(F)c(F)cc2n1,CCCCCCC(CCCC)Cc1csc(-c2c(F)c(F)c(-c3cc(CC(CCCC)CCCCCC)c(-c4cc5c(OCC(CC)CCCC)c6sccc6c(OCC(CC)CCCC)c5s4)s3)c3nsnc23)c1,8.13,-5.54,-2.92,-5.47,-3.525,97.0,80.0,2:1,,conventional,PFN-Br,PEDOT:PSS,,CN
106098,10.1002/marc.202200060,CCCCCCCCCCCCOc1c2cc(-c3cc4c5nc6c(nc5c5ccsc5c4s3)C(=O)N(CC(CCCCCCCC)CCCCCCCCCC)C6=O)sc2c(OCCCCCCCCCCCC)c2ccsc12,CCCCCCCCCCCc1c(/C=C2\C(=O)c3cc(F)c(F)cc3C2=C(C#N)C#N)sc2c1sc1c3c4nsnc4c4c5sc6c(CCCCCCCCCCC)c(/C=C7\C(=O)c8cc(F)c(F)cc8C7=C(C#N)C#N)sc6c5n(CC(CC)CCCC)c4c3n(CC(CC)CCCC)c21,12.14,-5.3,-3.43,-5.65,-4.09,,,1:1.2,,conventional,PFN,PEDOT:PSS,,
106099,10.1002/marc.202200060,CCCCCCCCCCC(CCCCCCCC)CN1C(=O)c2nc3c4ccsc4c4sc(-c5cc6c(-c7ccc(CC(CC)CCCC)s7)c7sccc7c(-c7ccc(CC(CC)CCCC)s7)c6s5)cc4c3nc2C1=O,CCCCCCCCCCCc1c(/C=C2\C(=O)c3cc(F)c(F)cc3C2=C(C#N)C#N)sc2c1sc1c3c4nsnc4c4c5sc6c(CCCCCCCCCCC)c(/C=C7\C(=O)c8cc(F)c(F)cc8C7=C(C#N)C#N)sc6c5n(CC(CC)CCCC)c4c3n(CC(CC)CCCC)c21,15.42,-5.38,-3.48,-5.65,-4.09,,,1:1.2,,conventional,PFN,PEDOT:PSS,,
