Repository: JiYiqaq/PCE-KA-GNN

# Data directory

- `raw/Active_Database.csv` is the immutable source dataset bundled under CC BY 4.0. Do not overwrite it with processed data.
- `processed/` is created and populated by the training pipeline. Generated `.pt` and `.pth` caches are intentionally ignored by Git because they can exceed GitHub's normal single-file limit.

See `../DATA_LICENSE.md` for provenance, license and checksum information.

File: data/processed/device_records.csv (part 204 of 250)
record_id,doi,donor_smiles,acceptor_smiles,pce,homo_d,lumo_d,homo_a,lumo_a,active_layer_thickness,annealing_temp,d_a_ratio,additive_ratio,device_type,etl_canonical,htl_canonical,solvent_canonical,additive_canonical
106100,10.1002/marc.202200062,CCCCC(CC)Cc1ccc(-c2c3cc(-c4ccc(-c5sc(-c6cccs6)c6c5C(=O)c5c(CC(CC)CCCC)sc(CC(CC)CCCC)c5C6=O)s4)sc3c(-c3ccc(CC(CC)CCCC)s3)c3ccsc23)s1,CCCCCCCCCCCCC(CCCCCCCCCC)Cn1c2c3sc(/C=C4\C(=O)c5ccccc5C4=C(C#N)C#N)c(CCCCCCCCCCC)c3sc2c2c3nn(CC(CCCC)CCCCCC)nc3c3c4sc5c(CCCCCCCCCCC)c(/C=C6\C(=O)c7cc(-c8cccs8)ccc7C6=C(C#N)C#N)sc5c4n(CC(CCCCCCCCCC)CCCCCCCCCCCC)c3c21,13.1,-5.33,-3.48,-5.53,-3.57,,,,,conventional,PFN-Br,PEDOT:PSS,,
106101,10.1002/marc.202200062,CCCCC(CC)Cc1ccc(-c2c3cc(-c4ccc(-c5sc(-c6cccs6)c6c5C(=O)c5c(CC(CC)CCCC)sc(CC(CC)CCCC)c5C6=O)s4)sc3c(-c3ccc(CC(CC)CCCC)s3)c3ccsc23)s1,CCCCCCCCCCCCC(CCCCCCCCCC)Cn1c2c3sc(/C=C4\C(=O)c5ccccc5C4=C(C#N)C#N)c(CCCCCCCCCCC)c3sc2c2c3nn(CCCCCCCC)nc3c3c4sc5c(CCCCCCCCCCC)c(/C=C6\C(=O)c7cc(-c8cccs8)ccc7C6=C(C#N)C#N)sc5c4n(CC(CCCCCCCCCC)CCCCCCCCCCCC)c3c21,13.8,-5.33,-3.48,-5.51,-3.7,,,,,conventional,PFN-Br,PEDOT:PSS,,
106102,10.1002/marc.202200062,CCCCC(CC)Cc1ccc(-c2c3cc(-c4ccc(-c5sc(-c6cccs6)c6c5C(=O)c5c(CC(CC)CCCC)sc(CC(CC)CCCC)c5C6=O)s4)sc3c(-c3ccc(CC(CC)CCCC)s3)c3ccsc23)s1,CCCCCCCCCCCCC(CCCCCCCCCC)Cn1c2c3sc(/C=C4\C(=O)c5ccccc5C4=C(C#N)C#N)c(CCCCCCCCCCC)c3sc2c2c3nn(C)nc3c3c4sc5c(CCCCCCCCCCC)c(/C=C6\C(=O)c7cc(-c8cccs8)ccc7C6=C(C#N)C#N)sc5c4n(CC(CCCCCCCCCC)CCCCCCCCCCCC)c3c21,14.9,-5.33,-3.48,-5.54,-3.69,,,,,conventional,PFN-Br,PEDOT:PSS,,
106109,10.1002/marc.202200199,COC(=O)C(C)(C)c1cc(C)cc(-c2sc3c4sc5cc(/C=C6/C(=O)c7cc(F)cc(c7)C(=O)/C6=C\c6cc(C(C)(C)C(=O)OC)c(-c7cc(C)cc(C(C)(C)C(=O)OC)c7)s6)sc5c4c(C(C)(C)C(=O)OC)ccc2-3)c1,CCCCCCCCCCCc1c(/C=C2\C(=O)c3cc(F)c(F)cc3C2=C(C#N)C#N)sc2c1sc1c3c4nsnc4c4c5sc6c(CCCCCCCCCCC)c(/C=C7\C(=O)c8cc(F)c(F)cc8C7=C(C#N)C#N)sc6c5n(CC(CCCC)CCCCCC)c4c3n(CC(CCCC)CCCCCC)c21,7.15,-5.56,-3.65,-5.65,-4.1,30.0,,1.3:1.5,,inverted,ZnO,MoO3,,
106117,10.1002/marc.202200345,COC(=O)C(C)(C)c1cc(C)cc(-c2sc3c4sc5cc(/C=C6/C(=O)c7cc(F)cc(c7)C(=O)/C6=C\c6cc(C(C)(C)C(=O)OC)c(-c7cc(C)cc(C(C)(C)C(=O)OC)c7)s6)sc5c4c(C(C)(C)C(=O)OC)ccc2-3)c1,CCc1ccc(-c2c(/C=C3\C(=O)c4cc(F)c(F)cc4C3=C(C#N)C#N)sc3c2sc2c4c5nsnc5c5c6sc7c(-c8ccc(CC)cc8)c(/C=C8\C(=O)c9cc(F)c(F)cc9C8=C(C#N)C#N)sc7c6n(CC)c5c4n(CC)c32)cc1,16.7,-5.56,-3.65,-5.58,-3.85,,,,,conventional,PDIN,PEDOT:PSS,,
106118,10.1002/marc.202200345,COC(=O)C(C)(C)c1cc(C)cc(-c2sc3c4sc5cc(/C=C6/C(=O)c7cc(F)cc(c7)C(=O)/C6=C\c6cc(C(C)(C)C(=O)OC)c(-c7cc(C)cc(C(C)(C)C(=O)OC)c7)s6)sc5c4c(C(C)(C)C(=O)OC)ccc2-3)c1,CCCCCCCCCCCc1c(/C=C2\C(=O)c3cc(F)c(F)cc3C2=C(C#N)C#N)sc2c1sc1c3c4nsnc4c4c5sc6c(CCCCCCCCCCC)c(/C=C7\C(=O)c8cc(F)c(F)cc8C7=C(C#N)C#N)sc6c5n(CC(CC)CCCC)c4c3n(CC(CC)CCCC)c21,16.94,-5.56,-3.65,-5.65,-4.09,,,,,conventional,PDIN,PEDOT:PSS,,
106119,10.1002/marc.202200411,CCCCC(CC)Cc1ccc(-c2c3cc(-c4ccc(-c5sc(-c6cccs6)c6c5C(=O)c5c(CC(CC)CCCC)sc(CC(CC)CCCC)c5C6=O)s4)sc3c(-c3ccc(CC(CC)CCCC)s3)c3ccsc23)s1,CCCCCCCCC(CCCCCC)Cn1nc2c(-c3cccs3)c(F)c(F)c(-c3ccc(-c4cc5c(-c6ccc([Si](CCC)(CCC)CCC)s6)c6sccc6c(-c6ccc([Si](CCC)(CCC)CCC)s6)c5s4)s3)c2n1,11.4,-5.33,-3.48,-5.66,-3.81,,,1.5:1,,conventional,PFN-Br,PEDOT:PSS,,
106121,10.1002/marc.202200411,CCCCCCCCC(CCCCCC)Cn1nc2c(-c3cccs3)c(F)c(F)c(-c3ccc(-c4cc5c(-c6ccc([Si](CCC)(CCC)CCC)s6)c6sccc6c(-c6ccc([Si](CCC)(CCC)CCC)s6)c5s4)s3)c2n1,CCCCCCCCC(CCCCCC)Cn1nc2c(-c3cccs3)c(F)c(F)c(-c3ccc(-c4cc5c(-c6ccc([Si](CCC)(CCC)CCC)s6)c6sccc6c(-c6ccc([Si](CCC)(CCC)CCC)s6)c5s4)s3)c2n1,3.5,-5.4,-3.24,-5.66,-3.81,,,,,conventional,PFN-Br,PEDOT:PSS,,
106122,10.1002/marc.202200753,CCCCC(CC)Cc1ccc(-c2c3cc(-c4ccc(-c5sc(-c6cccs6)c6c5C(=O)c5c(CC(CC)CCCC)sc(CC(CC)CCCC)c5C6=O)s4)sc3c(-c3ccc(CC(CC)CCCC)s3)c3ccsc23)s1,CCCCCCCCCCCc1c(/C=C2\C(=O)c3ccccc3C2=C(C#N)C#N)sc2c1sc1c3c4nsnc4c4c5sc6c(CCCCCCCCCCC)c(/C=C7/C(=O)c8cc(-c9cccs9)ccc8C7=C(C#N)C#N)sc6c5n(CC(CCCCCCCC)CCCCCCCCCC)c4c3n(CC(CCCCCCCC)CCCCCCCCCC)c21,12.8,-5.33,-3.48,-5.66,-3.78,,,1:1,,conventional,PFN-Br,PEDOT:PSS,,
106123,10.1002/marc.202200753,CCCCC(CC)Cc1ccc(-c2c3cc(-c4ccc(-c5sc(-c6cccs6)c6c5C(=O)c5c(CC(CC)CCCC)sc(CC(CC)CCCC)c5C6=O)s4)sc3c(-c3ccc(CC(CC)CCCC)s3)c3ccsc23)s1,CCCCCCCCCCCc1c(/C=C2\C(=O)c3cc(-c4ccc(-c5ccc6c(c5)C(=O)/C(=C/c5sc7c(sc8c9c%10nsnc%10c%10c%11sc%12c(CCCCCCCCCCC)c(/C=C%13\C(=O)c%14ccccc%14C%13=C(C#N)C#N)sc%12c%11n(CC(CCCCCCCC)CCCCCCCCCC)c%10c9n(CC(CCCCCCCC)CCCCCCCCCC)c78)c5CCCCCCCCCCC)C6=C(C#N)C#N)s4)ccc3C2=C(C#N)C#N)sc2c1sc1c3c4nsnc4c4c5sc6c(CCCCCCCCCCC)c(/C=C7/C(=O)c8cc(-c9cccs9)ccc8C7=C(C#N)C#N)sc6c5n(CC(CCCC)CCCCCC)c4c3n(CC(CCCC)CCCCCC)c21,14.0,-5.33,-3.48,-5.64,-3.76,,,1:1,,conventional,PFN-Br,PEDOT:PSS,,
106124,10.1002/marc.202200753,CCCCC(CC)Cc1ccc(-c2c3cc(-c4ccc(-c5sc(-c6cccs6)c6c5C(=O)c5c(CC(CC)CCCC)sc(CC(CC)CCCC)c5C6=O)s4)sc3c(-c3ccc(CC(CC)CCCC)s3)c3ccsc23)s1,CCCCCCCCCCCc1c(/C=C2\C(=O)c3cc(-c4ccc(-c5ccc6c(c5)C(=O)/C(=C/c5sc7c(sc8c9c%10nsnc%10c%10c%11sc%12c(CCCCCCCCCCC)c(/C=C%13\C(=O)c%14ccccc%14C%13=C(C#N)C#N)sc%12c%11n(CC(CCCCCCCC)CCCCCCCCCC)c%10c9n(CC(CCCCCCCC)CCCCCCCCCC)c78)c5CCCCCCCCCCC)C6=C(C#N)C#N)s4)ccc3C2=C(C#N)C#N)sc2c1sc1c3c4nsnc4c4c5sc6c(CCCCCCCCCCC)c(/C=C7/C(=O)c8cc(-c9cccs9)ccc8C7=C(C#N)C#N)sc6c5n(CC(CCCC)CCCCCC)c4c3n(CC(CCCC)CCCCCC)c21,14.8,-5.33,-3.48,-5.65,-3.77,,,1:1,,conventional,PFN-Br,PEDOT:PSS,,
106125,10.1002/marc.202200753,CCCCC(CC)Cc1ccc(-c2c3cc(-c4ccc(-c5sc(-c6cccs6)c6c5C(=O)c5c(CC(CC)CCCC)sc(CC(CC)CCCC)c5C6=O)s4)sc3c(-c3ccc(CC(CC)CCCC)s3)c3ccsc23)s1,CCCCCCCCCCCc1c(/C=C2\C(=O)c3cc(-c4ccc(-c5ccc6c(c5)C(=O)/C(=C/c5sc7c(sc8c9c%10nsnc%10c%10c%11sc%12c(CCCCCCCCCCC)c(/C=C%13\C(=O)c%14ccccc%14C%13=C(C#N)C#N)sc%12c%11n(CC(CCCCCCCC)CCCCCCCCCC)c%10c9n(CC(CCCCCCCC)CCCCCCCCCC)c78)c5CCCCCCCCCCC)C6=C(C#N)C#N)s4)ccc3C2=C(C#N)C#N)sc2c1sc1c3c4nsnc4c4c5sc6c(CCCCCCCCCCC)c(/C=C7/C(=O)c8cc(-c9cccs9)ccc8C7=C(C#N)C#N)sc6c5n(CC(CCCC)CCCCCC)c4c3n(CC(CCCC)CCCCCC)c21,13.8,-5.33,-3.48,-5.65,-3.76,,,1:1,,conventional,PFN-Br,PEDOT:PSS,,
106131,10.1002/marc.202300407,COC(=O)C(C)(C)c1cc(C)cc(-c2sc3c4sc5cc(/C=C6/C(=O)c7cc(F)cc(c7)C(=O)/C6=C\c6cc(C(C)(C)C(=O)OC)c(-c7cc(C)cc(C(C)(C)C(=O)OC)c7)s6)sc5c4c(C(C)(C)C(=O)OC)ccc2-3)c1,CCCCCCCCCCCCC(CCCCCCCCCC)Cn1c2c3sc(/C=C4\C(=O)c5cc(F)c(F)cc5C4=C(C#N)C#N)c(CCCCCCCCCCC)c3sc2c2c3nc4c5cc(-c6scc(F)c6F)ccc5c5ccccc5c4nc3c3c4sc5c(CCCCCCCCCCC)c(/C=C6/C(=O)c7cc(F)c(F)cc7C6=C(C#N)C#N)sc5c4n(CC(CCCCCCCCCC)CCCCCCCCCCCC)c3c21,12.36,-5.56,-3.65,-5.67,-3.81,,,,,inverted,ZnO,MoO3,,
106132,10.1002/marc.202300407,COC(=O)C(C)(C)c1cc(C)cc(-c2sc3c4sc5cc(/C=C6/C(=O)c7cc(F)cc(c7)C(=O)/C6=C\c6cc(C(C)(C)C(=O)OC)c(-c7cc(C)cc(C(C)(C)C(=O)OC)c7)s6)sc5c4c(C(C)(C)C(=O)OC)ccc2-3)c1,CCCCCCCCCCCCC(CCCCCCCCCC)Cn1c2c3sc(/C=C4\C(=O)c5cc(F)c(F)cc5C4=C(C#N)C#N)c(CCCCCCCCCCC)c3sc2c2c3nc4c5cc(-c6scc(F)c6F)ccc5c5ccccc5c4nc3c3c4sc5c(CCCCCCCCCCC)c(/C=C6/C(=O)c7cc(F)c(F)cc7C6=C(C#N)C#N)sc5c4n(CC(CCCCCCCCCC)CCCCCCCCCCCC)c3c21,13.55,-5.56,-3.65,-5.67,-3.81,,,,100 wt.%,inverted,ZnO,MoO3,,2-MN
106133,10.1002/pip.2509,CCCCC(CC)CC(=O)c1cc2c(-c3cc4c(-c5ccc(CC(CC)CCCC)s5)c5sccc5c(-c5ccc(CC(CC)CCCC)s5)c4s3)scc2s1,COC(=O)CCCC1(c2ccccc2)C23c4c5ccc6c7cc8c9c%10c(cc%11cc%12c%13c%14c(cc%15c%16ccc-5c2c%16c2c5c%16c%17c(c(c46)c7c9c%17c4c%10c%11c%13c4c%16c%14c%152)C513)C%12)C8,7.48,-5.13,-3.27,-5.9,-3.9,100.0,,1:1.5,3% v/v,conventional,Ca,PEDOT:PSS,o-DCB,
106134,10.1002/pip.2509,CCCCC(CC)CC(=O)c1cc2c(-c3cc4c(-c5ccc(CC(CC)CCCC)s5)c5sccc5c(-c5ccc(CC(CC)CCCC)s5)c4s3)scc2s1,COC(=O)CCCC1(c2ccccc2)C23c4c5ccc6c7cc8c9c%10c(cc%11cc%12c%13c%14c(cc%15c%16ccc-5c2c%16c2c5c%16c%17c(c(c46)c7c9c%17c4c%10c%11c%13c4c%16c%14c%152)C513)C%12)C8,7.84,-5.13,-3.27,-5.9,-3.9,100.0,,1:1.5,,conventional,Ca,PEDOT:PSS,o-DCB,
106135,10.1002/pip.2509,CCCCC(CC)CC(=O)c1cc2c(-c3cc4c(-c5ccc(CC(CC)CCCC)s5)c5sccc5c(-c5ccc(CC(CC)CCCC)s5)c4s3)scc2s1,COC(=O)CCCC1(c2ccccc2)C23c4c5ccc6c7cc8c9c%10c(cc%11cc%12c%13c%14c(cc%15c%16ccc-5c2c%16c2c5c%16c%17c(c(c46)c7c9c%17c4c%10c%11c%13c4c%16c%14c%152)C513)C%12)C8,8.0,-5.13,-3.27,-5.9,-3.9,100.0,,1:1.5,,conventional,Ca,PEDOT:PSS,o-DCB,
106136,10.1002/pip.2509,CCCCC(CC)CC(=O)c1cc2c(-c3cc4c(-c5ccc(CC(CC)CCCC)s5)c5sccc5c(-c5ccc(CC(CC)CCCC)s5)c4s3)scc2s1,COC(=O)CCCC1(c2ccccc2)C23c4c5ccc6c7cc8c9c%10c(cc%11cc%12c%13c%14c(cc%15c%16ccc-5c2c%16c2c5c%16c%17c(c(c46)c7c9c%17c4c%10c%11c%13c4c%16c%14c%152)C513)C%12)C8,8.35,-5.13,-3.27,-5.9,-3.9,100.0,,1:1.5,,conventional,Ca,PEDOT:PSS,o-DCB,
106137,10.1002/pip.2509,CCCCC(CC)CC(=O)c1cc2c(-c3cc4c(-c5ccc(CC(CC)CCCC)s5)c5sccc5c(-c5ccc(CC(CC)CCCC)s5)c4s3)scc2s1,COC(=O)CCCC1(c2ccccc2)C23c4c5ccc6c7cc8c9c%10c(cc%11cc%12c%13c%14c(cc%15c%16ccc-5c2c%16c2c5c%16c%17c(c(c46)c7c9c%17c4c%10c%11c%13c4c%16c%14c%152)C513)C%12)C8,8.42,-5.13,-3.27,-5.9,-3.9,100.0,,1:1.5,3% v/v,conventional,Ca,PEDOT:PSS,o-DCB,
106138,10.1002/pip.2509,CCCCC(CC)CC(=O)c1cc2c(-c3cc4c(-c5ccc(CC(CC)CCCC)s5)c5sccc5c(-c5ccc(CC(CC)CCCC)s5)c4s3)scc2s1,COC(=O)CCCC1(c2ccccc2)C23c4c5ccc6c7cc8c9c%10c(cc%11cc%12c%13c%14c(cc%15c%16ccc-5c2c%16c2c5c%16c%17c(c(c46)c7c9c%17c4c%10c%11c%13c4c%16c%14c%152)C513)C%12)C8,8.88,-5.13,-3.27,-5.9,-3.9,100.0,,1:1.5,,conventional,Ca,PEDOT:PSS,o-DCB,
106139,10.1002/pip.2509,CCCCC(CC)CC(=O)c1cc2c(-c3cc4c(-c5ccc(CC(CC)CCCC)s5)c5sccc5c(-c5ccc(CC(CC)CCCC)s5)c4s3)scc2s1,COC(=O)CCCC1(c2ccccc2)C23c4c5ccc6c7cc8c9c%10c(cc%11cc%12c%13c%14c(cc%15c%16ccc-5c2c%16c2c5c%16c%17c(c(c46)c7c9c%17c4c%10c%11c%13c4c%16c%14c%152)C513)C%12)C8,8.6,-5.13,-3.27,-5.9,-3.9,100.0,,1:1.5,3% v/v,conventional,Ca,PEDOT:PSS,o-DCB,
106140,10.1002/pip.2509,CCCCC(CC)CC(=O)c1cc2c(-c3cc4c(-c5ccc(CC(CC)CCCC)s5)c5sccc5c(-c5ccc(CC(CC)CCCC)s5)c4s3)scc2s1,COC(=O)CCCC1(c2ccccc2)C23c4c5ccc6c7cc8c9c%10c(cc%11cc%12c%13c%14c(cc%15c%16ccc-5c2c%16c2c5c%16c%17c(c(c46)c7c9c%17c4c%10c%11c%13c4c%16c%14c%152)C513)C%12)C8,7.89,-5.13,-3.27,-5.9,-3.9,100.0,,1:1.5,3% v/v,conventional,Ca,PEDOT:PSS,o-DCB,
106141,10.1002/solr.201700123,CCCCCCC(CCCC)Cc1sc(CC(CCCC)CCCCCC)c2c1C(=O)c1c(-c3cccs3)sc(-c3ccc(-c4cc5c(-c6ccc(SCC(CC)CCCC)s6)c6sccc6c(-c6ccc(SCC(CC)CCCC)s6)c5s4)s3)c1C2=O,CCCCCCCCCCCCC(CCCCCCCCCC)Cn1c(=O)c2ccc3c4c(-c5ccc(N(c6ccc(-c7cc8c(=O)n(CC(CCCCCCCCCC)CCCCCCCCCCCC)c(=O)c9cc%10c%11c%12c%13c(ccc%14c%13c(c%11c%11cc%13c(=O)n(CC(CCCCCCCCCC)CCCCCCCCCCCC)c(=O)c%15ccc%16c7c(c89)c%10c%11c%16c%15%13)C=C(C(C)(C)C)C%14)CC(C(C)(C)C)=C%12)cc6)c6cccc(-c7cc8c(=O)n(CC(CCCCCCCCCC)CCCCCCCCCCCC)c(=O)c9cc%10c%11c%12c%13c(ccc%14c%13c(c%11c%11cc%13c(=O)n(CC(CCCCCCCCCC)CCCCCCCCCCCC)c(=O)c%15ccc%16c7c(c89)c%10c%11c%16c%15%13)C=C(C(C)(C)C)C%14)CC(C(C)(C)C)=C%12)c6)cc5)cc5c(=O)n(CC(CCCCCCCCCC)CCCCCCCCCCCC)c(=O)c6cc7c8c9c%10c(ccc%11c%10c(c8c8cc(c1=O)c2c3c8c7c4c56)C=C(C(C)(C)C)C%11)CC(C(C)(C)C)=C9,3.44,-5.43,-3.43,-5.47,-3.59,,100.0,1:1,,conventional,Ca,PEDOT:PSS,o-DCB,
106143,10.1002/solr.201700123,CCCCCCC(CCCC)Cc1sc(CC(CCCC)CCCCCC)c2c1C(=O)c1c(-c3cccs3)sc(-c3ccc(-c4cc5c(-c6ccc(SCC(CC)CCCC)s6)c6sccc6c(-c6ccc(SCC(CC)CCCC)s6)c5s4)s3)c1C2=O,CCCCCCCCCCCCC(CCCCCCCCCC)Cn1c(=O)c2ccc3c4c(-c5ccc(C(=C(c6ccc(-c7cc8c(=O)n(CC(CCCCCCCCCC)CCCCCCCCCCCC)c(=O)c9cc%10c%11c%12c%13c(ccc%14c%13c(c%11c%11cc%13c(=O)n(CC(CCCCCCCCCC)CCCCCCCCCCCC)c(=O)c%15ccc%16c7c(c89)c%10c%11c%16c%15%13)C=C(C(C)(C)C)C%14)CC(C(C)(C)C)=C%12)cc6)c6ccc(-c7cc8c(=O)n(CC(CCCCCCCCCC)CCCCCCCCCCCC)c(=O)c9cc%10c%11c%12c%13c(ccc%14c%13c(c%11c%11cc%13c(=O)n(CC(CCCCCCCCCC)CCCCCCCCCCCC)c(=O)c%15ccc%16c7c(c89)c%10c%11c%16c%15%13)C=C(C(C)(C)C)C%14)CC(C(C)(C)C)=C%12)cc6)c6ccc(-c7cc8c(=O)n(CC(CCCCCCCCCC)CCCCCCCCCCCC)c(=O)c9cc%10c%11c%12c%13c(ccc%14c%13c(c%11c%11cc%13c(=O)n(CC(CCCCCCCCCC)CCCCCCCCCCCC)c(=O)c%15ccc%16c7c(c89)c%10c%11c%16c%15%13)C=C(C(C)(C)C)C%14)CC(C(C)(C)C)=C%12)cc6)cc5)cc5c(=O)n(CC(CCCCCCCCCC)CCCCCCCCCCCC)c(=O)c6cc7c8c9c%10c(ccc%11c%10c(c8c8cc(c1=O)c2c3c8c7c4c56)C=C(C(C)(C)C)C%11)CC(C(C)(C)C)=C9,1.97,-5.43,-3.43,-5.46,-3.5,,100.0,1:1,,conventional,Ca,PEDOT:PSS,o-DCB,
106145,10.1002/solr.201700168,COCCOCCOCCOCC(COCCOCCOCCOC)Oc1cc(-c2ccc(-c3c(F)c(F)cc4nsnc34)s2)c(OC(COCCOCCOCCOC)COCCOCCOCCOC)cc1-c1cccs1,COC(=O)CCCC1(c2ccccc2)C23c4c5ccc6c7cc8c9c%10c(cc%11cc%12c%13c%14c(cc%15c%16ccc-5c2c%16c2c5c%16c%17c(c(c46)c7c9c%17c4c%10c%11c%13c4c%16c%14c%152)C513)C%12)C8,4.18,-5.32,-3.86,-5.9,-3.9,95.0,,1:2,,conventional,PFN,PEDOT:PSS,2-MeTHF,
106146,10.1002/solr.201700168,COCCOCCOCCOCC(COCCOCCOCCOC)Oc1cc(-c2ccc(-c3c(F)c(F)cc4nsnc34)s2)c(OC(COCCOCCOCCOC)COCCOCCOCCOC)cc1-c1cccs1,COC(=O)CCCC1(c2ccccc2)C23c4c5ccc6c7cc8c9c%10c(cc%11cc%12c%13c%14c(cc%15c%16ccc-5c2c%16c2c5c%16c%17c(c(c46)c7c9c%17c4c%10c%11c%13c4c%16c%14c%152)C513)C%12)C8,6.44,-5.32,-3.86,-5.9,-3.9,95.0,110.0,1:2,,conventional,PFN,PEDOT:PSS,2-MeTHF,
106147,10.1002/solr.201800018,CCCCCCCCC(CCCCCCCC)n1c2ccccc2c2ccc(-c3ccc(-c4ccc(-c5cccs5)c5nsnc45)s3)cc21,CCCCC(=O)OCC1(c2ccccc2)C2=CC=Cc3cccc4cccc5ccc6ccccc7cccc1c7c6c5c-4c3C2,5.0,-5.5,-3.6,-6.1,-3.9,85.0,70.0,1:4,,inverted,ZnO,MoO3,,
106148,10.1002/solr.201800018,CCCCC(CC)Cc1ccc(-c2c3cc(-c4scc5c4C(=O)N(CC(CC)CCCC)C5=O)sc3c(-c3ccc(CC(CC)CCCC)s3)c3ccsc23)s1,CCCCC(=O)OCC1(c2ccccc2)C2=CC=Cc3cccc4cccc5ccc6ccccc7cccc1c7c6c5c-4c3C2,7.1,-5.7,-3.7,-6.1,-3.9,50.0,,1:1.5,5 vol%,inverted,ZnO,MoO3,,
106149,10.1002/solr.201800018,CCCCCCCCC(CCCCCC)COC(=O)c1csc(-c2cc(C(=O)OCC(CCCCCC)CCCCCCCC)c(-c3ccc(-c4cccs4)s3)s2)c1,CCCCC(=O)OCC1(c2ccccc2)c2cccc3cccc4cccc5cccc6cccc1c6c-5c-4c-3c2,5.3,-5.31,-3.0,-6.1,-3.7,130.0,,1:1 w/w,1 vol.%,inverted,ZnO,MoO3,,
106150,10.1002/solr.201800018,CCCCCCCCC(CCCCCC)CN1C(=O)C2=C(c3ccc(-c4ccccc4)s3)N(CC(CCCCCC)CCCCCCCC)C(=O)C2=C1c1cccs1,CCCCC(=O)OCC1(c2ccccc2)c2cccc3cccc4cccc5cccc6cccc1c6c-5c-4c-3c2,6.3,-5.335,-3.66,-6.1,-3.7,85.0,,1:2 w/w,6 vol.%,inverted,ZnO,MoO3,,
106151,10.1002/solr.201800018,CCCCC(CC)COC(=O)c1sc2csc(-c3cc4c(-c5ccc(CC(CC)CCCC)s5)c5sccc5c(-c5ccc(CC(CC)CCCC)s5)c4s3)c2c1F,CCCCC(=O)OCC1(c2ccccc2)C2=CC=Cc3cccc4cccc5ccc6ccccc7cccc1c7c6c5c-4c3C2,9.2,-5.29,-3.72,-6.1,-3.9,130.0,,1:1.5 w/w,3 vol.%,inverted,ZnO,MoO3,,
106152,10.1002/solr.201800018,CCCCCCCCC(CCCCCC)CN1C(=O)C2=C(c3ccc(-c4cc(CCCCCC)c(-c5cccs5)s4)s3)N(CC(CCCCCC)CCCCCCCC)C(=O)C2=C1c1ccc(-c2cc(CCCCCC)cs2)s1,CCCCC(=O)OCC1(c2ccccc2)c2cccc3cccc4cccc5cccc6cccc1c6c-5c-4c-3c2,5.4,-5.08,-3.63,-6.1,-3.7,85.0,,1:2 w/w,10 vol.%,inverted,ZnO,MoO3,,
106153,10.1002/solr.201800018,CCCCCCCCC(CCCCCC)CN1C(=O)C2=C(c3ccc(-c4cccs4)s3)N(CC(CCCCCC)CCCCCCCC)C(=O)C2=C1c1cccs1,CCCCC(=O)OCC1(c2ccccc2)c2cccc3cccc4cccc5cccc6cccc1c6c-5c-4c-3c2,5.4,-5.17,-3.67,-6.1,-3.7,100.0,,1:2 w/w,7 vol.%,inverted,ZnO,MoO3,,
106154,10.1002/solr.201800018,CCCCCCCCC(CCCCCC)CN1C(=O)C2=C(c3cc(C)c(-c4cccs4)s3)N(CC(CCCCCC)CCCCCCCC)C(=O)C2=C1c1cc(C)cs1,CCCCC(=O)OCC1(c2ccccc2)c2cccc3cccc4cccc5cccc6cccc1c6c-5c-4c-3c2,5.7,-5.2,-3.6,-6.1,-3.7,110.0,,1:3 w/w,7 vol.%,inverted,ZnO,MoO3,,
106155,10.1002/solr.201800018,CCCCCCCCC(CCCCCCCC)n1c2ccccc2c2ccc(-c3ccc(-c4ccc(-c5cccs5)c5nsnc45)s3)cc21,CCCCC(=O)OCC1(c2ccccc2)C2=CC=Cc3cccc4cccc5ccc6ccccc7cccc1c7c6c5c-4c3C2,4.0,-5.5,-3.6,-6.1,-3.9,85.0,70.0,1:4,,inverted,,,,
106156,10.1002/solr.201800018,CCCCCCCCC(CCCCCCCC)n1c2ccccc2c2ccc(-c3ccc(-c4ccc(-c5cccs5)c5nsnc45)s3)cc21,CCCCC(=O)OCC1(c2ccccc2)C2=CC=Cc3cccc4cccc5ccc6ccccc7cccc1c7c6c5c-4c3C2,3.2,-5.5,-3.6,-6.1,-3.9,85.0,70.0,1:4,,inverted,,,,
106157,10.1002/solr.201800018,CCCCCCCCC(CCCCCCCC)n1c2ccccc2c2ccc(-c3ccc(-c4ccc(-c5cccs5)c5nsnc45)s3)cc21,CCCCC(=O)OCC1(c2ccccc2)C2=CC=Cc3cccc4cccc5ccc6ccccc7cccc1c7c6c5c-4c3C2,3.9,-5.5,-3.6,-6.1,-3.9,85.0,70.0,1:4,,inverted,,,,
106158,10.1002/solr.201800018,CCCCCCCCC(CCCCCCCC)n1c2ccccc2c2ccc(-c3ccc(-c4ccc(-c5cccs5)c5nsnc45)s3)cc21,CCCCC(=O)OCC1(c2ccccc2)C2=CC=Cc3cccc4cccc5ccc6ccccc7cccc1c7c6c5c-4c3C2,3.9,-5.5,-3.6,-6.1,-3.9,85.0,70.0,1:4,,inverted,,,,
106159,10.1002/solr.201800018,CCCCCCCCC(CCCCCCCC)n1c2ccccc2c2ccc(-c3ccc(-c4ccc(-c5cccs5)c5nsnc45)s3)cc21,CCCCC(=O)OCC1(c2ccccc2)C2=CC=Cc3cccc4cccc5ccc6ccccc7cccc1c7c6c5c-4c3C2,3.9,-5.5,-3.6,-6.1,-3.9,85.0,70.0,1:4,,inverted,,,,
106160,10.1002/solr.201800018,CCCCCCCCC(CCCCCCCC)n1c2ccccc2c2ccc(-c3ccc(-c4ccc(-c5cccs5)c5nsnc45)s3)cc21,CCCCC(=O)OCC1(c2ccccc2)C2=CC=Cc3cccc4cccc5ccc6ccccc7cccc1c7c6c5c-4c3C2,3.8,-5.5,-3.6,-6.1,-3.9,85.0,70.0,1:4,,inverted,,,,
106174,10.1002/solr.201800247,CCCCCCCCCCc1cc(-c2c3cc(-c4ccc(-c5c(F)c(F)c(-c6cccs6)c6nn(CC(CC)CCCC)nc56)s4)sc3c(-c3cc(CCCCCCCCCC)c(CCCCCCCCCC)s3)c3ccsc23)sc1CCCCCCCCCC,CCCCCCCCCCC(CCCCCCCC)CN1C(=O)c2ccc3c4c(c(-c5ccc(-c6ccc(-c7cc8c9c(c(-c%10cccs%10)cc%10c9c7C(=O)N(CC(CCCCCCCC)CCCCCCCCCC)C%10=O)C(=O)N(CC(CCCCCCCC)CCCCCCCCCC)C8=O)s6)s5)cc(c24)C1=O)C(=O)N(CC(CCCCCCCC)CCCCCCCCCC)C3=O,6.6,-5.23,-3.24,-5.79,-4.11,,,,,inverted,ZnO,MoO3,,
106175,10.1002/solr.201800247,CCCCCCCCCCc1cc(-c2c3cc(-c4ccc(-c5c(F)c(F)c(-c6cccs6)c6nn(CC(CC)CCCC)nc56)s4)sc3c(-c3cc(CCCCCCCCCC)c(CCCCCCCCCC)s3)c3ccsc23)sc1CCCCCCCCCC,CCCCCCCCCCC(CCCCCCCC)CN1C(=O)c2ccc3c4c(c(-c5ccc(-c6ccc(-c7cc8c9c(c(-c%10cccs%10)cc%10c9c7C(=O)N(CC(CCCCCCCC)CCCCCCCCCC)C%10=O)C(=O)N(CC(CCCCCCCC)CCCCCCCCCC)C8=O)s6)s5)cc(c24)C1=O)C(=O)N(CC(CCCCCCCC)CCCCCCCCCC)C3=O,5.8,-5.23,-3.24,-6.36,-4.05,,,,,inverted,ZnO,MoO3,,
106176,10.1002/solr.201800247,CCCCCCCCCCc1cc(-c2c3cc(-c4ccc(-c5c(F)c(F)c(-c6cccs6)c6nn(CC(CC)CCCC)nc56)s4)sc3c(-c3cc(CCCCCCCCCC)c(CCCCCCCCCC)s3)c3ccsc23)sc1CCCCCCCCCC,CCCCCCCCCCC(CCCCCCCC)CN1C(=O)c2ccc3c4c(c(-c5ccc(-c6ccc(-c7cc8c9c(cc(-c%10cccs%10)c%10c9c7C(=O)N(CC(CCCCCCCC)CCCCCCCCCC)C%10=O)C(=O)N(CC(CCCCCCCC)CCCCCCCCCC)C8=O)s6)s5)cc(c24)C1=O)C(=O)N(CC(CCCCCCCC)CCCCCCCCCC)C3=O,4.8,-5.23,-3.24,-5.78,-4.15,,,,,inverted,ZnO,MoO3,,
106177,10.1002/solr.201800247,CCCCCCCCCCc1cc(-c2c3cc(-c4ccc(-c5c(F)c(F)c(-c6ccc(-c7cc8c(-c9cc(CCCCCCCCCC)c(CCCCCCCCCC)s9)c9sc(-c%10scc%11c%10C(=O)N(CCCCCCCC)C%11=O)cc9c(-c9cc(CCCCCCCCCC)c(CCCCCCCCCC)s9)c8s7)s6)c6nn(CC(CC)CCCC)nc56)s4)sc3c(-c3cc(CCCCCCCCCC)c(CCCCCCCCCC)s3)c3ccsc23)sc1CCCCCCCCCC,CCCCCCCCCCC(CCCCCCCC)CN1C(=O)c2ccc3c4c(c(-c5ccc(-c6ccc(-c7cc8c9c(c(-c%10cccs%10)cc%10c9c7C(=O)N(CC(CCCCCCCC)CCCCCCCCCC)C%10=O)C(=O)N(CC(CCCCCCCC)CCCCCCCCCC)C8=O)s6)s5)cc(c24)C1=O)C(=O)N(CC(CCCCCCCC)CCCCCCCCCC)C3=O,6.5,-5.33,-3.23,-5.79,-4.11,,,,,inverted,ZnO,MoO3,,
106178,10.1002/solr.201800247,CCCCCCCCCCc1cc(-c2c3cc(-c4ccc(-c5c(F)c(F)c(-c6ccc(-c7cc8c(-c9cc(CCCCCCCCCC)c(CCCCCCCCCC)s9)c9sc(-c%10scc%11c%10C(=O)N(CCCCCCCC)C%11=O)cc9c(-c9cc(CCCCCCCCCC)c(CCCCCCCCCC)s9)c8s7)s6)c6nn(CC(CC)CCCC)nc56)s4)sc3c(-c3cc(CCCCCCCCCC)c(CCCCCCCCCC)s3)c3ccsc23)sc1CCCCCCCCCC,CCCCCCCCCCC(CCCCCCCC)CN1C(=O)c2ccc3c4c(c(-c5ccc(-c6ccc(-c7cc8c9c(c(-c%10cccs%10)cc%10c9c7C(=O)N(CC(CCCCCCCC)CCCCCCCCCC)C%10=O)C(=O)N(CC(CCCCCCCC)CCCCCCCCCC)C8=O)s6)s5)cc(c24)C1=O)C(=O)N(CC(CCCCCCCC)CCCCCCCCCC)C3=O,5.5,-5.33,-3.23,-6.36,-4.05,,,,,inverted,ZnO,MoO3,,
106179,10.1002/solr.201800247,CCCCCCCCCCc1cc(-c2c3cc(-c4ccc(-c5c(F)c(F)c(-c6ccc(-c7cc8c(-c9cc(CCCCCCCCCC)c(CCCCCCCCCC)s9)c9sc(-c%10scc%11c%10C(=O)N(CCCCCCCC)C%11=O)cc9c(-c9cc(CCCCCCCCCC)c(CCCCCCCCCC)s9)c8s7)s6)c6nn(CC(CC)CCCC)nc56)s4)sc3c(-c3cc(CCCCCCCCCC)c(CCCCCCCCCC)s3)c3ccsc23)sc1CCCCCCCCCC,CCCCCCCCCCC(CCCCCCCC)CN1C(=O)c2ccc3c4c(c(-c5ccc(-c6ccc(-c7cc8c9c(cc(-c%10cccs%10)c%10c9c7C(=O)N(CC(CCCCCCCC)CCCCCCCCCC)C%10=O)C(=O)N(CC(CCCCCCCC)CCCCCCCCCC)C8=O)s6)s5)cc(c24)C1=O)C(=O)N(CC(CCCCCCCC)CCCCCCCCCC)C3=O,4.7,-5.33,-3.23,-5.78,-4.15,,,,,inverted,ZnO,MoO3,,
106180,10.1002/solr.201800247,CCCCCCCCCCc1cc(-c2c3cc(-c4ccc(-c5c(F)c(F)c(-c6ccc(-c7cc8c(-c9cc(CCCCCCCCCC)c(CCCCCCCCCC)s9)c9sc(-c%10scc%11c%10C(=O)N(CCCCCCCC)C%11=O)cc9c(-c9cc(CCCCCCCCCC)c(CCCCCCCCCC)s9)c8s7)s6)c6nn(CC(CC)CCCC)nc56)s4)sc3c(-c3cc(CCCCCCCCCC)c(CCCCCCCCCC)s3)c3ccsc23)sc1CCCCCCCCCC,CCCCCCCCCCC(CCCCCCCC)CN1C(=O)c2ccc3c4c(c(-c5ccc(-c6ccc(-c7cc8c9c(c(-c%10cccs%10)cc%10c9c7C(=O)N(CC(CCCCCCCC)CCCCCCCCCC)C%10=O)C(=O)N(CC(CCCCCCCC)CCCCCCCCCC)C8=O)s6)s5)cc(c24)C1=O)C(=O)N(CC(CCCCCCCC)CCCCCCCCCC)C3=O,5.8,-5.37,-3.22,-5.79,-4.11,,,,,inverted,ZnO,MoO3,,
106181,10.1002/solr.201800247,CCCCCCCCCCc1cc(-c2c3cc(-c4ccc(-c5c(F)c(F)c(-c6ccc(-c7cc8c(-c9cc(CCCCCCCCCC)c(CCCCCCCCCC)s9)c9sc(-c%10scc%11c%10C(=O)N(CCCCCCCC)C%11=O)cc9c(-c9cc(CCCCCCCCCC)c(CCCCCCCCCC)s9)c8s7)s6)c6nn(CC(CC)CCCC)nc56)s4)sc3c(-c3cc(CCCCCCCCCC)c(CCCCCCCCCC)s3)c3ccsc23)sc1CCCCCCCCCC,CCCCCCCCCCC(CCCCCCCC)CN1C(=O)c2ccc3c4c(c(-c5ccc(-c6ccc(-c7cc8c9c(c(-c%10cccs%10)cc%10c9c7C(=O)N(CC(CCCCCCCC)CCCCCCCCCC)C%10=O)C(=O)N(CC(CCCCCCCC)CCCCCCCCCC)C8=O)s6)s5)cc(c24)C1=O)C(=O)N(CC(CCCCCCCC)CCCCCCCCCC)C3=O,5.3,-5.37,-3.22,-6.36,-4.05,,,,,inverted,ZnO,MoO3,,
106182,10.1002/solr.201800247,CCCCCCCCCCc1cc(-c2c3cc(-c4ccc(-c5c(F)c(F)c(-c6ccc(-c7cc8c(-c9cc(CCCCCCCCCC)c(CCCCCCCCCC)s9)c9sc(-c%10scc%11c%10C(=O)N(CCCCCCCC)C%11=O)cc9c(-c9cc(CCCCCCCCCC)c(CCCCCCCCCC)s9)c8s7)s6)c6nn(CC(CC)CCCC)nc56)s4)sc3c(-c3cc(CCCCCCCCCC)c(CCCCCCCCCC)s3)c3ccsc23)sc1CCCCCCCCCC,CCCCCCCCCCC(CCCCCCCC)CN1C(=O)c2ccc3c4c(c(-c5ccc(-c6ccc(-c7cc8c9c(cc(-c%10cccs%10)c%10c9c7C(=O)N(CC(CCCCCCCC)CCCCCCCCCC)C%10=O)C(=O)N(CC(CCCCCCCC)CCCCCCCCCC)C8=O)s6)s5)cc(c24)C1=O)C(=O)N(CC(CCCCCCCC)CCCCCCCCCC)C3=O,4.7,-5.37,-3.22,-5.78,-4.15,,,,,inverted,ZnO,MoO3,,
106184,10.1002/solr.201800301,CCCCC(CC)COc1c2cc(-c3scc4sc(C(=O)C(CC)CCCC)cc34)sc2c(OCC(CC)CCCC)c2ccsc12,CCCCC(=O)OCC1(c2ccccc2)C2=CC=Cc3cccc4cccc5ccc6ccccc7cccc1c7c6c5c-4c3C2,5.0,-5.12,-3.35,-6.1,-3.9,105.0,,1:1.5,,conventional,,PEDOT:PSS,o-DCB,
106185,10.1002/solr.201800301,CCCCC(CC)COC(=O)c1sc2c(-c3cc4c(OCC(CC)CCCC)c5sccc5c(OCC(CC)CCCC)c4s3)scc2c1F,CCCCC(=O)OCC1(c2ccccc2)C2=CC=Cc3cccc4cccc5ccc6ccccc7cccc1c7c6c5c-4c3C2,5.2,-5.19,-3.43,-6.1,-3.9,100.0,,1:1.5,,conventional,,PEDOT:PSS,o-DCB,
106186,10.1002/solr.201800301,CCCCCCCC(=O)c1sc2csc(-c3cc4c(OCC(CC)CCCC)c5sccc5c(OCC(CC)CCCC)c4s3)c2c1F,CCCCC(=O)OCC1(c2ccccc2)C2=CC=Cc3cccc4cccc5ccc6ccccc7cccc1c7c6c5c-4c3C2,5.6,-5.22,-3.45,-6.1,-3.9,100.0,,1:1.5,,conventional,,PEDOT:PSS,o-DCB,
106187,10.1002/solr.201800301,CCCCC(CC)COC(=O)c1cc2csc(-c3cc4c(-c5ccc(CC(CC)CCCC)s5)c5sccc5c(-c5ccc(CC(CC)CCCC)s5)c4s3)c2s1,CCCCC(=O)OCC1(c2ccccc2)C2=CC=Cc3cccc4cccc5ccc6ccccc7cccc1c7c6c5c-4c3C2,4.8,-5.09,-3.22,-6.1,-3.9,100.0,,1:1.5,,conventional,,PEDOT:PSS,o-DCB,
106188,10.1002/solr.201800301,CCCCC(CC)CC(=O)c1cc2c(-c3cc4c(-c5ccc(CC(CC)CCCC)s5)c5sccc5c(-c5ccc(CC(CC)CCCC)s5)c4s3)scc2s1,CCCCC(=O)OCC1(c2ccccc2)C2=CC=Cc3cccc4cccc5ccc6ccccc7cccc1c7c6c5c-4c3C2,5.8,-5.11,-3.25,-6.1,-3.9,110.0,,1:1.5,,conventional,,PEDOT:PSS,o-DCB,
106189,10.1002/solr.201800301,CCCCC(CC)COC(=O)c1sc2csc(-c3cc4c(-c5ccc(CC(CC)CCCC)s5)c5sccc5c(-c5ccc(CC(CC)CCCC)s5)c4s3)c2c1F,CCCCC(=O)OCC1(c2ccccc2)C2=CC=Cc3cccc4cccc5ccc6ccccc7cccc1c7c6c5c-4c3C2,9.4,-5.29,-3.72,-6.1,-3.9,90.0,,1:1.5,,conventional,,PEDOT:PSS,o-DCB,
106190,10.1002/solr.201800340,CCCCC(CC)Cc1ccc(-c2c3cc(-c4ccc(-c5c(F)c(F)c(-c6cccs6)c6nc(-c7cc(F)c(CC(CC)CCCC)s7)c(-c7cc(F)c(CC(CC)CCCC)s7)nc56)s4)sc3c(-c3ccc(CC(CC)CCCC)s3)c3ccsc23)s1,CCCCCCCCCCC(CCCCCCCC)CN1C(=O)c2ccc3c4c(c(-c5ccc(-c6cccs6)s5)cc(c24)C1=O)C(=O)N(CC(CCCCCCCC)CCCCCCCCCC)C3=O,7.72,-5.31,-3.62,-5.71,-4.02,,,2.5:1,,conventional,PDINO,PEDOT:PSS,THF,
106191,10.1002/solr.201800340,CCCCC(CC)Cc1ccc(-c2c3cc(-c4ccc(-c5c(F)c(F)c(-c6cccs6)c6nc(-c7cc(F)c(CC(CC)CCCC)s7)c(-c7cc(F)c(CC(CC)CCCC)s7)nc56)s4)sc3c(-c3ccc(CC(CC)CCCC)s3)c3ccsc23)s1,CCCCCCCCCCC(CCCCCCCC)CN1C(=O)c2ccc3c4c(c(-c5ccc(-c6cccs6)s5)cc(c24)C1=O)C(=O)N(CC(CCCCCCCC)CCCCCCCCCC)C3=O,8.63,-5.31,-3.62,-5.71,-4.02,,150.0,2.5:1,,conventional,PDINO,PEDOT:PSS,THF,
106192,10.1002/solr.201800340,CCCCC(CC)Cc1ccc(-c2c3cc(-c4ccc(-c5c(F)c(F)c(-c6cccs6)c6nc(-c7cc(F)c(CC(CC)CCCC)s7)c(-c7cc(F)c(CC(CC)CCCC)s7)nc56)s4)sc3c(-c3ccc(CC(CC)CCCC)s3)c3ccsc23)s1,CCCCCCCCCCC(CCCCCCCC)CN1C(=O)c2ccc3c4c(c(-c5ccc(-c6cccs6)s5)cc(c24)C1=O)C(=O)N(CC(CCCCCCCC)CCCCCCCCCC)C3=O,7.27,-5.31,-3.62,-5.71,-4.02,,150.0,2.5:1,,conventional,PDINO,PEDOT:PSS,chloroform,
106193,10.1002/solr.201800376,CCCCCCCCC(CCCCCC)Cn1nc2c(-c3cccs3)c(F)c(F)c(-c3ccc(-c4cc5c(-c6ccc([Si](CCC)(CCC)CCC)s6)c6sccc6c(-c6ccc([Si](CCC)(CCC)CCC)s6)c5s4)s3)c2n1,CCCCCCc1ccc(C2(c3ccc(CCCCCC)cc3)c3cc(/C=C4\C(=O)c5c(csc5C)C4=C(C#N)C#N)sc3-c3sc4c(-c5ccc(CC(CC)CCCC)s5)c5c6c(sc5c(-c5ccc(CC(CC)CCCC)s5)c4c32)-c2sc(/C=C3\C(=O)c4c(csc4C)C3=C(C#N)C#N)cc2C6(c2ccc(CCCCCC)cc2)c2ccc(CCCCCC)cc2)cc1,10.23,-5.4,-3.24,-5.59,-3.86,,,1:1,,conventional,ZrAcac,PEDOT:PSS,chloroform,
106194,10.1002/solr.201800376,CCCCCCCCC(CCCCCC)Cn1nc2c(-c3cccs3)c(F)c(F)c(-c3ccc(-c4cc5c(-c6ccc([Si](CCC)(CCC)CCC)s6)c6sccc6c(-c6ccc([Si](CCC)(CCC)CCC)s6)c5s4)s3)c2n1,CCCCCCc1ccc(C2(c3ccc(CCCCCC)cc3)c3cc(/C=C4\C(=O)c5c(csc5C)C4=C(C#N)C#N)sc3-c3sc4c(-c5ccc(CC(CC)CCCC)s5)c5c6c(sc5c(-c5ccc(CC(CC)CCCC)s5)c4c32)-c2sc(/C=C3\C(=O)c4c(csc4C)C3=C(C#N)C#N)cc2C6(c2ccc(CCCCCC)cc2)c2ccc(CCCCCC)cc2)cc1,12.79,-5.4,-3.24,-5.59,-3.86,,100.0,1:1,,conventional,ZrAcac,PEDOT:PSS,chloroform,
106195,10.1002/solr.201800376,CCCCC(CC)Cc1ccc(-c2c3cc(-c4ccc(-c5sc(-c6cccs6)c6c5C(=O)c5c(CC(CC)CCCC)sc(CC(CC)CCCC)c5C6=O)s4)sc3c(-c3ccc(CC(CC)CCCC)s3)c3ccsc23)s1,CCCCCCc1ccc(C2(c3ccc(CCCCCC)cc3)c3cc(/C=C4\C(=O)c5c(csc5C)C4=C(C#N)C#N)sc3-c3sc4c(-c5ccc(CC(CC)CCCC)s5)c5c6c(sc5c(-c5ccc(CC(CC)CCCC)s5)c4c32)-c2sc(/C=C3\C(=O)c4c(csc4C)C3=C(C#N)C#N)cc2C6(c2ccc(CCCCCC)cc2)c2ccc(CCCCCC)cc2)cc1,11.47,-5.33,-3.48,-5.59,-3.86,,,1:1,,conventional,ZrAcac,PEDOT:PSS,chloroform,
106196,10.1002/solr.201800376,CCCCC(CC)Cc1ccc(-c2c3cc(-c4ccc(-c5sc(-c6cccs6)c6c5C(=O)c5c(CC(CC)CCCC)sc(CC(CC)CCCC)c5C6=O)s4)sc3c(-c3ccc(CC(CC)CCCC)s3)c3ccsc23)s1,CCCCCCc1ccc(C2(c3ccc(CCCCCC)cc3)c3cc(/C=C4\C(=O)c5c(csc5C)C4=C(C#N)C#N)sc3-c3sc4c(-c5ccc(CC(CC)CCCC)s5)c5c6c(sc5c(-c5ccc(CC(CC)CCCC)s5)c4c32)-c2sc(/C=C3\C(=O)c4c(csc4C)C3=C(C#N)C#N)cc2C6(c2ccc(CCCCCC)cc2)c2ccc(CCCCCC)cc2)cc1,13.18,-5.33,-3.48,-5.59,-3.86,,100.0,1:1,,conventional,ZrAcac,PEDOT:PSS,chloroform,
106197,10.1002/solr.201800376,CCCCC(CC)COC(=O)c1sc2csc(-c3cc4c(-c5ccc(CC(CC)CCCC)s5)c5sccc5c(-c5ccc(CC(CC)CCCC)s5)c4s3)c2c1F,CCCCCCc1ccc(C2(c3ccc(CCCCCC)cc3)c3cc(/C=C4\C(=O)c5c(csc5C)C4=C(C#N)C#N)sc3-c3sc4c(-c5ccc(CC(CC)CCCC)s5)c5c6c(sc5c(-c5ccc(CC(CC)CCCC)s5)c4c32)-c2sc(/C=C3\C(=O)c4c(csc4C)C3=C(C#N)C#N)cc2C6(c2ccc(CCCCCC)cc2)c2ccc(CCCCCC)cc2)cc1,8.26,-5.29,-3.72,-5.59,-3.86,,,1:1,,conventional,ZrAcac,PEDOT:PSS,chloroform,
106198,10.1002/solr.201800376,CCCCC(CC)COC(=O)c1sc2csc(-c3cc4c(-c5ccc(CC(CC)CCCC)s5)c5sccc5c(-c5ccc(CC(CC)CCCC)s5)c4s3)c2c1F,CCCCCCc1ccc(C2(c3ccc(CCCCCC)cc3)c3cc(/C=C4\C(=O)c5c(csc5C)C4=C(C#N)C#N)sc3-c3sc4c(-c5ccc(CC(CC)CCCC)s5)c5c6c(sc5c(-c5ccc(CC(CC)CCCC)s5)c4c32)-c2sc(/C=C3\C(=O)c4c(csc4C)C3=C(C#N)C#N)cc2C6(c2ccc(CCCCCC)cc2)c2ccc(CCCCCC)cc2)cc1,10.36,-5.29,-3.72,-5.59,-3.86,,100.0,1:1,,conventional,ZrAcac,PEDOT:PSS,chloroform,
106199,10.1002/solr.201900417,CCCCC(CC)Cc1sc(-c2c3cc(-c4ccc(-c5sc(-c6cccs6)c6c5C(=O)c5c(CC(CC)CCCC)sc(CC(CC)CCCC)c5C6=O)s4)sc3c(-c3cc(Cl)c(CC(CC)CCCC)s3)c3ccsc23)cc1Cl,CCCCCCCCC1(CCCCCCCC)c2cc3c(cc2-c2cc4c(cc21)-c1sc2cc(/C=C5\C(=O)c6cc(F)c(F)cc6C5=C(C#N)C#N)sc2c1C4(c1ccc(CCCCCC)cc1)c1ccc(CCCCCC)cc1)C(c1ccc(CCCCCC)cc1)(c1ccc(CCCCCC)cc1)c1c-3sc2cc(/C=C3\C(=O)c4cc(F)c(F)cc4C3=C(C#N)C#N)sc12,10.43,-5.52,-3.6,-5.66,-3.98,,,1:1,,conventional,PDINO,PEDOT:PSS,chlorobenzene,
106200,10.1002/solr.201900417,CCCCC(CC)Cc1sc(-c2c3cc(-c4ccc(-c5sc(-c6cccs6)c6c5C(=O)c5c(CC(CC)CCCC)sc(CC(CC)CCCC)c5C6=O)s4)sc3c(-c3cc(Cl)c(CC(CC)CCCC)s3)c3ccsc23)cc1Cl,CCCCCCCCC1(CCCCCCCC)c2cc3c(cc2-c2cc4c(cc21)-c1sc2cc(/C=C5\C(=O)c6cc(F)c(F)cc6C5=C(C#N)C#N)sc2c1C4(c1ccc(CCCCCC)cc1)c1ccc(CCCCCC)cc1)C(c1ccc(CCCCCC)cc1)(c1ccc(CCCCCC)cc1)c1c-3sc2cc(/C=C3\C(=O)c4cc(F)c(F)cc4C3=C(C#N)C#N)sc12,11.24,-5.52,-3.6,-5.66,-3.98,,90.0,1:1,0.3% v/v,conventional,PDINO,PEDOT:PSS,chlorobenzene,DIO
106203,10.1002/solr.202000142,COC(=O)C(C)(C)c1cc(C)cc(-c2sc3c4sc5cc(/C=C6/C(=O)c7cc(F)cc(c7)C(=O)/C6=C\c6cc(C(C)(C)C(=O)OC)c(-c7cc(C)cc(C(C)(C)C(=O)OC)c7)s6)sc5c4c(C(C)(C)C(=O)OC)ccc2-3)c1,CCCCCCCCCCCCCCCCC1(CCCCCCCCCCCCCCCC)c2cc3c(cc2-c2sc(/C=C4\C(=O)c5ccccc5C4=C(C#N)C#N)cc21)C(CCCCCCCCCCCCCCCC)(CCCCCCCCCCCCCCCC)c1cc(/C=C2\C(=O)c4cc(-c5cc6c(s5)-c5sccc5C6(CCC(CC)CCC)CC(CC)CCCC)ccc4C2=C(C#N)C#N)sc1-3,8.95,-5.56,-3.65,-5.76,-3.9,100.0,,2:1,,conventional,PNDIT-F3N,PEDOT:PSS,chloroform:1-chloronaphthalene (100:4),CN
106204,10.1002/solr.202000142,COC(=O)C(C)(C)c1cc(C)cc(-c2sc3c4sc5cc(/C=C6/C(=O)c7cc(F)cc(c7)C(=O)/C6=C\c6cc(C(C)(C)C(=O)OC)c(-c7cc(C)cc(C(C)(C)C(=O)OC)c7)s6)sc5c4c(C(C)(C)C(=O)OC)ccc2-3)c1,CCCCCCCCCCCCCCCCC1(CCCCCCCCCCCCCCCC)c2cc3c(cc2-c2sc4cc(/C=C5\C(=O)c6ccccc6C5=C(C#N)C#N)sc4c21)C(CCCCCCCCCCCCCCCC)(CCCCCCCCCCCCCCCC)c1c-3sc2cc(/C=C3\C(=O)c4cc(-c5cc6c(s5)-c5sccc5C6(CCC(CC)CCC)CC(CC)CCCC)ccc4C3=C(C#N)C#N)sc12,7.83,-5.56,-3.65,-5.73,-3.91,100.0,,2:1,,conventional,PNDIT-F3N,PEDOT:PSS,chloroform:1-chloronaphthalene (100:4),CN
106205,10.1002/solr.202000142,COC(=O)C(C)(C)c1cc(C)cc(-c2sc3c4sc5cc(/C=C6/C(=O)c7cc(F)cc(c7)C(=O)/C6=C\c6cc(C(C)(C)C(=O)OC)c(-c7cc(C)cc(C(C)(C)C(=O)OC)c7)s6)sc5c4c(C(C)(C)C(=O)OC)ccc2-3)c1,CCCCCCCCCCCCCCCCC1(CCCCCCCCCCCCCCCC)c2cc3c(cc2-c2sc4cc(/C=C5\C(=O)c6ccccc6C5=C(C#N)C#N)sc4c21)C(CCCCCCCCCCCCCCCC)(CCCCCCCCCCCCCCCC)c1c-3sc2cc(/C=C3\C(=O)c4cc(-c5cc6c(s5)-c5sccc5OC6(CCC(C)CCCC(C)C)CCC(C)CCCC(C)C)ccc4C3=C(C#N)C#N)sc12,10.13,-5.56,-3.65,-5.71,-3.95,100.0,,2:1,,conventional,PNDIT-F3N,PEDOT:PSS,chloroform:1-chloronaphthalene (100:4),CN
106208,10.1002/solr.202000181,CCCCCCCCSc1ccc(-c2c3cc(-c4scc5sc(C(=O)OCC(CC)CCCC)c(F)c45)sc3c(-c3ccc(SCCCCCCCC)s3)c3ccsc23)s1,CCCCCCCCC(CCCCCC)CN1C(=O)c2csc(-c3sc(-c4scc(F)c4F)c4c3C(=O)N(CC(CCCCCC)CCCCCCCC)C4=O)c2C1=O,2.4,-5.33,-3.52,-5.88,-3.94,,,1:2,,,,,,
106209,10.1002/solr.202000181,CCCCCCCCSc1ccc(-c2c3cc(-c4scc5sc(C(=O)OCC(CC)CCCC)c(F)c45)sc3c(-c3ccc(SCCCCCCCC)s3)c3ccsc23)s1,CCCCCCCCC(CCCCCC)CN1C(=O)c2csc(-c3ccc(-c4sc(-c5scc(F)c5F)c5c4C(=O)N(CC(CCCCCC)CCCCCCCC)C5=O)c4nsnc34)c2C1=O,6.2,-5.33,-3.52,-5.86,-4.075,,,1:2,,,,,,
106210,10.1002/solr.202000212,COC(=O)C(C)(C)c1cc(C)cc(-c2sc3c4sc5cc(/C=C6/C(=O)c7cc(F)cc(c7)C(=O)/C6=C\c6cc(C(C)(C)C(=O)OC)c(-c7cc(C)cc(C(C)(C)C(=O)OC)c7)s6)sc5c4c(C(C)(C)C(=O)OC)ccc2-3)c1,*/C(C#N)=C1C(=C\c2cc3sc4c(c3[se]2)C(c2ccc(CCCCCC)cc2)(c2ccc(CCCCCC)cc2)c2cc3c(cc2-4)C(c2ccc(CCCCCC)cc2)(c2ccc(CCCCCC)cc2)c2c-3sc3cc(/C=C4\C(=O)c5cc(Cl)c(Cl)cc5C4=C(C#N)C#N)[se]c23)\C(=O)c2cc(Cl)c(Cl)cc2\1,11.13,-5.56,-3.65,-5.75,-3.99,,,1:1,,conventional,ZrAcac,PEDOT:PSS,chloroform,DIO
106211,10.1002/solr.202000212,COC(=O)C(C)(C)c1cc(C)cc(-c2sc3c4sc5cc(/C=C6/C(=O)c7cc(F)cc(c7)C(=O)/C6=C\c6cc(C(C)(C)C(=O)OC)c(-c7cc(C)cc(C(C)(C)C(=O)OC)c7)s6)sc5c4c(C(C)(C)C(=O)OC)ccc2-3)c1,*/C(C#N)=C1C(=C\c2cc3sc4c(c3[se]2)C(c2ccc(CCCCCC)cc2)(c2ccc(CCCCCC)cc2)c2cc3c(cc2-4)C(c2ccc(CCCCCC)cc2)(c2ccc(CCCCCC)cc2)c2c-3sc3cc(/C=C4\C(=O)c5cc(Br)c(Br)cc5C4=C(C#N)C#N)[se]c23)\C(=O)c2cc(Br)c(Br)cc2\1,11.92,-5.56,-3.65,-5.69,-3.97,,,1:1,,conventional,ZrAcac,PEDOT:PSS,chloroform,DIO
106212,10.1002/solr.202000436,CCCCC(CC)COC(=O)c1sc2csc(-c3cc4c(-c5ccc(CC(CC)CCCC)s5)c5sccc5c(-c5ccc(CC(CC)CCCC)s5)c4s3)c2c1F,CCCCCCCCCCCCC(CCCCCCCCCC)Cn1c(=O)c2ccsc2c2sc3c(sc4c5sc(-c6sc(-c7cc8c(=O)n(CC(CCCCCC)CCCCCCCC)c(=O)c9c(sc%10c9sc9c%11sc(-c%12scc(F)c%12F)cc%11c(=O)n(CC(CCCCCC)CCCCCCCC)c(=O)c9%10)c8s7)c(F)c6F)cc5c(=O)n(CC(CCCCCCCCCC)CCCCCCCCCCCC)c(=O)c43)c2c1=O,3.04,-5.29,-3.72,-6.1,-3.45,,,1:30,,conventional,LiF,PEDOT:PSS,,
106213,10.1002/solr.202000436,CCCCC(CC)COC(=O)c1sc2csc(-c3cc4c(-c5ccc(CC(CC)CCCC)s5)c5sccc5c(-c5ccc(CC(CC)CCCC)s5)c4s3)c2c1F,CCCCCCCCCCCCC(CCCCCCCCCC)Cn1c(=O)c2ccsc2c2sc3c(sc4c5sc(-c6sc(-c7cc8c(=O)n(CC(CCCCCC)CCCCCCCC)c(=O)c9c(sc%10c9sc9c%11sc(-c%12scc(F)c%12F)cc%11c(=O)n(CC(CCCCCC)CCCCCCCC)c(=O)c9%10)c8s7)c(F)c6F)cc5c(=O)n(CC(CCCCCCCCCC)CCCCCCCCCCCC)c(=O)c43)c2c1=O,5.03,-5.29,-3.72,-6.1,-3.45,,,1:20,,conventional,LiF,PEDOT:PSS,,
106214,10.1002/solr.202000436,CCCCC(CC)COC(=O)c1sc2csc(-c3cc4c(-c5ccc(CC(CC)CCCC)s5)c5sccc5c(-c5ccc(CC(CC)CCCC)s5)c4s3)c2c1F,CCCCCCCCCCCCC(CCCCCCCCCC)Cn1c(=O)c2ccsc2c2sc3c(sc4c5sc(-c6sc(-c7cc8c(=O)n(CC(CCCCCC)CCCCCCCC)c(=O)c9c(sc%10c9sc9c%11sc(-c%12scc(F)c%12F)cc%11c(=O)n(CC(CCCCCC)CCCCCCCC)c(=O)c9%10)c8s7)c(F)c6F)cc5c(=O)n(CC(CCCCCCCCCC)CCCCCCCCCCCC)c(=O)c43)c2c1=O,6.46,-5.29,-3.72,-6.1,-3.45,,,1:10,,conventional,LiF,PEDOT:PSS,,
106215,10.1002/solr.202000436,CCCCC(CC)COC(=O)c1sc2csc(-c3cc4c(-c5ccc(CC(CC)CCCC)s5)c5sccc5c(-c5ccc(CC(CC)CCCC)s5)c4s3)c2c1F,CCCCCCCCCCCCC(CCCCCCCCCC)Cn1c(=O)c2ccsc2c2sc3c(sc4c5sc(-c6sc(-c7cc8c(=O)n(CC(CCCCCC)CCCCCCCC)c(=O)c9c(sc%10c9sc9c%11sc(-c%12scc(F)c%12F)cc%11c(=O)n(CC(CCCCCC)CCCCCCCC)c(=O)c9%10)c8s7)c(F)c6F)cc5c(=O)n(CC(CCCCCCCCCC)CCCCCCCCCCCC)c(=O)c43)c2c1=O,6.93,-5.29,-3.72,-6.1,-3.45,,,1:5,,conventional,LiF,PEDOT:PSS,,
106216,10.1002/solr.202000436,CCCCC(CC)COC(=O)c1sc2csc(-c3cc4c(-c5ccc(CC(CC)CCCC)s5)c5sccc5c(-c5ccc(CC(CC)CCCC)s5)c4s3)c2c1F,CCCCCCCCCCCCC(CCCCCCCCCC)Cn1c(=O)c2ccsc2c2sc3c(sc4c5sc(-c6sc(-c7cc8c(=O)n(CC(CCCCCC)CCCCCCCC)c(=O)c9c(sc%10c9sc9c%11sc(-c%12scc(F)c%12F)cc%11c(=O)n(CC(CCCCCC)CCCCCCCC)c(=O)c9%10)c8s7)c(F)c6F)cc5c(=O)n(CC(CCCCCCCCCC)CCCCCCCCCCCC)c(=O)c43)c2c1=O,7.23,-5.29,-3.72,-6.1,-3.45,,,1:2,,conventional,LiF,PEDOT:PSS,,
106217,10.1002/solr.202000436,CCCCC(CC)COC(=O)c1sc2csc(-c3cc4c(-c5ccc(CC(CC)CCCC)s5)c5sccc5c(-c5ccc(CC(CC)CCCC)s5)c4s3)c2c1F,CCCCCCCCCCCCC(CCCCCCCCCC)Cn1c(=O)c2ccsc2c2sc3c(sc4c5sc(-c6sc(-c7cc8c(=O)n(CC(CCCCCC)CCCCCCCC)c(=O)c9c(sc%10c9sc9c%11sc(-c%12scc(F)c%12F)cc%11c(=O)n(CC(CCCCCC)CCCCCCCC)c(=O)c9%10)c8s7)c(F)c6F)cc5c(=O)n(CC(CCCCCCCCCC)CCCCCCCCCCCC)c(=O)c43)c2c1=O,5.68,-5.29,-3.72,-6.1,-3.45,,,3:1,,conventional,LiF,PEDOT:PSS,,
106218,10.1002/solr.202000436,CCCCC(CC)COC(=O)c1sc2csc(-c3cc4c(-c5ccc(CC(CC)CCCC)s5)c5sccc5c(-c5ccc(CC(CC)CCCC)s5)c4s3)c2c1F,CCCCCCCCCCCCC(CCCCCCCCCC)Cn1c(=O)c2ccsc2c2sc3c(sc4c5sc(-c6sc(-c7cc8c(=O)n(CC(CCCCCC)CCCCCCCC)c(=O)c9c(sc%10c9sc9c%11sc(-c%12scc(F)c%12F)cc%11c(=O)n(CC(CCCCCC)CCCCCCCC)c(=O)c9%10)c8s7)c(F)c6F)cc5c(=O)n(CC(CCCCCCCCCC)CCCCCCCCCCCC)c(=O)c43)c2c1=O,4.75,-5.29,-3.72,-6.1,-3.45,,,5:1,,conventional,LiF,PEDOT:PSS,,
106219,10.1002/solr.202000436,CCCCC(CC)COC(=O)c1sc2csc(-c3cc4c(-c5ccc(CC(CC)CCCC)s5)c5sccc5c(-c5ccc(CC(CC)CCCC)s5)c4s3)c2c1F,CCCCCCCCCCCCC(CCCCCCCCCC)Cn1c(=O)c2ccsc2c2sc3c(sc4c5sc(-c6sc(-c7cc8c(=O)n(CC(CCCCCC)CCCCCCCC)c(=O)c9c(sc%10c9sc9c%11sc(-c%12scc(F)c%12F)cc%11c(=O)n(CC(CCCCCC)CCCCCCCC)c(=O)c9%10)c8s7)c(F)c6F)cc5c(=O)n(CC(CCCCCCCCCC)CCCCCCCCCCCC)c(=O)c43)c2c1=O,3.07,-5.29,-3.72,-6.1,-3.45,,,10:1,,conventional,LiF,PEDOT:PSS,,
106220,10.1002/solr.202100513,COC(=O)C(C)(C)c1cc(C)cc(-c2sc3c4sc5cc(/C=C6/C(=O)c7cc(F)cc(c7)C(=O)/C6=C\c6cc(C(C)(C)C(=O)OC)c(-c7cc(C)cc(C(C)(C)C(=O)OC)c7)s6)sc5c4c(C(C)(C)C(=O)OC)ccc2-3)c1,CCCCCCc1ccc(C2(c3ccc(CCCCCC)cc3)c3cc4c(cc3-c3sc5cc(/C=C6\C(=O)c7cc(F)c(F)cc7C6=C(C#N)C#N)sc5c32)C(c2ccc(CCCCCC)cc2)(c2ccc(CCCCCC)cc2)c2c-4sc3cc(/C=C4\C(=O)c5cc(F)c(F)cc5C4=C(C#N)C#N)sc23)cc1,12.12,-5.56,-3.65,,,,,1:1.5,,inverted,ZnO,MoO3,o-xylene,DIO
106225,10.1016/j.apsusc.2014.03.041,CCCCC(CC)COc1c2cc(-c3scc4sc(C(=O)C(CC)CCCC)cc34)sc2c(OCC(CC)CCCC)c2ccsc12,COC(=O)CCCC1(c2ccccc2)C23c4c5ccc6c7cc8c9c%10c(cc%11cc%12c%13c%14c(cc%15c%16ccc-5c2c%16c2c5c%16c%17c(c(c46)c7c9c%17c4c%10c%11c%13c4c%16c%14c%152)C513)C%12)C8,2.95,-5.12,-3.35,-5.9,-3.9,,,1:1.5,,conventional,LiF,PEDOT:PSS,chlorobenzene,
106226,10.1016/j.apsusc.2014.03.041,CCCCC(CC)COc1c2cc(-c3scc4sc(C(=O)C(CC)CCCC)cc34)sc2c(OCC(CC)CCCC)c2ccsc12,COC(=O)CCCC1(c2ccccc2)C23c4c5ccc6c7cc8c9c%10c(cc%11cc%12c%13c%14c(cc%15c%16ccc-5c2c%16c2c5c%16c%17c(c(c46)c7c9c%17c4c%10c%11c%13c4c%16c%14c%152)C513)C%12)C8,5.35,-5.12,-3.35,-5.9,-3.9,,,1:1.5,,conventional,LiF,PEDOT:PSS,chlorobenzene,DIO
106227,10.1016/j.dyepig.2013.08.017,CCCCCCc1ccsc1,CCCCCCCCc1cc(-c2c(-c3cccs3)sc3c(-c4cc(CCCCCCCC)c(CCCCCCCC)s4)c(-c4ccc(-c5cccc6nsnc56)s4)sc23)sc1CCCCCCCC,0.16,-5.01,-3.12,-5.34,-3.53,,100.0,1:1,,inverted,ZnO,MoO3,o-DCB,
106229,10.1016/j.dyepig.2013.08.017,CCCCCCc1ccsc1,CCCCCCc1csc(-c2ccc(-c3cc(CCCCCC)c(/C=C/c4csc(-c5cc6c(OCC(CC)CCCC)c7sc(-c8ccc(C9=C%10C(=O)N(CC(CC)CCCC)C(c%11ccc(-c%12cc%13c(OCC(CC)CCCC)c%14sccc%14c(OCC(CC)CCCC)c%13s%12)s%11)=C%10C(=O)N9CC(CC)CCCC)s8)cc7c(OCC(CC)CCCC)c6s5)c4)s3)c3nsnc23)c1,0.25,-5.01,-3.12,-5.31,-3.6,,100.0,1:1,,inverted,ZnO,MoO3,o-DCB,
106231,10.1016/j.dyepig.2014.03.002,CCCCCCCCCCc1cc(-c2cc3cc(-c4ccc5c(c4)N(CC(CC)CCCC)C(=O)/C5=C4/C(=O)N(CC(CC)CCCC)c5ccccc54)oc3c3c(-c4cc(CCCCCCCCCC)c(CCCCCCCCCC)s4)cc4ccoc4c23)sc1CCCCCCCCCC,COC(=O)CCCC1(c2ccccc2)C23c4c5c6c7c8c9c(c%10c%11c2c2c%12c4c4c%13c5c5c7c7c8c8c%14c9c%10c9c%10c%11c2c2c%11c%12c4c4c%12c%13c5c5c7c7c8c8c%14c9c9c%10c2c2c%11c4c4c%12c5c7c5c8c9c2c45)C613,1.07,-5.87,-2.78,-6.1,-3.7,80.0,,1:2,,conventional,LiF,PEDOT:PSS,chloroform,
106232,10.1016/j.dyepig.2014.03.002,CCCCCCCCCCc1cc(-c2cc3cc(-c4ccc5c(c4)N(CC(CC)CCCC)C(=O)/C5=C4/C(=O)N(CC(CC)CCCC)c5ccccc54)oc3c3c(-c4cc(CCCCCCCCCC)c(CCCCCCCCCC)s4)cc4ccoc4c23)sc1CCCCCCCCCC,COC(=O)CCCC1(c2ccccc2)C23c4c5c6c7c8c9c(c%10c%11c2c2c%12c4c4c%13c5c5c7c7c8c8c%14c9c%10c9c%10c%11c2c2c%11c%12c4c4c%12c%13c5c5c7c7c8c8c%14c9c9c%10c2c2c%11c4c4c%12c5c7c5c8c9c2c45)C613,2.48,-5.87,-2.78,-6.1,-3.7,80.0,,1:2,2%,conventional,LiF,PEDOT:PSS,chloroform,DIO
106233,10.1016/j.dyepig.2014.03.002,CCCCCCCCCCc1cc(-c2cc3cc(-c4ccc5c(c4)N(CC(CC)CCCC)C(=O)/C5=C4/C(=O)N(CC(CC)CCCC)c5ccccc54)oc3c3c(-c4cc(CCCCCCCCCC)c(CCCCCCCCCC)s4)cc4ccoc4c23)sc1CCCCCCCCCC,COC(=O)CCCC1(c2ccccc2)C23c4c5ccc6c7cc8c9c%10c(cc%11cc%12c%13c%14c(cc%15c%16ccc-5c2c%16c2c5c%16c%17c(c(c46)c7c9c%17c4c%10c%11c%13c4c%16c%14c%152)C513)C%12)C8,0.51,-5.87,-2.78,-5.9,-3.9,80.0,,1:2,,conventional,LiF,PEDOT:PSS,chloroform,
106234,10.1016/j.dyepig.2014.03.002,CCCCCCCCCCc1cc(-c2cc3cc(-c4ccc5c(c4)N(CC(CC)CCCC)C(=O)/C5=C4/C(=O)N(CC(CC)CCCC)c5ccccc54)oc3c3c(-c4cc(CCCCCCCCCC)c(CCCCCCCCCC)s4)cc4ccoc4c23)sc1CCCCCCCCCC,COC(=O)CCCC1(c2ccccc2)C23c4c5ccc6c7cc8c9c%10c(cc%11cc%12c%13c%14c(cc%15c%16ccc-5c2c%16c2c5c%16c%17c(c(c46)c7c9c%17c4c%10c%11c%13c4c%16c%14c%152)C513)C%12)C8,2.08,-5.87,-2.78,-5.9,-3.9,80.0,,1:2,2%,conventional,LiF,PEDOT:PSS,chloroform,DIO
106235,10.1016/j.dyepig.2014.03.002,CCCCCCCCCCc1cc(-c2cc3cc(-c4ccc(C5=C6C(=O)N(CC(CC)CCCC)C(c7cccs7)=C6C(=O)N5CC(CC)CCCC)s4)oc3c3c(-c4cc(CCCCCCCCCC)c(CCCCCCCCCC)s4)cc4ccoc4c23)sc1CCCCCCCCCC,COC(=O)CCCC1(c2ccccc2)C23c4c5c6c7c8c9c(c%10c%11c2c2c%12c4c4c%13c5c5c7c7c8c8c%14c9c%10c9c%10c%11c2c2c%11c%12c4c4c%12c%13c5c5c7c7c8c8c%14c9c9c%10c2c2c%11c4c4c%12c5c7c5c8c9c2c45)C613,0.58,-5.63,-3.66,-6.1,-3.7,80.0,,1:2,,conventional,LiF,PEDOT:PSS,chloroform,
106236,10.1016/j.dyepig.2014.03.002,CCCCCCCCCCc1cc(-c2cc3cc(-c4ccc(C5=C6C(=O)N(CC(CC)CCCC)C(c7cccs7)=C6C(=O)N5CC(CC)CCCC)s4)oc3c3c(-c4cc(CCCCCCCCCC)c(CCCCCCCCCC)s4)cc4ccoc4c23)sc1CCCCCCCCCC,COC(=O)CCCC1(c2ccccc2)C23c4c5c6c7c8c9c(c%10c%11c2c2c%12c4c4c%13c5c5c7c7c8c8c%14c9c%10c9c%10c%11c2c2c%11c%12c4c4c%12c%13c5c5c7c7c8c8c%14c9c9c%10c2c2c%11c4c4c%12c5c7c5c8c9c2c45)C613,2.05,-5.63,-3.66,-6.1,-3.7,80.0,,1:2,3%,conventional,LiF,PEDOT:PSS,chloroform,DIO
106237,10.1016/j.dyepig.2014.03.002,CCCCCCCCCCc1cc(-c2cc3cc(-c4ccc(C5=C6C(=O)N(CC(CC)CCCC)C(c7cccs7)=C6C(=O)N5CC(CC)CCCC)s4)oc3c3c(-c4cc(CCCCCCCCCC)c(CCCCCCCCCC)s4)cc4ccoc4c23)sc1CCCCCCCCCC,COC(=O)CCCC1(c2ccccc2)C23c4c5ccc6c7cc8c9c%10c(cc%11cc%12c%13c%14c(cc%15c%16ccc-5c2c%16c2c5c%16c%17c(c(c46)c7c9c%17c4c%10c%11c%13c4c%16c%14c%152)C513)C%12)C8,0.58,-5.63,-3.66,-5.9,-3.9,80.0,,1:2,,conventional,LiF,PEDOT:PSS,chloroform,
106238,10.1016/j.dyepig.2014.03.002,CCCCCCCCCCc1cc(-c2cc3cc(-c4ccc(C5=C6C(=O)N(CC(CC)CCCC)C(c7cccs7)=C6C(=O)N5CC(CC)CCCC)s4)oc3c3c(-c4cc(CCCCCCCCCC)c(CCCCCCCCCC)s4)cc4ccoc4c23)sc1CCCCCCCCCC,COC(=O)CCCC1(c2ccccc2)C23c4c5ccc6c7cc8c9c%10c(cc%11cc%12c%13c%14c(cc%15c%16ccc-5c2c%16c2c5c%16c%17c(c(c46)c7c9c%17c4c%10c%11c%13c4c%16c%14c%152)C513)C%12)C8,2.19,-5.63,-3.66,-5.9,-3.9,80.0,,1:2,3%,conventional,LiF,PEDOT:PSS,chloroform,DIO
106239,10.1016/j.dyepig.2014.04.041,CCCCCCCCc1cc(-c2c(-c3cccs3)sc3c(-c4cc(CCCCCCCC)c(CCCCCCCC)s4)c(-c4ccc(-c5cccc6nsnc56)s4)sc23)sc1CCCCCCCC,COC(=O)CCCC1(c2ccccc2)C23c4c5c6c7c8c9c(c%10c%11c2c2c%12c4c4c%13c5c5c7c7c8c8c%14c9c%10c9c%10c%11c2c2c%11c%12c4c4c%12c%13c5c5c7c7c8c8c%14c9c9c%10c2c2c%11c4c4c%12c5c7c5c8c9c2c45)C613,0.68,-5.34,-3.53,-6.1,-3.7,,,1:1,,conventional,LiF,PEDOT:PSS,chlorobenzene,
106240,10.1016/j.dyepig.2014.04.041,CCCCCCCCc1cc(-c2c(-c3cccs3)sc3c(-c4cc(CCCCCCCC)c(CCCCCCCC)s4)c(-c4ccc(-c5cccc6nsnc56)s4)sc23)sc1CCCCCCCC,COC(=O)CCCC1(c2ccccc2)C23c4c5c6c7c8c9c(c%10c%11c2c2c%12c4c4c%13c5c5c7c7c8c8c%14c9c%10c9c%10c%11c2c2c%11c%12c4c4c%12c%13c5c5c7c7c8c8c%14c9c9c%10c2c2c%11c4c4c%12c5c7c5c8c9c2c45)C613,0.79,-5.34,-3.53,-6.1,-3.7,,110.0,1:1,,conventional,LiF,PEDOT:PSS,chlorobenzene,
106241,10.1016/j.dyepig.2014.04.041,CCCCCCCCc1cc(-c2c(-c3cccs3)sc3c(-c4cc(CCCCCCCC)c(CCCCCCCC)s4)c(-c4ccc(-c5cccc6nsnc56)s4)sc23)sc1CCCCCCCC,COC(=O)CCCC1(c2ccccc2)C23c4c5ccc6c7cc8c9c%10c(cc%11cc%12c%13c%14c(cc%15c%16ccc-5c2c%16c2c5c%16c%17c(c(c46)c7c9c%17c4c%10c%11c%13c4c%16c%14c%152)C513)C%12)C8,0.49,-5.34,-3.53,-5.9,-3.9,,110.0,1:1,,conventional,LiF,PEDOT:PSS,chlorobenzene,
106245,10.1016/j.dyepig.2014.06.015,CCCCCCCCc1cc(-c2c(-c3cccs3)sc3c(-c4cc(CCCCCCCC)c(CCCCCCCC)s4)c(-c4ccc(-c5cccc6nsnc56)s4)sc23)sc1CCCCCCCC,COC(=O)CCCC1(c2ccccc2)C23c4c5c6c7c8c9c(c%10c%11c2c2c%12c4c4c%13c5c5c7c7c8c8c%14c9c%10c9c%10c%11c2c2c%11c%12c4c4c%12c%13c5c5c7c7c8c8c%14c9c9c%10c2c2c%11c4c4c%12c5c7c5c8c9c2c45)C613,0.59,-5.34,-3.53,-6.1,-3.7,100.0,,1:1,,conventional,LiF,PEDOT:PSS,chlorobenzene,
