Repository: JiYiqaq/PCE-KA-GNN

# Data directory

- `raw/Active_Database.csv` is the immutable source dataset bundled under CC BY 4.0. Do not overwrite it with processed data.
- `processed/` is created and populated by the training pipeline. Generated `.pt` and `.pth` caches are intentionally ignored by Git because they can exceed GitHub's normal single-file limit.

See `../DATA_LICENSE.md` for provenance, license and checksum information.

File: data/processed/device_records.csv (part 206 of 250)
record_id,doi,donor_smiles,acceptor_smiles,pce,homo_d,lumo_d,homo_a,lumo_a,active_layer_thickness,annealing_temp,d_a_ratio,additive_ratio,device_type,etl_canonical,htl_canonical,solvent_canonical,additive_canonical
106389,10.1016/j.dyepig.2016.12.057,CCCCC(CC)COC(=O)c1sc2csc(-c3cc4c(-c5ccc(CC(CC)CCCC)s5)c5sccc5c(-c5ccc(CC(CC)CCCC)s5)c4s3)c2c1F,CCCCC(CC)CN1C(=O)c2ccc3c4ccc5c6c(ccc(c7ccc(c2c37)C1=O)c64)C(=O)N(CC(CC)CCCC)C5=O,1.49,-5.29,-3.72,-6.2,-4.13,100.0,,"1:2,w/w",,inverted,,,,
106390,10.1016/j.dyepig.2016.12.057,CCCCC(CC)COC(=O)c1sc2csc(-c3cc4c(-c5ccc(CC(CC)CCCC)s5)c5sccc5c(-c5ccc(CC(CC)CCCC)s5)c4s3)c2c1F,CCCCC(CC)CN1C(=O)c2ccc3c4ccc5c6c(ccc(c7ccc(c2c37)C1=O)c64)C(=O)N(CC(CC)CCCC)C5=O,2.18,-5.29,-3.72,-6.2,-4.13,100.0,,"1:2,w/w",,inverted,,,,
106392,10.1016/j.dyepig.2017.01.041,CCCCCCc1ccsc1,CCCCCCCCCCC(CCCCCCCC)CN1C(=O)c2ccc3c4c(c(-c5ccc(N(c6ccccc6)c6ccccc6)cc5)cc(c24)C1=O)C(=O)N(CC(CCCCCCCC)CCCCCCCCCC)C3=O,0.22,-5.01,-3.12,-5.72,-3.78,,,1:1,,inverted,ZnO,MoO3,chlorobenzene,
106393,10.1016/j.dyepig.2017.01.041,CCCCCCc1ccsc1,CCCCCCCCC(CCCCCC)CN1C(=O)c2ccc3c4c(c(-c5ccc(N(c6ccccc6)c6ccccc6)cc5)cc(c24)C1=O)C(=O)N(CC(CCCCCC)CCCCCCCC)C3=O,0.48,-5.01,-3.12,-5.65,-3.81,,,1:1,,inverted,ZnO,MoO3,chlorobenzene,
106394,10.1016/j.dyepig.2017.01.041,CCCCC(CC)COC(=O)c1sc2csc(-c3cc4c(-c5ccc(CC(CC)CCCC)s5)c5sccc5c(-c5ccc(CC(CC)CCCC)s5)c4s3)c2c1F,CCCCCCCCCCC(CCCCCCCC)CN1C(=O)c2ccc3c4c(c(-c5ccc(N(c6ccccc6)c6ccccc6)cc5)cc(c24)C1=O)C(=O)N(CC(CCCCCCCC)CCCCCCCCCC)C3=O,1.49,-5.29,-3.72,-5.72,-3.78,,,1:1.2,,inverted,ZnO,MoO3,chlorobenzene,
106395,10.1016/j.dyepig.2017.01.041,CCCCC(CC)COC(=O)c1sc2csc(-c3cc4c(-c5ccc(CC(CC)CCCC)s5)c5sccc5c(-c5ccc(CC(CC)CCCC)s5)c4s3)c2c1F,CCCCCCCCCCC(CCCCCCCC)CN1C(=O)c2ccc3c4c(c(-c5ccc(N(c6ccccc6)c6ccccc6)cc5)cc(c24)C1=O)C(=O)N(CC(CCCCCCCC)CCCCCCCCCC)C3=O,1.65,-5.29,-3.72,-5.72,-3.78,,,1:1.2,0.75%,inverted,ZnO,MoO3,chlorobenzene,
106396,10.1016/j.dyepig.2017.01.041,CCCCC(CC)COC(=O)c1sc2csc(-c3cc4c(-c5ccc(CC(CC)CCCC)s5)c5sccc5c(-c5ccc(CC(CC)CCCC)s5)c4s3)c2c1F,CCCCCCCCC(CCCCCC)CN1C(=O)c2ccc3c4c(c(-c5ccc(N(c6ccccc6)c6ccccc6)cc5)cc(c24)C1=O)C(=O)N(CC(CCCCCC)CCCCCCCC)C3=O,1.76,-5.29,-3.72,-5.65,-3.81,,,1:1.2,,inverted,ZnO,MoO3,chlorobenzene,
106397,10.1016/j.dyepig.2017.01.041,CCCCC(CC)COC(=O)c1sc2csc(-c3cc4c(-c5ccc(CC(CC)CCCC)s5)c5sccc5c(-c5ccc(CC(CC)CCCC)s5)c4s3)c2c1F,CCCCCCCCC(CCCCCC)CN1C(=O)c2ccc3c4c(c(-c5ccc(N(c6ccccc6)c6ccccc6)cc5)cc(c24)C1=O)C(=O)N(CC(CCCCCC)CCCCCCCC)C3=O,2.17,-5.29,-3.72,-5.65,-3.81,,,1:1.2,0.75%,inverted,ZnO,MoO3,chlorobenzene,
106398,10.1016/j.dyepig.2017.01.049,CCCCCCCCCCCCc1cc(-c2ccc(-c3cc(CCCCCCCCCCCC)c(-c4sc(-c5cc6c(-c7ccc(CC(CC)CCCC)s7)c7sccc7c(-c7ccc(CC(CC)CCCC)s7)c6s5)c5c4C(=O)N(CCCCCCCCCCCC)C5=O)s3)s2)sc1-c1scc2c1C(=O)N(CCCCCCCCCCCC)C2=O,COC(=O)CCCC1(c2ccccc2)C23c4c5ccc6c7cc8c9c%10c(cc%11cc%12c%13c%14c(cc%15c%16ccc-5c2c%16c2c5c%16c%17c(c(c46)c7c9c%17c4c%10c%11c%13c4c%16c%14c%152)C513)C%12)C8,4.46,-5.25,-3.44,-5.9,-3.9,77.3,,1:2,,conventional,Ca,PEDOT:PSS,o-DCB,
106399,10.1016/j.dyepig.2017.01.049,CCCCCCCCCCCCc1cc(-c2ccc(-c3cc(CCCCCCCCCCCC)c(-c4sc(-c5cc6c(-c7ccc(CC(CC)CCCC)s7)c7sccc7c(-c7ccc(CC(CC)CCCC)s7)c6s5)c5c4C(=O)N(CCCCCCCCCCCC)C5=O)s3)s2)sc1-c1scc2c1C(=O)N(CCCCCCCCCCCC)C2=O,COC(=O)CCCC1(c2ccccc2)C23c4c5ccc6c7cc8c9c%10c(cc%11cc%12c%13c%14c(cc%15c%16ccc-5c2c%16c2c5c%16c%17c(c(c46)c7c9c%17c4c%10c%11c%13c4c%16c%14c%152)C513)C%12)C8,5.08,-5.25,-3.44,-5.9,-3.9,118.3,,1:2,3%,conventional,Ca,PEDOT:PSS,o-DCB,DIO
106400,10.1016/j.dyepig.2017.04.052,CCCCCCCCCCC(CCCCCCCC)CN1C(=O)C2=C(c3ccc(-c4cc5c(-c6ccc(CC(CC)CCCC)s6)c6sc(-c7cc(/C=C/c8sc(-c9c(F)c(F)c(-c%10cc(CCCCCC)cs%10)c%10nsnc9%10)cc8CCCCCC)cs7)cc6c(-c6ccc(CC(CC)CCCC)s6)c5s4)s3)N(CC(CCCCCCCC)CCCCCCCCCC)C(=O)C2=C1c1ccc(-c2cc3c(-c4ccc(CC(CC)CCCC)s4)c4sccc4c(-c4ccc(CC(CC)CCCC)s4)c3s2)s1,COC(=O)CCCC1(c2ccccc2)C23c4c5ccc6c7cc8c9c%10c(cc%11cc%12c%13c%14c(cc%15c%16ccc-5c2c%16c2c5c%16c%17c(c(c46)c7c9c%17c4c%10c%11c%13c4c%16c%14c%152)C513)C%12)C8,2.28,-5.37,-3.57,-5.9,-3.9,100.0,,1:2 w/w,,conventional,LiF,PEDOT:PSS,chlorobenzene,DIO
106401,10.1016/j.dyepig.2017.04.052,CCCCCCCCCCC(CCCCCCCC)CN1C(=O)C2=C(c3ccc(-c4cc5c(-c6ccc(CC(CC)CCCC)s6)c6sc(-c7cc(/C=C/c8sc(-c9c(F)c(F)c(-c%10cc(CCCCCC)cs%10)c%10nsnc9%10)cc8CCCCCC)cs7)cc6c(-c6ccc(CC(CC)CCCC)s6)c5s4)s3)N(CC(CCCCCCCC)CCCCCCCCCC)C(=O)C2=C1c1ccc(-c2cc3c(-c4ccc(CC(CC)CCCC)s4)c4sccc4c(-c4ccc(CC(CC)CCCC)s4)c3s2)s1,COC(=O)CCCC1(c2ccccc2)C23c4c5ccc6c7cc8c9c%10c(cc%11cc%12c%13c%14c(cc%15c%16ccc-5c2c%16c2c5c%16c%17c(c(c46)c7c9c%17c4c%10c%11c%13c4c%16c%14c%152)C513)C%12)C8,1.86,-5.37,-3.57,-5.9,-3.9,100.0,,1:2 w/w,,conventional,LiF,PEDOT:PSS,chlorobenzene,DIO
106402,10.1016/j.dyepig.2017.04.052,CCCCCCCCCCC(CCCCCCCC)CN1C(=O)C2=C(c3ccc(-c4cc5c(-c6ccc(CC(CC)CCCC)s6)c6sc(-c7cc(/C=C/c8sc(-c9c(F)c(F)c(-c%10cc(CCCCCC)cs%10)c%10nsnc9%10)cc8CCCCCC)cs7)cc6c(-c6ccc(CC(CC)CCCC)s6)c5s4)s3)N(CC(CCCCCCCC)CCCCCCCCCC)C(=O)C2=C1c1ccc(-c2cc3c(-c4ccc(CC(CC)CCCC)s4)c4sccc4c(-c4ccc(CC(CC)CCCC)s4)c3s2)s1,COC(=O)CCCC1(c2ccccc2)C23c4c5ccc6c7cc8c9c%10c(cc%11cc%12c%13c%14c(cc%15c%16ccc-5c2c%16c2c5c%16c%17c(c(c46)c7c9c%17c4c%10c%11c%13c4c%16c%14c%152)C513)C%12)C8,1.86,-5.37,-3.57,-5.9,-3.9,100.0,,1:2 w/w,,conventional,LiF,PEDOT:PSS,chlorobenzene,DIO
106403,10.1016/j.dyepig.2017.04.052,CCCCCCCCCCC(CCCCCCCC)CN1C(=O)C2=C(c3ccc(-c4cc5c(-c6ccc(CC(CC)CCCC)s6)c6sc(-c7ccc(C8=C9C(=O)N(CC(CCCCCCCC)CCCCCCCCCC)C(c%10ccc(-c%11cc(/C=C/c%12sc(-c%13c(F)c(F)c(-c%14cc(CCCCCC)cs%14)c%14nsnc%13%14)cc%12CCCCCC)cs%11)s%10)=C9C(=O)N8CC(CCCCCCCC)CCCCCCCCCC)s7)cc6c(-c6ccc(CC(CC)CCCC)s6)c5s4)s3)N(CC(CCCCCCCC)CCCCCCCCCC)C(=O)C2=C1c1cccs1,COC(=O)CCCC1(c2ccccc2)C23c4c5ccc6c7cc8c9c%10c(cc%11cc%12c%13c%14c(cc%15c%16ccc-5c2c%16c2c5c%16c%17c(c(c46)c7c9c%17c4c%10c%11c%13c4c%16c%14c%152)C513)C%12)C8,3.3,-5.31,-3.48,-5.9,-3.9,100.0,,1:2 w/w,,conventional,LiF,PEDOT:PSS,chlorobenzene,DIO
106404,10.1016/j.dyepig.2017.04.052,CCCCCCCCCCC(CCCCCCCC)CN1C(=O)C2=C(c3ccc(-c4cc5c(-c6ccc(CC(CC)CCCC)s6)c6sc(-c7ccc(C8=C9C(=O)N(CC(CCCCCCCC)CCCCCCCCCC)C(c%10ccc(-c%11cc(/C=C/c%12sc(-c%13c(F)c(F)c(-c%14cc(CCCCCC)cs%14)c%14nsnc%13%14)cc%12CCCCCC)cs%11)s%10)=C9C(=O)N8CC(CCCCCCCC)CCCCCCCCCC)s7)cc6c(-c6ccc(CC(CC)CCCC)s6)c5s4)s3)N(CC(CCCCCCCC)CCCCCCCCCC)C(=O)C2=C1c1cccs1,COC(=O)CCCC1(c2ccccc2)C23c4c5ccc6c7cc8c9c%10c(cc%11cc%12c%13c%14c(cc%15c%16ccc-5c2c%16c2c5c%16c%17c(c(c46)c7c9c%17c4c%10c%11c%13c4c%16c%14c%152)C513)C%12)C8,2.87,-5.31,-3.48,-5.9,-3.9,100.0,,1:2 w/w,,conventional,LiF,PEDOT:PSS,chlorobenzene,DIO
106405,10.1016/j.dyepig.2017.04.052,CCCCCCCCCCC(CCCCCCCC)CN1C(=O)C2=C(c3ccc(-c4cc5c(-c6ccc(CC(CC)CCCC)s6)c6sc(-c7ccc(C8=C9C(=O)N(CC(CCCCCCCC)CCCCCCCCCC)C(c%10ccc(-c%11cc(/C=C/c%12sc(-c%13c(F)c(F)c(-c%14cc(CCCCCC)cs%14)c%14nsnc%13%14)cc%12CCCCCC)cs%11)s%10)=C9C(=O)N8CC(CCCCCCCC)CCCCCCCCCC)s7)cc6c(-c6ccc(CC(CC)CCCC)s6)c5s4)s3)N(CC(CCCCCCCC)CCCCCCCCCC)C(=O)C2=C1c1cccs1,COC(=O)CCCC1(c2ccccc2)C23c4c5ccc6c7cc8c9c%10c(cc%11cc%12c%13c%14c(cc%15c%16ccc-5c2c%16c2c5c%16c%17c(c(c46)c7c9c%17c4c%10c%11c%13c4c%16c%14c%152)C513)C%12)C8,2.6,-5.31,-3.48,-5.9,-3.9,100.0,,1:2 w/w,,conventional,LiF,PEDOT:PSS,chlorobenzene,DIO
106406,10.1016/j.dyepig.2017.04.052,CCCCCCCCCCC(CCCCCCCC)CN1C(=O)C2=C(c3ccc(-c4cc(/C=C/c5sc(-c6c(F)c(F)c(-c7cc(CCCCCC)c(-c8ccc(C)s8)s7)c7nsnc67)cc5CCCCCC)c(-c5cc6c(-c7ccc(CC(CC)CCCC)s7)c7sc(-c8sccc8/C=C/c8sc(-c9c(F)c(F)c(-c%10cc(CCCCCC)c(-c%11ccc(C)s%11)s%10)c%10nsnc9%10)cc8CCCCCC)cc7c(-c7ccc(CC(CC)CCCC)s7)c6s5)s4)s3)N(CC(CCCCCCCC)CCCCCCCCCC)C(=O)C2=C1c1cccs1,COC(=O)CCCC1(c2ccccc2)C23c4c5ccc6c7cc8c9c%10c(cc%11cc%12c%13c%14c(cc%15c%16ccc-5c2c%16c2c5c%16c%17c(c(c46)c7c9c%17c4c%10c%11c%13c4c%16c%14c%152)C513)C%12)C8,3.04,-5.42,-3.58,-5.9,-3.9,100.0,,1:2 w/w,,conventional,LiF,PEDOT:PSS,chlorobenzene,DIO
106407,10.1016/j.dyepig.2017.04.052,CCCCCCCCCCC(CCCCCCCC)CN1C(=O)C2=C(c3ccc(-c4cc(/C=C/c5sc(-c6c(F)c(F)c(-c7cc(CCCCCC)c(-c8ccc(C)s8)s7)c7nsnc67)cc5CCCCCC)c(-c5cc6c(-c7ccc(CC(CC)CCCC)s7)c7sc(-c8sccc8/C=C/c8sc(-c9c(F)c(F)c(-c%10cc(CCCCCC)c(-c%11ccc(C)s%11)s%10)c%10nsnc9%10)cc8CCCCCC)cc7c(-c7ccc(CC(CC)CCCC)s7)c6s5)s4)s3)N(CC(CCCCCCCC)CCCCCCCCCC)C(=O)C2=C1c1cccs1,COC(=O)CCCC1(c2ccccc2)C23c4c5ccc6c7cc8c9c%10c(cc%11cc%12c%13c%14c(cc%15c%16ccc-5c2c%16c2c5c%16c%17c(c(c46)c7c9c%17c4c%10c%11c%13c4c%16c%14c%152)C513)C%12)C8,4.08,-5.42,-3.58,-5.9,-3.9,100.0,,1:2 w/w,,conventional,LiF,PEDOT:PSS,chlorobenzene,DIO
106408,10.1016/j.dyepig.2017.04.052,CCCCCCCCCCC(CCCCCCCC)CN1C(=O)C2=C(c3ccc(-c4cc(/C=C/c5sc(-c6c(F)c(F)c(-c7cc(CCCCCC)c(-c8ccc(C)s8)s7)c7nsnc67)cc5CCCCCC)c(-c5cc6c(-c7ccc(CC(CC)CCCC)s7)c7sc(-c8sccc8/C=C/c8sc(-c9c(F)c(F)c(-c%10cc(CCCCCC)c(-c%11ccc(C)s%11)s%10)c%10nsnc9%10)cc8CCCCCC)cc7c(-c7ccc(CC(CC)CCCC)s7)c6s5)s4)s3)N(CC(CCCCCCCC)CCCCCCCCCC)C(=O)C2=C1c1cccs1,COC(=O)CCCC1(c2ccccc2)C23c4c5ccc6c7cc8c9c%10c(cc%11cc%12c%13c%14c(cc%15c%16ccc-5c2c%16c2c5c%16c%17c(c(c46)c7c9c%17c4c%10c%11c%13c4c%16c%14c%152)C513)C%12)C8,3.29,-5.42,-3.58,-5.9,-3.9,100.0,,1:2 w/w,,conventional,LiF,PEDOT:PSS,chlorobenzene,DIO
106409,10.1016/j.dyepig.2017.05.011,CCCCC(CC)COC(=O)c1sc2csc(-c3cc4c(-c5ccc(CC(CC)CCCC)s5)c5sccc5c(-c5ccc(CC(CC)CCCC)s5)c4s3)c2c1F,CCCCCCCCC1(CCCCCCCC)c2cc3c(cc2-c2cc4c(cc21)-c1sc(/C=C2/C(=O)c5ccccc5C2=C(C#N)C#N)cc1C4(c1ccc(CCCCCC)cc1)c1ccc(CCCCCC)cc1)C(c1ccc(CCCCCC)cc1)(c1ccc(CCCCCC)cc1)c1cc(/C=C2\C(=O)c4ccccc4C2=C(C#N)C#N)sc1-3,6.92,-5.29,-3.72,-5.4,-3.8,,,1:1.5,,conventional,,PEDOT:PSS,chlorobenzene,DIO
106410,10.1016/j.dyepig.2017.05.011,CCCCC(CC)COC(=O)c1sc2csc(-c3cc4c(-c5ccc(CC(CC)CCCC)s5)c5sccc5c(-c5ccc(CC(CC)CCCC)s5)c4s3)c2c1F,CCCCCCCCC(CCCCCCCC)n1c2cc3c(cc2c2cc4c(cc21)-c1sc(/C=C2/C(=O)c5ccccc5C2=C(C#N)C#N)cc1C4(c1ccc(CCCCCC)cc1)c1ccc(CCCCCC)cc1)C(c1ccc(CCCCCC)cc1)(c1ccc(CCCCCC)cc1)c1cc(/C=C2\C(=O)c4ccccc4C2=C(C#N)C#N)sc1-3,7.02,-5.29,-3.72,-5.41,-3.81,,,1:1.5,,conventional,,PEDOT:PSS,chlorobenzene,DIO
106411,10.1016/j.dyepig.2017.06.049,CCCCC(CC)COC(=O)c1sc2csc(-c3cc4c(-c5ccc(CC(CC)CCCC)s5)c5sccc5c(-c5ccc(CC(CC)CCCC)s5)c4s3)c2c1F,C=Cc1cc2c3c(ccc4c5ccc6c7c(ccc(c1c34)c75)C(=O)N(C(CCCCCC)CCCCCC)C6=O)C(=O)N(C(CCCCCC)CCCCCC)C2=O,4.51,-5.29,-3.72,-5.77,-4.03,85.0,,1:3,,inverted,ZnO,MoO3,,
106412,10.1016/j.dyepig.2017.06.049,CCCCC(CC)COC(=O)c1sc2csc(-c3cc4c(-c5ccc(CC(CC)CCCC)s5)c5sccc5c(-c5ccc(CC(CC)CCCC)s5)c4s3)c2c1F,CCCCCCCCC(CCCCCC)CN1C(=O)c2ccc3c4ccc5c6c(cc(C#Cc7cc8c9c(ccc%10c%11ccc%12c%13c(ccc(c7c9%10)c%13%11)C(=O)N(CC(CCCCCC)CCCCCCCC)C%12=O)C(=O)N(CC(CCCCCC)CCCCCCCC)C8=O)c(c7ccc(c2c37)C1=O)c64)C(=O)N(CC(CCCCCC)CCCCCCCC)C5=O,2.66,-5.29,-3.72,-5.9,-3.9,83.0,,1:3,,inverted,ZnO,MoO3,,
106413,10.1016/j.dyepig.2017.07.007,CCCCCCCCN1C(=O)c2csc(-c3cc4c(-c5ccc(CC(CC)CCCC)s5)c5sccc5c(-c5ccc(CC(CC)CCCC)s5)c4s3)c2C1=O,CCCCCCCCCCC(CCCCCCCC)CN1C(=O)c2ccc3c4c(c(-c5cccs5)cc(c24)C1=O)C(=O)N(CC(CCCCCCCC)CCCCCCCCCC)C3=O,1.8,-5.5,-3.48,-5.7,-3.86,,,,,conventional,Ca,PEDOT:PSS,chloroform,DIO
106414,10.1016/j.dyepig.2017.07.007,CCCCCCCCN1C(=O)c2csc(-c3cc4c(-c5ccc(CC(CC)CCCC)s5)c5sccc5c(-c5ccc(CC(CC)CCCC)s5)c4s3)c2C1=O,CCCCCCCCCCC(CCCCCCCC)CN1C(=O)c2ccc3c4c(c(-c5ccc(-c6cc7c8c(c(-c9cccs9)cc9c8c6C(=O)N(CC(CCCCCCCC)CCCCCCCCCC)C9=O)C(=O)N(CC(CCCCCCCC)CCCCCCCCCC)C7=O)[se]5)cc(c24)C1=O)C(=O)N(CC(CCCCCCCC)CCCCCCCCCC)C3=O,4.6,-5.5,-3.48,-5.69,-3.82,,,,,conventional,Ca,PEDOT:PSS,chloroform,DIO
106415,10.1016/j.dyepig.2017.07.007,CCCCCCCCN1C(=O)c2csc(-c3cc4c(-c5ccc(CC(CC)CCCC)s5)c5sccc5c(-c5ccc(CC(CC)CCCC)s5)c4s3)c2C1=O,CCCCCCCCCCC(CCCCCCCC)CN1C(=O)c2ccc3c4c(c(-c5ccc(-c6cc7c8c(c(-c9cccs9)cc9c8c6C(=O)N(CC(CCCCCCCC)CCCCCCCCCC)C9=O)C(=O)N(CC(CCCCCCCC)CCCCCCCCCC)C7=O)[se]5)cc(c24)C1=O)C(=O)N(CC(CCCCCCCC)CCCCCCCCCC)C3=O,5.4,-5.5,-3.48,-5.64,-3.84,,,,,conventional,Ca,PEDOT:PSS,chloroform,DIO
106416,10.1016/j.dyepig.2017.07.007,CCCCCCCCN1C(=O)c2csc(-c3cc4c(-c5ccc(CC(CC)CCCC)s5)c5sccc5c(-c5ccc(CC(CC)CCCC)s5)c4s3)c2C1=O,CCCCCCCCCCC(CCCCCCCC)CN1C(=O)c2ccc3c4c(c(-c5ccc(-c6cc7c8c(c(-c9cccs9)cc9c8c6C(=O)N(CC(CCCCCCCC)CCCCCCCCCC)C9=O)C(=O)N(CC(CCCCCCCC)CCCCCCCCCC)C7=O)[se]5)cc(c24)C1=O)C(=O)N(CC(CCCCCCCC)CCCCCCCCCC)C3=O,2.1,-5.5,-3.48,-5.6,-3.8,,,,,conventional,Ca,PEDOT:PSS,chloroform,DIO
106417,10.1016/j.dyepig.2017.07.007,CCCCCCCCN1C(=O)c2csc(-c3cc4c(-c5ccc(CC(CC)CCCC)s5)c5sccc5c(-c5ccc(CC(CC)CCCC)s5)c4s3)c2C1=O,CCCCCCCCCCC(CCCCCCCC)CN1C(=O)c2ccc3c4c(c(-c5ccc[se]5)cc(c24)C1=O)C(=O)N(CC(CCCCCCCC)CCCCCCCCCC)C3=O,4.7,-5.5,-3.48,-5.57,-3.82,,,,,conventional,Ca,PEDOT:PSS,chloroform,DIO
106418,10.1016/j.dyepig.2017.07.010,CCCCC(CC)COC(=O)c1sc2csc(-c3cc4c(-c5ccc(CC(CC)CCCC)s5)c5sccc5c(-c5ccc(CC(CC)CCCC)s5)c4s3)c2c1F,CCCCCCc1cc(-c2ccc3c(c2)C2(c4cc(-c5cc(CCCCCC)c(/C=C6\C(=O)c7ccccc7C6=C(C#N)C#N)s5)ccc4-3)c3cc(-c4cc(CCCCCC)c(/C=C5\C(=O)c6ccccc6C5=C(C#N)C#N)s4)ccc3-c3ccc(-c4cc(CCCCCC)c(/C=C5\C(=O)c6ccccc6C5=C(C#N)C#N)s4)cc32)sc1/C=C1\C(=O)c2ccccc2C1=C(C#N)C#N,2.1,-5.29,-3.72,-5.88,-3.91,95.0,,1:1,,inverted,ZnO,MoO3,chlorobenzene,
106419,10.1016/j.dyepig.2017.07.010,CCCCC(CC)COC(=O)c1sc2csc(-c3cc4c(-c5ccc(CC(CC)CCCC)s5)c5sccc5c(-c5ccc(CC(CC)CCCC)s5)c4s3)c2c1F,CCCCCCc1cc(-c2ccc3c(c2)C2(c4cc(-c5cc(CCCCCC)c(/C=C6\C(=O)c7ccccc7C6=C(C#N)C#N)s5)ccc4-3)c3cc(-c4cc(CCCCCC)c(/C=C5\C(=O)c6ccccc6C5=C(C#N)C#N)s4)ccc3-c3ccc(-c4cc(CCCCCC)c(/C=C5\C(=O)c6ccccc6C5=C(C#N)C#N)s4)cc32)sc1/C=C1\C(=O)c2ccccc2C1=C(C#N)C#N,4.5,-5.29,-3.72,-5.88,-3.91,95.0,,1:1,3%,inverted,ZnO,MoO3,chlorobenzene,DPE
106420,10.1016/j.dyepig.2017.07.010,CCCCC(CC)COC(=O)c1sc2csc(-c3cc4c(-c5ccc(CC(CC)CCCC)s5)c5sccc5c(-c5ccc(CC(CC)CCCC)s5)c4s3)c2c1F,CCCCCCc1cc(-c2ccc3c(c2)C2(c4cc(-c5cc(CCCCCC)c(/C=C/C6=C(C#N)C(=C(C#N)C#N)OC6(C)C)s5)ccc4-3)c3cc(-c4cc(CCCCCC)c(/C=C/C5=C(C#N)C(=C(C#N)C#N)OC5(C)C)s4)ccc3-c3ccc(-c4cc(CCCCCC)c(/C=C/C5=C(C#N)C(=C(C#N)C#N)OC5(C)C)s4)cc32)sc1/C=C/C1=C(C#N)C(=C(C#N)C#N)OC1(C)C,0.52,-5.29,-3.72,-5.9,-3.97,95.0,,1:1,,inverted,ZnO,MoO3,chlorobenzene,
106421,10.1016/j.dyepig.2017.07.010,CCCCC(CC)COC(=O)c1sc2csc(-c3cc4c(-c5ccc(CC(CC)CCCC)s5)c5sccc5c(-c5ccc(CC(CC)CCCC)s5)c4s3)c2c1F,CCCCCCc1cc(-c2ccc3c(c2)C2(c4cc(-c5cc(CCCCCC)c(/C=C/C6=C(C#N)C(=C(C#N)C#N)OC6(C)C)s5)ccc4-3)c3cc(-c4cc(CCCCCC)c(/C=C/C5=C(C#N)C(=C(C#N)C#N)OC5(C)C)s4)ccc3-c3ccc(-c4cc(CCCCCC)c(/C=C/C5=C(C#N)C(=C(C#N)C#N)OC5(C)C)s4)cc32)sc1/C=C/C1=C(C#N)C(=C(C#N)C#N)OC1(C)C,0.97,-5.29,-3.72,-5.9,-3.97,95.0,,1:1,3%,inverted,ZnO,MoO3,chlorobenzene,DPE
106422,10.1016/j.dyepig.2017.07.024,CCCCCCCCCCC(CCCCCCCC)COc1ccc(-c2c3cc(-c4ccc5c(c4)N(CC(CC)CCCC)C(=O)/C5=C4/C(=O)N(CC(CC)CCCC)c5ccccc54)sc3c(-c3ccc(OCC(CCCCCCCC)CCCCCCCCCC)cc3)c3ccsc23)cc1,COC(=O)CCCC1(c2ccccc2)C23c4c5ccc6c7cc8c9c%10c(cc%11cc%12c%13c%14c(cc%15c%16ccc-5c2c%16c2c5c%16c%17c(c(c46)c7c9c%17c4c%10c%11c%13c4c%16c%14c%152)C513)C%12)C8,5.23,-5.35,-3.37,-5.9,-3.9,,70.0,1:2,,inverted,ZnO/PFN,MoO3,o-DCB,
106423,10.1016/j.dyepig.2017.07.024,CCCCCCCCCCC(CCCCCCCC)COc1ccc(-c2c3cc(-c4ccc5c(c4)N(CC(CC)CCCC)C(=O)/C5=C4/C(=O)N(CC(CC)CCCC)c5ccccc54)sc3c(-c3ccc(OCC(CCCCCCCC)CCCCCCCCCC)c(F)c3)c3ccsc23)cc1F,COC(=O)CCCC1(c2ccccc2)C23c4c5ccc6c7cc8c9c%10c(cc%11cc%12c%13c%14c(cc%15c%16ccc-5c2c%16c2c5c%16c%17c(c(c46)c7c9c%17c4c%10c%11c%13c4c%16c%14c%152)C513)C%12)C8,2.5,-5.48,-3.39,-5.9,-3.9,,70.0,1:1,,inverted,ZnO/PFN,MoO3,o-DCB,
106424,10.1016/j.dyepig.2017.07.024,CCCCCCCCCCC(CCCCCCCC)COc1ccc(-c2c3cc(-c4ccc5c(c4)N(CC(CC)CCCC)C(=O)/C5=C4/C(=O)N(CC(CC)CCCC)c5ccccc54)sc3c(-c3ccc(OCC(CCCCCCCC)CCCCCCCCCC)cc3F)c3ccsc23)c(F)c1,COC(=O)CCCC1(c2ccccc2)C23c4c5ccc6c7cc8c9c%10c(cc%11cc%12c%13c%14c(cc%15c%16ccc-5c2c%16c2c5c%16c%17c(c(c46)c7c9c%17c4c%10c%11c%13c4c%16c%14c%152)C513)C%12)C8,0.93,-5.53,-3.38,-5.9,-3.9,,70.0,1:2,,inverted,ZnO/PFN,MoO3,o-DCB,
106425,10.1016/j.dyepig.2017.07.057,CCCCC(CC)Cc1ccc(-c2c3ccsc3c(-c3ccc(CC(CC)CCCC)s3)c3cc(-c4scc5c4C(=O)N(CC(CC)CCCC)C5=O)oc23)s1,COC(=O)CCCC1(c2ccccc2)C23c4c5ccc6c7cc8c9c%10c(cc%11cc%12c%13c%14c(cc%15c%16ccc-5c2c%16c2c5c%16c%17c(c(c46)c7c9c%17c4c%10c%11c%13c4c%16c%14c%152)C513)C%12)C8,3.0,-5.64,-3.66,-5.9,-3.9,135.0,100.0,1:1.5,3 vol%,conventional,PFN,PEDOT:PSS,chlorobenzene,
106426,10.1016/j.dyepig.2017.07.057,CCCCC(CC)Cc1ccc(-c2c3cc(-c4scc5c4C(=O)N(CC(CC)CCCC)C5=O)sc3c(-c3ccc(CC(CC)CCCC)s3)c3ccsc23)s1,COC(=O)CCCC1(c2ccccc2)C23c4c5ccc6c7cc8c9c%10c(cc%11cc%12c%13c%14c(cc%15c%16ccc-5c2c%16c2c5c%16c%17c(c(c46)c7c9c%17c4c%10c%11c%13c4c%16c%14c%152)C513)C%12)C8,2.78,-5.7,-3.7,-5.9,-3.9,135.0,100.0,1:1.5,,conventional,PFN,PEDOT:PSS,chlorobenzene,
106427,10.1016/j.dyepig.2017.07.057,CCCCC(CC)Cc1ccc(-c2c3ccsc3c(-c3ccc(CC(CC)CCCC)s3)c3cc(-c4scc5c4C(=O)N(CC(CC)CCCC)C5=O)oc23)s1,COC(=O)CCCC1(c2ccccc2)C23c4c5ccc6c7cc8c9c%10c(cc%11cc%12c%13c%14c(cc%15c%16ccc-5c2c%16c2c5c%16c%17c(c(c46)c7c9c%17c4c%10c%11c%13c4c%16c%14c%152)C513)C%12)C8,4.33,-5.64,-3.66,-5.9,-3.9,135.0,100.0,1:1.5,,conventional,PFN,PEDOT:PSS,chlorobenzene,
106428,10.1016/j.dyepig.2017.07.057,CCCCC(CC)Cc1ccc(-c2c3cc(-c4scc5c4C(=O)N(CC(CC)CCCC)C5=O)sc3c(-c3ccc(CC(CC)CCCC)s3)c3ccsc23)s1,COC(=O)CCCC1(c2ccccc2)C23c4c5ccc6c7cc8c9c%10c(cc%11cc%12c%13c%14c(cc%15c%16ccc-5c2c%16c2c5c%16c%17c(c(c46)c7c9c%17c4c%10c%11c%13c4c%16c%14c%152)C513)C%12)C8,3.29,-5.7,-3.7,-5.9,-3.9,135.0,100.0,1:1.5,,conventional,PFN,PEDOT:PSS,chlorobenzene,
106440,10.1016/j.dyepig.2018.02.042,CCCCCCCCCCC(CCCCCCCC)CN1C(=O)/C(=C(/C#N)c2ccc(-c3cccs3)s2)c2ccccc21,COC(=O)CCCC1(c2ccccc2)C23c4c5ccc6c7cc8c9c%10c(cc%11cc%12c%13c%14c(cc%15c%16ccc-5c2c%16c2c5c%16c%17c(c(c46)c7c9c%17c4c%10c%11c%13c4c%16c%14c%152)C513)C%12)C8,1.0,-5.42,-3.93,-5.9,-3.9,80.0,,1:1.5,0 vol%,inverted,ZnO,MoO3,o-DCB,
106441,10.1016/j.dyepig.2018.02.042,CCCCCCCCCCC(CCCCCCCC)CN1C(=O)/C(=C(/C#N)c2ccc(-c3cccs3)s2)c2ccccc21,COC(=O)CCCC1(c2ccccc2)C23c4c5ccc6c7cc8c9c%10c(cc%11cc%12c%13c%14c(cc%15c%16ccc-5c2c%16c2c5c%16c%17c(c(c46)c7c9c%17c4c%10c%11c%13c4c%16c%14c%152)C513)C%12)C8,1.02,-5.42,-3.93,-5.9,-3.9,80.0,,1:1.5,1%,inverted,ZnO,MoO3,o-DCB,DIO
106442,10.1016/j.dyepig.2018.02.042,CCCCCCCCCCC(CCCCCCCC)CN1C(=O)/C(=C(/C#N)c2ccc(-c3cccs3)s2)c2ccccc21,COC(=O)CCCC1(c2ccccc2)C23c4c5ccc6c7cc8c9c%10c(cc%11cc%12c%13c%14c(cc%15c%16ccc-5c2c%16c2c5c%16c%17c(c(c46)c7c9c%17c4c%10c%11c%13c4c%16c%14c%152)C513)C%12)C8,1.14,-5.42,-3.93,-5.9,-3.9,80.0,,1:1.5,2%,inverted,ZnO,MoO3,o-DCB,DIO
106443,10.1016/j.dyepig.2018.02.042,CCCCCCCCCCC(CCCCCCCC)CN1C(=O)/C(=C(/C#N)c2ccc(-c3cccs3)s2)c2ccccc21,COC(=O)CCCC1(c2ccccc2)C23c4c5ccc6c7cc8c9c%10c(cc%11cc%12c%13c%14c(cc%15c%16ccc-5c2c%16c2c5c%16c%17c(c(c46)c7c9c%17c4c%10c%11c%13c4c%16c%14c%152)C513)C%12)C8,1.13,-5.42,-3.93,-5.9,-3.9,80.0,,1:1.5,3%,inverted,ZnO,MoO3,o-DCB,DIO
106444,10.1016/j.dyepig.2018.02.042,CCCCCCCCCCC(CCCCCCCC)CN1C(=O)/C(=C(/C#N)c2ccc(-c3ccc[se]3)s2)c2ccccc21,COC(=O)CCCC1(c2ccccc2)C23c4c5ccc6c7cc8c9c%10c(cc%11cc%12c%13c%14c(cc%15c%16ccc-5c2c%16c2c5c%16c%17c(c(c46)c7c9c%17c4c%10c%11c%13c4c%16c%14c%152)C513)C%12)C8,1.48,-5.43,-3.97,-5.9,-3.9,80.0,,1:1.5,,inverted,ZnO,MoO3,o-DCB,
106445,10.1016/j.dyepig.2018.02.042,CCCCCCCCCCC(CCCCCCCC)CN1C(=O)/C(=C(/C#N)c2ccc(-c3ccc[se]3)s2)c2ccccc21,COC(=O)CCCC1(c2ccccc2)C23c4c5ccc6c7cc8c9c%10c(cc%11cc%12c%13c%14c(cc%15c%16ccc-5c2c%16c2c5c%16c%17c(c(c46)c7c9c%17c4c%10c%11c%13c4c%16c%14c%152)C513)C%12)C8,1.49,-5.43,-3.97,-5.9,-3.9,80.0,,1:1.5,1%,inverted,ZnO,MoO3,o-DCB,DIO
106446,10.1016/j.dyepig.2018.02.042,CCCCCCCCCCC(CCCCCCCC)CN1C(=O)/C(=C(/C#N)c2ccc(-c3ccc[se]3)s2)c2ccccc21,COC(=O)CCCC1(c2ccccc2)C23c4c5ccc6c7cc8c9c%10c(cc%11cc%12c%13c%14c(cc%15c%16ccc-5c2c%16c2c5c%16c%17c(c(c46)c7c9c%17c4c%10c%11c%13c4c%16c%14c%152)C513)C%12)C8,1.76,-5.43,-3.97,-5.9,-3.9,80.0,,1:1.5,2%,inverted,ZnO,MoO3,o-DCB,DIO
106447,10.1016/j.dyepig.2018.02.042,CCCCCCCCCCC(CCCCCCCC)CN1C(=O)/C(=C(/C#N)c2ccc(-c3ccc[se]3)s2)c2ccccc21,COC(=O)CCCC1(c2ccccc2)C23c4c5ccc6c7cc8c9c%10c(cc%11cc%12c%13c%14c(cc%15c%16ccc-5c2c%16c2c5c%16c%17c(c(c46)c7c9c%17c4c%10c%11c%13c4c%16c%14c%152)C513)C%12)C8,1.47,-5.43,-3.97,-5.9,-3.9,80.0,,1:1.5,3%,inverted,ZnO,MoO3,o-DCB,DIO
106448,10.1016/j.dyepig.2018.02.050,CCCCCCc1ccc(C2(c3ccc(CCCCCC)cc3)c3cc4c(cc3-c3sccc32)C(c2ccc(CCCCCC)cc2)(c2ccc(CCCCCC)cc2)c2cc(-c3cc(F)cc5nc6c7ccccc7c7ccccc7c6nc35)sc2-4)cc1,COC(=O)CCCC1(c2ccccc2)C23c4c5ccc6c7cc8c9c%10c(cc%11cc%12c%13c%14c(cc%15c%16ccc-5c2c%16c2c5c%16c%17c(c(c46)c7c9c%17c4c%10c%11c%13c4c%16c%14c%152)C513)C%12)C8,5.0,-5.3,-3.5,-5.9,-3.9,65.0,,1:2.5,,conventional,ZrAcac,PEDOT:PSS,o-DCB,
106449,10.1016/j.dyepig.2018.02.050,CCCCCCc1ccc(C2(c3ccc(CCCCCC)cc3)c3cc4c(cc3-c3sccc32)C(c2ccc(CCCCCC)cc2)(c2ccc(CCCCCC)cc2)c2cc(-c3cc(F)cc5nc6c7ccsc7c7sccc7c6nc35)sc2-4)cc1,COC(=O)CCCC1(c2ccccc2)C23c4c5ccc6c7cc8c9c%10c(cc%11cc%12c%13c%14c(cc%15c%16ccc-5c2c%16c2c5c%16c%17c(c(c46)c7c9c%17c4c%10c%11c%13c4c%16c%14c%152)C513)C%12)C8,5.54,-5.28,-3.52,-5.9,-3.9,80.0,,1:2.5,,conventional,ZrAcac,PEDOT:PSS,o-DCB,
106450,10.1016/j.dyepig.2018.02.050,CCCCCCc1ccc(C2(c3ccc(CCCCCC)cc3)c3cc4c(cc3-c3sccc32)C(c2ccc(CCCCCC)cc2)(c2ccc(CCCCCC)cc2)c2cc(-c3cc(F)cc5nc6c7ccsc7c7sccc7c6nc35)sc2-4)cc1,COC(=O)CCCC1(c2ccccc2)C23c4c5ccc6c7cc8c9c%10c(cc%11cc%12c%13c%14c(cc%15c%16ccc-5c2c%16c2c5c%16c%17c(c(c46)c7c9c%17c4c%10c%11c%13c4c%16c%14c%152)C513)C%12)C8,5.3,-5.28,-3.52,-5.9,-3.9,80.0,,1:2.5,0.1%,conventional,ZrAcac,PEDOT:PSS,o-DCB,DIO
106451,10.1016/j.dyepig.2018.02.050,CCCCCCc1ccc(C2(c3ccc(CCCCCC)cc3)c3cc4c(cc3-c3sccc32)C(c2ccc(CCCCCC)cc2)(c2ccc(CCCCCC)cc2)c2cc(-c3cc(F)cc5nc6c7ccsc7c7sccc7c6nc35)sc2-4)cc1,COC(=O)CCCC1(c2ccccc2)C23c4c5ccc6c7cc8c9c%10c(cc%11cc%12c%13c%14c(cc%15c%16ccc-5c2c%16c2c5c%16c%17c(c(c46)c7c9c%17c4c%10c%11c%13c4c%16c%14c%152)C513)C%12)C8,5.24,-5.28,-3.52,-5.9,-3.9,80.0,100.0,1:2.5,,conventional,ZrAcac,PEDOT:PSS,o-DCB,
106452,10.1016/j.dyepig.2018.03.013,CCCCCCCCCCC(CCCCCC)Cn1nc2cc(F)c(F)c(-c3cc(CC(CC)CCCC)c(-c4cc(CC(CC)CCCC)c(-c5cc6sc(-c7sc(-c8sccc8CC(CC)CCCC)cc7CC(CC)CCCC)cc6s5)s4)s3)c2n1,COC(=O)CCCC1(c2ccccc2)C23c4c5ccc6c7cc8c9c%10c(cc%11cc%12c%13c%14c(cc%15c%16ccc-5c2c%16c2c5c%16c%17c(c(c46)c7c9c%17c4c%10c%11c%13c4c%16c%14c%152)C513)C%12)C8,2.63,-5.29,-3.38,-5.9,-3.9,80.0,,1:1.5,,conventional,,,,
106453,10.1016/j.dyepig.2018.03.013,CCCCCCCCCCC(CCCCCC)Cn1nc2cc(F)c(F)c(-c3cc(CC(CC)CCCC)c(-c4cc(CC(CC)CCCC)c(-c5cc6sc(-c7sc(-c8sccc8CC(CC)CCCC)cc7CC(CC)CCCC)cc6s5)s4)s3)c2n1,COC(=O)CCCC1(c2ccccc2)C23c4c5ccc6c7cc8c9c%10c(cc%11cc%12c%13c%14c(cc%15c%16ccc-5c2c%16c2c5c%16c%17c(c(c46)c7c9c%17c4c%10c%11c%13c4c%16c%14c%152)C513)C%12)C8,2.09,-5.29,-3.38,-5.9,-3.9,80.0,,1:1.5,3%,conventional,,,,
106454,10.1016/j.dyepig.2018.03.013,CCCCCCCCCCC(CCCCCC)Cn1nc2cc(F)c(F)c(-c3cc(CC(CC)CCCC)c(-c4cc(CC(CC)CCCC)c(-c5nc6sc(-c7sc(-c8sccc8CC(CC)CCCC)cc7CC(CC)CCCC)nc6s5)s4)s3)c2n1,COC(=O)CCCC1(c2ccccc2)C23c4c5ccc6c7cc8c9c%10c(cc%11cc%12c%13c%14c(cc%15c%16ccc-5c2c%16c2c5c%16c%17c(c(c46)c7c9c%17c4c%10c%11c%13c4c%16c%14c%152)C513)C%12)C8,5.2,-5.38,-3.55,-5.9,-3.9,100.0,,1:1.5,,conventional,,,,
106455,10.1016/j.dyepig.2018.03.013,CCCCCCCCCCC(CCCCCC)Cn1nc2cc(F)c(F)c(-c3cc(CC(CC)CCCC)c(-c4cc(CC(CC)CCCC)c(-c5nc6sc(-c7sc(-c8sccc8CC(CC)CCCC)cc7CC(CC)CCCC)nc6s5)s4)s3)c2n1,COC(=O)CCCC1(c2ccccc2)C23c4c5ccc6c7cc8c9c%10c(cc%11cc%12c%13c%14c(cc%15c%16ccc-5c2c%16c2c5c%16c%17c(c(c46)c7c9c%17c4c%10c%11c%13c4c%16c%14c%152)C513)C%12)C8,7.03,-5.38,-3.55,-5.9,-3.9,100.0,,1:1.5,3%,conventional,,,,
106456,10.1016/j.dyepig.2018.03.032,CCCCC(CC)Cc1ccc(-c2c3cc(-c4ccc(-c5sc(-c6cccs6)c6c5C(=O)c5c(CC(CC)CCCC)sc(CC(CC)CCCC)c5C6=O)s4)sc3c(-c3ccc(CC(CC)CCCC)s3)c3ccsc23)s1,CCCCCCc1ccc(C2(c3ccc(CCCCCC)cc3)c3cc4c(cc3-c3sc(-c5sc(/C=c6\sc(=C(C#N)C#N)[nH]c6=O)c6sc(C(F)(F)F)cc56)cc32)C(c2ccc(CCCCCC)cc2)(c2ccc(CCCCCC)cc2)c2cc(-c3sc(/C=c5\sc(=C(C#N)C#N)[nH]c5=O)c5sc(C(F)(F)F)cc35)sc2-4)cc1,4.8,-5.33,-3.48,-5.46,-3.71,,,1:1,,conventional,PFN-Br,PEDOT:PSS,chlorobenzene,
106457,10.1016/j.dyepig.2018.03.032,CCCCC(CC)Cc1ccc(-c2c3cc(-c4ccc(-c5sc(-c6cccs6)c6c5C(=O)c5c(CC(CC)CCCC)sc(CC(CC)CCCC)c5C6=O)s4)sc3c(-c3ccc(CC(CC)CCCC)s3)c3ccsc23)s1,CCCCCCc1ccc(C2(c3ccc(CCCCCC)cc3)c3cc4c(cc3-c3sc(-c5sc(/C=c6\sc(=C(C#N)C#N)[nH]c6=O)c6sc(C(F)(F)F)cc56)cc32)C(c2ccc(CCCCCC)cc2)(c2ccc(CCCCCC)cc2)c2cc(-c3sc(/C=c5\sc(=C(C#N)C#N)[nH]c5=O)c5sc(C(F)(F)F)cc35)sc2-4)cc1,5.72,-5.33,-3.48,-5.46,-3.71,,120.0,1:1,,conventional,PFN-Br,PEDOT:PSS,chlorobenzene,
106458,10.1016/j.dyepig.2018.03.032,CCCCC(CC)Cc1ccc(-c2c3cc(-c4ccc(-c5sc(-c6cccs6)c6c5C(=O)c5c(CC(CC)CCCC)sc(CC(CC)CCCC)c5C6=O)s4)sc3c(-c3ccc(CC(CC)CCCC)s3)c3ccsc23)s1,CCCCCCc1ccc(C2(c3ccc(CCCCCC)cc3)c3cc4c(cc3-c3sc(-c5sc(/C=c6\sc(=C(C#N)C#N)[nH]c6=O)c6sc(C(F)(F)F)cc56)cc32)C(c2ccc(CCCCCC)cc2)(c2ccc(CCCCCC)cc2)c2cc(-c3sc(/C=c5\sc(=C(C#N)C#N)[nH]c5=O)c5sc(C(F)(F)F)cc35)sc2-4)cc1,7.31,-5.33,-3.48,-5.46,-3.71,,120.0,1:1,0.75%,conventional,PFN-Br,PEDOT:PSS,chlorobenzene,CN
106459,10.1016/j.dyepig.2018.05.047,CCCCCCCCc1cc(-c2c(-c3cccs3)sc3c(-c4cc(CCCCCCCC)c(CCCCCCCC)s4)c(-c4ccc(-c5cccc6nsnc56)s4)sc23)sc1CCCCCCCC,COC(=O)CCCC1(c2ccccc2)C23c4c5ccc6c7cc8c9c%10c(cc%11cc%12c%13c%14c(cc%15c%16ccc-5c2c%16c2c5c%16c%17c(c(c46)c7c9c%17c4c%10c%11c%13c4c%16c%14c%152)C513)C%12)C8,5.27,-5.34,-3.53,,,85.0,,,3%,inverted,ZnO,MoO3,chlorobenzene,DPE
106461,10.1016/j.dyepig.2018.05.047,CCCCCCc1csc(-c2ccc(-c3cc(CCCCCC)c(/C=C/c4csc(-c5cc6c(OCC(CC)CCCC)c7sc(-c8ccc(C9=C%10C(=O)N(CC(CC)CCCC)C(c%11ccc(-c%12cc%13c(OCC(CC)CCCC)c%14sccc%14c(OCC(CC)CCCC)c%13s%12)s%11)=C%10C(=O)N9CC(CC)CCCC)s8)cc7c(OCC(CC)CCCC)c6s5)c4)s3)c3nsnc23)c1,COC(=O)CCCC1(c2ccccc2)C23c4c5ccc6c7cc8c9c%10c(cc%11cc%12c%13c%14c(cc%15c%16ccc-5c2c%16c2c5c%16c%17c(c(c46)c7c9c%17c4c%10c%11c%13c4c%16c%14c%152)C513)C%12)C8,7.2,-5.31,-3.6,,,95.0,,,1%,inverted,ZnO,MoO3,chlorobenzene,DPE
106462,10.1016/j.dyepig.2018.06.004,CCCCC(CC)COC(=O)c1sc2csc(-c3cc4c(-c5ccc(CC(CC)CCCC)s5)c5sccc5c(-c5ccc(CC(CC)CCCC)s5)c4s3)c2c1F,CCCCCCCCCCC(CCCCCCCC)CN1C(=O)c2ccc3c4c(c(-c5ccc(-c6cccs6)s5)cc(c24)C1=O)C(=O)N(CC(CCCCCCCC)CCCCCCCCCC)C3=O,5.75,-5.29,-3.72,-5.71,-4.02,100.0,,1.3:1,,inverted,ZnO,,chlorobenzene,dibenzyl ether+DIO
106465,10.1016/j.dyepig.2018.07.041,CCCCCCCCCCC(CCCCCCCC)Cc1csc(-c2c(F)c(F)c(-c3cc(CC(CCCCCCCC)CCCCCCCCCC)c(-c4cc(F)c(-c5sccc5F)s4)s3)c3nsnc23)c1,COC(=O)CCCC1(c2ccccc2)C23c4c5ccc6c7cc8c9c%10c(cc%11cc%12c%13c%14c(cc%15c%16ccc-5c2c%16c2c5c%16c%17c(c(c46)c7c9c%17c4c%10c%11c%13c4c%16c%14c%152)C513)C%12)C8,6.12,-5.39,-3.67,-5.9,-3.9,,,1:1.5,,inverted,ZnO,MoO3,chlorobenzene,
106466,10.1016/j.dyepig.2018.07.041,CCCCCCCCCCC(CCCCCCCC)Cc1csc(-c2c(F)c(F)c(-c3cc(CC(CCCCCCCC)CCCCCCCCCC)c(-c4cc(F)c(-c5sccc5F)s4)s3)c3nsnc23)c1,COC(=O)CCCC1(c2ccccc2)C23c4c5ccc6c7cc8c9c%10c(cc%11cc%12c%13c%14c(cc%15c%16ccc-5c2c%16c2c5c%16c%17c(c(c46)c7c9c%17c4c%10c%11c%13c4c%16c%14c%152)C513)C%12)C8,5.84,-5.39,-3.67,-5.9,-3.9,,,1:1.5,,inverted,ZnO,MoO3,chlorobenzene,
106467,10.1016/j.dyepig.2018.07.041,CCCCCCCCCCC(CCCCCCCC)Cc1csc(-c2c(F)c(F)c(-c3cc(CC(CCCCCCCC)CCCCCCCCCC)c(-c4cc(F)c(-c5sccc5F)s4)s3)c3nsnc23)c1,COC(=O)CCCC1(c2ccccc2)C23c4c5ccc6c7cc8c9c%10c(cc%11cc%12c%13c%14c(cc%15c%16ccc-5c2c%16c2c5c%16c%17c(c(c46)c7c9c%17c4c%10c%11c%13c4c%16c%14c%152)C513)C%12)C8,5.82,-5.39,-3.67,-5.9,-3.9,,,1:2,,inverted,ZnO,MoO3,chlorobenzene,
106468,10.1016/j.dyepig.2018.07.041,CCCCCCCCCCC(CCCCCCCC)Cc1cc(-c2c(F)c(F)c(-c3cc(CC(CCCCCCCC)CCCCCCCCCC)c(-c4cc(F)c(-c5sc(-c6ccc(C7=C8C(=O)N(CC(CCCCCCCC)CCCCCCCCCC)C(c9cccs9)=C8C(=O)N7CC(CCCCCCCC)CCCCCCCCCC)s6)cc5F)s4)s3)c3nsnc23)sc1-c1cc(F)c(-c2sccc2F)s1,COC(=O)CCCC1(c2ccccc2)C23c4c5ccc6c7cc8c9c%10c(cc%11cc%12c%13c%14c(cc%15c%16ccc-5c2c%16c2c5c%16c%17c(c(c46)c7c9c%17c4c%10c%11c%13c4c%16c%14c%152)C513)C%12)C8,6.41,-5.37,-3.59,-5.9,-3.9,,,1:2,,inverted,ZnO,MoO3,chlorobenzene,
106469,10.1016/j.dyepig.2018.07.041,CCCCCCCCCCC(CCCCCCCC)Cc1cc(-c2c(F)c(F)c(-c3cc(CC(CCCCCCCC)CCCCCCCCCC)c(-c4cc(F)c(-c5sc(-c6ccc(C7=C8C(=O)N(CC(CCCCCCCC)CCCCCCCCCC)C(c9cccs9)=C8C(=O)N7CC(CCCCCCCC)CCCCCCCCCC)s6)cc5F)s4)s3)c3nsnc23)sc1-c1cc(F)c(-c2sccc2F)s1,COC(=O)CCCC1(c2ccccc2)C23c4c5ccc6c7cc8c9c%10c(cc%11cc%12c%13c%14c(cc%15c%16ccc-5c2c%16c2c5c%16c%17c(c(c46)c7c9c%17c4c%10c%11c%13c4c%16c%14c%152)C513)C%12)C8,5.8,-5.37,-3.59,-5.9,-3.9,,,1:2,,inverted,ZnO,MoO3,chlorobenzene,
106470,10.1016/j.dyepig.2018.07.041,CCCCCCCCCCC(CCCCCCCC)Cc1cc(-c2c(F)c(F)c(-c3cc(CC(CCCCCCCC)CCCCCCCCCC)c(-c4cc(F)c(-c5sc(-c6ccc(C7=C8C(=O)N(CC(CCCCCCCC)CCCCCCCCCC)C(c9cccs9)=C8C(=O)N7CC(CCCCCCCC)CCCCCCCCCC)s6)cc5F)s4)s3)c3nsnc23)sc1-c1cc(F)c(-c2sccc2F)s1,COC(=O)CCCC1(c2ccccc2)C23c4c5ccc6c7cc8c9c%10c(cc%11cc%12c%13c%14c(cc%15c%16ccc-5c2c%16c2c5c%16c%17c(c(c46)c7c9c%17c4c%10c%11c%13c4c%16c%14c%152)C513)C%12)C8,5.5,-5.37,-3.59,-5.9,-3.9,,,1:1.5,,inverted,ZnO,MoO3,chlorobenzene,
106471,10.1016/j.dyepig.2018.07.041,CCCCCCCCCCC(CCCCCCCC)Cc1cc(-c2c(F)c(F)c(-c3cc(CC(CCCCCCCC)CCCCCCCCCC)c(-c4cc(F)c(-c5sc(-c6ccc(C7=C8C(=O)N(CC(CCCCCCCC)CCCCCCCCCC)C(c9cccs9)=C8C(=O)N7CC(CCCCCCCC)CCCCCCCCCC)s6)cc5F)s4)s3)c3nsnc23)sc1-c1cc(F)c(-c2sccc2F)s1,COC(=O)CCCC1(c2ccccc2)C23c4c5ccc6c7cc8c9c%10c(cc%11cc%12c%13c%14c(cc%15c%16ccc-5c2c%16c2c5c%16c%17c(c(c46)c7c9c%17c4c%10c%11c%13c4c%16c%14c%152)C513)C%12)C8,4.82,-5.35,-3.66,-5.9,-3.9,,,1:2,,inverted,ZnO,MoO3,chlorobenzene,
106472,10.1016/j.dyepig.2018.07.041,CCCCCCCCCCC(CCCCCCCC)Cc1cc(-c2c(F)c(F)c(-c3cc(CC(CCCCCCCC)CCCCCCCCCC)c(-c4cc(F)c(-c5sc(-c6ccc(C7=C8C(=O)N(CC(CCCCCCCC)CCCCCCCCCC)C(c9cccs9)=C8C(=O)N7CC(CCCCCCCC)CCCCCCCCCC)s6)cc5F)s4)s3)c3nsnc23)sc1-c1cc(F)c(-c2sccc2F)s1,COC(=O)CCCC1(c2ccccc2)C23c4c5ccc6c7cc8c9c%10c(cc%11cc%12c%13c%14c(cc%15c%16ccc-5c2c%16c2c5c%16c%17c(c(c46)c7c9c%17c4c%10c%11c%13c4c%16c%14c%152)C513)C%12)C8,3.57,-5.35,-3.68,-5.9,-3.9,,,1:2,,inverted,ZnO,MoO3,chlorobenzene,
106487,10.1016/j.dyepig.2018.08.022,CCCCCCCCCCC(CCCCCCCC)CN1C(=O)c2c(-c3cc(CCCCCCCC)cs3)sc(-c3cc(CCCCCCCC)c(-c4cc5c(-c6ccc(CC(CC)CCCC)s6)c6sccc6c(-c6ccc(CC(CC)CCCC)s6)c5s4)s3)c2C1=O,CCCCC(=O)OCC1(c2ccccc2)c2cccc3cccc4cccc5cccc6cccc1c6c-5c-4c-3c2,2.82,-5.56,-3.66,-6.1,-3.7,,,1:1,2 vol%,inverted,ZnO,MoO3,chlorobenzene,
106488,10.1016/j.dyepig.2018.08.022,CCCCCCCCCCC(CCCCCCCC)CN1C(=O)c2c(-c3cc(CCCCCCCC)cs3)sc(-c3cc(CCCCCCCC)c(-c4cc5c(-c6ccc(CC(CC)CCCC)s6)c6sccc6c(-c6ccc(CC(CC)CCCC)s6)c5s4)s3)c2C1=O,CCCCC(=O)OCC1(c2ccccc2)c2cccc3cccc4cccc5cccc6cccc1c6c-5c-4c-3c2,4.26,-5.56,-3.66,-6.1,-3.7,,,1:1.5,2 vol%,inverted,ZnO,MoO3,chlorobenzene,
106489,10.1016/j.dyepig.2018.08.022,CCCCCCCCCCC(CCCCCCCC)CN1C(=O)c2c(-c3cc(CCCCCCCC)cs3)sc(-c3cc(CCCCCCCC)c(-c4cc5c(-c6ccc(CC(CC)CCCC)s6)c6sccc6c(-c6ccc(CC(CC)CCCC)s6)c5s4)s3)c2C1=O,CCCCC(=O)OCC1(c2ccccc2)c2cccc3cccc4cccc5cccc6cccc1c6c-5c-4c-3c2,3.86,-5.56,-3.66,-6.1,-3.7,,,1:2,2 vol%,inverted,ZnO,MoO3,chlorobenzene,
106490,10.1016/j.dyepig.2018.08.022,CCCCCCCCCCC(CCCCCCCC)CN1C(=O)c2c(-c3scc(CCCCCCCC)c3F)sc(-c3sc(-c4cc5c(-c6ccc(CC(CC)CCCC)s6)c6sccc6c(-c6ccc(CC(CC)CCCC)s6)c5s4)c(CCCCCCCC)c3F)c2C1=O,CCCCC(=O)OCC1(c2ccccc2)c2cccc3cccc4cccc5cccc6cccc1c6c-5c-4c-3c2,6.62,-5.65,-3.75,-6.1,-3.7,,,1:1,2 vol%,inverted,ZnO,MoO3,chlorobenzene,
106491,10.1016/j.dyepig.2018.08.022,CCCCCCCCCCC(CCCCCCCC)CN1C(=O)c2c(-c3scc(CCCCCCCC)c3F)sc(-c3sc(-c4cc5c(-c6ccc(CC(CC)CCCC)s6)c6sccc6c(-c6ccc(CC(CC)CCCC)s6)c5s4)c(CCCCCCCC)c3F)c2C1=O,CCCCC(=O)OCC1(c2ccccc2)c2cccc3cccc4cccc5cccc6cccc1c6c-5c-4c-3c2,6.8,-5.65,-3.75,-6.1,-3.7,,,1:1.5,2 vol%,inverted,ZnO,MoO3,chlorobenzene,
106492,10.1016/j.dyepig.2018.08.022,CCCCCCCCCCC(CCCCCCCC)CN1C(=O)c2c(-c3scc(CCCCCCCC)c3F)sc(-c3sc(-c4cc5c(-c6ccc(CC(CC)CCCC)s6)c6sccc6c(-c6ccc(CC(CC)CCCC)s6)c5s4)c(CCCCCCCC)c3F)c2C1=O,CCCCC(=O)OCC1(c2ccccc2)c2cccc3cccc4cccc5cccc6cccc1c6c-5c-4c-3c2,5.8,-5.65,-3.75,-6.1,-3.7,,,1:2,2 vol%,inverted,ZnO,MoO3,chlorobenzene,
106493,10.1016/j.dyepig.2018.09.032,CCCCCCCCc1cc(-c2c3cc(-c4sc(-c5c(F)c(F)c(-c6cc(CCCCCC)cs6)c6nsnc56)cc4CCCCCC)sc3c(-c3cc(CCCCCCCC)c(CCCCCCCC)s3)c3ccsc23)sc1CCCCCCCC,COC(=O)CCCC1(c2ccccc2)C23c4c5ccc6c7cc8c9c%10c(cc%11cc%12c%13c%14c(cc%15c%16ccc-5c2c%16c2c5c%16c%17c(c(c46)c7c9c%17c4c%10c%11c%13c4c%16c%14c%152)C513)C%12)C8,7.65,-5.07,-3.32,-5.9,-3.9,90.0,80.0,1:1.5,3%,conventional,,,,
106494,10.1016/j.dyepig.2018.09.032,CCCCCCCCc1cc(-c2c3cc(-c4sc(-c5c(F)c(F)c(-c6cc(CCCCCC)cs6)c6nsnc56)cc4CCCCCC)sc3c(-c3cc(CCCCCCCC)c(CCCCCCCC)s3)c3ccsc23)sc1CCCCCCCC,COC(=O)CCCC1(c2ccccc2)C23c4c5ccc6c7cc8c9c%10c(cc%11cc%12c%13c%14c(cc%15c%16ccc-5c2c%16c2c5c%16c%17c(c(c46)c7c9c%17c4c%10c%11c%13c4c%16c%14c%152)C513)C%12)C8,8.06,-5.07,-3.32,-5.9,-3.9,90.0,80.0,1:1.5,3%,conventional,,,,
106495,10.1016/j.dyepig.2018.09.032,CCCCCCCCc1cc(-c2c3cc(-c4sc(-c5c(F)c(F)c(-c6cc(CCCCCC)cs6)c6nsnc56)cc4CCCCCC)sc3c(-c3cc(CCCCCCCC)c(CCCCCCCC)s3)c3ccsc23)sc1CCCCCCCC,COC(=O)CCCC1(c2ccccc2)C23c4c5ccc6c7cc8c9c%10c(cc%11cc%12c%13c%14c(cc%15c%16ccc-5c2c%16c2c5c%16c%17c(c(c46)c7c9c%17c4c%10c%11c%13c4c%16c%14c%152)C513)C%12)C8,7.11,-5.07,-3.32,-5.9,-3.9,90.0,,1:1.5,3%,inverted,,,,
106496,10.1016/j.dyepig.2018.09.032,CCCCCCCCc1cc(-c2c3cc(-c4sc(-c5c(F)c(F)c(-c6cc(CCCCCC)cs6)c6nsnc56)cc4CCCCCC)sc3c(-c3cc(CCCCCCCC)c(CCCCCCCC)s3)c3ccsc23)sc1CCCCCCCC,COC(=O)CCCC1(c2ccccc2)C23c4c5ccc6c7cc8c9c%10c(cc%11cc%12c%13c%14c(cc%15c%16ccc-5c2c%16c2c5c%16c%17c(c(c46)c7c9c%17c4c%10c%11c%13c4c%16c%14c%152)C513)C%12)C8,6.6,-5.07,-3.32,-5.9,-3.9,90.0,,1:1.5,3%,inverted,,,,
106498,10.1016/j.dyepig.2018.09.042,CCCCC(CC)COC(=O)c1sc2csc(-c3cc4c(-c5ccc(CC(CC)CCCC)s5)c5sccc5c(-c5ccc(CC(CC)CCCC)s5)c4s3)c2c1F,C=Cc1cc2c(=O)n(C(CCCCC)CCCCC)c(=O)c3cc4c5c6cc(C(C)(C)C)cc7c6c6c(cc(C(C)(C)C)cc6c5c5cc6c(=O)n(C(CCCCC)CCCCC)c(=O)c8ccc9c1c(c23)c4c5c9c86)c1c2cc3c(=O)n(C(CCCCC)CCCCC)c(=O)c4ccc5c6ccc8c(=O)n(C(CCCCC)CCCCC)c(=O)c9cc(c71)c(c6c89)c2c5c43,5.2,-5.29,-3.72,-6.05,-3.95,59.0,,1:1,,inverted,ZnO,MoO3,chlorobenzene,DIO
106500,10.1016/j.dyepig.2018.10.008,CCCCCCc1ccc(C2(c3ccc(CCCCCC)cc3)c3cc4c(cc3-c3sccc32)C(c2ccc(CCCCCC)cc2)(c2ccc(CCCCCC)cc2)c2cc(-c3ccc(-c5sc(-c6ccc[se]6)c6c5C(=O)c5c(CC(CC)CCCC)sc(CC(CC)CCCC)c5C6=O)[se]3)sc2-4)cc1,COC(=O)CCCC1(c2ccccc2)C23c4c5ccc6c7cc8c9c%10c(cc%11cc%12c%13c%14c(cc%15c%16ccc-5c2c%16c2c5c%16c%17c(c(c46)c7c9c%17c4c%10c%11c%13c4c%16c%14c%152)C513)C%12)C8,8.65,-5.4,-3.64,-5.9,-3.9,,,1:1,,conventional,PFN,PEDOT:PSS,o-DCB,
106501,10.1016/j.dyepig.2018.10.008,CCCCCCc1ccc(C2(c3ccc(CCCCCC)cc3)c3cc4c(cc3-c3sccc32)C(c2ccc(CCCCCC)cc2)(c2ccc(CCCCCC)cc2)c2cc(-c3cnc(-c5sc(-c6nccs6)c6c5C(=O)c5c(CC(CC)CCCC)sc(CC(CC)CCCC)c5C6=O)s3)sc2-4)cc1,COC(=O)CCCC1(c2ccccc2)C23c4c5ccc6c7cc8c9c%10c(cc%11cc%12c%13c%14c(cc%15c%16ccc-5c2c%16c2c5c%16c%17c(c(c46)c7c9c%17c4c%10c%11c%13c4c%16c%14c%152)C513)C%12)C8,2.75,-5.67,-3.81,-5.9,-3.9,,,1:1,,conventional,PFN,PEDOT:PSS,o-DCB,
106502,10.1016/j.dyepig.2018.10.010,CCCCC(CC)Cc1ccc(-c2c3cc(-c4ccc(-c5c(F)c(F)c(-c6cccs6)c6nc(-c7cc(OC)c(CC(CC)CCCC)s7)c(-c7cc(OC)c(CC(CC)CCCC)s7)nc56)s4)sc3c(-c3ccc(CC(CC)CCCC)s3)c3ccsc23)s1,COC(=O)CCCC1(c2ccccc2)C23c4c5ccc6c7cc8c9c%10c(cc%11cc%12c%13c%14c(cc%15c%16ccc-5c2c%16c2c5c%16c%17c(c(c46)c7c9c%17c4c%10c%11c%13c4c%16c%14c%152)C513)C%12)C8,3.76,-5.28,-3.39,-5.9,-3.9,,,1:1,,conventional,PDINO,PEDOT:PSS,,
106503,10.1016/j.dyepig.2018.10.010,CCCCC(CC)Cc1ccc(-c2c3cc(-c4ccc(-c5c(F)c(F)c(-c6cccs6)c6nc(-c7cc(OC)c(CC(CC)CCCC)s7)c(-c7cc(OC)c(CC(CC)CCCC)s7)nc56)s4)sc3c(-c3ccc(CC(CC)CCCC)s3)c3ccsc23)s1,COC(=O)CCCC1(c2ccccc2)C23c4c5ccc6c7cc8c9c%10c(cc%11cc%12c%13c%14c(cc%15c%16ccc-5c2c%16c2c5c%16c%17c(c(c46)c7c9c%17c4c%10c%11c%13c4c%16c%14c%152)C513)C%12)C8,6.78,-5.28,-3.39,-5.9,-3.9,,,1:1,0.5%,conventional,PDINO,PEDOT:PSS,,
106504,10.1016/j.dyepig.2018.10.010,CCCCC(CC)Cc1ccc(-c2c3cc(-c4ccc(-c5c(F)c(F)c(-c6cccs6)c6nc(-c7cc(OC)c(CC(CC)CCCC)s7)c(-c7cc(OC)c(CC(CC)CCCC)s7)nc56)s4)sc3c(-c3ccc(CC(CC)CCCC)s3)c3ccsc23)s1,COC(=O)CCCC1(c2ccccc2)C23c4c5ccc6c7cc8c9c%10c(cc%11cc%12c%13c%14c(cc%15c%16ccc-5c2c%16c2c5c%16c%17c(c(c46)c7c9c%17c4c%10c%11c%13c4c%16c%14c%152)C513)C%12)C8,3.53,-5.28,-3.39,-5.9,-3.9,,,1:1.5,,conventional,PDINO,PEDOT:PSS,,
106505,10.1016/j.dyepig.2018.10.010,CCCCC(CC)Cc1ccc(-c2c3cc(-c4ccc(-c5c(F)c(F)c(-c6cccs6)c6nc(-c7cc(OC)c(CC(CC)CCCC)s7)c(-c7cc(OC)c(CC(CC)CCCC)s7)nc56)s4)sc3c(-c3ccc(CC(CC)CCCC)s3)c3ccsc23)s1,COC(=O)CCCC1(c2ccccc2)C23c4c5ccc6c7cc8c9c%10c(cc%11cc%12c%13c%14c(cc%15c%16ccc-5c2c%16c2c5c%16c%17c(c(c46)c7c9c%17c4c%10c%11c%13c4c%16c%14c%152)C513)C%12)C8,6.94,-5.28,-3.39,-5.9,-3.9,,,1:1.5,0.5%,conventional,PDINO,PEDOT:PSS,,
106506,10.1016/j.dyepig.2018.10.010,CCCCC(CC)Cc1ccc(-c2c3cc(-c4ccc(-c5c(F)c(F)c(-c6cccs6)c6nc(-c7cc(OC)c(CC(CC)CCCC)s7)c(-c7cc(OC)c(CC(CC)CCCC)s7)nc56)s4)sc3c(-c3ccc(CC(CC)CCCC)s3)c3ccsc23)s1,COC(=O)CCCC1(c2ccccc2)C23c4c5ccc6c7cc8c9c%10c(cc%11cc%12c%13c%14c(cc%15c%16ccc-5c2c%16c2c5c%16c%17c(c(c46)c7c9c%17c4c%10c%11c%13c4c%16c%14c%152)C513)C%12)C8,1.63,-5.28,-3.39,-5.9,-3.9,,,1.5:1,,conventional,PDINO,PEDOT:PSS,,
106507,10.1016/j.dyepig.2018.10.010,CCCCC(CC)Cc1ccc(-c2c3cc(-c4ccc(-c5c(F)c(F)c(-c6cccs6)c6nc(-c7cc(OC)c(CC(CC)CCCC)s7)c(-c7cc(OC)c(CC(CC)CCCC)s7)nc56)s4)sc3c(-c3ccc(CC(CC)CCCC)s3)c3ccsc23)s1,COC(=O)CCCC1(c2ccccc2)C23c4c5ccc6c7cc8c9c%10c(cc%11cc%12c%13c%14c(cc%15c%16ccc-5c2c%16c2c5c%16c%17c(c(c46)c7c9c%17c4c%10c%11c%13c4c%16c%14c%152)C513)C%12)C8,5.41,-5.28,-3.39,-5.9,-3.9,,,1.5:1,0.5%,conventional,PDINO,PEDOT:PSS,,
106510,10.1016/j.dyepig.2018.10.071,CCCCCCCCC(CCCCCC)Cn1nc2c(-c3cccs3)c(F)c(F)c(-c3ccc(-c4cc5c(-c6ccc(CC(CC)CCCC)s6)c6sccc6c(-c6ccc(OCC(CC)CCCC)cc6)c5s4)s3)c2n1,CCCCCCc1ccc(C2(c3ccc(CCCCCC)cc3)c3cc4c(cc3-c3sc5cc(/C=C6\C(=O)c7ccc(C)cc7C6=C(C#N)C#N)sc5c32)C(c2ccc(CCCCCC)cc2)(c2ccc(CCCCCC)cc2)c2c-4sc3cc(/C=C4\C(=O)c5ccc(C)cc5C4=C(C#N)C#N)sc23)cc1,6.15,-5.27,-3.56,-5.514,-3.808,95.0,,1:1,,conventional,PDINO,PEDOT:PSS,chlorobenzene,
106511,10.1016/j.dyepig.2018.10.071,CCCCCCCCC(CCCCCC)Cn1nc2c(-c3cccs3)c(F)c(F)c(-c3ccc(-c4cc5c(-c6cc(Cl)c(CC(CC)CCCC)s6)c6sccc6c(-c6ccc(OCC(CC)CCCC)cc6)c5s4)s3)c2n1,CCCCCCc1ccc(C2(c3ccc(CCCCCC)cc3)c3cc4c(cc3-c3sc5cc(/C=C6\C(=O)c7ccc(C)cc7C6=C(C#N)C#N)sc5c32)C(c2ccc(CCCCCC)cc2)(c2ccc(CCCCCC)cc2)c2c-4sc3cc(/C=C4\C(=O)c5ccc(C)cc5C4=C(C#N)C#N)sc23)cc1,6.46,-5.32,-3.55,-5.514,-3.808,105.0,,1:1,,conventional,PDINO,PEDOT:PSS,chlorobenzene,
106512,10.1016/j.dyepig.2018.10.071,CCCCCCCCC(CCCCCC)Cn1nc2c(-c3cccs3)c(F)c(F)c(-c3ccc(-c4cc5c(-c6sc(CC(CC)CCCC)c(Cl)c6Cl)c6sccc6c(-c6ccc(OCC(CC)CCCC)cc6)c5s4)s3)c2n1,CCCCCCc1ccc(C2(c3ccc(CCCCCC)cc3)c3cc4c(cc3-c3sc5cc(/C=C6\C(=O)c7ccc(C)cc7C6=C(C#N)C#N)sc5c32)C(c2ccc(CCCCCC)cc2)(c2ccc(CCCCCC)cc2)c2c-4sc3cc(/C=C4\C(=O)c5ccc(C)cc5C4=C(C#N)C#N)sc23)cc1,7.18,-5.41,-3.54,-5.514,-3.808,100.0,,1:1,,conventional,PDINO,PEDOT:PSS,chlorobenzene,
106513,10.1016/j.dyepig.2019.01.018,CCCCCCCCC(CCCCCC)COc1cnc2c(-c3cccs3)c(F)c(F)cc2n1,CCCCCCC1(CCCCCC)c2cc3c(cc2-c2sc(/C=C4\C(=O)c5cscc5C4=C(C#N)C#N)cc21)C(CCCCCC)(CCCCCC)c1cc(/C=C2\C(=O)c4cscc4C2=C(C#N)C#N)sc1-3,12.2,-5.54,-2.92,-5.755,-3.96,,110.0,1:1,,conventional,PDINO,PEDOT:PSS,,
106514,10.1016/j.dyepig.2019.01.018,CCCCCCCCC(CCCCCC)COc1cnc2c(-c3cccs3)c(F)c(F)cc2n1,CCCCCCC1(CCCCCC)c2cc3c(cc2-c2sc(/C=C4\C(=O)c5c(csc5C)C4=C(C#N)C#N)cc21)C(CCCCCC)(CCCCCC)c1cc(/C=C2\C(=O)c4c(csc4C)C2=C(C#N)C#N)sc1-3,9.2,-5.54,-2.92,-5.62,-3.92,,110.0,1:1,,conventional,PDINO,PEDOT:PSS,,
106515,10.1016/j.dyepig.2019.01.018,CCCCCCCCC(CCCCCC)COc1cnc2c(-c3cccs3)c(F)c(F)cc2n1,CCCCCCC1(CCCCCC)c2cc3c(cc2-c2sc(/C=C4\C(=O)c5c(C)sc(C)c5C4=C(C#N)C#N)cc21)C(CCCCCC)(CCCCCC)c1cc(/C=C2\C(=O)c4c(C)sc(C)c4C2=C(C#N)C#N)sc1-3,9.3,-5.54,-2.92,-5.58,-3.85,,110.0,1:1,,conventional,PDINO,PEDOT:PSS,,
106516,10.1016/j.dyepig.2019.02.040,CCCCC(CC)Cc1ccc(-c2c3cc(-c4ccc(-c5sc(-c6cccs6)c6c5C(=O)c5c(CC(CC)CCCC)sc(CC(CC)CCCC)c5C6=O)s4)sc3c(-c3ccc(CC(CC)CCCC)s3)c3ccsc23)s1,CCCCCCc1ccc(C2(c3ccc(CCCCCC)cc3)c3cc4c(cc3-c3sc5cc(C=C6C(=O)c7ccccc7C6=C(C#N)C#N)sc5c32)C(c2ccc(CCCCCC)cc2)(c2ccc(CCCCCC)cc2)c2c-4sc3cc(C=C4C(=O)c5ccccc5C4=C(C#N)C#N)sc23)cc1,8.8,-5.33,-3.48,-5.576,-3.916,65.0,,1:1,,conventional,Ca,PEDOT:PSS,chlorobenzene,DIO
106517,10.1016/j.dyepig.2019.02.040,CCCCC(CC)C[Si]1(CC(CC)CCCC)c2ccsc2-c2sc(-c3cccc4nsnc34)cc21,CCCCCCc1ccc(C2(c3ccc(CCCCCC)cc3)c3cc4c(cc3-c3sc5cc(C=C6C(=O)c7ccccc7C6=C(C#N)C#N)sc5c32)C(c2ccc(CCCCCC)cc2)(c2ccc(CCCCCC)cc2)c2c-4sc3cc(C=C4C(=O)c5ccccc5C4=C(C#N)C#N)sc23)cc1,5.0,-5.56,-3.53,-5.576,-3.916,60.0,,1:1,,conventional,Ca,PEDOT:PSS,chlorobenzene,DIO
106523,10.1016/j.dyepig.2019.107548,CCCCCCCCC(CCCCCC)Cn1c2ccccc2c2ccc(-c3c4cc(-c5ccc(-c6sc(-c7cccs7)c7c6C(=O)c6c(CC(CC)CCCC)sc(CC(CC)CCCC)c6C7=O)s5)sc4c(-c4ccc5c6ccccc6n(CC(CCCCCC)CCCCCCCC)c5c4)c4ccsc34)cc21,COC(=O)CCCC1(c2ccccc2)C23c4c5ccc6c7cc8c9c%10c(cc%11cc%12c%13c%14c(cc%15c%16ccc-5c2c%16c2c5c%16c%17c(c(c46)c7c9c%17c4c%10c%11c%13c4c%16c%14c%152)C513)C%12)C8,2.58,-5.47,-3.62,-5.9,-3.9,,,1:1,,conventional,Ca,PEDOT:PSS,o-DCB,
106524,10.1016/j.dyepig.2019.107548,CCCCCCCCC(CCCCCC)Cn1c2ccccc2c2ccc(-c3c4cc(-c5ccc(-c6sc(-c7cccs7)c7c6C(=O)c6c(CC(CC)CCCC)sc(CC(CC)CCCC)c6C7=O)s5)sc4c(-c4ccc5c6ccccc6n(CC(CCCCCC)CCCCCCCC)c5c4)c4ccsc34)cc21,COC(=O)CCCC1(c2ccccc2)C23c4c5ccc6c7cc8c9c%10c(cc%11cc%12c%13c%14c(cc%15c%16ccc-5c2c%16c2c5c%16c%17c(c(c46)c7c9c%17c4c%10c%11c%13c4c%16c%14c%152)C513)C%12)C8,4.56,-5.47,-3.62,-5.9,-3.9,,,1:1.5,,conventional,Ca,PEDOT:PSS,o-DCB,
106525,10.1016/j.dyepig.2019.107548,CCCCCCCCC(CCCCCC)Cn1c2ccccc2c2ccc(-c3c4cc(-c5ccc(-c6sc(-c7cccs7)c7c6C(=O)c6c(CC(CC)CCCC)sc(CC(CC)CCCC)c6C7=O)s5)sc4c(-c4ccc5c6ccccc6n(CC(CCCCCC)CCCCCCCC)c5c4)c4ccsc34)cc21,COC(=O)CCCC1(c2ccccc2)C23c4c5ccc6c7cc8c9c%10c(cc%11cc%12c%13c%14c(cc%15c%16ccc-5c2c%16c2c5c%16c%17c(c(c46)c7c9c%17c4c%10c%11c%13c4c%16c%14c%152)C513)C%12)C8,3.96,-5.47,-3.62,-5.9,-3.9,,,1:2,,conventional,Ca,PEDOT:PSS,o-DCB,
