Repository: JiYiqaq/PCE-KA-GNN

# Data directory

- `raw/Active_Database.csv` is the immutable source dataset bundled under CC BY 4.0. Do not overwrite it with processed data.
- `processed/` is created and populated by the training pipeline. Generated `.pt` and `.pth` caches are intentionally ignored by Git because they can exceed GitHub's normal single-file limit.

See `../DATA_LICENSE.md` for provenance, license and checksum information.

File: data/processed/device_records.csv (part 207 of 250)
record_id,doi,donor_smiles,acceptor_smiles,pce,homo_d,lumo_d,homo_a,lumo_a,active_layer_thickness,annealing_temp,d_a_ratio,additive_ratio,device_type,etl_canonical,htl_canonical,solvent_canonical,additive_canonical
106529,10.1016/j.dyepig.2019.107548,CCCCCCCCC(CCCCCC)Cn1c2ccccc2c2ccc(-c3c4cc(-c5ccc(-c6sc(-c7cccs7)c7c6C(=O)c6c(CC(CC)CCCC)sc(CC(CC)CCCC)c6C7=O)s5)sc4c(-c4ccc5c6ccccc6n(CC(CCCCCC)CCCCCCCC)c5c4)c4ccsc34)cc21,CCCCCCc1ccc(C2(c3ccc(CCCCCC)cc3)c3cc4c(cc3-c3sc5cc(C=C6C(=O)c7ccccc7C6=C(C#N)C#N)sc5c32)C(c2ccc(CCCCCC)cc2)(c2ccc(CCCCCC)cc2)c2c-4sc3cc(C=C4C(=O)c5ccccc5C4=C(C#N)C#N)sc23)cc1,3.04,-5.47,-3.62,-5.576,-3.916,,,1:1,,conventional,Ca,PEDOT:PSS,o-DCB,
106530,10.1016/j.dyepig.2019.107548,CCCCCCCCC(CCCCCC)Cn1c2ccccc2c2ccc(-c3c4cc(-c5ccc(-c6sc(-c7cccs7)c7c6C(=O)c6c(CC(CC)CCCC)sc(CC(CC)CCCC)c6C7=O)s5)sc4c(-c4ccc5c6ccccc6n(CC(CCCCCC)CCCCCCCC)c5c4)c4ccsc34)cc21,CCCCCCc1ccc(C2(c3ccc(CCCCCC)cc3)c3cc4c(cc3-c3sc5cc(C=C6C(=O)c7ccccc7C6=C(C#N)C#N)sc5c32)C(c2ccc(CCCCCC)cc2)(c2ccc(CCCCCC)cc2)c2c-4sc3cc(C=C4C(=O)c5ccccc5C4=C(C#N)C#N)sc23)cc1,4.79,-5.47,-3.62,-5.576,-3.916,,,1:1.5,,conventional,Ca,PEDOT:PSS,o-DCB,
106531,10.1016/j.dyepig.2019.107548,CCCCCCCCC(CCCCCC)Cn1c2ccccc2c2ccc(-c3c4cc(-c5ccc(-c6sc(-c7cccs7)c7c6C(=O)c6c(CC(CC)CCCC)sc(CC(CC)CCCC)c6C7=O)s5)sc4c(-c4ccc5c6ccccc6n(CC(CCCCCC)CCCCCCCC)c5c4)c4ccsc34)cc21,CCCCCCc1ccc(C2(c3ccc(CCCCCC)cc3)c3cc4c(cc3-c3sc5cc(C=C6C(=O)c7ccccc7C6=C(C#N)C#N)sc5c32)C(c2ccc(CCCCCC)cc2)(c2ccc(CCCCCC)cc2)c2c-4sc3cc(C=C4C(=O)c5ccccc5C4=C(C#N)C#N)sc23)cc1,4.71,-5.47,-3.62,-5.576,-3.916,,,1:2,,conventional,Ca,PEDOT:PSS,o-DCB,
106532,10.1016/j.dyepig.2019.107555,CCCCC(CC)Cc1ccc(-c2c3cc(-c4ccc(-c5sc(-c6cccs6)c6c5C(=O)c5c(CC(CC)CCCC)sc(CC(CC)CCCC)c5C6=O)s4)sc3c(-c3ccc(CC(CC)CCCC)s3)c3ccsc23)s1,CCCCCCCCc1ccc(C2(c3ccc(CCCCCCCC)cc3)c3cc(-c4ccc(-c5sc(/C=C6\C(=O)c7cscc7C6=C(C#N)C#N)cc5CC(CC)CCCC)s4)ccc3-c3sc(-c4sc(/C=C5\C(=O)c6cscc6C5=C(C#N)C#N)cc4CC(CC)CCCC)cc32)cc1,6.01,-5.33,-3.48,-5.7,-4.01,,,1:1,1%,inverted,ZnO,MoO3,chlorobenzene,CN
106533,10.1016/j.dyepig.2019.107555,CCCCC(CC)Cc1ccc(-c2c3cc(-c4ccc(-c5sc(-c6cccs6)c6c5C(=O)c5c(CC(CC)CCCC)sc(CC(CC)CCCC)c5C6=O)s4)sc3c(-c3ccc(CC(CC)CCCC)s3)c3ccsc23)s1,CCCCCCCCc1ccc(C2(c3ccc(CCCCCCCC)cc3)c3cc(-c4ccc(-c5sc(/C=C6\C(=O)c7cscc7C6=C(C#N)C#N)cc5CC(CC)CCCC)s4)ccc3-c3sc(-c4sc(/C=C5\C(=O)c6cscc6C5=C(C#N)C#N)cc4CC(CC)CCCC)cc32)cc1,7.94,-5.33,-3.48,-5.7,-4.01,,120.0,1:1,1%,inverted,ZnO,MoO3,chlorobenzene,CN
106534,10.1016/j.dyepig.2019.107555,CCCCC(CC)Cc1ccc(-c2c3cc(-c4ccc(-c5sc(-c6cccs6)c6c5C(=O)c5c(CC(CC)CCCC)sc(CC(CC)CCCC)c5C6=O)s4)sc3c(-c3ccc(CC(CC)CCCC)s3)c3ccsc23)s1,CCCCC(CC)Cc1ccc(C2(c3ccc(CC(CC)CCCC)cc3)c3cc(-c4ccc(-c5sc(/C=C6\C(=O)c7cscc7C6=C(C#N)C#N)cc5CC(CC)CCCC)s4)ccc3-c3sc(-c4sc(/C=C5\C(=O)c6cscc6C5=C(C#N)C#N)cc4CC(CC)CCCC)cc32)cc1,7.4,-5.33,-3.48,-5.72,-4.0,,120.0,1:1,1%,inverted,ZnO,MoO3,chlorobenzene,CN
106535,10.1016/j.dyepig.2019.107555,CCCCC(CC)Cc1ccc(-c2c3cc(-c4ccc(-c5sc(-c6cccs6)c6c5C(=O)c5c(CC(CC)CCCC)sc(CC(CC)CCCC)c5C6=O)s4)sc3c(-c3ccc(CC(CC)CCCC)s3)c3ccsc23)s1,CCCCCCCCc1ccc(C2(c3ccc(CCCCCCCC)cc3)c3cc(-c4ccc(-c5sc(/C=C6\C(=O)c7ccccc7C6=C(C#N)C#N)cc5CC(CC)CCCC)s4)ccc3-c3sc(-c4sc(/C=C5\C(=O)c6ccccc6C5=C(C#N)C#N)cc4CC(CC)CCCC)cc32)cc1,4.86,-5.33,-3.48,-5.71,-3.95,,120.0,1:1,1%,inverted,ZnO,MoO3,chlorobenzene,CN
106536,10.1016/j.dyepig.2019.107555,CCCCC(CC)Cc1ccc(-c2c3cc(-c4ccc(-c5sc(-c6cccs6)c6c5C(=O)c5c(CC(CC)CCCC)sc(CC(CC)CCCC)c5C6=O)s4)sc3c(-c3ccc(CC(CC)CCCC)s3)c3ccsc23)s1,CCCCC(CC)Cc1ccc(C2(c3ccc(CC(CC)CCCC)cc3)c3cc(-c4ccc(-c5sc(/C=C6\C(=O)c7ccccc7C6=C(C#N)C#N)cc5CC(CC)CCCC)s4)ccc3-c3sc(-c4sc(/C=C5\C(=O)c6ccccc6C5=C(C#N)C#N)cc4CC(CC)CCCC)cc32)cc1,5.26,-5.33,-3.48,-5.72,-3.96,,120.0,1:1,1%,inverted,ZnO,MoO3,chlorobenzene,CN
106538,10.1016/j.dyepig.2019.107608,CCOC(=O)c1cc2c(-c3nccs3)sc(-c3ncc(-c4cc5c(-c6ccc(CC)s6)c6sc(-c7cnc(-c8sc(-c9ncc(-c%10cc%11c(-c%12ccc(CC)s%12)c%12sc(-c%13cnc(-c%14sc(-c%15ncc(-c%16cc%17c(-c%18ccc(CC)s%18)c%18sccc%18c(-c%18ccc(CC)s%18)c%17s%16)s%15)c%15sc(C(=O)OCC)cc%14%15)s%13)cc%12c(-c%12ccc(CC)s%12)c%11s%10)s9)c9sc(C(=O)OCC)cc89)s7)cc6c(-c6ccc(CC)s6)c5s4)s3)c2s1,CCCCCCCCCCC(CCCCCCCC)COc1c2cc(-c3cc4c5c(ccc6c7ccc8c9c(ccc(c3c56)c97)C(=O)N(C(CCC)CCC)C8=O)C(=O)N(C(CCC)CCC)C4=O)sc2c(-c2ccc3ccccc3c2)c2ccsc12,3.93,-5.48,-3.52,-5.93,-3.84,,,1:1,,conventional,PDINO,PEDOT:PSS,chlorobenzene,
106539,10.1016/j.dyepig.2019.107608,CCOC(=O)c1cc2c(-c3nccs3)sc(-c3ncc(-c4cc5c(-c6ccc(CC)s6)c6sc(-c7cnc(-c8sc(-c9ncc(-c%10cc%11c(-c%12ccc(CC)s%12)c%12sc(-c%13cnc(-c%14sc(-c%15ncc(-c%16cc%17c(-c%18ccc(CC)s%18)c%18sccc%18c(-c%18ccc(CC)s%18)c%17s%16)s%15)c%15sc(C(=O)OCC)cc%14%15)s%13)cc%12c(-c%12ccc(CC)s%12)c%11s%10)s9)c9sc(C(=O)OCC)cc89)s7)cc6c(-c6ccc(CC)s6)c5s4)s3)c2s1,CCCCCCCCCCC(CCCCCCCC)COc1c2cc(-c3cc4c5c(ccc6c7ccc8c9c(ccc(c3c56)c97)C(=O)N(C(CCC)CCC)C8=O)C(=O)N(C(CCC)CCC)C4=O)sc2c(-c2ccc3ccccc3c2)c2ccsc12,4.52,-5.48,-3.52,-5.93,-3.84,,130.0,,,conventional,PDINO,PEDOT:PSS,chlorobenzene,
106540,10.1016/j.dyepig.2019.107608,CCOC(=O)c1cc2c(-c3nccs3)sc(-c3ncc(-c4cc5c(-c6ccc(CC)s6)c6sc(-c7cnc(-c8sc(-c9ncc(-c%10cc%11c(-c%12ccc(CC)s%12)c%12sc(-c%13cnc(-c%14sc(-c%15ncc(-c%16cc%17c(-c%18ccc(CC)s%18)c%18sccc%18c(-c%18ccc(CC)s%18)c%17s%16)s%15)c%15sc(C(=O)OCC)cc%14%15)s%13)cc%12c(-c%12ccc(CC)s%12)c%11s%10)s9)c9sc(C(=O)OCC)cc89)s7)cc6c(-c6ccc(CC)s6)c5s4)s3)c2s1,CCCCCCCCCCC(CCCCCCCC)COc1c2cc(-c3cc4c5c(ccc6c7ccc8c9c(ccc(c3c56)c97)C(=O)N(C(CCC)CCC)C8=O)C(=O)N(C(CCC)CCC)C4=O)sc2c(-c2ccc3ccccc3c2)c2ccsc12,5.07,-5.48,-3.52,-5.93,-3.84,,,,0.75%,conventional,PDINO,PEDOT:PSS,chlorobenzene,DIO
106541,10.1016/j.dyepig.2019.107608,CCOC(=O)c1cc2c(-c3nccs3)sc(-c3ncc(-c4cc5c(-c6ccc(CC)s6)c6sc(-c7cnc(-c8sc(-c9ncc(-c%10cc%11c(-c%12ccc(CC)s%12)c%12sc(-c%13cnc(-c%14sc(-c%15ncc(-c%16cc%17c(-c%18ccc(CC)s%18)c%18sccc%18c(-c%18ccc(CC)s%18)c%17s%16)s%15)c%15sc(C(=O)OCC)cc%14%15)s%13)cc%12c(-c%12ccc(CC)s%12)c%11s%10)s9)c9sc(C(=O)OCC)cc89)s7)cc6c(-c6ccc(CC)s6)c5s4)s3)c2s1,CCCCCCCCCCC(CCCCCCCC)COc1c2cc(-c3cc4c5c(ccc6c7ccc8c9c(ccc(c3c56)c97)C(=O)N(C(CCC)CCC)C8=O)C(=O)N(C(CCC)CCC)C4=O)sc2c(-c2ccc3ccccc3c2)c2ccsc12,6.14,-5.48,-3.52,-5.93,-3.84,,130.0,1:1,0.75%,conventional,PDINO,PEDOT:PSS,chlorobenzene,DIO
106542,10.1016/j.dyepig.2019.107717,CCCCCCCCCCC(CCCCCCCC)Cc1ccsc1-c1cc(F)c(-c2sc(-c3sc(-c4nncnn4)cc3CC(CCCCCCCC)CCCCCCCCCC)cc2F)s1,COC(=O)CCCC1(c2ccccc2)C23c4c5ccc6c7cc8c9c%10c(cc%11cc%12c%13c%14c(cc%15c%16ccc-5c2c%16c2c5c%16c%17c(c(c46)c7c9c%17c4c%10c%11c%13c4c%16c%14c%152)C513)C%12)C8,5.16,-5.63,-3.75,-5.9,-3.9,110.0,,1:2,2 vol%,inverted,ZnO,MoO3,chlorobenzene,DIO
106543,10.1016/j.dyepig.2019.107717,CCCCCCCCCCC(CCCCCCCC)Cc1cc(-c2sccc2CCCCCC)sc1-c1cc(F)c(-c2sc(-c3sc(-c4sc(-c5nncnn5)cc4CCCCCC)cc3CC(CCCCCCCC)CCCCCCCCCC)cc2F)s1,COC(=O)CCCC1(c2ccccc2)C23c4c5ccc6c7cc8c9c%10c(cc%11cc%12c%13c%14c(cc%15c%16ccc-5c2c%16c2c5c%16c%17c(c(c46)c7c9c%17c4c%10c%11c%13c4c%16c%14c%152)C513)C%12)C8,6.69,-5.34,-3.64,-5.9,-3.9,110.0,,1:2,1 vol%,inverted,ZnO,MoO3,chlorobenzene,DIO
106545,10.1016/j.dyepig.2019.108044,CCCCCCCCOc1cccc(-c2nc3c(-c4cccs4)c(F)c(F)c(-c4ccc(-c5cc6c(s5)-c5ccc(-c7cccs7)cc5C6(c5ccc(OCC(CC)CCCC)cc5)c5ccc(OCC(CC)CCCC)cc5)s4)c3nc2-c2cccc(OCCCCCCCC)c2)c1,COC(=O)CCCC1(c2ccccc2)C23c4c5ccc6c7cc8c9c%10c(cc%11cc%12c%13c%14c(cc%15c%16ccc-5c2c%16c2c5c%16c%17c(c(c46)c7c9c%17c4c%10c%11c%13c4c%16c%14c%152)C513)C%12)C8,3.0,-5.32,-3.49,-5.9,-3.9,,,1:1.2 w/w,,conventional,,,,
106546,10.1016/j.dyepig.2019.108044,CCCCCCCCOc1cccc(-c2nc3c(-c4cccs4)c(F)c(F)c(-c4ccc(-c5cc6c(s5)-c5ccc(-c7cccs7)cc5C6(c5ccc(OCC(CC)CCCC)cc5)c5ccc(OCC(CC)CCCC)cc5)s4)c3nc2-c2cccc(OCCCCCCCC)c2)c1,COC(=O)CCCC1(c2ccccc2)C23c4c5ccc6c7cc8c9c%10c(cc%11cc%12c%13c%14c(cc%15c%16ccc-5c2c%16c2c5c%16c%17c(c(c46)c7c9c%17c4c%10c%11c%13c4c%16c%14c%152)C513)C%12)C8,5.5,-5.32,-3.49,-5.9,-3.9,,,1:1.2 w/w,0.5%,conventional,,,,SBS
106547,10.1016/j.dyepig.2019.108044,CCCCCCCCOc1cccc(-c2nc3c(-c4cccs4)c(F)c(F)c(-c4ccc(-c5cc6c(s5)-c5ccc(-c7cccs7)cc5C6(c5ccc(OCC(CC)CCCC)c(F)c5)c5ccc(OCC(CC)CCCC)c(F)c5)s4)c3nc2-c2cccc(OCCCCCCCC)c2)c1,COC(=O)CCCC1(c2ccccc2)C23c4c5ccc6c7cc8c9c%10c(cc%11cc%12c%13c%14c(cc%15c%16ccc-5c2c%16c2c5c%16c%17c(c(c46)c7c9c%17c4c%10c%11c%13c4c%16c%14c%152)C513)C%12)C8,6.1,-5.4,-3.62,-5.9,-3.9,,,1:1.2 w/w,0.5%,conventional,,,,
106548,10.1016/j.dyepig.2019.108044,CCCCCCCCOc1cccc(-c2nc3c(-c4cccs4)c(F)c(F)c(-c4ccc(-c5cc6c(s5)-c5ccc(-c7cccs7)cc5C6(c5ccc(OCC(CC)CCCC)c(F)c5)c5ccc(OCC(CC)CCCC)c(F)c5)s4)c3nc2-c2cccc(OCCCCCCCC)c2)c1,COC(=O)CCCC1(c2ccccc2)C23c4c5ccc6c7cc8c9c%10c(cc%11cc%12c%13c%14c(cc%15c%16ccc-5c2c%16c2c5c%16c%17c(c(c46)c7c9c%17c4c%10c%11c%13c4c%16c%14c%152)C513)C%12)C8,6.6,-5.4,-3.62,-5.9,-3.9,,,1:1.2 w/w,0.5%,conventional,,,,SBS
106549,10.1016/j.dyepig.2020.108186,CCCCC(CC)Cc1ccc(-c2c3cc(-c4ccc(-c5sc(-c6cccs6)c6c5C(=O)c5c(CC(CC)CCCC)sc(CC(CC)CCCC)c5C6=O)s4)sc3c(-c3ccc(CC(CC)CCCC)s3)c3ccsc23)s1,CCCCCC(CCCCC)n1c(=O)c2ccc3c4c(/C=C/c5cc6c(=O)n(C(CCCCC)CCCCC)c(=O)c7cc8[se]c9cc%10c(=O)n(C(CCCCC)CCCCC)c(=O)c%11ccc%12c5c(c67)c8c9c%12c%11%10)cc5c(=O)n(C(CCCCC)CCCCC)c(=O)c6cc7[se]c8cc(c1=O)c2c3c8c7c4c56,6.01,-5.33,-3.48,-6.07,-3.91,100.0,,1:1,,inverted,ZnO,MoO3,,
106550,10.1016/j.dyepig.2020.108186,CCCCC(CC)Cc1ccc(-c2c3cc(-c4ccc(-c5sc(-c6cccs6)c6c5C(=O)c5c(CC(CC)CCCC)sc(CC(CC)CCCC)c5C6=O)s4)sc3c(-c3ccc(CC(CC)CCCC)s3)c3ccsc23)s1,CCCCCC(CCCCC)n1c(=O)c2cc3[se]c4cc5c(=O)n(C(CCCCC)CCCCC)c(=O)c6cc7c8c9cc%10c(=O)n(C(CCCCC)CCCCC)c(=O)c%11cc%12[se]c%13cc%14c(=O)n(C(CCCCC)CCCCC)c(=O)c%15cc(c8c8cc(c1=O)c2c1c3c4c(c56)c7c81)c1c9c(c%11%10)c%12c%13c1c%14%15,6.85,-5.33,-3.48,-6.09,-3.92,100.0,,1:1,,inverted,ZnO,MoO3,,
106551,10.1016/j.dyepig.2020.108186,CCCCC(CC)Cc1ccc(-c2c3cc(-c4ccc(-c5sc(-c6cccs6)c6c5C(=O)c5c(CC(CC)CCCC)sc(CC(CC)CCCC)c5C6=O)s4)sc3c(-c3ccc(CC(CC)CCCC)s3)c3ccsc23)s1,CCCCCC(CCCCC)n1c(=O)c2cc3[se]c4cc5c(=O)n(C(CCCCC)CCCCC)c(=O)c6cc7c8c9cc%10c(=O)n(C(CCCCC)CCCCC)c(=O)c%11cc%12[se]c%13cc%14c(=O)n(C(CCCCC)CCCCC)c(=O)c%15cc(c8c8cc(c1=O)c2c1c3c4c(c56)c7c81)c1c9c(c%11%10)c%12c%13c1c%14%15,7.41,-5.33,-3.48,-6.09,-3.92,100.0,,1:1,0.2%,inverted,ZnO,MoO3,,DIO
106552,10.1016/j.dyepig.2020.108388,COC(=O)C(C)(C)c1cc(C)cc(-c2sc3c4sc5cc(/C=C6/C(=O)c7cc(F)cc(c7)C(=O)/C6=C\c6cc(C(C)(C)C(=O)OC)c(-c7cc(C)cc(C(C)(C)C(=O)OC)c7)s6)sc5c4c(C(C)(C)C(=O)OC)ccc2-3)c1,CCCCCCc1ccc(C2(c3ccc(CCCCCC)cc3)c3cc4c(cc3-c3sc(/C=C5\C(=O)c6ccccc6C5=C(C#N)C#N)cc32)C(c2ccc(CCCCCC)cc2)(c2ccc(CCCCCC)cc2)c2c-4sc3cc(/C=C4\C(=O)c5ccccc5C4=C(C#N)C#N)sc23)cc1,9.7,-5.56,-3.65,-5.43,-3.47,,130.0,1:1,,inverted,ZnO,MoO3,chlorobenzene,
106553,10.1016/j.dyepig.2020.108388,COC(=O)C(C)(C)c1cc(C)cc(-c2sc3c4sc5cc(/C=C6/C(=O)c7cc(F)cc(c7)C(=O)/C6=C\c6cc(C(C)(C)C(=O)OC)c(-c7cc(C)cc(C(C)(C)C(=O)OC)c7)s6)sc5c4c(C(C)(C)C(=O)OC)ccc2-3)c1,CCCCCCc1ccc(C2(c3ccc(CCCCCC)cc3)c3cc4c(cc3-c3sc(/C=C5\C(=O)c6cc(F)c(F)cc6C5=C(C#N)C#N)cc32)C(c2ccc(CCCCCC)cc2)(c2ccc(CCCCCC)cc2)c2c-4sc3cc(/C=C4\C(=O)c5cc(F)c(F)cc5C4=C(C#N)C#N)sc23)cc1,10.49,-5.56,-3.65,-5.44,-3.51,,130.0,1:1,,inverted,ZnO,MoO3,chlorobenzene,
106554,10.1016/j.dyepig.2020.108388,COC(=O)C(C)(C)c1cc(C)cc(-c2sc3c4sc5cc(/C=C6/C(=O)c7cc(F)cc(c7)C(=O)/C6=C\c6cc(C(C)(C)C(=O)OC)c(-c7cc(C)cc(C(C)(C)C(=O)OC)c7)s6)sc5c4c(C(C)(C)C(=O)OC)ccc2-3)c1,CCCCCCc1ccc(C2(c3ccc(CCCCCC)cc3)c3cc4c(cc3-c3sc(/C=C5\C(=O)c6cc(Cl)c(Cl)cc6C5=C(C#N)C#N)cc32)C(c2ccc(CCCCCC)cc2)(c2ccc(CCCCCC)cc2)c2c-4sc3cc(/C=C4\C(=O)c5cc(Cl)c(Cl)cc5C4=C(C#N)C#N)sc23)cc1,10.16,-5.56,-3.65,-5.48,-3.59,,130.0,1:1,,inverted,ZnO,MoO3,chlorobenzene,
106556,10.1016/j.dyepig.2020.108391,CCCCCCC(CCCC)CN1C(=O)/C(=C2/C(=O)N(CC(CCCC)CCCCCC)c3cc(-c4cc5c(-c6ccc(CC(CC)CCCC)s6)c6sc(-c7cc(C(=O)OC)cs7)cc6c(-c6ccc(CC(CC)CCCC)s6)c5s4)ccc32)c2ccc(-c3cc4c(-c5ccc(CC(CC)CCCC)s5)c5sccc5c(-c5ccc(CC(CC)CCCC)s5)c4s3)cc21,CCCCCCc1ccc(C2(c3ccc(CCCCCC)cc3)c3cc4c(cc3-c3sc5cc(/C=C6/C(=O)c7cc(F)c(F)cc7C6=C(C#N)C#N)sc5c32)C(c2ccc(CCCCCC)cc2)(c2ccc(CCCCCC)cc2)c2c-4sc3cc(/C=C4/C(=O)c5cc(F)c(F)cc5C4=C(C#N)C#N)sc23)cc1,5.38,-5.33,-3.66,-5.82,-4.24,,,1 : 1,,inverted,,,,
106557,10.1016/j.dyepig.2020.108409,CCCCC(CC)COC(=O)c1sc2csc(-c3cc4c(-c5ccc(CC(CC)CCCC)s5)c5sccc5c(-c5ccc(CC(CC)CCCC)s5)c4s3)c2c1F,CCCCCCCCC1(CCCCCCCC)c2cc(-c3scc(/C=C4\C(=O)c5cc(F)c(F)cc5C4=C(C#N)C#N)c3OCC(CC)CCCC)ccc2-c2cc3c(cc21)-c1ccc(-c2scc(/C=C4\C(=O)c5cc(F)c(F)cc5C4=C(C#N)C#N)c2OCC(CC)CCCC)cc1C3(CCCCCCCC)CCCCCCCC,5.29,-5.29,-3.72,-5.55,-3.71,,,1:1.5,,inverted,ZnO,MoO3,chlorobenzene,
106558,10.1016/j.dyepig.2020.108409,CCCCC(CC)COC(=O)c1sc2csc(-c3cc4c(-c5ccc(CC(CC)CCCC)s5)c5sccc5c(-c5ccc(CC(CC)CCCC)s5)c4s3)c2c1F,CCCCCCCCC1(CCCCCCCC)c2cc(-c3scc(/C=C4\C(=O)c5cc(F)c(F)cc5C4=C(C#N)C#N)c3OCC(CC)CCCC)ccc2-c2cc3c(cc21)-c1ccc(-c2scc(/C=C4\C(=O)c5cc(F)c(F)cc5C4=C(C#N)C#N)c2OCC(CC)CCCC)cc1C3(CCCCCCCC)CCCCCCCC,6.47,-5.29,-3.72,-5.55,-3.71,,100.0,1:1.5,,inverted,ZnO,MoO3,chlorobenzene,
106559,10.1016/j.dyepig.2020.108452,COC(=O)C(C)(C)c1cc(C)cc(-c2sc3c4sc5cc(/C=C6/C(=O)c7cc(F)cc(c7)C(=O)/C6=C\c6cc(C(C)(C)C(=O)OC)c(-c7cc(C)cc(C(C)(C)C(=O)OC)c7)s6)sc5c4c(C(C)(C)C(=O)OC)ccc2-3)c1,CCCCCc1ccc(C2(c3ccc(CCCCC)cc3)c3cc4c(cc3-c3sc5cc(/C=C6/C(=C(C#N)C#N)c7ccccc7S6(=O)=O)sc5c32)C(c2ccc(CCCCC)cc2)(c2ccc(CCCCC)cc2)c2c-4sc3cc(/C=C4/C(=C(C#N)C#N)c5ccccc5S4(=O)=O)sc23)cc1,6.83,-5.56,-3.65,-5.61,-4.13,,,,,inverted,ZnO,MoO3,,
106560,10.1016/j.dyepig.2020.108452,COC(=O)C(C)(C)c1cc(C)cc(-c2sc3c4sc5cc(/C=C6/C(=O)c7cc(F)cc(c7)C(=O)/C6=C\c6cc(C(C)(C)C(=O)OC)c(-c7cc(C)cc(C(C)(C)C(=O)OC)c7)s6)sc5c4c(C(C)(C)C(=O)OC)ccc2-3)c1,CCCCCc1ccc(C2(c3ccc(CCCCC)s3)c3cc4c(cc3-c3sc5cc(/C=C6/C(=C(C#N)C#N)c7ccccc7S6(=O)=O)sc5c32)C(c2ccc(CCCCC)s2)(c2ccc(CCCCC)s2)c2c-4sc3cc(/C=C4/C(=C(C#N)C#N)c5ccccc5S4(=O)=O)sc23)s1,7.59,-5.56,-3.65,-5.71,-4.15,,,,,inverted,ZnO,MoO3,,
106561,10.1016/j.dyepig.2020.108495,CCCCC(CC)Cc1ccc(-c2c3cc(-c4ccc(-c5sc(-c6cccs6)c6c5C(=O)c5c(CC(CC)CCCC)sc(CC(CC)CCCC)c5C6=O)s4)sc3c(-c3ccc(CC(CC)CCCC)s3)c3ccsc23)s1,CCCCCCCCc1c(/C=C2\C(=O)c3cscc3C2=C(C#N)C#N)sc2cc(-c3ccc4c(c3)C(c3ccc(CCCCCC)cc3)(c3ccc(CCCCCC)cc3)c3c-4sc4c(CCCCCCCC)c(/C=C5\C(=O)c6cscc6C5=C(C#N)C#N)sc34)sc12,7.0,-5.33,-3.48,-5.66,-3.87,85.0,,1:1 w/w,,inverted,ZnO,MoO3,chlorobenzene,
106562,10.1016/j.dyepig.2020.108495,CCCCC(CC)Cc1ccc(-c2c3cc(-c4ccc(-c5sc(-c6cccs6)c6c5C(=O)c5c(CC(CC)CCCC)sc(CC(CC)CCCC)c5C6=O)s4)sc3c(-c3ccc(CC(CC)CCCC)s3)c3ccsc23)s1,CCCCCCCCc1c(/C=C2\C(=O)c3cscc3C2=C(C#N)C#N)sc2cc(-c3ccc4c(c3)C(c3ccc(CCCCCC)cc3)(c3ccc(CCCCCC)cc3)c3c-4sc4c(CCCCCCCC)c(/C=C5\C(=O)c6cscc6C5=C(C#N)C#N)sc34)sc12,8.35,-5.33,-3.48,-5.66,-3.87,85.0,120.0,1:1 w/w,,inverted,ZnO,MoO3,chlorobenzene,
106563,10.1016/j.dyepig.2020.108495,CCCCC(CC)Cc1ccc(-c2c3cc(-c4ccc(-c5sc(-c6cccs6)c6c5C(=O)c5c(CC(CC)CCCC)sc(CC(CC)CCCC)c5C6=O)s4)sc3c(-c3ccc(CC(CC)CCCC)s3)c3ccsc23)s1,CCCCCCCCCCCc1c(/C=C2\C(=O)c3cscc3C2=C(C#N)C#N)sc2cc(-c3ccc4c(c3)C(c3ccc(CCCCCC)cc3)(c3ccc(CCCCCC)cc3)c3c-4sc4c(CCCCCCCCCCC)c(/C=C5\C(=O)c6cscc6C5=C(C#N)C#N)sc34)sc12,7.13,-5.33,-3.48,-5.66,-3.85,83.0,,1:1,,inverted,ZnO,MoO3,chlorobenzene,
106564,10.1016/j.dyepig.2020.108495,CCCCC(CC)Cc1ccc(-c2c3cc(-c4ccc(-c5sc(-c6cccs6)c6c5C(=O)c5c(CC(CC)CCCC)sc(CC(CC)CCCC)c5C6=O)s4)sc3c(-c3ccc(CC(CC)CCCC)s3)c3ccsc23)s1,CCCCCCCCCCCc1c(/C=C2\C(=O)c3cscc3C2=C(C#N)C#N)sc2cc(-c3ccc4c(c3)C(c3ccc(CCCCCC)cc3)(c3ccc(CCCCCC)cc3)c3c-4sc4c(CCCCCCCCCCC)c(/C=C5\C(=O)c6cscc6C5=C(C#N)C#N)sc34)sc12,7.68,-5.33,-3.48,-5.66,-3.85,83.0,120.0,1:1,,inverted,ZnO,MoO3,chlorobenzene,
106565,10.1016/j.dyepig.2020.108495,CCCCC(CC)Cc1ccc(-c2c3cc(-c4ccc(-c5sc(-c6cccs6)c6c5C(=O)c5c(CC(CC)CCCC)sc(CC(CC)CCCC)c5C6=O)s4)sc3c(-c3ccc(CC(CC)CCCC)s3)c3ccsc23)s1,CCCCCCCCCCCc1c(/C=C2\C(=O)c3ccccc3C2=C(C#N)C#N)sc2cc(-c3ccc4c(c3)C(c3ccc(CCCCCC)cc3)(c3ccc(CCCCCC)cc3)c3c-4sc4c(CCCCCCCCCCC)c(/C=C5\C(=O)c6ccccc6C5=C(C#N)C#N)sc34)sc12,5.24,-5.33,-3.48,-5.65,-3.83,78.0,,1:1 w/w,,inverted,ZnO,MoO3,chlorobenzene,
106566,10.1016/j.dyepig.2020.108495,CCCCC(CC)Cc1ccc(-c2c3cc(-c4ccc(-c5sc(-c6cccs6)c6c5C(=O)c5c(CC(CC)CCCC)sc(CC(CC)CCCC)c5C6=O)s4)sc3c(-c3ccc(CC(CC)CCCC)s3)c3ccsc23)s1,CCCCCCCCCCCc1c(/C=C2\C(=O)c3ccccc3C2=C(C#N)C#N)sc2cc(-c3ccc4c(c3)C(c3ccc(CCCCCC)cc3)(c3ccc(CCCCCC)cc3)c3c-4sc4c(CCCCCCCCCCC)c(/C=C5\C(=O)c6ccccc6C5=C(C#N)C#N)sc34)sc12,6.45,-5.33,-3.48,-5.65,-3.83,78.0,120.0,1:1 w/w,,inverted,ZnO,MoO3,chlorobenzene,
106567,10.1016/j.dyepig.2020.108540,CCCCCCCCCCC(CCCCCCCC)COc1cc(-c2cc3sc(-c4sc(-c5c(F)c(F)c(-c6cc(CC(CC)CCCC)cs6)c6nsnc56)cc4CC(CC)CCCC)cc3s2)c(OCC(CCCCCCCC)CCCCCCCCCC)cc1-c1cc2sccc2s1,COC(=O)CCCC1(c2ccccc2)C23c4c5ccc6c7cc8c9c%10c(cc%11cc%12c%13c%14c(cc%15c%16ccc-5c2c%16c2c5c%16c%17c(c(c46)c7c9c%17c4c%10c%11c%13c4c%16c%14c%152)C513)C%12)C8,4.65,-5.25,-3.58,-5.9,-3.9,116.0,,1:1,,conventional,LiF,PEDOT:PSS,chlorobenzene,
106568,10.1016/j.dyepig.2020.108540,CCCCCCCCCCC(CCCCCCCC)COc1cc(-c2cc3sc(-c4sc(-c5c(F)c(F)c(-c6cc(CC(CC)CCCC)cs6)c6nsnc56)cc4CC(CC)CCCC)cc3s2)c(OCC(CCCCCCCC)CCCCCCCCCC)cc1-c1cc2sccc2s1,COC(=O)CCCC1(c2ccccc2)C23c4c5ccc6c7cc8c9c%10c(cc%11cc%12c%13c%14c(cc%15c%16ccc-5c2c%16c2c5c%16c%17c(c(c46)c7c9c%17c4c%10c%11c%13c4c%16c%14c%152)C513)C%12)C8,5.58,-5.25,-3.58,-5.9,-3.9,111.0,100.0,1:1,,conventional,LiF,PEDOT:PSS,chlorobenzene,
106569,10.1016/j.dyepig.2020.108540,CCCCCCCCCCC(CCCCCCCC)COc1cc(-c2cc3sc(-c4sc(-c5c(F)c(F)c(-c6cc(CC(CC)CCCC)cs6)c6nsnc56)cc4CC(CC)CCCC)cc3s2)c(OCC(CCCCCCCC)CCCCCCCCCC)cc1-c1cc2sccc2s1,COC(=O)CCCC1(c2ccccc2)C23c4c5ccc6c7cc8c9c%10c(cc%11cc%12c%13c%14c(cc%15c%16ccc-5c2c%16c2c5c%16c%17c(c(c46)c7c9c%17c4c%10c%11c%13c4c%16c%14c%152)C513)C%12)C8,5.72,-5.25,-3.58,-5.9,-3.9,106.0,,1:1,5 vol%,conventional,LiF,PEDOT:PSS,chlorobenzene,
106570,10.1016/j.dyepig.2020.108540,CCCCCCCCCCC(CCCCCCCC)COc1cc(-c2cc3sc(-c4sc(-c5c(F)c(F)c(-c6cc(CC(CC)CCCC)cs6)c6nsnc56)cc4CC(CC)CCCC)cc3s2)c(OCC(CCCCCCCC)CCCCCCCCCC)cc1-c1cc2sccc2s1,COC(=O)CCCC1(c2ccccc2)C23c4c5ccc6c7cc8c9c%10c(cc%11cc%12c%13c%14c(cc%15c%16ccc-5c2c%16c2c5c%16c%17c(c(c46)c7c9c%17c4c%10c%11c%13c4c%16c%14c%152)C513)C%12)C8,6.79,-5.25,-3.58,-5.9,-3.9,103.0,100.0,1:1,5 vol%,conventional,LiF,PEDOT:PSS,chlorobenzene,
106571,10.1016/j.dyepig.2020.108540,CCCCCCCCCCC(CCCCCCCC)COc1cc(-c2cc3sc(-c4ccc(-c5c(F)c(F)c(-c6cccs6)c6nn(CC(CCCC)CCCCCC)nc56)s4)cc3s2)c(OCC(CCCCCCCC)CCCCCCCCCC)cc1-c1cc2sccc2s1,COC(=O)CCCC1(c2ccccc2)C23c4c5ccc6c7cc8c9c%10c(cc%11cc%12c%13c%14c(cc%15c%16ccc-5c2c%16c2c5c%16c%17c(c(c46)c7c9c%17c4c%10c%11c%13c4c%16c%14c%152)C513)C%12)C8,1.75,-5.18,-3.25,-5.9,-3.9,109.0,,1:2,,conventional,LiF,PEDOT:PSS,chlorobenzene,
106572,10.1016/j.dyepig.2020.108540,CCCCCCCCCCC(CCCCCCCC)COc1cc(-c2cc3sc(-c4ccc(-c5c(F)c(F)c(-c6cccs6)c6nn(CC(CCCC)CCCCCC)nc56)s4)cc3s2)c(OCC(CCCCCCCC)CCCCCCCCCC)cc1-c1cc2sccc2s1,COC(=O)CCCC1(c2ccccc2)C23c4c5ccc6c7cc8c9c%10c(cc%11cc%12c%13c%14c(cc%15c%16ccc-5c2c%16c2c5c%16c%17c(c(c46)c7c9c%17c4c%10c%11c%13c4c%16c%14c%152)C513)C%12)C8,2.05,-5.18,-3.25,-5.9,-3.9,107.0,100.0,1:2,,conventional,LiF,PEDOT:PSS,chlorobenzene,
106573,10.1016/j.dyepig.2020.108540,CCCCCCCCCCC(CCCCCCCC)COc1cc(-c2cc3sc(-c4ccc(-c5c(F)c(F)c(-c6cccs6)c6nn(CC(CCCC)CCCCCC)nc56)s4)cc3s2)c(OCC(CCCCCCCC)CCCCCCCCCC)cc1-c1cc2sccc2s1,COC(=O)CCCC1(c2ccccc2)C23c4c5ccc6c7cc8c9c%10c(cc%11cc%12c%13c%14c(cc%15c%16ccc-5c2c%16c2c5c%16c%17c(c(c46)c7c9c%17c4c%10c%11c%13c4c%16c%14c%152)C513)C%12)C8,2.82,-5.18,-3.25,-5.9,-3.9,103.0,,1:2,3 vol%,conventional,LiF,PEDOT:PSS,chlorobenzene,
106574,10.1016/j.dyepig.2020.108540,CCCCCCCCCCC(CCCCCCCC)COc1cc(-c2cc3sc(-c4ccc(-c5c(F)c(F)c(-c6cccs6)c6nn(CC(CCCC)CCCCCC)nc56)s4)cc3s2)c(OCC(CCCCCCCC)CCCCCCCCCC)cc1-c1cc2sccc2s1,COC(=O)CCCC1(c2ccccc2)C23c4c5ccc6c7cc8c9c%10c(cc%11cc%12c%13c%14c(cc%15c%16ccc-5c2c%16c2c5c%16c%17c(c(c46)c7c9c%17c4c%10c%11c%13c4c%16c%14c%152)C513)C%12)C8,3.2,-5.18,-3.25,-5.9,-3.9,102.0,100.0,1:2,3 vol%,conventional,LiF,PEDOT:PSS,chlorobenzene,
106575,10.1016/j.dyepig.2020.108577,CCCCCCOc1cccc(-c2nc3c(-c4cccs4)c(F)c(F)c(-c4ccc(-c5cc6c(-c7ccc(CC(CC)CCCC)s7)c7sccc7c(-c7ccc(CC(CC)CCCC)s7)c6s5)s4)c3nc2-c2cccc(OCCCCCC)c2)c1,CCCCCCc1ccc(C2(c3ccc(CCCCCC)cc3)c3cc4c(cc3-c3sc5cc(C=C6C(=O)c7ccccc7C6=C(C#N)C#N)sc5c32)C(c2ccc(CCCCCC)cc2)(c2ccc(CCCCCC)cc2)c2c-4sc3cc(C=C4C(=O)c5ccccc5C4=C(C#N)C#N)sc23)cc1,7.45,-5.46,-3.35,-5.576,-3.916,,,1:1,1% DIO,inverted,ZnO,MoO3,chlorobenzene,
106576,10.1016/j.dyepig.2020.108577,CCCCCCOc1cccc(-c2nc3c(-c4cccs4)c(F)c(F)c(-c4ccc(-c5cc6c(-c7sc(CC(CC)CCCC)c(F)c7F)c7sccc7c(-c7sc(CC(CC)CCCC)c(F)c7F)c6s5)s4)c3nc2-c2cccc(OCCCCCC)c2)c1,CCCCCCc1ccc(C2(c3ccc(CCCCCC)cc3)c3cc4c(cc3-c3sc5cc(C=C6C(=O)c7ccccc7C6=C(C#N)C#N)sc5c32)C(c2ccc(CCCCCC)cc2)(c2ccc(CCCCCC)cc2)c2c-4sc3cc(C=C4C(=O)c5ccccc5C4=C(C#N)C#N)sc23)cc1,5.13,-5.58,-3.37,-5.576,-3.916,,,1:1,,inverted,ZnO,MoO3,chlorobenzene,
106577,10.1016/j.dyepig.2020.108577,CCCCCCOc1cccc(-c2nc3c(-c4cccs4)c(F)c(F)c(-c4ccc(-c5cc6c(-c7cc(Cl)c(CC(CC)CCCC)s7)c7sccc7c(-c7cc(Cl)c(CC(CC)CCCC)s7)c6s5)s4)c3nc2-c2cccc(OCCCCCC)c2)c1,CCCCCCc1ccc(C2(c3ccc(CCCCCC)cc3)c3cc4c(cc3-c3sc5cc(C=C6C(=O)c7ccccc7C6=C(C#N)C#N)sc5c32)C(c2ccc(CCCCCC)cc2)(c2ccc(CCCCCC)cc2)c2c-4sc3cc(C=C4C(=O)c5ccccc5C4=C(C#N)C#N)sc23)cc1,8.43,-5.53,-3.35,-5.576,-3.916,,,1:1,,inverted,ZnO,MoO3,chlorobenzene,
106588,10.1016/j.dyepig.2020.108698,CCCCCCC(CCCC)COC(=O)c1csc2c(C(=O)OCC(CCCC)CCCCCC)c(-c3ccc(-c4cccs4)s3)sc12,COC(=O)CCCC1(c2ccccc2)C23c4c5ccc6c7cc8c9c%10c(cc%11cc%12c%13c%14c(cc%15c%16ccc-5c2c%16c2c5c%16c%17c(c(c46)c7c9c%17c4c%10c%11c%13c4c%16c%14c%152)C513)C%12)C8,5.78,-5.16,-3.26,-5.9,-3.9,100.0,,1:1,,inverted,ZnO,MoO3,chlorobenzene,DIO
106589,10.1016/j.dyepig.2020.108698,CCCCCCC(CCCC)COC(=O)c1csc2c(C(=O)OCC(CCCC)CCCCCC)c(-c3ccc(/C=C/c4cccs4)s3)sc12,COC(=O)CCCC1(c2ccccc2)C23c4c5ccc6c7cc8c9c%10c(cc%11cc%12c%13c%14c(cc%15c%16ccc-5c2c%16c2c5c%16c%17c(c(c46)c7c9c%17c4c%10c%11c%13c4c%16c%14c%152)C513)C%12)C8,7.05,-5.13,-3.3,-5.9,-3.9,100.0,,1:1,,inverted,ZnO,MoO3,chlorobenzene,DIO
106590,10.1016/j.dyepig.2020.108721,CCCCCCCCC(CCCCCC)Cn1nc2c(-c3cccs3)c(F)c(F)c(-c3ccc(-c4cc5c(-c6ccc([Si](CCC)(CCC)CCC)s6)c6sccc6c(-c6ccc([Si](CCC)(CCC)CCC)s6)c5s4)s3)c2n1,CCCCCCCCCCCCC(CCCCCCCCCC)CN1C(=O)c2ccc3c4c(c(-c5ccc(-c6ccc[se]6)[se]5)cc(c24)C1=O)C(=O)N(CC(CCCCCCCCCC)CCCCCCCCCCCC)C3=O,2.74,-5.4,-3.24,-5.94,-3.91,155.0,140.0,1:1,,conventional,PDINO,PEDOT:PSS,chlorobenzene,ODT
106591,10.1016/j.dyepig.2020.108721,CCCCCCCCC(CCCCCC)Cn1nc2c(-c3cccs3)c(F)c(F)c(-c3ccc(-c4cc5c(-c6ccc([Si](CCC)(CCC)CCC)s6)c6sccc6c(-c6ccc([Si](CCC)(CCC)CCC)s6)c5s4)s3)c2n1,CCCCCCCCCCC(CCCCCCCC)CN1C(=O)c2ccc3c4c(c(-c5cc(F)c(-c6[se]ccc6F)[se]5)cc(c24)C1=O)C(=O)N(CC(CCCCCCCC)CCCCCCCCCC)C3=O,5.2,-5.4,-3.24,-5.83,-3.92,120.0,140.0,1:1,,conventional,PDINO,PEDOT:PSS,chlorobenzene,ODT
106595,10.1016/j.dyepig.2020.108727,CCCCCCc1csc(-c2ccc(-c3cc(CCCCCC)c(/C=C/c4csc(-c5cc6c(OCC(CC)CCCC)c7sc(-c8ccc(C9=C%10C(=O)N(CC(CC)CCCC)C(c%11ccc(-c%12cc%13c(OCC(CC)CCCC)c%14sccc%14c(OCC(CC)CCCC)c%13s%12)s%11)=C%10C(=O)N9CC(CC)CCCC)s8)cc7c(OCC(CC)CCCC)c6s5)c4)s3)c3nsnc23)c1,CCCCCCc1ccc(C2(c3ccc(CCCCCC)cc3)C3=C(SC4C=C(/C=C5\C(=O)c6cc(F)c(F)cc6C5=C(C#N)C#N)SC34)c3cc4c(cc32)-c2sc(/C=C3\C(=O)c5cc(F)c(F)cc5C3=C(C#N)C#N)cc2C4(c2ccc(CCCCCC)cc2)c2ccc(CCCCCC)cc2)cc1,6.21,-5.31,-3.6,-5.53,-3.95,,140.0,1:1,,conventional,PFN,PEDOT:PSS,,
106596,10.1016/j.dyepig.2020.108727,CCCCCCc1csc(-c2ccc(-c3cc(CCCCCC)c(/C=C/c4csc(-c5cc6c(OCC(CC)CCCC)c7sc(-c8ccc(C9=C%10C(=O)N(CC(CC)CCCC)C(c%11ccc(-c%12cc%13c(OCC(CC)CCCC)c%14sccc%14c(OCC(CC)CCCC)c%13s%12)s%11)=C%10C(=O)N9CC(CC)CCCC)s8)cc7c(OCC(CC)CCCC)c6s5)c4)s3)c3nsnc23)c1,CCCCCCc1ccc(C2(c3ccc(CCCCCC)cc3)C3=C(SC4C=C(/C=C5\C(=O)c6cc(F)c(F)cc6C5=C(C#N)C#N)SC34)c3cc4c(cc32)-c2sc(/C=C3\C(=O)c5cc(F)c(F)cc5C3=C(C#N)C#N)cc2C4(c2ccc(CCCCCC)cc2)c2ccc(CCCCCC)cc2)cc1,6.47,-5.31,-3.6,-5.53,-3.95,,140.0,1:1.5,,conventional,PFN,PEDOT:PSS,,
106597,10.1016/j.dyepig.2020.108727,CCCCCCc1csc(-c2ccc(-c3cc(CCCCCC)c(/C=C/c4csc(-c5cc6c(OCC(CC)CCCC)c7sc(-c8ccc(C9=C%10C(=O)N(CC(CC)CCCC)C(c%11ccc(-c%12cc%13c(OCC(CC)CCCC)c%14sccc%14c(OCC(CC)CCCC)c%13s%12)s%11)=C%10C(=O)N9CC(CC)CCCC)s8)cc7c(OCC(CC)CCCC)c6s5)c4)s3)c3nsnc23)c1,CCCCCCc1ccc(C2(c3ccc(CCCCCC)cc3)C3=C(SC4C=C(/C=C5\C(=O)c6cc(F)c(F)cc6C5=C(C#N)C#N)SC34)c3cc4c(cc32)-c2sc(/C=C3\C(=O)c5cc(F)c(F)cc5C3=C(C#N)C#N)cc2C4(c2ccc(CCCCCC)cc2)c2ccc(CCCCCC)cc2)cc1,5.97,-5.31,-3.6,-5.53,-3.95,,140.0,1:2.5,,conventional,PFN,PEDOT:PSS,,
106598,10.1016/j.dyepig.2020.108775,CCCCCCCCCCCCSc1ccc(-c2c3ccsc3c(-c3ccc(SCCCCCCCCCCCC)s3)c3cc(-c4ccc(-c5c(F)c(F)c(-c6cccs6)c6nn(CC(CCCCCC)CCCCCCCC)nc56)s4)oc23)s1,CCCCCCc1ccc(C2(c3ccc(CCCCCC)cc3)c3cc4c(cc3-c3sc5cc(C=C6C(=O)c7ccccc7C6=C(C#N)C#N)sc5c32)C(c2ccc(CCCCCC)cc2)(c2ccc(CCCCCC)cc2)c2c-4sc3cc(C=C4C(=O)c5ccccc5C4=C(C#N)C#N)sc23)cc1,8.66,-5.46,-3.78,-5.576,-3.916,105.0,,1:1,,conventional,PDINO,PEDOT:PSS,chlorobenzene,
106599,10.1016/j.dyepig.2020.108775,CCCCCCCCCCCCc1ccc(-c2c3ccsc3c(-c3ccc(CCCCCCCCCCCC)s3)c3cc(-c4ccc(-c5c(F)c(F)c(-c6cccs6)c6nn(CC(CCCCCC)CCCCCCCC)nc56)s4)oc23)s1,CCCCCCc1ccc(C2(c3ccc(CCCCCC)cc3)c3cc4c(cc3-c3sc5cc(C=C6C(=O)c7ccccc7C6=C(C#N)C#N)sc5c32)C(c2ccc(CCCCCC)cc2)(c2ccc(CCCCCC)cc2)c2c-4sc3cc(C=C4C(=O)c5ccccc5C4=C(C#N)C#N)sc23)cc1,6.59,-5.26,-3.73,-5.576,-3.916,105.0,,1:1,,conventional,PDINO,PEDOT:PSS,chlorobenzene,
106600,10.1016/j.dyepig.2020.108775,CCCCCCCCC(CCCCCC)Cn1nc2c(-c3cccs3)c(F)c(F)c(-c3ccc(-c4cc5c(-c6ccc(CC(CC)CCCC)cc6)c6sccc6c(-c6ccc(CC(CC)CCCC)cc6)c5o4)s3)c2n1,CCCCCCc1ccc(C2(c3ccc(CCCCCC)cc3)c3cc4c(cc3-c3sc5cc(C=C6C(=O)c7ccccc7C6=C(C#N)C#N)sc5c32)C(c2ccc(CCCCCC)cc2)(c2ccc(CCCCCC)cc2)c2c-4sc3cc(C=C4C(=O)c5ccccc5C4=C(C#N)C#N)sc23)cc1,8.23,-5.27,-3.68,-5.576,-3.916,105.0,130.0,1:1.5,,conventional,PDINO,PEDOT:PSS,chlorobenzene,
106601,10.1016/j.dyepig.2020.108775,CCCCCCCCC(CCCCCC)Cn1nc2c(-c3cccs3)c(F)c(F)c(-c3ccc(-c4cc5c(-c6ccc(OCC(CC)CCCC)c(F)c6)c6sccc6c(-c6ccc(OCC(CC)CCCC)c(F)c6)c5o4)s3)c2n1,CCCCCCc1ccc(C2(c3ccc(CCCCCC)cc3)c3cc4c(cc3-c3sc5cc(C=C6C(=O)c7ccccc7C6=C(C#N)C#N)sc5c32)C(c2ccc(CCCCCC)cc2)(c2ccc(CCCCCC)cc2)c2c-4sc3cc(C=C4C(=O)c5ccccc5C4=C(C#N)C#N)sc23)cc1,8.16,-5.43,-3.75,-5.576,-3.916,105.0,130.0,1:1,,conventional,PDINO,PEDOT:PSS,chlorobenzene,
106602,10.1016/j.dyepig.2020.108904,CCCCC(CC)Cc1ccc(-c2c3cc(-c4ccc(-c5sc(-c6cccs6)c6c5C(=O)c5c(CC(CC)CCCC)sc(CC(CC)CCCC)c5C6=O)s4)sc3c(-c3ccc(CC(CC)CCCC)s3)c3ccsc23)s1,CCCCCCCCCCC(CCCCCCCC)CN1C(=O)c2ccc3c4c(c(-c5ccc(-c6cccs6)s5)cc(c24)C1=O)C(=O)N(CC(CCCCCCCC)CCCCCCCCCC)C3=O,5.67,,,-5.71,-4.02,140.0,,,,conventional,,,,
106603,10.1016/j.dyepig.2020.108904,CCCCC(CC)Cc1ccc(-c2c3cc(-c4ccc(-c5sc(-c6cccs6)c6c5C(=O)c5c(CC(CC)CCCC)sc(CC(CC)CCCC)c5C6=O)s4)sc3c(-c3ccc(CC(CC)CCCC)s3)c3ccsc23)s1,CCCCCCCCCCC(CCCCCCCC)CN1C(=O)c2ccc3c4c(c(-c5ccc(-c6ccc(-c7cc8c9c(c(-c%10ccc(-c%11c(F)c(F)c(-c%12cccs%12)c%12nn(CC(CCCCCC)CCCCCCCC)nc%11%12)s%10)cc%10c9c7C(=O)N(CC(CCCCCCCC)CCCCCCCCCC)C%10=O)C(=O)N(CC(CCCCCCCC)CCCCCCCCCC)C8=O)s6)s5)cc(c24)C1=O)C(=O)N(CC(CCCCCCCC)CCCCCCCCCC)C3=O,6.72,,,-5.84,-3.81,140.0,,,,conventional,,,,
106604,10.1016/j.dyepig.2020.108904,CCCCC(CC)Cc1ccc(-c2c3cc(-c4ccc(-c5sc(-c6cccs6)c6c5C(=O)c5c(CC(CC)CCCC)sc(CC(CC)CCCC)c5C6=O)s4)sc3c(-c3ccc(CC(CC)CCCC)s3)c3ccsc23)s1,CCCCCCCCCCC(CCCCCCCC)CN1C(=O)c2ccc3c4c(c(-c5ccc(-c6ccc(-c7cc8c9c(c(-c%10ccc(-c%11c(F)c(F)c(-c%12cccs%12)c%12nn(CC(CCCCCC)CCCCCCCC)nc%11%12)s%10)cc%10c9c7C(=O)N(CC(CCCCCCCC)CCCCCCCCCC)C%10=O)C(=O)N(CC(CCCCCCCC)CCCCCCCCCC)C8=O)s6)s5)cc(c24)C1=O)C(=O)N(CC(CCCCCCCC)CCCCCCCCCC)C3=O,5.21,,,-5.88,-3.8,140.0,,,,conventional,,,,
106605,10.1016/j.dyepig.2020.108987,CCCCCCCCc1csc(-c2cc3c(-c4ccc(CC(CC)CCCC)s4)c4sccc4c(-c4ccc(CC(CC)CCCC)s4)c3s2)c1,CCCCCCc1ccc(C2(c3ccc(CCCCCC)cc3)c3cc4c(cc3-c3sc5cc(C=C6C(=O)c7ccccc7C6=C(C#N)C#N)sc5c32)C(c2ccc(CCCCCC)cc2)(c2ccc(CCCCCC)cc2)c2c-4sc3cc(C=C4C(=O)c5ccccc5C4=C(C#N)C#N)sc23)cc1,4.04,-5.3,-3.58,-5.576,-3.916,,,1:1.2 (w/w),,conventional,PDINO,PEDOT:PSS,chloroform,
106606,10.1016/j.dyepig.2020.108987,CCCCCCCCC(=O)c1csc(-c2cc3c(-c4ccc(CC(CC)CCCC)s4)c4sccc4c(-c4ccc(CC(CC)CCCC)s4)c3s2)c1,CCCCCCc1ccc(C2(c3ccc(CCCCCC)cc3)c3cc4c(cc3-c3sc5cc(C=C6C(=O)c7ccccc7C6=C(C#N)C#N)sc5c32)C(c2ccc(CCCCCC)cc2)(c2ccc(CCCCCC)cc2)c2c-4sc3cc(C=C4C(=O)c5ccccc5C4=C(C#N)C#N)sc23)cc1,5.91,-5.39,-3.68,-5.576,-3.916,,,1:1.2 (w/w),,conventional,PDINO,PEDOT:PSS,chloroform,
106607,10.1016/j.dyepig.2020.108987,CCCCC(CC)Cc1ccc(-c2c3cc(-c4cc(C(C)=O)cs4)sc3c(-c3ccc(CC(CC)CCCC)s3)c3ccsc23)s1,CCCCCCc1ccc(C2(c3ccc(CCCCCC)cc3)c3cc4c(cc3-c3sc5cc(C=C6C(=O)c7ccccc7C6=C(C#N)C#N)sc5c32)C(c2ccc(CCCCCC)cc2)(c2ccc(CCCCCC)cc2)c2c-4sc3cc(C=C4C(=O)c5ccccc5C4=C(C#N)C#N)sc23)cc1,9.33,-5.33,-3.64,-5.576,-3.916,,,1:1.2 (w/w),,conventional,PDINO,PEDOT:PSS,chloroform,
106608,10.1016/j.dyepig.2020.109023,CCCCCCCCCCC(CCCCCCCC)Cc1csc(-c2c(F)c(F)c(-c3cc(CC(CCCCCCCC)CCCCCCCCCC)c(-c4ccc(-c5ccc(-c6cc(C(=O)OCC(CCCCCC)CCCCCCCC)c(-c7cc(F)c(-c8sc(-c9sc(-c%10ccc(-c%11cccs%11)s%10)cc9C(=O)OCC(CCCCCC)CCCCCCCC)cc8F)s7)s6)s5)s4)s3)c3nsnc23)c1,COC(=O)CCCC1(c2ccccc2)C23c4c5c6c7c8c9c(c%10c%11c2c2c%12c4c4c%13c5c5c7c7c8c8c%14c9c%10c9c%10c%11c2c2c%11c%12c4c4c%12c%13c5c5c7c7c8c8c%14c9c9c%10c2c2c%11c4c4c%12c5c7c5c8c9c2c45)C613,7.91,-5.42,-3.77,-6.1,-3.7,,,,,inverted,ZnO,MoO3,chlorobenzene,
106609,10.1016/j.dyepig.2020.109023,CCCCCCCCCCC(CCCCCCCC)Cc1csc(-c2c(F)c(F)c(-c3cc(CC(CCCCCCCC)CCCCCCCCCC)c(-c4ccc(-c5ccc(-c6cc(C(=O)OCC(CCCCCC)CCCCCCCC)c(-c7cc(F)c(-c8sc(-c9sc(-c%10ccc(-c%11cccs%11)s%10)cc9C(=O)OCC(CCCCCC)CCCCCCCC)cc8F)s7)s6)s5)s4)s3)c3nsnc23)c1,COC(=O)CCCC1(c2ccccc2)C23c4c5c6c7c8c9c(c%10c%11c2c2c%12c4c4c%13c5c5c7c7c8c8c%14c9c%10c9c%10c%11c2c2c%11c%12c4c4c%12c%13c5c5c7c7c8c8c%14c9c9c%10c2c2c%11c4c4c%12c5c7c5c8c9c2c45)C613,9.5,-5.42,-3.77,-6.1,-3.7,,,,,inverted,ZnO,MoO3,chlorobenzene,DIO
106610,10.1016/j.dyepig.2020.109023,CCCCCCCCCCC(CCCCCCCC)Cc1csc(-c2c(F)c(F)c(-c3cc(CC(CCCCCCCC)CCCCCCCCCC)c(-c4ccc(-c5ccc(-c6cc(C(=O)OCC(CCCCCC)CCCCCCCC)c(-c7cc(F)c(-c8sc(-c9sc(-c%10ccc(-c%11cccs%11)s%10)cc9C(=O)OCC(CCCCCC)CCCCCCCC)cc8F)s7)s6)s5)s4)s3)c3nsnc23)c1,COC(=O)CCCC1(c2ccccc2)C23c4c5c6c7c8c9c(c%10c%11c2c2c%12c4c4c%13c5c5c7c7c8c8c%14c9c%10c9c%10c%11c2c2c%11c%12c4c4c%12c%13c5c5c7c7c8c8c%14c9c9c%10c2c2c%11c4c4c%12c5c7c5c8c9c2c45)C613,7.88,-5.42,-3.77,-6.1,-3.7,,,,,inverted,ZnO,MoO3,TMB,
106611,10.1016/j.dyepig.2020.109023,CCCCCCCCCCC(CCCCCCCC)Cc1csc(-c2c(F)c(F)c(-c3cc(CC(CCCCCCCC)CCCCCCCCCC)c(-c4ccc(-c5ccc(-c6cc(C(=O)OCC(CCCCCC)CCCCCCCC)c(-c7cc(F)c(-c8sc(-c9sc(-c%10ccc(-c%11cccs%11)s%10)cc9C(=O)OCC(CCCCCC)CCCCCCCC)cc8F)s7)s6)s5)s4)s3)c3nsnc23)c1,COC(=O)CCCC1(c2ccccc2)C23c4c5c6c7c8c9c(c%10c%11c2c2c%12c4c4c%13c5c5c7c7c8c8c%14c9c%10c9c%10c%11c2c2c%11c%12c4c4c%12c%13c5c5c7c7c8c8c%14c9c9c%10c2c2c%11c4c4c%12c5c7c5c8c9c2c45)C613,9.11,-5.42,-3.77,-6.1,-3.7,,,,,inverted,ZnO,MoO3,TMB,PN
106612,10.1016/j.dyepig.2020.109023,CCCCCCCCCCC(CCCCCCCC)Cc1csc(-c2c(F)c(F)c(-c3cc(CC(CCCCCCCC)CCCCCCCCCC)c(-c4ccc(-c5ccc(-c6cc(C(=O)OCC(CCCCCC)CCCCCCCC)c(-c7cc(F)c(-c8sc(-c9sc(-c%10ccc(-c%11cccs%11)s%10)cc9C(=O)OCC(CCCCCC)CCCCCCCC)cc8F)s7)s6)s5)s4)s3)c3nsnc23)c1,COC(=O)CCCC1(c2ccccc2)C23c4c5c6c7c8c9c(c%10c%11c2c2c%12c4c4c%13c5c5c7c7c8c8c%14c9c%10c9c%10c%11c2c2c%11c%12c4c4c%12c%13c5c5c7c7c8c8c%14c9c9c%10c2c2c%11c4c4c%12c5c7c5c8c9c2c45)C613,7.89,-5.44,-3.78,-6.1,-3.7,,,,,inverted,ZnO,MoO3,chlorobenzene,
106613,10.1016/j.dyepig.2020.109023,CCCCCCCCCCC(CCCCCCCC)Cc1csc(-c2c(F)c(F)c(-c3cc(CC(CCCCCCCC)CCCCCCCCCC)c(-c4ccc(-c5ccc(-c6cc(C(=O)OCC(CCCCCC)CCCCCCCC)c(-c7cc(F)c(-c8sc(-c9sc(-c%10ccc(-c%11cccs%11)s%10)cc9C(=O)OCC(CCCCCC)CCCCCCCC)cc8F)s7)s6)s5)s4)s3)c3nsnc23)c1,COC(=O)CCCC1(c2ccccc2)C23c4c5c6c7c8c9c(c%10c%11c2c2c%12c4c4c%13c5c5c7c7c8c8c%14c9c%10c9c%10c%11c2c2c%11c%12c4c4c%12c%13c5c5c7c7c8c8c%14c9c9c%10c2c2c%11c4c4c%12c5c7c5c8c9c2c45)C613,8.43,-5.44,-3.78,-6.1,-3.7,,,,,inverted,ZnO,MoO3,chlorobenzene,DIO
106614,10.1016/j.dyepig.2020.109023,CCCCCCCCCCC(CCCCCCCC)Cc1csc(-c2c(F)c(F)c(-c3cc(CC(CCCCCCCC)CCCCCCCCCC)c(-c4ccc(-c5ccc(-c6cc(C(=O)OCC(CCCCCC)CCCCCCCC)c(-c7cc(F)c(-c8sc(-c9sc(-c%10ccc(-c%11cccs%11)s%10)cc9C(=O)OCC(CCCCCC)CCCCCCCC)cc8F)s7)s6)s5)s4)s3)c3nsnc23)c1,COC(=O)CCCC1(c2ccccc2)C23c4c5c6c7c8c9c(c%10c%11c2c2c%12c4c4c%13c5c5c7c7c8c8c%14c9c%10c9c%10c%11c2c2c%11c%12c4c4c%12c%13c5c5c7c7c8c8c%14c9c9c%10c2c2c%11c4c4c%12c5c7c5c8c9c2c45)C613,6.66,-5.44,-3.78,-6.1,-3.7,,,,,inverted,ZnO,MoO3,TMB,
106615,10.1016/j.dyepig.2020.109023,CCCCCCCCCCC(CCCCCCCC)Cc1csc(-c2c(F)c(F)c(-c3cc(CC(CCCCCCCC)CCCCCCCCCC)c(-c4ccc(-c5ccc(-c6cc(C(=O)OCC(CCCCCC)CCCCCCCC)c(-c7cc(F)c(-c8sc(-c9sc(-c%10ccc(-c%11cccs%11)s%10)cc9C(=O)OCC(CCCCCC)CCCCCCCC)cc8F)s7)s6)s5)s4)s3)c3nsnc23)c1,COC(=O)CCCC1(c2ccccc2)C23c4c5c6c7c8c9c(c%10c%11c2c2c%12c4c4c%13c5c5c7c7c8c8c%14c9c%10c9c%10c%11c2c2c%11c%12c4c4c%12c%13c5c5c7c7c8c8c%14c9c9c%10c2c2c%11c4c4c%12c5c7c5c8c9c2c45)C613,7.13,-5.44,-3.78,-6.1,-3.7,,,,,inverted,ZnO,MoO3,TMB,PN
106616,10.1016/j.dyepig.2020.109049,CCCCC(CC)COC(=O)c1sc2csc(-c3cc4c(-c5ccc(CC(CC)CCCC)s5)c5sccc5c(-c5ccc(CC(CC)CCCC)s5)c4s3)c2c1F,CCCCCCCCCCC(CCCCCCCC)Cn1c(=O)c2ccsc2c2sc(-c3cc4c(=O)n(CC(CCCCCCCC)CCCCCCCCCC)c(=O)c5c(sc6c5sc5c7sc(-c8cc9c(=O)n(CC(CCCCCCCC)CCCCCCCCCC)c(=O)c%10cc(-c%11scc%12nc(CCCCCC)c(CCCCCC)nc%11%12)sc%10c9s8)cc7c(=O)n(CCC(CCCCCCCC)CCCCCCCCC)c(=O)c56)c4s3)cc2c1=O,7.35,-5.29,-3.72,-6.0,-3.58,,80.0,1:1.2,,conventional,ZrAcac,PEDOT:PSS,chlorobenzene,
106617,10.1016/j.dyepig.2020.109049,CCCCC(CC)COC(=O)c1sc2csc(-c3cc4c(-c5ccc(CC(CC)CCCC)s5)c5sccc5c(-c5ccc(CC(CC)CCCC)s5)c4s3)c2c1F,CCCCCCCCCCC(CCCCCCCC)Cn1c(=O)c2ccsc2c2sc(-c3cc4c(=O)n(CC(CCCCCCCC)CCCCCCCCCC)c(=O)c5c(sc6c5sc5c7sc(-c8cc9c(=O)n(CC(CCCCCCCC)CCCCCCCCCC)c(=O)c%10cc(-c%11ccc%12c(c%11)N(CC(CC)CCCC)C(=O)/C%12=C%11/C(=O)N(CC(CC)CCCC)c%12ccccc%12%11)sc%10c9s8)cc7c(=O)n(CCC(CCCCCCCC)CCCCCCCCC)c(=O)c56)c4s3)cc2c1=O,5.86,-5.29,-3.72,-6.08,-3.55,,80.0,1:1.2,,conventional,ZrAcac,PEDOT:PSS,chlorobenzene,
106618,10.1016/j.dyepig.2020.109049,CCCCC(CC)COC(=O)c1sc2csc(-c3cc4c(-c5ccc(CC(CC)CCCC)s5)c5sccc5c(-c5ccc(CC(CC)CCCC)s5)c4s3)c2c1F,CCCCCCCCCCC(CCCCCCCC)Cn1c(=O)c2ccsc2c2sc(-c3cc4c(=O)n(CC(CCCCCCCC)CCCCCCCCCC)c(=O)c5c(sc6c5sc5c7sc(-c8cc9c(=O)n(CC(CCCCCCCC)CCCCCCCCCC)c(=O)c%10cc(-c%11cccc%12nsnc%11%12)sc%10c9s8)cc7c(=O)n(CCC(CCCCCCCC)CCCCCCCCC)c(=O)c56)c4s3)cc2c1=O,4.6,-5.29,-3.72,-6.04,-3.57,,80.0,1:1.2,,conventional,ZrAcac,PEDOT:PSS,chlorobenzene,
106619,10.1016/j.dyepig.2021.109206,CCCCCCCCC(CCCCCC)Cc1csc(-c2ccc(-c3cc(CC(CCCCCC)CCCCCCCC)c(-c4cccs4)s3)c3nsnc23)c1,COC(=O)CCCC1(c2ccccc2)C23c4c5c6c7c8c9c(c%10c%11c2c2c%12c4c4c%13c5c5c7c7c8c8c%14c9c%10c9c%10c%11c2c2c%11c%12c4c4c%12c%13c5c5c7c7c8c8c%14c9c9c%10c2c2c%11c4c4c%12c5c7c5c8c9c2c45)C613,3.74,-5.06,-3.43,-6.1,-3.7,,,1:1 w/w,3 wt%,,,,,
106620,10.1016/j.dyepig.2021.109206,CCCCCCCCC(CCCCCC)Cc1csc(-c2ccc(-c3cc(CC(CCCCCC)CCCCCCCC)c(-c4cccs4)s3)c3nsnc23)c1,COC(=O)CCCC1(c2ccccc2)C23c4c5c6c7c8c9c(c%10c%11c2c2c%12c4c4c%13c5c5c7c7c8c8c%14c9c%10c9c%10c%11c2c2c%11c%12c4c4c%12c%13c5c5c7c7c8c8c%14c9c9c%10c2c2c%11c4c4c%12c5c7c5c8c9c2c45)C613,3.84,-5.06,-3.43,-6.1,-3.7,,,1:1 w/w,3 wt%,,,,,
106621,10.1016/j.dyepig.2021.109206,CCCCCCCCC(CCCCCC)Cc1csc(-c2ccc(-c3cc(CC(CCCCCC)CCCCCCCC)c(-c4scc(F)c4F)s3)c3nsnc23)c1,COC(=O)CCCC1(c2ccccc2)C23c4c5c6c7c8c9c(c%10c%11c2c2c%12c4c4c%13c5c5c7c7c8c8c%14c9c%10c9c%10c%11c2c2c%11c%12c4c4c%12c%13c5c5c7c7c8c8c%14c9c9c%10c2c2c%11c4c4c%12c5c7c5c8c9c2c45)C613,6.91,-5.17,-3.54,-6.1,-3.7,,,1:1 w/w,3 wt%,,,,,
106622,10.1016/j.dyepig.2021.109206,CCCCCCCCC(CCCCCC)Cc1csc(-c2ccc(-c3cc(CC(CCCCCC)CCCCCCCC)c(-c4scc(F)c4F)s3)c3nsnc23)c1,COC(=O)CCCC1(c2ccccc2)C23c4c5c6c7c8c9c(c%10c%11c2c2c%12c4c4c%13c5c5c7c7c8c8c%14c9c%10c9c%10c%11c2c2c%11c%12c4c4c%12c%13c5c5c7c7c8c8c%14c9c9c%10c2c2c%11c4c4c%12c5c7c5c8c9c2c45)C613,7.14,-5.17,-3.54,-6.1,-3.7,,,1:1 w/w,3 wt%,,,,,
106623,10.1016/j.dyepig.2021.109246,CCCCC(CC)Cc1ccc(-c2c3cc(-c4ccc(-c5sc(-c6cccs6)c6c5C(=O)c5c(CC(CC)CCCC)sc(CC(CC)CCCC)c5C6=O)s4)sc3c(-c3ccc(CC(CC)CCCC)s3)c3ccsc23)s1,C#Cc1c2ccsc2c(C#Cc2cc3c4c(ccc5c4c2C(=O)N(CC(CCCCCC)CCCCCCCC)C5=O)C(=O)N(CC(CCCCCC)CCCCCCCC)C3=O)c2ccsc12,0.42,-5.33,-3.48,-5.95,-3.84,,,2:1,,conventional,PFN-Br,PEDOT:PSS,chlorobenzene,
106624,10.1016/j.dyepig.2021.109246,CCCCC(CC)Cc1ccc(-c2c3cc(-c4ccc(-c5sc(-c6cccs6)c6c5C(=O)c5c(CC(CC)CCCC)sc(CC(CC)CCCC)c5C6=O)s4)sc3c(-c3ccc(CC(CC)CCCC)s3)c3ccsc23)s1,C#Cc1c2ccsc2c(C#Cc2cc3c4c(ccc5c4c2C(=O)N(CC(CCCCCCCC)CCCCCCCCCC)C5=O)C(=O)N(CC(CCCCCCCC)CCCCCCCCCC)C3=O)c2ccsc12,3.76,-5.33,-3.48,-5.98,-3.82,,,2:1,,conventional,PFN-Br,PEDOT:PSS,chlorobenzene,
106625,10.1016/j.dyepig.2021.109246,CCCCC(CC)Cc1ccc(-c2c3cc(-c4ccc(-c5sc(-c6cccs6)c6c5C(=O)c5c(CC(CC)CCCC)sc(CC(CC)CCCC)c5C6=O)s4)sc3c(-c3ccc(CC(CC)CCCC)s3)c3ccsc23)s1,C#Cc1c2ccsc2c(C#Cc2cc3c4c(ccc5c4c2C(=O)N(CC(CCCCCCCCCC)CCCCCCCCCCCC)C5=O)C(=O)N(CC(CCCCCCCCCC)CCCCCCCCCCCC)C3=O)c2ccsc12,2.41,-5.33,-3.48,-6.06,-3.83,,,2:1,,conventional,PFN-Br,PEDOT:PSS,chlorobenzene,
106626,10.1016/j.dyepig.2021.109246,CCCCC(CC)Cc1ccc(-c2c3cc(-c4ccc(-c5sc(-c6cccs6)c6c5C(=O)c5c(CC(CC)CCCC)sc(CC(CC)CCCC)c5C6=O)s4)sc3c(-c3ccc(CC(CC)CCCC)s3)c3ccsc23)s1,C#Cc1c2cc(CCCCCCCC)sc2c(C#Cc2cc3c4c(ccc5c4c2C(=O)N(CC(CCCCCCCC)CCCCCCCCCC)C5=O)C(=O)N(CC(CCCCCCCC)CCCCCCCCCC)C3=O)c2cc(CCCCCCCC)sc12,5.84,-5.33,-3.48,-6.0,-3.9,,,2:1,,conventional,PFN-Br,PEDOT:PSS,chlorobenzene,
106627,10.1016/j.dyepig.2021.109246,CCCCC(CC)Cc1ccc(-c2c3cc(-c4ccc(-c5sc(-c6cccs6)c6c5C(=O)c5c(CC(CC)CCCC)sc(CC(CC)CCCC)c5C6=O)s4)sc3c(-c3ccc(CC(CC)CCCC)s3)c3ccsc23)s1,C#Cc1c2cc(-c3ccc(CCCCCCCC)s3)sc2c(C#Cc2cc3c4c(ccc5c4c2C(=O)N(CC(CCCCCCCC)CCCCCCCCCC)C5=O)C(=O)N(CC(CCCCCCCC)CCCCCCCCCC)C3=O)c2cc(-c3ccc(CCCCCCCC)s3)sc12,2.7,-5.33,-3.48,-5.8,-3.93,,,2:1,,conventional,PFN-Br,PEDOT:PSS,chlorobenzene,
106628,10.1016/j.dyepig.2021.109346,CCCCCCCCCCCc1c(/C=C2\C(=O)c3cc(F)c(F)cc3C2=C(C#N)C#N)sc2c1sc1c3c4nsnc4c4c5sc6c(CCCCCCCCCCC)c(/C=C7\C(=O)c8cc(F)c(F)cc8C7=C(C#N)C#N)sc6c5n(CC(CCCC)CCCCCC)c4c3n(CC(CCCC)CCCCCC)c21,CCCCCCCCCCCc1c(/C=C2\C(=O)c3cc(F)c(F)cc3C2=C(C#N)C#N)sc2c1sc1c3c4nsnc4c4c5sc6c(CCCCCCCCCCC)c(/C=C7\C(=O)c8cc(F)c(F)cc8C7=C(C#N)C#N)sc6c5n(CC(CCCC)CCCCCC)c4c3n(CC(CCCC)CCCCCC)c21,9.49,-5.18,-3.15,-5.62,-4.11,,,3:5,,inverted,ZnO,MoO3,chloroform,
106629,10.1016/j.dyepig.2021.109346,CCCCCCc1ccc(C2(c3ccc(CCCCCC)cc3)c3cc4c(cc3-c3sc5ccsc5c32)C(c2ccc(CCCCCC)cc2)(c2ccc(CCCCCC)cc2)c2c-4sc3cc(-c4cccc5nc(-c6ccc(OC)cc6)c(-c6ccc(OC)cc6)nc45)sc23)cc1,CCCCCCCCCCCc1c(/C=C2\C(=O)c3cc(F)c(F)cc3C2=C(C#N)C#N)sc2c1sc1c3c4nsnc4c4c5sc6c(CCCCCCCCCCC)c(/C=C7\C(=O)c8cc(F)c(F)cc8C7=C(C#N)C#N)sc6c5n(CC(CCCC)CCCCCC)c4c3n(CC(CCCC)CCCCCC)c21,10.4,-5.09,-3.15,-5.62,-4.11,,,3:7,,inverted,ZnO,MoO3,chloroform,
106630,10.1016/j.dyepig.2021.109560,CCCCC(CC)Cc1ccc(-c2c3cc(-c4ccc(-c5scc6c5C(=O)c5c(CC(CC)CCCC)sc(CC(CC)CCCC)c5C6=O)s4)sc3c(-c3ccc(CC(CC)CCCC)s3)c3cc(-c4cccs4)sc23)s1,CCCCCCc1ccc(C2(c3ccc(CCCCCC)cc3)c3cc4c(cc3-c3sc5cc(C=C6C(=O)c7ccccc7C6=C(C#N)C#N)sc5c32)C(c2ccc(CCCCCC)cc2)(c2ccc(CCCCCC)cc2)c2c-4sc3cc(C=C4C(=O)c5ccccc5C4=C(C#N)C#N)sc23)cc1,9.64,-5.34,-3.53,-5.576,-3.916,,,,,conventional,ZnO,PEDOT:PSS,o-DCB,
106631,10.1016/j.dyepig.2021.109560,CCCCC(CC)Cc1ccc(-c2c3cc(-c4ccc(-c5scc6c5C(=O)c5c(CC(CC)CCCC)sc(CC(CC)CCCC)c5C6=O)s4)sc3c(-c3ccc(CC(CC)CCCC)s3)c3cc(-c4cccs4)sc23)s1,CCCCCCc1ccc(C2(c3ccc(CCCCCC)cc3)c3cc4c(cc3-c3sc5cc(C=C6C(=O)c7ccccc7C6=C(C#N)C#N)sc5c32)C(c2ccc(CCCCCC)cc2)(c2ccc(CCCCCC)cc2)c2c-4sc3cc(C=C4C(=O)c5ccccc5C4=C(C#N)C#N)sc23)cc1,6.28,-5.34,-3.54,-5.576,-3.916,,,,,conventional,ZnO,PEDOT:PSS,o-DCB,
106632,10.1016/j.dyepig.2021.109560,CCCCC(CC)Cc1ccc(-c2c3cc(-c4ccc(-c5scc6c5C(=O)c5c(CC(CC)CCCC)sc(CC(CC)CCCC)c5C6=O)s4)sc3c(-c3ccc(CC(CC)CCCC)s3)c3cc(-c4cccs4)sc23)s1,CCCCCCc1ccc(C2(c3ccc(CCCCCC)cc3)c3cc4c(cc3-c3sc5cc(C=C6C(=O)c7ccccc7C6=C(C#N)C#N)sc5c32)C(c2ccc(CCCCCC)cc2)(c2ccc(CCCCCC)cc2)c2c-4sc3cc(C=C4C(=O)c5ccccc5C4=C(C#N)C#N)sc23)cc1,5.72,-5.33,-3.53,-5.576,-3.916,,,,,conventional,ZnO,PEDOT:PSS,o-DCB,
106633,10.1016/j.dyepig.2021.109560,CCCCC(CC)Cc1ccc(-c2c3cc(-c4ccc(-c5scc6c5C(=O)c5c(CC(CC)CCCC)sc(CC(CC)CCCC)c5C6=O)s4)sc3c(-c3ccc(CC(CC)CCCC)s3)c3cc(-c4cccs4)sc23)s1,CCCCCCc1ccc(C2(c3ccc(CCCCCC)cc3)c3cc4c(cc3-c3sc5cc(C=C6C(=O)c7ccccc7C6=C(C#N)C#N)sc5c32)C(c2ccc(CCCCCC)cc2)(c2ccc(CCCCCC)cc2)c2c-4sc3cc(C=C4C(=O)c5ccccc5C4=C(C#N)C#N)sc23)cc1,5.0,-5.34,-3.55,-5.576,-3.916,,,,,conventional,ZnO,PEDOT:PSS,o-DCB,
106634,10.1016/j.dyepig.2021.109560,CCCCC(CC)Cc1ccc(-c2c3cc(-c4ccc(-c5scc6c5C(=O)c5c(CC(CC)CCCC)sc(CC(CC)CCCC)c5C6=O)s4)sc3c(-c3ccc(CC(CC)CCCC)s3)c3cc(-c4cccs4)sc23)s1,CCCCCCc1ccc(C2(c3ccc(CCCCCC)cc3)c3cc4c(cc3-c3sc5cc(C=C6C(=O)c7ccccc7C6=C(C#N)C#N)sc5c32)C(c2ccc(CCCCCC)cc2)(c2ccc(CCCCCC)cc2)c2c-4sc3cc(C=C4C(=O)c5ccccc5C4=C(C#N)C#N)sc23)cc1,3.8,-5.31,-3.52,-5.576,-3.916,,,,,conventional,ZnO,PEDOT:PSS,o-DCB,
106635,10.1016/j.dyepig.2021.109560,CCCCC(CC)Cc1ccc(-c2c3cc(-c4ccc(-c5scc6c5C(=O)c5c(CC(CC)CCCC)sc(CC(CC)CCCC)c5C6=O)s4)sc3c(-c3ccc(CC(CC)CCCC)s3)c3cc(-c4cccs4)sc23)s1,CCCCCCc1ccc(C2(c3ccc(CCCCCC)cc3)c3cc4c(cc3-c3sc5cc(C=C6C(=O)c7ccccc7C6=C(C#N)C#N)sc5c32)C(c2ccc(CCCCCC)cc2)(c2ccc(CCCCCC)cc2)c2c-4sc3cc(C=C4C(=O)c5ccccc5C4=C(C#N)C#N)sc23)cc1,6.7,-5.34,-3.54,-5.576,-3.916,,,,,conventional,ZnO,PEDOT:PSS,chlorobenzene,
