Repository: JiYiqaq/PCE-KA-GNN

# Data directory

- `raw/Active_Database.csv` is the immutable source dataset bundled under CC BY 4.0. Do not overwrite it with processed data.
- `processed/` is created and populated by the training pipeline. Generated `.pt` and `.pth` caches are intentionally ignored by Git because they can exceed GitHub's normal single-file limit.

See `../DATA_LICENSE.md` for provenance, license and checksum information.

File: data/processed/device_records.csv (part 208 of 250)
record_id,doi,donor_smiles,acceptor_smiles,pce,homo_d,lumo_d,homo_a,lumo_a,active_layer_thickness,annealing_temp,d_a_ratio,additive_ratio,device_type,etl_canonical,htl_canonical,solvent_canonical,additive_canonical
106636,10.1016/j.dyepig.2021.109560,CCCCC(CC)Cc1ccc(-c2c3cc(-c4ccc(-c5scc6c5C(=O)c5c(CC(CC)CCCC)sc(CC(CC)CCCC)c5C6=O)s4)sc3c(-c3ccc(CC(CC)CCCC)s3)c3cc(-c4cccs4)sc23)s1,CCCCCCc1ccc(C2(c3ccc(CCCCCC)cc3)c3cc4c(cc3-c3sc5cc(C=C6C(=O)c7ccccc7C6=C(C#N)C#N)sc5c32)C(c2ccc(CCCCCC)cc2)(c2ccc(CCCCCC)cc2)c2c-4sc3cc(C=C4C(=O)c5ccccc5C4=C(C#N)C#N)sc23)cc1,9.03,-5.33,-3.53,-5.576,-3.916,,,,0.50% DIO,conventional,ZnO,PEDOT:PSS,chlorobenzene,DIO
106637,10.1016/j.dyepig.2021.109560,CCCCC(CC)Cc1ccc(-c2c3cc(-c4ccc(-c5scc6c5C(=O)c5c(CC(CC)CCCC)sc(CC(CC)CCCC)c5C6=O)s4)sc3c(-c3ccc(CC(CC)CCCC)s3)c3cc(-c4cccs4)sc23)s1,CCCCCCc1ccc(C2(c3ccc(CCCCCC)cc3)c3cc4c(cc3-c3sc5cc(C=C6C(=O)c7ccccc7C6=C(C#N)C#N)sc5c32)C(c2ccc(CCCCCC)cc2)(c2ccc(CCCCCC)cc2)c2c-4sc3cc(C=C4C(=O)c5ccccc5C4=C(C#N)C#N)sc23)cc1,9.65,-5.34,-3.55,-5.576,-3.916,,,,,conventional,ZnO,PEDOT:PSS,chlorobenzene,DIO
106638,10.1016/j.dyepig.2021.109560,CCCCC(CC)Cc1ccc(-c2c3cc(-c4ccc(-c5scc6c5C(=O)c5c(CC(CC)CCCC)sc(CC(CC)CCCC)c5C6=O)s4)sc3c(-c3ccc(CC(CC)CCCC)s3)c3cc(-c4cccs4)sc23)s1,CCCCCCc1ccc(C2(c3ccc(CCCCCC)cc3)c3cc4c(cc3-c3sc5cc(C=C6C(=O)c7ccccc7C6=C(C#N)C#N)sc5c32)C(c2ccc(CCCCCC)cc2)(c2ccc(CCCCCC)cc2)c2c-4sc3cc(C=C4C(=O)c5ccccc5C4=C(C#N)C#N)sc23)cc1,7.22,-5.31,-3.52,-5.576,-3.916,,,,,conventional,ZnO,PEDOT:PSS,chlorobenzene,
106639,10.1016/j.dyepig.2021.109680,CCCCC(CC)Cc1ccc(-c2c3cc(-c4ccc(-c5c(F)c(F)c(-c6cccs6)c6nn(CCCCCC[Si](C)(O[Si](C)(C)C)O[Si](C)(C)C)nc56)s4)sc3c(-c3ccc(CC(CC)CCCC)s3)c3ccsc23)s1,CCCCCCc1ccc(C2(c3ccc(CCCCCC)cc3)c3cc4c(cc3-c3sc5cc(C=C6C(=O)c7ccccc7C6=C(C#N)C#N)sc5c32)C(c2ccc(CCCCCC)cc2)(c2ccc(CCCCCC)cc2)c2c-4sc3cc(C=C4C(=O)c5ccccc5C4=C(C#N)C#N)sc23)cc1,7.99,-5.43,-3.59,,,,,1.0:1.0,,conventional,PDINO,PEDOT:PSS,o-DCB,
106640,10.1016/j.dyepig.2021.109680,CCCCC(CC)Cc1ccc(-c2c3cc(-c4ccc(-c5c(F)c(F)c(-c6cccs6)c6nn(CCCCCC[Si](C)(O[Si](C)(C)C)O[Si](C)(C)C)nc56)s4)sc3c(-c3ccc(CC(CC)CCCC)s3)c3ccsc23)s1,CCCCCCc1ccc(C2(c3ccc(CCCCCC)cc3)c3cc4c(cc3-c3sc5cc(C=C6C(=O)c7ccccc7C6=C(C#N)C#N)sc5c32)C(c2ccc(CCCCCC)cc2)(c2ccc(CCCCCC)cc2)c2c-4sc3cc(C=C4C(=O)c5ccccc5C4=C(C#N)C#N)sc23)cc1,9.19,-5.325,-3.535,,,,,1.0:1.0,,conventional,PDINO,PEDOT:PSS,chlorobenzene,
106641,10.1016/j.dyepig.2021.109680,CCCCC(CC)Cc1ccc(-c2c3cc(-c4ccc(-c5c(F)c(F)c(-c6cccs6)c6nn(CCCCCC[Si](C)(O[Si](C)(C)C)O[Si](C)(C)C)nc56)s4)sc3c(-c3ccc(CC(CC)CCCC)s3)c3ccsc23)s1,CCCCCCc1ccc(C2(c3ccc(CCCCCC)cc3)c3cc4c(cc3-c3sc5cc(C=C6C(=O)c7ccccc7C6=C(C#N)C#N)sc5c32)C(c2ccc(CCCCCC)cc2)(c2ccc(CCCCCC)cc2)c2c-4sc3cc(C=C4C(=O)c5ccccc5C4=C(C#N)C#N)sc23)cc1,8.34,-5.32,-3.49,,,,,1.0:1.0,,conventional,PDINO,PEDOT:PSS,chlorobenzene,
106642,10.1016/j.dyepig.2021.109680,CCCCCCCCC(CCCCCC)Cn1nc2c(-c3cccs3)c(F)c(F)c(-c3ccc(-c4cc5c(-c6ccc(CC(CC)CCCC)s6)c6sccc6c(-c6ccc(CC(CC)CCCC)s6)c5s4)s3)c2n1,CCCCCCc1ccc(C2(c3ccc(CCCCCC)cc3)c3cc4c(cc3-c3sc5cc(C=C6C(=O)c7ccccc7C6=C(C#N)C#N)sc5c32)C(c2ccc(CCCCCC)cc2)(c2ccc(CCCCCC)cc2)c2c-4sc3cc(C=C4C(=O)c5ccccc5C4=C(C#N)C#N)sc23)cc1,5.85,-5.2,-3.05,,,,,1.0:1.0,,conventional,PDINO,PEDOT:PSS,chlorobenzene,
106643,10.1016/j.dyepig.2021.109680,CCCCCCCCC(CCCCCC)Cn1nc2c(-c3cccs3)c(F)c(F)c(-c3ccc(-c4cc5c(-c6ccc(SCC(CC)CCCC)s6)c6sccc6c(-c6ccc(SCC(CC)CCCC)s6)c5s4)s3)c2n1,CCCCCCc1ccc(C2(c3ccc(CCCCCC)cc3)c3cc4c(cc3-c3sc5cc(C=C6C(=O)c7ccccc7C6=C(C#N)C#N)sc5c32)C(c2ccc(CCCCCC)cc2)(c2ccc(CCCCCC)cc2)c2c-4sc3cc(C=C4C(=O)c5ccccc5C4=C(C#N)C#N)sc23)cc1,8.16,-5.41,-3.345,,,,,1.0:1.0,,conventional,PDINO,PEDOT:PSS,chlorobenzene,
106647,10.1016/j.dyepig.2021.109801,CCCCC(CC)Cc1ccc(-c2c3cc(-c4ccc(-c5sc(-c6cccs6)c6c5C(=O)c5c(CC(CC)CCCC)sc(CC(CC)CCCC)c5C6=O)s4)sc3c(-c3ccc(CC(CC)CCCC)s3)c3ccsc23)s1,CCCCC(CC)CC1(CC(CC)CCCC)c2cc(/C=C3\C(=O)c4cc(C)c(C)cc4C3=C(C#N)C#N)sc2-c2sc(-c3cc4c(s3)-c3sc(/C=C5\C(=O)c6cc(C)c(C)cc6C5=C(C#N)C#N)cc3C4(CC(CC)CCCC)CC(CC)CCCC)cc21,3.68,-5.33,-3.48,-5.18,-3.73,,,1:1,,conventional,Phen-NaDPO,PEDOT:PSS,chlorobenzene,
106648,10.1016/j.dyepig.2021.109801,CCCCC(CC)Cc1ccc(-c2c3cc(-c4ccc(-c5sc(-c6cccs6)c6c5C(=O)c5c(CC(CC)CCCC)sc(CC(CC)CCCC)c5C6=O)s4)sc3c(-c3ccc(CC(CC)CCCC)s3)c3ccsc23)s1,CCCCC(CC)CC1(CC(CC)CCCC)c2cc(/C=C3\C(=O)c4cc(Cl)c(Cl)cc4C3=C(C#N)C#N)sc2-c2sc(-c3cc4c(s3)-c3sc(/C=C5\C(=O)c6cc(Cl)c(Cl)cc6C5=C(C#N)C#N)cc3C4(CC(CC)CCCC)CC(CC)CCCC)cc21,7.08,-5.33,-3.48,-5.3,-3.87,,,1:1.5,,conventional,Phen-NaDPO,PEDOT:PSS,chlorobenzene,
106649,10.1016/j.dyepig.2021.109801,CCCCC(CC)Cc1ccc(-c2c3cc(-c4ccc(-c5sc(-c6cccs6)c6c5C(=O)c5c(CC(CC)CCCC)sc(CC(CC)CCCC)c5C6=O)s4)sc3c(-c3ccc(CC(CC)CCCC)s3)c3ccsc23)s1,CCCCC(CC)CC1(CC(CC)CCCC)c2cc(/C=C3\C(=O)c4cc(C)c(C)cc4C3=C(C#N)C#N)sc2-c2sc(-c3cc4c(s3)-c3sc(/C=C5\C(=O)c6cc(C)c(C)cc6C5=C(C#N)C#N)cc3C4(CC(CC)CCCC)CC(CC)CCCC)cc21,4.39,-5.33,-3.48,-5.18,-3.73,,,1:1,1%,conventional,Phen-NaDPO,PEDOT:PSS,chlorobenzene,NMP
106650,10.1016/j.dyepig.2021.109801,CCCCC(CC)Cc1ccc(-c2c3cc(-c4ccc(-c5sc(-c6cccs6)c6c5C(=O)c5c(CC(CC)CCCC)sc(CC(CC)CCCC)c5C6=O)s4)sc3c(-c3ccc(CC(CC)CCCC)s3)c3ccsc23)s1,CCCCC(CC)CC1(CC(CC)CCCC)c2cc(/C=C3\C(=O)c4cc(Cl)c(Cl)cc4C3=C(C#N)C#N)sc2-c2sc(-c3cc4c(s3)-c3sc(/C=C5\C(=O)c6cc(Cl)c(Cl)cc6C5=C(C#N)C#N)cc3C4(CC(CC)CCCC)CC(CC)CCCC)cc21,7.52,-5.33,-3.48,-5.3,-3.87,,,1:1.5,1%,conventional,Phen-NaDPO,PEDOT:PSS,chlorobenzene,CN
106651,10.1016/j.dyepig.2021.109824,CCCCCCC(CCCC)Cc1csc(-c2cc3c4nsnc4c4cc(-c5cc(CC(CCCC)CCCCCC)c(-c6cc7c(-c8cc(F)c(CC(CC)CCCC)s8)c8sccc8c(-c8cc(F)c(CC(CC)CCCC)s8)c7s6)s5)sc4c3s2)c1,CCCCCCCCCCCc1c(/C=C2\C(=O)c3cc(-c4cccs4)ccc3C2=C(C#N)C#N)sc2c1sc1c3c4nsnc4c4c5sc6c(CCCCCCCCCCC)c(/C=C7\C(=O)c8cc(-c9cccs9)ccc8C7=C(C#N)C#N)sc6c5n(CC(CCCCCCCC)CCCCCCCCCC)c4c3n(CC(CCCCCCCC)CCCCCCCCCC)c21,13.13,-5.51,-2.77,-5.56,-3.87,,150.0,1:1.4,,conventional,PDIN,PEDOT:PSS,chloroform,
106652,10.1016/j.dyepig.2021.109824,CCCCCCC(CCCC)Cc1csc(-c2cc3c4nsnc4c4cc(-c5cc(CC(CCCC)CCCCCC)c(-c6cc7c(-c8cc(F)c(CC(CC)CCCC)s8)c8sccc8c(-c8cc(F)c(CC(CC)CCCC)s8)c7s6)s5)sc4c3s2)c1,CCCCCCCCCCCc1c(/C=C2\C(=O)c3cc(-c4cccs4)ccc3C2=C(C#N)C#N)sc2c1sc1c3c4nsnc4c4c5sc6c(CCCCCCCCCCC)c(/C=C7\C(=O)c8cc(-c9ccc(CCCCCC)s9)ccc8C7=C(C#N)C#N)sc6c5n(CC(CCCCCCCC)CCCCCCCCCC)c4c3n(CC(CCCCCCCC)CCCCCCCCCC)c21,12.3,-5.51,-2.77,-5.56,-3.92,,150.0,1:1,,conventional,PDIN,PEDOT:PSS,chloroform,
106653,10.1016/j.dyepig.2021.109842,CCCCC(CC)Cc1cc(-c2sc(-c3cc(CC(CC)CCCC)c(-c4cccs4)s3)c3c2C(=O)c2c(CC(CC)CCCC)sc(CC(CC)CCCC)c2C3=O)sc1-c1cccs1,CCCCCCCCCCCc1c(/C=C2\C(=O)c3cc(F)c(F)cc3C2=C(C#N)C#N)sc2c1sc1c3c4nsnc4c4c5sc6c(CCCCCCCCCCC)c(/C=C7\C(=O)c8cc(F)c(F)cc8C7=C(C#N)C#N)sc6c5n(CC(CC)CCCC)c4c3n(CC(CC)CCCC)c21,10.44,-5.275,-3.385,-5.65,-4.09,,,1:1.2,,inverted,ZnO,MoO3,,
106656,10.1016/j.dyepig.2021.109842,CCCCCCC(CCCC)Cc1ccc(-c2c3cc(-c4ccc(-c5sc(-c6ccc(-c7cc8c(-c9ccc([Si](CCC)(CCC)CCC)cc9)c9sc(-c%10ccc(-c%11sc(-c%12cccs%12)c%12c%11C(=O)c%11c(CC(CC)CCCC)sc(CC(CC)CCCC)c%11C%12=O)s%10)cc9c(-c9ccc([Si](CCC)(CCC)CCC)cc9)c8s7)s6)c6c5C(=O)c5c(CC(CC)CCCC)sc(CC(CC)CCCC)c5C6=O)s4)sc3c(-c3ccc(CC(CCCC)CCCCCC)c(Cl)c3)c3ccsc23)cc1Cl,CCCCCCCCCCCc1c(/C=C2\C(=O)c3cc(F)c(F)cc3C2=C(C#N)C#N)sc2c1sc1c3c4nsnc4c4c5sc6c(CCCCCCCCCCC)c(/C=C7\C(=O)c8cc(F)c(F)cc8C7=C(C#N)C#N)sc6c5n(CC(CC)CCCC)c4c3n(CC(CC)CCCC)c21,8.94,-5.51,-3.49,-5.65,-4.09,,,1:1.2,,inverted,ZnO,MoO3,,
106657,10.1016/j.dyepig.2021.109842,CCCCC(CC)Cc1sc(CC(CC)CCCC)c2c1C(=O)c1c(-c3cccs3)sc(-c3ccc(-c4cc5c(-c6ccc([Si](CCC)(CCC)CCC)cc6)c6sccc6c(-c6ccc([Si](CCC)(CCC)CCC)cc6)c5s4)s3)c1C2=O,CCCCCCCCCCCc1c(/C=C2\C(=O)c3cc(F)c(F)cc3C2=C(C#N)C#N)sc2c1sc1c3c4nsnc4c4c5sc6c(CCCCCCCCCCC)c(/C=C7\C(=O)c8cc(F)c(F)cc8C7=C(C#N)C#N)sc6c5n(CC(CC)CCCC)c4c3n(CC(CC)CCCC)c21,2.96,-5.54,-3.62,-5.65,-4.09,,,1:1.2,,inverted,ZnO,MoO3,,
106658,10.1016/j.dyepig.2022.110081,CCCCCCCCC(CCCCCC)Cn1nc2c(-c3cccs3)c(F)c(F)c(-c3ccc(-c4cc5sc6c(-c7ccc(SCC(CCCC)CCCCCC)s7)c7ccsc7c(-c7ccc(SCC(CCCC)CCCCCC)s7)c6c5s4)s3)c2n1,CCCCCCCCCCC(CCCCCCCC)CN1C(=O)c2ccc3c4c(c(-c5ccc(-c6cccs6)s5)cc(c24)C1=O)C(=O)N(CC(CCCCCCCC)CCCCCCCCCC)C3=O,3.83,-5.4,-3.59,-5.71,-4.02,,,2:1 (w/w),,conventional,PDINO,PEDOT:PSS,chlorobenzene,
106659,10.1016/j.dyepig.2022.110081,CCCCCCCCC(CCCCCC)Cn1nc2c(-c3cccs3)c(F)c(F)c(-c3ccc(-c4cc5sc6c(-c7ccc(SCC(CCCC)CCCCCC)s7)c7ccsc7c(-c7ccc(SCC(CCCC)CCCCCC)s7)c6c5s4)s3)c2n1,CCCCCCCCCCC(CCCCCCCC)CN1C(=O)c2ccc3c4c(c(-c5ccc(-c6cccs6)s5)cc(c24)C1=O)C(=O)N(CC(CCCCCCCC)CCCCCCCCCC)C3=O,4.34,-5.4,-3.59,-5.71,-4.02,,130.0,2:1 (w/w),,conventional,PDINO,PEDOT:PSS,chlorobenzene,
106660,10.1016/j.dyepig.2022.110081,CCCCCCCCC(CCCCCC)Cn1nc2c(-c3cccs3)c(F)c(F)c(-c3ccc(-c4cc5sc6c(-c7ccc(SCC(CCCC)CCCCCC)s7)c7ccsc7c(-c7ccc(SCC(CCCC)CCCCCC)s7)c6c5s4)s3)c2n1,CCCCCCCCCCC(CCCCCCCC)CN1C(=O)c2ccc3c4c(c(-c5ccc(-c6ccc(-c7cc8c9c(c(-c%10ccc[se]%10)cc%10c9c7C(=O)N(CC(CCCCCCCC)CCCCCCCCCC)C%10=O)C(=O)N(CC(CCCCCCCC)CCCCCCCCCC)C8=O)s6)s5)cc(c24)C1=O)C(=O)N(CC(CCCCCCCC)CCCCCCCCCC)C3=O,4.7,-5.4,-3.59,-5.83,-4.3,,,2:1 (w/w),,conventional,PDINO,PEDOT:PSS,chlorobenzene,
106661,10.1016/j.dyepig.2022.110081,CCCCCCCCC(CCCCCC)Cn1nc2c(-c3cccs3)c(F)c(F)c(-c3ccc(-c4cc5sc6c(-c7ccc(SCC(CCCC)CCCCCC)s7)c7ccsc7c(-c7ccc(SCC(CCCC)CCCCCC)s7)c6c5s4)s3)c2n1,CCCCCCCCCCC(CCCCCCCC)CN1C(=O)c2ccc3c4c(c(-c5ccc(-c6ccc(-c7cc8c9c(c(-c%10ccc[se]%10)cc%10c9c7C(=O)N(CC(CCCCCCCC)CCCCCCCCCC)C%10=O)C(=O)N(CC(CCCCCCCC)CCCCCCCCCC)C8=O)s6)s5)cc(c24)C1=O)C(=O)N(CC(CCCCCCCC)CCCCCCCCCC)C3=O,6.42,-5.4,-3.59,-5.83,-4.3,,130.0,2:1 (w/w),0.5%,conventional,PDINO,PEDOT:PSS,chlorobenzene,DPE
106662,10.1016/j.dyepig.2022.110180,COC(=O)C(C)(C)c1cc(C)cc(-c2sc3c4sc5cc(/C=C6/C(=O)c7cc(F)cc(c7)C(=O)/C6=C\c6cc(C(C)(C)C(=O)OC)c(-c7cc(C)cc(C(C)(C)C(=O)OC)c7)s6)sc5c4c(C(C)(C)C(=O)OC)ccc2-3)c1,CCCCCCCCCCCc1c(/C=C2\C(=O)c3cc(F)ccc3C2=C(C#N)C#N)sc2c1sc1c3c4nsnc4c4c5sc6c(CCCCCCCCCCC)c(/C=C7\C(=O)c8cc(-c9cccs9)c(F)cc8C7=C(C#N)C#N)sc6c5n(CC(CCCCCCCC)CCCCCCCCCC)c4c3n(CC(CCCCCCCC)CCCCCCCCCC)c21,13.53,-5.56,-3.65,-5.67,-3.78,,100.0,1:1.2,,conventional,Phen-NaDPO,PEDOT:PSS,,
106663,10.1016/j.dyepig.2022.110180,COC(=O)C(C)(C)c1cc(C)cc(-c2sc3c4sc5cc(/C=C6/C(=O)c7cc(F)cc(c7)C(=O)/C6=C\c6cc(C(C)(C)C(=O)OC)c(-c7cc(C)cc(C(C)(C)C(=O)OC)c7)s6)sc5c4c(C(C)(C)C(=O)OC)ccc2-3)c1,CCCCCCCCCCCc1c(/C=C2\C(=O)c3ccccc3C2=C(C#N)C#N)sc2c1sc1c3c4nsnc4c4c5sc6c(CCCCCCCCCCC)c(/C=C7\C(=O)c8cc(-c9scc(F)c9F)ccc8C7=C(C#N)C#N)sc6c5n(CC(CCCCCCCC)CCCCCCCCCC)c4c3n(CC(CCCCCCCC)CCCCCCCCCC)c21,9.16,-5.56,-3.65,-5.6,-3.81,,100.0,1:1.2,,conventional,Phen-NaDPO,PEDOT:PSS,,
106664,10.1016/j.dyepig.2022.110426,COC(=O)C(C)(C)c1cc(C)cc(-c2sc3c4sc5cc(/C=C6/C(=O)c7cc(F)cc(c7)C(=O)/C6=C\c6cc(C(C)(C)C(=O)OC)c(-c7cc(C)cc(C(C)(C)C(=O)OC)c7)s6)sc5c4c(C(C)(C)C(=O)OC)ccc2-3)c1,CCCCCCCCCCCc1c(/C=C2\C(=O)c3cc(F)c(F)cc3C2=C(C#N)C#N)sc2c1sc1c3c4nsnc4c4c5sc6c(CCCCCCCCCCC)c(/C=C7\C(=O)c8cc(F)c(F)cc8C7=C(C#N)C#N)sc6c5n(CC(CC)CCCC)c4c3n(CC(CC)CCCC)c21,15.5,-5.49,-3.64,-5.65,-4.09,,,,,,,,,
106665,10.1016/j.dyepig.2022.110426,COC(=O)C(C)(C)c1cc(C)cc(-c2sc3c4sc5cc(/C=C6/C(=O)c7cc(F)cc(c7)C(=O)/C6=C\c6cc(C(C)(C)C(=O)OC)c(-c7cc(C)cc(C(C)(C)C(=O)OC)c7)s6)sc5c4c(C(C)(C)C(=O)OC)ccc2-3)c1,CCCCCCCCCCCc1c(/C=C2\C(=O)c3cc(F)c(F)cc3C2=C(C#N)C#N)sc2c1sc1c3c4nsnc4c4c5sc6c(CCCCCCCCCCC)c(/C=C7\C(=O)c8cc(F)c(F)cc8C7=C(C#N)C#N)sc6c5n(CC(CC)CCCC)c4c3n(CC(CC)CCCC)c21,15.75,-5.56,-3.65,-5.65,-4.09,,,,,,,,,
106666,10.1016/j.dyepig.2022.110426,COC(=O)C(C)(C)c1cc(C)cc(-c2sc3c4sc5cc(/C=C6/C(=O)c7cc(F)cc(c7)C(=O)/C6=C\c6cc(C(C)(C)C(=O)OC)c(-c7cc(C)cc(C(C)(C)C(=O)OC)c7)s6)sc5c4c(C(C)(C)C(=O)OC)ccc2-3)c1,CCCCCCCCCCCc1c(/C=C2\C(=O)c3cc(F)c(F)cc3C2=C(C#N)C#N)sc2c1sc1c3c4nsnc4c4c5sc6c(CCCCCCCCCCC)c(/C=C7\C(=O)c8cc(F)c(F)cc8C7=C(C#N)C#N)sc6c5n(CC(CC)CCCC)c4c3n(CC(CC)CCCC)c21,15.6,-5.56,-3.65,-5.65,-4.09,,,,,,,,,
106667,10.1016/j.dyepig.2022.110426,COC(=O)C(C)(C)c1cc(C)cc(-c2sc3c4sc5cc(/C=C6/C(=O)c7cc(F)cc(c7)C(=O)/C6=C\c6cc(C(C)(C)C(=O)OC)c(-c7cc(C)cc(C(C)(C)C(=O)OC)c7)s6)sc5c4c(C(C)(C)C(=O)OC)ccc2-3)c1,CCCCCCCCCCCc1c(/C=C2\C(=O)c3cc(F)c(F)cc3C2=C(C#N)C#N)sc2c1sc1c3c4nsnc4c4c5sc6c(CCCCCCCCCCC)c(/C=C7\C(=O)c8cc(F)c(F)cc8C7=C(C#N)C#N)sc6c5n(CC(CC)CCCC)c4c3n(CC(CC)CCCC)c21,15.84,-5.56,-3.65,-5.65,-4.09,,,,,,,,,
106668,10.1016/j.dyepig.2022.110426,COC(=O)C(C)(C)c1cc(C)cc(-c2sc3c4sc5cc(/C=C6/C(=O)c7cc(F)cc(c7)C(=O)/C6=C\c6cc(C(C)(C)C(=O)OC)c(-c7cc(C)cc(C(C)(C)C(=O)OC)c7)s6)sc5c4c(C(C)(C)C(=O)OC)ccc2-3)c1,CCCCCCCCCCCc1c(/C=C2\C(=O)c3cc(F)c(F)cc3C2=C(C#N)C#N)sc2c1sc1c3c4nsnc4c4c5sc6c(CCCCCCCCCCC)c(/C=C7\C(=O)c8cc(F)c(F)cc8C7=C(C#N)C#N)sc6c5n(CC(CC)CCCC)c4c3n(CC(CC)CCCC)c21,15.31,-5.56,-3.65,-5.65,-4.09,,,,,,,,,
106669,10.1016/j.dyepig.2022.110426,COC(=O)C(C)(C)c1cc(C)cc(-c2sc3c4sc5cc(/C=C6/C(=O)c7cc(F)cc(c7)C(=O)/C6=C\c6cc(C(C)(C)C(=O)OC)c(-c7cc(C)cc(C(C)(C)C(=O)OC)c7)s6)sc5c4c(C(C)(C)C(=O)OC)ccc2-3)c1,CCCCCCCCCCCc1c(/C=C2\C(=O)c3cc(F)c(F)cc3C2=C(C#N)C#N)sc2c1sc1c3c4nsnc4c4c5sc6c(CCCCCCCCCCC)c(/C=C7\C(=O)c8cc(F)c(F)cc8C7=C(C#N)C#N)sc6c5n(CC(CC)CCCC)c4c3n(CC(CC)CCCC)c21,16.08,-5.56,-3.65,-5.65,-4.09,,,,,,,,,
106670,10.1016/j.dyepig.2022.110426,CCCCCCC(CCCC)Cc1csc(-c2cc3c4nsnc4c4cc(-c5cc(CC(CCCC)CCCCCC)c(-c6cc7c(-c8cc(Cl)c(CC(CC)CCCC)s8)c8sccc8c(-c8cc(Cl)c(CC(CC)CCCC)s8)c7s6)s5)sc4c3s2)c1,CCCCCCCCCCCc1c(/C=C2\C(=O)c3cc(F)c(F)cc3C2=C(C#N)C#N)sc2c1sc1c3c4nsnc4c4c5sc6c(CCCCCCCCCCC)c(/C=C7\C(=O)c8cc(F)c(F)cc8C7=C(C#N)C#N)sc6c5n(CC(CC)CCCC)c4c3n(CC(CC)CCCC)c21,16.89,-5.48,-2.75,-5.65,-4.09,,,,,,,,,
106679,10.1016/j.dyepig.2022.110459,CCCCCCCCCCCCOC(=O)c1c2cc(-c3cc4c(-c5ccc(SCC(CC)CCCC)s5)c5sccc5c(-c5ccc(SCC(CC)CCCC)s5)c4s3)sc2c(C(=O)OCCCCCCCCCCCC)c2ccsc12,CCCCCCc1ccc(C2(c3ccc(CCCCCC)cc3)c3cc4c(cc3-c3sc5cc(/C=C6/C(=O)c7ccccc7C6=C(C#N)C#N)sc5c32)C(c2ccc(CCCCCC)cc2)(c2ccc(CCCCCC)cc2)c2c-4sc3cc(/C=C4/C(=O)c5cc(F)c(F)cc5C4=C(C#N)C#N)sc23)cc1,8.99,-5.52,-3.62,-5.705,-4.08,100.0,,1:1,,inverted,ZnO,MoO3,o-DCB,
106680,10.1016/j.dyepig.2022.110459,CCCCCCCCCCCCOC(=O)c1c2cc(-c3cc4c(-c5ccc(SCC(CC)CCCC)s5)c5sccc5c(-c5ccc(SCC(CC)CCCC)s5)c4s3)sc2c(C(=O)OCCCCCCCCCCCC)c2ccsc12,CCCCCCc1ccc(C2(c3ccc(CCCCCC)cc3)c3cc4c(cc3-c3sc5cc(/C=C6/C(=O)c7ccccc7C6=C(C#N)C#N)sc5c32)C(c2ccc(CCCCCC)cc2)(c2ccc(CCCCCC)cc2)c2c-4sc3cc(/C=C4/C(=O)c5cc(F)c(F)cc5C4=C(C#N)C#N)sc23)cc1,10.48,-5.52,-3.62,-5.705,-4.08,100.0,,1:1,0.5%,inverted,ZnO,MoO3,o-DCB,DIO
106681,10.1016/j.dyepig.2022.110459,CCCCCCCCCCCCOC(=O)c1c2cc(-c3cc4c(-c5ccc(SCC(CC)CCCC)s5)c5sccc5c(-c5ccc(SCC(CC)CCCC)s5)c4s3)sc2c(C(=O)OCCCCCCCCCCCC)c2ccsc12,CCCCCCc1ccc(C2(c3ccc(CCCCCC)cc3)c3cc4c(cc3-c3sc5cc(/C=C6/C(=O)c7ccccc7C6=C(C#N)C#N)sc5c32)C(c2ccc(CCCCCC)cc2)(c2ccc(CCCCCC)cc2)c2c-4sc3cc(/C=C4/C(=O)c5cc(F)c(F)cc5C4=C(C#N)C#N)sc23)cc1,9.59,-5.52,-3.62,-5.705,-4.08,100.0,,1:1,,inverted,ZnO,MoO3,o-xylene,
106682,10.1016/j.dyepig.2022.110459,CCCCCCCCCCCCOC(=O)c1c2cc(-c3cc4c(-c5ccc(SCC(CC)CCCC)s5)c5sccc5c(-c5ccc(SCC(CC)CCCC)s5)c4s3)sc2c(C(=O)OCCCCCCCCCCCC)c2ccsc12,CCCCCCc1ccc(C2(c3ccc(CCCCCC)cc3)c3cc4c(cc3-c3sc5cc(/C=C6/C(=O)c7ccccc7C6=C(C#N)C#N)sc5c32)C(c2ccc(CCCCCC)cc2)(c2ccc(CCCCCC)cc2)c2c-4sc3cc(/C=C4/C(=O)c5cc(F)c(F)cc5C4=C(C#N)C#N)sc23)cc1,11.14,-5.52,-3.62,-5.705,-4.08,100.0,,1:1,0.5%,inverted,ZnO,MoO3,o-xylene,DPE
106683,10.1016/j.dyepig.2022.110462,CCCCC(CC)COC(=O)c1sc2csc(-c3cc4c(-c5ccc(CC(CC)CCCC)s5)c5sccc5c(-c5ccc(CC(CC)CCCC)s5)c4s3)c2c1F,CCCCCCC(CCCCCC)N1C(=O)c2ccc3c4ccc5c6c(cc(-c7cc(F)c(-c8sccc8F)s7)c(c7ccc(c2c37)C1=O)c64)C(=O)N(C(CCCCCC)CCCCCC)C5=O,0.67,-5.29,-3.72,-5.65,-3.92,,,1:1,,,,,,
106684,10.1016/j.dyepig.2022.110462,CCCCC(CC)COC(=O)c1sc2csc(-c3cc4c(-c5ccc(CC(CC)CCCC)s5)c5sccc5c(-c5ccc(CC(CC)CCCC)s5)c4s3)c2c1F,CCCCCCC(CCCCCC)n1c(=O)c2ccc3c4ccc5c(=O)n(C(CCCCCC)CCCCCC)c(=O)c6cc7c8c(sc9c%10cc%11c(=O)n(C(CCCCCC)CCCCCC)c(=O)c%12cc(-c%13cc(F)c(-c%14sccc%14F)s%13)c%13c%14ccc%15c(=O)n(C(CCCCCC)CCCCCC)c(=O)c%16cc(c98)c(c%14c%15%16)c%10c%13c%12%11)c8cc(c1=O)c2c3c8c7c4c56,5.11,-5.29,-3.72,-5.92,-3.89,,,1:1,,,,,,
106685,10.1016/j.dyepig.2022.110462,CCCCC(CC)COC(=O)c1sc2csc(-c3cc4c(-c5ccc(CC(CC)CCCC)s5)c5sccc5c(-c5ccc(CC(CC)CCCC)s5)c4s3)c2c1F,CCCCCCC(CCCCCC)n1c(=O)c2ccc3c4ccc5c(=O)n(C(CCCCCC)CCCCCC)c(=O)c6cc7c8c(sc9c8sc8c%10cc%11c(=O)n(C(CCCCCC)CCCCCC)c(=O)c%12cc(-c%13cc(F)c(-c%14sccc%14F)s%13)c%13c%14ccc%15c(=O)n(C(CCCCCC)CCCCCC)c(=O)c%16cc(c89)c(c%14c%15%16)c%10c%13c%12%11)c8cc(c1=O)c2c3c8c7c4c56,1.72,-5.29,-3.72,-5.76,-3.93,,,1:1,,,,,,
106693,10.1016/j.eurpolymj.2014.07.006,CCCCCCCCCCCC[Si]1(CCCCCCCCCCCC)c2ccsc2-c2sc(-c3c(F)c(F)cc4nsnc34)cc21,COC(=O)CCCC1(c2ccccc2)C23c4c5ccc6c7cc8c9c%10c(cc%11cc%12c%13c%14c(cc%15c%16ccc-5c2c%16c2c5c%16c%17c(c(c46)c7c9c%17c4c%10c%11c%13c4c%16c%14c%152)C513)C%12)C8,1.75,-5.29,-3.13,-5.9,-3.9,70.0,50.0,1:1.2,,conventional,,PEDOT:PSS,o-DCB,
106694,10.1016/j.eurpolymj.2014.07.006,CCCCCCCCCCCC[Si]1(CCCCCCCCCCCC)c2ccsc2-c2sc(-c3c(F)c(F)cc4nsnc34)cc21,COC(=O)CCCC1(c2ccccc2)C23c4c5ccc6c7cc8c9c%10c(cc%11cc%12c%13c%14c(cc%15c%16ccc-5c2c%16c2c5c%16c%17c(c(c46)c7c9c%17c4c%10c%11c%13c4c%16c%14c%152)C513)C%12)C8,2.93,-5.29,-3.13,-5.9,-3.9,70.0,50.0,1:1.2,3%,conventional,,PEDOT:PSS,o-DCB,DIO
106695,10.1016/j.eurpolymj.2014.07.006,CCCCCCCCCCCC[Si]1(CCCCCCCCCCCC)c2ccsc2-c2sc(-c3cccc4nsnc34)cc21,COC(=O)CCCC1(c2ccccc2)C23c4c5ccc6c7cc8c9c%10c(cc%11cc%12c%13c%14c(cc%15c%16ccc-5c2c%16c2c5c%16c%17c(c(c46)c7c9c%17c4c%10c%11c%13c4c%16c%14c%152)C513)C%12)C8,1.64,-5.3,-3.5,-5.9,-3.9,70.0,50.0,1:1.2,3%,conventional,,PEDOT:PSS,o-DCB,DIO
106696,10.1016/j.eurpolymj.2014.07.006,CCCCCCCCCCCC[Si]1(CCCCCCCCCCCC)c2ccsc2-c2sc(-c3c(F)c(F)cc4nsnc34)cc21,COC(=O)CCCC1(c2ccccc2)C23c4c5ccc6c7cc8c9c%10c(cc%11cc%12c%13c%14c(cc%15c%16ccc-5c2c%16c2c5c%16c%17c(c(c46)c7c9c%17c4c%10c%11c%13c4c%16c%14c%152)C513)C%12)C8,1.65,-5.29,-3.13,-5.9,-3.9,70.0,50.0,1:2,3%,conventional,,PEDOT:PSS,chloroform,DIO
106698,10.1016/j.eurpolymj.2015.03.049,CCCCCCc1csc(-c2sc(-c3cc(CCCCCC)c(-c4cc5c(OCC(CC)CCCC)c6sccc6c(OCC(CC)CCCC)c5s4)s3)cc2/C=C2\SC(=S)N(CC)C2=O)c1,COC(=O)CCCC1(c2ccccc2)C23c4c5c6c7c8c9c(c%10c%11c2c2c%12c4c4c%13c5c5c7c7c8c8c%14c9c%10c9c%10c%11c2c2c%11c%12c4c4c%12c%13c5c5c7c7c8c8c%14c9c9c%10c2c2c%11c4c4c%12c5c7c5c8c9c2c45)C613,1.56,-5.48,-3.6,,,100.0,,,,,LiF,MoO3,o-DCB,
106700,10.1016/j.eurpolymj.2015.03.049,CCCCCCc1csc(-c2sc(-c3cc(CCCCCC)c(-c4cc5c(OCC(CC)CCCC)c6sccc6c(OCC(CC)CCCC)c5s4)s3)cc2/C=C/c2ccc(/C=C3\SC(=S)N(CC)C3=O)s2)c1,COC(=O)CCCC1(c2ccccc2)C23c4c5c6c7c8c9c(c%10c%11c2c2c%12c4c4c%13c5c5c7c7c8c8c%14c9c%10c9c%10c%11c2c2c%11c%12c4c4c%12c%13c5c5c7c7c8c8c%14c9c9c%10c2c2c%11c4c4c%12c5c7c5c8c9c2c45)C613,0.94,-5.33,-3.6,,,100.0,,,,,LiF,MoO3,o-DCB,
106701,10.1016/j.eurpolymj.2015.11.017,CCCCC(CC)Cc1ccc(-c2c3cc(-c4cc5c(s4)c4c6nsnc6c6c7sccc7n(CC(CC)CCCC)c6c4n5CC(CC)CCCC)sc3c(-c3ccc(CC(CC)CCCC)s3)c3ccsc23)s1,COC(=O)CCCC1(c2ccccc2)C23c4c5c6c7c8c9c(c%10c%11c2c2c%12c4c4c%13c5c5c7c7c8c8c%14c9c%10c9c%10c%11c2c2c%11c%12c4c4c%12c%13c5c5c7c7c8c8c%14c9c9c%10c2c2c%11c4c4c%12c5c7c5c8c9c2c45)C613,1.86,-5.13,-3.62,-6.1,-3.7,100.0,85.0,1:2,,conventional,LiF,PEDOT:PSS,chlorobenzene,
106702,10.1016/j.eurpolymj.2015.11.017,CCCCC(CC)Cc1ccc(-c2c3cc(-c4cc5c(s4)c4c6nsnc6c6c7sc(-c8cc9c(-c%10ccc(CC(CC)CCCC)s%10)c%10sc(-c%11ccc(C%12=C%13C(=O)N(CC(CC)CCCC)C(c%14cccs%14)=C%13C(=O)N%12CC(CC)CCCC)s%11)cc%10c(-c%10ccc(CC(CC)CCCC)s%10)c9s8)cc7n(CC(CC)CCCC)c6c4n5CC(CC)CCCC)sc3c(-c3ccc(CC(CC)CCCC)s3)c3ccsc23)s1,COC(=O)CCCC1(c2ccccc2)C23c4c5c6c7c8c9c(c%10c%11c2c2c%12c4c4c%13c5c5c7c7c8c8c%14c9c%10c9c%10c%11c2c2c%11c%12c4c4c%12c%13c5c5c7c7c8c8c%14c9c9c%10c2c2c%11c4c4c%12c5c7c5c8c9c2c45)C613,3.1,-5.29,-3.57,-6.1,-3.7,100.0,85.0,1:2,,conventional,LiF,PEDOT:PSS,chlorobenzene,
106703,10.1016/j.eurpolymj.2015.11.017,CCCCC(CC)Cc1ccc(-c2c3cc(-c4cc5c(s4)c4c6nsnc6c6c7sc(-c8cc9c(-c%10ccc(CC(CC)CCCC)s%10)c%10sc(-c%11ccc(C%12=C%13C(=O)N(CC(CC)CCCC)C(c%14cccs%14)=C%13C(=O)N%12CC(CC)CCCC)s%11)cc%10c(-c%10ccc(CC(CC)CCCC)s%10)c9s8)cc7n(CC(CC)CCCC)c6c4n5CC(CC)CCCC)sc3c(-c3ccc(CC(CC)CCCC)s3)c3ccsc23)s1,COC(=O)CCCC1(c2ccccc2)C23c4c5c6c7c8c9c(c%10c%11c2c2c%12c4c4c%13c5c5c7c7c8c8c%14c9c%10c9c%10c%11c2c2c%11c%12c4c4c%12c%13c5c5c7c7c8c8c%14c9c9c%10c2c2c%11c4c4c%12c5c7c5c8c9c2c45)C613,4.31,-5.3,-3.63,-6.1,-3.7,100.0,85.0,1:2,,conventional,LiF,PEDOT:PSS,chlorobenzene,
106704,10.1016/j.eurpolymj.2020.109799,CCCCCCCCCCC(CCCCCCCC)Cc1csc(-c2cc(/C=C/c3cc(-c4ccc(-c5cccs5)s4)c4nsnc4c3)c(-c3cc(CC(CCCCCCCC)CCCCCCCCCC)cs3)s2)c1,COC(=O)CCCC1(c2ccccc2)C23c4c5c6c7c8c9c(c%10c%11c2c2c%12c4c4c%13c5c5c7c7c8c8c%14c9c%10c9c%10c%11c2c2c%11c%12c4c4c%12c%13c5c5c7c7c8c8c%14c9c9c%10c2c2c%11c4c4c%12c5c7c5c8c9c2c45)C613,2.22,-5.0,-3.34,-6.1,-3.7,,,1:1.5,3 wt% DIO,inverted,ZnO,,,
106705,10.1016/j.eurpolymj.2020.109799,CCCCCCCCCCC(CCCCCCCC)Cc1csc(-c2cc(/C=C/c3cc(-c4cc(F)c(-c5sccc5F)s4)c4nsnc4c3)c(-c3cc(CC(CCCCCCCC)CCCCCCCCCC)cs3)s2)c1,COC(=O)CCCC1(c2ccccc2)C23c4c5c6c7c8c9c(c%10c%11c2c2c%12c4c4c%13c5c5c7c7c8c8c%14c9c%10c9c%10c%11c2c2c%11c%12c4c4c%12c%13c5c5c7c7c8c8c%14c9c9c%10c2c2c%11c4c4c%12c5c7c5c8c9c2c45)C613,0.95,-5.4,-3.76,-6.1,-3.7,,,1:1.5,3 wt% DIO,inverted,ZnO,,,
106706,10.1016/j.eurpolymj.2020.109799,CCCCCCCCCCC(CCCCCCCC)Cc1csc(-c2cc(/C=C/c3cc(-c4ccc(-c5cc(F)c(-c6sccc6F)s5)s4)c4nsnc4c3-c3cccs3)c(-c3cc(CC(CCCCCCCC)CCCCCCCCCC)cs3)s2)c1,COC(=O)CCCC1(c2ccccc2)C23c4c5c6c7c8c9c(c%10c%11c2c2c%12c4c4c%13c5c5c7c7c8c8c%14c9c%10c9c%10c%11c2c2c%11c%12c4c4c%12c%13c5c5c7c7c8c8c%14c9c9c%10c2c2c%11c4c4c%12c5c7c5c8c9c2c45)C613,6.66,-5.26,-3.57,-6.1,-3.7,,,1:1.5,3 wt%,inverted,ZnO,,,
106707,10.1016/j.eurpolymj.2020.109799,CCCCCCCCCCC(CCCCCCCC)Cc1csc(-c2cc(/C=C/c3cc(-c4ccc(-c5cc(F)c(-c6sccc6F)s5)s4)c4nsnc4c3-c3cccs3)c(-c3cc(CC(CCCCCCCC)CCCCCCCCCC)cs3)s2)c1,COC(=O)CCCC1(c2ccccc2)C23c4c5c6c7c8c9c(c%10c%11c2c2c%12c4c4c%13c5c5c7c7c8c8c%14c9c%10c9c%10c%11c2c2c%11c%12c4c4c%12c%13c5c5c7c7c8c8c%14c9c9c%10c2c2c%11c4c4c%12c5c7c5c8c9c2c45)C613,6.66,-5.26,-3.57,-6.1,-3.7,,,1:1.5,3 wt% DIO,inverted,ZnO,,,
106708,10.1016/j.eurpolymj.2020.109799,CCCCCCCCCCC(CCCCCCCC)Cc1csc(-c2cc(/C=C/c3cc(-c4ccc(-c5cc(F)c(-c6sccc6F)s5)s4)c4nsnc4c3-c3cccs3)c(-c3cc(CC(CCCCCCCC)CCCCCCCCCC)cs3)s2)c1,COC(=O)CCCC1(c2ccccc2)C23c4c5c6c7c8c9c(c%10c%11c2c2c%12c4c4c%13c5c5c7c7c8c8c%14c9c%10c9c%10c%11c2c2c%11c%12c4c4c%12c%13c5c5c7c7c8c8c%14c9c9c%10c2c2c%11c4c4c%12c5c7c5c8c9c2c45)C613,6.89,-5.26,-3.57,-6.1,-3.7,,,1:1.5,3 wt% DIO,inverted,ZnO,,,
106710,10.1016/j.eurpolymj.2022.111407,CCCCCCC(CCCC)Cc1csc(-c2cc3c4nsnc4c4cc(-c5cc(CC(CCCC)CCCCCC)c(-c6cc7c(-c8cc(Cl)c(CC(CC)CCCC)s8)c8sccc8c(-c8cc(Cl)c(CC(CC)CCCC)s8)c7s6)s5)sc4c3s2)c1,CCCCCCCCCCCc1c(/C=C2\C(=O)c3cc(F)c(F)cc3C2=C(C#N)C#N)sc2c1sc1c3c4nsnc4c4c5sc6c(CCCCCCCCCCC)c(/C=C7\C(=O)c8cc(F)c(F)cc8C7=C(C#N)C#N)sc6c5n(CC(CC)CCCC)c4c3n(CC(CC)CCCC)c21,17.07,-5.48,-2.75,-5.65,-4.09,,,,,,,,,
106711,10.1016/j.eurpolymj.2022.111407,COC(=O)C(C)(C)c1cc(C)cc(-c2sc3c4sc5cc(/C=C6/C(=O)c7cc(F)cc(c7)C(=O)/C6=C\c6cc(C(C)(C)C(=O)OC)c(-c7cc(C)cc(C(C)(C)C(=O)OC)c7)s6)sc5c4c(C(C)(C)C(=O)OC)ccc2-3)c1,CCCCCCCCCCCc1c(/C=C2\C(=O)c3cc(F)c(F)cc3C2=C(C#N)C#N)sc2c1sc1c3c4nsnc4c4c5sc6c(CCCCCCCCCCC)c(/C=C7\C(=O)c8cc(F)c(F)cc8C7=C(C#N)C#N)sc6c5n(CC(CC)CCCC)c4c3n(CC(CC)CCCC)c21,17.16,-5.56,-3.65,-5.65,-4.09,,,,,,,,,
106712,10.1016/j.eurpolymj.2022.111407,COC(=O)C(C)(C)c1cc(C)cc(-c2sc3c4sc5cc(/C=C6/C(=O)c7cc(F)cc(c7)C(=O)/C6=C\c6cc(C(C)(C)C(=O)OC)c(-c7cc(C)cc(C(C)(C)C(=O)OC)c7)s6)sc5c4c(C(C)(C)C(=O)OC)ccc2-3)c1,CCCCCCCCCc1c(C=C2C(=O)c3cc(Cl)c(Cl)cc3C2=C(C#N)C#N)sc2c1sc1c3c4nsnc4c4c5sc6c(CCCCCCCCC)c(C=C7C(=O)c8cc(Cl)c(Cl)cc8C7=C(C#N)C#N)sc6c5n(CC(CCCC)CCCCCC)c4c3n(CC(CCCC)CCCCCC)c21,17.65,-5.49,-3.64,-5.68,-3.9,,,,,,,,,
106713,10.1016/j.eurpolymj.2022.111407,CCCCCCC(CCCC)Cc1csc(-c2cc3c(s2)-c2sc(-c4cc(CC(CCCC)CCCCCC)c(-c5cc6c(-c7cc(F)c(CC(CC)CCCC)s7)c7sccc7c(-c7cc(F)c(CC(CC)CCCC)s7)c6s5)s4)cc2[C@H]2N=CC=N[C@H]32)c1,CCCCCCCCCc1c(/C=C2\C(=O)c3ccc(Cl)cc3C2=C(C#N)C#N)sc2c1sc1c3c4nsnc4c4c5sc6c(CCCCCCCCC)c(/C=C7\C(=O)c8ccc(Cl)cc8C7=C(C#N)C#N)sc6c5n(CC(CCCC)CCCCCC)c4c3n(CC(CCCC)CCCCCC)c21,17.7,-5.41,-2.82,-5.57,-3.74,,,,,,,,,
106714,10.1016/j.eurpolymj.2022.111407,COC(=O)C(C)(C)c1cc(C)cc(-c2sc3c4sc5cc(/C=C6/C(=O)c7cc(F)cc(c7)C(=O)/C6=C\c6cc(C(C)(C)C(=O)OC)c(-c7cc(C)cc(C(C)(C)C(=O)OC)c7)s6)sc5c4c(C(C)(C)C(=O)OC)ccc2-3)c1,CCCCCCCCCCCc1c(/C=C2\C(=O)c3cc(F)c(F)cc3C2=C(C#N)C#N)sc2c1sc1c3c4nsnc4c4c5sc6c(CCCCCCCCCCC)c(/C=C7\C(=O)c8cc(F)c(F)cc8C7=C(C#N)C#N)sc6c5n(CC(CC)CCCC)c4c3n(CC(CC)CCCC)c21,15.31,-5.56,-3.65,-5.65,-4.09,,,,,,,,,
106715,10.1016/j.eurpolymj.2022.111407,COC(=O)C(C)(C)c1cc(C)cc(-c2sc3c4sc5cc(/C=C6/C(=O)c7cc(F)cc(c7)C(=O)/C6=C\c6cc(C(C)(C)C(=O)OC)c(-c7cc(C)cc(C(C)(C)C(=O)OC)c7)s6)sc5c4c(C(C)(C)C(=O)OC)ccc2-3)c1,CCCCCCCCCCCc1c(/C=C2\C(=O)c3cc(F)c(F)cc3C2=C(C#N)C#N)sc2c1sc1c3c4nsnc4c4c5sc6c(CCCCCCCCCCC)c(/C=C7\C(=O)c8cc(F)c(F)cc8C7=C(C#N)C#N)sc6c5n(CC(CC)CCCC)c4c3n(CC(CC)CCCC)c21,16.08,-5.56,-3.65,-5.65,-4.09,,,,,,,,,
106716,10.1016/j.eurpolymj.2022.111407,CCCCCCC(CCCC)Cc1csc(-c2cc3c4nsnc4c4cc(-c5cc(CC(CCCC)CCCCCC)c(-c6cc7c(-c8cc(Cl)c(CC(CC)CCCC)s8)c8sccc8c(-c8cc(Cl)c(CC(CC)CCCC)s8)c7s6)s5)sc4c3s2)c1,CCCCCCCCCCCc1c(/C=C2\C(=O)c3cc(F)c(F)cc3C2=C(C#N)C#N)sc2c1sc1c3c4nsnc4c4c5sc6c(CCCCCCCCCCC)c(/C=C7\C(=O)c8cc(F)c(F)cc8C7=C(C#N)C#N)sc6c5n(CC(CC)CCCC)c4c3n(CC(CC)CCCC)c21,16.89,-5.48,-2.75,-5.65,-4.09,,,,,,,,,
106725,10.1016/j.jiec.2013.04.037,CCCCCCCCC1(CCCCCCCC)c2ccccc2-c2ccc(-c3ccc(-c4sc(-c5cccs5)c5c4C(=O)N(CC(CC)CCCC)C5=O)s3)cc21,COC(=O)CCCC1(c2ccccc2)C23c4c5ccc6c7cc8c9c%10c(cc%11cc%12c%13c%14c(cc%15c%16ccc-5c2c%16c2c5c%16c%17c(c(c46)c7c9c%17c4c%10c%11c%13c4c%16c%14c%152)C513)C%12)C8,0.36,-5.36,-3.19,-5.9,-3.9,,120.0,1:4,,conventional,BaF2/Ba,PEDOT:PSS,o-DCB,
106726,10.1016/j.jiec.2013.04.037,CCCCCCCCC1(CCCCCCCC)c2ccccc2-c2ccc(-c3cc(CCCCCC)c(-c4sc(-c5sccc5CCCCCC)c5c4C(=O)N(CC(CC)CCCC)C5=O)s3)cc21,COC(=O)CCCC1(c2ccccc2)C23c4c5ccc6c7cc8c9c%10c(cc%11cc%12c%13c%14c(cc%15c%16ccc-5c2c%16c2c5c%16c%17c(c(c46)c7c9c%17c4c%10c%11c%13c4c%16c%14c%152)C513)C%12)C8,0.03,-5.6,-3.3,-5.9,-3.9,,120.0,1:2,,conventional,BaF2/Ba,PEDOT:PSS,o-DCB,
106727,10.1016/j.jiec.2013.04.037,CCCCCCCCC1(CCCCCCCC)c2ccccc2-c2ccc(-c3cc(CCCCCC)c(-c4sc(-c5sccc5CCCCCC)c5c4C(=O)N(CC(CC)CCCC)C5=O)s3)cc21,COC(=O)CCCC1(c2ccccc2)C23c4c5ccc6c7cc8c9c%10c(cc%11cc%12c%13c%14c(cc%15c%16ccc-5c2c%16c2c5c%16c%17c(c(c46)c7c9c%17c4c%10c%11c%13c4c%16c%14c%152)C513)C%12)C8,0.09,-5.6,-3.3,-5.9,-3.9,,50.0,1:4,,conventional,BaF2/Ba,PEDOT:PSS,o-DCB,
106728,10.1016/j.jiec.2013.04.037,CCCCCCCCC1(CCCCCCCC)c2ccccc2-c2ccc(-c3cc(CCCCCC)c(-c4sc(-c5sccc5CCCCCC)c5c4C(=O)N(CC(CC)CCCC)C5=O)s3)cc21,COC(=O)CCCC1(c2ccccc2)C23c4c5ccc6c7cc8c9c%10c(cc%11cc%12c%13c%14c(cc%15c%16ccc-5c2c%16c2c5c%16c%17c(c(c46)c7c9c%17c4c%10c%11c%13c4c%16c%14c%152)C513)C%12)C8,0.11,-5.6,-3.3,-5.9,-3.9,,120.0,1:4,,conventional,BaF2/Ba,PEDOT:PSS,o-DCB,
106729,10.1016/j.jiec.2018.11.016,CCCCCCCCCCc1cc(-c2c3cc(-c4sc(-c5c(F)c(F)c(-c6cc(CCCC)cs6)c6nsnc56)cc4CCCC)sc3c(-c3cc(CCCCCCCCCC)c(CCCCCCCCCC)s3)c3ccsc23)sc1CCCCCCCCCC,COC(=O)CCCC1(c2ccccc2)C23c4c5ccc6c7cc8c9c%10c(cc%11cc%12c%13c%14c(cc%15c%16ccc-5c2c%16c2c5c%16c%17c(c(c46)c7c9c%17c4c%10c%11c%13c4c%16c%14c%152)C513)C%12)C8,8.0,-5.55,-3.83,-5.9,-3.9,220.0,,1:1.5,3.0 vol% DPE,inverted,,,,
106730,10.1016/j.jiec.2018.11.016,CCCCCCCCCCc1cc(-c2c3cc(-c4sc(-c5c(F)c(F)c(-c6cc(CCCCCC)cs6)c6nsnc56)cc4CCCCCC)sc3c(-c3cc(CCCCCCCCCC)c(CCCCCCCCCC)s3)c3ccsc23)sc1CCCCCCCCCC,COC(=O)CCCC1(c2ccccc2)C23c4c5ccc6c7cc8c9c%10c(cc%11cc%12c%13c%14c(cc%15c%16ccc-5c2c%16c2c5c%16c%17c(c(c46)c7c9c%17c4c%10c%11c%13c4c%16c%14c%152)C513)C%12)C8,6.8,-5.53,-3.8,-5.9,-3.9,180.0,,1:1.5,3.0 vol% DPE,inverted,,,,
106731,10.1016/j.jiec.2018.11.016,CCCCCCCCCCc1cc(-c2c3cc(-c4sc(-c5c(F)c(F)c(-c6cc(CCCCCCCC)cs6)c6nsnc56)cc4CCCCCCCC)sc3c(-c3cc(CCCCCCCCCC)c(CCCCCCCCCC)s3)c3ccsc23)sc1CCCCCCCCCC,COC(=O)CCCC1(c2ccccc2)C23c4c5ccc6c7cc8c9c%10c(cc%11cc%12c%13c%14c(cc%15c%16ccc-5c2c%16c2c5c%16c%17c(c(c46)c7c9c%17c4c%10c%11c%13c4c%16c%14c%152)C513)C%12)C8,4.6,-5.5,-3.76,-5.9,-3.9,140.0,,1:1.5,3.0 vol% DPE,inverted,,,,
106732,10.1016/j.jiec.2018.11.016,CCCCCCCCCCc1cc(-c2c3cc(-c4sc(-c5c(F)c(F)c(-c6cc(CCCC)cs6)c6nsnc56)cc4CCCC)sc3c(-c3cc(CCCCCCCCCC)c(CCCCCCCCCC)s3)c3ccsc23)sc1CCCCCCCCCC,COC(=O)CCCC1(c2ccccc2)C23c4c5ccc6c7cc8c9c%10c(cc%11cc%12c%13c%14c(cc%15c%16ccc-5c2c%16c2c5c%16c%17c(c(c46)c7c9c%17c4c%10c%11c%13c4c%16c%14c%152)C513)C%12)C8,8.5,-5.55,-3.83,-5.9,-3.9,250.0,,1:1.5,3.0 vol% DPE,inverted,,,,PFN
106733,10.1016/j.jiec.2018.11.016,CCCCCCCCCCc1cc(-c2c3cc(-c4sc(-c5c(F)c(F)c(-c6cc(CCCC)cs6)c6nsnc56)cc4CCCC)sc3c(-c3cc(CCCCCCCCCC)c(CCCCCCCCCC)s3)c3ccsc23)sc1CCCCCCCCCC,COC(=O)CCCC1(c2ccccc2)C23c4c5ccc6c7cc8c9c%10c(cc%11cc%12c%13c%14c(cc%15c%16ccc-5c2c%16c2c5c%16c%17c(c(c46)c7c9c%17c4c%10c%11c%13c4c%16c%14c%152)C513)C%12)C8,8.9,-5.55,-3.83,-5.9,-3.9,250.0,,1:1.5,3.0 vol% DPE,inverted,,,,PFN
106736,10.1016/j.jiec.2022.07.023,CCCCCCc1ccc(C2(c3ccc(CCCCCC)cc3)c3cc4c(cc3-c3sccc32)C(c2ccc(CCCCCC)cc2)(c2ccc(CCCCCC)cc2)c2cc(-c3ccc(-c5ccc(-c6cccs6)c6nc(-c7ccc(OC)cc7)c(-c7ccc(OC)cc7)nc56)s3)sc2-4)cc1,CCCCCCCCCCCc1c(/C=C2\C(=O)c3cc(F)c(F)cc3C2=C(C#N)C#N)sc2c1sc1c3c4nsnc4c4c5sc6c(CCCCCCCCCCC)c(/C=C7\C(=O)c8cc(F)c(F)cc8C7=C(C#N)C#N)sc6c5n(CC(CCCC)CCCCCC)c4c3n(CC(CCCC)CCCCCC)c21,6.5,-5.06,-3.06,-5.62,-4.11,,,3:6,0.5%,inverted,ZnO,MoO3,chloroform,
106737,10.1016/j.jiec.2022.07.023,CCCCCCc1ccc(C2(c3ccc(CCCCCC)cc3)c3cc4c(cc3-c3sccc32)C(c2ccc(CCCCCC)cc2)(c2ccc(CCCCCC)cc2)c2cc(-c3ccc(-c5cc(F)c(-c6cccs6)c6nc(-c7ccc(OC)cc7)c(-c7ccc(OC)cc7)nc56)s3)sc2-4)cc1,CCCCCCCCCCCc1c(/C=C2\C(=O)c3cc(F)c(F)cc3C2=C(C#N)C#N)sc2c1sc1c3c4nsnc4c4c5sc6c(CCCCCCCCCCC)c(/C=C7\C(=O)c8cc(F)c(F)cc8C7=C(C#N)C#N)sc6c5n(CC(CCCC)CCCCCC)c4c3n(CC(CCCC)CCCCCC)c21,7.82,-5.11,-3.13,-5.62,-4.11,,,3:7,0.5%,inverted,ZnO,MoO3,chloroform,
106738,10.1016/j.jiec.2022.07.023,CCCCCCc1ccc(C2(c3ccc(CCCCCC)cc3)c3cc4c(cc3-c3sc5ccsc5c32)C(c2ccc(CCCCCC)cc2)(c2ccc(CCCCCC)cc2)c2c-4sc3cc(-c4ccc(-c5cc(F)c(-c6cccs6)c6nc(-c7ccc(OC)cc7)c(-c7ccc(OC)cc7)nc56)s4)sc23)cc1,CCCCCCCCCCCc1c(/C=C2\C(=O)c3cc(F)c(F)cc3C2=C(C#N)C#N)sc2c1sc1c3c4nsnc4c4c5sc6c(CCCCCCCCCCC)c(/C=C7\C(=O)c8cc(F)c(F)cc8C7=C(C#N)C#N)sc6c5n(CC(CCCC)CCCCCC)c4c3n(CC(CCCC)CCCCCC)c21,8.51,-5.09,-3.17,-5.62,-4.11,,,3:7,0.5%,inverted,ZnO,MoO3,chloroform,
106739,10.1016/j.jpowsour.2016.09.158,CCCCC(CC)COC(=O)c1sc2c(-c3cc4c(OCC(CC)CCCC)c5sccc5c(OCC(CC)CCCC)c4s3)scc2c1F,COC(=O)CCCC1(c2ccccc2)C23c4c5ccc6c7cc8c9c%10c(cc%11cc%12c%13c%14c(cc%15c%16ccc-5c2c%16c2c5c%16c%17c(c(c46)c7c9c%17c4c%10c%11c%13c4c%16c%14c%152)C513)C%12)C8,6.51,-5.19,-3.43,-5.9,-3.9,,,,,inverted,PEI/PDHFD,MoO3,,
106740,10.1016/j.jpowsour.2016.09.158,CCCCC(CC)COC(=O)c1sc2c(-c3cc4c(OCC(CC)CCCC)c5sccc5c(OCC(CC)CCCC)c4s3)scc2c1F,COC(=O)CCCC1(c2ccccc2)C23c4c5ccc6c7cc8c9c%10c(cc%11cc%12c%13c%14c(cc%15c%16ccc-5c2c%16c2c5c%16c%17c(c(c46)c7c9c%17c4c%10c%11c%13c4c%16c%14c%152)C513)C%12)C8,8.7,-5.19,-3.43,-5.9,-3.9,100.0,,,,inverted,PEI/PDHFD,MoO3,,
106741,10.1016/j.jpowsour.2016.09.158,CCCCC(CC)COC(=O)c1sc2c(-c3cc4c(OCC(CC)CCCC)c5sccc5c(OCC(CC)CCCC)c4s3)scc2c1F,COC(=O)CCCC1(c2ccccc2)C23c4c5ccc6c7cc8c9c%10c(cc%11cc%12c%13c%14c(cc%15c%16ccc-5c2c%16c2c5c%16c%17c(c(c46)c7c9c%17c4c%10c%11c%13c4c%16c%14c%152)C513)C%12)C8,9.17,-5.19,-3.43,-5.9,-3.9,100.0,,,,inverted,PEI/PDHFD,MoO3,,
106742,10.1016/j.jpowsour.2016.09.158,CCCCC(CC)COC(=O)c1sc2c(-c3cc4c(OCC(CC)CCCC)c5sccc5c(OCC(CC)CCCC)c4s3)scc2c1F,COC(=O)CCCC1(c2ccccc2)C23c4c5ccc6c7cc8c9c%10c(cc%11cc%12c%13c%14c(cc%15c%16ccc-5c2c%16c2c5c%16c%17c(c(c46)c7c9c%17c4c%10c%11c%13c4c%16c%14c%152)C513)C%12)C8,8.97,-5.19,-3.43,-5.9,-3.9,100.0,,,,inverted,PEI/PDHFD,MoO3,,
106743,10.1016/j.jpowsour.2016.09.158,CCCCC(CC)COC(=O)c1sc2c(-c3cc4c(OCC(CC)CCCC)c5sccc5c(OCC(CC)CCCC)c4s3)scc2c1F,COC(=O)CCCC1(c2ccccc2)C23c4c5ccc6c7cc8c9c%10c(cc%11cc%12c%13c%14c(cc%15c%16ccc-5c2c%16c2c5c%16c%17c(c(c46)c7c9c%17c4c%10c%11c%13c4c%16c%14c%152)C513)C%12)C8,8.72,-5.19,-3.43,-5.9,-3.9,100.0,,,,inverted,PEI/PDHFD,MoO3,,
106744,10.1016/j.jpowsour.2016.09.158,CCCCCCCCC(CCCCCCCC)n1c2ccccc2c2ccc(-c3ccc(-c4ccc(-c5cccs5)c5nsnc45)s3)cc21,COC(=O)CCCC1(c2ccccc2)C23c4c5ccc6c7cc8c9c%10c(cc%11cc%12c%13c%14c(cc%15c%16ccc-5c2c%16c2c5c%16c%17c(c(c46)c7c9c%17c4c%10c%11c%13c4c%16c%14c%152)C513)C%12)C8,4.81,-5.5,-3.6,-5.9,-3.9,100.0,,,,inverted,PEI/PDHFD,MoO3,,
106745,10.1016/j.jpowsour.2016.09.158,CCCCCCCCC(CCCCCCCC)n1c2ccccc2c2ccc(-c3ccc(-c4ccc(-c5cccs5)c5nsnc45)s3)cc21,COC(=O)CCCC1(c2ccccc2)C23c4c5ccc6c7cc8c9c%10c(cc%11cc%12c%13c%14c(cc%15c%16ccc-5c2c%16c2c5c%16c%17c(c(c46)c7c9c%17c4c%10c%11c%13c4c%16c%14c%152)C513)C%12)C8,6.09,-5.5,-3.6,-5.9,-3.9,100.0,,,,inverted,PEI/PDHFD,MoO3,,
106746,10.1016/j.jpowsour.2016.09.158,CCCCCCCCC(CCCCCCCC)n1c2ccccc2c2ccc(-c3ccc(-c4ccc(-c5cccs5)c5nsnc45)s3)cc21,COC(=O)CCCC1(c2ccccc2)C23c4c5ccc6c7cc8c9c%10c(cc%11cc%12c%13c%14c(cc%15c%16ccc-5c2c%16c2c5c%16c%17c(c(c46)c7c9c%17c4c%10c%11c%13c4c%16c%14c%152)C513)C%12)C8,6.27,-5.5,-3.6,-5.9,-3.9,100.0,,,,inverted,PEI/PDHFD,MoO3,,
106747,10.1016/j.jpowsour.2016.09.158,CCCCCCCCC(CCCCCCCC)n1c2ccccc2c2ccc(-c3ccc(-c4ccc(-c5cccs5)c5nsnc45)s3)cc21,COC(=O)CCCC1(c2ccccc2)C23c4c5ccc6c7cc8c9c%10c(cc%11cc%12c%13c%14c(cc%15c%16ccc-5c2c%16c2c5c%16c%17c(c(c46)c7c9c%17c4c%10c%11c%13c4c%16c%14c%152)C513)C%12)C8,6.62,-5.5,-3.6,-5.9,-3.9,100.0,,,,inverted,PEI/PDHFD,MoO3,,
106748,10.1016/j.jpowsour.2016.09.158,CCCCCCCCC(CCCCCCCC)n1c2ccccc2c2ccc(-c3ccc(-c4ccc(-c5cccs5)c5nsnc45)s3)cc21,COC(=O)CCCC1(c2ccccc2)C23c4c5ccc6c7cc8c9c%10c(cc%11cc%12c%13c%14c(cc%15c%16ccc-5c2c%16c2c5c%16c%17c(c(c46)c7c9c%17c4c%10c%11c%13c4c%16c%14c%152)C513)C%12)C8,5.94,-5.5,-3.6,-5.9,-3.9,100.0,,,,inverted,PEI/PDHFD,MoO3,,
106749,10.1016/j.jpowsour.2016.09.158,CCCCCCc1ccsc1,c1ccc2c(c1)C1CC2C23c4c5c6c7c8c9c(c%10c%11c2c2c4c4c%12c5c5c6c6c8c8c%13c%14c%15c%16c%17c%18c%19c%20c%21c%22c%23c(c%14c%14c%24c%23c%23c%22c%22c%20c(c2c%22c%11c%23c%10c%24c9c%148)c4c%19c%12c%17c5c%16c%136)C%152C4CC(c5ccccc54)C%18%212)C713,4.6,-5.01,-3.12,,,100.0,,,,inverted,PEI/PDHFD,MoO3,,
106750,10.1016/j.jpowsour.2016.09.158,CCCCCCc1ccsc1,c1ccc2c(c1)C1CC2C23c4c5c6c7c8c9c(c%10c%11c2c2c4c4c%12c5c5c6c6c8c8c%13c%14c%15c%16c%17c%18c%19c%20c%21c%22c%23c(c%14c%14c%24c%23c%23c%22c%22c%20c(c2c%22c%11c%23c%10c%24c9c%148)c4c%19c%12c%17c5c%16c%136)C%152C4CC(c5ccccc54)C%18%212)C713,4.79,-5.01,-3.12,,,100.0,,,,inverted,PEI/PDHFD,MoO3,,
106751,10.1016/j.jpowsour.2016.09.158,CCCCCCc1ccsc1,c1ccc2c(c1)C1CC2C23c4c5c6c7c8c9c(c%10c%11c2c2c4c4c%12c5c5c6c6c8c8c%13c%14c%15c%16c%17c%18c%19c%20c%21c%22c%23c(c%14c%14c%24c%23c%23c%22c%22c%20c(c2c%22c%11c%23c%10c%24c9c%148)c4c%19c%12c%17c5c%16c%136)C%152C4CC(c5ccccc54)C%18%212)C713,5.85,-5.01,-3.12,,,100.0,,,,inverted,PEI/PDHFD,MoO3,,
106752,10.1016/j.jpowsour.2016.09.158,CCCCCCc1ccsc1,c1ccc2c(c1)C1CC2C23c4c5c6c7c8c9c(c%10c%11c2c2c4c4c%12c5c5c6c6c8c8c%13c%14c%15c%16c%17c%18c%19c%20c%21c%22c%23c(c%14c%14c%24c%23c%23c%22c%22c%20c(c2c%22c%11c%23c%10c%24c9c%148)c4c%19c%12c%17c5c%16c%136)C%152C4CC(c5ccccc54)C%18%212)C713,5.37,-5.01,-3.12,,,100.0,,,,inverted,PEI/PDHFD,MoO3,,
106753,10.1016/j.jpowsour.2016.09.158,CCCCCCc1ccsc1,c1ccc2c(c1)C1CC2C23c4c5c6c7c8c9c(c%10c%11c2c2c4c4c%12c5c5c6c6c8c8c%13c%14c%15c%16c%17c%18c%19c%20c%21c%22c%23c(c%14c%14c%24c%23c%23c%22c%22c%20c(c2c%22c%11c%23c%10c%24c9c%148)c4c%19c%12c%17c5c%16c%136)C%152C4CC(c5ccccc54)C%18%212)C713,4.86,-5.01,-3.12,,,100.0,,,,inverted,PEI/PDHFD,MoO3,,
106755,10.1016/j.jpowsour.2018.04.041,CCCCCCc1ccsc1,COC(=O)CCCC1(c2ccccc2)C23c4c5c6c7c8c9c(c%10c%11c2c2c%12c4c4c%13c5c5c7c7c8c8c%14c9c%10c9c%10c%11c2c2c%11c%12c4c4c%12c%13c5c5c7c7c8c8c%14c9c9c%10c2c2c%11c4c4c%12c5c7c5c8c9c2c45)C613,3.82,-5.01,-3.12,-6.1,-3.7,,110.0,1:1,,inverted,ZnO,MoO3,,
106771,10.1016/j.jpowsour.2020.229098,CCCCCCCCc1ccc(-c2c3cc(-c4ccc(-c5sc(-c6sc(-c7cccs7)c7c6C(=O)N(CC(CCCCCC)CCCCCCCC)C7=O)c6c5C(=O)N(CC(CCCCCC)CCCCCCCC)C6=O)s4)sc3c(-c3ccc(CCCCCCCC)s3)c3ccsc23)s1,CCCCCCCCCCCc1c(/C=C2\C(=O)c3cc(F)c(F)cc3C2=C(C#N)C#N)sc2c1sc1c3c4nsnc4c4c5sc6c(CCCCCCCCCCC)c(/C=C7\C(=O)c8cc(F)c(F)cc8C7=C(C#N)C#N)sc6c5n(CC(CC)CCCC)c4c3n(CC(CC)CCCC)c21,14.14,-5.83,-3.61,-5.65,-4.09,,,,,conventional,PFN-Br,PEDOT:PSS,,DIO
106772,10.1016/j.jpowsour.2020.229098,CCCCCCCCc1csc(-c2sc(-c3sc(-c4cc(CCCCCCCC)c(-c5cc6c(-c7ccc(CCCCCCCC)s7)c7sccc7c(-c7ccc(CCCCCCCC)s7)c6s5)s4)c4c3C(=O)N(CC(CCCC)CCCCCC)C4=O)c3c2C(=O)N(CC(CCCC)CCCCCC)C3=O)c1,CCCCCCCCCCCc1c(/C=C2\C(=O)c3cc(F)c(F)cc3C2=C(C#N)C#N)sc2c1sc1c3c4nsnc4c4c5sc6c(CCCCCCCCCCC)c(/C=C7\C(=O)c8cc(F)c(F)cc8C7=C(C#N)C#N)sc6c5n(CC(CC)CCCC)c4c3n(CC(CC)CCCC)c21,2.35,-5.79,-3.53,-5.65,-4.09,,,,,conventional,PFN-Br,PEDOT:PSS,,DIO
106773,10.1016/j.jpowsour.2020.229098,CCCCCCc1cc(-c2c3cc(-c4ccc(-c5sc(-c6sc(-c7cccs7)c7c6C(=O)N(CC(CCCC)CCCCCC)C7=O)c6c5C(=O)N(CC(CCCC)CCCCCC)C6=O)s4)sc3c(-c3cc(CCCCCC)c(CCCCCC)s3)c3ccsc23)sc1CCCCCC,CCCCCCCCCCCc1c(/C=C2\C(=O)c3cc(F)c(F)cc3C2=C(C#N)C#N)sc2c1sc1c3c4nsnc4c4c5sc6c(CCCCCCCCCCC)c(/C=C7\C(=O)c8cc(F)c(F)cc8C7=C(C#N)C#N)sc6c5n(CC(CC)CCCC)c4c3n(CC(CC)CCCC)c21,8.67,-5.85,-3.52,-5.65,-4.09,,,,,conventional,PFN-Br,PEDOT:PSS,,DIO
106774,10.1016/j.jpowsour.2021.229588,CCCCCCOc1cccc(-c2nc3c(-c4cccs4)ccc(-c4ccc(-c5cc6c(OCC(CC)CCCC)c7sccc7c(OCC(CC)CCCC)c6s5)s4)c3nc2-c2cccc(OCCCCCC)c2)c1,CCCCCCCCCCCc1c(/C=C2\C(=O)c3cc(F)c(F)cc3C2=C(C#N)C#N)sc2c1sc1c3c4nsnc4c4c5sc6c(CCCCCCCCCCC)c(/C=C7\C(=O)c8cc(F)c(F)cc8C7=C(C#N)C#N)sc6c5n(CC(CCCC)CCCCCC)c4c3n(CC(CCCC)CCCCCC)c21,4.35,-5.37,-3.38,-5.62,-4.11,,,3:2.5,0.5% v/v,inverted,ZnO,MoO3,,
106775,10.1016/j.jpowsour.2021.229588,CCCCCCOc1cccc(-c2nc3c(-c4cccs4)cc(C#N)c(-c4ccc(-c5cc6c(OCC(CC)CCCC)c7sccc7c(OCC(CC)CCCC)c6s5)s4)c3nc2-c2cccc(OCCCCCC)c2)c1,CCCCCCCCCCCc1c(/C=C2\C(=O)c3cc(F)c(F)cc3C2=C(C#N)C#N)sc2c1sc1c3c4nsnc4c4c5sc6c(CCCCCCCCCCC)c(/C=C7\C(=O)c8cc(F)c(F)cc8C7=C(C#N)C#N)sc6c5n(CC(CCCC)CCCCCC)c4c3n(CC(CCCC)CCCCCC)c21,8.66,-5.44,-3.48,-5.62,-4.11,,,3:3,0.5% v/v,inverted,ZnO,MoO3,,
106776,10.1016/j.jpowsour.2021.229588,CCCCCCOc1cccc(-c2nc3c(-c4cccs4)cc(C#N)c(-c4ccc(-c5cc6c(-c7ccc(CC(CC)CCCC)s7)c7sccc7c(-c7ccc(CC(CC)CCCC)s7)c6s5)s4)c3nc2-c2cccc(OCCCCCC)c2)c1,CCCCCCCCCCCc1c(/C=C2\C(=O)c3cc(F)c(F)cc3C2=C(C#N)C#N)sc2c1sc1c3c4nsnc4c4c5sc6c(CCCCCCCCCCC)c(/C=C7\C(=O)c8cc(F)c(F)cc8C7=C(C#N)C#N)sc6c5n(CC(CCCC)CCCCCC)c4c3n(CC(CCCC)CCCCCC)c21,13.3,-5.39,-3.49,-5.62,-4.11,,,3:3,0.5% v/v,inverted,ZnO,MoO3,,
106777,10.1016/j.jpowsour.2022.231737,CCCCCCc1ccc(/C=C2/C(=O)c3csc(-c4cc5c(-c6ccc(CC(CC)CCCC)s6)c6sccc6c(-c6ccc(CC(CC)CCCC)s6)c5s4)c3C2=O)s1,CCCCCCCCCCCc1c(/C=C2\C(=O)c3cc(F)c(F)cc3C2=C(C#N)C#N)sc2c1sc1c3c4nsnc4c4c5sc6c(CCCCCCCCCCC)c(/C=C7\C(=O)c8cc(F)c(F)cc8C7=C(C#N)C#N)sc6c5n(CC(CCCC)CCCCCC)c4c3n(CC(CCCC)CCCCCC)c21,4.99,-5.37,-3.51,,,,110.0,3:3,,inverted,ZnO,MoO3,,
106778,10.1016/j.jpowsour.2022.231737,CCCCCCc1ccc(/C=C2/C(=O)c3csc(-c4cc5c(-c6cc(F)c(CC(CC)CCCC)s6)c6sccc6c(-c6cc(F)c(CC(CC)CCCC)s6)c5s4)c3C2=O)s1,CCCCCCCCCCCc1c(/C=C2\C(=O)c3cc(F)c(F)cc3C2=C(C#N)C#N)sc2c1sc1c3c4nsnc4c4c5sc6c(CCCCCCCCCCC)c(/C=C7\C(=O)c8cc(F)c(F)cc8C7=C(C#N)C#N)sc6c5n(CC(CCCC)CCCCCC)c4c3n(CC(CCCC)CCCCCC)c21,6.21,-5.42,-3.49,,,,110.0,3:3,,inverted,ZnO,MoO3,,
106779,10.1016/j.jpowsour.2022.231737,CCCCCCc1cc(/C=C2/C(=O)c3csc(-c4cc5c(-c6ccc(CC(CC)CCCC)s6)c6sccc6c(-c6ccc(CC(CC)CCCC)s6)c5s4)c3C2=O)sc1CCCCCC,CCCCCCCCCCCc1c(/C=C2\C(=O)c3cc(F)c(F)cc3C2=C(C#N)C#N)sc2c1sc1c3c4nsnc4c4c5sc6c(CCCCCCCCCCC)c(/C=C7\C(=O)c8cc(F)c(F)cc8C7=C(C#N)C#N)sc6c5n(CC(CCCC)CCCCCC)c4c3n(CC(CCCC)CCCCCC)c21,10.6,-5.26,-3.56,,,,110.0,3:3,,inverted,ZnO,MoO3,,
106780,10.1016/j.jpowsour.2022.231737,CCCCCCc1cc(/C=C2/C(=O)c3csc(-c4cc5c(-c6cc(F)c(CC(CC)CCCC)s6)c6sccc6c(-c6cc(F)c(CC(CC)CCCC)s6)c5s4)c3C2=O)sc1CCCCCC,CCCCCCCCCCCc1c(/C=C2\C(=O)c3cc(F)c(F)cc3C2=C(C#N)C#N)sc2c1sc1c3c4nsnc4c4c5sc6c(CCCCCCCCCCC)c(/C=C7\C(=O)c8cc(F)c(F)cc8C7=C(C#N)C#N)sc6c5n(CC(CCCC)CCCCCC)c4c3n(CC(CCCC)CCCCCC)c21,11.1,-5.34,-3.54,,,,110.0,3:4,,inverted,ZnO,MoO3,,
106781,10.1016/j.matchemphys.2012.03.058,CCCCCCCCc1cc(-c2c(-c3cccs3)sc3c(-c4cc(CCCCCCCC)c(CCCCCCCC)s4)c(-c4ccc(-c5cccc6nsnc56)s4)sc23)sc1CCCCCCCC,CCCCC(=O)OCC1(c2ccccc2)c2cccc3cccc4cccc5cccc6cccc1c6c-5c-4c-3c2,1.5,-5.34,-3.53,-6.1,-3.7,85.0,,1:1,,conventional,,PEDOT:PSS,THF,
106782,10.1016/j.matchemphys.2012.03.058,CCCCCCCCc1cc(-c2c(-c3cccs3)sc3c(-c4cc(CCCCCCCC)c(CCCCCCCC)s4)c(-c4ccc(-c5cccc6nsnc56)s4)sc23)sc1CCCCCCCC,CCCCC(=O)OCC1(c2ccccc2)C2=CC=Cc3cccc4cccc5ccc6ccccc7cccc1c7c6c5c-4c3C2,2.56,-5.34,-3.53,-6.1,-3.9,85.0,,1:1 w/w,,conventional,,PEDOT:PSS,THF,
106785,10.1016/j.matchemphys.2012.03.058,CCCCCCCCc1cc(-c2c(-c3cccs3)sc3c(-c4cc(CCCCCCCC)c(CCCCCCCC)s4)c(-c4ccc(-c5cccc6nsnc56)s4)sc23)sc1CCCCCCCC,CCCCC(=O)OCC1(c2ccccc2)C2=CC=Cc3cccc4cccc5ccc6ccccc7cccc1c7c6c5c-4c3C2,4.12,-5.34,-3.53,-6.1,-3.9,85.0,,1:1 w/w,2 vol%,conventional,,PEDOT:PSS,THF,CN
106787,10.1016/j.matchemphys.2012.03.058,CCCCCCCCc1cc(-c2c(-c3cccs3)sc3c(-c4cc(CCCCCCCC)c(CCCCCCCC)s4)c(-c4ccc(-c5cccc6nsnc56)s4)sc23)sc1CCCCCCCC,CCCCC(=O)OCC1(c2ccccc2)C2=CC=Cc3cccc4cccc5ccc6ccccc7cccc1c7c6c5c-4c3C2,4.4,-5.34,-3.53,-6.1,-3.9,85.0,,1:1 w/w,2 vol%,conventional,,PEDOT:PSS,,
106789,10.1016/j.matchemphys.2012.03.058,CCCCCCCCc1cc(-c2c(-c3cccs3)sc3c(-c4cc(CCCCCCCC)c(CCCCCCCC)s4)c(-c4ccc(-c5cccc6nsnc56)s4)sc23)sc1CCCCCCCC,CCCCC(=O)OCC1(c2ccccc2)C2=CC=Cc3cccc4cccc5ccc6ccccc7cccc1c7c6c5c-4c3C2,5.07,-5.34,-3.53,-6.1,-3.9,85.0,,1:1 w/w,2 vol%,conventional,TiO2,PEDOT:PSS,,
