Repository: JiYiqaq/PCE-KA-GNN

# Data directory

- `raw/Active_Database.csv` is the immutable source dataset bundled under CC BY 4.0. Do not overwrite it with processed data.
- `processed/` is created and populated by the training pipeline. Generated `.pt` and `.pth` caches are intentionally ignored by Git because they can exceed GitHub's normal single-file limit.

See `../DATA_LICENSE.md` for provenance, license and checksum information.

File: data/processed/device_records.csv (part 209 of 250)
record_id,doi,donor_smiles,acceptor_smiles,pce,homo_d,lumo_d,homo_a,lumo_a,active_layer_thickness,annealing_temp,d_a_ratio,additive_ratio,device_type,etl_canonical,htl_canonical,solvent_canonical,additive_canonical
106791,10.1016/j.matchemphys.2014.12.035,CCCCCCCCOc1cccc2c(OCCCCCCCC)c(-c3ccc(C4=C5C(=O)N(CC(CC)CCCC)C(c6cccs6)=C5C(=O)N4CC(CC)CCCC)s3)ccc12,COC(=O)CCCC1(c2ccccc2)C23c4c5ccc6c7cc8c9c%10c(cc%11cc%12c%13c%14c(cc%15c%16ccc-5c2c%16c2c5c%16c%17c(c(c46)c7c9c%17c4c%10c%11c%13c4c%16c%14c%152)C513)C%12)C8,0.9,-5.25,-3.89,-5.9,-3.9,120.0,,"1:4,w/w",,conventional,LiF,PEDOT:PSS,o-DCB,
106792,10.1016/j.matchemphys.2014.12.035,CCCCCCCCCCCCCCOc1cccc2c(OCCCCCCCCCCCCCC)c(-c3ccc(C4=C5C(=O)N(CC(CC)CCCC)C(c6cccs6)=C5C(=O)N4CC(CC)CCCC)s3)ccc12,COC(=O)CCCC1(c2ccccc2)C23c4c5ccc6c7cc8c9c%10c(cc%11cc%12c%13c%14c(cc%15c%16ccc-5c2c%16c2c5c%16c%17c(c(c46)c7c9c%17c4c%10c%11c%13c4c%16c%14c%152)C513)C%12)C8,1.1,-5.36,-3.97,-5.9,-3.9,120.0,,"1:4,w/w",,conventional,LiF,PEDOT:PSS,o-DCB,
106793,10.1016/j.matlet.2015.12.088,CCCCCCCCC(CCCCCCCC)n1c2ccccc2c2ccc(-c3ccc(-c4ccc(-c5cccs5)c5nsnc45)s3)cc21,COC(=O)CCCC1(c2ccccc2)C23c4c5ccc6c7cc8c9c%10c(cc%11cc%12c%13c%14c(cc%15c%16ccc-5c2c%16c2c5c%16c%17c(c(c46)c7c9c%17c4c%10c%11c%13c4c%16c%14c%152)C513)C%12)C8,5.96,-5.5,-3.6,-5.9,-3.9,,,1:4 w/w,,conventional,Ca,PEDOT:PSS,o-DCB,
106794,10.1016/j.matlet.2015.12.088,CCCCCCCCC(CCCCCCCC)n1c2ccccc2c2ccc(-c3ccc(-c4ccc(-c5cccs5)c5nsnc45)s3)cc21,COC(=O)CCCC1(c2ccccc2)C23c4c5ccc6c7cc8c9c%10c(cc%11cc%12c%13c%14c(cc%15c%16ccc-5c2c%16c2c5c%16c%17c(c(c46)c7c9c%17c4c%10c%11c%13c4c%16c%14c%152)C513)C%12)C8,6.36,-5.5,-3.6,-5.9,-3.9,,,1:4 w/w,,conventional,Ca,PEDOT:PSS,o-DCB,DPE
106795,10.1016/j.matlet.2015.12.088,CCCCCCCCC(CCCCCCCC)n1c2ccccc2c2ccc(-c3ccc(-c4ccc(-c5cccs5)c5nsnc45)s3)cc21,COC(=O)CCCC1(c2ccccc2)C23c4c5ccc6c7cc8c9c%10c(cc%11cc%12c%13c%14c(cc%15c%16ccc-5c2c%16c2c5c%16c%17c(c(c46)c7c9c%17c4c%10c%11c%13c4c%16c%14c%152)C513)C%12)C8,6.53,-5.5,-3.6,-5.9,-3.9,,,1:4 w/w,,conventional,Ca,PEDOT:PSS,o-DCB,DMSO
106796,10.1016/j.matlet.2015.12.088,CCCCCCCCC(CCCCCCCC)n1c2ccccc2c2ccc(-c3ccc(-c4ccc(-c5cccs5)c5nsnc45)s3)cc21,COC(=O)CCCC1(c2ccccc2)C23c4c5ccc6c7cc8c9c%10c(cc%11cc%12c%13c%14c(cc%15c%16ccc-5c2c%16c2c5c%16c%17c(c(c46)c7c9c%17c4c%10c%11c%13c4c%16c%14c%152)C513)C%12)C8,6.79,-5.5,-3.6,-5.9,-3.9,,,1:4 w/w,,conventional,Ca,PEDOT:PSS,o-DCB,DPE:DMSO:3:1
106797,10.1016/j.matlet.2015.12.088,CCCCCCCCC(CCCCCCCC)n1c2ccccc2c2ccc(-c3ccc(-c4ccc(-c5cccs5)c5nsnc45)s3)cc21,COC(=O)CCCC1(c2ccccc2)C23c4c5ccc6c7cc8c9c%10c(cc%11cc%12c%13c%14c(cc%15c%16ccc-5c2c%16c2c5c%16c%17c(c(c46)c7c9c%17c4c%10c%11c%13c4c%16c%14c%152)C513)C%12)C8,6.88,-5.5,-3.6,-5.9,-3.9,,,1:4 w/w,,conventional,Ca,PEDOT:PSS,o-DCB,DPE:DMSO:2:1
106798,10.1016/j.matlet.2015.12.088,CCCCCCCCC(CCCCCCCC)n1c2ccccc2c2ccc(-c3ccc(-c4ccc(-c5cccs5)c5nsnc45)s3)cc21,COC(=O)CCCC1(c2ccccc2)C23c4c5ccc6c7cc8c9c%10c(cc%11cc%12c%13c%14c(cc%15c%16ccc-5c2c%16c2c5c%16c%17c(c(c46)c7c9c%17c4c%10c%11c%13c4c%16c%14c%152)C513)C%12)C8,7.13,-5.5,-3.6,-5.9,-3.9,,,1:4 w/w,,conventional,Ca,PEDOT:PSS,o-DCB,DPE:DMSO:1:1
106799,10.1016/j.matlet.2015.12.088,CCCCCCCCC(CCCCCCCC)n1c2ccccc2c2ccc(-c3ccc(-c4ccc(-c5cccs5)c5nsnc45)s3)cc21,COC(=O)CCCC1(c2ccccc2)C23c4c5ccc6c7cc8c9c%10c(cc%11cc%12c%13c%14c(cc%15c%16ccc-5c2c%16c2c5c%16c%17c(c(c46)c7c9c%17c4c%10c%11c%13c4c%16c%14c%152)C513)C%12)C8,7.04,-5.5,-3.6,-5.9,-3.9,,,1:4 w/w,,conventional,Ca,PEDOT:PSS,o-DCB,DPE:DMSO:1:2
106800,10.1016/j.matlet.2015.12.088,CCCCCCCCC(CCCCCCCC)n1c2ccccc2c2ccc(-c3ccc(-c4ccc(-c5cccs5)c5nsnc45)s3)cc21,COC(=O)CCCC1(c2ccccc2)C23c4c5ccc6c7cc8c9c%10c(cc%11cc%12c%13c%14c(cc%15c%16ccc-5c2c%16c2c5c%16c%17c(c(c46)c7c9c%17c4c%10c%11c%13c4c%16c%14c%152)C513)C%12)C8,6.77,-5.5,-3.6,-5.9,-3.9,,,1:4 w/w,,conventional,Ca,PEDOT:PSS,o-DCB,DPE:DMSO:1:3
106801,10.1016/j.matlet.2021.130222,CCCCCCC(CCCC)CN1C(=O)C2=C(c3cccs3)N(CC(CCCC)CCCCCC)C(=O)C2=C1C1=CC=C(c2cc3c(-c4ccc(CC(CC)CCCC)s4)c4sccc4c(-c4ccc(CC(CC)CCCC)s4)c3s2)C1,COC(=O)CCCC1(c2ccccc2)C23c4c5ccc6c7cc8c9c%10c(cc%11cc%12c%13c%14c(cc%15c%16ccc-5c2c%16c2c5c%16c%17c(c(c46)c7c9c%17c4c%10c%11c%13c4c%16c%14c%152)C513)C%12)C8,4.68,-5.16,-3.6,-5.9,-3.9,,,1:2,,inverted,ZnO,MoO3,,
106802,10.1016/j.matlet.2021.130222,CCCCCCC(CCCC)CN1C(=O)C2=C(c3cccs3)N(CC(CCCC)CCCCCC)C(=O)C2=C1C1=CC=C(c2cc3c(-c4cc(Cl)c(CC(CC)CCCC)s4)c4sccc4c(-c4cc(Cl)c(CC(CC)CCCC)s4)c3s2)C1,COC(=O)CCCC1(c2ccccc2)C23c4c5ccc6c7cc8c9c%10c(cc%11cc%12c%13c%14c(cc%15c%16ccc-5c2c%16c2c5c%16c%17c(c(c46)c7c9c%17c4c%10c%11c%13c4c%16c%14c%152)C513)C%12)C8,5.14,-5.34,-3.61,-5.9,-3.9,,,1:2,,inverted,ZnO,MoO3,,
106803,10.1016/j.nanoen.2016.12.041,CCCCCCCCC(CCCCCCCC)n1c2ccccc2c2ccc(-c3ccc(-c4ccc(-c5cccs5)c5nsnc45)s3)cc21,COC(=O)CCCC1(c2ccccc2)C23c4c5ccc6c7cc8c9c%10c(cc%11cc%12c%13c%14c(cc%15c%16ccc-5c2c%16c2c5c%16c%17c(c(c46)c7c9c%17c4c%10c%11c%13c4c%16c%14c%152)C513)C%12)C8,6.49,-5.5,-3.6,-5.9,-3.9,,,1:4,,conventional,Ca,PEDOT:PSS,o-DCB,
106804,10.1016/j.nanoen.2016.12.041,CCCCCCCCC(CCCCCCCC)n1c2ccccc2c2ccc(-c3ccc(-c4ccc(-c5cccs5)c5nsnc45)s3)cc21,CCCCCCCCCCC(CCCCCCCC)CN1C(=O)c2ccc3c4c(c(-c5ccc(-c6cccs6)s5)cc(c24)C1=O)C(=O)N(C(CCCCCCCC)CCCCCCCCCC)C3=O,0.85,-5.5,-3.6,-5.49,-4.05,,,1:1,,conventional,Ca,PEDOT:PSS,chlorobenzene,
106808,10.1016/j.nanoen.2017.05.008,CCCCCCCCCCC(CCCCCCCC)Cc1csc(-c2c(F)c(F)c(-c3cc(CC(CCCCCCCC)CCCCCCCCCC)c(-c4ccc(-c5ccc(-c6sc(-c7c(F)c(F)c(-c8cc(CC(CCCCCCCC)CCCCCCCCCC)c(-c9ccc(-c%10c(F)c(F)c(-c%11cccs%11)c(F)c%10F)s9)s8)c8nsnc78)cc6CC(CCCCCCCC)CCCCCCCCCC)s5)s4)s3)c3nsnc23)c1,CCCCC(=O)OCC1(c2ccccc2)c2cccc3cccc4cccc5cccc6cccc1c6c-5c-4c-3c2,7.3,-5.36,-3.7,-6.1,-3.7,171.0,,1:1.5,0% DIO,inverted,ZnO,MoO3,chlorobenzene,
106809,10.1016/j.nanoen.2017.05.008,CCCCCCCCCCC(CCCCCCCC)Cc1csc(-c2c(F)c(F)c(-c3cc(CC(CCCCCCCC)CCCCCCCCCC)c(-c4ccc(-c5ccc(-c6sc(-c7c(F)c(F)c(-c8cc(CC(CCCCCCCC)CCCCCCCCCC)c(-c9ccc(-c%10c(F)c(F)c(-c%11cccs%11)c(F)c%10F)s9)s8)c8nsnc78)cc6CC(CCCCCCCC)CCCCCCCCCC)s5)s4)s3)c3nsnc23)c1,CCCCC(=O)OCC1(c2ccccc2)c2cccc3cccc4cccc5cccc6cccc1c6c-5c-4c-3c2,8.9,-5.36,-3.7,-6.1,-3.7,169.0,,1:1.5,3 vol% DIO,inverted,ZnO,MoO3,chlorobenzene,DIO
106810,10.1016/j.nanoen.2017.05.008,CCCCCCCCCCC(CCCCCCCC)Cc1csc(-c2c(F)c(F)c(-c3cc(CC(CCCCCCCC)CCCCCCCCCC)c(-c4ccc(-c5ccc(-c6sc(-c7c(F)c(F)c(-c8cc(CC(CCCCCCCC)CCCCCCCCCC)c(-c9ccc(-c%10c(F)c(F)c(-c%11cccs%11)c(F)c%10F)s9)s8)c8nsnc78)cc6CC(CCCCCCCC)CCCCCCCCCC)s5)s4)s3)c3nsnc23)c1,CCCCC(=O)OCC1(c2ccccc2)c2cccc3cccc4cccc5cccc6cccc1c6c-5c-4c-3c2,8.4,-5.36,-3.7,-6.1,-3.7,175.0,,1:1.2,3 vol% DIO,inverted,ZnO,MoO3,chlorobenzene,DIO
106811,10.1016/j.nanoen.2017.05.008,CCCCCCCCCCC(CCCCCCCC)Cc1csc(-c2c(F)c(F)c(-c3cc(CC(CCCCCCCC)CCCCCCCCCC)c(-c4ccc(-c5ccc(-c6sc(-c7c(F)c(F)c(-c8cc(CC(CCCCCCCC)CCCCCCCCCC)c(-c9ccc(-c%10c(F)c(F)c(-c%11cccs%11)c(F)c%10F)s9)s8)c8nsnc78)cc6CC(CCCCCCCC)CCCCCCCCCC)s5)s4)s3)c3nsnc23)c1,CCCCC(=O)OCC1(c2ccccc2)c2cccc3cccc4cccc5cccc6cccc1c6c-5c-4c-3c2,7.1,-5.41,-3.75,-6.1,-3.7,169.0,,1:1.5,0% DIO,inverted,ZnO,MoO3,chlorobenzene,
106812,10.1016/j.nanoen.2017.05.008,CCCCCCCCCCC(CCCCCCCC)Cc1csc(-c2c(F)c(F)c(-c3cc(CC(CCCCCCCC)CCCCCCCCCC)c(-c4ccc(-c5ccc(-c6sc(-c7c(F)c(F)c(-c8cc(CC(CCCCCCCC)CCCCCCCCCC)c(-c9ccc(-c%10c(F)c(F)c(-c%11cccs%11)c(F)c%10F)s9)s8)c8nsnc78)cc6CC(CCCCCCCC)CCCCCCCCCC)s5)s4)s3)c3nsnc23)c1,CCCCC(=O)OCC1(c2ccccc2)c2cccc3cccc4cccc5cccc6cccc1c6c-5c-4c-3c2,9.4,-5.41,-3.75,-6.1,-3.7,168.0,,1:1.5,,inverted,ZnO,MoO3,chlorobenzene,DIO
106813,10.1016/j.nanoen.2017.05.008,CCCCCCCCCCC(CCCCCCCC)Cc1csc(-c2c(F)c(F)c(-c3cc(CC(CCCCCCCC)CCCCCCCCCC)c(-c4ccc(-c5ccc(-c6sc(-c7c(F)c(F)c(-c8cc(CC(CCCCCCCC)CCCCCCCCCC)c(-c9ccc(-c%10c(F)c(F)c(-c%11cccs%11)c(F)c%10F)s9)s8)c8nsnc78)cc6CC(CCCCCCCC)CCCCCCCCCC)s5)s4)s3)c3nsnc23)c1,CCCCC(=O)OCC1(c2ccccc2)c2cccc3cccc4cccc5cccc6cccc1c6c-5c-4c-3c2,8.7,-5.41,-3.75,-6.1,-3.7,174.0,,1:1.2,,inverted,ZnO,MoO3,chlorobenzene,DIO
106814,10.1016/j.nanoen.2017.05.008,CCCCCCCCCCC(CCCCCCCC)Cc1csc(-c2c(F)c(F)c(-c3cc(CC(CCCCCCCC)CCCCCCCCCC)c(-c4ccc(-c5ccc(-c6sc(-c7c(F)c(F)c(-c8cc(CC(CCCCCCCC)CCCCCCCCCC)c(-c9ccc(-c%10c(F)c(F)c(-c%11cccs%11)c(F)c%10F)s9)s8)c8nsnc78)cc6CC(CCCCCCCC)CCCCCCCCCC)s5)s4)s3)c3nsnc23)c1,CCCCC(=O)OCC1(c2ccccc2)c2cccc3cccc4cccc5cccc6cccc1c6c-5c-4c-3c2,7.5,-5.47,-3.79,-6.1,-3.7,153.0,,1:1.5,0% DIO,inverted,ZnO,MoO3,chlorobenzene,
106815,10.1016/j.nanoen.2017.05.008,CCCCCCCCCCC(CCCCCCCC)Cc1csc(-c2c(F)c(F)c(-c3cc(CC(CCCCCCCC)CCCCCCCCCC)c(-c4ccc(-c5ccc(-c6sc(-c7c(F)c(F)c(-c8cc(CC(CCCCCCCC)CCCCCCCCCC)c(-c9ccc(-c%10c(F)c(F)c(-c%11cccs%11)c(F)c%10F)s9)s8)c8nsnc78)cc6CC(CCCCCCCC)CCCCCCCCCC)s5)s4)s3)c3nsnc23)c1,CCCCC(=O)OCC1(c2ccccc2)c2cccc3cccc4cccc5cccc6cccc1c6c-5c-4c-3c2,9.3,-5.47,-3.79,-6.1,-3.7,148.0,,1:1.5,3 vol% DIO,inverted,ZnO,MoO3,chlorobenzene,DIO
106816,10.1016/j.nanoen.2017.05.008,CCCCCCCCCCC(CCCCCCCC)Cc1csc(-c2c(F)c(F)c(-c3cc(CC(CCCCCCCC)CCCCCCCCCC)c(-c4ccc(-c5ccc(-c6sc(-c7c(F)c(F)c(-c8cc(CC(CCCCCCCC)CCCCCCCCCC)c(-c9ccc(-c%10c(F)c(F)c(-c%11cccs%11)c(F)c%10F)s9)s8)c8nsnc78)cc6CC(CCCCCCCC)CCCCCCCCCC)s5)s4)s3)c3nsnc23)c1,CCCCC(=O)OCC1(c2ccccc2)c2cccc3cccc4cccc5cccc6cccc1c6c-5c-4c-3c2,8.7,-5.47,-3.79,-6.1,-3.7,159.0,,1:1.2,,inverted,ZnO,MoO3,chlorobenzene,DIO
106817,10.1016/j.nanoen.2017.11.016,CCCCCCCCOc1c(OCCCCCCCC)c(-c2ccc(-c3cc4c(-c5ccc(CC(CC)CCCC)s5)c5sccc5c(-c5ccc(CC(CC)CCCC)s5)c4s3)s2)c2nonc2c1-c1cccs1,COC(=O)CCCC1(c2ccccc2)C23c4c5ccc6c7cc8c9c%10c(cc%11cc%12c%13c%14c(cc%15c%16ccc-5c2c%16c2c5c%16c%17c(c(c46)c7c9c%17c4c%10c%11c%13c4c%16c%14c%152)C513)C%12)C8,5.9,-5.46,-3.7,-5.9,-3.9,,,1:2,,,Ca/Al,,,
106818,10.1016/j.nanoen.2017.11.016,CCCCC(CC)COc1c(OCC(CC)CCCC)c(-c2ccc(-c3cc4c(-c5ccc(CC(CC)CCCC)s5)c5sccc5c(-c5ccc(CC(CC)CCCC)s5)c4s3)s2)c2nonc2c1-c1cccs1,COC(=O)CCCC1(c2ccccc2)C23c4c5ccc6c7cc8c9c%10c(cc%11cc%12c%13c%14c(cc%15c%16ccc-5c2c%16c2c5c%16c%17c(c(c46)c7c9c%17c4c%10c%11c%13c4c%16c%14c%152)C513)C%12)C8,6.5,-5.55,-3.77,-5.9,-3.9,,,1:2,,,Ca,,,
106819,10.1016/j.nanoen.2017.11.016,CCCCCCCCOc1c(OCC(CC)CCCC)c(-c2ccc(-c3cc4c(-c5ccc(CC(CC)CCCC)s5)c5sccc5c(-c5ccc(CC(CC)CCCC)s5)c4s3)s2)c2nonc2c1-c1cccs1,COC(=O)CCCC1(c2ccccc2)C23c4c5ccc6c7cc8c9c%10c(cc%11cc%12c%13c%14c(cc%15c%16ccc-5c2c%16c2c5c%16c%17c(c(c46)c7c9c%17c4c%10c%11c%13c4c%16c%14c%152)C513)C%12)C8,6.8,-5.53,-3.77,-5.9,-3.9,,,1:2,,,Ca,,,
106820,10.1016/j.nanoen.2017.11.016,CCCCC(CC)COC(=O)c1sc2csc(-c3cc4c(-c5ccc(CC(CC)CCCC)s5)c5sccc5c(-c5ccc(CC(CC)CCCC)s5)c4s3)c2c1F,COC(=O)CCCC1(c2ccccc2)C23c4c5ccc6c7cc8c9c%10c(cc%11cc%12c%13c%14c(cc%15c%16ccc-5c2c%16c2c5c%16c%17c(c(c46)c7c9c%17c4c%10c%11c%13c4c%16c%14c%152)C513)C%12)C8,9.0,-5.29,-3.72,-5.9,-3.9,,,1:1.5,3 vol%,,ZnO,,,
106827,10.1016/j.nanoen.2018.01.012,CCCCC(CC)COC(=O)c1sc2csc(-c3cc4c(-c5ccc(CC(CC)CCCC)s5)c5sccc5c(-c5ccc(CC(CC)CCCC)s5)c4s3)c2c1F,CCCCCCCCCCC(CCCCCCCC)CN1C(=O)c2ccc3c4c(c(-c5ccc(-c6cccs6)s5)cc(c24)C1=O)C(=O)N(CC(CCCCCCCC)CCCCCCCCCC)C3=O,3.7,-5.29,-3.72,-5.71,-4.02,90.0,,1:1,,inverted,ZnO,MoO3,o-DCB,
106828,10.1016/j.nanoen.2018.01.012,CCCCC(CC)COC(=O)c1sc2csc(-c3cc4c(-c5ccc(CC(CC)CCCC)s5)c5sccc5c(-c5ccc(CC(CC)CCCC)s5)c4s3)c2c1F,CCCCCCCCCCC(CCCCCCCC)CN1C(=O)c2ccc3c4c(c(-c5ccc(-c6ccc(-c7cc8c9c(c(-c%10cccs%10)cc%10c9c7C(=O)N(CC(CCCCCCCC)CCCCCCCCCC)C%10=O)C(=O)N(CC(CCCCCCCC)CCCCCCCCCC)C8=O)s6)s5)cc(c24)C1=O)C(=O)N(CC(CCCCCCCC)CCCCCCCCCC)C3=O,6.9,-5.29,-3.72,-6.36,-4.05,90.0,,1:1,,inverted,ZnO,MoO3,o-DCB,SA
106829,10.1016/j.nanoen.2018.01.012,CCCCC(CC)COC(=O)c1sc2csc(-c3cc4c(-c5ccc(CC(CC)CCCC)s5)c5sccc5c(-c5ccc(CC(CC)CCCC)s5)c4s3)c2c1F,CCCCCCCCCCC(CCCCCCCC)CN1C(=O)c2ccc3c4c(c(-c5cc(F)c(-c6sccc6F)s5)cc(c24)C1=O)C(=O)N(CC(CCCCCCCC)CCCCCCCCCC)C3=O,5.4,-5.29,-3.72,-6.38,-4.17,90.0,,1:1,,inverted,ZnO,MoO3,o-DCB,
106830,10.1016/j.nanoen.2018.01.012,CCCCC(CC)COC(=O)c1sc2csc(-c3cc4c(-c5ccc(CC(CC)CCCC)s5)c5sccc5c(-c5ccc(CC(CC)CCCC)s5)c4s3)c2c1F,CCCCCCCCCCC(CCCCCCCC)CN1C(=O)c2ccc3c4c(c(-c5cc(F)c(-c6sc(-c7cc8c9c(cc(-c%10cccs%10)c%10c9c7C(=O)N(CC(CCCCCCCC)CCCCCCCCCC)C%10=O)C(=O)N(CC(CCCCCCCC)CCCCCCCCCC)C8=O)cc6F)s5)cc(c24)C1=O)C(=O)N(CC(CCCCCCCC)CCCCCCCCCC)C3=O,6.3,-5.29,-3.72,-6.37,-4.17,95.0,,1:1,,inverted,ZnO,MoO3,o-DCB,
106831,10.1016/j.nanoen.2018.01.012,CCCCC(CC)COC(=O)c1sc2csc(-c3cc4c(-c5ccc(CC(CC)CCCC)s5)c5sccc5c(-c5ccc(CC(CC)CCCC)s5)c4s3)c2c1F,CCCCCCCCCCC(CCCCCCCC)CN1C(=O)c2ccc3c4c(c(-c5cc(F)c(-c6sc(-c7cc8c9c(cc(-c%10cccs%10)c%10c9c7C(=O)N(CC(CCCCCCCC)CCCCCCCCCC)C%10=O)C(=O)N(CC(CCCCCCCC)CCCCCCCCCC)C8=O)cc6F)s5)cc(c24)C1=O)C(=O)N(CC(CCCCCCCC)CCCCCCCCCC)C3=O,7.2,-5.29,-3.72,-6.37,-4.17,95.0,,1:1,1.5 h,inverted,ZnO,MoO3,o-DCB,SA
106832,10.1016/j.nanoen.2018.01.012,CCCCC(CC)COC(=O)c1sc2csc(-c3cc4c(-c5ccc(CC(CC)CCCC)s5)c5sccc5c(-c5ccc(CC(CC)CCCC)s5)c4s3)c2c1F,CCCCCCCCCCC(CCCCCCCC)CN1C(=O)c2ccc3c4c(c(-c5cc(F)c(-c6sc(-c7cc8c9c(cc(-c%10cccs%10)c%10c9c7C(=O)N(CC(CCCCCCCC)CCCCCCCCCC)C%10=O)C(=O)N(CC(CCCCCCCC)CCCCCCCCCC)C8=O)cc6F)s5)cc(c24)C1=O)C(=O)N(CC(CCCCCCCC)CCCCCCCCCC)C3=O,6.2,-5.29,-3.72,-6.37,-4.17,95.0,,2.5:1,,inverted,ZnO,MoO3,o-DCB,
106833,10.1016/j.nanoen.2018.01.012,CCCCC(CC)COC(=O)c1sc2csc(-c3cc4c(-c5ccc(CC(CC)CCCC)s5)c5sccc5c(-c5ccc(CC(CC)CCCC)s5)c4s3)c2c1F,CCCCCCCCCCC(CCCCCCCC)CN1C(=O)c2ccc3c4c(c(-c5cc(F)c(-c6sc(-c7cc8c9c(cc(-c%10cccs%10)c%10c9c7C(=O)N(CC(CCCCCCCC)CCCCCCCCCC)C%10=O)C(=O)N(CC(CCCCCCCC)CCCCCCCCCC)C8=O)cc6F)s5)cc(c24)C1=O)C(=O)N(CC(CCCCCCCC)CCCCCCCCCC)C3=O,7.3,-5.29,-3.72,-6.37,-4.17,95.0,,2.5:1,1.5 h,inverted,ZnO,MoO3,o-DCB,SA
106834,10.1016/j.nanoen.2018.01.012,CCCCC(CC)COC(=O)c1sc2csc(-c3cc4c(-c5ccc(CC(CC)CCCC)s5)c5sccc5c(-c5ccc(CC(CC)CCCC)s5)c4s3)c2c1F,CCCCCCCCCCC(CCCCCCCC)CN1C(=O)c2ccc3c4c(c(-c5cc(F)c(-c6sc(-c7cc8c9c(cc(-c%10cccs%10)c%10c9c7C(=O)N(CC(CCCCCCCC)CCCCCCCCCC)C%10=O)C(=O)N(CC(CCCCCCCC)CCCCCCCCCC)C8=O)cc6F)s5)cc(c24)C1=O)C(=O)N(CC(CCCCCCCC)CCCCCCCCCC)C3=O,4.6,-5.29,-3.72,-6.41,-4.12,90.0,,1:1,,inverted,ZnO,MoO3,o-DCB,
106835,10.1016/j.nanoen.2018.01.012,CCCCC(CC)COC(=O)c1sc2csc(-c3cc4c(-c5ccc(CC(CC)CCCC)s5)c5sccc5c(-c5ccc(CC(CC)CCCC)s5)c4s3)c2c1F,CCCCCCCCCCC(CCCCCCCC)CN1C(=O)c2ccc3c4c(c(-c5cc(F)c(-c6sc(-c7cc8c9c(cc(-c%10cccs%10)c%10c9c7C(=O)N(CC(CCCCCCCC)CCCCCCCCCC)C%10=O)C(=O)N(CC(CCCCCCCC)CCCCCCCCCC)C8=O)cc6F)s5)cc(c24)C1=O)C(=O)N(CC(CCCCCCCC)CCCCCCCCCC)C3=O,2.1,-5.29,-3.72,-6.41,-4.11,85.0,,1:1,,inverted,ZnO,MoO3,o-DCB,
106836,10.1016/j.nanoen.2018.01.012,CCCCC(CC)COC(=O)c1sc2csc(-c3cc4c(-c5ccc(CC(CC)CCCC)s5)c5sccc5c(-c5ccc(CC(CC)CCCC)s5)c4s3)c2c1F,CCCCCCCCCCC(CCCCCCCC)CN1C(=O)c2ccc3c4c(c(-c5cc(F)c(-c6sc(-c7cc8c9c(cc(-c%10cccs%10)c%10c9c7C(=O)N(CC(CCCCCCCC)CCCCCCCCCC)C%10=O)C(=O)N(CC(CCCCCCCC)CCCCCCCCCC)C8=O)cc6F)s5)cc(c24)C1=O)C(=O)N(CC(CCCCCCCC)CCCCCCCCCC)C3=O,5.2,-5.29,-3.72,-6.38,-4.08,92.0,,1:1,,inverted,ZnO,MoO3,o-DCB,
106837,10.1016/j.nanoen.2018.04.002,CCCCC(CC)Cc1ccc(-c2c3cc(-c4ccc(-c5sc(-c6cccs6)c6c5C(=O)c5c(CC(CC)CCCC)sc(CC(CC)CCCC)c5C6=O)s4)sc3c(-c3ccc(CC(CC)CCCC)s3)c3ccsc23)s1,CCCCCCc1ccc(C2(c3ccc(CCCCCC)cc3)c3cc4c(cc3-c3sc5cc(/C=C6\C(=O)c7cc(F)c(F)cc7C6=C(C#N)C#N)sc5c32)C(c2ccc(CCCCCC)cc2)(c2ccc(CCCCCC)cc2)c2c-4sc3cc(/C=C4\C(=O)c5cc(F)c(F)cc5C4=C(C#N)C#N)sc23)cc1,5.8,-5.33,-3.48,-5.66,-4.14,,,,,inverted,ZnO,MoO3,toluene,
106838,10.1016/j.nanoen.2018.04.002,CCCCC(CC)Cc1sc(-c2c3ccsc3c(-c3cc(Cl)c(CC(CC)CCCC)s3)c3sc(-c4ccc(-c5sc(-c6cccs6)c6c5C(=O)c5c(CC(CC)CCCC)sc(CC(CC)CCCC)c5C6=O)s4)cc23)cc1Cl,CCCCCCc1ccc(C2(c3ccc(CCCCCC)cc3)c3cc4c(cc3-c3sc5cc(/C=C6\C(=O)c7cc(F)c(F)cc7C6=C(C#N)C#N)sc5c32)C(c2ccc(CCCCCC)cc2)(c2ccc(CCCCCC)cc2)c2c-4sc3cc(/C=C4\C(=O)c5cc(F)c(F)cc5C4=C(C#N)C#N)sc23)cc1,13.1,-5.575,-3.67,-5.66,-4.14,,,,,inverted,ZnO,MoO3,toluene,
106845,10.1016/j.nanoen.2019.04.048,CCCCCCCCCCC(CCCCCCCC)Cc1csc(-c2c(F)c(F)c(-c3cc(CC(CCCCCCCC)CCCCCCCCCC)c(-c4ccc(-c5ccc(-c6cc(C(=O)OCC(CCCCCC)CCCCCCCC)c(-c7cc8sc(-c9sc(-c%10ccc(-c%11cccs%11)s%10)cc9C(=O)OCC(CCCCCC)CCCCCCCC)cc8s7)s6)s5)s4)s3)c3nsnc23)c1,COC(=O)CCCC1(c2ccccc2)C23c4c5c6c7c8c9c(c%10c%11c2c2c%12c4c4c%13c5c5c7c7c8c8c%14c9c%10c9c%10c%11c2c2c%11c%12c4c4c%12c%13c5c5c7c7c8c8c%14c9c9c%10c2c2c%11c4c4c%12c5c7c5c8c9c2c45)C613,9.29,-5.3,-3.66,-6.1,-3.7,,,,,conventional,Bis-C60,PEDOT:PSS,,
106846,10.1016/j.nanoen.2019.04.048,CCCCCCCCCCC(CCCCCCCC)Cc1csc(-c2c(F)c(F)c(-c3cc(CC(CCCCCCCC)CCCCCCCCCC)c(-c4ccc(-c5ccc(-c6cc(C(=O)OCC(CCCCCC)CCCCCCCC)c(-c7cc8sc(-c9sc(-c%10ccc(-c%11cccs%11)s%10)cc9C(=O)OCC(CCCCCC)CCCCCCCC)cc8s7)s6)s5)s4)s3)c3nsnc23)c1,COC(=O)CCCC1(c2ccccc2)C23c4c5c6c7c8c9c(c%10c%11c2c2c%12c4c4c%13c5c5c7c7c8c8c%14c9c%10c9c%10c%11c2c2c%11c%12c4c4c%12c%13c5c5c7c7c8c8c%14c9c9c%10c2c2c%11c4c4c%12c5c7c5c8c9c2c45)C613,9.61,-5.39,-3.74,-6.1,-3.7,,,,,conventional,Bis-C60,PEDOT:PSS,,
106847,10.1016/j.nanoen.2019.04.048,CCCCCCCCCCC(CCCCCCCC)Cc1csc(-c2c(F)c(F)c(-c3cc(CC(CCCCCCCC)CCCCCCCCCC)c(-c4ccc(-c5ccc(-c6cc(C(=O)OCC(CCCCCC)CCCCCCCC)c(-c7cc8sc(-c9sc(-c%10ccc(-c%11cccs%11)s%10)cc9C(=O)OCC(CCCCCC)CCCCCCCC)cc8s7)s6)s5)s4)s3)c3nsnc23)c1,COC(=O)CCCC1(c2ccccc2)C23c4c5c6c7c8c9c(c%10c%11c2c2c%12c4c4c%13c5c5c7c7c8c8c%14c9c%10c9c%10c%11c2c2c%11c%12c4c4c%12c%13c5c5c7c7c8c8c%14c9c9c%10c2c2c%11c4c4c%12c5c7c5c8c9c2c45)C613,7.47,-5.41,-3.74,-6.1,-3.7,,,,,conventional,Bis-C60,PEDOT:PSS,,
106848,10.1016/j.nanoen.2019.04.048,CCCCCCCCCCC(CCCCCCCC)Cc1csc(-c2c(F)c(F)c(-c3cc(CC(CCCCCCCC)CCCCCCCCCC)c(-c4ccc(-c5ccc(-c6cc(C(=O)OCC(CCCCCC)CCCCCCCC)c(-c7cc8sc(-c9sc(-c%10ccc(-c%11cccs%11)s%10)cc9C(=O)OCC(CCCCCC)CCCCCCCC)cc8s7)s6)s5)s4)s3)c3nsnc23)c1,COC(=O)CCCC1(c2ccccc2)C23c4c5c6c7c8c9c(c%10c%11c2c2c%12c4c4c%13c5c5c7c7c8c8c%14c9c%10c9c%10c%11c2c2c%11c%12c4c4c%12c%13c5c5c7c7c8c8c%14c9c9c%10c2c2c%11c4c4c%12c5c7c5c8c9c2c45)C613,10.39,-5.3,-3.66,-6.1,-3.7,,,,3%,inverted,ZnO,MoO3,,DIO
106849,10.1016/j.nanoen.2019.04.048,CCCCCCCCCCC(CCCCCCCC)Cc1csc(-c2c(F)c(F)c(-c3cc(CC(CCCCCCCC)CCCCCCCCCC)c(-c4ccc(-c5ccc(-c6cc(C(=O)OCC(CCCCCC)CCCCCCCC)c(-c7cc8sc(-c9sc(-c%10ccc(-c%11cccs%11)s%10)cc9C(=O)OCC(CCCCCC)CCCCCCCC)cc8s7)s6)s5)s4)s3)c3nsnc23)c1,COC(=O)CCCC1(c2ccccc2)C23c4c5c6c7c8c9c(c%10c%11c2c2c%12c4c4c%13c5c5c7c7c8c8c%14c9c%10c9c%10c%11c2c2c%11c%12c4c4c%12c%13c5c5c7c7c8c8c%14c9c9c%10c2c2c%11c4c4c%12c5c7c5c8c9c2c45)C613,10.42,-5.39,-3.74,-6.1,-3.7,,,,3%,inverted,ZnO,MoO3,,DIO
106850,10.1016/j.nanoen.2019.04.048,CCCCCCCCCCC(CCCCCCCC)Cc1csc(-c2c(F)c(F)c(-c3cc(CC(CCCCCCCC)CCCCCCCCCC)c(-c4ccc(-c5ccc(-c6cc(C(=O)OCC(CCCCCC)CCCCCCCC)c(-c7cc8sc(-c9sc(-c%10ccc(-c%11cccs%11)s%10)cc9C(=O)OCC(CCCCCC)CCCCCCCC)cc8s7)s6)s5)s4)s3)c3nsnc23)c1,COC(=O)CCCC1(c2ccccc2)C23c4c5c6c7c8c9c(c%10c%11c2c2c%12c4c4c%13c5c5c7c7c8c8c%14c9c%10c9c%10c%11c2c2c%11c%12c4c4c%12c%13c5c5c7c7c8c8c%14c9c9c%10c2c2c%11c4c4c%12c5c7c5c8c9c2c45)C613,8.94,-5.41,-3.74,-6.1,-3.7,,,,3%,inverted,ZnO,MoO3,,DIO
106851,10.1016/j.nanoen.2019.104146,COC(=O)C(C)(C)c1cc(C)cc(-c2sc3c4sc5cc(/C=C6/C(=O)c7cc(F)cc(c7)C(=O)/C6=C\c6cc(C(C)(C)C(=O)OC)c(-c7cc(C)cc(C(C)(C)C(=O)OC)c7)s6)sc5c4c(C(C)(C)C(=O)OC)ccc2-3)c1,CCCCCCc1ccc(C2(c3ccc(CCCCCC)cc3)c3cc4c(cc3-c3sc5cc(/C=C6\C(=O)c7sc(Br)cc7C6=C(C#N)C#N)sc5c32)C(c2ccc(CCCCCC)cc2)(c2ccc(CCCCCC)cc2)c2c-4sc3cc(/C=C4\C(=O)c5sc(Br)cc5C4=C(C#N)C#N)sc23)cc1,10.9,-5.56,-3.65,-5.73,-3.93,,90.0,1:1,,conventional,ZrAcac,PEDOT:PSS,chloroform,DIO
106852,10.1016/j.nanoen.2019.104146,COC(=O)C(C)(C)c1cc(C)cc(-c2sc3c4sc5cc(/C=C6/C(=O)c7cc(F)cc(c7)C(=O)/C6=C\c6cc(C(C)(C)C(=O)OC)c(-c7cc(C)cc(C(C)(C)C(=O)OC)c7)s6)sc5c4c(C(C)(C)C(=O)OC)ccc2-3)c1,CCCCCCc1ccc(C2(c3ccc(CCCCCC)cc3)c3cc4c(cc3-c3sc5cc(/C=C6\C(=O)c7c(Br)csc7C6=C(C#N)C#N)sc5c32)C(c2ccc(CCCCCC)cc2)(c2ccc(CCCCCC)cc2)c2c-4sc3cc(/C=C4\C(=O)c5c(Br)csc5C4=C(C#N)C#N)sc23)cc1,11.9,-5.56,-3.65,-5.7,-3.95,,90.0,1:1,,conventional,ZrAcac,PEDOT:PSS,chloroform,DIO
106853,10.1016/j.nanoen.2019.104146,COC(=O)C(C)(C)c1cc(C)cc(-c2sc3c4sc5cc(/C=C6/C(=O)c7cc(F)cc(c7)C(=O)/C6=C\c6cc(C(C)(C)C(=O)OC)c(-c7cc(C)cc(C(C)(C)C(=O)OC)c7)s6)sc5c4c(C(C)(C)C(=O)OC)ccc2-3)c1,CCCCCCc1ccc(C2(c3ccc(CCCCCC)cc3)c3cc4c(cc3-c3sc5cc(/C=C6\C(=O)c7c(csc7Br)C6=C(C#N)C#N)sc5c32)C(c2ccc(CCCCCC)cc2)(c2ccc(CCCCCC)cc2)c2c-4sc3cc(/C=C4\C(=O)c5c(csc5Br)C4=C(C#N)C#N)sc23)cc1,13.1,-5.56,-3.65,-5.59,-4.02,,90.0,1:1,,conventional,ZrAcac,PEDOT:PSS,chloroform,DIO
106854,10.1016/j.nanoen.2020.104718,CCCCC(CC)Cc1ccc(-c2c3cc(-c4ccc(-c5sc(-c6cccs6)c6c5C(=O)c5c(CC(CC)CCCC)sc(CC(CC)CCCC)c5C6=O)s4)sc3c(-c3ccc(CC(CC)CCCC)s3)c3ccsc23)s1,CCCCCCCCCCCCC(CCCCCCCCCC)Cn1c2c3sc(/C=C4\C(=O)c5ccccc5C4=C(C#N)C#N)c(CCCCCCCCCCC)c3sc2c2c3nsnc3c3c4sc5c(CCCCCCCCCCC)c(/C=C6\C(=O)c7ccccc7C6=C(C#N)C#N)sc5c4n(CC(CCCCCCCCCC)CCCCCCCCCCCC)c3c21,13.8,-5.33,-3.48,-5.69,-3.84,120.0,100.0,1:1,3 vol%,conventional,PFN-Br,PEDOT:PSS,,CN
106855,10.1016/j.nanoen.2020.104718,CCCCC(CC)Cc1ccc(-c2c3cc(-c4ccc(-c5sc(-c6cccs6)c6c5C(=O)c5c(CC(CC)CCCC)sc(CC(CC)CCCC)c5C6=O)s4)sc3c(-c3ccc(CC(CC)CCCC)s3)c3ccsc23)s1,CCCCCCCCCCCCC(CCCCCCCCCC)Cn1c2c3sc(/C=C4\C(=O)c5ccccc5C4=C(C#N)C#N)c(CCCCCCCCCCC)c3sc2c2c3nsnc3c3c4sc5c(CCCCCCCCCCC)c(/C=C6\C(=O)c7cc(-c8cccs8)ccc7C6=C(C#N)C#N)sc5c4n(CC(CCCCCCCCCC)CCCCCCCCCCCC)c3c21,12.4,-5.33,-3.48,-5.68,-3.83,120.0,100.0,1:1,3 vol%,conventional,PFN-Br,PEDOT:PSS,,CN
106856,10.1016/j.nanoen.2020.104718,CCCCC(CC)Cc1ccc(-c2c3cc(-c4ccc(-c5sc(-c6cccs6)c6c5C(=O)c5c(CC(CC)CCCC)sc(CC(CC)CCCC)c5C6=O)s4)sc3c(-c3ccc(CC(CC)CCCC)s3)c3ccsc23)s1,CCCCCCCCCCCCC(CCCCCCCCCC)Cn1c2c3sc(/C=C4\C(=O)c5ccccc5C4=C(C#N)C#N)c(CCCCCCCCCCC)c3sc2c2c3nsnc3c3c4sc5c(CCCCCCCCCCC)c(/C=C6\C(=O)c7cc(-c8cccs8)ccc7C6=C(C#N)C#N)sc5c4n(CC(CCCCCCCCCC)CCCCCCCCCCCC)c3c21,13.6,-5.33,-3.48,-5.67,-3.83,120.0,100.0,1:1,3 vol%,conventional,PFN-Br,PEDOT:PSS,,CN
106857,10.1016/j.nanoen.2020.104718,CCCCC(CC)Cc1ccc(-c2c3cc(-c4ccc(-c5sc(-c6cccs6)c6c5C(=O)c5c(CC(CC)CCCC)sc(CC(CC)CCCC)c5C6=O)s4)sc3c(-c3ccc(CC(CC)CCCC)s3)c3ccsc23)s1,CCCCCCCCCCCCC(CCCCCCCCCC)Cn1c2c3sc(/C=C4\C(=O)c5ccccc5C4=C(C#N)C#N)c(CCCCCCCCCCC)c3sc2c2c3nsnc3c3c4sc5c(CCCCCCCCCCC)c(/C=C6\C(=O)c7cc(-c8cccs8)ccc7C6=C(C#N)C#N)sc5c4n(CC(CCCCCCCCCC)CCCCCCCCCCCC)c3c21,14.4,-5.33,-3.48,-5.64,-3.82,120.0,100.0,1:1,3 vol%,conventional,PFN-Br,PEDOT:PSS,,CN
106858,10.1016/j.nanoen.2020.104861,COC(=O)C(C)(C)c1cc(C)cc(-c2sc3c4sc5cc(/C=C6/C(=O)c7cc(F)cc(c7)C(=O)/C6=C\c6cc(C(C)(C)C(=O)OC)c(-c7cc(C)cc(C(C)(C)C(=O)OC)c7)s6)sc5c4c(C(C)(C)C(=O)OC)ccc2-3)c1,CCC1(CC)c2cc3c(cc2-c2sc(/C=C4\C(=O)c5cc(F)c(F)cc5C4=C(C#N)C#N)cc21)C(CC)(CC)c1cc(/C=C2\C(=O)c4cc(F)c(F)cc4C2=C(C#N)C#N)sc1-3,6.4,-5.56,-3.65,-5.75,-4.06,,130.0,,,conventional,PFN-Br,PEDOT:PSS,,
106859,10.1016/j.nanoen.2020.104861,COC(=O)C(C)(C)c1cc(C)cc(-c2sc3c4sc5cc(/C=C6/C(=O)c7cc(F)cc(c7)C(=O)/C6=C\c6cc(C(C)(C)C(=O)OC)c(-c7cc(C)cc(C(C)(C)C(=O)OC)c7)s6)sc5c4c(C(C)(C)C(=O)OC)ccc2-3)c1,CCSc1cc(/C=C2\C(=O)c3cc(F)c(F)cc3C2=C(C#N)C#N)sc1-c1cc2c(s1)-c1cc3c(cc1C2(CC)CC)-c1sc(/C=C2\C(=O)c4cc(F)c(F)cc4C2=C(C#N)C#N)cc1C3(CC)CC,14.3,-5.56,-3.65,-5.59,-4.01,,140.0,,,conventional,PFN-Br,PEDOT:PSS,,
106860,10.1016/j.nanoen.2020.104964,CCCCCCCCC(CCCCCC)Cn1nc2c(-c3cccs3)c(F)c(F)c(-c3ccc(-c4cc5c(-c6ccc(SCC(CC)CCCC)c(F)c6)c6occc6c(-c6ccc(SCC(CC)CCCC)c(F)c6)c5o4)s3)c2n1,CCCCCCc1ccc(C2(c3ccc(CCCCCC)cc3)c3cc4c(cc3-c3sc5cc(C=C6C(=O)c7ccccc7C6=C(C#N)C#N)sc5c32)C(c2ccc(CCCCCC)cc2)(c2ccc(CCCCCC)cc2)c2c-4sc3cc(C=C4C(=O)c5ccccc5C4=C(C#N)C#N)sc23)cc1,10.23,-5.5,-3.46,-5.576,-3.916,,120.0,1:1,,inverted,ZnO,MoO3,chlorobenzene,DIO
106861,10.1016/j.nanoen.2020.104964,CCCCCCCCC(CCCCCC)Cn1nc2c(-c3cccs3)c(F)c(F)c(-c3ccc(-c4cc5c(-c6ccc(SCC(CC)CCCC)c(F)c6)c6occc6c(-c6ccc(SCC(CC)CCCC)c(F)c6)c5o4)s3)c2n1,CCCCCCc1ccc(C2(c3ccc(CCCCCC)cc3)c3cc4c(cc3-c3sc5cc(C=C6C(=O)c7ccccc7C6=C(C#N)C#N)sc5c32)C(c2ccc(CCCCCC)cc2)(c2ccc(CCCCCC)cc2)c2c-4sc3cc(C=C4C(=O)c5ccccc5C4=C(C#N)C#N)sc23)cc1,11.1,-5.5,-3.46,-5.576,-3.916,,120.0,1:1,,inverted,ZnO,MoO3,chlorobenzene,DIO
106862,10.1016/j.nanoen.2020.104964,CCCCCCCCC(CCCCCC)Cn1nc2c(-c3cccs3)c(F)c(F)c(-c3ccc(-c4cc5c(-c6ccc(SCC(CC)CCCC)c(F)c6)c6occc6c(-c6ccc(SCC(CC)CCCC)c(F)c6)c5o4)s3)c2n1,CCCCCCc1ccc(C2(c3ccc(CCCCCC)cc3)c3cc4c(cc3-c3sc5cc(/C=C6\C(=O)c7ccc(C)cc7C6=C(C#N)C#N)sc5c32)C(c2ccc(CCCCCC)cc2)(c2ccc(CCCCCC)cc2)c2c-4sc3cc(/C=C4\C(=O)c5ccc(C)cc5C4=C(C#N)C#N)sc23)cc1,12.93,-5.5,-3.46,-5.514,-3.808,,120.0,1:1,,inverted,ZnO,MoO3,chlorobenzene,DIO
106864,10.1016/j.nanoen.2020.105087,COC(=O)C(C)(C)c1cc(C)cc(-c2sc3c4sc5cc(/C=C6/C(=O)c7cc(F)cc(c7)C(=O)/C6=C\c6cc(C(C)(C)C(=O)OC)c(-c7cc(C)cc(C(C)(C)C(=O)OC)c7)s6)sc5c4c(C(C)(C)C(=O)OC)ccc2-3)c1,CCc1ccc(-c2c(/C=C3\C(=O)c4cc(F)c(F)cc4C3=C(C#N)C#N)sc3c2sc2c4c5nsnc5c5c6sc7c(-c8ccc(CC)cc8)c(/C=C8\C(=O)c9cc(F)c(F)cc9C8=C(C#N)C#N)sc7c6n(CC)c5c4n(CC)c32)cc1,16.7,-5.56,-3.65,-5.58,-3.85,,,1:1.2,,conventional,PNDIT-F3N,PEDOT:PSS,,CN
106865,10.1016/j.nanoen.2020.105147,CCCCC(CC)Cc1ccc(-c2c3cc(-c4ccc(-c5sc(-c6cccs6)c6c5C(=O)c5c(CC(CC)CCCC)sc(CC(CC)CCCC)c5C6=O)s4)sc3c(-c3ccc(CC(CC)CCCC)s3)c3ccsc23)s1,COC(=O)CCCC1(c2ccccc2)C23c4c5ccc6c7cc8c9c%10c(cc%11cc%12c%13c%14c(cc%15c%16ccc-5c2c%16c2c5c%16c%17c(c(c46)c7c9c%17c4c%10c%11c%13c4c%16c%14c%152)C513)C%12)C8,6.5,-5.33,-3.48,-5.9,-3.9,100.0,,,,inverted,ZnO,MoO3,chlorobenzene,
106866,10.1016/j.nanoen.2020.105147,CCCCC(CC)Cc1ccc(-c2c3cc(-c4ccc(-c5sc(-c6cccs6)c6c5C(=O)c5c(CC(CC)CCCC)sc(CC(CC)CCCC)c5C6=O)s4)sc3c(-c3ccc(CC(CC)CCCC)s3)c3ccsc23)s1,COC(=O)CCCC1(c2ccccc2)C23c4c5ccc6c7cc8c9c%10c(cc%11cc%12c%13c%14c(cc%15c%16ccc-5c2c%16c2c5c%16c%17c(c(c46)c7c9c%17c4c%10c%11c%13c4c%16c%14c%152)C513)C%12)C8,6.59,-5.33,-3.48,-5.9,-3.9,90.0,,1:1,,inverted,ZnO,MoO3,chlorobenzene,
106867,10.1016/j.nanoen.2020.105147,CCCCC(CC)Cc1ccc(-c2c3cc(-c4ccc(-c5sc(-c6cccs6)c6c5C(=O)c5c(CC(CC)CCCC)sc(CC(CC)CCCC)c5C6=O)s4)sc3c(-c3ccc(CC(CC)CCCC)s3)c3ccsc23)s1,COC(=O)CCCC1(c2ccccc2)C23c4c5ccc6c7cc8c9c%10c(cc%11cc%12c%13c%14c(cc%15c%16ccc-5c2c%16c2c5c%16c%17c(c(c46)c7c9c%17c4c%10c%11c%13c4c%16c%14c%152)C513)C%12)C8,6.91,-5.33,-3.48,-5.9,-3.9,95.0,,,,inverted,ZnO,MoO3,chlorobenzene,
106868,10.1016/j.nanoen.2020.105147,CCCCC(CC)Cc1ccc(-c2c3cc(-c4ccc(-c5sc(-c6cccs6)c6c5C(=O)c5c(CC(CC)CCCC)sc(CC(CC)CCCC)c5C6=O)s4)sc3c(-c3ccc(CC(CC)CCCC)s3)c3ccsc23)s1,COC(=O)CCCC1(c2ccccc2)C23c4c5ccc6c7cc8c9c%10c(cc%11cc%12c%13c%14c(cc%15c%16ccc-5c2c%16c2c5c%16c%17c(c(c46)c7c9c%17c4c%10c%11c%13c4c%16c%14c%152)C513)C%12)C8,6.89,-5.33,-3.48,-5.9,-3.9,90.0,,1:1,,inverted,ZnO,MoO3,chlorobenzene,
106869,10.1016/j.nanoen.2020.105147,CCCCC(CC)Cc1ccc(-c2c3cc(-c4ccc(-c5sc(-c6cccs6)c6c5C(=O)c5c(CC(CC)CCCC)sc(CC(CC)CCCC)c5C6=O)s4)sc3c(-c3ccc(CC(CC)CCCC)s3)c3ccsc23)s1,CCCCCCc1ccc(C2(c3ccc(CCCCCC)cc3)c3cc4c(cc3-c3sc5cc(C=C6C(=O)c7ccccc7C6=C(C#N)C#N)sc5c32)C(c2ccc(CCCCCC)cc2)(c2ccc(CCCCCC)cc2)c2c-4sc3cc(C=C4C(=O)c5ccccc5C4=C(C#N)C#N)sc23)cc1,6.91,-5.33,-3.48,-5.576,-3.916,130.0,,1:1,,inverted,ZnO,MoO3,chlorobenzene,
106870,10.1016/j.nanoen.2020.105147,CCCCC(CC)Cc1ccc(-c2c3cc(-c4ccc(-c5sc(-c6cccs6)c6c5C(=O)c5c(CC(CC)CCCC)sc(CC(CC)CCCC)c5C6=O)s4)sc3c(-c3ccc(CC(CC)CCCC)s3)c3ccsc23)s1,CCCCCCc1ccc(C2(c3ccc(CCCCCC)cc3)c3cc4c(cc3-c3sc5cc(C=C6C(=O)c7ccccc7C6=C(C#N)C#N)sc5c32)C(c2ccc(CCCCCC)cc2)(c2ccc(CCCCCC)cc2)c2c-4sc3cc(C=C4C(=O)c5ccccc5C4=C(C#N)C#N)sc23)cc1,9.57,-5.33,-3.48,-5.576,-3.916,115.0,,1:1,,inverted,ZnO,MoO3,chlorobenzene,
106871,10.1016/j.nanoen.2020.105147,CCCCC(CC)Cc1ccc(-c2c3cc(-c4ccc(-c5sc(-c6cccs6)c6c5C(=O)c5c(CC(CC)CCCC)sc(CC(CC)CCCC)c5C6=O)s4)sc3c(-c3ccc(CC(CC)CCCC)s3)c3ccsc23)s1,CCCCCCc1ccc(C2(c3ccc(CCCCCC)cc3)c3cc4c(cc3-c3sc5cc(C=C6C(=O)c7ccccc7C6=C(C#N)C#N)sc5c32)C(c2ccc(CCCCCC)cc2)(c2ccc(CCCCCC)cc2)c2c-4sc3cc(C=C4C(=O)c5ccccc5C4=C(C#N)C#N)sc23)cc1,8.88,-5.33,-3.48,-5.576,-3.916,110.0,,1:1,,inverted,ZnO,MoO3,chlorobenzene,
106872,10.1016/j.nanoen.2020.105147,CCCCC(CC)Cc1ccc(-c2c3cc(-c4ccc(-c5sc(-c6cccs6)c6c5C(=O)c5c(CC(CC)CCCC)sc(CC(CC)CCCC)c5C6=O)s4)sc3c(-c3ccc(CC(CC)CCCC)s3)c3ccsc23)s1,CCCCCCc1ccc(C2(c3ccc(CCCCCC)cc3)c3cc4c(cc3-c3sc5cc(C=C6C(=O)c7ccccc7C6=C(C#N)C#N)sc5c32)C(c2ccc(CCCCCC)cc2)(c2ccc(CCCCCC)cc2)c2c-4sc3cc(C=C4C(=O)c5ccccc5C4=C(C#N)C#N)sc23)cc1,8.78,-5.33,-3.48,-5.576,-3.916,100.0,,1:1,,inverted,ZnO,MoO3,chlorobenzene,
106873,10.1016/j.nanoen.2020.105147,CCCCC(CC)Cc1ccc(-c2c3cc(-c4ccc(-c5sc(-c6cccs6)c6c5C(=O)c5c(CC(CC)CCCC)sc(CC(CC)CCCC)c5C6=O)s4)sc3c(-c3ccc(CC(CC)CCCC)s3)c3ccsc23)s1,CCCCCCc1ccc(C2(c3ccc(CCCCCC)cc3)c3cc4c(cc3-c3sc5cc(C=C6C(=O)c7ccccc7C6=C(C#N)C#N)sc5c32)C(c2ccc(CCCCCC)cc2)(c2ccc(CCCCCC)cc2)c2c-4sc3cc(C=C4C(=O)c5ccccc5C4=C(C#N)C#N)sc23)cc1,5.0,-5.33,-3.48,-5.576,-3.916,,,,,inverted,ZnO,MoO3,chlorobenzene,
106874,10.1016/j.nanoen.2020.105147,CCCCC(CC)Cc1ccc(-c2c3cc(-c4ccc(-c5sc(-c6cccs6)c6c5C(=O)c5c(CC(CC)CCCC)sc(CC(CC)CCCC)c5C6=O)s4)sc3c(-c3ccc(CC(CC)CCCC)s3)c3ccsc23)s1,CCCCCCc1ccc(C2(c3ccc(CCCCCC)cc3)c3cc4c(cc3-c3sc5cc(C=C6C(=O)c7ccccc7C6=C(C#N)C#N)sc5c32)C(c2ccc(CCCCCC)cc2)(c2ccc(CCCCCC)cc2)c2c-4sc3cc(C=C4C(=O)c5ccccc5C4=C(C#N)C#N)sc23)cc1,9.03,-5.33,-3.48,-5.576,-3.916,,,,,inverted,ZnO,MoO3,chlorobenzene,
106875,10.1016/j.nanoen.2020.105612,CCCCCCc1cc(-c2cc3c(-c4cc(F)c(SCC(CCCC)CCCCCC)s4)c4sc5cc(-c6cc(CCCCCC)c(-c7cc(CCCCCC)c(-c8ccc(/C=C9\SC(=S)N(CCCCCC)C9=O)s8)s7)s6)sc5c4c(-c4cc(F)c(SCC(CCCC)CCCCCC)s4)c3o2)sc1-c1cc(CCCCCC)c(-c2ccc(/C=C3\SC(=S)N(CCCCCC)C3=O)s2)s1,CCCCCCCCCCCc1c(/C=C2\C(=O)c3cc(F)c(F)cc3C2=C(C#N)C#N)sc2c1sc1c3c4nsnc4c4c5sc6c(CCCCCCCCCCC)c(/C=C7\C(=O)c8cc(F)c(F)cc8C7=C(C#N)C#N)sc6c5n(CC(CC)CCCC)c4c3n(CC(CC)CCCC)c21,12.53,-5.29,-3.13,-5.65,-4.09,,,,,conventional,PDINO,PEDOT:PSS,chloroform,
106876,10.1016/j.nanoen.2020.105612,CCCCCCc1cc(-c2cc3c(-c4cc(F)c(SCC(CCCC)CCCCCC)s4)c4sc5cc(-c6cc(CCCCCC)c(-c7cc(CCCCCC)c(-c8ccc(/C=C9\SC(=S)N(CCCCCC)C9=O)s8)s7)s6)sc5c4c(-c4cc(F)c(SCC(CCCC)CCCCCC)s4)c3s2)sc1-c1cc(CCCCCC)c(-c2ccc(/C=C3\SC(=S)N(CCCCCC)C3=O)s2)s1,CCCCCCCCCCCc1c(/C=C2\C(=O)c3cc(F)c(F)cc3C2=C(C#N)C#N)sc2c1sc1c3c4nsnc4c4c5sc6c(CCCCCCCCCCC)c(/C=C7\C(=O)c8cc(F)c(F)cc8C7=C(C#N)C#N)sc6c5n(CC(CC)CCCC)c4c3n(CC(CC)CCCC)c21,15.1,-5.31,-3.14,-5.65,-4.09,,,,,conventional,PDINO,PEDOT:PSS,chloroform,
106877,10.1016/j.nanoen.2021.106718,COC(=O)C(C)(C)c1cc(C)cc(-c2sc3c4sc5cc(/C=C6/C(=O)c7cc(F)cc(c7)C(=O)/C6=C\c6cc(C(C)(C)C(=O)OC)c(-c7cc(C)cc(C(C)(C)C(=O)OC)c7)s6)sc5c4c(C(C)(C)C(=O)OC)ccc2-3)c1,CCCCCCCCCCCCC(CCCCCCCCCC)Cn1c2c3sc(/C=C4\C(=O)c5ccccc5C4=C(C#N)C#N)c(CCCCCCCCCCC)c3sc2c2c3nsnc3c3c4sc5c(CCCCCCCCCCC)c(/C=C6\C(=O)c7ccccc7C6=C(C#N)C#N)sc5c4n(CC(CCCCCCCCCC)CCCCCCCCCCCC)c3c21,14.8,-5.56,-3.65,-5.76,-3.87,,,,,conventional,PFN-Br,PEDOT:PSS,,
106878,10.1016/j.nanoen.2021.106718,COC(=O)C(C)(C)c1cc(C)cc(-c2sc3c4sc5cc(/C=C6/C(=O)c7cc(F)cc(c7)C(=O)/C6=C\c6cc(C(C)(C)C(=O)OC)c(-c7cc(C)cc(C(C)(C)C(=O)OC)c7)s6)sc5c4c(C(C)(C)C(=O)OC)ccc2-3)c1,CCCCCCCCCCCCC(CCCCCCCCCC)Cn1c2c3sc(/C=C4\C(=O)c5c(F)cccc5C4=C(C#N)C#N)c(CCCCCCCCCCC)c3sc2c2c3nsnc3c3c4sc5c(CCCCCCCCCCC)c(/C=C6\C(=O)c7c(F)cccc7C6=C(C#N)C#N)sc5c4n(CC(CCCCCCCCCC)CCCCCCCCCCCC)c3c21,15.1,-5.56,-3.65,-5.78,-3.91,,,,,conventional,PFN-Br,PEDOT:PSS,,
106879,10.1016/j.nanoen.2021.106718,COC(=O)C(C)(C)c1cc(C)cc(-c2sc3c4sc5cc(/C=C6/C(=O)c7cc(F)cc(c7)C(=O)/C6=C\c6cc(C(C)(C)C(=O)OC)c(-c7cc(C)cc(C(C)(C)C(=O)OC)c7)s6)sc5c4c(C(C)(C)C(=O)OC)ccc2-3)c1,CCCCCCCCCCCCC(CCCCCCCCCC)Cn1c2c(sc3c(CCCCCCCCCCC)c(/C=C4\C(=O)c5c(F)cccc5C4=C(C#N)C#N)[se]c32)c2c3nsnc3c3c4sc5c(CCCCCCCCCCC)c(/C=C6\C(=O)c7c(F)cccc7C6=C(C#N)C#N)[se]c5c4n(CC(CCCCCCCCCC)CCCCCCCCCCCC)c3c21,15.6,-5.56,-3.65,-5.76,-3.93,,,,,conventional,PFN-Br,PEDOT:PSS,,
106880,10.1016/j.nanoen.2021.106718,COC(=O)C(C)(C)c1cc(C)cc(-c2sc3c4sc5cc(/C=C6/C(=O)c7cc(F)cc(c7)C(=O)/C6=C\c6cc(C(C)(C)C(=O)OC)c(-c7cc(C)cc(C(C)(C)C(=O)OC)c7)s6)sc5c4c(C(C)(C)C(=O)OC)ccc2-3)c1,CCCCCCCCCCCCC(CCCCCCCCCC)Cn1c2c(sc3c(CCCCCCCCCCC)c(/C=C4\C(=O)c5c(Cl)cccc5C4=C(C#N)C#N)[se]c32)c2c3nsnc3c3c4sc5c(CCCCCCCCCCC)c(/C=C6\C(=O)c7c(Cl)cccc7C6=C(C#N)C#N)[se]c5c4n(CC(CCCCCCCCCC)CCCCCCCCCCCC)c3c21,16.1,-5.56,-3.65,-5.75,-3.93,,,,,conventional,PFN-Br,PEDOT:PSS,,
106881,10.1016/j.orgel.2010.11.021,CCCCC(CC)CN1C(=O)/C(=C2/C(=O)N(CC(CC)CCCC)c3ccccc32)c2ccccc21,CCCCC(=O)OCC1(c2ccccc2)c2cccc3cccc4cccc5cccc6cccc1c6c-5c-4c-3c2,0.99,-5.5,-3.51,-6.1,-3.7,,,1:1,,conventional,LiF,PEDOT:PSS,chlorobenzene,
106882,10.1016/j.orgel.2010.11.021,CCCCC(CC)CN1C(=O)/C(=C2/C(=O)N(CC(CC)CCCC)c3ccccc32)c2ccccc21,CCCCC(=O)OCC1(c2ccccc2)c2cccc3cccc4cccc5cccc6cccc1c6c-5c-4c-3c2,0.91,-5.5,-3.51,-6.1,-3.7,,,1:2,,conventional,LiF,PEDOT:PSS,chlorobenzene,
106883,10.1016/j.orgel.2010.11.021,CCCCC(CC)CN1C(=O)/C(=C2/C(=O)N(CC(CC)CCCC)c3ccccc32)c2ccccc21,CCCCC(=O)OCC1(c2ccccc2)c2cccc3cccc4cccc5cccc6cccc1c6c-5c-4c-3c2,1.08,-5.5,-3.51,-6.1,-3.7,,,1:4,,conventional,LiF,PEDOT:PSS,chlorobenzene,
106887,10.1016/j.orgel.2011.02.004,CCCCCCc1ccc(C2(c3ccc(CCCCCC)cc3)c3cc4c(cc3-c3sccc32)C(c2ccc(CCCCCC)cc2)(c2ccc(CCCCCC)cc2)c2cc(-c3cccc5nsnc35)sc2-4)cc1,COC(=O)CCCC1(c2ccccc2)C23c4c5ccc6c7cc8c9c%10c(cc%11cc%12c%13c%14c(cc%15c%16ccc-5c2c%16c2c5c%16c%17c(c(c46)c7c9c%17c4c%10c%11c%13c4c%16c%14c%152)C513)C%12)C8,6.3,-5.23,-3.52,-5.9,-3.9,100.0,,1:3,,conventional,Ca,PEDOT:PSS,chloroform,
106888,10.1016/j.orgel.2011.02.004,CCCCCCc1ccc(C2(c3ccc(CCCCCC)cc3)c3cc4c(cc3-c3sccc32)C(c2ccc(CCCCCC)cc2)(c2ccc(CCCCCC)cc2)c2cc(-c3cccc5nsnc35)sc2-4)cc1,COC(=O)CCCC1(c2ccccc2)C23c4c5ccc6c7cc8c9c%10c(cc%11cc%12c%13c%14c(cc%15c%16ccc-5c2c%16c2c5c%16c%17c(c(c46)c7c9c%17c4c%10c%11c%13c4c%16c%14c%152)C513)C%12)C8,4.9,-5.23,-3.52,-5.9,-3.9,100.0,,1:3,,inverted,ZnO,MoO3,chloroform,
106889,10.1016/j.orgel.2011.02.004,CCCCCCc1ccc(C2(c3ccc(CCCCCC)cc3)c3cc4c(cc3-c3sccc32)C(c2ccc(CCCCCC)cc2)(c2ccc(CCCCCC)cc2)c2cc(-c3ccc(-c5ccc(-c6cccs6)c6nsnc56)s3)sc2-4)cc1,COC(=O)CCCC1(c2ccccc2)C23c4c5ccc6c7cc8c9c%10c(cc%11cc%12c%13c%14c(cc%15c%16ccc-5c2c%16c2c5c%16c%17c(c(c46)c7c9c%17c4c%10c%11c%13c4c%16c%14c%152)C513)C%12)C8,4.4,-5.3,-3.7,-5.9,-3.9,100.0,,1:3,,conventional,Ca,PEDOT:PSS,chloroform,
106890,10.1016/j.orgel.2011.02.004,CCCCCCc1ccc(C2(c3ccc(CCCCCC)cc3)c3cc4c(cc3-c3sccc32)C(c2ccc(CCCCCC)cc2)(c2ccc(CCCCCC)cc2)c2cc(-c3ccc(-c5ccc(-c6cccs6)c6nsnc56)s3)sc2-4)cc1,COC(=O)CCCC1(c2ccccc2)C23c4c5ccc6c7cc8c9c%10c(cc%11cc%12c%13c%14c(cc%15c%16ccc-5c2c%16c2c5c%16c%17c(c(c46)c7c9c%17c4c%10c%11c%13c4c%16c%14c%152)C513)C%12)C8,4.2,-5.3,-3.7,-5.9,-3.9,100.0,,1:3,,inverted,ZnO,MoO3,chloroform,
106891,10.1016/j.orgel.2011.11.009,CCCCCCc1ccsc1,CCCCC(=O)OCC1(c2ccccc2)c2cccc3cccc4cccc5cccc6cccc1c6c-5c-4c-3c2,3.16,-5.01,-3.12,-6.1,-3.7,,,1:1,,inverted,ZnO,NiOx,o-DCB,
106892,10.1016/j.orgel.2011.11.009,CCCCCCc1ccsc1,CCCCC(=O)OCC1(c2ccccc2)c2cccc3cccc4cccc5cccc6cccc1c6c-5c-4c-3c2,3.23,-5.01,-3.12,-6.1,-3.7,,,1:1,,inverted,ZnO,NiOx,o-DCB,
106893,10.1016/j.orgel.2011.11.009,CCCCCCc1ccsc1,CCCCC(=O)OCC1(c2ccccc2)c2cccc3cccc4cccc5cccc6cccc1c6c-5c-4c-3c2,3.51,-5.01,-3.12,-6.1,-3.7,,,1:1,,inverted,ZnO,NiOx,o-DCB,
106894,10.1016/j.orgel.2011.11.009,CCCCCCc1ccsc1,CCCCC(=O)OCC1(c2ccccc2)c2cccc3cccc4cccc5cccc6cccc1c6c-5c-4c-3c2,3.09,-5.01,-3.12,-6.1,-3.7,,,1:1,,inverted,ZnO,NiOx,o-DCB,
106895,10.1016/j.orgel.2011.11.009,CCCCCCc1ccsc1,CCCCC(=O)OCC1(c2ccccc2)c2cccc3cccc4cccc5cccc6cccc1c6c-5c-4c-3c2,3.04,-5.01,-3.12,-6.1,-3.7,,,1:1,,inverted,ZnO,NiOx,o-DCB,
106896,10.1016/j.orgel.2011.12.020,CCCCC(CC)C[Si]1(CC(CC)CCCC)c2ccsc2-c2sc(-c3cccc4nsnc34)cc21,CCCCC(=O)OCC1(c2ccccc2)c2cccc3cccc4cccc5cccc6cccc1c6c-5c-4c-3c2,4.45,-4.8,-3.3,-6.1,-3.7,100.0,,1:2 w/v,,,,,o-DCB,
106897,10.1016/j.orgel.2011.12.020,CCCCC(CC)C[Si]1(CC(CC)CCCC)c2ccsc2-c2sc(-c3cccc4nsnc34)cc21,CCCCC(=O)OCC1(c2ccccc2)c2cccc3cccc4cccc5cccc6cccc1c6c-5c-4c-3c2,4.42,-4.8,-3.3,-6.1,-3.7,100.0,,1:2 w/v,1 vol.%,,,,o-DCB,CN
106902,10.1016/j.orgel.2012.03.039,CCCCCCCCC(CCCCCCCC)n1c2ccccc2c2ccc(-c3ccc(-c4ccc(-c5cccs5)c5nsnc45)s3)cc21,CCCCC(=O)OCC1(c2ccccc2)C2=CC=Cc3cccc4cccc5ccc6ccccc7cccc1c7c6c5c-4c3C2,4.68,-5.5,-3.6,-6.1,-3.9,,,1:4,,,,MoO3,chlorobenzene,
106903,10.1016/j.orgel.2012.03.039,CCCCCCCCC(CCCCCCCC)n1c2ccccc2c2ccc(-c3ccc(-c4ccc(-c5cccs5)c5nsnc45)s3)cc21,CCCCC(=O)OCC1(c2ccccc2)C2=CC=Cc3cccc4cccc5ccc6ccccc7cccc1c7c6c5c-4c3C2,4.01,-5.5,-3.6,-6.1,-3.9,,,1:4,,,,MoO3,chlorobenzene,
106904,10.1016/j.orgel.2012.03.039,CCCCCCCCC(CCCCCCCC)n1c2ccccc2c2ccc(-c3ccc(-c4ccc(-c5cccs5)c5nsnc45)s3)cc21,CCCCC(=O)OCC1(c2ccccc2)C2=CC=Cc3cccc4cccc5ccc6ccccc7cccc1c7c6c5c-4c3C2,4.33,-5.5,-3.6,-6.1,-3.9,,,1:4,,,,MoO3,chlorobenzene,
106905,10.1016/j.orgel.2012.03.039,CCCCCCCCC(CCCCCCCC)n1c2ccccc2c2ccc(-c3ccc(-c4ccc(-c5cccs5)c5nsnc45)s3)cc21,CCCCC(=O)OCC1(c2ccccc2)C2=CC=Cc3cccc4cccc5ccc6ccccc7cccc1c7c6c5c-4c3C2,4.94,-5.5,-3.6,-6.1,-3.9,,,1:4,,,,MoO3,chlorobenzene,
106906,10.1016/j.orgel.2012.03.039,CCCCCCCCC(CCCCCCCC)n1c2ccccc2c2ccc(-c3ccc(-c4ccc(-c5cccs5)c5nsnc45)s3)cc21,CCCCC(=O)OCC1(c2ccccc2)C2=CC=Cc3cccc4cccc5ccc6ccccc7cccc1c7c6c5c-4c3C2,5.01,-5.5,-3.6,-6.1,-3.9,85.0,,1:4,,,,MoO3,chlorobenzene,
106907,10.1016/j.orgel.2012.05.015,CCCCCCc1ccsc1,CCCCC(=O)OCC1(c2ccccc2)C2=CC=Cc3cccc4cccc5ccc6ccccc7cccc1c7c6c5c-4c3C2,3.23,-5.01,-3.12,-6.1,-3.9,,120.0,1:1 w/w,,conventional,,PEDOT:PSS,THF,
106910,10.1016/j.orgel.2012.07.002,CCCCCCc1ccsc1,CCCCCCCCC(CCCCCCCC)n1c2cc3sccc3cc2c2cc3cc(-c4c(F)c(F)cc5nn(CCCCCCCC)nc45)sc3cc21,1.56,-5.01,-3.12,-5.43,-3.46,,,1:1,,conventional,,PEDOT:PSS,,
106911,10.1016/j.orgel.2012.07.002,CCCCCCc1ccsc1,CCCCCCCCC(CCCCCCCC)n1c2cc3sccc3cc2c2cc3cc(-c4c(F)c(F)cc5nn(CCCCCCCC)nc45)sc3cc21,2.78,-5.01,-3.12,-5.43,-3.46,,,1:1,1.5 vol%,conventional,,PEDOT:PSS,,
106912,10.1016/j.orgel.2012.07.002,CCCCCCc1ccsc1,CCCCCCCCC(CCCCCCCC)n1c2cc3sccc3cc2c2cc3cc(-c4c(F)c(F)cc5nn(CCCCCCCC)nc45)sc3cc21,3.17,-5.01,-3.12,-5.43,-3.46,,120.0,1:1,1.5 vol%,conventional,,PEDOT:PSS,,
106913,10.1016/j.orgel.2012.10.001,CCCCCCCCCCCCc1ccc(-c2c3cc(-c4scc5c4C(=O)N(CCCCCCCC)C5=O)sc3c(-c3ccc(CCCCCCCCCCCC)s3)c3ccsc23)s1,COC(=O)CCCC1(c2ccccc2)C23c4c5ccc6c7cc8c9c%10c(cc%11cc%12c%13c%14c(cc%15c%16ccc-5c2c%16c2c5c%16c%17c(c(c46)c7c9c%17c4c%10c%11c%13c4c%16c%14c%152)C513)C%12)C8,0.79,-5.49,-3.62,-5.9,-3.9,92.0,,1:1,,conventional,Ca,PEDOT:PSS,o-DCB,
106914,10.1016/j.orgel.2012.10.001,CCCCCCCCCCCCc1ccc(-c2c3cc(-c4scc5c4C(=O)N(CCCCCCCC)C5=O)sc3c(-c3ccc(CCCCCCCCCCCC)s3)c3ccsc23)s1,COC(=O)CCCC1(c2ccccc2)C23c4c5ccc6c7cc8c9c%10c(cc%11cc%12c%13c%14c(cc%15c%16ccc-5c2c%16c2c5c%16c%17c(c(c46)c7c9c%17c4c%10c%11c%13c4c%16c%14c%152)C513)C%12)C8,1.71,-5.49,-3.62,-5.9,-3.9,97.0,,1:1.5,,conventional,Ca,PEDOT:PSS,o-DCB,
106915,10.1016/j.orgel.2012.10.001,CCCCCCCCCCCCc1ccc(-c2c3cc(-c4scc5c4C(=O)N(CCCCCCCC)C5=O)sc3c(-c3ccc(CCCCCCCCCCCC)s3)c3ccsc23)s1,COC(=O)CCCC1(c2ccccc2)C23c4c5ccc6c7cc8c9c%10c(cc%11cc%12c%13c%14c(cc%15c%16ccc-5c2c%16c2c5c%16c%17c(c(c46)c7c9c%17c4c%10c%11c%13c4c%16c%14c%152)C513)C%12)C8,0.92,-5.49,-3.62,-5.9,-3.9,95.0,,1:2,,conventional,Ca,PEDOT:PSS,o-DCB,
106916,10.1016/j.orgel.2012.10.001,CCCCCCCCCCCCc1ccc(-c2c3cc(-c4scc5c4C(=O)N(CCCCCCCC)C5=O)sc3c(-c3ccc(CCCCCCCCCCCC)s3)c3ccsc23)s1,COC(=O)CCCC1(c2ccccc2)C23c4c5ccc6c7cc8c9c%10c(cc%11cc%12c%13c%14c(cc%15c%16ccc-5c2c%16c2c5c%16c%17c(c(c46)c7c9c%17c4c%10c%11c%13c4c%16c%14c%152)C513)C%12)C8,0.67,-5.49,-3.62,-5.9,-3.9,99.0,,1:3,,conventional,Ca,PEDOT:PSS,o-DCB,
106917,10.1016/j.orgel.2012.10.001,CCCCCCCCN1C(=O)c2csc(-c3cc4c(-c5ccc(CC(CC)CCCC)s5)c5sccc5c(-c5ccc(CC(CC)CCCC)s5)c4s3)c2C1=O,COC(=O)CCCC1(c2ccccc2)C23c4c5ccc6c7cc8c9c%10c(cc%11cc%12c%13c%14c(cc%15c%16ccc-5c2c%16c2c5c%16c%17c(c(c46)c7c9c%17c4c%10c%11c%13c4c%16c%14c%152)C513)C%12)C8,2.4,-5.54,-3.69,-5.9,-3.9,94.0,,1:1,,conventional,Ca,PEDOT:PSS,o-DCB,
106918,10.1016/j.orgel.2012.10.001,CCCCCCCCN1C(=O)c2csc(-c3cc4c(-c5ccc(CC(CC)CCCC)s5)c5sccc5c(-c5ccc(CC(CC)CCCC)s5)c4s3)c2C1=O,COC(=O)CCCC1(c2ccccc2)C23c4c5ccc6c7cc8c9c%10c(cc%11cc%12c%13c%14c(cc%15c%16ccc-5c2c%16c2c5c%16c%17c(c(c46)c7c9c%17c4c%10c%11c%13c4c%16c%14c%152)C513)C%12)C8,2.62,-5.54,-3.69,-5.9,-3.9,96.0,,1:1.5,,conventional,Ca,PEDOT:PSS,o-DCB,
106919,10.1016/j.orgel.2012.10.001,CCCCCCCCN1C(=O)c2csc(-c3cc4c(-c5ccc(CC(CC)CCCC)s5)c5sccc5c(-c5ccc(CC(CC)CCCC)s5)c4s3)c2C1=O,COC(=O)CCCC1(c2ccccc2)C23c4c5ccc6c7cc8c9c%10c(cc%11cc%12c%13c%14c(cc%15c%16ccc-5c2c%16c2c5c%16c%17c(c(c46)c7c9c%17c4c%10c%11c%13c4c%16c%14c%152)C513)C%12)C8,3.87,-5.54,-3.69,-5.9,-3.9,95.0,,1:2,,conventional,Ca,PEDOT:PSS,o-DCB,
106920,10.1016/j.orgel.2012.10.001,CCCCCCCCN1C(=O)c2csc(-c3cc4c(-c5ccc(CC(CC)CCCC)s5)c5sccc5c(-c5ccc(CC(CC)CCCC)s5)c4s3)c2C1=O,COC(=O)CCCC1(c2ccccc2)C23c4c5ccc6c7cc8c9c%10c(cc%11cc%12c%13c%14c(cc%15c%16ccc-5c2c%16c2c5c%16c%17c(c(c46)c7c9c%17c4c%10c%11c%13c4c%16c%14c%152)C513)C%12)C8,2.42,-5.54,-3.69,-5.9,-3.9,95.0,,1:3,,conventional,Ca,PEDOT:PSS,o-DCB,
106921,10.1016/j.orgel.2012.10.001,CCCCCCCCCCCCc1ccc(-c2c3cc(-c4scc5c4C(=O)N(CCCCCCCC)C5=O)sc3c(-c3ccc(CCCCCCCCCCCC)s3)c3ccsc23)s1,COC(=O)CCCC1(c2ccccc2)C23c4c5ccc6c7cc8c9c%10c(cc%11cc%12c%13c%14c(cc%15c%16ccc-5c2c%16c2c5c%16c%17c(c(c46)c7c9c%17c4c%10c%11c%13c4c%16c%14c%152)C513)C%12)C8,0.76,-5.49,-3.62,-5.9,-3.9,90.0,,1:1,3%,conventional,Ca,PEDOT:PSS,o-DCB,DIO
106922,10.1016/j.orgel.2012.10.001,CCCCCCCCCCCCc1ccc(-c2c3cc(-c4scc5c4C(=O)N(CCCCCCCC)C5=O)sc3c(-c3ccc(CCCCCCCCCCCC)s3)c3ccsc23)s1,COC(=O)CCCC1(c2ccccc2)C23c4c5ccc6c7cc8c9c%10c(cc%11cc%12c%13c%14c(cc%15c%16ccc-5c2c%16c2c5c%16c%17c(c(c46)c7c9c%17c4c%10c%11c%13c4c%16c%14c%152)C513)C%12)C8,1.11,-5.49,-3.62,-5.9,-3.9,95.0,100.0,1:1,3% DIO,conventional,Ca,PEDOT:PSS,chlorobenzene,DIO
106923,10.1016/j.orgel.2012.10.001,CCCCCCCCCCCCc1ccc(-c2c3cc(-c4scc5c4C(=O)N(CCCCCCCC)C5=O)sc3c(-c3ccc(CCCCCCCCCCCC)s3)c3ccsc23)s1,COC(=O)CCCC1(c2ccccc2)C23c4c5ccc6c7cc8c9c%10c(cc%11cc%12c%13c%14c(cc%15c%16ccc-5c2c%16c2c5c%16c%17c(c(c46)c7c9c%17c4c%10c%11c%13c4c%16c%14c%152)C513)C%12)C8,1.29,-5.49,-3.62,-5.9,-3.9,90.0,,1:1.5,1% DIO,conventional,Ca,PEDOT:PSS,o-DCB,DIO
