Repository: JiYiqaq/PCE-KA-GNN

# Data directory

- `raw/Active_Database.csv` is the immutable source dataset bundled under CC BY 4.0. Do not overwrite it with processed data.
- `processed/` is created and populated by the training pipeline. Generated `.pt` and `.pth` caches are intentionally ignored by Git because they can exceed GitHub's normal single-file limit.

See `../DATA_LICENSE.md` for provenance, license and checksum information.

File: data/processed/device_records.csv (part 210 of 250)
record_id,doi,donor_smiles,acceptor_smiles,pce,homo_d,lumo_d,homo_a,lumo_a,active_layer_thickness,annealing_temp,d_a_ratio,additive_ratio,device_type,etl_canonical,htl_canonical,solvent_canonical,additive_canonical
106924,10.1016/j.orgel.2012.10.001,CCCCCCCCCCCCc1ccc(-c2c3cc(-c4scc5c4C(=O)N(CCCCCCCC)C5=O)sc3c(-c3ccc(CCCCCCCCCCCC)s3)c3ccsc23)s1,COC(=O)CCCC1(c2ccccc2)C23c4c5ccc6c7cc8c9c%10c(cc%11cc%12c%13c%14c(cc%15c%16ccc-5c2c%16c2c5c%16c%17c(c(c46)c7c9c%17c4c%10c%11c%13c4c%16c%14c%152)C513)C%12)C8,1.69,-5.49,-3.62,-5.9,-3.9,88.0,110.0,1:1.5,1% DIO,conventional,Ca,PEDOT:PSS,o-DCB,DIO
106925,10.1016/j.orgel.2012.10.001,CCCCCCCCCCCCc1ccc(-c2c3cc(-c4scc5c4C(=O)N(CCCCCCCC)C5=O)sc3c(-c3ccc(CCCCCCCCCCCC)s3)c3ccsc23)s1,COC(=O)CCCC1(c2ccccc2)C23c4c5ccc6c7cc8c9c%10c(cc%11cc%12c%13c%14c(cc%15c%16ccc-5c2c%16c2c5c%16c%17c(c(c46)c7c9c%17c4c%10c%11c%13c4c%16c%14c%152)C513)C%12)C8,0.92,-5.49,-3.62,-5.9,-3.9,92.0,,1:2,2% DIO,conventional,Ca,PEDOT:PSS,o-DCB,DIO
106926,10.1016/j.orgel.2012.10.001,CCCCCCCCCCCCc1ccc(-c2c3cc(-c4scc5c4C(=O)N(CCCCCCCC)C5=O)sc3c(-c3ccc(CCCCCCCCCCCC)s3)c3ccsc23)s1,COC(=O)CCCC1(c2ccccc2)C23c4c5ccc6c7cc8c9c%10c(cc%11cc%12c%13c%14c(cc%15c%16ccc-5c2c%16c2c5c%16c%17c(c(c46)c7c9c%17c4c%10c%11c%13c4c%16c%14c%152)C513)C%12)C8,0.91,-5.49,-3.62,-5.9,-3.9,90.0,110.0,1:2,2%,conventional,Ca,PEDOT:PSS,o-DCB,DIO
106927,10.1016/j.orgel.2012.10.001,CCCCCCCCCCCCc1ccc(-c2c3cc(-c4scc5c4C(=O)N(CCCCCCCC)C5=O)sc3c(-c3ccc(CCCCCCCCCCCC)s3)c3ccsc23)s1,COC(=O)CCCC1(c2ccccc2)C23c4c5ccc6c7cc8c9c%10c(cc%11cc%12c%13c%14c(cc%15c%16ccc-5c2c%16c2c5c%16c%17c(c(c46)c7c9c%17c4c%10c%11c%13c4c%16c%14c%152)C513)C%12)C8,0.82,-5.49,-3.62,-5.9,-3.9,92.0,,1:3,2% DIO,conventional,Ca,PEDOT:PSS,chlorobenzene,DIO
106928,10.1016/j.orgel.2012.10.001,CCCCCCCCCCCCc1ccc(-c2c3cc(-c4scc5c4C(=O)N(CCCCCCCC)C5=O)sc3c(-c3ccc(CCCCCCCCCCCC)s3)c3ccsc23)s1,COC(=O)CCCC1(c2ccccc2)C23c4c5ccc6c7cc8c9c%10c(cc%11cc%12c%13c%14c(cc%15c%16ccc-5c2c%16c2c5c%16c%17c(c(c46)c7c9c%17c4c%10c%11c%13c4c%16c%14c%152)C513)C%12)C8,0.85,-5.49,-3.62,-5.9,-3.9,85.0,120.0,1:3,2% DIO,conventional,Ca,PEDOT:PSS,o-DCB,DIO
106929,10.1016/j.orgel.2012.10.001,CCCCCCCCN1C(=O)c2csc(-c3cc4c(-c5ccc(CC(CC)CCCC)s5)c5sccc5c(-c5ccc(CC(CC)CCCC)s5)c4s3)c2C1=O,COC(=O)CCCC1(c2ccccc2)C23c4c5ccc6c7cc8c9c%10c(cc%11cc%12c%13c%14c(cc%15c%16ccc-5c2c%16c2c5c%16c%17c(c(c46)c7c9c%17c4c%10c%11c%13c4c%16c%14c%152)C513)C%12)C8,1.96,-5.54,-3.69,-5.9,-3.9,85.0,,1:1,3%,conventional,Ca,PEDOT:PSS,o-DCB,DIO
106930,10.1016/j.orgel.2012.10.001,CCCCCCCCN1C(=O)c2csc(-c3cc4c(-c5ccc(CC(CC)CCCC)s5)c5sccc5c(-c5ccc(CC(CC)CCCC)s5)c4s3)c2C1=O,COC(=O)CCCC1(c2ccccc2)C23c4c5ccc6c7cc8c9c%10c(cc%11cc%12c%13c%14c(cc%15c%16ccc-5c2c%16c2c5c%16c%17c(c(c46)c7c9c%17c4c%10c%11c%13c4c%16c%14c%152)C513)C%12)C8,2.6,-5.54,-3.69,-5.9,-3.9,88.0,110.0,1:1,3%,conventional,Ca,PEDOT:PSS,o-DCB,DIO
106931,10.1016/j.orgel.2012.10.001,CCCCCCCCN1C(=O)c2csc(-c3cc4c(-c5ccc(CC(CC)CCCC)s5)c5sccc5c(-c5ccc(CC(CC)CCCC)s5)c4s3)c2C1=O,COC(=O)CCCC1(c2ccccc2)C23c4c5ccc6c7cc8c9c%10c(cc%11cc%12c%13c%14c(cc%15c%16ccc-5c2c%16c2c5c%16c%17c(c(c46)c7c9c%17c4c%10c%11c%13c4c%16c%14c%152)C513)C%12)C8,3.32,-5.54,-3.69,-5.9,-3.9,95.0,,1:1.5,1%,conventional,Ca,PEDOT:PSS,chlorobenzene,DIO
106932,10.1016/j.orgel.2012.10.001,CCCCCCCCN1C(=O)c2csc(-c3cc4c(-c5ccc(CC(CC)CCCC)s5)c5sccc5c(-c5ccc(CC(CC)CCCC)s5)c4s3)c2C1=O,COC(=O)CCCC1(c2ccccc2)C23c4c5ccc6c7cc8c9c%10c(cc%11cc%12c%13c%14c(cc%15c%16ccc-5c2c%16c2c5c%16c%17c(c(c46)c7c9c%17c4c%10c%11c%13c4c%16c%14c%152)C513)C%12)C8,3.48,-5.54,-3.69,-5.9,-3.9,92.0,100.0,1:1.5,1%,conventional,Ca,PEDOT:PSS,o-DCB,DIO
106933,10.1016/j.orgel.2012.10.001,CCCCCCCCN1C(=O)c2csc(-c3cc4c(-c5ccc(CC(CC)CCCC)s5)c5sccc5c(-c5ccc(CC(CC)CCCC)s5)c4s3)c2C1=O,COC(=O)CCCC1(c2ccccc2)C23c4c5ccc6c7cc8c9c%10c(cc%11cc%12c%13c%14c(cc%15c%16ccc-5c2c%16c2c5c%16c%17c(c(c46)c7c9c%17c4c%10c%11c%13c4c%16c%14c%152)C513)C%12)C8,3.95,-5.54,-3.69,-5.9,-3.9,90.0,110.0,1:2,2%,conventional,Ca,PEDOT:PSS,o-DCB,DIO
106934,10.1016/j.orgel.2012.10.001,CCCCCCCCN1C(=O)c2csc(-c3cc4c(-c5ccc(CC(CC)CCCC)s5)c5sccc5c(-c5ccc(CC(CC)CCCC)s5)c4s3)c2C1=O,COC(=O)CCCC1(c2ccccc2)C23c4c5ccc6c7cc8c9c%10c(cc%11cc%12c%13c%14c(cc%15c%16ccc-5c2c%16c2c5c%16c%17c(c(c46)c7c9c%17c4c%10c%11c%13c4c%16c%14c%152)C513)C%12)C8,3.07,-5.54,-3.69,-5.9,-3.9,88.0,100.0,1:2,2%,conventional,Ca,PEDOT:PSS,o-DCB,DIO
106935,10.1016/j.orgel.2012.10.001,CCCCCCCCN1C(=O)c2csc(-c3cc4c(-c5ccc(CC(CC)CCCC)s5)c5sccc5c(-c5ccc(CC(CC)CCCC)s5)c4s3)c2C1=O,COC(=O)CCCC1(c2ccccc2)C23c4c5ccc6c7cc8c9c%10c(cc%11cc%12c%13c%14c(cc%15c%16ccc-5c2c%16c2c5c%16c%17c(c(c46)c7c9c%17c4c%10c%11c%13c4c%16c%14c%152)C513)C%12)C8,3.19,-5.54,-3.69,-5.9,-3.9,85.0,110.0,1:3,5%,conventional,Ca,PEDOT:PSS,o-DCB,DIO
106936,10.1016/j.orgel.2012.10.001,CCCCCCCCN1C(=O)c2csc(-c3cc4c(-c5ccc(CC(CC)CCCC)s5)c5sccc5c(-c5ccc(CC(CC)CCCC)s5)c4s3)c2C1=O,COC(=O)CCCC1(c2ccccc2)C23c4c5ccc6c7cc8c9c%10c(cc%11cc%12c%13c%14c(cc%15c%16ccc-5c2c%16c2c5c%16c%17c(c(c46)c7c9c%17c4c%10c%11c%13c4c%16c%14c%152)C513)C%12)C8,2.26,-5.54,-3.69,-5.9,-3.9,85.0,140.0,1:3,5%,conventional,Ca,PEDOT:PSS,o-DCB,DIO
106943,10.1016/j.orgel.2013.03.018,CCCCC(CC)COc1c2cc(-c3ccc(C4=C5C(=O)N(CC(CC)CCCC)C(c6ccc(-c7cc8c(OCC(CC)CCCC)c9sc(-c%10cc(/C=C\c%11ccc(-c%12ccc(C%13=C%14C(=O)N(CC(CC)CCCC)C(c%15cccs%15)=C%14C(=O)N%13CC(CC)CCCC)s%12)s%11)cs%10)cc9c(OCC(CC)CCCC)c8s7)s6)=C5C(=O)N4CC(CC)CCCC)s3)sc2c(OCC(CC)CCCC)c2ccsc12,COC(=O)CCCC1(c2ccccc2)C23c4c5c6c7c8c9c(c%10c%11c2c2c%12c4c4c%13c5c5c7c7c8c8c%14c9c%10c9c%10c%11c2c2c%11c%12c4c4c%12c%13c5c5c7c7c8c8c%14c9c9c%10c2c2c%11c4c4c%12c5c7c5c8c9c2c45)C613,3.6,-5.31,-3.81,-6.1,-3.7,80.0,90.0,1:1,,,LiF,PEDOT:PSS,,
106944,10.1016/j.orgel.2013.03.018,CCCCC(CC)COc1c2cc(-c3ccc(C4=C5C(=O)N(CC(CC)CCCC)C(c6ccc(-c7cc8c(OCC(CC)CCCC)c9sc(-c%10cc(/C=C\c%11ccc(-c%12ccc(C%13=C%14C(=O)N(CC(CC)CCCC)C(c%15cccs%15)=C%14C(=O)N%13CC(CC)CCCC)s%12)s%11)cs%10)cc9c(OCC(CC)CCCC)c8s7)s6)=C5C(=O)N4CC(CC)CCCC)s3)sc2c(OCC(CC)CCCC)c2ccsc12,COC(=O)CCCC1(c2ccccc2)C23c4c5c6c7c8c9c(c%10c%11c2c2c%12c4c4c%13c5c5c7c7c8c8c%14c9c%10c9c%10c%11c2c2c%11c%12c4c4c%12c%13c5c5c7c7c8c8c%14c9c9c%10c2c2c%11c4c4c%12c5c7c5c8c9c2c45)C613,4.36,-5.31,-3.81,-6.1,-3.7,80.0,90.0,1:1.3,,,LiF,PEDOT:PSS,,
106945,10.1016/j.orgel.2013.03.018,CCCCC(CC)COc1c2cc(-c3ccc(C4=C5C(=O)N(CC(CC)CCCC)C(c6ccc(-c7cc8c(OCC(CC)CCCC)c9sc(-c%10cc(/C=C\c%11ccc(-c%12ccc(C%13=C%14C(=O)N(CC(CC)CCCC)C(c%15cccs%15)=C%14C(=O)N%13CC(CC)CCCC)s%12)s%11)cs%10)cc9c(OCC(CC)CCCC)c8s7)s6)=C5C(=O)N4CC(CC)CCCC)s3)sc2c(OCC(CC)CCCC)c2ccsc12,COC(=O)CCCC1(c2ccccc2)C23c4c5c6c7c8c9c(c%10c%11c2c2c%12c4c4c%13c5c5c7c7c8c8c%14c9c%10c9c%10c%11c2c2c%11c%12c4c4c%12c%13c5c5c7c7c8c8c%14c9c9c%10c2c2c%11c4c4c%12c5c7c5c8c9c2c45)C613,3.91,-5.31,-3.81,-6.1,-3.7,80.0,90.0,1:1.5,,,LiF,PEDOT:PSS,,
106946,10.1016/j.orgel.2013.03.018,CCCCC(CC)COc1c2cc(-c3ccc(C4=C5C(=O)N(CC(CC)CCCC)C(c6ccc(-c7cc8c(OCC(CC)CCCC)c9sc(-c%10cc(/C=C\c%11ccc(-c%12ccc(C%13=C%14C(=O)N(CC(CC)CCCC)C(c%15cccs%15)=C%14C(=O)N%13CC(CC)CCCC)s%12)s%11)cs%10)cc9c(OCC(CC)CCCC)c8s7)s6)=C5C(=O)N4CC(CC)CCCC)s3)sc2c(OCC(CC)CCCC)c2ccsc12,COC(=O)CCCC1(c2ccccc2)C23c4c5c6c7c8c9c(c%10c%11c2c2c%12c4c4c%13c5c5c7c7c8c8c%14c9c%10c9c%10c%11c2c2c%11c%12c4c4c%12c%13c5c5c7c7c8c8c%14c9c9c%10c2c2c%11c4c4c%12c5c7c5c8c9c2c45)C613,3.49,-5.31,-3.81,-6.1,-3.7,80.0,90.0,1:1.7,,,LiF,PEDOT:PSS,,
106947,10.1016/j.orgel.2013.03.018,CCCCC(CC)COc1c2cc(-c3ccc(/C=C/c4ccc(-c5ccc(C6=C7C(=O)N(CC(CC)CCCC)C(c8cccs8)=C7C(=O)N6CC(CC)CCCC)s5)s4)s3)sc2c(OCC(CC)CCCC)c2cc(-c3cccs3)sc12,COC(=O)CCCC1(c2ccccc2)C23c4c5c6c7c8c9c(c%10c%11c2c2c%12c4c4c%13c5c5c7c7c8c8c%14c9c%10c9c%10c%11c2c2c%11c%12c4c4c%12c%13c5c5c7c7c8c8c%14c9c9c%10c2c2c%11c4c4c%12c5c7c5c8c9c2c45)C613,4.31,-5.34,-3.52,-6.1,-3.7,80.0,90.0,1:1.3,,conventional,LiF,PEDOT:PSS,,
106949,10.1016/j.orgel.2013.05.015,CCCCCCc1csc(-c2nnc(-c3cc(CCCCCC)c(-c4cc5c(-c6ccc(CC(CC)CCCC)s6)c6sccc6c(-c6ccc(CC(CC)CCCC)s6)c5s4)s3)nn2)c1,COC(=O)CCCC1(c2ccccc2)C23c4c5ccc6c7cc8c9c%10c(cc%11cc%12c%13c%14c(cc%15c%16ccc-5c2c%16c2c5c%16c%17c(c(c46)c7c9c%17c4c%10c%11c%13c4c%16c%14c%152)C513)C%12)C8,0.8,-5.39,-3.58,-5.9,-3.9,62.0,,1:0.75,,conventional,ZnO,PEDOT:PSS,o-DCB:chlorobenzene (80:20),
106950,10.1016/j.orgel.2013.05.015,CCCCCCc1csc(-c2nnc(-c3cc(CCCCCC)c(-c4cc5c(-c6ccc(CC(CC)CCCC)s6)c6sccc6c(-c6ccc(CC(CC)CCCC)s6)c5s4)s3)nn2)c1,COC(=O)CCCC1(c2ccccc2)C23c4c5ccc6c7cc8c9c%10c(cc%11cc%12c%13c%14c(cc%15c%16ccc-5c2c%16c2c5c%16c%17c(c(c46)c7c9c%17c4c%10c%11c%13c4c%16c%14c%152)C513)C%12)C8,3.02,-5.39,-3.58,-5.9,-3.9,68.0,,1:1,,conventional,ZnO,PEDOT:PSS,o-DCB:chlorobenzene (80:20),
106951,10.1016/j.orgel.2013.05.015,CCCCCCc1csc(-c2nnc(-c3cc(CCCCCC)c(-c4cc5c(-c6ccc(CC(CC)CCCC)s6)c6sccc6c(-c6ccc(CC(CC)CCCC)s6)c5s4)s3)nn2)c1,COC(=O)CCCC1(c2ccccc2)C23c4c5ccc6c7cc8c9c%10c(cc%11cc%12c%13c%14c(cc%15c%16ccc-5c2c%16c2c5c%16c%17c(c(c46)c7c9c%17c4c%10c%11c%13c4c%16c%14c%152)C513)C%12)C8,2.77,-5.39,-3.58,-5.9,-3.9,65.0,,1:1.5,,conventional,ZnO,PEDOT:PSS,o-DCB:chlorobenzene (80:20),
106952,10.1016/j.orgel.2013.05.015,CCCCCCc1csc(-c2nnc(-c3cc(CCCCCC)c(-c4cc5c(-c6ccc(CC(CC)CCCC)s6)c6sccc6c(-c6ccc(CC(CC)CCCC)s6)c5s4)s3)nn2)c1,COC(=O)CCCC1(c2ccccc2)C23c4c5ccc6c7cc8c9c%10c(cc%11cc%12c%13c%14c(cc%15c%16ccc-5c2c%16c2c5c%16c%17c(c(c46)c7c9c%17c4c%10c%11c%13c4c%16c%14c%152)C513)C%12)C8,1.51,-5.39,-3.58,-5.9,-3.9,70.0,,1:2,,conventional,ZnO,PEDOT:PSS,o-DCB:chlorobenzene (80:20),
106953,10.1016/j.orgel.2013.05.015,CCCCCCc1csc(-c2nnc(-c3cc(CCCCCC)c(-c4cc5c(-c6ccc(CC(CC)CCCC)s6)c6sccc6c(-c6ccc(CC(CC)CCCC)s6)c5s4)s3)nn2)c1,COC(=O)CCCC1(c2ccccc2)C23c4c5ccc6c7cc8c9c%10c(cc%11cc%12c%13c%14c(cc%15c%16ccc-5c2c%16c2c5c%16c%17c(c(c46)c7c9c%17c4c%10c%11c%13c4c%16c%14c%152)C513)C%12)C8,2.2,-5.39,-3.58,-5.9,-3.9,81.0,,1:1,,conventional,ZnO,PEDOT:PSS,o-DCB:chlorobenzene (80:20),
106954,10.1016/j.orgel.2013.05.015,CCCCCCc1csc(-c2nnc(-c3cc(CCCCCC)c(-c4cc5c(-c6ccc(CC(CC)CCCC)s6)c6sccc6c(-c6ccc(CC(CC)CCCC)s6)c5s4)s3)nn2)c1,COC(=O)CCCC1(c2ccccc2)C23c4c5ccc6c7cc8c9c%10c(cc%11cc%12c%13c%14c(cc%15c%16ccc-5c2c%16c2c5c%16c%17c(c(c46)c7c9c%17c4c%10c%11c%13c4c%16c%14c%152)C513)C%12)C8,3.3,-5.39,-3.58,-5.9,-3.9,79.0,,1:1.5,,conventional,ZnO,PEDOT:PSS,o-DCB:chlorobenzene (80:20),
106955,10.1016/j.orgel.2013.05.015,CCCCCCc1csc(-c2nnc(-c3cc(CCCCCC)c(-c4cc5c(-c6ccc(CC(CC)CCCC)s6)c6sccc6c(-c6ccc(CC(CC)CCCC)s6)c5s4)s3)nn2)c1,COC(=O)CCCC1(c2ccccc2)C23c4c5ccc6c7cc8c9c%10c(cc%11cc%12c%13c%14c(cc%15c%16ccc-5c2c%16c2c5c%16c%17c(c(c46)c7c9c%17c4c%10c%11c%13c4c%16c%14c%152)C513)C%12)C8,0.9,-5.39,-3.58,-5.9,-3.9,87.0,,1:2,,conventional,ZnO,PEDOT:PSS,o-DCB:chlorobenzene (80:20),
106960,10.1016/j.orgel.2013.09.030,CCCCCCc1ccc(-c2nc(-c3nc(-c4ccc(CCCCCC)s4)c(-c4cc(CCCCCC)c(-c5ccc(-c6cc7c(OCC(CC)CCCC)c8sccc8c(OCC(CC)CCCC)c7s6)s5)s4)s3)sc2-c2cc(CCCCCC)c(-c3cccs3)s2)s1,COC(=O)CCCC1(c2ccccc2)C23c4c5c6c7c8c9c(c%10c%11c2c2c%12c4c4c%13c5c5c7c7c8c8c%14c9c%10c9c%10c%11c2c2c%11c%12c4c4c%12c%13c5c5c7c7c8c8c%14c9c9c%10c2c2c%11c4c4c%12c5c7c5c8c9c2c45)C613,2.35,-5.19,-3.11,-6.1,-3.7,104.0,,1:1,,conventional,Ca,PEDOT:PSS,,
106961,10.1016/j.orgel.2013.09.030,CCCCCCc1ccc(-c2nc(-c3nc(-c4ccc(CCCCCC)s4)c(-c4cc(CCCCCC)c(-c5ccc(-c6cc7c(OCC(CC)CCCC)c8sccc8c(OCC(CC)CCCC)c7s6)s5)s4)s3)sc2-c2cc(CCCCCC)c(-c3cccs3)s2)s1,COC(=O)CCCC1(c2ccccc2)C23c4c5c6c7c8c9c(c%10c%11c2c2c%12c4c4c%13c5c5c7c7c8c8c%14c9c%10c9c%10c%11c2c2c%11c%12c4c4c%12c%13c5c5c7c7c8c8c%14c9c9c%10c2c2c%11c4c4c%12c5c7c5c8c9c2c45)C613,1.69,-5.19,-3.11,-6.1,-3.7,99.0,,1:1.5,,conventional,Ca,PEDOT:PSS,,
106962,10.1016/j.orgel.2013.09.030,CCCCCCc1ccc(-c2nc(-c3nc(-c4ccc(CCCCCC)s4)c(-c4cc(CCCCCC)c(-c5ccc(-c6cc7c(OCC(CC)CCCC)c8sccc8c(OCC(CC)CCCC)c7s6)s5)s4)s3)sc2-c2cc(CCCCCC)c(-c3cccs3)s2)s1,COC(=O)CCCC1(c2ccccc2)C23c4c5c6c7c8c9c(c%10c%11c2c2c%12c4c4c%13c5c5c7c7c8c8c%14c9c%10c9c%10c%11c2c2c%11c%12c4c4c%12c%13c5c5c7c7c8c8c%14c9c9c%10c2c2c%11c4c4c%12c5c7c5c8c9c2c45)C613,1.59,-5.19,-3.11,-6.1,-3.7,96.0,,1:2,,conventional,Ca,PEDOT:PSS,,
106963,10.1016/j.orgel.2013.09.030,CCCCCCc1ccc(-c2nc(-c3nc(-c4ccc(CCCCCC)s4)c(-c4cc(CCCCCC)c(-c5ccc(-c6cc7c(OCC(CC)CCCC)c8sccc8c(OCC(CC)CCCC)c7s6)s5)s4)s3)sc2-c2cc(CCCCCC)c(-c3cccs3)s2)s1,COC(=O)CCCC1(c2ccccc2)C23c4c5c6c7c8c9c(c%10c%11c2c2c%12c4c4c%13c5c5c7c7c8c8c%14c9c%10c9c%10c%11c2c2c%11c%12c4c4c%12c%13c5c5c7c7c8c8c%14c9c9c%10c2c2c%11c4c4c%12c5c7c5c8c9c2c45)C613,3.28,-5.19,-3.11,-6.1,-3.7,113.0,,1:1,3%,conventional,Ca,PEDOT:PSS,,DIO
106964,10.1016/j.orgel.2013.09.030,CCCCCCc1ccc(-c2nc(-c3nc(-c4ccc(CCCCCC)s4)c(-c4cc(CCCCCC)c(-c5ccc(-c6cc7c(OCC(CC)CCCC)c8sccc8c(OCC(CC)CCCC)c7s6)s5)s4)s3)sc2-c2cc(CCCCCC)c(-c3cccs3)s2)s1,COC(=O)CCCC1(c2ccccc2)C23c4c5ccc6c7cc8c9c%10c(cc%11cc%12c%13c%14c(cc%15c%16ccc-5c2c%16c2c5c%16c%17c(c(c46)c7c9c%17c4c%10c%11c%13c4c%16c%14c%152)C513)C%12)C8,3.04,-5.19,-3.11,-5.9,-3.9,111.0,,1:1,,conventional,Ca,PEDOT:PSS,,
106965,10.1016/j.orgel.2013.09.030,CCCCCCc1ccc(-c2nc(-c3nc(-c4ccc(CCCCCC)s4)c(-c4cc(CCCCCC)c(-c5ccc(-c6cc7c(OCC(CC)CCCC)c8sccc8c(OCC(CC)CCCC)c7s6)s5)s4)s3)sc2-c2cc(CCCCCC)c(-c3cccs3)s2)s1,COC(=O)CCCC1(c2ccccc2)C23c4c5ccc6c7cc8c9c%10c(cc%11cc%12c%13c%14c(cc%15c%16ccc-5c2c%16c2c5c%16c%17c(c(c46)c7c9c%17c4c%10c%11c%13c4c%16c%14c%152)C513)C%12)C8,3.71,-5.19,-3.11,-5.9,-3.9,102.0,,1:1,3%,conventional,Ca,PEDOT:PSS,,DIO
106966,10.1016/j.orgel.2013.09.030,CCCCCCCCCCC(CCCCCCCC)COc1c2cc(-c3ccc(-c4sc(-c5sc(-c6nc(-c7ccc(CCCCCC)s7)c(-c7cc(CCCCCC)c(-c8cccs8)s7)s6)nc5-c5ccc(CCCCCC)s5)cc4CCCCCC)s3)sc2c(OCC(CCCCCCCC)CCCCCCCCCC)c2ccsc12,COC(=O)CCCC1(c2ccccc2)C23c4c5c6c7c8c9c(c%10c%11c2c2c%12c4c4c%13c5c5c7c7c8c8c%14c9c%10c9c%10c%11c2c2c%11c%12c4c4c%12c%13c5c5c7c7c8c8c%14c9c9c%10c2c2c%11c4c4c%12c5c7c5c8c9c2c45)C613,2.24,-5.26,-2.93,-6.1,-3.7,110.0,,1:1,,conventional,Ca,PEDOT:PSS,,
106967,10.1016/j.orgel.2013.09.030,CCCCCCCCCCC(CCCCCCCC)COc1c2cc(-c3ccc(-c4sc(-c5sc(-c6nc(-c7ccc(CCCCCC)s7)c(-c7cc(CCCCCC)c(-c8cccs8)s7)s6)nc5-c5ccc(CCCCCC)s5)cc4CCCCCC)s3)sc2c(OCC(CCCCCCCC)CCCCCCCCCC)c2ccsc12,COC(=O)CCCC1(c2ccccc2)C23c4c5c6c7c8c9c(c%10c%11c2c2c%12c4c4c%13c5c5c7c7c8c8c%14c9c%10c9c%10c%11c2c2c%11c%12c4c4c%12c%13c5c5c7c7c8c8c%14c9c9c%10c2c2c%11c4c4c%12c5c7c5c8c9c2c45)C613,2.07,-5.26,-2.93,-6.1,-3.7,112.0,,1:1.5,,conventional,Ca,PEDOT:PSS,,
106968,10.1016/j.orgel.2013.09.030,CCCCCCCCCCC(CCCCCCCC)COc1c2cc(-c3ccc(-c4sc(-c5sc(-c6nc(-c7ccc(CCCCCC)s7)c(-c7cc(CCCCCC)c(-c8cccs8)s7)s6)nc5-c5ccc(CCCCCC)s5)cc4CCCCCC)s3)sc2c(OCC(CCCCCCCC)CCCCCCCCCC)c2ccsc12,COC(=O)CCCC1(c2ccccc2)C23c4c5c6c7c8c9c(c%10c%11c2c2c%12c4c4c%13c5c5c7c7c8c8c%14c9c%10c9c%10c%11c2c2c%11c%12c4c4c%12c%13c5c5c7c7c8c8c%14c9c9c%10c2c2c%11c4c4c%12c5c7c5c8c9c2c45)C613,2.32,-5.26,-2.93,-6.1,-3.7,120.0,,1:1,3%,conventional,Ca,PEDOT:PSS,,DIO
106969,10.1016/j.orgel.2013.09.030,CCCCCCCCCCC(CCCCCCCC)COc1c2cc(-c3ccc(-c4sc(-c5sc(-c6nc(-c7ccc(CCCCCC)s7)c(-c7cc(CCCCCC)c(-c8cccs8)s7)s6)nc5-c5ccc(CCCCCC)s5)cc4CCCCCC)s3)sc2c(OCC(CCCCCCCC)CCCCCCCCCC)c2ccsc12,COC(=O)CCCC1(c2ccccc2)C23c4c5ccc6c7cc8c9c%10c(cc%11cc%12c%13c%14c(cc%15c%16ccc-5c2c%16c2c5c%16c%17c(c(c46)c7c9c%17c4c%10c%11c%13c4c%16c%14c%152)C513)C%12)C8,2.68,-5.26,-2.93,-5.9,-3.9,102.0,,1:1,,conventional,Ca,PEDOT:PSS,,
106970,10.1016/j.orgel.2013.09.030,CCCCCCCCCCC(CCCCCCCC)COc1c2cc(-c3ccc(-c4sc(-c5sc(-c6nc(-c7ccc(CCCCCC)s7)c(-c7cc(CCCCCC)c(-c8cccs8)s7)s6)nc5-c5ccc(CCCCCC)s5)cc4CCCCCC)s3)sc2c(OCC(CCCCCCCC)CCCCCCCCCC)c2ccsc12,COC(=O)CCCC1(c2ccccc2)C23c4c5ccc6c7cc8c9c%10c(cc%11cc%12c%13c%14c(cc%15c%16ccc-5c2c%16c2c5c%16c%17c(c(c46)c7c9c%17c4c%10c%11c%13c4c%16c%14c%152)C513)C%12)C8,2.92,-5.26,-2.93,-5.9,-3.9,105.0,,1:1,3%,conventional,Ca,PEDOT:PSS,,DIO
106971,10.1016/j.orgel.2013.12.012,CCCCCCCCN1C(=O)c2csc(-c3cc4c(s3)-c3sccc3[Si]4(CC(CC)CCCC)CC(CC)CCCC)c2C1=O,CCCCC(=O)OCC1(c2ccccc2)C2=CC=Cc3cccc4cccc5ccc6ccccc7cccc1c7c6c5c-4c3C2,1.0,-5.57,-3.88,-6.1,-3.9,100.0,,1:2,,conventional,,PEDOT:PSS,o-DCB,
106972,10.1016/j.orgel.2013.12.012,CCCCCCCCN1C(=O)c2csc(-c3cc4c(s3)-c3sccc3[Si]4(CC(CC)CCCC)CC(CC)CCCC)c2C1=O,CCCCC(=O)OCC1(c2ccccc2)C2=CC=Cc3cccc4cccc5ccc6ccccc7cccc1c7c6c5c-4c3C2,0.2,-5.57,-3.88,-6.1,-3.9,100.0,,1:2,,conventional,,PEDOT:PSS,o-xylene,
106973,10.1016/j.orgel.2013.12.012,CCCCCCCCN1C(=O)c2csc(-c3cc4c(s3)-c3sccc3[Si]4(CC(CC)CCCC)CC(CC)CCCC)c2C1=O,CCCCC(=O)OCC1(c2ccccc2)C2=CC=Cc3cccc4cccc5ccc6ccccc7cccc1c7c6c5c-4c3C2,6.2,-5.57,-3.88,-6.1,-3.9,100.0,,1:2,3%,conventional,,PEDOT:PSS,o-DCB,DIO
106974,10.1016/j.orgel.2013.12.012,CCCCCCCCN1C(=O)c2csc(-c3cc4c(s3)-c3sccc3[Si]4(CC(CC)CCCC)CC(CC)CCCC)c2C1=O,CCCCC(=O)OCC1(c2ccccc2)C2=CC=Cc3cccc4cccc5ccc6ccccc7cccc1c7c6c5c-4c3C2,4.4,-5.57,-3.88,-6.1,-3.9,100.0,,1:2,3%,conventional,,PEDOT:PSS,o-xylene,DIO
106975,10.1016/j.orgel.2013.12.012,CCCCCCCCN1C(=O)c2csc(-c3cc4c(s3)-c3sccc3[Si]4(CC(CC)CCCC)CC(CC)CCCC)c2C1=O,CCCCC(=O)OCC1(c2ccccc2)C2=CC=Cc3cccc4cccc5ccc6ccccc7cccc1c7c6c5c-4c3C2,4.8,-5.57,-3.88,-6.1,-3.9,100.0,,1:2,2%,conventional,,PEDOT:PSS,o-xylene,MeN
106977,10.1016/j.orgel.2013.12.012,CCCCCCCCN1C(=O)c2csc(-c3cc4c(s3)-c3sccc3[Si]4(CC(CC)CCCC)CC(CC)CCCC)c2C1=O,CCCCC(=O)OCC1(c2ccccc2)C2=CC=Cc3cccc4cccc5ccc6ccccc7cccc1c7c6c5c-4c3C2,5.8,-5.57,-3.88,-6.1,-3.9,100.0,,1:1.5,2%,conventional,,PEDOT:PSS,o-xylene,MeN+DIO
106978,10.1016/j.orgel.2013.12.012,CCCCCCCCN1C(=O)c2csc(-c3cc4c(s3)-c3sccc3[Si]4(CC(CC)CCCC)CC(CC)CCCC)c2C1=O,CCCCC(=O)OCC1(c2ccccc2)C2=CC=Cc3cccc4cccc5ccc6ccccc7cccc1c7c6c5c-4c3C2,6.0,-5.57,-3.88,-6.1,-3.9,100.0,,1:1.5,2%,conventional,,PEDOT:PSS,o-xylene,MeN+DIO
106979,10.1016/j.orgel.2013.12.012,CCCCCCCCN1C(=O)c2csc(-c3cc4c(s3)-c3sccc3[Si]4(CC(CC)CCCC)CC(CC)CCCC)c2C1=O,CCCCC(=O)OCC1(c2ccccc2)C2=CC=Cc3cccc4cccc5ccc6ccccc7cccc1c7c6c5c-4c3C2,6.2,-5.57,-3.88,-6.1,-3.9,100.0,,1:1 5,2%,conventional,,PEDOT:PSS,o-xylene,MeN+DIO
106980,10.1016/j.orgel.2013.12.012,CCCCCCCCN1C(=O)c2csc(-c3cc4c(s3)-c3sccc3[Si]4(CC(CC)CCCC)CC(CC)CCCC)c2C1=O,CCCCC(=O)OCC1(c2ccccc2)C2=CC=Cc3cccc4cccc5ccc6ccccc7cccc1c7c6c5c-4c3C2,4.7,-5.57,-3.88,-6.1,-3.9,100.0,,1:1.5,2%,conventional,,PEDOT:PSS,o-xylene,MeN+DIO
106981,10.1016/j.orgel.2013.12.012,CCCCCCCCN1C(=O)c2csc(-c3cc4c(s3)-c3sccc3[Si]4(CC(CC)CCCC)CC(CC)CCCC)c2C1=O,CCCCC(=O)OCC1(c2ccccc2)c2cccc3cccc4cccc5cccc6cccc1c6c-5c-4c-3c2,5.5,-5.57,-3.88,-6.1,-3.7,100.0,,1:2,2%,conventional,,PEDOT:PSS,o-xylene,MeN+DIO
106982,10.1016/j.orgel.2013.12.020,CCCCCCCCn1nc2c(-c3cccs3)c(F)c(F)c(-c3ccc(-c4cc5c(s4)-c4cc6c(cc4C5(c4ccc(CCCCCC)cc4)c4ccc(CCCCCC)cc4)-c4sccc4C6(c4ccc(CCCCCC)cc4)c4ccc(CCCCCC)cc4)s3)c2n1,CCCCC(=O)OCC1(c2ccccc2)c2cccc3cccc4cccc5cccc6cccc1c6c-5c-4c-3c2,1.94,-5.45,-2.91,-6.1,-3.7,,120.0,1:1,,conventional,Ca,PEDOT:PSS,o-DCB,
106983,10.1016/j.orgel.2013.12.020,CCCCCCCCn1nc2c(-c3cccs3)c(F)c(F)c(-c3ccc(-c4cc5c(s4)-c4cc6c(cc4C5(c4ccc(CCCCCC)cc4)c4ccc(CCCCCC)cc4)-c4sccc4C6(c4ccc(CCCCCC)cc4)c4ccc(CCCCCC)cc4)s3)c2n1,CCCCC(=O)OCC1(c2ccccc2)c2cccc3cccc4cccc5cccc6cccc1c6c-5c-4c-3c2,2.19,-5.45,-2.91,-6.1,-3.7,,120.0,1:2,,conventional,Ca,PEDOT:PSS,o-DCB,
106984,10.1016/j.orgel.2013.12.020,CCCCCCCCn1nc2c(-c3cccs3)c(F)c(F)c(-c3ccc(-c4cc5c(s4)-c4cc6c(cc4C5(c4ccc(CCCCCC)cc4)c4ccc(CCCCCC)cc4)-c4sccc4C6(c4ccc(CCCCCC)cc4)c4ccc(CCCCCC)cc4)s3)c2n1,CCCCC(=O)OCC1(c2ccccc2)c2cccc3cccc4cccc5cccc6cccc1c6c-5c-4c-3c2,2.36,-5.45,-2.91,-6.1,-3.7,,120.0,1:3,,conventional,Ca,PEDOT:PSS,o-DCB,
106985,10.1016/j.orgel.2013.12.020,CCCCCCCCn1nc2c(-c3cccs3)c(F)c(F)c(-c3ccc(-c4cc5c(s4)-c4cc6c(cc4C5(c4ccc(CCCCCC)cc4)c4ccc(CCCCCC)cc4)-c4sccc4C6(c4ccc(CCCCCC)cc4)c4ccc(CCCCCC)cc4)s3)c2n1,CCCCC(=O)OCC1(c2ccccc2)C2=CC=Cc3cccc4cccc5ccc6ccccc7cccc1c7c6c5c-4c3C2,2.73,-5.45,-2.91,-6.1,-3.9,,120.0,1:3,,conventional,Ca,PEDOT:PSS,o-DCB,
106986,10.1016/j.orgel.2013.12.020,CCCCCCCCn1nc2c(-c3cccs3)c(F)c(F)c(-c3ccc(-c4cc5c(s4)-c4cc6c(cc4C5(c4ccc(CCCCCC)cc4)c4ccc(CCCCCC)cc4)-c4sccc4C6(c4ccc(CCCCCC)cc4)c4ccc(CCCCCC)cc4)s3)c2n1,CCCCC(=O)OCC1(c2ccccc2)C2=CC=Cc3cccc4cccc5ccc6ccccc7cccc1c7c6c5c-4c3C2,3.62,-5.45,-2.91,-6.1,-3.9,,120.0,1:3,5,conventional,Ca,PEDOT:PSS,o-DCB,CN
106987,10.1016/j.orgel.2013.12.020,CCCCCCCCn1nc2c(-c3cccs3)c(F)c(F)c(-c3ccc(-c4cc5c(s4)-c4cc6c(cc4C5(c4ccc(CCCCCC)cc4)c4ccc(CCCCCC)cc4)-c4sccc4C6(c4ccc(CCCCCC)cc4)c4ccc(CCCCCC)cc4)s3)c2n1,CCCCC(=O)OCC1(c2ccccc2)C2=CC=Cc3cccc4cccc5ccc6ccccc7cccc1c7c6c5c-4c3C2,4.9,-5.45,-2.91,-6.1,-3.9,,120.0,1:3,5,conventional,Ca,PEDOT:PSS,o-DCB,CN
106988,10.1016/j.orgel.2013.12.020,CCCCCCCCn1nc2c(-c3cccs3)c(F)c(F)c(-c3ccc(-c4cc5c(s4)-c4cc6c(cc4C5(c4ccc(CCCCCC)cc4)c4ccc(CCCCCC)cc4)-c4sccc4C6(c4ccc(CCCCCC)cc4)c4ccc(CCCCCC)cc4)s3)c2n1,CCCCC(=O)OCC1(c2ccccc2)C2=CC=Cc3cccc4cccc5ccc6ccccc7cccc1c7c6c5c-4c3C2,4.6,-5.45,-2.91,-6.1,-3.9,,120.0,1:3,5,conventional,Ca,PEDOT:PSS,o-DCB,CN
106989,10.1016/j.orgel.2014.05.035,CCCCCCCCOc1c(OCCCCCCCC)c(-c2ccc(-c3ccc4c(c3)c3ccccc3c3c(C(=O)OCC(CC)CCCC)sc(C(=O)OCC(CC)CCCC)c43)s2)c2nsnc2c1-c1cccs1,COC(=O)CCCC1(c2ccccc2)C23c4c5ccc6c7cc8c9c%10c(cc%11cc%12c%13c%14c(cc%15c%16ccc-5c2c%16c2c5c%16c%17c(c(c46)c7c9c%17c4c%10c%11c%13c4c%16c%14c%152)C513)C%12)C8,0.6,-5.7,-3.18,,,,,,,,,,,
106990,10.1016/j.orgel.2014.05.035,CCCCCCCCOc1c(OCCCCCCCC)c(-c2ccc(-c3ccc4c(c3)c3ccccc3c3c(C(=O)OCC(CC)CCCC)sc(C(=O)OCC(CC)CCCC)c43)s2)c2nsnc2c1-c1cccs1,COC(=O)CCCC1(c2ccccc2)C23c4c5ccc6c7cc8c9c%10c(cc%11cc%12c%13c%14c(cc%15c%16ccc-5c2c%16c2c5c%16c%17c(c(c46)c7c9c%17c4c%10c%11c%13c4c%16c%14c%152)C513)C%12)C8,0.9,-5.7,-3.18,,,75.0,,,,,,,,
106991,10.1016/j.orgel.2014.05.035,CCCCCCCCOc1c(OCCCCCCCC)c(-c2ccc(-c3ccc4c5ccccc5c5c(C(=O)OCC(CC)CCCC)sc(C(=O)OCC(CC)CCCC)c5c4c3)s2)c2nsnc2c1-c1cccs1,COC(=O)CCCC1(c2ccccc2)C23c4c5ccc6c7cc8c9c%10c(cc%11cc%12c%13c%14c(cc%15c%16ccc-5c2c%16c2c5c%16c%17c(c(c46)c7c9c%17c4c%10c%11c%13c4c%16c%14c%152)C513)C%12)C8,3.1,-5.4,-2.91,,,75.0,,,,,,,,
106992,10.1016/j.orgel.2014.05.035,CCCCCCCCOc1c(OCCCCCCCC)c(-c2ccc(-c3ccc4c5ccccc5c5c(C(=O)OCC(CC)CCCC)sc(C(=O)OCC(CC)CCCC)c5c4c3)s2)c2nsnc2c1-c1cccs1,COC(=O)CCCC1(c2ccccc2)C23c4c5ccc6c7cc8c9c%10c(cc%11cc%12c%13c%14c(cc%15c%16ccc-5c2c%16c2c5c%16c%17c(c(c46)c7c9c%17c4c%10c%11c%13c4c%16c%14c%152)C513)C%12)C8,3.5,-5.4,-2.91,,,75.0,,,,,,,,
106997,10.1016/j.orgel.2014.06.013,CCCCCCc1ccsc1,CCCCC(=O)OCC1(c2ccccc2)c2cccc3cccc4cccc5cccc6cccc1c6c-5c-4c-3c2,3.88,-5.01,-3.12,-6.1,-3.7,,,,,conventional,,PEDOT:PSS,o-DCB,
106998,10.1016/j.orgel.2014.07.038,CCCCCCc1ccsc1,CCCCC(=O)OCC1(c2ccccc2)c2cccc3cccc4cccc5cccc6cccc1c6c-5c-4c-3c2,3.4,-5.01,-3.12,-6.1,-3.7,100.0,150.0,,,conventional,,PEDOT:PSS,,
106999,10.1016/j.orgel.2014.07.038,CCCCCCc1ccsc1,CCCCC(=O)OCC1(c2ccccc2)c2cccc3cccc4cccc5cccc6cccc1c6c-5c-4c-3c2,4.2,-5.01,-3.12,-6.1,-3.7,100.0,150.0,,1.0 wt%,conventional,,PEDOT:PSS,,
107000,10.1016/j.orgel.2014.07.038,CCCCCCc1ccsc1,CCCCC(=O)OCC1(c2ccccc2)c2cccc3cccc4cccc5cccc6cccc1c6c-5c-4c-3c2,3.7,-5.01,-3.12,-6.1,-3.7,100.0,150.0,,3.0 wt%,conventional,,PEDOT:PSS,,
107001,10.1016/j.orgel.2014.07.038,CCCCC(CC)COC(=O)c1sc2c(-c3cc4c(OCC(CC)CCCC)c5sccc5c(OCC(CC)CCCC)c4s3)scc2c1F,CCCCC(=O)OCC1(c2ccccc2)C2=CC=Cc3cccc4cccc5ccc6ccccc7cccc1c7c6c5c-4c3C2,7.9,-5.19,-3.43,-6.1,-3.9,100.0,,1:1.5,3 vol%,conventional,,PEDOT:PSS,,DIO+Br-ADD
107002,10.1016/j.orgel.2014.07.038,CCCCC(CC)COC(=O)c1sc2c(-c3cc4c(OCC(CC)CCCC)c5sccc5c(OCC(CC)CCCC)c4s3)scc2c1F,CCCCC(=O)OCC1(c2ccccc2)C2=CC=Cc3cccc4cccc5ccc6ccccc7cccc1c7c6c5c-4c3C2,8.3,-5.19,-3.43,-6.1,-3.9,100.0,,1:1.5,3 vol% DIO,conventional,,PEDOT:PSS,,DIO+Br-ADD
107003,10.1016/j.orgel.2014.07.038,CCCCC(CC)COC(=O)c1sc2c(-c3cc4c(OCC(CC)CCCC)c5sccc5c(OCC(CC)CCCC)c4s3)scc2c1F,CCCCC(=O)OCC1(c2ccccc2)C2=CC=Cc3cccc4cccc5ccc6ccccc7cccc1c7c6c5c-4c3C2,8.6,-5.19,-3.43,-6.1,-3.9,100.0,,1:1.5,3 vol% DIO,conventional,,PEDOT:PSS,,DIO+Br-ADD
107004,10.1016/j.orgel.2014.07.038,CCCCC(CC)COC(=O)c1sc2c(-c3cc4c(OCC(CC)CCCC)c5sccc5c(OCC(CC)CCCC)c4s3)scc2c1F,CCCCC(=O)OCC1(c2ccccc2)C2=CC=Cc3cccc4cccc5ccc6ccccc7cccc1c7c6c5c-4c3C2,8.6,-5.19,-3.43,-6.1,-3.9,100.0,,1:1.5,3 vol% DIO,conventional,,PEDOT:PSS,,DIO+Br-ADD
107005,10.1016/j.orgel.2014.07.038,CCCCC(CC)COC(=O)c1sc2c(-c3cc4c(OCC(CC)CCCC)c5sccc5c(OCC(CC)CCCC)c4s3)scc2c1F,CCCCC(=O)OCC1(c2ccccc2)C2=CC=Cc3cccc4cccc5ccc6ccccc7cccc1c7c6c5c-4c3C2,8.7,-5.19,-3.43,-6.1,-3.9,100.0,,1:1.5,3 vol% DIO,conventional,,PEDOT:PSS,,DIO+Br-ADD
107006,10.1016/j.orgel.2014.07.038,CCCCC(CC)COC(=O)c1sc2c(-c3cc4c(OCC(CC)CCCC)c5sccc5c(OCC(CC)CCCC)c4s3)scc2c1F,CCCCC(=O)OCC1(c2ccccc2)C2=CC=Cc3cccc4cccc5ccc6ccccc7cccc1c7c6c5c-4c3C2,7.5,-5.19,-3.43,-6.1,-3.9,100.0,,1:1.5,3 vol% DIO,conventional,,PEDOT:PSS,,DIO+Br-ADD
107007,10.1016/j.orgel.2014.07.038,CCCCC(CC)COC(=O)c1sc2c(-c3cc4c(OCC(CC)CCCC)c5sccc5c(OCC(CC)CCCC)c4s3)scc2c1F,CCCCC(=O)OCC1(c2ccccc2)C2=CC=Cc3cccc4cccc5ccc6ccccc7cccc1c7c6c5c-4c3C2,7.3,-5.19,-3.43,-6.1,-3.9,100.0,,1:1.5,3 vol%,conventional,,PEDOT:PSS,,DIO+Br-ADD
107008,10.1016/j.orgel.2014.07.038,CCCCC(CC)COC(=O)c1sc2c(-c3cc4c(OCC(CC)CCCC)c5sccc5c(OCC(CC)CCCC)c4s3)scc2c1F,CCCCC(=O)OCC1(c2ccccc2)C2=CC=Cc3cccc4cccc5ccc6ccccc7cccc1c7c6c5c-4c3C2,8.2,-5.19,-3.43,-6.1,-3.9,100.0,,1:1.5,3 vol%,conventional,,PEDOT:PSS,,DIO+Br-ADD
107009,10.1016/j.orgel.2014.07.038,CCCCC(CC)COC(=O)c1sc2c(-c3cc4c(OCC(CC)CCCC)c5sccc5c(OCC(CC)CCCC)c4s3)scc2c1F,CCCCC(=O)OCC1(c2ccccc2)C2=CC=Cc3cccc4cccc5ccc6ccccc7cccc1c7c6c5c-4c3C2,8.2,-5.19,-3.43,-6.1,-3.9,100.0,,1:1.5,3 vol%,conventional,,PEDOT:PSS,,DIO+Br-ADD
107010,10.1016/j.orgel.2014.08.022,CCCCCCCCOc1cccc(-c2nc3c(-c4ccco4)c(F)c(F)c(-c4ccc(-c5cc6c(-c7ccc(CC(CC)CCCC)s7)c7sccc7c(-c7ccc(CC(CC)CCCC)s7)c6s5)o4)c3nc2-c2cccc(OCCCCCCCC)c2)c1,COC(=O)CCCC1(c2ccccc2)C23c4c5ccc6c7cc8c9c%10c(cc%11cc%12c%13c%14c(cc%15c%16ccc-5c2c%16c2c5c%16c%17c(c(c46)c7c9c%17c4c%10c%11c%13c4c%16c%14c%152)C513)C%12)C8,4.3,-5.71,-3.45,-5.9,-3.9,100.0,100.0,1:1,,conventional,,PEDOT:PSS,o-DCB,
107011,10.1016/j.orgel.2014.08.022,CCCCCCCCOc1cccc(-c2nc3c(-c4cccs4)c(F)c(F)c(-c4ccc(-c5cc6c(-c7ccc(CC(CC)CCCC)s7)c7sccc7c(-c7ccc(CC(CC)CCCC)s7)c6s5)s4)c3nc2-c2cccc(OCCCCCCCC)c2)c1,COC(=O)CCCC1(c2ccccc2)C23c4c5ccc6c7cc8c9c%10c(cc%11cc%12c%13c%14c(cc%15c%16ccc-5c2c%16c2c5c%16c%17c(c(c46)c7c9c%17c4c%10c%11c%13c4c%16c%14c%152)C513)C%12)C8,5.9,-5.45,-3.56,-5.9,-3.9,100.0,90.0,1:1,,conventional,,PEDOT:PSS,o-DCB,
107012,10.1016/j.orgel.2014.08.022,CCCCCCCCOc1cccc(-c2nc3c(-c4cc5sccc5s4)c(F)c(F)c(-c4cc5sc(-c6cc7c(-c8ccc(CC(CC)CCCC)s8)c8sccc8c(-c8ccc(CC(CC)CCCC)s8)c7s6)cc5s4)c3nc2-c2cccc(OCCCCCCCC)c2)c1,COC(=O)CCCC1(c2ccccc2)C23c4c5ccc6c7cc8c9c%10c(cc%11cc%12c%13c%14c(cc%15c%16ccc-5c2c%16c2c5c%16c%17c(c(c46)c7c9c%17c4c%10c%11c%13c4c%16c%14c%152)C513)C%12)C8,4.6,-5.4,-3.5,-5.9,-3.9,100.0,100.0,1:2,,conventional,,PEDOT:PSS,o-DCB,
107013,10.1016/j.orgel.2014.08.022,CCCCCCCCOc1cccc(-c2nc3c(-c4ccc(-c5cccs5)s4)c(F)c(F)c(-c4ccc(-c5ccc(-c6cc7c(-c8cc(CCCCCC)c(CCCCCC)s8)c8sccc8c(-c8cc(CCCCCC)c(CCCCCC)s8)c7s6)s5)s4)c3nc2-c2cccc(OCCCCCCCC)c2)c1,COC(=O)CCCC1(c2ccccc2)C23c4c5ccc6c7cc8c9c%10c(cc%11cc%12c%13c%14c(cc%15c%16ccc-5c2c%16c2c5c%16c%17c(c(c46)c7c9c%17c4c%10c%11c%13c4c%16c%14c%152)C513)C%12)C8,3.5,-5.33,-3.38,-5.9,-3.9,100.0,100.0,1:2,,conventional,,PEDOT:PSS,o-DCB,
107014,10.1016/j.orgel.2014.09.019,CCCCCCCCOc1c(OCCCCCCCC)c(-c2ccc(-c3cc4c(OCC(CC)CCCCCC)c5sccc5c(OCC(CC)CCCCCC)c4s3)s2)c2nc3c4cccc5ccc6cccc(c3nc2c1-c1cccs1)c6c54,COC(=O)CCCC1(c2ccccc2)C23c4c5c6c7c8c9c(c%10c%11c2c2c%12c4c4c%13c5c5c7c7c8c8c%14c9c%10c9c%10c%11c2c2c%11c%12c4c4c%12c%13c5c5c7c7c8c8c%14c9c9c%10c2c2c%11c4c4c%12c5c7c5c8c9c2c45)C613,3.49,-5.29,-3.08,-6.1,-3.7,90.0,80.0,1:2,,conventional,Ca,PEDOT:PSS,o-DCB,
107015,10.1016/j.orgel.2014.09.019,CCCCCCCCOc1c(OCCCCCCCC)c(-c2ccc(-c3cc4c(OCC(CC)CCCCCC)c5sccc5c(OCC(CC)CCCCCC)c4s3)s2)c2nc3c4cccc5ccc6cccc(c3nc2c1-c1cccs1)c6c54,COC(=O)CCCC1(c2ccccc2)C23c4c5ccc6c7cc8c9c%10c(cc%11cc%12c%13c%14c(cc%15c%16ccc-5c2c%16c2c5c%16c%17c(c(c46)c7c9c%17c4c%10c%11c%13c4c%16c%14c%152)C513)C%12)C8,4.25,-5.29,-3.08,-5.9,-3.9,90.0,80.0,1:2,,conventional,Ca,PEDOT:PSS,o-DCB,
107016,10.1016/j.orgel.2014.09.019,CCCCCCCCOc1c(OCCCCCCCC)c(-c2ccc(-c3cc4c(-c5ccc(CC(CC)CCCCCC)s5)c5sccc5c(-c5ccc(CC(CC)CCCCCC)s5)c4s3)s2)c2nc3c4cccc5ccc6cccc(c3nc2c1-c1cccs1)c6c54,COC(=O)CCCC1(c2ccccc2)C23c4c5c6c7c8c9c(c%10c%11c2c2c%12c4c4c%13c5c5c7c7c8c8c%14c9c%10c9c%10c%11c2c2c%11c%12c4c4c%12c%13c5c5c7c7c8c8c%14c9c9c%10c2c2c%11c4c4c%12c5c7c5c8c9c2c45)C613,3.71,-5.34,-3.15,-6.1,-3.7,90.0,80.0,1:2,,conventional,Ca,PEDOT:PSS,o-DCB,
107017,10.1016/j.orgel.2014.09.019,CCCCCCCCOc1c(OCCCCCCCC)c(-c2ccc(-c3cc4c(-c5ccc(CC(CC)CCCCCC)s5)c5sccc5c(-c5ccc(CC(CC)CCCCCC)s5)c4s3)s2)c2nc3c4cccc5ccc6cccc(c3nc2c1-c1cccs1)c6c54,COC(=O)CCCC1(c2ccccc2)C23c4c5ccc6c7cc8c9c%10c(cc%11cc%12c%13c%14c(cc%15c%16ccc-5c2c%16c2c5c%16c%17c(c(c46)c7c9c%17c4c%10c%11c%13c4c%16c%14c%152)C513)C%12)C8,4.86,-5.34,-3.15,-5.9,-3.9,90.0,80.0,1:2,,conventional,Ca,PEDOT:PSS,o-DCB,
107018,10.1016/j.orgel.2014.11.021,CCCCCCCCOc1c(OCCCCCCCC)c(-c2ccc(-c3cc4c(OCC(CC)CCCC)c5sccc5c(OCC(CC)CCCC)c4s3)s2)c2nc(-c3ccc(OC)cc3)c(-c3ccc(OC)cc3)nc2c1-c1cccs1,COC(=O)CCCC1(c2ccccc2)C23c4c5ccc6c7cc8c9c%10c(cc%11cc%12c%13c%14c(cc%15c%16ccc-5c2c%16c2c5c%16c%17c(c(c46)c7c9c%17c4c%10c%11c%13c4c%16c%14c%152)C513)C%12)C8,4.44,-5.29,-2.77,-5.9,-3.9,85.0,80.0,1:4,,conventional,Ca,PEDOT:PSS,o-DCB,
107019,10.1016/j.orgel.2014.11.021,CCCCCCCCOc1c(OCCCCCCCC)c(-c2ccc(-c3cc4c(-c5ccc(CC(CC)CCCC)s5)c5sccc5c(-c5ccc(CC(CC)CCCC)s5)c4s3)s2)c2nc(-c3ccc(OC)cc3)c(-c3ccc(OC)cc3)nc2c1-c1cccs1,COC(=O)CCCC1(c2ccccc2)C23c4c5ccc6c7cc8c9c%10c(cc%11cc%12c%13c%14c(cc%15c%16ccc-5c2c%16c2c5c%16c%17c(c(c46)c7c9c%17c4c%10c%11c%13c4c%16c%14c%152)C513)C%12)C8,6.31,-5.41,-2.92,-5.9,-3.9,85.0,80.0,1:4,,conventional,Ca,PEDOT:PSS,o-DCB,
107020,10.1016/j.orgel.2014.12.020,CCCCC(CC)Cc1ccc(-c2c3cc(-c4scc5c4C(=O)N(CC(CC)CCCC)C5=O)sc3c(-c3ccc(CC(CC)CCCC)s3)c3ccsc23)s1,CCCCCCCC(CCCCCCC)N1C(=O)c2ccc3c4ccc5c6c(cc(-c7cc8c9c(ccc%10c%11ccc%12c%13c(ccc(c7c9%10)c%13%11)C(=O)N(C(CCCCCCC)CCCCCCC)C%12=O)C(=O)N(C(CCCCCCC)CCCCCCC)C8=O)c(c7ccc(c2c37)C1=O)c64)C(=O)N(C(CCCCCCC)CCCCCCC)C5=O,3.37,-5.7,-3.7,-5.95,-3.87,90.0,,1:1,,conventional,Ca,PEDOT:PSS,chlorobenzene,DIO+CN
107021,10.1016/j.orgel.2014.12.020,CCCCCC(CC)OC(=O)c1sc2csc(-c3cc4c(-c5ccc(CC(CC)CCCC)s5)c5sccc5c(-c5ccc(CC(CC)CCCC)s5)c4s3)c2c1F,CCCCCCCC(CCCCCCC)N1C(=O)c2ccc3c4ccc5c6c(cc(-c7cc8c9c(ccc%10c%11ccc%12c%13c(ccc(c7c9%10)c%13%11)C(=O)N(C(CCCCCCC)CCCCCCC)C%12=O)C(=O)N(C(CCCCCCC)CCCCCCC)C8=O)c(c7ccc(c2c37)C1=O)c64)C(=O)N(C(CCCCCCC)CCCCCCC)C5=O,4.48,-5.24,-3.6,-5.95,-3.87,90.0,,1:1,,conventional,Ca,PEDOT:PSS,chlorobenzene,DIO+CN
107022,10.1016/j.orgel.2014.12.020,CCCCC(CC)C[Si]1(CC(CC)CCCC)c2ccsc2-c2sc(-c3cccc4nsnc34)cc21,CCCCCCCC(CCCCCCC)N1C(=O)c2ccc3c4ccc5c6c(cc(-c7cc8c9c(ccc%10c%11ccc%12c%13c(ccc(c7c9%10)c%13%11)C(=O)N(C(CCCCCCC)CCCCCCC)C%12=O)C(=O)N(C(CCCCCCC)CCCCCCC)C8=O)c(c7ccc(c2c37)C1=O)c64)C(=O)N(C(CCCCCCC)CCCCCCC)C5=O,1.67,-5.185,-3.335,-5.95,-3.87,90.0,,1:1,,conventional,Ca,PEDOT:PSS,chlorobenzene,DIO+CN
107023,10.1016/j.orgel.2014.12.020,CCCCCCCCC(CCCCCC)CN1C(=O)C2=C(c3ccc(-c4cccs4)s3)N(CC(CCCCCC)CCCCCCCC)C(=O)C2=C1c1cccs1,CCCCCCCC(CCCCCCC)N1C(=O)c2ccc3c4ccc5c6c(cc(-c7cc8c9c(ccc%10c%11ccc%12c%13c(ccc(c7c9%10)c%13%11)C(=O)N(C(CCCCCCC)CCCCCCC)C%12=O)C(=O)N(C(CCCCCCC)CCCCCCC)C8=O)c(c7ccc(c2c37)C1=O)c64)C(=O)N(C(CCCCCCC)CCCCCCC)C5=O,0.98,-5.17,-3.67,-5.95,-3.87,90.0,,1:1,,conventional,Ca,PEDOT:PSS,chlorobenzene,DIO+CN
107024,10.1016/j.orgel.2015.01.008,CCCCCCCCCCCCn1c2cc3ccsc3cc2c2cc3sc(-c4ccc5c(c4)N(CC(CCCCCCCC)CCCCCCCCCC)C(=O)/C5=C4/C(=O)N(CC(CCCCCCCC)CCCCCCCCCC)c5ccccc54)cc3cc21,CCCCCC(CCCCC)N1C(=O)c2ccc3c4ccc5c6c(cc(-c7cc8c9c(ccc%10c%11ccc%12c%13c(ccc(c7c9%10)c%13%11)C(=O)N(C(CCCCC)CCCCC)C%12=O)C(=O)N(C(CCCCC)CCCCC)C8=O)c(c7ccc(c2c37)C1=O)c64)C(=O)N(C(CCCCC)CCCCC)C5=O,1.05,-5.21,-3.52,-6.1,-4.0,,,1:1.5,,conventional,LiF,PEDOT:PSS,o-DCB,
107025,10.1016/j.orgel.2015.01.008,CCCCCCCCCCCCn1c2cc3ccsc3cc2c2cc3sc(-c4ccc5c(c4)N(CC(CCCCCCCC)CCCCCCCCCC)C(=O)/C5=C4/C(=O)N(CC(CCCCCCCC)CCCCCCCCCC)c5ccccc54)cc3cc21,CCCCCC(CCCCC)N1C(=O)c2ccc3c4ccc5c6c(cc(-c7cc8c9c(ccc%10c%11ccc%12c%13c(ccc(c7c9%10)c%13%11)C(=O)N(C(CCCCC)CCCCC)C%12=O)C(=O)N(C(CCCCC)CCCCC)C8=O)c(c7ccc(c2c37)C1=O)c64)C(=O)N(C(CCCCC)CCCCC)C5=O,2.23,-5.21,-3.52,-6.1,-4.0,,,1:1.5,,conventional,LiF,PEDOT:PSS,o-DCB,
107026,10.1016/j.orgel.2015.01.008,CCCCCCCCCCCCn1c2cc3ccsc3cc2c2cc3sc(-c4ccc5c(c4)N(CC(CCCCCCCC)CCCCCCCCCC)C(=O)/C5=C4/C(=O)N(CC(CCCCCCCC)CCCCCCCCCC)c5ccccc54)cc3cc21,CCCCCC(CCCCC)N1C(=O)c2ccc3c4ccc5c6c(cc(-c7cc8c9c(ccc%10c%11ccc%12c%13c(ccc(c7c9%10)c%13%11)C(=O)N(C(CCCCC)CCCCC)C%12=O)C(=O)N(C(CCCCC)CCCCC)C8=O)c(c7ccc(c2c37)C1=O)c64)C(=O)N(C(CCCCC)CCCCC)C5=O,2.95,-5.21,-3.52,-6.1,-4.0,,,1:1.5,,conventional,LiF,PEDOT:PSS,o-DCB,
107027,10.1016/j.orgel.2015.04.005,CCCCCCCCCCCCn1nc2c(-c3cccs3)c(F)c(F)c(-c3ccc(-c4ccc5c6cc7c(cc6n(C(CCCCCCCC)CCCCCCCC)c5c4)c4ccccc4n7C(CCCCCCCC)CCCCCCCC)s3)c2n1,COC(=O)CCCC1(c2ccccc2)C23c4c5c6c7c8c9c(c%10c%11c2c2c%12c4c4c%13c5c5c7c7c8c8c%14c9c%10c9c%10c%11c2c2c%11c%12c4c4c%12c%13c5c5c7c7c8c8c%14c9c9c%10c2c2c%11c4c4c%12c5c7c5c8c9c2c45)C613,0.55,-5.34,-3.06,-6.1,-3.7,80.0,110.0,1:1,,conventional,PFN,PEDOT:PSS,,
107028,10.1016/j.orgel.2015.04.005,CCCCCCCCCCCCn1nc2c(-c3cccs3)c(F)c(F)c(-c3ccc(-c4ccc5c6cc7c(cc6n(C(CCCCCCCC)CCCCCCCC)c5c4)c4ccccc4n7C(CCCCCCCC)CCCCCCCC)s3)c2n1,COC(=O)CCCC1(c2ccccc2)C23c4c5c6c7c8c9c(c%10c%11c2c2c%12c4c4c%13c5c5c7c7c8c8c%14c9c%10c9c%10c%11c2c2c%11c%12c4c4c%12c%13c5c5c7c7c8c8c%14c9c9c%10c2c2c%11c4c4c%12c5c7c5c8c9c2c45)C613,1.01,-5.34,-3.06,-6.1,-3.7,80.0,110.0,1:2,,conventional,PFN,PEDOT:PSS,,
107029,10.1016/j.orgel.2015.04.005,CCCCCCCCCCCCn1nc2c(-c3cccs3)c(F)c(F)c(-c3ccc(-c4ccc5c6cc7c(cc6n(C(CCCCCCCC)CCCCCCCC)c5c4)c4ccccc4n7C(CCCCCCCC)CCCCCCCC)s3)c2n1,COC(=O)CCCC1(c2ccccc2)C23c4c5c6c7c8c9c(c%10c%11c2c2c%12c4c4c%13c5c5c7c7c8c8c%14c9c%10c9c%10c%11c2c2c%11c%12c4c4c%12c%13c5c5c7c7c8c8c%14c9c9c%10c2c2c%11c4c4c%12c5c7c5c8c9c2c45)C613,0.95,-5.34,-3.06,-6.1,-3.7,80.0,110.0,1:3,,conventional,PFN,PEDOT:PSS,,
107030,10.1016/j.orgel.2015.04.005,CCCCCCCCCCCCn1nc2c(-c3cccs3)c(F)c(F)c(-c3ccc(-c4ccc5c6cc7c(cc6n(C(CCCCCCCC)CCCCCCCC)c5c4)c4ccccc4n7C(CCCCCCCC)CCCCCCCC)s3)c2n1,COC(=O)CCCC1(c2ccccc2)C23c4c5c6c7c8c9c(c%10c%11c2c2c%12c4c4c%13c5c5c7c7c8c8c%14c9c%10c9c%10c%11c2c2c%11c%12c4c4c%12c%13c5c5c7c7c8c8c%14c9c9c%10c2c2c%11c4c4c%12c5c7c5c8c9c2c45)C613,0.75,-5.34,-3.06,-6.1,-3.7,80.0,110.0,1:4,,conventional,PFN,PEDOT:PSS,,
107031,10.1016/j.orgel.2015.04.005,CCCCCCCCCCCCn1nc2c(-c3ccc[se]3)c(F)c(F)c(-c3ccc(-c4ccc5c6cc7c(cc6n(C(CCCCCCCC)CCCCCCCC)c5c4)c4ccccc4n7C(CCCCCCCC)CCCCCCCC)[se]3)c2n1,COC(=O)CCCC1(c2ccccc2)C23c4c5c6c7c8c9c(c%10c%11c2c2c%12c4c4c%13c5c5c7c7c8c8c%14c9c%10c9c%10c%11c2c2c%11c%12c4c4c%12c%13c5c5c7c7c8c8c%14c9c9c%10c2c2c%11c4c4c%12c5c7c5c8c9c2c45)C613,1.11,-5.37,-3.19,-6.1,-3.7,80.0,110.0,1:1,,conventional,PFN,PEDOT:PSS,,
107032,10.1016/j.orgel.2015.04.005,CCCCCCCCCCCCn1nc2c(-c3ccc[se]3)c(F)c(F)c(-c3ccc(-c4ccc5c6cc7c(cc6n(C(CCCCCCCC)CCCCCCCC)c5c4)c4ccccc4n7C(CCCCCCCC)CCCCCCCC)[se]3)c2n1,COC(=O)CCCC1(c2ccccc2)C23c4c5c6c7c8c9c(c%10c%11c2c2c%12c4c4c%13c5c5c7c7c8c8c%14c9c%10c9c%10c%11c2c2c%11c%12c4c4c%12c%13c5c5c7c7c8c8c%14c9c9c%10c2c2c%11c4c4c%12c5c7c5c8c9c2c45)C613,2.39,-5.37,-3.19,-6.1,-3.7,80.0,110.0,1:2,,conventional,PFN,PEDOT:PSS,,
107033,10.1016/j.orgel.2015.04.005,CCCCCCCCCCCCn1nc2c(-c3ccc[se]3)c(F)c(F)c(-c3ccc(-c4ccc5c6cc7c(cc6n(C(CCCCCCCC)CCCCCCCC)c5c4)c4ccccc4n7C(CCCCCCCC)CCCCCCCC)[se]3)c2n1,COC(=O)CCCC1(c2ccccc2)C23c4c5c6c7c8c9c(c%10c%11c2c2c%12c4c4c%13c5c5c7c7c8c8c%14c9c%10c9c%10c%11c2c2c%11c%12c4c4c%12c%13c5c5c7c7c8c8c%14c9c9c%10c2c2c%11c4c4c%12c5c7c5c8c9c2c45)C613,2.1,-5.37,-3.19,-6.1,-3.7,80.0,110.0,1:3,,conventional,PFN,PEDOT:PSS,,
107034,10.1016/j.orgel.2015.04.005,CCCCCCCCCCCCn1nc2c(-c3ccc[se]3)c(F)c(F)c(-c3ccc(-c4ccc5c6cc7c(cc6n(C(CCCCCCCC)CCCCCCCC)c5c4)c4ccccc4n7C(CCCCCCCC)CCCCCCCC)[se]3)c2n1,COC(=O)CCCC1(c2ccccc2)C23c4c5c6c7c8c9c(c%10c%11c2c2c%12c4c4c%13c5c5c7c7c8c8c%14c9c%10c9c%10c%11c2c2c%11c%12c4c4c%12c%13c5c5c7c7c8c8c%14c9c9c%10c2c2c%11c4c4c%12c5c7c5c8c9c2c45)C613,2.08,-5.37,-3.19,-6.1,-3.7,80.0,110.0,1:4,,conventional,PFN,PEDOT:PSS,,
107035,10.1016/j.orgel.2015.04.013,CCCCCCCCOc1ccc(N(c2ccc(OCCCCCCCC)cc2)c2ccc(-c3ccc(-c4c5cc(-c6ccc(-c7ccc(-c8cccs8)c8nsnc78)s6)sc5c(-c5ccc(-c6ccc(N(c7ccc(OCCCCCCCC)cc7)c7ccc(OCCCCCCCC)cc7)cc6)s5)c5ccsc45)s3)cc2)cc1,CCCCC(=O)OCC1(c2ccccc2)c2cccc3cccc4cccc5cccc6cccc1c6c-5c-4c-3c2,2.91,-5.09,-3.45,-6.1,-3.7,96.0,,1:2,,conventional,Ca,PEDOT:PSS,o-DCB,
107036,10.1016/j.orgel.2015.04.013,CCCCCCCCOc1ccc(N(c2ccc(OCCCCCCCC)cc2)c2ccc(-c3ccc(-c4c5cc(-c6ccc(-c7ccc(-c8cccs8)c8nsnc78)s6)sc5c(-c5ccc(-c6ccc(N(c7ccc(OCCCCCCCC)cc7)c7ccc(OCCCCCCCC)cc7)cc6)s5)c5ccsc45)s3)cc2)cc1,CCCCC(=O)OCC1(c2ccccc2)c2cccc3cccc4cccc5cccc6cccc1c6c-5c-4c-3c2,3.92,-5.09,-3.45,-6.1,-3.7,98.0,,1:2,,conventional,Ca,PEDOT:PSS,o-DCB,
107037,10.1016/j.orgel.2015.04.013,CCCCCCCCOc1ccc(N(c2ccc(OCCCCCCCC)cc2)c2ccc(-c3ccc(-c4c5cc(-c6ccc(-c7c(F)c(F)c(-c8cccs8)c8nsnc78)s6)sc5c(-c5ccc(-c6ccc(N(c7ccc(OCCCCCCCC)cc7)c7ccc(OCCCCCCCC)cc7)cc6)s5)c5ccsc45)s3)cc2)cc1,CCCCC(=O)OCC1(c2ccccc2)c2cccc3cccc4cccc5cccc6cccc1c6c-5c-4c-3c2,3.03,-5.16,-3.43,-6.1,-3.7,81.0,,1:3,,conventional,Ca,PEDOT:PSS,o-DCB,
107038,10.1016/j.orgel.2015.04.013,CCCCCCCCOc1ccc(N(c2ccc(OCCCCCCCC)cc2)c2ccc(-c3ccc(-c4c5cc(-c6ccc(-c7c(F)c(F)c(-c8cccs8)c8nsnc78)s6)sc5c(-c5ccc(-c6ccc(N(c7ccc(OCCCCCCCC)cc7)c7ccc(OCCCCCCCC)cc7)cc6)s5)c5ccsc45)s3)cc2)cc1,CCCCC(=O)OCC1(c2ccccc2)c2cccc3cccc4cccc5cccc6cccc1c6c-5c-4c-3c2,4.29,-5.16,-3.43,-6.1,-3.7,82.0,,1:3,,conventional,Ca,PEDOT:PSS,o-DCB,
107039,10.1016/j.orgel.2015.05.023,CCCCCCCCCCC(CCCCCCCC)CN1C(=O)c2nc3c(nc2C1=O)c1sc(-c2cccs2)cc1c1ccsc13,COC(=O)CCCC1(c2ccccc2)C23c4c5ccc6c7cc8c9c%10c(cc%11cc%12c%13c%14c(cc%15c%16ccc-5c2c%16c2c5c%16c%17c(c(c46)c7c9c%17c4c%10c%11c%13c4c%16c%14c%152)C513)C%12)C8,3.65,-5.73,-3.76,-5.9,-3.9,,,1:2,,conventional,,PEDOT:PSS,chloroform,
107040,10.1016/j.orgel.2015.05.023,CCCCCCCCCCC(CCCCCCCC)CN1C(=O)c2nc3c(nc2C1=O)c1sc(-c2cccs2)cc1c1ccsc13,COC(=O)CCCC1(c2ccccc2)C23c4c5ccc6c7cc8c9c%10c(cc%11cc%12c%13c%14c(cc%15c%16ccc-5c2c%16c2c5c%16c%17c(c(c46)c7c9c%17c4c%10c%11c%13c4c%16c%14c%152)C513)C%12)C8,5.54,-5.73,-3.76,-5.9,-3.9,,,1:2,,conventional,,PEDOT:PSS,chloroform,
107041,10.1016/j.orgel.2015.05.023,CCCCCCCCCCC(CCCCCCCC)CN1C(=O)c2nc3c(nc2C1=O)c1sc(-c2ccc(-c4cccs4)s2)cc1c1ccsc13,COC(=O)CCCC1(c2ccccc2)C23c4c5ccc6c7cc8c9c%10c(cc%11cc%12c%13c%14c(cc%15c%16ccc-5c2c%16c2c5c%16c%17c(c(c46)c7c9c%17c4c%10c%11c%13c4c%16c%14c%152)C513)C%12)C8,3.95,-5.54,-3.8,-5.9,-3.9,,,1:2,,conventional,,PEDOT:PSS,chloroform,
107042,10.1016/j.orgel.2015.05.023,CCCCCCCCCCC(CCCCCCCC)CN1C(=O)c2nc3c(nc2C1=O)c1sc(-c2ccc(-c4cccs4)s2)cc1c1ccsc13,COC(=O)CCCC1(c2ccccc2)C23c4c5ccc6c7cc8c9c%10c(cc%11cc%12c%13c%14c(cc%15c%16ccc-5c2c%16c2c5c%16c%17c(c(c46)c7c9c%17c4c%10c%11c%13c4c%16c%14c%152)C513)C%12)C8,5.67,-5.54,-3.8,-5.9,-3.9,,,1:2,,conventional,,PEDOT:PSS,chloroform,
107043,10.1016/j.orgel.2015.05.034,CCCCC(CC)COC(=O)c1sc2c(-c3cc4c(OCC(CC)CCCC)c5sccc5c(OCC(CC)CCCC)c4s3)scc2c1F,COC(=O)CCCC1(c2ccccc2)C23c4c5ccc6c7cc8c9c%10c(cc%11cc%12c%13c%14c(cc%15c%16ccc-5c2c%16c2c5c%16c%17c(c(c46)c7c9c%17c4c%10c%11c%13c4c%16c%14c%152)C513)C%12)C8,8.27,-5.19,-3.43,-5.9,-3.9,100.0,,,,conventional,PFN,PEDOT:PSS,,
107044,10.1016/j.orgel.2015.05.034,CCCCC(CC)COC(=O)c1sc2c(-c3cc4c(OCC(CC)CCCC)c5sccc5c(OCC(CC)CCCC)c4s3)scc2c1F,COC(=O)CCCC1(c2ccccc2)C23c4c5ccc6c7cc8c9c%10c(cc%11cc%12c%13c%14c(cc%15c%16ccc-5c2c%16c2c5c%16c%17c(c(c46)c7c9c%17c4c%10c%11c%13c4c%16c%14c%152)C513)C%12)C8,7.91,-5.19,-3.43,-5.9,-3.9,80.0,,,,conventional,PFN,PEDOT:PSS,,
107045,10.1016/j.orgel.2015.05.034,CCCCC(CC)COC(=O)c1sc2c(-c3cc4c(OCC(CC)CCCC)c5sccc5c(OCC(CC)CCCC)c4s3)scc2c1F,COC(=O)CCCC1(c2ccccc2)C23c4c5ccc6c7cc8c9c%10c(cc%11cc%12c%13c%14c(cc%15c%16ccc-5c2c%16c2c5c%16c%17c(c(c46)c7c9c%17c4c%10c%11c%13c4c%16c%14c%152)C513)C%12)C8,7.66,-5.19,-3.43,-5.9,-3.9,70.0,,,,conventional,PFN,PEDOT:PSS,,
107046,10.1016/j.orgel.2015.07.003,CCCCCCCCCCC(CCCCCCCC)CN1C(=O)C2=C(c3ccc(-c4cc5sc6ccsc6c5s4)s3)N(CC(CCCCCCCC)CCCCCCCCCC)C(=O)C2=C1c1cccs1,COC(=O)CCCC1(c2ccccc2)C23c4c5ccc6c7cc8c9c%10c(cc%11cc%12c%13c%14c(cc%15c%16ccc-5c2c%16c2c5c%16c%17c(c(c46)c7c9c%17c4c%10c%11c%13c4c%16c%14c%152)C513)C%12)C8,1.81,-5.09,-3.67,-5.9,-3.9,100.0,,1:2,,conventional,Ca,PEDOT:PSS,o-DCB,
107047,10.1016/j.orgel.2015.07.003,CCCCCCCCCCC(CCCCCCCC)CN1C(=O)C2=C(c3ccc(-c4cc5sc6ccsc6c5s4)s3)N(CC(CCCCCCCC)CCCCCCCCCC)C(=O)C2=C1c1cccs1,COC(=O)CCCC1(c2ccccc2)C23c4c5ccc6c7cc8c9c%10c(cc%11cc%12c%13c%14c(cc%15c%16ccc-5c2c%16c2c5c%16c%17c(c(c46)c7c9c%17c4c%10c%11c%13c4c%16c%14c%152)C513)C%12)C8,3.8,-5.09,-3.67,-5.9,-3.9,100.0,,1:1,4 vol% DIO,conventional,Ca,PEDOT:PSS,o-DCB,DIO
107048,10.1016/j.orgel.2015.07.003,CCCCCCCCCCC(CCCCCCCC)CN1C(=O)C2=C(c3ccc(-c4cc5sc6ccsc6c5s4)s3)N(CC(CCCCCCCC)CCCCCCCCCC)C(=O)C2=C1c1cccs1,COC(=O)CCCC1(c2ccccc2)C23c4c5ccc6c7cc8c9c%10c(cc%11cc%12c%13c%14c(cc%15c%16ccc-5c2c%16c2c5c%16c%17c(c(c46)c7c9c%17c4c%10c%11c%13c4c%16c%14c%152)C513)C%12)C8,4.45,-5.09,-3.67,-5.9,-3.9,100.0,,1:2,4 vol%,conventional,Ca,PEDOT:PSS,o-DCB,DIO
