Repository: JiYiqaq/PCE-KA-GNN

# Data directory

- `raw/Active_Database.csv` is the immutable source dataset bundled under CC BY 4.0. Do not overwrite it with processed data.
- `processed/` is created and populated by the training pipeline. Generated `.pt` and `.pth` caches are intentionally ignored by Git because they can exceed GitHub's normal single-file limit.

See `../DATA_LICENSE.md` for provenance, license and checksum information.

File: data/processed/device_records.csv (part 211 of 250)
record_id,doi,donor_smiles,acceptor_smiles,pce,homo_d,lumo_d,homo_a,lumo_a,active_layer_thickness,annealing_temp,d_a_ratio,additive_ratio,device_type,etl_canonical,htl_canonical,solvent_canonical,additive_canonical
107049,10.1016/j.orgel.2015.07.003,CCCCCCCCCCC(CCCCCCCC)CN1C(=O)C2=C(c3ccc(-c4cc5sc6ccsc6c5s4)s3)N(CC(CCCCCCCC)CCCCCCCCCC)C(=O)C2=C1c1cccs1,COC(=O)CCCC1(c2ccccc2)C23c4c5ccc6c7cc8c9c%10c(cc%11cc%12c%13c%14c(cc%15c%16ccc-5c2c%16c2c5c%16c%17c(c(c46)c7c9c%17c4c%10c%11c%13c4c%16c%14c%152)C513)C%12)C8,3.45,-5.09,-3.67,-5.9,-3.9,100.0,,1:3,4 vol% DIO,conventional,Ca,PEDOT:PSS,o-DCB,DIO
107050,10.1016/j.orgel.2015.07.003,CCCCCCCCCCC(CCCCCCCC)CN1C(=O)C2=C(c3ccc(-c4cc5sc6ccsc6c5s4)s3)N(CC(CCCCCCCC)CCCCCCCCCC)C(=O)C2=C1c1cccs1,COC(=O)CCCC1(c2ccccc2)C23c4c5ccc6c7cc8c9c%10c(cc%11cc%12c%13c%14c(cc%15c%16ccc-5c2c%16c2c5c%16c%17c(c(c46)c7c9c%17c4c%10c%11c%13c4c%16c%14c%152)C513)C%12)C8,2.96,-5.09,-3.67,-5.9,-3.9,100.0,,1:4,4 vol% DIO,conventional,Ca,PEDOT:PSS,o-DCB,DIO
107051,10.1016/j.orgel.2015.10.004,CCCCCCCCCCC(CCCCCCCC)COC(=O)c1cc2c(-c3cccs3)sc(-c3ccc(-c4cc5c(-c6ccc(SCC(CC)CCCC)s6)c6sccc6c(-c6ccc(SCC(CC)CCCC)s6)c5s4)s3)c2s1,COC(=O)CCCC1(c2ccccc2)C23c4c5ccc6c7cc8c9c%10c(cc%11cc%12c%13c%14c(cc%15c%16ccc-5c2c%16c2c5c%16c%17c(c(c46)c7c9c%17c4c%10c%11c%13c4c%16c%14c%152)C513)C%12)C8,6.7,-5.01,-2.98,-5.9,-3.9,95.0,,1:1.5,3 vol% DIO,conventional,,PEDOT:PSS,o-DCB,DIO
107052,10.1016/j.orgel.2015.10.004,CCCCCCCCCCC(CCCCCCCC)COC(=O)c1cc2c(-c3cccs3)sc(-c3ccc(-c4cc5c(-c6ccc(S(=O)(=O)CC(CC)CCCC)s6)c6sccc6c(-c6ccc(S(=O)(=O)CC(CC)CCCC)s6)c5s4)s3)c2s1,COC(=O)CCCC1(c2ccccc2)C23c4c5ccc6c7cc8c9c%10c(cc%11cc%12c%13c%14c(cc%15c%16ccc-5c2c%16c2c5c%16c%17c(c(c46)c7c9c%17c4c%10c%11c%13c4c%16c%14c%152)C513)C%12)C8,1.82,-5.23,-3.16,-5.9,-3.9,75.0,,1:1.5,3 vol% DIO,conventional,,PEDOT:PSS,o-DCB,DIO
107053,10.1016/j.orgel.2015.10.004,CCCCCCCCCCC(CCCCCCCC)COC(=O)c1cc2c(-c3cccs3)sc(-c3ccc(-c4cc5c(-c6ccc(S(=O)(=O)CC(CC)CCCC)s6)c6sccc6c(-c6ccc(S(=O)(=O)CC(CC)CCCC)s6)c5s4)s3)c2s1,COC(=O)CCCC1(c2ccccc2)C23c4c5ccc6c7cc8c9c%10c(cc%11cc%12c%13c%14c(cc%15c%16ccc-5c2c%16c2c5c%16c%17c(c(c46)c7c9c%17c4c%10c%11c%13c4c%16c%14c%152)C513)C%12)C8,6.52,-5.16,-3.14,-5.9,-3.9,90.0,,1:1.5,3 vol% DIO,conventional,,PEDOT:PSS,o-DCB,DIO
107054,10.1016/j.orgel.2015.11.001,CCCCCCCCOc1cccc(-c2nc3c(-c4cccs4)ccc(-c4ccc(-c5cc6c(-c7ccc(CC(CC)CCCC)s7)c7sccc7c(-c7ccc(CC(CC)CCCC)s7)c6s5)s4)c3nc2-c2cccc(OCCCCCCCC)c2)c1,COC(=O)CCCC1(c2ccccc2)C23c4c5ccc6c7cc8c9c%10c(cc%11cc%12c%13c%14c(cc%15c%16ccc-5c2c%16c2c5c%16c%17c(c(c46)c7c9c%17c4c%10c%11c%13c4c%16c%14c%152)C513)C%12)C8,5.4,-5.18,-3.48,,,80.0,,1:1.5,,conventional,Ca,PEDOT:PSS,o-DCB,DIO
107055,10.1016/j.orgel.2015.11.001,CCCCCCCCOc1cccc(-c2nc3c(-c4cccs4)ccc(-c4ccc(-c5cc6c(-c7ccc(CC(CC)CCCC)s7)c7sccc7c(-c7ccc(CC(CC)CCCC)s7)c6s5)s4)c3nc2-c2cccc(OCCCCCCCC)c2)c1,COC(=O)CCCC1(c2ccccc2)C23c4c5ccc6c7cc8c9c%10c(cc%11cc%12c%13c%14c(cc%15c%16ccc-5c2c%16c2c5c%16c%17c(c(c46)c7c9c%17c4c%10c%11c%13c4c%16c%14c%152)C513)C%12)C8,5.32,-5.18,-3.48,,,80.0,,1:1.5,,conventional,PFN-Br,PEDOT:PSS,o-DCB,DIO
107056,10.1016/j.orgel.2015.11.001,CCCCCCCCOc1cccc(-c2nc3c(-c4cccs4)c(F)c(F)c(-c4ccc(-c5cc6c(-c7cc(F)c(CC(CC)CCCC)s7)c7sccc7c(-c7cc(F)c(CC(CC)CCCC)s7)c6s5)s4)c3nc2-c2cccc(OCCCCCCCC)c2)c1,COC(=O)CCCC1(c2ccccc2)C23c4c5ccc6c7cc8c9c%10c(cc%11cc%12c%13c%14c(cc%15c%16ccc-5c2c%16c2c5c%16c%17c(c(c46)c7c9c%17c4c%10c%11c%13c4c%16c%14c%152)C513)C%12)C8,8.18,-5.49,-3.7,,,80.0,,1:1.5,,conventional,Ca,PEDOT:PSS,o-DCB,DIO
107057,10.1016/j.orgel.2015.11.001,CCCCCCCCOc1cccc(-c2nc3c(-c4cccs4)c(F)c(F)c(-c4ccc(-c5cc6c(-c7cc(F)c(CC(CC)CCCC)s7)c7sccc7c(-c7cc(F)c(CC(CC)CCCC)s7)c6s5)s4)c3nc2-c2cccc(OCCCCCCCC)c2)c1,COC(=O)CCCC1(c2ccccc2)C23c4c5ccc6c7cc8c9c%10c(cc%11cc%12c%13c%14c(cc%15c%16ccc-5c2c%16c2c5c%16c%17c(c(c46)c7c9c%17c4c%10c%11c%13c4c%16c%14c%152)C513)C%12)C8,9.04,-5.49,-3.7,,,80.0,,1:1.5,,conventional,PFN-Br,PEDOT:PSS,o-DCB,DIO
107058,10.1016/j.orgel.2015.12.003,CCCCCCCCc1ccc2c3ccc(CCCCCCCC)cc3c3nc4c(-c5cc(CCCCCC)c(-c6cc7c(OCC(CC)CCCC)c8sccc8c(OCC(CC)CCCC)c7s6)s5)ccc(-c5cc(CCCCCC)cs5)c4nc3c2c1,CCCCC(=O)OCC1(c2ccccc2)c2cccc3cccc4cccc5cccc6cccc1c6c-5c-4c-3c2,2.26,-5.46,-3.45,-6.1,-3.7,80.0,,1:2,,conventional,PFN,PEDOT:PSS,o-DCB,
107059,10.1016/j.orgel.2015.12.003,CCCCCCCCc1ccc2c3ccc(CCCCCCCC)cc3c3nc4c(-c5cc(CCCCCC)c(-c6cc7c(OCC(CC)CCCC)c8sccc8c(OCC(CC)CCCC)c7s6)s5)ccc(-c5cc(CCCCCC)cs5)c4nc3c2c1,CCCCC(=O)OCC1(c2ccccc2)c2cccc3cccc4cccc5cccc6cccc1c6c-5c-4c-3c2,2.53,-5.46,-3.45,-6.1,-3.7,80.0,,1:3,,conventional,PFN,PEDOT:PSS,o-DCB,
107060,10.1016/j.orgel.2015.12.003,CCCCCCCCc1ccc2c3ccc(CCCCCCCC)cc3c3nc4c(-c5cc(CCCCCC)c(-c6cc7c(OCC(CC)CCCC)c8sccc8c(OCC(CC)CCCC)c7s6)s5)ccc(-c5cc(CCCCCC)cs5)c4nc3c2c1,CCCCC(=O)OCC1(c2ccccc2)c2cccc3cccc4cccc5cccc6cccc1c6c-5c-4c-3c2,2.34,-5.46,-3.45,-6.1,-3.7,80.0,,1:4,,conventional,PFN,PEDOT:PSS,o-DCB,
107061,10.1016/j.orgel.2015.12.003,CCCCCCCCc1ccc2c3ccc(CCCCCCCC)cc3c3nc4c(-c5cc(CCCCCC)c(-c6cc7c(OCC(CC)CCCC)c8sccc8c(OCC(CC)CCCC)c7s6)s5)ccc(-c5cc(CCCCCC)cs5)c4nc3c2c1,CCCCC(=O)OCC1(c2ccccc2)c2cccc3cccc4cccc5cccc6cccc1c6c-5c-4c-3c2,4.44,-5.46,-3.45,-6.1,-3.7,80.0,,1:3,,conventional,PFN,PEDOT:PSS,o-DCB,
107062,10.1016/j.orgel.2015.12.003,CCCCCCCCOc1c(OCCCCCCCC)c(-c2cc(CCCCCC)c(-c3cc4c(OCC(CC)CCCC)c5sccc5c(OCC(CC)CCCC)c4s3)s2)c2nc3c4ccccc4c4ccccc4c3nc2c1-c1cc(CCCCCC)cs1,CCCCC(=O)OCC1(c2ccccc2)c2cccc3cccc4cccc5cccc6cccc1c6c-5c-4c-3c2,1.59,-5.28,-3.3,-6.1,-3.7,80.0,,1:2,,conventional,PFN,PEDOT:PSS,o-DCB,
107063,10.1016/j.orgel.2015.12.003,CCCCCCCCOc1c(OCCCCCCCC)c(-c2cc(CCCCCC)c(-c3cc4c(OCC(CC)CCCC)c5sccc5c(OCC(CC)CCCC)c4s3)s2)c2nc3c4ccccc4c4ccccc4c3nc2c1-c1cc(CCCCCC)cs1,CCCCC(=O)OCC1(c2ccccc2)c2cccc3cccc4cccc5cccc6cccc1c6c-5c-4c-3c2,2.51,-5.28,-3.3,-6.1,-3.7,80.0,,1:3,,conventional,PFN,PEDOT:PSS,o-DCB,
107064,10.1016/j.orgel.2015.12.003,CCCCCCCCOc1c(OCCCCCCCC)c(-c2cc(CCCCCC)c(-c3cc4c(OCC(CC)CCCC)c5sccc5c(OCC(CC)CCCC)c4s3)s2)c2nc3c4ccccc4c4ccccc4c3nc2c1-c1cc(CCCCCC)cs1,CCCCC(=O)OCC1(c2ccccc2)c2cccc3cccc4cccc5cccc6cccc1c6c-5c-4c-3c2,1.65,-5.28,-3.3,-6.1,-3.7,80.0,,1:4,,conventional,PFN,PEDOT:PSS,o-DCB,
107065,10.1016/j.orgel.2015.12.003,CCCCCCCCOc1c(OCCCCCCCC)c(-c2cc(CCCCCC)c(-c3cc4c(OCC(CC)CCCC)c5sccc5c(OCC(CC)CCCC)c4s3)s2)c2nc3c4ccccc4c4ccccc4c3nc2c1-c1cc(CCCCCC)cs1,CCCCC(=O)OCC1(c2ccccc2)c2cccc3cccc4cccc5cccc6cccc1c6c-5c-4c-3c2,3.95,-5.28,-3.3,-6.1,-3.7,80.0,,1:3,,conventional,PFN,PEDOT:PSS,o-DCB,
107072,10.1016/j.orgel.2015.12.032,CCCCCCCCN1C(=O)c2c(c(-c3ccc(-c4c5c(c(-c6ccc(-c7cc8c(OCC(CC)CCCC)c9sccc9c(OCC(CC)CCCC)c8s7)s6)n4CCCCCCCC)C(=O)N(CCCCCCCC)C5=O)s3)n(CCCCCCCC)c2-c2cccs2)C1=O,CCCCC(=O)OCC1(c2ccccc2)C2=CC=Cc3cccc4cccc5ccc6ccccc7cccc1c7c6c5c-4c3C2,1.38,-5.37,-3.21,-6.1,-3.9,,,1:0.5 wt%,0 vol%,conventional,,PEDOT:PSS,chlorobenzene,
107073,10.1016/j.orgel.2015.12.032,CCCCCCCCN1C(=O)c2c(c(-c3ccc(-c4c5c(c(-c6ccc(-c7cc8c(OCC(CC)CCCC)c9sccc9c(OCC(CC)CCCC)c8s7)s6)n4CCCCCCCC)C(=O)N(CCCCCCCC)C5=O)s3)n(CCCCCCCC)c2-c2cccs2)C1=O,CCCCC(=O)OCC1(c2ccccc2)C2=CC=Cc3cccc4cccc5ccc6ccccc7cccc1c7c6c5c-4c3C2,2.57,-5.37,-3.21,-6.1,-3.9,,,1:1 wt%,0 vol%,conventional,,PEDOT:PSS,chlorobenzene,
107074,10.1016/j.orgel.2015.12.032,CCCCCCCCN1C(=O)c2c(c(-c3ccc(-c4c5c(c(-c6ccc(-c7cc8c(OCC(CC)CCCC)c9sccc9c(OCC(CC)CCCC)c8s7)s6)n4CCCCCCCC)C(=O)N(CCCCCCCC)C5=O)s3)n(CCCCCCCC)c2-c2cccs2)C1=O,CCCCC(=O)OCC1(c2ccccc2)C2=CC=Cc3cccc4cccc5ccc6ccccc7cccc1c7c6c5c-4c3C2,2.1,-5.37,-3.21,-6.1,-3.9,,,1:2 wt%,0 vol%,conventional,,PEDOT:PSS,chlorobenzene,
107075,10.1016/j.orgel.2015.12.032,CCCCCCCCN1C(=O)c2c(c(-c3ccc(-c4c5c(c(-c6ccc(-c7cc8c(OCC(CC)CCCC)c9sccc9c(OCC(CC)CCCC)c8s7)s6)n4CCCCCCCC)C(=O)N(CCCCCCCC)C5=O)s3)n(CCCCCCCC)c2-c2cccs2)C1=O,CCCCC(=O)OCC1(c2ccccc2)C2=CC=Cc3cccc4cccc5ccc6ccccc7cccc1c7c6c5c-4c3C2,1.71,-5.37,-3.21,-6.1,-3.9,,,1:3 wt%,0 vol%,conventional,,PEDOT:PSS,chlorobenzene,
107076,10.1016/j.orgel.2015.12.032,CCCCCCCCN1C(=O)c2c(c(-c3ccc(-c4c5c(c(-c6ccc(-c7cc8c(OCC(CC)CCCC)c9sccc9c(OCC(CC)CCCC)c8s7)s6)n4CCCCCCCC)C(=O)N(CCCCCCCC)C5=O)s3)n(CCCCCCCC)c2-c2cccs2)C1=O,CCCCC(=O)OCC1(c2ccccc2)C2=CC=Cc3cccc4cccc5ccc6ccccc7cccc1c7c6c5c-4c3C2,2.74,-5.37,-3.21,-6.1,-3.9,,,1:0.5 wt%,3 vol%,conventional,,PEDOT:PSS,chlorobenzene,
107077,10.1016/j.orgel.2015.12.032,CCCCCCCCN1C(=O)c2c(c(-c3ccc(-c4c5c(c(-c6ccc(-c7cc8c(OCC(CC)CCCC)c9sccc9c(OCC(CC)CCCC)c8s7)s6)n4CCCCCCCC)C(=O)N(CCCCCCCC)C5=O)s3)n(CCCCCCCC)c2-c2cccs2)C1=O,CCCCC(=O)OCC1(c2ccccc2)C2=CC=Cc3cccc4cccc5ccc6ccccc7cccc1c7c6c5c-4c3C2,2.49,-5.37,-3.21,-6.1,-3.9,,,1:1 wt%,3 vol%,conventional,,PEDOT:PSS,chlorobenzene,
107078,10.1016/j.orgel.2015.12.032,CCCCCCCCN1C(=O)c2c(c(-c3ccc(-c4c5c(c(-c6ccc(-c7cc8c(OCC(CC)CCCC)c9sccc9c(OCC(CC)CCCC)c8s7)s6)n4CCCCCCCC)C(=O)N(CCCCCCCC)C5=O)s3)n(CCCCCCCC)c2-c2cccs2)C1=O,CCCCC(=O)OCC1(c2ccccc2)C2=CC=Cc3cccc4cccc5ccc6ccccc7cccc1c7c6c5c-4c3C2,1.92,-5.37,-3.21,-6.1,-3.9,,,1:1.5 wt%,3 vol%,conventional,,PEDOT:PSS,chlorobenzene,
107079,10.1016/j.orgel.2015.12.032,CCCCCCCCN1C(=O)c2c(c(-c3ccc(-c4c5c(c(-c6ccc(-c7cc8c(-c9ccc(CC(CC)CCCC)s9)c9sccc9c(-c9ccc(CC(CC)CCCC)s9)c8s7)s6)n4CCCCCCCC)C(=O)N(CCCCCCCC)C5=O)s3)n(CCCCCCCC)c2-c2cccs2)C1=O,CCCCC(=O)OCC1(c2ccccc2)C2=CC=Cc3cccc4cccc5ccc6ccccc7cccc1c7c6c5c-4c3C2,3.35,-5.44,-3.36,-6.1,-3.9,,,1:1 wt%,0 vol%,conventional,,PEDOT:PSS,chlorobenzene,
107080,10.1016/j.orgel.2015.12.032,CCCCCCCCN1C(=O)c2c(c(-c3ccc(-c4c5c(c(-c6ccc(-c7cc8c(-c9ccc(CC(CC)CCCC)s9)c9sccc9c(-c9ccc(CC(CC)CCCC)s9)c8s7)s6)n4CCCCCCCC)C(=O)N(CCCCCCCC)C5=O)s3)n(CCCCCCCC)c2-c2cccs2)C1=O,CCCCC(=O)OCC1(c2ccccc2)C2=CC=Cc3cccc4cccc5ccc6ccccc7cccc1c7c6c5c-4c3C2,1.61,-5.44,-3.36,-6.1,-3.9,,,1:2 wt%,0 vol%,conventional,,PEDOT:PSS,chlorobenzene,
107081,10.1016/j.orgel.2015.12.032,CCCCCCCCN1C(=O)c2c(c(-c3ccc(-c4c5c(c(-c6ccc(-c7cc8c(-c9ccc(CC(CC)CCCC)s9)c9sccc9c(-c9ccc(CC(CC)CCCC)s9)c8s7)s6)n4CCCCCCCC)C(=O)N(CCCCCCCC)C5=O)s3)n(CCCCCCCC)c2-c2cccs2)C1=O,CCCCC(=O)OCC1(c2ccccc2)C2=CC=Cc3cccc4cccc5ccc6ccccc7cccc1c7c6c5c-4c3C2,1.31,-5.44,-3.36,-6.1,-3.9,,,1:3 wt%,0 vol%,conventional,,PEDOT:PSS,chlorobenzene,
107082,10.1016/j.orgel.2015.12.032,CCCCCCCCN1C(=O)c2c(c(-c3ccc(-c4c5c(c(-c6ccc(-c7cc8c(-c9ccc(CC(CC)CCCC)s9)c9sccc9c(-c9ccc(CC(CC)CCCC)s9)c8s7)s6)n4CCCCCCCC)C(=O)N(CCCCCCCC)C5=O)s3)n(CCCCCCCC)c2-c2cccs2)C1=O,CCCCC(=O)OCC1(c2ccccc2)C2=CC=Cc3cccc4cccc5ccc6ccccc7cccc1c7c6c5c-4c3C2,3.11,-5.44,-3.36,-6.1,-3.9,,,1:0.5 wt%,3 vol%,conventional,,PEDOT:PSS,chlorobenzene,
107083,10.1016/j.orgel.2015.12.032,CCCCCCCCN1C(=O)c2c(c(-c3ccc(-c4c5c(c(-c6ccc(-c7cc8c(-c9ccc(CC(CC)CCCC)s9)c9sccc9c(-c9ccc(CC(CC)CCCC)s9)c8s7)s6)n4CCCCCCCC)C(=O)N(CCCCCCCC)C5=O)s3)n(CCCCCCCC)c2-c2cccs2)C1=O,CCCCC(=O)OCC1(c2ccccc2)C2=CC=Cc3cccc4cccc5ccc6ccccc7cccc1c7c6c5c-4c3C2,3.63,-5.44,-3.36,-6.1,-3.9,,,1:1 wt%,3 vol%,conventional,,PEDOT:PSS,chlorobenzene,
107084,10.1016/j.orgel.2015.12.032,CCCCCCCCN1C(=O)c2c(c(-c3ccc(-c4c5c(c(-c6ccc(-c7cc8c(-c9ccc(CC(CC)CCCC)s9)c9sccc9c(-c9ccc(CC(CC)CCCC)s9)c8s7)s6)n4CCCCCCCC)C(=O)N(CCCCCCCC)C5=O)s3)n(CCCCCCCC)c2-c2cccs2)C1=O,CCCCC(=O)OCC1(c2ccccc2)C2=CC=Cc3cccc4cccc5ccc6ccccc7cccc1c7c6c5c-4c3C2,2.14,-5.44,-3.36,-6.1,-3.9,,,1:1.5 wt%,3 vol%,conventional,,PEDOT:PSS,chlorobenzene,
107090,10.1016/j.orgel.2016.01.008,CCCCCCc1ccsc1,CCCCC(=O)OCC1(c2ccccc2)c2cccc3cccc4cccc5cccc6cccc1c6c-5c-4c-3c2,2.52,,,-6.1,-3.7,,,,,conventional,,PEDOT:PSS,o-DCB,
107091,10.1016/j.orgel.2016.01.029,CCCCCCCCCCCCC(CCCCCCCCCC)CN1C(=O)C2=C(c3ccc(-c4ccc(-c5ccccc5)cc4)s3)N(CC(CCCCCCCCCC)CCCCCCCCCCCC)C(=O)C2=C1c1cccs1,COC(=O)CCCC1(c2ccccc2)C23c4c5ccc6c7cc8c9c%10c(cc%11cc%12c%13c%14c(cc%15c%16ccc-5c2c%16c2c5c%16c%17c(c(c46)c7c9c%17c4c%10c%11c%13c4c%16c%14c%152)C513)C%12)C8,1.97,-5.5,-3.86,-5.9,-3.9,,,1:2,,conventional,LiF,PEDOT:PSS,chloroform:o-DCB (19:1),
107092,10.1016/j.orgel.2016.01.029,CCCCCCCCCCCCC(CCCCCCCCCC)CN1C(=O)C2=C(c3ccc(-c4ccc(-c5cccs5)s4)s3)N(CC(CCCCCCCCCC)CCCCCCCCCCCC)C(=O)C2=C1c1cccs1,COC(=O)CCCC1(c2ccccc2)C23c4c5ccc6c7cc8c9c%10c(cc%11cc%12c%13c%14c(cc%15c%16ccc-5c2c%16c2c5c%16c%17c(c(c46)c7c9c%17c4c%10c%11c%13c4c%16c%14c%152)C513)C%12)C8,3.21,-5.27,-3.94,-5.9,-3.9,,,1:2,,conventional,LiF,PEDOT:PSS,chloroform:o-DCB (4:1),
107093,10.1016/j.orgel.2016.01.029,CCCCCCCCCCCCC(CCCCCCCCCC)CN1C(=O)C2=C(c3ccc(-c4ccc(-c5ccc(-c6ccc(C7=C8C(=O)N(CC(CCCCCCCCCC)CCCCCCCCCCCC)C(c9ccc(-c%10ccc(-c%11ccccc%11)cc%10)s9)=C8C(=O)N7CC(CCCCCCCCCC)CCCCCCCCCCCC)s6)s5)s4)s3)N(CC(CCCCCCCCCC)CCCCCCCCCCCC)C(=O)C2=C1c1cccs1,COC(=O)CCCC1(c2ccccc2)C23c4c5ccc6c7cc8c9c%10c(cc%11cc%12c%13c%14c(cc%15c%16ccc-5c2c%16c2c5c%16c%17c(c(c46)c7c9c%17c4c%10c%11c%13c4c%16c%14c%152)C513)C%12)C8,4.54,-5.42,-3.9,-5.9,-3.9,,,1:2,,conventional,LiF,PEDOT:PSS,chloroform:o-DCB (19:1),
107094,10.1016/j.orgel.2016.02.003,CCCCC(CC)COC(=O)c1sc2c(-c3cc4c(OCC(CC)CCCC)c5sccc5c(OCC(CC)CCCC)c4s3)scc2c1F,CCCCC(=O)OCC1(c2ccccc2)C2=CC=Cc3cccc4cccc5ccc6ccccc7cccc1c7c6c5c-4c3C2,6.8,-5.19,-3.43,-6.1,-3.9,100.0,,1:1.5,,conventional,LiF,PEDOT:PSS,"chlorobenzene:1,8-diiodooctane (97:3)",DIO
107095,10.1016/j.orgel.2016.02.003,CCCCC(CC)COC(=O)c1sc2c(-c3cc4c(OCC(CC)CCCC)c5sccc5c(OCC(CC)CCCC)c4s3)scc2c1F,CCCCC(=O)OCC1(c2ccccc2)C2=CC=Cc3cccc4cccc5ccc6ccccc7cccc1c7c6c5c-4c3C2,6.8,-5.19,-3.43,-6.1,-3.9,100.0,,1:1.5,,conventional,LiF,PEDOT:PSS,"chlorobenzene:1,8-diiodooctane (97:3)",DIO
107096,10.1016/j.orgel.2016.02.003,CCCCC(CC)COC(=O)c1sc2c(-c3cc4c(OCC(CC)CCCC)c5sccc5c(OCC(CC)CCCC)c4s3)scc2c1F,CCCCC(=O)OCC1(c2ccccc2)C2=CC=Cc3cccc4cccc5ccc6ccccc7cccc1c7c6c5c-4c3C2,6.9,-5.19,-3.43,-6.1,-3.9,100.0,,1:1.5,,conventional,LiF,PEDOT:PSS,"chlorobenzene:1,8-diiodooctane (97:3)",DIO
107097,10.1016/j.orgel.2016.02.003,CCCCC(CC)COC(=O)c1sc2c(-c3cc4c(OCC(CC)CCCC)c5sccc5c(OCC(CC)CCCC)c4s3)scc2c1F,CCCCC(=O)OCC1(c2ccccc2)C2=CC=Cc3cccc4cccc5ccc6ccccc7cccc1c7c6c5c-4c3C2,7.0,-5.19,-3.43,-6.1,-3.9,100.0,,1:1.5,,conventional,LiF,PEDOT:PSS,"chlorobenzene:1,8-diiodooctane (97:3)",DIO
107098,10.1016/j.orgel.2016.02.003,CCCCC(CC)COC(=O)c1sc2c(-c3cc4c(OCC(CC)CCCC)c5sccc5c(OCC(CC)CCCC)c4s3)scc2c1F,CCCCC(=O)OCC1(c2ccccc2)C2=CC=Cc3cccc4cccc5ccc6ccccc7cccc1c7c6c5c-4c3C2,7.4,-5.19,-3.43,-6.1,-3.9,100.0,,1:1.5,,conventional,LiF,PEDOT:PSS,"chlorobenzene:1,8-diiodooctane (97:3)",DIO
107099,10.1016/j.orgel.2016.02.003,CCCCC(CC)COC(=O)c1sc2c(-c3cc4c(OCC(CC)CCCC)c5sccc5c(OCC(CC)CCCC)c4s3)scc2c1F,CCCCC(=O)OCC1(c2ccccc2)C2=CC=Cc3cccc4cccc5ccc6ccccc7cccc1c7c6c5c-4c3C2,8.1,-5.19,-3.43,-6.1,-3.9,100.0,,1:1.5,,conventional,LiF,PEDOT:PSS,"chlorobenzene:1,8-diiodooctane (97:3)",DIO
107104,10.1016/j.orgel.2016.02.040,CCCCCCC(CCCC)CN1C(=O)C2=C(c3ccc(-c4cc5c(-c6ccc(SCC(CC)CCCC)s6)c6sccc6c(-c6ccc(SCC(CC)CCCC)s6)c5s4)s3)N(CC(CCCC)CCCCCC)C(=O)C2=C1c1cccs1,COC(=O)CCCC1(c2ccccc2)C23c4c5ccc6c7cc8c9c%10c(cc%11cc%12c%13c%14c(cc%15c%16ccc-5c2c%16c2c5c%16c%17c(c(c46)c7c9c%17c4c%10c%11c%13c4c%16c%14c%152)C513)C%12)C8,3.4,-5.41,-3.6,-5.9,-3.9,,,1:2,,,Ca,,,
107105,10.1016/j.orgel.2016.02.040,CCCCCCC(CCCC)CN1C(=O)C2=C(c3ccc(-c4cc5c(-c6ccc(SCC(CC)CCCC)s6)c6sccc6c(-c6ccc(SCC(CC)CCCC)s6)c5s4)s3)N(CC(CCCC)CCCCCC)C(=O)C2=C1c1cccs1,COC(=O)CCCC1(c2ccccc2)C23c4c5ccc6c7cc8c9c%10c(cc%11cc%12c%13c%14c(cc%15c%16ccc-5c2c%16c2c5c%16c%17c(c(c46)c7c9c%17c4c%10c%11c%13c4c%16c%14c%152)C513)C%12)C8,3.49,-5.41,-3.6,-5.9,-3.9,,,1:3,,,Ca,,,
107106,10.1016/j.orgel.2016.02.040,CCCCCCC(CCCC)CN1C(=O)C2=C(c3ccc(-c4cc5c(-c6ccc(SCC(CC)CCCC)s6)c6sccc6c(-c6ccc(SCC(CC)CCCC)s6)c5s4)s3)N(CC(CCCC)CCCCCC)C(=O)C2=C1c1cccs1,COC(=O)CCCC1(c2ccccc2)C23c4c5ccc6c7cc8c9c%10c(cc%11cc%12c%13c%14c(cc%15c%16ccc-5c2c%16c2c5c%16c%17c(c(c46)c7c9c%17c4c%10c%11c%13c4c%16c%14c%152)C513)C%12)C8,2.98,-5.41,-3.6,-5.9,-3.9,,,1:4,,,Ca,,,
107107,10.1016/j.orgel.2016.02.040,CCCCCCC(CCCC)CN1C(=O)C2=C(c3ccc(-c4cc5c(-c6ccc(SCC(CC)CCCC)s6)c6sccc6c(-c6ccc(SCC(CC)CCCC)s6)c5s4)s3)N(CC(CCCC)CCCCCC)C(=O)C2=C1c1cccs1,COC(=O)CCCC1(c2ccccc2)C23c4c5ccc6c7cc8c9c%10c(cc%11cc%12c%13c%14c(cc%15c%16ccc-5c2c%16c2c5c%16c%17c(c(c46)c7c9c%17c4c%10c%11c%13c4c%16c%14c%152)C513)C%12)C8,4.49,-5.41,-3.6,-5.9,-3.9,,,1:3,2%,,Ca,,,
107108,10.1016/j.orgel.2016.02.040,CCCCCCC(CCCC)CN1C(=O)C2=C(c3ccc(-c4cc5c(-c6ccc(SCC(CC)CCCC)s6)c6sccc6c(-c6ccc(SCC(CC)CCCC)s6)c5s4)s3)N(CC(CCCC)CCCCCC)C(=O)C2=C1c1cccs1,COC(=O)CCCC1(c2ccccc2)C23c4c5ccc6c7cc8c9c%10c(cc%11cc%12c%13c%14c(cc%15c%16ccc-5c2c%16c2c5c%16c%17c(c(c46)c7c9c%17c4c%10c%11c%13c4c%16c%14c%152)C513)C%12)C8,5.62,-5.41,-3.6,-5.9,-3.9,,,1:3,2%,,PFN,,,
107109,10.1016/j.orgel.2016.02.040,CCCCCCC(CCCC)CN1C(=O)C2=C(c3ccc(-c4cc5c(-c6ccc(SCC(CC)CCCC)[se]6)c6sccc6c(-c6ccc(SCC(CC)CCCC)[se]6)c5s4)s3)N(CC(CCCC)CCCCCC)C(=O)C2=C1c1cccs1,COC(=O)CCCC1(c2ccccc2)C23c4c5ccc6c7cc8c9c%10c(cc%11cc%12c%13c%14c(cc%15c%16ccc-5c2c%16c2c5c%16c%17c(c(c46)c7c9c%17c4c%10c%11c%13c4c%16c%14c%152)C513)C%12)C8,3.76,-5.29,-3.6,-5.9,-3.9,,,1:2,,,Ca,,,
107110,10.1016/j.orgel.2016.02.040,CCCCCCC(CCCC)CN1C(=O)C2=C(c3ccc(-c4cc5c(-c6ccc(SCC(CC)CCCC)[se]6)c6sccc6c(-c6ccc(SCC(CC)CCCC)[se]6)c5s4)s3)N(CC(CCCC)CCCCCC)C(=O)C2=C1c1cccs1,COC(=O)CCCC1(c2ccccc2)C23c4c5ccc6c7cc8c9c%10c(cc%11cc%12c%13c%14c(cc%15c%16ccc-5c2c%16c2c5c%16c%17c(c(c46)c7c9c%17c4c%10c%11c%13c4c%16c%14c%152)C513)C%12)C8,4.5,-5.29,-3.6,-5.9,-3.9,,,1:3,,,Ca,,,
107111,10.1016/j.orgel.2016.02.040,CCCCCCC(CCCC)CN1C(=O)C2=C(c3ccc(-c4cc5c(-c6ccc(SCC(CC)CCCC)[se]6)c6sccc6c(-c6ccc(SCC(CC)CCCC)[se]6)c5s4)s3)N(CC(CCCC)CCCCCC)C(=O)C2=C1c1cccs1,COC(=O)CCCC1(c2ccccc2)C23c4c5ccc6c7cc8c9c%10c(cc%11cc%12c%13c%14c(cc%15c%16ccc-5c2c%16c2c5c%16c%17c(c(c46)c7c9c%17c4c%10c%11c%13c4c%16c%14c%152)C513)C%12)C8,4.14,-5.29,-3.6,-5.9,-3.9,,,1:4,,,Ca,,,
107112,10.1016/j.orgel.2016.02.040,CCCCCCC(CCCC)CN1C(=O)C2=C(c3ccc(-c4cc5c(-c6ccc(SCC(CC)CCCC)[se]6)c6sccc6c(-c6ccc(SCC(CC)CCCC)[se]6)c5s4)s3)N(CC(CCCC)CCCCCC)C(=O)C2=C1c1cccs1,COC(=O)CCCC1(c2ccccc2)C23c4c5ccc6c7cc8c9c%10c(cc%11cc%12c%13c%14c(cc%15c%16ccc-5c2c%16c2c5c%16c%17c(c(c46)c7c9c%17c4c%10c%11c%13c4c%16c%14c%152)C513)C%12)C8,4.76,-5.29,-3.6,-5.9,-3.9,,,1:3,2%,,Ca,,,
107113,10.1016/j.orgel.2016.02.040,CCCCCCC(CCCC)CN1C(=O)C2=C(c3ccc(-c4cc5c(-c6ccc(SCC(CC)CCCC)[se]6)c6sccc6c(-c6ccc(SCC(CC)CCCC)[se]6)c5s4)s3)N(CC(CCCC)CCCCCC)C(=O)C2=C1c1cccs1,COC(=O)CCCC1(c2ccccc2)C23c4c5ccc6c7cc8c9c%10c(cc%11cc%12c%13c%14c(cc%15c%16ccc-5c2c%16c2c5c%16c%17c(c(c46)c7c9c%17c4c%10c%11c%13c4c%16c%14c%152)C513)C%12)C8,5.01,-5.29,-3.6,-5.9,-3.9,,,1:3,2%,,PFN,,,
107114,10.1016/j.orgel.2016.02.040,CCCCCCC(CCCC)CN1C(=O)C2=C(c3cccs3)N(C(CCCC)CCCCCC)C(=O)C2=C1c1ccc(-c2cc3c(-c4ccc(CC(CC)CCCC)s4)c4sccc4c(-c4ccc(CC(CC)CCCC)s4)c3s2)s1,COC(=O)CCCC1(c2ccccc2)C23c4c5ccc6c7cc8c9c%10c(cc%11cc%12c%13c%14c(cc%15c%16ccc-5c2c%16c2c5c%16c%17c(c(c46)c7c9c%17c4c%10c%11c%13c4c%16c%14c%152)C513)C%12)C8,6.5,-5.25,-3.63,-5.9,-3.9,,,1:2,,,Ca,,,
107115,10.1016/j.orgel.2016.02.040,CCCCCCCCCCCCc1csc(-c2ccc(-c3cc(CCCCCCCCCCCC)c(-c4ccc(C5=C6C(=O)N(CC(CCCCCCCCCC)CCCCCCCCCCCC)C(c7cccs7)=C6C(=O)N5CC(CCCCCCCCCC)CCCCCCCCCCCC)s4)s3)cc2)c1,COC(=O)CCCC1(c2ccccc2)C23c4c5ccc6c7cc8c9c%10c(cc%11cc%12c%13c%14c(cc%15c%16ccc-5c2c%16c2c5c%16c%17c(c(c46)c7c9c%17c4c%10c%11c%13c4c%16c%14c%152)C513)C%12)C8,4.23,-5.37,-3.79,-5.9,-3.9,,,1:2,3%,,Ca,,,
107116,10.1016/j.orgel.2016.03.006,CCCCCC(CC)OC(=O)c1sc2csc(-c3cc4c(-c5ccc(CC(CC)CCCC)s5)c5sccc5c(-c5ccc(CC(CC)CCCC)s5)c4s3)c2c1F,CCCCCCCCCCC(CCCCCCCC)CN1C(=O)c2ccc3c4c(c(-c5ccc(-c6cccs6)s5)cc(c24)C1=O)C(=O)N(CC(CCCCCCCC)CCCCCCCCCC)C3=O,4.45,-5.24,-3.6,-5.71,-4.02,100.0,,1:1,,conventional,Ca,PEDOT:PSS,o-DCB,
107117,10.1016/j.orgel.2016.03.006,CCCCCC(CC)OC(=O)c1sc2csc(-c3cc4c(-c5ccc(CC(CC)CCCC)s5)c5sccc5c(-c5ccc(CC(CC)CCCC)s5)c4s3)c2c1F,CCCCCCCCCCC(CCCCCCCC)CN1C(=O)c2ccc3c4c(c(-c5ccc(-c6cccs6)s5)cc(c24)C1=O)C(=O)N(CC(CCCCCCCC)CCCCCCCCCC)C3=O,4.65,-5.24,-3.6,-5.71,-4.02,100.0,,1:1,,conventional,Ca,PEDOT:PSS,chlorobenzene,
107118,10.1016/j.orgel.2016.03.006,CCCCCC(CC)OC(=O)c1sc2csc(-c3cc4c(-c5ccc(CC(CC)CCCC)s5)c5sccc5c(-c5ccc(CC(CC)CCCC)s5)c4s3)c2c1F,CCCCCCCCCCC(CCCCCCCC)CN1C(=O)c2ccc3c4c(c(-c5ccc(-c6cccs6)s5)cc(c24)C1=O)C(=O)N(CC(CCCCCCCC)CCCCCCCCCC)C3=O,5.14,-5.24,-3.6,-5.71,-4.02,100.0,,1:1,,conventional,Ca,PEDOT:PSS,chloroform,
107119,10.1016/j.orgel.2016.03.006,CCCCCC(CC)OC(=O)c1sc2csc(-c3cc4c(-c5ccc(CC(CC)CCCC)s5)c5sccc5c(-c5ccc(CC(CC)CCCC)s5)c4s3)c2c1F,CCCCCCCCCCC(CCCCCCCC)CN1C(=O)c2ccc3c4c(c(-c5ccc(-c6cccs6)s5)cc(c24)C1=O)C(=O)N(CC(CCCCCCCC)CCCCCCCCCC)C3=O,5.37,-5.24,-3.6,-5.71,-4.02,100.0,,1:1,,conventional,Ca,PEDOT:PSS,chloroform,
107120,10.1016/j.orgel.2016.03.012,CCCCCCCCOc1c(OCCCCCCCC)c(-c2ccc(-c3cc4c(s3)-c3cc5c(cc3C4(c3ccc(CCCCCC)cc3)c3ccc(CCCCCC)cc3)-c3sccc3C5(c3ccc(CCCCCC)cc3)c3ccc(CCCCCC)cc3)s2)c2nc(-c3ccccc3)c(-c3ccccc3)nc2c1-c1cccs1,COC(=O)CCCC1(c2ccccc2)C23c4c5ccc6c7cc8c9c%10c(cc%11cc%12c%13c%14c(cc%15c%16ccc-5c2c%16c2c5c%16c%17c(c(c46)c7c9c%17c4c%10c%11c%13c4c%16c%14c%152)C513)C%12)C8,5.11,-5.29,-3.47,-5.9,-3.9,173.0,,1:4,,conventional,Ca,PEDOT:PSS,o-DCB,
107121,10.1016/j.orgel.2016.03.012,CCCCCCCCOc1c(OCCCCCCCC)c(-c2ccc(-c3cc4c(s3)-c3cc5c(cc3C4(c3ccc(CCCCCC)cc3)c3ccc(CCCCCC)cc3)-c3sccc3C5(c3ccc(CCCCCC)cc3)c3ccc(CCCCCC)cc3)s2)c2nc(-c3ccc(F)cc3)c(-c3ccc(F)cc3)nc2c1-c1cccs1,COC(=O)CCCC1(c2ccccc2)C23c4c5ccc6c7cc8c9c%10c(cc%11cc%12c%13c%14c(cc%15c%16ccc-5c2c%16c2c5c%16c%17c(c(c46)c7c9c%17c4c%10c%11c%13c4c%16c%14c%152)C513)C%12)C8,5.78,-5.37,-3.53,-5.9,-3.9,176.0,,1:4,,conventional,Ca,PEDOT:PSS,o-DCB,
107122,10.1016/j.orgel.2016.03.018,CCCCC(CC)CN1C(=O)C2=C(c3ccc(-c4ccc(-c5cc(/C=C/c6ccc(-c7ccc(N(c8ccccc8)c8ccccc8)cc7)s6)cs5)s4)s3)N(CC(CC)CCCC)C(=O)C2=C1c1ccc(-c2cccs2)s1,COC(=O)CCCC1(c2ccccc2)C23c4c5c6c7c8c9c(c%10c%11c2c2c%12c4c4c%13c5c5c7c7c8c8c%14c9c%10c9c%10c%11c2c2c%11c%12c4c4c%12c%13c5c5c7c7c8c8c%14c9c9c%10c2c2c%11c4c4c%12c5c7c5c8c9c2c45)C613,1.36,-5.16,-3.89,-6.1,-3.7,,140.0,1:2,,conventional,Ca,PEDOT:PSS,o-DCB,
107123,10.1016/j.orgel.2016.03.018,CCCCC(CC)CN1C(=O)C2=C(c3ccc(-c4ccc(-c5cc(/C=C/c6ccc(-c7ccc(N(c8ccccc8)c8ccccc8)cc7)s6)cs5)s4)s3)N(CC(CC)CCCC)C(=O)C2=C1c1ccc(-c2cccs2)s1,COC(=O)CCCC1(c2ccccc2)C23c4c5c6c7c8c9c(c%10c%11c2c2c%12c4c4c%13c5c5c7c7c8c8c%14c9c%10c9c%10c%11c2c2c%11c%12c4c4c%12c%13c5c5c7c7c8c8c%14c9c9c%10c2c2c%11c4c4c%12c5c7c5c8c9c2c45)C613,0.27,-5.19,-3.99,-6.1,-3.7,,140.0,1:2,,conventional,Ca,PEDOT:PSS,o-DCB,
107124,10.1016/j.orgel.2016.03.018,CCCCC(CC)CN1C(=O)C2=C(c3ccc(-c4ccc(-c5cc(/C=C/c6ccc(-c7ccc(N(c8ccccc8)c8ccccc8)cc7)s6)cs5)s4)s3)N(CC(CC)CCCC)C(=O)C2=C1c1ccc(-c2cccs2)s1,COC(=O)CCCC1(c2ccccc2)C23c4c5ccc6c7cc8c9c%10c(cc%11cc%12c%13c%14c(cc%15c%16ccc-5c2c%16c2c5c%16c%17c(c(c46)c7c9c%17c4c%10c%11c%13c4c%16c%14c%152)C513)C%12)C8,1.92,-5.16,-3.89,-5.9,-3.9,,140.0,1:2,,conventional,Ca,PEDOT:PSS,o-DCB,
107125,10.1016/j.orgel.2016.03.018,CCCCC(CC)CN1C(=O)C2=C(c3ccc(-c4ccc(-c5cc(/C=C/c6ccc(-c7ccc(N(c8ccccc8)c8ccccc8)cc7)s6)cs5)s4)s3)N(CC(CC)CCCC)C(=O)C2=C1c1ccc(-c2cccs2)s1,COC(=O)CCCC1(c2ccccc2)C23c4c5ccc6c7cc8c9c%10c(cc%11cc%12c%13c%14c(cc%15c%16ccc-5c2c%16c2c5c%16c%17c(c(c46)c7c9c%17c4c%10c%11c%13c4c%16c%14c%152)C513)C%12)C8,2.32,-5.16,-3.89,-5.9,-3.9,,140.0,1:2,,conventional,Ca,PEDOT:PSS,o-DCB,
107126,10.1016/j.orgel.2016.03.018,CCCCCCc1ccsc1,COC(=O)CCCC1(c2ccccc2)C23c4c5c6c7c8c9c(c%10c%11c2c2c%12c4c4c%13c5c5c7c7c8c8c%14c9c%10c9c%10c%11c2c2c%11c%12c4c4c%12c%13c5c5c7c7c8c8c%14c9c9c%10c2c2c%11c4c4c%12c5c7c5c8c9c2c45)C613,2.97,-5.01,-3.12,-6.1,-3.7,,140.0,1:1,,conventional,Ca,PEDOT:PSS,o-DCB,
107130,10.1016/j.orgel.2016.03.024,CCCCCCCCC(CCCCCC)COc1cc(-c2ccc(-c3sc(-c4ccc(-c5cc(CCCCCC)cs5)c5nsnc45)cc3CCCCCC)s2)c(OCC(CCCCCC)CCCCCCCC)cc1-c1cccs1,COC(=O)CCCC1(c2ccccc2)C23c4c5ccc6c7cc8c9c%10c(cc%11cc%12c%13c%14c(cc%15c%16ccc-5c2c%16c2c5c%16c%17c(c(c46)c7c9c%17c4c%10c%11c%13c4c%16c%14c%152)C513)C%12)C8,5.48,-5.39,-3.63,-5.9,-3.9,138.0,,1:1.5,,,PEI,MoO3,o-DCB,
107131,10.1016/j.orgel.2016.03.024,CCCCCCCCC(CCCCCC)COc1cc(-c2ccc(-c3sc(-c4ccc(-c5cc(CCCCCC)cs5)c5nsnc45)cc3CCCCCC)s2)c(OCC(CCCCCC)CCCCCCCC)cc1-c1cccs1,COC(=O)CCCC1(c2ccccc2)C23c4c5ccc6c7cc8c9c%10c(cc%11cc%12c%13c%14c(cc%15c%16ccc-5c2c%16c2c5c%16c%17c(c(c46)c7c9c%17c4c%10c%11c%13c4c%16c%14c%152)C513)C%12)C8,5.4,-5.39,-3.63,-5.9,-3.9,132.0,,1:1.5,,,PEI,MoO3,o-DCB,
107132,10.1016/j.orgel.2016.03.024,CCCCCCCCC(CCCCCC)COc1cc(-c2ccc(-c3sc(-c4ccc(-c5cc(CCCCCC)cs5)c5nsnc45)cc3CCCCCC)s2)c(OCC(CCCCCC)CCCCCCCC)cc1-c1cccs1,COC(=O)CCCC1(c2ccccc2)C23c4c5ccc6c7cc8c9c%10c(cc%11cc%12c%13c%14c(cc%15c%16ccc-5c2c%16c2c5c%16c%17c(c(c46)c7c9c%17c4c%10c%11c%13c4c%16c%14c%152)C513)C%12)C8,4.46,-5.39,-3.63,-5.9,-3.9,94.0,,1:1.5,,,PEI,MoO3,o-DCB,
107133,10.1016/j.orgel.2016.03.024,CCCCCCCCC(CCCCCC)COc1cc(-c2ccc(-c3sc(-c4ccc(-c5cc(CCCCCC)cs5)c5nsnc45)cc3CCCCCC)s2)c(OCC(CCCCCC)CCCCCCCC)cc1-c1cccs1,COC(=O)CCCC1(c2ccccc2)C23c4c5ccc6c7cc8c9c%10c(cc%11cc%12c%13c%14c(cc%15c%16ccc-5c2c%16c2c5c%16c%17c(c(c46)c7c9c%17c4c%10c%11c%13c4c%16c%14c%152)C513)C%12)C8,6.58,-5.39,-3.63,-5.9,-3.9,140.0,,,3%,,PEI,MoO3,o-DCB,
107134,10.1016/j.orgel.2016.03.024,CCCCCCCCC(CCCCCC)COc1cc(-c2ccc(-c3sc(-c4ccc(-c5cc(CCCCCC)cs5)c5nsnc45)cc3CCCCCC)s2)c(OCC(CCCCCC)CCCCCCCC)cc1-c1cccs1,COC(=O)CCCC1(c2ccccc2)C23c4c5ccc6c7cc8c9c%10c(cc%11cc%12c%13c%14c(cc%15c%16ccc-5c2c%16c2c5c%16c%17c(c(c46)c7c9c%17c4c%10c%11c%13c4c%16c%14c%152)C513)C%12)C8,6.73,-5.39,-3.63,-5.9,-3.9,137.0,,1:1.5,3%,,PEI,MoO3,o-DCB,
107135,10.1016/j.orgel.2016.03.024,CCCCCCCCC(CCCCCC)COc1cc(-c2ccc(-c3sc(-c4ccc(-c5cc(CCCCCC)cs5)c5nsnc45)cc3CCCCCC)s2)c(OCC(CCCCCC)CCCCCCCC)cc1-c1cccs1,COC(=O)CCCC1(c2ccccc2)C23c4c5ccc6c7cc8c9c%10c(cc%11cc%12c%13c%14c(cc%15c%16ccc-5c2c%16c2c5c%16c%17c(c(c46)c7c9c%17c4c%10c%11c%13c4c%16c%14c%152)C513)C%12)C8,5.67,-5.39,-3.63,-5.9,-3.9,98.0,,,3%,,PEI,MoO3,o-DCB,
107136,10.1016/j.orgel.2016.03.024,CCCCCCCCCCCCCCCCCCCCOc1ccsc1-c1nc2sc(-c3sc(-c4cc5c(C#C[Si](C(C)C)(C(C)C)C(C)C)c6occc6c(C#C[Si](C(C)C)(C(C)C)C(C)C)c5o4)cc3OCCCCCCCCCCCCCCCCCCCC)nc2s1,COC(=O)CCCC1(c2ccccc2)C23c4c5ccc6c7cc8c9c%10c(cc%11cc%12c%13c%14c(cc%15c%16ccc-5c2c%16c2c5c%16c%17c(c(c46)c7c9c%17c4c%10c%11c%13c4c%16c%14c%152)C513)C%12)C8,1.58,-5.43,-3.715,-5.9,-3.9,123.0,,,,,PEI,MoO3,o-DCB,
107137,10.1016/j.orgel.2016.03.024,CCCCCCCCCCCCCCCCCCCCOc1ccsc1-c1nc2sc(-c3sc(-c4cc5c(C#C[Si](C(C)C)(C(C)C)C(C)C)c6occc6c(C#C[Si](C(C)C)(C(C)C)C(C)C)c5o4)cc3OCCCCCCCCCCCCCCCCCCCC)nc2s1,COC(=O)CCCC1(c2ccccc2)C23c4c5ccc6c7cc8c9c%10c(cc%11cc%12c%13c%14c(cc%15c%16ccc-5c2c%16c2c5c%16c%17c(c(c46)c7c9c%17c4c%10c%11c%13c4c%16c%14c%152)C513)C%12)C8,1.89,-5.43,-3.715,-5.9,-3.9,114.0,,,,,PEI,MoO3,o-DCB,
107138,10.1016/j.orgel.2016.03.024,CCCCCCCCCCCCCCCCCCCCOc1ccsc1-c1nc2sc(-c3sc(-c4cc5c(C#C[Si](C(C)C)(C(C)C)C(C)C)c6occc6c(C#C[Si](C(C)C)(C(C)C)C(C)C)c5o4)cc3OCCCCCCCCCCCCCCCCCCCC)nc2s1,COC(=O)CCCC1(c2ccccc2)C23c4c5ccc6c7cc8c9c%10c(cc%11cc%12c%13c%14c(cc%15c%16ccc-5c2c%16c2c5c%16c%17c(c(c46)c7c9c%17c4c%10c%11c%13c4c%16c%14c%152)C513)C%12)C8,2.0,-5.43,-3.715,-5.9,-3.9,92.0,,,,,PEI,MoO3,o-DCB,
107139,10.1016/j.orgel.2016.03.024,CCCCCCCCCCCCCCCCCCCCOc1ccsc1-c1nc2sc(-c3sc(-c4cc5c(C#C[Si](C(C)C)(C(C)C)C(C)C)c6occc6c(C#C[Si](C(C)C)(C(C)C)C(C)C)c5o4)cc3OCCCCCCCCCCCCCCCCCCCC)nc2s1,COC(=O)CCCC1(c2ccccc2)C23c4c5ccc6c7cc8c9c%10c(cc%11cc%12c%13c%14c(cc%15c%16ccc-5c2c%16c2c5c%16c%17c(c(c46)c7c9c%17c4c%10c%11c%13c4c%16c%14c%152)C513)C%12)C8,6.36,-5.43,-3.715,-5.9,-3.9,125.0,,,3%,,PEI,MoO3,o-DCB,
107140,10.1016/j.orgel.2016.03.024,CCCCCCCCCCCCCCCCCCCCOc1ccsc1-c1nc2sc(-c3sc(-c4cc5c(C#C[Si](C(C)C)(C(C)C)C(C)C)c6occc6c(C#C[Si](C(C)C)(C(C)C)C(C)C)c5o4)cc3OCCCCCCCCCCCCCCCCCCCC)nc2s1,COC(=O)CCCC1(c2ccccc2)C23c4c5ccc6c7cc8c9c%10c(cc%11cc%12c%13c%14c(cc%15c%16ccc-5c2c%16c2c5c%16c%17c(c(c46)c7c9c%17c4c%10c%11c%13c4c%16c%14c%152)C513)C%12)C8,6.5,-5.43,-3.715,-5.9,-3.9,118.0,,,3%,,PEI,MoO3,o-DCB,
107141,10.1016/j.orgel.2016.03.024,CCCCCCCCCCCCCCCCCCCCOc1ccsc1-c1nc2sc(-c3sc(-c4cc5c(C#C[Si](C(C)C)(C(C)C)C(C)C)c6occc6c(C#C[Si](C(C)C)(C(C)C)C(C)C)c5o4)cc3OCCCCCCCCCCCCCCCCCCCC)nc2s1,COC(=O)CCCC1(c2ccccc2)C23c4c5ccc6c7cc8c9c%10c(cc%11cc%12c%13c%14c(cc%15c%16ccc-5c2c%16c2c5c%16c%17c(c(c46)c7c9c%17c4c%10c%11c%13c4c%16c%14c%152)C513)C%12)C8,6.84,-5.43,-3.715,-5.9,-3.9,97.0,,,3%,,PEI,MoO3,o-DCB,
107142,10.1016/j.orgel.2016.03.032,CCCCCCCCOc1cccc(-c2nc3c(-c4cccs4)ccc(-c4ccc(-c5cc6c(-c7ccc(CC(CC)CCCC)s7)c7sccc7c(-c7ccc(CC(CC)CCCC)s7)c6s5)s4)c3nc2-c2cccc(OCCCCCCCC)c2)c1,CCCCCCCCCCC(CCCCCCCC)CN1C(=O)c2ccc3c4c(c(-c5ccc(-c6cccs6)s5)cc(c24)C1=O)C(=O)N(CC(CCCCCCCC)CCCCCCCCCC)C3=O,2.47,-5.25,-3.63,-5.71,-4.02,,,,,conventional,,PEDOT:PSS,chloroform,
107143,10.1016/j.orgel.2016.03.032,CCCCCCCCCCCCc1ccc(-c2c3cc(-c4ccc(-c5ccc(-c6cccs6)c6nc(-c7cccc(OCCCCCCCC)c7)c(-c7cccc(OCCCCCCCC)c7)nc56)s4)sc3c(-c3ccc(CCCCCCCCCCCC)s3)c3ccsc23)s1,CCCCCCCCCCC(CCCCCCCC)CN1C(=O)c2ccc3c4c(c(-c5ccc(-c6cccs6)s5)cc(c24)C1=O)C(=O)N(CC(CCCCCCCC)CCCCCCCCCC)C3=O,3.69,-5.25,-3.62,-5.71,-4.02,,,,,conventional,,PEDOT:PSS,chloroform,
107144,10.1016/j.orgel.2016.03.032,CCCCCCCCOc1cccc(-c2nc3c(-c4cccs4)cc(F)c(-c4ccc(-c5cc6c(-c7ccc(CC(CC)CCCC)s7)c7sccc7c(-c7ccc(CC(CC)CCCC)s7)c6s5)s4)c3nc2-c2cccc(OCCCCCCCC)c2)c1,CCCCCCCCCCC(CCCCCCCC)CN1C(=O)c2ccc3c4c(c(-c5ccc(-c6cccs6)s5)cc(c24)C1=O)C(=O)N(CC(CCCCCCCC)CCCCCCCCCC)C3=O,3.49,-5.38,-3.77,-5.71,-4.02,,,,,conventional,,PEDOT:PSS,chloroform,
107145,10.1016/j.orgel.2016.03.032,CCCCCCCCCCCCc1ccc(-c2c3cc(-c4ccc(-c5c(F)cc(-c6cccs6)c6nc(-c7cccc(OCCCCCCCC)c7)c(-c7cccc(OCCCCCCCC)c7)nc56)s4)sc3c(-c3ccc(CCCCCCCCCCCC)s3)c3ccsc23)s1,CCCCCCCCCCC(CCCCCCCC)CN1C(=O)c2ccc3c4c(c(-c5ccc(-c6cccs6)s5)cc(c24)C1=O)C(=O)N(CC(CCCCCCCC)CCCCCCCCCC)C3=O,3.98,-5.41,-3.79,-5.71,-4.02,,,,,conventional,,PEDOT:PSS,chloroform,
107146,10.1016/j.orgel.2016.03.032,CCCCCCCCN1C(=O)c2c(c(-c3ccc(-c4cc5c(-c6cc(F)c(CC(CC)CCCC)c(F)c6)c6sccc6c(-c6cc(F)c(CC(CC)CCCC)c(F)c6)c5s4)s3)c3nn(CC(CC)CCCC)nc3c2-c2cccs2)C1=O,CCCCCCCCCCC(CCCCCCCC)CN1C(=O)c2ccc3c4c(c(-c5ccc(-c6cccs6)s5)cc(c24)C1=O)C(=O)N(CC(CCCCCCCC)CCCCCCCCCC)C3=O,4.75,-5.36,-3.04,-5.71,-4.02,,,,,conventional,,PEDOT:PSS,chloroform,
107147,10.1016/j.orgel.2016.03.032,CCCCCCCCCCCCc1ccc(-c2c3cc(-c4ccc(-c5c(F)c(F)c(-c6cccs6)c6nc(-c7cccc(OCCCCCCCC)c7)c(-c7cccc(OCCCCCCCC)c7)nc56)s4)sc3c(-c3ccc(CCCCCCCCCCCC)s3)c3ccsc23)s1,CCCCCCCCCCC(CCCCCCCC)CN1C(=O)c2ccc3c4c(c(-c5ccc(-c6cccs6)s5)cc(c24)C1=O)C(=O)N(CC(CCCCCCCC)CCCCCCCCCC)C3=O,5.35,-5.43,-3.83,-5.71,-4.02,,,,,conventional,,PEDOT:PSS,chloroform,
107151,10.1016/j.orgel.2016.04.011,CCCCCCCCc1ccc(N2C(=O)c3csc(-c4cc5c(-c6ccc(CC(CC)CCCC)s6)c6sccc6c(-c6ccc(CC(CC)CCCC)s6)c5s4)c3C2=O)cc1,COC(=O)CCCC1(c2ccccc2)C23c4c5ccc6c7cc8c9c%10c(cc%11cc%12c%13c%14c(cc%15c%16ccc-5c2c%16c2c5c%16c%17c(c(c46)c7c9c%17c4c%10c%11c%13c4c%16c%14c%152)C513)C%12)C8,1.04,-5.56,-3.62,-5.9,-3.9,,,1:0.3,,conventional,LiF,PEDOT:PSS,chloroform,
107152,10.1016/j.orgel.2016.04.011,CCCCCCCCc1ccc(N2C(=O)c3csc(-c4cc5c(-c6ccc(CC(CC)CCCC)s6)c6sccc6c(-c6ccc(CC(CC)CCCC)s6)c5s4)c3C2=O)cc1,COC(=O)CCCC1(c2ccccc2)C23c4c5ccc6c7cc8c9c%10c(cc%11cc%12c%13c%14c(cc%15c%16ccc-5c2c%16c2c5c%16c%17c(c(c46)c7c9c%17c4c%10c%11c%13c4c%16c%14c%152)C513)C%12)C8,2.05,-5.56,-3.62,-5.9,-3.9,,,1:0.5,,conventional,LiF,PEDOT:PSS,chloroform,
107153,10.1016/j.orgel.2016.04.011,CCCCCCCCc1ccc(N2C(=O)c3csc(-c4cc5c(-c6ccc(CC(CC)CCCC)s6)c6sccc6c(-c6ccc(CC(CC)CCCC)s6)c5s4)c3C2=O)cc1,COC(=O)CCCC1(c2ccccc2)C23c4c5ccc6c7cc8c9c%10c(cc%11cc%12c%13c%14c(cc%15c%16ccc-5c2c%16c2c5c%16c%17c(c(c46)c7c9c%17c4c%10c%11c%13c4c%16c%14c%152)C513)C%12)C8,2.94,-5.56,-3.62,-5.9,-3.9,,,1:0.8,,conventional,LiF,PEDOT:PSS,chloroform,
107154,10.1016/j.orgel.2016.04.011,CCCCCCCCc1ccc(N2C(=O)c3csc(-c4cc5c(-c6ccc(CC(CC)CCCC)s6)c6sccc6c(-c6ccc(CC(CC)CCCC)s6)c5s4)c3C2=O)cc1,COC(=O)CCCC1(c2ccccc2)C23c4c5ccc6c7cc8c9c%10c(cc%11cc%12c%13c%14c(cc%15c%16ccc-5c2c%16c2c5c%16c%17c(c(c46)c7c9c%17c4c%10c%11c%13c4c%16c%14c%152)C513)C%12)C8,2.65,-5.56,-3.62,-5.9,-3.9,,,1:1.0,,conventional,LiF,PEDOT:PSS,chloroform,
107155,10.1016/j.orgel.2016.04.011,CCCCCCCCc1ccc(N2C(=O)c3csc(-c4cc5c(-c6ccc(CC(CC)CCCC)s6)c6sccc6c(-c6ccc(CC(CC)CCCC)s6)c5s4)c3C2=O)cc1,COC(=O)CCCC1(c2ccccc2)C23c4c5ccc6c7cc8c9c%10c(cc%11cc%12c%13c%14c(cc%15c%16ccc-5c2c%16c2c5c%16c%17c(c(c46)c7c9c%17c4c%10c%11c%13c4c%16c%14c%152)C513)C%12)C8,1.93,-5.56,-3.62,-5.9,-3.9,,,1:0.3,,conventional,LiF,PEDOT:PSS,chloroform,
107156,10.1016/j.orgel.2016.04.011,CCCCCCCCc1ccc(N2C(=O)c3csc(-c4cc5c(-c6ccc(CC(CC)CCCC)s6)c6sccc6c(-c6ccc(CC(CC)CCCC)s6)c5s4)c3C2=O)cc1,COC(=O)CCCC1(c2ccccc2)C23c4c5ccc6c7cc8c9c%10c(cc%11cc%12c%13c%14c(cc%15c%16ccc-5c2c%16c2c5c%16c%17c(c(c46)c7c9c%17c4c%10c%11c%13c4c%16c%14c%152)C513)C%12)C8,3.05,-5.56,-3.62,-5.9,-3.9,,,1:0.5,,conventional,LiF,PEDOT:PSS,chloroform,
107157,10.1016/j.orgel.2016.04.011,CCCCCCCCc1ccc(N2C(=O)c3csc(-c4cc5c(-c6ccc(CC(CC)CCCC)s6)c6sccc6c(-c6ccc(CC(CC)CCCC)s6)c5s4)c3C2=O)cc1,COC(=O)CCCC1(c2ccccc2)C23c4c5ccc6c7cc8c9c%10c(cc%11cc%12c%13c%14c(cc%15c%16ccc-5c2c%16c2c5c%16c%17c(c(c46)c7c9c%17c4c%10c%11c%13c4c%16c%14c%152)C513)C%12)C8,3.75,-5.56,-3.62,-5.9,-3.9,,,1:0.8,,conventional,LiF,PEDOT:PSS,chloroform,
107158,10.1016/j.orgel.2016.04.011,CCCCCCCCc1ccc(N2C(=O)c3csc(-c4cc5c(-c6ccc(CC(CC)CCCC)s6)c6sccc6c(-c6ccc(CC(CC)CCCC)s6)c5s4)c3C2=O)cc1,COC(=O)CCCC1(c2ccccc2)C23c4c5ccc6c7cc8c9c%10c(cc%11cc%12c%13c%14c(cc%15c%16ccc-5c2c%16c2c5c%16c%17c(c(c46)c7c9c%17c4c%10c%11c%13c4c%16c%14c%152)C513)C%12)C8,3.0,-5.56,-3.62,-5.9,-3.9,,,1:1.0,,conventional,LiF,PEDOT:PSS,chloroform,
107159,10.1016/j.orgel.2016.04.011,CCCCCCCCc1ccc(N2C(=O)c3csc(-c4cc5c(-c6ccc(CC(CC)CCCC)s6)c6sccc6c(-c6ccc(CC(CC)CCCC)s6)c5s4)c3C2=O)cc1,COC(=O)CCCC1(c2ccccc2)C23c4c5ccc6c7cc8c9c%10c(cc%11cc%12c%13c%14c(cc%15c%16ccc-5c2c%16c2c5c%16c%17c(c(c46)c7c9c%17c4c%10c%11c%13c4c%16c%14c%152)C513)C%12)C8,4.04,-5.56,-3.62,-5.9,-3.9,,,1:0.3,,conventional,LiF,PEDOT:PSS,chloroform,
107160,10.1016/j.orgel.2016.04.011,CCCCCCCCc1ccc(N2C(=O)c3csc(-c4cc5c(-c6ccc(CC(CC)CCCC)s6)c6sccc6c(-c6ccc(CC(CC)CCCC)s6)c5s4)c3C2=O)cc1,COC(=O)CCCC1(c2ccccc2)C23c4c5ccc6c7cc8c9c%10c(cc%11cc%12c%13c%14c(cc%15c%16ccc-5c2c%16c2c5c%16c%17c(c(c46)c7c9c%17c4c%10c%11c%13c4c%16c%14c%152)C513)C%12)C8,5.97,-5.56,-3.62,-5.9,-3.9,,,1:0.5,,conventional,LiF,PEDOT:PSS,chloroform,
107161,10.1016/j.orgel.2016.04.011,CCCCCCCCc1ccc(N2C(=O)c3csc(-c4cc5c(-c6ccc(CC(CC)CCCC)s6)c6sccc6c(-c6ccc(CC(CC)CCCC)s6)c5s4)c3C2=O)cc1,COC(=O)CCCC1(c2ccccc2)C23c4c5ccc6c7cc8c9c%10c(cc%11cc%12c%13c%14c(cc%15c%16ccc-5c2c%16c2c5c%16c%17c(c(c46)c7c9c%17c4c%10c%11c%13c4c%16c%14c%152)C513)C%12)C8,6.18,-5.56,-3.62,-5.9,-3.9,,,1:0.8,,conventional,LiF,PEDOT:PSS,chloroform,
107162,10.1016/j.orgel.2016.04.011,CCCCCCCCc1ccc(N2C(=O)c3csc(-c4cc5c(-c6ccc(CC(CC)CCCC)s6)c6sccc6c(-c6ccc(CC(CC)CCCC)s6)c5s4)c3C2=O)cc1,COC(=O)CCCC1(c2ccccc2)C23c4c5ccc6c7cc8c9c%10c(cc%11cc%12c%13c%14c(cc%15c%16ccc-5c2c%16c2c5c%16c%17c(c(c46)c7c9c%17c4c%10c%11c%13c4c%16c%14c%152)C513)C%12)C8,5.44,-5.56,-3.62,-5.9,-3.9,,,1:1.0,,conventional,LiF,PEDOT:PSS,chloroform,
107163,10.1016/j.orgel.2016.04.014,CCCCC(CC)COC(=O)c1sc2csc(-c3cc4c(-c5ccc(CC(CC)CCCC)s5)c5sccc5c(-c5ccc(CC(CC)CCCC)s5)c4s3)c2c1F,COC(=O)CCCC1(c2ccccc2)C23c4c5ccc6c7cc8c9c%10c(cc%11cc%12c%13c%14c(cc%15c%16ccc-5c2c%16c2c5c%16c%17c(c(c46)c7c9c%17c4c%10c%11c%13c4c%16c%14c%152)C513)C%12)C8,4.46,-5.29,-3.72,-5.9,-3.9,,,,,conventional,PFN,PEDOT:PSS,chlorobenzene,
107164,10.1016/j.orgel.2016.04.014,CCCCC(CC)COC(=O)c1sc2csc(-c3cc4c(-c5ccc(CC(CC)CCCC)s5)c5sccc5c(-c5ccc(CC(CC)CCCC)s5)c4s3)c2c1F,COC(=O)CCCC1(c2ccccc2)C23c4c5ccc6c7cc8c9c%10c(cc%11cc%12c%13c%14c(cc%15c%16ccc-5c2c%16c2c5c%16c%17c(c(c46)c7c9c%17c4c%10c%11c%13c4c%16c%14c%152)C513)C%12)C8,7.35,-5.29,-3.72,-5.9,-3.9,,,,,conventional,PFN,PEDOT:PSS,chlorobenzene,DIO
107169,10.1016/j.orgel.2016.07.007,CCCCC(CC)COc1ccc(-c2nc3c(-c4cccs4)c(F)c(F)c(-c4ccc(-c5cc6c(-c7ccc(OCC(CC)CCCC)c(F)c7)c7sccc7c(-c7ccc(OCC(CC)CCCC)c(F)c7)c6s5)s4)c3nc2-c2ccc(OCC(CC)CCCC)c(F)c2)cc1F,COC(=O)CCCC1(c2ccccc2)C23c4c5ccc6c7cc8c9c%10c(cc%11cc%12c%13c%14c(cc%15c%16ccc-5c2c%16c2c5c%16c%17c(c(c46)c7c9c%17c4c%10c%11c%13c4c%16c%14c%152)C513)C%12)C8,6.6,-5.41,-3.57,-5.9,-3.9,,,1:2,3%,conventional,ZrAcac,,,DIO
107170,10.1016/j.orgel.2016.07.007,CCCCC(CC)COc1ccc(-c2nc3c(-c4cccs4)c(F)c(F)c(-c4ccc(-c5cc6c(-c7ccc(OCC(CC)CCCC)c(F)c7)c7sccc7c(-c7ccc(OCC(CC)CCCC)c(F)c7)c6s5)s4)c3nc2-c2ccc(OCC(CC)CCCC)c(F)c2)cc1F,COC(=O)CCCC1(c2ccccc2)C23c4c5ccc6c7cc8c9c%10c(cc%11cc%12c%13c%14c(cc%15c%16ccc-5c2c%16c2c5c%16c%17c(c(c46)c7c9c%17c4c%10c%11c%13c4c%16c%14c%152)C513)C%12)C8,6.5,-5.41,-3.57,-5.9,-3.9,,,1:2,3%,conventional,PDIN,,,DIO
107171,10.1016/j.orgel.2016.07.007,CCCCC(CC)COc1ccc(-c2nc3c(-c4cccs4)c(F)c(F)c(-c4ccc(-c5cc6c(-c7ccc(OCC(CC)CCCC)c(F)c7)c7sccc7c(-c7ccc(OCC(CC)CCCC)c(F)c7)c6s5)s4)c3nc2-c2ccc(OCC(CC)CCCC)c(F)c2)cc1F,COC(=O)CCCC1(c2ccccc2)C23c4c5ccc6c7cc8c9c%10c(cc%11cc%12c%13c%14c(cc%15c%16ccc-5c2c%16c2c5c%16c%17c(c(c46)c7c9c%17c4c%10c%11c%13c4c%16c%14c%152)C513)C%12)C8,7.0,-5.41,-3.57,-5.9,-3.9,,,1:2,3%,conventional,PDINO,,,DIO
107172,10.1016/j.orgel.2016.07.007,CCCCC(CC)COc1ccc(-c2c3cc(-c4ccc(-c5c(F)c(F)c(-c6cccs6)c6nc(-c7ccc(OCC(CC)CCCC)c(F)c7)c(-c7ccc(OCC(CC)CCCC)c(F)c7)nc56)s4)sc3c(-c3ccc(OCC(CC)CCCC)cc3)c3ccsc23)cc1,COC(=O)CCCC1(c2ccccc2)C23c4c5ccc6c7cc8c9c%10c(cc%11cc%12c%13c%14c(cc%15c%16ccc-5c2c%16c2c5c%16c%17c(c(c46)c7c9c%17c4c%10c%11c%13c4c%16c%14c%152)C513)C%12)C8,7.1,-5.39,-3.55,-5.9,-3.9,,,1:1,1%,conventional,ZrAcac,,,DIO
107173,10.1016/j.orgel.2016.07.007,CCCCC(CC)COc1ccc(-c2c3cc(-c4ccc(-c5c(F)c(F)c(-c6cccs6)c6nc(-c7ccc(OCC(CC)CCCC)c(F)c7)c(-c7ccc(OCC(CC)CCCC)c(F)c7)nc56)s4)sc3c(-c3ccc(OCC(CC)CCCC)cc3)c3ccsc23)cc1,COC(=O)CCCC1(c2ccccc2)C23c4c5ccc6c7cc8c9c%10c(cc%11cc%12c%13c%14c(cc%15c%16ccc-5c2c%16c2c5c%16c%17c(c(c46)c7c9c%17c4c%10c%11c%13c4c%16c%14c%152)C513)C%12)C8,6.7,-5.39,-3.55,-5.9,-3.9,,,1:1,1%,conventional,PDIN,,,DIO
107174,10.1016/j.orgel.2016.07.007,CCCCC(CC)COc1ccc(-c2c3cc(-c4ccc(-c5c(F)c(F)c(-c6cccs6)c6nc(-c7ccc(OCC(CC)CCCC)c(F)c7)c(-c7ccc(OCC(CC)CCCC)c(F)c7)nc56)s4)sc3c(-c3ccc(OCC(CC)CCCC)cc3)c3ccsc23)cc1,COC(=O)CCCC1(c2ccccc2)C23c4c5ccc6c7cc8c9c%10c(cc%11cc%12c%13c%14c(cc%15c%16ccc-5c2c%16c2c5c%16c%17c(c(c46)c7c9c%17c4c%10c%11c%13c4c%16c%14c%152)C513)C%12)C8,7.4,-5.39,-3.55,-5.9,-3.9,,,1:1,1%,conventional,PDINO,,,DIO
107175,10.1016/j.orgel.2016.07.007,CCCCC(CC)COc1ccc(-c2nc3c(-c4cccs4)c(F)c(F)c(-c4ccc(-c5cc6c(-c7ccc(SCC(CC)CCCC)cc7)c7sccc7c(-c7ccc(SCC(CC)CCCC)cc7)c6s5)s4)c3nc2-c2ccc(OCC(CC)CCCC)c(F)c2)cc1F,COC(=O)CCCC1(c2ccccc2)C23c4c5ccc6c7cc8c9c%10c(cc%11cc%12c%13c%14c(cc%15c%16ccc-5c2c%16c2c5c%16c%17c(c(c46)c7c9c%17c4c%10c%11c%13c4c%16c%14c%152)C513)C%12)C8,7.5,-5.4,-3.55,-5.9,-3.9,,,1:2,3%,conventional,ZrAcac,,,DIO
107176,10.1016/j.orgel.2016.07.007,CCCCC(CC)COc1ccc(-c2nc3c(-c4cccs4)c(F)c(F)c(-c4ccc(-c5cc6c(-c7ccc(SCC(CC)CCCC)cc7)c7sccc7c(-c7ccc(SCC(CC)CCCC)cc7)c6s5)s4)c3nc2-c2ccc(OCC(CC)CCCC)c(F)c2)cc1F,COC(=O)CCCC1(c2ccccc2)C23c4c5ccc6c7cc8c9c%10c(cc%11cc%12c%13c%14c(cc%15c%16ccc-5c2c%16c2c5c%16c%17c(c(c46)c7c9c%17c4c%10c%11c%13c4c%16c%14c%152)C513)C%12)C8,7.1,-5.4,-3.55,-5.9,-3.9,,,1:2,3%,conventional,PDIN,,,DIO
107177,10.1016/j.orgel.2016.07.007,CCCCC(CC)COc1ccc(-c2nc3c(-c4cccs4)c(F)c(F)c(-c4ccc(-c5cc6c(-c7ccc(SCC(CC)CCCC)cc7)c7sccc7c(-c7ccc(SCC(CC)CCCC)cc7)c6s5)s4)c3nc2-c2ccc(OCC(CC)CCCC)c(F)c2)cc1F,COC(=O)CCCC1(c2ccccc2)C23c4c5ccc6c7cc8c9c%10c(cc%11cc%12c%13c%14c(cc%15c%16ccc-5c2c%16c2c5c%16c%17c(c(c46)c7c9c%17c4c%10c%11c%13c4c%16c%14c%152)C513)C%12)C8,8.0,-5.4,-3.55,-5.9,-3.9,,,1:2,3%,conventional,PDINO,,,DIO
107178,10.1016/j.orgel.2016.07.013,CCCCC(CC)COC(=O)c1sc2c(-c3cc4c(OCC(CC)CCCC)c5sccc5c(OCC(CC)CCCC)c4s3)scc2c1F,COC(=O)CCCC1(c2ccccc2)C23c4c5ccc6c7cc8c9c%10c(cc%11cc%12c%13c%14c(cc%15c%16ccc-5c2c%16c2c5c%16c%17c(c(c46)c7c9c%17c4c%10c%11c%13c4c%16c%14c%152)C513)C%12)C8,2.31,-5.19,-3.43,-5.9,-3.9,,,1:1.5,,inverted,PEIE,MoO3,chlorobenzene,
107179,10.1016/j.orgel.2016.07.013,CCCCC(CC)COC(=O)c1sc2c(-c3cc4c(OCC(CC)CCCC)c5sccc5c(OCC(CC)CCCC)c4s3)scc2c1F,COC(=O)CCCC1(c2ccccc2)C23c4c5ccc6c7cc8c9c%10c(cc%11cc%12c%13c%14c(cc%15c%16ccc-5c2c%16c2c5c%16c%17c(c(c46)c7c9c%17c4c%10c%11c%13c4c%16c%14c%152)C513)C%12)C8,7.21,-5.19,-3.43,-5.9,-3.9,,,1:1.5,,inverted,PEIE,MoO3,chlorobenzene,DIB
107180,10.1016/j.orgel.2016.07.013,CCCCC(CC)COC(=O)c1sc2c(-c3cc4c(OCC(CC)CCCC)c5sccc5c(OCC(CC)CCCC)c4s3)scc2c1F,COC(=O)CCCC1(c2ccccc2)C23c4c5ccc6c7cc8c9c%10c(cc%11cc%12c%13c%14c(cc%15c%16ccc-5c2c%16c2c5c%16c%17c(c(c46)c7c9c%17c4c%10c%11c%13c4c%16c%14c%152)C513)C%12)C8,8.36,-5.19,-3.43,-5.9,-3.9,,,1:1.5,,inverted,PEIE,MoO3,chlorobenzene,DIH
107181,10.1016/j.orgel.2016.07.013,CCCCC(CC)COC(=O)c1sc2c(-c3cc4c(OCC(CC)CCCC)c5sccc5c(OCC(CC)CCCC)c4s3)scc2c1F,COC(=O)CCCC1(c2ccccc2)C23c4c5ccc6c7cc8c9c%10c(cc%11cc%12c%13c%14c(cc%15c%16ccc-5c2c%16c2c5c%16c%17c(c(c46)c7c9c%17c4c%10c%11c%13c4c%16c%14c%152)C513)C%12)C8,8.84,-5.19,-3.43,-5.9,-3.9,,,1:1.5,3 vol% (0.148 mmol),inverted,PEIE,MoO3,chlorobenzene,DIO
107182,10.1016/j.orgel.2016.07.013,CCCCC(CC)COC(=O)c1sc2c(-c3cc4c(OCC(CC)CCCC)c5sccc5c(OCC(CC)CCCC)c4s3)scc2c1F,COC(=O)CCCC1(c2ccccc2)C23c4c5ccc6c7cc8c9c%10c(cc%11cc%12c%13c%14c(cc%15c%16ccc-5c2c%16c2c5c%16c%17c(c(c46)c7c9c%17c4c%10c%11c%13c4c%16c%14c%152)C513)C%12)C8,7.91,-5.19,-3.43,-5.9,-3.9,,,1:1.5,,inverted,PEIE,MoO3,chlorobenzene,DID
