Repository: JiYiqaq/PCE-KA-GNN

# Data directory

- `raw/Active_Database.csv` is the immutable source dataset bundled under CC BY 4.0. Do not overwrite it with processed data.
- `processed/` is created and populated by the training pipeline. Generated `.pt` and `.pth` caches are intentionally ignored by Git because they can exceed GitHub's normal single-file limit.

See `../DATA_LICENSE.md` for provenance, license and checksum information.

File: data/processed/device_records.csv (part 212 of 250)
record_id,doi,donor_smiles,acceptor_smiles,pce,homo_d,lumo_d,homo_a,lumo_a,active_layer_thickness,annealing_temp,d_a_ratio,additive_ratio,device_type,etl_canonical,htl_canonical,solvent_canonical,additive_canonical
107183,10.1016/j.orgel.2016.07.016,CCCCCCCCc1cc(-c2c(-c3cccs3)sc3c(-c4cc(CCCCCCCC)c(CCCCCCCC)s4)c(-c4ccc(-c5cccc6nsnc56)s4)sc23)sc1CCCCCCCC,COC(=O)CCCC1(c2ccccc2)C23c4c5ccc6c7cc8c9c%10c(cc%11cc%12c%13c%14c(cc%15c%16ccc-5c2c%16c2c5c%16c%17c(c(c46)c7c9c%17c4c%10c%11c%13c4c%16c%14c%152)C513)C%12)C8,4.03,-5.34,-3.53,-5.9,-3.9,,,1:2,3 vol% DIO,conventional,,PEDOT:PSS,chloroform,DIO
107186,10.1016/j.orgel.2016.08.008,CCCCCCCCCCC(CCCCCCCC)CN1C(=O)C2=C(c3ccc(-c4cc5c6cc(-c7c(C)cc(C)cc7C)cc7c8cc(-c9c(C)cc(C)cc9C)cc9c%10cccc%11c%12cc(-c%13c(C)cc(C)cc%13C)cc%13c%14cc(-c%15c(C)cc(C)cc%15C)cc%15c(c4)c5c4c(c67)c(c98)c(c%10%11)c(c%12%13)c4c%15%14)s3)N(CC(CCCCCCCC)CCCCCCCCCC)C(=O)C2=C1c1cccs1,COC(=O)CCCC1(c2ccccc2)C23c4c5ccc6c7cc8c9c%10c(cc%11cc%12c%13c%14c(cc%15c%16ccc-5c2c%16c2c5c%16c%17c(c(c46)c7c9c%17c4c%10c%11c%13c4c%16c%14c%152)C513)C%12)C8,2.12,-5.32,-3.67,-5.9,-3.9,,,1:2,,conventional,Ca,PEDOT:PSS,,
107187,10.1016/j.orgel.2016.08.008,CCCCC(CC)CN1C(=O)C2=C(c3ccc(-c4cc5c6cc(-c7c(C)cc(C)cc7C)cc7c8cc(-c9c(C)cc(C)cc9C)cc9c%10cccc%11c%12cc(-c%13c(C)cc(C)cc%13C)cc%13c%14cc(-c%15c(C)cc(C)cc%15C)cc%15c(c4)c5c4c(c67)c(c98)c(c%10%11)c(c%12%13)c4c%15%14)s3)N(CC(CC)CCCC)C(=O)C2=C1c1cccs1,COC(=O)CCCC1(c2ccccc2)C23c4c5ccc6c7cc8c9c%10c(cc%11cc%12c%13c%14c(cc%15c%16ccc-5c2c%16c2c5c%16c%17c(c(c46)c7c9c%17c4c%10c%11c%13c4c%16c%14c%152)C513)C%12)C8,2.32,-5.28,-3.62,-5.9,-3.9,,,1:2,,conventional,Ca,PEDOT:PSS,,
107188,10.1016/j.orgel.2016.08.008,CCCCC(CC)CN1C(=O)C2=C(c3ccc(-c4cc5c6cc(-c7c(C)cc(C)cc7C)cc7c8cc(-c9c(C)cc(C)cc9C)cc9c%10cccc%11c%12cc(-c%13c(C)cc(C)cc%13C)cc%13c%14cc(-c%15c(C)cc(C)cc%15C)cc%15c(c4)c5c4c(c67)c(c98)c(c%10%11)c(c%12%13)c4c%15%14)s3)N(CC(CC)CCCC)C(=O)C2=C1c1cccs1,COC(=O)CCCC1(c2ccccc2)C23c4c5ccc6c7cc8c9c%10c(cc%11cc%12c%13c%14c(cc%15c%16ccc-5c2c%16c2c5c%16c%17c(c(c46)c7c9c%17c4c%10c%11c%13c4c%16c%14c%152)C513)C%12)C8,2.85,-5.28,-3.62,-5.9,-3.9,,,1:2,3%,conventional,Ca,PEDOT:PSS,,DIO
107189,10.1016/j.orgel.2016.08.008,CCCCCCCCCCC(CCCCCCCC)CN1C(=O)C2=C(c3ccc(-c4cc5c6cc(-c7c(C)cc(C)cc7C)cc7c8cc(-c9c(C)cc(C)cc9C)cc9c%10cccc%11c%12cc(-c%13c(C)cc(C)cc%13C)cc%13c%14cc(-c%15c(C)cc(C)cc%15C)cc%15c(c4)c5c4c(c67)c(c98)c(c%10%11)c(c%12%13)c4c%15%14)o3)N(CC(CCCCCCCC)CCCCCCCCCC)C(=O)C2=C1c1ccco1,COC(=O)CCCC1(c2ccccc2)C23c4c5ccc6c7cc8c9c%10c(cc%11cc%12c%13c%14c(cc%15c%16ccc-5c2c%16c2c5c%16c%17c(c(c46)c7c9c%17c4c%10c%11c%13c4c%16c%14c%152)C513)C%12)C8,1.89,-5.3,-3.61,-5.9,-3.9,,,1:1.5,,conventional,Ca,PEDOT:PSS,,
107190,10.1016/j.orgel.2016.08.008,CCCCCCCCCCC(CCCCCCCC)CN1C(=O)C2=C(c3ccc(-c4ccc(-c5cc6c7cc(-c8c(C)cc(C)cc8C)cc8c9cc(-c%10c(C)cc(C)cc%10C)cc%10c%11cccc%12c%13cc(-c%14c(C)cc(C)cc%14C)cc%14c%15cc(-c%16c(C)cc(C)cc%16C)cc%16c(c5)c6c5c(c78)c(c%109)c(c%11%12)c(c%13%14)c5c%16%15)s4)s3)N(CC(CCCCCCCC)CCCCCCCCCC)C(=O)C2=C1c1ccc(-c2cccs2)s1,COC(=O)CCCC1(c2ccccc2)C23c4c5ccc6c7cc8c9c%10c(cc%11cc%12c%13c%14c(cc%15c%16ccc-5c2c%16c2c5c%16c%17c(c(c46)c7c9c%17c4c%10c%11c%13c4c%16c%14c%152)C513)C%12)C8,2.74,-5.19,-3.63,-5.9,-3.9,,,1:2,,conventional,Ca,PEDOT:PSS,,
107191,10.1016/j.orgel.2016.08.008,CCCCCCCCCCC(CCCCCCCC)CN1C(=O)C2=C(c3ccc(-c4ccc(-c5cc6c7cc(-c8c(C)cc(C)cc8C)cc8c9cc(-c%10c(C)cc(C)cc%10C)cc%10c%11cccc%12c%13cc(-c%14c(C)cc(C)cc%14C)cc%14c%15cc(-c%16c(C)cc(C)cc%16C)cc%16c(c5)c6c5c(c78)c(c%109)c(c%11%12)c(c%13%14)c5c%16%15)s4)s3)N(CC(CCCCCCCC)CCCCCCCCCC)C(=O)C2=C1c1ccc(-c2cccs2)s1,COC(=O)CCCC1(c2ccccc2)C23c4c5ccc6c7cc8c9c%10c(cc%11cc%12c%13c%14c(cc%15c%16ccc-5c2c%16c2c5c%16c%17c(c(c46)c7c9c%17c4c%10c%11c%13c4c%16c%14c%152)C513)C%12)C8,2.74,-5.19,-3.63,-5.9,-3.9,,,1:2,3%,conventional,Ca,PEDOT:PSS,,DIO
107192,10.1016/j.orgel.2016.08.011,CCCCCCCCC(CCCCCC)CN1C(=O)C2=C(c3ccc(-c4ccc(-c5ccc6c(c5)N(CC(CCCCCC)CCCCCCCC)C(=O)/C6=C5/C(=O)N(CC(CCCCCC)CCCCCCCC)c6cc(-c7cccs7)ccc65)s4)s3)N(CC(CCCCCC)CCCCCCCC)C(=O)C2=C1c1cccs1,COC(=O)CCCC1(c2ccccc2)C23c4c5ccc6c7cc8c9c%10c(cc%11cc%12c%13c%14c(cc%15c%16ccc-5c2c%16c2c5c%16c%17c(c(c46)c7c9c%17c4c%10c%11c%13c4c%16c%14c%152)C513)C%12)C8,6.95,-5.29,-3.85,-5.9,-3.9,,,1:2,,inverted,ZnO or LiF,PEDOT:PSS,chloroform,
107193,10.1016/j.orgel.2016.08.011,CCCCCCCCC(CCCCCC)CN1C(=O)C2=C(c3ccc(-c4ccc(-c5cc6c(s5)/C(=C5\C(=O)N(CC(CCCCCC)CCCCCCCC)c7cc(-c8cccs8)sc75)C(=O)N6CC(CCCCCC)CCCCCCCC)s4)s3)N(CC(CCCCCC)CCCCCCCC)C(=O)C2=C1c1cccs1,COC(=O)CCCC1(c2ccccc2)C23c4c5ccc6c7cc8c9c%10c(cc%11cc%12c%13c%14c(cc%15c%16ccc-5c2c%16c2c5c%16c%17c(c(c46)c7c9c%17c4c%10c%11c%13c4c%16c%14c%152)C513)C%12)C8,1.81,-5.07,-3.93,-5.9,-3.9,,,1:2,,inverted,ZnO or LiF,PEDOT:PSS,chloroform,
107194,10.1016/j.orgel.2016.08.011,CCCCCCCCC(CCCCCC)CN1C(=O)/C(=C2/C(=O)N(CC(CCCCCC)CCCCCCCC)c3cc(-c4cccs4)sc32)C2=C1C=C(c1ccc(-c3ccc4c(c3)N(CC(CCCCCC)CCCCCCCC)C(=O)/C4=C3/C(=O)N(CC(CCCCCC)CCCCCCCC)c4ccccc43)s1)C2,COC(=O)CCCC1(c2ccccc2)C23c4c5ccc6c7cc8c9c%10c(cc%11cc%12c%13c%14c(cc%15c%16ccc-5c2c%16c2c5c%16c%17c(c(c46)c7c9c%17c4c%10c%11c%13c4c%16c%14c%152)C513)C%12)C8,2.63,-5.08,-3.87,-5.9,-3.9,,,1:2,,inverted,ZnO or LiF,PEDOT:PSS,chloroform,
107195,10.1016/j.orgel.2016.08.028,CCCCCCCCCCC(CCCCCCCC)CN1C(=O)c2c(c(-c3ccc(-c4ccc(-c5ccc(-c6ccc(-c7ccc(-c8c9c(c(-c%10ccc(-c%11cc%12c(-c%13ccc(CC(CC)CCCC)s%13)c%13sccc%13c(-c%13ccc(CC(CC)CCCC)s%13)c%12s%11)s%10)n8CCCCCCCC)C(=O)N(CC(CCCCCCCC)CCCCCCCCCC)C9=O)s7)s6)c6nsnc56)s4)s3)n(CCCCCCCC)c2-c2cccs2)C1=O,CCCCC(=O)OCC1(c2ccccc2)C2=CC=Cc3cccc4cccc5ccc6ccccc7cccc1c7c6c5c-4c3C2,5.41,-5.45,-3.62,-6.1,-3.9,,,1.0:1.00 wt%,3 vol%,conventional,,,,DIO
107196,10.1016/j.orgel.2016.08.028,CCCCCCCCCCC(CCCCCCCC)CN1C(=O)c2c(c(-c3ccc(-c4ccc(-c5ccc(-c6ccc(-c7ccc(-c8c9c(c(-c%10ccc(-c%11cc%12c(-c%13ccc(CC(CC)CCCC)s%13)c%13sccc%13c(-c%13ccc(CC(CC)CCCC)s%13)c%12s%11)s%10)n8CCCCCCCC)C(=O)N(CC(CCCCCCCC)CCCCCCCCCC)C9=O)s7)s6)c6nsnc56)s4)s3)n(CCCCCCCC)c2-c2cccs2)C1=O,CCCCC(=O)OCC1(c2ccccc2)C2=CC=Cc3cccc4cccc5ccc6ccccc7cccc1c7c6c5c-4c3C2,5.67,-5.45,-3.62,-6.1,-3.9,,,1.0:1.25 wt%,3 vol%,conventional,,,,DIO
107197,10.1016/j.orgel.2016.08.028,CCCCCCCCCCC(CCCCCCCC)CN1C(=O)c2c(c(-c3ccc(-c4ccc(-c5ccc(-c6ccc(-c7ccc(-c8c9c(c(-c%10ccc(-c%11cc%12c(-c%13ccc(CC(CC)CCCC)s%13)c%13sccc%13c(-c%13ccc(CC(CC)CCCC)s%13)c%12s%11)s%10)n8CCCCCCCC)C(=O)N(CC(CCCCCCCC)CCCCCCCCCC)C9=O)s7)s6)c6nsnc56)s4)s3)n(CCCCCCCC)c2-c2cccs2)C1=O,CCCCC(=O)OCC1(c2ccccc2)C2=CC=Cc3cccc4cccc5ccc6ccccc7cccc1c7c6c5c-4c3C2,5.73,-5.45,-3.62,-6.1,-3.9,,,1.0:1.50 wt%,3 vol%,conventional,,,,DIO
107198,10.1016/j.orgel.2016.08.028,CCCCCCCCCCC(CCCCCCCC)CN1C(=O)c2c(c(-c3ccc(-c4ccc(-c5ccc(-c6ccc(-c7ccc(-c8c9c(c(-c%10ccc(-c%11cc%12c(-c%13ccc(CC(CC)CCCC)s%13)c%13sccc%13c(-c%13ccc(CC(CC)CCCC)s%13)c%12s%11)s%10)n8CCCCCCCC)C(=O)N(CC(CCCCCCCC)CCCCCCCCCC)C9=O)s7)s6)c6nsnc56)s4)s3)n(CCCCCCCC)c2-c2cccs2)C1=O,CCCCC(=O)OCC1(c2ccccc2)C2=CC=Cc3cccc4cccc5ccc6ccccc7cccc1c7c6c5c-4c3C2,5.65,-5.45,-3.62,-6.1,-3.9,,,1.0:2.00 wt%,3 vol%,conventional,,,,DIO
107199,10.1016/j.orgel.2016.08.028,CCCCCCCCCCC(CCCCCCCC)CN1C(=O)c2c(c(-c3ccc(-c4ccc(-c5ccc(-c6ccc(-c7ccc(-c8c9c(c(-c%10ccc(-c%11cc%12c(-c%13ccc(CC(CC)CCCC)s%13)c%13sccc%13c(-c%13ccc(CC(CC)CCCC)s%13)c%12s%11)s%10)n8CCCCCCCC)C(=O)N(CC(CCCCCCCC)CCCCCCCCCC)C9=O)s7)s6)c6nsnc56)s4)s3)n(CCCCCCCC)c2-c2cccs2)C1=O,CCCCC(=O)OCC1(c2ccccc2)C2=CC=Cc3cccc4cccc5ccc6ccccc7cccc1c7c6c5c-4c3C2,3.78,-5.45,-3.62,-6.1,-3.9,,,1.0:1.00 wt%,,conventional,,,,
107200,10.1016/j.orgel.2016.08.028,CCCCCCCCCCC(CCCCCCCC)CN1C(=O)c2c(c(-c3ccc(-c4ccc(-c5ccc(-c6ccc(-c7ccc(-c8c9c(c(-c%10ccc(-c%11cc%12c(-c%13ccc(CC(CC)CCCC)s%13)c%13sccc%13c(-c%13ccc(CC(CC)CCCC)s%13)c%12s%11)s%10)n8CCCCCCCC)C(=O)N(CC(CCCCCCCC)CCCCCCCCCC)C9=O)s7)s6)c6nsnc56)s4)s3)n(CCCCCCCC)c2-c2cccs2)C1=O,CCCCC(=O)OCC1(c2ccccc2)C2=CC=Cc3cccc4cccc5ccc6ccccc7cccc1c7c6c5c-4c3C2,4.28,-5.45,-3.62,-6.1,-3.9,,,1.0:1.25 wt%,0 vol%,conventional,,,,
107201,10.1016/j.orgel.2016.08.028,CCCCCCCCCCC(CCCCCCCC)CN1C(=O)c2c(c(-c3ccc(-c4ccc(-c5ccc(-c6ccc(-c7ccc(-c8c9c(c(-c%10ccc(-c%11cc%12c(-c%13ccc(CC(CC)CCCC)s%13)c%13sccc%13c(-c%13ccc(CC(CC)CCCC)s%13)c%12s%11)s%10)n8CCCCCCCC)C(=O)N(CC(CCCCCCCC)CCCCCCCCCC)C9=O)s7)s6)c6nsnc56)s4)s3)n(CCCCCCCC)c2-c2cccs2)C1=O,CCCCC(=O)OCC1(c2ccccc2)C2=CC=Cc3cccc4cccc5ccc6ccccc7cccc1c7c6c5c-4c3C2,4.84,-5.45,-3.62,-6.1,-3.9,,,1.0:1.50 wt%,,conventional,,,,
107202,10.1016/j.orgel.2016.08.028,CCCCCCCCCCC(CCCCCCCC)CN1C(=O)c2c(c(-c3ccc(-c4ccc(-c5ccc(-c6ccc(-c7ccc(-c8c9c(c(-c%10ccc(-c%11cc%12c(-c%13ccc(CC(CC)CCCC)s%13)c%13sccc%13c(-c%13ccc(CC(CC)CCCC)s%13)c%12s%11)s%10)n8CCCCCCCC)C(=O)N(CC(CCCCCCCC)CCCCCCCCCC)C9=O)s7)s6)c6nsnc56)s4)s3)n(CCCCCCCC)c2-c2cccs2)C1=O,CCCCC(=O)OCC1(c2ccccc2)C2=CC=Cc3cccc4cccc5ccc6ccccc7cccc1c7c6c5c-4c3C2,3.85,-5.45,-3.62,-6.1,-3.9,,,1.0:2.00 wt%,0 vol%,conventional,,,,
107203,10.1016/j.orgel.2016.08.028,CCCCCCCCCCC(CCCCCCCC)CN1C(=O)c2c(c(-c3ccc(-c4ccc(-c5ccc(-c6ccc(-c7ccc(-c8c9c(c(-c%10ccc(-c%11cc%12c(-c%13ccc(CC(CC)CCCC)s%13)c%13sccc%13c(-c%13ccc(CC(CC)CCCC)s%13)c%12s%11)s%10)n8CCCCCCCC)C(=O)N(CC(CCCCCCCC)CCCCCCCCCC)C9=O)s7)s6)c6nsnc56)s4)s3)n(CCCCCCCC)c2-c2cccs2)C1=O,CCCCC(=O)OCC1(c2ccccc2)C2=CC=Cc3cccc4cccc5ccc6ccccc7cccc1c7c6c5c-4c3C2,5.22,-5.45,-3.62,-6.1,-3.9,67.0,,1:1.5 wt%,3 vol%,conventional,,PEDOT:PSS,,DIO
107204,10.1016/j.orgel.2016.08.028,CCCCCCCCCCC(CCCCCCCC)CN1C(=O)c2c(c(-c3ccc(-c4ccc(-c5ccc(-c6ccc(-c7ccc(-c8c9c(c(-c%10ccc(-c%11cc%12c(-c%13ccc(CC(CC)CCCC)s%13)c%13sccc%13c(-c%13ccc(CC(CC)CCCC)s%13)c%12s%11)s%10)n8CCCCCCCC)C(=O)N(CC(CCCCCCCC)CCCCCCCCCC)C9=O)s7)s6)c6nsnc56)s4)s3)n(CCCCCCCC)c2-c2cccs2)C1=O,CCCCC(=O)OCC1(c2ccccc2)C2=CC=Cc3cccc4cccc5ccc6ccccc7cccc1c7c6c5c-4c3C2,5.7,-5.45,-3.62,-6.1,-3.9,75.0,,1:1.5 wt%,3 vol%,conventional,,PEDOT:PSS,,DIO
107205,10.1016/j.orgel.2016.08.028,CCCCCCCCCCC(CCCCCCCC)CN1C(=O)c2c(c(-c3ccc(-c4ccc(-c5ccc(-c6ccc(-c7ccc(-c8c9c(c(-c%10ccc(-c%11cc%12c(-c%13ccc(CC(CC)CCCC)s%13)c%13sccc%13c(-c%13ccc(CC(CC)CCCC)s%13)c%12s%11)s%10)n8CCCCCCCC)C(=O)N(CC(CCCCCCCC)CCCCCCCCCC)C9=O)s7)s6)c6nsnc56)s4)s3)n(CCCCCCCC)c2-c2cccs2)C1=O,CCCCC(=O)OCC1(c2ccccc2)C2=CC=Cc3cccc4cccc5ccc6ccccc7cccc1c7c6c5c-4c3C2,4.92,-5.45,-3.62,-6.1,-3.9,85.0,,1:1.5 wt%,3 vol%,conventional,,PEDOT:PSS,,DIO
107206,10.1016/j.orgel.2016.08.028,CCCCCCCCCCC(CCCCCCCC)CN1C(=O)c2c(c(-c3ccc(-c4ccc(-c5ccc(-c6ccc(-c7ccc(-c8c9c(c(-c%10ccc(-c%11cc%12c(-c%13ccc(CC(CC)CCCC)s%13)c%13sccc%13c(-c%13ccc(CC(CC)CCCC)s%13)c%12s%11)s%10)n8CCCCCCCC)C(=O)N(CC(CCCCCCCC)CCCCCCCCCC)C9=O)s7)s6)c6nsnc56)s4)s3)n(CCCCCCCC)c2-c2cccs2)C1=O,CCCCC(=O)OCC1(c2ccccc2)C2=CC=Cc3cccc4cccc5ccc6ccccc7cccc1c7c6c5c-4c3C2,4.52,-5.45,-3.62,-6.1,-3.9,112.0,,1:1.5 wt%,3 vol%,conventional,,PEDOT:PSS,,DIO
107207,10.1016/j.orgel.2016.08.028,CCCCCCCCCCC(CCCCCCCC)CN1C(=O)c2c(c(-c3ccc(-c4ccc(-c5ccc(-c6ccc(-c7ccc(-c8c9c(c(-c%10ccc(-c%11cc%12c(-c%13ccc(CC(CC)CCCC)s%13)c%13sccc%13c(-c%13ccc(CC(CC)CCCC)s%13)c%12s%11)s%10)n8CCCCCCCC)C(=O)N(CC(CCCCCCCC)CCCCCCCCCC)C9=O)s7)s6)c6nsnc56)s4)s3)n(CCCCCCCC)c2-c2cccs2)C1=O,CCCCC(=O)OCC1(c2ccccc2)C2=CC=Cc3cccc4cccc5ccc6ccccc7cccc1c7c6c5c-4c3C2,4.93,-5.45,-3.62,-6.1,-3.9,,,1:1.5 wt%,3 vol%,conventional,,PEDOT:PSS,,DIO
107209,10.1016/j.orgel.2016.08.028,CCCCCCCCCCC(CCCCCCCC)CN1C(=O)c2c(c(-c3ccc(-c4ccc(-c5ccc(-c6ccc(-c7ccc(-c8c9c(c(-c%10ccc(-c%11cc%12c(-c%13ccc(CC(CC)CCCC)s%13)c%13sccc%13c(-c%13ccc(CC(CC)CCCC)s%13)c%12s%11)s%10)n8CCCCCCCC)C(=O)N(CC(CCCCCCCC)CCCCCCCCCC)C9=O)s7)s6)c6nsnc56)s4)s3)n(CCCCCCCC)c2-c2cccs2)C1=O,CCCCC(=O)OCC1(c2ccccc2)C2=CC=Cc3cccc4cccc5ccc6ccccc7cccc1c7c6c5c-4c3C2,5.27,-5.45,-3.62,-6.1,-3.9,75.0,,1:1.5 wt%,3 vol%,conventional,,PEDOT:PSS,,DIO
107210,10.1016/j.orgel.2016.09.026,CCCCCCCCCCCCC(CCCCCCCCCC)CN1C(=O)/C(=C2/C(=O)N(CC(CCCCCCCCCC)CCCCCCCCCCCC)c3cc(-c4ccc(-c5c(F)c(F)c(-c6cccs6)c6nsnc56)s4)ccc32)c2ccccc21,COC(=O)CCCC1(c2ccccc2)C23c4c5ccc6c7cc8c9c%10c(cc%11cc%12c%13c%14c(cc%15c%16ccc-5c2c%16c2c5c%16c%17c(c(c46)c7c9c%17c4c%10c%11c%13c4c%16c%14c%152)C513)C%12)C8,4.1,-5.56,-3.84,-5.9,-3.9,,,1:1.2,,inverted,ZnO/PEIE,MoO3,o-DCB,DIO
107211,10.1016/j.orgel.2016.09.026,CCCCCCCCCCCCC(CCCCCCCCCC)CN1C(=O)/C(=C2/C(=O)N(CC(CCCCCCCCCC)CCCCCCCCCCCC)c3cc(-c4ccc(-c5c(F)c(F)c(-c6cccs6)c(F)c5F)s4)ccc32)c2ccccc21,COC(=O)CCCC1(c2ccccc2)C23c4c5ccc6c7cc8c9c%10c(cc%11cc%12c%13c%14c(cc%15c%16ccc-5c2c%16c2c5c%16c%17c(c(c46)c7c9c%17c4c%10c%11c%13c4c%16c%14c%152)C513)C%12)C8,1.36,-5.82,-4.19,-5.9,-3.9,,,1:1.2,,inverted,ZnO/PEIE,MoO3,o-DCB,DIO
107212,10.1016/j.orgel.2016.10.032,CCCCCCCCc1cc(-c2c(-c3cccs3)sc3c(-c4cc(CCCCCCCC)c(CCCCCCCC)s4)c(-c4ccc(-c5cccc6nsnc56)s4)sc23)sc1CCCCCCCC,COC(=O)CCCC1(c2ccccc2)C23c4c5ccc6c7cc8c9c%10c(cc%11cc%12c%13c%14c(cc%15c%16ccc-5c2c%16c2c5c%16c%17c(c(c46)c7c9c%17c4c%10c%11c%13c4c%16c%14c%152)C513)C%12)C8,5.22,-5.34,-3.53,-5.9,-3.9,,80.0,1:1.2,,conventional,LiF,PEDOT:PSS,chlorobenzene:o-DCB,
107213,10.1016/j.orgel.2016.10.032,CCCCCCCCc1cc(-c2c(-c3cccs3)sc3c(-c4cc(CCCCCCCC)c(CCCCCCCC)s4)c(-c4ccc(-c5cccc6nsnc56)s4)sc23)sc1CCCCCCCC,COC(=O)CCCC1(c2ccccc2)C23c4c5ccc6c7cc8c9c%10c(cc%11cc%12c%13c%14c(cc%15c%16ccc-5c2c%16c2c5c%16c%17c(c(c46)c7c9c%17c4c%10c%11c%13c4c%16c%14c%152)C513)C%12)C8,7.76,-5.34,-3.53,-5.9,-3.9,136.0,80.0,1:1.2,,conventional,LiF,PEDOT:PSS,chlorobenzene:o-DCB,DIO
107216,10.1016/j.orgel.2016.10.039,CCCCC(CC)CSC(SCC(CC)CCCC)=C1c2ccccc2-c2ccc(-c3ccc(-c4ccc(-c5cccs5)c5nsnc45)s3)cc21,COC(=O)CCCC1(c2ccccc2)C23c4c5ccc6c7cc8c9c%10c(cc%11cc%12c%13c%14c(cc%15c%16ccc-5c2c%16c2c5c%16c%17c(c(c46)c7c9c%17c4c%10c%11c%13c4c%16c%14c%152)C513)C%12)C8,0.6,-5.7,-3.7,-5.9,-3.9,120.0,120.0,1:1,,conventional,,PEDOT:PSS,"1,2,4-trichlorobenzene",
107217,10.1016/j.orgel.2016.10.039,CCCCC(CC)CSC(SCC(CC)CCCC)=C1c2ccccc2-c2ccc(-c3ccc(-c4ccc(-c5cccs5)c5nsnc45)s3)cc21,COC(=O)CCCC1(c2ccccc2)C23c4c5ccc6c7cc8c9c%10c(cc%11cc%12c%13c%14c(cc%15c%16ccc-5c2c%16c2c5c%16c%17c(c(c46)c7c9c%17c4c%10c%11c%13c4c%16c%14c%152)C513)C%12)C8,1.4,-5.7,-3.7,-5.9,-3.9,100.0,120.0,1:2,,conventional,,PEDOT:PSS,"1,2,4-trichlorobenzene",
107218,10.1016/j.orgel.2016.10.039,CCCCC(CC)CSC(SCC(CC)CCCC)=C1c2ccccc2-c2ccc(-c3ccc(-c4ccc(-c5cccs5)c5nsnc45)s3)cc21,COC(=O)CCCC1(c2ccccc2)C23c4c5ccc6c7cc8c9c%10c(cc%11cc%12c%13c%14c(cc%15c%16ccc-5c2c%16c2c5c%16c%17c(c(c46)c7c9c%17c4c%10c%11c%13c4c%16c%14c%152)C513)C%12)C8,0.8,-5.7,-3.7,-5.9,-3.9,120.0,120.0,1:3,,conventional,,PEDOT:PSS,"1,2,4-trichlorobenzene",
107221,10.1016/j.orgel.2016.11.034,CCCCCCCCc1cc(-c2c(-c3cccs3)sc3c(-c4cc(CCCCCCCC)c(CCCCCCCC)s4)c(-c4ccc(-c5cccc6nsnc56)s4)sc23)sc1CCCCCCCC,COC(=O)CCCC1(c2ccccc2)C23c4c5ccc6c7cc8c9c%10c(cc%11cc%12c%13c%14c(cc%15c%16ccc-5c2c%16c2c5c%16c%17c(c(c46)c7c9c%17c4c%10c%11c%13c4c%16c%14c%152)C513)C%12)C8,4.4,-5.34,-3.53,-5.9,-3.9,90.0,,,,conventional,PFN,PEDOT:PSS,o-DCB,
107222,10.1016/j.orgel.2016.11.034,CCCCCCCCc1cc(-c2c(-c3cccs3)sc3c(-c4cc(CCCCCCCC)c(CCCCCCCC)s4)c(-c4ccc(-c5cccc6nsnc56)s4)sc23)sc1CCCCCCCC,COC(=O)CCCC1(c2ccccc2)C23c4c5ccc6c7cc8c9c%10c(cc%11cc%12c%13c%14c(cc%15c%16ccc-5c2c%16c2c5c%16c%17c(c(c46)c7c9c%17c4c%10c%11c%13c4c%16c%14c%152)C513)C%12)C8,6.56,-5.34,-3.53,-5.9,-3.9,90.0,,,,conventional,PFN,PEDOT:PSS,o-DCB,
107223,10.1016/j.orgel.2016.11.038,CCCCC(CC)COC(=O)c1sc2csc(-c3cc4c(-c5ccc(CC(CC)CCCC)s5)c5sccc5c(-c5ccc(CC(CC)CCCC)s5)c4s3)c2c1F,CCCCCCCCCCC(CCCCCCCC)CN1C(=O)c2ccc3c4ccc5c6c(cc(-c7cc8c(-c9ccc(OC(CC)CCCC)s9)c9sccc9c(-c9ccc(OC(CC)CCCC)s9)c8s7)c(c7ccc(c2c37)C1=O)c64)C(=O)N(CC(CCCCCCCC)CCCCCCCCCC)C5=O,1.91,-5.29,-3.72,-5.5,-3.89,87.0,,1.5:1,,conventional,Ca,PEDOT:PSS,o-DCB,
107224,10.1016/j.orgel.2016.11.038,CCCCC(CC)COC(=O)c1sc2csc(-c3cc4c(-c5ccc(CC(CC)CCCC)s5)c5sccc5c(-c5ccc(CC(CC)CCCC)s5)c4s3)c2c1F,CCCCCCCCCCC(CCCCCCCC)CN1C(=O)c2ccc3c4ccc5c6c(cc(-c7cc8c(-c9ccc(OC(CC)CCCC)s9)c9sccc9c(-c9ccc(OC(CC)CCCC)s9)c8s7)c(c7ccc(c2c37)C1=O)c64)C(=O)N(CC(CCCCCCCC)CCCCCCCCCC)C5=O,3.58,-5.29,-3.72,-5.5,-3.89,80.0,,1.5:1,1%,conventional,Ca,PEDOT:PSS,o-DCB,CN
107225,10.1016/j.orgel.2016.11.038,CCCCC(CC)COC(=O)c1sc2csc(-c3cc4c(-c5ccc(CC(CC)CCCC)s5)c5sccc5c(-c5ccc(CC(CC)CCCC)s5)c4s3)c2c1F,CCCCCCCCCCC(CCCCCCCC)CN1C(=O)c2ccc3c4ccc5c6c(cc(-c7cc8c(-c9ccc(OC(CC)CCCC)cc9)c9sccc9c(-c9ccc(OC(CC)CCCC)cc9)c8s7)c(c7ccc(c2c37)C1=O)c64)C(=O)N(CC(CCCCCCCC)CCCCCCCCCC)C5=O,2.45,-5.29,-3.72,-5.67,-3.89,103.0,,1:1,,conventional,Ca,PEDOT:PSS,o-DCB,
107226,10.1016/j.orgel.2016.11.038,CCCCC(CC)COC(=O)c1sc2csc(-c3cc4c(-c5ccc(CC(CC)CCCC)s5)c5sccc5c(-c5ccc(CC(CC)CCCC)s5)c4s3)c2c1F,CCCCCCCCCCC(CCCCCCCC)CN1C(=O)c2ccc3c4ccc5c6c(cc(-c7cc8c(-c9ccc(OC(CC)CCCC)cc9)c9sccc9c(-c9ccc(OC(CC)CCCC)cc9)c8s7)c(c7ccc(c2c37)C1=O)c64)C(=O)N(CC(CCCCCCCC)CCCCCCCCCC)C5=O,4.31,-5.29,-3.72,-5.67,-3.89,90.0,,1:1,2%,conventional,Ca,PEDOT:PSS,o-DCB,CN
107227,10.1016/j.orgel.2016.12.012,CCCCCCCCN1C(=O)c2c(c(-c3ccc(-c4c5c(c(-c6ccc(-c7cc8c(-c9ccc(CC(CC)CCCC)s9)c9sccc9c(-c9ccc(CC(CC)CCCC)s9)c8s7)s6)n4CCCCCCCC)C(=O)N(CCCCCCCC)C5=O)s3)n(CCCCCCCC)c2-c2cccs2)C1=O,CCCCC(=O)OCC1(c2ccccc2)C2=CC=Cc3cccc4cccc5ccc6ccccc7cccc1c7c6c5c-4c3C2,3.63,-5.44,-3.36,-6.1,-3.9,80.0,,1:1 wt%,3 vol%,conventional,,,,
107228,10.1016/j.orgel.2016.12.012,CCCCCCCCCCC(CCCCCCCC)CN1C(=O)c2c(c(-c3cc4sc(-c5c6c(c(-c7ccc(-c8cc9c(-c%10ccc(CC(CC)CCCC)s%10)c%10sccc%10c(-c%10ccc(CC(CC)CCCC)s%10)c9s8)s7)n5CCCCCCCC)C(=O)N(CC(CCCCCCCC)CCCCCCCCCC)C6=O)cc4s3)n(CCCCCCCC)c2-c2cccs2)C1=O,CCCCC(=O)OCC1(c2ccccc2)C2=CC=Cc3cccc4cccc5ccc6ccccc7cccc1c7c6c5c-4c3C2,4.44,-5.42,-3.36,-6.1,-3.9,85.0,,1:1 wt%,3 vol%,conventional,,,,
107229,10.1016/j.orgel.2016.12.012,CCCCCCCCCCC(CCCCCCCC)CN1C(=O)c2c(c(-c3cc4sc(-c5c6c(c(-c7ccc(-c8cc9c(-c%10ccc(CC(CC)CCCC)s%10)c%10sccc%10c(-c%10ccc(CC(CC)CCCC)s%10)c9s8)s7)n5CCCCCCCC)C(=O)N(CC(CCCCCCCC)CCCCCCCCCC)C6=O)cc4s3)n(CCCCCCCC)c2-c2cccs2)C1=O,CCCCC(=O)OCC1(c2ccccc2)C2=CC=Cc3cccc4cccc5ccc6ccccc7cccc1c7c6c5c-4c3C2,5.37,-5.42,-3.36,-6.1,-3.9,83.0,,1:2 wt%,3 vol%,conventional,,,,
107230,10.1016/j.orgel.2016.12.012,CCCCCCCCCCC(CCCCCCCC)CN1C(=O)c2c(c(-c3cc4sc(-c5c6c(c(-c7ccc(-c8cc9c(-c%10ccc(CC(CC)CCCC)s%10)c%10sccc%10c(-c%10ccc(CC(CC)CCCC)s%10)c9s8)s7)n5CCCCCCCC)C(=O)N(CC(CCCCCCCC)CCCCCCCCCC)C6=O)cc4s3)n(CCCCCCCC)c2-c2cccs2)C1=O,CCCCC(=O)OCC1(c2ccccc2)C2=CC=Cc3cccc4cccc5ccc6ccccc7cccc1c7c6c5c-4c3C2,4.62,-5.42,-3.36,-6.1,-3.9,82.0,,1:3 wt%,3 vol%,conventional,,,,
107231,10.1016/j.orgel.2016.12.012,CCCCCCCCCCC(CCCCCCCC)CN1C(=O)c2c(c(-c3cc4sc(-c5c6c(c(-c7ccc(-c8cc9c(-c%10ccc(CC(CC)CCCC)s%10)c%10sccc%10c(-c%10ccc(CC(CC)CCCC)s%10)c9s8)s7)n5CCCCCCCC)C(=O)N(CC(CCCCCCCC)CCCCCCCCCC)C6=O)cc4s3)n(CCCCCCCC)c2-c2cccs2)C1=O,CCCCC(=O)OCC1(c2ccccc2)C2=CC=Cc3cccc4cccc5ccc6ccccc7cccc1c7c6c5c-4c3C2,3.63,-5.42,-3.36,-6.1,-3.9,80.0,,1:4 wt%,3 vol%,conventional,,,,
107232,10.1016/j.orgel.2016.12.035,CCCCCCc1ccsc1-c1ccc(-c2sc(-c3cc4c(-c5ccc(CC(CC)CCCC)s5)c5sccc5c(-c5ccc(CC(CC)CCCC)s5)c4s3)cc2CCCCCC)c2nsnc12,COC(=O)CCCC1(c2ccccc2)C23c4c5ccc6c7cc8c9c%10c(cc%11cc%12c%13c%14c(cc%15c%16ccc-5c2c%16c2c5c%16c%17c(c(c46)c7c9c%17c4c%10c%11c%13c4c%16c%14c%152)C513)C%12)C8,2.67,-5.76,-3.94,-5.9,-3.9,,,1:2,0%,conventional,Ca,PEDOT:PSS,chloroform,
107233,10.1016/j.orgel.2016.12.035,CCCCCCc1ccsc1-c1ccc(-c2sc(-c3cc4c(-c5ccc(CC(CC)CCCC)s5)c5sccc5c(-c5ccc(CC(CC)CCCC)s5)c4s3)cc2CCCCCC)c2nsnc12,COC(=O)CCCC1(c2ccccc2)C23c4c5ccc6c7cc8c9c%10c(cc%11cc%12c%13c%14c(cc%15c%16ccc-5c2c%16c2c5c%16c%17c(c(c46)c7c9c%17c4c%10c%11c%13c4c%16c%14c%152)C513)C%12)C8,3.752,-5.76,-3.94,-5.9,-3.9,,,1:2,5%,conventional,Ca,PEDOT:PSS,chloroform,DIO
107234,10.1016/j.orgel.2016.12.035,CCCCCCC(CCCC)COc1nc2cc(-c3cccs3)cc3c(=O)n(CC(CCCC)CCCCCC)c4cc(-c5ccc(-c6cc7c(OCC(CCCC)CCCCCC)c8sccc8c(OCC(CCCC)CCCCCC)c7s6)s5)cc1c4c23,COC(=O)CCCC1(c2ccccc2)C23c4c5ccc6c7cc8c9c%10c(cc%11cc%12c%13c%14c(cc%15c%16ccc-5c2c%16c2c5c%16c%17c(c(c46)c7c9c%17c4c%10c%11c%13c4c%16c%14c%152)C513)C%12)C8,2.104,-5.34,-3.15,-5.9,-3.9,,,1:2,0%,conventional,Ca,PEDOT:PSS,chloroform,
107235,10.1016/j.orgel.2016.12.035,CCCCCCC(CCCC)COc1nc2cc(-c3cccs3)cc3c(=O)n(CC(CCCC)CCCCCC)c4cc(-c5ccc(-c6cc7c(OCC(CCCC)CCCCCC)c8sccc8c(OCC(CCCC)CCCCCC)c7s6)s5)cc1c4c23,COC(=O)CCCC1(c2ccccc2)C23c4c5ccc6c7cc8c9c%10c(cc%11cc%12c%13c%14c(cc%15c%16ccc-5c2c%16c2c5c%16c%17c(c(c46)c7c9c%17c4c%10c%11c%13c4c%16c%14c%152)C513)C%12)C8,2.416,-5.34,-3.15,-5.9,-3.9,,,1:2,5%,conventional,Ca,PEDOT:PSS,chloroform,DIO
107236,10.1016/j.orgel.2016.12.035,CCCCCCCC(CCCC)c1ccc(-c2c3cc(-c4cccc5nsnc45)sc3c(-c3ccc(C(CCCC)CCCCCCC)s3)c3ccsc23)s1,COC(=O)CCCC1(c2ccccc2)C23c4c5ccc6c7cc8c9c%10c(cc%11cc%12c%13c%14c(cc%15c%16ccc-5c2c%16c2c5c%16c%17c(c(c46)c7c9c%17c4c%10c%11c%13c4c%16c%14c%152)C513)C%12)C8,1.448,-5.71,-3.93,-5.9,-3.9,,,1:2,0%,conventional,Ca,PEDOT:PSS,chloroform,
107237,10.1016/j.orgel.2016.12.035,CCCCCCCC(CCCC)c1ccc(-c2c3cc(-c4cccc5nsnc45)sc3c(-c3ccc(C(CCCC)CCCCCCC)s3)c3ccsc23)s1,COC(=O)CCCC1(c2ccccc2)C23c4c5ccc6c7cc8c9c%10c(cc%11cc%12c%13c%14c(cc%15c%16ccc-5c2c%16c2c5c%16c%17c(c(c46)c7c9c%17c4c%10c%11c%13c4c%16c%14c%152)C513)C%12)C8,2.262,-5.71,-3.93,-5.9,-3.9,,,1:2,1%,conventional,Ca,PEDOT:PSS,chloroform,DIO
107243,10.1016/j.orgel.2017.01.014,CCCCCCc1csc(-c2ccc(-c3cc(CCCCCC)c(/C=C/c4csc(-c5cc6c(OCC(CC)CCCC)c7sc(-c8ccc(C9=C%10C(=O)N(CC(CC)CCCC)C(c%11ccc(-c%12cc%13c(OCC(CC)CCCC)c%14sccc%14c(OCC(CC)CCCC)c%13s%12)s%11)=C%10C(=O)N9CC(CC)CCCC)s8)cc7c(OCC(CC)CCCC)c6s5)c4)s3)c3nsnc23)c1,COC(=O)CCCC1(c2ccccc2)C23c4c5c6c7c8c9c(c%10c%11c2c2c%12c4c4c%13c5c5c7c7c8c8c%14c9c%10c9c%10c%11c2c2c%11c%12c4c4c%12c%13c5c5c7c7c8c8c%14c9c9c%10c2c2c%11c4c4c%12c5c7c5c8c9c2c45)C613,1.02,-5.31,-3.6,-6.1,-3.7,,,,,conventional,Ca,PEDOT:PSS,chlorobenzene,
107244,10.1016/j.orgel.2017.01.014,CCCCCCc1csc(-c2ccc(-c3cc(CCCCCC)c(/C=C/c4csc(-c5cc6c(OCC(CC)CCCC)c7sc(-c8ccc(C9=C%10C(=O)N(CC(CC)CCCC)C(c%11ccc(-c%12cc%13c(OCC(CC)CCCC)c%14sccc%14c(OCC(CC)CCCC)c%13s%12)s%11)=C%10C(=O)N9CC(CC)CCCC)s8)cc7c(OCC(CC)CCCC)c6s5)c4)s3)c3nsnc23)c1,COC(=O)CCCC1(c2ccccc2)C23c4c5c6c7c8c9c(c%10c%11c2c2c%12c4c4c%13c5c5c7c7c8c8c%14c9c%10c9c%10c%11c2c2c%11c%12c4c4c%12c%13c5c5c7c7c8c8c%14c9c9c%10c2c2c%11c4c4c%12c5c7c5c8c9c2c45)C613,1.2,-5.31,-3.6,-6.1,-3.7,,,,,conventional,Ca,PEDOT:PSS,chlorobenzene:1-chloronaphthalene,
107251,10.1016/j.orgel.2017.01.036,CCc1csc(-c2sc(-c3cc(CC)c(-c4ccc(-c5ccc(-c6sc(-c7sc(-c8cc(CC)c(-c9ccc(-c%10ccc(-c%11sc(-c%12sc(-c%13cc(CC)c(-c%14ccc(-c%15cccs%15)s%14)s%13)c%13c%12C(=O)c%12c(CC)sc(CC)c%12C%13=O)cc%11CC)s%10)s9)s8)c8c7C(=O)c7c(CC)sc(CC)c7C8=O)cc6CC)s5)s4)s3)c3c2C(=O)c2c(CC)sc(CC)c2C3=O)c1,COC(=O)CCCC1(c2ccccc2)C23c4c5ccc6c7cc8c9c%10c(cc%11cc%12c%13c%14c(cc%15c%16ccc-5c2c%16c2c5c%16c%17c(c(c46)c7c9c%17c4c%10c%11c%13c4c%16c%14c%152)C513)C%12)C8,6.9,-5.3,-3.535,-5.9,-3.9,90.0,,1:1,1 vol%,conventional,Mg,PEDOT:PSS,chlorobenzene,
107252,10.1016/j.orgel.2017.01.036,CCCCC(CC)Cc1csc(-c2sc(-c3cc(CC(CC)CCCC)c(-c4cc(F)c(-c5sccc5F)s4)s3)c3c2C(=O)c2c(CC(CC)CCCC)sc(CC(CC)CCCC)c2C3=O)c1,COC(=O)CCCC1(c2ccccc2)C23c4c5ccc6c7cc8c9c%10c(cc%11cc%12c%13c%14c(cc%15c%16ccc-5c2c%16c2c5c%16c%17c(c(c46)c7c9c%17c4c%10c%11c%13c4c%16c%14c%152)C513)C%12)C8,8.8,-5.39,-3.61,-5.9,-3.9,90.0,,1:1,1 vol%,conventional,Mg,PEDOT:PSS,chlorobenzene,
107253,10.1016/j.orgel.2017.01.036,CCc1csc(-c2sc(-c3cc(CC)c(-c4ccc(-c5ccc(-c6sc(-c7sc(-c8cc(CC)c(-c9ccc(-c%10ccc(-c%11sc(-c%12sc(-c%13cc(CC)c(-c%14ccc(-c%15cccs%15)s%14)s%13)c%13c%12C(=O)c%12c(CC)sc(CC)c%12C%13=O)cc%11CC)s%10)s9)s8)c8c7C(=O)c7c(CC)sc(CC)c7C8=O)cc6CC)s5)s4)s3)c3c2C(=O)c2c(CC)sc(CC)c2C3=O)c1,CCCCCCc1ccc(C2(c3ccc(CCCCCC)cc3)c3cc4c(cc3-c3sc5cc(C=C6C(=O)c7ccccc7C6=C(C#N)C#N)sc5c32)C(c2ccc(CCCCCC)cc2)(c2ccc(CCCCCC)cc2)c2c-4sc3cc(C=C4C(=O)c5ccccc5C4=C(C#N)C#N)sc23)cc1,0.92,-5.3,-3.535,-5.576,-3.916,90.0,,1:1,1 vol%,conventional,Mg,PEDOT:PSS,chlorobenzene,
107254,10.1016/j.orgel.2017.01.036,CCCCC(CC)Cc1csc(-c2sc(-c3cc(CC(CC)CCCC)c(-c4cc(F)c(-c5sccc5F)s4)s3)c3c2C(=O)c2c(CC(CC)CCCC)sc(CC(CC)CCCC)c2C3=O)c1,CCCCCCc1ccc(C2(c3ccc(CCCCCC)cc3)c3cc4c(cc3-c3sc5cc(C=C6C(=O)c7ccccc7C6=C(C#N)C#N)sc5c32)C(c2ccc(CCCCCC)cc2)(c2ccc(CCCCCC)cc2)c2c-4sc3cc(C=C4C(=O)c5ccccc5C4=C(C#N)C#N)sc23)cc1,8.2,-5.39,-3.61,-5.576,-3.916,90.0,,1:1,1 vol%,conventional,Mg,PEDOT:PSS,chlorobenzene,
107259,10.1016/j.orgel.2017.02.021,CCCCCCc1ccsc1,CCCCC(=O)OCC1(c2ccccc2)c2cccc3cccc4cccc5cccc6cccc1c6c-5c-4c-3c2,3.65,-5.01,-3.12,-6.1,-3.7,,130.0,1:0.8,,inverted,ZnO,MoO3,o-DCB,
107261,10.1016/j.orgel.2017.03.022,CCCCC(CC)Cc1ccc(-c2c3cc(-c4ccc(-c5sc(-c6cccs6)c6c5C(=O)c5c(CC(CC)CCCC)sc(CC(CC)CCCC)c5C6=O)s4)sc3c(-c3ccc(CC(CC)CCCC)s3)c3ccsc23)s1,CCCCCCCCCCC(CCCCCCCC)CN1C(=O)c2ccc3c4ccc5c6c(cc(C#Cc7ccc8c(c7)C(CCCCCCCC)(CCCCCCCC)c7ccccc7-8)c(c7ccc(c2c37)C1=O)c64)C(=O)N(CC(CCCCCCCC)CCCCCCCCCC)C5=O,5.09,-5.33,-3.48,-6.12,-3.77,90.0,120.0,,,conventional,PFN-Br,PEDOT:PSS,chlorobenzene,DIO
107262,10.1016/j.orgel.2017.03.022,CCCCC(CC)Cc1ccc(-c2c3cc(-c4ccc(-c5sc(-c6cccs6)c6c5C(=O)c5c(CC(CC)CCCC)sc(CC(CC)CCCC)c5C6=O)s4)sc3c(-c3ccc(CC(CC)CCCC)s3)c3ccsc23)s1,CCCCCCC(CCCCCC)N1C(=O)c2ccc3c4ccc5c6c(cc(-c7cc8c(-c9ccc(CC(CC)CCCC)s9)c9sccc9c(-c9ccc(CC(CC)CCCC)s9)c8s7)c(c7ccc(c2c37)C1=O)c64)C(=O)N(C(CCCCCC)CCCCCC)C5=O,2.37,-5.33,-3.48,-5.69,-3.84,90.0,120.0,,,conventional,PFN-Br,PEDOT:PSS,chlorobenzene,DIO
107263,10.1016/j.orgel.2017.03.029,CCCCCCCCC(CCCCCCCC)n1c2ccccc2c2ccc(-c3ccc(-c4ccc(-c5cccs5)c5nsnc45)s3)cc21,COC(=O)CCCC1(c2ccccc2)C23c4c5ccc6c7cc8c9c%10c(cc%11cc%12c%13c%14c(cc%15c%16ccc-5c2c%16c2c5c%16c%17c(c(c46)c7c9c%17c4c%10c%11c%13c4c%16c%14c%152)C513)C%12)C8,5.66,-5.5,-3.6,-5.9,-3.9,,,1:4 by weight,,inverted,,,,
107264,10.1016/j.orgel.2017.03.029,CCCCCCCCC(CCCCCCCC)n1c2ccccc2c2ccc(-c3ccc(-c4ccc(-c5cccs5)c5nsnc45)s3)cc21,COC(=O)CCCC1(c2ccccc2)C23c4c5ccc6c7cc8c9c%10c(cc%11cc%12c%13c%14c(cc%15c%16ccc-5c2c%16c2c5c%16c%17c(c(c46)c7c9c%17c4c%10c%11c%13c4c%16c%14c%152)C513)C%12)C8,6.084,-5.5,-3.6,-5.9,-3.9,,,1:4 by weight,0.1 wt%,inverted,,,,
107265,10.1016/j.orgel.2017.03.029,CCCCCCCCC(CCCCCCCC)n1c2ccccc2c2ccc(-c3ccc(-c4ccc(-c5cccs5)c5nsnc45)s3)cc21,COC(=O)CCCC1(c2ccccc2)C23c4c5ccc6c7cc8c9c%10c(cc%11cc%12c%13c%14c(cc%15c%16ccc-5c2c%16c2c5c%16c%17c(c(c46)c7c9c%17c4c%10c%11c%13c4c%16c%14c%152)C513)C%12)C8,6.518,-5.5,-3.6,-5.9,-3.9,,,1:4 by weight,0.4 wt%,inverted,,,,
107266,10.1016/j.orgel.2017.03.029,CCCCCCCCC(CCCCCCCC)n1c2ccccc2c2ccc(-c3ccc(-c4ccc(-c5cccs5)c5nsnc45)s3)cc21,COC(=O)CCCC1(c2ccccc2)C23c4c5ccc6c7cc8c9c%10c(cc%11cc%12c%13c%14c(cc%15c%16ccc-5c2c%16c2c5c%16c%17c(c(c46)c7c9c%17c4c%10c%11c%13c4c%16c%14c%152)C513)C%12)C8,6.975,-5.5,-3.6,-5.9,-3.9,150.0,70.0,1:4,,inverted,,,,
107267,10.1016/j.orgel.2017.03.029,CCCCCCCCC(CCCCCCCC)n1c2ccccc2c2ccc(-c3ccc(-c4ccc(-c5cccs5)c5nsnc45)s3)cc21,COC(=O)CCCC1(c2ccccc2)C23c4c5ccc6c7cc8c9c%10c(cc%11cc%12c%13c%14c(cc%15c%16ccc-5c2c%16c2c5c%16c%17c(c(c46)c7c9c%17c4c%10c%11c%13c4c%16c%14c%152)C513)C%12)C8,6.247,-5.5,-3.6,-5.9,-3.9,,,1:4 by weight,,inverted,,,,
107271,10.1016/j.orgel.2017.04.010,CCCCC(CC)COC(=O)c1sc2csc(-c3cc4c(-c5ccc(CC(CC)CCCC)s5)c5sccc5c(-c5ccc(CC(CC)CCCC)s5)c4s3)c2c1F,CCCCCCCCCCC(CCCCCCCC)CN1C(=O)c2ccc3c4c(c(-c5cccs5)cc(c24)C1=O)C(=O)N(CC(CCCCCCCC)CCCCCCCCCC)C3=O,3.05,-5.29,-3.72,-5.67,-3.92,100.0,,1.5:1,,conventional,PDIN,PEDOT:PSS,o-DCB,
107272,10.1016/j.orgel.2017.04.010,CCCCC(CC)COC(=O)c1sc2csc(-c3cc4c(-c5ccc(CC(CC)CCCC)s5)c5sccc5c(-c5ccc(CC(CC)CCCC)s5)c4s3)c2c1F,CCCCCCCCCCC(CCCCCCCC)CN1C(=O)c2ccc3c4c(c(-c5cccs5)cc(c24)C1=O)C(=O)N(CC(CCCCCCCC)CCCCCCCCCC)C3=O,2.95,-5.29,-3.72,-5.67,-3.92,100.0,,1.5:1,,conventional,PDIN,PEDOT:PSS,"1,3,5-trimethylbenzene",
107273,10.1016/j.orgel.2017.04.010,CCCCC(CC)COC(=O)c1sc2csc(-c3cc4c(-c5ccc(CC(CC)CCCC)s5)c5sccc5c(-c5ccc(CC(CC)CCCC)s5)c4s3)c2c1F,CCCCCCCCCCC(CCCCCCCC)CN1C(=O)c2ccc3c4c(c(-c5cccs5)cc(c24)C1=O)C(=O)N(CC(CCCCCCCC)CCCCCCCCCC)C3=O,3.67,-5.29,-3.72,-5.67,-3.92,100.0,,1.5:1,,conventional,PDIN,PEDOT:PSS,"1,2,4-trimethylbenzene",
107274,10.1016/j.orgel.2017.04.010,CCCCC(CC)COC(=O)c1sc2csc(-c3cc4c(-c5ccc(CC(CC)CCCC)s5)c5sccc5c(-c5ccc(CC(CC)CCCC)s5)c4s3)c2c1F,CCCCCCCCCCC(CCCCCCCC)CN1C(=O)c2ccc3c4c(c(-c5cccs5)cc(c24)C1=O)C(=O)N(CC(CCCCCCCC)CCCCCCCCCC)C3=O,3.88,-5.29,-3.72,-5.67,-3.92,100.0,,1.5:1,,conventional,PDIN,PEDOT:PSS,"1,2-dimethylbenzene",
107275,10.1016/j.orgel.2017.04.010,CCCCC(CC)COC(=O)c1sc2csc(-c3cc4c(-c5ccc(CC(CC)CCCC)s5)c5sccc5c(-c5ccc(CC(CC)CCCC)s5)c4s3)c2c1F,CCCCCCCCC(CCCCCC)CN1C(=O)c2ccc3c4c(c(-c5cccs5)cc(c24)C1=O)C(=O)N(CC(CCCCCC)CCCCCCCC)C3=O,2.47,-5.29,-3.72,-5.66,-3.93,100.0,,1.5:1,,conventional,PDIN,PEDOT:PSS,o-DCB,
107276,10.1016/j.orgel.2017.04.010,CCCCC(CC)COC(=O)c1sc2csc(-c3cc4c(-c5ccc(CC(CC)CCCC)s5)c5sccc5c(-c5ccc(CC(CC)CCCC)s5)c4s3)c2c1F,CCCCCCCCC(CCCCCC)CN1C(=O)c2ccc3c4c(c(-c5cccs5)cc(c24)C1=O)C(=O)N(CC(CCCCCC)CCCCCCCC)C3=O,3.83,-5.29,-3.72,-5.66,-3.93,100.0,,1.5:1,,conventional,PDIN,PEDOT:PSS,"1,3,5-trimethylbenzene",
107277,10.1016/j.orgel.2017.04.010,CCCCC(CC)COC(=O)c1sc2csc(-c3cc4c(-c5ccc(CC(CC)CCCC)s5)c5sccc5c(-c5ccc(CC(CC)CCCC)s5)c4s3)c2c1F,CCCCCCCCC(CCCCCC)CN1C(=O)c2ccc3c4c(c(-c5cccs5)cc(c24)C1=O)C(=O)N(CC(CCCCCC)CCCCCCCC)C3=O,4.12,-5.29,-3.72,-5.66,-3.93,100.0,,1.5:1,,conventional,PDIN,PEDOT:PSS,"1,2,4-trimethylbenzene",
107278,10.1016/j.orgel.2017.04.010,CCCCC(CC)COC(=O)c1sc2csc(-c3cc4c(-c5ccc(CC(CC)CCCC)s5)c5sccc5c(-c5ccc(CC(CC)CCCC)s5)c4s3)c2c1F,CCCCCCCCC(CCCCCC)CN1C(=O)c2ccc3c4c(c(-c5cccs5)cc(c24)C1=O)C(=O)N(CC(CCCCCC)CCCCCCCC)C3=O,4.94,-5.29,-3.72,-5.66,-3.93,100.0,,1.5:1,,conventional,PDIN,PEDOT:PSS,"1,2-dimethylbenzene",
107285,10.1016/j.orgel.2017.05.011,CCCCC(CC)COC(=O)c1sc2csc(-c3cc4c(-c5ccc(CC(CC)CCCC)s5)c5sccc5c(-c5ccc(CC(CC)CCCC)s5)c4s3)c2c1F,CCCCCCCCc1cc(-c2c(-c3cccs3)sc3c(-c4cc(CCCCCCCC)c(CCCCCCCC)s4)c(-c4ccc(-c5cccc6nsnc56)s4)sc23)sc1CCCCCCCC,0.14,-5.29,-3.72,-5.34,-3.53,,,,,inverted,,,,
107287,10.1016/j.orgel.2017.05.011,CCCCC(CC)COC(=O)c1sc2csc(-c3cc4c(-c5ccc(CC(CC)CCCC)s5)c5sccc5c(-c5ccc(CC(CC)CCCC)s5)c4s3)c2c1F,CCCCCCc1csc(-c2ccc(-c3cc(CCCCCC)c(/C=C/c4csc(-c5cc6c(OCC(CC)CCCC)c7sc(-c8ccc(C9=C%10C(=O)N(CC(CC)CCCC)C(c%11ccc(-c%12cc%13c(OCC(CC)CCCC)c%14sccc%14c(OCC(CC)CCCC)c%13s%12)s%11)=C%10C(=O)N9CC(CC)CCCC)s8)cc7c(OCC(CC)CCCC)c6s5)c4)s3)c3nsnc23)c1,2.4,-5.29,-3.72,-5.31,-3.6,,,,,inverted,,,,
107289,10.1016/j.orgel.2017.06.011,CCCCCCCCC(CCCCCC)CSc1ccc(-c2c3cc(-c4scc5c(F)c(C(=O)OCC(CC)CCCC)sc45)sc3c(-c3ccc(SCC(CCCCCC)CCCCCCCC)cc3)c3ccsc23)cc1,COC(=O)CCCC1(c2ccccc2)C23c4c5ccc6c7cc8c9c%10c(cc%11cc%12c%13c%14c(cc%15c%16ccc-5c2c%16c2c5c%16c%17c(c(c46)c7c9c%17c4c%10c%11c%13c4c%16c%14c%152)C513)C%12)C8,4.83,-5.225,-3.415,-5.9,-3.9,110.0,,1:1.5,,conventional,LiF,PEDOT:PSS,chlorobenzene,
107290,10.1016/j.orgel.2017.06.011,CCCCCCCCC(CCCCCC)CSc1ccc(-c2ccc(-c3c4cc(-c5scc6c(F)c(C(=O)OCC(CC)CCCC)sc56)sc4c(-c4ccc(-c5ccc(SCC(CCCCCC)CCCCCCCC)cc5)s4)c4ccsc34)s2)cc1,COC(=O)CCCC1(c2ccccc2)C23c4c5ccc6c7cc8c9c%10c(cc%11cc%12c%13c%14c(cc%15c%16ccc-5c2c%16c2c5c%16c%17c(c(c46)c7c9c%17c4c%10c%11c%13c4c%16c%14c%152)C513)C%12)C8,7.06,-5.26,-3.52,-5.9,-3.9,110.0,,1:1.5,,conventional,LiF,PEDOT:PSS,chlorobenzene,
107291,10.1016/j.orgel.2017.06.049,CCCCC(CC)Cc1csc2c1c1cccc3c1c2c1cccc2c4c(CC(CC)CCCC)c(-c5ccc6c(c5)C(CC(CC)CCCC)(CC(CC)CCCC)c5ccccc5-6)sc4c3c21,COC(=O)CCCC1(c2ccccc2)C23c4c5c6c7c8c9c(c%10c%11c2c2c%12c4c4c%13c5c5c7c7c8c8c%14c9c%10c9c%10c%11c2c2c%11c%12c4c4c%12c%13c5c5c7c7c8c8c%14c9c9c%10c2c2c%11c4c4c%12c5c7c5c8c9c2c45)C613,0.73,-5.3,-3.76,-6.1,-3.7,,,1:3,,conventional,Ca,PEDOT:PSS,,
107292,10.1016/j.orgel.2017.06.049,CCCCC(CC)Cc1csc2c1c1cccc3c1c2c1cccc2c4c(CC(CC)CCCC)c(-c5ccc6c(c5)C(CC(CC)CCCC)(CC(CC)CCCC)c5ccccc5-6)sc4c3c21,COC(=O)CCCC1(c2ccccc2)C23c4c5c6c7c8c9c(c%10c%11c2c2c%12c4c4c%13c5c5c7c7c8c8c%14c9c%10c9c%10c%11c2c2c%11c%12c4c4c%12c%13c5c5c7c7c8c8c%14c9c9c%10c2c2c%11c4c4c%12c5c7c5c8c9c2c45)C613,1.93,-5.3,-3.76,-6.1,-3.7,,,1:3,3 vol%,conventional,Ca,PEDOT:PSS,,
107293,10.1016/j.orgel.2017.06.049,CCCCC(CC)Cc1csc2c1c1cccc3c1c2c1cccc2c4c(CC(CC)CCCC)c(-c5ccc6c(c5)C(CC(CC)CCCC)(CC(CC)CCCC)c5ccccc5-6)sc4c3c21,COC(=O)CCCC1(c2ccccc2)C23c4c5ccc6c7cc8c9c%10c(cc%11cc%12c%13c%14c(cc%15c%16ccc-5c2c%16c2c5c%16c%17c(c(c46)c7c9c%17c4c%10c%11c%13c4c%16c%14c%152)C513)C%12)C8,0.93,-5.3,-3.76,-5.9,-3.9,,,1:3,,conventional,Ca,PEDOT:PSS,,
107294,10.1016/j.orgel.2017.06.049,CCCCC(CC)Cc1csc2c1c1cccc3c1c2c1cccc2c4c(CC(CC)CCCC)c(-c5ccc6c(c5)C(CC(CC)CCCC)(CC(CC)CCCC)c5ccccc5-6)sc4c3c21,COC(=O)CCCC1(c2ccccc2)C23c4c5ccc6c7cc8c9c%10c(cc%11cc%12c%13c%14c(cc%15c%16ccc-5c2c%16c2c5c%16c%17c(c(c46)c7c9c%17c4c%10c%11c%13c4c%16c%14c%152)C513)C%12)C8,2.48,-5.3,-3.76,-5.9,-3.9,,,1:3,3 vol%,conventional,Ca,PEDOT:PSS,,
107295,10.1016/j.orgel.2017.06.049,CCCCC(CC)Cc1csc2c1c1cccc3c1c2c1cccc2c4c(CC(CC)CCCC)c(-c5ccc(-c6ccc(-c7cccs7)c7nsnc67)s5)sc4c3c21,COC(=O)CCCC1(c2ccccc2)C23c4c5c6c7c8c9c(c%10c%11c2c2c%12c4c4c%13c5c5c7c7c8c8c%14c9c%10c9c%10c%11c2c2c%11c%12c4c4c%12c%13c5c5c7c7c8c8c%14c9c9c%10c2c2c%11c4c4c%12c5c7c5c8c9c2c45)C613,0.06,-5.04,-3.43,-6.1,-3.7,,,1:3,,conventional,Ca,PEDOT:PSS,,
107296,10.1016/j.orgel.2017.06.049,CCCCC(CC)Cc1csc2c1c1cccc3c1c2c1cccc2c4c(CC(CC)CCCC)c(-c5ccc(-c6ccc(-c7cccs7)c7nsnc67)s5)sc4c3c21,COC(=O)CCCC1(c2ccccc2)C23c4c5c6c7c8c9c(c%10c%11c2c2c%12c4c4c%13c5c5c7c7c8c8c%14c9c%10c9c%10c%11c2c2c%11c%12c4c4c%12c%13c5c5c7c7c8c8c%14c9c9c%10c2c2c%11c4c4c%12c5c7c5c8c9c2c45)C613,0.07,-5.04,-3.43,-6.1,-3.7,,,1:3,3 vol%,conventional,Ca,PEDOT:PSS,,
107297,10.1016/j.orgel.2017.06.049,CCCCC(CC)Cc1csc2c1c1cccc3c1c2c1cccc2c4c(CC(CC)CCCC)c(-c5ccc(-c6ccc(-c7cccs7)c7nsnc67)s5)sc4c3c21,COC(=O)CCCC1(c2ccccc2)C23c4c5ccc6c7cc8c9c%10c(cc%11cc%12c%13c%14c(cc%15c%16ccc-5c2c%16c2c5c%16c%17c(c(c46)c7c9c%17c4c%10c%11c%13c4c%16c%14c%152)C513)C%12)C8,0.12,-5.04,-3.43,-5.9,-3.9,,,1:3,,conventional,Ca,PEDOT:PSS,,
107298,10.1016/j.orgel.2017.06.049,CCCCC(CC)Cc1csc2c1c1cccc3c1c2c1cccc2c4c(CC(CC)CCCC)c(-c5ccc(-c6ccc(-c7cccs7)c7nsnc67)s5)sc4c3c21,COC(=O)CCCC1(c2ccccc2)C23c4c5ccc6c7cc8c9c%10c(cc%11cc%12c%13c%14c(cc%15c%16ccc-5c2c%16c2c5c%16c%17c(c(c46)c7c9c%17c4c%10c%11c%13c4c%16c%14c%152)C513)C%12)C8,0.13,-5.04,-3.43,-5.9,-3.9,,,1:3,3 vol%,conventional,Ca,PEDOT:PSS,,
107299,10.1016/j.orgel.2017.07.005,CCCCCCCCOc1cc(-c2nc3c(-c4cccs4)c(F)c(F)c(-c4ccc(-c5cc6c(-c7ccc(CC(CC)CCCC)s7)c7sccc7c(-c7ccc(CC(CC)CCCC)s7)c6s5)s4)c3nc2-c2ccc(F)c(OCCCCCCCC)c2)ccc1F,COC(=O)CCCC1(c2ccccc2)C23c4c5ccc6c7cc8c9c%10c(cc%11cc%12c%13c%14c(cc%15c%16ccc-5c2c%16c2c5c%16c%17c(c(c46)c7c9c%17c4c%10c%11c%13c4c%16c%14c%152)C513)C%12)C8,2.91,-5.36,-3.63,-5.9,-3.9,,,1:1.5,,conventional,ZrAcac,PEDOT:PSS,,
107300,10.1016/j.orgel.2017.07.005,CCCCCCCCOc1cc(-c2nc3c(-c4cccs4)c(F)c(F)c(-c4ccc(-c5cc6c(-c7ccc(CC(CC)CCCC)s7)c7sccc7c(-c7ccc(CC(CC)CCCC)s7)c6s5)s4)c3nc2-c2ccc(F)c(OCCCCCCCC)c2)ccc1F,COC(=O)CCCC1(c2ccccc2)C23c4c5ccc6c7cc8c9c%10c(cc%11cc%12c%13c%14c(cc%15c%16ccc-5c2c%16c2c5c%16c%17c(c(c46)c7c9c%17c4c%10c%11c%13c4c%16c%14c%152)C513)C%12)C8,7.59,-5.36,-3.63,-5.9,-3.9,,,1:1.5,1.0 vol%,conventional,ZrAcac,PEDOT:PSS,,
107301,10.1016/j.orgel.2017.07.005,CCCCC(CC)COc1cc(-c2nc3c(-c4cccs4)c(F)c(F)c(-c4ccc(-c5cc6c(-c7ccc(CC(CC)CCCC)s7)c7sccc7c(-c7ccc(CC(CC)CCCC)s7)c6s5)s4)c3nc2-c2ccc(F)c(OCC(CC)CCCC)c2)ccc1F,COC(=O)CCCC1(c2ccccc2)C23c4c5ccc6c7cc8c9c%10c(cc%11cc%12c%13c%14c(cc%15c%16ccc-5c2c%16c2c5c%16c%17c(c(c46)c7c9c%17c4c%10c%11c%13c4c%16c%14c%152)C513)C%12)C8,3.64,-5.45,-3.7,-5.9,-3.9,,,1:1.5,,conventional,ZrAcac,PEDOT:PSS,,
107302,10.1016/j.orgel.2017.07.005,CCCCC(CC)COc1cc(-c2nc3c(-c4cccs4)c(F)c(F)c(-c4ccc(-c5cc6c(-c7ccc(CC(CC)CCCC)s7)c7sccc7c(-c7ccc(CC(CC)CCCC)s7)c6s5)s4)c3nc2-c2ccc(F)c(OCC(CC)CCCC)c2)ccc1F,COC(=O)CCCC1(c2ccccc2)C23c4c5ccc6c7cc8c9c%10c(cc%11cc%12c%13c%14c(cc%15c%16ccc-5c2c%16c2c5c%16c%17c(c(c46)c7c9c%17c4c%10c%11c%13c4c%16c%14c%152)C513)C%12)C8,8.44,-5.45,-3.7,-5.9,-3.9,,,1:1.5,0.8 vol%,conventional,ZrAcac,PEDOT:PSS,,
107303,10.1016/j.orgel.2017.08.005,CCCCCCCCc1ccc(-c2c3sc4cc(-c5ccc(-c6sc(-c7cccs7)c7c6C(=O)c6c(CC(CC)CCCC)sc(CC(CC)CCCC)c6C7=O)s5)sc4c3c(-c3ccc(CCCCCCCC)s3)c3sc4ccsc4c23)s1,CCCCCCCCC1(CCCCCCCC)c2ccccc2-c2ccc(-c3cc4c5c(ccc6c7ccc8c9c(ccc(c3c56)c97)C(=O)N(CC(CC)CCCC)C8=O)C(=O)N(CC(CC)CCCC)C4=O)cc21,1.86,-5.36,-3.43,-5.89,-3.85,,90.0,1:1,,conventional,Ca,PEDOT:PSS,chloroform,
107304,10.1016/j.orgel.2017.08.005,CCCCCCCCc1ccc(-c2c3sc4cc(-c5ccc(-c6sc(-c7cccs7)c7c6C(=O)c6c(CC(CC)CCCC)sc(CC(CC)CCCC)c6C7=O)s5)sc4c3c(-c3ccc(CCCCCCCC)s3)c3sc4ccsc4c23)s1,CCCCCCCCC1(CCCCCCCC)c2ccccc2-c2ccc(-c3cc4c5c(ccc6c7ccc8c9c(ccc(c3c56)c97)C(=O)N(CC(CC)CCCC)C8=O)C(=O)N(CC(CC)CCCC)C4=O)cc21,4.47,-5.36,-3.43,-5.89,-3.85,,90.0,1:1,1%,conventional,Ca,PEDOT:PSS,chloroform,
107305,10.1016/j.orgel.2017.08.005,CCCCCCCCc1ccc(-c2c3sc4cc(-c5ccc(-c6sc(-c7cccs7)c7c6C(=O)c6c(CC(CC)CCCC)sc(CC(CC)CCCC)c6C7=O)s5)sc4c3c(-c3ccc(CCCCCCCC)s3)c3sc4ccsc4c23)s1,CCCCCCCCCCCCC(CCCCCCCCCC)CN1C(=O)c2ccc3c4ccc5c6c(cc(-c7cc8cc9sccc9cc8s7)c(c7ccc(c2c37)C1=O)c64)C(=O)N(CC(CCCCCCCCCC)CCCCCCCCCCCC)C5=O,1.47,-5.36,-3.43,-5.55,-3.7,,90.0,1:1,,conventional,Ca,PEDOT:PSS,chloroform,
107306,10.1016/j.orgel.2017.08.005,CCCCCCCCc1ccc(-c2c3sc4cc(-c5ccc(-c6sc(-c7cccs7)c7c6C(=O)c6c(CC(CC)CCCC)sc(CC(CC)CCCC)c6C7=O)s5)sc4c3c(-c3ccc(CCCCCCCC)s3)c3sc4ccsc4c23)s1,CCCCCCCCCCCCC(CCCCCCCCCC)CN1C(=O)c2ccc3c4ccc5c6c(cc(-c7cc8cc9sccc9cc8s7)c(c7ccc(c2c37)C1=O)c64)C(=O)N(CC(CCCCCCCCCC)CCCCCCCCCCCC)C5=O,2.7,-5.36,-3.43,-5.55,-3.7,,90.0,1:1,1%,conventional,Ca,PEDOT:PSS,chloroform,
107307,10.1016/j.orgel.2017.08.031,CCCCCCc1ccc(C2(c3ccc(CCCCCC)cc3)c3cc4c(cc3-c3sccc32)C(c2ccc(CCCCCC)cc2)(c2ccc(CCCCCC)cc2)c2cc(-c3ccc(-c5sc(-c6cccs6)c6c5C(=O)c5c(CC(CC)CCCC)sc(CC(CC)CCCC)c5C6=O)s3)sc2-4)cc1,COC(=O)CCCC1(c2ccccc2)C23c4c5ccc6c7cc8c9c%10c(cc%11cc%12c%13c%14c(cc%15c%16ccc-5c2c%16c2c5c%16c%17c(c(c46)c7c9c%17c4c%10c%11c%13c4c%16c%14c%152)C513)C%12)C8,3.19,-5.62,-3.77,-5.9,-3.9,,,1:1,,conventional,PFN,PEDOT:PSS,,
107308,10.1016/j.orgel.2017.08.031,CCCCCCc1ccc(C2(c3ccc(CCCCCC)cc3)c3cc4c(cc3-c3sccc32)C(c2ccc(CCCCCC)cc2)(c2ccc(CCCCCC)cc2)c2cc(-c3ccc(-c5sc(-c6cccs6)c6c5C(=O)c5c(CC(CC)CCCC)sc(CC(CC)CCCC)c5C6=O)s3)sc2-4)cc1,COC(=O)CCCC1(c2ccccc2)C23c4c5ccc6c7cc8c9c%10c(cc%11cc%12c%13c%14c(cc%15c%16ccc-5c2c%16c2c5c%16c%17c(c(c46)c7c9c%17c4c%10c%11c%13c4c%16c%14c%152)C513)C%12)C8,5.67,-5.62,-3.77,-5.9,-3.9,,,1:2,,conventional,PFN,PEDOT:PSS,,
107309,10.1016/j.orgel.2017.08.031,CCCCCCc1ccc(C2(c3ccc(CCCCCC)cc3)c3cc4c(cc3-c3sccc32)C(c2ccc(CCCCCC)cc2)(c2ccc(CCCCCC)cc2)c2cc(-c3ccc(-c5sc(-c6cccs6)c6c5C(=O)c5c(CC(CC)CCCC)sc(CC(CC)CCCC)c5C6=O)s3)sc2-4)cc1,COC(=O)CCCC1(c2ccccc2)C23c4c5ccc6c7cc8c9c%10c(cc%11cc%12c%13c%14c(cc%15c%16ccc-5c2c%16c2c5c%16c%17c(c(c46)c7c9c%17c4c%10c%11c%13c4c%16c%14c%152)C513)C%12)C8,6.07,-5.62,-3.77,-5.9,-3.9,,,1:3,,conventional,PFN,PEDOT:PSS,,
107310,10.1016/j.orgel.2017.08.031,CCCCCCc1ccc(C2(c3ccc(CCCCCC)cc3)c3cc4c(cc3-c3sccc32)C(c2ccc(CCCCCC)cc2)(c2ccc(CCCCCC)cc2)c2cc(-c3ccc(-c5sc(-c6cccs6)c6c5C(=O)c5c(CC(CC)CCCC)sc(CC(CC)CCCC)c5C6=O)s3)sc2-4)cc1,COC(=O)CCCC1(c2ccccc2)C23c4c5ccc6c7cc8c9c%10c(cc%11cc%12c%13c%14c(cc%15c%16ccc-5c2c%16c2c5c%16c%17c(c(c46)c7c9c%17c4c%10c%11c%13c4c%16c%14c%152)C513)C%12)C8,7.04,-5.62,-3.77,-5.9,-3.9,,,1:4,,conventional,PFN,PEDOT:PSS,,
107311,10.1016/j.orgel.2017.08.031,CCCCCCc1ccc(C2(c3ccc(CCCCCC)cc3)c3cc4c(cc3-c3sccc32)C(c2ccc(CCCCCC)cc2)(c2ccc(CCCCCC)cc2)c2cc(-c3ccc(-c5sc(-c6cccs6)c6c5C(=O)c5c(CC(CC)CCCC)sc(CC(CC)CCCC)c5C6=O)s3)sc2-4)cc1,COC(=O)CCCC1(c2ccccc2)C23c4c5ccc6c7cc8c9c%10c(cc%11cc%12c%13c%14c(cc%15c%16ccc-5c2c%16c2c5c%16c%17c(c(c46)c7c9c%17c4c%10c%11c%13c4c%16c%14c%152)C513)C%12)C8,5.24,-5.62,-3.77,-5.9,-3.9,,,1:5,,conventional,PFN,PEDOT:PSS,,
107312,10.1016/j.orgel.2017.08.031,CCCCCCc1ccc(C2(c3ccc(CCCCCC)cc3)c3cc4c(cc3-c3sc5ccsc5c32)C(c2ccc(CCCCCC)cc2)(c2ccc(CCCCCC)cc2)c2c-4sc3cc(-c4ccc(-c5sc(-c6cccs6)c6c5C(=O)c5c(CC(CC)CCCC)sc(CC(CC)CCCC)c5C6=O)s4)sc23)cc1,COC(=O)CCCC1(c2ccccc2)C23c4c5ccc6c7cc8c9c%10c(cc%11cc%12c%13c%14c(cc%15c%16ccc-5c2c%16c2c5c%16c%17c(c(c46)c7c9c%17c4c%10c%11c%13c4c%16c%14c%152)C513)C%12)C8,2.86,-5.65,-3.79,-5.9,-3.9,,,1:1,,conventional,PFN,PEDOT:PSS,,
107313,10.1016/j.orgel.2017.08.031,CCCCCCc1ccc(C2(c3ccc(CCCCCC)cc3)c3cc4c(cc3-c3sc5ccsc5c32)C(c2ccc(CCCCCC)cc2)(c2ccc(CCCCCC)cc2)c2c-4sc3cc(-c4ccc(-c5sc(-c6cccs6)c6c5C(=O)c5c(CC(CC)CCCC)sc(CC(CC)CCCC)c5C6=O)s4)sc23)cc1,COC(=O)CCCC1(c2ccccc2)C23c4c5ccc6c7cc8c9c%10c(cc%11cc%12c%13c%14c(cc%15c%16ccc-5c2c%16c2c5c%16c%17c(c(c46)c7c9c%17c4c%10c%11c%13c4c%16c%14c%152)C513)C%12)C8,5.04,-5.65,-3.79,-5.9,-3.9,,,1:2,,conventional,PFN,PEDOT:PSS,,
107314,10.1016/j.orgel.2017.08.031,CCCCCCc1ccc(C2(c3ccc(CCCCCC)cc3)c3cc4c(cc3-c3sc5ccsc5c32)C(c2ccc(CCCCCC)cc2)(c2ccc(CCCCCC)cc2)c2c-4sc3cc(-c4ccc(-c5sc(-c6cccs6)c6c5C(=O)c5c(CC(CC)CCCC)sc(CC(CC)CCCC)c5C6=O)s4)sc23)cc1,COC(=O)CCCC1(c2ccccc2)C23c4c5ccc6c7cc8c9c%10c(cc%11cc%12c%13c%14c(cc%15c%16ccc-5c2c%16c2c5c%16c%17c(c(c46)c7c9c%17c4c%10c%11c%13c4c%16c%14c%152)C513)C%12)C8,5.75,-5.65,-3.79,-5.9,-3.9,,,1:3,,conventional,PFN,PEDOT:PSS,,
107315,10.1016/j.orgel.2017.08.031,CCCCCCc1ccc(C2(c3ccc(CCCCCC)cc3)c3cc4c(cc3-c3sc5ccsc5c32)C(c2ccc(CCCCCC)cc2)(c2ccc(CCCCCC)cc2)c2c-4sc3cc(-c4ccc(-c5sc(-c6cccs6)c6c5C(=O)c5c(CC(CC)CCCC)sc(CC(CC)CCCC)c5C6=O)s4)sc23)cc1,COC(=O)CCCC1(c2ccccc2)C23c4c5ccc6c7cc8c9c%10c(cc%11cc%12c%13c%14c(cc%15c%16ccc-5c2c%16c2c5c%16c%17c(c(c46)c7c9c%17c4c%10c%11c%13c4c%16c%14c%152)C513)C%12)C8,6.4,-5.65,-3.79,-5.9,-3.9,,,1:4,,conventional,PFN,PEDOT:PSS,,
