Repository: JiYiqaq/PCE-KA-GNN

# Data directory

- `raw/Active_Database.csv` is the immutable source dataset bundled under CC BY 4.0. Do not overwrite it with processed data.
- `processed/` is created and populated by the training pipeline. Generated `.pt` and `.pth` caches are intentionally ignored by Git because they can exceed GitHub's normal single-file limit.

See `../DATA_LICENSE.md` for provenance, license and checksum information.

File: data/processed/device_records.csv (part 213 of 250)
record_id,doi,donor_smiles,acceptor_smiles,pce,homo_d,lumo_d,homo_a,lumo_a,active_layer_thickness,annealing_temp,d_a_ratio,additive_ratio,device_type,etl_canonical,htl_canonical,solvent_canonical,additive_canonical
107316,10.1016/j.orgel.2017.08.031,CCCCCCc1ccc(C2(c3ccc(CCCCCC)cc3)c3cc4c(cc3-c3sc5ccsc5c32)C(c2ccc(CCCCCC)cc2)(c2ccc(CCCCCC)cc2)c2c-4sc3cc(-c4ccc(-c5sc(-c6cccs6)c6c5C(=O)c5c(CC(CC)CCCC)sc(CC(CC)CCCC)c5C6=O)s4)sc23)cc1,COC(=O)CCCC1(c2ccccc2)C23c4c5ccc6c7cc8c9c%10c(cc%11cc%12c%13c%14c(cc%15c%16ccc-5c2c%16c2c5c%16c%17c(c(c46)c7c9c%17c4c%10c%11c%13c4c%16c%14c%152)C513)C%12)C8,5.83,-5.65,-3.79,-5.9,-3.9,,,1:5,,conventional,PFN,PEDOT:PSS,,
107317,10.1016/j.orgel.2017.11.031,CCCCC(CC)CSc1ccc(-c2c3cc(-c4cc(C(=O)OC)cs4)sc3c(-c3ccc(SCC(CC)CCCC)s3)c3ccsc23)s1,CCCCCCc1ccc(C2(c3ccc(CCCCCC)cc3)c3cc4c(cc3-c3sc5cc(C=C6C(=O)c7ccccc7C6=C(C#N)C#N)sc5c32)C(c2ccc(CCCCCC)cc2)(c2ccc(CCCCCC)cc2)c2c-4sc3cc(C=C4C(=O)c5ccccc5C4=C(C#N)C#N)sc23)cc1,7.86,-5.43,-3.33,-5.576,-3.916,93.0,,1:1,,inverted,ZnO,MoO3,chlorobenzene,
107318,10.1016/j.orgel.2017.11.031,CCCCC(CC)CSc1ccc(-c2c3cc(-c4cc(C(=O)OC)cs4)sc3c(-c3ccc(SCC(CC)CCCC)s3)c3ccsc23)s1,CCCCCCc1ccc(C2(c3ccc(CCCCCC)cc3)c3cc4c(cc3-c3sc5cc(/C=C6/C(=O)c7cc(C)ccc7C6=C(C#N)C#N)sc5c32)C(c2ccc(CCCCCC)cc2)(c2ccc(CCCCCC)cc2)c2c-4sc3cc(/C=C4/C(=O)c5cc(C)ccc5C4=C(C#N)C#N)sc23)cc1,6.98,-5.43,-3.33,-5.67,-3.63,88.0,,1:1,,inverted,ZnO,MoO3,chlorobenzene,
107319,10.1016/j.orgel.2017.11.031,CCCCC(CC)CSc1ccc(-c2c3cc(-c4cc(C(=O)OC)cs4)sc3c(-c3ccc(SCC(CC)CCCC)s3)c3ccsc23)s1,CCCCCCc1ccc(C2(c3ccc(CCCCCC)cc3)c3cc4c(cc3-c3sc(/C=C5\C(=O)c6ccccc6C5=C(C#N)C#N)cc32)C(c2ccc(CCCCCC)cc2)(c2ccc(CCCCCC)cc2)c2cc(/C=C3\C(=O)c5ccccc5C3=C(C#N)C#N)sc2-4)cc1,4.82,-5.43,-3.33,-5.79,-3.64,94.0,,1:1,,inverted,ZnO,MoO3,chlorobenzene,
107320,10.1016/j.orgel.2018.01.018,CCCCCCCCCCC(CCCCCCCC)COc1c2cc(-c3cc4sc(-c5c(F)c(F)c(-c6cc7sccc7s6)c6nn(CC(CCCC)CCCCCC)nc56)cc4s3)sc2c(OCC(CCCCCCCC)CCCCCCCCCC)c2ccsc12,CCCCCCc1ccc(C2(c3ccc(CCCCCC)cc3)c3cc4c(cc3-c3sc5cc(C=C6C(=O)c7ccccc7C6=C(C#N)C#N)sc5c32)C(c2ccc(CCCCCC)cc2)(c2ccc(CCCCCC)cc2)c2c-4sc3cc(C=C4C(=O)c5ccccc5C4=C(C#N)C#N)sc23)cc1,6.04,-5.39,-3.69,-5.576,-3.916,110.0,,1.5:1,,conventional,PDINO,PEDOT:PSS,chloroform,
107321,10.1016/j.orgel.2018.01.018,CCCCCCCCCCC(CCCCCCCC)COc1c2cc(-c3cc4sc(-c5c(F)c(F)c(-c6cc7sccc7s6)c6nn(CC(CCCC)CCCCCC)nc56)cc4s3)sc2c(OCC(CCCCCCCC)CCCCCCCCCC)c2ccsc12,CCCCCCc1ccc(C2(c3ccc(CCCCCC)cc3)c3cc4c(cc3-c3sc5cc(C=C6C(=O)c7ccccc7C6=C(C#N)C#N)sc5c32)C(c2ccc(CCCCCC)cc2)(c2ccc(CCCCCC)cc2)c2c-4sc3cc(C=C4C(=O)c5ccccc5C4=C(C#N)C#N)sc23)cc1,7.18,-5.39,-3.69,-5.576,-3.916,110.0,,1:1,,conventional,PDINO,PEDOT:PSS,chloroform,
107322,10.1016/j.orgel.2018.01.018,CCCCCCCCCCC(CCCCCCCC)COc1c2cc(-c3cc4sc(-c5c(F)c(F)c(-c6cc7sccc7s6)c6nn(CC(CCCC)CCCCCC)nc56)cc4s3)sc2c(OCC(CCCCCCCC)CCCCCCCCCC)c2ccsc12,CCCCCCc1ccc(C2(c3ccc(CCCCCC)cc3)c3cc4c(cc3-c3sc5cc(C=C6C(=O)c7ccccc7C6=C(C#N)C#N)sc5c32)C(c2ccc(CCCCCC)cc2)(c2ccc(CCCCCC)cc2)c2c-4sc3cc(C=C4C(=O)c5ccccc5C4=C(C#N)C#N)sc23)cc1,8.74,-5.39,-3.69,-5.576,-3.916,110.0,160.0,1:1,,conventional,PDINO,PEDOT:PSS,chloroform,
107323,10.1016/j.orgel.2018.01.018,CCCCCCCCCCC(CCCCCCCC)COc1c2cc(-c3cc4sc(-c5c(F)c(F)c(-c6cc7sccc7s6)c6nn(CC(CCCC)CCCCCC)nc56)cc4s3)sc2c(OCC(CCCCCCCC)CCCCCCCCCC)c2ccsc12,CCCCCCc1ccc(C2(c3ccc(CCCCCC)cc3)c3cc4c(cc3-c3sc5cc(C=C6C(=O)c7ccccc7C6=C(C#N)C#N)sc5c32)C(c2ccc(CCCCCC)cc2)(c2ccc(CCCCCC)cc2)c2c-4sc3cc(C=C4C(=O)c5ccccc5C4=C(C#N)C#N)sc23)cc1,7.13,-5.39,-3.69,-5.576,-3.916,110.0,,1:1.5,,conventional,PDINO,PEDOT:PSS,chloroform,
107330,10.1016/j.orgel.2018.03.028,CCc1cc2sc(-c3c4cc(-c5ccc(-c6c(F)c(F)c(-c7ccc(-c8cc9c(-c%10cc%11sc(CC)cc%11s%10)c%10sc(-c%11ccc(-c%12c(F)c(F)c(-c%13ccc(-c%14cc%15c(-c%16cc%17sc(CC)cc%17s%16)c%16sc(-c%17ccc(-c%18c(F)c(F)c(-c%19cccs%19)c%19nn(CC)nc%18%19)s%17)cc%16c(-c%16cc%17sc(CC)cc%17s%16)c%15s%14)s%13)c%13nn(CC)nc%12%13)s%11)cc%10c(-c%10cc%11sc(CC)cc%11s%10)c9s8)s7)c7nn(CC)nc67)s5)sc4c(-c4cc5sc(CC)cc5s4)c4ccsc34)cc2s1,CCCCCCc1ccc(C2(c3ccc(CCCCCC)cc3)c3cc4c(cc3-c3sc5cc(C=C6C(=O)c7ccccc7C6=C(C#N)C#N)sc5c32)C(c2ccc(CCCCCC)cc2)(c2ccc(CCCCCC)cc2)c2c-4sc3cc(C=C4C(=O)c5ccccc5C4=C(C#N)C#N)sc23)cc1,2.3,,,-5.576,-3.916,95.0,,1:1,,conventional,PDINO,PEDOT:PSS,chloroform,
107331,10.1016/j.orgel.2018.03.028,CCc1cc2sc(-c3c4cc(-c5ccc(-c6c(F)c(F)c(-c7ccc(-c8cc9c(-c%10cc%11sc(CC)cc%11s%10)c%10sc(-c%11ccc(-c%12c(F)c(F)c(-c%13ccc(-c%14cc%15c(-c%16cc%17sc(CC)cc%17s%16)c%16sc(-c%17ccc(-c%18c(F)c(F)c(-c%19cccs%19)c%19nn(CC)nc%18%19)s%17)cc%16c(-c%16cc%17sc(CC)cc%17s%16)c%15s%14)s%13)c%13nn(CC)nc%12%13)s%11)cc%10c(-c%10cc%11sc(CC)cc%11s%10)c9s8)s7)c7nn(CC)nc67)s5)sc4c(-c4cc5sc(CC)cc5s4)c4ccsc34)cc2s1,CCCCCCc1ccc(C2(c3ccc(CCCCCC)cc3)c3cc4c(cc3-c3sc5cc(C=C6C(=O)c7ccccc7C6=C(C#N)C#N)sc5c32)C(c2ccc(CCCCCC)cc2)(c2ccc(CCCCCC)cc2)c2c-4sc3cc(C=C4C(=O)c5ccccc5C4=C(C#N)C#N)sc23)cc1,2.34,,,-5.576,-3.916,95.0,,1:1,,conventional,PDINO,PEDOT:PSS,chloroform,
107332,10.1016/j.orgel.2018.03.028,CCn1nc2c(-c3cccs3)c(F)c(F)c(-c3ccc(-c4cc5c(-c6cc7sc([Si](CC)(CC)CC)cc7s6)c6sc(-c7ccc(-c8c(F)c(F)c(-c9ccc(-c%10cc%11c(-c%12cc%13sc([Si](CC)(CC)CC)cc%13s%12)c%12sc(-c%13ccc(-c%14c(F)c(F)c(-c%15ccc(-c%16cc%17c(-c%18cc%19sc([Si](CC)(CC)CC)cc%19s%18)c%18sccc%18c(-c%18cc%19sc([Si](CC)(CC)CC)cc%19s%18)c%17s%16)s%15)c%15nn(CC)nc%14%15)s%13)cc%12c(-c%12cc%13sc([Si](CC)(CC)CC)cc%13s%12)c%11s%10)s9)c9nn(CC)nc89)s7)cc6c(-c6cc7sc([Si](CC)(CC)CC)cc7s6)c5s4)s3)c2n1,CCCCCCc1ccc(C2(c3ccc(CCCCCC)cc3)c3cc4c(cc3-c3sc5cc(C=C6C(=O)c7ccccc7C6=C(C#N)C#N)sc5c32)C(c2ccc(CCCCCC)cc2)(c2ccc(CCCCCC)cc2)c2c-4sc3cc(C=C4C(=O)c5ccccc5C4=C(C#N)C#N)sc23)cc1,6.61,,,-5.576,-3.916,110.0,,1:1,,conventional,PDINO,PEDOT:PSS,chloroform,
107333,10.1016/j.orgel.2018.03.028,CCn1nc2c(-c3cccs3)c(F)c(F)c(-c3ccc(-c4cc5c(-c6cc7sc([Si](CC)(CC)CC)cc7s6)c6sc(-c7ccc(-c8c(F)c(F)c(-c9ccc(-c%10cc%11c(-c%12cc%13sc([Si](CC)(CC)CC)cc%13s%12)c%12sc(-c%13ccc(-c%14c(F)c(F)c(-c%15ccc(-c%16cc%17c(-c%18cc%19sc([Si](CC)(CC)CC)cc%19s%18)c%18sccc%18c(-c%18cc%19sc([Si](CC)(CC)CC)cc%19s%18)c%17s%16)s%15)c%15nn(CC)nc%14%15)s%13)cc%12c(-c%12cc%13sc([Si](CC)(CC)CC)cc%13s%12)c%11s%10)s9)c9nn(CC)nc89)s7)cc6c(-c6cc7sc([Si](CC)(CC)CC)cc7s6)c5s4)s3)c2n1,CCCCCCc1ccc(C2(c3ccc(CCCCCC)cc3)c3cc4c(cc3-c3sc5cc(C=C6C(=O)c7ccccc7C6=C(C#N)C#N)sc5c32)C(c2ccc(CCCCCC)cc2)(c2ccc(CCCCCC)cc2)c2c-4sc3cc(C=C4C(=O)c5ccccc5C4=C(C#N)C#N)sc23)cc1,7.36,,,-5.576,-3.916,110.0,150.0,1:1,,conventional,PDINO,PEDOT:PSS,chloroform,
107334,10.1016/j.orgel.2018.03.028,CCn1nc2c(-c3cccs3)c(F)c(F)c(-c3ccc(-c4cc5c(-c6cc7sc([Si](CC)(CC)CC)cc7s6)c6sc(-c7ccc(-c8c(F)c(F)c(-c9ccc(-c%10cc%11c(-c%12cc%13sc([Si](CC)(CC)CC)cc%13s%12)c%12sc(-c%13ccc(-c%14c(F)c(F)c(-c%15ccc(-c%16cc%17c(-c%18cc%19sc([Si](CC)(CC)CC)cc%19s%18)c%18sccc%18c(-c%18cc%19sc([Si](CC)(CC)CC)cc%19s%18)c%17s%16)s%15)c%15nn(CC)nc%14%15)s%13)cc%12c(-c%12cc%13sc([Si](CC)(CC)CC)cc%13s%12)c%11s%10)s9)c9nn(CC)nc89)s7)cc6c(-c6cc7sc([Si](CC)(CC)CC)cc7s6)c5s4)s3)c2n1,CCCCCCc1ccc(C2(c3ccc(CCCCCC)cc3)c3cc4c(cc3-c3sc5cc(C=C6C(=O)c7ccccc7C6=C(C#N)C#N)sc5c32)C(c2ccc(CCCCCC)cc2)(c2ccc(CCCCCC)cc2)c2c-4sc3cc(C=C4C(=O)c5ccccc5C4=C(C#N)C#N)sc23)cc1,8.78,,,-5.576,-3.916,110.0,,1:1,0.5%,conventional,PDINO,PEDOT:PSS,chloroform,DIO
107335,10.1016/j.orgel.2018.03.028,CCn1nc2c(-c3cccs3)c(F)c(F)c(-c3ccc(-c4cc5c(-c6cc7sc([Si](CC)(CC)CC)cc7s6)c6sc(-c7ccc(-c8c(F)c(F)c(-c9ccc(-c%10cc%11c(-c%12cc%13sc([Si](CC)(CC)CC)cc%13s%12)c%12sc(-c%13ccc(-c%14c(F)c(F)c(-c%15ccc(-c%16cc%17c(-c%18cc%19sc([Si](CC)(CC)CC)cc%19s%18)c%18sccc%18c(-c%18cc%19sc([Si](CC)(CC)CC)cc%19s%18)c%17s%16)s%15)c%15nn(CC)nc%14%15)s%13)cc%12c(-c%12cc%13sc([Si](CC)(CC)CC)cc%13s%12)c%11s%10)s9)c9nn(CC)nc89)s7)cc6c(-c6cc7sc([Si](CC)(CC)CC)cc7s6)c5s4)s3)c2n1,CCCCCCc1ccc(C2(c3ccc(CCCCCC)cc3)c3cc4c(cc3-c3sc5cc(C=C6C(=O)c7ccccc7C6=C(C#N)C#N)sc5c32)C(c2ccc(CCCCCC)cc2)(c2ccc(CCCCCC)cc2)c2c-4sc3cc(C=C4C(=O)c5ccccc5C4=C(C#N)C#N)sc23)cc1,9.01,,,-5.576,-3.916,110.0,150.0,1:1,0.5%,conventional,PDINO,PEDOT:PSS,chloroform,DIO
107336,10.1016/j.orgel.2018.04.002,CCCCCCCCCCC(CCCCCCCC)Cc1csc(-c2c(F)c(F)c(-c3cc(CC(CCCCCCCC)CCCCCCCCCC)c(-c4ccc(-c5cccs5)s4)s3)c3nsnc23)c1,COC(=O)CCCC1(c2ccccc2)C23c4c5ccc6c7cc8c9c%10c(cc%11cc%12c%13c%14c(cc%15c%16ccc-5c2c%16c2c5c%16c%17c(c(c46)c7c9c%17c4c%10c%11c%13c4c%16c%14c%152)C513)C%12)C8,9.05,-5.32,-3.7,-5.9,-3.9,270.0,,1:1.3,,conventional,PFN,PEDOT:PSS,chlorobenzene:o-DCB (1:1),
107337,10.1016/j.orgel.2018.04.002,CCCCCCCCCCC(CCCCCCCC)Cc1csc(-c2c(F)c(F)c(-c3cc(CC(CCCCCCCC)CCCCCCCCCC)c(-c4ccc(-c5cccs5)s4)s3)c3nsnc23)c1,COC(=O)CCCC1(c2ccccc2)C23c4c5ccc6c7cc8c9c%10c(cc%11cc%12c%13c%14c(cc%15c%16ccc-5c2c%16c2c5c%16c%17c(c(c46)c7c9c%17c4c%10c%11c%13c4c%16c%14c%152)C513)C%12)C8,10.03,-5.32,-3.7,-5.9,-3.9,270.0,,1:1.3,,conventional,PFN,PEDOT:PSS,chlorobenzene:o-DCB (1:1),DPE
107338,10.1016/j.orgel.2018.04.002,CCCCCCCCCCC(CCCCCCCC)Cc1csc(-c2c(F)c(F)c(-c3cc(CC(CCCCCCCC)CCCCCCCCCC)c(-c4ccc(-c5cccs5)s4)s3)c3nsnc23)c1,COC(=O)CCCC1(c2ccccc2)C23c4c5ccc6c7cc8c9c%10c(cc%11cc%12c%13c%14c(cc%15c%16ccc-5c2c%16c2c5c%16c%17c(c(c46)c7c9c%17c4c%10c%11c%13c4c%16c%14c%152)C513)C%12)C8,10.5,-5.32,-3.7,-5.9,-3.9,270.0,,1:1.3,,conventional,PFN,PEDOT:PSS,chlorobenzene:o-DCB (1:1),CN
107339,10.1016/j.orgel.2018.04.002,CCCCCCCCCCC(CCCCCCCC)Cc1csc(-c2c(F)c(F)c(-c3cc(CC(CCCCCCCC)CCCCCCCCCC)c(-c4ccc(-c5cccs5)s4)s3)c3nsnc23)c1,COC(=O)CCCC1(c2ccccc2)C23c4c5ccc6c7cc8c9c%10c(cc%11cc%12c%13c%14c(cc%15c%16ccc-5c2c%16c2c5c%16c%17c(c(c46)c7c9c%17c4c%10c%11c%13c4c%16c%14c%152)C513)C%12)C8,10.93,-5.32,-3.7,-5.9,-3.9,270.0,,1:1.3,,conventional,PFN,PEDOT:PSS,chlorobenzene:o-DCB (1:1),DPE+CN
107340,10.1016/j.orgel.2018.05.047,CCCCCCCCCCCCc1ccsc1-c1cc2ccc3c(ccc4cc(-c5sc(-c6c(F)c(F)cc7nc(-c8ccc(CC(CC)CCCC)s8)c(-c8ccc(CC(CC)CCCC)s8)nc67)cc5CCCCCCCCCCCC)sc43)c2s1,COC(=O)CCCC1(c2ccccc2)C23c4c5ccc6c7cc8c9c%10c(cc%11cc%12c%13c%14c(cc%15c%16ccc-5c2c%16c2c5c%16c%17c(c(c46)c7c9c%17c4c%10c%11c%13c4c%16c%14c%152)C513)C%12)C8,1.93,-5.11,-3.56,-5.9,-3.9,110.0,,1:1.2,,conventional,ZrAcac,PEDOT:PSS,,
107341,10.1016/j.orgel.2018.05.047,CCCCCCCCCCCCc1ccsc1-c1cc2ccc3c(ccc4cc(-c5sc(-c6c(F)c(F)cc7nc(-c8ccc(SCC(CC)CCCC)s8)c(-c8ccc(SCC(CC)CCCC)s8)nc67)cc5CCCCCCCCCCCC)sc43)c2s1,COC(=O)CCCC1(c2ccccc2)C23c4c5ccc6c7cc8c9c%10c(cc%11cc%12c%13c%14c(cc%15c%16ccc-5c2c%16c2c5c%16c%17c(c(c46)c7c9c%17c4c%10c%11c%13c4c%16c%14c%152)C513)C%12)C8,5.03,-5.22,-3.59,-5.9,-3.9,110.0,,1:1.2,,conventional,ZrAcac,PEDOT:PSS,,
107347,10.1016/j.orgel.2018.07.017,CCCCCCCCCCCCOc1c(OCCCCCCCCCCCC)c(-c2ccc(-c3scc4c3C(=O)N(CC(CCCCCCCC)CCCCCCCCCC)C4=O)s2)c2nsnc2c1-c1cccs1,COC(=O)CCCC1(c2ccccc2)C23c4c5ccc6c7cc8c9c%10c(cc%11cc%12c%13c%14c(cc%15c%16ccc-5c2c%16c2c5c%16c%17c(c(c46)c7c9c%17c4c%10c%11c%13c4c%16c%14c%152)C513)C%12)C8,6.05,-5.35,-3.84,-5.9,-3.9,116.0,,1:2 wt ratio,3% DIO,conventional,LiF,PEDOT:PSS,,
107348,10.1016/j.orgel.2018.07.017,CCCCCCCCCCCCOc1c(OCCCCCCCCCCCC)c(-c2ccc(-c3scc4c3C(=O)N(CC(CCCCCCCC)CCCCCCCCCC)C4=O)s2)c2nsnc2c1-c1cccs1,COC(=O)CCCC1(c2ccccc2)C23c4c5ccc6c7cc8c9c%10c(cc%11cc%12c%13c%14c(cc%15c%16ccc-5c2c%16c2c5c%16c%17c(c(c46)c7c9c%17c4c%10c%11c%13c4c%16c%14c%152)C513)C%12)C8,6.37,-5.35,-3.84,-5.9,-3.9,183.0,,1:2 wt ratio,3% DIO,conventional,LiF,PEDOT:PSS,,
107349,10.1016/j.orgel.2018.07.017,CCCCCCCCCCCCOc1c(OCCCCCCCCCCCC)c(-c2ccc(-c3scc4c3C(=O)N(CC(CCCCCCCC)CCCCCCCCCC)C4=O)s2)c2nsnc2c1-c1cccs1,COC(=O)CCCC1(c2ccccc2)C23c4c5ccc6c7cc8c9c%10c(cc%11cc%12c%13c%14c(cc%15c%16ccc-5c2c%16c2c5c%16c%17c(c(c46)c7c9c%17c4c%10c%11c%13c4c%16c%14c%152)C513)C%12)C8,6.21,-5.35,-3.84,-5.9,-3.9,274.0,,1:2 wt ratio,3% DIO,conventional,LiF,PEDOT:PSS,,
107350,10.1016/j.orgel.2018.07.017,CCCCCCCCCCCCOc1c(OCCCCCCCCCCCC)c(-c2ccc(-c3scc4c3C(=O)N(CC(CCCCCCCC)CCCCCCCCCC)C4=O)s2)c2nsnc2c1-c1cccs1,COC(=O)CCCC1(c2ccccc2)C23c4c5ccc6c7cc8c9c%10c(cc%11cc%12c%13c%14c(cc%15c%16ccc-5c2c%16c2c5c%16c%17c(c(c46)c7c9c%17c4c%10c%11c%13c4c%16c%14c%152)C513)C%12)C8,4.82,-5.35,-3.84,-5.9,-3.9,312.0,,1:2 wt ratio,3% DIO,conventional,LiF,PEDOT:PSS,,
107351,10.1016/j.orgel.2018.07.017,CCCCCCCCCCCCOc1c(OCCCCCCCCCCCC)c(-c2cc3sc(-c4scc5c4C(=O)N(CC(CCCCCCCC)CCCCCCCCCC)C5=O)cc3s2)c2nsnc2c1-c1cc2sccc2s1,COC(=O)CCCC1(c2ccccc2)C23c4c5ccc6c7cc8c9c%10c(cc%11cc%12c%13c%14c(cc%15c%16ccc-5c2c%16c2c5c%16c%17c(c(c46)c7c9c%17c4c%10c%11c%13c4c%16c%14c%152)C513)C%12)C8,6.26,-5.29,-3.76,-5.9,-3.9,118.0,,1:2,3%,conventional,LiF,PEDOT:PSS,,
107352,10.1016/j.orgel.2018.07.017,CCCCCCCCCCCCOc1c(OCCCCCCCCCCCC)c(-c2cc3sc(-c4scc5c4C(=O)N(CC(CCCCCCCC)CCCCCCCCCC)C5=O)cc3s2)c2nsnc2c1-c1cc2sccc2s1,COC(=O)CCCC1(c2ccccc2)C23c4c5ccc6c7cc8c9c%10c(cc%11cc%12c%13c%14c(cc%15c%16ccc-5c2c%16c2c5c%16c%17c(c(c46)c7c9c%17c4c%10c%11c%13c4c%16c%14c%152)C513)C%12)C8,6.79,-5.29,-3.76,-5.9,-3.9,197.0,,1:2,3%,conventional,LiF,PEDOT:PSS,,
107353,10.1016/j.orgel.2018.07.017,CCCCCCCCCCCCOc1c(OCCCCCCCCCCCC)c(-c2cc3sc(-c4scc5c4C(=O)N(CC(CCCCCCCC)CCCCCCCCCC)C5=O)cc3s2)c2nsnc2c1-c1cc2sccc2s1,COC(=O)CCCC1(c2ccccc2)C23c4c5ccc6c7cc8c9c%10c(cc%11cc%12c%13c%14c(cc%15c%16ccc-5c2c%16c2c5c%16c%17c(c(c46)c7c9c%17c4c%10c%11c%13c4c%16c%14c%152)C513)C%12)C8,6.92,-5.29,-3.76,-5.9,-3.9,285.0,,1:2,3%,conventional,LiF,PEDOT:PSS,,
107354,10.1016/j.orgel.2018.07.017,CCCCCCCCCCCCOc1c(OCCCCCCCCCCCC)c(-c2cc3sc(-c4scc5c4C(=O)N(CC(CCCCCCCC)CCCCCCCCCC)C5=O)cc3s2)c2nsnc2c1-c1cc2sccc2s1,COC(=O)CCCC1(c2ccccc2)C23c4c5ccc6c7cc8c9c%10c(cc%11cc%12c%13c%14c(cc%15c%16ccc-5c2c%16c2c5c%16c%17c(c(c46)c7c9c%17c4c%10c%11c%13c4c%16c%14c%152)C513)C%12)C8,5.13,-5.29,-3.76,-5.9,-3.9,328.0,,1:2 wt ratio,3% DIO,conventional,LiF,PEDOT:PSS,,
107355,10.1016/j.orgel.2018.07.017,CCCCCCCCCCCCOc1c(OCCCCCCCCCCCC)c(-c2ccc(-c3ccc(-c4ccc(-c5scc6c5C(=O)N(CC(CCCCCCCC)CCCCCCCCCC)C6=O)s4)s3)s2)c2nsnc2c1-c1ccc(-c2ccc(-c3cccs3)s2)s1,COC(=O)CCCC1(c2ccccc2)C23c4c5ccc6c7cc8c9c%10c(cc%11cc%12c%13c%14c(cc%15c%16ccc-5c2c%16c2c5c%16c%17c(c(c46)c7c9c%17c4c%10c%11c%13c4c%16c%14c%152)C513)C%12)C8,4.06,-5.25,-3.73,-5.9,-3.9,104.0,,1:2 wt ratio,3% DIO,conventional,LiF,PEDOT:PSS,,
107356,10.1016/j.orgel.2018.07.017,CCCCCCCCCCCCOc1c(OCCCCCCCCCCCC)c(-c2ccc(-c3ccc(-c4ccc(-c5scc6c5C(=O)N(CC(CCCCCCCC)CCCCCCCCCC)C6=O)s4)s3)s2)c2nsnc2c1-c1ccc(-c2ccc(-c3cccs3)s2)s1,COC(=O)CCCC1(c2ccccc2)C23c4c5ccc6c7cc8c9c%10c(cc%11cc%12c%13c%14c(cc%15c%16ccc-5c2c%16c2c5c%16c%17c(c(c46)c7c9c%17c4c%10c%11c%13c4c%16c%14c%152)C513)C%12)C8,3.23,-5.25,-3.73,-5.9,-3.9,143.0,,1:2 wt ratio,3% DIO,conventional,LiF,PEDOT:PSS,,
107357,10.1016/j.orgel.2018.07.017,CCCCCCCCCCCCOc1c(OCCCCCCCCCCCC)c(-c2ccc(-c3ccc(-c4ccc(-c5scc6c5C(=O)N(CC(CCCCCCCC)CCCCCCCCCC)C6=O)s4)s3)s2)c2nsnc2c1-c1ccc(-c2ccc(-c3cccs3)s2)s1,COC(=O)CCCC1(c2ccccc2)C23c4c5ccc6c7cc8c9c%10c(cc%11cc%12c%13c%14c(cc%15c%16ccc-5c2c%16c2c5c%16c%17c(c(c46)c7c9c%17c4c%10c%11c%13c4c%16c%14c%152)C513)C%12)C8,2.88,-5.25,-3.73,-5.9,-3.9,220.0,,1:2 wt ratio,3% DIO,conventional,LiF,PEDOT:PSS,,
107360,10.1016/j.orgel.2018.10.019,CCCCCCCCOc1c(OCCCCCCCC)c2sc(-c3ccc(-c4sc(-c5nc(CCCCCC)c(-c6cccs6)s5)nc4CCCCCC)s3)cc2c2ccsc12,CCCCCCC1(CCCCCC)c2cc3c(cc2-c2sc(/C=C4\C(=O)c5ccccc5C4=C(C#N)C#N)cc21)C(CCCCCC)(CCCCCC)c1cc(/C=C2\C(=O)c4ccccc4C2=C(C#N)C#N)sc1-3,5.22,-5.6,-3.61,-5.69,-3.91,,,,,inverted,ZnO,MoO3,chlorobenzene,
107361,10.1016/j.orgel.2018.10.019,CCCCCCCCOc1c(OCCCCCCCC)c2sc(-c3ccc(-c4sc(-c5nc(CCCCCC)c(-c6cccs6)s5)nc4CCCCCC)s3)cc2c2ccsc12,CCCCCCC1(CCCCCC)c2cc3c(cc2-c2sc(/C=C4\C(=O)c5ccccc5C4=C(C#N)C#N)cc21)C(CCCCCC)(CCCCCC)c1cc(/C=C2\C(=O)c4ccccc4C2=C(C#N)C#N)sc1-3,7.24,-5.6,-3.61,-5.69,-3.91,,,,0.25%,inverted,ZnO,MoO3,chlorobenzene,
107362,10.1016/j.orgel.2018.10.019,CCCCCCCCOc1c(OCCCCCCCC)c2sc(-c3ccc(-c4sc(-c5nc(CCCCCC)c(-c6cccs6)s5)nc4CCCCCC)s3)cc2c2ccsc12,CCCCCCc1ccc(C2(c3ccc(CCCCCC)cc3)c3cc4c(cc3-c3sc5cc(/C=C6\C(=O)c7cc(F)c(F)cc7C6=C(C#N)C#N)sc5c32)C(c2ccc(CCCCCC)cc2)(c2ccc(CCCCCC)cc2)c2c-4sc3cc(/C=C4\C(=O)c5cc(F)c(F)cc5C4=C(C#N)C#N)sc23)cc1,6.71,-5.6,-3.61,-5.66,-4.14,,,,,inverted,ZnO,MoO3,chlorobenzene,
107363,10.1016/j.orgel.2018.10.019,CCCCCCCCOc1c(OCCCCCCCC)c2sc(-c3ccc(-c4sc(-c5nc(CCCCCC)c(-c6cccs6)s5)nc4CCCCCC)s3)cc2c2ccsc12,CCCCCCc1ccc(C2(c3ccc(CCCCCC)cc3)c3cc4c(cc3-c3sc5cc(/C=C6\C(=O)c7cc(F)c(F)cc7C6=C(C#N)C#N)sc5c32)C(c2ccc(CCCCCC)cc2)(c2ccc(CCCCCC)cc2)c2c-4sc3cc(/C=C4\C(=O)c5cc(F)c(F)cc5C4=C(C#N)C#N)sc23)cc1,7.73,-5.6,-3.61,-5.66,-4.14,,,,0.25%,inverted,ZnO,MoO3,chlorobenzene,
107364,10.1016/j.orgel.2018.10.021,CCCCCCCCCCC(CCCCCCCC)CN1C(=O)/C(=C\c2ccc(-c3ccc[se]3)s2)c2ccccc21,COC(=O)CCCC1(c2ccccc2)C23c4c5c6c7c8c9c(c%10c%11c2c2c%12c4c4c%13c5c5c7c7c8c8c%14c9c%10c9c%10c%11c2c2c%11c%12c4c4c%12c%13c5c5c7c7c8c8c%14c9c9c%10c2c2c%11c4c4c%12c5c7c5c8c9c2c45)C613,3.56,-5.29,-3.7,-6.1,-3.7,,,1:1,,inverted,ZnO,MoO3,o-DCB,
107365,10.1016/j.orgel.2018.10.021,CCCCCCCCCCC(CCCCCCCC)CN1C(=O)/C(=C\c2ccc(-c3ccc[se]3)s2)c2ccccc21,COC(=O)CCCC1(c2ccccc2)C23c4c5c6c7c8c9c(c%10c%11c2c2c%12c4c4c%13c5c5c7c7c8c8c%14c9c%10c9c%10c%11c2c2c%11c%12c4c4c%12c%13c5c5c7c7c8c8c%14c9c9c%10c2c2c%11c4c4c%12c5c7c5c8c9c2c45)C613,4.28,-5.29,-3.7,-6.1,-3.7,,,1:1.5,,inverted,ZnO,MoO3,o-DCB,
107366,10.1016/j.orgel.2018.10.021,CCCCCCCCCCC(CCCCCCCC)CN1C(=O)/C(=C\c2ccc(-c3ccc[se]3)s2)c2ccccc21,COC(=O)CCCC1(c2ccccc2)C23c4c5c6c7c8c9c(c%10c%11c2c2c%12c4c4c%13c5c5c7c7c8c8c%14c9c%10c9c%10c%11c2c2c%11c%12c4c4c%12c%13c5c5c7c7c8c8c%14c9c9c%10c2c2c%11c4c4c%12c5c7c5c8c9c2c45)C613,3.75,-5.29,-3.7,-6.1,-3.7,,,1:2,,inverted,ZnO,MoO3,o-DCB,
107367,10.1016/j.orgel.2018.10.021,CCCCCCCCCCC(CCCCCCCC)CN1C(=O)/C(=C\c2ccc(-c3cccs3)[se]2)c2ccccc21,COC(=O)CCCC1(c2ccccc2)C23c4c5c6c7c8c9c(c%10c%11c2c2c%12c4c4c%13c5c5c7c7c8c8c%14c9c%10c9c%10c%11c2c2c%11c%12c4c4c%12c%13c5c5c7c7c8c8c%14c9c9c%10c2c2c%11c4c4c%12c5c7c5c8c9c2c45)C613,3.02,-5.23,-3.66,-6.1,-3.7,,,1:1,,inverted,ZnO,MoO3,o-DCB,
107368,10.1016/j.orgel.2018.10.021,CCCCCCCCCCC(CCCCCCCC)CN1C(=O)/C(=C\c2ccc(-c3cccs3)[se]2)c2ccccc21,COC(=O)CCCC1(c2ccccc2)C23c4c5c6c7c8c9c(c%10c%11c2c2c%12c4c4c%13c5c5c7c7c8c8c%14c9c%10c9c%10c%11c2c2c%11c%12c4c4c%12c%13c5c5c7c7c8c8c%14c9c9c%10c2c2c%11c4c4c%12c5c7c5c8c9c2c45)C613,3.36,-5.23,-3.66,-6.1,-3.7,,,1:1.5,,inverted,ZnO,MoO3,o-DCB,
107369,10.1016/j.orgel.2018.10.021,CCCCCCCCCCC(CCCCCCCC)CN1C(=O)/C(=C\c2ccc(-c3cccs3)[se]2)c2ccccc21,COC(=O)CCCC1(c2ccccc2)C23c4c5c6c7c8c9c(c%10c%11c2c2c%12c4c4c%13c5c5c7c7c8c8c%14c9c%10c9c%10c%11c2c2c%11c%12c4c4c%12c%13c5c5c7c7c8c8c%14c9c9c%10c2c2c%11c4c4c%12c5c7c5c8c9c2c45)C613,3.0,-5.23,-3.66,-6.1,-3.7,,,1:2,,inverted,ZnO,MoO3,o-DCB,
107374,10.1016/j.orgel.2018.11.022,CCCCCCCCc1cc(-c2c3cc(-c4ccc(-c5ccc(-c6cccs6)c6nc(-c7ccccc7)c(-c7ccccc7)nc56)s4)sc3c(-c3cc(CCCCCCCC)c(CCCCCCCC)s3)c3ccsc23)sc1CCCCCCCC,COC(=O)CCCC1(c2ccccc2)C23c4c5ccc6c7cc8c9c%10c(cc%11cc%12c%13c%14c(cc%15c%16ccc-5c2c%16c2c5c%16c%17c(c(c46)c7c9c%17c4c%10c%11c%13c4c%16c%14c%152)C513)C%12)C8,2.61,-5.19,-3.55,,,80.0,,3:3,,inverted,ZnO,MoO3,chloroform,
107375,10.1016/j.orgel.2018.11.022,CCCCCCCCc1cc(-c2c3cc(-c4ccc(-c5ccc(-c6cccs6)c6nc(-c7ccc(C(F)(F)F)cc7)c(-c7ccc(C(F)(F)F)cc7)nc56)s4)sc3c(-c3cc(CCCCCCCC)c(CCCCCCCC)s3)c3ccsc23)sc1CCCCCCCC,COC(=O)CCCC1(c2ccccc2)C23c4c5ccc6c7cc8c9c%10c(cc%11cc%12c%13c%14c(cc%15c%16ccc-5c2c%16c2c5c%16c%17c(c(c46)c7c9c%17c4c%10c%11c%13c4c%16c%14c%152)C513)C%12)C8,4.61,-5.47,-3.78,,,80.0,,3:5,,inverted,ZnO,MoO3,chloroform,
107376,10.1016/j.orgel.2018.11.022,CCCCCCCCc1cc(-c2c3cc(-c4ccc(-c5c(F)c(F)c(-c6cccs6)c6nc(-c7ccc(C(F)(F)F)cc7)c(-c7ccc(C(F)(F)F)cc7)nc56)s4)sc3c(-c3cc(CCCCCCCC)c(CCCCCCCC)s3)c3ccsc23)sc1CCCCCCCC,COC(=O)CCCC1(c2ccccc2)C23c4c5ccc6c7cc8c9c%10c(cc%11cc%12c%13c%14c(cc%15c%16ccc-5c2c%16c2c5c%16c%17c(c(c46)c7c9c%17c4c%10c%11c%13c4c%16c%14c%152)C513)C%12)C8,6.47,-5.57,-3.86,,,80.0,,3:5,,inverted,ZnO,MoO3,chloroform,
107377,10.1016/j.orgel.2018.12.014,CCCCCCCCOc1cccc(-c2nc3cc(F)cc(-c4cccs4)c3nc2-c2cccc(OCCCCCCCC)c2)c1,CCCCCCc1ccc(C2(c3ccc(CCCCCC)s3)c3cc4c(cc3-c3sc5cc(/C=C6\C(=O)c7ccccc7C6=C(C#N)C#N)sc5c32)C(c2ccc(CCCCCC)s2)(c2ccc(CCCCCC)s2)c2c-4sc3cc(/C=C4\C(=O)c5ccccc5C4=C(C#N)C#N)sc23)s1,4.19,-5.51,-3.08,-5.673,-3.909,100.0,,"1:1, w/w",,inverted,,,,
107378,10.1016/j.orgel.2018.12.014,CCCCCCCCOc1cccc(-c2nc3cc(F)cc(-c4cccs4)c3nc2-c2cccc(OCCCCCCCC)c2)c1,CCCCCCc1ccc(C2(c3ccc(CCCCCC)s3)c3cc4c(cc3-c3sc5cc(/C=C6\C(=O)c7ccccc7C6=C(C#N)C#N)sc5c32)C(c2ccc(CCCCCC)s2)(c2ccc(CCCCCC)s2)c2c-4sc3cc(/C=C4\C(=O)c5ccccc5C4=C(C#N)C#N)sc23)s1,5.1,-5.51,-3.08,-5.673,-3.909,100.0,80.0,"1:1, w/w",,inverted,,,,
107379,10.1016/j.orgel.2018.12.014,CCCCCCCCOc1cccc(-c2nc3cc(F)cc(-c4cccs4)c3nc2-c2cccc(OCCCCCCCC)c2)c1,CCCCCCc1ccc(C2(c3ccc(CCCCCC)s3)c3cc4c(cc3-c3sc5cc(/C=C6\C(=O)c7ccccc7C6=C(C#N)C#N)sc5c32)C(c2ccc(CCCCCC)s2)(c2ccc(CCCCCC)s2)c2c-4sc3cc(/C=C4\C(=O)c5ccccc5C4=C(C#N)C#N)sc23)s1,8.19,-5.51,-3.08,-5.673,-3.909,100.0,110.0,"1:1, w/w",,inverted,,,,
107380,10.1016/j.orgel.2018.12.014,CCCCCCCCOc1cccc(-c2nc3cc(F)cc(-c4cccs4)c3nc2-c2cccc(OCCCCCCCC)c2)c1,CCCCCCc1ccc(C2(c3ccc(CCCCCC)s3)c3cc4c(cc3-c3sc5cc(/C=C6\C(=O)c7ccccc7C6=C(C#N)C#N)sc5c32)C(c2ccc(CCCCCC)s2)(c2ccc(CCCCCC)s2)c2c-4sc3cc(/C=C4\C(=O)c5ccccc5C4=C(C#N)C#N)sc23)s1,7.85,-5.51,-3.08,-5.673,-3.909,100.0,130.0,"1:1, w/w",,inverted,,,,
107389,10.1016/j.orgel.2019.01.051,CCCCCCCCc1cc(-c2c(-c3cccs3)sc3c(-c4cc(CCCCCCCC)c(CCCCCCCC)s4)c(-c4ccc(-c5cccc6nsnc56)s4)sc23)sc1CCCCCCCC,COC(=O)CCCC1(c2ccccc2)C23c4c5ccc6c7cc8c9c%10c(cc%11cc%12c%13c%14c(cc%15c%16ccc-5c2c%16c2c5c%16c%17c(c(c46)c7c9c%17c4c%10c%11c%13c4c%16c%14c%152)C513)C%12)C8,2.83,-5.34,-3.53,-5.9,-3.9,,,1:1.5,,conventional,PFN,PEDOT:PSS,,
107391,10.1016/j.orgel.2019.02.012,CCCCCCC(C#Cc1cc(-c2c(F)c(F)cc3nsnc23)sc1-c1sccc1CC(CCCC)CCCCCC)CCCC,COC(=O)CCCC1(c2ccccc2)C23c4c5ccc6c7cc8c9c%10c(cc%11cc%12c%13c%14c(cc%15c%16ccc-5c2c%16c2c5c%16c%17c(c(c46)c7c9c%17c4c%10c%11c%13c4c%16c%14c%152)C513)C%12)C8,2.34,-5.5,-3.87,-5.9,-3.9,,,1:1.5,3%,conventional,,,,
107392,10.1016/j.orgel.2019.02.012,CCCCCCC(C#Cc1cc(-c2c(F)c(F)cc3nsnc23)sc1-c1sccc1OCC(CCCC)CCCCCC)CCCC,COC(=O)CCCC1(c2ccccc2)C23c4c5ccc6c7cc8c9c%10c(cc%11cc%12c%13c%14c(cc%15c%16ccc-5c2c%16c2c5c%16c%17c(c(c46)c7c9c%17c4c%10c%11c%13c4c%16c%14c%152)C513)C%12)C8,6.6,-5.21,-3.73,-5.9,-3.9,,,1:1.5,3%,conventional,,,,
107393,10.1016/j.orgel.2019.03.039,COC(=O)C(C)(C)c1cc(C)cc(-c2sc3c4sc5cc(/C=C6/C(=O)c7cc(F)cc(c7)C(=O)/C6=C\c6cc(C(C)(C)C(=O)OC)c(-c7cc(C)cc(C(C)(C)C(=O)OC)c7)s6)sc5c4c(C(C)(C)C(=O)OC)ccc2-3)c1,CCCCCCc1ccc(C2(c3ccc(CCCCCC)cc3)c3cc4c(cc3-c3sc5cc(/C=C6\C(=O)c7cc(F)c(F)cc7C6=C(C#N)C#N)sc5c32)C(c2ccc(CCCCCC)cc2)(c2ccc(CCCCCC)cc2)c2c-4sc3cc(/C=C4\C(=O)c5cc(F)c(F)cc5C4=C(C#N)C#N)sc23)cc1,12.9,-5.56,-3.65,-5.66,-4.14,,100.0,1:1,0.75%,inverted,ZnO,,,
107394,10.1016/j.orgel.2019.03.039,COC(=O)C(C)(C)c1cc(C)cc(-c2sc3c4sc5cc(/C=C6/C(=O)c7cc(F)cc(c7)C(=O)/C6=C\c6cc(C(C)(C)C(=O)OC)c(-c7cc(C)cc(C(C)(C)C(=O)OC)c7)s6)sc5c4c(C(C)(C)C(=O)OC)ccc2-3)c1,CCCCCCc1ccc(C2(c3ccc(CCCCCC)cc3)c3cc4c(cc3-c3sc5cc(/C=C6\C(=O)c7cc(F)c(F)cc7C6=C(C#N)C#N)sc5c32)C(c2ccc(CCCCCC)cc2)(c2ccc(CCCCCC)cc2)c2c-4sc3cc(/C=C4\C(=O)c5cc(F)c(F)cc5C4=C(C#N)C#N)sc23)cc1,14.0,-5.56,-3.65,-5.66,-4.14,,100.0,1:1,0.75%,inverted,ZnO/Gly,,,
107395,10.1016/j.orgel.2019.04.004,CCCCC(CC)COC(=O)c1sc2csc(-c3cc4c(-c5ccc(CC(CC)CCCC)s5)c5sccc5c(-c5ccc(CC(CC)CCCC)s5)c4s3)c2c1F,CCCCCCCCCCC(CCCCCCCCCC)CN1C(=O)c2ccc3c4c(c(-c5ccc(-c6cccs6)s5)cc(c24)C1=O)C(=O)N(CC(CCCCCCCCCC)CCCCCCCCCC)C3=O,2.58,-5.29,-3.72,-5.8,-3.8,,,1.5:1,,conventional,PDINO,PEDOT:PSS,chlorobenzene,
107399,10.1016/j.orgel.2019.04.004,CCCCC(CC)COC(=O)c1sc2csc(-c3cc4c(-c5ccc(CC(CC)CCCC)s5)c5sccc5c(-c5ccc(CC(CC)CCCC)s5)c4s3)c2c1F,CCCCCCCCCCC(CCCCCCCC)CN1C(=O)c2ccc3c4c(c(-c5ccc(-c6ccc(-c7ccc(N(c8ccc(-c9ccccn9)cc8)c8ccc(-c9ccc(-c%10cccs%10)s9)cc8)cc7)s6)s5)cc(c24)C1=O)C(=O)N(CC(CCCCCCCC)CCCCCCCCCC)C3=O,2.52,-5.29,-3.72,-5.81,-3.84,,,1.5:1,,conventional,PDINO,PEDOT:PSS,chlorobenzene,
107400,10.1016/j.orgel.2019.04.004,CCCCC(CC)COC(=O)c1sc2csc(-c3cc4c(-c5ccc(CC(CC)CCCC)s5)c5sccc5c(-c5ccc(CC(CC)CCCC)s5)c4s3)c2c1F,CCCCCCCCCCC(CCCCCCCC)CN1C(=O)c2ccc3c4c(c(-c5ccc(-c6ccc(-c7ccc(N(c8ccc(-c9ccccn9)cc8)c8ccc(-c9ccc(-c%10cccs%10)s9)cc8)cc7)s6)s5)cc(c24)C1=O)C(=O)N(CC(CCCCCCCC)CCCCCCCCCC)C3=O,2.31,-5.29,-3.72,-5.84,-3.82,,,1.5:1,,conventional,PDINO,PEDOT:PSS,chlorobenzene,
107401,10.1016/j.orgel.2019.04.004,CCCCC(CC)COC(=O)c1sc2csc(-c3cc4c(-c5ccc(CC(CC)CCCC)s5)c5sccc5c(-c5ccc(CC(CC)CCCC)s5)c4s3)c2c1F,CCCCCCCCCCC(CCCCCCCC)CN1C(=O)c2ccc3c4c(c(-c5ccc(-c6ccc(-c7ccc(N(c8ccc(-c9ccccn9)cc8)c8ccc(-c9ccc(-c%10cccs%10)s9)cc8)cc7)s6)s5)cc(c24)C1=O)C(=O)N(CC(CCCCCCCC)CCCCCCCCCC)C3=O,1.88,-5.29,-3.72,-5.79,-3.82,,,1.5:1,,conventional,PDINO,PEDOT:PSS,chlorobenzene,
107402,10.1016/j.orgel.2019.04.011,CCCCCCCCCCOC(=O)c1ccsc1-c1ccc(-c2sc(-c3cc4c(-c5cc(F)c(CC(CC)CCCC)s5)c5sccc5c(-c5cc(F)c(CC(CC)CCCC)s5)c4s3)cc2C(=O)OCCCCCCCCCC)s1,CCCCCCc1ccc(C2(c3ccc(CCCCCC)cc3)c3cc4c(cc3-c3sc5cc(/C=C6\C(=O)c7cc(F)c(F)cc7C6=C(C#N)C#N)sc5c32)C(c2ccc(CCCCCC)cc2)(c2ccc(CCCCCC)cc2)c2c-4sc3cc(/C=C4\C(=O)c5cc(F)c(F)cc5C4=C(C#N)C#N)sc23)cc1,10.09,-5.53,-3.56,-5.66,-4.14,,,,,inverted,ZnO,MoO3,chlorobenzene,
107403,10.1016/j.orgel.2019.04.011,CCCCCCCCCCOC(=O)c1ccsc1-c1ccc(-c2sc(-c3cc4c(-c5cc(F)c(CC(CC)CCCC)s5)c5sccc5c(-c5cc(F)c(CC(CC)CCCC)s5)c4s3)cc2C(=O)OCCCCCCCCCC)s1,CCCCCCc1ccc(C2(c3ccc(CCCCCC)cc3)c3cc4c(cc3-c3sc5cc(/C=C6\C(=O)c7cc(F)c(F)cc7C6=C(C#N)C#N)sc5c32)C(c2ccc(CCCCCC)cc2)(c2ccc(CCCCCC)cc2)c2c-4sc3cc(/C=C4\C(=O)c5cc(F)c(F)cc5C4=C(C#N)C#N)sc23)cc1,11.67,-5.53,-3.56,-5.66,-4.14,,150.0,,,inverted,ZnO,MoO3,chlorobenzene,
107404,10.1016/j.orgel.2019.04.011,CCCCCCCCCCOC(=O)c1ccsc1-c1ccc(-c2sc(-c3cc4c(-c5cc(Cl)c(CC(CC)CCCC)s5)c5sccc5c(-c5cc(Cl)c(CC(CC)CCCC)s5)c4s3)cc2C(=O)OCCCCCCCCCC)s1,CCCCCCc1ccc(C2(c3ccc(CCCCCC)cc3)c3cc4c(cc3-c3sc5cc(/C=C6\C(=O)c7cc(F)c(F)cc7C6=C(C#N)C#N)sc5c32)C(c2ccc(CCCCCC)cc2)(c2ccc(CCCCCC)cc2)c2c-4sc3cc(/C=C4\C(=O)c5cc(F)c(F)cc5C4=C(C#N)C#N)sc23)cc1,7.38,-5.56,-3.58,-5.66,-4.14,,,,,inverted,ZnO,MoO3,chlorobenzene,
107405,10.1016/j.orgel.2019.04.011,CCCCCCCCCCOC(=O)c1ccsc1-c1ccc(-c2sc(-c3cc4c(-c5cc(Cl)c(CC(CC)CCCC)s5)c5sccc5c(-c5cc(Cl)c(CC(CC)CCCC)s5)c4s3)cc2C(=O)OCCCCCCCCCC)s1,CCCCCCc1ccc(C2(c3ccc(CCCCCC)cc3)c3cc4c(cc3-c3sc5cc(/C=C6\C(=O)c7cc(F)c(F)cc7C6=C(C#N)C#N)sc5c32)C(c2ccc(CCCCCC)cc2)(c2ccc(CCCCCC)cc2)c2c-4sc3cc(/C=C4\C(=O)c5cc(F)c(F)cc5C4=C(C#N)C#N)sc23)cc1,10.18,-5.56,-3.58,-5.66,-4.14,,150.0,,,inverted,ZnO,MoO3,chlorobenzene,
107406,10.1016/j.orgel.2019.04.011,CCCCCCCCCCOC(=O)c1ccsc1-c1ccc(-c2sc(-c3cc4c(-c5cc(F)c(CC(CC)CCCC)s5)c5sccc5c(-c5cc(F)c(CC(CC)CCCC)s5)c4s3)cc2C(=O)OCCCCCCCCCC)s1,CCCCCCc1ccc(C2(c3ccc(CCCCCC)cc3)c3cc4c(cc3-c3sc5cc(/C=C6\C(=O)c7cc(F)c(F)cc7C6=C(C#N)C#N)sc5c32)C(c2ccc(CCCCCC)cc2)(c2ccc(CCCCCC)cc2)c2c-4sc3cc(/C=C4\C(=O)c5cc(F)c(F)cc5C4=C(C#N)C#N)sc23)cc1,10.04,-5.53,-3.56,-5.66,-4.14,,,,,inverted,ZnO,MoO3,TMB,
107407,10.1016/j.orgel.2019.04.011,CCCCCCCCCCOC(=O)c1ccsc1-c1ccc(-c2sc(-c3cc4c(-c5cc(Cl)c(CC(CC)CCCC)s5)c5sccc5c(-c5cc(Cl)c(CC(CC)CCCC)s5)c4s3)cc2C(=O)OCCCCCCCCCC)s1,CCCCCCc1ccc(C2(c3ccc(CCCCCC)cc3)c3cc4c(cc3-c3sc5cc(/C=C6\C(=O)c7cc(F)c(F)cc7C6=C(C#N)C#N)sc5c32)C(c2ccc(CCCCCC)cc2)(c2ccc(CCCCCC)cc2)c2c-4sc3cc(/C=C4\C(=O)c5cc(F)c(F)cc5C4=C(C#N)C#N)sc23)cc1,5.83,-5.56,-3.58,-5.66,-4.14,,,,,inverted,ZnO,MoO3,TMB,
107408,10.1016/j.orgel.2019.105502,CCCCC(CC)COC(=O)c1sc2csc(-c3cc4c(-c5ccc(CC(CC)CCCC)s5)c5sccc5c(-c5ccc(CC(CC)CCCC)s5)c4s3)c2c1F,COC(=O)CCCC1(c2ccccc2)C23c4c5ccc6c7cc8c9c%10c(cc%11cc%12c%13c%14c(cc%15c%16ccc-5c2c%16c2c5c%16c%17c(c(c46)c7c9c%17c4c%10c%11c%13c4c%16c%14c%152)C513)C%12)C8,3.51,-5.29,-3.72,-5.9,-3.9,,,,,,,,,
107409,10.1016/j.orgel.2019.105502,CCCCC(CC)COC(=O)c1sc2csc(-c3cc4c(-c5ccc(CC(CC)CCCC)s5)c5sccc5c(-c5ccc(CC(CC)CCCC)s5)c4s3)c2c1F,COC(=O)CCCC1(c2ccccc2)C23c4c5ccc6c7cc8c9c%10c(cc%11cc%12c%13c%14c(cc%15c%16ccc-5c2c%16c2c5c%16c%17c(c(c46)c7c9c%17c4c%10c%11c%13c4c%16c%14c%152)C513)C%12)C8,8.61,-5.29,-3.72,-5.9,-3.9,100.0,200.0,1:1.5,3% v/v,inverted,ZnO,,,
107410,10.1016/j.orgel.2019.105502,CCCCC(CC)COC(=O)c1sc2csc(-c3cc4c(-c5ccc(CC(CC)CCCC)s5)c5sccc5c(-c5ccc(CC(CC)CCCC)s5)c4s3)c2c1F,COC(=O)CCCC1(c2ccccc2)C23c4c5ccc6c7cc8c9c%10c(cc%11cc%12c%13c%14c(cc%15c%16ccc-5c2c%16c2c5c%16c%17c(c(c46)c7c9c%17c4c%10c%11c%13c4c%16c%14c%152)C513)C%12)C8,9.25,-5.29,-3.72,-5.9,-3.9,100.0,,1:1.5,3 vol%,inverted,C60-PEGA,,,
107411,10.1016/j.orgel.2019.105530,CCCCC(CC)COC(=O)c1sc2csc(-c3cc4c(-c5ccc(CC(CC)CCCC)s5)c5sccc5c(-c5ccc(CC(CC)CCCC)s5)c4s3)c2c1F,COC(=O)CCCC1(c2ccccc2)C23c4c5ccc6c7cc8c9c%10c(cc%11cc%12c%13c%14c(cc%15c%16ccc-5c2c%16c2c5c%16c%17c(c(c46)c7c9c%17c4c%10c%11c%13c4c%16c%14c%152)C513)C%12)C8,7.58,-5.29,-3.72,-5.9,-3.9,,,1:1.5,,inverted,,,,
107412,10.1016/j.orgel.2019.105530,CCCCC(CC)COC(=O)c1sc2csc(-c3cc4c(-c5ccc(CC(CC)CCCC)s5)c5sccc5c(-c5ccc(CC(CC)CCCC)s5)c4s3)c2c1F,CCCCCCc1ccc(C2(c3ccc(CCCCCC)cc3)c3cc4c(cc3-c3sc5cc(C=C6C(=O)c7ccccc7C6=C(C#N)C#N)sc5c32)C(c2ccc(CCCCCC)cc2)(c2ccc(CCCCCC)cc2)c2c-4sc3cc(C=C4C(=O)c5ccccc5C4=C(C#N)C#N)sc23)cc1,6.67,-5.29,-3.72,-5.576,-3.916,,,1:1.5,,inverted,,,,
107432,10.1016/j.orgel.2019.105572,CCCCCCCCN1C(=O)c2c(c(-c3ccc(-c4cc5c(-c6ccc([Si](CCCC)(CCCC)CCCC)s6)c6sccc6c(-c6ccc([Si](CCCC)(CCCC)CCCC)s6)c5s4)s3)c3nn(CC(CC)CCCC)nc3c2-c2cccs2)C1=O,COC(=O)CCCC1(c2ccccc2)C23c4c5ccc6c7cc8c9c%10c(cc%11cc%12c%13c%14c(cc%15c%16ccc-5c2c%16c2c5c%16c%17c(c(c46)c7c9c%17c4c%10c%11c%13c4c%16c%14c%152)C513)C%12)C8,2.93,-5.46,-3.33,-5.9,-3.9,130.0,,,,inverted,ZnO,MoO3,,
107433,10.1016/j.orgel.2019.105572,CCCCCCCCN1C(=O)c2c(c(-c3ccc(-c4cc5c(-c6ccc([Si](CCCC)(CCCC)CCCC)s6)c6sccc6c(-c6ccc([Si](CCCC)(CCCC)CCCC)s6)c5s4)s3)c3nn(CC(CC)CCCC)nc3c2-c2cccs2)C1=O,COC(=O)CCCC1(c2ccccc2)C23c4c5ccc6c7cc8c9c%10c(cc%11cc%12c%13c%14c(cc%15c%16ccc-5c2c%16c2c5c%16c%17c(c(c46)c7c9c%17c4c%10c%11c%13c4c%16c%14c%152)C513)C%12)C8,3.98,-5.46,-3.33,-5.9,-3.9,128.0,,,3%,inverted,ZnO,MoO3,,
107434,10.1016/j.orgel.2019.105572,CCCCCCCCCCCCSc1ccc(-c2c3cc(-c4ccc(-c5c6c(c(-c7cccs7)c7nn(CC(CC)CCCC)nc57)C(=O)N(CCCCCCCC)C6=O)s4)sc3c(-c3ccc(SCCCCCCCCCCCC)s3)c3ccsc23)s1,COC(=O)CCCC1(c2ccccc2)C23c4c5ccc6c7cc8c9c%10c(cc%11cc%12c%13c%14c(cc%15c%16ccc-5c2c%16c2c5c%16c%17c(c(c46)c7c9c%17c4c%10c%11c%13c4c%16c%14c%152)C513)C%12)C8,6.02,-5.38,-3.32,-5.9,-3.9,145.0,,,,inverted,ZnO,MoO3,,
107435,10.1016/j.orgel.2019.105572,CCCCCCCCCCCCSc1ccc(-c2c3cc(-c4ccc(-c5c6c(c(-c7cccs7)c7nn(CC(CC)CCCC)nc57)C(=O)N(CCCCCCCC)C6=O)s4)sc3c(-c3ccc(SCCCCCCCCCCCC)s3)c3ccsc23)s1,COC(=O)CCCC1(c2ccccc2)C23c4c5ccc6c7cc8c9c%10c(cc%11cc%12c%13c%14c(cc%15c%16ccc-5c2c%16c2c5c%16c%17c(c(c46)c7c9c%17c4c%10c%11c%13c4c%16c%14c%152)C513)C%12)C8,7.32,-5.38,-3.32,-5.9,-3.9,142.0,,,3%,inverted,ZnO,MoO3,,
107436,10.1016/j.orgel.2019.105572,CCCCCCCCN1C(=O)c2c(c(-c3ccc(-c4cc5c(-c6ccc([Si](CCCC)(CCCC)CCCC)s6)c6sccc6c(-c6ccc([Si](CCCC)(CCCC)CCCC)s6)c5s4)s3)c3nn(CC(CC)CCCC)nc3c2-c2cccs2)C1=O,CCCCCCc1ccc(C2(c3ccc(CCCCCC)cc3)c3cc4c(cc3-c3sc5cc(C=C6C(=O)c7ccccc7C6=C(C#N)C#N)sc5c32)C(c2ccc(CCCCCC)cc2)(c2ccc(CCCCCC)cc2)c2c-4sc3cc(C=C4C(=O)c5ccccc5C4=C(C#N)C#N)sc23)cc1,4.9,-5.46,-3.33,-5.576,-3.916,116.0,,,,inverted,ZnO,MoO3,,
107437,10.1016/j.orgel.2019.105572,CCCCCCCCN1C(=O)c2c(c(-c3ccc(-c4cc5c(-c6ccc([Si](CCCC)(CCCC)CCCC)s6)c6sccc6c(-c6ccc([Si](CCCC)(CCCC)CCCC)s6)c5s4)s3)c3nn(CC(CC)CCCC)nc3c2-c2cccs2)C1=O,CCCCCCc1ccc(C2(c3ccc(CCCCCC)cc3)c3cc4c(cc3-c3sc5cc(C=C6C(=O)c7ccccc7C6=C(C#N)C#N)sc5c32)C(c2ccc(CCCCCC)cc2)(c2ccc(CCCCCC)cc2)c2c-4sc3cc(C=C4C(=O)c5ccccc5C4=C(C#N)C#N)sc23)cc1,6.33,-5.46,-3.33,-5.576,-3.916,112.0,,,0.2%,inverted,ZnO,MoO3,,
107438,10.1016/j.orgel.2019.105572,CCCCCCCCN1C(=O)c2c(c(-c3ccc(-c4cc5c(-c6ccc([Si](CCCC)(CCCC)CCCC)s6)c6sccc6c(-c6ccc([Si](CCCC)(CCCC)CCCC)s6)c5s4)s3)c3nn(CC(CC)CCCC)nc3c2-c2cccs2)C1=O,CCCCCCc1ccc(C2(c3ccc(CCCCCC)cc3)c3cc4c(cc3-c3sc5cc(C=C6C(=O)c7ccccc7C6=C(C#N)C#N)sc5c32)C(c2ccc(CCCCCC)cc2)(c2ccc(CCCCCC)cc2)c2c-4sc3cc(C=C4C(=O)c5ccccc5C4=C(C#N)C#N)sc23)cc1,6.85,-5.46,-3.33,-5.576,-3.916,112.0,130.0,,0.2%,inverted,ZnO,MoO3,,
107439,10.1016/j.orgel.2019.105572,CCCCCCCCN1C(=O)c2c(c(-c3ccc(-c4cc5c(-c6ccc([Si](CCCC)(CCCC)CCCC)s6)c6sccc6c(-c6ccc([Si](CCCC)(CCCC)CCCC)s6)c5s4)s3)c3nn(CC(CC)CCCC)nc3c2-c2cccs2)C1=O,CCCCCCc1ccc(C2(c3ccc(CCCCCC)cc3)c3cc4c(cc3-c3sc5cc(C=C6C(=O)c7ccccc7C6=C(C#N)C#N)sc5c32)C(c2ccc(CCCCCC)cc2)(c2ccc(CCCCCC)cc2)c2c-4sc3cc(C=C4C(=O)c5ccccc5C4=C(C#N)C#N)sc23)cc1,6.03,-5.46,-3.33,-5.576,-3.916,105.0,130.0,,0.2%,conventional,Ca,PEDOT:PSS,,
107440,10.1016/j.orgel.2019.105572,CCCCCCCCCCCCSc1ccc(-c2c3cc(-c4ccc(-c5c6c(c(-c7cccs7)c7nn(CC(CC)CCCC)nc57)C(=O)N(CCCCCCCC)C6=O)s4)sc3c(-c3ccc(SCCCCCCCCCCCC)s3)c3ccsc23)s1,CCCCCCc1ccc(C2(c3ccc(CCCCCC)cc3)c3cc4c(cc3-c3sc5cc(C=C6C(=O)c7ccccc7C6=C(C#N)C#N)sc5c32)C(c2ccc(CCCCCC)cc2)(c2ccc(CCCCCC)cc2)c2c-4sc3cc(C=C4C(=O)c5ccccc5C4=C(C#N)C#N)sc23)cc1,8.14,-5.38,-3.32,-5.576,-3.916,115.0,,,,inverted,ZnO,MoO3,,
107441,10.1016/j.orgel.2019.105572,CCCCCCCCCCCCSc1ccc(-c2c3cc(-c4ccc(-c5c6c(c(-c7cccs7)c7nn(CC(CC)CCCC)nc57)C(=O)N(CCCCCCCC)C6=O)s4)sc3c(-c3ccc(SCCCCCCCCCCCC)s3)c3ccsc23)s1,CCCCCCc1ccc(C2(c3ccc(CCCCCC)cc3)c3cc4c(cc3-c3sc5cc(C=C6C(=O)c7ccccc7C6=C(C#N)C#N)sc5c32)C(c2ccc(CCCCCC)cc2)(c2ccc(CCCCCC)cc2)c2c-4sc3cc(C=C4C(=O)c5ccccc5C4=C(C#N)C#N)sc23)cc1,9.07,-5.38,-3.32,-5.576,-3.916,114.0,,,0.2%,inverted,ZnO,MoO3,,
107442,10.1016/j.orgel.2019.105572,CCCCCCCCCCCCSc1ccc(-c2c3cc(-c4ccc(-c5c6c(c(-c7cccs7)c7nn(CC(CC)CCCC)nc57)C(=O)N(CCCCCCCC)C6=O)s4)sc3c(-c3ccc(SCCCCCCCCCCCC)s3)c3ccsc23)s1,CCCCCCc1ccc(C2(c3ccc(CCCCCC)cc3)c3cc4c(cc3-c3sc5cc(C=C6C(=O)c7ccccc7C6=C(C#N)C#N)sc5c32)C(c2ccc(CCCCCC)cc2)(c2ccc(CCCCCC)cc2)c2c-4sc3cc(C=C4C(=O)c5ccccc5C4=C(C#N)C#N)sc23)cc1,9.6,-5.38,-3.32,-5.576,-3.916,112.0,130.0,,0.2%,inverted,ZnO,MoO3,,
107443,10.1016/j.orgel.2019.105572,CCCCCCCCCCCCSc1ccc(-c2c3cc(-c4ccc(-c5c6c(c(-c7cccs7)c7nn(CC(CC)CCCC)nc57)C(=O)N(CCCCCCCC)C6=O)s4)sc3c(-c3ccc(SCCCCCCCCCCCC)s3)c3ccsc23)s1,CCCCCCc1ccc(C2(c3ccc(CCCCCC)cc3)c3cc4c(cc3-c3sc5cc(C=C6C(=O)c7ccccc7C6=C(C#N)C#N)sc5c32)C(c2ccc(CCCCCC)cc2)(c2ccc(CCCCCC)cc2)c2c-4sc3cc(C=C4C(=O)c5ccccc5C4=C(C#N)C#N)sc23)cc1,8.84,-5.38,-3.32,-5.576,-3.916,107.0,130.0,,0.2%,conventional,Ca,PEDOT:PSS,,TA
107444,10.1016/j.orgel.2019.105603,CCCCC(CC)Cc1ccc(-c2c3cc(-c4ccc(-c5c(F)c(F)c(-c6cccs6)c6nn(CCCCCC[Si](C)(O[Si](C)(C)C)O[Si](C)(C)C)nc56)s4)sc3c(-c3ccc(CC(CC)CCCC)s3)c3ccsc23)s1,CCCCCCc1ccc(C2(c3ccc(CCCCCC)cc3)c3cc4c(cc3-c3sc5cc(C=C6C(=O)c7ccccc7C6=C(C#N)C#N)sc5c32)C(c2ccc(CCCCCC)cc2)(c2ccc(CCCCCC)cc2)c2c-4sc3cc(C=C4C(=O)c5ccccc5C4=C(C#N)C#N)sc23)cc1,4.05,-5.325,-3.535,-5.576,-3.916,,,1.3:1,,conventional,Ca,PEDOT:PSS,chloroform,
107445,10.1016/j.orgel.2019.105603,CCCCC(CC)Cc1ccc(-c2c3cc(-c4ccc(-c5c(F)c(F)c(-c6cccs6)c6nn(CCCCCC[Si](C)(O[Si](C)(C)C)O[Si](C)(C)C)nc56)s4)sc3c(-c3ccc(CC(CC)CCCC)s3)c3ccsc23)s1,CCCCCCc1ccc(C2(c3ccc(CCCCCC)cc3)c3cc4c(cc3-c3sc5cc(C=C6C(=O)c7ccccc7C6=C(C#N)C#N)sc5c32)C(c2ccc(CCCCCC)cc2)(c2ccc(CCCCCC)cc2)c2c-4sc3cc(C=C4C(=O)c5ccccc5C4=C(C#N)C#N)sc23)cc1,6.03,-5.325,-3.535,-5.576,-3.916,,170.0,1.3:1,,conventional,Ca,PEDOT:PSS,chloroform,
107446,10.1016/j.orgel.2019.105603,CCCCC(CC)CSc1ccc(-c2c3cc(-c4ccc(-c5c(F)c(F)c(-c6cccs6)c6nn(CCCCCC[Si](C)(O[Si](C)(C)C)O[Si](C)(C)C)nc56)s4)sc3c(-c3ccc(SCC(CC)CCCC)s3)c3ccsc23)s1,CCCCCCc1ccc(C2(c3ccc(CCCCCC)cc3)c3cc4c(cc3-c3sc5cc(C=C6C(=O)c7ccccc7C6=C(C#N)C#N)sc5c32)C(c2ccc(CCCCCC)cc2)(c2ccc(CCCCCC)cc2)c2c-4sc3cc(C=C4C(=O)c5ccccc5C4=C(C#N)C#N)sc23)cc1,4.92,-5.38,-3.6,-5.576,-3.916,,,1.3:1,,conventional,Ca,PEDOT:PSS,chloroform,
107447,10.1016/j.orgel.2019.105603,CCCCC(CC)CSc1ccc(-c2c3cc(-c4ccc(-c5c(F)c(F)c(-c6cccs6)c6nn(CCCCCC[Si](C)(O[Si](C)(C)C)O[Si](C)(C)C)nc56)s4)sc3c(-c3ccc(SCC(CC)CCCC)s3)c3ccsc23)s1,CCCCCCc1ccc(C2(c3ccc(CCCCCC)cc3)c3cc4c(cc3-c3sc5cc(C=C6C(=O)c7ccccc7C6=C(C#N)C#N)sc5c32)C(c2ccc(CCCCCC)cc2)(c2ccc(CCCCCC)cc2)c2c-4sc3cc(C=C4C(=O)c5ccccc5C4=C(C#N)C#N)sc23)cc1,6.91,-5.38,-3.6,-5.576,-3.916,,170.0,1.3:1,,conventional,Ca,PEDOT:PSS,chloroform,
107448,10.1016/j.orgel.2019.105603,CCCCCCCCC(CCCCCC)Cn1nc2c(-c3cccs3)c(F)c(F)c(-c3ccc(-c4cc5c(-c6ccc([Si](CCC)(CCC)CCC)[se]6)c6sccc6c(-c6ccc([Si](CCC)(CCC)CCC)[se]6)c5s4)s3)c2n1,CCCCCCc1ccc(C2(c3ccc(CCCCCC)cc3)c3cc4c(cc3-c3sc5cc(C=C6C(=O)c7ccccc7C6=C(C#N)C#N)sc5c32)C(c2ccc(CCCCCC)cc2)(c2ccc(CCCCCC)cc2)c2c-4sc3cc(C=C4C(=O)c5ccccc5C4=C(C#N)C#N)sc23)cc1,4.72,-5.49,-3.66,-5.576,-3.916,,,1.3:1,,conventional,Ca,PEDOT:PSS,chloroform,
107449,10.1016/j.orgel.2019.105603,CCCCCCCCC(CCCCCC)Cn1nc2c(-c3cccs3)c(F)c(F)c(-c3ccc(-c4cc5c(-c6ccc([Si](CCC)(CCC)CCC)[se]6)c6sccc6c(-c6ccc([Si](CCC)(CCC)CCC)[se]6)c5s4)s3)c2n1,CCCCCCc1ccc(C2(c3ccc(CCCCCC)cc3)c3cc4c(cc3-c3sc5cc(C=C6C(=O)c7ccccc7C6=C(C#N)C#N)sc5c32)C(c2ccc(CCCCCC)cc2)(c2ccc(CCCCCC)cc2)c2c-4sc3cc(C=C4C(=O)c5ccccc5C4=C(C#N)C#N)sc23)cc1,11.07,-5.49,-3.66,-5.576,-3.916,,170.0,1.3:1,,conventional,Ca,PEDOT:PSS,chloroform,
107450,10.1016/j.orgel.2020.105616,CCCCC(CC)COC(=O)c1sc2csc(-c3cc4c(-c5ccc(CC(CC)CCCC)s5)c5sccc5c(-c5ccc(CC(CC)CCCC)s5)c4s3)c2c1F,CCCCCCCCCCC(CCCCCCCC)CN1C(=O)c2ccc3c4ccc5c6c(cc(-c7cccs7)c(c7ccc(c2c37)C1=O)c64)C(=O)N(CC(CCCCCCCC)CCCCCCCCCC)C5=O,3.19,-5.29,-3.72,-5.66,-3.9,,,1.5:1,6 vol%,inverted,ZnO,MoO3,,CN
107451,10.1016/j.orgel.2020.105616,CCCCC(CC)COC(=O)c1sc2csc(-c3cc4c(-c5ccc(CC(CC)CCCC)s5)c5sccc5c(-c5ccc(CC(CC)CCCC)s5)c4s3)c2c1F,CCCCCCCCCCC(CCCCCCCC)CN1C(=O)c2ccc3c4ccc5c6c(cc(-c7ccc(-c8cc9c%10c(ccc%11c%12c(-c%13cccs%13)cc%13c%14c(ccc(c8c%10%11)c%14%12)C(=O)N(CC(CC)CCCC)C%13=O)C(=O)N(CC(CC)CCCC)C9=O)s7)c(c7ccc(c2c37)C1=O)c64)C(=O)N(CC(CCCCCCCC)CCCCCCCCCC)C5=O,4.37,-5.29,-3.72,-5.69,-3.93,,,1.5:1,6 vol%,inverted,ZnO,MoO3,,CN
107454,10.1016/j.orgel.2020.105630,CCCCC(CC)COC(=O)c1sc2csc(-c3cc4c(-c5ccc(CC(CC)CCCC)s5)c5sccc5c(-c5ccc(CC(CC)CCCC)s5)c4s3)c2c1F,COC(=O)CCCC1(c2ccccc2)C23c4c5ccc6c7cc8c9c%10c(cc%11cc%12c%13c%14c(cc%15c%16ccc-5c2c%16c2c5c%16c%17c(c(c46)c7c9c%17c4c%10c%11c%13c4c%16c%14c%152)C513)C%12)C8,8.27,-5.29,-3.72,-5.9,-3.9,100.0,,1:1.5,3 vol% DIO (CB/DIO 97/3 v/v),inverted,ZnO,MoO3,chlorobenzene,DIO
107455,10.1016/j.orgel.2020.105630,CCCCC(CC)COC(=O)c1sc2csc(-c3cc4c(-c5ccc(CC(CC)CCCC)s5)c5sccc5c(-c5ccc(CC(CC)CCCC)s5)c4s3)c2c1F,COC(=O)CCCC1(c2ccccc2)C23c4c5ccc6c7cc8c9c%10c(cc%11cc%12c%13c%14c(cc%15c%16ccc-5c2c%16c2c5c%16c%17c(c(c46)c7c9c%17c4c%10c%11c%13c4c%16c%14c%152)C513)C%12)C8,8.48,-5.29,-3.72,-5.9,-3.9,100.0,,1:1.5,10 wt%,inverted,ZnO,MoO3,chlorobenzene,PTBOT-FBT
107456,10.1016/j.orgel.2020.105630,CCCCC(CC)COC(=O)c1sc2csc(-c3cc4c(-c5ccc(CC(CC)CCCC)s5)c5sccc5c(-c5ccc(CC(CC)CCCC)s5)c4s3)c2c1F,COC(=O)CCCC1(c2ccccc2)C23c4c5ccc6c7cc8c9c%10c(cc%11cc%12c%13c%14c(cc%15c%16ccc-5c2c%16c2c5c%16c%17c(c(c46)c7c9c%17c4c%10c%11c%13c4c%16c%14c%152)C513)C%12)C8,7.71,-5.29,-3.72,-5.9,-3.9,100.0,,1:1.5,,inverted,ZnO,MoO3,chlorobenzene,PTBOT-FBT
107457,10.1016/j.orgel.2020.105630,CCCCC(CC)COC(=O)c1sc2csc(-c3cc4c(-c5ccc(CC(CC)CCCC)s5)c5sccc5c(-c5ccc(CC(CC)CCCC)s5)c4s3)c2c1F,CCCCCCc1ccc(C2(c3ccc(CCCCCC)cc3)c3cc4c(cc3-c3sc5cc(/C=C6/C(=O)c7cc(F)c(F)cc7C6=C(C#N)C#N)sc5c32)C(c2ccc(CCCCCC)cc2)(c2ccc(CCCCCC)cc2)c2c-4sc3cc(/C=C4/C(=O)c5cc(F)c(F)cc5C4=C(C#N)C#N)sc23)cc1,7.18,-5.29,-3.72,-5.82,-4.24,100.0,,1:1,,inverted,ZnO,MoO3,chlorobenzene,
107458,10.1016/j.orgel.2020.105630,CCCCC(CC)COC(=O)c1sc2csc(-c3cc4c(-c5ccc(CC(CC)CCCC)s5)c5sccc5c(-c5ccc(CC(CC)CCCC)s5)c4s3)c2c1F,CCCCCCc1ccc(C2(c3ccc(CCCCCC)cc3)c3cc4c(cc3-c3sc5cc(/C=C6/C(=O)c7cc(F)c(F)cc7C6=C(C#N)C#N)sc5c32)C(c2ccc(CCCCCC)cc2)(c2ccc(CCCCCC)cc2)c2c-4sc3cc(/C=C4/C(=O)c5cc(F)c(F)cc5C4=C(C#N)C#N)sc23)cc1,7.28,-5.29,-3.72,-5.82,-4.24,100.0,,1:1,,inverted,ZnO,MoO3,chlorobenzene,PTBOT-FBT
107459,10.1016/j.orgel.2020.105630,CCCCC(CC)COC(=O)c1sc2csc(-c3cc4c(-c5ccc(CC(CC)CCCC)s5)c5sccc5c(-c5ccc(CC(CC)CCCC)s5)c4s3)c2c1F,CCCCCCc1ccc(C2(c3ccc(CCCCCC)cc3)c3cc4c(cc3-c3sc5cc(/C=C6/C(=O)c7cc(F)c(F)cc7C6=C(C#N)C#N)sc5c32)C(c2ccc(CCCCCC)cc2)(c2ccc(CCCCCC)cc2)c2c-4sc3cc(/C=C4/C(=O)c5cc(F)c(F)cc5C4=C(C#N)C#N)sc23)cc1,7.94,-5.29,-3.72,-5.82,-4.24,100.0,,1:1,0.2 relative to host polymer,inverted,ZnO,MoO3,chlorobenzene,PTBOT-FBT
107460,10.1016/j.orgel.2020.105701,CCCCCCc1ccsc1,CCCCCCCCC1(CCCCCCCC)c2cc3c(cc2-c2sc(-c4ccc(/C=C5\SC(=S)N(CC)C5=O)c5nsnc45)cc21)C(CCCCCCCC)(CCCCCCCC)c1cc(-c2ccc(/C=C4\SC(=S)N(CC)C4=O)c4nsnc24)sc1-3,5.03,-5.01,-3.12,-5.52,-3.89,,100.0,1:1,,conventional,PFN-Br,PEDOT:PSS,chlorobenzene,
107461,10.1016/j.orgel.2020.105701,CCCCCCc1ccsc1,CCCCCCCCC1(CCCCCCCC)c2cc3c(cc2-c2sc(-c4ccc(/C=C5\SC(=S)N(CC)C5=O)c5nsnc45)cc21)C(CCCCCCCC)(CCCCCCCC)c1cc(-c2ccc(/C=C4\SC(=S)N(CC)C4=O)c4nsnc24)sc1-3,5.61,-5.01,-3.12,-5.52,-3.89,,100.0,1:1,,conventional,PFN-Br,PEDOT:PSS,o-xylene,
107462,10.1016/j.orgel.2020.105701,CCCCCCc1ccsc1,CCCCCCCCC1(CCCCCCCC)c2cc3c(cc2-c2sc(-c4ccc(/C=C5\SC(=S)N(CC)C5=O)c5nsnc45)cc21)C(CCCCCCCC)(CCCCCCCC)c1cc(-c2ccc(/C=C4\SC(=S)N(CC)C4=O)c4nsnc24)sc1-3,6.56,-5.01,-3.12,-5.52,-3.89,,100.0,1:1,,conventional,PFN-Br,PEDOT:PSS,o-methylanisole,
107463,10.1016/j.orgel.2020.105701,CCCCCCc1ccsc1,CCCCCCCCC1(CCCCCCCC)c2cc3c(cc2-c2sc(-c4ccc(/C=C5\SC(=S)N(CC)C5=O)c5nsnc45)cc21)C(CCCCCCCC)(CCCCCCCC)c1cc(-c2ccc(/C=C4\SC(=S)N(CC)C4=O)c4nsnc24)sc1-3,7.1,-5.01,-3.12,-5.52,-3.89,,100.0,1:1,0.5 vol%,conventional,PFN-Br,PEDOT:PSS,o-MA:1-MN,1-MN
