Repository: JiYiqaq/PCE-KA-GNN

# Data directory

- `raw/Active_Database.csv` is the immutable source dataset bundled under CC BY 4.0. Do not overwrite it with processed data.
- `processed/` is created and populated by the training pipeline. Generated `.pt` and `.pth` caches are intentionally ignored by Git because they can exceed GitHub's normal single-file limit.

See `../DATA_LICENSE.md` for provenance, license and checksum information.

File: data/processed/device_records.csv (part 214 of 250)
record_id,doi,donor_smiles,acceptor_smiles,pce,homo_d,lumo_d,homo_a,lumo_a,active_layer_thickness,annealing_temp,d_a_ratio,additive_ratio,device_type,etl_canonical,htl_canonical,solvent_canonical,additive_canonical
107464,10.1016/j.orgel.2020.105701,CCCCCCc1ccsc1,CCCCCCCCC1(CCCCCCCC)c2cc3c(cc2-c2sc(-c4ccc(/C=C5\SC(=S)N(CC)C5=O)c5nsnc45)cc21)C(CCCCCCCC)(CCCCCCCC)c1cc(-c2ccc(/C=C4\SC(=S)N(CC)C4=O)c4nsnc24)sc1-3,6.89,-5.01,-3.12,-5.52,-3.89,,100.0,1:1,0.5 vol%,conventional,PFN-Br,PEDOT:PSS,o-MA:1-MN,1-MN
107465,10.1016/j.orgel.2020.105874,CCCCCCCCCCCCC(CCCCCCCCCC)Cc1cc(-c2cc(F)cc3nsnc23)sc1-c1cccs1,CCCCCCCCC1(CCCCCCCC)c2cc3c(cc2-c2sc(-c4ccc(/C=C5\SC(=S)N(CC)C5=O)c5nsnc45)cc21)C(CCCCCCCC)(CCCCCCCC)c1cc(-c2ccc(/C=C4\SC(=S)N(CC)C4=O)c4nsnc24)sc1-3,10.08,-5.27,-3.65,-5.52,-3.89,170.0,90.0,1:2,,conventional,PFN-Br,PEDOT:PSS,,
107467,10.1016/j.orgel.2020.105874,CCCCCCCCCCCCC(CCCCCCCCCC)Cc1cc(-c2cc(F)cc3nsnc23)sc1-c1cccs1,CCCCCCc1ccc(C2(c3ccc(CCCCCC)cc3)c3cc4c(cc3-c3sc(-c5sc(/C=C6\C(=O)c7cc(F)c(F)cc7C6=C(C#N)C#N)cc5OCC(CC)CCCC)cc32)C(c2ccc(CCCCCC)cc2)(c2ccc(CCCCCC)cc2)c2cc(-c3scc(/C=C5/C(=O)c6cc(F)c(F)cc6C5=C(C#N)C#N)c3OCC(CC)CCCC)sc2-4)cc1,12.1,-5.27,-3.65,-5.44,-4.19,,90.0,1:2,,conventional,PFN-Br,PEDOT:PSS,,
107469,10.1016/j.orgel.2020.105929,CCCCCCCCCCc1cc(-c2c3cc(-c4ccc(-c5sc(-c6cccs6)c6c5C(=O)c5c(CC(CC)CCCC)sc(CC(CC)CCCC)c5C6=O)s4)sc3c(-c3cc(CCCCCCCCCC)c(CCCCCCCCCC)s3)c3ccsc23)sc1CCCCCCCCCC,CCCCCCc1ccc(C2(c3ccc(CCCCCC)cc3)c3cc4c(cc3-c3sc5cc(/C=C6\C(=O)c7cc(F)c(F)cc7C6=C(C#N)C#N)sc5c32)C(c2ccc(CCCCCC)cc2)(c2ccc(CCCCCC)cc2)c2c-4sc3cc(/C=C4\C(=O)c5cc(F)c(F)cc5C4=C(C#N)C#N)sc23)cc1,1.98,-5.54,-3.72,,,100.0,100.0,1:1.5,,inverted,ZnO,MoO3,o-xylene,DPE
107470,10.1016/j.orgel.2020.105929,CCCCCCCCCCc1cc(-c2c3cc(-c4ccc(-c5c(F)c(F)c(-c6ccc(-c7cc8c(-c9cc(CCCCCCCCCC)c(CCCCCCCCCC)s9)c9sc(-c%10ccc(-c%11sc(-c%12cccs%12)c%12c%11C(=O)c%11c(CC(CC)CCCC)sc(CC(CC)CCCC)c%11C%12=O)s%10)cc9c(-c9cc(CCCCCCCCCC)c(CCCCCCCCCC)s9)c8s7)s6)c6nsnc56)s4)sc3c(-c3cc(CCCCCCCCCC)c(CCCCCCCCCC)s3)c3ccsc23)sc1CCCCCCCCCC,CCCCCCc1ccc(C2(c3ccc(CCCCCC)cc3)c3cc4c(cc3-c3sc5cc(/C=C6\C(=O)c7cc(F)c(F)cc7C6=C(C#N)C#N)sc5c32)C(c2ccc(CCCCCC)cc2)(c2ccc(CCCCCC)cc2)c2c-4sc3cc(/C=C4\C(=O)c5cc(F)c(F)cc5C4=C(C#N)C#N)sc23)cc1,4.18,-5.53,-3.74,,,100.0,100.0,1:1.5,,inverted,ZnO,MoO3,o-xylene,DPE
107471,10.1016/j.orgel.2020.105929,CCCCCCCCCCc1cc(-c2c3cc(-c4ccc(-c5c(F)c(F)c(-c6ccc(-c7cc8c(-c9cc(CCCCCCCCCC)c(CCCCCCCCCC)s9)c9sc(-c%10ccc(-c%11sc(-c%12cccs%12)c%12c%11C(=O)c%11c(CC(CC)CCCC)sc(CC(CC)CCCC)c%11C%12=O)s%10)cc9c(-c9cc(CCCCCCCCCC)c(CCCCCCCCCC)s9)c8s7)s6)c6nsnc56)s4)sc3c(-c3cc(CCCCCCCCCC)c(CCCCCCCCCC)s3)c3ccsc23)sc1CCCCCCCCCC,CCCCCCc1ccc(C2(c3ccc(CCCCCC)cc3)c3cc4c(cc3-c3sc5cc(/C=C6\C(=O)c7cc(F)c(F)cc7C6=C(C#N)C#N)sc5c32)C(c2ccc(CCCCCC)cc2)(c2ccc(CCCCCC)cc2)c2c-4sc3cc(/C=C4\C(=O)c5cc(F)c(F)cc5C4=C(C#N)C#N)sc23)cc1,10.03,-5.51,-3.77,,,100.0,100.0,1:1.5,,inverted,ZnO,MoO3,o-xylene,DPE
107473,10.1016/j.orgel.2020.105929,CCCCCCCCCCc1cc(-c2c3cc(-c4ccc(-c5c(F)c(F)c(-c6cccs6)c6nsnc56)s4)sc3c(-c3cc(CCCCCCCCCC)c(CCCCCCCCCC)s3)c3ccsc23)sc1CCCCCCCCCC,CCCCCCc1ccc(C2(c3ccc(CCCCCC)cc3)c3cc4c(cc3-c3sc5cc(/C=C6\C(=O)c7cc(F)c(F)cc7C6=C(C#N)C#N)sc5c32)C(c2ccc(CCCCCC)cc2)(c2ccc(CCCCCC)cc2)c2c-4sc3cc(/C=C4\C(=O)c5cc(F)c(F)cc5C4=C(C#N)C#N)sc23)cc1,8.48,-5.44,-3.73,,,100.0,100.0,1:1.5,,inverted,ZnO,MoO3,o-xylene,DPE
107474,10.1016/j.orgel.2020.106015,CCCCC(CC)Cc1ccc(-c2c3cc(-c4ccc(-c5sc(-c6cccs6)c6c5C(=O)c5c(CC(CC)CCCC)sc(CC(CC)CCCC)c5C6=O)s4)sc3c(-c3ccc(CC(CC)CCCC)s3)c3ccsc23)s1,CCCCCCOc1ccc(C2(c3ccc(OCCCCCC)cc3)c3cc4c(cc3-c3sc(-c5ccc(/C=C6\C(=O)c7ccccc7C6=C(C#N)C#N)n5CC)cc32)C(c2ccc(OCCCCCC)cc2)(c2ccc(OCCCCCC)cc2)c2cc(-c3ccc(/C=C5\C(=O)c6ccccc6C5=C(C#N)C#N)n3CC)sc2-4)cc1,1.64,-5.33,-3.48,-5.31,-3.67,96.0,150.0,,,,,,,
107475,10.1016/j.orgel.2020.106015,CCCCC(CC)Cc1ccc(-c2c3cc(-c4ccc(-c5sc(-c6cccs6)c6c5C(=O)c5c(CC(CC)CCCC)sc(CC(CC)CCCC)c5C6=O)s4)sc3c(-c3ccc(CC(CC)CCCC)s3)c3ccsc23)s1,CCCCCCOc1ccc(C2(c3ccc(OCCCCCC)cc3)c3cc4c(cc3-c3sc(-c5ccc(/C=C6\C(=O)c7ccccc7C6=C(C#N)C#N)o5)cc32)C(c2ccc(OCCCCCC)cc2)(c2ccc(OCCCCCC)cc2)c2cc(-c3ccc(/C=C5\C(=O)c6ccccc6C5=C(C#N)C#N)o3)sc2-4)cc1,5.32,-5.33,-3.48,-5.35,-3.86,103.0,150.0,,,,,,,
107476,10.1016/j.orgel.2020.106015,CCCCC(CC)Cc1ccc(-c2c3cc(-c4ccc(-c5sc(-c6cccs6)c6c5C(=O)c5c(CC(CC)CCCC)sc(CC(CC)CCCC)c5C6=O)s4)sc3c(-c3ccc(CC(CC)CCCC)s3)c3ccsc23)s1,CCCCCCOc1ccc(C2(c3ccc(OCCCCCC)cc3)c3cc4c(cc3-c3sc(-c5ccc(/C=C6\C(=O)c7ccccc7C6=C(C#N)C#N)s5)cc32)C(c2ccc(OCCCCCC)cc2)(c2ccc(OCCCCCC)cc2)c2cc(-c3ccc(/C=C5\C(=O)c6ccccc6C5=C(C#N)C#N)s3)sc2-4)cc1,8.72,-5.33,-3.48,-5.37,-3.88,105.0,150.0,,0.5 vol%,,,,,
107477,10.1016/j.orgel.2020.106015,CCCCC(CC)Cc1ccc(-c2c3cc(-c4ccc(-c5sc(-c6cccs6)c6c5C(=O)c5c(CC(CC)CCCC)sc(CC(CC)CCCC)c5C6=O)s4)sc3c(-c3ccc(CC(CC)CCCC)s3)c3ccsc23)s1,CCCCCCOc1ccc(C2(c3ccc(OCCCCCC)cc3)c3cc4c(cc3-c3sc(-c5ccc(/C=C6\C(=O)c7ccccc7C6=C(C#N)C#N)cc5)cc32)C(c2ccc(OCCCCCC)cc2)(c2ccc(OCCCCCC)cc2)c2cc(-c3ccc(/C=C5\C(=O)c6ccccc6C5=C(C#N)C#N)cc3)sc2-4)cc1,4.26,-5.33,-3.48,-5.4,-3.72,98.0,150.0,,,,,,,
107478,10.1016/j.orgel.2020.106029,CCCCC(CC)Cc1ccc(-c2c3cc(-c4ccc(-c5sc(-c6cccs6)c6c5C(=O)c5c(CC(CC)CCCC)sc(CC(CC)CCCC)c5C6=O)s4)sc3c(-c3ccc(CC(CC)CCCC)s3)c3ccsc23)s1,CCCCCCCCc1cc(/C=C(/C#N)C(=O)OCC(CC)CCCC)sc1-c1ccc(-c2sc(-c3cc4c(-c5ccc(CC(CC)CCCC)s5)c5sc(-c6cc(CCCCCCCC)c(-c7ccc(-c8sc(/C=C(\C#N)C(=O)OCC(CC)CCCC)cc8CCCCCCCC)s7)s6)cc5c(-c5ccc(CC(CC)CCCC)s5)c4s3)cc2CCCCCCCC)s1,5.96,-5.33,-3.48,-5.25,-2.8,100.0,,1:1.2,,inverted,ZnO,MoO3,o-DCB,
107479,10.1016/j.orgel.2020.106029,CCCCC(CC)Cc1ccc(-c2c3cc(-c4ccc(-c5sc(-c6cccs6)c6c5C(=O)c5c(CC(CC)CCCC)sc(CC(CC)CCCC)c5C6=O)s4)sc3c(-c3ccc(CC(CC)CCCC)s3)c3ccsc23)s1,CCCCCCCCCCCCN1C(=O)c2cccc3c(-c4ccc(-c5ccc(-c6ccc(-c7ccc8c9c(cccc79)C(=O)N(CCCCCCCCCCCC)C8=O)s6)c(F)c5)s4)ccc(c23)C1=O,6.43,-5.33,-3.48,-5.98,-3.62,100.0,,1:1.2,,inverted,ZnO,MoO3,o-DCB,
107480,10.1016/j.orgel.2020.106029,CCCCC(CC)Cc1ccc(-c2c3cc(-c4ccc(-c5sc(-c6cccs6)c6c5C(=O)c5c(CC(CC)CCCC)sc(CC(CC)CCCC)c5C6=O)s4)sc3c(-c3ccc(CC(CC)CCCC)s3)c3ccsc23)s1,CCCCCCCCOc1cc(-c2ccc(-c3ccc4c5c(cccc35)C(=O)N(CCCCCCCC)C4=O)s2)c(F)cc1-c1ccc(-c2ccc3c4c(cccc24)C(=O)N(CCCCCCCC)C3=O)s1,6.8,-5.33,-3.48,-5.95,-3.68,100.0,,1:2,,inverted,ZnO,MoO3,o-DCB,
107481,10.1016/j.orgel.2020.106051,CCCCC(CC)Cc1ccc(-c2c3cc(-c4ccc(-c5sc(-c6cccs6)c6c5C(=O)c5c(CC(CC)CCCC)sc(CC(CC)CCCC)c5C6=O)s4)sc3c(-c3ccc(CC(CC)CCCC)s3)c3ccsc23)s1,CCCCCCCCCCCCC(CCCCCCCC)CN1C(=O)c2ccc3c4c(c(-c5ccc(-c6cc(F)c(-c7cccs7)cc6F)s5)cc(c24)C1=O)C(=O)N(CC(CCCCCCCC)CCCCCCCCCCCC)C3=O,3.59,-5.33,-3.48,-5.55,-3.88,,,1.5:1(w/w),,inverted,ZnO,,,
107482,10.1016/j.orgel.2020.106051,CCCCC(CC)Cc1ccc(-c2c3cc(-c4ccc(-c5sc(-c6cccs6)c6c5C(=O)c5c(CC(CC)CCCC)sc(CC(CC)CCCC)c5C6=O)s4)sc3c(-c3ccc(CC(CC)CCCC)s3)c3ccsc23)s1,CCCCCCCCCCCCC(CCCCCCCC)CN1C(=O)c2ccc3c4c(c(-c5ccc(-c6cc(F)c(-c7cccs7)cc6F)s5)cc(c24)C1=O)C(=O)N(CC(CCCCCCCC)CCCCCCCCCCCC)C3=O,3.84,-5.33,-3.48,-5.55,-3.88,,100.0,1.5:1(w/w),,inverted,ZnO,,,
107483,10.1016/j.orgel.2020.106051,CCCCC(CC)Cc1ccc(-c2c3cc(-c4ccc(-c5sc(-c6cccs6)c6c5C(=O)c5c(CC(CC)CCCC)sc(CC(CC)CCCC)c5C6=O)s4)sc3c(-c3ccc(CC(CC)CCCC)s3)c3ccsc23)s1,CCCCCCCCCCCCC(CCCCCCCC)CN1C(=O)c2ccc3c4c(c(-c5ccc(-c6cc(F)c(-c7cccs7)cc6F)s5)cc(c24)C1=O)C(=O)N(CC(CCCCCCCC)CCCCCCCCCCCC)C3=O,4.49,-5.33,-3.48,-5.55,-3.88,,100.0,1.5:1(w/w),1%,inverted,ZnO,,,DIO
107484,10.1016/j.orgel.2021.106087,CCCCCCCCC(CCCCCC)Cn1nc2c(-c3cccs3)c(F)c(F)c(-c3ccc(-c4cc5c(-c6ccc(CC(CC)CCCC)s6)c6sccc6c(-c6ccc(CC(CC)CCCC)s6)c5s4)s3)c2n1,CCCCCCc1ccc(C2(c3ccc(CCCCCC)cc3)c3cc4c(cc3-c3sc(-c5cc(OCCCCC[Si](C)(O[Si](C)(C)C)O[Si](C)(C)C)c(/C=C6\C(=O)c7cc(F)c(F)cc7C6=C(C#N)C#N)s5)cc32)C(c2ccc(CCCCCC)cc2)(c2ccc(CCCCCC)cc2)c2cc(-c3cc(OCCCCC[Si](C)(O[Si](C)(C)C)O[Si](C)(C)C)c(/C=C5\C(=O)c6cc(F)c(F)cc6C5=C(C#N)C#N)s3)sc2-4)cc1,10.16,-5.2,-3.05,-5.6,-3.78,100.0,,,,inverted,ZnO,MoO3,,
107485,10.1016/j.orgel.2021.106087,CCCCCCCCC(CCCCCC)Cn1nc2c(-c3cccs3)c(F)c(F)c(-c3ccc(-c4cc5c(-c6ccc(CC(CC)CCCC)s6)c6sccc6c(-c6ccc(CC(CC)CCCC)s6)c5s4)s3)c2n1,CCCCCCc1ccc(C2(c3ccc(CCCCCC)cc3)c3cc4c(cc3-c3sc(-c5cc(OCCCCC[Si](C)(O[Si](C)(C)C)O[Si](C)(C)C)c(/C=C6\C(=O)c7cc(F)c(F)cc7C6=C(C#N)C#N)s5)cc32)C(c2ccc(CCCCCC)cc2)(c2ccc(CCCCCC)cc2)c2cc(-c3cc(OCCCCC[Si](C)(O[Si](C)(C)C)O[Si](C)(C)C)c(/C=C5\C(=O)c6cc(F)c(F)cc6C5=C(C#N)C#N)s3)sc2-4)cc1,10.46,-5.2,-3.05,-5.6,-3.78,100.0,160.0,,,inverted,ZnO,MoO3,,
107486,10.1016/j.orgel.2021.106087,CCCCCCCCC(CCCCCC)Cn1nc2c(-c3cccs3)c(F)c(F)c(-c3ccc(-c4cc5c(-c6ccc(CCCCCC[Si](C)(O[Si](C)(C)C)O[Si](C)(C)C)s6)c6sccc6c(-c6ccc(CCCCCC[Si](C)(O[Si](C)(C)C)O[Si](C)(C)C)s6)c5s4)s3)c2n1,CCCCCCc1ccc(C2(c3ccc(CCCCCC)cc3)c3cc4c(cc3-c3sc(-c5cc(OCCCCC[Si](C)(O[Si](C)(C)C)O[Si](C)(C)C)c(/C=C6\C(=O)c7cc(F)c(F)cc7C6=C(C#N)C#N)s5)cc32)C(c2ccc(CCCCCC)cc2)(c2ccc(CCCCCC)cc2)c2cc(-c3cc(OCCCCC[Si](C)(O[Si](C)(C)C)O[Si](C)(C)C)c(/C=C5\C(=O)c6cc(F)c(F)cc6C5=C(C#N)C#N)s3)sc2-4)cc1,10.41,-5.26,-3.32,-5.6,-3.78,100.0,,,,inverted,ZnO,MoO3,,
107487,10.1016/j.orgel.2021.106087,CCCCCCCCC(CCCCCC)Cn1nc2c(-c3cccs3)c(F)c(F)c(-c3ccc(-c4cc5c(-c6ccc(CCCCCC[Si](C)(O[Si](C)(C)C)O[Si](C)(C)C)s6)c6sccc6c(-c6ccc(CCCCCC[Si](C)(O[Si](C)(C)C)O[Si](C)(C)C)s6)c5s4)s3)c2n1,CCCCCCc1ccc(C2(c3ccc(CCCCCC)cc3)c3cc4c(cc3-c3sc(-c5cc(OCCCCC[Si](C)(O[Si](C)(C)C)O[Si](C)(C)C)c(/C=C6\C(=O)c7cc(F)c(F)cc7C6=C(C#N)C#N)s5)cc32)C(c2ccc(CCCCCC)cc2)(c2ccc(CCCCCC)cc2)c2cc(-c3cc(OCCCCC[Si](C)(O[Si](C)(C)C)O[Si](C)(C)C)c(/C=C5\C(=O)c6cc(F)c(F)cc6C5=C(C#N)C#N)s3)sc2-4)cc1,12.66,-5.26,-3.32,-5.6,-3.78,100.0,160.0,,,inverted,ZnO,MoO3,,
107488,10.1016/j.orgel.2021.106120,CCCCCCCCC(CCCCCC)Cn1nc2c(-c3cccs3)c(F)c(F)c(-c3ccc(-c4cc5c(-c6ccc([Si](CCC)(CCC)CCC)s6)c6sccc6c(-c6ccc([Si](CCC)(CCC)CCC)s6)c5s4)s3)c2n1,CCCCCCc1cccc(C2(c3cccc(CCCCCC)c3)c3cc4c(cc3-c3sc(/C=C5\C(=O)c6cc(F)ccc6C5=C(C#N)C#N)cc32)C2(c3ccccc3Oc3ccccc32)c2cc3c(cc2-4)C(c2cccc(CCCCCC)c2)(c2cccc(CCCCCC)c2)c2cc(/C=C4\C(=O)c5cc(F)ccc5C4=C(C#N)C#N)sc2-3)c1,9.42,-5.4,-3.24,-5.82,-3.94,,150.0,1:1.2,0.3%,conventional,PDINO,PEDOT:PSS,chloroform,CN
107489,10.1016/j.orgel.2021.106120,CCCCCCCCC(CCCCCC)Cn1nc2c(-c3cccs3)c(F)c(F)c(-c3ccc(-c4cc5c(-c6ccc([Si](CCC)(CCC)CCC)s6)c6sccc6c(-c6ccc([Si](CCC)(CCC)CCC)s6)c5s4)s3)c2n1,CCCCCCc1cccc(C2(c3cccc(CCCCCC)c3)c3cc4c(cc3-c3sc(/C=C5\C(=O)c6cc(F)c(F)cc6C5=C(C#N)C#N)cc32)C2(c3ccccc3Oc3ccccc32)c2cc3c(cc2-4)C(c2cccc(CCCCCC)c2)(c2cccc(CCCCCC)c2)c2cc(/C=C4\C(=O)c5cc(F)c(F)cc5C4=C(C#N)C#N)sc2-3)c1,8.47,-5.4,-3.24,-5.82,-4.04,,150.0,1:1.2,0.3%,conventional,PDINO,PEDOT:PSS,chloroform,CN
107490,10.1016/j.orgel.2021.106130,CCCCCCCCCc1csc(-c2nc(CCCCCCCCC)c(-c3cc4c(-c5ccc([Si](CCC)(CCC)CCC)s5)c5sccc5c(-c5ccc([Si](CCC)(CCC)CCC)s5)c4s3)s2)n1,CCCCCCc1cccc(C2(c3cccc(CCCCCC)c3)c3cc4c(cc3-c3sc5cc(C=C6C(=O)c7ccccc7C6=C(C#N)C#N)sc5c32)C(c2cccc(CCCCCC)c2)(c2cccc(CCCCCC)c2)c2c-4sc3cc(C=C4C(=O)c5ccccc5C4=C(C#N)C#N)sc23)c1,0.96,-5.5,-3.5,-5.527,-3.854,,150.0,1:1.2,,conventional,PDINO,PEDOT:PSS,chloroform,
107491,10.1016/j.orgel.2021.106130,CCCCCCCCCc1nc(-c2nc(CCCCCCCCC)c(-c3ccc(-c4cc5c(-c6ccc([Si](CCC)(CCC)CCC)s6)c6sccc6c(-c6ccc([Si](CCC)(CCC)CCC)s6)c5s4)s3)s2)sc1-c1cccs1,CCCCCCc1cccc(C2(c3cccc(CCCCCC)c3)c3cc4c(cc3-c3sc5cc(C=C6C(=O)c7ccccc7C6=C(C#N)C#N)sc5c32)C(c2cccc(CCCCCC)c2)(c2cccc(CCCCCC)c2)c2c-4sc3cc(C=C4C(=O)c5ccccc5C4=C(C#N)C#N)sc23)c1,10.66,-5.33,-3.54,-5.527,-3.854,,150.0,1:1.2,,conventional,PDINO,PEDOT:PSS,chloroform,
107492,10.1016/j.orgel.2021.106132,CCOc1cnc2c(-c3ccc(-c4c(F)c(F)c(-c5ccc(-c6c(F)c(F)c(-c7cccs7)c7ncc(OCC)nc67)s5)c5ncc(OCC)nc45)s3)c(F)c(F)cc2n1,CCCCCCc1ccc(C2(c3ccc(CCCCCC)cc3)c3cc(/C=C4\C(=O)c5cc(F)ccc5C4=C(C#N)C#N)sc3-c3sc4c(OCC(CC)CCCC)c5c6c(sc5c(OCC(CC)CCCC)c4c32)-c2sc(/C=C3\C(=O)c4cc(F)ccc4C3=C(C#N)C#N)cc2C6(c2ccc(CCCCCC)cc2)c2ccc(CCCCCC)cc2)cc1,8.26,-5.54,-2.92,-5.515,-4.005,100.0,100.0,1:1.2,,conventional,PDINO,PEDOT:PSS,chloroform,ODT
107493,10.1016/j.orgel.2021.106132,CCOc1cnc2c(-c3ccc(-c4c(F)c(F)c(-c5ccc(-c6c(F)c(F)c(-c7cccs7)c7ncc(OCC)nc67)s5)c5ncc(OCC)nc45)s3)c(F)c(F)cc2n1,CCC1(CC)c2cc(/C=C3\C(=O)c4cc(Cl)c(Cl)cc4C3=C(C#N)C#N)sc2-c2sc(-c3ccc(-c4cc5c(s4)-c4sc(/C=C6\C(=O)c7cc(Cl)c(Cl)cc7C6=C(C#N)C#N)cc4C5(CC)CC)c4nsnc34)cc21,8.65,-5.54,-2.92,-5.42,-3.71,100.0,100.0,1:0.8,,conventional,PDINO,PEDOT:PSS,chloroform,DIO
107498,10.1016/j.orgel.2021.106329,CCCCC(CC)Cc1ccc(-c2c3cc(-c4ccc(-c5sc(-c6cccs6)c6c5C(=O)c5c(CC(CC)CCCC)sc(CC(CC)CCCC)c5C6=O)s4)sc3c(-c3ccc(CC(CC)CCCC)s3)c3ccsc23)s1,CCCCCCC1(CCCCCC)c2cc3c(cc2-c2sc(/C=C4\C(=O)c5ccccc5C4=C(C#N)C#N)cc21)C(CCCCCC)(CCCCCC)c1cc(-c2cc4c(s2)-c2cc5c(cc2C4(CCCCCC)CCCCCC)-c2sc(/C=C4\C(=O)c6ccccc6C4=C(C#N)C#N)cc2C5(CCCCCC)CCCCCC)sc1-3,7.17,-5.33,-3.48,-5.28,-3.91,,,,,conventional,PDINO,PEDOT:PSS,,
107499,10.1016/j.orgel.2021.106329,CCCCC(CC)Cc1ccc(-c2c3cc(-c4ccc(-c5sc(-c6cccs6)c6c5C(=O)c5c(CC(CC)CCCC)sc(CC(CC)CCCC)c5C6=O)s4)sc3c(-c3ccc(CC(CC)CCCC)s3)c3ccsc23)s1,CCCCCCC1(CCCCCC)c2cc3c(cc2-c2sc(/C=C4\C(=O)c5ccccc5C4=C(C#N)C#N)cc21)C(CCCCCC)(CCCCCC)c1cc(-c2cc4c(s2)-c2cc5c(cc2C4(CCCCCC)CCCCCC)-c2sc(/C=C4\C(=O)c6ccccc6C4=C(C#N)C#N)cc2C5(CCCCCC)CCCCCC)sc1-3,8.18,-5.33,-3.48,-5.28,-3.91,,,,,conventional,PDINO,PEDOT:PSS,,
107500,10.1016/j.orgel.2021.106329,CCCCC(CC)Cc1ccc(-c2c3cc(-c4ccc(-c5sc(-c6cccs6)c6c5C(=O)c5c(CC(CC)CCCC)sc(CC(CC)CCCC)c5C6=O)s4)sc3c(-c3ccc(CC(CC)CCCC)s3)c3ccsc23)s1,CCCCCCC1(CCCCCC)c2cc3c(cc2-c2sc(/C=C4\C(=O)c5cc(Cl)c(Cl)cc5C4=C(C#N)C#N)cc21)C(CCCCCC)(CCCCCC)c1cc(-c2cc4c(s2)-c2cc5c(cc2C4(CCCCCC)CCCCCC)-c2sc(/C=C4\C(=O)c6cc(Cl)c(Cl)cc6C4=C(C#N)C#N)cc2C5(CCCCCC)CCCCCC)sc1-3,8.68,-5.33,-3.48,-5.34,-3.95,,,,,conventional,PDINO,PEDOT:PSS,,
107501,10.1016/j.orgel.2021.106329,CCCCC(CC)Cc1ccc(-c2c3cc(-c4ccc(-c5sc(-c6cccs6)c6c5C(=O)c5c(CC(CC)CCCC)sc(CC(CC)CCCC)c5C6=O)s4)sc3c(-c3ccc(CC(CC)CCCC)s3)c3ccsc23)s1,CCCCCCC1(CCCCCC)c2cc3c(cc2-c2sc(/C=C4\C(=O)c5cc(Cl)c(Cl)cc5C4=C(C#N)C#N)cc21)C(CCCCCC)(CCCCCC)c1cc(-c2cc4c(s2)-c2cc5c(cc2C4(CCCCCC)CCCCCC)-c2sc(/C=C4\C(=O)c6cc(Cl)c(Cl)cc6C4=C(C#N)C#N)cc2C5(CCCCCC)CCCCCC)sc1-3,12.53,-5.33,-3.48,-5.34,-3.95,,,,,conventional,PDINO,PEDOT:PSS,,
107502,10.1016/j.orgel.2022.106446,CCCCC(CC)Cc1ccc(-c2c3cc(-c4ccc(-c5sc(-c6cccs6)c6c5C(=O)c5c(CC(CC)CCCC)sc(CC(CC)CCCC)c5C6=O)s4)sc3c(-c3ccc(CC(CC)CCCC)s3)c3ccsc23)s1,CCCCCCc1ccc(C2(c3ccc(CCCCCC)cc3)c3cc4c(cc3-c3sc5cc(/C=C(\C#N)c6nc7ccccc7o6)sc5c32)C(c2ccc(CCCCCC)cc2)(c2ccc(CCCCCC)cc2)c2c-4sc3cc(/C=C(\C#N)c4nc5ccccc5o4)sc23)cc1,2.16,-5.33,-3.48,-5.41,-3.41,,110.0,1:1,,inverted,PFN-Br,PEDOT:PSS,chloroform,
107503,10.1016/j.orgel.2022.106446,CCCCC(CC)Cc1ccc(-c2c3cc(-c4ccc(-c5sc(-c6cccs6)c6c5C(=O)c5c(CC(CC)CCCC)sc(CC(CC)CCCC)c5C6=O)s4)sc3c(-c3ccc(CC(CC)CCCC)s3)c3ccsc23)s1,CCCCCCc1ccc(C2(c3ccc(CCCCCC)cc3)c3cc4c(cc3-c3sc5cc(/C=C(\C#N)c6nc7cc(Cl)ccc7o6)sc5c32)C(c2ccc(CCCCCC)cc2)(c2ccc(CCCCCC)cc2)c2c-4sc3cc(/C=C(\C#N)c4nc5cc(Cl)ccc5o4)sc23)cc1,3.45,-5.33,-3.48,-5.44,-3.62,,110.0,1:1.2,,inverted,PFN-Br,PEDOT:PSS,chloroform,
107506,10.1016/j.orgel.2022.106562,COC(=O)C(C)(C)c1cc(C)cc(-c2sc3c4sc5cc(/C=C6/C(=O)c7cc(F)cc(c7)C(=O)/C6=C\c6cc(C(C)(C)C(=O)OC)c(-c7cc(C)cc(C(C)(C)C(=O)OC)c7)s6)sc5c4c(C(C)(C)C(=O)OC)ccc2-3)c1,CCCCC(CC)Cc1sc(CC(CC)CCCC)c2c1C(=O)c1c(-c3cc4c(s3)-c3sc(/C=C5\C(=O)c6cc(F)c(F)cc6C5=C(C#N)C#N)cc3C4(CC(CC)CCCC)CC(CC)CCCC)sc(-c3cc4c(s3)-c3sc(/C=C5\C(=O)c6cc(F)c(F)cc6C5=C(C#N)C#N)cc3C4(CC(CC)CCCC)CC(CC)CCCC)c1C2=O,12.16,-5.56,-3.65,-5.57,-3.94,,160.0,1:1,,inverted,,,,
107508,10.1016/j.orgel.2022.106562,CCCCCCCCC(CCCCCC)COc1cnc2c(-c3cccs3)c(F)c(F)cc2n1,CCCCC(CC)Cc1sc(CC(CC)CCCC)c2c1C(=O)c1c(-c3cc4c(s3)-c3sc(/C=C5\C(=O)c6cc(F)c(F)cc6C5=C(C#N)C#N)cc3C4(CC(CC)CCCC)CC(CC)CCCC)sc(-c3cc4c(s3)-c3sc(/C=C5\C(=O)c6cc(F)c(F)cc6C5=C(C#N)C#N)cc3C4(CC(CC)CCCC)CC(CC)CCCC)c1C2=O,8.28,-5.54,-2.92,-5.57,-3.94,,160.0,1:1,,inverted,,,,
107509,10.1016/j.orgel.2022.106611,CCCCCCCCC(CCCCCC)Cn1nc2c(-c3cc(F)cs3)c(F)c(F)c(-c3cc(F)c(-c4cc5c(-c6ccc(CC(CC)CCCC)s6)c6sccc6c(-c6ccc(CC(CC)CCCC)s6)c5s4)s3)c2n1,CCCCCCc1ccc(C2(c3ccc(CCCCCC)cc3)c3cc4c(cc3-c3sc5cc(C=C6C(=O)c7ccccc7C6=C(C#N)C#N)sc5c32)C(c2ccc(CCCCCC)cc2)(c2ccc(CCCCCC)cc2)c2c-4sc3cc(C=C4C(=O)c5ccccc5C4=C(C#N)C#N)sc23)cc1,12.23,-5.51,-3.68,-5.576,-3.916,110.0,,1:0.8,,inverted,ZnO,MoO3,chloroform,
107510,10.1016/j.orgel.2022.106611,CCCCCCCCC(CCCCCC)Cn1nc2c(-c3cc(F)cs3)c(F)c(F)c(-c3cc(F)c(-c4cc5c(-c6ccc(CC(CC)CCCC)s6)c6sccc6c(-c6ccc(CC(CC)CCCC)s6)c5s4)s3)c2n1,CCCCCCc1ccc(C2(c3ccc(CCCCCC)cc3)c3cc4c(cc3-c3sc5cc(C=C6C(=O)c7ccccc7C6=C(C#N)C#N)sc5c32)C(c2ccc(CCCCCC)cc2)(c2ccc(CCCCCC)cc2)c2c-4sc3cc(C=C4C(=O)c5ccccc5C4=C(C#N)C#N)sc23)cc1,13.32,-5.51,-3.68,-5.576,-3.916,110.0,150.0,1:0.8,,inverted,ZnO,MoO3,chloroform,
107511,10.1016/j.orgel.2022.106611,CCCCCCCCC(CCCCCC)Cn1nc2c(-c3cccs3)c(F)c(F)c(-c3ccc(-c4cc5c(-c6ccc(CC(CC)CCCC)s6)c6sccc6c(-c6ccc(CC(CC)CCCC)s6)c5s4)s3)c2n1,CCCCCCc1ccc(C2(c3ccc(CCCCCC)cc3)c3cc4c(cc3-c3sc5cc(C=C6C(=O)c7ccccc7C6=C(C#N)C#N)sc5c32)C(c2ccc(CCCCCC)cc2)(c2ccc(CCCCCC)cc2)c2c-4sc3cc(C=C4C(=O)c5ccccc5C4=C(C#N)C#N)sc23)cc1,5.51,-5.2,-3.05,-5.576,-3.916,,,1:1,,inverted,ZnO,MoO3,chloroform,
107512,10.1016/j.polymer.2011.03.057,CCCCC(CC)CN1C(=O)c2csc(-c3cc4c(s3)c3sccc3n4CC(CC)CCCC)c2C1=O,CCCCC(=O)OCC1(c2ccccc2)c2cccc3cccc4cccc5cccc6cccc1c6c-5c-4c-3c2,1.9,-5.09,-3.42,-6.1,-3.7,,,1:1,,conventional,,PEDOT:PSS,o-DCB,
107513,10.1016/j.polymer.2011.03.057,CCCCC(CC)CN1C(=O)c2csc(-c3cc4c(s3)c3sccc3n4CC(CC)CCCC)c2C1=O,CCCCC(=O)OCC1(c2ccccc2)c2cccc3cccc4cccc5cccc6cccc1c6c-5c-4c-3c2,1.76,-5.09,-3.42,-6.1,-3.7,,,1:2,,conventional,,PEDOT:PSS,o-DCB,
107514,10.1016/j.polymer.2011.03.057,CCCCC(CC)CN1C(=O)c2csc(-c3cc4c(s3)c3sccc3n4CC(CC)CCCC)c2C1=O,CCCCC(=O)OCC1(c2ccccc2)c2cccc3cccc4cccc5cccc6cccc1c6c-5c-4c-3c2,1.05,-5.09,-3.42,-6.1,-3.7,,,1:3,,conventional,,PEDOT:PSS,o-DCB,
107515,10.1016/j.polymer.2011.03.057,CCCCC(CC)CN1C(=O)c2csc(-c3cc4c(s3)c3sccc3n4CC(CC)CCCC)c2C1=O,CCCCC(=O)OCC1(c2ccccc2)c2cccc3cccc4cccc5cccc6cccc1c6c-5c-4c-3c2,0.6,-5.09,-3.42,-6.1,-3.7,,,1:4,,conventional,,PEDOT:PSS,o-DCB,
107516,10.1016/j.polymer.2011.07.053,CCCCCCc1ccsc1,C=Cc1sc(-c2ccc(-c3ccc(-c4cc(CCCCCCCC)cs4)c4nsnc34)c3nsnc23)cc1CCCCCCCC,0.01,-5.01,-3.12,-5.25,-4.0,120.0,,1:1,,conventional,,PEDOT:PSS,o-DCB,
107517,10.1016/j.polymer.2011.07.053,CCCCCCc1ccsc1,C=Cc1sc(-c2ccc(-c3ccc(-c4cc(CCCCCCCC)cs4)c4nsnc34)c3nsnc23)cc1CCCCCCCC,0.04,-5.01,-3.12,-5.25,-4.0,120.0,130.0,1:1,,conventional,,PEDOT:PSS,o-DCB,
107518,10.1016/j.polymer.2011.07.053,CCCCCCc1ccsc1,CCCCCCCCc1csc(-c2ccc(-c3ccc(-c4cc(CCCCCCCC)cs4)c4nsnc34)c3nsnc23)c1,0.22,-5.01,-3.12,-5.2,-4.0,120.0,,1:1,,conventional,,PEDOT:PSS,o-DCB,
107519,10.1016/j.polymer.2011.07.053,CCCCCCc1ccsc1,CCCCCCCCc1csc(-c2ccc(-c3ccc(-c4cc(CCCCCCCC)cs4)c4nsnc34)c3nsnc23)c1,0.27,-5.01,-3.12,-5.2,-4.0,120.0,130.0,1:1,,conventional,,PEDOT:PSS,o-DCB,
107520,10.1016/j.polymer.2011.10.007,CCCCCCCC[Si]1(CCCCCCCC)c2ccsc2-c2sc(-c3cccc4c3C(=O)N(CC(CC)CCCC)C4=O)cc21,CCCCC(=O)OCC1(c2ccccc2)C2=CC=Cc3cccc4cccc5ccc6ccccc7cccc1c7c6c5c-4c3C2,0.45,-5.25,-3.0,-6.1,-3.9,60.0,,1:1,,conventional,,PEDOT:PSS,o-DCB,
107521,10.1016/j.polymer.2011.10.007,CCCCCCCC[Si]1(CCCCCCCC)c2ccsc2-c2sc(-c3cccc4c3C(=O)N(CC(CC)CCCC)C4=O)cc21,CCCCC(=O)OCC1(c2ccccc2)C2=CC=Cc3cccc4cccc5ccc6ccccc7cccc1c7c6c5c-4c3C2,0.58,-5.25,-3.0,-6.1,-3.9,60.0,,1:2,,conventional,,PEDOT:PSS,o-DCB,
107522,10.1016/j.polymer.2011.10.007,CCCCCCCC[Si]1(CCCCCCCC)c2ccsc2-c2sc(-c3ccc(-c4ccc(-c5cccs5)c5c4C(=O)N(CC(CC)CCCC)C5=O)s3)cc21,CCCCC(=O)OCC1(c2ccccc2)C2=CC=Cc3cccc4cccc5ccc6ccccc7cccc1c7c6c5c-4c3C2,1.3,-5.19,-3.01,-6.1,-3.9,60.0,,1:1,,conventional,,PEDOT:PSS,o-DCB,
107523,10.1016/j.polymer.2011.10.007,CCCCCCCC[Si]1(CCCCCCCC)c2ccsc2-c2sc(-c3ccc(-c4ccc(-c5cccs5)c5c4C(=O)N(CC(CC)CCCC)C5=O)s3)cc21,CCCCC(=O)OCC1(c2ccccc2)C2=CC=Cc3cccc4cccc5ccc6ccccc7cccc1c7c6c5c-4c3C2,2.1,-5.19,-3.01,-6.1,-3.9,60.0,,1:2,,conventional,,PEDOT:PSS,o-DCB,
107524,10.1016/j.polymer.2011.10.007,CCCCCCCC[Si]1(CCCCCCCC)c2ccsc2-c2sc(-c3ccc(-c4ccc(-c5cccs5)c5c4C(=O)N(CC(CC)CCCC)C5=O)s3)cc21,CCCCC(=O)OCC1(c2ccccc2)C2=CC=Cc3cccc4cccc5ccc6ccccc7cccc1c7c6c5c-4c3C2,1.92,-5.19,-3.01,-6.1,-3.9,60.0,,1:3,,conventional,,PEDOT:PSS,o-DCB,
107525,10.1016/j.polymer.2011.12.026,CCCCCCCCc1cc(-c2c(-c3cccs3)sc3c(-c4cc(CCCCCCCC)c(CCCCCCCC)s4)c(-c4ccc(-c5cccc6nsnc56)s4)sc23)sc1CCCCCCCC,COC(=O)CCCC1(c2ccccc2)C23c4c5ccc6c7cc8c9c%10c(cc%11cc%12c%13c%14c(cc%15c%16ccc-5c2c%16c2c5c%16c%17c(c(c46)c7c9c%17c4c%10c%11c%13c4c%16c%14c%152)C513)C%12)C8,2.1,-5.34,-3.53,-5.9,-3.9,90.0,,1:3,,conventional,LiF,PEDOT:PSS,chlorobenzene,
107526,10.1016/j.polymer.2011.12.026,CCCCCCCCc1cc(-c2c(-c3cccs3)sc3c(-c4cc(CCCCCCCC)c(CCCCCCCC)s4)c(-c4ccc(-c5cccc6nsnc56)s4)sc23)sc1CCCCCCCC,COC(=O)CCCC1(c2ccccc2)C23c4c5ccc6c7cc8c9c%10c(cc%11cc%12c%13c%14c(cc%15c%16ccc-5c2c%16c2c5c%16c%17c(c(c46)c7c9c%17c4c%10c%11c%13c4c%16c%14c%152)C513)C%12)C8,2.3,-5.34,-3.53,-5.9,-3.9,75.0,,1:3,,conventional,LiF,PEDOT:PSS,o-DCB,
107527,10.1016/j.polymer.2011.12.026,CCCCCCCCc1cc(-c2c(-c3cccs3)sc3c(-c4cc(CCCCCCCC)c(CCCCCCCC)s4)c(-c4ccc(-c5cccc6nsnc56)s4)sc23)sc1CCCCCCCC,COC(=O)CCCC1(c2ccccc2)C23c4c5ccc6c7cc8c9c%10c(cc%11cc%12c%13c%14c(cc%15c%16ccc-5c2c%16c2c5c%16c%17c(c(c46)c7c9c%17c4c%10c%11c%13c4c%16c%14c%152)C513)C%12)C8,2.1,-5.34,-3.53,-5.9,-3.9,50.0,,1:3,,conventional,LiF,PEDOT:PSS,TCB,
107528,10.1016/j.polymer.2011.12.026,CCCCCCCCc1cc(-c2c(-c3cccs3)sc3c(-c4cc(CCCCCCCC)c(CCCCCCCC)s4)c(-c4ccc(-c5cccc6nsnc56)s4)sc23)sc1CCCCCCCC,COC(=O)CCCC1(c2ccccc2)C23c4c5ccc6c7cc8c9c%10c(cc%11cc%12c%13c%14c(cc%15c%16ccc-5c2c%16c2c5c%16c%17c(c(c46)c7c9c%17c4c%10c%11c%13c4c%16c%14c%152)C513)C%12)C8,2.8,-5.34,-3.53,-5.9,-3.9,70.0,,1:3,1%,conventional,LiF,PEDOT:PSS,o-DCB,DIO
107533,10.1016/j.polymer.2011.12.026,CCCCCCc1csc(-c2ccc(-c3cc(CCCCCC)c(/C=C/c4csc(-c5cc6c(OCC(CC)CCCC)c7sc(-c8ccc(C9=C%10C(=O)N(CC(CC)CCCC)C(c%11ccc(-c%12cc%13c(OCC(CC)CCCC)c%14sccc%14c(OCC(CC)CCCC)c%13s%12)s%11)=C%10C(=O)N9CC(CC)CCCC)s8)cc7c(OCC(CC)CCCC)c6s5)c4)s3)c3nsnc23)c1,COC(=O)CCCC1(c2ccccc2)C23c4c5ccc6c7cc8c9c%10c(cc%11cc%12c%13c%14c(cc%15c%16ccc-5c2c%16c2c5c%16c%17c(c(c46)c7c9c%17c4c%10c%11c%13c4c%16c%14c%152)C513)C%12)C8,1.7,-5.31,-3.6,-5.9,-3.9,80.0,,1:3 wt/wt,,conventional,LiF,PEDOT:PSS,chlorobenzene,
107534,10.1016/j.polymer.2011.12.026,CCCCCCc1csc(-c2ccc(-c3cc(CCCCCC)c(/C=C/c4csc(-c5cc6c(OCC(CC)CCCC)c7sc(-c8ccc(C9=C%10C(=O)N(CC(CC)CCCC)C(c%11ccc(-c%12cc%13c(OCC(CC)CCCC)c%14sccc%14c(OCC(CC)CCCC)c%13s%12)s%11)=C%10C(=O)N9CC(CC)CCCC)s8)cc7c(OCC(CC)CCCC)c6s5)c4)s3)c3nsnc23)c1,COC(=O)CCCC1(c2ccccc2)C23c4c5ccc6c7cc8c9c%10c(cc%11cc%12c%13c%14c(cc%15c%16ccc-5c2c%16c2c5c%16c%17c(c(c46)c7c9c%17c4c%10c%11c%13c4c%16c%14c%152)C513)C%12)C8,1.8,-5.31,-3.6,-5.9,-3.9,65.0,,1:3 wt/wt,,conventional,LiF,PEDOT:PSS,o-DCB,
107535,10.1016/j.polymer.2011.12.026,CCCCCCc1csc(-c2ccc(-c3cc(CCCCCC)c(/C=C/c4csc(-c5cc6c(OCC(CC)CCCC)c7sc(-c8ccc(C9=C%10C(=O)N(CC(CC)CCCC)C(c%11ccc(-c%12cc%13c(OCC(CC)CCCC)c%14sccc%14c(OCC(CC)CCCC)c%13s%12)s%11)=C%10C(=O)N9CC(CC)CCCC)s8)cc7c(OCC(CC)CCCC)c6s5)c4)s3)c3nsnc23)c1,COC(=O)CCCC1(c2ccccc2)C23c4c5ccc6c7cc8c9c%10c(cc%11cc%12c%13c%14c(cc%15c%16ccc-5c2c%16c2c5c%16c%17c(c(c46)c7c9c%17c4c%10c%11c%13c4c%16c%14c%152)C513)C%12)C8,2.0,-5.31,-3.6,-5.9,-3.9,65.0,,1:3 wt/wt,2%,conventional,LiF,PEDOT:PSS,o-DCB,DIO
107536,10.1016/j.polymer.2012.02.007,CCCCCCCCOc1c(OCCCCCCCC)c(-c2ccc(-c3ccc4c5ccccc5n(C(CCCCCCCC)CCCCCCCC)c4c3)s2)c2nsnc2c1-c1cccs1,COC(=O)CCCC1(c2ccccc2)C23c4c5ccc6c7cc8c9c%10c(cc%11cc%12c%13c%14c(cc%15c%16ccc-5c2c%16c2c5c%16c%17c(c(c46)c7c9c%17c4c%10c%11c%13c4c%16c%14c%152)C513)C%12)C8,1.83,-5.46,-3.3,-5.9,-3.9,,150.0,1:2,CB:DIO 30/1 v/v,conventional,Ca,PEDOT:PSS,chlorobenzene,DIO
107537,10.1016/j.polymer.2012.02.007,CCCCCCCCOc1c(OCCCCCCCC)c(-c2ccc(-c3ccc4c5ccccc5n(C(CCCCCCCC)CCCCCCCC)c4c3)s2)c2nsnc2c1-c1cccs1,COC(=O)CCCC1(c2ccccc2)C23c4c5ccc6c7cc8c9c%10c(cc%11cc%12c%13c%14c(cc%15c%16ccc-5c2c%16c2c5c%16c%17c(c(c46)c7c9c%17c4c%10c%11c%13c4c%16c%14c%152)C513)C%12)C8,1.99,-5.46,-3.3,-5.9,-3.9,,150.0,1:3,CB:DIO 30/1 v/v,conventional,Ca,PEDOT:PSS,chlorobenzene,DIO
107538,10.1016/j.polymer.2012.02.007,CCCCCCCCOc1c(OCCCCCCCC)c(-c2ccc(-c3ccc4c5ccccc5n(C(CCCCCCCC)CCCCCCCC)c4c3)s2)c2nsnc2c1-c1cccs1,COC(=O)CCCC1(c2ccccc2)C23c4c5ccc6c7cc8c9c%10c(cc%11cc%12c%13c%14c(cc%15c%16ccc-5c2c%16c2c5c%16c%17c(c(c46)c7c9c%17c4c%10c%11c%13c4c%16c%14c%152)C513)C%12)C8,1.97,-5.46,-3.3,-5.9,-3.9,,150.0,1:4,,conventional,Ca,PEDOT:PSS,chlorobenzene,
107539,10.1016/j.polymer.2012.02.007,CCCCCCCCOc1c(OCCCCCCCC)c(-c2ccc(-c3ccc4c5ccccc5n(C(CCCCCCCC)CCCCCCCC)c4c3)s2)c2nsnc2c1-c1cccs1,COC(=O)CCCC1(c2ccccc2)C23c4c5ccc6c7cc8c9c%10c(cc%11cc%12c%13c%14c(cc%15c%16ccc-5c2c%16c2c5c%16c%17c(c(c46)c7c9c%17c4c%10c%11c%13c4c%16c%14c%152)C513)C%12)C8,2.72,-5.46,-3.3,-5.9,-3.9,67.0,150.0,1:4,CB:DIO 30/1 v/v,conventional,Ca,PEDOT:PSS,chlorobenzene,DIO
107540,10.1016/j.polymer.2012.02.007,CCCCCCCCOc1c(OCCCCCCCC)c(-c2cc3sc(-c4ccc5c6ccccc6n(C(CCCCCCCC)CCCCCCCC)c5c4)cc3s2)c2nsnc2c1-c1cc2sccc2s1,COC(=O)CCCC1(c2ccccc2)C23c4c5ccc6c7cc8c9c%10c(cc%11cc%12c%13c%14c(cc%15c%16ccc-5c2c%16c2c5c%16c%17c(c(c46)c7c9c%17c4c%10c%11c%13c4c%16c%14c%152)C513)C%12)C8,1.8,-5.47,-3.39,-5.9,-3.9,,150.0,1:2,CB:DIO 20/1 v/v,conventional,Ca,PEDOT:PSS,chlorobenzene,DIO
107541,10.1016/j.polymer.2012.02.007,CCCCCCCCOc1c(OCCCCCCCC)c(-c2cc3sc(-c4ccc5c6ccccc6n(C(CCCCCCCC)CCCCCCCC)c5c4)cc3s2)c2nsnc2c1-c1cc2sccc2s1,COC(=O)CCCC1(c2ccccc2)C23c4c5ccc6c7cc8c9c%10c(cc%11cc%12c%13c%14c(cc%15c%16ccc-5c2c%16c2c5c%16c%17c(c(c46)c7c9c%17c4c%10c%11c%13c4c%16c%14c%152)C513)C%12)C8,2.64,-5.47,-3.39,-5.9,-3.9,,150.0,1:3,CB:DIO 20/1 v/v,conventional,Ca,PEDOT:PSS,chlorobenzene,DIO
107542,10.1016/j.polymer.2012.02.007,CCCCCCCCOc1c(OCCCCCCCC)c(-c2cc3sc(-c4ccc5c6ccccc6n(C(CCCCCCCC)CCCCCCCC)c5c4)cc3s2)c2nsnc2c1-c1cc2sccc2s1,COC(=O)CCCC1(c2ccccc2)C23c4c5ccc6c7cc8c9c%10c(cc%11cc%12c%13c%14c(cc%15c%16ccc-5c2c%16c2c5c%16c%17c(c(c46)c7c9c%17c4c%10c%11c%13c4c%16c%14c%152)C513)C%12)C8,1.97,-5.47,-3.39,-5.9,-3.9,,150.0,1:4,,conventional,Ca,PEDOT:PSS,chlorobenzene,
107543,10.1016/j.polymer.2012.02.007,CCCCCCCCOc1c(OCCCCCCCC)c(-c2cc3sc(-c4ccc5c6ccccc6n(C(CCCCCCCC)CCCCCCCC)c5c4)cc3s2)c2nsnc2c1-c1cc2sccc2s1,COC(=O)CCCC1(c2ccccc2)C23c4c5ccc6c7cc8c9c%10c(cc%11cc%12c%13c%14c(cc%15c%16ccc-5c2c%16c2c5c%16c%17c(c(c46)c7c9c%17c4c%10c%11c%13c4c%16c%14c%152)C513)C%12)C8,3.4,-5.47,-3.39,-5.9,-3.9,115.0,150.0,1:4,CB:DIO 20/1 v/v,conventional,Ca,PEDOT:PSS,chlorobenzene,DIO
107552,10.1016/j.polymer.2012.04.014,CCCCCCCCc1ccsc1-c1sc(-c2ccc(-c3ccc(-c4cc(CCCCCCCC)c(-c5sc(-c6ccc(C7=C(c8ccccc8)C(=O)N(CC(CC)CCCC)C7=O)cc6)cc5CCCCCCCC)s4)s3)s2)cc1CCCCCCCC,COC(=O)CCCC1(c2ccccc2)C23c4c5c6c7c8c9c(c%10c%11c2c2c%12c4c4c%13c5c5c7c7c8c8c%14c9c%10c9c%10c%11c2c2c%11c%12c4c4c%12c%13c5c5c7c7c8c8c%14c9c9c%10c2c2c%11c4c4c%12c5c7c5c8c9c2c45)C613,0.57,-5.63,-3.55,-6.1,-3.7,,,1:3,,conventional,Ca,PEDOT:PSS,o-DCB,
107553,10.1016/j.polymer.2012.04.014,CCCCCCCCc1ccsc1-c1ccc(C2=C(c3ccc(-c4sc(-c5ccc(-c6cc7sc(-c8cccs8)cc7s6)s5)cc4CCCCCCCC)cc3)C(=O)N(CC(CC)CCCC)C2=O)cc1,COC(=O)CCCC1(c2ccccc2)C23c4c5c6c7c8c9c(c%10c%11c2c2c%12c4c4c%13c5c5c7c7c8c8c%14c9c%10c9c%10c%11c2c2c%11c%12c4c4c%12c%13c5c5c7c7c8c8c%14c9c9c%10c2c2c%11c4c4c%12c5c7c5c8c9c2c45)C613,0.38,-5.67,-3.58,-6.1,-3.7,,,1:3,,conventional,Ca,PEDOT:PSS,o-DCB,
107554,10.1016/j.polymer.2012.04.014,CCCCCCCCc1ccsc1-c1ccc(C2=C(c3ccc(-c4sc(-c5ccc(-c6cc7sc8cc(-c9cccs9)sc8c7s6)s5)cc4CCCCCCCC)cc3)C(=O)N(CC(CC)CCCC)C2=O)cc1,COC(=O)CCCC1(c2ccccc2)C23c4c5c6c7c8c9c(c%10c%11c2c2c%12c4c4c%13c5c5c7c7c8c8c%14c9c%10c9c%10c%11c2c2c%11c%12c4c4c%12c%13c5c5c7c7c8c8c%14c9c9c%10c2c2c%11c4c4c%12c5c7c5c8c9c2c45)C613,0.82,-5.73,-3.65,-6.1,-3.7,,,1:3,,conventional,Ca,PEDOT:PSS,o-DCB,
107556,10.1016/j.polymer.2012.04.014,CCCCCCCCc1ccsc1-c1ccc(C2=C(c3ccc(-c4sc(-c5ccc(-c6cc7sc(-c8cccs8)cc7s6)s5)cc4CCCCCCCC)cc3)C(=O)N(CC(CC)CCCC)C2=O)cc1,COC(=O)CCCC1(c2ccccc2)C23c4c5ccc6c7cc8c9c%10c(cc%11cc%12c%13c%14c(cc%15c%16ccc-5c2c%16c2c5c%16c%17c(c(c46)c7c9c%17c4c%10c%11c%13c4c%16c%14c%152)C513)C%12)C8,1.08,-5.67,-3.58,-5.9,-3.9,,,1:3,,conventional,Ca,PEDOT:PSS,o-DCB,
107557,10.1016/j.polymer.2012.04.014,CCCCCCCCc1ccsc1-c1ccc(C2=C(c3ccc(-c4sc(-c5ccc(-c6cc7sc8cc(-c9cccs9)sc8c7s6)s5)cc4CCCCCCCC)cc3)C(=O)N(CC(CC)CCCC)C2=O)cc1,COC(=O)CCCC1(c2ccccc2)C23c4c5ccc6c7cc8c9c%10c(cc%11cc%12c%13c%14c(cc%15c%16ccc-5c2c%16c2c5c%16c%17c(c(c46)c7c9c%17c4c%10c%11c%13c4c%16c%14c%152)C513)C%12)C8,1.2,-5.73,-3.65,-5.9,-3.9,,,1:3,,conventional,Ca,PEDOT:PSS,o-DCB,
107558,10.1016/j.polymer.2012.07.007,CCCCC(CC)COc1c2cc(-c3cccs3)sc2c(OCC(CC)CCCC)c2ccsc12,COC(=O)CCCC1(c2ccccc2)C23c4c5ccc6c7cc8c9c%10c(cc%11cc%12c%13c%14c(cc%15c%16ccc-5c2c%16c2c5c%16c%17c(c(c46)c7c9c%17c4c%10c%11c%13c4c%16c%14c%152)C513)C%12)C8,2.2,-5.365,-3.455,-5.9,-3.9,,90.0,1:1,,conventional,LiF,PEDOT:PSS,o-DCB,
107559,10.1016/j.polymer.2012.07.007,CCCCCCC1(CCCCCC)c2ccccc2-c2cc3c(cc21)c1cc2c(cc1n3CC)-c1ccc(-c3ccc(-c4c(OCCCC)c(OCCCC)c(-c5cccs5)c5nsnc45)s3)cc1C2(CCCCCC)CCCCCC,COC(=O)CCCC1(c2ccccc2)C23c4c5ccc6c7cc8c9c%10c(cc%11cc%12c%13c%14c(cc%15c%16ccc-5c2c%16c2c5c%16c%17c(c(c46)c7c9c%17c4c%10c%11c%13c4c%16c%14c%152)C513)C%12)C8,4.52,-5.43,-3.56,-5.9,-3.9,,90.0,1:1,,conventional,LiF,PEDOT:PSS,o-DCB,
107560,10.1016/j.polymer.2012.07.007,CCCCOC(=O)c1csc(-c2cc3c(OCC(CC)CCCC)c4sccc4c(OCC(CC)CCCC)c3s2)c1,COC(=O)CCCC1(c2ccccc2)C23c4c5ccc6c7cc8c9c%10c(cc%11cc%12c%13c%14c(cc%15c%16ccc-5c2c%16c2c5c%16c%17c(c(c46)c7c9c%17c4c%10c%11c%13c4c%16c%14c%152)C513)C%12)C8,1.8,-5.43,-3.48,-5.9,-3.9,,90.0,1:1,,conventional,LiF,PEDOT:PSS,o-DCB,
107561,10.1016/j.polymer.2012.07.007,CCCCCCCCOC(=O)c1csc(-c2cc3c(OCC(CC)CCCC)c4sccc4c(OCC(CC)CCCC)c3s2)c1,COC(=O)CCCC1(c2ccccc2)C23c4c5ccc6c7cc8c9c%10c(cc%11cc%12c%13c%14c(cc%15c%16ccc-5c2c%16c2c5c%16c%17c(c(c46)c7c9c%17c4c%10c%11c%13c4c%16c%14c%152)C513)C%12)C8,1.4,-5.44,-3.36,-5.9,-3.9,,90.0,1:1,,conventional,LiF,PEDOT:PSS,o-DCB,
107562,10.1016/j.polymer.2012.07.007,CCCCC(CC)COC(=O)c1csc(-c2cc3c(OCC(CC)CCCC)c4sccc4c(OCC(CC)CCCC)c3s2)c1,COC(=O)CCCC1(c2ccccc2)C23c4c5ccc6c7cc8c9c%10c(cc%11cc%12c%13c%14c(cc%15c%16ccc-5c2c%16c2c5c%16c%17c(c(c46)c7c9c%17c4c%10c%11c%13c4c%16c%14c%152)C513)C%12)C8,0.92,-5.5,-3.38,-5.9,-3.9,,90.0,1:1,,conventional,LiF,PEDOT:PSS,o-DCB,
107563,10.1016/j.polymer.2012.07.010,CCCCCCCCCCCCc1csc(-c2ccc(-c3ccccc3)cc2)c1,COC(=O)CCCC1(c2ccccc2)C23c4c5c6c7c8c9c(c%10c%11c2c2c%12c4c4c%13c5c5c7c7c8c8c%14c9c%10c9c%10c%11c2c2c%11c%12c4c4c%12c%13c5c5c7c7c8c8c%14c9c9c%10c2c2c%11c4c4c%12c5c7c5c8c9c2c45)C613,0.12,-5.61,-2.96,-6.1,-3.7,110.0,,"1:1, w/w",,conventional,LiF,PEDOT:PSS,o-DCB,
107564,10.1016/j.polymer.2012.07.010,CCCCCCCCCCCCc1csc(-c2ccc(/C=C/c3ccccc3)cc2)c1,COC(=O)CCCC1(c2ccccc2)C23c4c5c6c7c8c9c(c%10c%11c2c2c%12c4c4c%13c5c5c7c7c8c8c%14c9c%10c9c%10c%11c2c2c%11c%12c4c4c%12c%13c5c5c7c7c8c8c%14c9c9c%10c2c2c%11c4c4c%12c5c7c5c8c9c2c45)C613,0.01,-5.41,-2.94,-6.1,-3.7,110.0,,"1:1, w/w",,conventional,LiF,PEDOT:PSS,o-DCB,
107565,10.1016/j.polymer.2012.07.010,CCCCCCCCCCCCc1csc(-c2ccc(/C=C(\C#N)c3ccccc3)cc2)c1,COC(=O)CCCC1(c2ccccc2)C23c4c5c6c7c8c9c(c%10c%11c2c2c%12c4c4c%13c5c5c7c7c8c8c%14c9c%10c9c%10c%11c2c2c%11c%12c4c4c%12c%13c5c5c7c7c8c8c%14c9c9c%10c2c2c%11c4c4c%12c5c7c5c8c9c2c45)C613,0.04,-5.61,-3.31,-6.1,-3.7,110.0,,"1:1, w/w",,conventional,LiF,PEDOT:PSS,o-DCB,
107566,10.1016/j.polymer.2012.07.010,CCCCCCCCCCCCc1cc(-c2ccc(-c3ccccc3)cc2)sc1-c1ccc(-c2ccc(-c3cc(/C=C/c4ccc(-c5ccc(N(c6ccccc6)c6ccccc6)cc5)s4)cs3)cc2)cc1,COC(=O)CCCC1(c2ccccc2)C23c4c5c6c7c8c9c(c%10c%11c2c2c%12c4c4c%13c5c5c7c7c8c8c%14c9c%10c9c%10c%11c2c2c%11c%12c4c4c%12c%13c5c5c7c7c8c8c%14c9c9c%10c2c2c%11c4c4c%12c5c7c5c8c9c2c45)C613,0.38,-5.35,-2.9,-6.1,-3.7,110.0,,"1:1, w/w",,conventional,LiF,PEDOT:PSS,o-DCB,
107567,10.1016/j.polymer.2012.07.010,CCCCCCCCCCCCc1cc(-c2ccc(/C=C/c3ccccc3)cc2)sc1-c1ccc(/C=C/c2ccc(-c3cc(/C=C/c4ccc(-c5ccc(N(c6ccccc6)c6ccccc6)cc5)s4)cs3)cc2)cc1,COC(=O)CCCC1(c2ccccc2)C23c4c5c6c7c8c9c(c%10c%11c2c2c%12c4c4c%13c5c5c7c7c8c8c%14c9c%10c9c%10c%11c2c2c%11c%12c4c4c%12c%13c5c5c7c7c8c8c%14c9c9c%10c2c2c%11c4c4c%12c5c7c5c8c9c2c45)C613,0.24,-5.37,-3.01,-6.1,-3.7,110.0,,"1:1, w/w",,conventional,LiF,PEDOT:PSS,o-DCB,
107568,10.1016/j.polymer.2012.07.010,CCCCCCCCCCCCc1cc(-c2ccc(/C=C(\C#N)c3ccccc3)cc2)sc1-c1ccc(/C(C#N)=C/c2ccc(-c3cc(/C=C/c4ccc(-c5ccc(N(c6ccccc6)c6ccccc6)cc5)s4)cs3)cc2)cc1,COC(=O)CCCC1(c2ccccc2)C23c4c5c6c7c8c9c(c%10c%11c2c2c%12c4c4c%13c5c5c7c7c8c8c%14c9c%10c9c%10c%11c2c2c%11c%12c4c4c%12c%13c5c5c7c7c8c8c%14c9c9c%10c2c2c%11c4c4c%12c5c7c5c8c9c2c45)C613,0.36,-5.16,-2.96,-6.1,-3.7,110.0,,"1:1, w/w",,conventional,LiF,PEDOT:PSS,o-DCB,
107569,10.1016/j.polymer.2012.07.010,CCCCCCCCCCCCc1cc(-c2ccc(/C=C/c3ccccc3)cc2)sc1-c1ccc(/C=C/c2ccc(-c3cc(/C=C/c4ccc(-c5ccc(N(c6ccccc6)c6ccccc6)cc5)s4)cs3)cc2)cc1,COC(=O)CCCC1(c2ccccc2)C23c4c5c6c7c8c9c(c%10c%11c2c2c%12c4c4c%13c5c5c7c7c8c8c%14c9c%10c9c%10c%11c2c2c%11c%12c4c4c%12c%13c5c5c7c7c8c8c%14c9c9c%10c2c2c%11c4c4c%12c5c7c5c8c9c2c45)C613,0.49,-5.37,-3.01,-6.1,-3.7,110.0,,"1:1, w/w",,conventional,LiF,PEDOT:PSS,o-DCB,
107573,10.1016/j.polymer.2012.08.011,CCCCCCCCCCCCOc1c2cc(-c3sc(-c4cc5c(OCCCCCCCCCCCC)c6sc(-c7ccc(C8=C9C(=O)N(CCCCCCCCCCCC)C(c%10cccs%10)=C9C(=O)N8CCCCCCCCCCCC)s7)cc6c(OCCCCCCCCCCCC)c5s4)c4c3C(=O)N(CC(CCCCCCCC)CCCCCCCCCC)C4=O)sc2c(OCCCCCCCCCCCC)c2ccsc12,COC(=O)CCCC1(c2ccccc2)C23c4c5ccc6c7cc8c9c%10c(cc%11cc%12c%13c%14c(cc%15c%16ccc-5c2c%16c2c5c%16c%17c(c(c46)c7c9c%17c4c%10c%11c%13c4c%16c%14c%152)C513)C%12)C8,1.24,-5.25,-3.91,-5.9,-3.9,70.0,,1:2,,conventional,Ca,PEDOT:PSS,chlorobenzene,
107574,10.1016/j.polymer.2012.08.011,CCCCCCCCCCCCOc1c2cc(-c3sc(-c4cc5c(OCCCCCCCCCCCC)c6sc(-c7ccc(C8=C9C(=O)N(CCCCCCCCCCCC)C(c%10cccs%10)=C9C(=O)N8CCCCCCCCCCCC)s7)cc6c(OCCCCCCCCCCCC)c5s4)c4c3C(=O)N(CC(CCCCCCCC)CCCCCCCCCC)C4=O)sc2c(OCCCCCCCCCCCC)c2ccsc12,COC(=O)CCCC1(c2ccccc2)C23c4c5ccc6c7cc8c9c%10c(cc%11cc%12c%13c%14c(cc%15c%16ccc-5c2c%16c2c5c%16c%17c(c(c46)c7c9c%17c4c%10c%11c%13c4c%16c%14c%152)C513)C%12)C8,1.32,-5.25,-3.91,-5.9,-3.9,,,1:2,1.5 vol%,conventional,Ca,PEDOT:PSS,chlorobenzene,DIO
107575,10.1016/j.polymer.2012.08.011,CCCCCCCCCCCCOc1c2cc(-c3sc(-c4cc5c(OCCCCCCCCCCCC)c6sc(-c7ccc(C8=C9C(=O)N(CCCCCCCCCCCC)C(c%10cccs%10)=C9C(=O)N8CCCCCCCCCCCC)s7)cc6c(OCCCCCCCCCCCC)c5s4)c4c3C(=O)N(CC(CCCCCCCC)CCCCCCCCCC)C4=O)sc2c(OCCCCCCCCCCCC)c2ccsc12,COC(=O)CCCC1(c2ccccc2)C23c4c5ccc6c7cc8c9c%10c(cc%11cc%12c%13c%14c(cc%15c%16ccc-5c2c%16c2c5c%16c%17c(c(c46)c7c9c%17c4c%10c%11c%13c4c%16c%14c%152)C513)C%12)C8,0.73,-5.25,-3.91,-5.9,-3.9,,,1:2,,conventional,Ca,PEDOT:PSS,chloroform,
107576,10.1016/j.polymer.2012.08.011,CCCCCCCCCCCCOc1c2cc(-c3sc(-c4cc5c(OCCCCCCCCCCCC)c6sc(-c7ccc(C8=C9C(=O)N(CCCCCCCCCCCC)C(c%10cccs%10)=C9C(=O)N8CCCCCCCCCCCC)s7)cc6c(OCCCCCCCCCCCC)c5s4)c4c3C(=O)N(CC(CCCCCCCC)CCCCCCCCCC)C4=O)sc2c(OCCCCCCCCCCCC)c2ccsc12,COC(=O)CCCC1(c2ccccc2)C23c4c5ccc6c7cc8c9c%10c(cc%11cc%12c%13c%14c(cc%15c%16ccc-5c2c%16c2c5c%16c%17c(c(c46)c7c9c%17c4c%10c%11c%13c4c%16c%14c%152)C513)C%12)C8,0.76,-5.25,-3.91,-5.9,-3.9,,,1:2,1.5 vol%,conventional,Ca,PEDOT:PSS,chloroform,DIO
107577,10.1016/j.polymer.2012.08.011,CCCCCCCCCCCCOc1c2cc(-c3sc(-c4cc5c(OCCCCCCCCCCCC)c6sc(-c7ccc(C8=C9C(=O)N(CCCCCCCCCCCC)C(c%10cccs%10)=C9C(=O)N8CCCCCCCCCCCC)s7)cc6c(OCCCCCCCCCCCC)c5s4)c4c3C(=O)N(CC(CCCCCCCC)CCCCCCCCCC)C4=O)sc2c(OCCCCCCCCCCCC)c2ccsc12,COC(=O)CCCC1(c2ccccc2)C23c4c5ccc6c7cc8c9c%10c(cc%11cc%12c%13c%14c(cc%15c%16ccc-5c2c%16c2c5c%16c%17c(c(c46)c7c9c%17c4c%10c%11c%13c4c%16c%14c%152)C513)C%12)C8,1.8,-5.25,-3.91,-5.9,-3.9,,,1:2,,conventional,Ca,PEDOT:PSS,o-DCB,
107578,10.1016/j.polymer.2012.08.011,CCCCCCCCCCCCOc1c2cc(-c3sc(-c4cc5c(OCCCCCCCCCCCC)c6sc(-c7ccc(C8=C9C(=O)N(CCCCCCCCCCCC)C(c%10cccs%10)=C9C(=O)N8CCCCCCCCCCCC)s7)cc6c(OCCCCCCCCCCCC)c5s4)c4c3C(=O)N(CC(CCCCCCCC)CCCCCCCCCC)C4=O)sc2c(OCCCCCCCCCCCC)c2ccsc12,COC(=O)CCCC1(c2ccccc2)C23c4c5ccc6c7cc8c9c%10c(cc%11cc%12c%13c%14c(cc%15c%16ccc-5c2c%16c2c5c%16c%17c(c(c46)c7c9c%17c4c%10c%11c%13c4c%16c%14c%152)C513)C%12)C8,1.78,-5.25,-3.91,-5.9,-3.9,,,1:2,1.5 vol%,conventional,Ca,PEDOT:PSS,o-DCB,DIO
107579,10.1016/j.polymer.2012.09.013,CCCCCCCCC1(CCCCCCCC)c2cc(-c3cccc4nsnc34)ccc2-c2ccc(-c3ccc(-c4cc5c(s4)c4sccc4n5C(CCCCC)CCCCC)c4nsnc34)cc21,COC(=O)CCCC1(c2ccccc2)C23c4c5c6c7c8c9c(c%10c%11c2c2c%12c4c4c%13c5c5c7c7c8c8c%14c9c%10c9c%10c%11c2c2c%11c%12c4c4c%12c%13c5c5c7c7c8c8c%14c9c9c%10c2c2c%11c4c4c%12c5c7c5c8c9c2c45)C613,2.4,-5.47,-3.07,-6.1,-3.7,,,1:1,,conventional,LiF,PEDOT:PSS,chlorobenzene,
107580,10.1016/j.polymer.2012.09.013,CCCCCCCCC1(CCCCCCCC)c2cc(-c3cccc4nsnc34)ccc2-c2ccc(-c3ccc(-c4cc5c(s4)c4sccc4n5C(CCCCC)CCCCC)c4nsnc34)cc21,COC(=O)CCCC1(c2ccccc2)C23c4c5c6c7c8c9c(c%10c%11c2c2c%12c4c4c%13c5c5c7c7c8c8c%14c9c%10c9c%10c%11c2c2c%11c%12c4c4c%12c%13c5c5c7c7c8c8c%14c9c9c%10c2c2c%11c4c4c%12c5c7c5c8c9c2c45)C613,2.7,-5.47,-3.07,-6.1,-3.7,,,1:2,,conventional,LiF,PEDOT:PSS,chlorobenzene,
107581,10.1016/j.polymer.2012.09.013,CCCCCCCCC1(CCCCCCCC)c2cc(-c3cccc4nsnc34)ccc2-c2ccc(-c3ccc(-c4cc5c(s4)c4sccc4n5C(CCCCC)CCCCC)c4nsnc34)cc21,COC(=O)CCCC1(c2ccccc2)C23c4c5c6c7c8c9c(c%10c%11c2c2c%12c4c4c%13c5c5c7c7c8c8c%14c9c%10c9c%10c%11c2c2c%11c%12c4c4c%12c%13c5c5c7c7c8c8c%14c9c9c%10c2c2c%11c4c4c%12c5c7c5c8c9c2c45)C613,2.6,-5.47,-3.07,-6.1,-3.7,,,1:3,,conventional,LiF,PEDOT:PSS,chlorobenzene,
107582,10.1016/j.polymer.2012.09.013,CCCCCCCCC1(CCCCCCCC)c2cc(-c3cccc4nsnc34)ccc2-c2ccc(-c3ccc(-c4cc5c(s4)c4sccc4n5C(CCCCC)CCCCC)c4nsnc34)cc21,COC(=O)CCCC1(c2ccccc2)C23c4c5c6c7c8c9c(c%10c%11c2c2c%12c4c4c%13c5c5c7c7c8c8c%14c9c%10c9c%10c%11c2c2c%11c%12c4c4c%12c%13c5c5c7c7c8c8c%14c9c9c%10c2c2c%11c4c4c%12c5c7c5c8c9c2c45)C613,2.3,-5.47,-3.07,-6.1,-3.7,,,1:4,,conventional,LiF,PEDOT:PSS,chlorobenzene,
107584,10.1016/j.polymer.2012.09.013,CCCCCCCCC1(CCCCCCCC)c2cc(-c3cccc4nsnc34)ccc2-c2ccc(-c3ccc(-c4cc5c(s4)c4sccc4n5C(CCCCC)CCCCC)c4nsnc34)cc21,COC(=O)CCCC1(c2ccccc2)C23c4c5c6c7c8c9c(c%10c%11c2c2c%12c4c4c%13c5c5c7c7c8c8c%14c9c%10c9c%10c%11c2c2c%11c%12c4c4c%12c%13c5c5c7c7c8c8c%14c9c9c%10c2c2c%11c4c4c%12c5c7c5c8c9c2c45)C613,2.8,-5.47,-3.07,-6.1,-3.7,,,1:2,,conventional,LiF,PEDOT:PSS,chlorobenzene,DIO
107585,10.1016/j.polymer.2012.09.013,CCCCCCCCC1(CCCCCCCC)c2cc(-c3cccc4nsnc34)ccc2-c2ccc(-c3ccc(-c4cc5c(s4)c4sccc4n5C(CCCCC)CCCCC)c4nsnc34)cc21,COC(=O)CCCC1(c2ccccc2)C23c4c5c6c7c8c9c(c%10c%11c2c2c%12c4c4c%13c5c5c7c7c8c8c%14c9c%10c9c%10c%11c2c2c%11c%12c4c4c%12c%13c5c5c7c7c8c8c%14c9c9c%10c2c2c%11c4c4c%12c5c7c5c8c9c2c45)C613,3.1,-5.47,-3.07,-6.1,-3.7,,,1:2,1.0 vol%,conventional,LiF,PEDOT:PSS,chlorobenzene,DIO
107586,10.1016/j.polymer.2012.09.013,CCCCCCCCC1(CCCCCCCC)c2cc(-c3cccc4nsnc34)ccc2-c2ccc(-c3ccc(-c4cc5c(s4)c4sccc4n5C(CCCCC)CCCCC)c4nsnc34)cc21,COC(=O)CCCC1(c2ccccc2)C23c4c5c6c7c8c9c(c%10c%11c2c2c%12c4c4c%13c5c5c7c7c8c8c%14c9c%10c9c%10c%11c2c2c%11c%12c4c4c%12c%13c5c5c7c7c8c8c%14c9c9c%10c2c2c%11c4c4c%12c5c7c5c8c9c2c45)C613,2.7,-5.47,-3.07,-6.1,-3.7,,,1:2,,conventional,LiF,PEDOT:PSS,chlorobenzene,DIO
107587,10.1016/j.polymer.2012.09.013,CCCCCCCCC1(CCCCCCCC)c2cc(-c3cccc4nsnc34)ccc2-c2ccc(-c3ccc(-c4cc5c(s4)c4sccc4n5C(CCCCC)CCCCC)c4nsnc34)cc21,COC(=O)CCCC1(c2ccccc2)C23c4c5ccc6c7cc8c9c%10c(cc%11cc%12c%13c%14c(cc%15c%16ccc-5c2c%16c2c5c%16c%17c(c(c46)c7c9c%17c4c%10c%11c%13c4c%16c%14c%152)C513)C%12)C8,4.2,-5.47,-3.07,-5.9,-3.9,,,1:2,1.0 vol%,conventional,LiF,PEDOT:PSS,chlorobenzene,DIO
107588,10.1016/j.polymer.2012.09.023,CCCCCCCC[Si]1(CCCCCCCC)c2ccccc2-c2cc(-c3ccc(-c4ccc(-c5cccs5)c5nsnc45)s3)ccc21,CCCCC(=O)OCC1(c2ccccc2)c2cccc3cccc4cccc5cccc6cccc1c6c-5c-4c-3c2,3.8,-5.4,-3.6,-6.1,-3.7,,,,,inverted,ZnO,MoO3,,
107589,10.1016/j.polymer.2012.09.023,CCCCCCCC[Si]1(CCCCCCCC)c2ccccc2-c2cc(-c3ccc(-c4ccc(-c5cccs5)c5nsnc45)s3)ccc21,CCCCC(=O)OCC1(c2ccccc2)c2cccc3cccc4cccc5cccc6cccc1c6c-5c-4c-3c2,1.67,-5.4,-3.6,-6.1,-3.7,,,,,inverted,ZnO,MoO3,,
107592,10.1016/j.polymer.2012.10.008,CCCCCCCCC(CCCCCCCC)n1c2ccccc2c2ccc(-c3ccc(N(c4ccccc4)c4ccc(-c5ccc(C=C(C#N)C#N)s5)cc4)cc3)cc21,COC(=O)CCCC1(c2ccccc2)C23c4c5ccc6c7cc8c9c%10c(cc%11cc%12c%13c%14c(cc%15c%16ccc-5c2c%16c2c5c%16c%17c(c(c46)c7c9c%17c4c%10c%11c%13c4c%16c%14c%152)C513)C%12)C8,2.22,-5.32,-3.35,-5.9,-3.9,,,1:4,,conventional,Ca/Al,PEDOT:PSS,,
107593,10.1016/j.polymer.2012.10.008,CCCCCCCCC(CCCCCCCC)n1c2ccccc2c2ccc(-c3ccc(N(c4ccccc4)c4ccc(-c5ccc(C=C6C(=O)N(CC)C(=S)N(CC)C6=O)s5)cc4)cc3)cc21,COC(=O)CCCC1(c2ccccc2)C23c4c5ccc6c7cc8c9c%10c(cc%11cc%12c%13c%14c(cc%15c%16ccc-5c2c%16c2c5c%16c%17c(c(c46)c7c9c%17c4c%10c%11c%13c4c%16c%14c%152)C513)C%12)C8,2.47,-5.32,-3.45,-5.9,-3.9,,,1:4,,conventional,Ca/Al,PEDOT:PSS,,
107594,10.1016/j.polymer.2012.10.008,CCCCCCCCC(CCCCCCCC)n1c2ccccc2c2cc(-c3ccc(N(c4ccccc4)c4ccc(-c5ccc(C=C(C#N)C#N)s5)cc4)cc3)ccc21,COC(=O)CCCC1(c2ccccc2)C23c4c5ccc6c7cc8c9c%10c(cc%11cc%12c%13c%14c(cc%15c%16ccc-5c2c%16c2c5c%16c%17c(c(c46)c7c9c%17c4c%10c%11c%13c4c%16c%14c%152)C513)C%12)C8,1.57,-5.27,-3.27,-5.9,-3.9,,,1:4,,conventional,Ca/Al,PEDOT:PSS,,
107595,10.1016/j.polymer.2012.10.008,CCCCCCCCC(CCCCCCCC)n1c2ccccc2c2cc(-c3ccc(N(c4ccccc4)c4ccc(-c5ccc(C=C6C(=O)N(CC)C(=S)N(CC)C6=O)s5)cc4)cc3)ccc21,COC(=O)CCCC1(c2ccccc2)C23c4c5ccc6c7cc8c9c%10c(cc%11cc%12c%13c%14c(cc%15c%16ccc-5c2c%16c2c5c%16c%17c(c(c46)c7c9c%17c4c%10c%11c%13c4c%16c%14c%152)C513)C%12)C8,1.69,-5.29,-3.48,-5.9,-3.9,,,1:4,,conventional,Ca/Al,PEDOT:PSS,,
