Repository: JiYiqaq/PCE-KA-GNN

# Data directory

- `raw/Active_Database.csv` is the immutable source dataset bundled under CC BY 4.0. Do not overwrite it with processed data.
- `processed/` is created and populated by the training pipeline. Generated `.pt` and `.pth` caches are intentionally ignored by Git because they can exceed GitHub's normal single-file limit.

See `../DATA_LICENSE.md` for provenance, license and checksum information.

File: data/processed/device_records.csv (part 215 of 250)
record_id,doi,donor_smiles,acceptor_smiles,pce,homo_d,lumo_d,homo_a,lumo_a,active_layer_thickness,annealing_temp,d_a_ratio,additive_ratio,device_type,etl_canonical,htl_canonical,solvent_canonical,additive_canonical
107596,10.1016/j.polymer.2012.10.025,CCCCCCCCCCC(CCCCCCCC)COc1c2cc(-c3ccc(-c4nc5sc(-c6ccco6)nc5s4)o3)sc2c(OCC(CCCCCCCC)CCCCCCCCCC)c2ccsc12,COC(=O)CCCC1(c2ccccc2)C23c4c5c6c7c8c9c(c%10c%11c2c2c%12c4c4c%13c5c5c7c7c8c8c%14c9c%10c9c%10c%11c2c2c%11c%12c4c4c%12c%13c5c5c7c7c8c8c%14c9c9c%10c2c2c%11c4c4c%12c5c7c5c8c9c2c45)C613,0.54,-5.46,-2.86,-6.1,-3.7,65.0,,1:1,,conventional,LiF,PEDOT:PSS,chloroform,
107597,10.1016/j.polymer.2012.10.025,CCCCCCCCCCC(CCCCCCCC)COc1c2cc(-c3ccc(-c4nc5sc(-c6ccco6)nc5s4)o3)sc2c(OCC(CCCCCCCC)CCCCCCCCCC)c2ccsc12,COC(=O)CCCC1(c2ccccc2)C23c4c5c6c7c8c9c(c%10c%11c2c2c%12c4c4c%13c5c5c7c7c8c8c%14c9c%10c9c%10c%11c2c2c%11c%12c4c4c%12c%13c5c5c7c7c8c8c%14c9c9c%10c2c2c%11c4c4c%12c5c7c5c8c9c2c45)C613,1.87,-5.46,-2.86,-6.1,-3.7,65.0,,1:1,,conventional,LiF,PEDOT:PSS,chloroform,
107598,10.1016/j.polymer.2012.10.025,CCCCCCCCCCC(CCCCCCCC)COc1c2cc(-c3ccc(-c4nc5sc(-c6ccco6)nc5s4)o3)sc2c(OCC(CCCCCCCC)CCCCCCCCCC)c2ccsc12,COC(=O)CCCC1(c2ccccc2)C23c4c5c6c7c8c9c(c%10c%11c2c2c%12c4c4c%13c5c5c7c7c8c8c%14c9c%10c9c%10c%11c2c2c%11c%12c4c4c%12c%13c5c5c7c7c8c8c%14c9c9c%10c2c2c%11c4c4c%12c5c7c5c8c9c2c45)C613,1.57,-5.46,-2.86,-6.1,-3.7,65.0,,1:1,,conventional,LiF,PEDOT:PSS,chloroform,
107599,10.1016/j.polymer.2012.10.025,CCCCCCc1cc(-c2c3cc(-c4ccc(-c5nc6sc(-c7ccco7)nc6s5)o4)sc3c(-c3cc(CCCCCC)c(CCCCCC)s3)c3ccsc23)sc1CCCCCC,COC(=O)CCCC1(c2ccccc2)C23c4c5c6c7c8c9c(c%10c%11c2c2c%12c4c4c%13c5c5c7c7c8c8c%14c9c%10c9c%10c%11c2c2c%11c%12c4c4c%12c%13c5c5c7c7c8c8c%14c9c9c%10c2c2c%11c4c4c%12c5c7c5c8c9c2c45)C613,1.54,-5.36,-2.91,-6.1,-3.7,65.0,,1:0.6,,conventional,LiF,PEDOT:PSS,chloroform,
107600,10.1016/j.polymer.2012.10.025,CCCCCCc1cc(-c2c3cc(-c4ccc(-c5nc6sc(-c7ccco7)nc6s5)o4)sc3c(-c3cc(CCCCCC)c(CCCCCC)s3)c3ccsc23)sc1CCCCCC,COC(=O)CCCC1(c2ccccc2)C23c4c5c6c7c8c9c(c%10c%11c2c2c%12c4c4c%13c5c5c7c7c8c8c%14c9c%10c9c%10c%11c2c2c%11c%12c4c4c%12c%13c5c5c7c7c8c8c%14c9c9c%10c2c2c%11c4c4c%12c5c7c5c8c9c2c45)C613,2.52,-5.36,-2.91,-6.1,-3.7,65.0,,1:1,,conventional,LiF,PEDOT:PSS,chloroform,
107601,10.1016/j.polymer.2012.10.025,CCCCCCc1cc(-c2c3cc(-c4ccc(-c5nc6sc(-c7ccco7)nc6s5)o4)sc3c(-c3cc(CCCCCC)c(CCCCCC)s3)c3ccsc23)sc1CCCCCC,COC(=O)CCCC1(c2ccccc2)C23c4c5c6c7c8c9c(c%10c%11c2c2c%12c4c4c%13c5c5c7c7c8c8c%14c9c%10c9c%10c%11c2c2c%11c%12c4c4c%12c%13c5c5c7c7c8c8c%14c9c9c%10c2c2c%11c4c4c%12c5c7c5c8c9c2c45)C613,1.9,-5.36,-2.91,-6.1,-3.7,65.0,,1:2,,conventional,LiF,PEDOT:PSS,chloroform,
107602,10.1016/j.polymer.2012.10.025,CCCCCCc1cc(-c2c3cc(-c4ccc(-c5nc6sc(-c7ccco7)nc6s5)o4)sc3c(-c3cc(CCCCCC)c(CCCCCC)s3)c3ccsc23)sc1CCCCCC,COC(=O)CCCC1(c2ccccc2)C23c4c5c6c7c8c9c(c%10c%11c2c2c%12c4c4c%13c5c5c7c7c8c8c%14c9c%10c9c%10c%11c2c2c%11c%12c4c4c%12c%13c5c5c7c7c8c8c%14c9c9c%10c2c2c%11c4c4c%12c5c7c5c8c9c2c45)C613,3.06,-5.36,-2.91,-6.1,-3.7,65.0,,1:1,,conventional,LiF,PEDOT:PSS,chloroform,
107603,10.1016/j.polymer.2013.04.049,CCCCCCCCc1ccc(-n2c3ccsc3c3sc(-c4cc(CCCCCCCC)c(-c5ccc(-c6sccc6CCCCCCCC)c6nsnc56)s4)cc32)cc1,CCCCC(=O)OCC1(c2ccccc2)c2cccc3cccc4cccc5cccc6cccc1c6c-5c-4c-3c2,1.04,-5.27,-3.57,-6.1,-3.7,80.0,,1:1 wt/wt,,conventional,,,,
107604,10.1016/j.polymer.2013.04.049,CCCCCCCCc1ccc(-n2c3ccsc3c3sc(-c4cc(CCCCCCCC)c(-c5ccc(-c6sccc6CCCCCCCC)c6nsnc56)s4)cc32)cc1,CCCCC(=O)OCC1(c2ccccc2)c2cccc3cccc4cccc5cccc6cccc1c6c-5c-4c-3c2,1.38,-5.27,-3.57,-6.1,-3.7,80.0,,1:2 wt/wt,,conventional,,,,
107605,10.1016/j.polymer.2013.04.049,CCCCCCCCc1ccc(-n2c3ccsc3c3sc(-c4cc(CCCCCCCC)c(-c5ccc(-c6sccc6CCCCCCCC)c6nsnc56)s4)cc32)cc1,CCCCC(=O)OCC1(c2ccccc2)c2cccc3cccc4cccc5cccc6cccc1c6c-5c-4c-3c2,2.04,-5.27,-3.57,-6.1,-3.7,80.0,,1:3 wt/wt,,conventional,,,,
107606,10.1016/j.polymer.2013.04.049,CCCCCCCCc1ccc(-n2c3ccsc3c3sc(-c4cc(CCCCCCCC)c(-c5ccc(-c6sc(-c7cc8c(s7)c7sc(-c9cccc%10nsnc9%10)cc7n8-c7ccc(CCCCCCCC)cc7)cc6CCCCCCCC)c6nsnc56)s4)cc32)cc1,CCCCC(=O)OCC1(c2ccccc2)c2cccc3cccc4cccc5cccc6cccc1c6c-5c-4c-3c2,0.58,-5.01,-3.66,-6.1,-3.7,80.0,,1:1 wt/wt,,conventional,,,,
107607,10.1016/j.polymer.2013.04.049,CCCCCCCCc1ccc(-n2c3ccsc3c3sc(-c4cc(CCCCCCCC)c(-c5ccc(-c6sc(-c7cc8c(s7)c7sc(-c9cccc%10nsnc9%10)cc7n8-c7ccc(CCCCCCCC)cc7)cc6CCCCCCCC)c6nsnc56)s4)cc32)cc1,CCCCC(=O)OCC1(c2ccccc2)c2cccc3cccc4cccc5cccc6cccc1c6c-5c-4c-3c2,0.77,-5.01,-3.66,-6.1,-3.7,80.0,,1:2 wt/wt,,conventional,,,,
107608,10.1016/j.polymer.2013.04.049,CCCCCCCCc1ccc(-n2c3ccsc3c3sc(-c4cc(CCCCCCCC)c(-c5ccc(-c6sc(-c7cc8c(s7)c7sc(-c9cccc%10nsnc9%10)cc7n8-c7ccc(CCCCCCCC)cc7)cc6CCCCCCCC)c6nsnc56)s4)cc32)cc1,CCCCC(=O)OCC1(c2ccccc2)c2cccc3cccc4cccc5cccc6cccc1c6c-5c-4c-3c2,1.01,-5.01,-3.66,-6.1,-3.7,80.0,,1:3 wt/wt,,conventional,,,,
107609,10.1016/j.polymer.2013.04.049,CCCCCCCCc1ccc(-n2c3ccsc3c3sc(-c4cc(CCCCCCCC)c(-c5ccc(-c6sc(-c7cc8c(s7)c7sc(-c9cccc%10c9=NC(C)(C)N=%10)cc7n8-c7ccc(CCCCCCCC)cc7)cc6CCCCCCCC)c6nsnc56)s4)cc32)cc1,CCCCC(=O)OCC1(c2ccccc2)c2cccc3cccc4cccc5cccc6cccc1c6c-5c-4c-3c2,0.19,-4.94,-3.76,-6.1,-3.7,80.0,,1:1 wt/wt,,conventional,,,,
107610,10.1016/j.polymer.2013.04.049,CCCCCCCCc1ccc(-n2c3ccsc3c3sc(-c4cc(CCCCCCCC)c(-c5ccc(-c6sc(-c7cc8c(s7)c7sc(-c9cccc%10c9=NC(C)(C)N=%10)cc7n8-c7ccc(CCCCCCCC)cc7)cc6CCCCCCCC)c6nsnc56)s4)cc32)cc1,CCCCC(=O)OCC1(c2ccccc2)c2cccc3cccc4cccc5cccc6cccc1c6c-5c-4c-3c2,0.59,-4.94,-3.76,-6.1,-3.7,80.0,,1:2 wt/wt,,conventional,,,,
107611,10.1016/j.polymer.2013.04.049,CCCCCCCCc1ccc(-n2c3ccsc3c3sc(-c4cc(CCCCCCCC)c(-c5ccc(-c6sc(-c7cc8c(s7)c7sc(-c9cccc%10c9=NC(C)(C)N=%10)cc7n8-c7ccc(CCCCCCCC)cc7)cc6CCCCCCCC)c6nsnc56)s4)cc32)cc1,CCCCC(=O)OCC1(c2ccccc2)c2cccc3cccc4cccc5cccc6cccc1c6c-5c-4c-3c2,0.7,-4.94,-3.76,-6.1,-3.7,80.0,,1:3 wt/wt,,conventional,,,,
107612,10.1016/j.polymer.2013.07.001,CCCCCCCCCCCCOc1ccc(-c2nc3c(-c4cc(CC(CC)CCCC)cs4)c4nn(CCCCCCCCCCCC)nc4c(-c4cc(CC(CC)CCCC)c(-c5ccc6c(c5)/C(=C/c5ccc(CCCCCCCCCCCC)s5)c5ccccc5-6)s4)c3nc2-c2ccc(OCCCCCCCCCCCC)c(OCCCCCCCCCCCC)c2)cc1OCCCCCCCCCCCC,COC(=O)CCCC1(c2ccccc2)C23c4c5c6c7c8c9c(c%10c%11c2c2c%12c4c4c%13c5c5c7c7c8c8c%14c9c%10c9c%10c%11c2c2c%11c%12c4c4c%12c%13c5c5c7c7c8c8c%14c9c9c%10c2c2c%11c4c4c%12c5c7c5c8c9c2c45)C613,0.5,-5.32,-3.66,-6.1,-3.7,80.0,,1:1,,conventional,PFN,PEDOT:PSS,o-DCB,
107613,10.1016/j.polymer.2013.07.001,CCCCCCCCCCCCOc1ccc(-c2nc3c(-c4cc(CC(CC)CCCC)cs4)c4nn(CCCCCCCCCCCC)nc4c(-c4cc(CC(CC)CCCC)c(-c5ccc6c(c5)/C(=C/c5ccc(CCCCCCCCCCCC)s5)c5ccccc5-6)s4)c3nc2-c2ccc(OCCCCCCCCCCCC)c(OCCCCCCCCCCCC)c2)cc1OCCCCCCCCCCCC,COC(=O)CCCC1(c2ccccc2)C23c4c5c6c7c8c9c(c%10c%11c2c2c%12c4c4c%13c5c5c7c7c8c8c%14c9c%10c9c%10c%11c2c2c%11c%12c4c4c%12c%13c5c5c7c7c8c8c%14c9c9c%10c2c2c%11c4c4c%12c5c7c5c8c9c2c45)C613,0.57,-5.32,-3.66,-6.1,-3.7,80.0,,1:2,,conventional,PFN,PEDOT:PSS,o-DCB,
107614,10.1016/j.polymer.2013.07.001,CCCCCCCCCCCCOc1ccc(-c2nc3c(-c4cc(CC(CC)CCCC)cs4)c4nn(CCCCCCCCCCCC)nc4c(-c4cc(CC(CC)CCCC)c(-c5ccc6c(c5)/C(=C/c5ccc(CCCCCCCCCCCC)s5)c5ccccc5-6)s4)c3nc2-c2ccc(OCCCCCCCCCCCC)c(OCCCCCCCCCCCC)c2)cc1OCCCCCCCCCCCC,COC(=O)CCCC1(c2ccccc2)C23c4c5c6c7c8c9c(c%10c%11c2c2c%12c4c4c%13c5c5c7c7c8c8c%14c9c%10c9c%10c%11c2c2c%11c%12c4c4c%12c%13c5c5c7c7c8c8c%14c9c9c%10c2c2c%11c4c4c%12c5c7c5c8c9c2c45)C613,0.53,-5.32,-3.66,-6.1,-3.7,80.0,,1.3,,conventional,PFN,PEDOT:PSS,o-DCB,
107615,10.1016/j.polymer.2013.07.001,CCCCCCCCCCCCOc1ccc(-c2nc3c(-c4cc(CC(CC)CCCC)cs4)c4nn(CCCCCCCCCCCC)nc4c(-c4cc(CC(CC)CCCC)c(-c5ccc6c(c5)/C(=C/c5ccc(CCCCCCCCCCCC)s5)c5ccccc5-6)s4)c3nc2-c2ccc(OCCCCCCCCCCCC)c(OCCCCCCCCCCCC)c2)cc1OCCCCCCCCCCCC,COC(=O)CCCC1(c2ccccc2)C23c4c5ccc6c7cc8c9c%10c(cc%11cc%12c%13c%14c(cc%15c%16ccc-5c2c%16c2c5c%16c%17c(c(c46)c7c9c%17c4c%10c%11c%13c4c%16c%14c%152)C513)C%12)C8,0.5,-5.32,-3.66,-5.9,-3.9,,,1:2,,conventional,PFN,PEDOT:PSS,o-DCB,
107616,10.1016/j.polymer.2013.07.001,CCCCCCCCCCCCOc1ccc(-c2nc3c(-c4cc(CC(CC)CCCC)cs4)c4nn(CCCCCCCCCCCC)nc4c(-c4cc(CC(CC)CCCC)c(-c5ccc6c(c5)/C(=C/c5ccc(CCCCCCCCCCCC)s5)c5ccccc5-6)s4)c3nc2-c2ccc(OCCCCCCCCCCCC)c(OCCCCCCCCCCCC)c2)cc1OCCCCCCCCCCCC,COC(=O)CCCC1(c2ccccc2)C23c4c5ccc6c7cc8c9c%10c(cc%11cc%12c%13c%14c(cc%15c%16ccc-5c2c%16c2c5c%16c%17c(c(c46)c7c9c%17c4c%10c%11c%13c4c%16c%14c%152)C513)C%12)C8,0.6,-5.32,-3.66,-5.9,-3.9,,90.0,1:2,,conventional,PFN,PEDOT:PSS,o-DCB,
107617,10.1016/j.polymer.2013.07.001,CCCCCCCCCCCCOc1c(OCCCCCCCCCCCC)c(-c2ccc(-c3ccc4c(c3)/C(=C/c3ccc(CCCCCCCCCCCC)s3)c3ccccc3-4)s2)c2nsnc2c1-c1cccs1,COC(=O)CCCC1(c2ccccc2)C23c4c5ccc6c7cc8c9c%10c(cc%11cc%12c%13c%14c(cc%15c%16ccc-5c2c%16c2c5c%16c%17c(c(c46)c7c9c%17c4c%10c%11c%13c4c%16c%14c%152)C513)C%12)C8,1.3,-5.43,-3.51,-5.9,-3.9,,,1:1,,conventional,PFN,PEDOT:PSS,o-DCB,
107618,10.1016/j.polymer.2013.07.001,CCCCCCCCCCCCOc1c(OCCCCCCCCCCCC)c(-c2ccc(-c3ccc4c(c3)/C(=C/c3ccc(CCCCCCCCCCCC)s3)c3ccccc3-4)s2)c2nsnc2c1-c1cccs1,COC(=O)CCCC1(c2ccccc2)C23c4c5ccc6c7cc8c9c%10c(cc%11cc%12c%13c%14c(cc%15c%16ccc-5c2c%16c2c5c%16c%17c(c(c46)c7c9c%17c4c%10c%11c%13c4c%16c%14c%152)C513)C%12)C8,0.97,-5.43,-3.51,-5.9,-3.9,,,1:2,,conventional,PFN,PEDOT:PSS,o-DCB,
107625,10.1016/j.polymer.2013.07.004,CCCCCCCCC1(CCCCCCCC)c2cc(-c3cccc4nsnc34)ccc2-c2c1c1ccccc1n2CC,COC(=O)CCCC1(c2ccccc2)C23c4c5ccc6c7cc8c9c%10c(cc%11cc%12c%13c%14c(cc%15c%16ccc-5c2c%16c2c5c%16c%17c(c(c46)c7c9c%17c4c%10c%11c%13c4c%16c%14c%152)C513)C%12)C8,1.23,-5.37,-3.38,-5.9,-3.9,120.0,,1:3,,conventional,LiF,PEDOT:PSS,chlorobenzene,
107626,10.1016/j.polymer.2013.07.004,CCCCCCCCC1(CCCCCCCC)c2cc(-c3ccc(-c4cccc5nsnc45)s3)ccc2-c2c1c1ccc(-c3cccs3)cc1n2CC,COC(=O)CCCC1(c2ccccc2)C23c4c5ccc6c7cc8c9c%10c(cc%11cc%12c%13c%14c(cc%15c%16ccc-5c2c%16c2c5c%16c%17c(c(c46)c7c9c%17c4c%10c%11c%13c4c%16c%14c%152)C513)C%12)C8,3.51,-5.37,-3.62,-5.9,-3.9,100.0,,1:3,,conventional,LiF,PEDOT:PSS,chlorobenzene,
107627,10.1016/j.polymer.2013.07.004,CCCCCCCCC1(CCCCCCCC)c2cc(-c3ccc(-c4cccc5nsnc45)s3)ccc2-c2c1c1ccc(-c3cccs3)cc1n2CC,COC(=O)CCCC1(c2ccccc2)C23c4c5ccc6c7cc8c9c%10c(cc%11cc%12c%13c%14c(cc%15c%16ccc-5c2c%16c2c5c%16c%17c(c(c46)c7c9c%17c4c%10c%11c%13c4c%16c%14c%152)C513)C%12)C8,3.72,-5.37,-3.62,-5.9,-3.9,100.0,,1:3,4 vol%,conventional,LiF,PEDOT:PSS,chlorobenzene,
107628,10.1016/j.polymer.2013.09.012,CCCCCCCCCCCCn1c(-c2cccs2)ccc1-c1ccc(-c2c3c(cn2CCCCCCCC)C(=O)N(CCCCCCCC)C3=O)s1,COC(=O)CCCC1(c2ccccc2)C23c4c5ccc6c7cc8c9c%10c(cc%11cc%12c%13c%14c(cc%15c%16ccc-5c2c%16c2c5c%16c%17c(c(c46)c7c9c%17c4c%10c%11c%13c4c%16c%14c%152)C513)C%12)C8,0.11,-5.55,-3.46,-5.9,-3.9,,80.0,1:1 wt%,,conventional,,,,
107629,10.1016/j.polymer.2013.09.012,CCCCCCCCCCCCn1c(-c2cccs2)ccc1-c1ccc(-c2c3c(cn2CCCCCCCC)C(=O)N(CCCCCCCC)C3=O)s1,COC(=O)CCCC1(c2ccccc2)C23c4c5ccc6c7cc8c9c%10c(cc%11cc%12c%13c%14c(cc%15c%16ccc-5c2c%16c2c5c%16c%17c(c(c46)c7c9c%17c4c%10c%11c%13c4c%16c%14c%152)C513)C%12)C8,0.41,-5.55,-3.46,-5.9,-3.9,,80.0,1:2 wt%,,conventional,,,,
107630,10.1016/j.polymer.2013.09.012,CCCCCCCCCCCCn1c(-c2cccs2)ccc1-c1ccc(-c2c3c(cn2CCCCCCCC)C(=O)N(CCCCCCCC)C3=O)s1,COC(=O)CCCC1(c2ccccc2)C23c4c5ccc6c7cc8c9c%10c(cc%11cc%12c%13c%14c(cc%15c%16ccc-5c2c%16c2c5c%16c%17c(c(c46)c7c9c%17c4c%10c%11c%13c4c%16c%14c%152)C513)C%12)C8,0.73,-5.55,-3.46,-5.9,-3.9,,80.0,1:2 wt%,1%,conventional,,,,DIO
107631,10.1016/j.polymer.2013.09.012,CCCCCCCCN1C(=O)c2cn(CCCCCCCC)c(-c3cc4c(s3)c3sccc3n4CC(CC)CCCC)c2C1=O,COC(=O)CCCC1(c2ccccc2)C23c4c5ccc6c7cc8c9c%10c(cc%11cc%12c%13c%14c(cc%15c%16ccc-5c2c%16c2c5c%16c%17c(c(c46)c7c9c%17c4c%10c%11c%13c4c%16c%14c%152)C513)C%12)C8,0.34,-5.24,-3.35,-5.9,-3.9,,80.0,1:1 wt%,,conventional,,,,
107632,10.1016/j.polymer.2013.09.012,CCCCCCCCN1C(=O)c2cn(CCCCCCCC)c(-c3cc4c(s3)c3sccc3n4CC(CC)CCCC)c2C1=O,COC(=O)CCCC1(c2ccccc2)C23c4c5ccc6c7cc8c9c%10c(cc%11cc%12c%13c%14c(cc%15c%16ccc-5c2c%16c2c5c%16c%17c(c(c46)c7c9c%17c4c%10c%11c%13c4c%16c%14c%152)C513)C%12)C8,0.84,-5.24,-3.35,-5.9,-3.9,,80.0,1:2 wt%,,conventional,,,,
107633,10.1016/j.polymer.2013.09.012,CCCCCCCCN1C(=O)c2cn(CCCCCCCC)c(-c3cc4c(s3)c3sccc3n4CC(CC)CCCC)c2C1=O,COC(=O)CCCC1(c2ccccc2)C23c4c5ccc6c7cc8c9c%10c(cc%11cc%12c%13c%14c(cc%15c%16ccc-5c2c%16c2c5c%16c%17c(c(c46)c7c9c%17c4c%10c%11c%13c4c%16c%14c%152)C513)C%12)C8,1.64,-5.24,-3.35,-5.9,-3.9,,80.0,1:2 wt%,1%,conventional,,,,DIO
107636,10.1016/j.polymer.2014.07.055,CCCCC(CC)COc1c2cc(-c3cc4c(-c5ccc(C)s5)c5sccc5c(-c5ccc(/C=C/c6ccc(-c7ccc(C8=C9C(=O)N(CC(CC)CCCC)C(c%10cccs%10)=C9C(=O)N8CC(CC)CCCC)s7)s6)s5)c4s3)sc2c(OCC(CC)CCCC)c2ccsc12,COC(=O)CCCC1(c2ccccc2)C23c4c5c6c7c8c9c(c%10c%11c2c2c%12c4c4c%13c5c5c7c7c8c8c%14c9c%10c9c%10c%11c2c2c%11c%12c4c4c%12c%13c5c5c7c7c8c8c%14c9c9c%10c2c2c%11c4c4c%12c5c7c5c8c9c2c45)C613,1.81,-5.09,-3.45,-6.1,-3.7,105.0,110.0,1:3.5,,conventional,,PEDOT:PSS,o-DCB,
107637,10.1016/j.polymer.2014.07.055,CCCCC(CC)COc1c2cc(-c3cc4c(-c5ccc(C)s5)c5sccc5c(-c5ccc(/C=C/c6ccc(-c7ccc(C8=C9C(=O)N(CC(CC)CCCC)C(c%10cccs%10)=C9C(=O)N8CC(CC)CCCC)s7)s6)s5)c4s3)sc2c(OCC(CC)CCCC)c2ccsc12,COC(=O)CCCC1(c2ccccc2)C23c4c5ccc6c7cc8c9c%10c(cc%11cc%12c%13c%14c(cc%15c%16ccc-5c2c%16c2c5c%16c%17c(c(c46)c7c9c%17c4c%10c%11c%13c4c%16c%14c%152)C513)C%12)C8,2.56,-5.09,-3.45,-5.9,-3.9,105.0,110.0,1:3.5,,conventional,,PEDOT:PSS,o-DCB,
107638,10.1016/j.polymer.2014.07.055,CCCCC(CC)Cc1ccc(-c2c3cc(-c4cc5c(-c6ccc(C)s6)c6sccc6c(-c6ccc(/C=C/c7ccc(-c8ccc(C9=C%10C(=O)N(CC(CC)CCCC)C(c%11cccs%11)=C%10C(=O)N9CC(CC)CCCC)s8)s7)s6)c5s4)sc3c(-c3ccc(CC(CC)CCCC)s3)c3ccsc23)s1,COC(=O)CCCC1(c2ccccc2)C23c4c5c6c7c8c9c(c%10c%11c2c2c%12c4c4c%13c5c5c7c7c8c8c%14c9c%10c9c%10c%11c2c2c%11c%12c4c4c%12c%13c5c5c7c7c8c8c%14c9c9c%10c2c2c%11c4c4c%12c5c7c5c8c9c2c45)C613,1.83,-5.18,-3.44,-6.1,-3.7,105.0,110.0,1:3.5,,conventional,,PEDOT:PSS,o-DCB,
107639,10.1016/j.polymer.2014.07.055,CCCCC(CC)Cc1ccc(-c2c3cc(-c4cc5c(-c6ccc(C)s6)c6sccc6c(-c6ccc(/C=C/c7ccc(-c8ccc(C9=C%10C(=O)N(CC(CC)CCCC)C(c%11cccs%11)=C%10C(=O)N9CC(CC)CCCC)s8)s7)s6)c5s4)sc3c(-c3ccc(CC(CC)CCCC)s3)c3ccsc23)s1,COC(=O)CCCC1(c2ccccc2)C23c4c5ccc6c7cc8c9c%10c(cc%11cc%12c%13c%14c(cc%15c%16ccc-5c2c%16c2c5c%16c%17c(c(c46)c7c9c%17c4c%10c%11c%13c4c%16c%14c%152)C513)C%12)C8,2.92,-5.18,-3.44,-5.9,-3.9,105.0,110.0,1:3.5,,conventional,,PEDOT:PSS,o-DCB,
107646,10.1016/j.polymer.2014.10.067,CCCCCCCCCCCCc1ccsc1-c1cc2c(s1)c1sc3c(sc4c5sc(-c6sccc6CCCCCCCCCCCC)cc5c5c(CCCCCCCC)c(CCCCCCCC)sc5c43)c1c1sc(CCCCCCCC)c(CCCCCCCC)c21,COC(=O)CCCC1(c2ccccc2)C23c4c5ccc6c7cc8c9c%10c(cc%11cc%12c%13c%14c(cc%15c%16ccc-5c2c%16c2c5c%16c%17c(c(c46)c7c9c%17c4c%10c%11c%13c4c%16c%14c%152)C513)C%12)C8,1.64,-5.25,-3.1,-5.9,-3.9,,,1:1,,conventional,Ca,PEDOT:PSS,o-DCB,
107647,10.1016/j.polymer.2014.10.067,CCCCCCCCCCCCc1ccsc1-c1cc2c(s1)c1sc3c(sc4c5sc(-c6sccc6CCCCCCCCCCCC)cc5c5c(CCCCCCCC)c(CCCCCCCC)sc5c43)c1c1sc(CCCCCCCC)c(CCCCCCCC)c21,COC(=O)CCCC1(c2ccccc2)C23c4c5ccc6c7cc8c9c%10c(cc%11cc%12c%13c%14c(cc%15c%16ccc-5c2c%16c2c5c%16c%17c(c(c46)c7c9c%17c4c%10c%11c%13c4c%16c%14c%152)C513)C%12)C8,2.52,-5.25,-3.1,-5.9,-3.9,,,1:2,,conventional,Ca,PEDOT:PSS,o-DCB,
107648,10.1016/j.polymer.2014.10.067,CCCCCCCCCCCCc1ccsc1-c1cc2c(s1)c1sc3c(sc4c5sc(-c6sccc6CCCCCCCCCCCC)cc5c5c(CCCCCCCC)c(CCCCCCCC)sc5c43)c1c1sc(CCCCCCCC)c(CCCCCCCC)c21,COC(=O)CCCC1(c2ccccc2)C23c4c5ccc6c7cc8c9c%10c(cc%11cc%12c%13c%14c(cc%15c%16ccc-5c2c%16c2c5c%16c%17c(c(c46)c7c9c%17c4c%10c%11c%13c4c%16c%14c%152)C513)C%12)C8,2.55,-5.25,-3.1,-5.9,-3.9,,130.0,1:2,,conventional,Ca,PEDOT:PSS,o-DCB,
107649,10.1016/j.polymer.2014.10.067,CCCCCCCCCCCCc1ccsc1-c1cc2c(s1)c1sc3c(sc4c5sc(-c6sccc6CCCCCCCCCCCC)cc5c5c(CCCCCCCC)c(CCCCCCCC)sc5c43)c1c1sc(CCCCCCCC)c(CCCCCCCC)c21,COC(=O)CCCC1(c2ccccc2)C23c4c5ccc6c7cc8c9c%10c(cc%11cc%12c%13c%14c(cc%15c%16ccc-5c2c%16c2c5c%16c%17c(c(c46)c7c9c%17c4c%10c%11c%13c4c%16c%14c%152)C513)C%12)C8,3.0,-5.25,-3.1,-5.9,-3.9,,150.0,1:2,,conventional,Ca,PEDOT:PSS,o-DCB,
107650,10.1016/j.polymer.2014.10.067,CCCCCCCCCCCCc1ccsc1-c1cc2c(s1)c1sc3c(sc4c5sc(-c6sccc6CCCCCCCCCCCC)cc5c5c(CCCCCCCC)c(CCCCCCCC)sc5c43)c1c1sc(CCCCCCCC)c(CCCCCCCC)c21,COC(=O)CCCC1(c2ccccc2)C23c4c5ccc6c7cc8c9c%10c(cc%11cc%12c%13c%14c(cc%15c%16ccc-5c2c%16c2c5c%16c%17c(c(c46)c7c9c%17c4c%10c%11c%13c4c%16c%14c%152)C513)C%12)C8,1.8,-5.25,-3.1,-5.9,-3.9,,,1:3,,conventional,Ca,PEDOT:PSS,o-DCB,
107651,10.1016/j.polymer.2015.03.010,CCCCCCc1ccc(/C=C/c2ccc(/C=C/c3ccc(/C=C/c4ccsc4-c4ccc(-c5cc(CCCCCC)c(-c6cccs6)s5)s4)s3)s2)s1,CCCCCCCC[Si]1(CCCCCCCC)c2ccsc2-c2sc(-c3cc4c5c(ccc6c5c3C(=O)N(CCCCCC)C6=O)C(=O)N(CCCCCC)C4=O)cc21,0.13,-5.08,-2.83,-5.59,-3.78,,80.0,1:2,,conventional,Ca,PEDOT:PSS,,
107652,10.1016/j.polymer.2015.03.010,CCCCCCc1ccc(/C=C/c2ccc(/C=C/c3ccc(/C=C/c4ccsc4-c4ccc(-c5cc(CCCCCC)c(-c6cccs6)s5)s4)s3)s2)s1,CCCCCCCC[Si]1(CCCCCCCC)c2ccsc2-c2sc(-c3cc4c5c(ccc6c5c3C(=O)N(CCCCCC)C6=O)C(=O)N(CCCCCC)C4=O)cc21,0.27,-5.08,-2.83,-5.59,-3.78,,80.0,1:1,,conventional,Ca,PEDOT:PSS,,
107653,10.1016/j.polymer.2015.03.010,CCCCCCc1ccc(/C=C/c2ccc(/C=C/c3ccc(/C=C/c4ccsc4-c4ccc(-c5cc(CCCCCC)c(-c6cccs6)s5)s4)s3)s2)s1,CCCCCCCC[Si]1(CCCCCCCC)c2ccsc2-c2sc(-c3cc4c5c(ccc6c5c3C(=O)N(CCCCCC)C6=O)C(=O)N(CCCCCC)C4=O)cc21,0.16,-5.08,-2.83,-5.59,-3.78,,80.0,2:1,,conventional,Ca,PEDOT:PSS,,
107654,10.1016/j.polymer.2015.03.010,CCCCCCc1ccc(/C=C/c2ccc(/C=C/c3ccc(/C=C/c4cc(-c5cc6c(s5)-c5sccc5[SiH]6C(CC(CC)CCCC)CC(CC)CCCC)sc4-c4cc5c(s4)-c4sc(-c6ccc(C7=C8C(=O)N(CCCC)C(c9cccs9)=C8C(=O)N7CCCC)s6)cc4[SiH]5C(CC(CC)CCCC)CC(CC)CCCC)s3)s2)s1,CCCCCCCC[Si]1(CCCCCCCC)c2ccsc2-c2sc(-c3cc4c5c(ccc6c5c3C(=O)N(CCCCCC)C6=O)C(=O)N(CCCCCC)C4=O)cc21,0.57,-4.86,-3.56,-5.59,-3.78,,80.0,1:2,,conventional,Ca,PEDOT:PSS,,
107655,10.1016/j.polymer.2015.03.010,CCCCCCc1ccc(/C=C/c2ccc(/C=C/c3ccc(/C=C/c4cc(-c5cc6c(s5)-c5sccc5[SiH]6C(CC(CC)CCCC)CC(CC)CCCC)sc4-c4cc5c(s4)-c4sc(-c6ccc(C7=C8C(=O)N(CCCC)C(c9cccs9)=C8C(=O)N7CCCC)s6)cc4[SiH]5C(CC(CC)CCCC)CC(CC)CCCC)s3)s2)s1,CCCCCCCC[Si]1(CCCCCCCC)c2ccsc2-c2sc(-c3cc4c5c(ccc6c5c3C(=O)N(CCCCCC)C6=O)C(=O)N(CCCCCC)C4=O)cc21,0.7,-4.86,-3.56,-5.59,-3.78,,80.0,1:1,,conventional,Ca,PEDOT:PSS,,
107656,10.1016/j.polymer.2015.03.010,CCCCCCc1ccc(/C=C/c2ccc(/C=C/c3ccc(/C=C/c4cc(-c5cc6c(s5)-c5sccc5[SiH]6C(CC(CC)CCCC)CC(CC)CCCC)sc4-c4cc5c(s4)-c4sc(-c6ccc(C7=C8C(=O)N(CCCC)C(c9cccs9)=C8C(=O)N7CCCC)s6)cc4[SiH]5C(CC(CC)CCCC)CC(CC)CCCC)s3)s2)s1,CCCCCCCC[Si]1(CCCCCCCC)c2ccsc2-c2sc(-c3cc4c5c(ccc6c5c3C(=O)N(CCCCCC)C6=O)C(=O)N(CCCCCC)C4=O)cc21,0.63,-4.86,-3.56,-5.59,-3.78,,80.0,2:1,,conventional,Ca,PEDOT:PSS,,
107657,10.1016/j.polymer.2015.03.058,CCCCCCCCc1cc(-c2c(-c3cccs3)sc3c(-c4cc(CCCCCCCC)c(CCCCCCCC)s4)c(-c4ccc(-c5cccc6nsnc56)s4)sc23)sc1CCCCCCCC,COC(=O)CCCC1(c2ccccc2)C23c4c5ccc6c7cc8c9c%10c(cc%11cc%12c%13c%14c(cc%15c%16ccc-5c2c%16c2c5c%16c%17c(c(c46)c7c9c%17c4c%10c%11c%13c4c%16c%14c%152)C513)C%12)C8,4.54,-5.34,-3.53,-5.9,-3.9,90.0,,1:2,,conventional,,PEDOT:PSS,chloroform,
107659,10.1016/j.polymer.2015.03.058,CCCCCCCCc1cc(-c2c(-c3cccs3)sc3c(-c4cc(CCCCCCCC)c(CCCCCCCC)s4)c(-c4ccc(-c5cccc6nsnc56)s4)sc23)sc1CCCCCCCC,COC(=O)CCCC1(c2ccccc2)C23c4c5ccc6c7cc8c9c%10c(cc%11cc%12c%13c%14c(cc%15c%16ccc-5c2c%16c2c5c%16c%17c(c(c46)c7c9c%17c4c%10c%11c%13c4c%16c%14c%152)C513)C%12)C8,5.62,-5.34,-3.53,-5.9,-3.9,90.0,,1:2,4 vol%,conventional,,PEDOT:PSS,chloroform,DIO
107661,10.1016/j.polymer.2015.03.078,CCCCCCCCc1cc(-c2c(-c3cccs3)sc3c(-c4cc(CCCCCCCC)c(CCCCCCCC)s4)c(-c4ccc(-c5cccc6nsnc56)s4)sc23)sc1CCCCCCCC,CCCCC(=O)OCC1(c2ccccc2)C2=CC=Cc3cccc4cccc5ccc6ccccc7cccc1c7c6c5c-4c3C2,1.37,-5.34,-3.53,-6.1,-3.9,80.0,,1:0.5 wt%,,conventional,,PEDOT:PSS,,
107662,10.1016/j.polymer.2015.03.078,CCCCCCCCc1cc(-c2c(-c3cccs3)sc3c(-c4cc(CCCCCCCC)c(CCCCCCCC)s4)c(-c4ccc(-c5cccc6nsnc56)s4)sc23)sc1CCCCCCCC,CCCCC(=O)OCC1(c2ccccc2)C2=CC=Cc3cccc4cccc5ccc6ccccc7cccc1c7c6c5c-4c3C2,3.02,-5.34,-3.53,-6.1,-3.9,80.0,,1:1 wt%,,conventional,,PEDOT:PSS,,
107663,10.1016/j.polymer.2015.03.078,CCCCCCCCc1cc(-c2c(-c3cccs3)sc3c(-c4cc(CCCCCCCC)c(CCCCCCCC)s4)c(-c4ccc(-c5cccc6nsnc56)s4)sc23)sc1CCCCCCCC,CCCCC(=O)OCC1(c2ccccc2)C2=CC=Cc3cccc4cccc5ccc6ccccc7cccc1c7c6c5c-4c3C2,2.04,-5.34,-3.53,-6.1,-3.9,80.0,,1:2 wt%,,conventional,,PEDOT:PSS,,
107664,10.1016/j.polymer.2015.03.078,CCCCCCCCc1cc(-c2c(-c3cccs3)sc3c(-c4cc(CCCCCCCC)c(CCCCCCCC)s4)c(-c4ccc(-c5cccc6nsnc56)s4)sc23)sc1CCCCCCCC,CCCCC(=O)OCC1(c2ccccc2)C2=CC=Cc3cccc4cccc5ccc6ccccc7cccc1c7c6c5c-4c3C2,1.75,-5.34,-3.53,-6.1,-3.9,80.0,,1:3 wt%,,conventional,,PEDOT:PSS,,
107668,10.1016/j.polymer.2015.03.078,CCCCCCc1csc(-c2ccc(-c3cc(CCCCCC)c(/C=C/c4csc(-c5cc6c(OCC(CC)CCCC)c7sc(-c8ccc(C9=C%10C(=O)N(CC(CC)CCCC)C(c%11ccc(-c%12cc%13c(OCC(CC)CCCC)c%14sccc%14c(OCC(CC)CCCC)c%13s%12)s%11)=C%10C(=O)N9CC(CC)CCCC)s8)cc7c(OCC(CC)CCCC)c6s5)c4)s3)c3nsnc23)c1,CCCCC(=O)OCC1(c2ccccc2)C2=CC=Cc3cccc4cccc5ccc6ccccc7cccc1c7c6c5c-4c3C2,0.32,-5.31,-3.6,-6.1,-3.9,80.0,,1:0.5 wt%,,conventional,,PEDOT:PSS,,
107669,10.1016/j.polymer.2015.03.078,CCCCCCc1csc(-c2ccc(-c3cc(CCCCCC)c(/C=C/c4csc(-c5cc6c(OCC(CC)CCCC)c7sc(-c8ccc(C9=C%10C(=O)N(CC(CC)CCCC)C(c%11ccc(-c%12cc%13c(OCC(CC)CCCC)c%14sccc%14c(OCC(CC)CCCC)c%13s%12)s%11)=C%10C(=O)N9CC(CC)CCCC)s8)cc7c(OCC(CC)CCCC)c6s5)c4)s3)c3nsnc23)c1,CCCCC(=O)OCC1(c2ccccc2)C2=CC=Cc3cccc4cccc5ccc6ccccc7cccc1c7c6c5c-4c3C2,0.67,-5.31,-3.6,-6.1,-3.9,80.0,,1:1 wt%,,conventional,,PEDOT:PSS,,
107670,10.1016/j.polymer.2015.03.078,CCCCCCc1csc(-c2ccc(-c3cc(CCCCCC)c(/C=C/c4csc(-c5cc6c(OCC(CC)CCCC)c7sc(-c8ccc(C9=C%10C(=O)N(CC(CC)CCCC)C(c%11ccc(-c%12cc%13c(OCC(CC)CCCC)c%14sccc%14c(OCC(CC)CCCC)c%13s%12)s%11)=C%10C(=O)N9CC(CC)CCCC)s8)cc7c(OCC(CC)CCCC)c6s5)c4)s3)c3nsnc23)c1,CCCCC(=O)OCC1(c2ccccc2)C2=CC=Cc3cccc4cccc5ccc6ccccc7cccc1c7c6c5c-4c3C2,0.85,-5.31,-3.6,-6.1,-3.9,80.0,,1:2 wt%,,conventional,,PEDOT:PSS,,
107671,10.1016/j.polymer.2015.03.078,CCCCCCc1csc(-c2ccc(-c3cc(CCCCCC)c(/C=C/c4csc(-c5cc6c(OCC(CC)CCCC)c7sc(-c8ccc(C9=C%10C(=O)N(CC(CC)CCCC)C(c%11ccc(-c%12cc%13c(OCC(CC)CCCC)c%14sccc%14c(OCC(CC)CCCC)c%13s%12)s%11)=C%10C(=O)N9CC(CC)CCCC)s8)cc7c(OCC(CC)CCCC)c6s5)c4)s3)c3nsnc23)c1,CCCCC(=O)OCC1(c2ccccc2)C2=CC=Cc3cccc4cccc5ccc6ccccc7cccc1c7c6c5c-4c3C2,0.84,-5.31,-3.6,-6.1,-3.9,80.0,,1:3 wt%,,conventional,,PEDOT:PSS,,
107672,10.1016/j.polymer.2015.03.078,CCCCCCCCc1cc(-c2c(-c3cccs3)sc3c(-c4cc(CCCCCCCC)c(CCCCCCCC)s4)c(-c4ccc(-c5cccc6nsnc56)s4)sc23)sc1CCCCCCCC,CCCCC(=O)OCC1(c2ccccc2)C2=CC=Cc3cccc4cccc5ccc6ccccc7cccc1c7c6c5c-4c3C2,2.55,-5.34,-3.53,-6.1,-3.9,80.0,,1:1 wt%,0 vol%,conventional,,PEDOT:PSS,,
107673,10.1016/j.polymer.2015.03.078,CCCCCCCCc1cc(-c2c(-c3cccs3)sc3c(-c4cc(CCCCCCCC)c(CCCCCCCC)s4)c(-c4ccc(-c5cccc6nsnc56)s4)sc23)sc1CCCCCCCC,CCCCC(=O)OCC1(c2ccccc2)C2=CC=Cc3cccc4cccc5ccc6ccccc7cccc1c7c6c5c-4c3C2,3.3,-5.34,-3.53,-6.1,-3.9,80.0,,1:1 wt%,1 vol%,conventional,,PEDOT:PSS,,DIO
107674,10.1016/j.polymer.2015.03.078,CCCCCCCCc1cc(-c2c(-c3cccs3)sc3c(-c4cc(CCCCCCCC)c(CCCCCCCC)s4)c(-c4ccc(-c5cccc6nsnc56)s4)sc23)sc1CCCCCCCC,CCCCC(=O)OCC1(c2ccccc2)C2=CC=Cc3cccc4cccc5ccc6ccccc7cccc1c7c6c5c-4c3C2,3.46,-5.34,-3.53,-6.1,-3.9,80.0,,1:1 wt%,3 vol%,conventional,,PEDOT:PSS,,DIO
107675,10.1016/j.polymer.2015.03.078,CCCCCCCCc1cc(-c2c(-c3cccs3)sc3c(-c4cc(CCCCCCCC)c(CCCCCCCC)s4)c(-c4ccc(-c5cccc6nsnc56)s4)sc23)sc1CCCCCCCC,CCCCC(=O)OCC1(c2ccccc2)C2=CC=Cc3cccc4cccc5ccc6ccccc7cccc1c7c6c5c-4c3C2,2.36,-5.34,-3.53,-6.1,-3.9,80.0,,1:1 wt%,6 vol%,conventional,,PEDOT:PSS,,DIO
107680,10.1016/j.polymer.2015.03.078,CCCCCCc1csc(-c2ccc(-c3cc(CCCCCC)c(/C=C/c4csc(-c5cc6c(OCC(CC)CCCC)c7sc(-c8ccc(C9=C%10C(=O)N(CC(CC)CCCC)C(c%11ccc(-c%12cc%13c(OCC(CC)CCCC)c%14sccc%14c(OCC(CC)CCCC)c%13s%12)s%11)=C%10C(=O)N9CC(CC)CCCC)s8)cc7c(OCC(CC)CCCC)c6s5)c4)s3)c3nsnc23)c1,CCCCC(=O)OCC1(c2ccccc2)C2=CC=Cc3cccc4cccc5ccc6ccccc7cccc1c7c6c5c-4c3C2,0.74,-5.31,-3.6,-6.1,-3.9,80.0,,1:2 wt%,0 vol%,conventional,,PEDOT:PSS,,
107681,10.1016/j.polymer.2015.03.078,CCCCCCc1csc(-c2ccc(-c3cc(CCCCCC)c(/C=C/c4csc(-c5cc6c(OCC(CC)CCCC)c7sc(-c8ccc(C9=C%10C(=O)N(CC(CC)CCCC)C(c%11ccc(-c%12cc%13c(OCC(CC)CCCC)c%14sccc%14c(OCC(CC)CCCC)c%13s%12)s%11)=C%10C(=O)N9CC(CC)CCCC)s8)cc7c(OCC(CC)CCCC)c6s5)c4)s3)c3nsnc23)c1,CCCCC(=O)OCC1(c2ccccc2)C2=CC=Cc3cccc4cccc5ccc6ccccc7cccc1c7c6c5c-4c3C2,0.75,-5.31,-3.6,-6.1,-3.9,80.0,,1:2 wt%,1 vol%,conventional,,PEDOT:PSS,,DIO
107682,10.1016/j.polymer.2015.03.078,CCCCCCc1csc(-c2ccc(-c3cc(CCCCCC)c(/C=C/c4csc(-c5cc6c(OCC(CC)CCCC)c7sc(-c8ccc(C9=C%10C(=O)N(CC(CC)CCCC)C(c%11ccc(-c%12cc%13c(OCC(CC)CCCC)c%14sccc%14c(OCC(CC)CCCC)c%13s%12)s%11)=C%10C(=O)N9CC(CC)CCCC)s8)cc7c(OCC(CC)CCCC)c6s5)c4)s3)c3nsnc23)c1,CCCCC(=O)OCC1(c2ccccc2)C2=CC=Cc3cccc4cccc5ccc6ccccc7cccc1c7c6c5c-4c3C2,0.93,-5.31,-3.6,-6.1,-3.9,80.0,,1:2 wt%,3 vol%,conventional,,PEDOT:PSS,,DIO
107683,10.1016/j.polymer.2015.03.078,CCCCCCc1csc(-c2ccc(-c3cc(CCCCCC)c(/C=C/c4csc(-c5cc6c(OCC(CC)CCCC)c7sc(-c8ccc(C9=C%10C(=O)N(CC(CC)CCCC)C(c%11ccc(-c%12cc%13c(OCC(CC)CCCC)c%14sccc%14c(OCC(CC)CCCC)c%13s%12)s%11)=C%10C(=O)N9CC(CC)CCCC)s8)cc7c(OCC(CC)CCCC)c6s5)c4)s3)c3nsnc23)c1,CCCCC(=O)OCC1(c2ccccc2)C2=CC=Cc3cccc4cccc5ccc6ccccc7cccc1c7c6c5c-4c3C2,0.43,-5.31,-3.6,-6.1,-3.9,80.0,,1:2 wt%,6 vol%,conventional,,PEDOT:PSS,,DIO
107684,10.1016/j.polymer.2015.04.058,CCCCCCCCc1cc(-c2c(-c3cccs3)sc3c(-c4cc(CCCCCCCC)c(CCCCCCCC)s4)c(-c4ccc(-c5cccc6nsnc56)s4)sc23)sc1CCCCCCCC,COC(=O)CCCC1(c2ccccc2)C23c4c5ccc6c7cc8c9c%10c(cc%11cc%12c%13c%14c(cc%15c%16ccc-5c2c%16c2c5c%16c%17c(c(c46)c7c9c%17c4c%10c%11c%13c4c%16c%14c%152)C513)C%12)C8,2.13,-5.34,-3.53,-5.9,-3.9,,80.0,1:1,,conventional,PFN,PEDOT:PSS,o-DCB,
107685,10.1016/j.polymer.2015.04.058,CCCCCCCCc1cc(-c2c(-c3cccs3)sc3c(-c4cc(CCCCCCCC)c(CCCCCCCC)s4)c(-c4ccc(-c5cccc6nsnc56)s4)sc23)sc1CCCCCCCC,COC(=O)CCCC1(c2ccccc2)C23c4c5ccc6c7cc8c9c%10c(cc%11cc%12c%13c%14c(cc%15c%16ccc-5c2c%16c2c5c%16c%17c(c(c46)c7c9c%17c4c%10c%11c%13c4c%16c%14c%152)C513)C%12)C8,2.22,-5.34,-3.53,-5.9,-3.9,,80.0,1:1,3 vol%,conventional,PFN,PEDOT:PSS,o-DCB,DIO
107688,10.1016/j.polymer.2015.04.061,CCCCCCCCc1cc(-c2c(-c3cccs3)sc3c(-c4cc(CCCCCCCC)c(CCCCCCCC)s4)c(-c4ccc(-c5cccc6nsnc56)s4)sc23)sc1CCCCCCCC,COC(=O)CCCC1(c2ccccc2)C23c4c5c6c7c8c9c(c%10c%11c2c2c%12c4c4c%13c5c5c7c7c8c8c%14c9c%10c9c%10c%11c2c2c%11c%12c4c4c%12c%13c5c5c7c7c8c8c%14c9c9c%10c2c2c%11c4c4c%12c5c7c5c8c9c2c45)C613,2.5,-5.34,-3.53,-6.1,-3.7,90.0,,1:1,,inverted,PFN-OX,,o-DCB:chloroform (1:1),
107689,10.1016/j.polymer.2015.04.061,CCCCCCCCc1cc(-c2c(-c3cccs3)sc3c(-c4cc(CCCCCCCC)c(CCCCCCCC)s4)c(-c4ccc(-c5cccc6nsnc56)s4)sc23)sc1CCCCCCCC,COC(=O)CCCC1(c2ccccc2)C23c4c5c6c7c8c9c(c%10c%11c2c2c%12c4c4c%13c5c5c7c7c8c8c%14c9c%10c9c%10c%11c2c2c%11c%12c4c4c%12c%13c5c5c7c7c8c8c%14c9c9c%10c2c2c%11c4c4c%12c5c7c5c8c9c2c45)C613,2.58,-5.34,-3.53,-6.1,-3.7,90.0,,1:2,,inverted,PFN-OX,,o-DCB:chloroform (1:1),
107690,10.1016/j.polymer.2015.04.061,CCCCCCCCc1cc(-c2c(-c3cccs3)sc3c(-c4cc(CCCCCCCC)c(CCCCCCCC)s4)c(-c4ccc(-c5cccc6nsnc56)s4)sc23)sc1CCCCCCCC,COC(=O)CCCC1(c2ccccc2)C23c4c5c6c7c8c9c(c%10c%11c2c2c%12c4c4c%13c5c5c7c7c8c8c%14c9c%10c9c%10c%11c2c2c%11c%12c4c4c%12c%13c5c5c7c7c8c8c%14c9c9c%10c2c2c%11c4c4c%12c5c7c5c8c9c2c45)C613,0.97,-5.34,-3.53,-6.1,-3.7,90.0,,1:2,2% v/v,inverted,PFN-OX,,o-DCB:chloroform (1:1),DIO
107691,10.1016/j.polymer.2015.04.061,CCCCCCCCc1cc(-c2c(-c3cccs3)sc3c(-c4cc(CCCCCCCC)c(CCCCCCCC)s4)c(-c4ccc(-c5cccc6nsnc56)s4)sc23)sc1CCCCCCCC,COC(=O)CCCC1(c2ccccc2)C23c4c5c6c7c8c9c(c%10c%11c2c2c%12c4c4c%13c5c5c7c7c8c8c%14c9c%10c9c%10c%11c2c2c%11c%12c4c4c%12c%13c5c5c7c7c8c8c%14c9c9c%10c2c2c%11c4c4c%12c5c7c5c8c9c2c45)C613,2.44,-5.34,-3.53,-6.1,-3.7,90.0,,1:3,,inverted,PFN-OX,,o-DCB:chloroform (1:1),
107699,10.1016/j.polymer.2015.06.049,CCCCCCCCc1cc(-c2c(-c3cccs3)sc3c(-c4cc(CCCCCCCC)c(CCCCCCCC)s4)c(-c4ccc(-c5cccc6nsnc56)s4)sc23)sc1CCCCCCCC,COC(=O)CCCC1(c2ccccc2)C23c4c5ccc6c7cc8c9c%10c(cc%11cc%12c%13c%14c(cc%15c%16ccc-5c2c%16c2c5c%16c%17c(c(c46)c7c9c%17c4c%10c%11c%13c4c%16c%14c%152)C513)C%12)C8,4.72,-5.34,-3.53,-5.9,-3.9,,,1:3,,conventional,LiF,PEDOT:PSS,o-DCB,
107701,10.1016/j.polymer.2015.08.003,CCCCCCCCc1ccsc1-c1ccc(-c2ccc(-c3sc(-c4ccc5c(c4)N(CC(CCCCCC)CCCCCCCC)C(=O)/C5=C4/C(=O)N(CC(CCCCCC)CCCCCCCC)c5ccccc54)cc3CCCCCCCC)s2)s1,CCCCC(=O)OCC1(c2ccccc2)C2=CC=Cc3cccc4cccc5ccc6ccccc7cccc1c7c6c5c-4c3C2,2.8,-5.405,-3.805,-6.1,-3.9,,,1: 1,,conventional,,,o-DCB,
107702,10.1016/j.polymer.2015.08.003,CCCCCCCCCCCCc1ccsc1-c1sc(-c2ccc(-c3ccc4c(c3)N(CC(CCCCCCCC)CCCCCCCCCC)C(=O)/C4=C3/C(=O)N(CC(CCCCCCCC)CCCCCCCCCC)c4cc(-c5cccs5)ccc43)s2)cc1CCCCCCCCCCCC,CCCCC(=O)OCC1(c2ccccc2)C2=CC=Cc3cccc4cccc5ccc6ccccc7cccc1c7c6c5c-4c3C2,0.48,-5.67,-4.01,-6.1,-3.9,,,1: 2,,conventional,,,o-DCB,
107703,10.1016/j.polymer.2015.08.003,CCCCCCCCCCCCc1csc(-c2cc(CCCCCCCCCCCC)c(-c3ccc(-c4ccc5c(c4)N(CC(CCCCCCCC)CCCCCCCCCC)C(=O)/C5=C4/C(=O)N(CC(CCCCCCCC)CCCCCCCCCC)c5cc(-c6cccs6)ccc54)s3)s2)c1,CCCCC(=O)OCC1(c2ccccc2)C2=CC=Cc3cccc4cccc5ccc6ccccc7cccc1c7c6c5c-4c3C2,0.61,-5.23,-3.66,-6.1,-3.9,,,1: 1,,conventional,,,o-DCB,
107704,10.1016/j.polymer.2015.08.003,CCCCCCCCCCCCc1ccsc1-c1sc(-c2ccc(-c3ccc(-c4ccc5c(c4)N(CC(CCCCCCCC)CCCCCCCCCC)C(=O)/C5=C4/C(=O)N(CC(CCCCCCCC)CCCCCCCCCC)c5cc(-c6ccc(-c7cccs7)s6)ccc54)s3)s2)cc1CCCCCCCCCCCC,CCCCC(=O)OCC1(c2ccccc2)C2=CC=Cc3cccc4cccc5ccc6ccccc7cccc1c7c6c5c-4c3C2,1.8,-5.33,-3.68,-6.1,-3.9,,,1: 2,,conventional,,,o-DCB,
107705,10.1016/j.polymer.2015.08.003,CCCCCCCCCCCCc1csc(-c2cc(CCCCCCCCCCCC)c(-c3ccc(-c4ccc(-c5ccc6c(c5)N(CC(CCCCCCCC)CCCCCCCCCC)C(=O)/C6=C5/C(=O)N(CC(CCCCCCCC)CCCCCCCCCC)c6cc(-c7ccc(-c8cccs8)s7)ccc65)s4)s3)s2)c1,CCCCC(=O)OCC1(c2ccccc2)C2=CC=Cc3cccc4cccc5ccc6ccccc7cccc1c7c6c5c-4c3C2,3.2,-5.14,-3.49,-6.1,-3.9,,,1: 0.5,,conventional,,,o-DCB,
107706,10.1016/j.polymer.2015.08.003,CCCCCCCCCCCCc1csc(-c2cc(CCCCCCCCCCCC)c(-c3ccc(-c4ccc(-c5ccc6c(c5)N(CC(CCCCCCCC)CCCCCCCCCC)C(=O)/C6=C5/C(=O)N(CC(CCCCCCCC)CCCCCCCCCC)c6cc(-c7ccc(-c8cccs8)s7)ccc65)s4)s3)s2)c1,CCCCC(=O)OCC1(c2ccccc2)C2=CC=Cc3cccc4cccc5ccc6ccccc7cccc1c7c6c5c-4c3C2,2.8,-5.14,-3.49,-6.1,-3.9,,,1: 2,,conventional,,,chlorobenzene,DIO
107707,10.1016/j.polymer.2015.08.003,CCCCCCCCCCCCc1csc(-c2cc(CCCCCCCCCCCC)c(-c3ccc(-c4ccc(-c5ccc6c(c5)N(CC(CCCCCCCC)CCCCCCCCCC)C(=O)/C6=C5/C(=O)N(CC(CCCCCCCC)CCCCCCCCCC)c6cc(-c7ccc(-c8cccs8)s7)ccc65)s4)s3)s2)c1,CCCCC(=O)OCC1(c2ccccc2)C2=CC=Cc3cccc4cccc5ccc6ccccc7cccc1c7c6c5c-4c3C2,3.5,-5.14,-3.49,-6.1,-3.9,,,1: 2,,inverted,,,chlorobenzene,DIO
107708,10.1016/j.polymer.2015.09.066,CCCCCCCCCCCCc1csc(-c2ccc(-c3c(F)c(F)c(-c4ccc(-c5cc(CCCCCCCCCCCC)c(-c6cc7c(-c8ccc(C(CC)CCCCC)s8)c8sccc8c(-c8ccc(C(CC)CCCCC)s8)c7s6)s5)o4)c4nsnc34)o2)c1,COC(=O)CCCC1(c2ccccc2)C23c4c5c6c7c8c9c(c%10c%11c2c2c%12c4c4c%13c5c5c7c7c8c8c%14c9c%10c9c%10c%11c2c2c%11c%12c4c4c%12c%13c5c5c7c7c8c8c%14c9c9c%10c2c2c%11c4c4c%12c5c7c5c8c9c2c45)C613,1.6,-5.57,-3.8,-6.1,-3.7,,,1:2,,inverted,ZnO,MoO3,,
107709,10.1016/j.polymer.2015.09.066,CCCCCCCCCCCCc1csc(-c2ccc(-c3c(F)c(F)c(-c4ccc(-c5cc(CCCCCCCCCCCC)c(-c6cc7c(-c8ccc(C(CC)CCCCC)s8)c8sccc8c(-c8ccc(C(CC)CCCCC)s8)c7s6)s5)o4)c4nsnc34)o2)c1,COC(=O)CCCC1(c2ccccc2)C23c4c5c6c7c8c9c(c%10c%11c2c2c%12c4c4c%13c5c5c7c7c8c8c%14c9c%10c9c%10c%11c2c2c%11c%12c4c4c%12c%13c5c5c7c7c8c8c%14c9c9c%10c2c2c%11c4c4c%12c5c7c5c8c9c2c45)C613,1.6,-5.57,-3.8,-6.1,-3.7,,,1:2 annealed,,inverted,ZnO,MoO3,,
107710,10.1016/j.polymer.2015.09.066,CCCCCCCCCCCCc1csc(-c2ccc(-c3c(F)c(F)c(-c4ccc(-c5cc(CCCCCCCCCCCC)c(-c6cc7c(-c8ccc(C(CC)CCCCC)s8)c8sccc8c(-c8ccc(C(CC)CCCCC)s8)c7s6)s5)s4)c4nsnc34)s2)c1,COC(=O)CCCC1(c2ccccc2)C23c4c5c6c7c8c9c(c%10c%11c2c2c%12c4c4c%13c5c5c7c7c8c8c%14c9c%10c9c%10c%11c2c2c%11c%12c4c4c%12c%13c5c5c7c7c8c8c%14c9c9c%10c2c2c%11c4c4c%12c5c7c5c8c9c2c45)C613,1.8,-5.38,-3.73,-6.1,-3.7,,,1:2,,inverted,ZnO,MoO3,,
107711,10.1016/j.polymer.2015.09.066,CCCCCCCCCCCCc1csc(-c2ccc(-c3c(F)c(F)c(-c4ccc(-c5cc(CCCCCCCCCCCC)c(-c6cc7c(-c8ccc(C(CC)CCCCC)s8)c8sccc8c(-c8ccc(C(CC)CCCCC)s8)c7s6)s5)s4)c4nsnc34)s2)c1,COC(=O)CCCC1(c2ccccc2)C23c4c5c6c7c8c9c(c%10c%11c2c2c%12c4c4c%13c5c5c7c7c8c8c%14c9c%10c9c%10c%11c2c2c%11c%12c4c4c%12c%13c5c5c7c7c8c8c%14c9c9c%10c2c2c%11c4c4c%12c5c7c5c8c9c2c45)C613,1.7,-5.38,-3.73,-6.1,-3.7,,,1:2 annealed,,inverted,ZnO,MoO3,,
107712,10.1016/j.polymer.2015.09.066,CCCCCCCCCCCCc1cc(-c2c(F)c(F)c(-c3cc(CCCCCCCCCCCC)c(-c4ccc(-c5cc6c(-c7ccc(C(CC)CCCCC)s7)c7sccc7c(-c7ccc(C(CC)CCCCC)s7)c6s5)s4)s3)c3nsnc23)sc1-c1cccs1,COC(=O)CCCC1(c2ccccc2)C23c4c5c6c7c8c9c(c%10c%11c2c2c%12c4c4c%13c5c5c7c7c8c8c%14c9c%10c9c%10c%11c2c2c%11c%12c4c4c%12c%13c5c5c7c7c8c8c%14c9c9c%10c2c2c%11c4c4c%12c5c7c5c8c9c2c45)C613,2.1,-5.43,-3.76,-6.1,-3.7,,,1:2,,inverted,ZnO,MoO3,,
107713,10.1016/j.polymer.2015.09.066,CCCCCCCCCCCCc1cc(-c2c(F)c(F)c(-c3cc(CCCCCCCCCCCC)c(-c4ccc(-c5cc6c(-c7ccc(C(CC)CCCCC)s7)c7sccc7c(-c7ccc(C(CC)CCCCC)s7)c6s5)s4)s3)c3nsnc23)sc1-c1cccs1,COC(=O)CCCC1(c2ccccc2)C23c4c5c6c7c8c9c(c%10c%11c2c2c%12c4c4c%13c5c5c7c7c8c8c%14c9c%10c9c%10c%11c2c2c%11c%12c4c4c%12c%13c5c5c7c7c8c8c%14c9c9c%10c2c2c%11c4c4c%12c5c7c5c8c9c2c45)C613,2.1,-5.43,-3.76,-6.1,-3.7,,,1:2 annealed,,inverted,ZnO,MoO3,,
107714,10.1016/j.polymer.2015.10.021,CCCCCCc1csc(-c2c3ccccc3c(-c3cc(CCCCCC)c(-c4cc5c(-c6ccc(CC(CC)CCCC)s6)c6sccc6c(-c6ccc(CC(CC)CCCC)s6)c5s4)s3)c3nsnc23)c1,CCCCC(=O)OCC1(c2ccccc2)C2=CC=Cc3cccc4cccc5ccc6ccccc7cccc1c7c6c5c-4c3C2,1.73,-5.47,-3.78,-6.1,-3.9,,,1:3,,conventional,Ca,PEDOT:PSS,,
107715,10.1016/j.polymer.2015.10.021,CCCCCCc1csc(-c2c3ccccc3c(-c3cc(CCCCCC)c(-c4cc5c(-c6ccc(CC(CC)CCCC)s6)c6sccc6c(-c6ccc(CC(CC)CCCC)s6)c5s4)s3)c3nsnc23)c1,CCCCC(=O)OCC1(c2ccccc2)C2=CC=Cc3cccc4cccc5ccc6ccccc7cccc1c7c6c5c-4c3C2,1.88,-5.47,-3.78,-6.1,-3.9,,,1:3,3 vol%,conventional,Ca,PEDOT:PSS,,
107716,10.1016/j.polymer.2015.10.021,CCCCCCc1csc(-c2c3ccccc3c(-c3cc(CCCCCC)c(-c4cc5c(-c6ccc(CC(CC)CCCC)s6)c6sccc6c(-c6ccc(CC(CC)CCCC)s6)c5s4)s3)c3nsnc23)c1,CCCCC(=O)OCC1(c2ccccc2)C2=CC=Cc3cccc4cccc5ccc6ccccc7cccc1c7c6c5c-4c3C2,2.2,-5.47,-3.78,-6.1,-3.9,,,1:3,,conventional,Ca,PEDOT:PSS,,
107717,10.1016/j.polymer.2015.10.021,CCCCCCc1csc(-c2c3ccccc3c(-c3cc(CCCCCC)c(-c4cc5c(-c6ccc(CC(CC)CCCC)s6)c6sccc6c(-c6ccc(CC(CC)CCCC)s6)c5s4)s3)c3nsnc23)c1,CCCCC(=O)OCC1(c2ccccc2)C2=CC=Cc3cccc4cccc5ccc6ccccc7cccc1c7c6c5c-4c3C2,2.49,-5.47,-3.78,-6.1,-3.9,,,1:3,,conventional,Ca,PEDOT:PSS,,
107718,10.1016/j.polymer.2015.10.021,CCCCCCc1csc(-c2c3ccccc3c(-c3cc(CCCCCC)c(-c4cc5c(-c6ccc(CC(CC)CCCC)s6)c6sccc6c(-c6ccc(CC(CC)CCCC)s6)c5s4)s3)c3nsnc23)c1,CCCCC(=O)OCC1(c2ccccc2)C2=CC=Cc3cccc4cccc5ccc6ccccc7cccc1c7c6c5c-4c3C2,1.78,-5.47,-3.78,-6.1,-3.9,,,1:4,,conventional,Ca,PEDOT:PSS,,
107719,10.1016/j.polymer.2015.10.021,CCCCCCc1csc(-c2c3ccccc3c(-c3cc(CCCCCC)c(-c4cc5c(-c6ccc(CC(CC)CCCC)s6)c6sccc6c(-c6ccc(CC(CC)CCCC)s6)c5s4)s3)c3nsnc23)c1,CCCCC(=O)OCC1(c2ccccc2)C2=CC=Cc3cccc4cccc5ccc6ccccc7cccc1c7c6c5c-4c3C2,2.02,-5.47,-3.78,-6.1,-3.9,,,1:4,3 vol%,conventional,Ca,PEDOT:PSS,,
107720,10.1016/j.polymer.2015.10.021,CCCCCCc1csc(-c2c3ccccc3c(-c3cc(CCCCCC)c(-c4cc5c(-c6ccc(CC(CC)CCCC)s6)c6sccc6c(-c6ccc(CC(CC)CCCC)s6)c5s4)s3)c3nsnc23)c1,CCCCC(=O)OCC1(c2ccccc2)C2=CC=Cc3cccc4cccc5ccc6ccccc7cccc1c7c6c5c-4c3C2,2.28,-5.47,-3.78,-6.1,-3.9,,,1:4,,conventional,Ca,PEDOT:PSS,,
107721,10.1016/j.polymer.2015.10.021,CCCCCCc1csc(-c2c3ccccc3c(-c3cc(CCCCCC)c(-c4cc5c(-c6ccc(CC(CC)CCCC)s6)c6sccc6c(-c6ccc(CC(CC)CCCC)s6)c5s4)s3)c3nsnc23)c1,CCCCC(=O)OCC1(c2ccccc2)C2=CC=Cc3cccc4cccc5ccc6ccccc7cccc1c7c6c5c-4c3C2,2.73,-5.47,-3.78,-6.1,-3.9,,,1:4,3 vol%,conventional,Ca,PEDOT:PSS,,
107722,10.1016/j.polymer.2015.10.021,CCCCCCCCC(CCCCCCCC)n1c2ccccc2c2ccc(-c3sc(-c4c5ccccc5c(-c5cc(CCCCCC)cs5)c5nsnc45)cc3CCCCCC)cc21,CCCCC(=O)OCC1(c2ccccc2)C2=CC=Cc3cccc4cccc5ccc6ccccc7cccc1c7c6c5c-4c3C2,1.46,-5.415,-3.585,-6.1,-3.9,,,1:3,,conventional,Ca,PEDOT:PSS,,
107723,10.1016/j.polymer.2015.10.021,CCCCCCCCC(CCCCCCCC)n1c2ccccc2c2ccc(-c3sc(-c4c5ccccc5c(-c5cc(CCCCCC)cs5)c5nsnc45)cc3CCCCCC)cc21,CCCCC(=O)OCC1(c2ccccc2)C2=CC=Cc3cccc4cccc5ccc6ccccc7cccc1c7c6c5c-4c3C2,2.26,-5.415,-3.585,-6.1,-3.9,,,1:3,,conventional,Ca,PEDOT:PSS,,
107724,10.1016/j.polymer.2015.10.021,CCCCCCCCCCCCC1(CCCCCCCCCCCC)c2ccccc2-c2ccc(-c3sc(-c4c5ccccc5c(-c5cc(CCCCCC)cs5)c5nsnc45)cc3CCCCCC)cc21,CCCCC(=O)OCC1(c2ccccc2)C2=CC=Cc3cccc4cccc5ccc6ccccc7cccc1c7c6c5c-4c3C2,1.23,-5.49,-3.56,-6.1,-3.9,,,1:3,,conventional,Ca,PEDOT:PSS,,
107725,10.1016/j.polymer.2015.10.021,CCCCCCCCCCCCC1(CCCCCCCCCCCC)c2ccccc2-c2ccc(-c3sc(-c4c5ccccc5c(-c5cc(CCCCCC)cs5)c5nsnc45)cc3CCCCCC)cc21,CCCCC(=O)OCC1(c2ccccc2)C2=CC=Cc3cccc4cccc5ccc6ccccc7cccc1c7c6c5c-4c3C2,1.57,-5.49,-3.56,-6.1,-3.9,,,1:3,,conventional,Ca,PEDOT:PSS,,
107726,10.1016/j.polymer.2015.10.021,CCCCCCCCOc1cccc2c(OCCCCCCCC)c(-c3sc(-c4c5ccccc5c(-c5cc(CCCCCC)cs5)c5nsnc45)cc3CCCCCC)ccc12,CCCCC(=O)OCC1(c2ccccc2)C2=CC=Cc3cccc4cccc5ccc6ccccc7cccc1c7c6c5c-4c3C2,1.14,-5.51,-3.55,-6.1,-3.9,,,1:3,,conventional,Ca,PEDOT:PSS,,
107727,10.1016/j.polymer.2015.10.021,CCCCCCCCOc1cccc2c(OCCCCCCCC)c(-c3sc(-c4c5ccccc5c(-c5cc(CCCCCC)cs5)c5nsnc45)cc3CCCCCC)ccc12,CCCCC(=O)OCC1(c2ccccc2)C2=CC=Cc3cccc4cccc5ccc6ccccc7cccc1c7c6c5c-4c3C2,1.45,-5.51,-3.55,-6.1,-3.9,,,1:3,,conventional,Ca,PEDOT:PSS,,
107728,10.1016/j.polymer.2015.10.033,CCCCCCCCOc1c(OCCCCCCCC)c(-c2ccc(-c3cc4c(-c5ccc(CCCCCCCC)s5)c5sccc5c(-c5ccc(CCCCCCCC)s5)c4s3)s2)c2nonc2c1-c1cccs1,COC(=O)CCCC1(c2ccccc2)C23c4c5ccc6c7cc8c9c%10c(cc%11cc%12c%13c%14c(cc%15c%16ccc-5c2c%16c2c5c%16c%17c(c(c46)c7c9c%17c4c%10c%11c%13c4c%16c%14c%152)C513)C%12)C8,7.5,-5.42,-3.65,-5.9,-3.9,111.0,,1:2,,conventional,Ca,PEDOT:PSS,o-DCB,
107729,10.1016/j.polymer.2015.10.033,CCCCCCCCOc1ccc(-c2c3cc(-c4ccc(-c5c(OCCCCCCCC)c(OCCCCCCCC)c(-c6cccs6)c6nonc56)s4)sc3c(-c3ccc(OCCCCCCCC)s3)c3ccsc23)s1,COC(=O)CCCC1(c2ccccc2)C23c4c5ccc6c7cc8c9c%10c(cc%11cc%12c%13c%14c(cc%15c%16ccc-5c2c%16c2c5c%16c%17c(c(c46)c7c9c%17c4c%10c%11c%13c4c%16c%14c%152)C513)C%12)C8,5.4,-5.37,-3.63,-5.9,-3.9,113.0,,1:2,,conventional,Ca,PEDOT:PSS,o-DCB,
107730,10.1016/j.polymer.2015.10.033,CCCCCCCCOc1c(OCCCCCCCC)c(-c2ccc(-c3cc4c(-c5ccc(SCCCCCCCC)s5)c5sccc5c(-c5ccc(SCCCCCCCC)s5)c4s3)s2)c2nonc2c1-c1cccs1,COC(=O)CCCC1(c2ccccc2)C23c4c5ccc6c7cc8c9c%10c(cc%11cc%12c%13c%14c(cc%15c%16ccc-5c2c%16c2c5c%16c%17c(c(c46)c7c9c%17c4c%10c%11c%13c4c%16c%14c%152)C513)C%12)C8,6.6,-5.46,-3.69,-5.9,-3.9,117.0,,1:2,,conventional,Ca,PEDOT:PSS,o-DCB,
107731,10.1016/j.polymer.2015.10.054,CCCCCCCCN1C(=O)c2c(c(-c3ccc(-c4cc5c(-c6ccc(CC(CC)CCCC)s6)c6sc(-c7scc8c(F)c(C(=O)OCC(CC)CCCC)sc78)cc6c(-c6ccc(CC(CC)CCCC)s6)c5s4)s3)n(CCCCCCCC)c2-c2ccc(-c3cc4c(-c5ccc(CC(CC)CCCC)s5)c5sccc5c(-c5ccc(CC(CC)CCCC)s5)c4s3)s2)C1=O,CCCCC(=O)OCC1(c2ccccc2)C2=CC=Cc3cccc4cccc5ccc6ccccc7cccc1c7c6c5c-4c3C2,0.89,-5.33,-3.68,-6.1,-3.9,,,1:0.5 wt%,0 vol%,conventional,,PEDOT:PSS,,
107732,10.1016/j.polymer.2015.10.054,CCCCCCCCN1C(=O)c2c(c(-c3ccc(-c4cc5c(-c6ccc(CC(CC)CCCC)s6)c6sc(-c7scc8c(F)c(C(=O)OCC(CC)CCCC)sc78)cc6c(-c6ccc(CC(CC)CCCC)s6)c5s4)s3)n(CCCCCCCC)c2-c2ccc(-c3cc4c(-c5ccc(CC(CC)CCCC)s5)c5sccc5c(-c5ccc(CC(CC)CCCC)s5)c4s3)s2)C1=O,CCCCC(=O)OCC1(c2ccccc2)C2=CC=Cc3cccc4cccc5ccc6ccccc7cccc1c7c6c5c-4c3C2,1.38,-5.33,-3.68,-6.1,-3.9,,,1:1.0 wt%,0 vol%,conventional,,PEDOT:PSS,,
107733,10.1016/j.polymer.2015.10.054,CCCCCCCCN1C(=O)c2c(c(-c3ccc(-c4cc5c(-c6ccc(CC(CC)CCCC)s6)c6sc(-c7scc8c(F)c(C(=O)OCC(CC)CCCC)sc78)cc6c(-c6ccc(CC(CC)CCCC)s6)c5s4)s3)n(CCCCCCCC)c2-c2ccc(-c3cc4c(-c5ccc(CC(CC)CCCC)s5)c5sccc5c(-c5ccc(CC(CC)CCCC)s5)c4s3)s2)C1=O,CCCCC(=O)OCC1(c2ccccc2)C2=CC=Cc3cccc4cccc5ccc6ccccc7cccc1c7c6c5c-4c3C2,1.64,-5.33,-3.68,-6.1,-3.9,,,1:2.0 wt%,0 vol%,conventional,,PEDOT:PSS,,
107734,10.1016/j.polymer.2015.10.054,CCCCCCCCN1C(=O)c2c(c(-c3ccc(-c4cc5c(-c6ccc(CC(CC)CCCC)s6)c6sc(-c7scc8c(F)c(C(=O)OCC(CC)CCCC)sc78)cc6c(-c6ccc(CC(CC)CCCC)s6)c5s4)s3)n(CCCCCCCC)c2-c2ccc(-c3cc4c(-c5ccc(CC(CC)CCCC)s5)c5sccc5c(-c5ccc(CC(CC)CCCC)s5)c4s3)s2)C1=O,CCCCC(=O)OCC1(c2ccccc2)C2=CC=Cc3cccc4cccc5ccc6ccccc7cccc1c7c6c5c-4c3C2,1.56,-5.33,-3.68,-6.1,-3.9,,,1:3.0 wt%,,conventional,,PEDOT:PSS,,
107735,10.1016/j.polymer.2015.10.054,CCCCCCCCN1C(=O)c2c(c(-c3ccc(-c4cc5c(-c6ccc(CC(CC)CCCC)s6)c6sc(-c7scc8c(F)c(C(=O)OCC(CC)CCCC)sc78)cc6c(-c6ccc(CC(CC)CCCC)s6)c5s4)s3)n(CCCCCCCC)c2-c2ccc(-c3cc4c(-c5ccc(CC(CC)CCCC)s5)c5sccc5c(-c5ccc(CC(CC)CCCC)s5)c4s3)s2)C1=O,CCCCC(=O)OCC1(c2ccccc2)C2=CC=Cc3cccc4cccc5ccc6ccccc7cccc1c7c6c5c-4c3C2,2.81,-5.33,-3.68,-6.1,-3.9,,,1:0.5 wt%,3 vol%,conventional,,PEDOT:PSS,,
107736,10.1016/j.polymer.2015.10.054,CCCCCCCCN1C(=O)c2c(c(-c3ccc(-c4cc5c(-c6ccc(CC(CC)CCCC)s6)c6sc(-c7scc8c(F)c(C(=O)OCC(CC)CCCC)sc78)cc6c(-c6ccc(CC(CC)CCCC)s6)c5s4)s3)n(CCCCCCCC)c2-c2ccc(-c3cc4c(-c5ccc(CC(CC)CCCC)s5)c5sccc5c(-c5ccc(CC(CC)CCCC)s5)c4s3)s2)C1=O,CCCCC(=O)OCC1(c2ccccc2)C2=CC=Cc3cccc4cccc5ccc6ccccc7cccc1c7c6c5c-4c3C2,3.87,-5.33,-3.68,-6.1,-3.9,,,1:1.0 wt%,3 vol%,conventional,,PEDOT:PSS,,
107737,10.1016/j.polymer.2015.10.054,CCCCCCCCN1C(=O)c2c(c(-c3ccc(-c4cc5c(-c6ccc(CC(CC)CCCC)s6)c6sc(-c7scc8c(F)c(C(=O)OCC(CC)CCCC)sc78)cc6c(-c6ccc(CC(CC)CCCC)s6)c5s4)s3)n(CCCCCCCC)c2-c2ccc(-c3cc4c(-c5ccc(CC(CC)CCCC)s5)c5sccc5c(-c5ccc(CC(CC)CCCC)s5)c4s3)s2)C1=O,CCCCC(=O)OCC1(c2ccccc2)C2=CC=Cc3cccc4cccc5ccc6ccccc7cccc1c7c6c5c-4c3C2,4.12,-5.33,-3.68,-6.1,-3.9,,,1:2.0 wt%,3 vol%,conventional,,PEDOT:PSS,,
107738,10.1016/j.polymer.2015.10.054,CCCCCCCCN1C(=O)c2c(c(-c3ccc(-c4cc5c(-c6ccc(CC(CC)CCCC)s6)c6sc(-c7scc8c(F)c(C(=O)OCC(CC)CCCC)sc78)cc6c(-c6ccc(CC(CC)CCCC)s6)c5s4)s3)n(CCCCCCCC)c2-c2ccc(-c3cc4c(-c5ccc(CC(CC)CCCC)s5)c5sccc5c(-c5ccc(CC(CC)CCCC)s5)c4s3)s2)C1=O,CCCCC(=O)OCC1(c2ccccc2)C2=CC=Cc3cccc4cccc5ccc6ccccc7cccc1c7c6c5c-4c3C2,3.13,-5.33,-3.68,-6.1,-3.9,,,1:3.0 wt%,3 vol%,conventional,,PEDOT:PSS,,
