Repository: JiYiqaq/PCE-KA-GNN

# Data directory

- `raw/Active_Database.csv` is the immutable source dataset bundled under CC BY 4.0. Do not overwrite it with processed data.
- `processed/` is created and populated by the training pipeline. Generated `.pt` and `.pth` caches are intentionally ignored by Git because they can exceed GitHub's normal single-file limit.

See `../DATA_LICENSE.md` for provenance, license and checksum information.

File: data/processed/device_records.csv (part 216 of 250)
record_id,doi,donor_smiles,acceptor_smiles,pce,homo_d,lumo_d,homo_a,lumo_a,active_layer_thickness,annealing_temp,d_a_ratio,additive_ratio,device_type,etl_canonical,htl_canonical,solvent_canonical,additive_canonical
107739,10.1016/j.polymer.2015.10.054,CCCCCCCCN1C(=O)c2c(c(-c3ccc(-c4cc5c(-c6ccc(CC(CC)CCCC)s6)c6sc(-c7scc8c(F)c(C(=O)OCC(CC)CCCC)sc78)cc6c(-c6ccc(CC(CC)CCCC)s6)c5s4)s3)n(CCCCCCCC)c2-c2ccc(-c3cc4c(-c5ccc(CC(CC)CCCC)s5)c5sccc5c(-c5ccc(CC(CC)CCCC)s5)c4s3)s2)C1=O,CCCCC(=O)OCC1(c2ccccc2)C2=CC=Cc3cccc4cccc5ccc6ccccc7cccc1c7c6c5c-4c3C2,3.54,-5.33,-3.68,-6.1,-3.9,,,1:1.5 wt%,3 vol%,conventional,,PEDOT:PSS,,DIO
107740,10.1016/j.polymer.2015.10.054,CCCCCCCCN1C(=O)c2c(c(-c3ccc(-c4cc5c(-c6ccc(CC(CC)CCCC)s6)c6sc(-c7scc8c(F)c(C(=O)OCC(CC)CCCC)sc78)cc6c(-c6ccc(CC(CC)CCCC)s6)c5s4)s3)n(CCCCCCCC)c2-c2ccc(-c3cc4c(-c5ccc(CC(CC)CCCC)s5)c5sccc5c(-c5ccc(CC(CC)CCCC)s5)c4s3)s2)C1=O,CCCCC(=O)OCC1(c2ccccc2)C2=CC=Cc3cccc4cccc5ccc6ccccc7cccc1c7c6c5c-4c3C2,4.26,-5.33,-3.68,-6.1,-3.9,,,1:1.5 wt%,3 vol%,conventional,,PEDOT:PSS,,DIO
107741,10.1016/j.polymer.2015.10.054,CCCCCCCCN1C(=O)c2c(c(-c3ccc(-c4cc5c(-c6ccc(CC(CC)CCCC)s6)c6sc(-c7scc8c(F)c(C(=O)OCC(CC)CCCC)sc78)cc6c(-c6ccc(CC(CC)CCCC)s6)c5s4)s3)n(CCCCCCCC)c2-c2ccc(-c3cc4c(-c5ccc(CC(CC)CCCC)s5)c5sccc5c(-c5ccc(CC(CC)CCCC)s5)c4s3)s2)C1=O,CCCCC(=O)OCC1(c2ccccc2)C2=CC=Cc3cccc4cccc5ccc6ccccc7cccc1c7c6c5c-4c3C2,2.03,-5.33,-3.68,-6.1,-3.9,,,1:1.5 wt%,3 vol%,conventional,,PEDOT:PSS,,DIO
107742,10.1016/j.polymer.2015.10.054,CCCCCCCCN1C(=O)c2c(c(-c3ccc(-c4cc5c(-c6ccc(CC(CC)CCCC)s6)c6sc(-c7scc8c(F)c(C(=O)OCC(CC)CCCC)sc78)cc6c(-c6ccc(CC(CC)CCCC)s6)c5s4)s3)n(CCCCCCCC)c2-c2ccc(-c3cc4c(-c5ccc(CC(CC)CCCC)s5)c5sccc5c(-c5ccc(CC(CC)CCCC)s5)c4s3)s2)C1=O,CCCCC(=O)OCC1(c2ccccc2)C2=CC=Cc3cccc4cccc5ccc6ccccc7cccc1c7c6c5c-4c3C2,3.54,-5.33,-3.68,-6.1,-3.9,,,1:1.5 wt%,3 vol%,conventional,,PEDOT:PSS,,DIO
107743,10.1016/j.polymer.2015.10.054,CCCCCCCCN1C(=O)c2c(c(-c3ccc(-c4cc5c(-c6ccc(CC(CC)CCCC)s6)c6sc(-c7scc8c(F)c(C(=O)OCC(CC)CCCC)sc78)cc6c(-c6ccc(CC(CC)CCCC)s6)c5s4)s3)n(CCCCCCCC)c2-c2ccc(-c3cc4c(-c5ccc(CC(CC)CCCC)s5)c5sccc5c(-c5ccc(CC(CC)CCCC)s5)c4s3)s2)C1=O,CCCCC(=O)OCC1(c2ccccc2)C2=CC=Cc3cccc4cccc5ccc6ccccc7cccc1c7c6c5c-4c3C2,3.79,-5.33,-3.68,-6.1,-3.9,,,1:1.5 wt%,3 vol%,conventional,,PEDOT:PSS,,DIO
107744,10.1016/j.polymer.2015.10.054,CCCCCCCCN1C(=O)c2c(c(-c3ccc(-c4cc5c(-c6ccc(CC(CC)CCCC)s6)c6sc(-c7scc8c(F)c(C(=O)OCC(CC)CCCC)sc78)cc6c(-c6ccc(CC(CC)CCCC)s6)c5s4)s3)n(CCCCCCCC)c2-c2ccc(-c3cc4c(-c5ccc(CC(CC)CCCC)s5)c5sccc5c(-c5ccc(CC(CC)CCCC)s5)c4s3)s2)C1=O,CCCCC(=O)OCC1(c2ccccc2)C2=CC=Cc3cccc4cccc5ccc6ccccc7cccc1c7c6c5c-4c3C2,3.07,-5.33,-3.68,-6.1,-3.9,,,1:1.5 wt%,3 vol%,conventional,,PEDOT:PSS,,DIO
107745,10.1016/j.polymer.2015.10.054,CCCCCCCCN1C(=O)c2c(c(-c3ccc(-c4cc5c(-c6ccc(CC(CC)CCCC)s6)c6sc(-c7scc8c(F)c(C(=O)OCC(CC)CCCC)sc78)cc6c(-c6ccc(CC(CC)CCCC)s6)c5s4)s3)n(CCCCCCCC)c2-c2ccc(-c3cc4c(-c5ccc(CC(CC)CCCC)s5)c5sccc5c(-c5ccc(CC(CC)CCCC)s5)c4s3)s2)C1=O,CCCCC(=O)OCC1(c2ccccc2)C2=CC=Cc3cccc4cccc5ccc6ccccc7cccc1c7c6c5c-4c3C2,1.37,-5.33,-3.68,-6.1,-3.9,,,1:1.5 wt%,0 vol%,conventional,,PEDOT:PSS,,
107746,10.1016/j.polymer.2015.10.054,CCCCCCCCN1C(=O)c2c(c(-c3ccc(-c4cc5c(-c6ccc(CC(CC)CCCC)s6)c6sc(-c7scc8c(F)c(C(=O)OCC(CC)CCCC)sc78)cc6c(-c6ccc(CC(CC)CCCC)s6)c5s4)s3)n(CCCCCCCC)c2-c2ccc(-c3cc4c(-c5ccc(CC(CC)CCCC)s5)c5sccc5c(-c5ccc(CC(CC)CCCC)s5)c4s3)s2)C1=O,CCCCC(=O)OCC1(c2ccccc2)C2=CC=Cc3cccc4cccc5ccc6ccccc7cccc1c7c6c5c-4c3C2,3.25,-5.33,-3.68,-6.1,-3.9,,,1:1.5 wt%,1 vol%,conventional,,PEDOT:PSS,,DIO
107747,10.1016/j.polymer.2015.10.054,CCCCCCCCN1C(=O)c2c(c(-c3ccc(-c4cc5c(-c6ccc(CC(CC)CCCC)s6)c6sc(-c7scc8c(F)c(C(=O)OCC(CC)CCCC)sc78)cc6c(-c6ccc(CC(CC)CCCC)s6)c5s4)s3)n(CCCCCCCC)c2-c2ccc(-c3cc4c(-c5ccc(CC(CC)CCCC)s5)c5sccc5c(-c5ccc(CC(CC)CCCC)s5)c4s3)s2)C1=O,CCCCC(=O)OCC1(c2ccccc2)C2=CC=Cc3cccc4cccc5ccc6ccccc7cccc1c7c6c5c-4c3C2,4.29,-5.33,-3.68,-6.1,-3.9,,,1:1.5 wt%,3 vol%,conventional,,PEDOT:PSS,,DIO
107748,10.1016/j.polymer.2015.10.054,CCCCCCCCN1C(=O)c2c(c(-c3ccc(-c4cc5c(-c6ccc(CC(CC)CCCC)s6)c6sc(-c7scc8c(F)c(C(=O)OCC(CC)CCCC)sc78)cc6c(-c6ccc(CC(CC)CCCC)s6)c5s4)s3)n(CCCCCCCC)c2-c2ccc(-c3cc4c(-c5ccc(CC(CC)CCCC)s5)c5sccc5c(-c5ccc(CC(CC)CCCC)s5)c4s3)s2)C1=O,CCCCC(=O)OCC1(c2ccccc2)C2=CC=Cc3cccc4cccc5ccc6ccccc7cccc1c7c6c5c-4c3C2,3.41,-5.33,-3.68,-6.1,-3.9,,,1:1.5 wt%,6 vol%,conventional,,PEDOT:PSS,,DIO
107749,10.1016/j.polymer.2015.10.054,CCCCCCCCN1C(=O)c2c(c(-c3ccc(-c4cc5c(-c6ccc(CC(CC)CCCC)s6)c6sc(-c7scc8c(F)c(C(=O)OCC(CC)CCCC)sc78)cc6c(-c6ccc(CC(CC)CCCC)s6)c5s4)s3)n(CCCCCCCC)c2-c2ccc(-c3cc4c(-c5ccc(CC(CC)CCCC)s5)c5sccc5c(-c5ccc(CC(CC)CCCC)s5)c4s3)s2)C1=O,CCCCC(=O)OCC1(c2ccccc2)C2=CC=Cc3cccc4cccc5ccc6ccccc7cccc1c7c6c5c-4c3C2,3.58,-5.33,-3.68,-6.1,-3.9,,,1:1.5 wt%,8 vol%,conventional,,PEDOT:PSS,,DIO
107750,10.1016/j.polymer.2015.10.054,CCCCCCCCN1C(=O)c2c(c(-c3ccc(-c4cc5c(-c6ccc(CC(CC)CCCC)s6)c6sc(-c7scc8c(F)c(C(=O)OCC(CC)CCCC)sc78)cc6c(-c6ccc(CC(CC)CCCC)s6)c5s4)s3)n(CCCCCCCC)c2-c2ccc(-c3cc4c(-c5ccc(CC(CC)CCCC)s5)c5sccc5c(-c5ccc(CC(CC)CCCC)s5)c4s3)s2)C1=O,CCCCC(=O)OCC1(c2ccccc2)C2=CC=Cc3cccc4cccc5ccc6ccccc7cccc1c7c6c5c-4c3C2,3.1,-5.33,-3.68,-6.1,-3.9,,,1:1.5 wt%,10 vol%,conventional,,PEDOT:PSS,,DIO
107751,10.1016/j.polymer.2015.10.054,CCCCCCCCN1C(=O)c2c(c(-c3ccc(-c4cc5c(-c6ccc(CC(CC)CCCC)s6)c6sc(-c7scc8c(F)c(C(=O)OCC(CC)CCCC)sc78)cc6c(-c6ccc(CC(CC)CCCC)s6)c5s4)s3)n(CCCCCCCC)c2-c2ccc(-c3cc4c(-c5ccc(CC(CC)CCCC)s5)c5sccc5c(-c5ccc(CC(CC)CCCC)s5)c4s3)s2)C1=O,CCCCC(=O)OCC1(c2ccccc2)C2=CC=Cc3cccc4cccc5ccc6ccccc7cccc1c7c6c5c-4c3C2,4.72,-5.33,-3.68,-6.1,-3.9,,,1:1.5 wt%,3 vol%,conventional,,PEDOT:PSS,,DPE
107752,10.1016/j.polymer.2015.10.054,CCCCCCCCN1C(=O)c2c(c(-c3ccc(-c4cc5c(-c6ccc(CC(CC)CCCC)s6)c6sc(-c7scc8c(F)c(C(=O)OCC(CC)CCCC)sc78)cc6c(-c6ccc(CC(CC)CCCC)s6)c5s4)s3)n(CCCCCCCC)c2-c2ccc(-c3cc4c(-c5ccc(CC(CC)CCCC)s5)c5sccc5c(-c5ccc(CC(CC)CCCC)s5)c4s3)s2)C1=O,CCCCC(=O)OCC1(c2ccccc2)C2=CC=Cc3cccc4cccc5ccc6ccccc7cccc1c7c6c5c-4c3C2,2.41,-5.33,-3.68,-6.1,-3.9,,,1:1.5 wt%,3 vol%,conventional,,PEDOT:PSS,,CN
107753,10.1016/j.polymer.2015.10.054,CCCCCCCCN1C(=O)c2c(c(-c3ccc(-c4cc5c(-c6ccc(CC(CC)CCCC)s6)c6sc(-c7scc8c(F)c(C(=O)OCC(CC)CCCC)sc78)cc6c(-c6ccc(CC(CC)CCCC)s6)c5s4)s3)n(CCCCCCCC)c2-c2ccc(-c3cc4c(-c5ccc(CC(CC)CCCC)s5)c5sccc5c(-c5ccc(CC(CC)CCCC)s5)c4s3)s2)C1=O,CCCCC(=O)OCC1(c2ccccc2)C2=CC=Cc3cccc4cccc5ccc6ccccc7cccc1c7c6c5c-4c3C2,4.85,-5.33,-3.68,-6.1,-3.9,,,1:1.5 wt%,3 vol%,conventional,,PEDOT:PSS,,DIO+MeOH
107754,10.1016/j.polymer.2015.10.054,CCCCCCCCN1C(=O)c2c(c(-c3ccc(-c4cc5c(-c6ccc(CC(CC)CCCC)s6)c6sc(-c7scc8c(F)c(C(=O)OCC(CC)CCCC)sc78)cc6c(-c6ccc(CC(CC)CCCC)s6)c5s4)s3)n(CCCCCCCC)c2-c2ccc(-c3cc4c(-c5ccc(CC(CC)CCCC)s5)c5sccc5c(-c5ccc(CC(CC)CCCC)s5)c4s3)s2)C1=O,CCCCC(=O)OCC1(c2ccccc2)C2=CC=Cc3cccc4cccc5ccc6ccccc7cccc1c7c6c5c-4c3C2,5.12,-5.33,-3.68,-6.1,-3.9,,,1:1.5 wt%,3 vol%,conventional,,PEDOT:PSS,,DPE+MeOH
107757,10.1016/j.polymer.2015.11.052,CCCCCCCCc1cc(-c2c3cc(-c4cccc5nc6c7ccsc7c7sccc7c6nc45)sc3c(-c3cc(CCCCCCCC)c(CCCCCCCC)s3)c3ccsc23)sc1CCCCCCCC,COC(=O)CCCC1(c2ccccc2)C23c4c5ccc6c7cc8c9c%10c(cc%11cc%12c%13c%14c(cc%15c%16ccc-5c2c%16c2c5c%16c%17c(c(c46)c7c9c%17c4c%10c%11c%13c4c%16c%14c%152)C513)C%12)C8,3.7,-5.54,-3.67,-5.9,-3.9,90.0,,1:3,,conventional,Ca,PEDOT:PSS,o-DCB,
107758,10.1016/j.polymer.2015.11.052,CCCCCCCCc1cc(-c2c3cc(-c4cccc5nc6c7ccsc7c7sccc7c6nc45)sc3c(-c3cc(CCCCCCCC)c(CCCCCCCC)s3)c3ccsc23)sc1CCCCCCCC,COC(=O)CCCC1(c2ccccc2)C23c4c5ccc6c7cc8c9c%10c(cc%11cc%12c%13c%14c(cc%15c%16ccc-5c2c%16c2c5c%16c%17c(c(c46)c7c9c%17c4c%10c%11c%13c4c%16c%14c%152)C513)C%12)C8,4.54,-5.54,-3.67,-5.9,-3.9,90.0,,1:3,,conventional,Ca,PEDOT:PSS,o-DCB,
107759,10.1016/j.polymer.2016.03.062,CCCCCCCCCCC(CCCCCCCC)Cn1c2ccccc2c(=O)c2cc3c(cc21)c(=O)c1cc(-c2ccc(-c4c(OCCCCCCCC)c(OCCCCCCCC)c(-c5cccs5)c5nonc45)s2)ccc1n3CC(CCCCCCCC)CCCCCCCCCC,CCCCC(=O)OCC1(c2ccccc2)C2=CC=Cc3cccc4cccc5ccc6ccccc7cccc1c7c6c5c-4c3C2,2.4,-5.34,-3.27,-6.1,-3.9,,,1:1,,conventional,,,,
107760,10.1016/j.polymer.2016.03.062,CCCCCCCCCCC(CCCCCCCC)Cn1c2ccccc2c(=O)c2cc3c(cc21)c(=O)c1cc(-c2ccc(-c4c(OCCCCCCCC)c(OCCCCCCCC)c(-c5cccs5)c5nonc45)s2)ccc1n3CC(CCCCCCCC)CCCCCCCCCC,CCCCC(=O)OCC1(c2ccccc2)C2=CC=Cc3cccc4cccc5ccc6ccccc7cccc1c7c6c5c-4c3C2,2.9,-5.34,-3.27,-6.1,-3.9,,,1:1,,conventional,,,,PFN
107761,10.1016/j.polymer.2016.03.062,CCCCCCCCCCC(CCCCCCCC)Cn1c2ccccc2c(=O)c2cc3c(cc21)c(=O)c1cc(-c2cc4sc(-c5c(OCCCCCCCC)c(OCCCCCCCC)c(-c6cc7sccc7s6)c6nonc56)cc4s2)ccc1n3CC(CCCCCCCC)CCCCCCCCCC,CCCCC(=O)OCC1(c2ccccc2)C2=CC=Cc3cccc4cccc5ccc6ccccc7cccc1c7c6c5c-4c3C2,2.5,-5.3,-3.43,-6.1,-3.9,,,1:2,,conventional,,,,
107762,10.1016/j.polymer.2016.03.062,CCCCCCCCCCC(CCCCCCCC)Cn1c2ccccc2c(=O)c2cc3c(cc21)c(=O)c1cc(-c2cc4sc(-c5c(OCCCCCCCC)c(OCCCCCCCC)c(-c6cc7sccc7s6)c6nonc56)cc4s2)ccc1n3CC(CCCCCCCC)CCCCCCCCCC,CCCCC(=O)OCC1(c2ccccc2)C2=CC=Cc3cccc4cccc5ccc6ccccc7cccc1c7c6c5c-4c3C2,3.4,-5.3,-3.43,-6.1,-3.9,,,1:2,,conventional,,,,PFN
107763,10.1016/j.polymer.2016.03.062,CCCCCCCCCCC(CCCCCCCC)Cn1c2ccccc2c(=O)c2cc3c(cc21)c(=O)c1cc(-c2ccc(-c4ccc(-c5c(OCCCCCCCC)c(OCCCCCCCC)c(-c6ccc(-c7cccs7)s6)c6nonc56)s4)s2)ccc1n3CC(CCCCCCCC)CCCCCCCCCC,CCCCC(=O)OCC1(c2ccccc2)C2=CC=Cc3cccc4cccc5ccc6ccccc7cccc1c7c6c5c-4c3C2,1.4,-5.26,-3.49,-6.1,-3.9,,,1:1,,conventional,,,,
107764,10.1016/j.polymer.2016.03.062,CCCCCCCCCCC(CCCCCCCC)Cn1c2ccccc2c(=O)c2cc3c(cc21)c(=O)c1cc(-c2ccc(-c4ccc(-c5c(OCCCCCCCC)c(OCCCCCCCC)c(-c6ccc(-c7cccs7)s6)c6nonc56)s4)s2)ccc1n3CC(CCCCCCCC)CCCCCCCCCC,CCCCC(=O)OCC1(c2ccccc2)C2=CC=Cc3cccc4cccc5ccc6ccccc7cccc1c7c6c5c-4c3C2,2.4,-5.26,-3.49,-6.1,-3.9,,120.0,1:1,,conventional,,,,PFN
107765,10.1016/j.polymer.2016.03.062,CCCCCCCCCCC(CCCCCCCC)Cn1c2ccccc2c(=O)c2cc3c(cc21)c(=O)c1cc(-c2ccc(-c4c(OCCCCCCCC)c(OCCCCCCCC)c(-c5cccs5)c5nonc45)s2)ccc1n3CC(CCCCCCCC)CCCCCCCCCC,CCCCC(=O)OCC1(c2ccccc2)C2=CC=Cc3cccc4cccc5ccc6ccccc7cccc1c7c6c5c-4c3C2,3.4,-5.34,-3.27,-6.1,-3.9,,,1:1,,inverted,,,,
107766,10.1016/j.polymer.2016.03.062,CCCCCCCCCCC(CCCCCCCC)Cn1c2ccccc2c(=O)c2cc3c(cc21)c(=O)c1cc(-c2cc4sc(-c5c(OCCCCCCCC)c(OCCCCCCCC)c(-c6cc7sccc7s6)c6nonc56)cc4s2)ccc1n3CC(CCCCCCCC)CCCCCCCCCC,CCCCC(=O)OCC1(c2ccccc2)C2=CC=Cc3cccc4cccc5ccc6ccccc7cccc1c7c6c5c-4c3C2,3.6,-5.3,-3.43,-6.1,-3.9,,,1:2,,inverted,,,,
107767,10.1016/j.polymer.2016.03.062,CCCCCCCCCCC(CCCCCCCC)Cn1c2ccccc2c(=O)c2cc3c(cc21)c(=O)c1cc(-c2ccc(-c4ccc(-c5c(OCCCCCCCC)c(OCCCCCCCC)c(-c6ccc(-c7cccs7)s6)c6nonc56)s4)s2)ccc1n3CC(CCCCCCCC)CCCCCCCCCC,CCCCC(=O)OCC1(c2ccccc2)C2=CC=Cc3cccc4cccc5ccc6ccccc7cccc1c7c6c5c-4c3C2,2.4,-5.26,-3.49,-6.1,-3.9,,,1:1,,inverted,,,,
107768,10.1016/j.polymer.2016.04.011,CCCCCCCCc1cc(-c2c(-c3cccs3)sc3c(-c4cc(CCCCCCCC)c(CCCCCCCC)s4)c(-c4ccc(-c5cccc6nsnc56)s4)sc23)sc1CCCCCCCC,COC(=O)CCCC1(c2ccccc2)C23c4c5c6c7c8c9c(c%10c%11c2c2c%12c4c4c%13c5c5c7c7c8c8c%14c9c%10c9c%10c%11c2c2c%11c%12c4c4c%12c%13c5c5c7c7c8c8c%14c9c9c%10c2c2c%11c4c4c%12c5c7c5c8c9c2c45)C613,1.13,-5.34,-3.53,-6.1,-3.7,,,1:2,1% DO,,LiF,PEDOT:PSS,chloroform,DO
107769,10.1016/j.polymer.2016.04.011,CCCCCCCCc1cc(-c2c(-c3cccs3)sc3c(-c4cc(CCCCCCCC)c(CCCCCCCC)s4)c(-c4ccc(-c5cccc6nsnc56)s4)sc23)sc1CCCCCCCC,COC(=O)CCCC1(c2ccccc2)C23c4c5c6c7c8c9c(c%10c%11c2c2c%12c4c4c%13c5c5c7c7c8c8c%14c9c%10c9c%10c%11c2c2c%11c%12c4c4c%12c%13c5c5c7c7c8c8c%14c9c9c%10c2c2c%11c4c4c%12c5c7c5c8c9c2c45)C613,1.63,-5.34,-3.53,-6.1,-3.7,,,1:2,2% DIO,,LiF,PEDOT:PSS,chloroform,DIO
107770,10.1016/j.polymer.2016.04.011,CCCCCCCCc1cc(-c2c(-c3cccs3)sc3c(-c4cc(CCCCCCCC)c(CCCCCCCC)s4)c(-c4ccc(-c5cccc6nsnc56)s4)sc23)sc1CCCCCCCC,COC(=O)CCCC1(c2ccccc2)C23c4c5c6c7c8c9c(c%10c%11c2c2c%12c4c4c%13c5c5c7c7c8c8c%14c9c%10c9c%10c%11c2c2c%11c%12c4c4c%12c%13c5c5c7c7c8c8c%14c9c9c%10c2c2c%11c4c4c%12c5c7c5c8c9c2c45)C613,1.73,-5.34,-3.53,-6.1,-3.7,,,1:2,3% DIO,,LiF,PEDOT:PSS,chloroform,DIO
107771,10.1016/j.polymer.2016.04.011,CCCCCCCCc1cc(-c2c(-c3cccs3)sc3c(-c4cc(CCCCCCCC)c(CCCCCCCC)s4)c(-c4ccc(-c5cccc6nsnc56)s4)sc23)sc1CCCCCCCC,COC(=O)CCCC1(c2ccccc2)C23c4c5c6c7c8c9c(c%10c%11c2c2c%12c4c4c%13c5c5c7c7c8c8c%14c9c%10c9c%10c%11c2c2c%11c%12c4c4c%12c%13c5c5c7c7c8c8c%14c9c9c%10c2c2c%11c4c4c%12c5c7c5c8c9c2c45)C613,1.61,-5.34,-3.53,-6.1,-3.7,,,1:2,4% DIO,,LiF,PEDOT:PSS,chloroform,DIO
107776,10.1016/j.polymer.2016.04.011,CCCCCCCCc1cc(-c2c(-c3cccs3)sc3c(-c4cc(CCCCCCCC)c(CCCCCCCC)s4)c(-c4ccc(-c5cccc6nsnc56)s4)sc23)sc1CCCCCCCC,COC(=O)CCCC1(c2ccccc2)C23c4c5ccc6c7cc8c9c%10c(cc%11cc%12c%13c%14c(cc%15c%16ccc-5c2c%16c2c5c%16c%17c(c(c46)c7c9c%17c4c%10c%11c%13c4c%16c%14c%152)C513)C%12)C8,2.29,-5.34,-3.53,-5.9,-3.9,,,1:2,1% DIO,,LiF,PEDOT:PSS,chloroform,DIO
107777,10.1016/j.polymer.2016.04.011,CCCCCCCCc1cc(-c2c(-c3cccs3)sc3c(-c4cc(CCCCCCCC)c(CCCCCCCC)s4)c(-c4ccc(-c5cccc6nsnc56)s4)sc23)sc1CCCCCCCC,COC(=O)CCCC1(c2ccccc2)C23c4c5ccc6c7cc8c9c%10c(cc%11cc%12c%13c%14c(cc%15c%16ccc-5c2c%16c2c5c%16c%17c(c(c46)c7c9c%17c4c%10c%11c%13c4c%16c%14c%152)C513)C%12)C8,2.53,-5.34,-3.53,-5.9,-3.9,,,1:2,2% DIO,,LiF,PEDOT:PSS,chloroform,DIO
107778,10.1016/j.polymer.2016.04.011,CCCCCCCCc1cc(-c2c(-c3cccs3)sc3c(-c4cc(CCCCCCCC)c(CCCCCCCC)s4)c(-c4ccc(-c5cccc6nsnc56)s4)sc23)sc1CCCCCCCC,COC(=O)CCCC1(c2ccccc2)C23c4c5ccc6c7cc8c9c%10c(cc%11cc%12c%13c%14c(cc%15c%16ccc-5c2c%16c2c5c%16c%17c(c(c46)c7c9c%17c4c%10c%11c%13c4c%16c%14c%152)C513)C%12)C8,2.71,-5.34,-3.53,-5.9,-3.9,,,1:2,3% DIO,,LiF,PEDOT:PSS,chloroform,DIO
107779,10.1016/j.polymer.2016.04.011,CCCCCCCCc1cc(-c2c(-c3cccs3)sc3c(-c4cc(CCCCCCCC)c(CCCCCCCC)s4)c(-c4ccc(-c5cccc6nsnc56)s4)sc23)sc1CCCCCCCC,COC(=O)CCCC1(c2ccccc2)C23c4c5ccc6c7cc8c9c%10c(cc%11cc%12c%13c%14c(cc%15c%16ccc-5c2c%16c2c5c%16c%17c(c(c46)c7c9c%17c4c%10c%11c%13c4c%16c%14c%152)C513)C%12)C8,2.47,-5.34,-3.53,-5.9,-3.9,,,1:2,4% DIO,,LiF,PEDOT:PSS,chloroform,DIO
107816,10.1016/j.polymer.2016.07.082,CCCCCCCOc1c(OCCCCCCC)c(-c2ccc(-c3cc4c(OCC(CC)CCCC)c(OCC(CC)CCCC)c5ccsc5c4s3)s2)c2nsnc2c1-c1cccs1,CCCCC(=O)OCC1(c2ccccc2)C2=CC=Cc3cccc4cccc5ccc6ccccc7cccc1c7c6c5c-4c3C2,3.19,-5.31,-3.48,-6.1,-3.9,,,1:2,,conventional,,,,
107817,10.1016/j.polymer.2016.07.082,CCCCCCCOc1c(OCCCCCCC)c(-c2ccc(-c3cc4c(OCC(CC)CCCC)c(OCC(CC)CCCC)c5ccsc5c4s3)s2)c2nsnc2c1-c1cccs1,CCCCC(=O)OCC1(c2ccccc2)C2=CC=Cc3cccc4cccc5ccc6ccccc7cccc1c7c6c5c-4c3C2,4.32,-5.31,-3.48,-6.1,-3.9,,,1:1.5,,inverted,,,,
107818,10.1016/j.polymer.2016.07.082,CCCCCCCOc1c(OCCCCCCC)c(-c2cc3sc(-c4cc5c(OCC(CC)CCCC)c(OCC(CC)CCCC)c6ccsc6c5s4)cc3s2)c2nsnc2c1-c1cc2sccc2s1,CCCCC(=O)OCC1(c2ccccc2)C2=CC=Cc3cccc4cccc5ccc6ccccc7cccc1c7c6c5c-4c3C2,2.13,-5.29,-3.32,-6.1,-3.9,,,1:2,,conventional,,,,
107819,10.1016/j.polymer.2016.07.082,CCCCCCCOc1c(OCCCCCCC)c(-c2ccc(-c3ccc(-c4cc5c(OCC(CC)CCCC)c(OCC(CC)CCCC)c6ccsc6c5s4)s3)s2)c2nsnc2c1-c1ccc(-c2cccs2)s1,CCCCC(=O)OCC1(c2ccccc2)C2=CC=Cc3cccc4cccc5ccc6ccccc7cccc1c7c6c5c-4c3C2,3.43,-5.35,-3.5,-6.1,-3.9,,,1:2,,conventional,,,,
107820,10.1016/j.polymer.2016.07.082,CCCCCCCOc1c(OCCCCCCC)c(-c2ccc(-c3ccc(-c4cc5c(OCC(CC)CCCC)c(OCC(CC)CCCC)c6ccsc6c5s4)s3)s2)c2nsnc2c1-c1ccc(-c2cccs2)s1,CCCCC(=O)OCC1(c2ccccc2)C2=CC=Cc3cccc4cccc5ccc6ccccc7cccc1c7c6c5c-4c3C2,4.5,-5.35,-3.5,-6.1,-3.9,,,1:1.5,,inverted,,,,
107821,10.1016/j.polymer.2016.08.076,CCCCCCCCCCC(CCCCCCCC)Cn1nc2cccc(-c3ccc(-c4ccc(-c5cccs5)c5nc(-c6cccs6)c(-c6cccs6)nc45)s3)c2n1,COC(=O)CCCC1(c2ccccc2)C23c4c5ccc6c7cc8c9c%10c(cc%11cc%12c%13c%14c(cc%15c%16ccc-5c2c%16c2c5c%16c%17c(c(c46)c7c9c%17c4c%10c%11c%13c4c%16c%14c%152)C513)C%12)C8,2.13,-5.19,-3.74,-5.9,-3.9,,,1:2,,conventional,LiF,PEDOT:PSS,,
107822,10.1016/j.polymer.2016.08.076,CCCCCCCCCCC(CCCCCCCC)Cn1nc2cccc(-c3ccc(-c4ccc(-c5cccs5)c5nc(-c6ccccc6)c(-c6ccccc6)nc45)s3)c2n1,COC(=O)CCCC1(c2ccccc2)C23c4c5ccc6c7cc8c9c%10c(cc%11cc%12c%13c%14c(cc%15c%16ccc-5c2c%16c2c5c%16c%17c(c(c46)c7c9c%17c4c%10c%11c%13c4c%16c%14c%152)C513)C%12)C8,1.72,-5.1,-3.5,-5.9,-3.9,,,1:3,,conventional,LiF,PEDOT:PSS,,
107823,10.1016/j.polymer.2016.08.076,CCCCCCCCCCC(CCCCCCCC)Cn1nc2cccc(-c3ccc(-c4ccc(-c5cccs5)c5nc6c7ccccc7c7ccccc7c6nc45)s3)c2n1,COC(=O)CCCC1(c2ccccc2)C23c4c5ccc6c7cc8c9c%10c(cc%11cc%12c%13c%14c(cc%15c%16ccc-5c2c%16c2c5c%16c%17c(c(c46)c7c9c%17c4c%10c%11c%13c4c%16c%14c%152)C513)C%12)C8,1.54,-5.29,-3.81,-5.9,-3.9,,,1:3,,conventional,LiF,PEDOT:PSS,,
107825,10.1016/j.polymer.2016.10.011,CCCCCCCCCCCCc1ccsc1-c1cc2c(s1)c1sc3c(sc4c5sc(-c6sccc6CCCCCCCCCCCC)cc5c5sc(CCCCCCCC)c(CCCCCCCC)c5c43)c1c1c(CCCCCCCC)c(CCCCCCCC)sc21,COC(=O)CCCC1(c2ccccc2)C23c4c5ccc6c7cc8c9c%10c(cc%11cc%12c%13c%14c(cc%15c%16ccc-5c2c%16c2c5c%16c%17c(c(c46)c7c9c%17c4c%10c%11c%13c4c%16c%14c%152)C513)C%12)C8,1.95,-5.19,-3.12,,,,150.0,1:1.5,,conventional,Ca,PEDOT:PSS,o-DCB,
107826,10.1016/j.polymer.2016.10.011,CCCCCCCCCCCCc1ccsc1-c1cc2c(s1)c1sc(-c3cc4c(s3)c3sc(-c5sccc5CCCCCCCCCCCC)cc3c3sc(CCCCCCCC)c(CCCCCCCC)c43)cc1c1c(CCCCCCCC)c(CCCCCCCC)sc21,COC(=O)CCCC1(c2ccccc2)C23c4c5ccc6c7cc8c9c%10c(cc%11cc%12c%13c%14c(cc%15c%16ccc-5c2c%16c2c5c%16c%17c(c(c46)c7c9c%17c4c%10c%11c%13c4c%16c%14c%152)C513)C%12)C8,3.34,-5.18,-3.13,,,,150.0,1:2.0,,conventional,Ca,PEDOT:PSS,o-DCB,
107827,10.1016/j.polymer.2016.10.024,CCCCCCCCCCC(CCCCCCCC)CN1C(=O)C2=C(c3ccc(-c4cc5ccsc5s4)s3)N(CC(CCCCCCCC)CCCCCCCCCC)C(=O)C2=C1c1cccs1,COC(=O)CCCC1(c2ccccc2)C23c4c5ccc6c7cc8c9c%10c(cc%11cc%12c%13c%14c(cc%15c%16ccc-5c2c%16c2c5c%16c%17c(c(c46)c7c9c%17c4c%10c%11c%13c4c%16c%14c%152)C513)C%12)C8,1.9,-5.4,-3.74,-5.9,-3.9,100.0,25.0,1:1.5,,conventional,,PEDOT:PSS,chlorobenzene,
107828,10.1016/j.polymer.2016.10.024,CCCCCCCCCCC(CCCCCCCC)CN1C(=O)C2=C(c3ccc(-c4cc5ccsc5s4)s3)N(CC(CCCCCCCC)CCCCCCCCCC)C(=O)C2=C1c1cccs1,COC(=O)CCCC1(c2ccccc2)C23c4c5ccc6c7cc8c9c%10c(cc%11cc%12c%13c%14c(cc%15c%16ccc-5c2c%16c2c5c%16c%17c(c(c46)c7c9c%17c4c%10c%11c%13c4c%16c%14c%152)C513)C%12)C8,2.27,-5.4,-3.74,-5.9,-3.9,100.0,70.0,1:1.5,,conventional,,PEDOT:PSS,chlorobenzene,
107829,10.1016/j.polymer.2016.10.024,CCCCCCCCCCC(CCCCCCCC)CN1C(=O)C2=C(c3ccc(-c4cc5ccsc5s4)s3)N(CC(CCCCCCCC)CCCCCCCCCC)C(=O)C2=C1c1cccs1,COC(=O)CCCC1(c2ccccc2)C23c4c5ccc6c7cc8c9c%10c(cc%11cc%12c%13c%14c(cc%15c%16ccc-5c2c%16c2c5c%16c%17c(c(c46)c7c9c%17c4c%10c%11c%13c4c%16c%14c%152)C513)C%12)C8,2.35,-5.4,-3.74,-5.9,-3.9,100.0,90.0,1:1.5,,conventional,,PEDOT:PSS,chlorobenzene,
107830,10.1016/j.polymer.2016.10.024,CCCCCCCCCCC(CCCCCCCC)CN1C(=O)C2=C(c3ccc(-c4cc5ccsc5s4)s3)N(CC(CCCCCCCC)CCCCCCCCCC)C(=O)C2=C1c1cccs1,COC(=O)CCCC1(c2ccccc2)C23c4c5ccc6c7cc8c9c%10c(cc%11cc%12c%13c%14c(cc%15c%16ccc-5c2c%16c2c5c%16c%17c(c(c46)c7c9c%17c4c%10c%11c%13c4c%16c%14c%152)C513)C%12)C8,2.05,-5.4,-3.74,-5.9,-3.9,100.0,25.0,1:1.5,3 vol% DIO,conventional,,PEDOT:PSS,chlorobenzene,
107831,10.1016/j.polymer.2016.10.024,CCCCCCCCCCC(CCCCCCCC)CN1C(=O)C2=C(c3ccc(-c4cc5ccsc5s4)s3)N(CC(CCCCCCCC)CCCCCCCCCC)C(=O)C2=C1c1cccs1,COC(=O)CCCC1(c2ccccc2)C23c4c5ccc6c7cc8c9c%10c(cc%11cc%12c%13c%14c(cc%15c%16ccc-5c2c%16c2c5c%16c%17c(c(c46)c7c9c%17c4c%10c%11c%13c4c%16c%14c%152)C513)C%12)C8,2.3,-5.4,-3.74,-5.9,-3.9,100.0,70.0,1:1.5,,conventional,,PEDOT:PSS,chlorobenzene,
107832,10.1016/j.polymer.2016.10.024,CCCCCCCCCCC(CCCCCCCC)CN1C(=O)C2=C(c3ccc(-c4cc5ccsc5s4)s3)N(CC(CCCCCCCC)CCCCCCCCCC)C(=O)C2=C1c1cccs1,COC(=O)CCCC1(c2ccccc2)C23c4c5ccc6c7cc8c9c%10c(cc%11cc%12c%13c%14c(cc%15c%16ccc-5c2c%16c2c5c%16c%17c(c(c46)c7c9c%17c4c%10c%11c%13c4c%16c%14c%152)C513)C%12)C8,2.9,-5.4,-3.74,-5.9,-3.9,100.0,90.0,1:1.5,3 vol% DIO,conventional,,PEDOT:PSS,chlorobenzene,
107833,10.1016/j.polymer.2017.06.023,CCCCCCCCCCCCC(CCCCCCCCCC)Cc1csc(-c2cc3c(cc(-c4cc(CC(CCCCCCCCCC)CCCCCCCCCCCC)c(-c5cccs5)s4)c4nsnc43)c3nsnc23)c1,COC(=O)CCCC1(c2ccccc2)C23c4c5ccc6c7cc8c9c%10c(cc%11cc%12c%13c%14c(cc%15c%16ccc-5c2c%16c2c5c%16c%17c(c(c46)c7c9c%17c4c%10c%11c%13c4c%16c%14c%152)C513)C%12)C8,5.1,-5.36,-3.87,-5.9,-3.9,,,1:2,3%,inverted,PFN,MoO3,chlorobenzene,DIO
107834,10.1016/j.polymer.2017.06.023,CCCCCCCCCCCCC(CCCCCCCCCC)Cc1csc(-c2cc3c(cc(-c4cc(CC(CCCCCCCCCC)CCCCCCCCCCCC)c(-c5cc6sccc6s5)s4)c4nsnc43)c3nsnc23)c1,COC(=O)CCCC1(c2ccccc2)C23c4c5ccc6c7cc8c9c%10c(cc%11cc%12c%13c%14c(cc%15c%16ccc-5c2c%16c2c5c%16c%17c(c(c46)c7c9c%17c4c%10c%11c%13c4c%16c%14c%152)C513)C%12)C8,6.88,-5.38,-3.9,-5.9,-3.9,,,1:1,3%,inverted,PFN,MoO3,chlorobenzene,DIO
107835,10.1016/j.polymer.2017.06.023,CCCCCCCCCCCCC(CCCCCCCCCC)Cc1csc(-c2cc3c(cc(-c4cc(CC(CCCCCCCCCC)CCCCCCCCCCCC)c(-c5ccc(-c6cccs6)s5)s4)c4nsnc43)c3nsnc23)c1,COC(=O)CCCC1(c2ccccc2)C23c4c5ccc6c7cc8c9c%10c(cc%11cc%12c%13c%14c(cc%15c%16ccc-5c2c%16c2c5c%16c%17c(c(c46)c7c9c%17c4c%10c%11c%13c4c%16c%14c%152)C513)C%12)C8,6.72,-5.19,-3.67,-5.9,-3.9,,,1:2,3%,inverted,PFN,MoO3,chlorobenzene,DIO
107836,10.1016/j.polymer.2017.06.047,CCCCCCCCSc1ccc(-c2c3cc(-c4ccc(C5=C6C(=O)N(CC(CCCCCC)CCCCCCCC)C(c7cccs7)=C6C(=O)N5CC(CCCCCC)CCCCCCCC)s4)sc3c(-c3ccc(SCCCCCCCC)s3)c3ccsc23)s1,COC(=O)CCCC1(c2ccccc2)C23c4c5ccc6c7cc8c9c%10c(cc%11cc%12c%13c%14c(cc%15c%16ccc-5c2c%16c2c5c%16c%17c(c(c46)c7c9c%17c4c%10c%11c%13c4c%16c%14c%152)C513)C%12)C8,4.18,-5.42,-4.09,-5.9,-3.9,90.0,,1:1,3 vol% DIO,inverted,,,,
107837,10.1016/j.polymer.2017.06.047,CCCCCCCCSc1ccc(-c2c3cc(-c4ccc(C5=C6C(=O)N(CC(CCCCCC)CCCCCCCC)C(c7cccs7)=C6C(=O)N5CC(CCCCCC)CCCCCCCC)s4)sc3c(-c3ccc(SCCCCCCCC)s3)c3ccsc23)s1,COC(=O)CCCC1(c2ccccc2)C23c4c5ccc6c7cc8c9c%10c(cc%11cc%12c%13c%14c(cc%15c%16ccc-5c2c%16c2c5c%16c%17c(c(c46)c7c9c%17c4c%10c%11c%13c4c%16c%14c%152)C513)C%12)C8,4.75,-5.42,-4.09,-5.9,-3.9,90.0,,1.2,3 vol% DIO,inverted,,,,
107838,10.1016/j.polymer.2017.06.047,CCCCCCCCCCCCC(CCCCCCCCCC)CN1C(=O)C2=C(c3ccc(-c4cc5c(-c6ccc(SCCCCCCCC)s6)c6sccc6c(-c6ccc(SCCCCCCCC)s6)c5s4)s3)N(CC(CCCCCCCCCC)CCCCCCCCCCCC)C(=O)C2=C1c1cccs1,COC(=O)CCCC1(c2ccccc2)C23c4c5ccc6c7cc8c9c%10c(cc%11cc%12c%13c%14c(cc%15c%16ccc-5c2c%16c2c5c%16c%17c(c(c46)c7c9c%17c4c%10c%11c%13c4c%16c%14c%152)C513)C%12)C8,2.47,-5.44,-4.08,-5.9,-3.9,90.0,,1:1,3 vol% DIO,inverted,,,,
107839,10.1016/j.polymer.2017.06.047,CCCCCCCCCCCCC(CCCCCCCCCC)CN1C(=O)C2=C(c3ccc(-c4cc5c(-c6ccc(SCCCCCCCC)s6)c6sccc6c(-c6ccc(SCCCCCCCC)s6)c5s4)s3)N(CC(CCCCCCCCCC)CCCCCCCCCCCC)C(=O)C2=C1c1cccs1,COC(=O)CCCC1(c2ccccc2)C23c4c5ccc6c7cc8c9c%10c(cc%11cc%12c%13c%14c(cc%15c%16ccc-5c2c%16c2c5c%16c%17c(c(c46)c7c9c%17c4c%10c%11c%13c4c%16c%14c%152)C513)C%12)C8,3.56,-5.44,-4.08,-5.9,-3.9,90.0,,1:2,3 vol% DIO,inverted,,,,
107840,10.1016/j.polymer.2017.06.047,CCCCCCCCC(CCCCCC)CN1C(=O)C2=C(c3ccc(-c4cc5c(-c6ccc(SCC(CC)CCCC)s6)c6sccc6c(-c6ccc(SCC(CC)CCCC)s6)c5s4)s3)N(CC(CCCCCC)CCCCCCCC)C(=O)C2=C1c1cccs1,COC(=O)CCCC1(c2ccccc2)C23c4c5ccc6c7cc8c9c%10c(cc%11cc%12c%13c%14c(cc%15c%16ccc-5c2c%16c2c5c%16c%17c(c(c46)c7c9c%17c4c%10c%11c%13c4c%16c%14c%152)C513)C%12)C8,4.59,-5.39,-4.03,-5.9,-3.9,90.0,,1:1,3 vol%,inverted,,,,
107841,10.1016/j.polymer.2017.06.047,CCCCCCCCC(CCCCCC)CN1C(=O)C2=C(c3ccc(-c4cc5c(-c6ccc(SCC(CC)CCCC)s6)c6sccc6c(-c6ccc(SCC(CC)CCCC)s6)c5s4)s3)N(CC(CCCCCC)CCCCCCCC)C(=O)C2=C1c1cccs1,COC(=O)CCCC1(c2ccccc2)C23c4c5ccc6c7cc8c9c%10c(cc%11cc%12c%13c%14c(cc%15c%16ccc-5c2c%16c2c5c%16c%17c(c(c46)c7c9c%17c4c%10c%11c%13c4c%16c%14c%152)C513)C%12)C8,5.28,-5.39,-4.03,-5.9,-3.9,90.0,,1:2,3 vol%,inverted,,,,
107842,10.1016/j.polymer.2017.08.001,CCCCCCCCN1C(=O)c2c(c(-c3ccc(-c4cc5c(-c6ccc(CC(CC)CCCC)s6)c6sccc6c(-c6ccc(CC(CC)CCCC)s6)c5s4)s3)n(CCCCCCCC)c2-c2cccs2)C1=O,CCCCC(=O)OCC1(c2ccccc2)C2=CC=Cc3cccc4cccc5ccc6ccccc7cccc1c7c6c5c-4c3C2,6.0,-5.44,-3.4,-6.1,-3.9,,,1.0:2.5,3 vol%,conventional,,PEDOT:PSS,,DIO
107843,10.1016/j.polymer.2017.08.001,CCCCCCCCCCC(CCCCCCCC)CN1C(=O)c2c(c(-c3cc4sc(-c5cc6c(-c7ccc(CC(CC)CCCC)s7)c7sccc7c(-c7ccc(CC(CC)CCCC)s7)c6s5)cc4s3)n(CCCCCCCC)c2-c2cc3sccc3s2)C1=O,CCCCC(=O)OCC1(c2ccccc2)C2=CC=Cc3cccc4cccc5ccc6ccccc7cccc1c7c6c5c-4c3C2,6.93,-5.41,-3.37,-6.1,-3.9,,,1.0:2.5,3 vol%,conventional,,PEDOT:PSS,,DIO
107847,10.1016/j.polymer.2017.08.018,CCCCCCCCCCCCc1csc(-c2ccc(-c3cc(CCCCCCCCCCCC)c(-c4ccc(C5=C6C(=O)N(CC(CCCCCCCCCC)CCCCCCCCCCCC)C(c7cccs7)=C6C(=O)N5CC(CCCCCCCCCC)CCCCCCCCCCCC)s4)s3)cc2)c1,COC(=O)CCCC1(c2ccccc2)C23c4c5c6c7c8c9c(c%10c%11c2c2c%12c4c4c%13c5c5c7c7c8c8c%14c9c%10c9c%10c%11c2c2c%11c%12c4c4c%12c%13c5c5c7c7c8c8c%14c9c9c%10c2c2c%11c4c4c%12c5c7c5c8c9c2c45)C613,1.82,-5.37,-3.79,-6.1,-3.7,,,1:1,,conventional,LiF,PEDOT:PSS,o-DCB,
107848,10.1016/j.polymer.2017.08.018,CCCCCCCCCCCCc1csc(-c2ccc(-c3cc(CCCCCCCCCCCC)c(-c4ccc(C5=C6C(=O)N(CC(CCCCCCCCCC)CCCCCCCCCCCC)C(c7cccs7)=C6C(=O)N5CC(CCCCCCCCCC)CCCCCCCCCCCC)s4)s3)cc2)c1,COC(=O)CCCC1(c2ccccc2)C23c4c5c6c7c8c9c(c%10c%11c2c2c%12c4c4c%13c5c5c7c7c8c8c%14c9c%10c9c%10c%11c2c2c%11c%12c4c4c%12c%13c5c5c7c7c8c8c%14c9c9c%10c2c2c%11c4c4c%12c5c7c5c8c9c2c45)C613,1.83,-5.37,-3.79,-6.1,-3.7,,,1:2,,conventional,LiF,PEDOT:PSS,o-DCB,
107849,10.1016/j.polymer.2017.08.018,CCCCCCCCCCCCc1csc(-c2ccc(-c3cc(CCCCCCCCCCCC)c(-c4ccc(C5=C6C(=O)N(CC(CCCCCCCCCC)CCCCCCCCCCCC)C(c7cccs7)=C6C(=O)N5CC(CCCCCCCCCC)CCCCCCCCCCCC)s4)s3)cc2)c1,COC(=O)CCCC1(c2ccccc2)C23c4c5c6c7c8c9c(c%10c%11c2c2c%12c4c4c%13c5c5c7c7c8c8c%14c9c%10c9c%10c%11c2c2c%11c%12c4c4c%12c%13c5c5c7c7c8c8c%14c9c9c%10c2c2c%11c4c4c%12c5c7c5c8c9c2c45)C613,2.1,-5.37,-3.79,-6.1,-3.7,,,1:3,,conventional,LiF,PEDOT:PSS,o-DCB,
107850,10.1016/j.polymer.2017.08.018,CCCCCCCCCCCCc1csc(-c2ccc(-c3cc(CCCCCCCCCCCC)c(-c4ccc(C5=C6C(=O)N(CC(CCCCCCCCCC)CCCCCCCCCCCC)C(c7cccs7)=C6C(=O)N5CC(CCCCCCCCCC)CCCCCCCCCCCC)s4)s3)cc2)c1,COC(=O)CCCC1(c2ccccc2)C23c4c5c6c7c8c9c(c%10c%11c2c2c%12c4c4c%13c5c5c7c7c8c8c%14c9c%10c9c%10c%11c2c2c%11c%12c4c4c%12c%13c5c5c7c7c8c8c%14c9c9c%10c2c2c%11c4c4c%12c5c7c5c8c9c2c45)C613,3.38,-5.37,-3.79,-6.1,-3.7,,,1:3,,conventional,LiF,PEDOT:PSS,o-DCB,
107851,10.1016/j.polymer.2017.08.018,CCCCCCCCCCCCc1csc(-c2ccc(-c3cc(CCCCCCCCCCCC)c(-c4ccc(C5=C6C(=O)N(CC(CCCCCCCCCC)CCCCCCCCCCCC)C(c7cccs7)=C6C(=O)N5CC(CCCCCCCCCC)CCCCCCCCCCCC)s4)s3)cc2)c1,COC(=O)CCCC1(c2ccccc2)C23c4c5ccc6c7cc8c9c%10c(cc%11cc%12c%13c%14c(cc%15c%16ccc-5c2c%16c2c5c%16c%17c(c(c46)c7c9c%17c4c%10c%11c%13c4c%16c%14c%152)C513)C%12)C8,4.13,-5.37,-3.79,-5.9,-3.9,,,1:3,3 vol%,conventional,LiF,PEDOT:PSS,o-DCB,
107852,10.1016/j.polymer.2017.08.018,CCCCCCCCCCCCc1csc(-c2cc(F)c(-c3cc(CCCCCCCCCCCC)c(-c4ccc(C5=C6C(=O)N(CC(CCCCCCCCCC)CCCCCCCCCCCC)C(c7cccs7)=C6C(=O)N5CC(CCCCCCCCCC)CCCCCCCCCCCC)s4)s3)cc2F)c1,COC(=O)CCCC1(c2ccccc2)C23c4c5c6c7c8c9c(c%10c%11c2c2c%12c4c4c%13c5c5c7c7c8c8c%14c9c%10c9c%10c%11c2c2c%11c%12c4c4c%12c%13c5c5c7c7c8c8c%14c9c9c%10c2c2c%11c4c4c%12c5c7c5c8c9c2c45)C613,1.56,-5.47,-3.86,-6.1,-3.7,,,1:1,,conventional,LiF,PEDOT:PSS,o-DCB,
107853,10.1016/j.polymer.2017.08.018,CCCCCCCCCCCCc1csc(-c2cc(F)c(-c3cc(CCCCCCCCCCCC)c(-c4ccc(C5=C6C(=O)N(CC(CCCCCCCCCC)CCCCCCCCCCCC)C(c7cccs7)=C6C(=O)N5CC(CCCCCCCCCC)CCCCCCCCCCCC)s4)s3)cc2F)c1,COC(=O)CCCC1(c2ccccc2)C23c4c5c6c7c8c9c(c%10c%11c2c2c%12c4c4c%13c5c5c7c7c8c8c%14c9c%10c9c%10c%11c2c2c%11c%12c4c4c%12c%13c5c5c7c7c8c8c%14c9c9c%10c2c2c%11c4c4c%12c5c7c5c8c9c2c45)C613,2.36,-5.47,-3.86,-6.1,-3.7,,,1:2,,conventional,LiF,PEDOT:PSS,o-DCB,
107854,10.1016/j.polymer.2017.08.018,CCCCCCCCCCCCc1csc(-c2cc(F)c(-c3cc(CCCCCCCCCCCC)c(-c4ccc(C5=C6C(=O)N(CC(CCCCCCCCCC)CCCCCCCCCCCC)C(c7cccs7)=C6C(=O)N5CC(CCCCCCCCCC)CCCCCCCCCCCC)s4)s3)cc2F)c1,COC(=O)CCCC1(c2ccccc2)C23c4c5c6c7c8c9c(c%10c%11c2c2c%12c4c4c%13c5c5c7c7c8c8c%14c9c%10c9c%10c%11c2c2c%11c%12c4c4c%12c%13c5c5c7c7c8c8c%14c9c9c%10c2c2c%11c4c4c%12c5c7c5c8c9c2c45)C613,2.47,-5.47,-3.86,-6.1,-3.7,,,1:3,,conventional,LiF,PEDOT:PSS,o-DCB,
107855,10.1016/j.polymer.2017.08.018,CCCCCCCCCCCCc1csc(-c2cc(F)c(-c3cc(CCCCCCCCCCCC)c(-c4ccc(C5=C6C(=O)N(CC(CCCCCCCCCC)CCCCCCCCCCCC)C(c7cccs7)=C6C(=O)N5CC(CCCCCCCCCC)CCCCCCCCCCCC)s4)s3)cc2F)c1,COC(=O)CCCC1(c2ccccc2)C23c4c5c6c7c8c9c(c%10c%11c2c2c%12c4c4c%13c5c5c7c7c8c8c%14c9c%10c9c%10c%11c2c2c%11c%12c4c4c%12c%13c5c5c7c7c8c8c%14c9c9c%10c2c2c%11c4c4c%12c5c7c5c8c9c2c45)C613,4.07,-5.47,-3.86,-6.1,-3.7,,,1:3,3 vol%,conventional,LiF,PEDOT:PSS,o-DCB,
107856,10.1016/j.polymer.2017.08.018,CCCCCCCCCCCCc1csc(-c2cc(F)c(-c3cc(CCCCCCCCCCCC)c(-c4ccc(C5=C6C(=O)N(CC(CCCCCCCCCC)CCCCCCCCCCCC)C(c7cccs7)=C6C(=O)N5CC(CCCCCCCCCC)CCCCCCCCCCCC)s4)s3)cc2F)c1,COC(=O)CCCC1(c2ccccc2)C23c4c5ccc6c7cc8c9c%10c(cc%11cc%12c%13c%14c(cc%15c%16ccc-5c2c%16c2c5c%16c%17c(c(c46)c7c9c%17c4c%10c%11c%13c4c%16c%14c%152)C513)C%12)C8,5.31,-5.47,-3.86,-5.9,-3.9,,,1:3,3 vol%,conventional,LiF,PEDOT:PSS,o-DCB,
107857,10.1016/j.polymer.2017.08.018,CCCCCCCCCCCCc1csc(-c2c(F)c(F)c(-c3cc(CCCCCCCCCCCC)c(-c4ccc(C5=C6C(=O)N(CC(CCCCCCCCCC)CCCCCCCCCCCC)C(c7cccs7)=C6C(=O)N5CC(CCCCCCCCCC)CCCCCCCCCCCC)s4)s3)c(F)c2F)c1,COC(=O)CCCC1(c2ccccc2)C23c4c5c6c7c8c9c(c%10c%11c2c2c%12c4c4c%13c5c5c7c7c8c8c%14c9c%10c9c%10c%11c2c2c%11c%12c4c4c%12c%13c5c5c7c7c8c8c%14c9c9c%10c2c2c%11c4c4c%12c5c7c5c8c9c2c45)C613,2.42,-5.58,-3.9,-6.1,-3.7,,,1:1,,conventional,LiF,PEDOT:PSS,o-DCB,
107858,10.1016/j.polymer.2017.08.018,CCCCCCCCCCCCc1csc(-c2c(F)c(F)c(-c3cc(CCCCCCCCCCCC)c(-c4ccc(C5=C6C(=O)N(CC(CCCCCCCCCC)CCCCCCCCCCCC)C(c7cccs7)=C6C(=O)N5CC(CCCCCCCCCC)CCCCCCCCCCCC)s4)s3)c(F)c2F)c1,COC(=O)CCCC1(c2ccccc2)C23c4c5c6c7c8c9c(c%10c%11c2c2c%12c4c4c%13c5c5c7c7c8c8c%14c9c%10c9c%10c%11c2c2c%11c%12c4c4c%12c%13c5c5c7c7c8c8c%14c9c9c%10c2c2c%11c4c4c%12c5c7c5c8c9c2c45)C613,3.12,-5.58,-3.9,-6.1,-3.7,,,1:2,,conventional,LiF,PEDOT:PSS,o-DCB,
107859,10.1016/j.polymer.2017.08.018,CCCCCCCCCCCCc1csc(-c2c(F)c(F)c(-c3cc(CCCCCCCCCCCC)c(-c4ccc(C5=C6C(=O)N(CC(CCCCCCCCCC)CCCCCCCCCCCC)C(c7cccs7)=C6C(=O)N5CC(CCCCCCCCCC)CCCCCCCCCCCC)s4)s3)c(F)c2F)c1,COC(=O)CCCC1(c2ccccc2)C23c4c5c6c7c8c9c(c%10c%11c2c2c%12c4c4c%13c5c5c7c7c8c8c%14c9c%10c9c%10c%11c2c2c%11c%12c4c4c%12c%13c5c5c7c7c8c8c%14c9c9c%10c2c2c%11c4c4c%12c5c7c5c8c9c2c45)C613,2.85,-5.58,-3.9,-6.1,-3.7,,,1:3,,conventional,LiF,PEDOT:PSS,o-DCB,
107860,10.1016/j.polymer.2017.08.018,CCCCCCCCCCCCc1csc(-c2c(F)c(F)c(-c3cc(CCCCCCCCCCCC)c(-c4ccc(C5=C6C(=O)N(CC(CCCCCCCCCC)CCCCCCCCCCCC)C(c7cccs7)=C6C(=O)N5CC(CCCCCCCCCC)CCCCCCCCCCCC)s4)s3)c(F)c2F)c1,COC(=O)CCCC1(c2ccccc2)C23c4c5c6c7c8c9c(c%10c%11c2c2c%12c4c4c%13c5c5c7c7c8c8c%14c9c%10c9c%10c%11c2c2c%11c%12c4c4c%12c%13c5c5c7c7c8c8c%14c9c9c%10c2c2c%11c4c4c%12c5c7c5c8c9c2c45)C613,4.06,-5.58,-3.9,-6.1,-3.7,,,1:2,3 vol%,conventional,LiF,PEDOT:PSS,o-DCB,
107861,10.1016/j.polymer.2017.08.018,CCCCCCCCCCCCc1csc(-c2c(F)c(F)c(-c3cc(CCCCCCCCCCCC)c(-c4ccc(C5=C6C(=O)N(CC(CCCCCCCCCC)CCCCCCCCCCCC)C(c7cccs7)=C6C(=O)N5CC(CCCCCCCCCC)CCCCCCCCCCCC)s4)s3)c(F)c2F)c1,COC(=O)CCCC1(c2ccccc2)C23c4c5ccc6c7cc8c9c%10c(cc%11cc%12c%13c%14c(cc%15c%16ccc-5c2c%16c2c5c%16c%17c(c(c46)c7c9c%17c4c%10c%11c%13c4c%16c%14c%152)C513)C%12)C8,4.93,-5.58,-3.9,-5.9,-3.9,,,1:2,3 vol%,conventional,LiF,PEDOT:PSS,o-DCB,
107866,10.1016/j.polymer.2018.02.035,CCCCCCCCCCCCOc1c(OCCCCCCCCCCCC)c(-c2ccc(-c3cc4c(-c5ccc(SCC(CC)CCCC)cc5)c5sccc5c(-c5ccc(SCC(CC)CCCC)cc5)c4s3)s2)c2nsnc2c1-c1cccs1,COC(=O)CCCC1(c2ccccc2)C23c4c5ccc6c7cc8c9c%10c(cc%11cc%12c%13c%14c(cc%15c%16ccc-5c2c%16c2c5c%16c%17c(c(c46)c7c9c%17c4c%10c%11c%13c4c%16c%14c%152)C513)C%12)C8,5.34,-5.43,-3.65,-5.9,-3.9,70.0,,1:1,,conventional,Ca,PEDOT:PSS,,
107867,10.1016/j.polymer.2018.02.035,CCCCCCCCCCCCOc1c(OCCCCCCCCCCCC)c(-c2ccc(-c3cc4c(-c5ccc(SCC(CC)CCCC)cc5)c5sccc5c(-c5ccc(SCC(CC)CCCC)cc5)c4s3)s2)c2nsnc2c1-c1cccs1,COC(=O)CCCC1(c2ccccc2)C23c4c5ccc6c7cc8c9c%10c(cc%11cc%12c%13c%14c(cc%15c%16ccc-5c2c%16c2c5c%16c%17c(c(c46)c7c9c%17c4c%10c%11c%13c4c%16c%14c%152)C513)C%12)C8,6.25,-5.43,-3.65,-5.9,-3.9,70.0,,1:1,1%,conventional,Ca,PEDOT:PSS,,
107868,10.1016/j.polymer.2018.02.035,CCCCCCCCC(CCCCCC)COC(=O)c1ccsc1/C=C/c1sc(-c2cc3sccc3s2)cc1C(=O)OCC(CCCCCC)CCCCCCCC,COC(=O)CCCC1(c2ccccc2)C23c4c5ccc6c7cc8c9c%10c(cc%11cc%12c%13c%14c(cc%15c%16ccc-5c2c%16c2c5c%16c%17c(c(c46)c7c9c%17c4c%10c%11c%13c4c%16c%14c%152)C513)C%12)C8,3.1,-5.31,-3.425,-5.9,-3.9,70.0,,1:1,,conventional,Ca,PEDOT:PSS,,
107869,10.1016/j.polymer.2018.02.035,CCCCCCCCC(CCCCCC)COC(=O)c1ccsc1/C=C/c1sc(-c2cc3sccc3s2)cc1C(=O)OCC(CCCCCC)CCCCCCCC,COC(=O)CCCC1(c2ccccc2)C23c4c5ccc6c7cc8c9c%10c(cc%11cc%12c%13c%14c(cc%15c%16ccc-5c2c%16c2c5c%16c%17c(c(c46)c7c9c%17c4c%10c%11c%13c4c%16c%14c%152)C513)C%12)C8,5.53,-5.31,-3.425,-5.9,-3.9,70.0,,1:1,3%,conventional,Ca,PEDOT:PSS,,
107870,10.1016/j.polymer.2018.04.032,CCCCCCCCCCC(CCCCCCCC)CN1C(=O)/C(=C2/C(=O)N(CC(CCCCCCCC)CCCCCCCCCC)c3cc(-c4ccc(-c5c(OCCCCCCCC)c(OCCCCCCCC)c(-c6cccs6)c6nc7c8ccccc8c8ccccc8c7nc56)s4)ccc32)c2ccccc21,COC(=O)CCCC1(c2ccccc2)C23c4c5ccc6c7cc8c9c%10c(cc%11cc%12c%13c%14c(cc%15c%16ccc-5c2c%16c2c5c%16c%17c(c(c46)c7c9c%17c4c%10c%11c%13c4c%16c%14c%152)C513)C%12)C8,0.3,-5.65,-4.02,-5.9,-3.9,80.0,,1:1.5,1%,inverted,ZnO,MoO3,chlorobenzene,
107871,10.1016/j.polymer.2018.04.032,CCCCCCCCCCC(CCCCCCCC)CN1C(=O)/C(=C2/C(=O)N(CC(CCCCCCCC)CCCCCCCCCC)c3cc(-c4sccc4/C=C/c4ccc(-c5c(OCCCCCCCC)c(OCCCCCCCC)c(-c6cccs6)c6nc7c8ccccc8c8ccccc8c7nc56)s4)ccc32)c2ccccc21,COC(=O)CCCC1(c2ccccc2)C23c4c5ccc6c7cc8c9c%10c(cc%11cc%12c%13c%14c(cc%15c%16ccc-5c2c%16c2c5c%16c%17c(c(c46)c7c9c%17c4c%10c%11c%13c4c%16c%14c%152)C513)C%12)C8,0.4,-5.86,-4.19,-5.9,-3.9,80.0,,1:3,1%,inverted,ZnO,MoO3,chlorobenzene,
107872,10.1016/j.polymer.2018.04.032,CCCCCCCCOc1c(OCCCCCCCC)c(-c2ccc(-c3ccc(-c4c(OCCCCCCCC)c(OCCCCCCCC)c(-c5cccs5)c5nc6c7ccccc7c7ccccc7c6nc45)s3)s2)c2nsnc2c1-c1cccs1,COC(=O)CCCC1(c2ccccc2)C23c4c5ccc6c7cc8c9c%10c(cc%11cc%12c%13c%14c(cc%15c%16ccc-5c2c%16c2c5c%16c%17c(c(c46)c7c9c%17c4c%10c%11c%13c4c%16c%14c%152)C513)C%12)C8,1.8,-5.15,-3.5,-5.9,-3.9,100.0,,1:1.5,1%,inverted,ZnO,MoO3,chlorobenzene,
107873,10.1016/j.polymer.2018.04.032,CCCCCCCCOc1c(OCCCCCCCC)c(-c2ccc(/C=C/c3ccsc3-c3ccc(-c4c(OCCCCCCCC)c(OCCCCCCCC)c(-c5cccs5)c5nsnc45)s3)s2)c2nc3c4ccccc4c4ccccc4c3nc2c1-c1cccs1,COC(=O)CCCC1(c2ccccc2)C23c4c5ccc6c7cc8c9c%10c(cc%11cc%12c%13c%14c(cc%15c%16ccc-5c2c%16c2c5c%16c%17c(c(c46)c7c9c%17c4c%10c%11c%13c4c%16c%14c%152)C513)C%12)C8,5.0,-5.71,-3.93,-5.9,-3.9,100.0,,1:3,1%,inverted,ZnO,MoO3,chlorobenzene,
107874,10.1016/j.polymer.2018.04.069,CCCCCCCCCCCCN1C(=O)c2c(-c3cccs3)sc(-c3ccc(-c4cc5c(-c6ccc7cc(SCC(CCCCCC)CCCCCCCC)ccc7c6)c6sccc6c(-c6ccc7cc(SCC(CCCCCC)CCCCCCCC)ccc7c6)c5s4)s3)c2C1=O,COC(=O)CCCC1(c2ccccc2)C23c4c5ccc6c7cc8c9c%10c(cc%11cc%12c%13c%14c(cc%15c%16ccc-5c2c%16c2c5c%16c%17c(c(c46)c7c9c%17c4c%10c%11c%13c4c%16c%14c%152)C513)C%12)C8,9.09,-5.34,-3.45,-5.9,-3.9,,,1:2.5,,conventional,PFN,PEDOT:PSS,o-DCB,
107875,10.1016/j.polymer.2018.04.069,CCCCCCCCCCCCN1C(=O)c2c(-c3cccs3)sc(-c3ccc(-c4cc5c(-c6ccc(SCC(CCCCCC)CCCCCCCC)cc6)c6sccc6c(-c6ccc(SCC(CCCCCC)CCCCCCCC)cc6)c5s4)s3)c2C1=O,COC(=O)CCCC1(c2ccccc2)C23c4c5ccc6c7cc8c9c%10c(cc%11cc%12c%13c%14c(cc%15c%16ccc-5c2c%16c2c5c%16c%17c(c(c46)c7c9c%17c4c%10c%11c%13c4c%16c%14c%152)C513)C%12)C8,7.02,-5.31,-3.41,-5.9,-3.9,,,1:2.5,,conventional,PFN,PEDOT:PSS,o-DCB,
107876,10.1016/j.polymer.2018.04.069,CCCCCCCCCCCCN1C(=O)c2c(-c3cccs3)sc(-c3ccc(-c4cc5c(-c6ccc7cc(SCC(CCCCCC)CCCCCCCC)ccc7c6)c6sccc6c(-c6ccc7cc(SCC(CCCCCC)CCCCCCCC)ccc7c6)c5s4)s3)c2C1=O,CCCCCCc1ccc(C2(c3ccc(CCCCCC)cc3)c3cc4c(cc3-c3sc5cc(C=C6C(=O)c7ccccc7C6=C(C#N)C#N)sc5c32)C(c2ccc(CCCCCC)cc2)(c2ccc(CCCCCC)cc2)c2c-4sc3cc(C=C4C(=O)c5ccccc5C4=C(C#N)C#N)sc23)cc1,8.19,-5.34,-3.45,-5.576,-3.916,,,1:1,,conventional,PFN,PEDOT:PSS,o-DCB,
107877,10.1016/j.polymer.2018.04.069,CCCCCCCCCCCCN1C(=O)c2c(-c3cccs3)sc(-c3ccc(-c4cc5c(-c6ccc(SCC(CCCCCC)CCCCCCCC)cc6)c6sccc6c(-c6ccc(SCC(CCCCCC)CCCCCCCC)cc6)c5s4)s3)c2C1=O,CCCCCCc1ccc(C2(c3ccc(CCCCCC)cc3)c3cc4c(cc3-c3sc5cc(C=C6C(=O)c7ccccc7C6=C(C#N)C#N)sc5c32)C(c2ccc(CCCCCC)cc2)(c2ccc(CCCCCC)cc2)c2c-4sc3cc(C=C4C(=O)c5ccccc5C4=C(C#N)C#N)sc23)cc1,5.93,-5.31,-3.41,-5.576,-3.916,,,1:1,,conventional,PFN,PEDOT:PSS,o-DCB,
107878,10.1016/j.polymer.2018.05.027,CCCCCCCCC(CCCCCC)COC(=O)c1ccsc1-c1ccc(-c2cccs2)s1,CCCCCCc1ccc(C2(c3ccc(CCCCCC)cc3)c3cc4c(cc3-c3sc5cc(C=C6C(=O)c7ccccc7C6=C(C#N)C#N)sc5c32)C(c2ccc(CCCCCC)cc2)(c2ccc(CCCCCC)cc2)c2c-4sc3cc(C=C4C(=O)c5ccccc5C4=C(C#N)C#N)sc23)cc1,2.75,-5.23,-3.33,-5.576,-3.916,,100.0,1:1,,inverted,,,chloroform,
107879,10.1016/j.polymer.2018.05.027,CCCCCCCCC(CCCCCC)COC(=O)c1ccsc1-c1ccc(-c2ccc(-c3cc(C(=O)OCC(CCCCCC)CCCCCCCC)c(-c4ccc(-c5cccs5)s4)s3)s2)s1,CCCCCCc1ccc(C2(c3ccc(CCCCCC)cc3)c3cc4c(cc3-c3sc5cc(C=C6C(=O)c7ccccc7C6=C(C#N)C#N)sc5c32)C(c2ccc(CCCCCC)cc2)(c2ccc(CCCCCC)cc2)c2c-4sc3cc(C=C4C(=O)c5ccccc5C4=C(C#N)C#N)sc23)cc1,2.7,-5.27,-3.34,-5.576,-3.916,,100.0,1:1,,inverted,,,chloroform,
107881,10.1016/j.polymer.2018.05.027,CCCCCCCCC(CCCCCC)COC(=O)c1ccsc1-c1ccc(-c2ccc(-c3cc(C(=O)OCC(CCCCCC)CCCCCCCC)c(-c4cc5sccc5s4)s3)s2)s1,CCCCCCc1ccc(C2(c3ccc(CCCCCC)cc3)c3cc4c(cc3-c3sc5cc(C=C6C(=O)c7ccccc7C6=C(C#N)C#N)sc5c32)C(c2ccc(CCCCCC)cc2)(c2ccc(CCCCCC)cc2)c2c-4sc3cc(C=C4C(=O)c5ccccc5C4=C(C#N)C#N)sc23)cc1,2.43,-5.29,-3.38,-5.576,-3.916,,100.0,1:1,,inverted,,,chloroform,
107882,10.1016/j.polymer.2018.06.007,CCCCCCCCOc1cc2c(cc1OCCCCCCCC)-c1sc(-c3ccc(C4=C5C(=O)N(CC(CC)CCCC)C(c6cccs6)=C5C(=O)N4CC(CC)CCCC)s3)cc1N(c1ccc(C)cc1)c1ccsc1-2,COC(=O)CCCC1(c2ccccc2)C23c4c5c6c7c8c9c(c%10c%11c2c2c%12c4c4c%13c5c5c7c7c8c8c%14c9c%10c9c%10c%11c2c2c%11c%12c4c4c%12c%13c5c5c7c7c8c8c%14c9c9c%10c2c2c%11c4c4c%12c5c7c5c8c9c2c45)C613,0.51,-5.21,-3.52,-6.1,-3.7,,,1:2,,conventional,Ca,PEDOT:PSS,o-DCB,
107883,10.1016/j.polymer.2018.06.007,CCCCCCCCOc1cc2c(cc1OCCCCCCCC)-c1sc(-c3cccc4nsnc34)cc1N(c1ccc(C)cc1)c1ccsc1-2,COC(=O)CCCC1(c2ccccc2)C23c4c5c6c7c8c9c(c%10c%11c2c2c%12c4c4c%13c5c5c7c7c8c8c%14c9c%10c9c%10c%11c2c2c%11c%12c4c4c%12c%13c5c5c7c7c8c8c%14c9c9c%10c2c2c%11c4c4c%12c5c7c5c8c9c2c45)C613,0.34,-5.23,-3.47,-6.1,-3.7,,,1:2,,conventional,Ca,PEDOT:PSS,o-DCB,
107884,10.1016/j.polymer.2018.06.007,CCCCCCCCOc1cc2c(cc1OCCCCCCCC)-c1sc(-c3cccs3)cc1N(c1ccc(C)cc1)c1ccsc1-2,COC(=O)CCCC1(c2ccccc2)C23c4c5c6c7c8c9c(c%10c%11c2c2c%12c4c4c%13c5c5c7c7c8c8c%14c9c%10c9c%10c%11c2c2c%11c%12c4c4c%12c%13c5c5c7c7c8c8c%14c9c9c%10c2c2c%11c4c4c%12c5c7c5c8c9c2c45)C613,0.25,-5.21,-2.82,-6.1,-3.7,,,1:2,,conventional,Ca,PEDOT:PSS,o-DCB,
107885,10.1016/j.polymer.2018.06.007,CCCCCCCCOc1cc2c(cc1OCCCCCCCC)-c1sc(-c3ccc(-c4cccs4)s3)cc1N(c1ccc(C)cc1)c1ccsc1-2,COC(=O)CCCC1(c2ccccc2)C23c4c5c6c7c8c9c(c%10c%11c2c2c%12c4c4c%13c5c5c7c7c8c8c%14c9c%10c9c%10c%11c2c2c%11c%12c4c4c%12c%13c5c5c7c7c8c8c%14c9c9c%10c2c2c%11c4c4c%12c5c7c5c8c9c2c45)C613,0.38,-5.2,-2.88,-6.1,-3.7,,,1:2,,conventional,Ca,PEDOT:PSS,o-DCB,
107886,10.1016/j.polymer.2018.06.007,CCCCCCCCOc1cc2c(cc1OCCCCCCCC)-c1sc(-c3cc4c(OCC(CC)CCCC)c5sccc5c(OCC(CC)CCCC)c4s3)cc1N(c1ccc(C)cc1)c1ccsc1-2,COC(=O)CCCC1(c2ccccc2)C23c4c5c6c7c8c9c(c%10c%11c2c2c%12c4c4c%13c5c5c7c7c8c8c%14c9c%10c9c%10c%11c2c2c%11c%12c4c4c%12c%13c5c5c7c7c8c8c%14c9c9c%10c2c2c%11c4c4c%12c5c7c5c8c9c2c45)C613,0.37,-5.37,-2.95,-6.1,-3.7,,,1:2,,conventional,Ca,PEDOT:PSS,o-DCB,
107887,10.1016/j.polymer.2018.06.007,CCCCCCCCOc1cc2c(cc1OCCCCCCCC)-c1sc(-c3ccc(C4=C5C(=O)N(CC(CC)CCCC)C(c6cccs6)=C5C(=O)N4CC(CC)CCCC)s3)cc1N(c1ccc(C)cc1)c1ccsc1-2,COC(=O)CCCC1(c2ccccc2)C23c4c5ccc6c7cc8c9c%10c(cc%11cc%12c%13c%14c(cc%15c%16ccc-5c2c%16c2c5c%16c%17c(c(c46)c7c9c%17c4c%10c%11c%13c4c%16c%14c%152)C513)C%12)C8,0.87,-5.21,-3.52,-5.9,-3.9,,,,,conventional,Ca,PEDOT:PSS,o-DCB,
107888,10.1016/j.polymer.2018.06.007,CCCCCCCCOc1cc2c(cc1OCCCCCCCC)-c1sc(-c3cccc4nsnc34)cc1N(c1ccc(C)cc1)c1ccsc1-2,COC(=O)CCCC1(c2ccccc2)C23c4c5ccc6c7cc8c9c%10c(cc%11cc%12c%13c%14c(cc%15c%16ccc-5c2c%16c2c5c%16c%17c(c(c46)c7c9c%17c4c%10c%11c%13c4c%16c%14c%152)C513)C%12)C8,0.93,-5.23,-3.47,-5.9,-3.9,,,,,conventional,Ca,PEDOT:PSS,o-DCB,
107889,10.1016/j.polymer.2018.06.007,CCCCCCCCOc1cc2c(cc1OCCCCCCCC)-c1sc(-c3cccs3)cc1N(c1ccc(C)cc1)c1ccsc1-2,COC(=O)CCCC1(c2ccccc2)C23c4c5ccc6c7cc8c9c%10c(cc%11cc%12c%13c%14c(cc%15c%16ccc-5c2c%16c2c5c%16c%17c(c(c46)c7c9c%17c4c%10c%11c%13c4c%16c%14c%152)C513)C%12)C8,0.58,-5.21,-2.82,-5.9,-3.9,,,,,conventional,Ca,PEDOT:PSS,o-DCB,
107890,10.1016/j.polymer.2018.06.007,CCCCCCCCOc1cc2c(cc1OCCCCCCCC)-c1sc(-c3ccc(-c4cccs4)s3)cc1N(c1ccc(C)cc1)c1ccsc1-2,COC(=O)CCCC1(c2ccccc2)C23c4c5ccc6c7cc8c9c%10c(cc%11cc%12c%13c%14c(cc%15c%16ccc-5c2c%16c2c5c%16c%17c(c(c46)c7c9c%17c4c%10c%11c%13c4c%16c%14c%152)C513)C%12)C8,0.82,-5.2,-2.88,-5.9,-3.9,,,,,conventional,Ca,PEDOT:PSS,o-DCB,
107891,10.1016/j.polymer.2018.06.007,CCCCCCCCOc1cc2c(cc1OCCCCCCCC)-c1sc(-c3cc4c(OCC(CC)CCCC)c5sccc5c(OCC(CC)CCCC)c4s3)cc1N(c1ccc(C)cc1)c1ccsc1-2,COC(=O)CCCC1(c2ccccc2)C23c4c5ccc6c7cc8c9c%10c(cc%11cc%12c%13c%14c(cc%15c%16ccc-5c2c%16c2c5c%16c%17c(c(c46)c7c9c%17c4c%10c%11c%13c4c%16c%14c%152)C513)C%12)C8,1.0,-5.37,-2.95,-5.9,-3.9,,,,,conventional,Ca,PEDOT:PSS,o-DCB,
107892,10.1016/j.polymer.2018.06.007,CCCCCCCCOc1cc2c(cc1OCCCCCCCC)-c1sc(-c3cc4c(OCC(CC)CCCC)c5sccc5c(OCC(CC)CCCC)c4s3)cc1N(c1ccc(C)cc1)c1ccsc1-2,COC(=O)CCCC1(c2ccccc2)C23c4c5ccc6c7cc8c9c%10c(cc%11cc%12c%13c%14c(cc%15c%16ccc-5c2c%16c2c5c%16c%17c(c(c46)c7c9c%17c4c%10c%11c%13c4c%16c%14c%152)C513)C%12)C8,1.28,-5.37,-2.95,-5.9,-3.9,,,,,conventional,Ca,PEDOT:PSS,o-DCB,
107893,10.1016/j.polymer.2018.06.038,CCCCCCCCc1cc(-c2c(-c3cccs3)sc3c(-c4cc(CCCCCCCC)c(CCCCCCCC)s4)c(-c4ccc(-c5cccc6nsnc56)s4)sc23)sc1CCCCCCCC,COC(=O)CCCC1(c2ccccc2)C23c4c5ccc6c7cc8c9c%10c(cc%11cc%12c%13c%14c(cc%15c%16ccc-5c2c%16c2c5c%16c%17c(c(c46)c7c9c%17c4c%10c%11c%13c4c%16c%14c%152)C513)C%12)C8,1.4,-5.34,-3.53,-5.9,-3.9,80.0,,1:1,,inverted,ZnO,MoO3,chlorobenzene,DIO
