Repository: JiYiqaq/PCE-KA-GNN

# Data directory

- `raw/Active_Database.csv` is the immutable source dataset bundled under CC BY 4.0. Do not overwrite it with processed data.
- `processed/` is created and populated by the training pipeline. Generated `.pt` and `.pth` caches are intentionally ignored by Git because they can exceed GitHub's normal single-file limit.

See `../DATA_LICENSE.md` for provenance, license and checksum information.

File: data/processed/device_records.csv (part 217 of 250)
record_id,doi,donor_smiles,acceptor_smiles,pce,homo_d,lumo_d,homo_a,lumo_a,active_layer_thickness,annealing_temp,d_a_ratio,additive_ratio,device_type,etl_canonical,htl_canonical,solvent_canonical,additive_canonical
107895,10.1016/j.polymer.2018.06.038,CCCCCCc1csc(-c2ccc(-c3cc(CCCCCC)c(/C=C/c4csc(-c5cc6c(OCC(CC)CCCC)c7sc(-c8ccc(C9=C%10C(=O)N(CC(CC)CCCC)C(c%11ccc(-c%12cc%13c(OCC(CC)CCCC)c%14sccc%14c(OCC(CC)CCCC)c%13s%12)s%11)=C%10C(=O)N9CC(CC)CCCC)s8)cc7c(OCC(CC)CCCC)c6s5)c4)s3)c3nsnc23)c1,COC(=O)CCCC1(c2ccccc2)C23c4c5ccc6c7cc8c9c%10c(cc%11cc%12c%13c%14c(cc%15c%16ccc-5c2c%16c2c5c%16c%17c(c(c46)c7c9c%17c4c%10c%11c%13c4c%16c%14c%152)C513)C%12)C8,6.2,-5.31,-3.6,-5.9,-3.9,100.0,,1:0.8,,inverted,ZnO,MoO3,chlorobenzene,DIO
107896,10.1016/j.polymer.2018.10.062,CCCCC(CC)COC(=O)c1sc2csc(-c3cc4c(-c5ccc(CC(CC)CCCC)s5)c5sccc5c(-c5ccc(CC(CC)CCCC)s5)c4s3)c2c1F,CCCCCCCCCCC(CCCCCCCC)CN1C(=O)c2ccc3c4c(c(-c5cc6sccc6s5)cc(c24)C1=O)C(=O)N(CC(CCCCCCCC)CCCCCCCCCC)C3=O,1.25,-5.29,-3.72,-5.945,-3.935,,,,,conventional,PFN-Br,PEDOT:PSS,,
107897,10.1016/j.polymer.2018.10.062,CCCCC(CC)COC(=O)c1sc2csc(-c3cc4c(-c5ccc(CC(CC)CCCC)s5)c5sccc5c(-c5ccc(CC(CC)CCCC)s5)c4s3)c2c1F,CCCCCCCCCCC(CCCCCCCC)CN1C(=O)c2ccc3c4c(c(-c5cc6sc(-c7ccc(-c8cc9sccc9s8)c8nc(-c9ccc(-c%10cc%11c%12c(ccc%13c%14ccc%15c%16c(ccc(c%10c%12%13)c%16%14)C(=O)N(CC(CCCCCC)CCCCCCCC)C%15=O)C(=O)N(CCC(CCCCCC)CCCCCCC)C%11=O)cc9)c(-c9cc%10c%11c(ccc%12c%13ccc%14c%15c(ccc(c9c%11%12)c%15%13)C(=O)N(CC(CCCCCC)CCCCCCCC)C%14=O)C(=O)N(CC(CCCCCC)CCCCCCCC)C%10=O)nc78)cc6s5)cc(c24)C1=O)C(=O)N(CC(CCCCCCCC)CCCCCCCCCC)C3=O,4.27,-5.29,-3.72,-6.22,-3.92,,,,,conventional,PFN-Br,PEDOT:PSS,,
107898,10.1016/j.polymer.2018.10.062,CCCCC(CC)COC(=O)c1sc2csc(-c3cc4c(-c5ccc(CC(CC)CCCC)s5)c5sccc5c(-c5ccc(CC(CC)CCCC)s5)c4s3)c2c1F,CCCCCCCCCCC(CCCCCCCC)CN1C(=O)c2ccc3c4c(c(-c5cc6sc(-c7ccc(-c8cc9sccc9s8)c8nc(-c9ccc(-c%10cc%11c%12c(ccc%13c%14ccc%15c%16c(ccc(c%10c%12%13)c%16%14)C(=O)N(CC(CCCCCC)CCCCCCCC)C%15=O)C(=O)N(CCC(CCCCCC)CCCCCCC)C%11=O)cc9)c(-c9cc%10c%11c(ccc%12c%13ccc%14c%15c(ccc(c9c%11%12)c%15%13)C(=O)N(CC(CCCCCC)CCCCCCCC)C%14=O)C(=O)N(CC(CCCCCC)CCCCCCCC)C%10=O)nc78)cc6s5)cc(c24)C1=O)C(=O)N(CC(CCCCCCCC)CCCCCCCCCC)C3=O,4.61,-5.29,-3.72,-6.15,-3.91,,,,,conventional,PFN-Br,PEDOT:PSS,,
107899,10.1016/j.polymer.2018.10.062,CCCCC(CC)COC(=O)c1sc2csc(-c3cc4c(-c5ccc(CC(CC)CCCC)s5)c5sccc5c(-c5ccc(CC(CC)CCCC)s5)c4s3)c2c1F,CCCCCCCCCCC(CCCCCCCC)CN1C(=O)c2ccc3c4c(c(-c5cc6sc(-c7ccc(-c8cc9sccc9s8)c8nc(-c9ccc(-c%10cc%11c%12c(ccc%13c%14ccc%15c%16c(ccc(c%10c%12%13)c%16%14)C(=O)N(CC(CCCCCC)CCCCCCCC)C%15=O)C(=O)N(CCC(CCCCCC)CCCCCCC)C%11=O)cc9)c(-c9cc%10c%11c(ccc%12c%13ccc%14c%15c(ccc(c9c%11%12)c%15%13)C(=O)N(CC(CCCCCC)CCCCCCCC)C%14=O)C(=O)N(CC(CCCCCC)CCCCCCCC)C%10=O)nc78)cc6s5)cc(c24)C1=O)C(=O)N(CC(CCCCCCCC)CCCCCCCCCC)C3=O,4.81,-5.29,-3.72,-5.98,-3.87,,,,,conventional,PFN-Br,PEDOT:PSS,,
107900,10.1016/j.polymer.2019.01.062,CCCCCCCCCCc1cc(C)sc1C,CCCCC(=O)OCC1(c2ccccc2)c2cccc3cccc4cccc5cccc6cccc1c6c-5c-4c-3c2,0.55,,,-6.1,-3.7,100.0,,1:2,,conventional,,MoO3,,
107901,10.1016/j.polymer.2019.01.062,CCCCCCCCCCc1c(C)sc(C)c1Br,CCCCC(=O)OCC1(c2ccccc2)c2cccc3cccc4cccc5cccc6cccc1c6c-5c-4c-3c2,1.17,,,-6.1,-3.7,100.0,,1:2,,,,MoO3,,
107902,10.1016/j.polymer.2019.01.062,CCCCCCCCCCc1c(C)sc(C)c1C#Cc1ccccc1,CCCCC(=O)OCC1(c2ccccc2)c2cccc3cccc4cccc5cccc6cccc1c6c-5c-4c-3c2,0.63,,,-6.1,-3.7,100.0,,1:3,,conventional,,MoO3,,
107903,10.1016/j.polymer.2019.01.062,CCCCCCCCCCc1c(C)sc(C)c1C#Cc1ccc(C=O)cc1,CCCCC(=O)OCC1(c2ccccc2)c2cccc3cccc4cccc5cccc6cccc1c6c-5c-4c-3c2,0.47,,,-6.1,-3.7,100.0,,1:3,,conventional,,MoO3,,
107904,10.1016/j.polymer.2019.01.062,CCCCCCCCCCc1c(C)sc(C)c1C#Cc1ccc(/C=C(/C#N)C(=O)OC)cc1,CCCCC(=O)OCC1(c2ccccc2)c2cccc3cccc4cccc5cccc6cccc1c6c-5c-4c-3c2,0.56,,,-6.1,-3.7,100.0,,1:3,,conventional,,MoO3,,
107905,10.1016/j.polymer.2019.01.062,CCCCCCCCCCc1c(C)sc(C)c1C#Cc1ccc(C=O)s1,CCCCC(=O)OCC1(c2ccccc2)c2cccc3cccc4cccc5cccc6cccc1c6c-5c-4c-3c2,1.17,,,-6.1,-3.7,100.0,,1:2,,,,MoO3,,
107906,10.1016/j.polymer.2019.01.062,CCCCCCCCCCc1c(C)sc(C)c1C#Cc1ccc(/C=C(/C#N)C(=O)OC)s1,CCCCC(=O)OCC1(c2ccccc2)c2cccc3cccc4cccc5cccc6cccc1c6c-5c-4c-3c2,1.28,,,-6.1,-3.7,100.0,,1:3,,,,MoO3,,
107909,10.1016/j.polymer.2019.121906,CCCCCCCCOc1ccc2c(c1)c1cc(OCCCCCCCC)ccc1c1nc3c(-c4cc5sc6c(c5s4)C(c4ccc(CCCCCC)cc4)(c4ccc(CCCCCC)cc4)c4cc5c(cc4-6)C(c4ccc(CCCCCC)cc4)(c4ccc(CCCCCC)cc4)c4c-5sc5ccsc45)cccc3nc21,COC(=O)CCCC1(c2ccccc2)C23c4c5ccc6c7cc8c9c%10c(cc%11cc%12c%13c%14c(cc%15c%16ccc-5c2c%16c2c5c%16c%17c(c(c46)c7c9c%17c4c%10c%11c%13c4c%16c%14c%152)C513)C%12)C8,6.4,-5.28,-3.4,,,,,,,inverted,,,,
107910,10.1016/j.polymer.2019.121906,CCCCCCCCOc1ccc2c(c1)c1cc(OCCCCCCCC)ccc1c1nc3c(-c4cc5sc6c(c5s4)C(c4ccc(CCCCCC)cc4)(c4ccc(CCCCCC)cc4)c4cc5c(cc4-6)C(c4ccc(CCCCCC)cc4)(c4ccc(CCCCCC)cc4)c4c-5sc5ccsc45)cccc3nc21,COC(=O)CCCC1(c2ccccc2)C23c4c5ccc6c7cc8c9c%10c(cc%11cc%12c%13c%14c(cc%15c%16ccc-5c2c%16c2c5c%16c%17c(c(c46)c7c9c%17c4c%10c%11c%13c4c%16c%14c%152)C513)C%12)C8,6.7,-5.28,-3.4,,,,,,,inverted,,,,
107911,10.1016/j.polymer.2019.121906,CCCCCCC(CCCC)COc1ccc(C2(c3ccc(OCC(CCCC)CCCCCC)cc3)c3cc4c(cc3-c3sc5ccsc5c32)C(c2ccc(OCC(CCCC)CCCCCC)cc2)(c2ccc(OCC(CCCC)CCCCCC)cc2)c2c-4sc3cc(-c4cccc5nc(-c6ccccc6)c(-c6ccccc6)nc45)sc23)cc1,COC(=O)CCCC1(c2ccccc2)C23c4c5ccc6c7cc8c9c%10c(cc%11cc%12c%13c%14c(cc%15c%16ccc-5c2c%16c2c5c%16c%17c(c(c46)c7c9c%17c4c%10c%11c%13c4c%16c%14c%152)C513)C%12)C8,6.5,-5.39,-3.73,,,,,1:3,5 vol%,inverted,,,,
107912,10.1016/j.polymer.2019.121906,CCCCCCC(CCCC)COc1ccc(C2(c3ccc(OCC(CCCC)CCCCCC)cc3)c3cc4c(cc3-c3sc5ccsc5c32)C(c2ccc(OCC(CCCC)CCCCCC)cc2)(c2ccc(OCC(CCCC)CCCCCC)cc2)c2c-4sc3cc(-c4cccc5nc(-c6ccccc6)c(-c6ccccc6)nc45)sc23)cc1,COC(=O)CCCC1(c2ccccc2)C23c4c5ccc6c7cc8c9c%10c(cc%11cc%12c%13c%14c(cc%15c%16ccc-5c2c%16c2c5c%16c%17c(c(c46)c7c9c%17c4c%10c%11c%13c4c%16c%14c%152)C513)C%12)C8,7.2,-5.39,-3.73,,,,,1:3,5 vol%,inverted,,,,
107913,10.1016/j.polymer.2020.123184,CCCCCCCCC(CCCCCC)COC1c2ccsc2C(c2ccc(-c3ccc(OCC(CC)CCCC)cc3)cc2)c2cc(-c3ccc(-c4sc(-c5cccs5)c5c4C(=O)c4cc(OCC(CC)CCCC)c(OCC(CC)CCCC)cc4C5=O)s3)sc21,COC(=O)CCCC1(c2ccccc2)C23c4c5ccc6c7cc8c9c%10c(cc%11cc%12c%13c%14c(cc%15c%16ccc-5c2c%16c2c5c%16c%17c(c(c46)c7c9c%17c4c%10c%11c%13c4c%16c%14c%152)C513)C%12)C8,4.71,-5.25,-3.59,-5.9,-3.9,,,1:2,,conventional,,PEDOT:PSS,,
107914,10.1016/j.polymer.2020.123184,CCCCCCCCC(CCCCCC)COC1c2ccsc2C(c2ccc(-c3ccc(OCC(CC)CCCC)cc3)cc2)c2cc(-c3ccc(-c4sc(-c5cccs5)c5c4C(=O)c4cc(SCC(CC)CCCC)c(SCC(CC)CCCC)cc4C5=O)s3)sc21,COC(=O)CCCC1(c2ccccc2)C23c4c5ccc6c7cc8c9c%10c(cc%11cc%12c%13c%14c(cc%15c%16ccc-5c2c%16c2c5c%16c%17c(c(c46)c7c9c%17c4c%10c%11c%13c4c%16c%14c%152)C513)C%12)C8,7.58,-5.37,-3.63,-5.9,-3.9,,,1:1.5,,conventional,,PEDOT:PSS,,
107916,10.1016/j.polymer.2021.123475,CCCCCCCCCCC(=O)c1ccsc1-c1ccc(-c2sc(-c3cc4c(-c5cc(F)c(CC(CC)CCCC)s5)c5sccc5c(-c5cc(F)c(CC(CC)CCCC)s5)c4s3)cc2C(=O)CCCCCCCCCC)s1,CCCCCCc1ccc(C2(c3ccc(CCCCCC)cc3)c3cc4c(cc3-c3sc5cc(/C=C6\C(=O)c7cc(F)c(F)cc7C6=C(C#N)C#N)sc5c32)C(c2ccc(CCCCCC)cc2)(c2ccc(CCCCCC)cc2)c2c-4sc3cc(/C=C4\C(=O)c5cc(F)c(F)cc5C4=C(C#N)C#N)sc23)cc1,10.1,-5.55,-3.67,-5.66,-4.14,,,,,conventional,PFN-Br,PEDOT:PSS,chlorobenzene,DIO
107917,10.1016/j.polymer.2021.123475,CCCCC(CC)Cc1sc(-c2c3cc(-c4cc(C(=O)CCC(C)CCCC(C)C)c(-c5ccc(-c6sccc6C(=O)CCC(C)CCCC(C)C)s5)s4)sc3c(-c3cc(F)c(CC(CC)CCCC)s3)c3ccsc23)cc1F,CCCCCCc1ccc(C2(c3ccc(CCCCCC)cc3)c3cc4c(cc3-c3sc5cc(/C=C6\C(=O)c7cc(F)c(F)cc7C6=C(C#N)C#N)sc5c32)C(c2ccc(CCCCCC)cc2)(c2ccc(CCCCCC)cc2)c2c-4sc3cc(/C=C4\C(=O)c5cc(F)c(F)cc5C4=C(C#N)C#N)sc23)cc1,12.8,-5.59,-3.7,-5.66,-4.14,,,,,conventional,PFN-Br,PEDOT:PSS,chlorobenzene,DIO
107918,10.1016/j.polymer.2021.124104,CCCCC(CC)Cc1ccc(-c2c3cc(-c4ccc(-c5sc(-c6cccs6)c6c5C(=O)c5c(CC(CC)CCCC)sc(CC(CC)CCCC)c5C6=O)s4)sc3c(-c3ccc(CC(CC)CCCC)s3)c3ccsc23)s1,C=Cc1ccc2c(c1)C(=O)/C(=C\c1sc3c(sc4c5c6nsnc6c6c7sc8c(CCCCCCCCCCC)c(/C=C9\C(=O)c%10ccccc%10C9=C(C#N)C#N)sc8c7n(CC(CCCCCCCC)CCCCCCCCCC)c6c5n(CC(CCCCCCCC)CCCCCCCCCC)c34)c1CCCCCCCCCCC)C2=C(C#N)C#N,11.51,-5.33,-3.48,-5.61,-3.89,,,,4,conventional,PFN-Br,PEDOT:PSS,,CN
107919,10.1016/j.polymer.2021.124104,CCCCC(CC)Cc1ccc(-c2c3cc(-c4ccc(-c5sc(-c6cccs6)c6c5C(=O)c5c(CC(CC)CCCC)sc(CC(CC)CCCC)c5C6=O)s4)sc3c(-c3ccc(CC(CC)CCCC)s3)c3ccsc23)s1,C=Cc1ccc2c(c1)C(=O)/C(=C\c1sc3c(sc4c5c6nn(CC(CC)CCCC)nc6c6c7sc8c(CCCCCCCCC)c(/C=C9\C(=O)c%10ccccc%10C9=C(C#N)C#N)sc8c7n(CC(CCCCCCCC)CCCCCCCCCC)c6c5n(CC(CCCCCCCC)CCCCCCCCCC)c34)c1CCCCCCCCC)C2=C(C#N)C#N,13.02,-5.33,-3.48,-5.52,-3.87,,,,2,conventional,PFN-Br,PEDOT:PSS,,CN
107923,10.1016/j.polymer.2022.124867,CCCCCCc1ccc(C2(c3ccc(CCCCCC)cc3)c3cc4c(cc3-c3sccc32)C(c2ccc(CCCCCC)cc2)(c2ccc(CCCCCC)cc2)c2cc(-c3cccc5nc6c7ccccc7c7ccccc7c6nc35)sc2-4)cc1,CCCCCCCCCCCc1c(/C=C2\C(=O)c3cc(F)c(F)cc3C2=C(C#N)C#N)sc2c1sc1c3c4nsnc4c4c5sc6c(CCCCCCCCCCC)c(/C=C7\C(=O)c8cc(F)c(F)cc8C7=C(C#N)C#N)sc6c5n(CC(CC)CCCC)c4c3n(CC(CC)CCCC)c21,9.07,-5.28,-3.61,-5.65,-4.09,,150.0,1:2,,inverted,ZnO,MoO3,chloroform,
107924,10.1016/j.polymer.2022.124867,CCCCCCc1ccc(C2(c3ccc(CCCCCC)cc3)c3cc4c(cc3-c3sccc32)C(c2ccc(CCCCCC)cc2)(c2ccc(CCCCCC)cc2)c2cc(-c3cc(F)cc5nc6c7ccccc7c7ccccc7c6nc35)sc2-4)cc1,CCCCCCCCCCCc1c(/C=C2\C(=O)c3cc(F)c(F)cc3C2=C(C#N)C#N)sc2c1sc1c3c4nsnc4c4c5sc6c(CCCCCCCCCCC)c(/C=C7\C(=O)c8cc(F)c(F)cc8C7=C(C#N)C#N)sc6c5n(CC(CC)CCCC)c4c3n(CC(CC)CCCC)c21,11.6,-5.33,-3.47,-5.65,-4.09,,150.0,1:2,,inverted,ZnO,MoO3,chloroform,
107925,10.1016/j.polymer.2022.124867,CCCCCCc1ccc(C2(c3ccc(CCCCCC)cc3)c3cc4c(cc3-c3sccc32)C(c2ccc(CCCCCC)cc2)(c2ccc(CCCCCC)cc2)c2cc(-c3c(F)c(F)cc5nc6c7ccccc7c7ccccc7c6nc35)sc2-4)cc1,CCCCCCCCCCCc1c(/C=C2\C(=O)c3cc(F)c(F)cc3C2=C(C#N)C#N)sc2c1sc1c3c4nsnc4c4c5sc6c(CCCCCCCCCCC)c(/C=C7\C(=O)c8cc(F)c(F)cc8C7=C(C#N)C#N)sc6c5n(CC(CC)CCCC)c4c3n(CC(CC)CCCC)c21,10.9,-5.41,-3.53,-5.65,-4.09,,150.0,1:2,,inverted,ZnO,MoO3,chloroform,
107926,10.1016/j.polymer.2022.124892,CCCCCCCCCCCCc1csc2c3cc4c(cc3c3sc(-c5cc6c(-c7nc(CCCCCCCCCCC)c(CCCCCCCCCCC)s7)c7sccc7c(-c7nc(CCCCCCCCCCC)c(CCCCCCCCCCC)s7)c6s5)c(CCCCCCCCCCCC)c3c12)C(=O)c1c(CC(CC)CCCC)sc(CC(CC)CCCC)c1C4=O,CCCCCCCCCCCc1c(/C=C2\C(=O)c3cc(F)c(F)cc3C2=C(C#N)C#N)sc2c1sc1c3c4nsnc4c4c5sc6c(CCCCCCCCCCC)c(/C=C7\C(=O)c8cc(F)c(F)cc8C7=C(C#N)C#N)sc6c5n(CC(CC)CCCC)c4c3n(CC(CC)CCCC)c21,15.07,-5.53,-3.35,-5.65,-4.09,,,1:1.2,,conventional,PFN,PEDOT:PSS,chloroform,
107927,10.1016/j.polymer.2022.124892,CCCCCCCCCCCCc1csc2c3cc4c(cc3c3sc(-c5cc6c(-c7ccc(CC(CC)CCCC)s7)c7sccc7c(-c7ccc(CC(CC)CCCC)s7)c6s5)c(CCCCCCCCCCCC)c3c12)C(=O)c1c(CC(CC)CCCC)sc(CC(CC)CCCC)c1C4=O,CCCCCCCCCCCc1c(/C=C2\C(=O)c3cc(F)c(F)cc3C2=C(C#N)C#N)sc2c1sc1c3c4nsnc4c4c5sc6c(CCCCCCCCCCC)c(/C=C7\C(=O)c8cc(F)c(F)cc8C7=C(C#N)C#N)sc6c5n(CC(CC)CCCC)c4c3n(CC(CC)CCCC)c21,12.27,-5.47,-3.34,-5.65,-4.09,,,1:1.2,,conventional,PFN,PEDOT:PSS,chloroform,
107928,10.1016/j.polymer.2022.125114,CCCCCCCCCCC(CCCCCCCC)Cc1csc(-c2c(F)c(F)c(-c3cc(CC(CCCCCCCC)CCCCCCCCCC)c(-c4ccc(-c5cccs5)s4)s3)c3nsnc23)c1,CCCCCCC(CC(F)(F)C(F)(F)C(F)(F)C(F)(F)F)N1C(=O)c2ccc3c4ccc5c6c(cc(-c7ccc(-c8cccs8)s7)c(c7ccc(c2c37)C1=O)c64)C(=O)N(C(CCCCCC)CC(F)(F)C(F)(F)C(F)(F)C(F)(F)F)C5=O,1.71,,,-5.65,-4.06,,,,,,,,,
107929,10.1016/j.polymer.2022.125114,CCCCCCCCCCC(CCCCCCCC)Cc1csc(-c2c(F)c(F)c(-c3cc(CC(CCCCCCCC)CCCCCCCCCC)c(-c4ccc(-c5cccs5)s4)s3)c3nsnc23)c1,CCCCCCC(CC(F)(F)C(F)(F)C(F)(F)C(F)(F)F)N1C(=O)c2ccc3c4ccc5c6c(cc(-c7ccc(-c8cccs8)s7)c(c7ccc(c2c37)C1=O)c64)C(=O)N(C(CCCCCC)CC(F)(F)C(F)(F)C(F)(F)C(F)(F)F)C5=O,3.43,,,-5.65,-4.06,95.0,100.0,,,,,,,
107930,10.1016/j.polymer.2022.125114,CCCCCCCCCCC(CCCCCCCC)Cc1csc(-c2c(F)c(F)c(-c3cc(CC(CCCCCCCC)CCCCCCCCCC)c(-c4ccc(-c5cccs5)s4)s3)c3nsnc23)c1,CCCCCCCCCCC(CCCCCCCC)CN1C(=O)c2ccc3c4ccc5c6c(cc(-c7ccc(-c8cccs8)s7)c(c7ccc(c2c37)C1=O)c64)C(=O)N(CC(CCCCCCCC)CCCCCCCCCC)C5=O,1.1,,,-6.1,-3.9,95.0,100.0,,,,,,,
107931,10.1016/j.polymer.2022.125114,CCCCCCCCCCC(CCCCCCCC)Cc1csc(-c2c(F)c(F)c(-c3cc(CC(CCCCCCCC)CCCCCCCCCC)c(-c4ccc(-c5cccs5)s4)s3)c3nsnc23)c1,CCCCCCCCCCC(CCCCCCCC)CN1C(=O)c2ccc3c4ccc5c6c(cc(-c7ccc(-c8cccs8)s7)c(c7ccc(c2c37)C1=O)c64)C(=O)N(CC(CCCCCCCC)CCCCCCCCCC)C5=O,3.15,,,-6.1,-3.9,95.0,100.0,,,,,,,
107945,10.1016/j.solener.2015.03.051,CC(=O)c1cccc(-c2ccc(/N=C/c3ccc(-c4ccc(-c5ccc(C=N)s5)s4)s3)c(C(C)=O)c2)c1,CCCCC(=O)OCC1(c2ccccc2)c2cccc3cccc4cccc5cccc6cccc1c6c-5c-4c-3c2,0.06,-5.46,-3.45,-6.1,-3.7,80.0,130.0,1:4,,conventional,,PEDOT:PSS,,
107946,10.1016/j.solener.2015.03.051,CC(=O)c1cccc(-c2ccc(/N=C/c3ccc(-c4ccc(-c5ccc(C=N)s5)s4)s3)c(C(C)=O)c2)c1,COC(=O)CCCC1(c2ccccc2)C23c4c5ccc6c7cc8c9c%10c(cc%11cc%12c%13c%14c(cc%15c%16ccc-5c2c%16c2c5c%16c%17c(c(c46)c7c9c%17c4c%10c%11c%13c4c%16c%14c%152)C513)C%12)C8,0.06,-5.46,-3.45,-5.9,-3.9,,,1:2,,conventional,,PEDOT:PSS,,
107947,10.1016/j.solener.2015.03.051,CC(=O)c1cccc(-c2ccc(/N=C/c3ccc(C=N)s3)c(C(C)=O)c2)c1,CCCCC(=O)OCC1(c2ccccc2)c2cccc3cccc4cccc5cccc6cccc1c6c-5c-4c-3c2,0.01,-6.0,-3.45,-6.1,-3.7,,130.0,1:4,,conventional,,PEDOT:PSS,,
107948,10.1016/j.solener.2015.03.051,CC(=O)c1cccc(-c2ccc(/N=C/c3ccc(-c4ccc(-c5ccc(C=N)s5)s4)s3)c(C(C)=O)c2)c1,CCCCC(=O)OCC1(c2ccccc2)c2cccc3cccc4cccc5cccc6cccc1c6c-5c-4c-3c2,0.36,-5.46,-3.45,-6.1,-3.7,80.0,130.0,1:4,,conventional,,PEDOT:PSS,,
107949,10.1016/j.solener.2015.03.051,CC(=O)c1cccc(-c2ccc(/N=C/c3ccc(-c4ccc(-c5ccc(C=N)s5)s4)s3)c(C(C)=O)c2)c1,COC(=O)CCCC1(c2ccccc2)C23c4c5ccc6c7cc8c9c%10c(cc%11cc%12c%13c%14c(cc%15c%16ccc-5c2c%16c2c5c%16c%17c(c(c46)c7c9c%17c4c%10c%11c%13c4c%16c%14c%152)C513)C%12)C8,0.52,-5.46,-3.45,-5.9,-3.9,,,1:2,,conventional,,PEDOT:PSS,,
107950,10.1016/j.solener.2015.03.051,CC(=O)c1cccc(-c2ccc(/N=C/c3ccc(-c4ccc(-c5ccc(C=N)s5)s4)s3)c(C(C)=O)c2)c1,COC(=O)CCCC1(c2ccccc2)C23c4c5ccc6c7cc8c9c%10c(cc%11cc%12c%13c%14c(cc%15c%16ccc-5c2c%16c2c5c%16c%17c(c(c46)c7c9c%17c4c%10c%11c%13c4c%16c%14c%152)C513)C%12)C8,0.07,-5.46,-3.45,-5.9,-3.9,,,1:4,,conventional,,PEDOT:PSS,,
107951,10.1016/j.solener.2015.03.051,CC(=O)c1cccc(-c2ccc(/N=C/c3ccc(C=N)s3)c(C(C)=O)c2)c1,CCCCC(=O)OCC1(c2ccccc2)c2cccc3cccc4cccc5cccc6cccc1c6c-5c-4c-3c2,0.16,-6.0,-3.45,-6.1,-3.7,,130.0,1:4,,conventional,,PEDOT:PSS,,
107952,10.1016/j.solener.2015.03.051,CC(=O)c1cccc(-c2ccc(/N=C/c3ccc(-c4ccc(-c5ccc(C=N)s5)s4)s3)c(C(C)=O)c2)c1,CCCCC(=O)OCC1(c2ccccc2)c2cccc3cccc4cccc5cccc6cccc1c6c-5c-4c-3c2,0.01,-5.46,-3.45,-6.1,-3.7,,,1:4,,conventional,,PEDOT:PSS,,
107954,10.1016/j.solener.2015.03.051,CC(=O)c1cccc(-c2ccc(/N=C/c3ccc(C=N)s3)c(C(C)=O)c2)c1,CCCCC(=O)OCC1(c2ccccc2)c2cccc3cccc4cccc5cccc6cccc1c6c-5c-4c-3c2,0.01,-6.0,-3.45,-6.1,-3.7,,130.0,1:4,,conventional,,PEDOT:PSS,,
107956,10.1016/j.solener.2015.03.051,CC(=O)c1cccc(-c2ccc(/N=C/c3ccc(-c4ccc(-c5ccc(C=N)s5)s4)s3)c(C(C)=O)c2)c1,CCCCC(=O)OCC1(c2ccccc2)c2cccc3cccc4cccc5cccc6cccc1c6c-5c-4c-3c2,0.001,-5.46,-3.45,-6.1,-3.7,,500.0,1:4,,,TiO2,PEDOT:PSS,,
107957,10.1016/j.solener.2015.03.051,CC(=O)c1cccc(-c2ccc(/N=C/c3ccc(-c4ccc(-c5ccc(C=N)s5)s4)s3)c(C(C)=O)c2)c1,CCCCC(=O)OCC1(c2ccccc2)c2cccc3cccc4cccc5cccc6cccc1c6c-5c-4c-3c2,0.08,-5.46,-3.45,-6.1,-3.7,80.0,130.0,1:4,,,TiO2:Ag,PEDOT:PSS,,
107958,10.1016/j.solener.2015.03.051,CC(=O)c1cccc(-c2ccc(/N=C/c3ccc(-c4ccc(-c5ccc(C=N)s5)s4)s3)c(C(C)=O)c2)c1,CCCCC(=O)OCC1(c2ccccc2)c2cccc3cccc4cccc5cccc6cccc1c6c-5c-4c-3c2,0.03,-5.46,-3.45,-6.1,-3.7,,500.0,1:4,,,TiO2:Ag,PEDOT:PSS,,
107959,10.1016/j.solener.2015.03.051,CC(=O)c1cccc(-c2ccc(/N=C/c3ccc(-c4ccc(-c5ccc(C=N)s5)s4)s3)c(C(C)=O)c2)c1,CCCCC(=O)OCC1(c2ccccc2)c2cccc3cccc4cccc5cccc6cccc1c6c-5c-4c-3c2,0.08,-5.46,-3.45,-6.1,-3.7,80.0,130.0,1:4,,,TiO2,PEDOT:PSS,,
107960,10.1016/j.solener.2015.03.051,CC(=O)c1cccc(-c2ccc(/N=C/c3ccc(-c4ccc(-c5ccc(C=N)s5)s4)s3)c(C(C)=O)c2)c1,CCCCC(=O)OCC1(c2ccccc2)c2cccc3cccc4cccc5cccc6cccc1c6c-5c-4c-3c2,0.2,-5.46,-3.45,-6.1,-3.7,80.0,130.0,1:4,,,TiO2:Ag,PEDOT:PSS,,
107961,10.1016/j.solener.2015.03.051,CC(=O)c1cccc(-c2ccc(/N=C/c3ccc(-c4ccc(-c5ccc(C=N)s5)s4)s3)c(C(C)=O)c2)c1,CCCCC(=O)OCC1(c2ccccc2)c2cccc3cccc4cccc5cccc6cccc1c6c-5c-4c-3c2,0.05,-5.46,-3.45,-6.1,-3.7,80.0,130.0,1:4,,,TiO2:Ag,PEDOT:PSS,,
107962,10.1016/j.solener.2015.03.051,CC(=O)c1cccc(-c2ccc(/N=C/c3ccc(-c4ccc(-c5ccc(C=N)s5)s4)s3)c(C(C)=O)c2)c1,CCCCC(=O)OCC1(c2ccccc2)c2cccc3cccc4cccc5cccc6cccc1c6c-5c-4c-3c2,0.02,-5.46,-3.45,-6.1,-3.7,80.0,,1:4,,conventional,,PEDOT:PSS,,
107963,10.1016/j.solener.2015.03.051,CC(=O)c1cccc(-c2ccc(/N=C/c3ccc(-c4ccc(-c5ccc(C=N)s5)s4)s3)c(C(C)=O)c2)c1,COC(=O)CCCC1(c2ccccc2)C23c4c5ccc6c7cc8c9c%10c(cc%11cc%12c%13c%14c(cc%15c%16ccc-5c2c%16c2c5c%16c%17c(c(c46)c7c9c%17c4c%10c%11c%13c4c%16c%14c%152)C513)C%12)C8,0.02,-5.46,-3.45,-5.9,-3.9,,,1:2,,conventional,,PEDOT:PSS,,
107964,10.1016/j.solener.2015.03.051,CC(=O)c1cccc(-c2ccc(/N=C/c3ccc(C=N)s3)c(C(C)=O)c2)c1,CCCCC(=O)OCC1(c2ccccc2)c2cccc3cccc4cccc5cccc6cccc1c6c-5c-4c-3c2,0.005,-6.0,-3.45,-6.1,-3.7,,130.0,1:4,,conventional,,PEDOT:PSS,,
107965,10.1016/j.solener.2015.03.051,CC(=O)c1cccc(-c2ccc(/N=C/c3ccc(-c4ccc(-c5ccc(C=N)s5)s4)s3)c(C(C)=O)c2)c1,CCCCC(=O)OCC1(c2ccccc2)c2cccc3cccc4cccc5cccc6cccc1c6c-5c-4c-3c2,0.02,-5.46,-3.45,-6.1,-3.7,80.0,,1:4,,conventional,LiF,PEDOT:PSS,,
107966,10.1016/j.solener.2015.03.051,CC(=O)c1cccc(-c2ccc(/N=C/c3ccc(-c4ccc(-c5ccc(C=N)s5)s4)s3)c(C(C)=O)c2)c1,COC(=O)CCCC1(c2ccccc2)C23c4c5ccc6c7cc8c9c%10c(cc%11cc%12c%13c%14c(cc%15c%16ccc-5c2c%16c2c5c%16c%17c(c(c46)c7c9c%17c4c%10c%11c%13c4c%16c%14c%152)C513)C%12)C8,0.02,-5.46,-3.45,-5.9,-3.9,,,1:2,,conventional,LiF,PEDOT:PSS,,
107967,10.1016/j.solener.2015.03.051,CC(=O)c1cccc(-c2ccc(/N=C/c3ccc(C=N)s3)c(C(C)=O)c2)c1,CCCCC(=O)OCC1(c2ccccc2)c2cccc3cccc4cccc5cccc6cccc1c6c-5c-4c-3c2,0.005,-6.0,-3.45,-6.1,-3.7,,130.0,1:4,,conventional,LiF,PEDOT:PSS,,
107968,10.1016/j.solener.2015.03.051,CC(=O)c1cccc(-c2ccc(/N=C/c3ccc(C=N)s3)c(C(C)=O)c2)c1,COC(=O)CCCC1(c2ccccc2)C23c4c5ccc6c7cc8c9c%10c(cc%11cc%12c%13c%14c(cc%15c%16ccc-5c2c%16c2c5c%16c%17c(c(c46)c7c9c%17c4c%10c%11c%13c4c%16c%14c%152)C513)C%12)C8,0.002,-6.0,-3.45,-5.9,-3.9,,130.0,1:2,,conventional,LiF,PEDOT:PSS,,
107969,10.1016/j.solener.2017.03.034,CCCCCCCCCCC(CCCCCCCC)Cc1csc(-c2c(F)c(F)c(-c3cc(CC(CCCCCCCC)CCCCCCCCCC)c(-c4ccc(-c5cccs5)s4)s3)c3nsnc23)c1,COC(=O)CCCC1(c2ccccc2)C23c4c5ccc6c7cc8c9c%10c(cc%11cc%12c%13c%14c(cc%15c%16ccc-5c2c%16c2c5c%16c%17c(c(c46)c7c9c%17c4c%10c%11c%13c4c%16c%14c%152)C513)C%12)C8,6.01,-5.32,-3.7,-5.9,-3.9,,80.0,1:1.2,3%,inverted,ZnO,MoO3,o-DCB:chlorobenzene,DIO
107970,10.1016/j.solener.2017.03.034,CCCCCCCCCCC(CCCCCCCC)Cc1csc(-c2c(F)c(F)c(-c3cc(CC(CCCCCCCC)CCCCCCCCCC)c(-c4ccc(-c5cccs5)s4)s3)c3nsnc23)c1,COC(=O)CCCC1(c2ccccc2)C23c4c5ccc6c7cc8c9c%10c(cc%11cc%12c%13c%14c(cc%15c%16ccc-5c2c%16c2c5c%16c%17c(c(c46)c7c9c%17c4c%10c%11c%13c4c%16c%14c%152)C513)C%12)C8,5.64,-5.32,-3.7,-5.9,-3.9,,80.0,1:1.2,3%,inverted,ZnO,MoO3,chlorobenzene,DIO
107971,10.1016/j.solener.2017.03.034,CCCCCCCCCCC(CCCCCCCC)Cc1csc(-c2c(F)c(F)c(-c3cc(CC(CCCCCCCC)CCCCCCCCCC)c(-c4ccc(-c5cccs5)s4)s3)c3nsnc23)c1,COC(=O)CCCC1(c2ccccc2)C23c4c5ccc6c7cc8c9c%10c(cc%11cc%12c%13c%14c(cc%15c%16ccc-5c2c%16c2c5c%16c%17c(c(c46)c7c9c%17c4c%10c%11c%13c4c%16c%14c%152)C513)C%12)C8,4.2,-5.32,-3.7,-5.9,-3.9,,80.0,1:1.2,3%,inverted,ZnO,MoO3,o-DCB,DIO
107972,10.1016/j.solener.2017.03.034,CCCCCCCCCCC(CCCCCCCC)Cc1csc(-c2c(F)c(F)c(-c3cc(CC(CCCCCCCC)CCCCCCCCCC)c(-c4ccc(-c5cccs5)s4)s3)c3nsnc23)c1,COC(=O)CCCC1(c2ccccc2)C23c4c5ccc6c7cc8c9c%10c(cc%11cc%12c%13c%14c(cc%15c%16ccc-5c2c%16c2c5c%16c%17c(c(c46)c7c9c%17c4c%10c%11c%13c4c%16c%14c%152)C513)C%12)C8,4.04,-5.32,-3.7,-5.9,-3.9,,80.0,1:1.2,1%,inverted,ZnO,MoO3,o-xylene,AA
107973,10.1016/j.solener.2017.03.034,CCCCCCCCCCC(CCCCCCCC)Cc1csc(-c2c(F)c(F)c(-c3cc(CC(CCCCCCCC)CCCCCCCCCC)c(-c4ccc(-c5cccs5)s4)s3)c3nsnc23)c1,COC(=O)CCCC1(c2ccccc2)C23c4c5ccc6c7cc8c9c%10c(cc%11cc%12c%13c%14c(cc%15c%16ccc-5c2c%16c2c5c%16c%17c(c(c46)c7c9c%17c4c%10c%11c%13c4c%16c%14c%152)C513)C%12)C8,6.83,-5.32,-3.7,-5.9,-3.9,300.0,80.0,1:1.2,3%,inverted,ZnO,MoO3,"chlorobenzene:o-DCB:1,8-diiodooctane",DIO
107974,10.1016/j.solener.2017.03.034,CCCCCCCCCCC(CCCCCCCC)Cc1csc(-c2c(F)c(F)c(-c3cc(CC(CCCCCCCC)CCCCCCCCCC)c(-c4ccc(-c5cccs5)s4)s3)c3nsnc23)c1,COC(=O)CCCC1(c2ccccc2)C23c4c5ccc6c7cc8c9c%10c(cc%11cc%12c%13c%14c(cc%15c%16ccc-5c2c%16c2c5c%16c%17c(c(c46)c7c9c%17c4c%10c%11c%13c4c%16c%14c%152)C513)C%12)C8,9.16,-5.32,-3.7,-5.9,-3.9,250.0,80.0,1:1.2,3%,inverted,ZnO,MoO3,"chlorobenzene:o-DCB:1,8-diiodooctane",DIO
107975,10.1016/j.solener.2017.03.034,CCCCCCCCCCC(CCCCCCCC)Cc1csc(-c2c(F)c(F)c(-c3cc(CC(CCCCCCCC)CCCCCCCCCC)c(-c4ccc(-c5cccs5)s4)s3)c3nsnc23)c1,COC(=O)CCCC1(c2ccccc2)C23c4c5ccc6c7cc8c9c%10c(cc%11cc%12c%13c%14c(cc%15c%16ccc-5c2c%16c2c5c%16c%17c(c(c46)c7c9c%17c4c%10c%11c%13c4c%16c%14c%152)C513)C%12)C8,7.32,-5.32,-3.7,-5.9,-3.9,240.0,80.0,1:1.2,3%,inverted,ZnO,MoO3,"chlorobenzene:o-DCB:1,8-diiodooctane",DIO
107976,10.1016/j.solener.2017.03.034,CCCCCCCCCCC(CCCCCCCC)Cc1csc(-c2c(F)c(F)c(-c3cc(CC(CCCCCCCC)CCCCCCCCCC)c(-c4ccc(-c5cccs5)s4)s3)c3nsnc23)c1,COC(=O)CCCC1(c2ccccc2)C23c4c5ccc6c7cc8c9c%10c(cc%11cc%12c%13c%14c(cc%15c%16ccc-5c2c%16c2c5c%16c%17c(c(c46)c7c9c%17c4c%10c%11c%13c4c%16c%14c%152)C513)C%12)C8,8.02,-5.32,-3.7,-5.9,-3.9,220.0,80.0,1:1.2,3%,inverted,ZnO,MoO3,"chlorobenzene:o-DCB:1,8-diiodooctane",DIO
107977,10.1016/j.solener.2017.03.034,CCCCCCCCCCC(CCCCCCCC)Cc1csc(-c2c(F)c(F)c(-c3cc(CC(CCCCCCCC)CCCCCCCCCC)c(-c4ccc(-c5cccs5)s4)s3)c3nsnc23)c1,COC(=O)CCCC1(c2ccccc2)C23c4c5ccc6c7cc8c9c%10c(cc%11cc%12c%13c%14c(cc%15c%16ccc-5c2c%16c2c5c%16c%17c(c(c46)c7c9c%17c4c%10c%11c%13c4c%16c%14c%152)C513)C%12)C8,7.41,-5.32,-3.7,-5.9,-3.9,200.0,80.0,1:1.2,3%,inverted,ZnO,MoO3,"chlorobenzene:o-DCB:1,8-diiodooctane",DIO
107978,10.1016/j.solener.2018.03.076,CCCCCCCCc1cc(-c2c(-c3cccs3)sc3c(-c4cc(CCCCCCCC)c(CCCCCCCC)s4)c(-c4ccc(-c5cccc6nsnc56)s4)sc23)sc1CCCCCCCC,COC(=O)CCCC1(c2ccccc2)C23c4c5ccc6c7cc8c9c%10c(cc%11cc%12c%13c%14c(cc%15c%16ccc-5c2c%16c2c5c%16c%17c(c(c46)c7c9c%17c4c%10c%11c%13c4c%16c%14c%152)C513)C%12)C8,7.1,-5.34,-3.53,-5.9,-3.9,,,1:1.2,,conventional,Ca,PEDOT:PSS,o-DCB,
107980,10.1016/j.solener.2018.03.076,CCCCCCc1csc(-c2ccc(-c3cc(CCCCCC)c(/C=C/c4csc(-c5cc6c(OCC(CC)CCCC)c7sc(-c8ccc(C9=C%10C(=O)N(CC(CC)CCCC)C(c%11ccc(-c%12cc%13c(OCC(CC)CCCC)c%14sccc%14c(OCC(CC)CCCC)c%13s%12)s%11)=C%10C(=O)N9CC(CC)CCCC)s8)cc7c(OCC(CC)CCCC)c6s5)c4)s3)c3nsnc23)c1,COC(=O)CCCC1(c2ccccc2)C23c4c5ccc6c7cc8c9c%10c(cc%11cc%12c%13c%14c(cc%15c%16ccc-5c2c%16c2c5c%16c%17c(c(c46)c7c9c%17c4c%10c%11c%13c4c%16c%14c%152)C513)C%12)C8,2.82,-5.31,-3.6,-5.9,-3.9,,,1:1.2,,conventional,Ca,PEDOT:PSS,o-DCB,
107991,10.1016/j.solener.2019.01.066,CCCCCCc1ccsc1,COC(=O)CCCC1(c2ccccc2)C23c4c5c6c7c8c9c(c%10c%11c2c2c%12c4c4c%13c5c5c7c7c8c8c%14c9c%10c9c%10c%11c2c2c%11c%12c4c4c%12c%13c5c5c7c7c8c8c%14c9c9c%10c2c2c%11c4c4c%12c5c7c5c8c9c2c45)C613,1.21,-5.01,-3.12,-6.1,-3.7,210.0,150.0,1:0.8,,inverted,,,,
107992,10.1016/j.solener.2019.01.066,CCCCCCc1ccsc1,COC(=O)CCCC1(c2ccccc2)C23c4c5c6c7c8c9c(c%10c%11c2c2c%12c4c4c%13c5c5c7c7c8c8c%14c9c%10c9c%10c%11c2c2c%11c%12c4c4c%12c%13c5c5c7c7c8c8c%14c9c9c%10c2c2c%11c4c4c%12c5c7c5c8c9c2c45)C613,2.1,-5.01,-3.12,-6.1,-3.7,210.0,150.0,1:0.8,,inverted,,,,
107993,10.1016/j.solener.2019.01.066,CCCCCCc1ccsc1,COC(=O)CCCC1(c2ccccc2)C23c4c5c6c7c8c9c(c%10c%11c2c2c%12c4c4c%13c5c5c7c7c8c8c%14c9c%10c9c%10c%11c2c2c%11c%12c4c4c%12c%13c5c5c7c7c8c8c%14c9c9c%10c2c2c%11c4c4c%12c5c7c5c8c9c2c45)C613,3.06,-5.01,-3.12,-6.1,-3.7,210.0,150.0,1:0.8,,inverted,,,,
107994,10.1016/j.solener.2019.01.066,CCCCCCc1ccsc1,COC(=O)CCCC1(c2ccccc2)C23c4c5c6c7c8c9c(c%10c%11c2c2c%12c4c4c%13c5c5c7c7c8c8c%14c9c%10c9c%10c%11c2c2c%11c%12c4c4c%12c%13c5c5c7c7c8c8c%14c9c9c%10c2c2c%11c4c4c%12c5c7c5c8c9c2c45)C613,2.72,-5.01,-3.12,-6.1,-3.7,210.0,150.0,1:0.8,,inverted,,,,
107995,10.1016/j.solener.2019.01.066,CCCCCCc1ccsc1,COC(=O)CCCC1(c2ccccc2)C23c4c5c6c7c8c9c(c%10c%11c2c2c%12c4c4c%13c5c5c7c7c8c8c%14c9c%10c9c%10c%11c2c2c%11c%12c4c4c%12c%13c5c5c7c7c8c8c%14c9c9c%10c2c2c%11c4c4c%12c5c7c5c8c9c2c45)C613,2.65,-5.01,-3.12,-6.1,-3.7,210.0,150.0,1:0.8,,inverted,,,,
107996,10.1016/j.solener.2019.01.066,CCCCC(CC)COC(=O)c1sc2csc(-c3cc4c(-c5ccc(CC(CC)CCCC)s5)c5sccc5c(-c5ccc(CC(CC)CCCC)s5)c4s3)c2c1F,COC(=O)CCCC1(c2ccccc2)C23c4c5ccc6c7cc8c9c%10c(cc%11cc%12c%13c%14c(cc%15c%16ccc-5c2c%16c2c5c%16c%17c(c(c46)c7c9c%17c4c%10c%11c%13c4c%16c%14c%152)C513)C%12)C8,3.2,-5.29,-3.72,-5.9,-3.9,100.0,,1:1.5,,inverted,,,,
107997,10.1016/j.solener.2019.01.066,CCCCC(CC)COC(=O)c1sc2csc(-c3cc4c(-c5ccc(CC(CC)CCCC)s5)c5sccc5c(-c5ccc(CC(CC)CCCC)s5)c4s3)c2c1F,COC(=O)CCCC1(c2ccccc2)C23c4c5ccc6c7cc8c9c%10c(cc%11cc%12c%13c%14c(cc%15c%16ccc-5c2c%16c2c5c%16c%17c(c(c46)c7c9c%17c4c%10c%11c%13c4c%16c%14c%152)C513)C%12)C8,6.04,-5.29,-3.72,-5.9,-3.9,100.0,,1:1.5,5%,inverted,,,,
107998,10.1016/j.solener.2019.01.066,CCCCC(CC)COC(=O)c1sc2csc(-c3cc4c(-c5ccc(CC(CC)CCCC)s5)c5sccc5c(-c5ccc(CC(CC)CCCC)s5)c4s3)c2c1F,COC(=O)CCCC1(c2ccccc2)C23c4c5ccc6c7cc8c9c%10c(cc%11cc%12c%13c%14c(cc%15c%16ccc-5c2c%16c2c5c%16c%17c(c(c46)c7c9c%17c4c%10c%11c%13c4c%16c%14c%152)C513)C%12)C8,6.37,-5.29,-3.72,-5.9,-3.9,100.0,,1:1.5,10%,inverted,,,,
107999,10.1016/j.solener.2019.01.066,CCCCC(CC)COC(=O)c1sc2csc(-c3cc4c(-c5ccc(CC(CC)CCCC)s5)c5sccc5c(-c5ccc(CC(CC)CCCC)s5)c4s3)c2c1F,COC(=O)CCCC1(c2ccccc2)C23c4c5ccc6c7cc8c9c%10c(cc%11cc%12c%13c%14c(cc%15c%16ccc-5c2c%16c2c5c%16c%17c(c(c46)c7c9c%17c4c%10c%11c%13c4c%16c%14c%152)C513)C%12)C8,5.94,-5.29,-3.72,-5.9,-3.9,100.0,,1:1.5,15%,inverted,,,,
108001,10.1016/j.solener.2019.01.066,CCCCCCc1ccsc1,COC(=O)CCCC1(c2ccccc2)C23c4c5c6c7c8c9c(c%10c%11c2c2c%12c4c4c%13c5c5c7c7c8c8c%14c9c%10c9c%10c%11c2c2c%11c%12c4c4c%12c%13c5c5c7c7c8c8c%14c9c9c%10c2c2c%11c4c4c%12c5c7c5c8c9c2c45)C613,3.53,-5.01,-3.12,-6.1,-3.7,210.0,150.0,1:0.8,,inverted,,,,
108002,10.1016/j.solener.2019.01.066,CCCCCCc1ccsc1,COC(=O)CCCC1(c2ccccc2)C23c4c5c6c7c8c9c(c%10c%11c2c2c%12c4c4c%13c5c5c7c7c8c8c%14c9c%10c9c%10c%11c2c2c%11c%12c4c4c%12c%13c5c5c7c7c8c8c%14c9c9c%10c2c2c%11c4c4c%12c5c7c5c8c9c2c45)C613,3.03,-5.01,-3.12,-6.1,-3.7,210.0,150.0,1:0.8,,inverted,,,,
108003,10.1016/j.solener.2019.01.066,CCCCCCc1ccsc1,COC(=O)CCCC1(c2ccccc2)C23c4c5c6c7c8c9c(c%10c%11c2c2c%12c4c4c%13c5c5c7c7c8c8c%14c9c%10c9c%10c%11c2c2c%11c%12c4c4c%12c%13c5c5c7c7c8c8c%14c9c9c%10c2c2c%11c4c4c%12c5c7c5c8c9c2c45)C613,3.47,-5.01,-3.12,-6.1,-3.7,210.0,150.0,1:0.8,,inverted,,,,
108004,10.1016/j.solener.2019.01.066,CCCCCCc1ccsc1,COC(=O)CCCC1(c2ccccc2)C23c4c5c6c7c8c9c(c%10c%11c2c2c%12c4c4c%13c5c5c7c7c8c8c%14c9c%10c9c%10c%11c2c2c%11c%12c4c4c%12c%13c5c5c7c7c8c8c%14c9c9c%10c2c2c%11c4c4c%12c5c7c5c8c9c2c45)C613,3.52,-5.01,-3.12,-6.1,-3.7,210.0,150.0,1:0.8,,inverted,,,,
108005,10.1016/j.solener.2019.01.066,CCCCCCc1ccsc1,COC(=O)CCCC1(c2ccccc2)C23c4c5c6c7c8c9c(c%10c%11c2c2c%12c4c4c%13c5c5c7c7c8c8c%14c9c%10c9c%10c%11c2c2c%11c%12c4c4c%12c%13c5c5c7c7c8c8c%14c9c9c%10c2c2c%11c4c4c%12c5c7c5c8c9c2c45)C613,3.44,-5.01,-3.12,-6.1,-3.7,210.0,150.0,1:0.8,,inverted,,,,
108006,10.1016/j.solener.2019.01.066,CCCCCCc1ccsc1,COC(=O)CCCC1(c2ccccc2)C23c4c5c6c7c8c9c(c%10c%11c2c2c%12c4c4c%13c5c5c7c7c8c8c%14c9c%10c9c%10c%11c2c2c%11c%12c4c4c%12c%13c5c5c7c7c8c8c%14c9c9c%10c2c2c%11c4c4c%12c5c7c5c8c9c2c45)C613,3.22,-5.01,-3.12,-6.1,-3.7,210.0,150.0,1:0.8,,inverted,,,,
108007,10.1016/j.solener.2019.03.029,CCCCCCCCCCC(CCCCCCCCCC)Cc1cc(-c2c(F)c(F)c(-c3cc(CC(CCCCCCCCCC)CCCCCCCCCC)c(-c4ccc(-c5cc6c(OCC(CC)CCCC)c7sccc7c(OCC(CC)CCCC)c6s5)s4)s3)c3nsnc23)sc1-c1cccs1,CCCCCCc1ccc(C2(c3ccc(CCCCCC)cc3)c3cc4c(cc3-c3sc5cc(C=C6C(=O)c7ccccc7C6=C(C#N)C#N)sc5c32)C(c2ccc(CCCCCC)cc2)(c2ccc(CCCCCC)cc2)c2c-4sc3cc(C=C4C(=O)c5ccccc5C4=C(C#N)C#N)sc23)cc1,6.16,-5.43,-3.66,-5.576,-3.916,115.0,100.0,1:1:0,,conventional,,PEDOT:PSS,o-DCB,DIO
108012,10.1016/j.solener.2019.03.029,CCCCCCCCCCC(CCCCCCCCCC)Cc1cc(-c2c(F)c(F)c(-c3cc(CC(CCCCCCCCCC)CCCCCCCCCC)c(-c4ccc(-c5cc6c(OCC(CC)CCCC)c7sccc7c(OCC(CC)CCCC)c6s5)s4)s3)c3nsnc23)sc1-c1cccs1,COC(=O)CCCC1(c2ccccc2)C23c4c5ccc6c7cc8c9c%10c(cc%11cc%12c%13c%14c(cc%15c%16ccc-5c2c%16c2c5c%16c%17c(c(c46)c7c9c%17c4c%10c%11c%13c4c%16c%14c%152)C513)C%12)C8,6.23,-5.43,-3.66,-5.9,-3.9,115.0,100.0,1:0:1.5,,conventional,,PEDOT:PSS,o-DCB,DIO
108013,10.1016/j.solener.2019.04.093,CCCCCCc1ccsc1,COC(=O)CCCC1(c2ccccc2)C23c4c5c6c7c8c9c(c%10c%11c2c2c%12c4c4c%13c5c5c7c7c8c8c%14c9c%10c9c%10c%11c2c2c%11c%12c4c4c%12c%13c5c5c7c7c8c8c%14c9c9c%10c2c2c%11c4c4c%12c5c7c5c8c9c2c45)C613,1.54,-5.01,-3.12,-6.1,-3.7,,,,,,,,,
108014,10.1016/j.solener.2019.04.093,CCCCCCc1ccsc1,CCCCCCCCc1cc(-c2c(-c3cccs3)sc3c(-c4cc(CCCCCCCC)c(CCCCCCCC)s4)c(-c4ccc(-c5cccc6nsnc56)s4)sc23)sc1CCCCCCCC,0.33,-5.01,-3.12,-5.34,-3.53,,,,,inverted,,,,
108016,10.1016/j.solener.2019.04.093,CCCCCCc1ccsc1,CCCCCCc1csc(-c2ccc(-c3cc(CCCCCC)c(/C=C/c4csc(-c5cc6c(OCC(CC)CCCC)c7sc(-c8ccc(C9=C%10C(=O)N(CC(CC)CCCC)C(c%11ccc(-c%12cc%13c(OCC(CC)CCCC)c%14sccc%14c(OCC(CC)CCCC)c%13s%12)s%11)=C%10C(=O)N9CC(CC)CCCC)s8)cc7c(OCC(CC)CCCC)c6s5)c4)s3)c3nsnc23)c1,0.11,-5.01,-3.12,-5.31,-3.6,,,,,inverted,,,,
108021,10.1016/j.solener.2019.11.074,CCCCC(CC)Cc1ccc(-c2c3cc(-c4ccc(-c5sc(-c6cccs6)c6c5C(=O)c5c(CC(CC)CCCC)sc(CC(CC)CCCC)c5C6=O)s4)sc3c(-c3ccc(CC(CC)CCCC)s3)c3ccsc23)s1,CCc1ccc(C2(c3ccc(CC)cc3)c3cc4c(cc3-c3sc5cc(/C=C6\C(=O)c7cc(F)c(F)cc7C6=C(C#N)C#N)sc5c32)C(c2ccc(CC)cc2)(c2ccc(CC)cc2)c2c-4sc3cc(/C=C4\C(=O)c5cc(F)c(F)cc5C4=C(C#N)C#N)sc23)cc1,12.08,-5.33,-3.48,-5.64,-4.05,,80.0,1:1.5,,conventional,PDINO,PEDOT:PSS,chlorobenzene,
108022,10.1016/j.solener.2019.11.074,CCCCC(CC)Cc1ccc(-c2c3cc(-c4ccc(-c5sc(-c6cccs6)c6c5C(=O)c5c(CC(CC)CCCC)sc(CC(CC)CCCC)c5C6=O)s4)sc3c(-c3ccc(CC(CC)CCCC)s3)c3ccsc23)s1,CCCCCCc1ccc(C2(c3ccc(CCCCCC)cc3)c3cc4c(cc3-c3sc5cc(/C=C6\C(=O)c7cc(Cl)ccc7C6=C(C#N)C#N)sc5c32)C(c2ccc(CCCCCC)cc2)(c2ccc(CCCCCC)cc2)c2c-4sc3cc(/C=C4\C(=O)c5cc(Cl)ccc5C4=C(C#N)C#N)sc23)cc1,10.77,-5.33,-3.48,-5.42,-3.9,,80.0,1:1.5,,conventional,PDINO,PEDOT:PSS,chlorobenzene,
108023,10.1016/j.solener.2019.11.074,CCCCC(CC)Cc1ccc(-c2c3cc(-c4ccc(-c5sc(-c6cccs6)c6c5C(=O)c5c(CC(CC)CCCC)sc(CC(CC)CCCC)c5C6=O)s4)sc3c(-c3ccc(CC(CC)CCCC)s3)c3ccsc23)s1,CCCCCCc1ccc(C2(c3ccc(CCCCCC)cc3)c3cc4c(cc3-c3sc5cc(/C=C6\C(=O)c7cc(Br)ccc7C6=C(C#N)C#N)sc5c32)C(c2ccc(CCCCCC)cc2)(c2ccc(CCCCCC)cc2)c2c-4sc3cc(/C=C4\C(=O)c5cc(Br)ccc5C4=C(C#N)C#N)sc23)cc1,10.66,-5.33,-3.48,-5.51,-3.98,,80.0,1:1.5,,conventional,PDINO,PEDOT:PSS,chlorobenzene,
108026,10.1016/j.solener.2020.01.032,CCCCC(CC)Cc1ccc(-c2c3cc(-c4ccc(-c5sc(-c6cccs6)c6c5C(=O)c5c(CC(CC)CCCC)sc(CC(CC)CCCC)c5C6=O)s4)sc3c(-c3ccc(CC(CC)CCCC)s3)c3ccsc23)s1,CCc1ccc(C2(c3ccc(CC)cc3)c3cc4c(cc3-c3sc(/C=C5\C(=O)c6cc(F)c(F)cc6C5=C(C#N)C#N)cc32)C(c2ccc(CC)cc2)(c2ccc(CC)cc2)c2cc(-c3ccc(-c5cc6c(s5)-c5cc7c(cc5C6(c5ccc(CC)cc5)c5ccc(CC)cc5)-c5sc(/C=C6\C(=O)c8cc(F)c(F)cc8C6=C(C#N)C#N)cc5C7(c5ccc(CC)cc5)c5cccc(CC)c5)c5nsnc35)sc2-4)cc1,8.45,-5.33,-3.48,-5.34,-3.87,,,1:1,,inverted,ZnO,MoO3,chlorobenzene,
108027,10.1016/j.solener.2020.01.032,CCCCC(CC)Cc1ccc(-c2c3cc(-c4ccc(-c5sc(-c6cccs6)c6c5C(=O)c5c(CC(CC)CCCC)sc(CC(CC)CCCC)c5C6=O)s4)sc3c(-c3ccc(CC(CC)CCCC)s3)c3ccsc23)s1,CCc1ccc(C2(c3ccc(CC)cc3)c3cc4c(cc3-c3sc(/C=C5\C(=O)c6cc(F)c(F)cc6C5=C(C#N)C#N)cc32)C(c2ccc(CC)cc2)(c2ccc(CC)cc2)c2cc(-c3ccc(-c5cc6c(s5)-c5cc7c(cc5C6(c5ccc(CC)cc5)c5ccc(CC)cc5)-c5sc(/C=C6\C(=O)c8cc(F)c(F)cc8C6=C(C#N)C#N)cc5C7(c5ccc(CC)cc5)c5cccc(CC)c5)c5nsnc35)sc2-4)cc1,10.52,-5.33,-3.48,-5.34,-3.87,,100.0,1:1,,inverted,ZnO,MoO3,chlorobenzene,
108028,10.1016/j.solener.2020.03.021,CCCCC(CC)COC(=O)c1sc2c(-c3cc4c(OCC(CC)CCCC)c5sccc5c(OCC(CC)CCCC)c4s3)scc2c1F,COC(=O)CCCC1(c2ccccc2)C23c4c5ccc6c7cc8c9c%10c(cc%11cc%12c%13c%14c(cc%15c%16ccc-5c2c%16c2c5c%16c%17c(c(c46)c7c9c%17c4c%10c%11c%13c4c%16c%14c%152)C513)C%12)C8,2.45,-5.19,-3.43,-5.9,-3.9,100.0,,1:1.5,,conventional,,PEDOT:PSS,chlorobenzene,
108029,10.1016/j.solener.2020.03.021,CCCCC(CC)COC(=O)c1sc2c(-c3cc4c(OCC(CC)CCCC)c5sccc5c(OCC(CC)CCCC)c4s3)scc2c1F,COC(=O)CCCC1(c2ccccc2)C23c4c5ccc6c7cc8c9c%10c(cc%11cc%12c%13c%14c(cc%15c%16ccc-5c2c%16c2c5c%16c%17c(c(c46)c7c9c%17c4c%10c%11c%13c4c%16c%14c%152)C513)C%12)C8,5.56,-5.19,-3.43,-5.9,-3.9,100.0,,1:1.5,3% v/v DIO,conventional,,PEDOT:PSS,chlorobenzene,DIO
108030,10.1016/j.solener.2020.03.021,CCCCC(CC)COC(=O)c1sc2c(-c3cc4c(OCC(CC)CCCC)c5sccc5c(OCC(CC)CCCC)c4s3)scc2c1F,COC(=O)CCCC1(c2ccccc2)C23c4c5ccc6c7cc8c9c%10c(cc%11cc%12c%13c%14c(cc%15c%16ccc-5c2c%16c2c5c%16c%17c(c(c46)c7c9c%17c4c%10c%11c%13c4c%16c%14c%152)C513)C%12)C8,3.0,-5.19,-3.43,-5.9,-3.9,100.0,,1:1.5,0.75% v/v PEG,conventional,,PEDOT:PSS,chlorobenzene,PEG
108031,10.1016/j.solener.2020.03.021,CCCCC(CC)COC(=O)c1sc2c(-c3cc4c(OCC(CC)CCCC)c5sccc5c(OCC(CC)CCCC)c4s3)scc2c1F,COC(=O)CCCC1(c2ccccc2)C23c4c5ccc6c7cc8c9c%10c(cc%11cc%12c%13c%14c(cc%15c%16ccc-5c2c%16c2c5c%16c%17c(c(c46)c7c9c%17c4c%10c%11c%13c4c%16c%14c%152)C513)C%12)C8,8.07,-5.19,-3.43,-5.9,-3.9,100.0,,1:1.5,,conventional,,PEDOT:PSS,chlorobenzene,DIO+PEG
108032,10.1016/j.solener.2020.05.059,CCCCCCCCc1cc(-c2c(-c3cccs3)sc3c(-c4cc(CCCCCCCC)c(CCCCCCCC)s4)c(-c4ccc(-c5cccc6nsnc56)s4)sc23)sc1CCCCCCCC,COC(=O)CCCC1(c2ccccc2)C23c4c5ccc6c7cc8c9c%10c(cc%11cc%12c%13c%14c(cc%15c%16ccc-5c2c%16c2c5c%16c%17c(c(c46)c7c9c%17c4c%10c%11c%13c4c%16c%14c%152)C513)C%12)C8,8.38,-5.34,-3.53,-5.9,-3.9,,,1:2,,conventional,PFN,PEDOT:PSS,chloroform,
108036,10.1016/j.solener.2020.06.090,CCCCC(CC)Cc1ccc(-c2c3cc(-c4sc(-c5cc(F)c(-c6cccs6)cc5F)cc4CC(CC)CCCC)sc3c(-c3ccc(CC(CC)CCCC)s3)c3ccsc23)s1,CCCCCCc1ccc(C2(c3ccc(CCCCCC)cc3)c3cc4c(cc3-c3sc5cc(C=C6C(=O)c7ccccc7C6=C(C#N)C#N)sc5c32)C(c2ccc(CCCCCC)cc2)(c2ccc(CCCCCC)cc2)c2c-4sc3cc(C=C4C(=O)c5ccccc5C4=C(C#N)C#N)sc23)cc1,7.2,-5.48,-3.45,-5.576,-3.916,,110.0,1:1,,inverted,ZnO,MoO3,chlorobenzene,
108037,10.1016/j.solener.2020.06.090,CCCCC(CC)Cc1ccc(-c2c3cc(-c4sc(-c5cc(F)c(-c6cccs6)cc5F)cc4CC(CC)CCCC)sc3c(-c3ccc(CC(CC)CCCC)s3)c3ccsc23)s1,CCCCCCc1ccc(C2(c3ccc(CCCCCC)cc3)c3cc4c(cc3-c3sc5cc(C=C6C(=O)c7ccccc7C6=C(C#N)C#N)sc5c32)C(c2ccc(CCCCCC)cc2)(c2ccc(CCCCCC)cc2)c2c-4sc3cc(C=C4C(=O)c5ccccc5C4=C(C#N)C#N)sc23)cc1,9.5,-5.48,-3.45,-5.576,-3.916,,140.0,1:1,,inverted,ZnO,MoO3,chlorobenzene,
108038,10.1016/j.solener.2020.06.090,CCCCC(CC)Cc1ccc(-c2c3cc(-c4sc(-c5cc(F)c(-c6cccs6)cc5F)cc4CC(CC)CCCC)sc3c(-c3ccc(CC(CC)CCCC)s3)c3ccsc23)s1,CCCCCCc1ccc(C2(c3ccc(CCCCCC)cc3)c3cc4c(cc3-c3sc5cc(C=C6C(=O)c7ccccc7C6=C(C#N)C#N)sc5c32)C(c2ccc(CCCCCC)cc2)(c2ccc(CCCCCC)cc2)c2c-4sc3cc(C=C4C(=O)c5ccccc5C4=C(C#N)C#N)sc23)cc1,8.3,-5.48,-3.45,-5.576,-3.916,,160.0,1:1,,inverted,ZnO,MoO3,chlorobenzene,
108039,10.1016/j.solener.2021.03.004,CCCCCCCCC(CCCCCC)COC(=O)c1nc2c(-c3cccs3)c(F)c(F)c(-c3ccc(-c4cc5sccc5s4)s3)c2nc1C(=O)OCC(CCCCCC)CCCCCCCC,COC(=O)CCCC1(c2ccccc2)C23c4c5ccc6c7cc8c9c%10c(cc%11cc%12c%13c%14c(cc%15c%16ccc-5c2c%16c2c5c%16c%17c(c(c46)c7c9c%17c4c%10c%11c%13c4c%16c%14c%152)C513)C%12)C8,5.37,-5.32,-3.52,-5.9,-3.9,80.0,80.0,1:1.5,,conventional,PFN-Br,PEDOT:PSS,"o-DCB:1,8-diiodooctane (100:2 vol/vol)",DIO
108040,10.1016/j.solener.2021.03.004,CCCCCCCCCCC(CCCCCCCC)COC(=O)c1nc2c(-c3cccs3)c(F)c(F)c(-c3ccc(-c4ccc(-c5c(F)c(F)c(-c6cccs6)c6nsnc56)s4)s3)c2nc1C(=O)OCC(CCCCCCCC)CCCCCCCCCC,COC(=O)CCCC1(c2ccccc2)C23c4c5ccc6c7cc8c9c%10c(cc%11cc%12c%13c%14c(cc%15c%16ccc-5c2c%16c2c5c%16c%17c(c(c46)c7c9c%17c4c%10c%11c%13c4c%16c%14c%152)C513)C%12)C8,2.69,-5.54,-3.54,-5.9,-3.9,80.0,80.0,1:1.5,,conventional,PFN-Br,PEDOT:PSS,"o-DCB:1,8-diiodooctane (100:2 vol/vol)",DIO
108041,10.1016/j.solener.2021.03.012,CCCCC(CC)COC(=O)c1sc2csc(-c3cc4c(-c5ccc(CC(CC)CCCC)s5)c5sccc5c(-c5ccc(CC(CC)CCCC)s5)c4s3)c2c1F,COC(=O)CCCC1(c2ccccc2)C23c4c5ccc6c7cc8c9c%10c(cc%11cc%12c%13c%14c(cc%15c%16ccc-5c2c%16c2c5c%16c%17c(c(c46)c7c9c%17c4c%10c%11c%13c4c%16c%14c%152)C513)C%12)C8,4.7,-5.29,-3.72,-5.9,-3.9,,,,,inverted,ZnO,MoO3,chlorobenzene,
108042,10.1016/j.solener.2021.03.012,CCCCC(CC)COC(=O)c1sc2csc(-c3cc4c(-c5ccc(CC(CC)CCCC)s5)c5sccc5c(-c5ccc(CC(CC)CCCC)s5)c4s3)c2c1F,COC(=O)CCCC1(c2ccccc2)C23c4c5ccc6c7cc8c9c%10c(cc%11cc%12c%13c%14c(cc%15c%16ccc-5c2c%16c2c5c%16c%17c(c(c46)c7c9c%17c4c%10c%11c%13c4c%16c%14c%152)C513)C%12)C8,9.53,-5.29,-3.72,-5.9,-3.9,,,,4%,inverted,ZnO,MoO3,chlorobenzene,DE
108043,10.1016/j.solener.2021.03.030,CCCCCCCCCCC(CCCCCCCC)COc1c2cc(-c3sc(-c4ccc(-c5cc(CCCCCC)cs5)c5nsnc45)cc3CCCCCC)sc2c(OCC(CCCCCCCC)CCCCCCCCCC)c2ccsc12,COC(=O)CCCC1(c2ccccc2)C23c4c5ccc6c7cc8c9c%10c(cc%11cc%12c%13c%14c(cc%15c%16ccc-5c2c%16c2c5c%16c%17c(c(c46)c7c9c%17c4c%10c%11c%13c4c%16c%14c%152)C513)C%12)C8,1.82,-5.36,-3.67,-5.9,-3.9,,,,,conventional,,,,
108044,10.1016/j.solener.2021.03.030,CCCCCCCCCCC(CCCCCCCC)COc1c2cc(-c3sc(-c4ccc(-c5cc(CCCCCC)cs5)c5nsnc45)cc3CCCCCC)sc2c(OCC(CCCCCCCC)CCCCCCCCCC)c2ccsc12,COC(=O)CCCC1(c2ccccc2)C23c4c5ccc6c7cc8c9c%10c(cc%11cc%12c%13c%14c(cc%15c%16ccc-5c2c%16c2c5c%16c%17c(c(c46)c7c9c%17c4c%10c%11c%13c4c%16c%14c%152)C513)C%12)C8,6.25,-5.36,-3.67,-5.9,-3.9,,,,2.5%,conventional,,,,
108045,10.1016/j.solener.2021.03.030,CCCCCCCCCCC(CCCCCCCC)COc1c2cc(-c3sc(-c4c(F)c(F)c(-c5cc(CCCCCC)cs5)c5nsnc45)cc3CCCCCC)sc2c(OCC(CCCCCCCC)CCCCCCCCCC)c2ccsc12,COC(=O)CCCC1(c2ccccc2)C23c4c5ccc6c7cc8c9c%10c(cc%11cc%12c%13c%14c(cc%15c%16ccc-5c2c%16c2c5c%16c%17c(c(c46)c7c9c%17c4c%10c%11c%13c4c%16c%14c%152)C513)C%12)C8,1.37,-5.42,-3.72,-5.9,-3.9,,,,,conventional,,,,
108046,10.1016/j.solener.2021.03.030,CCCCCCCCCCC(CCCCCCCC)COc1c2cc(-c3sc(-c4c(F)c(F)c(-c5cc(CCCCCC)cs5)c5nsnc45)cc3CCCCCC)sc2c(OCC(CCCCCCCC)CCCCCCCCCC)c2ccsc12,COC(=O)CCCC1(c2ccccc2)C23c4c5ccc6c7cc8c9c%10c(cc%11cc%12c%13c%14c(cc%15c%16ccc-5c2c%16c2c5c%16c%17c(c(c46)c7c9c%17c4c%10c%11c%13c4c%16c%14c%152)C513)C%12)C8,8.43,-5.42,-3.72,-5.9,-3.9,,,,1.5%,conventional,,,,
108047,10.1016/j.solener.2021.03.030,CCCCCCCCCCC(CCCCCCCC)COc1c2cc(-c3sc(-c4c(-c5ccc(F)cc5)c(-c5ccc(F)cc5)c(-c5cc(CCCCCC)cs5)c5nsnc45)cc3CCCCCC)sc2c(OCC(CCCCCCCC)CCCCCCCCCC)c2ccsc12,COC(=O)CCCC1(c2ccccc2)C23c4c5ccc6c7cc8c9c%10c(cc%11cc%12c%13c%14c(cc%15c%16ccc-5c2c%16c2c5c%16c%17c(c(c46)c7c9c%17c4c%10c%11c%13c4c%16c%14c%152)C513)C%12)C8,0.5,-5.47,-3.62,-5.9,-3.9,,,,,conventional,,,,
108048,10.1016/j.solener.2021.03.030,CCCCCCCCCCC(CCCCCCCC)COc1c2cc(-c3sc(-c4c(-c5ccc(F)cc5)c(-c5ccc(F)cc5)c(-c5cc(CCCCCC)cs5)c5nsnc45)cc3CCCCCC)sc2c(OCC(CCCCCCCC)CCCCCCCCCC)c2ccsc12,COC(=O)CCCC1(c2ccccc2)C23c4c5ccc6c7cc8c9c%10c(cc%11cc%12c%13c%14c(cc%15c%16ccc-5c2c%16c2c5c%16c%17c(c(c46)c7c9c%17c4c%10c%11c%13c4c%16c%14c%152)C513)C%12)C8,4.14,-5.47,-3.62,-5.9,-3.9,,,,2.0%,conventional,,,,
108049,10.1016/j.solener.2021.04.049,CCCCCCCCC(CCCCCCCC)n1c2ccccc2c2ccc(-c3ccc(-c4ccc(-c5cccs5)c5nsnc45)s3)cc21,CCCCC(CC)CN1C(=O)C2=C(c3ccc(/C=c4\sc(=C(C#N)C#N)n(CC)c4=O)s3)N(CC(CC)CCCC)C(=O)C2=C1c1ccc(/C=c2\sc(=C(C#N)C#N)n(CC)c2=O)s1,4.74,-5.5,-3.6,-5.72,-4.15,,,1:1.5,,conventional,PFN,PEDOT:PSS,chloroform,
108050,10.1016/j.solener.2021.04.049,CCCCCCCCC(CCCCCCCC)n1c2ccccc2c2ccc(-c3ccc(-c4ccc(-c5cccs5)c5nsnc45)s3)cc21,CCCCC(CC)CN1C(=O)C2=C(c3ccc(/C=c4\sc(=C(C#N)C#N)n(CC)c4=O)[se]3)N(CC(CC)CCCC)C(=O)C2=C1c1ccc(/C=c2\sc(=C(C#N)C#N)n(CC)c2=O)[se]1,5.86,-5.5,-3.6,-5.75,-4.0,,,1:1.5,,conventional,PFN,PEDOT:PSS,chloroform,
108051,10.1016/j.solener.2021.04.049,CCCCCCCCC(CCCCCCCC)n1c2ccccc2c2ccc(-c3ccc(-c4ccc(-c5cccs5)c5nsnc45)s3)cc21,CCCCC(CC)CN1C(=O)C2=C(c3ccc(/C=c4\sc(=C(C#N)C#N)n(CC)c4=O)s3)N(CC(CC)CCCC)C(=O)C2=C1c1ccc(/C=c2\sc(=C(C#N)C#N)n(CC)c2=O)s1,8.04,-5.5,-3.6,-5.72,-4.15,,,1:1.5,,conventional,PFN,PEDOT:PSS,chloroform,
108052,10.1016/j.solener.2021.04.049,CCCCCCCCC(CCCCCCCC)n1c2ccccc2c2ccc(-c3ccc(-c4ccc(-c5cccs5)c5nsnc45)s3)cc21,CCCCC(CC)CN1C(=O)C2=C(c3ccc(/C=c4\sc(=C(C#N)C#N)n(CC)c4=O)[se]3)N(CC(CC)CCCC)C(=O)C2=C1c1ccc(/C=c2\sc(=C(C#N)C#N)n(CC)c2=O)[se]1,10.12,-5.5,-3.6,-5.75,-4.0,,,1:1.5,,conventional,PFN,PEDOT:PSS,chloroform,
108053,10.1016/j.solener.2021.06.049,CCCCCCc1cc(-c2ccc(-c3sc(-c4cccs4)c4c3C(=O)c3c(CC(CC)CCCC)sc(CC(CC)CCCC)c3C4=O)s2)sc1-c1cc2c(-c3cc(F)c(CC(CC)CCCC)s3)c3sccc3c(-c3cc(F)c(CC(CC)CCCC)s3)c2s1,CCCCCCc1ccc(C2(c3ccc(CCCCCC)cc3)c3cc4c(cc3-c3sc5cc(/C=C6\C(=O)c7cc(F)c(F)cc7C6=C(C#N)C#N)sc5c32)C(c2ccc(CCCCCC)cc2)(c2ccc(CCCCCC)cc2)c2c-4sc3cc(/C=C4\C(=O)c5cc(F)c(F)cc5C4=C(C#N)C#N)sc23)cc1,9.01,-5.67,-3.88,-5.66,-4.14,,,1:1,,inverted,ZnO,MoO3,chloroform,
108054,10.1016/j.solener.2021.06.049,CCCCCCc1cc(-c2ccc(-c3sc(-c4cccs4)c4c3C(=O)c3c(CC(CC)CCCC)sc(CC(CC)CCCC)c3C4=O)s2)sc1-c1cc2c(-c3cc(F)c(CC(CC)CCCC)s3)c3sccc3c(-c3cc(F)c(CC(CC)CCCC)s3)c2s1,CCCCCCc1ccc(C2(c3ccc(CCCCCC)cc3)c3cc4c(cc3-c3sc5cc(/C=C6\C(=O)c7cc(F)c(F)cc7C6=C(C#N)C#N)sc5c32)C(c2ccc(CCCCCC)cc2)(c2ccc(CCCCCC)cc2)c2c-4sc3cc(/C=C4\C(=O)c5cc(F)c(F)cc5C4=C(C#N)C#N)sc23)cc1,10.79,-5.67,-3.88,-5.66,-4.14,,,1:1,,conventional,PDINN,PEDOT:PSS,chloroform,
108055,10.1016/j.solener.2021.06.049,CCCCCCc1cc(-c2ccc(-c3sc(-c4cccs4)c4c3C(=O)c3c(CC(CC)CCCC)sc(CC(CC)CCCC)c3C4=O)s2)sc1-c1cc2c(-c3cc(Cl)c(CC(CC)CCCC)s3)c3sccc3c(-c3cc(Cl)c(CC(CC)CCCC)s3)c2s1,CCCCCCc1ccc(C2(c3ccc(CCCCCC)cc3)c3cc4c(cc3-c3sc5cc(/C=C6\C(=O)c7cc(F)c(F)cc7C6=C(C#N)C#N)sc5c32)C(c2ccc(CCCCCC)cc2)(c2ccc(CCCCCC)cc2)c2c-4sc3cc(/C=C4\C(=O)c5cc(F)c(F)cc5C4=C(C#N)C#N)sc23)cc1,7.47,-5.57,-3.77,-5.66,-4.14,,,1:1,,inverted,ZnO,MoO3,chloroform,
