Repository: JiYiqaq/PCE-KA-GNN

# Data directory

- `raw/Active_Database.csv` is the immutable source dataset bundled under CC BY 4.0. Do not overwrite it with processed data.
- `processed/` is created and populated by the training pipeline. Generated `.pt` and `.pth` caches are intentionally ignored by Git because they can exceed GitHub's normal single-file limit.

See `../DATA_LICENSE.md` for provenance, license and checksum information.

File: data/processed/device_records.csv (part 218 of 250)
record_id,doi,donor_smiles,acceptor_smiles,pce,homo_d,lumo_d,homo_a,lumo_a,active_layer_thickness,annealing_temp,d_a_ratio,additive_ratio,device_type,etl_canonical,htl_canonical,solvent_canonical,additive_canonical
108056,10.1016/j.solener.2021.06.049,CCCCCCc1cc(-c2ccc(-c3sc(-c4cccs4)c4c3C(=O)c3c(CC(CC)CCCC)sc(CC(CC)CCCC)c3C4=O)s2)sc1-c1cc2c(-c3cc(Cl)c(CC(CC)CCCC)s3)c3sccc3c(-c3cc(Cl)c(CC(CC)CCCC)s3)c2s1,CCCCCCc1ccc(C2(c3ccc(CCCCCC)cc3)c3cc4c(cc3-c3sc5cc(/C=C6\C(=O)c7cc(F)c(F)cc7C6=C(C#N)C#N)sc5c32)C(c2ccc(CCCCCC)cc2)(c2ccc(CCCCCC)cc2)c2c-4sc3cc(/C=C4\C(=O)c5cc(F)c(F)cc5C4=C(C#N)C#N)sc23)cc1,7.4,-5.57,-3.77,-5.66,-4.14,,,1:1,,conventional,PDINN,PEDOT:PSS,chloroform,
108057,10.1016/j.solener.2021.06.049,CCCCCCc1csc(-c2ccc(-c3sc(-c4ccc(-c5cc(CCCCCC)c(-c6cc7c(-c8cc(F)c(CC(CC)CCCC)s8)c8sccc8c(-c8cc(F)c(CC(CC)CCCC)s8)c7s6)s5)s4)c4c3C(=O)c3c(CC(CC)CCCC)sc(CC(CC)CCCC)c3C4=O)s2)c1,CCCCCCc1ccc(C2(c3ccc(CCCCCC)cc3)c3cc4c(cc3-c3sc5cc(/C=C6\C(=O)c7cc(F)c(F)cc7C6=C(C#N)C#N)sc5c32)C(c2ccc(CCCCCC)cc2)(c2ccc(CCCCCC)cc2)c2c-4sc3cc(/C=C4\C(=O)c5cc(F)c(F)cc5C4=C(C#N)C#N)sc23)cc1,3.69,-5.54,-3.83,-5.66,-4.14,,,1:1,,inverted,ZnO,MoO3,chloroform,
108058,10.1016/j.solener.2021.06.049,CCCCCCc1csc(-c2ccc(-c3sc(-c4ccc(-c5cc(CCCCCC)c(-c6cc7c(-c8cc(F)c(CC(CC)CCCC)s8)c8sccc8c(-c8cc(F)c(CC(CC)CCCC)s8)c7s6)s5)s4)c4c3C(=O)c3c(CC(CC)CCCC)sc(CC(CC)CCCC)c3C4=O)s2)c1,CCCCCCc1ccc(C2(c3ccc(CCCCCC)cc3)c3cc4c(cc3-c3sc5cc(/C=C6\C(=O)c7cc(F)c(F)cc7C6=C(C#N)C#N)sc5c32)C(c2ccc(CCCCCC)cc2)(c2ccc(CCCCCC)cc2)c2c-4sc3cc(/C=C4\C(=O)c5cc(F)c(F)cc5C4=C(C#N)C#N)sc23)cc1,3.21,-5.54,-3.83,-5.66,-4.14,,,1:1,,conventional,PDINN,PEDOT:PSS,chloroform,
108059,10.1016/j.solener.2021.06.049,CCCCCCc1csc(-c2ccc(-c3sc(-c4ccc(-c5cc(CCCCCC)c(-c6cc7c(-c8cc(Cl)c(CC(CC)CCCC)s8)c8sccc8c(-c8cc(Cl)c(CC(CC)CCCC)s8)c7s6)s5)s4)c4c3C(=O)c3c(CC(CC)CCCC)sc(CC(CC)CCCC)c3C4=O)s2)c1,CCCCCCc1ccc(C2(c3ccc(CCCCCC)cc3)c3cc4c(cc3-c3sc5cc(/C=C6\C(=O)c7cc(F)c(F)cc7C6=C(C#N)C#N)sc5c32)C(c2ccc(CCCCCC)cc2)(c2ccc(CCCCCC)cc2)c2c-4sc3cc(/C=C4\C(=O)c5cc(F)c(F)cc5C4=C(C#N)C#N)sc23)cc1,4.35,-5.55,-3.81,-5.66,-4.14,,,1:1,,inverted,ZnO,MoO3,chloroform,
108060,10.1016/j.solener.2021.06.049,CCCCCCc1csc(-c2ccc(-c3sc(-c4ccc(-c5cc(CCCCCC)c(-c6cc7c(-c8cc(Cl)c(CC(CC)CCCC)s8)c8sccc8c(-c8cc(Cl)c(CC(CC)CCCC)s8)c7s6)s5)s4)c4c3C(=O)c3c(CC(CC)CCCC)sc(CC(CC)CCCC)c3C4=O)s2)c1,CCCCCCc1ccc(C2(c3ccc(CCCCCC)cc3)c3cc4c(cc3-c3sc5cc(/C=C6\C(=O)c7cc(F)c(F)cc7C6=C(C#N)C#N)sc5c32)C(c2ccc(CCCCCC)cc2)(c2ccc(CCCCCC)cc2)c2c-4sc3cc(/C=C4\C(=O)c5cc(F)c(F)cc5C4=C(C#N)C#N)sc23)cc1,1.62,-5.55,-3.81,-5.66,-4.14,,,1:1,,conventional,PDINN,PEDOT:PSS,chloroform,
108061,10.1016/j.solener.2021.06.049,COC(=O)C(C)(C)c1cc(C)cc(-c2sc3c4sc5cc(/C=C6/C(=O)c7cc(F)cc(c7)C(=O)/C6=C\c6cc(C(C)(C)C(=O)OC)c(-c7cc(C)cc(C(C)(C)C(=O)OC)c7)s6)sc5c4c(C(C)(C)C(=O)OC)ccc2-3)c1,CCCCCCc1ccc(C2(c3ccc(CCCCCC)cc3)c3cc4c(cc3-c3sc5cc(/C=C6\C(=O)c7cc(F)c(F)cc7C6=C(C#N)C#N)sc5c32)C(c2ccc(CCCCCC)cc2)(c2ccc(CCCCCC)cc2)c2c-4sc3cc(/C=C4\C(=O)c5cc(F)c(F)cc5C4=C(C#N)C#N)sc23)cc1,8.21,-5.56,-3.65,-5.66,-4.14,,,1:1,,inverted,ZnO,MoO3,chloroform,
108062,10.1016/j.solener.2021.06.049,COC(=O)C(C)(C)c1cc(C)cc(-c2sc3c4sc5cc(/C=C6/C(=O)c7cc(F)cc(c7)C(=O)/C6=C\c6cc(C(C)(C)C(=O)OC)c(-c7cc(C)cc(C(C)(C)C(=O)OC)c7)s6)sc5c4c(C(C)(C)C(=O)OC)ccc2-3)c1,CCCCCCc1ccc(C2(c3ccc(CCCCCC)cc3)c3cc4c(cc3-c3sc5cc(/C=C6\C(=O)c7cc(F)c(F)cc7C6=C(C#N)C#N)sc5c32)C(c2ccc(CCCCCC)cc2)(c2ccc(CCCCCC)cc2)c2c-4sc3cc(/C=C4\C(=O)c5cc(F)c(F)cc5C4=C(C#N)C#N)sc23)cc1,10.31,-5.56,-3.65,-5.66,-4.14,,,1:1,,conventional,PDINN,PEDOT:PSS,chloroform,
108063,10.1016/j.solener.2021.11.077,CCCCC(CC)Cc1ccc(-c2c3cc(-c4ccc(-c5sc(-c6cccs6)c6c5C(=O)c5c(CC(CC)CCCC)sc(CC(CC)CCCC)c5C6=O)s4)sc3c(-c3ccc(CC(CC)CCCC)s3)c3ccsc23)s1,CCCCCCc1ccc(C2(c3ccc(CCCCCC)cc3)c3c(sc4cc(/C=C5\C(=O)c6cc(Cl)ccc6C5=C(C#N)C#N)sc34)-c3sc4c5c(sc4c32)-c2sc3cc(/C=C4\C(=O)c6cc(Cl)ccc6C4=C(C#N)C#N)sc3c2C5(c2ccc(CCCCCC)cc2)c2ccc(CCCCCC)cc2)cc1,11.07,-5.33,-3.48,-5.45,-4.13,,,,,conventional,PDINO,PEDOT:PSS,chloroform,
108064,10.1016/j.solener.2021.11.077,CCCCC(CC)Cc1ccc(-c2c3cc(-c4ccc(-c5sc(-c6cccs6)c6c5C(=O)c5c(CC(CC)CCCC)sc(CC(CC)CCCC)c5C6=O)s4)sc3c(-c3ccc(CC(CC)CCCC)s3)c3ccsc23)s1,CCCCCCc1ccc(C2(c3ccc(CCCCCC)cc3)c3c(sc4cc(/C=C5\C(=O)c6cc(Br)ccc6C5=C(C#N)C#N)sc34)-c3sc4c5c(sc4c32)-c2sc3cc(/C=C4\C(=O)c6cc(Br)ccc6C4=C(C#N)C#N)sc3c2C5(c2ccc(CCCCCC)cc2)c2ccc(CCCCCC)cc2)cc1,11.77,-5.33,-3.48,-5.42,-4.1,,,,,conventional,PDINO,PEDOT:PSS,chloroform,
108065,10.1016/j.solener.2022.02.049,COC(=O)C(C)(C)c1cc(C)cc(-c2sc3c4sc5cc(/C=C6/C(=O)c7cc(F)cc(c7)C(=O)/C6=C\c6cc(C(C)(C)C(=O)OC)c(-c7cc(C)cc(C(C)(C)C(=O)OC)c7)s6)sc5c4c(C(C)(C)C(=O)OC)ccc2-3)c1,CCCCCCCCOc1ccc(C2(c3ccc(OCCCCCCCC)cc3)c3cc4c(cc3-c3sc5cc(/C=C6\C(=O)c7ccccc7C6=C(C#N)C#N)sc5c32)C(c2ccc(OCCCCCCCC)cc2)(c2ccc(OCCCCCCCC)cc2)c2c-4sc3cc(/C=C4\C(=O)c5ccccc5C4=C(C#N)C#N)sc23)cc1,9.51,-5.56,-3.65,-5.53,-3.95,,,1:1,,conventional,PDINO,PEDOT:PSS,,
108066,10.1016/j.solener.2022.02.049,COC(=O)C(C)(C)c1cc(C)cc(-c2sc3c4sc5cc(/C=C6/C(=O)c7cc(F)cc(c7)C(=O)/C6=C\c6cc(C(C)(C)C(=O)OC)c(-c7cc(C)cc(C(C)(C)C(=O)OC)c7)s6)sc5c4c(C(C)(C)C(=O)OC)ccc2-3)c1,CCCCCCCCOc1ccc(C2(c3ccc(OCCCCCCCC)c(F)c3)c3cc4c(cc3-c3sc5cc(/C=C6\C(=O)c7ccccc7C6=C(C#N)C#N)sc5c32)C(c2ccc(OCCCCCCCC)c(F)c2)(c2ccc(OCCCCCCCC)c(F)c2)c2c-4sc3cc(/C=C4\C(=O)c5ccccc5C4=C(C#N)C#N)sc23)cc1F,8.09,-5.56,-3.65,-5.62,-4.02,,,1:1,,conventional,PDINO,PEDOT:PSS,,
108067,10.1016/j.solener.2022.02.049,COC(=O)C(C)(C)c1cc(C)cc(-c2sc3c4sc5cc(/C=C6/C(=O)c7cc(F)cc(c7)C(=O)/C6=C\c6cc(C(C)(C)C(=O)OC)c(-c7cc(C)cc(C(C)(C)C(=O)OC)c7)s6)sc5c4c(C(C)(C)C(=O)OC)ccc2-3)c1,CCCCCCCCOc1ccc(C2(c3ccc(OCCCCCCCC)cc3)c3cc4c(cc3-c3sc5cc(/C=C6\C(=O)c7cc(F)c(F)cc7C6=C(C#N)C#N)sc5c32)C(c2ccc(OCCCCCCCC)cc2)(c2ccc(OCCCCCCCC)cc2)c2c-4sc3cc(/C=C4\C(=O)c5cc(F)c(F)cc5C4=C(C#N)C#N)sc23)cc1,11.1,-5.56,-3.65,-5.62,-4.09,,,1:1,,conventional,PDINO,PEDOT:PSS,,
108068,10.1016/j.solmat.2010.10.007,CCCCCCc1ccsc1-c1ccc(-c2cc(C)c(-c3cccs3)c3nsnc23)s1,CCCCC(=O)OCC1(c2ccccc2)C2=CC=Cc3cccc4cccc5ccc6ccccc7cccc1c7c6c5c-4c3C2,0.59,-5.58,-3.54,-6.1,-3.9,80.0,,2:1,,conventional,Ca,PEDOT:PSS,o-DCB,
108069,10.1016/j.solmat.2010.10.007,CCCCCCc1ccsc1-c1ccc(-c2cc(C)c(-c3cccs3)c3nsnc23)s1,CCCCC(=O)OCC1(c2ccccc2)C2=CC=Cc3cccc4cccc5ccc6ccccc7cccc1c7c6c5c-4c3C2,0.61,-5.58,-3.54,-6.1,-3.9,80.0,130.0,2:1,,conventional,Ca,PEDOT:PSS,o-DCB,
108070,10.1016/j.solmat.2010.10.007,CCCCCCc1ccsc1-c1ccc(-c2cc(C)c(-c3cccs3)c3nsnc23)s1,CCCCC(=O)OCC1(c2ccccc2)C2=CC=Cc3cccc4cccc5ccc6ccccc7cccc1c7c6c5c-4c3C2,0.72,-5.58,-3.54,-6.1,-3.9,80.0,,1:1,,conventional,Ca,PEDOT:PSS,o-DCB,
108071,10.1016/j.solmat.2010.10.007,CCCCCCc1ccsc1-c1ccc(-c2cc(C)c(-c3cccs3)c3nsnc23)s1,CCCCC(=O)OCC1(c2ccccc2)C2=CC=Cc3cccc4cccc5ccc6ccccc7cccc1c7c6c5c-4c3C2,0.92,-5.58,-3.54,-6.1,-3.9,80.0,130.0,1:1,,conventional,Ca,PEDOT:PSS,o-DCB,
108072,10.1016/j.solmat.2010.10.007,CCCCCCc1ccsc1-c1ccc(-c2cc(C)c(-c3cccs3)c3nsnc23)s1,CCCCC(=O)OCC1(c2ccccc2)C2=CC=Cc3cccc4cccc5ccc6ccccc7cccc1c7c6c5c-4c3C2,0.81,-5.58,-3.54,-6.1,-3.9,80.0,,1:2,,conventional,Ca,PEDOT:PSS,o-DCB,
108073,10.1016/j.solmat.2010.10.007,CCCCCCc1ccsc1-c1ccc(-c2cc(C)c(-c3cccs3)c3nsnc23)s1,CCCCC(=O)OCC1(c2ccccc2)C2=CC=Cc3cccc4cccc5ccc6ccccc7cccc1c7c6c5c-4c3C2,1.26,-5.58,-3.54,-6.1,-3.9,80.0,130.0,1:2,,conventional,Ca,PEDOT:PSS,o-DCB,
108074,10.1016/j.solmat.2010.10.007,CCCCCCc1ccsc1-c1ccc(-c2cc(C)c(-c3cccs3)c3nsnc23)s1,CCCCC(=O)OCC1(c2ccccc2)C2=CC=Cc3cccc4cccc5ccc6ccccc7cccc1c7c6c5c-4c3C2,0.87,-5.58,-3.54,-6.1,-3.9,80.0,,1:3,,conventional,Ca,PEDOT:PSS,o-DCB,
108075,10.1016/j.solmat.2010.10.007,CCCCCCc1ccsc1-c1ccc(-c2cc(C)c(-c3cccs3)c3nsnc23)s1,CCCCC(=O)OCC1(c2ccccc2)C2=CC=Cc3cccc4cccc5ccc6ccccc7cccc1c7c6c5c-4c3C2,1.37,-5.58,-3.54,-6.1,-3.9,80.0,130.0,1:3,,conventional,Ca,PEDOT:PSS,o-DCB,
108076,10.1016/j.solmat.2010.10.007,CCCCCCc1ccsc1-c1ccc(-c2cc(C)c(-c3cccs3)c3nsnc23)s1,CCCCC(=O)OCC1(c2ccccc2)C2=CC=Cc3cccc4cccc5ccc6ccccc7cccc1c7c6c5c-4c3C2,0.64,-5.58,-3.54,-6.1,-3.9,80.0,,1:4,,conventional,Ca,PEDOT:PSS,o-DCB,
108077,10.1016/j.solmat.2010.10.007,CCCCCCc1ccsc1-c1ccc(-c2cc(C)c(-c3cccs3)c3nsnc23)s1,CCCCC(=O)OCC1(c2ccccc2)C2=CC=Cc3cccc4cccc5ccc6ccccc7cccc1c7c6c5c-4c3C2,1.23,-5.58,-3.54,-6.1,-3.9,80.0,130.0,1:4,,conventional,Ca,PEDOT:PSS,o-DCB,
108080,10.1016/j.solmat.2010.10.007,CCCCCCc1ccsc1-c1ccc(-c2cc(C)c(-c3cccs3)c3nsnc23)s1,CCCCC(=O)OCC1(c2ccccc2)C2=CC=Cc3cccc4cccc5ccc6ccccc7cccc1c7c6c5c-4c3C2,1.22,-5.58,-3.54,-6.1,-3.9,80.0,,1:3 w/w,1,conventional,Ca,PEDOT:PSS,o-DCB,HS-C8H16-SH
108081,10.1016/j.solmat.2010.10.007,CCCCCCc1ccsc1-c1ccc(-c2cc(C)c(-c3cccs3)c3nsnc23)s1,CCCCC(=O)OCC1(c2ccccc2)C2=CC=Cc3cccc4cccc5ccc6ccccc7cccc1c7c6c5c-4c3C2,1.98,-5.58,-3.54,-6.1,-3.9,80.0,130.0,1:3 w/w,1% v/v,conventional,Ca,PEDOT:PSS,o-DCB,HS-C8H16-SH
108082,10.1016/j.solmat.2010.10.007,CCCCCCc1ccsc1-c1ccc(-c2cc(C)c(-c3cccs3)c3nsnc23)s1,CCCCC(=O)OCC1(c2ccccc2)C2=CC=Cc3cccc4cccc5ccc6ccccc7cccc1c7c6c5c-4c3C2,1.26,-5.58,-3.54,-6.1,-3.9,80.0,,1:3 w/w,1,conventional,Ca,PEDOT:PSS,o-DCB,Br-C8H16-Br
108083,10.1016/j.solmat.2010.10.007,CCCCCCc1ccsc1-c1ccc(-c2cc(C)c(-c3cccs3)c3nsnc23)s1,CCCCC(=O)OCC1(c2ccccc2)C2=CC=Cc3cccc4cccc5ccc6ccccc7cccc1c7c6c5c-4c3C2,1.54,-5.58,-3.54,-6.1,-3.9,80.0,130.0,1:3 w/w,1% v/v,conventional,Ca,PEDOT:PSS,o-DCB,Br-C8H16-Br
108084,10.1016/j.solmat.2010.10.007,CCCCCCc1ccsc1-c1ccc(-c2cc(C)c(-c3cccs3)c3nsnc23)s1,CCCCC(=O)OCC1(c2ccccc2)C2=CC=Cc3cccc4cccc5ccc6ccccc7cccc1c7c6c5c-4c3C2,0.52,-5.58,-3.54,-6.1,-3.9,80.0,,1:3 w/w,1.0 vol%,conventional,Ca,PEDOT:PSS,o-DCB,I-C8H16-I
108085,10.1016/j.solmat.2010.10.007,CCCCCCc1ccsc1-c1ccc(-c2cc(C)c(-c3cccs3)c3nsnc23)s1,CCCCC(=O)OCC1(c2ccccc2)C2=CC=Cc3cccc4cccc5ccc6ccccc7cccc1c7c6c5c-4c3C2,0.95,-5.58,-3.54,-6.1,-3.9,80.0,130.0,1:3 w/w,1,conventional,Ca,PEDOT:PSS,o-DCB,I-C8H16-I
108088,10.1016/j.solmat.2010.11.016,CCCCCCc1ccsc1,CCCCC(=O)OCC1(c2ccccc2)c2cccc3cccc4cccc5cccc6cccc1c6c-5c-4c-3c2,3.88,-5.01,-3.12,-6.1,-3.7,210.0,140.0,1:1,,conventional,,PEDOT:PSS,o-DCB,
108089,10.1016/j.solmat.2010.12.038,CCCCCCc1ccsc1,CCCCC(=O)OCC1(c2ccccc2)c2cccc3cccc4cccc5cccc6cccc1c6c-5c-4c-3c2,2.65,-5.01,-3.12,-6.1,-3.7,90.0,150.0,1.2:0.88,,conventional,,PEDOT:PSS,o-DCB,
108090,10.1016/j.solmat.2010.12.038,CCCCCCc1ccsc1,CCCCC(=O)OCC1(c2ccccc2)c2cccc3cccc4cccc5cccc6cccc1c6c-5c-4c-3c2,3.32,-5.01,-3.12,-6.1,-3.7,90.0,150.0,1.2:0.88,,conventional,,PEDOT:PSS,o-DCB,
108091,10.1016/j.solmat.2011.01.028,CCCCC(CC)COc1cccc2c(OCC(CC)CCCC)c(-c3ccc(-c4ccc(-c5cccs5)c5nsnc45)s3)ccc12,CCCCC(=O)OCC1(c2ccccc2)C2=CC=Cc3cccc4cccc5ccc6ccccc7cccc1c7c6c5c-4c3C2,2.04,-5.42,-3.65,-6.1,-3.9,100.0,,1:4,,conventional,LiF,PEDOT:PSS,,
108092,10.1016/j.solmat.2011.01.028,CCCCC(CC)COc1cccc2c(OCC(CC)CCCC)c(-c3ccc(-c4ccc(-c5cccs5)c5nsnc45)s3)ccc12,CCCCC(=O)OCC1(c2ccccc2)C2=CC=Cc3cccc4cccc5ccc6ccccc7cccc1c7c6c5c-4c3C2,2.01,-5.42,-3.65,-6.1,-3.9,100.0,150.0,1:4,,conventional,LiF,PEDOT:PSS,,
108093,10.1016/j.solmat.2011.01.028,CCCCCCCCCCOc1cccc2c(OCCCCCCCCCC)c(-c3ccc(-c4ccc(-c5cccs5)c5nsnc45)s3)ccc12,CCCCC(=O)OCC1(c2ccccc2)C2=CC=Cc3cccc4cccc5ccc6ccccc7cccc1c7c6c5c-4c3C2,4.15,-5.43,-3.66,-6.1,-3.9,100.0,,1:4,,conventional,LiF,PEDOT:PSS,,
108094,10.1016/j.solmat.2011.01.028,CCCCCCCCCCOc1cccc2c(OCCCCCCCCCC)c(-c3ccc(-c4ccc(-c5cccs5)c5nsnc45)s3)ccc12,CCCCC(=O)OCC1(c2ccccc2)C2=CC=Cc3cccc4cccc5ccc6ccccc7cccc1c7c6c5c-4c3C2,4.01,-5.43,-3.66,-6.1,-3.9,100.0,150.0,1:4,,conventional,LiF,PEDOT:PSS,,
108095,10.1016/j.solmat.2011.01.028,CCCCCCCCCCCCCCOc1cccc2c(OCCCCCCCCCCCCCC)c(-c3ccc(-c4ccc(-c5cccs5)c5nsnc45)s3)ccc12,CCCCC(=O)OCC1(c2ccccc2)C2=CC=Cc3cccc4cccc5ccc6ccccc7cccc1c7c6c5c-4c3C2,4.02,-5.38,-3.68,-6.1,-3.9,100.0,,1:4,,conventional,LiF,PEDOT:PSS,,
108096,10.1016/j.solmat.2011.01.028,CCCCCCCCCCCCCCOc1cccc2c(OCCCCCCCCCCCCCC)c(-c3ccc(-c4ccc(-c5cccs5)c5nsnc45)s3)ccc12,CCCCC(=O)OCC1(c2ccccc2)C2=CC=Cc3cccc4cccc5ccc6ccccc7cccc1c7c6c5c-4c3C2,2.35,-5.38,-3.68,-6.1,-3.9,100.0,150.0,1:4,,conventional,LiF,PEDOT:PSS,,
108097,10.1016/j.solmat.2011.01.044,CCCCCCCCC1(CCCCCCCC)c2ccccc2-c2ccc(-c3cc(CCCCCC)c(-c4ccc5c(c4)C(CCCCCCCC)(CCCCCCCC)c4cc(-c6ccc(-c7ccc(-c8cccs8)c8nsnc78)s6)ccc4-5)s3)cc21,COC(=O)CCCC1(c2ccccc2)C23c4c5c6c7c8c9c(c%10c%11c2c2c%12c4c4c%13c5c5c7c7c8c8c%14c9c%10c9c%10c%11c2c2c%11c%12c4c4c%12c%13c5c5c7c7c8c8c%14c9c9c%10c2c2c%11c4c4c%12c5c7c5c8c9c2c45)C613,1.66,-5.43,-3.34,-6.1,-3.7,,,1:4,,conventional,Ca,PEDOT:PSS,o-DCB,
108098,10.1016/j.solmat.2011.01.044,CCCCCCCCC1(CCCCCCCC)c2ccccc2-c2ccc(-c3ccc(-c4ccc5c(c4)C(CCCCCCCC)(CCCCCCCC)c4cc(-c6ccc(-c7ccc(-c8cccs8)c8nsnc78)s6)ccc4-5)s3)cc21,COC(=O)CCCC1(c2ccccc2)C23c4c5c6c7c8c9c(c%10c%11c2c2c%12c4c4c%13c5c5c7c7c8c8c%14c9c%10c9c%10c%11c2c2c%11c%12c4c4c%12c%13c5c5c7c7c8c8c%14c9c9c%10c2c2c%11c4c4c%12c5c7c5c8c9c2c45)C613,2.17,-5.4,-3.36,-6.1,-3.7,,,1:4,,conventional,Ca,PEDOT:PSS,o-DCB,
108099,10.1016/j.solmat.2011.01.044,CCCCCCCCC1(CCCCCCCC)c2ccccc2-c2ccc(-c3cc(-c4ccc(C#N)cc4)c(-c4ccc5c(c4)C(CCCCCCCC)(CCCCCCCC)c4cc(-c6ccc(-c7ccc(-c8cccs8)c8nsnc78)s6)ccc4-5)s3)cc21,COC(=O)CCCC1(c2ccccc2)C23c4c5c6c7c8c9c(c%10c%11c2c2c%12c4c4c%13c5c5c7c7c8c8c%14c9c%10c9c%10c%11c2c2c%11c%12c4c4c%12c%13c5c5c7c7c8c8c%14c9c9c%10c2c2c%11c4c4c%12c5c7c5c8c9c2c45)C613,1.21,-5.48,-3.24,-6.1,-3.7,,,1:4,,conventional,Ca,PEDOT:PSS,o-DCB,
108100,10.1016/j.solmat.2011.01.045,CCCCCCc1ccsc1,CCCCC(=O)OCC1(c2ccccc2)c2cccc3cccc4cccc5cccc6cccc1c6c-5c-4c-3c2,3.36,-5.01,-3.12,-6.1,-3.7,210.0,110.0,1:1,,conventional,Ca,PEDOT:PSS,o-DCB,
108101,10.1016/j.solmat.2011.01.045,CCCCCCc1ccsc1,CCCCC(=O)OCC1(c2ccccc2)c2cccc3cccc4cccc5cccc6cccc1c6c-5c-4c-3c2,3.49,-5.01,-3.12,-6.1,-3.7,210.0,110.0,1:1,3%,conventional,Ca,PEDOT:PSS,o-DCB,OT
108104,10.1016/j.solmat.2011.05.029,CCCCCCCCc1ccc(-n2c3ccccc3c3ccc(-c4ccc5c(c4)c4ccccc4n5-c4ccc5c6c4cccc6c(=O)n4c6cccc7cccc(nc54)c76)cc32)cc1,COC(=O)CCCC1(c2ccccc2)C23c4c5c6c7c8c9c(c%10c%11c2c2c%12c4c4c%13c5c5c7c7c8c8c%14c9c%10c9c%10c%11c2c2c%11c%12c4c4c%12c%13c5c5c7c7c8c8c%14c9c9c%10c2c2c%11c4c4c%12c5c7c5c8c9c2c45)C613,0.231,-5.14,-3.24,-6.1,-3.7,90.0,,1:5,,conventional,,PEDOT:PSS,,
108105,10.1016/j.solmat.2011.05.029,CCCCCCCCc1ccc(-n2c3ccccc3c3ccc(-c4ccc5c(c4)c4ccccc4n5-c4ccc5c6c4cccc6c(=O)n4c6cccc7cccc(nc54)c76)cc32)cc1,COC(=O)CCCC1(c2ccccc2)C23c4c5c6c7c8c9c(c%10c%11c2c2c%12c4c4c%13c5c5c7c7c8c8c%14c9c%10c9c%10c%11c2c2c%11c%12c4c4c%12c%13c5c5c7c7c8c8c%14c9c9c%10c2c2c%11c4c4c%12c5c7c5c8c9c2c45)C613,1.005,-5.34,-3.46,-6.1,-3.7,90.0,,1:5,,conventional,,PEDOT:PSS,,
108106,10.1016/j.solmat.2011.05.029,C=Cc1ccc2c(c1)c1cc(/C=C/c3ccc4c5ccccc5n(-c5ccc6c7c5cccc7c(=O)n5c7cccc8cccc(nc65)c87)c4c3)ccc1n2-c1ccc(CCCCCCCC)cc1,COC(=O)CCCC1(c2ccccc2)C23c4c5c6c7c8c9c(c%10c%11c2c2c%12c4c4c%13c5c5c7c7c8c8c%14c9c%10c9c%10c%11c2c2c%11c%12c4c4c%12c%13c5c5c7c7c8c8c%14c9c9c%10c2c2c%11c4c4c%12c5c7c5c8c9c2c45)C613,0.114,-4.94,-3.54,-6.1,-3.7,90.0,,1:4,,conventional,,PEDOT:PSS,,
108107,10.1016/j.solmat.2011.05.029,CCCCCCCCc1ccc(-n2c3ccccc3c3ccc(-c4ccc5c(c4)c4ccccc4n5-c4ccc5c6c4cccc6c(=O)n4c6cccc7cccc(nc54)c76)cc32)cc1,COC(=O)CCCC1(c2ccccc2)C23c4c5c6c7c8c9c(c%10c%11c2c2c%12c4c4c%13c5c5c7c7c8c8c%14c9c%10c9c%10c%11c2c2c%11c%12c4c4c%12c%13c5c5c7c7c8c8c%14c9c9c%10c2c2c%11c4c4c%12c5c7c5c8c9c2c45)C613,0.104,-5.11,-3.63,-6.1,-3.7,90.0,,1:4,,conventional,,PEDOT:PSS,,
108108,10.1016/j.solmat.2011.05.029,C=Cc1ccc2c(c1)c1cc(/C=C/c3ccc4c5ccccc5n(-c5ccc6c7c5cccc7c(=O)n5c7cccc8cccc(nc65)c87)c4c3)ccc1n2-c1ccc(CCCCCCCC)cc1,COC(=O)CCCC1(c2ccccc2)C23c4c5c6c7c8c9c(c%10c%11c2c2c%12c4c4c%13c5c5c7c7c8c8c%14c9c%10c9c%10c%11c2c2c%11c%12c4c4c%12c%13c5c5c7c7c8c8c%14c9c9c%10c2c2c%11c4c4c%12c5c7c5c8c9c2c45)C613,0.101,-4.8,-3.64,-6.1,-3.7,90.0,,1:4,,conventional,,PEDOT:PSS,,
108109,10.1016/j.solmat.2011.05.029,CCCCCCCCc1ccc(-n2c3ccccc3c3ccc(-c4ccc5c(c4)c4ccccc4n5-c4ccc5c6c4cccc6c(=O)n4c6cccc7cccc(nc54)c76)cc32)cc1,COC(=O)CCCC1(c2ccccc2)C23c4c5c6c7c8c9c(c%10c%11c2c2c%12c4c4c%13c5c5c7c7c8c8c%14c9c%10c9c%10c%11c2c2c%11c%12c4c4c%12c%13c5c5c7c7c8c8c%14c9c9c%10c2c2c%11c4c4c%12c5c7c5c8c9c2c45)C613,0.078,-5.34,-3.46,-6.1,-3.7,90.0,,1:1,,conventional,,PEDOT:PSS,,
108110,10.1016/j.solmat.2011.05.029,CCCCCCCCc1ccc(-n2c3ccccc3c3ccc(-c4ccc5c(c4)c4ccccc4n5-c4ccc5c6c4cccc6c(=O)n4c6cccc7cccc(nc54)c76)cc32)cc1,COC(=O)CCCC1(c2ccccc2)C23c4c5c6c7c8c9c(c%10c%11c2c2c%12c4c4c%13c5c5c7c7c8c8c%14c9c%10c9c%10c%11c2c2c%11c%12c4c4c%12c%13c5c5c7c7c8c8c%14c9c9c%10c2c2c%11c4c4c%12c5c7c5c8c9c2c45)C613,0.114,-5.34,-3.46,-6.1,-3.7,90.0,,1:2,,conventional,,PEDOT:PSS,,
108111,10.1016/j.solmat.2011.05.029,CCCCCCCCc1ccc(-n2c3ccccc3c3ccc(-c4ccc5c(c4)c4ccccc4n5-c4ccc5c6c4cccc6c(=O)n4c6cccc7cccc(nc54)c76)cc32)cc1,COC(=O)CCCC1(c2ccccc2)C23c4c5c6c7c8c9c(c%10c%11c2c2c%12c4c4c%13c5c5c7c7c8c8c%14c9c%10c9c%10c%11c2c2c%11c%12c4c4c%12c%13c5c5c7c7c8c8c%14c9c9c%10c2c2c%11c4c4c%12c5c7c5c8c9c2c45)C613,0.384,-5.34,-3.46,-6.1,-3.7,90.0,,1:3,,conventional,,PEDOT:PSS,,
108112,10.1016/j.solmat.2011.05.029,CCCCCCCCc1ccc(-n2c3ccccc3c3ccc(-c4ccc5c(c4)c4ccccc4n5-c4ccc5c6c4cccc6c(=O)n4c6cccc7cccc(nc54)c76)cc32)cc1,COC(=O)CCCC1(c2ccccc2)C23c4c5c6c7c8c9c(c%10c%11c2c2c%12c4c4c%13c5c5c7c7c8c8c%14c9c%10c9c%10c%11c2c2c%11c%12c4c4c%12c%13c5c5c7c7c8c8c%14c9c9c%10c2c2c%11c4c4c%12c5c7c5c8c9c2c45)C613,0.781,-5.34,-3.46,-6.1,-3.7,90.0,,1:4,,conventional,,PEDOT:PSS,,
108114,10.1016/j.solmat.2011.05.029,CCCCCCCCc1ccc(-n2c3ccccc3c3ccc(-c4ccc5c(c4)c4ccccc4n5-c4ccc5c6c4cccc6c(=O)n4c6cccc7cccc(nc54)c76)cc32)cc1,COC(=O)CCCC1(c2ccccc2)C23c4c5c6c7c8c9c(c%10c%11c2c2c%12c4c4c%13c5c5c7c7c8c8c%14c9c%10c9c%10c%11c2c2c%11c%12c4c4c%12c%13c5c5c7c7c8c8c%14c9c9c%10c2c2c%11c4c4c%12c5c7c5c8c9c2c45)C613,0.641,-5.34,-3.46,-6.1,-3.7,90.0,,1:6,,conventional,,PEDOT:PSS,,
108115,10.1016/j.solmat.2011.05.029,CCCCCCCCc1ccc(-n2c3ccccc3c3ccc(-c4ccc5c(c4)c4ccccc4n5-c4ccc5c6c4cccc6c(=O)n4c6cccc7cccc(nc54)c76)cc32)cc1,COC(=O)CCCC1(c2ccccc2)C23c4c5ccc6c7cc8c9c%10c(cc%11cc%12c%13c%14c(cc%15c%16ccc-5c2c%16c2c5c%16c%17c(c(c46)c7c9c%17c4c%10c%11c%13c4c%16c%14c%152)C513)C%12)C8,1.27,-5.34,-3.46,-5.9,-3.9,90.0,,1:4,,conventional,,PEDOT:PSS,,
108116,10.1016/j.solmat.2011.05.029,CCCCCCCCc1ccc(-n2c3ccccc3c3ccc(-c4ccc5c(c4)c4ccccc4n5-c4ccc5c6c4cccc6c(=O)n4c6cccc7cccc(nc54)c76)cc32)cc1,COC(=O)CCCC1(c2ccccc2)C23c4c5ccc6c7cc8c9c%10c(cc%11cc%12c%13c%14c(cc%15c%16ccc-5c2c%16c2c5c%16c%17c(c(c46)c7c9c%17c4c%10c%11c%13c4c%16c%14c%152)C513)C%12)C8,1.149,-5.34,-3.46,-5.9,-3.9,90.0,,1:5,,conventional,,PEDOT:PSS,,
108126,10.1016/j.solmat.2011.08.007,CCCCCCCCc1cc(-c2c(-c3cccs3)sc3c(-c4cc(CCCCCCCC)c(CCCCCCCC)s4)c(-c4ccc(-c5cccc6nsnc56)s4)sc23)sc1CCCCCCCC,CCCCC(=O)OCC1(c2ccccc2)c2cccc3cccc4cccc5cccc6cccc1c6c-5c-4c-3c2,0.67,-5.34,-3.53,-6.1,-3.7,100.0,,1:1,,conventional,LiF,PEDOT:PSS,chloroform,
108127,10.1016/j.solmat.2011.08.007,CCCCCCCCc1cc(-c2c(-c3cccs3)sc3c(-c4cc(CCCCCCCC)c(CCCCCCCC)s4)c(-c4ccc(-c5cccc6nsnc56)s4)sc23)sc1CCCCCCCC,CCCCC(=O)OCC1(c2ccccc2)c2cccc3cccc4cccc5cccc6cccc1c6c-5c-4c-3c2,1.16,-5.34,-3.53,-6.1,-3.7,100.0,,1:2,,conventional,LiF,PEDOT:PSS,chloroform,
108128,10.1016/j.solmat.2011.08.007,CCCCCCCCc1cc(-c2c(-c3cccs3)sc3c(-c4cc(CCCCCCCC)c(CCCCCCCC)s4)c(-c4ccc(-c5cccc6nsnc56)s4)sc23)sc1CCCCCCCC,CCCCC(=O)OCC1(c2ccccc2)c2cccc3cccc4cccc5cccc6cccc1c6c-5c-4c-3c2,1.11,-5.34,-3.53,-6.1,-3.7,100.0,,1:4,,conventional,LiF,PEDOT:PSS,chloroform,
108144,10.1016/j.solmat.2011.11.010,CCCCCCCCC1(CCCCCCCC)c2ccccc2-c2ccc(-c3ccc(-c4ccc(-c5cccs5)c5nc(-c6ccccc6)c(-c6ccccc6)nc45)s3)cc21,CCCCC(=O)OCC1(c2ccccc2)C2=CC=Cc3cccc4cccc5ccc6ccccc7cccc1c7c6c5c-4c3C2,4.86,-5.37,-3.42,-6.1,-3.9,100.0,,1:4 w/w,,conventional,,PEDOT:PSS,chlorobenzene,
108145,10.1016/j.solmat.2011.11.010,CCCCCCCCC1(CCCCCCCC)c2ccccc2-c2ccc(-c3ccc(-c4ccc(-c5cccs5)c5nc(-c6ccc(F)cc6)c(-c6ccc(F)cc6)nc45)s3)cc21,CCCCC(=O)OCC1(c2ccccc2)C2=CC=Cc3cccc4cccc5ccc6ccccc7cccc1c7c6c5c-4c3C2,2.7,-5.51,-3.6,-6.1,-3.9,100.0,,1:4 w/w,,conventional,,PEDOT:PSS,chlorobenzene,
108146,10.1016/j.solmat.2011.11.010,CCCCCCCCC1(CCCCCCCC)c2ccccc2-c2ccc(-c3ccc(-c4ccc(-c5cccs5)c5nc(-c6ccc(OC)cc6)c(-c6ccc(OC)cc6)nc45)s3)cc21,CCCCC(=O)OCC1(c2ccccc2)C2=CC=Cc3cccc4cccc5ccc6ccccc7cccc1c7c6c5c-4c3C2,4.2,-5.32,-3.35,-6.1,-3.9,100.0,,1:4 w/w,,conventional,,PEDOT:PSS,chlorobenzene,
108147,10.1016/j.solmat.2011.11.010,CCCCCCCCC1(CCCCCCCC)c2ccccc2-c2ccc(-c3ccc(-c4ccc(-c5cccs5)c5nc(-c6ccc(C)cc6)c(-c6ccc(C)cc6)nc45)s3)cc21,CCCCC(=O)OCC1(c2ccccc2)C2=CC=Cc3cccc4cccc5ccc6ccccc7cccc1c7c6c5c-4c3C2,2.97,-5.3,-3.2,-6.1,-3.9,100.0,,1:4 w/w,,conventional,,PEDOT:PSS,chlorobenzene,
108148,10.1016/j.solmat.2011.11.010,CCCCCCCCC1(CCCCCCCC)c2ccccc2-c2ccc(-c3ccc(-c4ccc(-c5cccs5)c5nc(-c6ccccc6)c(-c6ccccc6)nc45)s3)cc21,CCCCC(=O)OCC1(c2ccccc2)C2=CC=Cc3cccc4cccc5ccc6ccccc7cccc1c7c6c5c-4c3C2,2.33,-5.4,-3.39,-6.1,-3.9,100.0,,1:4 w/w,,conventional,,PEDOT:PSS,chlorobenzene,
108154,10.1016/j.solmat.2012.01.025,CCCCC(CC)COc1c2cc(-c3sc(-c4nnc(-c5cc(CC(CC)CCCC)cs5)nn4)cc3CC(CC)CCCC)sc2c(OCC(CC)CCCC)c2ccsc12,COC(=O)CCCC1(c2ccccc2)C23c4c5ccc6c7cc8c9c%10c(cc%11cc%12c%13c%14c(cc%15c%16ccc-5c2c%16c2c5c%16c%17c(c(c46)c7c9c%17c4c%10c%11c%13c4c%16c%14c%152)C513)C%12)C8,1.65,-5.42,-3.58,-5.9,-3.9,90.0,,1:1,,conventional,LiF,PEDOT:PSS,chlorobenzene,
108155,10.1016/j.solmat.2012.01.025,CCCCC(CC)COc1c2cc(-c3sc(-c4nnc(-c5cc(CC(CC)CCCC)cs5)nn4)cc3CC(CC)CCCC)sc2c(OCC(CC)CCCC)c2ccsc12,COC(=O)CCCC1(c2ccccc2)C23c4c5ccc6c7cc8c9c%10c(cc%11cc%12c%13c%14c(cc%15c%16ccc-5c2c%16c2c5c%16c%17c(c(c46)c7c9c%17c4c%10c%11c%13c4c%16c%14c%152)C513)C%12)C8,2.31,-5.42,-3.58,-5.9,-3.9,90.0,,1:2,,conventional,LiF,PEDOT:PSS,chlorobenzene,
108156,10.1016/j.solmat.2012.01.025,CCCCC(CC)COc1c2cc(-c3sc(-c4nnc(-c5cc(CC(CC)CCCC)cs5)nn4)cc3CC(CC)CCCC)sc2c(OCC(CC)CCCC)c2ccsc12,COC(=O)CCCC1(c2ccccc2)C23c4c5ccc6c7cc8c9c%10c(cc%11cc%12c%13c%14c(cc%15c%16ccc-5c2c%16c2c5c%16c%17c(c(c46)c7c9c%17c4c%10c%11c%13c4c%16c%14c%152)C513)C%12)C8,3.32,-5.42,-3.58,-5.9,-3.9,90.0,,1:3,,conventional,LiF,PEDOT:PSS,chlorobenzene,
108157,10.1016/j.solmat.2012.01.025,CCCCC(CC)COc1c2cc(-c3sc(-c4nnc(-c5cc(CC(CC)CCCC)cs5)nn4)cc3CC(CC)CCCC)sc2c(OCC(CC)CCCC)c2ccsc12,COC(=O)CCCC1(c2ccccc2)C23c4c5ccc6c7cc8c9c%10c(cc%11cc%12c%13c%14c(cc%15c%16ccc-5c2c%16c2c5c%16c%17c(c(c46)c7c9c%17c4c%10c%11c%13c4c%16c%14c%152)C513)C%12)C8,2.6,-5.42,-3.58,-5.9,-3.9,90.0,,1:4,,conventional,LiF,PEDOT:PSS,chlorobenzene,
108158,10.1016/j.solmat.2012.04.037,CCCCCCc1ccsc1,CCCCC(=O)OCC1(c2ccccc2)c2cccc3cccc4cccc5cccc6cccc1c6c-5c-4c-3c2,3.25,-5.01,-3.12,-6.1,-3.7,180.0,150.0,1:1,,conventional,Ca,PEDOT:PSS,o-DCB,
108165,10.1016/j.solmat.2012.04.040,CCCCCCCCOc1ccc(OCCCCCCCC)c(C#Cc2c3ccccc3c(C#Cc3cc(OCCCCCCCC)c(/C=C/c4cc(OCCCCCCCC)ccc4OCCCCCCCC)cc3OCCCCCCCC)c3ccccc23)c1,CCCCC(=O)OCC1(c2ccccc2)c2cccc3cccc4cccc5cccc6cccc1c6c-5c-4c-3c2,1.78,-5.2,-3.3,-6.1,-3.7,292.0,120.0,1:1,,conventional,,PEDOT:PSS,o-DCB,
108166,10.1016/j.solmat.2012.04.040,CCCCCCCCOc1ccc(OCCCCCCCC)c(C#Cc2c3ccccc3c(C#Cc3cc(OCCCCCCCC)c(/C=C/c4cc(OCCCCCCCC)ccc4OCCCCCCCC)cc3OCCCCCCCC)c3ccccc23)c1,CCCCC(=O)OCC1(c2ccccc2)c2cccc3cccc4cccc5cccc6cccc1c6c-5c-4c-3c2,1.93,-5.2,-3.3,-6.1,-3.7,245.0,120.0,1:2,,conventional,,PEDOT:PSS,o-DCB,
108167,10.1016/j.solmat.2012.04.040,CCCCCCCCOc1ccc(OCCCCCCCC)c(C#Cc2c3ccccc3c(C#Cc3cc(OCCCCCCCC)c(/C=C/c4cc(OCCCCCCCC)ccc4OCCCCCCCC)cc3OCCCCCCCC)c3ccccc23)c1,CCCCC(=O)OCC1(c2ccccc2)c2cccc3cccc4cccc5cccc6cccc1c6c-5c-4c-3c2,2.13,-5.2,-3.3,-6.1,-3.7,170.0,120.0,1:3,,conventional,,PEDOT:PSS,o-DCB,
108168,10.1016/j.solmat.2012.04.040,CCCCCCCCOc1ccc(OCCCCCCCC)c(C#Cc2c3ccccc3c(C#Cc3cc(OCCCCCCCC)c(/C=C/c4cc(OCCCCCCCC)ccc4OCCCCCCCC)cc3OCCCCCCCC)c3ccccc23)c1,CCCCC(=O)OCC1(c2ccccc2)c2cccc3cccc4cccc5cccc6cccc1c6c-5c-4c-3c2,1.93,-5.2,-3.3,-6.1,-3.7,135.0,120.0,1:4,,conventional,,PEDOT:PSS,o-DCB,
108169,10.1016/j.solmat.2012.04.041,CCCCCCc1ccsc1,CCCCC(CC)CN1C(=O)c2ccc3c4c(c(-c5ccc6c7ccccc7n(CC(CC)CCCC)c6c5)cc(c24)C1=O)C(=O)N(CC(CC)CCCC)C3=O,0.009,-5.01,-3.12,-5.78,-3.92,,,1:1,,conventional,,PEDOT:PSS,o-DCB,
108170,10.1016/j.solmat.2012.04.041,CCCCCCc1ccsc1,CCCCC(CC)CN1C(=O)c2cc(-c3ccc(-c4ccc5c6ccccc6n(CC(CC)CCCC)c5c4)s3)c3c4c(cc(-c5cccs5)c(c24)C1=O)C(=O)N(CC(CC)CCCC)C3=O,0.005,-5.01,-3.12,-5.21,-3.62,,,1:1,,conventional,,PEDOT:PSS,o-DCB,
108171,10.1016/j.solmat.2012.04.041,CCCCCCc1ccsc1,CCCCC(CC)CN1C(=O)c2ccc3c4ccc5c6c(cc(-c7ccc8c9ccccc9n(CC(CC)CCCC)c8c7)c(c7ccc(c2c37)C1=O)c64)C(=O)N(CC(CC)CCCC)C5=O,0.1,-5.01,-3.12,-5.6,-3.78,,,1:1,,conventional,,PEDOT:PSS,o-DCB,
108172,10.1016/j.solmat.2012.04.041,CCCCCCc1ccsc1,CCCCC(CC)CN1C(=O)c2ccc3c4c(-c5ccc(-c6ccc7c8ccccc8n(CC(CC)CCCC)c7c6)s5)cc5c6c(ccc(c7c(-c8cccs8)cc(c2c37)C1=O)c64)C(=O)N(CC(CC)CCCC)C5=O,0.15,-5.01,-3.12,-5.43,-3.82,,,1:1,,conventional,,PEDOT:PSS,o-DCB,
108173,10.1016/j.solmat.2012.04.041,CCCCCCc1ccsc1,CCCCC(CC)CN1C(=O)c2ccc3c4c(-c5ccc(-c6ccc7c8ccccc8n(CC(CC)CCCC)c7c6)s5)cc5c6c(ccc(c7c(-c8cccs8)cc(c2c37)C1=O)c64)C(=O)N(CC(CC)CCCC)C5=O,0.42,-5.01,-3.12,-5.43,-3.82,,,1:1,,conventional,,PEDOT:PSS,chloroform,
108174,10.1016/j.solmat.2012.04.041,CCCCCCc1ccsc1,CCCCC(CC)CN1C(=O)c2ccc3c4c(-c5ccc(-c6ccc7c8ccccc8n(CC(CC)CCCC)c7c6)s5)cc5c6c(ccc(c7c(-c8cccs8)cc(c2c37)C1=O)c64)C(=O)N(CC(CC)CCCC)C5=O,0.07,-5.01,-3.12,-5.43,-3.82,,,1:2,,conventional,,PEDOT:PSS,chloroform,
108175,10.1016/j.solmat.2012.04.041,CCCCCCc1ccsc1,CCCCC(CC)CN1C(=O)c2ccc3c4c(-c5ccc(-c6ccc7c8ccccc8n(CC(CC)CCCC)c7c6)s5)cc5c6c(ccc(c7c(-c8cccs8)cc(c2c37)C1=O)c64)C(=O)N(CC(CC)CCCC)C5=O,0.53,-5.01,-3.12,-5.43,-3.82,,,2:1,,conventional,,PEDOT:PSS,chloroform,
108176,10.1016/j.solmat.2012.04.041,CCCCCCc1ccsc1,CCCCC(CC)CN1C(=O)c2ccc3c4c(-c5ccc(-c6ccc7c8ccccc8n(CC(CC)CCCC)c7c6)s5)cc5c6c(ccc(c7c(-c8cccs8)cc(c2c37)C1=O)c64)C(=O)N(CC(CC)CCCC)C5=O,0.68,-5.01,-3.12,-5.43,-3.82,,120.0,2:1,,conventional,,PEDOT:PSS,chloroform,
108177,10.1016/j.solmat.2012.04.041,CCCCCCc1ccsc1,CCCCC(CC)CN1C(=O)c2ccc3c4c(-c5ccc(-c6ccc7c8ccccc8n(CC(CC)CCCC)c7c6)s5)cc5c6c(ccc(c7c(-c8cccs8)cc(c2c37)C1=O)c64)C(=O)N(CC(CC)CCCC)C5=O,0.21,-5.01,-3.12,-5.43,-3.82,,,2:1,3%,conventional,,PEDOT:PSS,chloroform,ODT
108178,10.1016/j.solmat.2012.04.044,CCCCCCCCSc1csc(-c2cc(SCCCCCCCC)c(-c3cc4c(OCC(CC)CCCC)c5sccc5c(OCC(CC)CCCC)c4s3)s2)c1,CCCCC(=O)OCC1(c2ccccc2)c2cccc3cccc4cccc5cccc6cccc1c6c-5c-4c-3c2,1.7,-5.23,-3.01,-6.1,-3.7,80.0,,1:1 wt,,,,PEDOT:PSS,o-DCB,DIO
108179,10.1016/j.solmat.2012.04.044,CCCCCCCCSc1csc(-c2cc(SCCCCCCCC)c(-c3cc4c(OCC(CC)CCCC)c5sccc5c(OCC(CC)CCCC)c4s3)s2)c1,CCCCC(=O)OCC1(c2ccccc2)C2=CC=Cc3cccc4cccc5ccc6ccccc7cccc1c7c6c5c-4c3C2,2.3,-5.23,-3.01,-6.1,-3.9,80.0,,1:1 wt,,,,PEDOT:PSS,o-DCB,DIO
108180,10.1016/j.solmat.2012.09.021,CCCCCCC(CCCC)COc1c2ccsc2cc2c(OCC(CCCC)CCCCCC)c3cc(-c4scc5cc(C(=O)C(CC)CCCC)sc45)sc3cc12,COC(=O)CCCC1(c2ccccc2)C23c4c5ccc6c7cc8c9c%10c(cc%11cc%12c%13c%14c(cc%15c%16ccc-5c2c%16c2c5c%16c%17c(c(c46)c7c9c%17c4c%10c%11c%13c4c%16c%14c%152)C513)C%12)C8,2.13,-5.44,-3.79,-5.9,-3.9,85.0,,1:1.5,,conventional,Ca,PEDOT:PSS,o-DCB,
108181,10.1016/j.solmat.2012.09.021,CCCCCCC(CCCC)COc1c2ccsc2cc2c(OCC(CCCC)CCCCCC)c3cc(-c4scc5cc(C(=O)C(CC)CCCC)sc45)sc3cc12,COC(=O)CCCC1(c2ccccc2)C23c4c5ccc6c7cc8c9c%10c(cc%11cc%12c%13c%14c(cc%15c%16ccc-5c2c%16c2c5c%16c%17c(c(c46)c7c9c%17c4c%10c%11c%13c4c%16c%14c%152)C513)C%12)C8,2.28,-5.44,-3.79,-5.9,-3.9,85.0,,1:1.5,3 vol%,conventional,Ca,PEDOT:PSS,o-DCB,DIO
108182,10.1016/j.solmat.2012.09.021,CCCCCCC(CCCC)COc1c2ccsc2cc2c(OCC(CCCC)CCCCCC)c3cc(-c4scc5cc(C(=O)C(CC)CCCC)sc45)sc3cc12,COC(=O)CCCC1(c2ccccc2)C23c4c5ccc6c7cc8c9c%10c(cc%11cc%12c%13c%14c(cc%15c%16ccc-5c2c%16c2c5c%16c%17c(c(c46)c7c9c%17c4c%10c%11c%13c4c%16c%14c%152)C513)C%12)C8,1.7,-5.44,-3.79,-5.9,-3.9,85.0,,1:1.5,,conventional,Ca,PEDOT:PSS,chlorobenzene,
108183,10.1016/j.solmat.2012.09.021,CCCCCCC(CCCC)COc1c2ccsc2cc2c(OCC(CCCC)CCCCCC)c3cc(-c4scc5cc(C(=O)C(CC)CCCC)sc45)sc3cc12,COC(=O)CCCC1(c2ccccc2)C23c4c5ccc6c7cc8c9c%10c(cc%11cc%12c%13c%14c(cc%15c%16ccc-5c2c%16c2c5c%16c%17c(c(c46)c7c9c%17c4c%10c%11c%13c4c%16c%14c%152)C513)C%12)C8,4.05,-5.44,-3.79,-5.9,-3.9,85.0,,1:1.5,3 vol%,conventional,Ca,PEDOT:PSS,chlorobenzene,DIO
108184,10.1016/j.solmat.2012.09.021,CCCCCCC(CCCC)COc1c2ccsc2cc2c(OCC(CCCC)CCCCCC)c3cc(-c4scc5cc(C(=O)C(CC)CCCC)sc45)sc3cc12,COC(=O)CCCC1(c2ccccc2)C23c4c5ccc6c7cc8c9c%10c(cc%11cc%12c%13c%14c(cc%15c%16ccc-5c2c%16c2c5c%16c%17c(c(c46)c7c9c%17c4c%10c%11c%13c4c%16c%14c%152)C513)C%12)C8,4.49,-5.44,-3.79,-5.9,-3.9,85.0,,1:1,3 vol%,conventional,Ca,PEDOT:PSS,chlorobenzene,DIO
108185,10.1016/j.solmat.2012.09.021,CCCCCCC(CCCC)COc1c2ccsc2cc2c(OCC(CCCC)CCCCCC)c3cc(-c4scc5cc(C(=O)C(CC)CCCC)sc45)sc3cc12,COC(=O)CCCC1(c2ccccc2)C23c4c5ccc6c7cc8c9c%10c(cc%11cc%12c%13c%14c(cc%15c%16ccc-5c2c%16c2c5c%16c%17c(c(c46)c7c9c%17c4c%10c%11c%13c4c%16c%14c%152)C513)C%12)C8,3.54,-5.44,-3.79,-5.9,-3.9,85.0,,1:2,3 vol%,conventional,Ca,PEDOT:PSS,chlorobenzene,DIO
108186,10.1016/j.solmat.2012.09.021,CCCCCCC(CCCC)COc1c2ccsc2cc2c(OCC(CCCC)CCCCCC)c3cc(-c4scc5cc(C(=O)C(CC)CCCC)sc45)sc3cc12,COC(=O)CCCC1(c2ccccc2)C23c4c5ccc6c7cc8c9c%10c(cc%11cc%12c%13c%14c(cc%15c%16ccc-5c2c%16c2c5c%16c%17c(c(c46)c7c9c%17c4c%10c%11c%13c4c%16c%14c%152)C513)C%12)C8,3.25,-5.44,-3.79,-5.9,-3.9,85.0,,1:3,3 vol%,conventional,Ca,PEDOT:PSS,chlorobenzene,DIO
108187,10.1016/j.solmat.2012.09.021,CCCCCCC(CCCC)COc1c2ccsc2cc2c(OCC(CCCC)CCCCCC)c3cc(-c4scc5c(F)c(C(=O)C(CC)CCCC)sc45)sc3cc12,COC(=O)CCCC1(c2ccccc2)C23c4c5ccc6c7cc8c9c%10c(cc%11cc%12c%13c%14c(cc%15c%16ccc-5c2c%16c2c5c%16c%17c(c(c46)c7c9c%17c4c%10c%11c%13c4c%16c%14c%152)C513)C%12)C8,2.61,-5.51,-3.87,-5.9,-3.9,85.0,,1:1.5,,conventional,Ca,PEDOT:PSS,o-DCB,
108188,10.1016/j.solmat.2012.09.021,CCCCCCC(CCCC)COc1c2ccsc2cc2c(OCC(CCCC)CCCCCC)c3cc(-c4scc5c(F)c(C(=O)C(CC)CCCC)sc45)sc3cc12,COC(=O)CCCC1(c2ccccc2)C23c4c5ccc6c7cc8c9c%10c(cc%11cc%12c%13c%14c(cc%15c%16ccc-5c2c%16c2c5c%16c%17c(c(c46)c7c9c%17c4c%10c%11c%13c4c%16c%14c%152)C513)C%12)C8,4.06,-5.51,-3.87,-5.9,-3.9,85.0,,1:1.5,3 vol%,conventional,Ca,PEDOT:PSS,o-DCB,DIO
108189,10.1016/j.solmat.2012.09.021,CCCCCCC(CCCC)COc1c2ccsc2cc2c(OCC(CCCC)CCCCCC)c3cc(-c4scc5c(F)c(C(=O)C(CC)CCCC)sc45)sc3cc12,COC(=O)CCCC1(c2ccccc2)C23c4c5ccc6c7cc8c9c%10c(cc%11cc%12c%13c%14c(cc%15c%16ccc-5c2c%16c2c5c%16c%17c(c(c46)c7c9c%17c4c%10c%11c%13c4c%16c%14c%152)C513)C%12)C8,1.75,-5.51,-3.87,-5.9,-3.9,85.0,,1:1.5,,conventional,Ca,PEDOT:PSS,chlorobenzene,
108190,10.1016/j.solmat.2012.09.021,CCCCCCC(CCCC)COc1c2ccsc2cc2c(OCC(CCCC)CCCCCC)c3cc(-c4scc5c(F)c(C(=O)C(CC)CCCC)sc45)sc3cc12,COC(=O)CCCC1(c2ccccc2)C23c4c5ccc6c7cc8c9c%10c(cc%11cc%12c%13c%14c(cc%15c%16ccc-5c2c%16c2c5c%16c%17c(c(c46)c7c9c%17c4c%10c%11c%13c4c%16c%14c%152)C513)C%12)C8,5.16,-5.51,-3.87,-5.9,-3.9,85.0,,1:1.5,3 vol%,conventional,Ca,PEDOT:PSS,chlorobenzene,DIO
108191,10.1016/j.solmat.2012.09.021,CCCCCCC(CCCC)COc1c2ccsc2cc2c(OCC(CCCC)CCCCCC)c3cc(-c4scc5c(F)c(C(=O)C(CC)CCCC)sc45)sc3cc12,COC(=O)CCCC1(c2ccccc2)C23c4c5ccc6c7cc8c9c%10c(cc%11cc%12c%13c%14c(cc%15c%16ccc-5c2c%16c2c5c%16c%17c(c(c46)c7c9c%17c4c%10c%11c%13c4c%16c%14c%152)C513)C%12)C8,3.6,-5.51,-3.87,-5.9,-3.9,85.0,,1:1,3 vol%,conventional,Ca,PEDOT:PSS,chlorobenzene,DIO
108192,10.1016/j.solmat.2012.09.021,CCCCCCC(CCCC)COc1c2ccsc2cc2c(OCC(CCCC)CCCCCC)c3cc(-c4scc5c(F)c(C(=O)C(CC)CCCC)sc45)sc3cc12,COC(=O)CCCC1(c2ccccc2)C23c4c5ccc6c7cc8c9c%10c(cc%11cc%12c%13c%14c(cc%15c%16ccc-5c2c%16c2c5c%16c%17c(c(c46)c7c9c%17c4c%10c%11c%13c4c%16c%14c%152)C513)C%12)C8,3.71,-5.51,-3.87,-5.9,-3.9,85.0,,1:2,3 vol%,conventional,Ca,PEDOT:PSS,chlorobenzene,DIO
108193,10.1016/j.solmat.2012.09.021,CCCCCCC(CCCC)COc1c2ccsc2cc2c(OCC(CCCC)CCCCCC)c3cc(-c4scc5c(F)c(C(=O)C(CC)CCCC)sc45)sc3cc12,COC(=O)CCCC1(c2ccccc2)C23c4c5ccc6c7cc8c9c%10c(cc%11cc%12c%13c%14c(cc%15c%16ccc-5c2c%16c2c5c%16c%17c(c(c46)c7c9c%17c4c%10c%11c%13c4c%16c%14c%152)C513)C%12)C8,2.79,-5.51,-3.87,-5.9,-3.9,85.0,,1:3,3 vol%,conventional,Ca,PEDOT:PSS,chlorobenzene,DIO
108194,10.1016/j.solmat.2012.12.026,CCCCCCc1ccsc1,CCCCC(=O)OCC1(c2ccccc2)c2cccc3cccc4cccc5cccc6cccc1c6c-5c-4c-3c2,3.25,-5.01,-3.12,-6.1,-3.7,180.0,,1:1,,conventional,Ca,PEDOT:PSS,o-DCB,
108199,10.1016/j.solmat.2012.12.032,CCCCCCCCCCCCc1cc[se]c1-c1cc(CCCCCCCCCCCC)c(-c2ccc(-c3[se]c(-c4[se]c(-c5ccc(C6=C7C(=O)N(CC(CC)CCCC)C(c8cccs8)=C7C(=O)N6CC(CC)CCCC)s5)cc4CCCCCCCCCCCC)cc3CCCCCCCCCCCC)[se]2)[se]1,COC(=O)CCCC1(c2ccccc2)C23c4c5ccc6c7cc8c9c%10c(cc%11cc%12c%13c%14c(cc%15c%16ccc-5c2c%16c2c5c%16c%17c(c(c46)c7c9c%17c4c%10c%11c%13c4c%16c%14c%152)C513)C%12)C8,1.92,-5.11,-3.84,,,,,1:1,,conventional,LiF,PEDOT:PSS,,
108202,10.1016/j.solmat.2013.01.005,CCCCC(CC)COc1ccc(N(c2ccc(/C=C/c3cc(-c4cccs4)sc3-c3ccc(-c4ccc(-c5cccs5)s4)s3)cc2)c2ccc(OCC(CC)CCCC)cc2)cc1,CCCCCCCCc1cc(-c2c(-c3cccs3)sc3c(-c4cc(CCCCCCCC)c(CCCCCCCC)s4)c(-c4ccc(-c5cccc6nsnc56)s4)sc23)sc1CCCCCCCC,0.31,-5.1,-3.08,-5.34,-3.53,,,1:1,,,Ca,PEDOT:PSS,,
108204,10.1016/j.solmat.2013.01.005,CCCCC(CC)COc1ccc(N(c2ccc(/C=C/c3cc(-c4cccs4)sc3-c3ccc(-c4ccc(-c5cccs5)s4)s3)cc2)c2ccc(OCC(CC)CCCC)cc2)cc1,CCCCCCc1csc(-c2ccc(-c3cc(CCCCCC)c(/C=C/c4csc(-c5cc6c(OCC(CC)CCCC)c7sc(-c8ccc(C9=C%10C(=O)N(CC(CC)CCCC)C(c%11ccc(-c%12cc%13c(OCC(CC)CCCC)c%14sccc%14c(OCC(CC)CCCC)c%13s%12)s%11)=C%10C(=O)N9CC(CC)CCCC)s8)cc7c(OCC(CC)CCCC)c6s5)c4)s3)c3nsnc23)c1,0.84,-5.1,-3.08,-5.31,-3.6,,,1:1,,,Ca,PEDOT:PSS,,
108205,10.1016/j.solmat.2013.01.040,CCCCCCc1ccsc1,COC(=O)CCCC1(c2ccccc2)C23c4c5c6c7c8c9c(c%10c%11c2c2c%12c4c4c%13c5c5c7c7c8c8c%14c9c%10c9c%10c%11c2c2c%11c%12c4c4c%12c%13c5c5c7c7c8c8c%14c9c9c%10c2c2c%11c4c4c%12c5c7c5c8c9c2c45)C613,3.42,-5.01,-3.12,-6.1,-3.7,,150.0,1:0.8,,conventional,LiF,PEDOT:PSS,o-DCB,
108209,10.1016/j.solmat.2013.05.008,CCCCCCc1ccsc1,CCC1(CC)c2ccccc2-c2ccc(-c3ccc4c(c3)C(=C3c5cc(-c6ccc7c(c6)C(CC)(CC)c6ccccc6-7)ccc5-c5ccc(-c6ccc7c(c6)C(CC)(CC)c6ccccc6-7)cc53)c3cc(-c5ccc6c(c5)C(CC)(CC)c5ccccc5-6)ccc3-4)cc21,0.22,-5.01,-3.12,-5.81,-3.49,,,1:0.3,,conventional,LiF,PEDOT:PSS,,
108210,10.1016/j.solmat.2013.05.008,CCCCCCc1ccsc1,CCC1(CC)c2ccccc2-c2ccc(-c3ccc4c(c3)C(=C3c5cc(-c6ccc7c(c6)C(CC)(CC)c6ccccc6-7)ccc5-c5ccc(-c6ccc7c(c6)C(CC)(CC)c6ccccc6-7)cc53)c3cc(-c5ccc6c(c5)C(CC)(CC)c5ccccc5-6)ccc3-4)cc21,0.26,-5.01,-3.12,-5.81,-3.49,,,1:0.4,,conventional,LiF,PEDOT:PSS,,
108211,10.1016/j.solmat.2013.05.008,CCCCCCc1ccsc1,CCC1(CC)c2ccccc2-c2ccc(-c3ccc4c(c3)C(=C3c5cc(-c6ccc7c(c6)C(CC)(CC)c6ccccc6-7)ccc5-c5ccc(-c6ccc7c(c6)C(CC)(CC)c6ccccc6-7)cc53)c3cc(-c5ccc6c(c5)C(CC)(CC)c5ccccc5-6)ccc3-4)cc21,0.24,-5.01,-3.12,-5.81,-3.49,,,1:0.5,,conventional,LiF,PEDOT:PSS,,
108212,10.1016/j.solmat.2013.05.008,CCCCCCc1ccsc1,CCC1(CC)c2ccccc2-c2ccc(-c3ccc4c(c3)C(=C3c5cc(-c6ccc7c(c6)C(CC)(CC)c6ccccc6-7)ccc5-c5ccc(-c6ccc7c(c6)C(CC)(CC)c6ccccc6-7)cc53)c3cc(-c5ccc6c(c5)C(CC)(CC)c5ccccc5-6)ccc3-4)cc21,0.23,-5.01,-3.12,-5.81,-3.49,,,1:0.6,,conventional,LiF,PEDOT:PSS,,
108213,10.1016/j.solmat.2013.05.008,CCCCCCc1ccsc1,CCC1(CC)c2ccccc2-c2ccc(-c3ccc4c(c3)C(=C3c5cc(-c6ccc7c(c6)C(CC)(CC)c6ccccc6-7)ccc5-c5ccc(-c6ccc7c(c6)C(CC)(CC)c6ccccc6-7)cc53)c3cc(-c5ccc6c(c5)C(CC)(CC)c5ccccc5-6)ccc3-4)cc21,0.24,-5.01,-3.12,-5.81,-3.49,,,1:0.7,,conventional,LiF,PEDOT:PSS,,
108214,10.1016/j.solmat.2013.05.008,CCCCCCc1ccsc1,CCC1(CC)c2ccccc2-c2ccc(-c3ccc4c(c3)C(=C3c5cc(-c6ccc7c(c6)C(CC)(CC)c6ccccc6-7)ccc5-c5ccc(-c6ccc7c(c6)C(CC)(CC)c6ccccc6-7)cc53)c3cc(-c5ccc6c(c5)C(CC)(CC)c5ccccc5-6)ccc3-4)cc21,0.19,-5.01,-3.12,-5.81,-3.49,,,1:1.0,,conventional,LiF,PEDOT:PSS,,
108215,10.1016/j.solmat.2013.05.008,CCCCCCc1ccsc1,CCC1(CC)c2ccccc2-c2ccc(-c3ccc4c(c3)C(=C3c5cc(-c6ccc7c(c6)C(CC)(CC)c6ccccc6-7)ccc5-c5ccc(-c6ccc7c(c6)C(CC)(CC)c6ccccc6-7)cc53)c3cc(-c5ccc6c(c5)C(CC)(CC)c5ccccc5-6)ccc3-4)cc21,0.19,-5.01,-3.12,-5.81,-3.49,,,1:1.2,,conventional,LiF,PEDOT:PSS,,
108216,10.1016/j.solmat.2013.05.008,CCCCCCc1ccsc1,CCC1(CC)c2ccccc2-c2ccc(-c3ccc4c(c3)C(=C3c5cc(-c6ccc7c(c6)C(CC)(CC)c6ccccc6-7)ccc5-c5ccc(-c6ccc7c(c6)C(CC)(CC)c6ccccc6-7)cc53)c3cc(-c5ccc6c(c5)C(CC)(CC)c5ccccc5-6)ccc3-4)cc21,0.19,-5.01,-3.12,-5.81,-3.49,,,1:1.5,,conventional,LiF,PEDOT:PSS,,
108217,10.1016/j.solmat.2013.05.057,CCCCCCCCCCCCc1ccsc1-c1ccc(-c2ccc(-c3sc(-c4ccc5c(c4)c(=O)c4cc6c(cc4n5CC(CCCCCCCC)CCCCCCCCCC)c(=O)c4ccccc4n6CC(CCCCCCCC)CCCCCCCCCC)cc3CCCCCCCCCCCC)s2)s1,COC(=O)CCCC1(c2ccccc2)C23c4c5ccc6c7cc8c9c%10c(cc%11cc%12c%13c%14c(cc%15c%16ccc-5c2c%16c2c5c%16c%17c(c(c46)c7c9c%17c4c%10c%11c%13c4c%16c%14c%152)C513)C%12)C8,1.1,-5.1,-2.98,-5.9,-3.9,50.0,,1:1,,conventional,BaF2/Ba,PEDOT:PSS,o-DCB:chloroform (8:2),DIO
108218,10.1016/j.solmat.2013.05.057,CCCCCCCCCCCCc1ccsc1-c1ccc(-c2ccc(-c3sc(-c4ccc5c(c4)c(=O)c4cc6c(cc4n5CC(CCCCCCCC)CCCCCCCCCC)c(=O)c4ccccc4n6CC(CCCCCCCC)CCCCCCCCCC)cc3CCCCCCCCCCCC)s2)s1,COC(=O)CCCC1(c2ccccc2)C23c4c5ccc6c7cc8c9c%10c(cc%11cc%12c%13c%14c(cc%15c%16ccc-5c2c%16c2c5c%16c%17c(c(c46)c7c9c%17c4c%10c%11c%13c4c%16c%14c%152)C513)C%12)C8,2.0,-5.1,-2.98,-5.9,-3.9,50.0,,1:2,,conventional,BaF2/Ba,PEDOT:PSS,o-DCB:chloroform (8:2),DIO
108219,10.1016/j.solmat.2013.05.057,CCCCCCCCCCCCc1ccsc1-c1ccc(-c2ccc(-c3sc(-c4ccc5c(c4)c(=O)c4cc6c(cc4n5CC(CCCCCCCC)CCCCCCCCCC)c(=O)c4ccccc4n6CC(CCCCCCCC)CCCCCCCCCC)cc3CCCCCCCCCCCC)s2)s1,COC(=O)CCCC1(c2ccccc2)C23c4c5ccc6c7cc8c9c%10c(cc%11cc%12c%13c%14c(cc%15c%16ccc-5c2c%16c2c5c%16c%17c(c(c46)c7c9c%17c4c%10c%11c%13c4c%16c%14c%152)C513)C%12)C8,1.8,-5.1,-2.98,-5.9,-3.9,50.0,,1:1 with PFN,,conventional,PFN,PEDOT:PSS,o-DCB:chloroform (8:2),DIO
108220,10.1016/j.solmat.2013.05.057,CCCCCCCCCCCCc1ccsc1-c1ccc(-c2ccc(-c3sc(-c4ccc5c(c4)c(=O)c4cc6c(cc4n5CC(CCCCCCCC)CCCCCCCCCC)c(=O)c4ccccc4n6CC(CCCCCCCC)CCCCCCCCCC)cc3CCCCCCCCCCCC)s2)s1,COC(=O)CCCC1(c2ccccc2)C23c4c5ccc6c7cc8c9c%10c(cc%11cc%12c%13c%14c(cc%15c%16ccc-5c2c%16c2c5c%16c%17c(c(c46)c7c9c%17c4c%10c%11c%13c4c%16c%14c%152)C513)C%12)C8,2.3,-5.1,-2.98,-5.9,-3.9,50.0,,1:2 with PFN,,conventional,PFN,PEDOT:PSS,o-DCB:chloroform (8:2),DIO
108221,10.1016/j.solmat.2013.06.035,CCCCCCCCC(CCCCCC)Cc1ccc(/C=C/c2cc(-c3cccs3)sc2-c2ccc(-c3cccs3)s2)s1,CCCCCCCCCCCCC(CCCCCCCCCC)CN1C(=O)c2ccc3c4ccc5c6c(cc(-c7cc8sc9ccsc9c8s7)c(c7ccc(c2c37)C1=O)c64)C(=O)N(CC(CCCCCCCCCC)CCCCCCCCCCCC)C5=O,0.85,-5.21,-3.15,-5.7,-3.8,55.0,,1:1,,conventional,,PEDOT:PSS,o-DCB,
108222,10.1016/j.solmat.2013.06.035,CCCCCCCCC(CCCCCC)Cc1ccc(/C=C/c2cc(-c3cccs3)sc2-c2ccc(-c3cccs3)s2)s1,CCCCCCCCCCCCC(CCCCCCCCCC)CN1C(=O)c2ccc3c4ccc5c6c(cc(-c7cc8sc9ccsc9c8s7)c(c7ccc(c2c37)C1=O)c64)C(=O)N(CC(CCCCCCCCCC)CCCCCCCCCCCC)C5=O,0.99,-5.21,-3.15,-5.7,-3.8,55.0,,2:1,,conventional,,PEDOT:PSS,o-DCB,
108223,10.1016/j.solmat.2013.06.035,CCCCCCCCC(CCCCCC)Cc1ccc(/C=C/c2cc(-c3cccs3)sc2-c2ccc(-c3cccs3)s2)s1,CCCCCCCCCCCCC(CCCCCCCCCC)CN1C(=O)c2ccc3c4ccc5c6c(cc(-c7cc8sc9ccsc9c8s7)c(c7ccc(c2c37)C1=O)c64)C(=O)N(CC(CCCCCCCCCC)CCCCCCCCCCCC)C5=O,0.81,-5.21,-3.15,-5.7,-3.8,55.0,,3:1,,conventional,,PEDOT:PSS,o-DCB,
108224,10.1016/j.solmat.2013.06.035,CCCCCCCCC(CCCCCC)C(=O)c1ccc(/C=C/c2cc(-c3cccs3)sc2-c2ccc(-c3cccs3)s2)s1,CCCCCCCCCCCCC(CCCCCCCCCC)CN1C(=O)c2ccc3c4ccc5c6c(cc(-c7cc8sc9ccsc9c8s7)c(c7ccc(c2c37)C1=O)c64)C(=O)N(CC(CCCCCCCCCC)CCCCCCCCCCCC)C5=O,0.43,-5.26,-3.35,-5.7,-3.8,55.0,,1:1,,conventional,,PEDOT:PSS,o-DCB,
108225,10.1016/j.solmat.2013.06.035,CCCCCCCCC(CCCCCC)C(=O)c1ccc(/C=C/c2cc(-c3cccs3)sc2-c2ccc(-c3cccs3)s2)s1,CCCCCCCCCCCCC(CCCCCCCCCC)CN1C(=O)c2ccc3c4ccc5c6c(cc(-c7cc8sc9ccsc9c8s7)c(c7ccc(c2c37)C1=O)c64)C(=O)N(CC(CCCCCCCCCC)CCCCCCCCCCCC)C5=O,0.42,-5.26,-3.35,-5.7,-3.8,55.0,,2:1,,conventional,,PEDOT:PSS,o-DCB,
108226,10.1016/j.solmat.2013.06.035,CCCCCCCCC(CCCCCC)C(=O)c1ccc(/C=C/c2cc(-c3cccs3)sc2-c2ccc(-c3cccs3)s2)s1,CCCCCCCCCCCCC(CCCCCCCCCC)CN1C(=O)c2ccc3c4ccc5c6c(cc(-c7cc8sc9ccsc9c8s7)c(c7ccc(c2c37)C1=O)c64)C(=O)N(CC(CCCCCCCCCC)CCCCCCCCCCCC)C5=O,0.57,-5.26,-3.35,-5.7,-3.8,55.0,,3:1,,conventional,,PEDOT:PSS,o-DCB,
108228,10.1016/j.solmat.2013.06.035,CCCCCCCCC(CCCCCC)Cc1ccc(/C=C/c2cc(-c3cccs3)sc2-c2ccc(-c3cccs3)s2)s1,CCCCCCCCCCCCC(CCCCCCCCCC)CN1C(=O)c2ccc3c4ccc5c6c(cc(-c7cc8sc9ccsc9c8s7)c(c7ccc(c2c37)C1=O)c64)C(=O)N(CC(CCCCCCCCCC)CCCCCCCCCCCC)C5=O,1.17,-5.21,-3.15,-5.7,-3.8,55.0,,2:1,10%,conventional,,PEDOT:PSS,o-DCB,CN
108230,10.1016/j.solmat.2013.06.035,CCCCCCCCC(CCCCCC)Cc1ccc(/C=C/c2cc(-c3cccs3)sc2-c2ccc(-c3cccs3)s2)s1,CCCCCCCCCCCCC(CCCCCCCCCC)CN1C(=O)c2ccc3c4ccc5c6c(cc(-c7cc8sc9ccsc9c8s7)c(c7ccc(c2c37)C1=O)c64)C(=O)N(CC(CCCCCCCCCC)CCCCCCCCCCCC)C5=O,0.95,-5.21,-3.15,-5.7,-3.8,55.0,,3:1,10%,conventional,,PEDOT:PSS,o-DCB,CN
108235,10.1016/j.solmat.2013.08.021,CCCCCCCCCCCCc1csc(-c2ccc(-c3cc(CCCCCCCCCCCC)c(-c4cc5c(s4)-c4sccc4C5(CCCCCCCC)CCCCCCCC)s3)c3nn(CCCCCCCCCCCC)nc23)c1,COC(=O)CCCC1(c2ccccc2)C23c4c5ccc6c7cc8c9c%10c(cc%11cc%12c%13c%14c(cc%15c%16ccc-5c2c%16c2c5c%16c%17c(c(c46)c7c9c%17c4c%10c%11c%13c4c%16c%14c%152)C513)C%12)C8,2.3,-5.45,-3.56,-5.9,-3.9,,,1:08,,conventional,BaF2/Ba,PEDOT:PSS,o-DCB,
108236,10.1016/j.solmat.2013.08.021,CCCCCCCCCCCCc1csc(-c2ccc(-c3cc(CCCCCCCCCCCC)c(-c4cc5c(s4)-c4sccc4C5(CCCCCCCC)CCCCCCCC)s3)c3nn(CCCCCCCCCCCC)nc23)c1,COC(=O)CCCC1(c2ccccc2)C23c4c5ccc6c7cc8c9c%10c(cc%11cc%12c%13c%14c(cc%15c%16ccc-5c2c%16c2c5c%16c%17c(c(c46)c7c9c%17c4c%10c%11c%13c4c%16c%14c%152)C513)C%12)C8,2.8,-5.45,-3.56,-5.9,-3.9,,,1:1,,conventional,BaF2/Ba,PEDOT:PSS,o-DCB,
