Repository: JiYiqaq/PCE-KA-GNN

# Data directory

- `raw/Active_Database.csv` is the immutable source dataset bundled under CC BY 4.0. Do not overwrite it with processed data.
- `processed/` is created and populated by the training pipeline. Generated `.pt` and `.pth` caches are intentionally ignored by Git because they can exceed GitHub's normal single-file limit.

See `../DATA_LICENSE.md` for provenance, license and checksum information.

File: data/processed/device_records.csv (part 219 of 250)
record_id,doi,donor_smiles,acceptor_smiles,pce,homo_d,lumo_d,homo_a,lumo_a,active_layer_thickness,annealing_temp,d_a_ratio,additive_ratio,device_type,etl_canonical,htl_canonical,solvent_canonical,additive_canonical
108237,10.1016/j.solmat.2013.08.021,CCCCCCCCCCCCc1csc(-c2ccc(-c3cc(CCCCCCCCCCCC)c(-c4cc5c(s4)-c4sccc4C5(CCCCCCCC)CCCCCCCC)s3)c3nn(CCCCCCCCCCCC)nc23)c1,COC(=O)CCCC1(c2ccccc2)C23c4c5ccc6c7cc8c9c%10c(cc%11cc%12c%13c%14c(cc%15c%16ccc-5c2c%16c2c5c%16c%17c(c(c46)c7c9c%17c4c%10c%11c%13c4c%16c%14c%152)C513)C%12)C8,3.5,-5.45,-3.56,-5.9,-3.9,,,1:2,,conventional,BaF2/Ba,PEDOT:PSS,o-DCB,
108238,10.1016/j.solmat.2013.08.021,CCCCCCCCCCCCc1csc(-c2ccc(-c3cc(CCCCCCCCCCCC)c(-c4cc5c(s4)-c4sccc4C5(CCCCCCCC)CCCCCCCC)s3)c3nn(CCCCCCCCCCCC)nc23)c1,COC(=O)CCCC1(c2ccccc2)C23c4c5ccc6c7cc8c9c%10c(cc%11cc%12c%13c%14c(cc%15c%16ccc-5c2c%16c2c5c%16c%17c(c(c46)c7c9c%17c4c%10c%11c%13c4c%16c%14c%152)C513)C%12)C8,3.5,-5.45,-3.56,-5.9,-3.9,,,1:4,,conventional,BaF2/Ba,PEDOT:PSS,o-DCB,
108239,10.1016/j.solmat.2013.08.021,CCCCCCCCC(CCCCCCCC)n1c2ccccc2c2ccc(-c3ccc(-c4ccc(-c5cccs5)c5nsnc45)s3)cc21,COC(=O)CCCC1(c2ccccc2)C23c4c5ccc6c7cc8c9c%10c(cc%11cc%12c%13c%14c(cc%15c%16ccc-5c2c%16c2c5c%16c%17c(c(c46)c7c9c%17c4c%10c%11c%13c4c%16c%14c%152)C513)C%12)C8,3.3,-5.5,-3.6,-5.9,-3.9,,,1:4,,conventional,BaF2/Ba,PEDOT:PSS,o-DCB,
108240,10.1016/j.solmat.2013.09.023,CCCCCCCCCCCCc1ccsc1-c1ccc(-c2ccc(-c3sc(-c4c(OCCCCCCCC)c(OCCCCCCCC)cc5nsnc45)cc3CCCCCCCCCCCC)s2)s1,COC(=O)CCCC1(c2ccccc2)C23c4c5ccc6c7cc8c9c%10c(cc%11cc%12c%13c%14c(cc%15c%16ccc-5c2c%16c2c5c%16c%17c(c(c46)c7c9c%17c4c%10c%11c%13c4c%16c%14c%152)C513)C%12)C8,4.2,-5.18,-3.44,-5.9,-3.9,,120.0,1:1,,conventional,LiF,PEDOT:PSS,o-DCB,
108241,10.1016/j.solmat.2013.09.023,CCCCCCCCCCCCc1ccsc1-c1ccc(-c2ccc(-c3sc(-c4c(OCCCCCCCC)c(OCCCCCCCC)cc5nsnc45)cc3CCCCCCCCCCCC)s2)s1,COC(=O)CCCC1(c2ccccc2)C23c4c5ccc6c7cc8c9c%10c(cc%11cc%12c%13c%14c(cc%15c%16ccc-5c2c%16c2c5c%16c%17c(c(c46)c7c9c%17c4c%10c%11c%13c4c%16c%14c%152)C513)C%12)C8,4.4,-5.18,-3.44,-5.9,-3.9,,120.0,1:1,5 wt%,conventional,LiF,PEDOT:PSS,o-DCB,1-BrNT
108242,10.1016/j.solmat.2013.11.019,CCCCCCCCc1cc(-c2c(-c3cccs3)sc3c(-c4cc(CCCCCCCC)c(CCCCCCCC)s4)c(-c4ccc(-c5cccc6nsnc56)s4)sc23)sc1CCCCCCCC,COC(=O)CCCC1(c2ccccc2)C23c4c5ccc6c7cc8c9c%10c(cc%11cc%12c%13c%14c(cc%15c%16ccc-5c2c%16c2c5c%16c%17c(c(c46)c7c9c%17c4c%10c%11c%13c4c%16c%14c%152)C513)C%12)C8,1.41,-5.34,-3.53,-5.9,-3.9,90.0,,1:1,,conventional,LiF,PEDOT:PSS,o-DCB,
108243,10.1016/j.solmat.2013.11.019,CCCCCCCCc1cc(-c2c(-c3cccs3)sc3c(-c4cc(CCCCCCCC)c(CCCCCCCC)s4)c(-c4ccc(-c5cccc6nsnc56)s4)sc23)sc1CCCCCCCC,COC(=O)CCCC1(c2ccccc2)C23c4c5ccc6c7cc8c9c%10c(cc%11cc%12c%13c%14c(cc%15c%16ccc-5c2c%16c2c5c%16c%17c(c(c46)c7c9c%17c4c%10c%11c%13c4c%16c%14c%152)C513)C%12)C8,2.19,-5.34,-3.53,-5.9,-3.9,90.0,,1:2,,conventional,LiF,PEDOT:PSS,o-DCB,
108244,10.1016/j.solmat.2013.11.019,CCCCCCCCc1cc(-c2c(-c3cccs3)sc3c(-c4cc(CCCCCCCC)c(CCCCCCCC)s4)c(-c4ccc(-c5cccc6nsnc56)s4)sc23)sc1CCCCCCCC,COC(=O)CCCC1(c2ccccc2)C23c4c5ccc6c7cc8c9c%10c(cc%11cc%12c%13c%14c(cc%15c%16ccc-5c2c%16c2c5c%16c%17c(c(c46)c7c9c%17c4c%10c%11c%13c4c%16c%14c%152)C513)C%12)C8,1.97,-5.34,-3.53,-5.9,-3.9,90.0,,1:2.5,,conventional,LiF,PEDOT:PSS,o-DCB,
108245,10.1016/j.solmat.2013.11.019,CCCCCCCCc1cc(-c2c(-c3cccs3)sc3c(-c4cc(CCCCCCCC)c(CCCCCCCC)s4)c(-c4ccc(-c5cccc6nsnc56)s4)sc23)sc1CCCCCCCC,COC(=O)CCCC1(c2ccccc2)C23c4c5ccc6c7cc8c9c%10c(cc%11cc%12c%13c%14c(cc%15c%16ccc-5c2c%16c2c5c%16c%17c(c(c46)c7c9c%17c4c%10c%11c%13c4c%16c%14c%152)C513)C%12)C8,1.34,-5.34,-3.53,-5.9,-3.9,90.0,,1:3,,conventional,LiF,PEDOT:PSS,o-DCB,
108246,10.1016/j.solmat.2013.11.019,CCCCCCCCc1cc(-c2c(-c3cccs3)sc3c(-c4cc(CCCCCCCC)c(CCCCCCCC)s4)c(-c4ccc(-c5cccc6nsnc56)s4)sc23)sc1CCCCCCCC,COC(=O)CCCC1(c2ccccc2)C23c4c5ccc6c7cc8c9c%10c(cc%11cc%12c%13c%14c(cc%15c%16ccc-5c2c%16c2c5c%16c%17c(c(c46)c7c9c%17c4c%10c%11c%13c4c%16c%14c%152)C513)C%12)C8,4.51,-5.34,-3.53,-5.9,-3.9,90.0,,1:2,1%,conventional,LiF,PEDOT:PSS,o-DCB,DIO
108247,10.1016/j.solmat.2013.11.019,CCCCCCCCc1cc(-c2c(-c3cccs3)sc3c(-c4cc(CCCCCCCC)c(CCCCCCCC)s4)c(-c4ccc(-c5cccc6nsnc56)s4)sc23)sc1CCCCCCCC,COC(=O)CCCC1(c2ccccc2)C23c4c5ccc6c7cc8c9c%10c(cc%11cc%12c%13c%14c(cc%15c%16ccc-5c2c%16c2c5c%16c%17c(c(c46)c7c9c%17c4c%10c%11c%13c4c%16c%14c%152)C513)C%12)C8,4.37,-5.34,-3.53,-5.9,-3.9,90.0,,1:2,2%,conventional,LiF,PEDOT:PSS,o-DCB,DIO
108248,10.1016/j.solmat.2013.11.019,CCCCCCCCc1cc(-c2c(-c3cccs3)sc3c(-c4cc(CCCCCCCC)c(CCCCCCCC)s4)c(-c4ccc(-c5cccc6nsnc56)s4)sc23)sc1CCCCCCCC,COC(=O)CCCC1(c2ccccc2)C23c4c5ccc6c7cc8c9c%10c(cc%11cc%12c%13c%14c(cc%15c%16ccc-5c2c%16c2c5c%16c%17c(c(c46)c7c9c%17c4c%10c%11c%13c4c%16c%14c%152)C513)C%12)C8,4.05,-5.34,-3.53,-5.9,-3.9,90.0,,1:2,3%,conventional,LiF,PEDOT:PSS,o-DCB,DIO
108249,10.1016/j.solmat.2013.11.019,CCCCCCCCc1cc(-c2c(-c3cccs3)sc3c(-c4cc(CCCCCCCC)c(CCCCCCCC)s4)c(-c4ccc(-c5cccc6nsnc56)s4)sc23)sc1CCCCCCCC,COC(=O)CCCC1(c2ccccc2)C23c4c5ccc6c7cc8c9c%10c(cc%11cc%12c%13c%14c(cc%15c%16ccc-5c2c%16c2c5c%16c%17c(c(c46)c7c9c%17c4c%10c%11c%13c4c%16c%14c%152)C513)C%12)C8,4.16,-5.34,-3.53,-5.9,-3.9,90.0,,1:2,1%,conventional,LiF,PEDOT:PSS,o-DCB,CN
108250,10.1016/j.solmat.2013.11.019,CCCCCCCCc1cc(-c2c(-c3cccs3)sc3c(-c4cc(CCCCCCCC)c(CCCCCCCC)s4)c(-c4ccc(-c5cccc6nsnc56)s4)sc23)sc1CCCCCCCC,COC(=O)CCCC1(c2ccccc2)C23c4c5ccc6c7cc8c9c%10c(cc%11cc%12c%13c%14c(cc%15c%16ccc-5c2c%16c2c5c%16c%17c(c(c46)c7c9c%17c4c%10c%11c%13c4c%16c%14c%152)C513)C%12)C8,2.99,-5.34,-3.53,-5.9,-3.9,90.0,,1:2,2%,conventional,LiF,PEDOT:PSS,o-DCB,CN
108251,10.1016/j.solmat.2013.11.019,CCCCCCCCc1cc(-c2c(-c3cccs3)sc3c(-c4cc(CCCCCCCC)c(CCCCCCCC)s4)c(-c4ccc(-c5cccc6nsnc56)s4)sc23)sc1CCCCCCCC,COC(=O)CCCC1(c2ccccc2)C23c4c5ccc6c7cc8c9c%10c(cc%11cc%12c%13c%14c(cc%15c%16ccc-5c2c%16c2c5c%16c%17c(c(c46)c7c9c%17c4c%10c%11c%13c4c%16c%14c%152)C513)C%12)C8,2.48,-5.34,-3.53,-5.9,-3.9,90.0,,1:2,3%,conventional,LiF,PEDOT:PSS,o-DCB,CN
108262,10.1016/j.solmat.2013.12.016,CCCCCCCCCCC(CCCCCCCC)CN1C(=O)C2=C(c3cccs3)CC(c3ccc(-c4cccs4)s3)=C2C1=O,COC(=O)CCCC1(c2ccccc2)C23c4c5ccc6c7cc8c9c%10c(cc%11cc%12c%13c%14c(cc%15c%16ccc-5c2c%16c2c5c%16c%17c(c(c46)c7c9c%17c4c%10c%11c%13c4c%16c%14c%152)C513)C%12)C8,0.48,-5.54,-3.82,-5.9,-3.9,,,1:1,,conventional,LiF,PEDOT:PSS,,
108263,10.1016/j.solmat.2013.12.016,CCCCCCCCCCC(CCCCCCCC)CN1C(=O)C2=C(c3cccs3)CC(c3ccc(-c4cccs4)s3)=C2C1=O,COC(=O)CCCC1(c2ccccc2)C23c4c5ccc6c7cc8c9c%10c(cc%11cc%12c%13c%14c(cc%15c%16ccc-5c2c%16c2c5c%16c%17c(c(c46)c7c9c%17c4c%10c%11c%13c4c%16c%14c%152)C513)C%12)C8,0.53,-5.54,-3.82,-5.9,-3.9,,,1:3,,conventional,LiF,PEDOT:PSS,,
108264,10.1016/j.solmat.2013.12.016,CCCCCCCCCCC(CCCCCCCC)CN1C(=O)C2=C(c3cccs3)CC(c3ccc(-c4scc5c4-c4cccc6cccc-5c46)s3)=C2C1=O,COC(=O)CCCC1(c2ccccc2)C23c4c5ccc6c7cc8c9c%10c(cc%11cc%12c%13c%14c(cc%15c%16ccc-5c2c%16c2c5c%16c%17c(c(c46)c7c9c%17c4c%10c%11c%13c4c%16c%14c%152)C513)C%12)C8,1.01,-5.66,-3.89,-5.9,-3.9,,,1:1,,conventional,LiF,PEDOT:PSS,,
108265,10.1016/j.solmat.2013.12.016,CCCCCCCCCCC(CCCCCCCC)CN1C(=O)C2=C(c3cccs3)CC(c3ccc(-c4scc5c4-c4cccc6cccc-5c46)s3)=C2C1=O,COC(=O)CCCC1(c2ccccc2)C23c4c5ccc6c7cc8c9c%10c(cc%11cc%12c%13c%14c(cc%15c%16ccc-5c2c%16c2c5c%16c%17c(c(c46)c7c9c%17c4c%10c%11c%13c4c%16c%14c%152)C513)C%12)C8,1.22,-5.66,-3.89,-5.9,-3.9,,,1:3,,conventional,LiF,PEDOT:PSS,,
108266,10.1016/j.solmat.2013.12.016,CCCCCCCCCCC(CCCCCCCC)CN1C(=O)C2=C(c3cccs3)CC(c3ccc(-c4scc5c4-c4cccc6cccc-5c46)s3)=C2C1=O,COC(=O)CCCC1(c2ccccc2)C23c4c5ccc6c7cc8c9c%10c(cc%11cc%12c%13c%14c(cc%15c%16ccc-5c2c%16c2c5c%16c%17c(c(c46)c7c9c%17c4c%10c%11c%13c4c%16c%14c%152)C513)C%12)C8,3.28,-5.66,-3.89,-5.9,-3.9,,,1:1,,conventional,LiF,PEDOT:PSS,,
108267,10.1016/j.solmat.2014.02.038,CCCCCCCCCCCCc1ccsc1/C=C/c1sc(-c2cccc3c2C(=O)N(CC(CC)CCCC)C3=O)cc1CCCCCCCCCCCC,COC(=O)CCCC1(c2ccccc2)C23c4c5ccc6c7cc8c9c%10c(cc%11cc%12c%13c%14c(cc%15c%16ccc-5c2c%16c2c5c%16c%17c(c(c46)c7c9c%17c4c%10c%11c%13c4c%16c%14c%152)C513)C%12)C8,3.23,-5.2,-3.4,-5.9,-3.9,85.0,,1:1,0 vol%,conventional,Ca,PEDOT:PSS,o-DCB,
108268,10.1016/j.solmat.2014.02.038,CCCCCCCCCCCCc1ccsc1/C=C/c1sc(-c2cccc3c2C(=O)N(CC(CC)CCCC)C3=O)cc1CCCCCCCCCCCC,COC(=O)CCCC1(c2ccccc2)C23c4c5ccc6c7cc8c9c%10c(cc%11cc%12c%13c%14c(cc%15c%16ccc-5c2c%16c2c5c%16c%17c(c(c46)c7c9c%17c4c%10c%11c%13c4c%16c%14c%152)C513)C%12)C8,2.09,-5.2,-3.4,-5.9,-3.9,85.0,,1:2,,conventional,Ca,PEDOT:PSS,o-DCB,
108269,10.1016/j.solmat.2014.02.038,CCCCCCCCCCCCc1ccsc1/C=C/c1sc(-c2cccc3c2C(=O)N(CC(CC)CCCC)C3=O)cc1CCCCCCCCCCCC,COC(=O)CCCC1(c2ccccc2)C23c4c5ccc6c7cc8c9c%10c(cc%11cc%12c%13c%14c(cc%15c%16ccc-5c2c%16c2c5c%16c%17c(c(c46)c7c9c%17c4c%10c%11c%13c4c%16c%14c%152)C513)C%12)C8,0.82,-5.2,-3.4,-5.9,-3.9,85.0,,1:3,,conventional,Ca,PEDOT:PSS,o-DCB,
108270,10.1016/j.solmat.2014.02.038,CCCCCCCCCCCCc1ccsc1/C=C/c1sc(-c2cccc3c2C(=O)N(CC(CC)CCCC)C3=O)cc1CCCCCCCCCCCC,COC(=O)CCCC1(c2ccccc2)C23c4c5ccc6c7cc8c9c%10c(cc%11cc%12c%13c%14c(cc%15c%16ccc-5c2c%16c2c5c%16c%17c(c(c46)c7c9c%17c4c%10c%11c%13c4c%16c%14c%152)C513)C%12)C8,0.54,-5.2,-3.4,-5.9,-3.9,85.0,,1:4,,conventional,Ca,PEDOT:PSS,o-DCB,
108272,10.1016/j.solmat.2014.02.038,CCCCCCCCCCCCc1ccsc1/C=C/c1sc(-c2cccc3c2C(=O)N(CC(CC)CCCC)C3=O)cc1CCCCCCCCCCCC,COC(=O)CCCC1(c2ccccc2)C23c4c5ccc6c7cc8c9c%10c(cc%11cc%12c%13c%14c(cc%15c%16ccc-5c2c%16c2c5c%16c%17c(c(c46)c7c9c%17c4c%10c%11c%13c4c%16c%14c%152)C513)C%12)C8,4.14,-5.2,-3.4,-5.9,-3.9,85.0,,1:1,2 vol%,conventional,Ca,PEDOT:PSS,o-DCB,CN
108273,10.1016/j.solmat.2014.02.038,CCCCCCCCCCCCc1ccsc1/C=C/c1sc(-c2cccc3c2C(=O)N(CC(CC)CCCC)C3=O)cc1CCCCCCCCCCCC,COC(=O)CCCC1(c2ccccc2)C23c4c5ccc6c7cc8c9c%10c(cc%11cc%12c%13c%14c(cc%15c%16ccc-5c2c%16c2c5c%16c%17c(c(c46)c7c9c%17c4c%10c%11c%13c4c%16c%14c%152)C513)C%12)C8,3.53,-5.2,-3.4,-5.9,-3.9,85.0,,1:1,5 vol%,conventional,Ca,PEDOT:PSS,o-DCB,CN
108274,10.1016/j.solmat.2014.02.038,CCCCCCCCCCCCc1ccsc1/C=C/c1sc(-c2cccc3c2C(=O)N(CC(CC)CCCC)C3=O)cc1CCCCCCCCCCCC,COC(=O)CCCC1(c2ccccc2)C23c4c5ccc6c7cc8c9c%10c(cc%11cc%12c%13c%14c(cc%15c%16ccc-5c2c%16c2c5c%16c%17c(c(c46)c7c9c%17c4c%10c%11c%13c4c%16c%14c%152)C513)C%12)C8,3.55,-5.2,-3.4,-5.9,-3.9,85.0,,1:1,1 vol%,conventional,Ca,PEDOT:PSS,o-DCB,ODT
108275,10.1016/j.solmat.2014.02.038,CCCCCCCCCCCCc1ccsc1/C=C/c1sc(-c2cccc3c2C(=O)N(CC(CC)CCCC)C3=O)cc1CCCCCCCCCCCC,COC(=O)CCCC1(c2ccccc2)C23c4c5ccc6c7cc8c9c%10c(cc%11cc%12c%13c%14c(cc%15c%16ccc-5c2c%16c2c5c%16c%17c(c(c46)c7c9c%17c4c%10c%11c%13c4c%16c%14c%152)C513)C%12)C8,3.43,-5.2,-3.4,-5.9,-3.9,85.0,,1:1,2 vol%,conventional,Ca,PEDOT:PSS,o-DCB,ODT
108276,10.1016/j.solmat.2014.03.015,CCCCCCc1ccsc1,CCCCC(=O)OCC1(c2ccccc2)c2cccc3cccc4cccc5cccc6cccc1c6c-5c-4c-3c2,3.31,-5.01,-3.12,-6.1,-3.7,180.0,150.0,1:1,,conventional,Ca,PEDOT:PSS,o-DCB,
108281,10.1016/j.solmat.2014.04.007,CCCCCCCCC(CCCCCCCC)n1c2ccccc2c2ccc(-c3ccc(-c4ccc(-c5cccs5)c5nsnc45)s3)cc21,CCCCC(=O)OCC1(c2ccccc2)C2=CC=Cc3cccc4cccc5ccc6ccccc7cccc1c7c6c5c-4c3C2,4.24,-5.5,-3.6,-6.1,-3.9,80.0,70.0,1:4,,,TiO2,WO3,o-DCB,
108282,10.1016/j.solmat.2014.04.007,CCCCCCCCC(CCCCCCCC)n1c2ccccc2c2ccc(-c3ccc(-c4ccc(-c5cccs5)c5nsnc45)s3)cc21,CCCCC(=O)OCC1(c2ccccc2)C2=CC=Cc3cccc4cccc5ccc6ccccc7cccc1c7c6c5c-4c3C2,4.39,-5.5,-3.6,-6.1,-3.9,80.0,70.0,1:4,,,TiO2,WO3,o-DCB,
108283,10.1016/j.solmat.2014.04.007,CCCCCCCCC(CCCCCCCC)n1c2ccccc2c2ccc(-c3ccc(-c4ccc(-c5cccs5)c5nsnc45)s3)cc21,CCCCC(=O)OCC1(c2ccccc2)C2=CC=Cc3cccc4cccc5ccc6ccccc7cccc1c7c6c5c-4c3C2,4.52,-5.5,-3.6,-6.1,-3.9,80.0,70.0,1:4,,,TiO2,WO3,o-DCB,
108284,10.1016/j.solmat.2014.04.007,CCCCCCCCC(CCCCCCCC)n1c2ccccc2c2ccc(-c3ccc(-c4ccc(-c5cccs5)c5nsnc45)s3)cc21,CCCCC(=O)OCC1(c2ccccc2)C2=CC=Cc3cccc4cccc5ccc6ccccc7cccc1c7c6c5c-4c3C2,4.72,-5.5,-3.6,-6.1,-3.9,80.0,70.0,1:4,,,TiO2,WO3,o-DCB,
108285,10.1016/j.solmat.2014.04.007,CCCCCCCCC(CCCCCCCC)n1c2ccccc2c2ccc(-c3ccc(-c4ccc(-c5cccs5)c5nsnc45)s3)cc21,CCCCC(=O)OCC1(c2ccccc2)C2=CC=Cc3cccc4cccc5ccc6ccccc7cccc1c7c6c5c-4c3C2,4.84,-5.5,-3.6,-6.1,-3.9,80.0,70.0,1:4,,,TiO2,WO3,o-DCB,
108294,10.1016/j.solmat.2014.10.006,CCCCCCCCOc1cccc(-c2nc3c(-c4cccs4)ccc(-c4ccc(-c5cc6c(s5)-c5cc7c(cc5C6(c5ccc(CCCCCC)cc5)c5ccc(CCCCCC)cc5)-c5sccc5C7(c5ccc(CCCCCC)cc5)c5ccc(CCCCCC)cc5)s4)c3nc2-c2cccc(OCCCCCCCC)c2)c1,COC(=O)CCCC1(c2ccccc2)C23c4c5ccc6c7cc8c9c%10c(cc%11cc%12c%13c%14c(cc%15c%16ccc-5c2c%16c2c5c%16c%17c(c(c46)c7c9c%17c4c%10c%11c%13c4c%16c%14c%152)C513)C%12)C8,4.57,-5.1,-3.2,-5.9,-3.9,,,1:4,0 vol%,conventional,LiF,PEDOT:PSS,o-DCB,
108295,10.1016/j.solmat.2014.10.006,CCCCCCCCOc1cccc(-c2nc3c(-c4cccs4)ccc(-c4ccc(-c5cc6c(s5)-c5cc7c(cc5C6(c5ccc(CCCCCC)cc5)c5ccc(CCCCCC)cc5)-c5sccc5C7(c5ccc(CCCCCC)cc5)c5ccc(CCCCCC)cc5)s4)c3nc2-c2cccc(OCCCCCCCC)c2)c1,COC(=O)CCCC1(c2ccccc2)C23c4c5ccc6c7cc8c9c%10c(cc%11cc%12c%13c%14c(cc%15c%16ccc-5c2c%16c2c5c%16c%17c(c(c46)c7c9c%17c4c%10c%11c%13c4c%16c%14c%152)C513)C%12)C8,1.76,-5.1,-3.2,-5.9,-3.9,,,1:4,2 vol%,conventional,LiF,PEDOT:PSS,o-DCB,DIO
108296,10.1016/j.solmat.2014.10.006,CCCCCCCCOc1cccc(-c2nc3c(-c4cccs4)ccc(-c4ccc(-c5cc6c(s5)-c5cc7c(cc5C6(c5ccc(CCCCCC)cc5)c5ccc(CCCCCC)cc5)-c5sccc5C7(c5ccc(CCCCCC)cc5)c5ccc(CCCCCC)cc5)s4)c3nc2-c2cccc(OCCCCCCCC)c2)c1,COC(=O)CCCC1(c2ccccc2)C23c4c5ccc6c7cc8c9c%10c(cc%11cc%12c%13c%14c(cc%15c%16ccc-5c2c%16c2c5c%16c%17c(c(c46)c7c9c%17c4c%10c%11c%13c4c%16c%14c%152)C513)C%12)C8,1.96,-5.1,-3.2,-5.9,-3.9,,,1:4,4 vol%,conventional,LiF,PEDOT:PSS,o-DCB,DIO
108298,10.1016/j.solmat.2014.10.006,CCCCCCCCOc1cccc(-c2nc3c(-c4cccs4)ccc(-c4ccc(-c5cc6c(s5)-c5cc7c(cc5C6(c5ccc(CCCCCC)cc5)c5ccc(CCCCCC)cc5)-c5sccc5C7(c5ccc(CCCCCC)cc5)c5ccc(CCCCCC)cc5)s4)c3nc2-c2cccc(OCCCCCCCC)c2)c1,COC(=O)CCCC1(c2ccccc2)C23c4c5ccc6c7cc8c9c%10c(cc%11cc%12c%13c%14c(cc%15c%16ccc-5c2c%16c2c5c%16c%17c(c(c46)c7c9c%17c4c%10c%11c%13c4c%16c%14c%152)C513)C%12)C8,4.72,-5.1,-3.2,-5.9,-3.9,,,1:4,,conventional,LiF,PEDOT:PSS,o-DCB,
108300,10.1016/j.solmat.2014.10.006,CCCCCCCCOc1cccc(-c2nc3c(-c4cccs4)ccc(-c4ccc(-c5cc6c(s5)-c5cc7c(cc5C6(c5ccc(CCCCCC)cc5)c5ccc(CCCCCC)cc5)-c5sccc5C7(c5ccc(CCCCCC)cc5)c5ccc(CCCCCC)cc5)s4)c3nc2-c2cccc(OCCCCCCCC)c2)c1,COC(=O)CCCC1(c2ccccc2)C23c4c5ccc6c7cc8c9c%10c(cc%11cc%12c%13c%14c(cc%15c%16ccc-5c2c%16c2c5c%16c%17c(c(c46)c7c9c%17c4c%10c%11c%13c4c%16c%14c%152)C513)C%12)C8,3.71,-5.1,-3.2,-5.9,-3.9,,,1:4,4 vol%,conventional,LiF,PEDOT:PSS,o-DCB,DIO
108305,10.1016/j.solmat.2014.11.042,CCCCC(CC)COC(=O)c1sc2c(-c3cc4c(OCC(CC)CCCC)c5sccc5c(OCC(CC)CCCC)c4s3)scc2c1F,CCCCC(=O)OCC1(c2ccccc2)C2=CC=Cc3cccc4cccc5ccc6ccccc7cccc1c7c6c5c-4c3C2,7.87,-5.19,-3.43,-6.1,-3.9,100.0,,1:1.5,,inverted,PEIE,MoO3,chlorobenzene,DIO
108306,10.1016/j.solmat.2014.11.042,CCCCC(CC)COC(=O)c1sc2c(-c3cc4c(OCC(CC)CCCC)c5sccc5c(OCC(CC)CCCC)c4s3)scc2c1F,CCCCC(=O)OCC1(c2ccccc2)C2=CC=Cc3cccc4cccc5ccc6ccccc7cccc1c7c6c5c-4c3C2,8.74,-5.19,-3.43,-6.1,-3.9,80.0,,1:1.5,,inverted,PEIE,MoO3,o-xylene,DIO
108307,10.1016/j.solmat.2014.11.042,CCCCC(CC)COC(=O)c1sc2c(-c3cc4c(OCC(CC)CCCC)c5sccc5c(OCC(CC)CCCC)c4s3)scc2c1F,CCCCC(=O)OCC1(c2ccccc2)C2=CC=Cc3cccc4cccc5ccc6ccccc7cccc1c7c6c5c-4c3C2,8.22,-5.19,-3.43,-6.1,-3.9,80.0,,1:1.5,,inverted,PEIE,MoO3,mixed xylenes,DIO
108308,10.1016/j.solmat.2014.11.042,CCCCC(CC)COC(=O)c1sc2c(-c3cc4c(OCC(CC)CCCC)c5sccc5c(OCC(CC)CCCC)c4s3)scc2c1F,CCCCC(=O)OCC1(c2ccccc2)C2=CC=Cc3cccc4cccc5ccc6ccccc7cccc1c7c6c5c-4c3C2,7.48,-5.19,-3.43,-6.1,-3.9,80.0,,1:1.5,,inverted,PEIE,MoO3,p-xylene,DIO
108309,10.1016/j.solmat.2014.11.045,CCCCC(CC)COC(=O)c1sc2c(-c3cc4c(-c5ccc(CC(CC)CCCC)s5)c5sccc5c(-c5ccc(CC(CC)CCCC)s5)c4s3)scc2c1F,COC(=O)CCCC1(c2ccccc2)C23c4c5ccc6c7cc8c9c%10c(cc%11cc%12c%13c%14c(cc%15c%16ccc-5c2c%16c2c5c%16c%17c(c(c46)c7c9c%17c4c%10c%11c%13c4c%16c%14c%152)C513)C%12)C8,7.63,-5.26,-3.68,-5.9,-3.9,95.0,,1:1.5,3%,conventional,Ca,PEDOT:PSS,chloroform,
108310,10.1016/j.solmat.2014.11.045,CCCCC(CC)COC(=O)c1sc2c(-c3cc4c(-c5ccc(CC(CC)CCCC)s5)c5sccc5c(-c5ccc(CC(CC)CCCC)s5)c4s3)scc2c1F,COC(=O)CCCC1(c2ccccc2)C23c4c5ccc6c7cc8c9c%10c(cc%11cc%12c%13c%14c(cc%15c%16ccc-5c2c%16c2c5c%16c%17c(c(c46)c7c9c%17c4c%10c%11c%13c4c%16c%14c%152)C513)C%12)C8,7.04,-5.34,-3.69,-5.9,-3.9,95.0,,1:1.5,3%,conventional,Ca,PEDOT:PSS,chloroform,
108311,10.1016/j.solmat.2014.11.045,CCCCC(CC)COC(=O)c1sc2c(-c3cc4c(-c5ccc(CC(CC)CCCC)s5)c5sccc5c(-c5ccc(CC(CC)CCCC)s5)c4s3)scc2c1F,COC(=O)CCCC1(c2ccccc2)C23c4c5ccc6c7cc8c9c%10c(cc%11cc%12c%13c%14c(cc%15c%16ccc-5c2c%16c2c5c%16c%17c(c(c46)c7c9c%17c4c%10c%11c%13c4c%16c%14c%152)C513)C%12)C8,7.02,-5.36,-3.68,-5.9,-3.9,100.0,,1:1.5,3%,conventional,Ca,PEDOT:PSS,chloroform,
108312,10.1016/j.solmat.2014.11.045,CCCCC(CC)COC(=O)c1sc2c(-c3cc4c(-c5ccc(CC(CC)CCCC)s5)c5sccc5c(-c5ccc(CC(CC)CCCC)s5)c4s3)scc2c1F,COC(=O)CCCC1(c2ccccc2)C23c4c5ccc6c7cc8c9c%10c(cc%11cc%12c%13c%14c(cc%15c%16ccc-5c2c%16c2c5c%16c%17c(c(c46)c7c9c%17c4c%10c%11c%13c4c%16c%14c%152)C513)C%12)C8,6.92,-5.37,-3.63,-5.9,-3.9,95.0,,1:1.5,3%,conventional,Ca,PEDOT:PSS,chloroform,
108313,10.1016/j.solmat.2014.11.045,CCCCC(CC)COC(=O)c1sc2c(-c3cc4c(-c5ccc(CC(CC)CCCC)s5)c5sccc5c(-c5ccc(CC(CC)CCCC)s5)c4s3)scc2c1F,COC(=O)CCCC1(c2ccccc2)C23c4c5ccc6c7cc8c9c%10c(cc%11cc%12c%13c%14c(cc%15c%16ccc-5c2c%16c2c5c%16c%17c(c(c46)c7c9c%17c4c%10c%11c%13c4c%16c%14c%152)C513)C%12)C8,6.45,-5.37,-3.59,-5.9,-3.9,90.0,,1:1.5,3%,conventional,Ca,PEDOT:PSS,chloroform,
108320,10.1016/j.solmat.2014.12.037,CCCCC(CC)Cc1ccc(-c2nc3cccc(-c4cc5c(s4)c4sccc4n5C(=O)C(CCC)CCC)c3nc2-c2ccc(CC(CC)CCCC)s2)s1,COC(=O)CCCC1(c2ccccc2)C23c4c5ccc6c7cc8c9c%10c(cc%11cc%12c%13c%14c(cc%15c%16ccc-5c2c%16c2c5c%16c%17c(c(c46)c7c9c%17c4c%10c%11c%13c4c%16c%14c%152)C513)C%12)C8,4.81,-5.18,-3.34,-5.9,-3.9,,,1:3,,conventional,Ca,PEDOT:PSS,chlorobenzene,
108321,10.1016/j.solmat.2014.12.037,CCCCC(CC)Cc1ccc(-c2nc3cc(F)cc(-c4cc5c(s4)c4sccc4n5C(=O)C(CCC)CCC)c3nc2-c2ccc(CC(CC)CCCC)s2)s1,COC(=O)CCCC1(c2ccccc2)C23c4c5ccc6c7cc8c9c%10c(cc%11cc%12c%13c%14c(cc%15c%16ccc-5c2c%16c2c5c%16c%17c(c(c46)c7c9c%17c4c%10c%11c%13c4c%16c%14c%152)C513)C%12)C8,2.78,-5.31,-3.4,-5.9,-3.9,,,1:3,,conventional,Ca,PEDOT:PSS,chlorobenzene,
108322,10.1016/j.solmat.2014.12.037,CCCCC(CC)Cc1ccc(-c2nc3cc(F)c(F)c(-c4cc5c(s4)c4sccc4n5C(=O)C(CCC)CCC)c3nc2-c2ccc(CC(CC)CCCC)s2)s1,COC(=O)CCCC1(c2ccccc2)C23c4c5ccc6c7cc8c9c%10c(cc%11cc%12c%13c%14c(cc%15c%16ccc-5c2c%16c2c5c%16c%17c(c(c46)c7c9c%17c4c%10c%11c%13c4c%16c%14c%152)C513)C%12)C8,1.74,-5.5,-3.45,-5.9,-3.9,,,1:3,,conventional,Ca,PEDOT:PSS,chlorobenzene,
108323,10.1016/j.solmat.2014.12.037,CCCCC(CC)Cc1ccc(-c2nc3cc(F)c(F)c(-c4cc5c(s4)c4sccc4n5C(=O)C(CCC)CCC)c3nc2-c2ccc(CC(CC)CCCC)s2)s1,COC(=O)CCCC1(c2ccccc2)C23c4c5ccc6c7cc8c9c%10c(cc%11cc%12c%13c%14c(cc%15c%16ccc-5c2c%16c2c5c%16c%17c(c(c46)c7c9c%17c4c%10c%11c%13c4c%16c%14c%152)C513)C%12)C8,2.5,-5.5,-3.45,-5.9,-3.9,,,1:3,3%,conventional,Ca,PEDOT:PSS,chlorobenzene,DIO
108338,10.1016/j.solmat.2015.02.022,CCCCCCCCCCCCc1ccc(-c2cc(-c3c4cc(-c5ccc(C6=C7C(=O)N(CC(CC)CCCC)C(c8cccs8)=C7C(=O)N6CC(CC)CCCC)s5)sc4c(-c4cc(-c5ccc(CCCCCCCCCCCC)s5)c(-c5ccc(CCCCCCCCCCCC)s5)s4)c4ccsc34)sc2-c2ccc(CCCCCCCCCCCC)s2)s1,COC(=O)CCCC1(c2ccccc2)C23c4c5ccc6c7cc8c9c%10c(cc%11cc%12c%13c%14c(cc%15c%16ccc-5c2c%16c2c5c%16c%17c(c(c46)c7c9c%17c4c%10c%11c%13c4c%16c%14c%152)C513)C%12)C8,1.09,-5.31,-4.02,,,96.0,90.0,1:2,,conventional,Ca,PEDOT:PSS,o-DCB,
108341,10.1016/j.solmat.2015.02.022,CCCCCCCCCCCCc1ccc(-c2cc(-c3c4cc(-c5sc(-c6c(F)c(F)c(-c7cc(CCCCCC)cs7)c7nsnc67)cc5CCCCCC)sc4c(-c4cc(-c5ccc(CCCCCCCCCCCC)s5)c(-c5ccc(CCCCCCCCCCCC)s5)s4)c4ccsc34)sc2-c2ccc(CCCCCCCCCCCC)s2)s1,COC(=O)CCCC1(c2ccccc2)C23c4c5ccc6c7cc8c9c%10c(cc%11cc%12c%13c%14c(cc%15c%16ccc-5c2c%16c2c5c%16c%17c(c(c46)c7c9c%17c4c%10c%11c%13c4c%16c%14c%152)C513)C%12)C8,1.67,-5.59,-3.86,,,152.0,,1:1.5,,conventional,Ca,PEDOT:PSS,o-DCB,
108344,10.1016/j.solmat.2015.02.022,CCCCCCCCCCCCc1ccc(-c2cc(-c3c4cc(-c5ccc(-c6nnc(-c7cccs7)nn6)s5)sc4c(-c4cc(-c5ccc(CCCCCCCCCCCC)s5)c(-c5ccc(CCCCCCCCCCCC)s5)s4)c4ccsc34)sc2-c2ccc(CCCCCCCCCCCC)s2)s1,COC(=O)CCCC1(c2ccccc2)C23c4c5c6c7c8c9c(c%10c%11c2c2c%12c4c4c%13c5c5c7c7c8c8c%14c9c%10c9c%10c%11c2c2c%11c%12c4c4c%12c%13c5c5c7c7c8c8c%14c9c9c%10c2c2c%11c4c4c%12c5c7c5c8c9c2c45)C613,1.08,-5.61,-3.65,-6.1,-3.7,75.0,,1:3,,conventional,Ca,PEDOT:PSS,o-DCB,
108345,10.1016/j.solmat.2015.02.022,CCCCCCCCCCCCc1ccc(-c2cc(-c3c4cc(-c5ccc(-c6nnc(-c7cccs7)nn6)s5)sc4c(-c4cc(-c5ccc(CCCCCCCCCCCC)s5)c(-c5ccc(CCCCCCCCCCCC)s5)s4)c4ccsc34)sc2-c2ccc(CCCCCCCCCCCC)s2)s1,COC(=O)CCCC1(c2ccccc2)C23c4c5ccc6c7cc8c9c%10c(cc%11cc%12c%13c%14c(cc%15c%16ccc-5c2c%16c2c5c%16c%17c(c(c46)c7c9c%17c4c%10c%11c%13c4c%16c%14c%152)C513)C%12)C8,0.8,-5.61,-3.65,-5.9,-3.9,81.0,90.0,1:3,,conventional,Ca,PEDOT:PSS,o-DCB,
108346,10.1016/j.solmat.2015.02.022,CCCCC(CC)COc1c2cc(-c3sc(-c4nnc(-c5cc(CC(CC)CCCC)cs5)nn4)cc3CC(CC)CCCC)sc2c(OCC(CC)CCCC)c2ccsc12,COC(=O)CCCC1(c2ccccc2)C23c4c5ccc6c7cc8c9c%10c(cc%11cc%12c%13c%14c(cc%15c%16ccc-5c2c%16c2c5c%16c%17c(c(c46)c7c9c%17c4c%10c%11c%13c4c%16c%14c%152)C513)C%12)C8,3.32,-5.42,-3.58,-5.9,-3.9,,,1:3,,conventional,Ca,PEDOT:PSS,o-DCB,
108347,10.1016/j.solmat.2015.02.022,CCCCCCc1csc(-c2nnc(-c3cc(CCCCCC)c(-c4cc5c(-c6ccc(CC(CC)CCCC)s6)c6sccc6c(-c6ccc(CC(CC)CCCC)s6)c5s4)s3)nn2)c1,COC(=O)CCCC1(c2ccccc2)C23c4c5ccc6c7cc8c9c%10c(cc%11cc%12c%13c%14c(cc%15c%16ccc-5c2c%16c2c5c%16c%17c(c(c46)c7c9c%17c4c%10c%11c%13c4c%16c%14c%152)C513)C%12)C8,3.0,-5.39,-3.58,-5.9,-3.9,,,1:1,,conventional,Ca,PEDOT:PSS,o-DCB,
108348,10.1016/j.solmat.2015.02.022,CCCCCCCCCCCCc1ccc(-c2cc(-c3c4cc(-c5ccc(-c6ccc(-c7cccs7)s6)s5)sc4c(-c4cc(-c5ccc(CCCCCCCCCCCC)s5)c(-c5ccc(CCCCCCCCCCCC)s5)s4)c4ccsc34)sc2-c2ccc(CCCCCCCCCCCC)s2)s1,COC(=O)CCCC1(c2ccccc2)C23c4c5c6c7c8c9c(c%10c%11c2c2c%12c4c4c%13c5c5c7c7c8c8c%14c9c%10c9c%10c%11c2c2c%11c%12c4c4c%12c%13c5c5c7c7c8c8c%14c9c9c%10c2c2c%11c4c4c%12c5c7c5c8c9c2c45)C613,3.08,-5.28,-3.31,-6.1,-3.7,113.0,,1:2,,conventional,Ca,PEDOT:PSS,o-DCB,
108350,10.1016/j.solmat.2015.02.022,CCCCCCCCCCCCc1ccc(-c2cc(-c3c4cc(-c5ccc(C6=C7C(=O)N(CC(CC)CCCC)C(c8cccs8)=C7C(=O)N6CC(CC)CCCC)s5)sc4c(-c4cc(-c5ccc(CCCCCCCCCCCC)s5)c(-c5ccc(CCCCCCCCCCCC)s5)s4)c4ccsc34)sc2-c2ccc(CCCCCCCCCCCC)s2)s1,COC(=O)CCCC1(c2ccccc2)C23c4c5ccc6c7cc8c9c%10c(cc%11cc%12c%13c%14c(cc%15c%16ccc-5c2c%16c2c5c%16c%17c(c(c46)c7c9c%17c4c%10c%11c%13c4c%16c%14c%152)C513)C%12)C8,1.09,-5.31,-4.02,-5.9,-3.9,96.0,,1:2,,conventional,Ca,PEDOT:PSS,o-DCB,
108351,10.1016/j.solmat.2015.02.022,CCCCCCC(CCCC)CN1C(=O)C2=C(c3cccs3)N(CC(CCCC)CCCCCC)C(=O)C2=C1C1=CC=C(c2cc3c(-c4ccc(CC(CC)CCCC)s4)c4sccc4c(-c4ccc(CC(CC)CCCC)s4)c3s2)C1,COC(=O)CCCC1(c2ccccc2)C23c4c5ccc6c7cc8c9c%10c(cc%11cc%12c%13c%14c(cc%15c%16ccc-5c2c%16c2c5c%16c%17c(c(c46)c7c9c%17c4c%10c%11c%13c4c%16c%14c%152)C513)C%12)C8,2.53,-5.16,-3.6,-5.9,-3.9,,,1:2,,conventional,Ca,PEDOT:PSS,o-DCB,
108352,10.1016/j.solmat.2015.02.022,CCCCCCCCCCCCc1ccc(-c2cc(-c3c4cc(-c5sc(-c6c(F)c(F)c(-c7cc(CCCCCC)cs7)c7nsnc67)cc5CCCCCC)sc4c(-c4cc(-c5ccc(CCCCCCCCCCCC)s5)c(-c5ccc(CCCCCCCCCCCC)s5)s4)c4ccsc34)sc2-c2ccc(CCCCCCCCCCCC)s2)s1,COC(=O)CCCC1(c2ccccc2)C23c4c5ccc6c7cc8c9c%10c(cc%11cc%12c%13c%14c(cc%15c%16ccc-5c2c%16c2c5c%16c%17c(c(c46)c7c9c%17c4c%10c%11c%13c4c%16c%14c%152)C513)C%12)C8,1.67,-5.59,-3.86,-5.9,-3.9,,,1:1.5,,conventional,Ca,PEDOT:PSS,o-DCB,
108364,10.1016/j.solmat.2016.01.017,CCCCCCCCSc1sc(-c2c3cc(-c4scc5c(F)c(C(=O)OCC(CC)CCCC)sc45)sc3c(-c3cc(OC)c(SCCCCCCCC)s3)c3ccsc23)cc1OC,CCCCC(=O)OCC1(c2ccccc2)C2=CC=Cc3cccc4cccc5ccc6ccccc7cccc1c7c6c5c-4c3C2,2.15,-5.34,-3.27,-6.1,-3.9,,,1:1.5,,conventional,,,,
108365,10.1016/j.solmat.2016.01.017,CCCCCCCCSc1sc(-c2c3cc(-c4scc5c(F)c(C(=O)OCC(CC)CCCC)sc45)sc3c(-c3cc(OC)c(SCCCCCCCC)s3)c3ccsc23)cc1OC,CCCCC(=O)OCC1(c2ccccc2)C2=CC=Cc3cccc4cccc5ccc6ccccc7cccc1c7c6c5c-4c3C2,2.56,-5.34,-3.27,-6.1,-3.9,,,1:1.5,,conventional,,,,
108366,10.1016/j.solmat.2016.01.017,CCCCCCCCSc1sc(-c2c3cc(-c4scc5c(F)c(C(=O)OCC(CC)CCCC)sc45)sc3c(-c3cc(OC)c(SCCCCCCCC)s3)c3ccsc23)cc1OC,CCCCC(=O)OCC1(c2ccccc2)C2=CC=Cc3cccc4cccc5ccc6ccccc7cccc1c7c6c5c-4c3C2,4.24,-5.34,-3.27,-6.1,-3.9,,,1:1.5,3% DIO,conventional,,,,
108367,10.1016/j.solmat.2016.01.017,CCCCCCCCSc1sc(-c2c3cc(-c4scc5c(F)c(C(=O)C(CC)CCCC)sc45)sc3c(-c3cc(OC)c(SCCCCCCCC)s3)c3ccsc23)cc1OC,CCCCC(=O)OCC1(c2ccccc2)C2=CC=Cc3cccc4cccc5ccc6ccccc7cccc1c7c6c5c-4c3C2,2.37,-5.46,-3.35,-6.1,-3.9,,,1:1.5,,conventional,,,,
108368,10.1016/j.solmat.2016.01.017,CCCCCCCCSc1sc(-c2c3cc(-c4scc5c(F)c(C(=O)C(CC)CCCC)sc45)sc3c(-c3cc(OC)c(SCCCCCCCC)s3)c3ccsc23)cc1OC,CCCCC(=O)OCC1(c2ccccc2)C2=CC=Cc3cccc4cccc5ccc6ccccc7cccc1c7c6c5c-4c3C2,3.15,-5.46,-3.35,-6.1,-3.9,,,1:1.5,,conventional,,,,
108369,10.1016/j.solmat.2016.01.017,CCCCCCCCSc1sc(-c2c3cc(-c4scc5c(F)c(C(=O)C(CC)CCCC)sc45)sc3c(-c3cc(OC)c(SCCCCCCCC)s3)c3ccsc23)cc1OC,CCCCC(=O)OCC1(c2ccccc2)C2=CC=Cc3cccc4cccc5ccc6ccccc7cccc1c7c6c5c-4c3C2,4.68,-5.46,-3.35,-6.1,-3.9,,,1:1.5,3,conventional,,,,
108372,10.1016/j.solmat.2016.03.027,CCCCC(CC)COc1c2cc(-c3scc4sc(C(=O)C(CC)CCCC)cc34)sc2c(OCC(CC)CCCC)c2ccsc12,CCCCC(=O)OCC1(c2ccccc2)C2=CC=Cc3cccc4cccc5ccc6ccccc7cccc1c7c6c5c-4c3C2,6.13,-5.12,-3.35,-6.1,-3.9,80.0,,1:1.5,3 vol%,conventional,,,,
108373,10.1016/j.solmat.2016.03.027,CCCCC(CC)COc1c2cc(-c3scc4sc(C(=O)C(CC)CCCC)cc34)sc2c(OCC(CC)CCCC)c2ccsc12,CCCCC(=O)OCC1(c2ccccc2)C2=CC=Cc3cccc4cccc5ccc6ccccc7cccc1c7c6c5c-4c3C2,6.52,-5.12,-3.35,-6.1,-3.9,80.0,,1:1.5,3 vol%,inverted,,,,
108380,10.1016/j.solmat.2018.03.031,CCCCCCCCC(CCCCCC)CN1C(=O)C2=C(c3ccc(-c4cccs4)s3)N(CC(CCCCCC)CCCCCCCC)C(=O)C2=C1c1cccs1,CCCCC(=O)OCC1(c2ccccc2)c2cccc3cccc4cccc5cccc6cccc1c6c-5c-4c-3c2,3.75,-5.17,-3.67,-6.1,-3.7,,,1:2,,inverted,ZnO,MoO3,o-DCB,
108381,10.1016/j.solmat.2018.03.031,CCCCCCCCC(CCCCCC)CN1C(=O)C2=C(c3ccc(-c4cccs4)s3)N(CC(CCCCCC)CCCCCCCC)C(=O)C2=C1c1cccs1,CCCCC(=O)OCC1(c2ccccc2)c2cccc3cccc4cccc5cccc6cccc1c6c-5c-4c-3c2,4.75,-5.17,-3.67,-6.1,-3.7,,,1:2,3%,inverted,ZnO,MoO3,o-DCB,DIO
108382,10.1016/j.solmat.2018.03.031,CCCCCCCCC(CCCCCC)CN1C(=O)C2=C(c3ccc(-c4cccs4)s3)N(CC(CCCCCC)CCCCCCCC)C(=O)C2=C1c1cccs1,CCCCC(=O)OCC1(c2ccccc2)c2cccc3cccc4cccc5cccc6cccc1c6c-5c-4c-3c2,6.36,-5.17,-3.67,-6.1,-3.7,,,1:2,0.5 wt%,inverted,ZnO,MoO3,o-DCB,DOH
108383,10.1016/j.solmat.2019.03.044,CCCCC(CC)COC(=O)c1sc2csc(-c3cc4c(-c5ccc(CC(CC)CCCC)s5)c5sccc5c(-c5ccc(CC(CC)CCCC)s5)c4s3)c2c1F,CCCCCC(CCCCC)N1C(=O)c2ccc3c4ccc5c6c(cc(-c7cc8c9c(cc(-c%10cccs%10)c%10c%11ccc%12c%13c(ccc(c7c9%10)c%13%11)C(=O)N(C(CCCCC)CCCCC)C%12=O)C(=O)N(C(CCCCC)CCCCC)C8=O)c(c7ccc(c2c37)C1=O)c64)C(=O)N(C(CCCCC)CCCCC)C5=O,3.14,-5.29,-3.72,-6.03,-4.22,,,1:1,,conventional,Ca,PEDOT:PSS,chloroform,
108384,10.1016/j.solmat.2019.03.044,CCCCC(CC)COC(=O)c1sc2csc(-c3cc4c(-c5ccc(CC(CC)CCCC)s5)c5sccc5c(-c5ccc(CC(CC)CCCC)s5)c4s3)c2c1F,CCCCCC(CCCCC)N1C(=O)c2ccc3c4ccc5c6c(cc(-c7cc8c9c(cc(-c%10ccc(-c%11cccs%11)s%10)c%10c%11ccc%12c%13c(ccc(c7c9%10)c%13%11)C(=O)N(C(CCCCC)CCCCC)C%12=O)C(=O)N(C(CCCCC)CCCCC)C8=O)c(c7ccc(c2c37)C1=O)c64)C(=O)N(C(CCCCC)CCCCC)C5=O,2.81,-5.29,-3.72,-5.96,-4.23,,,1:1,,conventional,Ca,PEDOT:PSS,chloroform,
108385,10.1016/j.solmat.2019.03.044,CCCCC(CC)COC(=O)c1sc2csc(-c3cc4c(-c5ccc(CC(CC)CCCC)s5)c5sccc5c(-c5ccc(CC(CC)CCCC)s5)c4s3)c2c1F,CCCCCC(CCCCC)N1C(=O)c2ccc3c4ccc5c6c(cc(-c7cc8c9c(cc(-c%10ccc(-c%11ccc(-c%12cccs%12)s%11)s%10)c%10c%11ccc%12c%13c(ccc(c7c9%10)c%13%11)C(=O)N(C(CCCCC)CCCCC)C%12=O)C(=O)N(C(CCCCC)CCCCC)C8=O)c(c7ccc(c2c37)C1=O)c64)C(=O)N(C(CCCCC)CCCCC)C5=O,3.09,-5.29,-3.72,-5.68,-4.23,,,1:1,,conventional,Ca,PEDOT:PSS,chloroform,
108386,10.1016/j.solmat.2019.03.044,CCCCC(CC)COC(=O)c1sc2csc(-c3cc4c(-c5ccc(CC(CC)CCCC)s5)c5sccc5c(-c5ccc(CC(CC)CCCC)s5)c4s3)c2c1F,CCCCCC(CCCCC)N1C(=O)c2ccc3c4ccc5c6c(cc(-c7cc8c9c(cc(-c%10cc%11c(OCC(CC)CCCC)c%12sccc%12c(OCC(CC)CCCC)c%11s%10)c%10c%11ccc%12c%13c(ccc(c7c9%10)c%13%11)C(=O)N(C(CCCCC)CCCCC)C%12=O)C(=O)N(C(CCCCC)CCCCC)C8=O)c(c7ccc(c2c37)C1=O)c64)C(=O)N(C(CCCCC)CCCCC)C5=O,3.6,-5.29,-3.72,-6.05,-4.25,,,1:1,,conventional,Ca,PEDOT:PSS,chloroform,
108387,10.1016/j.solmat.2019.03.044,CCCCC(CC)COC(=O)c1sc2csc(-c3cc4c(-c5ccc(CC(CC)CCCC)s5)c5sccc5c(-c5ccc(CC(CC)CCCC)s5)c4s3)c2c1F,CCCCCC(CCCCC)N1C(=O)c2ccc3c4ccc5c6c(cc(-c7cc8c9c(cc(-c%10cccs%10)c%10c%11ccc%12c%13c(ccc(c7c9%10)c%13%11)C(=O)N(C(CCCCC)CCCCC)C%12=O)C(=O)N(C(CCCCC)CCCCC)C8=O)c(c7ccc(c2c37)C1=O)c64)C(=O)N(C(CCCCC)CCCCC)C5=O,4.65,-5.29,-3.72,-6.03,-4.22,,,1:1,,inverted,ZnO,MoO3,chloroform,
108388,10.1016/j.solmat.2019.03.044,CCCCC(CC)COC(=O)c1sc2csc(-c3cc4c(-c5ccc(CC(CC)CCCC)s5)c5sccc5c(-c5ccc(CC(CC)CCCC)s5)c4s3)c2c1F,CCCCCC(CCCCC)N1C(=O)c2ccc3c4ccc5c6c(cc(-c7cc8c9c(cc(-c%10ccc(-c%11cccs%11)s%10)c%10c%11ccc%12c%13c(ccc(c7c9%10)c%13%11)C(=O)N(C(CCCCC)CCCCC)C%12=O)C(=O)N(C(CCCCC)CCCCC)C8=O)c(c7ccc(c2c37)C1=O)c64)C(=O)N(C(CCCCC)CCCCC)C5=O,4.03,-5.29,-3.72,-5.96,-4.23,,,1:1,,inverted,ZnO,MoO3,chloroform,
108389,10.1016/j.solmat.2019.03.044,CCCCC(CC)COC(=O)c1sc2csc(-c3cc4c(-c5ccc(CC(CC)CCCC)s5)c5sccc5c(-c5ccc(CC(CC)CCCC)s5)c4s3)c2c1F,CCCCCC(CCCCC)N1C(=O)c2ccc3c4ccc5c6c(cc(-c7cc8c9c(cc(-c%10ccc(-c%11ccc(-c%12cccs%12)s%11)s%10)c%10c%11ccc%12c%13c(ccc(c7c9%10)c%13%11)C(=O)N(C(CCCCC)CCCCC)C%12=O)C(=O)N(C(CCCCC)CCCCC)C8=O)c(c7ccc(c2c37)C1=O)c64)C(=O)N(C(CCCCC)CCCCC)C5=O,3.39,-5.29,-3.72,-5.68,-4.23,,,1:1,,inverted,ZnO,MoO3,chloroform,
108390,10.1016/j.solmat.2019.03.044,CCCCC(CC)COC(=O)c1sc2csc(-c3cc4c(-c5ccc(CC(CC)CCCC)s5)c5sccc5c(-c5ccc(CC(CC)CCCC)s5)c4s3)c2c1F,CCCCCC(CCCCC)N1C(=O)c2ccc3c4ccc5c6c(cc(-c7cc8c9c(cc(-c%10cc%11c(OCC(CC)CCCC)c%12sccc%12c(OCC(CC)CCCC)c%11s%10)c%10c%11ccc%12c%13c(ccc(c7c9%10)c%13%11)C(=O)N(C(CCCCC)CCCCC)C%12=O)C(=O)N(C(CCCCC)CCCCC)C8=O)c(c7ccc(c2c37)C1=O)c64)C(=O)N(C(CCCCC)CCCCC)C5=O,4.16,-5.29,-3.72,-6.05,-4.25,,,1:1,,inverted,ZnO,MoO3,chloroform,
108391,10.1016/j.solmat.2019.109982,C=CCCCCCCCCCN1C(=O)c2c(-c3cc4c(-c5ccc(CC(CC)CCCC)s5)c5sccc5c(-c5ccc(CC(CC)CCCC)s5)c4s3)sc(-c3cc4c(-c5ccc(CC(CC)CCCC)s5)c5sc(-c6sc(-c7sc(-c8cc(CCCCCC)cs8)c8c7C(=O)N(CCCCCCCC)C8=O)cc6CCCCCC)cc5c(-c5ccc(CC(CC)CCCC)s5)c4s3)c2C1=O,CCCCCCCCC(CCCCCC)CN1C(=O)c2ccc3c4c(c(-c5cccs5)cc(c24)C1=O)C(=O)N(CC(CCCCCC)CCCCCCCC)C3=O,0.55,-5.32,-3.46,-5.71,-3.88,,,1.5:1,,conventional,,PEDOT:PSS,chloroform,
108392,10.1016/j.solmat.2019.109982,C=CCCCCCCCCCN1C(=O)c2c(-c3cc4c(-c5ccc(CC(CC)CCCC)s5)c5sccc5c(-c5ccc(CC(CC)CCCC)s5)c4s3)sc(-c3cc4c(-c5ccc(CC(CC)CCCC)s5)c5sc(-c6sc(-c7sc(-c8cc(CCCCCC)cs8)c8c7C(=O)N(CCCCCCCC)C8=O)cc6CCCCCC)cc5c(-c5ccc(CC(CC)CCCC)s5)c4s3)c2C1=O,CCCCCCCCC(CCCCCC)CN1C(=O)c2ccc3c4c(c(-c5cccs5)cc(c24)C1=O)C(=O)N(CC(CCCCCC)CCCCCCCC)C3=O,0.64,-5.32,-3.46,-5.71,-3.88,,150.0,1.5:1,,conventional,,PEDOT:PSS,chloroform,
108393,10.1016/j.solmat.2019.109982,C=CCCCCCCCCCN1C(=O)c2c(-c3cc4c(-c5ccc(CC(CC)CCCC)s5)c5sccc5c(-c5ccc(CC(CC)CCCC)s5)c4s3)sc(-c3cc4c(-c5ccc(CC(CC)CCCC)s5)c5sc(-c6sc(-c7sc(-c8cc(CCCCCC)cs8)c8c7C(=O)N(CCCCCCCC)C8=O)cc6CCCCCC)cc5c(-c5ccc(CC(CC)CCCC)s5)c4s3)c2C1=O,C=CCCCCCCCCCN1C(=O)c2ccc3c4c(c(-c5ccc(-c6cc7c8c(c(-c9cccs9)cc9c8c6C(=O)N(CC(CCCCCC)CCCCCCCC)C9=O)C(=O)N(CC(CCCCCC)CCCCCCCC)C7=O)s5)cc(c24)C1=O)C(=O)N(CCCCCCCCCC=C)C3=O,0.95,-5.32,-3.46,-5.72,-3.89,,,1.5:1,,conventional,,PEDOT:PSS,chloroform,
108394,10.1016/j.solmat.2019.109982,C=CCCCCCCCCCN1C(=O)c2c(-c3cc4c(-c5ccc(CC(CC)CCCC)s5)c5sccc5c(-c5ccc(CC(CC)CCCC)s5)c4s3)sc(-c3cc4c(-c5ccc(CC(CC)CCCC)s5)c5sc(-c6sc(-c7sc(-c8cc(CCCCCC)cs8)c8c7C(=O)N(CCCCCCCC)C8=O)cc6CCCCCC)cc5c(-c5ccc(CC(CC)CCCC)s5)c4s3)c2C1=O,C=CCCCCCCCCCN1C(=O)c2ccc3c4c(c(-c5ccc(-c6cc7c8c(c(-c9cccs9)cc9c8c6C(=O)N(CC(CCCCCC)CCCCCCCC)C9=O)C(=O)N(CC(CCCCCC)CCCCCCCC)C7=O)s5)cc(c24)C1=O)C(=O)N(CCCCCCCCCC=C)C3=O,0.98,-5.32,-3.46,-5.72,-3.89,,150.0,1.5:1,,conventional,,PEDOT:PSS,chloroform,
108395,10.1016/j.solmat.2019.109982,C=CCCCCCCCCCN1C(=O)c2c(-c3cc4c(-c5ccc(CC(CC)CCCC)s5)c5sccc5c(-c5ccc(CC(CC)CCCC)s5)c4s3)sc(-c3cc4c(-c5ccc(CC(CC)CCCC)s5)c5sc(-c6sc(-c7sc(-c8cc(CCCCCC)cs8)c8c7C(=O)N(CCCCCCCC)C8=O)cc6CCCCCC)cc5c(-c5ccc(CC(CC)CCCC)s5)c4s3)c2C1=O,CCCCCCCCC(CCCCCC)CN1C(=O)c2ccc3c4c(c(-c5cccs5)cc(c24)C1=O)C(=O)N(CC(CCCCCC)CCCCCCCC)C3=O,1.96,-5.31,-3.47,-5.71,-3.88,,,1.5:1,,conventional,,PEDOT:PSS,chloroform,
108396,10.1016/j.solmat.2019.109982,C=CCCCCCCCCCN1C(=O)c2c(-c3cc4c(-c5ccc(CC(CC)CCCC)s5)c5sccc5c(-c5ccc(CC(CC)CCCC)s5)c4s3)sc(-c3cc4c(-c5ccc(CC(CC)CCCC)s5)c5sc(-c6sc(-c7sc(-c8cc(CCCCCC)cs8)c8c7C(=O)N(CCCCCCCC)C8=O)cc6CCCCCC)cc5c(-c5ccc(CC(CC)CCCC)s5)c4s3)c2C1=O,CCCCCCCCC(CCCCCC)CN1C(=O)c2ccc3c4c(c(-c5cccs5)cc(c24)C1=O)C(=O)N(CC(CCCCCC)CCCCCCCC)C3=O,2.18,-5.31,-3.47,-5.71,-3.88,,150.0,1.5:1,,conventional,,PEDOT:PSS,chloroform,
108397,10.1016/j.solmat.2019.109982,C=CCCCCCCCCCN1C(=O)c2c(-c3cc4c(-c5ccc(CC(CC)CCCC)s5)c5sccc5c(-c5ccc(CC(CC)CCCC)s5)c4s3)sc(-c3cc4c(-c5ccc(CC(CC)CCCC)s5)c5sc(-c6sc(-c7sc(-c8cc(CCCCCC)cs8)c8c7C(=O)N(CCCCCCCC)C8=O)cc6CCCCCC)cc5c(-c5ccc(CC(CC)CCCC)s5)c4s3)c2C1=O,C=CCCCCCCCCCN1C(=O)c2ccc3c4c(c(-c5ccc(-c6cc7c8c(c(-c9cccs9)cc9c8c6C(=O)N(CC(CCCCCC)CCCCCCCC)C9=O)C(=O)N(CC(CCCCCC)CCCCCCCC)C7=O)s5)cc(c24)C1=O)C(=O)N(CCCCCCCCCC=C)C3=O,2.69,-5.31,-3.47,-5.72,-3.89,,,1.5:1,,conventional,,PEDOT:PSS,chloroform,
108398,10.1016/j.solmat.2019.109982,C=CCCCCCCCCCN1C(=O)c2c(-c3cc4c(-c5ccc(CC(CC)CCCC)s5)c5sccc5c(-c5ccc(CC(CC)CCCC)s5)c4s3)sc(-c3cc4c(-c5ccc(CC(CC)CCCC)s5)c5sc(-c6sc(-c7sc(-c8cc(CCCCCC)cs8)c8c7C(=O)N(CCCCCCCC)C8=O)cc6CCCCCC)cc5c(-c5ccc(CC(CC)CCCC)s5)c4s3)c2C1=O,C=CCCCCCCCCCN1C(=O)c2ccc3c4c(c(-c5ccc(-c6cc7c8c(c(-c9cccs9)cc9c8c6C(=O)N(CC(CCCCCC)CCCCCCCC)C9=O)C(=O)N(CC(CCCCCC)CCCCCCCC)C7=O)s5)cc(c24)C1=O)C(=O)N(CCCCCCCCCC=C)C3=O,3.34,-5.31,-3.47,-5.72,-3.89,,1.5,1.5:1,,conventional,,PEDOT:PSS,chloroform,
108399,10.1016/j.solmat.2019.109982,C=CCCCCCCCCCN1C(=O)c2c(-c3cc4c(-c5ccc(CC(CC)CCCC)s5)c5sccc5c(-c5ccc(CC(CC)CCCC)s5)c4s3)sc(-c3cc4c(-c5ccc(CC(CC)CCCC)s5)c5sc(-c6sc(-c7sc(-c8cc(CCCCCC)cs8)c8c7C(=O)N(CCCCCCCC)C8=O)cc6CCCCCC)cc5c(-c5ccc(CC(CC)CCCC)s5)c4s3)c2C1=O,CCCCCCCCC(CCCCCC)CN1C(=O)c2ccc3c4c(c(-c5cccs5)cc(c24)C1=O)C(=O)N(CC(CCCCCC)CCCCCCCC)C3=O,1.5,-5.31,-3.47,-5.71,-3.88,,,1.5:1,,conventional,,PEDOT:PSS,chloroform,
108400,10.1016/j.solmat.2019.109982,C=CCCCCCCCCCN1C(=O)c2c(-c3cc4c(-c5ccc(CC(CC)CCCC)s5)c5sccc5c(-c5ccc(CC(CC)CCCC)s5)c4s3)sc(-c3cc4c(-c5ccc(CC(CC)CCCC)s5)c5sc(-c6sc(-c7sc(-c8cc(CCCCCC)cs8)c8c7C(=O)N(CCCCCCCC)C8=O)cc6CCCCCC)cc5c(-c5ccc(CC(CC)CCCC)s5)c4s3)c2C1=O,CCCCCCCCC(CCCCCC)CN1C(=O)c2ccc3c4c(c(-c5cccs5)cc(c24)C1=O)C(=O)N(CC(CCCCCC)CCCCCCCC)C3=O,1.7,-5.31,-3.47,-5.71,-3.88,,150.0,1.5:1,,conventional,,PEDOT:PSS,chloroform,
108401,10.1016/j.solmat.2019.109982,C=CCCCCCCCCCN1C(=O)c2c(-c3cc4c(-c5ccc(CC(CC)CCCC)s5)c5sccc5c(-c5ccc(CC(CC)CCCC)s5)c4s3)sc(-c3cc4c(-c5ccc(CC(CC)CCCC)s5)c5sc(-c6sc(-c7sc(-c8cc(CCCCCC)cs8)c8c7C(=O)N(CCCCCCCC)C8=O)cc6CCCCCC)cc5c(-c5ccc(CC(CC)CCCC)s5)c4s3)c2C1=O,C=CCCCCCCCCCN1C(=O)c2ccc3c4c(c(-c5ccc(-c6cc7c8c(c(-c9cccs9)cc9c8c6C(=O)N(CC(CCCCCC)CCCCCCCC)C9=O)C(=O)N(CC(CCCCCC)CCCCCCCC)C7=O)s5)cc(c24)C1=O)C(=O)N(CCCCCCCCCC=C)C3=O,2.05,-5.31,-3.47,-5.72,-3.89,,,1.5:1,,conventional,,PEDOT:PSS,chloroform,
108402,10.1016/j.solmat.2019.109982,C=CCCCCCCCCCN1C(=O)c2c(-c3cc4c(-c5ccc(CC(CC)CCCC)s5)c5sccc5c(-c5ccc(CC(CC)CCCC)s5)c4s3)sc(-c3cc4c(-c5ccc(CC(CC)CCCC)s5)c5sc(-c6sc(-c7sc(-c8cc(CCCCCC)cs8)c8c7C(=O)N(CCCCCCCC)C8=O)cc6CCCCCC)cc5c(-c5ccc(CC(CC)CCCC)s5)c4s3)c2C1=O,C=CCCCCCCCCCN1C(=O)c2ccc3c4c(c(-c5ccc(-c6cc7c8c(c(-c9cccs9)cc9c8c6C(=O)N(CC(CCCCCC)CCCCCCCC)C9=O)C(=O)N(CC(CCCCCC)CCCCCCCC)C7=O)s5)cc(c24)C1=O)C(=O)N(CCCCCCCCCC=C)C3=O,2.26,-5.31,-3.47,-5.72,-3.89,,150.0,1.5:1,,conventional,,PEDOT:PSS,chloroform,
108403,10.1016/j.solmat.2019.109982,CCCCCCCCN1C(=O)c2c(-c3cc(CCCCCC)cs3)sc(-c3cc(CCCCCC)c(-c4cc5c(-c6ccc(CC(CC)CCCC)s6)c6sccc6c(-c6ccc(CC(CC)CCCC)s6)c5s4)s3)c2C1=O,CCCCCCCCCCC(CCCCCCCC)CN1C(=O)c2ccc3c4c(c(-c5ccc(-c6ccc(-c7cc8c9c(c(-c%10cccs%10)cc%10c9c7C(=O)N(CC(CCCCCCCC)CCCCCCCCCC)C%10=O)C(=O)N(CC(CCCCCCCC)CCCCCCCCCC)C8=O)s6)s5)cc(c24)C1=O)C(=O)N(CC(CCCCCCCC)CCCCCCCCCC)C3=O,1.93,-5.3,-3.45,-5.69,-3.87,,,1.5:1,,conventional,,PEDOT:PSS,chloroform,
108404,10.1016/j.solmat.2019.109982,CCCCCCCCN1C(=O)c2c(-c3cc(CCCCCC)cs3)sc(-c3cc(CCCCCC)c(-c4cc5c(-c6ccc(CC(CC)CCCC)s6)c6sccc6c(-c6ccc(CC(CC)CCCC)s6)c5s4)s3)c2C1=O,CCCCCCCCCCC(CCCCCCCC)CN1C(=O)c2ccc3c4c(c(-c5ccc(-c6ccc(-c7cc8c9c(c(-c%10cccs%10)cc%10c9c7C(=O)N(CC(CCCCCCCC)CCCCCCCCCC)C%10=O)C(=O)N(CC(CCCCCCCC)CCCCCCCCCC)C8=O)s6)s5)cc(c24)C1=O)C(=O)N(CC(CCCCCCCC)CCCCCCCCCC)C3=O,2.45,-5.3,-3.45,-5.69,-3.87,,1.5,1.5:1,,,,PEDOT:PSS,chloroform,
108407,10.1016/j.solmat.2019.109982,C=CCCCCCCCCCN1C(=O)c2c(-c3cc4c(-c5ccc(CC(CC)CCCC)s5)c5sccc5c(-c5ccc(CC(CC)CCCC)s5)c4s3)sc(-c3cc4c(-c5ccc(CC(CC)CCCC)s5)c5sc(-c6sc(-c7sc(-c8cc(CCCCCC)cs8)c8c7C(=O)N(CCCCCCCC)C8=O)cc6CCCCCC)cc5c(-c5ccc(CC(CC)CCCC)s5)c4s3)c2C1=O,C=CCCCCCCCCCN1C(=O)c2ccc3c4c(c(-c5ccc(-c6cc7c8c(c(-c9cccs9)cc9c8c6C(=O)N(CC(CCCCCC)CCCCCCCC)C9=O)C(=O)N(CC(CCCCCC)CCCCCCCC)C7=O)s5)cc(c24)C1=O)C(=O)N(CCCCCCCCCC=C)C3=O,3.04,-5.31,-3.47,-5.72,-3.89,,90.0,1.5:1,,conventional,,PEDOT:PSS,chloroform,
108408,10.1016/j.solmat.2019.109982,C=CCCCCCCCCCN1C(=O)c2c(-c3cc4c(-c5ccc(CC(CC)CCCC)s5)c5sccc5c(-c5ccc(CC(CC)CCCC)s5)c4s3)sc(-c3cc4c(-c5ccc(CC(CC)CCCC)s5)c5sc(-c6sc(-c7sc(-c8cc(CCCCCC)cs8)c8c7C(=O)N(CCCCCCCC)C8=O)cc6CCCCCC)cc5c(-c5ccc(CC(CC)CCCC)s5)c4s3)c2C1=O,C=CCCCCCCCCCN1C(=O)c2ccc3c4c(c(-c5ccc(-c6cc7c8c(c(-c9cccs9)cc9c8c6C(=O)N(CC(CCCCCC)CCCCCCCC)C9=O)C(=O)N(CC(CCCCCC)CCCCCCCC)C7=O)s5)cc(c24)C1=O)C(=O)N(CCCCCCCCCC=C)C3=O,1.91,-5.31,-3.47,-5.72,-3.89,,90.0,1.5:1,,conventional,,PEDOT:PSS,chloroform,
108409,10.1016/j.solmat.2019.109982,C=CCCCCCCCCCN1C(=O)c2c(-c3cc4c(-c5ccc(CC(CC)CCCC)s5)c5sccc5c(-c5ccc(CC(CC)CCCC)s5)c4s3)sc(-c3cc4c(-c5ccc(CC(CC)CCCC)s5)c5sc(-c6sc(-c7sc(-c8cc(CCCCCC)cs8)c8c7C(=O)N(CCCCCCCC)C8=O)cc6CCCCCC)cc5c(-c5ccc(CC(CC)CCCC)s5)c4s3)c2C1=O,C=CCCCCCCCCCN1C(=O)c2ccc3c4c(c(-c5ccc(-c6cc7c8c(c(-c9cccs9)cc9c8c6C(=O)N(CC(CCCCCC)CCCCCCCC)C9=O)C(=O)N(CC(CCCCCC)CCCCCCCC)C7=O)s5)cc(c24)C1=O)C(=O)N(CCCCCCCCCC=C)C3=O,2.78,-5.31,-3.47,-5.72,-3.89,,90.0,1.5:1,,conventional,,PEDOT:PSS,chloroform,
108410,10.1016/j.solmat.2019.109982,C=CCCCCCCCCCN1C(=O)c2c(-c3cc4c(-c5ccc(CC(CC)CCCC)s5)c5sccc5c(-c5ccc(CC(CC)CCCC)s5)c4s3)sc(-c3cc4c(-c5ccc(CC(CC)CCCC)s5)c5sc(-c6sc(-c7sc(-c8cc(CCCCCC)cs8)c8c7C(=O)N(CCCCCCCC)C8=O)cc6CCCCCC)cc5c(-c5ccc(CC(CC)CCCC)s5)c4s3)c2C1=O,C=CCCCCCCCCCN1C(=O)c2ccc3c4c(c(-c5ccc(-c6cc7c8c(c(-c9cccs9)cc9c8c6C(=O)N(CC(CCCCCC)CCCCCCCC)C9=O)C(=O)N(CC(CCCCCC)CCCCCCCC)C7=O)s5)cc(c24)C1=O)C(=O)N(CCCCCCCCCC=C)C3=O,1.77,-5.31,-3.47,-5.72,-3.89,,90.0,1.5:1,,conventional,,PEDOT:PSS,chloroform,
108411,10.1016/j.solmat.2019.109982,C=CCCCCCCCCCN1C(=O)c2c(-c3cc4c(-c5ccc(CC(CC)CCCC)s5)c5sccc5c(-c5ccc(CC(CC)CCCC)s5)c4s3)sc(-c3cc4c(-c5ccc(CC(CC)CCCC)s5)c5sc(-c6sc(-c7sc(-c8cc(CCCCCC)cs8)c8c7C(=O)N(CCCCCCCC)C8=O)cc6CCCCCC)cc5c(-c5ccc(CC(CC)CCCC)s5)c4s3)c2C1=O,C=CCCCCCCCCCN1C(=O)c2ccc3c4c(c(-c5ccc(-c6cc7c8c(c(-c9cccs9)cc9c8c6C(=O)N(CC(CCCCCC)CCCCCCCC)C9=O)C(=O)N(CC(CCCCCC)CCCCCCCC)C7=O)s5)cc(c24)C1=O)C(=O)N(CCCCCCCCCC=C)C3=O,2.61,-5.31,-3.47,-5.72,-3.89,,90.0,1.5:1,,conventional,,PEDOT:PSS,chloroform,
108412,10.1016/j.solmat.2019.109982,C=CCCCCCCCCCN1C(=O)c2c(-c3cc4c(-c5ccc(CC(CC)CCCC)s5)c5sccc5c(-c5ccc(CC(CC)CCCC)s5)c4s3)sc(-c3cc4c(-c5ccc(CC(CC)CCCC)s5)c5sc(-c6sc(-c7sc(-c8cc(CCCCCC)cs8)c8c7C(=O)N(CCCCCCCC)C8=O)cc6CCCCCC)cc5c(-c5ccc(CC(CC)CCCC)s5)c4s3)c2C1=O,C=CCCCCCCCCCN1C(=O)c2ccc3c4c(c(-c5ccc(-c6cc7c8c(c(-c9cccs9)cc9c8c6C(=O)N(CC(CCCCCC)CCCCCCCC)C9=O)C(=O)N(CC(CCCCCC)CCCCCCCC)C7=O)s5)cc(c24)C1=O)C(=O)N(CCCCCCCCCC=C)C3=O,1.48,-5.31,-3.47,-5.72,-3.89,,90.0,1.5:1,,conventional,,PEDOT:PSS,chloroform,
108413,10.1016/j.solmat.2019.109982,C=CCCCCCCCCCN1C(=O)c2c(-c3cc4c(-c5ccc(CC(CC)CCCC)s5)c5sccc5c(-c5ccc(CC(CC)CCCC)s5)c4s3)sc(-c3cc4c(-c5ccc(CC(CC)CCCC)s5)c5sc(-c6sc(-c7sc(-c8cc(CCCCCC)cs8)c8c7C(=O)N(CCCCCCCC)C8=O)cc6CCCCCC)cc5c(-c5ccc(CC(CC)CCCC)s5)c4s3)c2C1=O,C=CCCCCCCCCCN1C(=O)c2ccc3c4c(c(-c5ccc(-c6cc7c8c(c(-c9cccs9)cc9c8c6C(=O)N(CC(CCCCCC)CCCCCCCC)C9=O)C(=O)N(CC(CCCCCC)CCCCCCCC)C7=O)s5)cc(c24)C1=O)C(=O)N(CCCCCCCCCC=C)C3=O,2.22,-5.31,-3.47,-5.72,-3.89,,90.0,1.5:1,,conventional,,PEDOT:PSS,chloroform,
108414,10.1016/j.solmat.2019.109982,C=CCCCCCCCCCN1C(=O)c2c(-c3cc4c(-c5ccc(CC(CC)CCCC)s5)c5sccc5c(-c5ccc(CC(CC)CCCC)s5)c4s3)sc(-c3cc4c(-c5ccc(CC(CC)CCCC)s5)c5sc(-c6sc(-c7sc(-c8cc(CCCCCC)cs8)c8c7C(=O)N(CCCCCCCC)C8=O)cc6CCCCCC)cc5c(-c5ccc(CC(CC)CCCC)s5)c4s3)c2C1=O,C=CCCCCCCCCCN1C(=O)c2ccc3c4c(c(-c5ccc(-c6cc7c8c(c(-c9cccs9)cc9c8c6C(=O)N(CC(CCCCCC)CCCCCCCC)C9=O)C(=O)N(CC(CCCCCC)CCCCCCCC)C7=O)s5)cc(c24)C1=O)C(=O)N(CCCCCCCCCC=C)C3=O,0.64,-5.31,-3.47,-5.72,-3.89,,90.0,1.5:1,,conventional,,PEDOT:PSS,chloroform,
108415,10.1016/j.solmat.2019.109982,C=CCCCCCCCCCN1C(=O)c2c(-c3cc4c(-c5ccc(CC(CC)CCCC)s5)c5sccc5c(-c5ccc(CC(CC)CCCC)s5)c4s3)sc(-c3cc4c(-c5ccc(CC(CC)CCCC)s5)c5sc(-c6sc(-c7sc(-c8cc(CCCCCC)cs8)c8c7C(=O)N(CCCCCCCC)C8=O)cc6CCCCCC)cc5c(-c5ccc(CC(CC)CCCC)s5)c4s3)c2C1=O,C=CCCCCCCCCCN1C(=O)c2ccc3c4c(c(-c5ccc(-c6cc7c8c(c(-c9cccs9)cc9c8c6C(=O)N(CC(CCCCCC)CCCCCCCC)C9=O)C(=O)N(CC(CCCCCC)CCCCCCCC)C7=O)s5)cc(c24)C1=O)C(=O)N(CCCCCCCCCC=C)C3=O,2.32,-5.31,-3.47,-5.72,-3.89,,90.0,1.5:1,,conventional,,PEDOT:PSS,chloroform,
