Repository: JiYiqaq/PCE-KA-GNN

# Data directory

- `raw/Active_Database.csv` is the immutable source dataset bundled under CC BY 4.0. Do not overwrite it with processed data.
- `processed/` is created and populated by the training pipeline. Generated `.pt` and `.pth` caches are intentionally ignored by Git because they can exceed GitHub's normal single-file limit.

See `../DATA_LICENSE.md` for provenance, license and checksum information.

File: data/processed/device_records.csv (part 220 of 250)
record_id,doi,donor_smiles,acceptor_smiles,pce,homo_d,lumo_d,homo_a,lumo_a,active_layer_thickness,annealing_temp,d_a_ratio,additive_ratio,device_type,etl_canonical,htl_canonical,solvent_canonical,additive_canonical
108416,10.1016/j.solmat.2019.109982,C=CCCCCCCCCCN1C(=O)c2c(-c3cc4c(-c5ccc(CC(CC)CCCC)s5)c5sccc5c(-c5ccc(CC(CC)CCCC)s5)c4s3)sc(-c3cc4c(-c5ccc(CC(CC)CCCC)s5)c5sc(-c6sc(-c7sc(-c8cc(CCCCCC)cs8)c8c7C(=O)N(CCCCCCCC)C8=O)cc6CCCCCC)cc5c(-c5ccc(CC(CC)CCCC)s5)c4s3)c2C1=O,C=CCCCCCCCCCN1C(=O)c2ccc3c4c(c(-c5ccc(-c6cc7c8c(c(-c9cccs9)cc9c8c6C(=O)N(CC(CCCCCC)CCCCCCCC)C9=O)C(=O)N(CC(CCCCCC)CCCCCCCC)C7=O)s5)cc(c24)C1=O)C(=O)N(CCCCCCCCCC=C)C3=O,0.53,-5.31,-3.47,-5.72,-3.89,,90.0,1.5:1,,conventional,,PEDOT:PSS,chloroform,
108417,10.1016/j.solmat.2019.109982,C=CCCCCCCCCCN1C(=O)c2c(-c3cc4c(-c5ccc(CC(CC)CCCC)s5)c5sccc5c(-c5ccc(CC(CC)CCCC)s5)c4s3)sc(-c3cc4c(-c5ccc(CC(CC)CCCC)s5)c5sc(-c6sc(-c7sc(-c8cc(CCCCCC)cs8)c8c7C(=O)N(CCCCCCCC)C8=O)cc6CCCCCC)cc5c(-c5ccc(CC(CC)CCCC)s5)c4s3)c2C1=O,C=CCCCCCCCCCN1C(=O)c2ccc3c4c(c(-c5ccc(-c6cc7c8c(c(-c9cccs9)cc9c8c6C(=O)N(CC(CCCCCC)CCCCCCCC)C9=O)C(=O)N(CC(CCCCCC)CCCCCCCC)C7=O)s5)cc(c24)C1=O)C(=O)N(CCCCCCCCCC=C)C3=O,2.28,-5.31,-3.47,-5.72,-3.89,,90.0,1.5:1,,conventional,,PEDOT:PSS,chloroform,
108418,10.1016/j.solmat.2019.109982,C=CCCCCCCCCCN1C(=O)c2c(-c3cc4c(-c5ccc(CC(CC)CCCC)s5)c5sccc5c(-c5ccc(CC(CC)CCCC)s5)c4s3)sc(-c3cc4c(-c5ccc(CC(CC)CCCC)s5)c5sc(-c6sc(-c7sc(-c8cc(CCCCCC)cs8)c8c7C(=O)N(CCCCCCCC)C8=O)cc6CCCCCC)cc5c(-c5ccc(CC(CC)CCCC)s5)c4s3)c2C1=O,C=CCCCCCCCCCN1C(=O)c2ccc3c4c(c(-c5ccc(-c6cc7c8c(c(-c9cccs9)cc9c8c6C(=O)N(CC(CCCCCC)CCCCCCCC)C9=O)C(=O)N(CC(CCCCCC)CCCCCCCC)C7=O)s5)cc(c24)C1=O)C(=O)N(CCCCCCCCCC=C)C3=O,0.46,-5.31,-3.47,-5.72,-3.89,,90.0,1.5:1,,conventional,,PEDOT:PSS,chloroform,
108419,10.1016/j.solmat.2019.109982,C=CCCCCCCCCCN1C(=O)c2c(-c3cc4c(-c5ccc(CC(CC)CCCC)s5)c5sccc5c(-c5ccc(CC(CC)CCCC)s5)c4s3)sc(-c3cc4c(-c5ccc(CC(CC)CCCC)s5)c5sc(-c6sc(-c7sc(-c8cc(CCCCCC)cs8)c8c7C(=O)N(CCCCCCCC)C8=O)cc6CCCCCC)cc5c(-c5ccc(CC(CC)CCCC)s5)c4s3)c2C1=O,C=CCCCCCCCCCN1C(=O)c2ccc3c4c(c(-c5ccc(-c6cc7c8c(c(-c9cccs9)cc9c8c6C(=O)N(CC(CCCCCC)CCCCCCCC)C9=O)C(=O)N(CC(CCCCCC)CCCCCCCC)C7=O)s5)cc(c24)C1=O)C(=O)N(CCCCCCCCCC=C)C3=O,2.17,-5.31,-3.47,-5.72,-3.89,,90.0,1.5:1,,conventional,,PEDOT:PSS,chloroform,
108420,10.1016/j.solmat.2019.109982,C=CCCCCCCCCCN1C(=O)c2c(-c3cc4c(-c5ccc(CC(CC)CCCC)s5)c5sccc5c(-c5ccc(CC(CC)CCCC)s5)c4s3)sc(-c3cc4c(-c5ccc(CC(CC)CCCC)s5)c5sc(-c6sc(-c7sc(-c8cc(CCCCCC)cs8)c8c7C(=O)N(CCCCCCCC)C8=O)cc6CCCCCC)cc5c(-c5ccc(CC(CC)CCCC)s5)c4s3)c2C1=O,C=CCCCCCCCCCN1C(=O)c2ccc3c4c(c(-c5ccc(-c6cc7c8c(c(-c9cccs9)cc9c8c6C(=O)N(CC(CCCCCC)CCCCCCCC)C9=O)C(=O)N(CC(CCCCCC)CCCCCCCC)C7=O)s5)cc(c24)C1=O)C(=O)N(CCCCCCCCCC=C)C3=O,0.39,-5.31,-3.47,-5.72,-3.89,,90.0,1.5:1,,conventional,,PEDOT:PSS,chloroform,
108425,10.1016/j.solmat.2019.109982,C=CCCCCCCCCCN1C(=O)c2c(-c3cc4c(-c5ccc(CC(CC)CCCC)s5)c5sccc5c(-c5ccc(CC(CC)CCCC)s5)c4s3)sc(-c3cc4c(-c5ccc(CC(CC)CCCC)s5)c5sc(-c6sc(-c7sc(-c8cc(CCCCCC)cs8)c8c7C(=O)N(CCCCCCCC)C8=O)cc6CCCCCC)cc5c(-c5ccc(CC(CC)CCCC)s5)c4s3)c2C1=O,C=CCCCCCCCCCN1C(=O)c2ccc3c4c(c(-c5ccc(-c6cc7c8c(c(-c9cccs9)cc9c8c6C(=O)N(CC(CCCCCC)CCCCCCCC)C9=O)C(=O)N(CC(CCCCCC)CCCCCCCC)C7=O)s5)cc(c24)C1=O)C(=O)N(CCCCCCCCCC=C)C3=O,3.07,-5.31,-3.47,-5.72,-3.89,,,1.5:1,,conventional,,PEDOT:PSS,chloroform,
108426,10.1016/j.solmat.2019.109982,CCCCCCCCN1C(=O)c2c(-c3cc(CCCCCC)cs3)sc(-c3cc(CCCCCC)c(-c4cc5c(-c6ccc(CC(CC)CCCC)s6)c6sccc6c(-c6ccc(CC(CC)CCCC)s6)c5s4)s3)c2C1=O,CCCCCCCCCCC(CCCCCCCC)CN1C(=O)c2ccc3c4c(c(-c5ccc(-c6ccc(-c7cc8c9c(c(-c%10cccs%10)cc%10c9c7C(=O)N(CC(CCCCCCCC)CCCCCCCCCC)C%10=O)C(=O)N(CC(CCCCCCCC)CCCCCCCCCC)C8=O)s6)s5)cc(c24)C1=O)C(=O)N(CC(CCCCCCCC)CCCCCCCCCC)C3=O,1.51,-5.3,-3.45,-5.69,-3.87,,,1.5:1,,,,PEDOT:PSS,chloroform,
108427,10.1016/j.solmat.2019.109982,C=CCCCCCCCCCN1C(=O)c2c(-c3cc4c(-c5ccc(CC(CC)CCCC)s5)c5sccc5c(-c5ccc(CC(CC)CCCC)s5)c4s3)sc(-c3cc4c(-c5ccc(CC(CC)CCCC)s5)c5sc(-c6sc(-c7sc(-c8cc(CCCCCC)cs8)c8c7C(=O)N(CCCCCCCC)C8=O)cc6CCCCCC)cc5c(-c5ccc(CC(CC)CCCC)s5)c4s3)c2C1=O,C=CCCCCCCCCCN1C(=O)c2ccc3c4c(c(-c5ccc(-c6cc7c8c(c(-c9cccs9)cc9c8c6C(=O)N(CC(CCCCCC)CCCCCCCC)C9=O)C(=O)N(CC(CCCCCC)CCCCCCCC)C7=O)s5)cc(c24)C1=O)C(=O)N(CCCCCCCCCC=C)C3=O,2.87,-5.31,-3.47,-5.72,-3.89,,,1.5:1,,conventional,,PEDOT:PSS,chloroform,
108428,10.1016/j.solmat.2019.109982,CCCCCCCCN1C(=O)c2c(-c3cc(CCCCCC)cs3)sc(-c3cc(CCCCCC)c(-c4cc5c(-c6ccc(CC(CC)CCCC)s6)c6sccc6c(-c6ccc(CC(CC)CCCC)s6)c5s4)s3)c2C1=O,CCCCCCCCCCC(CCCCCCCC)CN1C(=O)c2ccc3c4c(c(-c5ccc(-c6ccc(-c7cc8c9c(c(-c%10cccs%10)cc%10c9c7C(=O)N(CC(CCCCCCCC)CCCCCCCCCC)C%10=O)C(=O)N(CC(CCCCCCCC)CCCCCCCCCC)C8=O)s6)s5)cc(c24)C1=O)C(=O)N(CC(CCCCCCCC)CCCCCCCCCC)C3=O,1.2,-5.3,-3.45,-5.69,-3.87,,,1.5:1,,,,PEDOT:PSS,chloroform,
108429,10.1016/j.solmat.2019.109982,C=CCCCCCCCCCN1C(=O)c2c(-c3cc4c(-c5ccc(CC(CC)CCCC)s5)c5sccc5c(-c5ccc(CC(CC)CCCC)s5)c4s3)sc(-c3cc4c(-c5ccc(CC(CC)CCCC)s5)c5sc(-c6sc(-c7sc(-c8cc(CCCCCC)cs8)c8c7C(=O)N(CCCCCCCC)C8=O)cc6CCCCCC)cc5c(-c5ccc(CC(CC)CCCC)s5)c4s3)c2C1=O,C=CCCCCCCCCCN1C(=O)c2ccc3c4c(c(-c5ccc(-c6cc7c8c(c(-c9cccs9)cc9c8c6C(=O)N(CC(CCCCCC)CCCCCCCC)C9=O)C(=O)N(CC(CCCCCC)CCCCCCCC)C7=O)s5)cc(c24)C1=O)C(=O)N(CCCCCCCCCC=C)C3=O,2.86,-5.31,-3.47,-5.72,-3.89,,,1.5:1,,conventional,,PEDOT:PSS,chloroform,
108430,10.1016/j.solmat.2019.109982,CCCCCCCCN1C(=O)c2c(-c3cc(CCCCCC)cs3)sc(-c3cc(CCCCCC)c(-c4cc5c(-c6ccc(CC(CC)CCCC)s6)c6sccc6c(-c6ccc(CC(CC)CCCC)s6)c5s4)s3)c2C1=O,CCCCCCCCCCC(CCCCCCCC)CN1C(=O)c2ccc3c4c(c(-c5ccc(-c6ccc(-c7cc8c9c(c(-c%10cccs%10)cc%10c9c7C(=O)N(CC(CCCCCCCC)CCCCCCCCCC)C%10=O)C(=O)N(CC(CCCCCCCC)CCCCCCCCCC)C8=O)s6)s5)cc(c24)C1=O)C(=O)N(CC(CCCCCCCC)CCCCCCCCCC)C3=O,0.98,-5.3,-3.45,-5.69,-3.87,,,1.5:1,,,,PEDOT:PSS,chloroform,
108431,10.1016/j.synthmet.2011.02.014,CCCCC(CC)COc1ccc(/C=C/c2ccsc2-c2cccs2)cc1,COC(=O)CCCC1(c2ccccc2)C23c4c5c6c7c8c9c(c%10c%11c2c2c%12c4c4c%13c5c5c7c7c8c8c%14c9c%10c9c%10c%11c2c2c%11c%12c4c4c%12c%13c5c5c7c7c8c8c%14c9c9c%10c2c2c%11c4c4c%12c5c7c5c8c9c2c45)C613,0.21,-5.11,-2.81,-6.1,-3.7,80.0,150.0,1:2,,conventional,LiF,PEDOT:PSS,o-DCB,
108432,10.1016/j.synthmet.2011.02.014,CCCCC(CC)COc1ccc(/C=C/c2ccsc2-c2cccs2)cc1,COC(=O)CCCC1(c2ccccc2)C23c4c5c6c7c8c9c(c%10c%11c2c2c%12c4c4c%13c5c5c7c7c8c8c%14c9c%10c9c%10c%11c2c2c%11c%12c4c4c%12c%13c5c5c7c7c8c8c%14c9c9c%10c2c2c%11c4c4c%12c5c7c5c8c9c2c45)C613,0.27,-5.11,-2.81,-6.1,-3.7,80.0,150.0,1:2.5,,conventional,LiF,PEDOT:PSS,o-DCB,
108433,10.1016/j.synthmet.2011.02.014,CCCCC(CC)COc1ccc(/C=C/c2ccsc2-c2cccs2)cc1,COC(=O)CCCC1(c2ccccc2)C23c4c5c6c7c8c9c(c%10c%11c2c2c%12c4c4c%13c5c5c7c7c8c8c%14c9c%10c9c%10c%11c2c2c%11c%12c4c4c%12c%13c5c5c7c7c8c8c%14c9c9c%10c2c2c%11c4c4c%12c5c7c5c8c9c2c45)C613,0.37,-5.11,-2.81,-6.1,-3.7,80.0,150.0,1:3,,conventional,LiF,PEDOT:PSS,o-DCB,
108434,10.1016/j.synthmet.2011.02.014,CCCCC(CC)COc1ccc(/C=C/c2ccsc2-c2cccs2)cc1,COC(=O)CCCC1(c2ccccc2)C23c4c5c6c7c8c9c(c%10c%11c2c2c%12c4c4c%13c5c5c7c7c8c8c%14c9c%10c9c%10c%11c2c2c%11c%12c4c4c%12c%13c5c5c7c7c8c8c%14c9c9c%10c2c2c%11c4c4c%12c5c7c5c8c9c2c45)C613,0.26,-5.11,-2.81,-6.1,-3.7,80.0,150.0,1:3.5,,conventional,LiF,PEDOT:PSS,o-DCB,
108435,10.1016/j.synthmet.2011.02.014,CCCCC(CC)COc1ccc(/C=C/c2ccsc2-c2cccs2)cc1,COC(=O)CCCC1(c2ccccc2)C23c4c5c6c7c8c9c(c%10c%11c2c2c%12c4c4c%13c5c5c7c7c8c8c%14c9c%10c9c%10c%11c2c2c%11c%12c4c4c%12c%13c5c5c7c7c8c8c%14c9c9c%10c2c2c%11c4c4c%12c5c7c5c8c9c2c45)C613,0.17,-5.11,-2.81,-6.1,-3.7,80.0,150.0,1:4,,conventional,LiF,PEDOT:PSS,o-DCB,
108437,10.1016/j.synthmet.2011.02.014,CCCCC(CC)COc1ccc(/C=C/c2ccsc2-c2cccs2)cc1,COC(=O)CCCC1(c2ccccc2)C23c4c5c6c7c8c9c(c%10c%11c2c2c%12c4c4c%13c5c5c7c7c8c8c%14c9c%10c9c%10c%11c2c2c%11c%12c4c4c%12c%13c5c5c7c7c8c8c%14c9c9c%10c2c2c%11c4c4c%12c5c7c5c8c9c2c45)C613,0.37,-5.11,-2.81,-6.1,-3.7,80.0,150.0,1:3,,conventional,LiF,PEDOT:PSS,o-DCB,
108438,10.1016/j.synthmet.2011.05.005,CCCCCCCCC(CCCCCCCC)n1c2ccccc2c2ccc(-c3ccc(N(c4ccccc4)c4ccc(C=O)cc4)cc3)cc21,CCCCC(=O)OCC1(c2ccccc2)C2=CC=Cc3cccc4cccc5ccc6ccccc7cccc1c7c6c5c-4c3C2,0.32,-5.43,-2.6,-6.1,-3.9,56.0,,1:1,,conventional,,PEDOT:PSS,,
108439,10.1016/j.synthmet.2011.05.005,CCCCCCCCC(CCCCCCCC)n1c2ccccc2c2ccc(-c3ccc(N(c4ccccc4)c4ccc(/C=C(/C#N)C(=O)OCC)cc4)cc3)cc21,CCCCC(=O)OCC1(c2ccccc2)C2=CC=Cc3cccc4cccc5ccc6ccccc7cccc1c7c6c5c-4c3C2,0.81,-5.42,-3.07,-6.1,-3.9,52.0,,1:1,,conventional,,PEDOT:PSS,,
108440,10.1016/j.synthmet.2011.05.005,CCCCCCCCC(CCCCCCCC)n1c2ccccc2c2ccc(-c3ccc(N(c4ccccc4)c4ccc(C=C(C#N)C#N)cc4)cc3)cc21,CCCCC(=O)OCC1(c2ccccc2)C2=CC=Cc3cccc4cccc5ccc6ccccc7cccc1c7c6c5c-4c3C2,0.49,-5.44,-3.19,-6.1,-3.9,54.0,,1:1,,conventional,,PEDOT:PSS,,
108441,10.1016/j.synthmet.2011.05.022,CCCCCCCCCCOc1cccc2c(OCCCCCCCCCC)c(-c3cc(CCCCCCCCCC)c(-c4nc5sc(-c6sccc6CCCCCCCCCC)nc5s4)s3)ccc12,COC(=O)CCCC1(c2ccccc2)C23c4c5c6c7c8c9c(c%10c%11c2c2c%12c4c4c%13c5c5c7c7c8c8c%14c9c%10c9c%10c%11c2c2c%11c%12c4c4c%12c%13c5c5c7c7c8c8c%14c9c9c%10c2c2c%11c4c4c%12c5c7c5c8c9c2c45)C613,0.97,-5.4,-3.19,-6.1,-3.7,68.0,,1:1,,conventional,LiF,PEDOT:PSS,o-DCB,
108442,10.1016/j.synthmet.2011.05.022,CCCCCCCCCCOc1cccc2c(OCCCCCCCCCC)c(-c3cc(CCCCCCCCCC)c(-c4nc5sc(-c6sccc6CCCCCCCCCC)nc5s4)s3)ccc12,COC(=O)CCCC1(c2ccccc2)C23c4c5c6c7c8c9c(c%10c%11c2c2c%12c4c4c%13c5c5c7c7c8c8c%14c9c%10c9c%10c%11c2c2c%11c%12c4c4c%12c%13c5c5c7c7c8c8c%14c9c9c%10c2c2c%11c4c4c%12c5c7c5c8c9c2c45)C613,0.99,-5.4,-3.19,-6.1,-3.7,64.0,,1:2,,conventional,LiF,PEDOT:PSS,o-DCB,
108443,10.1016/j.synthmet.2011.05.022,CCCCCCCCCCOc1cccc2c(OCCCCCCCCCC)c(-c3cc(CCCCCCCCCC)c(-c4nc5sc(-c6sccc6CCCCCCCCCC)nc5s4)s3)ccc12,COC(=O)CCCC1(c2ccccc2)C23c4c5c6c7c8c9c(c%10c%11c2c2c%12c4c4c%13c5c5c7c7c8c8c%14c9c%10c9c%10c%11c2c2c%11c%12c4c4c%12c%13c5c5c7c7c8c8c%14c9c9c%10c2c2c%11c4c4c%12c5c7c5c8c9c2c45)C613,0.43,-5.4,-3.19,-6.1,-3.7,72.0,120.0,1:1,,conventional,LiF,PEDOT:PSS,o-DCB,
108444,10.1016/j.synthmet.2011.05.022,CCCCCCCCCCOc1cccc2c(OCCCCCCCCCC)c(-c3cc(CCCCCCCCCC)c(-c4nc5sc(-c6sccc6CCCCCCCCCC)nc5s4)s3)ccc12,COC(=O)CCCC1(c2ccccc2)C23c4c5c6c7c8c9c(c%10c%11c2c2c%12c4c4c%13c5c5c7c7c8c8c%14c9c%10c9c%10c%11c2c2c%11c%12c4c4c%12c%13c5c5c7c7c8c8c%14c9c9c%10c2c2c%11c4c4c%12c5c7c5c8c9c2c45)C613,0.62,-5.4,-3.19,-6.1,-3.7,63.0,120.0,1:2,,conventional,LiF,PEDOT:PSS,o-DCB,
108445,10.1016/j.synthmet.2011.06.015,CCCCCCc1csc2c(CCCCCC)c(-c3ccc(C4=C5C(=O)N(CC(CC)CCCC)C(c6cccs6)=C5C(=O)N4CC(CC)CCCC)s3)sc12,CCCCC(=O)OCC1(c2ccccc2)C2=CC=Cc3cccc4cccc5ccc6ccccc7cccc1c7c6c5c-4c3C2,1.9,-5.24,-3.5,-6.1,-3.9,79.0,,1:1.5,,conventional,Ca,PEDOT:PSS,o-DCB,
108446,10.1016/j.synthmet.2011.06.015,CCCCCCc1csc2c(CCCCCC)c(-c3ccc(C4=C5C(=O)N(CC(CC)CCCC)C(c6cccs6)=C5C(=O)N4CC(CC)CCCC)s3)sc12,CCCCC(=O)OCC1(c2ccccc2)C2=CC=Cc3cccc4cccc5ccc6ccccc7cccc1c7c6c5c-4c3C2,1.86,-5.24,-3.5,-6.1,-3.9,66.0,,1:2,,conventional,Ca,PEDOT:PSS,o-DCB,
108452,10.1016/j.synthmet.2012.07.003,CCCCCCCCCCC(CCCCCCCC)CN1C(=O)c2c[se]c(-c3cc4c(OCC(CC)CCCC)c5sccc5c(OCC(CC)CCCC)c4s3)c2C1=O,COC(=O)CCCC1(c2ccccc2)C23c4c5c6c7c8c9c(c%10c%11c2c2c%12c4c4c%13c5c5c7c7c8c8c%14c9c%10c9c%10c%11c2c2c%11c%12c4c4c%12c%13c5c5c7c7c8c8c%14c9c9c%10c2c2c%11c4c4c%12c5c7c5c8c9c2c45)C613,0.28,-5.45,-3.61,-6.1,-3.7,140.0,70.0,1:2,,,TiOx,PEDOT:PSS,"chloroform:nitrobenzene (96:4, v/v)",nitrobenzene
108453,10.1016/j.synthmet.2012.07.003,CCCCCCCCCCC(CCCCCCCC)CN1C(=O)c2csc(-c3cc4c(OCC(CC)CCCC)c5sccc5c(OCC(CC)CCCC)c4s3)c2C1=O,COC(=O)CCCC1(c2ccccc2)C23c4c5c6c7c8c9c(c%10c%11c2c2c%12c4c4c%13c5c5c7c7c8c8c%14c9c%10c9c%10c%11c2c2c%11c%12c4c4c%12c%13c5c5c7c7c8c8c%14c9c9c%10c2c2c%11c4c4c%12c5c7c5c8c9c2c45)C613,1.54,-5.45,-3.53,-6.1,-3.7,120.0,70.0,1:2,,,TiOx,PEDOT:PSS,"chloroform:nitrobenzene (96:4, v/v)",nitrobenzene
108454,10.1016/j.synthmet.2012.09.009,CCCCCCCCCCc1csc(-c2ccc(-c3cc(CCCCCCCCCC)c(-c4cc5c(OCC(CC)CCCC)c6sccc6c(OCC(CC)CCCC)c5s4)s3)c3nsnc23)c1,COC(=O)CCCC1(c2ccccc2)C23c4c5c6c7c8c9c(c%10c%11c2c2c%12c4c4c%13c5c5c7c7c8c8c%14c9c%10c9c%10c%11c2c2c%11c%12c4c4c%12c%13c5c5c7c7c8c8c%14c9c9c%10c2c2c%11c4c4c%12c5c7c5c8c9c2c45)C613,0.8,-5.2,-3.51,-6.1,-3.7,77.0,,1:1,,conventional,LiF,PEDOT:PSS,chlorobenzene,
108455,10.1016/j.synthmet.2012.09.009,CCCCCCCCCCc1csc(-c2ccc(-c3cc(CCCCCCCCCC)c(-c4cc5c(OCC(CC)CCCC)c6sccc6c(OCC(CC)CCCC)c5s4)s3)c3nsnc23)c1,COC(=O)CCCC1(c2ccccc2)C23c4c5c6c7c8c9c(c%10c%11c2c2c%12c4c4c%13c5c5c7c7c8c8c%14c9c%10c9c%10c%11c2c2c%11c%12c4c4c%12c%13c5c5c7c7c8c8c%14c9c9c%10c2c2c%11c4c4c%12c5c7c5c8c9c2c45)C613,0.99,-5.2,-3.51,-6.1,-3.7,77.0,,1:2,,conventional,LiF,PEDOT:PSS,chlorobenzene,
108456,10.1016/j.synthmet.2012.09.009,CCCCCCCCCCc1csc(-c2ccc(-c3cc(CCCCCCCCCC)c(-c4cc5c(OCC(CC)CCCC)c6sccc6c(OCC(CC)CCCC)c5s4)s3)c3nsnc23)c1,COC(=O)CCCC1(c2ccccc2)C23c4c5c6c7c8c9c(c%10c%11c2c2c%12c4c4c%13c5c5c7c7c8c8c%14c9c%10c9c%10c%11c2c2c%11c%12c4c4c%12c%13c5c5c7c7c8c8c%14c9c9c%10c2c2c%11c4c4c%12c5c7c5c8c9c2c45)C613,0.63,-5.2,-3.51,-6.1,-3.7,77.0,,1:3,,conventional,LiF,PEDOT:PSS,chlorobenzene,
108457,10.1016/j.synthmet.2012.09.009,CCCCCCc1csc(-c2ccc(-c3cc(CCCCCC)c(-c4cc5c(OCC(CC)CCCC)c6sccc6c(OCC(CC)CCCC)c5s4)s3)c3nsnc23)c1,COC(=O)CCCC1(c2ccccc2)C23c4c5c6c7c8c9c(c%10c%11c2c2c%12c4c4c%13c5c5c7c7c8c8c%14c9c%10c9c%10c%11c2c2c%11c%12c4c4c%12c%13c5c5c7c7c8c8c%14c9c9c%10c2c2c%11c4c4c%12c5c7c5c8c9c2c45)C613,1.36,-5.21,-3.53,-6.1,-3.7,77.0,,1:1,,conventional,LiF,PEDOT:PSS,chlorobenzene,
108458,10.1016/j.synthmet.2012.09.009,CCCCCCc1csc(-c2ccc(-c3cc(CCCCCC)c(-c4cc5c(OCC(CC)CCCC)c6sccc6c(OCC(CC)CCCC)c5s4)s3)c3nsnc23)c1,COC(=O)CCCC1(c2ccccc2)C23c4c5c6c7c8c9c(c%10c%11c2c2c%12c4c4c%13c5c5c7c7c8c8c%14c9c%10c9c%10c%11c2c2c%11c%12c4c4c%12c%13c5c5c7c7c8c8c%14c9c9c%10c2c2c%11c4c4c%12c5c7c5c8c9c2c45)C613,1.86,-5.21,-3.53,-6.1,-3.7,77.0,,1:2,,conventional,LiF,PEDOT:PSS,chlorobenzene,
108459,10.1016/j.synthmet.2012.09.009,CCCCCCc1csc(-c2ccc(-c3cc(CCCCCC)c(-c4cc5c(OCC(CC)CCCC)c6sccc6c(OCC(CC)CCCC)c5s4)s3)c3nsnc23)c1,COC(=O)CCCC1(c2ccccc2)C23c4c5c6c7c8c9c(c%10c%11c2c2c%12c4c4c%13c5c5c7c7c8c8c%14c9c%10c9c%10c%11c2c2c%11c%12c4c4c%12c%13c5c5c7c7c8c8c%14c9c9c%10c2c2c%11c4c4c%12c5c7c5c8c9c2c45)C613,0.64,-5.21,-3.53,-6.1,-3.7,77.0,,1:3,,conventional,LiF,PEDOT:PSS,chlorobenzene,
108460,10.1016/j.synthmet.2012.12.016,CCCCCCCCCCc1cc(-c2c3cc(-c4sc(-c5cc6c(cc(-c7cc(CCCCCC)cs7)c7nsnc76)c6nsnc56)cc4CCCCCC)sc3c(-c3cc(CCCCCCCCCC)c(CCCCCCCCCC)s3)c3ccsc23)sc1CCCCCCCCCC,COC(=O)CCCC1(c2ccccc2)C23c4c5ccc6c7cc8c9c%10c(cc%11cc%12c%13c%14c(cc%15c%16ccc-5c2c%16c2c5c%16c%17c(c(c46)c7c9c%17c4c%10c%11c%13c4c%16c%14c%152)C513)C%12)C8,5.33,-5.19,-3.26,-5.9,-3.9,80.0,130.0,1:1,,conventional,Ca,PEDOT:PSS,o-DCB,
108461,10.1016/j.synthmet.2012.12.016,CCCCCCCCCCc1cc(-c2c3cc(-c4sc(-c5cc6c(cc(-c7cc(CCCCCC)cs7)c7nsnc76)c6nsnc56)cc4CCCCCC)sc3c(-c3cc(CCCCCCCCCC)c(CCCCCCCCCC)s3)c3ccsc23)sc1CCCCCCCCCC,COC(=O)CCCC1(c2ccccc2)C23c4c5ccc6c7cc8c9c%10c(cc%11cc%12c%13c%14c(cc%15c%16ccc-5c2c%16c2c5c%16c%17c(c(c46)c7c9c%17c4c%10c%11c%13c4c%16c%14c%152)C513)C%12)C8,6.03,-5.19,-3.26,-5.9,-3.9,80.0,130.0,1:1,,conventional,Ca,PEDOT:PSS,o-DCB,CN
108462,10.1016/j.synthmet.2012.12.016,CCCCCCCCCCc1cc(-c2c3cc(-c4sc(-c5cc6c(cc(-c7cc(CCCCCC)cs7)c7nsnc76)c6nsnc56)cc4CCCCCC)sc3c(-c3cc(CCCCCCCCCC)c(CCCCCCCCCC)s3)c3ccsc23)sc1CCCCCCCCCC,COC(=O)CCCC1(c2ccccc2)C23c4c5ccc6c7cc8c9c%10c(cc%11cc%12c%13c%14c(cc%15c%16ccc-5c2c%16c2c5c%16c%17c(c(c46)c7c9c%17c4c%10c%11c%13c4c%16c%14c%152)C513)C%12)C8,6.57,-5.19,-3.26,-5.9,-3.9,80.0,130.0,1:1,,conventional,Ca,PEDOT:PSS,o-DCB,CN
108463,10.1016/j.synthmet.2012.12.016,CCCCCCCCCCc1cc(-c2c3cc(-c4sc(-c5cc6c(cc(-c7cc(CCCCCC)cs7)c7nsnc76)c6nsnc56)cc4CCCCCC)sc3c(-c3cc(CCCCCCCCCC)c(CCCCCCCCCC)s3)c3ccsc23)sc1CCCCCCCCCC,COC(=O)CCCC1(c2ccccc2)C23c4c5ccc6c7cc8c9c%10c(cc%11cc%12c%13c%14c(cc%15c%16ccc-5c2c%16c2c5c%16c%17c(c(c46)c7c9c%17c4c%10c%11c%13c4c%16c%14c%152)C513)C%12)C8,6.1,-5.19,-3.26,-5.9,-3.9,80.0,130.0,1:1,,conventional,Ca,PEDOT:PSS,o-DCB,CN
108464,10.1016/j.synthmet.2012.12.016,CCCCCCCCCCc1cc(-c2c3cc(-c4sc(-c5cc6c(cc(-c7cc(CCCCCC)cs7)c7nsnc76)c6nsnc56)cc4CCCCCC)sc3c(-c3cc(CCCCCCCCCC)c(CCCCCCCCCC)s3)c3ccsc23)sc1CCCCCCCCCC,COC(=O)CCCC1(c2ccccc2)C23c4c5ccc6c7cc8c9c%10c(cc%11cc%12c%13c%14c(cc%15c%16ccc-5c2c%16c2c5c%16c%17c(c(c46)c7c9c%17c4c%10c%11c%13c4c%16c%14c%152)C513)C%12)C8,5.75,-5.19,-3.26,-5.9,-3.9,80.0,130.0,1:1,,conventional,Ca,PEDOT:PSS,o-DCB,CN
108465,10.1016/j.synthmet.2012.12.028,CCCCCCCCN1C(=O)C2=C(c3ccc(-c4cc5sc6ccsc6c5s4)s3)N(CCCCCCCC)C(=O)C2=C1c1cccs1,CCCCC(=O)OCC1(c2ccccc2)c2cccc3cccc4cccc5cccc6cccc1c6c-5c-4c-3c2,0.2,-5.01,-3.7,-6.1,-3.7,,,1:4,,conventional,,PEDOT:PSS,o-DCB,
108466,10.1016/j.synthmet.2012.12.028,CCCCCCCCN1C(=O)C2=C(c3ccc(-c4cc5sc6ccsc6c5s4)s3)N(CCCCCCCC)C(=O)C2=C1c1cccs1,CCCCC(=O)OCC1(c2ccccc2)c2cccc3cccc4cccc5cccc6cccc1c6c-5c-4c-3c2,0.55,-5.01,-3.7,-6.1,-3.7,,,1:4,,conventional,,PEDOT:PSS,o-DCB,ODT
108467,10.1016/j.synthmet.2013.04.024,CCCCCCc1ccsc1,CCCCC(=O)OCC1(c2ccccc2)c2cccc3cccc4cccc5cccc6cccc1c6c-5c-4c-3c2,2.43,-5.01,-3.12,-6.1,-3.7,80.0,,1:1,,conventional,LiF,PEDOT:PSS,chlorobenzene,
108468,10.1016/j.synthmet.2013.04.024,CCCCCCC(CCCC)COc1nc2cc(-c3cccs3)cc3c(=O)n(CC(CCCC)CCCCCC)c4cc(-c5ccc(-c6cc7c(OCC(CCCC)CCCCCC)c8sccc8c(OCC(CCCC)CCCCCC)c7s6)s5)cc1c4c23,CCCCC(=O)OCC1(c2ccccc2)c2cccc3cccc4cccc5cccc6cccc1c6c-5c-4c-3c2,1.1,-5.34,-3.15,-6.1,-3.7,80.0,,1:1,,conventional,LiF,PEDOT:PSS,chlorobenzene,
108469,10.1016/j.synthmet.2013.04.024,CCCCCCC(CCCC)COc1nc2cc(-c3cccs3)cc3c(=O)n(CC(CCCC)CCCCCC)c4cc(-c5ccc(-c6cc7c(OCC(CCCC)CCCCCC)c8sccc8c(OCC(CCCC)CCCCCC)c7s6)s5)cc1c4c23,CCCCC(=O)OCC1(c2ccccc2)c2cccc3cccc4cccc5cccc6cccc1c6c-5c-4c-3c2,1.2,-5.34,-3.15,-6.1,-3.7,80.0,,1:2,,conventional,LiF,PEDOT:PSS,chlorobenzene,
108470,10.1016/j.synthmet.2013.04.024,CCCCCCC(CCCC)COc1nc2cc(-c3cccs3)cc3c(=O)n(CC(CCCC)CCCCCC)c4cc(-c5ccc(-c6cc7c(OCC(CCCC)CCCCCC)c8sccc8c(OCC(CCCC)CCCCCC)c7s6)s5)cc1c4c23,CCCCC(=O)OCC1(c2ccccc2)c2cccc3cccc4cccc5cccc6cccc1c6c-5c-4c-3c2,0.73,-5.34,-3.15,-6.1,-3.7,80.0,,1:3,,conventional,LiF,PEDOT:PSS,chlorobenzene,
108471,10.1016/j.synthmet.2013.04.024,CCCCCCC(CCCC)COc1nc2cc(-c3cccs3)cc3c(=O)n(CC(CCCC)CCCCCC)c4cc(-c5ccc(-c6cc7c(OCC(CCCC)CCCCCC)c8sccc8c(OCC(CCCC)CCCCCC)c7s6)s5)cc1c4c23,CCCCC(=O)OCC1(c2ccccc2)c2cccc3cccc4cccc5cccc6cccc1c6c-5c-4c-3c2,0.71,-5.34,-3.15,-6.1,-3.7,80.0,,1:4,,conventional,LiF,PEDOT:PSS,chlorobenzene,
108472,10.1016/j.synthmet.2013.04.024,CCCCCCC(CCCC)COc1nc2cc(-c3cccs3)cc3c(=O)n(CC(CCCC)CCCCCC)c4cc(-c5ccc(-c6cc7c(OCC(CCCC)CCCCCC)c8sccc8c(OCC(CCCC)CCCCCC)c7s6)s5)cc1c4c23,CCCCC(=O)OCC1(c2ccccc2)c2cccc3cccc4cccc5cccc6cccc1c6c-5c-4c-3c2,0.21,-5.34,-3.15,-6.1,-3.7,80.0,120.0,1:2,,conventional,LiF,PEDOT:PSS,chlorobenzene,
108473,10.1016/j.synthmet.2013.04.024,CCCCCCCCCCCCc1csc(-c2c(OCCCCCCCC)c(OCCCCCCCC)c(-c3cc(CCCCCCCCCCCC)c(-c4cccs4)s3)c3nc4c(nc23)-c2cccc3cccc-4c23)c1,CCCCC(=O)OCC1(c2ccccc2)c2cccc3cccc4cccc5cccc6cccc1c6c-5c-4c-3c2,0.42,-5.4,-3.35,-6.1,-3.7,80.0,,1:3,,conventional,LiF,PEDOT:PSS,chlorobenzene,
108474,10.1016/j.synthmet.2013.04.024,CCCCCCCCCCCCc1csc(-c2c(OCCCCCCCC)c(OCCCCCCCC)c(-c3cc(CCCCCCCCCCCC)c(-c4cccs4)s3)c3nc4c(nc23)-c2cccc3cccc-4c23)c1,CCCCC(=O)OCC1(c2ccccc2)c2cccc3cccc4cccc5cccc6cccc1c6c-5c-4c-3c2,0.5,-5.4,-3.35,-6.1,-3.7,80.0,,1:4,,conventional,LiF,PEDOT:PSS,chlorobenzene,
108475,10.1016/j.synthmet.2013.04.024,CCCCCCCCCCCCc1csc(-c2c(OCCCCCCCC)c(OCCCCCCCC)c(-c3cc(CCCCCCCCCCCC)c(-c4cccs4)s3)c3nc4c(nc23)-c2cccc3cccc-4c23)c1,CCCCC(=O)OCC1(c2ccccc2)c2cccc3cccc4cccc5cccc6cccc1c6c-5c-4c-3c2,0.27,-5.4,-3.35,-6.1,-3.7,80.0,120.0,1:4,,conventional,LiF,PEDOT:PSS,chlorobenzene,
108476,10.1016/j.synthmet.2013.05.022,CCCCCCCCCCC(CCCCCCCC)COc1c(OCC(CCCCCCCC)CCCCCCCCCC)c2cc(-c3ccc(C4=C5C(=O)N(CCCCCCCC)C(c6cccs6)=C5C(=O)N4CCCCCCCC)s3)ccc2c2ccccc12,CCCCC(=O)OCC1(c2ccccc2)c2cccc3cccc4cccc5cccc6cccc1c6c-5c-4c-3c2,0.41,-5.13,-3.33,-6.1,-3.7,60.0,,1:2,,conventional,,PEDOT:PSS,chloroform,
108477,10.1016/j.synthmet.2013.05.022,CCCCCCCCCCC(CCCCCCCC)COc1c(OCC(CCCCCCCC)CCCCCCCCCC)c2cc(-c3ccc(C4=C5C(=O)N(CCCCCCCC)C(c6cccs6)=C5C(=O)N4CCCCCCCC)s3)ccc2c2ccccc12,CCCCC(=O)OCC1(c2ccccc2)c2cccc3cccc4cccc5cccc6cccc1c6c-5c-4c-3c2,1.19,-5.13,-3.33,-6.1,-3.7,60.0,,1:2,,conventional,,PEDOT:PSS,chloroform:o-DCB (4:1),
108478,10.1016/j.synthmet.2013.05.022,CCCCCCCCCCC(CCCCCCCC)COc1c(OCC(CCCCCCCC)CCCCCCCCCC)c2cc(-c3ccc(C4=C5C(=O)N(CCCCCCCC)C(c6cccs6)=C5C(=O)N4CCCCCCCC)s3)ccc2c2ccccc12,CCCCC(=O)OCC1(c2ccccc2)c2cccc3cccc4cccc5cccc6cccc1c6c-5c-4c-3c2,1.01,-5.13,-3.33,-6.1,-3.7,60.0,,1:2,,conventional,,PEDOT:PSS,o-DCB,
108479,10.1016/j.synthmet.2013.05.022,CCCCCCCCCCC(CCCCCCCC)COc1c(OCC(CCCCCCCC)CCCCCCCCCC)c2cc(-c3ccc(C4=C5C(=O)N(CCCCCCCC)C(c6cccs6)=C5C(=O)N4CCCCCCCC)s3)ccc2c2ccccc12,CCCCC(=O)OCC1(c2ccccc2)c2cccc3cccc4cccc5cccc6cccc1c6c-5c-4c-3c2,0.73,-5.13,-3.33,-6.1,-3.7,60.0,,1:3,,conventional,,PEDOT:PSS,chloroform:o-DCB (4:1),
108486,10.1016/j.synthmet.2013.08.023,CCCCCC(CCCCC)n1c2ccsc2c2sc(-c3sccc3C(=O)OC)cc21,COC(=O)CCCC1(c2ccccc2)C23c4c5ccc6c7cc8c9c%10c(cc%11cc%12c%13c%14c(cc%15c%16ccc-5c2c%16c2c5c%16c%17c(c(c46)c7c9c%17c4c%10c%11c%13c4c%16c%14c%152)C513)C%12)C8,1.18,-5.22,-3.44,-5.9,-3.9,,90.0,1:1,,conventional,LiF,PEDOT:PSS,o-DCB,
108487,10.1016/j.synthmet.2013.08.023,CCCCCC(CCCCC)n1c2ccsc2c2sc(-c3sccc3C(=O)OC)cc21,COC(=O)CCCC1(c2ccccc2)C23c4c5ccc6c7cc8c9c%10c(cc%11cc%12c%13c%14c(cc%15c%16ccc-5c2c%16c2c5c%16c%17c(c(c46)c7c9c%17c4c%10c%11c%13c4c%16c%14c%152)C513)C%12)C8,1.85,-5.22,-3.44,-5.9,-3.9,,90.0,1:2,,conventional,LiF,PEDOT:PSS,o-DCB,
108488,10.1016/j.synthmet.2013.08.023,CCCCCCCCCCCCn1c2ccsc2c2sc(-c3sccc3C(=O)OC)cc21,COC(=O)CCCC1(c2ccccc2)C23c4c5ccc6c7cc8c9c%10c(cc%11cc%12c%13c%14c(cc%15c%16ccc-5c2c%16c2c5c%16c%17c(c(c46)c7c9c%17c4c%10c%11c%13c4c%16c%14c%152)C513)C%12)C8,0.18,-4.69,-3.03,-5.9,-3.9,,90.0,1:1,,conventional,LiF,PEDOT:PSS,o-DCB,
108489,10.1016/j.synthmet.2013.08.023,CCCCCCCCCCCCn1c2ccsc2c2sc(-c3sccc3C(=O)OC)cc21,COC(=O)CCCC1(c2ccccc2)C23c4c5ccc6c7cc8c9c%10c(cc%11cc%12c%13c%14c(cc%15c%16ccc-5c2c%16c2c5c%16c%17c(c(c46)c7c9c%17c4c%10c%11c%13c4c%16c%14c%152)C513)C%12)C8,0.23,-4.69,-3.03,-5.9,-3.9,,90.0,1:2,,conventional,LiF,PEDOT:PSS,o-DCB,
108490,10.1016/j.synthmet.2013.10.007,CCCCCCCCc1c(-c2cccs2)sc(-c2ccc(-c3cc4sccc4s3)s2)c1CCCCCCCC,COC(=O)CCCC1(c2ccccc2)C23c4c5ccc6c7cc8c9c%10c(cc%11cc%12c%13c%14c(cc%15c%16ccc-5c2c%16c2c5c%16c%17c(c(c46)c7c9c%17c4c%10c%11c%13c4c%16c%14c%152)C513)C%12)C8,0.076,-5.24,-3.61,,,100.0,,1:4,,conventional,LiF,PEDOT:PSS,o-DCB,
108491,10.1016/j.synthmet.2013.10.007,CCCCCCCCc1c(-c2cccs2)sc(-c2ccc(-c3cc4sccc4s3)s2)c1CCCCCCCC,COC(=O)CCCC1(c2ccccc2)C23c4c5ccc6c7cc8c9c%10c(cc%11cc%12c%13c%14c(cc%15c%16ccc-5c2c%16c2c5c%16c%17c(c(c46)c7c9c%17c4c%10c%11c%13c4c%16c%14c%152)C513)C%12)C8,0.096,-5.24,-3.61,,,100.0,120.0,1:4,,conventional,LiF,PEDOT:PSS,o-DCB,
108492,10.1016/j.synthmet.2013.10.007,CCCCCCCCc1c(-c2cccs2)sc(-c2ccc(-c3ccc(-c4cccs4)s3)s2)c1CCCCCCCC,COC(=O)CCCC1(c2ccccc2)C23c4c5ccc6c7cc8c9c%10c(cc%11cc%12c%13c%14c(cc%15c%16ccc-5c2c%16c2c5c%16c%17c(c(c46)c7c9c%17c4c%10c%11c%13c4c%16c%14c%152)C513)C%12)C8,2.0,-5.27,-3.57,,,100.0,,1:4,,conventional,LiF,PEDOT:PSS,o-DCB,
108493,10.1016/j.synthmet.2013.10.007,CCCCCCCCc1c(-c2cccs2)sc(-c2ccc(-c3ccc(-c4cccs4)s3)s2)c1CCCCCCCC,COC(=O)CCCC1(c2ccccc2)C23c4c5ccc6c7cc8c9c%10c(cc%11cc%12c%13c%14c(cc%15c%16ccc-5c2c%16c2c5c%16c%17c(c(c46)c7c9c%17c4c%10c%11c%13c4c%16c%14c%152)C513)C%12)C8,3.2,-5.27,-3.57,,,100.0,120.0,1:4,,conventional,LiF,PEDOT:PSS,o-DCB,
108494,10.1016/j.synthmet.2013.11.009,CCCCCCCCCCCCc1csc(-c2cc(F)c(-c3cc(CCCCCCCCCCCC)c(-c4cc5c(-c6ccc(OCC(CC)CCCC)cc6)c6sccc6c(-c6ccc(OCC(CC)CCCC)cc6)c5s4)s3)c3nsnc23)c1,COC(=O)CCCC1(c2ccccc2)C23c4c5ccc6c7cc8c9c%10c(cc%11cc%12c%13c%14c(cc%15c%16ccc-5c2c%16c2c5c%16c%17c(c(c46)c7c9c%17c4c%10c%11c%13c4c%16c%14c%152)C513)C%12)C8,1.96,-5.43,-3.72,-5.9,-3.9,120.0,,1:1,,conventional,Ca,PEDOT:PSS,o-DCB,
108495,10.1016/j.synthmet.2013.11.009,CCCCCCCCCCCCc1csc(-c2cc(F)c(-c3cc(CCCCCCCCCCCC)c(-c4cc5c(-c6ccc(OCC(CC)CCCC)cc6)c6sccc6c(-c6ccc(OCC(CC)CCCC)cc6)c5s4)s3)c3nsnc23)c1,COC(=O)CCCC1(c2ccccc2)C23c4c5ccc6c7cc8c9c%10c(cc%11cc%12c%13c%14c(cc%15c%16ccc-5c2c%16c2c5c%16c%17c(c(c46)c7c9c%17c4c%10c%11c%13c4c%16c%14c%152)C513)C%12)C8,1.89,-5.43,-3.72,-5.9,-3.9,120.0,,1:1.5,,conventional,Ca,PEDOT:PSS,o-DCB,
108496,10.1016/j.synthmet.2013.11.009,CCCCCCCCCCCCc1csc(-c2cc(F)c(-c3cc(CCCCCCCCCCCC)c(-c4cc5c(-c6ccc(OCC(CC)CCCC)cc6)c6sccc6c(-c6ccc(OCC(CC)CCCC)cc6)c5s4)s3)c3nsnc23)c1,COC(=O)CCCC1(c2ccccc2)C23c4c5ccc6c7cc8c9c%10c(cc%11cc%12c%13c%14c(cc%15c%16ccc-5c2c%16c2c5c%16c%17c(c(c46)c7c9c%17c4c%10c%11c%13c4c%16c%14c%152)C513)C%12)C8,1.59,-5.43,-3.72,-5.9,-3.9,120.0,,1:2,,conventional,Ca,PEDOT:PSS,o-DCB,
108497,10.1016/j.synthmet.2013.11.009,CCCCCCCCCCCCc1csc(-c2cc(F)c(-c3cc(CCCCCCCCCCCC)c(-c4cc5c(-c6ccc(OCC(CC)CCCC)cc6)c6sccc6c(-c6ccc(OCC(CC)CCCC)cc6)c5s4)s3)c3nsnc23)c1,COC(=O)CCCC1(c2ccccc2)C23c4c5ccc6c7cc8c9c%10c(cc%11cc%12c%13c%14c(cc%15c%16ccc-5c2c%16c2c5c%16c%17c(c(c46)c7c9c%17c4c%10c%11c%13c4c%16c%14c%152)C513)C%12)C8,2.49,-5.43,-3.72,-5.9,-3.9,120.0,,1:1,,conventional,Ca,PEDOT:PSS,o-DCB,DIO
108498,10.1016/j.synthmet.2013.11.009,CCCCCCCCCCCCc1csc(-c2cc(F)c(-c3cc(CCCCCCCCCCCC)c(-c4cc5c(-c6ccc(OCC(CC)CCCC)cc6)c6sccc6c(-c6ccc(OCC(CC)CCCC)cc6)c5s4)s3)c3nsnc23)c1,COC(=O)CCCC1(c2ccccc2)C23c4c5ccc6c7cc8c9c%10c(cc%11cc%12c%13c%14c(cc%15c%16ccc-5c2c%16c2c5c%16c%17c(c(c46)c7c9c%17c4c%10c%11c%13c4c%16c%14c%152)C513)C%12)C8,2.7,-5.43,-3.72,-5.9,-3.9,120.0,,1:1,,conventional,Ca,PEDOT:PSS,o-DCB,DIO
108499,10.1016/j.synthmet.2013.11.009,CCCCCCCCCCCCc1csc(-c2cc(F)c(-c3cc(CCCCCCCCCCCC)c(-c4cc5c(-c6ccc(OCC(CC)CCCC)cc6)c6sccc6c(-c6ccc(OCC(CC)CCCC)cc6)c5s4)s3)c3nsnc23)c1,COC(=O)CCCC1(c2ccccc2)C23c4c5ccc6c7cc8c9c%10c(cc%11cc%12c%13c%14c(cc%15c%16ccc-5c2c%16c2c5c%16c%17c(c(c46)c7c9c%17c4c%10c%11c%13c4c%16c%14c%152)C513)C%12)C8,2.22,-5.43,-3.72,-5.9,-3.9,120.0,,1:1.5,,conventional,Ca,PEDOT:PSS,o-DCB,DIO
108500,10.1016/j.synthmet.2013.11.009,CCCCCCCCCCCCc1csc(-c2cc(F)c(-c3cc(CCCCCCCCCCCC)c(-c4cc5c(-c6ccc(OCC(CC)CCCC)cc6)c6sccc6c(-c6ccc(OCC(CC)CCCC)cc6)c5s4)s3)c3nsnc23)c1,COC(=O)CCCC1(c2ccccc2)C23c4c5ccc6c7cc8c9c%10c(cc%11cc%12c%13c%14c(cc%15c%16ccc-5c2c%16c2c5c%16c%17c(c(c46)c7c9c%17c4c%10c%11c%13c4c%16c%14c%152)C513)C%12)C8,1.95,-5.43,-3.72,-5.9,-3.9,120.0,,1:2,,conventional,Ca,PEDOT:PSS,o-DCB,DIO
108501,10.1016/j.synthmet.2013.11.019,CCCCCCCCCN1C(=O)c2csc(-c3sc(-c4sc(-c5cc6c(-c7ccc(CC(CC)CCCC)s7)c7sccc7c(-c7ccc(CC(CC)CCCC)s7)c6s5)c5c4C(=O)N(CCCCCCCCC)C5=O)c(OCCCCC)c3OCCCCC)c2C1=O,COC(=O)CCCC1(c2ccccc2)C23c4c5c6c7c8c9c(c%10c%11c2c2c%12c4c4c%13c5c5c7c7c8c8c%14c9c%10c9c%10c%11c2c2c%11c%12c4c4c%12c%13c5c5c7c7c8c8c%14c9c9c%10c2c2c%11c4c4c%12c5c7c5c8c9c2c45)C613,0.21,-5.425,-3.505,-6.1,-3.7,115.0,,1:1,2% v/v,conventional,LiF,PEDOT:PSS,chloroform,DIO
108502,10.1016/j.synthmet.2013.11.019,CCCCCCCCCCC(CCCCCCCC)COc1c2cc(-c3ccc(/C(C#N)=C(\C#N)c4cccs4)s3)sc2c(OCC(CCCCCCCC)CCCCCCCCCC)c2ccsc12,COC(=O)CCCC1(c2ccccc2)C23c4c5c6c7c8c9c(c%10c%11c2c2c%12c4c4c%13c5c5c7c7c8c8c%14c9c%10c9c%10c%11c2c2c%11c%12c4c4c%12c%13c5c5c7c7c8c8c%14c9c9c%10c2c2c%11c4c4c%12c5c7c5c8c9c2c45)C613,0.03,-5.45,-3.82,-6.1,-3.7,100.0,,1:1.5,2% v/v,conventional,LiF,PEDOT:PSS,chloroform,DIO
108503,10.1016/j.synthmet.2013.11.019,CCCCC(CC)Cc1ccc(-c2c3cc(-c4ccc(/C(C#N)=C(\C#N)c5ccccc5)cc4)sc3c(-c3ccc(CC(CC)CCCC)s3)c3ccsc23)s1,COC(=O)CCCC1(c2ccccc2)C23c4c5c6c7c8c9c(c%10c%11c2c2c%12c4c4c%13c5c5c7c7c8c8c%14c9c%10c9c%10c%11c2c2c%11c%12c4c4c%12c%13c5c5c7c7c8c8c%14c9c9c%10c2c2c%11c4c4c%12c5c7c5c8c9c2c45)C613,0.13,-5.47,-3.61,-6.1,-3.7,120.0,,1:1,2% v/v,conventional,LiF,PEDOT:PSS,chloroform,DIO
108504,10.1016/j.synthmet.2013.11.019,CCCCCCCCC(CCCCCC)COC(=O)c1ccsc1/C=C/c1sc(-c2cc3sccc3s2)cc1C(=O)OCC(CCCCCC)CCCCCCCC,COC(=O)CCCC1(c2ccccc2)C23c4c5c6c7c8c9c(c%10c%11c2c2c%12c4c4c%13c5c5c7c7c8c8c%14c9c%10c9c%10c%11c2c2c%11c%12c4c4c%12c%13c5c5c7c7c8c8c%14c9c9c%10c2c2c%11c4c4c%12c5c7c5c8c9c2c45)C613,0.03,-5.31,-3.425,-6.1,-3.7,95.0,,1:1.5,2% v/v,conventional,LiF,PEDOT:PSS,chloroform,DIO
108507,10.1016/j.synthmet.2014.07.002,CCCCCCCCc1cc(-c2c(-c3cccs3)sc3c(-c4cc(CCCCCCCC)c(CCCCCCCC)s4)c(-c4ccc(-c5cccc6nsnc56)s4)sc23)sc1CCCCCCCC,COC(=O)CCCC1(c2ccccc2)C23c4c5c6c7c8c9c(c%10c%11c2c2c%12c4c4c%13c5c5c7c7c8c8c%14c9c%10c9c%10c%11c2c2c%11c%12c4c4c%12c%13c5c5c7c7c8c8c%14c9c9c%10c2c2c%11c4c4c%12c5c7c5c8c9c2c45)C613,1.22,-5.34,-3.53,,,120.0,120.0,,,,,,,
108509,10.1016/j.synthmet.2014.07.002,CCCCCCCCc1cc(-c2c(-c3cccs3)sc3c(-c4cc(CCCCCCCC)c(CCCCCCCC)s4)c(-c4ccc(-c5cccc6nsnc56)s4)sc23)sc1CCCCCCCC,COC(=O)CCCC1(c2ccccc2)C23c4c5c6c7c8c9c(c%10c%11c2c2c%12c4c4c%13c5c5c7c7c8c8c%14c9c%10c9c%10c%11c2c2c%11c%12c4c4c%12c%13c5c5c7c7c8c8c%14c9c9c%10c2c2c%11c4c4c%12c5c7c5c8c9c2c45)C613,0.25,-5.34,-3.53,,,120.0,160.0,,,,,,,
108510,10.1016/j.synthmet.2014.07.002,CCCCCCCCc1cc(-c2c(-c3cccs3)sc3c(-c4cc(CCCCCCCC)c(CCCCCCCC)s4)c(-c4ccc(-c5cccc6nsnc56)s4)sc23)sc1CCCCCCCC,COC(=O)CCCC1(c2ccccc2)C23c4c5c6c7c8c9c(c%10c%11c2c2c%12c4c4c%13c5c5c7c7c8c8c%14c9c%10c9c%10c%11c2c2c%11c%12c4c4c%12c%13c5c5c7c7c8c8c%14c9c9c%10c2c2c%11c4c4c%12c5c7c5c8c9c2c45)C613,0.95,-5.34,-3.53,,,110.0,110.0,,,,,,,
108513,10.1016/j.synthmet.2014.07.002,CCCCCCCCc1cc(-c2c(-c3cccs3)sc3c(-c4cc(CCCCCCCC)c(CCCCCCCC)s4)c(-c4ccc(-c5cccc6nsnc56)s4)sc23)sc1CCCCCCCC,COC(=O)CCCC1(c2ccccc2)C23c4c5c6c7c8c9c(c%10c%11c2c2c%12c4c4c%13c5c5c7c7c8c8c%14c9c%10c9c%10c%11c2c2c%11c%12c4c4c%12c%13c5c5c7c7c8c8c%14c9c9c%10c2c2c%11c4c4c%12c5c7c5c8c9c2c45)C613,0.32,-5.34,-3.53,,,60.0,140.0,,,,,,,
108515,10.1016/j.synthmet.2014.07.004,N=Cc1ccc(N(c2ccccc2)c2ccc(/C=N/c3ccc(-c4ccc(-c5ccccc5)cc4)cc3)cc2)cc1,CCCCC(=O)OCC1(c2ccccc2)c2cccc3cccc4cccc5cccc6cccc1c6c-5c-4c-3c2,0.05,-5.62,-3.56,-6.1,-3.7,,,1:2,,conventional,,PEDOT:PSS,,
108516,10.1016/j.synthmet.2014.07.004,N=Cc1ccc(N(c2ccccc2)c2ccc(/C=N/c3ccc(-c4ccc(-c5ccccc5)cc4)cc3)cc2)cc1,COC(=O)CCCC1(c2ccccc2)C23c4c5ccc6c7cc8c9c%10c(cc%11cc%12c%13c%14c(cc%15c%16ccc-5c2c%16c2c5c%16c%17c(c(c46)c7c9c%17c4c%10c%11c%13c4c%16c%14c%152)C513)C%12)C8,0.56,-5.62,-3.56,-5.9,-3.9,,,1:2,,conventional,,PEDOT:PSS,,
108517,10.1016/j.synthmet.2014.07.004,CCCCCCOc1cc(/C=C/c2cc(OCCCCCC)c(/C=C/c3cc(OCCCCCC)c(/C=N/c4ccc(-c5ccc(-c6ccccc6)cc5)cc4)cc3OCCCCCC)cc2OCCCCCC)c(OCCCCCC)cc1C=N,CCCCC(=O)OCC1(c2ccccc2)c2cccc3cccc4cccc5cccc6cccc1c6c-5c-4c-3c2,0.0009,-5.4,-3.61,-6.1,-3.7,,,1:2,,conventional,,PEDOT:PSS,,
108518,10.1016/j.synthmet.2014.07.004,CCCCCCOc1cc(/C=C/c2cc(OCCCCCC)c(/C=C/c3cc(OCCCCCC)c(/C=N/c4ccc(-c5ccc(-c6ccccc6)cc5)cc4)cc3OCCCCCC)cc2OCCCCCC)c(OCCCCCC)cc1C=N,COC(=O)CCCC1(c2ccccc2)C23c4c5ccc6c7cc8c9c%10c(cc%11cc%12c%13c%14c(cc%15c%16ccc-5c2c%16c2c5c%16c%17c(c(c46)c7c9c%17c4c%10c%11c%13c4c%16c%14c%152)C513)C%12)C8,0.02,-5.4,-3.61,-5.9,-3.9,,,1:2,,conventional,,PEDOT:PSS,,
108519,10.1016/j.synthmet.2014.07.016,CCCCCCc1ccsc1,CCCCCCCCc1cc(-c2c(-c3cccs3)sc3c(-c4cc(CCCCCCCC)c(CCCCCCCC)s4)c(-c4ccc(-c5cccc6nsnc56)s4)sc23)sc1CCCCCCCC,0.1,-5.01,-3.12,-5.34,-3.53,,,2:1,,conventional,Ca,PEDOT:PSS,,
108520,10.1016/j.synthmet.2014.07.016,CCCCCCc1ccsc1,CCCCCCCCc1cc(-c2c(-c3cccs3)sc3c(-c4cc(CCCCCCCC)c(CCCCCCCC)s4)c(-c4ccc(-c5cccc6nsnc56)s4)sc23)sc1CCCCCCCC,0.12,-5.01,-3.12,-5.34,-3.53,,,1:1,,conventional,Ca,PEDOT:PSS,,
108521,10.1016/j.synthmet.2014.07.016,CCCCCCc1ccsc1,CCCCCCCCc1cc(-c2c(-c3cccs3)sc3c(-c4cc(CCCCCCCC)c(CCCCCCCC)s4)c(-c4ccc(-c5cccc6nsnc56)s4)sc23)sc1CCCCCCCC,0.09,-5.01,-3.12,-5.34,-3.53,,110.0,1:1,,conventional,Ca,PEDOT:PSS,,
108522,10.1016/j.synthmet.2014.07.016,CCCCCCc1ccsc1,CCCCCCCCc1cc(-c2c(-c3cccs3)sc3c(-c4cc(CCCCCCCC)c(CCCCCCCC)s4)c(-c4ccc(-c5cccc6nsnc56)s4)sc23)sc1CCCCCCCC,0.1,-5.01,-3.12,-5.34,-3.53,,,1:2,,conventional,Ca,PEDOT:PSS,,
108523,10.1016/j.synthmet.2014.07.016,CCCCCCc1ccsc1,CCCCCCCCc1cc(-c2c(-c3cccs3)sc3c(-c4cc(CCCCCCCC)c(CCCCCCCC)s4)c(-c4ccc(-c5cccc6nsnc56)s4)sc23)sc1CCCCCCCC,0.06,-5.01,-3.12,-5.34,-3.53,,,1:3,,conventional,Ca,PEDOT:PSS,,
108529,10.1016/j.synthmet.2014.09.036,CCCCCCC(CCCCCC)C(=O)Oc1c2cc(-c3ccc(-c4ccc(-c5cccs5)c5nsnc45)s3)sc2c(OC(=O)C(CCCCCC)CCCCCC)c2ccsc12,COC(=O)CCCC1(c2ccccc2)C23c4c5ccc6c7cc8c9c%10c(cc%11cc%12c%13c%14c(cc%15c%16ccc-5c2c%16c2c5c%16c%17c(c(c46)c7c9c%17c4c%10c%11c%13c4c%16c%14c%152)C513)C%12)C8,0.72,-5.62,-3.64,-5.9,-3.9,100.0,,1:1,,conventional,LiF,PEDOT:PSS,o-DCB,
108530,10.1016/j.synthmet.2014.09.036,CCCCCCC(CCCCCC)C(=O)Oc1c2cc(-c3ccc(-c4ccc(-c5cccs5)c5nsnc45)s3)sc2c(OC(=O)C(CCCCCC)CCCCCC)c2ccsc12,COC(=O)CCCC1(c2ccccc2)C23c4c5ccc6c7cc8c9c%10c(cc%11cc%12c%13c%14c(cc%15c%16ccc-5c2c%16c2c5c%16c%17c(c(c46)c7c9c%17c4c%10c%11c%13c4c%16c%14c%152)C513)C%12)C8,0.81,-5.62,-3.64,-5.9,-3.9,100.0,,1:2,,conventional,LiF,PEDOT:PSS,o-DCB,
108531,10.1016/j.synthmet.2014.09.036,CCCCCCC(CCCCCC)C(=O)Oc1c2cc(-c3ccc(-c4ccc(-c5cccs5)c5nsnc45)s3)sc2c(OC(=O)C(CCCCCC)CCCCCC)c2ccsc12,COC(=O)CCCC1(c2ccccc2)C23c4c5ccc6c7cc8c9c%10c(cc%11cc%12c%13c%14c(cc%15c%16ccc-5c2c%16c2c5c%16c%17c(c(c46)c7c9c%17c4c%10c%11c%13c4c%16c%14c%152)C513)C%12)C8,1.0,-5.62,-3.64,-5.9,-3.9,100.0,,1:3,,conventional,LiF,PEDOT:PSS,o-DCB,
108532,10.1016/j.synthmet.2014.09.036,CCCCCCC(CCCCCC)C(=O)Oc1c2cc(-c3ccc(-c4ccc(-c5cccs5)c5nsnc45)s3)sc2c(OC(=O)C(CCCCCC)CCCCCC)c2ccsc12,COC(=O)CCCC1(c2ccccc2)C23c4c5ccc6c7cc8c9c%10c(cc%11cc%12c%13c%14c(cc%15c%16ccc-5c2c%16c2c5c%16c%17c(c(c46)c7c9c%17c4c%10c%11c%13c4c%16c%14c%152)C513)C%12)C8,0.71,-5.62,-3.64,-5.9,-3.9,100.0,,1:4,,conventional,LiF,PEDOT:PSS,o-DCB,
108533,10.1016/j.synthmet.2014.10.023,CCCCCCCCN1C(=O)c2c(c(-c3ccc(-c4cc5c(OCC(CC)CCCC)c6sccc6c(OCC(CC)CCCC)c5s4)[se]3)n(CCCCCCCC)c2-c2ccc[se]2)C1=O,CCCCC(=O)OCC1(c2ccccc2)C2=CC=Cc3cccc4cccc5ccc6ccccc7cccc1c7c6c5c-4c3C2,0.13,-5.43,-3.43,-6.1,-3.9,85.0,,1:1.0 wt%,3 vol%,conventional,,PEDOT:PSS,chlorobenzene,DIO
108534,10.1016/j.synthmet.2014.10.023,CCCCCCCCN1C(=O)c2c(c(-c3ccc(-c4cc5c(OCC(CC)CCCC)c6sccc6c(OCC(CC)CCCC)c5s4)[se]3)n(CCCCCCCC)c2-c2ccc[se]2)C1=O,CCCCC(=O)OCC1(c2ccccc2)C2=CC=Cc3cccc4cccc5ccc6ccccc7cccc1c7c6c5c-4c3C2,1.7,-5.43,-3.43,-6.1,-3.9,85.0,,1:1.5 wt%,3 vol%,conventional,,PEDOT:PSS,chlorobenzene,DIO
108535,10.1016/j.synthmet.2014.10.023,CCCCCCCCN1C(=O)c2c(c(-c3ccc(-c4cc5c(OCC(CC)CCCC)c6sccc6c(OCC(CC)CCCC)c5s4)[se]3)n(CCCCCCCC)c2-c2ccc[se]2)C1=O,CCCCC(=O)OCC1(c2ccccc2)C2=CC=Cc3cccc4cccc5ccc6ccccc7cccc1c7c6c5c-4c3C2,2.26,-5.43,-3.43,-6.1,-3.9,85.0,,1:2.0 wt%,3 vol%,conventional,,PEDOT:PSS,chlorobenzene,DIO
108536,10.1016/j.synthmet.2014.10.023,CCCCCCCCN1C(=O)c2c(c(-c3ccc(-c4cc5c(-c6ccc(CC(CC)CCCC)s6)c6sccc6c(-c6ccc(CC(CC)CCCC)s6)c5s4)[se]3)n(CCCCCCCC)c2-c2ccc[se]2)C1=O,CCCCC(=O)OCC1(c2ccccc2)C2=CC=Cc3cccc4cccc5ccc6ccccc7cccc1c7c6c5c-4c3C2,4.27,-5.49,-3.53,-6.1,-3.9,85.0,,1:1.0 wt%,3 vol%,conventional,,PEDOT:PSS,chlorobenzene,DIO
108537,10.1016/j.synthmet.2014.10.023,CCCCCCCCN1C(=O)c2c(c(-c3ccc(-c4cc5c(-c6ccc(CC(CC)CCCC)s6)c6sccc6c(-c6ccc(CC(CC)CCCC)s6)c5s4)[se]3)n(CCCCCCCC)c2-c2ccc[se]2)C1=O,CCCCC(=O)OCC1(c2ccccc2)C2=CC=Cc3cccc4cccc5ccc6ccccc7cccc1c7c6c5c-4c3C2,4.45,-5.49,-3.53,-6.1,-3.9,85.0,,1:1.5 wt%,3 vol%,conventional,,PEDOT:PSS,chlorobenzene,DIO
108538,10.1016/j.synthmet.2014.10.023,CCCCCCCCN1C(=O)c2c(c(-c3ccc(-c4cc5c(-c6ccc(CC(CC)CCCC)s6)c6sccc6c(-c6ccc(CC(CC)CCCC)s6)c5s4)[se]3)n(CCCCCCCC)c2-c2ccc[se]2)C1=O,CCCCC(=O)OCC1(c2ccccc2)C2=CC=Cc3cccc4cccc5ccc6ccccc7cccc1c7c6c5c-4c3C2,4.01,-5.49,-3.53,-6.1,-3.9,85.0,,1:2.0 wt%,3 vol%,conventional,,PEDOT:PSS,chlorobenzene,DIO
108539,10.1016/j.synthmet.2015.04.012,CCCCCCCCCCC(CCCCCCCC)COC(=O)/C(C#N)=C\c1cc2c(-c3cccs3)scc2s1,COC(=O)CCCC1(c2ccccc2)C23c4c5ccc6c7cc8c9c%10c(cc%11cc%12c%13c%14c(cc%15c%16ccc-5c2c%16c2c5c%16c%17c(c(c46)c7c9c%17c4c%10c%11c%13c4c%16c%14c%152)C513)C%12)C8,0.44,-5.32,-3.43,-5.9,-3.9,,,1:1,,conventional,,PEDOT:PSS,o-DCB,
108540,10.1016/j.synthmet.2015.04.012,CCCCCCCCCCC(CCCCCCCC)COC(=O)/C(C#N)=C\c1cc2c(-c3cccs3)scc2s1,COC(=O)CCCC1(c2ccccc2)C23c4c5ccc6c7cc8c9c%10c(cc%11cc%12c%13c%14c(cc%15c%16ccc-5c2c%16c2c5c%16c%17c(c(c46)c7c9c%17c4c%10c%11c%13c4c%16c%14c%152)C513)C%12)C8,0.83,-5.32,-3.43,-5.9,-3.9,,,1:2,,conventional,,PEDOT:PSS,o-DCB,
108541,10.1016/j.synthmet.2015.04.012,CCCCCCCCCCC(CCCCCCCC)COC(=O)/C(C#N)=C\c1cc2c(-c3cccs3)scc2s1,COC(=O)CCCC1(c2ccccc2)C23c4c5ccc6c7cc8c9c%10c(cc%11cc%12c%13c%14c(cc%15c%16ccc-5c2c%16c2c5c%16c%17c(c(c46)c7c9c%17c4c%10c%11c%13c4c%16c%14c%152)C513)C%12)C8,1.21,-5.32,-3.43,-5.9,-3.9,,,1:3,,conventional,,PEDOT:PSS,o-DCB,
108542,10.1016/j.synthmet.2015.04.012,CCCCCCCCCCC(CCCCCCCC)COC(=O)/C(C#N)=C\c1cc2c(-c3cccs3)scc2s1,COC(=O)CCCC1(c2ccccc2)C23c4c5ccc6c7cc8c9c%10c(cc%11cc%12c%13c%14c(cc%15c%16ccc-5c2c%16c2c5c%16c%17c(c(c46)c7c9c%17c4c%10c%11c%13c4c%16c%14c%152)C513)C%12)C8,0.9,-5.32,-3.43,-5.9,-3.9,,,1:4,,conventional,,PEDOT:PSS,o-DCB,
108543,10.1016/j.synthmet.2015.05.014,CCCCCCCCOc1cccc(-c2nc3cc(F)cc(-c4cc5sccc5s4)c3nc2-c2cccc(OCCCCCCCC)c2)c1,COC(=O)CCCC1(c2ccccc2)C23c4c5ccc6c7cc8c9c%10c(cc%11cc%12c%13c%14c(cc%15c%16ccc-5c2c%16c2c5c%16c%17c(c(c46)c7c9c%17c4c%10c%11c%13c4c%16c%14c%152)C513)C%12)C8,2.33,-5.34,-3.41,-5.9,-3.9,80.0,80.0,1:1,,conventional,PFN,PEDOT:PSS,o-DCB,
108544,10.1016/j.synthmet.2015.05.014,CCCCCCCCOc1cccc(-c2nc3cc(F)cc(-c4cc5sccc5s4)c3nc2-c2cccc(OCCCCCCCC)c2)c1,COC(=O)CCCC1(c2ccccc2)C23c4c5ccc6c7cc8c9c%10c(cc%11cc%12c%13c%14c(cc%15c%16ccc-5c2c%16c2c5c%16c%17c(c(c46)c7c9c%17c4c%10c%11c%13c4c%16c%14c%152)C513)C%12)C8,2.16,-5.34,-3.41,-5.9,-3.9,80.0,80.0,1:2,,conventional,PFN,PEDOT:PSS,o-DCB,
108545,10.1016/j.synthmet.2015.05.014,CCCCCCCCOc1cccc(-c2nc3cc(F)cc(-c4cc5sccc5s4)c3nc2-c2cccc(OCCCCCCCC)c2)c1,COC(=O)CCCC1(c2ccccc2)C23c4c5ccc6c7cc8c9c%10c(cc%11cc%12c%13c%14c(cc%15c%16ccc-5c2c%16c2c5c%16c%17c(c(c46)c7c9c%17c4c%10c%11c%13c4c%16c%14c%152)C513)C%12)C8,2.23,-5.34,-3.41,-5.9,-3.9,80.0,80.0,1:3,,conventional,PFN,PEDOT:PSS,o-DCB,
108546,10.1016/j.synthmet.2015.10.013,CCCCCCCCCCC(CCCCCCCC)CN1C(=O)c2c(-c3cc4sccc4s3)sc(-c3cc4sc(-c5cc6c(-c7ccc(CC(CC)CCCC)s7)c7sccc7c(-c7ccc(CC(CC)CCCC)s7)c6s5)cc4s3)c2C1=O,COC(=O)CCCC1(c2ccccc2)C23c4c5ccc6c7cc8c9c%10c(cc%11cc%12c%13c%14c(cc%15c%16ccc-5c2c%16c2c5c%16c%17c(c(c46)c7c9c%17c4c%10c%11c%13c4c%16c%14c%152)C513)C%12)C8,2.74,-5.68,-3.81,-5.9,-3.9,,,1:2,,conventional,Ca,PEDOT:PSS,chlorobenzene,DIO
108547,10.1016/j.synthmet.2015.10.013,CCCCCCCCCCC(CCCCCCCC)CN1C(=O)c2c(-c3cc4sccc4s3)sc(-c3cc4sc(-c5cc6c(-c7sc(CC(CC)CCCC)c(F)c7F)c7sccc7c(-c7sc(CC(CC)CCCC)c(F)c7F)c6s5)cc4s3)c2C1=O,COC(=O)CCCC1(c2ccccc2)C23c4c5ccc6c7cc8c9c%10c(cc%11cc%12c%13c%14c(cc%15c%16ccc-5c2c%16c2c5c%16c%17c(c(c46)c7c9c%17c4c%10c%11c%13c4c%16c%14c%152)C513)C%12)C8,3.27,-5.78,-3.89,-5.9,-3.9,,,1:2,,conventional,Ca,PEDOT:PSS,chlorobenzene,DIO
108548,10.1016/j.synthmet.2015.11.017,CCCCCCCCc1csc(-c2c(F)c(F)c(-c3cc(CCCCCCCC)c(C4=CC5=C(c6ccc(SCC(CCCC)CCCCCC)s6)c6sccc6C(c6ccc(SCC(CCCC)CCCCCC)s6)C5S4)s3)c3nsnc23)c1,CCCCC(=O)OCC1(c2ccccc2)C2=CC=Cc3cccc4cccc5ccc6ccccc7cccc1c7c6c5c-4c3C2,0.86,-5.2,-3.4,-6.1,-3.9,,,1:1,,conventional,Ca,PEDOT:PSS,,
108549,10.1016/j.synthmet.2015.11.017,CCCCCCCCc1csc(-c2c(F)c(F)c(-c3cc(CCCCCCCC)c(C4=CC5=C(c6ccc(SCC(CCCC)CCCCCC)s6)c6sccc6C(c6ccc(SCC(CCCC)CCCCCC)s6)C5S4)s3)c3nsnc23)c1,CCCCC(=O)OCC1(c2ccccc2)C2=CC=Cc3cccc4cccc5ccc6ccccc7cccc1c7c6c5c-4c3C2,0.81,-5.2,-3.4,-6.1,-3.9,,,1:1,3%,conventional,Ca,PEDOT:PSS,,
108550,10.1016/j.synthmet.2015.11.017,CCCCCCCCc1csc(-c2c(F)c(F)c(-c3cc(CCCCCCCC)c(C4=CC5=C(c6ccc(SCC(CCCC)CCCCCC)s6)c6sccc6C(c6ccc(SCC(CCCC)CCCCCC)s6)C5S4)s3)c3nsnc23)c1,CCCCC(=O)OCC1(c2ccccc2)C2=CC=Cc3cccc4cccc5ccc6ccccc7cccc1c7c6c5c-4c3C2,1.42,-5.2,-3.4,-6.1,-3.9,,,1:1,,conventional,Ca,PEDOT:PSS,,
108551,10.1016/j.synthmet.2015.11.017,CCCCCCCCc1csc(-c2c(F)c(F)c(-c3cc(CCCCCCCC)c(C4=CC5=C(c6ccc(SCC(CCCC)CCCCCC)s6)c6sccc6C(c6ccc(SCC(CCCC)CCCCCC)s6)C5S4)s3)c3nsnc23)c1,CCCCC(=O)OCC1(c2ccccc2)C2=CC=Cc3cccc4cccc5ccc6ccccc7cccc1c7c6c5c-4c3C2,1.07,-5.2,-3.4,-6.1,-3.9,,,1:1,3%,conventional,Ca,PEDOT:PSS,,
108552,10.1016/j.synthmet.2015.11.017,CCCCCCCCc1csc(-c2c(F)c(F)c(-c3cc(CCCCCCCC)c(C4=CC5=C(c6ccc(SCC(CCCC)CCCCCC)s6)c6sccc6C(c6ccc(SCC(CCCC)CCCCCC)s6)C5S4)s3)c3nsnc23)c1,CCCCC(=O)OCC1(c2ccccc2)C2=CC=Cc3cccc4cccc5ccc6ccccc7cccc1c7c6c5c-4c3C2,0.57,-5.2,-3.4,-6.1,-3.9,,,1:2,,conventional,Ca,PEDOT:PSS,,
108553,10.1016/j.synthmet.2015.11.017,CCCCCCc1csc(-c2c(F)c(F)c(-c3cc(CCCCCC)c(-c4cc5c(-c6ccc(SCC(CC)CCCC)s6)c6sccc6c(-c6ccc(SCC(CC)CCCC)s6)c5s4)s3)c3nsnc23)c1,CCCCC(=O)OCC1(c2ccccc2)C2=CC=Cc3cccc4cccc5ccc6ccccc7cccc1c7c6c5c-4c3C2,1.85,-5.47,-3.54,-6.1,-3.9,,,1:1,,conventional,Ca,PEDOT:PSS,,
108554,10.1016/j.synthmet.2015.11.017,CCCCCCc1csc(-c2c(F)c(F)c(-c3cc(CCCCCC)c(-c4cc5c(-c6ccc(SCC(CC)CCCC)s6)c6sccc6c(-c6ccc(SCC(CC)CCCC)s6)c5s4)s3)c3nsnc23)c1,CCCCC(=O)OCC1(c2ccccc2)C2=CC=Cc3cccc4cccc5ccc6ccccc7cccc1c7c6c5c-4c3C2,1.96,-5.47,-3.54,-6.1,-3.9,,,1:1,3%,conventional,Ca,PEDOT:PSS,,
108555,10.1016/j.synthmet.2015.11.017,CCCCCCc1csc(-c2c(F)c(F)c(-c3cc(CCCCCC)c(-c4cc5c(-c6ccc(SCC(CC)CCCC)s6)c6sccc6c(-c6ccc(SCC(CC)CCCC)s6)c5s4)s3)c3nsnc23)c1,CCCCC(=O)OCC1(c2ccccc2)C2=CC=Cc3cccc4cccc5ccc6ccccc7cccc1c7c6c5c-4c3C2,3.19,-5.47,-3.54,-6.1,-3.9,,,1:1,,conventional,Ca,PEDOT:PSS,,
108556,10.1016/j.synthmet.2015.11.017,CCCCCCc1csc(-c2c(F)c(F)c(-c3cc(CCCCCC)c(-c4cc5c(-c6ccc(SCC(CC)CCCC)s6)c6sccc6c(-c6ccc(SCC(CC)CCCC)s6)c5s4)s3)c3nsnc23)c1,CCCCC(=O)OCC1(c2ccccc2)C2=CC=Cc3cccc4cccc5ccc6ccccc7cccc1c7c6c5c-4c3C2,2.76,-5.47,-3.54,-6.1,-3.9,,,1:1,3%,conventional,Ca,PEDOT:PSS,,
