Repository: JiYiqaq/PCE-KA-GNN

# Data directory

- `raw/Active_Database.csv` is the immutable source dataset bundled under CC BY 4.0. Do not overwrite it with processed data.
- `processed/` is created and populated by the training pipeline. Generated `.pt` and `.pth` caches are intentionally ignored by Git because they can exceed GitHub's normal single-file limit.

See `../DATA_LICENSE.md` for provenance, license and checksum information.

File: data/processed/device_records.csv (part 221 of 250)
record_id,doi,donor_smiles,acceptor_smiles,pce,homo_d,lumo_d,homo_a,lumo_a,active_layer_thickness,annealing_temp,d_a_ratio,additive_ratio,device_type,etl_canonical,htl_canonical,solvent_canonical,additive_canonical
108557,10.1016/j.synthmet.2015.11.017,CCCCCCc1csc(-c2c(F)c(F)c(-c3cc(CCCCCC)c(-c4cc5c(-c6ccc(SCC(CC)CCCC)s6)c6sccc6c(-c6ccc(SCC(CC)CCCC)s6)c5s4)s3)c3nsnc23)c1,CCCCC(=O)OCC1(c2ccccc2)C2=CC=Cc3cccc4cccc5ccc6ccccc7cccc1c7c6c5c-4c3C2,1.78,-5.47,-3.54,-6.1,-3.9,,,1:2,,conventional,Ca,PEDOT:PSS,,
108558,10.1016/j.synthmet.2015.11.017,CCCCCCc1csc(-c2c(F)c(F)c(-c3cc(CCCCCC)c(-c4cc5c(-c6ccc(SCC(CC)CCCC)s6)c6sccc6c(-c6ccc(SCC(CC)CCCC)s6)c5s4)s3)c3nsnc23)c1,CCCCC(=O)OCC1(c2ccccc2)C2=CC=Cc3cccc4cccc5ccc6ccccc7cccc1c7c6c5c-4c3C2,0.92,-5.47,-3.54,-6.1,-3.9,,,1:3,,conventional,Ca,PEDOT:PSS,,
108559,10.1016/j.synthmet.2015.11.017,CCCCC(CC)CSc1ccc(-c2c3cc(-c4scc5c4C(=O)N(CC(CC)CCCC)C5=O)sc3c(-c3ccc(SCC(CC)CCCC)s3)c3ccsc23)s1,CCCCC(=O)OCC1(c2ccccc2)C2=CC=Cc3cccc4cccc5ccc6ccccc7cccc1c7c6c5c-4c3C2,0.57,-5.51,-3.34,-6.1,-3.9,100.0,,1:1,,conventional,Ca,PEDOT:PSS,,
108560,10.1016/j.synthmet.2015.11.017,CCCCC(CC)CSc1ccc(-c2c3cc(-c4scc5c4C(=O)N(CC(CC)CCCC)C5=O)sc3c(-c3ccc(SCC(CC)CCCC)s3)c3ccsc23)s1,CCCCC(=O)OCC1(c2ccccc2)C2=CC=Cc3cccc4cccc5ccc6ccccc7cccc1c7c6c5c-4c3C2,1.17,-5.51,-3.34,-6.1,-3.9,100.0,,1:2,,conventional,Ca,PEDOT:PSS,,
108561,10.1016/j.synthmet.2015.11.017,CCCCC(CC)CSc1ccc(-c2c3cc(-c4scc5c4C(=O)N(CC(CC)CCCC)C5=O)sc3c(-c3ccc(SCC(CC)CCCC)s3)c3ccsc23)s1,CCCCC(=O)OCC1(c2ccccc2)C2=CC=Cc3cccc4cccc5ccc6ccccc7cccc1c7c6c5c-4c3C2,1.45,-5.51,-3.34,-6.1,-3.9,100.0,,1:2,3%,conventional,Ca,PEDOT:PSS,,
108562,10.1016/j.synthmet.2015.11.017,CCCCC(CC)CSc1ccc(-c2c3cc(-c4scc5c4C(=O)N(CC(CC)CCCC)C5=O)sc3c(-c3ccc(SCC(CC)CCCC)s3)c3ccsc23)s1,CCCCC(=O)OCC1(c2ccccc2)C2=CC=Cc3cccc4cccc5ccc6ccccc7cccc1c7c6c5c-4c3C2,2.14,-5.51,-3.34,-6.1,-3.9,100.0,,1:2,,conventional,Ca,PEDOT:PSS,,
108563,10.1016/j.synthmet.2015.11.017,CCCCC(CC)CSc1ccc(-c2c3cc(-c4scc5c4C(=O)N(CC(CC)CCCC)C5=O)sc3c(-c3ccc(SCC(CC)CCCC)s3)c3ccsc23)s1,CCCCC(=O)OCC1(c2ccccc2)C2=CC=Cc3cccc4cccc5ccc6ccccc7cccc1c7c6c5c-4c3C2,0.98,-5.51,-3.34,-6.1,-3.9,100.0,,1:3,,conventional,Ca,PEDOT:PSS,,
108564,10.1016/j.synthmet.2015.11.017,CCCCCCc1csc(C2=C3C(=O)N(CC(CC)CCCC)C(c4cc(CCCCCC)c(-c5cc6c(-c7ccc(SCC(CC)CCCC)s7)c7sccc7c(-c7ccc(SCC(CC)CCCC)s7)c6s5)s4)=C3C(=O)N2CC(CC)CCCC)c1,CCCCC(=O)OCC1(c2ccccc2)C2=CC=Cc3cccc4cccc5ccc6ccccc7cccc1c7c6c5c-4c3C2,1.48,-5.3,-3.45,-6.1,-3.9,,,1:1,,conventional,Ca,PEDOT:PSS,,
108565,10.1016/j.synthmet.2015.11.017,CCCCCCc1csc(C2=C3C(=O)N(CC(CC)CCCC)C(c4cc(CCCCCC)c(-c5cc6c(-c7ccc(SCC(CC)CCCC)s7)c7sccc7c(-c7ccc(SCC(CC)CCCC)s7)c6s5)s4)=C3C(=O)N2CC(CC)CCCC)c1,CCCCC(=O)OCC1(c2ccccc2)C2=CC=Cc3cccc4cccc5ccc6ccccc7cccc1c7c6c5c-4c3C2,1.82,-5.3,-3.45,-6.1,-3.9,,,1:2,,conventional,Ca,PEDOT:PSS,,
108566,10.1016/j.synthmet.2015.11.017,CCCCCCc1csc(C2=C3C(=O)N(CC(CC)CCCC)C(c4cc(CCCCCC)c(-c5cc6c(-c7ccc(SCC(CC)CCCC)s7)c7sccc7c(-c7ccc(SCC(CC)CCCC)s7)c6s5)s4)=C3C(=O)N2CC(CC)CCCC)c1,CCCCC(=O)OCC1(c2ccccc2)C2=CC=Cc3cccc4cccc5ccc6ccccc7cccc1c7c6c5c-4c3C2,1.46,-5.3,-3.45,-6.1,-3.9,,,1:2,3%,conventional,Ca,PEDOT:PSS,,
108567,10.1016/j.synthmet.2015.11.017,CCCCCCc1csc(C2=C3C(=O)N(CC(CC)CCCC)C(c4cc(CCCCCC)c(-c5cc6c(-c7ccc(SCC(CC)CCCC)s7)c7sccc7c(-c7ccc(SCC(CC)CCCC)s7)c6s5)s4)=C3C(=O)N2CC(CC)CCCC)c1,CCCCC(=O)OCC1(c2ccccc2)C2=CC=Cc3cccc4cccc5ccc6ccccc7cccc1c7c6c5c-4c3C2,2.41,-5.3,-3.45,-6.1,-3.9,,,1:2,,conventional,Ca,PEDOT:PSS,,
108568,10.1016/j.synthmet.2015.11.017,CCCCCCc1csc(C2=C3C(=O)N(CC(CC)CCCC)C(c4cc(CCCCCC)c(-c5cc6c(-c7ccc(SCC(CC)CCCC)s7)c7sccc7c(-c7ccc(SCC(CC)CCCC)s7)c6s5)s4)=C3C(=O)N2CC(CC)CCCC)c1,CCCCC(=O)OCC1(c2ccccc2)C2=CC=Cc3cccc4cccc5ccc6ccccc7cccc1c7c6c5c-4c3C2,1.63,-5.3,-3.45,-6.1,-3.9,,,1:3,,conventional,Ca,PEDOT:PSS,,
108569,10.1016/j.synthmet.2015.11.022,CCCCCCc1ccsc1,CCCCC(=O)OCC1(c2ccccc2)c2cccc3cccc4cccc5cccc6cccc1c6c-5c-4c-3c2,3.09,-5.01,-3.12,-6.1,-3.7,,,,,,PEIE,MoO3,chlorobenzene,
108570,10.1016/j.synthmet.2015.11.022,CCCCCCc1ccsc1,CCOC(=O)c1ccsc1-c1cc2c(-c3ccc(CC)s3)c3sc(-c4cc(C(=O)OCC)c(-c5cc6c(-c7ccc(CC)s7)c7sc(-c8cc(C(=O)OCC)c(-c9cc%10c(-c%11ccc(CC)s%11)c%11sccc%11c(-c%11ccc(CC)s%11)c%10s9)s8)cc7c(-c7ccc(CC)s7)c6s5)s4)cc3c(-c3ccc(CC)s3)c2s1,2.94,-5.01,-3.12,-5.5,-3.53,,,,,,PEIE,MoO3,chlorobenzene,
108571,10.1016/j.synthmet.2015.11.022,CCCCCCc1ccsc1,CCCCCCCCCCCCCCCCC(CC)c1nc2c3nc4c(-c5cc(CCCCCCCCCCCC)cs5)c5nsnc5c(-c5cc(CCCCCCCCCCCC)c(-c6cc7c(CCCCCCCCCCC)c(CCCCCCCCCCC)c8ccsc8c7s6)s5)c4nc3c3nc(C(CC)CCCCCCCCCCCCCCCC)sc3c2s1,3.19,-5.01,-3.12,-5.4,-3.96,,,,,,PEIE,MoO3,chlorobenzene,
108586,10.1016/j.synthmet.2016.01.026,CCCCCCc1ccsc1,COC(=O)CCCC1(c2ccccc2)C23c4c5c6c7c8c9c(c%10c%11c2c2c%12c4c4c%13c5c5c7c7c8c8c%14c9c%10c9c%10c%11c2c2c%11c%12c4c4c%12c%13c5c5c7c7c8c8c%14c9c9c%10c2c2c%11c4c4c%12c5c7c5c8c9c2c45)C613,3.44,-5.01,-3.12,-6.1,-3.7,,150.0,1:1,,conventional,Ca,PEDOT:PSS,o-DCB,
108595,10.1016/j.synthmet.2016.02.012,CCCCCCc1csc(-c2ccc(-c3cc(CCCCCC)c(-c4cc5c(s4)-c4sccc4[Si](CCCC)(CCCC)[Si]5(CCCC)CCCC)s3)c3nsnc23)c1,COC(=O)CCCC1(c2ccccc2)C23c4c5ccc6c7cc8c9c%10c(cc%11cc%12c%13c%14c(cc%15c%16ccc-5c2c%16c2c5c%16c%17c(c(c46)c7c9c%17c4c%10c%11c%13c4c%16c%14c%152)C513)C%12)C8,2.49,-5.2,-3.4,-5.9,-3.9,,,,,conventional,Ca,PEDOT:PSS,chlorobenzene,
108596,10.1016/j.synthmet.2016.02.012,CCCCCCc1csc(-c2ccc(-c3cc(CCCCCC)c(-c4cc5c(s4)-c4sccc4[Si](CCCC)(CCCC)[Si]5(CCCC)CCCC)s3)c3nsnc23)c1,COC(=O)CCCC1(c2ccccc2)C23c4c5ccc6c7cc8c9c%10c(cc%11cc%12c%13c%14c(cc%15c%16ccc-5c2c%16c2c5c%16c%17c(c(c46)c7c9c%17c4c%10c%11c%13c4c%16c%14c%152)C513)C%12)C8,3.76,-5.2,-3.4,-5.9,-3.9,50.0,,1:3.5,,conventional,Ca,PEDOT:PSS,chlorobenzene,
108597,10.1016/j.synthmet.2016.05.019,CCCCCCCCn1c(-c2cccs2)c2c(c1-c1ccc(-c3cc4c(OCC(CC)CCCC)c5sccc5c(OCC(CC)CCCC)c4s3)s1)C(=O)N(CCCCCCC)C2=O,CCCCC(=O)OCC1(c2ccccc2)C2=CC=Cc3cccc4cccc5ccc6ccccc7cccc1c7c6c5c-4c3C2,1.65,-5.39,-3.28,-6.1,-3.9,,,1:1.5,0 vol%,conventional,,,,
108598,10.1016/j.synthmet.2016.05.019,CCCCCCCCN1C(=O)c2c(c(-c3ccc(-c4cc5c(OCC(CC)CCCC)c6sccc6c(OCC(CC)CCCC)c5s4)s3)n(CCCCCCCC)c2-c2cccs2)C1=O,CCCCC(=O)OCC1(c2ccccc2)C2=CC=Cc3cccc4cccc5ccc6ccccc7cccc1c7c6c5c-4c3C2,1.49,-5.39,-3.28,-6.1,-3.9,,,1:1.5,0 vol%,conventional,,,,
108599,10.1016/j.synthmet.2016.05.019,CCCCCCCCCCN1C(=O)c2c(c(-c3ccc(-c4cc5c(OCC(CC)CCCC)c6sccc6c(OCC(CC)CCCC)c5s4)s3)n(CCCCCCCC)c2-c2cccs2)C1=O,CCCCC(=O)OCC1(c2ccccc2)C2=CC=Cc3cccc4cccc5ccc6ccccc7cccc1c7c6c5c-4c3C2,1.24,-5.39,-3.28,-6.1,-3.9,,,1:1.5,0 vol%,conventional,,,,
108600,10.1016/j.synthmet.2016.05.019,CCCCCCCCCCCCN1C(=O)c2c(c(-c3ccc(-c4cc5c(OCC(CC)CCCC)c6sccc6c(OCC(CC)CCCC)c5s4)s3)n(CCCCCCCC)c2-c2cccs2)C1=O,CCCCC(=O)OCC1(c2ccccc2)C2=CC=Cc3cccc4cccc5ccc6ccccc7cccc1c7c6c5c-4c3C2,0.87,-5.39,-3.28,-6.1,-3.9,,,1:1.5,0 vol%,conventional,,,,
108601,10.1016/j.synthmet.2016.05.019,CCCCCCCCn1c(-c2cccs2)c2c(c1-c1ccc(-c3cc4c(OCC(CC)CCCC)c5sccc5c(OCC(CC)CCCC)c4s3)s1)C(=O)N(CCCCCCC)C2=O,CCCCC(=O)OCC1(c2ccccc2)C2=CC=Cc3cccc4cccc5ccc6ccccc7cccc1c7c6c5c-4c3C2,5.67,-5.39,-3.28,-6.1,-3.9,,,1:1.5,3 vol%,conventional,,,,
108602,10.1016/j.synthmet.2016.05.019,CCCCCCCCN1C(=O)c2c(c(-c3ccc(-c4cc5c(OCC(CC)CCCC)c6sccc6c(OCC(CC)CCCC)c5s4)s3)n(CCCCCCCC)c2-c2cccs2)C1=O,CCCCC(=O)OCC1(c2ccccc2)C2=CC=Cc3cccc4cccc5ccc6ccccc7cccc1c7c6c5c-4c3C2,5.29,-5.39,-3.28,-6.1,-3.9,,,1:1.5,3 vol%,conventional,,,,
108603,10.1016/j.synthmet.2016.05.019,CCCCCCCCCCN1C(=O)c2c(c(-c3ccc(-c4cc5c(OCC(CC)CCCC)c6sccc6c(OCC(CC)CCCC)c5s4)s3)n(CCCCCCCC)c2-c2cccs2)C1=O,CCCCC(=O)OCC1(c2ccccc2)C2=CC=Cc3cccc4cccc5ccc6ccccc7cccc1c7c6c5c-4c3C2,4.06,-5.39,-3.28,-6.1,-3.9,,,1:1.5,3 vol%,conventional,,,,
108604,10.1016/j.synthmet.2016.05.019,CCCCCCCCCCCCN1C(=O)c2c(c(-c3ccc(-c4cc5c(OCC(CC)CCCC)c6sccc6c(OCC(CC)CCCC)c5s4)s3)n(CCCCCCCC)c2-c2cccs2)C1=O,CCCCC(=O)OCC1(c2ccccc2)C2=CC=Cc3cccc4cccc5ccc6ccccc7cccc1c7c6c5c-4c3C2,2.46,-5.39,-3.28,-6.1,-3.9,,,1:1.5,3 vol%,conventional,,,,
108605,10.1016/j.synthmet.2016.06.004,CCCCC(CC)Cc1ccc(-c2c3cc(-c4cc5c(s4)/C(=C4\C(=O)N(CC(CC)CCCC)C6C=CSC46)C(=O)N5CC(CC)CCCC)sc3c(-c3ccc(CC(CC)CCCC)s3)c3ccsc23)s1,COC(=O)CCCC1(c2ccccc2)C23c4c5ccc6c7cc8c9c%10c(cc%11cc%12c%13c%14c(cc%15c%16ccc-5c2c%16c2c5c%16c%17c(c(c46)c7c9c%17c4c%10c%11c%13c4c%16c%14c%152)C513)C%12)C8,1.68,-5.06,-3.68,-5.9,-3.9,80.0,,1:1,,conventional,Ca,PEDOT:PSS,o-DCB,
108606,10.1016/j.synthmet.2016.06.004,CCCCC(CC)Cc1ccc(-c2c3cc(-c4cc5c(s4)/C(=C4\C(=O)N(CC(CC)CCCC)C6C=CSC46)C(=O)N5CC(CC)CCCC)sc3c(-c3ccc(CC(CC)CCCC)s3)c3ccsc23)s1,COC(=O)CCCC1(c2ccccc2)C23c4c5ccc6c7cc8c9c%10c(cc%11cc%12c%13c%14c(cc%15c%16ccc-5c2c%16c2c5c%16c%17c(c(c46)c7c9c%17c4c%10c%11c%13c4c%16c%14c%152)C513)C%12)C8,2.24,-5.06,-3.68,-5.9,-3.9,75.0,,1:2,,conventional,Ca,PEDOT:PSS,o-DCB,
108607,10.1016/j.synthmet.2016.06.004,CCCCC(CC)Cc1ccc(-c2c3cc(-c4cc5c(s4)/C(=C4\C(=O)N(CC(CC)CCCC)C6C=CSC46)C(=O)N5CC(CC)CCCC)sc3c(-c3ccc(CC(CC)CCCC)s3)c3ccsc23)s1,COC(=O)CCCC1(c2ccccc2)C23c4c5ccc6c7cc8c9c%10c(cc%11cc%12c%13c%14c(cc%15c%16ccc-5c2c%16c2c5c%16c%17c(c(c46)c7c9c%17c4c%10c%11c%13c4c%16c%14c%152)C513)C%12)C8,1.27,-5.06,-3.68,-5.9,-3.9,75.0,,1:3,,conventional,Ca,PEDOT:PSS,o-DCB,
108608,10.1016/j.synthmet.2016.06.004,CCCCC(CC)Cc1ccc(-c2c3cc(-c4cc5c(s4)/C(=C4\C(=O)N(CC(CC)CCCC)C6C=CSC46)C(=O)N5CC(CC)CCCC)sc3c(-c3ccc(CC(CC)CCCC)s3)c3ccsc23)s1,COC(=O)CCCC1(c2ccccc2)C23c4c5ccc6c7cc8c9c%10c(cc%11cc%12c%13c%14c(cc%15c%16ccc-5c2c%16c2c5c%16c%17c(c(c46)c7c9c%17c4c%10c%11c%13c4c%16c%14c%152)C513)C%12)C8,2.4,-5.06,-3.68,-5.9,-3.9,70.0,,1:2,1%,conventional,Ca,PEDOT:PSS,o-DCB,DIO
108609,10.1016/j.synthmet.2016.06.009,CCCCCCc1ccsc1,CCCCC(=O)OCC1(c2ccccc2)c2cccc3cccc4cccc5cccc6cccc1c6c-5c-4c-3c2,3.09,-5.01,-3.12,-6.1,-3.7,,150.0,1:1,,,PEIE,MoO3,chlorobenzene,
108611,10.1016/j.synthmet.2016.07.004,CCCCCCCCc1cc(-c2c(-c3cccs3)sc3c(-c4cc(CCCCCCCC)c(CCCCCCCC)s4)c(-c4ccc(-c5cccc6nsnc56)s4)sc23)sc1CCCCCCCC,COC(=O)CCCC1(c2ccccc2)C23c4c5ccc6c7cc8c9c%10c(cc%11cc%12c%13c%14c(cc%15c%16ccc-5c2c%16c2c5c%16c%17c(c(c46)c7c9c%17c4c%10c%11c%13c4c%16c%14c%152)C513)C%12)C8,0.85,-5.34,-3.53,-5.9,-3.9,95.0,,1:3,,conventional,LiF,PEDOT:PSS,o-DCB,
108612,10.1016/j.synthmet.2016.07.004,CCCCCCCCc1cc(-c2c(-c3cccs3)sc3c(-c4cc(CCCCCCCC)c(CCCCCCCC)s4)c(-c4ccc(-c5cccc6nsnc56)s4)sc23)sc1CCCCCCCC,COC(=O)CCCC1(c2ccccc2)C23c4c5ccc6c7cc8c9c%10c(cc%11cc%12c%13c%14c(cc%15c%16ccc-5c2c%16c2c5c%16c%17c(c(c46)c7c9c%17c4c%10c%11c%13c4c%16c%14c%152)C513)C%12)C8,1.51,-5.34,-3.53,-5.9,-3.9,90.0,,1:3,0.5%,conventional,LiF,PEDOT:PSS,o-DCB,DIO
108615,10.1016/j.synthmet.2016.07.016,CCCCCCCCc1cc(-c2c3cc(-c4ccc(-c5ccc(-c6ccc(C7=C(c8ccccc8)C(c8ccccc8)=C(c8ccc(-c9ccc(-c%10cccs%10)c%10nsnc9%10)s8)[Si]7(CCCCCCC)CCCCCCC)s6)c6nsnc56)s4)sc3c(-c3cc(CCCCCCCC)c(CCCCCCCC)s3)c3ccsc23)sc1CCCCCCCC,COC(=O)CCCC1(c2ccccc2)C23c4c5c6c7c8c9c(c%10c%11c2c2c%12c4c4c%13c5c5c7c7c8c8c%14c9c%10c9c%10c%11c2c2c%11c%12c4c4c%12c%13c5c5c7c7c8c8c%14c9c9c%10c2c2c%11c4c4c%12c5c7c5c8c9c2c45)C613,0.68,-5.12,-3.63,-6.1,-3.7,,,1:2,,,,,,
108616,10.1016/j.synthmet.2016.07.016,CCCCCCCCc1cc(-c2c3cc(-c4ccc(-c5ccc(-c6ccc(C7=C(c8ccccc8)C(c8ccccc8)=C(c8ccc(-c9ccc(-c%10cccs%10)c%10nsnc9%10)s8)[Si]7(CCCCCCC)CCCCCCC)s6)c6nsnc56)s4)sc3c(-c3cc(CCCCCCCC)c(CCCCCCCC)s3)c3ccsc23)sc1CCCCCCCC,COC(=O)CCCC1(c2ccccc2)C23c4c5c6c7c8c9c(c%10c%11c2c2c%12c4c4c%13c5c5c7c7c8c8c%14c9c%10c9c%10c%11c2c2c%11c%12c4c4c%12c%13c5c5c7c7c8c8c%14c9c9c%10c2c2c%11c4c4c%12c5c7c5c8c9c2c45)C613,1.68,-5.12,-3.63,-6.1,-3.7,,,1:2,,inverted,,,,
108617,10.1016/j.synthmet.2016.07.016,CCCCCCCCCCc1cc(-c2c3cc(-c4ccc(-c5ccc(-c6ccc(C7=C(c8ccccc8)C(c8ccccc8)=C(c8ccc(-c9ccc(-c%10cccs%10)c%10nsnc9%10)s8)[Si]7(CCCCCCC)CCCCCCC)s6)c6nsnc56)s4)sc3c(-c3cc(CCCCCCCCCC)c(CCCCCCCCCC)s3)c3ccsc23)sc1CCCCCCCCCC,COC(=O)CCCC1(c2ccccc2)C23c4c5c6c7c8c9c(c%10c%11c2c2c%12c4c4c%13c5c5c7c7c8c8c%14c9c%10c9c%10c%11c2c2c%11c%12c4c4c%12c%13c5c5c7c7c8c8c%14c9c9c%10c2c2c%11c4c4c%12c5c7c5c8c9c2c45)C613,2.81,-5.14,-3.66,-6.1,-3.7,,,1:2,,,,,,
108618,10.1016/j.synthmet.2016.07.016,CCCCCCCCCCc1cc(-c2c3cc(-c4ccc(-c5ccc(-c6ccc(C7=C(c8ccccc8)C(c8ccccc8)=C(c8ccc(-c9ccc(-c%10cccs%10)c%10nsnc9%10)s8)[Si]7(CCCCCCC)CCCCCCC)s6)c6nsnc56)s4)sc3c(-c3cc(CCCCCCCCCC)c(CCCCCCCCCC)s3)c3ccsc23)sc1CCCCCCCCCC,COC(=O)CCCC1(c2ccccc2)C23c4c5c6c7c8c9c(c%10c%11c2c2c%12c4c4c%13c5c5c7c7c8c8c%14c9c%10c9c%10c%11c2c2c%11c%12c4c4c%12c%13c5c5c7c7c8c8c%14c9c9c%10c2c2c%11c4c4c%12c5c7c5c8c9c2c45)C613,3.24,-5.14,-3.66,-6.1,-3.7,,,1:2,,inverted,,,,
108619,10.1016/j.synthmet.2016.07.016,CCCCCCCCc1ccc(C2(c3ccc(CCCCCCCC)cc3)c3cc4c(cc3-c3sccc32)C(c2ccc(CCCCCCCC)cc2)(c2ccc(CCCCCCCC)cc2)c2cc(-c3ccc(-c5ccc(-c6ccc(C7=C(c8ccccc8)C(c8ccccc8)=C(c8ccc(-c9ccc(-c%10cccs%10)c%10nsnc9%10)s8)[Si]7(CCCCCCC)CCCCCCC)s6)c6nsnc56)s3)sc2-4)cc1,COC(=O)CCCC1(c2ccccc2)C23c4c5c6c7c8c9c(c%10c%11c2c2c%12c4c4c%13c5c5c7c7c8c8c%14c9c%10c9c%10c%11c2c2c%11c%12c4c4c%12c%13c5c5c7c7c8c8c%14c9c9c%10c2c2c%11c4c4c%12c5c7c5c8c9c2c45)C613,1.16,-5.21,-3.71,-6.1,-3.7,,,1:2,,,,,,
108620,10.1016/j.synthmet.2016.07.016,CCCCCCCCc1ccc(C2(c3ccc(CCCCCCCC)cc3)c3cc4c(cc3-c3sccc32)C(c2ccc(CCCCCCCC)cc2)(c2ccc(CCCCCCCC)cc2)c2cc(-c3ccc(-c5ccc(-c6ccc(C7=C(c8ccccc8)C(c8ccccc8)=C(c8ccc(-c9ccc(-c%10cccs%10)c%10nsnc9%10)s8)[Si]7(CCCCCCC)CCCCCCC)s6)c6nsnc56)s3)sc2-4)cc1,COC(=O)CCCC1(c2ccccc2)C23c4c5c6c7c8c9c(c%10c%11c2c2c%12c4c4c%13c5c5c7c7c8c8c%14c9c%10c9c%10c%11c2c2c%11c%12c4c4c%12c%13c5c5c7c7c8c8c%14c9c9c%10c2c2c%11c4c4c%12c5c7c5c8c9c2c45)C613,2.27,-5.21,-3.71,-6.1,-3.7,,,1:2,,inverted,,,,
108626,10.1016/j.synthmet.2016.11.018,CCCCCCCCc1csc(-c2sc(-c3cc(CCCCCCCC)c(-c4cc5c(-c6ccc(-c7ccc(OCC(CC)CCCC)cc7)s6)c6sccc6c(-c6ccc(-c7ccc(OCC(CC)CCCC)cc7)s6)c5s4)s3)c3c2C(=O)N(CC(CC)CCCC)C3=O)c1,COC(=O)CCCC1(c2ccccc2)C23c4c5ccc6c7cc8c9c%10c(cc%11cc%12c%13c%14c(cc%15c%16ccc-5c2c%16c2c5c%16c%17c(c(c46)c7c9c%17c4c%10c%11c%13c4c%16c%14c%152)C513)C%12)C8,3.37,-5.44,-3.59,,,,,1:2,,,TiOx,MoO3,chlorobenzene,
108627,10.1016/j.synthmet.2016.11.018,CCCCCCCCc1csc(-c2sc(-c3cc(CCCCCCCC)c(-c4cc5c(-c6ccc(-c7ccc(OCC(CC)CCCC)cc7)[se]6)c6sccc6c(-c6ccc(-c7ccc(OCC(CC)CCCC)cc7)[se]6)c5s4)s3)c3c2C(=O)N(CC(CC)CCCC)C3=O)c1,COC(=O)CCCC1(c2ccccc2)C23c4c5ccc6c7cc8c9c%10c(cc%11cc%12c%13c%14c(cc%15c%16ccc-5c2c%16c2c5c%16c%17c(c(c46)c7c9c%17c4c%10c%11c%13c4c%16c%14c%152)C513)C%12)C8,3.53,-5.48,-3.67,,,,,1:2,,,TiOx,MoO3,chlorobenzene,
108628,10.1016/j.synthmet.2016.11.018,CCCCCCCCc1csc(-c2sc(-c3cc(CCCCCCCC)c(-c4cc5c(-c6ccc(-c7ccc(OCC(CC)CCCC)cc7)o6)c6sccc6c(-c6ccc(-c7ccc(OCC(CC)CCCC)cc7)o6)c5s4)s3)c3c2C(=O)N(CC(CC)CCCC)C3=O)c1,COC(=O)CCCC1(c2ccccc2)C23c4c5ccc6c7cc8c9c%10c(cc%11cc%12c%13c%14c(cc%15c%16ccc-5c2c%16c2c5c%16c%17c(c(c46)c7c9c%17c4c%10c%11c%13c4c%16c%14c%152)C513)C%12)C8,1.54,-5.35,-3.58,,,,,1:2,,,TiOx,MoO3,chlorobenzene,
108629,10.1016/j.synthmet.2017.02.002,CCCCC(CC)CC1(CC(CC)CCCC)c2ccsc2-c2sc(-c3ccc(-c4ccc(-c5cccs5)c5nsnc45)s3)cc21,COC(=O)CCCC1(c2ccccc2)C23c4c5ccc6c7cc8c9c%10c(cc%11cc%12c%13c%14c(cc%15c%16ccc-5c2c%16c2c5c%16c%17c(c(c46)c7c9c%17c4c%10c%11c%13c4c%16c%14c%152)C513)C%12)C8,1.19,-5.2,-3.57,-5.9,-3.9,,140.0,1:1,,conventional,Ca,PEDOT:PSS,o-DCB,
108630,10.1016/j.synthmet.2017.02.002,CCCCC(CC)CC1(CC(CC)CCCC)c2ccsc2-c2sc(-c3ccc(-c4ccc(-c5cccs5)c5nsnc45)s3)cc21,COC(=O)CCCC1(c2ccccc2)C23c4c5ccc6c7cc8c9c%10c(cc%11cc%12c%13c%14c(cc%15c%16ccc-5c2c%16c2c5c%16c%17c(c(c46)c7c9c%17c4c%10c%11c%13c4c%16c%14c%152)C513)C%12)C8,1.86,-5.2,-3.57,-5.9,-3.9,,140.0,1:2,,conventional,Ca,PEDOT:PSS,o-DCB,
108631,10.1016/j.synthmet.2017.02.002,CCCCC(CC)CC1(CC(CC)CCCC)c2ccsc2-c2sc(-c3ccc(-c4ccc(-c5cccs5)c5nsnc45)s3)cc21,COC(=O)CCCC1(c2ccccc2)C23c4c5ccc6c7cc8c9c%10c(cc%11cc%12c%13c%14c(cc%15c%16ccc-5c2c%16c2c5c%16c%17c(c(c46)c7c9c%17c4c%10c%11c%13c4c%16c%14c%152)C513)C%12)C8,1.72,-5.2,-3.57,-5.9,-3.9,,140.0,1:3,,conventional,Ca,PEDOT:PSS,o-DCB,
108632,10.1016/j.synthmet.2017.02.002,CCCCC(CC)CC1(CC(CC)CCCC)c2ccsc2-c2sc(-c3ccc(-c4ccc(-c5cccs5)c5nsnc45)s3)cc21,COC(=O)CCCC1(c2ccccc2)C23c4c5ccc6c7cc8c9c%10c(cc%11cc%12c%13c%14c(cc%15c%16ccc-5c2c%16c2c5c%16c%17c(c(c46)c7c9c%17c4c%10c%11c%13c4c%16c%14c%152)C513)C%12)C8,1.48,-5.2,-3.57,-5.9,-3.9,,140.0,1:2,2.5%,conventional,Ca,PEDOT:PSS,o-DCB,CN
108633,10.1016/j.synthmet.2017.02.002,CCCCC(CC)CC1(CC(CC)CCCC)c2ccsc2-c2sc(-c3ccc(-c4ccc(-c5cccs5)c5nsnc45)s3)cc21,COC(=O)CCCC1(c2ccccc2)C23c4c5ccc6c7cc8c9c%10c(cc%11cc%12c%13c%14c(cc%15c%16ccc-5c2c%16c2c5c%16c%17c(c(c46)c7c9c%17c4c%10c%11c%13c4c%16c%14c%152)C513)C%12)C8,1.34,-5.2,-3.57,-5.9,-3.9,,140.0,1:2,,conventional,Ca,PEDOT:PSS,o-DCB,MT
108634,10.1016/j.synthmet.2017.03.013,CCCCC(CC)COC(=O)c1sc2csc(-c3cc4c(-c5ccc(CC(CC)CCCC)s5)c5sccc5c(-c5ccc(CC(CC)CCCC)s5)c4s3)c2c1F,CCCCCC(CCCCC)N1C(=O)c2ccc3c4ccc5c6c(cc(-c7cc8c(s7)c7cc(-c9cc%10c%11c(ccc%12c%13ccc%14c%15c(ccc(c9c%11%12)c%15%13)C(=O)N(C(CCCCC)CCCCC)C%14=O)C(=O)N(C(CCCCC)CCCCC)C%10=O)sc7c7cc(-c9cc%10c%11c(ccc%12c%13ccc%14c%15c(ccc(c9c%11%12)c%15%13)C(=O)N(C(CCCCC)CCCCC)C%14=O)C(=O)N(C(CCCCC)CCCCC)C%10=O)sc87)c(c7ccc(c2c37)C1=O)c64)C(=O)N(C(CCCCC)CCCCC)C5=O,0.86,-5.29,-3.72,-5.81,-3.95,110.0,,1:0.5,,conventional,LiF,PEDOT:PSS,chlorobenzene,
108635,10.1016/j.synthmet.2017.03.013,CCCCC(CC)COC(=O)c1sc2csc(-c3cc4c(-c5ccc(CC(CC)CCCC)s5)c5sccc5c(-c5ccc(CC(CC)CCCC)s5)c4s3)c2c1F,CCCCCC(CCCCC)N1C(=O)c2ccc3c4ccc5c6c(cc(-c7cc8c(s7)c7cc(-c9cc%10c%11c(ccc%12c%13ccc%14c%15c(ccc(c9c%11%12)c%15%13)C(=O)N(C(CCCCC)CCCCC)C%14=O)C(=O)N(C(CCCCC)CCCCC)C%10=O)sc7c7cc(-c9cc%10c%11c(ccc%12c%13ccc%14c%15c(ccc(c9c%11%12)c%15%13)C(=O)N(C(CCCCC)CCCCC)C%14=O)C(=O)N(C(CCCCC)CCCCC)C%10=O)sc87)c(c7ccc(c2c37)C1=O)c64)C(=O)N(C(CCCCC)CCCCC)C5=O,1.06,-5.29,-3.72,-5.81,-3.95,110.0,,1:1,,conventional,LiF,PEDOT:PSS,chlorobenzene,
108636,10.1016/j.synthmet.2017.03.013,CCCCC(CC)COC(=O)c1sc2csc(-c3cc4c(-c5ccc(CC(CC)CCCC)s5)c5sccc5c(-c5ccc(CC(CC)CCCC)s5)c4s3)c2c1F,CCCCCC(CCCCC)N1C(=O)c2ccc3c4ccc5c6c(cc(-c7cc8c(s7)c7cc(-c9cc%10c%11c(ccc%12c%13ccc%14c%15c(ccc(c9c%11%12)c%15%13)C(=O)N(C(CCCCC)CCCCC)C%14=O)C(=O)N(C(CCCCC)CCCCC)C%10=O)sc7c7cc(-c9cc%10c%11c(ccc%12c%13ccc%14c%15c(ccc(c9c%11%12)c%15%13)C(=O)N(C(CCCCC)CCCCC)C%14=O)C(=O)N(C(CCCCC)CCCCC)C%10=O)sc87)c(c7ccc(c2c37)C1=O)c64)C(=O)N(C(CCCCC)CCCCC)C5=O,0.94,-5.29,-3.72,-5.81,-3.95,110.0,,1:1.5,,conventional,LiF,PEDOT:PSS,chlorobenzene,
108637,10.1016/j.synthmet.2017.03.013,CCCCC(CC)COC(=O)c1sc2csc(-c3cc4c(-c5ccc(CC(CC)CCCC)s5)c5sccc5c(-c5ccc(CC(CC)CCCC)s5)c4s3)c2c1F,CCCCCC(CCCCC)N1C(=O)c2ccc3c4ccc5c6c(cc(-c7cc8c(s7)c7cc(-c9cc%10c%11c(ccc%12c%13ccc%14c%15c(ccc(c9c%11%12)c%15%13)C(=O)N(C(CCCCC)CCCCC)C%14=O)C(=O)N(C(CCCCC)CCCCC)C%10=O)sc7c7cc(-c9cc%10c%11c(ccc%12c%13ccc%14c%15c(ccc(c9c%11%12)c%15%13)C(=O)N(C(CCCCC)CCCCC)C%14=O)C(=O)N(C(CCCCC)CCCCC)C%10=O)sc87)c(c7ccc(c2c37)C1=O)c64)C(=O)N(C(CCCCC)CCCCC)C5=O,1.35,-5.29,-3.72,-5.81,-3.95,110.0,,1:1,,conventional,LiF,PEDOT:PSS,chloroform,
108638,10.1016/j.synthmet.2018.01.002,CCCCCCCCCCCCC(CCCCCCCCCC)CN1C(=O)C2=C(c3ccc(C4=CC5=CC=C6CC(c7ccc(C8=C9C(=O)N(CC(CCCCCCCCCC)CCCCCCCCCCCC)C(c%10ccc(-c%11cc%12cc%13sccc%13cc%12s%11)s%10)=C9C(=O)N8CC(CCCCCCCCCC)CCCCCCCCCCCC)s7)=CC7=C6C5C(=C4)C=C7)s3)N(CC(CCCCCCCCCC)CCCCCCCCCCCC)C(=O)C2=C1c1cccs1,COC(=O)CCCC1(c2ccccc2)C23c4c5ccc6c7cc8c9c%10c(cc%11cc%12c%13c%14c(cc%15c%16ccc-5c2c%16c2c5c%16c%17c(c(c46)c7c9c%17c4c%10c%11c%13c4c%16c%14c%152)C513)C%12)C8,2.68,-5.4,-3.82,,,90.0,,1:2,,conventional,LiF,PEDOT:PSS,chloroform:o-DCB (2:1),
108639,10.1016/j.synthmet.2018.01.002,CCCCCCCCCCCCC(CCCCCCCCCC)CN1C(=O)C2=C(c3ccc(C4=CC5=CC=C6CC(c7ccc(C8=C9C(=O)N(CC(CCCCCCCCCC)CCCCCCCCCCCC)C(c%10ccc(-c%11cc%12cc%13sccc%13cc%12s%11)s%10)=C9C(=O)N8CC(CCCCCCCCCC)CCCCCCCCCCCC)s7)=CC7=C6C5C(=C4)C=C7)s3)N(CC(CCCCCCCCCC)CCCCCCCCCCCC)C(=O)C2=C1c1cccs1,COC(=O)CCCC1(c2ccccc2)C23c4c5ccc6c7cc8c9c%10c(cc%11cc%12c%13c%14c(cc%15c%16ccc-5c2c%16c2c5c%16c%17c(c(c46)c7c9c%17c4c%10c%11c%13c4c%16c%14c%152)C513)C%12)C8,4.46,-5.4,-3.82,,,90.0,180.0,1:2,3%,conventional,LiF,PEDOT:PSS,chloroform:o-DCB (2:1),DIO
108644,10.1016/j.synthmet.2018.03.011,CCCCC(CC)COC(=O)c1sc2csc(-c3cc4c(-c5ccc(CC(CC)CCCC)s5)c5sccc5c(-c5ccc(CC(CC)CCCC)s5)c4s3)c2c1F,CCCCCCC1(CCCCCC)c2cc(/C=C3\C(=O)c4ccccc4C3=C(C#N)C#N)sc2-c2sc(/C=C3\C(=O)c4ccccc4C3=C(C#N)C#N)cc21,0.26,-5.29,-3.72,-5.82,-3.99,,,,,inverted,ZnO,MoO3,,
108645,10.1016/j.synthmet.2018.03.011,CCCCC(CC)COC(=O)c1sc2csc(-c3cc4c(-c5ccc(CC(CC)CCCC)s5)c5sccc5c(-c5ccc(CC(CC)CCCC)s5)c4s3)c2c1F,CCCCCCC1(CCCCCC)c2cc(/C=C3\C(=O)c4ccccc4C3=C(C#N)C#N)sc2-c2sc(-c3cc4c(s3)-c3sc(/C=C5\C(=O)c6ccccc6C5=C(C#N)C#N)cc3C4(CCCCCC)CCCCCC)cc21,3.53,-5.29,-3.72,-5.35,-3.83,,,,,inverted,ZnO,MoO3,,
108646,10.1016/j.synthmet.2018.03.012,CCCCCCCCCCC(CCCCCCCC)CN1C(=O)C2=C(c3ccc(-c4ccc(-c5cccs5)cc4)s3)N(CC(CCCCCCCC)CCCCCCCCCC)C(=O)C2=C1c1cccs1,CCCCC(=O)OCC1(c2ccccc2)c2cccc3cccc4cccc5cccc6cccc1c6c-5c-4c-3c2,1.05,-5.3,-3.8,-6.1,-3.7,,120.0,1:2 (w/w),,conventional,LiF,PEDOT:PSS,,
108647,10.1016/j.synthmet.2018.03.012,CCCCCCCCCCC(CCCCCCCC)CN1C(=O)C2=C(c3ccc(-c4ccc(-c5cccs5)cc4)s3)N(CC(CCCCCCCC)CCCCCCCCCC)C(=O)C2=C1c1cccs1,CCCCC(=O)OCC1(c2ccccc2)c2cccc3cccc4cccc5cccc6cccc1c6c-5c-4c-3c2,1.51,-5.3,-3.8,-6.1,-3.7,,120.0,1:2 (w/w),5%,conventional,LiF,PEDOT:PSS,,CN
108648,10.1016/j.synthmet.2018.03.012,CCCCCCCCCCC(CCCCCCCC)CN1C(=O)C2=C(c3ccc(-c4ccc(-c5cccs5)cc4)s3)N(CC(CCCCCCCC)CCCCCCCCCC)C(=O)C2=C1c1cccs1,CCCCC(=O)OCC1(c2ccccc2)C2=CC=Cc3cccc4cccc5ccc6ccccc7cccc1c7c6c5c-4c3C2,1.97,-5.3,-3.8,-6.1,-3.9,,120.0,1:2 (w/w),5%,conventional,LiF,PEDOT:PSS,,CN
108649,10.1016/j.synthmet.2018.03.012,CCCCCCCCCCC(CCCCCCCC)CN1C(=O)C2=C(c3ccc(-c4cc(F)c(-c5cccs5)cc4F)s3)N(CC(CCCCCCCC)CCCCCCCCCC)C(=O)C2=C1c1cccs1,CCCCC(=O)OCC1(c2ccccc2)c2cccc3cccc4cccc5cccc6cccc1c6c-5c-4c-3c2,1.18,-5.4,-4.0,-6.1,-3.7,,120.0,1:2 (w/w),,conventional,LiF,PEDOT:PSS,,
108650,10.1016/j.synthmet.2018.03.012,CCCCCCCCCCC(CCCCCCCC)CN1C(=O)C2=C(c3ccc(-c4cc(F)c(-c5cccs5)cc4F)s3)N(CC(CCCCCCCC)CCCCCCCCCC)C(=O)C2=C1c1cccs1,CCCCC(=O)OCC1(c2ccccc2)c2cccc3cccc4cccc5cccc6cccc1c6c-5c-4c-3c2,2.81,-5.4,-4.0,-6.1,-3.7,,120.0,1:2 (w/w),5%,conventional,LiF,PEDOT:PSS,,CN
108651,10.1016/j.synthmet.2018.03.012,CCCCCCCCCCC(CCCCCCCC)CN1C(=O)C2=C(c3ccc(-c4cc(F)c(-c5cccs5)cc4F)s3)N(CC(CCCCCCCC)CCCCCCCCCC)C(=O)C2=C1c1cccs1,CCCCC(=O)OCC1(c2ccccc2)C2=CC=Cc3cccc4cccc5ccc6ccccc7cccc1c7c6c5c-4c3C2,3.0,-5.4,-4.0,-6.1,-3.9,,120.0,1:2 (w/w),5%,conventional,LiF,PEDOT:PSS,,CN
108652,10.1016/j.synthmet.2018.07.015,CCCCCCc1csc(-c2ccc(-c3cc(CCCCCC)c(-c4ccc(-c5cc6c(OCC(CC)CCCC)c7sc(-c8ccccc8F)cc7c(OCC(CC)CCCC)c6s5)c(F)c4)s3)c3nsnc23)c1,COC(=O)CCCC1(c2ccccc2)C23c4c5ccc6c7cc8c9c%10c(cc%11cc%12c%13c%14c(cc%15c%16ccc-5c2c%16c2c5c%16c%17c(c(c46)c7c9c%17c4c%10c%11c%13c4c%16c%14c%152)C513)C%12)C8,1.03,-5.43,-3.45,-5.9,-3.9,99.0,,1:2,,conventional,LiF,PEDOT:PSS,chlorobenzene,
108653,10.1016/j.synthmet.2018.07.015,CCCCCCc1csc(-c2ccc(-c3cc(CCCCCC)c(-c4ccc(-c5cc6c(OCC(CC)CCCC)c7sc(-c8ccccc8F)cc7c(OCC(CC)CCCC)c6s5)c(F)c4)s3)c3nsnc23)c1,COC(=O)CCCC1(c2ccccc2)C23c4c5ccc6c7cc8c9c%10c(cc%11cc%12c%13c%14c(cc%15c%16ccc-5c2c%16c2c5c%16c%17c(c(c46)c7c9c%17c4c%10c%11c%13c4c%16c%14c%152)C513)C%12)C8,1.21,-5.43,-3.45,-5.9,-3.9,115.0,,1:2,,conventional,LiF,PEDOT:PSS,chlorobenzene,
108654,10.1016/j.synthmet.2018.07.015,CCCCCCc1csc(-c2ccc(-c3cc(CCCCCC)c(-c4ccc(-c5cc6c(OCC(CC)CCCC)c7sc(-c8ccccc8F)cc7c(OCC(CC)CCCC)c6s5)c(F)c4)s3)c3nsnc23)c1,COC(=O)CCCC1(c2ccccc2)C23c4c5ccc6c7cc8c9c%10c(cc%11cc%12c%13c%14c(cc%15c%16ccc-5c2c%16c2c5c%16c%17c(c(c46)c7c9c%17c4c%10c%11c%13c4c%16c%14c%152)C513)C%12)C8,2.16,-5.43,-3.45,-5.9,-3.9,101.0,,1:2,,conventional,LiF,PEDOT:PSS,chlorobenzene,
108655,10.1016/j.synthmet.2018.07.015,CCCCCCc1csc(-c2ccc(-c3cc(CCCCCC)c(-c4cc(F)c(-c5cc6c(OCC(CC)CCCC)c7sc(-c8cc(F)ccc8F)cc7c(OCC(CC)CCCC)c6s5)cc4F)s3)c3nsnc23)c1,COC(=O)CCCC1(c2ccccc2)C23c4c5ccc6c7cc8c9c%10c(cc%11cc%12c%13c%14c(cc%15c%16ccc-5c2c%16c2c5c%16c%17c(c(c46)c7c9c%17c4c%10c%11c%13c4c%16c%14c%152)C513)C%12)C8,1.42,-5.47,-3.5,-5.9,-3.9,99.0,,1:2,,conventional,LiF,PEDOT:PSS,chlorobenzene,
108656,10.1016/j.synthmet.2018.07.015,CCCCCCc1csc(-c2ccc(-c3cc(CCCCCC)c(-c4cc(F)c(-c5cc6c(OCC(CC)CCCC)c7sc(-c8cc(F)ccc8F)cc7c(OCC(CC)CCCC)c6s5)cc4F)s3)c3nsnc23)c1,COC(=O)CCCC1(c2ccccc2)C23c4c5ccc6c7cc8c9c%10c(cc%11cc%12c%13c%14c(cc%15c%16ccc-5c2c%16c2c5c%16c%17c(c(c46)c7c9c%17c4c%10c%11c%13c4c%16c%14c%152)C513)C%12)C8,2.53,-5.47,-3.5,-5.9,-3.9,99.0,,1:2,,conventional,LiF,PEDOT:PSS,chlorobenzene,
108657,10.1016/j.synthmet.2018.07.015,CCCCCCc1csc(-c2ccc(-c3cc(CCCCCC)c(-c4cc(F)c(-c5cc6c(OCC(CC)CCCC)c7sc(-c8cc(F)ccc8F)cc7c(OCC(CC)CCCC)c6s5)cc4F)s3)c3nsnc23)c1,COC(=O)CCCC1(c2ccccc2)C23c4c5ccc6c7cc8c9c%10c(cc%11cc%12c%13c%14c(cc%15c%16ccc-5c2c%16c2c5c%16c%17c(c(c46)c7c9c%17c4c%10c%11c%13c4c%16c%14c%152)C513)C%12)C8,3.34,-5.47,-3.5,-5.9,-3.9,103.0,,1:2,,conventional,LiF,PEDOT:PSS,chlorobenzene,
108658,10.1016/j.synthmet.2018.10.014,CCCCC(CC)Cc1ccc(-c2c3cc(-c4ccc(-c5sc(-c6cccs6)c6c5C(=O)c5c(CC(CC)CCCC)sc(CC(CC)CCCC)c5C6=O)s4)sc3c(-c3ccc(CC(CC)CCCC)s3)c3ccsc23)s1,CCCCCCc1ccc(C2(c3ccc(CCCCCC)cc3)c3cc(-c4ccc(-c5ccc(C=C(C#N)C#N)c6nsnc56)s4)ccc3-c3sc(-c4ccc(C=C(C#N)C#N)c5nsnc45)cc32)cc1,1.79,-5.33,-3.48,-5.5,-3.78,,,1:1.5,,inverted,ZnO,MoO3,chlorobenzene,
108659,10.1016/j.synthmet.2018.10.014,CCCCC(CC)Cc1ccc(-c2c3cc(-c4ccc(-c5sc(-c6cccs6)c6c5C(=O)c5c(CC(CC)CCCC)sc(CC(CC)CCCC)c5C6=O)s4)sc3c(-c3ccc(CC(CC)CCCC)s3)c3ccsc23)s1,CCCCCCc1ccc(C2(c3ccc(CCCCCC)cc3)c3cc(-c4ccc(-c5ccc(C=C(C#N)C#N)c6nsnc56)s4)ccc3-c3sc(-c4ccc(C=C(C#N)C#N)c5nsnc45)cc32)cc1,0.49,-5.33,-3.48,-5.5,-3.78,,,1:1.5,1.0 vol%,inverted,ZnO,MoO3,chlorobenzene,DPE
108660,10.1016/j.synthmet.2018.10.014,CCCCC(CC)Cc1ccc(-c2c3cc(-c4ccc(-c5sc(-c6cccs6)c6c5C(=O)c5c(CC(CC)CCCC)sc(CC(CC)CCCC)c5C6=O)s4)sc3c(-c3ccc(CC(CC)CCCC)s3)c3ccsc23)s1,CCCCCCc1ccc(C2(c3ccc(CCCCCC)cc3)c3cc(-c4ccc(-c5ccc(C=C(C#N)C#N)c6nsnc56)s4)ccc3-c3sc(-c4ccc(C=C(C#N)C#N)c5nsnc45)cc32)cc1,0.4,-5.33,-3.48,-5.5,-3.78,,,1:1.5,1.0 vol%,inverted,ZnO,MoO3,chlorobenzene,CN
108661,10.1016/j.synthmet.2018.10.014,CCCCC(CC)Cc1ccc(-c2c3cc(-c4ccc(-c5sc(-c6cccs6)c6c5C(=O)c5c(CC(CC)CCCC)sc(CC(CC)CCCC)c5C6=O)s4)sc3c(-c3ccc(CC(CC)CCCC)s3)c3ccsc23)s1,CCCCCCc1ccc(C2(c3ccc(CCCCCC)cc3)c3cc(-c4ccc(-c5ccc(C=C(C#N)C#N)c6nsnc56)s4)ccc3-c3sc(-c4ccc(C=C(C#N)C#N)c5nsnc45)cc32)cc1,0.44,-5.33,-3.48,-5.5,-3.78,,,1:1.5,1.0 vol%,inverted,ZnO,MoO3,chlorobenzene,DIO
108662,10.1016/j.synthmet.2018.10.014,CCCCC(CC)Cc1ccc(-c2c3cc(-c4ccc(-c5sc(-c6cccs6)c6c5C(=O)c5c(CC(CC)CCCC)sc(CC(CC)CCCC)c5C6=O)s4)sc3c(-c3ccc(CC(CC)CCCC)s3)c3ccsc23)s1,CCCCCCc1ccc(C2(c3ccc(CCCCCC)cc3)c3cc(-c4ccc(-c5ccc(C=C(C#N)C#N)c6nsnc56)s4)c(C)cc3-c3sc(-c4ccc(C=C(C#N)C#N)c5nsnc45)cc32)cc1,5.75,-5.33,-3.48,-5.74,-3.95,,,1:1.5,,inverted,ZnO,MoO3,chlorobenzene,
108663,10.1016/j.synthmet.2018.10.014,CCCCC(CC)Cc1ccc(-c2c3cc(-c4ccc(-c5sc(-c6cccs6)c6c5C(=O)c5c(CC(CC)CCCC)sc(CC(CC)CCCC)c5C6=O)s4)sc3c(-c3ccc(CC(CC)CCCC)s3)c3ccsc23)s1,CCCCCCc1ccc(C2(c3ccc(CCCCCC)cc3)c3cc(-c4ccc(-c5ccc(C=C(C#N)C#N)c6nsnc56)s4)c(C)cc3-c3sc(-c4ccc(C=C(C#N)C#N)c5nsnc45)cc32)cc1,4.94,-5.33,-3.48,-5.74,-3.95,,,1:1.5,1.0 vol%,inverted,ZnO,MoO3,chlorobenzene,DPE
108664,10.1016/j.synthmet.2018.10.014,CCCCC(CC)Cc1ccc(-c2c3cc(-c4ccc(-c5sc(-c6cccs6)c6c5C(=O)c5c(CC(CC)CCCC)sc(CC(CC)CCCC)c5C6=O)s4)sc3c(-c3ccc(CC(CC)CCCC)s3)c3ccsc23)s1,CCCCCCc1ccc(C2(c3ccc(CCCCCC)cc3)c3cc(-c4ccc(-c5ccc(C=C(C#N)C#N)c6nsnc56)s4)c(C)cc3-c3sc(-c4ccc(C=C(C#N)C#N)c5nsnc45)cc32)cc1,5.68,-5.33,-3.48,-5.74,-3.95,,,1:1.5,1.0 vol%,inverted,ZnO,MoO3,chlorobenzene,CN
108665,10.1016/j.synthmet.2018.10.014,CCCCC(CC)Cc1ccc(-c2c3cc(-c4ccc(-c5sc(-c6cccs6)c6c5C(=O)c5c(CC(CC)CCCC)sc(CC(CC)CCCC)c5C6=O)s4)sc3c(-c3ccc(CC(CC)CCCC)s3)c3ccsc23)s1,CCCCCCc1ccc(C2(c3ccc(CCCCCC)cc3)c3cc(-c4ccc(-c5ccc(C=C(C#N)C#N)c6nsnc56)s4)c(C)cc3-c3sc(-c4ccc(C=C(C#N)C#N)c5nsnc45)cc32)cc1,5.57,-5.33,-3.48,-5.74,-3.95,,,1:1.5,1.0 vol%,inverted,ZnO,MoO3,chlorobenzene,DIO
108666,10.1016/j.synthmet.2018.10.014,CCCCC(CC)Cc1ccc(-c2c3cc(-c4ccc(-c5sc(-c6cccs6)c6c5C(=O)c5c(CC(CC)CCCC)sc(CC(CC)CCCC)c5C6=O)s4)sc3c(-c3ccc(CC(CC)CCCC)s3)c3ccsc23)s1,CCCCCCc1ccc(C2(c3ccc(CCCCCC)cc3)c3cc(-c4ccc(-c5ccc(C=C(C#N)C#N)c6nsnc56)s4)ccc3-c3sc(-c4ccc(C=C(C#N)C#N)c5nsnc45)cc32)cc1,0.94,-5.33,-3.48,-5.5,-3.78,,,2:1,,inverted,ZnO,MoO3,chlorobenzene,
108667,10.1016/j.synthmet.2018.10.014,CCCCC(CC)Cc1ccc(-c2c3cc(-c4ccc(-c5sc(-c6cccs6)c6c5C(=O)c5c(CC(CC)CCCC)sc(CC(CC)CCCC)c5C6=O)s4)sc3c(-c3ccc(CC(CC)CCCC)s3)c3ccsc23)s1,CCCCCCc1ccc(C2(c3ccc(CCCCCC)cc3)c3cc(-c4ccc(-c5ccc(C=C(C#N)C#N)c6nsnc56)s4)ccc3-c3sc(-c4ccc(C=C(C#N)C#N)c5nsnc45)cc32)cc1,1.06,-5.33,-3.48,-5.5,-3.78,,,1:1,,inverted,ZnO,MoO3,chlorobenzene,
108669,10.1016/j.synthmet.2018.10.014,CCCCC(CC)Cc1ccc(-c2c3cc(-c4ccc(-c5sc(-c6cccs6)c6c5C(=O)c5c(CC(CC)CCCC)sc(CC(CC)CCCC)c5C6=O)s4)sc3c(-c3ccc(CC(CC)CCCC)s3)c3ccsc23)s1,CCCCCCc1ccc(C2(c3ccc(CCCCCC)cc3)c3cc(-c4ccc(-c5ccc(C=C(C#N)C#N)c6nsnc56)s4)ccc3-c3sc(-c4ccc(C=C(C#N)C#N)c5nsnc45)cc32)cc1,1.23,-5.33,-3.48,-5.5,-3.78,,,1:2,,inverted,ZnO,MoO3,chlorobenzene,
108670,10.1016/j.synthmet.2018.10.014,CCCCC(CC)Cc1ccc(-c2c3cc(-c4ccc(-c5sc(-c6cccs6)c6c5C(=O)c5c(CC(CC)CCCC)sc(CC(CC)CCCC)c5C6=O)s4)sc3c(-c3ccc(CC(CC)CCCC)s3)c3ccsc23)s1,CCCCCCc1ccc(C2(c3ccc(CCCCCC)cc3)c3cc(-c4ccc(-c5ccc(C=C(C#N)C#N)c6nsnc56)s4)c(C)cc3-c3sc(-c4ccc(C=C(C#N)C#N)c5nsnc45)cc32)cc1,0.84,-5.33,-3.48,-5.74,-3.95,,,2:1,,inverted,ZnO,MoO3,chlorobenzene,
108671,10.1016/j.synthmet.2018.10.014,CCCCC(CC)Cc1ccc(-c2c3cc(-c4ccc(-c5sc(-c6cccs6)c6c5C(=O)c5c(CC(CC)CCCC)sc(CC(CC)CCCC)c5C6=O)s4)sc3c(-c3ccc(CC(CC)CCCC)s3)c3ccsc23)s1,CCCCCCc1ccc(C2(c3ccc(CCCCCC)cc3)c3cc(-c4ccc(-c5ccc(C=C(C#N)C#N)c6nsnc56)s4)c(C)cc3-c3sc(-c4ccc(C=C(C#N)C#N)c5nsnc45)cc32)cc1,3.54,-5.33,-3.48,-5.74,-3.95,,,1:1,,inverted,ZnO,MoO3,chlorobenzene,
108673,10.1016/j.synthmet.2018.10.014,CCCCC(CC)Cc1ccc(-c2c3cc(-c4ccc(-c5sc(-c6cccs6)c6c5C(=O)c5c(CC(CC)CCCC)sc(CC(CC)CCCC)c5C6=O)s4)sc3c(-c3ccc(CC(CC)CCCC)s3)c3ccsc23)s1,CCCCCCc1ccc(C2(c3ccc(CCCCCC)cc3)c3cc(-c4ccc(-c5ccc(C=C(C#N)C#N)c6nsnc56)s4)c(C)cc3-c3sc(-c4ccc(C=C(C#N)C#N)c5nsnc45)cc32)cc1,4.66,-5.33,-3.48,-5.74,-3.95,,,1:2,,inverted,ZnO,MoO3,chlorobenzene,
108674,10.1016/j.synthmet.2018.11.007,CCCCCCCCc1cc(-c2c(-c3cccs3)sc3c(-c4cc(CCCCCCCC)c(CCCCCCCC)s4)c(-c4ccc(-c5cccc6nsnc56)s4)sc23)sc1CCCCCCCC,COC(=O)CCCC1(c2ccccc2)C23c4c5ccc6c7cc8c9c%10c(cc%11cc%12c%13c%14c(cc%15c%16ccc-5c2c%16c2c5c%16c%17c(c(c46)c7c9c%17c4c%10c%11c%13c4c%16c%14c%152)C513)C%12)C8,2.64,-5.34,-3.53,-5.9,-3.9,100.0,,1:1.5,,conventional,LiF,PEDOT:PSS,,
108675,10.1016/j.synthmet.2018.11.007,CCCCCCCCc1cc(-c2c(-c3cccs3)sc3c(-c4cc(CCCCCCCC)c(CCCCCCCC)s4)c(-c4ccc(-c5cccc6nsnc56)s4)sc23)sc1CCCCCCCC,COC(=O)CCCC1(c2ccccc2)C23c4c5ccc6c7cc8c9c%10c(cc%11cc%12c%13c%14c(cc%15c%16ccc-5c2c%16c2c5c%16c%17c(c(c46)c7c9c%17c4c%10c%11c%13c4c%16c%14c%152)C513)C%12)C8,3.0,-5.34,-3.53,-5.9,-3.9,100.0,,1:1.5,4%,conventional,LiF,PEDOT:PSS,chlorobenzene,DIO
108676,10.1016/j.synthmet.2018.11.007,CCCCCCCCCCC(CCCCCCCC)Cc1csc(-c2cc(F)c(-c3cc(CC(CCCCCCCC)CCCCCCCCCC)c(-c4ccc(-c5ccc(-c6sc(-c7cc(F)c(-c8cc(CC(CCCCCCCC)CCCCCCCCCC)c(-c9cc%10sc%11ccsc%11c%10s9)s8)c8nsnc78)cc6CC(CCCCCCCC)CCCCCCCCCC)s5)s4)s3)c3nsnc23)c1,COC(=O)CCCC1(c2ccccc2)C23c4c5ccc6c7cc8c9c%10c(cc%11cc%12c%13c%14c(cc%15c%16ccc-5c2c%16c2c5c%16c%17c(c(c46)c7c9c%17c4c%10c%11c%13c4c%16c%14c%152)C513)C%12)C8,2.52,-5.25,-3.685,-5.9,-3.9,100.0,,1:1.5,,conventional,LiF,PEDOT:PSS,,
108677,10.1016/j.synthmet.2018.11.007,CCCCCCCCCCC(CCCCCCCC)Cc1csc(-c2cc(F)c(-c3cc(CC(CCCCCCCC)CCCCCCCCCC)c(-c4ccc(-c5ccc(-c6sc(-c7cc(F)c(-c8cc(CC(CCCCCCCC)CCCCCCCCCC)c(-c9cc%10sc%11ccsc%11c%10s9)s8)c8nsnc78)cc6CC(CCCCCCCC)CCCCCCCCCC)s5)s4)s3)c3nsnc23)c1,COC(=O)CCCC1(c2ccccc2)C23c4c5ccc6c7cc8c9c%10c(cc%11cc%12c%13c%14c(cc%15c%16ccc-5c2c%16c2c5c%16c%17c(c(c46)c7c9c%17c4c%10c%11c%13c4c%16c%14c%152)C513)C%12)C8,3.4,-5.25,-3.685,-5.9,-3.9,100.0,,1:1.5,3%,conventional,LiF,PEDOT:PSS,chlorobenzene,DIO
108678,10.1016/j.synthmet.2019.04.013,CCCCC(CC)COc1c2cc(-c3c4cc(-c5cccs5)c(-c5cccs5)cc4cc4nsnc34)sc2c(OCC(CC)CCCC)c2ccsc12,COC(=O)CCCC1(c2ccccc2)C23c4c5ccc6c7cc8c9c%10c(cc%11cc%12c%13c%14c(cc%15c%16ccc-5c2c%16c2c5c%16c%17c(c(c46)c7c9c%17c4c%10c%11c%13c4c%16c%14c%152)C513)C%12)C8,0.34,-5.34,-3.5,-5.9,-3.9,,,1:1,,conventional,LiF,PEDOT:PSS,chlorobenzene,
108679,10.1016/j.synthmet.2019.04.013,CCCCC(CC)COc1c2cc(-c3ccc(-c4c5cc(-c6cccs6)c(-c6cccs6)cc5c(-c5cccs5)c5nsnc45)s3)sc2c(OCC(CC)CCCC)c2ccsc12,COC(=O)CCCC1(c2ccccc2)C23c4c5ccc6c7cc8c9c%10c(cc%11cc%12c%13c%14c(cc%15c%16ccc-5c2c%16c2c5c%16c%17c(c(c46)c7c9c%17c4c%10c%11c%13c4c%16c%14c%152)C513)C%12)C8,0.7,-5.33,-3.54,-5.9,-3.9,,,1:1,,conventional,LiF,PEDOT:PSS,chlorobenzene,
108680,10.1016/j.synthmet.2019.04.013,CCCCC(CC)COc1c2cc(-c3ccc(-c4c5cc(-c6cccs6)c(-c6cccs6)cc5c(-c5cccs5)c5nsnc45)s3)sc2c(OCC(CC)CCCC)c2ccsc12,COC(=O)CCCC1(c2ccccc2)C23c4c5ccc6c7cc8c9c%10c(cc%11cc%12c%13c%14c(cc%15c%16ccc-5c2c%16c2c5c%16c%17c(c(c46)c7c9c%17c4c%10c%11c%13c4c%16c%14c%152)C513)C%12)C8,1.31,-5.33,-3.54,-5.9,-3.9,,,1:1.5,,conventional,LiF,PEDOT:PSS,chlorobenzene,
108681,10.1016/j.synthmet.2019.04.013,CCCCC(CC)COc1c2cc(-c3ccc(-c4c5cc(-c6cccs6)c(-c6cccs6)cc5c(-c5cccs5)c5nsnc45)s3)sc2c(OCC(CC)CCCC)c2ccsc12,COC(=O)CCCC1(c2ccccc2)C23c4c5ccc6c7cc8c9c%10c(cc%11cc%12c%13c%14c(cc%15c%16ccc-5c2c%16c2c5c%16c%17c(c(c46)c7c9c%17c4c%10c%11c%13c4c%16c%14c%152)C513)C%12)C8,1.31,-5.33,-3.54,-5.9,-3.9,,,1:2,,conventional,LiF,PEDOT:PSS,chlorobenzene,
108686,10.1016/j.synthmet.2019.116116,CCCCC(CC)Cc1sc(CC(CC)CCCC)c2c1C(=O)c1c(-c3cccs3)sc(-c3ccc(-c4cc5c(-c6ccc(SCCCCCC[Si](C)(O[Si](C)(C)C)O[Si](C)(C)C)s6)c6sccc6c(-c6ccc(SCCCCCC[Si](C)(O[Si](C)(C)C)O[Si](C)(C)C)s6)c5s4)s3)c1C2=O,COC(=O)CCCC1(c2ccccc2)C23c4c5ccc6c7cc8c9c%10c(cc%11cc%12c%13c%14c(cc%15c%16ccc-5c2c%16c2c5c%16c%17c(c(c46)c7c9c%17c4c%10c%11c%13c4c%16c%14c%152)C513)C%12)C8,1.78,-5.39,-3.55,-5.9,-3.9,100.0,,,,inverted,ZnO/PFN,MoO3,,
108687,10.1016/j.synthmet.2019.116116,CCCCC(CC)Cc1sc(CC(CC)CCCC)c2c1C(=O)c1c(-c3cccs3)sc(-c3ccc(-c4cc5c(-c6ccc(SCCCCCC[Si](C)(O[Si](C)(C)C)O[Si](C)(C)C)s6)c6sccc6c(-c6ccc(SCCCCCC[Si](C)(O[Si](C)(C)C)O[Si](C)(C)C)s6)c5s4)s3)c1C2=O,COC(=O)CCCC1(c2ccccc2)C23c4c5ccc6c7cc8c9c%10c(cc%11cc%12c%13c%14c(cc%15c%16ccc-5c2c%16c2c5c%16c%17c(c(c46)c7c9c%17c4c%10c%11c%13c4c%16c%14c%152)C513)C%12)C8,1.85,-5.39,-3.55,-5.9,-3.9,100.0,,,,inverted,ZnO/PFN,MoO3,,DIO
108688,10.1016/j.synthmet.2019.116116,CCCCC(CC)Cc1sc(CC(CC)CCCC)c2c1C(=O)c1c(-c3cccs3)sc(-c3ccc(-c4cc5c(-c6ccc(SCCCCCC[Si](C)(O[Si](C)(C)C)O[Si](C)(C)C)s6)c6sccc6c(-c6ccc(SCCCCCC[Si](C)(O[Si](C)(C)C)O[Si](C)(C)C)s6)c5s4)s3)c1C2=O,CCCCCCC1(CCCCCC)c2cc3c(cc2-c2sc(/C=C4\C(=O)c5ccccc5C4=C(C#N)C#N)cc21)C(CCCCCC)(CCCCCC)c1cc(/C=C2\C(=O)c4ccccc4C2=C(C#N)C#N)sc1-3,8.36,-5.39,-3.55,-5.69,-3.91,100.0,,,,inverted,ZnO/PFN,MoO3,,
108689,10.1016/j.synthmet.2019.116116,CCCCC(CC)Cc1sc(CC(CC)CCCC)c2c1C(=O)c1c(-c3cccs3)sc(-c3ccc(-c4cc5c(-c6ccc(SCCCCCC[Si](C)(O[Si](C)(C)C)O[Si](C)(C)C)s6)c6sccc6c(-c6ccc(SCCCCCC[Si](C)(O[Si](C)(C)C)O[Si](C)(C)C)s6)c5s4)s3)c1C2=O,CCCCCCC1(CCCCCC)c2cc3c(cc2-c2sc(/C=C4\C(=O)c5ccccc5C4=C(C#N)C#N)cc21)C(CCCCCC)(CCCCCC)c1cc(/C=C2\C(=O)c4ccccc4C2=C(C#N)C#N)sc1-3,9.79,-5.39,-3.55,-5.69,-3.91,100.0,,,,inverted,ZnO/PFN,MoO3,,DIO
108690,10.1016/j.synthmet.2019.116182,CCCCCCCCc1cc(-c2c(-c3cccs3)sc3c(-c4cc(CCCCCCCC)c(CCCCCCCC)s4)c(-c4ccc(-c5cccc6nsnc56)s4)sc23)sc1CCCCCCCC,CCCCCCc1ccc(C2(c3ccc(CCCCCC)cc3)c3cc4c(cc3-c3sc5cc(C=C6C(=O)c7ccccc7C6=C(C#N)C#N)sc5c32)C(c2ccc(CCCCCC)cc2)(c2ccc(CCCCCC)cc2)c2c-4sc3cc(C=C4C(=O)c5ccccc5C4=C(C#N)C#N)sc23)cc1,3.74,-5.34,-3.53,-5.576,-3.916,,,1:1,,conventional,PDINO,PEDOT:PSS,chlorobenzene,
108691,10.1016/j.synthmet.2019.116182,CCCCCCCCc1cc(-c2c(-c3cccs3)sc3c(-c4cc(CCCCCCCC)c(CCCCCCCC)s4)c(-c4ccc(-c5cccc6nsnc56)s4)sc23)sc1CCCCCCCC,CCCCCCc1ccc(C2(c3ccc(CCCCCC)cc3)c3cc4c(cc3-c3sc5cc(C=C6C(=O)c7ccccc7C6=C(C#N)C#N)sc5c32)C(c2ccc(CCCCCC)cc2)(c2ccc(CCCCCC)cc2)c2c-4sc3cc(C=C4C(=O)c5ccccc5C4=C(C#N)C#N)sc23)cc1,4.16,-5.34,-3.53,-5.576,-3.916,,120.0,1:1.5,,conventional,PDINO,PEDOT:PSS,chlorobenzene,
108692,10.1016/j.synthmet.2019.116182,CCCCCCCCc1cc(-c2c(-c3cccs3)sc3c(-c4cc(CCCCCCCC)c(CCCCCCCC)s4)c(-c4ccc(-c5cccc6nsnc56)s4)sc23)sc1CCCCCCCC,COC(=O)CCCC1(c2ccccc2)C23c4c5ccc6c7cc8c9c%10c(cc%11cc%12c%13c%14c(cc%15c%16ccc-5c2c%16c2c5c%16c%17c(c(c46)c7c9c%17c4c%10c%11c%13c4c%16c%14c%152)C513)C%12)C8,4.33,-5.34,-3.53,-5.9,-3.9,,,1:1.5,,conventional,PDINO,PEDOT:PSS,o-DCB,
108693,10.1016/j.synthmet.2019.116182,CCCCCCCCc1cc(-c2c(-c3cccs3)sc3c(-c4cc(CCCCCCCC)c(CCCCCCCC)s4)c(-c4ccc(-c5cccc6nsnc56)s4)sc23)sc1CCCCCCCC,COC(=O)CCCC1(c2ccccc2)C23c4c5ccc6c7cc8c9c%10c(cc%11cc%12c%13c%14c(cc%15c%16ccc-5c2c%16c2c5c%16c%17c(c(c46)c7c9c%17c4c%10c%11c%13c4c%16c%14c%152)C513)C%12)C8,4.66,-5.34,-3.53,-5.9,-3.9,,120.0,1:1.5,,conventional,PDINO,PEDOT:PSS,o-DCB,
108696,10.1016/j.synthmet.2020.116413,CCCCCCCCCCC(CCCCCCCC)Cn1c(=O)c2cc3c(cc2c2sccc21)c(=O)n(CC(CCCCCCCC)CCCCCCCCCC)c1cc(-c2cc4c(OCC(CC)CCCC)c5sccc5c(OCC(CC)CCCC)c4s2)sc31,COC(=O)CCCC1(c2ccccc2)C23c4c5ccc6c7cc8c9c%10c(cc%11cc%12c%13c%14c(cc%15c%16ccc-5c2c%16c2c5c%16c%17c(c(c46)c7c9c%17c4c%10c%11c%13c4c%16c%14c%152)C513)C%12)C8,5.01,-5.43,-3.47,-5.9,-3.9,,,1:1,,conventional,LiF,PEDOT:PSS,chloroform,
108697,10.1016/j.synthmet.2020.116413,CCCCCCCCCCC(CCCCCCCC)Cn1c(=O)c2cc3c(cc2c2sccc21)c(=O)n(CC(CCCCCCCC)CCCCCCCCCC)c1cc(-c2cc4c(-c5ccc(CC(CC)CCCC)s5)c5sccc5c(-c5ccc(CC(CC)CCCC)s5)c4s2)sc31,COC(=O)CCCC1(c2ccccc2)C23c4c5ccc6c7cc8c9c%10c(cc%11cc%12c%13c%14c(cc%15c%16ccc-5c2c%16c2c5c%16c%17c(c(c46)c7c9c%17c4c%10c%11c%13c4c%16c%14c%152)C513)C%12)C8,5.03,-5.54,-3.53,-5.9,-3.9,,,1:1,,conventional,LiF,PEDOT:PSS,chloroform,
108698,10.1016/j.synthmet.2020.116413,CCCCCCCCCCC(CCCCCCCC)Cn1c(=O)c2cc3c(cc2c2sccc21)c(=O)n(CC(CCCCCCCC)CCCCCCCCCC)c1cc(-c2cc4c(-c5ccc(SCC(CC)CCCC)s5)c5sccc5c(-c5ccc(SCC(CC)CCCC)s5)c4s2)sc31,COC(=O)CCCC1(c2ccccc2)C23c4c5ccc6c7cc8c9c%10c(cc%11cc%12c%13c%14c(cc%15c%16ccc-5c2c%16c2c5c%16c%17c(c(c46)c7c9c%17c4c%10c%11c%13c4c%16c%14c%152)C513)C%12)C8,3.79,-5.56,-3.76,-5.9,-3.9,,,1:0.8,,conventional,LiF,PEDOT:PSS,chloroform,
108699,10.1016/j.synthmet.2020.116413,CCCCCCCCCCC(CCCCCCCC)Cn1c(=O)c2cc3c(cc2c2sccc21)c(=O)n(CC(CCCCCCCC)CCCCCCCCCC)c1cc(-c2cc4c(-c5ccc(SCC(CC)CCCC)s5)c5sccc5c(-c5ccc(SCC(CC)CCCC)s5)c4s2)sc31,COC(=O)CCCC1(c2ccccc2)C23c4c5ccc6c7cc8c9c%10c(cc%11cc%12c%13c%14c(cc%15c%16ccc-5c2c%16c2c5c%16c%17c(c(c46)c7c9c%17c4c%10c%11c%13c4c%16c%14c%152)C513)C%12)C8,5.35,-5.56,-3.76,-5.9,-3.9,,,1:1,,conventional,LiF,PEDOT:PSS,chloroform,
108700,10.1016/j.synthmet.2020.116413,CCCCCCCCCCC(CCCCCCCC)Cn1c(=O)c2cc3c(cc2c2sccc21)c(=O)n(CC(CCCCCCCC)CCCCCCCCCC)c1cc(-c2cc4c(-c5ccc(SCC(CC)CCCC)s5)c5sccc5c(-c5ccc(SCC(CC)CCCC)s5)c4s2)sc31,COC(=O)CCCC1(c2ccccc2)C23c4c5ccc6c7cc8c9c%10c(cc%11cc%12c%13c%14c(cc%15c%16ccc-5c2c%16c2c5c%16c%17c(c(c46)c7c9c%17c4c%10c%11c%13c4c%16c%14c%152)C513)C%12)C8,3.92,-5.56,-3.76,-5.9,-3.9,,,1:1.5,,conventional,LiF,PEDOT:PSS,chloroform,
108701,10.1016/j.synthmet.2020.116413,CCCCCCCCCCC(CCCCCCCC)Cn1c(=O)c2cc3c(cc2c2sccc21)c(=O)n(CC(CCCCCCCC)CCCCCCCCCC)c1cc(-c2cc4c(-c5ccc(SCC(CC)CCCC)s5)c5sccc5c(-c5ccc(SCC(CC)CCCC)s5)c4s2)sc31,COC(=O)CCCC1(c2ccccc2)C23c4c5ccc6c7cc8c9c%10c(cc%11cc%12c%13c%14c(cc%15c%16ccc-5c2c%16c2c5c%16c%17c(c(c46)c7c9c%17c4c%10c%11c%13c4c%16c%14c%152)C513)C%12)C8,4.86,-5.56,-3.76,-5.9,-3.9,,,1:1,,conventional,LiF,PEDOT:PSS,chloroform,
108702,10.1016/j.synthmet.2020.116413,CCCCCCCCCCC(CCCCCCCC)Cn1c(=O)c2cc3c(cc2c2sccc21)c(=O)n(CC(CCCCCCCC)CCCCCCCCCC)c1cc(-c2cc4c(-c5ccc(SCC(CC)CCCC)s5)c5sccc5c(-c5ccc(SCC(CC)CCCC)s5)c4s2)sc31,COC(=O)CCCC1(c2ccccc2)C23c4c5ccc6c7cc8c9c%10c(cc%11cc%12c%13c%14c(cc%15c%16ccc-5c2c%16c2c5c%16c%17c(c(c46)c7c9c%17c4c%10c%11c%13c4c%16c%14c%152)C513)C%12)C8,5.15,-5.56,-3.76,-5.9,-3.9,,,1:1,,conventional,LiF,PEDOT:PSS,chloroform,
108703,10.1016/j.synthmet.2020.116413,CCCCCCCCCCC(CCCCCCCC)Cn1c(=O)c2cc3c(cc2c2sccc21)c(=O)n(CC(CCCCCCCC)CCCCCCCCCC)c1cc(-c2cc4c(-c5ccc(SCC(CC)CCCC)s5)c5sccc5c(-c5ccc(SCC(CC)CCCC)s5)c4s2)sc31,COC(=O)CCCC1(c2ccccc2)C23c4c5ccc6c7cc8c9c%10c(cc%11cc%12c%13c%14c(cc%15c%16ccc-5c2c%16c2c5c%16c%17c(c(c46)c7c9c%17c4c%10c%11c%13c4c%16c%14c%152)C513)C%12)C8,1.47,-5.56,-3.76,-5.9,-3.9,,,1:1,,conventional,LiF,PEDOT:PSS,chloroform,
108704,10.1016/j.synthmet.2020.116413,CCCCCCCCCCC(CCCCCCCC)Cn1c(=O)c2cc3c(cc2c2sccc21)c(=O)n(CC(CCCCCCCC)CCCCCCCCCC)c1cc(-c2cc4c(-c5ccc(SCC(CC)CCCC)s5)c5sccc5c(-c5ccc(SCC(CC)CCCC)s5)c4s2)sc31,COC(=O)CCCC1(c2ccccc2)C23c4c5ccc6c7cc8c9c%10c(cc%11cc%12c%13c%14c(cc%15c%16ccc-5c2c%16c2c5c%16c%17c(c(c46)c7c9c%17c4c%10c%11c%13c4c%16c%14c%152)C513)C%12)C8,4.83,-5.56,-3.76,-5.9,-3.9,,,1:1,,conventional,LiF,PEDOT:PSS,chloroform,
108705,10.1016/j.synthmet.2020.116413,CCCCCCCCCCC(CCCCCCCC)Cn1c(=O)c2cc3c(cc2c2sccc21)c(=O)n(CC(CCCCCCCC)CCCCCCCCCC)c1cc(-c2cc4c(-c5ccc(SCC(CC)CCCC)s5)c5sccc5c(-c5ccc(SCC(CC)CCCC)s5)c4s2)sc31,COC(=O)CCCC1(c2ccccc2)C23c4c5ccc6c7cc8c9c%10c(cc%11cc%12c%13c%14c(cc%15c%16ccc-5c2c%16c2c5c%16c%17c(c(c46)c7c9c%17c4c%10c%11c%13c4c%16c%14c%152)C513)C%12)C8,5.18,-5.56,-3.76,-5.9,-3.9,,,1:1,,conventional,LiF,PEDOT:PSS,chloroform,
