Repository: JiYiqaq/PCE-KA-GNN

# Data directory

- `raw/Active_Database.csv` is the immutable source dataset bundled under CC BY 4.0. Do not overwrite it with processed data.
- `processed/` is created and populated by the training pipeline. Generated `.pt` and `.pth` caches are intentionally ignored by Git because they can exceed GitHub's normal single-file limit.

See `../DATA_LICENSE.md` for provenance, license and checksum information.

File: data/processed/device_records.csv (part 222 of 250)
record_id,doi,donor_smiles,acceptor_smiles,pce,homo_d,lumo_d,homo_a,lumo_a,active_layer_thickness,annealing_temp,d_a_ratio,additive_ratio,device_type,etl_canonical,htl_canonical,solvent_canonical,additive_canonical
108706,10.1016/j.synthmet.2020.116413,CCCCCCCCCCC(CCCCCCCC)Cn1c(=O)c2cc3c(cc2c2sccc21)c(=O)n(CC(CCCCCCCC)CCCCCCCCCC)c1cc(-c2cc4c(-c5ccc(SCC(CC)CCCC)s5)c5sccc5c(-c5ccc(SCC(CC)CCCC)s5)c4s2)sc31,COC(=O)CCCC1(c2ccccc2)C23c4c5ccc6c7cc8c9c%10c(cc%11cc%12c%13c%14c(cc%15c%16ccc-5c2c%16c2c5c%16c%17c(c(c46)c7c9c%17c4c%10c%11c%13c4c%16c%14c%152)C513)C%12)C8,1.46,-5.56,-3.76,-5.9,-3.9,,130.0,1:1,,conventional,LiF,PEDOT:PSS,chloroform,
108707,10.1016/j.synthmet.2020.116509,CCCCC(CC)Cc1sc(-c2c3cc(-c4cccc5nsnc45)sc3c(-c3cc(Cl)c(CC(CC)CCCC)s3)c3ccsc23)cc1Cl,COC(=O)CCCC1(c2ccccc2)C23c4c5ccc6c7cc8c9c%10c(cc%11cc%12c%13c%14c(cc%15c%16ccc-5c2c%16c2c5c%16c%17c(c(c46)c7c9c%17c4c%10c%11c%13c4c%16c%14c%152)C513)C%12)C8,0.01,-5.14,-3.51,-5.9,-3.9,,130.0,1:1,1 v/v%,inverted,ZnO,MoO3,chlorobenzene,
108708,10.1016/j.synthmet.2020.116509,CCCCCCc1csc(-c2ccc(-c3cc4c(-c5cc(Cl)c(CC(CC)CCCC)s5)c5sccc5c(-c5cc(Cl)c(CC(CC)CCCC)s5)c4s3)c3nsnc23)c1,COC(=O)CCCC1(c2ccccc2)C23c4c5ccc6c7cc8c9c%10c(cc%11cc%12c%13c%14c(cc%15c%16ccc-5c2c%16c2c5c%16c%17c(c(c46)c7c9c%17c4c%10c%11c%13c4c%16c%14c%152)C513)C%12)C8,5.73,-5.18,-3.56,-5.9,-3.9,,130.0,1:1,1 v/v%,inverted,ZnO,MoO3,chlorobenzene,
108709,10.1016/j.synthmet.2020.116509,CCCCCCc1csc(-c2ccc(-c3cc(CCCCCC)c(-c4cc5c(-c6cc(Cl)c(CC(CC)CCCC)s6)c6sccc6c(-c6cc(Cl)c(CC(CC)CCCC)s6)c5s4)s3)c3nsnc23)c1,COC(=O)CCCC1(c2ccccc2)C23c4c5ccc6c7cc8c9c%10c(cc%11cc%12c%13c%14c(cc%15c%16ccc-5c2c%16c2c5c%16c%17c(c(c46)c7c9c%17c4c%10c%11c%13c4c%16c%14c%152)C513)C%12)C8,5.26,-5.16,-3.57,-5.9,-3.9,,130.0,1:1,1 v/v%,inverted,ZnO,MoO3,chlorobenzene,
108714,10.1016/j.synthmet.2020.116655,CCCCCCCCCCCCc1nc2cc(F)cc(-c3cc4c(-c5ccc(CC(CC)CCCC)s5)c5sccc5c(-c5ccc(CC(CC)CCCC)s5)c4s3)c2nc1CCCCCCCCCCCC,CCCCCCc1ccc(C2(c3ccc(CCCCCC)cc3)c3cc4c(cc3-c3sc5cc(C=C6C(=O)c7ccccc7C6=C(C#N)C#N)sc5c32)C(c2ccc(CCCCCC)cc2)(c2ccc(CCCCCC)cc2)c2c-4sc3cc(C=C4C(=O)c5ccccc5C4=C(C#N)C#N)sc23)cc1,3.25,-5.62,-3.64,,,,,1:1,,conventional,ZnO,PEDOT:PSS,chlorobenzene,
108715,10.1016/j.synthmet.2020.116655,CCCCCCCCCCCCc1nc2cc(F)cc(-c3cc4c(-c5ccc(CC(CC)CCCC)s5)c5sccc5c(-c5ccc(CC(CC)CCCC)s5)c4s3)c2nc1CCCCCCCCCCCC,CCCCCCc1ccc(C2(c3ccc(CCCCCC)cc3)c3cc4c(cc3-c3sc5cc(C=C6C(=O)c7ccccc7C6=C(C#N)C#N)sc5c32)C(c2ccc(CCCCCC)cc2)(c2ccc(CCCCCC)cc2)c2c-4sc3cc(C=C4C(=O)c5ccccc5C4=C(C#N)C#N)sc23)cc1,4.29,-5.62,-3.64,,,,100.0,1:1,,conventional,ZnO,PEDOT:PSS,chlorobenzene,
108716,10.1016/j.synthmet.2020.116655,CCCCCCCCCCCCc1nc2cc(F)cc(-c3cc4c(-c5ccc(CC(CC)CCCC)s5)c5sccc5c(-c5ccc(CC(CC)CCCC)s5)c4s3)c2nc1CCCCCCCCCCCC,CCCCCCc1ccc(C2(c3ccc(CCCCCC)cc3)c3cc4c(cc3-c3sc5cc(C=C6C(=O)c7ccccc7C6=C(C#N)C#N)sc5c32)C(c2ccc(CCCCCC)cc2)(c2ccc(CCCCCC)cc2)c2c-4sc3cc(C=C4C(=O)c5ccccc5C4=C(C#N)C#N)sc23)cc1,5.83,-5.62,-3.64,,,,,1:1,1%,conventional,ZnO,PEDOT:PSS,chlorobenzene,CN
108718,10.1016/j.synthmet.2020.116655,CCCCCCCCCCCCc1nc2cc(F)c(F)c(-c3cc4c(-c5ccc(CC(CC)CCCC)s5)c5sccc5c(-c5ccc(CC(CC)CCCC)s5)c4s3)c2nc1CCCCCCCCCCCC,CCCCCCc1ccc(C2(c3ccc(CCCCCC)cc3)c3cc4c(cc3-c3sc5cc(C=C6C(=O)c7ccccc7C6=C(C#N)C#N)sc5c32)C(c2ccc(CCCCCC)cc2)(c2ccc(CCCCCC)cc2)c2c-4sc3cc(C=C4C(=O)c5ccccc5C4=C(C#N)C#N)sc23)cc1,5.91,-5.7,-3.67,,,,,1:1,,conventional,ZnO,PEDOT:PSS,chlorobenzene,
108719,10.1016/j.synthmet.2020.116655,CCCCCCCCCCCCc1nc2cc(F)c(F)c(-c3cc4c(-c5ccc(CC(CC)CCCC)s5)c5sccc5c(-c5ccc(CC(CC)CCCC)s5)c4s3)c2nc1CCCCCCCCCCCC,CCCCCCc1ccc(C2(c3ccc(CCCCCC)cc3)c3cc4c(cc3-c3sc5cc(C=C6C(=O)c7ccccc7C6=C(C#N)C#N)sc5c32)C(c2ccc(CCCCCC)cc2)(c2ccc(CCCCCC)cc2)c2c-4sc3cc(C=C4C(=O)c5ccccc5C4=C(C#N)C#N)sc23)cc1,6.31,-5.7,-3.67,,,,80.0,1:1,,conventional,ZnO,PEDOT:PSS,chlorobenzene,
108720,10.1016/j.synthmet.2020.116655,CCCCCCCCCCCCc1nc2cc(F)c(F)c(-c3cc4c(-c5ccc(CC(CC)CCCC)s5)c5sccc5c(-c5ccc(CC(CC)CCCC)s5)c4s3)c2nc1CCCCCCCCCCCC,CCCCCCc1ccc(C2(c3ccc(CCCCCC)cc3)c3cc4c(cc3-c3sc5cc(C=C6C(=O)c7ccccc7C6=C(C#N)C#N)sc5c32)C(c2ccc(CCCCCC)cc2)(c2ccc(CCCCCC)cc2)c2c-4sc3cc(C=C4C(=O)c5ccccc5C4=C(C#N)C#N)sc23)cc1,4.84,-5.7,-3.67,,,,,1:1,1%,conventional,ZnO,PEDOT:PSS,chlorobenzene,CN
108721,10.1016/j.synthmet.2020.116655,CCCCCCCCCCCCc1nc2cc(F)c(F)c(-c3cc4c(-c5ccc(CC(CC)CCCC)s5)c5sccc5c(-c5ccc(CC(CC)CCCC)s5)c4s3)c2nc1CCCCCCCCCCCC,CCCCCCc1ccc(C2(c3ccc(CCCCCC)cc3)c3cc4c(cc3-c3sc5cc(C=C6C(=O)c7ccccc7C6=C(C#N)C#N)sc5c32)C(c2ccc(CCCCCC)cc2)(c2ccc(CCCCCC)cc2)c2c-4sc3cc(C=C4C(=O)c5ccccc5C4=C(C#N)C#N)sc23)cc1,5.32,-5.7,-3.67,,,,130.0,1:1,1%,conventional,ZnO,PEDOT:PSS,chlorobenzene,CN
108722,10.1016/j.synthmet.2020.116667,CCCCC(CC)COC(=O)c1sc2csc(-c3cc4c(-c5ccc(CC(CC)CCCC)s5)c5sccc5c(-c5ccc(CC(CC)CCCC)s5)c4s3)c2c1F,CCCCCCCCC1(CCCCCCCC)c2cc3c(cc2-c2cc4c(cc21)-c1sc(/C=C2\C(=O)c5ccccc5C2=C(C#N)C#N)cc1C4(c1ccc(CCCCCC)cc1)c1ccc(CCCCCC)cc1)C(CCCCCCCC)(CCCCCCCC)c1cc2c(cc1-3)C(c1ccc(CCCCCC)cc1)(c1ccc(CCCCCC)cc1)c1cc(/C=C3\C(=O)c4ccccc4C3=C(C#N)C#N)sc1-2,6.11,-5.29,-3.72,-5.47,-3.86,,,1:1.3,,inverted,ZnO/PFN,MoO3,chloroform,
108723,10.1016/j.synthmet.2020.116667,CCCCC(CC)COC(=O)c1sc2csc(-c3cc4c(-c5ccc(CC(CC)CCCC)s5)c5sccc5c(-c5ccc(CC(CC)CCCC)s5)c4s3)c2c1F,CCCCCCCCC1(CCCCCCCC)c2cc3c(cc2-c2cc4c(cc21)-c1sc(/C=C2\C(=O)c5ccccc5C2=C(C#N)C#N)cc1C4(c1ccc(CCCCCC)cc1)c1ccc(CCCCCC)cc1)C(CCCCCCCC)(CCCCCCCC)c1cc2c(cc1-3)C(c1ccc(CCCCCC)cc1)(c1ccc(CCCCCC)cc1)c1cc(/C=C3\C(=O)c4ccccc4C3=C(C#N)C#N)sc1-2,7.84,-5.29,-3.72,-5.47,-3.86,,,1:1.3,,inverted,ZnO/PFN,MoO3,chloroform,
108731,10.1016/j.synthmet.2021.116768,CCCCCCCCc1cc(-c2c(-c3cccs3)sc3c(-c4cc(CCCCCCCC)c(CCCCCCCC)s4)c(-c4ccc(-c5cccc6nsnc56)s4)sc23)sc1CCCCCCCC,COC(=O)CCCC1(c2ccccc2)C23c4c5c6c7c8c9c(c%10c%11c2c2c%12c4c4c%13c5c5c7c7c8c8c%14c9c%10c9c%10c%11c2c2c%11c%12c4c4c%12c%13c5c5c7c7c8c8c%14c9c9c%10c2c2c%11c4c4c%12c5c7c5c8c9c2c45)C613,1.46,-5.34,-3.53,-6.1,-3.7,,,1:1,,conventional,PFN,PEDOT:PSS,o-DCB,
108732,10.1016/j.synthmet.2021.116768,CCCCCCCCc1cc(-c2c(-c3cccs3)sc3c(-c4cc(CCCCCCCC)c(CCCCCCCC)s4)c(-c4ccc(-c5cccc6nsnc56)s4)sc23)sc1CCCCCCCC,COC(=O)CCCC1(c2ccccc2)C23c4c5c6c7c8c9c(c%10c%11c2c2c%12c4c4c%13c5c5c7c7c8c8c%14c9c%10c9c%10c%11c2c2c%11c%12c4c4c%12c%13c5c5c7c7c8c8c%14c9c9c%10c2c2c%11c4c4c%12c5c7c5c8c9c2c45)C613,2.24,-5.34,-3.53,-6.1,-3.7,,,1:2,,conventional,PFN,PEDOT:PSS,o-DCB,
108733,10.1016/j.synthmet.2021.116768,CCCCCCCCc1cc(-c2c(-c3cccs3)sc3c(-c4cc(CCCCCCCC)c(CCCCCCCC)s4)c(-c4ccc(-c5cccc6nsnc56)s4)sc23)sc1CCCCCCCC,COC(=O)CCCC1(c2ccccc2)C23c4c5c6c7c8c9c(c%10c%11c2c2c%12c4c4c%13c5c5c7c7c8c8c%14c9c%10c9c%10c%11c2c2c%11c%12c4c4c%12c%13c5c5c7c7c8c8c%14c9c9c%10c2c2c%11c4c4c%12c5c7c5c8c9c2c45)C613,2.16,-5.34,-3.53,-6.1,-3.7,,,1:3,,conventional,PFN,PEDOT:PSS,o-DCB,
108737,10.1016/j.synthmet.2021.116768,CCCCCCCCc1cc(-c2c(-c3cccs3)sc3c(-c4cc(CCCCCCCC)c(CCCCCCCC)s4)c(-c4ccc(-c5cccc6nsnc56)s4)sc23)sc1CCCCCCCC,COC(=O)CCCC1(c2ccccc2)C23c4c5ccc6c7cc8c9c%10c(cc%11cc%12c%13c%14c(cc%15c%16ccc-5c2c%16c2c5c%16c%17c(c(c46)c7c9c%17c4c%10c%11c%13c4c%16c%14c%152)C513)C%12)C8,2.91,-5.34,-3.53,-5.9,-3.9,70.0,,1:2,,conventional,PFN,PEDOT:PSS,o-DCB,
108739,10.1016/j.synthmet.2021.116812,CCCCC(CC)Cc1ccc(-c2c3cc(-c4ccc(-c5sc(-c6cccs6)c6c5C(=O)c5c(CC(CC)CCCC)sc(CC(CC)CCCC)c5C6=O)s4)sc3c(-c3ccc(CC(CC)CCCC)s3)c3ccsc23)s1,CCCCCCc1ccc(C2(c3ccc(CCCCCC)cc3)c3cc4c(cc3-c3sc5cc(/C=C6\C(=O)c7cc(F)c(F)cc7C6=C(C#N)C#N)sc5c32)C(c2ccc(CCCCCC)cc2)(c2ccc(CCCCCC)cc2)c2c-4sc3cc(-c4cc5sc6c(c5s4)C(c4ccc(CCCCCC)cc4)(c4ccc(CCCCCC)cc4)c4cc5c(cc4-6)C(c4ccc(CCCCCC)cc4)(c4ccc(CCCCCC)cc4)c4c-5sc5cc(/C=C6\C(=O)c7cc(F)c(F)cc7C6=C(C#N)C#N)sc45)sc23)cc1,6.01,,,-5.39,-3.99,100.0,100.0,1:2,,conventional,PFN,PEDOT:PSS,chloroform,DIO
108740,10.1016/j.synthmet.2021.116812,CCCCC(CC)Cc1ccc(-c2c3cc(-c4ccc(-c5sc(-c6cccs6)c6c5C(=O)c5c(CC(CC)CCCC)sc(CC(CC)CCCC)c5C6=O)s4)sc3c(-c3ccc(CC(CC)CCCC)s3)c3ccsc23)s1,CCCCCCc1ccc(C2(c3ccc(CCCCCC)cc3)c3cc4c(cc3-c3sc5cc(/C=C6\C(=O)c7cc(F)c(F)cc7C6=C(C#N)C#N)sc5c32)C(c2ccc(CCCCCC)cc2)(c2ccc(CCCCCC)cc2)c2c-4sc3cc(-c4ccc(-c5ccc(-c6cc7sc8c(c7s6)C(c6ccc(CCCCCC)cc6)(c6ccc(CCCCCC)cc6)c6cc7c(cc6-8)C(c6ccc(CCCCCC)cc6)(c6ccc(CCCCCC)cc6)c6c-7sc7cc(/C=C8\C(=O)c9cc(F)c(F)cc9C8=C(C#N)C#N)sc67)s5)s4)sc23)cc1,3.67,,,-5.36,-3.96,100.0,100.0,1:2,,conventional,PFN,PEDOT:PSS,chloroform,DIO
108741,10.1016/j.synthmet.2021.116812,CCCCC(CC)Cc1ccc(-c2c3cc(-c4ccc(-c5sc(-c6cccs6)c6c5C(=O)c5c(CC(CC)CCCC)sc(CC(CC)CCCC)c5C6=O)s4)sc3c(-c3ccc(CC(CC)CCCC)s3)c3ccsc23)s1,CCCCCCc1ccc(C2(c3ccc(CCCCCC)cc3)c3cc4c(cc3-c3sc5cc(/C=C6\C(=O)c7cc(F)c(F)cc7C6=C(C#N)C#N)sc5c32)C(c2ccc(CCCCCC)cc2)(c2ccc(CCCCCC)cc2)c2c-4sc3cc(-c4cc5sc(-c6cc7sc8c(c7s6)C(c6ccc(CCCCCC)cc6)(c6ccc(CCCCCC)cc6)c6cc7c(cc6-8)C(c6ccc(CCCCCC)cc6)(c6ccc(CCCCCC)cc6)c6c-7sc7cc(/C=C8\C(=O)c9cc(F)c(F)cc9C8=C(C#N)C#N)sc67)cc5s4)sc23)cc1,4.12,,,-5.35,-3.98,100.0,100.0,1:2,,conventional,PFN,PEDOT:PSS,chloroform,DIO
108742,10.1016/j.synthmet.2021.116922,CCCCC(CC)Cc1ccc(-c2c3cc(-c4ccc(-c5sc(-c6cccs6)c6c5C(=O)c5c(CC(CC)CCCC)sc(CC(CC)CCCC)c5C6=O)s4)sc3c(-c3ccc(CC(CC)CCCC)s3)c3ccsc23)s1,CCOc1c2cc(/C=C3\C(=O)c4ccccc4C3=C(C#N)C#N)sc2c(OCC)c2c3c(sc12)-c1cc2c(cc1C3(c1ccc(CC)cc1)c1ccc(CC)cc1)-c1sc3c(OCC)c4cc(/C=C5\C(=O)c6ccccc6C5=C(C#N)C#N)sc4c(OCC)c3c1C2(c1ccc(CC)cc1)c1ccc(CC)cc1,1.83,-5.33,-3.48,-5.68,-3.68,,90.0,1:1,,inverted,ZnO,MoO3,,
108743,10.1016/j.synthmet.2021.116922,CCCCC(CC)Cc1ccc(-c2c3cc(-c4ccc(-c5sc(-c6cccs6)c6c5C(=O)c5c(CC(CC)CCCC)sc(CC(CC)CCCC)c5C6=O)s4)sc3c(-c3ccc(CC(CC)CCCC)s3)c3ccsc23)s1,CCc1ccc(C2(c3ccc(CC)cc3)c3cc4c(cc3-c3sc5c(-c6ccc(CC)s6)c6cc(/C=C7\C(=O)c8ccccc8C7=C(C#N)C#N)sc6c(-c6ccc(CC)s6)c5c32)C(c2ccc(CC)cc2)(c2ccc(CC)cc2)c2c-4sc3c(-c4ccc(CC)s4)c4cc(/C=C5\C(=O)c6ccccc6C5=C(C#N)C#N)sc4c(-c4ccc(CC)s4)c23)cc1,7.14,-5.33,-3.48,-5.78,-3.66,,150.0,1:1.2,,inverted,ZnO,MoO3,,
108746,10.1016/j.synthmet.2022.117038,CCCCCCc1csc(-c2ccc(-c3cc(CCCCCC)c(/C=C/c4csc(-c5cc6c(OCC(CC)CCCC)c7sc(-c8ccc(C9=C%10C(=O)N(CC(CC)CCCC)C(c%11ccc(-c%12cc%13c(OCC(CC)CCCC)c%14sccc%14c(OCC(CC)CCCC)c%13s%12)s%11)=C%10C(=O)N9CC(CC)CCCC)s8)cc7c(OCC(CC)CCCC)c6s5)c4)s3)c3nsnc23)c1,CCCCCCc1ccc(C2(c3ccc(CCCCCC)cc3)c3cc4c(cc3-c3sc(-c5scc(/C=C6\C(=O)c7cc(F)c(F)cc7C6=C(C#N)C#N)c5OCC(CC)CCCC)cc32)C(c2ccc(CCCCCC)cc2)(c2ccc(CCCCCC)cc2)c2cc(-c3scc(/C=C5\C(=O)c6cc(F)c(F)cc6C5=C(C#N)C#N)c3OCC(CC)CCCC)sc2-4)cc1,10.67,-5.31,-3.6,-5.018,-3.331,,130.0,1:1.5,,inverted,ZnO/PFN,MoO3,chlorobenzene,DPE
108748,10.1021/acs.chemmater.0c00459,CCCCCCCCOc1cccc(-c2nc3c(-c4cccs4)c(F)c(F)c(-c4ccc(-c5cc6c(-c7cc(F)c(CC(CC)CCCC)s7)c7sccc7c(-c7cc(F)c(CC(CC)CCCC)s7)c6s5)s4)c3nc2-c2cccc(OCCCCCCCC)c2)c1,CCCCCCCCCCCC(CC)CN1C(=O)c2cc3c(cc2-c2cc4c(s2)c2c(n4CC(CC)CCCCCCCCCC)C(=O)/C2=C\c2cc(F)cc(C(F)(F)F)c2)/C(=C\c2cc(F)cc(C(F)(F)F)c2)C2=C(S3)C1=C2,13.45,-5.38,-3.14,-5.65,-4.1,130.0,110.0,1:1.2,,conventional,PDINO,PEDOT:PSS,chloroform,CN
108749,10.1021/acs.chemmater.0c00459,CCCCCCCCC(CCCCCC)COc1cnc2c(-c3ccc(-c4cc5c(-c6cc(F)c(CC(CC)CCCC)s6)c6sccc6c(-c6cc(F)c(CC(CC)CCCC)s6)c5s4)s3)c(F)c(F)c(-c3cccs3)c2n1,CCCCCCCCCCCC(CC)CN1C(=O)c2cc3c(cc2-c2cc4c(s2)c2c(n4CC(CC)CCCCCCCCCC)C(=O)/C2=C\c2cc(F)cc(C(F)(F)F)c2)/C(=C\c2cc(F)cc(C(F)(F)F)c2)C2=C(S3)C1=C2,16.34,-5.455,-3.12,-5.65,-4.1,130.0,110.0,1:1.2,,conventional,PDINO,PEDOT:PSS,chloroform,CN
108750,10.1021/acs.chemmater.0c00783,CCCCCCCCc1csc2cc(-c3sc(-c4cc5sc(-c6cc7c(-c8ccc(CC(CC)CCCC)s8)c8sccc8c(-c8ccc(CC(CC)CCCC)s8)c7s6)c(CCCCCCCC)c5s4)c4c3C(=O)N(CC(CCCCCC)CCCCCCCC)C4=O)sc12,CCCCCCCCCCC(CCCCCCCC)CN1C(=O)c2ccc3c4c(c(-c5ccc(-c6cccs6)s5)cc(c24)C1=O)C(=O)N(C(CCCCCCCC)CCCCCCCCCC)C3=O,7.47,-5.35,-3.48,-5.49,-4.05,,,2:1,,conventional,PNDIT-F3N-Br,PEDOT:PSS,chlorobenzene,
108751,10.1021/acs.chemmater.0c00783,CCCCCCCCc1csc2cc(-c3sc(-c4cc5sc(-c6cc7c(-c8ccc(SCC(CC)CCCC)s8)c8sccc8c(-c8ccc(SCC(CC)CCCC)s8)c7s6)c(CCCCCCCC)c5s4)c4c3C(=O)N(CC(CCCCCC)CCCCCCCC)C4=O)sc12,CCCCCCCCCCC(CCCCCCCC)CN1C(=O)c2ccc3c4c(c(-c5ccc(-c6cccs6)s5)cc(c24)C1=O)C(=O)N(C(CCCCCCCC)CCCCCCCCCC)C3=O,4.9,-5.48,-3.6,-5.49,-4.05,,,2:1,,conventional,PNDIT-F3N-Br,PEDOT:PSS,chlorobenzene,
108753,10.1021/acs.chemmater.0c00783,CCCCCCCCc1csc2cc(-c3sc(-c4cc5sc(-c6cc7c(-c8ccc(CC(CC)CCCC)s8)c8sccc8c(-c8ccc(CC(CC)CCCC)s8)c7s6)c(CCCCCCCC)c5s4)c4c3C(=O)N(CC(CCCCCC)CCCCCCCC)C4=O)sc12,CCCCCCCCCCCC(CC)CN1C(=O)c2cc3c(cc2-c2cc4c(s2)c2c(n4CC(CC)CCCCCCCCCC)C(=O)/C2=C\c2cc(F)cc(C(F)(F)F)c2)/C(=C\c2cc(F)cc(C(F)(F)F)c2)C2=C(S3)C1=C2,8.85,-5.35,-3.48,-5.65,-4.1,,,1:1.5,,conventional,PNDIT-F3N-Br,PEDOT:PSS,chlorobenzene,
108754,10.1021/acs.chemmater.0c00783,CCCCCCCCc1csc2cc(-c3sc(-c4cc5sc(-c6cc7c(-c8ccc(SCC(CC)CCCC)s8)c8sccc8c(-c8ccc(SCC(CC)CCCC)s8)c7s6)c(CCCCCCCC)c5s4)c4c3C(=O)N(CC(CCCCCC)CCCCCCCC)C4=O)sc12,CCCCCCCCCCCC(CC)CN1C(=O)c2cc3c(cc2-c2cc4c(s2)c2c(n4CC(CC)CCCCCCCCCC)C(=O)/C2=C\c2cc(F)cc(C(F)(F)F)c2)/C(=C\c2cc(F)cc(C(F)(F)F)c2)C2=C(S3)C1=C2,8.38,-5.48,-3.6,-5.65,-4.1,,,1:1.5,,conventional,PNDIT-F3N-Br,PEDOT:PSS,chlorobenzene,
108761,10.1021/acs.chemmater.0c04253,Cc1cc(C)cc(-c2sc(/C=C3\C(=O)c4cccc(c4)C(=O)\C3=C\c3cc4sc5c6sc(-c7cc(C)cc(C)c7)c-6ccc(C)c5c4s3)cc2C)c1,CCCCCCCCCCCc1c(/C=C2\C(=O)c3sccc3C2=C(C#N)C#N)sc2c1sc1c3c4nsnc4c4c5sc6c(CCCCCCCCCCC)c(/C=C7\C(=O)c8sc(-c9cccs9)cc8C7=C(C#N)C#N)sc6c5n(CC(CCCCCCCC)CCCCCCCCCC)c4c3n(CC(CCCCCCCC)CCCCCCCCCC)c21,13.54,-5.33,-3.53,-5.66,-3.82,,,1:1.5,,conventional,PNDIT-F3N-Br,PEDOT:PSS,,CN
108762,10.1021/acs.chemmater.0c04253,Cc1cc(C)cc(-c2sc(/C=C3\C(=O)c4cccc(c4)C(=O)\C3=C\c3cc4sc5c6sc(-c7cc(C)cc(C)c7)c-6ccc(C)c5c4s3)cc2C)c1,CCCCCCCCCCCc1c(/C=C2/C(=O)c3ccsc3C2=C(C#N)C#N)sc2c1sc1c3c4nsnc4c4c5sc6c(CCCCCCCCCCC)c(/C=C7/C(=O)c8c(-c9cccs9)csc8C7=C(C#N)C#N)sc6c5n(CC(CCCCCCCC)CCCCCCCCCC)c4c3n(CC(CCCCCCCC)CCCCCCCCCC)c21,14.32,-5.33,-3.53,-5.73,-3.83,,,1:1.5,,conventional,PNDIT-F3N-Br,PEDOT:PSS,,CN
108763,10.1021/acs.chemmater.0c04253,Cc1cc(C)cc(-c2sc(/C=C3\C(=O)c4cccc(c4)C(=O)\C3=C\c3cc4sc5c6sc(-c7cc(C)cc(C)c7)c-6ccc(C)c5c4s3)cc2C)c1,CCCCCCCCCCCc1c(/C=C2/C(=O)c3cscc3C2=C(C#N)C#N)sc2c1sc1c3c4nsnc4c4c5sc6c(CCCCCCCCCCC)c(/C=C7/C(=O)c8c(csc8-c8cccs8)C7=C(C#N)C#N)sc6c5n(CC(CCCCCCCC)CCCCCCCCCC)c4c3n(CC(CCCCCCCC)CCCCCCCCCC)c21,12.41,-5.33,-3.53,-5.76,-3.88,,,1:1.5,,conventional,PNDIT-F3N-Br,PEDOT:PSS,,CN
108764,10.1021/acs.chemmater.0c04721,Cc1cc(C)cc(-c2sc(/C=C3\C(=O)c4cccc(c4)C(=O)\C3=C\c3cc4sc5c6sc(-c7cc(C)cc(C)c7)c-6ccc(C)c5c4s3)cc2C)c1,CCCCCCCCC(CCCCCC)CN1C(=O)c2ccc3c4c(c(-c5ccc(-c6cccs6)s5)cc(c24)C1=O)C(=O)N(CC(CCCCCC)CCCCCCCC)C3=O,6.46,-5.33,-3.53,-5.53,-4.02,,150.0,2:1,,conventional,,,,
108765,10.1021/acs.chemmater.0c04721,Cc1cc(C)cc(-c2sc(/C=C3\C(=O)c4cccc(c4)C(=O)\C3=C\c3cc4sc5c6sc(-c7cc(C)cc(C)c7)c-6ccc(C)c5c4s3)cc2C)c1,CCCCCCCCCCCCC(CCCCCCCCCC)CN1C(=O)c2cc(-c3ccc(-c4ccc(-c5cc6c7c(ccc8c7c5C(=O)N(CC(CCCCCC)CCCCCCCC)C8=O)C(=O)N(CC(CCCCCC)CCCCCCCC)C6=O)s4)s3)c3c4c(cc(-c5ccc(-c6cccs6)s5)c(c24)C1=O)C(=O)N(CC(CCCCCCCCCC)CCCCCCCCCCCC)C3=O,7.45,-5.33,-3.53,-5.53,-4.02,,150.0,2:1,,conventional,,,,
108766,10.1021/acs.chemmater.0c04721,Cc1cc(C)cc(-c2sc(/C=C3\C(=O)c4cccc(c4)C(=O)\C3=C\c3cc4sc5c6sc(-c7cc(C)cc(C)c7)c-6ccc(C)c5c4s3)cc2C)c1,CCCCCCCCCCCCC(CCCCCCCCCC)CN1C(=O)c2cc(-c3ccc(-c4ccc(-c5cc6c7c(ccc8c7c5C(=O)N(CC(CCCCCC)CCCCCCCC)C8=O)C(=O)N(CC(CCCCCC)CCCCCCCC)C6=O)s4)s3)c3c4c(cc(-c5ccc(-c6cccs6)s5)c(c24)C1=O)C(=O)N(CC(CCCCCCCCCC)CCCCCCCCCCCC)C3=O,9.31,-5.33,-3.53,-5.53,-4.02,,150.0,2:1,,conventional,,,,
108767,10.1021/acs.chemmater.0c04721,Cc1cc(C)cc(-c2sc(/C=C3\C(=O)c4cccc(c4)C(=O)\C3=C\c3cc4sc5c6sc(-c7cc(C)cc(C)c7)c-6ccc(C)c5c4s3)cc2C)c1,CCCCCCCCCCCCC(CCCCCCCCCC)CN1C(=O)c2cc(-c3ccc(-c4ccc(-c5cc6c7c(ccc8c7c5C(=O)N(CC(CCCCCC)CCCCCCCC)C8=O)C(=O)N(CC(CCCCCC)CCCCCCCC)C6=O)s4)s3)c3c4c(cc(-c5ccc(-c6cccs6)s5)c(c24)C1=O)C(=O)N(CC(CCCCCCCCCC)CCCCCCCCCCCC)C3=O,7.38,-5.33,-3.53,-5.53,-4.02,,150.0,2:1,,conventional,,,,
108768,10.1021/acs.chemmater.0c04721,Cc1cc(C)cc(-c2sc(/C=C3\C(=O)c4cccc(c4)C(=O)\C3=C\c3cc4sc5c6sc(-c7cc(C)cc(C)c7)c-6ccc(C)c5c4s3)cc2C)c1,CCCCCCCCCCCCC(CCCCCCCCCC)CN1C(=O)c2ccc3c4c(c(-c5ccc(-c6cccs6)s5)cc(c24)C1=O)C(=O)N(CC(CCCCCCCCCC)CCCCCCCCCCCC)C3=O,6.01,-5.33,-3.53,-5.53,-4.02,,150.0,2:1,,conventional,,,,
108769,10.1021/acs.chemmater.0c04721,Cc1cc(C)cc(-c2sc(/C=C3\C(=O)c4cccc(c4)C(=O)\C3=C\c3cc4sc5c6sc(-c7cc(C)cc(C)c7)c-6ccc(C)c5c4s3)cc2C)c1,CCCCCCCCCCC(CCCCCCCC)CN1C(=O)c2ccc3c4c(c(-c5ccc(-c6cccs6)s5)cc(c24)C1=O)C(=O)N(CC(CCCCCCCC)CCCCCCCCCC)C3=O,7.71,-5.33,-3.53,-5.71,-4.02,,150.0,2:1,,conventional,,,,
108770,10.1021/acs.chemmater.1c02302,Cc1cc(C)cc(-c2sc(/C=C3\C(=O)c4cccc(c4)C(=O)\C3=C\c3cc4sc5c6sc(-c7cc(C)cc(C)c7)c-6ccc(C)c5c4s3)cc2C)c1,CCCCCCCCCCCc1c(/C=C2\C(=O)c3ccccc3C2=C(C#N)C#N)sc2c1sc1c3c4nsnc4c4c5sc6c(CCCCCCCCCCC)c(/C=C7\C(=O)c8cc(-c9ccc(-c%10c(F)c(F)c(-c%11cccs%11)c%11nn(CC(CCCCCC)CCCCCCCC)nc%10%11)s9)ccc8C7=C(C#N)C#N)sc6c5n(CC(CCCCCCCC)CCCCCCCCCC)c4c3n(CC(CCCCCCCC)CCCCCCCCCC)c21,14.82,-5.33,-3.53,-5.67,-3.72,,110.0,1:1.2,2%,conventional,PDINN,PEDOT:PSS,chloroform,CN
108771,10.1021/acs.chemmater.1c02302,Cc1cc(C)cc(-c2sc(/C=C3\C(=O)c4cccc(c4)C(=O)\C3=C\c3cc4sc5c6sc(-c7cc(C)cc(C)c7)c-6ccc(C)c5c4s3)cc2C)c1,CCCCCCCCCCCc1c(/C=C2\C(=O)c3ccccc3C2=C(C#N)C#N)sc2c1sc1c3c4nsnc4c4c5sc6c(CCCCCCCCCCC)c(/C=C7\C(=O)c8cc(-c9sc(-c%10nc%11sc(-c%12cc(CC(CC)CCCC)cs%12)nc%11s%10)cc9CC(CC)CCCC)ccc8C7=C(C#N)C#N)sc6c5n(CC(CCCCCCCC)CCCCCCCCCC)c4c3n(CC(CCCCCCCC)CCCCCCCCCC)c21,12.73,-5.33,-3.53,-5.7,-3.76,,130.0,1:1.2,2%,conventional,PDINN,PEDOT:PSS,chloroform,CN
108772,10.1021/acs.chemmater.1c02302,Cc1cc(C)cc(-c2sc(/C=C3\C(=O)c4cccc(c4)C(=O)\C3=C\c3cc4sc5c6sc(-c7cc(C)cc(C)c7)c-6ccc(C)c5c4s3)cc2C)c1,CCCCCCCCCCCc1c(/C=C2\C(=O)c3ccccc3C2=C(C#N)C#N)sc2c1sc1c3c4nsnc4c4c5sc6c(CCCCCCCCCCC)c(/C=C7\C(=O)c8cc(-c9sc(-c%10cnc(-c%11cc(CC(CC)CCCC)cs%11)cn%10)cc9CC(CC)CCCC)ccc8C7=C(C#N)C#N)sc6c5n(CC(CCCCCCCC)CCCCCCCCCC)c4c3n(CC(CCCCCCCC)CCCCCCCCCC)c21,12.1,-5.33,-3.53,-5.71,-3.75,,110.0,1:1,2%,conventional,PDINN,PEDOT:PSS,chloroform,CN
108773,10.1021/acs.chemmater.1c02302,Cc1cc(C)cc(-c2sc(/C=C3\C(=O)c4cccc(c4)C(=O)\C3=C\c3cc4sc5c6sc(-c7cc(C)cc(C)c7)c-6ccc(C)c5c4s3)cc2C)c1,CCCCCCCCCCCc1c(/C=C2\C(=O)c3ccccc3C2=C(C#N)C#N)sc2c1sc1c3c4nsnc4c4c5sc6c(CCCCCCCCCCC)c(/C=C7\C(=O)c8cc(-c9sc(-c%10ccc(-c%11cc(CCCCCC)cs%11)c%11nsnc%10%11)cc9CCCCCC)ccc8C7=C(C#N)C#N)sc6c5n(CC(CCCCCCCC)CCCCCCCCCC)c4c3n(CC(CCCCCCCC)CCCCCCCCCC)c21,8.12,-5.33,-3.53,-5.73,-3.78,,110.0,1:1.2,2%,conventional,PDINN,PEDOT:PSS,chloroform,CN
108774,10.1021/acs.chemmater.2c00065,Cc1cc(C)cc(-c2sc(/C=C3\C(=O)c4cccc(c4)C(=O)\C3=C\c3cc4sc5c6sc(-c7cc(C)cc(C)c7)c-6ccc(C)c5c4s3)cc2C)c1,CCCCCCCCCCCCC(CCCCCCCCCC)CN1C(=O)c2ccc3c4c(c(-c5ccc(-c6ccc7c(c6)N(CC(CCCCCC)CCCCCCCC)C(=O)/C7=C6/C(=O)N(CC(CCCCCC)CCCCCCCC)c7cc(-c8cccs8)ccc76)s5)cc(c24)C1=O)C(=O)N(CC(CCCCCCCCCC)CCCCCCCCCCCC)C3=O,5.32,-5.33,-3.53,-5.94,-3.99,,,2:1,,conventional,PDINN,PEDOT:PSS,,
108775,10.1021/acs.chemmater.2c00065,Cc1cc(C)cc(-c2sc(/C=C3\C(=O)c4cccc(c4)C(=O)\C3=C\c3cc4sc5c6sc(-c7cc(C)cc(C)c7)c-6ccc(C)c5c4s3)cc2C)c1,CCCCCCCCCCCCC(CCCCCCCCCC)CN1C(=O)c2ccc3c4c(c(-c5ccc(-c6ccc7c(c6)N(CC(CCCCCC)CCCCCCCC)C(=O)/C7=C6/C(=O)N(CC(CCCCCC)CCCCCCCC)c7cc(-c8cccs8)ccc76)s5)cc(c24)C1=O)C(=O)N(CC(CCCCCCCCCC)CCCCCCCCCCCC)C3=O,2.57,-5.33,-3.53,-5.77,-3.9,,,2:1,,conventional,PDINN,PEDOT:PSS,,
108776,10.1021/acs.chemmater.2c00533,CCCCCCCCc1csc(-c2c(F)c(F)c(-c3cc(CCCCCCCC)c(-c4cc5c(s4)-c4cc6c(cc4C5(c4ccc(CCCCCC)cc4)c4ccc(CCCCCC)cc4)-c4sccc4C6(c4ccc(CCCCCC)cc4)c4ccc(CCCCCC)cc4)s3)c3nsnc23)c1,CCCCCCCCCCCC(CC)CN1C(=O)c2cc3c(cc2-c2cc4c(s2)c2c(n4CC(CC)CCCCCCCCCC)C(=O)/C2=C\c2cc(F)cc(C(F)(F)F)c2)/C(=C\c2cc(F)cc(C(F)(F)F)c2)C2=C(S3)C1=C2,5.95,-5.63,-3.61,-5.65,-4.1,100.0,,1:1.2,,inverted,ZnO,MoO3,chloroform,
108777,10.1021/acs.chemmater.2c00533,CCCCCCCCc1csc(-c2c(F)c(F)c(-c3cc(CCCCCCCC)c(-c4cc5c(s4)-c4cc6c(cc4C5(c4ccc(CCCCCC)cc4)c4ccc(CCCCCC)cc4)-c4sccc4C6(c4ccc(CCCCCC)cc4)c4ccc(CCCCCC)cc4)s3)c3nsnc23)c1,CCCCCCCCCCCC(CC)CN1C(=O)c2cc3c(cc2-c2cc4c(s2)c2c(n4CC(CC)CCCCCCCCCC)C(=O)/C2=C\c2cc(F)cc(C(F)(F)F)c2)/C(=C\c2cc(F)cc(C(F)(F)F)c2)C2=C(S3)C1=C2,6.04,-5.63,-3.61,-5.65,-4.1,100.0,180.0,1:1.2,,inverted,ZnO,MoO3,chloroform,
108778,10.1021/acs.chemmater.2c00533,CCCCCCCCc1csc(-c2c(F)c(F)c(-c3cc(CCCCCCCC)c(-c4cc5c(s4)-c4cc6c(cc4C5(c4ccc(CCCCCC)cc4)c4ccc(CCCCCC)cc4)-c4sccc4C6(c4ccc(CCCCCC)cc4)c4ccc(CCCCCC)cc4)s3)c3nsnc23)c1,CCCCCCCCCCCC(CC)CN1C(=O)c2cc3c(cc2-c2cc4c(s2)c2c(n4CC(CC)CCCCCCCCCC)C(=O)/C2=C\c2cc(F)cc(C(F)(F)F)c2)/C(=C\c2cc(F)cc(C(F)(F)F)c2)C2=C(S3)C1=C2,5.09,-5.63,-3.61,-5.65,-4.1,100.0,190.0,1:1.2,,inverted,ZnO,MoO3,chloroform,
108779,10.1021/acs.chemmater.2c00533,CCCCCCCCc1csc(-c2c(F)c(F)c(-c3cc(CCCCCCCC)c(-c4cc5c(s4)-c4cc6c(cc4C5(c4ccc(CCCCCC)cc4)c4ccc(CCCCCC)cc4)-c4sccc4C6(c4ccc(CCCCCC)cc4)c4ccc(CCCCCC)cc4)s3)c3nsnc23)c1,CCCCCCCCCCCC(CC)CN1C(=O)c2cc3c(cc2-c2cc4c(s2)c2c(n4CC(CC)CCCCCCCCCC)C(=O)/C2=C\c2cc(F)cc(C(F)(F)F)c2)/C(=C\c2cc(F)cc(C(F)(F)F)c2)C2=C(S3)C1=C2,2.86,-5.63,-3.61,-5.65,-4.1,100.0,200.0,1:1.2,,inverted,ZnO,MoO3,chloroform,
108780,10.1021/acs.chemmater.2c00533,CCCCCCCCCCCc1csc(-c2c(F)c(F)c(-c3cc(CCCCCCCCCCC)c(-c4cc5c(s4)-c4cc6c(cc4C5(c4ccc(CCCCCC)cc4)c4ccc(CCCCCC)cc4)-c4sccc4C6(c4ccc(CCCCCC)cc4)c4ccc(CCCCCC)cc4)s3)c3nsnc23)c1,CCCCCCCCCCCC(CC)CN1C(=O)c2cc3c(cc2-c2cc4c(s2)c2c(n4CC(CC)CCCCCCCCCC)C(=O)/C2=C\c2cc(F)cc(C(F)(F)F)c2)/C(=C\c2cc(F)cc(C(F)(F)F)c2)C2=C(S3)C1=C2,7.45,-5.71,-3.7,-5.65,-4.1,100.0,,,,inverted,ZnO,MoO3,chloroform,
108781,10.1021/acs.chemmater.2c00533,CCCCCCCCCCCc1csc(-c2c(F)c(F)c(-c3cc(CCCCCCCCCCC)c(-c4cc5c(s4)-c4cc6c(cc4C5(c4ccc(CCCCCC)cc4)c4ccc(CCCCCC)cc4)-c4sccc4C6(c4ccc(CCCCCC)cc4)c4ccc(CCCCCC)cc4)s3)c3nsnc23)c1,CCCCCCCCCCCC(CC)CN1C(=O)c2cc3c(cc2-c2cc4c(s2)c2c(n4CC(CC)CCCCCCCCCC)C(=O)/C2=C\c2cc(F)cc(C(F)(F)F)c2)/C(=C\c2cc(F)cc(C(F)(F)F)c2)C2=C(S3)C1=C2,11.2,-5.71,-3.7,-5.65,-4.1,100.0,130.0,,,inverted,ZnO,MoO3,chloroform,
108782,10.1021/acs.chemmater.2c00533,CCCCCCCCCCCc1csc(-c2c(F)c(F)c(-c3cc(CCCCCCCCCCC)c(-c4cc5c(s4)-c4cc6c(cc4C5(c4ccc(CCCCCC)cc4)c4ccc(CCCCCC)cc4)-c4sccc4C6(c4ccc(CCCCCC)cc4)c4ccc(CCCCCC)cc4)s3)c3nsnc23)c1,CCCCCCCCCCCC(CC)CN1C(=O)c2cc3c(cc2-c2cc4c(s2)c2c(n4CC(CC)CCCCCCCCCC)C(=O)/C2=C\c2cc(F)cc(C(F)(F)F)c2)/C(=C\c2cc(F)cc(C(F)(F)F)c2)C2=C(S3)C1=C2,11.5,-5.71,-3.7,-5.65,-4.1,100.0,150.0,,,inverted,ZnO,MoO3,chloroform,
108783,10.1021/acs.chemmater.2c00533,CCCCCCCCCCCc1csc(-c2c(F)c(F)c(-c3cc(CCCCCCCCCCC)c(-c4cc5c(s4)-c4cc6c(cc4C5(c4ccc(CCCCCC)cc4)c4ccc(CCCCCC)cc4)-c4sccc4C6(c4ccc(CCCCCC)cc4)c4ccc(CCCCCC)cc4)s3)c3nsnc23)c1,CCCCCCCCCCCC(CC)CN1C(=O)c2cc3c(cc2-c2cc4c(s2)c2c(n4CC(CC)CCCCCCCCCC)C(=O)/C2=C\c2cc(F)cc(C(F)(F)F)c2)/C(=C\c2cc(F)cc(C(F)(F)F)c2)C2=C(S3)C1=C2,12.7,-5.71,-3.7,-5.65,-4.1,100.0,170.0,,,inverted,ZnO,MoO3,chloroform,
108784,10.1021/acs.chemmater.2c00533,CCCCCCCCCCCc1csc(-c2c(F)c(F)c(-c3cc(CCCCCCCCCCC)c(-c4cc5c(s4)-c4cc6c(cc4C5(c4ccc(CCCCCC)cc4)c4ccc(CCCCCC)cc4)-c4sccc4C6(c4ccc(CCCCCC)cc4)c4ccc(CCCCCC)cc4)s3)c3nsnc23)c1,CCCCCCCCCCCC(CC)CN1C(=O)c2cc3c(cc2-c2cc4c(s2)c2c(n4CC(CC)CCCCCCCCCC)C(=O)/C2=C\c2cc(F)cc(C(F)(F)F)c2)/C(=C\c2cc(F)cc(C(F)(F)F)c2)C2=C(S3)C1=C2,10.5,-5.71,-3.7,-5.65,-4.1,100.0,190.0,,,inverted,ZnO,MoO3,chloroform,
108785,10.1021/acs.chemmater.5b00481,CCCCC(CC)Cc1ccc(-c2c3ccsc3c(-c3ccc(CC(CC)CCCC)s3)c3ccsc23)s1,CCCCC(=O)OCC1(c2ccccc2)C2=CC=Cc3cccc4cccc5ccc6ccccc7cccc1c7c6c5c-4c3C2,3.92,-5.44,-3.46,-6.1,-3.9,75.0,,1:1,,conventional,LiF,PEDOT:PSS,o-DCB,
108786,10.1021/acs.chemmater.5b00481,CCCCC(CC)Cc1ccc(-c2c3ccsc3c(-c3ccc(CC(CC)CCCC)s3)c3ccsc23)s1,CCCCC(=O)OCC1(c2ccccc2)C2=CC=Cc3cccc4cccc5ccc6ccccc7cccc1c7c6c5c-4c3C2,5.41,-5.44,-3.46,-6.1,-3.9,85.0,,1:1.5,,conventional,LiF,PEDOT:PSS,o-DCB,
108787,10.1021/acs.chemmater.5b00481,CCCCC(CC)Cc1ccc(-c2c3ccsc3c(-c3ccc(CC(CC)CCCC)s3)c3ccsc23)s1,CCCCC(=O)OCC1(c2ccccc2)C2=CC=Cc3cccc4cccc5ccc6ccccc7cccc1c7c6c5c-4c3C2,6.12,-5.44,-3.46,-6.1,-3.9,95.0,,1:2,,conventional,LiF,PEDOT:PSS,o-DCB,
108788,10.1021/acs.chemmater.5b00481,CCCCC(CC)Cc1ccc(-c2c3ccsc3c(-c3ccc(CC(CC)CCCC)s3)c3ccsc23)s1,CCCCC(=O)OCC1(c2ccccc2)C2=CC=Cc3cccc4cccc5ccc6ccccc7cccc1c7c6c5c-4c3C2,3.63,-5.44,-3.46,-6.1,-3.9,110.0,,1:3,,conventional,LiF,PEDOT:PSS,o-DCB,
108789,10.1021/acs.chemmater.5b00481,CCCCC(CC)Cc1ccc(-c2c3ccsc3c(-c3ccc(CC(CC)CCCC)s3)c3ccsc23)s1,CCCCC(=O)OCC1(c2ccccc2)C2=CC=Cc3cccc4cccc5ccc6ccccc7cccc1c7c6c5c-4c3C2,5.39,-5.44,-3.46,-6.1,-3.9,90.0,,1:2,1%,conventional,LiF,PEDOT:PSS,o-DCB,DIO
108790,10.1021/acs.chemmater.5b00481,CCCCC(CC)Cc1ccc(-c2c3ccsc3c(-c3ccc(CC(CC)CCCC)s3)c3ccsc23)s1,CCCCC(=O)OCC1(c2ccccc2)C2=CC=Cc3cccc4cccc5ccc6ccccc7cccc1c7c6c5c-4c3C2,5.57,-5.44,-3.46,-6.1,-3.9,95.0,,1:2,1%,conventional,LiF,PEDOT:PSS,o-DCB,DPE
108793,10.1021/acs.chemmater.5b01520,CCCCCCc1ccc(-c2ccc(CCCCCC)s2)s1,CCCCC(=O)OCC1(c2ccccc2)C2=CC=Cc3cccc4cccc5ccc6ccccc7cccc1c7c6c5c-4c3C2,4.0,-5.0,-3.0,-6.1,-3.9,,100.0,1:1,,,,,o-DCB,
108794,10.1021/acs.chemmater.5b01520,CCCCC(CC)COc1c2cc(-c3cccs3)sc2c(OCC(CC)CCCC)c2ccsc12,CCCCC(=O)OCC1(c2ccccc2)C2=CC=Cc3cccc4cccc5ccc6ccccc7cccc1c7c6c5c-4c3C2,2.2,-5.03,-2.93,-6.1,-3.9,,,1:1.5,,,,,chlorobenzene,
108795,10.1021/acs.chemmater.5b01520,CCCCC(CC)COc1c2cc(-c3cccs3)sc2c(OCC(CC)CCCC)c2ccsc12,CCCCC(=O)OCC1(c2ccccc2)C2=CC=Cc3cccc4cccc5ccc6ccccc7cccc1c7c6c5c-4c3C2,2.3,-5.03,-2.93,-6.1,-3.9,,100.0,1:1.5,,,,,chlorobenzene,
108796,10.1021/acs.chemmater.5b01520,CCCCC(CC)COc1c2cc(-c3cccs3)sc2c(OCC(CC)CCCC)c2ccsc12,CCCCC(=O)OCC1(c2ccccc2)C2=CC=Cc3cccc4cccc5ccc6ccccc7cccc1c7c6c5c-4c3C2,2.7,-5.03,-2.93,-6.1,-3.9,,,1:1.5,5% v/v,,,,chlorobenzene,CN
108797,10.1021/acs.chemmater.5b01520,CCCCC(CC)COc1c2cc(-c3cccs3)sc2c(OCC(CC)CCCC)c2ccsc12,CCCCC(=O)OCC1(c2ccccc2)C2=CC=Cc3cccc4cccc5ccc6ccccc7cccc1c7c6c5c-4c3C2,2.9,-5.03,-2.93,-6.1,-3.9,,,1:1.5,5% v/v,,,,chlorobenzene,CN
108798,10.1021/acs.chemmater.5b01520,CCCCC(CC)COc1c2cc(-c3scc(F)c3F)sc2c(OCC(CC)CCCC)c2ccsc12,CCCCC(=O)OCC1(c2ccccc2)C2=CC=Cc3cccc4cccc5ccc6ccccc7cccc1c7c6c5c-4c3C2,5.4,-5.29,-3.19,-6.1,-3.9,,,1:1.5,,,,,chlorobenzene,
108799,10.1021/acs.chemmater.5b01520,CCCCC(CC)COc1c2cc(-c3scc(F)c3F)sc2c(OCC(CC)CCCC)c2ccsc12,CCCCC(=O)OCC1(c2ccccc2)C2=CC=Cc3cccc4cccc5ccc6ccccc7cccc1c7c6c5c-4c3C2,5.3,-5.29,-3.19,-6.1,-3.9,,100.0,1:1.5,,,,,chlorobenzene,
108800,10.1021/acs.chemmater.5b01520,CCCCC(CC)COc1c2cc(-c3scc(F)c3F)sc2c(OCC(CC)CCCC)c2ccsc12,CCCCC(=O)OCC1(c2ccccc2)C2=CC=Cc3cccc4cccc5ccc6ccccc7cccc1c7c6c5c-4c3C2,7.0,-5.29,-3.19,-6.1,-3.9,,,1:1.5,5% v/v,,,,chlorobenzene,CN
108801,10.1021/acs.chemmater.5b01520,CCCCC(CC)COc1c2cc(-c3scc(F)c3F)sc2c(OCC(CC)CCCC)c2ccsc12,CCCCC(=O)OCC1(c2ccccc2)C2=CC=Cc3cccc4cccc5ccc6ccccc7cccc1c7c6c5c-4c3C2,6.7,-5.29,-3.19,-6.1,-3.9,,100.0,1:1.5,5% v/v,,,,chlorobenzene,CN
108802,10.1021/acs.chemmater.5b03256,CCCCCCCCCCCCc1csc(-c2cc(CCCCCCCCCCCC)c(-c3cc4c(OCC(CC)CCCC)c5sccc5c(OCC(CC)CCCC)c4s3)s2)c1,COC(=O)CCCC1(c2ccccc2)C23c4c5ccc6c7cc8c9c%10c(cc%11cc%12c%13c%14c(cc%15c%16ccc-5c2c%16c2c5c%16c%17c(c(c46)c7c9c%17c4c%10c%11c%13c4c%16c%14c%152)C513)C%12)C8,2.2,-5.37,-3.25,,,93.0,,1:2,,,LiF,MoO3,o-DCB,
108803,10.1021/acs.chemmater.5b03256,CCCCCCCCCCCCc1csc(-c2cc(CCCCCCCCCCCC)c(-c3cc4c(OCC(CC)CCCC)c5sccc5c(OCC(CC)CCCC)c4s3)s2)c1,COC(=O)CCCC1(c2ccccc2)C23c4c5ccc6c7cc8c9c%10c(cc%11cc%12c%13c%14c(cc%15c%16ccc-5c2c%16c2c5c%16c%17c(c(c46)c7c9c%17c4c%10c%11c%13c4c%16c%14c%152)C513)C%12)C8,0.77,-5.37,-3.25,,,91.0,,1:2,,,LiF,MoO3,o-DCB,DIO
108804,10.1021/acs.chemmater.5b03256,CCCCCCCCCCCCc1csc(-c2sc(-c3cc4c(OCC(CC)CCCC)c5sccc5c(OCC(CC)CCCC)c4s3)c(CCCCCCCCCCCC)c2C#N)c1C#N,COC(=O)CCCC1(c2ccccc2)C23c4c5ccc6c7cc8c9c%10c(cc%11cc%12c%13c%14c(cc%15c%16ccc-5c2c%16c2c5c%16c%17c(c(c46)c7c9c%17c4c%10c%11c%13c4c%16c%14c%152)C513)C%12)C8,0.48,-5.58,-3.53,,,92.0,,1:2,,,LiF,MoO3,o-DCB,
108805,10.1021/acs.chemmater.5b03256,CCCCCCCCCCCCc1csc(-c2sc(-c3cc4c(OCC(CC)CCCC)c5sccc5c(OCC(CC)CCCC)c4s3)c(CCCCCCCCCCCC)c2C#N)c1C#N,COC(=O)CCCC1(c2ccccc2)C23c4c5ccc6c7cc8c9c%10c(cc%11cc%12c%13c%14c(cc%15c%16ccc-5c2c%16c2c5c%16c%17c(c(c46)c7c9c%17c4c%10c%11c%13c4c%16c%14c%152)C513)C%12)C8,0.55,-5.58,-3.53,,,94.0,,1:2,,,LiF,MoO3,o-DCB,DIO
108806,10.1021/acs.chemmater.5b03256,CCCCCCCCCCC(CCCCCCCC)Cc1csc(-c2sc(-c3cc4c(OCC(CC)CCCC)c5sccc5c(OCC(CC)CCCC)c4s3)c(CC(CCCCCCCC)CCCCCCCCCC)c2C#N)c1C#N,COC(=O)CCCC1(c2ccccc2)C23c4c5ccc6c7cc8c9c%10c(cc%11cc%12c%13c%14c(cc%15c%16ccc-5c2c%16c2c5c%16c%17c(c(c46)c7c9c%17c4c%10c%11c%13c4c%16c%14c%152)C513)C%12)C8,4.3,-5.5,-3.51,,,111.0,,1:2,,,LiF,MoO3,o-DCB,
108807,10.1021/acs.chemmater.5b03256,CCCCCCCCCCC(CCCCCCCC)Cc1csc(-c2sc(-c3cc4c(OCC(CC)CCCC)c5sccc5c(OCC(CC)CCCC)c4s3)c(CC(CCCCCCCC)CCCCCCCCCC)c2C#N)c1C#N,COC(=O)CCCC1(c2ccccc2)C23c4c5ccc6c7cc8c9c%10c(cc%11cc%12c%13c%14c(cc%15c%16ccc-5c2c%16c2c5c%16c%17c(c(c46)c7c9c%17c4c%10c%11c%13c4c%16c%14c%152)C513)C%12)C8,5.06,-5.5,-3.51,,,114.0,,1:2,,,LiF,MoO3,o-DCB,DIO
108811,10.1021/acs.chemmater.6b02381,CCCCC(CC)CC1=C2C(=O)c3c(-c4cccs4)sc(-c4ccc(-c5cc6c(-c7ccc(CC(CC)CCCC)s7)c7sccc7c(-c7ccc(CC(CC)CCCC)s7)c6s5)s4)c3C(=O)C2=C(CC(CC)CCCC)C1,COC(=O)CCCC1(c2ccccc2)C23c4c5ccc6c7cc8c9c%10c(cc%11cc%12c%13c%14c(cc%15c%16ccc-5c2c%16c2c5c%16c%17c(c(c46)c7c9c%17c4c%10c%11c%13c4c%16c%14c%152)C513)C%12)C8,6.77,-5.16,-3.11,,,,,1:1.2,,conventional,PDINO,PEDOT:PSS,o-DCB,DIO
108812,10.1021/acs.chemmater.6b02381,CCCCCCCCC1=C2C(=O)c3c(-c4cccs4)sc(-c4ccc(-c5cc6c(-c7cc(OC)c(CC(CC)CCCC)s7)c7sccc7c(-c7cc(OC)c(CC(CC)CCCC)s7)c6s5)s4)c3C(=O)C2=C(CCCCCCCC)C1,COC(=O)CCCC1(c2ccccc2)C23c4c5ccc6c7cc8c9c%10c(cc%11cc%12c%13c%14c(cc%15c%16ccc-5c2c%16c2c5c%16c%17c(c(c46)c7c9c%17c4c%10c%11c%13c4c%16c%14c%152)C513)C%12)C8,7.73,-5.22,-3.21,,,,,1:1.2,,conventional,PDINO,PEDOT:PSS,chlorobenzene,DPE
108813,10.1021/acs.chemmater.6b02381,CCCCCCCCC1=C2C(=O)c3c(-c4cccs4)sc(-c4ccc(-c5cc6c(-c7cc(OC)c(CC(CC)CCCC)s7)c7sccc7c(-c7cc(OC)c(CC(CC)CCCC)s7)c6s5)s4)c3C(=O)C2=C(CCCCCCCC)C1,COC(=O)CCCC1(c2ccccc2)C23c4c5ccc6c7cc8c9c%10c(cc%11cc%12c%13c%14c(cc%15c%16ccc-5c2c%16c2c5c%16c%17c(c(c46)c7c9c%17c4c%10c%11c%13c4c%16c%14c%152)C513)C%12)C8,8.01,-5.22,-3.21,,,,,1:1.2,,conventional,PDINO,PEDOT:PSS,o-xylene,DPE
108814,10.1021/acs.chemmater.6b02381,CCCCCCCCOc1cccc(-c2nc3c(-c4cccs4)c(F)c(F)c(-c4ccc(-c5cc6c(-c7ccc(CC(CC)CCCC)s7)c7sccc7c(-c7ccc(CC(CC)CCCC)s7)c6s5)s4)c3nc2-c2cccc(OCCCCCCCC)c2)c1,COC(=O)CCCC1(c2ccccc2)C23c4c5ccc6c7cc8c9c%10c(cc%11cc%12c%13c%14c(cc%15c%16ccc-5c2c%16c2c5c%16c%17c(c(c46)c7c9c%17c4c%10c%11c%13c4c%16c%14c%152)C513)C%12)C8,6.48,-5.145,-3.29,,,,,1:1.2,,conventional,PDINO,PEDOT:PSS,chlorobenzene,DPE
108815,10.1021/acs.chemmater.6b04791,CCCCC(CC)COC(=O)c1cc(F)c2sc3ccsc3c(=O)c2c1,CCCCCCCCCCC(CCCCCCCC)CN1C(=O)c2ccc3c4c(c(-c5ccc(-c6cccs6)s5)cc(c24)C1=O)C(=O)N(C(CCCCCCCC)CCCCCCCCCC)C3=O,2.1,-5.15,-3.31,-5.49,-4.05,,,1:1.5,,inverted,ZnO/PEIE,MoO3,p-xylene,
108816,10.1021/acs.chemmater.6b04791,CCCCC(CC)c1cc(F)c2sc3c(c2c1)C(=O)c1cc(-c2cc(COC(=O)CCCC(C)CC)c(C(=O)OCCCC(C)CC)s2)sc1C3=O,CCCCCCCCCCC(CCCCCCCC)CN1C(=O)c2ccc3c4c(c(-c5ccc(-c6cccs6)s5)cc(c24)C1=O)C(=O)N(C(CCCCCCCC)CCCCCCCCCC)C3=O,4.4,-5.24,-3.64,-5.49,-4.05,,,1:1,,inverted,ZnO/PEIE,MoO3,chlorobenzene,
108817,10.1021/acs.chemmater.6b04828,CCCCCCCCCCCCc1csc(-c2c(Cl)cc(-c3ccc(-c4cc5c(-c6ccc(CC(CCCC)CCCCCC)s6)c6sccc6c(-c6ccc(CC(CCCC)CCCCCC)s6)c5s4)s3)c3nsnc23)c1,COC(=O)CCCC1(c2ccccc2)C23c4c5ccc6c7cc8c9c%10c(cc%11cc%12c%13c%14c(cc%15c%16ccc-5c2c%16c2c5c%16c%17c(c(c46)c7c9c%17c4c%10c%11c%13c4c%16c%14c%152)C513)C%12)C8,9.11,-5.47,-3.7,,,250.0,,1:1.5 w/w,3% v/v,inverted,ZnO,MoO3,chlorobenzene,
108821,10.1021/acs.chemmater.6b04828,CCCCCCCCCCCCc1csc(-c2c(Cl)cc(-c3ccc(-c4cc5c(-c6ccc(CC(CCCC)CCCCCC)s6)c6sccc6c(-c6ccc(CC(CCCC)CCCCCC)s6)c5s4)s3)c3nsnc23)c1,CCCCC(=O)OCC1(c2ccccc2)C2=CC=Cc3cccc4cccc5ccc6ccccc7cccc1c7c6c5c-4c3C2,7.26,-5.47,-3.7,-6.1,-3.9,100.0,,1:1.5 w/w,3% v/v,inverted,ZnO,MoO3,chlorobenzene,
108822,10.1021/acs.chemmater.6b04828,CCCCCCCCCCCCc1csc(-c2c(Cl)cc(-c3ccc(-c4cc5c(-c6ccc(CC(CCCC)CCCCCC)s6)c6sccc6c(-c6ccc(CC(CCCC)CCCCCC)s6)c5s4)s3)c3nsnc23)c1,CCCCC(=O)OCC1(c2ccccc2)C2=CC=Cc3cccc4cccc5ccc6ccccc7cccc1c7c6c5c-4c3C2,7.95,-5.47,-3.7,-6.1,-3.9,140.0,,1:1.5 w/w,3% v/v,inverted,ZnO,MoO3,chlorobenzene,
108823,10.1021/acs.chemmater.6b04828,CCCCCCCCCCCCc1csc(-c2c(Cl)cc(-c3ccc(-c4cc5c(-c6ccc(CC(CCCC)CCCCCC)s6)c6sccc6c(-c6ccc(CC(CCCC)CCCCCC)s6)c5s4)s3)c3nsnc23)c1,CCCCC(=O)OCC1(c2ccccc2)C2=CC=Cc3cccc4cccc5ccc6ccccc7cccc1c7c6c5c-4c3C2,8.32,-5.47,-3.7,-6.1,-3.9,180.0,,1:1.5,3% v/v,inverted,ZnO,MoO3,chlorobenzene,
108824,10.1021/acs.chemmater.6b04828,CCCCCCCCCCCCc1csc(-c2c(Cl)cc(-c3ccc(-c4cc5c(-c6ccc(CC(CCCC)CCCCCC)s6)c6sccc6c(-c6ccc(CC(CCCC)CCCCCC)s6)c5s4)s3)c3nsnc23)c1,CCCCC(=O)OCC1(c2ccccc2)C2=CC=Cc3cccc4cccc5ccc6ccccc7cccc1c7c6c5c-4c3C2,8.77,-5.47,-3.7,-6.1,-3.9,220.0,,1:1.5,3% v/v,inverted,ZnO,MoO3,chlorobenzene,
108825,10.1021/acs.chemmater.6b04828,CCCCCCCCCCCCc1csc(-c2c(Cl)cc(-c3ccc(-c4cc5c(-c6ccc(CC(CCCC)CCCCCC)s6)c6sccc6c(-c6ccc(CC(CCCC)CCCCCC)s6)c5s4)s3)c3nsnc23)c1,CCCCC(=O)OCC1(c2ccccc2)C2=CC=Cc3cccc4cccc5ccc6ccccc7cccc1c7c6c5c-4c3C2,9.11,-5.47,-3.7,-6.1,-3.9,250.0,,1:1.5 w/w,3% v/v,inverted,ZnO,MoO3,chlorobenzene,
108826,10.1021/acs.chemmater.6b04828,CCCCCCCCCCCCc1csc(-c2c(Cl)cc(-c3ccc(-c4cc5c(-c6ccc(CC(CCCC)CCCCCC)s6)c6sccc6c(-c6ccc(CC(CCCC)CCCCCC)s6)c5s4)s3)c3nsnc23)c1,CCCCC(=O)OCC1(c2ccccc2)C2=CC=Cc3cccc4cccc5ccc6ccccc7cccc1c7c6c5c-4c3C2,8.94,-5.47,-3.7,-6.1,-3.9,280.0,,1:1.5 w/w,3% v/v,inverted,ZnO,MoO3,chlorobenzene,
108827,10.1021/acs.chemmater.6b04828,CCCCCCCCCCCCc1csc(-c2c(Cl)cc(-c3ccc(-c4cc5c(-c6ccc(CC(CCCC)CCCCCC)s6)c6sccc6c(-c6ccc(CC(CCCC)CCCCCC)s6)c5s4)s3)c3nsnc23)c1,CCCCC(=O)OCC1(c2ccccc2)C2=CC=Cc3cccc4cccc5ccc6ccccc7cccc1c7c6c5c-4c3C2,8.69,-5.47,-3.7,-6.1,-3.9,320.0,,1:1.5 w/w,3% v/v,inverted,ZnO,MoO3,chlorobenzene,
108852,10.1021/acs.chemmater.7b01650,CCOC(=O)c1cc2c(-c3nccs3)sc(-c3ncc(-c4cc5c(-c6ccc(CC)s6)c6sc(-c7cnc(-c8sc(-c9ncc(-c%10cc%11c(-c%12ccc(CC)s%12)c%12sc(-c%13cnc(-c%14sc(-c%15ncc(-c%16cc%17c(-c%18ccc(CC)s%18)c%18sccc%18c(-c%18ccc(CC)s%18)c%17s%16)s%15)c%15sc(C(=O)OCC)cc%14%15)s%13)cc%12c(-c%12ccc(CC)s%12)c%11s%10)s9)c9sc(C(=O)OCC)cc89)s7)cc6c(-c6ccc(CC)s6)c5s4)s3)c2s1,CCCCCCc1ccc(C2(c3ccc(CCCCCC)cc3)c3cc4c(cc3-c3sc5cc(C=C6C(=O)c7ccccc7C6=C(C#N)C#N)sc5c32)C(c2ccc(CCCCCC)cc2)(c2ccc(CCCCCC)cc2)c2c-4sc3cc(C=C4C(=O)c5ccccc5C4=C(C#N)C#N)sc23)cc1,8.71,-5.48,-3.52,-5.48,-3.83,100.0,,1:1,,conventional,PFN,PEDOT:PSS,,
108853,10.1021/acs.chemmater.7b01650,CCOC(=O)c1cc2c(-c3nccs3)sc(-c3ncc(-c4cc5c(-c6ccc(CC)s6)c6sc(-c7cnc(-c8sc(-c9ncc(-c%10cc%11c(-c%12ccc(CC)s%12)c%12sc(-c%13cnc(-c%14sc(-c%15ncc(-c%16cc%17c(-c%18ccc(CC)s%18)c%18sccc%18c(-c%18ccc(CC)s%18)c%17s%16)s%15)c%15sc(C(=O)OCC)cc%14%15)s%13)cc%12c(-c%12ccc(CC)s%12)c%11s%10)s9)c9sc(C(=O)OCC)cc89)s7)cc6c(-c6ccc(CC)s6)c5s4)s3)c2s1,CCCCCCc1ccc(C2(c3ccc(CCCCCC)cc3)c3cc4c(cc3-c3sc5cc(C=C6C(=O)c7ccccc7C6=C(C#N)C#N)sc5c32)C(c2ccc(CCCCCC)cc2)(c2ccc(CCCCCC)cc2)c2c-4sc3cc(C=C4C(=O)c5ccccc5C4=C(C#N)C#N)sc23)cc1,9.49,-5.48,-3.52,-5.48,-3.83,100.0,130.0,1:1,,conventional,PFN,PEDOT:PSS,,
108854,10.1021/acs.chemmater.7b01650,CCOC(=O)c1cc2c(-c3nccs3)sc(-c3ncc(-c4cc5c(-c6ccc(CC)s6)c6sc(-c7cnc(-c8sc(-c9ncc(-c%10cc%11c(-c%12ccc(CC)s%12)c%12sc(-c%13cnc(-c%14sc(-c%15ncc(-c%16cc%17c(-c%18ccc(CC)s%18)c%18sccc%18c(-c%18ccc(CC)s%18)c%17s%16)s%15)c%15sc(C(=O)OCC)cc%14%15)s%13)cc%12c(-c%12ccc(CC)s%12)c%11s%10)s9)c9sc(C(=O)OCC)cc89)s7)cc6c(-c6ccc(CC)s6)c5s4)s3)c2s1,CCCCCCc1ccc(C2(c3ccc(CCCCCC)cc3)c3cc4c(cc3-c3sc5cc(C=C6C(=O)c7ccccc7C6=C(C#N)C#N)sc5c32)C(c2ccc(CCCCCC)cc2)(c2ccc(CCCCCC)cc2)c2c-4sc3cc(C=C4C(=O)c5ccccc5C4=C(C#N)C#N)sc23)cc1,9.62,-5.48,-3.52,-5.48,-3.83,100.0,,1:1,0.5 vol %,conventional,PFN,PEDOT:PSS,,DIO
108855,10.1021/acs.chemmater.7b01650,CCOC(=O)c1cc2c(-c3nccs3)sc(-c3ncc(-c4cc5c(-c6ccc(CC)s6)c6sc(-c7cnc(-c8sc(-c9ncc(-c%10cc%11c(-c%12ccc(CC)s%12)c%12sc(-c%13cnc(-c%14sc(-c%15ncc(-c%16cc%17c(-c%18ccc(CC)s%18)c%18sccc%18c(-c%18ccc(CC)s%18)c%17s%16)s%15)c%15sc(C(=O)OCC)cc%14%15)s%13)cc%12c(-c%12ccc(CC)s%12)c%11s%10)s9)c9sc(C(=O)OCC)cc89)s7)cc6c(-c6ccc(CC)s6)c5s4)s3)c2s1,CCCCCCc1ccc(C2(c3ccc(CCCCCC)cc3)c3cc4c(cc3-c3sc5cc(C=C6C(=O)c7ccccc7C6=C(C#N)C#N)sc5c32)C(c2ccc(CCCCCC)cc2)(c2ccc(CCCCCC)cc2)c2c-4sc3cc(C=C4C(=O)c5ccccc5C4=C(C#N)C#N)sc23)cc1,10.92,-5.48,-3.52,-5.48,-3.83,100.0,150.0,1:1,0.5 vol %,conventional,PFN,PEDOT:PSS,,DIO
108856,10.1021/acs.chemmater.7b01718,CCCCC(CC)c1cc(F)c2sc3c(c2c1)C(=O)c1cc(-c2cc(COC(=O)CCCC(C)CC)c(C(=O)OCCCC(C)CC)s2)sc1C3=O,CCCCCCCCCCC(CCCCCCCC)CN1C(=O)c2ccc3c4c(c(-c5ccc(-c6cccs6)s5)cc(c24)C1=O)C(=O)N(C(CCCCCCCC)CCCCCCCCCC)C3=O,2.9,-5.24,-3.64,-5.49,-4.05,100.0,,1:1,,inverted,ZnO,MoO3,chlorobenzene,
108857,10.1021/acs.chemmater.7b01718,CCCCC(CC)c1cc(F)c2sc3c(c2c1)C(=O)c1cc(-c2cc(COC(=O)CCCC(C)CC)c(C(=O)OCCCC(C)CC)s2)sc1C3=O,CCCCCCCCCCC(CCCCCCCC)CN1C(=O)c2ccc3c4c(c(-c5ccc(-c6cccs6)s5)cc(c24)C1=O)C(=O)N(C(CCCCCCCC)CCCCCCCCCC)C3=O,4.0,-5.24,-3.64,-5.49,-4.05,100.0,,1:1,,inverted,ZnO,MoO3,chlorobenzene,DIO
108858,10.1021/acs.chemmater.7b01718,CCCCC(CC)c1cc(F)c2sc3c(c2c1)C(=O)c1cc(-c2cc(COC(=O)CCCC(C)CC)c(C(=O)OCCCC(C)CC)s2)sc1C3=O,CCCCCCCCCCC(CCCCCCCC)CN1C(=O)c2ccc3c4c(c(-c5ccc(-c6cccs6)s5)cc(c24)C1=O)C(=O)N(C(CCCCCCCC)CCCCCCCCCC)C3=O,4.5,-5.24,-3.64,-5.49,-4.05,100.0,,1:1,,inverted,ZnO,MoO3,chlorobenzene,FPE
108859,10.1021/acs.chemmater.7b02495,CCOc1c2ccsc2c(-c2ccc3ccccc3c2)c2cc(-c3ccc(-c4sc(-c5ccc(-c6cc7c(OCC)c8sc(-c9ccc(-c%10sc(-c%11ccc(-c%12cc%13c(OCC)c%14sc(-c%15ccc(-c%16sc(-c%17cccs%17)c%17c%16C(=O)c%16c(CC)sc(CC)c%16C%17=O)s%15)cc%14c(-c%14ccc%15ccccc%15c%14)c%13s%12)s%11)c%11c%10C(=O)c%10c(CC)sc(CC)c%10C%11=O)s9)cc8c(-c8ccc9ccccc9c8)c7s6)s5)c5c4C(=O)c4c(CC)sc(CC)c4C5=O)s3)sc12,CCCCC(=O)OCC1(c2ccccc2)C2=CC=Cc3cccc4cccc5ccc6ccccc7cccc1c7c6c5c-4c3C2,8.14,-5.41,-3.58,-6.1,-3.9,115.0,,1:1,,conventional,PDINO,PEDOT:PSS,o-DCB,
108860,10.1021/acs.chemmater.7b02495,CCOc1c2ccsc2c(-c2ccc3ccccc3c2)c2cc(-c3ccc(-c4sc(-c5ccc(-c6cc7c(OCC)c8sc(-c9ccc(-c%10sc(-c%11ccc(-c%12cc%13c(OCC)c%14sc(-c%15ccc(-c%16sc(-c%17cccs%17)c%17c%16C(=O)c%16c(CC)sc(CC)c%16C%17=O)s%15)cc%14c(-c%14ccc%15ccccc%15c%14)c%13s%12)s%11)c%11c%10C(=O)c%10c(CC)sc(CC)c%10C%11=O)s9)cc8c(-c8ccc9ccccc9c8)c7s6)s5)c5c4C(=O)c4c(CC)sc(CC)c4C5=O)s3)sc12,CCCCC(=O)OCC1(c2ccccc2)C2=CC=Cc3cccc4cccc5ccc6ccccc7cccc1c7c6c5c-4c3C2,8.88,-5.41,-3.58,-6.1,-3.9,115.0,,1:1,,conventional,PDINO,PEDOT:PSS,o-DCB,DIO
108861,10.1021/acs.chemmater.7b02495,CCOc1c2ccsc2c(-c2ccc3ccccc3c2)c2cc(-c3ccc(-c4sc(-c5ccc(-c6cc7c(OCC)c8sc(-c9ccc(-c%10sc(-c%11ccc(-c%12cc%13c(OCC)c%14sc(-c%15ccc(-c%16sc(-c%17cccs%17)c%17c%16C(=O)c%16c(CC)sc(CC)c%16C%17=O)s%15)cc%14c(-c%14ccc%15ccccc%15c%14)c%13s%12)s%11)c%11c%10C(=O)c%10c(CC)sc(CC)c%10C%11=O)s9)cc8c(-c8ccc9ccccc9c8)c7s6)s5)c5c4C(=O)c4c(CC)sc(CC)c4C5=O)s3)sc12,CCCCCCc1ccc(C2(c3ccc(CCCCCC)cc3)c3cc4c(cc3-c3sc5cc(C=C6C(=O)c7ccccc7C6=C(C#N)C#N)sc5c32)C(c2ccc(CCCCCC)cc2)(c2ccc(CCCCCC)cc2)c2c-4sc3cc(C=C4C(=O)c5ccccc5C4=C(C#N)C#N)sc23)cc1,9.55,-5.41,-3.58,-5.48,-3.83,115.0,,1:1,,conventional,PDINO,PEDOT:PSS,chlorobenzene,
108862,10.1021/acs.chemmater.7b02495,CCOc1c2ccsc2c(-c2ccc3ccccc3c2)c2cc(-c3ccc(-c4sc(-c5ccc(-c6cc7c(OCC)c8sc(-c9ccc(-c%10sc(-c%11ccc(-c%12cc%13c(OCC)c%14sc(-c%15ccc(-c%16sc(-c%17cccs%17)c%17c%16C(=O)c%16c(CC)sc(CC)c%16C%17=O)s%15)cc%14c(-c%14ccc%15ccccc%15c%14)c%13s%12)s%11)c%11c%10C(=O)c%10c(CC)sc(CC)c%10C%11=O)s9)cc8c(-c8ccc9ccccc9c8)c7s6)s5)c5c4C(=O)c4c(CC)sc(CC)c4C5=O)s3)sc12,CCCCCCc1ccc(C2(c3ccc(CCCCCC)cc3)c3cc4c(cc3-c3sc5cc(C=C6C(=O)c7ccccc7C6=C(C#N)C#N)sc5c32)C(c2ccc(CCCCCC)cc2)(c2ccc(CCCCCC)cc2)c2c-4sc3cc(C=C4C(=O)c5ccccc5C4=C(C#N)C#N)sc23)cc1,10.5,-5.41,-3.58,-5.48,-3.83,115.0,150.0,1:1,,conventional,PDINO,PEDOT:PSS,chlorobenzene,DIO
108863,10.1021/acs.chemmater.7b02495,Cc1cc(C)cc(-c2sc(/C=C3\C(=O)c4cccc(c4)C(=O)\C3=C\c3cc4sc5c6sc(-c7cc(C)cc(C)c7)c-6ccc(C)c5c4s3)cc2C)c1,CCCCCCc1ccc(C2(c3ccc(CCCCCC)cc3)c3cc4c(cc3-c3sc5cc(C=C6C(=O)c7ccccc7C6=C(C#N)C#N)sc5c32)C(c2ccc(CCCCCC)cc2)(c2ccc(CCCCCC)cc2)c2c-4sc3cc(C=C4C(=O)c5ccccc5C4=C(C#N)C#N)sc23)cc1,9.93,-5.33,-3.53,-5.48,-3.83,115.0,,1:1,,conventional,PDINO,PEDOT:PSS,chlorobenzene,DIO
108864,10.1021/acs.chemmater.7b03733,Cc1cc(C)cc(-c2sc(/C=C3\C(=O)c4cccc(c4)C(=O)\C3=C\c3cc4sc5c6sc(-c7cc(C)cc(C)c7)c-6ccc(C)c5c4s3)cc2C)c1,CCc1ccc(C2(c3ccc(CC)cc3)c3cc4c(cc3-c3sc(-c5cc6c7c8c(ccc9c8c(c6s5)C(=O)N(CC)C9=O)C(=O)N(CC)C7=O)cc32)C(c2ccc(CC)cc2)(c2ccc(CC)cc2)c2cc(-c3cc5c6c7c(ccc8c7c(c5s3)C(=O)N(CC)C8=O)C(=O)N(CC)C6=O)sc2-4)cc1,6.26,-5.33,-3.53,-5.4,-3.9,,,,,,,,,
108865,10.1021/acs.chemmater.7b03733,Cc1cc(C)cc(-c2sc(/C=C3\C(=O)c4cccc(c4)C(=O)\C3=C\c3cc4sc5c6sc(-c7cc(C)cc(C)c7)c-6ccc(C)c5c4s3)cc2C)c1,CCc1ccc(C2(c3ccc(CC)cc3)c3cc4c(cc3-c3sc(-c5cc6c7c8c(ccc9c8c(c6s5)C(=O)N(CC)C9=O)C(=O)N(CC)C7=O)cc32)C(c2ccc(CC)cc2)(c2ccc(CC)cc2)c2cc(-c3cc5c6c7c(ccc8c7c(c5s3)C(=O)N(CC)C8=O)C(=O)N(CC)C6=O)sc2-4)cc1,9.07,-5.33,-3.53,-5.4,-3.9,,210.0,1.3:1.0,,,,,,
108867,10.1021/acs.chemmater.7b04251,CCCCC(CC)c1cc(F)c2sc3c(c2c1)C(=O)c1cc(-c2cc(COC(=O)CCCC(C)CC)c(C(=O)OCCCC(C)CC)s2)sc1C3=O,CCc1ccc(C2(c3ccc(CC)cc3)c3cc4c(cc3-c3sc5c6c(sc5c32)-c2sc(/C=C3\C(=O)c5cc(F)c(F)cc5C3=C(C#N)C#N)cc2C6(c2ccc(CC)cc2)c2ccc(CC)cc2)C(c2ccc(CC)cc2)(c2ccc(CC)cc2)c2c-4sc3c4c(sc23)-c2sc(/C=C3\C(=O)c5cc(F)c(F)cc5C3=C(C#N)C#N)cc2C4(c2ccc(CC)cc2)c2ccc(CC)cc2)cc1,11.2,-5.24,-3.64,-5.45,-3.87,,,1:1.5,,inverted,ZnO,MoO3,,
