Repository: JiYiqaq/PCE-KA-GNN

# Data directory

- `raw/Active_Database.csv` is the immutable source dataset bundled under CC BY 4.0. Do not overwrite it with processed data.
- `processed/` is created and populated by the training pipeline. Generated `.pt` and `.pth` caches are intentionally ignored by Git because they can exceed GitHub's normal single-file limit.

See `../DATA_LICENSE.md` for provenance, license and checksum information.

File: data/processed/device_records.csv (part 223 of 250)
record_id,doi,donor_smiles,acceptor_smiles,pce,homo_d,lumo_d,homo_a,lumo_a,active_layer_thickness,annealing_temp,d_a_ratio,additive_ratio,device_type,etl_canonical,htl_canonical,solvent_canonical,additive_canonical
108868,10.1021/acs.chemmater.7b04251,CCCCC(CC)c1cc(F)c2sc3c(c2c1)C(=O)c1cc(-c2cc(COC(=O)CCCC(C)CC)c(C(=O)OCCCC(C)CC)s2)sc1C3=O,CCc1ccc(C2(c3ccc(CC)cc3)c3cc4c(cc3-c3sc5c6c(sc5c32)-c2sc(/C=C3\C(=O)c5cc(F)c(F)cc5C3=C(C#N)C#N)cc2C6(c2ccc(CC)cc2)c2ccc(CC)cc2)C(c2ccc(CC)cc2)(c2ccc(CC)cc2)c2c-4sc3c4c(sc23)-c2sc(/C=C3\C(=O)c5cc(F)c(F)cc5C3=C(C#N)C#N)cc2C4(c2ccc(CC)cc2)c2ccc(CC)cc2)cc1,10.2,-5.24,-3.64,-5.45,-3.87,,,1:1.5,,inverted,ZnO,MoO3,,
108871,10.1021/acs.chemmater.7b04616,Cc1cc(C)cc(-c2sc(/C=C3\C(=O)c4cccc(c4)C(=O)\C3=C\c3cc4sc5c6sc(-c7cc(C)cc(C)c7)c-6ccc(C)c5c4s3)cc2C)c1,CCCc1ccc(C2(c3ccc(CCC)cc3)c3cc4c(cc3-c3sc5cc(/C=C6\C(=O)c7ccccc7C6=C(C#N)C#N)sc5c32)C(c2ccc(CCC)cc2)(c2ccc(CCC)cc2)c2c-4sc3cc(/C=C4\C(=O)c5ccccc5C4=C(C#N)C#N)sc23)cc1,0.12,-5.33,-3.53,-5.86,-4.05,,,,,,,,,
108873,10.1021/acs.chemmater.7b04616,Cc1cc(C)cc(-c2sc(/C=C3\C(=O)c4cccc(c4)C(=O)\C3=C\c3cc4sc5c6sc(-c7cc(C)cc(C)c7)c-6ccc(C)c5c4s3)cc2C)c1,CCCCCCc1ccc(C2(c3ccc(CCCCCC)cc3)c3cc4c(cc3-c3sc5cc(C=C6C(=O)c7ccccc7C6=C(C#N)C#N)sc5c32)C(c2ccc(CCCCCC)cc2)(c2ccc(CCCCCC)cc2)c2c-4sc3cc(C=C4C(=O)c5ccccc5C4=C(C#N)C#N)sc23)cc1,9.18,-5.33,-3.53,-5.7,-4.0,,,,,,,,,
108874,10.1021/acs.chemmater.7b04616,COC(=O)C(C)(C)c1cc(C)cc(-c2sc3c4sc5cc(/C=C6/C(=O)c7cc(F)cc(c7)C(=O)/C6=C\c6cc(C(C)(C)C(=O)OC)c(-c7cc(C)cc(C(C)(C)C(=O)OC)c7)s6)sc5c4c(C(C)(C)C(=O)OC)ccc2-3)c1,CCCCCCc1ccc(C2(c3ccc(CCCCCC)cc3)c3cc4c(cc3-c3sc5cc(C=C6C(=O)c7ccccc7C6=C(C#N)C#N)sc5c32)C(c2ccc(CCCCCC)cc2)(c2ccc(CCCCCC)cc2)c2c-4sc3cc(C=C4C(=O)c5ccccc5C4=C(C#N)C#N)sc23)cc1,9.31,-5.56,-3.65,-5.7,-4.0,,,,,,,,,
108875,10.1021/acs.chemmater.7b04616,Cc1cc(C)cc(-c2sc(/C=C3\C(=O)c4cccc(c4)C(=O)\C3=C\c3cc4sc5c6sc(-c7cc(C)cc(C)c7)c-6ccc(C)c5c4s3)cc2C)c1,CCCCCCCCCc1ccc(C2(c3ccc(CCCCCCCCC)cc3)c3cc4c(cc3-c3sc5cc(/C=C6\C(=O)c7ccccc7C6=C(C#N)C#N)sc5c32)C(c2ccc(CCCCCCCCC)cc2)(c2ccc(CCCCCCCCC)cc2)c2c-4sc3cc(/C=C4\C(=O)c5ccccc5C4=C(C#N)C#N)sc23)cc1,9.53,-5.33,-3.53,-5.78,-3.97,,,,,,,,,
108876,10.1021/acs.chemmater.7b04616,COC(=O)C(C)(C)c1cc(C)cc(-c2sc3c4sc5cc(/C=C6/C(=O)c7cc(F)cc(c7)C(=O)/C6=C\c6cc(C(C)(C)C(=O)OC)c(-c7cc(C)cc(C(C)(C)C(=O)OC)c7)s6)sc5c4c(C(C)(C)C(=O)OC)ccc2-3)c1,CCCCCCCCCc1ccc(C2(c3ccc(CCCCCCCCC)cc3)c3cc4c(cc3-c3sc5cc(/C=C6\C(=O)c7ccccc7C6=C(C#N)C#N)sc5c32)C(c2ccc(CCCCCCCCC)cc2)(c2ccc(CCCCCCCCC)cc2)c2c-4sc3cc(/C=C4\C(=O)c5ccccc5C4=C(C#N)C#N)sc23)cc1,10.24,-5.56,-3.65,-5.78,-3.97,,,,,,,,,
108881,10.1021/acs.chemmater.8b01491,CCCCC(CC)c1cc(F)c2sc3c(c2c1)C(=O)c1cc(-c2cc(COC(=O)CCCC(C)CC)c(C(=O)OCCCC(C)CC)s2)sc1C3=O,CCCCCC(CC)c1cc(/C=C2\SC(=S)N(CC)C2=O)sc1-c1cc2c(C#Cc3cc4c5c(ccc6c7ccc8c9c(ccc(c3c56)c97)C(=O)N(C(CCCCC)CCCCC)C8=O)C(=O)N(C(CCCCC)CCCCC)C4=O)c3sc(-c4sc(/C=C5\SC(=S)N(CC)C5=O)cc4CC(CC)CCCC)cc3c(C#Cc3cc4c5c(ccc6c7ccc8c9c(ccc(c3c56)c97)C(=O)N(C(CCCCC)CCCCC)C8=O)C(=O)N(C(CCCCC)CCCCC)C4=O)c2s1,3.34,-5.24,-3.64,-5.86,-3.81,,80.0,1:1 (w/w),,conventional,PFN-Br,PEDOT:PSS,chlorobenzene,
108882,10.1021/acs.chemmater.8b01491,CCCCC(CC)c1cc(F)c2sc3c(c2c1)C(=O)c1cc(-c2cc(COC(=O)CCCC(C)CC)c(C(=O)OCCCC(C)CC)s2)sc1C3=O,CCCCCC(CC)c1cc(/C=C2\C(=O)c3ccccc3C2=C(C#N)C#N)sc1-c1cc2c(C#Cc3cc4c5c(ccc6c7ccc8c9c(ccc(c3c56)c97)C(=O)N(C(CCCCC)CCCCC)C8=O)C(=O)N(C(CCCCC)CCCCC)C4=O)c3sc(-c4sc(/C=C5\C(=O)c6ccccc6C5=C(C#N)C#N)cc4CC(CC)CCCC)cc3c(C#Cc3cc4c5c(ccc6c7ccc8c9c(ccc(c3c56)c97)C(=O)N(C(CCCCC)CCCCC)C8=O)C(=O)N(C(CCCCC)CCCCC)C4=O)c2s1,6.06,-5.24,-3.64,-5.95,-3.97,,80.0,1:1 (w/w),,conventional,PFN-Br,PEDOT:PSS,chlorobenzene,
108883,10.1021/acs.chemmater.8b01491,CCCCC(CC)c1cc(F)c2sc3c(c2c1)C(=O)c1cc(-c2cc(COC(=O)CCCC(C)CC)c(C(=O)OCCCC(C)CC)s2)sc1C3=O,CCCCCC(CC)c1cc(/C=C2\C(=O)c3cc(F)ccc3C2=C(C#N)C#N)sc1-c1cc2c(C#Cc3cc4c5c(ccc6c7ccc8c9c(ccc(c3c56)c97)C(=O)N(C(CCCCC)CCCCC)C8=O)C(=O)N(C(CCCCC)CCCCC)C4=O)c3sc(-c4sc(/C=C5\C(=O)c6cc(F)ccc6C5=C(C#N)C#N)cc4CC(CC)CCCC)cc3c(C#Cc3cc4c5c(ccc6c7ccc8c9c(ccc(c3c56)c97)C(=O)N(C(CCCCC)CCCCC)C8=O)C(=O)N(C(CCCCC)CCCCC)C4=O)c2s1,4.67,-5.24,-3.64,-5.92,-3.99,,80.0,1:1 (w/w),,conventional,PFN-Br,PEDOT:PSS,chlorobenzene,
108884,10.1021/acs.chemmater.8b02152,C=Cc1cc(OCC(CC)CCCC)c(C=C)cc1OC,CCCCC(=O)OCC1(c2ccccc2)c2cccc3cccc4cccc5cccc6cccc1c6c-5c-4c-3c2,1.5,-5.07,-2.9,-6.1,-3.7,72.0,,1:4,,conventional,,PEDOT:PSS,chlorobenzene,
108885,10.1021/acs.chemmater.8b02152,C=Cc1cc(OCC(CC)CCCC)c(C=C)cc1OC,CCCCC(=O)OCC1(c2ccccc2)c2cccc3cccc4cccc5cccc6cccc1c6c-5c-4c-3c2,2.0,-5.07,-2.9,-6.1,-3.7,71.0,,1:4,,conventional,,PEDOT:PSS,chlorobenzene,
108886,10.1021/acs.chemmater.8b02152,C=Cc1cc(OCC(CC)CCCC)c(C=C)cc1OC,CCCCC(=O)OCC1(c2ccccc2)c2cccc3cccc4cccc5cccc6cccc1c6c-5c-4c-3c2,1.9,-5.07,-2.9,-6.1,-3.7,,,1:4,,conventional,,PEDOT:PSS,chlorobenzene,
108887,10.1021/acs.chemmater.8b02152,C=Cc1cc(OCC(CC)CCCC)c(C=C)cc1OC,CCCCC(=O)OCC1(c2ccccc2)c2cccc3cccc4cccc5cccc6cccc1c6c-5c-4c-3c2,1.0,-5.07,-2.9,-6.1,-3.7,,,1:4,,conventional,,PEDOT:PSS,chlorobenzene,
108896,10.1021/acs.chemmater.8b05352,Cc1cc(N)nc(CC2CNCC2NCCNCCc2cccc(F)c2)c1,CCCCCCc1cccc(C2(c3cccc(CCCCCC)c3)c3cc4c(cc3-c3sc5cc(/C=C6/C(=O)c7cscc7C6=C(C#N)C#N)sc5c32)C(c2cccc(CCCCCC)c2)(c2cccc(CCCCCC)c2)c2c-4sc3cc(/C=C4/C(=O)c5cscc5C4=C(C#N)C#N)sc23)c1,10.16,-5.48,-3.23,-5.62,-3.89,,,"1:1, w/w",,conventional,PDINO,PEDOT:PSS,,
108897,10.1021/acs.chemmater.8b05352,Cc1cc(N)nc(CC2CNCC2NCCNCCc2cccc(F)c2)c1,CCCCCCc1cccc(C2(c3cccc(CCCCCC)c3)c3cc4c(cc3-c3sc5cc(/C=C6/C(=O)c7cscc7C6=C(C#N)C#N)sc5c32)C(c2cccc(CCCCCC)c2)(c2cccc(CCCCCC)c2)c2c-4sc3cc(/C=C4/C(=O)c5cscc5C4=C(C#N)C#N)sc23)c1,12.32,-5.48,-3.23,-5.62,-3.89,,150.0,"1:1, w/w",,conventional,PDINO,PEDOT:PSS,,
108898,10.1021/acs.chemmater.8b05352,CCOc1cc(-c2c3cc(-c4ccc(-c5c(F)c(F)c(-c6ccc(-c7cc8c(-c9cc(OCC)c(Cl)s9)c9sc(-c%10ccc(-c%11c(F)c(F)c(-c%12ccc(-c%13cc%14c(-c%15cc(OCC)c(Cl)s%15)c%15sc(-c%16ccc(-c%17c(F)c(F)c(-c%18cccs%18)c%18nn(CC)nc%17%18)s%16)cc%15c(-c%15cc(OCC)c(Cl)s%15)c%14s%13)s%12)c%12nn(CC)nc%11%12)s%10)cc9c(-c9cc(OCC)c(Cl)s9)c8s7)s6)c6nn(CC)nc56)s4)sc3c(-c3cc(OCC)c(Cl)s3)c3ccsc23)sc1Cl,CCCCCCc1cccc(C2(c3cccc(CCCCCC)c3)c3cc4c(cc3-c3sc5cc(/C=C6/C(=O)c7cscc7C6=C(C#N)C#N)sc5c32)C(c2cccc(CCCCCC)c2)(c2cccc(CCCCCC)c2)c2c-4sc3cc(/C=C4/C(=O)c5cscc5C4=C(C#N)C#N)sc23)c1,8.31,-5.51,-3.26,-5.62,-3.89,,,"1:1, w/w",,conventional,PDINO,PEDOT:PSS,,
108899,10.1021/acs.chemmater.8b05352,CCOc1cc(-c2c3cc(-c4ccc(-c5c(F)c(F)c(-c6ccc(-c7cc8c(-c9cc(OCC)c(Cl)s9)c9sc(-c%10ccc(-c%11c(F)c(F)c(-c%12ccc(-c%13cc%14c(-c%15cc(OCC)c(Cl)s%15)c%15sc(-c%16ccc(-c%17c(F)c(F)c(-c%18cccs%18)c%18nn(CC)nc%17%18)s%16)cc%15c(-c%15cc(OCC)c(Cl)s%15)c%14s%13)s%12)c%12nn(CC)nc%11%12)s%10)cc9c(-c9cc(OCC)c(Cl)s9)c8s7)s6)c6nn(CC)nc56)s4)sc3c(-c3cc(OCC)c(Cl)s3)c3ccsc23)sc1Cl,CCCCCCc1cccc(C2(c3cccc(CCCCCC)c3)c3cc4c(cc3-c3sc5cc(/C=C6/C(=O)c7cscc7C6=C(C#N)C#N)sc5c32)C(c2cccc(CCCCCC)c2)(c2cccc(CCCCCC)c2)c2c-4sc3cc(/C=C4/C(=O)c5cscc5C4=C(C#N)C#N)sc23)c1,8.74,-5.51,-3.26,-5.62,-3.89,,150.0,"1:1, w/w",,conventional,PDINO,PEDOT:PSS,,
108905,10.1021/acs.chemmater.9b01957,CCCCCCC(CCCC)Cn1nc2c(-c3cccs3)c(F)c(F)c(-c3ccc(-c4cc5c(-c6cc(Cl)c(CC(CC)CCCC)s6)c6sc(-c7ccc(-c8c(F)c(F)c(-c9ccc(-c%10cc%11c(-c%12ccc(CC(CC)CCCC)s%12)c%12sccc%12c(-c%12ccc(CC(CC)CCCC)s%12)c%11s%10)s9)c9nn(CC(CCCC)CCCCCC)nc89)s7)cc6c(-c6cc(Cl)c(CC(CC)CCCC)s6)c5o4)s3)c2n1,CCCCCCc1ccc(C2(c3ccc(CCCCCC)cc3)c3cc4c(cc3-c3sc5cc(C=C6C(=O)c7ccccc7C6=C(C#N)C#N)sc5c32)C(c2ccc(CCCCCC)cc2)(c2ccc(CCCCCC)cc2)c2c-4sc3cc(C=C4C(=O)c5ccccc5C4=C(C#N)C#N)sc23)cc1,11.94,-5.39,-2.93,-5.48,-3.83,,140.0,1:0.8,,conventional,PDINO,PEDOT:PSS,chlorobenzene,
108906,10.1021/acs.chemmater.9b01957,CCCCC(CC)Cc1ccc(-c2c3cc(-c4ccc(-c5sc(-c6ccc(-c7cc8c(-c9cc(Cl)c(CC(CC)CCCC)s9)c9oc(-c%10ccc(-c%11sc(-c%12cccs%12)c%12c%11C(=O)c%11c(CC(CC)CCCC)sc(CC(CC)CCCC)c%11C%12=O)s%10)cc9c(-c9cc(Cl)c(CC(CC)CCCC)s9)c8s7)s6)c6c5C(=O)c5c(CC(CC)CCCC)sc(CC(CC)CCCC)c5C6=O)s4)sc3c(-c3ccc(CC(CC)CCCC)s3)c3ccsc23)s1,CCCCCCc1ccc(C2(c3ccc(CCCCCC)cc3)c3cc4c(cc3-c3sc5cc(C=C6C(=O)c7ccccc7C6=C(C#N)C#N)sc5c32)C(c2ccc(CCCCCC)cc2)(c2ccc(CCCCCC)cc2)c2c-4sc3cc(C=C4C(=O)c5ccccc5C4=C(C#N)C#N)sc23)cc1,12.46,-5.45,-3.26,-5.48,-3.83,,140.0,1:1.25,,conventional,PDINO,PEDOT:PSS,chlorobenzene,
108908,10.1021/acs.chemmater.9b01957,CCCCCCC(CCCC)Cn1nc2c(-c3cccs3)c(F)c(F)c(-c3ccc(-c4cc5c(-c6cc(Cl)c(CC(CC)CCCC)s6)c6sc(-c7ccc(-c8c(F)c(F)c(-c9ccc(-c%10cc%11c(-c%12ccc(CC(CC)CCCC)s%12)c%12sccc%12c(-c%12ccc(CC(CC)CCCC)s%12)c%11s%10)s9)c9nn(CC(CCCC)CCCCCC)nc89)s7)cc6c(-c6cc(Cl)c(CC(CC)CCCC)s6)c5o4)s3)c2n1,CCCCCCc1ccc(C2(c3ccc(CCCCCC)cc3)c3cc4c(cc3-c3sc5cc(C=C6C(=O)c7ccccc7C6=C(C#N)C#N)sc5c32)C(c2ccc(CCCCCC)cc2)(c2ccc(CCCCCC)cc2)c2c-4sc3cc(C=C4C(=O)c5ccccc5C4=C(C#N)C#N)sc23)cc1,10.02,-5.39,-2.93,-5.48,-3.83,,140.0,1:0.8,,conventional,PDINO,PEDOT:PSS,chlorobenzene,
108909,10.1021/acs.chemmater.9b01957,CCCCC(CC)Cc1ccc(-c2c3cc(-c4ccc(-c5sc(-c6ccc(-c7cc8c(-c9cc(Cl)c(CC(CC)CCCC)s9)c9oc(-c%10ccc(-c%11sc(-c%12cccs%12)c%12c%11C(=O)c%11c(CC(CC)CCCC)sc(CC(CC)CCCC)c%11C%12=O)s%10)cc9c(-c9cc(Cl)c(CC(CC)CCCC)s9)c8s7)s6)c6c5C(=O)c5c(CC(CC)CCCC)sc(CC(CC)CCCC)c5C6=O)s4)sc3c(-c3ccc(CC(CC)CCCC)s3)c3ccsc23)s1,CCCCCCc1ccc(C2(c3ccc(CCCCCC)cc3)c3cc4c(cc3-c3sc5cc(C=C6C(=O)c7ccccc7C6=C(C#N)C#N)sc5c32)C(c2ccc(CCCCCC)cc2)(c2ccc(CCCCCC)cc2)c2c-4sc3cc(C=C4C(=O)c5ccccc5C4=C(C#N)C#N)sc23)cc1,10.66,-5.45,-3.26,-5.48,-3.83,,140.0,1:1.25,,conventional,PDINO,PEDOT:PSS,chlorobenzene,
108911,10.1021/acs.chemmater.9b03329,Cc1cc(C)cc(-c2sc(/C=C3\C(=O)c4cccc(c4)C(=O)\C3=C\c3cc4sc5c6sc(-c7cc(C)cc(C)c7)c-6ccc(C)c5c4s3)cc2C)c1,CC(C)Cc1cc(/C=c2\c(=O)c3ccc4c5c(ccc2c53)C(=O)N(CC(C)C)C4=O)sc1/C=C/c1sc(/C=c2\c(=O)c3ccc4c5c(ccc2c53)C(=O)N(CC(C)C)C4=O)cc1CC(C)C,4.8,-5.33,-3.53,-5.4,-3.62,,160.0,2.5:1,,inverted,ZnO/PEI,MoO3,chlorobenzene,
108912,10.1021/acs.chemmater.9b03329,Cc1cc(C)cc(-c2sc(/C=C3\C(=O)c4cccc(c4)C(=O)\C3=C\c3cc4sc5c6sc(-c7cc(C)cc(C)c7)c-6ccc(C)c5c4s3)cc2C)c1,CCc1ccc(C2(c3ccc(CC)cc3)c3cc4c(cc3-c3sc5cc(/C=c6\c(=O)c7ccc8c9c(ccc6c97)C(=O)N(CC(C)C)C8=O)sc5c32)C(c2ccc(CC)cc2)(c2ccc(CC)cc2)c2c-4sc3cc(/C=c4\c(=O)c5ccc6c7c(ccc4c75)C(=O)N(CC(C)C)C6=O)sc23)cc1,10.0,-5.33,-3.53,-5.34,-3.58,,120.0,1.2:1,,inverted,ZnO/PEI,MoO3,chlorobenzene,DIO
108913,10.1021/acs.chemmater.9b03329,Cc1cc(C)cc(-c2sc(/C=C3\C(=O)c4cccc(c4)C(=O)\C3=C\c3cc4sc5c6sc(-c7cc(C)cc(C)c7)c-6ccc(C)c5c4s3)cc2C)c1,CCc1ccc(C2(c3ccc(CC)cc3)c3cc4c(cc3-c3sc(-c5ccc(/C=c6\c(=O)c7ccc8c9c(ccc6c97)C(=O)N(CC(C)C)C8=O)c6nsnc56)cc32)C(c2ccc(CC)cc2)(c2ccc(CC)cc2)c2cc(-c3ccc(/C=c5\c(=O)c6ccc7c8c(ccc5c86)C(=O)N(CC(C)C)C7=O)c5nsnc35)sc2-4)cc1,10.8,-5.33,-3.53,-5.38,-3.68,,140.0,1.2:1,,inverted,ZnO/PEI,MoO3,chlorobenzene,DIO
108914,10.1021/acs.chemmater.9b03570,CCCCC(CC)COC(=O)c1c(-c2cccs2)sc2c(C(=O)OCC(CC)CCCC)c(-c3ccc(-c4cc5c(-c6ccc(CC(CC)CCCC)s6)c6sccc6c(-c6ccc(CC(CC)CCCC)s6)c5s4)s3)sc12,CCCCCCCCCCC(CCCCCCCC)CN1C(=O)c2ccc3c4c(c(-c5ccc(-c6cccs6)s5)cc(c24)C1=O)C(=O)N(CC(CCCCCCCC)CCCCCCCCCC)C3=O,0.7,-5.23,-3.34,-5.71,-4.02,90.0,,1.5:1,,conventional,PFN-Br,PEDOT:PSS,chlorobenzene,
108915,10.1021/acs.chemmater.9b03570,CCCCC(CC)COc1c2cc(-c3sc(-c4nnc(-c5cc(CC(CC)CCCC)cs5)nn4)cc3CC(CC)CCCC)sc2c(OCC(CC)CCCC)c2ccsc12,CCCCCCCCCCC(CCCCCCCC)CN1C(=O)c2ccc3c4c(c(-c5ccc(-c6cccs6)s5)cc(c24)C1=O)C(=O)N(CC(CCCCCCCC)CCCCCCCCCC)C3=O,6.3,-5.42,-3.58,-5.71,-4.02,90.0,,1.5:1,0.5 vol %,conventional,PFN-Br,PEDOT:PSS,chlorobenzene,
108916,10.1021/acs.chemmater.9b03570,CCCCC(CC)COc1c2cc(-c3sc(-c4nnc(-c5cc(CC(CC)CCCC)cs5)nn4)cc3CC(CC)CCCC)sc2c(OCC(CC)CCCC)c2ccsc12,CCCCCCCCCCC(CCCCCCCC)CN1C(=O)c2ccc3c4c(c(-c5ccc(-c6cccs6)s5)cc(c24)C1=O)C(=O)N(CC(CCCCCCCC)CCCCCCCCCC)C3=O,8.4,-5.42,-3.58,-5.71,-4.02,90.0,170.0,1.5:1,0.5 vol %,conventional,PFN-Br,PEDOT:PSS,chlorobenzene,
108917,10.1021/acs.chemmater.9b03570,CCCCC(CC)COc1c2cc(-c3sc(-c4nnc(-c5cc(CC(CC)CCCC)cs5)nn4)cc3CC(CC)CCCC)sc2c(OCC(CC)CCCC)c2ccsc12,CCCCC(=O)OCC1(c2ccccc2)c2cccc3cccc4cccc5cccc6cccc1c6c-5c-4c-3c2,6.7,-5.42,-3.58,-6.1,-3.7,90.0,100.0,1.5:1,,conventional,PFN-Br,PEDOT:PSS,chlorobenzene,
108918,10.1021/acs.chemmater.9b03694,Cc1cc(C)cc(-c2sc(/C=C3\C(=O)c4cc(Cl)cc(c4)C(=O)\C3=C\c3cc4sc5c6sc(-c7cc(C)cc(C)c7)c-6ccc(C)c5c4s3)cc2C)c1,CCCCCCCCC1(CCCCCCCC)c2cc3c(cc2-c2cc4c(cc21)-c1sc(/C=C2\C(=O)c5cc(F)c(F)cc5C2=C(C#N)C#N)cc1C4(CCCCCCCC)CCCCCCCC)C(CCCCCCCC)(CCCCCCCC)c1cc2c(cc1-3)C(CCCCCCCC)(CCCCCCCC)c1cc(/C=C3\C(=O)c4cc(F)c(F)cc4C3=C(C#N)C#N)sc1-2,13.3,-5.63,-3.67,-5.67,-3.98,110.0,100.0,1:1,"0.3 vol% 1,8-diiodooctane (DIO)",conventional,PF3N-2TNDI,PEDOT:PSS,chlorobenzene:chloroform (74.7:25.0),DIO
108919,10.1021/acs.chemmater.9b03694,Cc1cc(C)cc(-c2sc(/C=C3\C(=O)c4cc(Cl)cc(c4)C(=O)\C3=C\c3cc4sc5c6sc(-c7cc(C)cc(C)c7)c-6ccc(C)c5c4s3)cc2C)c1,CCCCCCCCC1(CCCCCCCC)c2cc3c(cc2-c2cc4c(cc21)-c1sc(/C=C2\C(=O)c5cc(F)c(F)cc5C2=C(C#N)C#N)cc1C4(CCCCCCCC)CCCCCCCC)C(CCCCCCCC)(CCCCCCCC)c1cc2c(cc1-3)C(CCCCCCCC)(CCCCCCCC)c1cc(/C=C3\C(=O)c4cc(F)c(F)cc4C3=C(C#N)C#N)sc1-2,13.6,-5.63,-3.67,-5.67,-3.98,85.0,100.0,1:1,"0.3 vol% 1,8-diiodooctane (DIO)",conventional,PF3N-2TNDI,PEDOT:PSS,chlorobenzene:chloroform (74.7:25.0),DIO
108920,10.1021/acs.chemmater.9b03694,Cc1cc(C)cc(-c2sc(/C=C3\C(=O)c4cc(Cl)cc(c4)C(=O)\C3=C\c3cc4sc5c6sc(-c7cc(C)cc(C)c7)c-6ccc(C)c5c4s3)cc2C)c1,CCCCCCCCC1(CCCCCCCC)c2cc3c(cc2-c2cc4c(cc21)-c1sc(/C=C2\C(=O)c5cc(F)c(F)cc5C2=C(C#N)C#N)cc1C4(CCCCCCCC)CCCCCCCC)C(CCCCCCCC)(CCCCCCCC)c1cc2c(cc1-3)C(CCCCCCCC)(CCCCCCCC)c1cc(/C=C3\C(=O)c4cc(F)c(F)cc4C3=C(C#N)C#N)sc1-2,13.9,-5.63,-3.67,-5.67,-3.98,100.0,100.0,1:1,"0.3 vol% 1,8-diiodooctane (DIO)",conventional,PF3N-2TNDI,PEDOT:PSS,chlorobenzene:chloroform (74.7:25.0),DIO
108921,10.1021/acs.chemmater.9b03694,Cc1cc(C)cc(-c2sc(/C=C3\C(=O)c4cc(Cl)cc(c4)C(=O)\C3=C\c3cc4sc5c6sc(-c7cc(C)cc(C)c7)c-6ccc(C)c5c4s3)cc2C)c1,CCCCCCCCC1(CCCCCCCC)c2cc3c(cc2-c2cc4c(cc21)-c1sc(/C=C2\C(=O)c5cc(F)c(F)cc5C2=C(C#N)C#N)cc1C4(CCCCCCCC)CCCCCCCC)C(CCCCCCCC)(CCCCCCCC)c1cc2c(cc1-3)C(CCCCCCCC)(CCCCCCCC)c1cc(/C=C3\C(=O)c4cc(F)c(F)cc4C3=C(C#N)C#N)sc1-2,14.0,-5.63,-3.67,-5.67,-3.98,110.0,100.0,1:1,"0.3 vol% 1,8-diiodooctane (DIO)",conventional,PF3N-2TNDI,PEDOT:PSS,chlorobenzene:chloroform (74.7:25.0),DIO
108922,10.1021/acs.chemmater.9b03694,Cc1cc(C)cc(-c2sc(/C=C3\C(=O)c4cc(Cl)cc(c4)C(=O)\C3=C\c3cc4sc5c6sc(-c7cc(C)cc(C)c7)c-6ccc(C)c5c4s3)cc2C)c1,CCCCCCCCC1(CCCCCCCC)c2cc3c(cc2-c2cc4c(cc21)-c1sc(/C=C2\C(=O)c5cc(F)c(F)cc5C2=C(Cl)Cl)cc1C4(CCCCCCCC)CCCCCCCC)C(CCCCCCCC)(CCCCCCCC)c1cc2c(cc1-3)C(CCCCCCCC)(CCCCCCCC)c1cc(/C=C3\C(=O)c4cc(Cl)c(Cl)cc4C3=C(C#N)C#N)sc1-2,13.7,-5.63,-3.67,-5.71,-4.09,151.0,100.0,1:1,0.3 v/v,conventional,PF3N-2TNDI,PEDOT:PSS,chlorobenzene:chloroform (74.7:25.0),DIO
108923,10.1021/acs.chemmater.9b03694,Cc1cc(C)cc(-c2sc(/C=C3\C(=O)c4cc(Cl)cc(c4)C(=O)\C3=C\c3cc4sc5c6sc(-c7cc(C)cc(C)c7)c-6ccc(C)c5c4s3)cc2C)c1,CCCCCCCCC1(CCCCCCCC)c2cc3c(cc2-c2cc4c(cc21)-c1sc(/C=C2\C(=O)c5cc(F)c(F)cc5C2=C(Cl)Cl)cc1C4(CCCCCCCC)CCCCCCCC)C(CCCCCCCC)(CCCCCCCC)c1cc2c(cc1-3)C(CCCCCCCC)(CCCCCCCC)c1cc(/C=C3\C(=O)c4cc(Cl)c(Cl)cc4C3=C(C#N)C#N)sc1-2,12.7,-5.63,-3.67,-5.71,-4.09,202.0,100.0,1:1,0.3 v/v,conventional,PF3N-2TNDI,PEDOT:PSS,chlorobenzene:chloroform (74.7:25.0),DIO
108924,10.1021/acs.chemmater.9b03694,Cc1cc(C)cc(-c2sc(/C=C3\C(=O)c4cc(Cl)cc(c4)C(=O)\C3=C\c3cc4sc5c6sc(-c7cc(C)cc(C)c7)c-6ccc(C)c5c4s3)cc2C)c1,CCCCCCCCC1(CCCCCCCC)c2cc3c(cc2-c2cc4c(cc21)-c1sc(/C=C2\C(=O)c5cc(F)c(F)cc5C2=C(Cl)Cl)cc1C4(CCCCCCCC)CCCCCCCC)C(CCCCCCCC)(CCCCCCCC)c1cc2c(cc1-3)C(CCCCCCCC)(CCCCCCCC)c1cc(/C=C3\C(=O)c4cc(Cl)c(Cl)cc4C3=C(C#N)C#N)sc1-2,12.2,-5.63,-3.67,-5.71,-4.09,251.0,100.0,1:1,0.3 v/v,conventional,PF3N-2TNDI,PEDOT:PSS,chlorobenzene:chloroform (74.7:25.0),DIO
108925,10.1021/acs.chemmater.9b03694,Cc1cc(C)cc(-c2sc(/C=C3\C(=O)c4cc(Cl)cc(c4)C(=O)\C3=C\c3cc4sc5c6sc(-c7cc(C)cc(C)c7)c-6ccc(C)c5c4s3)cc2C)c1,CCCCCCCCC1(CCCCCCCC)c2cc3c(cc2-c2cc4c(cc21)-c1sc(/C=C2\C(=O)c5cc(F)c(F)cc5C2=C(Cl)Cl)cc1C4(CCCCCCCC)CCCCCCCC)C(CCCCCCCC)(CCCCCCCC)c1cc2c(cc1-3)C(CCCCCCCC)(CCCCCCCC)c1cc(/C=C3\C(=O)c4cc(Cl)c(Cl)cc4C3=C(C#N)C#N)sc1-2,13.3,-5.63,-3.67,-5.71,-4.09,110.0,100.0,1:1,0.3 v/v,conventional,PF3N-2TNDI,PEDOT:PSS,chlorobenzene:chloroform (74.7:25.0),DIO
108932,10.1021/acs.chemmater.9b04464,Cc1cc(C)cc(-c2sc(/C=C3\C(=O)c4cccc(c4)C(=O)\C3=C\c3cc4sc5c6sc(-c7cc(C)cc(C)c7)c-6ccc(C)c5c4s3)cc2C)c1,CCCCCCCCCN1C(=O)c2csc(-c3sc(-c4sc(-c5cc6c(-c7ccc(CC(CC)CCCC)s7)c7sccc7c(-c7ccc(CC(CC)CCCC)s7)c6s5)c5c4C(=O)N(CCCCCCCCC)C5=O)c(CCCCCC)c3CCCCCC)c2C1=O,7.02,-5.33,-3.53,-5.62,-3.43,100.0,,1:1,,inverted,ZnO,MoO3,chlorobenzene,
108933,10.1021/acs.chemmater.9b04464,Cc1cc(C)cc(-c2sc(/C=C3\C(=O)c4cccc(c4)C(=O)\C3=C\c3cc4sc5c6sc(-c7cc(C)cc(C)c7)c-6ccc(C)c5c4s3)cc2C)c1,CCCCCCCCCN1C(=O)c2csc(-c3sc(-c4sc(-c5cc6c(-c7ccc(CC(CC)CCCC)s7)c7sccc7c(-c7ccc(CC(CC)CCCC)s7)c6s5)c5c4C(=O)N(CCCCCCCCC)C5=O)c(CCCCCC)c3CCCCCC)c2C1=O,6.2,-5.33,-3.53,-5.62,-3.43,100.0,,5:1,,inverted,ZnO,MoO3,chlorobenzene,
108934,10.1021/acs.chemmater.9b04464,Cc1cc(C)cc(-c2sc(/C=C3\C(=O)c4cccc(c4)C(=O)\C3=C\c3cc4sc5c6sc(-c7cc(C)cc(C)c7)c-6ccc(C)c5c4s3)cc2C)c1,CCCCCCCCCN1C(=O)c2csc(-c3sc(-c4sc(-c5cc6c(-c7ccc(CC(CC)CCCC)s7)c7sccc7c(-c7ccc(CC(CC)CCCC)s7)c6s5)c5c4C(=O)N(CCCCCCCCC)C5=O)c(CCCCCC)c3CCCCCC)c2C1=O,4.66,-5.33,-3.53,-5.62,-3.43,100.0,,15:1,,inverted,ZnO,MoO3,chlorobenzene,
108935,10.1021/acs.chemmater.9b04464,Cc1cc(C)cc(-c2sc(/C=C3\C(=O)c4cccc(c4)C(=O)\C3=C\c3cc4sc5c6sc(-c7cc(C)cc(C)c7)c-6ccc(C)c5c4s3)cc2C)c1,CCCCCCc1ccc(C2(c3ccc(CCCCCC)cc3)c3cc4c(cc3-c3sc5cc(C=C6C(=O)c7ccccc7C6=C(C#N)C#N)sc5c32)C(c2ccc(CCCCCC)cc2)(c2ccc(CCCCCC)cc2)c2c-4sc3cc(C=C4C(=O)c5ccccc5C4=C(C#N)C#N)sc23)cc1,8.61,-5.33,-3.53,-5.48,-3.83,100.0,,1:1,,inverted,ZnO,MoO3,chlorobenzene,
108936,10.1021/acs.chemmater.9b04464,Cc1cc(C)cc(-c2sc(/C=C3\C(=O)c4cccc(c4)C(=O)\C3=C\c3cc4sc5c6sc(-c7cc(C)cc(C)c7)c-6ccc(C)c5c4s3)cc2C)c1,CCCCCCc1ccc(C2(c3ccc(CCCCCC)cc3)c3cc4c(cc3-c3sc5cc(C=C6C(=O)c7ccccc7C6=C(C#N)C#N)sc5c32)C(c2ccc(CCCCCC)cc2)(c2ccc(CCCCCC)cc2)c2c-4sc3cc(C=C4C(=O)c5ccccc5C4=C(C#N)C#N)sc23)cc1,1.05,-5.33,-3.53,-5.48,-3.83,100.0,,5:1,,inverted,ZnO,MoO3,chlorobenzene,
108937,10.1021/acs.chemmater.9b04464,Cc1cc(C)cc(-c2sc(/C=C3\C(=O)c4cccc(c4)C(=O)\C3=C\c3cc4sc5c6sc(-c7cc(C)cc(C)c7)c-6ccc(C)c5c4s3)cc2C)c1,CCCCCCc1ccc(C2(c3ccc(CCCCCC)cc3)c3cc4c(cc3-c3sc5cc(C=C6C(=O)c7ccccc7C6=C(C#N)C#N)sc5c32)C(c2ccc(CCCCCC)cc2)(c2ccc(CCCCCC)cc2)c2c-4sc3cc(C=C4C(=O)c5ccccc5C4=C(C#N)C#N)sc23)cc1,0.33,-5.33,-3.53,-5.48,-3.83,100.0,,15:1,,inverted,ZnO,MoO3,chlorobenzene,
108938,10.1021/acs.chemmater.9b04464,Cc1cc(C)cc(-c2sc(/C=C3\C(=O)c4cccc(c4)C(=O)\C3=C\c3cc4sc5c6sc(-c7cc(C)cc(C)c7)c-6ccc(C)c5c4s3)cc2C)c1,CCCCC(=O)OCC1(c2ccccc2)C2=CC=Cc3cccc4cccc5ccc6ccccc7cccc1c7c6c5c-4c3C2,7.55,-5.33,-3.53,-6.1,-3.9,100.0,,1:1,,inverted,ZnO,MoO3,chlorobenzene,
108939,10.1021/acs.chemmater.9b04464,Cc1cc(C)cc(-c2sc(/C=C3\C(=O)c4cccc(c4)C(=O)\C3=C\c3cc4sc5c6sc(-c7cc(C)cc(C)c7)c-6ccc(C)c5c4s3)cc2C)c1,CCCCC(=O)OCC1(c2ccccc2)C2=CC=Cc3cccc4cccc5ccc6ccccc7cccc1c7c6c5c-4c3C2,0.83,-5.33,-3.53,-6.1,-3.9,100.0,,5:1,,inverted,ZnO,MoO3,chlorobenzene,
108940,10.1021/acs.chemmater.9b04464,Cc1cc(C)cc(-c2sc(/C=C3\C(=O)c4cccc(c4)C(=O)\C3=C\c3cc4sc5c6sc(-c7cc(C)cc(C)c7)c-6ccc(C)c5c4s3)cc2C)c1,CCCCC(=O)OCC1(c2ccccc2)C2=CC=Cc3cccc4cccc5ccc6ccccc7cccc1c7c6c5c-4c3C2,0.36,-5.33,-3.53,-6.1,-3.9,100.0,,15:1,,inverted,ZnO,MoO3,chlorobenzene,
108941,10.1021/acs.chemmater.9b04971,CCOC(=O)c1ccsc1-c1cc2sc(-c3sc(-c4cc5c(-c6ccc(CC)s6)c6sc(-c7cc(C(=O)OCC)c(-c8cc9sc(-c%10sc(-c%11cc%12c(-c%13ccc(CC)s%13)c%13sc(-c%14cc(C(=O)OCC)c(-c%15cc%16sc(-c%17sc(-c%18cc%19c(-c%20ccc(CC)s%20)c%20sccc%20c(-c%20ccc(CC)s%20)c%19s%18)cc%17C(=O)OCC)cc%16s%15)s%14)cc%13c(-c%13ccc(CC)s%13)c%12s%11)cc%10C(=O)OCC)cc9s8)s7)cc6c(-c6ccc(CC)s6)c5s4)cc3C(=O)OCC)cc2s1,CCCCCCc1ccc(C2(c3ccc(CCCCCC)cc3)c3cc4c(cc3-c3sc5cc(/C=C6\C(=O)c7cc(F)c(F)cc7C6=C(C#N)C#N)sc5c32)C(c2ccc(CCCCCC)cc2)(c2ccc(CCCCCC)cc2)c2c-4sc3cc(/C=C4\C(=O)c5cc(F)c(F)cc5C4=C(C#N)C#N)sc23)cc1,11.1,-5.49,-3.52,-5.66,-4.14,,,,,conventional,PFN-Br,PEDOT:PSS,,
108942,10.1021/acs.chemmater.9b04971,CCOC(=O)c1ccsc1-c1cc(F)c(-c2sc(-c3sc(-c4cc5c(-c6ccc(CC)s6)c6sc(-c7cc(C(=O)OCC)c(-c8cc(F)c(-c9sc(-c%10sc(-c%11cc%12c(-c%13ccc(CC)s%13)c%13sc(-c%14cc(C(=O)OCC)c(-c%15cc(F)c(-c%16sc(-c%17sc(-c%18cc%19c(-c%20ccc(CC)s%20)c%20sccc%20c(-c%20ccc(CC)s%20)c%19s%18)cc%17C(=O)OC)cc%16F)s%15)s%14)cc%13c(-c%13ccc(CC)s%13)c%12s%11)cc%10C(=O)OC)cc9F)s8)s7)cc6c(-c6ccc(CC)s6)c5s4)cc3C(=O)OC)cc2F)s1,CCCCCCc1ccc(C2(c3ccc(CCCCCC)cc3)c3cc4c(cc3-c3sc5cc(/C=C6\C(=O)c7cc(F)c(F)cc7C6=C(C#N)C#N)sc5c32)C(c2ccc(CCCCCC)cc2)(c2ccc(CCCCCC)cc2)c2c-4sc3cc(/C=C4\C(=O)c5cc(F)c(F)cc5C4=C(C#N)C#N)sc23)cc1,14.16,-5.5,-3.56,-5.66,-4.14,,,,,conventional,PFN-Br,PEDOT:PSS,,
108943,10.1021/acs.jpcc.0c05914,CCc1c(F)cc(-c2c3cc(-c4ccc(-c5c6c(c(-c7ccc(-c8cc9c(-c%10cc(F)c(CC)c(F)c%10)c%10sc(-c%11ccc(-c%12c%13c(c(-c%14ccc(-c%15cc%16c(-c%17cc(F)c(CC)c(F)c%17)c%17sc(-c%18ccc(-c%19c%20c(c(-c%21cccs%21)c%21nn(CC)nc%19%21)C(=O)N(CC)C%20=O)s%18)cc%17c(-c%17cc(F)c(CC)c(F)c%17)c%16s%15)s%14)c%14nn(CC)nc%12%14)C(=O)N(CC)C%13=O)s%11)cc%10c(-c%10cc(F)c(CC)c(F)c%10)c9s8)s7)c7nn(CC)nc57)C(=O)N(CC)C6=O)s4)sc3c(-c3cc(F)c(CC)c(F)c3)c3ccsc23)cc1F,CCCCCCCCn1nc2c(/C=c3\sc(=C(C#N)C#N)n(CC)c3=O)ccc(-c3cc4c(s3)-c3cc5c(cc3C4(c3ccc(CCCCCC)cc3)c3ccc(CCCCCC)cc3)-c3sc(-c4ccc(/C=c6\sc(=C(C#N)C#N)n(CC)c6=O)c6nn(CCCCCCCC)nc46)cc3C5(c3ccc(CCCCCC)cc3)c3ccc(CCCCCC)cc3)c2n1,4.62,-5.38,-3.06,-5.49,-3.72,,,,,conventional,PFN-Br,PEDOT:PSS,,
108944,10.1021/acs.jpcc.0c05914,CCc1c(F)cc(-c2c3cc(-c4ccc(-c5c6c(c(-c7ccc(-c8cc9c(-c%10cc(F)c(CC)c(F)c%10)c%10sc(-c%11ccc(-c%12c%13c(c(-c%14ccc(-c%15cc%16c(-c%17cc(F)c(CC)c(F)c%17)c%17sc(-c%18ccc(-c%19c%20c(c(-c%21cccs%21)c%21nn(CC)nc%19%21)C(=O)N(CC)C%20=O)s%18)cc%17c(-c%17cc(F)c(CC)c(F)c%17)c%16s%15)s%14)c%14nn(CC)nc%12%14)C(=O)N(CC)C%13=O)s%11)cc%10c(-c%10cc(F)c(CC)c(F)c%10)c9s8)s7)c7nn(CC)nc57)C(=O)N(CC)C6=O)s4)sc3c(-c3cc(F)c(CC)c(F)c3)c3ccsc23)cc1F,CCCCCCCCn1nc2c(/C=c3\sc(=C(C#N)C#N)n(CC)c3=O)ccc(-c3cc4c(s3)-c3cc5c(cc3C4(c3ccc(CCCCCC)cc3)c3ccc(CCCCCC)cc3)-c3sc(-c4ccc(/C=c6\sc(=C(C#N)C#N)n(CC)c6=O)c6nn(CCCCCCCC)nc46)cc3C5(c3ccc(CCCCCC)cc3)c3ccc(CCCCCC)cc3)c2n1,4.45,-5.38,-3.06,-5.49,-3.72,,,,,conventional,PFN-Br,PEDOT:PSS,,
108945,10.1021/acs.jpcc.0c05914,CCc1c(F)cc(-c2c3cc(-c4ccc(-c5c6c(c(-c7ccc(-c8cc9c(-c%10cc(F)c(CC)c(F)c%10)c%10sc(-c%11ccc(-c%12c%13c(c(-c%14ccc(-c%15cc%16c(-c%17cc(F)c(CC)c(F)c%17)c%17sc(-c%18ccc(-c%19c%20c(c(-c%21cccs%21)c%21nn(CC)nc%19%21)C(=O)N(CC)C%20=O)s%18)cc%17c(-c%17cc(F)c(CC)c(F)c%17)c%16s%15)s%14)c%14nn(CC)nc%12%14)C(=O)N(CC)C%13=O)s%11)cc%10c(-c%10cc(F)c(CC)c(F)c%10)c9s8)s7)c7nn(CC)nc57)C(=O)N(CC)C6=O)s4)sc3c(-c3cc(F)c(CC)c(F)c3)c3ccsc23)cc1F,CCCCCCCCn1nc2c(C=c3sc(=C(C#N)C#N)n(CC)c3=O)cc(F)c(-c3cc4c(s3)-c3cc5c(cc3C4(c3ccc(CCCCCC)cc3)c3ccc(CCCCCC)cc3)-c3sc(-c4c(F)cc(C=c6sc(=C(C#N)C#N)n(CC)c6=O)c6nn(CCCCCCCC)nc46)cc3C5(c3ccc(CCCCCC)cc3)c3ccc(CCCCCC)cc3)c2n1,8.38,-5.38,-3.06,-5.52,-3.39,,,,,conventional,PFN-Br,PEDOT:PSS,,
108946,10.1021/acs.jpcc.0c05914,CCc1c(F)cc(-c2c3cc(-c4ccc(-c5c6c(c(-c7ccc(-c8cc9c(-c%10cc(F)c(CC)c(F)c%10)c%10sc(-c%11ccc(-c%12c%13c(c(-c%14ccc(-c%15cc%16c(-c%17cc(F)c(CC)c(F)c%17)c%17sc(-c%18ccc(-c%19c%20c(c(-c%21cccs%21)c%21nn(CC)nc%19%21)C(=O)N(CC)C%20=O)s%18)cc%17c(-c%17cc(F)c(CC)c(F)c%17)c%16s%15)s%14)c%14nn(CC)nc%12%14)C(=O)N(CC)C%13=O)s%11)cc%10c(-c%10cc(F)c(CC)c(F)c%10)c9s8)s7)c7nn(CC)nc57)C(=O)N(CC)C6=O)s4)sc3c(-c3cc(F)c(CC)c(F)c3)c3ccsc23)cc1F,CCCCCCCCn1nc2c(C=c3sc(=C(C#N)C#N)n(CC)c3=O)cc(F)c(-c3cc4c(s3)-c3cc5c(cc3C4(c3ccc(CCCCCC)cc3)c3ccc(CCCCCC)cc3)-c3sc(-c4c(F)cc(C=c6sc(=C(C#N)C#N)n(CC)c6=O)c6nn(CCCCCCCC)nc46)cc3C5(c3ccc(CCCCCC)cc3)c3ccc(CCCCCC)cc3)c2n1,8.25,-5.38,-3.06,-5.52,-3.39,,,,,conventional,PFN-Br,PEDOT:PSS,,
108947,10.1021/acs.jpcc.0c09663,Cc1cc(C)cc(-c2sc(/C=C3\C(=O)c4cccc(c4)C(=O)\C3=C\c3cc4sc5c6sc(-c7cc(C)cc(C)c7)c-6ccc(C)c5c4s3)cc2C)c1,CCc1ccc(C2(c3ccc(CC)cc3)c3cc4c(cc3-c3sc5c(c32)C(CC)(CC)c2cc(/C=C3\C(=O)c6cc(F)c(F)cc6C3=C(C#N)C#N)sc2-5)C(c2ccc(CC)cc2)(c2ccc(CC)cc2)c2c-4sc3c2C(CC)(CC)c2cc(/C=C4\C(=O)c5cc(F)c(F)cc5C4=C(C#N)C#N)sc2-3)cc1,9.8,-5.33,-3.53,-5.33,-3.91,100.0,100.0,1:1.2,,conventional,PNDIT-F3N,PEDOT:PSS,chloroform,DIO
108948,10.1021/acs.jpcc.0c09663,Cc1cc(C)cc(-c2sc(/C=C3\C(=O)c4cc(Cl)cc(c4)C(=O)\C3=C\c3cc4sc5c6sc(-c7cc(C)cc(C)c7)c-6ccc(C)c5c4s3)cc2C)c1,CCc1ccc(C2(c3ccc(CC)cc3)c3cc4c(cc3-c3sc5c(c32)C(CC)(CC)c2cc(/C=C3\C(=O)c6cc(F)c(F)cc6C3=C(C#N)C#N)sc2-5)C(c2ccc(CC)cc2)(c2ccc(CC)cc2)c2c-4sc3c2C(CC)(CC)c2cc(/C=C4\C(=O)c5cc(F)c(F)cc5C4=C(C#N)C#N)sc2-3)cc1,5.39,-5.63,-3.67,-5.33,-3.91,100.0,100.0,1:1.2,,conventional,PNDIT-F3N,PEDOT:PSS,chloroform,DIO
108949,10.1021/acs.jpcc.0c09663,CCc1sc(-c2c3cc(-c4sc(-c5sc(-c6cc(Cl)c(-c7cc8c(-c9cc(Cl)c(CC)s9)c9sc(-c%10sc(-c%11sc(-c%12cc(Cl)c(-c%13cc%14c(-c%15cc(Cl)c(CC)s%15)c%15sc(-c%16sc(-c%17sc(-c%18cc(Cl)cs%18)c%18c%17C(=O)c%17c(CC)sc(CC)c%17C%18=O)cc%16Cl)cc%15c(-c%15cc(Cl)c(CC)s%15)c%14s%13)s%12)c%12c%11C(=O)c%11c(CC)sc(CC)c%11C%12=O)cc%10Cl)cc9c(-c9cc(Cl)c(CC)s9)c8s7)s6)c6c5C(=O)c5c(CC)sc(CC)c5C6=O)cc4Cl)sc3c(-c3cc(Cl)c(CC)s3)c3ccsc23)cc1Cl,CCc1ccc(C2(c3ccc(CC)cc3)c3cc4c(cc3-c3sc5c(c32)C(CC)(CC)c2cc(/C=C3\C(=O)c6cc(F)c(F)cc6C3=C(C#N)C#N)sc2-5)C(c2ccc(CC)cc2)(c2ccc(CC)cc2)c2c-4sc3c2C(CC)(CC)c2cc(/C=C4\C(=O)c5cc(F)c(F)cc5C4=C(C#N)C#N)sc2-3)cc1,1.04,-5.38,-3.47,-5.33,-3.91,100.0,100.0,1:1.2,,conventional,PNDIT-F3N,PEDOT:PSS,chloroform,DIO
108950,10.1021/acs.jpcc.0c11530,Cc1cc(C)cc(-c2sc(/C=C3\C(=O)c4cccc(c4)C(=O)\C3=C\c3cc4sc5c6sc(-c7cc(C)cc(C)c7)c-6ccc(C)c5c4s3)cc2C)c1,CCCCCC(CCCCC)N1C(=O)c2ccc3c4ccc5c6c(c(-c7cc8c(s7)-c7sc(-c9cc%10c%11ccc%12c%13c(ccc(c%14ccc%15c(c9C(=O)N(C(CCCCC)CCCCC)C%15=O)c%14%10)c%13%11)C(=O)N(C(CCCCC)CCCCC)C%12=O)cc7-c7cc(-c9cc%10c%11ccc%12c%13c(ccc(c%14ccc%15c(c9C(=O)N(C(CCCCC)CCCCC)C%15=O)c%14%10)c%13%11)C(=O)N(C(CCCCC)CCCCC)C%12=O)sc7-c7sc(-c9cc%10c%11ccc%12c%13c(ccc(c%14ccc%15c(c9C(=O)N(C(CCCCC)CCCCC)C%15=O)c%14%10)c%13%11)C(=O)N(C(CCCCC)CCCCC)C%12=O)cc7-8)cc(c7ccc(c2c37)C1=O)c64)C(=O)N(C(CCCCC)CCCCC)C5=O,5.39,-5.33,-3.53,-6.0,-3.94,,,1:1,,inverted,ZnO,MoO3,o-DCB,
108951,10.1021/acs.jpcc.0c11530,Cc1cc(C)cc(-c2sc(/C=C3\C(=O)c4cccc(c4)C(=O)\C3=C\c3cc4sc5c6sc(-c7cc(C)cc(C)c7)c-6ccc(C)c5c4s3)cc2C)c1,CCCCCC(CCCCC)N1C(=O)c2ccc3c4ccc5c6c(cc(-c7cc8c(s7)-c7sc(-c9cc%10c%11c(ccc%12c%13ccc%14c%15c(ccc(c9c%11%12)c%15%13)C(=O)N(C(CCCCC)CCCCC)C%14=O)C(=O)N(C(CCCCC)CCCCC)C%10=O)cc7-c7cc(-c9cc%10c%11c(ccc%12c%13ccc%14c%15c(ccc(c9c%11%12)c%15%13)C(=O)N(C(CCCCC)CCCCC)C%14=O)C(=O)N(C(CCCCC)CCCCC)C%10=O)sc7-c7sc(-c9cc%10c%11c(ccc%12c%13ccc%14c%15c(ccc(c9c%11%12)c%15%13)C(=O)N(C(CCCCC)CCCCC)C%14=O)C(=O)N(C(CCCCC)CCCCC)C%10=O)cc7-8)c(c7ccc(c2c37)C1=O)c64)C(=O)N(C(CCCCC)CCCCC)C5=O,5.41,-5.33,-3.53,-5.9,-4.03,,,1:1,,inverted,ZnO,MoO3,o-DCB,
108957,10.1021/acs.jpcc.6b00890,CCCCCCCCCCCCC(CCCCCCCCCC)CN1C(=O)C2=C(c3ccc(-c4ccc(/C=C/c5cccs5)s4)o3)N(CC(CCCCCCCCCC)CCCCCCCCCCCC)C(=O)C2=C1c1ccco1,CCCCC(=O)OCC1(c2ccccc2)C2=CC=Cc3cccc4cccc5ccc6ccccc7cccc1c7c6c5c-4c3C2,3.57,-5.23,-3.67,-6.1,-3.9,,,,,conventional,,,,
108958,10.1021/acs.jpcc.6b00890,CCCCCCCCCCC(CCCCCCCC)CN1C(=O)C2=C(c3ccc(-c4ccc(/C=C/c5cccs5)s4)o3)N(CC(CCCCCCCC)CCCCCCCCCC)C(=O)C2=C1c1ccco1,CCCCC(=O)OCC1(c2ccccc2)C2=CC=Cc3cccc4cccc5ccc6ccccc7cccc1c7c6c5c-4c3C2,4.56,-5.245,-3.815,-6.1,-3.9,90.0,,1:4,,conventional,,,,
108959,10.1021/acs.jpcc.6b03124,CCCCCCc1ccc(-c2ccc(CCCCCC)s2)s1,CCCCC(=O)OCC1(c2ccccc2)c2cccc3cccc4cccc5cccc6cccc1c6c-5c-4c-3c2,2.22,-5.0,-3.0,-6.1,-3.7,,,1:2,,conventional,,PEDOT:PSS,THF,
108961,10.1021/acs.jpcc.6b03124,CCCCCCc1ccc(-c2ccc(CCCCCC)s2)s1,CCCCC(=O)OCC1(c2ccccc2)C2=CC=Cc3cccc4cccc5ccc6ccccc7cccc1c7c6c5c-4c3C2,3.13,-5.0,-3.0,-6.1,-3.9,,,1:2,,conventional,,PEDOT:PSS,THF,
108966,10.1021/acs.jpcc.6b03768,CCCCC(CC)CC(=O)c1cc2c(-c3cc4c(-c5ccc(CC(CC)CCCC)s5)c5sccc5c(-c5ccc(CC(CC)CCCC)s5)c4s3)scc2s1,CCCCCCCCCCCc1c(/C=C2\C(=O)c3cc(F)c(F)cc3C2=C(C#N)C#N)sc2c1sc1c3c4nsnc4c4c5sc6c(CCCCCCCCCCC)c(/C=C7\C(=O)c8cc(F)c(F)cc8C7=C(C#N)C#N)sc6c5n(CCC(CC)CCCC)c4c3n(CCC(CC)CCCC)c21,1.03,-5.13,-3.27,-5.64,-3.86,,150.0,1:1,,conventional,,,,
108967,10.1021/acs.jpcc.6b03768,CCCCC(CC)CC(=O)c1cc2c(-c3cc4c(-c5ccc(CC(CC)CCCC)s5)c5sccc5c(-c5ccc(CC(CC)CCCC)s5)c4s3)scc2s1,CCCCCCCCCCCc1c(/C=C2\C(=O)c3cc(F)c(F)cc3C2=C(C#N)C#N)sc2c1sc1c3c4nsnc4c4c5sc6c(CCCCCCCCCCC)c(/C=C7\C(=O)c8cc(F)c(F)cc8C7=C(C#N)C#N)sc6c5n(CCC(CC)CCCC)c4c3n(CCC(CC)CCCC)c21,1.04,-5.13,-3.27,-5.64,-3.86,,150.0,1:2,,conventional,,,,
108968,10.1021/acs.jpcc.6b03768,CCCCC(CC)CC(=O)c1cc2c(-c3cc4c(-c5ccc(CC(CC)CCCC)s5)c5sccc5c(-c5ccc(CC(CC)CCCC)s5)c4s3)scc2s1,CCCCCCCCCCCc1c(/C=C2\C(=O)c3cc(F)c(F)cc3C2=C(C#N)C#N)sc2c1sc1c3c4nsnc4c4c5sc6c(CCCCCCCCCCC)c(/C=C7\C(=O)c8cc(F)c(F)cc8C7=C(C#N)C#N)sc6c5n(CCC(CC)CCCC)c4c3n(CCC(CC)CCCC)c21,0.99,-5.13,-3.27,-5.64,-3.86,,150.0,1:3,,conventional,,,,
108969,10.1021/acs.jpcc.6b03768,CCCCC(CC)CC(=O)c1cc2c(-c3cc4c(-c5ccc(CC(CC)CCCC)s5)c5sccc5c(-c5ccc(CC(CC)CCCC)s5)c4s3)scc2s1,CCCCCCCCCCCc1c(/C=C2\C(=O)c3cc(F)c(F)cc3C2=C(C#N)C#N)sc2c1sc1c3c4nsnc4c4c5sc6c(CCCCCCCCCCC)c(/C=C7\C(=O)c8cc(F)c(F)cc8C7=C(C#N)C#N)sc6c5n(CCC(CC)CCCC)c4c3n(CCC(CC)CCCC)c21,2.3,-5.13,-3.27,-5.64,-3.86,,150.0,1:2,1%,conventional,,,,
108970,10.1021/acs.jpcc.6b03768,CCCCC(CC)CC(=O)c1cc2c(-c3cc4c(-c5ccc(CC(CC)CCCC)s5)c5sccc5c(-c5ccc(CC(CC)CCCC)s5)c4s3)scc2s1,CCCCCCCCCCCc1c(/C=C2\C(=O)c3cc(F)c(F)cc3C2=C(C#N)C#N)sc2c1sc1c3c4nsnc4c4c5sc6c(CCCCCCCCCCC)c(/C=C7\C(=O)c8cc(F)c(F)cc8C7=C(C#N)C#N)sc6c5n(CCC(CC)CCCC)c4c3n(CCC(CC)CCCC)c21,2.15,-5.13,-3.27,-5.64,-3.86,,150.0,1:2,3%,conventional,,,,
108971,10.1021/acs.jpcc.6b03768,CCCCC(CC)CC(=O)c1cc2c(-c3cc4c(-c5ccc(CC(CC)CCCC)s5)c5sccc5c(-c5ccc(CC(CC)CCCC)s5)c4s3)scc2s1,CCCCCCCCCCCc1c(/C=C2\C(=O)c3cc(F)c(F)cc3C2=C(C#N)C#N)sc2c1sc1c3c4nsnc4c4c5sc6c(CCCCCCCCCCC)c(/C=C7\C(=O)c8cc(F)c(F)cc8C7=C(C#N)C#N)sc6c5n(CCC(CC)CCCC)c4c3n(CCC(CC)CCCC)c21,2.09,-5.13,-3.27,-5.64,-3.86,,150.0,1:2,5%,conventional,,,,
108972,10.1021/acs.jpcc.6b03768,CCCCC(CC)CC(=O)c1cc2c(-c3cc4c(-c5ccc(CC(CC)CCCC)s5)c5sccc5c(-c5ccc(CC(CC)CCCC)s5)c4s3)scc2s1,CCCCCCCCN1C(=O)C(C#N)=C(C)/C(=C\c2ccc(-c3cc4c5c(c(-c6ccc(/C=C7/C(=O)N(CCCCCCCC)C(=O)C(C#N)=C7C)s6)cc6c5c3C(=O)N(CCCCCCCC)C6=O)C(=O)N(CCCCCCCC)C4=O)s2)C1=O,0.48,-5.13,-3.27,-6.38,-3.98,99.0,150.0,1:1,,conventional,,,,
108973,10.1021/acs.jpcc.6b03768,CCCCC(CC)CC(=O)c1cc2c(-c3cc4c(-c5ccc(CC(CC)CCCC)s5)c5sccc5c(-c5ccc(CC(CC)CCCC)s5)c4s3)scc2s1,CCCCCCCCN1C(=O)C(C#N)=C(C)/C(=C\c2ccc(-c3cc4c5c(c(-c6ccc(/C=C7/C(=O)N(CCCCCCCC)C(=O)C(C#N)=C7C)s6)cc6c5c3C(=O)N(CCCCCCCC)C6=O)C(=O)N(CCCCCCCC)C4=O)s2)C1=O,0.4,-5.13,-3.27,-6.38,-3.98,99.0,150.0,1:2,,conventional,,,,
108974,10.1021/acs.jpcc.6b03768,CCCCC(CC)CC(=O)c1cc2c(-c3cc4c(-c5ccc(CC(CC)CCCC)s5)c5sccc5c(-c5ccc(CC(CC)CCCC)s5)c4s3)scc2s1,CCCCCCCCN1C(=O)C(C#N)=C(C)/C(=C\c2ccc(-c3cc4c5c(c(-c6ccc(/C=C7/C(=O)N(CCCCCCCC)C(=O)C(C#N)=C7C)s6)cc6c5c3C(=O)N(CCCCCCCC)C6=O)C(=O)N(CCCCCCCC)C4=O)s2)C1=O,0.18,-5.13,-3.27,-6.38,-3.98,99.0,150.0,1:3,,conventional,,,,
108975,10.1021/acs.jpcc.6b03768,CCCCC(CC)CC(=O)c1cc2c(-c3cc4c(-c5ccc(CC(CC)CCCC)s5)c5sccc5c(-c5ccc(CC(CC)CCCC)s5)c4s3)scc2s1,CCCCCCCCN1C(=O)C(C#N)=C(C)/C(=C\c2ccc(-c3cc4c5c(c(-c6ccc(/C=C7/C(=O)N(CCCCCCCC)C(=O)C(C#N)=C7C)s6)cc6c5c3C(=O)N(CCCCCCCC)C6=O)C(=O)N(CCCCCCCC)C4=O)s2)C1=O,1.14,-5.13,-3.27,-6.38,-3.98,99.0,150.0,1:1,1%,conventional,,,,
108976,10.1021/acs.jpcc.6b03768,CCCCC(CC)CC(=O)c1cc2c(-c3cc4c(-c5ccc(CC(CC)CCCC)s5)c5sccc5c(-c5ccc(CC(CC)CCCC)s5)c4s3)scc2s1,CCCCCCCCN1C(=O)C(C#N)=C(C)/C(=C\c2ccc(-c3cc4c5c(c(-c6ccc(/C=C7/C(=O)N(CCCCCCCC)C(=O)C(C#N)=C7C)s6)cc6c5c3C(=O)N(CCCCCCCC)C6=O)C(=O)N(CCCCCCCC)C4=O)s2)C1=O,1.27,-5.13,-3.27,-6.38,-3.98,99.0,150.0,1:1,3%,conventional,,,,
108977,10.1021/acs.jpcc.6b03768,CCCCC(CC)CC(=O)c1cc2c(-c3cc4c(-c5ccc(CC(CC)CCCC)s5)c5sccc5c(-c5ccc(CC(CC)CCCC)s5)c4s3)scc2s1,CCCCCCCCN1C(=O)C(C#N)=C(C)/C(=C\c2ccc(-c3cc4c5c(c(-c6ccc(/C=C7/C(=O)N(CCCCCCCC)C(=O)C(C#N)=C7C)s6)cc6c5c3C(=O)N(CCCCCCCC)C6=O)C(=O)N(CCCCCCCC)C4=O)s2)C1=O,1.41,-5.13,-3.27,-6.38,-3.98,99.0,150.0,1:1,5%,conventional,,,,
108978,10.1021/acs.jpcc.6b03768,CCCCC(CC)COC(=O)c1cc(F)c2sc3ccsc3c(=O)c2c1,CCCCCCCCCCCc1c(/C=C2\C(=O)c3cc(F)c(F)cc3C2=C(C#N)C#N)sc2c1sc1c3c4nsnc4c4c5sc6c(CCCCCCCCCCC)c(/C=C7\C(=O)c8cc(F)c(F)cc8C7=C(C#N)C#N)sc6c5n(CCC(CC)CCCC)c4c3n(CCC(CC)CCCC)c21,4.12,-5.15,-3.31,-5.64,-3.86,85.0,,2:3,3%,inverted,,,o-DCB,
108979,10.1021/acs.jpcc.6b03768,CCCCC(CC)COC(=O)c1cc(F)c2sc3ccsc3c(=O)c2c1,CCCCCCCCN1C(=O)C(C#N)=C(C)/C(=C\c2ccc(-c3cc4c5c(c(-c6ccc(/C=C7/C(=O)N(CCCCCCCC)C(=O)C(C#N)=C7C)s6)cc6c5c3C(=O)N(CCCCCCCC)C6=O)C(=O)N(CCCCCCCC)C4=O)s2)C1=O,3.64,-5.15,-3.31,-6.38,-3.98,70.0,,2:3,3%,inverted,,,o-DCB,
108980,10.1021/acs.jpcc.6b07479,CCCCCCCCC(CCCCCC)CN1C(=O)C2=C(c3ccc(-c4ccc5c(c4)C(CCCCCC)(CCCCCC)c4cc(-c6cc(CCCCCC)c(-c7ccc(-c8ccc(-c9sccc9CCCCCC)s8)s7)s6)ccc4-5)s3)N(CC(CCCCCC)CCCCCCCC)C(=O)C2=C1c1ccc(-c2ccc3c(c2)C(CCCCCC)(CCCCCC)c2ccccc2-3)s1,CCCCC(=O)OCC1(c2ccccc2)C2=CC=Cc3cccc4cccc5ccc6ccccc7cccc1c7c6c5c-4c3C2,4.9,-5.46,-3.75,-6.1,-3.9,130.0,,1:2,,conventional,,MoO3,chloroform:o-DCB (94:6),
108981,10.1021/acs.jpcc.6b07479,CCCCCCCCC(CCCCCC)CN1C(=O)C2=C(c3ccc(-c4ccc(-c5cc(CCCCCC)c(-c6ccc(-c7ccc(-c8sccc8CCCCCC)s7)s6)s5)cc4)s3)N(CC(CCCCCC)CCCCCCCC)C(=O)C2=C1c1ccc(-c2ccccc2)s1,CCCCC(=O)OCC1(c2ccccc2)C2=CC=Cc3cccc4cccc5ccc6ccccc7cccc1c7c6c5c-4c3C2,3.8,-5.25,-3.79,-6.1,-3.9,130.0,,1:2,,conventional,,MoO3,chloroform:o-DCB (94:6),
108982,10.1021/acs.jpcc.6b07479,CCCCCCCCC(CCCCCC)CN1C(=O)C2=C(c3ccc(-c4ccc(-c5cc(CCCCCC)c(-c6ccc(-c7ccc(-c8sccc8CCCCCC)s7)s6)s5)s4)s3)N(CC(CCCCCC)CCCCCCCC)C(=O)C2=C1c1ccc(-c2cccs2)s1,CCCCC(=O)OCC1(c2ccccc2)C2=CC=Cc3cccc4cccc5ccc6ccccc7cccc1c7c6c5c-4c3C2,4.1,-5.11,-3.85,-6.1,-3.9,130.0,,1:2,,conventional,,MoO3,chloroform:o-DCB (94:6),
108983,10.1021/acs.jpcc.6b07479,C=Cc1ccc(C2=C3C(=O)N(CC(CCCCCC)CCCCCCCC)C(c4ccc(/C=C/c5cc(CCCCCC)c(-c6ccc(-c7ccc(-c8sccc8CCCCCC)s7)s6)s5)s4)=C3C(=O)N2CC(CCCCCC)CCCCCCCC)s1,CCCCC(=O)OCC1(c2ccccc2)C2=CC=Cc3cccc4cccc5ccc6ccccc7cccc1c7c6c5c-4c3C2,2.9,-5.04,-3.82,-6.1,-3.9,130.0,,1:2,,conventional,,MoO3,chloroform:o-DCB (94:6),
108990,10.1021/acs.jpcc.7b08167,CCCCC(CC)COC(=O)c1cc(F)c2sc3ccsc3c(=O)c2c1,CCCCC(=O)OCC1(c2ccccc2)c2cccc3cccc4cccc5cccc6cccc1c6c-5c-4c-3c2,6.2,-5.15,-3.31,-6.1,-3.7,,40.0,1:1.5,,inverted,ZnO,MoO3,o-DCB,DIO
108992,10.1021/acs.jpcc.7b08167,CCCCC(CC)c1cc(F)c2sc3c(c2c1)C(=O)c1cc(-c2cc(COC(=O)CCCC(C)CC)c(C(=O)OCCCC(C)CC)s2)sc1C3=O,CCCCC(=O)OCC1(c2ccccc2)c2cccc3cccc4cccc5cccc6cccc1c6c-5c-4c-3c2,7.9,-5.24,-3.64,-6.1,-3.7,,40.0,1:1.5,,inverted,ZnO,MoO3,o-DCB,DIO
108993,10.1021/acs.jpcc.8b03132,CCCCC(CC)c1cc(F)c2sc3c(c2c1)C(=O)c1cc(-c2cc(COC(=O)CCCC(C)CC)c(C(=O)OCCCC(C)CC)s2)sc1C3=O,CCCCC(=O)OCC1(c2ccccc2)C2=CC=Cc3cccc4cccc5ccc6ccccc7cccc1c7c6c5c-4c3C2,9.44,-5.24,-3.64,-6.1,-3.9,70.0,,1:1.5,3 vol%,inverted,ZnO,MoO3,o-DCB,
108994,10.1021/acs.jpcc.8b03132,CCCCC(CC)c1cc(F)c2sc3c(c2c1)C(=O)c1cc(-c2cc(COC(=O)CCCC(C)CC)c(C(=O)OCCCC(C)CC)s2)sc1C3=O,CCCCC(=O)OCC1(c2ccccc2)C2=CC=Cc3cccc4cccc5ccc6ccccc7cccc1c7c6c5c-4c3C2,9.68,-5.24,-3.64,-6.1,-3.9,90.0,,1:1.5,3 vol%,inverted,ZnO,MoO3,o-DCB,
108995,10.1021/acs.jpcc.8b03132,CCCCC(CC)c1cc(F)c2sc3c(c2c1)C(=O)c1cc(-c2cc(COC(=O)CCCC(C)CC)c(C(=O)OCCCC(C)CC)s2)sc1C3=O,CCCCC(=O)OCC1(c2ccccc2)C2=CC=Cc3cccc4cccc5ccc6ccccc7cccc1c7c6c5c-4c3C2,8.94,-5.24,-3.64,-6.1,-3.9,120.0,,1:1.5,3 vol%,inverted,ZnO,MoO3,o-DCB,
108996,10.1021/acs.jpcc.8b03132,CCCCC(CC)c1cc(F)c2sc3c(c2c1)C(=O)c1cc(-c2cc(COC(=O)CCCC(C)CC)c(C(=O)OCCCC(C)CC)s2)sc1C3=O,CCCCC(=O)OCC1(c2ccccc2)C2=CC=Cc3cccc4cccc5ccc6ccccc7cccc1c7c6c5c-4c3C2,9.22,-5.24,-3.64,-6.1,-3.9,180.0,,1:1.5,3 vol% DIO,inverted,ZnO,MoO3,o-DCB,
108997,10.1021/acs.jpcc.8b03132,CCCCC(CC)c1cc(F)c2sc3c(c2c1)C(=O)c1cc(-c2cc(COC(=O)CCCC(C)CC)c(C(=O)OCCCC(C)CC)s2)sc1C3=O,CCCCC(=O)OCC1(c2ccccc2)C2=CC=Cc3cccc4cccc5ccc6ccccc7cccc1c7c6c5c-4c3C2,7.79,-5.24,-3.64,-6.1,-3.9,270.0,,1:1.5,3 vol% DIO,inverted,ZnO,MoO3,o-DCB,
108998,10.1021/acs.jpcc.8b03132,CCCCC(CC)c1cc(F)c2sc3c(c2c1)C(=O)c1cc(-c2cc(COC(=O)CCCC(C)CC)c(C(=O)OCCCC(C)CC)s2)sc1C3=O,CCCCC(=O)OCC1(c2ccccc2)C2=CC=Cc3cccc4cccc5ccc6ccccc7cccc1c7c6c5c-4c3C2,8.73,-5.24,-3.64,-6.1,-3.9,120.0,,1:3,3 vol% DIO,inverted,ZnO,MoO3,o-DCB,
108999,10.1021/acs.jpcc.8b03132,CCCCC(CC)c1cc(F)c2sc3c(c2c1)C(=O)c1cc(-c2cc(COC(=O)CCCC(C)CC)c(C(=O)OCCCC(C)CC)s2)sc1C3=O,CCCCC(=O)OCC1(c2ccccc2)C2=CC=Cc3cccc4cccc5ccc6ccccc7cccc1c7c6c5c-4c3C2,8.34,-5.24,-3.64,-6.1,-3.9,180.0,,1:3,3 vol% DIO,inverted,ZnO,MoO3,o-DCB,
109000,10.1021/acs.jpcc.8b03132,CCCCC(CC)c1cc(F)c2sc3c(c2c1)C(=O)c1cc(-c2cc(COC(=O)CCCC(C)CC)c(C(=O)OCCCC(C)CC)s2)sc1C3=O,CCCCC(=O)OCC1(c2ccccc2)C2=CC=Cc3cccc4cccc5ccc6ccccc7cccc1c7c6c5c-4c3C2,8.15,-5.24,-3.64,-6.1,-3.9,270.0,,1:3,3 vol%,inverted,ZnO,MoO3,o-DCB,
109001,10.1021/acs.jpclett.1c01077,COC(=O)C(C)(C)c1cc(C)cc(-c2sc3c4sc5cc(/C=C6/C(=O)c7cc(F)cc(c7)C(=O)/C6=C\c6cc(C(C)(C)C(=O)OC)c(-c7cc(C)cc(C(C)(C)C(=O)OC)c7)s6)sc5c4c(C(C)(C)C(=O)OC)ccc2-3)c1,CCc1c(/C=C2\C(=O)c3cc(OC(C)=O)ccc3C2=C(C#N)C#N)sc2c1sc1c3c4nsnc4c4c5sc6c(CC)c(/C=C7\C(=O)c8cc(OC(C)=O)ccc8C7=C(C#N)C#N)sc6c5n(CC)c4c3n(CC)c21,8.32,-5.56,-3.65,-5.35,-3.83,,100.0,,,,,,chloroform,
109002,10.1021/acs.jpclett.1c01077,COC(=O)C(C)(C)c1cc(C)cc(-c2sc3c4sc5cc(/C=C6/C(=O)c7cc(F)cc(c7)C(=O)/C6=C\c6cc(C(C)(C)C(=O)OC)c(-c7cc(C)cc(C(C)(C)C(=O)OC)c7)s6)sc5c4c(C(C)(C)C(=O)OC)ccc2-3)c1,CCc1c(/C=C2\C(=O)c3cc(C(=O)OC)ccc3C2=C(C#N)C#N)sc2c1sc1c3c4nsnc4c4c5sc6c(CC)c(/C=C7\C(=O)c8cc(C(=O)OC)ccc8C7=C(C#N)C#N)sc6c5n(CC)c4c3n(CC)c21,13.25,-5.56,-3.65,-5.41,-3.89,,100.0,,,,,,chloroform,
109006,10.1021/acs.macromol.0c01405,COC(=O)C(C)(C)c1cc(C)cc(-c2sc3c4sc5cc(/C=C6/C(=O)c7cc(F)cc(c7)C(=O)/C6=C\c6cc(C(C)(C)C(=O)OC)c(-c7cc(C)cc(C(C)(C)C(=O)OC)c7)s6)sc5c4c(C(C)(C)C(=O)OC)ccc2-3)c1,CCCCCCCCCCCCCCCCC1(CCCCCCCCCCCCCCC)c2cc3c(cc2-c2sc(/C=C4\C(=O)c5cc(-c6cc7c(-c8cc(F)c(CC(CC)CCCC)s8)c8sccc8c(-c8cc(F)c(CC(CC)CCCC)s8)c7s6)sc5C4=C(C#N)C#N)cc21)C(CCCCCCCCCCCCCCCC)(CCCCCCCCCCCCCCCC)c1cc(/C=C2\C(=O)c4ccsc4C2=C(C#N)C#N)sc1-3,11.4,-5.56,-3.65,-5.8,-3.7,,140.0,1.5:1,,conventional,PDINO,PEDOT:PSS,,PN
109008,10.1021/acs.macromol.0c01462,COC(=O)C(C)(C)c1cc(C)cc(-c2sc3c4sc5cc(/C=C6/C(=O)c7cc(F)cc(c7)C(=O)/C6=C\c6cc(C(C)(C)C(=O)OC)c(-c7cc(C)cc(C(C)(C)C(=O)OC)c7)s6)sc5c4c(C(C)(C)C(=O)OC)ccc2-3)c1,CCCCCCCCCCCC(CC)CN1C(=O)c2cc3c(cc2-c2cc4c(s2)c2c(n4CC(CC)CCCCCCCCCC)C(=O)/C2=C\c2cc(F)cc(C(F)(F)F)c2)/C(=C\c2cc(F)cc(C(F)(F)F)c2)C2=C(S3)C1=C2,15.35,-5.56,-3.65,-5.65,-4.1,152.0,100.0,1:1.3,,conventional,DPO,PEDOT:PSS,chloroform,CN
109009,10.1021/acs.macromol.0c01462,CCCCC(CC)Cc1sc(-c2c3cc(-c4ccc(-c5sc(-c6ccc(-c7cc8c(-c9cc(F)c(CC(CC)CCCC)s9)c9sc(-c%10nc(C(=O)OCC)cs%10)cc9c(-c9cc(F)c(CC(CC)CCCC)s9)c8s7)s6)c6c5C(=O)c5c(CC(CC)CCCC)sc(CC(CC)CCCC)c5C6=O)s4)sc3c(-c3cc(F)c(CC(CC)CCCC)s3)c3ccsc23)cc1F,CCCCCCCCCCCC(CC)CN1C(=O)c2cc3c(cc2-c2cc4c(s2)c2c(n4CC(CC)CCCCCCCCCC)C(=O)/C2=C\c2cc(F)cc(C(F)(F)F)c2)/C(=C\c2cc(F)cc(C(F)(F)F)c2)C2=C(S3)C1=C2,16.28,-5.52,-3.62,-5.65,-4.1,148.0,100.0,1:1.3,,conventional,DPO,PEDOT:PSS,chloroform,CN
109010,10.1021/acs.macromol.0c01462,CCCCC(CC)Cc1sc(-c2c3cc(-c4ccc(-c5sc(-c6ccc(-c7cc8c(-c9cc(F)c(CC(CC)CCCC)s9)c9sc(-c%10nc(C(=O)OCC)cs%10)cc9c(-c9cc(F)c(CC(CC)CCCC)s9)c8s7)s6)c6c5C(=O)c5c(CC(CC)CCCC)sc(CC(CC)CCCC)c5C6=O)s4)sc3c(-c3cc(F)c(CC(CC)CCCC)s3)c3ccsc23)cc1F,CCCCCCCCCCCC(CC)CN1C(=O)c2cc3c(cc2-c2cc4c(s2)c2c(n4CC(CC)CCCCCCCCCC)C(=O)/C2=C\c2cc(F)cc(C(F)(F)F)c2)/C(=C\c2cc(F)cc(C(F)(F)F)c2)C2=C(S3)C1=C2,14.54,-5.59,-3.64,-5.65,-4.1,143.0,100.0,1:1.3,,conventional,DPO,PEDOT:PSS,chloroform,CN
109011,10.1021/acs.macromol.0c01462,CCCCC(CC)Cc1sc(-c2c3cc(-c4ccc(-c5sc(-c6ccc(-c7cc8c(-c9cc(F)c(CC(CC)CCCC)s9)c9sc(-c%10nc(C(=O)OCC)cs%10)cc9c(-c9cc(F)c(CC(CC)CCCC)s9)c8s7)s6)c6c5C(=O)c5c(CC(CC)CCCC)sc(CC(CC)CCCC)c5C6=O)s4)sc3c(-c3cc(F)c(CC(CC)CCCC)s3)c3ccsc23)cc1F,CCCCCCCCCCCC(CC)CN1C(=O)c2cc3c(cc2-c2cc4c(s2)c2c(n4CC(CC)CCCCCCCCCC)C(=O)/C2=C\c2cc(F)cc(C(F)(F)F)c2)/C(=C\c2cc(F)cc(C(F)(F)F)c2)C2=C(S3)C1=C2,7.09,-5.62,-3.66,-5.65,-4.1,140.0,100.0,1:1.3,,conventional,DPO,PEDOT:PSS,chloroform,CN
109012,10.1021/acs.macromol.0c01462,CCCCC(CC)Cc1sc(-c2c3cc(-c4nc(C(=O)OCC)cs4)sc3c(-c3cc(F)c(CC(CC)CCCC)s3)c3ccsc23)cc1F,CCCCCCCCCCCC(CC)CN1C(=O)c2cc3c(cc2-c2cc4c(s2)c2c(n4CC(CC)CCCCCCCCCC)C(=O)/C2=C\c2cc(F)cc(C(F)(F)F)c2)/C(=C\c2cc(F)cc(C(F)(F)F)c2)C2=C(S3)C1=C2,0.1,-5.84,-3.68,-5.65,-4.1,140.0,100.0,1:1.3,,conventional,DPO,PEDOT:PSS,chloroform,CN
109013,10.1021/acs.macromol.0c01787,CCCCCCCCC(CCCCCC)Cc1ccsc1-c1nc2sc(-c3sc(-c4cc(CC(CCCC)CCCCCC)c(-c5nc6sc(-c7sccc7CC(CCCC)CCCCCC)nc6s5)s4)cc3CC(CCCCCC)CCCCCCCC)nc2s1,CCCCC(=O)OCC1(c2ccccc2)C2=CC=Cc3cccc4cccc5ccc6ccccc7cccc1c7c6c5c-4c3C2,7.4,-5.12,-2.76,-6.1,-3.9,340.0,,1:2,,inverted,ZnO,MoO3,chlorobenzene,
109014,10.1021/acs.macromol.0c01787,CCCCCCCCC(CCCCCC)Cc1ccsc1-c1nc2sc(-c3sc(-c4cc(CC(CCCC)CCCCCC)c(-c5nc6sc(-c7sccc7CC(CCCC)CCCCCC)nc6s5)s4)cc3CC(CCCCCC)CCCCCCCC)nc2s1,CCCCCCc1ccc(C2(c3ccc(CCCCCC)cc3)c3cc4c(cc3-c3sc5cc(C=C6C(=O)c7ccccc7C6=C(C#N)C#N)sc5c32)C(c2ccc(CCCCCC)cc2)(c2ccc(CCCCCC)cc2)c2c-4sc3cc(C=C4C(=O)c5ccccc5C4=C(C#N)C#N)sc23)cc1,7.1,-5.12,-2.76,-5.48,-3.83,120.0,,1:1.5,,inverted,ZnO,MoO3,chlorobenzene,
