Repository: JiYiqaq/PCE-KA-GNN

# Data directory

- `raw/Active_Database.csv` is the immutable source dataset bundled under CC BY 4.0. Do not overwrite it with processed data.
- `processed/` is created and populated by the training pipeline. Generated `.pt` and `.pth` caches are intentionally ignored by Git because they can exceed GitHub's normal single-file limit.

See `../DATA_LICENSE.md` for provenance, license and checksum information.

File: data/processed/device_records.csv (part 224 of 250)
record_id,doi,donor_smiles,acceptor_smiles,pce,homo_d,lumo_d,homo_a,lumo_a,active_layer_thickness,annealing_temp,d_a_ratio,additive_ratio,device_type,etl_canonical,htl_canonical,solvent_canonical,additive_canonical
109016,10.1021/acs.macromol.0c01787,CCCCCCCCC(CCCCCC)Cc1ccsc1-c1nc2sc(-c3sc(-c4cc(CC(CCCC)CCCCCC)c(-c5nc6sc(-c7sccc7CC(CCCC)CCCCCC)nc6s5)s4)cc3CC(CCCCCC)CCCCCCCC)nc2s1,CCCCCCc1ccc(C2(c3ccc(CCCCCC)cc3)c3cc4c(cc3-c3sc5cc(/C=C6\C(=O)c7cc(F)c(F)cc7C6=C(C#N)C#N)sc5c32)C(c2ccc(CCCCCC)cc2)(c2ccc(CCCCCC)cc2)c2c-4sc3cc(/C=C4\C(=O)c5cc(F)c(F)cc5C4=C(C#N)C#N)sc23)cc1,6.4,-5.12,-2.76,-5.66,-4.14,140.0,,,,inverted,ZnO,MoO3,chlorobenzene,
109018,10.1021/acs.macromol.0c01787,CCCCCCCCC(CCCCCC)Cc1ccsc1-c1nc2sc(-c3sc(-c4cc(CC(CCCC)CCCCCC)c(-c5nc6sc(-c7sccc7CC(CCCC)CCCCCC)nc6s5)s4)cc3CC(CCCCCC)CCCCCCCC)nc2s1,CCCCCCc1ccc(C2(c3ccc(CCCCCC)cc3)c3cc4c(cc3-c3sc5cc(/C=C6\C(=O)c7ccc(C)cc7C6=C(C#N)C#N)sc5c32)C(c2ccc(CCCCCC)cc2)(c2ccc(CCCCCC)cc2)c2c-4sc3cc(/C=C4\C(=O)c5ccc(C)cc5C4=C(C#N)C#N)sc23)cc1,7.6,-5.12,-2.76,-5.514,-3.808,110.0,,,,inverted,ZnO,MoO3,chlorobenzene,
109020,10.1021/acs.macromol.0c01787,CCCCCCCCC(CCCCCC)Cc1ccsc1-c1nc2sc(-c3sc(-c4cc(CC(CCCC)CCCCCC)c(-c5nc6sc(-c7sccc7CC(CCCC)CCCCCC)nc6s5)s4)cc3CC(CCCCCC)CCCCCCCC)nc2s1,CCCCCCc1ccc(C2(c3ccc(CCCCCC)cc3)c3cc4c(cc3-c3sc(-c5sc(/C=C6\C(=O)c7cc(F)c(F)cc7C6=C(C#N)C#N)cc5OCC(CC)CCCC)cc32)C(c2ccc(CCCCCC)cc2)(c2ccc(CCCCCC)cc2)c2cc(-c3scc(/C=C5/C(=O)c6cc(F)c(F)cc6C5=C(C#N)C#N)c3OCC(CC)CCCC)sc2-4)cc1,2.2,-5.12,-2.76,-5.44,-4.19,120.0,,,,inverted,ZnO,MoO3,chlorobenzene,
109035,10.1021/acs.macromol.0c02496,Cc1cc(C)cc(-c2sc(/C=C3\C(=O)c4cccc(c4)C(=O)\C3=C\c3cc4sc5c6sc(-c7cc(C)cc(C)c7)c-6ccc(C)c5c4s3)cc2C)c1,CCCCCCCCCCC(CCCCCCCC)CN1C(=O)c2ccc3c4c(c(-c5ccc(-c6cccs6)s5)cc(c24)C1=O)C(=O)N(C(CCCCCCCC)CCCCCCCCCC)C3=O,7.03,-5.33,-3.53,,,,,,,conventional,PNDIT-F3N-Br,PEDOT:PSS,chlorobenzene,
109048,10.1021/acs.macromol.2c01276,COC(=O)C(C)(C)c1cc(C)cc(-c2sc3c4sc5cc(/C=C6/C(=O)c7cc(F)cc(c7)C(=O)/C6=C\c6cc(C(C)(C)C(=O)OC)c(-c7cc(C)cc(C(C)(C)C(=O)OC)c7)s6)sc5c4c(C(C)(C)C(=O)OC)ccc2-3)c1,CCCCCCCCCCCc1c(/C=C2\C(=O)c3ccccc3C2=C(C#N)C#N)sc2c1sc1c3c4nsnc4c4c5sc6c(CCCCCCCCCCC)c(/C=C7\C(=O)c8cc(-c9cccs9)ccc8C7=C(C#N)C#N)sc6c5n(CC(CCCCCCCC)CCCCCCCCCC)c4c3n(CC(CCCCCCCC)CCCCCCCCCC)c21,15.1,-5.56,-3.65,-5.68,-3.94,,120.0,1:1 w/w,1.5 vol %,conventional,PDINN,PEDOT:PSS,,CN
109049,10.1021/acs.macromol.2c01276,COC(=O)C(C)(C)c1cc(C)cc(-c2sc3c4sc5cc(/C=C6/C(=O)c7cc(F)cc(c7)C(=O)/C6=C\c6cc(C(C)(C)C(=O)OC)c(-c7cc(C)cc(C(C)(C)C(=O)OC)c7)s6)sc5c4c(C(C)(C)C(=O)OC)ccc2-3)c1,CCCCCCCCCCCCC(CCCCCCCCCC)Cn1c2c3sc(/C=C4\C(=O)c5ccccc5C4=C(C#N)C#N)c(CCCCCCCCCCC)c3sc2c2c3nsnc3c3c4sc5c(CCCCCCCCCCC)c(/C=C6\C(=O)c7cc(-c8ccc(-c9ccc%10c(c9F)C(=O)/C(=C\c9sc%11c(sc%12c%13c%14nsnc%14c%14c%15sc%16c(CCCCCCCCCCC)c(/C=C%17\C(=O)c%18c(ccc(-c%19cccs%19)c%18F)C%17=C(C#N)C#N)sc%16c%15n(CC(CCCCCCCCCC)CCCCCCCCCCCC)c%14c%13n(CC(CCCCCCCCCC)CCCCCCCCCCCC)c%11%12)c9CCCCCCCCCCC)C%10=C(C#N)C#N)s8)ccc7C6=C(C#N)C#N)sc5c4n(CC(CCCCCCCCCC)CCCCCCCCCCCC)c3c21,16.0,-5.56,-3.65,-5.74,-3.83,,120.0,1:1 w/w,1.5 vol %,conventional,PDINN,PEDOT:PSS,,CN
109050,10.1021/acs.macromol.2c01276,COC(=O)C(C)(C)c1cc(C)cc(-c2sc3c4sc5cc(/C=C6/C(=O)c7cc(F)cc(c7)C(=O)/C6=C\c6cc(C(C)(C)C(=O)OC)c(-c7cc(C)cc(C(C)(C)C(=O)OC)c7)s6)sc5c4c(C(C)(C)C(=O)OC)ccc2-3)c1,CCCCCCCCCCCCC(CCCCCCCCCC)Cn1c2c3sc(/C=C4\C(=O)c5c(F)cccc5C4=C(C#N)C#N)c(CCCCCCCCCCC)c3sc2c2c3nsnc3c3c4sc5c(CCCCCCCCCCC)c(/C=C6\C(=O)c7c(ccc(-c8cccs8)c7F)C6=C(C#N)C#N)sc5c4n(CC(CCCCCCCCCC)CCCCCCCCCCCC)c3c21,15.4,-5.56,-3.65,-5.715,-3.805,,120.0,1:1 w/w,1.5 vol %,conventional,PDINN,PEDOT:PSS,,CN
109051,10.1021/acs.macromol.2c01276,COC(=O)C(C)(C)c1cc(C)cc(-c2sc3c4sc5cc(/C=C6/C(=O)c7cc(F)cc(c7)C(=O)/C6=C\c6cc(C(C)(C)C(=O)OC)c(-c7cc(C)cc(C(C)(C)C(=O)OC)c7)s6)sc5c4c(C(C)(C)C(=O)OC)ccc2-3)c1,CCCCCCCCCCCc1c(/C=C2\C(=O)c3ccccc3C2=C(C#N)C#N)sc2c1sc1c3c4nsnc4c4c5sc6c(CCCCCCCCCCC)c(/C=C7\C(=O)c8cc(-c9cccs9)ccc8C7=C(C#N)C#N)sc6c5n(CC(CCCCCCCC)CCCCCCCCCC)c4c3n(CC(CCCCCCCC)CCCCCCCCCC)c21,15.05,-5.56,-3.65,-5.68,-3.94,,120.0,1:1 w/w,1.5 vol %,conventional,PDINN,PEDOT:PSS,,CN
109052,10.1021/acs.macromol.2c01276,COC(=O)C(C)(C)c1cc(C)cc(-c2sc3c4sc5cc(/C=C6/C(=O)c7cc(F)cc(c7)C(=O)/C6=C\c6cc(C(C)(C)C(=O)OC)c(-c7cc(C)cc(C(C)(C)C(=O)OC)c7)s6)sc5c4c(C(C)(C)C(=O)OC)ccc2-3)c1,CCCCCCCCCCCCC(CCCCCCCCCC)Cn1c2c3sc(/C=C4\C(=O)c5c(F)cccc5C4=C(C#N)C#N)c(CCCCCCCCCCC)c3sc2c2c3nsnc3c3c4sc5c(CCCCCCCCCCC)c(/C=C6\C(=O)c7c(ccc(-c8cccs8)c7F)C6=C(C#N)C#N)sc5c4n(CC(CCCCCCCCCC)CCCCCCCCCCCC)c3c21,15.2,-5.56,-3.65,-5.715,-3.805,,120.0,1:1 w/w,1.5 vol %,conventional,PDINN,PEDOT:PSS,,CN
109056,10.1021/acs.macromol.2c01974,CCCCCCC(CCCC)Cc1csc(-c2cc3c4nn(CC(CC)CCCC)nc4c4cc(-c5cc(CC(CCCC)CCCCCC)c(-c6cc7c(-c8cc(F)c(CC(CC)CCCC)s8)c8sc(-c9sc(-c%10cc%11c%12nsnc%12c%12cc(-c%13cc(CC(CCCC)CCCCCC)c(-c%14cc%15c(-c%16cc(F)c(CC(CC)CCCC)s%16)c%16sccc%16c(-c%16cc(F)c(CC(CC)CCCC)s%16)c%15s%14)s%13)sc%12c%11s%10)cc9CC(CCCC)CCCCCC)cc8c(-c8cc(F)c(CC(CC)CCCC)s8)c7s6)s5)sc4c3s2)c1,CCCCCCCCCc1c(C=C2C(=O)c3cc(Cl)c(Cl)cc3C2=C(C#N)C#N)sc2c1sc1c3c4nsnc4c4c5sc6c(CCCCCCCCC)c(C=C7C(=O)c8cc(Cl)c(Cl)cc8C7=C(C#N)C#N)sc6c5n(CC(CCCC)CCCCCC)c4c3n(CC(CCCC)CCCCCC)c21,15.57,-5.5,-3.52,-5.665,-4.165,,,,,conventional,PDINN,PEDOT:PSS,toluene,
109058,10.1021/acs.macromol.5b00056,CCCCCCC(CCCC)Cc1ccc(-c2c3cc(-c4sc(-c5c(F)c(F)c(-c6cc(CC(CC)CCCC)cs6)c6nsnc56)cc4CC(CC)CCCC)sc3c(-c3ccc(CC(CCCC)CCCCCC)s3)c3ccsc23)s1,CCCCC(=O)OCC1(c2ccccc2)C2=CC=Cc3cccc4cccc5ccc6ccccc7cccc1c7c6c5c-4c3C2,5.46,-5.47,-3.58,-6.1,-3.9,91.0,,1:1.2,,conventional,LiF,MoO3,o-DCB,
109059,10.1021/acs.macromol.5b00056,CCCCCCC(CCCC)Cc1ccc(-c2ccc(-c3c4cc(-c5sc(-c6c(F)c(F)c(-c7cc(CC(CC)CCCC)cs7)c7nsnc67)cc5CC(CC)CCCC)sc4c(-c4ccc(-c5ccc(CC(CCCC)CCCCCC)s5)s4)c4ccsc34)s2)s1,CCCCC(=O)OCC1(c2ccccc2)C2=CC=Cc3cccc4cccc5ccc6ccccc7cccc1c7c6c5c-4c3C2,5.22,-5.37,-3.61,-6.1,-3.9,118.0,,1:0.8,,conventional,LiF,MoO3,o-DCB,
109060,10.1021/acs.macromol.5b00056,CCCCCCC(CCCC)Cc1ccc(-c2ccc(-c3ccc(-c4c5cc(-c6sc(-c7c(F)c(F)c(-c8cc(CC(CC)CCCC)cs8)c8nsnc78)cc6CC(CC)CCCC)sc5c(-c5ccc(-c6ccc(-c7ccc(CC(CCCC)CCCCCC)s7)s6)s5)c5ccsc45)s3)s2)s1,CCCCC(=O)OCC1(c2ccccc2)C2=CC=Cc3cccc4cccc5ccc6ccccc7cccc1c7c6c5c-4c3C2,6.48,-5.31,-3.62,-6.1,-3.9,140.0,,1:0.8,,conventional,LiF,MoO3,o-DCB,
109061,10.1021/acs.macromol.5b00056,CCCCCCC(CCCC)Cc1ccc(-c2ccc(-c3ccc(-c4ccc(-c5c6cc(-c7sc(-c8c(F)c(F)c(-c9cc(CC(CC)CCCC)cs9)c9nsnc89)cc7CC(CC)CCCC)sc6c(-c6ccc(-c7ccc(-c8ccc(-c9ccc(CC(CCCC)CCCCCC)s9)s8)s7)s6)c6ccsc56)s4)s3)s2)s1,CCCCC(=O)OCC1(c2ccccc2)C2=CC=Cc3cccc4cccc5ccc6ccccc7cccc1c7c6c5c-4c3C2,2.17,-5.3,-3.63,-6.1,-3.9,95.0,,1:1,,conventional,LiF,MoO3,o-DCB,
109062,10.1021/acs.macromol.5b00098,CCCCCCC(CCCC)Cc1cc2cc(-c3ccc(C4=C5C(=O)N(CC(CC)CCCC)C(c6cccs6)=C5C(=O)N4CC(CC)CCCC)s3)sc2c2c(CC(CCCC)CCCCCC)cc3ccsc3c12,CCCCC(=O)OCC1(c2ccccc2)c2cccc3cccc4cccc5cccc6cccc1c6c-5c-4c-3c2,3.11,-5.47,-3.5,-6.1,-3.7,,,1:2,,conventional,Ca,PEDOT:PSS,o-DCB,
109063,10.1021/acs.macromol.5b00098,CCCCCCCCCCC(CCCCCCCC)Cc1cc2cc(-c3sc(-c4c(F)c(F)c(-c5cc(CCCCCCCC)cs5)c5nsnc45)cc3CCCCCCCC)sc2c2c(CC(CCCCCCCC)CCCCCCCCCC)cc3ccsc3c12,CCCCC(=O)OCC1(c2ccccc2)c2cccc3cccc4cccc5cccc6cccc1c6c-5c-4c-3c2,6.02,-5.34,-3.64,-6.1,-3.7,,,1:1,,conventional,Ca,PEDOT:PSS,o-DCB,
109064,10.1021/acs.macromol.5b00098,CCCCCCCCCCC(CCCCCCCC)Cc1cc2cc(-c3sc(-c4c(F)c(F)c(-c5cc(CCCCCCCC)cs5)c5nsnc45)cc3CCCCCCCC)sc2c2c(CC(CCCCCCCC)CCCCCCCCCC)cc3ccsc3c12,CCCCC(=O)OCC1(c2ccccc2)c2cccc3cccc4cccc5cccc6cccc1c6c-5c-4c-3c2,6.16,-5.34,-3.64,-6.1,-3.7,,,1:1,5 vol%,conventional,Ca,PEDOT:PSS,o-DCB,CN
109065,10.1021/acs.macromol.5b00098,CCCCCCCCCCC(CCCCCCCC)Cc1cc2cc(-c3sc(-c4c(F)c(F)c(-c5cc(CCCCCCCC)cs5)c5nsnc45)cc3CCCCCCCC)sc2c2c(CC(CCCCCCCC)CCCCCCCCCC)cc3ccsc3c12,CCCCC(=O)OCC1(c2ccccc2)c2cccc3cccc4cccc5cccc6cccc1c6c-5c-4c-3c2,6.52,-5.34,-3.64,-6.1,-3.7,,,1:1,5 vol %,conventional,Ca,PEDOT:PSS,o-DCB,CN
109066,10.1021/acs.macromol.5b00098,CCCCCCCCCCC(CCCCCCCC)Cc1cc2cc(-c3sc(-c4c(F)c(F)c(-c5cc(CCCCCCCC)cs5)c5nsnc45)cc3CCCCCCCC)sc2c2c(CC(CCCCCCCC)CCCCCCCCCC)cc3ccsc3c12,CCCCC(=O)OCC1(c2ccccc2)c2cccc3cccc4cccc5cccc6cccc1c6c-5c-4c-3c2,6.5,-5.34,-3.64,-6.1,-3.7,,,1:1.2,5 vol %,inverted,ZnO,MoO3,o-DCB,CN
109067,10.1021/acs.macromol.5b00098,CCCCCCCCCCC(CCCCCCCC)Cc1cc2cc(-c3sc(-c4c(F)c(F)c(-c5cc(CCCCCCCC)cs5)c5nsnc45)cc3CCCCCCCC)sc2c2c(CC(CCCCCCCC)CCCCCCCCCC)cc3ccsc3c12,CCCCC(=O)OCC1(c2ccccc2)c2cccc3cccc4cccc5cccc6cccc1c6c-5c-4c-3c2,6.86,-5.34,-3.64,-6.1,-3.7,,,1:1.2,5 vol %,inverted,ZnO/PFN,MoO3,o-DCB,CN
109068,10.1021/acs.macromol.5b00251,CCCCCCCCc1cc(-c2c(-c3cccs3)sc3c(-c4cc(CCCCCCCC)c(CCCCCCCC)s4)c(-c4ccc(-c5cccc6nsnc56)s4)sc23)sc1CCCCCCCC,COC(=O)CCCC1(c2ccccc2)C23c4c5ccc6c7cc8c9c%10c(cc%11cc%12c%13c%14c(cc%15c%16ccc-5c2c%16c2c5c%16c%17c(c(c46)c7c9c%17c4c%10c%11c%13c4c%16c%14c%152)C513)C%12)C8,1.82,-5.34,-3.53,,,103.0,,1:1,,conventional,Ca,PEDOT:PSS,o-DCB,
109069,10.1021/acs.macromol.5b00251,CCCCCCCCc1cc(-c2c(-c3cccs3)sc3c(-c4cc(CCCCCCCC)c(CCCCCCCC)s4)c(-c4ccc(-c5cccc6nsnc56)s4)sc23)sc1CCCCCCCC,COC(=O)CCCC1(c2ccccc2)C23c4c5ccc6c7cc8c9c%10c(cc%11cc%12c%13c%14c(cc%15c%16ccc-5c2c%16c2c5c%16c%17c(c(c46)c7c9c%17c4c%10c%11c%13c4c%16c%14c%152)C513)C%12)C8,3.3,-5.34,-3.53,,,98.0,,1:1,,conventional,Ca,PEDOT:PSS,o-DCB,DIO
109077,10.1021/acs.macromol.5b00251,CCCCCCCCC(CCCCCC)Cn1c2ccccc2c2ccc(-c3c4cc(-c5ccc(-c6sc(-c7cccs7)c7c6C(=O)c6c(CC(CC)CCCC)sc(CC(CC)CCCC)c6C7=O)s5)sc4c(-c4ccc5c6ccccc6n(CC(CCCCCC)CCCCCCCC)c5c4)c4ccsc34)cc21,CCCCC(=O)OCC1(c2ccccc2)c2cccc3cccc4cccc5cccc6cccc1c6c-5c-4c-3c2,3.9,-5.47,-3.62,-6.1,-3.7,,,,,conventional,Ca,PEDOT:PSS,o-DCB,
109078,10.1021/acs.macromol.5b00251,Cc1ccc(C2CC=C(C(=O)O)C(c3ccc(C(C)(C)C)cc3)N2S(=O)(=O)c2ccc(C)cc2)cc1,CCCCC(=O)OCC1(c2ccccc2)c2cccc3cccc4cccc5cccc6cccc1c6c-5c-4c-3c2,0.7,-5.23,-3.6,-6.1,-3.7,,,,,conventional,Ca,PEDOT:PSS,o-DCB,
109081,10.1021/acs.macromol.5b00251,CCCCCCCCCCC(CCCCCCCC)CN1C(=O)c2c(-c3cc4sccc4s3)sc(-c3cc4sc(-c5cc6c(-c7ccc(CC(CC)CCCC)s7)c7sccc7c(-c7ccc(CC(CC)CCCC)s7)c6s5)cc4s3)c2C1=O,CCCCC(=O)OCC1(c2ccccc2)C2=CC=Cc3cccc4cccc5ccc6ccccc7cccc1c7c6c5c-4c3C2,6.76,-5.68,-3.81,-6.1,-3.9,,,,,inverted,ZnO,MoO3,o-DCB,
109083,10.1021/acs.macromol.5b00514,CCCCCCCCCCc1cc(-c2c3sc4cc(-c5scc6cc(C(=O)C(CC)CCCC)sc56)sc4c3c(-c3cc(CCCCCCCCCC)c(CCCCCCCCCC)s3)c3sc4ccsc4c23)sc1CCCCCCCCCC,CCCCC(=O)OCC1(c2ccccc2)C2=CC=Cc3cccc4cccc5ccc6ccccc7cccc1c7c6c5c-4c3C2,6.74,-5.29,-3.66,-6.1,-3.9,,70.0,1:1.5,3 vol %,conventional,TiO2,PEDOT:PSS,chlorobenzene,DIO
109084,10.1021/acs.macromol.5b00514,CCCCCCCCCCc1cc(-c2c3sc4cc(-c5scc6c7c(sc56)C(=O)N(CCCCCCCC)C7=O)sc4c3c(-c3cc(CCCCCCCCCC)c(CCCCCCCCCC)s3)c3sc4ccsc4c23)sc1CCCCCCCCCC,CCCCC(=O)OCC1(c2ccccc2)C2=CC=Cc3cccc4cccc5ccc6ccccc7cccc1c7c6c5c-4c3C2,2.83,-5.53,-3.87,-6.1,-3.9,,70.0,1:1.5,3 vol%,conventional,TiO2,PEDOT:PSS,chlorobenzene,DIO
109085,10.1021/acs.macromol.5b00514,CCCCCCCCCCc1cc(-c2c3sc4cc(-c5scc6cc(C(=O)C(CC)CCCC)sc56)sc4c3c(-c3cc(CCCCCCCCCC)c(CCCCCCCCCC)s3)c3sc4ccsc4c23)sc1CCCCCCCCCC,CCCCC(=O)OCC1(c2ccccc2)C2=CC=Cc3cccc4cccc5ccc6ccccc7cccc1c7c6c5c-4c3C2,6.16,-5.29,-3.66,-6.1,-3.9,,,,,inverted,TiO2,,,
109086,10.1021/acs.macromol.5b00514,CCCCCCCCCCc1cc(-c2c3sc4cc(-c5scc6cc(C(=O)C(CC)CCCC)sc56)sc4c3c(-c3cc(CCCCCCCCCC)c(CCCCCCCCCC)s3)c3sc4ccsc4c23)sc1CCCCCCCCCC,CCCCC(=O)OCC1(c2ccccc2)C2=CC=Cc3cccc4cccc5ccc6ccccc7cccc1c7c6c5c-4c3C2,6.24,-5.29,-3.66,-6.1,-3.9,,,,,inverted,PEIE,,,
109087,10.1021/acs.macromol.5b00514,CCCCCCCCCCc1cc(-c2c3sc4cc(-c5scc6c7c(sc56)C(=O)N(CCCCCCCC)C7=O)sc4c3c(-c3cc(CCCCCCCCCC)c(CCCCCCCCCC)s3)c3sc4ccsc4c23)sc1CCCCCCCCCC,CCCCC(=O)OCC1(c2ccccc2)C2=CC=Cc3cccc4cccc5ccc6ccccc7cccc1c7c6c5c-4c3C2,4.44,-5.53,-3.87,-6.1,-3.9,,,,,inverted,TiO2,,,
109098,10.1021/acs.macromol.5b00684,CCCCCCCCc1cc(-c2c(-c3cccs3)sc3c(-c4cc(CCCCCCCC)c(CCCCCCCC)s4)c(-c4ccc(-c5cccc6nsnc56)s4)sc23)sc1CCCCCCCC,CCCCC(=O)OCC1(c2ccccc2)C2=CC=Cc3cccc4cccc5ccc6ccccc7cccc1c7c6c5c-4c3C2,7.18,-5.34,-3.53,-6.1,-3.9,100.0,,1:1.5,3 vol %,conventional,,,,
109100,10.1021/acs.macromol.5b00684,CCCCCCc1csc(-c2ccc(-c3cc(CCCCCC)c(/C=C/c4csc(-c5cc6c(OCC(CC)CCCC)c7sc(-c8ccc(C9=C%10C(=O)N(CC(CC)CCCC)C(c%11ccc(-c%12cc%13c(OCC(CC)CCCC)c%14sccc%14c(OCC(CC)CCCC)c%13s%12)s%11)=C%10C(=O)N9CC(CC)CCCC)s8)cc7c(OCC(CC)CCCC)c6s5)c4)s3)c3nsnc23)c1,CCCCC(=O)OCC1(c2ccccc2)C2=CC=Cc3cccc4cccc5ccc6ccccc7cccc1c7c6c5c-4c3C2,6.48,-5.31,-3.6,-6.1,-3.9,95.0,,1:1.5,3 vol %,conventional,,,,
109109,10.1021/acs.macromol.5b00702,CCCCCCOc1c(OCCCCCC)c(-c2ccc(-c3ccc4c(c3)C(CCOCCOCCOCCOC)(CCOCCOCCOCCOC)c3ccccc3-4)s2)c2nsnc2c1-c1cccs1,COC(=O)CCCC1(c2ccccc2)C23c4c5c6c7c8c9c(c%10c%11c2c2c%12c4c4c%13c5c5c7c7c8c8c%14c9c%10c9c%10c%11c2c2c%11c%12c4c4c%12c%13c5c5c7c7c8c8c%14c9c9c%10c2c2c%11c4c4c%12c5c7c5c8c9c2c45)C613,1.72,-5.32,-3.2,,,,,1:4,,,,,MOB,
109119,10.1021/acs.macromol.5b00829,CCCCCCCCOc1cccc(-c2nc3c(-c4cccs4)ccc(-c4ccc(-c5cc6c(-c7ccc(CC(CC)CCCC)s7)c7sccc7c(-c7ccc(CC(CC)CCCC)s7)c6s5)s4)c3nc2-c2cccc(OCCCCCCCC)c2)c1,CCCCC(=O)OCC1(c2ccccc2)C2=CC=Cc3cccc4cccc5ccc6ccccc7cccc1c7c6c5c-4c3C2,5.14,-5.05,-3.29,-6.1,-3.9,80.0,,1:1,,conventional,Ca,PEDOT:PSS,o-DCB,
109120,10.1021/acs.macromol.5b00829,CCCCCCCCOc1cccc(-c2nc3c(-c4cccs4)ccc(-c4ccc(-c5cc6c(-c7ccc(CC(CC)CCCC)s7)c7sccc7c(-c7ccc(CC(CC)CCCC)s7)c6s5)s4)c3nc2-c2cccc(OCCCCCCCC)c2)c1,CCCCC(=O)OCC1(c2ccccc2)C2=CC=Cc3cccc4cccc5ccc6ccccc7cccc1c7c6c5c-4c3C2,5.24,-5.05,-3.29,-6.1,-3.9,82.0,,1:1.5,,conventional,Ca,PEDOT:PSS,o-DCB,
109121,10.1021/acs.macromol.5b00829,CCCCCCCCOc1cccc(-c2nc3c(-c4cccs4)ccc(-c4ccc(-c5cc6c(-c7ccc(CC(CC)CCCC)s7)c7sccc7c(-c7ccc(CC(CC)CCCC)s7)c6s5)s4)c3nc2-c2cccc(OCCCCCCCC)c2)c1,CCCCC(=O)OCC1(c2ccccc2)C2=CC=Cc3cccc4cccc5ccc6ccccc7cccc1c7c6c5c-4c3C2,4.53,-5.05,-3.29,-6.1,-3.9,85.0,,1:2,,conventional,Ca,PEDOT:PSS,o-DCB,
109122,10.1021/acs.macromol.5b00829,CCCCCCCCOc1cccc(-c2nc3c(-c4cccs4)ccc(-c4ccc(-c5cc6c(-c7ccc(CC(CC)CCCC)s7)c7sccc7c(-c7ccc(CC(CC)CCCC)s7)c6s5)s4)c3nc2-c2cccc(OCCCCCCCC)c2)c1,CCCCC(=O)OCC1(c2ccccc2)C2=CC=Cc3cccc4cccc5ccc6ccccc7cccc1c7c6c5c-4c3C2,3.28,-5.05,-3.29,-6.1,-3.9,80.0,,1:1.5,1%,conventional,Ca,PEDOT:PSS,o-DCB,DIO
109123,10.1021/acs.macromol.5b00829,CCCCCCCCOc1cccc(-c2nc3c(-c4cccs4)ccc(-c4ccc(-c5cc6c(-c7ccc(CC(CC)CCCC)s7)c7sccc7c(-c7ccc(CC(CC)CCCC)s7)c6s5)s4)c3nc2-c2cccc(OCCCCCCCC)c2)c1,CCCCC(=O)OCC1(c2ccccc2)C2=CC=Cc3cccc4cccc5ccc6ccccc7cccc1c7c6c5c-4c3C2,4.79,-5.05,-3.29,-6.1,-3.9,85.0,,1:1.5,3%,conventional,Ca,PEDOT:PSS,o-DCB,DIO
109124,10.1021/acs.macromol.5b00829,CCCCCCCCOc1cccc(-c2nc3c(-c4cccs4)ccc(-c4ccc(-c5cc6c(-c7ccc(CC(CC)CCCC)s7)c7sccc7c(-c7ccc(CC(CC)CCCC)s7)c6s5)s4)c3nc2-c2cccc(OCCCCCCCC)c2)c1,CCCCC(=O)OCC1(c2ccccc2)C2=CC=Cc3cccc4cccc5ccc6ccccc7cccc1c7c6c5c-4c3C2,5.63,-5.05,-3.29,-6.1,-3.9,80.0,,1:1.5,5%,conventional,Ca,PEDOT:PSS,o-DCB,DIO
109125,10.1021/acs.macromol.5b00829,CCCCCCCCOc1cccc(-c2nc3c(-c4cccs4)ccc(-c4ccc(-c5cc6c(-c7ccc(CC(CC)CCCC)s7)c7sccc7c(-c7ccc(CC(CC)CCCC)s7)c6s5)s4)c3nc2-c2cccc(OCCCCCCCC)c2)c1,CCCCC(=O)OCC1(c2ccccc2)C2=CC=Cc3cccc4cccc5ccc6ccccc7cccc1c7c6c5c-4c3C2,5.44,-5.05,-3.29,-6.1,-3.9,82.0,,1:1.5,8%,conventional,Ca,PEDOT:PSS,o-DCB,DIO
109127,10.1021/acs.macromol.5b00829,CCCCCCCCOc1cccc(-c2nc3c(-c4cccs4)ccc(-c4ccc(-c5cc6c(-c7cc(F)c(CC(CC)CCCC)s7)c7sccc7c(-c7cc(F)c(CC(CC)CCCC)s7)c6s5)s4)c3nc2-c2cccc(OCCCCCCCC)c2)c1,CCCCC(=O)OCC1(c2ccccc2)C2=CC=Cc3cccc4cccc5ccc6ccccc7cccc1c7c6c5c-4c3C2,6.25,-5.19,-3.46,-6.1,-3.9,80.0,,1:1.5,5%,conventional,Ca,PEDOT:PSS,o-DCB,DIO
109128,10.1021/acs.macromol.5b00829,CCCCCCCCOc1cccc(-c2nc3c(-c4cccs4)c(F)c(F)c(-c4ccc(-c5cc6c(-c7ccc(CC(CC)CCCC)s7)c7sccc7c(-c7ccc(CC(CC)CCCC)s7)c6s5)s4)c3nc2-c2cccc(OCCCCCCCC)c2)c1,CCCCC(=O)OCC1(c2ccccc2)C2=CC=Cc3cccc4cccc5ccc6ccccc7cccc1c7c6c5c-4c3C2,7.39,-5.145,-3.29,-6.1,-3.9,82.0,,1:1.5,5%,conventional,Ca,PEDOT:PSS,o-DCB,DIO
109129,10.1021/acs.macromol.5b00829,CCCCCCCCOc1cccc(-c2nc3c(-c4cccs4)c(F)c(F)c(-c4ccc(-c5cc6c(-c7cc(F)c(CC(CC)CCCC)s7)c7sccc7c(-c7cc(F)c(CC(CC)CCCC)s7)c6s5)s4)c3nc2-c2cccc(OCCCCCCCC)c2)c1,CCCCC(=O)OCC1(c2ccccc2)C2=CC=Cc3cccc4cccc5ccc6ccccc7cccc1c7c6c5c-4c3C2,8.55,-5.35,-3.55,-6.1,-3.9,85.0,,1:1.5,5%,conventional,Ca,PEDOT:PSS,o-DCB,DIO
109130,10.1021/acs.macromol.5b01541,CCCCCCCCCCC(CCCCCCCC)Cc1cc2cc3c(cc(CC(CCCCCCCC)CCCCCCCCCC)c4cc(-c5sc(-c6c(F)c(F)c(-c7cc(CCCC)cs7)c7nsnc67)cc5CCCC)[se]c43)cc2c2[se]ccc12,CCCCC(=O)OCC1(c2ccccc2)C2=CC=Cc3cccc4cccc5ccc6ccccc7cccc1c7c6c5c-4c3C2,4.4,-5.58,-3.6,-6.1,-3.9,,,1:2,,conventional,Ca,PEDOT:PSS,o-DCB,
109131,10.1021/acs.macromol.5b01541,CCCCCCCCCCC(CCCCCCCC)Cc1cc2cc3c(cc(CC(CCCCCCCC)CCCCCCCCCC)c4cc(-c5sc(-c6c(F)c(F)c(-c7cc(CCCCCCCC)cs7)c7nsnc67)cc5CCCCCCCC)[se]c43)cc2c2[se]ccc12,CCCCC(=O)OCC1(c2ccccc2)C2=CC=Cc3cccc4cccc5ccc6ccccc7cccc1c7c6c5c-4c3C2,3.5,-5.63,-3.65,-6.1,-3.9,,,1:2,,conventional,Ca,PEDOT:PSS,o-DCB,
109132,10.1021/acs.macromol.5b01541,CCCCCCCCCCC(CCCCCCCC)Cc1csc(-c2c(F)c(F)c(-c3cc(CC(CCCCCCCC)CCCCCCCCCC)c(-c4cc5c(CC(CCCCCCCC)CCCCCCCCCC)cc6cc7c(cc(CC(CCCCCCCC)CCCCCCCCCC)c8cc[se]c87)cc6c5[se]4)s3)c3nsnc23)c1,CCCCC(=O)OCC1(c2ccccc2)C2=CC=Cc3cccc4cccc5ccc6ccccc7cccc1c7c6c5c-4c3C2,0.3,-5.85,-3.75,-6.1,-3.9,,,1:1,,conventional,Ca,PEDOT:PSS,o-DCB,
109133,10.1021/acs.macromol.5b01541,CCCCCCCCCCC(CCCCCCCC)Cc1cc2cc3c(cc(CC(CCCCCCCC)CCCCCCCCCC)c4cc(-c5ccc(C6=C7C(=O)N(CC(CC)CCCC)C(c8cccs8)=C7C(=O)N6CC(CC)CCCC)s5)[se]c43)cc2c2[se]ccc12,CCCCC(=O)OCC1(c2ccccc2)C2=CC=Cc3cccc4cccc5ccc6ccccc7cccc1c7c6c5c-4c3C2,1.2,-5.31,-3.5,-6.1,-3.9,,,1:2,,conventional,Ca,PEDOT:PSS,o-DCB,
109135,10.1021/acs.macromol.5b01826,CC(C)CC(NC(=O)C(CCC(=O)O)NC(=O)C(CCC(N)=O)NC(=O)C(CC(C)C)NC(=O)C(N)C(C)C)C(=O)NC(CC(N)=O)C(=O)NC(C(=O)NC(C(=O)NC(C(=O)O)C(C)C)C(C)O)C(C)C,COC(=O)CCCC1(c2ccccc2)C23c4c5ccc6c7cc8c9c%10c(cc%11cc%12c%13c%14c(cc%15c%16ccc-5c2c%16c2c5c%16c%17c(c(c46)c7c9c%17c4c%10c%11c%13c4c%16c%14c%152)C513)C%12)C8,7.59,-5.25,-3.685,,,120.0,,1:2,,conventional,Ca,PEDOT:PSS,,
109136,10.1021/acs.macromol.5b01826,O=C1C(NS(=O)(=O)c2cc3ncccc3s2)CCN1Cc1cc2ccncc2[nH]1,COC(=O)CCCC1(c2ccccc2)C23c4c5ccc6c7cc8c9c%10c(cc%11cc%12c%13c%14c(cc%15c%16ccc-5c2c%16c2c5c%16c%17c(c(c46)c7c9c%17c4c%10c%11c%13c4c%16c%14c%152)C513)C%12)C8,8.11,-5.27,-3.695,,,120.0,,1:2,,conventional,Ca,PEDOT:PSS,,
109137,10.1021/acs.macromol.5b01826,CCCCCCCCCCC(CCCCCCCC)Cc1csc(-c2cc(F)c(-c3cc(CC(CCCCCCCC)CCCCCCCCCC)c(-c4ccc(-c5ccc(-c6sc(-c7cc(F)c(-c8cc(CC(CCCCCCCC)CCCCCCCCCC)c(-c9cc%10sc%11ccsc%11c%10s9)s8)c8nsnc78)cc6CC(CCCCCCCC)CCCCCCCCCC)s5)s4)s3)c3nsnc23)c1,COC(=O)CCCC1(c2ccccc2)C23c4c5ccc6c7cc8c9c%10c(cc%11cc%12c%13c%14c(cc%15c%16ccc-5c2c%16c2c5c%16c%17c(c(c46)c7c9c%17c4c%10c%11c%13c4c%16c%14c%152)C513)C%12)C8,6.29,-5.26,-3.72,,,115.0,,1:2,,conventional,Ca,PEDOT:PSS,,
109138,10.1021/acs.macromol.5b01826,CCCCCCCCCCCCC(CCCCCCCCCC)CN1C(=O)C2=C(c3ccc(-c4ccc(-c5cccs5)s4)cn3)N(CC(CCCCCCCCCC)CCCCCCCCCCCC)C(=O)C2=C1c1ccccn1,COC(=O)CCCC1(c2ccccc2)C23c4c5ccc6c7cc8c9c%10c(cc%11cc%12c%13c%14c(cc%15c%16ccc-5c2c%16c2c5c%16c%17c(c(c46)c7c9c%17c4c%10c%11c%13c4c%16c%14c%152)C513)C%12)C8,4.14,-5.63,-3.78,,,90.0,,1:2,,conventional,Ca,PEDOT:PSS,,
109139,10.1021/acs.macromol.5b02754,CCCCCCCCCCC(CCCCCCCC)CCc1c(-c2cccs2)sc2c(CCC(CCCCCCCC)CCCCCCCCCC)c(-c3ccc(-c4c(F)c(F)cc5nsnc45)s3)sc12,CCCCC(=O)OCC1(c2ccccc2)C2=CC=Cc3cccc4cccc5ccc6ccccc7cccc1c7c6c5c-4c3C2,2.6,-5.39,-3.75,-6.1,-3.9,,,1:2,3 vol%,inverted,ZnO,MoO3,chlorobenzene,DIO
109140,10.1021/acs.macromol.5b02754,CCCCCCCCCCC(CCCCCCCC)CCc1c(-c2cccs2)sc2c(CCC(CCCCCCCC)CCCCCCCCCC)c(-c3ccc(-c4c(F)c(F)cc5nsnc45)s3)sc12,CCCCC(=O)OCC1(c2ccccc2)C2=CC=Cc3cccc4cccc5ccc6ccccc7cccc1c7c6c5c-4c3C2,4.96,-5.39,-3.74,-6.1,-3.9,,,1:2,3 vol%,inverted,ZnO,MoO3,chlorobenzene,DIO
109141,10.1021/acs.macromol.5b02754,CCCCCCCCCCC(CCCCCCCC)CCc1c(-c2cccs2)sc2c(CCC(CCCCCCCC)CCCCCCCCCC)c(-c3ccc(-c4c(F)c(F)cc5nsnc45)s3)sc12,CCCCC(=O)OCC1(c2ccccc2)C2=CC=Cc3cccc4cccc5ccc6ccccc7cccc1c7c6c5c-4c3C2,3.59,-5.4,-3.75,-6.1,-3.9,,,1:2,3 vol%,inverted,ZnO,MoO3,chlorobenzene,DIO
109142,10.1021/acs.macromol.5b02754,CCCCCCCCCCC(CCCCCCCC)CCc1c(-c2cccs2)sc2c(CCC(CCCCCCCC)CCCCCCCCCC)c(-c3ccc(-c4c(F)c(F)cc5nsnc45)s3)sc12,CCCCC(=O)OCC1(c2ccccc2)C2=CC=Cc3cccc4cccc5ccc6ccccc7cccc1c7c6c5c-4c3C2,7.57,-5.4,-3.75,-6.1,-3.9,,,1:2,3 vol%,inverted,ZnO,MoO3,chlorobenzene,DIO
109143,10.1021/acs.macromol.5b02780,CCCCCCCCCCC(CCCCCCCC)CN1C(=O)/C(=C\c2ccc(-c3cccs3)s2)c2ccccc21,CCCCC(=O)OCC1(c2ccccc2)c2cccc3cccc4cccc5cccc6cccc1c6c-5c-4c-3c2,4.86,-5.33,-3.65,-6.1,-3.7,,,"1:2, w/w",0%,inverted,ZnO,MoO3,chlorobenzene,
109144,10.1021/acs.macromol.5b02780,CCCCCCCCCCC(CCCCCCCC)CN1C(=O)/C(=C\c2ccc(-c3cccs3)s2)c2ccccc21,CCCCC(=O)OCC1(c2ccccc2)c2cccc3cccc4cccc5cccc6cccc1c6c-5c-4c-3c2,6.96,-5.33,-3.65,-6.1,-3.7,,,"1:2, w/w",2%,inverted,ZnO,MoO3,chlorobenzene,DIO
109145,10.1021/acs.macromol.5b02780,CCCCCCCCCCC(CCCCCCCC)CN1C(=O)/C(=C\c2ccc(-c3cc4c(OCC(CC)CCCC)c5sccc5c(OCC(CC)CCCC)c4s3)s2)c2ccccc21,CCCCC(=O)OCC1(c2ccccc2)c2cccc3cccc4cccc5cccc6cccc1c6c-5c-4c-3c2,2.01,-5.26,-3.66,-6.1,-3.7,,,"1:2, w/w",0%,inverted,ZnO,MoO3,chlorobenzene,
109146,10.1021/acs.macromol.5b02780,CCCCCCCCCCC(CCCCCCCC)CN1C(=O)/C(=C\c2ccc(-c3cc4c(OCC(CC)CCCC)c5sccc5c(OCC(CC)CCCC)c4s3)s2)c2ccccc21,CCCCC(=O)OCC1(c2ccccc2)c2cccc3cccc4cccc5cccc6cccc1c6c-5c-4c-3c2,4.9,-5.26,-3.66,-6.1,-3.7,,,"1:2, w/w",2%,inverted,ZnO,MoO3,chlorobenzene,DIO
109147,10.1021/acs.macromol.5b02780,CCCCCCCCCCC(CCCCCCCC)CN1C(=O)/C(=C\c2ccc(-c3cc4c(-c5ccc(CC(CC)CCCC)s5)c5sccc5c(-c5ccc(CC(CC)CCCC)s5)c4s3)s2)c2ccccc21,CCCCC(=O)OCC1(c2ccccc2)c2cccc3cccc4cccc5cccc6cccc1c6c-5c-4c-3c2,3.05,-5.42,-3.63,-6.1,-3.7,,,"1:2, w/w",0%,inverted,ZnO,MoO3,chlorobenzene,
109148,10.1021/acs.macromol.5b02780,CCCCCCCCCCC(CCCCCCCC)CN1C(=O)/C(=C\c2ccc(-c3cc4c(-c5ccc(CC(CC)CCCC)s5)c5sccc5c(-c5ccc(CC(CC)CCCC)s5)c4s3)s2)c2ccccc21,CCCCC(=O)OCC1(c2ccccc2)c2cccc3cccc4cccc5cccc6cccc1c6c-5c-4c-3c2,4.22,-5.42,-3.63,-6.1,-3.7,,,"1:2, w/w",2%,inverted,ZnO,MoO3,chlorobenzene,DIO
109149,10.1021/acs.macromol.5b02780,CCCCCCCCCCC(CCCCCCCC)CN1C(=O)/C(=C\c2ccc(-c3cccs3)s2)c2ccccc21,CCCCC(=O)OCC1(c2ccccc2)c2cccc3cccc4cccc5cccc6cccc1c6c-5c-4c-3c2,7.02,-5.33,-3.65,-6.1,-3.7,,,"1:1.5,w/w",,inverted,ZnO,MoO3,chlorobenzene,DIO
109150,10.1021/acs.macromol.5b02780,CCCCCCCCCCC(CCCCCCCC)CN1C(=O)/C(=C\c2ccc(-c3cccs3)s2)c2ccccc21,CCCCC(=O)OCC1(c2ccccc2)c2cccc3cccc4cccc5cccc6cccc1c6c-5c-4c-3c2,7.32,-5.33,-3.65,-6.1,-3.7,,,"1:1.5,w/w",,inverted,ZnO,MoO3,chlorobenzene,DIO
109151,10.1021/acs.macromol.5b02780,CCCCCCCCCCC(CCCCCCCC)CN1C(=O)/C(=C\c2ccc(-c3cccs3)s2)c2ccccc21,CCCCC(=O)OCC1(c2ccccc2)c2cccc3cccc4cccc5cccc6cccc1c6c-5c-4c-3c2,7.04,-5.33,-3.65,-6.1,-3.7,,,"1:1.5,w/w",,inverted,ZnO,MoO3,chlorobenzene,DIO
109152,10.1021/acs.macromol.6b01069,CCCCCCCCOc1ccc(-c2nc3cc(F)c(F)c(-c4ccc(-c5ccc(-c6cccs6)s5)s4)c3nc2-c2ccc(OCCCCCCCC)c(OCCCCCCCC)c2)cc1OCCCCCCCC,CCCCCCCCCCC(CCCCCCCC)CN1C(=O)c2ccc3c4c(c(-c5ccc(-c6cccs6)s5)cc(c24)C1=O)C(=O)N(C(CCCCCCCC)CCCCCCCCCC)C3=O,5.11,-5.39,-3.66,-5.49,-4.05,105.0,,1:1,,inverted,ZnO,MoO3,chloroform,DPE
109153,10.1021/acs.macromol.6b01069,CCCCCCCCOc1ccc(-c2nc3cc(F)c(F)c(-c4ccc(-c5ccc(-c6cccs6)s5)s4)c3nc2-c2ccc(OCCCCCCCC)c(OCCCCCCCC)c2)cc1OCCCCCCCC,CCCCCCCCCCC(CCCCCCCC)CN1C(=O)c2ccc3c4c(c(-c5ccc(-c6cccs6)s5)cc(c24)C1=O)C(=O)N(C(CCCCCCCC)CCCCCCCCCC)C3=O,4.43,-5.39,-3.66,-5.49,-4.05,105.0,,1:1,,inverted,ZnO,MoO3,chlorobenzene,DPE
109154,10.1021/acs.macromol.6b01069,CCCCCCCCOc1ccc(-c2nc3cc(F)c(F)c(-c4ccc(-c5ccc(-c6cccs6)s5)s4)c3nc2-c2ccc(OCCCCCCCC)c(OCCCCCCCC)c2)cc1OCCCCCCCC,CCCCCCCCCCC(CCCCCCCC)CN1C(=O)c2ccc3c4c(c(-c5ccc(-c6cccs6)s5)cc(c24)C1=O)C(=O)N(C(CCCCCCCC)CCCCCCCCCC)C3=O,4.04,-5.39,-3.66,-5.49,-4.05,105.0,,1:1,,inverted,ZnO,MoO3,o-DCB,DPE
109155,10.1021/acs.macromol.6b01069,CCCCCCCCOc1ccc(-c2nc3cc(F)c(F)c(-c4ccc(-c5ccc(-c6cccs6)s5)s4)c3nc2-c2ccc(OCCCCCCCC)c(OCCCCCCCC)c2)cc1OCCCCCCCC,CCCCCCCCCCC(CCCCCCCC)CN1C(=O)c2ccc3c4c(c(-c5ccc(-c6cccs6)s5)cc(c24)C1=O)C(=O)N(C(CCCCCCCC)CCCCCCCCCC)C3=O,3.83,-5.39,-3.66,-5.49,-4.05,105.0,,1:1,,inverted,ZnO,MoO3,o-xylene,DPE
109160,10.1021/acs.macromol.6b01069,CCCCCCCCOc1ccc(-c2nc3cc(F)c(F)c(-c4ccc(-c5ccc(-c6cccs6)s5)s4)c3nc2-c2ccc(OCCCCCCCC)c(OCCCCCCCC)c2)cc1OCCCCCCCC,CCCCC(=O)OCC1(c2ccccc2)C2=CC=Cc3cccc4cccc5ccc6ccccc7cccc1c7c6c5c-4c3C2,6.3,-5.39,-3.66,-6.1,-3.9,,,,,inverted,ZnO,MoO3,,
109161,10.1021/acs.macromol.6b01414,CCCCCCCCN1C(=O)c2csc(-c3cc4c(-c5ccc(CC(CC)CCCC)s5)c5sccc5c(-c5ccc(CC(CC)CCCC)s5)c4s3)c2C1=O,CCCCCCCCCCC(CCCCCCCC)CN1C(=O)c2ccc3c4c(c(-c5ccc(-c6cccs6)s5)cc(c24)C1=O)C(=O)N(C(CCCCCCCC)CCCCCCCCCC)C3=O,1.88,-5.49,-3.64,-5.49,-4.05,95.0,,1.4:1.0,,conventional,LiF,PEDOT:PSS,chloroform,
109162,10.1021/acs.macromol.6b01414,CCCCCCCCN1C(=O)c2csc(-c3cc4c(-c5ccc(CC(CC)CCCC)s5)c5sccc5c(-c5ccc(CC(CC)CCCC)s5)c4s3)c2C1=O,CCCCCCCCCCC(CCCCCCCC)CN1C(=O)c2ccc3c4c(c(-c5ccc(-c6cccs6)s5)cc(c24)C1=O)C(=O)N(C(CCCCCCCC)CCCCCCCCCC)C3=O,2.02,-5.49,-3.64,-5.49,-4.05,95.0,,1.4:1.0,,conventional,LiF,PEDOT:PSS,chloroform,
109163,10.1021/acs.macromol.6b01414,CCCCCCCCN1C(=O)c2csc(-c3cc4c(-c5ccc(CC(CC)CCCC)s5)c5sccc5c(-c5ccc(CC(CC)CCCC)s5)c4s3)c2C1=O,CCCCCCCCCCC(CCCCCCCC)CN1C(=O)c2ccc3c4c(c(-c5cc(F)c(-c6sccc6F)s5)cc(c24)C1=O)C(=O)N(CC(CCCCCCCC)CCCCCCCCCC)C3=O,4.26,-5.49,-3.64,-5.99,-3.9,95.0,,1.4:1.0,,conventional,LiF,PEDOT:PSS,chloroform,
109164,10.1021/acs.macromol.6b01414,CCCCCCCCN1C(=O)c2csc(-c3cc4c(-c5ccc(CC(CC)CCCC)s5)c5sccc5c(-c5ccc(CC(CC)CCCC)s5)c4s3)c2C1=O,CCCCCCCCCCC(CCCCCCCC)CN1C(=O)c2ccc3c4c(c(-c5cc(F)c(-c6sccc6F)s5)cc(c24)C1=O)C(=O)N(CC(CCCCCCCC)CCCCCCCCCC)C3=O,6.09,-5.49,-3.64,-5.99,-3.9,95.0,,1.4:1.0,,conventional,LiF,PEDOT:PSS,chloroform,
109165,10.1021/acs.macromol.6b01566,CCCCC(CC)COC(=O)c1cc(F)c2sc3ccsc3c(=O)c2c1,CCCCCCCCCCC(CCCCCCCC)CN1C(=O)c2ccc3c4c(c(-c5ccc(-c6cccs6)s5)cc(c24)C1=O)C(=O)N(C(CCCCCCCC)CCCCCCCCCC)C3=O,2.0,-5.15,-3.31,-5.49,-4.05,105.0,,1.3:1,1.25 vol%,inverted,ZnO/PFN,MoO3,chloroform,DIO
109166,10.1021/acs.macromol.6b01566,CCCCC(CC)COC(=O)c1cc(F)c2sc3ccsc3c(=O)c2c1,CCCCCCCCCCC(CCCCCCCC)CN1C(=O)c2ccc3c4c(c(-c5ccc(-c6ccc(-c7cc8c9c(ccc%10c%11c(-c%12ccc(-c%13cccs%13)s%12)cc%12c%13c(ccc(c7c9%10)c%13%11)C(=O)N(CC(CC)CCC)C%12=O)C(=O)N(CC(CC)CCCC)C8=O)s6)s5)cc(c24)C1=O)C(=O)N(CC(CCCCCCCC)CCCCCCCCCC)C3=O,3.1,-5.15,-3.31,-5.49,-3.94,105.0,,1.3:1,1.25 vol%,inverted,ZnO/PFN,MoO3,chloroform,DIO
109167,10.1021/acs.macromol.6b01566,CCCCC(CC)COC(=O)c1cc(F)c2sc3ccsc3c(=O)c2c1,CCCCCCCCCCC(CCCCCCCC)CN1C(=O)c2ccc3c4c(c(-c5ccc(-c6ccc(-c7cc8c9c(ccc%10c%11c(-c%12ccc(-c%13cccs%13)s%12)cc%12c%13c(ccc(c7c9%10)c%13%11)C(=O)N(CC(CC)CCC)C%12=O)C(=O)N(CC(CC)CCCC)C8=O)s6)s5)cc(c24)C1=O)C(=O)N(CC(CCCCCCCC)CCCCCCCCCC)C3=O,3.5,-5.15,-3.31,-5.51,-3.94,105.0,,1.3:1,1.25 vol%,inverted,ZnO/PFN,MoO3,chloroform,DIO
109168,10.1021/acs.macromol.6b01566,CCCCC(CC)COC(=O)c1cc(F)c2sc3ccsc3c(=O)c2c1,CCCCCCCCCCC(CCCCCCCC)CN1C(=O)c2ccc3c4c(c(-c5ccc(-c6ccc(-c7cc8c9c(ccc%10c%11c(-c%12ccc(-c%13cccs%13)s%12)cc%12c%13c(ccc(c7c9%10)c%13%11)C(=O)N(CC(CC)CCC)C%12=O)C(=O)N(CC(CC)CCCC)C8=O)s6)s5)cc(c24)C1=O)C(=O)N(CC(CCCCCCCC)CCCCCCCCCC)C3=O,2.65,-5.15,-3.31,-5.6,-4.0,105.0,,1.3:1,1.25 vol%,inverted,ZnO/PFN,MoO3,chloroform,DIO
109169,10.1021/acs.macromol.6b01566,CCCCC(CC)c1cc(F)c2sc3c(c2c1)C(=O)c1cc(-c2cc(COC(=O)CCCC(C)CC)c(C(=O)OCCCC(C)CC)s2)sc1C3=O,CCCCCCCCCCC(CCCCCCCC)CN1C(=O)c2ccc3c4c(c(-c5ccc(-c6cccs6)s5)cc(c24)C1=O)C(=O)N(C(CCCCCCCC)CCCCCCCCCC)C3=O,2.91,-5.24,-3.64,-5.49,-4.05,105.0,,1.3:1,1.25 vol%,inverted,ZnO/PFN,MoO3,chloroform,DIO
109170,10.1021/acs.macromol.6b01566,CCCCC(CC)c1cc(F)c2sc3c(c2c1)C(=O)c1cc(-c2cc(COC(=O)CCCC(C)CC)c(C(=O)OCCCC(C)CC)s2)sc1C3=O,CCCCCCCCCCC(CCCCCCCC)CN1C(=O)c2ccc3c4c(c(-c5ccc(-c6ccc(-c7cc8c9c(ccc%10c%11c(-c%12ccc(-c%13cccs%13)s%12)cc%12c%13c(ccc(c7c9%10)c%13%11)C(=O)N(CC(CC)CCC)C%12=O)C(=O)N(CC(CC)CCCC)C8=O)s6)s5)cc(c24)C1=O)C(=O)N(CC(CCCCCCCC)CCCCCCCCCC)C3=O,4.13,-5.24,-3.64,-5.49,-3.94,105.0,,1.3:1,1.25 vol%,inverted,ZnO/PFN,MoO3,chloroform,DIO
109171,10.1021/acs.macromol.6b01566,CCCCC(CC)c1cc(F)c2sc3c(c2c1)C(=O)c1cc(-c2cc(COC(=O)CCCC(C)CC)c(C(=O)OCCCC(C)CC)s2)sc1C3=O,CCCCCCCCCCC(CCCCCCCC)CN1C(=O)c2ccc3c4c(c(-c5ccc(-c6ccc(-c7cc8c9c(ccc%10c%11c(-c%12ccc(-c%13cccs%13)s%12)cc%12c%13c(ccc(c7c9%10)c%13%11)C(=O)N(CC(CC)CCC)C%12=O)C(=O)N(CC(CC)CCCC)C8=O)s6)s5)cc(c24)C1=O)C(=O)N(CC(CCCCCCCC)CCCCCCCCCC)C3=O,4.98,-5.24,-3.64,-5.51,-3.94,105.0,,1.3:1,1.25 vol%,inverted,ZnO/PFN,MoO3,chloroform,DIO
109172,10.1021/acs.macromol.6b01566,CCCCC(CC)c1cc(F)c2sc3c(c2c1)C(=O)c1cc(-c2cc(COC(=O)CCCC(C)CC)c(C(=O)OCCCC(C)CC)s2)sc1C3=O,CCCCCCCCCCC(CCCCCCCC)CN1C(=O)c2ccc3c4c(c(-c5ccc(-c6ccc(-c7cc8c9c(ccc%10c%11c(-c%12ccc(-c%13cccs%13)s%12)cc%12c%13c(ccc(c7c9%10)c%13%11)C(=O)N(CC(CC)CCC)C%12=O)C(=O)N(CC(CC)CCCC)C8=O)s6)s5)cc(c24)C1=O)C(=O)N(CC(CCCCCCCC)CCCCCCCCCC)C3=O,3.26,-5.24,-3.64,-5.6,-4.0,105.0,,1.3:1,1.25 vol%,inverted,ZnO/PFN,MoO3,chloroform,DIO
109173,10.1021/acs.macromol.6b02275,CCCCCCCCc1cc(-c2c(-c3cccs3)sc3c(-c4cc(CCCCCCCC)c(CCCCCCCC)s4)c(-c4ccc(-c5cccc6nsnc56)s4)sc23)sc1CCCCCCCC,CCCCC(=O)OCC1(c2ccccc2)C2=CC=Cc3cccc4cccc5ccc6ccccc7cccc1c7c6c5c-4c3C2,4.84,-5.34,-3.53,-6.1,-3.9,90.0,,1:2,,,,MoO3,o-DCB,
109174,10.1021/acs.macromol.6b02275,CCCCCCCCc1cc(-c2c(-c3cccs3)sc3c(-c4cc(CCCCCCCC)c(CCCCCCCC)s4)c(-c4ccc(-c5cccc6nsnc56)s4)sc23)sc1CCCCCCCC,CCCCC(=O)OCC1(c2ccccc2)C2=CC=Cc3cccc4cccc5ccc6ccccc7cccc1c7c6c5c-4c3C2,5.06,-5.34,-3.53,-6.1,-3.9,90.0,,1:2,2%,,,MoO3,o-DCB,CN
109177,10.1021/acs.macromol.6b02275,CCCCCCc1csc(-c2ccc(-c3cc(CCCCCC)c(/C=C/c4csc(-c5cc6c(OCC(CC)CCCC)c7sc(-c8ccc(C9=C%10C(=O)N(CC(CC)CCCC)C(c%11ccc(-c%12cc%13c(OCC(CC)CCCC)c%14sccc%14c(OCC(CC)CCCC)c%13s%12)s%11)=C%10C(=O)N9CC(CC)CCCC)s8)cc7c(OCC(CC)CCCC)c6s5)c4)s3)c3nsnc23)c1,CCCCC(=O)OCC1(c2ccccc2)C2=CC=Cc3cccc4cccc5ccc6ccccc7cccc1c7c6c5c-4c3C2,6.28,-5.31,-3.6,-6.1,-3.9,90.0,,1:2,,,,MoO3,o-DCB,
109178,10.1021/acs.macromol.6b02275,CCCCCCc1csc(-c2ccc(-c3cc(CCCCCC)c(/C=C/c4csc(-c5cc6c(OCC(CC)CCCC)c7sc(-c8ccc(C9=C%10C(=O)N(CC(CC)CCCC)C(c%11ccc(-c%12cc%13c(OCC(CC)CCCC)c%14sccc%14c(OCC(CC)CCCC)c%13s%12)s%11)=C%10C(=O)N9CC(CC)CCCC)s8)cc7c(OCC(CC)CCCC)c6s5)c4)s3)c3nsnc23)c1,CCCCC(=O)OCC1(c2ccccc2)C2=CC=Cc3cccc4cccc5ccc6ccccc7cccc1c7c6c5c-4c3C2,7.13,-5.31,-3.6,-6.1,-3.9,90.0,,1:2,2%,,,MoO3,o-DCB,CN
109179,10.1021/acs.macromol.7b00414,CCCCC(CC)Cc1ccc(-c2c3cc(-c4ccc(-c5sc(-c6cccs6)c6c5C(=O)c5c(CC(CC)CCCC)sc(CC(CC)CCCC)c5C6=O)s4)sc3c(-c3ccc(CC(CC)CCCC)s3)c3ccsc23)s1,CCCCCCCCCCCCC(CCCCCCCCCC)CN1C(=O)c2ccc3c4ccc5c6c(cc(-c7cc8sc9ccsc9c8s7)c(c7ccc(c2c37)C1=O)c64)C(=O)N(CC(CCCCCCCCCC)CCCCCCCCCCCC)C5=O,3.49,-5.33,-3.53,-5.7,-3.8,,120.0,1:1,,conventional,,PEDOT:PSS,chlorobenzene,
109180,10.1021/acs.macromol.7b00414,CCCCC(CC)Cc1ccc(-c2c3cc(-c4ccc(-c5sc(-c6cccs6)c6c5C(=O)c5c(CC(CC)CCCC)sc(CC(CC)CCCC)c5C6=O)s4)sc3c(-c3ccc(CC(CC)CCCC)s3)c3ccsc23)s1,CCCCCCCCCCCCC(CCCCCCCCCC)CN1C(=O)c2ccc3c4c(c(-c5cc6sc7ccsc7c6s5)cc(c24)C1=O)C(=O)N(CC(CCCCCCCCCC)CCCCCCCCCCCC)C3=O,2.5,-5.33,-3.53,-5.6,-3.9,,120.0,1:1,,conventional,,PEDOT:PSS,chlorobenzene,
109181,10.1021/acs.macromol.7b00414,CCCCC(CC)Cc1ccc(-c2c3cc(-c4ccc(-c5sc(-c6cccs6)c6c5C(=O)c5c(CC(CC)CCCC)sc(CC(CC)CCCC)c5C6=O)s4)sc3c(-c3ccc(CC(CC)CCCC)s3)c3ccsc23)s1,CCCCCCCCCCCCC(CCCCCCCCCC)CN1C(=O)c2c3ccsc3c3c4c(c5cc(-c6cc7sc8ccsc8c7s6)sc5c(c24)C1=O)C(=O)N(CC(CCCCCCCCCC)CCCCCCCCCCCC)C3=O,5.57,-5.33,-3.53,-5.6,-4.0,,120.0,1.5:1,,conventional,,PEDOT:PSS,chlorobenzene,
109182,10.1021/acs.macromol.7b00439,CCCCCCCCc1cc(-c2c(-c3cccs3)sc3c(-c4cc(CCCCCCCC)c(CCCCCCCC)s4)c(-c4ccc(-c5cccc6nsnc56)s4)sc23)sc1CCCCCCCC,CCCCC(=O)OCC1(c2ccccc2)C2=CC=Cc3cccc4cccc5ccc6ccccc7cccc1c7c6c5c-4c3C2,5.11,-5.34,-3.53,-6.1,-3.9,85.0,,1:1.5,5%,conventional,Ca,PEDOT:PSS,chlorobenzene,
109184,10.1021/acs.macromol.7b00439,CCCCCCCCN1C(=O)c2csc(-c3cc4c(OCC(CC)CCCC)c5sc(-c6sc(-c7cc8c(OCC(CC)CCCC)c9sccc9c(OCC(CC)CCCC)c8s7)cc6CCc6ccc(CCc7ccc(CCCCCC)s7)s6)cc5c(OCC(CC)CCCC)c4s3)c2C1=O,CCCCC(=O)OCC1(c2ccccc2)C2=CC=Cc3cccc4cccc5ccc6ccccc7cccc1c7c6c5c-4c3C2,4.61,-5.31,-3.52,-6.1,-3.9,90.0,,1:1.5,5%,conventional,Ca,PEDOT:PSS,chlorobenzene,
109185,10.1021/acs.macromol.7b00439,CCCCCCc1csc(-c2ccc(-c3cc(CCCCCC)c(/C=C/c4csc(-c5cc6c(OCC(CC)CCCC)c7sc(-c8ccc(C9=C%10C(=O)N(CC(CC)CCCC)C(c%11ccc(-c%12cc%13c(OCC(CC)CCCC)c%14sccc%14c(OCC(CC)CCCC)c%13s%12)s%11)=C%10C(=O)N9CC(CC)CCCC)s8)cc7c(OCC(CC)CCCC)c6s5)c4)s3)c3nsnc23)c1,CCCCC(=O)OCC1(c2ccccc2)C2=CC=Cc3cccc4cccc5ccc6ccccc7cccc1c7c6c5c-4c3C2,5.64,-5.31,-3.6,-6.1,-3.9,85.0,,1:1.5,5%,conventional,Ca,PEDOT:PSS,chlorobenzene,
109186,10.1021/acs.macromol.7b00785,CCCCC(CC)COC(=O)c1sc2c(-c3cc4c(-c5ccc(CC(CC)CCCC)s5)c5sccc5c(-c5ccc(CC(CC)CCCC)s5)c4s3)scc2c1Cl,CCCCC(=O)OCC1(c2ccccc2)C2=CC=Cc3cccc4cccc5ccc6ccccc7cccc1c7c6c5c-4c3C2,4.75,-5.43,-3.55,-6.1,-3.9,93.0,,1:1.5,3%,inverted,ZnO,MoO3,chlorobenzene,
109187,10.1021/acs.macromol.7b00785,CCCCCCCCCCCCOc1c(OCCCCCCCCCCCC)c(-c2ccc(-c3cc4cc5c(cc4s3)c3cc4sccc4cc3n5C(CCCCCCCC)CCCCCCCC)s2)c2nsnc2c1-c1cccs1,CCCCC(=O)OCC1(c2ccccc2)C2=CC=Cc3cccc4cccc5ccc6ccccc7cccc1c7c6c5c-4c3C2,5.9,-5.5,-3.7,-6.1,-3.9,127.0,,1:1.5,3%,inverted,ZnO,MoO3,chlorobenzene,
109188,10.1021/acs.macromol.7b00785,CCCCCCCCCCCCOc1c(OCCCCCCCCCCCC)c(-c2ccc(-c3cc4cc5c(cc4s3)c3cc4sccc4cc3n5C(CCCCCCCC)CCCCCCCC)s2)c2nsnc2c1-c1cccs1,CCCCC(=O)OCC1(c2ccccc2)C2=CC=Cc3cccc4cccc5ccc6ccccc7cccc1c7c6c5c-4c3C2,6.79,-5.36,-3.71,-6.1,-3.9,111.0,,1:1.5,3%,inverted,ZnO,MoO3,chlorobenzene,
109189,10.1021/acs.macromol.7b00785,CCCCCCCCCCCCOc1c(OCCCCCCCCCCCC)c(-c2ccc(-c3cc4cc5c(cc4s3)c3cc4sccc4cc3n5C(CCCCCCCC)CCCCCCCC)s2)c2nsnc2c1-c1cccs1,CCCCC(=O)OCC1(c2ccccc2)C2=CC=Cc3cccc4cccc5ccc6ccccc7cccc1c7c6c5c-4c3C2,8.31,-5.36,-3.71,-6.1,-3.9,165.0,,1:1.5,3%,inverted,ZnO,MoO3,chlorobenzene,
109190,10.1021/acs.macromol.7b00785,CCCCCCCCCCCCOc1c(OCCCCCCCCCCCC)c(-c2ccc(-c3cc4cc5c(cc4s3)c3cc4sccc4cc3n5C(CCCCCCCC)CCCCCCCC)s2)c2nsnc2c1-c1cccs1,CCCCC(=O)OCC1(c2ccccc2)C2=CC=Cc3cccc4cccc5ccc6ccccc7cccc1c7c6c5c-4c3C2,7.47,-5.35,-3.72,-6.1,-3.9,110.0,,1:1.5,3%,inverted,ZnO,MoO3,chlorobenzene,
109191,10.1021/acs.macromol.7b00785,CCCCCCCCCCCCOc1c(OCCCCCCCCCCCC)c(-c2ccc(-c3cc4cc5c(cc4s3)c3cc4sccc4cc3n5C(CCCCCCCC)CCCCCCCC)s2)c2nsnc2c1-c1cccs1,CCCCC(=O)OCC1(c2ccccc2)C2=CC=Cc3cccc4cccc5ccc6ccccc7cccc1c7c6c5c-4c3C2,7.79,-5.35,-3.73,-6.1,-3.9,99.0,,1:1.5,3%,inverted,ZnO,MoO3,chlorobenzene,
109192,10.1021/acs.macromol.7b00785,CCCCC(CC)c1cc(F)c2sc3c(c2c1)C(=O)c1cc(-c2cc(COC(=O)CCCC(C)CC)c(C(=O)OCCCC(C)CC)s2)sc1C3=O,CCCCC(=O)OCC1(c2ccccc2)C2=CC=Cc3cccc4cccc5ccc6ccccc7cccc1c7c6c5c-4c3C2,7.91,-5.24,-3.64,-6.1,-3.9,110.0,,1:1.5,3%,inverted,ZnO,MoO3,chlorobenzene,
109193,10.1021/acs.macromol.7b00998,CCCCC(CC)CC1(CC(CC)CCCC)c2ccccc2-c2ccc(-c3c4cc(-c5ccc(-c6ccc(-c7cccs7)c7nsnc67)s5)sc4c(-c4ccc5c(c4)C(CC(CC)CCCC)(CC(CC)CCCC)c4ccccc4-5)c4ccsc34)cc21,CCCCC(=O)OCC1(c2ccccc2)C2=CC=Cc3cccc4cccc5ccc6ccccc7cccc1c7c6c5c-4c3C2,4.29,-5.41,-3.6,-6.1,-3.9,,,1:1,,,,,,
109194,10.1021/acs.macromol.7b00998,CCCCC(CC)CC1(CC(CC)CCCC)c2ccccc2-c2ccc(-c3c4cc(-c5ccc(-c6ccc(-c7cccs7)c7nsnc67)s5)sc4c(-c4ccc5c(c4)C(CC(CC)CCCC)(CC(CC)CCCC)c4ccccc4-5)c4ccsc34)cc21,CCCCC(=O)OCC1(c2ccccc2)C2=CC=Cc3cccc4cccc5ccc6ccccc7cccc1c7c6c5c-4c3C2,6.82,-5.41,-3.6,-6.1,-3.9,,,1:2,,,,,,
109195,10.1021/acs.macromol.7b00998,CCCCC(CC)CC1(CC(CC)CCCC)c2ccccc2-c2ccc(-c3c4cc(-c5ccc(-c6ccc(-c7cccs7)c7nsnc67)s5)sc4c(-c4ccc5c(c4)C(CC(CC)CCCC)(CC(CC)CCCC)c4ccccc4-5)c4ccsc34)cc21,CCCCC(=O)OCC1(c2ccccc2)C2=CC=Cc3cccc4cccc5ccc6ccccc7cccc1c7c6c5c-4c3C2,7.13,-5.41,-3.6,-6.1,-3.9,,,1:2.5,,,,,,
109196,10.1021/acs.macromol.7b00998,CCCCC(CC)CC1(CC(CC)CCCC)c2ccccc2-c2ccc(-c3c4cc(-c5ccc(-c6ccc(-c7cccs7)c7nsnc67)s5)sc4c(-c4ccc5c(c4)C(CC(CC)CCCC)(CC(CC)CCCC)c4ccccc4-5)c4ccsc34)cc21,CCCCC(=O)OCC1(c2ccccc2)C2=CC=Cc3cccc4cccc5ccc6ccccc7cccc1c7c6c5c-4c3C2,6.58,-5.41,-3.6,-6.1,-3.9,,,1:3,,,,,,
109197,10.1021/acs.macromol.7b00998,CCCCC(CC)CC1(CC(CC)CCCC)c2ccccc2-c2ccc(-c3c4cc(-c5ccc(-c6c(F)c(F)c(-c7cccs7)c7nsnc67)s5)sc4c(-c4ccc5c(c4)C(CC(CC)CCCC)(CC(CC)CCCC)c4ccccc4-5)c4ccsc34)cc21,CCCCC(=O)OCC1(c2ccccc2)C2=CC=Cc3cccc4cccc5ccc6ccccc7cccc1c7c6c5c-4c3C2,5.47,-5.82,-3.7,-6.1,-3.9,,,1:1,,,,,,
109198,10.1021/acs.macromol.7b00998,CCCCC(CC)CC1(CC(CC)CCCC)c2ccccc2-c2ccc(-c3c4cc(-c5ccc(-c6c(F)c(F)c(-c7cccs7)c7nsnc67)s5)sc4c(-c4ccc5c(c4)C(CC(CC)CCCC)(CC(CC)CCCC)c4ccccc4-5)c4ccsc34)cc21,CCCCC(=O)OCC1(c2ccccc2)C2=CC=Cc3cccc4cccc5ccc6ccccc7cccc1c7c6c5c-4c3C2,7.33,-5.82,-3.7,-6.1,-3.9,,,1:1.5,,,,,,
109199,10.1021/acs.macromol.7b00998,CCCCC(CC)CC1(CC(CC)CCCC)c2ccccc2-c2ccc(-c3c4cc(-c5ccc(-c6c(F)c(F)c(-c7cccs7)c7nsnc67)s5)sc4c(-c4ccc5c(c4)C(CC(CC)CCCC)(CC(CC)CCCC)c4ccccc4-5)c4ccsc34)cc21,CCCCC(=O)OCC1(c2ccccc2)C2=CC=Cc3cccc4cccc5ccc6ccccc7cccc1c7c6c5c-4c3C2,5.81,-5.82,-3.7,-6.1,-3.9,,,1:2,,,,,,
109203,10.1021/acs.macromol.7b00998,CCCCCCCCCCCCc1ccc(-c2cc(-c3c4cc(-c5ccc(-c6ccc(-c7cccs7)c7nsnc67)s5)sc4c(-c4cc(-c5ccc(CCCCCCCCCCCC)s5)c(-c5ccc(CCCCCCCCCCCC)s5)s4)c4ccsc34)sc2-c2ccc(CCCCCCCCCCCC)s2)s1,CCCCC(=O)OCC1(c2ccccc2)C2=CC=Cc3cccc4cccc5ccc6ccccc7cccc1c7c6c5c-4c3C2,3.57,-5.26,-3.56,-6.1,-3.9,,,,,,,,,
109215,10.1021/acs.macromol.7b02676,CCCCCCCCC(CCCCCC)Cn1nc2c(-c3cccs3)ccc(-c3ccc(-c4cc5c(-c6ccc(SCC(CC)CCCC)s6)c6sccc6c(-c6ccc(SCC(CC)CCCC)s6)c5s4)s3)c2n1,CCCCCCc1ccc(C2(c3ccc(CCCCCC)cc3)c3cc4c(cc3-c3sc5cc(C=C6C(=O)c7ccccc7C6=C(C#N)C#N)sc5c32)C(c2ccc(CCCCCC)cc2)(c2ccc(CCCCCC)cc2)c2c-4sc3cc(C=C4C(=O)c5ccccc5C4=C(C#N)C#N)sc23)cc1,8.07,-5.3,-3.33,-5.48,-3.83,,130.0,1:1.5,,conventional,PFN,PEDOT:PSS,chlorobenzene,
109216,10.1021/acs.macromol.7b02676,CCCCCCCCC(CCCCCC)Cn1nc2c(-c3cccs3)c(F)c(F)c(-c3ccc(-c4cc5c(-c6ccc(SCC(CC)CCCC)s6)c6sccc6c(-c6ccc(SCC(CC)CCCC)s6)c5s4)s3)c2n1,CCCCCCc1ccc(C2(c3ccc(CCCCCC)cc3)c3cc4c(cc3-c3sc5cc(C=C6C(=O)c7ccccc7C6=C(C#N)C#N)sc5c32)C(c2ccc(CCCCCC)cc2)(c2ccc(CCCCCC)cc2)c2c-4sc3cc(C=C4C(=O)c5ccccc5C4=C(C#N)C#N)sc23)cc1,9.0,-5.45,-3.44,-5.48,-3.83,,130.0,1:1.5,,conventional,PFN,PEDOT:PSS,chlorobenzene,
109217,10.1021/acs.macromol.8b00805,CCCCCCCCCCC(CCCCCCCC)Cc1csc(-c2c(F)c(F)c(-c3cc(CC(CCCCCCCC)CCCCCCCCCC)c(-c4ccc(/C=C/c5cccs5)s4)s3)c3nsnc23)c1,CCCCC(=O)OCC1(c2ccccc2)C2=CC=Cc3cccc4cccc5ccc6ccccc7cccc1c7c6c5c-4c3C2,6.1,-5.15,-3.44,-6.1,-3.9,100.0,,1:1,,conventional,Ca,PEDOT:PSS,chlorobenzene,
109218,10.1021/acs.macromol.8b00805,CCCCCCCCCCC(CCCCCCCC)Cc1csc(-c2c(F)c(F)c(-c3cc(CC(CCCCCCCC)CCCCCCCCCC)c(-c4cc5ccc(-c6cccs6)cc5s4)s3)c3nsnc23)c1,CCCCC(=O)OCC1(c2ccccc2)C2=CC=Cc3cccc4cccc5ccc6ccccc7cccc1c7c6c5c-4c3C2,6.76,-5.25,-3.44,-6.1,-3.9,100.0,,1:1,,conventional,Ca,PEDOT:PSS,chlorobenzene,
109219,10.1021/acs.macromol.8b00805,CCCCCCCCCCC(CCCCCCCC)Cc1csc(-c2c(F)c(F)c(-c3cc(CC(CCCCCCCC)CCCCCCCCCC)c(-c4ccc(/C=C/c5cccs5)s4)s3)c3nsnc23)c1,CCCCCCc1ccc(C2(c3ccc(CCCCCC)cc3)c3cc4c(cc3-c3sc5cc(C=C6C(=O)c7ccccc7C6=C(C#N)C#N)sc5c32)C(c2ccc(CCCCCC)cc2)(c2ccc(CCCCCC)cc2)c2c-4sc3cc(C=C4C(=O)c5ccccc5C4=C(C#N)C#N)sc23)cc1,3.69,-5.15,-3.44,-5.48,-3.83,100.0,,1.5:1,,conventional,Ca,PEDOT:PSS,chlorobenzene,
109220,10.1021/acs.macromol.8b00805,CCCCCCCCCCC(CCCCCCCC)Cc1csc(-c2c(F)c(F)c(-c3cc(CC(CCCCCCCC)CCCCCCCCCC)c(-c4cc5ccc(-c6cccs6)cc5s4)s3)c3nsnc23)c1,CCCCCCc1ccc(C2(c3ccc(CCCCCC)cc3)c3cc4c(cc3-c3sc5cc(C=C6C(=O)c7ccccc7C6=C(C#N)C#N)sc5c32)C(c2ccc(CCCCCC)cc2)(c2ccc(CCCCCC)cc2)c2c-4sc3cc(C=C4C(=O)c5ccccc5C4=C(C#N)C#N)sc23)cc1,8.18,-5.25,-3.44,-5.48,-3.83,100.0,,1:1,,conventional,Ca,PEDOT:PSS,chlorobenzene,
109221,10.1021/acs.macromol.8b02445,CCCCCCCCCCC(CCCCCCCC)Cc1csc(-c2c(F)c(F)c(-c3cc(CC(CCCCCCCC)CCCCCCCCCC)c(-c4cc(Cl)c(-c5ccc[se]5)s4)s3)c3nsnc23)c1,CCCCC(=O)OCC1(c2ccccc2)C2=CC=Cc3cccc4cccc5ccc6ccccc7cccc1c7c6c5c-4c3C2,9.89,-5.32,-3.62,-6.1,-3.9,,,1:1.2,,inverted,ZnO,MoO3,chlorobenzene,DIO
109222,10.1021/acs.macromol.8b02445,CCCCCCCCCCC(CCCCCCCC)Cc1csc(-c2c(F)c(F)c(-c3cc(CC(CCCCCCCC)CCCCCCCCCC)c(-c4ccc(-c5ccc[se]5)s4)s3)c3nsnc23)c1,CCCCC(=O)OCC1(c2ccccc2)C2=CC=Cc3cccc4cccc5ccc6ccccc7cccc1c7c6c5c-4c3C2,9.07,-5.38,-3.63,-6.1,-3.9,,,1:1.2,,inverted,ZnO,MoO3,chlorobenzene,DIO
109227,10.1021/acs.macromol.9b00682,CCCCCCCCCCCCc1csc(-c2c(F)c(F)c(-c3cc(CCCCCCCCCCCC)c(-c4cc5c(OCC(CC)CCCC)c(OCC(CC)CCCC)c6ccsc6c5s4)s3)c3nsnc23)c1,COC(=O)CCCC1(c2ccccc2)C23c4c5ccc6c7cc8c9c%10c(cc%11cc%12c%13c%14c(cc%15c%16ccc-5c2c%16c2c5c%16c%17c(c(c46)c7c9c%17c4c%10c%11c%13c4c%16c%14c%152)C513)C%12)C8,8.71,-5.73,-4.11,,,,80.0,1:2,,inverted,ZnO,MoO3,chlorobenzene,CN
109228,10.1021/acs.macromol.9b00682,CCCCCCCCCCCCc1csc(-c2c(F)c(F)c(-c3cc(CCCCCCCCCCCC)c(-c4cc5c(OCC(CC)CCCC)c(OCC(CC)CCCC)c6ccsc6c5s4)s3)c3nsnc23)c1,COC(=O)CCCC1(c2ccccc2)C23c4c5ccc6c7cc8c9c%10c(cc%11cc%12c%13c%14c(cc%15c%16ccc-5c2c%16c2c5c%16c%17c(c(c46)c7c9c%17c4c%10c%11c%13c4c%16c%14c%152)C513)C%12)C8,8.2,-5.73,-4.11,,,,100.0,1:2,,inverted,ZnO,MoO3,chlorobenzene,CN
109229,10.1021/acs.macromol.9b00682,CCCCCCCCCCCCCCc1csc(-c2c(F)c(F)c(-c3cc(CCCCCCCCCCCCCC)c(-c4cc5c(OCC(CC)CCCC)c(OCC(CC)CCCC)c6ccsc6c5s4)s3)c3nsnc23)c1,COC(=O)CCCC1(c2ccccc2)C23c4c5ccc6c7cc8c9c%10c(cc%11cc%12c%13c%14c(cc%15c%16ccc-5c2c%16c2c5c%16c%17c(c(c46)c7c9c%17c4c%10c%11c%13c4c%16c%14c%152)C513)C%12)C8,8.52,-5.72,-4.11,,,,60.0,1:2,,inverted,ZnO,MoO3,chlorobenzene,CN
