Repository: JiYiqaq/PCE-KA-GNN

# Data directory

- `raw/Active_Database.csv` is the immutable source dataset bundled under CC BY 4.0. Do not overwrite it with processed data.
- `processed/` is created and populated by the training pipeline. Generated `.pt` and `.pth` caches are intentionally ignored by Git because they can exceed GitHub's normal single-file limit.

See `../DATA_LICENSE.md` for provenance, license and checksum information.

File: data/processed/device_records.csv (part 225 of 250)
record_id,doi,donor_smiles,acceptor_smiles,pce,homo_d,lumo_d,homo_a,lumo_a,active_layer_thickness,annealing_temp,d_a_ratio,additive_ratio,device_type,etl_canonical,htl_canonical,solvent_canonical,additive_canonical
109230,10.1021/acs.macromol.9b00682,CCCCCCCCCCCCCCc1csc(-c2c(F)c(F)c(-c3cc(CCCCCCCCCCCCCC)c(-c4cc5c(OCC(CC)CCCC)c(OCC(CC)CCCC)c6ccsc6c5s4)s3)c3nsnc23)c1,COC(=O)CCCC1(c2ccccc2)C23c4c5ccc6c7cc8c9c%10c(cc%11cc%12c%13c%14c(cc%15c%16ccc-5c2c%16c2c5c%16c%17c(c(c46)c7c9c%17c4c%10c%11c%13c4c%16c%14c%152)C513)C%12)C8,9.91,-5.72,-4.11,,,,80.0,1:2,,inverted,ZnO,MoO3,chlorobenzene,CN
109231,10.1021/acs.macromol.9b00682,CCCCCCCCCCCCCCc1csc(-c2c(F)c(F)c(-c3cc(CCCCCCCCCCCCCC)c(-c4cc5c(OCC(CC)CCCC)c(OCC(CC)CCCC)c6ccsc6c5s4)s3)c3nsnc23)c1,COC(=O)CCCC1(c2ccccc2)C23c4c5ccc6c7cc8c9c%10c(cc%11cc%12c%13c%14c(cc%15c%16ccc-5c2c%16c2c5c%16c%17c(c(c46)c7c9c%17c4c%10c%11c%13c4c%16c%14c%152)C513)C%12)C8,9.08,-5.72,-4.11,,,,100.0,1:2,,inverted,ZnO,MoO3,chlorobenzene,CN
109232,10.1021/acs.macromol.9b00682,CCCCCCCCCCCCCCCCc1csc(-c2c(F)c(F)c(-c3cc(CCCCCCCCCCCCCCCC)c(-c4cc5c(OCC(CC)CCCC)c(OCC(CC)CCCC)c6ccsc6c5s4)s3)c3nsnc23)c1,COC(=O)CCCC1(c2ccccc2)C23c4c5ccc6c7cc8c9c%10c(cc%11cc%12c%13c%14c(cc%15c%16ccc-5c2c%16c2c5c%16c%17c(c(c46)c7c9c%17c4c%10c%11c%13c4c%16c%14c%152)C513)C%12)C8,8.01,-5.78,-4.16,,,,60.0,1:2,,inverted,ZnO,MoO3,chlorobenzene,CN
109233,10.1021/acs.macromol.9b00682,CCCCCCCCCCCCCCCCc1csc(-c2c(F)c(F)c(-c3cc(CCCCCCCCCCCCCCCC)c(-c4cc5c(OCC(CC)CCCC)c(OCC(CC)CCCC)c6ccsc6c5s4)s3)c3nsnc23)c1,COC(=O)CCCC1(c2ccccc2)C23c4c5ccc6c7cc8c9c%10c(cc%11cc%12c%13c%14c(cc%15c%16ccc-5c2c%16c2c5c%16c%17c(c(c46)c7c9c%17c4c%10c%11c%13c4c%16c%14c%152)C513)C%12)C8,8.48,-5.78,-4.16,,,,80.0,1:2,,inverted,ZnO,MoO3,chlorobenzene,CN
109234,10.1021/acs.macromol.9b00682,CCCCCCCCCCCCCCCCc1csc(-c2c(F)c(F)c(-c3cc(CCCCCCCCCCCCCCCC)c(-c4cc5c(OCC(CC)CCCC)c(OCC(CC)CCCC)c6ccsc6c5s4)s3)c3nsnc23)c1,COC(=O)CCCC1(c2ccccc2)C23c4c5ccc6c7cc8c9c%10c(cc%11cc%12c%13c%14c(cc%15c%16ccc-5c2c%16c2c5c%16c%17c(c(c46)c7c9c%17c4c%10c%11c%13c4c%16c%14c%152)C513)C%12)C8,8.26,-5.78,-4.16,,,,100.0,1:2,,inverted,ZnO,MoO3,chlorobenzene,CN
109235,10.1021/acs.macromol.9b01168,CCCCCCC(CCCC)CCc1c2cc(-c3ccc(-c4ccc(-c5cccs5)c5nn(CC(CCCC)CCCCCC)nc45)s3)sc2c(CCC(CCCC)CCCCCC)c2ccsc12,CCCCC(=O)OCC1(c2ccccc2)c2cccc3cccc4cccc5cccc6cccc1c6c-5c-4c-3c2,4.4,-5.42,-3.44,-6.1,-3.7,250.0,,1:2,,conventional,Ca,PEDOT:PSS,,
109236,10.1021/acs.macromol.9b01168,CCCCCCC(CCCC)CCc1c2cc(-c3ccc(-c4ccc(-c5cccs5)c5nn(CC(CCCC)CCCCCC)nc45)s3)sc2c(CCC(CCCC)CCCCCC)c2ccsc12,CCCCCCc1ccc(C2(c3ccc(CCCCCC)cc3)c3cc4c(cc3-c3sc5cc(C=C6C(=O)c7ccccc7C6=C(C#N)C#N)sc5c32)C(c2ccc(CCCCCC)cc2)(c2ccc(CCCCCC)cc2)c2c-4sc3cc(C=C4C(=O)c5ccccc5C4=C(C#N)C#N)sc23)cc1,4.26,-5.42,-3.44,-5.48,-3.83,,,1:1,,inverted,ZnO,MoO3,,
109237,10.1021/acs.macromol.9b01168,CCCCCCC(CCCC)CCc1c2cc(-c3ccc(-c4ccc(-c5cccs5)c5nn(CC(CCCC)CCCCCC)nc45)s3)sc2c(CCC(CCCC)CCCCCC)c2ccsc12,CCCCCCc1ccc(C2(c3ccc(CCCCCC)s3)c3cc4c(cc3-c3sc5cc(C=C6C(=O)c7cc(F)ccc7C6=C(C#N)C#N)sc5c32)C(c2ccc(CCCCCC)s2)(c2ccc(CCCCCC)s2)c2c-4sc3cc(C=C4C(=O)c5cc(F)ccc5C4=C(C#N)C#N)sc23)s1,3.54,-5.42,-3.44,-5.74,-4.01,,,1:1,,inverted,ZnO,MoO3,,
109238,10.1021/acs.macromol.9b01168,CCCCCCC(CCCC)CCc1c2cc(-c3sc(-c4ccc(-c5scc(F)c5F)c5nn(CC(CCCC)CCCCCC)nc45)c(F)c3F)sc2c(CCC(CCCC)CCCCCC)c2ccsc12,CCCCC(=O)OCC1(c2ccccc2)c2cccc3cccc4cccc5cccc6cccc1c6c-5c-4c-3c2,6.41,-5.78,-3.77,-6.1,-3.7,250.0,,1:2,,conventional,Ca,CuSCN,chlorobenzene,DIO
109239,10.1021/acs.macromol.9b01168,CCCCCCC(CCCC)CCc1c2cc(-c3sc(-c4ccc(-c5scc(F)c5F)c5nn(CC(CCCC)CCCCCC)nc45)c(F)c3F)sc2c(CCC(CCCC)CCCCCC)c2ccsc12,CCCCCCc1ccc(C2(c3ccc(CCCCCC)cc3)c3cc4c(cc3-c3sc5cc(C=C6C(=O)c7ccccc7C6=C(C#N)C#N)sc5c32)C(c2ccc(CCCCCC)cc2)(c2ccc(CCCCCC)cc2)c2c-4sc3cc(C=C4C(=O)c5ccccc5C4=C(C#N)C#N)sc23)cc1,2.92,-5.78,-3.77,-5.48,-3.83,,,1:1,,inverted,ZnO,MoO3,,
109240,10.1021/acs.macromol.9b01168,CCCCCCC(CCCC)CCc1c2cc(-c3sc(-c4ccc(-c5scc(F)c5F)c5nn(CC(CCCC)CCCCCC)nc45)c(F)c3F)sc2c(CCC(CCCC)CCCCCC)c2ccsc12,CCCCCCc1ccc(C2(c3ccc(CCCCCC)s3)c3cc4c(cc3-c3sc5cc(C=C6C(=O)c7cc(F)ccc7C6=C(C#N)C#N)sc5c32)C(c2ccc(CCCCCC)s2)(c2ccc(CCCCCC)s2)c2c-4sc3cc(C=C4C(=O)c5cc(F)ccc5C4=C(C#N)C#N)sc23)s1,9.76,-5.78,-3.77,-5.74,-4.01,,,1:1,,inverted,ZnO,MoO3,toluene,
109243,10.1021/acsaelm.5c02164,COC(=O)C(C)(C)c1cc(C)cc(-c2sc3c4sc5cc(/C=C6/C(=O)c7cc(F)cc(c7)C(=O)/C6=C\c6cc(C(C)(C)C(=O)OC)c(-c7cc(C)cc(C(C)(C)C(=O)OC)c7)s6)sc5c4c(C(C)(C)C(=O)OC)ccc2-3)c1,CCCCCCC(CCCC)Cc1c(/C=C2\C(=O)c3cc(F)c(F)cc3C2=C(C#N)C#N)sc2c1SC1c3c(c4c(c5nsnc35)c3sc5c(CC(CCCC)CCCCCC)c(/C=C6\C(=O)c7cc(F)c(F)cc7C6=C(C#N)C#N)sc5c3n4CC(CC)CCCC)N(CC(CC)CCCC)C21,18.53,-5.56,-3.65,-5.68,-3.9,100.0,100.0,1:1.2 w/w,12 mg/mL,,,2PACz,,
109244,10.1021/acsaelm.5c02164,COC(=O)C(C)(C)c1cc(C)cc(-c2sc3c4sc5cc(/C=C6/C(=O)c7cc(F)cc(c7)C(=O)/C6=C\c6cc(C(C)(C)C(=O)OC)c(-c7cc(C)cc(C(C)(C)C(=O)OC)c7)s6)sc5c4c(C(C)(C)C(=O)OC)ccc2-3)c1,CCCCCCC(CCCC)Cc1c(/C=C2\C(=O)c3cc(F)c(F)cc3C2=C(C#N)C#N)sc2c1SC1c3c(c4c(c5nsnc35)c3sc5c(CC(CCCC)CCCCCC)c(/C=C6\C(=O)c7cc(F)c(F)cc7C6=C(C#N)C#N)sc5c3n4CC(CC)CCCC)N(CC(CC)CCCC)C21,18.54,-5.56,-3.65,-5.68,-3.9,100.0,150.0,1:1.2 w/w,12 mg/mL,,,Ph-2PACz,,
109245,10.1021/acsaelm.5c02164,COC(=O)C(C)(C)c1cc(C)cc(-c2sc3c4sc5cc(/C=C6/C(=O)c7cc(F)cc(c7)C(=O)/C6=C\c6cc(C(C)(C)C(=O)OC)c(-c7cc(C)cc(C(C)(C)C(=O)OC)c7)s6)sc5c4c(C(C)(C)C(=O)OC)ccc2-3)c1,CCCCCCC(CCCC)Cc1c(/C=C2\C(=O)c3cc(F)c(F)cc3C2=C(C#N)C#N)sc2c1SC1c3c(c4c(c5nsnc35)c3sc5c(CC(CCCC)CCCCCC)c(/C=C6\C(=O)c7cc(F)c(F)cc7C6=C(C#N)C#N)sc5c3n4CC(CC)CCCC)N(CC(CC)CCCC)C21,19.37,-5.56,-3.65,-5.68,-3.9,100.0,,1:1.2 w/w,,,,FPh-2PACz,,
109246,10.1021/acsaelm.5c02164,COC(=O)C(C)(C)c1cc(C)cc(-c2sc3c4sc5cc(/C=C6/C(=O)c7cc(F)cc(c7)C(=O)/C6=C\c6cc(C(C)(C)C(=O)OC)c(-c7cc(C)cc(C(C)(C)C(=O)OC)c7)s6)sc5c4c(C(C)(C)C(=O)OC)ccc2-3)c1,CCCCCCC(CCCC)Cc1c(/C=C2\C(=O)c3cc(F)c(F)cc3C2=C(C#N)C#N)sc2c1SC1c3c(c4c(c5nsnc35)c3sc5c(CC(CCCC)CCCCCC)c(/C=C6\C(=O)c7cc(F)c(F)cc7C6=C(C#N)C#N)sc5c3n4CC(CC)CCCC)N(CC(CC)CCCC)C21,18.07,-5.56,-3.65,-5.68,-3.9,100.0,150.0,1:1.2 w/w,12 mg/mL,,,2FPh-2PACz,,
109247,10.1021/acsaelm.5c02164,COC(=O)C(C)(C)c1cc(C)cc(-c2sc3c4sc5cc(/C=C6/C(=O)c7cc(F)cc(c7)C(=O)/C6=C\c6cc(C(C)(C)C(=O)OC)c(-c7cc(C)cc(C(C)(C)C(=O)OC)c7)s6)sc5c4c(C(C)(C)C(=O)OC)ccc2-3)c1,CCCCCCC(CCCC)Cc1c(/C=C2\C(=O)c3cc(F)c(F)cc3C2=C(C#N)C#N)sc2c1SC1c3c(c4c(c5nsnc35)c3sc5c(CC(CCCC)CCCCCC)c(/C=C6\C(=O)c7cc(F)c(F)cc7C6=C(C#N)C#N)sc5c3n4CC(CC)CCCC)N(CC(CC)CCCC)C21,16.97,-5.56,-3.65,-5.68,-3.9,100.0,150.0,1:1.2 w/w,12 mg/mL,,,3FPh-2PACz,,
109248,10.1021/acsaem.0c01000,CCCCCCCCN1C(=O)c2c(-c3cc(CCCCCC)cs3)sc(-c3cc(CCCCCC)c(-c4cc5c(-c6ccc(CC(CC)CCCC)s6)c6sccc6c(-c6ccc(CC(CC)CCCC)s6)c5s4)s3)c2C1=O,CCCCC(=O)OCC1(c2ccccc2)C2=CC=Cc3cccc4cccc5ccc6ccccc7cccc1c7c6c5c-4c3C2,7.72,-5.33,-3.545,-6.1,-3.9,,,,,conventional,,PEDOT:PSS,,
109250,10.1021/acsaem.0c01097,CCCCC(CC)c1cc(F)c2sc3c(c2c1)C(=O)c1cc(-c2cc(COC(=O)CCCC(C)CC)c(C(=O)OCCCC(C)CC)s2)sc1C3=O,CCc1cc(/C=C2\C(=O)c3cc(F)c(F)cc3C2=C(C#N)C#N)sc1-c1cc2c(s1)-c1sc(-c3sc(/C=C4\C(=O)c5cc(F)c(F)cc5C4=C(C#N)C#N)cc3CC)cc1[Ge]2(CC)CC,9.16,-5.24,-3.64,-5.63,-4.07,,,1.5:1,1%,conventional,ZnO,PEDOT:PSS,chlorobenzene,CN
109252,10.1021/acsaem.0c01247,COC(=O)C(C)(C)c1cc(C)cc(-c2sc3c4sc5cc(/C=C6/C(=O)c7cc(F)cc(c7)C(=O)/C6=C\c6cc(C(C)(C)C(=O)OC)c(-c7cc(C)cc(C(C)(C)C(=O)OC)c7)s6)sc5c4c(C(C)(C)C(=O)OC)ccc2-3)c1,CCCCCCc1ccc(C2(c3ccc(CCCCCC)cc3)c3cc4c(cc3-c3oc(/C=C5\C(=O)c6ccccc6C5=C(C#N)C#N)cc32)C(c2ccc(CCCCCC)cc2)(c2ccc(CCCCCC)cc2)c2cc(/C=C3\C(=O)c5ccccc5C3=C(C#N)C#N)oc2-4)cc1,7.8,-5.56,-3.65,-5.75,-4.13,,,,,,,,,
109253,10.1021/acsaem.0c01247,COC(=O)C(C)(C)c1cc(C)cc(-c2sc3c4sc5cc(/C=C6/C(=O)c7cc(F)cc(c7)C(=O)/C6=C\c6cc(C(C)(C)C(=O)OC)c(-c7cc(C)cc(C(C)(C)C(=O)OC)c7)s6)sc5c4c(C(C)(C)C(=O)OC)ccc2-3)c1,CCCCCCc1ccc(C2(c3ccc(CCCCCC)cc3)c3cc4c(cc3-c3oc(/C=C5\C(=O)c6cc(F)c(F)cc6C5=C(C#N)C#N)cc32)C(c2ccc(CCCCCC)cc2)(c2ccc(CCCCCC)cc2)c2cc(/C=C3\C(=O)c5cc(F)c(F)cc5C3=C(C#N)C#N)oc2-4)cc1,7.81,-5.56,-3.65,-5.83,-4.27,,,,,,,,,
109254,10.1021/acsaem.0c01247,CCCCC(CC)c1cc(F)c2sc3c(c2c1)C(=O)c1cc(-c2cc(COC(=O)CCCC(C)CC)c(C(=O)OCCCC(C)CC)s2)sc1C3=O,CCCCCCc1ccc(C2(c3ccc(CCCCCC)cc3)c3cc4c(cc3-c3sc(/C=C5\C(=O)c6ccccc6C5=C(C#N)C#N)cc32)C(c2ccc(CCCCCC)cc2)(c2ccc(CCCCCC)cc2)c2cc(/C=C3\C(=O)c5ccccc5C3=C(C#N)C#N)sc2-4)cc1,3.16,-5.24,-3.64,-5.658,-3.856,,,,,,,,,
109256,10.1021/acsaem.0c01247,CCCCC(CC)c1cc(F)c2sc3c(c2c1)C(=O)c1cc(-c2cc(COC(=O)CCCC(C)CC)c(C(=O)OCCCC(C)CC)s2)sc1C3=O,CCCCCCc1ccc(C2(c3ccc(CCCCCC)cc3)c3cc4c(cc3-c3sc5cc(C=C6C(=O)c7ccccc7C6=C(C#N)C#N)sc5c32)C(c2ccc(CCCCCC)cc2)(c2ccc(CCCCCC)cc2)c2c-4sc3cc(C=C4C(=O)c5ccccc5C4=C(C#N)C#N)sc23)cc1,6.59,-5.24,-3.64,-5.48,-3.83,,,,,,,,,
109257,10.1021/acsaem.1c00369,COC(=O)C(C)(C)c1cc(C)cc(-c2sc3c4sc5cc(/C=C6/C(=O)c7cc(F)cc(c7)C(=O)/C6=C\c6cc(C(C)(C)C(=O)OC)c(-c7cc(C)cc(C(C)(C)C(=O)OC)c7)s6)sc5c4c(C(C)(C)C(=O)OC)ccc2-3)c1,CCC1(CC)c2cc(-c3ccc(/C=C4\C(=O)c5cc(Br)ccc5C4=C(C#N)C#N)s3)ccc2-c2ccc(-c3ccc(/C=C4\C(=O)c5cc(Br)ccc5C4=C(C#N)C#N)s3)cc21,9.7,-5.56,-3.65,-5.82,-3.87,89.0,100.0,1:1.8,,conventional,PDINN,,,
109258,10.1021/acsaem.1c00369,COC(=O)C(C)(C)c1cc(C)cc(-c2sc3c4sc5cc(/C=C6/C(=O)c7cc(F)cc(c7)C(=O)/C6=C\c6cc(C(C)(C)C(=O)OC)c(-c7cc(C)cc(C(C)(C)C(=O)OC)c7)s6)sc5c4c(C(C)(C)C(=O)OC)ccc2-3)c1,CCC1(CC)c2cc(-c3ccc(/C=C4\C(=O)c5cc(Br)ccc5C4=C(C#N)C#N)s3)ccc2-c2ccc(-c3ccc(/C=C4\C(=O)c5cc(Br)ccc5C4=C(C#N)C#N)s3)cc21,8.15,-5.56,-3.65,-5.82,-3.87,89.0,100.0,1:1.8,,conventional,PFN-Br,,,
109259,10.1021/acsaem.1c00369,COC(=O)C(C)(C)c1cc(C)cc(-c2sc3c4sc5cc(/C=C6/C(=O)c7cc(F)cc(c7)C(=O)/C6=C\c6cc(C(C)(C)C(=O)OC)c(-c7cc(C)cc(C(C)(C)C(=O)OC)c7)s6)sc5c4c(C(C)(C)C(=O)OC)ccc2-3)c1,CCn1c2cc(-c3ccc(/C=C4\C(=O)c5cc(Br)ccc5C4=C(C#N)C#N)s3)ccc2c2ccc(-c3ccc(/C=C4\C(=O)c5cc(Br)ccc5C4=C(C#N)C#N)s3)cc21,9.85,-5.56,-3.65,-5.73,-3.86,90.0,100.0,1:1.8,,conventional,PDINN,,,
109260,10.1021/acsaem.1c00369,COC(=O)C(C)(C)c1cc(C)cc(-c2sc3c4sc5cc(/C=C6/C(=O)c7cc(F)cc(c7)C(=O)/C6=C\c6cc(C(C)(C)C(=O)OC)c(-c7cc(C)cc(C(C)(C)C(=O)OC)c7)s6)sc5c4c(C(C)(C)C(=O)OC)ccc2-3)c1,CCn1c2cc(-c3ccc(/C=C4\C(=O)c5cc(Br)ccc5C4=C(C#N)C#N)s3)ccc2c2ccc(-c3ccc(/C=C4\C(=O)c5cc(Br)ccc5C4=C(C#N)C#N)s3)cc21,8.38,-5.56,-3.65,-5.73,-3.86,90.0,100.0,1:1.8,,conventional,PFN-Br,,,
109261,10.1021/acsaem.1c00584,COC(=O)C(C)(C)c1cc(C)cc(-c2sc3c4sc5cc(/C=C6/C(=O)c7cc(F)cc(c7)C(=O)/C6=C\c6cc(C(C)(C)C(=O)OC)c(-c7cc(C)cc(C(C)(C)C(=O)OC)c7)s6)sc5c4c(C(C)(C)C(=O)OC)ccc2-3)c1,CCCCCCCCCCC(CCCCCCCC)Cn1c2c3sc(/C=C4\C(=O)c5ccccc5C4=C(C#N)C#N)c(CCCCCC)c3sc2c2c3nn(CC(CC)CCCC)nc3c3c4sc5c(CCCCCC)c(/C=C6\C(=O)c7cc(-c8cccs8)ccc7C6=C(C#N)C#N)sc5c4n(CC(CCCCCCCC)CCCCCCCCCC)c3c21,1.75,-5.56,-3.65,-5.41,-3.74,,,,,conventional,,,,
109262,10.1021/acsaem.1c00584,COC(=O)C(C)(C)c1cc(C)cc(-c2sc3c4sc5cc(/C=C6/C(=O)c7cc(F)cc(c7)C(=O)/C6=C\c6cc(C(C)(C)C(=O)OC)c(-c7cc(C)cc(C(C)(C)C(=O)OC)c7)s6)sc5c4c(C(C)(C)C(=O)OC)ccc2-3)c1,CCCCCCCCCCC(CCCCCCCC)Cn1c2c3sc(/C=C4\C(=O)c5ccccc5C4=C(C#N)C#N)c(CCCCCC)c3sc2c2c3nn(CC(CC)CCCC)nc3c3c4sc5c(CCCCCC)c(/C=C6\C(=O)c7cc(-c8cccs8)ccc7C6=C(C#N)C#N)sc5c4n(CC(CCCCCCCC)CCCCCCCCCC)c3c21,2.73,-5.56,-3.65,-5.41,-3.74,128.0,,,3%,conventional,,,,DIO
109263,10.1021/acsaem.1c00584,Cc1cc(C)cc(-c2sc(/C=C3\C(=O)c4cccc(c4)C(=O)\C3=C\c3cc4sc5c6sc(-c7cc(C)cc(C)c7)c-6ccc(C)c5c4s3)cc2C)c1,CCCCCCCCCCC(CCCCCCCC)Cn1c2c3sc(/C=C4\C(=O)c5ccccc5C4=C(C#N)C#N)c(CCCCCC)c3sc2c2c3nn(CC(CC)CCCC)nc3c3c4sc5c(CCCCCC)c(/C=C6\C(=O)c7cc(-c8cccs8)ccc7C6=C(C#N)C#N)sc5c4n(CC(CCCCCCCC)CCCCCCCCCC)c3c21,8.93,-5.33,-3.53,-5.41,-3.74,,,,,conventional,,,,
109264,10.1021/acsaem.1c00584,Cc1cc(C)cc(-c2sc(/C=C3\C(=O)c4cccc(c4)C(=O)\C3=C\c3cc4sc5c6sc(-c7cc(C)cc(C)c7)c-6ccc(C)c5c4s3)cc2C)c1,CCCCCCCCCCC(CCCCCCCC)Cn1c2c3sc(/C=C4\C(=O)c5ccccc5C4=C(C#N)C#N)c(CCCCCC)c3sc2c2c3nn(CC(CC)CCCC)nc3c3c4sc5c(CCCCCC)c(/C=C6\C(=O)c7cc(-c8cccs8)ccc7C6=C(C#N)C#N)sc5c4n(CC(CCCCCCCC)CCCCCCCCCC)c3c21,11.84,-5.33,-3.53,-5.41,-3.74,112.0,,,3%,conventional,,,,DIO
109270,10.1021/acsaem.1c03817,Cc1cc(C)cc(-c2sc(/C=C3\C(=O)c4cccc(c4)C(=O)\C3=C\c3cc4sc5c6sc(-c7cc(C)cc(C)c7)c-6ccc(C)c5c4s3)cc2C)c1,CCCCCCc1ccc(C2(c3ccc(CCCCCC)cc3)c3cc4c(cc3-c3[se]c(-c5scc(/C=C6\C(=O)c7ccccc7C6=C(C#N)C#N)c5CC(CC)CCCCC)cc32)C(c2ccc(CCCCCC)cc2)(c2ccc(CCCCCC)cc2)c2cc(-c3scc(/C=C5\C(=O)c6ccccc6C5=C(C#N)C#N)c3CC(CC)CCCCC)[se]c2-4)cc1,8.16,-5.33,-3.53,-4.92,-3.18,,150.0,1:1,,inverted,ZnO,MoO3,chlorobenzene,
109271,10.1021/acsaem.1c03817,Cc1cc(C)cc(-c2sc(/C=C3\C(=O)c4cccc(c4)C(=O)\C3=C\c3cc4sc5c6sc(-c7cc(C)cc(C)c7)c-6ccc(C)c5c4s3)cc2C)c1,CCCCCCc1ccc(C2(c3ccc(CCCCCC)cc3)c3cc4c(cc3-c3[se]c(-c5scc(/C=C6\C(=O)c7cc(F)c(F)cc7C6=C(C#N)C#N)c5CC(CC)CCCCC)cc32)C(c2ccc(CCCCCC)cc2)(c2ccc(CCCCCC)cc2)c2cc(-c3scc(/C=C5\C(=O)c6cc(F)c(F)cc6C5=C(C#N)C#N)c3CC(CC)CCCCC)[se]c2-4)cc1,11.99,-5.33,-3.53,-4.99,-3.35,,150.0,1:1,,inverted,ZnO,MoO3,chlorobenzene,
109272,10.1021/acsaem.1c03817,Cc1cc(C)cc(-c2sc(/C=C3\C(=O)c4cccc(c4)C(=O)\C3=C\c3cc4sc5c6sc(-c7cc(C)cc(C)c7)c-6ccc(C)c5c4s3)cc2C)c1,CCCCCCc1ccc(C2(c3ccc(CCCCCC)cc3)c3cc4c(cc3-c3[se]c(-c5scc(/C=C6\C(=O)c7cc(Cl)c(Cl)cc7C6=C(C#N)C#N)c5CC(CC)CCCCC)cc32)C(c2ccc(CCCCCC)cc2)(c2ccc(CCCCCC)cc2)c2cc(-c3scc(/C=C5\C(=O)c6cc(Cl)c(Cl)cc6C5=C(C#N)C#N)c3CC(CC)CCCCC)[se]c2-4)cc1,12.39,-5.33,-3.53,-5.05,-3.44,,150.0,1:1,,inverted,ZnO,MoO3,chlorobenzene,
109273,10.1021/acsaem.2c00186,COC(=O)C(C)(C)c1cc(C)cc(-c2sc3c4sc5cc(/C=C6/C(=O)c7cc(F)cc(c7)C(=O)/C6=C\c6cc(C(C)(C)C(=O)OC)c(-c7cc(C)cc(C(C)(C)C(=O)OC)c7)s6)sc5c4c(C(C)(C)C(=O)OC)ccc2-3)c1,CCCCCCCCCCCC(CC)CN1C(=O)c2cc3c(cc2-c2cc4c(s2)c2c(n4CC(CC)CCCCCCCCCC)C(=O)/C2=C\c2cc(F)cc(C(F)(F)F)c2)/C(=C\c2cc(F)cc(C(F)(F)F)c2)C2=C(S3)C1=C2,15.5,-5.56,-3.65,-5.65,-4.1,,,,,inverted,ZnO,MoO3,,
109274,10.1021/acsaem.2c00186,COC(=O)C(C)(C)c1cc(C)cc(-c2sc3c4sc5cc(/C=C6/C(=O)c7cc(F)cc(c7)C(=O)/C6=C\c6cc(C(C)(C)C(=O)OC)c(-c7cc(C)cc(C(C)(C)C(=O)OC)c7)s6)sc5c4c(C(C)(C)C(=O)OC)ccc2-3)c1,CCCCCCCCCCCC(CC)CN1C(=O)c2cc3c(cc2-c2cc4c(s2)c2c(n4CC(CC)CCCCCCCCCC)C(=O)/C2=C\c2cc(F)cc(C(F)(F)F)c2)/C(=C\c2cc(F)cc(C(F)(F)F)c2)C2=C(S3)C1=C2,15.75,-5.56,-3.65,-5.65,-4.1,,,,,inverted,ZnO,MoO3,,
109275,10.1021/acsaem.2c00186,COC(=O)C(C)(C)c1cc(C)cc(-c2sc3c4sc5cc(/C=C6/C(=O)c7cc(F)cc(c7)C(=O)/C6=C\c6cc(C(C)(C)C(=O)OC)c(-c7cc(C)cc(C(C)(C)C(=O)OC)c7)s6)sc5c4c(C(C)(C)C(=O)OC)ccc2-3)c1,CCCCCCCCCCCC(CC)CN1C(=O)c2cc3c(cc2-c2cc4c(s2)c2c(n4CC(CC)CCCCCCCCCC)C(=O)/C2=C\c2cc(F)cc(C(F)(F)F)c2)/C(=C\c2cc(F)cc(C(F)(F)F)c2)C2=C(S3)C1=C2,15.6,-5.56,-3.65,-5.65,-4.1,,,,,inverted,ZnO,MoO3,,
109276,10.1021/acsaem.2c00186,COC(=O)C(C)(C)c1cc(C)cc(-c2sc3c4sc5cc(/C=C6/C(=O)c7cc(F)cc(c7)C(=O)/C6=C\c6cc(C(C)(C)C(=O)OC)c(-c7cc(C)cc(C(C)(C)C(=O)OC)c7)s6)sc5c4c(C(C)(C)C(=O)OC)ccc2-3)c1,CCCCCCCCCCCC(CC)CN1C(=O)c2cc3c(cc2-c2cc4c(s2)c2c(n4CC(CC)CCCCCCCCCC)C(=O)/C2=C\c2cc(F)cc(C(F)(F)F)c2)/C(=C\c2cc(F)cc(C(F)(F)F)c2)C2=C(S3)C1=C2,15.84,-5.56,-3.65,-5.65,-4.1,,,,,inverted,ZnO,MoO3,,
109277,10.1021/acsaem.2c00186,COC(=O)C(C)(C)c1cc(C)cc(-c2sc3c4sc5cc(/C=C6/C(=O)c7cc(F)cc(c7)C(=O)/C6=C\c6cc(C(C)(C)C(=O)OC)c(-c7cc(C)cc(C(C)(C)C(=O)OC)c7)s6)sc5c4c(C(C)(C)C(=O)OC)ccc2-3)c1,CCCCCCCCCCCC(CC)CN1C(=O)c2cc3c(cc2-c2cc4c(s2)c2c(n4CC(CC)CCCCCCCCCC)C(=O)/C2=C\c2cc(F)cc(C(F)(F)F)c2)/C(=C\c2cc(F)cc(C(F)(F)F)c2)C2=C(S3)C1=C2,15.31,-5.56,-3.65,-5.65,-4.1,,,,,inverted,ZnO,MoO3,,
109278,10.1021/acsaem.2c00186,COC(=O)C(C)(C)c1cc(C)cc(-c2sc3c4sc5cc(/C=C6/C(=O)c7cc(F)cc(c7)C(=O)/C6=C\c6cc(C(C)(C)C(=O)OC)c(-c7cc(C)cc(C(C)(C)C(=O)OC)c7)s6)sc5c4c(C(C)(C)C(=O)OC)ccc2-3)c1,CCCCCCCCCCCC(CC)CN1C(=O)c2cc3c(cc2-c2cc4c(s2)c2c(n4CC(CC)CCCCCCCCCC)C(=O)/C2=C\c2cc(F)cc(C(F)(F)F)c2)/C(=C\c2cc(F)cc(C(F)(F)F)c2)C2=C(S3)C1=C2,16.08,-5.56,-3.65,-5.65,-4.1,,,,,inverted,ZnO,MoO3,,
109279,10.1021/acsaem.2c00186,CCCCCCC(CCCC)Cc1csc(-c2cc3c4nsnc4c4cc(-c5cc(CC(CCCC)CCCCCC)c(-c6cc7c(-c8cc(Cl)c(CC(CC)CCCC)s8)c8sccc8c(-c8cc(Cl)c(CC(CC)CCCC)s8)c7s6)s5)sc4c3s2)c1,CCCCCCCCCCCC(CC)CN1C(=O)c2cc3c(cc2-c2cc4c(s2)c2c(n4CC(CC)CCCCCCCCCC)C(=O)/C2=C\c2cc(F)cc(C(F)(F)F)c2)/C(=C\c2cc(F)cc(C(F)(F)F)c2)C2=C(S3)C1=C2,16.89,-5.48,-2.75,-5.65,-4.1,,,,,inverted,ZnO,MoO3,,
109288,10.1021/acsaem.2c00186,CCCCC(CC)c1cc(F)c2sc3c(c2c1)C(=O)c1cc(-c2cc(COC(=O)CCCC(C)CC)c(C(=O)OCCCC(C)CC)s2)sc1C3=O,CCCCCCCCCCCc1c(/C=C2\C(=O)c3cc(F)c(F)cc3C2=C(C#N)C#N)sc2c1sc1c3c4nsnc4c4c5sc6c(CCCCCCCCCCC)c(/C=C7\C(=O)c8cc(F)c(F)cc8C7=C(C#N)C#N)sc6c5n(CCC(CC)CCCC)c4c3n(CCC(CC)CCCC)c21,7.18,-5.24,-3.64,-5.64,-3.86,,,0:1:1.3,,inverted,ZnO,MoO3,,
109289,10.1021/acsaem.2c01249,COC(=O)C(C)(C)c1cc(C)cc(-c2sc3c4sc5cc(/C=C6/C(=O)c7cc(F)cc(c7)C(=O)/C6=C\c6cc(C(C)(C)C(=O)OC)c(-c7cc(C)cc(C(C)(C)C(=O)OC)c7)s6)sc5c4c(C(C)(C)C(=O)OC)ccc2-3)c1,CCCCCCc1ccc(C2(c3ccc(CCCCCC)cc3)c3cc4c(cc3-c3sc5cc(/C=C6\C(=O)c7cc(Br)c(Cl)cc7C6=C(C#N)C#N)sc5c32)C(c2ccc(CCCCCC)cc2)(c2ccc(CCCCCC)cc2)c2c-4sc3cc(/C=C4\C(=O)c5cc(Br)c(Cl)cc5C4=C(C#N)C#N)sc23)cc1,10.79,-5.56,-3.65,-5.65,-3.67,,,1:1,0.5 vol%,inverted,ZnO,MoO3,o-xylene,DIO
109290,10.1021/acsaem.2c01249,COC(=O)C(C)(C)c1cc(C)cc(-c2sc3c4sc5cc(/C=C6/C(=O)c7cc(F)cc(c7)C(=O)/C6=C\c6cc(C(C)(C)C(=O)OC)c(-c7cc(C)cc(C(C)(C)C(=O)OC)c7)s6)sc5c4c(C(C)(C)C(=O)OC)ccc2-3)c1,CCCCCCc1ccc(C2(c3ccc(CCCCCC)cc3)c3cc4c(cc3-c3sc5cc(/C=C6\C(=O)c7cc(Br)c(F)cc7C6=C(C#N)C#N)sc5c32)C(c2ccc(CCCCCC)cc2)(c2ccc(CCCCCC)cc2)c2c-4sc3cc(/C=C4\C(=O)c5cc(Br)c(F)cc5C4=C(C#N)C#N)sc23)cc1,12.02,-5.56,-3.65,-5.66,-3.65,,,1:1,0.5 vol%,inverted,ZnO,MoO3,o-xylene,DIO
109291,10.1021/acsaem.2c01249,COC(=O)C(C)(C)c1cc(C)cc(-c2sc3c4sc5cc(/C=C6/C(=O)c7cc(F)cc(c7)C(=O)/C6=C\c6cc(C(C)(C)C(=O)OC)c(-c7cc(C)cc(C(C)(C)C(=O)OC)c7)s6)sc5c4c(C(C)(C)C(=O)OC)ccc2-3)c1,CCCCCCc1ccc(C2(c3ccc(CCCCCC)cc3)c3cc4c(cc3-c3sc5cc(/C=C6\C(=O)c7cc(Br)c(F)cc7C6=C(C#N)C#N)sc5c32)C(c2ccc(CCCCCC)cc2)(c2ccc(CCCCCC)cc2)c2c-4sc3cc(/C=C4\C(=O)c5cc(Br)c(F)cc5C4=C(C#N)C#N)sc23)cc1,12.35,-5.56,-3.65,-5.66,-3.65,,,1:1,1.0 vol %,inverted,ZnO,MoO3,o-xylene,2-MN
109292,10.1021/acsaem.2c01249,COC(=O)C(C)(C)c1cc(C)cc(-c2sc3c4sc5cc(/C=C6/C(=O)c7cc(F)cc(c7)C(=O)/C6=C\c6cc(C(C)(C)C(=O)OC)c(-c7cc(C)cc(C(C)(C)C(=O)OC)c7)s6)sc5c4c(C(C)(C)C(=O)OC)ccc2-3)c1,CCCCCCc1ccc(C2(c3ccc(CCCCCC)cc3)c3cc4c(cc3-c3sc5cc(/C=C6\C(=O)c7cc(Cl)c(Cl)cc7C6=C(C#N)C#N)sc5c32)C(c2ccc(CCCCCC)cc2)(c2ccc(CCCCCC)cc2)c2c-4sc3cc(/C=C4\C(=O)c5cc(Cl)c(Cl)cc5C4=C(C#N)C#N)sc23)cc1,12.14,-5.56,-3.65,-5.75,-4.09,,,1:1,0.5 vol%,inverted,ZnO,MoO3,o-xylene,DIO
109293,10.1021/acsaem.2c01249,COC(=O)C(C)(C)c1cc(C)cc(-c2sc3c4sc5cc(/C=C6/C(=O)c7cc(F)cc(c7)C(=O)/C6=C\c6cc(C(C)(C)C(=O)OC)c(-c7cc(C)cc(C(C)(C)C(=O)OC)c7)s6)sc5c4c(C(C)(C)C(=O)OC)ccc2-3)c1,CCCCCCc1ccc(C2(c3ccc(CCCCCC)cc3)c3cc4c(cc3-c3sc5cc(/C=C6\C(=O)c7cc(F)c(F)cc7C6=C(C#N)C#N)sc5c32)C(c2ccc(CCCCCC)cc2)(c2ccc(CCCCCC)cc2)c2c-4sc3cc(/C=C4\C(=O)c5cc(F)c(F)cc5C4=C(C#N)C#N)sc23)cc1,10.11,-5.56,-3.65,-5.66,-4.14,,,1:1,1.0 vol%,inverted,ZnO,MoO3,o-xylene,2-MN
109297,10.1021/acsaem.2c02025,COC(=O)C(C)(C)c1cc(C)cc(-c2sc3c4sc5cc(/C=C6/C(=O)c7cc(F)cc(c7)C(=O)/C6=C\c6cc(C(C)(C)C(=O)OC)c(-c7cc(C)cc(C(C)(C)C(=O)OC)c7)s6)sc5c4c(C(C)(C)C(=O)OC)ccc2-3)c1,CCCCCCCCCCCc1c(/C=C2\C(=O)c3cc(F)c(F)cc3C2=C(C#N)C#N)sc2c1sc1c3c4nsnc4c4c5sc6c(CCCCCCCCCCC)c(/C=C7\C(=O)c8cc(F)c(F)cc8C7=C(C#N)C#N)sc6c5n(CC(CC)CCCC)c4c3n(CC(CC)CCCC)c21,17.03,-5.56,-3.65,-5.65,-4.09,,,,,,,,,
109298,10.1021/acsaem.2c02025,COC(=O)C(C)(C)c1cc(C)cc(-c2sc3c4sc5cc(/C=C6/C(=O)c7cc(F)cc(c7)C(=O)/C6=C\c6cc(C(C)(C)C(=O)OC)c(-c7cc(C)cc(C(C)(C)C(=O)OC)c7)s6)sc5c4c(C(C)(C)C(=O)OC)ccc2-3)c1,CCCCCCCCCCCc1c(/C=C2\C(=O)c3cc(F)c(F)cc3C2=C(C#N)C#N)sc2c1sc1c3c4nsnc4c4c5sc6c(CCCCCCCCCCC)c(/C=C7\C(=O)c8cc(F)c(F)cc8C7=C(C#N)C#N)sc6c5n(CC(CC)CCCC)c4c3n(CC(CC)CCCC)c21,17.21,-5.56,-3.65,-5.65,-4.09,,,,,,,,,
109299,10.1021/acsaem.2c02025,COC(=O)C(C)(C)c1cc(C)cc(-c2sc3c4sc5cc(/C=C6/C(=O)c7cc(F)cc(c7)C(=O)/C6=C\c6cc(C(C)(C)C(=O)OC)c(-c7cc(C)cc(C(C)(C)C(=O)OC)c7)s6)sc5c4c(C(C)(C)C(=O)OC)ccc2-3)c1,CCCCCCCCCCCc1c(/C=C2\C(=O)c3cc(F)c(F)cc3C2=C(C#N)C#N)sc2c1sc1c3c4nsnc4c4c5sc6c(CCCCCCCCCCC)c(/C=C7\C(=O)c8cc(F)c(F)cc8C7=C(C#N)C#N)sc6c5n(CC(CC)CCCC)c4c3n(CC(CC)CCCC)c21,17.92,-5.56,-3.65,-5.65,-4.09,,,,,,,,,
109300,10.1021/acsaem.2c02025,COC(=O)C(C)(C)c1cc(C)cc(-c2sc3c4sc5cc(/C=C6/C(=O)c7cc(F)cc(c7)C(=O)/C6=C\c6cc(C(C)(C)C(=O)OC)c(-c7cc(C)cc(C(C)(C)C(=O)OC)c7)s6)sc5c4c(C(C)(C)C(=O)OC)ccc2-3)c1,CCCCCCCCCc1c(C=C2C(=O)c3cc(Cl)c(Cl)cc3C2=C(C#N)C#N)sc2c1sc1c3c4nsnc4c4c5sc6c(CCCCCCCCC)c(C=C7C(=O)c8cc(Cl)c(Cl)cc8C7=C(C#N)C#N)sc6c5n(CC(CCCC)CCCCCC)c4c3n(CC(CCCC)CCCCCC)c21,18.66,-5.49,-3.64,-5.68,-3.9,,,,25%,,,,,
109301,10.1021/acsaem.2c02025,COC(=O)C(C)(C)c1cc(C)cc(-c2sc3c4sc5cc(/C=C6/C(=O)c7cc(F)cc(c7)C(=O)/C6=C\c6cc(C(C)(C)C(=O)OC)c(-c7cc(C)cc(C(C)(C)C(=O)OC)c7)s6)sc5c4c(C(C)(C)C(=O)OC)ccc2-3)c1,CCCCCCCCCc1c(C=C2C(=O)c3cc(Cl)c(Cl)cc3C2=C(C#N)C#N)sc2c1sc1c3c4nsnc4c4c5sc6c(CCCCCCCCC)c(C=C7C(=O)c8cc(Cl)c(Cl)cc8C7=C(C#N)C#N)sc6c5n(CC(CCCC)CCCCCC)c4c3n(CC(CCCC)CCCCCC)c21,18.71,-5.56,-3.65,-5.665,-4.165,,,,50%,,,,,
109302,10.1021/acsaem.2c02025,COC(=O)C(C)(C)c1cc(C)cc(-c2sc3c4sc5cc(/C=C6/C(=O)c7cc(F)cc(c7)C(=O)/C6=C\c6cc(C(C)(C)C(=O)OC)c(-c7cc(C)cc(C(C)(C)C(=O)OC)c7)s6)sc5c4c(C(C)(C)C(=O)OC)ccc2-3)c1,CCCCCCCCCc1c(C=C2C(=O)c3cc(Cl)c(Cl)cc3C2=C(C#N)C#N)sc2c1sc1c3c4nsnc4c4c5sc6c(CCCCCCCCC)c(C=C7C(=O)c8cc(Cl)c(Cl)cc8C7=C(C#N)C#N)sc6c5n(CC(CCCC)CCCCCC)c4c3n(CC(CCCC)CCCCCC)c21,18.86,-5.49,-3.64,-5.68,-3.9,,,,20%,,,,,
109303,10.1021/acsaem.2c02025,CCCCCCC(CCCC)Cc1csc(-c2cc3c(s2)-c2sc(-c4cc(CC(CCCC)CCCCCC)c(-c5cc6c(-c7cc(F)c(CC(CC)CCCC)s7)c7sccc7c(-c7cc(F)c(CC(CC)CCCC)s7)c6s5)s4)cc2[C@H]2N=CC=N[C@H]32)c1,CCCCCCCCCc1c(/C=C2\C(=O)c3ccc(Cl)cc3C2=C(C#N)C#N)sc2c1sc1c3c4nsnc4c4c5sc6c(CCCCCCCCC)c(/C=C7\C(=O)c8ccc(Cl)cc8C7=C(C#N)C#N)sc6c5n(CC(CCCC)CCCCCC)c4c3n(CC(CCCC)CCCCCC)c21,19.0,-5.41,-2.82,-5.57,-3.74,,,,15%,,,,,
109304,10.1021/acsaem.2c02025,COC(=O)C(C)(C)c1cc(C)cc(-c2sc3c4sc5cc(/C=C6/C(=O)c7cc(F)cc(c7)C(=O)/C6=C\c6cc(C(C)(C)C(=O)OC)c(-c7cc(C)cc(C(C)(C)C(=O)OC)c7)s6)sc5c4c(C(C)(C)C(=O)OC)ccc2-3)c1,CCCCCCCCCCCc1c(/C=C2\C(=O)c3cc(F)c(F)cc3C2=C(C#N)C#N)sc2c1sc1c3c4nsnc4c4c5sc6c(CCCCCCCCCCC)c(/C=C7\C(=O)c8cc(F)c(F)cc8C7=C(C#N)C#N)sc6c5n(CC(CC)CCCC)c4c3n(CC(CC)CCCC)c21,17.02,-5.56,-3.65,-5.65,-4.09,,,,15%,,,,,
109305,10.1021/acsaem.2c02025,COC(=O)C(C)(C)c1cc(C)cc(-c2sc3c4sc5cc(/C=C6/C(=O)c7cc(F)cc(c7)C(=O)/C6=C\c6cc(C(C)(C)C(=O)OC)c(-c7cc(C)cc(C(C)(C)C(=O)OC)c7)s6)sc5c4c(C(C)(C)C(=O)OC)ccc2-3)c1,CCCCCCCCCCCc1c(/C=C2\C(=O)c3cc(F)c(F)cc3C2=C(C#N)C#N)sc2c1sc1c3c4nsnc4c4c5sc6c(CCCCCCCCCCC)c(/C=C7\C(=O)c8cc(F)c(F)cc8C7=C(C#N)C#N)sc6c5n(CC(CC)CCCC)c4c3n(CC(CC)CCCC)c21,17.13,-5.56,-3.65,-5.65,-4.09,,,,,,,,,
109306,10.1021/acsaem.2c02025,COC(=O)C(C)(C)c1cc(C)cc(-c2sc3c4sc5cc(/C=C6/C(=O)c7cc(F)cc(c7)C(=O)/C6=C\c6cc(C(C)(C)C(=O)OC)c(-c7cc(C)cc(C(C)(C)C(=O)OC)c7)s6)sc5c4c(C(C)(C)C(=O)OC)ccc2-3)c1,CCCCCCCCCCCc1c(/C=C2\C(=O)c3cc(F)c(F)cc3C2=C(C#N)C#N)sc2c1sc1c3c4nsnc4c4c5sc6c(CCCCCCCCCCC)c(/C=C7\C(=O)c8cc(F)c(F)cc8C7=C(C#N)C#N)sc6c5n(CC(CC)CCCC)c4c3n(CC(CC)CCCC)c21,17.53,-5.56,-3.65,-5.65,-4.09,,,,,,,,,
109307,10.1021/acsaem.2c02025,CCCCCCC(CCCC)Cc1csc(-c2cc3c4nsnc4c4cc(-c5cc(CC(CCCC)CCCCCC)c(-c6cc7c(-c8cc(Cl)c(CC(CC)CCCC)s8)c8sccc8c(-c8cc(Cl)c(CC(CC)CCCC)s8)c7s6)s5)sc4c3s2)c1,CCCCCCCCCCCc1c(/C=C2\C(=O)c3cc(F)c(F)cc3C2=C(C#N)C#N)sc2c1sc1c3c4nsnc4c4c5sc6c(CCCCCCCCCCC)c(/C=C7\C(=O)c8cc(F)c(F)cc8C7=C(C#N)C#N)sc6c5n(CC(CC)CCCC)c4c3n(CC(CC)CCCC)c21,17.61,-5.48,-2.75,-5.65,-4.09,,,,30%,,,,,
109309,10.1021/acsaem.2c02025,COC(=O)C(C)(C)c1cc(C)cc(-c2sc3c4sc5cc(/C=C6/C(=O)c7cc(F)cc(c7)C(=O)/C6=C\c6cc(C(C)(C)C(=O)OC)c(-c7cc(C)cc(C(C)(C)C(=O)OC)c7)s6)sc5c4c(C(C)(C)C(=O)OC)ccc2-3)c1,CCCCCCC(CCCC)Cc1c(/C=C2\C(=O)c3cc(F)c(F)cc3C2=C(C#N)C#N)sc2c1SC1c3c(c4c(c5nsnc35)c3sc5c(CC(CCCC)CCCCCC)c(/C=C6\C(=O)c7cc(F)c(F)cc7C6=C(C#N)C#N)sc5c3n4CC(CC)CCCC)N(CC(CC)CCCC)C21,19.6,-5.56,-3.65,-5.68,-3.9,,,,30%,,,,,
109317,10.1021/acsaem.2c02453,CCCCCCCCCCCCC(CCCCCCCCCC)Cc1csc(-c2c(F)c(F)c(-c3cc(CC(CCCCCCCCCC)CCCCCCCCCCCC)c(-c4ccc(-c5cccs5)s4)s3)c3nsnc23)c1,CCCCCCCCCCCc1c(/C=C2\C(=O)c3cc(F)ccc3C2=C(C#N)C#N)sc2c1sc1c3c4nn(CC(CC)CCCC)nc4c4c5sc6c(CCCCCCCCCCC)c(/C=C7\C(=O)c8cc(F)ccc8C7=C(C#N)C#N)sc6c5n(CC(CC)CCCC)c4c3n(CC(CC)CCCC)c21,13.81,-5.32,-3.68,,,,,,,conventional,PFN-Br,PEDOT:PSS,,
109318,10.1021/acsaem.2c02453,CCCCCCCCCCCCC(CCCCCCCCCC)Cc1csc(-c2c(F)c(F)c(-c3cc(CC(CCCCCCCCCC)CCCCCCCCCCCC)c(-c4ccc(-c5cccs5)s4)s3)c3nsnc23)c1,CCCCCCCCCCCc1c(/C=C2\C(=O)c3cc(F)ccc3C2=C(C#N)C#N)sc2c1sc1c3c4nn(CC(CC)CCCC)nc4c4c5sc6c(CCCCCCCCCCC)c(/C=C7\C(=O)c8cc(F)ccc8C7=C(C#N)C#N)sc6c5n(CC(CC)CCCC)c4c3n(CC(CC)CCCC)c21,13.53,-5.32,-3.68,,,,,,,conventional,PFN-Br,PEDOT:PSS,,
109321,10.1021/acsaem.7b00217,CCCCC(CC)CC(=O)c1cc2c(-c3cc4c(-c5ccc(CC(CC)CCCC)s5)c5sccc5c(-c5ccc(CC(CC)CCCC)s5)c4s3)scc2s1,CCCCC(=O)OCC1(c2ccccc2)C2=CC=Cc3cccc4cccc5ccc6ccccc7cccc1c7c6c5c-4c3C2,7.25,-5.13,-3.27,-6.1,-3.9,,,,,conventional,,PEDOT:PSS,o-DCB,
109322,10.1021/acsaem.7b00217,CCCCC(CC)CC(=O)c1cc2c(-c3cc4c(-c5ccc(CC(CC)CCCC)s5)c5sccc5c(-c5ccc(CC(CC)CCCC)s5)c4s3)scc2s1,CCCCC(=O)OCC1(c2ccccc2)C2=CC=Cc3cccc4cccc5ccc6ccccc7cccc1c7c6c5c-4c3C2,7.38,-5.13,-3.27,-6.1,-3.9,,,,2.5,conventional,,PEDOT:PSS,o-DCB,
109323,10.1021/acsaem.7b00217,CCCCC(CC)CC(=O)c1cc2c(-c3cc4c(-c5ccc(CC(CC)CCCC)s5)c5sccc5c(-c5ccc(CC(CC)CCCC)s5)c4s3)scc2s1,CCCCC(=O)OCC1(c2ccccc2)C2=CC=Cc3cccc4cccc5ccc6ccccc7cccc1c7c6c5c-4c3C2,7.84,-5.13,-3.27,-6.1,-3.9,,,,1.5,conventional,,PEDOT:PSS,o-DCB,
109324,10.1021/acsaem.7b00217,CCCCC(CC)CC(=O)c1cc2c(-c3cc4c(-c5ccc(CC(CC)CCCC)s5)c5sccc5c(-c5ccc(CC(CC)CCCC)s5)c4s3)scc2s1,CCCCC(=O)OCC1(c2ccccc2)C2=CC=Cc3cccc4cccc5ccc6ccccc7cccc1c7c6c5c-4c3C2,7.56,-5.13,-3.27,-6.1,-3.9,,,,0.75,conventional,,PEDOT:PSS,o-DCB,
109325,10.1021/acsaem.7b00217,CCCCC(CC)CC(=O)c1cc2c(-c3cc4c(-c5ccc(CC(CC)CCCC)s5)c5sccc5c(-c5ccc(CC(CC)CCCC)s5)c4s3)scc2s1,CCCCC(=O)OCC1(c2ccccc2)C2=CC=Cc3cccc4cccc5ccc6ccccc7cccc1c7c6c5c-4c3C2,8.26,-5.13,-3.27,-6.1,-3.9,,,,2.5,conventional,,PEDOT:PSS,o-DCB,
109326,10.1021/acsaem.7b00217,CCCCC(CC)CC(=O)c1cc2c(-c3cc4c(-c5ccc(CC(CC)CCCC)s5)c5sccc5c(-c5ccc(CC(CC)CCCC)s5)c4s3)scc2s1,CCCCC(=O)OCC1(c2ccccc2)C2=CC=Cc3cccc4cccc5ccc6ccccc7cccc1c7c6c5c-4c3C2,8.41,-5.13,-3.27,-6.1,-3.9,,,,1.5,conventional,,PEDOT:PSS,o-DCB,
109327,10.1021/acsaem.7b00217,CCCCC(CC)CC(=O)c1cc2c(-c3cc4c(-c5ccc(CC(CC)CCCC)s5)c5sccc5c(-c5ccc(CC(CC)CCCC)s5)c4s3)scc2s1,CCCCC(=O)OCC1(c2ccccc2)C2=CC=Cc3cccc4cccc5ccc6ccccc7cccc1c7c6c5c-4c3C2,7.95,-5.13,-3.27,-6.1,-3.9,,,,0.75,conventional,,PEDOT:PSS,o-DCB,
109328,10.1021/acsaem.7b00217,CCCCC(CC)c1cc(F)c2sc3c(c2c1)C(=O)c1cc(-c2cc(COC(=O)CCCC(C)CC)c(C(=O)OCCCC(C)CC)s2)sc1C3=O,CCCCC(=O)OCC1(c2ccccc2)C2=CC=Cc3cccc4cccc5ccc6ccccc7cccc1c7c6c5c-4c3C2,8.68,-5.24,-3.64,-6.1,-3.9,,,,,conventional,,PEDOT:PSS,o-DCB,
109329,10.1021/acsaem.7b00217,CCCCC(CC)c1cc(F)c2sc3c(c2c1)C(=O)c1cc(-c2cc(COC(=O)CCCC(C)CC)c(C(=O)OCCCC(C)CC)s2)sc1C3=O,CCCCC(=O)OCC1(c2ccccc2)C2=CC=Cc3cccc4cccc5ccc6ccccc7cccc1c7c6c5c-4c3C2,9.05,-5.24,-3.64,-6.1,-3.9,,,,,conventional,,PEDOT:PSS,o-DCB,
109330,10.1021/acsaem.7b00217,CCCCC(CC)c1cc(F)c2sc3c(c2c1)C(=O)c1cc(-c2cc(COC(=O)CCCC(C)CC)c(C(=O)OCCCC(C)CC)s2)sc1C3=O,CCCCC(=O)OCC1(c2ccccc2)C2=CC=Cc3cccc4cccc5ccc6ccccc7cccc1c7c6c5c-4c3C2,9.61,-5.24,-3.64,-6.1,-3.9,,,,,conventional,,PEDOT:PSS,o-DCB,
109331,10.1021/acsaem.7b00312,CCCCCCCCOc1c(OCCCCCCCC)c(-c2ccc(-c3cc4c(-c5ccc6cc(SCC(CCCCCC)CCCCCCCC)ccc6c5)c5sccc5c(-c5ccc6cc(SCC(CCCCCC)CCCCCCCC)ccc6c5)c4s3)s2)c2nonc2c1-c1cccs1,CCCCC(=O)OCC1(c2ccccc2)C2=CC=Cc3cccc4cccc5ccc6ccccc7cccc1c7c6c5c-4c3C2,8.02,-5.31,-3.52,-6.1,-3.9,,,1:2,,conventional,PFN,PEDOT:PSS,,
109332,10.1021/acsaem.7b00312,CCCCCCCCC(CCCCCC)CSc1ccc2cc(-c3c4cc(-c5sc(-c6c(F)c(F)c(-c7cc(CC(CC)CCCC)cs7)c7nsnc67)cc5CC(CC)CCCC)sc4c(-c4ccc5cc(SCC(CCCCCC)CCCCCCCC)ccc5c4)c4ccsc34)ccc2c1,CCCCC(=O)OCC1(c2ccccc2)C2=CC=Cc3cccc4cccc5ccc6ccccc7cccc1c7c6c5c-4c3C2,5.78,-5.38,-3.62,-6.1,-3.9,,,1:1,,conventional,PFN,PEDOT:PSS,,
109333,10.1021/acsaem.7b00312,CCCCCCCCC(CCCCCC)CSc1ccc2cc(-c3c4cc(-c5sc(-c6c(F)c(F)c(-c7cc(CC(CC)CCCC)cs7)c7nsnc67)cc5CC(CC)CCCC)sc4c(-c4ccc5cc(SCC(CCCCCC)CCCCCCCC)ccc5c4)c4ccsc34)ccc2c1,CCCCC(=O)OCC1(c2ccccc2)C2=CC=Cc3cccc4cccc5ccc6ccccc7cccc1c7c6c5c-4c3C2,6.89,-5.38,-3.62,-6.1,-3.9,,,1:1,,conventional,PFN,PEDOT:PSS,,
109334,10.1021/acsaem.8b00238,CCCCCCCCCCC(CCCCCCCC)CSc1csc(-c2ccc(-c3cc(SCC(CCCCCCCC)CCCCCCCCCC)c(-c4cc(F)c(-c5sccc5F)s4)s3)c3nsnc23)c1,COC(=O)CCCC1(c2ccccc2)C23c4c5ccc6c7cc8c9c%10c(cc%11cc%12c%13c%14c(cc%15c%16ccc-5c2c%16c2c5c%16c%17c(c(c46)c7c9c%17c4c%10c%11c%13c4c%16c%14c%152)C513)C%12)C8,2.48,-5.22,-3.63,-5.9,-3.9,,,"1:1, w/w",,conventional,PFN-Br,PEDOT:PSS,chlorobenzene:o-DCB (1:1),
109335,10.1021/acsaem.8b00238,CCCCCCCCCCC(CCCCCCCC)CSc1csc(-c2ccc(-c3cc(SCC(CCCCCCCC)CCCCCCCCCC)c(-c4cc(F)c(-c5sccc5F)s4)s3)c3nsnc23)c1,COC(=O)CCCC1(c2ccccc2)C23c4c5ccc6c7cc8c9c%10c(cc%11cc%12c%13c%14c(cc%15c%16ccc-5c2c%16c2c5c%16c%17c(c(c46)c7c9c%17c4c%10c%11c%13c4c%16c%14c%152)C513)C%12)C8,4.48,-5.22,-3.63,-5.9,-3.9,,,"1:1, w/w",2.5%,conventional,PFN-Br,PEDOT:PSS,chlorobenzene:o-DCB (1:1),
109336,10.1021/acsaem.8b00238,CCCCCCCCCCC(CCCCCCCC)CSc1csc(-c2c(F)cc(-c3cc(SCC(CCCCCCCC)CCCCCCCCCC)c(-c4cc(F)c(-c5sccc5F)s4)s3)c3nsnc23)c1,COC(=O)CCCC1(c2ccccc2)C23c4c5ccc6c7cc8c9c%10c(cc%11cc%12c%13c%14c(cc%15c%16ccc-5c2c%16c2c5c%16c%17c(c(c46)c7c9c%17c4c%10c%11c%13c4c%16c%14c%152)C513)C%12)C8,6.06,-5.35,-3.76,-5.9,-3.9,,,"1:1, w/w",,conventional,PFN-Br,PEDOT:PSS,chlorobenzene:o-DCB (1:1),
109337,10.1021/acsaem.8b00238,CCCCCCCCCCC(CCCCCCCC)CSc1csc(-c2c(F)cc(-c3cc(SCC(CCCCCCCC)CCCCCCCCCC)c(-c4cc(F)c(-c5sccc5F)s4)s3)c3nsnc23)c1,COC(=O)CCCC1(c2ccccc2)C23c4c5ccc6c7cc8c9c%10c(cc%11cc%12c%13c%14c(cc%15c%16ccc-5c2c%16c2c5c%16c%17c(c(c46)c7c9c%17c4c%10c%11c%13c4c%16c%14c%152)C513)C%12)C8,6.94,-5.35,-3.76,-5.9,-3.9,,,"1:1, w/w",2.5%,conventional,PFN-Br,PEDOT:PSS,chlorobenzene:o-DCB (1:1),
109338,10.1021/acsaem.8b00238,CCCCCCCCCCC(CCCCCCCC)CSc1csc(-c2c(F)c(F)c(-c3cc(SCC(CCCCCCCC)CCCCCCCCCC)c(-c4cc(F)c(-c5sccc5F)s4)s3)c3nsnc23)c1,COC(=O)CCCC1(c2ccccc2)C23c4c5ccc6c7cc8c9c%10c(cc%11cc%12c%13c%14c(cc%15c%16ccc-5c2c%16c2c5c%16c%17c(c(c46)c7c9c%17c4c%10c%11c%13c4c%16c%14c%152)C513)C%12)C8,6.81,-5.44,-3.83,-5.9,-3.9,,,"1:1, w/w",,conventional,PFN-Br,PEDOT:PSS,chlorobenzene:o-DCB (1:1),
109339,10.1021/acsaem.8b00238,CCCCCCCCCCC(CCCCCCCC)CSc1csc(-c2c(F)c(F)c(-c3cc(SCC(CCCCCCCC)CCCCCCCCCC)c(-c4cc(F)c(-c5sccc5F)s4)s3)c3nsnc23)c1,COC(=O)CCCC1(c2ccccc2)C23c4c5ccc6c7cc8c9c%10c(cc%11cc%12c%13c%14c(cc%15c%16ccc-5c2c%16c2c5c%16c%17c(c(c46)c7c9c%17c4c%10c%11c%13c4c%16c%14c%152)C513)C%12)C8,7.5,-5.44,-3.83,-5.9,-3.9,,,"1:1, w/w",2.5%,conventional,PFN-Br,PEDOT:PSS,chlorobenzene:o-DCB (1:1),
109340,10.1021/acsaem.8b00562,CCCCC(CC)CC1=C2C(=O)c3c(-c4cccs4)sc(-c4ccc(-c5cc6c(-c7ccc(CC(CC)CCCC)s7)c7sccc7c(-c7ccc(CC(CC)CCCC)s7)c6s5)s4)c3C(=O)C2=C(CC(CC)CCCC)C1,CCCCCCCCCCC(CCCCCCCC)CN1C(=O)c2ccc3c4c(c(-c5ccc(-c6ccc(-c7cc8c9c(c(-c%10cccs%10)cc%10c9c7C(=O)N(CC(CCCCCCCC)CCCCCCCCCC)C%10=O)C(=O)N(CC(CCCCCCCC)CCCCCCCCCC)C8=O)s6)s5)cc(c24)C1=O)C(=O)N(CC(CCCCCCCC)CCCCCCCCCC)C3=O,5.6,-5.9,-3.06,-6.36,-4.05,84.0,,,,conventional,LiF,PEDOT:PSS,o-DCB,
109341,10.1021/acsaem.8b00562,CCCCC(CC)CSc1ccc(-c2c3cc(-c4ccc(-c5sc(-c6cccs6)c6c5C(=O)c5c(CC(CC)CCCC)sc(CC(CC)CCCC)c5C6=O)s4)sc3c(-c3ccc(SCC(CC)CCCC)s3)c3ccsc23)s1,CCCCCCCCCCC(CCCCCCCC)CN1C(=O)c2ccc3c4c(c(-c5ccc(-c6ccc(-c7cc8c9c(c(-c%10cccs%10)cc%10c9c7C(=O)N(CC(CCCCCCCC)CCCCCCCCCC)C%10=O)C(=O)N(CC(CCCCCCCC)CCCCCCCCCC)C8=O)s6)s5)cc(c24)C1=O)C(=O)N(CC(CCCCCCCC)CCCCCCCCCC)C3=O,3.9,-5.95,-3.02,-6.36,-4.05,78.0,,,,conventional,LiF,PEDOT:PSS,o-DCB,
109342,10.1021/acsaem.8b00562,CCCCC(CC)Cc1sc(CC(CC)CCCC)c2c1C(=O)c1c(-c3cccs3)sc(-c3ccc(-c4cc5c(-c6ccc([Si](CCCC)(CCCC)CCCC)s6)c6sccc6c(-c6ccc([Si](CCCC)(CCCC)CCCC)s6)c5s4)s3)c1C2=O,CCCCCCCCCCC(CCCCCCCC)CN1C(=O)c2ccc3c4c(c(-c5ccc(-c6ccc(-c7cc8c9c(c(-c%10cccs%10)cc%10c9c7C(=O)N(CC(CCCCCCCC)CCCCCCCCCC)C%10=O)C(=O)N(CC(CCCCCCCC)CCCCCCCCCC)C8=O)s6)s5)cc(c24)C1=O)C(=O)N(CC(CCCCCCCC)CCCCCCCCCC)C3=O,3.7,-6.0,-3.03,-6.36,-4.05,76.0,,,,conventional,LiF,PEDOT:PSS,o-DCB,
109343,10.1021/acsaem.8b00562,CCCCCCCCCCCCOc1c(OCCCCCCCCCCCC)c(-c2ccc(-c3cc4c(-c5ccc(CC(CCCC)CCCCCC)s5)c5sccc5c(-c5ccc(CC(CCCC)CCCCCC)s5)c4s3)s2)c2nsnc2c1-c1cccs1,CCCCCCCCCCC(CCCCCCCC)CN1C(=O)c2ccc3c4c(c(-c5ccc(-c6ccc(-c7cc8c9c(c(-c%10cccs%10)cc%10c9c7C(=O)N(CC(CCCCCCCC)CCCCCCCCCC)C%10=O)C(=O)N(CC(CCCCCCCC)CCCCCCCCCC)C8=O)s6)s5)cc(c24)C1=O)C(=O)N(CC(CCCCCCCC)CCCCCCCCCC)C3=O,4.8,-5.54,-3.31,-6.36,-4.05,74.0,,,,conventional,LiF,PEDOT:PSS,o-DCB,
109344,10.1021/acsaem.8b00562,CCCCCCCCCCCCOc1c(OCCCCCCCCCCCC)c(-c2ccc(-c3cc4c(-c5ccc(SCC(CCCC)CCCCCC)s5)c5sccc5c(-c5ccc(SCC(CCCC)CCCCCC)s5)c4s3)s2)c2nsnc2c1-c1cccs1,CCCCCCCCCCC(CCCCCCCC)CN1C(=O)c2ccc3c4c(c(-c5ccc(-c6ccc(-c7cc8c9c(c(-c%10cccs%10)cc%10c9c7C(=O)N(CC(CCCCCCCC)CCCCCCCCCC)C%10=O)C(=O)N(CC(CCCCCCCC)CCCCCCCCCC)C8=O)s6)s5)cc(c24)C1=O)C(=O)N(CC(CCCCCCCC)CCCCCCCCCC)C3=O,4.3,-5.83,-3.22,-6.36,-4.05,81.0,,,,conventional,LiF,PEDOT:PSS,o-DCB,
109345,10.1021/acsaem.8b00562,CCCCCCCCCCCCOc1c(OCCCCCCCCCCCC)c(-c2ccc(-c3cc4c(-c5ccc([Si](CCCC)(CCCC)CCCC)s5)c5sccc5c(-c5ccc([Si](CCCC)(CCCC)CCCC)s5)c4s3)s2)c2nsnc2c1-c1cccs1,CCCCCCCCCCC(CCCCCCCC)CN1C(=O)c2ccc3c4c(c(-c5ccc(-c6ccc(-c7cc8c9c(c(-c%10cccs%10)cc%10c9c7C(=O)N(CC(CCCCCCCC)CCCCCCCCCC)C%10=O)C(=O)N(CC(CCCCCCCC)CCCCCCCCCC)C8=O)s6)s5)cc(c24)C1=O)C(=O)N(CC(CCCCCCCC)CCCCCCCCCC)C3=O,3.0,-5.87,-3.19,-6.36,-4.05,79.0,,,,conventional,LiF,PEDOT:PSS,o-DCB,
109346,10.1021/acsaem.8b00727,CCCCCCCCCCC(CCCCCCCC)Cc1csc(-c2c(F)c(F)c(-c3cc(CC(CCCCCCCC)CCCCCCCCCC)c(-c4ccc(-c5cccs5)s4)s3)c3nsnc23)c1,COC(=O)CCCC1(c2ccccc2)C23c4c5ccc6c7cc8c9c%10c(cc%11cc%12c%13c%14c(cc%15c%16ccc-5c2c%16c2c5c%16c%17c(c(c46)c7c9c%17c4c%10c%11c%13c4c%16c%14c%152)C513)C%12)C8,9.0,-5.32,-3.7,-5.9,-3.9,,,1:1.2,3%,conventional,,,,
109347,10.1021/acsaem.8b00727,CCCCCCCCCCC(CCCCCCCC)Cc1csc(-c2c(F)c(F)c(-c3cc(CC(CCCCCCCC)CCCCCCCCCC)c(-c4ccc(-c5cccs5)s4)s3)c3nsnc23)c1,COC(=O)CCCC1(c2ccccc2)C23c4c5ccc6c7cc8c9c%10c(cc%11cc%12c%13c%14c(cc%15c%16ccc-5c2c%16c2c5c%16c%17c(c(c46)c7c9c%17c4c%10c%11c%13c4c%16c%14c%152)C513)C%12)C8,9.3,-5.32,-3.7,-5.9,-3.9,,,1:1.2,3%,conventional,,,,
109348,10.1021/acsaem.8b00727,CCCCCCCCCCC(CCCCCCCC)Cc1csc(-c2c(F)c(F)c(-c3cc(CC(CCCCCCCC)CCCCCCCCCC)c(-c4ccc(-c5cccs5)s4)s3)c3nsnc23)c1,COC(=O)CCCC1(c2ccccc2)C23c4c5ccc6c7cc8c9c%10c(cc%11cc%12c%13c%14c(cc%15c%16ccc-5c2c%16c2c5c%16c%17c(c(c46)c7c9c%17c4c%10c%11c%13c4c%16c%14c%152)C513)C%12)C8,10.3,-5.32,-3.7,-5.9,-3.9,,,1:1.2,3%,conventional,,,,
109349,10.1021/acsaem.8b00727,CCCCCCCCCCC(CCCCCCCC)Cc1csc(-c2c(F)c(F)c(-c3cc(CC(CCCCCCCC)CCCCCCCCCC)c(-c4ccc(-c5cccs5)s4)s3)c3nsnc23)c1,COC(=O)CCCC1(c2ccccc2)C23c4c5ccc6c7cc8c9c%10c(cc%11cc%12c%13c%14c(cc%15c%16ccc-5c2c%16c2c5c%16c%17c(c(c46)c7c9c%17c4c%10c%11c%13c4c%16c%14c%152)C513)C%12)C8,10.7,-5.32,-3.7,-5.9,-3.9,250.0,,1:1.2,3%,inverted,,,,
109350,10.1021/acsaem.8b00727,CCCCCCCCCCC(CCCCCCCC)Cc1csc(-c2c(F)c(F)c(-c3cc(CC(CCCCCCCC)CCCCCCCCCC)c(-c4ccc(-c5cccs5)s4)s3)c3nsnc23)c1,COC(=O)CCCC1(c2ccccc2)C23c4c5ccc6c7cc8c9c%10c(cc%11cc%12c%13c%14c(cc%15c%16ccc-5c2c%16c2c5c%16c%17c(c(c46)c7c9c%17c4c%10c%11c%13c4c%16c%14c%152)C513)C%12)C8,10.2,-5.32,-3.7,-5.9,-3.9,250.0,,1:1.2,3%,inverted,,,,
109351,10.1021/acsaem.8b00727,CCCCCCCCCCC(CCCCCCCC)Cc1csc(-c2c(F)c(F)c(-c3cc(CC(CCCCCCCC)CCCCCCCCCC)c(-c4ccc(-c5cccs5)s4)s3)c3nsnc23)c1,COC(=O)CCCC1(c2ccccc2)C23c4c5ccc6c7cc8c9c%10c(cc%11cc%12c%13c%14c(cc%15c%16ccc-5c2c%16c2c5c%16c%17c(c(c46)c7c9c%17c4c%10c%11c%13c4c%16c%14c%152)C513)C%12)C8,10.7,-5.32,-3.7,-5.9,-3.9,250.0,,1:1.2,3%,inverted,,,,
109354,10.1021/acsaem.9b01624,CCCCC(CC)Cc1ccc(-c2c3cc(-c4ccc(-c5sc(-c6cccs6)c6c5C(=O)c5c(CC(CC)CCCC)sc(CC(CC)CCCC)c5C6=O)s4)sc3c(-c3ccc(CC(CC)CCCC)s3)c3ccsc23)s1,CCCCCCCCCCC(CCCCCCCC)CN1C(=O)c2ccc3c4c(c(-c5ccc(-c6cccs6)s5)cc(c24)C1=O)C(=O)N(CC(CCCCCCCC)CCCCCCCCCC)C3=O,6.29,-5.33,-3.48,-5.71,-4.02,,,,,conventional,PDINO,PEDOT:PSS,chlorobenzene,
109355,10.1021/acsaem.9b01624,CCCCC(CC)Cc1ccc(-c2c3cc(-c4ccc(-c5sc(-c6cccs6)c6c5C(=O)c5c(CC(CC)CCCC)sc(CC(CC)CCCC)c5C6=O)s4)sc3c(-c3ccc(CC(CC)CCCC)s3)c3ccsc23)s1,CCCCCCCCCCC(CCCCCCCC)CN1C(=O)c2ccc3c4c(c(-c5ccc(-c6cccs6)s5)cc(c24)C1=O)C(=O)N(CC(CCCCCCCC)CCCCCCCCCC)C3=O,6.99,-5.33,-3.48,-5.71,-4.02,,,,0.25%,conventional,PDINO,PEDOT:PSS,chlorobenzene,AA
109356,10.1021/acsaem.9b01624,CCCCC(CC)Cc1ccc(-c2c3cc(-c4ccc(-c5sc(-c6cccs6)c6c5C(=O)c5c(CC(CC)CCCC)sc(CC(CC)CCCC)c5C6=O)s4)sc3c(-c3ccc(CC(CC)CCCC)s3)c3ccsc23)s1,CCCCCCCCCCC(CCCCCCCC)CN1C(=O)c2ccc3c4c(c(-c5ccc(-c6cccs6)s5)cc(c24)C1=O)C(=O)N(CC(CCCCCCCC)CCCCCCCCCC)C3=O,7.24,-5.33,-3.48,-5.71,-4.02,,,,0.5%,conventional,PDINO,PEDOT:PSS,chlorobenzene,AA
109357,10.1021/acsaem.9b01624,CCCCC(CC)Cc1ccc(-c2c3cc(-c4ccc(-c5sc(-c6cccs6)c6c5C(=O)c5c(CC(CC)CCCC)sc(CC(CC)CCCC)c5C6=O)s4)sc3c(-c3ccc(CC(CC)CCCC)s3)c3ccsc23)s1,CCCCCCCCCCC(CCCCCCCC)CN1C(=O)c2ccc3c4c(c(-c5ccc(-c6cccs6)s5)cc(c24)C1=O)C(=O)N(CC(CCCCCCCC)CCCCCCCCCC)C3=O,6.72,-5.33,-3.48,-5.71,-4.02,,,,0.75%,conventional,PDINO,PEDOT:PSS,chlorobenzene,AA
109358,10.1021/acsaem.9b02005,CCCCC(CC)COC(=O)c1ccsc1-c1ccc(-c2sc(-c3ccc(-c4c(F)c(F)c(-c5cccs5)c5nn(CC(CC)CCCC)nc45)s3)cc2C(=O)OCC(CC)CCCC)s1,CCCCCCc1ccc(C2(c3ccc(CCCCCC)cc3)c3cc4c(cc3-c3sc5cc(C=C6C(=O)c7ccccc7C6=C(C#N)C#N)sc5c32)C(c2ccc(CCCCCC)cc2)(c2ccc(CCCCCC)cc2)c2c-4sc3cc(C=C4C(=O)c5ccccc5C4=C(C#N)C#N)sc23)cc1,8.21,-5.39,-3.59,-5.576,-3.916,100.0,,1.0:1.0,,conventional,PDINO,PEDOT:PSS,,
109360,10.1021/acsaem.9b02005,CCCCC(CC)COC(=O)c1ccsc1-c1ccc(-c2sc(-c3ccc(-c4c(F)c(F)c(-c5cccs5)c5nn(CC(CC)CCCC)nc45)s3)cc2C(=O)OCC(CC)CCCC)s1,CCCCCCc1ccc(C2(c3ccc(CCCCCC)cc3)c3cc4c(cc3-c3sc5cc(C=C6C(=O)c7ccccc7C6=C(C#N)C#N)sc5c32)C(c2ccc(CCCCCC)cc2)(c2ccc(CCCCCC)cc2)c2c-4sc3cc(C=C4C(=O)c5ccccc5C4=C(C#N)C#N)sc23)cc1,6.28,-5.39,-3.59,-5.576,-3.916,,,1.0:1.0,,conventional,PDINO,PEDOT:PSS,,
109361,10.1021/acsaem.9b02005,CCCCC(CC)COC(=O)c1ccsc1-c1ccc(-c2sc(-c3ccc(-c4c(F)c(F)c(-c5cccs5)c5nn(CC(CC)CCCC)nc45)s3)cc2C(=O)OCC(CC)CCCC)s1,CCCCCCc1ccc(C2(c3ccc(CCCCCC)cc3)c3cc4c(cc3-c3sc5cc(C=C6C(=O)c7ccccc7C6=C(C#N)C#N)sc5c32)C(c2ccc(CCCCCC)cc2)(c2ccc(CCCCCC)cc2)c2c-4sc3cc(C=C4C(=O)c5ccccc5C4=C(C#N)C#N)sc23)cc1,6.43,-5.39,-3.59,-5.576,-3.916,,,1.0:1.0,,conventional,PDINO,PEDOT:PSS,,
109362,10.1021/acsaem.9b02005,CCCCC(CC)COC(=O)c1ccsc1-c1ccc(-c2sc(-c3ccc(-c4c(F)c(F)c(-c5cccs5)c5nn(CC(CC)CCCC)nc45)s3)cc2C(=O)OCC(CC)CCCC)s1,CCCCCCc1ccc(C2(c3ccc(CCCCCC)cc3)c3cc4c(cc3-c3sc5cc(C=C6C(=O)c7ccccc7C6=C(C#N)C#N)sc5c32)C(c2ccc(CCCCCC)cc2)(c2ccc(CCCCCC)cc2)c2c-4sc3cc(C=C4C(=O)c5ccccc5C4=C(C#N)C#N)sc23)cc1,6.4,-5.39,-3.59,-5.576,-3.916,,,1.0:1.0,,conventional,PDINO,PEDOT:PSS,,
109363,10.1021/acsaem.9b02005,CCCCC(CC)COC(=O)c1ccsc1-c1ccc(-c2sc(-c3ccc(-c4c(F)c(F)c(-c5cccs5)c5nn(CC(CC)CCCC)nc45)s3)cc2C(=O)OCC(CC)CCCC)s1,CCCCCCc1ccc(C2(c3ccc(CCCCCC)cc3)c3cc4c(cc3-c3sc5cc(C=C6C(=O)c7ccccc7C6=C(C#N)C#N)sc5c32)C(c2ccc(CCCCCC)cc2)(c2ccc(CCCCCC)cc2)c2c-4sc3cc(C=C4C(=O)c5ccccc5C4=C(C#N)C#N)sc23)cc1,4.13,-5.39,-3.59,-5.576,-3.916,,,1.0:1.0,,conventional,PDINO,PEDOT:PSS,,
109364,10.1021/acsaem.9b02005,CCCCC(CC)COC(=O)c1ccsc1-c1ccc(-c2sc(-c3ccc(-c4c(F)c(F)c(-c5cccs5)c5nn(CC(CC)CCCC)nc45)s3)cc2C(=O)OCC(CC)CCCC)s1,CCCCCCc1ccc(C2(c3ccc(CCCCCC)cc3)c3cc4c(cc3-c3sc5cc(C=C6C(=O)c7ccccc7C6=C(C#N)C#N)sc5c32)C(c2ccc(CCCCCC)cc2)(c2ccc(CCCCCC)cc2)c2c-4sc3cc(C=C4C(=O)c5ccccc5C4=C(C#N)C#N)sc23)cc1,6.05,-5.39,-3.59,-5.576,-3.916,,,1.0:1.0,,conventional,PDINO,PEDOT:PSS,,
109365,10.1021/acsami.0c01382,COC(=O)C(C)(C)c1cc(C)cc(-c2sc3c4sc5cc(/C=C6/C(=O)c7cc(F)cc(c7)C(=O)/C6=C\c6cc(C(C)(C)C(=O)OC)c(-c7cc(C)cc(C(C)(C)C(=O)OC)c7)s6)sc5c4c(C(C)(C)C(=O)OC)ccc2-3)c1,CCCCCCCCCCCCC(CCCCCCCCCC)CN1C(=O)c2ccc3c4c(c(-c5ccc[se]5)cc(c24)C1=O)C(=O)N(CC(CCCCCCCCCC)CCCCCCCCCCCC)C3=O,9.07,-5.56,-3.65,-5.905,-3.935,,110.0,1:0.6 wt:wt,,inverted,ZnO/PEI,MoO3,chlorobenzene,
109366,10.1021/acsami.0c01382,COC(=O)C(C)(C)c1cc(C)cc(-c2sc3c4sc5cc(/C=C6/C(=O)c7cc(F)cc(c7)C(=O)/C6=C\c6cc(C(C)(C)C(=O)OC)c(-c7cc(C)cc(C(C)(C)C(=O)OC)c7)s6)sc5c4c(C(C)(C)C(=O)OC)ccc2-3)c1,CCCCCCCCCCCCC(CCCCCCCCCC)CN1C(=O)c2ccc3c4c(c(-c5ccc(-c6ccc[se]6)[se]5)cc(c24)C1=O)C(=O)N(CC(CCCCCCCCCC)CCCCCCCCCCCC)C3=O,3.11,-5.56,-3.65,-5.94,-3.91,,110.0,1:0.4 wt:wt,0.5% v/v,inverted,ZnO/PEI,MoO3,chlorobenzene,
109367,10.1021/acsami.0c01382,COC(=O)C(C)(C)c1cc(C)cc(-c2sc3c4sc5cc(/C=C6/C(=O)c7cc(F)cc(c7)C(=O)/C6=C\c6cc(C(C)(C)C(=O)OC)c(-c7cc(C)cc(C(C)(C)C(=O)OC)c7)s6)sc5c4c(C(C)(C)C(=O)OC)ccc2-3)c1,CCCCCCCCCCCCC(CCCCCCCCCC)CN1C(=O)c2ccc3c4c(c(-c5ccc[se]5)cc(c24)C1=O)C(=O)N(CC(CCCCCCCCCC)CCCCCCCCCCCC)C3=O,7.98,-5.56,-3.65,-5.905,-3.935,100.0,110.0,1:0.6,,inverted,ZnO/PEI,MoO3,chlorobenzene:2-MeTHF,
109368,10.1021/acsami.0c01382,COC(=O)C(C)(C)c1cc(C)cc(-c2sc3c4sc5cc(/C=C6/C(=O)c7cc(F)cc(c7)C(=O)/C6=C\c6cc(C(C)(C)C(=O)OC)c(-c7cc(C)cc(C(C)(C)C(=O)OC)c7)s6)sc5c4c(C(C)(C)C(=O)OC)ccc2-3)c1,CCCCCCCCCCCCC(CCCCCCCCCC)CN1C(=O)c2ccc3c4c(c(-c5ccc[se]5)cc(c24)C1=O)C(=O)N(CC(CCCCCCCCCC)CCCCCCCCCCCC)C3=O,8.71,-5.56,-3.65,-5.905,-3.935,200.0,110.0,1:0.6 wt/wt,,inverted,ZnO/PEI,MoO3,chlorobenzene:2-MeTHF,
109369,10.1021/acsami.0c01382,COC(=O)C(C)(C)c1cc(C)cc(-c2sc3c4sc5cc(/C=C6/C(=O)c7cc(F)cc(c7)C(=O)/C6=C\c6cc(C(C)(C)C(=O)OC)c(-c7cc(C)cc(C(C)(C)C(=O)OC)c7)s6)sc5c4c(C(C)(C)C(=O)OC)ccc2-3)c1,CCCCCCCCCCCCC(CCCCCCCCCC)CN1C(=O)c2ccc3c4c(c(-c5ccc[se]5)cc(c24)C1=O)C(=O)N(CC(CCCCCCCCCC)CCCCCCCCCCCC)C3=O,8.11,-5.56,-3.65,-5.905,-3.935,250.0,110.0,1:0.6 wt/wt,,inverted,ZnO/PEI,MoO3,chlorobenzene:2-MeTHF,
