Repository: JiYiqaq/PCE-KA-GNN

# Data directory

- `raw/Active_Database.csv` is the immutable source dataset bundled under CC BY 4.0. Do not overwrite it with processed data.
- `processed/` is created and populated by the training pipeline. Generated `.pt` and `.pth` caches are intentionally ignored by Git because they can exceed GitHub's normal single-file limit.

See `../DATA_LICENSE.md` for provenance, license and checksum information.

File: data/processed/device_records.csv (part 226 of 250)
record_id,doi,donor_smiles,acceptor_smiles,pce,homo_d,lumo_d,homo_a,lumo_a,active_layer_thickness,annealing_temp,d_a_ratio,additive_ratio,device_type,etl_canonical,htl_canonical,solvent_canonical,additive_canonical
109370,10.1021/acsami.0c01382,COC(=O)C(C)(C)c1cc(C)cc(-c2sc3c4sc5cc(/C=C6/C(=O)c7cc(F)cc(c7)C(=O)/C6=C\c6cc(C(C)(C)C(=O)OC)c(-c7cc(C)cc(C(C)(C)C(=O)OC)c7)s6)sc5c4c(C(C)(C)C(=O)OC)ccc2-3)c1,CCCCCCCCCCCCC(CCCCCCCCCC)CN1C(=O)c2ccc3c4c(c(-c5ccc[se]5)cc(c24)C1=O)C(=O)N(CC(CCCCCCCCCC)CCCCCCCCCCCC)C3=O,8.2,-5.56,-3.65,-5.905,-3.935,300.0,110.0,1:0.6,,inverted,ZnO/PEI,MoO3,chlorobenzene:2-MeTHF,
109371,10.1021/acsami.0c02843,CCCCC(CC)Cc1ccc(-c2c3cc(-c4ccc(-c5sc(-c6cccs6)c6c5C(=O)c5c(CC(CC)CCCC)sc(CC(CC)CCCC)c5C6=O)s4)sc3c(-c3ccc(CC(CC)CCCC)s3)c3ccsc23)s1,CCCCCCc1ccc(C2(c3ccc(CCCCCC)cc3)c3cc4c(cc3-c3sc5cc(C=C6C(=O)c7ccccc7C6=C(C#N)C#N)sc5c32)C(c2ccc(CCCCCC)cc2)(c2ccc(CCCCCC)cc2)c2c-4sc3cc(C=C4C(=O)c5ccccc5C4=C(C#N)C#N)sc23)cc1,8.74,-5.33,-3.48,-5.576,-3.916,100.0,,1:1,0%,inverted,ZnO,MoO3,chlorobenzene,
109372,10.1021/acsami.0c02843,CCCCC(CC)Cc1ccc(-c2c3cc(-c4ccc(-c5sc(-c6cccs6)c6c5C(=O)c5c(CC(CC)CCCC)sc(CC(CC)CCCC)c5C6=O)s4)sc3c(-c3ccc(CC(CC)CCCC)s3)c3ccsc23)s1,CCCCCCc1ccc(C2(c3ccc(CCCCCC)cc3)c3cc4c(cc3-c3sc5cc(C=C6C(=O)c7ccccc7C6=C(C#N)C#N)sc5c32)C(c2ccc(CCCCCC)cc2)(c2ccc(CCCCCC)cc2)c2c-4sc3cc(C=C4C(=O)c5ccccc5C4=C(C#N)C#N)sc23)cc1,10.75,-5.33,-3.48,-5.576,-3.916,100.0,,1:1,0.5%,inverted,ZnO,MoO3,chlorobenzene,DIO
109373,10.1021/acsami.0c02843,CCCCC(CC)Cc1ccc(-c2c3cc(-c4ccc(-c5sc(-c6cccs6)c6c5C(=O)c5c(CC(CC)CCCC)sc(CC(CC)CCCC)c5C6=O)s4)sc3c(-c3ccc(CC(CC)CCCC)s3)c3ccsc23)s1,CCCCCCc1ccc(C2(c3ccc(CCCCCC)cc3)c3cc4c(cc3-c3sc5cc(C=C6C(=O)c7ccccc7C6=C(C#N)C#N)sc5c32)C(c2ccc(CCCCCC)cc2)(c2ccc(CCCCCC)cc2)c2c-4sc3cc(C=C4C(=O)c5ccccc5C4=C(C#N)C#N)sc23)cc1,9.27,-5.33,-3.48,-5.576,-3.916,100.0,,1:1,1%,inverted,ZnO,MoO3,chlorobenzene,DIO
109374,10.1021/acsami.0c02843,CCCCC(CC)Cc1ccc(-c2c3cc(-c4ccc(-c5sc(-c6cccs6)c6c5C(=O)c5c(CC(CC)CCCC)sc(CC(CC)CCCC)c5C6=O)s4)sc3c(-c3ccc(CC(CC)CCCC)s3)c3ccsc23)s1,CCCCCCc1ccc(C2(c3ccc(CCCCCC)cc3)c3cc4c(cc3-c3sc5cc(C=C6C(=O)c7ccccc7C6=C(C#N)C#N)sc5c32)C(c2ccc(CCCCCC)cc2)(c2ccc(CCCCCC)cc2)c2c-4sc3cc(C=C4C(=O)c5ccccc5C4=C(C#N)C#N)sc23)cc1,8.59,-5.33,-3.48,-5.576,-3.916,100.0,,1:1,2%,inverted,ZnO,MoO3,chlorobenzene,DIO
109375,10.1021/acsami.0c02843,CCCCC(CC)Cc1ccc(-c2c3cc(-c4ccc(-c5sc(-c6cccs6)c6c5C(=O)c5c(CC(CC)CCCC)sc(CC(CC)CCCC)c5C6=O)s4)sc3c(-c3ccc(CC(CC)CCCC)s3)c3ccsc23)s1,CCCCCCc1ccc(C2(c3ccc(CCCCCC)cc3)c3cc4c(cc3-c3sc5cc(C=C6C(=O)c7ccccc7C6=C(C#N)C#N)sc5c32)C(c2ccc(CCCCCC)cc2)(c2ccc(CCCCCC)cc2)c2c-4sc3cc(C=C4C(=O)c5ccccc5C4=C(C#N)C#N)sc23)cc1,7.93,-5.33,-3.48,-5.576,-3.916,100.0,,1:1,3%,inverted,ZnO,MoO3,chlorobenzene,DIO
109376,10.1021/acsami.0c03508,CCCCCCCCC(CCCCCC)Cn1nc2c(-c3cccs3)c(F)c(F)c(-c3ccc(-c4cc5c(-c6ccc([Si](CCC)(CCC)CCC)s6)c6sccc6c(-c6ccc([Si](CCC)(CCC)CCC)s6)c5s4)s3)c2n1,CCCCCCc1ccc(C2(c3ccc(CCCCCC)cc3)c3cc4c(cc3-c3sc5cc(C=C6C(=O)c7ccccc7C6=C(C#N)C#N)sc5c32)C(c2ccc(CCCCCC)cc2)(c2ccc(CCCCCC)cc2)c2c-4sc3cc(C=C4C(=O)c5ccccc5C4=C(C#N)C#N)sc23)cc1,6.65,-5.4,-3.24,-5.576,-3.916,90.0,180.0,1:1,3 vol%,inverted,ZnO,PEDOT:PSS,,
109377,10.1021/acsami.0c03508,CCCCCCCCC(CCCCCC)Cn1nc2c(-c3cccs3)c(F)c(F)c(-c3ccc(-c4cc5c(-c6ccc([Si](CCC)(CCC)CCC)s6)c6sccc6c(-c6ccc([Si](CCC)(CCC)CCC)s6)c5s4)s3)c2n1,CCCCCCc1ccc(C2(c3ccc(CCCCCC)cc3)c3cc4c(cc3-c3sc5cc(C=C6C(=O)c7ccccc7C6=C(C#N)C#N)sc5c32)C(c2ccc(CCCCCC)cc2)(c2ccc(CCCCCC)cc2)c2c-4sc3cc(C=C4C(=O)c5ccccc5C4=C(C#N)C#N)sc23)cc1,7.81,-5.4,-3.24,-5.576,-3.916,90.0,180.0,1:1,3 vol%,inverted,ZnO,PEDOT:PSS,,
109378,10.1021/acsami.0c03508,CCCCCCCCC(CCCCCC)Cn1nc2c(-c3cccs3)c(F)c(F)c(-c3ccc(-c4cc5c(-c6ccc([Si](CCC)(CCC)CCC)s6)c6sccc6c(-c6ccc([Si](CCC)(CCC)CCC)s6)c5s4)s3)c2n1,CCCCCCc1ccc(C2(c3ccc(CCCCCC)cc3)c3cc4c(cc3-c3sc5cc(C=C6C(=O)c7ccccc7C6=C(C#N)C#N)sc5c32)C(c2ccc(CCCCCC)cc2)(c2ccc(CCCCCC)cc2)c2c-4sc3cc(C=C4C(=O)c5ccccc5C4=C(C#N)C#N)sc23)cc1,7.49,-5.4,-3.24,-5.576,-3.916,90.0,180.0,1:1,3 vol%,inverted,ZnO,PEDOT:PSS,,
109379,10.1021/acsami.0c03508,CCCCCCCCC(CCCCCC)Cn1nc2c(-c3cccs3)c(F)c(F)c(-c3ccc(-c4cc5c(-c6ccc([Si](CCC)(CCC)CCC)s6)c6sccc6c(-c6ccc([Si](CCC)(CCC)CCC)s6)c5s4)s3)c2n1,CCCCCCc1ccc(C2(c3ccc(CCCCCC)cc3)c3cc4c(cc3-c3sc5cc(C=C6C(=O)c7ccccc7C6=C(C#N)C#N)sc5c32)C(c2ccc(CCCCCC)cc2)(c2ccc(CCCCCC)cc2)c2c-4sc3cc(C=C4C(=O)c5ccccc5C4=C(C#N)C#N)sc23)cc1,8.2,-5.4,-3.24,-5.576,-3.916,90.0,180.0,1:1,3 vol%,inverted,ZnO,PEDOT:PSS,,
109380,10.1021/acsami.0c03508,CCCCC(CC)COC(=O)c1sc2c(-c3cc4c(OCC(CC)CCCC)c5sccc5c(OCC(CC)CCCC)c4s3)scc2c1F,COC(=O)CCCC1(c2ccccc2)C23c4c5ccc6c7cc8c9c%10c(cc%11cc%12c%13c%14c(cc%15c%16ccc-5c2c%16c2c5c%16c%17c(c(c46)c7c9c%17c4c%10c%11c%13c4c%16c%14c%152)C513)C%12)C8,4.28,-5.19,-3.43,-5.9,-3.9,100.0,,1:1.5,"1,8-diiodooctane 3 vol%; 1-chloronaphthalene 3 vol%",inverted,PFN,PEDOT:PSS,,
109381,10.1021/acsami.0c03508,CCCCC(CC)COC(=O)c1sc2c(-c3cc4c(OCC(CC)CCCC)c5sccc5c(OCC(CC)CCCC)c4s3)scc2c1F,COC(=O)CCCC1(c2ccccc2)C23c4c5ccc6c7cc8c9c%10c(cc%11cc%12c%13c%14c(cc%15c%16ccc-5c2c%16c2c5c%16c%17c(c(c46)c7c9c%17c4c%10c%11c%13c4c%16c%14c%152)C513)C%12)C8,5.12,-5.19,-3.43,-5.9,-3.9,100.0,,1:1.5,"1,8-diiodooctane 3 vol%; 1-chloronaphthalene 3 vol%",inverted,PFN,PEDOT:PSS,,
109382,10.1021/acsami.0c03508,CCCCC(CC)COC(=O)c1sc2c(-c3cc4c(OCC(CC)CCCC)c5sccc5c(OCC(CC)CCCC)c4s3)scc2c1F,COC(=O)CCCC1(c2ccccc2)C23c4c5ccc6c7cc8c9c%10c(cc%11cc%12c%13c%14c(cc%15c%16ccc-5c2c%16c2c5c%16c%17c(c(c46)c7c9c%17c4c%10c%11c%13c4c%16c%14c%152)C513)C%12)C8,5.05,-5.19,-3.43,-5.9,-3.9,100.0,,1:1.5,"1,8-diiodooctane 3 vol%; 1-chloronaphthalene 3 vol%",inverted,PFN,PEDOT:PSS,,
109383,10.1021/acsami.0c03508,CCCCC(CC)COC(=O)c1sc2c(-c3cc4c(OCC(CC)CCCC)c5sccc5c(OCC(CC)CCCC)c4s3)scc2c1F,COC(=O)CCCC1(c2ccccc2)C23c4c5ccc6c7cc8c9c%10c(cc%11cc%12c%13c%14c(cc%15c%16ccc-5c2c%16c2c5c%16c%17c(c(c46)c7c9c%17c4c%10c%11c%13c4c%16c%14c%152)C513)C%12)C8,5.41,-5.19,-3.43,-5.9,-3.9,100.0,,1:1.5,"1,8-diiodooctane 3 vol%; 1-chloronaphthalene 3 vol%",inverted,PFN,PEDOT:PSS,,
109384,10.1021/acsami.0c07720,CCCCCCCCC(CCCCCC)Cn1nc2c(-c3cc4scc(CCCCCC)c4s3)c(F)c(F)c(-c3cc4sc(-c5cc6c(-c7ccc(OCC(CCCC)CCCCCC)cc7)c7sccc7c(-c7ccc(OCC(CCCC)CCCCCC)cc7)c6s5)c(CCCCCC)c4s3)c2n1,CCCCCCCCCCCc1c(/C=C2\C(=O)c3cc(F)c(F)cc3C2=C(C#N)C#N)sc2c1sc1c3c4nsnc4c4c5sc6c(CCCCCCCCCCC)c(/C=C7\C(=O)c8cc(F)c(F)cc8C7=C(C#N)C#N)sc6c5n(CC(CC)CCCC)c4c3n(CC(CC)CCCC)c21,7.07,-5.24,-3.25,-5.65,-4.09,,,,,conventional,PDINO,PEDOT:PSS,,
109385,10.1021/acsami.0c07720,CCCCCCCCC(CCCCCC)Cn1nc2c(-c3cc4scc(CCCCCC)c4s3)c(F)c(F)c(-c3cc4sc(-c5cc6c(-c7ccc(OCC(CCCC)CCCCCC)c(F)c7)c7sccc7c(-c7ccc(OCC(CCCC)CCCCCC)c(F)c7)c6s5)c(CCCCCC)c4s3)c2n1,CCCCCCCCCCCc1c(/C=C2\C(=O)c3cc(F)c(F)cc3C2=C(C#N)C#N)sc2c1sc1c3c4nsnc4c4c5sc6c(CCCCCCCCCCC)c(/C=C7\C(=O)c8cc(F)c(F)cc8C7=C(C#N)C#N)sc6c5n(CC(CC)CCCC)c4c3n(CC(CC)CCCC)c21,10.11,-5.4,-3.42,-5.65,-4.09,,,,,conventional,PDINO,PEDOT:PSS,,
109386,10.1021/acsami.0c07720,CCCCCCCCC(CCCCCC)Cn1nc2c(-c3cc4scc(CCCCCC)c4s3)c(F)c(F)c(-c3cc4sc(-c5cc6c(-c7cc(F)c(OCC(CCCC)CCCCCC)c(F)c7)c7sccc7c(-c7cc(F)c(OCC(CCCC)CCCCCC)c(F)c7)c6s5)c(CCCCCC)c4s3)c2n1,CCCCCCCCCCCc1c(/C=C2\C(=O)c3cc(F)c(F)cc3C2=C(C#N)C#N)sc2c1sc1c3c4nsnc4c4c5sc6c(CCCCCCCCCCC)c(/C=C7\C(=O)c8cc(F)c(F)cc8C7=C(C#N)C#N)sc6c5n(CC(CC)CCCC)c4c3n(CC(CC)CCCC)c21,13.62,-5.49,-3.49,-5.65,-4.09,,,,,conventional,PDINO,PEDOT:PSS,,
109390,10.1021/acsami.0c09123,COC(=O)C(C)(C)c1cc(C)cc(-c2sc3c4sc5cc(/C=C6/C(=O)c7cc(F)cc(c7)C(=O)/C6=C\c6cc(C(C)(C)C(=O)OC)c(-c7cc(C)cc(C(C)(C)C(=O)OC)c7)s6)sc5c4c(C(C)(C)C(=O)OC)ccc2-3)c1,CCCCCCc1ccc(C2(c3ccc(CCCCCC)cc3)c3cc4c(cc3-c3sc5cc(/C=C6\C(=O)c7cc(F)c(F)cc7C6=C(C#N)C#N)sc5c32)C(c2ccc(CCCCCC)cc2)(c2ccc(CCCCCC)cc2)c2c-4sc3cc(/C=C4\C(=O)c5cc(F)c(F)cc5C4=C(C#N)C#N)sc23)cc1,13.72,-5.45,-3.65,-5.66,-4.14,100.0,,,,conventional,,,,
109391,10.1021/acsami.0c09123,CCCCC(CC)Cc1sc(-c2c3cc(-c4ccc(-c5sc(-c6cccs6)c6c5C(=O)c5c(CC(CC)CCCC)sc(CC(CC)CCCC)c5C6=O)s4)sc3c(-c3cc(Cl)c(CC(CC)CCCC)s3)c3ccsc23)cc1Cl,CCCCCCc1ccc(C2(c3ccc(CCCCCC)cc3)c3cc4c(cc3-c3sc5cc(/C=C6\C(=O)c7cc(F)c(F)cc7C6=C(C#N)C#N)sc5c32)C(c2ccc(CCCCCC)cc2)(c2ccc(CCCCCC)cc2)c2c-4sc3cc(/C=C4\C(=O)c5cc(F)c(F)cc5C4=C(C#N)C#N)sc23)cc1,14.05,-5.51,-3.63,-5.66,-4.14,100.0,,,,conventional,,,,
109392,10.1021/acsami.0c09123,COC(=O)C(C)(C)c1cc(C)cc(-c2sc3c4sc5cc(/C=C6/C(=O)c7cc(F)cc(c7)C(=O)/C6=C\c6cc(C(C)(C)C(=O)OC)c(-c7cc(C)cc(C(C)(C)C(=O)OC)c7)s6)sc5c4c(C(C)(C)C(=O)OC)ccc2-3)c1,CCCCCCCCCCCc1c(/C=C2\C(=O)c3cc(F)c(F)cc3C2=C(C#N)C#N)sc2c1sc1c3c4nsnc4c4c5sc6c(CCCCCCCCCCC)c(/C=C7\C(=O)c8cc(F)c(F)cc8C7=C(C#N)C#N)sc6c5n(CC(CC)CCCC)c4c3n(CC(CC)CCCC)c21,16.09,-5.45,-3.65,-5.65,-4.09,100.0,,,,conventional,,,,
109393,10.1021/acsami.0c09123,CCCCC(CC)Cc1sc(CC(CC)CCCC)c2c1C(=O)c1c(-c3cccs3)sc(-c3ccc(-c4cc5c(-c6cc(F)c(SC(CC)CCCC)s6)c6sccc6c(-c6cc(F)c(SC(CC)CCCC)s6)c5s4)s3)c1C2=O,CCCCCCc1ccc(C2(c3ccc(CCCCCC)cc3)c3cc4c(cc3-c3sc5cc(/C=C6\C(=O)c7cc(F)c(F)cc7C6=C(C#N)C#N)sc5c32)C(c2ccc(CCCCCC)cc2)(c2ccc(CCCCCC)cc2)c2c-4sc3cc(/C=C4\C(=O)c5cc(F)c(F)cc5C4=C(C#N)C#N)sc23)cc1,12.94,-5.4,-3.6,-5.66,-4.14,100.0,,,,conventional,,,,
109394,10.1021/acsami.0c09123,CCCCC(CC)Cc1sc(-c2c3cc(-c4cccc5nsnc45)sc3c(-c3cc(Cl)c(CC(CC)CCCC)s3)c3ccsc23)cc1Cl,CCCCCCc1ccc(C2(c3ccc(CCCCCC)cc3)c3cc4c(cc3-c3sc5cc(C=C6C(=O)c7ccccc7C6=C(C#N)C#N)sc5c32)C(c2ccc(CCCCCC)cc2)(c2ccc(CCCCCC)cc2)c2c-4sc3cc(C=C4C(=O)c5ccccc5C4=C(C#N)C#N)sc23)cc1,10.27,-5.33,-3.48,-5.576,-3.916,100.0,,,,conventional,,,,
109395,10.1021/acsami.0c09123,COC(=O)C(C)(C)c1cc(C)cc(-c2sc3c4sc5cc(/C=C6/C(=O)c7cc(F)cc(c7)C(=O)/C6=C\c6cc(C(C)(C)C(=O)OC)c(-c7cc(C)cc(C(C)(C)C(=O)OC)c7)s6)sc5c4c(C(C)(C)C(=O)OC)ccc2-3)c1,CCCCCCc1ccc(C2(c3ccc(CCCCCC)cc3)c3cc4c(cc3-c3sc5cc(C=C6C(=O)c7ccccc7C6=C(C#N)C#N)sc5c32)C(c2ccc(CCCCCC)cc2)(c2ccc(CCCCCC)cc2)c2c-4sc3cc(C=C4C(=O)c5ccccc5C4=C(C#N)C#N)sc23)cc1,10.55,-5.45,-3.65,-5.576,-3.916,100.0,,,,conventional,,,,
109396,10.1021/acsami.0c09123,CCCCC(CC)COC(=O)c1sc2csc(-c3cc4c(-c5ccc(CC(CC)CCCC)s5)c5sccc5c(-c5ccc(CC(CC)CCCC)s5)c4s3)c2c1F,CCCCCCc1ccc(C2(c3ccc(CCCCCC)cc3)c3cc4c(cc3-c3sc(-c5sc(/C=C6\C(=O)c7cc(F)c(F)cc7C6=C(C#N)C#N)cc5OCC(CC)CCCC)cc32)C(c2ccc(CCCCCC)cc2)(c2ccc(CCCCCC)cc2)c2cc(-c3scc(/C=C5/C(=O)c6cc(F)c(F)cc6C5=C(C#N)C#N)c3OCC(CC)CCCC)sc2-4)cc1,10.91,-5.29,-3.72,-5.44,-4.19,100.0,,,,conventional,,,,
109397,10.1021/acsami.0c10658,CCCCCCCCC(CCCCCC)CSc1c(F)cc(-c2c3cc(-c4ccc(-c5sc(-c6cccs6)c6c5C(=O)c5c(CC(CC)CCCC)sc(CC(CC)CCCC)c5C6=O)s4)sc3c(-c3cc(F)c(SCC(CCCCCC)CCCCCCCC)c(F)c3)c3ccsc23)cc1F,CCCCCCc1ccc(C2(c3ccc(CCCCCC)cc3)c3cc4c(cc3-c3sc5cc(/C=C6\C(=O)c7cc(F)c(F)cc7C6=C(C#N)C#N)sc5c32)C(c2ccc(CCCCCC)cc2)(c2ccc(CCCCCC)cc2)c2c-4sc3cc(/C=C4\C(=O)c5cc(F)c(F)cc5C4=C(C#N)C#N)sc23)cc1,11.37,-5.72,-3.83,-5.66,-4.14,,,1:1 (w/w),,conventional,PFN-Br,PEDOT:PSS,chlorobenzene,
109398,10.1021/acsami.0c10658,CCCCCCCCC(CCCCCC)CSc1c(F)cc(-c2c3cc(-c4ccc(-c5sc(-c6cccs6)c6c5C(=O)c5c(CC(CC)CCCC)sc(CC(CC)CCCC)c5C6=O)s4)sc3c(-c3cc(F)c(SCC(CCCCCC)CCCCCCCC)c(F)c3)c3ccsc23)cc1F,CCCCCCc1ccc(C2(c3ccc(CCCCCC)cc3)c3cc4c(cc3-c3sc5cc(/C=C6\C(=O)c7cc(F)c(F)cc7C6=C(C#N)C#N)sc5c32)C(c2ccc(CCCCCC)cc2)(c2ccc(CCCCCC)cc2)c2c-4sc3cc(/C=C4\C(=O)c5cc(F)c(F)cc5C4=C(C#N)C#N)sc23)cc1,13.56,-5.72,-3.83,-5.66,-4.14,,,1:1 (w/w),,conventional,PFN-Br,PEDOT:PSS,chlorobenzene,
109399,10.1021/acsami.0c10658,CCCCCCCCC(CCCCCC)CSc1ccc(-c2c3cc(-c4ccc(-c5sc(-c6cccs6)c6c5C(=O)c5c(CC(CC)CCCC)sc(CC(CC)CCCC)c5C6=O)s4)sc3c(-c3ccc(SCC(CCCCCC)CCCCCCCC)cc3)c3ccsc23)cc1,CCCCCCc1ccc(C2(c3ccc(CCCCCC)cc3)c3cc4c(cc3-c3sc5cc(/C=C6\C(=O)c7cc(F)c(F)cc7C6=C(C#N)C#N)sc5c32)C(c2ccc(CCCCCC)cc2)(c2ccc(CCCCCC)cc2)c2c-4sc3cc(/C=C4\C(=O)c5cc(F)c(F)cc5C4=C(C#N)C#N)sc23)cc1,10.08,-5.56,-3.69,-5.66,-4.14,,,1:1 (w/w),,conventional,PFN-Br,PEDOT:PSS,chlorobenzene,
109400,10.1021/acsami.0c10658,CCCCCCCCC(CCCCCC)CSc1ccc(-c2c3cc(-c4ccc(-c5sc(-c6cccs6)c6c5C(=O)c5c(CC(CC)CCCC)sc(CC(CC)CCCC)c5C6=O)s4)sc3c(-c3ccc(SCC(CCCCCC)CCCCCCCC)cc3)c3ccsc23)cc1,CCCCCCc1ccc(C2(c3ccc(CCCCCC)cc3)c3cc4c(cc3-c3sc5cc(/C=C6\C(=O)c7cc(F)c(F)cc7C6=C(C#N)C#N)sc5c32)C(c2ccc(CCCCCC)cc2)(c2ccc(CCCCCC)cc2)c2c-4sc3cc(/C=C4\C(=O)c5cc(F)c(F)cc5C4=C(C#N)C#N)sc23)cc1,10.36,-5.56,-3.69,-5.66,-4.14,,,1:1 (w/w),,conventional,PFN-Br,PEDOT:PSS,chlorobenzene,
109401,10.1021/acsami.0c22014,CCCCC(CC)COC(=O)c1sc2csc(-c3cc4c(-c5ccc(CC(CC)CCCC)s5)c5sccc5c(-c5ccc(CC(CC)CCCC)s5)c4s3)c2c1F,COC(=O)CCCC1(c2ccccc2)C23c4c5ccc6c7cc8c9c%10c(cc%11cc%12c%13c%14c(cc%15c%16ccc-5c2c%16c2c5c%16c%17c(c(c46)c7c9c%17c4c%10c%11c%13c4c%16c%14c%152)C513)C%12)C8,4.83,-5.29,-3.72,-5.9,-3.9,,,,,,,,,
109402,10.1021/acsami.0c22014,CCCCC(CC)COC(=O)c1sc2csc(-c3cc4c(-c5ccc(CC(CC)CCCC)s5)c5sccc5c(-c5ccc(CC(CC)CCCC)s5)c4s3)c2c1F,COC(=O)CCCC1(c2ccccc2)C23c4c5ccc6c7cc8c9c%10c(cc%11cc%12c%13c%14c(cc%15c%16ccc-5c2c%16c2c5c%16c%17c(c(c46)c7c9c%17c4c%10c%11c%13c4c%16c%14c%152)C513)C%12)C8,8.61,-5.29,-3.72,-5.9,-3.9,,,,0.5%,,,,,BB
109403,10.1021/acsami.0c22014,CCCCC(CC)COC(=O)c1sc2csc(-c3cc4c(-c5ccc(CC(CC)CCCC)s5)c5sccc5c(-c5ccc(CC(CC)CCCC)s5)c4s3)c2c1F,COC(=O)CCCC1(c2ccccc2)C23c4c5ccc6c7cc8c9c%10c(cc%11cc%12c%13c%14c(cc%15c%16ccc-5c2c%16c2c5c%16c%17c(c(c46)c7c9c%17c4c%10c%11c%13c4c%16c%14c%152)C513)C%12)C8,9.43,-5.29,-3.72,-5.9,-3.9,,,,1%,,,,,BB
109404,10.1021/acsami.0c22014,CCCCC(CC)COC(=O)c1sc2csc(-c3cc4c(-c5ccc(CC(CC)CCCC)s5)c5sccc5c(-c5ccc(CC(CC)CCCC)s5)c4s3)c2c1F,COC(=O)CCCC1(c2ccccc2)C23c4c5ccc6c7cc8c9c%10c(cc%11cc%12c%13c%14c(cc%15c%16ccc-5c2c%16c2c5c%16c%17c(c(c46)c7c9c%17c4c%10c%11c%13c4c%16c%14c%152)C513)C%12)C8,8.7,-5.29,-3.72,-5.9,-3.9,,,,2%,,,,,BB
109405,10.1021/acsami.0c22014,CCCCC(CC)COC(=O)c1sc2csc(-c3cc4c(-c5ccc(CC(CC)CCCC)s5)c5sccc5c(-c5ccc(CC(CC)CCCC)s5)c4s3)c2c1F,COC(=O)CCCC1(c2ccccc2)C23c4c5ccc6c7cc8c9c%10c(cc%11cc%12c%13c%14c(cc%15c%16ccc-5c2c%16c2c5c%16c%17c(c(c46)c7c9c%17c4c%10c%11c%13c4c%16c%14c%152)C513)C%12)C8,8.2,-5.29,-3.72,-5.9,-3.9,,,,3%,,,,,BB
109406,10.1021/acsami.0c22946,CCCCC(CC)Cc1sc(-c2c3ccsc3c(-c3cc(Cl)c(CC(CC)CCCC)s3)c3sc(-c4ccc(-c5sc(-c6cccs6)c6c5C(=O)c5c(CC(CC)CCCC)sc(CC(CC)CCCC)c5C6=O)s4)cc23)cc1Cl,CCCCCCc1ccc(C2(c3ccc(CCCCCC)cc3)c3cc4c(cc3-c3sc5cc(/C=C6\C(=O)c7cc(F)c(F)cc7C6=C(C#N)C#N)sc5c32)C(c2ccc(CCCCCC)cc2)(c2ccc(CCCCCC)cc2)c2c-4sc3cc(/C=C4\C(=O)c5cc(F)c(F)cc5C4=C(C#N)C#N)sc23)cc1,8.65,-5.575,-3.67,-5.66,-4.14,,,1:1 wt,,inverted,ZnO,MoO3,toluene,
109407,10.1021/acsami.0c22946,CCCCCCCCC(CCCCCC)Cn1nc2c(-c3ccc(-c4cc5c(-c6cc(Cl)c(CC(CC)CCCC)s6)c6sccc6c(-c6cc(Cl)c(CC(CC)CCCC)s6)c5s4)s3)c(F)c(F)c(-c3ccc(-c4cc5c(-c6cc(Cl)c(CC(CC)CCCC)s6)c6sc(-c7ccc(-c8sc(-c9cccs9)c9c8C(=O)c8c(CC(CC)CCCC)sc(CC(CC)CCCC)c8C9=O)s7)cc6c(-c6cc(Cl)c(CC(CC)CCCC)s6)c5s4)s3)c2n1,CCCCCCc1ccc(C2(c3ccc(CCCCCC)cc3)c3cc4c(cc3-c3sc5cc(/C=C6\C(=O)c7cc(F)c(F)cc7C6=C(C#N)C#N)sc5c32)C(c2ccc(CCCCCC)cc2)(c2ccc(CCCCCC)cc2)c2c-4sc3cc(/C=C4\C(=O)c5cc(F)c(F)cc5C4=C(C#N)C#N)sc23)cc1,8.03,-5.51,-3.65,-5.66,-4.14,,,1:1 wt,,inverted,ZnO,MoO3,toluene,
109408,10.1021/acsami.0c22946,CCCCCCCCC(CCCCCC)Cn1nc2c(-c3ccc(-c4cc5c(-c6cc(Cl)c(CC(CC)CCCC)s6)c6sccc6c(-c6cc(Cl)c(CC(CC)CCCC)s6)c5s4)s3)c(F)c(F)c(-c3ccc(-c4cc5c(-c6cc(Cl)c(CC(CC)CCCC)s6)c6sc(-c7ccc(-c8sc(-c9cccs9)c9c8C(=O)c8c(CC(CC)CCCC)sc(CC(CC)CCCC)c8C9=O)s7)cc6c(-c6cc(Cl)c(CC(CC)CCCC)s6)c5s4)s3)c2n1,CCCCCCc1ccc(C2(c3ccc(CCCCCC)cc3)c3cc4c(cc3-c3sc5cc(/C=C6\C(=O)c7cc(F)c(F)cc7C6=C(C#N)C#N)sc5c32)C(c2ccc(CCCCCC)cc2)(c2ccc(CCCCCC)cc2)c2c-4sc3cc(/C=C4\C(=O)c5cc(F)c(F)cc5C4=C(C#N)C#N)sc23)cc1,11.34,-5.5,-3.59,-5.66,-4.14,,,1:1 wt,,inverted,ZnO,MoO3,toluene,
109409,10.1021/acsami.0c22946,CCCCCCCCC(CCCCCC)Cn1nc2c(-c3ccc(-c4cc5c(-c6cc(Cl)c(CC(CC)CCCC)s6)c6sccc6c(-c6cc(Cl)c(CC(CC)CCCC)s6)c5s4)s3)c(F)c(F)c(-c3ccc(-c4cc5c(-c6cc(Cl)c(CC(CC)CCCC)s6)c6sc(-c7ccc(-c8sc(-c9cccs9)c9c8C(=O)c8c(CC(CC)CCCC)sc(CC(CC)CCCC)c8C9=O)s7)cc6c(-c6cc(Cl)c(CC(CC)CCCC)s6)c5s4)s3)c2n1,CCCCCCc1ccc(C2(c3ccc(CCCCCC)cc3)c3cc4c(cc3-c3sc5cc(/C=C6\C(=O)c7cc(F)c(F)cc7C6=C(C#N)C#N)sc5c32)C(c2ccc(CCCCCC)cc2)(c2ccc(CCCCCC)cc2)c2c-4sc3cc(/C=C4\C(=O)c5cc(F)c(F)cc5C4=C(C#N)C#N)sc23)cc1,9.07,-5.48,-3.55,-5.66,-4.14,,,1:1 wt,,inverted,ZnO,MoO3,toluene,
109410,10.1021/acsami.0c22946,CCCCCCCCC(CCCCCC)Cn1nc2c(-c3cccs3)c(F)c(F)c(-c3ccc(-c4cc5c(-c6cc(Cl)c(CC(CC)CCCC)s6)c6sccc6c(-c6cc(Cl)c(CC(CC)CCCC)s6)c5s4)s3)c2n1,CCCCCCc1ccc(C2(c3ccc(CCCCCC)cc3)c3cc4c(cc3-c3sc5cc(/C=C6\C(=O)c7cc(F)c(F)cc7C6=C(C#N)C#N)sc5c32)C(c2ccc(CCCCCC)cc2)(c2ccc(CCCCCC)cc2)c2c-4sc3cc(/C=C4\C(=O)c5cc(F)c(F)cc5C4=C(C#N)C#N)sc23)cc1,8.77,-5.39,-3.45,-5.66,-4.14,,,1:1 wt,,inverted,ZnO,MoO3,toluene,
109420,10.1021/acsami.1c03739,COC(=O)C(C)(C)c1cc(C)cc(-c2sc3c4sc5cc(/C=C6/C(=O)c7cc(F)cc(c7)C(=O)/C6=C\c6cc(C(C)(C)C(=O)OC)c(-c7cc(C)cc(C(C)(C)C(=O)OC)c7)s6)sc5c4c(C(C)(C)C(=O)OC)ccc2-3)c1,CCCCCCCCCCC(CCCCCCCC)CN1C(=O)c2ccc3c4c(c(-c5cc(F)c(-c6sccc6F)s5)cc(c24)C1=O)C(=O)N(CC(CCCCCCCC)CCCCCCCCCC)C3=O,6.72,-5.56,-3.65,-5.93,-4.02,,,,,conventional,PDINO,PEDOT:PSS,,
109421,10.1021/acsami.1c03739,COC(=O)C(C)(C)c1cc(C)cc(-c2sc3c4sc5cc(/C=C6/C(=O)c7cc(F)cc(c7)C(=O)/C6=C\c6cc(C(C)(C)C(=O)OC)c(-c7cc(C)cc(C(C)(C)C(=O)OC)c7)s6)sc5c4c(C(C)(C)C(=O)OC)ccc2-3)c1,CCCCCCCCCCC(CCCCCCCC)CN1C(=O)c2ccc3c4c(c(-c5cc(F)c(-c6sc(-c7cc(/C=c8/sc(=C(C#N)C#N)n(CC)c8=O)c(-c8cc(F)c(-c9sccc9F)s8)s7)cc6F)s5)cc(c24)C1=O)C(=O)N(CC(CCCCCCCC)CCCCCCCCCC)C3=O,10.71,-5.56,-3.65,-5.95,-4.03,,,,,conventional,PDINO,PEDOT:PSS,,
109422,10.1021/acsami.1c03739,COC(=O)C(C)(C)c1cc(C)cc(-c2sc3c4sc5cc(/C=C6/C(=O)c7cc(F)cc(c7)C(=O)/C6=C\c6cc(C(C)(C)C(=O)OC)c(-c7cc(C)cc(C(C)(C)C(=O)OC)c7)s6)sc5c4c(C(C)(C)C(=O)OC)ccc2-3)c1,CCCCCCCCCCC(CCCCCCCC)CN1C(=O)c2ccc3c4c(c(-c5cc(F)c(-c6sc(-c7cc(/C=c8/sc(=C(C#N)C#N)n(CC)c8=O)c(-c8cc(F)c(-c9sccc9F)s8)s7)cc6F)s5)cc(c24)C1=O)C(=O)N(CC(CCCCCCCC)CCCCCCCCCC)C3=O,8.07,-5.56,-3.65,-5.98,-4.05,,,,,conventional,PDINO,PEDOT:PSS,,
109423,10.1021/acsami.1c03794,COC(=O)C(C)(C)c1cc(C)cc(-c2sc3c4sc5cc(/C=C6/C(=O)c7cc(F)cc(c7)C(=O)/C6=C\c6cc(C(C)(C)C(=O)OC)c(-c7cc(C)cc(C(C)(C)C(=O)OC)c7)s6)sc5c4c(C(C)(C)C(=O)OC)ccc2-3)c1,CCCCCCCCCCCc1c(/C=C2\C(=O)c3cc(F)c(F)cc3C2=C(C#N)C#N)sc2c1sc1c3c4nsnc4c4c5sc6c(CCCCCCCCCCC)c(/C=C7\C(=O)c8cc(F)c(F)cc8C7=C(C#N)C#N)sc6c5n(CC(CC)CCCC)c4c3n(CC(CC)CCCC)c21,15.0,-5.49,-3.64,-5.65,-4.09,,110.0,,,conventional,PDINO,PEDOT:PSS,,CN
109424,10.1021/acsami.1c03794,CCCCC(CC)Cc1sc(-c2c3c(c(-c4cc(F)c(CC(CC)CCCC)s4)c4sc(-c5ccc(-c6sc(-c7ccc(-c8cc9c(-c%10cc(F)c(CC(CC)CCCC)s%10)c%10sccc%10c(-c%10cc(F)c(CC(CC)CCCC)s%10)c9s8)s7)c7c6C(=O)c6c(CC(CC)CCCC)sc(CC(CC)CCCC)c6C7=O)s5)cc24)C=C(c2sc4c(C(=O)OCC)csc4c2C(=O)OCC)C3)cc1F,CCCCCCCCCCCc1c(/C=C2\C(=O)c3cc(F)c(F)cc3C2=C(C#N)C#N)sc2c1sc1c3c4nsnc4c4c5sc6c(CCCCCCCCCCC)c(/C=C7\C(=O)c8cc(F)c(F)cc8C7=C(C#N)C#N)sc6c5n(CC(CC)CCCC)c4c3n(CC(CC)CCCC)c21,13.3,-5.44,-3.75,-5.65,-4.09,,110.0,,,conventional,PDINO,PEDOT:PSS,,CN
109425,10.1021/acsami.1c03794,CCCCC(CC)Cc1sc(-c2c3c(c(-c4cc(F)c(CC(CC)CCCC)s4)c4sc(-c5ccc(-c6sc(-c7ccc(-c8cc9c(-c%10cc(F)c(CC(CC)CCCC)s%10)c%10sccc%10c(-c%10cc(F)c(CC(CC)CCCC)s%10)c9s8)s7)c7c6C(=O)c6c(CC(CC)CCCC)sc(CC(CC)CCCC)c6C7=O)s5)cc24)C=C(c2sc4c(C(=O)OCC)csc4c2C(=O)OCC)C3)cc1F,CCCCCCCCCCCc1c(/C=C2\C(=O)c3cc(F)c(F)cc3C2=C(C#N)C#N)sc2c1sc1c3c4nsnc4c4c5sc6c(CCCCCCCCCCC)c(/C=C7\C(=O)c8cc(F)c(F)cc8C7=C(C#N)C#N)sc6c5n(CC(CC)CCCC)c4c3n(CC(CC)CCCC)c21,12.9,-5.46,-3.76,-5.65,-4.09,,110.0,,,conventional,PDINO,PEDOT:PSS,,CN
109426,10.1021/acsami.1c03794,CCCCC(CC)Cc1sc(-c2c3c(c(-c4cc(F)c(CC(CC)CCCC)s4)c4sc(-c5ccc(-c6sc(-c7ccc(-c8cc9c(-c%10cc(F)c(CC(CC)CCCC)s%10)c%10sccc%10c(-c%10cc(F)c(CC(CC)CCCC)s%10)c9s8)s7)c7c6C(=O)c6c(CC(CC)CCCC)sc(CC(CC)CCCC)c6C7=O)s5)cc24)C=C(c2sc4c(C(=O)OCC)csc4c2C(=O)OCC)C3)cc1F,CCCCCCCCCCCc1c(/C=C2\C(=O)c3cc(F)c(F)cc3C2=C(C#N)C#N)sc2c1sc1c3c4nsnc4c4c5sc6c(CCCCCCCCCCC)c(/C=C7\C(=O)c8cc(F)c(F)cc8C7=C(C#N)C#N)sc6c5n(CC(CC)CCCC)c4c3n(CC(CC)CCCC)c21,12.4,-5.47,-3.75,-5.65,-4.09,,110.0,,,conventional,PDINO,PEDOT:PSS,,CN
109427,10.1021/acsami.1c03794,CCCCC(CC)Cc1sc(-c2c3c(c(-c4cc(F)c(CC(CC)CCCC)s4)c4sc(-c5ccc(-c6sc(-c7ccc(-c8cc9c(-c%10cc(F)c(CC(CC)CCCC)s%10)c%10sccc%10c(-c%10cc(F)c(CC(CC)CCCC)s%10)c9s8)s7)c7c6C(=O)c6c(CC(CC)CCCC)sc(CC(CC)CCCC)c6C7=O)s5)cc24)C=C(c2scc(C(=O)OCC)c2C(=O)OCC)C3)cc1F,CCCCCCCCCCCc1c(/C=C2\C(=O)c3cc(F)c(F)cc3C2=C(C#N)C#N)sc2c1sc1c3c4nsnc4c4c5sc6c(CCCCCCCCCCC)c(/C=C7\C(=O)c8cc(F)c(F)cc8C7=C(C#N)C#N)sc6c5n(CC(CC)CCCC)c4c3n(CC(CC)CCCC)c21,16.4,-5.5,-3.74,-5.65,-4.09,,110.0,,,conventional,PDINO,PEDOT:PSS,,CN
109428,10.1021/acsami.1c03794,CCCCC(CC)Cc1sc(-c2c3c(c(-c4cc(F)c(CC(CC)CCCC)s4)c4sc(-c5ccc(-c6sc(-c7ccc(-c8cc9c(-c%10cc(F)c(CC(CC)CCCC)s%10)c%10sccc%10c(-c%10cc(F)c(CC(CC)CCCC)s%10)c9s8)s7)c7c6C(=O)c6c(CC(CC)CCCC)sc(CC(CC)CCCC)c6C7=O)s5)cc24)C=C(c2scc(C(=O)OCC)c2C(=O)OCC)C3)cc1F,CCCCCCCCCCCc1c(/C=C2\C(=O)c3cc(F)c(F)cc3C2=C(C#N)C#N)sc2c1sc1c3c4nsnc4c4c5sc6c(CCCCCCCCCCC)c(/C=C7\C(=O)c8cc(F)c(F)cc8C7=C(C#N)C#N)sc6c5n(CC(CC)CCCC)c4c3n(CC(CC)CCCC)c21,13.1,-5.52,-3.74,-5.65,-4.09,,110.0,,,conventional,PDINO,PEDOT:PSS,,CN
109429,10.1021/acsami.1c03794,CCCCC(CC)Cc1sc(-c2c3c(c(-c4cc(F)c(CC(CC)CCCC)s4)c4sc(-c5ccc(-c6sc(-c7ccc(-c8cc9c(-c%10cc(F)c(CC(CC)CCCC)s%10)c%10sccc%10c(-c%10cc(F)c(CC(CC)CCCC)s%10)c9s8)s7)c7c6C(=O)c6c(CC(CC)CCCC)sc(CC(CC)CCCC)c6C7=O)s5)cc24)C=C(c2scc(C(=O)OCC)c2C(=O)OCC)C3)cc1F,CCCCCCCCCCCc1c(/C=C2\C(=O)c3cc(F)c(F)cc3C2=C(C#N)C#N)sc2c1sc1c3c4nsnc4c4c5sc6c(CCCCCCCCCCC)c(/C=C7\C(=O)c8cc(F)c(F)cc8C7=C(C#N)C#N)sc6c5n(CC(CC)CCCC)c4c3n(CC(CC)CCCC)c21,8.6,-5.53,-3.75,-5.65,-4.09,,110.0,,,conventional,PDINO,PEDOT:PSS,,CN
109430,10.1021/acsami.1c03794,COC(=O)C(C)(C)c1cc(C)cc(-c2sc3c4sc5cc(/C=C6/C(=O)c7cc(F)cc(c7)C(=O)/C6=C\c6cc(C(C)(C)C(=O)OC)c(-c7cc(C)cc(C(C)(C)C(=O)OC)c7)s6)sc5c4c(C(C)(C)C(=O)OC)ccc2-3)c1,CCCCCCCCCCCc1c(/C=C2\C(=O)c3cc(F)c(F)cc3C2=C(C#N)C#N)sc2c1sc1c3c4nsnc4c4c5sc6c(CCCCCCCCCCC)c(/C=C7\C(=O)c8cc(F)c(F)cc8C7=C(C#N)C#N)sc6c5n(CC(CC)CCCC)c4c3n(CC(CC)CCCC)c21,10.2,-5.49,-3.64,-5.65,-4.09,,110.0,,,conventional,PDINO,PEDOT:PSS,,CN
109431,10.1021/acsami.1c03794,CCCCC(CC)Cc1sc(-c2c3c(c(-c4cc(F)c(CC(CC)CCCC)s4)c4sc(-c5ccc(-c6sc(-c7ccc(-c8cc9c(-c%10cc(F)c(CC(CC)CCCC)s%10)c%10sccc%10c(-c%10cc(F)c(CC(CC)CCCC)s%10)c9s8)s7)c7c6C(=O)c6c(CC(CC)CCCC)sc(CC(CC)CCCC)c6C7=O)s5)cc24)C=C(c2scc(C(=O)OCC)c2C(=O)OCC)C3)cc1F,CCCCCCCCCCCc1c(/C=C2\C(=O)c3cc(F)c(F)cc3C2=C(C#N)C#N)sc2c1sc1c3c4nsnc4c4c5sc6c(CCCCCCCCCCC)c(/C=C7\C(=O)c8cc(F)c(F)cc8C7=C(C#N)C#N)sc6c5n(CC(CC)CCCC)c4c3n(CC(CC)CCCC)c21,10.1,-5.5,-3.74,-5.65,-4.09,,110.0,,,conventional,PDINO,PEDOT:PSS,,CN
109432,10.1021/acsami.1c05921,CCCCCCCCC(CCCCCC)COc1ccc2cc(-c3ccc(-c4c5cc(-c6ccc(-c7c(F)c(F)c(-c8cccs8)c8nn(CCCCCC[Si](C)(O[Si](C)(C)C)O[Si](C)(C)C)nc78)s6)sc5c(-c5ccc(-c6ccc7cc(OCC(CCCCCC)CCCCCCCC)ccc7c6)s5)c5ccsc45)s3)ccc2c1,CCCCCCCCCCC(CCCCCCCC)CN1C(=O)c2ccc3c4c(c(-c5ccc(-c6cccs6)s5)cc(c24)C1=O)C(=O)N(CC(CCCCCCCC)CCCCCCCCCC)C3=O,11.66,-5.21,-3.34,-5.71,-4.02,200.0,120.0,1:0.5 wt/wt,0.5 vol%,inverted,ZnO,MoO3,toluene,
109433,10.1021/acsami.1c05921,CCCCCCCCC(CCCCCC)COc1ccc2cc(-c3ccc(-c4c5cc(-c6ccc(-c7c(F)c(F)c(-c8cccs8)c8nn(CCCCCC[Si](C)(O[Si](C)(C)C)O[Si](C)(C)C)nc78)s6)sc5c(-c5ccc(-c6ccc7cc(OCC(CCCCCC)CCCCCCCC)ccc7c6)s5)c5ccsc45)s3)ccc2c1,CCCCCCCCCCC(CCCCCCCC)CN1C(=O)c2ccc3c4c(c(-c5ccc(-c6cccs6)s5)cc(c24)C1=O)C(=O)N(CC(CCCCCCCC)CCCCCCCCCC)C3=O,9.7,-5.21,-3.34,-5.71,-4.02,200.0,120.0,1:0.5 wt/wt,,inverted,ZnO,MoO3,toluene,
109434,10.1021/acsami.1c05921,CCCCCCCCC(CCCCCC)COc1ccc2cc(-c3ccc(-c4c5cc(-c6ccc(-c7c(F)c(F)c(-c8cccs8)c8nn(CCCCCC[Si](C)(O[Si](C)(C)C)O[Si](C)(C)C)nc78)s6)sc5c(-c5ccc(-c6ccc7cc(OCC(CCCCCC)CCCCCCCC)ccc7c6)s5)c5ccsc45)s3)ccc2c1,CCCCCCCCCCC(CCCCCCCC)CN1C(=O)c2ccc3c4c(c(-c5ccc(-c6cccs6)s5)cc(c24)C1=O)C(=O)N(CC(CCCCCCCC)CCCCCCCCCC)C3=O,9.17,-5.21,-3.34,-5.71,-4.02,200.0,,1:0.5 wt/wt,,inverted,ZnO,MoO3,toluene,
109435,10.1021/acsami.1c13245,CCCCCCCCC(CCCCCC)COc1cnc2cc(F)c(F)c(-c3cccs3)c2n1,CCCCCCc1ccc(C2(c3ccc(CCCCCC)cc3)c3cc4c(cc3-c3sc5cc(/C=C6\C(=O)c7cc(Cl)c(Cl)cc7C6=C(C#N)C#N)sc5c32)C(c2ccc(CCCCCC)cc2)(c2ccc(CCCCCC)cc2)c2c-4sc3cc(/C=C4\C(=O)c5cc(Cl)c(Cl)cc5C4=C(C#N)C#N)sc23)cc1,12.17,-5.55,-3.63,-5.75,-4.09,,110.0,1:1,,inverted,ZnO,MoO3,o-xylene,
109436,10.1021/acsami.1c13245,CCCCCCCCC(CCCCCC)CCOc1cnc2cc(F)c(F)c(-c3cccs3)c2n1,CCCCCCc1ccc(C2(c3ccc(CCCCCC)cc3)c3cc4c(cc3-c3sc5cc(/C=C6\C(=O)c7cc(Cl)c(Cl)cc7C6=C(C#N)C#N)sc5c32)C(c2ccc(CCCCCC)cc2)(c2ccc(CCCCCC)cc2)c2c-4sc3cc(/C=C4\C(=O)c5cc(Cl)c(Cl)cc5C4=C(C#N)C#N)sc23)cc1,13.4,-5.55,-3.63,-5.75,-4.09,,110.0,1:1,,inverted,ZnO,MoO3,o-xylene,
109437,10.1021/acsami.1c13245,CCCCCCCCC(CCCCCC)CCCOc1cnc2cc(F)c(F)c(-c3cccs3)c2n1,CCCCCCc1ccc(C2(c3ccc(CCCCCC)cc3)c3cc4c(cc3-c3sc5cc(/C=C6\C(=O)c7cc(Cl)c(Cl)cc7C6=C(C#N)C#N)sc5c32)C(c2ccc(CCCCCC)cc2)(c2ccc(CCCCCC)cc2)c2c-4sc3cc(/C=C4\C(=O)c5cc(Cl)c(Cl)cc5C4=C(C#N)C#N)sc23)cc1,12.66,-5.56,-3.64,-5.75,-4.09,,110.0,1:1,,inverted,ZnO,MoO3,o-xylene,
109438,10.1021/acsami.1c15278,CCCCCCCCC(CCCCCC)COc1cnc2c(-c3ccc(-c4cc5c(-c6cc(F)c(CC(CC)CCCC)s6)c6sccc6c(-c6cc(F)c(CC(CC)CCCC)s6)c5s4)s3)c(F)c(F)c(-c3cccs3)c2n1,CCCCCCCCCCCc1c(/C=C2\C(=O)c3cc(F)c(F)cc3C2=C(C#N)C#N)sc2c1sc1c3c4nsnc4c4c5sc6c(CCCCCCCCCCC)c(/C=C7\C(=O)c8cc(F)c(F)cc8C7=C(C#N)C#N)sc6c5n(CC(CC)CCCC)c4c3n(CC(CC)CCCC)c21,16.23,-5.455,-3.12,-5.65,-4.09,,85.0,1:1.2,,conventional,PDINN,PEDOT:PSS,chloroform,CN
109439,10.1021/acsami.1c15278,CCCCCCCCC(CCCCCC)COc1cnc2c(-c3ccc(-c4cc5c(-c6cc(CC(CC)CCCC)c(F)s6)c6sccc6c(-c6cc(CC(CC)CCCC)c(F)s6)c5s4)s3)c(F)c(F)c(-c3cccs3)c2n1,CCCCCCCCCCCc1c(/C=C2\C(=O)c3cc(F)c(F)cc3C2=C(C#N)C#N)sc2c1sc1c3c4nsnc4c4c5sc6c(CCCCCCCCCCC)c(/C=C7\C(=O)c8cc(F)c(F)cc8C7=C(C#N)C#N)sc6c5n(CC(CC)CCCC)c4c3n(CC(CC)CCCC)c21,16.26,-5.42,-3.45,-5.65,-4.09,,85.0,1:1.2,,conventional,PDINN,PEDOT:PSS,chloroform,CN
109447,10.1021/acsami.1c20813,CCCCCCC(CCCC)Cc1csc(-c2cc3c4nsnc4c4cc(-c5cc(CC(CCCC)CCCCCC)c(-c6cc7c(-c8cc(F)c(CC(CC)CCCC)s8)c8sccc8c(-c8cc(F)c(CC(CC)CCCC)s8)c7s6)s5)sc4c3s2)c1,CCCCCCCCCCCc1c(/C=C2\C(=O)c3cc(F)c(F)cc3C2=C(C#N)C#N)sc2c1sc1c3c4n[se]nc4c4c5sc6c(CCCCCCCCCCC)c(/C=C7\C(=O)c8cc(F)c(F)cc8C7=C(C#N)C#N)sc6c5n(CCCCCCCCc5ccccc5)c4c3n(CCCCCCCCc3ccccc3)c21,15.1,-5.51,-2.77,-5.64,-3.95,,,1:1.5,,conventional,PDINN,PEDOT:PSS,,CN
109448,10.1021/acsami.1c20813,CCCCCCC(CCCC)Cc1csc(-c2cc3c4nsnc4c4cc(-c5cc(CC(CCCC)CCCCCC)c(-c6cc7c(-c8cc(F)c(CC(CC)CCCC)s8)c8sccc8c(-c8cc(F)c(CC(CC)CCCC)s8)c7s6)s5)sc4c3s2)c1,CCCCCCCCCCCc1c(/C=C2\C(=O)c3cc(F)c(F)cc3C2=C(C#N)C#N)sc2c1sc1c3c4n[se]nc4c4c5sc6c(CCCCCCCCCCC)c(/C=C7\C(=O)c8cc(F)c(F)cc8C7=C(C#N)C#N)sc6c5n(CCCCCCCCc5ccccc5)c4c3n(CCCCCCCCc3ccccc3)c21,17.3,-5.51,-2.77,-5.64,-3.95,,80.0,1:1.5,,conventional,PDINN,PEDOT:PSS,,CN
109449,10.1021/acsami.1c20813,CCCCCCC(CCCC)Cc1csc(-c2cc3c4nsnc4c4cc(-c5cc(CC(CCCC)CCCCCC)c(-c6cc7c(-c8cc(F)c(CC(CC)CCCC)s8)c8sccc8c(-c8cc(F)c(CC(CC)CCCC)s8)c7s6)s5)sc4c3s2)c1,CCCCCCCCCCCc1c(/C=C2\C(=O)c3cc(Cl)c(Cl)cc3C2=C(C#N)C#N)sc2c1sc1c3c4n[se]nc4c4c5sc6c(CCCCCCCCCCC)c(/C=C7\C(=O)c8cc(Cl)c(Cl)cc8C7=C(C#N)C#N)sc6c5n(CCCCCCCCc5ccccc5)c4c3n(CCCCCCCCc3ccccc3)c21,14.2,-5.51,-2.77,-5.6,-4.01,,,1:1.5,,conventional,PDINN,PEDOT:PSS,,CN
109450,10.1021/acsami.1c20813,CCCCCCC(CCCC)Cc1csc(-c2cc3c4nsnc4c4cc(-c5cc(CC(CCCC)CCCCCC)c(-c6cc7c(-c8cc(F)c(CC(CC)CCCC)s8)c8sccc8c(-c8cc(F)c(CC(CC)CCCC)s8)c7s6)s5)sc4c3s2)c1,CCCCCCCCCCCc1c(/C=C2\C(=O)c3cc(Cl)c(Cl)cc3C2=C(C#N)C#N)sc2c1sc1c3c4n[se]nc4c4c5sc6c(CCCCCCCCCCC)c(/C=C7\C(=O)c8cc(Cl)c(Cl)cc8C7=C(C#N)C#N)sc6c5n(CCCCCCCCc5ccccc5)c4c3n(CCCCCCCCc3ccccc3)c21,15.3,-5.51,-2.77,-5.6,-4.01,,80.0,1:1.5,,conventional,PDINN,PEDOT:PSS,,CN
109451,10.1021/acsami.1c22135,CCCCCCCCc1cc(/C=C2\SC(=S)N(CC)C2=O)sc1-c1ccc(-c2sc(-c3cc4c(-c5ccc(CC(CC)CCCC)s5)c5sc(-c6cc(CCCCCCCC)c(-c7ccc(-c8sc(/C=C9\SC(=S)N(CC)C9=O)cc8CCCCCCCC)s7)s6)cc5c(-c5ccc(CC(CC)CCCC)s5)c4s3)cc2CCCCCCCC)s1,CCCCCCCCCCCc1c(/C=C2\C(=O)c3cc(F)c(F)cc3C2=C(C#N)C#N)sc2c1sc1c3c4nsnc4c4c5sc6c(CCCCCCCCCCC)c(/C=C7\C(=O)c8cc(F)c(F)cc8C7=C(C#N)C#N)sc6c5n(CCC(CC)CCCC)c4c3n(CCC(CC)CCCC)c21,0.29,-5.24,-3.49,-5.64,-3.86,,,,,conventional,,,,
109452,10.1021/acsami.1c22135,CCCCCCCCc1cc(/C=C2\SC(=S)N(CC)C2=O)sc1-c1ccc(-c2sc(-c3cc4c(-c5ccc(CC(CC)CCCC)s5)c5sc(-c6cc(CCCCCCCC)c(-c7ccc(-c8sc(/C=C9\SC(=S)N(CC)C9=O)cc8CCCCCCCC)s7)s6)cc5c(-c5ccc(CC(CC)CCCC)s5)c4s3)cc2CCCCCCCC)s1,CCCCCCCCCCCc1c(/C=C2\C(=O)c3cc(F)c(F)cc3C2=C(C#N)C#N)sc2c1sc1c3c4nsnc4c4c5sc6c(CCCCCCCCCCC)c(/C=C7\C(=O)c8cc(F)c(F)cc8C7=C(C#N)C#N)sc6c5n(CCC(CC)CCCC)c4c3n(CCC(CC)CCCC)c21,8.05,-5.24,-3.49,-5.64,-3.86,,100.0,,,conventional,,,,
109453,10.1021/acsami.1c22135,CCCCCCCCC1(CCCCCCCC)c2cc(/C=C3\SC(=S)N(CC)C3=O)sc2-c2sc(-c3cc4c(-c5ccc(CC(CC)CCCC)s5)c5sc(C6=CC7C(S6)c6sc(/C=C8\SC(=S)N(CC)C8=O)cc6C7(CCCCCCCC)CCCCCCCC)cc5c(-c5ccc(CC(CC)CCCC)s5)c4s3)cc21,CCCCCCCCCCCc1c(/C=C2\C(=O)c3cc(F)c(F)cc3C2=C(C#N)C#N)sc2c1sc1c3c4nsnc4c4c5sc6c(CCCCCCCCCCC)c(/C=C7\C(=O)c8cc(F)c(F)cc8C7=C(C#N)C#N)sc6c5n(CCC(CC)CCCC)c4c3n(CCC(CC)CCCC)c21,8.78,-5.3,-3.51,-5.64,-3.86,,,,,conventional,,,,
109454,10.1021/acsami.1c22135,CCCCCCCCC1(CCCCCCCC)c2cc(/C=C3\SC(=S)N(CC)C3=O)sc2-c2sc(-c3cc4c(-c5ccc(CC(CC)CCCC)s5)c5sc(C6=CC7C(S6)c6sc(/C=C8\SC(=S)N(CC)C8=O)cc6C7(CCCCCCCC)CCCCCCCC)cc5c(-c5ccc(CC(CC)CCCC)s5)c4s3)cc21,CCCCCCCCCCCc1c(/C=C2\C(=O)c3cc(F)c(F)cc3C2=C(C#N)C#N)sc2c1sc1c3c4nsnc4c4c5sc6c(CCCCCCCCCCC)c(/C=C7\C(=O)c8cc(F)c(F)cc8C7=C(C#N)C#N)sc6c5n(CCC(CC)CCCC)c4c3n(CCC(CC)CCCC)c21,13.25,-5.3,-3.51,-5.64,-3.86,,100.0,,,conventional,,,,
109458,10.1021/acsami.1c24348,CCCCCCCCC(CCCCCC)CSc1ccc(-c2c3cc(-c4ccc(-c5c(F)c(F)c(-c6cccs6)c6nn(CC(CCCCCC)CCCCCCCC)nc56)s4)sc3c(-c3ccc(SCC(CCCCCC)CCCCCCCC)cc3)c3ccsc23)cc1,CCCCCCc1ccc(C2(c3ccc(CCCCCC)cc3)c3cc4c(cc3-c3sc5cc(/C=C6\C(=O)c7cc(Cl)c(Cl)cc7C6=C(C#N)C#N)sc5c32)C(c2ccc(CCCCCC)cc2)(c2ccc(CCCCCC)cc2)c2c-4sc3cc(/C=C4\C(=O)c5cc(Cl)c(Cl)cc5C4=C(C#N)C#N)sc23)cc1,7.63,-5.34,-3.4,-5.75,-4.09,,,1:1,,conventional,PDINO,PEDOT:PSS,,
109459,10.1021/acsami.1c24348,CCCCCCCCC(CCCCCC)CSc1ccc(-c2c3cc(-c4sc(-c5c(F)c(F)c(-c6cc(Cl)cs6)c6nn(CC(CCCCCC)CCCCCCCC)nc56)cc4Cl)sc3c(-c3ccc(SCC(CCCCCC)CCCCCCCC)cc3)c3ccsc23)cc1,CCCCCCc1ccc(C2(c3ccc(CCCCCC)cc3)c3cc4c(cc3-c3sc5cc(/C=C6\C(=O)c7cc(Cl)c(Cl)cc7C6=C(C#N)C#N)sc5c32)C(c2ccc(CCCCCC)cc2)(c2ccc(CCCCCC)cc2)c2c-4sc3cc(/C=C4\C(=O)c5cc(Cl)c(Cl)cc5C4=C(C#N)C#N)sc23)cc1,13.2,-5.63,-3.68,-5.75,-4.09,,,1:1,,conventional,PDINO,PEDOT:PSS,,
109460,10.1021/acsami.2c02485,CCCCC(CC)Cc1ccc(-c2c3cc(-c4ccc(-c5sc(-c6cccs6)c6c5C(=O)c5c(CC(CC)CCCC)sc(CC(CC)CCCC)c5C6=O)s4)sc3c(-c3ccc(CC(CC)CCCC)s3)c3ccsc23)s1,CCCCCCCCCCCCC(CCCCCCCCCC)Cn1c2c(sc3c(CCCCCCCCCCC)c(/C=C4\C(=O)c5ccccc5C4=C(C#N)C#N)[se]c32)c2c3nsnc3c3c4sc5c(CCCCCCCCCCC)c(/C=C/C=C6\C(=O)c7cc(-c8ccc[se]8)ccc7C6=C(C#N)C#N)[se]c5c4n(CC(CCCCCCCCCC)CCCCCCCCCCCC)c3c21,13.2,-5.33,-3.48,-5.51,-3.9,,,,,conventional,,PEDOT:PSS,,CN
109461,10.1021/acsami.2c02485,CCCCC(CC)Cc1ccc(-c2c3cc(-c4ccc(-c5sc(-c6cccs6)c6c5C(=O)c5c(CC(CC)CCCC)sc(CC(CC)CCCC)c5C6=O)s4)sc3c(-c3ccc(CC(CC)CCCC)s3)c3ccsc23)s1,CCCCCCCCCCCCC(CCCCCCCCCC)Cn1c2c(sc3c(CCCCCCCCCCC)c(/C=C4\C(=O)c5ccccc5C4=C(C#N)C#N)[se]c32)c2c3nsnc3c3c4sc5c(CCCCCCCCCCC)c(/C=C/C=C6\C(=O)c7cc(-c8ccc[se]8)ccc7C6=C(C#N)C#N)[se]c5c4n(CC(CCCCCCCCCC)CCCCCCCCCCCC)c3c21,12.2,-5.33,-3.48,-5.51,-3.9,,,,,conventional,,PEDOT:PSS,,DIO
109462,10.1021/acsami.5b00026,CCCCCCCCc1cc(-c2c(-c3cccs3)sc3c(-c4cc(CCCCCCCC)c(CCCCCCCC)s4)c(-c4ccc(-c5cccc6nsnc56)s4)sc23)sc1CCCCCCCC,COC(=O)CCCC1(c2ccccc2)C23c4c5ccc6c7cc8c9c%10c(cc%11cc%12c%13c%14c(cc%15c%16ccc-5c2c%16c2c5c%16c%17c(c(c46)c7c9c%17c4c%10c%11c%13c4c%16c%14c%152)C513)C%12)C8,5.54,-5.34,-3.53,-5.9,-3.9,110.0,,1:2,,conventional,,,,
109465,10.1021/acsami.5b00026,CCCCCCc1csc(-c2ccc(-c3cc(CCCCCC)c(/C=C/c4csc(-c5cc6c(OCC(CC)CCCC)c7sc(-c8ccc(C9=C%10C(=O)N(CC(CC)CCCC)C(c%11ccc(-c%12cc%13c(OCC(CC)CCCC)c%14sccc%14c(OCC(CC)CCCC)c%13s%12)s%11)=C%10C(=O)N9CC(CC)CCCC)s8)cc7c(OCC(CC)CCCC)c6s5)c4)s3)c3nsnc23)c1,COC(=O)CCCC1(c2ccccc2)C23c4c5ccc6c7cc8c9c%10c(cc%11cc%12c%13c%14c(cc%15c%16ccc-5c2c%16c2c5c%16c%17c(c(c46)c7c9c%17c4c%10c%11c%13c4c%16c%14c%152)C513)C%12)C8,3.07,-5.31,-3.6,-5.9,-3.9,82.0,,1:2,,conventional,,,,
109467,10.1021/acsami.5b02012,CCCCC(CC)CC(=O)c1cc2c(-c3cc4c(-c5ccc(CC(CC)CCCC)s5)c5sccc5c(-c5ccc(CC(CC)CCCC)s5)c4s3)scc2s1,CCCCCCCC(CCCCCCC)N1C(=O)c2ccc3c4ccc5c6c(cc(-c7cc8c9c(ccc%10c%11ccc%12c%13c(ccc(c7c9%10)c%13%11)C(=O)N(C(CCCCCCC)CCCCCCC)C%12=O)C(=O)N(C(CCCCCCC)CCCCCCC)C8=O)c(c7ccc(c2c37)C1=O)c64)C(=O)N(C(CCCCCCC)CCCCCCC)C5=O,3.63,-5.13,-3.27,-5.95,-3.87,,,1:1,,conventional,PFN,PEDOT:PSS,,
109469,10.1021/acsami.5b02012,CCCCCCCCSc1ccc(-c2c3cc(-c4scc5sc(C(=O)OCC(CC)CCCC)c(F)c45)sc3c(-c3ccc(SCCCCCCCC)s3)c3ccsc23)s1,CCCCCC(CCCCC)N1C(=O)c2ccc3c4ccc5c6c(ccc(c7ccc(c2c37)C1=O)c64)C(=O)N(N1C(=O)c2ccc3c4ccc6c7c(ccc(c8ccc(c2c38)C1=O)c74)C(=O)N(C(CCCCC)CCCCC)C6=O)C5=O,5.4,-5.33,-3.52,-5.9,-3.86,,,1:1,,conventional,PFN,PEDOT:PSS,,
109470,10.1021/acsami.5b02012,CCCCC(CC)CC(=O)c1cc2c(-c3cc4c(-c5ccc(CC(CC)CCCC)s5)c5sccc5c(-c5ccc(CC(CC)CCCC)s5)c4s3)scc2s1,CCCCCCCC(CCCCCCC)N1C(=O)c2ccc3c4ccc5c6c(cc(-c7cc8c9c(ccc%10c%11ccc%12c%13c(ccc(c7c9%10)c%13%11)C(=O)N(C(CCCCCCC)CCCCCCC)C%12=O)C(=O)N(C(CCCCCCC)CCCCCCC)C8=O)c(c7ccc(c2c37)C1=O)c64)C(=O)N(C(CCCCCCC)CCCCCCC)C5=O,3.45,-5.13,-3.27,-5.95,-3.87,,,1:1,,conventional,PFN,PEDOT:PSS,,
109471,10.1021/acsami.5b02012,CCCCC(CC)CC(=O)c1cc2c(-c3cc4c(-c5ccc(CC(CC)CCCC)s5)c5sccc5c(-c5ccc(CC(CC)CCCC)s5)c4s3)scc2s1,CCCCCC(CCCCC)N1C(=O)c2ccc3c4ccc5c6c(ccc(c7ccc(c2c37)C1=O)c64)C(=O)N(N1C(=O)c2ccc3c4ccc6c7c(ccc(c8ccc(c2c38)C1=O)c74)C(=O)N(C(CCCCC)CCCCC)C6=O)C5=O,3.94,-5.13,-3.27,-5.9,-3.86,,,1:1,,conventional,PFN,PEDOT:PSS,,
109472,10.1021/acsami.5b02012,CCCCCCCCSc1ccc(-c2c3cc(-c4scc5sc(C(=O)OCC(CC)CCCC)c(F)c45)sc3c(-c3ccc(SCCCCCCCC)s3)c3ccsc23)s1,CCCCCC(CCCCC)N1C(=O)c2ccc3c4ccc5c6c(ccc(c7ccc(c2c37)C1=O)c64)C(=O)N(N1C(=O)c2ccc3c4ccc6c7c(ccc(c8ccc(c2c38)C1=O)c74)C(=O)N(C(CCCCC)CCCCC)C6=O)C5=O,5.58,-5.33,-3.52,-5.9,-3.86,,,1:1,,conventional,PFN,PEDOT:PSS,,
109473,10.1021/acsami.5b02012,CCCCCCCCSc1ccc(-c2c3cc(-c4scc5sc(C(=O)OCC(CC)CCCC)c(F)c45)sc3c(-c3ccc(SCCCCCCCC)s3)c3ccsc23)s1,CCCCCC(CCCCC)N1C(=O)c2ccc3c4ccc5c6c(ccc(c7ccc(c2c37)C1=O)c64)C(=O)N(N1C(=O)c2ccc3c4ccc6c7c(ccc(c8ccc(c2c38)C1=O)c74)C(=O)N(C(CCCCC)CCCCC)C6=O)C5=O,5.31,-5.33,-3.52,-5.9,-3.86,,,1:1,,inverted,PFN,MoO3,,
109474,10.1021/acsami.5b03213,CCCCCCc1ccsc1,CCCCC(=O)OCC1(c2ccccc2)c2cccc3cccc4cccc5cccc6cccc1c6c-5c-4c-3c2,3.28,-5.32,-3.39,-6.1,-3.7,200.0,110.0,1:0.8,,conventional,Ca,PEDOT:PSS,o-DCB,
109475,10.1021/acsami.5b03213,CCCCCCc1ccsc1,CCCCC(=O)OCC1(c2ccccc2)c2cccc3cccc4cccc5cccc6cccc1c6c-5c-4c-3c2,4.24,-5.47,-3.54,-6.1,-3.7,200.0,110.0,1:0.8,,conventional,Ca,PEDOT:PSS,o-DCB,
109476,10.1021/acsami.5b03213,CCCCCCc1ccsc1,CCCCC(=O)OCC1(c2ccccc2)c2cccc3cccc4cccc5cccc6cccc1c6c-5c-4c-3c2,0.5,-5.4,-3.45,-6.1,-3.7,200.0,110.0,1:0.8,,conventional,Ca,PEDOT:PSS,o-DCB,
109477,10.1021/acsami.5b03446,CCCCCCCCC(CCCCCCCC)N1C(=O)c2csc(-c3ccc(-c4cccs4)s3)c2C1=O,COC(=O)CCCC1(c2ccccc2)C23c4c5ccc6c7cc8c9c%10c(cc%11cc%12c%13c%14c(cc%15c%16ccc-5c2c%16c2c5c%16c%17c(c(c46)c7c9c%17c4c%10c%11c%13c4c%16c%14c%152)C513)C%12)C8,5.98,-5.48,-3.32,-5.9,-3.9,,,,3 vol%,inverted,ZnO,MoO3,o-DCB,
109478,10.1021/acsami.5b03446,CCCCCCCCC(CCCCCCCC)N1C(=O)c2csc(-c3ccc(/C=C/c4cccs4)s3)c2C1=O,COC(=O)CCCC1(c2ccccc2)C23c4c5ccc6c7cc8c9c%10c(cc%11cc%12c%13c%14c(cc%15c%16ccc-5c2c%16c2c5c%16c%17c(c(c46)c7c9c%17c4c%10c%11c%13c4c%16c%14c%152)C513)C%12)C8,7.16,-5.51,-3.36,-5.9,-3.9,140.0,,,3 vol%,inverted,ZnO,MoO3,o-DCB,
109480,10.1021/acsami.5b03446,CCCCCCCCC(CCCCCCCC)N1C(=O)c2csc(-c3ccc(/C=C/c4cccs4)s3)c2C1=O,COC(=O)CCCC1(c2ccccc2)C23c4c5ccc6c7cc8c9c%10c(cc%11cc%12c%13c%14c(cc%15c%16ccc-5c2c%16c2c5c%16c%17c(c(c46)c7c9c%17c4c%10c%11c%13c4c%16c%14c%152)C513)C%12)C8,7.11,-5.51,-3.36,-5.9,-3.9,250.0,,,3 vol%,inverted,ZnO,MoO3,o-DCB,
109481,10.1021/acsami.5b03446,CCCCCCCCC(CCCCCCCC)N1C(=O)c2csc(-c3ccc(/C=C/c4cccs4)s3)c2C1=O,COC(=O)CCCC1(c2ccccc2)C23c4c5ccc6c7cc8c9c%10c(cc%11cc%12c%13c%14c(cc%15c%16ccc-5c2c%16c2c5c%16c%17c(c(c46)c7c9c%17c4c%10c%11c%13c4c%16c%14c%152)C513)C%12)C8,6.91,-5.51,-3.36,-5.9,-3.9,380.0,,,3 vol%,inverted,ZnO,MoO3,o-DCB,
109482,10.1021/acsami.5b03446,CCCCCCCCC(CCCCCCCC)N1C(=O)c2csc(-c3ccc(/C=C/c4cccs4)s3)c2C1=O,COC(=O)CCCC1(c2ccccc2)C23c4c5ccc6c7cc8c9c%10c(cc%11cc%12c%13c%14c(cc%15c%16ccc-5c2c%16c2c5c%16c%17c(c(c46)c7c9c%17c4c%10c%11c%13c4c%16c%14c%152)C513)C%12)C8,6.67,-5.51,-3.36,-5.9,-3.9,410.0,,,3 vol%,inverted,ZnO,MoO3,o-DCB,
109483,10.1021/acsami.5b03446,CCCCCCCCC(CCCCCCCC)N1C(=O)c2csc(-c3ccc(/C=C/c4cccs4)s3)c2C1=O,COC(=O)CCCC1(c2ccccc2)C23c4c5ccc6c7cc8c9c%10c(cc%11cc%12c%13c%14c(cc%15c%16ccc-5c2c%16c2c5c%16c%17c(c(c46)c7c9c%17c4c%10c%11c%13c4c%16c%14c%152)C513)C%12)C8,6.23,-5.51,-3.36,-5.9,-3.9,450.0,,,3 vol%,inverted,ZnO,MoO3,o-DCB,
109489,10.1021/acsami.5b07311,CCCCCCSc1sc(-c2c3cc(-c4ccc(-c5sc(-c6cccs6)c6c5C(=O)c5c(CC(CC)CCCC)sc(CC(CC)CCCC)c5C6=O)s4)sc3c(-c3cc(SCCCC)c(SCCCCCC)s3)c3ccsc23)cc1SCCCC,COC(=O)CCCC1(c2ccccc2)C23c4c5ccc6c7cc8c9c%10c(cc%11cc%12c%13c%14c(cc%15c%16ccc-5c2c%16c2c5c%16c%17c(c(c46)c7c9c%17c4c%10c%11c%13c4c%16c%14c%152)C513)C%12)C8,5.95,-5.52,-3.69,-5.9,-3.9,,,1:1,3% v/v,conventional,,PEDOT:PSS,chlorobenzene,
109490,10.1021/acsami.5b07311,CCCCC(CC)CC1=C2C(=O)c3c(-c4cccs4)sc(-c4ccc(-c5cc6c(-c7ccc(CC(CC)CCCC)s7)c7sccc7c(-c7ccc(CC(CC)CCCC)s7)c6s5)s4)c3C(=O)C2=C(CC(CC)CCCC)C1,COC(=O)CCCC1(c2ccccc2)C23c4c5ccc6c7cc8c9c%10c(cc%11cc%12c%13c%14c(cc%15c%16ccc-5c2c%16c2c5c%16c%17c(c(c46)c7c9c%17c4c%10c%11c%13c4c%16c%14c%152)C513)C%12)C8,6.67,-5.9,-3.06,-5.9,-3.9,,,,,conventional,,PEDOT:PSS,chlorobenzene,
109491,10.1021/acsami.5b07311,CCCCCCSc1sc(-c2c3cc(-c4scc5c(F)c(C(=O)OCC(CC)CCCC)sc45)sc3c(-c3cc(SCCCC)c(SCCCCCC)s3)c3ccsc23)cc1SCCCC,COC(=O)CCCC1(c2ccccc2)C23c4c5ccc6c7cc8c9c%10c(cc%11cc%12c%13c%14c(cc%15c%16ccc-5c2c%16c2c5c%16c%17c(c(c46)c7c9c%17c4c%10c%11c%13c4c%16c%14c%152)C513)C%12)C8,4.48,-5.5,-3.87,-5.9,-3.9,,,1:1.5,3% v/v,conventional,,PEDOT:PSS,chlorobenzene,
109492,10.1021/acsami.5b07311,CCCCC(CC)COC(=O)c1c(-c2cccs2)sc2c(C(=O)OCC(CC)CCCC)c(-c3ccc(-c4cc5c(-c6ccc(CC(CC)CCCC)s6)c6sccc6c(-c6ccc(CC(CC)CCCC)s6)c5s4)s3)sc12,COC(=O)CCCC1(c2ccccc2)C23c4c5ccc6c7cc8c9c%10c(cc%11cc%12c%13c%14c(cc%15c%16ccc-5c2c%16c2c5c%16c%17c(c(c46)c7c9c%17c4c%10c%11c%13c4c%16c%14c%152)C513)C%12)C8,9.0,-5.23,-3.34,-5.9,-3.9,,,,,conventional,,PEDOT:PSS,chlorobenzene,
109493,10.1021/acsami.5b07311,CCCCCCCCC(CCCCCC)CN1C(=O)C2=C(c3ccc(-c4cc5c(-c6cc(SCCCC)c(SCCCCCC)s6)c6sccc6c(-c6cc(SCCCC)c(SCCCCCC)s6)c5s4)s3)N(CC(CCCCCC)CCCCCCCC)C(=O)C2=C1c1cccs1,COC(=O)CCCC1(c2ccccc2)C23c4c5ccc6c7cc8c9c%10c(cc%11cc%12c%13c%14c(cc%15c%16ccc-5c2c%16c2c5c%16c%17c(c(c46)c7c9c%17c4c%10c%11c%13c4c%16c%14c%152)C513)C%12)C8,3.14,-5.47,-4.01,-5.9,-3.9,,,1:2,3% v/v,conventional,,PEDOT:PSS,chlorobenzene,
109494,10.1021/acsami.5b07311,CCCCCC(CC)Oc1c2cc(-c3ccc(C4=C5C(=O)N(CC(CC)CCCC)C(c6cccs6)=C5C(=O)N4CC(CC)CCCC)s3)sc2c(OCC(CC)CCCC)c2ccsc12,COC(=O)CCCC1(c2ccccc2)C23c4c5ccc6c7cc8c9c%10c(cc%11cc%12c%13c%14c(cc%15c%16ccc-5c2c%16c2c5c%16c%17c(c(c46)c7c9c%17c4c%10c%11c%13c4c%16c%14c%152)C513)C%12)C8,4.23,-5.13,-3.44,-5.9,-3.9,,,,,conventional,,PEDOT:PSS,chlorobenzene,
109495,10.1021/acsami.5b07605,CCCCC(CC)COC(=O)c1sc2csc(-c3cc4c(-c5ccc(CC(CC)CCCC)s5)c5sccc5c(-c5ccc(CC(CC)CCCC)s5)c4s3)c2c1F,CCCCCCCCCCC(CCCCCCCC)CN1C(=O)c2ccc3c4c(c(-c5ccc(-c6cccs6)s5)cc(c24)C1=O)C(=O)N(C(CCCCCCCC)CCCCCCCCCC)C3=O,0.53,-5.29,-3.72,-5.49,-4.05,100.0,,1:1,,conventional,Ca,PEDOT:PSS,1-chloronaphthalene,
109496,10.1021/acsami.5b07605,CCCCC(CC)COC(=O)c1sc2csc(-c3cc4c(-c5ccc(CC(CC)CCCC)s5)c5sccc5c(-c5ccc(CC(CC)CCCC)s5)c4s3)c2c1F,CCCCCCCCCCC(CCCCCCCC)CN1C(=O)c2ccc3c4c(c(-c5ccc(-c6cccs6)s5)cc(c24)C1=O)C(=O)N(C(CCCCCCCC)CCCCCCCCCC)C3=O,2.73,-5.29,-3.72,-5.49,-4.05,100.0,,1:1,,conventional,Ca,PEDOT:PSS,o-DCB,
109497,10.1021/acsami.5b07605,CCCCC(CC)COC(=O)c1sc2csc(-c3cc4c(-c5ccc(CC(CC)CCCC)s5)c5sccc5c(-c5ccc(CC(CC)CCCC)s5)c4s3)c2c1F,CCCCCCCCCCC(CCCCCCCC)CN1C(=O)c2ccc3c4c(c(-c5ccc(-c6cccs6)s5)cc(c24)C1=O)C(=O)N(C(CCCCCCCC)CCCCCCCCCC)C3=O,3.52,-5.29,-3.72,-5.49,-4.05,100.0,,1:1,,conventional,Ca,PEDOT:PSS,chlorobenzene,
109498,10.1021/acsami.5b08769,CCCCCCCCCCCCOc1c(OCCCCCCCCCCCC)c(-c2ccc(-c3cc4c(-c5cc(F)c(CC(CC)CCCC)c(F)c5)c5sccc5c(-c5cc(F)c(CC(CC)CCCC)c(F)c5)c4s3)s2)c2nsnc2c1-c1cccs1,COC(=O)CCCC1(c2ccccc2)C23c4c5ccc6c7cc8c9c%10c(cc%11cc%12c%13c%14c(cc%15c%16ccc-5c2c%16c2c5c%16c%17c(c(c46)c7c9c%17c4c%10c%11c%13c4c%16c%14c%152)C513)C%12)C8,8.24,-5.43,-3.58,-5.9,-3.9,85.0,,1:2,,conventional,LiF,PEDOT:PSS,o-DCB,
109499,10.1021/acsami.5b08769,CCCCCCCCCCCCOc1c(OCCCCCCCCCCCC)c(-c2ccc(-c3cc4c(-c5cc(F)c(CC(CC)CCCC)c(F)c5)c5sccc5c(-c5cc(F)c(CC(CC)CCCC)c(F)c5)c4s3)s2)c2nsnc2c1-c1cccs1,COC(=O)CCCC1(c2ccccc2)C23c4c5ccc6c7cc8c9c%10c(cc%11cc%12c%13c%14c(cc%15c%16ccc-5c2c%16c2c5c%16c%17c(c(c46)c7c9c%17c4c%10c%11c%13c4c%16c%14c%152)C513)C%12)C8,7.26,-5.43,-3.58,-5.9,-3.9,80.0,,1:2,1.0 vol%,conventional,LiF,PEDOT:PSS,o-DCB,DIO
109500,10.1021/acsami.5b08769,CCCCCCCCCCCCOc1c(OCCCCCCCCCCCC)c(-c2ccc(-c3cc4c(-c5cc(F)c(CC(CC)CCCC)c(F)c5)c5sccc5c(-c5cc(F)c(CC(CC)CCCC)c(F)c5)c4s3)s2)c2nonc2c1-c1cccs1,COC(=O)CCCC1(c2ccccc2)C23c4c5ccc6c7cc8c9c%10c(cc%11cc%12c%13c%14c(cc%15c%16ccc-5c2c%16c2c5c%16c%17c(c(c46)c7c9c%17c4c%10c%11c%13c4c%16c%14c%152)C513)C%12)C8,4.98,-5.62,-3.8,-5.9,-3.9,80.0,,1:1.5,,conventional,LiF,PEDOT:PSS,o-DCB,
