Repository: JiYiqaq/PCE-KA-GNN

# Data directory

- `raw/Active_Database.csv` is the immutable source dataset bundled under CC BY 4.0. Do not overwrite it with processed data.
- `processed/` is created and populated by the training pipeline. Generated `.pt` and `.pth` caches are intentionally ignored by Git because they can exceed GitHub's normal single-file limit.

See `../DATA_LICENSE.md` for provenance, license and checksum information.

File: data/processed/device_records.csv (part 227 of 250)
record_id,doi,donor_smiles,acceptor_smiles,pce,homo_d,lumo_d,homo_a,lumo_a,active_layer_thickness,annealing_temp,d_a_ratio,additive_ratio,device_type,etl_canonical,htl_canonical,solvent_canonical,additive_canonical
109501,10.1021/acsami.5b08769,CCCCCCCCCCCCOc1c(OCCCCCCCCCCCC)c(-c2ccc(-c3cc4c(-c5cc(F)c(CC(CC)CCCC)c(F)c5)c5sccc5c(-c5cc(F)c(CC(CC)CCCC)c(F)c5)c4s3)s2)c2nonc2c1-c1cccs1,COC(=O)CCCC1(c2ccccc2)C23c4c5ccc6c7cc8c9c%10c(cc%11cc%12c%13c%14c(cc%15c%16ccc-5c2c%16c2c5c%16c%17c(c(c46)c7c9c%17c4c%10c%11c%13c4c%16c%14c%152)C513)C%12)C8,5.67,-5.62,-3.8,-5.9,-3.9,90.0,,1:1.5,1.0 vol%,conventional,LiF,PEDOT:PSS,o-DCB,DIO
109502,10.1021/acsami.5b09460,CCCCCCCCOc1cccc(-c2nc3c(-c4ccc(/C=C5\SC(=S)N(CC)C5=O)s4)ccc(-c4ccc(-c5ccc(-c6ccc(/C=C7/SC(=O)N(CC)C7=O)s6)c6nc(-c7cccc(OCCCCCCCC)c7)c(-c7cccc(OCCCCCCCC)c7)nc56)s4)c3nc2-c2cccc(OCCCCCCCC)c2)c1,COC(=O)CCCC1(c2ccccc2)C23c4c5ccc6c7cc8c9c%10c(cc%11cc%12c%13c%14c(cc%15c%16ccc-5c2c%16c2c5c%16c%17c(c(c46)c7c9c%17c4c%10c%11c%13c4c%16c%14c%152)C513)C%12)C8,0.17,-5.69,-3.64,-5.9,-3.9,,,1:2,,conventional,,,chloroform,
109503,10.1021/acsami.5b09460,CCCCCCCCOc1cccc(-c2nc3c(-c4cccs4)ccc(-c4ccc(-c5ccc(-c6ccc(-c7ccc(-c8cccs8)c8nc(-c9cccc(OCCCCCCCC)c9)c(-c9cccc(OCCCCCCCC)c9)nc78)s6)c6nc(-c7cccc(OCCCCCCCC)c7)c(-c7cccc(OCCCCCCCC)c7)nc56)s4)c3nc2-c2cccc(OCCCCCCCC)c2)c1,COC(=O)CCCC1(c2ccccc2)C23c4c5ccc6c7cc8c9c%10c(cc%11cc%12c%13c%14c(cc%15c%16ccc-5c2c%16c2c5c%16c%17c(c(c46)c7c9c%17c4c%10c%11c%13c4c%16c%14c%152)C513)C%12)C8,1.18,-5.64,-3.6,-5.9,-3.9,,,1:2,,conventional,,,chloroform,
109504,10.1021/acsami.5b09460,CCCCCCCCOc1cccc(-c2nc3c(-c4cccs4)ccc(-c4ccc(-c5ccc(-c6ccc(-c7ccc(-c8ccc(-c9ccc(-c%10cccs%10)c%10nc(-c%11cccc(OCCCCCCCC)c%11)c(-c%11cccc(OCCCCCCCC)c%11)nc9%10)s8)c8nc(-c9cccc(OCCCCCCCC)c9)c(-c9cccc(OCCCCCCCC)c9)nc78)s6)c6nc(-c7cccc(OCCCCCCCC)c7)c(-c7cccc(OCCCCCCCC)c7)nc56)s4)c3nc2-c2cccc(OCCCCCCCC)c2)c1,COC(=O)CCCC1(c2ccccc2)C23c4c5ccc6c7cc8c9c%10c(cc%11cc%12c%13c%14c(cc%15c%16ccc-5c2c%16c2c5c%16c%17c(c(c46)c7c9c%17c4c%10c%11c%13c4c%16c%14c%152)C513)C%12)C8,1.86,-5.57,-3.57,-5.9,-3.9,,,1:2,,conventional,,,chloroform,
109505,10.1021/acsami.5b09460,CCCCCCCCOc1cccc(-c2nc3c(-c4cccs4)ccc(-c4ccc(-c5ccc(-c6cccs6)c6nc(-c7cccc(OCCCCCCCC)c7)c(-c7cccc(OCCCCCCCC)c7)nc56)s4)c3nc2-c2cccc(OCCCCCCCC)c2)c1,COC(=O)CCCC1(c2ccccc2)C23c4c5ccc6c7cc8c9c%10c(cc%11cc%12c%13c%14c(cc%15c%16ccc-5c2c%16c2c5c%16c%17c(c(c46)c7c9c%17c4c%10c%11c%13c4c%16c%14c%152)C513)C%12)C8,3.14,-5.64,-3.77,-5.9,-3.9,,,1:1,,conventional,,,chloroform,
109506,10.1021/acsami.5b09460,CCCCCCCCOc1cccc(-c2nc3c(-c4cccs4)ccc(-c4ccc(-c5ccc(-c6cccs6)c6nc(-c7cccc(OCCCCCCCC)c7)c(-c7cccc(OCCCCCCCC)c7)nc56)s4)c3nc2-c2cccc(OCCCCCCCC)c2)c1,COC(=O)CCCC1(c2ccccc2)C23c4c5ccc6c7cc8c9c%10c(cc%11cc%12c%13c%14c(cc%15c%16ccc-5c2c%16c2c5c%16c%17c(c(c46)c7c9c%17c4c%10c%11c%13c4c%16c%14c%152)C513)C%12)C8,2.83,-5.64,-3.77,-5.9,-3.9,,,1:1,,conventional,,,chloroform,
109507,10.1021/acsami.5b09460,CCCCCCCCOc1cccc(-c2nc3c(-c4ccc(/C=C5\SC(=S)N(CC)C5=O)s4)ccc(-c4ccc(-c5ccc(-c6ccc(-c7ccc(-c8ccc(/C=C9/SC(=S)N(CC)C9=O)s8)c8nc(-c9cccc(OCCCCCCCC)c9)c(-c9cccc(OCCCCCCCC)c9)nc78)s6)c6nc(-c7cccc(OCCCCCCCC)c7)c(-c7cccc(OCCCCCCCC)c7)nc56)s4)c3nc2-c2cccc(OCCCCCCCC)c2)c1,COC(=O)CCCC1(c2ccccc2)C23c4c5ccc6c7cc8c9c%10c(cc%11cc%12c%13c%14c(cc%15c%16ccc-5c2c%16c2c5c%16c%17c(c(c46)c7c9c%17c4c%10c%11c%13c4c%16c%14c%152)C513)C%12)C8,3.05,-5.6,-3.75,-5.9,-3.9,,,3:2,,conventional,,,chloroform,
109508,10.1021/acsami.5b09460,CCCCCCCCOc1cccc(-c2nc3c(-c4ccc(/C=C5\SC(=S)N(CC)C5=O)s4)ccc(-c4ccc(-c5ccc(-c6ccc(-c7ccc(-c8ccc(-c9ccc(-c%10ccc(/C=C%11/SC(=O)N(CC)C%11=O)s%10)c%10nc(-c%11cccc(OCCCCCCCC)c%11)c(-c%11cccc(OCCCCCCCC)c%11)nc9%10)s8)c8nc(-c9cccc(OCCCCCCCC)c9)c(-c9cccc(OCCCCCCCC)c9)nc78)s6)c6nc(-c7cccc(OCCCCCCCC)c7)c(-c7cccc(OCCCCCCCC)c7)nc56)s4)c3nc2-c2cccc(OCCCCCCCC)c2)c1,COC(=O)CCCC1(c2ccccc2)C23c4c5ccc6c7cc8c9c%10c(cc%11cc%12c%13c%14c(cc%15c%16ccc-5c2c%16c2c5c%16c%17c(c(c46)c7c9c%17c4c%10c%11c%13c4c%16c%14c%152)C513)C%12)C8,2.19,-5.54,-3.75,-5.9,-3.9,,,1:1,,conventional,,,chloroform,
109509,10.1021/acsami.6b02671,CCCCCCCCCCC(CCCCCCCC)Cc1csc(-c2c(F)c(F)c(-c3cc(CC(CCCCCCCC)CCCCCCCCCC)c(-c4ccc(-c5cccs5)s4)s3)c3nsnc23)c1,COC(=O)CCCC1(c2ccccc2)C23c4c5ccc6c7cc8c9c%10c(cc%11cc%12c%13c%14c(cc%15c%16ccc-5c2c%16c2c5c%16c%17c(c(c46)c7c9c%17c4c%10c%11c%13c4c%16c%14c%152)C513)C%12)C8,8.08,-5.32,-3.7,-5.9,-3.9,,80.0,1:1.3,0 vol %,conventional,LiF,PEDOT:PSS,o-DCB:chlorobenzene (1:1),
109510,10.1021/acsami.6b02671,CCCCCCCCCCC(CCCCCCCC)Cc1csc(-c2c(F)c(F)c(-c3cc(CC(CCCCCCCC)CCCCCCCCCC)c(-c4ccc(-c5cccs5)s4)s3)c3nsnc23)c1,COC(=O)CCCC1(c2ccccc2)C23c4c5ccc6c7cc8c9c%10c(cc%11cc%12c%13c%14c(cc%15c%16ccc-5c2c%16c2c5c%16c%17c(c(c46)c7c9c%17c4c%10c%11c%13c4c%16c%14c%152)C513)C%12)C8,7.72,-5.32,-3.7,-5.9,-3.9,,80.0,1:1.3,3 vol %,conventional,LiF,PEDOT:PSS,o-DCB:chlorobenzene (1:1),ODT
109511,10.1021/acsami.6b02671,CCCCCCCCCCC(CCCCCCCC)Cc1csc(-c2c(F)c(F)c(-c3cc(CC(CCCCCCCC)CCCCCCCCCC)c(-c4ccc(-c5cccs5)s4)s3)c3nsnc23)c1,COC(=O)CCCC1(c2ccccc2)C23c4c5ccc6c7cc8c9c%10c(cc%11cc%12c%13c%14c(cc%15c%16ccc-5c2c%16c2c5c%16c%17c(c(c46)c7c9c%17c4c%10c%11c%13c4c%16c%14c%152)C513)C%12)C8,8.91,-5.32,-3.7,-5.9,-3.9,,80.0,1:1.3,3 vol %,conventional,LiF,PEDOT:PSS,o-DCB:chlorobenzene (1:1),DIO
109512,10.1021/acsami.6b02671,CCCCCCCCCCC(CCCCCCCC)Cc1csc(-c2c(F)c(F)c(-c3cc(CC(CCCCCCCC)CCCCCCCCCC)c(-c4ccc(-c5cccs5)s4)s3)c3nsnc23)c1,COC(=O)CCCC1(c2ccccc2)C23c4c5ccc6c7cc8c9c%10c(cc%11cc%12c%13c%14c(cc%15c%16ccc-5c2c%16c2c5c%16c%17c(c(c46)c7c9c%17c4c%10c%11c%13c4c%16c%14c%152)C513)C%12)C8,9.31,-5.32,-3.7,-5.9,-3.9,,80.0,1:1.3,3 vol %,conventional,LiF,PEDOT:PSS,o-DCB:chlorobenzene (1:1),DPE
109513,10.1021/acsami.6b02671,CCCCCCCCCCC(CCCCCCCC)Cc1csc(-c2c(F)c(F)c(-c3cc(CC(CCCCCCCC)CCCCCCCCCC)c(-c4ccc(-c5cccs5)s4)s3)c3nsnc23)c1,COC(=O)CCCC1(c2ccccc2)C23c4c5ccc6c7cc8c9c%10c(cc%11cc%12c%13c%14c(cc%15c%16ccc-5c2c%16c2c5c%16c%17c(c(c46)c7c9c%17c4c%10c%11c%13c4c%16c%14c%152)C513)C%12)C8,10.23,-5.32,-3.7,-5.9,-3.9,,80.0,1:1.3,3 vol %,conventional,LiF,PEDOT:PSS,o-DCB:chlorobenzene (1:1),CN
109514,10.1021/acsami.6b06967,CCCCCCCCCCC(CCCCCCCC)CN1C(=O)C2=C(c3ccc(-c4ccc(-c5cccs5)s4)s3)NC(=O)C2=C1c1nccs1,CCCCC(=O)OCC1(c2ccccc2)C2=CC=Cc3cccc4cccc5ccc6ccccc7cccc1c7c6c5c-4c3C2,5.9,-5.48,-4.03,-6.1,-3.9,75.0,,1:2,2.5%,inverted,ZnO,MoO3,chloroform,DIO
109515,10.1021/acsami.6b06967,CCCCCCCCCCC(CCCCCCCC)CN1C(=O)C2=C(c3ccc(-c4ccc(-c5ccc(-c6cnc(C7=C8C(=O)NC(c9ncc(-c%10ccc(-c%11cccs%11)s%10)s9)=C8C(=O)N7CC(CCCCCCCC)CCCCCCCCCC)s6)s5)s4)s3)NC(=O)C2=C1c1cccs1,CCCCC(=O)OCC1(c2ccccc2)C2=CC=Cc3cccc4cccc5ccc6ccccc7cccc1c7c6c5c-4c3C2,5.7,-5.36,-3.93,-6.1,-3.9,90.0,,1:2,10%,inverted,ZnO,MoO3,chloroform,o-DCB
109516,10.1021/acsami.6b08802,CCCCCCCCc1cc(-c2c(-c3cccs3)sc3c(-c4cc(CCCCCCCC)c(CCCCCCCC)s4)c(-c4ccc(-c5cccc6nsnc56)s4)sc23)sc1CCCCCCCC,COC(=O)CCCC1(c2ccccc2)C23c4c5ccc6c7cc8c9c%10c(cc%11cc%12c%13c%14c(cc%15c%16ccc-5c2c%16c2c5c%16c%17c(c(c46)c7c9c%17c4c%10c%11c%13c4c%16c%14c%152)C513)C%12)C8,3.89,-5.34,-3.53,-5.9,-3.9,90.0,,1:2,,conventional,,PEDOT:PSS,chloroform,
109518,10.1021/acsami.6b08802,CCCCCCCCc1cc(-c2c(-c3cccs3)sc3c(-c4cc(CCCCCCCC)c(CCCCCCCC)s4)c(-c4ccc(-c5cccc6nsnc56)s4)sc23)sc1CCCCCCCC,COC(=O)CCCC1(c2ccccc2)C23c4c5ccc6c7cc8c9c%10c(cc%11cc%12c%13c%14c(cc%15c%16ccc-5c2c%16c2c5c%16c%17c(c(c46)c7c9c%17c4c%10c%11c%13c4c%16c%14c%152)C513)C%12)C8,7.19,-5.34,-3.53,-5.9,-3.9,90.0,,1:2,3 vol%,conventional,,PEDOT:PSS,chloroform,DIO
109520,10.1021/acsami.6b11041,CCCCC(CC)COC(=O)c1sc2csc(-c3cc4c(-c5ccc(CC(CC)CCCC)s5)c5sccc5c(-c5ccc(CC(CC)CCCC)s5)c4s3)c2c1F,CCCCCCCCCCC(CCCCCCCC)CN1C(=O)c2ccc3c4ccc5c6c(cc(-c7ccc[te]7)c(c7ccc(c2c37)C1=O)c64)C(=O)N(CC(CCCCCCCC)CCCCCCCCCC)C5=O,2.81,-5.29,-3.72,-5.69,-4.01,,,1:1,,inverted,ZnO,MoO3,,
109521,10.1021/acsami.6b11041,CCCCC(CC)COC(=O)c1sc2csc(-c3cc4c(-c5ccc(CC(CC)CCCC)s5)c5sccc5c(-c5ccc(CC(CC)CCCC)s5)c4s3)c2c1F,CCCCCCCCCCC(CCCCCCCC)CN1C(=O)c2ccc3c4c(c(-c5ccc[te]5)cc(c24)C1=O)C(=O)N(CC(CCCCCCCC)CCCCCCCCCC)C3=O,3.21,-5.29,-3.72,-5.49,-3.98,,,1:1,,inverted,ZnO,MoO3,,
109522,10.1021/acsami.6b11041,CCCCC(CC)COC(=O)c1sc2csc(-c3cc4c(-c5ccc(CC(CC)CCCC)s5)c5sccc5c(-c5ccc(CC(CC)CCCC)s5)c4s3)c2c1F,CCCCCCCCC(CCCCCC)CN1C(=O)c2ccc3c4c(c(-c5ccc[te]5)cc(c24)C1=O)C(=O)N(CC(CCCCCC)CCCCCCCC)C3=O,3.54,-5.29,-3.72,-5.43,-3.9,,,1:1,,inverted,ZnO,MoO3,,
109523,10.1021/acsami.6b11041,CCCCC(CC)COC(=O)c1sc2csc(-c3cc4c(-c5ccc(CC(CC)CCCC)s5)c5sccc5c(-c5ccc(CC(CC)CCCC)s5)c4s3)c2c1F,CCCCCCCCC(CCCCCC)CN1C(=O)c2ccc3c4c(c(-c5ccc[te]5)cc(c24)C1=O)C(=O)N(CC(CCCCCC)CCCCCCCC)C3=O,4.29,-5.29,-3.72,-5.43,-3.9,,,1:1.2,,inverted,ZnO,MoO3,,
109524,10.1021/acsami.6b11041,CCCCC(CC)COC(=O)c1sc2csc(-c3cc4c(-c5ccc(CC(CC)CCCC)s5)c5sccc5c(-c5ccc(CC(CC)CCCC)s5)c4s3)c2c1F,CCCCCCCCC(CCCCCC)CN1C(=O)c2ccc3c4c(c(-c5ccc[te]5)cc(c24)C1=O)C(=O)N(CC(CCCCCC)CCCCCCCC)C3=O,4.0,-5.29,-3.72,-5.43,-3.9,,,1:1.4,,inverted,ZnO,MoO3,,
109525,10.1021/acsami.6b11348,CCCCCCCCC1(CCCCCCCC)Oc2ccccc2-c2ccc(-c3ccc(-c4c(OCC(CC)CCCC)c(OCC(CC)CCCC)c(-c5cccs5)c5nsnc45)s3)cc21,COC(=O)CCCC1(c2ccccc2)C23c4c5ccc6c7cc8c9c%10c(cc%11cc%12c%13c%14c(cc%15c%16ccc-5c2c%16c2c5c%16c%17c(c(c46)c7c9c%17c4c%10c%11c%13c4c%16c%14c%152)C513)C%12)C8,2.02,-5.555,-3.52,-5.9,-3.9,,,1:3,,conventional,LiF,PEDOT:PSS,,
109526,10.1021/acsami.6b11348,CCCCCCCCC1(CCCCCCCC)Oc2ccccc2-c2ccc(-c3ccc(-c4c(OCC(CC)CCCC)c(OCC(CC)CCCC)c(-c5cccs5)c5nsnc45)s3)cc21,COC(=O)CCCC1(c2ccccc2)C23c4c5ccc6c7cc8c9c%10c(cc%11cc%12c%13c%14c(cc%15c%16ccc-5c2c%16c2c5c%16c%17c(c(c46)c7c9c%17c4c%10c%11c%13c4c%16c%14c%152)C513)C%12)C8,3.28,-5.555,-3.52,-5.9,-3.9,,,1:3,2%,conventional,LiF,PEDOT:PSS,,DIO
109527,10.1021/acsami.6b11348,CCCCCCCCOc1c(OCCCCCCCC)c(-c2ccc(-c3ccc4c(c3)C(CCCCCCCC)(CCCCCCCC)Oc3ccccc3-4)s2)c2nsnc2c1-c1cccs1,COC(=O)CCCC1(c2ccccc2)C23c4c5ccc6c7cc8c9c%10c(cc%11cc%12c%13c%14c(cc%15c%16ccc-5c2c%16c2c5c%16c%17c(c(c46)c7c9c%17c4c%10c%11c%13c4c%16c%14c%152)C513)C%12)C8,3.23,-5.44,-3.46,-5.9,-3.9,,,1:3,,conventional,LiF,PEDOT:PSS,,
109528,10.1021/acsami.6b11348,CCCCCCCCOc1c(OCCCCCCCC)c(-c2ccc(-c3ccc4c(c3)C(CCCCCCCC)(CCCCCCCC)Oc3ccccc3-4)s2)c2nsnc2c1-c1cccs1,COC(=O)CCCC1(c2ccccc2)C23c4c5ccc6c7cc8c9c%10c(cc%11cc%12c%13c%14c(cc%15c%16ccc-5c2c%16c2c5c%16c%17c(c(c46)c7c9c%17c4c%10c%11c%13c4c%16c%14c%152)C513)C%12)C8,3.99,-5.44,-3.46,-5.9,-3.9,,,1:3,2%,conventional,LiF,PEDOT:PSS,,DIO
109529,10.1021/acsami.6b11348,CCCCCCCCOc1cc(-c2cccs2)c2nsnc2c1-c1ccc(-c2ccc3c(c2)C(CCCCCCCC)(CCCCCCCC)Oc2ccccc2-3)s1,COC(=O)CCCC1(c2ccccc2)C23c4c5ccc6c7cc8c9c%10c(cc%11cc%12c%13c%14c(cc%15c%16ccc-5c2c%16c2c5c%16c%17c(c(c46)c7c9c%17c4c%10c%11c%13c4c%16c%14c%152)C513)C%12)C8,3.87,-5.32,-3.5,-5.9,-3.9,,,1:3,,conventional,LiF,PEDOT:PSS,,
109530,10.1021/acsami.6b11348,CCCCCCCCOc1cc(-c2cccs2)c2nsnc2c1-c1ccc(-c2ccc3c(c2)C(CCCCCCCC)(CCCCCCCC)Oc2ccccc2-3)s1,COC(=O)CCCC1(c2ccccc2)C23c4c5ccc6c7cc8c9c%10c(cc%11cc%12c%13c%14c(cc%15c%16ccc-5c2c%16c2c5c%16c%17c(c(c46)c7c9c%17c4c%10c%11c%13c4c%16c%14c%152)C513)C%12)C8,4.1,-5.32,-3.5,-5.9,-3.9,,,1:3,2%,conventional,LiF,PEDOT:PSS,,DIO
109531,10.1021/acsami.6b11348,CCCCCCCCOc1c(F)c(-c2cccs2)c2nsnc2c1-c1ccc(-c2ccc3c(c2)C(CCCCCCCC)(CCCCCCCC)Oc2ccccc2-3)s1,COC(=O)CCCC1(c2ccccc2)C23c4c5ccc6c7cc8c9c%10c(cc%11cc%12c%13c%14c(cc%15c%16ccc-5c2c%16c2c5c%16c%17c(c(c46)c7c9c%17c4c%10c%11c%13c4c%16c%14c%152)C513)C%12)C8,5.32,-5.57,-3.63,-5.9,-3.9,,,1:1.5,,conventional,LiF,PEDOT:PSS,,
109532,10.1021/acsami.6b11348,CCCCCCCCOc1c(F)c(-c2cccs2)c2nsnc2c1-c1ccc(-c2ccc3c(c2)C(CCCCCCCC)(CCCCCCCC)Oc2ccccc2-3)s1,COC(=O)CCCC1(c2ccccc2)C23c4c5ccc6c7cc8c9c%10c(cc%11cc%12c%13c%14c(cc%15c%16ccc-5c2c%16c2c5c%16c%17c(c(c46)c7c9c%17c4c%10c%11c%13c4c%16c%14c%152)C513)C%12)C8,5.66,-5.57,-3.63,-5.9,-3.9,,,1:1.5,2%,conventional,LiF,PEDOT:PSS,,DIO
109533,10.1021/acsami.6b11348,CCCCCCCCOc1c(F)c(-c2cccs2)c2nsnc2c1-c1ccc(-c2ccc3c(c2)C(CCCCCCCC)(CCCCCCCC)Oc2ccccc2-3)s1,COC(=O)CCCC1(c2ccccc2)C23c4c5ccc6c7cc8c9c%10c(cc%11cc%12c%13c%14c(cc%15c%16ccc-5c2c%16c2c5c%16c%17c(c(c46)c7c9c%17c4c%10c%11c%13c4c%16c%14c%152)C513)C%12)C8,4.95,-5.57,-3.63,-5.9,-3.9,,,1:1.5,2%,conventional,LiF,PEDOT:PSS,,CN
109534,10.1021/acsami.6b11348,CCCCCCCCOc1c(F)c(-c2cccs2)c2nsnc2c1-c1ccc(-c2ccc3c(c2)C(CCCCCCCC)(CCCCCCCC)Oc2ccccc2-3)s1,COC(=O)CCCC1(c2ccccc2)C23c4c5ccc6c7cc8c9c%10c(cc%11cc%12c%13c%14c(cc%15c%16ccc-5c2c%16c2c5c%16c%17c(c(c46)c7c9c%17c4c%10c%11c%13c4c%16c%14c%152)C513)C%12)C8,5.5,-5.57,-3.63,-5.9,-3.9,,,1:1.5,2%,conventional,LiF,PEDOT:PSS,,DPE
109535,10.1021/acsami.6b11348,CCCCCCCCOc1c(F)c(-c2cccs2)c2nsnc2c1-c1ccc(-c2ccc3c(c2)C(CCCCCCCC)(CCCCCCCC)Oc2ccccc2-3)s1,COC(=O)CCCC1(c2ccccc2)C23c4c5ccc6c7cc8c9c%10c(cc%11cc%12c%13c%14c(cc%15c%16ccc-5c2c%16c2c5c%16c%17c(c(c46)c7c9c%17c4c%10c%11c%13c4c%16c%14c%152)C513)C%12)C8,6.08,-5.57,-3.63,-5.9,-3.9,,,1:1.5,2%,conventional,LiF,PEDOT:PSS,,DIO
109536,10.1021/acsami.6b11348,CCCCCCCCOc1c(F)c(-c2cccs2)c2nsnc2c1-c1ccc(-c2ccc3c(c2)C(CCCCCCCC)(CCCCCCCC)Oc2ccccc2-3)s1,COC(=O)CCCC1(c2ccccc2)C23c4c5ccc6c7cc8c9c%10c(cc%11cc%12c%13c%14c(cc%15c%16ccc-5c2c%16c2c5c%16c%17c(c(c46)c7c9c%17c4c%10c%11c%13c4c%16c%14c%152)C513)C%12)C8,6.72,-5.57,-3.63,-5.9,-3.9,,,1:1.5,2%,conventional,PFN,PEDOT:PSS,,DIO
109537,10.1021/acsami.6b11348,CCCCCCCCOc1c(F)c(-c2cccs2)c2nsnc2c1-c1ccc(-c2ccc3c(c2)C(CCCCCCCC)(CCCCCCCC)Oc2ccccc2-3)s1,COC(=O)CCCC1(c2ccccc2)C23c4c5ccc6c7cc8c9c%10c(cc%11cc%12c%13c%14c(cc%15c%16ccc-5c2c%16c2c5c%16c%17c(c(c46)c7c9c%17c4c%10c%11c%13c4c%16c%14c%152)C513)C%12)C8,7.06,-5.57,-3.63,-5.9,-3.9,,,1:1.5,2%,conventional,PFN-OX,PEDOT:PSS,,DIO
109538,10.1021/acsami.6b12670,CCCCCCCCc1cc(-c2c(-c3cccs3)sc3c(-c4cc(CCCCCCCC)c(CCCCCCCC)s4)c(-c4ccc(-c5cccc6nsnc56)s4)sc23)sc1CCCCCCCC,COC(=O)CCCC1(c2ccccc2)C23c4c5ccc6c7cc8c9c%10c(cc%11cc%12c%13c%14c(cc%15c%16ccc-5c2c%16c2c5c%16c%17c(c(c46)c7c9c%17c4c%10c%11c%13c4c%16c%14c%152)C513)C%12)C8,6.25,-5.34,-3.53,-5.9,-3.9,95.0,,1:1.5,,conventional,,,,
109540,10.1021/acsami.6b12670,CCCCCCc1csc(-c2ccc(-c3cc(CCCCCC)c(/C=C/c4csc(-c5cc6c(OCC(CC)CCCC)c7sc(-c8ccc(C9=C%10C(=O)N(CC(CC)CCCC)C(c%11ccc(-c%12cc%13c(OCC(CC)CCCC)c%14sccc%14c(OCC(CC)CCCC)c%13s%12)s%11)=C%10C(=O)N9CC(CC)CCCC)s8)cc7c(OCC(CC)CCCC)c6s5)c4)s3)c3nsnc23)c1,COC(=O)CCCC1(c2ccccc2)C23c4c5ccc6c7cc8c9c%10c(cc%11cc%12c%13c%14c(cc%15c%16ccc-5c2c%16c2c5c%16c%17c(c(c46)c7c9c%17c4c%10c%11c%13c4c%16c%14c%152)C513)C%12)C8,6.34,-5.31,-3.6,-5.9,-3.9,105.0,,1:1.5,,conventional,,,,
109542,10.1021/acsami.6b15796,CCCCCCCCC(CCCCCCCC)n1c2ccccc2c2ccc(-c3ccc(-c4ccc(-c5cccs5)c5nsnc45)s3)cc21,COC(=O)CCCC1(c2ccccc2)C23c4c5ccc6c7cc8c9c%10c(cc%11cc%12c%13c%14c(cc%15c%16ccc-5c2c%16c2c5c%16c%17c(c(c46)c7c9c%17c4c%10c%11c%13c4c%16c%14c%152)C513)C%12)C8,5.47,-5.5,-3.6,-5.9,-3.9,,,,,conventional,,PEDOT:PSS,,
109543,10.1021/acsami.6b15796,CCCCCCCCC(CCCCCCCC)n1c2ccccc2c2ccc(-c3ccc(-c4ccc(-c5cccs5)c5nsnc45)s3)cc21,COC(=O)CCCC1(c2ccccc2)C23c4c5ccc6c7cc8c9c%10c(cc%11cc%12c%13c%14c(cc%15c%16ccc-5c2c%16c2c5c%16c%17c(c(c46)c7c9c%17c4c%10c%11c%13c4c%16c%14c%152)C513)C%12)C8,5.67,-5.5,-3.6,-5.9,-3.9,,,,,conventional,,PEDOT:PSS,,
109544,10.1021/acsami.6b15796,CCCCCCCCC(CCCCCCCC)n1c2ccccc2c2ccc(-c3ccc(-c4ccc(-c5cccs5)c5nsnc45)s3)cc21,COC(=O)CCCC1(c2ccccc2)C23c4c5ccc6c7cc8c9c%10c(cc%11cc%12c%13c%14c(cc%15c%16ccc-5c2c%16c2c5c%16c%17c(c(c46)c7c9c%17c4c%10c%11c%13c4c%16c%14c%152)C513)C%12)C8,6.79,-5.5,-3.6,-5.9,-3.9,,,,,conventional,PFSOPyCl,PEDOT:PSS,,
109545,10.1021/acsami.6b15796,CCCCCCCCC(CCCCCCCC)n1c2ccccc2c2ccc(-c3ccc(-c4ccc(-c5cccs5)c5nsnc45)s3)cc21,COC(=O)CCCC1(c2ccccc2)C23c4c5ccc6c7cc8c9c%10c(cc%11cc%12c%13c%14c(cc%15c%16ccc-5c2c%16c2c5c%16c%17c(c(c46)c7c9c%17c4c%10c%11c%13c4c%16c%14c%152)C513)C%12)C8,6.39,-5.5,-3.6,-5.9,-3.9,,,,,conventional,PFN,PEDOT:PSS,,
109546,10.1021/acsami.6b15796,CCCCC(CC)COC(=O)c1sc2c(-c3cc4c(OCC(CC)CCCC)c5sccc5c(OCC(CC)CCCC)c4s3)scc2c1F,COC(=O)CCCC1(c2ccccc2)C23c4c5ccc6c7cc8c9c%10c(cc%11cc%12c%13c%14c(cc%15c%16ccc-5c2c%16c2c5c%16c%17c(c(c46)c7c9c%17c4c%10c%11c%13c4c%16c%14c%152)C513)C%12)C8,8.43,-5.19,-3.43,-5.9,-3.9,,,,,conventional,PFSOPyCl,PEDOT:PSS,,
109547,10.1021/acsami.6b15796,CCCCC(CC)COC(=O)c1sc2c(-c3cc4c(OCC(CC)CCCC)c5sccc5c(OCC(CC)CCCC)c4s3)scc2c1F,COC(=O)CCCC1(c2ccccc2)C23c4c5ccc6c7cc8c9c%10c(cc%11cc%12c%13c%14c(cc%15c%16ccc-5c2c%16c2c5c%16c%17c(c(c46)c7c9c%17c4c%10c%11c%13c4c%16c%14c%152)C513)C%12)C8,8.3,-5.19,-3.43,-5.9,-3.9,,,,,conventional,PFN,PEDOT:PSS,,
109548,10.1021/acsami.7b00510,CCCCC(CC)COC(=O)c1sc2csc(-c3cc4c(-c5ccc(CC(CC)CCCC)s5)c5sccc5c(-c5ccc(CC(CC)CCCC)s5)c4s3)c2c1F,COC(=O)CCCC1(c2ccccc2)C23c4c5ccc6c7cc8c9c%10c(cc%11cc%12c%13c%14c(cc%15c%16ccc-5c2c%16c2c5c%16c%17c(c(c46)c7c9c%17c4c%10c%11c%13c4c%16c%14c%152)C513)C%12)C8,8.58,-5.29,-3.72,-5.9,-3.9,100.0,,1:1.5,,conventional,,PEDOT:PSS,chlorobenzene,
109549,10.1021/acsami.7b00510,CCCCC(CC)COC(=O)c1sc2csc(-c3cc4c(-c5ccc(CC(CC)CCCC)s5)c5sccc5c(-c5ccc(CC(CC)CCCC)s5)c4s3)c2c1F,COC(=O)CCCC1(c2ccccc2)C23c4c5ccc6c7cc8c9c%10c(cc%11cc%12c%13c%14c(cc%15c%16ccc-5c2c%16c2c5c%16c%17c(c(c46)c7c9c%17c4c%10c%11c%13c4c%16c%14c%152)C513)C%12)C8,9.64,-5.29,-3.72,-5.9,-3.9,100.0,,1:1.5,3 vol %,conventional,,PEDOT:PSS,chlorobenzene,DIO
109550,10.1021/acsami.7b00510,CCCCC(CC)COC(=O)c1sc2csc(-c3cc4c(-c5ccc(CC(CC)CCCC)s5)c5sccc5c(-c5ccc(CC(CC)CCCC)s5)c4s3)c2c1F,COC(=O)CCCC1(c2ccccc2)C23c4c5ccc6c7cc8c9c%10c(cc%11cc%12c%13c%14c(cc%15c%16ccc-5c2c%16c2c5c%16c%17c(c(c46)c7c9c%17c4c%10c%11c%13c4c%16c%14c%152)C513)C%12)C8,9.62,-5.29,-3.72,-5.9,-3.9,100.0,,1:1.5,1 vol %,conventional,,PEDOT:PSS,chlorobenzene,AA
109551,10.1021/acsami.7b00510,CCCCC(CC)COC(=O)c1sc2csc(-c3cc4c(-c5ccc(CC(CC)CCCC)s5)c5sccc5c(-c5ccc(CC(CC)CCCC)s5)c4s3)c2c1F,COC(=O)CCCC1(c2ccccc2)C23c4c5ccc6c7cc8c9c%10c(cc%11cc%12c%13c%14c(cc%15c%16ccc-5c2c%16c2c5c%16c%17c(c(c46)c7c9c%17c4c%10c%11c%13c4c%16c%14c%152)C513)C%12)C8,9.38,-5.29,-3.72,-5.9,-3.9,100.0,,1:1.5,3 vol %,conventional,,PEDOT:PSS,chlorobenzene,NMP
109552,10.1021/acsami.7b00510,CCCCC(CC)COC(=O)c1sc2csc(-c3cc4c(-c5ccc(CC(CC)CCCC)s5)c5sccc5c(-c5ccc(CC(CC)CCCC)s5)c4s3)c2c1F,COC(=O)CCCC1(c2ccccc2)C23c4c5ccc6c7cc8c9c%10c(cc%11cc%12c%13c%14c(cc%15c%16ccc-5c2c%16c2c5c%16c%17c(c(c46)c7c9c%17c4c%10c%11c%13c4c%16c%14c%152)C513)C%12)C8,8.95,-5.29,-3.72,-5.9,-3.9,100.0,,1:1.5,,conventional,,PEDOT:PSS,chlorobenzene,
109553,10.1021/acsami.7b00510,CCCCC(CC)COC(=O)c1sc2csc(-c3cc4c(-c5ccc(CC(CC)CCCC)s5)c5sccc5c(-c5ccc(CC(CC)CCCC)s5)c4s3)c2c1F,COC(=O)CCCC1(c2ccccc2)C23c4c5ccc6c7cc8c9c%10c(cc%11cc%12c%13c%14c(cc%15c%16ccc-5c2c%16c2c5c%16c%17c(c(c46)c7c9c%17c4c%10c%11c%13c4c%16c%14c%152)C513)C%12)C8,10.3,-5.29,-3.72,-5.9,-3.9,100.0,,1:1.5,3 vol %,conventional,,PEDOT:PSS,chlorobenzene,DIO
109554,10.1021/acsami.7b00510,CCCCC(CC)COC(=O)c1sc2csc(-c3cc4c(-c5ccc(CC(CC)CCCC)s5)c5sccc5c(-c5ccc(CC(CC)CCCC)s5)c4s3)c2c1F,COC(=O)CCCC1(c2ccccc2)C23c4c5ccc6c7cc8c9c%10c(cc%11cc%12c%13c%14c(cc%15c%16ccc-5c2c%16c2c5c%16c%17c(c(c46)c7c9c%17c4c%10c%11c%13c4c%16c%14c%152)C513)C%12)C8,10.01,-5.29,-3.72,-5.9,-3.9,100.0,,1:1.5,1 vol %,conventional,,PEDOT:PSS,chlorobenzene,AA
109555,10.1021/acsami.7b00510,CCCCC(CC)COC(=O)c1sc2csc(-c3cc4c(-c5ccc(CC(CC)CCCC)s5)c5sccc5c(-c5ccc(CC(CC)CCCC)s5)c4s3)c2c1F,COC(=O)CCCC1(c2ccccc2)C23c4c5ccc6c7cc8c9c%10c(cc%11cc%12c%13c%14c(cc%15c%16ccc-5c2c%16c2c5c%16c%17c(c(c46)c7c9c%17c4c%10c%11c%13c4c%16c%14c%152)C513)C%12)C8,9.77,-5.29,-3.72,-5.9,-3.9,100.0,,1:1.5,3 vol %,conventional,,PEDOT:PSS,chlorobenzene,NMP
109556,10.1021/acsami.7b00510,CCCCC(CC)COC(=O)c1sc2c(-c3cc4c(OCC(CC)CCCC)c5sccc5c(OCC(CC)CCCC)c4s3)scc2c1F,COC(=O)CCCC1(c2ccccc2)C23c4c5ccc6c7cc8c9c%10c(cc%11cc%12c%13c%14c(cc%15c%16ccc-5c2c%16c2c5c%16c%17c(c(c46)c7c9c%17c4c%10c%11c%13c4c%16c%14c%152)C513)C%12)C8,7.01,-5.19,-3.43,-5.9,-3.9,100.0,,1:1.5,3 vol %,conventional,,PEDOT:PSS,chlorobenzene,DIO
109557,10.1021/acsami.7b00510,CCCCC(CC)COC(=O)c1sc2c(-c3cc4c(OCC(CC)CCCC)c5sccc5c(OCC(CC)CCCC)c4s3)scc2c1F,COC(=O)CCCC1(c2ccccc2)C23c4c5ccc6c7cc8c9c%10c(cc%11cc%12c%13c%14c(cc%15c%16ccc-5c2c%16c2c5c%16c%17c(c(c46)c7c9c%17c4c%10c%11c%13c4c%16c%14c%152)C513)C%12)C8,7.44,-5.19,-3.43,-5.9,-3.9,100.0,,1:1.5,3 vol %,conventional,,PEDOT:PSS,chlorobenzene,DIO
109558,10.1021/acsami.7b00510,CCCCCCCCCCC(CCCCCCCC)Cc1csc(-c2c(F)c(F)c(-c3cc(CC(CCCCCCCC)CCCCCCCCCC)c(-c4ccc(-c5cccs5)s4)s3)c3nsnc23)c1,COC(=O)CCCC1(c2ccccc2)C23c4c5ccc6c7cc8c9c%10c(cc%11cc%12c%13c%14c(cc%15c%16ccc-5c2c%16c2c5c%16c%17c(c(c46)c7c9c%17c4c%10c%11c%13c4c%16c%14c%152)C513)C%12)C8,9.66,-5.32,-3.7,-5.9,-3.9,100.0,,1:1.5,,conventional,,PEDOT:PSS,chlorobenzene,
109559,10.1021/acsami.7b00510,CCCCCCCCCCC(CCCCCCCC)Cc1csc(-c2c(F)c(F)c(-c3cc(CC(CCCCCCCC)CCCCCCCCCC)c(-c4ccc(-c5cccs5)s4)s3)c3nsnc23)c1,COC(=O)CCCC1(c2ccccc2)C23c4c5ccc6c7cc8c9c%10c(cc%11cc%12c%13c%14c(cc%15c%16ccc-5c2c%16c2c5c%16c%17c(c(c46)c7c9c%17c4c%10c%11c%13c4c%16c%14c%152)C513)C%12)C8,10.42,-5.32,-3.7,-5.9,-3.9,100.0,,1:1.5,,conventional,,PEDOT:PSS,chlorobenzene,
109560,10.1021/acsami.7b00510,CCCCCCCCSc1ccc(-c2c3cc(-c4scc5sc(C(=O)OCC(CC)CCCC)c(F)c45)sc3c(-c3ccc(SCCCCCCCC)s3)c3ccsc23)s1,COC(=O)CCCC1(c2ccccc2)C23c4c5ccc6c7cc8c9c%10c(cc%11cc%12c%13c%14c(cc%15c%16ccc-5c2c%16c2c5c%16c%17c(c(c46)c7c9c%17c4c%10c%11c%13c4c%16c%14c%152)C513)C%12)C8,9.44,-5.33,-3.52,-5.9,-3.9,100.0,,1:1.5,,conventional,,PEDOT:PSS,chlorobenzene,
109561,10.1021/acsami.7b00510,CCCCCCCCSc1ccc(-c2c3cc(-c4scc5sc(C(=O)OCC(CC)CCCC)c(F)c45)sc3c(-c3ccc(SCCCCCCCC)s3)c3ccsc23)s1,COC(=O)CCCC1(c2ccccc2)C23c4c5ccc6c7cc8c9c%10c(cc%11cc%12c%13c%14c(cc%15c%16ccc-5c2c%16c2c5c%16c%17c(c(c46)c7c9c%17c4c%10c%11c%13c4c%16c%14c%152)C513)C%12)C8,10.2,-5.33,-3.52,-5.9,-3.9,100.0,,1:1.5,,conventional,,PEDOT:PSS,chlorobenzene,
109562,10.1021/acsami.7b00979,CCCCCCc1ccsc1,CCCCCCCCCCCCC1(CCCCCCCCCCCC)c2ccccc2-c2ccc(-c3ccc(-c4ccc(-c5cccs5)c5nsnc45)s3)cc21,0.91,-5.01,-3.12,-5.5,-3.5,65.0,,1:1,,conventional,Ca,PEDOT:PSS,chlorobenzene,
109563,10.1021/acsami.7b00979,CCCCCCc1ccsc1,CCCCCCCCCCCCC1(CCCCCCCCCCCC)c2ccccc2-c2ccc(-c3ccc(-c4ccc(-c5cccs5)c5nsnc45)s3)cc21,1.19,-5.01,-3.12,-5.5,-3.5,65.0,80.0,1:1,,conventional,Ca,PEDOT:PSS,chlorobenzene,
109564,10.1021/acsami.7b00979,CCCCCCc1ccsc1,CCCCCCCCCCCCC1(CCCCCCCCCCCC)c2ccccc2-c2ccc(-c3ccc(-c4ccc(-c5cccs5)c5nsnc45)s3)cc21,0.59,-5.01,-3.12,-5.5,-3.5,65.0,,1:1,,conventional,Ca,PEDOT:PSS,chloroform,
109565,10.1021/acsami.7b00979,CCCCCCc1ccsc1,CCCCCCCCCCCCC1(CCCCCCCCCCCC)c2ccccc2-c2ccc(-c3ccc(-c4ccc(-c5cccs5)c5nsnc45)s3)cc21,3.49,-5.01,-3.12,-5.5,-3.5,65.0,120.0,1:1,,conventional,Ca,PEDOT:PSS,chloroform,
109566,10.1021/acsami.7b02075,CCCCCCCCc1ccc(N2C(=O)c3csc(-c4cc5c(-c6ccc(CC(CC)CCCC)s6)c6sccc6c(-c6ccc(CC(CC)CCCC)s6)c5s4)c3C2=O)cc1,CCCCCCCCC(CCCCCC)CN1C(=O)c2ccc3c4c(c(-c5cccs5)cc(c24)C1=O)C(=O)N(CC(CCCCCC)CCCCCCCC)C3=O,3.71,-5.56,-3.62,-5.64,-3.82,70.0,,1.5:1,,conventional,,PEDOT:PSS,chloroform,
109567,10.1021/acsami.7b02075,CCCCCCCCc1ccc(N2C(=O)c3csc(-c4cc5c(-c6ccc(CC(CC)CCCC)s6)c6sccc6c(-c6ccc(CC(CC)CCCC)s6)c5s4)c3C2=O)cc1,CCCCCCCCC(CCCCCC)CN1C(=O)c2ccc3c4c(c(-c5cccs5)cc(c24)C1=O)C(=O)N(CC(CCCCCC)CCCCCCCC)C3=O,4.65,-5.56,-3.62,-5.64,-3.82,70.0,,1.5:1,0.5% v/v,conventional,,PEDOT:PSS,chloroform,CA-6
109568,10.1021/acsami.7b02075,CCCCCCCCc1ccc(N2C(=O)c3csc(-c4cc5c(-c6ccc(CC(CC)CCCC)s6)c6sccc6c(-c6ccc(CC(CC)CCCC)s6)c5s4)c3C2=O)cc1,CCCCCCCCC(CCCCCC)CN1C(=O)c2ccc3c4c(c(-c5cccs5)cc(c24)C1=O)C(=O)N(CC(CCCCCC)CCCCCCCC)C3=O,5.71,-5.56,-3.62,-5.64,-3.82,70.0,,1.5:1,0.5% v/v,conventional,,PEDOT:PSS,chloroform,CA-10
109569,10.1021/acsami.7b02075,CCCCCCCCc1ccc(N2C(=O)c3csc(-c4cc5c(-c6ccc(CC(CC)CCCC)s6)c6sccc6c(-c6ccc(CC(CC)CCCC)s6)c5s4)c3C2=O)cc1,CCCCCCCCC(CCCCCC)CN1C(=O)c2ccc3c4c(c(-c5cccs5)cc(c24)C1=O)C(=O)N(CC(CCCCCC)CCCCCCCC)C3=O,4.31,-5.56,-3.62,-5.64,-3.82,70.0,,1.5:1,0.5% v/v,conventional,,PEDOT:PSS,chloroform,CA-14
109570,10.1021/acsami.7b02075,CCCCCCCCc1ccc(N2C(=O)c3csc(-c4cc5c(-c6ccc(CC(CC)CCCC)s6)c6sccc6c(-c6ccc(CC(CC)CCCC)s6)c5s4)c3C2=O)cc1,CCCCCCCCC(CCCCCC)CN1C(=O)c2ccc3c4c(c(-c5cccs5)cc(c24)C1=O)C(=O)N(CC(CCCCCC)CCCCCCCC)C3=O,5.68,-5.56,-3.62,-5.64,-3.82,70.0,,1.5:1,0.5% v/v,conventional,,PEDOT:PSS,chloroform,DIO
109571,10.1021/acsami.7b04214,CCCCCCCCCCCCOc1c(OCCCCCCCCCCCC)c(-c2ccc(-c3cc4c(-c5ccc(SCC(CC)CCCC)cc5)c5sccc5c(-c5ccc(SCC(CC)CCCC)cc5)c4s3)s2)c2nsnc2c1-c1cccs1,COC(=O)CCCC1(c2ccccc2)C23c4c5ccc6c7cc8c9c%10c(cc%11cc%12c%13c%14c(cc%15c%16ccc-5c2c%16c2c5c%16c%17c(c(c46)c7c9c%17c4c%10c%11c%13c4c%16c%14c%152)C513)C%12)C8,1.0,-5.43,-3.65,-5.9,-3.9,90.0,,1:1 w/w,,inverted,ZnO,MoO3,chlorobenzene:o-DCB (1:1),
109572,10.1021/acsami.7b04214,CCCCCCCCCCC(CCCCCCCC)Cc1csc(-c2c(F)cc(-c3cc(CC(CCCCCCCC)CCCCCCCCCC)c(-c4cc5sc6ccsc6c5s4)s3)c3nsnc23)c1,COC(=O)CCCC1(c2ccccc2)C23c4c5ccc6c7cc8c9c%10c(cc%11cc%12c%13c%14c(cc%15c%16ccc-5c2c%16c2c5c%16c%17c(c(c46)c7c9c%17c4c%10c%11c%13c4c%16c%14c%152)C513)C%12)C8,6.0,-4.91,-3.35,-5.9,-3.9,120.0,,1:1 w/w,,inverted,ZnO,MoO3,chlorobenzene:o-DCB (1:1),
109573,10.1021/acsami.7b04214,CCCCCCCCCCC(CCCCCCCC)Cc1csc(-c2c(F)c(F)c(-c3cc(CC(CCCCCCCC)CCCCCCCCCC)c(-c4cc5sc6ccsc6c5s4)s3)c3nsnc23)c1,COC(=O)CCCC1(c2ccccc2)C23c4c5ccc6c7cc8c9c%10c(cc%11cc%12c%13c%14c(cc%15c%16ccc-5c2c%16c2c5c%16c%17c(c(c46)c7c9c%17c4c%10c%11c%13c4c%16c%14c%152)C513)C%12)C8,7.3,-5.11,-3.52,-5.9,-3.9,150.0,,1:1 w/w,,inverted,ZnO,MoO3,chlorobenzene:o-DCB (1:1),
109574,10.1021/acsami.7b04496,CCCCCCCCOc1cccc(-c2nc3c(-c4cccs4)cc4c(cc(-c5ccc(-c6cc7c(OCC(CC)CCCCCC)c8sccc8c(OCC(CC)CCCCCC)c7s6)s5)c5nc(-c6cccc(OCCCCCCCC)c6)c(-c6cccc(OCCCCCCCC)c6)nc54)c3nc2-c2cccc(OCCCCCCCC)c2)c1,COC(=O)CCCC1(c2ccccc2)C23c4c5ccc6c7cc8c9c%10c(cc%11cc%12c%13c%14c(cc%15c%16ccc-5c2c%16c2c5c%16c%17c(c(c46)c7c9c%17c4c%10c%11c%13c4c%16c%14c%152)C513)C%12)C8,4.53,-5.25,-3.08,-5.9,-3.9,110.0,,1:1.5,,conventional,,,,
109575,10.1021/acsami.7b04496,CCCCCCCCOc1cccc(-c2nc3c(-c4cccs4)cc4c(cc(-c5ccc(-c6cc7c(OCC(CC)CCCCCC)c8sccc8c(OCC(CC)CCCCCC)c7s6)s5)c5nc(-c6cccc(OCCCCCCCC)c6)c(-c6cccc(OCCCCCCCC)c6)nc54)c3nc2-c2cccc(OCCCCCCCC)c2)c1,COC(=O)CCCC1(c2ccccc2)C23c4c5ccc6c7cc8c9c%10c(cc%11cc%12c%13c%14c(cc%15c%16ccc-5c2c%16c2c5c%16c%17c(c(c46)c7c9c%17c4c%10c%11c%13c4c%16c%14c%152)C513)C%12)C8,5.87,-5.25,-3.08,-5.9,-3.9,100.0,,1:1.5,3% v/v,conventional,,,,
109576,10.1021/acsami.7b04496,CCCCCCCCOc1cccc(-c2nc3c(-c4cccs4)cc4c(cc(-c5ccc(-c6cc7c(-c8ccc(CC(CC)CCCCCC)s8)c8sccc8c(-c8ccc(CC(CC)CCCCCC)s8)c7s6)s5)c5nc(-c6cccc(OCCCCCCCC)c6)c(-c6cccc(OCCCCCCCC)c6)nc54)c3nc2-c2cccc(OCCCCCCCC)c2)c1,COC(=O)CCCC1(c2ccccc2)C23c4c5ccc6c7cc8c9c%10c(cc%11cc%12c%13c%14c(cc%15c%16ccc-5c2c%16c2c5c%16c%17c(c(c46)c7c9c%17c4c%10c%11c%13c4c%16c%14c%152)C513)C%12)C8,6.09,-5.32,-3.38,-5.9,-3.9,113.0,,1:1.5,,conventional,,,,
109577,10.1021/acsami.7b04496,CCCCCCCCOc1cccc(-c2nc3c(-c4cccs4)cc4c(cc(-c5ccc(-c6cc7c(-c8ccc(CC(CC)CCCCCC)s8)c8sccc8c(-c8ccc(CC(CC)CCCCCC)s8)c7s6)s5)c5nc(-c6cccc(OCCCCCCCC)c6)c(-c6cccc(OCCCCCCCC)c6)nc54)c3nc2-c2cccc(OCCCCCCCC)c2)c1,COC(=O)CCCC1(c2ccccc2)C23c4c5ccc6c7cc8c9c%10c(cc%11cc%12c%13c%14c(cc%15c%16ccc-5c2c%16c2c5c%16c%17c(c(c46)c7c9c%17c4c%10c%11c%13c4c%16c%14c%152)C513)C%12)C8,7.02,-5.32,-3.38,-5.9,-3.9,108.0,,1:1.5,3% v/v,conventional,,,,
109578,10.1021/acsami.7b04496,CCCCCCCCOc1cccc(-c2nc3c(-c4cccs4)cc4c(cc(-c5ccc(-c6cc7c(-c8ccc(CC(CC)CCCCCC)o8)c8sccc8c(-c8ccc(CC(CC)CCCCCC)o8)c7s6)s5)c5nc(-c6cccc(OCCCCCCCC)c6)c(-c6cccc(OCCCCCCCC)c6)nc54)c3nc2-c2cccc(OCCCCCCCC)c2)c1,COC(=O)CCCC1(c2ccccc2)C23c4c5ccc6c7cc8c9c%10c(cc%11cc%12c%13c%14c(cc%15c%16ccc-5c2c%16c2c5c%16c%17c(c(c46)c7c9c%17c4c%10c%11c%13c4c%16c%14c%152)C513)C%12)C8,7.06,-5.36,-3.38,-5.9,-3.9,116.0,,1:1.5,,conventional,,,,
109579,10.1021/acsami.7b04496,CCCCCCCCOc1cccc(-c2nc3c(-c4cccs4)cc4c(cc(-c5ccc(-c6cc7c(-c8ccc(CC(CC)CCCCCC)o8)c8sccc8c(-c8ccc(CC(CC)CCCCCC)o8)c7s6)s5)c5nc(-c6cccc(OCCCCCCCC)c6)c(-c6cccc(OCCCCCCCC)c6)nc54)c3nc2-c2cccc(OCCCCCCCC)c2)c1,COC(=O)CCCC1(c2ccccc2)C23c4c5ccc6c7cc8c9c%10c(cc%11cc%12c%13c%14c(cc%15c%16ccc-5c2c%16c2c5c%16c%17c(c(c46)c7c9c%17c4c%10c%11c%13c4c%16c%14c%152)C513)C%12)C8,8.63,-5.36,-3.38,-5.9,-3.9,102.0,,1:1.5,3% v/v,conventional,,,,
109580,10.1021/acsami.7b04496,CCCCCCCCOc1cccc(-c2nc3c(-c4cccs4)cc4c(cc(-c5ccc(-c6cc7c(-c8ccc(OCC(CC)CCCCCC)cc8)c8sccc8c(-c8ccc(OCC(CC)CCCCCC)cc8)c7s6)s5)c5nc(-c6cccc(OCCCCCCCC)c6)c(-c6cccc(OCCCCCCCC)c6)nc54)c3nc2-c2cccc(OCCCCCCCC)c2)c1,COC(=O)CCCC1(c2ccccc2)C23c4c5ccc6c7cc8c9c%10c(cc%11cc%12c%13c%14c(cc%15c%16ccc-5c2c%16c2c5c%16c%17c(c(c46)c7c9c%17c4c%10c%11c%13c4c%16c%14c%152)C513)C%12)C8,3.49,-5.28,-3.28,-5.9,-3.9,120.0,,1:1.5,,conventional,,,,
109581,10.1021/acsami.7b04496,CCCCCCCCOc1cccc(-c2nc3c(-c4cccs4)cc4c(cc(-c5ccc(-c6cc7c(-c8ccc(OCC(CC)CCCCCC)cc8)c8sccc8c(-c8ccc(OCC(CC)CCCCCC)cc8)c7s6)s5)c5nc(-c6cccc(OCCCCCCCC)c6)c(-c6cccc(OCCCCCCCC)c6)nc54)c3nc2-c2cccc(OCCCCCCCC)c2)c1,COC(=O)CCCC1(c2ccccc2)C23c4c5ccc6c7cc8c9c%10c(cc%11cc%12c%13c%14c(cc%15c%16ccc-5c2c%16c2c5c%16c%17c(c(c46)c7c9c%17c4c%10c%11c%13c4c%16c%14c%152)C513)C%12)C8,4.91,-5.28,-3.28,-5.9,-3.9,105.0,,1:1.5,3% v/v,conventional,,,,
109582,10.1021/acsami.7b07694,CCCCCCCCCCCCSc1ccc(-c2c3cc(-c4ccc(-c5c(F)c(F)c(-c6cccs6)c6nn(CC(CCCCCC)CCCCCCCC)nc56)s4)sc3c(-c3ccc(SCCCCCCCCCCCC)s3)c3ccsc23)s1,CCCCCCc1ccc(C2(c3ccc(CCCCCC)cc3)c3cc4c(cc3-c3sc5cc(C=C6C(=O)c7ccccc7C6=C(C#N)C#N)sc5c32)C(c2ccc(CCCCCC)cc2)(c2ccc(CCCCCC)cc2)c2c-4sc3cc(C=C4C(=O)c5ccccc5C4=C(C#N)C#N)sc23)cc1,7.8,-5.3,-3.15,-5.576,-3.916,,,3:7,,,,,,
109583,10.1021/acsami.7b07694,CCCCCCCCCCCCSc1ccc(-c2c3cc(-c4ccc(-c5c(F)c(F)c(-c6cccs6)c6nn(CC(CCCCCC)CCCCCCCC)nc56)s4)sc3c(-c3ccc(SCCCCCCCCCCCC)s3)c3ccsc23)s1,CCCCCCc1ccc(C2(c3ccc(CCCCCC)cc3)c3cc4c(cc3-c3sc5cc(C=C6C(=O)c7ccccc7C6=C(C#N)C#N)sc5c32)C(c2ccc(CCCCCC)cc2)(c2ccc(CCCCCC)cc2)c2c-4sc3cc(C=C4C(=O)c5ccccc5C4=C(C#N)C#N)sc23)cc1,9.32,-5.3,-3.15,-5.576,-3.916,,,5:5,,,,,,
109584,10.1021/acsami.7b07694,CCCCCCCCCCCCSc1ccc(-c2c3cc(-c4ccc(-c5c(F)c(F)c(-c6cccs6)c6nn(CC(CCCCCC)CCCCCCCC)nc56)s4)sc3c(-c3ccc(SCCCCCCCCCCCC)s3)c3ccsc23)s1,CCCCCCc1ccc(C2(c3ccc(CCCCCC)cc3)c3cc4c(cc3-c3sc5cc(C=C6C(=O)c7ccccc7C6=C(C#N)C#N)sc5c32)C(c2ccc(CCCCCC)cc2)(c2ccc(CCCCCC)cc2)c2c-4sc3cc(C=C4C(=O)c5ccccc5C4=C(C#N)C#N)sc23)cc1,8.75,-5.3,-3.15,-5.576,-3.916,,,7:3,,,,,,
109585,10.1021/acsami.7b11863,CCCCCCCCc1cc(-c2c(-c3cccs3)sc3c(-c4cc(CCCCCCCC)c(CCCCCCCC)s4)c(-c4ccc(-c5cccc6nsnc56)s4)sc23)sc1CCCCCCCC,COC(=O)CCCC1(c2ccccc2)C23c4c5ccc6c7cc8c9c%10c(cc%11cc%12c%13c%14c(cc%15c%16ccc-5c2c%16c2c5c%16c%17c(c(c46)c7c9c%17c4c%10c%11c%13c4c%16c%14c%152)C513)C%12)C8,4.15,-5.34,-3.53,-5.9,-3.9,,,1:2.5,,conventional,Ca,PEDOT:PSS,o-DCB,
109587,10.1021/acsami.7b11863,CCCCCCc1csc(-c2ccc(-c3cc(CCCCCC)c(/C=C/c4csc(-c5cc6c(OCC(CC)CCCC)c7sc(-c8ccc(C9=C%10C(=O)N(CC(CC)CCCC)C(c%11ccc(-c%12cc%13c(OCC(CC)CCCC)c%14sccc%14c(OCC(CC)CCCC)c%13s%12)s%11)=C%10C(=O)N9CC(CC)CCCC)s8)cc7c(OCC(CC)CCCC)c6s5)c4)s3)c3nsnc23)c1,COC(=O)CCCC1(c2ccccc2)C23c4c5ccc6c7cc8c9c%10c(cc%11cc%12c%13c%14c(cc%15c%16ccc-5c2c%16c2c5c%16c%17c(c(c46)c7c9c%17c4c%10c%11c%13c4c%16c%14c%152)C513)C%12)C8,0.12,-5.31,-3.6,-5.9,-3.9,,,1:2.5,,conventional,Ca,PEDOT:PSS,o-DCB,
109590,10.1021/acsami.7b12550,CCCCC(CC)Cc1ccc(-c2c3cc(-c4ccc(-c5sc(-c6cccs6)c6c5C(=O)c5c(CC(CC)CCCC)sc(CC(CC)CCCC)c5C6=O)s4)sc3c(-c3ccc(CC(CC)CCCC)s3)c3ccsc23)s1,CCCCCCCCCCCCC(CCCCCCCCCC)CN1C(=O)c2cc(-c3ccc(-c4cccs4)s3)c3c4c(cc(-c5cccs5)c(c24)C1=O)C(=O)N(CC(CCCCCCCCCC)CCCCCCCCCCCC)C3=O,3.78,-5.33,-3.48,-5.71,-3.77,,100.0,2:1,,conventional,Ca,PEDOT:PSS,chlorobenzene,
109591,10.1021/acsami.7b12550,CCCCC(CC)Cc1ccc(-c2c3cc(-c4ccc(-c5sc(-c6cccs6)c6c5C(=O)c5c(CC(CC)CCCC)sc(CC(CC)CCCC)c5C6=O)s4)sc3c(-c3ccc(CC(CC)CCCC)s3)c3ccsc23)s1,CCCCCCCCCCCCC(CCCCCCCCCC)CN1C(=O)c2cc(-c3ccc(-c4cc5sccc5s4)s3)c3c4c(cc(-c5cccs5)c(c24)C1=O)C(=O)N(CC(CCCCCCCCCC)CCCCCCCCCCCC)C3=O,1.14,-5.33,-3.48,-5.58,-3.76,,80.0,1:1,,conventional,Ca,PEDOT:PSS,chlorobenzene,
109592,10.1021/acsami.7b12550,CCCCC(CC)Cc1ccc(-c2c3cc(-c4ccc(-c5sc(-c6cccs6)c6c5C(=O)c5c(CC(CC)CCCC)sc(CC(CC)CCCC)c5C6=O)s4)sc3c(-c3ccc(CC(CC)CCCC)s3)c3ccsc23)s1,CCCCCCCCCCCCC(CCCCCCCCCC)CN1C(=O)c2cc(-c3ccc(-c4cc5sc6ccsc6c5s4)s3)c3c4c(cc(-c5cccs5)c(c24)C1=O)C(=O)N(CC(CCCCCCCCCC)CCCCCCCCCCCC)C3=O,0.7,-5.33,-3.48,-5.49,-3.84,,100.0,7:3,,conventional,Ca,PEDOT:PSS,chlorobenzene,
109593,10.1021/acsami.7b12550,CCCCC(CC)COC(=O)c1sc2c(-c3cc4c(OCC(CC)CCCC)c5sccc5c(OCC(CC)CCCC)c4s3)scc2c1F,CCCCCCCCCCCCC(CCCCCCCCCC)CN1C(=O)c2cc(-c3ccc(-c4cccs4)s3)c3c4c(cc(-c5cccs5)c(c24)C1=O)C(=O)N(CC(CCCCCCCCCC)CCCCCCCCCCCC)C3=O,1.53,-5.19,-3.43,-5.71,-3.77,,,,,inverted,ZnO,MoO3,,
109594,10.1021/acsami.7b12550,CCCCC(CC)COC(=O)c1sc2c(-c3cc4c(OCC(CC)CCCC)c5sccc5c(OCC(CC)CCCC)c4s3)scc2c1F,CCCCCCCCCCCCC(CCCCCCCCCC)CN1C(=O)c2cc(-c3ccc(-c4cc5sccc5s4)s3)c3c4c(cc(-c5cccs5)c(c24)C1=O)C(=O)N(CC(CCCCCCCCCC)CCCCCCCCCCCC)C3=O,0.68,-5.19,-3.43,-5.58,-3.76,,,,,inverted,ZnO,MoO3,,
109595,10.1021/acsami.7b12550,CCCCC(CC)COC(=O)c1sc2c(-c3cc4c(OCC(CC)CCCC)c5sccc5c(OCC(CC)CCCC)c4s3)scc2c1F,CCCCCCCCCCCCC(CCCCCCCCCC)CN1C(=O)c2cc(-c3ccc(-c4cc5sc6ccsc6c5s4)s3)c3c4c(cc(-c5cccs5)c(c24)C1=O)C(=O)N(CC(CCCCCCCCCC)CCCCCCCCCCCC)C3=O,0.27,-5.19,-3.43,-5.49,-3.84,,,,,inverted,ZnO,MoO3,,
109596,10.1021/acsami.7b14582,CCCCC(CC)COC(=O)c1sc2csc(-c3cc4c(-c5ccc(CC(CC)CCCC)s5)c5sccc5c(-c5ccc(CC(CC)CCCC)s5)c4s3)c2c1F,CCCCCCCCCCCCC(CCCCCCCCCC)CN1C(=O)c2ccc3c4c(c(-c5ccc(-c6ccc(-c7cccs7)cc6)s5)cc(c24)C1=O)C(=O)N(CC(CCCCCCCCCC)CCCCCCCCCCCC)C3=O,3.1,-5.29,-3.72,-5.7,-3.76,100.0,,1:1,,inverted,ZnO/PEIE,MoO3,chlorobenzene,
109597,10.1021/acsami.7b14582,CCCCC(CC)COC(=O)c1sc2csc(-c3cc4c(-c5ccc(CC(CC)CCCC)s5)c5sccc5c(-c5ccc(CC(CC)CCCC)s5)c4s3)c2c1F,CCCCCCCCCCCCC(CCCCCCCCCC)CN1C(=O)c2ccc3c4c(c(-c5ccc(-c6cc(F)c(-c7cccs7)cc6F)s5)cc(c24)C1=O)C(=O)N(CC(CCCCCCCCCC)CCCCCCCCCCCC)C3=O,3.8,-5.29,-3.72,-5.9,-3.81,100.0,,1:1,,inverted,ZnO/PEIE,MoO3,chlorobenzene,
109598,10.1021/acsami.7b14582,CCCCC(CC)COC(=O)c1sc2csc(-c3cc4c(-c5ccc(CC(CC)CCCC)s5)c5sccc5c(-c5ccc(CC(CC)CCCC)s5)c4s3)c2c1F,CCCCCCCCCCCCC(CCCCCCCCCC)CN1C(=O)c2ccc3c4c(c(-c5ccc(-c6cc(F)c(-c7cccs7)cc6F)s5)cc(c24)C1=O)C(=O)N(CC(CCCCCCCCCC)CCCCCCCCCCCC)C3=O,4.6,-5.29,-3.72,-5.9,-3.81,100.0,,1:1,,inverted,ZnO/PEIE,MoO3,chlorobenzene,
109604,10.1021/acsami.7b15113,CCCCC(CC)COC(=O)c1sc2c(-c3cc4c(-c5ccc(CC(CC)CCCC)s5)c5sccc5c(-c5ccc(CC(CC)CCCC)s5)c4s3)scc2c1F,COC(=O)CCCC1(c2ccccc2)C23c4c5ccc6c7cc8c9c%10c(cc%11cc%12c%13c%14c(cc%15c%16ccc-5c2c%16c2c5c%16c%17c(c(c46)c7c9c%17c4c%10c%11c%13c4c%16c%14c%152)C513)C%12)C8,9.1,-5.21,-3.6,-5.9,-3.9,,40.0,,,inverted,,,chlorobenzene,
109605,10.1021/acsami.7b15113,CCCCC(CC)COC(=O)c1sc2c(-c3cc4c(-c5ccc(CC(CC)CCCC)s5)c5sccc5c(-c5ccc(CC(CC)CCCC)s5)c4s3)scc2c1F,COC(=O)CCCC1(c2ccccc2)C23c4c5ccc6c7cc8c9c%10c(cc%11cc%12c%13c%14c(cc%15c%16ccc-5c2c%16c2c5c%16c%17c(c(c46)c7c9c%17c4c%10c%11c%13c4c%16c%14c%152)C513)C%12)C8,8.0,-5.21,-3.6,-5.9,-3.9,,60.0,,,inverted,,,chlorobenzene,
109606,10.1021/acsami.7b15113,CCCCC(CC)COC(=O)c1sc2c(-c3cc4c(-c5ccc(CC(CC)CCCC)s5)c5sccc5c(-c5ccc(CC(CC)CCCC)s5)c4s3)scc2c1F,COC(=O)CCCC1(c2ccccc2)C23c4c5ccc6c7cc8c9c%10c(cc%11cc%12c%13c%14c(cc%15c%16ccc-5c2c%16c2c5c%16c%17c(c(c46)c7c9c%17c4c%10c%11c%13c4c%16c%14c%152)C513)C%12)C8,8.7,-5.21,-3.6,-5.9,-3.9,,,,,inverted,,,chlorobenzene,
109607,10.1021/acsami.7b15113,CCCCC(CC)COC(=O)c1sc2c(-c3cc4c(-c5ccc(CC(CC)CCCC)s5)c5sccc5c(-c5ccc(CC(CC)CCCC)s5)c4s3)scc2c1F,COC(=O)CCCC1(c2ccccc2)C23c4c5ccc6c7cc8c9c%10c(cc%11cc%12c%13c%14c(cc%15c%16ccc-5c2c%16c2c5c%16c%17c(c(c46)c7c9c%17c4c%10c%11c%13c4c%16c%14c%152)C513)C%12)C8,7.7,-5.21,-3.6,-5.9,-3.9,,80.0,,,inverted,,,chlorobenzene,
109608,10.1021/acsami.7b15113,CCCCC(CC)COC(=O)c1sc2c(-c3cc4c(-c5ccc(CC(CC)CCCC)s5)c5sccc5c(-c5ccc(CC(CC)CCCC)s5)c4s3)scc2c1F,COC(=O)CCCC1(c2ccccc2)C23c4c5ccc6c7cc8c9c%10c(cc%11cc%12c%13c%14c(cc%15c%16ccc-5c2c%16c2c5c%16c%17c(c(c46)c7c9c%17c4c%10c%11c%13c4c%16c%14c%152)C513)C%12)C8,8.5,-5.21,-3.6,-5.9,-3.9,,,,,inverted,,,chlorobenzene,
109609,10.1021/acsami.7b15584,CCCCCCCCC(CCCCCCCC)n1c2c3ccccc3sc2c2sc3cc(-c4c(F)c(F)cc5nn(CCCCCCCC)nc45)ccc3c21,COC(=O)CCCC1(c2ccccc2)C23c4c5ccc6c7cc8c9c%10c(cc%11cc%12c%13c%14c(cc%15c%16ccc-5c2c%16c2c5c%16c%17c(c(c46)c7c9c%17c4c%10c%11c%13c4c%16c%14c%152)C513)C%12)C8,1.96,-5.69,-3.36,-5.9,-3.9,,120.0,1:2,0 wt %,inverted,ZnO/PEIE,MoO3,,
109610,10.1021/acsami.7b15584,CCCCCCCCC(CCCCCCCC)n1c2cc3sccc3cc2c2cc3cc(-c4c(F)c(F)cc5nn(CCCCCCCC)nc45)sc3cc21,COC(=O)CCCC1(c2ccccc2)C23c4c5ccc6c7cc8c9c%10c(cc%11cc%12c%13c%14c(cc%15c%16ccc-5c2c%16c2c5c%16c%17c(c(c46)c7c9c%17c4c%10c%11c%13c4c%16c%14c%152)C513)C%12)C8,1.28,-5.43,-3.46,-5.9,-3.9,,120.0,1:2,0 wt %,inverted,ZnO/PEIE,MoO3,,
109611,10.1021/acsami.7b15584,CCCCCCCCCCCCc1csc(-c2c(OCCCCCCCC)c(OCCCCCCCC)c(-c3cc(CCCCCCCCCCCC)c(-c4cccs4)s3)c3nc4c(nc23)-c2cccc3cccc-4c23)c1,COC(=O)CCCC1(c2ccccc2)C23c4c5ccc6c7cc8c9c%10c(cc%11cc%12c%13c%14c(cc%15c%16ccc-5c2c%16c2c5c%16c%17c(c(c46)c7c9c%17c4c%10c%11c%13c4c%16c%14c%152)C513)C%12)C8,6.04,-5.4,-3.35,-5.9,-3.9,,120.0,1:2,0 wt %,inverted,ZnO/PEIE,MoO3,,
109612,10.1021/acsami.7b17870,CCCCC(CC)COC(=O)c1sc2csc(-c3cc4c(-c5ccc(CC(CC)CCCC)s5)c5sccc5c(-c5ccc(CC(CC)CCCC)s5)c4s3)c2c1F,COC(=O)CCCC1(c2ccccc2)C23c4c5ccc6c7cc8c9c%10c(cc%11cc%12c%13c%14c(cc%15c%16ccc-5c2c%16c2c5c%16c%17c(c(c46)c7c9c%17c4c%10c%11c%13c4c%16c%14c%152)C513)C%12)C8,5.37,-5.29,-3.72,-5.9,-3.9,,,1:1.5,,,bare Al,,,
109613,10.1021/acsami.7b17870,CCCCC(CC)COC(=O)c1sc2csc(-c3cc4c(-c5ccc(CC(CC)CCCC)s5)c5sccc5c(-c5ccc(CC(CC)CCCC)s5)c4s3)c2c1F,COC(=O)CCCC1(c2ccccc2)C23c4c5ccc6c7cc8c9c%10c(cc%11cc%12c%13c%14c(cc%15c%16ccc-5c2c%16c2c5c%16c%17c(c(c46)c7c9c%17c4c%10c%11c%13c4c%16c%14c%152)C513)C%12)C8,7.15,-5.29,-3.72,-5.9,-3.9,,,1:1.5,,,methanol,,,
109614,10.1021/acsami.7b17870,CCCCC(CC)COC(=O)c1sc2csc(-c3cc4c(-c5ccc(CC(CC)CCCC)s5)c5sccc5c(-c5ccc(CC(CC)CCCC)s5)c4s3)c2c1F,COC(=O)CCCC1(c2ccccc2)C23c4c5ccc6c7cc8c9c%10c(cc%11cc%12c%13c%14c(cc%15c%16ccc-5c2c%16c2c5c%16c%17c(c(c46)c7c9c%17c4c%10c%11c%13c4c%16c%14c%152)C513)C%12)C8,8.58,-5.29,-3.72,-5.9,-3.9,,,1:1.5,,,N719,,,
109615,10.1021/acsami.7b17870,CCCCC(CC)COC(=O)c1sc2csc(-c3cc4c(-c5ccc(CC(CC)CCCC)s5)c5sccc5c(-c5ccc(CC(CC)CCCC)s5)c4s3)c2c1F,COC(=O)CCCC1(c2ccccc2)C23c4c5ccc6c7cc8c9c%10c(cc%11cc%12c%13c%14c(cc%15c%16ccc-5c2c%16c2c5c%16c%17c(c(c46)c7c9c%17c4c%10c%11c%13c4c%16c%14c%152)C513)C%12)C8,9.18,-5.29,-3.72,-5.9,-3.9,,,1:1.5,,,QPhPBr,,,
109616,10.1021/acsami.7b17870,CCCCC(CC)COC(=O)c1sc2csc(-c3cc4c(-c5ccc(CC(CC)CCCC)s5)c5sccc5c(-c5ccc(CC(CC)CCCC)s5)c4s3)c2c1F,COC(=O)CCCC1(c2ccccc2)C23c4c5ccc6c7cc8c9c%10c(cc%11cc%12c%13c%14c(cc%15c%16ccc-5c2c%16c2c5c%16c%17c(c(c46)c7c9c%17c4c%10c%11c%13c4c%16c%14c%152)C513)C%12)C8,9.83,-5.29,-3.72,-5.9,-3.9,,,1:1.5,,,N719,,,
109617,10.1021/acsami.7b17870,CCCCC(CC)CC(=O)c1cc2c(-c3cc4c(-c5ccc(CC(CC)CCCC)s5)c5sccc5c(-c5ccc(CC(CC)CCCC)s5)c4s3)scc2s1,COC(=O)CCCC1(c2ccccc2)C23c4c5ccc6c7cc8c9c%10c(cc%11cc%12c%13c%14c(cc%15c%16ccc-5c2c%16c2c5c%16c%17c(c(c46)c7c9c%17c4c%10c%11c%13c4c%16c%14c%152)C513)C%12)C8,4.75,-5.11,-3.25,-5.9,-3.9,,,1:1.5 w/w,,conventional,bare Al,,,
109618,10.1021/acsami.7b17870,CCCCC(CC)CC(=O)c1cc2c(-c3cc4c(-c5ccc(CC(CC)CCCC)s5)c5sccc5c(-c5ccc(CC(CC)CCCC)s5)c4s3)scc2s1,COC(=O)CCCC1(c2ccccc2)C23c4c5ccc6c7cc8c9c%10c(cc%11cc%12c%13c%14c(cc%15c%16ccc-5c2c%16c2c5c%16c%17c(c(c46)c7c9c%17c4c%10c%11c%13c4c%16c%14c%152)C513)C%12)C8,5.32,-5.11,-3.25,-5.9,-3.9,,,1:1.5 w/w,,conventional,methanol,,,
109619,10.1021/acsami.7b17870,CCCCC(CC)CC(=O)c1cc2c(-c3cc4c(-c5ccc(CC(CC)CCCC)s5)c5sccc5c(-c5ccc(CC(CC)CCCC)s5)c4s3)scc2s1,COC(=O)CCCC1(c2ccccc2)C23c4c5ccc6c7cc8c9c%10c(cc%11cc%12c%13c%14c(cc%15c%16ccc-5c2c%16c2c5c%16c%17c(c(c46)c7c9c%17c4c%10c%11c%13c4c%16c%14c%152)C513)C%12)C8,7.61,-5.11,-3.25,-5.9,-3.9,,,1:1.5 w/w,,conventional,N719,,,
109620,10.1021/acsami.7b17870,CCCCC(CC)CC(=O)c1cc2c(-c3cc4c(-c5ccc(CC(CC)CCCC)s5)c5sccc5c(-c5ccc(CC(CC)CCCC)s5)c4s3)scc2s1,COC(=O)CCCC1(c2ccccc2)C23c4c5ccc6c7cc8c9c%10c(cc%11cc%12c%13c%14c(cc%15c%16ccc-5c2c%16c2c5c%16c%17c(c(c46)c7c9c%17c4c%10c%11c%13c4c%16c%14c%152)C513)C%12)C8,8.42,-5.11,-3.25,-5.9,-3.9,,,1:1.5,,,QPhPBr,,,
109621,10.1021/acsami.7b17870,CCCCC(CC)CC(=O)c1cc2c(-c3cc4c(-c5ccc(CC(CC)CCCC)s5)c5sccc5c(-c5ccc(CC(CC)CCCC)s5)c4s3)scc2s1,COC(=O)CCCC1(c2ccccc2)C23c4c5ccc6c7cc8c9c%10c(cc%11cc%12c%13c%14c(cc%15c%16ccc-5c2c%16c2c5c%16c%17c(c(c46)c7c9c%17c4c%10c%11c%13c4c%16c%14c%152)C513)C%12)C8,8.69,-5.11,-3.25,-5.9,-3.9,,,1:1.5,,,N719,,,
109622,10.1021/acsami.7b17870,CCCCCCc1ccsc1,COC(=O)CCCC1(c2ccccc2)C23c4c5ccc6c7cc8c9c%10c(cc%11cc%12c%13c%14c(cc%15c%16ccc-5c2c%16c2c5c%16c%17c(c(c46)c7c9c%17c4c%10c%11c%13c4c%16c%14c%152)C513)C%12)C8,3.01,-5.01,-3.12,-5.9,-3.9,,,,,conventional,bare Al,,,
109623,10.1021/acsami.7b17870,CCCCCCc1ccsc1,COC(=O)CCCC1(c2ccccc2)C23c4c5ccc6c7cc8c9c%10c(cc%11cc%12c%13c%14c(cc%15c%16ccc-5c2c%16c2c5c%16c%17c(c(c46)c7c9c%17c4c%10c%11c%13c4c%16c%14c%152)C513)C%12)C8,3.4,-5.01,-3.12,-5.9,-3.9,,,,,conventional,methanol,,,
109624,10.1021/acsami.7b17870,CCCCCCc1ccsc1,COC(=O)CCCC1(c2ccccc2)C23c4c5ccc6c7cc8c9c%10c(cc%11cc%12c%13c%14c(cc%15c%16ccc-5c2c%16c2c5c%16c%17c(c(c46)c7c9c%17c4c%10c%11c%13c4c%16c%14c%152)C513)C%12)C8,4.21,-5.01,-3.12,-5.9,-3.9,,,,,conventional,N719,,,
