Repository: JiYiqaq/PCE-KA-GNN

# Data directory

- `raw/Active_Database.csv` is the immutable source dataset bundled under CC BY 4.0. Do not overwrite it with processed data.
- `processed/` is created and populated by the training pipeline. Generated `.pt` and `.pth` caches are intentionally ignored by Git because they can exceed GitHub's normal single-file limit.

See `../DATA_LICENSE.md` for provenance, license and checksum information.

File: data/processed/device_records.csv (part 228 of 250)
record_id,doi,donor_smiles,acceptor_smiles,pce,homo_d,lumo_d,homo_a,lumo_a,active_layer_thickness,annealing_temp,d_a_ratio,additive_ratio,device_type,etl_canonical,htl_canonical,solvent_canonical,additive_canonical
109625,10.1021/acsami.7b17870,CCCCCCc1ccsc1,COC(=O)CCCC1(c2ccccc2)C23c4c5ccc6c7cc8c9c%10c(cc%11cc%12c%13c%14c(cc%15c%16ccc-5c2c%16c2c5c%16c%17c(c(c46)c7c9c%17c4c%10c%11c%13c4c%16c%14c%152)C513)C%12)C8,4.81,-5.01,-3.12,-5.9,-3.9,,,,,conventional,QPhPBr,,,
109626,10.1021/acsami.7b17870,CCCCCCc1ccsc1,COC(=O)CCCC1(c2ccccc2)C23c4c5ccc6c7cc8c9c%10c(cc%11cc%12c%13c%14c(cc%15c%16ccc-5c2c%16c2c5c%16c%17c(c(c46)c7c9c%17c4c%10c%11c%13c4c%16c%14c%152)C513)C%12)C8,5.35,-5.01,-3.12,-5.9,-3.9,,,,,conventional,N719,,,
109627,10.1021/acsami.7b18637,CCCCCCCCC(CCCCCC)Cn1nc2c(-c3cccs3)c(F)c(F)c(-c3ccc(-c4cc(C#C[Si](C(C)C)(C(C)C)C(C)C)c(-c5sccc5C#C[Si](C(C)C)(C(C)C)C(C)C)s4)s3)c2n1,CCCCCCc1ccc(C2(c3ccc(CCCCCC)cc3)c3cc4c(cc3-c3sc5cc(C=C6C(=O)c7ccccc7C6=C(C#N)C#N)sc5c32)C(c2ccc(CCCCCC)cc2)(c2ccc(CCCCCC)cc2)c2c-4sc3cc(C=C4C(=O)c5ccccc5C4=C(C#N)C#N)sc23)cc1,5.37,-5.45,-2.82,-5.576,-3.916,,,1:1,,conventional,,,,
109628,10.1021/acsami.7b18637,CCCCCCCCC(CCCCCC)Cn1nc2c(-c3cccs3)c(F)c(F)c(-c3ccc(-c4cc(C#C[Si](C(C)C)(C(C)C)C(C)C)c(-c5sccc5C#C[Si](C(C)C)(C(C)C)C(C)C)s4)s3)c2n1,CCCCCCc1ccc(C2(c3ccc(CCCCCC)cc3)c3cc4c(cc3-c3sc5cc(C=C6C(=O)c7ccccc7C6=C(C#N)C#N)sc5c32)C(c2ccc(CCCCCC)cc2)(c2ccc(CCCCCC)cc2)c2c-4sc3cc(C=C4C(=O)c5ccccc5C4=C(C#N)C#N)sc23)cc1,5.68,-5.45,-2.82,-5.576,-3.916,,,1:1.4,,conventional,,,,
109629,10.1021/acsami.7b18637,CCCCCCCCC(CCCCCC)Cn1nc2c(-c3cccs3)c(F)c(F)c(-c3ccc(-c4cc(C#C[Si](C(C)C)(C(C)C)C(C)C)c(-c5sccc5C#C[Si](C(C)C)(C(C)C)C(C)C)s4)s3)c2n1,CCCCCCc1ccc(C2(c3ccc(CCCCCC)cc3)c3cc4c(cc3-c3sc5cc(C=C6C(=O)c7ccccc7C6=C(C#N)C#N)sc5c32)C(c2ccc(CCCCCC)cc2)(c2ccc(CCCCCC)cc2)c2c-4sc3cc(C=C4C(=O)c5ccccc5C4=C(C#N)C#N)sc23)cc1,5.9,-5.45,-2.82,-5.576,-3.916,98.0,,1:1.5,,conventional,,,,
109630,10.1021/acsami.7b18637,CCCCCCCCC(CCCCCC)Cn1nc2c(-c3cccs3)c(F)c(F)c(-c3ccc(-c4cc(C#C[Si](C(C)C)(C(C)C)C(C)C)c(-c5sccc5C#C[Si](C(C)C)(C(C)C)C(C)C)s4)s3)c2n1,CCCCCCc1ccc(C2(c3ccc(CCCCCC)cc3)c3cc4c(cc3-c3sc5cc(C=C6C(=O)c7ccccc7C6=C(C#N)C#N)sc5c32)C(c2ccc(CCCCCC)cc2)(c2ccc(CCCCCC)cc2)c2c-4sc3cc(C=C4C(=O)c5ccccc5C4=C(C#N)C#N)sc23)cc1,5.21,-5.45,-2.82,-5.576,-3.916,,,1:1.5,,conventional,,,,
109631,10.1021/acsami.7b18637,CCCCCCCCC(CCCCCC)Cn1nc2c(-c3cccs3)c(F)c(F)c(-c3ccc(-c4cc(C#C[Si](C(C)C)(C(C)C)C(C)C)c(-c5sccc5C#C[Si](C(C)C)(C(C)C)C(C)C)s4)s3)c2n1,CCCCCCc1ccc(C2(c3ccc(CCCCCC)cc3)c3cc4c(cc3-c3sc5cc(C=C6C(=O)c7ccccc7C6=C(C#N)C#N)sc5c32)C(c2ccc(CCCCCC)cc2)(c2ccc(CCCCCC)cc2)c2c-4sc3cc(C=C4C(=O)c5ccccc5C4=C(C#N)C#N)sc23)cc1,6.79,-5.45,-2.82,-5.576,-3.916,98.0,,1:1.5,,conventional,,,,
109632,10.1021/acsami.7b18637,CCCCCCCCC(CCCCCC)Cn1nc2c(-c3cccs3)c(F)c(F)c(-c3ccc(-c4cc(C#C[Si](C(C)C)(C(C)C)C(C)C)c(-c5sccc5C#C[Si](C(C)C)(C(C)C)C(C)C)s4)s3)c2n1,CCCCCCc1ccc(C2(c3ccc(CCCCCC)cc3)c3cc4c(cc3-c3sc5cc(C=C6C(=O)c7ccccc7C6=C(C#N)C#N)sc5c32)C(c2ccc(CCCCCC)cc2)(c2ccc(CCCCCC)cc2)c2c-4sc3cc(C=C4C(=O)c5ccccc5C4=C(C#N)C#N)sc23)cc1,4.45,-5.45,-2.82,-5.576,-3.916,,,1:1.6,,conventional,,,,
109633,10.1021/acsami.7b18637,CCCCC(CC)Cc1sc(CC(CC)CCCC)c2c1C(=O)c1c(-c3cccs3)sc(-c3ccc(-c4cc(C#C[Si](C(C)C)(C(C)C)C(C)C)c(-c5sccc5C#C[Si](C(C)C)(C(C)C)C(C)C)s4)s3)c1C2=O,CCCCCCc1ccc(C2(c3ccc(CCCCCC)cc3)c3cc4c(cc3-c3sc5cc(C=C6C(=O)c7ccccc7C6=C(C#N)C#N)sc5c32)C(c2ccc(CCCCCC)cc2)(c2ccc(CCCCCC)cc2)c2c-4sc3cc(C=C4C(=O)c5ccccc5C4=C(C#N)C#N)sc23)cc1,4.46,-5.5,-3.0,-5.576,-3.916,70.0,,1:1.5,,conventional,,,,
109634,10.1021/acsami.7b18637,CCCCC(CC)Cc1sc(CC(CC)CCCC)c2c1C(=O)c1c(-c3cccs3)sc(-c3ccc(-c4cc(C#C[Si](C(C)C)(C(C)C)C(C)C)c(-c5sccc5C#C[Si](C(C)C)(C(C)C)C(C)C)s4)s3)c1C2=O,CCCCCCc1ccc(C2(c3ccc(CCCCCC)cc3)c3cc4c(cc3-c3sc5cc(C=C6C(=O)c7ccccc7C6=C(C#N)C#N)sc5c32)C(c2ccc(CCCCCC)cc2)(c2ccc(CCCCCC)cc2)c2c-4sc3cc(C=C4C(=O)c5ccccc5C4=C(C#N)C#N)sc23)cc1,4.88,-5.5,-3.0,-5.576,-3.916,70.0,,1:1.5,,conventional,,,,
109635,10.1021/acsami.7b19351,CCCCCCCCC1(CCCCCCCC)Oc2ccsc2-c2cc3c(cc21)-c1sc(-c2cccc4nsnc24)cc1OC3(CCCCCCCC)CCCCCCCC,COC(=O)CCCC1(c2ccccc2)C23c4c5ccc6c7cc8c9c%10c(cc%11cc%12c%13c%14c(cc%15c%16ccc-5c2c%16c2c5c%16c%17c(c(c46)c7c9c%17c4c%10c%11c%13c4c%16c%14c%152)C513)C%12)C8,4.07,-5.24,-3.61,-5.9,-3.9,,,1:3,1%,conventional,LiF,PEDOT:PSS,,DIO
109636,10.1021/acsami.7b19351,CCCCCCCCC1(CCCCCCCC)Oc2ccsc2-c2cc3c(cc21)-c1sc(-c2ccc(-c4ccc(-c5cccs5)c5nsnc45)s2)cc1OC3(CCCCCCCC)CCCCCCCC,COC(=O)CCCC1(c2ccccc2)C23c4c5ccc6c7cc8c9c%10c(cc%11cc%12c%13c%14c(cc%15c%16ccc-5c2c%16c2c5c%16c%17c(c(c46)c7c9c%17c4c%10c%11c%13c4c%16c%14c%152)C513)C%12)C8,4.59,-5.2,-3.55,-5.9,-3.9,,,1:3,1%,conventional,LiF,PEDOT:PSS,,DIO
109637,10.1021/acsami.7b19351,CCCCCCCCC1(CCCCCCCC)Oc2ccsc2-c2cc3c(cc21)-c1sc(-c2ccc(-c4cc(F)c(-c5cccs5)c5nsnc45)s2)cc1OC3(CCCCCCCC)CCCCCCCC,COC(=O)CCCC1(c2ccccc2)C23c4c5ccc6c7cc8c9c%10c(cc%11cc%12c%13c%14c(cc%15c%16ccc-5c2c%16c2c5c%16c%17c(c(c46)c7c9c%17c4c%10c%11c%13c4c%16c%14c%152)C513)C%12)C8,6.68,-5.25,-3.62,-5.9,-3.9,,,1:2,1%,conventional,LiF,PEDOT:PSS,,DIO
109638,10.1021/acsami.7b19351,CCCCCCCCC1(CCCCCCCC)Oc2ccsc2-c2cc3c(cc21)-c1sc(-c2ccc(-c4c(F)c(F)c(-c5cccs5)c5nsnc45)s2)cc1OC3(CCCCCCCC)CCCCCCCC,COC(=O)CCCC1(c2ccccc2)C23c4c5ccc6c7cc8c9c%10c(cc%11cc%12c%13c%14c(cc%15c%16ccc-5c2c%16c2c5c%16c%17c(c(c46)c7c9c%17c4c%10c%11c%13c4c%16c%14c%152)C513)C%12)C8,7.26,-5.31,-3.65,-5.9,-3.9,,,1:2,1%,conventional,LiF,PEDOT:PSS,,DIO
109639,10.1021/acsami.7b19351,CCCCCCCCC1(CCCCCCCC)Oc2ccsc2-c2cc3c(cc21)-c1sc(-c2ccc(-c4c(F)c(F)c(-c5cccs5)c5nsnc45)s2)cc1OC3(CCCCCCCC)CCCCCCCC,COC(=O)CCCC1(c2ccccc2)C23c4c5ccc6c7cc8c9c%10c(cc%11cc%12c%13c%14c(cc%15c%16ccc-5c2c%16c2c5c%16c%17c(c(c46)c7c9c%17c4c%10c%11c%13c4c%16c%14c%152)C513)C%12)C8,7.08,-5.31,-3.65,-5.9,-3.9,,,1:2,1%,conventional,LiF,PEDOT:PSS,,DIO
109640,10.1021/acsami.8b05231,CCCCCCCCCCCCC(CCCCCCCCCC)Cc1csc(-c2c(F)c(F)c(-c3cc(CC(CCCCCCCCCC)CCCCCCCCCCCC)c(-c4cccs4)s3)c3nonc23)c1,COC(=O)CCCC1(c2ccccc2)C23c4c5ccc6c7cc8c9c%10c(cc%11cc%12c%13c%14c(cc%15c%16ccc-5c2c%16c2c5c%16c%17c(c(c46)c7c9c%17c4c%10c%11c%13c4c%16c%14c%152)C513)C%12)C8,1.48,-5.69,-4.0,-5.9,-3.9,200.0,,1:1.5 w/w,1 vol%,inverted,,,,
109641,10.1021/acsami.8b05231,CCCCCCCCCCCCC(CCCCCCCCCC)Cc1csc(-c2c(F)c(F)c(-c3cc(CC(CCCCCCCCCC)CCCCCCCCCCCC)c(-c4cc5sccc5s4)s3)c3nonc23)c1,COC(=O)CCCC1(c2ccccc2)C23c4c5ccc6c7cc8c9c%10c(cc%11cc%12c%13c%14c(cc%15c%16ccc-5c2c%16c2c5c%16c%17c(c(c46)c7c9c%17c4c%10c%11c%13c4c%16c%14c%152)C513)C%12)C8,9.1,-5.46,-3.395,-5.9,-3.9,250.0,,1:1.5 w/w,1 vol%,inverted,,,,
109642,10.1021/acsami.8b05231,CCCCCCCCCCCCC(CCCCCCCCCC)Cc1csc(-c2c(F)c(F)c(-c3cc(CC(CCCCCCCCCC)CCCCCCCCCCCC)c(-c4cc5sc6ccsc6c5s4)s3)c3nonc23)c1,COC(=O)CCCC1(c2ccccc2)C23c4c5ccc6c7cc8c9c%10c(cc%11cc%12c%13c%14c(cc%15c%16ccc-5c2c%16c2c5c%16c%17c(c(c46)c7c9c%17c4c%10c%11c%13c4c%16c%14c%152)C513)C%12)C8,6.66,-5.43,-3.81,-5.9,-3.9,260.0,,1:1.5 w/w,1 vol%,inverted,,,,
109643,10.1021/acsami.8b05700,CCCCCCCCN1C(=O)c2c(c(-c3ccc(-c4cc5c(-c6ccc(SCC(CC)CCCC)s6)c6sccc6c(-c6ccc(SCC(CC)CCCC)s6)c5s4)s3)c3nn(CCCCCCCC)nc3c2-c2cccs2)C1=O,COC(=O)CCCC1(c2ccccc2)C23c4c5ccc6c7cc8c9c%10c(cc%11cc%12c%13c%14c(cc%15c%16ccc-5c2c%16c2c5c%16c%17c(c(c46)c7c9c%17c4c%10c%11c%13c4c%16c%14c%152)C513)C%12)C8,8.58,-5.38,-3.54,-5.9,-3.9,,120.0,1:1,,conventional,,,,
109644,10.1021/acsami.8b05700,CCCCCCCCN1C(=O)c2c(c(-c3ccc(-c4cc5c(-c6ccc(CC(CC)CCCC)s6)c6sccc6c(-c6ccc(CC(CC)CCCC)s6)c5s4)s3)c3nn(CCCCCCCC)nc3c2-c2cccs2)C1=O,COC(=O)CCCC1(c2ccccc2)C23c4c5ccc6c7cc8c9c%10c(cc%11cc%12c%13c%14c(cc%15c%16ccc-5c2c%16c2c5c%16c%17c(c(c46)c7c9c%17c4c%10c%11c%13c4c%16c%14c%152)C513)C%12)C8,8.84,-5.43,-3.58,-5.9,-3.9,,120.0,1:1,,conventional,,,,
109645,10.1021/acsami.8b05700,CCCCCCCCN1C(=O)c2c(c(-c3ccc(-c4cc5c(-c6ccc(SCC(CC)CCCC)s6)c6sccc6c(-c6ccc(SCC(CC)CCCC)s6)c5s4)s3)c3nn(CCCCCCCC)nc3c2-c2cccs2)C1=O,CCCCCCc1ccc(C2(c3ccc(CCCCCC)cc3)c3cc4c(cc3-c3sc5cc(C=C6C(=O)c7ccccc7C6=C(C#N)C#N)sc5c32)C(c2ccc(CCCCCC)cc2)(c2ccc(CCCCCC)cc2)c2c-4sc3cc(C=C4C(=O)c5ccccc5C4=C(C#N)C#N)sc23)cc1,9.12,-5.38,-3.54,-5.576,-3.916,,,1:1.5,,conventional,,,,
109646,10.1021/acsami.8b05700,CCCCCCCCN1C(=O)c2c(c(-c3ccc(-c4cc5c(-c6ccc(CC(CC)CCCC)s6)c6sccc6c(-c6ccc(CC(CC)CCCC)s6)c5s4)s3)c3nn(CCCCCCCC)nc3c2-c2cccs2)C1=O,CCCCCCc1ccc(C2(c3ccc(CCCCCC)cc3)c3cc4c(cc3-c3sc5cc(C=C6C(=O)c7ccccc7C6=C(C#N)C#N)sc5c32)C(c2ccc(CCCCCC)cc2)(c2ccc(CCCCCC)cc2)c2c-4sc3cc(C=C4C(=O)c5ccccc5C4=C(C#N)C#N)sc23)cc1,10.19,-5.43,-3.58,-5.576,-3.916,,,1:1,,conventional,,,,
109647,10.1021/acsami.8b05875,CCCCCCCCCCC(CCCCCCCC)CN1C=C2C(=O)N(CC(CCCCCCCC)CCCCCCCCCC)C(c3ccc(-c4cc5sc(-c6cccs6)cc5s4)s3)=C2C1=O,C=Cc1cnc(-c2cc3c4c(c(-c5ncc(-c6ccc(-c7cnc(-c8cc9c%10c(c(-c%11nccs%11)cc%11c%10c8C(=O)N(CC(CCCCCCCCCC)CCCCCCCCCCCC)C%11=O)C(=O)N(CC(CCCCCCCCCC)CCCCCCCCCCCC)C9=O)s7)s6)s5)cc5c4c2C(=O)N(CC(CCCCCCCCCC)CCCCCCCCCCCC)C5=O)C(=O)N(CC(CCCCCCCCCC)CCCCCCCCCCCC)C3=O)s1,0.06,-5.2,-3.5,-5.9,-4.2,,,1:1,,inverted,,,o-DCB,
109648,10.1021/acsami.8b05875,CCCCC(CC)COC(=O)c1sc2c(-c3cc4c(OCC(CC)CCCC)c5sccc5c(OCC(CC)CCCC)c4s3)scc2c1F,C=Cc1cnc(-c2cc3c4c(c(-c5ncc(-c6ccc(-c7cnc(-c8cc9c%10c(c(-c%11nccs%11)cc%11c%10c8C(=O)N(CC(CCCCCCCCCC)CCCCCCCCCCCC)C%11=O)C(=O)N(CC(CCCCCCCCCC)CCCCCCCCCCCC)C9=O)s7)s6)s5)cc5c4c2C(=O)N(CC(CCCCCCCCCC)CCCCCCCCCCCC)C5=O)C(=O)N(CC(CCCCCCCCCC)CCCCCCCCCCCC)C3=O)s1,0.3,-5.19,-3.43,-5.9,-4.2,,,1:1,,inverted,,,o-DCB,
109649,10.1021/acsami.8b05875,CCCCCCCCCCc1cc(-c2c3cc(-c4sc(-c5cc6c(cc(-c7cc(CCCCCC)cs7)c7nsnc76)c6nsnc56)cc4CCCCCC)sc3c(-c3cc(CCCCCCCCCC)c(CCCCCCCCCC)s3)c3ccsc23)sc1CCCCCCCCCC,C=Cc1cnc(-c2cc3c4c(c(-c5ncc(-c6ccc(-c7cnc(-c8cc9c%10c(c(-c%11nccs%11)cc%11c%10c8C(=O)N(CC(CCCCCCCCCC)CCCCCCCCCCCC)C%11=O)C(=O)N(CC(CCCCCCCCCC)CCCCCCCCCCCC)C9=O)s7)s6)s5)cc5c4c2C(=O)N(CC(CCCCCCCCCC)CCCCCCCCCCCC)C5=O)C(=O)N(CC(CCCCCCCCCC)CCCCCCCCCCCC)C3=O)s1,0.4,-5.19,-3.26,-5.9,-4.2,,,1:1,,inverted,,,o-DCB,
109650,10.1021/acsami.8b05875,CCCCCC(CC)OC(=O)c1sc2c(-c3cc4c(-c5ccc(CC(CC)CCCC)s5)c5sccc5c(-c5ccc(CC(CC)CCCC)s5)c4s3)scc2c1F,C=Cc1cnc(-c2cc3c4c(c(-c5ncc(-c6ccc(-c7cnc(-c8cc9c%10c(c(-c%11nccs%11)cc%11c%10c8C(=O)N(CC(CCCCCCCCCC)CCCCCCCCCCCC)C%11=O)C(=O)N(CC(CCCCCCCCCC)CCCCCCCCCCCC)C9=O)s7)s6)s5)cc5c4c2C(=O)N(CC(CCCCCCCCCC)CCCCCCCCCCCC)C5=O)C(=O)N(CC(CCCCCCCCCC)CCCCCCCCCCCC)C3=O)s1,1.9,-5.24,-3.45,-5.9,-4.2,,,1:1,,inverted,,,o-DCB,
109651,10.1021/acsami.8b05875,CCCCCC(CC)OC(=O)c1sc2c(-c3cc4c(-c5ccc(CC(CC)CCCC)s5)c5sccc5c(-c5ccc(CC(CC)CCCC)s5)c4s3)scc2c1F,C=Cc1cnc(-c2cc3c4c(c(-c5ncc(-c6ccc(-c7cnc(-c8cc9c%10c(c(-c%11nccs%11)cc%11c%10c8C(=O)N(CC(CCCCCCCCCC)CCCCCCCCCCCC)C%11=O)C(=O)N(CC(CCCCCCCCCC)CCCCCCCCCCCC)C9=O)s7)s6)s5)cc5c4c2C(=O)N(CC(CCCCCCCCCC)CCCCCCCCCCCC)C5=O)C(=O)N(CC(CCCCCCCCCC)CCCCCCCCCCCC)C3=O)s1,1.7,-5.24,-3.45,-5.9,-4.2,,175.0,1:1,,inverted,,,o-DCB,
109652,10.1021/acsami.8b05875,CCCCCC(CC)OC(=O)c1sc2c(-c3cc4c(-c5ccc(CC(CC)CCCC)s5)c5sccc5c(-c5ccc(CC(CC)CCCC)s5)c4s3)scc2c1F,C=Cc1cnc(-c2cc3c4c(c(-c5ncc(-c6ccc(-c7cnc(-c8cc9c%10c(c(-c%11nccs%11)cc%11c%10c8C(=O)N(CC(CCCCCCCCCC)CCCCCCCCCCCC)C%11=O)C(=O)N(CC(CCCCCCCCCC)CCCCCCCCCCCC)C9=O)s7)s6)s5)cc5c4c2C(=O)N(CC(CCCCCCCCCC)CCCCCCCCCCCC)C5=O)C(=O)N(CC(CCCCCCCCCC)CCCCCCCCCCCC)C3=O)s1,3.8,-5.24,-3.45,-5.9,-4.2,,,,,,,,o-DCB,
109653,10.1021/acsami.8b05875,CCCCCC(CC)OC(=O)c1sc2c(-c3cc4c(-c5ccc(CC(CC)CCCC)s5)c5sccc5c(-c5ccc(CC(CC)CCCC)s5)c4s3)scc2c1F,C=Cc1cnc(-c2cc3c4c(c(-c5ncc(-c6ccc(-c7cnc(-c8cc9c%10c(c(-c%11nccs%11)cc%11c%10c8C(=O)N(CC(CCCCCCCCCC)CCCCCCCCCCCC)C%11=O)C(=O)N(CC(CCCCCCCCCC)CCCCCCCCCCCC)C9=O)s7)s6)s5)cc5c4c2C(=O)N(CC(CCCCCCCCCC)CCCCCCCCCCCC)C5=O)C(=O)N(CC(CCCCCCCCCC)CCCCCCCCCCCC)C3=O)s1,3.5,-5.24,-3.45,-5.9,-4.2,75.0,,,,inverted,,,o-DCB,
109654,10.1021/acsami.8b05875,CCCCCC(CC)OC(=O)c1sc2c(-c3cc4c(-c5ccc(CC(CC)CCCC)s5)c5sccc5c(-c5ccc(CC(CC)CCCC)s5)c4s3)scc2c1F,C=Cc1cnc(-c2cc3c4c(c(-c5ncc(-c6ccc(-c7cnc(-c8cc9c%10c(c(-c%11nccs%11)cc%11c%10c8C(=O)N(CC(CCCCCCCCCC)CCCCCCCCCCCC)C%11=O)C(=O)N(CC(CCCCCCCCCC)CCCCCCCCCCCC)C9=O)s7)s6)s5)cc5c4c2C(=O)N(CC(CCCCCCCCCC)CCCCCCCCCCCC)C5=O)C(=O)N(CC(CCCCCCCCCC)CCCCCCCCCCCC)C3=O)s1,4.5,-5.24,-3.45,-5.9,-4.2,,,,,inverted,,,o-DCB,
109655,10.1021/acsami.8b07342,CCCCCCCCCCC(CCCCCCCC)Cc1csc(-c2c(F)c(F)c(-c3cc(CC(CCCCCCCC)CCCCCCCCCC)c(-c4ccc(-c5cccs5)s4)s3)c3nsnc23)c1,COC(=O)CCCC1(c2ccccc2)C23c4c5ccc6c7cc8c9c%10c(cc%11cc%12c%13c%14c(cc%15c%16ccc-5c2c%16c2c5c%16c%17c(c(c46)c7c9c%17c4c%10c%11c%13c4c%16c%14c%152)C513)C%12)C8,6.91,-5.32,-3.7,-5.9,-3.9,,80.0,1:1.3,,inverted,ZnO,MoO3,chlorobenzene,
109656,10.1021/acsami.8b07342,CCCCCCCCCCC(CCCCCCCC)Cc1csc(-c2c(F)c(F)c(-c3cc(CC(CCCCCCCC)CCCCCCCCCC)c(-c4ccc(-c5cccs5)s4)s3)c3nsnc23)c1,COC(=O)CCCC1(c2ccccc2)C23c4c5ccc6c7cc8c9c%10c(cc%11cc%12c%13c%14c(cc%15c%16ccc-5c2c%16c2c5c%16c%17c(c(c46)c7c9c%17c4c%10c%11c%13c4c%16c%14c%152)C513)C%12)C8,8.18,-5.32,-3.7,-5.9,-3.9,,80.0,1:1.3,,inverted,ZnO,MoO3,chlorobenzene,DIO
109657,10.1021/acsami.8b07342,CCCCCCCCCCC(CCCCCCCC)Cc1csc(-c2c(F)c(F)c(-c3cc(CC(CCCCCCCC)CCCCCCCCCC)c(-c4ccc(-c5cccs5)s4)s3)c3nsnc23)c1,COC(=O)CCCC1(c2ccccc2)C23c4c5ccc6c7cc8c9c%10c(cc%11cc%12c%13c%14c(cc%15c%16ccc-5c2c%16c2c5c%16c%17c(c(c46)c7c9c%17c4c%10c%11c%13c4c%16c%14c%152)C513)C%12)C8,1.83,-5.32,-3.7,-5.9,-3.9,,80.0,1:1.3,,inverted,ZnO,MoO3,o-xylene,
109658,10.1021/acsami.8b07342,CCCCCCCCCCC(CCCCCCCC)Cc1csc(-c2c(F)c(F)c(-c3cc(CC(CCCCCCCC)CCCCCCCCCC)c(-c4ccc(-c5cccs5)s4)s3)c3nsnc23)c1,COC(=O)CCCC1(c2ccccc2)C23c4c5ccc6c7cc8c9c%10c(cc%11cc%12c%13c%14c(cc%15c%16ccc-5c2c%16c2c5c%16c%17c(c(c46)c7c9c%17c4c%10c%11c%13c4c%16c%14c%152)C513)C%12)C8,10.13,-5.32,-3.7,-5.9,-3.9,,80.0,1:1.3,,inverted,ZnO,MoO3,o-xylene,
109659,10.1021/acsami.8b09061,CCCCC(CC)COC(=O)c1sc2csc(-c3cc4c(-c5ccc(CC(CC)CCCC)s5)c5sccc5c(-c5ccc(CC(CC)CCCC)s5)c4s3)c2c1F,CCCCCCCCCCC(CCCCCCCC)CN1C(=O)c2ccc3c4ccc5c6c(cc(-c7ccc[se]7)c(c7ccc(c2c37)C1=O)c64)C(=O)N(CC(CCCCCCCC)CCCCCCCCCC)C5=O,3.9,-5.29,-3.72,-5.65,-3.88,,,1:1,,conventional,PFN,PEDOT:PSS,,CN
109660,10.1021/acsami.8b09061,CCCCC(CC)COC(=O)c1sc2csc(-c3cc4c(-c5ccc(CC(CC)CCCC)s5)c5sccc5c(-c5ccc(CC(CC)CCCC)s5)c4s3)c2c1F,CCCCCCCCCCC(CCCCCCCC)CN1C(=O)c2ccc3c4ccc5c6c(cc(-c7ccc[se]7)c(c7ccc(c2c37)C1=O)c64)C(=O)N(CC(CCCCCCCC)CCCCCCCCCC)C5=O,4.8,-5.29,-3.72,-5.63,-3.87,,,1:1,,conventional,PFN,PEDOT:PSS,,CN
109661,10.1021/acsami.8b09061,CCCCC(CC)COC(=O)c1sc2csc(-c3cc4c(-c5ccc(CC(CC)CCCC)s5)c5sccc5c(-c5ccc(CC(CC)CCCC)s5)c4s3)c2c1F,CCCCCCCCCCC(CCCCCCCC)CN1C(=O)c2ccc3c4ccc5c6c(cc(-c7ccc[se]7)c(c7ccc(c2c37)C1=O)c64)C(=O)N(CC(CCCCCCCC)CCCCCCCCCC)C5=O,5.3,-5.29,-3.72,-5.65,-3.88,,,1:1,,conventional,PFN,PEDOT:PSS,,CN
109662,10.1021/acsami.8b09061,CCCCC(CC)COC(=O)c1sc2csc(-c3cc4c(-c5ccc(CC(CC)CCCC)s5)c5sccc5c(-c5ccc(CC(CC)CCCC)s5)c4s3)c2c1F,CCCCCCCCCCC(CCCCCCCC)CN1C(=O)c2ccc3c4ccc5c6c(cc(-c7ccc[se]7)c(c7ccc(c2c37)C1=O)c64)C(=O)N(CC(CCCCCCCC)CCCCCCCCCC)C5=O,6.2,-5.29,-3.72,-5.63,-3.87,,,1:1,,conventional,PFN,PEDOT:PSS,,CN
109663,10.1021/acsami.8b13274,CCCCC(CC)COc1c(OCC(CC)CCCC)c2cc(-c3sc(-c4c(F)cc(-c5cc(CC(CC)CCCC)cs5)c5nsnc45)cc3CC(CC)CCCC)sc2c2sccc12,COC(=O)CCCC1(c2ccccc2)C23c4c5ccc6c7cc8c9c%10c(cc%11cc%12c%13c%14c(cc%15c%16ccc-5c2c%16c2c5c%16c%17c(c(c46)c7c9c%17c4c%10c%11c%13c4c%16c%14c%152)C513)C%12)C8,7.78,-5.43,-3.68,-5.9,-3.9,100.0,80.0,1:2,3%,inverted,ZnO,MoO3,chlorobenzene,
109664,10.1021/acsami.8b13274,CCCCCCCCCCc1csc(-c2cc(F)c(-c3cc(CCCCCCCCCC)c(-c4cc5c(OCC(CC)CCCC)c(OCC(CC)CCCC)c6ccsc6c5s4)s3)c3nsnc23)c1,COC(=O)CCCC1(c2ccccc2)C23c4c5ccc6c7cc8c9c%10c(cc%11cc%12c%13c%14c(cc%15c%16ccc-5c2c%16c2c5c%16c%17c(c(c46)c7c9c%17c4c%10c%11c%13c4c%16c%14c%152)C513)C%12)C8,8.52,-5.46,-3.85,-5.9,-3.9,100.0,80.0,1:2,3%,inverted,ZnO,MoO3,chlorobenzene,
109665,10.1021/acsami.8b13274,CCCCCCCCCCCCc1csc(-c2cc(F)c(-c3cc(CCCCCCCCCCCC)c(-c4cc5c(OCC(CC)CCCC)c(OCC(CC)CCCC)c6ccsc6c5s4)s3)c3nsnc23)c1,COC(=O)CCCC1(c2ccccc2)C23c4c5ccc6c7cc8c9c%10c(cc%11cc%12c%13c%14c(cc%15c%16ccc-5c2c%16c2c5c%16c%17c(c(c46)c7c9c%17c4c%10c%11c%13c4c%16c%14c%152)C513)C%12)C8,9.7,-5.53,-3.93,-5.9,-3.9,100.0,80.0,1:2,3%,inverted,ZnO,MoO3,chlorobenzene,
109666,10.1021/acsami.8b13274,CCCCCCCCCCCCCCc1csc(-c2cc(F)c(-c3cc(CCCCCCCCCCCCCC)c(-c4cc5c(OCC(CC)CCCC)c(OCC(CC)CCCC)c6ccsc6c5s4)s3)c3nsnc23)c1,COC(=O)CCCC1(c2ccccc2)C23c4c5ccc6c7cc8c9c%10c(cc%11cc%12c%13c%14c(cc%15c%16ccc-5c2c%16c2c5c%16c%17c(c(c46)c7c9c%17c4c%10c%11c%13c4c%16c%14c%152)C513)C%12)C8,8.04,-5.5,-3.9,-5.9,-3.9,100.0,80.0,1:2,3%,inverted,ZnO,MoO3,chlorobenzene,
109667,10.1021/acsami.8b13274,CCCCCCCCCCCCCCCCc1csc(-c2cc(F)c(-c3cc(CCCCCCCCCCCCCCCC)c(-c4cc5c(OCC(CC)CCCC)c(OCC(CC)CCCC)c6ccsc6c5s4)s3)c3nsnc23)c1,COC(=O)CCCC1(c2ccccc2)C23c4c5ccc6c7cc8c9c%10c(cc%11cc%12c%13c%14c(cc%15c%16ccc-5c2c%16c2c5c%16c%17c(c(c46)c7c9c%17c4c%10c%11c%13c4c%16c%14c%152)C513)C%12)C8,7.9,-5.63,-4.02,-5.9,-3.9,100.0,80.0,1:2,3%,inverted,ZnO,MoO3,chlorobenzene,
109672,10.1021/acsami.8b15028,CCCCC(CC)Cc1ccc(-c2c3cc(-c4ccc(-c5sc(-c6cccs6)c6c5C(=O)c5c(CC(CC)CCCC)sc(CC(CC)CCCC)c5C6=O)s4)sc3c(-c3ccc(CC(CC)CCCC)s3)c3ccsc23)s1,CCCCCCCCCCC(CCCCCCCC)CN1C(=O)c2ccc3c4c(c(-c5ccc(-c6cccs6)s5)cc(c24)C1=O)C(=O)N(CC(CCCCCCCC)CCCCCCCCCC)C3=O,6.38,-5.33,-3.48,-5.71,-4.02,,,1:1.5,,conventional,AZO,PEDOT:PSS,"2,2,2-trifluoroethanol",
109673,10.1021/acsami.8b15028,CCCCC(CC)Cc1ccc(-c2c3cc(-c4ccc(-c5sc(-c6cccs6)c6c5C(=O)c5c(CC(CC)CCCC)sc(CC(CC)CCCC)c5C6=O)s4)sc3c(-c3ccc(CC(CC)CCCC)s3)c3ccsc23)s1,CCCCCCCCCCC(CCCCCCCC)CN1C(=O)c2ccc3c4c(c(-c5ccc(-c6cccs6)s5)cc(c24)C1=O)C(=O)N(CC(CCCCCCCC)CCCCCCCCCC)C3=O,7.85,-5.33,-3.48,-5.71,-4.02,,,1:1,,conventional,AZO,PEDOT:PSS,"2,2,2-trifluoroethanol",
109674,10.1021/acsami.8b15028,CCCCC(CC)Cc1ccc(-c2c3cc(-c4ccc(-c5sc(-c6cccs6)c6c5C(=O)c5c(CC(CC)CCCC)sc(CC(CC)CCCC)c5C6=O)s4)sc3c(-c3ccc(CC(CC)CCCC)s3)c3ccsc23)s1,CCCCCCCCCCC(CCCCCCCC)CN1C(=O)c2ccc3c4c(c(-c5ccc(-c6cccs6)s5)cc(c24)C1=O)C(=O)N(CC(CCCCCCCC)CCCCCCCCCC)C3=O,8.61,-5.33,-3.48,-5.71,-4.02,,,2:1,,conventional,AZO,PEDOT:PSS,"2,2,2-trifluoroethanol",
109675,10.1021/acsami.8b15028,CCCCC(CC)Cc1ccc(-c2c3cc(-c4ccc(-c5sc(-c6cccs6)c6c5C(=O)c5c(CC(CC)CCCC)sc(CC(CC)CCCC)c5C6=O)s4)sc3c(-c3ccc(CC(CC)CCCC)s3)c3ccsc23)s1,CCCCCCCCCCC(CCCCCCCC)CN1C(=O)c2ccc3c4c(c(-c5ccc(-c6cccs6)s5)cc(c24)C1=O)C(=O)N(CC(CCCCCCCC)CCCCCCCCCC)C3=O,8.42,-5.33,-3.48,-5.71,-4.02,,,3:1,,conventional,AZO,PEDOT:PSS,"2,2,2-trifluoroethanol",
109676,10.1021/acsami.8b15028,CCCCC(CC)Cc1ccc(-c2c3cc(-c4ccc(-c5sc(-c6cccs6)c6c5C(=O)c5c(CC(CC)CCCC)sc(CC(CC)CCCC)c5C6=O)s4)sc3c(-c3ccc(CC(CC)CCCC)s3)c3ccsc23)s1,CCCCCCCCCCC(CCCCCCCC)CN1C(=O)c2ccc3c4c(c(-c5ccc(-c6cccs6)s5)cc(c24)C1=O)C(=O)N(CC(CCCCCCCC)CCCCCCCCCC)C3=O,8.12,-5.33,-3.48,-5.71,-4.02,,,4:1,,conventional,AZO,PEDOT:PSS,"2,2,2-trifluoroethanol",
109677,10.1021/acsami.8b15028,CCCCC(CC)Cc1ccc(-c2c3cc(-c4ccc(-c5sc(-c6cccs6)c6c5C(=O)c5c(CC(CC)CCCC)sc(CC(CC)CCCC)c5C6=O)s4)sc3c(-c3ccc(CC(CC)CCCC)s3)c3ccsc23)s1,CCCCCCCCCCC(CCCCCCCC)CN1C(=O)c2ccc3c4c(c(-c5ccc(-c6cccs6)s5)cc(c24)C1=O)C(=O)N(CC(CCCCCCCC)CCCCCCCCCC)C3=O,7.86,-5.33,-3.48,-5.71,-4.02,,,9:1,,conventional,AZO,PEDOT:PSS,"2,2,2-trifluoroethanol",
109678,10.1021/acsami.8b15551,CCCCC(CC)COC(=O)c1sc2csc(-c3cc4c(-c5ccc(CC(CC)CCCC)s5)c5sccc5c(-c5ccc(CC(CC)CCCC)s5)c4s3)c2c1F,COC(=O)CCCC1(c2ccccc2)C23c4c5ccc6c7cc8c9c%10c(cc%11cc%12c%13c%14c(cc%15c%16ccc-5c2c%16c2c5c%16c%17c(c(c46)c7c9c%17c4c%10c%11c%13c4c%16c%14c%152)C513)C%12)C8,7.98,-5.29,-3.72,-5.9,-3.9,,80.0,1:1.5,3%,,,PEDOT:PSS,,
109679,10.1021/acsami.8b15551,CCCCC(CC)COC(=O)c1sc2csc(-c3cc4c(-c5ccc(CC(CC)CCCC)s5)c5sccc5c(-c5ccc(CC(CC)CCCC)s5)c4s3)c2c1F,COC(=O)CCCC1(c2ccccc2)C23c4c5ccc6c7cc8c9c%10c(cc%11cc%12c%13c%14c(cc%15c%16ccc-5c2c%16c2c5c%16c%17c(c(c46)c7c9c%17c4c%10c%11c%13c4c%16c%14c%152)C513)C%12)C8,8.82,-5.29,-3.72,-5.9,-3.9,,80.0,1:1.5,3%,,,PEDOT:PSS,,
109680,10.1021/acsami.8b15551,CCCCC(CC)COC(=O)c1sc2csc(-c3cc4c(-c5ccc(CC(CC)CCCC)s5)c5sccc5c(-c5ccc(CC(CC)CCCC)s5)c4s3)c2c1F,COC(=O)CCCC1(c2ccccc2)C23c4c5ccc6c7cc8c9c%10c(cc%11cc%12c%13c%14c(cc%15c%16ccc-5c2c%16c2c5c%16c%17c(c(c46)c7c9c%17c4c%10c%11c%13c4c%16c%14c%152)C513)C%12)C8,9.19,-5.29,-3.72,-5.9,-3.9,,80.0,1:1.5,3%,,,PEDOT:PSS,,
109681,10.1021/acsami.8b15551,CCCCC(CC)COC(=O)c1sc2csc(-c3cc4c(-c5ccc(CC(CC)CCCC)s5)c5sccc5c(-c5ccc(CC(CC)CCCC)s5)c4s3)c2c1F,COC(=O)CCCC1(c2ccccc2)C23c4c5ccc6c7cc8c9c%10c(cc%11cc%12c%13c%14c(cc%15c%16ccc-5c2c%16c2c5c%16c%17c(c(c46)c7c9c%17c4c%10c%11c%13c4c%16c%14c%152)C513)C%12)C8,9.3,-5.29,-3.72,-5.9,-3.9,,80.0,1:1.5,3%,,,PEDOT:PSS,,
109682,10.1021/acsami.8b15551,CCCCC(CC)COC(=O)c1sc2csc(-c3cc4c(-c5ccc(CC(CC)CCCC)s5)c5sccc5c(-c5ccc(CC(CC)CCCC)s5)c4s3)c2c1F,COC(=O)CCCC1(c2ccccc2)C23c4c5ccc6c7cc8c9c%10c(cc%11cc%12c%13c%14c(cc%15c%16ccc-5c2c%16c2c5c%16c%17c(c(c46)c7c9c%17c4c%10c%11c%13c4c%16c%14c%152)C513)C%12)C8,10.1,-5.29,-3.72,-5.9,-3.9,,80.0,1:1.5,3%,,,PEDOT:PSS,,
109683,10.1021/acsami.8b15551,CCCCC(CC)COC(=O)c1sc2csc(-c3cc4c(-c5ccc(CC(CC)CCCC)s5)c5sccc5c(-c5ccc(CC(CC)CCCC)s5)c4s3)c2c1F,COC(=O)CCCC1(c2ccccc2)C23c4c5ccc6c7cc8c9c%10c(cc%11cc%12c%13c%14c(cc%15c%16ccc-5c2c%16c2c5c%16c%17c(c(c46)c7c9c%17c4c%10c%11c%13c4c%16c%14c%152)C513)C%12)C8,10.2,-5.29,-3.72,-5.9,-3.9,,80.0,1:1.5,3%,,,PEDOT:PSS,,
109684,10.1021/acsami.8b15551,CCCCC(CC)COC(=O)c1sc2csc(-c3cc4c(-c5ccc(CC(CC)CCCC)s5)c5sccc5c(-c5ccc(CC(CC)CCCC)s5)c4s3)c2c1F,COC(=O)CCCC1(c2ccccc2)C23c4c5ccc6c7cc8c9c%10c(cc%11cc%12c%13c%14c(cc%15c%16ccc-5c2c%16c2c5c%16c%17c(c(c46)c7c9c%17c4c%10c%11c%13c4c%16c%14c%152)C513)C%12)C8,9.21,-5.29,-3.72,-5.9,-3.9,,80.0,1:1.5,3%,,,PEDOT:PSS,,
109685,10.1021/acsami.8b15551,CCCCC(CC)COC(=O)c1sc2csc(-c3cc4c(-c5ccc(CC(CC)CCCC)s5)c5sccc5c(-c5ccc(CC(CC)CCCC)s5)c4s3)c2c1F,COC(=O)CCCC1(c2ccccc2)C23c4c5ccc6c7cc8c9c%10c(cc%11cc%12c%13c%14c(cc%15c%16ccc-5c2c%16c2c5c%16c%17c(c(c46)c7c9c%17c4c%10c%11c%13c4c%16c%14c%152)C513)C%12)C8,8.54,-5.29,-3.72,-5.9,-3.9,,80.0,1:1.5,3%,,,PEDOT:PSS,,
109686,10.1021/acsami.8b16490,CCCCC(CC)COC(=O)c1sc2csc(-c3cc4c(-c5ccc(CC(CC)CCCC)s5)c5sccc5c(-c5ccc(CC(CC)CCCC)s5)c4s3)c2c1F,COC(=O)CCCC1(c2ccccc2)C23c4c5ccc6c7cc8c9c%10c(cc%11cc%12c%13c%14c(cc%15c%16ccc-5c2c%16c2c5c%16c%17c(c(c46)c7c9c%17c4c%10c%11c%13c4c%16c%14c%152)C513)C%12)C8,5.93,-5.29,-3.72,-5.9,-3.9,,,,,,,,chlorobenzene,
109687,10.1021/acsami.8b16490,CCCCC(CC)COC(=O)c1sc2csc(-c3cc4c(-c5ccc(CC(CC)CCCC)s5)c5sccc5c(-c5ccc(CC(CC)CCCC)s5)c4s3)c2c1F,COC(=O)CCCC1(c2ccccc2)C23c4c5ccc6c7cc8c9c%10c(cc%11cc%12c%13c%14c(cc%15c%16ccc-5c2c%16c2c5c%16c%17c(c(c46)c7c9c%17c4c%10c%11c%13c4c%16c%14c%152)C513)C%12)C8,6.47,-5.29,-3.72,-5.9,-3.9,,,,,,,,chlorobenzene:ODT,
109688,10.1021/acsami.8b16490,CCCCC(CC)COC(=O)c1sc2csc(-c3cc4c(-c5ccc(CC(CC)CCCC)s5)c5sccc5c(-c5ccc(CC(CC)CCCC)s5)c4s3)c2c1F,COC(=O)CCCC1(c2ccccc2)C23c4c5ccc6c7cc8c9c%10c(cc%11cc%12c%13c%14c(cc%15c%16ccc-5c2c%16c2c5c%16c%17c(c(c46)c7c9c%17c4c%10c%11c%13c4c%16c%14c%152)C513)C%12)C8,8.27,-5.29,-3.72,-5.9,-3.9,,,,,,,,chlorobenzene,
109689,10.1021/acsami.8b16490,CCCCC(CC)COC(=O)c1sc2csc(-c3cc4c(-c5ccc(CC(CC)CCCC)s5)c5sccc5c(-c5ccc(CC(CC)CCCC)s5)c4s3)c2c1F,COC(=O)CCCC1(c2ccccc2)C23c4c5ccc6c7cc8c9c%10c(cc%11cc%12c%13c%14c(cc%15c%16ccc-5c2c%16c2c5c%16c%17c(c(c46)c7c9c%17c4c%10c%11c%13c4c%16c%14c%152)C513)C%12)C8,8.41,-5.29,-3.72,-5.9,-3.9,,,,,,,,"chlorobenzene:1,8-diiodooctane",
109690,10.1021/acsami.8b16490,CCCCC(CC)COC(=O)c1sc2csc(-c3cc4c(-c5ccc(CC(CC)CCCC)s5)c5sccc5c(-c5ccc(CC(CC)CCCC)s5)c4s3)c2c1F,COC(=O)CCCC1(c2ccccc2)C23c4c5ccc6c7cc8c9c%10c(cc%11cc%12c%13c%14c(cc%15c%16ccc-5c2c%16c2c5c%16c%17c(c(c46)c7c9c%17c4c%10c%11c%13c4c%16c%14c%152)C513)C%12)C8,10.22,-5.29,-3.72,-5.9,-3.9,190.0,,,,,,,chlorobenzene:DPE,
109695,10.1021/acsami.8b22337,CCCCCCCCC(CCCCCCCC)n1c2ccccc2c2ccc(-c3ccc(-c4ccc(-c5cccs5)c5nsnc45)s3)cc21,COC(=O)CCCC1(c2ccccc2)C23c4c5ccc6c7cc8c9c%10c(cc%11cc%12c%13c%14c(cc%15c%16ccc-5c2c%16c2c5c%16c%17c(c(c46)c7c9c%17c4c%10c%11c%13c4c%16c%14c%152)C513)C%12)C8,5.67,-5.5,-3.6,-5.9,-3.9,,,1:4 PCDTBT:PC71BM,,inverted,ZnO,MoO3,o-DCB,
109696,10.1021/acsami.8b22337,CCCCCCCCC(CCCCCCCC)n1c2ccccc2c2ccc(-c3ccc(-c4ccc(-c5cccs5)c5nsnc45)s3)cc21,COC(=O)CCCC1(c2ccccc2)C23c4c5ccc6c7cc8c9c%10c(cc%11cc%12c%13c%14c(cc%15c%16ccc-5c2c%16c2c5c%16c%17c(c(c46)c7c9c%17c4c%10c%11c%13c4c%16c%14c%152)C513)C%12)C8,5.99,-5.5,-3.6,-5.9,-3.9,,,1:4 PCDTBT:PC71BM,,inverted,ZnO,MoO3,o-DCB,
109697,10.1021/acsami.8b22337,CCCCCCCCC(CCCCCCCC)n1c2ccccc2c2ccc(-c3ccc(-c4ccc(-c5cccs5)c5nsnc45)s3)cc21,COC(=O)CCCC1(c2ccccc2)C23c4c5ccc6c7cc8c9c%10c(cc%11cc%12c%13c%14c(cc%15c%16ccc-5c2c%16c2c5c%16c%17c(c(c46)c7c9c%17c4c%10c%11c%13c4c%16c%14c%152)C513)C%12)C8,5.48,-5.5,-3.6,-5.9,-3.9,,,1:4 PCDTBT:PC71BM,,inverted,ZnO,MoO3,o-DCB,
109698,10.1021/acsami.8b22337,CCCCCCCCC(CCCCCCCC)n1c2ccccc2c2ccc(-c3ccc(-c4ccc(-c5cccs5)c5nsnc45)s3)cc21,COC(=O)CCCC1(c2ccccc2)C23c4c5ccc6c7cc8c9c%10c(cc%11cc%12c%13c%14c(cc%15c%16ccc-5c2c%16c2c5c%16c%17c(c(c46)c7c9c%17c4c%10c%11c%13c4c%16c%14c%152)C513)C%12)C8,5.55,-5.5,-3.6,-5.9,-3.9,,,1:4 PCDTBT:PC71BM,,inverted,ZnO,MoO3,o-DCB,
109699,10.1021/acsami.8b22337,CCCCCCCCC(CCCCCCCC)n1c2ccccc2c2ccc(-c3ccc(-c4ccc(-c5cccs5)c5nsnc45)s3)cc21,COC(=O)CCCC1(c2ccccc2)C23c4c5ccc6c7cc8c9c%10c(cc%11cc%12c%13c%14c(cc%15c%16ccc-5c2c%16c2c5c%16c%17c(c(c46)c7c9c%17c4c%10c%11c%13c4c%16c%14c%152)C513)C%12)C8,5.35,-5.5,-3.6,-5.9,-3.9,80.0,,1:4 PCDTBT:PC71BM,,inverted,ZnO,MoO3,o-DCB,
109700,10.1021/acsami.8b22337,CCCCCCCCC(CCCCCCCC)n1c2ccccc2c2ccc(-c3ccc(-c4ccc(-c5cccs5)c5nsnc45)s3)cc21,COC(=O)CCCC1(c2ccccc2)C23c4c5ccc6c7cc8c9c%10c(cc%11cc%12c%13c%14c(cc%15c%16ccc-5c2c%16c2c5c%16c%17c(c(c46)c7c9c%17c4c%10c%11c%13c4c%16c%14c%152)C513)C%12)C8,5.85,-5.5,-3.6,-5.9,-3.9,80.0,70.0,1:4 PCDTBT:PC71BM,,inverted,ZnO,MoO3,o-DCB,
109701,10.1021/acsami.9b00337,CCCCC(CC)COC(=O)c1sc2csc(-c3cc4c(-c5ccc(CC(CC)CCCC)s5)c5sccc5c(-c5ccc(CC(CC)CCCC)s5)c4s3)c2c1F,CCCCC(=O)OCC1(c2ccccc2)C2=CC=Cc3cccc4cccc5ccc6ccccc7cccc1c7c6c5c-4c3C2,8.1,-5.29,-3.72,-6.1,-3.9,105.0,,1:1.5,3 vol%,conventional,LiF,PEDOT:PSS,chlorobenzene,DIO
109702,10.1021/acsami.9b00337,CCCCC(CC)COC(=O)c1sc2csc(-c3cc4c(-c5ccc(CC(CC)CCCC)s5)c5sccc5c(-c5ccc(CC(CC)CCCC)s5)c4s3)c2c1F,CCCCC(=O)OCC1(c2ccccc2)C2=CC=Cc3cccc4cccc5ccc6ccccc7cccc1c7c6c5c-4c3C2,7.1,-5.29,-3.72,-6.1,-3.9,217.0,,1:1.5,3 vol %,conventional,LiF,PEDOT:PSS,chlorobenzene,DIO
109703,10.1021/acsami.9b00337,CCCCC(CC)COC(=O)c1sc2csc(-c3cc4c(-c5ccc(CC(CC)CCCC)s5)c5sccc5c(-c5ccc(CC(CC)CCCC)s5)c4s3)c2c1F,CCCCC(=O)OCC1(c2ccccc2)C2=CC=Cc3cccc4cccc5ccc6ccccc7cccc1c7c6c5c-4c3C2,7.5,-5.29,-3.72,-6.1,-3.9,219.0,,1:2,3 vol%,conventional,LiF,PEDOT:PSS,chlorobenzene,DIO
109704,10.1021/acsami.9b00337,CCCCC(CC)COC(=O)c1sc2csc(-c3cc4c(-c5ccc(CC(CC)CCCC)s5)c5sccc5c(-c5ccc(CC(CC)CCCC)s5)c4s3)c2c1F,CCCCC(=O)OCC1(c2ccccc2)C2=CC=Cc3cccc4cccc5ccc6ccccc7cccc1c7c6c5c-4c3C2,7.9,-5.29,-3.72,-6.1,-3.9,225.0,,1:3,3 vol%,conventional,LiF,PEDOT:PSS,chlorobenzene,DIO
109705,10.1021/acsami.9b00337,CCCCC(CC)COC(=O)c1sc2csc(-c3cc4c(-c5ccc(CC(CC)CCCC)s5)c5sccc5c(-c5ccc(CC(CC)CCCC)s5)c4s3)c2c1F,CCCCC(=O)OCC1(c2ccccc2)C2=CC=Cc3cccc4cccc5ccc6ccccc7cccc1c7c6c5c-4c3C2,7.0,-5.29,-3.72,-6.1,-3.9,210.0,,1:4,3 vol%,conventional,LiF,PEDOT:PSS,chlorobenzene,DIO
109706,10.1021/acsami.9b05537,CCCCCCCCN1C(=O)c2csc(-c3cc4c(-c5ccc(CC(CC)CCCC)s5)c5sccc5c(-c5ccc(CC(CC)CCCC)s5)c4s3)c2C1=O,CCCCCCCCCCCCC(CCCCCCCCCC)CN1C(=O)c2ccc3c4c(c(-c5ccc(-c6sc(-c7cccs7)c7c6C(=O)N(CCCCCCCC)C7=O)s5)cc(c24)C1=O)C(=O)N(CC(CCCCCCCCCC)CCCCCCCCCCCC)C3=O,4.55,-5.49,-3.64,-6.06,-3.94,,,1.3:1.0,1.5 vol %,conventional,PNDIT-F3N-Br,PEDOT:PSS,chloroform,DPE
109707,10.1021/acsami.9b05537,CCCCCCCCN1C(=O)c2csc(-c3cc4c(-c5ccc(CC(CC)CCCC)s5)c5sccc5c(-c5ccc(CC(CC)CCCC)s5)c4s3)c2C1=O,CCCCCCCCCCC(CCCCCCCC)CN1C(=O)c2ccc3c4c(c(-c5ccc(-c6sc(-c7cccs7)c7c6C(=O)N(CCCCCCCC)C7=O)s5)cc(c24)C1=O)C(=O)N(CC(CCCCCCCC)CCCCCCCCCC)C3=O,5.78,-5.49,-3.64,-6.03,-3.95,,,1.3:1.0,1.5 vol %,conventional,PNDIT-F3N-Br,PEDOT:PSS,chloroform,DPE
109708,10.1021/acsami.9b05537,CCCCCCCCN1C(=O)c2csc(-c3cc4c(-c5ccc(CC(CC)CCCC)s5)c5sccc5c(-c5ccc(CC(CC)CCCC)s5)c4s3)c2C1=O,CCCCCCCCC(CCCCCC)CN1C(=O)c2ccc3c4c(c(-c5ccc(-c6sc(-c7cccs7)c7c6C(=O)N(CCCCCCCC)C7=O)s5)cc(c24)C1=O)C(=O)N(CC(CCCCCC)CCCCCCCC)C3=O,6.62,-5.49,-3.64,-5.97,-4.01,,,1.3:1.0,1.5 vol %,conventional,PNDIT-F3N-Br,PEDOT:PSS,chloroform,DPE
109712,10.1021/acsami.9b12814,CCCCC(CC)Cc1ccc(-c2c3cc(-c4ccc(-c5sc(-c6cccs6)c6c5C(=O)c5c(CC(CC)CCCC)sc(CC(CC)CCCC)c5C6=O)s4)sc3c(-c3ccc(CC(CC)CCCC)s3)c3ccsc23)s1,CCCCCCCCCCC(CCCCCCCC)CN1C(=O)c2ccc3c4c(c(-c5ccc(-c6cc7sccc7s6)s5)cc(c24)C1=O)C(=O)N(CC(CCCCCCCC)CCCCCCCCCC)C3=O,6.09,-5.33,-3.48,-5.81,-3.76,,120.0,2:1,,inverted,ZnO,MoO3,,
109713,10.1021/acsami.9b12814,CCCCC(CC)Cc1ccc(-c2c3cc(-c4ccc(-c5sc(-c6cccs6)c6c5C(=O)c5c(CC(CC)CCCC)sc(CC(CC)CCCC)c5C6=O)s4)sc3c(-c3ccc(CC(CC)CCCC)s3)c3ccsc23)s1,CCCCCCCCCCC(CCCCCCCC)CN1C(=O)c2ccc3c4c(c(-c5ccc(/C=C/c6cccs6)s5)cc(c24)C1=O)C(=O)N(CC(CCCCCCCC)CCCCCCCCCC)C3=O,4.24,-5.33,-3.48,-5.575,-3.815,,120.0,1.5:1,,inverted,ZnO,MoO3,,
109714,10.1021/acsami.9b12814,CCCCCCCCC(CCCCCC)Cn1nc2c(-c3cccs3)c(F)c(F)c(-c3ccc(-c4cc5c(-c6ccc([Si](CCC)(CCC)CCC)s6)c6sccc6c(-c6ccc([Si](CCC)(CCC)CCC)s6)c5s4)s3)c2n1,CCCCCCCCCCC(CCCCCCCC)CN1C(=O)c2ccc3c4c(c(-c5ccc(-c6cc7sccc7s6)s5)cc(c24)C1=O)C(=O)N(CC(CCCCCCCC)CCCCCCCCCC)C3=O,4.47,-5.4,-3.24,-5.81,-3.76,,120.0,1.5:1,,inverted,ZnO,MoO3,,
109715,10.1021/acsami.9b12814,CCCCCCCCC(CCCCCC)Cn1nc2c(-c3cccs3)c(F)c(F)c(-c3ccc(-c4cc5c(-c6ccc([Si](CCC)(CCC)CCC)s6)c6sccc6c(-c6ccc([Si](CCC)(CCC)CCC)s6)c5s4)s3)c2n1,CCCCCCCCCCC(CCCCCCCC)CN1C(=O)c2ccc3c4c(c(-c5ccc(/C=C/c6cccs6)s5)cc(c24)C1=O)C(=O)N(CC(CCCCCCCC)CCCCCCCCCC)C3=O,2.32,-5.4,-3.24,-5.575,-3.815,,120.0,2:1,,inverted,ZnO,MoO3,,
109716,10.1021/acsami.9b13812,COCCOCCOCCOCC(COCCOCCOCCOC)Oc1cc(-c2ccc(-c3c(F)c(F)cc4nsnc34)s2)c(OC(COCCOCCOCCOC)COCCOCCOCCOC)cc1-c1cccs1,COCCOCCOCC(COCCOCCOC)CN1C(=O)c2ccc3c4c(c(-c5cccs5)cc(c24)C1=O)C(=O)N(CC(COCCOCCOC)COCCOCCOC)C3=O,2.15,-5.19,-3.46,-5.74,-4.01,,,,,conventional,PNDIT-F3N,PEDOT:PSS,water:ethanol (15:85),
109717,10.1021/acsami.9b13812,COCCOCCOCCOCC(COCCOCCOCCOC)Oc1cc(-c2ccc(-c3c(F)c(F)cc4nsnc34)s2)c(OC(COCCOCCOCCOC)COCCOCCOCCOC)cc1-c1cccs1,COCCOCCOCCOCC(COCCOCCOCCOC)CN1C(=O)c2ccc3c4c(c(-c5cccs5)cc(c24)C1=O)C(=O)N(CC(COCCOCCOCCOC)COCCOCCOCCOC)C3=O,1.43,-5.19,-3.46,-5.72,-3.96,,,,,conventional,PNDIT-F3N,PEDOT:PSS,water:ethanol (15:85),
109718,10.1021/acsami.9b13812,COCCOCCOCCOCC(COCCOCCOCCOC)Oc1cc(-c2ccc(-c3c(F)c(F)cc4nsnc34)s2)c(OC(COCCOCCOCCOC)COCCOCCOCCOC)cc1-c1cccs1,COCCOCCOCCOCC(COCCOCCOCCOC)CN1C(=O)c2ccc3c4c(c(-c5ccc(-c6cccs6)s5)cc(c24)C1=O)C(=O)N(CC(COCCOCCOCCOC)COCCOCCOCCOC)C3=O,1.56,-5.19,-3.46,-5.44,-3.93,,,,,conventional,PNDIT-F3N,PEDOT:PSS,water:ethanol (15:85),
109719,10.1021/acsami.9b15672,CCCCCCCCCCCCSc1ccc(-c2c3cc(-c4ccc(-c5c(F)c(F)c(-c6cccs6)c6nn(CC(CCCCCC)CCCCCCCC)nc56)s4)sc3c(-c3ccc(SCCCCCCCCCCCC)s3)c3ccsc23)s1,CCCCCCCCCCC(CCCCCCCC)CN1C(=O)c2ccc3c4c(c(-c5ccc(-c6cccs6)s5)cc(c24)C1=O)C(=O)N(CC(CCCCCCCC)CCCCCCCCCC)C3=O,6.58,-5.3,-3.15,-5.71,-4.02,,100.0,2:1,,conventional,AZO,PEDOT:PSS,chloroform,DIO
109720,10.1021/acsami.9b15672,CCCCCCCCC(CCCCCC)Cn1nc2c(-c3cccs3)c(F)c(F)c(-c3ccc(-c4cc5c(-c6ccc([Si](CCC)(CCC)CCC)s6)c6sccc6c(-c6ccc([Si](CCC)(CCC)CCC)s6)c5s4)s3)c2n1,CCCCCCCCCCC(CCCCCCCC)CN1C(=O)c2ccc3c4c(c(-c5ccc(-c6cccs6)s5)cc(c24)C1=O)C(=O)N(CC(CCCCCCCC)CCCCCCCCCC)C3=O,9.31,-5.4,-3.24,-5.71,-4.02,,100.0,2:1,,conventional,AZO,PEDOT:PSS,chloroform,DIO
109721,10.1021/acsami.9b15936,CCCCC(CC)Cc1ccc(-c2c3cc(-c4scc5c4C(=O)N(CC(CC)CCCC)C5=O)sc3c(-c3ccc(CC(CC)CCCC)s3)c3ccsc23)s1,CCCCCCCCC(CCCCCC)CN1C(=O)c2ccc3c4c(c(-c5cccs5)cc(c24)C1=O)C(=O)N(CC(CCCCCC)CCCCCCCC)C3=O,6.41,-5.84,-3.76,-5.64,-3.82,120.0,,1.5:1,,conventional,PFN-Br,PEDOT:PSS,2-MeTHF,
109722,10.1021/acsami.9b15936,C=CCCCCCCCCCN1C(=O)c2c(-c3cc4c(-c5ccc(CC(CC)CCCC)s5)c5sccc5c(-c5ccc(CC(CC)CCCC)s5)c4s3)sc(-c3cc4c(-c5ccc(CC(CC)CCCC)s5)c5sc(-c6sc(-c7sc(-c8cc(CCCCCC)cs8)c8c7C(=O)N(CCCCCCCC)C8=O)cc6CCCCCC)cc5c(-c5ccc(CC(CC)CCCC)s5)c4s3)c2C1=O,CCCCCCCCC(CCCCCC)CN1C(=O)c2ccc3c4c(c(-c5cccs5)cc(c24)C1=O)C(=O)N(CC(CCCCCC)CCCCCCCC)C3=O,5.95,-5.58,-3.59,-5.64,-3.82,120.0,,1.5:1,,conventional,PFN-Br,PEDOT:PSS,2-MeTHF,
109723,10.1021/acsami.9b15936,C=CCCCCCCCCCN1C(=O)c2c(-c3cc4c(-c5ccc(CC(CC)CCCC)s5)c5sccc5c(-c5ccc(CC(CC)CCCC)s5)c4s3)sc(-c3cc4c(-c5ccc(CC(CC)CCCC)s5)c5sc(-c6sc(-c7sc(-c8cc(CCCCCC)cs8)c8c7C(=O)N(CCCCCCCC)C8=O)cc6CCCCCC)cc5c(-c5ccc(CC(CC)CCCC)s5)c4s3)c2C1=O,CCCCCCCCC(CCCCCC)CN1C(=O)c2ccc3c4c(c(-c5cccs5)cc(c24)C1=O)C(=O)N(CC(CCCCCC)CCCCCCCC)C3=O,8.2,-5.57,-3.56,-5.64,-3.82,120.0,,1.5:1,,conventional,PFN-Br,PEDOT:PSS,2-MeTHF,
109724,10.1021/acsami.9b15936,C=CCCCCCCCCCN1C(=O)c2c(-c3cc4c(-c5ccc(CC(CC)CCCC)s5)c5sccc5c(-c5ccc(CC(CC)CCCC)s5)c4s3)sc(-c3cc4c(-c5ccc(CC(CC)CCCC)s5)c5sc(-c6sc(-c7sc(-c8cc(CCCCCC)cs8)c8c7C(=O)N(CCCCCCCC)C8=O)cc6CCCCCC)cc5c(-c5ccc(CC(CC)CCCC)s5)c4s3)c2C1=O,CCCCCCCCC(CCCCCC)CN1C(=O)c2ccc3c4c(c(-c5cccs5)cc(c24)C1=O)C(=O)N(CC(CCCCCC)CCCCCCCC)C3=O,6.43,-5.56,-3.54,-5.64,-3.82,120.0,,1.5:1,,conventional,PFN-Br,PEDOT:PSS,2-MeTHF,
109725,10.1021/acsami.9b15936,C=CCCCCCCCCCN1C(=O)c2c(-c3cc4c(-c5ccc(CC(CC)CCCC)s5)c5sccc5c(-c5ccc(CC(CC)CCCC)s5)c4s3)sc(-c3cc4c(-c5ccc(CC(CC)CCCC)s5)c5sc(-c6sc(-c7sc(-c8cc(CCCCCC)cs8)c8c7C(=O)N(CCCCCCCC)C8=O)cc6CCCCCC)cc5c(-c5ccc(CC(CC)CCCC)s5)c4s3)c2C1=O,CCCCCCCCC(CCCCCC)CN1C(=O)c2ccc3c4c(c(-c5cccs5)cc(c24)C1=O)C(=O)N(CC(CCCCCC)CCCCCCCC)C3=O,4.17,-5.54,-3.5,-5.64,-3.82,120.0,,1.5:1,,conventional,PFN-Br,PEDOT:PSS,2-MeTHF,
109726,10.1021/acsami.9b15936,C=CCCCCCCCCCN1C(=O)c2c(-c3cc4c(-c5ccc(CC(CC)CCCC)s5)c5sccc5c(-c5ccc(CC(CC)CCCC)s5)c4s3)sc(-c3cc4c(-c5ccc(CC(CC)CCCC)s5)c5sc(-c6sc(-c7sc(-c8cc(CCCCCC)cs8)c8c7C(=O)N(CCCCCCCC)C8=O)cc6CCCCCC)cc5c(-c5ccc(CC(CC)CCCC)s5)c4s3)c2C1=O,CCCCCCCCC(CCCCCC)CN1C(=O)c2ccc3c4c(c(-c5cccs5)cc(c24)C1=O)C(=O)N(CC(CCCCCC)CCCCCCCC)C3=O,2.29,-5.51,-3.44,-5.64,-3.82,120.0,,1.5:1,,conventional,PFN-Br,PEDOT:PSS,2-MeTHF,
109727,10.1021/acsami.9b17185,CCCCC(CC)COC(=O)c1sc2csc(-c3cc4c(-c5ccc(CC(CC)CCCC)s5)c5sccc5c(-c5ccc(CC(CC)CCCC)s5)c4s3)c2c1F,CCCCCCCCC1(CCCCCCCC)c2cc(-c3ccc(/C=C4\C(=O)c5ccccc5C4=C(C#N)C#N)s3)ccc2-c2nc3c(nc21)-c1ccc(-c2ccc(/C=C4\C(=O)c5ccccc5C4=C(C#N)C#N)s2)cc1C3(CCCCCCCC)CCCCCCCC,7.32,-5.29,-3.72,-5.69,-3.5,,100.0,1:2,1%,inverted,,,chlorobenzene,CN
109728,10.1021/acsami.9b17185,CCCCC(CC)COC(=O)c1sc2csc(-c3cc4c(-c5ccc(CC(CC)CCCC)s5)c5sccc5c(-c5ccc(CC(CC)CCCC)s5)c4s3)c2c1F,CCCCCCCCC1(CCCCCCCC)c2cc(-c3ccc(/C=C4\C(=O)c5cc(Cl)c(Cl)cc5C4=C(C#N)C#N)s3)ccc2-c2nc3c(nc21)-c1ccc(-c2ccc(/C=C4\C(=O)c5cc(Cl)c(Cl)cc5C4=C(C#N)C#N)s2)cc1C3(CCCCCCCC)CCCCCCCC,6.2,-5.29,-3.72,-5.72,-3.56,,100.0,1:1.5,,inverted,,,chlorobenzene,
109729,10.1021/acsami.9b17185,CCCCC(CC)COC(=O)c1sc2csc(-c3cc4c(-c5ccc(CC(CC)CCCC)s5)c5sccc5c(-c5ccc(CC(CC)CCCC)s5)c4s3)c2c1F,CCCCCCCCC1(CCCCCCCC)c2cc(-c3ccc(/C=C4\C(=O)c5cc(F)c(F)cc5C4=C(C#N)C#N)s3)ccc2-c2nc3c(nc21)-c1ccc(-c2ccc(/C=C4\C(=O)c5cc(F)c(F)cc5C4=C(C#N)C#N)s2)cc1C3(CCCCCCCC)CCCCCCCC,5.81,-5.29,-3.72,-5.71,-3.53,,100.0,1:1.5,,inverted,,,chlorobenzene,
109730,10.1021/acsami.9b17185,CCCCC(CC)COC(=O)c1sc2csc(-c3cc4c(-c5ccc(CC(CC)CCCC)s5)c5sccc5c(-c5ccc(CC(CC)CCCC)s5)c4s3)c2c1F,CCCCCCCCC1(CCCCCCCC)c2cc(-c3ccc(/C=C4\C(=O)c5ccccc5C4=C(C#N)C#N)s3)ccc2-c2nc3c(nc21)-c1ccc(-c2ccc(/C=C4\C(=O)c5ccccc5C4=C(C#N)C#N)s2)cc1C3(CCCCCCCC)CCCCCCCC,7.68,-5.29,-3.72,-5.69,-3.5,,100.0,1:2,0.8%,inverted,,,o-xylene,MN
109731,10.1021/acsami.9b17185,CCCCC(CC)COC(=O)c1sc2csc(-c3cc4c(-c5ccc(CC(CC)CCCC)s5)c5sccc5c(-c5ccc(CC(CC)CCCC)s5)c4s3)c2c1F,CCCCCCCCC1(CCCCCCCC)c2cc(-c3ccc(/C=C4\C(=O)c5cc(Cl)c(Cl)cc5C4=C(C#N)C#N)s3)ccc2-c2nc3c(nc21)-c1ccc(-c2ccc(/C=C4\C(=O)c5cc(Cl)c(Cl)cc5C4=C(C#N)C#N)s2)cc1C3(CCCCCCCC)CCCCCCCC,5.32,-5.29,-3.72,-5.72,-3.56,,100.0,1:1.5,0.8%,inverted,,,o-xylene,MN
109732,10.1021/acsami.9b17185,CCCCC(CC)COC(=O)c1sc2csc(-c3cc4c(-c5ccc(CC(CC)CCCC)s5)c5sccc5c(-c5ccc(CC(CC)CCCC)s5)c4s3)c2c1F,CCCCCCCCC1(CCCCCCCC)c2cc(-c3ccc(/C=C4\C(=O)c5cc(F)c(F)cc5C4=C(C#N)C#N)s3)ccc2-c2nc3c(nc21)-c1ccc(-c2ccc(/C=C4\C(=O)c5cc(F)c(F)cc5C4=C(C#N)C#N)s2)cc1C3(CCCCCCCC)CCCCCCCC,3.81,-5.29,-3.72,-5.71,-3.53,,100.0,1:1.5,0.8%,inverted,,,o-xylene,MN
109733,10.1021/acsami.9b18278,CCCCCCCCCCC(CCCCCCCC)COC(=O)c1cc2c(-c3nc(C)cs3)sc(-c3nc(C)c(-c4cc5c(-c6ccc(CC(CC)CCCC)s6)c6sccc6c(-c6ccc(CC(CC)CCCC)s6)c5s4)s3)c2s1,COC(=O)CCCC1(c2ccccc2)C23c4c5ccc6c7cc8c9c%10c(cc%11cc%12c%13c%14c(cc%15c%16ccc-5c2c%16c2c5c%16c%17c(c(c46)c7c9c%17c4c%10c%11c%13c4c%16c%14c%152)C513)C%12)C8,3.05,-5.36,-3.75,-5.9,-3.9,,,1:1.5,,conventional,PFN-Br,PEDOT:PSS,,
109734,10.1021/acsami.9b18278,CCCCCCCCCCC(CCCCCCCC)COC(=O)c1cc2c(-c3nc(C)cs3)sc(-c3nc(C)c(-c4cc5c(-c6ccc(CC(CC)CCCC)s6)c6sccc6c(-c6ccc(CC(CC)CCCC)s6)c5s4)s3)c2s1,COC(=O)CCCC1(c2ccccc2)C23c4c5ccc6c7cc8c9c%10c(cc%11cc%12c%13c%14c(cc%15c%16ccc-5c2c%16c2c5c%16c%17c(c(c46)c7c9c%17c4c%10c%11c%13c4c%16c%14c%152)C513)C%12)C8,9.12,-5.36,-3.75,-5.9,-3.9,,,1:1.5,3%,conventional,PFN-Br,PEDOT:PSS,,
109735,10.1021/acsami.9b18278,CCCCCCCCCCC(CCCCCCCC)COC(=O)c1cc2c(-c3nc(Cl)cs3)sc(-c3nc(Cl)c(-c4cc5c(-c6ccc(CC(CC)CCCC)s6)c6sccc6c(-c6ccc(CC(CC)CCCC)s6)c5s4)s3)c2s1,COC(=O)CCCC1(c2ccccc2)C23c4c5ccc6c7cc8c9c%10c(cc%11cc%12c%13c%14c(cc%15c%16ccc-5c2c%16c2c5c%16c%17c(c(c46)c7c9c%17c4c%10c%11c%13c4c%16c%14c%152)C513)C%12)C8,2.64,-5.56,-3.97,-5.9,-3.9,,,1:1.5,,conventional,PFN-Br,PEDOT:PSS,,
109736,10.1021/acsami.9b18278,CCCCCCCCCCC(CCCCCCCC)COC(=O)c1cc2c(-c3nc(Cl)cs3)sc(-c3nc(Cl)c(-c4cc5c(-c6ccc(CC(CC)CCCC)s6)c6sccc6c(-c6ccc(CC(CC)CCCC)s6)c5s4)s3)c2s1,COC(=O)CCCC1(c2ccccc2)C23c4c5ccc6c7cc8c9c%10c(cc%11cc%12c%13c%14c(cc%15c%16ccc-5c2c%16c2c5c%16c%17c(c(c46)c7c9c%17c4c%10c%11c%13c4c%16c%14c%152)C513)C%12)C8,10.35,-5.56,-3.97,-5.9,-3.9,,,1:1.5,3%,conventional,PFN-Br,PEDOT:PSS,,
109737,10.1021/acsami.9b18301,CCCCCCCCC(CCCCCC)Cn1nc2c(-c3cccs3)c(F)c(F)c(-c3ccc(-c4cc5c(-c6ccc(CC(CC)CCCC)s6)c6sccc6c(-c6ccc(CC(CC)CCCC)s6)c5s4)s3)c2n1,CCCCCCc1ccc(C2(c3ccc(CCCCCC)cc3)c3cc4c(cc3-c3sc(-c5scc(/C=C6\C(=O)c7c(F)cccc7C6=C(C#N)C#N)c5OCC(CC)CCCC)cc32)C(c2ccc(CCCCCC)cc2)(c2ccc(CCCCCC)cc2)c2cc(-c3scc(/C=C5\C(=O)c6c(F)cccc6C5=C(C#N)C#N)c3OCC(CC)CCCC)sc2-4)cc1,7.65,-5.2,-3.05,-5.34,-3.74,,150.0,1:1,,inverted,,,,
109738,10.1021/acsami.9b18301,CCCCCCCCC(CCCCCC)Cn1nc2c(-c3cccs3)c(F)c(F)c(-c3ccc(-c4cc5c(-c6ccc(CC(CC)CCCC)s6)c6sccc6c(-c6ccc(CC(CC)CCCC)s6)c5s4)s3)c2n1,CCCCCCc1ccc(C2(c3ccc(CCCCCC)cc3)c3cc4c(cc3-c3sc(-c5scc(/C=C6\C(=O)c7cc(F)ccc7C6=C(C#N)C#N)c5OCC(CC)CCCC)cc32)C(c2ccc(CCCCCC)cc2)(c2ccc(CCCCCC)cc2)c2cc(-c3scc(/C=C5\C(=O)c6cc(F)ccc6C5=C(C#N)C#N)c3OCC(CC)CCCC)sc2-4)cc1,12.86,-5.2,-3.05,-5.29,-3.73,,150.0,1:1,,inverted,,,,
109739,10.1021/acsami.9b19676,CCCCC(CC)Cc1ccc(-c2c3cc(-c4ccc(-c5sc(-c6cccs6)c6c5C(=O)c5c(CC(CC)CCCC)sc(CC(CC)CCCC)c5C6=O)s4)sc3c(-c3ccc(CC(CC)CCCC)s3)c3ccsc23)s1,CCCCCCOc1cc(-c2cc3c(s2)-c2cc4c(cc2C(c2ccc(CCCCCC)cc2)(c2ccc(CCCCCC)cc2)O3)-c2sc(-c3cc(OCCCCCC)c(/C=C5\C(=O)c6cc(F)c(F)cc6C5=C(C#N)C#N)s3)cc2OC4(c2ccc(CCCCCC)cc2)c2ccc(CCCCCC)cc2)sc1/C=C1\C(=O)c2cc(F)c(F)cc2C1=C(C#N)C#N,6.13,-5.33,-3.48,-5.5,-3.87,100.0,,1:1,,conventional,ZnO,PEDOT:PSS,,
109740,10.1021/acsami.9b19676,CCCCC(CC)Cc1ccc(-c2c3cc(-c4ccc(-c5sc(-c6cccs6)c6c5C(=O)c5c(CC(CC)CCCC)sc(CC(CC)CCCC)c5C6=O)s4)sc3c(-c3ccc(CC(CC)CCCC)s3)c3ccsc23)s1,CCCCCCOc1cc(-c2cc3c(s2)-c2cc4c(cc2C(c2ccc(CCCCCC)cc2)(c2ccc(CCCCCC)cc2)O3)-c2sc(-c3cc(OCCCCCC)c(/C=C5\C(=O)c6cc(F)c(F)cc6C5=C(C#N)C#N)s3)cc2OC4(c2ccc(CCCCCC)cc2)c2ccc(CCCCCC)cc2)sc1/C=C1\C(=O)c2cc(F)c(F)cc2C1=C(C#N)C#N,7.6,-5.33,-3.48,-5.5,-3.87,100.0,120.0,1:1,0.2%,conventional,ZnO,PEDOT:PSS,,CN
109741,10.1021/acsami.9b19676,CCCCC(CC)Cc1ccc(-c2c3cc(-c4ccc(-c5sc(-c6cccs6)c6c5C(=O)c5c(CC(CC)CCCC)sc(CC(CC)CCCC)c5C6=O)s4)sc3c(-c3ccc(CC(CC)CCCC)s3)c3ccsc23)s1,CCCCCCOc1cc(-c2cc3c(s2)-c2cc4c(cc2OC3(c2ccc(CCCCCC)cc2)c2ccc(CCCCCC)cc2)-c2sc(-c3cc(OCCCCCC)c(/C=C5\C(=O)c6cc(F)c(F)cc6C5=C(C#N)C#N)s3)cc2C(c2ccc(CCCCCC)cc2)(c2ccc(CCCCCC)cc2)O4)sc1/C=C1\C(=O)c2cc(F)c(F)cc2C1=C(C#N)C#N,9.28,-5.33,-3.48,-5.55,-3.9,100.0,,1:1,,conventional,ZnO,PEDOT:PSS,,
109742,10.1021/acsami.9b19676,CCCCC(CC)Cc1ccc(-c2c3cc(-c4ccc(-c5sc(-c6cccs6)c6c5C(=O)c5c(CC(CC)CCCC)sc(CC(CC)CCCC)c5C6=O)s4)sc3c(-c3ccc(CC(CC)CCCC)s3)c3ccsc23)s1,CCCCCCOc1cc(-c2cc3c(s2)-c2cc4c(cc2OC3(c2ccc(CCCCCC)cc2)c2ccc(CCCCCC)cc2)-c2sc(-c3cc(OCCCCCC)c(/C=C5\C(=O)c6cc(F)c(F)cc6C5=C(C#N)C#N)s3)cc2C(c2ccc(CCCCCC)cc2)(c2ccc(CCCCCC)cc2)O4)sc1/C=C1\C(=O)c2cc(F)c(F)cc2C1=C(C#N)C#N,11.38,-5.33,-3.48,-5.55,-3.9,100.0,120.0,1:1,0.2%,conventional,ZnO,PEDOT:PSS,,CN
109746,10.1021/acsami.9b20364,CCCCCCCCc1cc(-c2c(-c3cccs3)sc3c(-c4cc(CCCCCCCC)c(CCCCCCCC)s4)c(-c4ccc(-c5cccc6nsnc56)s4)sc23)sc1CCCCCCCC,CCCCCCc1ccc(C2(c3ccc(CCCCCC)cc3)c3cc4c(cc3-c3sc5cc(C=C6C(=O)c7ccccc7C6=C(C#N)C#N)sc5c32)C(c2ccc(CCCCCC)cc2)(c2ccc(CCCCCC)cc2)c2c-4sc3cc(C=C4C(=O)c5ccccc5C4=C(C#N)C#N)sc23)cc1,8.89,-5.34,-3.53,-5.576,-3.916,,,,,,,,,
