Repository: JiYiqaq/PCE-KA-GNN

# Data directory

- `raw/Active_Database.csv` is the immutable source dataset bundled under CC BY 4.0. Do not overwrite it with processed data.
- `processed/` is created and populated by the training pipeline. Generated `.pt` and `.pth` caches are intentionally ignored by Git because they can exceed GitHub's normal single-file limit.

See `../DATA_LICENSE.md` for provenance, license and checksum information.

File: data/processed/device_records.csv (part 229 of 250)
record_id,doi,donor_smiles,acceptor_smiles,pce,homo_d,lumo_d,homo_a,lumo_a,active_layer_thickness,annealing_temp,d_a_ratio,additive_ratio,device_type,etl_canonical,htl_canonical,solvent_canonical,additive_canonical
109747,10.1021/acsami.9b20364,CCCCCCCCC(CCCCCC)Sc1ccc2cc(-c3c4cc(-c5ccc(-c6c(F)c(F)c(-c7ccc(-c8cc9c(-c%10ccc%11cc(SC(CCCCCC)CCCCCCCC)ccc%11c%10)c%10sc(-c%11ccc(-c%12sc(-c%13cccs%13)c%13c%12C(=O)c%12c(C(CC)CCCC)sc(C(CC)CCCC)c%12C%13=O)s%11)cc%10c(-c%10ccc%11cc(SC(CCCCCC)CCCCCCCC)ccc%11c%10)c9s8)s7)c7nn(C(CCCCCC)CCCCCCCC)nc67)s5)sc4c(-c4ccc5cc(SC(CCCCCC)CCCCCCCC)ccc5c4)c4ccsc34)ccc2c1,CCCCCCc1ccc(C2(c3ccc(CCCCCC)cc3)c3cc4c(cc3-c3sc5cc(C=C6C(=O)c7ccccc7C6=C(C#N)C#N)sc5c32)C(c2ccc(CCCCCC)cc2)(c2ccc(CCCCCC)cc2)c2c-4sc3cc(C=C4C(=O)c5ccccc5C4=C(C#N)C#N)sc23)cc1,11.5,-5.4,-3.54,-5.576,-3.916,,,1:1,,,,,,
109748,10.1021/acsami.9b23366,CCCCCCc1ccsc1,COC(=O)CCCC1(c2ccccc2)C23c4c5c6c7c8c9c(c%10c%11c2c2c%12c4c4c%13c5c5c7c7c8c8c%14c9c%10c9c%10c%11c2c2c%11c%12c4c4c%12c%13c5c5c7c7c8c8c%14c9c9c%10c2c2c%11c4c4c%12c5c7c5c8c9c2c45)C613,3.57,-5.01,-3.12,-6.1,-3.7,,124.0,,,inverted,ZnO,MoO3,o-DCB,
109749,10.1021/acsami.9b23366,CCCCCCc1ccsc1,COC(=O)CCCC1(c2ccccc2)C23c4c5c6c7c8c9c(c%10c%11c2c2c%12c4c4c%13c5c5c7c7c8c8c%14c9c%10c9c%10c%11c2c2c%11c%12c4c4c%12c%13c5c5c7c7c8c8c%14c9c9c%10c2c2c%11c4c4c%12c5c7c5c8c9c2c45)C613,3.67,-5.01,-3.12,-6.1,-3.7,,124.0,,1 wt%,inverted,ZnO,MoO3,o-DCB,piperazine
109750,10.1021/acsami.9b23366,CCCCCCc1ccsc1,COC(=O)CCCC1(c2ccccc2)C23c4c5c6c7c8c9c(c%10c%11c2c2c%12c4c4c%13c5c5c7c7c8c8c%14c9c%10c9c%10c%11c2c2c%11c%12c4c4c%12c%13c5c5c7c7c8c8c%14c9c9c%10c2c2c%11c4c4c%12c5c7c5c8c9c2c45)C613,3.52,-5.01,-3.12,-6.1,-3.7,,124.0,,1 wt%,inverted,ZnO,MoO3,o-DCB,N-EP
109751,10.1021/acsami.9b23366,CCCCCCc1ccsc1,COC(=O)CCCC1(c2ccccc2)C23c4c5c6c7c8c9c(c%10c%11c2c2c%12c4c4c%13c5c5c7c7c8c8c%14c9c%10c9c%10c%11c2c2c%11c%12c4c4c%12c%13c5c5c7c7c8c8c%14c9c9c%10c2c2c%11c4c4c%12c5c7c5c8c9c2c45)C613,3.59,-5.01,-3.12,-6.1,-3.7,,124.0,,1 wt%,inverted,ZnO,MoO3,o-DCB,Bis-EP
109752,10.1021/acsami.9b23366,CCCCCCc1ccsc1,COC(=O)CCCC1(c2ccccc2)C23c4c5c6c7c8c9c(c%10c%11c2c2c%12c4c4c%13c5c5c7c7c8c8c%14c9c%10c9c%10c%11c2c2c%11c%12c4c4c%12c%13c5c5c7c7c8c8c%14c9c9c%10c2c2c%11c4c4c%12c5c7c5c8c9c2c45)C613,3.4,-5.01,-3.12,-6.1,-3.7,,124.0,,1 wt%,inverted,ZnO,MoO3,o-DCB,DABCO
109753,10.1021/acsami.9b23366,CCCCCCc1ccsc1,COC(=O)CCCC1(c2ccccc2)C23c4c5c6c7c8c9c(c%10c%11c2c2c%12c4c4c%13c5c5c7c7c8c8c%14c9c%10c9c%10c%11c2c2c%11c%12c4c4c%12c%13c5c5c7c7c8c8c%14c9c9c%10c2c2c%11c4c4c%12c5c7c5c8c9c2c45)C613,3.55,-5.01,-3.12,-6.1,-3.7,,124.0,,1 wt%,inverted,ZnO,MoO3,o-DCB,N-AEP
109754,10.1021/acsami.9b23366,CCCCCCc1ccsc1,COC(=O)CCCC1(c2ccccc2)C23c4c5c6c7c8c9c(c%10c%11c2c2c%12c4c4c%13c5c5c7c7c8c8c%14c9c%10c9c%10c%11c2c2c%11c%12c4c4c%12c%13c5c5c7c7c8c8c%14c9c9c%10c2c2c%11c4c4c%12c5c7c5c8c9c2c45)C613,3.5,-5.01,-3.12,-6.1,-3.7,,124.0,,1 wt%,inverted,ZnO,MoO3,o-DCB,M-AEP
109755,10.1021/acsami.9b23366,CCCCCCc1ccsc1,COC(=O)CCCC1(c2ccccc2)C23c4c5c6c7c8c9c(c%10c%11c2c2c%12c4c4c%13c5c5c7c7c8c8c%14c9c%10c9c%10c%11c2c2c%11c%12c4c4c%12c%13c5c5c7c7c8c8c%14c9c9c%10c2c2c%11c4c4c%12c5c7c5c8c9c2c45)C613,3.46,-5.01,-3.12,-6.1,-3.7,,124.0,,1 wt%,inverted,ZnO,MoO3,o-DCB,Bis-AEP
109756,10.1021/acsenergylett.0c00691,CCCCCCCCC(CCCCCC)Cc1csc(-c2c(F)c(F)c(-c3cc(CC(CCCCCC)CCCCCCCC)c(-c4ccc(-c5c(F)c(F)c(-c6cccs6)c6nsnc56)s4)s3)c3nc(CC(CCCCCC)CCCCCCCC)sc23)c1,CCCCCCCCCCCc1c(/C=C2\C(=O)c3cc(F)c(F)cc3C2=C(C#N)C#N)sc2c1sc1c3c4nsnc4c4c5sc6c(CCCCCCCCCCC)c(/C=C7\C(=O)c8cc(F)c(F)cc8C7=C(C#N)C#N)sc6c5n(CC(CC)CCCC)c4c3n(CC(CC)CCCC)c21,15.72,-5.55,-3.82,-5.65,-4.09,,,,,,,,,
109757,10.1021/acsenergylett.0c00691,CCCCCCCCC(CCCCCC)Cc1csc(-c2c(F)c(F)c(-c3cc(CC(CCCCCC)CCCCCCCC)c(-c4ccc(-c5c(F)c(F)c(-c6cccs6)c6nsnc56)s4)s3)c3nc(CC(CCCCCC)CCCCCCCC)sc23)c1,CCCCCCCCCCCc1c(/C=C2\C(=O)c3cc(F)c(F)cc3C2=C(C#N)C#N)sc2c1sc1c3c4nsnc4c4c5sc6c(CCCCCCCCCCC)c(/C=C7\C(=O)c8cc(F)c(F)cc8C7=C(C#N)C#N)sc6c5n(CC(CC)CCCC)c4c3n(CC(CC)CCCC)c21,16.08,-5.55,-3.82,-5.65,-4.09,,,,,,,,,
109758,10.1021/acsenergylett.0c00691,CCCCCCCCC(CCCCCC)Cc1csc(-c2c(F)c(F)c(-c3cc(CC(CCCCCC)CCCCCCCC)c(-c4ccc(-c5ccc(-c6cccs6)c6nsnc56)s4)s3)c3nc(CC(CCCCCC)CCCCCCCC)sc23)c1,CCCCCCCCCCCc1c(/C=C2\C(=O)c3cc(F)c(F)cc3C2=C(C#N)C#N)sc2c1sc1c3c4nsnc4c4c5sc6c(CCCCCCCCCCC)c(/C=C7\C(=O)c8cc(F)c(F)cc8C7=C(C#N)C#N)sc6c5n(CC(CC)CCCC)c4c3n(CC(CC)CCCC)c21,2.61,-5.45,-3.76,-5.65,-4.09,,,,,,,,,
109759,10.1021/acsenergylett.0c00939,CCCCCCCCN1C(=O)c2c(c(-c3sc(-c4cc5c(-c6cc(F)c(CC(CC)CCCC)s6)c6sccc6c(-c6cc(F)c(CC(CC)CCCC)s6)c5s4)cc3F)c3nn(CCC(CC)CCCC)nc3c2-c2sccc2F)C1=O,CCCCCCCCCCCc1c(/C=C2\C(=O)c3cc(F)c(F)cc3C2=C(C#N)C#N)sc2c1sc1c3c4nsnc4c4c5sc6c(CCCCCCCCCCC)c(/C=C7\C(=O)c8cc(F)c(F)cc8C7=C(C#N)C#N)sc6c5n(CC(CC)CCCC)c4c3n(CC(CC)CCCC)c21,1.4,-5.67,-3.58,-5.65,-4.09,,,,,,,,,
109760,10.1021/acsenergylett.0c00939,CCCCCCCCN1C(=O)c2c(c(-c3cc(F)c(-c4cc5c(-c6cc(F)c(CC(CC)CCCC)s6)c6sccc6c(-c6cc(F)c(CC(CC)CCCC)s6)c5s4)s3)c3nn(CCC(CC)CCCC)nc3c2-c2cc(F)cs2)C1=O,CCCCCCCCCCCc1c(/C=C2\C(=O)c3cc(F)c(F)cc3C2=C(C#N)C#N)sc2c1sc1c3c4nsnc4c4c5sc6c(CCCCCCCCCCC)c(/C=C7\C(=O)c8cc(F)c(F)cc8C7=C(C#N)C#N)sc6c5n(CC(CC)CCCC)c4c3n(CC(CC)CCCC)c21,16.8,-5.55,-3.83,-5.65,-4.09,,,,,,,,,
109773,10.1021/acsenergylett.1c00009,CCCCC(CC)Cc1ccc(-c2c3cc(-c4ccc(-c5sc(-c6cccs6)c6c5C(=O)c5c(CC(CC)CCCC)sc(CC(CC)CCCC)c5C6=O)s4)sc3c(-c3ccc(CC(CC)CCCC)s3)c3ccsc23)s1,CCCCCCCCCCCc1c(/C=C2\C(=O)c3cc4ccccc4cc3C2=C(C#N)C#N)sc2c1sc1c3c4nsnc4c4c5sc6c(CCCCCCCCCCC)c(/C=C7\C(=O)c8cc9cc(-c%10cc%11c(-c%12ccc(CC(CCCCCC)CCCCCCCC)s%12)c%12sccc%12c(-c%12ccc(CC(CCCCCC)CCCCCCCC)s%12)c%11s%10)ccc9cc8C7=C(C#N)C#N)sc6c5n(CC(CCCCCCCC)CCCCCCCCCC)c4c3n(CC(CCCCCCCC)CCCCCCCCCC)c21,12.06,-5.33,-3.48,-5.6,-3.76,,,1:1,,,,,,
109774,10.1021/acsenergylett.1c00009,CCCCC(CC)Cc1ccc(-c2c3cc(-c4ccc(-c5sc(-c6cccs6)c6c5C(=O)c5c(CC(CC)CCCC)sc(CC(CC)CCCC)c5C6=O)s4)sc3c(-c3ccc(CC(CC)CCCC)s3)c3ccsc23)s1,CCCCCCCCCCCc1c(/C=C2\C(=O)c3cc4ccccc4cc3C2=C(C#N)C#N)sc2c1sc1c3c4nsnc4c4c5sc6c(CCCCCCCCCCC)c(/C=C7\C(=O)c8cc9cc(-c%10cc%11c(-c%12cc(F)c(CC(CCCCCC)CCCCCCCC)s%12)c%12sccc%12c(-c%12cc(F)c(CC(CCCCCC)CCCCCCCC)s%12)c%11s%10)ccc9cc8C7=C(C#N)C#N)sc6c5n(CC(CCCCCCCC)CCCCCCCCCC)c4c3n(CC(CCCCCCCC)CCCCCCCCCC)c21,13.22,-5.33,-3.48,-5.67,-3.77,,,1:1,,,,,,
109775,10.1021/acsenergylett.1c00009,COC(=O)C(C)(C)c1cc(C)cc(-c2sc3c4sc5cc(/C=C6/C(=O)c7cc(F)cc(c7)C(=O)/C6=C\c6cc(C(C)(C)C(=O)OC)c(-c7cc(C)cc(C(C)(C)C(=O)OC)c7)s6)sc5c4c(C(C)(C)C(=O)OC)ccc2-3)c1,CCCCCCCCCCCc1c(/C=C2\C(=O)c3cc4ccccc4cc3C2=C(C#N)C#N)sc2c1sc1c3c4nsnc4c4c5sc6c(CCCCCCCCCCC)c(/C=C7\C(=O)c8cc9cc(-c%10cc%11c(-c%12ccc(CC(CCCCCC)CCCCCCCC)s%12)c%12sccc%12c(-c%12ccc(CC(CCCCCC)CCCCCCCC)s%12)c%11s%10)ccc9cc8C7=C(C#N)C#N)sc6c5n(CC(CCCCCCCC)CCCCCCCCCC)c4c3n(CC(CCCCCCCC)CCCCCCCCCC)c21,7.24,-5.56,-3.65,-5.6,-3.76,,,1:1,,,,,,
109776,10.1021/acsenergylett.1c00009,COC(=O)C(C)(C)c1cc(C)cc(-c2sc3c4sc5cc(/C=C6/C(=O)c7cc(F)cc(c7)C(=O)/C6=C\c6cc(C(C)(C)C(=O)OC)c(-c7cc(C)cc(C(C)(C)C(=O)OC)c7)s6)sc5c4c(C(C)(C)C(=O)OC)ccc2-3)c1,CCCCCCCCCCCc1c(/C=C2\C(=O)c3cc4ccccc4cc3C2=C(C#N)C#N)sc2c1sc1c3c4nsnc4c4c5sc6c(CCCCCCCCCCC)c(/C=C7\C(=O)c8cc9cc(-c%10cc%11c(-c%12cc(F)c(CC(CCCCCC)CCCCCCCC)s%12)c%12sccc%12c(-c%12cc(F)c(CC(CCCCCC)CCCCCCCC)s%12)c%11s%10)ccc9cc8C7=C(C#N)C#N)sc6c5n(CC(CCCCCCCC)CCCCCCCCCC)c4c3n(CC(CCCCCCCC)CCCCCCCCCC)c21,9.08,-5.56,-3.65,-5.67,-3.77,,,1:1,,conventional,,,,
109777,10.1021/acsenergylett.1c00009,CCCCC(CC)Cc1ccc(-c2c3cc(-c4ccc(-c5sc(-c6cccs6)c6c5C(=O)c5c(CC(CC)CCCC)sc(CC(CC)CCCC)c5C6=O)s4)sc3c(-c3ccc(CC(CC)CCCC)s3)c3ccsc23)s1,CCCCCCCCCCCc1c(/C=C2\C(=O)c3cc4ccccc4cc3C2=C(C#N)C#N)sc2c1sc1c3c4nsnc4c4c5sc6c(CCCCCCCCCCC)c(/C=C7\C(=O)c8cc9cc(-c%10cc%11c(-c%12cc(F)c(CC(CCCCCC)CCCCCCCC)s%12)c%12sccc%12c(-c%12cc(F)c(CC(CCCCCC)CCCCCCCC)s%12)c%11s%10)ccc9cc8C7=C(C#N)C#N)sc6c5n(CC(CCCCCCCC)CCCCCCCCCC)c4c3n(CC(CCCCCCCC)CCCCCCCCCC)c21,11.68,-5.33,-3.48,-5.67,-3.77,,,1:1,,,,,,
109778,10.1021/acsenergylett.1c00009,COC(=O)C(C)(C)c1cc(C)cc(-c2sc3c4sc5cc(/C=C6/C(=O)c7cc(F)cc(c7)C(=O)/C6=C\c6cc(C(C)(C)C(=O)OC)c(-c7cc(C)cc(C(C)(C)C(=O)OC)c7)s6)sc5c4c(C(C)(C)C(=O)OC)ccc2-3)c1,CCCCCCCCCCCc1c(/C=C2\C(=O)c3cc4ccccc4cc3C2=C(C#N)C#N)sc2c1sc1c3c4nsnc4c4c5sc6c(CCCCCCCCCCC)c(/C=C7\C(=O)c8cc9cc(-c%10cc%11c(-c%12cc(F)c(CC(CCCCCC)CCCCCCCC)s%12)c%12sccc%12c(-c%12cc(F)c(CC(CCCCCC)CCCCCCCC)s%12)c%11s%10)ccc9cc8C7=C(C#N)C#N)sc6c5n(CC(CCCCCCCC)CCCCCCCCCC)c4c3n(CC(CCCCCCCC)CCCCCCCCCC)c21,5.23,-5.56,-3.65,-5.67,-3.77,,,1:1,,inverted,,,,
109779,10.1021/acsenergylett.6b00192,CCCCC(CC)COC(=O)c1sc2c(-c3cc4c(OCC(CC)CCCC)c5sccc5c(OCC(CC)CCCC)c4s3)scc2c1F,CCCCC(=O)OCC1(c2ccccc2)C2=CC=Cc3cccc4cccc5ccc6ccccc7cccc1c7c6c5c-4c3C2,2.29,-5.19,-3.43,-6.1,-3.9,,,,,,,MoO3,,
109780,10.1021/acsenergylett.6b00192,CCCCC(CC)COC(=O)c1sc2c(-c3cc4c(OCC(CC)CCCC)c5sccc5c(OCC(CC)CCCC)c4s3)scc2c1F,CCCCC(=O)OCC1(c2ccccc2)C2=CC=Cc3cccc4cccc5ccc6ccccc7cccc1c7c6c5c-4c3C2,3.18,-5.19,-3.43,-6.1,-3.9,,,,,,DNA,MoO3,,
109781,10.1021/acsenergylett.6b00192,CCCCC(CC)COC(=O)c1sc2c(-c3cc4c(OCC(CC)CCCC)c5sccc5c(OCC(CC)CCCC)c4s3)scc2c1F,CCCCC(=O)OCC1(c2ccccc2)C2=CC=Cc3cccc4cccc5ccc6ccccc7cccc1c7c6c5c-4c3C2,3.58,-5.19,-3.43,-6.1,-3.9,,,,,,DNA,MoO3,,
109782,10.1021/acsenergylett.6b00192,CCCCC(CC)COC(=O)c1sc2c(-c3cc4c(OCC(CC)CCCC)c5sccc5c(OCC(CC)CCCC)c4s3)scc2c1F,CCCCC(=O)OCC1(c2ccccc2)C2=CC=Cc3cccc4cccc5ccc6ccccc7cccc1c7c6c5c-4c3C2,4.88,-5.19,-3.43,-6.1,-3.9,,,,,,DNA,MoO3,,
109783,10.1021/acsenergylett.6b00192,CCCCC(CC)COC(=O)c1sc2c(-c3cc4c(OCC(CC)CCCC)c5sccc5c(OCC(CC)CCCC)c4s3)scc2c1F,CCCCC(=O)OCC1(c2ccccc2)C2=CC=Cc3cccc4cccc5ccc6ccccc7cccc1c7c6c5c-4c3C2,4.46,-5.19,-3.43,-6.1,-3.9,,,,,,DNA,MoO3,,
109784,10.1021/acsenergylett.7b00092,CCCCCCCCCCC(CCCCCCCC)Cc1csc(-c2ccc(-c3cc(CC(CCCCCCCC)CCCCCCCCCC)c(-c4ccc(-c5cccs5)s4)s3)c3nsnc23)c1,COC(=O)CCCC1(c2ccccc2)C23c4c5ccc6c7cc8c9c%10c(cc%11cc%12c%13c%14c(cc%15c%16ccc-5c2c%16c2c5c%16c%17c(c(c46)c7c9c%17c4c%10c%11c%13c4c%16c%14c%152)C513)C%12)C8,4.89,-5.12,-3.63,,,,,,,,,,,
109785,10.1021/acsenergylett.7b00092,CCCCCCCCCCC(CCCCCCCC)Cc1csc(-c2cc(Cl)c(-c3cc(CC(CCCCCCCC)CCCCCCCCCC)c(-c4ccc(-c5cccs5)s4)s3)c3nsnc23)c1,COC(=O)CCCC1(c2ccccc2)C23c4c5ccc6c7cc8c9c%10c(cc%11cc%12c%13c%14c(cc%15c%16ccc-5c2c%16c2c5c%16c%17c(c(c46)c7c9c%17c4c%10c%11c%13c4c%16c%14c%152)C513)C%12)C8,8.21,-5.26,-3.59,,,,,,,,,,,
109786,10.1021/acsenergylett.7b00092,CCCCCCCCCCC(CCCCCCCC)Cc1csc(-c2c(Cl)c(Cl)c(-c3cc(CC(CCCCCCCC)CCCCCCCCCC)c(-c4ccc(-c5cccs5)s4)s3)c3nsnc23)c1,COC(=O)CCCC1(c2ccccc2)C23c4c5ccc6c7cc8c9c%10c(cc%11cc%12c%13c%14c(cc%15c%16ccc-5c2c%16c2c5c%16c%17c(c(c46)c7c9c%17c4c%10c%11c%13c4c%16c%14c%152)C513)C%12)C8,6.12,-5.32,-3.62,,,,,,,,,,,
109787,10.1021/acsenergylett.9b00460,CCCCC(CC)Cc1ccc(-c2c3cc(-c4ccc(-c5sc(-c6cccs6)c6c5C(=O)c5c(CC(CC)CCCC)sc(CC(CC)CCCC)c5C6=O)s4)sc3c(-c3ccc(CC(CC)CCCC)s3)c3ccsc23)s1,CCCCCCCCCCC(CCCCCCCC)CN1C(=O)c2ccc3c4c(c(-c5ccc(-c6ccc[se]6)[se]5)cc(c24)C1=O)C(=O)N(CC(CCCCCCCC)CCCCCCCCCC)C3=O,7.38,-5.33,-3.48,-5.82,-3.95,,175.0,0.6:1 wt/wt,,,,,,
109788,10.1021/acsenergylett.9b00460,CCCCC(CC)Cc1ccc(-c2c3cc(-c4ccc(-c5sc(-c6cccs6)c6c5C(=O)c5c(CC(CC)CCCC)sc(CC(CC)CCCC)c5C6=O)s4)sc3c(-c3ccc(CC(CC)CCCC)s3)c3ccsc23)s1,CCCCCCCCCCC(CCCCCCCC)CN1C(=O)c2ccc3c4c(c(-c5ccc(-c6ccc(-c7cc8c9c(c(-c%10ccc[se]%10)cc%10c9c7C(=O)N(CC(CCCCCCCC)CCCCCCCCCC)C%10=O)C(=O)N(CC(CCCCCCCC)CCCCCCCCCC)C8=O)[se]6)[se]5)cc(c24)C1=O)C(=O)N(CC(CCCCCCCC)CCCCCCCCCC)C3=O,10.1,-5.33,-3.48,-5.83,-3.9,,175.0,0.6:1 wt/wt,,,,,,
109789,10.1021/acsenergylett.9b00460,CCCCC(CC)Cc1ccc(-c2c3cc(-c4ccc(-c5sc(-c6cccs6)c6c5C(=O)c5c(CC(CC)CCCC)sc(CC(CC)CCCC)c5C6=O)s4)sc3c(-c3ccc(CC(CC)CCCC)s3)c3ccsc23)s1,CCCCCCCCCCC(CCCCCCCC)CN1C(=O)c2ccc3c4c(c(-c5ccc(-c6ccc(-c7cc8c9c(c(-c%10ccc[se]%10)cc%10c9c7C(=O)N(CC(CCCCCCCC)CCCCCCCCCC)C%10=O)C(=O)N(CC(CCCCCCCC)CCCCCCCCCC)C8=O)[se]6)[se]5)cc(c24)C1=O)C(=O)N(CC(CCCCCCCC)CCCCCCCCCC)C3=O,9.58,-5.33,-3.48,-5.83,-3.91,,175.0,0.6:1 wt/wt,,,,,,
109790,10.1021/acsenergylett.9b00460,CCCCC(CC)Cc1ccc(-c2c3cc(-c4ccc(-c5sc(-c6cccs6)c6c5C(=O)c5c(CC(CC)CCCC)sc(CC(CC)CCCC)c5C6=O)s4)sc3c(-c3ccc(CC(CC)CCCC)s3)c3ccsc23)s1,CCCCCCCCCCC(CCCCCCCC)CN1C(=O)c2ccc3c4c(c(-c5ccc(-c6ccc(-c7cc8c9c(c(-c%10ccc[se]%10)cc%10c9c7C(=O)N(CC(CCCCCCCC)CCCCCCCCCC)C%10=O)C(=O)N(CC(CCCCCCCC)CCCCCCCCCC)C8=O)[se]6)[se]5)cc(c24)C1=O)C(=O)N(CC(CCCCCCCC)CCCCCCCCCC)C3=O,9.69,-5.33,-3.48,-6.0,-3.98,,175.0,0.6:1 wt/wt,,,,,,
109793,10.1021/acsenergylett.9b02146,CCCCCC(CC)OC(=O)c1sc2c(-c3cc4c(-c5ccc(CC(CC)CCCC)s5)c5sccc5c(-c5ccc(CC(CC)CCCC)s5)c4s3)scc2c1F,CCCCCC(CCCCC)n1c(=O)c2ccc3c4ccc5c(=O)n(C(CCCCC)CCCCC)c(=O)c6cc7c(c4c56)c4c(cc(c1=O)c2c34)c1c2c3cc4c(=O)n(C(CCCCC)CCCCC)c(=O)c5ccc6c8ccc9c(=O)n(C(CCCCC)CCCCC)c(=O)c%10cc(c(c8c9%10)c3c6c54)c2c2c3cc4c(=O)n(C(CCCCC)CCCCC)c(=O)c5ccc6c8ccc9c(=O)n(C(CCCCC)CCCCC)c(=O)c%10cc(c(c8c9%10)c3c6c54)c2c71,5.93,-5.24,-3.45,-5.92,-3.85,,,,,,,,,
109794,10.1021/acsenergylett.9b02146,CCCCC(CC)COC(=O)c1sc2c(-c3cc4c(-c5cc(F)c(CC(CC)CCCC)s5)c5sccc5c(-c5cc(F)c(CC(CC)CCCC)s5)c4s3)scc2c1F,CCCCCC(CCCCC)n1c(=O)c2ccc3c4ccc5c(=O)n(C(CCCCC)CCCCC)c(=O)c6cc7c(c4c56)c4c(cc(c1=O)c2c34)c1c2c3cc4c(=O)n(C(CCCCC)CCCCC)c(=O)c5ccc6c8ccc9c(=O)n(C(CCCCC)CCCCC)c(=O)c%10cc(c(c8c9%10)c3c6c54)c2c2c3cc4c(=O)n(C(CCCCC)CCCCC)c(=O)c5ccc6c8ccc9c(=O)n(C(CCCCC)CCCCC)c(=O)c%10cc(c(c8c9%10)c3c6c54)c2c71,9.1,-5.485,-3.835,-5.92,-3.85,,,,,,,,,
109795,10.1021/acssuschemeng.7b03074,CCCCC(CC)COC(=O)c1sc2c(-c3cc4c(OCC(CC)CCCC)c5sccc5c(OCC(CC)CCCC)c4s3)scc2c1F,COC(=O)CCCC1(c2ccccc2)C23c4c5ccc6c7cc8c9c%10c(cc%11cc%12c%13c%14c(cc%15c%16ccc-5c2c%16c2c5c%16c%17c(c(c46)c7c9c%17c4c%10c%11c%13c4c%16c%14c%152)C513)C%12)C8,3.57,-5.19,-3.43,-5.9,-3.9,100.0,,,,conventional,LiF,PEDOT:PSS,chlorobenzene,
109796,10.1021/acssuschemeng.7b03074,CCCCC(CC)COC(=O)c1sc2c(-c3cc4c(OCC(CC)CCCC)c5sccc5c(OCC(CC)CCCC)c4s3)scc2c1F,COC(=O)CCCC1(c2ccccc2)C23c4c5ccc6c7cc8c9c%10c(cc%11cc%12c%13c%14c(cc%15c%16ccc-5c2c%16c2c5c%16c%17c(c(c46)c7c9c%17c4c%10c%11c%13c4c%16c%14c%152)C513)C%12)C8,2.6,-5.19,-3.43,-5.9,-3.9,100.0,,1:1.5,3.0 vol%,conventional,LiF,PEDOT:PSS,chlorobenzene,DBE
109797,10.1021/acssuschemeng.7b03074,CCCCC(CC)COC(=O)c1sc2c(-c3cc4c(OCC(CC)CCCC)c5sccc5c(OCC(CC)CCCC)c4s3)scc2c1F,COC(=O)CCCC1(c2ccccc2)C23c4c5ccc6c7cc8c9c%10c(cc%11cc%12c%13c%14c(cc%15c%16ccc-5c2c%16c2c5c%16c%17c(c(c46)c7c9c%17c4c%10c%11c%13c4c%16c%14c%152)C513)C%12)C8,5.53,-5.19,-3.43,-5.9,-3.9,100.0,,1:1.5,3.0 vol%,conventional,LiF,PEDOT:PSS,chlorobenzene,DBB
109798,10.1021/acssuschemeng.7b03074,CCCCC(CC)COC(=O)c1sc2c(-c3cc4c(OCC(CC)CCCC)c5sccc5c(OCC(CC)CCCC)c4s3)scc2c1F,COC(=O)CCCC1(c2ccccc2)C23c4c5ccc6c7cc8c9c%10c(cc%11cc%12c%13c%14c(cc%15c%16ccc-5c2c%16c2c5c%16c%17c(c(c46)c7c9c%17c4c%10c%11c%13c4c%16c%14c%152)C513)C%12)C8,4.93,-5.19,-3.43,-5.9,-3.9,100.0,,1:1.5,3.0 vol%,conventional,LiF,PEDOT:PSS,chlorobenzene,DBH
109799,10.1021/acssuschemeng.7b03074,CCCCC(CC)COC(=O)c1sc2c(-c3cc4c(OCC(CC)CCCC)c5sccc5c(OCC(CC)CCCC)c4s3)scc2c1F,COC(=O)CCCC1(c2ccccc2)C23c4c5ccc6c7cc8c9c%10c(cc%11cc%12c%13c%14c(cc%15c%16ccc-5c2c%16c2c5c%16c%17c(c(c46)c7c9c%17c4c%10c%11c%13c4c%16c%14c%152)C513)C%12)C8,4.18,-5.19,-3.43,-5.9,-3.9,100.0,,1:1.5,3.0 vol%,conventional,LiF,PEDOT:PSS,chlorobenzene,DBO
109800,10.1021/acssuschemeng.7b03606,CCCCC(CC)COC(=O)c1sc2csc(-c3cc4c(-c5ccc(CC(CC)CCCC)s5)c5sccc5c(-c5ccc(CC(CC)CCCC)s5)c4s3)c2c1F,CCCCCCOc1ccc(C2(c3ccc(OCCCCCC)cc3)c3cc4c(cc3-c3sc5cc(/C=C6\C(=O)c7ccccc7C6=C(C#N)C#N)sc5c32)C(c2ccc(OCCCCCC)cc2)(c2ccc(OCCCCCC)cc2)c2c-4sc3cc(/C=C4\C(=O)c5ccccc5C4=C(C#N)C#N)sc23)cc1,7.51,-5.29,-3.72,-5.49,-3.71,,,1:1,,inverted,ZnO/PFN,MoO3,o-DCB,
109801,10.1021/acssuschemeng.7b03606,CCCCC(CC)COC(=O)c1sc2csc(-c3cc4c(-c5ccc(CC(CC)CCCC)s5)c5sccc5c(-c5ccc(CC(CC)CCCC)s5)c4s3)c2c1F,CCCCCCOc1cccc(C2(c3cccc(OCCCCCC)c3)c3cc4c(cc3-c3sc5cc(/C=C6\C(=O)c7ccccc7C6=C(C#N)C#N)sc5c32)C(c2cccc(OCCCCCC)c2)(c2cccc(OCCCCCC)c2)c2c-4sc3cc(/C=C4\C(=O)c5ccccc5C4=C(C#N)C#N)sc23)c1,7.33,-5.29,-3.72,-5.5,-3.74,,,1:1,,inverted,ZnO/PFN,MoO3,o-DCB,
109802,10.1021/acssuschemeng.7b03606,CCCCC(CC)COC(=O)c1sc2csc(-c3cc4c(-c5ccc(CC(CC)CCCC)s5)c5sccc5c(-c5ccc(CC(CC)CCCC)s5)c4s3)c2c1F,CCCCCCOc1ccc(C2(c3ccc(OCCCCCC)c(F)c3)c3cc4c(cc3-c3sc5cc(/C=C6\C(=O)c7ccccc7C6=C(C#N)C#N)sc5c32)C(c2ccc(OCCCCCC)c(F)c2)(c2ccc(OCCCCCC)c(F)c2)c2c-4sc3cc(/C=C4\C(=O)c5ccccc5C4=C(C#N)C#N)sc23)cc1F,6.17,-5.29,-3.72,-5.61,-3.72,,,1:1,,inverted,ZnO/PFN,MoO3,o-DCB,
109803,10.1021/acssuschemeng.7b03606,CCCCC(CC)COC(=O)c1sc2csc(-c3cc4c(-c5ccc(CC(CC)CCCC)s5)c5sccc5c(-c5ccc(CC(CC)CCCC)s5)c4s3)c2c1F,CCCCCCc1ccc(C2(c3ccc(CCCCCC)cc3)c3cc4c(cc3-c3sc5cc(C=C6C(=O)c7ccccc7C6=C(C#N)C#N)sc5c32)C(c2ccc(CCCCCC)cc2)(c2ccc(CCCCCC)cc2)c2c-4sc3cc(C=C4C(=O)c5ccccc5C4=C(C#N)C#N)sc23)cc1,7.31,-5.29,-3.72,-5.576,-3.916,,,1:1.3,,inverted,ZnO/PFN,MoO3,o-DCB,
109808,10.1021/acssuschemeng.8b05021,CCCCC(CC)COC(=O)c1sc2csc(-c3cc4c(-c5ccc(CC(CC)CCCC)s5)c5sccc5c(-c5ccc(CC(CC)CCCC)s5)c4s3)c2c1F,CCCCCCCCc1cc(-c2c(-c3cccs3)sc3c(-c4cc(CCCCCCCC)c(CCCCCCCC)s4)c(-c4ccc(-c5cccc6nsnc56)s4)sc23)sc1CCCCCCCC,3.24,-5.29,-3.72,-5.34,-3.53,,,1:3,,inverted,ZnO,MoO3,,
109810,10.1021/acssuschemeng.8b05021,CCCCC(CC)COC(=O)c1sc2csc(-c3cc4c(-c5ccc(CC(CC)CCCC)s5)c5sccc5c(-c5ccc(CC(CC)CCCC)s5)c4s3)c2c1F,CCCCCCc1csc(-c2ccc(-c3cc(CCCCCC)c(/C=C/c4csc(-c5cc6c(OCC(CC)CCCC)c7sc(-c8ccc(C9=C%10C(=O)N(CC(CC)CCCC)C(c%11ccc(-c%12cc%13c(OCC(CC)CCCC)c%14sccc%14c(OCC(CC)CCCC)c%13s%12)s%11)=C%10C(=O)N9CC(CC)CCCC)s8)cc7c(OCC(CC)CCCC)c6s5)c4)s3)c3nsnc23)c1,1.52,-5.29,-3.72,-5.31,-3.6,,,,,inverted,ZnO,MoO3,,
109811,10.1021/am101067x,CCCCCCCCOc1ccc(OCCCCCCCC)c(/C=C/c2cc3sccc3s2)c1,COC(=O)CCCC1(c2ccccc2)C23c4c5ccc6c7cc8c9c%10c(cc%11cc%12c%13c%14c(cc%15c%16ccc-5c2c%16c2c5c%16c%17c(c(c46)c7c9c%17c4c%10c%11c%13c4c%16c%14c%152)C513)C%12)C8,1.49,-4.85,-2.89,-5.9,-3.9,100.0,,1:4,,conventional,LiF,PEDOT:PSS,o-DCB,
109812,10.1021/am101067x,CCCCCCCCOc1ccc(OCCCCCCCC)c(/C=C/c2cc3sccc3s2)c1,COC(=O)CCCC1(c2ccccc2)C23c4c5ccc6c7cc8c9c%10c(cc%11cc%12c%13c%14c(cc%15c%16ccc-5c2c%16c2c5c%16c%17c(c(c46)c7c9c%17c4c%10c%11c%13c4c%16c%14c%152)C513)C%12)C8,1.46,-4.85,-2.89,-5.9,-3.9,100.0,150.0,1:4,,conventional,LiF,PEDOT:PSS,o-DCB,
109813,10.1021/am101067x,CCCCCCCCOc1ccc(OCCCCCCCC)c(/C=C/c2cc3sccc3s2)c1,COC(=O)CCCC1(c2ccccc2)C23c4c5ccc6c7cc8c9c%10c(cc%11cc%12c%13c%14c(cc%15c%16ccc-5c2c%16c2c5c%16c%17c(c(c46)c7c9c%17c4c%10c%11c%13c4c%16c%14c%152)C513)C%12)C8,1.76,-4.85,-2.89,-5.9,-3.9,100.0,,1:4,,conventional,LiF,PEDOT:PSS,o-DCB,
109814,10.1021/am101067x,CCCCCCCCOc1ccc(OCCCCCCCC)c(/C(C#N)=C/c2cc3sccc3s2)c1,COC(=O)CCCC1(c2ccccc2)C23c4c5ccc6c7cc8c9c%10c(cc%11cc%12c%13c%14c(cc%15c%16ccc-5c2c%16c2c5c%16c%17c(c(c46)c7c9c%17c4c%10c%11c%13c4c%16c%14c%152)C513)C%12)C8,0.01,-5.49,-3.65,-5.9,-3.9,100.0,150.0,1:4,,conventional,LiF,PEDOT:PSS,o-DCB,
109815,10.1021/am200842y,CCCCCCCCOc1c(OCCCCCCCC)c2sc(-c3ccc(-c4sc(-c5nc(CCCCCC)c(-c6cccs6)s5)nc4CCCCCC)s3)cc2c2ccsc12,COC(=O)CCCC1(c2ccccc2)C23c4c5ccc6c7cc8c9c%10c(cc%11cc%12c%13c%14c(cc%15c%16ccc-5c2c%16c2c5c%16c%17c(c(c46)c7c9c%17c4c%10c%11c%13c4c%16c%14c%152)C513)C%12)C8,2.21,-5.6,-3.61,-5.9,-3.9,,,1:1,,conventional,Ca,PEDOT:PSS,o-DCB,
109816,10.1021/am200842y,CCCCCCCCOc1c(OCCCCCCCC)c2sc(-c3ccc(-c4sc(-c5nc(CCCCCC)c(-c6cccs6)s5)nc4CCCCCC)s3)cc2c2ccsc12,COC(=O)CCCC1(c2ccccc2)C23c4c5ccc6c7cc8c9c%10c(cc%11cc%12c%13c%14c(cc%15c%16ccc-5c2c%16c2c5c%16c%17c(c(c46)c7c9c%17c4c%10c%11c%13c4c%16c%14c%152)C513)C%12)C8,2.55,-5.6,-3.61,-5.9,-3.9,,,1:2,,conventional,Ca,PEDOT:PSS,o-DCB,
109817,10.1021/am200842y,CCCCCCCCOc1c(OCCCCCCCC)c2sc(-c3ccc(-c4sc(-c5nc(CCCCCC)c(-c6cccs6)s5)nc4CCCCCC)s3)cc2c2ccsc12,COC(=O)CCCC1(c2ccccc2)C23c4c5ccc6c7cc8c9c%10c(cc%11cc%12c%13c%14c(cc%15c%16ccc-5c2c%16c2c5c%16c%17c(c(c46)c7c9c%17c4c%10c%11c%13c4c%16c%14c%152)C513)C%12)C8,2.3,-5.6,-3.61,-5.9,-3.9,,,1:3,,conventional,Ca,PEDOT:PSS,o-DCB,
109818,10.1021/am200842y,CCCCCCCCOc1c(OCCCCCCCC)c2sc(-c3ccc(-c4sc(-c5nc(CCCCCC)c(-c6cccs6)s5)nc4CCCCCC)s3)cc2c2ccsc12,COC(=O)CCCC1(c2ccccc2)C23c4c5ccc6c7cc8c9c%10c(cc%11cc%12c%13c%14c(cc%15c%16ccc-5c2c%16c2c5c%16c%17c(c(c46)c7c9c%17c4c%10c%11c%13c4c%16c%14c%152)C513)C%12)C8,3.2,-5.6,-3.61,-5.9,-3.9,,,1:2,1%,conventional,Ca,PEDOT:PSS,o-DCB,DIO
109819,10.1021/am200842y,CCCCCCCCOc1c(OCCCCCCCC)c2sc(-c3ccc(-c4sc(-c5nc(CCCCCC)c(-c6cccs6)s5)nc4CCCCCC)s3)cc2c2ccsc12,COC(=O)CCCC1(c2ccccc2)C23c4c5ccc6c7cc8c9c%10c(cc%11cc%12c%13c%14c(cc%15c%16ccc-5c2c%16c2c5c%16c%17c(c(c46)c7c9c%17c4c%10c%11c%13c4c%16c%14c%152)C513)C%12)C8,2.4,-5.6,-3.61,-5.9,-3.9,,,1:2,2%,conventional,Ca,PEDOT:PSS,o-DCB,DIO
109820,10.1021/am401175v,CCCCCCCCCCC(CCCCCCCC)CN1C(=O)C2=C(c3ccc(-c4cc5cc6c7cc8ccsc8cc7n(C(CCCCCCCC)CCCCCCCC)c6cc5s4)s3)N(CC(CCCCCCCC)CCCCCCCCCC)C(=O)C2=C1c1cccs1,COC(=O)CCCC1(c2ccccc2)C23c4c5ccc6c7cc8c9c%10c(cc%11cc%12c%13c%14c(cc%15c%16ccc-5c2c%16c2c5c%16c%17c(c(c46)c7c9c%17c4c%10c%11c%13c4c%16c%14c%152)C513)C%12)C8,0.97,-5.13,-3.41,-5.9,-3.9,90.0,,1:3 w/w,0 vol %,conventional,LiF,PEDOT:PSS,o-DCB,
109821,10.1021/am401175v,CCCCCCCCCCC(CCCCCCCC)CN1C(=O)C2=C(c3ccc(-c4cc5cc6c7cc8ccsc8cc7n(C(CCCCCCCC)CCCCCCCC)c6cc5s4)s3)N(CC(CCCCCCCC)CCCCCCCCCC)C(=O)C2=C1c1cccs1,COC(=O)CCCC1(c2ccccc2)C23c4c5ccc6c7cc8c9c%10c(cc%11cc%12c%13c%14c(cc%15c%16ccc-5c2c%16c2c5c%16c%17c(c(c46)c7c9c%17c4c%10c%11c%13c4c%16c%14c%152)C513)C%12)C8,4.5,-5.13,-3.41,-5.9,-3.9,90.0,,1:3 w/w,2 vol %,conventional,LiF,PEDOT:PSS,o-DCB,DIO
109822,10.1021/am401175v,CCCCCCCCCCC(CCCCCCCC)CN1C(=O)C2=C(c3ccc(-c4cc5cc6c7cc8ccsc8cc7n(C(CCCCC)CCCCC)c6cc5s4)s3)N(CC(CCCCCCCC)CCCCCCCCCC)C(=O)C2=C1c1cccs1,COC(=O)CCCC1(c2ccccc2)C23c4c5ccc6c7cc8c9c%10c(cc%11cc%12c%13c%14c(cc%15c%16ccc-5c2c%16c2c5c%16c%17c(c(c46)c7c9c%17c4c%10c%11c%13c4c%16c%14c%152)C513)C%12)C8,1.1,-5.09,-3.4,-5.9,-3.9,90.0,,1:3 w/w,0 vol %,conventional,LiF,PEDOT:PSS,o-DCB,
109823,10.1021/am401175v,CCCCCCCCCCC(CCCCCCCC)CN1C(=O)C2=C(c3ccc(-c4cc5cc6c7cc8ccsc8cc7n(C(CCCCC)CCCCC)c6cc5s4)s3)N(CC(CCCCCCCC)CCCCCCCCCC)C(=O)C2=C1c1cccs1,COC(=O)CCCC1(c2ccccc2)C23c4c5ccc6c7cc8c9c%10c(cc%11cc%12c%13c%14c(cc%15c%16ccc-5c2c%16c2c5c%16c%17c(c(c46)c7c9c%17c4c%10c%11c%13c4c%16c%14c%152)C513)C%12)C8,4.9,-5.09,-3.4,-5.9,-3.9,90.0,,1:3 w/w,2 vol %,conventional,LiF,PEDOT:PSS,o-DCB,DIO
109824,10.1021/am401175v,CCCCCCCCCCCCn1c2cc3sccc3cc2c2cc3cc(-c4ccc(C5=C6C(=O)N(CC(CCCCCCCC)CCCCCCCCCC)C(c7cccs7)=C6C(=O)N5CC(CCCCCCCC)CCCCCCCCCC)s4)sc3cc21,COC(=O)CCCC1(c2ccccc2)C23c4c5ccc6c7cc8c9c%10c(cc%11cc%12c%13c%14c(cc%15c%16ccc-5c2c%16c2c5c%16c%17c(c(c46)c7c9c%17c4c%10c%11c%13c4c%16c%14c%152)C513)C%12)C8,5.4,-5.12,-3.41,-5.9,-3.9,90.0,,1:3 w/w,0 vol %,conventional,LiF,PEDOT:PSS,o-DCB,
109825,10.1021/am401175v,CCCCCCCCCCC(CCCCCCCC)CN1C(=O)C2=C(c3ccc(-c4cc5cc6c7cc8ccsc8cc7n(CCCCCCCCCC)c6cc5s4)s3)N(CC(CCCCCCCC)CCCCCCCCCC)C(=O)C2=C1c1cccs1,COC(=O)CCCC1(c2ccccc2)C23c4c5ccc6c7cc8c9c%10c(cc%11cc%12c%13c%14c(cc%15c%16ccc-5c2c%16c2c5c%16c%17c(c(c46)c7c9c%17c4c%10c%11c%13c4c%16c%14c%152)C513)C%12)C8,5.9,-5.1,-3.41,-5.9,-3.9,90.0,,1:3 w/w,0 vol %,conventional,LiF,PEDOT:PSS,o-DCB,
109826,10.1021/am402100f,CCCCCCc1ccsc1,COC(=O)CCCC1(c2ccccc2)C23c4c5ccc6c7cc8c9c%10c(cc%11cc%12c%13c%14c(cc%15c%16ccc-5c2c%16c2c5c%16c%17c(c(c46)c7c9c%17c4c%10c%11c%13c4c%16c%14c%152)C513)C%12)C8,3.5,-5.01,-3.12,-5.9,-3.9,110.0,,1:1,,conventional,LiF,PEDOT:PSS,o-DCB,
109827,10.1021/am402100f,CCCCCCc1ccsc1,COC(=O)CCCC1(c2ccccc2)C23c4c5ccc6c7cc8c9c%10c(cc%11cc%12c%13c%14c(cc%15c%16ccc-5c2c%16c2c5c%16c%17c(c(c46)c7c9c%17c4c%10c%11c%13c4c%16c%14c%152)C513)C%12)C8,3.17,-5.01,-3.12,-5.9,-3.9,110.0,,1:1,,conventional,LiF,PEDOT:PSS,o-DCB,
109828,10.1021/am402100f,CCCCCCc1ccsc1,COC(=O)CCCC1(c2ccccc2)C23c4c5ccc6c7cc8c9c%10c(cc%11cc%12c%13c%14c(cc%15c%16ccc-5c2c%16c2c5c%16c%17c(c(c46)c7c9c%17c4c%10c%11c%13c4c%16c%14c%152)C513)C%12)C8,2.27,-5.01,-3.12,-5.9,-3.9,110.0,,1:1,,conventional,LiF,PEDOT:PSS,o-DCB,
109829,10.1021/am402100f,CCCCCCc1ccsc1,COC(=O)CCCC1(c2ccccc2)C23c4c5ccc6c7cc8c9c%10c(cc%11cc%12c%13c%14c(cc%15c%16ccc-5c2c%16c2c5c%16c%17c(c(c46)c7c9c%17c4c%10c%11c%13c4c%16c%14c%152)C513)C%12)C8,1.96,-5.01,-3.12,-5.9,-3.9,110.0,,1:1,,conventional,LiF,PEDOT:PSS,o-DCB,
109830,10.1021/am402100f,CCCCCCc1ccsc1,c1ccc2c(c1)C1CC2C23c4c5c6c7c8c9c(c%10c%11c2c2c4c4c%12c5c5c6c6c8c8c%13c%14c%15c%16c%17c%18c%19c%20c%21c%22c%23c(c%14c%14c%24c%23c%23c%22c%22c%20c(c2c%22c%11c%23c%10c%24c9c%148)c4c%19c%12c%17c5c%16c%136)C%152C4CC(c5ccccc54)C%18%212)C713,3.32,-5.01,-3.12,,,110.0,,20:20,,conventional,LiF,PEDOT:PSS,o-DCB,
109831,10.1021/am402100f,CCCCCCc1ccsc1,c1ccc2c(c1)C1CC2C23c4c5c6c7c8c9c(c%10c%11c2c2c4c4c%12c5c5c6c6c8c8c%13c%14c%15c%16c%17c%18c%19c%20c%21c%22c%23c(c%14c%14c%24c%23c%23c%22c%22c%20c(c2c%22c%11c%23c%10c%24c9c%148)c4c%19c%12c%17c5c%16c%136)C%152C4CC(c5ccccc54)C%18%212)C713,3.97,-5.01,-3.12,,,110.0,,20:20,,conventional,LiF,PEDOT:PSS,o-DCB,
109832,10.1021/am402100f,CCCCCCc1ccsc1,c1ccc2c(c1)C1CC2C23c4c5c6c7c8c9c(c%10c%11c2c2c4c4c%12c5c5c6c6c8c8c%13c%14c%15c%16c%17c%18c%19c%20c%21c%22c%23c(c%14c%14c%24c%23c%23c%22c%22c%20c(c2c%22c%11c%23c%10c%24c9c%148)c4c%19c%12c%17c5c%16c%136)C%152C4CC(c5ccccc54)C%18%212)C713,3.55,-5.01,-3.12,,,110.0,,20:20,,conventional,LiF,PEDOT:PSS,o-DCB,
109833,10.1021/am402100f,CCCCCCc1ccsc1,c1ccc2c(c1)C1CC2C23c4c5c6c7c8c9c(c%10c%11c2c2c4c4c%12c5c5c6c6c8c8c%13c%14c%15c%16c%17c%18c%19c%20c%21c%22c%23c(c%14c%14c%24c%23c%23c%22c%22c%20c(c2c%22c%11c%23c%10c%24c9c%148)c4c%19c%12c%17c5c%16c%136)C%152C4CC(c5ccccc54)C%18%212)C713,2.08,-5.01,-3.12,,,110.0,,20:20,,conventional,LiF,PEDOT:PSS,o-DCB,
109840,10.1021/am5007047,CCCCCCc1ccsc1,CCCCC(=O)OCC1(c2ccccc2)c2cccc3cccc4cccc5cccc6cccc1c6c-5c-4c-3c2,3.49,-5.01,-3.12,-6.1,-3.7,110.0,,1:1,,inverted,ZnO,MoO3,,
109846,10.1021/am503284b,CCCCCCCCN1C(=O)C2=C(c3ccc(-c4ccc5c(c4)C(CCCCCCCC)(CCCCCCCC)c4cc(-c6sc(-c7ccc(-c8cc(CCCCCC)c(-c9ccc%10c(c9)C(CCCCCCCC)(CCCCCCCC)c9ccccc9-%10)s8)c8nsnc78)cc6CCCCCC)ccc4-5)s3)N(CCCCCCCC)C(=O)C2=C1c1cccs1,CCCCC(=O)OCC1(c2ccccc2)c2cccc3cccc4cccc5cccc6cccc1c6c-5c-4c-3c2,0.78,-5.12,-3.35,-6.1,-3.7,,,1:4,,conventional,,PEDOT:PSS,chlorobenzene,
109847,10.1021/am503284b,CCCCCCCCN1C(=O)C2=C(c3ccc(-c4ccc5c(c4)C(CCCCCCCC)(CCCCCCCC)c4cc(-c6sc(-c7ccc(-c8cc(CCCCCC)c(-c9ccc%10c(c9)C(CCCCCCCC)(CCCCCCCC)c9ccccc9-%10)s8)c8nsnc78)cc6CCCCCC)ccc4-5)s3)N(CCCCCCCC)C(=O)C2=C1c1cccs1,CCCCC(=O)OCC1(c2ccccc2)c2cccc3cccc4cccc5cccc6cccc1c6c-5c-4c-3c2,0.98,-5.12,-3.35,-6.1,-3.7,,,1:4,,conventional,,PEDOT:PSS,chlorobenzene,hexane
109848,10.1021/am503284b,CCCCCCCCN1C(=O)C2=C(c3ccc(-c4ccc5c(c4)C(CCCCCCCC)(CCCCCCCC)c4cc(-c6sc(-c7ccc(-c8cc(CCCCCC)c(-c9ccc%10c(c9)C(CCCCCCCC)(CCCCCCCC)c9ccccc9-%10)s8)c8nsnc78)cc6CCCCCC)ccc4-5)s3)N(CCCCCCCC)C(=O)C2=C1c1cccs1,CCCCC(=O)OCC1(c2ccccc2)c2cccc3cccc4cccc5cccc6cccc1c6c-5c-4c-3c2,1.13,-5.12,-3.35,-6.1,-3.7,,,1:4,1,conventional,,PEDOT:PSS,chlorobenzene,thiophene
109849,10.1021/am503284b,CCCCCCCCN1C(=O)C2=C(c3ccc(-c4ccc5c(c4)C(CCCCCCCC)(CCCCCCCC)c4cc(-c6sc(-c7ccc(-c8cc(CCCCCC)c(-c9ccc%10c(c9)C(CCCCCCCC)(CCCCCCCC)c9ccccc9-%10)s8)c8nsnc78)cc6CCCCCC)ccc4-5)s3)N(CCCCCCCC)C(=O)C2=C1c1cccs1,CCCCC(=O)OCC1(c2ccccc2)c2cccc3cccc4cccc5cccc6cccc1c6c-5c-4c-3c2,1.73,-5.12,-3.35,-6.1,-3.7,,,1:4,,conventional,,PEDOT:PSS,chlorobenzene,methanol
109850,10.1021/am503284b,CCCCCCCCN1C(=O)C2=C(c3ccc(-c4ccc5c(c4)C(CCCCCCCC)(CCCCCCCC)c4cc(-c6sc(-c7ccc(-c8cc(CCCCCC)c(-c9ccc%10c(c9)C(CCCCCCCC)(CCCCCCCC)c9ccccc9-%10)s8)c8nsnc78)cc6CCCCCC)ccc4-5)s3)N(CCCCCCCC)C(=O)C2=C1c1cccs1,CCCCC(=O)OCC1(c2ccccc2)c2cccc3cccc4cccc5cccc6cccc1c6c-5c-4c-3c2,1.7,-5.12,-3.35,-6.1,-3.7,,,1:4,,conventional,,PEDOT:PSS,chlorobenzene,DMSO
109851,10.1021/am503284b,CCCCCCCCN1C(=O)C2=C(c3ccc(-c4ccc5c(c4)C(CCCCCCCC)(CCCCCCCC)c4cc(-c6sc(-c7ccc(-c8cc(CCCCCC)c(-c9ccc%10c(c9)C(CCCCCCCC)(CCCCCCCC)c9ccccc9-%10)s8)c8nsnc78)cc6CCCCCC)ccc4-5)s3)N(CCCCCCCC)C(=O)C2=C1c1cccs1,CCCCC(=O)OCC1(c2ccccc2)c2cccc3cccc4cccc5cccc6cccc1c6c-5c-4c-3c2,0.78,-5.12,-3.35,-6.1,-3.7,,,,,,,PEDOT:PSS,,
109852,10.1021/am503284b,CCCCCCCCN1C(=O)C2=C(c3ccc(-c4ccc5c(c4)C(CCCCCCCC)(CCCCCCCC)c4cc(-c6sc(-c7ccc(-c8cc(CCCCCC)c(-c9ccc%10c(c9)C(CCCCCCCC)(CCCCCCCC)c9ccccc9-%10)s8)c8nsnc78)cc6CCCCCC)ccc4-5)s3)N(CCCCCCCC)C(=O)C2=C1c1cccs1,CCCCC(=O)OCC1(c2ccccc2)c2cccc3cccc4cccc5cccc6cccc1c6c-5c-4c-3c2,1.02,-5.12,-3.35,-6.1,-3.7,,,,,,,PEDOT:PSS,,
109853,10.1021/am503284b,CCCCCCCCN1C(=O)C2=C(c3ccc(-c4ccc5c(c4)C(CCCCCCCC)(CCCCCCCC)c4cc(-c6sc(-c7ccc(-c8cc(CCCCCC)c(-c9ccc%10c(c9)C(CCCCCCCC)(CCCCCCCC)c9ccccc9-%10)s8)c8nsnc78)cc6CCCCCC)ccc4-5)s3)N(CCCCCCCC)C(=O)C2=C1c1cccs1,CCCCC(=O)OCC1(c2ccccc2)c2cccc3cccc4cccc5cccc6cccc1c6c-5c-4c-3c2,1.19,-5.12,-3.35,-6.1,-3.7,,,,,,,PEDOT:PSS,,
109854,10.1021/am503284b,CCCCCCCCN1C(=O)C2=C(c3ccc(-c4ccc5c(c4)C(CCCCCCCC)(CCCCCCCC)c4cc(-c6sc(-c7ccc(-c8cc(CCCCCC)c(-c9ccc%10c(c9)C(CCCCCCCC)(CCCCCCCC)c9ccccc9-%10)s8)c8nsnc78)cc6CCCCCC)ccc4-5)s3)N(CCCCCCCC)C(=O)C2=C1c1cccs1,CCCCC(=O)OCC1(c2ccccc2)c2cccc3cccc4cccc5cccc6cccc1c6c-5c-4c-3c2,1.25,-5.12,-3.35,-6.1,-3.7,,,,,,,PEDOT:PSS,,
109855,10.1021/am503284b,CCCCCCCCN1C(=O)C2=C(c3ccc(-c4ccc5c(c4)C(CCCCCCCC)(CCCCCCCC)c4cc(-c6sc(-c7ccc(-c8cc(CCCCCC)c(-c9ccc%10c(c9)C(CCCCCCCC)(CCCCCCCC)c9ccccc9-%10)s8)c8nsnc78)cc6CCCCCC)ccc4-5)s3)N(CCCCCCCC)C(=O)C2=C1c1cccs1,CCCCC(=O)OCC1(c2ccccc2)c2cccc3cccc4cccc5cccc6cccc1c6c-5c-4c-3c2,1.39,-5.12,-3.35,-6.1,-3.7,,,,,,,PEDOT:PSS,,
109856,10.1021/am503284b,CCCCCCCCC(CCCCCCCC)n1c2ccccc2c2ccc(-c3ccc(-c4ccc(-c5cccs5)c5nsnc45)s3)cc21,CCCCC(=O)OCC1(c2ccccc2)c2cccc3cccc4cccc5cccc6cccc1c6c-5c-4c-3c2,4.56,-5.5,-3.6,-6.1,-3.7,,,,,conventional,,PEDOT:PSS,chlorobenzene,
109857,10.1021/am503284b,CCCCCCCCC(CCCCCCCC)n1c2ccccc2c2ccc(-c3ccc(-c4ccc(-c5cccs5)c5nsnc45)s3)cc21,CCCCC(=O)OCC1(c2ccccc2)c2cccc3cccc4cccc5cccc6cccc1c6c-5c-4c-3c2,4.72,-5.5,-3.6,-6.1,-3.7,,,,,conventional,,PEDOT:PSS,chlorobenzene,hexane
109858,10.1021/am503284b,CCCCCCCCC(CCCCCCCC)n1c2ccccc2c2ccc(-c3ccc(-c4ccc(-c5cccs5)c5nsnc45)s3)cc21,CCCCC(=O)OCC1(c2ccccc2)c2cccc3cccc4cccc5cccc6cccc1c6c-5c-4c-3c2,4.69,-5.5,-3.6,-6.1,-3.7,,,,,conventional,,PEDOT:PSS,chlorobenzene,thiophene
109859,10.1021/am503284b,CCCCCCCCC(CCCCCCCC)n1c2ccccc2c2ccc(-c3ccc(-c4ccc(-c5cccs5)c5nsnc45)s3)cc21,CCCCC(=O)OCC1(c2ccccc2)c2cccc3cccc4cccc5cccc6cccc1c6c-5c-4c-3c2,5.37,-5.5,-3.6,-6.1,-3.7,,,,,conventional,,PEDOT:PSS,chlorobenzene,methanol
109860,10.1021/am503284b,CCCCCCCCC(CCCCCCCC)n1c2ccccc2c2ccc(-c3ccc(-c4ccc(-c5cccs5)c5nsnc45)s3)cc21,CCCCC(=O)OCC1(c2ccccc2)c2cccc3cccc4cccc5cccc6cccc1c6c-5c-4c-3c2,5.26,-5.5,-3.6,-6.1,-3.7,,,,,conventional,,PEDOT:PSS,chlorobenzene,DMSO
109869,10.1021/am505616x,CCCCCCc1ccsc1,COC(=O)CCCC1(c2ccccc2)C23c4c5c6c7c8c9c(c%10c%11c2c2c%12c4c4c%13c5c5c7c7c8c8c%14c9c%10c9c%10c%11c2c2c%11c%12c4c4c%12c%13c5c5c7c7c8c8c%14c9c9c%10c2c2c%11c4c4c%12c5c7c5c8c9c2c45)C613,3.52,-5.01,-3.12,-6.1,-3.7,,150.0,1:1,,conventional,,,,
109870,10.1021/am505916q,CCCCC(CC)CC(=O)c1cc2c(-c3cc4c(-c5ccc(CC(CC)CCCC)s5)c5sccc5c(-c5ccc(CC(CC)CCCC)s5)c4s3)scc2s1,COC(=O)CCCC1(c2ccccc2)C23c4c5ccc6c7cc8c9c%10c(cc%11cc%12c%13c%14c(cc%15c%16ccc-5c2c%16c2c5c%16c%17c(c(c46)c7c9c%17c4c%10c%11c%13c4c%16c%14c%152)C513)C%12)C8,6.58,-5.13,-3.27,-5.9,-3.9,,,1:1.5,3 vol%,conventional,LiF,PEDOT:PSS,,
109871,10.1021/am505916q,CCCCC(CC)CC(=O)c1cc2c(-c3cc4c(-c5ccc(CC(CC)CCCC)s5)c5sccc5c(-c5ccc(CC(CC)CCCC)s5)c4s3)scc2s1,COC(=O)CCCC1(c2ccccc2)C23c4c5ccc6c7cc8c9c%10c(cc%11cc%12c%13c%14c(cc%15c%16ccc-5c2c%16c2c5c%16c%17c(c(c46)c7c9c%17c4c%10c%11c%13c4c%16c%14c%152)C513)C%12)C8,7.54,-5.13,-3.27,-5.9,-3.9,,,1:1.5,3 vol%,conventional,LiF,PEDOT:PSS,,
109872,10.1021/am505916q,CCCCCCc1ccsc1,COC(=O)CCCC1(c2ccccc2)C23c4c5c6c7c8c9c(c%10c%11c2c2c%12c4c4c%13c5c5c7c7c8c8c%14c9c%10c9c%10c%11c2c2c%11c%12c4c4c%12c%13c5c5c7c7c8c8c%14c9c9c%10c2c2c%11c4c4c%12c5c7c5c8c9c2c45)C613,3.65,-5.01,-3.12,-6.1,-3.7,,,1:1,,conventional,LiF,PEDOT:PSS,,
109873,10.1021/am505916q,CCCCCCc1ccsc1,COC(=O)CCCC1(c2ccccc2)C23c4c5c6c7c8c9c(c%10c%11c2c2c%12c4c4c%13c5c5c7c7c8c8c%14c9c%10c9c%10c%11c2c2c%11c%12c4c4c%12c%13c5c5c7c7c8c8c%14c9c9c%10c2c2c%11c4c4c%12c5c7c5c8c9c2c45)C613,4.04,-5.01,-3.12,-6.1,-3.7,,,1:1,,conventional,LiF,PEDOT:PSS,,
109874,10.1021/am5061189,CCCCCCCCOc1c(OCCCCCCCC)c(-c2cc3sc(-c4ccc5c(c4)C(CCCCCCCC)(CCCCCCCC)c4ccccc4-5)cc3s2)c2nsnc2c1-c1cc2sccc2s1,COC(=O)CCCC1(c2ccccc2)C23c4c5ccc6c7cc8c9c%10c(cc%11cc%12c%13c%14c(cc%15c%16ccc-5c2c%16c2c5c%16c%17c(c(c46)c7c9c%17c4c%10c%11c%13c4c%16c%14c%152)C513)C%12)C8,4.2,-5.44,-3.6,-5.9,-3.9,,,1:4,,conventional,LiF,PEDOT:PSS,o-DCB,
109875,10.1021/am5061189,CCCCCCCCOc1c(OCCCCCCCC)c(-c2cc3sc(-c4ccc5c(c4)C(CCCCCCCC)(CCCCCCCC)c4ccccc4-5)cc3s2)c2nsnc2c1-c1cc2sccc2s1,COC(=O)CCCC1(c2ccccc2)C23c4c5ccc6c7cc8c9c%10c(cc%11cc%12c%13c%14c(cc%15c%16ccc-5c2c%16c2c5c%16c%17c(c(c46)c7c9c%17c4c%10c%11c%13c4c%16c%14c%152)C513)C%12)C8,4.5,-5.44,-3.6,-5.9,-3.9,,,1:4,2%,conventional,LiF,PEDOT:PSS,o-DCB,DIO
109876,10.1021/am5061189,CCCCCCCCOc1c(OCCCCCCCC)c(-c2cc3sc(-c4ccc5c(c4)C(CCC(C)CCCC(C)C)(CCC(C)CCCC(C)C)c4ccccc4-5)cc3s2)c2nsnc2c1-c1cc2sccc2s1,COC(=O)CCCC1(c2ccccc2)C23c4c5ccc6c7cc8c9c%10c(cc%11cc%12c%13c%14c(cc%15c%16ccc-5c2c%16c2c5c%16c%17c(c(c46)c7c9c%17c4c%10c%11c%13c4c%16c%14c%152)C513)C%12)C8,4.7,-5.47,-3.6,-5.9,-3.9,,,1:4,,conventional,LiF,PEDOT:PSS,o-DCB,
109877,10.1021/am5061189,CCCCCCCCOc1c(OCCCCCCCC)c(-c2cc3sc(-c4ccc5c(c4)C(CCC(C)CCCC(C)C)(CCC(C)CCCC(C)C)c4ccccc4-5)cc3s2)c2nsnc2c1-c1cc2sccc2s1,COC(=O)CCCC1(c2ccccc2)C23c4c5ccc6c7cc8c9c%10c(cc%11cc%12c%13c%14c(cc%15c%16ccc-5c2c%16c2c5c%16c%17c(c(c46)c7c9c%17c4c%10c%11c%13c4c%16c%14c%152)C513)C%12)C8,5.5,-5.47,-3.6,-5.9,-3.9,,,1:4,2%,conventional,LiF,PEDOT:PSS,o-DCB,DIO
109878,10.1021/am5061189,CCCCCCCCOc1c(OCCCCCCCC)c(-c2cc3sc(-c4ccc5c(c4)C(CC(CC)CCCC)(CC(CC)CCCC)c4ccccc4-5)cc3s2)c2nsnc2c1-c1cc2sccc2s1,COC(=O)CCCC1(c2ccccc2)C23c4c5ccc6c7cc8c9c%10c(cc%11cc%12c%13c%14c(cc%15c%16ccc-5c2c%16c2c5c%16c%17c(c(c46)c7c9c%17c4c%10c%11c%13c4c%16c%14c%152)C513)C%12)C8,5.3,-5.44,-3.6,-5.9,-3.9,,,1:4,,conventional,LiF,PEDOT:PSS,o-DCB,
109879,10.1021/am5061189,CCCCCCCCOc1c(OCCCCCCCC)c(-c2cc3sc(-c4ccc5c(c4)C(CC(CC)CCCC)(CC(CC)CCCC)c4ccccc4-5)cc3s2)c2nsnc2c1-c1cc2sccc2s1,COC(=O)CCCC1(c2ccccc2)C23c4c5ccc6c7cc8c9c%10c(cc%11cc%12c%13c%14c(cc%15c%16ccc-5c2c%16c2c5c%16c%17c(c(c46)c7c9c%17c4c%10c%11c%13c4c%16c%14c%152)C513)C%12)C8,5.5,-5.44,-3.6,-5.9,-3.9,,,1:4,2%,conventional,LiF,PEDOT:PSS,o-DCB,DIO
109880,10.1021/am5061189,CCCCCCCCOc1c(OCCCCCCCC)c(-c2cc3sc(-c4ccc5c(c4)C(CC(CC)CCCC)(CC(CC)CCCC)c4ccccc4-5)cc3s2)c2nsnc2c1-c1cc2sccc2s1,COC(=O)CCCC1(c2ccccc2)C23c4c5ccc6c7cc8c9c%10c(cc%11cc%12c%13c%14c(cc%15c%16ccc-5c2c%16c2c5c%16c%17c(c(c46)c7c9c%17c4c%10c%11c%13c4c%16c%14c%152)C513)C%12)C8,6.6,-5.44,-3.6,-5.9,-3.9,,,1:4,,conventional,LiF,PEDOT:PSS,o-DCB,DIO
109883,10.1021/am506394m,CCCCC(CC)COC(=O)c1sc2c(-c3cc4c(OCC(CC)CCCC)c5sccc5c(OCC(CC)CCCC)c4s3)scc2c1F,CCCCC(=O)OCC1(c2ccccc2)C2=CC=Cc3cccc4cccc5ccc6ccccc7cccc1c7c6c5c-4c3C2,5.73,-5.19,-3.43,-6.1,-3.9,100.0,,1:1.5,3 vol%,conventional,,PEDOT:PSS,chlorobenzene:DIO (97:3),DIO
109884,10.1021/am506394m,CCCCC(CC)COC(=O)c1sc2c(-c3cc4c(OCC(CC)CCCC)c5sccc5c(OCC(CC)CCCC)c4s3)scc2c1F,c12c3c4c5c1c1c6c7c2c2c8c3c3c9c4c4c%10c5c5c1c1c6c6c%11c%12c%13c%14c%15c%16c%17c%14c%14c%18c%13c%11c1c1c5c%10c5c(c%14c%10c%17c%11c%13c%16c%14c%16c%15c%12c%12c%16c(c2c7c%126)c2c8c3c(c%13c%142)c2c9c4c5c%10c%112)c%181,2.22,-5.19,-3.43,,,100.0,,1:2,,conventional,,PEDOT:PSS,o-DCB,
109885,10.1021/am506394m,CCCCC(CC)COC(=O)c1sc2c(-c3cc4c(OCC(CC)CCCC)c5sccc5c(OCC(CC)CCCC)c4s3)scc2c1F,c12c3c4c5c1c1c6c7c2c2c8c3c3c9c4c4c%10c5c5c1c1c6c6c%11c%12c%13c%14c%15c%16c%17c%14c%14c%18c%13c%11c1c1c5c%10c5c(c%14c%10c%17c%11c%13c%16c%14c%16c%15c%12c%12c%16c(c2c7c%126)c2c8c3c(c%13c%142)c2c9c4c5c%10c%112)c%181,3.17,-5.19,-3.43,,,100.0,,1:3,,conventional,,PEDOT:PSS,o-DCB,
109886,10.1021/am506394m,CCCCCCCCC(CCCCCCCC)n1c2ccccc2c2ccc(-c3ccc(-c4ccc(-c5cccs5)c5nsnc45)s3)cc21,CCCCC(=O)OCC1(c2ccccc2)C2=CC=Cc3cccc4cccc5ccc6ccccc7cccc1c7c6c5c-4c3C2,4.8,-5.5,-3.6,-6.1,-3.9,70.0,,1:4,,conventional,,PEDOT:PSS,o-DCB,
109887,10.1021/am506394m,CCCCCCCCC(CCCCCCCC)n1c2ccccc2c2ccc(-c3ccc(-c4ccc(-c5cccs5)c5nsnc45)s3)cc21,c12c3c4c5c1c1c6c7c2c2c8c3c3c9c4c4c%10c5c5c1c1c6c6c%11c%12c%13c%14c%15c%16c%17c%14c%14c%18c%13c%11c1c1c5c%10c5c(c%14c%10c%17c%11c%13c%16c%14c%16c%15c%12c%12c%16c(c2c7c%126)c2c8c3c(c%13c%142)c2c9c4c5c%10c%112)c%181,2.3,-5.5,-3.6,,,70.0,,1:1,,conventional,,PEDOT:PSS,o-DCB,
109888,10.1021/am506394m,CCCCCCCCC(CCCCCCCC)n1c2ccccc2c2ccc(-c3ccc(-c4ccc(-c5cccs5)c5nsnc45)s3)cc21,c12c3c4c5c1c1c6c7c2c2c8c3c3c9c4c4c%10c5c5c1c1c6c6c%11c%12c%13c%14c%15c%16c%17c%14c%14c%18c%13c%11c1c1c5c%10c5c(c%14c%10c%17c%11c%13c%16c%14c%16c%15c%12c%12c%16c(c2c7c%126)c2c8c3c(c%13c%142)c2c9c4c5c%10c%112)c%181,4.44,-5.5,-3.6,,,70.0,,1:2,,conventional,,PEDOT:PSS,o-DCB,
109889,10.1021/am506394m,CCCCCCCCC(CCCCCCCC)n1c2ccccc2c2ccc(-c3ccc(-c4ccc(-c5cccs5)c5nsnc45)s3)cc21,c12c3c4c5c1c1c6c7c2c2c8c3c3c9c4c4c%10c5c5c1c1c6c6c%11c%12c%13c%14c%15c%16c%17c%14c%14c%18c%13c%11c1c1c5c%10c5c(c%14c%10c%17c%11c%13c%16c%14c%16c%15c%12c%12c%16c(c2c7c%126)c2c8c3c(c%13c%142)c2c9c4c5c%10c%112)c%181,4.09,-5.5,-3.6,,,70.0,,1:3,,conventional,,PEDOT:PSS,o-DCB,
109890,10.1021/am506394m,CCCCCCCCC(CCCCCCCC)n1c2ccccc2c2ccc(-c3ccc(-c4ccc(-c5cccs5)c5nsnc45)s3)cc21,c12c3c4c5c1c1c6c7c2c2c8c3c3c9c4c4c%10c5c5c1c1c6c6c%11c%12c%13c%14c%15c%16c%17c%14c%14c%18c%13c%11c1c1c5c%10c5c(c%14c%10c%17c%11c%13c%16c%14c%16c%15c%12c%12c%16c(c2c7c%126)c2c8c3c(c%13c%142)c2c9c4c5c%10c%112)c%181,4.02,-5.5,-3.6,,,70.0,,1:4,,conventional,,PEDOT:PSS,o-DCB,
109891,10.1021/am508026s,CCCCCCCCCCC(CCCCCCCC)CN1C(=O)C2=C(c3cc4sc(-c5cccs5)cc4s3)N(CC(CCCCCCCC)CCCCCCCCCC)C(=O)C2=C1c1cc2sccc2s1,COC(=O)CCCC1(c2ccccc2)C23c4c5ccc6c7cc8c9c%10c(cc%11cc%12c%13c%14c(cc%15c%16ccc-5c2c%16c2c5c%16c%17c(c(c46)c7c9c%17c4c%10c%11c%13c4c%16c%14c%152)C513)C%12)C8,5.79,-5.16,-3.77,-5.9,-3.9,171.0,,1:2,1%,conventional,LiF,PEDOT:PSS,chloroform:o-DCB (4:1),DIO
109892,10.1021/am508026s,CCCCCCCCCCCCC(CCCCCCCCCC)CN1C(=O)C2=C(c3cc4sc(-c5cccs5)cc4s3)N(CC(CCCCCCCCCC)CCCCCCCCCCCC)C(=O)C2=C1c1cc2sccc2s1,COC(=O)CCCC1(c2ccccc2)C23c4c5ccc6c7cc8c9c%10c(cc%11cc%12c%13c%14c(cc%15c%16ccc-5c2c%16c2c5c%16c%17c(c(c46)c7c9c%17c4c%10c%11c%13c4c%16c%14c%152)C513)C%12)C8,4.93,-5.19,-3.81,-5.9,-3.9,168.0,,1:2,1%,conventional,LiF,PEDOT:PSS,chloroform:o-DCB (4:1),DIO
109893,10.1021/am508026s,CCCCCCCCCCCCCCC(CCCCCCCCCCCC)CN1C(=O)C2=C(c3cc4sc(-c5cccs5)cc4s3)N(CC(CCCCCCCCCCCC)CCCCCCCCCCCCCC)C(=O)C2=C1c1cc2sccc2s1,COC(=O)CCCC1(c2ccccc2)C23c4c5ccc6c7cc8c9c%10c(cc%11cc%12c%13c%14c(cc%15c%16ccc-5c2c%16c2c5c%16c%17c(c(c46)c7c9c%17c4c%10c%11c%13c4c%16c%14c%152)C513)C%12)C8,2.16,-5.18,-3.79,-5.9,-3.9,166.0,,1:2,1%,conventional,LiF,PEDOT:PSS,chloroform:o-DCB (4:1),DIO
109894,10.1021/am508026s,CCCCCCCCCCCCCCCCC(CCCCCCCCCCCCCC)CN1C(=O)C2=C(c3cc4sc(-c5cccs5)cc4s3)N(CC(CCCCCCCCCCCCCC)CCCCCCCCCCCCCCCC)C(=O)C2=C1c1cc2sccc2s1,COC(=O)CCCC1(c2ccccc2)C23c4c5ccc6c7cc8c9c%10c(cc%11cc%12c%13c%14c(cc%15c%16ccc-5c2c%16c2c5c%16c%17c(c(c46)c7c9c%17c4c%10c%11c%13c4c%16c%14c%152)C513)C%12)C8,1.26,-5.2,-3.8,-5.9,-3.9,161.0,,1:2,1%,conventional,LiF,PEDOT:PSS,chloroform:o-DCB (4:1),DIO
109895,10.1021/am508026s,CCCCCCCCCCCCCCCCCCC(CCCCCCCCCCCCCCCC)CN1C(=O)C2=C(c3cc4sc(-c5cccs5)cc4s3)N(CC(CCCCCCCCCCCCCCCC)CCCCCCCCCCCCCCCCCC)C(=O)C2=C1c1cc2sccc2s1,COC(=O)CCCC1(c2ccccc2)C23c4c5ccc6c7cc8c9c%10c(cc%11cc%12c%13c%14c(cc%15c%16ccc-5c2c%16c2c5c%16c%17c(c(c46)c7c9c%17c4c%10c%11c%13c4c%16c%14c%152)C513)C%12)C8,0.78,-5.23,-3.84,-5.9,-3.9,157.0,,1:2,1%,conventional,LiF,PEDOT:PSS,chloroform:o-DCB (4:1),DIO
109896,10.1021/am5089956,CCCCCCCCCCc1cc(-c2c3cc(-c4ccc(-c5ccc6c(c5)N(C(=O)OC(C)(C)C)/C(=C5\C(=O)c7ccc(-c8cccs8)cc7N5C(=O)OC(C)(C)C)C6=O)s4)sc3c(-c3cc(CCCCCCCCCC)c(CCCCCCCCCC)s3)c3ccsc23)sc1CCCCCCCCCC,COC(=O)CCCC1(c2ccccc2)C23c4c5ccc6c7cc8c9c%10c(cc%11cc%12c%13c%14c(cc%15c%16ccc-5c2c%16c2c5c%16c%17c(c(c46)c7c9c%17c4c%10c%11c%13c4c%16c%14c%152)C513)C%12)C8,0.75,-5.65,-3.77,-5.9,-3.9,90.0,,1:4,,inverted,PFN-OX,MoO3,o-DCB,
109897,10.1021/am5089956,CCCCCCCCCCc1cc(-c2c3cc(-c4ccc(-c5ccc6c(c5)N(C(=O)OC(C)(C)C)/C(=C5\C(=O)c7ccc(-c8cccs8)cc7N5C(=O)OC(C)(C)C)C6=O)s4)sc3c(-c3cc(CCCCCCCCCC)c(CCCCCCCCCC)s3)c3ccsc23)sc1CCCCCCCCCC,COC(=O)CCCC1(c2ccccc2)C23c4c5ccc6c7cc8c9c%10c(cc%11cc%12c%13c%14c(cc%15c%16ccc-5c2c%16c2c5c%16c%17c(c(c46)c7c9c%17c4c%10c%11c%13c4c%16c%14c%152)C513)C%12)C8,0.55,-5.65,-3.77,-5.9,-3.9,90.0,200.0,1:4,,inverted,PFN-OX,MoO3,o-DCB,
109898,10.1021/am5089956,CCCCCCCCCCc1cc(-c2c3cc(-c4sc(-c5ccc6c(c5)N(C(=O)OC(C)(C)C)/C(=C5\C(=O)c7ccc(-c8cc(CCCCCC)cs8)cc7N5C(=O)OC(C)(C)C)C6=O)cc4CCCCCC)sc3c(-c3cc(CCCCCCCCCC)c(CCCCCCCCCC)s3)c3ccsc23)sc1CCCCCCCCCC,COC(=O)CCCC1(c2ccccc2)C23c4c5ccc6c7cc8c9c%10c(cc%11cc%12c%13c%14c(cc%15c%16ccc-5c2c%16c2c5c%16c%17c(c(c46)c7c9c%17c4c%10c%11c%13c4c%16c%14c%152)C513)C%12)C8,0.57,-5.43,-3.95,-5.9,-3.9,90.0,,1:3,,inverted,PFN-OX,MoO3,o-DCB,
109899,10.1021/am5089956,CCCCCCCCCCc1cc(-c2c3cc(-c4sc(-c5ccc6c(c5)N(C(=O)OC(C)(C)C)/C(=C5\C(=O)c7ccc(-c8cc(CCCCCC)cs8)cc7N5C(=O)OC(C)(C)C)C6=O)cc4CCCCCC)sc3c(-c3cc(CCCCCCCCCC)c(CCCCCCCCCC)s3)c3ccsc23)sc1CCCCCCCCCC,COC(=O)CCCC1(c2ccccc2)C23c4c5ccc6c7cc8c9c%10c(cc%11cc%12c%13c%14c(cc%15c%16ccc-5c2c%16c2c5c%16c%17c(c(c46)c7c9c%17c4c%10c%11c%13c4c%16c%14c%152)C513)C%12)C8,0.83,-5.43,-3.95,-5.9,-3.9,90.0,200.0,1:3,,inverted,PFN-OX,MoO3,o-DCB,
