Repository: JiYiqaq/PCE-KA-GNN

# Data directory

- `raw/Active_Database.csv` is the immutable source dataset bundled under CC BY 4.0. Do not overwrite it with processed data.
- `processed/` is created and populated by the training pipeline. Generated `.pt` and `.pth` caches are intentionally ignored by Git because they can exceed GitHub's normal single-file limit.

See `../DATA_LICENSE.md` for provenance, license and checksum information.

File: data/processed/device_records.csv (part 230 of 250)
record_id,doi,donor_smiles,acceptor_smiles,pce,homo_d,lumo_d,homo_a,lumo_a,active_layer_thickness,annealing_temp,d_a_ratio,additive_ratio,device_type,etl_canonical,htl_canonical,solvent_canonical,additive_canonical
109900,10.1021/am5089956,CCCCCCCCCCc1cc(-c2c3cc(-c4ccc(C5=C6C(=O)N(C(=O)OC(C)(C)C)C(c7cccs7)=C6C(=O)N5C(=O)OC(C)(C)C)s4)sc3c(-c3cc(CCCCCCCCCC)c(CCCCCCCCCC)s3)c3ccsc23)sc1CCCCCCCCCC,COC(=O)CCCC1(c2ccccc2)C23c4c5ccc6c7cc8c9c%10c(cc%11cc%12c%13c%14c(cc%15c%16ccc-5c2c%16c2c5c%16c%17c(c(c46)c7c9c%17c4c%10c%11c%13c4c%16c%14c%152)C513)C%12)C8,1.85,-5.38,-3.98,-5.9,-3.9,90.0,,1:3,,inverted,PFN-OX,MoO3,o-DCB,
109901,10.1021/am5089956,CCCCCCCCCCc1cc(-c2c3cc(-c4ccc(C5=C6C(=O)N(C(=O)OC(C)(C)C)C(c7cccs7)=C6C(=O)N5C(=O)OC(C)(C)C)s4)sc3c(-c3cc(CCCCCCCCCC)c(CCCCCCCCCC)s3)c3ccsc23)sc1CCCCCCCCCC,COC(=O)CCCC1(c2ccccc2)C23c4c5ccc6c7cc8c9c%10c(cc%11cc%12c%13c%14c(cc%15c%16ccc-5c2c%16c2c5c%16c%17c(c(c46)c7c9c%17c4c%10c%11c%13c4c%16c%14c%152)C513)C%12)C8,0.4,-5.38,-3.98,-5.9,-3.9,90.0,200.0,1:3,,inverted,PFN-OX,MoO3,o-DCB,
109904,10.1021/cm2019586,CCCCCCCCCCCCC1(CCCCCCCCCCCC)c2cc3c(cc2-c2sccc21)C(CCCCCCCCCCCC)(CCCCCCCCCCCC)c1cc(-c2ccc(-c4sc(-c5nc(CCCCCC)c(-c6cccs6)s5)nc4CCCCCC)s2)sc1-3,CCCCC(=O)OCC1(c2ccccc2)C2=CC=Cc3cccc4cccc5ccc6ccccc7cccc1c7c6c5c-4c3C2,2.77,-5.26,-2.8,-6.1,-3.9,,,1:2,,conventional,Ca,PEDOT:PSS,chloroform,
109905,10.1021/cm2019586,CCCCCCCCCCCCC1(CCCCCCCCCCCC)c2cc3c(cc2-c2sccc21)C(CCCCCCCCCCCC)(CCCCCCCCCCCC)c1cc(-c2ccc(Cc4nc5sc(-c6cccs6)nc5s4)s2)sc1-3,CCCCC(=O)OCC1(c2ccccc2)C2=CC=Cc3cccc4cccc5ccc6ccccc7cccc1c7c6c5c-4c3C2,5.79,-5.21,-2.94,-6.1,-3.9,,,1:2,,conventional,Ca,PEDOT:PSS,chloroform,
109906,10.1021/cm2019586,CCCCCCCCCCCCC1(CCCCCCCCCCCC)c2cc3c(cc2-c2sccc21)C(CCCCCCCCCCCC)(CCCCCCCCCCCC)c1cc(-c2ccc(-c4nnc(-c5cccs5)nn4)s2)sc1-3,CCCCC(=O)OCC1(c2ccccc2)C2=CC=Cc3cccc4cccc5ccc6ccccc7cccc1c7c6c5c-4c3C2,3.04,-5.22,-2.97,-6.1,-3.9,,,1:2,,conventional,Ca,PEDOT:PSS,chloroform,
109907,10.1021/cm2019586,CCCCCCCCCCCCC1(CCCCCCCCCCCC)c2cc3c(cc2-c2sccc21)C(CCCCCCCCCCCC)(CCCCCCCCCCCC)c1cc(-c2ccc(-c4nnc(-c5cccs5)c5nsnc45)s2)sc1-3,CCCCC(=O)OCC1(c2ccccc2)C2=CC=Cc3cccc4cccc5ccc6ccccc7cccc1c7c6c5c-4c3C2,6.17,-5.24,-3.1,-6.1,-3.9,,,1:3,,conventional,Ca,PEDOT:PSS,chloroform,
109908,10.1021/cm202885s,CCCCCCc1ccsc1,CCCCC(=O)OCC1(c2ccccc2)c2cccc3cccc4cccc5cccc6cccc1c6c-5c-4c-3c2,3.28,-5.01,-3.12,-6.1,-3.7,120.0,,1:0.6,,conventional,LiF,PEDOT:PSS,o-DCB,
109909,10.1021/cm202885s,CCCCCCc1ccsc1,CCCCC(=O)OCC1(c2ccccc2)c2cccc3cccc4cccc5cccc6cccc1c6c-5c-4c-3c2,3.68,-5.01,-3.12,-6.1,-3.7,120.0,,1:0.7,,conventional,LiF,PEDOT:PSS,o-DCB,
109910,10.1021/cm202885s,CCCCCCc1ccsc1,CCCCC(=O)OCC1(c2ccccc2)c2cccc3cccc4cccc5cccc6cccc1c6c-5c-4c-3c2,3.58,-5.01,-3.12,-6.1,-3.7,120.0,,1:0.8,,conventional,LiF,PEDOT:PSS,o-DCB,
109920,10.1021/cm3011056,CCCCC(CC)COc1c2ccsc2c(OCC(CC)CCCC)c2ccsc12,CCCCC(=O)OCC1(c2ccccc2)c2cccc3cccc4cccc5cccc6cccc1c6c-5c-4c-3c2,1.56,-5.31,-2.94,-6.1,-3.7,55.0,,1:1,,conventional,Ca,PEDOT:PSS,o-DCB,
109921,10.1021/cm3011056,CCCCC(CC)COc1c2cc(-c3cc4c(SCC(CC)CCCC)c5sccc5c(SCC(CC)CCCC)c4s3)sc2c(OCC(CC)CCCC)c2ccsc12,CCCCC(=O)OCC1(c2ccccc2)c2cccc3cccc4cccc5cccc6cccc1c6c-5c-4c-3c2,1.73,-5.36,-3.11,-6.1,-3.7,65.0,,1:1,,conventional,Ca,PEDOT:PSS,o-DCB,
109922,10.1021/cm3011056,CCCCC(CC)CSc1c2ccsc2c(SCC(CC)CCCC)c2ccsc12,CCCCC(=O)OCC1(c2ccccc2)c2cccc3cccc4cccc5cccc6cccc1c6c-5c-4c-3c2,4.0,-5.46,-3.06,-6.1,-3.7,50.0,,1:1,,conventional,Ca,PEDOT:PSS,o-DCB,
109923,10.1021/cm3017006,CCCCCCCCC(CCCCCC)Cc1ccc(-c2c3cc(-c4ccc(-c5ccc(-c6cccs6)c6nn(CCCCCCCC)nc56)s4)sc3c(-c3ccc(CC(CCCCCC)CCCCCCCC)s3)c3ccsc23)s1,CCCCC(=O)OCC1(c2ccccc2)C2=CC=Cc3cccc4cccc5ccc6ccccc7cccc1c7c6c5c-4c3C2,1.7,-5.13,-3.16,-6.1,-3.9,80.0,110.0,1:1,,conventional,Ca,PEDOT:PSS,chlorobenzene,
109924,10.1021/cm3017006,CCCCCCCCC(CCCCCC)Cc1ccc(-c2c3cc(-c4ccc(-c5ccc(-c6cccs6)c6nn(CCCCCCCC)nc56)s4)sc3c(-c3ccc(CC(CCCCCC)CCCCCCCC)s3)c3ccsc23)s1,CCCCC(=O)OCC1(c2ccccc2)C2=CC=Cc3cccc4cccc5ccc6ccccc7cccc1c7c6c5c-4c3C2,2.43,-5.13,-3.16,-6.1,-3.9,110.0,110.0,1:1,,conventional,Ca,PEDOT:PSS,chlorobenzene,
109925,10.1021/cm3017006,CCCCCCCCC(CCCCCC)Cc1ccc(-c2c3cc(-c4ccc(-c5c(F)c(F)c(-c6cccs6)c6nn(CCCCCCCC)nc56)s4)sc3c(-c3ccc(CC(CCCCCC)CCCCCCCC)s3)c3ccsc23)s1,CCCCC(=O)OCC1(c2ccccc2)C2=CC=Cc3cccc4cccc5ccc6ccccc7cccc1c7c6c5c-4c3C2,2.34,-5.26,-3.08,-6.1,-3.9,80.0,110.0,1:1,,conventional,Ca,PEDOT:PSS,chlorobenzene,
109926,10.1021/cm3017006,CCCCCCCCC(CCCCCC)Cc1ccc(-c2c3cc(-c4ccc(-c5c(F)c(F)c(-c6cccs6)c6nn(CCCCCCCC)nc56)s4)sc3c(-c3ccc(CC(CCCCCC)CCCCCCCC)s3)c3ccsc23)s1,CCCCC(=O)OCC1(c2ccccc2)C2=CC=Cc3cccc4cccc5ccc6ccccc7cccc1c7c6c5c-4c3C2,3.45,-5.26,-3.08,-6.1,-3.9,86.0,110.0,1:1,,conventional,Ca,PEDOT:PSS,chlorobenzene,
109927,10.1021/cm3017006,CCCCCCCCC(CCCCCC)Cc1ccc(-c2c3cc(-c4ccc(-c5c(F)c(F)c(-c6cccs6)c6nn(CCCCCCCC)nc56)s4)sc3c(-c3ccc(CC(CCCCCC)CCCCCCCC)s3)c3ccsc23)s1,CCCCC(=O)OCC1(c2ccccc2)C2=CC=Cc3cccc4cccc5ccc6ccccc7cccc1c7c6c5c-4c3C2,4.47,-5.26,-3.08,-6.1,-3.9,202.0,110.0,1:1,5%,conventional,Ca,PEDOT:PSS,chlorobenzene,
109928,10.1021/cm3017006,CCCCCCCCC(CCCCCC)Cc1ccc(-c2c3cc(-c4ccc(-c5c(F)c(F)c(-c6cccs6)c6nn(CCCCCCCC)nc56)s4)sc3c(-c3ccc(CC(CCCCCC)CCCCCCCC)s3)c3ccsc23)s1,CCCCC(=O)OCC1(c2ccccc2)C2=CC=Cc3cccc4cccc5ccc6ccccc7cccc1c7c6c5c-4c3C2,4.74,-5.26,-3.08,-6.1,-3.9,400.0,110.0,"1:2, w/w",,conventional,Ca,PEDOT:PSS,chlorobenzene,DIO
109929,10.1021/cm3017006,CCCCCCCCC(CCCCCC)Cc1ccc(-c2c3cc(-c4ccc(-c5c(F)c(F)c(-c6cccs6)c6nn(CCCCCCCC)nc56)s4)sc3c(-c3ccc(CC(CCCCCC)CCCCCCCC)s3)c3ccsc23)s1,CCCCC(=O)OCC1(c2ccccc2)C2=CC=Cc3cccc4cccc5ccc6ccccc7cccc1c7c6c5c-4c3C2,6.0,-5.26,-3.08,-6.1,-3.9,190.0,110.0,"1:2, w/w",5%,conventional,Ca,PEDOT:PSS,chlorobenzene,DIO
109930,10.1021/cm3017006,CCCCCCCCC(CCCCCC)Cc1ccc(-c2c3cc(-c4ccc(-c5c(F)c(F)c(-c6cccs6)c6nn(CCCCCCCC)nc56)s4)sc3c(-c3ccc(CC(CCCCCC)CCCCCCCC)s3)c3ccsc23)s1,CCCCC(=O)OCC1(c2ccccc2)C2=CC=Cc3cccc4cccc5ccc6ccccc7cccc1c7c6c5c-4c3C2,5.53,-5.26,-3.08,-6.1,-3.9,102.0,110.0,"1:2, w/w",5%,conventional,Ca,PEDOT:PSS,chlorobenzene,DIO
109931,10.1021/cm401527b,CCCCCCCCOc1ccc(-c2nc3c(-c4cccs4)ccc(-c4ccc(-c5cc6c(C#C[Si](C(C)C)(C(C)C)C(C)C)c7sccc7c(C#C[Si](C(C)C)(C(C)C)C(C)C)c6s5)s4)c3nc2-c2ccc(OCCCCCCCC)cc2)cc1,COC(=O)CCCC1(c2ccccc2)C23c4c5ccc6c7cc8c9c%10c(cc%11cc%12c%13c%14c(cc%15c%16ccc-5c2c%16c2c5c%16c%17c(c(c46)c7c9c%17c4c%10c%11c%13c4c%16c%14c%152)C513)C%12)C8,0.8,-5.48,-3.66,-5.9,-3.9,,,1:2,,conventional,,,,
109932,10.1021/cm401527b,CCCCCCCCOc1ccc(-c2nc3c(-c4cccs4)ccc(-c4ccc(-c5cc6c(C#C[Si](C(C)C)(C(C)C)C(C)C)c7sccc7c(C#C[Si](C(C)C)(C(C)C)C(C)C)c6s5)s4)c3nc2-c2ccc(OCCCCCCCC)cc2)cc1,COC(=O)CCCC1(c2ccccc2)C23c4c5ccc6c7cc8c9c%10c(cc%11cc%12c%13c%14c(cc%15c%16ccc-5c2c%16c2c5c%16c%17c(c(c46)c7c9c%17c4c%10c%11c%13c4c%16c%14c%152)C513)C%12)C8,0.94,-5.48,-3.66,-5.9,-3.9,,,1:2,3 vol%,conventional,,,,DIO
109933,10.1021/cm401527b,CCCCCCCCOc1ccc(-c2nc3c(-c4cccs4)ccc(-c4ccc(-c5cc6c(C#C[Si](C(C)C)(C(C)C)C(C)C)c7sccc7c(C#C[Si](C(C)C)(C(C)C)C(C)C)c6s5)s4)c3nc2-c2ccc(OCCCCCCCC)cc2)cc1,COC(=O)CCCC1(c2ccccc2)C23c4c5ccc6c7cc8c9c%10c(cc%11cc%12c%13c%14c(cc%15c%16ccc-5c2c%16c2c5c%16c%17c(c(c46)c7c9c%17c4c%10c%11c%13c4c%16c%14c%152)C513)C%12)C8,1.59,-5.48,-3.66,-5.9,-3.9,,,1:2,3 vol%,conventional,,,,DIO
109934,10.1021/cm401527b,CCCCCCCCOc1ccc(-c2nc3c(-c4cccs4)ccc(-c4ccc(-c5cc6c(C#C[Si](C(C)C)(C(C)C)C(C)C)c7sccc7c(C#C[Si](C(C)C)(C(C)C)C(C)C)c6s5)s4)c3nc2-c2ccc(OCCCCCCCC)cc2)cc1,COC(=O)CCCC1(c2ccccc2)C23c4c5ccc6c7cc8c9c%10c(cc%11cc%12c%13c%14c(cc%15c%16ccc-5c2c%16c2c5c%16c%17c(c(c46)c7c9c%17c4c%10c%11c%13c4c%16c%14c%152)C513)C%12)C8,1.6,-5.48,-3.66,-5.9,-3.9,,,1:2,3 vol%,conventional,,,,DIO
109935,10.1021/cm401527b,CCCCCCCCOc1ccc(-c2nc3c(-c4cccs4)c(F)c(F)c(-c4ccc(-c5cc6c(C#C[Si](C(C)C)(C(C)C)C(C)C)c7sccc7c(C#C[Si](C(C)C)(C(C)C)C(C)C)c6s5)s4)c3nc2-c2ccc(OCCCCCCCC)cc2)cc1,COC(=O)CCCC1(c2ccccc2)C23c4c5ccc6c7cc8c9c%10c(cc%11cc%12c%13c%14c(cc%15c%16ccc-5c2c%16c2c5c%16c%17c(c(c46)c7c9c%17c4c%10c%11c%13c4c%16c%14c%152)C513)C%12)C8,1.87,-5.62,-3.75,-5.9,-3.9,,,1:2,,conventional,,,,
109936,10.1021/cm401527b,CCCCCCCCOc1ccc(-c2nc3c(-c4cccs4)c(F)c(F)c(-c4ccc(-c5cc6c(C#C[Si](C(C)C)(C(C)C)C(C)C)c7sccc7c(C#C[Si](C(C)C)(C(C)C)C(C)C)c6s5)s4)c3nc2-c2ccc(OCCCCCCCC)cc2)cc1,COC(=O)CCCC1(c2ccccc2)C23c4c5ccc6c7cc8c9c%10c(cc%11cc%12c%13c%14c(cc%15c%16ccc-5c2c%16c2c5c%16c%17c(c(c46)c7c9c%17c4c%10c%11c%13c4c%16c%14c%152)C513)C%12)C8,4.55,-5.62,-3.75,-5.9,-3.9,,,1:2,3 vol%,conventional,,,,DIO
109937,10.1021/cm401527b,CCCCCCCCOc1ccc(-c2nc3c(-c4cccs4)c(F)c(F)c(-c4ccc(-c5cc6c(C#C[Si](C(C)C)(C(C)C)C(C)C)c7sccc7c(C#C[Si](C(C)C)(C(C)C)C(C)C)c6s5)s4)c3nc2-c2ccc(OCCCCCCCC)cc2)cc1,COC(=O)CCCC1(c2ccccc2)C23c4c5ccc6c7cc8c9c%10c(cc%11cc%12c%13c%14c(cc%15c%16ccc-5c2c%16c2c5c%16c%17c(c(c46)c7c9c%17c4c%10c%11c%13c4c%16c%14c%152)C513)C%12)C8,5.12,-5.62,-3.75,-5.9,-3.9,,,1:2,3 vol%,conventional,,,,DIO
109938,10.1021/cm401527b,CCCCCCCCOc1ccc(-c2nc3c(-c4cccs4)c(F)c(F)c(-c4ccc(-c5cc6c(C#C[Si](C(C)C)(C(C)C)C(C)C)c7sccc7c(C#C[Si](C(C)C)(C(C)C)C(C)C)c6s5)s4)c3nc2-c2ccc(OCCCCCCCC)cc2)cc1,COC(=O)CCCC1(c2ccccc2)C23c4c5ccc6c7cc8c9c%10c(cc%11cc%12c%13c%14c(cc%15c%16ccc-5c2c%16c2c5c%16c%17c(c(c46)c7c9c%17c4c%10c%11c%13c4c%16c%14c%152)C513)C%12)C8,6.12,-5.62,-3.75,-5.9,-3.9,,,1:2,3 vol%,conventional,,,,DIO
109939,10.1021/cm401527b,CCCCC(CC)Cc1csc(-c2ncc(-c3cc(CC(CC)CCCC)c(-c4cc5c(-c6ccc(CC(CC)CCCC)s6)c6sccc6c(-c6ccc(CC(CC)CCCC)s6)c5s4)s3)c3nsnc23)c1,COC(=O)CCCC1(c2ccccc2)C23c4c5ccc6c7cc8c9c%10c(cc%11cc%12c%13c%14c(cc%15c%16ccc-5c2c%16c2c5c%16c%17c(c(c46)c7c9c%17c4c%10c%11c%13c4c%16c%14c%152)C513)C%12)C8,5.55,-5.41,-3.85,-5.9,-3.9,80.0,80.0,1:2,3 vol%,inverted,PEIE,MoO3,chloroform,DIO
109940,10.1021/cm401527b,CCCCCCCCOc1ccc(-c2nc3c(-c4cccs4)c(F)c(F)c(-c4ccc(-c5cc6c(C#C[Si](C(C)C)(C(C)C)C(C)C)c7sccc7c(C#C[Si](C(C)C)(C(C)C)C(C)C)c6s5)s4)c3nc2-c2ccc(OCCCCCCCC)cc2)cc1,COC(=O)CCCC1(c2ccccc2)C23c4c5ccc6c7cc8c9c%10c(cc%11cc%12c%13c%14c(cc%15c%16ccc-5c2c%16c2c5c%16c%17c(c(c46)c7c9c%17c4c%10c%11c%13c4c%16c%14c%152)C513)C%12)C8,5.2,-5.62,-3.75,-5.9,-3.9,90.0,,1:2,3 vol%,conventional,PFN,PEDOT:PSS,chloroform,DIO
109942,10.1021/cm401618h,CCCCCCCCOc1c(OCCCCCCCC)c(-c2ccc(-c3cc4c(OCC(CC)CCCC)c5sccc5c(OCC(CC)CCCC)c4s3)o2)c2nonc2c1-c1ccco1,COC(=O)CCCC1(c2ccccc2)C23c4c5ccc6c7cc8c9c%10c(cc%11cc%12c%13c%14c(cc%15c%16ccc-5c2c%16c2c5c%16c%17c(c(c46)c7c9c%17c4c%10c%11c%13c4c%16c%14c%152)C513)C%12)C8,2.0,-5.34,-3.43,-5.9,-3.9,100.0,,1:2,4 vol% CN,conventional,Ca,PEDOT:PSS,o-DCB,
109943,10.1021/cm401618h,CCCCCCCCOc1c(OCCCCCCCC)c(-c2ccc(-c3cc4c(OCC(CC)CCCC)c5sccc5c(OCC(CC)CCCC)c4s3)o2)c2nonc2c1-c1ccco1,COC(=O)CCCC1(c2ccccc2)C23c4c5ccc6c7cc8c9c%10c(cc%11cc%12c%13c%14c(cc%15c%16ccc-5c2c%16c2c5c%16c%17c(c(c46)c7c9c%17c4c%10c%11c%13c4c%16c%14c%152)C513)C%12)C8,4.0,-5.34,-3.43,-5.9,-3.9,100.0,,1:2,4 vol% CN,conventional,Ca,PEDOT:PSS,o-DCB,
109944,10.1021/cm401618h,CCCCCCCCOc1c(OCCCCCCCC)c(-c2ccc(-c3cc4c(OCC(CC)CCCC)c5sccc5c(OCC(CC)CCCC)c4s3)o2)c2nonc2c1-c1ccco1,COC(=O)CCCC1(c2ccccc2)C23c4c5ccc6c7cc8c9c%10c(cc%11cc%12c%13c%14c(cc%15c%16ccc-5c2c%16c2c5c%16c%17c(c(c46)c7c9c%17c4c%10c%11c%13c4c%16c%14c%152)C513)C%12)C8,5.6,-5.34,-3.43,-5.9,-3.9,100.0,,1:2,4 vol% CN,conventional,Ca,PEDOT:PSS,o-DCB,
109945,10.1021/cm401618h,CCCCCCCCOc1c(OCCCCCCCC)c(-c2ccc(-c3cc4c(OCC(CC)CCCC)c5sccc5c(OCC(CC)CCCC)c4s3)o2)c2nonc2c1-c1ccco1,COC(=O)CCCC1(c2ccccc2)C23c4c5ccc6c7cc8c9c%10c(cc%11cc%12c%13c%14c(cc%15c%16ccc-5c2c%16c2c5c%16c%17c(c(c46)c7c9c%17c4c%10c%11c%13c4c%16c%14c%152)C513)C%12)C8,3.7,-5.34,-3.43,-5.9,-3.9,100.0,,1:2,4 vol% CN,conventional,Ca,PEDOT:PSS,o-DCB,
109946,10.1021/cm401618h,CCCCCCCCOc1c(OCCCCCCCC)c(-c2ccc(-c3cc4c(-c5ccc(CC(CC)CCCC)s5)c5sccc5c(-c5ccc(CC(CC)CCCC)s5)c4s3)o2)c2nonc2c1-c1ccco1,COC(=O)CCCC1(c2ccccc2)C23c4c5ccc6c7cc8c9c%10c(cc%11cc%12c%13c%14c(cc%15c%16ccc-5c2c%16c2c5c%16c%17c(c(c46)c7c9c%17c4c%10c%11c%13c4c%16c%14c%152)C513)C%12)C8,2.1,-5.44,-3.59,-5.9,-3.9,100.0,,,4 vol%,conventional,Ca,PEDOT:PSS,o-DCB,
109947,10.1021/cm401618h,CCCCCCCCOc1c(OCCCCCCCC)c(-c2ccc(-c3cc4c(-c5ccc(CC(CC)CCCC)s5)c5sccc5c(-c5ccc(CC(CC)CCCC)s5)c4s3)o2)c2nonc2c1-c1ccco1,COC(=O)CCCC1(c2ccccc2)C23c4c5ccc6c7cc8c9c%10c(cc%11cc%12c%13c%14c(cc%15c%16ccc-5c2c%16c2c5c%16c%17c(c(c46)c7c9c%17c4c%10c%11c%13c4c%16c%14c%152)C513)C%12)C8,5.0,-5.44,-3.59,-5.9,-3.9,100.0,,,4 vol%,conventional,Ca,PEDOT:PSS,o-DCB,
109948,10.1021/cm401618h,CCCCCCCCOc1c(OCCCCCCCC)c(-c2ccc(-c3cc4c(-c5ccc(CC(CC)CCCC)s5)c5sccc5c(-c5ccc(CC(CC)CCCC)s5)c4s3)o2)c2nonc2c1-c1ccco1,COC(=O)CCCC1(c2ccccc2)C23c4c5ccc6c7cc8c9c%10c(cc%11cc%12c%13c%14c(cc%15c%16ccc-5c2c%16c2c5c%16c%17c(c(c46)c7c9c%17c4c%10c%11c%13c4c%16c%14c%152)C513)C%12)C8,2.6,-5.44,-3.59,-5.9,-3.9,100.0,,,4 vol%,conventional,Ca,PEDOT:PSS,o-DCB,
109949,10.1021/cm401618h,CCCCCCCCOc1c(OCCCCCCCC)c(-c2ccc(-c3cc4c(-c5ccc(CC(CC)CCCC)s5)c5sccc5c(-c5ccc(CC(CC)CCCC)s5)c4s3)o2)c2nonc2c1-c1ccco1,COC(=O)CCCC1(c2ccccc2)C23c4c5ccc6c7cc8c9c%10c(cc%11cc%12c%13c%14c(cc%15c%16ccc-5c2c%16c2c5c%16c%17c(c(c46)c7c9c%17c4c%10c%11c%13c4c%16c%14c%152)C513)C%12)C8,3.0,-5.44,-3.59,-5.9,-3.9,100.0,,,4 vol%,conventional,Ca,PEDOT:PSS,o-DCB,
109950,10.1021/cm401618h,CCCCCCCCOc1c(OCCCCCCCC)c(-c2ccc(-c3cc4c(-c5ccc(CC(CC)CCCC)o5)c5sccc5c(-c5ccc(CC(CC)CCCC)o5)c4s3)o2)c2nonc2c1-c1ccco1,COC(=O)CCCC1(c2ccccc2)C23c4c5ccc6c7cc8c9c%10c(cc%11cc%12c%13c%14c(cc%15c%16ccc-5c2c%16c2c5c%16c%17c(c(c46)c7c9c%17c4c%10c%11c%13c4c%16c%14c%152)C513)C%12)C8,2.8,-5.4,-3.61,-5.9,-3.9,100.0,,,4 vol%,conventional,Ca,PEDOT:PSS,o-DCB,
109951,10.1021/cm401618h,CCCCCCCCOc1c(OCCCCCCCC)c(-c2ccc(-c3cc4c(-c5ccc(CC(CC)CCCC)o5)c5sccc5c(-c5ccc(CC(CC)CCCC)o5)c4s3)o2)c2nonc2c1-c1ccco1,COC(=O)CCCC1(c2ccccc2)C23c4c5ccc6c7cc8c9c%10c(cc%11cc%12c%13c%14c(cc%15c%16ccc-5c2c%16c2c5c%16c%17c(c(c46)c7c9c%17c4c%10c%11c%13c4c%16c%14c%152)C513)C%12)C8,7.0,-5.4,-3.61,-5.9,-3.9,100.0,,,4 vol%,conventional,Ca,PEDOT:PSS,o-DCB,
109952,10.1021/cm401618h,CCCCCCCCOc1c(OCCCCCCCC)c(-c2ccc(-c3cc4c(-c5ccc(CC(CC)CCCC)o5)c5sccc5c(-c5ccc(CC(CC)CCCC)o5)c4s3)o2)c2nonc2c1-c1ccco1,COC(=O)CCCC1(c2ccccc2)C23c4c5ccc6c7cc8c9c%10c(cc%11cc%12c%13c%14c(cc%15c%16ccc-5c2c%16c2c5c%16c%17c(c(c46)c7c9c%17c4c%10c%11c%13c4c%16c%14c%152)C513)C%12)C8,4.7,-5.4,-3.61,-5.9,-3.9,100.0,,,4 vol%,conventional,Ca,PEDOT:PSS,o-DCB,
109953,10.1021/cm401618h,CCCCCCCCOc1c(OCCCCCCCC)c(-c2ccc(-c3cc4c(-c5ccc(CC(CC)CCCC)o5)c5sccc5c(-c5ccc(CC(CC)CCCC)o5)c4s3)o2)c2nonc2c1-c1ccco1,COC(=O)CCCC1(c2ccccc2)C23c4c5ccc6c7cc8c9c%10c(cc%11cc%12c%13c%14c(cc%15c%16ccc-5c2c%16c2c5c%16c%17c(c(c46)c7c9c%17c4c%10c%11c%13c4c%16c%14c%152)C513)C%12)C8,4.4,-5.4,-3.61,-5.9,-3.9,100.0,,,4 vol%,conventional,Ca,PEDOT:PSS,o-DCB,
109954,10.1021/cm4035903,CCCCC(CC)COC(=O)c1sc2csc(-c3cc4c(-c5cc6sc(CC(CC)CCCC)cc6s5)c5sccc5c(-c5cc6sc(CC(CC)CCCC)cc6s5)c4s3)c2c1F,COC(=O)CCCC1(c2ccccc2)C23c4c5ccc6c7cc8c9c%10c(cc%11cc%12c%13c%14c(cc%15c%16ccc-5c2c%16c2c5c%16c%17c(c(c46)c7c9c%17c4c%10c%11c%13c4c%16c%14c%152)C513)C%12)C8,7.14,-5.31,-3.76,-5.9,-3.9,80.0,,1.0:1.0,3 vol %,conventional,,,chloroform,DIO
109955,10.1021/cm4035903,CCCCC(CC)COC(=O)c1sc2csc(-c3cc4c(-c5cc6sc(CC(CC)CCCC)cc6s5)c5sccc5c(-c5cc6sc(CC(CC)CCCC)cc6s5)c4s3)c2c1F,COC(=O)CCCC1(c2ccccc2)C23c4c5ccc6c7cc8c9c%10c(cc%11cc%12c%13c%14c(cc%15c%16ccc-5c2c%16c2c5c%16c%17c(c(c46)c7c9c%17c4c%10c%11c%13c4c%16c%14c%152)C513)C%12)C8,7.44,-5.31,-3.76,-5.9,-3.9,80.0,,1.0:1.5,3 vol %,conventional,,,chloroform,DIO
109956,10.1021/cm4035903,CCCCC(CC)COC(=O)c1sc2csc(-c3cc4c(-c5cc6sc(CC(CC)CCCC)cc6s5)c5sccc5c(-c5cc6sc(CC(CC)CCCC)cc6s5)c4s3)c2c1F,COC(=O)CCCC1(c2ccccc2)C23c4c5ccc6c7cc8c9c%10c(cc%11cc%12c%13c%14c(cc%15c%16ccc-5c2c%16c2c5c%16c%17c(c(c46)c7c9c%17c4c%10c%11c%13c4c%16c%14c%152)C513)C%12)C8,6.97,-5.31,-3.76,-5.9,-3.9,,,1.0:2.0,,conventional,,,chloroform,DIO
109957,10.1021/cm4035903,CCCCC(CC)COC(=O)c1sc2csc(-c3cc4c(-c5cc6sc(CC(CC)CCCC)cc6s5)c5sccc5c(-c5cc6sc(CC(CC)CCCC)cc6s5)c4s3)c2c1F,COC(=O)CCCC1(c2ccccc2)C23c4c5ccc6c7cc8c9c%10c(cc%11cc%12c%13c%14c(cc%15c%16ccc-5c2c%16c2c5c%16c%17c(c(c46)c7c9c%17c4c%10c%11c%13c4c%16c%14c%152)C513)C%12)C8,6.47,-5.31,-3.76,-5.9,-3.9,80.0,,1.0:3.0,3 vol %,conventional,,,chloroform,DIO
109958,10.1021/cm4035903,CCCCC(CC)COC(=O)c1sc2csc(-c3cc4c(-c5cc6sc(CC(CC)CCCC)cc6s5)c5sccc5c(-c5cc6sc(CC(CC)CCCC)cc6s5)c4s3)c2c1F,COC(=O)CCCC1(c2ccccc2)C23c4c5ccc6c7cc8c9c%10c(cc%11cc%12c%13c%14c(cc%15c%16ccc-5c2c%16c2c5c%16c%17c(c(c46)c7c9c%17c4c%10c%11c%13c4c%16c%14c%152)C513)C%12)C8,7.22,-5.31,-3.76,-5.9,-3.9,,,1.0:1.0,,,,,chloroform,DIO
109959,10.1021/cm4035903,CCCCC(CC)COC(=O)c1sc2csc(-c3cc4c(-c5cc6sc(CC(CC)CCCC)cc6s5)c5sccc5c(-c5cc6sc(CC(CC)CCCC)cc6s5)c4s3)c2c1F,COC(=O)CCCC1(c2ccccc2)C23c4c5ccc6c7cc8c9c%10c(cc%11cc%12c%13c%14c(cc%15c%16ccc-5c2c%16c2c5c%16c%17c(c(c46)c7c9c%17c4c%10c%11c%13c4c%16c%14c%152)C513)C%12)C8,7.71,-5.31,-3.76,-5.9,-3.9,80.0,,1.0:1.5,3 vol %,inverted,,,chloroform,DIO
109960,10.1021/cm4035903,CCCCC(CC)COC(=O)c1sc2csc(-c3cc4c(-c5cc6sc(CC(CC)CCCC)cc6s5)c5sccc5c(-c5cc6sc(CC(CC)CCCC)cc6s5)c4s3)c2c1F,COC(=O)CCCC1(c2ccccc2)C23c4c5ccc6c7cc8c9c%10c(cc%11cc%12c%13c%14c(cc%15c%16ccc-5c2c%16c2c5c%16c%17c(c(c46)c7c9c%17c4c%10c%11c%13c4c%16c%14c%152)C513)C%12)C8,6.83,-5.31,-3.76,-5.9,-3.9,80.0,,1.0:2.0,3 vol %,inverted,,,chloroform,DIO
109961,10.1021/cm4035903,CCCCC(CC)COC(=O)c1sc2csc(-c3cc4c(-c5cc6sc(CC(CC)CCCC)cc6s5)c5sccc5c(-c5cc6sc(CC(CC)CCCC)cc6s5)c4s3)c2c1F,COC(=O)CCCC1(c2ccccc2)C23c4c5ccc6c7cc8c9c%10c(cc%11cc%12c%13c%14c(cc%15c%16ccc-5c2c%16c2c5c%16c%17c(c(c46)c7c9c%17c4c%10c%11c%13c4c%16c%14c%152)C513)C%12)C8,5.48,-5.31,-3.76,-5.9,-3.9,80.0,,1.0:3.0,3 vol %,inverted,,,chloroform,DIO
109965,10.1021/cm500832h,CCCCC(CC)COC(=O)c1sc2c(-c3cc4c(OCC(CC)CCCC)c5sccc5c(OCC(CC)CCCC)c4s3)scc2c1F,CCCCCCC(CCCC)Cn1c(=O)c2cc3c(cc2c2sccc21)c(=O)n(CC(CCCC)CCCCCC)c1cc(-c2scc4c2C(=O)N(CC(CC)CCCC)S4(=O)=O)sc31,0.37,-5.19,-3.43,-5.65,-3.37,,,"1:1, w/w","2 vol% 1,8-diiodooctane",,,,,
109967,10.1021/cm500832h,CCCCC(CC)COC(=O)c1sc2c(-c3cc4c(OCC(CC)CCCC)c5sccc5c(OCC(CC)CCCC)c4s3)scc2c1F,CCCCCCC(CCCC)Cn1c(=O)c2cc3c(cc2c2sccc21)c(=O)n(CC(CCCC)CCCCCC)c1cc(C2=CC4C(=C(C#N)C#N)c5cc6c(cc5C4S2)C(CC(CCCC)CCCCCC)(CC(CCCC)CCCCCC)c2cc4c(cc2-6)C(=C(C#N)C#N)c2ccsc2-4)sc31,0.11,-5.19,-3.43,-5.74,-3.91,,,1:1.5 w/w,2 vol%,,,,,
109968,10.1021/cm500832h,CCCCCCc1ccsc1,CCCCCCC(CCCC)Cn1c(=O)c2cc3c(cc2c2sccc21)c(=O)n(CC(CCCC)CCCCCC)c1cc(C2=CC4C(=C(C#N)C#N)c5cc6c(cc5C4S2)C(CC(CCCC)CCCCCC)(CC(CCCC)CCCCCC)c2cc4c(cc2-6)C(=C(C#N)C#N)c2ccsc2-4)sc31,0.05,-5.01,-3.12,-5.74,-3.91,,150.0,"1:1.5, w/w",,,,,,
109969,10.1021/cm500832h,CCCCC(CC)COC(=O)c1sc2c(-c3cc4c(OCC(CC)CCCC)c5sccc5c(OCC(CC)CCCC)c4s3)scc2c1F,CCCCCCC(CCCC)Cn1c(=O)c2cc3c(cc2c2sccc21)c(=O)n(CC(CCCC)CCCCCC)c1cc(-c2cc4c5c(ccc6c5c2C(=O)N(CC(CC)CCCC)C6=O)C(=O)N(CC(CC)CCCC)C4=O)sc31,0.46,-5.19,-3.43,-5.72,-3.91,,,"1:1, w/w",2 vol%,,,,,
109970,10.1021/cm500832h,CCCCCCc1ccsc1,CCCCCCC(CCCC)Cn1c(=O)c2cc3c(cc2c2sccc21)c(=O)n(CC(CCCC)CCCCCC)c1cc(-c2cc4c5c(ccc6c5c2C(=O)N(CC(CC)CCCC)C6=O)C(=O)N(CC(CC)CCCC)C4=O)sc31,0.16,-5.01,-3.12,-5.72,-3.91,,150.0,"1:1.5, w/w",,,,,,
109972,10.1021/cm500832h,CCCCC(CC)COC(=O)c1sc2c(-c3cc4c(OCC(CC)CCCC)c5sccc5c(OCC(CC)CCCC)c4s3)scc2c1F,CCCCCCCCCCCCC(CCCCCCCCCC)CN1C(=O)c2ccc3c4ccc5c6c(cc(-c7cc8c(s7)c7cc9c(=O)n(CC(CCCC)CCCCCC)c%10ccsc%10c9cc7c(=O)n8CC(CCCC)CCCCCC)c(c7ccc(c2c37)C1=O)c64)C(=O)N(CC(CCCCCCCCCC)CCCCCCCCCCCC)C5=O,1.06,-5.19,-3.43,-5.73,-4.04,,,"1:1.8, w.w","2 vol% 1,8-diiodooctane",,,,,
109973,10.1021/cm500832h,CCCCCCc1ccsc1,CCCCCCCCCCCCC(CCCCCCCCCC)CN1C(=O)c2ccc3c4ccc5c6c(cc(-c7cc8c(s7)c7cc9c(=O)n(CC(CCCC)CCCCCC)c%10ccsc%10c9cc7c(=O)n8CC(CCCC)CCCCCC)c(c7ccc(c2c37)C1=O)c64)C(=O)N(CC(CCCCCCCCCC)CCCCCCCCCCCC)C5=O,0.79,-5.01,-3.12,-5.73,-4.04,,150.0,"1:1.5, w.w",,,,,,
109975,10.1021/cm500953e,CCCCC(CC)COC(=O)c1cc2c(-c3cc4c(-c5ccc(CC(CC)CCCC)s5)c5sccc5c(-c5ccc(CC(CC)CCCC)s5)c4s3)scc2s1,COC(=O)CCCC1(c2ccccc2)C23c4c5ccc6c7cc8c9c%10c(cc%11cc%12c%13c%14c(cc%15c%16ccc-5c2c%16c2c5c%16c%17c(c(c46)c7c9c%17c4c%10c%11c%13c4c%16c%14c%152)C513)C%12)C8,6.99,-5.22,-3.65,-5.9,-3.9,110.0,,1:1.5,"3 vol% 1,8-diiodoctane",inverted,PF3N-OX,MoO3,"chlorobenzene:1,8-diiodooctane (97:3)",DIO
109976,10.1021/cm500953e,CCCCC(CC)COC(=O)c1cc2c(-c3cc4c(-c5ccc(CC(CC)CCCC)s5)c5sc(-c6sc(-c7cc8c(-c9ccc(CC(CC)CCCC)s9)c9sccc9c(-c9ccc(CC(CC)CCCC)s9)c8s7)c7c(F)c(C(=O)OCC(CC)CCCC)sc67)cc5c(-c5ccc(CC(CC)CCCC)s5)c4s3)scc2s1,COC(=O)CCCC1(c2ccccc2)C23c4c5ccc6c7cc8c9c%10c(cc%11cc%12c%13c%14c(cc%15c%16ccc-5c2c%16c2c5c%16c%17c(c(c46)c7c9c%17c4c%10c%11c%13c4c%16c%14c%152)C513)C%12)C8,6.48,-5.26,-3.67,-5.9,-3.9,110.0,,1:1.5,"3 vol% 1,8-diiodoctane",inverted,PF3N-OX,MoO3,"chlorobenzene:1,8-diiodooctane (97:3)",DIO
109977,10.1021/cm500953e,CCCCC(CC)COC(=O)c1cc2c(-c3cc4c(-c5ccc(CC(CC)CCCC)s5)c5sc(-c6sc(-c7cc8c(-c9ccc(CC(CC)CCCC)s9)c9sccc9c(-c9ccc(CC(CC)CCCC)s9)c8s7)c7c(F)c(C(=O)OCC(CC)CCCC)sc67)cc5c(-c5ccc(CC(CC)CCCC)s5)c4s3)scc2s1,COC(=O)CCCC1(c2ccccc2)C23c4c5ccc6c7cc8c9c%10c(cc%11cc%12c%13c%14c(cc%15c%16ccc-5c2c%16c2c5c%16c%17c(c(c46)c7c9c%17c4c%10c%11c%13c4c%16c%14c%152)C513)C%12)C8,7.31,-5.26,-3.66,-5.9,-3.9,110.0,,1:1.5,"3 vol% 1,8-diiodoctane",inverted,PF3N-OX,MoO3,"chlorobenzene:1,8-diiodooctane (97:3)",DIO
109978,10.1021/cm500953e,CCCCC(CC)COC(=O)c1cc2c(-c3cc4c(-c5ccc(CC(CC)CCCC)s5)c5sc(-c6sc(-c7cc8c(-c9ccc(CC(CC)CCCC)s9)c9sccc9c(-c9ccc(CC(CC)CCCC)s9)c8s7)c7c(F)c(C(=O)OCC(CC)CCCC)sc67)cc5c(-c5ccc(CC(CC)CCCC)s5)c4s3)scc2s1,COC(=O)CCCC1(c2ccccc2)C23c4c5ccc6c7cc8c9c%10c(cc%11cc%12c%13c%14c(cc%15c%16ccc-5c2c%16c2c5c%16c%17c(c(c46)c7c9c%17c4c%10c%11c%13c4c%16c%14c%152)C513)C%12)C8,7.53,-5.28,-3.68,-5.9,-3.9,110.0,,1:1.5,"3 vol% 1,8-diiodoctane",inverted,PF3N-OX,MoO3,"chlorobenzene:1,8-diiodooctane (97:3)",DIO
109979,10.1021/cm500953e,CCCCC(CC)COC(=O)c1sc2csc(-c3cc4c(-c5ccc(CC(CC)CCCC)s5)c5sccc5c(-c5ccc(CC(CC)CCCC)s5)c4s3)c2c1F,COC(=O)CCCC1(c2ccccc2)C23c4c5ccc6c7cc8c9c%10c(cc%11cc%12c%13c%14c(cc%15c%16ccc-5c2c%16c2c5c%16c%17c(c(c46)c7c9c%17c4c%10c%11c%13c4c%16c%14c%152)C513)C%12)C8,8.75,-5.28,-3.67,-5.9,-3.9,110.0,,1:1.5,"3 vol% 1,8-diiodoctane",inverted,PF3N-OX,MoO3,"chlorobenzene:1,8-diiodooctane (97:3)",DIO
109984,10.1021/cm501513n,CCCCCCCCSc1ccc(-c2c3cc(-c4scc5sc(C(=O)OCC(CC)CCCC)c(F)c45)sc3c(-c3ccc(SCCCCCCCC)s3)c3ccsc23)s1,COC(=O)CCCC1(c2ccccc2)C23c4c5ccc6c7cc8c9c%10c(cc%11cc%12c%13c%14c(cc%15c%16ccc-5c2c%16c2c5c%16c%17c(c(c46)c7c9c%17c4c%10c%11c%13c4c%16c%14c%152)C513)C%12)C8,9.48,-5.33,-3.52,,,,,,,,,,,
109985,10.1021/cm502991d,CCCCCCCCc1cc(-c2c(-c3cccs3)sc3c(-c4cc(CCCCCCCC)c(CCCCCCCC)s4)c(-c4ccc(-c5cccc6nsnc56)s4)sc23)sc1CCCCCCCC,COC(=O)CCCC1(c2ccccc2)C23c4c5ccc6c7cc8c9c%10c(cc%11cc%12c%13c%14c(cc%15c%16ccc-5c2c%16c2c5c%16c%17c(c(c46)c7c9c%17c4c%10c%11c%13c4c%16c%14c%152)C513)C%12)C8,6.79,-5.34,-3.53,-5.9,-3.9,,,1:2,3 vol%,inverted,ZnO,MoO3,o-DCB:chloroform (4:1),DIO
109987,10.1021/cm502991d,CCCCCCc1csc(-c2ccc(-c3cc(CCCCCC)c(/C=C/c4csc(-c5cc6c(OCC(CC)CCCC)c7sc(-c8ccc(C9=C%10C(=O)N(CC(CC)CCCC)C(c%11ccc(-c%12cc%13c(OCC(CC)CCCC)c%14sccc%14c(OCC(CC)CCCC)c%13s%12)s%11)=C%10C(=O)N9CC(CC)CCCC)s8)cc7c(OCC(CC)CCCC)c6s5)c4)s3)c3nsnc23)c1,COC(=O)CCCC1(c2ccccc2)C23c4c5ccc6c7cc8c9c%10c(cc%11cc%12c%13c%14c(cc%15c%16ccc-5c2c%16c2c5c%16c%17c(c(c46)c7c9c%17c4c%10c%11c%13c4c%16c%14c%152)C513)C%12)C8,6.91,-5.31,-3.6,-5.9,-3.9,,,1:2,3 vol%,inverted,ZnO,MoO3,o-DCB:chloroform (4:1),DIO
109990,10.1021/cm5033223,CCCCCCCCCCc1ccsc1-c1sc(-c2sc(-c3cc4c(-c5ccc(CC(CC)CCCC)s5)cc5c(cc(-c6ccc(CC(CC)CCCC)s6)c6ccsc65)c4s3)cc2CCCCCCCCCC)c2c1C(=O)N(CC(CCCCCCCC)CCCCCCCCCC)C2=O,COC(=O)CCCC1(c2ccccc2)C23c4c5ccc6c7cc8c9c%10c(cc%11cc%12c%13c%14c(cc%15c%16ccc-5c2c%16c2c5c%16c%17c(c(c46)c7c9c%17c4c%10c%11c%13c4c%16c%14c%152)C513)C%12)C8,5.48,-5.55,-3.52,-5.9,-3.9,87.0,,1:1,0.75%,inverted,ZnO,MoO3,chloroform,DIO
109991,10.1021/cm5033223,CCCCCCCCCCc1ccsc1-c1sc(-c2sc(-c3cc4c(-c5ccc(CC(CC)CCCC)s5)cc5c(cc(-c6ccc(CC(CC)CCCC)s6)c6ccsc65)c4s3)cc2CCCCCCCCCC)c2c1C(=O)N(CC(CCCCCCCC)CCCCCCCCCC)C2=O,COC(=O)CCCC1(c2ccccc2)C23c4c5ccc6c7cc8c9c%10c(cc%11cc%12c%13c%14c(cc%15c%16ccc-5c2c%16c2c5c%16c%17c(c(c46)c7c9c%17c4c%10c%11c%13c4c%16c%14c%152)C513)C%12)C8,5.61,-5.55,-3.52,-5.9,-3.9,109.0,,1:1,0.75%,inverted,ZnO,MoO3,chloroform,DIO
109992,10.1021/cm5033223,CCCCCCCCCCc1ccsc1-c1sc(-c2sc(-c3cc4c(-c5ccc(CC(CC)CCCC)s5)cc5c(cc(-c6ccc(CC(CC)CCCC)s6)c6ccsc65)c4s3)cc2CCCCCCCCCC)c2c1C(=O)N(CC(CCCCCCCC)CCCCCCCCCC)C2=O,COC(=O)CCCC1(c2ccccc2)C23c4c5ccc6c7cc8c9c%10c(cc%11cc%12c%13c%14c(cc%15c%16ccc-5c2c%16c2c5c%16c%17c(c(c46)c7c9c%17c4c%10c%11c%13c4c%16c%14c%152)C513)C%12)C8,6.76,-5.55,-3.52,-5.9,-3.9,141.0,,1:1,0.75%,inverted,ZnO,MoO3,chloroform,DIO
109993,10.1021/cm5033223,CCCCCCCCCCc1ccsc1-c1sc(-c2sc(-c3cc4c(-c5ccc(CC(CC)CCCC)s5)cc5c(cc(-c6ccc(CC(CC)CCCC)s6)c6ccsc65)c4s3)cc2CCCCCCCCCC)c2c1C(=O)N(CC(CCCCCCCC)CCCCCCCCCC)C2=O,COC(=O)CCCC1(c2ccccc2)C23c4c5ccc6c7cc8c9c%10c(cc%11cc%12c%13c%14c(cc%15c%16ccc-5c2c%16c2c5c%16c%17c(c(c46)c7c9c%17c4c%10c%11c%13c4c%16c%14c%152)C513)C%12)C8,7.04,-5.55,-3.52,-5.9,-3.9,168.0,,1:1,0.75%,inverted,ZnO,MoO3,chloroform,DIO
109994,10.1021/cm5033223,CCCCCCCCCCc1ccsc1-c1sc(-c2sc(-c3cc4c(-c5ccc(CC(CC)CCCC)s5)cc5c(cc(-c6ccc(CC(CC)CCCC)s6)c6ccsc65)c4s3)cc2CCCCCCCCCC)c2c1C(=O)N(CC(CCCCCCCC)CCCCCCCCCC)C2=O,COC(=O)CCCC1(c2ccccc2)C23c4c5ccc6c7cc8c9c%10c(cc%11cc%12c%13c%14c(cc%15c%16ccc-5c2c%16c2c5c%16c%17c(c(c46)c7c9c%17c4c%10c%11c%13c4c%16c%14c%152)C513)C%12)C8,7.5,-5.55,-3.52,-5.9,-3.9,203.0,,1:1,0.75%,inverted,ZnO,MoO3,chloroform,DIO
109995,10.1021/cm5033223,CCCCCCCCCCc1ccsc1-c1sc(-c2sc(-c3cc4c(-c5ccc(CC(CC)CCCC)s5)cc5c(cc(-c6ccc(CC(CC)CCCC)s6)c6ccsc65)c4s3)cc2CCCCCCCCCC)c2c1C(=O)N(CC(CCCCCCCC)CCCCCCCCCC)C2=O,COC(=O)CCCC1(c2ccccc2)C23c4c5ccc6c7cc8c9c%10c(cc%11cc%12c%13c%14c(cc%15c%16ccc-5c2c%16c2c5c%16c%17c(c(c46)c7c9c%17c4c%10c%11c%13c4c%16c%14c%152)C513)C%12)C8,6.49,-5.55,-3.52,-5.9,-3.9,244.0,,1:1,0.75%,inverted,ZnO,MoO3,chloroform,DIO
109996,10.1021/cm5033223,CCCCCCCCCCc1ccsc1-c1sc(-c2sc(-c3cc4c(-c5ccc(CC(CC)CCCC)s5)cc5c(cc(-c6ccc(CC(CC)CCCC)s6)c6ccsc65)c4s3)cc2CCCCCCCCCC)c2c1C(=O)N(CC(CCCCCCCC)CCCCCCCCCC)C2=O,COC(=O)CCCC1(c2ccccc2)C23c4c5ccc6c7cc8c9c%10c(cc%11cc%12c%13c%14c(cc%15c%16ccc-5c2c%16c2c5c%16c%17c(c(c46)c7c9c%17c4c%10c%11c%13c4c%16c%14c%152)C513)C%12)C8,5.8,-5.55,-3.52,-5.9,-3.9,284.0,,1:1,0.75%,inverted,ZnO,MoO3,chloroform,DIO
109997,10.1021/cm5033223,CCCCCCCCCCc1csc(-c2sc(-c3cc(CCCCCCCCCC)c(-c4cc5c(-c6ccc(CC(CC)CCCC)s6)cc6c(cc(-c7ccc(CC(CC)CCCC)s7)c7ccsc76)c5s4)s3)c3c2C(=O)N(CC(CCCCCCCC)CCCCCCCCCC)C3=O)c1,COC(=O)CCCC1(c2ccccc2)C23c4c5ccc6c7cc8c9c%10c(cc%11cc%12c%13c%14c(cc%15c%16ccc-5c2c%16c2c5c%16c%17c(c(c46)c7c9c%17c4c%10c%11c%13c4c%16c%14c%152)C513)C%12)C8,3.68,-5.58,-3.48,-5.9,-3.9,84.0,,1:1,3%,inverted,ZnO,MoO3,chloroform,DIO
109998,10.1021/cm504391k,CCCCCCCCc1cc(-c2c(-c3cccs3)sc3c(-c4cc(CCCCCCCC)c(CCCCCCCC)s4)c(-c4ccc(-c5cccc6nsnc56)s4)sc23)sc1CCCCCCCC,COC(=O)CCCC1(c2ccccc2)C23c4c5ccc6c7cc8c9c%10c(cc%11cc%12c%13c%14c(cc%15c%16ccc-5c2c%16c2c5c%16c%17c(c(c46)c7c9c%17c4c%10c%11c%13c4c%16c%14c%152)C513)C%12)C8,2.76,-5.34,-3.53,,,,,,,conventional,Ca,PEDOT:PSS,chloroform,
110001,10.1021/cm504391k,CCCCCCCCc1cc(-c2c(-c3cccs3)sc3c(-c4cc(CCCCCCCC)c(CCCCCCCC)s4)c(-c4ccc(-c5cccc6nsnc56)s4)sc23)sc1CCCCCCCC,COC(=O)CCCC1(c2ccccc2)C23c4c5ccc6c7cc8c9c%10c(cc%11cc%12c%13c%14c(cc%15c%16ccc-5c2c%16c2c5c%16c%17c(c(c46)c7c9c%17c4c%10c%11c%13c4c%16c%14c%152)C513)C%12)C8,2.38,-5.34,-3.53,,,,,,,conventional,Ca,PEDOT:PSS,,
110002,10.1021/cm504391k,CCCCCCCCc1cc(-c2c(-c3cccs3)sc3c(-c4cc(CCCCCCCC)c(CCCCCCCC)s4)c(-c4ccc(-c5cccc6nsnc56)s4)sc23)sc1CCCCCCCC,COC(=O)CCCC1(c2ccccc2)C23c4c5ccc6c7cc8c9c%10c(cc%11cc%12c%13c%14c(cc%15c%16ccc-5c2c%16c2c5c%16c%17c(c(c46)c7c9c%17c4c%10c%11c%13c4c%16c%14c%152)C513)C%12)C8,2.15,-5.34,-3.53,,,,,,,conventional,Ca,PEDOT:PSS,,
110011,10.1021/ja305358z,CCCCCCCCCCCCc1csc(-c2ccc(C3=C4C(=O)N(CC(CCCCCC)CCCCCCCC)C(c5ccc(-c6cc(CCCCCCCCCCCC)c(-c7ccc8ccccc8c7)s6)s5)=C4C(=O)N3CC(CCCCCC)CCCCCCCC)s2)c1,CCCCC(=O)OCC1(c2ccccc2)C2=CC=Cc3cccc4cccc5ccc6ccccc7cccc1c7c6c5c-4c3C2,4.5,-4.85,-3.11,-6.1,-3.9,98.0,,1:2,,conventional,LiF,PEDOT:PSS,chloroform:o-DCB (10%),
110012,10.1021/ja305358z,CCCCCCCCCCCCc1csc(-c2ccc(C3=C4C(=O)N(CC(CCCCCC)CCCCCCCC)C(c5ccc(-c6cc(CCCCCCCCCCCC)c(-c7ccccc7)s6)s5)=C4C(=O)N3CC(CCCCCC)CCCCCCCC)s2)c1,CCCCC(=O)OCC1(c2ccccc2)C2=CC=Cc3cccc4cccc5ccc6ccccc7cccc1c7c6c5c-4c3C2,5.5,-5.055,-3.315,-6.1,-3.9,86.0,,1:2,,conventional,LiF,PEDOT:PSS,chloroform:o-DCB (10%),
110013,10.1021/ja305358z,CCCCCCCCCCCCc1csc(-c2ccc(C3=C4C(=O)N(CC(CCCCCC)CCCCCCCC)C(c5ccc(-c6cc(CCCCCCCCCCCC)c(-c7cc8c(-c9ccc(CCCCCC)s9)c9sccc9c(-c9ccc(CCCCCC)s9)c8s7)s6)s5)=C4C(=O)N3CC(CCCCCC)CCCCCCCC)s2)c1,CCCCC(=O)OCC1(c2ccccc2)C2=CC=Cc3cccc4cccc5ccc6ccccc7cccc1c7c6c5c-4c3C2,4.8,-4.78,-3.14,-6.1,-3.9,113.0,,1:2,,conventional,LiF,PEDOT:PSS,"chloroform:1,8-diiodooctane (2.5%)",
110014,10.1021/ja305358z,CCCCCCCCCCCCc1csc(-c2ccc(C3=C4C(=O)N(CC(CCCCCC)CCCCCCCC)C(c5ccc(-c6cc(CCCCCCCCCCCC)c(-c7cc8sccc8s7)s6)s5)=C4C(=O)N3CC(CCCCCC)CCCCCCCC)s2)c1,CCCCC(=O)OCC1(c2ccccc2)C2=CC=Cc3cccc4cccc5ccc6ccccc7cccc1c7c6c5c-4c3C2,5.1,-4.86,-3.15,-6.1,-3.9,104.0,,1:2,,conventional,LiF,PEDOT:PSS,chloroform:o-DCB (10%),
110015,10.1021/ja305358z,CCCCCCCCCCCCc1csc(-c2ccc(C3=C4C(=O)N(CC(CCCCCC)CCCCCCCC)C(c5ccc(-c6cc(CCCCCCCCCCCC)c(-c7ccc(-c8cccs8)s7)s6)s5)=C4C(=O)N3CC(CCCCCC)CCCCCCCC)s2)c1,CCCCC(=O)OCC1(c2ccccc2)C2=CC=Cc3cccc4cccc5ccc6ccccc7cccc1c7c6c5c-4c3C2,5.2,-4.78,-3.12,-6.1,-3.9,111.0,,1:2,,conventional,LiF,PEDOT:PSS,"chloroform:1,8-diiodooctane (2.5%)",
110016,10.1021/ja305358z,CCCCCCCCC(CCCCCC)CN1C(=O)C2=C(c3ccc(-c4cc(CCCCCC)c(-c5cccs5)s4)s3)N(CC(CCCCCC)CCCCCCCC)C(=O)C2=C1c1ccc(-c2cc(CCCCCC)cs2)s1,CCCCC(=O)OCC1(c2ccccc2)C2=CC=Cc3cccc4cccc5ccc6ccccc7cccc1c7c6c5c-4c3C2,5.8,-5.08,-3.63,-6.1,-3.9,110.0,,1:2,,conventional,LiF,PEDOT:PSS,chloroform:o-DCB (95:5),
110017,10.1021/ja305358z,CCCCCCCCC(CCCCCC)CN1C(=O)C2=C(c3ccc(-c4ccccc4)s3)N(CC(CCCCCC)CCCCCCCC)C(=O)C2=C1c1cccs1,CCCCC(=O)OCC1(c2ccccc2)C2=CC=Cc3cccc4cccc5ccc6ccccc7cccc1c7c6c5c-4c3C2,5.5,-5.335,-3.66,-6.1,-3.9,90.0,,1:2,,conventional,LiF,PEDOT:PSS,chloroform,
110018,10.1021/ja305358z,CCCCCCCCC(CCCCCC)CN1C(=O)C2=C(c3ccc(-c4cccs4)s3)N(CC(CCCCCC)CCCCCCCC)C(=O)C2=C1c1cccs1,CCCCC(=O)OCC1(c2ccccc2)C2=CC=Cc3cccc4cccc5ccc6ccccc7cccc1c7c6c5c-4c3C2,4.7,-5.17,-3.67,-6.1,-3.9,90.0,,1:2,,conventional,LiF,PEDOT:PSS,chloroform,
110019,10.1021/ja402971d,CCCCC(CC)Cc1cc(-c2sc(-c3cc(CC(CC)CCCC)c(-c4cccs4)s3)c3c2C(=O)c2c(CC(CC)CCCC)sc(CC(CC)CCCC)c2C3=O)sc1-c1cccs1,COC(=O)CCCC1(c2ccccc2)C23c4c5ccc6c7cc8c9c%10c(cc%11cc%12c%13c%14c(cc%15c%16ccc-5c2c%16c2c5c%16c%17c(c(c46)c7c9c%17c4c%10c%11c%13c4c%16c%14c%152)C513)C%12)C8,0.02,-5.275,-3.385,-5.9,-3.9,57.0,,1:0,1%,,,,o-DCB,DIO
110020,10.1021/ja402971d,CCCCC(CC)Cc1cc(-c2sc(-c3cc(CC(CC)CCCC)c(-c4cccs4)s3)c3c2C(=O)c2c(CC(CC)CCCC)sc(CC(CC)CCCC)c2C3=O)sc1-c1cccs1,COC(=O)CCCC1(c2ccccc2)C23c4c5ccc6c7cc8c9c%10c(cc%11cc%12c%13c%14c(cc%15c%16ccc-5c2c%16c2c5c%16c%17c(c(c46)c7c9c%17c4c%10c%11c%13c4c%16c%14c%152)C513)C%12)C8,2.03,-5.275,-3.385,-5.9,-3.9,74.0,,9:1,1%,,,,o-DCB,DIO
110021,10.1021/ja402971d,CCCCC(CC)Cc1cc(-c2sc(-c3cc(CC(CC)CCCC)c(-c4cccs4)s3)c3c2C(=O)c2c(CC(CC)CCCC)sc(CC(CC)CCCC)c2C3=O)sc1-c1cccs1,COC(=O)CCCC1(c2ccccc2)C23c4c5ccc6c7cc8c9c%10c(cc%11cc%12c%13c%14c(cc%15c%16ccc-5c2c%16c2c5c%16c%17c(c(c46)c7c9c%17c4c%10c%11c%13c4c%16c%14c%152)C513)C%12)C8,5.44,-5.275,-3.385,-5.9,-3.9,77.0,,4:1,1%,,,,o-DCB,DIO
110022,10.1021/ja402971d,CCCCC(CC)Cc1cc(-c2sc(-c3cc(CC(CC)CCCC)c(-c4cccs4)s3)c3c2C(=O)c2c(CC(CC)CCCC)sc(CC(CC)CCCC)c2C3=O)sc1-c1cccs1,COC(=O)CCCC1(c2ccccc2)C23c4c5ccc6c7cc8c9c%10c(cc%11cc%12c%13c%14c(cc%15c%16ccc-5c2c%16c2c5c%16c%17c(c(c46)c7c9c%17c4c%10c%11c%13c4c%16c%14c%152)C513)C%12)C8,6.11,-5.275,-3.385,-5.9,-3.9,86.0,,2.33:1,1%,,,,o-DCB,DIO
110023,10.1021/ja402971d,CCCCC(CC)Cc1cc(-c2sc(-c3cc(CC(CC)CCCC)c(-c4cccs4)s3)c3c2C(=O)c2c(CC(CC)CCCC)sc(CC(CC)CCCC)c2C3=O)sc1-c1cccs1,COC(=O)CCCC1(c2ccccc2)C23c4c5ccc6c7cc8c9c%10c(cc%11cc%12c%13c%14c(cc%15c%16ccc-5c2c%16c2c5c%16c%17c(c(c46)c7c9c%17c4c%10c%11c%13c4c%16c%14c%152)C513)C%12)C8,6.88,-5.275,-3.385,-5.9,-3.9,75.0,,1.5:1,1%,,,,o-DCB,DIO
110024,10.1021/ja402971d,CCCCC(CC)Cc1cc(-c2sc(-c3cc(CC(CC)CCCC)c(-c4cccs4)s3)c3c2C(=O)c2c(CC(CC)CCCC)sc(CC(CC)CCCC)c2C3=O)sc1-c1cccs1,COC(=O)CCCC1(c2ccccc2)C23c4c5ccc6c7cc8c9c%10c(cc%11cc%12c%13c%14c(cc%15c%16ccc-5c2c%16c2c5c%16c%17c(c(c46)c7c9c%17c4c%10c%11c%13c4c%16c%14c%152)C513)C%12)C8,6.41,-5.275,-3.385,-5.9,-3.9,83.0,,1:1,1%,,,,o-DCB,DIO
110025,10.1021/ja402971d,CCCCC(CC)Cc1cc(-c2sc(-c3cc(CC(CC)CCCC)c(-c4cccs4)s3)c3c2C(=O)c2c(CC(CC)CCCC)sc(CC(CC)CCCC)c2C3=O)sc1-c1cccs1,COC(=O)CCCC1(c2ccccc2)C23c4c5ccc6c7cc8c9c%10c(cc%11cc%12c%13c%14c(cc%15c%16ccc-5c2c%16c2c5c%16c%17c(c(c46)c7c9c%17c4c%10c%11c%13c4c%16c%14c%152)C513)C%12)C8,5.6,-5.275,-3.385,-5.9,-3.9,87.0,,1:1.5,1%,,,,o-DCB,DIO
110026,10.1021/ja402971d,CCCCC(CC)Cc1cc(-c2sc(-c3cc(CC(CC)CCCC)c(-c4cccs4)s3)c3c2C(=O)c2c(CC(CC)CCCC)sc(CC(CC)CCCC)c2C3=O)sc1-c1cccs1,COC(=O)CCCC1(c2ccccc2)C23c4c5ccc6c7cc8c9c%10c(cc%11cc%12c%13c%14c(cc%15c%16ccc-5c2c%16c2c5c%16c%17c(c(c46)c7c9c%17c4c%10c%11c%13c4c%16c%14c%152)C513)C%12)C8,4.06,-5.275,-3.385,-5.9,-3.9,124.0,,1:2.33,1%,,,,o-DCB,DIO
110027,10.1021/ja402971d,CCCCC(CC)Cc1cc(-c2sc(-c3cc(CC(CC)CCCC)c(-c4cccs4)s3)c3c2C(=O)c2c(CC(CC)CCCC)sc(CC(CC)CCCC)c2C3=O)sc1-c1cccs1,COC(=O)CCCC1(c2ccccc2)C23c4c5ccc6c7cc8c9c%10c(cc%11cc%12c%13c%14c(cc%15c%16ccc-5c2c%16c2c5c%16c%17c(c(c46)c7c9c%17c4c%10c%11c%13c4c%16c%14c%152)C513)C%12)C8,3.81,-5.275,-3.385,-5.9,-3.9,137.0,,1:4,1%,,,,o-DCB,DIO
110028,10.1021/ja402971d,CCCCC(CC)Cc1cc(-c2sc(-c3cc(CC(CC)CCCC)c(-c4cccs4)s3)c3c2C(=O)c2c(CC(CC)CCCC)sc(CC(CC)CCCC)c2C3=O)sc1-c1cccs1,COC(=O)CCCC1(c2ccccc2)C23c4c5ccc6c7cc8c9c%10c(cc%11cc%12c%13c%14c(cc%15c%16ccc-5c2c%16c2c5c%16c%17c(c(c46)c7c9c%17c4c%10c%11c%13c4c%16c%14c%152)C513)C%12)C8,1.19,-5.275,-3.385,-5.9,-3.9,180.0,,1:9,1%,,,,o-DCB,DIO
110034,10.1021/ja406220a,CCCCCCC(CCCC)CSc1c2cc(-c3ccc(-c4cc(F)c(-c5ccco5)c5nn(CC(CCCC)CCCCCC)nc45)o3)sc2c(SCC(CCCC)CCCCCC)c2ccsc12,COC(=O)CCCC1(c2ccccc2)C23c4c5ccc6c7cc8c9c%10c(cc%11cc%12c%13c%14c(cc%15c%16ccc-5c2c%16c2c5c%16c%17c(c(c46)c7c9c%17c4c%10c%11c%13c4c%16c%14c%152)C513)C%12)C8,6.25,-5.38,-3.28,,,190.0,,1:2,,conventional,Ca,PEDOT:PSS,,
110035,10.1021/ja406220a,CCCCCCC(CCCC)CSc1c2cc(-c3ccc(-c4cc(F)c(-c5cccs5)c5nn(CC(CCCC)CCCCCC)nc45)s3)sc2c(SCC(CCCC)CCCCCC)c2ccsc12,COC(=O)CCCC1(c2ccccc2)C23c4c5ccc6c7cc8c9c%10c(cc%11cc%12c%13c%14c(cc%15c%16ccc-5c2c%16c2c5c%16c%17c(c(c46)c7c9c%17c4c%10c%11c%13c4c%16c%14c%152)C513)C%12)C8,7.74,-5.32,-3.26,,,,,,,conventional,Ca,PEDOT:PSS,,
110036,10.1021/ja406220a,CCCCCCC(CCCC)CSc1c2cc(-c3ccc(-c4cc(F)c(-c5ccco5)c5nn(CC(CCCC)CCCCCC)nc45)o3)sc2c(SCC(CCCC)CCCCCC)c2ccsc12,COC(=O)CCCC1(c2ccccc2)C23c4c5ccc6c7cc8c9c%10c(cc%11cc%12c%13c%14c(cc%15c%16ccc-5c2c%16c2c5c%16c%17c(c(c46)c7c9c%17c4c%10c%11c%13c4c%16c%14c%152)C513)C%12)C8,3.18,-5.38,-3.28,-5.9,-3.9,95.0,,1:2,,conventional,Ca,PEDOT:PSS,,
110037,10.1021/ja406220a,CCCCCCC(CCCC)CSc1c2cc(-c3ccc(-c4cc(F)c(-c5ccco5)c5nn(CC(CCCC)CCCCCC)nc45)o3)sc2c(SCC(CCCC)CCCCCC)c2ccsc12,COC(=O)CCCC1(c2ccccc2)C23c4c5ccc6c7cc8c9c%10c(cc%11cc%12c%13c%14c(cc%15c%16ccc-5c2c%16c2c5c%16c%17c(c(c46)c7c9c%17c4c%10c%11c%13c4c%16c%14c%152)C513)C%12)C8,4.66,-5.38,-3.28,-5.9,-3.9,140.0,,1:2,,conventional,Ca,PEDOT:PSS,,
110038,10.1021/ja406220a,CCCCCCC(CCCC)CSc1c2cc(-c3ccc(-c4cc(F)c(-c5ccco5)c5nn(CC(CCCC)CCCCCC)nc45)o3)sc2c(SCC(CCCC)CCCCCC)c2ccsc12,COC(=O)CCCC1(c2ccccc2)C23c4c5ccc6c7cc8c9c%10c(cc%11cc%12c%13c%14c(cc%15c%16ccc-5c2c%16c2c5c%16c%17c(c(c46)c7c9c%17c4c%10c%11c%13c4c%16c%14c%152)C513)C%12)C8,6.25,-5.38,-3.28,-5.9,-3.9,190.0,,1:2,,conventional,Ca,PEDOT:PSS,,
110039,10.1021/ja406220a,CCCCCCC(CCCC)CSc1c2cc(-c3ccc(-c4cc(F)c(-c5ccco5)c5nn(CC(CCCC)CCCCCC)nc45)o3)sc2c(SCC(CCCC)CCCCCC)c2ccsc12,COC(=O)CCCC1(c2ccccc2)C23c4c5ccc6c7cc8c9c%10c(cc%11cc%12c%13c%14c(cc%15c%16ccc-5c2c%16c2c5c%16c%17c(c(c46)c7c9c%17c4c%10c%11c%13c4c%16c%14c%152)C513)C%12)C8,5.66,-5.38,-3.28,-5.9,-3.9,230.0,,1:2,,conventional,Ca,PEDOT:PSS,,
110040,10.1021/ja406220a,CCCCCCC(CCCC)CSc1c2cc(-c3ccc(-c4cc(F)c(-c5ccco5)c5nn(CC(CCCC)CCCCCC)nc45)o3)sc2c(SCC(CCCC)CCCCCC)c2ccsc12,COC(=O)CCCC1(c2ccccc2)C23c4c5ccc6c7cc8c9c%10c(cc%11cc%12c%13c%14c(cc%15c%16ccc-5c2c%16c2c5c%16c%17c(c(c46)c7c9c%17c4c%10c%11c%13c4c%16c%14c%152)C513)C%12)C8,4.5,-5.38,-3.28,-5.9,-3.9,310.0,,1:2,,conventional,Ca,PEDOT:PSS,,
110041,10.1021/ja406220a,CCCCCCC(CCCC)CSc1c2cc(-c3ccc(-c4cc(F)c(-c5cccs5)c5nn(CC(CCCC)CCCCCC)nc45)s3)sc2c(SCC(CCCC)CCCCCC)c2ccsc12,COC(=O)CCCC1(c2ccccc2)C23c4c5ccc6c7cc8c9c%10c(cc%11cc%12c%13c%14c(cc%15c%16ccc-5c2c%16c2c5c%16c%17c(c(c46)c7c9c%17c4c%10c%11c%13c4c%16c%14c%152)C513)C%12)C8,4.1,-5.32,-3.26,-5.9,-3.9,110.0,,1:2,,conventional,Ca,PEDOT:PSS,,
110042,10.1021/ja406220a,CCCCCCC(CCCC)CSc1c2cc(-c3ccc(-c4cc(F)c(-c5cccs5)c5nn(CC(CCCC)CCCCCC)nc45)s3)sc2c(SCC(CCCC)CCCCCC)c2ccsc12,COC(=O)CCCC1(c2ccccc2)C23c4c5ccc6c7cc8c9c%10c(cc%11cc%12c%13c%14c(cc%15c%16ccc-5c2c%16c2c5c%16c%17c(c(c46)c7c9c%17c4c%10c%11c%13c4c%16c%14c%152)C513)C%12)C8,6.01,-5.32,-3.26,-5.9,-3.9,130.0,,1:2,,conventional,Ca,PEDOT:PSS,,
110043,10.1021/ja406220a,CCCCCCC(CCCC)CSc1c2cc(-c3ccc(-c4cc(F)c(-c5cccs5)c5nn(CC(CCCC)CCCCCC)nc45)s3)sc2c(SCC(CCCC)CCCCCC)c2ccsc12,COC(=O)CCCC1(c2ccccc2)C23c4c5ccc6c7cc8c9c%10c(cc%11cc%12c%13c%14c(cc%15c%16ccc-5c2c%16c2c5c%16c%17c(c(c46)c7c9c%17c4c%10c%11c%13c4c%16c%14c%152)C513)C%12)C8,6.96,-5.32,-3.26,-5.9,-3.9,200.0,,1:2,,conventional,Ca,PEDOT:PSS,,
110044,10.1021/ja406220a,CCCCCCC(CCCC)CSc1c2cc(-c3ccc(-c4cc(F)c(-c5cccs5)c5nn(CC(CCCC)CCCCCC)nc45)s3)sc2c(SCC(CCCC)CCCCCC)c2ccsc12,COC(=O)CCCC1(c2ccccc2)C23c4c5ccc6c7cc8c9c%10c(cc%11cc%12c%13c%14c(cc%15c%16ccc-5c2c%16c2c5c%16c%17c(c(c46)c7c9c%17c4c%10c%11c%13c4c%16c%14c%152)C513)C%12)C8,7.74,-5.32,-3.26,-5.9,-3.9,250.0,,1:2,,conventional,Ca,PEDOT:PSS,,
110045,10.1021/ja406220a,CCCCCCC(CCCC)CSc1c2cc(-c3ccc(-c4cc(F)c(-c5cccs5)c5nn(CC(CCCC)CCCCCC)nc45)s3)sc2c(SCC(CCCC)CCCCCC)c2ccsc12,COC(=O)CCCC1(c2ccccc2)C23c4c5ccc6c7cc8c9c%10c(cc%11cc%12c%13c%14c(cc%15c%16ccc-5c2c%16c2c5c%16c%17c(c(c46)c7c9c%17c4c%10c%11c%13c4c%16c%14c%152)C513)C%12)C8,6.71,-5.32,-3.26,-5.9,-3.9,320.0,,1:2,,conventional,Ca,PEDOT:PSS,,
110052,10.1021/ja4085429,CCCCC(CC)Cc1ccsc1-c1nc2sc(-c3sc(-c4cc5c(s4)-c4sccc4[Si]5(CC(CC)CCCC)CC(CC)CCCC)cc3CC(CC)CCCC)nc2s1,CCCCCCCCCCC(CCCCCCCC)CN1C(=O)c2ccc3c4c(c(-c5ccc(-c6ccc(-c7cc8c9c(c(-c%10cccs%10)cc%10c9c7C(=O)N(CC(CCCCCCCC)CCCCCCCCCC)C%10=O)C(=O)N(CC(CCCCCCCC)CCCCCCCCCC)C8=O)s6)s5)cc(c24)C1=O)C(=O)N(CC(CCCCCCCC)CCCCCCCCCC)C3=O,1.3,-5.1,-3.3,-5.77,-4.0,,,1:1 w/w,,,,,,
110053,10.1021/ja4085429,CCCCC(CC)Cc1ccsc1-c1nc2sc(-c3sc(-c4cc5c(s4)-c4sccc4[Si]5(CC(CC)CCCC)CC(CC)CCCC)cc3CC(CC)CCCC)nc2s1,CCCCCCCCCCCCC(CCCCCCCCCC)CN1C(=O)c2ccc3c4c(c(-c5ccc[se]5)cc(c24)C1=O)C(=O)N(CC(CCCCCCCCCC)CCCCCCCCCCCC)C3=O,2.96,-5.1,-3.3,-5.905,-3.935,,,1:1 w/w,,,,,,
110054,10.1021/ja4085429,CCCCC(CC)Cc1ccsc1-c1nc2sc(-c3sc(-c4cc5c(s4)-c4sccc4[Si]5(CC(CC)CCCC)CC(CC)CCCC)cc3CC(CC)CCCC)nc2s1,CCCCCCCCC(CCCCCC)CN1C(=O)c2ccc3c4c(c(-c5ccc[se]5)cc(c24)C1=O)C(=O)N(CC(CCCCCC)CCCCCCCC)C3=O,3.26,-5.1,-3.3,-5.8,-3.92,,,1:1 w/w,,,,,,
110055,10.1021/ja409881g,CCCCCCCCc1cc(-c2c(-c3cccs3)sc3c(-c4cc(CCCCCCCC)c(CCCCCCCC)s4)c(-c4ccc(-c5cccc6nsnc56)s4)sc23)sc1CCCCCCCC,COC(=O)CCCC1(c2ccccc2)C23c4c5ccc6c7cc8c9c%10c(cc%11cc%12c%13c%14c(cc%15c%16ccc-5c2c%16c2c5c%16c%17c(c(c46)c7c9c%17c4c%10c%11c%13c4c%16c%14c%152)C513)C%12)C8,4.46,-5.34,-3.53,-5.9,-3.9,107.0,,1:1.5,,conventional,Ca,PEDOT:PSS,o-DCB,
110057,10.1021/ja409881g,CCCCCCc1csc(-c2ccc(-c3cc(CCCCCC)c(/C=C/c4csc(-c5cc6c(OCC(CC)CCCC)c7sc(-c8ccc(C9=C%10C(=O)N(CC(CC)CCCC)C(c%11ccc(-c%12cc%13c(OCC(CC)CCCC)c%14sccc%14c(OCC(CC)CCCC)c%13s%12)s%11)=C%10C(=O)N9CC(CC)CCCC)s8)cc7c(OCC(CC)CCCC)c6s5)c4)s3)c3nsnc23)c1,COC(=O)CCCC1(c2ccccc2)C23c4c5ccc6c7cc8c9c%10c(cc%11cc%12c%13c%14c(cc%15c%16ccc-5c2c%16c2c5c%16c%17c(c(c46)c7c9c%17c4c%10c%11c%13c4c%16c%14c%152)C513)C%12)C8,8.3,-5.31,-3.6,-5.9,-3.9,108.0,,1:1.5,,conventional,Ca,PEDOT:PSS,o-DCB,
110058,10.1021/ja409881g,CCCCCCc1csc(-c2ccc(-c3cc(CCCCCC)c(/C=C/c4csc(-c5cc6c(OCC(CC)CCCC)c7sc(-c8ccc(C9=C%10C(=O)N(CC(CC)CCCC)C(c%11ccc(-c%12cc%13c(OCC(CC)CCCC)c%14sccc%14c(OCC(CC)CCCC)c%13s%12)s%11)=C%10C(=O)N9CC(CC)CCCC)s8)cc7c(OCC(CC)CCCC)c6s5)c4)s3)c3nsnc23)c1,COC(=O)CCCC1(c2ccccc2)C23c4c5ccc6c7cc8c9c%10c(cc%11cc%12c%13c%14c(cc%15c%16ccc-5c2c%16c2c5c%16c%17c(c(c46)c7c9c%17c4c%10c%11c%13c4c%16c%14c%152)C513)C%12)C8,6.45,-5.31,-3.6,-5.9,-3.9,117.0,,1:1,,conventional,Ca,PEDOT:PSS,o-DCB,
110060,10.1021/ja409881g,CCCCCCc1csc(-c2ccc(-c3cc(CCCCCC)c(/C=C/c4csc(-c5cc6c(OCC(CC)CCCC)c7sc(-c8ccc(C9=C%10C(=O)N(CC(CC)CCCC)C(c%11ccc(-c%12cc%13c(OCC(CC)CCCC)c%14sccc%14c(OCC(CC)CCCC)c%13s%12)s%11)=C%10C(=O)N9CC(CC)CCCC)s8)cc7c(OCC(CC)CCCC)c6s5)c4)s3)c3nsnc23)c1,COC(=O)CCCC1(c2ccccc2)C23c4c5ccc6c7cc8c9c%10c(cc%11cc%12c%13c%14c(cc%15c%16ccc-5c2c%16c2c5c%16c%17c(c(c46)c7c9c%17c4c%10c%11c%13c4c%16c%14c%152)C513)C%12)C8,7.27,-5.31,-3.6,-5.9,-3.9,206.0,,1:1.5,,conventional,Ca,PEDOT:PSS,o-DCB,
