Repository: JiYiqaq/PCE-KA-GNN

# Data directory

- `raw/Active_Database.csv` is the immutable source dataset bundled under CC BY 4.0. Do not overwrite it with processed data.
- `processed/` is created and populated by the training pipeline. Generated `.pt` and `.pth` caches are intentionally ignored by Git because they can exceed GitHub's normal single-file limit.

See `../DATA_LICENSE.md` for provenance, license and checksum information.

File: data/processed/device_records.csv (part 231 of 250)
record_id,doi,donor_smiles,acceptor_smiles,pce,homo_d,lumo_d,homo_a,lumo_a,active_layer_thickness,annealing_temp,d_a_ratio,additive_ratio,device_type,etl_canonical,htl_canonical,solvent_canonical,additive_canonical
110061,10.1021/ja409881g,CCCCCCc1csc(-c2ccc(-c3cc(CCCCCC)c(/C=C/c4csc(-c5cc6c(OCC(CC)CCCC)c7sc(-c8ccc(C9=C%10C(=O)N(CC(CC)CCCC)C(c%11ccc(-c%12cc%13c(OCC(CC)CCCC)c%14sccc%14c(OCC(CC)CCCC)c%13s%12)s%11)=C%10C(=O)N9CC(CC)CCCC)s8)cc7c(OCC(CC)CCCC)c6s5)c4)s3)c3nsnc23)c1,COC(=O)CCCC1(c2ccccc2)C23c4c5ccc6c7cc8c9c%10c(cc%11cc%12c%13c%14c(cc%15c%16ccc-5c2c%16c2c5c%16c%17c(c(c46)c7c9c%17c4c%10c%11c%13c4c%16c%14c%152)C513)C%12)C8,6.56,-5.31,-3.6,-5.9,-3.9,330.0,,1:1.5,,conventional,Ca,PEDOT:PSS,o-DCB,
110062,10.1021/ja409881g,CCCCCCc1csc(-c2ccc(-c3cc(CCCCCC)c(/C=C/c4csc(-c5cc6c(OCC(CC)CCCC)c7sc(-c8ccc(C9=C%10C(=O)N(CC(CC)CCCC)C(c%11ccc(-c%12cc%13c(OCC(CC)CCCC)c%14sccc%14c(OCC(CC)CCCC)c%13s%12)s%11)=C%10C(=O)N9CC(CC)CCCC)s8)cc7c(OCC(CC)CCCC)c6s5)c4)s3)c3nsnc23)c1,COC(=O)CCCC1(c2ccccc2)C23c4c5ccc6c7cc8c9c%10c(cc%11cc%12c%13c%14c(cc%15c%16ccc-5c2c%16c2c5c%16c%17c(c(c46)c7c9c%17c4c%10c%11c%13c4c%16c%14c%152)C513)C%12)C8,5.38,-5.31,-3.6,-5.9,-3.9,126.0,,1:1.5,3% v/v,conventional,Ca,PEDOT:PSS,o-DCB,DIO
110063,10.1021/ja409881g,CCCCCCc1csc(-c2ccc(-c3cc(CCCCCC)c(/C=C/c4csc(-c5cc6c(OCC(CC)CCCC)c7sc(-c8ccc(C9=C%10C(=O)N(CC(CC)CCCC)C(c%11ccc(-c%12cc%13c(OCC(CC)CCCC)c%14sccc%14c(OCC(CC)CCCC)c%13s%12)s%11)=C%10C(=O)N9CC(CC)CCCC)s8)cc7c(OCC(CC)CCCC)c6s5)c4)s3)c3nsnc23)c1,COC(=O)CCCC1(c2ccccc2)C23c4c5ccc6c7cc8c9c%10c(cc%11cc%12c%13c%14c(cc%15c%16ccc-5c2c%16c2c5c%16c%17c(c(c46)c7c9c%17c4c%10c%11c%13c4c%16c%14c%152)C513)C%12)C8,7.54,-5.31,-3.6,-5.9,-3.9,97.0,,1:1.5,,conventional,Ca,PEDOT:PSS,o-DCB,
110064,10.1021/ja409881g,CCCCCCc1csc(-c2ccc(-c3cc(CCCCCC)c(/C=C/c4csc(-c5cc6c(OCC(CC)CCCC)c7sc(-c8ccc(C9=C%10C(=O)N(CC(CC)CCCC)C(c%11ccc(-c%12cc%13c(OCC(CC)CCCC)c%14sccc%14c(OCC(CC)CCCC)c%13s%12)s%11)=C%10C(=O)N9CC(CC)CCCC)s8)cc7c(OCC(CC)CCCC)c6s5)c4)s3)c3nsnc23)c1,COC(=O)CCCC1(c2ccccc2)C23c4c5ccc6c7cc8c9c%10c(cc%11cc%12c%13c%14c(cc%15c%16ccc-5c2c%16c2c5c%16c%17c(c(c46)c7c9c%17c4c%10c%11c%13c4c%16c%14c%152)C513)C%12)C8,6.42,-5.31,-3.6,-5.9,-3.9,135.0,,1:2,,conventional,Ca,PEDOT:PSS,o-DCB,
110065,10.1021/ja4101003,CCCCCCCCCCCCC(CCCCCCCCCC)CN1C(=O)C2=C(c3ccc(-c4ccccc4)s3)N(CC(CCCCCCCCCC)CCCCCCCCCCCC)C(=O)C2=C1c1cccs1,CCCCC(=O)OCC1(c2ccccc2)C2=CC=Cc3cccc4cccc5ccc6ccccc7cccc1c7c6c5c-4c3C2,3.2,-4.97,-3.29,-6.1,-3.9,100.0,,,,conventional,LiF,PEDOT:PSS,"chloroform:1,8-diiodooctane (5%)",DIO
110066,10.1021/ja4101003,CCCCCCCCCCCCC(CCCCCCCCCC)CN1C(=O)C2=C(c3ccc(-c4cccs4)s3)N(CC(CCCCCCCCCC)CCCCCCCCCCCC)C(=O)C2=C1c1cccs1,CCCCC(=O)OCC1(c2ccccc2)C2=CC=Cc3cccc4cccc5ccc6ccccc7cccc1c7c6c5c-4c3C2,4.8,-4.82,-3.3,-6.1,-3.9,240.0,,,5% DIO,conventional,LiF,PEDOT:PSS,"chloroform:1,8-diiodooctane (5%)",DIO
110067,10.1021/ja4101003,CCCCCCCCCCCCC(CCCCCCCCCC)CN1C(=O)C2=C(c3ccc(-c4ccc5c(c4)sc4ccccc45)s3)N(CC(CCCCCCCCCC)CCCCCCCCCCCC)C(=O)C2=C1c1cccs1,CCCCC(=O)OCC1(c2ccccc2)C2=CC=Cc3cccc4cccc5ccc6ccccc7cccc1c7c6c5c-4c3C2,5.3,-4.93,-3.29,-6.1,-3.9,90.0,,,20% o-DCB,conventional,LiF,PEDOT:PSS,chloroform:o-DCB (80:20),DIO
110068,10.1021/ja4101003,CCCCCCCCCCCCC(CCCCCCCCCC)CN1C(=O)C2=C(c3ccc(-c4cc5cc6sccc6cc5s4)s3)N(CC(CCCCCCCCCC)CCCCCCCCCCCC)C(=O)C2=C1c1cccs1,CCCCC(=O)OCC1(c2ccccc2)C2=CC=Cc3cccc4cccc5ccc6ccccc7cccc1c7c6c5c-4c3C2,6.9,-4.93,-3.38,-6.1,-3.9,110.0,,,10% o-DCB,conventional,LiF,PEDOT:PSS,chloroform:o-DCB (10%),DIO
110069,10.1021/ja4101003,CCCCCCCCCCCCC(CCCCCCCCCC)CN1C(=O)C2=C(c3ccc(-c4ccc(-c5cccs5)s4)s3)N(CC(CCCCCCCCCC)CCCCCCCCCCCC)C(=O)C2=C1c1cccs1,CCCCC(=O)OCC1(c2ccccc2)C2=CC=Cc3cccc4cccc5ccc6ccccc7cccc1c7c6c5c-4c3C2,7.1,-4.66,-3.21,-6.1,-3.9,115.0,,,,conventional,LiF,PEDOT:PSS,chloroform:o-DCB (7.5%),DIO
110070,10.1021/ja4101003,CCCCCCCCCCCCC(CCCCCCCCCC)CN1C(=O)C2=C(c3ccc(-c4cc5sccc5s4)s3)N(CC(CCCCCCCCCC)CCCCCCCCCCCC)C(=O)C2=C1c1cccs1,CCCCC(=O)OCC1(c2ccccc2)C2=CC=Cc3cccc4cccc5ccc6ccccc7cccc1c7c6c5c-4c3C2,6.9,-5.1,-3.68,-6.1,-3.9,220.0,,,7.5% o-DCB,conventional,LiF,PEDOT:PSS,chloroform:o-DCB (7.5%),DIO
110071,10.1021/ja5123182,CCCCCCCCC(CCCCCC)COc1cc(-c2ccc(-c3c(F)c(F)cc4nsnc34)s2)c(OCC(CCCCCC)CCCCCCCC)cc1-c1cccs1,CCCCCCCCCCC(CCCCCCCC)CN1C(=O)c2ccc3c4c(c(-c5ccc(-c6cccs6)s5)cc(c24)C1=O)C(=O)N(C(CCCCCCCC)CCCCCCCCCC)C3=O,1.54,-5.5,-3.7,-5.49,-4.05,95.0,,1.0:0.7 w/w,,conventional,LiF,PEDOT:PSS,chloroform,
110072,10.1021/ja5123182,CCCCCCCCC(CCCCCC)COc1cc(-c2ccc(-c3c(F)c(F)cc4nsnc34)s2)c(OCC(CCCCCC)CCCCCCCC)cc1-c1cccs1,CCCCCCCCCCC(CCCCCCCC)CN1C(=O)c2ccc3c4c(c(-c5ccc(-c6cccs6)s5)cc(c24)C1=O)C(=O)N(C(CCCCCCCC)CCCCCCCCCC)C3=O,2.39,-5.5,-3.7,-5.49,-4.05,95.0,,1.0:0.7,,conventional,LiF,PEDOT:PSS,chloroform,
110073,10.1021/ja5123182,CCCCCCCCC(CCCCCC)COc1cc(-c2ccc(-c3c(F)c(F)cc4nsnc34)s2)c(OCC(CCCCCC)CCCCCCCC)cc1-c1cccs1,CCCCCCCCCCC(CCCCCCCC)CN1C(=O)c2ccc3c4c(c(-c5ccc(-c6cccs6)s5)cc(c24)C1=O)C(=O)N(C(CCCCCCCC)CCCCCCCCCC)C3=O,3.59,-5.5,-3.7,-5.49,-4.05,95.0,,1.0:0.7 w/w,,conventional,LiF,PEDOT:PSS,chloroform,
110074,10.1021/ja5123182,CCCCCCCCC(CCCCCC)COc1cc(-c2ccc(-c3c(F)c(F)cc4nsnc34)s2)c(OCC(CCCCCC)CCCCCCCC)cc1-c1cccs1,CCCCCCCCCCC(CCCCCCCC)CN1C(=O)c2ccc3c4c(c(-c5ccc(-c6cccs6)s5)cc(c24)C1=O)C(=O)N(C(CCCCCCCC)CCCCCCCCCC)C3=O,3.88,-5.5,-3.7,-5.49,-4.05,95.0,,1.0:0.7 w/w,,conventional,LiF,PEDOT:PSS,chloroform,DPE
110075,10.1021/ja5123182,CCCCCCCCC(CCCCCC)COc1cc(-c2ccc(-c3c(F)c(F)cc4nsnc34)s2)c(OCC(CCCCCC)CCCCCCCC)cc1-c1cccs1,CCCCCCCCCCC(CCCCCCCC)CN1C(=O)c2ccc3c4c(c(-c5ccc(-c6cccs6)s5)cc(c24)C1=O)C(=O)N(C(CCCCCCCC)CCCCCCCCCC)C3=O,4.33,-5.5,-3.7,-5.49,-4.05,95.0,,1.0:0.7,,conventional,LiF,PEDOT:PSS,chloroform,DPE
110076,10.1021/ja5123182,CCCCCCCCC(CCCCCC)COc1cc(-c2ccc(-c3c(F)c(F)cc4nsnc34)s2)c(OCC(CCCCCC)CCCCCCCC)cc1-c1cccs1,CCCCCCCCCCC(CCCCCCCC)CN1C(=O)c2ccc3c4c(c(-c5ccc(-c6cccs6)s5)cc(c24)C1=O)C(=O)N(C(CCCCCCCC)CCCCCCCCCC)C3=O,5.1,-5.5,-3.7,-5.49,-4.05,95.0,,1.0:0.7 w/w,1.0 vol%,conventional,LiF,PEDOT:PSS,chloroform,DPE
110077,10.1021/ja5131897,CCCCCCCCCCCCC(CCCCCCCCCC)CN1C(=O)C2=C(c3ncc(-c4ccc(-c5cccs5)s4)s3)N(CC(CCCCCCCCCC)CCCCCCCCCCCC)C(=O)C2=C1c1nccs1,CCCCC(=O)OCC1(c2ccccc2)C2=CC=Cc3cccc4cccc5ccc6ccccc7cccc1c7c6c5c-4c3C2,1.1,-5.08,-3.64,-6.1,-3.9,105.0,,1:2,10 vol% o-DCB,,,,chloroform,o-DCB
110078,10.1021/ja5131897,CCCCCCCCCCCCC(CCCCCCCCCC)CN1C(=O)C2=C(c3ncc(-c4cc5cc6sccc6cc5s4)s3)N(CC(CCCCCCCCCC)CCCCCCCCCCCC)C(=O)C2=C1c1nccs1,CCCCC(=O)OCC1(c2ccccc2)C2=CC=Cc3cccc4cccc5ccc6ccccc7cccc1c7c6c5c-4c3C2,3.2,-5.1,-3.57,-6.1,-3.9,105.0,,1:2,10 vol% o-DCB,,,,chloroform,o-DCB
110079,10.1021/ja5131897,CCCCCCCCCCCCC(CCCCCCCCCC)CN1C(=O)C2=C(c3ncc(-c4ccc(-c5cccs5)s4)s3)N(CC(CCCCCCCCCC)CCCCCCCCCCCC)C(=O)C2=C1c1nccs1,CCCCC(=O)OCC1(c2ccccc2)C2=CC=Cc3cccc4cccc5ccc6ccccc7cccc1c7c6c5c-4c3C2,5.1,-4.99,-3.52,-6.1,-3.9,105.0,,1:2,10 vol% o-DCB,,,,chloroform,o-DCB
110080,10.1021/ja5131897,CCCCCCCCC(CCC)CN1C(=O)C2=C(c3ncc(-c4cc5c(s4)c4sccc4n5CC(CC)CCCC)s3)N(CC(CCCC)CCCCCCCC)C(=O)C2=C1c1nccs1,CCCCC(=O)OCC1(c2ccccc2)C2=CC=Cc3cccc4cccc5ccc6ccccc7cccc1c7c6c5c-4c3C2,5.6,-4.79,-3.51,-6.1,-3.9,105.0,,1:3,5 vol% o-DCB,,,,chloroform,o-DCB
110081,10.1021/ja513260w,CCCCCCCCC(CCCCCC)CN1C(=O)c2ccc3c4c(c(-c5ccc[se]5)cc(c24)C1=O)C(=O)N(CC(CCCCCC)CCCCCCCC)C3=O,CCCCC(CC)CC(=O)c1cc2c(-c3cc4c(-c5ccc(CC(CC)CCCC)s5)c5sccc5c(-c5ccc(CC(CC)CCCC)s5)c4s3)scc2s1,1.23,-5.8,-3.92,-5.11,-3.25,90.0,,1:1,3 vol%,inverted,ZnO,MoO3,chlorobenzene,
110085,10.1021/ja513260w,CCCCCCCCC(CCCCCC)CN1C(=O)c2ccc3c4c(c(-c5ccc[se]5)cc(c24)C1=O)C(=O)N(CC(CCCCCC)CCCCCCCC)C3=O,CCCCC(CC)CC(=O)c1cc2c(-c3cc4c(-c5ccc(CC(CC)CCCC)s5)c5sccc5c(-c5ccc(CC(CC)CCCC)s5)c4s3)scc2s1,1.36,-5.8,-3.92,-5.11,-3.25,90.0,,1:1,3 vol%,inverted,ZnO,MoO3,chlorobenzene,
110087,10.1021/jacs.5b02168,CCCCC(CC)COC(=O)c1sc2c(-c3cc4c(OCC(CC)CCCC)c5sccc5c(OCC(CC)CCCC)c4s3)scc2c1F,COC(=O)CCCC1(c2ccccc2)C23c4c5ccc6c7cc8c9c%10c(cc%11cc%12c%13c%14c(cc%15c%16ccc-5c2c%16c2c5c%16c%17c(c(c46)c7c9c%17c4c%10c%11c%13c4c%16c%14c%152)C513)C%12)C8,7.58,-5.19,-3.43,-5.9,-3.9,100.0,,,,inverted,ZnO,MoO3,,
110088,10.1021/jacs.5b02168,CCCCC(CC)COC(=O)c1sc2c(-c3cc4c(OCC(CC)CCCC)c5sccc5c(OCC(CC)CCCC)c4s3)scc2c1F,COC(=O)CCCC1(c2ccccc2)C23c4c5ccc6c7cc8c9c%10c(cc%11cc%12c%13c%14c(cc%15c%16ccc-5c2c%16c2c5c%16c%17c(c(c46)c7c9c%17c4c%10c%11c%13c4c%16c%14c%152)C513)C%12)C8,9.09,-5.19,-3.43,-5.9,-3.9,100.0,,,,inverted,ZnO,MoO3,,
110089,10.1021/jacs.5b02168,CCCCC(CC)COC(=O)c1sc2csc(-c3cc4c(-c5ccc(CC(CC)CCCC)s5)c5sccc5c(-c5ccc(CC(CC)CCCC)s5)c4s3)c2c1F,COC(=O)CCCC1(c2ccccc2)C23c4c5ccc6c7cc8c9c%10c(cc%11cc%12c%13c%14c(cc%15c%16ccc-5c2c%16c2c5c%16c%17c(c(c46)c7c9c%17c4c%10c%11c%13c4c%16c%14c%152)C513)C%12)C8,8.45,-5.29,-3.72,-5.9,-3.9,,,,,inverted,ZnO,MoO3,,
110090,10.1021/jacs.5b02168,CCCCC(CC)COC(=O)c1sc2csc(-c3cc4c(-c5ccc(CC(CC)CCCC)s5)c5sccc5c(-c5ccc(CC(CC)CCCC)s5)c4s3)c2c1F,COC(=O)CCCC1(c2ccccc2)C23c4c5ccc6c7cc8c9c%10c(cc%11cc%12c%13c%14c(cc%15c%16ccc-5c2c%16c2c5c%16c%17c(c(c46)c7c9c%17c4c%10c%11c%13c4c%16c%14c%152)C513)C%12)C8,10.59,-5.29,-3.72,-5.9,-3.9,,,,,inverted,ZnO,MoO3,,
110091,10.1021/jacs.5b06462,CCCCCCCCC(CCCCCCCC)CN1C(=O)c2csc(-c3cccs3)c2C1=O,COC(=O)CCCC1(c2ccccc2)C23c4c5ccc6c7cc8c9c%10c(cc%11cc%12c%13c%14c(cc%15c%16ccc-5c2c%16c2c5c%16c%17c(c(c46)c7c9c%17c4c%10c%11c%13c4c%16c%14c%152)C513)C%12)C8,0.35,-5.67,-3.94,-5.9,-3.9,,,1:1,,inverted,ZnO,MoO3,chloroform:DIO (98:2),
110092,10.1021/jacs.5b06462,CCCCCCCCCCCCc1csc(-c2cc(CCCCCCCCCCCC)c(-c3scc4c3C(=O)N(CC(CCCCCCCC)CCCCCCCC)C4=O)s2)c1,COC(=O)CCCC1(c2ccccc2)C23c4c5ccc6c7cc8c9c%10c(cc%11cc%12c%13c%14c(cc%15c%16ccc-5c2c%16c2c5c%16c%17c(c(c46)c7c9c%17c4c%10c%11c%13c4c%16c%14c%152)C513)C%12)C8,5.66,-5.47,-3.65,-5.9,-3.9,,,1:2,,inverted,ZnO,MoO3,,
110093,10.1021/jacs.5b06462,CCCCCCCCCCCCc1csc(-c2ccc(-c3cc(CCCCCCCCCCCC)c(-c4scc5c4C(=O)N(CC(CCCCCC)CCCCCCCC)C5=O)s3)s2)c1,COC(=O)CCCC1(c2ccccc2)C23c4c5ccc6c7cc8c9c%10c(cc%11cc%12c%13c%14c(cc%15c%16ccc-5c2c%16c2c5c%16c%17c(c(c46)c7c9c%17c4c%10c%11c%13c4c%16c%14c%152)C513)C%12)C8,7.73,-5.39,-3.57,-5.9,-3.9,,,,,inverted,ZnO,MoO3,,
110096,10.1021/jacs.5b06462,CCCCCCCCCCCCc1csc(-c2ccc(-c3ccc(-c4cc(CCCCCCCCCCCC)c(-c5scc6c5C(=O)N(CC(CCCCCCCC)CCCCCCCC)C6=O)s4)s3)s2)c1,COC(=O)CCCC1(c2ccccc2)C23c4c5ccc6c7cc8c9c%10c(cc%11cc%12c%13c%14c(cc%15c%16ccc-5c2c%16c2c5c%16c%17c(c(c46)c7c9c%17c4c%10c%11c%13c4c%16c%14c%152)C513)C%12)C8,3.26,-5.23,-3.4,-5.9,-3.9,,,,,inverted,ZnO,MoO3,,
110097,10.1021/jacs.5b06462,CCCCCCCCC(CCCCCC)Cn1c(=O)c2ccsc2c2sc(-c3cccs3)cc2c1=O,COC(=O)CCCC1(c2ccccc2)C23c4c5ccc6c7cc8c9c%10c(cc%11cc%12c%13c%14c(cc%15c%16ccc-5c2c%16c2c5c%16c%17c(c(c46)c7c9c%17c4c%10c%11c%13c4c%16c%14c%152)C513)C%12)C8,0.16,-5.72,-3.85,-5.9,-3.9,,,1:1,,inverted,ZnO,MoO3,chloroform:DIO (98:2),
110098,10.1021/jacs.5b06462,CCCCCCCCCCCCc1csc(-c2cc(CCCCCCCCCCCC)c(-c3cc4c(=O)n(CC(CCCCCC)CCCCCCCC)c(=O)c5ccsc5c4s3)s2)c1,COC(=O)CCCC1(c2ccccc2)C23c4c5ccc6c7cc8c9c%10c(cc%11cc%12c%13c%14c(cc%15c%16ccc-5c2c%16c2c5c%16c%17c(c(c46)c7c9c%17c4c%10c%11c%13c4c%16c%14c%152)C513)C%12)C8,5.37,-5.57,-3.76,-5.9,-3.9,,,1:2,,inverted,ZnO,MoO3,,
110099,10.1021/jacs.5b06462,CCCCCCCCCCCCc1csc(-c2ccc(-c3cc(CCCCCCCCCCCC)c(-c4cc5c(=O)n(CC(CCCCCC)CCCCCCCC)c(=O)c6ccsc6c5s4)s3)s2)c1,COC(=O)CCCC1(c2ccccc2)C23c4c5ccc6c7cc8c9c%10c(cc%11cc%12c%13c%14c(cc%15c%16ccc-5c2c%16c2c5c%16c%17c(c(c46)c7c9c%17c4c%10c%11c%13c4c%16c%14c%152)C513)C%12)C8,7.7,-5.48,-3.665,-5.9,-3.9,,,1:2,,inverted,ZnO,MoO3,,
110102,10.1021/jacs.5b06462,CCCCCCCCCCCCc1csc(-c2ccc(-c3ccc(-c4cc(CCCCCCCCCCCC)c(-c5cc6c(=O)n(CC(CCCCCC)CCCCCCCC)c(=O)c7ccsc7c6s5)s4)s3)s2)c1,COC(=O)CCCC1(c2ccccc2)C23c4c5ccc6c7cc8c9c%10c(cc%11cc%12c%13c%14c(cc%15c%16ccc-5c2c%16c2c5c%16c%17c(c(c46)c7c9c%17c4c%10c%11c%13c4c%16c%14c%152)C513)C%12)C8,4.74,-5.25,-3.41,-5.9,-3.9,,,1:2,,inverted,ZnO,MoO3,,
110103,10.1021/jacs.5b08556,CCCCCCCCC(CCCCCC)Cc1csc(-c2c(F)c(F)c(-c3cc(CC(CCCCCC)CCCCCCCC)c(-c4ccc(-c5cccs5)s4)s3)c3nsnc23)c1,COC(=O)CCCC1(c2ccccc2)C23c4c5ccc6c7cc8c9c%10c(cc%11cc%12c%13c%14c(cc%15c%16ccc-5c2c%16c2c5c%16c%17c(c(c46)c7c9c%17c4c%10c%11c%13c4c%16c%14c%152)C513)C%12)C8,7.0,-5.21,-3.56,-5.9,-3.9,,,,,inverted,ZnO,V2O5,,
110104,10.1021/jacs.5b08556,CCCCCCCCC(CCCCCC)Cc1csc(-c2c(F)c(F)c(-c3cc(CC(CCCCCC)CCCCCCCC)c(-c4cccs4)s3)c3nsnc23)c1,COC(=O)CCCC1(c2ccccc2)C23c4c5ccc6c7cc8c9c%10c(cc%11cc%12c%13c%14c(cc%15c%16ccc-5c2c%16c2c5c%16c%17c(c(c46)c7c9c%17c4c%10c%11c%13c4c%16c%14c%152)C513)C%12)C8,3.7,-5.35,-3.75,-5.9,-3.9,,,,,inverted,ZnO,V2O5,,
110105,10.1021/jacs.5b08556,CCCCCCCCC(CCCCCC)Cc1csc(-c2sc(-c3c(F)c(F)c(-c4cc(CC(CCCCCC)CCCCCCCC)c(-c5cc(CC(CCCCCC)CCCCCCCC)c(-c6ccc(-c7c(F)c(F)c(-c8cccs8)c8nsnc78)s6)s5)s4)c4nsnc34)cc2CC(CCCCCC)CCCCCCCC)c1,COC(=O)CCCC1(c2ccccc2)C23c4c5ccc6c7cc8c9c%10c(cc%11cc%12c%13c%14c(cc%15c%16ccc-5c2c%16c2c5c%16c%17c(c(c46)c7c9c%17c4c%10c%11c%13c4c%16c%14c%152)C513)C%12)C8,9.7,-5.31,-3.68,-5.9,-3.9,,,,,inverted,ZnO,V2O5,,
110106,10.1021/jacs.5b08556,CCCCCCCCC(CCCCCC)Cc1cc(-c2c(F)c(F)c(-c3cc(CC(CCCCCC)CCCCCCCC)c(-c4cc(CC(CCCCCC)CCCCCCC)c(-c5ccc(-c6c(F)c(F)c(-c7cccs7)c7nsnc67)s5)s4)s3)c3nsnc23)sc1-c1cc(CC(CCCCCC)CCCCCCC)cs1,COC(=O)CCCC1(c2ccccc2)C23c4c5ccc6c7cc8c9c%10c(cc%11cc%12c%13c%14c(cc%15c%16ccc-5c2c%16c2c5c%16c%17c(c(c46)c7c9c%17c4c%10c%11c%13c4c%16c%14c%152)C513)C%12)C8,10.5,-5.31,-3.68,-5.9,-3.9,250.0,,,,inverted,ZnO,V2O5,,
110109,10.1021/jacs.6b04822,CCCCC(CC)COC(=O)c1sc2csc(-c3cc4c(-c5ccc(CC(CC)CCCC)s5)c5sccc5c(-c5ccc(CC(CC)CCCC)s5)c4s3)c2c1F,CCCCCCCCCCC(CCCCCCCC)CN1C(=O)c2ccc3c4c(c(-c5ccc(-c6cccs6)s5)cc(c24)C1=O)C(=O)N(CC(CCCCCCCC)CCCCCCCCCC)C3=O,3.7,-5.29,-3.72,-5.71,-4.02,95.0,,1:1,,conventional,LiF,PEDOT:PSS,chlorobenzene,
110110,10.1021/jacs.6b04822,CCCCC(CC)COC(=O)c1sc2csc(-c3cc4c(-c5ccc(CC(CC)CCCC)s5)c5sccc5c(-c5ccc(CC(CC)CCCC)s5)c4s3)c2c1F,CCCCCCCCCCC(CCCCCCCC)CN1C(=O)c2ccc3c4c(c(-c5ccc(-c6ccc(-c7cc8c9c(c(-c%10cccs%10)cc%10c9c7C(=O)N(CC(CCCCCCCC)CCCCCCCCCC)C%10=O)C(=O)N(CC(CCCCCCCC)CCCCCCCCCC)C8=O)s6)s5)cc(c24)C1=O)C(=O)N(CC(CCCCCCCC)CCCCCCCCCC)C3=O,5.6,-5.29,-3.72,-6.36,-4.05,95.0,,1:1,,conventional,LiF,PEDOT:PSS,chlorobenzene,
110112,10.1021/jacs.6b04822,CCCCC(CC)COC(=O)c1sc2csc(-c3cc4c(-c5ccc(CC(CC)CCCC)s5)c5sccc5c(-c5ccc(CC(CC)CCCC)s5)c4s3)c2c1F,CCCCCCCCCCC(CCCCCCCC)CN1C(=O)c2ccc3c4c(c(-c5ccc(-c6ccc(-c7cc8c9c(cc(-c%10cccs%10)c%10c9c7C(=O)N(CC(CCCCCCCC)CCCCCCCCCC)C%10=O)C(=O)N(CC(CCCCCCCC)CCCCCCCCCC)C8=O)s6)s5)cc(c24)C1=O)C(=O)N(CC(CCCCCCCC)CCCCCCCCCC)C3=O,4.2,-5.29,-3.72,-5.78,-4.15,95.0,,1:1,,conventional,LiF,PEDOT:PSS,chlorobenzene,
110113,10.1021/jacs.6b04822,CCCCC(CC)COC(=O)c1sc2csc(-c3cc4c(-c5ccc(CC(CC)CCCC)s5)c5sccc5c(-c5ccc(CC(CC)CCCC)s5)c4s3)c2c1F,CCCCCCCCCCC(CCCCCCCC)CN1C(=O)c2ccc3c4c(c(-c5ccc(-c6ccc(-c7cc8c9c(cc(-c%10cccs%10)c%10c9c7C(=O)N(CC(CCCCCCCC)CCCCCCCCCC)C%10=O)C(=O)N(CC(CCCCCCCC)CCCCCCCCCC)C8=O)s6)s5)cc(c24)C1=O)C(=O)N(CC(CCCCCCCC)CCCCCCCCCC)C3=O,2.3,-5.29,-3.72,-6.38,-4.0,95.0,,1:1,,conventional,LiF,PEDOT:PSS,chlorobenzene,
110114,10.1021/jacs.6b05868,CCCCCCCCC(CCCCCC)CN1C(=O)C2=C(c3ccc(-c4cccs4)cn3)N(CC(CCCCCC)CCCCCCCC)C(=O)C2=C1c1ccccn1,CCCCC(=O)OCC1(c2ccccc2)c2cccc3cccc4cccc5cccc6cccc1c6c-5c-4c-3c2,4.61,-6.05,-3.83,-6.1,-3.7,110.0,,1:2,5 vol %,,LiF,MoO3,chloroform,DIO
110115,10.1021/jacs.6b05868,CCCCCCCCC(CCCCCC)CN1C(=O)C2=C(c3ccc(-c4cccs4)cn3)N(CC(CCCCCC)CCCCCCCC)C(=O)C2=C1c1ccccn1,CCCCC(=O)OCC1(c2ccccc2)C2=CC=Cc3cccc4cccc5ccc6ccccc7cccc1c7c6c5c-4c3C2,4.14,-6.05,-3.83,-6.1,-3.9,110.0,,1:2,5 vol %,,LiF,MoO3,chloroform,DIO
110116,10.1021/jacs.6b05868,CCCCCCCCCCC(CCCCCCCC)CN1C(=O)C2=C(c3ccc(-c4ccc(-c5cccs5)s4)cn3)N(CC(CCCCCCCC)CCCCCCCCCC)C(=O)C2=C1c1ccccn1,CCCCC(=O)OCC1(c2ccccc2)c2cccc3cccc4cccc5cccc6cccc1c6c-5c-4c-3c2,7.13,-5.96,-3.8,-6.1,-3.7,124.0,,1:2,3 vol %,,LiF,MoO3,chloroform,CN
110117,10.1021/jacs.6b05868,CCCCCCCCCCC(CCCCCCCC)CN1C(=O)C2=C(c3ccc(-c4ccc(-c5cccs5)s4)cn3)N(CC(CCCCCCCC)CCCCCCCCCC)C(=O)C2=C1c1ccccn1,CCCCC(=O)OCC1(c2ccccc2)C2=CC=Cc3cccc4cccc5ccc6ccccc7cccc1c7c6c5c-4c3C2,6.85,-5.96,-3.8,-6.1,-3.9,122.0,,1:2,3 vol %,,LiF,MoO3,chloroform,CN
110118,10.1021/jacs.6b05868,CCCCCCCCC(CCCCCC)CN1C(=O)C2=C(c3ccc(-c4cc(CCCCCC)c(-c5cccs5)s4)cn3)N(CC(CCCCCC)CCCCCCCC)C(=O)C2=C1c1ccc(-c2cc(CCCCCC)cs2)cn1,CCCCC(=O)OCC1(c2ccccc2)c2cccc3cccc4cccc5cccc6cccc1c6c-5c-4c-3c2,5.97,-5.77,-3.72,-6.1,-3.7,115.0,,1:2,5 vol %,,LiF,MoO3,chloroform,CN
110119,10.1021/jacs.6b05868,CCCCCCCCC(CCCCCC)CN1C(=O)C2=C(c3ccc(-c4cc(CCCCCC)c(-c5cccs5)s4)cn3)N(CC(CCCCCC)CCCCCCCC)C(=O)C2=C1c1ccc(-c2cc(CCCCCC)cs2)cn1,CCCCC(=O)OCC1(c2ccccc2)C2=CC=Cc3cccc4cccc5ccc6ccccc7cccc1c7c6c5c-4c3C2,5.68,-5.77,-3.72,-6.1,-3.9,113.0,,1:2,5 vol %,,LiF,MoO3,chloroform,CN
110120,10.1021/jacs.6b05868,CCCCCCCCC(CCCCCC)CN1C(=O)C2=C(c3ccc(-c4cc5c(s4)c4sccc4n5CC(CC)CCCC)cn3)N(CC(CCCCCC)CCCCCCCC)C(=O)C2=C1c1ccccn1,CCCCC(=O)OCC1(c2ccccc2)c2cccc3cccc4cccc5cccc6cccc1c6c-5c-4c-3c2,4.87,-5.49,-3.79,-6.1,-3.7,123.0,,1:2,5 vol %,,LiF,MoO3,chloroform,DIO
110121,10.1021/jacs.6b05868,CCCCCCCCC(CCCCCC)CN1C(=O)C2=C(c3ccc(-c4cc5c(s4)c4sccc4n5CC(CC)CCCC)cn3)N(CC(CCCCCC)CCCCCCCC)C(=O)C2=C1c1ccccn1,CCCCC(=O)OCC1(c2ccccc2)C2=CC=Cc3cccc4cccc5ccc6ccccc7cccc1c7c6c5c-4c3C2,5.02,-5.49,-3.79,-6.1,-3.9,128.0,,1:2,5 vol %,,LiF,MoO3,chloroform,DIO
110122,10.1021/jacs.8b05038,CCCCCCCCCCc1cc(-c2c3cc(-c4ccc(-c5c(F)c(F)c(-c6cccs6)c6nn(CC(CC)CCCC)nc56)s4)sc3c(-c3cc(CCCCCCCCCC)c(CCCCCCCCCC)s3)c3ccsc23)sc1CCCCCCCCCC,CCCCCCCCCCC(CCCCCCCC)CN1C(=O)c2ccc3c4c(c(-c5ccc(-c6ccc(Cc7cc8c9c(c(-c%10ccc(-c%11cccs%11)s%10)cc%10c9c7C(=O)N(CCOCCOCCOCCOC)C%10=O)C(=O)N(CCOCCOCCOCCOC)C8=O)s6)s5)cc(c24)C1=O)C(=O)N(CC(CCCCCCCC)CCCCCCCCCC)C3=O,6.8,-5.35,-2.99,-5.78,-3.9,,160.0,2:1,2 vol%,conventional,PFN-Br,PEDOT:PSS,chloroform,DPE
110123,10.1021/jacs.8b05038,CCCCCCCCCCc1cc(-c2c3cc(-c4ccc(-c5c(F)c(F)c(-c6cccs6)c6nn(CC(CC)CCCC)nc56)s4)sc3c(-c3cc(CCCCCCCCCC)c(CCCCCCCCCC)s3)c3ccsc23)sc1CCCCCCCCCC,CCCCCCCCCCC(CCCCCCCC)CN1C(=O)c2ccc3c4c(c(-c5ccc(-c6ccc(Cc7cc8c9c(c(-c%10ccc(-c%11cccs%11)s%10)cc%10c9c7C(=O)N(CCOCCOCCOCCOC)C%10=O)C(=O)N(CCOCCOCCOCCOC)C8=O)s6)s5)cc(c24)C1=O)C(=O)N(CC(CCCCCCCC)CCCCCCCCCC)C3=O,8.1,-5.35,-2.99,-5.81,-3.91,,160.0,2:1,2 vol%,conventional,PFN-Br,PEDOT:PSS,chloroform,DPE
110124,10.1021/jacs.8b05038,CCCCCCCCCCc1cc(-c2c3cc(-c4ccc(-c5c(F)c(F)c(-c6cccs6)c6nn(CC(CC)CCCC)nc56)s4)sc3c(-c3cc(CCCCCCCCCC)c(CCCCCCCCCC)s3)c3ccsc23)sc1CCCCCCCCCC,CCCCCCCCCCC(CCCCCCCC)CN1C(=O)c2ccc3c4c(c(-c5ccc(-c6ccc(Cc7cc8c9c(c(-c%10ccc(-c%11cccs%11)s%10)cc%10c9c7C(=O)N(CCOCCOCCOCCOC)C%10=O)C(=O)N(CCOCCOCCOCCOC)C8=O)s6)s5)cc(c24)C1=O)C(=O)N(CC(CCCCCCCC)CCCCCCCCCC)C3=O,7.3,-5.35,-2.99,-5.82,-3.98,,160.0,2:1,2 vol%,conventional,PFN-Br,PEDOT:PSS,chloroform,DPE
110125,10.1021/jacs.8b05038,CCCCCCCCCCc1cc(-c2c3cc(-c4ccc(-c5c(F)c(F)c(-c6cccs6)c6nn(CC(CC)CCCC)nc56)s4)sc3c(-c3cc(CCCCCCCCCC)c(CCCCCCCCCC)s3)c3ccsc23)sc1CCCCCCCCCC,CCCCCCCCCCC(CCCCCCCC)CN1C(=O)c2ccc3c4c(c(-c5ccc(-c6ccc(Cc7cc8c9c(c(-c%10ccc(-c%11cccs%11)s%10)cc%10c9c7C(=O)N(CCOCCOCCOCCOC)C%10=O)C(=O)N(CCOCCOCCOCCOC)C8=O)s6)s5)cc(c24)C1=O)C(=O)N(CC(CCCCCCCC)CCCCCCCCCC)C3=O,6.1,-5.35,-2.99,-5.83,-4.07,,160.0,2:1,2 vol%,conventional,PFN-Br,PEDOT:PSS,chloroform,DPE
110126,10.1021/jacs.9b03770,CCCCCCCCc1csc2cc(-c3sc(-c4cc5sc(-c6cc7c(-c8ccc(CC(CC)CCCC)s8)c8sccc8c(-c8ccc(CC(CC)CCCC)s8)c7s6)c(CCCCCCCC)c5s4)c4c3C(=O)N(CC(CCCCCC)CCCCCCCC)C4=O)sc12,CCCCCCc1ccc(C2(c3ccc(CCCCCC)s3)c3cc4c(cc3-c3sc5cc(/C=C6\C(=O)c7ccccc7C6=C(C#N)C#N)sc5c32)C(c2ccc(CCCCCC)s2)(c2ccc(CCCCCC)s2)c2c-4sc3cc(/C=C4\C(=O)c5ccccc5C4=C(C#N)C#N)sc23)s1,11.01,-5.35,-3.48,-5.673,-3.909,100.0,,1:1.2,,inverted,,,,
110127,10.1021/jacs.9b03770,CCCCCCCCC(CCCCCCCC)n1c2c3ccccc3sc2c2sc3cc(-c4c(F)c(F)cc5nn(CCCCCCCC)nc45)ccc3c21,CCCCCCc1ccc(C2(c3ccc(CCCCCC)s3)c3cc4c(cc3-c3sc5cc(/C=C6\C(=O)c7ccccc7C6=C(C#N)C#N)sc5c32)C(c2ccc(CCCCCC)s2)(c2ccc(CCCCCC)s2)c2c-4sc3cc(/C=C4\C(=O)c5ccccc5C4=C(C#N)C#N)sc23)s1,9.55,-5.69,-3.36,-5.673,-3.909,100.0,,1:1.2,,inverted,,,,
110129,10.1021/jacs.9b03770,C=C(C#N)c1cc(OCCCCCCCC)c(/C(C#N)=C/c2cc3c(OCC(CCCCCCCC)CCCCCCCCCC)c4sccc4c(OCC(CCCCCCCC)CCCCCCCCCC)c3s2)cc1OCCCCCCCC,CCCCCCc1ccc(C2(c3ccc(CCCCCC)s3)c3cc4c(cc3-c3sc5cc(/C=C6\C(=O)c7ccccc7C6=C(C#N)C#N)sc5c32)C(c2ccc(CCCCCC)s2)(c2ccc(CCCCCC)s2)c2c-4sc3cc(/C=C4\C(=O)c5ccccc5C4=C(C#N)C#N)sc23)s1,2.91,-5.54,-3.0,-5.673,-3.909,100.0,,1:1.2,,inverted,,,,
110130,10.1021/jp111200u,CCCCCCc1ccsc1,CCCCC(=O)OCC1(c2ccccc2)c2cccc3cccc4cccc5cccc6cccc1c6c-5c-4c-3c2,3.49,-5.01,-3.12,-6.1,-3.7,,150.0,1:1.5,,conventional,Ca,PEDOT:PSS,o-DCB,
110132,10.1021/jp209253m,CCCCCCCCC1(CCCCCCCC)c2ccccc2-c2ccc(-c3ccc(-c4sc(-c5cccs5)c5c4C(=O)N(CC(CC)CCCC)C5=O)s3)cc21,CCCCC(=O)OCC1(c2ccccc2)C2=CC=Cc3cccc4cccc5ccc6ccccc7cccc1c7c6c5c-4c3C2,0.22,-5.59,-3.49,-6.1,-3.9,,,1:2,,conventional,Ca,PEDOT:PSS,chloroform,
110133,10.1021/jp209253m,CCCCCCCCC1(CCCCCCCC)c2ccccc2-c2ccc(-c3ccc(-c4sc(-c5cccs5)c5c4C(=O)N(CC(CC)CCCC)C5=O)s3)cc21,CCCCC(=O)OCC1(c2ccccc2)C2=CC=Cc3cccc4cccc5ccc6ccccc7cccc1c7c6c5c-4c3C2,0.39,-5.59,-3.49,-6.1,-3.9,,,1:2,,conventional,Ca,PEDOT:PSS,chlorobenzene,
110134,10.1021/jp209253m,CCCCCCCCC1(CCCCCCCC)c2ccccc2-c2ccc(-c3ccc(-c4sc(-c5cccs5)c5c4C(=O)N(CC(CC)CCCC)C5=O)s3)cc21,CCCCC(=O)OCC1(c2ccccc2)C2=CC=Cc3cccc4cccc5ccc6ccccc7cccc1c7c6c5c-4c3C2,1.06,-5.59,-3.49,-6.1,-3.9,,,1:2,,conventional,Ca,PEDOT:PSS,o-DCB,
110135,10.1021/jp209253m,CCCCCCCCC1(CCCCCCCC)c2ccccc2-c2ccc(-c3ccc(-c4sc(-c5cccs5)c5c4C(=O)N(CC(CC)CCCC)C5=O)s3)cc21,CCCCC(=O)OCC1(c2ccccc2)C2=CC=Cc3cccc4cccc5ccc6ccccc7cccc1c7c6c5c-4c3C2,0.64,-5.59,-3.49,-6.1,-3.9,,,1:2,3 vol %,conventional,Ca,PEDOT:PSS,o-DCB,DIO
110136,10.1021/jp209253m,CCCCCCCCC(CCCCCCCC)n1c2ccccc2c2ccc(-c3ccc(-c4sc(-c5cccs5)c5c4C(=O)N(CCCCCCCC)C5=O)s3)cc21,CCCCC(=O)OCC1(c2ccccc2)C2=CC=Cc3cccc4cccc5ccc6ccccc7cccc1c7c6c5c-4c3C2,1.75,-5.52,-3.5,-6.1,-3.9,,,1:2 w/w,,conventional,Ca,PEDOT:PSS,chloroform,
110137,10.1021/jp209253m,CCCCCCCCC(CCCCCCCC)n1c2ccccc2c2ccc(-c3ccc(-c4sc(-c5cccs5)c5c4C(=O)N(CCCCCCCC)C5=O)s3)cc21,CCCCC(=O)OCC1(c2ccccc2)C2=CC=Cc3cccc4cccc5ccc6ccccc7cccc1c7c6c5c-4c3C2,1.2,-5.52,-3.5,-6.1,-3.9,,,1:2 w/w,,conventional,Ca,PEDOT:PSS,chlorobenzene,
110138,10.1021/jp209253m,CCCCCCCCC(CCCCCCCC)n1c2ccccc2c2ccc(-c3ccc(-c4sc(-c5cccs5)c5c4C(=O)N(CCCCCCCC)C5=O)s3)cc21,CCCCC(=O)OCC1(c2ccccc2)C2=CC=Cc3cccc4cccc5ccc6ccccc7cccc1c7c6c5c-4c3C2,2.09,-5.52,-3.5,-6.1,-3.9,,,1:2 w/w,,conventional,Ca,PEDOT:PSS,o-DCB,
110139,10.1021/jp209253m,CCCCCCCCC(CCCCCCCC)n1c2ccccc2c2ccc(-c3ccc(-c4sc(-c5cccs5)c5c4C(=O)N(CCCCCCCC)C5=O)s3)cc21,CCCCC(=O)OCC1(c2ccccc2)C2=CC=Cc3cccc4cccc5ccc6ccccc7cccc1c7c6c5c-4c3C2,3.41,-5.52,-3.5,-6.1,-3.9,,,1:2 w/w,3 vol %,conventional,Ca,PEDOT:PSS,o-DCB,DIO
110140,10.1021/jp209253m,CCCCC(CC)CC(CC(CC)CCCC)n1c2ccccc2c2ccc(-c3ccc(-c4sc(-c5cccs5)c5c4C(=O)N(CC(CC)CCCC)C5=O)s3)cc21,CCCCC(=O)OCC1(c2ccccc2)C2=CC=Cc3cccc4cccc5ccc6ccccc7cccc1c7c6c5c-4c3C2,0.72,-5.15,-3.48,-6.1,-3.9,,,1:2 w/w,,conventional,Ca,PEDOT:PSS,chloroform,
110141,10.1021/jp209253m,CCCCC(CC)CC(CC(CC)CCCC)n1c2ccccc2c2ccc(-c3ccc(-c4sc(-c5cccs5)c5c4C(=O)N(CC(CC)CCCC)C5=O)s3)cc21,CCCCC(=O)OCC1(c2ccccc2)C2=CC=Cc3cccc4cccc5ccc6ccccc7cccc1c7c6c5c-4c3C2,1.14,-5.15,-3.48,-6.1,-3.9,,,1:2 w/w,,conventional,Ca,PEDOT:PSS,chlorobenzene,
110142,10.1021/jp209253m,CCCCC(CC)CC(CC(CC)CCCC)n1c2ccccc2c2ccc(-c3ccc(-c4sc(-c5cccs5)c5c4C(=O)N(CC(CC)CCCC)C5=O)s3)cc21,CCCCC(=O)OCC1(c2ccccc2)C2=CC=Cc3cccc4cccc5ccc6ccccc7cccc1c7c6c5c-4c3C2,1.96,-5.15,-3.48,-6.1,-3.9,,,1:2 w/w,,conventional,Ca,PEDOT:PSS,o-DCB,
110143,10.1021/jp209253m,CCCCC(CC)CC(CC(CC)CCCC)n1c2ccccc2c2ccc(-c3ccc(-c4sc(-c5cccs5)c5c4C(=O)N(CC(CC)CCCC)C5=O)s3)cc21,CCCCC(=O)OCC1(c2ccccc2)C2=CC=Cc3cccc4cccc5ccc6ccccc7cccc1c7c6c5c-4c3C2,2.11,-5.15,-3.48,-6.1,-3.9,,,1:2 w/w,3 vol %,conventional,Ca,PEDOT:PSS,o-DCB,DIO
110144,10.1021/jp209782c,CCCCCCc1ccsc1,CCCCC(=O)OCC1(c2ccccc2)c2cccc3cccc4cccc5cccc6cccc1c6c-5c-4c-3c2,2.1,-5.01,-3.12,-6.1,-3.7,,,1:1,1 wt%,conventional,TiOx,PEDOT:PSS,o-DCB,ODT
110149,10.1021/jp210140j,CCCCCCc1ccsc1,CCCCC(=O)OCC1(c2ccccc2)c2cccc3cccc4cccc5cccc6cccc1c6c-5c-4c-3c2,2.64,-5.01,-3.12,-6.1,-3.7,100.0,,1:1,,conventional,Ca,PEDOT:PSS,o-DCB,
110150,10.1021/jp210140j,CCCCCCc1ccsc1,CCCCC(=O)OCC1(c2ccccc2)C2=CC=Cc3cccc4cccc5ccc6ccccc7cccc1c7c6c5c-4c3C2,3.25,-5.01,-3.12,-6.1,-3.9,100.0,,1:1,,conventional,Ca,PEDOT:PSS,o-DCB,
110151,10.1021/jp2124247,CCCCCCCCC1(CCCCCCCC)c2ccccc2-c2ccc(-c3sc(-c4c5nsnc5c(-c5cc(CCCCCC)cs5)c5nc(-c6cccs6)c(-c6cccs6)nc45)cc3CCCCCC)cc21,COC(=O)CCCC1(c2ccccc2)C23c4c5ccc6c7cc8c9c%10c(cc%11cc%12c%13c%14c(cc%15c%16ccc-5c2c%16c2c5c%16c%17c(c(c46)c7c9c%17c4c%10c%11c%13c4c%16c%14c%152)C513)C%12)C8,0.44,-5.11,-3.82,-5.9,-3.9,,,1:2 w/w,,conventional,LiF,PEDOT:PSS,o-DCB,
110152,10.1021/jp2124247,CCCCCCCCC1(CCCCCCCC)c2ccccc2-c2ccc(-c3sc(-c4c5nsnc5c(-c5cc(CCCCCC)cs5)c5nc(OCCCC)c(OCCCC)nc45)cc3CCCCCC)cc21,COC(=O)CCCC1(c2ccccc2)C23c4c5ccc6c7cc8c9c%10c(cc%11cc%12c%13c%14c(cc%15c%16ccc-5c2c%16c2c5c%16c%17c(c(c46)c7c9c%17c4c%10c%11c%13c4c%16c%14c%152)C513)C%12)C8,1.22,-5.14,-3.56,-5.9,-3.9,,,1:2 w/w,,conventional,LiF,PEDOT:PSS,chlorobenzene,
110153,10.1021/jp2124247,CCCCCCCCC(CCCCCCCC)n1c2ccccc2c2ccc(-c3sc(-c4c5nsnc5c(-c5cc(CCCCCC)cs5)c5nc(-c6cccs6)c(-c6cccs6)nc45)cc3CCCCCC)cc21,COC(=O)CCCC1(c2ccccc2)C23c4c5ccc6c7cc8c9c%10c(cc%11cc%12c%13c%14c(cc%15c%16ccc-5c2c%16c2c5c%16c%17c(c(c46)c7c9c%17c4c%10c%11c%13c4c%16c%14c%152)C513)C%12)C8,0.34,-5.14,-3.83,-5.9,-3.9,,,1:2 w/w,,conventional,LiF,PEDOT:PSS,o-DCB,
110154,10.1021/jp2124247,CCCCCCCCC(CCCCCCCC)n1c2ccccc2c2ccc(-c3sc(-c4c5nsnc5c(-c5cc(CCCCCC)cs5)c5nc(OCCCC)c(OCCCC)nc45)cc3CCCCCC)cc21,COC(=O)CCCC1(c2ccccc2)C23c4c5ccc6c7cc8c9c%10c(cc%11cc%12c%13c%14c(cc%15c%16ccc-5c2c%16c2c5c%16c%17c(c(c46)c7c9c%17c4c%10c%11c%13c4c%16c%14c%152)C513)C%12)C8,2.17,-5.16,-3.57,-5.9,-3.9,,,1:2 w/w,,conventional,LiF,PEDOT:PSS,chlorobenzene,
110155,10.1021/jp311031s,CCCCC(CC)COC(=O)c1sc2csc(-c3cc4c(-c5ccc(CC(CC)CCCC)s5)c5sccc5c(-c5ccc(CC(CC)CCCC)s5)c4s3)c2c1F,COC(=O)CCCC1(c2ccccc2)C23c4c5ccc6c7cc8c9c%10c(cc%11cc%12c%13c%14c(cc%15c%16ccc-5c2c%16c2c5c%16c%17c(c(c46)c7c9c%17c4c%10c%11c%13c4c%16c%14c%152)C513)C%12)C8,1.7,-5.02,-3.41,,,120.0,,1:1.5,,inverted,ZnO,MoO3,o-DCB,DIO
110156,10.1021/jp311031s,CCCCC(CC)COC(=O)c1cc2c(-c3sc(-c4cc5c(C(CC)CCCC)c6sccc6c(C(CC)CCCC)c5s4)c4c(F)c(C(=O)OCC(CC)CCCC)sc34)scc2s1,COC(=O)CCCC1(c2ccccc2)C23c4c5ccc6c7cc8c9c%10c(cc%11cc%12c%13c%14c(cc%15c%16ccc-5c2c%16c2c5c%16c%17c(c(c46)c7c9c%17c4c%10c%11c%13c4c%16c%14c%152)C513)C%12)C8,5.85,-5.09,-3.48,,,120.0,,1:1.5,,inverted,ZnO,MoO3,o-DCB,DIO
110157,10.1021/jp311031s,CCCCC(CC)COC(=O)c1cc2c(-c3sc(-c4cc5c(C(CC)CCCC)c6sccc6c(C(CC)CCCC)c5s4)c4c(F)c(C(=O)OCC(CC)CCCC)sc34)scc2s1,COC(=O)CCCC1(c2ccccc2)C23c4c5ccc6c7cc8c9c%10c(cc%11cc%12c%13c%14c(cc%15c%16ccc-5c2c%16c2c5c%16c%17c(c(c46)c7c9c%17c4c%10c%11c%13c4c%16c%14c%152)C513)C%12)C8,5.28,-5.08,-3.46,,,120.0,,1:1.5,,inverted,ZnO,MoO3,o-DCB,DIO
110158,10.1021/jp311031s,CCCCC(CC)COC(=O)c1cc2c(-c3sc(-c4cc5c(C(CC)CCCC)c6sccc6c(C(CC)CCCC)c5s4)c4c(F)c(C(=O)OCC(CC)CCCC)sc34)scc2s1,COC(=O)CCCC1(c2ccccc2)C23c4c5ccc6c7cc8c9c%10c(cc%11cc%12c%13c%14c(cc%15c%16ccc-5c2c%16c2c5c%16c%17c(c(c46)c7c9c%17c4c%10c%11c%13c4c%16c%14c%152)C513)C%12)C8,4.46,-5.0,-3.43,,,120.0,,1:1.5,,inverted,ZnO,MoO3,o-DCB,DIO
110159,10.1021/jp311031s,CCCCC(CC)COC(=O)c1cc2c(-c3sc(-c4cc5c(C(CC)CCCC)c6sccc6c(C(CC)CCCC)c5s4)c4c(F)c(C(=O)OCC(CC)CCCC)sc34)scc2s1,COC(=O)CCCC1(c2ccccc2)C23c4c5ccc6c7cc8c9c%10c(cc%11cc%12c%13c%14c(cc%15c%16ccc-5c2c%16c2c5c%16c%17c(c(c46)c7c9c%17c4c%10c%11c%13c4c%16c%14c%152)C513)C%12)C8,3.75,-5.1,-3.45,,,120.0,,1:1.5,,inverted,ZnO,MoO3,o-DCB,DIO
110160,10.1021/jp312450p,CCCCCCCCC(CCCCCC)CN1C(=O)C2=C(c3ccc(-c4cc5c(OCC(CC)CCCC)c6sccc6c(OCC(CC)CCCC)c5s4)s3)N(CC(CCCCCC)CCCCCCCC)C(=O)C2=C1c1cccs1,COC(=O)CCCC1(c2ccccc2)C23c4c5ccc6c7cc8c9c%10c(cc%11cc%12c%13c%14c(cc%15c%16ccc-5c2c%16c2c5c%16c%17c(c(c46)c7c9c%17c4c%10c%11c%13c4c%16c%14c%152)C513)C%12)C8,0.5,-5.29,-3.84,-5.9,-3.9,110.0,,1:2,,conventional,Ca,PEDOT:PSS,chlorobenzene,
110161,10.1021/jp312450p,CCCCCCCCC(CCCCCC)CN1C(=O)C2=C(c3ccc(-c4cc5c(OCC(CC)CCCC)c6sccc6c(OCC(CC)CCCC)c5s4)s3)N(CC(CCCCCC)CCCCCCCC)C(=O)C2=C1c1cccs1,COC(=O)CCCC1(c2ccccc2)C23c4c5ccc6c7cc8c9c%10c(cc%11cc%12c%13c%14c(cc%15c%16ccc-5c2c%16c2c5c%16c%17c(c(c46)c7c9c%17c4c%10c%11c%13c4c%16c%14c%152)C513)C%12)C8,2.83,-5.29,-3.84,-5.9,-3.9,103.0,,1:2,3%,conventional,Ca,PEDOT:PSS,chlorobenzene,
110162,10.1021/jp312450p,CCCCCCCCC(CCCCCC)CN1C(=O)C2=C(c3ccc(-c4cc5c(-c6ccc(CC(CC)CCCC)s6)c6sccc6c(-c6ccc(CC(CC)CCCC)s6)c5s4)s3)N(CC(CCCCCC)CCCCCCCC)C(=O)C2=C1c1cccs1,COC(=O)CCCC1(c2ccccc2)C23c4c5ccc6c7cc8c9c%10c(cc%11cc%12c%13c%14c(cc%15c%16ccc-5c2c%16c2c5c%16c%17c(c(c46)c7c9c%17c4c%10c%11c%13c4c%16c%14c%152)C513)C%12)C8,0.99,-5.29,-3.84,-5.9,-3.9,117.0,,1:2,,conventional,Ca,PEDOT:PSS,chlorobenzene,
110163,10.1021/jp312450p,CCCCCCCCC(CCCCCC)CN1C(=O)C2=C(c3ccc(-c4cc5c(-c6ccc(CC(CC)CCCC)s6)c6sccc6c(-c6ccc(CC(CC)CCCC)s6)c5s4)s3)N(CC(CCCCCC)CCCCCCCC)C(=O)C2=C1c1cccs1,COC(=O)CCCC1(c2ccccc2)C23c4c5ccc6c7cc8c9c%10c(cc%11cc%12c%13c%14c(cc%15c%16ccc-5c2c%16c2c5c%16c%17c(c(c46)c7c9c%17c4c%10c%11c%13c4c%16c%14c%152)C513)C%12)C8,4.23,-5.29,-3.84,-5.9,-3.9,96.0,,1:2,3%,conventional,Ca,PEDOT:PSS,chlorobenzene,
110164,10.1021/jp312450p,CCCCCCCCC(CCCCCC)CN1C(=O)C2=C(c3cc4sc(-c5cc6c(-c7ccc(CC(CC)CCCC)s7)c7sccc7c(-c7ccc(CC(CC)CCCC)s7)c6s5)cc4s3)N(CC(CCCCCC)CCCCCCCC)C(=O)C2=C1c1cc2sccc2s1,COC(=O)CCCC1(c2ccccc2)C23c4c5ccc6c7cc8c9c%10c(cc%11cc%12c%13c%14c(cc%15c%16ccc-5c2c%16c2c5c%16c%17c(c(c46)c7c9c%17c4c%10c%11c%13c4c%16c%14c%152)C513)C%12)C8,4.52,-5.05,-3.62,-5.9,-3.9,106.0,,1:2,,conventional,Ca,PEDOT:PSS,chlorobenzene,
110165,10.1021/jp312450p,CCCCCCCCC(CCCCCC)CN1C(=O)C2=C(c3cc4sc(-c5cc6c(-c7ccc(CC(CC)CCCC)s7)c7sccc7c(-c7ccc(CC(CC)CCCC)s7)c6s5)cc4s3)N(CC(CCCCCC)CCCCCCCC)C(=O)C2=C1c1cc2sccc2s1,COC(=O)CCCC1(c2ccccc2)C23c4c5ccc6c7cc8c9c%10c(cc%11cc%12c%13c%14c(cc%15c%16ccc-5c2c%16c2c5c%16c%17c(c(c46)c7c9c%17c4c%10c%11c%13c4c%16c%14c%152)C513)C%12)C8,6.18,-5.05,-3.62,-5.9,-3.9,110.0,,1:2,0.5%,conventional,Ca,PEDOT:PSS,chlorobenzene,
110166,10.1021/jp407707u,CCCCCCCCC(CCCCCCCC)n1c2ccccc2c2ccc(-c3ccc(-c4c(F)c(F)c(-c5cccs5)c5nsnc45)s3)cc21,CCCCC(=O)OCC1(c2ccccc2)C2=CC=Cc3cccc4cccc5ccc6ccccc7cccc1c7c6c5c-4c3C2,1.29,-5.54,-3.58,-6.1,-3.9,,,1:4,,conventional,TiOx,PEDOT:PSS,o-DCB,
110167,10.1021/jp407707u,CCCCCCCCC(CCCCCCCC)n1c2ccccc2c2ccc(-c3cc(CCCCCC)c(-c4ccc(-c5c(F)c(F)c(-c6ccc(-c7sccc7CCCCCC)s6)c6nsnc56)s4)s3)cc21,CCCCC(=O)OCC1(c2ccccc2)C2=CC=Cc3cccc4cccc5ccc6ccccc7cccc1c7c6c5c-4c3C2,1.98,-5.44,-3.62,-6.1,-3.9,,,1:4,,conventional,TiOx,PEDOT:PSS,o-DCB,
110168,10.1021/jp407707u,CCCCCCCCC(CCCCCCCC)n1c2ccccc2c2ccc(-c3ccc(-c4ccc(-c5cccs5)c5nsnc45)s3)cc21,CCCCC(=O)OCC1(c2ccccc2)C2=CC=Cc3cccc4cccc5ccc6ccccc7cccc1c7c6c5c-4c3C2,6.16,-5.5,-3.6,-6.1,-3.9,,,1:4,,conventional,TiOx,PEDOT:PSS,o-DCB,
110169,10.1021/jp407990d,CCCCCCc1ccsc1,CCCCC(=O)OCC1(c2ccccc2)c2cccc3cccc4cccc5cccc6cccc1c6c-5c-4c-3c2,3.9,-5.01,-3.12,-6.1,-3.7,160.0,110.0,1:1 w/w,,conventional,Ca,PEDOT:PSS,o-DCB,
110173,10.1021/jp411286w,CCCCCCCCCCC(CCCCCCCC)CN1C(=O)C2=C(c3ccc(-c4ccc(-c5cc6c7c8c5cccc8c5cccc8ccc(c7c85)n6C(CCCCCCCC)CCCCCCCC)s4)s3)N(CC(CCCCCCCC)CCCCCCCCCC)C(=O)C2=C1c1ccc(-c2cccs2)s1,COC(=O)CCCC1(c2ccccc2)C23c4c5c6c7c8c9c(c%10c%11c2c2c%12c4c4c%13c5c5c7c7c8c8c%14c9c%10c9c%10c%11c2c2c%11c%12c4c4c%12c%13c5c5c7c7c8c8c%14c9c9c%10c2c2c%11c4c4c%12c5c7c5c8c9c2c45)C613,0.7,-5.38,-3.66,-6.1,-3.7,,,1:2,,conventional,LiF,PEDOT:PSS,,
110174,10.1021/jp411286w,CCCCCCCCCCC(CCCCCCCC)CN1C(=O)C2=C(c3ccc(-c4ccc(-c5cc6c7c8c5cccc8c5cccc8ccc(c7c85)n6C(CCCCCCCC)CCCCCCCC)s4)s3)N(CC(CCCCCCCC)CCCCCCCCCC)C(=O)C2=C1c1ccc(-c2cccs2)s1,COC(=O)CCCC1(c2ccccc2)C23c4c5c6c7c8c9c(c%10c%11c2c2c%12c4c4c%13c5c5c7c7c8c8c%14c9c%10c9c%10c%11c2c2c%11c%12c4c4c%12c%13c5c5c7c7c8c8c%14c9c9c%10c2c2c%11c4c4c%12c5c7c5c8c9c2c45)C613,1.2,-5.34,-3.69,-6.1,-3.7,,,1:2,,,LiF,PEDOT:PSS,,
110175,10.1021/jp411286w,CCCCCCCCCCC(CCCCCCCC)CN1C(=O)C2=C(c3ccc(-c4ccc(-c5cc6c7c8c5cccc8c5cccc8ccc(c7c85)n6C(CCCCCCCC)CCCCCCCC)s4)s3)N(CC(CCCCCCCC)CCCCCCCCCC)C(=O)C2=C1c1ccc(-c2cccs2)s1,COC(=O)CCCC1(c2ccccc2)C23c4c5c6c7c8c9c(c%10c%11c2c2c%12c4c4c%13c5c5c7c7c8c8c%14c9c%10c9c%10c%11c2c2c%11c%12c4c4c%12c%13c5c5c7c7c8c8c%14c9c9c%10c2c2c%11c4c4c%12c5c7c5c8c9c2c45)C613,2.0,-5.31,-3.7,-6.1,-3.7,,,1:2,,conventional,LiF,PEDOT:PSS,,
110176,10.1021/jp411286w,CCCCCCCCCCC(CCCCCCCC)CN1C(=O)C2=C(c3ccc(-c4ccc(-c5cc6c7c8c5cccc8c5cccc8ccc(c7c85)n6C(CCCCCCCC)CCCCCCCC)s4)s3)N(CC(CCCCCCCC)CCCCCCCCCC)C(=O)C2=C1c1ccc(-c2cccs2)s1,COC(=O)CCCC1(c2ccccc2)C23c4c5c6c7c8c9c(c%10c%11c2c2c%12c4c4c%13c5c5c7c7c8c8c%14c9c%10c9c%10c%11c2c2c%11c%12c4c4c%12c%13c5c5c7c7c8c8c%14c9c9c%10c2c2c%11c4c4c%12c5c7c5c8c9c2c45)C613,2.2,-5.31,-3.7,-6.1,-3.7,,,1:2,5%,conventional,LiF,PEDOT:PSS,,
110177,10.1021/jp411286w,CCCCCCCCCCC(CCCCCCCC)CN1C(=O)C2=C(c3ccc(-c4ccc(-c5cc6c7c8c5cccc8c5cccc8ccc(c7c85)n6C(CCCCCCCC)CCCCCCCC)s4)s3)N(CC(CCCCCCCC)CCCCCCCCCC)C(=O)C2=C1c1ccc(-c2cccs2)s1,COC(=O)CCCC1(c2ccccc2)C23c4c5c6c7c8c9c(c%10c%11c2c2c%12c4c4c%13c5c5c7c7c8c8c%14c9c%10c9c%10c%11c2c2c%11c%12c4c4c%12c%13c5c5c7c7c8c8c%14c9c9c%10c2c2c%11c4c4c%12c5c7c5c8c9c2c45)C613,2.8,-5.31,-3.7,-6.1,-3.7,,,1:2,10%,,LiF,PEDOT:PSS,,CN
110178,10.1021/jp411286w,CCCCCCCCCCC(CCCCCCCC)CN1C(=O)C2=C(c3ccc(-c4ccc(-c5cc6c7c8c5cccc8c5cccc8ccc(c7c85)n6C(CCCCCCCC)CCCCCCCC)s4)s3)N(CC(CCCCCCCC)CCCCCCCCCC)C(=O)C2=C1c1ccc(-c2cccs2)s1,COC(=O)CCCC1(c2ccccc2)C23c4c5c6c7c8c9c(c%10c%11c2c2c%12c4c4c%13c5c5c7c7c8c8c%14c9c%10c9c%10c%11c2c2c%11c%12c4c4c%12c%13c5c5c7c7c8c8c%14c9c9c%10c2c2c%11c4c4c%12c5c7c5c8c9c2c45)C613,0.3,-5.31,-3.7,-6.1,-3.7,,,1:2,20%,conventional,LiF,PEDOT:PSS,,CN
110179,10.1021/jp411286w,CCCCCCCCCCC(CCCCCCCC)CN1C(=O)C2=C(c3ccc(-c4cc5sc(-c6cc7c8c9c6cccc9c6cccc9ccc(c8c96)n7C(CCCCCCCC)CCCCCCCC)cc5s4)s3)N(CC(CCCCCCCC)CCCCCCCCCC)C(=O)C2=C1c1ccc(-c2cc3sccc3s2)s1,COC(=O)CCCC1(c2ccccc2)C23c4c5c6c7c8c9c(c%10c%11c2c2c%12c4c4c%13c5c5c7c7c8c8c%14c9c%10c9c%10c%11c2c2c%11c%12c4c4c%12c%13c5c5c7c7c8c8c%14c9c9c%10c2c2c%11c4c4c%12c5c7c5c8c9c2c45)C613,2.2,-5.29,-3.67,-6.1,-3.7,,,1:2,,,LiF,PEDOT:PSS,,
110180,10.1021/jp411286w,CCCCCCCCCCC(CCCCCCCC)CN1C(=O)C2=C(c3ccc(-c4cc5sc(-c6cc7c8c9c6cccc9c6cccc9ccc(c8c96)n7C(CCCCCCCC)CCCCCCCC)cc5s4)s3)N(CC(CCCCCCCC)CCCCCCCCCC)C(=O)C2=C1c1ccc(-c2cc3sccc3s2)s1,COC(=O)CCCC1(c2ccccc2)C23c4c5c6c7c8c9c(c%10c%11c2c2c%12c4c4c%13c5c5c7c7c8c8c%14c9c%10c9c%10c%11c2c2c%11c%12c4c4c%12c%13c5c5c7c7c8c8c%14c9c9c%10c2c2c%11c4c4c%12c5c7c5c8c9c2c45)C613,2.4,-5.29,-3.67,-6.1,-3.7,,,1:2,5%,,LiF,PEDOT:PSS,,CN
110181,10.1021/jp411286w,CCCCCCCCCCC(CCCCCCCC)CN1C(=O)C2=C(c3ccc(-c4cc5sc(-c6cc7c8c9c6cccc9c6cccc9ccc(c8c96)n7C(CCCCCCCC)CCCCCCCC)cc5s4)s3)N(CC(CCCCCCCC)CCCCCCCCCC)C(=O)C2=C1c1ccc(-c2cc3sccc3s2)s1,COC(=O)CCCC1(c2ccccc2)C23c4c5c6c7c8c9c(c%10c%11c2c2c%12c4c4c%13c5c5c7c7c8c8c%14c9c%10c9c%10c%11c2c2c%11c%12c4c4c%12c%13c5c5c7c7c8c8c%14c9c9c%10c2c2c%11c4c4c%12c5c7c5c8c9c2c45)C613,2.4,-5.29,-3.67,-6.1,-3.7,,,1:2,10%,,LiF,PEDOT:PSS,,CN
110182,10.1021/jp411286w,CCCCCCCCCCC(CCCCCCCC)CN1C(=O)C2=C(c3ccc(-c4cc5sc(-c6cc7c8c9c6cccc9c6cccc9ccc(c8c96)n7C(CCCCCCCC)CCCCCCCC)cc5s4)s3)N(CC(CCCCCCCC)CCCCCCCCCC)C(=O)C2=C1c1ccc(-c2cc3sccc3s2)s1,COC(=O)CCCC1(c2ccccc2)C23c4c5c6c7c8c9c(c%10c%11c2c2c%12c4c4c%13c5c5c7c7c8c8c%14c9c%10c9c%10c%11c2c2c%11c%12c4c4c%12c%13c5c5c7c7c8c8c%14c9c9c%10c2c2c%11c4c4c%12c5c7c5c8c9c2c45)C613,0.5,-5.29,-3.67,-6.1,-3.7,,,1:2,20%,,LiF,PEDOT:PSS,,CN
110185,10.1021/jp5093674,CCCCCCc1ccsc1,CCc1ccc(-c2c3cc(-c4cc5c6c(ccc7c8c(-c9cc%10c(-c%11ccc(CC)s%11)c%11sccc%11c(-c%11ccc(CC)s%11)c%10s9)cc9c%10c(ccc(c4c67)c%108)C(=O)N(CC)C9=O)C(=O)N(CC)C5=O)sc3c(-c3ccc(CC)s3)c3ccsc23)s1,0.85,-5.01,-3.12,-5.57,-3.95,300.0,,1:2,,conventional,Ca,PEDOT:PSS,o-DCB,DIO
110188,10.1021/jp5093674,CCCCCCc1ccsc1,CCc1ccc(-c2c3cc(-c4cc5c6c(ccc7c8c(-c9cc%10c(-c%11ccc(CC)s%11)c%11sccc%11c(-c%11ccc(CC)s%11)c%10s9)cc9c%10c(ccc(c4c67)c%108)C(=O)N(CC)C9=O)C(=O)N(CC)C5=O)sc3c(-c3ccc(CC)s3)c3ccsc23)s1,1.25,-5.01,-3.12,-5.57,-3.95,300.0,,1:2,4% v/v,conventional,Ca,PEDOT:PSS,o-DCB,DIO
110191,10.1021/jp5093674,CCCCCCc1ccsc1,CCc1ccc(-c2c3cc(-c4cc5c6c(ccc7c8c(-c9cc%10c(-c%11ccc(CC)s%11)c%11sccc%11c(-c%11ccc(CC)s%11)c%10s9)cc9c%10c(ccc(c4c67)c%108)C(=O)N(CC)C9=O)C(=O)N(CC)C5=O)sc3c(-c3ccc(CC)s3)c3ccsc23)s1,1.66,-5.01,-3.12,-5.57,-3.95,300.0,,1:2,4% v/v,inverted,ZnO,MnOx,o-DCB,DIO
110192,10.1021/jp510996w,CCCCC(CC)COC(=O)c1sc2c(-c3cc4c(OCC(CC)CCCC)c5sccc5c(OCC(CC)CCCC)c4s3)scc2c1F,COC(=O)CCCC1(c2ccccc2)C23c4c5ccc6c7cc8c9c%10c(cc%11cc%12c%13c%14c(cc%15c%16ccc-5c2c%16c2c5c%16c%17c(c(c46)c7c9c%17c4c%10c%11c%13c4c%16c%14c%152)C513)C%12)C8,3.42,-5.19,-3.43,-5.9,-3.9,100.0,,1:1.5,0 vol %,conventional,TiOx,PEDOT:PSS,chlorobenzene,DIO
110193,10.1021/jp510996w,CCCCC(CC)COC(=O)c1sc2c(-c3cc4c(OCC(CC)CCCC)c5sccc5c(OCC(CC)CCCC)c4s3)scc2c1F,COC(=O)CCCC1(c2ccccc2)C23c4c5ccc6c7cc8c9c%10c(cc%11cc%12c%13c%14c(cc%15c%16ccc-5c2c%16c2c5c%16c%17c(c(c46)c7c9c%17c4c%10c%11c%13c4c%16c%14c%152)C513)C%12)C8,4.12,-5.19,-3.43,-5.9,-3.9,100.0,,1:1.5,,conventional,TiOx,PEDOT:PSS,chlorobenzene,DIO
110194,10.1021/jp510996w,CCCCC(CC)COC(=O)c1sc2c(-c3cc4c(OCC(CC)CCCC)c5sccc5c(OCC(CC)CCCC)c4s3)scc2c1F,COC(=O)CCCC1(c2ccccc2)C23c4c5ccc6c7cc8c9c%10c(cc%11cc%12c%13c%14c(cc%15c%16ccc-5c2c%16c2c5c%16c%17c(c(c46)c7c9c%17c4c%10c%11c%13c4c%16c%14c%152)C513)C%12)C8,7.83,-5.19,-3.43,-5.9,-3.9,100.0,,1:1.5,,conventional,TiOx,PEDOT:PSS,chlorobenzene,DIO
110195,10.1021/jp510996w,CCCCC(CC)COC(=O)c1sc2c(-c3cc4c(OCC(CC)CCCC)c5sccc5c(OCC(CC)CCCC)c4s3)scc2c1F,COC(=O)CCCC1(c2ccccc2)C23c4c5ccc6c7cc8c9c%10c(cc%11cc%12c%13c%14c(cc%15c%16ccc-5c2c%16c2c5c%16c%17c(c(c46)c7c9c%17c4c%10c%11c%13c4c%16c%14c%152)C513)C%12)C8,7.23,-5.19,-3.43,-5.9,-3.9,100.0,,1:1.5,8 vol%,conventional,TiOx,PEDOT:PSS,chlorobenzene,DIO
110196,10.1021/jp510996w,CCCCC(CC)COC(=O)c1sc2c(-c3cc4c(OCC(CC)CCCC)c5sccc5c(OCC(CC)CCCC)c4s3)scc2c1F,COC(=O)CCCC1(c2ccccc2)C23c4c5ccc6c7cc8c9c%10c(cc%11cc%12c%13c%14c(cc%15c%16ccc-5c2c%16c2c5c%16c%17c(c(c46)c7c9c%17c4c%10c%11c%13c4c%16c%14c%152)C513)C%12)C8,3.36,-5.19,-3.43,-5.9,-3.9,100.0,,1:1.5,0 vol%,conventional,TiOx,PEDOT:PSS,chlorobenzene,
110197,10.1021/jp510996w,CCCCC(CC)COC(=O)c1sc2c(-c3cc4c(OCC(CC)CCCC)c5sccc5c(OCC(CC)CCCC)c4s3)scc2c1F,COC(=O)CCCC1(c2ccccc2)C23c4c5ccc6c7cc8c9c%10c(cc%11cc%12c%13c%14c(cc%15c%16ccc-5c2c%16c2c5c%16c%17c(c(c46)c7c9c%17c4c%10c%11c%13c4c%16c%14c%152)C513)C%12)C8,3.96,-5.19,-3.43,-5.9,-3.9,100.0,,1:1.5,1 vol%,conventional,TiOx,PEDOT:PSS,chlorobenzene,DIO
110198,10.1021/jp510996w,CCCCC(CC)COC(=O)c1sc2c(-c3cc4c(OCC(CC)CCCC)c5sccc5c(OCC(CC)CCCC)c4s3)scc2c1F,COC(=O)CCCC1(c2ccccc2)C23c4c5ccc6c7cc8c9c%10c(cc%11cc%12c%13c%14c(cc%15c%16ccc-5c2c%16c2c5c%16c%17c(c(c46)c7c9c%17c4c%10c%11c%13c4c%16c%14c%152)C513)C%12)C8,7.76,-5.19,-3.43,-5.9,-3.9,100.0,,1:1.5,3 vol%,conventional,TiOx,PEDOT:PSS,chlorobenzene,DIO
110199,10.1021/jp510996w,CCCCC(CC)COC(=O)c1sc2c(-c3cc4c(OCC(CC)CCCC)c5sccc5c(OCC(CC)CCCC)c4s3)scc2c1F,COC(=O)CCCC1(c2ccccc2)C23c4c5ccc6c7cc8c9c%10c(cc%11cc%12c%13c%14c(cc%15c%16ccc-5c2c%16c2c5c%16c%17c(c(c46)c7c9c%17c4c%10c%11c%13c4c%16c%14c%152)C513)C%12)C8,7.2,-5.19,-3.43,-5.9,-3.9,100.0,,1:1.5,8 vol%,conventional,TiOx,PEDOT:PSS,chlorobenzene,DIO
110200,10.1021/ma1024126,CCCCC(CC)COC(=O)c1cc2csc(-c3cc4c5cc(CC(CC)CCCC)c(CC(CC)CCCC)cc5c5ccsc5c4s3)c2s1,CCCCC(=O)OCC1(c2ccccc2)c2cccc3cccc4cccc5cccc6cccc1c6c-5c-4c-3c2,0.43,-4.7,-2.94,-6.1,-3.7,95.0,,1:1,,conventional,Ca,PEDOT:PSS,o-DCB,
110201,10.1021/ma1024126,CCCCCCCCOC(=O)c1sc2c(-c3cc4c5cc(CC(CC)CCCC)c(CC(CC)CCCC)cc5c5ccsc5c4s3)scc2c1F,CCCCC(=O)OCC1(c2ccccc2)c2cccc3cccc4cccc5cccc6cccc1c6c-5c-4c-3c2,0.46,-5.0,-3.11,-6.1,-3.7,70.0,,1:1,,conventional,Ca,PEDOT:PSS,o-DCB,
110202,10.1021/ma1024126,CCCCC(CC)COC(=O)c1cc2csc(-c3cc4c5nc(CC(CC)CCCC)c(CC(CC)CCCC)nc5c5ccsc5c4s3)c2s1,CCCCC(=O)OCC1(c2ccccc2)c2cccc3cccc4cccc5cccc6cccc1c6c-5c-4c-3c2,0.33,-4.99,-2.94,-6.1,-3.7,70.0,,1:1,,,Ca,PEDOT:PSS,o-DCB,
110203,10.1021/ma1024126,CCCCCCCCOC(=O)c1sc2c(-c3cc4c5nc(CC(CC)CCCC)c(CC(CC)CCCC)nc5c5ccsc5c4s3)scc2c1F,CCCCC(=O)OCC1(c2ccccc2)c2cccc3cccc4cccc5cccc6cccc1c6c-5c-4c-3c2,0.73,-5.16,-3.15,-6.1,-3.7,80.0,,1:1,,,Ca,PEDOT:PSS,o-DCB,
110204,10.1021/ma1024126,CCCCCCC(CCCC)CCc1c2cc(-c3scc4cc(C(=O)OCC(CC)CCCC)sc34)sc2c(CCC(CCCC)CCCCCC)c2ccsc12,CCCCC(=O)OCC1(c2ccccc2)c2cccc3cccc4cccc5cccc6cccc1c6c-5c-4c-3c2,0.19,-5.12,-2.95,-6.1,-3.7,90.0,,1:1,,conventional,Ca,PEDOT:PSS,o-DCB,
110205,10.1021/ma1024126,CCCCCCCCOC(=O)c1sc2c(-c3cc4c(CCC(CCCC)CCCCCC)c5sccc5c(CCC(CCCC)CCCCCC)c4s3)scc2c1F,CCCCC(=O)OCC1(c2ccccc2)c2cccc3cccc4cccc5cccc6cccc1c6c-5c-4c-3c2,0.18,-5.31,-2.97,-6.1,-3.7,100.0,,1:1,,conventional,Ca,PEDOT:PSS,o-DCB,
110210,10.1021/ma102943g,CCCCCCCCc1cc(-c2c(-c3cccs3)sc3c(-c4cc(CCCCCCCC)c(CCCCCCCC)s4)c(-c4ccc(-c5cccc6nsnc56)s4)sc23)sc1CCCCCCCC,COC(=O)CCCC1(c2ccccc2)C23c4c5ccc6c7cc8c9c%10c(cc%11cc%12c%13c%14c(cc%15c%16ccc-5c2c%16c2c5c%16c%17c(c(c46)c7c9c%17c4c%10c%11c%13c4c%16c%14c%152)C513)C%12)C8,0.48,-5.34,-3.53,-5.9,-3.9,80.0,,1:3,,conventional,LiF,PEDOT:PSS,,
