Repository: JiYiqaq/PCE-KA-GNN

# Data directory

- `raw/Active_Database.csv` is the immutable source dataset bundled under CC BY 4.0. Do not overwrite it with processed data.
- `processed/` is created and populated by the training pipeline. Generated `.pt` and `.pth` caches are intentionally ignored by Git because they can exceed GitHub's normal single-file limit.

See `../DATA_LICENSE.md` for provenance, license and checksum information.

File: data/processed/device_records.csv (part 232 of 250)
record_id,doi,donor_smiles,acceptor_smiles,pce,homo_d,lumo_d,homo_a,lumo_a,active_layer_thickness,annealing_temp,d_a_ratio,additive_ratio,device_type,etl_canonical,htl_canonical,solvent_canonical,additive_canonical
110212,10.1021/ma102943g,CCCCCCc1csc(-c2ccc(-c3cc(CCCCCC)c(/C=C/c4csc(-c5cc6c(OCC(CC)CCCC)c7sc(-c8ccc(C9=C%10C(=O)N(CC(CC)CCCC)C(c%11ccc(-c%12cc%13c(OCC(CC)CCCC)c%14sccc%14c(OCC(CC)CCCC)c%13s%12)s%11)=C%10C(=O)N9CC(CC)CCCC)s8)cc7c(OCC(CC)CCCC)c6s5)c4)s3)c3nsnc23)c1,COC(=O)CCCC1(c2ccccc2)C23c4c5ccc6c7cc8c9c%10c(cc%11cc%12c%13c%14c(cc%15c%16ccc-5c2c%16c2c5c%16c%17c(c(c46)c7c9c%17c4c%10c%11c%13c4c%16c%14c%152)C513)C%12)C8,2.3,-5.31,-3.6,-5.9,-3.9,80.0,,1:3,,conventional,LiF,PEDOT:PSS,,
110214,10.1021/ma200576y,CCCCCCc1csc(-c2ccc(-c3cc(CCCCCC)c(/C=C/c4csc(-c5cc6c(OCC(CC)CCCC)c7sc(-c8ccc(C9=C%10C(=O)N(CC(CC)CCCC)C(c%11ccc(-c%12cc%13c(OCC(CC)CCCC)c%14sccc%14c(OCC(CC)CCCC)c%13s%12)s%11)=C%10C(=O)N9CC(CC)CCCC)s8)cc7c(OCC(CC)CCCC)c6s5)c4)s3)c3nsnc23)c1,COC(=O)CCCC1(c2ccccc2)C23c4c5ccc6c7cc8c9c%10c(cc%11cc%12c%13c%14c(cc%15c%16ccc-5c2c%16c2c5c%16c%17c(c(c46)c7c9c%17c4c%10c%11c%13c4c%16c%14c%152)C513)C%12)C8,0.09,-5.31,-3.6,-5.9,-3.9,,,1:1,,conventional,Ca,PEDOT:PSS,o-DCB,
110216,10.1021/ma200743b,CCCCC(CC)Cc1ccc(-c2c3cc(-c4ccc(-c5nc6sc(-c7cccs7)nc6s5)s4)sc3c(-c3ccc(CC(CC)CCCC)s3)c3ccsc23)s1,CCCCC(=O)OCC1(c2ccccc2)C2=CC=Cc3cccc4cccc5ccc6ccccc7cccc1c7c6c5c-4c3C2,3.64,-5.3,-3.2,-6.1,-3.9,,,1:1,,,,,,
110217,10.1021/ma200743b,CCCCC(CC)Cc1ccc(-c2c3cc(-c4ccc(-c5nc6sc(-c7cccs7)nc6s5)s4)sc3c(-c3ccc(CC(CC)CCCC)s3)c3ccsc23)s1,CCCCC(=O)OCC1(c2ccccc2)C2=CC=Cc3cccc4cccc5ccc6ccccc7cccc1c7c6c5c-4c3C2,5.17,-5.3,-3.2,-6.1,-3.9,,,1:2,,,,,,
110218,10.1021/ma200743b,CCCCC(CC)Cc1ccc(-c2c3cc(-c4ccc(-c5nc6sc(-c7cccs7)nc6s5)s4)sc3c(-c3ccc(CC(CC)CCCC)s3)c3ccsc23)s1,CCCCC(=O)OCC1(c2ccccc2)C2=CC=Cc3cccc4cccc5ccc6ccccc7cccc1c7c6c5c-4c3C2,5.22,-5.3,-3.2,-6.1,-3.9,,,1:3,,,,,,
110219,10.1021/ma200743b,CCCCC(CC)Cc1ccc(-c2c3cc(-c4ccc(-c5nc6sc(-c7cccs7)nc6s5)s4)sc3c(-c3ccc(CC(CC)CCCC)s3)c3ccsc23)s1,CCCCC(=O)OCC1(c2ccccc2)C2=CC=Cc3cccc4cccc5ccc6ccccc7cccc1c7c6c5c-4c3C2,4.31,-5.3,-3.2,-6.1,-3.9,,,1:4,,,,,,
110220,10.1021/ma201477b,CCCCCCCCOc1c(OCCCCCCCC)c(-c2ccc(-c3ccc4c(c3)C(=C(CCCCCC)CCCCCC)c3ccccc3-4)s2)c2nsnc2c1-c1cccs1,COC(=O)CCCC1(c2ccccc2)C23c4c5ccc6c7cc8c9c%10c(cc%11cc%12c%13c%14c(cc%15c%16ccc-5c2c%16c2c5c%16c%17c(c(c46)c7c9c%17c4c%10c%11c%13c4c%16c%14c%152)C513)C%12)C8,4.8,-5.32,-3.48,-5.9,-3.9,87.0,,1:3,0 vol %,conventional,LiF,PEDOT:PSS,o-DCB,
110221,10.1021/ma201477b,CCCCCCCCOc1c(OCCCCCCCC)c(-c2ccc(-c3ccc4c(c3)C(=C(CCCCCC)CCCCCC)c3ccccc3-4)s2)c2nsnc2c1-c1cccs1,COC(=O)CCCC1(c2ccccc2)C23c4c5ccc6c7cc8c9c%10c(cc%11cc%12c%13c%14c(cc%15c%16ccc-5c2c%16c2c5c%16c%17c(c(c46)c7c9c%17c4c%10c%11c%13c4c%16c%14c%152)C513)C%12)C8,6.2,-5.32,-3.48,-5.9,-3.9,85.0,,1:3,0.5 vol %,conventional,LiF,PEDOT:PSS,o-DCB,DIO
110222,10.1021/ma201477b,CCCCCCCCc1cc(-c2c(-c3cccs3)sc3c(-c4cc(CCCCCCCC)c(CCCCCCCC)s4)c(-c4ccc(-c5cccc6nsnc56)s4)sc23)sc1CCCCCCCC,COC(=O)CCCC1(c2ccccc2)C23c4c5ccc6c7cc8c9c%10c(cc%11cc%12c%13c%14c(cc%15c%16ccc-5c2c%16c2c5c%16c%17c(c(c46)c7c9c%17c4c%10c%11c%13c4c%16c%14c%152)C513)C%12)C8,3.1,-5.34,-3.53,-5.9,-3.9,80.0,,1:3,,conventional,LiF,PEDOT:PSS,o-DCB,
110223,10.1021/ma201477b,CCCCCCCCc1cc(-c2c(-c3cccs3)sc3c(-c4cc(CCCCCCCC)c(CCCCCCCC)s4)c(-c4ccc(-c5cccc6nsnc56)s4)sc23)sc1CCCCCCCC,COC(=O)CCCC1(c2ccccc2)C23c4c5ccc6c7cc8c9c%10c(cc%11cc%12c%13c%14c(cc%15c%16ccc-5c2c%16c2c5c%16c%17c(c(c46)c7c9c%17c4c%10c%11c%13c4c%16c%14c%152)C513)C%12)C8,2.3,-5.34,-3.53,-5.9,-3.9,80.0,,1:3,,conventional,LiF,PEDOT:PSS,o-DCB,DIO
110224,10.1021/ma201565f,CCCCCCCCOc1c(OCCCCCCCC)c2sc(-c3ccc(-c4sc(-c5nc(CCCCCC)c(-c6cccs6)s5)nc4CCCCCC)s3)cc2c2ccsc12,CCCCC(=O)OCC1(c2ccccc2)C2=CC=Cc3cccc4cccc5ccc6ccccc7cccc1c7c6c5c-4c3C2,2.81,-5.16,-2.82,-6.1,-3.9,100.0,,1:3,,conventional,,PEDOT:PSS,o-DCB,
110225,10.1021/ma201565f,CCCCC(CC)COc1c2cc(-c3sc(-c4nnc(-c5cc(CC(CC)CCCC)cs5)nn4)cc3CC(CC)CCCC)sc2c(OCC(CC)CCCC)c2ccsc12,CCCCC(=O)OCC1(c2ccccc2)C2=CC=Cc3cccc4cccc5ccc6ccccc7cccc1c7c6c5c-4c3C2,3.4,-5.42,-3.58,-6.1,-3.9,100.0,,1:3,,conventional,,PEDOT:PSS,o-DCB,
110226,10.1021/ma201565f,CCCCCCCCOc1c(OCCCCCCCC)c2sc(-c3sc(-c4ccc(-c5cc(CCCCCC)cs5)c5nsnc45)cc3CCCCCC)cc2c2ccsc12,CCCCC(=O)OCC1(c2ccccc2)C2=CC=Cc3cccc4cccc5ccc6ccccc7cccc1c7c6c5c-4c3C2,1.13,-5.09,-3.1,-6.1,-3.9,100.0,,1:1,,conventional,,PEDOT:PSS,o-DCB,
110227,10.1021/ma201565f,CCCCCC(CC)Oc1c2cc(-c3ccc(C4=C5C(=O)N(CC(CC)CCCC)C(c6cccs6)=C5C(=O)N4CC(CC)CCCC)s3)sc2c(OCC(CC)CCCC)c2ccsc12,CCCCC(=O)OCC1(c2ccccc2)C2=CC=Cc3cccc4cccc5ccc6ccccc7cccc1c7c6c5c-4c3C2,1.31,-5.13,-3.44,-6.1,-3.9,100.0,,1:2,,conventional,,PEDOT:PSS,o-DCB,
110228,10.1021/ma201673m,CCCCCCCCn1nc2cccc(-c3cc4c(s3)-c3sccc3[Si]4(CC(CC)CCCC)CC(CC)CCCC)c2n1,CCCCC(=O)OCC1(c2ccccc2)C2=CC=Cc3cccc4cccc5ccc6ccccc7cccc1c7c6c5c-4c3C2,1.42,-5.09,-2.76,-6.1,-3.9,80.0,,1:0.8,,conventional,Ca,PEDOT:PSS,o-DCB,
110229,10.1021/ma201673m,CCCCCCCCn1nc2cccc(-c3cc4c(s3)-c3sccc3[Si]4(CC(CC)CCCC)CC(CC)CCCC)c2n1,CCCCC(=O)OCC1(c2ccccc2)C2=CC=Cc3cccc4cccc5ccc6ccccc7cccc1c7c6c5c-4c3C2,1.64,-5.09,-2.76,-6.1,-3.9,80.0,,1:1,,conventional,Ca,PEDOT:PSS,o-DCB,
110230,10.1021/ma201673m,CCCCCCCCn1nc2cccc(-c3cc4c(s3)-c3sccc3[Si]4(CC(CC)CCCC)CC(CC)CCCC)c2n1,CCCCC(=O)OCC1(c2ccccc2)C2=CC=Cc3cccc4cccc5ccc6ccccc7cccc1c7c6c5c-4c3C2,1.49,-5.09,-2.76,-6.1,-3.9,80.0,,1:2,,conventional,Ca,PEDOT:PSS,o-DCB,
110231,10.1021/ma201673m,CCCCCCCCn1nc2c(-c3cccs3)ccc(-c3ccc(-c4cc5c(s4)-c4sccc4[Si]5(CC(CC)CCCC)CC(CC)CCCC)s3)c2n1,CCCCC(=O)OCC1(c2ccccc2)C2=CC=Cc3cccc4cccc5ccc6ccccc7cccc1c7c6c5c-4c3C2,2.77,-5.05,-2.81,-6.1,-3.9,80.0,,1:0.8,,conventional,Ca,PEDOT:PSS,o-DCB,
110232,10.1021/ma201673m,CCCCCCCCn1nc2c(-c3cccs3)ccc(-c3ccc(-c4cc5c(s4)-c4sccc4[Si]5(CC(CC)CCCC)CC(CC)CCCC)s3)c2n1,CCCCC(=O)OCC1(c2ccccc2)C2=CC=Cc3cccc4cccc5ccc6ccccc7cccc1c7c6c5c-4c3C2,3.8,-5.05,-2.81,-6.1,-3.9,80.0,,1:1,,conventional,Ca,PEDOT:PSS,o-DCB,
110233,10.1021/ma201673m,CCCCCCCCn1nc2c(-c3cccs3)ccc(-c3ccc(-c4cc5c(s4)-c4sccc4[Si]5(CC(CC)CCCC)CC(CC)CCCC)s3)c2n1,CCCCC(=O)OCC1(c2ccccc2)C2=CC=Cc3cccc4cccc5ccc6ccccc7cccc1c7c6c5c-4c3C2,3.06,-5.05,-2.81,-6.1,-3.9,80.0,,1:2,,conventional,Ca,PEDOT:PSS,o-DCB,
110234,10.1021/ma201718x,CCCCC(CC)COc1ccc(N(c2ccc(/C=C/c3cc(-c4cccs4)sc3-c3ccc(-c4ccc(-c5cccs5)s4)s3)cc2)c2ccc(OCC(CC)CCCC)cc2)cc1,CCCCC(=O)OCC1(c2ccccc2)C2=CC=Cc3cccc4cccc5ccc6ccccc7cccc1c7c6c5c-4c3C2,1.94,-5.1,-3.08,-6.1,-3.9,65.0,,1:1,,conventional,,PEDOT:PSS,,
110235,10.1021/ma201718x,CCCCC(CC)COc1ccc(N(c2ccc(/C=C/c3cc(-c4cccs4)sc3-c3ccc(-c4ccc(-c5cccs5)s4)s3)cc2)c2ccc(OCC(CC)CCCC)cc2)cc1,c1ccc2c(c1)C1CC2C23c4c5c6c7c8c9c(c%10c%11c2c2c4c4c%12c5c5c6c6c8c8c%13c%14c%15c%16c%17c%18c%19c%20c%21c%22c%23c(c%14c%14c%24c%23c%23c%22c%22c%20c(c2c%22c%11c%23c%10c%24c9c%148)c4c%19c%12c%17c5c%16c%136)C%152C4CC(c5ccccc54)C%18%212)C713,3.6,-5.1,-3.08,,,70.0,,1:1,,conventional,,PEDOT:PSS,,
110236,10.1021/ma201824g,CCCCCCCCOc1ccc(C2(c3ccc(OCCCCCCCC)cc3)c3cc4c(cc3-c3sccc32)C(CCCCCCCC)(CCCCCCCC)c2c-4sc3c2C(CCCCCCCC)(CCCCCCCC)c2cc4c(cc2-3)C(c2ccc(OCCCCCCCC)cc2)(c2ccc(OCCCCCCCC)cc2)c2cc(-c3ccc(-c5ccc(-c6cccs6)c6nsnc56)s3)sc2-4)cc1,COC(=O)CCCC1(c2ccccc2)C23c4c5ccc6c7cc8c9c%10c(cc%11cc%12c%13c%14c(cc%15c%16ccc-5c2c%16c2c5c%16c%17c(c(c46)c7c9c%17c4c%10c%11c%13c4c%16c%14c%152)C513)C%12)C8,2.8,-5.16,-3.34,-5.9,-3.9,,,1:3,,conventional,Ca,PEDOT:PSS,,
110237,10.1021/ma201824g,CCCCCCCCOc1ccc(C2(c3ccc(OCCCCCCCC)cc3)c3cc4c(cc3-c3sccc32)C(CCCCCCCC)(CCCCCCCC)c2c-4sc3c2C(CCCCCCCC)(CCCCCCCC)c2cc4c(cc2-3)C(c2ccc(OCCCCCCCC)cc2)(c2ccc(OCCCCCCCC)cc2)c2cc(-c3ccc(-c5ccc(-c6cccs6)c6nsnc56)s3)sc2-4)cc1,COC(=O)CCCC1(c2ccccc2)C23c4c5ccc6c7cc8c9c%10c(cc%11cc%12c%13c%14c(cc%15c%16ccc-5c2c%16c2c5c%16c%17c(c(c46)c7c9c%17c4c%10c%11c%13c4c%16c%14c%152)C513)C%12)C8,3.1,-5.18,-3.3,-5.9,-3.9,,,1:3,,conventional,Ca,PEDOT:PSS,,
110238,10.1021/ma201824g,CCCCCCCCOc1ccc(C2(c3ccc(OCCCCCCCC)cc3)c3cc4c(cc3-c3sccc32)C(CCCCCCCC)(CCCCCCCC)c2c-4sc3c2C(CCCCCCCC)(CCCCCCCC)c2cc4c(cc2-3)C(c2ccc(OCCCCCCCC)cc2)(c2ccc(OCCCCCCCC)cc2)c2cc(-c3ccc(-c5ccc(C6=C7C(=O)N(CC(CC)CCCC)C(c8ccc(-c9cccs9)s8)=C7C(=O)N6CC(CC)CCCC)s5)s3)sc2-4)cc1,COC(=O)CCCC1(c2ccccc2)C23c4c5ccc6c7cc8c9c%10c(cc%11cc%12c%13c%14c(cc%15c%16ccc-5c2c%16c2c5c%16c%17c(c(c46)c7c9c%17c4c%10c%11c%13c4c%16c%14c%152)C513)C%12)C8,3.6,-5.16,-3.43,-5.9,-3.9,,,1:4,,conventional,Ca,PEDOT:PSS,,
110239,10.1021/ma201824g,CCCCCCCCOc1ccc(C2(c3ccc(OCCCCCCCC)cc3)c3cc4c(cc3-c3sccc32)C(CCCCCCCC)(CCCCCCCC)c2c-4sc3c2C(CCCCCCCC)(CCCCCCCC)c2cc4c(cc2-3)C(c2ccc(OCCCCCCCC)cc2)(c2ccc(OCCCCCCCC)cc2)c2cc(-c3ccc(-c5ccc(C6=C7C(=O)N(CC(CC)CCCC)C(c8ccc(-c9cccs9)s8)=C7C(=O)N6CC(CC)CCCC)s5)s3)sc2-4)cc1,COC(=O)CCCC1(c2ccccc2)C23c4c5ccc6c7cc8c9c%10c(cc%11cc%12c%13c%14c(cc%15c%16ccc-5c2c%16c2c5c%16c%17c(c(c46)c7c9c%17c4c%10c%11c%13c4c%16c%14c%152)C513)C%12)C8,4.3,-5.21,-3.41,-5.9,-3.9,,,1:4,,conventional,Ca,PEDOT:PSS,,
110240,10.1021/ma201824g,CCCCCCCCOc1ccc(C2(c3ccc(OCCCCCCCC)cc3)c3cc4c(cc3-c3sccc32)C(CCCCCCCC)(CCCCCCCC)c2c-4sc3c2C(CCCCCCCC)(CCCCCCCC)c2cc4c(cc2-3)C(c2ccc(OCCCCCCCC)cc2)(c2ccc(OCCCCCCCC)cc2)c2cc(-c3ccc(-c5ccc(C6=C7C(=O)N(CC(CC)CCCC)C(c8ccc(-c9cccs9)s8)=C7C(=O)N6CC(CC)CCCC)s5)s3)sc2-4)cc1,COC(=O)CCCC1(c2ccccc2)C23c4c5ccc6c7cc8c9c%10c(cc%11cc%12c%13c%14c(cc%15c%16ccc-5c2c%16c2c5c%16c%17c(c(c46)c7c9c%17c4c%10c%11c%13c4c%16c%14c%152)C513)C%12)C8,4.1,-5.24,-3.39,-5.9,-3.9,,,1:3,,conventional,Ca,PEDOT:PSS,,
110241,10.1021/ma201824g,CCCCCCCCOc1ccc(C2(c3ccc(OCCCCCCCC)cc3)c3cc4c(cc3-c3sccc32)C(CCCCCCCC)(CCCCCCCC)c2c-4sc3c2C(CCCCCCCC)(CCCCCCCC)c2cc4c(cc2-3)C(c2ccc(OCCCCCCCC)cc2)(c2ccc(OCCCCCCCC)cc2)c2cc(-c3ccc(-c5ccc(C6=C7C(=O)N(CC(CC)CCCC)C(c8ccc(-c9cccs9)s8)=C7C(=O)N6CC(CC)CCCC)s5)s3)sc2-4)cc1,COC(=O)CCCC1(c2ccccc2)C23c4c5ccc6c7cc8c9c%10c(cc%11cc%12c%13c%14c(cc%15c%16ccc-5c2c%16c2c5c%16c%17c(c(c46)c7c9c%17c4c%10c%11c%13c4c%16c%14c%152)C513)C%12)C8,5.1,-5.21,-3.41,-5.9,-3.9,,,1:4,,inverted,ZnO/C-PCBSD,PEDOT:PSS,,
110242,10.1021/ma201824g,CCCCCCCCOc1ccc(C2(c3ccc(OCCCCCCCC)cc3)c3cc4c(cc3-c3sccc32)C(CCCCCCCC)(CCCCCCCC)c2c-4sc3c2C(CCCCCCCC)(CCCCCCCC)c2cc4c(cc2-3)C(c2ccc(OCCCCCCCC)cc2)(c2ccc(OCCCCCCCC)cc2)c2cc(-c3ccc(-c5ccc(C6=C7C(=O)N(CC(CC)CCCC)C(c8ccc(-c9cccs9)s8)=C7C(=O)N6CC(CC)CCCC)s5)s3)sc2-4)cc1,COC(=O)CCCC1(c2ccccc2)C23c4c5ccc6c7cc8c9c%10c(cc%11cc%12c%13c%14c(cc%15c%16ccc-5c2c%16c2c5c%16c%17c(c(c46)c7c9c%17c4c%10c%11c%13c4c%16c%14c%152)C513)C%12)C8,4.6,-5.24,-3.39,-5.9,-3.9,,,1:3,,inverted,ZnO/C-PCBSD,PEDOT:PSS,,
110243,10.1021/ma2019683,CCCCCCCCCCCCc1ccsc1-c1nc2sc(-c3sc(-c4cc5c(C#C[Si](C(C)C)(C(C)C)C(C)C)c6sccc6c(C#C[Si](C(C)C)(C(C)C)C(C)C)c5s4)cc3CCCCCCCCCCCC)nc2s1,COC(=O)CCCC1(c2ccccc2)C23c4c5ccc6c7cc8c9c%10c(cc%11cc%12c%13c%14c(cc%15c%16ccc-5c2c%16c2c5c%16c%17c(c(c46)c7c9c%17c4c%10c%11c%13c4c%16c%14c%152)C513)C%12)C8,4.33,-5.3,-3.0,-5.9,-3.9,,,1:1,,conventional,Ca,PEDOT:PSS,chlorobenzene,
110244,10.1021/ma2019683,CCCCCCCCCCCCc1ccsc1-c1nc2sc(-c3sc(-c4cc5c(C#C[Si](C(C)C)(C(C)C)C(C)C)c6sccc6c(C#C[Si](C(C)C)(C(C)C)C(C)C)c5s4)cc3CCCCCCCCCCCC)nc2s1,COC(=O)CCCC1(c2ccccc2)C23c4c5ccc6c7cc8c9c%10c(cc%11cc%12c%13c%14c(cc%15c%16ccc-5c2c%16c2c5c%16c%17c(c(c46)c7c9c%17c4c%10c%11c%13c4c%16c%14c%152)C513)C%12)C8,3.67,-5.3,-3.0,-5.9,-3.9,,,1:2,,conventional,Ca,PEDOT:PSS,chlorobenzene,
110245,10.1021/ma2019683,CCCCCCCCCCCCOc1c2cc(-c3cc(CCCCCCCCCCCC)c(-c4nc5sc(-c6sccc6CCCCCCCCCCCC)nc5s4)s3)sc2c(OCCCCCCCCCCCC)c2ccsc12,COC(=O)CCCC1(c2ccccc2)C23c4c5ccc6c7cc8c9c%10c(cc%11cc%12c%13c%14c(cc%15c%16ccc-5c2c%16c2c5c%16c%17c(c(c46)c7c9c%17c4c%10c%11c%13c4c%16c%14c%152)C513)C%12)C8,2.19,-5.3,-2.8,-5.9,-3.9,,,1:2,,conventional,Ca,PEDOT:PSS,chloroform,
110246,10.1021/ma2026463,CCCCCCCCC(CCCCCC)Cc1ccc(/C=C/c2cc(-c3cccs3)sc2-c2ccc(-c3cccs3)s2)s1,CCCCC(=O)OCC1(c2ccccc2)C2=CC=Cc3cccc4cccc5ccc6ccccc7cccc1c7c6c5c-4c3C2,2.8,-5.21,-3.15,-6.1,-3.9,78.0,,1:1,,conventional,Ca,PEDOT:PSS,,
110247,10.1021/ma2026463,CCCCCCCCC(CCCCCC)Cc1ccc(/C=C/c2cc(-c3cccs3)sc2-c2ccc(-c3cccs3)s2)s1,c1ccc2c(c1)C1CC2C23c4c5c6c7c8c9c(c%10c%11c2c2c4c4c%12c5c5c6c6c8c8c%13c%14c%15c%16c%17c%18c%19c%20c%21c%22c%23c(c%14c%14c%24c%23c%23c%22c%22c%20c(c2c%22c%11c%23c%10c%24c9c%148)c4c%19c%12c%17c5c%16c%136)C%152C4CC(c5ccccc54)C%18%212)C713,3.05,-5.21,-3.15,,,75.0,,1:0.8,,conventional,Ca,PEDOT:PSS,,
110248,10.1021/ma2026463,CCCCCCCCC(CCCCCC)C(=O)c1ccc(/C=C/c2cc(-c3cccs3)sc2-c2ccc(-c3cccs3)s2)s1,CCCCC(=O)OCC1(c2ccccc2)C2=CC=Cc3cccc4cccc5ccc6ccccc7cccc1c7c6c5c-4c3C2,1.21,-5.26,-3.35,-6.1,-3.9,70.0,,1:1,,conventional,Ca,PEDOT:PSS,,
110249,10.1021/ma2026463,CCCCCCCCC(CCCCCC)C(=O)c1ccc(/C=C/c2cc(-c3cccs3)sc2-c2ccc(-c3cccs3)s2)s1,c1ccc2c(c1)C1CC2C23c4c5c6c7c8c9c(c%10c%11c2c2c4c4c%12c5c5c6c6c8c8c%13c%14c%15c%16c%17c%18c%19c%20c%21c%22c%23c(c%14c%14c%24c%23c%23c%22c%22c%20c(c2c%22c%11c%23c%10c%24c9c%148)c4c%19c%12c%17c5c%16c%136)C%152C4CC(c5ccccc54)C%18%212)C713,1.41,-5.26,-3.35,,,75.0,,1:1,,conventional,Ca,PEDOT:PSS,,
110250,10.1021/ma202661b,CCCCC(CC)CN1c2ccc(-c3cccs3)cc2Sc2cc(-c3ccc(-c4cccc5nsnc45)s3)ccc21,COC(=O)CCCC1(c2ccccc2)C23c4c5ccc6c7cc8c9c%10c(cc%11cc%12c%13c%14c(cc%15c%16ccc-5c2c%16c2c5c%16c%17c(c(c46)c7c9c%17c4c%10c%11c%13c4c%16c%14c%152)C513)C%12)C8,1.69,-5.41,-3.63,-5.9,-3.9,50.0,,1:2,,conventional,,,,
110251,10.1021/ma202661b,CCCCC(CC)CN1c2ccc(-c3cccs3)cc2S(=O)(=O)c2cc(-c3ccc(-c4cccc5nsnc45)s3)ccc21,COC(=O)CCCC1(c2ccccc2)C23c4c5ccc6c7cc8c9c%10c(cc%11cc%12c%13c%14c(cc%15c%16ccc-5c2c%16c2c5c%16c%17c(c(c46)c7c9c%17c4c%10c%11c%13c4c%16c%14c%152)C513)C%12)C8,0.97,-5.6,-3.6,-5.9,-3.9,50.0,,1:1.5,,conventional,,,,
110252,10.1021/ma202661b,CCCCC(CC)CN1c2ccc(-c3cccs3)cc2Sc2cc(-c3ccc(-c4cccc5nsnc45)s3)ccc21,COC(=O)CCCC1(c2ccccc2)C23c4c5ccc6c7cc8c9c%10c(cc%11cc%12c%13c%14c(cc%15c%16ccc-5c2c%16c2c5c%16c%17c(c(c46)c7c9c%17c4c%10c%11c%13c4c%16c%14c%152)C513)C%12)C8,1.47,-5.41,-3.63,-5.9,-3.9,28.0,,1:2,,inverted,,,,
110253,10.1021/ma202661b,CCCCC(CC)CN1c2ccc(-c3cccs3)cc2S(=O)(=O)c2cc(-c3ccc(-c4cccc5nsnc45)s3)ccc21,COC(=O)CCCC1(c2ccccc2)C23c4c5ccc6c7cc8c9c%10c(cc%11cc%12c%13c%14c(cc%15c%16ccc-5c2c%16c2c5c%16c%17c(c(c46)c7c9c%17c4c%10c%11c%13c4c%16c%14c%152)C513)C%12)C8,1.22,-5.6,-3.6,-5.9,-3.9,32.0,,1:1.5,,inverted,,,,
110257,10.1021/ma301269f,CCCCCCc1nc(-c2nc(CCCCCC)c(-c3ccc(-c4sc5c(CCCCCC)csc5c4CCCCCC)s3)s2)sc1-c1cccs1,CCCCC(=O)OCC1(c2ccccc2)C2=CC=Cc3cccc4cccc5ccc6ccccc7cccc1c7c6c5c-4c3C2,2.46,-5.2,-2.9,-6.1,-3.9,100.0,,1:1,,conventional,Ca,PEDOT:PSS,o-DCB,
110258,10.1021/ma301269f,CCCCCCc1nc(-c2nc(CCCCCC)c(-c3ccc(-c4sc5c(CCCCCC)csc5c4CCCCCC)s3)s2)sc1-c1cccs1,CCCCC(=O)OCC1(c2ccccc2)C2=CC=Cc3cccc4cccc5ccc6ccccc7cccc1c7c6c5c-4c3C2,4.57,-5.2,-2.9,-6.1,-3.9,100.0,,1:1,3%,conventional,Ca,PEDOT:PSS,o-DCB,
110259,10.1021/ma301269f,CCCCCCc1nc(-c2nc(CCCCCC)c(-c3ccc(-c4sc5c(CCCCCC)csc5c4CCCCCC)s3)s2)sc1-c1cccs1,c1ccc2c(c1)C1CC2C23c4c5c6c7c8c9c(c%10c%11c2c2c4c4c%12c5c5c6c6c8c8c%13c%14c%15c%16c%17c%18c%19c%20c%21c%22c%23c(c%14c%14c%24c%23c%23c%22c%22c%20c(c2c%22c%11c%23c%10c%24c9c%148)c4c%19c%12c%17c5c%16c%136)C%152C4CC(c5ccccc54)C%18%212)C713,2.23,-5.2,-2.9,,,100.0,,1:1,,conventional,Ca,PEDOT:PSS,o-DCB,
110260,10.1021/ma301269f,CCCCCCc1nc(-c2nc(CCCCCC)c(-c3ccc(-c4sc5c(CCCCCC)csc5c4CCCCCC)s3)s2)sc1-c1cccs1,c1ccc2c(c1)C1CC2C23c4c5c6c7c8c9c(c%10c%11c2c2c4c4c%12c5c5c6c6c8c8c%13c%14c%15c%16c%17c%18c%19c%20c%21c%22c%23c(c%14c%14c%24c%23c%23c%22c%22c%20c(c2c%22c%11c%23c%10c%24c9c%148)c4c%19c%12c%17c5c%16c%136)C%152C4CC(c5ccccc54)C%18%212)C713,5.35,-5.2,-2.9,,,100.0,,1:1,3%,conventional,Ca,PEDOT:PSS,o-DCB,
110261,10.1021/ma301312d,CCCCCCCCc1cc(-c2c(-c3cccs3)sc3c(-c4cc(CCCCCCCC)c(CCCCCCCC)s4)c(-c4ccc(-c5cccc6nsnc56)s4)sc23)sc1CCCCCCCC,CCCCC(=O)OCC1(c2ccccc2)c2cccc3cccc4cccc5cccc6cccc1c6c-5c-4c-3c2,4.0,-5.34,-3.53,-6.1,-3.7,80.0,,1:2,,conventional,Ca,PEDOT:PSS,o-DCB,DIO
110263,10.1021/ma301362t,CCCCCCc1csc(-c2ccc(-c3cc(CCCCCC)c(-c4cc5c(OCC(CC)CCCC)c6sccc6c(OCC(CC)CCCC)c5s4)s3)cc2)c1,COC(=O)CCCC1(c2ccccc2)C23c4c5c6c7c8c9c(c%10c%11c2c2c%12c4c4c%13c5c5c7c7c8c8c%14c9c%10c9c%10c%11c2c2c%11c%12c4c4c%12c%13c5c5c7c7c8c8c%14c9c9c%10c2c2c%11c4c4c%12c5c7c5c8c9c2c45)C613,0.81,-5.3,-3.26,-6.1,-3.7,100.0,,1:0.6,,conventional,LiF,PEDOT:PSS,o-DCB,
110264,10.1021/ma301362t,CCCCCCCCc1cc(-c2c(-c3cccs3)sc3c(-c4cc(CCCCCCCC)c(CCCCCCCC)s4)c(-c4ccc(-c5cccc6nsnc56)s4)sc23)sc1CCCCCCCC,COC(=O)CCCC1(c2ccccc2)C23c4c5c6c7c8c9c(c%10c%11c2c2c%12c4c4c%13c5c5c7c7c8c8c%14c9c%10c9c%10c%11c2c2c%11c%12c4c4c%12c%13c5c5c7c7c8c8c%14c9c9c%10c2c2c%11c4c4c%12c5c7c5c8c9c2c45)C613,1.13,-5.34,-3.53,-6.1,-3.7,100.0,,1:0.7,,conventional,LiF,PEDOT:PSS,o-DCB,
110267,10.1021/ma301622g,CCCCCCCCc1cc(-c2c(-c3cccs3)sc3c(-c4cc(CCCCCCCC)c(CCCCCCCC)s4)c(-c4ccc(-c5cccc6nsnc56)s4)sc23)sc1CCCCCCCC,COC(=O)CCCC1(c2ccccc2)C23c4c5ccc6c7cc8c9c%10c(cc%11cc%12c%13c%14c(cc%15c%16ccc-5c2c%16c2c5c%16c%17c(c(c46)c7c9c%17c4c%10c%11c%13c4c%16c%14c%152)C513)C%12)C8,1.02,-5.34,-3.53,-5.9,-3.9,92.0,,1:3,,conventional,LiF,PEDOT:PSS,o-DCB,
110269,10.1021/ma301622g,CCCCCCc1csc(-c2ccc(-c3cc(CCCCCC)c(/C=C/c4csc(-c5cc6c(OCC(CC)CCCC)c7sc(-c8ccc(C9=C%10C(=O)N(CC(CC)CCCC)C(c%11ccc(-c%12cc%13c(OCC(CC)CCCC)c%14sccc%14c(OCC(CC)CCCC)c%13s%12)s%11)=C%10C(=O)N9CC(CC)CCCC)s8)cc7c(OCC(CC)CCCC)c6s5)c4)s3)c3nsnc23)c1,COC(=O)CCCC1(c2ccccc2)C23c4c5ccc6c7cc8c9c%10c(cc%11cc%12c%13c%14c(cc%15c%16ccc-5c2c%16c2c5c%16c%17c(c(c46)c7c9c%17c4c%10c%11c%13c4c%16c%14c%152)C513)C%12)C8,4.19,-5.31,-3.6,-5.9,-3.9,84.0,,1:3,,conventional,LiF,PEDOT:PSS,o-DCB,
110270,10.1021/ma301622g,CCCCCCc1csc(-c2ccc(-c3cc(CCCCCC)c(/C=C/c4csc(-c5cc6c(OCC(CC)CCCC)c7sc(-c8ccc(C9=C%10C(=O)N(CC(CC)CCCC)C(c%11ccc(-c%12cc%13c(OCC(CC)CCCC)c%14sccc%14c(OCC(CC)CCCC)c%13s%12)s%11)=C%10C(=O)N9CC(CC)CCCC)s8)cc7c(OCC(CC)CCCC)c6s5)c4)s3)c3nsnc23)c1,COC(=O)CCCC1(c2ccccc2)C23c4c5ccc6c7cc8c9c%10c(cc%11cc%12c%13c%14c(cc%15c%16ccc-5c2c%16c2c5c%16c%17c(c(c46)c7c9c%17c4c%10c%11c%13c4c%16c%14c%152)C513)C%12)C8,4.48,-5.31,-3.6,-5.9,-3.9,80.0,,1:3,,conventional,LiF,PEDOT:PSS,o-DCB,
110271,10.1021/ma3020239,CCCCCCc1ccsc1,CCCCCCCCCCCCC(CCCCCCCCCC)CN1C(=O)c2ccc3c4c(c(-c5ccc(-c6ccc[se]6)[se]5)cc(c24)C1=O)C(=O)N(CC(CCCCCCCCCC)CCCCCCCCCCCC)C3=O,0.52,,,-5.94,-3.91,90.0,150.0,1:3,,conventional,LiF,PEDOT:PSS,chloroform,
110272,10.1021/ma3020239,CCCCCCc1ccsc1,CCCCCCCCCCCCC(CCCCCCCCCC)CN1C(=O)c2ccc3c4c(c(-c5ccc(-c6ccc[se]6)[se]5)cc(c24)C1=O)C(=O)N(CC(CCCCCCCCCC)CCCCCCCCCCCC)C3=O,0.88,,,-5.94,-3.91,90.0,150.0,1:3,,conventional,LiF,PEDOT:PSS,chloroform,
110273,10.1021/ma3020239,CCCCCCc1ccsc1,CCCCCCCCCCCCC(CCCCCCCCCC)CN1C(=O)c2ccc3c4c(c(-c5ccc(-c6cccs6)s5)cc(c24)C1=O)C(=O)N(CC(CCCCCCCCCC)CCCCCCCCCCCC)C3=O,0.39,,,-5.89,-3.84,90.0,150.0,1:2,,conventional,LiF,PEDOT:PSS,chloroform,
110274,10.1021/ma302133h,CCCCCCCCC(CCCCCCC)n1c2ccccc2c2ccc(-c3ccc(-c4ccc(-c5ccc[se]5)c5nsnc45)[se]3)cc21,COC(=O)CCCC1(c2ccccc2)C23c4c5ccc6c7cc8c9c%10c(cc%11cc%12c%13c%14c(cc%15c%16ccc-5c2c%16c2c5c%16c%17c(c(c46)c7c9c%17c4c%10c%11c%13c4c%16c%14c%152)C513)C%12)C8,0.73,-5.4,-3.7,-5.9,-3.9,,,1:1,,conventional,,PEDOT:PSS,,
110275,10.1021/ma302133h,CCCCCCCCC(CCCCCCC)n1c2ccccc2c2ccc(-c3ccc(-c4ccc(-c5ccc[se]5)c5nsnc45)[se]3)cc21,COC(=O)CCCC1(c2ccccc2)C23c4c5ccc6c7cc8c9c%10c(cc%11cc%12c%13c%14c(cc%15c%16ccc-5c2c%16c2c5c%16c%17c(c(c46)c7c9c%17c4c%10c%11c%13c4c%16c%14c%152)C513)C%12)C8,1.5,-5.4,-3.7,-5.9,-3.9,,,1:2,,conventional,,PEDOT:PSS,,
110276,10.1021/ma302133h,CCCCCCCCC(CCCCCCC)n1c2ccccc2c2ccc(-c3ccc(-c4ccc(-c5ccc[se]5)c5nsnc45)[se]3)cc21,COC(=O)CCCC1(c2ccccc2)C23c4c5ccc6c7cc8c9c%10c(cc%11cc%12c%13c%14c(cc%15c%16ccc-5c2c%16c2c5c%16c%17c(c(c46)c7c9c%17c4c%10c%11c%13c4c%16c%14c%152)C513)C%12)C8,3.64,-5.4,-3.7,-5.9,-3.9,,,1:3,,conventional,,PEDOT:PSS,,
110277,10.1021/ma302133h,CCCCCCCCC(CCCCCCC)n1c2ccccc2c2ccc(-c3ccc(-c4ccc(-c5ccc[se]5)c5nsnc45)[se]3)cc21,COC(=O)CCCC1(c2ccccc2)C23c4c5ccc6c7cc8c9c%10c(cc%11cc%12c%13c%14c(cc%15c%16ccc-5c2c%16c2c5c%16c%17c(c(c46)c7c9c%17c4c%10c%11c%13c4c%16c%14c%152)C513)C%12)C8,4.12,-5.4,-3.7,-5.9,-3.9,,150.0,1:4,,conventional,,PEDOT:PSS,,
110278,10.1021/ma302133h,CCCCCCCCC(CCCCCCC)n1c2ccccc2c2ccc(-c3ccc(-c4ccc(-c5ccc[se]5)c5nsnc45)[se]3)cc21,COC(=O)CCCC1(c2ccccc2)C23c4c5ccc6c7cc8c9c%10c(cc%11cc%12c%13c%14c(cc%15c%16ccc-5c2c%16c2c5c%16c%17c(c(c46)c7c9c%17c4c%10c%11c%13c4c%16c%14c%152)C513)C%12)C8,2.76,-5.4,-3.7,-5.9,-3.9,,,1:4,,conventional,,PEDOT:PSS,,
110279,10.1021/ma302170e,CCCCCCc1ccsc1,CCCCCCCCCCCCC(CCCCCCCCCC)CN1C(=O)c2cc(-c3cc(CCCCCC)cs3)c3c4c(cc(-c5cc(CCCCCC)cs5)c(c24)C1=O)C(=O)N(CC(CCCCCCCCCC)CCCCCCCCCCCC)C3=O,0.5,-5.01,-3.12,-5.57,-4.27,,,1:1,,conventional,,PEDOT:PSS,chlorobenzene,
110282,10.1021/ma302170e,CCCCCCc1ccsc1,CCCCCCCCCCCCC(CCCCCCCCCC)CN1C(=O)c2cc(-c3cc(CCCCCC)cs3)c3c4c(cc(-c5cc(CCCCCC)cs5)c(c24)C1=O)C(=O)N(CC(CCCCCCCCCC)CCCCCCCCCCCC)C3=O,0.37,-5.01,-3.12,-5.6,-4.22,,,1:1,,conventional,,PEDOT:PSS,chlorobenzene,
110285,10.1021/ma302243r,CCCCC(CC)COc1c2cc(-c3ccc(/C=C/c4ccc(-c5ccc(C6=C7C(=O)N(CC(CC)CCCC)C(c8cccs8)=C7C(=O)N6CC(CC)CCCC)s5)s4)s3)sc2c(OCC(CC)CCCC)c2cc(-c3cccs3)sc12,COC(=O)CCCC1(c2ccccc2)C23c4c5c6c7c8c9c(c%10c%11c2c2c%12c4c4c%13c5c5c7c7c8c8c%14c9c%10c9c%10c%11c2c2c%11c%12c4c4c%12c%13c5c5c7c7c8c8c%14c9c9c%10c2c2c%11c4c4c%12c5c7c5c8c9c2c45)C613,4.31,-5.34,-3.52,-6.1,-3.7,80.0,120.0,1:1.3,,conventional,LiF,PEDOT:PSS,,
110286,10.1021/ma302243r,CCCCC(CC)COc1c2cc(-c3ccc(/C=C/c4ccc(-c5ccc(C6=C7C(=O)N(CC(CC)CCCC)C(c8cccs8)=C7C(=O)N6CC(CC)CCCC)s5)s4)s3)sc2c(OCC(CC)CCCC)c2cc(-c3cccs3)sc12,COC(=O)CCCC1(c2ccccc2)C23c4c5ccc6c7cc8c9c%10c(cc%11cc%12c%13c%14c(cc%15c%16ccc-5c2c%16c2c5c%16c%17c(c(c46)c7c9c%17c4c%10c%11c%13c4c%16c%14c%152)C513)C%12)C8,4.89,-5.34,-3.52,-5.9,-3.9,80.0,120.0,1:1.3,,conventional,LiF,PEDOT:PSS,,
110287,10.1021/ma3025738,CCCCC(CC)Cc1ccc(-c2c3cc(-c4csc(C5=C6C(=O)N(CC(CC)CCCC)C(c7cccs7)=C6C(=O)N5CC(CC)CCCC)c4)sc3c(-c3ccc(CC(CC)CCCC)o3)c3ccsc23)o1,COC(=O)CCCC1(c2ccccc2)C23c4c5ccc6c7cc8c9c%10c(cc%11cc%12c%13c%14c(cc%15c%16ccc-5c2c%16c2c5c%16c%17c(c(c46)c7c9c%17c4c%10c%11c%13c4c%16c%14c%152)C513)C%12)C8,1.5,-5.16,-3.64,-5.9,-3.9,100.0,,1:2,,conventional,LiF,PEDOT:PSS,chloroform,
110288,10.1021/ma3025738,CCCCC(CC)Cc1ccc(-c2c3cc(-c4csc(C5=C6C(=O)N(CC(CC)CCCC)C(c7cccs7)=C6C(=O)N5CC(CC)CCCC)c4)sc3c(-c3ccc(CC(CC)CCCC)o3)c3ccsc23)o1,COC(=O)CCCC1(c2ccccc2)C23c4c5ccc6c7cc8c9c%10c(cc%11cc%12c%13c%14c(cc%15c%16ccc-5c2c%16c2c5c%16c%17c(c(c46)c7c9c%17c4c%10c%11c%13c4c%16c%14c%152)C513)C%12)C8,3.5,-5.16,-3.64,-5.9,-3.9,100.0,,1:2,4 vol%,conventional,LiF,PEDOT:PSS,chloroform,CN
110291,10.1021/ma3025738,CCCCCC(CC)Oc1c2cc(-c3ccc(C4=C5C(=O)N(CC(CC)CCCC)C(c6cccs6)=C5C(=O)N4CC(CC)CCCC)s3)sc2c(OCC(CC)CCCC)c2ccsc12,COC(=O)CCCC1(c2ccccc2)C23c4c5ccc6c7cc8c9c%10c(cc%11cc%12c%13c%14c(cc%15c%16ccc-5c2c%16c2c5c%16c%17c(c(c46)c7c9c%17c4c%10c%11c%13c4c%16c%14c%152)C513)C%12)C8,0.6,-5.13,-3.44,-5.9,-3.9,100.0,,1:2,,conventional,LiF,PEDOT:PSS,chloroform,
110292,10.1021/ma3025738,CCCCCC(CC)Oc1c2cc(-c3ccc(C4=C5C(=O)N(CC(CC)CCCC)C(c6cccs6)=C5C(=O)N4CC(CC)CCCC)s3)sc2c(OCC(CC)CCCC)c2ccsc12,COC(=O)CCCC1(c2ccccc2)C23c4c5ccc6c7cc8c9c%10c(cc%11cc%12c%13c%14c(cc%15c%16ccc-5c2c%16c2c5c%16c%17c(c(c46)c7c9c%17c4c%10c%11c%13c4c%16c%14c%152)C513)C%12)C8,1.0,-5.13,-3.44,-5.9,-3.9,100.0,,1:2,4 vol%,conventional,LiF,PEDOT:PSS,chloroform,CN
110293,10.1021/ma3025738,CCCCCC(CC)Oc1c2cc(-c3ccc(C4=C5C(=O)N(CC(CC)CCCC)C(c6ccco6)=C5C(=O)N4CC(CC)CCCC)o3)sc2c(OCC(CC)CCCC)c2ccsc12,COC(=O)CCCC1(c2ccccc2)C23c4c5ccc6c7cc8c9c%10c(cc%11cc%12c%13c%14c(cc%15c%16ccc-5c2c%16c2c5c%16c%17c(c(c46)c7c9c%17c4c%10c%11c%13c4c%16c%14c%152)C513)C%12)C8,1.8,-5.15,-3.44,-5.9,-3.9,100.0,,1:2,,conventional,LiF,PEDOT:PSS,chloroform,
110294,10.1021/ma3025738,CCCCCC(CC)Oc1c2cc(-c3ccc(C4=C5C(=O)N(CC(CC)CCCC)C(c6ccco6)=C5C(=O)N4CC(CC)CCCC)o3)sc2c(OCC(CC)CCCC)c2ccsc12,COC(=O)CCCC1(c2ccccc2)C23c4c5ccc6c7cc8c9c%10c(cc%11cc%12c%13c%14c(cc%15c%16ccc-5c2c%16c2c5c%16c%17c(c(c46)c7c9c%17c4c%10c%11c%13c4c%16c%14c%152)C513)C%12)C8,2.9,-5.15,-3.44,-5.9,-3.9,100.0,,1:2,4 vol%,conventional,LiF,PEDOT:PSS,chloroform,CN
110295,10.1021/ma400177w,CCCCCCCCCCCCOc1c(OCCCCCCCCCCCC)c(-c2ccc(C3=Cc4cc(OCC(CC)CCCC)c5c6c(cc(OCC(CC)CCCC)c5c4C3)C=CC6)s2)c2nsnc2c1-c1cccs1,COC(=O)CCCC1(c2ccccc2)C23c4c5ccc6c7cc8c9c%10c(cc%11cc%12c%13c%14c(cc%15c%16ccc-5c2c%16c2c5c%16c%17c(c(c46)c7c9c%17c4c%10c%11c%13c4c%16c%14c%152)C513)C%12)C8,1.84,-5.15,-3.43,-5.9,-3.9,100.0,,1:3,,conventional,Ca,PEDOT:PSS,o-DCB,
110296,10.1021/ma400177w,CCCCCCCCCCCCOc1c(OCCCCCCCCCCCC)c(-c2ccc(C3=Cc4cc(OCC(CC)CCCC)c5c6c(cc(OCC(CC)CCCC)c5c4C3)C=CC6)s2)c2nsnc2c1-c1cccs1,COC(=O)CCCC1(c2ccccc2)C23c4c5ccc6c7cc8c9c%10c(cc%11cc%12c%13c%14c(cc%15c%16ccc-5c2c%16c2c5c%16c%17c(c(c46)c7c9c%17c4c%10c%11c%13c4c%16c%14c%152)C513)C%12)C8,2.43,-5.15,-3.43,-5.9,-3.9,100.0,,1:2,,conventional,Ca,PEDOT:PSS,o-DCB,
110297,10.1021/ma400177w,CCCCCCCCCCCCOc1c(OCCCCCCCCCCCC)c(-c2ccc(C3=Cc4cc(OCC(CC)CCCC)c5c6c(cc(OCC(CC)CCCC)c5c4C3)C=CC6)s2)c2nsnc2c1-c1cccs1,COC(=O)CCCC1(c2ccccc2)C23c4c5ccc6c7cc8c9c%10c(cc%11cc%12c%13c%14c(cc%15c%16ccc-5c2c%16c2c5c%16c%17c(c(c46)c7c9c%17c4c%10c%11c%13c4c%16c%14c%152)C513)C%12)C8,1.5,-5.15,-3.43,-5.9,-3.9,100.0,,1:1,,conventional,Ca,PEDOT:PSS,o-DCB,
110298,10.1021/ma400177w,CCCCCCCCCCCCOc1c(OCCCCCCCCCCCC)c(-c2ccc(C3=Cc4cc(OCC(CC)CCCC)c5c6c(cc(OCC(CC)CCCC)c5c4C3)C=CC6)s2)c2nsnc2c1-c1cccs1,COC(=O)CCCC1(c2ccccc2)C23c4c5ccc6c7cc8c9c%10c(cc%11cc%12c%13c%14c(cc%15c%16ccc-5c2c%16c2c5c%16c%17c(c(c46)c7c9c%17c4c%10c%11c%13c4c%16c%14c%152)C513)C%12)C8,3.22,-5.15,-3.43,-5.9,-3.9,100.0,,1:2,,conventional,Ca,PEDOT:PSS,o-DCB,
110299,10.1021/ma400177w,CCCCCCCCCCCCOc1c(OCCCCCCCCCCCC)c(-c2ccc(C3=Cc4cc(OCC(CC)CCCC)c5c6c(cc(OCC(CC)CCCC)c5c4C3)C=CC6)s2)c2nsnc2c1-c1cccs1,COC(=O)CCCC1(c2ccccc2)C23c4c5ccc6c7cc8c9c%10c(cc%11cc%12c%13c%14c(cc%15c%16ccc-5c2c%16c2c5c%16c%17c(c(c46)c7c9c%17c4c%10c%11c%13c4c%16c%14c%152)C513)C%12)C8,2.82,-5.15,-3.43,-5.9,-3.9,100.0,,1:2,,conventional,Ca,PEDOT:PSS,o-DCB,
110300,10.1021/ma400177w,CCCCCCCCCCCCOc1c(OCCCCCCCCCCCC)c(-c2ccc(C3=Cc4cc(OCC(CC)CCCC)c5c6c(cc(OCC(CC)CCCC)c5c4C3)C=CC6)s2)c2nonc2c1-c1cccs1,COC(=O)CCCC1(c2ccccc2)C23c4c5ccc6c7cc8c9c%10c(cc%11cc%12c%13c%14c(cc%15c%16ccc-5c2c%16c2c5c%16c%17c(c(c46)c7c9c%17c4c%10c%11c%13c4c%16c%14c%152)C513)C%12)C8,3.18,-5.3,-3.38,-5.9,-3.9,100.0,,1:2,,conventional,Ca,PEDOT:PSS,o-DCB,
110301,10.1021/ma400177w,CCCCCCCCCCCCOc1c(OCCCCCCCCCCCC)c(-c2ccc(C3=Cc4cc(OCC(CC)CCCC)c5c6c(cc(OCC(CC)CCCC)c5c4C3)C=CC6)s2)c2nonc2c1-c1cccs1,COC(=O)CCCC1(c2ccccc2)C23c4c5ccc6c7cc8c9c%10c(cc%11cc%12c%13c%14c(cc%15c%16ccc-5c2c%16c2c5c%16c%17c(c(c46)c7c9c%17c4c%10c%11c%13c4c%16c%14c%152)C513)C%12)C8,4.02,-5.3,-3.38,-5.9,-3.9,100.0,,1:1,,conventional,Ca,PEDOT:PSS,o-DCB,
110302,10.1021/ma400177w,CCCCCCCCCCCCOc1c(OCCCCCCCCCCCC)c(-c2ccc(C3=Cc4cc(OCC(CC)CCCC)c5c6c(cc(OCC(CC)CCCC)c5c4C3)C=CC6)s2)c2nonc2c1-c1cccs1,COC(=O)CCCC1(c2ccccc2)C23c4c5ccc6c7cc8c9c%10c(cc%11cc%12c%13c%14c(cc%15c%16ccc-5c2c%16c2c5c%16c%17c(c(c46)c7c9c%17c4c%10c%11c%13c4c%16c%14c%152)C513)C%12)C8,4.37,-5.3,-3.38,-5.9,-3.9,100.0,,1.5:1,,conventional,Ca,PEDOT:PSS,o-DCB,
110303,10.1021/ma400177w,CCCCCCCCCCCCOc1c(OCCCCCCCCCCCC)c(-c2ccc(C3=Cc4cc(OCC(CC)CCCC)c5c6c(cc(OCC(CC)CCCC)c5c4C3)C=CC6)s2)c2nonc2c1-c1cccs1,COC(=O)CCCC1(c2ccccc2)C23c4c5ccc6c7cc8c9c%10c(cc%11cc%12c%13c%14c(cc%15c%16ccc-5c2c%16c2c5c%16c%17c(c(c46)c7c9c%17c4c%10c%11c%13c4c%16c%14c%152)C513)C%12)C8,3.48,-5.3,-3.38,-5.9,-3.9,100.0,,2:1,,conventional,Ca,PEDOT:PSS,o-DCB,
110304,10.1021/ma400177w,CCCCCCCCCCCCOc1c(OCCCCCCCCCCCC)c(-c2ccc(C3=Cc4cc(OCC(CC)CCCC)c5c6c(cc(OCC(CC)CCCC)c5c4C3)C=CC6)s2)c2nonc2c1-c1cccs1,COC(=O)CCCC1(c2ccccc2)C23c4c5ccc6c7cc8c9c%10c(cc%11cc%12c%13c%14c(cc%15c%16ccc-5c2c%16c2c5c%16c%17c(c(c46)c7c9c%17c4c%10c%11c%13c4c%16c%14c%152)C513)C%12)C8,4.63,-5.3,-3.38,-5.9,-3.9,100.0,,1.5:1,1%,conventional,Ca,PEDOT:PSS,o-DCB,
110305,10.1021/ma400177w,CCCCCCCCCCCCOc1c(OCCCCCCCCCCCC)c(-c2ccc(C3=Cc4cc(OCC(CC)CCCC)c5c6c(cc(OCC(CC)CCCC)c5c4C3)C=CC6)s2)c2nonc2c1-c1cccs1,COC(=O)CCCC1(c2ccccc2)C23c4c5ccc6c7cc8c9c%10c(cc%11cc%12c%13c%14c(cc%15c%16ccc-5c2c%16c2c5c%16c%17c(c(c46)c7c9c%17c4c%10c%11c%13c4c%16c%14c%152)C513)C%12)C8,5.07,-5.3,-3.38,-5.9,-3.9,100.0,,1.5:1,,conventional,Ca,PEDOT:PSS,o-DCB,
110306,10.1021/ma400177w,CCCCCCCCCCC(CCCCCCCC)CN1C(=O)c2csc(-c3cc4cc(OCC(CC)CCCC)c5c6sccc6cc(OCC(CC)CCCC)c5c4s3)c2C1=O,COC(=O)CCCC1(c2ccccc2)C23c4c5ccc6c7cc8c9c%10c(cc%11cc%12c%13c%14c(cc%15c%16ccc-5c2c%16c2c5c%16c%17c(c(c46)c7c9c%17c4c%10c%11c%13c4c%16c%14c%152)C513)C%12)C8,5.26,-5.38,-3.43,-5.9,-3.9,100.0,,1:1,,conventional,Ca,PEDOT:PSS,o-DCB,
110307,10.1021/ma400355w,CCCCCCCCc1ccc(C2(c3ccc(CCCCCCCC)cc3)c3cc4c(cc3-c3sccc32)C(c2ccc(CCCCCCCC)cc2)(c2ccc(CCCCCCCC)cc2)c2cc(-c3sc(-c5cc6c(cc(-c7cc(CC(CC)CCCC)cs7)c7nsnc76)c6nsnc56)cc3CC(CC)CCCC)sc2-4)cc1,COC(=O)CCCC1(c2ccccc2)C23c4c5ccc6c7cc8c9c%10c(cc%11cc%12c%13c%14c(cc%15c%16ccc-5c2c%16c2c5c%16c%17c(c(c46)c7c9c%17c4c%10c%11c%13c4c%16c%14c%152)C513)C%12)C8,1.49,-5.48,-3.79,-5.9,-3.9,80.0,,1:2,,conventional,PFN,PEDOT:PSS,chlorobenzene,
110308,10.1021/ma400355w,CCCCCCCCc1ccc(C2(c3ccc(CCCCCCCC)cc3)c3cc4c(cc3-c3sccc32)C(c2ccc(CCCCCCCC)cc2)(c2ccc(CCCCCCCC)cc2)c2cc(-c3sc(-c5cc6c(cc(-c7cc(CCCCCC)cs7)c7nsnc76)c6nsnc56)cc3CCCCCC)sc2-4)cc1,COC(=O)CCCC1(c2ccccc2)C23c4c5ccc6c7cc8c9c%10c(cc%11cc%12c%13c%14c(cc%15c%16ccc-5c2c%16c2c5c%16c%17c(c(c46)c7c9c%17c4c%10c%11c%13c4c%16c%14c%152)C513)C%12)C8,2.97,-5.48,-3.83,-5.9,-3.9,80.0,,1:2,,conventional,PFN,PEDOT:PSS,chlorobenzene,
110309,10.1021/ma400355w,CCCCCCCCCCCCc1ccsc1-c1ccc(-c2cc3c(cc(-c4ccc(-c5sc(-c6cc7c(s6)-c6cc8c(cc6C7(c6ccc(CCCCCCCC)cc6)c6ccc(CCCCCCCC)cc6)-c6sccc6C8(c6ccc(CCCCCCCC)cc6)c6ccc(CCCCCCCC)cc6)cc5CCCCCCCCCCCC)s4)c4nsnc43)c3nsnc23)s1,COC(=O)CCCC1(c2ccccc2)C23c4c5ccc6c7cc8c9c%10c(cc%11cc%12c%13c%14c(cc%15c%16ccc-5c2c%16c2c5c%16c%17c(c(c46)c7c9c%17c4c%10c%11c%13c4c%16c%14c%152)C513)C%12)C8,5.05,-5.52,-3.88,-5.9,-3.9,80.0,,1:2,,conventional,PFN,PEDOT:PSS,chlorobenzene,
110310,10.1021/ma4005555,CCCCCCCCCCC(CCCCCCCC)COc1c2cc(-c3cc4sc(-c5c(OCCCCCCCC)c(OCCCCCCCC)c(-c6cc7sccc7s6)c6nonc56)cc4s3)sc2c(OCC(CCCCCCCC)CCCCCCCCCC)c2ccsc12,COC(=O)CCCC1(c2ccccc2)C23c4c5ccc6c7cc8c9c%10c(cc%11cc%12c%13c%14c(cc%15c%16ccc-5c2c%16c2c5c%16c%17c(c(c46)c7c9c%17c4c%10c%11c%13c4c%16c%14c%152)C513)C%12)C8,5.1,-5.31,-3.52,-5.9,-3.9,115.0,,1:1,,conventional,Ca,PEDOT:PSS,o-DCB,
110311,10.1021/ma4005555,CCCCCCCCCCC(CCCCCCCC)COc1c2cc(-c3cc4sc(-c5c(OCCCCCCCC)c(OCCCCCCCC)c(-c6cc7sccc7s6)c6nonc56)cc4s3)sc2c(OCC(CCCCCCCC)CCCCCCCCCC)c2ccsc12,COC(=O)CCCC1(c2ccccc2)C23c4c5ccc6c7cc8c9c%10c(cc%11cc%12c%13c%14c(cc%15c%16ccc-5c2c%16c2c5c%16c%17c(c(c46)c7c9c%17c4c%10c%11c%13c4c%16c%14c%152)C513)C%12)C8,5.91,-5.31,-3.52,-5.9,-3.9,106.0,,1:1.2,,conventional,Ca,PEDOT:PSS,o-DCB,
110312,10.1021/ma4005555,CCCCCCCCCCC(CCCCCCCC)COc1c2cc(-c3cc4sc(-c5c(OCCCCCCCC)c(OCCCCCCCC)c(-c6cc7sccc7s6)c6nonc56)cc4s3)sc2c(OCC(CCCCCCCC)CCCCCCCCCC)c2ccsc12,COC(=O)CCCC1(c2ccccc2)C23c4c5ccc6c7cc8c9c%10c(cc%11cc%12c%13c%14c(cc%15c%16ccc-5c2c%16c2c5c%16c%17c(c(c46)c7c9c%17c4c%10c%11c%13c4c%16c%14c%152)C513)C%12)C8,5.34,-5.31,-3.52,-5.9,-3.9,102.0,,1:1.5,,conventional,Ca,PEDOT:PSS,o-DCB,
110313,10.1021/ma4005555,CCCCCCCCCCC(CCCCCCCC)COc1c2cc(-c3cc4sc(-c5c(OCCCCCCCC)c(OCCCCCCCC)c(-c6cc7sccc7s6)c6nonc56)cc4s3)sc2c(OCC(CCCCCCCC)CCCCCCCCCC)c2ccsc12,COC(=O)CCCC1(c2ccccc2)C23c4c5ccc6c7cc8c9c%10c(cc%11cc%12c%13c%14c(cc%15c%16ccc-5c2c%16c2c5c%16c%17c(c(c46)c7c9c%17c4c%10c%11c%13c4c%16c%14c%152)C513)C%12)C8,6.26,-5.31,-3.52,-5.9,-3.9,100.0,,1:1.2,3 vol % DIO,conventional,Ca,PEDOT:PSS,o-DCB,DIO
110314,10.1021/ma4005555,CCCCCCCCCCC(CCCCCCCC)COc1c2cc(-c3cc4sc(-c5c(OCCCCCCCC)c(OCCCCCCCC)c(-c6cc7sccc7s6)c6nonc56)cc4s3)sc2c(OCC(CCCCCCCC)CCCCCCCCCC)c2ccsc12,COC(=O)CCCC1(c2ccccc2)C23c4c5ccc6c7cc8c9c%10c(cc%11cc%12c%13c%14c(cc%15c%16ccc-5c2c%16c2c5c%16c%17c(c(c46)c7c9c%17c4c%10c%11c%13c4c%16c%14c%152)C513)C%12)C8,7.05,-5.31,-3.52,-5.9,-3.9,95.0,,1:1.2,3 vol % DIO,inverted,PFN,MoO3,o-DCB,DIO
110315,10.1021/ma4005555,CCCCCCC(CCCC)COc1c(OCC(CCCC)CCCCCC)c(-c2cc3sc(-c4cc5c(-c6ccc(CC(CC)CCCC)s6)c6sccc6c(-c6ccc(CC(CC)CCCC)s6)c5s4)cc3s2)c2nsnc2c1-c1cc2sccc2s1,COC(=O)CCCC1(c2ccccc2)C23c4c5ccc6c7cc8c9c%10c(cc%11cc%12c%13c%14c(cc%15c%16ccc-5c2c%16c2c5c%16c%17c(c(c46)c7c9c%17c4c%10c%11c%13c4c%16c%14c%152)C513)C%12)C8,4.93,-5.09,-3.36,-5.9,-3.9,126.0,,1:1.5,,conventional,Ca,PEDOT:PSS,o-DCB,
110316,10.1021/ma401415g,CCCCCCCCOc1ccc(C2(c3ccc(OCCCCCCCC)cc3)c3cc4c(cc3-c3[se]ccc32)C(c2ccc(OCCCCCCCC)cc2)(c2ccc(OCCCCCCCC)cc2)c2cc(-c3cccc5nsnc35)[se]c2-4)cc1,COC(=O)CCCC1(c2ccccc2)C23c4c5ccc6c7cc8c9c%10c(cc%11cc%12c%13c%14c(cc%15c%16ccc-5c2c%16c2c5c%16c%17c(c(c46)c7c9c%17c4c%10c%11c%13c4c%16c%14c%152)C513)C%12)C8,2.6,-5.28,-3.45,-5.9,-3.9,,,1:4,,conventional,Ca,PEDOT:PSS,o-DCB,
110317,10.1021/ma401415g,CCCCCCc1ccc(C2(c3ccc(CCCCCC)cc3)c3cc4c(cc3-c3[se]ccc32)C(c2ccc(CCCCCC)cc2)(c2ccc(CCCCCC)cc2)c2cc(-c3cccc5nsnc35)[se]c2-4)cc1,COC(=O)CCCC1(c2ccccc2)C23c4c5ccc6c7cc8c9c%10c(cc%11cc%12c%13c%14c(cc%15c%16ccc-5c2c%16c2c5c%16c%17c(c(c46)c7c9c%17c4c%10c%11c%13c4c%16c%14c%152)C513)C%12)C8,3.9,-5.28,-3.51,-5.9,-3.9,,,1:4,,conventional,Ca,PEDOT:PSS,o-DCB,
110318,10.1021/ma401415g,CCCCCCCCOc1ccc(C2(c3ccc(OCCCCCCCC)cc3)c3cc4c(cc3-c3[se]ccc32)C(c2ccc(OCCCCCCCC)cc2)(c2ccc(OCCCCCCCC)cc2)c2cc(-c3c(F)c(F)cc5nsnc35)[se]c2-4)cc1,COC(=O)CCCC1(c2ccccc2)C23c4c5ccc6c7cc8c9c%10c(cc%11cc%12c%13c%14c(cc%15c%16ccc-5c2c%16c2c5c%16c%17c(c(c46)c7c9c%17c4c%10c%11c%13c4c%16c%14c%152)C513)C%12)C8,1.9,-5.32,-3.57,-5.9,-3.9,,,1:3,,conventional,Ca,PEDOT:PSS,o-DCB,
110319,10.1021/ma401415g,CCCCCCc1ccc(C2(c3ccc(CCCCCC)cc3)c3cc4c(cc3-c3[se]ccc32)C(c2ccc(CCCCCC)cc2)(c2ccc(CCCCCC)cc2)c2cc(-c3c(F)c(F)cc5nsnc35)[se]c2-4)cc1,COC(=O)CCCC1(c2ccccc2)C23c4c5ccc6c7cc8c9c%10c(cc%11cc%12c%13c%14c(cc%15c%16ccc-5c2c%16c2c5c%16c%17c(c(c46)c7c9c%17c4c%10c%11c%13c4c%16c%14c%152)C513)C%12)C8,3.8,-5.38,-3.61,-5.9,-3.9,,,1:3,,conventional,Ca,PEDOT:PSS,o-DCB,
110320,10.1021/ma401415g,CCCCCCCCN1C(=O)c2csc(-c3cc4c([se]3)-c3cc5c(cc3C4(c3ccc(CCCCCC)cc3)c3ccc(CCCCCC)cc3)-c3[se]ccc3C5(c3ccc(CCCCCC)cc3)c3ccc(CCCCCC)cc3)c2C1=O,COC(=O)CCCC1(c2ccccc2)C23c4c5ccc6c7cc8c9c%10c(cc%11cc%12c%13c%14c(cc%15c%16ccc-5c2c%16c2c5c%16c%17c(c(c46)c7c9c%17c4c%10c%11c%13c4c%16c%14c%152)C513)C%12)C8,3.8,-5.43,-3.28,-5.9,-3.9,,,1:4,,conventional,Ca,PEDOT:PSS,o-DCB,
110321,10.1021/ma401415g,CCCCCCCCN1C(=O)c2csc(-c3cc4c([se]3)-c3cc5c(cc3C4(c3ccc(CCCCCC)cc3)c3ccc(CCCCCC)cc3)-c3[se]ccc3C5(c3ccc(CCCCCC)cc3)c3ccc(CCCCCC)cc3)c2C1=O,COC(=O)CCCC1(c2ccccc2)C23c4c5ccc6c7cc8c9c%10c(cc%11cc%12c%13c%14c(cc%15c%16ccc-5c2c%16c2c5c%16c%17c(c(c46)c7c9c%17c4c%10c%11c%13c4c%16c%14c%152)C513)C%12)C8,4.6,-5.43,-3.28,-5.9,-3.9,,,1:4,5 vol%,conventional,Ca,PEDOT:PSS,o-DCB,CN
110322,10.1021/ma401846n,CCCCCCCCc1cc(-c2c(-c3cccs3)sc3c(-c4cc(CCCCCCCC)c(CCCCCCCC)s4)c(-c4ccc(-c5cccc6nsnc56)s4)sc23)sc1CCCCCCCC,COC(=O)CCCC1(c2ccccc2)C23c4c5ccc6c7cc8c9c%10c(cc%11cc%12c%13c%14c(cc%15c%16ccc-5c2c%16c2c5c%16c%17c(c(c46)c7c9c%17c4c%10c%11c%13c4c%16c%14c%152)C513)C%12)C8,4.25,-5.34,-3.53,-5.9,-3.9,,,1:1.5,,,Ca,MoO3,o-DCB,
110324,10.1021/ma401846n,CCCCCCc1csc(-c2ccc(-c3cc(CCCCCC)c(/C=C/c4csc(-c5cc6c(OCC(CC)CCCC)c7sc(-c8ccc(C9=C%10C(=O)N(CC(CC)CCCC)C(c%11ccc(-c%12cc%13c(OCC(CC)CCCC)c%14sccc%14c(OCC(CC)CCCC)c%13s%12)s%11)=C%10C(=O)N9CC(CC)CCCC)s8)cc7c(OCC(CC)CCCC)c6s5)c4)s3)c3nsnc23)c1,COC(=O)CCCC1(c2ccccc2)C23c4c5ccc6c7cc8c9c%10c(cc%11cc%12c%13c%14c(cc%15c%16ccc-5c2c%16c2c5c%16c%17c(c(c46)c7c9c%17c4c%10c%11c%13c4c%16c%14c%152)C513)C%12)C8,2.68,-5.31,-3.6,-5.9,-3.9,,,1:1.5,,,Ca,MoO3,o-DCB,
110328,10.1021/ma500333r,CCCCCCCCc1ccc2c3ccc(CCCCCCCC)cc3c3nc4c(-c5cc6c(s5)-c5cc7c(cc5C6(c5ccc(CCCCCC)cc5)c5ccc(CCCCCC)cc5)-c5sccc5C7(c5ccc(CCCCCC)cc5)c5ccc(CCCCCC)cc5)cccc4nc3c2c1,COC(=O)CCCC1(c2ccccc2)C23c4c5c6c7c8c9c(c%10c%11c2c2c%12c4c4c%13c5c5c7c7c8c8c%14c9c%10c9c%10c%11c2c2c%11c%12c4c4c%12c%13c5c5c7c7c8c8c%14c9c9c%10c2c2c%11c4c4c%12c5c7c5c8c9c2c45)C613,2.08,-5.27,-3.31,-6.1,-3.7,,,1:1,,inverted,,,,
110329,10.1021/ma500333r,CCCCCCCCc1ccc2c3ccc(CCCCCCCC)cc3c3nc4c(-c5cc6c(s5)-c5cc7c(cc5C6(c5ccc(CCCCCC)cc5)c5ccc(CCCCCC)cc5)-c5sccc5C7(c5ccc(CCCCCC)cc5)c5ccc(CCCCCC)cc5)cccc4nc3c2c1,COC(=O)CCCC1(c2ccccc2)C23c4c5c6c7c8c9c(c%10c%11c2c2c%12c4c4c%13c5c5c7c7c8c8c%14c9c%10c9c%10c%11c2c2c%11c%12c4c4c%12c%13c5c5c7c7c8c8c%14c9c9c%10c2c2c%11c4c4c%12c5c7c5c8c9c2c45)C613,3.75,-5.27,-3.31,-6.1,-3.7,80.0,110.0,1:2,,inverted,,,,
110330,10.1021/ma500333r,CCCCCCCCc1ccc2c3ccc(CCCCCCCC)cc3c3nc4c(-c5cc6c(s5)-c5cc7c(cc5C6(c5ccc(CCCCCC)cc5)c5ccc(CCCCCC)cc5)-c5sccc5C7(c5ccc(CCCCCC)cc5)c5ccc(CCCCCC)cc5)cccc4nc3c2c1,COC(=O)CCCC1(c2ccccc2)C23c4c5c6c7c8c9c(c%10c%11c2c2c%12c4c4c%13c5c5c7c7c8c8c%14c9c%10c9c%10c%11c2c2c%11c%12c4c4c%12c%13c5c5c7c7c8c8c%14c9c9c%10c2c2c%11c4c4c%12c5c7c5c8c9c2c45)C613,3.04,-5.27,-3.31,-6.1,-3.7,80.0,110.0,1:3,,inverted,,,,
110331,10.1021/ma500333r,CCCCCCCCc1ccc2c3ccc(CCCCCCCC)cc3c3nc4c(-c5cc6c(s5)-c5cc7c(cc5C6(c5ccc(CCCCCC)cc5)c5ccc(CCCCCC)cc5)-c5sccc5C7(c5ccc(CCCCCC)cc5)c5ccc(CCCCCC)cc5)c(F)c(F)cc4nc3c2c1,COC(=O)CCCC1(c2ccccc2)C23c4c5c6c7c8c9c(c%10c%11c2c2c%12c4c4c%13c5c5c7c7c8c8c%14c9c%10c9c%10c%11c2c2c%11c%12c4c4c%12c%13c5c5c7c7c8c8c%14c9c9c%10c2c2c%11c4c4c%12c5c7c5c8c9c2c45)C613,3.1,-5.45,-3.56,-6.1,-3.7,80.0,110.0,1:1,,inverted,,,,
110332,10.1021/ma500333r,CCCCCCCCc1ccc2c3ccc(CCCCCCCC)cc3c3nc4c(-c5cc6c(s5)-c5cc7c(cc5C6(c5ccc(CCCCCC)cc5)c5ccc(CCCCCC)cc5)-c5sccc5C7(c5ccc(CCCCCC)cc5)c5ccc(CCCCCC)cc5)c(F)c(F)cc4nc3c2c1,COC(=O)CCCC1(c2ccccc2)C23c4c5c6c7c8c9c(c%10c%11c2c2c%12c4c4c%13c5c5c7c7c8c8c%14c9c%10c9c%10c%11c2c2c%11c%12c4c4c%12c%13c5c5c7c7c8c8c%14c9c9c%10c2c2c%11c4c4c%12c5c7c5c8c9c2c45)C613,5.13,-5.45,-3.56,-6.1,-3.7,80.0,110.0,1:2,,inverted,,,,
110333,10.1021/ma500333r,CCCCCCCCc1ccc2c3ccc(CCCCCCCC)cc3c3nc4c(-c5cc6c(s5)-c5cc7c(cc5C6(c5ccc(CCCCCC)cc5)c5ccc(CCCCCC)cc5)-c5sccc5C7(c5ccc(CCCCCC)cc5)c5ccc(CCCCCC)cc5)c(F)c(F)cc4nc3c2c1,COC(=O)CCCC1(c2ccccc2)C23c4c5c6c7c8c9c(c%10c%11c2c2c%12c4c4c%13c5c5c7c7c8c8c%14c9c%10c9c%10c%11c2c2c%11c%12c4c4c%12c%13c5c5c7c7c8c8c%14c9c9c%10c2c2c%11c4c4c%12c5c7c5c8c9c2c45)C613,3.93,-5.45,-3.56,-6.1,-3.7,80.0,110.0,1:3,,inverted,,,,
110334,10.1021/ma500333r,CCCCCCCCc1ccc2c3ccc(CCCCCCCC)cc3c3nc4c(-c5cc6c(s5)-c5cc7c(cc5C6(c5ccc(CCCCCC)cc5)c5ccc(CCCCCC)cc5)-c5sccc5C7(c5ccc(CCCCCC)cc5)c5ccc(CCCCCC)cc5)cncc4nc3c2c1,COC(=O)CCCC1(c2ccccc2)C23c4c5c6c7c8c9c(c%10c%11c2c2c%12c4c4c%13c5c5c7c7c8c8c%14c9c%10c9c%10c%11c2c2c%11c%12c4c4c%12c%13c5c5c7c7c8c8c%14c9c9c%10c2c2c%11c4c4c%12c5c7c5c8c9c2c45)C613,2.06,-5.3,-3.58,-6.1,-3.7,80.0,110.0,1:1,,inverted,,,,
110335,10.1021/ma500333r,CCCCCCCCc1ccc2c3ccc(CCCCCCCC)cc3c3nc4c(-c5cc6c(s5)-c5cc7c(cc5C6(c5ccc(CCCCCC)cc5)c5ccc(CCCCCC)cc5)-c5sccc5C7(c5ccc(CCCCCC)cc5)c5ccc(CCCCCC)cc5)cncc4nc3c2c1,COC(=O)CCCC1(c2ccccc2)C23c4c5c6c7c8c9c(c%10c%11c2c2c%12c4c4c%13c5c5c7c7c8c8c%14c9c%10c9c%10c%11c2c2c%11c%12c4c4c%12c%13c5c5c7c7c8c8c%14c9c9c%10c2c2c%11c4c4c%12c5c7c5c8c9c2c45)C613,3.93,-5.3,-3.58,-6.1,-3.7,80.0,110.0,1:2,,inverted,,,,
110336,10.1021/ma500333r,CCCCCCCCc1ccc2c3ccc(CCCCCCCC)cc3c3nc4c(-c5cc6c(s5)-c5cc7c(cc5C6(c5ccc(CCCCCC)cc5)c5ccc(CCCCCC)cc5)-c5sccc5C7(c5ccc(CCCCCC)cc5)c5ccc(CCCCCC)cc5)cncc4nc3c2c1,COC(=O)CCCC1(c2ccccc2)C23c4c5c6c7c8c9c(c%10c%11c2c2c%12c4c4c%13c5c5c7c7c8c8c%14c9c%10c9c%10c%11c2c2c%11c%12c4c4c%12c%13c5c5c7c7c8c8c%14c9c9c%10c2c2c%11c4c4c%12c5c7c5c8c9c2c45)C613,3.01,-5.3,-3.58,-6.1,-3.7,80.0,110.0,1:3,,inverted,,,,
110337,10.1021/ma500417r,CCCCCCCCOc1c(F)c(-c2cccs2)c2nsnc2c1-c1ccc(-c2ccc3c(c2)[Si](CCCCCCCC)(CCCCCCCC)c2ccccc2-3)s1,COC(=O)CCCC1(c2ccccc2)C23c4c5ccc6c7cc8c9c%10c(cc%11cc%12c%13c%14c(cc%15c%16ccc-5c2c%16c2c5c%16c%17c(c(c46)c7c9c%17c4c%10c%11c%13c4c%16c%14c%152)C513)C%12)C8,4.56,-5.54,-3.55,-5.9,-3.9,,,,,conventional,LiF,PEDOT:PSS,o-DCB,
110338,10.1021/ma500417r,CCCCCCCCOc1c(F)c(-c2cccs2)c2nsnc2c1-c1ccc(-c2ccc3c(c2)[Si](CCCCCCCC)(CCCCCCCC)c2ccccc2-3)s1,COC(=O)CCCC1(c2ccccc2)C23c4c5ccc6c7cc8c9c%10c(cc%11cc%12c%13c%14c(cc%15c%16ccc-5c2c%16c2c5c%16c%17c(c(c46)c7c9c%17c4c%10c%11c%13c4c%16c%14c%152)C513)C%12)C8,5.8,-5.54,-3.55,-5.9,-3.9,,,,,conventional,LiF,PEDOT:PSS,o-DCB,
110339,10.1021/ma500417r,CCCCCCCCOc1c(F)c(-c2cccs2)c2nsnc2c1-c1ccc(-c2ccc3c(c2)[Si](CCCCCCCC)(CCCCCCCC)c2ccccc2-3)s1,COC(=O)CCCC1(c2ccccc2)C23c4c5ccc6c7cc8c9c%10c(cc%11cc%12c%13c%14c(cc%15c%16ccc-5c2c%16c2c5c%16c%17c(c(c46)c7c9c%17c4c%10c%11c%13c4c%16c%14c%152)C513)C%12)C8,6.41,-5.54,-3.55,-5.9,-3.9,,,,,conventional,FN-C60,PEDOT:PSS,o-DCB,
110340,10.1021/ma500417r,CCCCCCCC[Si]1(CCCCCCCC)c2ccccc2-c2ccc(-c3ccc(-c4c(OCC(CC)CCCC)c(F)c(-c5cccs5)c5nsnc45)s3)cc21,COC(=O)CCCC1(c2ccccc2)C23c4c5ccc6c7cc8c9c%10c(cc%11cc%12c%13c%14c(cc%15c%16ccc-5c2c%16c2c5c%16c%17c(c(c46)c7c9c%17c4c%10c%11c%13c4c%16c%14c%152)C513)C%12)C8,3.17,-5.56,-3.57,-5.9,-3.9,,,,,conventional,LiF,PEDOT:PSS,o-DCB,
110341,10.1021/ma500417r,CCCCCCCC[Si]1(CCCCCCCC)c2ccccc2-c2ccc(-c3ccc(-c4c(OCC(CC)CCCC)c(F)c(-c5cccs5)c5nsnc45)s3)cc21,COC(=O)CCCC1(c2ccccc2)C23c4c5ccc6c7cc8c9c%10c(cc%11cc%12c%13c%14c(cc%15c%16ccc-5c2c%16c2c5c%16c%17c(c(c46)c7c9c%17c4c%10c%11c%13c4c%16c%14c%152)C513)C%12)C8,3.72,-5.56,-3.57,-5.9,-3.9,100.0,,1:3,,conventional,LiF,PEDOT:PSS,o-DCB,
