Repository: JiYiqaq/PCE-KA-GNN

# Data directory

- `raw/Active_Database.csv` is the immutable source dataset bundled under CC BY 4.0. Do not overwrite it with processed data.
- `processed/` is created and populated by the training pipeline. Generated `.pt` and `.pth` caches are intentionally ignored by Git because they can exceed GitHub's normal single-file limit.

See `../DATA_LICENSE.md` for provenance, license and checksum information.

File: data/processed/device_records.csv (part 233 of 250)
record_id,doi,donor_smiles,acceptor_smiles,pce,homo_d,lumo_d,homo_a,lumo_a,active_layer_thickness,annealing_temp,d_a_ratio,additive_ratio,device_type,etl_canonical,htl_canonical,solvent_canonical,additive_canonical
110342,10.1021/ma500417r,CCCCCCCC[Si]1(CCCCCCCC)c2ccccc2-c2ccc(-c3ccc(-c4c(OCC(CC)CCCC)c(F)c(-c5cccs5)c5nsnc45)s3)cc21,COC(=O)CCCC1(c2ccccc2)C23c4c5ccc6c7cc8c9c%10c(cc%11cc%12c%13c%14c(cc%15c%16ccc-5c2c%16c2c5c%16c%17c(c(c46)c7c9c%17c4c%10c%11c%13c4c%16c%14c%152)C513)C%12)C8,4.86,-5.56,-3.57,-5.9,-3.9,100.0,,1:3,,conventional,FN-C60,PEDOT:PSS,o-DCB,
110343,10.1021/ma500417r,CCCCCCCCC(CCCCCC)COc1c(F)c(-c2cccs2)c2nsnc2c1-c1ccc(-c2ccc3c(c2)[Si](CCCCCCCC)(CCCCCCCC)c2ccccc2-3)s1,COC(=O)CCCC1(c2ccccc2)C23c4c5ccc6c7cc8c9c%10c(cc%11cc%12c%13c%14c(cc%15c%16ccc-5c2c%16c2c5c%16c%17c(c(c46)c7c9c%17c4c%10c%11c%13c4c%16c%14c%152)C513)C%12)C8,3.77,-5.59,-3.59,-5.9,-3.9,100.0,,1:3,,conventional,LiF,PEDOT:PSS,o-DCB,
110344,10.1021/ma500417r,CCCCCCCCC(CCCCCC)COc1c(F)c(-c2cccs2)c2nsnc2c1-c1ccc(-c2ccc3c(c2)[Si](CCCCCCCC)(CCCCCCCC)c2ccccc2-3)s1,COC(=O)CCCC1(c2ccccc2)C23c4c5ccc6c7cc8c9c%10c(cc%11cc%12c%13c%14c(cc%15c%16ccc-5c2c%16c2c5c%16c%17c(c(c46)c7c9c%17c4c%10c%11c%13c4c%16c%14c%152)C513)C%12)C8,4.54,-5.59,-3.59,-5.9,-3.9,100.0,,1:3,,conventional,LiF,PEDOT:PSS,o-DCB,
110345,10.1021/ma500417r,CCCCCCCCC(CCCCCC)COc1c(F)c(-c2cccs2)c2nsnc2c1-c1ccc(-c2ccc3c(c2)[Si](CCCCCCCC)(CCCCCCCC)c2ccccc2-3)s1,COC(=O)CCCC1(c2ccccc2)C23c4c5ccc6c7cc8c9c%10c(cc%11cc%12c%13c%14c(cc%15c%16ccc-5c2c%16c2c5c%16c%17c(c(c46)c7c9c%17c4c%10c%11c%13c4c%16c%14c%152)C513)C%12)C8,5.06,-5.59,-3.59,-5.9,-3.9,100.0,,1:3,2.0,conventional,FN-C60,PEDOT:PSS,o-DCB,
110346,10.1021/ma500829r,CCCCCC(CC)OC(=O)c1sc2csc(-c3cc4c(-c5ccc(CC(CC)CCCC)o5)c5sccc5c(-c5ccc(CC(CC)CCCC)o5)c4s3)c2c1F,COC(=O)CCCC1(c2ccccc2)C23c4c5ccc6c7cc8c9c%10c(cc%11cc%12c%13c%14c(cc%15c%16ccc-5c2c%16c2c5c%16c%17c(c(c46)c7c9c%17c4c%10c%11c%13c4c%16c%14c%152)C513)C%12)C8,5.28,-5.19,-3.64,-5.9,-3.9,90.0,,1:1.5,3%,conventional,Ca,PEDOT:PSS,o-DCB,DIO
110347,10.1021/ma500829r,CCCCCC(CC)OC(=O)c1sc2csc(-c3cc4c(-c5ccc(CC(CC)CCCC)s5)c5sccc5c(-c5ccc(CC(CC)CCCC)s5)c4s3)c2c1F,COC(=O)CCCC1(c2ccccc2)C23c4c5ccc6c7cc8c9c%10c(cc%11cc%12c%13c%14c(cc%15c%16ccc-5c2c%16c2c5c%16c%17c(c(c46)c7c9c%17c4c%10c%11c%13c4c%16c%14c%152)C513)C%12)C8,9.0,-5.24,-3.6,-5.9,-3.9,100.0,,1:1.5,3%,conventional,Ca,PEDOT:PSS,o-DCB,DIO
110348,10.1021/ma500829r,CCCCCC(CC)OC(=O)c1sc2csc(-c3cc4c(-c5ccc(CC(CC)CCCC)[se]5)c5sccc5c(-c5ccc(CC(CC)CCCC)[se]5)c4s3)c2c1F,COC(=O)CCCC1(c2ccccc2)C23c4c5ccc6c7cc8c9c%10c(cc%11cc%12c%13c%14c(cc%15c%16ccc-5c2c%16c2c5c%16c%17c(c(c46)c7c9c%17c4c%10c%11c%13c4c%16c%14c%152)C513)C%12)C8,8.78,-5.29,-3.71,-5.9,-3.9,98.0,,1:1.5,3%,conventional,Ca,PEDOT:PSS,o-DCB,DIO
110349,10.1021/ma500831z,CCCCC(CC)Cc1sc(CC(CC)CCCC)c2c1C(=O)c1csc(-c3cc4c(s3)-c3sccc3[Ge]4(CC(CC)CCCC)CC(CC)CCCC)c1C2=O,COC(=O)CCCC1(c2ccccc2)C23c4c5ccc6c7cc8c9c%10c(cc%11cc%12c%13c%14c(cc%15c%16ccc-5c2c%16c2c5c%16c%17c(c(c46)c7c9c%17c4c%10c%11c%13c4c%16c%14c%152)C513)C%12)C8,2.95,-5.41,-3.76,-5.9,-3.9,65.0,,1:2,,conventional,Ca,PEDOT:PSS,o-DCB,
110350,10.1021/ma500831z,CCCCC(CC)Cc1sc(CC(CC)CCCC)c2c1C(=O)c1csc(-c3cc4c(s3)-c3sccc3[Ge]4(CC(CC)CCCC)CC(CC)CCCC)c1C2=O,COC(=O)CCCC1(c2ccccc2)C23c4c5ccc6c7cc8c9c%10c(cc%11cc%12c%13c%14c(cc%15c%16ccc-5c2c%16c2c5c%16c%17c(c(c46)c7c9c%17c4c%10c%11c%13c4c%16c%14c%152)C513)C%12)C8,3.86,-5.41,-3.76,-5.9,-3.9,70.0,,1:3,,conventional,Ca,PEDOT:PSS,o-DCB,
110351,10.1021/ma500831z,CCCCC(CC)Cc1sc(CC(CC)CCCC)c2c1C(=O)c1csc(-c3cc4c(s3)-c3sccc3[Ge]4(CC(CC)CCCC)CC(CC)CCCC)c1C2=O,COC(=O)CCCC1(c2ccccc2)C23c4c5ccc6c7cc8c9c%10c(cc%11cc%12c%13c%14c(cc%15c%16ccc-5c2c%16c2c5c%16c%17c(c(c46)c7c9c%17c4c%10c%11c%13c4c%16c%14c%152)C513)C%12)C8,3.68,-5.41,-3.76,-5.9,-3.9,69.0,,1:4,,conventional,Ca,PEDOT:PSS,o-DCB,
110352,10.1021/ma500831z,CCCCC(CC)Cc1sc(CC(CC)CCCC)c2c1C(=O)c1csc(-c3cc4c(s3)-c3sccc3[Ge]4(CC(CC)CCCC)CC(CC)CCCC)c1C2=O,COC(=O)CCCC1(c2ccccc2)C23c4c5ccc6c7cc8c9c%10c(cc%11cc%12c%13c%14c(cc%15c%16ccc-5c2c%16c2c5c%16c%17c(c(c46)c7c9c%17c4c%10c%11c%13c4c%16c%14c%152)C513)C%12)C8,6.28,-5.41,-3.76,-5.9,-3.9,71.0,,1:3,7%,conventional,Ca,PEDOT:PSS,o-DCB,
110353,10.1021/ma500831z,CCCCC(CC)CN1C(=O)/C(=C2/C(=O)N(CC(CC)CCCC)c3cc(-c4cc5c(s4)-c4sccc4[Ge]5(CC(CC)CCCC)CC(CC)CCCC)ccc32)c2ccccc21,COC(=O)CCCC1(c2ccccc2)C23c4c5ccc6c7cc8c9c%10c(cc%11cc%12c%13c%14c(cc%15c%16ccc-5c2c%16c2c5c%16c%17c(c(c46)c7c9c%17c4c%10c%11c%13c4c%16c%14c%152)C513)C%12)C8,0.6,-5.38,-3.86,-5.9,-3.9,66.0,,2:1,,conventional,Ca,PEDOT:PSS,o-DCB,
110354,10.1021/ma500831z,CCCCC(CC)CN1C(=O)/C(=C2/C(=O)N(CC(CC)CCCC)c3cc(-c4cc5c(s4)-c4sccc4[Ge]5(CC(CC)CCCC)CC(CC)CCCC)ccc32)c2ccccc21,COC(=O)CCCC1(c2ccccc2)C23c4c5ccc6c7cc8c9c%10c(cc%11cc%12c%13c%14c(cc%15c%16ccc-5c2c%16c2c5c%16c%17c(c(c46)c7c9c%17c4c%10c%11c%13c4c%16c%14c%152)C513)C%12)C8,1.24,-5.38,-3.86,-5.9,-3.9,75.0,,1:1,,conventional,Ca,PEDOT:PSS,o-DCB,
110355,10.1021/ma500831z,CCCCC(CC)CN1C(=O)/C(=C2/C(=O)N(CC(CC)CCCC)c3cc(-c4cc5c(s4)-c4sccc4[Ge]5(CC(CC)CCCC)CC(CC)CCCC)ccc32)c2ccccc21,COC(=O)CCCC1(c2ccccc2)C23c4c5ccc6c7cc8c9c%10c(cc%11cc%12c%13c%14c(cc%15c%16ccc-5c2c%16c2c5c%16c%17c(c(c46)c7c9c%17c4c%10c%11c%13c4c%16c%14c%152)C513)C%12)C8,1.0,-5.38,-3.86,-5.9,-3.9,80.0,,1:2,,conventional,Ca,PEDOT:PSS,o-DCB,
110356,10.1021/ma500831z,CCCCC(CC)CN1C(=O)/C(=C2/C(=O)N(CC(CC)CCCC)c3cc(-c4cc5c(s4)-c4sccc4[Ge]5(CC(CC)CCCC)CC(CC)CCCC)ccc32)c2ccccc21,COC(=O)CCCC1(c2ccccc2)C23c4c5ccc6c7cc8c9c%10c(cc%11cc%12c%13c%14c(cc%15c%16ccc-5c2c%16c2c5c%16c%17c(c(c46)c7c9c%17c4c%10c%11c%13c4c%16c%14c%152)C513)C%12)C8,4.07,-5.38,-3.86,-5.9,-3.9,71.0,,1:1,3%,conventional,Ca,PEDOT:PSS,o-DCB,
110357,10.1021/ma500831z,CCCCC(CC)C[Ge]1(CC(CC)CCCC)c2ccsc2-c2sc(-c3cccc4nsnc34)cc21,COC(=O)CCCC1(c2ccccc2)C23c4c5ccc6c7cc8c9c%10c(cc%11cc%12c%13c%14c(cc%15c%16ccc-5c2c%16c2c5c%16c%17c(c(c46)c7c9c%17c4c%10c%11c%13c4c%16c%14c%152)C513)C%12)C8,1.36,-4.99,-3.58,-5.9,-3.9,60.0,,2:1,,conventional,Ca,PEDOT:PSS,o-DCB,
110358,10.1021/ma500831z,CCCCC(CC)C[Ge]1(CC(CC)CCCC)c2ccsc2-c2sc(-c3cccc4nsnc34)cc21,COC(=O)CCCC1(c2ccccc2)C23c4c5ccc6c7cc8c9c%10c(cc%11cc%12c%13c%14c(cc%15c%16ccc-5c2c%16c2c5c%16c%17c(c(c46)c7c9c%17c4c%10c%11c%13c4c%16c%14c%152)C513)C%12)C8,3.25,-4.99,-3.58,-5.9,-3.9,62.0,,1:1,,conventional,Ca,PEDOT:PSS,o-DCB,
110359,10.1021/ma500831z,CCCCC(CC)C[Ge]1(CC(CC)CCCC)c2ccsc2-c2sc(-c3cccc4nsnc34)cc21,COC(=O)CCCC1(c2ccccc2)C23c4c5ccc6c7cc8c9c%10c(cc%11cc%12c%13c%14c(cc%15c%16ccc-5c2c%16c2c5c%16c%17c(c(c46)c7c9c%17c4c%10c%11c%13c4c%16c%14c%152)C513)C%12)C8,2.93,-4.99,-3.58,-5.9,-3.9,66.0,,1:2,,conventional,Ca,PEDOT:PSS,o-DCB,
110360,10.1021/ma500831z,CCCCC(CC)C[Ge]1(CC(CC)CCCC)c2ccsc2-c2sc(-c3cccc4nsnc34)cc21,COC(=O)CCCC1(c2ccccc2)C23c4c5ccc6c7cc8c9c%10c(cc%11cc%12c%13c%14c(cc%15c%16ccc-5c2c%16c2c5c%16c%17c(c(c46)c7c9c%17c4c%10c%11c%13c4c%16c%14c%152)C513)C%12)C8,3.59,-4.99,-3.58,-5.9,-3.9,63.0,,1:1,3%,conventional,Ca,PEDOT:PSS,o-DCB,
110361,10.1021/ma500831z,CCCCCCCCC(CCCCCC)CN1C(=O)C2=C(c3ccc(-c4cc5c(s4)-c4sccc4[Ge]5(CC(CC)CCCC)CC(CC)CCCC)s3)N(CC(CCCCCC)CCCCCCCC)C(=O)C2=C1c1cccs1,COC(=O)CCCC1(c2ccccc2)C23c4c5ccc6c7cc8c9c%10c(cc%11cc%12c%13c%14c(cc%15c%16ccc-5c2c%16c2c5c%16c%17c(c(c46)c7c9c%17c4c%10c%11c%13c4c%16c%14c%152)C513)C%12)C8,0.48,-5.04,-3.74,-5.9,-3.9,67.0,,1:1,,conventional,Ca,PEDOT:PSS,o-DCB,
110362,10.1021/ma500831z,CCCCCCCCC(CCCCCC)CN1C(=O)C2=C(c3ccc(-c4cc5c(s4)-c4sccc4[Ge]5(CC(CC)CCCC)CC(CC)CCCC)s3)N(CC(CCCCCC)CCCCCCCC)C(=O)C2=C1c1cccs1,COC(=O)CCCC1(c2ccccc2)C23c4c5ccc6c7cc8c9c%10c(cc%11cc%12c%13c%14c(cc%15c%16ccc-5c2c%16c2c5c%16c%17c(c(c46)c7c9c%17c4c%10c%11c%13c4c%16c%14c%152)C513)C%12)C8,0.61,-5.04,-3.74,-5.9,-3.9,70.0,,1:2,,conventional,Ca,PEDOT:PSS,o-DCB,
110363,10.1021/ma500831z,CCCCCCCCC(CCCCCC)CN1C(=O)C2=C(c3ccc(-c4cc5c(s4)-c4sccc4[Ge]5(CC(CC)CCCC)CC(CC)CCCC)s3)N(CC(CCCCCC)CCCCCCCC)C(=O)C2=C1c1cccs1,COC(=O)CCCC1(c2ccccc2)C23c4c5ccc6c7cc8c9c%10c(cc%11cc%12c%13c%14c(cc%15c%16ccc-5c2c%16c2c5c%16c%17c(c(c46)c7c9c%17c4c%10c%11c%13c4c%16c%14c%152)C513)C%12)C8,0.58,-5.04,-3.74,-5.9,-3.9,74.0,,1:3,,conventional,Ca,PEDOT:PSS,o-DCB,
110364,10.1021/ma500831z,CCCCCCCCC(CCCCCC)CN1C(=O)C2=C(c3ccc(-c4cc5c(s4)-c4sccc4[Ge]5(CC(CC)CCCC)CC(CC)CCCC)s3)N(CC(CCCCCC)CCCCCCCC)C(=O)C2=C1c1cccs1,COC(=O)CCCC1(c2ccccc2)C23c4c5ccc6c7cc8c9c%10c(cc%11cc%12c%13c%14c(cc%15c%16ccc-5c2c%16c2c5c%16c%17c(c(c46)c7c9c%17c4c%10c%11c%13c4c%16c%14c%152)C513)C%12)C8,1.05,-5.04,-3.74,-5.9,-3.9,67.0,,1:2,3%,conventional,Ca,PEDOT:PSS,o-DCB,
110365,10.1021/ma5010875,CCCCCCCCc1cc(-c2c(-c3cccs3)sc3c(-c4cc(CCCCCCCC)c(CCCCCCCC)s4)c(-c4ccc(-c5cccc6nsnc56)s4)sc23)sc1CCCCCCCC,COC(=O)CCCC1(c2ccccc2)C23c4c5ccc6c7cc8c9c%10c(cc%11cc%12c%13c%14c(cc%15c%16ccc-5c2c%16c2c5c%16c%17c(c(c46)c7c9c%17c4c%10c%11c%13c4c%16c%14c%152)C513)C%12)C8,4.19,-5.34,-3.53,-5.9,-3.9,96.0,,1:2.5,,conventional,LiF,PEDOT:PSS,chlorobenzene,
110374,10.1021/ma501736m,CCCCCCc1cc2c3ccsc3c3cc4c(cc3c2s1)c1cc2c(cc1n4CC(CC)CCCC)c1sc(-c3cccc4nc(-c5cccc(OCC(CC)CCCC)c5)c(-c5cccc(OCC(CC)CCCC)c5)nc34)cc1c1cc(CCCCCC)sc12,COC(=O)CCCC1(c2ccccc2)C23c4c5ccc6c7cc8c9c%10c(cc%11cc%12c%13c%14c(cc%15c%16ccc-5c2c%16c2c5c%16c%17c(c(c46)c7c9c%17c4c%10c%11c%13c4c%16c%14c%152)C513)C%12)C8,2.43,-5.31,-3.42,-5.9,-3.9,,110.0,1:2,2.5 vol%,conventional,,,,
110375,10.1021/ma501736m,CCCCCCc1cc2c3ccsc3c3cc4c(cc3c2s1)c1cc2c(cc1n4CC(CC)CCCC)c1sc(-c3cccc4nc(-c5cccc(OCC(CC)CCCC)c5)c(-c5cccc(OCC(CC)CCCC)c5)nc34)cc1c1cc(CCCCCC)sc12,COC(=O)CCCC1(c2ccccc2)C23c4c5ccc6c7cc8c9c%10c(cc%11cc%12c%13c%14c(cc%15c%16ccc-5c2c%16c2c5c%16c%17c(c(c46)c7c9c%17c4c%10c%11c%13c4c%16c%14c%152)C513)C%12)C8,2.63,-5.31,-3.42,-5.9,-3.9,,110.0,1:3,2.5 vol%,conventional,,,,
110376,10.1021/ma501736m,CCCCCCCCCCCCOc1cc2nsnc2c(-c2cc3c4cc(CCCCCC)sc4c4cc5c6cc7c(cc6n(CC(CC)CCCC)c5cc4c3s2)c2sccc2c2cc(CCCCCC)sc27)c1OCCCCCCCCCCCC,COC(=O)CCCC1(c2ccccc2)C23c4c5ccc6c7cc8c9c%10c(cc%11cc%12c%13c%14c(cc%15c%16ccc-5c2c%16c2c5c%16c%17c(c(c46)c7c9c%17c4c%10c%11c%13c4c%16c%14c%152)C513)C%12)C8,4.29,-5.35,-3.41,-5.9,-3.9,,110.0,1:2,2.5 vol%,conventional,,,,
110377,10.1021/ma501736m,CCCCCCCCCCCCOc1cc2nsnc2c(-c2cc3c4cc(CCCCCC)sc4c4cc5c6cc7c(cc6n(CC(CC)CCCC)c5cc4c3s2)c2sccc2c2cc(CCCCCC)sc27)c1OCCCCCCCCCCCC,COC(=O)CCCC1(c2ccccc2)C23c4c5ccc6c7cc8c9c%10c(cc%11cc%12c%13c%14c(cc%15c%16ccc-5c2c%16c2c5c%16c%17c(c(c46)c7c9c%17c4c%10c%11c%13c4c%16c%14c%152)C513)C%12)C8,4.3,-5.35,-3.41,-5.9,-3.9,,110.0,1:3,2.5 vol%,conventional,,,,
110378,10.1021/ma501736m,CCCCCCCCCCCCOc1cc2nsnc2c(-c2cc3c4cc(CCCCCC)sc4c4cc5c6cc7c(cc6n(CC(CC)CCCC)c5cc4c3s2)c2sccc2c2cc(CCCCCC)sc27)c1OCCCCCCCCCCCC,COC(=O)CCCC1(c2ccccc2)C23c4c5ccc6c7cc8c9c%10c(cc%11cc%12c%13c%14c(cc%15c%16ccc-5c2c%16c2c5c%16c%17c(c(c46)c7c9c%17c4c%10c%11c%13c4c%16c%14c%152)C513)C%12)C8,4.5,-5.35,-3.41,-5.9,-3.9,,110.0,1:3,2.5 vol%,inverted,,,,
110379,10.1021/ma501756p,CCCCCCC(CCCC)Cc1ccc2sc(-c3c4cc(-c5sc(-c6c(F)c(F)c(-c7cc(CC(CC)CCCC)cs7)c7nsnc67)cc5CC(CC)CCCC)sc4c(-c4cc5cc(CC(CCCC)CCCCCC)ccc5s4)c4ccsc34)cc2c1,COC(=O)CCCC1(c2ccccc2)C23c4c5c6c7c8c9c(c%10c%11c2c2c%12c4c4c%13c5c5c7c7c8c8c%14c9c%10c9c%10c%11c2c2c%11c%12c4c4c%12c%13c5c5c7c7c8c8c%14c9c9c%10c2c2c%11c4c4c%12c5c7c5c8c9c2c45)C613,5.33,-5.47,-3.73,-6.1,-3.7,90.0,,1.5:1,0 vol%,conventional,,PEDOT:PSS,,DIO
110380,10.1021/ma501756p,CCCCCCC(CCCC)Cc1ccc2sc(-c3c4cc(-c5sc(-c6c(F)c(F)c(-c7cc(CC(CC)CCCC)cs7)c7nsnc67)cc5CC(CC)CCCC)sc4c(-c4cc5cc(CC(CCCC)CCCCCC)ccc5s4)c4ccsc34)cc2c1,COC(=O)CCCC1(c2ccccc2)C23c4c5c6c7c8c9c(c%10c%11c2c2c%12c4c4c%13c5c5c7c7c8c8c%14c9c%10c9c%10c%11c2c2c%11c%12c4c4c%12c%13c5c5c7c7c8c8c%14c9c9c%10c2c2c%11c4c4c%12c5c7c5c8c9c2c45)C613,7.3,-5.47,-3.73,-6.1,-3.7,90.0,,1.5:1,1 vol%,conventional,,PEDOT:PSS,,DIO
110381,10.1021/ma501756p,CCCCCCC(CCCC)Cc1ccc2sc(-c3c4cc(-c5sc(-c6c(F)c(F)c(-c7cc(CC(CC)CCCC)cs7)c7nsnc67)cc5CC(CC)CCCC)sc4c(-c4cc5cc(CC(CCCC)CCCCCC)ccc5s4)c4ccsc34)cc2c1,COC(=O)CCCC1(c2ccccc2)C23c4c5c6c7c8c9c(c%10c%11c2c2c%12c4c4c%13c5c5c7c7c8c8c%14c9c%10c9c%10c%11c2c2c%11c%12c4c4c%12c%13c5c5c7c7c8c8c%14c9c9c%10c2c2c%11c4c4c%12c5c7c5c8c9c2c45)C613,6.81,-5.47,-3.73,-6.1,-3.7,90.0,,1.5:1,,conventional,,PEDOT:PSS,,DIO
110382,10.1021/ma501756p,CCCCC(CC)Cc1csc(-c2c(F)c(F)c(-c3cc(CC(CC)CCCC)c(-c4cc5c(-c6ccc(CC(CC)CCCC)s6)c6sccc6c(-c6ccc(CC(CC)CCCC)s6)c5s4)s3)c3nsnc23)c1,COC(=O)CCCC1(c2ccccc2)C23c4c5c6c7c8c9c(c%10c%11c2c2c%12c4c4c%13c5c5c7c7c8c8c%14c9c%10c9c%10c%11c2c2c%11c%12c4c4c%12c%13c5c5c7c7c8c8c%14c9c9c%10c2c2c%11c4c4c%12c5c7c5c8c9c2c45)C613,5.35,-5.36,-3.6,-6.1,-3.7,90.0,,1:1,,conventional,,PEDOT:PSS,,DIO
110383,10.1021/ma501756p,CCCCC(CC)Cc1csc(-c2c(F)c(F)c(-c3cc(CC(CC)CCCC)c(-c4cc5c(-c6ccc(CC(CC)CCCC)s6)c6sccc6c(-c6ccc(CC(CC)CCCC)s6)c5s4)s3)c3nsnc23)c1,COC(=O)CCCC1(c2ccccc2)C23c4c5c6c7c8c9c(c%10c%11c2c2c%12c4c4c%13c5c5c7c7c8c8c%14c9c%10c9c%10c%11c2c2c%11c%12c4c4c%12c%13c5c5c7c7c8c8c%14c9c9c%10c2c2c%11c4c4c%12c5c7c5c8c9c2c45)C613,3.61,-5.36,-3.6,-6.1,-3.7,90.0,,1:1,1,conventional,,PEDOT:PSS,,DIO
110384,10.1021/ma501756p,CCCCC(CC)Cc1csc(-c2c(F)c(F)c(-c3cc(CC(CC)CCCC)c(-c4cc5c(-c6ccc(CC(CC)CCCC)s6)c6sccc6c(-c6ccc(CC(CC)CCCC)s6)c5s4)s3)c3nsnc23)c1,COC(=O)CCCC1(c2ccccc2)C23c4c5c6c7c8c9c(c%10c%11c2c2c%12c4c4c%13c5c5c7c7c8c8c%14c9c%10c9c%10c%11c2c2c%11c%12c4c4c%12c%13c5c5c7c7c8c8c%14c9c9c%10c2c2c%11c4c4c%12c5c7c5c8c9c2c45)C613,2.61,-5.36,-3.6,-6.1,-3.7,90.0,,1:1,,conventional,,PEDOT:PSS,,DIO
110390,10.1021/ma502050b,CCCCCCCCCCC(CCCCCCCC)CN1C(=O)C2=C(c3ccc(-c4ccc(-c5ccc(-c6cccc7nc8c(nc67)/C6=C(\C(C)(C)C)c7ccc9n7[Zn]n7/c(cc/c7=C(\C(C)(C)C)C8=N6)=C(/C(C)(C)C)C6=N/C(=C\9C(C)(C)C)C=C6)s5)s4)s3)N(CC(CCCCCCCC)CCCCCCCCCC)C(=O)C2=C1c1ccc(-c2ccc(-c3cccs3)s2)s1,COC(=O)CCCC1(c2ccccc2)C23c4c5ccc6c7cc8c9c%10c(cc%11cc%12c%13c%14c(cc%15c%16ccc-5c2c%16c2c5c%16c%17c(c(c46)c7c9c%17c4c%10c%11c%13c4c%16c%14c%152)C513)C%12)C8,0.67,-5.23,-3.51,-5.9,-3.9,100.0,,1:2,,,,,,
110391,10.1021/ma502050b,CCCCCCCCCCC(CCCCCCCC)CN1C(=O)C2=C(c3ccc(-c4ccc(-c5ccc(-c6cccc7nc8c(nc67)/C6=C(\C(C)(C)C)c7ccc9n7[Zn]n7/c(cc/c7=C(\C(C)(C)C)C8=N6)=C(/C(C)(C)C)C6=N/C(=C\9C(C)(C)C)C=C6)s5)s4)s3)N(CC(CCCCCCCC)CCCCCCCCCC)C(=O)C2=C1c1ccc(-c2ccc(-c3cccs3)s2)s1,COC(=O)CCCC1(c2ccccc2)C23c4c5ccc6c7cc8c9c%10c(cc%11cc%12c%13c%14c(cc%15c%16ccc-5c2c%16c2c5c%16c%17c(c(c46)c7c9c%17c4c%10c%11c%13c4c%16c%14c%152)C513)C%12)C8,2.07,-5.23,-3.54,-5.9,-3.9,100.0,,1:2,,,,,,
110392,10.1021/ma502050b,CCCCCCCCCCC(CCCCCCCC)CN1C(=O)C2=C(c3ccc(-c4ccc(-c5ccc(-c6cccc7nc8c(nc67)/C6=C(\C(C)(C)C)c7ccc9n7[Zn]n7/c(cc/c7=C(\C(C)(C)C)C8=N6)=C(/C(C)(C)C)C6=N/C(=C\9C(C)(C)C)C=C6)s5)s4)s3)N(CC(CCCCCCCC)CCCCCCCCCC)C(=O)C2=C1c1ccc(-c2ccc(-c3cccs3)s2)s1,COC(=O)CCCC1(c2ccccc2)C23c4c5ccc6c7cc8c9c%10c(cc%11cc%12c%13c%14c(cc%15c%16ccc-5c2c%16c2c5c%16c%17c(c(c46)c7c9c%17c4c%10c%11c%13c4c%16c%14c%152)C513)C%12)C8,5.07,-5.15,-3.57,-5.9,-3.9,100.0,,1:2,,,,,,
110396,10.1021/ma502186g,CCCCCCCCOc1cccc(-c2nc3c(-c4cc(CCCCCCCC)c(-c5cc(-c6ccc7c(c6)N(CC(CCCCCC)CCCCCCCC)C(=O)/C7=C6/C(=O)N(CC(CCCCCC)CCCCCCCC)c7ccccc76)cs5)s4)ccc(-c4csc(-c5cccs5)c4CCCCCCCC)c3nc2-c2cccc(OCCCCCCCC)c2)c1,COC(=O)CCCC1(c2ccccc2)C23c4c5ccc6c7cc8c9c%10c(cc%11cc%12c%13c%14c(cc%15c%16ccc-5c2c%16c2c5c%16c%17c(c(c46)c7c9c%17c4c%10c%11c%13c4c%16c%14c%152)C513)C%12)C8,2.2,-5.45,-3.88,,,84.0,,1:1.5,,conventional,LiF,PEDOT:PSS,o-DCB,
110397,10.1021/ma502186g,CCCCCCCCOc1cccc(-c2nc3c(-c4cc(CCCCCCCC)c(-c5cc(-c6ccc7c(c6)N(CC(CCCCCC)CCCCCCCC)C(=O)/C7=C6/C(=O)N(CC(CCCCCC)CCCCCCCC)c7ccccc76)cs5)s4)c(F)c(F)c(-c4csc(-c5cccs5)c4CCCCCCCC)c3nc2-c2cccc(OCCCCCCCC)c2)c1,COC(=O)CCCC1(c2ccccc2)C23c4c5ccc6c7cc8c9c%10c(cc%11cc%12c%13c%14c(cc%15c%16ccc-5c2c%16c2c5c%16c%17c(c(c46)c7c9c%17c4c%10c%11c%13c4c%16c%14c%152)C513)C%12)C8,3.5,-5.53,-3.93,,,84.0,,1:1.5,,conventional,LiF,PEDOT:PSS,o-DCB,
110398,10.1021/ma502186g,CCCCCCCCOc1cccc(-c2nc3c(-c4cc(CCCCCCCC)c(-c5ccc(-c6cc(-c7ccc8c(c7)N(CC(CCCCCC)CCCCCCCC)C(=O)/C8=C7/C(=O)N(CC(CCCCCC)CCCCCCCC)c8ccccc87)cs6)s5)s4)ccc(-c4csc(-c5cc(-c6cccs6)cs5)c4CCCCCCCC)c3nc2-c2cccc(OCCCCCCCC)c2)c1,COC(=O)CCCC1(c2ccccc2)C23c4c5ccc6c7cc8c9c%10c(cc%11cc%12c%13c%14c(cc%15c%16ccc-5c2c%16c2c5c%16c%17c(c(c46)c7c9c%17c4c%10c%11c%13c4c%16c%14c%152)C513)C%12)C8,3.3,-5.39,-3.92,,,88.0,,1:1.5,,conventional,LiF,PEDOT:PSS,o-DCB,
110399,10.1021/ma502186g,CCCCCCCCOc1cccc(-c2nc3c(-c4cc(CCCCCCCC)c(-c5ccc(-c6cc(-c7ccc8c(c7)N(CC(CCCCCC)CCCCCCCC)C(=O)/C8=C7/C(=O)N(CC(CCCCCC)CCCCCCCC)c8ccccc87)cs6)s5)s4)c(F)c(F)c(-c4csc(-c5cc(-c6cccs6)cs5)c4CCCCCCCC)c3nc2-c2cccc(OCCCCCCCC)c2)c1,COC(=O)CCCC1(c2ccccc2)C23c4c5ccc6c7cc8c9c%10c(cc%11cc%12c%13c%14c(cc%15c%16ccc-5c2c%16c2c5c%16c%17c(c(c46)c7c9c%17c4c%10c%11c%13c4c%16c%14c%152)C513)C%12)C8,6.4,-5.47,-3.93,,,102.0,,1:1.5,,conventional,LiF,PEDOT:PSS,o-DCB,
110401,10.1038/ncomms10085,CCCCCCCCCCCCC(CCCCCCCCCC)Cc1cc(-c2cc3c(cc(-c4cc(CC(CCCCCCCCCC)CCCCCCCCCCCC)c(-c5cccs5)s4)c4nonc43)c3nonc23)sc1-c1cccs1,COC(=O)CCCC1(c2ccccc2)C23c4c5c6c7c8c9c(c%10c%11c2c2c%12c4c4c%13c5c5c7c7c8c8c%14c9c%10c9c%10c%11c2c2c%11c%12c4c4c%12c%13c5c5c7c7c8c8c%14c9c9c%10c2c2c%11c4c4c%12c5c7c5c8c9c2c45)C613,5.6,-5.48,-3.65,-6.1,-3.7,195.0,,1:1,,inverted,ZnO,MoO3,chlorobenzene,
110402,10.1038/ncomms10085,CCCCCCCCCCCCC(CCCCCCCCCC)Cc1cc(-c2cc3c(cc(-c4cc(CC(CCCCCCCCCC)CCCCCCCCCCCC)c(-c5cccs5)s4)c4nonc43)c3nonc23)sc1-c1cccs1,COC(=O)CCCC1(c2ccccc2)C23c4c5c6c7c8c9c(c%10c%11c2c2c%12c4c4c%13c5c5c7c7c8c8c%14c9c%10c9c%10c%11c2c2c%11c%12c4c4c%12c%13c5c5c7c7c8c8c%14c9c9c%10c2c2c%11c4c4c%12c5c7c5c8c9c2c45)C613,8.1,-5.48,-3.65,-6.1,-3.7,185.0,,1:1.5,,inverted,ZnO,MoO3,chlorobenzene,
110403,10.1038/ncomms10085,CCCCCCCCCCCCC(CCCCCCCCCC)Cc1cc(-c2cc3c(cc(-c4cc(CC(CCCCCCCCCC)CCCCCCCCCCCC)c(-c5cccs5)s4)c4nonc43)c3nonc23)sc1-c1cccs1,COC(=O)CCCC1(c2ccccc2)C23c4c5c6c7c8c9c(c%10c%11c2c2c%12c4c4c%13c5c5c7c7c8c8c%14c9c%10c9c%10c%11c2c2c%11c%12c4c4c%12c%13c5c5c7c7c8c8c%14c9c9c%10c2c2c%11c4c4c%12c5c7c5c8c9c2c45)C613,8.7,-5.48,-3.65,-6.1,-3.7,190.0,,1:2,,inverted,ZnO,MoO3,chlorobenzene,
110404,10.1038/ncomms10085,CCCCCCCCCCCCC(CCCCCCCCCC)Cc1cc(-c2cc3c(cc(-c4cc(CC(CCCCCCCCCC)CCCCCCCCCCCC)c(-c5cccs5)s4)c4nonc43)c3nonc23)sc1-c1cccs1,COC(=O)CCCC1(c2ccccc2)C23c4c5c6c7c8c9c(c%10c%11c2c2c%12c4c4c%13c5c5c7c7c8c8c%14c9c%10c9c%10c%11c2c2c%11c%12c4c4c%12c%13c5c5c7c7c8c8c%14c9c9c%10c2c2c%11c4c4c%12c5c7c5c8c9c2c45)C613,8.8,-5.48,-3.65,-6.1,-3.7,210.0,,1:3,,inverted,ZnO,MoO3,chlorobenzene,
110405,10.1038/ncomms10085,CCCCCCCCCCCCC(CCCCCCCCCC)Cc1cc(-c2cc3c(cc(-c4cc(CC(CCCCCCCCCC)CCCCCCCCCCCC)c(-c5cccs5)s4)c4nonc43)c3nonc23)sc1-c1cccs1,COC(=O)CCCC1(c2ccccc2)C23c4c5ccc6c7cc8c9c%10c(cc%11cc%12c%13c%14c(cc%15c%16ccc-5c2c%16c2c5c%16c%17c(c(c46)c7c9c%17c4c%10c%11c%13c4c%16c%14c%152)C513)C%12)C8,8.9,-5.48,-3.65,-5.9,-3.9,225.0,,1:2,,inverted,ZnO,MoO3,chlorobenzene,
110407,10.1038/ncomms6293,CCCCCCCCCCC(CCCCCCCC)Cc1csc(-c2c(F)c(F)c(-c3cc(CC(CCCCCCCC)CCCCCCCCCC)c(-c4ccc(-c5cccs5)s4)s3)c3nsnc23)c1,COC(=O)CCCC1(c2ccccc2)C23c4c5ccc6c7cc8c9c%10c(cc%11cc%12c%13c%14c(cc%15c%16ccc-5c2c%16c2c5c%16c%17c(c(c46)c7c9c%17c4c%10c%11c%13c4c%16c%14c%152)C513)C%12)C8,10.5,-5.32,-3.7,-5.9,-3.9,300.0,80.0,1:1.2,,inverted,ZnO,MoO3,o-DCB,
110411,10.1038/ncomms6293,CCCCCCCCCCC(CCCCCCCC)Cc1csc(-c2c(F)c(F)c(-c3cc(CC(CCCCCCCC)CCCCCCCCCC)c(-c4ccc(-c5cccs5)s4)s3)c3nsnc23)c1,COC(=O)CCCC1(c2ccccc2)C23c4c5c6c7c8c9c(c%10c%11c2c2c%12c4c4c%13c5c5c7c7c8c8c%14c9c%10c9c%10c%11c2c2c%11c%12c4c4c%12c%13c5c5c7c7c8c8c%14c9c9c%10c2c2c%11c4c4c%12c5c7c5c8c9c2c45)C613,9.6,-5.32,-3.7,-6.1,-3.7,300.0,80.0,1:1.2,,inverted,ZnO,MoO3,o-DCB,
110412,10.1038/ncomms6293,CCCCCCCCCCC(CCCCCCCC)Cc1csc(-c2c(F)c(F)c(-c3cc(CC(CCCCCCCC)CCCCCCCCCC)c(-c4ccc(-c5cccs5)s4)s3)c3nsnc23)c1,COC(=O)CCCC1(c2ccccc2)C23c4c5ccc6c7cc8c9c%10c(cc%11cc%12c%13c%14c(cc%15c%16ccc-5c2c%16c2c5c%16c%17c(c(c46)c7c9c%17c4c%10c%11c%13c4c%16c%14c%152)C513)C%12)C8,10.4,-5.27,-3.63,-5.9,-3.9,300.0,80.0,1:1.2,,inverted,ZnO,MoO3,o-DCB,
110416,10.1038/ncomms9547,CCCCCCCCN1C(=O)c2csc(-c3cc4c(-c5ccc(CC(CC)CCCC)s5)c5sccc5c(-c5ccc(CC(CC)CCCC)s5)c4s3)c2C1=O,CCCCC(=O)OCC1(c2ccccc2)c2cccc3cccc4cccc5cccc6cccc1c6c-5c-4c-3c2,6.12,-5.49,-3.64,-6.1,-3.7,200.0,,1:1.5,,conventional,LiF,PEDOT:PSS,chloroform,DIO
110417,10.1038/ncomms9547,CCCCCCCCN1C(=O)c2csc(-c3cc4c(-c5ccc(CC(CC)CCCC)s5)c5sccc5c(-c5ccc(CC(CC)CCCC)s5)c4s3)c2C1=O,CCCCCCCCC(CCCCCC)CN1C(=O)c2ccc3c4c(c(-c5cccs5)cc(c24)C1=O)C(=O)N(CC(CCCCCC)CCCCCCCC)C3=O,6.64,-5.49,-3.64,-5.64,-3.82,130.0,,1.3:1,,conventional,LiF,PEDOT:PSS,chloroform,DIO
110418,10.1038/nphoton.2012.190,CCCCC(CC)COC(=O)c1sc2c(-c3cc4c(OCC(CC)CCCC)c5sccc5c(OCC(CC)CCCC)c4s3)scc2c1F,COC(=O)CCCC1(c2ccccc2)C23c4c5ccc6c7cc8c9c%10c(cc%11cc%12c%13c%14c(cc%15c%16ccc-5c2c%16c2c5c%16c%17c(c(c46)c7c9c%17c4c%10c%11c%13c4c%16c%14c%152)C513)C%12)C8,8.24,-5.19,-3.43,-5.9,-3.9,80.0,,1:1.5,3 vol%,conventional,,,,
110419,10.1038/nphoton.2012.190,CCCCC(CC)COC(=O)c1sc2c(-c3cc4c(OCC(CC)CCCC)c5sccc5c(OCC(CC)CCCC)c4s3)scc2c1F,COC(=O)CCCC1(c2ccccc2)C23c4c5ccc6c7cc8c9c%10c(cc%11cc%12c%13c%14c(cc%15c%16ccc-5c2c%16c2c5c%16c%17c(c(c46)c7c9c%17c4c%10c%11c%13c4c%16c%14c%152)C513)C%12)C8,9.15,-5.19,-3.43,-5.9,-3.9,100.0,,1:1.5,3 vol%,inverted,,,,
110420,10.1038/nphoton.2012.190,CCCCC(CC)COC(=O)c1sc2c(-c3cc4c(OCC(CC)CCCC)c5sccc5c(OCC(CC)CCCC)c4s3)scc2c1F,COC(=O)CCCC1(c2ccccc2)C23c4c5ccc6c7cc8c9c%10c(cc%11cc%12c%13c%14c(cc%15c%16ccc-5c2c%16c2c5c%16c%17c(c(c46)c7c9c%17c4c%10c%11c%13c4c%16c%14c%152)C513)C%12)C8,9.214,-5.19,-3.43,-5.9,-3.9,80.0,,1:1.5,3 vol%,inverted,,,,
110421,10.1038/nphoton.2013.207,CCCCCCCCCCCCc1csc(-c2ccc(-c3cc(CCCCCCCCCCCC)c(-c4scc5c4C(=O)N(CC(CCCCCC)CCCCCCCC)C5=O)s3)s2)c1,COC(=O)CCCC1(c2ccccc2)C23c4c5ccc6c7cc8c9c%10c(cc%11cc%12c%13c%14c(cc%15c%16ccc-5c2c%16c2c5c%16c%17c(c(c46)c7c9c%17c4c%10c%11c%13c4c%16c%14c%152)C513)C%12)C8,7.9,-5.39,-3.57,-5.9,-3.9,,,1:2 (wt/wt),2%,inverted,,,chloroform,DIO
110422,10.1038/nphoton.2013.207,CCCCCCCCCCCCc1csc(-c2ccc(-c3cc(CCCCCCCCCCCC)c(-c4cc5c(=O)n(CC(CCCCCC)CCCCCCCC)c(=O)c6ccsc6c5s4)s3)s2)c1,COC(=O)CCCC1(c2ccccc2)C23c4c5ccc6c7cc8c9c%10c(cc%11cc%12c%13c%14c(cc%15c%16ccc-5c2c%16c2c5c%16c%17c(c(c46)c7c9c%17c4c%10c%11c%13c4c%16c%14c%152)C513)C%12)C8,8.66,-5.48,-3.665,-5.9,-3.9,,,1:2 (wt/wt),2%,inverted,,,chloroform,DIO
110423,10.1038/nphoton.2015.84,CCCCCCCCCCCCC(CCCCCCCCCC)Cc1csc(-c2cc3c(cc(-c4cc(CC(CCCCCCCCCC)CCCCCCCCCCCC)c(-c5ccc(-c6cccs6)s5)s4)c4nsnc43)c3nsnc23)c1,COC(=O)CCCC1(c2ccccc2)C23c4c5c6c7c8c9c(c%10c%11c2c2c%12c4c4c%13c5c5c7c7c8c8c%14c9c%10c9c%10c%11c2c2c%11c%12c4c4c%12c%13c5c5c7c7c8c8c%14c9c9c%10c2c2c%11c4c4c%12c5c7c5c8c9c2c45)C613,8.7,-5.19,-3.67,-6.1,-3.7,300.0,,1:2,,conventional,,,,
110424,10.1038/nphoton.2015.84,CCCCCCCCCCCCC(CCCCCCCCCC)Cc1csc(-c2cc3c(cc(-c4cc(CC(CCCCCCCCCC)CCCCCCCCCCCC)c(-c5ccc(-c6cccs6)s5)s4)c4nsnc43)c3nsnc23)c1,COC(=O)CCCC1(c2ccccc2)C23c4c5ccc6c7cc8c9c%10c(cc%11cc%12c%13c%14c(cc%15c%16ccc-5c2c%16c2c5c%16c%17c(c(c46)c7c9c%17c4c%10c%11c%13c4c%16c%14c%152)C513)C%12)C8,8.92,-5.19,-3.67,-5.9,-3.9,290.0,,1:2,,conventional,,,,
110425,10.1038/nphoton.2015.84,CCCCCCCCCCCCC(CCCCCCCCCC)Cc1csc(-c2cc3c(cc(-c4cc(CC(CCCCCCCCCC)CCCCCCCCCCCC)c(-c5ccc(-c6cccs6)s5)s4)c4nsnc43)c3nsnc23)c1,COC(=O)CCCC1(c2ccccc2)C23c4c5c6c7c8c9c(c%10c%11c2c2c%12c4c4c%13c5c5c7c7c8c8c%14c9c%10c9c%10c%11c2c2c%11c%12c4c4c%12c%13c5c5c7c7c8c8c%14c9c9c%10c2c2c%11c4c4c%12c5c7c5c8c9c2c45)C613,9.8,-5.19,-3.67,-6.1,-3.7,280.0,,1:2,,inverted,,,,
110426,10.1038/nphoton.2015.84,CCCCCCCCCCCCC(CCCCCCCCCC)Cc1csc(-c2cc3c(cc(-c4cc(CC(CCCCCCCCCC)CCCCCCCCCCCC)c(-c5ccc(-c6cccs6)s5)s4)c4nsnc43)c3nsnc23)c1,COC(=O)CCCC1(c2ccccc2)C23c4c5ccc6c7cc8c9c%10c(cc%11cc%12c%13c%14c(cc%15c%16ccc-5c2c%16c2c5c%16c%17c(c(c46)c7c9c%17c4c%10c%11c%13c4c%16c%14c%152)C513)C%12)C8,10.1,-5.19,-3.67,-5.9,-3.9,290.0,,1:2,,inverted,,,,
110427,10.1038/nphoton.2015.9,CCCCC(CC)COc1c2cc(-c3scc4sc(C(=O)C(CC)CCCC)cc34)sc2c(OCC(CC)CCCC)c2ccsc12,CCCCC(=O)OCC1(c2ccccc2)C2=CC=Cc3cccc4cccc5ccc6ccccc7cccc1c7c6c5c-4c3C2,6.4,-5.12,-3.35,-6.1,-3.9,100.0,,1:2,3 vol%,,,,o-DCB,
110431,10.1038/nphoton.2015.9,CCCCCCC(CCCC)CN1C(=O)C2=C(c3cccs3)N(C(CCCC)CCCCCC)C(=O)C2=C1c1ccc(-c2cc3c(-c4ccc(CC(CC)CCCC)s4)c4sccc4c(-c4ccc(CC(CC)CCCC)s4)c3s2)s1,CCCCC(=O)OCC1(c2ccccc2)C2=CC=Cc3cccc4cccc5ccc6ccccc7cccc1c7c6c5c-4c3C2,6.2,-5.25,-3.63,-6.1,-3.9,105.0,,1:2,3 vol%,,,,o-DCB,
110432,10.1038/nphoton.2015.9,CCCCC(CC)COC(=O)c1sc2c(-c3cc4c(OCC(CC)CCCC)c5sccc5c(OCC(CC)CCCC)c4s3)scc2c1F,CCCCC(=O)OCC1(c2ccccc2)C2=CC=Cc3cccc4cccc5ccc6ccccc7cccc1c7c6c5c-4c3C2,7.2,-5.19,-3.43,-6.1,-3.9,95.0,,1:2,3 vol%,,,,o-DCB,
110436,10.1038/nphoton.2015.9,CCCCCCC(CCCC)CN1C(=O)C2=C(c3ccc(-c4cc5c(-c6ccc(CC(CC)CCCC)[se]6)c6sccc6c(-c6ccc(CC(CC)CCCC)[se]6)c5s4)s3)N(CC(CCCC)CCCCCC)C(=O)C2=C1c1cccs1,CCCCC(=O)OCC1(c2ccccc2)C2=CC=Cc3cccc4cccc5ccc6ccccc7cccc1c7c6c5c-4c3C2,7.2,-5.21,-3.7,-6.1,-3.9,,,1:2,3 vol%,,,,o-DCB,
110438,10.1038/s41427-018-0088-4,CCCCCCc1ccsc1,CCc1cc(-c2cc3c(cc(-c4cc(CC)c(-c5ccc6c7c(cccc57)-c5cc7c(cc5-6)C(=O)N(CC)C7=O)s4)c4nsnc43)c3nsnc23)sc1-c1ccc2c3c(cccc13)-c1cc3c(cc1-2)C(=O)N(CC)C3=O,1.06,-5.01,-3.12,-6.06,-3.38,72.0,140.0,1:1,,conventional,Ca,PEDOT:PSS,o-DCB,
110439,10.1038/s41427-018-0088-4,CCCCCCc1ccsc1,CCc1cc(-c2c(F)c3c4nsnc4c(-c4cc(CC)c(-c5ccc6c7c(cccc57)-c5cc7c(cc5-6)C(=O)N(CC)C7=O)s4)c(F)c3c3nsnc23)sc1-c1ccc2c3c(cccc13)-c1cc3c(cc1-2)C(=O)N(CC)C3=O,2.05,-5.01,-3.12,-6.17,-3.55,74.0,140.0,1:1,,conventional,Ca,PEDOT:PSS,o-DCB,
110440,10.1038/s41427-018-0088-4,CCCCCCc1ccsc1,CCc1cc(-c2c(F)c3c4nsnc4c(-c4cc(CC)c(-c5ccc6c7c(cccc57)-c5cc7c(cc5-6)C(=O)N(CC)C7=O)s4)c(F)c3c3nsnc23)sc1-c1ccc2c3c(cccc13)-c1cc3c(cc1-2)C(=O)N(CC)C3=O,3.12,-5.01,-3.12,-6.17,-3.55,105.0,140.0,,,conventional,Ca,PEDOT:PSS,chlorobenzene,
110443,10.1038/s41467-019-11001-6,CCCCC(CC)Cc1ccc(-c2c3cc(-c4ccc(-c5sc(-c6cccs6)c6c5C(=O)c5c(CC(CC)CCCC)sc(CC(CC)CCCC)c5C6=O)s4)sc3c(-c3ccc(CC(CC)CCCC)s3)c3ccsc23)s1,CCOc1cc(-c2cc3c(s2)-c2sc(/C=C4\C(=O)c5ccccc5C4=C(C#N)C#N)cc2C3(CC)CC)c(OCC)cc1-c1cc2c(s1)-c1sc(/C=C3\C(=O)c4ccccc4C3=C(C#N)C#N)cc1C2(CC)CC,11.1,-5.33,-3.48,,,70.0,,1:0.8,,inverted,ZnO,MoO3,,
110444,10.1038/s41467-019-11001-6,CCCCC(CC)Cc1ccc(-c2c3cc(-c4ccc(-c5sc(-c6cccs6)c6c5C(=O)c5c(CC(CC)CCCC)sc(CC(CC)CCCC)c5C6=O)s4)sc3c(-c3ccc(CC(CC)CCCC)s3)c3ccsc23)s1,CCc1cc(-c2cc3c(s2)-c2sc(/C=C4\C(=O)c5ccccc5C4=C(C#N)C#N)cc2C3(CC)CC)c(CC)cc1-c1cc2c(s1)-c1sc(/C=C3\C(=O)c4ccccc4C3=C(C#N)C#N)cc1C2(CC)CC,6.87,-5.33,-3.48,,,70.0,,1:0.8,,inverted,ZnO,MoO3,,
110445,10.1038/s41467-019-11001-6,CCCCC(CC)Cc1ccc(-c2c3cc(-c4ccc(-c5sc(-c6cccs6)c6c5C(=O)c5c(CC(CC)CCCC)sc(CC(CC)CCCC)c5C6=O)s4)sc3c(-c3ccc(CC(CC)CCCC)s3)c3ccsc23)s1,CCOc1cc(-c2cc3c(s2)-c2sc(/C=C4\C(=O)c5cc(F)c(F)cc5C4=C(C#N)C#N)cc2C3(CC)CC)c(OCC)cc1-c1cc2c(s1)-c1sc(/C=C3\C(=O)c4cc(F)c(F)cc4C3=C(C#N)C#N)cc1C2(CC)CC,13.24,-5.33,-3.48,,,70.0,100.0,1:0.8,,inverted,ZnO,MoO3,,
110446,10.1038/s41467-019-13292-1,CCc1ccc(-c2c3sc4cc(-c5cc(CC)c(-c6ccc(/C=C7/SC(=S)N(CC)C7=O)s6)s5)sc4c3c(-c3ccc(CC)s3)c3sc4cc(-c5cc(CC)c(-c6ccc(/C=C7/SC(=S)N(CC)C7=O)s6)s5)sc4c23)s1,CCCCCCCCCCCc1c(/C=C2\C(=O)c3cc(F)c(F)cc3C2=C(C#N)C#N)sc2c1sc1c3c4nsnc4c4c5sc6c(CCCCCCCCCCC)c(/C=C7\C(=O)c8cc(F)c(F)cc8C7=C(C#N)C#N)sc6c5n(CC(CC)CCCC)c4c3n(CC(CC)CCCC)c21,14.34,-5.32,-3.53,-5.65,-4.09,,120.0,1:0.5,,conventional,,PEDOT:PSS,chloroform,
110447,10.1038/s41467-019-13292-1,CCc1ccc(-c2c3sc4cc(-c5cc(CC)c(-c6ccc(/C=C7/SC(=S)N(CC)C7=O)s6)s5)sc4c3c(-c3ccc(CC)s3)c3sc4cc(-c5cc(CC)c(-c6ccc(/C=C7/SC(=S)N(CC)C7=O)s6)s5)sc4c23)s1,CCCCCCCCC1(CCCCCCCC)c2cc3c(cc2-c2sc(/C=C4\C(=O)c5cc(Cl)c(Cl)cc5C4=C(C#N)C#N)cc21)C(CCCCCCCC)(CCCCCCCC)c1cc(/C=C2\C(=O)c4cc(Cl)c(Cl)cc4C2=C(C#N)C#N)sc1-3,9.64,-5.32,-3.53,-5.9,-4.04,,120.0,1:0.7,,conventional,,PEDOT:PSS,chloroform,
110449,10.1038/s41467-020-19853-z,CCCCCCC(CCCC)Cc1ccc(-c2c3cc(-c4ccc(-c5sc(-c6cccs6)c6c5C(=O)c5c(CC(CC)CCCC)sc(CC(CC)CCCC)c5C6=O)s4)sc3c(-c3ccc(CC(CCCC)CCCCCC)cc3)c3ccsc23)cc1,CCC1(CC)c2cc3c(cc2-c2sc4cc(/C=C5\C(=O)c6cscc6C5=C(C#N)C#N)sc4c21)C(CC)(CC)c1c-3sc2cc(/C=C3\C(=O)c4cscc4C3=C(C#N)C#N)sc12,13.7,-5.43,-3.37,,,,,,,inverted,ZnO,MoO3,,
110451,10.1038/s41467-021-24937-5,COC(=O)C(C)(C)c1cc(C)cc(-c2sc3c4sc5cc(/C=C6/C(=O)c7cc(F)cc(c7)C(=O)/C6=C\c6cc(C(C)(C)C(=O)OC)c(-c7cc(C)cc(C(C)(C)C(=O)OC)c7)s6)sc5c4c(C(C)(C)C(=O)OC)ccc2-3)c1,CCCCCCCCCCCc1c(/C=C2\C(=O)c3cc(Cl)c(Cl)cc3C2=C(C#N)C#N)sc2c1sc1c3c4nsnc4c4c5sc6c(CCCCCCCCCCC)c(/C=C7\C(=O)c8cc(Cl)c(Cl)cc8C7=C(C#N)C#N)sc6c5n(CC(CCCC)CCCCCC)c4c3n(CC(CCCC)CCCCCC)c21,17.21,-5.56,-3.65,-5.68,-4.1,,100.0,1:1.2,0.25%,conventional,PFN-Br,PEDOT:PSS,chloroform,DIO
110452,10.1038/s41467-021-24937-5,COC(=O)C(C)(C)c1cc(C)cc(-c2sc3c4sc5cc(/C=C6/C(=O)c7cc(F)cc(c7)C(=O)/C6=C\c6cc(C(C)(C)C(=O)OC)c(-c7cc(C)cc(C(C)(C)C(=O)OC)c7)s6)sc5c4c(C(C)(C)C(=O)OC)ccc2-3)c1,CCc1c(/C=C2\C(=O)c3cc4cc(F)c(F)cc4cc3C2=C(C#N)C#N)sc2c1sc1c3c4nsnc4c4c5sc6c(CC)c(/C=C7\C(=O)c8cc9cc(F)c(F)cc9cc8C7=C(C#N)C#N)sc6c5n(CC)c4c3n(CC)c21,16.76,-5.56,-3.65,-5.52,-4.08,,80.0,1:1,0.5%,conventional,PFN-Br,PEDOT:PSS,chloroform,CN
110454,10.1038/s41467-021-24937-5,COC(=O)C(C)(C)c1cc(C)cc(-c2sc3c4sc5cc(/C=C6/C(=O)c7cc(F)cc(c7)C(=O)/C6=C\c6cc(C(C)(C)C(=O)OC)c(-c7cc(C)cc(C(C)(C)C(=O)OC)c7)s6)sc5c4c(C(C)(C)C(=O)OC)ccc2-3)c1,CCc1c(/C=C2\C(=O)c3cc(Cl)c(Cl)cc3C2=C(C#N)C#N)sc2c1sc1c3c4nsnc4c4c5sc6c(CC)c(/C=C7\C(=O)c8cc9cc(F)c(F)cc9cc8C7=C(C#N)C#N)sc6c5n(CC)c4c3n(CC)c21,17.56,-5.56,-3.65,-5.63,-4.09,,80.0,1:1.2,0.25%,conventional,PFN-Br,PEDOT:PSS,chloroform,DIO
110455,10.1038/s41467-021-25394-w,COC(=O)C(C)(C)c1cc(C)cc(-c2sc3c4sc5cc(/C=C6/C(=O)c7cc(F)cc(c7)C(=O)/C6=C\c6cc(C(C)(C)C(=O)OC)c(-c7cc(C)cc(C(C)(C)C(=O)OC)c7)s6)sc5c4c(C(C)(C)C(=O)OC)ccc2-3)c1,CCc1cc(CC)c(-c2cc(-c3cc(-c4c(CC)cc(CC)cc4CC)c(-c4sc(/C=C5\C(=O)c6cc(F)c(F)cc6C5=C(C#N)C#N)cc4CC)s3)sc2-c2sc(/C=C3\C(=O)c4cc(F)c(F)cc4C3=C(C#N)C#N)cc2CC)c(CC)c1,15.2,-5.49,-3.64,-5.67,-3.96,,,,,conventional,PFN-Br,PEDOT:PSS,,
110456,10.1038/s41467-021-25394-w,COC(=O)C(C)(C)c1cc(C)cc(-c2sc3c4sc5cc(/C=C6/C(=O)c7cc(F)cc(c7)C(=O)/C6=C\c6cc(C(C)(C)C(=O)OC)c(-c7cc(C)cc(C(C)(C)C(=O)OC)c7)s6)sc5c4c(C(C)(C)C(=O)OC)ccc2-3)c1,CCc1cc(/C=C2\C(=O)c3cc(F)c(F)cc3C2=C(C#N)C#N)sc1-c1sc(-c2cc(-c3ccccc3)c(-c3sc(/C=C4\C(=O)c5cc(F)c(F)cc5C4=C(C#N)C#N)cc3CC)s2)cc1-c1ccccc1,1.57,-5.49,-3.64,-5.89,-3.92,,,,,conventional,PFN-Br,PEDOT:PSS,,
110457,10.1038/s41467-021-25394-w,COC(=O)C(C)(C)c1cc(C)cc(-c2sc3c4sc5cc(/C=C6/C(=O)c7cc(F)cc(c7)C(=O)/C6=C\c6cc(C(C)(C)C(=O)OC)c(-c7cc(C)cc(C(C)(C)C(=O)OC)c7)s6)sc5c4c(C(C)(C)C(=O)OC)ccc2-3)c1,CCc1cc(/C=C2\C(=O)c3cc(F)c(F)cc3C2=C(C#N)C#N)sc1-c1sc(-c2cc(-c3c(C)cc(C)cc3C)c(-c3sc(/C=C4\C(=O)c5cc(F)c(F)cc5C4=C(C#N)C#N)cc3CC)s2)cc1-c1c(C)cc(C)cc1C,10.4,-5.49,-3.64,-5.63,-3.98,,,,,conventional,PFN-Br,PEDOT:PSS,,
110458,10.1038/s41467-021-25394-w,CCCCCCCCC(CCCCCC)Cn1nc2c(-c3cccs3)c(F)c(F)c(-c3ccc(-c4cc5c(-c6cc(F)c(CC(CC)CCCC)s6)c6sccc6c(-c6cc(F)c(CC(CC)CCCC)s6)c5s4)s3)c2n1,CCc1cc(CC)c(-c2cc(-c3cc(-c4c(CC)cc(CC)cc4CC)c(-c4sc(/C=C5\C(=O)c6cc(F)c(F)cc6C5=C(C#N)C#N)cc4CC)s3)sc2-c2sc(/C=C3\C(=O)c4cc(F)c(F)cc4C3=C(C#N)C#N)cc2CC)c(CC)c1,10.4,-5.36,-3.42,-5.67,-3.96,,,,,conventional,PFN-Br,PEDOT:PSS,,
110459,10.1038/s41467-021-25394-w,CCCCC(CC)Cc1ccc(-c2c3cc(-c4ccc(-c5sc(-c6cccs6)c6c5C(=O)c5c(CC(CC)CCCC)sc(CC(CC)CCCC)c5C6=O)s4)sc3c(-c3ccc(CC(CC)CCCC)s3)c3ccsc23)s1,CCc1cc(CC)c(-c2cc(-c3cc(-c4c(CC)cc(CC)cc4CC)c(-c4sc(/C=C5\C(=O)c6cc(F)c(F)cc6C5=C(C#N)C#N)cc4CC)s3)sc2-c2sc(/C=C3\C(=O)c4cc(F)c(F)cc4C3=C(C#N)C#N)cc2CC)c(CC)c1,9.88,-5.33,-3.48,-5.67,-3.96,,,,,conventional,PFN-Br,PEDOT:PSS,,
110461,10.1038/s41467-021-25394-w,Cc1sc(-c2c3cc(-c4ccc(-c5sc(-c6cccs6)c6c5C(=O)c5c(C)sc(C)c5C6=O)s4)sc3c(-c3cc(Cl)c(C)s3)c3ccsc23)cc1Cl,CCc1cc(CC)c(-c2cc(-c3cc(-c4c(CC)cc(CC)cc4CC)c(-c4sc(/C=C5\C(=O)c6cc(F)c(F)cc6C5=C(C#N)C#N)cc4CC)s3)sc2-c2sc(/C=C3\C(=O)c4cc(F)c(F)cc4C3=C(C#N)C#N)cc2CC)c(CC)c1,14.0,,,-5.67,-3.96,,,,,conventional,PFN-Br,PEDOT:PSS,,
110462,10.1038/s41467-021-25394-w,CCOC(=O)c1ccsc1-c1cc2c(-c3cc(F)c(CC)s3)c3sc(-c4cc(C(=O)OCC)c(-c5cc6c(-c7cc(F)c(CC)s7)c7sc(-c8cc(C(=O)OCC)c(-c9cc%10c(-c%11cc(F)c(CC)s%11)c%11sccc%11c(-c%11cc(F)c(CC)s%11)c%10s9)s8)cc7c(-c7cc(F)c(CC)s7)c6s5)s4)cc3c(-c3cc(F)c(CC)s3)c2s1,CCc1cc(CC)c(-c2cc(-c3cc(-c4c(CC)cc(CC)cc4CC)c(-c4sc(/C=C5\C(=O)c6cc(F)c(F)cc6C5=C(C#N)C#N)cc4CC)s3)sc2-c2sc(/C=C3\C(=O)c4cc(F)c(F)cc4C3=C(C#N)C#N)cc2CC)c(CC)c1,11.8,-5.59,-3.67,-5.67,-3.96,,,,,conventional,PFN-Br,PEDOT:PSS,,
110463,10.1038/s41467-021-25638-9,CCCCC(CC)Cc1ccc(-c2c3cc(-c4ccc(-c5sc(-c6cccs6)c6c5C(=O)c5c(CC(CC)CCCC)sc(CC(CC)CCCC)c5C6=O)s4)sc3c(-c3ccc(CC(CC)CCCC)s3)c3ccsc23)s1,CCCCCCCCCCCCC(CCCCCCCCCC)Cn1c2c3sc(/C=C4\C(=O)c5ccccc5C4=C(C#N)C#N)c(CCCCCCCCCCC)c3sc2c2c3nsnc3c3c4sc5c(CCCCCCCCCCC)c(/C=C6\C(=O)c7cc(-c8ccc[se]8)ccc7C6=C(C#N)C#N)sc5c4n(CC(CCCCCCCCCC)CCCCCCCCCCCC)c3c21,13.83,-5.33,-3.48,-5.69,-3.88,,,1.5:1,1.5 vol%,conventional,,,chloroform,
110464,10.1038/s41467-021-25638-9,CCCCC(CC)Cc1ccc(-c2c3cc(-c4ccc(-c5sc(-c6cccs6)c6c5C(=O)c5c(CC(CC)CCCC)sc(CC(CC)CCCC)c5C6=O)s4)sc3c(-c3ccc(CC(CC)CCCC)s3)c3ccsc23)s1,CCCCCCCCCCCCC(CCCCCCCCCC)Cn1c2c3sc(/C=C4\C(=O)c5ccccc5C4=C(C#N)C#N)c(CCCCCCCC)c3sc2c2c3nn(CCCCCC)nc3c3c4sc5c(CCCCCCCC)c(/C=C6\C(=O)c7cc(-c8ccc[se]8)ccc7C6=C(C#N)C#N)sc5c4n(CC(CCCCCCCCCC)CCCCCCCCCCCC)c3c21,16.16,-5.33,-3.48,-5.63,-3.85,,,1.5:1,1.5 vol%,conventional,,,chloroform,
110466,10.1038/s41467-022-32964-z,COC(=O)C(C)(C)c1cc(C)cc(-c2sc3c4sc5cc(/C=C6/C(=O)c7cc(F)cc(c7)C(=O)/C6=C\c6cc(C(C)(C)C(=O)OC)c(-c7cc(C)cc(C(C)(C)C(=O)OC)c7)s6)sc5c4c(C(C)(C)C(=O)OC)ccc2-3)c1,CCCCCCCCCCCCC(CCCCCCCCCC)Cn1c2c3sc(/C=C4\C(=O)c5ccccc5C4=C(C#N)C#N)c(CC(CCCC)CCCCCC)c3sc2c2c3nsnc3c3c4sc5c(CC(CCCC)CCCCCC)c(/C=C6\C(=O)c7cc(-c8cccs8)ccc7C6=C(C#N)C#N)sc5c4n(CC(CCCCCCCCCC)CCCCCCCCCCCC)c3c21,16.09,-5.56,-3.65,-5.67,-3.76,,100.0,"1:1, w/w",1.5% v/v,conventional,PDINN,PEDOT:PSS,,
110467,10.1038/s41467-022-32964-z,COC(=O)C(C)(C)c1cc(C)cc(-c2sc3c4sc5cc(/C=C6/C(=O)c7cc(F)cc(c7)C(=O)/C6=C\c6cc(C(C)(C)C(=O)OC)c(-c7cc(C)cc(C(C)(C)C(=O)OC)c7)s6)sc5c4c(C(C)(C)C(=O)OC)ccc2-3)c1,CCCCCCCCCCCCC(CCCCCCCCCC)Cn1c2c3sc(/C=C4\C(=O)c5ccccc5C4=C(C#N)C#N)c(CC(CCCC)CCCCCC)c3sc2c2c3nsnc3c3c4sc5c(CC(CCCC)CCCCCC)c(/C=C6\C(=O)c7cc(-c8scc(F)c8F)ccc7C6=C(C#N)C#N)sc5c4n(CC(CCCCCCCCCC)CCCCCCCCCCCC)c3c21,17.24,-5.56,-3.65,-5.68,-3.78,,100.0,"1:1, w/w",1.5% v/v,conventional,PDINN,PEDOT:PSS,,
110470,10.1038/s41467-023-38673-5,COC(=O)C(C)(C)c1cc(C)cc(-c2sc3c4sc5cc(/C=C6/C(=O)c7cc(F)cc(c7)C(=O)/C6=C\c6cc(C(C)(C)C(=O)OC)c(-c7cc(C)cc(C(C)(C)C(=O)OC)c7)s6)sc5c4c(C(C)(C)C(=O)OC)ccc2-3)c1,CCCCCCCCCCCc1c(/C=C2\C(=O)c3cc(F)c(F)cc3C2=C(C#N)C#N)sc2c1sc1c3c4nsnc4c4c5sc6c(CCCCCCCCCCC)c(/C=C7\C(=O)c8cc(F)c(F)cc8C7=C(C#N)C#N)sc6c5n(CC(CC)CCCC)c4c3n(CC(CC)CCCC)c21,16.2,-5.56,-3.65,-5.65,-4.09,,100.0,1:1.2,,conventional,PDINN,PEDOT:PSS,chloroform,
110471,10.1038/s41566-019-0573-5,COC(=O)C(C)(C)c1cc(C)cc(-c2sc3c4sc5cc(/C=C6/C(=O)c7cc(F)cc(c7)C(=O)/C6=C\c6cc(C(C)(C)C(=O)OC)c(-c7cc(C)cc(C(C)(C)C(=O)OC)c7)s6)sc5c4c(C(C)(C)C(=O)OC)ccc2-3)c1,CCn1nc2c(n1)c1c3sc4cc(/C=C5\C(=O)c6cc(F)c(F)cc6C5=C(C#N)C#N)sc4c3n(CC)c1c1c2c2sc3cc(/C=C4\C(=O)c5cc(F)c(F)cc5C4=C(C#N)C#N)sc3c2n1CC,13.8,-5.56,-3.65,,,,,,,conventional,PDINO,PEDOT:PSS,,
110472,10.1038/s41566-019-0573-5,COC(=O)C(C)(C)c1cc(C)cc(-c2sc3c4sc5cc(/C=C6/C(=O)c7cc(F)cc(c7)C(=O)/C6=C\c6cc(C(C)(C)C(=O)OC)c(-c7cc(C)cc(C(C)(C)C(=O)OC)c7)s6)sc5c4c(C(C)(C)C(=O)OC)ccc2-3)c1,CCn1nc2c(n1)c1c3sc4cc(/C=C5\C(=O)c6cc(F)c(F)cc6C5=C(C#N)C#N)sc4c3n(CC)c1c1c2c2sc3cc(/C=C4\C(=O)c5cc(F)c(F)cc5C4=C(C#N)C#N)sc3c2n1CC,16.5,-5.56,-3.65,,,,130.0,,,conventional,PDINO,PEDOT:PSS,,
110473,10.1038/s41566-019-0573-5,COC(=O)C(C)(C)c1cc(C)cc(-c2sc3c4sc5cc(/C=C6/C(=O)c7cc(F)cc(c7)C(=O)/C6=C\c6cc(C(C)(C)C(=O)OC)c(-c7cc(C)cc(C(C)(C)C(=O)OC)c7)s6)sc5c4c(C(C)(C)C(=O)OC)ccc2-3)c1,CCn1nc2c(n1)c1c3sc4cc(/C=C5\C(=O)c6cc(F)c(F)cc6C5=C(C#N)C#N)sc4c3n(CC)c1c1c2c2sc3cc(/C=C4\C(=O)c5cc(F)c(F)cc5C4=C(C#N)C#N)sc3c2n1CC,16.54,-5.56,-3.65,,,,150.0,,,conventional,PDINO,PEDOT:PSS,,
110474,10.1038/s41566-019-0573-5,COC(=O)C(C)(C)c1cc(C)cc(-c2sc3c4sc5cc(/C=C6/C(=O)c7cc(F)cc(c7)C(=O)/C6=C\c6cc(C(C)(C)C(=O)OC)c(-c7cc(C)cc(C(C)(C)C(=O)OC)c7)s6)sc5c4c(C(C)(C)C(=O)OC)ccc2-3)c1,CCn1nc2c(n1)c1c3sc4cc(/C=C5\C(=O)c6cc(F)c(F)cc6C5=C(C#N)C#N)sc4c3n(CC)c1c1c2c2sc3cc(/C=C4\C(=O)c5cc(F)c(F)cc5C4=C(C#N)C#N)sc3c2n1CC,16.11,-5.56,-3.65,,,,150.0,,,conventional,PDINO,PEDOT:PSS,,
110475,10.1038/s41566-019-0573-5,COC(=O)C(C)(C)c1cc(C)cc(-c2sc3c4sc5cc(/C=C6/C(=O)c7cc(F)cc(c7)C(=O)/C6=C\c6cc(C(C)(C)C(=O)OC)c(-c7cc(C)cc(C(C)(C)C(=O)OC)c7)s6)sc5c4c(C(C)(C)C(=O)OC)ccc2-3)c1,CCn1nc2c(n1)c1c3sc4cc(/C=C5\C(=O)c6cc(F)c(F)cc6C5=C(C#N)C#N)sc4c3n(CC)c1c1c2c2sc3cc(/C=C4\C(=O)c5cc(F)c(F)cc5C4=C(C#N)C#N)sc3c2n1CC,15.89,-5.56,-3.65,,,,130.0,,,conventional,PDINO,PEDOT:PSS,,
110476,10.1038/s41566-019-0573-5,COC(=O)C(C)(C)c1cc(C)cc(-c2sc3c4sc5cc(/C=C6/C(=O)c7cc(F)cc(c7)C(=O)/C6=C\c6cc(C(C)(C)C(=O)OC)c(-c7cc(C)cc(C(C)(C)C(=O)OC)c7)s6)sc5c4c(C(C)(C)C(=O)OC)ccc2-3)c1,COC(=O)CCCC1(c2ccccc2)C23c4c5ccc6c7cc8c9c%10c(cc%11cc%12c%13c%14c(cc%15c%16ccc-5c2c%16c2c5c%16c%17c(c(c46)c7c9c%17c4c%10c%11c%13c4c%16c%14c%152)C513)C%12)C8,9.06,-5.56,-3.65,-5.9,-3.9,,,,,conventional,PDINO,PEDOT:PSS,,
110477,10.1038/s41598-021-03763-1,CCCCC(CC)Cc1sc(-c2c3cc(-c4ccc(-c5c(F)cc(-c6cccs6)c6nc(-c7ccc(N(c8ccc(OC)cc8)c8ccc(OC)cc8)cc7)c(-c7ccc(N(c8ccc(OC)cc8)c8ccc(OC)cc8)cc7)nc56)s4)sc3c(-c3cc(Cl)c(CC(CC)CCCC)s3)c3ccsc23)cc1Cl,CCCCCCCCCCCc1c(/C=C2\C(=O)c3cc(F)c(F)cc3C2=C(C#N)C#N)sc2c1sc1c3c4nsnc4c4c5sc6c(CCCCCCCCCCC)c(/C=C7\C(=O)c8cc(F)c(F)cc8C7=C(C#N)C#N)sc6c5n(CC(CC)CCCC)c4c3n(CC(CC)CCCC)c21,7.48,-5.06,-3.27,-5.65,-4.09,,,1:1.5,,inverted,SnO2,MoO3,chloroform,
110478,10.1038/s41598-021-03763-1,CCCCC(CC)Cc1sc(-c2c3cc(-c4ccc(-c5c(C#N)cc(-c6cccs6)c6nc(-c7ccc(N(c8ccc(OC)cc8)c8ccc(OC)cc8)cc7)c(-c7ccc(N(c8ccc(OC)cc8)c8ccc(OC)cc8)cc7)nc56)s4)sc3c(-c3cc(Cl)c(CC(CC)CCCC)s3)c3ccsc23)cc1Cl,CCCCCCCCCCCc1c(/C=C2\C(=O)c3cc(F)c(F)cc3C2=C(C#N)C#N)sc2c1sc1c3c4nsnc4c4c5sc6c(CCCCCCCCCCC)c(/C=C7\C(=O)c8cc(F)c(F)cc8C7=C(C#N)C#N)sc6c5n(CC(CC)CCCC)c4c3n(CC(CC)CCCC)c21,3.52,-5.14,-3.38,-5.65,-4.09,,,1:1.5,,inverted,SnO2,MoO3,chloroform,
110479,10.1039/c0cc03036h,CCCCCCCCC(CCCCCCCC)n1c2ccccc2c2ccc(-c3cc(CCCCCC)c(-c4nc5sc(-c6sccc6CCCCCC)nc5s4)s3)cc21,COC(=O)CCCC1(c2ccccc2)C23c4c5ccc6c7cc8c9c%10c(cc%11cc%12c%13c%14c(cc%15c%16ccc-5c2c%16c2c5c%16c%17c(c(c46)c7c9c%17c4c%10c%11c%13c4c%16c%14c%152)C513)C%12)C8,4.88,-5.31,-3.24,-5.9,-3.9,,,,,conventional,LiF,PEDOT:PSS,,
110480,10.1039/c0cc03036h,CCCCCCCCC(CCCCCCCC)n1c2ccccc2c2ccc(-c3ccc(-c4ccc(-c5cccs5)c5nsnc45)s3)cc21,COC(=O)CCCC1(c2ccccc2)C23c4c5ccc6c7cc8c9c%10c(cc%11cc%12c%13c%14c(cc%15c%16ccc-5c2c%16c2c5c%16c%17c(c(c46)c7c9c%17c4c%10c%11c%13c4c%16c%14c%152)C513)C%12)C8,3.34,-5.5,-3.6,-5.9,-3.9,60.0,,1:3,,conventional,LiF,PEDOT:PSS,,
110481,10.1039/c0jm01160f,CCCCCCc1ccsc1,CCCCC(=O)OCC1(c2ccccc2)c2cccc3cccc4cccc5cccc6cccc1c6c-5c-4c-3c2,3.1,-5.01,-3.12,-6.1,-3.7,,,1:1,,,,,,
110485,10.1039/c0jm03927f,CCCCCCCCN1C(=O)c2csc(-c3cc4c(s3)-c3sccc3C4(CC(CC)CCCC)CC(CC)CCCC)c2C1=O,COC(=O)CCCC1(c2ccccc2)C23c4c5ccc6c7cc8c9c%10c(cc%11cc%12c%13c%14c(cc%15c%16ccc-5c2c%16c2c5c%16c%17c(c(c46)c7c9c%17c4c%10c%11c%13c4c%16c%14c%152)C513)C%12)C8,3.74,-5.43,-3.76,-5.9,-3.9,90.0,,1:2,,conventional,,,o-DCB,
110486,10.1039/c0jm03927f,CCCCCCCCN1C(=O)c2csc(-c3cc4c(s3)-c3sccc3C4(CC(CC)CCCC)CC(CC)CCCC)c2C1=O,COC(=O)CCCC1(c2ccccc2)C23c4c5ccc6c7cc8c9c%10c(cc%11cc%12c%13c%14c(cc%15c%16ccc-5c2c%16c2c5c%16c%17c(c(c46)c7c9c%17c4c%10c%11c%13c4c%16c%14c%152)C513)C%12)C8,3.45,-5.43,-3.76,-5.9,-3.9,90.0,,1:2,2 vol%,conventional,,,o-DCB,CN
110487,10.1039/c0jm03927f,CCCCCCCCN1C(=O)c2csc(-c3cc4c(s3)-c3sccc3[Si]4(CC(CC)CCCC)CC(CC)CCCC)c2C1=O,COC(=O)CCCC1(c2ccccc2)C23c4c5ccc6c7cc8c9c%10c(cc%11cc%12c%13c%14c(cc%15c%16ccc-5c2c%16c2c5c%16c%17c(c(c46)c7c9c%17c4c%10c%11c%13c4c%16c%14c%152)C513)C%12)C8,1.18,-5.44,-3.74,-5.9,-3.9,90.0,,1:2,,conventional,,,o-DCB,
110488,10.1039/c0jm03927f,CCCCCCCCN1C(=O)c2csc(-c3cc4c(s3)-c3sccc3[Si]4(CC(CC)CCCC)CC(CC)CCCC)c2C1=O,COC(=O)CCCC1(c2ccccc2)C23c4c5ccc6c7cc8c9c%10c(cc%11cc%12c%13c%14c(cc%15c%16ccc-5c2c%16c2c5c%16c%17c(c(c46)c7c9c%17c4c%10c%11c%13c4c%16c%14c%152)C513)C%12)C8,2.13,-5.44,-3.74,-5.9,-3.9,90.0,,1:2,2 vol%,conventional,,,o-DCB,CN
110489,10.1039/c0jm03927f,CCCCCCCCN1C(=O)c2csc(-c3cc4c(s3)c3sccc3n4C(CC(CC)CCCC)CC(CC)CCCC)c2C1=O,COC(=O)CCCC1(c2ccccc2)C23c4c5ccc6c7cc8c9c%10c(cc%11cc%12c%13c%14c(cc%15c%16ccc-5c2c%16c2c5c%16c%17c(c(c46)c7c9c%17c4c%10c%11c%13c4c%16c%14c%152)C513)C%12)C8,0.91,-5.16,-3.57,-5.9,-3.9,90.0,,1:2,,conventional,,,o-DCB,
110490,10.1039/c0jm03927f,CCCCCCCCN1C(=O)c2csc(-c3cc4c(s3)c3sccc3n4C(CC(CC)CCCC)CC(CC)CCCC)c2C1=O,COC(=O)CCCC1(c2ccccc2)C23c4c5ccc6c7cc8c9c%10c(cc%11cc%12c%13c%14c(cc%15c%16ccc-5c2c%16c2c5c%16c%17c(c(c46)c7c9c%17c4c%10c%11c%13c4c%16c%14c%152)C513)C%12)C8,1.69,-5.16,-3.57,-5.9,-3.9,90.0,,1:2,2 vol%,conventional,,,o-DCB,CN
110491,10.1039/c0jm04166a,CCCCCCCCc1cc(-c2c(-c3cccs3)sc3c(-c4cc(CCCCCCCC)c(CCCCCCCC)s4)c(-c4ccc(-c5cccc6nsnc56)s4)sc23)sc1CCCCCCCC,COC(=O)CCCC1(c2ccccc2)C23c4c5ccc6c7cc8c9c%10c(cc%11cc%12c%13c%14c(cc%15c%16ccc-5c2c%16c2c5c%16c%17c(c(c46)c7c9c%17c4c%10c%11c%13c4c%16c%14c%152)C513)C%12)C8,1.88,-5.34,-3.53,-5.9,-3.9,,,1:2,2.5%,,,,o-DCB,DIO
