Repository: JiYiqaq/PCE-KA-GNN

# Data directory

- `raw/Active_Database.csv` is the immutable source dataset bundled under CC BY 4.0. Do not overwrite it with processed data.
- `processed/` is created and populated by the training pipeline. Generated `.pt` and `.pth` caches are intentionally ignored by Git because they can exceed GitHub's normal single-file limit.

See `../DATA_LICENSE.md` for provenance, license and checksum information.

File: data/processed/device_records.csv (part 234 of 250)
record_id,doi,donor_smiles,acceptor_smiles,pce,homo_d,lumo_d,homo_a,lumo_a,active_layer_thickness,annealing_temp,d_a_ratio,additive_ratio,device_type,etl_canonical,htl_canonical,solvent_canonical,additive_canonical
110493,10.1039/c1cc10928f,CCCCCCCCc1cc(-c2c(-c3cccs3)sc3c(-c4cc(CCCCCCCC)c(CCCCCCCC)s4)c(-c4ccc(-c5cccc6nsnc56)s4)sc23)sc1CCCCCCCC,COC(=O)CCCC1(c2ccccc2)C23c4c5ccc6c7cc8c9c%10c(cc%11cc%12c%13c%14c(cc%15c%16ccc-5c2c%16c2c5c%16c%17c(c(c46)c7c9c%17c4c%10c%11c%13c4c%16c%14c%152)C513)C%12)C8,4.0,-5.34,-3.53,-5.9,-3.9,,,1:1,,,,,,
110494,10.1039/c1cc10928f,CCCCCCCCc1cc(-c2c(-c3cccs3)sc3c(-c4cc(CCCCCCCC)c(CCCCCCCC)s4)c(-c4ccc(-c5cccc6nsnc56)s4)sc23)sc1CCCCCCCC,COC(=O)CCCC1(c2ccccc2)C23c4c5ccc6c7cc8c9c%10c(cc%11cc%12c%13c%14c(cc%15c%16ccc-5c2c%16c2c5c%16c%17c(c(c46)c7c9c%17c4c%10c%11c%13c4c%16c%14c%152)C513)C%12)C8,2.8,-5.34,-3.53,-5.9,-3.9,,,1:2,,,,,,
110495,10.1039/c1cc10928f,CCCCCCCCc1cc(-c2c(-c3cccs3)sc3c(-c4cc(CCCCCCCC)c(CCCCCCCC)s4)c(-c4ccc(-c5cccc6nsnc56)s4)sc23)sc1CCCCCCCC,COC(=O)CCCC1(c2ccccc2)C23c4c5ccc6c7cc8c9c%10c(cc%11cc%12c%13c%14c(cc%15c%16ccc-5c2c%16c2c5c%16c%17c(c(c46)c7c9c%17c4c%10c%11c%13c4c%16c%14c%152)C513)C%12)C8,4.1,-5.34,-3.53,-5.9,-3.9,,,1:1,1.5% v/v,,,,,DIO
110496,10.1039/c1cc10928f,CCCCCCCCc1cc(-c2c(-c3cccs3)sc3c(-c4cc(CCCCCCCC)c(CCCCCCCC)s4)c(-c4ccc(-c5cccc6nsnc56)s4)sc23)sc1CCCCCCCC,COC(=O)CCCC1(c2ccccc2)C23c4c5ccc6c7cc8c9c%10c(cc%11cc%12c%13c%14c(cc%15c%16ccc-5c2c%16c2c5c%16c%17c(c(c46)c7c9c%17c4c%10c%11c%13c4c%16c%14c%152)C513)C%12)C8,4.4,-5.34,-3.53,-5.9,-3.9,,,1:1,3% v/v,,,,,CN
110499,10.1039/c1cc11053e,CCCCCCCCC(CCCCCC)CN1C(=O)/C(=C2/C(=O)N(CC(CCCCCC)CCCCCCCC)c3cc(-c4cccs4)ccc32)c2ccccc21,COC(=O)CCCC1(c2ccccc2)C23c4c5ccc6c7cc8c9c%10c(cc%11cc%12c%13c%14c(cc%15c%16ccc-5c2c%16c2c5c%16c%17c(c(c46)c7c9c%17c4c%10c%11c%13c4c%16c%14c%152)C513)C%12)C8,1.1,-5.92,-3.85,-5.9,-3.9,85.0,,1:1,,,,,o-DCB,
110500,10.1039/c1cc11053e,CCCCCCCCC(CCCCCC)CN1C(=O)/C(=C2/C(=O)N(CC(CCCCCC)CCCCCCCC)c3cc(-c4cccs4)ccc32)c2ccccc21,COC(=O)CCCC1(c2ccccc2)C23c4c5ccc6c7cc8c9c%10c(cc%11cc%12c%13c%14c(cc%15c%16ccc-5c2c%16c2c5c%16c%17c(c(c46)c7c9c%17c4c%10c%11c%13c4c%16c%14c%152)C513)C%12)C8,1.7,-5.92,-3.85,-5.9,-3.9,75.0,,1:2,,,,,o-DCB,
110501,10.1039/c1cc11053e,CCCCCCCCC(CCCCCC)CN1C(=O)/C(=C2/C(=O)N(CC(CCCCCC)CCCCCCCC)c3cc(-c4cccs4)ccc32)c2ccccc21,COC(=O)CCCC1(c2ccccc2)C23c4c5ccc6c7cc8c9c%10c(cc%11cc%12c%13c%14c(cc%15c%16ccc-5c2c%16c2c5c%16c%17c(c(c46)c7c9c%17c4c%10c%11c%13c4c%16c%14c%152)C513)C%12)C8,1.5,-5.92,-3.85,-5.9,-3.9,75.0,,1:3,,,,,o-DCB,
110502,10.1039/c1cc11053e,CCCCCCCCC(CCCCCC)CN1C(=O)/C(=C2/C(=O)N(CC(CCCCCC)CCCCCCCC)c3cc(-c4cccs4)ccc32)c2ccccc21,COC(=O)CCCC1(c2ccccc2)C23c4c5ccc6c7cc8c9c%10c(cc%11cc%12c%13c%14c(cc%15c%16ccc-5c2c%16c2c5c%16c%17c(c(c46)c7c9c%17c4c%10c%11c%13c4c%16c%14c%152)C513)C%12)C8,3.0,-5.92,-3.85,-5.9,-3.9,85.0,,1:2,2.5% (wt.),,,,o-DCB,DIO
110503,10.1039/c1cc13477a,CCCCCCc1csc(-c2nc3sc(-c4cc(CCCCCC)c(-c5cc6c(s5)-c5sccc5[Si]6(CC(CC)CCCC)CC(CC)CCCC)s4)nc3s2)c1,CCCCC(=O)OCC1(c2ccccc2)C2=CC=Cc3cccc4cccc5ccc6ccccc7cccc1c7c6c5c-4c3C2,4.83,-5.04,-3.41,-6.1,-3.9,,,1:0.8,,,,,,
110504,10.1039/c1cc13477a,CCCCCCc1csc(-c2nc3sc(-c4cc(CCCCCC)c(-c5cc6c(s5)-c5sccc5[Si]6(CC(CC)CCCC)CC(CC)CCCC)s4)nc3s2)c1,CCCCC(=O)OCC1(c2ccccc2)C2=CC=Cc3cccc4cccc5ccc6ccccc7cccc1c7c6c5c-4c3C2,5.24,-5.04,-3.41,-6.1,-3.9,,,1:1,,,,,,
110505,10.1039/c1cc13477a,CCCCCCc1csc(-c2nc3sc(-c4cc(CCCCCC)c(-c5cc6c(s5)-c5sccc5[Si]6(CC(CC)CCCC)CC(CC)CCCC)s4)nc3s2)c1,CCCCC(=O)OCC1(c2ccccc2)C2=CC=Cc3cccc4cccc5ccc6ccccc7cccc1c7c6c5c-4c3C2,5.88,-5.04,-3.41,-6.1,-3.9,,,1:1.3,,,,,,
110506,10.1039/c1cc13477a,CCCCCCc1csc(-c2nc3sc(-c4cc(CCCCCC)c(-c5cc6c(s5)-c5sccc5[Si]6(CC(CC)CCCC)CC(CC)CCCC)s4)nc3s2)c1,CCCCC(=O)OCC1(c2ccccc2)C2=CC=Cc3cccc4cccc5ccc6ccccc7cccc1c7c6c5c-4c3C2,4.75,-5.04,-3.41,-6.1,-3.9,,,1:2,,,,,,
110507,10.1039/c1cc14132e,CCCCCCc1ccc2c(c1)C(=O)c1csc(-c3cc4c(s3)-c3sccc3[Si]4(CC(CC)CCCC)CC(CC)CCCC)c1C2=O,CCCCC(=O)OCC1(c2ccccc2)C2=CC=Cc3cccc4cccc5ccc6ccccc7cccc1c7c6c5c-4c3C2,5.13,-5.42,-3.46,-6.1,-3.9,,,1:1,,,,,,
110508,10.1039/c1cc14132e,CCCCCCc1ccc2c(c1)C(=O)c1csc(-c3cc4c(s3)-c3sccc3[Si]4(CC(CC)CCCC)CC(CC)CCCC)c1C2=O,CCCCC(=O)OCC1(c2ccccc2)C2=CC=Cc3cccc4cccc5ccc6ccccc7cccc1c7c6c5c-4c3C2,5.21,-5.42,-3.46,-6.1,-3.9,,,1:2,,,,,,
110509,10.1039/c1cc14132e,CCCCCCc1ccc2c(c1)C(=O)c1csc(-c3cc4c(s3)-c3sccc3[Si]4(CC(CC)CCCC)CC(CC)CCCC)c1C2=O,CCCCC(=O)OCC1(c2ccccc2)C2=CC=Cc3cccc4cccc5ccc6ccccc7cccc1c7c6c5c-4c3C2,3.31,-5.42,-3.46,-6.1,-3.9,,,1:3,,,,,,
110510,10.1039/c1jm10148j,CCCCCCc1ccsc1,CCCCC(=O)OCC1(c2ccccc2)c2cccc3cccc4cccc5cccc6cccc1c6c-5c-4c-3c2,1.45,-5.01,-3.12,-6.1,-3.7,90.0,,"1 : 1, w/w",,,,,,
110511,10.1039/c1jm10148j,CCCCCCc1ccsc1,CCCCC(=O)OCC1(c2ccccc2)c2cccc3cccc4cccc5cccc6cccc1c6c-5c-4c-3c2,2.79,-5.01,-3.12,-6.1,-3.7,90.0,130.0,"1 : 1, w/w",,,,,,
110512,10.1039/c1jm10148j,CCCCCCc1ccsc1,CCCCC(=O)OCC1(c2ccccc2)c2cccc3cccc4cccc5cccc6cccc1c6c-5c-4c-3c2,3.23,-5.01,-3.12,-6.1,-3.7,90.0,,"1 : 1, w/w",,,,,,
110513,10.1039/c1jm10593k,CCCCCCCCCCCCc1ccsc1/C=C/c1sccc1CCCCCCCCCCCC,CCCCC(=O)OCC1(c2ccccc2)C2=CC=Cc3cccc4cccc5ccc6ccccc7cccc1c7c6c5c-4c3C2,0.53,-5.3,-3.53,-6.1,-3.9,,,1:2,,,,,,
110514,10.1039/c1jm10593k,CCCCCCCCCCCCc1ccsc1/C=C/c1sc(-c2cccc3nsnc23)cc1CCCCCCCCCCCC,CCCCC(=O)OCC1(c2ccccc2)C2=CC=Cc3cccc4cccc5ccc6ccccc7cccc1c7c6c5c-4c3C2,1.07,-4.89,-3.52,-6.1,-3.9,,,1:2,,,,,,
110515,10.1039/c1jm10593k,CCCCCCCCCCCCc1ccsc1/C=C/c1sc(-c2ccc(-c3ccc(-c4cccs4)c4nsnc34)s2)cc1CCCCCCCCCCCC,CCCCC(=O)OCC1(c2ccccc2)C2=CC=Cc3cccc4cccc5ccc6ccccc7cccc1c7c6c5c-4c3C2,1.04,-4.95,-3.38,-6.1,-3.9,,,1:2,,,,,,
110516,10.1039/c1jm10877h,CCCCCCCCc1csc(-c2ccc(-c3cc(CCCCCCCC)c(-c4ccc5c(c4)C(C(CCCCCCCC)CCCCCCCC)c4ccccc4-5)s3)c3nc(-c4ccccc4)c(-c4ccccc4)nc23)c1,COC(=O)CCCC1(c2ccccc2)C23c4c5ccc6c7cc8c9c%10c(cc%11cc%12c%13c%14c(cc%15c%16ccc-5c2c%16c2c5c%16c%17c(c(c46)c7c9c%17c4c%10c%11c%13c4c%16c%14c%152)C513)C%12)C8,1.57,-5.28,-3.33,-5.9,-3.9,,,1:3 w/w,,,,,,
110517,10.1039/c1jm10877h,CCCCCCCCc1csc(-c2ccc(-c3cc(CCCCCCCC)c(-c4ccc5c(c4)C(C(CCCCCCCC)CCCCCCCC)c4ccccc4-5)s3)c3nc4c5ccccc5c5ccccc5c4nc23)c1,COC(=O)CCCC1(c2ccccc2)C23c4c5ccc6c7cc8c9c%10c(cc%11cc%12c%13c%14c(cc%15c%16ccc-5c2c%16c2c5c%16c%17c(c(c46)c7c9c%17c4c%10c%11c%13c4c%16c%14c%152)C513)C%12)C8,2.61,-5.29,-3.43,-5.9,-3.9,85.0,,1:3 w/w,,,,,,
110518,10.1039/c1jm10877h,CCCCCCCCc1csc(-c2ccc(-c3cc(CCCCCCCC)c(-c4ccc5c(c4)C(C(CCCCCCCC)CCCCCCCC)c4ccccc4-5)s3)c3nc(-c4ccccc4)c(-c4ccccc4)nc23)c1,COC(=O)CCCC1(c2ccccc2)C23c4c5ccc6c7cc8c9c%10c(cc%11cc%12c%13c%14c(cc%15c%16ccc-5c2c%16c2c5c%16c%17c(c(c46)c7c9c%17c4c%10c%11c%13c4c%16c%14c%152)C513)C%12)C8,1.85,-5.25,-3.3,-5.9,-3.9,85.0,,1:3 w/w,,,,,,
110519,10.1039/c1jm10877h,CCCCCCCCc1csc(-c2ccc(-c3cc(CCCCCCCC)c(-c4ccc5c(c4)C(C(CCCCCCCC)CCCCCCCC)c4ccccc4-5)s3)c3nc4c5ccccc5c5ccccc5c4nc23)c1,COC(=O)CCCC1(c2ccccc2)C23c4c5ccc6c7cc8c9c%10c(cc%11cc%12c%13c%14c(cc%15c%16ccc-5c2c%16c2c5c%16c%17c(c(c46)c7c9c%17c4c%10c%11c%13c4c%16c%14c%152)C513)C%12)C8,3.8,-5.24,-3.42,-5.9,-3.9,85.0,,1:3 w/w,,,,,,
110520,10.1039/c1jm12145f,CCCCCCCCC1(CCCCCCCC)c2ccccc2-c2cc(-c3ccc(-c4ccc(-c5ccc[se]5)c5nc(-c6ccc(OCCCCCC)cc6)c(-c6ccc(OCCCCCC)cc6)nc45)[se]3)ccc21,COC(=O)CCCC1(c2ccccc2)C23c4c5c6c7c8c9c(c%10c%11c2c2c%12c4c4c%13c5c5c7c7c8c8c%14c9c%10c9c%10c%11c2c2c%11c%12c4c4c%12c%13c5c5c7c7c8c8c%14c9c9c%10c2c2c%11c4c4c%12c5c7c5c8c9c2c45)C613,2.0,-5.43,-3.55,-6.1,-3.7,,,1:3,,,,,,
110521,10.1039/c1jm12145f,CCCCCCCCC1(CCCCCCCC)c2ccccc2-c2cc(-c3ccc(-c4ccc(-c5ccc[se]5)c5nc(-c6ccc(OCCCCCC)cc6)c(-c6ccc(OCCCCCC)cc6)nc45)[se]3)ccc21,COC(=O)CCCC1(c2ccccc2)C23c4c5c6c7c8c9c(c%10c%11c2c2c%12c4c4c%13c5c5c7c7c8c8c%14c9c%10c9c%10c%11c2c2c%11c%12c4c4c%12c%13c5c5c7c7c8c8c%14c9c9c%10c2c2c%11c4c4c%12c5c7c5c8c9c2c45)C613,2.4,-5.43,-3.55,-6.1,-3.7,,,1:4,,,,,,
110522,10.1039/c1jm12145f,CCCCCCCCC1(CCCCCCCC)c2ccccc2-c2cc(-c3ccc(-c4ccc(-c5ccc[se]5)c5nc(-c6ccc(OCCCCCC)cc6)c(-c6ccc(OCCCCCC)cc6)nc45)[se]3)ccc21,COC(=O)CCCC1(c2ccccc2)C23c4c5ccc6c7cc8c9c%10c(cc%11cc%12c%13c%14c(cc%15c%16ccc-5c2c%16c2c5c%16c%17c(c(c46)c7c9c%17c4c%10c%11c%13c4c%16c%14c%152)C513)C%12)C8,3.1,-5.43,-3.55,-5.9,-3.9,,120.0,1:3,,,,,,
110523,10.1039/c1jm12145f,CCCCCCCCC1(CCCCCCCC)c2ccccc2-c2cc(-c3ccc(-c4ccc(-c5ccc[se]5)c5nc(-c6ccc(OCCCCCC)cc6)c(-c6ccc(OCCCCCC)cc6)nc45)[se]3)ccc21,COC(=O)CCCC1(c2ccccc2)C23c4c5ccc6c7cc8c9c%10c(cc%11cc%12c%13c%14c(cc%15c%16ccc-5c2c%16c2c5c%16c%17c(c(c46)c7c9c%17c4c%10c%11c%13c4c%16c%14c%152)C513)C%12)C8,3.3,-5.43,-3.55,-5.9,-3.9,70.0,120.0,1:4,,,,,,
110524,10.1039/c1jm12145f,CCCCCCCCC(CCCCCCCC)=C1c2ccccc2-c2cc(-c3ccc(-c4ccc(-c5ccc[se]5)c5nc(-c6ccc(OCCCCCC)cc6)c(-c6ccc(OCCCCCC)cc6)nc45)[se]3)ccc21,COC(=O)CCCC1(c2ccccc2)C23c4c5c6c7c8c9c(c%10c%11c2c2c%12c4c4c%13c5c5c7c7c8c8c%14c9c%10c9c%10c%11c2c2c%11c%12c4c4c%12c%13c5c5c7c7c8c8c%14c9c9c%10c2c2c%11c4c4c%12c5c7c5c8c9c2c45)C613,1.1,-5.28,-3.48,-6.1,-3.7,,,1:4,,,,,,
110525,10.1039/c1jm12145f,CCCCCCCCC(CCCCCCCC)=C1c2ccccc2-c2cc(-c3ccc(-c4ccc(-c5ccc[se]5)c5nc(-c6ccc(OCCCCCC)cc6)c(-c6ccc(OCCCCCC)cc6)nc45)[se]3)ccc21,COC(=O)CCCC1(c2ccccc2)C23c4c5ccc6c7cc8c9c%10c(cc%11cc%12c%13c%14c(cc%15c%16ccc-5c2c%16c2c5c%16c%17c(c(c46)c7c9c%17c4c%10c%11c%13c4c%16c%14c%152)C513)C%12)C8,1.2,-5.28,-3.48,-5.9,-3.9,,,1:4,,,,,,
110526,10.1039/c1jm12145f,CCCCCCCCC(CCCCCCCC)n1c2ccccc2c2cc(-c3ccc(-c4ccc(-c5ccc[se]5)c5nc(-c6ccc(OCCCCCC)cc6)c(-c6ccc(OCCCCCC)cc6)nc45)[se]3)ccc21,COC(=O)CCCC1(c2ccccc2)C23c4c5c6c7c8c9c(c%10c%11c2c2c%12c4c4c%13c5c5c7c7c8c8c%14c9c%10c9c%10c%11c2c2c%11c%12c4c4c%12c%13c5c5c7c7c8c8c%14c9c9c%10c2c2c%11c4c4c%12c5c7c5c8c9c2c45)C613,1.8,-5.38,-3.54,-6.1,-3.7,,,1:3,,,,,,
110527,10.1039/c1jm12145f,CCCCCCCCC(CCCCCCCC)n1c2ccccc2c2cc(-c3ccc(-c4ccc(-c5ccc[se]5)c5nc(-c6ccc(OCCCCCC)cc6)c(-c6ccc(OCCCCCC)cc6)nc45)[se]3)ccc21,COC(=O)CCCC1(c2ccccc2)C23c4c5c6c7c8c9c(c%10c%11c2c2c%12c4c4c%13c5c5c7c7c8c8c%14c9c%10c9c%10c%11c2c2c%11c%12c4c4c%12c%13c5c5c7c7c8c8c%14c9c9c%10c2c2c%11c4c4c%12c5c7c5c8c9c2c45)C613,1.8,-5.38,-3.54,-6.1,-3.7,,,1:4,,,,,,
110528,10.1039/c1jm12145f,CCCCCCCCC(CCCCCCCC)n1c2ccccc2c2cc(-c3ccc(-c4ccc(-c5ccc[se]5)c5nc(-c6ccc(OCCCCCC)cc6)c(-c6ccc(OCCCCCC)cc6)nc45)[se]3)ccc21,COC(=O)CCCC1(c2ccccc2)C23c4c5ccc6c7cc8c9c%10c(cc%11cc%12c%13c%14c(cc%15c%16ccc-5c2c%16c2c5c%16c%17c(c(c46)c7c9c%17c4c%10c%11c%13c4c%16c%14c%152)C513)C%12)C8,2.7,-5.38,-3.54,-5.9,-3.9,,,1:3,,,,,,
110529,10.1039/c1jm12145f,CCCCCCCCC(CCCCCCCC)n1c2ccccc2c2cc(-c3ccc(-c4ccc(-c5ccc[se]5)c5nc(-c6ccc(OCCCCCC)cc6)c(-c6ccc(OCCCCCC)cc6)nc45)[se]3)ccc21,COC(=O)CCCC1(c2ccccc2)C23c4c5ccc6c7cc8c9c%10c(cc%11cc%12c%13c%14c(cc%15c%16ccc-5c2c%16c2c5c%16c%17c(c(c46)c7c9c%17c4c%10c%11c%13c4c%16c%14c%152)C513)C%12)C8,2.9,-5.38,-3.54,-5.9,-3.9,,,1:4,,,,,,
110530,10.1039/c1jm13393d,CCCCCCCCc1cc(-c2c(-c3cccs3)sc3c(-c4cc(CCCCCCCC)c(CCCCCCCC)s4)c(-c4ccc(-c5cccc6nsnc56)s4)sc23)sc1CCCCCCCC,c12c3c4c5c1c1c6c7c2c2c8c3c3c9c4c4c%10c5c5c1c1c6c6c%11c7c2c2c7c8c3c3c8c9c4c4c9c%10c5c5c1c1c6c6c%11c2c2c7c3c3c8c4c4c9c5c1c1c6c2c3c41,1.64,-5.34,-3.53,,,55.0,,1:2,,,,,chloroform:o-DCB,
110531,10.1039/c1jm13393d,CCCCCCCCc1cc(-c2c(-c3cccs3)sc3c(-c4cc(CCCCCCCC)c(CCCCCCCC)s4)c(-c4ccc(-c5cccc6nsnc56)s4)sc23)sc1CCCCCCCC,c12c3c4c5c1c1c6c7c2c2c8c3c3c9c4c4c%10c5c5c1c1c6c6c%11c%12c%13c%14c%15c%16c%17c%14c%14c%18c%13c%11c1c1c5c%10c5c(c%14c%10c%17c%11c%13c%16c%14c%16c%15c%12c%12c%16c(c2c7c%126)c2c8c3c(c%13c%142)c2c9c4c5c%10c%112)c%181,2.18,-5.34,-3.53,,,45.0,,1:2,,,,,chloroform:o-DCB,
110532,10.1039/c1jm13393d,CCCCCCCCc1cc(-c2c(-c3cccs3)sc3c(-c4cc(CCCCCCCC)c(CCCCCCCC)s4)c(-c4ccc(-c5cccc6nsnc56)s4)sc23)sc1CCCCCCCC,c12c3c4c5c1c1c6c7c2c2c8c3c3c9c4c4c%10c5c5c1c1c6c6c%11c%12c%13c%14c%15c%16c%17c%14c%14c%18c%13c%11c1c1c5c%10c5c(c%14c%10c%17c%11c%13c%16c%14c%16c%15c%12c%12c%16c(c2c7c%126)c2c8c3c(c%13c%142)c2c9c4c5c%10c%112)c%181,2.12,-5.34,-3.53,,,55.0,,1:2,,,,,chloroform:o-DCB,
110533,10.1039/c1py00119a,CCCCCCCCOC(=O)/C(C#N)=C\c1ccc(/C=C/c2csc(-c3ccc4c5ccccc5n(C(CCCCCCCC)CCCCCCCC)c4c3)c2)s1,CCCCC(=O)OCC1(c2ccccc2)c2cccc3cccc4cccc5cccc6cccc1c6c-5c-4c-3c2,0.56,-5.57,-3.39,-6.1,-3.7,42.0,,1:1,,,,,,
110534,10.1039/c1py00119a,CCCCCCCCOC(=O)/C(C#N)=C\c1ccc(/C=C/c2csc(-c3ccc4c5ccccc5n(C(CCCCCCCC)CCCCCCCC)c4c3)c2)s1,CCCCC(=O)OCC1(c2ccccc2)c2cccc3cccc4cccc5cccc6cccc1c6c-5c-4c-3c2,0.89,-5.57,-3.39,-6.1,-3.7,62.0,,1:2,,,,,,
110535,10.1039/c1py00119a,CCCCCCCCOC(=O)/C(C#N)=C\c1ccc(/C=C/c2csc(-c3ccc4c5ccccc5n(C(CCCCCCCC)CCCCCCCC)c4c3)c2)s1,CCCCC(=O)OCC1(c2ccccc2)c2cccc3cccc4cccc5cccc6cccc1c6c-5c-4c-3c2,1.02,-5.57,-3.39,-6.1,-3.7,45.0,,1:3,,,,,,
110536,10.1039/c1py00119a,CCCCCCCCOC(=O)/C(C#N)=C\c1ccc(/C=C/c2csc(-c3ccc4c5ccccc5n(C(CCCCCCCC)CCCCCCCC)c4c3)c2)s1,CCCCC(=O)OCC1(c2ccccc2)c2cccc3cccc4cccc5cccc6cccc1c6c-5c-4c-3c2,0.92,-5.57,-3.39,-6.1,-3.7,93.0,,1:4,,,,,,
110537,10.1039/c1py00119a,CCCCCCCCC(CCCCCCCC)n1c2ccccc2c2ccc(-c3cc(/C=C/c4ccc(C=C(C#N)C#N)s4)cs3)cc21,CCCCC(=O)OCC1(c2ccccc2)c2cccc3cccc4cccc5cccc6cccc1c6c-5c-4c-3c2,0.93,-5.6,-3.55,-6.1,-3.7,60.0,,1:1,,,,,,
110538,10.1039/c1py00119a,CCCCCCCCC(CCCCCCCC)n1c2ccccc2c2ccc(-c3cc(/C=C/c4ccc(C=C(C#N)C#N)s4)cs3)cc21,CCCCC(=O)OCC1(c2ccccc2)c2cccc3cccc4cccc5cccc6cccc1c6c-5c-4c-3c2,1.15,-5.6,-3.55,-6.1,-3.7,63.0,,1:2,,,,,,
110539,10.1039/c1py00119a,CCCCCCCCC(CCCCCCCC)n1c2ccccc2c2ccc(-c3cc(/C=C/c4ccc(C=C(C#N)C#N)s4)cs3)cc21,CCCCC(=O)OCC1(c2ccccc2)c2cccc3cccc4cccc5cccc6cccc1c6c-5c-4c-3c2,1.34,-5.6,-3.55,-6.1,-3.7,95.0,,1:3,,,,,,
110540,10.1039/c1py00119a,CCCCCCCCC(CCCCCCCC)n1c2ccccc2c2ccc(-c3cc(/C=C/c4ccc(C=C(C#N)C#N)s4)cs3)cc21,CCCCC(=O)OCC1(c2ccccc2)c2cccc3cccc4cccc5cccc6cccc1c6c-5c-4c-3c2,1.12,-5.6,-3.55,-6.1,-3.7,78.0,,1:4,,,,,,
110541,10.1039/c1py00119a,CCCCCCCCC(CCCCCCCC)n1c2ccccc2c2ccc(-c3cc(/C=C/c4ccc(C=C5C(=O)N(CC)C(=S)N(CC)C5=O)s4)cs3)cc21,CCCCC(=O)OCC1(c2ccccc2)c2cccc3cccc4cccc5cccc6cccc1c6c-5c-4c-3c2,0.49,-5.59,-3.65,-6.1,-3.7,57.0,,1:1,,,,,,
110542,10.1039/c1py00119a,CCCCCCCCC(CCCCCCCC)n1c2ccccc2c2ccc(-c3cc(/C=C/c4ccc(C=C5C(=O)N(CC)C(=S)N(CC)C5=O)s4)cs3)cc21,CCCCC(=O)OCC1(c2ccccc2)c2cccc3cccc4cccc5cccc6cccc1c6c-5c-4c-3c2,0.81,-5.59,-3.65,-6.1,-3.7,64.0,,1:2,,,,,,
110543,10.1039/c1py00119a,CCCCCCCCC(CCCCCCCC)n1c2ccccc2c2ccc(-c3cc(/C=C/c4ccc(C=C5C(=O)N(CC)C(=S)N(CC)C5=O)s4)cs3)cc21,CCCCC(=O)OCC1(c2ccccc2)c2cccc3cccc4cccc5cccc6cccc1c6c-5c-4c-3c2,1.0,-5.59,-3.65,-6.1,-3.7,70.0,,1:3,,,,,,
110544,10.1039/c1py00119a,CCCCCCCCC(CCCCCCCC)n1c2ccccc2c2ccc(-c3cc(/C=C/c4ccc(C=C5C(=O)N(CC)C(=S)N(CC)C5=O)s4)cs3)cc21,CCCCC(=O)OCC1(c2ccccc2)c2cccc3cccc4cccc5cccc6cccc1c6c-5c-4c-3c2,0.82,-5.59,-3.65,-6.1,-3.7,68.0,,1:4,,,,,,
110545,10.1039/c1py00119a,CCCCCCCCOC(=O)/C(C#N)=C\c1ccc(/C=C/c2csc(-c3ccc4c5ccccc5n(C(CCCCCCCC)CCCCCCCC)c4c3)c2)s1,CCCCC(=O)OCC1(c2ccccc2)C2=CC=Cc3cccc4cccc5ccc6ccccc7cccc1c7c6c5c-4c3C2,1.33,-5.57,-3.39,-6.1,-3.9,58.0,,1:3,,,,,,
110546,10.1039/c1py00119a,CCCCCCCCC(CCCCCCCC)n1c2ccccc2c2ccc(-c3cc(/C=C/c4ccc(C=C(C#N)C#N)s4)cs3)cc21,CCCCC(=O)OCC1(c2ccccc2)C2=CC=Cc3cccc4cccc5ccc6ccccc7cccc1c7c6c5c-4c3C2,2.16,-5.6,-3.55,-6.1,-3.9,55.0,,1:3,,,,,,
110547,10.1039/c1py00119a,CCCCCCCCC(CCCCCCCC)n1c2ccccc2c2ccc(-c3cc(/C=C/c4ccc(C=C5C(=O)N(CC)C(=S)N(CC)C5=O)s4)cs3)cc21,CCCCC(=O)OCC1(c2ccccc2)C2=CC=Cc3cccc4cccc5ccc6ccccc7cccc1c7c6c5c-4c3C2,1.3,-5.59,-3.65,-6.1,-3.9,63.0,,1:3,,,,,,
110548,10.1039/c1py00327e,CCCCC(CC)COC(=O)c1ccsc1-c1cccs1,CCCCC(=O)OCC1(c2ccccc2)C2=CC=Cc3cccc4cccc5ccc6ccccc7cccc1c7c6c5c-4c3C2,1.69,-5.15,-2.96,-6.1,-3.9,,,1:1 w/w,,,,,,
110549,10.1039/c1py00327e,CCCCC(CC)COC(=O)c1ccsc1-c1ccc(-c2cccs2)s1,CCCCC(=O)OCC1(c2ccccc2)C2=CC=Cc3cccc4cccc5ccc6ccccc7cccc1c7c6c5c-4c3C2,2.14,-5.11,-2.95,-6.1,-3.9,,,1:1 w/w,,,,,,
110550,10.1039/c1py00327e,CCCCCCCCC(CCCCCC)COC(=O)c1ccsc1-c1ccc(-c2cccs2)s1,CCCCC(=O)OCC1(c2ccccc2)C2=CC=Cc3cccc4cccc5ccc6ccccc7cccc1c7c6c5c-4c3C2,3.25,-5.1,-2.98,-6.1,-3.9,,,1:1 w/w,,,,,,
110551,10.1039/c1py00327e,CCCCCCc1ccsc1,CCCCC(=O)OCC1(c2ccccc2)C2=CC=Cc3cccc4cccc5ccc6ccccc7cccc1c7c6c5c-4c3C2,2.4,-5.01,-3.12,-6.1,-3.9,,10.0,1:1 w/w,,,,,,
110553,10.1039/c1py00327e,CCCCCCCCC(CCCCCC)COC(=O)c1ccsc1-c1ccc(-c2cccs2)s1,CCCCC(=O)OCC1(c2ccccc2)C2=CC=Cc3cccc4cccc5ccc6ccccc7cccc1c7c6c5c-4c3C2,3.87,-5.1,-2.98,-6.1,-3.9,,10.0,1:1.5,,,,,,
110554,10.1039/c1py00327e,CCCCCCCCC(CCCCCC)COC(=O)c1ccsc1-c1ccc(-c2cccs2)s1,CCCCC(=O)OCC1(c2ccccc2)C2=CC=Cc3cccc4cccc5ccc6ccccc7cccc1c7c6c5c-4c3C2,2.79,-5.1,-2.98,-6.1,-3.9,,,1:2,,,,,,
110555,10.1039/c1py00402f,CCCCC(CC)CN1C(=O)/C(=C2/C(=O)N(CC(CC)CCCC)c3cc(-c4cc5c(s4)-c4sccc4[Si]5(CC(CC)CCCC)CC(CC)CCCC)ccc32)c2ccccc21,CCCCC(=O)OCC1(c2ccccc2)C2=CC=Cc3cccc4cccc5ccc6ccccc7cccc1c7c6c5c-4c3C2,1.45,-5.55,-3.95,-6.1,-3.9,,150.0,1:4,,conventional,,,,
110556,10.1039/c1py00402f,CCCCC(CC)CN1C(=O)/C(=C2/C(=O)N(CC(CC)CCCC)c3cc(-c4cc5c(s4)-c4sccc4[Si]5(CC(CC)CCCC)CC(CC)CCCC)ccc32)c2ccccc21,CCCCC(=O)OCC1(c2ccccc2)C2=CC=Cc3cccc4cccc5ccc6ccccc7cccc1c7c6c5c-4c3C2,2.62,-5.55,-3.95,-6.1,-3.9,,,1:4,4%,conventional,,,,DIO
110557,10.1039/c1py00402f,CCCCC(CC)CN1C(=O)/C(=C2/C(=O)N(CC(CC)CCCC)c3cc(-c4cc5c(s4)-c4sccc4[Si]5(CC(CC)CCCC)CC(CC)CCCC)ccc32)c2ccccc21,CCCCC(=O)OCC1(c2ccccc2)C2=CC=Cc3cccc4cccc5ccc6ccccc7cccc1c7c6c5c-4c3C2,4.01,-5.55,-3.95,-6.1,-3.9,,,1:4,4%,inverted,,,,DIO
110558,10.1039/c2cc31934a,CCCCCCCCCCCCCCCCc1cc2c3cc(-c4ccc(C5=C6C(=O)N(CC(CCCCCCCC)CCCCCCCCCC)C(c7cccs7)=C6C(=O)N5CC(CCCCCCCC)CCCCCCCCCC)s4)sc3c3sccc3c2s1,COC(=O)CCCC1(c2ccccc2)C23c4c5ccc6c7cc8c9c%10c(cc%11cc%12c%13c%14c(cc%15c%16ccc-5c2c%16c2c5c%16c%17c(c(c46)c7c9c%17c4c%10c%11c%13c4c%16c%14c%152)C513)C%12)C8,2.68,-5.2,-3.8,-5.9,-3.9,,,1:2,,conventional,LiF,PEDOT:PSS,chloroform:o-DCB (4:1),
110559,10.1039/c2cc31934a,CCCCCCCCc1cc(-c2c(-c3cccs3)sc3c(-c4cc(CCCCCCCC)c(CCCCCCCC)s4)c(-c4ccc(-c5cccc6nsnc56)s4)sc23)sc1CCCCCCCC,COC(=O)CCCC1(c2ccccc2)C23c4c5ccc6c7cc8c9c%10c(cc%11cc%12c%13c%14c(cc%15c%16ccc-5c2c%16c2c5c%16c%17c(c(c46)c7c9c%17c4c%10c%11c%13c4c%16c%14c%152)C513)C%12)C8,5.14,-5.34,-3.53,-5.9,-3.9,,,1:2,,conventional,LiF,PEDOT:PSS,chloroform:o-DCB (4:1),
110561,10.1039/c2cc31934a,CCCCCCc1csc(-c2ccc(-c3cc(CCCCCC)c(/C=C/c4csc(-c5cc6c(OCC(CC)CCCC)c7sc(-c8ccc(C9=C%10C(=O)N(CC(CC)CCCC)C(c%11ccc(-c%12cc%13c(OCC(CC)CCCC)c%14sccc%14c(OCC(CC)CCCC)c%13s%12)s%11)=C%10C(=O)N9CC(CC)CCCC)s8)cc7c(OCC(CC)CCCC)c6s5)c4)s3)c3nsnc23)c1,COC(=O)CCCC1(c2ccccc2)C23c4c5ccc6c7cc8c9c%10c(cc%11cc%12c%13c%14c(cc%15c%16ccc-5c2c%16c2c5c%16c%17c(c(c46)c7c9c%17c4c%10c%11c%13c4c%16c%14c%152)C513)C%12)C8,4.58,-5.31,-3.6,-5.9,-3.9,,,1:2,,conventional,LiF,PEDOT:PSS,chloroform:o-DCB (4:1),
110563,10.1039/c2jm14896j,CCCCCCc1ccsc1,CCCCC(=O)OCC1(c2ccccc2)c2cccc3cccc4cccc5cccc6cccc1c6c-5c-4c-3c2,1.87,-5.01,-3.12,-6.1,-3.7,100.0,110.0,3:1,,conventional,,,,
110564,10.1039/c2jm14896j,CCCCCCc1ccsc1,CCCCC(=O)OCC1(c2ccccc2)c2cccc3cccc4cccc5cccc6cccc1c6c-5c-4c-3c2,2.79,-5.01,-3.12,-6.1,-3.7,110.0,110.0,2:1,,conventional,,,,
110565,10.1039/c2jm14896j,CCCCCCc1ccsc1,CCCCC(=O)OCC1(c2ccccc2)c2cccc3cccc4cccc5cccc6cccc1c6c-5c-4c-3c2,4.01,-5.01,-3.12,-6.1,-3.7,135.0,110.0,1:1,,conventional,,,,
110566,10.1039/c2jm14896j,CCCCCCc1ccsc1,CCCCC(=O)OCC1(c2ccccc2)c2cccc3cccc4cccc5cccc6cccc1c6c-5c-4c-3c2,2.27,-5.01,-3.12,-6.1,-3.7,188.0,110.0,1:2,,conventional,,,,
110567,10.1039/c2jm14896j,CCCCCCc1ccsc1,CCCCC(=O)OCC1(c2ccccc2)c2cccc3cccc4cccc5cccc6cccc1c6c-5c-4c-3c2,1.49,-5.01,-3.12,-6.1,-3.7,239.0,110.0,1:3,,conventional,,,,
110568,10.1039/c2jm15517f,CCCCCCc1ccc(C2(c3ccc(CCCCCC)cc3)c3cc4c(cc3-c3sccc32)C(c2ccc(CCCCCC)cc2)(c2ccc(CCCCCC)cc2)c2cc(-c3ccc(C5=C6C(=O)N(CC(CC)CCCC)C(c7cccs7)=C6C(=O)N5CC(CC)CCCC)s3)sc2-4)cc1,COC(=O)CCCC1(c2ccccc2)C23c4c5ccc6c7cc8c9c%10c(cc%11cc%12c%13c%14c(cc%15c%16ccc-5c2c%16c2c5c%16c%17c(c(c46)c7c9c%17c4c%10c%11c%13c4c%16c%14c%152)C513)C%12)C8,0.95,-5.16,-3.18,-5.9,-3.9,,,,,conventional,,,,
110569,10.1039/c2jm15517f,CCCCCCc1ccc(C2(c3ccc(CCCCCC)cc3)c3cc4c(cc3-c3sccc32)C(c2ccc(CCCCCC)cc2)(c2ccc(CCCCCC)cc2)c2cc(-c3ccc(C5=C6C(=O)N(CCCCCC#N)C(c7ccc(-c8cc9c(s8)-c8cc%10c(cc8C9(c8ccc(CCCCCC)cc8)c8ccc(CCCCCC)cc8)-c8sc(-c9ccc(C%11=C%12C(=O)N(CC(CC)CCCC)C(c%13cccs%13)=C%12C(=O)N%11CC(CC)CCCC)s9)cc8C%10(c8ccc(CCCCCC)cc8)c8ccc(CCCCCC)cc8)s7)=C6C(=O)N5CCCCCC#N)s3)sc2-4)cc1,COC(=O)CCCC1(c2ccccc2)C23c4c5ccc6c7cc8c9c%10c(cc%11cc%12c%13c%14c(cc%15c%16ccc-5c2c%16c2c5c%16c%17c(c(c46)c7c9c%17c4c%10c%11c%13c4c%16c%14c%152)C513)C%12)C8,2.16,-5.19,-3.2,-5.9,-3.9,,,,,conventional,,,,
110570,10.1039/c2jm15517f,CCCCCCc1ccc(C2(c3ccc(CCCCCC)cc3)c3cc4c(cc3-c3sccc32)C(c2ccc(CCCCCC)cc2)(c2ccc(CCCCCC)cc2)c2cc(-c3ccc(C5=C6C(=O)N(CCCCCC#N)C(c7cccs7)=C6C(=O)N5CCCCCC#N)s3)sc2-4)cc1,COC(=O)CCCC1(c2ccccc2)C23c4c5ccc6c7cc8c9c%10c(cc%11cc%12c%13c%14c(cc%15c%16ccc-5c2c%16c2c5c%16c%17c(c(c46)c7c9c%17c4c%10c%11c%13c4c%16c%14c%152)C513)C%12)C8,3.67,-5.18,-3.23,-5.9,-3.9,,,,,conventional,,,,
110571,10.1039/c2jm16474d,CCCCC(CC)COc1cccc(-c2nc3cccc(-c4cc5sccc5s4)c3nc2-c2cccc(OCC(CC)CCCC)c2)c1,COC(=O)CCCC1(c2ccccc2)C23c4c5ccc6c7cc8c9c%10c(cc%11cc%12c%13c%14c(cc%15c%16ccc-5c2c%16c2c5c%16c%17c(c(c46)c7c9c%17c4c%10c%11c%13c4c%16c%14c%152)C513)C%12)C8,3.97,-5.15,-3.68,-5.9,-3.9,85.0,,1:3,,,,,o-DCB,
110572,10.1039/c2jm16474d,CCCCC(CC)COc1ccc(-c2nc3cccc(-c4cc5sccc5s4)c3nc2-c2ccc(OCC(CC)CCCC)cc2)cc1,COC(=O)CCCC1(c2ccccc2)C23c4c5ccc6c7cc8c9c%10c(cc%11cc%12c%13c%14c(cc%15c%16ccc-5c2c%16c2c5c%16c%17c(c(c46)c7c9c%17c4c%10c%11c%13c4c%16c%14c%152)C513)C%12)C8,2.93,-5.01,-3.54,-5.9,-3.9,75.0,,1:3,3%,,,,o-DCB,
110573,10.1039/c2jm31371e,CCCCc1ccc(-c2csc(-c3sccc3-c3ccc(CCCC)cc3)c2)cc1,CCCCC(=O)OCC1(c2ccccc2)c2cccc3cccc4cccc5cccc6cccc1c6c-5c-4c-3c2,1.19,-5.32,-3.56,-6.1,-3.7,,180.0,1:0.7 w/w,,,,,,
110574,10.1039/c2jm31371e,CCCCCCc1ccc(-c2csc(-c3sccc3-c3ccc(CCCCCC)cc3)c2)cc1,CCCCC(=O)OCC1(c2ccccc2)c2cccc3cccc4cccc5cccc6cccc1c6c-5c-4c-3c2,2.51,-5.35,-3.58,-6.1,-3.7,,180.0,1:0.7 w/w,,,,,,
110575,10.1039/c2jm31371e,CCCCCCCCc1ccc(-c2csc(-c3sccc3-c3ccc(CCCCCCCC)cc3)c2)cc1,CCCCC(=O)OCC1(c2ccccc2)c2cccc3cccc4cccc5cccc6cccc1c6c-5c-4c-3c2,2.13,-5.34,-3.57,-6.1,-3.7,,180.0,1:0.7 w/w,,,,,,
110576,10.1039/c2jm31371e,CCCCCCCCCCc1ccc(-c2csc(-c3sccc3-c3ccc(CCCCCCCCCC)cc3)c2)cc1,CCCCC(=O)OCC1(c2ccccc2)c2cccc3cccc4cccc5cccc6cccc1c6c-5c-4c-3c2,0.85,-5.36,-3.59,-6.1,-3.7,,180.0,1:0.7 w/w,,,,,,
110577,10.1039/c2jm31371e,CCCCc1ccc(-c2csc(-c3sccc3-c3ccc(CCCC)cc3)c2)cc1,c1ccc2c(c1)C1CC2C23c4c5c6c7c8c9c(c%10c%11c2c2c4c4c%12c5c5c6c6c8c8c%13c%14c%15c%16c%17c%18c%19c%20c%21c%22c%23c(c%14c%14c%24c%23c%23c%22c%22c%20c(c2c%22c%11c%23c%10c%24c9c%148)c4c%19c%12c%17c5c%16c%136)C%152C4CC(c5ccccc54)C%18%212)C713,2.67,-5.32,-3.56,,,,180.0,1:0.7 w/w,,,,,,
110578,10.1039/c2jm31371e,CCCCCCc1ccc(-c2csc(-c3sccc3-c3ccc(CCCCCC)cc3)c2)cc1,c1ccc2c(c1)C1CC2C23c4c5c6c7c8c9c(c%10c%11c2c2c4c4c%12c5c5c6c6c8c8c%13c%14c%15c%16c%17c%18c%19c%20c%21c%22c%23c(c%14c%14c%24c%23c%23c%22c%22c%20c(c2c%22c%11c%23c%10c%24c9c%148)c4c%19c%12c%17c5c%16c%136)C%152C4CC(c5ccccc54)C%18%212)C713,3.73,-5.35,-3.58,,,,180.0,1:0.7 w/w,,,,,,
110579,10.1039/c2jm31371e,CCCCCCCCc1ccc(-c2csc(-c3sccc3-c3ccc(CCCCCCCC)cc3)c2)cc1,c1ccc2c(c1)C1CC2C23c4c5c6c7c8c9c(c%10c%11c2c2c4c4c%12c5c5c6c6c8c8c%13c%14c%15c%16c%17c%18c%19c%20c%21c%22c%23c(c%14c%14c%24c%23c%23c%22c%22c%20c(c2c%22c%11c%23c%10c%24c9c%148)c4c%19c%12c%17c5c%16c%136)C%152C4CC(c5ccccc54)C%18%212)C713,3.16,-5.34,-3.57,,,,180.0,1:0.7 w/w,,,,,,
110580,10.1039/c2jm31371e,CCCCCCCCCCc1ccc(-c2csc(-c3sccc3-c3ccc(CCCCCCCCCC)cc3)c2)cc1,c1ccc2c(c1)C1CC2C23c4c5c6c7c8c9c(c%10c%11c2c2c4c4c%12c5c5c6c6c8c8c%13c%14c%15c%16c%17c%18c%19c%20c%21c%22c%23c(c%14c%14c%24c%23c%23c%22c%22c%20c(c2c%22c%11c%23c%10c%24c9c%148)c4c%19c%12c%17c5c%16c%136)C%152C4CC(c5ccccc54)C%18%212)C713,0.67,-5.36,-3.59,,,,180.0,1:0.7 w/w,,,,,,
110581,10.1039/c2jm31638b,CCCCCCCCc1cc(-c2c(-c3cccs3)sc3c(-c4cc(CCCCCCCC)c(CCCCCCCC)s4)c(-c4ccc(-c5cccc6nsnc56)s4)sc23)sc1CCCCCCCC,COC(=O)CCCC1(c2ccccc2)C23c4c5c6c7c8c9c(c%10c%11c2c2c%12c4c4c%13c5c5c7c7c8c8c%14c9c%10c9c%10c%11c2c2c%11c%12c4c4c%12c%13c5c5c7c7c8c8c%14c9c9c%10c2c2c%11c4c4c%12c5c7c5c8c9c2c45)C613,0.23,-5.34,-3.53,-6.1,-3.7,,,1:3,2%,conventional,,,,DIO
110587,10.1039/c2jm31638b,CCCCCCc1csc(-c2ccc(-c3cc(CCCCCC)c(/C=C/c4csc(-c5cc6c(OCC(CC)CCCC)c7sc(-c8ccc(C9=C%10C(=O)N(CC(CC)CCCC)C(c%11ccc(-c%12cc%13c(OCC(CC)CCCC)c%14sccc%14c(OCC(CC)CCCC)c%13s%12)s%11)=C%10C(=O)N9CC(CC)CCCC)s8)cc7c(OCC(CC)CCCC)c6s5)c4)s3)c3nsnc23)c1,COC(=O)CCCC1(c2ccccc2)C23c4c5c6c7c8c9c(c%10c%11c2c2c%12c4c4c%13c5c5c7c7c8c8c%14c9c%10c9c%10c%11c2c2c%11c%12c4c4c%12c%13c5c5c7c7c8c8c%14c9c9c%10c2c2c%11c4c4c%12c5c7c5c8c9c2c45)C613,1.12,-5.31,-3.6,-6.1,-3.7,,,1:3,2%,conventional,,,,DIO
110588,10.1039/c2jm31638b,CCCCCCc1csc(-c2ccc(-c3cc(CCCCCC)c(/C=C/c4csc(-c5cc6c(OCC(CC)CCCC)c7sc(-c8ccc(C9=C%10C(=O)N(CC(CC)CCCC)C(c%11ccc(-c%12cc%13c(OCC(CC)CCCC)c%14sccc%14c(OCC(CC)CCCC)c%13s%12)s%11)=C%10C(=O)N9CC(CC)CCCC)s8)cc7c(OCC(CC)CCCC)c6s5)c4)s3)c3nsnc23)c1,COC(=O)CCCC1(c2ccccc2)C23c4c5ccc6c7cc8c9c%10c(cc%11cc%12c%13c%14c(cc%15c%16ccc-5c2c%16c2c5c%16c%17c(c(c46)c7c9c%17c4c%10c%11c%13c4c%16c%14c%152)C513)C%12)C8,2.36,-5.31,-3.6,-5.9,-3.9,,,1:3,2%,conventional,,,,DIO
110593,10.1039/c2jm31712e,CCCCCCc1ccsc1,CCCCC(=O)OCC1(c2ccccc2)c2cccc3cccc4cccc5cccc6cccc1c6c-5c-4c-3c2,3.64,-5.01,-3.12,-6.1,-3.7,,,,,,,,,
110594,10.1039/c2jm31712e,CCCCCCc1ccsc1,CCCCC(=O)OCC1(c2ccccc2)C2=CC=Cc3cccc4cccc5ccc6ccccc7cccc1c7c6c5c-4c3C2,4.0,-5.01,-3.12,-6.1,-3.9,,,,,,,,,
110595,10.1039/c2jm31712e,CCCCCCc1ccsc1,CCOC(=O)c1ccsc1-c1cc2c(-c3ccc(CC)s3)c3sc(-c4cc(C(=O)OCC)c(-c5cc6c(-c7ccc(CC)s7)c7sc(-c8cc(C(=O)OCC)c(-c9cc%10c(-c%11ccc(CC)s%11)c%11sccc%11c(-c%11ccc(CC)s%11)c%10s9)s8)cc7c(-c7ccc(CC)s7)c6s5)s4)cc3c(-c3ccc(CC)s3)c2s1,3.63,-5.01,-3.12,-5.5,-3.53,,,,,,,,,
110596,10.1039/c2jm31712e,CCCCCCc1ccsc1,CCCCCCCCCCCCCCCCC(CC)c1nc2c3nc4c(-c5cc(CCCCCCCCCCCC)cs5)c5nsnc5c(-c5cc(CCCCCCCCCCCC)c(-c6cc7c(CCCCCCCCCCC)c(CCCCCCCCCCC)c8ccsc8c7s6)s5)c4nc3c3nc(C(CC)CCCCCCCCCCCCCCCC)sc3c2s1,3.35,-5.01,-3.12,-5.4,-3.96,,,,,,,,,
110597,10.1039/c2jm31712e,CCCCC(CC)COc1c2cc(-c3scc4sc(C(=O)C(CC)CCCC)cc34)sc2c(OCC(CC)CCCC)c2ccsc12,CCCCC(=O)OCC1(c2ccccc2)c2cccc3cccc4cccc5cccc6cccc1c6c-5c-4c-3c2,4.99,-5.12,-3.35,-6.1,-3.7,,,,,,,,,
110599,10.1039/c2jm31712e,CCCCC(CC)COc1c2cc(-c3scc4sc(C(=O)C(CC)CCCC)cc34)sc2c(OCC(CC)CCCC)c2ccsc12,CCOC(=O)c1ccsc1-c1cc2c(-c3ccc(CC)s3)c3sc(-c4cc(C(=O)OCC)c(-c5cc6c(-c7ccc(CC)s7)c7sc(-c8cc(C(=O)OCC)c(-c9cc%10c(-c%11ccc(CC)s%11)c%11sccc%11c(-c%11ccc(CC)s%11)c%10s9)s8)cc7c(-c7ccc(CC)s7)c6s5)s4)cc3c(-c3ccc(CC)s3)c2s1,3.0,-5.12,-3.35,-5.5,-3.53,,,,,,,,,
110600,10.1039/c2jm31712e,CCCCC(CC)COc1c2cc(-c3scc4sc(C(=O)C(CC)CCCC)cc34)sc2c(OCC(CC)CCCC)c2ccsc12,CCCCCCCCCCCCCCCCC(CC)c1nc2c3nc4c(-c5cc(CCCCCCCCCCCC)cs5)c5nsnc5c(-c5cc(CCCCCCCCCCCC)c(-c6cc7c(CCCCCCCCCCC)c(CCCCCCCCCCC)c8ccsc8c7s6)s5)c4nc3c3nc(C(CC)CCCCCCCCCCCCCCCC)sc3c2s1,5.07,-5.12,-3.35,-5.4,-3.96,,,,,,,,,
110601,10.1039/c2jm32514d,CCCCCCCCc1csc(-c2ccc(-c3cc(CCCCCCCC)c(-c4cc5c(C#C[Si](C(C)C)(C(C)C)C(C)C)c6sccc6c(C#C[Si](C(C)C)(C(C)C)C(C)C)c5s4)s3)c3nsnc23)c1,COC(=O)CCCC1(c2ccccc2)C23c4c5ccc6c7cc8c9c%10c(cc%11cc%12c%13c%14c(cc%15c%16ccc-5c2c%16c2c5c%16c%17c(c(c46)c7c9c%17c4c%10c%11c%13c4c%16c%14c%152)C513)C%12)C8,3.44,-5.42,-3.52,-5.9,-3.9,120.0,,1:1,3 vol%,,LiF,,,DIO
110602,10.1039/c2jm32514d,CCCCCCCCc1csc(-c2ccc(-c3cc(CCCCCCCC)c(-c4cc5c(C#C[Si](C(C)C)(C(C)C)C(C)C)c6sccc6c(C#C[Si](C(C)C)(C(C)C)C(C)C)c5s4)s3)c3nsnc23)c1,COC(=O)CCCC1(c2ccccc2)C23c4c5ccc6c7cc8c9c%10c(cc%11cc%12c%13c%14c(cc%15c%16ccc-5c2c%16c2c5c%16c%17c(c(c46)c7c9c%17c4c%10c%11c%13c4c%16c%14c%152)C513)C%12)C8,4.61,-5.42,-3.52,-5.9,-3.9,120.0,,1:1,3 vol%,,ZnO-PEG,,,DIO
110603,10.1039/c2jm32514d,CCCCCCCCCCCc1csc(-c2nc(CCCCCCCCCCC)c(-c3cc4c(C#C[Si](C(C)C)(C(C)C)C(C)C)c5sccc5c(C#C[Si](C(C)C)(C(C)C)C(C)C)c4s3)s2)n1,COC(=O)CCCC1(c2ccccc2)C23c4c5ccc6c7cc8c9c%10c(cc%11cc%12c%13c%14c(cc%15c%16ccc-5c2c%16c2c5c%16c%17c(c(c46)c7c9c%17c4c%10c%11c%13c4c%16c%14c%152)C513)C%12)C8,0.013,-5.91,-3.52,-5.9,-3.9,,,1:4,,,LiF,,,
110604,10.1039/c2jm32514d,CCCCCCCCCCCc1csc(-c2nc(CCCCCCCCCCC)c(-c3cc4c(C#C[Si](C(C)C)(C(C)C)C(C)C)c5sccc5c(C#C[Si](C(C)C)(C(C)C)C(C)C)c4s3)s2)n1,COC(=O)CCCC1(c2ccccc2)C23c4c5ccc6c7cc8c9c%10c(cc%11cc%12c%13c%14c(cc%15c%16ccc-5c2c%16c2c5c%16c%17c(c(c46)c7c9c%17c4c%10c%11c%13c4c%16c%14c%152)C513)C%12)C8,0.14,-5.91,-3.52,-5.9,-3.9,,,1:4,,,ZnO-PEG,,,
110605,10.1039/c2jm32514d,CCCCCCCCc1ccc(C#Cc2c3cc(-c4sc(-c5ccc(-c6cc(CCCCCCCC)cs6)c6nsnc56)cc4CCCCCCCC)sc3c(C#Cc3ccc(CCCCCCCC)cc3)c3ccsc23)cc1,COC(=O)CCCC1(c2ccccc2)C23c4c5ccc6c7cc8c9c%10c(cc%11cc%12c%13c%14c(cc%15c%16ccc-5c2c%16c2c5c%16c%17c(c(c46)c7c9c%17c4c%10c%11c%13c4c%16c%14c%152)C513)C%12)C8,1.56,-5.58,-3.53,-5.9,-3.9,,,1:4,,,LiF,,,
110606,10.1039/c2jm32514d,CCCCCCCCc1ccc(C#Cc2c3cc(-c4sc(-c5ccc(-c6cc(CCCCCCCC)cs6)c6nsnc56)cc4CCCCCCCC)sc3c(C#Cc3ccc(CCCCCCCC)cc3)c3ccsc23)cc1,COC(=O)CCCC1(c2ccccc2)C23c4c5ccc6c7cc8c9c%10c(cc%11cc%12c%13c%14c(cc%15c%16ccc-5c2c%16c2c5c%16c%17c(c(c46)c7c9c%17c4c%10c%11c%13c4c%16c%14c%152)C513)C%12)C8,2.91,-5.58,-3.53,-5.9,-3.9,,,1:4,,,ZnO-PEG,,,
110607,10.1039/c2jm32514d,CCCCCCCCCCCc1csc(-c2nc(CCCCCCCCCCC)c(-c3cc4c(C#Cc5ccc(CCCCCCCC)cc5)c5sccc5c(C#Cc5ccc(CCCCCCCC)cc5)c4s3)s2)n1,COC(=O)CCCC1(c2ccccc2)C23c4c5ccc6c7cc8c9c%10c(cc%11cc%12c%13c%14c(cc%15c%16ccc-5c2c%16c2c5c%16c%17c(c(c46)c7c9c%17c4c%10c%11c%13c4c%16c%14c%152)C513)C%12)C8,1.14,-5.64,-3.51,-5.9,-3.9,,,1:4,,,LiF,,,
110608,10.1039/c2jm32514d,CCCCCCCCCCCc1csc(-c2nc(CCCCCCCCCCC)c(-c3cc4c(C#Cc5ccc(CCCCCCCC)cc5)c5sccc5c(C#Cc5ccc(CCCCCCCC)cc5)c4s3)s2)n1,COC(=O)CCCC1(c2ccccc2)C23c4c5ccc6c7cc8c9c%10c(cc%11cc%12c%13c%14c(cc%15c%16ccc-5c2c%16c2c5c%16c%17c(c(c46)c7c9c%17c4c%10c%11c%13c4c%16c%14c%152)C513)C%12)C8,1.82,-5.64,-3.51,-5.9,-3.9,,,1:4,,,ZnO-PEG,,,
110609,10.1039/c2jm32843g,CCCCCCCCc1ccc2c(c1)C(=O)C1C(=CSC1c1cc3c(OCC(CC)CCCC)c4occc4c(OCC(CC)CCCC)c3o1)C2=O,CCCCC(=O)OCC1(c2ccccc2)c2cccc3cccc4cccc5cccc6cccc1c6c-5c-4c-3c2,3.84,-5.33,-3.4,-6.1,-3.7,,,1:1,,conventional,,,,
110610,10.1039/c2jm32843g,CCCCCCCCc1ccc2c(c1)C(=O)C1C(=CSC1c1cc3c(OCC(CC)CCCC)c4occc4c(OCC(CC)CCCC)c3o1)C2=O,CCCCC(=O)OCC1(c2ccccc2)c2cccc3cccc4cccc5cccc6cccc1c6c-5c-4c-3c2,3.26,-5.33,-3.4,-6.1,-3.7,,,1:2,,conventional,,,,
110611,10.1039/c2jm32843g,CCCCCCCCc1ccc2c(c1)C(=O)C1C(=CSC1c1cc3c(OCC(CC)CCCC)c4occc4c(OCC(CC)CCCC)c3o1)C2=O,CCCCC(=O)OCC1(c2ccccc2)c2cccc3cccc4cccc5cccc6cccc1c6c-5c-4c-3c2,2.73,-5.33,-3.4,-6.1,-3.7,,,1:3,,conventional,,,,
110612,10.1039/c2jm32843g,CCCCCCCCc1ccc2c(c1)C(=O)C1C(=CSC1c1cc3c(OCC(CC)CCCC)c4occc4c(OCC(CC)CCCC)c3o1)C2=O,COC(=O)CCCC1(c2ccccc2)C23c4c5ccc6c7cc8c9c%10c(cc%11cc%12c%13c%14c(cc%15c%16ccc-5c2c%16c2c5c%16c%17c(c(c46)c7c9c%17c4c%10c%11c%13c4c%16c%14c%152)C513)C%12)C8,4.48,-5.33,-3.4,-5.9,-3.9,,,1:1,,conventional,,,,
110613,10.1039/c2jm32843g,CCCCCCCCc1ccc2c(c1)C(=O)C1C(=CSC1c1cc3c(OCC(CC)CCCC)c4occc4c(OCC(CC)CCCC)c3o1)C2=O,COC(=O)CCCC1(c2ccccc2)C23c4c5ccc6c7cc8c9c%10c(cc%11cc%12c%13c%14c(cc%15c%16ccc-5c2c%16c2c5c%16c%17c(c(c46)c7c9c%17c4c%10c%11c%13c4c%16c%14c%152)C513)C%12)C8,4.71,-5.33,-3.4,-5.9,-3.9,,,1:1.5,,conventional,,,,
110614,10.1039/c2jm32843g,CCCCCCCCc1ccc2c(c1)C(=O)C1C(=CSC1c1cc3c(OCC(CC)CCCC)c4occc4c(OCC(CC)CCCC)c3o1)C2=O,COC(=O)CCCC1(c2ccccc2)C23c4c5ccc6c7cc8c9c%10c(cc%11cc%12c%13c%14c(cc%15c%16ccc-5c2c%16c2c5c%16c%17c(c(c46)c7c9c%17c4c%10c%11c%13c4c%16c%14c%152)C513)C%12)C8,4.0,-5.33,-3.4,-5.9,-3.9,,,1:2,,conventional,,,,
110615,10.1039/c2jm32843g,CCCCCCCCc1ccc2c(c1)C(=O)C1C(=CSC1c1cc3c(OCC(CC)CCCC)c4sccc4c(OCC(CC)CCCC)c3s1)C2=O,COC(=O)CCCC1(c2ccccc2)C23c4c5ccc6c7cc8c9c%10c(cc%11cc%12c%13c%14c(cc%15c%16ccc-5c2c%16c2c5c%16c%17c(c(c46)c7c9c%17c4c%10c%11c%13c4c%16c%14c%152)C513)C%12)C8,2.27,-5.27,-3.53,-5.9,-3.9,,,1:1.5,,conventional,,,,
110616,10.1039/c2jm32931j,CCCCCCCCCCCc1csc2cc(-c3ccc(-c4cc5sc(-c6cc7c(-c8ccc(CC(CCCCCC)CCCCCCCC)s8)c8sccc8c(-c8ccc(CC(CCCCCC)CCCCCCCC)s8)c7s6)c(CCCCCCCCCCC)c5s4)c4nsnc34)sc12,CCCCC(=O)OCC1(c2ccccc2)C2=CC=Cc3cccc4cccc5ccc6ccccc7cccc1c7c6c5c-4c3C2,4.68,-5.11,-3.33,-6.1,-3.9,82.0,,1.5:1,,,,,,
110617,10.1039/c2jm32931j,CCCCCCCCCCCc1csc2cc(-c3ccc(-c4cc5sc(-c6cc7c(-c8ccc(CC(CCCCCC)CCCCCCCC)s8)c8sccc8c(-c8ccc(CC(CCCCCC)CCCCCCCC)s8)c7s6)c(CCCCCCCCCCC)c5s4)c4nsnc34)sc12,CCCCC(=O)OCC1(c2ccccc2)C2=CC=Cc3cccc4cccc5ccc6ccccc7cccc1c7c6c5c-4c3C2,6.03,-5.11,-3.33,-6.1,-3.9,85.0,,1:1,,,,,,
110618,10.1039/c2jm32931j,CCCCCCCCCCCc1csc2cc(-c3ccc(-c4cc5sc(-c6cc7c(-c8ccc(CC(CCCCCC)CCCCCCCC)s8)c8sccc8c(-c8ccc(CC(CCCCCC)CCCCCCCC)s8)c7s6)c(CCCCCCCCCCC)c5s4)c4nsnc34)sc12,CCCCC(=O)OCC1(c2ccccc2)C2=CC=Cc3cccc4cccc5ccc6ccccc7cccc1c7c6c5c-4c3C2,3.99,-5.11,-3.33,-6.1,-3.9,87.0,,1:1.5,,conventional,,,,
110619,10.1039/c2jm32931j,CCCCCCCCCCCCc1csc2cc(-c3ccc(-c4cc5sc(-c6cc7c(-c8ccc(CC(CCCCCC)CCCCCCCC)s8)c8sccc8c(-c8ccc(CC(CCCCCC)CCCCCCCC)s8)c7s6)c(CCCCCCCCCCCC)c5s4)c4nsnc34)sc12,CCCCC(=O)OCC1(c2ccccc2)C2=CC=Cc3cccc4cccc5ccc6ccccc7cccc1c7c6c5c-4c3C2,1.91,-5.14,-3.22,-6.1,-3.9,80.0,,1.5:1,,conventional,,,,
110620,10.1039/c2jm32931j,CCCCCCCCCCCCc1csc2cc(-c3ccc(-c4cc5sc(-c6cc7c(-c8ccc(CC(CCCCCC)CCCCCCCC)s8)c8sccc8c(-c8ccc(CC(CCCCCC)CCCCCCCC)s8)c7s6)c(CCCCCCCCCCCC)c5s4)c4nsnc34)sc12,CCCCC(=O)OCC1(c2ccccc2)C2=CC=Cc3cccc4cccc5ccc6ccccc7cccc1c7c6c5c-4c3C2,2.34,-5.14,-3.22,-6.1,-3.9,86.0,,1:1,,conventional,,,,
110621,10.1039/c2jm32931j,CCCCCCCCCCCCc1csc2cc(-c3ccc(-c4cc5sc(-c6cc7c(-c8ccc(CC(CCCCCC)CCCCCCCC)s8)c8sccc8c(-c8ccc(CC(CCCCCC)CCCCCCCC)s8)c7s6)c(CCCCCCCCCCCC)c5s4)c4nsnc34)sc12,CCCCC(=O)OCC1(c2ccccc2)C2=CC=Cc3cccc4cccc5ccc6ccccc7cccc1c7c6c5c-4c3C2,1.66,-5.14,-3.22,-6.1,-3.9,85.0,,1:1.5,,conventional,,,,
110622,10.1039/c2jm33466f,CCCCCCCCc1cc(-c2c(-c3cccs3)sc3c(-c4cc(CCCCCCCC)c(CCCCCCCC)s4)c(-c4ccc(-c5cccc6nsnc56)s4)sc23)sc1CCCCCCCC,COC(=O)CCCC1(c2ccccc2)C23c4c5ccc6c7cc8c9c%10c(cc%11cc%12c%13c%14c(cc%15c%16ccc-5c2c%16c2c5c%16c%17c(c(c46)c7c9c%17c4c%10c%11c%13c4c%16c%14c%152)C513)C%12)C8,5.76,-5.34,-3.53,-5.9,-3.9,90.0,,1:1.5 w/w,3 vol% DIO,conventional,,,"chlorobenzene:1,8-diiodooctane",
110624,10.1039/c2jm33466f,CCCCCCc1csc(-c2ccc(-c3cc(CCCCCC)c(/C=C/c4csc(-c5cc6c(OCC(CC)CCCC)c7sc(-c8ccc(C9=C%10C(=O)N(CC(CC)CCCC)C(c%11ccc(-c%12cc%13c(OCC(CC)CCCC)c%14sccc%14c(OCC(CC)CCCC)c%13s%12)s%11)=C%10C(=O)N9CC(CC)CCCC)s8)cc7c(OCC(CC)CCCC)c6s5)c4)s3)c3nsnc23)c1,COC(=O)CCCC1(c2ccccc2)C23c4c5ccc6c7cc8c9c%10c(cc%11cc%12c%13c%14c(cc%15c%16ccc-5c2c%16c2c5c%16c%17c(c(c46)c7c9c%17c4c%10c%11c%13c4c%16c%14c%152)C513)C%12)C8,4.11,-5.31,-3.6,-5.9,-3.9,90.0,,1:1.5 w/w,3 vol% DIO,conventional,,,"chlorobenzene:1,8-diiodooctane",
110625,10.1039/c2jm33886f,CCCCC(CC)COc1c2cc(-c3cc(/C=C/c4ccc(N(c5ccc(C)cc5)c5ccc(C)cc5)cc4)cs3)sc2c(OCC(CC)CCCC)c2ccsc12,COC(=O)CCCC1(c2ccccc2)C23c4c5c6c7c8c9c(c%10c%11c2c2c%12c4c4c%13c5c5c7c7c8c8c%14c9c%10c9c%10c%11c2c2c%11c%12c4c4c%12c%13c5c5c7c7c8c8c%14c9c9c%10c2c2c%11c4c4c%12c5c7c5c8c9c2c45)C613,1.56,-5.35,-3.33,-6.1,-3.7,120.0,150.0,1:4 w/w,,,,,,
110626,10.1039/c2jm33886f,CCCCCCc1csc(-c2ccc(-c3cc(CCCCCC)c(/C=C/c4csc(-c5cc6c(OCC(CC)CCCC)c7sccc7c(OCC(CC)CCCC)c6s5)c4)s3)c3nsnc23)c1,COC(=O)CCCC1(c2ccccc2)C23c4c5c6c7c8c9c(c%10c%11c2c2c%12c4c4c%13c5c5c7c7c8c8c%14c9c%10c9c%10c%11c2c2c%11c%12c4c4c%12c%13c5c5c7c7c8c8c%14c9c9c%10c2c2c%11c4c4c%12c5c7c5c8c9c2c45)C613,4.18,-5.44,-3.44,-6.1,-3.7,110.0,150.0,1:4,,,,,,
110627,10.1039/c2jm33886f,CCCCCCc1csc(-c2ccc(-c3cc(CCCCCC)c(/C=C/c4csc(-c5cc6c(OCC(CC)CCCC)c7sccc7c(OCC(CC)CCCC)c6s5)c4)s3)c3nsnc23)c1,COC(=O)CCCC1(c2ccccc2)C23c4c5c6c7c8c9c(c%10c%11c2c2c%12c4c4c%13c5c5c7c7c8c8c%14c9c%10c9c%10c%11c2c2c%11c%12c4c4c%12c%13c5c5c7c7c8c8c%14c9c9c%10c2c2c%11c4c4c%12c5c7c5c8c9c2c45)C613,5.35,-5.44,-3.44,-6.1,-3.7,100.0,150.0,1:4,1%,,,,,
110628,10.1039/c2jm33886f,CCCCCCc1csc(-c2ccc(-c3cc(CCCCCC)c(/C=C/c4csc(-c5cc6c(OCC(CC)CCCC)c7sccc7c(OCC(CC)CCCC)c6s5)c4)s3)c3nsnc23)c1,COC(=O)CCCC1(c2ccccc2)C23c4c5c6c7c8c9c(c%10c%11c2c2c%12c4c4c%13c5c5c7c7c8c8c%14c9c%10c9c%10c%11c2c2c%11c%12c4c4c%12c%13c5c5c7c7c8c8c%14c9c9c%10c2c2c%11c4c4c%12c5c7c5c8c9c2c45)C613,4.24,-5.44,-3.44,-6.1,-3.7,110.0,150.0,1:4,2%,,,,,
110629,10.1039/c2jm33886f,CCCCCCc1csc(-c2ccc(-c3cc(CCCCCC)c(/C=C/c4csc(-c5cc6c(OCC(CC)CCCC)c7sccc7c(OCC(CC)CCCC)c6s5)c4)s3)c3nsnc23)c1,COC(=O)CCCC1(c2ccccc2)C23c4c5c6c7c8c9c(c%10c%11c2c2c%12c4c4c%13c5c5c7c7c8c8c%14c9c%10c9c%10c%11c2c2c%11c%12c4c4c%12c%13c5c5c7c7c8c8c%14c9c9c%10c2c2c%11c4c4c%12c5c7c5c8c9c2c45)C613,3.18,-5.44,-3.44,-6.1,-3.7,110.0,150.0,1:4,3%,,,,,
110630,10.1039/c2jm33886f,CCCCCCc1csc(-c2ccc(-c3cc(CCCCCC)c(/C=C/c4csc(-c5cc6c(OCC(CC)CCCC)c7sccc7c(OCC(CC)CCCC)c6s5)c4)s3)c3nsnc23)c1,COC(=O)CCCC1(c2ccccc2)C23c4c5ccc6c7cc8c9c%10c(cc%11cc%12c%13c%14c(cc%15c%16ccc-5c2c%16c2c5c%16c%17c(c(c46)c7c9c%17c4c%10c%11c%13c4c%16c%14c%152)C513)C%12)C8,5.5,-5.44,-3.44,-5.9,-3.9,100.0,150.0,1:4 w/w,1%,,,,,
110631,10.1039/c2jm33886f,CCCCCCc1cc(-c2ccc(-c3cc(CCCCCC)c(-c4ccc(N(c5ccc(C)cc5)c5ccc(C)cc5)cc4)s3)c3nsnc23)sc1/C=C/c1csc(-c2cc3c(OCC(CC)CCCC)c4sccc4c(OCC(CC)CCCC)c3s2)c1,COC(=O)CCCC1(c2ccccc2)C23c4c5c6c7c8c9c(c%10c%11c2c2c%12c4c4c%13c5c5c7c7c8c8c%14c9c%10c9c%10c%11c2c2c%11c%12c4c4c%12c%13c5c5c7c7c8c8c%14c9c9c%10c2c2c%11c4c4c%12c5c7c5c8c9c2c45)C613,3.49,-5.38,-3.54,-6.1,-3.7,110.0,150.0,1:4 w/w,,,,,,
110632,10.1039/c2jm33886f,CCCCCCc1cc(-c2ccc(-c3cc(CCCCCC)c(-c4ccc(N(c5ccc(C)cc5)c5ccc(C)cc5)cc4)s3)c3nsnc23)sc1/C=C/c1csc(-c2cc3c(OCC(CC)CCCC)c4sccc4c(OCC(CC)CCCC)c3s2)c1,COC(=O)CCCC1(c2ccccc2)C23c4c5c6c7c8c9c(c%10c%11c2c2c%12c4c4c%13c5c5c7c7c8c8c%14c9c%10c9c%10c%11c2c2c%11c%12c4c4c%12c%13c5c5c7c7c8c8c%14c9c9c%10c2c2c%11c4c4c%12c5c7c5c8c9c2c45)C613,3.81,-5.38,-3.54,-6.1,-3.7,100.0,150.0,1:4 w/w,1%,,,,,
110633,10.1039/c2jm33886f,CCCCCCc1cc(-c2ccc(-c3cc(CCCCCC)c(-c4ccc(N(c5ccc(C)cc5)c5ccc(C)cc5)cc4)s3)c3nsnc23)sc1/C=C/c1csc(-c2cc3c(OCC(CC)CCCC)c4sccc4c(OCC(CC)CCCC)c3s2)c1,COC(=O)CCCC1(c2ccccc2)C23c4c5ccc6c7cc8c9c%10c(cc%11cc%12c%13c%14c(cc%15c%16ccc-5c2c%16c2c5c%16c%17c(c(c46)c7c9c%17c4c%10c%11c%13c4c%16c%14c%152)C513)C%12)C8,5.16,-5.38,-3.54,-5.9,-3.9,100.0,150.0,1:4 w/w,1%,,,,,
110634,10.1039/c2jm35247h,CCCCCCc1ccsc1,COC(=O)CCCC1(c2ccccc2)C23c4c5c6c7c8c9c(c%10c%11c2c2c%12c4c4c%13c5c5c7c7c8c8c%14c9c%10c9c%10c%11c2c2c%11c%12c4c4c%12c%13c5c5c7c7c8c8c%14c9c9c%10c2c2c%11c4c4c%12c5c7c5c8c9c2c45)C613,3.79,-5.01,-3.12,-6.1,-3.7,,,,,conventional,,,,
110637,10.1039/c2jm35247h,CCCCCCc1ccsc1,COC(=O)CCCC1(c2ccccc2)C23c4c5c6c7c8c9c(c%10c%11c2c2c%12c4c4c%13c5c5c7c7c8c8c%14c9c%10c9c%10c%11c2c2c%11c%12c4c4c%12c%13c5c5c7c7c8c8c%14c9c9c%10c2c2c%11c4c4c%12c5c7c5c8c9c2c45)C613,4.15,-5.01,-3.12,-6.1,-3.7,,,,,inverted,,,,
110644,10.1039/c2py20417g,CCCCCCCCCCCCn1c2cc(-c3cc(CCCCCCCC)cs3)ccc2c2c3nsnc3c3c4ccc(-c5cc(CCCCCCCC)c(-c6cccc7nsnc67)s5)cc4n(CCCCCCCCCCCC)c3c21,COC(=O)CCCC1(c2ccccc2)C23c4c5ccc6c7cc8c9c%10c(cc%11cc%12c%13c%14c(cc%15c%16ccc-5c2c%16c2c5c%16c%17c(c(c46)c7c9c%17c4c%10c%11c%13c4c%16c%14c%152)C513)C%12)C8,0.43,-5.4,-3.3,-5.9,-3.9,,,1:1,,,,,,
110645,10.1039/c2py20417g,CCCCCCCCCCCCn1c2cc(-c3cc(CCCCCCCC)cs3)ccc2c2c3nsnc3c3c4ccc(-c5cc(CCCCCCCC)c(-c6cccc7nsnc67)s5)cc4n(CCCCCCCCCCCC)c3c21,COC(=O)CCCC1(c2ccccc2)C23c4c5ccc6c7cc8c9c%10c(cc%11cc%12c%13c%14c(cc%15c%16ccc-5c2c%16c2c5c%16c%17c(c(c46)c7c9c%17c4c%10c%11c%13c4c%16c%14c%152)C513)C%12)C8,1.47,-5.4,-3.3,-5.9,-3.9,,,1:2,,,,,,
110646,10.1039/c2py20417g,CCCCCCCCCCCCn1c2cc(-c3cc(CCCCCCCC)cs3)ccc2c2c3nsnc3c3c4ccc(-c5cc(CCCCCCCC)c(-c6cccc7nsnc67)s5)cc4n(CCCCCCCCCCCC)c3c21,COC(=O)CCCC1(c2ccccc2)C23c4c5ccc6c7cc8c9c%10c(cc%11cc%12c%13c%14c(cc%15c%16ccc-5c2c%16c2c5c%16c%17c(c(c46)c7c9c%17c4c%10c%11c%13c4c%16c%14c%152)C513)C%12)C8,2.62,-5.4,-3.3,-5.9,-3.9,,,1:2,,,LiF,,,
110647,10.1039/c2py20417g,CCCCCCCCCCCCn1c2cc(-c3cc(CCCCCCCC)cs3)ccc2c2c3nsnc3c3c4ccc(-c5cc(CCCCCCCC)c(-c6cccc7nsnc67)s5)cc4n(CCCCCCCCCCCC)c3c21,COC(=O)CCCC1(c2ccccc2)C23c4c5ccc6c7cc8c9c%10c(cc%11cc%12c%13c%14c(cc%15c%16ccc-5c2c%16c2c5c%16c%17c(c(c46)c7c9c%17c4c%10c%11c%13c4c%16c%14c%152)C513)C%12)C8,0.5,-5.4,-3.3,-5.9,-3.9,,,1:3,,,,,,
110648,10.1039/c2py20674a,CCCCCCCCC(CCCCCC)COc1c2cc(-c3ccc(-c4sc(-c5cccs5)c5cc6c(cc45)C(=O)N(CC(CC)CCCC)C6=O)s3)sc2c(OCC(CCCCCC)CCCCCCCC)c2ccsc12,COC(=O)CCCC1(c2ccccc2)C23c4c5c6c7c8c9c(c%10c%11c2c2c%12c4c4c%13c5c5c7c7c8c8c%14c9c%10c9c%10c%11c2c2c%11c%12c4c4c%12c%13c5c5c7c7c8c8c%14c9c9c%10c2c2c%11c4c4c%12c5c7c5c8c9c2c45)C613,1.47,-5.4,-3.78,-6.1,-3.7,100.0,,1:1,,,,,,
110649,10.1039/c2py20674a,CCCCCCCCC(CCCCCC)COc1c2cc(-c3ccc(-c4sc(-c5cccs5)c5cc6c(cc45)C(=O)N(CC(CC)CCCC)C6=O)s3)sc2c(OCC(CCCCCC)CCCCCCCC)c2ccsc12,COC(=O)CCCC1(c2ccccc2)C23c4c5c6c7c8c9c(c%10c%11c2c2c%12c4c4c%13c5c5c7c7c8c8c%14c9c%10c9c%10c%11c2c2c%11c%12c4c4c%12c%13c5c5c7c7c8c8c%14c9c9c%10c2c2c%11c4c4c%12c5c7c5c8c9c2c45)C613,1.17,-5.4,-3.78,-6.1,-3.7,100.0,,1:2,,,,,,
110650,10.1039/c2py20674a,CCCCCCCCC(CCCCCC)COc1c2cc(-c3ccc(-c4sc(-c5cccs5)c5cc6c(cc45)C(=O)N(CC(CC)CCCC)C6=O)s3)sc2c(OCC(CCCCCC)CCCCCCCC)c2ccsc12,COC(=O)CCCC1(c2ccccc2)C23c4c5c6c7c8c9c(c%10c%11c2c2c%12c4c4c%13c5c5c7c7c8c8c%14c9c%10c9c%10c%11c2c2c%11c%12c4c4c%12c%13c5c5c7c7c8c8c%14c9c9c%10c2c2c%11c4c4c%12c5c7c5c8c9c2c45)C613,0.96,-5.4,-3.78,-6.1,-3.7,100.0,,1:3,,,,,,
110651,10.1039/c2py20674a,CCCCCCCCC(CCCCCC)COc1c2cc(-c3ccc(-c4sc(-c5cccs5)c5cc6c(cc45)C(=O)N(CC(CC)CCCC)C6=O)s3)sc2c(OCC(CCCCCC)CCCCCCCC)c2ccsc12,COC(=O)CCCC1(c2ccccc2)C23c4c5c6c7c8c9c(c%10c%11c2c2c%12c4c4c%13c5c5c7c7c8c8c%14c9c%10c9c%10c%11c2c2c%11c%12c4c4c%12c%13c5c5c7c7c8c8c%14c9c9c%10c2c2c%11c4c4c%12c5c7c5c8c9c2c45)C613,3.12,-5.4,-3.78,-6.1,-3.7,100.0,,1:1,3%,,,,,DIO
