Repository: JiYiqaq/PCE-KA-GNN

# Data directory

- `raw/Active_Database.csv` is the immutable source dataset bundled under CC BY 4.0. Do not overwrite it with processed data.
- `processed/` is created and populated by the training pipeline. Generated `.pt` and `.pth` caches are intentionally ignored by Git because they can exceed GitHub's normal single-file limit.

See `../DATA_LICENSE.md` for provenance, license and checksum information.

File: data/processed/device_records.csv (part 235 of 250)
record_id,doi,donor_smiles,acceptor_smiles,pce,homo_d,lumo_d,homo_a,lumo_a,active_layer_thickness,annealing_temp,d_a_ratio,additive_ratio,device_type,etl_canonical,htl_canonical,solvent_canonical,additive_canonical
110652,10.1039/c2py20674a,CCCCC(CC)Cc1ccc(-c2c3cc(-c4scc5c4C(=O)N(CC(CC)CCCC)C5=O)sc3c(-c3ccc(CC(CC)CCCC)s3)c3ccsc23)s1,COC(=O)CCCC1(c2ccccc2)C23c4c5c6c7c8c9c(c%10c%11c2c2c%12c4c4c%13c5c5c7c7c8c8c%14c9c%10c9c%10c%11c2c2c%11c%12c4c4c%12c%13c5c5c7c7c8c8c%14c9c9c%10c2c2c%11c4c4c%12c5c7c5c8c9c2c45)C613,0.92,-5.7,-3.7,-6.1,-3.7,100.0,,1:1,,,,,,
110653,10.1039/c2py20786a,CCCCCCCCCCCCC(CCCCCCCCCCC)c1cc2c3ccsc3c3sc(-c4sc(-c5nc(CCCCCC)cs5)nc4CCCCCC)cc3c2s1,COC(=O)CCCC1(c2ccccc2)C23c4c5ccc6c7cc8c9c%10c(cc%11cc%12c%13c%14c(cc%15c%16ccc-5c2c%16c2c5c%16c%17c(c(c46)c7c9c%17c4c%10c%11c%13c4c%16c%14c%152)C513)C%12)C8,2.49,-5.65,-3.6,-5.9,-3.9,,,,,,,,,
110654,10.1039/c2py20786a,CCCCCCCCCCCCC(CCCCCCCCCCC)c1cc2c3ccsc3c3sc(-c4sc(-c5nc(CCCCCC)cs5)nc4CCCCCC)cc3c2s1,COC(=O)CCCC1(c2ccccc2)C23c4c5ccc6c7cc8c9c%10c(cc%11cc%12c%13c%14c(cc%15c%16ccc-5c2c%16c2c5c%16c%17c(c(c46)c7c9c%17c4c%10c%11c%13c4c%16c%14c%152)C513)C%12)C8,5.06,-5.65,-3.6,-5.9,-3.9,,,,1 vol%,,,,,DIO
110655,10.1039/c2py20786a,CCCCCCCCCCCCC(CCCCCCCCCCC)c1cc2c3ccsc3c3sc(-c4sc(-c5nc(CCCCCC)cs5)nc4CCCCCC)cc3c2s1,COC(=O)CCCC1(c2ccccc2)C23c4c5ccc6c7cc8c9c%10c(cc%11cc%12c%13c%14c(cc%15c%16ccc-5c2c%16c2c5c%16c%17c(c(c46)c7c9c%17c4c%10c%11c%13c4c%16c%14c%152)C513)C%12)C8,4.11,-5.65,-3.6,-5.9,-3.9,,,,3 vol%,,,,,DIO
110656,10.1039/c2py20910a,CCCCCCc1ccc(-c2c3cc(-c4sc(-c5ccc(-c6cc(CC(CC)CCCC)cs6)c6nsnc56)cc4CC(CC)CCCC)sc3c(-c3ccc(CCCCCC)s3)c3ccsc23)s1,COC(=O)CCCC1(c2ccccc2)C23c4c5ccc6c7cc8c9c%10c(cc%11cc%12c%13c%14c(cc%15c%16ccc-5c2c%16c2c5c%16c%17c(c(c46)c7c9c%17c4c%10c%11c%13c4c%16c%14c%152)C513)C%12)C8,1.85,-5.26,-3.34,-5.9,-3.9,110.0,,1:1,,,,,,
110657,10.1039/c2py20910a,CCCCCCc1ccc(-c2c3cc(-c4sc(-c5ccc(-c6cc(CC(CC)CCCC)cs6)c6nsnc56)cc4CC(CC)CCCC)sc3c(-c3ccc(CCCCCC)o3)c3ccsc23)o1,COC(=O)CCCC1(c2ccccc2)C23c4c5ccc6c7cc8c9c%10c(cc%11cc%12c%13c%14c(cc%15c%16ccc-5c2c%16c2c5c%16c%17c(c(c46)c7c9c%17c4c%10c%11c%13c4c%16c%14c%152)C513)C%12)C8,2.88,-5.24,-3.54,-5.9,-3.9,110.0,,1:1,,,,,,
110658,10.1039/c2py20910a,CCCCCCc1ccc(-c2c3cc(-c4sc(-c5ccc(-c6cc(CC(CC)CCCC)cs6)c6nsnc56)cc4CC(CC)CCCC)oc3c(-c3ccc(CCCCCC)s3)c3ccoc23)s1,COC(=O)CCCC1(c2ccccc2)C23c4c5ccc6c7cc8c9c%10c(cc%11cc%12c%13c%14c(cc%15c%16ccc-5c2c%16c2c5c%16c%17c(c(c46)c7c9c%17c4c%10c%11c%13c4c%16c%14c%152)C513)C%12)C8,4.0,-5.08,-3.39,-5.9,-3.9,110.0,,1:1,,,,,,
110659,10.1039/c2py20910a,CCCCCCc1ccc(-c2c3cc(-c4sc(-c5ccc(-c6cc(CC(CC)CCCC)cs6)c6nsnc56)cc4CC(CC)CCCC)oc3c(-c3ccc(CCCCCC)s3)c3ccoc23)s1,COC(=O)CCCC1(c2ccccc2)C23c4c5ccc6c7cc8c9c%10c(cc%11cc%12c%13c%14c(cc%15c%16ccc-5c2c%16c2c5c%16c%17c(c(c46)c7c9c%17c4c%10c%11c%13c4c%16c%14c%152)C513)C%12)C8,4.42,-5.08,-3.39,-5.9,-3.9,110.0,,1:1,3%,,,,,DIO
110660,10.1039/c2py20910a,CCCCCCc1ccc(-c2c3cc(-c4sc(-c5ccc(-c6cc(CC(CC)CCCC)cs6)c6nsnc56)cc4CC(CC)CCCC)oc3c(-c3ccc(CCCCCC)o3)c3ccoc23)o1,COC(=O)CCCC1(c2ccccc2)C23c4c5ccc6c7cc8c9c%10c(cc%11cc%12c%13c%14c(cc%15c%16ccc-5c2c%16c2c5c%16c%17c(c(c46)c7c9c%17c4c%10c%11c%13c4c%16c%14c%152)C513)C%12)C8,2.6,-5.11,-3.6,-5.9,-3.9,110.0,,1:1,,,,,,
110661,10.1039/c2py20982a,CCCCCCCCn1nc2c(-c3cccs3)c(F)c(F)c(-c3ccc(-c4cc5c(s4)-c4sccc4[Si]5(CC(CC)CCCC)CC(CC)CCCC)s3)c2n1,CCCCC(=O)OCC1(c2ccccc2)C2=CC=Cc3cccc4cccc5ccc6ccccc7cccc1c7c6c5c-4c3C2,3.93,-5.14,-3.23,-6.1,-3.9,90.0,120.0,1:1,,,,,,
110662,10.1039/c2py20982a,CCCCCCCCn1nc2c(-c3cccs3)c(F)c(F)c(-c3ccc(-c4cc5c(s4)-c4sccc4[Si]5(CC(CC)CCCC)CC(CC)CCCC)s3)c2n1,CCCCC(=O)OCC1(c2ccccc2)C2=CC=Cc3cccc4cccc5ccc6ccccc7cccc1c7c6c5c-4c3C2,3.69,-5.14,-3.23,-6.1,-3.9,90.0,120.0,1:1.5,,,,,,
110663,10.1039/c2py20982a,CCCCCCCCn1nc2c(-c3cccs3)c(F)c(F)c(-c3ccc(-c4cc5c(s4)-c4sccc4[Si]5(CC(CC)CCCC)CC(CC)CCCC)s3)c2n1,CCCCC(=O)OCC1(c2ccccc2)C2=CC=Cc3cccc4cccc5ccc6ccccc7cccc1c7c6c5c-4c3C2,2.19,-5.14,-3.23,-6.1,-3.9,90.0,120.0,1:2,,,,,,
110664,10.1039/c2py20982a,CCCCCCCCn1nc2c(-c3cccs3)c(F)c(F)c(-c3ccc(-c4cc5c(s4)-c4sccc4[Si]5(CC(CC)CCCC)CC(CC)CCCC)s3)c2n1,c1ccc2c(c1)C1CC2C23c4c5c6c7c8c9c(c%10c%11c2c2c4c4c%12c5c5c6c6c8c8c%13c%14c%15c%16c%17c%18c%19c%20c%21c%22c%23c(c%14c%14c%24c%23c%23c%22c%22c%20c(c2c%22c%11c%23c%10c%24c9c%148)c4c%19c%12c%17c5c%16c%136)C%152C4CC(c5ccccc54)C%18%212)C713,4.99,-5.14,-3.23,,,90.0,120.0,1:1,,,,,,
110665,10.1039/c2py20982a,CCCCCCCCn1nc2c(-c3cccs3)c(F)c(F)c(-c3ccc(-c4cc5c(s4)-c4sccc4[Si]5(CC(CC)CCCC)CC(CC)CCCC)s3)c2n1,c1ccc2c(c1)C1CC2C23c4c5c6c7c8c9c(c%10c%11c2c2c4c4c%12c5c5c6c6c8c8c%13c%14c%15c%16c%17c%18c%19c%20c%21c%22c%23c(c%14c%14c%24c%23c%23c%22c%22c%20c(c2c%22c%11c%23c%10c%24c9c%148)c4c%19c%12c%17c5c%16c%136)C%152C4CC(c5ccccc54)C%18%212)C713,2.7,-5.14,-3.23,,,90.0,,1:1,,,,,,
110666,10.1039/c2py20982a,CCCCCCCCn1nc2c(-c3cccs3)c(F)c(F)c(-c3ccc(-c4cc5c(s4)-c4sccc4[Si]5(CC(CC)CCCC)CC(CC)CCCC)s3)c2n1,c1ccc2c(c1)C1CC2C23c4c5c6c7c8c9c(c%10c%11c2c2c4c4c%12c5c5c6c6c8c8c%13c%14c%15c%16c%17c%18c%19c%20c%21c%22c%23c(c%14c%14c%24c%23c%23c%22c%22c%20c(c2c%22c%11c%23c%10c%24c9c%148)c4c%19c%12c%17c5c%16c%136)C%152C4CC(c5ccccc54)C%18%212)C713,4.18,-5.14,-3.23,,,90.0,120.0,1:1.5,,,,,,
110667,10.1039/c2ta00177b,C=Cc1ccc(-c2c(OCCCCCCCC)c(OCCCCCCCC)c(-c3cccs3)c3nsnc23)s1,CCCCC(=O)OCC1(c2ccccc2)c2cccc3cccc4cccc5cccc6cccc1c6c-5c-4c-3c2,0.53,-5.01,-3.03,-6.1,-3.7,,,2:7,,,,,,
110668,10.1039/c2ta00177b,C=Cc1ccc(-c2c(OCCCCCCCC)c(OCCCCCCCC)c(-c3cccs3)c3nsnc23)s1,CCCCC(=O)OCC1(c2ccccc2)c2cccc3cccc4cccc5cccc6cccc1c6c-5c-4c-3c2,0.33,-5.01,-3.03,-6.1,-3.7,,,3:7,,,,,,
110669,10.1039/c2ta00177b,C=Cc1ccc(-c2c(OCCCCCCCC)c(OCCCCCCCC)c(-c3cccs3)c3nsnc23)s1,CCCCC(=O)OCC1(c2ccccc2)c2cccc3cccc4cccc5cccc6cccc1c6c-5c-4c-3c2,0.46,-5.01,-3.03,-6.1,-3.7,,,1:1,,,,,,
110670,10.1039/c2ta00177b,CCCCCCCCOc1c(OCCCCCCCC)c(-c2ccc(/C(F)=C\F)s2)c2nsnc2c1-c1cccs1,CCCCC(=O)OCC1(c2ccccc2)c2cccc3cccc4cccc5cccc6cccc1c6c-5c-4c-3c2,0.83,-5.2,-3.14,-6.1,-3.7,,,2:7,,,,,,
110671,10.1039/c2ta00177b,CCCCCCCCOc1c(OCCCCCCCC)c(-c2ccc(/C(F)=C\F)s2)c2nsnc2c1-c1cccs1,CCCCC(=O)OCC1(c2ccccc2)c2cccc3cccc4cccc5cccc6cccc1c6c-5c-4c-3c2,1.05,-5.2,-3.14,-6.1,-3.7,,,3:7,,,,,,
110672,10.1039/c2ta00177b,CCCCCCCCOc1c(OCCCCCCCC)c(-c2ccc(/C(F)=C\F)s2)c2nsnc2c1-c1cccs1,CCCCC(=O)OCC1(c2ccccc2)c2cccc3cccc4cccc5cccc6cccc1c6c-5c-4c-3c2,1.24,-5.2,-3.14,-6.1,-3.7,,,1:1,,,,,,
110673,10.1039/c2ta00474g,CCCCCCCCOc1c(OCCCCCCCC)c(-c2ccc(-c3cc4c(-c5ccc(CC(CC)CCCC)s5)c5sccc5c(-c5ccc(CC(CC)CCCC)s5)c4s3)s2)c2nonc2c1-c1cccs1,COC(=O)CCCC1(c2ccccc2)C23c4c5ccc6c7cc8c9c%10c(cc%11cc%12c%13c%14c(cc%15c%16ccc-5c2c%16c2c5c%16c%17c(c(c46)c7c9c%17c4c%10c%11c%13c4c%16c%14c%152)C513)C%12)C8,5.9,-5.25,-3.28,-5.9,-3.9,,,1:1.5,,,,,,
110674,10.1039/c2ta00474g,CCCCCCCCOc1c(OCCCCCCCC)c(-c2ccc(-c3cc4c(-c5ccc(CC(CC)CCCC)s5)c5sccc5c(-c5ccc(CC(CC)CCCC)s5)c4s3)s2)c2nsnc2c1-c1cccs1,COC(=O)CCCC1(c2ccccc2)C23c4c5ccc6c7cc8c9c%10c(cc%11cc%12c%13c%14c(cc%15c%16ccc-5c2c%16c2c5c%16c%17c(c(c46)c7c9c%17c4c%10c%11c%13c4c%16c%14c%152)C513)C%12)C8,4.94,-5.15,-3.3,-5.9,-3.9,75.0,70.0,1:1.5,,,,,,
110675,10.1039/c2ta00474g,CCCCCCCCn1nc2c(-c3cccs3)ccc(-c3ccc(-c4cc5c(-c6ccc(CC(CC)CCCC)s6)c6sccc6c(-c6ccc(CC(CC)CCCC)s6)c5s4)s3)c2n1,COC(=O)CCCC1(c2ccccc2)C23c4c5ccc6c7cc8c9c%10c(cc%11cc%12c%13c%14c(cc%15c%16ccc-5c2c%16c2c5c%16c%17c(c(c46)c7c9c%17c4c%10c%11c%13c4c%16c%14c%152)C513)C%12)C8,3.1,-4.92,-3.01,-5.9,-3.9,75.0,70.0,1:1.5,,,,,,
110685,10.1039/c2ta00695b,CCCCC(CC)CN1C(=O)c2csc(-c3cc4c(s3)c3sccc3n4CC(CC)CCCC)c2C1=O,CCCCC(=O)OCC1(c2ccccc2)c2cccc3cccc4cccc5cccc6cccc1c6c-5c-4c-3c2,1.9,-5.09,-3.42,-6.1,-3.7,,,1:1,,inverted,,,,
110690,10.1039/c2ta01143c,CCCCCCCCCCC(CCCCCCCC)CN1C(=O)c2csc(-c3cc4cc(OCC(CC)CCCC)c5c6sccc6cc(OCC(CC)CCCC)c5c4s3)c2C1=O,COC(=O)CCCC1(c2ccccc2)C23c4c5ccc6c7cc8c9c%10c(cc%11cc%12c%13c%14c(cc%15c%16ccc-5c2c%16c2c5c%16c%17c(c(c46)c7c9c%17c4c%10c%11c%13c4c%16c%14c%152)C513)C%12)C8,1.86,-5.38,-3.43,-5.9,-3.9,,,1.5:1,,,,,,
110691,10.1039/c2ta01143c,CCCCCCCCCCC(CCCCCCCC)CN1C(=O)c2csc(-c3cc4cc(OCC(CC)CCCC)c5c6sccc6cc(OCC(CC)CCCC)c5c4s3)c2C1=O,COC(=O)CCCC1(c2ccccc2)C23c4c5ccc6c7cc8c9c%10c(cc%11cc%12c%13c%14c(cc%15c%16ccc-5c2c%16c2c5c%16c%17c(c(c46)c7c9c%17c4c%10c%11c%13c4c%16c%14c%152)C513)C%12)C8,4.4,-5.38,-3.43,-5.9,-3.9,,,1.5:1,1%,,,,,DIO
110692,10.1039/c2ta01143c,CCCCCCCCCCC(CCCCCCCC)CN1C(=O)c2csc(-c3cc4cc(OCC(CC)CCCC)c5c6sccc6cc(OCC(CC)CCCC)c5c4s3)c2C1=O,COC(=O)CCCC1(c2ccccc2)C23c4c5ccc6c7cc8c9c%10c(cc%11cc%12c%13c%14c(cc%15c%16ccc-5c2c%16c2c5c%16c%17c(c(c46)c7c9c%17c4c%10c%11c%13c4c%16c%14c%152)C513)C%12)C8,2.65,-5.38,-3.43,-5.9,-3.9,,,1:1,,,,,,
110693,10.1039/c2ta01143c,CCCCCCCCCCC(CCCCCCCC)CN1C(=O)c2csc(-c3cc4cc(OCC(CC)CCCC)c5c6sccc6cc(OCC(CC)CCCC)c5c4s3)c2C1=O,COC(=O)CCCC1(c2ccccc2)C23c4c5ccc6c7cc8c9c%10c(cc%11cc%12c%13c%14c(cc%15c%16ccc-5c2c%16c2c5c%16c%17c(c(c46)c7c9c%17c4c%10c%11c%13c4c%16c%14c%152)C513)C%12)C8,5.26,-5.38,-3.43,-5.9,-3.9,,,1:1,1%,,,,,DIO
110694,10.1039/c2ta01143c,CCCCCCCCCCC(CCCCCCCC)CN1C(=O)c2csc(-c3cc4cc(OCC(CC)CCCC)c5c6sccc6cc(OCC(CC)CCCC)c5c4s3)c2C1=O,COC(=O)CCCC1(c2ccccc2)C23c4c5ccc6c7cc8c9c%10c(cc%11cc%12c%13c%14c(cc%15c%16ccc-5c2c%16c2c5c%16c%17c(c(c46)c7c9c%17c4c%10c%11c%13c4c%16c%14c%152)C513)C%12)C8,2.26,-5.38,-3.43,-5.9,-3.9,,,1:2,,,,,,
110695,10.1039/c2ta01143c,CCCCCCCCCCC(CCCCCCCC)CN1C(=O)c2csc(-c3cc4cc(OCC(CC)CCCC)c5c6sccc6cc(OCC(CC)CCCC)c5c4s3)c2C1=O,COC(=O)CCCC1(c2ccccc2)C23c4c5ccc6c7cc8c9c%10c(cc%11cc%12c%13c%14c(cc%15c%16ccc-5c2c%16c2c5c%16c%17c(c(c46)c7c9c%17c4c%10c%11c%13c4c%16c%14c%152)C513)C%12)C8,3.83,-5.38,-3.43,-5.9,-3.9,,,1:2,1%,,,,,DIO
110696,10.1039/c2tc00327a,CCCCCCCCOc1cccc(-c2nc3cc(F)cc(-c4cccs4)c3nc2-c2cccc(OCCCCCCCC)c2)c1,COC(=O)CCCC1(c2ccccc2)C23c4c5ccc6c7cc8c9c%10c(cc%11cc%12c%13c%14c(cc%15c%16ccc-5c2c%16c2c5c%16c%17c(c(c46)c7c9c%17c4c%10c%11c%13c4c%16c%14c%152)C513)C%12)C8,4.01,-5.51,-3.08,-5.9,-3.9,100.0,110.0,1:1,,,,,,
110697,10.1039/c2tc00327a,CCCCCCCCOc1cccc(-c2nc3cc(F)cc(-c4cccs4)c3nc2-c2cccc(OCCCCCCCC)c2)c1,COC(=O)CCCC1(c2ccccc2)C23c4c5ccc6c7cc8c9c%10c(cc%11cc%12c%13c%14c(cc%15c%16ccc-5c2c%16c2c5c%16c%17c(c(c46)c7c9c%17c4c%10c%11c%13c4c%16c%14c%152)C513)C%12)C8,4.19,-5.51,-3.08,-5.9,-3.9,100.0,110.0,1:1,,,,,,
110698,10.1039/c2tc00327a,CCCCCCCCOc1cccc(-c2nc3cc(F)cc(-c4cccs4)c3nc2-c2cccc(OCCCCCCCC)c2)c1,COC(=O)CCCC1(c2ccccc2)C23c4c5ccc6c7cc8c9c%10c(cc%11cc%12c%13c%14c(cc%15c%16ccc-5c2c%16c2c5c%16c%17c(c(c46)c7c9c%17c4c%10c%11c%13c4c%16c%14c%152)C513)C%12)C8,4.73,-5.51,-3.08,-5.9,-3.9,,110.0,1:1,,,,,,
110699,10.1039/c2tc00327a,CCCCCCCCOc1cccc(-c2nc3cc(F)cc(-c4cccs4)c3nc2-c2cccc(OCCCCCCCC)c2)c1,COC(=O)CCCC1(c2ccccc2)C23c4c5ccc6c7cc8c9c%10c(cc%11cc%12c%13c%14c(cc%15c%16ccc-5c2c%16c2c5c%16c%17c(c(c46)c7c9c%17c4c%10c%11c%13c4c%16c%14c%152)C513)C%12)C8,5.27,-5.51,-3.08,-5.9,-3.9,100.0,110.0,1:1,,,,,,
110700,10.1039/c2tc00327a,CCCCCCCCOc1cccc(-c2nc3cc(F)cc(-c4cccs4)c3nc2-c2cccc(OCCCCCCCC)c2)c1,COC(=O)CCCC1(c2ccccc2)C23c4c5ccc6c7cc8c9c%10c(cc%11cc%12c%13c%14c(cc%15c%16ccc-5c2c%16c2c5c%16c%17c(c(c46)c7c9c%17c4c%10c%11c%13c4c%16c%14c%152)C513)C%12)C8,4.82,-5.51,-3.08,-5.9,-3.9,100.0,110.0,1:1,,,,,,
110701,10.1039/c2tc00327a,CCCCCCCCOc1cccc(-c2nc3cc(F)cc(-c4cccs4)c3nc2-c2cccc(OCCCCCCCC)c2)c1,COC(=O)CCCC1(c2ccccc2)C23c4c5ccc6c7cc8c9c%10c(cc%11cc%12c%13c%14c(cc%15c%16ccc-5c2c%16c2c5c%16c%17c(c(c46)c7c9c%17c4c%10c%11c%13c4c%16c%14c%152)C513)C%12)C8,2.03,-5.51,-3.08,-5.9,-3.9,100.0,110.0,1:1,,,,,,
110702,10.1039/c2tc00327a,CCCCCCCCOc1cccc(-c2nc3cc(F)cc(-c4cccs4)c3nc2-c2cccc(OCCCCCCCC)c2)c1,COC(=O)CCCC1(c2ccccc2)C23c4c5ccc6c7cc8c9c%10c(cc%11cc%12c%13c%14c(cc%15c%16ccc-5c2c%16c2c5c%16c%17c(c(c46)c7c9c%17c4c%10c%11c%13c4c%16c%14c%152)C513)C%12)C8,3.27,-5.51,-3.08,-5.9,-3.9,100.0,,1:0.75,,,,,,
110703,10.1039/c2tc00327a,CCCCCCCCOc1cccc(-c2nc3cc(F)cc(-c4cccs4)c3nc2-c2cccc(OCCCCCCCC)c2)c1,COC(=O)CCCC1(c2ccccc2)C23c4c5ccc6c7cc8c9c%10c(cc%11cc%12c%13c%14c(cc%15c%16ccc-5c2c%16c2c5c%16c%17c(c(c46)c7c9c%17c4c%10c%11c%13c4c%16c%14c%152)C513)C%12)C8,4.01,-5.51,-3.08,-5.9,-3.9,100.0,,1:1,,,,,,
110704,10.1039/c2tc00327a,CCCCCCCCOc1cccc(-c2nc3cc(F)cc(-c4cccs4)c3nc2-c2cccc(OCCCCCCCC)c2)c1,COC(=O)CCCC1(c2ccccc2)C23c4c5ccc6c7cc8c9c%10c(cc%11cc%12c%13c%14c(cc%15c%16ccc-5c2c%16c2c5c%16c%17c(c(c46)c7c9c%17c4c%10c%11c%13c4c%16c%14c%152)C513)C%12)C8,4.15,-5.51,-3.08,-5.9,-3.9,100.0,,1:1.5,,,,,,
110705,10.1039/c2tc00327a,CCCCCCCCOc1cccc(-c2nc3cc(F)cc(-c4cccs4)c3nc2-c2cccc(OCCCCCCCC)c2)c1,COC(=O)CCCC1(c2ccccc2)C23c4c5ccc6c7cc8c9c%10c(cc%11cc%12c%13c%14c(cc%15c%16ccc-5c2c%16c2c5c%16c%17c(c(c46)c7c9c%17c4c%10c%11c%13c4c%16c%14c%152)C513)C%12)C8,3.83,-5.51,-3.08,-5.9,-3.9,100.0,,1:2,,,,,,
110706,10.1039/c2tc00327a,CCCCCCCCOc1cccc(-c2nc3cc(F)cc(-c4cccs4)c3nc2-c2cccc(OCCCCCCCC)c2)c1,COC(=O)CCCC1(c2ccccc2)C23c4c5ccc6c7cc8c9c%10c(cc%11cc%12c%13c%14c(cc%15c%16ccc-5c2c%16c2c5c%16c%17c(c(c46)c7c9c%17c4c%10c%11c%13c4c%16c%14c%152)C513)C%12)C8,3.52,-5.51,-3.08,-5.9,-3.9,100.0,,1:3,,,,,,
110707,10.1039/c2tc00327a,CCCCCCCCOc1cccc(-c2nc3cc(F)cc(-c4cccs4)c3nc2-c2cccc(OCCCCCCCC)c2)c1,COC(=O)CCCC1(c2ccccc2)C23c4c5ccc6c7cc8c9c%10c(cc%11cc%12c%13c%14c(cc%15c%16ccc-5c2c%16c2c5c%16c%17c(c(c46)c7c9c%17c4c%10c%11c%13c4c%16c%14c%152)C513)C%12)C8,4.03,-5.51,-3.08,-5.9,-3.9,,110.0,1:0.75,,,,,,
110708,10.1039/c2tc00327a,CCCCCCCCOc1cccc(-c2nc3cc(F)cc(-c4cccs4)c3nc2-c2cccc(OCCCCCCCC)c2)c1,COC(=O)CCCC1(c2ccccc2)C23c4c5ccc6c7cc8c9c%10c(cc%11cc%12c%13c%14c(cc%15c%16ccc-5c2c%16c2c5c%16c%17c(c(c46)c7c9c%17c4c%10c%11c%13c4c%16c%14c%152)C513)C%12)C8,5.27,-5.51,-3.08,-5.9,-3.9,,110.0,1:1,,,,,,
110709,10.1039/c2tc00327a,CCCCCCCCOc1cccc(-c2nc3cc(F)cc(-c4cccs4)c3nc2-c2cccc(OCCCCCCCC)c2)c1,COC(=O)CCCC1(c2ccccc2)C23c4c5ccc6c7cc8c9c%10c(cc%11cc%12c%13c%14c(cc%15c%16ccc-5c2c%16c2c5c%16c%17c(c(c46)c7c9c%17c4c%10c%11c%13c4c%16c%14c%152)C513)C%12)C8,4.28,-5.51,-3.08,-5.9,-3.9,100.0,110.0,1:1.5,,,,,,
110710,10.1039/c2tc00327a,CCCCCCCCOc1cccc(-c2nc3cc(F)cc(-c4cccs4)c3nc2-c2cccc(OCCCCCCCC)c2)c1,COC(=O)CCCC1(c2ccccc2)C23c4c5ccc6c7cc8c9c%10c(cc%11cc%12c%13c%14c(cc%15c%16ccc-5c2c%16c2c5c%16c%17c(c(c46)c7c9c%17c4c%10c%11c%13c4c%16c%14c%152)C513)C%12)C8,4.03,-5.51,-3.08,-5.9,-3.9,,110.0,1:2,,,,,,
110711,10.1039/c2tc00327a,CCCCCCCCOc1cccc(-c2nc3cc(F)cc(-c4cccs4)c3nc2-c2cccc(OCCCCCCCC)c2)c1,COC(=O)CCCC1(c2ccccc2)C23c4c5ccc6c7cc8c9c%10c(cc%11cc%12c%13c%14c(cc%15c%16ccc-5c2c%16c2c5c%16c%17c(c(c46)c7c9c%17c4c%10c%11c%13c4c%16c%14c%152)C513)C%12)C8,3.16,-5.51,-3.08,-5.9,-3.9,100.0,110.0,1:3,,,,,,
110720,10.1039/c3cc42293c,CCCCCCc1ccsc1,CCC1(CC)c2cc(-c3ccc(C=C4C(=O)c5ccccc5C4=O)s3)ccc2-c2ccc(-c3ccc(C=C4C(=O)c5ccccc5C4=O)s3)cc21,2.43,-5.01,-3.12,-5.95,-3.95,,120.0,,,,,,o-DCB,
110721,10.1039/c3cc42293c,CCCCCCc1ccsc1,CCC1(CC)c2cc(-c3ccc(C=C4C(=O)c5ccccc5C4=O)s3)ccc2-c2ccc(-c3ccc(C=C4C(=O)c5ccccc5C4=O)s3)cc21,1.77,-5.01,-3.12,-5.95,-3.95,,120.0,,,,,,chlorobenzene,
110722,10.1039/c3cc42293c,CCCCCCc1ccsc1,CCCCC(=O)OCC1(c2ccccc2)c2cccc3cccc4cccc5cccc6cccc1c6c-5c-4c-3c2,3.16,-5.01,-3.12,-6.1,-3.7,,120.0,,,,,,chlorobenzene,
110723,10.1039/c3cc47868h,CCCCCCCCCCC(CCCCCCCC)CN1C(=O)C2=C(c3ccc(-c4ccc(-c5ccccc5)cc4)s3)N(CC(CCCCCCCC)CCCCCCCCCC)C(=O)C2=C1c1cccs1,CCCCC(=O)OCC1(c2ccccc2)C2=CC=Cc3cccc4cccc5ccc6ccccc7cccc1c7c6c5c-4c3C2,5.7,-5.39,-3.59,-6.1,-3.9,90.0,,,3%,,,,chloroform,CN
110724,10.1039/c3cc47868h,CCCCCCCCCCC(CCCCCCCC)CN1C(=O)C2=C(c3ccc(-c4ccc(-c5cccc(F)c5)cc4F)s3)N(CC(CCCCCCCC)CCCCCCCCCC)C(=O)C2=C1c1cccs1,CCCCC(=O)OCC1(c2ccccc2)C2=CC=Cc3cccc4cccc5ccc6ccccc7cccc1c7c6c5c-4c3C2,3.7,-5.44,-3.85,-6.1,-3.9,105.0,,1:2,10%,,,,chloroform,o-DCB
110725,10.1039/c3cc47868h,CCCCCCCCCCC(CCCCCCCC)CN1C(=O)C2=C(c3ccc(-c4ccc(-c5ccccc5F)c(F)c4)s3)N(CC(CCCCCCCC)CCCCCCCCCC)C(=O)C2=C1c1cccs1,CCCCC(=O)OCC1(c2ccccc2)C2=CC=Cc3cccc4cccc5ccc6ccccc7cccc1c7c6c5c-4c3C2,4.1,-5.48,-3.78,-6.1,-3.9,100.0,,1:2,3%,,,,chloroform,CN
110728,10.1039/c3cp51475g,CCCCCCc1ccsc1,CCN1C(=O)c2ccc3c4c(-c5ccc(-c6cc7c8c(cc(OCOC)c9c%10c(OCOC)cc%11c%12c(ccc(c6c89)c%12%10)C(=O)N(CC)C%11=O)C(=O)N(CC)C7=O)s5)cc5c6c(cc(OCOC)c(c7c(OCOC)cc(c2c37)C1=O)c64)C(=O)N(CC)C5=O,0.88,-5.01,-3.12,-5.57,-3.84,,,1:1,,,,,,
110737,10.1039/c3cp51475g,CCCCCCc1ccsc1,CCN1C(=O)c2ccc3c4c(-c5ccc(-c6cc7c8c(cc(OCOC)c9c%10c(OCOC)cc%11c%12c(ccc(c6c89)c%12%10)C(=O)N(CC)C%11=O)C(=O)N(CC)C7=O)s5)cc5c6c(cc(OCOC)c(c7c(OCOC)cc(c2c37)C1=O)c64)C(=O)N(CC)C5=O,0.99,-5.01,-3.12,-5.57,-3.84,,,1:1,,,,,,
110738,10.1039/c3cp51475g,CCCCCCc1ccsc1,CCN1C(=O)c2ccc3c4c(-c5ccc(-c6cc7c8c(cc(OCOC)c9c%10c(OCOC)cc%11c%12c(ccc(c6c89)c%12%10)C(=O)N(CC)C%11=O)C(=O)N(CC)C7=O)s5)cc5c6c(cc(OCOC)c(c7c(OCOC)cc(c2c37)C1=O)c64)C(=O)N(CC)C5=O,1.46,-5.01,-3.12,-5.57,-3.84,,,1:1,,,,,,
110739,10.1039/c3cp51475g,CCCCCCc1ccsc1,CCN1C(=O)c2ccc3c4c(-c5ccc(-c6cc7c8c(cc(OCOC)c9c%10c(OCOC)cc%11c%12c(ccc(c6c89)c%12%10)C(=O)N(CC)C%11=O)C(=O)N(CC)C7=O)s5)cc5c6c(cc(OCOC)c(c7c(OCOC)cc(c2c37)C1=O)c64)C(=O)N(CC)C5=O,1.54,-5.01,-3.12,-5.57,-3.84,,,1:1,,,,,,
110740,10.1039/c3cp51475g,CCCCCCc1ccsc1,CCN1C(=O)c2ccc3c4c(-c5ccc(-c6cc7c8c(cc(OCOC)c9c%10c(OCOC)cc%11c%12c(ccc(c6c89)c%12%10)C(=O)N(CC)C%11=O)C(=O)N(CC)C7=O)s5)cc5c6c(cc(OCOC)c(c7c(OCOC)cc(c2c37)C1=O)c64)C(=O)N(CC)C5=O,1.48,-5.01,-3.12,-5.57,-3.84,,,1:1,,,,,,
110741,10.1039/c3cp54022g,CCCCCCCCc1cc(-c2c(-c3cccs3)sc3c(-c4cc(CCCCCCCC)c(CCCCCCCC)s4)c(-c4ccc(-c5cccc6nsnc56)s4)sc23)sc1CCCCCCCC,COC(=O)CCCC1(c2ccccc2)C23c4c5ccc6c7cc8c9c%10c(cc%11cc%12c%13c%14c(cc%15c%16ccc-5c2c%16c2c5c%16c%17c(c(c46)c7c9c%17c4c%10c%11c%13c4c%16c%14c%152)C513)C%12)C8,3.34,-5.34,-3.53,-5.9,-3.9,95.0,,1:1.6,,conventional,,,,
110742,10.1039/c3cp54022g,CCCCCCCCc1cc(-c2c(-c3cccs3)sc3c(-c4cc(CCCCCCCC)c(CCCCCCCC)s4)c(-c4ccc(-c5cccc6nsnc56)s4)sc23)sc1CCCCCCCC,COC(=O)CCCC1(c2ccccc2)C23c4c5ccc6c7cc8c9c%10c(cc%11cc%12c%13c%14c(cc%15c%16ccc-5c2c%16c2c5c%16c%17c(c(c46)c7c9c%17c4c%10c%11c%13c4c%16c%14c%152)C513)C%12)C8,5.3,-5.34,-3.53,-5.9,-3.9,95.0,,1:1.6,5 vol%,conventional,,,,
110745,10.1039/c3cp54022g,CCCCCCc1csc(-c2ccc(-c3cc(CCCCCC)c(/C=C/c4csc(-c5cc6c(OCC(CC)CCCC)c7sc(-c8ccc(C9=C%10C(=O)N(CC(CC)CCCC)C(c%11ccc(-c%12cc%13c(OCC(CC)CCCC)c%14sccc%14c(OCC(CC)CCCC)c%13s%12)s%11)=C%10C(=O)N9CC(CC)CCCC)s8)cc7c(OCC(CC)CCCC)c6s5)c4)s3)c3nsnc23)c1,COC(=O)CCCC1(c2ccccc2)C23c4c5ccc6c7cc8c9c%10c(cc%11cc%12c%13c%14c(cc%15c%16ccc-5c2c%16c2c5c%16c%17c(c(c46)c7c9c%17c4c%10c%11c%13c4c%16c%14c%152)C513)C%12)C8,1.0,-5.31,-3.6,-5.9,-3.9,95.0,,1:1.2,,conventional,,,,
110746,10.1039/c3cp54022g,CCCCCCc1csc(-c2ccc(-c3cc(CCCCCC)c(/C=C/c4csc(-c5cc6c(OCC(CC)CCCC)c7sc(-c8ccc(C9=C%10C(=O)N(CC(CC)CCCC)C(c%11ccc(-c%12cc%13c(OCC(CC)CCCC)c%14sccc%14c(OCC(CC)CCCC)c%13s%12)s%11)=C%10C(=O)N9CC(CC)CCCC)s8)cc7c(OCC(CC)CCCC)c6s5)c4)s3)c3nsnc23)c1,COC(=O)CCCC1(c2ccccc2)C23c4c5ccc6c7cc8c9c%10c(cc%11cc%12c%13c%14c(cc%15c%16ccc-5c2c%16c2c5c%16c%17c(c(c46)c7c9c%17c4c%10c%11c%13c4c%16c%14c%152)C513)C%12)C8,3.64,-5.31,-3.6,-5.9,-3.9,95.0,,1:1.2,3 vol%,conventional,,,,
110749,10.1039/c3ee00110e,CCCCCCCCOc1cccc(-c2nc3cccc(-c4cccs4)c3nc2-c2cccc(OCCCCCCCC)c2)c1,COC(=O)CCCC1(c2ccccc2)C23c4c5ccc6c7cc8c9c%10c(cc%11cc%12c%13c%14c(cc%15c%16ccc-5c2c%16c2c5c%16c%17c(c(c46)c7c9c%17c4c%10c%11c%13c4c%16c%14c%152)C513)C%12)C8,3.94,-5.68,-3.5,-5.9,-3.9,,,1:3 (w/w),,,,,,
110750,10.1039/c3ee00110e,CCCCCCCCOc1cccc(-c2nc3cccc(-c4cccs4)c3nc2-c2cccc(OCCCCCCCC)c2)c1,COC(=O)CCCC1(c2ccccc2)C23c4c5ccc6c7cc8c9c%10c(cc%11cc%12c%13c%14c(cc%15c%16ccc-5c2c%16c2c5c%16c%17c(c(c46)c7c9c%17c4c%10c%11c%13c4c%16c%14c%152)C513)C%12)C8,1.93,-5.68,-3.5,-5.9,-3.9,,,1:3 (w/w),2%,,,,,ODT
110751,10.1039/c3ee00110e,CCCCCCCCOc1cccc(-c2nc3cccc(-c4cccs4)c3nc2-c2cccc(OCCCCCCCC)c2)c1,COC(=O)CCCC1(c2ccccc2)C23c4c5ccc6c7cc8c9c%10c(cc%11cc%12c%13c%14c(cc%15c%16ccc-5c2c%16c2c5c%16c%17c(c(c46)c7c9c%17c4c%10c%11c%13c4c%16c%14c%152)C513)C%12)C8,3.27,-5.68,-3.5,-5.9,-3.9,,,1:3 (w/w),2%,,,,,DIO
110752,10.1039/c3ee00110e,CCCCCCCCOc1cccc(-c2nc3cccc(-c4cccs4)c3nc2-c2cccc(OCCCCCCCC)c2)c1,COC(=O)CCCC1(c2ccccc2)C23c4c5ccc6c7cc8c9c%10c(cc%11cc%12c%13c%14c(cc%15c%16ccc-5c2c%16c2c5c%16c%17c(c(c46)c7c9c%17c4c%10c%11c%13c4c%16c%14c%152)C513)C%12)C8,4.77,-5.68,-3.5,-5.9,-3.9,,,1:3 (w/w),2%,,,,,DPE
110753,10.1039/c3ee00110e,CCCCCCCCOc1cccc(-c2nc3cccc(-c4cccs4)c3nc2-c2cccc(OCCCCCCCC)c2)c1,COC(=O)CCCC1(c2ccccc2)C23c4c5ccc6c7cc8c9c%10c(cc%11cc%12c%13c%14c(cc%15c%16ccc-5c2c%16c2c5c%16c%17c(c(c46)c7c9c%17c4c%10c%11c%13c4c%16c%14c%152)C513)C%12)C8,4.94,-5.68,-3.5,-5.9,-3.9,,,1:3 (w/w),2%,,,,,CN
110754,10.1039/c3ee00110e,CCCCCCCCOc1cccc(-c2nc3cccc(-c4cccs4)c3nc2-c2cccc(OCCCCCCCC)c2)c1,COC(=O)CCCC1(c2ccccc2)C23c4c5ccc6c7cc8c9c%10c(cc%11cc%12c%13c%14c(cc%15c%16ccc-5c2c%16c2c5c%16c%17c(c(c46)c7c9c%17c4c%10c%11c%13c4c%16c%14c%152)C513)C%12)C8,3.61,-5.68,-3.5,-5.9,-3.9,,,1:2 (w/w),,,,,,
110755,10.1039/c3ee00110e,CCCCCCCCOc1cccc(-c2nc3cccc(-c4cccs4)c3nc2-c2cccc(OCCCCCCCC)c2)c1,COC(=O)CCCC1(c2ccccc2)C23c4c5ccc6c7cc8c9c%10c(cc%11cc%12c%13c%14c(cc%15c%16ccc-5c2c%16c2c5c%16c%17c(c(c46)c7c9c%17c4c%10c%11c%13c4c%16c%14c%152)C513)C%12)C8,6.38,-5.68,-3.5,-5.9,-3.9,,,1:2 (w/w),2%,,,,,CN
110756,10.1039/c3ee00110e,CCCCCCCCOc1cccc(-c2nc3cccc(-c4cccs4)c3nc2-c2cccc(OCCCCCCCC)c2)c1,COC(=O)CCCC1(c2ccccc2)C23c4c5ccc6c7cc8c9c%10c(cc%11cc%12c%13c%14c(cc%15c%16ccc-5c2c%16c2c5c%16c%17c(c(c46)c7c9c%17c4c%10c%11c%13c4c%16c%14c%152)C513)C%12)C8,7.08,-5.68,-3.5,-5.9,-3.9,,,1:2 (w/w),5%,conventional,,,,CN
110757,10.1039/c3ee00110e,CCCCCCCCOc1cccc(-c2nc3cccc(-c4cccs4)c3nc2-c2cccc(OCCCCCCCC)c2)c1,COC(=O)CCCC1(c2ccccc2)C23c4c5ccc6c7cc8c9c%10c(cc%11cc%12c%13c%14c(cc%15c%16ccc-5c2c%16c2c5c%16c%17c(c(c46)c7c9c%17c4c%10c%11c%13c4c%16c%14c%152)C513)C%12)C8,5.78,-5.68,-3.5,-5.9,-3.9,,,1:2 (w/w),7%,,,,,CN
110758,10.1039/c3ee41915k,CCCCCCc1ccc(C2(c3ccc(CCCCCC)cc3)c3cc4c(cc3-c3sc5ccsc5c32)C(c2ccc(CCCCCC)cc2)(c2ccc(CCCCCC)cc2)c2c-4sc3cc(-c4c(F)c(F)cc5nsnc45)sc23)cc1,COC(=O)CCCC1(c2ccccc2)C23c4c5ccc6c7cc8c9c%10c(cc%11cc%12c%13c%14c(cc%15c%16ccc-5c2c%16c2c5c%16c%17c(c(c46)c7c9c%17c4c%10c%11c%13c4c%16c%14c%152)C513)C%12)C8,7.22,-5.3,-3.5,-5.9,-3.9,,,1:3,,conventional,,,o-DCB,
110759,10.1039/c3ee41915k,CCCCCCc1ccc(C2(c3ccc(CCCCCC)cc3)c3cc4c(cc3-c3sc5ccsc5c32)C(c2ccc(CCCCCC)cc2)(c2ccc(CCCCCC)cc2)c2c-4sc3cc(-c4c(F)c(F)cc5nsnc45)sc23)cc1,COC(=O)CCCC1(c2ccccc2)C23c4c5ccc6c7cc8c9c%10c(cc%11cc%12c%13c%14c(cc%15c%16ccc-5c2c%16c2c5c%16c%17c(c(c46)c7c9c%17c4c%10c%11c%13c4c%16c%14c%152)C513)C%12)C8,3.71,-5.3,-3.5,-5.9,-3.9,,,1:3,,conventional,,,o-xylene,
110760,10.1039/c3ee41915k,CCCCCCc1ccc(C2(c3ccc(CCCCCC)cc3)c3cc4c(cc3-c3sc5ccsc5c32)C(c2ccc(CCCCCC)cc2)(c2ccc(CCCCCC)cc2)c2c-4sc3cc(-c4c(F)c(F)cc5nsnc45)sc23)cc1,COC(=O)CCCC1(c2ccccc2)C23c4c5ccc6c7cc8c9c%10c(cc%11cc%12c%13c%14c(cc%15c%16ccc-5c2c%16c2c5c%16c%17c(c(c46)c7c9c%17c4c%10c%11c%13c4c%16c%14c%152)C513)C%12)C8,5.76,-5.3,-3.5,-5.9,-3.9,,,1:3,,conventional,,,"1,2,4-trimethylbenzene",
110761,10.1039/c3ee41915k,CCCCCCc1ccc(C2(c3ccc(CCCCCC)cc3)c3cc4c(cc3-c3sc5ccsc5c32)C(c2ccc(CCCCCC)cc2)(c2ccc(CCCCCC)cc2)c2c-4sc3cc(-c4c(F)c(F)cc5nsnc45)sc23)cc1,COC(=O)CCCC1(c2ccccc2)C23c4c5ccc6c7cc8c9c%10c(cc%11cc%12c%13c%14c(cc%15c%16ccc-5c2c%16c2c5c%16c%17c(c(c46)c7c9c%17c4c%10c%11c%13c4c%16c%14c%152)C513)C%12)C8,7.15,-5.3,-3.5,-5.9,-3.9,,,1:3,2.5 vol%,conventional,,,"o-xylene:1,2-dimethylnaphthalene",
110762,10.1039/c3ee41915k,CCCCCCc1ccc(C2(c3ccc(CCCCCC)cc3)c3cc4c(cc3-c3sc5ccsc5c32)C(c2ccc(CCCCCC)cc2)(c2ccc(CCCCCC)cc2)c2c-4sc3cc(-c4c(F)c(F)cc5nsnc45)sc23)cc1,COC(=O)CCCC1(c2ccccc2)C23c4c5ccc6c7cc8c9c%10c(cc%11cc%12c%13c%14c(cc%15c%16ccc-5c2c%16c2c5c%16c%17c(c(c46)c7c9c%17c4c%10c%11c%13c4c%16c%14c%152)C513)C%12)C8,7.26,-5.3,-3.5,-5.9,-3.9,,,1:3,2.5 vol%,conventional,,,"1,2,4-TMB:1,2-DMN",
110763,10.1039/c3ee41915k,CCCCCCc1ccc(C2(c3ccc(CCCCCC)cc3)c3cc4c(cc3-c3sc5ccsc5c32)C(c2ccc(CCCCCC)cc2)(c2ccc(CCCCCC)cc2)c2c-4sc3cc(-c4c(F)c(F)cc5nsnc45)sc23)cc1,COC(=O)CCCC1(c2ccccc2)C23c4c5ccc6c7cc8c9c%10c(cc%11cc%12c%13c%14c(cc%15c%16ccc-5c2c%16c2c5c%16c%17c(c(c46)c7c9c%17c4c%10c%11c%13c4c%16c%14c%152)C513)C%12)C8,6.71,-5.3,-3.5,-5.9,-3.9,,,1:3,,inverted,,,o-DCB,
110764,10.1039/c3ee41915k,CCCCCCc1ccc(C2(c3ccc(CCCCCC)cc3)c3cc4c(cc3-c3sc5ccsc5c32)C(c2ccc(CCCCCC)cc2)(c2ccc(CCCCCC)cc2)c2c-4sc3cc(-c4c(F)c(F)cc5nsnc45)sc23)cc1,COC(=O)CCCC1(c2ccccc2)C23c4c5ccc6c7cc8c9c%10c(cc%11cc%12c%13c%14c(cc%15c%16ccc-5c2c%16c2c5c%16c%17c(c(c46)c7c9c%17c4c%10c%11c%13c4c%16c%14c%152)C513)C%12)C8,6.92,-5.3,-3.5,-5.9,-3.9,,,1:3,2.5 vol%,inverted,,,"o-xylene:1,2-dimethylnaphthalene",
110765,10.1039/c3ee41915k,CCCCCCc1ccc(C2(c3ccc(CCCCCC)cc3)c3cc4c(cc3-c3sc5ccsc5c32)C(c2ccc(CCCCCC)cc2)(c2ccc(CCCCCC)cc2)c2c-4sc3cc(-c4c(F)c(F)cc5nsnc45)sc23)cc1,COC(=O)CCCC1(c2ccccc2)C23c4c5ccc6c7cc8c9c%10c(cc%11cc%12c%13c%14c(cc%15c%16ccc-5c2c%16c2c5c%16c%17c(c(c46)c7c9c%17c4c%10c%11c%13c4c%16c%14c%152)C513)C%12)C8,6.95,-5.3,-3.5,-5.9,-3.9,,,1:3,2.5 vol%,inverted,,,"1,2,4-TMB:1,2-DMN",
110766,10.1039/c3ee41915k,CCCCCCCCCCc1cc(-c2c3cc(-c4sc(-c5cc6c(cc(-c7cc(CCCCCC)cs7)c7nsnc76)c6nsnc56)cc4CCCCCC)sc3c(-c3cc(CCCCCCCCCC)c(CCCCCCCCCC)s3)c3ccsc23)sc1CCCCCCCCCC,COC(=O)CCCC1(c2ccccc2)C23c4c5ccc6c7cc8c9c%10c(cc%11cc%12c%13c%14c(cc%15c%16ccc-5c2c%16c2c5c%16c%17c(c(c46)c7c9c%17c4c%10c%11c%13c4c%16c%14c%152)C513)C%12)C8,5.86,-5.19,-3.26,-5.9,-3.9,,,1:1,,conventional,,,o-DCB,
110767,10.1039/c3ee41915k,CCCCCCCCCCc1cc(-c2c3cc(-c4sc(-c5cc6c(cc(-c7cc(CCCCCC)cs7)c7nsnc76)c6nsnc56)cc4CCCCCC)sc3c(-c3cc(CCCCCCCCCC)c(CCCCCCCCCC)s3)c3ccsc23)sc1CCCCCCCCCC,COC(=O)CCCC1(c2ccccc2)C23c4c5ccc6c7cc8c9c%10c(cc%11cc%12c%13c%14c(cc%15c%16ccc-5c2c%16c2c5c%16c%17c(c(c46)c7c9c%17c4c%10c%11c%13c4c%16c%14c%152)C513)C%12)C8,6.1,-5.19,-3.26,-5.9,-3.9,,,1:1,2.5 vol%,conventional,,,"o-xylene:1,2-dimethylnaphthalene",
110768,10.1039/c3ee41915k,CCCCCCCCCCc1cc(-c2c3cc(-c4sc(-c5cc6c(cc(-c7cc(CCCCCC)cs7)c7nsnc76)c6nsnc56)cc4CCCCCC)sc3c(-c3cc(CCCCCCCCCC)c(CCCCCCCCCC)s3)c3ccsc23)sc1CCCCCCCCCC,COC(=O)CCCC1(c2ccccc2)C23c4c5ccc6c7cc8c9c%10c(cc%11cc%12c%13c%14c(cc%15c%16ccc-5c2c%16c2c5c%16c%17c(c(c46)c7c9c%17c4c%10c%11c%13c4c%16c%14c%152)C513)C%12)C8,6.11,-5.19,-3.26,-5.9,-3.9,,,1:1,2.5 vol%,conventional,,,"1,2,4-TMB:1,2-DMN",
110769,10.1039/c3ee41915k,CCCCCCc1ccsc1,c1ccc2c(c1)C1CC2C23c4c5c6c7c8c9c(c%10c%11c2c2c4c4c%12c5c5c6c6c8c8c%13c%14c%15c%16c%17c%18c%19c%20c%21c%22c%23c(c%14c%14c%24c%23c%23c%22c%22c%20c(c2c%22c%11c%23c%10c%24c9c%148)c4c%19c%12c%17c5c%16c%136)C%152C4CC(c5ccccc54)C%18%212)C713,4.6,-5.01,-3.12,,,,,1:1,,inverted,,,o-DCB,
110770,10.1039/c3ee41915k,CCCCCCc1ccsc1,c1ccc2c(c1)C1CC2C23c4c5c6c7c8c9c(c%10c%11c2c2c4c4c%12c5c5c6c6c8c8c%13c%14c%15c%16c%17c%18c%19c%20c%21c%22c%23c(c%14c%14c%24c%23c%23c%22c%22c%20c(c2c%22c%11c%23c%10c%24c9c%148)c4c%19c%12c%17c5c%16c%136)C%152C4CC(c5ccccc54)C%18%212)C713,5.71,-5.01,-3.12,,,,,1:1,2.5 vol%,inverted,,,"o-xylene:1,2-dimethylnaphthalene",
110771,10.1039/c3ee41915k,CCCCCCc1ccsc1,COC(=O)CCCC1(c2ccccc2)C23c4c5ccc6c7cc8c9c%10c(cc%11cc%12c%13c%14c(cc%15c%16ccc-5c2c%16c2c5c%16c%17c(c(c46)c7c9c%17c4c%10c%11c%13c4c%16c%14c%152)C513)C%12)C8,5.5,-5.01,-3.12,-5.9,-3.9,,,1:1,,inverted,,,"1,2,4-TMB:1,2-DMN",
110772,10.1039/c3ee41948g,CCCCCCCCC(CCCCCC)Cn1c2c(c3cc4c(=O)n(CC(CCCCCC)CCCCCCCC)c5cc(-c6cccs6)sc5c4cc3c1=O)CC=C2,COC(=O)CCCC1(c2ccccc2)C23c4c5ccc6c7cc8c9c%10c(cc%11cc%12c%13c%14c(cc%15c%16ccc-5c2c%16c2c5c%16c%17c(c(c46)c7c9c%17c4c%10c%11c%13c4c%16c%14c%152)C513)C%12)C8,1.09,-5.42,-2.77,-5.9,-3.9,,,1:1,,conventional,,,,
110773,10.1039/c3ee41948g,CCCCCCCCC(CCCCCC)Cn1c2c(c3cc4c(=O)n(CC(CCCCCC)CCCCCCCC)c5cc(-c6cccs6)sc5c4cc3c1=O)CC=C2,COC(=O)CCCC1(c2ccccc2)C23c4c5ccc6c7cc8c9c%10c(cc%11cc%12c%13c%14c(cc%15c%16ccc-5c2c%16c2c5c%16c%17c(c(c46)c7c9c%17c4c%10c%11c%13c4c%16c%14c%152)C513)C%12)C8,7.21,-5.42,-2.77,-5.9,-3.9,,,1:1,3% v/v,conventional,,,,
110774,10.1039/c3ee41948g,CCCCCCCCC(CCCCCC)Cn1c2c(c3cc4c(=O)n(CC(CCCCCC)CCCCCCCC)c5cc(-c6cccs6)sc5c4cc3c1=O)CC=C2,COC(=O)CCCC1(c2ccccc2)C23c4c5ccc6c7cc8c9c%10c(cc%11cc%12c%13c%14c(cc%15c%16ccc-5c2c%16c2c5c%16c%17c(c(c46)c7c9c%17c4c%10c%11c%13c4c%16c%14c%152)C513)C%12)C8,7.8,-5.42,-2.77,-5.9,-3.9,,,1:1,3% v/v,inverted,,,,
110775,10.1039/c3ee42297f,CCCCCCCCCCC(CCCCCCCC)CN1C(=O)/C(=C2/C(=O)N(CC(CCCCCCCC)CCCCCCCCCC)c3cc(-c4ccc(-c5cccs5)s4)ccc32)c2ccccc21,COC(=O)CCCC1(c2ccccc2)C23c4c5c6c7c8c9c(c%10c%11c2c2c%12c4c4c%13c5c5c7c7c8c8c%14c9c%10c9c%10c%11c2c2c%11c%12c4c4c%12c%13c5c5c7c7c8c8c%14c9c9c%10c2c2c%11c4c4c%12c5c7c5c8c9c2c45)C613,4.56,-5.42,-3.7,-6.1,-3.7,,,1:1.5,,,,,chloroform:o-DCB,
110776,10.1039/c3ee42297f,CCCCCCCCCCC(CCCCCCCC)CN1C(=O)/C(=C2/C(=O)N(CC(CCCCCCCC)CCCCCCCCCC)c3cc(-c4ccc(-c5cccs5)s4)ccc32)c2ccccc21,COC(=O)CCCC1(c2ccccc2)C23c4c5c6c7c8c9c(c%10c%11c2c2c%12c4c4c%13c5c5c7c7c8c8c%14c9c%10c9c%10c%11c2c2c%11c%12c4c4c%12c%13c5c5c7c7c8c8c%14c9c9c%10c2c2c%11c4c4c%12c5c7c5c8c9c2c45)C613,4.87,-5.42,-3.7,-6.1,-3.7,,,1:1.5,4%,,,,"chloroform:1,8-diiodooctane",
110777,10.1039/c3ee42297f,CCCCCCCCCCC(CCCCCCCC)CN1C(=O)/C(=C2/C(=O)N(CC(CCCCCCCC)CCCCCCCCCC)c3cc(-c4ccc(-c5cccs5)s4)ccc32)c2ccccc21,COC(=O)CCCC1(c2ccccc2)C23c4c5ccc6c7cc8c9c%10c(cc%11cc%12c%13c%14c(cc%15c%16ccc-5c2c%16c2c5c%16c%17c(c(c46)c7c9c%17c4c%10c%11c%13c4c%16c%14c%152)C513)C%12)C8,5.55,-5.42,-3.7,-5.9,-3.9,,,1:1,4%,,,,"chloroform:1,8-diiodooctane",
110778,10.1039/c3ee42297f,CCCCCCCCCCCCC(CCCCCCCCCC)CN1C(=O)/C(=C2/C(=O)N(CC(CCCCCCCCCC)CCCCCCCCCCCC)c3cc(-c4ccc(/C=C/c5cccs5)s4)ccc32)c2ccccc21,COC(=O)CCCC1(c2ccccc2)C23c4c5c6c7c8c9c(c%10c%11c2c2c%12c4c4c%13c5c5c7c7c8c8c%14c9c%10c9c%10c%11c2c2c%11c%12c4c4c%12c%13c5c5c7c7c8c8c%14c9c9c%10c2c2c%11c4c4c%12c5c7c5c8c9c2c45)C613,7.09,-5.64,-3.61,-6.1,-3.7,,,1:1.5,,,,,chloroform:o-DCB,
110779,10.1039/c3ee42297f,CCCCCCCCCCCCC(CCCCCCCCCC)CN1C(=O)/C(=C2/C(=O)N(CC(CCCCCCCCCC)CCCCCCCCCCCC)c3cc(-c4ccc(/C=C/c5cccs5)s4)ccc32)c2ccccc21,COC(=O)CCCC1(c2ccccc2)C23c4c5c6c7c8c9c(c%10c%11c2c2c%12c4c4c%13c5c5c7c7c8c8c%14c9c%10c9c%10c%11c2c2c%11c%12c4c4c%12c%13c5c5c7c7c8c8c%14c9c9c%10c2c2c%11c4c4c%12c5c7c5c8c9c2c45)C613,5.91,-5.64,-3.61,-6.1,-3.7,,,1:1.5,4% DIO,,,,"chloroform:1,8-diiodooctane",
110780,10.1039/c3ee42297f,CCCCCCCCCCCCC(CCCCCCCCCC)CN1C(=O)/C(=C2/C(=O)N(CC(CCCCCCCCCC)CCCCCCCCCCCC)c3cc(-c4ccc(/C=C/c5cccs5)s4)ccc32)c2ccccc21,COC(=O)CCCC1(c2ccccc2)C23c4c5ccc6c7cc8c9c%10c(cc%11cc%12c%13c%14c(cc%15c%16ccc-5c2c%16c2c5c%16c%17c(c(c46)c7c9c%17c4c%10c%11c%13c4c%16c%14c%152)C513)C%12)C8,5.43,-5.64,-3.61,-5.9,-3.9,,,1:1,4% DIO,,,,"chloroform:1,8-diiodooctane",
110781,10.1039/c3py00074e,CCCCCCCCOc1c2cc(-c3scc4sc(C(=O)C(CC)CCCC)cc34)oc2c(OCCCCCCCC)c2ccoc12,COC(=O)CCCC1(c2ccccc2)C23c4c5ccc6c7cc8c9c%10c(cc%11cc%12c%13c%14c(cc%15c%16ccc-5c2c%16c2c5c%16c%17c(c(c46)c7c9c%17c4c%10c%11c%13c4c%16c%14c%152)C513)C%12)C8,1.92,-5.03,-3.63,-5.9,-3.9,100.0,,1:1.5,,,,,,
110782,10.1039/c3py00074e,CCCCCCCCOc1c2cc(-c3scc4sc(C(=O)C(CC)CCCC)cc34)oc2c(OCCCCCCCC)c2ccoc12,COC(=O)CCCC1(c2ccccc2)C23c4c5ccc6c7cc8c9c%10c(cc%11cc%12c%13c%14c(cc%15c%16ccc-5c2c%16c2c5c%16c%17c(c(c46)c7c9c%17c4c%10c%11c%13c4c%16c%14c%152)C513)C%12)C8,4.26,-5.03,-3.63,-5.9,-3.9,100.0,,1:1.5,3% v/v,,,,,DIO
110783,10.1039/c3py00074e,CCCCCCCCOc1c2cc(-c3scc4sc(C(=O)OCC(CC)CCCC)c(F)c34)oc2c(OCCCCCCCC)c2ccoc12,COC(=O)CCCC1(c2ccccc2)C23c4c5ccc6c7cc8c9c%10c(cc%11cc%12c%13c%14c(cc%15c%16ccc-5c2c%16c2c5c%16c%17c(c(c46)c7c9c%17c4c%10c%11c%13c4c%16c%14c%152)C513)C%12)C8,4.16,-5.07,-3.61,-5.9,-3.9,100.0,,1:1.5,,conventional,,,,
110784,10.1039/c3py00074e,CCCCCCCCOc1c2cc(-c3scc4sc(C(=O)OCC(CC)CCCC)c(F)c34)oc2c(OCCCCCCCC)c2ccoc12,COC(=O)CCCC1(c2ccccc2)C23c4c5ccc6c7cc8c9c%10c(cc%11cc%12c%13c%14c(cc%15c%16ccc-5c2c%16c2c5c%16c%17c(c(c46)c7c9c%17c4c%10c%11c%13c4c%16c%14c%152)C513)C%12)C8,5.17,-5.07,-3.61,-5.9,-3.9,100.0,,1:1.5,3%,conventional,,,,DIO
110785,10.1039/c3py00074e,CCCCCCCCOc1c2cc(-c3scc4sc(C(=O)CC(CC)CCCC)c(F)c34)oc2c(OCCCCCCCC)c2ccoc12,COC(=O)CCCC1(c2ccccc2)C23c4c5ccc6c7cc8c9c%10c(cc%11cc%12c%13c%14c(cc%15c%16ccc-5c2c%16c2c5c%16c%17c(c(c46)c7c9c%17c4c%10c%11c%13c4c%16c%14c%152)C513)C%12)C8,4.52,-5.11,-3.6,-5.9,-3.9,100.0,,1:1.5,,,,,,
110786,10.1039/c3py00074e,CCCCCCCCOc1c2cc(-c3scc4sc(C(=O)CC(CC)CCCC)c(F)c34)oc2c(OCCCCCCCC)c2ccoc12,COC(=O)CCCC1(c2ccccc2)C23c4c5ccc6c7cc8c9c%10c(cc%11cc%12c%13c%14c(cc%15c%16ccc-5c2c%16c2c5c%16c%17c(c(c46)c7c9c%17c4c%10c%11c%13c4c%16c%14c%152)C513)C%12)C8,5.23,-5.11,-3.6,-5.9,-3.9,100.0,,1:1.5,3% v/v,,,,,DIO
110787,10.1039/c3py00074e,CCCCCCCCOc1c2cc(-c3scc4sc(S(=O)(=O)CC(CC)CCCC)cc34)oc2c(OCCCCCCCC)c2ccoc12,COC(=O)CCCC1(c2ccccc2)C23c4c5ccc6c7cc8c9c%10c(cc%11cc%12c%13c%14c(cc%15c%16ccc-5c2c%16c2c5c%16c%17c(c(c46)c7c9c%17c4c%10c%11c%13c4c%16c%14c%152)C513)C%12)C8,3.98,-5.25,-3.61,-5.9,-3.9,100.0,,1:1.5,,conventional,,,,
110788,10.1039/c3py00074e,CCCCCCCCOc1c2cc(-c3scc4sc(S(=O)(=O)CC(CC)CCCC)cc34)oc2c(OCCCCCCCC)c2ccoc12,COC(=O)CCCC1(c2ccccc2)C23c4c5ccc6c7cc8c9c%10c(cc%11cc%12c%13c%14c(cc%15c%16ccc-5c2c%16c2c5c%16c%17c(c(c46)c7c9c%17c4c%10c%11c%13c4c%16c%14c%152)C513)C%12)C8,5.08,-5.25,-3.61,-5.9,-3.9,100.0,,1:1.5,3%,conventional,,,,DIO
110789,10.1039/c3py00074e,CCCCCCCCOc1c2cc(-c3scc4sc(C(=O)OCC(CC)CCCC)c(C#N)c34)oc2c(OCCCCCCCC)c2ccoc12,COC(=O)CCCC1(c2ccccc2)C23c4c5ccc6c7cc8c9c%10c(cc%11cc%12c%13c%14c(cc%15c%16ccc-5c2c%16c2c5c%16c%17c(c(c46)c7c9c%17c4c%10c%11c%13c4c%16c%14c%152)C513)C%12)C8,2.28,-5.44,-3.7,-5.9,-3.9,100.0,,1:1.5,,conventional,,,,
110790,10.1039/c3py00074e,CCCCCCCCOc1c2cc(-c3scc4sc(C(=O)OCC(CC)CCCC)c(C#N)c34)oc2c(OCCCCCCCC)c2ccoc12,COC(=O)CCCC1(c2ccccc2)C23c4c5ccc6c7cc8c9c%10c(cc%11cc%12c%13c%14c(cc%15c%16ccc-5c2c%16c2c5c%16c%17c(c(c46)c7c9c%17c4c%10c%11c%13c4c%16c%14c%152)C513)C%12)C8,1.85,-5.44,-3.7,-5.9,-3.9,100.0,,1:1.5,3%,conventional,,,,DIO
110791,10.1039/c3py00112a,CCCCCCc1ccsc1,CCCCCCCCc1cc(-c2c(-c3cccs3)sc3c(-c4cc(CCCCCCCC)c(CCCCCCCC)s4)c(-c4ccc(-c5cccc6nsnc56)s4)sc23)sc1CCCCCCCC,0.99,-5.01,-3.12,-5.34,-3.53,100.0,140.0,2 : 1,,,,,,
110792,10.1039/c3py00112a,CCCCCCc1ccsc1,CCCCCCCCc1cc(-c2c(-c3cccs3)sc3c(-c4cc(CCCCCCCC)c(CCCCCCCC)s4)c(-c4ccc(-c5cccc6nsnc56)s4)sc23)sc1CCCCCCCC,1.18,-5.01,-3.12,-5.34,-3.53,100.0,140.0,1.5 : 1,,,,,,
110793,10.1039/c3py00112a,CCCCCCc1ccsc1,CCCCCCCCc1cc(-c2c(-c3cccs3)sc3c(-c4cc(CCCCCCCC)c(CCCCCCCC)s4)c(-c4ccc(-c5cccc6nsnc56)s4)sc23)sc1CCCCCCCC,1.02,-5.01,-3.12,-5.34,-3.53,100.0,140.0,1 : 1,,,,,,
110794,10.1039/c3py00112a,CCCCCCc1ccsc1,CCCCCCCCc1cc(-c2c(-c3cccs3)sc3c(-c4cc(CCCCCCCC)c(CCCCCCCC)s4)c(-c4ccc(-c5cccc6nsnc56)s4)sc23)sc1CCCCCCCC,0.96,-5.01,-3.12,-5.34,-3.53,100.0,140.0,1 : 1.5,,,,,,
110795,10.1039/c3py00112a,CCCCCCc1ccsc1,CCCCCCCCc1cc(-c2c(-c3cccs3)sc3c(-c4cc(CCCCCCCC)c(CCCCCCCC)s4)c(-c4ccc(-c5cccc6nsnc56)s4)sc23)sc1CCCCCCCC,0.91,-5.01,-3.12,-5.34,-3.53,100.0,140.0,1 : 2,,,,,,
110801,10.1039/c3py00119a,CCCCCCCCN1C(=O)/C(=C2/C(=O)N(CCCCCCCC)c3cc(-c4cc5c(s4)-c4sccc4C5(CCCCCCCC)CCCCCCCC)ccc32)c2ccccc21,CCCCC(=O)OCC1(c2ccccc2)c2cccc3cccc4cccc5cccc6cccc1c6c-5c-4c-3c2,3.3,-5.24,-3.89,-6.1,-3.7,,,1:2,3 vol% DIO,,,,,
110802,10.1039/c3py00119a,CCCCCCCCC1(CCCCCCCC)c2ccsc2-c2sc(-c3ccc4c(c3)N(CC(CC)CCCC)C(=O)/C4=C3/C(=O)N(CC(CC)CCCC)c4ccccc43)cc21,CCCCC(=O)OCC1(c2ccccc2)c2cccc3cccc4cccc5cccc6cccc1c6c-5c-4c-3c2,2.7,-5.31,-3.88,-6.1,-3.7,,,1:1,3 vol% DIO,,,,,
110803,10.1039/c3py00119a,CCCCCCCCN1C(=O)/C(=C2/C(=O)N(CCCCCCCC)c3cc(-c4cc5c(s4)-c4sccc4C5(CC(CC)CCCC)CC(CC)CCCC)ccc32)c2ccccc21,CCCCC(=O)OCC1(c2ccccc2)c2cccc3cccc4cccc5cccc6cccc1c6c-5c-4c-3c2,3.6,-5.33,-3.85,-6.1,-3.7,,,1:2,3 vol% DIO,,,,,
110804,10.1039/c3py00119a,CCCCC(CC)CN1C(=O)/C(=C2/C(=O)N(CC(CC)CCCC)c3cc(-c4cc5c(s4)-c4sccc4C5(CC(CC)CCCC)CC(CC)CCCC)ccc32)c2ccccc21,CCCCC(=O)OCC1(c2ccccc2)c2cccc3cccc4cccc5cccc6cccc1c6c-5c-4c-3c2,4.0,-5.45,-3.96,-6.1,-3.7,,,1:1.5,3 vol% DIO,,,,,
110805,10.1039/c3py00121k,CCCCCCc1ccc(C2(c3ccc(CCCCCC)cc3)c3cc4c(cc3-c3sc5ccsc5c32)C(c2ccc(CCCCCC)cc2)(c2ccc(CCCCCC)cc2)c2c-4sc3cc(-c4ccc(-c5nc6sc(-c7cccs7)nc6s5)s4)sc23)cc1,COC(=O)CCCC1(c2ccccc2)C23c4c5ccc6c7cc8c9c%10c(cc%11cc%12c%13c%14c(cc%15c%16ccc-5c2c%16c2c5c%16c%17c(c(c46)c7c9c%17c4c%10c%11c%13c4c%16c%14c%152)C513)C%12)C8,5.53,-5.24,-3.21,-5.9,-3.9,,,,,conventional,,,,
110806,10.1039/c3py00121k,CCCCCCc1ccc(C2(c3ccc(CCCCCC)cc3)c3cc4c(cc3-c3sc5ccsc5c32)C(c2ccc(CCCCCC)cc2)(c2ccc(CCCCCC)cc2)c2c-4sc3cc(-c4ccc(-c5nc6sc(-c7cccs7)nc6s5)s4)sc23)cc1,COC(=O)CCCC1(c2ccccc2)C23c4c5ccc6c7cc8c9c%10c(cc%11cc%12c%13c%14c(cc%15c%16ccc-5c2c%16c2c5c%16c%17c(c(c46)c7c9c%17c4c%10c%11c%13c4c%16c%14c%152)C513)C%12)C8,5.9,-5.24,-3.21,-5.9,-3.9,,,,,inverted,,,,
110807,10.1039/c3py00121k,CCCCCCCCc1csc2cc(-c3nc4sc(-c5cc6sc(-c7cc8sc9c(c8s7)C(c7ccc(CCCCCC)cc7)(c7ccc(CCCCCC)cc7)c7cc8c(cc7-9)C(c7ccc(CCCCCC)cc7)(c7ccc(CCCCCC)cc7)c7c-8sc8ccsc78)c(CCCCCCCC)c6s5)nc4s3)sc12,COC(=O)CCCC1(c2ccccc2)C23c4c5ccc6c7cc8c9c%10c(cc%11cc%12c%13c%14c(cc%15c%16ccc-5c2c%16c2c5c%16c%17c(c(c46)c7c9c%17c4c%10c%11c%13c4c%16c%14c%152)C513)C%12)C8,4.4,-5.34,-3.03,-5.9,-3.9,,,,,conventional,,,,
110808,10.1039/c3py00148b,CCCCCCCCC(CCCCCCCC)n1c2ccccc2c2ccc(-c3ccc(-c4ccc(-c5cccs5)c5nc6sc(-c7cccc(OCC(CC)CCCC)c7)cc6nc45)s3)cc21,COC(=O)CCCC1(c2ccccc2)C23c4c5ccc6c7cc8c9c%10c(cc%11cc%12c%13c%14c(cc%15c%16ccc-5c2c%16c2c5c%16c%17c(c(c46)c7c9c%17c4c%10c%11c%13c4c%16c%14c%152)C513)C%12)C8,4.4,-5.31,-3.51,-5.9,-3.9,90.0,,1:4,,,,,,
110809,10.1039/c3py00148b,CCCCCCCCC(CCCCCCCC)n1c2ccccc2c2ccc(-c3ccc(-c4ccc(-c5cccs5)c5nc6sc(-c7cccc(OCC(CC)CCCC)c7)cc6nc45)s3)cc21,COC(=O)CCCC1(c2ccccc2)C23c4c5ccc6c7cc8c9c%10c(cc%11cc%12c%13c%14c(cc%15c%16ccc-5c2c%16c2c5c%16c%17c(c(c46)c7c9c%17c4c%10c%11c%13c4c%16c%14c%152)C513)C%12)C8,5.31,-5.31,-3.51,-5.9,-3.9,90.0,,1:4,,,,,,
110810,10.1039/c3py00148b,CCCCCCCCC(CCCCCCCC)n1c2ccccc2c2ccc(-c3ccc(-c4ccc(-c5cccs5)c5nc6sc(-c7ccc(OCC(CC)CCCC)cc7)cc6nc45)s3)cc21,COC(=O)CCCC1(c2ccccc2)C23c4c5ccc6c7cc8c9c%10c(cc%11cc%12c%13c%14c(cc%15c%16ccc-5c2c%16c2c5c%16c%17c(c(c46)c7c9c%17c4c%10c%11c%13c4c%16c%14c%152)C513)C%12)C8,3.45,-5.27,-3.46,-5.9,-3.9,90.0,,1:4,,,,,,
110811,10.1039/c3py00148b,CCCCCCCCC(CCCCCCCC)n1c2ccccc2c2ccc(-c3ccc(-c4ccc(-c5cccs5)c5nc6sc(-c7ccc(OCC(CC)CCCC)cc7)cc6nc45)s3)cc21,COC(=O)CCCC1(c2ccccc2)C23c4c5ccc6c7cc8c9c%10c(cc%11cc%12c%13c%14c(cc%15c%16ccc-5c2c%16c2c5c%16c%17c(c(c46)c7c9c%17c4c%10c%11c%13c4c%16c%14c%152)C513)C%12)C8,4.43,-5.27,-3.46,-5.9,-3.9,90.0,,1:4,,,,,,
110812,10.1039/c3py00177f,CCCCCCCCOc1c(OCCCCCCCC)c(-c2ccc(-c3cc4c(cc3F)c3cc(F)ccc3n4CCCCCCCC)s2)c2nsnc2c1-c1cccs1,COC(=O)CCCC1(c2ccccc2)C23c4c5ccc6c7cc8c9c%10c(cc%11cc%12c%13c%14c(cc%15c%16ccc-5c2c%16c2c5c%16c%17c(c(c46)c7c9c%17c4c%10c%11c%13c4c%16c%14c%152)C513)C%12)C8,4.56,-5.23,-3.48,-5.9,-3.9,78.0,,1:1.8,,,,,TCB,
110813,10.1039/c3py00177f,CCCCCCCCOc1c(OCCCCCCCC)c(-c2ccc(-c3cc4c(cc3F)c3cc(F)ccc3n4CCCCCCCC)s2)c2nsnc2c1-c1cccs1,COC(=O)CCCC1(c2ccccc2)C23c4c5ccc6c7cc8c9c%10c(cc%11cc%12c%13c%14c(cc%15c%16ccc-5c2c%16c2c5c%16c%17c(c(c46)c7c9c%17c4c%10c%11c%13c4c%16c%14c%152)C513)C%12)C8,4.52,-5.23,-3.48,-5.9,-3.9,74.0,,1:1.8,2%,,,,TCB,
110814,10.1039/c3py00177f,CCCCCCCCOc1c(OCCCCCCCC)c(-c2ccc(-c3cc4c(cc3F)c3cc(F)ccc3n4CCCCCCCC)s2)c2nsnc2c1-c1cccs1,COC(=O)CCCC1(c2ccccc2)C23c4c5ccc6c7cc8c9c%10c(cc%11cc%12c%13c%14c(cc%15c%16ccc-5c2c%16c2c5c%16c%17c(c(c46)c7c9c%17c4c%10c%11c%13c4c%16c%14c%152)C513)C%12)C8,4.4,-5.23,-3.48,-5.9,-3.9,102.0,,1:1.8,6%,,,,TCB,
110815,10.1039/c3py00177f,CCCCCCCCOc1c(OCCCCCCCC)c(-c2ccc(-c3cc4c(cc3F)c3cc(F)ccc3n4CCCCCCCC)s2)c2nsnc2c1-c1cccs1,COC(=O)CCCC1(c2ccccc2)C23c4c5ccc6c7cc8c9c%10c(cc%11cc%12c%13c%14c(cc%15c%16ccc-5c2c%16c2c5c%16c%17c(c(c46)c7c9c%17c4c%10c%11c%13c4c%16c%14c%152)C513)C%12)C8,4.8,-5.23,-3.48,-5.9,-3.9,80.0,,1:1.8,10%,,,,TCB,
110816,10.1039/c3py00195d,CCCCCCCCc1cc(-c2c(-c3cccs3)sc3c(-c4cc(CCCCCCCC)c(CCCCCCCC)s4)c(-c4ccc(-c5cccc6nsnc56)s4)sc23)sc1CCCCCCCC,CCCCC(=O)OCC1(c2ccccc2)C2=CC=Cc3cccc4cccc5ccc6ccccc7cccc1c7c6c5c-4c3C2,0.55,-5.34,-3.53,-6.1,-3.9,,,1:3,,,,,,
110818,10.1039/c3py00195d,CCCCCCc1csc(-c2ccc(-c3cc(CCCCCC)c(/C=C/c4csc(-c5cc6c(OCC(CC)CCCC)c7sc(-c8ccc(C9=C%10C(=O)N(CC(CC)CCCC)C(c%11ccc(-c%12cc%13c(OCC(CC)CCCC)c%14sccc%14c(OCC(CC)CCCC)c%13s%12)s%11)=C%10C(=O)N9CC(CC)CCCC)s8)cc7c(OCC(CC)CCCC)c6s5)c4)s3)c3nsnc23)c1,CCCCC(=O)OCC1(c2ccccc2)C2=CC=Cc3cccc4cccc5ccc6ccccc7cccc1c7c6c5c-4c3C2,3.6,-5.31,-3.6,-6.1,-3.9,,,1:4,,,,,,
110824,10.1039/c3py00251a,CCCCCCCCc1cc(-c2c(-c3cccs3)sc3c(-c4cc(CCCCCCCC)c(CCCCCCCC)s4)c(-c4ccc(-c5cccc6nsnc56)s4)sc23)sc1CCCCCCCC,COC(=O)CCCC1(c2ccccc2)C23c4c5c6c7c8c9c(c%10c%11c2c2c%12c4c4c%13c5c5c7c7c8c8c%14c9c%10c9c%10c%11c2c2c%11c%12c4c4c%12c%13c5c5c7c7c8c8c%14c9c9c%10c2c2c%11c4c4c%12c5c7c5c8c9c2c45)C613,0.49,-5.34,-3.53,-6.1,-3.7,,,1:1,,,,,,
110825,10.1039/c3py00251a,CCCCCCCCc1cc(-c2c(-c3cccs3)sc3c(-c4cc(CCCCCCCC)c(CCCCCCCC)s4)c(-c4ccc(-c5cccc6nsnc56)s4)sc23)sc1CCCCCCCC,COC(=O)CCCC1(c2ccccc2)C23c4c5c6c7c8c9c(c%10c%11c2c2c%12c4c4c%13c5c5c7c7c8c8c%14c9c%10c9c%10c%11c2c2c%11c%12c4c4c%12c%13c5c5c7c7c8c8c%14c9c9c%10c2c2c%11c4c4c%12c5c7c5c8c9c2c45)C613,0.91,-5.34,-3.53,-6.1,-3.7,,,1:2,,,,,,
110826,10.1039/c3py00251a,CCCCCCCCc1cc(-c2c(-c3cccs3)sc3c(-c4cc(CCCCCCCC)c(CCCCCCCC)s4)c(-c4ccc(-c5cccc6nsnc56)s4)sc23)sc1CCCCCCCC,COC(=O)CCCC1(c2ccccc2)C23c4c5c6c7c8c9c(c%10c%11c2c2c%12c4c4c%13c5c5c7c7c8c8c%14c9c%10c9c%10c%11c2c2c%11c%12c4c4c%12c%13c5c5c7c7c8c8c%14c9c9c%10c2c2c%11c4c4c%12c5c7c5c8c9c2c45)C613,1.0,-5.34,-3.53,-6.1,-3.7,,,1:3,,,,,,
