Repository: JiYiqaq/PCE-KA-GNN

# Data directory

- `raw/Active_Database.csv` is the immutable source dataset bundled under CC BY 4.0. Do not overwrite it with processed data.
- `processed/` is created and populated by the training pipeline. Generated `.pt` and `.pth` caches are intentionally ignored by Git because they can exceed GitHub's normal single-file limit.

See `../DATA_LICENSE.md` for provenance, license and checksum information.

File: data/processed/device_records.csv (part 236 of 250)
record_id,doi,donor_smiles,acceptor_smiles,pce,homo_d,lumo_d,homo_a,lumo_a,active_layer_thickness,annealing_temp,d_a_ratio,additive_ratio,device_type,etl_canonical,htl_canonical,solvent_canonical,additive_canonical
110827,10.1039/c3py00251a,CCCCCCCCc1cc(-c2c(-c3cccs3)sc3c(-c4cc(CCCCCCCC)c(CCCCCCCC)s4)c(-c4ccc(-c5cccc6nsnc56)s4)sc23)sc1CCCCCCCC,COC(=O)CCCC1(c2ccccc2)C23c4c5c6c7c8c9c(c%10c%11c2c2c%12c4c4c%13c5c5c7c7c8c8c%14c9c%10c9c%10c%11c2c2c%11c%12c4c4c%12c%13c5c5c7c7c8c8c%14c9c9c%10c2c2c%11c4c4c%12c5c7c5c8c9c2c45)C613,2.0,-5.34,-3.53,-6.1,-3.7,,,1:2,2 vol%,,,,,DIO
110828,10.1039/c3py00251a,CCCCCCCCc1cc(-c2c(-c3cccs3)sc3c(-c4cc(CCCCCCCC)c(CCCCCCCC)s4)c(-c4ccc(-c5cccc6nsnc56)s4)sc23)sc1CCCCCCCC,COC(=O)CCCC1(c2ccccc2)C23c4c5c6c7c8c9c(c%10c%11c2c2c%12c4c4c%13c5c5c7c7c8c8c%14c9c%10c9c%10c%11c2c2c%11c%12c4c4c%12c%13c5c5c7c7c8c8c%14c9c9c%10c2c2c%11c4c4c%12c5c7c5c8c9c2c45)C613,0.89,-5.34,-3.53,-6.1,-3.7,,,1:3,2 vol%,,,,,DIO
110829,10.1039/c3py00251a,CCCCCCCCc1cc(-c2c(-c3cccs3)sc3c(-c4cc(CCCCCCCC)c(CCCCCCCC)s4)c(-c4ccc(-c5cccc6nsnc56)s4)sc23)sc1CCCCCCCC,COC(=O)CCCC1(c2ccccc2)C23c4c5ccc6c7cc8c9c%10c(cc%11cc%12c%13c%14c(cc%15c%16ccc-5c2c%16c2c5c%16c%17c(c(c46)c7c9c%17c4c%10c%11c%13c4c%16c%14c%152)C513)C%12)C8,2.5,-5.34,-3.53,-5.9,-3.9,,,1:2,2 vol%,,,,,DIO
110840,10.1039/c3py00341h,CCCCCCCCc1cc(-c2c(-c3cccs3)sc3c(-c4cc(CCCCCCCC)c(CCCCCCCC)s4)c(-c4ccc(-c5cccc6nsnc56)s4)sc23)sc1CCCCCCCC,COC(=O)CCCC1(c2ccccc2)C23c4c5ccc6c7cc8c9c%10c(cc%11cc%12c%13c%14c(cc%15c%16ccc-5c2c%16c2c5c%16c%17c(c(c46)c7c9c%17c4c%10c%11c%13c4c%16c%14c%152)C513)C%12)C8,0.6,-5.34,-3.53,-5.9,-3.9,73.0,,1:2,,,,,o-DCB,
110841,10.1039/c3py00341h,CCCCCCCCc1cc(-c2c(-c3cccs3)sc3c(-c4cc(CCCCCCCC)c(CCCCCCCC)s4)c(-c4ccc(-c5cccc6nsnc56)s4)sc23)sc1CCCCCCCC,COC(=O)CCCC1(c2ccccc2)C23c4c5ccc6c7cc8c9c%10c(cc%11cc%12c%13c%14c(cc%15c%16ccc-5c2c%16c2c5c%16c%17c(c(c46)c7c9c%17c4c%10c%11c%13c4c%16c%14c%152)C513)C%12)C8,1.7,-5.34,-3.53,-5.9,-3.9,78.0,,1:2,0.5% v/v,,,,o-DCB,DIO
110844,10.1039/c3py00341h,CCCCCCc1csc(-c2ccc(-c3cc(CCCCCC)c(/C=C/c4csc(-c5cc6c(OCC(CC)CCCC)c7sc(-c8ccc(C9=C%10C(=O)N(CC(CC)CCCC)C(c%11ccc(-c%12cc%13c(OCC(CC)CCCC)c%14sccc%14c(OCC(CC)CCCC)c%13s%12)s%11)=C%10C(=O)N9CC(CC)CCCC)s8)cc7c(OCC(CC)CCCC)c6s5)c4)s3)c3nsnc23)c1,COC(=O)CCCC1(c2ccccc2)C23c4c5ccc6c7cc8c9c%10c(cc%11cc%12c%13c%14c(cc%15c%16ccc-5c2c%16c2c5c%16c%17c(c(c46)c7c9c%17c4c%10c%11c%13c4c%16c%14c%152)C513)C%12)C8,1.06,-5.31,-3.6,-5.9,-3.9,92.0,,1:2,,,,,o-DCB,
110845,10.1039/c3py00341h,CCCCCCc1csc(-c2ccc(-c3cc(CCCCCC)c(/C=C/c4csc(-c5cc6c(OCC(CC)CCCC)c7sc(-c8ccc(C9=C%10C(=O)N(CC(CC)CCCC)C(c%11ccc(-c%12cc%13c(OCC(CC)CCCC)c%14sccc%14c(OCC(CC)CCCC)c%13s%12)s%11)=C%10C(=O)N9CC(CC)CCCC)s8)cc7c(OCC(CC)CCCC)c6s5)c4)s3)c3nsnc23)c1,COC(=O)CCCC1(c2ccccc2)C23c4c5ccc6c7cc8c9c%10c(cc%11cc%12c%13c%14c(cc%15c%16ccc-5c2c%16c2c5c%16c%17c(c(c46)c7c9c%17c4c%10c%11c%13c4c%16c%14c%152)C513)C%12)C8,1.75,-5.31,-3.6,-5.9,-3.9,95.0,,1:2,0.5% v/v,,,,o-DCB,DIO
110856,10.1039/c3py00938f,CCCCCCc1ccsc1,CCCCCCCCC(CCCCCC)COC(=O)c1ccc2c3ccc(C(=O)OCC(CCCCCC)CCCCCCCC)c4c(C(=O)OCC(CCCCCC)CCCCCCCC)cc(-c5ccc(-c6ccc(-c7cccs7)s6)s5)c(c5ccc(C(=O)OCC(CCCCCC)CCCCCCCC)c1c25)c43,0.53,-5.1,-3.2,-5.6,-3.54,84.0,,1:0.3,,,,,,
110857,10.1039/c3py00938f,CCCCCCc1ccsc1,CCCCCCCCC(CCCCCC)COC(=O)c1ccc2c3ccc(C(=O)OCC(CCCCCC)CCCCCCCC)c4c(C(=O)OCC(CCCCCC)CCCCCCCC)cc(-c5ccc(-c6ccc(-c7cccs7)s6)s5)c(c5ccc(C(=O)OCC(CCCCCC)CCCCCCCC)c1c25)c43,0.76,-5.1,-3.2,-5.6,-3.54,149.0,,1:0.7,,,,,,
110858,10.1039/c3py00938f,CCCCCCc1ccsc1,CCCCCCCCC(CCCCCC)COC(=O)c1ccc2c3ccc(C(=O)OCC(CCCCCC)CCCCCCCC)c4c(C(=O)OCC(CCCCCC)CCCCCCCC)cc(-c5ccc(-c6ccc(-c7cccs7)s6)s5)c(c5ccc(C(=O)OCC(CCCCCC)CCCCCCCC)c1c25)c43,0.45,-5.1,-3.2,-5.6,-3.54,165.0,,1:1,,,,,,
110859,10.1039/c3py00940h,CCCCCCCCCCC(CCCCCCCC)COc1c2ccsc2c(COCC(CCCCCCCC)CCCCCCCCC)c2cc(-c3sc4cc(-c5ccc(-c6cc7scc(CCCCCC)c7s6)c6nsnc56)sc4c3CCCCCC)sc12,COC(=O)CCCC1(c2ccccc2)C23c4c5ccc6c7cc8c9c%10c(cc%11cc%12c%13c%14c(cc%15c%16ccc-5c2c%16c2c5c%16c%17c(c(c46)c7c9c%17c4c%10c%11c%13c4c%16c%14c%152)C513)C%12)C8,3.29,-5.29,-3.54,-5.9,-3.9,,,1:1,,,,,,
110860,10.1039/c3py00940h,CCCCCCCCCCC(CCCCCCCC)COc1c2ccsc2c(COCC(CCCCCCCC)CCCCCCCCC)c2cc(-c3sc4cc(-c5ccc(-c6cc7scc(CCCCCC)c7s6)c6nsnc56)sc4c3CCCCCC)sc12,COC(=O)CCCC1(c2ccccc2)C23c4c5ccc6c7cc8c9c%10c(cc%11cc%12c%13c%14c(cc%15c%16ccc-5c2c%16c2c5c%16c%17c(c(c46)c7c9c%17c4c%10c%11c%13c4c%16c%14c%152)C513)C%12)C8,4.37,-5.29,-3.54,-5.9,-3.9,,,1:1.5,,,,,,
110861,10.1039/c3py00940h,CCCCCCCCCCC(CCCCCCCC)COc1c2ccsc2c(COCC(CCCCCCCC)CCCCCCCCC)c2cc(-c3sc4cc(-c5ccc(-c6cc7scc(CCCCCC)c7s6)c6nsnc56)sc4c3CCCCCC)sc12,COC(=O)CCCC1(c2ccccc2)C23c4c5ccc6c7cc8c9c%10c(cc%11cc%12c%13c%14c(cc%15c%16ccc-5c2c%16c2c5c%16c%17c(c(c46)c7c9c%17c4c%10c%11c%13c4c%16c%14c%152)C513)C%12)C8,4.29,-5.29,-3.54,-5.9,-3.9,,,1:2,,,,,,
110862,10.1039/c3py00940h,CCCCCCCCCCC(CCCCCCCC)COc1c2ccsc2c(COCC(CCCCCCCC)CCCCCCCCC)c2cc(-c3sc4cc(-c5c(F)c(F)c(-c6cc7scc(CCCCCC)c7s6)c6nsnc56)sc4c3CCCCCC)sc12,COC(=O)CCCC1(c2ccccc2)C23c4c5ccc6c7cc8c9c%10c(cc%11cc%12c%13c%14c(cc%15c%16ccc-5c2c%16c2c5c%16c%17c(c(c46)c7c9c%17c4c%10c%11c%13c4c%16c%14c%152)C513)C%12)C8,3.0,-5.37,-3.56,-5.9,-3.9,,,1:1,,,,,,
110863,10.1039/c3py00940h,CCCCCCCCCCC(CCCCCCCC)COc1c2ccsc2c(COCC(CCCCCCCC)CCCCCCCCC)c2cc(-c3sc4cc(-c5c(F)c(F)c(-c6cc7scc(CCCCCC)c7s6)c6nsnc56)sc4c3CCCCCC)sc12,COC(=O)CCCC1(c2ccccc2)C23c4c5ccc6c7cc8c9c%10c(cc%11cc%12c%13c%14c(cc%15c%16ccc-5c2c%16c2c5c%16c%17c(c(c46)c7c9c%17c4c%10c%11c%13c4c%16c%14c%152)C513)C%12)C8,3.56,-5.37,-3.56,-5.9,-3.9,,,1:1.5,,,,,,
110864,10.1039/c3py00940h,CCCCCCCCCCC(CCCCCCCC)COc1c2ccsc2c(COCC(CCCCCCCC)CCCCCCCCC)c2cc(-c3sc4cc(-c5c(F)c(F)c(-c6cc7scc(CCCCCC)c7s6)c6nsnc56)sc4c3CCCCCC)sc12,COC(=O)CCCC1(c2ccccc2)C23c4c5ccc6c7cc8c9c%10c(cc%11cc%12c%13c%14c(cc%15c%16ccc-5c2c%16c2c5c%16c%17c(c(c46)c7c9c%17c4c%10c%11c%13c4c%16c%14c%152)C513)C%12)C8,3.25,-5.37,-3.56,-5.9,-3.9,,,1:2,,,,,,
110865,10.1039/c3py00968h,CCCCCCCC(CCCCCC)CCOc1c2cc(-c3cccc4nsnc34)sc2c(OCCC(CCCCCC)CCCCCCC)c2ccsc12,CCCCC(=O)OCC1(c2ccccc2)C2=CC=Cc3cccc4cccc5ccc6ccccc7cccc1c7c6c5c-4c3C2,3.43,-5.34,-3.23,-6.1,-3.9,112.0,,1:1,,,,,chlorobenzene,
110866,10.1039/c3py00968h,CCCCCCCC(CCCCCC)CCOc1c2cc(-c3cccc4nsnc34)sc2c(OCCC(CCCCCC)CCCCCCC)c2ccsc12,CCCCC(=O)OCC1(c2ccccc2)C2=CC=Cc3cccc4cccc5ccc6ccccc7cccc1c7c6c5c-4c3C2,3.7,-5.34,-3.23,-6.1,-3.9,93.0,110.0,1:2,,,,,chlorobenzene,
110867,10.1039/c3py00968h,CCCCCCCC(CCCCCC)CCOc1c2cc(-c3cccc4nsnc34)sc2c(OCCC(CCCCCC)CCCCCCC)c2ccsc12,CCCCC(=O)OCC1(c2ccccc2)C2=CC=Cc3cccc4cccc5ccc6ccccc7cccc1c7c6c5c-4c3C2,3.55,-5.34,-3.23,-6.1,-3.9,107.0,,1:1,,,,,o-DCB,
110868,10.1039/c3py00968h,CCCCCCCC(CCCCCC)CCOc1c2cc(-c3cccc4nsnc34)sc2c(OCCC(CCCCCC)CCCCCCC)c2ccsc12,CCCCC(=O)OCC1(c2ccccc2)C2=CC=Cc3cccc4cccc5ccc6ccccc7cccc1c7c6c5c-4c3C2,3.93,-5.34,-3.23,-6.1,-3.9,92.0,,1:2,,,,,o-DCB,
110869,10.1039/c3py00968h,CCCCCCCC(CCCCCC)CCOc1c2cc(-c3cccc4nsnc34)sc2c(OCCC(CCCCCC)CCCCCCC)c2ccsc12,CCCCC(=O)OCC1(c2ccccc2)C2=CC=Cc3cccc4cccc5ccc6ccccc7cccc1c7c6c5c-4c3C2,2.27,-5.34,-3.23,-6.1,-3.9,90.0,,1:3,,,,,o-DCB,
110870,10.1039/c3py00968h,CCCCCCCC(CCCCCC)CCOc1c2cc(-c3cccc4nsnc34)sc2c(OCCC(CCCCCC)CCCCCCC)c2ccsc12,CCCCC(=O)OCC1(c2ccccc2)C2=CC=Cc3cccc4cccc5ccc6ccccc7cccc1c7c6c5c-4c3C2,1.5,-5.34,-3.23,-6.1,-3.9,87.0,,1:4,,,,,o-DCB,
110871,10.1039/c3py00968h,CCCCC(CC)Cc1csc(-c2c(F)c(F)c(-c3cc(CC(CC)CCCC)c(-c4cc5c(-c6cc(CC(CC)CCCC)cs6)c6sccc6c(-c6ccc(CC(CC)CCCC)s6)c5s4)s3)c3n[se]nc23)c1,CCCCC(=O)OCC1(c2ccccc2)C2=CC=Cc3cccc4cccc5ccc6ccccc7cccc1c7c6c5c-4c3C2,1.49,-5.3,-3.47,-6.1,-3.9,100.0,,1:1,,,,,chlorobenzene,
110872,10.1039/c3py00968h,CCCCC(CC)Cc1csc(-c2c(F)c(F)c(-c3cc(CC(CC)CCCC)c(-c4cc5c(-c6cc(CC(CC)CCCC)cs6)c6sccc6c(-c6ccc(CC(CC)CCCC)s6)c5s4)s3)c3n[se]nc23)c1,CCCCC(=O)OCC1(c2ccccc2)C2=CC=Cc3cccc4cccc5ccc6ccccc7cccc1c7c6c5c-4c3C2,1.27,-5.3,-3.47,-6.1,-3.9,105.0,,1:2,,,,,chlorobenzene,
110873,10.1039/c3py00968h,CCCCC(CC)Cc1csc(-c2c(F)c(F)c(-c3cc(CC(CC)CCCC)c(-c4cc5c(-c6cc(CC(CC)CCCC)cs6)c6sccc6c(-c6ccc(CC(CC)CCCC)s6)c5s4)s3)c3n[se]nc23)c1,CCCCC(=O)OCC1(c2ccccc2)C2=CC=Cc3cccc4cccc5ccc6ccccc7cccc1c7c6c5c-4c3C2,1.53,-5.3,-3.47,-6.1,-3.9,106.0,,1:1,,,,,o-DCB,
110874,10.1039/c3py00968h,CCCCC(CC)Cc1csc(-c2c(F)c(F)c(-c3cc(CC(CC)CCCC)c(-c4cc5c(-c6cc(CC(CC)CCCC)cs6)c6sccc6c(-c6ccc(CC(CC)CCCC)s6)c5s4)s3)c3n[se]nc23)c1,CCCCC(=O)OCC1(c2ccccc2)C2=CC=Cc3cccc4cccc5ccc6ccccc7cccc1c7c6c5c-4c3C2,1.46,-5.3,-3.47,-6.1,-3.9,92.0,,1:2,,,,,o-DCB,
110875,10.1039/c3py00968h,CCCCCCCC(CCCCCC)CCOc1c2cc(-c3cccc4nsnc34)sc2c(OCCC(CCCCCC)CCCCCCC)c2ccsc12,CCCCC(=O)OCC1(c2ccccc2)C2=CC=Cc3cccc4cccc5ccc6ccccc7cccc1c7c6c5c-4c3C2,3.81,-5.34,-3.23,-6.1,-3.9,,110.0,1:1,,,,,chlorobenzene,
110876,10.1039/c3py00968h,CCCCCCCC(CCCCCC)CCOc1c2cc(-c3cccc4nsnc34)sc2c(OCCC(CCCCCC)CCCCCCC)c2ccsc12,CCCCC(=O)OCC1(c2ccccc2)C2=CC=Cc3cccc4cccc5ccc6ccccc7cccc1c7c6c5c-4c3C2,2.97,-5.34,-3.23,-6.1,-3.9,,110.0,1:2,,,,,chlorobenzene,
110877,10.1039/c3py00968h,CCCCC(CC)Cc1csc(-c2c(F)c(F)c(-c3cc(CC(CC)CCCC)c(-c4cc5c(-c6cc(CC(CC)CCCC)cs6)c6sccc6c(-c6ccc(CC(CC)CCCC)s6)c5s4)s3)c3n[se]nc23)c1,CCCCC(=O)OCC1(c2ccccc2)C2=CC=Cc3cccc4cccc5ccc6ccccc7cccc1c7c6c5c-4c3C2,1.04,-5.3,-3.47,-6.1,-3.9,,110.0,1:2,,,,,chlorobenzene,
110878,10.1039/c3py00968h,CCCCCCCC(CCCCCC)CCOc1c2cc(-c3cccc4nsnc34)sc2c(OCCC(CCCCCC)CCCCCCC)c2ccsc12,CCCCC(=O)OCC1(c2ccccc2)C2=CC=Cc3cccc4cccc5ccc6ccccc7cccc1c7c6c5c-4c3C2,3.33,-5.34,-3.23,-6.1,-3.9,,110.0,1:1,,,,,o-DCB,
110879,10.1039/c3py00968h,CCCCCCCC(CCCCCC)CCOc1c2cc(-c3cccc4nsnc34)sc2c(OCCC(CCCCCC)CCCCCCC)c2ccsc12,CCCCC(=O)OCC1(c2ccccc2)C2=CC=Cc3cccc4cccc5ccc6ccccc7cccc1c7c6c5c-4c3C2,4.06,-5.34,-3.23,-6.1,-3.9,,110.0,1:2,,,,,o-DCB,
110880,10.1039/c3py00968h,CCCCC(CC)Cc1csc(-c2c(F)c(F)c(-c3cc(CC(CC)CCCC)c(-c4cc5c(-c6cc(CC(CC)CCCC)cs6)c6sccc6c(-c6ccc(CC(CC)CCCC)s6)c5s4)s3)c3n[se]nc23)c1,CCCCC(=O)OCC1(c2ccccc2)C2=CC=Cc3cccc4cccc5ccc6ccccc7cccc1c7c6c5c-4c3C2,1.69,-5.3,-3.47,-6.1,-3.9,,110.0,1:1,,,,,o-DCB,
110881,10.1039/c3py00968h,CCCCCCCC(CCCCCC)CCOc1c2cc(-c3cccc4nsnc34)sc2c(OCCC(CCCCCC)CCCCCCC)c2ccsc12,CCCCC(=O)OCC1(c2ccccc2)C2=CC=Cc3cccc4cccc5ccc6ccccc7cccc1c7c6c5c-4c3C2,3.9,-5.34,-3.23,-6.1,-3.9,,,1:1,1%,,,,o-DCB,
110882,10.1039/c3py00968h,CCCCCCCC(CCCCCC)CCOc1c2cc(-c3cccc4nsnc34)sc2c(OCCC(CCCCCC)CCCCCCC)c2ccsc12,CCCCC(=O)OCC1(c2ccccc2)C2=CC=Cc3cccc4cccc5ccc6ccccc7cccc1c7c6c5c-4c3C2,4.66,-5.34,-3.23,-6.1,-3.9,,,1:1,3%,,,,o-DCB,
110883,10.1039/c3py00968h,CCCCCCCC(CCCCCC)CCOc1c2cc(-c3cccc4nsnc34)sc2c(OCCC(CCCCCC)CCCCCCC)c2ccsc12,CCCCC(=O)OCC1(c2ccccc2)C2=CC=Cc3cccc4cccc5ccc6ccccc7cccc1c7c6c5c-4c3C2,4.46,-5.34,-3.23,-6.1,-3.9,,,1:2,1%,,,,o-DCB,
110884,10.1039/c3py00968h,CCCCCCCC(CCCCCC)CCOc1c2cc(-c3cccc4nsnc34)sc2c(OCCC(CCCCCC)CCCCCCC)c2ccsc12,CCCCC(=O)OCC1(c2ccccc2)C2=CC=Cc3cccc4cccc5ccc6ccccc7cccc1c7c6c5c-4c3C2,5.06,-5.34,-3.23,-6.1,-3.9,,,1:2,3%,,,,o-DCB,
110885,10.1039/c3py00968h,CCCCCCCC(CCCCCC)CCOc1c2cc(-c3cccc4nsnc34)sc2c(OCCC(CCCCCC)CCCCCCC)c2ccsc12,CCCCC(=O)OCC1(c2ccccc2)C2=CC=Cc3cccc4cccc5ccc6ccccc7cccc1c7c6c5c-4c3C2,4.2,-5.34,-3.23,-6.1,-3.9,,,1:2,5%,,,,o-DCB,
110886,10.1039/c3py00968h,CCCCC(CC)Cc1csc(-c2c(F)c(F)c(-c3cc(CC(CC)CCCC)c(-c4cc5c(-c6cc(CC(CC)CCCC)cs6)c6sccc6c(-c6ccc(CC(CC)CCCC)s6)c5s4)s3)c3n[se]nc23)c1,CCCCC(=O)OCC1(c2ccccc2)C2=CC=Cc3cccc4cccc5ccc6ccccc7cccc1c7c6c5c-4c3C2,1.84,-5.3,-3.47,-6.1,-3.9,,,1:1,1%,,,,o-DCB,
110887,10.1039/c3py00968h,CCCCC(CC)Cc1csc(-c2c(F)c(F)c(-c3cc(CC(CC)CCCC)c(-c4cc5c(-c6cc(CC(CC)CCCC)cs6)c6sccc6c(-c6ccc(CC(CC)CCCC)s6)c5s4)s3)c3n[se]nc23)c1,CCCCC(=O)OCC1(c2ccccc2)C2=CC=Cc3cccc4cccc5ccc6ccccc7cccc1c7c6c5c-4c3C2,2.08,-5.3,-3.47,-6.1,-3.9,,,1:1,3%,,,,o-DCB,
110888,10.1039/c3py00968h,CCCCC(CC)Cc1csc(-c2c(F)c(F)c(-c3cc(CC(CC)CCCC)c(-c4cc5c(-c6cc(CC(CC)CCCC)cs6)c6sccc6c(-c6ccc(CC(CC)CCCC)s6)c5s4)s3)c3n[se]nc23)c1,CCCCC(=O)OCC1(c2ccccc2)C2=CC=Cc3cccc4cccc5ccc6ccccc7cccc1c7c6c5c-4c3C2,1.83,-5.3,-3.47,-6.1,-3.9,,,1:2,1%,,,,o-DCB,
110889,10.1039/c3py00968h,CCCCC(CC)Cc1csc(-c2c(F)c(F)c(-c3cc(CC(CC)CCCC)c(-c4cc5c(-c6cc(CC(CC)CCCC)cs6)c6sccc6c(-c6ccc(CC(CC)CCCC)s6)c5s4)s3)c3n[se]nc23)c1,CCCCC(=O)OCC1(c2ccccc2)C2=CC=Cc3cccc4cccc5ccc6ccccc7cccc1c7c6c5c-4c3C2,2.2,-5.3,-3.47,-6.1,-3.9,,,1:2,3%,,,,o-DCB,
110890,10.1039/c3py01231j,CCCCCCCCCCCCOc1c(OCCCCCCCCCCCC)c(-c2ccc(-c3cc4c(-c5ccc(CC(CCCC)CCCCCC)s5)c5sccc5c(-c5ccc(CC(CCCC)CCCCCC)s5)c4s3)s2)c2nsnc2c1-c1cccs1,COC(=O)CCCC1(c2ccccc2)C23c4c5ccc6c7cc8c9c%10c(cc%11cc%12c%13c%14c(cc%15c%16ccc-5c2c%16c2c5c%16c%17c(c(c46)c7c9c%17c4c%10c%11c%13c4c%16c%14c%152)C513)C%12)C8,4.4,-5.54,-3.31,-5.9,-3.9,100.0,,1:1,,,,,,
110891,10.1039/c3py01231j,CCCCCCCCCCCCOc1c(OCCCCCCCCCCCC)c(-c2ccc(-c3cc4c(-c5ccc(CC(CCCC)CCCCCC)s5)c5sccc5c(-c5ccc(CC(CCCC)CCCCCC)s5)c4s3)s2)c2nsnc2c1-c1cccs1,COC(=O)CCCC1(c2ccccc2)C23c4c5ccc6c7cc8c9c%10c(cc%11cc%12c%13c%14c(cc%15c%16ccc-5c2c%16c2c5c%16c%17c(c(c46)c7c9c%17c4c%10c%11c%13c4c%16c%14c%152)C513)C%12)C8,4.9,-5.54,-3.31,-5.9,-3.9,100.0,90.0,1:1,,,,,,
110892,10.1039/c3py01231j,CCCCCCC(CCCC)COc1c(OCC(CCCC)CCCCCC)c(-c2cc3sc(-c4cc5c(-c6ccc(CC(CC)CCCC)s6)c6sccc6c(-c6ccc(CC(CC)CCCC)s6)c5s4)cc3s2)c2nsnc2c1-c1cc2sccc2s1,COC(=O)CCCC1(c2ccccc2)C23c4c5ccc6c7cc8c9c%10c(cc%11cc%12c%13c%14c(cc%15c%16ccc-5c2c%16c2c5c%16c%17c(c(c46)c7c9c%17c4c%10c%11c%13c4c%16c%14c%152)C513)C%12)C8,5.5,-5.09,-3.36,-5.9,-3.9,100.0,,1:1,,,,,,
110893,10.1039/c3py01231j,CCCCCCC(CCCC)COc1c(OCC(CCCC)CCCCCC)c(-c2cc3sc(-c4cc5c(-c6ccc(CC(CC)CCCC)s6)c6sccc6c(-c6ccc(CC(CC)CCCC)s6)c5s4)cc3s2)c2nsnc2c1-c1cc2sccc2s1,COC(=O)CCCC1(c2ccccc2)C23c4c5ccc6c7cc8c9c%10c(cc%11cc%12c%13c%14c(cc%15c%16ccc-5c2c%16c2c5c%16c%17c(c(c46)c7c9c%17c4c%10c%11c%13c4c%16c%14c%152)C513)C%12)C8,6.3,-5.09,-3.36,-5.9,-3.9,100.0,90.0,1:1,,,,,,
110894,10.1039/c3py01458d,CCCCCCCCCCc1cc(-c2cc3cc(-c4sc(-c5ccc(-c6cc(CCCCCC)cs6)c6nsnc56)cc4CCCCCC)oc3c3c(-c4cc(CCCCCCCCCC)c(CCCCCCCCCC)s4)cc4ccoc4c23)sc1CCCCCCCCCC,COC(=O)CCCC1(c2ccccc2)C23c4c5c6c7c8c9c(c%10c%11c2c2c%12c4c4c%13c5c5c7c7c8c8c%14c9c%10c9c%10c%11c2c2c%11c%12c4c4c%12c%13c5c5c7c7c8c8c%14c9c9c%10c2c2c%11c4c4c%12c5c7c5c8c9c2c45)C613,2.33,-5.35,-3.44,-6.1,-3.7,,,1:1,,,,,,
110895,10.1039/c3py01458d,CCCCCCCCCCc1cc(-c2cc3cc(-c4sc(-c5ccc(-c6cc(CCCCCC)cs6)c6nsnc56)cc4CCCCCC)oc3c3c(-c4cc(CCCCCCCCCC)c(CCCCCCCCCC)s4)cc4ccoc4c23)sc1CCCCCCCCCC,COC(=O)CCCC1(c2ccccc2)C23c4c5c6c7c8c9c(c%10c%11c2c2c%12c4c4c%13c5c5c7c7c8c8c%14c9c%10c9c%10c%11c2c2c%11c%12c4c4c%12c%13c5c5c7c7c8c8c%14c9c9c%10c2c2c%11c4c4c%12c5c7c5c8c9c2c45)C613,3.6,-5.35,-3.44,-6.1,-3.7,,,1:2,,,,,,
110896,10.1039/c3py01458d,CCCCCCCCCCc1cc(-c2cc3cc(-c4sc(-c5ccc(-c6cc(CCCCCC)cs6)c6nsnc56)cc4CCCCCC)oc3c3c(-c4cc(CCCCCCCCCC)c(CCCCCCCCCC)s4)cc4ccoc4c23)sc1CCCCCCCCCC,COC(=O)CCCC1(c2ccccc2)C23c4c5c6c7c8c9c(c%10c%11c2c2c%12c4c4c%13c5c5c7c7c8c8c%14c9c%10c9c%10c%11c2c2c%11c%12c4c4c%12c%13c5c5c7c7c8c8c%14c9c9c%10c2c2c%11c4c4c%12c5c7c5c8c9c2c45)C613,5.22,-5.35,-3.44,-6.1,-3.7,85.0,,1:3,,,,,,
110897,10.1039/c3py01529g,CCCCCCCCCCCCc1ccc(-c2cc(-c3c4cc(-c5ccc(-c6ccc(-c7cccs7)c7nsnc67)s5)sc4c(-c4cc(-c5ccc(CCCCCCCCCCCC)s5)c(-c5ccc(CCCCCCCCCCCC)s5)s4)c4ccsc34)sc2-c2ccc(CCCCCCCCCCCC)s2)s1,CCCCC(=O)OCC1(c2ccccc2)c2cccc3cccc4cccc5cccc6cccc1c6c-5c-4c-3c2,1.26,-5.26,-3.56,-6.1,-3.7,80.0,,1:2,,,,,,
110898,10.1039/c3py01529g,CCCCCCCCCCCCc1ccc(-c2cc(-c3c4cc(-c5ccc(-c6ccc(-c7cccs7)c7nsnc67)s5)sc4c(-c4cc(-c5ccc(CCCCCCCCCCCC)s5)c(-c5ccc(CCCCCCCCCCCC)s5)s4)c4ccsc34)sc2-c2ccc(CCCCCCCCCCCC)s2)s1,CCCCC(=O)OCC1(c2ccccc2)c2cccc3cccc4cccc5cccc6cccc1c6c-5c-4c-3c2,1.32,-5.26,-3.56,-6.1,-3.7,80.0,,1:1.5,,,,,,
110899,10.1039/c3py01529g,CCCCCCCCCCCCc1ccc(-c2cc(-c3c4cc(-c5ccc(-c6ccc(-c7cccs7)c7nsnc67)s5)sc4c(-c4cc(-c5ccc(CCCCCCCCCCCC)s5)c(-c5ccc(CCCCCCCCCCCC)s5)s4)c4ccsc34)sc2-c2ccc(CCCCCCCCCCCC)s2)s1,CCCCC(=O)OCC1(c2ccccc2)c2cccc3cccc4cccc5cccc6cccc1c6c-5c-4c-3c2,2.8,-5.26,-3.56,-6.1,-3.7,80.0,,1:1,,,,,,
110900,10.1039/c3py01529g,CCCCCCCCCCCCc1ccc(-c2cc(-c3c4cc(-c5ccc(-c6ccc(-c7cccs7)c7nsnc67)s5)sc4c(-c4cc(-c5ccc(CCCCCCCCCCCC)s5)c(-c5ccc(CCCCCCCCCCCC)s5)s4)c4ccsc34)sc2-c2ccc(CCCCCCCCCCCC)s2)s1,CCCCC(=O)OCC1(c2ccccc2)c2cccc3cccc4cccc5cccc6cccc1c6c-5c-4c-3c2,2.73,-5.26,-3.56,-6.1,-3.7,80.0,,1.5:1,,,,,,
110901,10.1039/c3py01529g,CCCCCCCCCCCCc1ccc(-c2cc(-c3c4cc(-c5ccc(-c6ccc(-c7cccs7)c7nsnc67)s5)sc4c(-c4cc(-c5ccc(CCCCCCCCCCCC)s5)c(-c5ccc(CCCCCCCCCCCC)s5)s4)c4ccsc34)sc2-c2ccc(CCCCCCCCCCCC)s2)s1,CCCCC(=O)OCC1(c2ccccc2)c2cccc3cccc4cccc5cccc6cccc1c6c-5c-4c-3c2,2.65,-5.26,-3.56,-6.1,-3.7,80.0,,2:1,,,,,,
110902,10.1039/c3py01529g,CCCCCCCCCCCCc1ccc(-c2cc(-c3c4cc(-c5ccc(-c6ccc(-c7cccs7)c7nsnc67)s5)sc4c(-c4cc(-c5ccc(CCCCCCCCCCCC)s5)c(-c5ccc(CCCCCCCCCCCC)s5)s4)c4ccsc34)sc2-c2ccc(CCCCCCCCCCCC)s2)s1,CCCCC(=O)OCC1(c2ccccc2)c2cccc3cccc4cccc5cccc6cccc1c6c-5c-4c-3c2,3.57,-5.26,-3.56,-6.1,-3.7,80.0,90.0,1:1,,,,,,
110903,10.1039/c3py01529g,CCCCCCCCCCCCc1ccc(-c2cc(-c3c4cc(-c5ccc(-c6ccc(-c7cccs7)c7nsnc67)s5)sc4c(-c4cc(-c5ccc(CCCCCCCCCCCC)s5)c(-c5ccc(CCCCCCCCCCCC)s5)s4)c4ccsc34)sc2-c2ccc(CCCCCCCCCCCC)s2)s1,CCCCC(=O)OCC1(c2ccccc2)c2cccc3cccc4cccc5cccc6cccc1c6c-5c-4c-3c2,3.33,-5.26,-3.56,-6.1,-3.7,80.0,120.0,1:1,,,,,,
110904,10.1039/c3py01542d,CCCCCCCCOc1cccc(-c2nc3cc(F)cc(-c4cccs4)c3nc2-c2cccc(OCCCCCCCC)c2)c1,COC(=O)CCCC1(c2ccccc2)C23c4c5ccc6c7cc8c9c%10c(cc%11cc%12c%13c%14c(cc%15c%16ccc-5c2c%16c2c5c%16c%17c(c(c46)c7c9c%17c4c%10c%11c%13c4c%16c%14c%152)C513)C%12)C8,4.41,-4.81,-3.14,-5.9,-3.9,,,1:1.5 (w/w),,,,,,
110905,10.1039/c3py01542d,CCCCCCCCOc1cccc(-c2nc3cc(F)cc(-c4cccs4)c3nc2-c2cccc(OCCCCCCCC)c2)c1,COC(=O)CCCC1(c2ccccc2)C23c4c5ccc6c7cc8c9c%10c(cc%11cc%12c%13c%14c(cc%15c%16ccc-5c2c%16c2c5c%16c%17c(c(c46)c7c9c%17c4c%10c%11c%13c4c%16c%14c%152)C513)C%12)C8,2.87,-4.81,-3.14,-5.9,-3.9,,,1:1.5 (w/w),2.0% (v/v),,,,,ODT
110906,10.1039/c3py01542d,CCCCCCCCOc1cccc(-c2nc3cc(F)cc(-c4cccs4)c3nc2-c2cccc(OCCCCCCCC)c2)c1,COC(=O)CCCC1(c2ccccc2)C23c4c5ccc6c7cc8c9c%10c(cc%11cc%12c%13c%14c(cc%15c%16ccc-5c2c%16c2c5c%16c%17c(c(c46)c7c9c%17c4c%10c%11c%13c4c%16c%14c%152)C513)C%12)C8,3.39,-4.81,-3.14,-5.9,-3.9,,,1:1.5 (w/w),2.0% (v/v),,,,,DIO
110907,10.1039/c3py01542d,CCCCCCCCOc1cccc(-c2nc3cc(F)cc(-c4cccs4)c3nc2-c2cccc(OCCCCCCCC)c2)c1,COC(=O)CCCC1(c2ccccc2)C23c4c5ccc6c7cc8c9c%10c(cc%11cc%12c%13c%14c(cc%15c%16ccc-5c2c%16c2c5c%16c%17c(c(c46)c7c9c%17c4c%10c%11c%13c4c%16c%14c%152)C513)C%12)C8,2.39,-4.81,-3.14,-5.9,-3.9,,,1:1.5 (w/w),2.0% (v/v),,,,,CN
110908,10.1039/c3py01542d,CCCCCCCCOc1cccc(-c2nc3cc(F)cc(-c4cccs4)c3nc2-c2cccc(OCCCCCCCC)c2)c1,COC(=O)CCCC1(c2ccccc2)C23c4c5ccc6c7cc8c9c%10c(cc%11cc%12c%13c%14c(cc%15c%16ccc-5c2c%16c2c5c%16c%17c(c(c46)c7c9c%17c4c%10c%11c%13c4c%16c%14c%152)C513)C%12)C8,1.64,-4.81,-3.14,-5.9,-3.9,,,1:1.5 (w/w),2.0% (v/v),,,,,DPE
110909,10.1039/c3py01542d,CCCCCCCCOc1cccc(-c2nc3cc(F)c(F)c(-c4cccs4)c3nc2-c2cccc(OCCCCCCCC)c2)c1,COC(=O)CCCC1(c2ccccc2)C23c4c5ccc6c7cc8c9c%10c(cc%11cc%12c%13c%14c(cc%15c%16ccc-5c2c%16c2c5c%16c%17c(c(c46)c7c9c%17c4c%10c%11c%13c4c%16c%14c%152)C513)C%12)C8,1.45,-4.91,-3.15,-5.9,-3.9,,,1:1.5 (w/w),,,,,,
110910,10.1039/c3py01542d,CCCCCCCCOc1cccc(-c2nc3cc(F)c(F)c(-c4cccs4)c3nc2-c2cccc(OCCCCCCCC)c2)c1,COC(=O)CCCC1(c2ccccc2)C23c4c5ccc6c7cc8c9c%10c(cc%11cc%12c%13c%14c(cc%15c%16ccc-5c2c%16c2c5c%16c%17c(c(c46)c7c9c%17c4c%10c%11c%13c4c%16c%14c%152)C513)C%12)C8,1.94,-4.91,-3.15,-5.9,-3.9,,,1:1.5 (w/w),2.0% (v/v),,,,,ODT
110911,10.1039/c3py01542d,CCCCCCCCOc1cccc(-c2nc3cc(F)c(F)c(-c4cccs4)c3nc2-c2cccc(OCCCCCCCC)c2)c1,COC(=O)CCCC1(c2ccccc2)C23c4c5ccc6c7cc8c9c%10c(cc%11cc%12c%13c%14c(cc%15c%16ccc-5c2c%16c2c5c%16c%17c(c(c46)c7c9c%17c4c%10c%11c%13c4c%16c%14c%152)C513)C%12)C8,2.71,-4.91,-3.15,-5.9,-3.9,,,1:1.5 (w/w),2.0% (v/v),,,,,DIO
110912,10.1039/c3py01542d,CCCCCCCCOc1cccc(-c2nc3cc(F)c(F)c(-c4cccs4)c3nc2-c2cccc(OCCCCCCCC)c2)c1,COC(=O)CCCC1(c2ccccc2)C23c4c5ccc6c7cc8c9c%10c(cc%11cc%12c%13c%14c(cc%15c%16ccc-5c2c%16c2c5c%16c%17c(c(c46)c7c9c%17c4c%10c%11c%13c4c%16c%14c%152)C513)C%12)C8,1.35,-4.91,-3.15,-5.9,-3.9,,,1:1.5 (w/w),,,,,,CN
110913,10.1039/c3py01542d,CCCCCCCCOc1cccc(-c2nc3cc(F)c(F)c(-c4cccs4)c3nc2-c2cccc(OCCCCCCCC)c2)c1,COC(=O)CCCC1(c2ccccc2)C23c4c5ccc6c7cc8c9c%10c(cc%11cc%12c%13c%14c(cc%15c%16ccc-5c2c%16c2c5c%16c%17c(c(c46)c7c9c%17c4c%10c%11c%13c4c%16c%14c%152)C513)C%12)C8,1.87,-4.91,-3.15,-5.9,-3.9,,,1:1.5 (w/w),,,,,,DPE
110914,10.1039/c3py01618h,CCCCCCCCSc1csc(-c2cc(SCCCCCCCC)c(-c3scc4cc(C(=O)CCCCCCCC)sc34)s2)c1,CCCCC(=O)OCC1(c2ccccc2)C2=CC=Cc3cccc4cccc5ccc6ccccc7cccc1c7c6c5c-4c3C2,0.79,-4.8,-3.3,-6.1,-3.9,100.0,,1:1,0.3% v/v,,,,,
110915,10.1039/c3py01618h,CCCCCCCCSc1csc(-c2cc(SCCCCCCCC)c(-c3scc4cc(C(=O)CCCCCCCC)sc34)s2)c1,CCCCC(=O)OCC1(c2ccccc2)C2=CC=Cc3cccc4cccc5ccc6ccccc7cccc1c7c6c5c-4c3C2,1.11,-4.8,-3.3,-6.1,-3.9,100.0,,1:2,0.3% v/v,,,,,
110916,10.1039/c3py01618h,CCCCCCCCSc1csc(-c2cc(SCCCCCCCC)c(-c3scc4cc(C(=O)CCCCCCCC)sc34)s2)c1,CCCCC(=O)OCC1(c2ccccc2)C2=CC=Cc3cccc4cccc5ccc6ccccc7cccc1c7c6c5c-4c3C2,1.09,-4.8,-3.3,-6.1,-3.9,100.0,,1:3,0.3% v/v,,,,,
110917,10.1039/c3py01664a,CCCCCCCCc1cc(-c2c(-c3cccs3)sc3c(-c4cc(CCCCCCCC)c(CCCCCCCC)s4)c(-c4ccc(-c5cccc6nsnc56)s4)sc23)sc1CCCCCCCC,COC(=O)CCCC1(c2ccccc2)C23c4c5c6c7c8c9c(c%10c%11c2c2c%12c4c4c%13c5c5c7c7c8c8c%14c9c%10c9c%10c%11c2c2c%11c%12c4c4c%12c%13c5c5c7c7c8c8c%14c9c9c%10c2c2c%11c4c4c%12c5c7c5c8c9c2c45)C613,4.05,-5.34,-3.53,-6.1,-3.7,,,1:3,,,,,chlorobenzene,
110919,10.1039/c3py01664a,CCCCCCc1csc(-c2ccc(-c3cc(CCCCCC)c(/C=C/c4csc(-c5cc6c(OCC(CC)CCCC)c7sc(-c8ccc(C9=C%10C(=O)N(CC(CC)CCCC)C(c%11ccc(-c%12cc%13c(OCC(CC)CCCC)c%14sccc%14c(OCC(CC)CCCC)c%13s%12)s%11)=C%10C(=O)N9CC(CC)CCCC)s8)cc7c(OCC(CC)CCCC)c6s5)c4)s3)c3nsnc23)c1,COC(=O)CCCC1(c2ccccc2)C23c4c5c6c7c8c9c(c%10c%11c2c2c%12c4c4c%13c5c5c7c7c8c8c%14c9c%10c9c%10c%11c2c2c%11c%12c4c4c%12c%13c5c5c7c7c8c8c%14c9c9c%10c2c2c%11c4c4c%12c5c7c5c8c9c2c45)C613,0.67,-5.31,-3.6,-6.1,-3.7,,,DPP:TID = 1:3,,,,,chlorobenzene,
110926,10.1039/c3py21062f,CCCCCCCCc1cc(-c2c(-c3cccs3)sc3c(-c4cc(CCCCCCCC)c(CCCCCCCC)s4)c(-c4ccc(-c5cccc6nsnc56)s4)sc23)sc1CCCCCCCC,COC(=O)CCCC1(c2ccccc2)C23c4c5ccc6c7cc8c9c%10c(cc%11cc%12c%13c%14c(cc%15c%16ccc-5c2c%16c2c5c%16c%17c(c(c46)c7c9c%17c4c%10c%11c%13c4c%16c%14c%152)C513)C%12)C8,2.51,-5.34,-3.53,-5.9,-3.9,,,,,,,PEDOT:PSS,,
110932,10.1039/c3py21134g,CCCCCCc1csc(-c2ccc(-c3cc(CCCCCC)c(/C=C/c4csc(-c5cc6c(OCC(CC)CCCC)c7sc(-c8ccc(C9=C%10C(=O)N(CC(CC)CCCC)C(c%11ccc(-c%12cc%13c(OCC(CC)CCCC)c%14sccc%14c(OCC(CC)CCCC)c%13s%12)s%11)=C%10C(=O)N9CC(CC)CCCC)s8)cc7c(OCC(CC)CCCC)c6s5)c4)s3)c3nsnc23)c1,COC(=O)CCCC1(c2ccccc2)C23c4c5ccc6c7cc8c9c%10c(cc%11cc%12c%13c%14c(cc%15c%16ccc-5c2c%16c2c5c%16c%17c(c(c46)c7c9c%17c4c%10c%11c%13c4c%16c%14c%152)C513)C%12)C8,3.7,-5.31,-3.6,-5.9,-3.9,100.0,,1:2,,,,,,
110933,10.1039/c3ra40268a,CCCCCCCCCc1coc2c1ccc1c2ccc2c(CCCCCCCCC)c(-c3ccc(-c4c(OCCCCCCCC)c(OCCCCCCCC)c(-c5cccs5)c5nsnc45)s3)oc21,COC(=O)CCCC1(c2ccccc2)C23c4c5c6c7c8c9c(c%10c%11c2c2c%12c4c4c%13c5c5c7c7c8c8c%14c9c%10c9c%10c%11c2c2c%11c%12c4c4c%12c%13c5c5c7c7c8c8c%14c9c9c%10c2c2c%11c4c4c%12c5c7c5c8c9c2c45)C613,3.2,-5.27,-3.5,-6.1,-3.7,,,1:2 w/w,,,,,,
110934,10.1039/c3ra40268a,CCCCCCCCCc1coc2c1ccc1c2ccc2c(CCCCCCCCC)c(-c3ccc(-c4c(OCCCCCCCC)c(OCCCCCCCC)c(-c5cccs5)c5nsnc45)s3)oc21,COC(=O)CCCC1(c2ccccc2)C23c4c5ccc6c7cc8c9c%10c(cc%11cc%12c%13c%14c(cc%15c%16ccc-5c2c%16c2c5c%16c%17c(c(c46)c7c9c%17c4c%10c%11c%13c4c%16c%14c%152)C513)C%12)C8,4.5,-5.27,-3.5,-5.9,-3.9,,,1:2,,,,,,
110935,10.1039/c3ta01305g,CCCCCCCCOc1c(OCCCCCCCC)c(-c2ccc(-c3cc4c(OCCCCCCCC)c5sccc5c(OCCCCCCCC)c4s3)s2)c2nc3c4ccccc4c4ccccc4c3nc2c1-c1cccs1,COC(=O)CCCC1(c2ccccc2)C23c4c5ccc6c7cc8c9c%10c(cc%11cc%12c%13c%14c(cc%15c%16ccc-5c2c%16c2c5c%16c%17c(c(c46)c7c9c%17c4c%10c%11c%13c4c%16c%14c%152)C513)C%12)C8,4.75,-5.2,-3.5,-5.9,-3.9,,,1:2,,,,,,
110936,10.1039/c3ta01305g,CCCCCCCCOc1cc2nc3c4ccccc4c4ccccc4c3nc2c(-c2cc3c(OCCCCCCCC)c4sccc4c(OCCCCCCCC)c3s2)c1OCCCCCCCC,COC(=O)CCCC1(c2ccccc2)C23c4c5ccc6c7cc8c9c%10c(cc%11cc%12c%13c%14c(cc%15c%16ccc-5c2c%16c2c5c%16c%17c(c(c46)c7c9c%17c4c%10c%11c%13c4c%16c%14c%152)C513)C%12)C8,0.46,-5.23,-3.4,-5.9,-3.9,,,1:2,,,,,,
110937,10.1039/c3ta10512a,CCCCCCCCCCC(CCCCCCCC)Cn1c2ccccc2c(=O)c2cc3c(cc21)c(=O)c1cc(-c2ccc(-c4c(OCCCCCCCC)c(OCCCCCCCC)c(-c5cccs5)c5nccnc45)s2)ccc1n3CC(CCCCCCCC)CCCCCCCCCC,COC(=O)CCCC1(c2ccccc2)C23c4c5ccc6c7cc8c9c%10c(cc%11cc%12c%13c%14c(cc%15c%16ccc-5c2c%16c2c5c%16c%17c(c(c46)c7c9c%17c4c%10c%11c%13c4c%16c%14c%152)C513)C%12)C8,0.6,-5.37,-3.4,-5.9,-3.9,,,1:1,,,,,,
110938,10.1039/c3ta10512a,CCCCCCCCCCC(CCCCCCCC)Cn1c2ccccc2c(=O)c2cc3c(cc21)c(=O)c1cc(-c2ccc(-c4c(OCCCCCCCC)c(OCCCCCCCC)c(-c5cccs5)c5nccnc45)s2)ccc1n3CC(CCCCCCCC)CCCCCCCCCC,COC(=O)CCCC1(c2ccccc2)C23c4c5ccc6c7cc8c9c%10c(cc%11cc%12c%13c%14c(cc%15c%16ccc-5c2c%16c2c5c%16c%17c(c(c46)c7c9c%17c4c%10c%11c%13c4c%16c%14c%152)C513)C%12)C8,0.7,-5.37,-3.4,-5.9,-3.9,,,1:3,,,,,,
110939,10.1039/c3ta10512a,CCCCCCCCCCC(CCCCCCCC)Cn1c2ccccc2c(=O)c2cc3c(cc21)c(=O)c1cc(-c2ccc(-c4c(OCCCCCCCC)c(OCCCCCCCC)c(-c5cccs5)c5nc(-c6ccccc6)c(-c6ccccc6)nc45)s2)ccc1n3CC(CCCCCCCC)CCCCCCCCCC,COC(=O)CCCC1(c2ccccc2)C23c4c5ccc6c7cc8c9c%10c(cc%11cc%12c%13c%14c(cc%15c%16ccc-5c2c%16c2c5c%16c%17c(c(c46)c7c9c%17c4c%10c%11c%13c4c%16c%14c%152)C513)C%12)C8,2.3,-5.46,-3.5,-5.9,-3.9,,,1:2,,,,,,
110940,10.1039/c3ta10512a,CCCCCCCCCCC(CCCCCCCC)Cn1c2ccccc2c(=O)c2cc3c(cc21)c(=O)c1cc(-c2ccc(-c4c(OCCCCCCCC)c(OCCCCCCCC)c(-c5cccs5)c5nc(-c6ccccc6)c(-c6ccccc6)nc45)s2)ccc1n3CC(CCCCCCCC)CCCCCCCCCC,COC(=O)CCCC1(c2ccccc2)C23c4c5ccc6c7cc8c9c%10c(cc%11cc%12c%13c%14c(cc%15c%16ccc-5c2c%16c2c5c%16c%17c(c(c46)c7c9c%17c4c%10c%11c%13c4c%16c%14c%152)C513)C%12)C8,1.9,-5.46,-3.5,-5.9,-3.9,,,1:3,,,,,,
110941,10.1039/c3ta10512a,CCCCCCCCCCC(CCCCCCCC)Cn1c2ccccc2c(=O)c2cc3c(cc21)c(=O)c1cc(-c2ccc(-c4c(OCCCCCCCC)c(OCCCCCCCC)c(-c5cccs5)c5nc6c7ccccc7c7ccccc7c6nc45)s2)ccc1n3CC(CCCCCCCC)CCCCCCCCCC,COC(=O)CCCC1(c2ccccc2)C23c4c5ccc6c7cc8c9c%10c(cc%11cc%12c%13c%14c(cc%15c%16ccc-5c2c%16c2c5c%16c%17c(c(c46)c7c9c%17c4c%10c%11c%13c4c%16c%14c%152)C513)C%12)C8,1.4,-5.32,-3.5,-5.9,-3.9,,,1:3,,,,,,
110942,10.1039/c3ta10512a,CCCCCCCCCCC(CCCCCCCC)Cn1c2ccccc2c(=O)c2cc3c(cc21)c(=O)c1cc(-c2ccc(-c4c(OCCCCCCCC)c(OCCCCCCCC)c(-c5cccs5)c5nc6c7ccccc7c7ccccc7c6nc45)s2)ccc1n3CC(CCCCCCCC)CCCCCCCCCC,COC(=O)CCCC1(c2ccccc2)C23c4c5ccc6c7cc8c9c%10c(cc%11cc%12c%13c%14c(cc%15c%16ccc-5c2c%16c2c5c%16c%17c(c(c46)c7c9c%17c4c%10c%11c%13c4c%16c%14c%152)C513)C%12)C8,1.6,-5.32,-3.5,-5.9,-3.9,,,1:4,,,,,,
110943,10.1039/c3ta10512a,CCCCCCCCCCC(CCCCCCCC)Cn1c2ccccc2c(=O)c2cc3c(cc21)c(=O)c1cc(-c2ccc(-c4c(OCCCCCCCC)c(OCCCCCCCC)c(-c5cccs5)c5nc6c7ccccc7c7ccccc7c6nc45)s2)ccc1n3CC(CCCCCCCC)CCCCCCCCCC,COC(=O)CCCC1(c2ccccc2)C23c4c5ccc6c7cc8c9c%10c(cc%11cc%12c%13c%14c(cc%15c%16ccc-5c2c%16c2c5c%16c%17c(c(c46)c7c9c%17c4c%10c%11c%13c4c%16c%14c%152)C513)C%12)C8,1.8,-5.32,-3.5,-5.9,-3.9,,,1:6,,,,,,
110944,10.1039/c3ta10512a,CCCCCCCCCCC(CCCCCCCC)Cn1c2ccccc2c(=O)c2cc3c(cc21)c(=O)c1cc(-c2ccc(-c4c(OCCCCCCCC)c(OCCCCCCCC)c(-c5cccs5)c5nc(-c6ccccc6)c(-c6ccccc6)nc45)s2)ccc1n3CC(CCCCCCCC)CCCCCCCCCC,COC(=O)CCCC1(c2ccccc2)C23c4c5ccc6c7cc8c9c%10c(cc%11cc%12c%13c%14c(cc%15c%16ccc-5c2c%16c2c5c%16c%17c(c(c46)c7c9c%17c4c%10c%11c%13c4c%16c%14c%152)C513)C%12)C8,2.0,-5.46,-3.5,-5.9,-3.9,,,1:2,,,,,,
110945,10.1039/c3ta10512a,CCCCCCCCCCC(CCCCCCCC)Cn1c2ccccc2c(=O)c2cc3c(cc21)c(=O)c1cc(-c2ccc(-c4c(OCCCCCCCC)c(OCCCCCCCC)c(-c5cccs5)c5nc(-c6ccccc6)c(-c6ccccc6)nc45)s2)ccc1n3CC(CCCCCCCC)CCCCCCCCCC,COC(=O)CCCC1(c2ccccc2)C23c4c5ccc6c7cc8c9c%10c(cc%11cc%12c%13c%14c(cc%15c%16ccc-5c2c%16c2c5c%16c%17c(c(c46)c7c9c%17c4c%10c%11c%13c4c%16c%14c%152)C513)C%12)C8,2.8,-5.46,-3.5,-5.9,-3.9,,,,,,,,,
110946,10.1039/c3ta10512a,CCCCCCCCCCC(CCCCCCCC)Cn1c2ccccc2c(=O)c2cc3c(cc21)c(=O)c1cc(-c2ccc(-c4c(OCCCCCCCC)c(OCCCCCCCC)c(-c5cccs5)c5nc(-c6ccccc6)c(-c6ccccc6)nc45)s2)ccc1n3CC(CCCCCCCC)CCCCCCCCCC,COC(=O)CCCC1(c2ccccc2)C23c4c5ccc6c7cc8c9c%10c(cc%11cc%12c%13c%14c(cc%15c%16ccc-5c2c%16c2c5c%16c%17c(c(c46)c7c9c%17c4c%10c%11c%13c4c%16c%14c%152)C513)C%12)C8,3.6,-5.46,-3.5,-5.9,-3.9,,,,3 vol%,,,,,DIO
110948,10.1039/c3ta11968h,CCCCCCCCOc1c(OCCCCCCCC)c(-c2ccc(-c3cc4c(-c5ccc(OCC(CC)CCCC)cc5)c5sccc5c(-c5ccc(OCC(CC)CCCC)cc5)c4s3)s2)c2nonc2c1-c1cccs1,COC(=O)CCCC1(c2ccccc2)C23c4c5ccc6c7cc8c9c%10c(cc%11cc%12c%13c%14c(cc%15c%16ccc-5c2c%16c2c5c%16c%17c(c(c46)c7c9c%17c4c%10c%11c%13c4c%16c%14c%152)C513)C%12)C8,6.2,-5.56,-3.68,-5.9,-3.9,150.0,,1:1.5,,,,,,
110949,10.1039/c3ta11968h,CCCCCCCCOc1c(OCCCCCCCC)c(-c2ccc(-c3cc4c(-c5ccc(OCC(CC)CCCC)cc5)c5sccc5c(-c5ccc(OCC(CC)CCCC)cc5)c4s3)s2)c2nsnc2c1-c1cccs1,COC(=O)CCCC1(c2ccccc2)C23c4c5ccc6c7cc8c9c%10c(cc%11cc%12c%13c%14c(cc%15c%16ccc-5c2c%16c2c5c%16c%17c(c(c46)c7c9c%17c4c%10c%11c%13c4c%16c%14c%152)C513)C%12)C8,3.4,-5.46,-3.66,-5.9,-3.9,150.0,,1:2,,,,,,
110950,10.1039/c3ta12321a,CCCCCCCCOc1cccc(-c2nc3cccc(-c4cccs4)c3nc2-c2cccc(OCCCCCCCC)c2)c1,COC(=O)CCCC1(c2ccccc2)C23c4c5c6c7c8c9c(c%10c%11c2c2c%12c4c4c%13c5c5c7c7c8c8c%14c9c%10c9c%10c%11c2c2c%11c%12c4c4c%12c%13c5c5c7c7c8c8c%14c9c9c%10c2c2c%11c4c4c%12c5c7c5c8c9c2c45)C613,4.7,-5.68,-3.5,-6.1,-3.7,90.0,,1:2.5,,,,,,
110951,10.1039/c3ta12321a,CCCCCCCCC(CCCCCC)CN1C(=O)/C(=C2/C(=O)N(CC(CCCCCC)CCCCCCCC)c3cc(-c4cccs4)ccc32)c2ccccc21,COC(=O)CCCC1(c2ccccc2)C23c4c5c6c7c8c9c(c%10c%11c2c2c%12c4c4c%13c5c5c7c7c8c8c%14c9c%10c9c%10c%11c2c2c%11c%12c4c4c%12c%13c5c5c7c7c8c8c%14c9c9c%10c2c2c%11c4c4c%12c5c7c5c8c9c2c45)C613,4.25,-5.92,-3.85,-6.1,-3.7,95.0,,1:1.5,,,,,,
110952,10.1039/c3ta12321a,CCCCCCCCOc1cccc(-c2nc3c(-c4cccs4)ccc(-c4cc(-c5ccc6c(c5)N(CC(CCCCCC)CCCCCCCC)C(=O)/C6=C5/C(=O)N(CC(CCCCCC)CCCCCCCC)c6ccccc65)cs4)c3nc2-c2cccc(OCCCCCCCC)c2)c1,COC(=O)CCCC1(c2ccccc2)C23c4c5c6c7c8c9c(c%10c%11c2c2c%12c4c4c%13c5c5c7c7c8c8c%14c9c%10c9c%10c%11c2c2c%11c%12c4c4c%12c%13c5c5c7c7c8c8c%14c9c9c%10c2c2c%11c4c4c%12c5c7c5c8c9c2c45)C613,5.03,-5.87,-3.875,-6.1,-3.7,100.0,,1:1,,,,,,
110953,10.1039/c3ta12321a,CCCCCCCCOc1cccc(-c2nc3c(-c4cccs4)ccc(-c4ccc(-c5ccc6c(c5)N(CC(CCCCCC)CCCCCCCC)C(=O)/C6=C5/C(=O)N(CC(CCCCCC)CCCCCCCC)c6ccccc65)s4)c3nc2-c2cccc(OCCCCCCCC)c2)c1,COC(=O)CCCC1(c2ccccc2)C23c4c5c6c7c8c9c(c%10c%11c2c2c%12c4c4c%13c5c5c7c7c8c8c%14c9c%10c9c%10c%11c2c2c%11c%12c4c4c%12c%13c5c5c7c7c8c8c%14c9c9c%10c2c2c%11c4c4c%12c5c7c5c8c9c2c45)C613,4.37,-6.04,-3.89,-6.1,-3.7,100.0,,1:1,,,,,,
110958,10.1039/c3ta15291j,CCCCCCCCCCC(CCCCCCCC)CN1C(=O)/C(=C\c2ccc(-c3ccc(/C=C4\C(=O)N(CC(CCCCCCCC)CCCCCCCCCC)c5cc(-c6cc7c(OCC(CC)CCCC)c8sccc8c(OCC(CC)CCCC)c7s6)ccc54)s3)s2)c2ccccc21,COC(=O)CCCC1(c2ccccc2)C23c4c5c6c7c8c9c(c%10c%11c2c2c%12c4c4c%13c5c5c7c7c8c8c%14c9c%10c9c%10c%11c2c2c%11c%12c4c4c%12c%13c5c5c7c7c8c8c%14c9c9c%10c2c2c%11c4c4c%12c5c7c5c8c9c2c45)C613,3.49,-5.24,-3.72,-6.1,-3.7,,,1:2,0%,inverted,,,chlorobenzene,
110959,10.1039/c3ta15291j,CCCCCCCCCCC(CCCCCCCC)CN1C(=O)/C(=C\c2ccc(-c3ccc(/C=C4\C(=O)N(CC(CCCCCCCC)CCCCCCCCCC)c5cc(-c6cc7c(OCC(CC)CCCC)c8sccc8c(OCC(CC)CCCC)c7s6)ccc54)s3)s2)c2ccccc21,COC(=O)CCCC1(c2ccccc2)C23c4c5c6c7c8c9c(c%10c%11c2c2c%12c4c4c%13c5c5c7c7c8c8c%14c9c%10c9c%10c%11c2c2c%11c%12c4c4c%12c%13c5c5c7c7c8c8c%14c9c9c%10c2c2c%11c4c4c%12c5c7c5c8c9c2c45)C613,5.89,-5.24,-3.72,-6.1,-3.7,,,1:2,1%,inverted,,,chlorobenzene,DIO
110960,10.1039/c3ta15291j,CCCCCCCCCCC(CCCCCCCC)CN1C(=O)/C(=C\c2ccc(-c3ccc(/C=C4\C(=O)N(CC(CCCCCCCC)CCCCCCCCCC)c5cc(-c6cc7c(OCC(CC)CCCC)c8sccc8c(OCC(CC)CCCC)c7s6)ccc54)s3)s2)c2ccccc21,COC(=O)CCCC1(c2ccccc2)C23c4c5c6c7c8c9c(c%10c%11c2c2c%12c4c4c%13c5c5c7c7c8c8c%14c9c%10c9c%10c%11c2c2c%11c%12c4c4c%12c%13c5c5c7c7c8c8c%14c9c9c%10c2c2c%11c4c4c%12c5c7c5c8c9c2c45)C613,6.41,-5.24,-3.72,-6.1,-3.7,,,1:2,2%,inverted,,,chlorobenzene,DIO
110961,10.1039/c3ta15291j,CCCCCCCCCCC(CCCCCCCC)CN1C(=O)/C(=C\c2ccc(-c3ccc(/C=C4\C(=O)N(CC(CCCCCCCC)CCCCCCCCCC)c5cc(-c6cc7c(OCC(CC)CCCC)c8sccc8c(OCC(CC)CCCC)c7s6)ccc54)s3)s2)c2ccccc21,COC(=O)CCCC1(c2ccccc2)C23c4c5c6c7c8c9c(c%10c%11c2c2c%12c4c4c%13c5c5c7c7c8c8c%14c9c%10c9c%10c%11c2c2c%11c%12c4c4c%12c%13c5c5c7c7c8c8c%14c9c9c%10c2c2c%11c4c4c%12c5c7c5c8c9c2c45)C613,6.09,-5.24,-3.72,-6.1,-3.7,,,1:2,3%,inverted,,,chlorobenzene,DIO
110962,10.1039/c3tc31600a,CCCCCC(CC)Oc1c2cc(-c3ccc(C4=C5C(=O)N(CC(CC)CCCC)C(c6cccs6)=C5C(=O)N4CC(CC)CCCC)s3)sc2c(OCC(CC)CCCC)c2ccsc12,COC(=O)CCCC1(c2ccccc2)C23c4c5ccc6c7cc8c9c%10c(cc%11cc%12c%13c%14c(cc%15c%16ccc-5c2c%16c2c5c%16c%17c(c(c46)c7c9c%17c4c%10c%11c%13c4c%16c%14c%152)C513)C%12)C8,4.06,-5.13,-3.44,-5.9,-3.9,90.0,110.0,1:2,,,,,,
110963,10.1039/c3tc31600a,CCCCCCCCC(CCCCCC)CN1C(=O)C2=C(c3ccc(-c4cc5c(-c6ccc(CCCCCC)s6)c6sccc6c(-c6ccc(CCCCCC)s6)c5s4)s3)N(CC(CCCCCC)CCCCCCCC)C(=O)C2=C1c1cccs1,COC(=O)CCCC1(c2ccccc2)C23c4c5ccc6c7cc8c9c%10c(cc%11cc%12c%13c%14c(cc%15c%16ccc-5c2c%16c2c5c%16c%17c(c(c46)c7c9c%17c4c%10c%11c%13c4c%16c%14c%152)C513)C%12)C8,4.47,-5.15,-3.51,-5.9,-3.9,90.0,110.0,1:2,,,,,,
110964,10.1039/c3tc31600a,CCCCCCCCC(CCCCCC)CN1C(=O)C2=C(c3ccc(-c4cc5c(-c6cc7sc(CC(CC)CCCC)cc7s6)c6sccc6c(-c6cc7sc(CC(CC)CCCC)cc7s6)c5s4)s3)N(CC(CCCCCC)CCCCCCCC)C(=O)C2=C1c1cccs1,COC(=O)CCCC1(c2ccccc2)C23c4c5ccc6c7cc8c9c%10c(cc%11cc%12c%13c%14c(cc%15c%16ccc-5c2c%16c2c5c%16c%17c(c(c46)c7c9c%17c4c%10c%11c%13c4c%16c%14c%152)C513)C%12)C8,5.34,-5.06,-3.62,-5.9,-3.9,90.0,110.0,1:2,,,,,,
110972,10.1039/c4cp05826g,CCCCC(CC)COC(=O)c1sc2c(-c3cc4c(OCC(CC)CCCC)c5sccc5c(OCC(CC)CCCC)c4s3)scc2c1F,COC(=O)CCCC1(c2ccccc2)C23c4c5ccc6c7cc8c9c%10c(cc%11cc%12c%13c%14c(cc%15c%16ccc-5c2c%16c2c5c%16c%17c(c(c46)c7c9c%17c4c%10c%11c%13c4c%16c%14c%152)C513)C%12)C8,2.74,-5.19,-3.43,-5.9,-3.9,89.0,,1:1.5,,conventional,,,,
110973,10.1039/c4cp05826g,CCCCC(CC)COC(=O)c1sc2c(-c3cc4c(OCC(CC)CCCC)c5sccc5c(OCC(CC)CCCC)c4s3)scc2c1F,COC(=O)CCCC1(c2ccccc2)C23c4c5ccc6c7cc8c9c%10c(cc%11cc%12c%13c%14c(cc%15c%16ccc-5c2c%16c2c5c%16c%17c(c(c46)c7c9c%17c4c%10c%11c%13c4c%16c%14c%152)C513)C%12)C8,3.41,-5.19,-3.43,-5.9,-3.9,,,1:1.5,1 v/v%,conventional,,,,
110974,10.1039/c4cp05826g,CCCCC(CC)COC(=O)c1sc2c(-c3cc4c(OCC(CC)CCCC)c5sccc5c(OCC(CC)CCCC)c4s3)scc2c1F,COC(=O)CCCC1(c2ccccc2)C23c4c5ccc6c7cc8c9c%10c(cc%11cc%12c%13c%14c(cc%15c%16ccc-5c2c%16c2c5c%16c%17c(c(c46)c7c9c%17c4c%10c%11c%13c4c%16c%14c%152)C513)C%12)C8,4.7,-5.19,-3.43,-5.9,-3.9,83.0,,1:1.5,3 v/v%,conventional,,,,
110975,10.1039/c4cp05826g,CCCCC(CC)COC(=O)c1sc2c(-c3cc4c(OCC(CC)CCCC)c5sccc5c(OCC(CC)CCCC)c4s3)scc2c1F,COC(=O)CCCC1(c2ccccc2)C23c4c5ccc6c7cc8c9c%10c(cc%11cc%12c%13c%14c(cc%15c%16ccc-5c2c%16c2c5c%16c%17c(c(c46)c7c9c%17c4c%10c%11c%13c4c%16c%14c%152)C513)C%12)C8,2.82,-5.19,-3.43,-5.9,-3.9,,,1:1.5,5 v/v%,conventional,,,,
110976,10.1039/c4cp05826g,CCCCC(CC)COC(=O)c1sc2c(-c3cc4c(OCC(CC)CCCC)c5sccc5c(OCC(CC)CCCC)c4s3)scc2c1F,COC(=O)CCCC1(c2ccccc2)C23c4c5ccc6c7cc8c9c%10c(cc%11cc%12c%13c%14c(cc%15c%16ccc-5c2c%16c2c5c%16c%17c(c(c46)c7c9c%17c4c%10c%11c%13c4c%16c%14c%152)C513)C%12)C8,2.74,-5.19,-3.43,-5.9,-3.9,89.0,,1:1.5,0 v/v%,,,,,
110978,10.1039/c4cp05826g,CCCCC(CC)COC(=O)c1sc2c(-c3cc4c(OCC(CC)CCCC)c5sccc5c(OCC(CC)CCCC)c4s3)scc2c1F,COC(=O)CCCC1(c2ccccc2)C23c4c5ccc6c7cc8c9c%10c(cc%11cc%12c%13c%14c(cc%15c%16ccc-5c2c%16c2c5c%16c%17c(c(c46)c7c9c%17c4c%10c%11c%13c4c%16c%14c%152)C513)C%12)C8,5.8,-5.19,-3.43,-5.9,-3.9,71.0,,1:1.5,3 v/v%,,,,,
110979,10.1039/c4cp05826g,CCCCC(CC)COC(=O)c1sc2c(-c3cc4c(OCC(CC)CCCC)c5sccc5c(OCC(CC)CCCC)c4s3)scc2c1F,COC(=O)CCCC1(c2ccccc2)C23c4c5ccc6c7cc8c9c%10c(cc%11cc%12c%13c%14c(cc%15c%16ccc-5c2c%16c2c5c%16c%17c(c(c46)c7c9c%17c4c%10c%11c%13c4c%16c%14c%152)C513)C%12)C8,6.76,-5.19,-3.43,-5.9,-3.9,59.0,,1:1.5,3 v/v% each,,,,,
110980,10.1039/c4ee00446a,CCCCC(CC)COC(=O)c1cc2c(-c3cc4c(-c5ccc(CC(CC)CCCC)s5)c5sccc5c(-c5ccc(CC(CC)CCCC)s5)c4s3)scc2s1,CCCCC(=O)OCC1(c2ccccc2)C2=CC=Cc3cccc4cccc5ccc6ccccc7cccc1c7c6c5c-4c3C2,7.38,-5.09,-3.22,-6.1,-3.9,95.0,,1:1.5,,conventional,,PEDOT:PSS,,
110981,10.1039/c4ee00446a,CCCCC(CC)COC(=O)c1cc2c(-c3cc4c(-c5ccc(CC(CC)CCCC)s5)c5sccc5c(-c5ccc(CC(CC)CCCC)s5)c4s3)scc2s1,CCCCC(=O)OCC1(c2ccccc2)C2=CC=Cc3cccc4cccc5ccc6ccccc7cccc1c7c6c5c-4c3C2,7.42,-5.09,-3.22,-6.1,-3.9,90.0,,1:1.5,,conventional,,PEDOT:PSS,,
110982,10.1039/c4ee00446a,CCCCC(CC)COC(=O)c1sc2c(-c3cc4c(-c5ccc(OCC(CC)CCCC)s5)c5sccc5c(-c5ccc(OCC(CC)CCCC)s5)c4s3)scc2c1F,CCCCC(=O)OCC1(c2ccccc2)C2=CC=Cc3cccc4cccc5ccc6ccccc7cccc1c7c6c5c-4c3C2,6.68,-5.18,-3.15,-6.1,-3.9,92.0,,1:1.5,,conventional,,PEDOT:PSS,,
110983,10.1039/c4ee00446a,CCCCC(CC)COC(=O)c1sc2c(-c3cc4c(-c5ccc(OCC(CC)CCCC)s5)c5sccc5c(-c5ccc(OCC(CC)CCCC)s5)c4s3)scc2c1F,CCCCC(=O)OCC1(c2ccccc2)C2=CC=Cc3cccc4cccc5ccc6ccccc7cccc1c7c6c5c-4c3C2,7.1,-5.18,-3.15,-6.1,-3.9,93.0,,1:1.5,,conventional,,PEDOT:PSS,,
110984,10.1039/c4ee00446a,CCCCC(CC)CSc1ccc(-c2c3cc(-c4scc5cc(C(=O)C(CC)CCCC)sc45)sc3c(-c3ccc(SCC(CC)CCCC)s3)c3ccsc23)s1,CCCCC(=O)OCC1(c2ccccc2)C2=CC=Cc3cccc4cccc5ccc6ccccc7cccc1c7c6c5c-4c3C2,8.42,-5.41,-3.27,-6.1,-3.9,95.0,,1:1.5,,conventional,,PEDOT:PSS,,
110985,10.1039/c4ee00446a,CCCCC(CC)CSc1ccc(-c2c3cc(-c4scc5cc(C(=O)C(CC)CCCC)sc45)sc3c(-c3ccc(SCC(CC)CCCC)s3)c3ccsc23)s1,CCCCC(=O)OCC1(c2ccccc2)C2=CC=Cc3cccc4cccc5ccc6ccccc7cccc1c7c6c5c-4c3C2,7.58,-5.41,-3.27,-6.1,-3.9,90.0,,1:1.5,,conventional,,PEDOT:PSS,,
110986,10.1039/c4ee02362e,CCCCCCCCc1cc(-c2c(-c3cccs3)sc3c(-c4cc(CCCCCCCC)c(CCCCCCCC)s4)c(-c4ccc(-c5cccc6nsnc56)s4)sc23)sc1CCCCCCCC,COC(=O)CCCC1(c2ccccc2)C23c4c5c6c7c8c9c(c%10c%11c2c2c%12c4c4c%13c5c5c7c7c8c8c%14c9c%10c9c%10c%11c2c2c%11c%12c4c4c%12c%13c5c5c7c7c8c8c%14c9c9c%10c2c2c%11c4c4c%12c5c7c5c8c9c2c45)C613,6.8,-5.34,-3.53,-6.1,-3.7,100.0,,1:1.5,,,,,o-xylene,
110987,10.1039/c4ee02362e,CCCCCCCCc1cc(-c2c(-c3cccs3)sc3c(-c4cc(CCCCCCCC)c(CCCCCCCC)s4)c(-c4ccc(-c5cccc6nsnc56)s4)sc23)sc1CCCCCCCC,COC(=O)CCCC1(c2ccccc2)C23c4c5c6c7c8c9c(c%10c%11c2c2c%12c4c4c%13c5c5c7c7c8c8c%14c9c%10c9c%10c%11c2c2c%11c%12c4c4c%12c%13c5c5c7c7c8c8c%14c9c9c%10c2c2c%11c4c4c%12c5c7c5c8c9c2c45)C613,5.7,-5.34,-3.53,-6.1,-3.7,,,1:1.5,,,,,o-DCB,
110988,10.1039/c4ee02362e,CCCCCCCCc1cc(-c2c(-c3cccs3)sc3c(-c4cc(CCCCCCCC)c(CCCCCCCC)s4)c(-c4ccc(-c5cccc6nsnc56)s4)sc23)sc1CCCCCCCC,COC(=O)CCCC1(c2ccccc2)C23c4c5c6c7c8c9c(c%10c%11c2c2c%12c4c4c%13c5c5c7c7c8c8c%14c9c%10c9c%10c%11c2c2c%11c%12c4c4c%12c%13c5c5c7c7c8c8c%14c9c9c%10c2c2c%11c4c4c%12c5c7c5c8c9c2c45)C613,7.3,-5.34,-3.53,-6.1,-3.7,100.0,,1:1.5,,,,,o-xylene,
110992,10.1039/c4ee02362e,CCCCCCc1csc(-c2ccc(-c3cc(CCCCCC)c(/C=C/c4csc(-c5cc6c(OCC(CC)CCCC)c7sc(-c8ccc(C9=C%10C(=O)N(CC(CC)CCCC)C(c%11ccc(-c%12cc%13c(OCC(CC)CCCC)c%14sccc%14c(OCC(CC)CCCC)c%13s%12)s%11)=C%10C(=O)N9CC(CC)CCCC)s8)cc7c(OCC(CC)CCCC)c6s5)c4)s3)c3nsnc23)c1,COC(=O)CCCC1(c2ccccc2)C23c4c5c6c7c8c9c(c%10c%11c2c2c%12c4c4c%13c5c5c7c7c8c8c%14c9c%10c9c%10c%11c2c2c%11c%12c4c4c%12c%13c5c5c7c7c8c8c%14c9c9c%10c2c2c%11c4c4c%12c5c7c5c8c9c2c45)C613,7.0,-5.31,-3.6,-6.1,-3.7,100.0,,1:1.5,,,,,o-xylene,
110993,10.1039/c4ee02362e,CCCCCCc1csc(-c2ccc(-c3cc(CCCCCC)c(/C=C/c4csc(-c5cc6c(OCC(CC)CCCC)c7sc(-c8ccc(C9=C%10C(=O)N(CC(CC)CCCC)C(c%11ccc(-c%12cc%13c(OCC(CC)CCCC)c%14sccc%14c(OCC(CC)CCCC)c%13s%12)s%11)=C%10C(=O)N9CC(CC)CCCC)s8)cc7c(OCC(CC)CCCC)c6s5)c4)s3)c3nsnc23)c1,COC(=O)CCCC1(c2ccccc2)C23c4c5c6c7c8c9c(c%10c%11c2c2c%12c4c4c%13c5c5c7c7c8c8c%14c9c%10c9c%10c%11c2c2c%11c%12c4c4c%12c%13c5c5c7c7c8c8c%14c9c9c%10c2c2c%11c4c4c%12c5c7c5c8c9c2c45)C613,6.0,-5.31,-3.6,-6.1,-3.7,,,1:1.5,,,,,o-DCB,
110994,10.1039/c4ee02362e,CCCCCCc1csc(-c2ccc(-c3cc(CCCCCC)c(/C=C/c4csc(-c5cc6c(OCC(CC)CCCC)c7sc(-c8ccc(C9=C%10C(=O)N(CC(CC)CCCC)C(c%11ccc(-c%12cc%13c(OCC(CC)CCCC)c%14sccc%14c(OCC(CC)CCCC)c%13s%12)s%11)=C%10C(=O)N9CC(CC)CCCC)s8)cc7c(OCC(CC)CCCC)c6s5)c4)s3)c3nsnc23)c1,COC(=O)CCCC1(c2ccccc2)C23c4c5c6c7c8c9c(c%10c%11c2c2c%12c4c4c%13c5c5c7c7c8c8c%14c9c%10c9c%10c%11c2c2c%11c%12c4c4c%12c%13c5c5c7c7c8c8c%14c9c9c%10c2c2c%11c4c4c%12c5c7c5c8c9c2c45)C613,7.4,-5.31,-3.6,-6.1,-3.7,100.0,,1:1.5,,,,,o-xylene,
110995,10.1039/c4ee03059a,CCCCCCc1ccc(-c2c3ccsc3c(-c3ccc(CC(CC)CCCC)s3)c3cc(-c4c(F)cc(-c5cc6c(-c7cc(CCCCCC)c(CC(CC)CCCC)s7)c7sc(-c8cc(F)cc9nsnc89)cc7c(-c7cc(CC(CC)CCCC)c(CC(CC)CCCC)s7)c6s5)c5nsnc45)sc23)s1,CCCCCCCCCCC(CCCCCCCC)CN1C(=O)c2ccc3c4c(c(-c5ccc(-c6cccs6)s5)cc(c24)C1=O)C(=O)N(C(CCCCCCCC)CCCCCCCCCC)C3=O,3.4,-5.15,-3.59,-5.49,-4.05,105.0,,3:1,,inverted,,,,
110996,10.1039/c4ee03059a,CCCCCCc1ccc(-c2c3ccsc3c(-c3ccc(CC(CC)CCCC)s3)c3cc(-c4c(F)cc(-c5cc6c(-c7cc(CCCCCC)c(CC(CC)CCCC)s7)c7sc(-c8cc(F)cc9nsnc89)cc7c(-c7cc(CC(CC)CCCC)c(CC(CC)CCCC)s7)c6s5)c5nsnc45)sc23)s1,CCCCCCCCCCC(CCCCCCCC)CN1C(=O)c2ccc3c4c(c(-c5ccc(-c6cccs6)s5)cc(c24)C1=O)C(=O)N(C(CCCCCCCC)CCCCCCCCCC)C3=O,3.9,-5.15,-3.59,-5.49,-4.05,105.0,,2:1,,inverted,,,,
110997,10.1039/c4ee03059a,CCCCCCc1ccc(-c2c3ccsc3c(-c3ccc(CC(CC)CCCC)s3)c3cc(-c4c(F)cc(-c5cc6c(-c7cc(CCCCCC)c(CC(CC)CCCC)s7)c7sc(-c8cc(F)cc9nsnc89)cc7c(-c7cc(CC(CC)CCCC)c(CC(CC)CCCC)s7)c6s5)c5nsnc45)sc23)s1,CCCCCCCCCCC(CCCCCCCC)CN1C(=O)c2ccc3c4c(c(-c5ccc(-c6cccs6)s5)cc(c24)C1=O)C(=O)N(C(CCCCCCCC)CCCCCCCCCC)C3=O,4.3,-5.15,-3.59,-5.49,-4.05,105.0,,2:1,1%,inverted,,,,DIO
110998,10.1039/c4ee03059a,CCCCCCc1ccc(-c2c3ccsc3c(-c3ccc(CC(CC)CCCC)s3)c3cc(-c4c(F)cc(-c5cc6c(-c7cc(CCCCCC)c(CC(CC)CCCC)s7)c7sc(-c8cc(F)cc9nsnc89)cc7c(-c7cc(CC(CC)CCCC)c(CC(CC)CCCC)s7)c6s5)c5nsnc45)sc23)s1,CCCCCCCCCCC(CCCCCCCC)CN1C(=O)c2ccc3c4c(c(-c5ccc(-c6cccs6)s5)cc(c24)C1=O)C(=O)N(C(CCCCCCCC)CCCCCCCCCC)C3=O,3.1,-5.15,-3.59,-5.49,-4.05,105.0,,1:1,,inverted,,,,
