Repository: JiYiqaq/PCE-KA-GNN

# Data directory

- `raw/Active_Database.csv` is the immutable source dataset bundled under CC BY 4.0. Do not overwrite it with processed data.
- `processed/` is created and populated by the training pipeline. Generated `.pt` and `.pth` caches are intentionally ignored by Git because they can exceed GitHub's normal single-file limit.

See `../DATA_LICENSE.md` for provenance, license and checksum information.

File: data/processed/device_records.csv (part 237 of 250)
record_id,doi,donor_smiles,acceptor_smiles,pce,homo_d,lumo_d,homo_a,lumo_a,active_layer_thickness,annealing_temp,d_a_ratio,additive_ratio,device_type,etl_canonical,htl_canonical,solvent_canonical,additive_canonical
110999,10.1039/c4ee03059a,CCCCCCc1ccc(-c2c3ccsc3c(-c3ccc(CC(CC)CCCC)s3)c3cc(-c4c(F)cc(-c5cc6c(-c7cc(CCCCCC)c(CC(CC)CCCC)s7)c7sc(-c8cc(F)cc9nsnc89)cc7c(-c7cc(CC(CC)CCCC)c(CC(CC)CCCC)s7)c6s5)c5nsnc45)sc23)s1,CCCCCCCCCCC(CCCCCCCC)CN1C(=O)c2ccc3c4c(c(-c5ccc(-c6cccs6)s5)cc(c24)C1=O)C(=O)N(C(CCCCCCCC)CCCCCCCCCC)C3=O,1.8,-5.15,-3.59,-5.49,-4.05,105.0,,1:2,,inverted,,,,
111000,10.1039/c4ee03642e,CCCCCCCC[Si]1(CCCCCCCC)c2ccsc2-c2sc3c(CCCCCC)c4c5c(sc4c(CCCCCC)c3c21)-c1sc(-c2cc3c(ccc4nonc43)c3nonc23)cc1[Si]5(CCCCCCCC)CCCCCCCC,COC(=O)CCCC1(c2ccccc2)C23c4c5ccc6c7cc8c9c%10c(cc%11cc%12c%13c%14c(cc%15c%16ccc-5c2c%16c2c5c%16c%17c(c(c46)c7c9c%17c4c%10c%11c%13c4c%16c%14c%152)C513)C%12)C8,7.2,-5.5,-3.73,-5.9,-3.9,,,1:1,,conventional,,,,
111001,10.1039/c4ee03642e,CCCCCCCC[Si]1(CCCCCCCC)c2ccsc2-c2sc3c(CCCCCC)c4c5c(sc4c(CCCCCC)c3c21)-c1sc(-c2cc3c(ccc4nonc43)c3nonc23)cc1[Si]5(CCCCCCCC)CCCCCCCC,COC(=O)CCCC1(c2ccccc2)C23c4c5ccc6c7cc8c9c%10c(cc%11cc%12c%13c%14c(cc%15c%16ccc-5c2c%16c2c5c%16c%17c(c(c46)c7c9c%17c4c%10c%11c%13c4c%16c%14c%152)C513)C%12)C8,7.95,-5.5,-3.73,-5.9,-3.9,,,1:1.5,,conventional,,,,
111002,10.1039/c4ee03642e,CCCCCCCC[Si]1(CCCCCCCC)c2ccsc2-c2sc3c(CCCCCC)c4c5c(sc4c(CCCCCC)c3c21)-c1sc(-c2cc3c(ccc4nonc43)c3nonc23)cc1[Si]5(CCCCCCCC)CCCCCCCC,COC(=O)CCCC1(c2ccccc2)C23c4c5ccc6c7cc8c9c%10c(cc%11cc%12c%13c%14c(cc%15c%16ccc-5c2c%16c2c5c%16c%17c(c(c46)c7c9c%17c4c%10c%11c%13c4c%16c%14c%152)C513)C%12)C8,8.37,-5.5,-3.73,-5.9,-3.9,,,1:1.5,,inverted,,,,
111003,10.1039/c4ee03642e,CCCCCCCC[Si]1(CCCCCCCC)c2ccsc2-c2sc3c(CCCCCC)c4c5c(sc4c(CCCCCC)c3c21)-c1sc(-c2cc3c(ccc4nonc43)c3nonc23)cc1[Si]5(CCCCCCCC)CCCCCCCC,COC(=O)CCCC1(c2ccccc2)C23c4c5ccc6c7cc8c9c%10c(cc%11cc%12c%13c%14c(cc%15c%16ccc-5c2c%16c2c5c%16c%17c(c(c46)c7c9c%17c4c%10c%11c%13c4c%16c%14c%152)C513)C%12)C8,5.98,-5.5,-3.73,-5.9,-3.9,,,1:2,,conventional,,,,
111004,10.1039/c4ee03642e,CCCCCCCC[Si]1(CCCCCCCC)c2ccsc2-c2sc3c(CCCCCC)c4c5c(sc4c(CCCCCC)c3c21)-c1sc(-c2cccc3nonc23)cc1[Si]5(CCCCCCCC)CCCCCCCC,COC(=O)CCCC1(c2ccccc2)C23c4c5ccc6c7cc8c9c%10c(cc%11cc%12c%13c%14c(cc%15c%16ccc-5c2c%16c2c5c%16c%17c(c(c46)c7c9c%17c4c%10c%11c%13c4c%16c%14c%152)C513)C%12)C8,5.86,-5.46,-3.55,-5.9,-3.9,,,1:1,3% (v/v),conventional,,,,
111005,10.1039/c4ee03642e,CCCCCCCC[Si]1(CCCCCCCC)c2ccsc2-c2sc3c(CCCCCC)c4c5c(sc4c(CCCCCC)c3c21)-c1sc(-c2cccc3nonc23)cc1[Si]5(CCCCCCCC)CCCCCCCC,COC(=O)CCCC1(c2ccccc2)C23c4c5ccc6c7cc8c9c%10c(cc%11cc%12c%13c%14c(cc%15c%16ccc-5c2c%16c2c5c%16c%17c(c(c46)c7c9c%17c4c%10c%11c%13c4c%16c%14c%152)C513)C%12)C8,5.37,-5.46,-3.55,-5.9,-3.9,,,1:1.5,3% (v/v),conventional,,,,
111006,10.1039/c4ee03642e,CCCCCCCC[Si]1(CCCCCCCC)c2ccsc2-c2sc3c(CCCCCC)c4c5c(sc4c(CCCCCC)c3c21)-c1sc(-c2cccc3nonc23)cc1[Si]5(CCCCCCCC)CCCCCCCC,COC(=O)CCCC1(c2ccccc2)C23c4c5ccc6c7cc8c9c%10c(cc%11cc%12c%13c%14c(cc%15c%16ccc-5c2c%16c2c5c%16c%17c(c(c46)c7c9c%17c4c%10c%11c%13c4c%16c%14c%152)C513)C%12)C8,4.27,-5.46,-3.55,-5.9,-3.9,,,1:2,3% (v/v),conventional,,,,
111017,10.1039/c4py00004h,CCCCCCCCc1cc(-c2c(-c3cccs3)sc3c(-c4cc(CCCCCCCC)c(CCCCCCCC)s4)c(-c4ccc(-c5cccc6nsnc56)s4)sc23)sc1CCCCCCCC,COC(=O)CCCC1(c2ccccc2)C23c4c5ccc6c7cc8c9c%10c(cc%11cc%12c%13c%14c(cc%15c%16ccc-5c2c%16c2c5c%16c%17c(c(c46)c7c9c%17c4c%10c%11c%13c4c%16c%14c%152)C513)C%12)C8,2.75,-5.34,-3.53,-5.9,-3.9,113.0,,1:2 by weight,,,,,o-DCB,
111018,10.1039/c4py00004h,CCCCCCCCc1cc(-c2c(-c3cccs3)sc3c(-c4cc(CCCCCCCC)c(CCCCCCCC)s4)c(-c4ccc(-c5cccc6nsnc56)s4)sc23)sc1CCCCCCCC,COC(=O)CCCC1(c2ccccc2)C23c4c5ccc6c7cc8c9c%10c(cc%11cc%12c%13c%14c(cc%15c%16ccc-5c2c%16c2c5c%16c%17c(c(c46)c7c9c%17c4c%10c%11c%13c4c%16c%14c%152)C513)C%12)C8,1.97,-5.34,-3.53,-5.9,-3.9,98.0,,1:2,2%,,,,o-DCB,DIO
111021,10.1039/c4py00004h,CCCCCCc1csc(-c2ccc(-c3cc(CCCCCC)c(/C=C/c4csc(-c5cc6c(OCC(CC)CCCC)c7sc(-c8ccc(C9=C%10C(=O)N(CC(CC)CCCC)C(c%11ccc(-c%12cc%13c(OCC(CC)CCCC)c%14sccc%14c(OCC(CC)CCCC)c%13s%12)s%11)=C%10C(=O)N9CC(CC)CCCC)s8)cc7c(OCC(CC)CCCC)c6s5)c4)s3)c3nsnc23)c1,COC(=O)CCCC1(c2ccccc2)C23c4c5ccc6c7cc8c9c%10c(cc%11cc%12c%13c%14c(cc%15c%16ccc-5c2c%16c2c5c%16c%17c(c(c46)c7c9c%17c4c%10c%11c%13c4c%16c%14c%152)C513)C%12)C8,2.79,-5.31,-3.6,-5.9,-3.9,92.0,,1:2,,,,,o-DCB,
111022,10.1039/c4py00004h,CCCCCCc1csc(-c2ccc(-c3cc(CCCCCC)c(/C=C/c4csc(-c5cc6c(OCC(CC)CCCC)c7sc(-c8ccc(C9=C%10C(=O)N(CC(CC)CCCC)C(c%11ccc(-c%12cc%13c(OCC(CC)CCCC)c%14sccc%14c(OCC(CC)CCCC)c%13s%12)s%11)=C%10C(=O)N9CC(CC)CCCC)s8)cc7c(OCC(CC)CCCC)c6s5)c4)s3)c3nsnc23)c1,COC(=O)CCCC1(c2ccccc2)C23c4c5ccc6c7cc8c9c%10c(cc%11cc%12c%13c%14c(cc%15c%16ccc-5c2c%16c2c5c%16c%17c(c(c46)c7c9c%17c4c%10c%11c%13c4c%16c%14c%152)C513)C%12)C8,1.5,-5.31,-3.6,-5.9,-3.9,109.0,,1:2,2%,,,,o-DCB,DIO
111023,10.1039/c4py00095a,CCCCC(CC)COC(=O)c1cc2c(-c3cc4c(-c5ccc(CC(CC)CCCC)s5)c5sccc5c(-c5ccc(CC(CC)CCCC)s5)c4s3)scc2s1,CCCCC(=O)OCC1(c2ccccc2)c2cccc3cccc4cccc5cccc6cccc1c6c-5c-4c-3c2,3.6,-5.09,-3.22,-6.1,-3.7,,,1:2,,,,,,
111024,10.1039/c4py00095a,CCCCC(CC)Cc1ccc(-c2c3cc(-c4scc5sc(C(=O)OCCOCCOCCOC)cc45)sc3c(-c3ccc(CC(CC)CCCC)s3)c3ccsc23)s1,CCCCC(=O)OCC1(c2ccccc2)c2cccc3cccc4cccc5cccc6cccc1c6c-5c-4c-3c2,4.1,-5.07,-3.23,-6.1,-3.7,,,1:2,,,,,,
111025,10.1039/c4py00095a,CCCCC(CC)COC(=O)c1cc2c(-c3cc4c(-c5ccc(CC(CC)CCCC)s5)c5sccc5c(-c5ccc(CC(CC)CCCC)s5)c4s3)scc2s1,CCCCC(=O)OCC1(c2ccccc2)c2cccc3cccc4cccc5cccc6cccc1c6c-5c-4c-3c2,3.4,-5.09,-3.22,-6.1,-3.7,,,1:1.5,,,,,,
111026,10.1039/c4py00095a,CCCCC(CC)Cc1ccc(-c2c3cc(-c4scc5sc(C(=O)OCCOCCOCCOC)cc45)sc3c(-c3ccc(CC(CC)CCCC)s3)c3ccsc23)s1,CCCCC(=O)OCC1(c2ccccc2)c2cccc3cccc4cccc5cccc6cccc1c6c-5c-4c-3c2,3.7,-5.07,-3.23,-6.1,-3.7,,,1:1.5,,,,,,
111035,10.1039/c4py00392f,CCCCCCCCOc1c(OCCCCCCCC)c(-c2ccc(-c3cc4c(-c5ccc(CC(CC)CCCC)s5)c5occc5c(-c5ccc(CC(CC)CCCC)s5)c4o3)s2)c2nsnc2c1-c1cccs1,COC(=O)CCCC1(c2ccccc2)C23c4c5ccc6c7cc8c9c%10c(cc%11cc%12c%13c%14c(cc%15c%16ccc-5c2c%16c2c5c%16c%17c(c(c46)c7c9c%17c4c%10c%11c%13c4c%16c%14c%152)C513)C%12)C8,5.3,-5.21,-3.11,-5.9,-3.9,,70.0,1:1,,,,,,
111036,10.1039/c4py00392f,CCCCCCCCOc1c(OCCCCCCCC)c(-c2ccc(-c3cc4c(-c5ccc(CC(CC)CCCC)s5)c5occc5c(-c5ccc(CC(CC)CCCC)s5)c4o3)s2)c2nsnc2c1-c1cccs1,COC(=O)CCCC1(c2ccccc2)C23c4c5ccc6c7cc8c9c%10c(cc%11cc%12c%13c%14c(cc%15c%16ccc-5c2c%16c2c5c%16c%17c(c(c46)c7c9c%17c4c%10c%11c%13c4c%16c%14c%152)C513)C%12)C8,6.0,-5.21,-3.11,-5.9,-3.9,,70.0,1:1.5,,,,,,
111037,10.1039/c4py00392f,CCCCCCCCOc1c(OCCCCCCCC)c(-c2ccc(-c3cc4c(-c5ccc(CC(CC)CCCC)s5)c5occc5c(-c5ccc(CC(CC)CCCC)s5)c4o3)s2)c2nsnc2c1-c1cccs1,COC(=O)CCCC1(c2ccccc2)C23c4c5ccc6c7cc8c9c%10c(cc%11cc%12c%13c%14c(cc%15c%16ccc-5c2c%16c2c5c%16c%17c(c(c46)c7c9c%17c4c%10c%11c%13c4c%16c%14c%152)C513)C%12)C8,5.1,-5.21,-3.11,-5.9,-3.9,,70.0,1:2,,,,,,
111038,10.1039/c4py00758a,CCCCCCCCCCCC[Si]1(CCCCCCCCCCCC)c2ccsc2-c2sc(-c3cccc4nsnc34)cc21,COC(=O)CCCC1(c2ccccc2)C23c4c5ccc6c7cc8c9c%10c(cc%11cc%12c%13c%14c(cc%15c%16ccc-5c2c%16c2c5c%16c%17c(c(c46)c7c9c%17c4c%10c%11c%13c4c%16c%14c%152)C513)C%12)C8,4.68,-5.3,-3.5,-5.9,-3.9,,,,,,,,chlorobenzene,
111039,10.1039/c4py00758a,CCCCC(CC)C[Si]1(CC(CC)CCCC)c2ccsc2-c2sc(-c3c(F)ccc4nsnc34)cc21,COC(=O)CCCC1(c2ccccc2)C23c4c5ccc6c7cc8c9c%10c(cc%11cc%12c%13c%14c(cc%15c%16ccc-5c2c%16c2c5c%16c%17c(c(c46)c7c9c%17c4c%10c%11c%13c4c%16c%14c%152)C513)C%12)C8,6.7,-5.17,-3.26,-5.9,-3.9,90.0,80.0,1:1.5 w:w,1 vol%,,,,chlorobenzene,DIO
111040,10.1039/c4py00777h,CCCCCCCCCCC(CCCCCCCC)Cc1cc(-c2cc(CC(CCCCCCCC)CCCCCCCCCC)c(-c3ccc(-c4c(F)c(F)cc5nsnc45)[se]3)s2)sc1-c1ccc[se]1,COC(=O)CCCC1(c2ccccc2)C23c4c5ccc6c7cc8c9c%10c(cc%11cc%12c%13c%14c(cc%15c%16ccc-5c2c%16c2c5c%16c%17c(c(c46)c7c9c%17c4c%10c%11c%13c4c%16c%14c%152)C513)C%12)C8,5.47,-5.39,-3.7,-5.9,-3.9,,,1:1,,conventional,,,,
111041,10.1039/c4py00777h,CCCCCCCCCCC(CCCCCCCC)Cc1cc(-c2cc(CC(CCCCCCCC)CCCCCCCCCC)c(-c3ccc(-c4c(F)c(F)cc5nsnc45)[se]3)s2)sc1-c1ccc[se]1,COC(=O)CCCC1(c2ccccc2)C23c4c5ccc6c7cc8c9c%10c(cc%11cc%12c%13c%14c(cc%15c%16ccc-5c2c%16c2c5c%16c%17c(c(c46)c7c9c%17c4c%10c%11c%13c4c%16c%14c%152)C513)C%12)C8,6.31,-5.39,-3.7,-5.9,-3.9,,,1:1,8 vol%,conventional,,,,CN
111042,10.1039/c4py00777h,CCCCCCCCCCC(CCCCCCCC)Cc1cc(-c2cc(CC(CCCCCCCC)CCCCCCCCCC)c(-c3ccc(-c4c(F)c(F)cc5nsnc45)[se]3)s2)sc1-c1ccc[se]1,COC(=O)CCCC1(c2ccccc2)C23c4c5ccc6c7cc8c9c%10c(cc%11cc%12c%13c%14c(cc%15c%16ccc-5c2c%16c2c5c%16c%17c(c(c46)c7c9c%17c4c%10c%11c%13c4c%16c%14c%152)C513)C%12)C8,7.34,-5.39,-3.7,-5.9,-3.9,,,1:1,8 vol%,inverted,,,,CN
111043,10.1039/c4py00951g,CCCCC(CC)COc1c2cc(-c3cccs3)sc2c(OCC(CC)CCCC)c2ccsc12,COC(=O)CCCC1(c2ccccc2)C23c4c5ccc6c7cc8c9c%10c(cc%11cc%12c%13c%14c(cc%15c%16ccc-5c2c%16c2c5c%16c%17c(c(c46)c7c9c%17c4c%10c%11c%13c4c%16c%14c%152)C513)C%12)C8,2.45,-5.365,-3.455,-5.9,-3.9,,,1:4,0.5% v/v,conventional,,,o-DCB:chlorobenzene (1:4),DIO
111044,10.1039/c4py00951g,CCCCCCC1(CCCCCC)c2ccccc2-c2cc3c(cc21)c1cc2c(cc1n3CC)-c1ccc(-c3ccc(-c4c(OCCCC)c(OCCCC)c(-c5cccs5)c5nsnc45)s3)cc1C2(CCCCCC)CCCCCC,COC(=O)CCCC1(c2ccccc2)C23c4c5ccc6c7cc8c9c%10c(cc%11cc%12c%13c%14c(cc%15c%16ccc-5c2c%16c2c5c%16c%17c(c(c46)c7c9c%17c4c%10c%11c%13c4c%16c%14c%152)C513)C%12)C8,7.26,-5.43,-3.56,-5.9,-3.9,,,1:4,0.5%,conventional,,,o-DCB:chlorobenzene (1:4),DIO
111045,10.1039/c4py00951g,CCCCOC(=O)c1csc(-c2cc3c(OCC(CC)CCCC)c4sccc4c(OCC(CC)CCCC)c3s2)c1,COC(=O)CCCC1(c2ccccc2)C23c4c5ccc6c7cc8c9c%10c(cc%11cc%12c%13c%14c(cc%15c%16ccc-5c2c%16c2c5c%16c%17c(c(c46)c7c9c%17c4c%10c%11c%13c4c%16c%14c%152)C513)C%12)C8,6.68,-5.43,-3.48,-5.9,-3.9,,,1:4,0.5%,conventional,,,o-DCB:chlorobenzene (1:4),DIO
111046,10.1039/c4py00951g,CCCCCCC1(CCCCCC)c2ccccc2-c2cc3c(cc21)c1cc2c(cc1n3CC)-c1ccc(-c3ccc(-c4c(OCCCC)c(OCCCC)c(-c5cccs5)c5nsnc45)s3)cc1C2(CCCCCC)CCCCCC,COC(=O)CCCC1(c2ccccc2)C23c4c5ccc6c7cc8c9c%10c(cc%11cc%12c%13c%14c(cc%15c%16ccc-5c2c%16c2c5c%16c%17c(c(c46)c7c9c%17c4c%10c%11c%13c4c%16c%14c%152)C513)C%12)C8,6.02,-5.43,-3.56,-5.9,-3.9,,,1:4,,conventional,,,o-DCB:chlorobenzene (1:4),
111047,10.1039/c4py00951g,CCCCCCC1(CCCCCC)c2ccccc2-c2cc3c(cc21)c1cc2c(cc1n3CC)-c1ccc(-c3ccc(-c4c(OCCCC)c(OCCCC)c(-c5cccs5)c5nsnc45)s3)cc1C2(CCCCCC)CCCCCC,COC(=O)CCCC1(c2ccccc2)C23c4c5ccc6c7cc8c9c%10c(cc%11cc%12c%13c%14c(cc%15c%16ccc-5c2c%16c2c5c%16c%17c(c(c46)c7c9c%17c4c%10c%11c%13c4c%16c%14c%152)C513)C%12)C8,6.21,-5.43,-3.56,-5.9,-3.9,,,1:4,1.0%,conventional,,,o-DCB:chlorobenzene (1:4),
111048,10.1039/c4py00951g,CCCCCCC1(CCCCCC)c2ccccc2-c2cc3c(cc21)c1cc2c(cc1n3CC)-c1ccc(-c3ccc(-c4c(OCCCC)c(OCCCC)c(-c5cccs5)c5nsnc45)s3)cc1C2(CCCCCC)CCCCCC,COC(=O)CCCC1(c2ccccc2)C23c4c5ccc6c7cc8c9c%10c(cc%11cc%12c%13c%14c(cc%15c%16ccc-5c2c%16c2c5c%16c%17c(c(c46)c7c9c%17c4c%10c%11c%13c4c%16c%14c%152)C513)C%12)C8,7.24,-5.43,-3.56,-5.9,-3.9,,,1:3,0.5% v/v,conventional,,,o-DCB:chlorobenzene (1:4),
111055,10.1039/c4py01061b,CCCCCCCCSc1nc2cccc(-c3cc4c(OCC(CC)CCCC)c5sccc5c(OCC(CC)CCCC)c4s3)c2nc1SCCCCCCCC,COC(=O)CCCC1(c2ccccc2)C23c4c5c6c7c8c9c(c%10c%11c2c2c%12c4c4c%13c5c5c7c7c8c8c%14c9c%10c9c%10c%11c2c2c%11c%12c4c4c%12c%13c5c5c7c7c8c8c%14c9c9c%10c2c2c%11c4c4c%12c5c7c5c8c9c2c45)C613,0.86,-5.29,-3.63,-6.1,-3.7,80.0,,1:1,,,,,,
111056,10.1039/c4py01061b,CCCCCCCCSc1nc2cccc(-c3cc4c(OCC(CC)CCCC)c5sccc5c(OCC(CC)CCCC)c4s3)c2nc1SCCCCCCCC,COC(=O)CCCC1(c2ccccc2)C23c4c5c6c7c8c9c(c%10c%11c2c2c%12c4c4c%13c5c5c7c7c8c8c%14c9c%10c9c%10c%11c2c2c%11c%12c4c4c%12c%13c5c5c7c7c8c8c%14c9c9c%10c2c2c%11c4c4c%12c5c7c5c8c9c2c45)C613,1.37,-5.29,-3.63,-6.1,-3.7,80.0,,1:2,,,,,,
111057,10.1039/c4py01061b,CCCCCCCCSc1nc2cccc(-c3cc4c(OCC(CC)CCCC)c5sccc5c(OCC(CC)CCCC)c4s3)c2nc1SCCCCCCCC,COC(=O)CCCC1(c2ccccc2)C23c4c5c6c7c8c9c(c%10c%11c2c2c%12c4c4c%13c5c5c7c7c8c8c%14c9c%10c9c%10c%11c2c2c%11c%12c4c4c%12c%13c5c5c7c7c8c8c%14c9c9c%10c2c2c%11c4c4c%12c5c7c5c8c9c2c45)C613,1.32,-5.29,-3.63,-6.1,-3.7,80.0,,1:3,,,,,,
111058,10.1039/c4py01061b,CCCCCCCCSc1ccc(-c2nc3cccc(-c4cc5c(OCC(CC)CCCC)c6sccc6c(OCC(CC)CCCC)c5s4)c3nc2-c2ccc(SCCCCCCCC)s2)s1,COC(=O)CCCC1(c2ccccc2)C23c4c5c6c7c8c9c(c%10c%11c2c2c%12c4c4c%13c5c5c7c7c8c8c%14c9c%10c9c%10c%11c2c2c%11c%12c4c4c%12c%13c5c5c7c7c8c8c%14c9c9c%10c2c2c%11c4c4c%12c5c7c5c8c9c2c45)C613,1.43,-5.29,-3.7,-6.1,-3.7,80.0,,1:1,,,,,,
111059,10.1039/c4py01061b,CCCCCCCCSc1ccc(-c2nc3cccc(-c4cc5c(OCC(CC)CCCC)c6sccc6c(OCC(CC)CCCC)c5s4)c3nc2-c2ccc(SCCCCCCCC)s2)s1,COC(=O)CCCC1(c2ccccc2)C23c4c5c6c7c8c9c(c%10c%11c2c2c%12c4c4c%13c5c5c7c7c8c8c%14c9c%10c9c%10c%11c2c2c%11c%12c4c4c%12c%13c5c5c7c7c8c8c%14c9c9c%10c2c2c%11c4c4c%12c5c7c5c8c9c2c45)C613,2.78,-5.29,-3.7,-6.1,-3.7,80.0,,1:2,,,,,,
111060,10.1039/c4py01061b,CCCCCCCCSc1ccc(-c2nc3cccc(-c4cc5c(OCC(CC)CCCC)c6sccc6c(OCC(CC)CCCC)c5s4)c3nc2-c2ccc(SCCCCCCCC)s2)s1,COC(=O)CCCC1(c2ccccc2)C23c4c5c6c7c8c9c(c%10c%11c2c2c%12c4c4c%13c5c5c7c7c8c8c%14c9c%10c9c%10c%11c2c2c%11c%12c4c4c%12c%13c5c5c7c7c8c8c%14c9c9c%10c2c2c%11c4c4c%12c5c7c5c8c9c2c45)C613,2.26,-5.29,-3.7,-6.1,-3.7,80.0,,1:3,,,,,,
111061,10.1039/c4py01061b,CCCCCCCCSc1ccc(-c2nc3cccc(-c4cccs4)c3nc2-c2ccc(SCCCCCCCC)s2)s1,COC(=O)CCCC1(c2ccccc2)C23c4c5c6c7c8c9c(c%10c%11c2c2c%12c4c4c%13c5c5c7c7c8c8c%14c9c%10c9c%10c%11c2c2c%11c%12c4c4c%12c%13c5c5c7c7c8c8c%14c9c9c%10c2c2c%11c4c4c%12c5c7c5c8c9c2c45)C613,3.54,-5.26,-3.72,-6.1,-3.7,80.0,,1:1,,,,,,
111062,10.1039/c4py01061b,CCCCCCCCSc1ccc(-c2nc3cccc(-c4cccs4)c3nc2-c2ccc(SCCCCCCCC)s2)s1,COC(=O)CCCC1(c2ccccc2)C23c4c5c6c7c8c9c(c%10c%11c2c2c%12c4c4c%13c5c5c7c7c8c8c%14c9c%10c9c%10c%11c2c2c%11c%12c4c4c%12c%13c5c5c7c7c8c8c%14c9c9c%10c2c2c%11c4c4c%12c5c7c5c8c9c2c45)C613,3.73,-5.26,-3.72,-6.1,-3.7,80.0,,1:2,,,,,,
111063,10.1039/c4py01061b,CCCCCCCCSc1ccc(-c2nc3cccc(-c4cccs4)c3nc2-c2ccc(SCCCCCCCC)s2)s1,COC(=O)CCCC1(c2ccccc2)C23c4c5c6c7c8c9c(c%10c%11c2c2c%12c4c4c%13c5c5c7c7c8c8c%14c9c%10c9c%10c%11c2c2c%11c%12c4c4c%12c%13c5c5c7c7c8c8c%14c9c9c%10c2c2c%11c4c4c%12c5c7c5c8c9c2c45)C613,3.22,-5.26,-3.72,-6.1,-3.7,80.0,,1:3,,,,,,
111064,10.1039/c4py01276c,CCCCCCCCc1cc(-c2c(-c3cccs3)sc3c(-c4cc(CCCCCCCC)c(CCCCCCCC)s4)c(-c4ccc(-c5cccc6nsnc56)s4)sc23)sc1CCCCCCCC,COC(=O)CCCC1(c2ccccc2)C23c4c5ccc6c7cc8c9c%10c(cc%11cc%12c%13c%14c(cc%15c%16ccc-5c2c%16c2c5c%16c%17c(c(c46)c7c9c%17c4c%10c%11c%13c4c%16c%14c%152)C513)C%12)C8,5.7,-5.34,-3.53,-5.9,-3.9,112.0,,1:1.5,,,,,,
111065,10.1039/c4py01276c,CCCCCCCCCCc1cc(-c2c3cc(-c4sc(-c5c(F)c(F)c(-c6cc(CCCCCCCC)cs6)c6nc7c8ccccc8c8ccccc8c7nc56)cc4CCCCCCCC)sc3c(-c3cc(CCCCCCCCCC)c(CCCCCCCCCC)s3)c3ccsc23)sc1CCCCCCCCCC,COC(=O)CCCC1(c2ccccc2)C23c4c5ccc6c7cc8c9c%10c(cc%11cc%12c%13c%14c(cc%15c%16ccc-5c2c%16c2c5c%16c%17c(c(c46)c7c9c%17c4c%10c%11c%13c4c%16c%14c%152)C513)C%12)C8,1.5,-5.51,-3.81,-5.9,-3.9,104.0,,1:1.5,,,,,,
111066,10.1039/c4py01276c,CCCCCCCCCCc1cc(-c2c3cc(-c4sc(-c5c(F)c(F)c(-c6cc(CCCCCCCC)cs6)c6nc7c8ccccc8c8ccccc8c7nc56)cc4CCCCCCCC)sc3c(-c3cc(CCCCCCCCCC)c(CCCCCCCCCC)s3)c3ccsc23)sc1CCCCCCCCCC,COC(=O)CCCC1(c2ccccc2)C23c4c5ccc6c7cc8c9c%10c(cc%11cc%12c%13c%14c(cc%15c%16ccc-5c2c%16c2c5c%16c%17c(c(c46)c7c9c%17c4c%10c%11c%13c4c%16c%14c%152)C513)C%12)C8,2.5,-5.51,-3.81,-5.9,-3.9,106.0,,1:1.5,,,,,,
111082,10.1039/c4ra00335g,CCCCCCCCc1cc(-c2ccc(-c3cc(CCCCCCCC)c(-c4ccc(-c5ccc6c(c5)C(CCCCCC)(CCCCCC)c5ccccc5-6)s4)s3)c3nsnc23)sc1-c1cccs1,CCCCC(=O)OCC1(c2ccccc2)C2=CC=Cc3cccc4cccc5ccc6ccccc7cccc1c7c6c5c-4c3C2,1.73,-5.31,-3.19,-6.1,-3.9,,,1:2,,,,,,
111083,10.1039/c4ra00335g,CCCCCCCCc1cc(-c2ccc(-c3cc(CCCCCCCC)c(-c4ccc(-c5ccc6c(c5)C(CCCCCC)(CCCCCC)c5ccccc5-6)s4)s3)c3nsnc23)sc1-c1cccs1,CCCCC(=O)OCC1(c2ccccc2)C2=CC=Cc3cccc4cccc5ccc6ccccc7cccc1c7c6c5c-4c3C2,2.08,-5.31,-3.19,-6.1,-3.9,,,1:3,,,,,,
111084,10.1039/c4ra00335g,CCCCCCCCc1cc(-c2ccc(-c3cc(CCCCCCCC)c(-c4ccc(-c5ccc6c(c5)C(CCCCCC)(CCCCCC)c5ccccc5-6)s4)s3)c3nsnc23)sc1-c1cccs1,CCCCC(=O)OCC1(c2ccccc2)C2=CC=Cc3cccc4cccc5ccc6ccccc7cccc1c7c6c5c-4c3C2,1.66,-5.31,-3.19,-6.1,-3.9,,,1:4,,,,,,
111085,10.1039/c4ra00335g,CCCCC(CC)Cc1cc(-c2ccc(-c3cc(CC(CC)CCCC)c(-c4ccc(-c5ccc6c(c5)C(CC(CC)CCCC)(CC(CC)CCCC)c5ccccc5-6)s4)s3)c3nsnc23)sc1-c1cccs1,CCCCC(=O)OCC1(c2ccccc2)C2=CC=Cc3cccc4cccc5ccc6ccccc7cccc1c7c6c5c-4c3C2,1.8,-5.53,-3.28,-6.1,-3.9,,,1:3,,,,,,
111086,10.1039/c4ra00335g,CCCCC(CC)Cc1cc(-c2ccc(-c3cc(CC(CC)CCCC)c(-c4ccc(-c5ccc6c(c5)C(CC(CC)CCCC)(CC(CC)CCCC)c5ccccc5-6)s4)s3)c3nsnc23)sc1-c1cccs1,CCCCC(=O)OCC1(c2ccccc2)C2=CC=Cc3cccc4cccc5ccc6ccccc7cccc1c7c6c5c-4c3C2,1.52,-5.53,-3.28,-6.1,-3.9,,,1:4,,,,,,
111087,10.1039/c4ra00335g,CCCCCCCCc1cc(-c2ccc3c(c2)C(=O)c2cc(-c4cc(CCCCCCCC)c(-c5ccc(-c6ccc7c(c6)C(CCCCCC)(CCCCCC)c6ccccc6-7)s5)s4)ccc2-3)sc1-c1cccs1,CCCCC(=O)OCC1(c2ccccc2)C2=CC=Cc3cccc4cccc5ccc6ccccc7cccc1c7c6c5c-4c3C2,1.62,-5.42,-3.28,-6.1,-3.9,,,1:1.75,,,,,,
111088,10.1039/c4ra00335g,CCCCCCCCc1cc(-c2ccc3c(c2)C(=O)c2cc(-c4cc(CCCCCCCC)c(-c5ccc(-c6ccc7c(c6)C(CCCCCC)(CCCCCC)c6ccccc6-7)s5)s4)ccc2-3)sc1-c1cccs1,CCCCC(=O)OCC1(c2ccccc2)C2=CC=Cc3cccc4cccc5ccc6ccccc7cccc1c7c6c5c-4c3C2,1.82,-5.42,-3.28,-6.1,-3.9,,,1:2,,,,,,
111089,10.1039/c4ra00335g,CCCCCCCCc1cc(-c2ccc3c(c2)C(=O)c2cc(-c4cc(CCCCCCCC)c(-c5ccc(-c6ccc7c(c6)C(CCCCCC)(CCCCCC)c6ccccc6-7)s5)s4)ccc2-3)sc1-c1cccs1,CCCCC(=O)OCC1(c2ccccc2)C2=CC=Cc3cccc4cccc5ccc6ccccc7cccc1c7c6c5c-4c3C2,1.42,-5.42,-3.28,-6.1,-3.9,,,1:2.25,,,,,,
111090,10.1039/c4ra00335g,CCCCC(CC)Cc1cc(-c2ccc3c(c2)C(=O)c2cc(-c4cc(CC(CC)CCCC)c(-c5ccc(-c6ccc7c(c6)C(CC(CC)CCCC)(CC(CC)CCCC)c6ccccc6-7)s5)s4)ccc2-3)sc1-c1cccs1,CCCCC(=O)OCC1(c2ccccc2)C2=CC=Cc3cccc4cccc5ccc6ccccc7cccc1c7c6c5c-4c3C2,0.21,-5.67,-3.37,-6.1,-3.9,,,1:2,,,,,,
111091,10.1039/c4ra00335g,CCCCC(CC)Cc1cc(-c2ccc3c(c2)C(=O)c2cc(-c4cc(CC(CC)CCCC)c(-c5ccc(-c6ccc7c(c6)C(CC(CC)CCCC)(CC(CC)CCCC)c6ccccc6-7)s5)s4)ccc2-3)sc1-c1cccs1,CCCCC(=O)OCC1(c2ccccc2)C2=CC=Cc3cccc4cccc5ccc6ccccc7cccc1c7c6c5c-4c3C2,1.17,-5.67,-3.37,-6.1,-3.9,,80.0,1:3,3%,,,,,
111092,10.1039/c4ra00335g,CCCCC(CC)Cc1cc(-c2ccc3c(c2)C(=O)c2cc(-c4cc(CC(CC)CCCC)c(-c5ccc(-c6ccc7c(c6)C(CC(CC)CCCC)(CC(CC)CCCC)c6ccccc6-7)s5)s4)ccc2-3)sc1-c1cccs1,CCCCC(=O)OCC1(c2ccccc2)C2=CC=Cc3cccc4cccc5ccc6ccccc7cccc1c7c6c5c-4c3C2,1.31,-5.67,-3.37,-6.1,-3.9,,,1:3,,,,,,
111093,10.1039/c4ra01783h,CCCCC(CC)CC(=O)c1cc2c(-c3cc4c(-c5ccc(CC(CC)CCCC)s5)c5sccc5c(-c5ccc(CC(CC)CCCC)s5)c4s3)scc2s1,CCCCC(=O)OCC1(c2ccccc2)C2=CC=Cc3cccc4cccc5ccc6ccccc7cccc1c7c6c5c-4c3C2,5.63,-5.11,-3.25,-6.1,-3.9,,,1:1.5,,,,,o-DCB:chlorobenzene,
111094,10.1039/c4ra01783h,CCCCC(CC)CC(=O)c1cc2c(-c3cc4c(-c5ccc(CC(CC)CCCC)s5)c5sccc5c(-c5ccc(CC(CC)CCCC)s5)c4s3)scc2s1,CCCCC(=O)OCC1(c2ccccc2)C2=CC=Cc3cccc4cccc5ccc6ccccc7cccc1c7c6c5c-4c3C2,6.78,-5.11,-3.25,-6.1,-3.9,,,1:1.5,5%,,,,o-DCB:chlorobenzene,DIO
111095,10.1039/c4ra01783h,CCCCC(CC)CC(=O)c1cc2c(-c3cc4c(-c5ccc(CC(CC)CCCC)s5)c5sccc5c(-c5ccc(CC(CC)CCCC)s5)c4s3)scc2s1,CCCCC(=O)OCC1(c2ccccc2)C2=CC=Cc3cccc4cccc5ccc6ccccc7cccc1c7c6c5c-4c3C2,7.1,-5.11,-3.25,-6.1,-3.9,,,1:1.5,5%,,,,m-xylene,DIO
111096,10.1039/c4ra01783h,CCCCC(CC)CC(=O)c1cc2c(-c3cc4c(-c5ccc(CC(CC)CCCC)s5)c5sccc5c(-c5ccc(CC(CC)CCCC)s5)c4s3)scc2s1,CCCCC(=O)OCC1(c2ccccc2)C2=CC=Cc3cccc4cccc5ccc6ccccc7cccc1c7c6c5c-4c3C2,6.09,-5.11,-3.25,-6.1,-3.9,,,1:1.5,5%,,,,o-xylene,DIO
111097,10.1039/c4ra06967f,CCCCCCCCCCCCOc1ccc(C2(c3ccc(OCCCCCCCCCCCC)cc3)c3cc4c(cc3-c3sccc32)C(c2ccc(OCCCCCCCCCCCC)cc2)(c2ccc(OCCCCCCCCCCCC)cc2)c2cc(-c3ccc(-c5ccc(-c6cccs6)s5)s3)sc2-4)cc1,COC(=O)CCCC1(c2ccccc2)C23c4c5c6c7c8c9c(c%10c%11c2c2c%12c4c4c%13c5c5c7c7c8c8c%14c9c%10c9c%10c%11c2c2c%11c%12c4c4c%12c%13c5c5c7c7c8c8c%14c9c9c%10c2c2c%11c4c4c%12c5c7c5c8c9c2c45)C613,2.03,-5.35,-3.55,-6.1,-3.7,,150.0,1:3,,,,,,
111098,10.1039/c4ra06967f,CCCCCCCCCCCCOc1ccc(C2(c3ccc(OCCCCCCCCCCCC)cc3)c3cc4c(cc3-c3sccc32)C(c2ccc(OCCCCCCCCCCCC)cc2)(c2ccc(OCCCCCCCCCCCC)cc2)c2cc(-c3ccc(-c5ccc(-c6cccs6)s5)s3)sc2-4)cc1,COC(=O)CCCC1(c2ccccc2)C23c4c5ccc6c7cc8c9c%10c(cc%11cc%12c%13c%14c(cc%15c%16ccc-5c2c%16c2c5c%16c%17c(c(c46)c7c9c%17c4c%10c%11c%13c4c%16c%14c%152)C513)C%12)C8,3.26,-5.35,-3.55,-5.9,-3.9,,150.0,1:3,,,,,,
111099,10.1039/c4ra06967f,CCCCCCc1ccc(C2(c3ccc(CCCCCC)cc3)c3cc4c(cc3-c3sccc32)C(c2ccc(CCCCCC)cc2)(c2ccc(CCCCCC)cc2)c2cc(-c3ccc(-c5ccc(-c6cccs6)c6nsnc56)s3)sc2-4)cc1,COC(=O)CCCC1(c2ccccc2)C23c4c5c6c7c8c9c(c%10c%11c2c2c%12c4c4c%13c5c5c7c7c8c8c%14c9c%10c9c%10c%11c2c2c%11c%12c4c4c%12c%13c5c5c7c7c8c8c%14c9c9c%10c2c2c%11c4c4c%12c5c7c5c8c9c2c45)C613,3.56,-5.3,-3.7,-6.1,-3.7,,150.0,1:3,,,,,,
111100,10.1039/c4ra06967f,CCCCCCc1ccc(C2(c3ccc(CCCCCC)cc3)c3cc4c(cc3-c3sccc32)C(c2ccc(CCCCCC)cc2)(c2ccc(CCCCCC)cc2)c2cc(-c3ccc(-c5ccc(-c6cccs6)c6nsnc56)s3)sc2-4)cc1,COC(=O)CCCC1(c2ccccc2)C23c4c5ccc6c7cc8c9c%10c(cc%11cc%12c%13c%14c(cc%15c%16ccc-5c2c%16c2c5c%16c%17c(c(c46)c7c9c%17c4c%10c%11c%13c4c%16c%14c%152)C513)C%12)C8,4.52,-5.3,-3.7,-5.9,-3.9,,150.0,1:3,,,,,,
111101,10.1039/c4ra10154e,CCCCCCCCOc1cc(C#Cc2c3cc(-c4scc5c4C(=O)N(CC(CC)CCCC)C5=O)sc3c(C#Cc3cc(OCCCCCCCC)cc(OCCCCCCCC)c3)c3ccsc23)cc(OCCCCCCCC)c1,COC(=O)CCCC1(c2ccccc2)C23c4c5c6c7c8c9c(c%10c%11c2c2c%12c4c4c%13c5c5c7c7c8c8c%14c9c%10c9c%10c%11c2c2c%11c%12c4c4c%12c%13c5c5c7c7c8c8c%14c9c9c%10c2c2c%11c4c4c%12c5c7c5c8c9c2c45)C613,0.93,-5.65,-3.24,-6.1,-3.7,90.0,150.0,1:1.5,4%,,,,,
111102,10.1039/c4ra10154e,CCCCCCCCCCC(CCCCCCCC)CN1C(=O)C2=C(c3ccc(-c4cc5c(C#Cc6cc(OCCCCCCCC)cc(OCCCCCCCC)c6)c6sccc6c(C#Cc6cc(OCCCCCCCC)cc(OCCCCCCCC)c6)c5s4)s3)N(CC(CCCCCCCC)CCCCCCCCCC)C(=O)C2=C1c1cccs1,COC(=O)CCCC1(c2ccccc2)C23c4c5c6c7c8c9c(c%10c%11c2c2c%12c4c4c%13c5c5c7c7c8c8c%14c9c%10c9c%10c%11c2c2c%11c%12c4c4c%12c%13c5c5c7c7c8c8c%14c9c9c%10c2c2c%11c4c4c%12c5c7c5c8c9c2c45)C613,0.39,-5.42,-3.39,-6.1,-3.7,90.0,150.0,1:1.5,4%,,,,,
111103,10.1039/c4ra13351j,CCCCC(CC)CC(=O)c1cc2c(-c3cc4c(-c5ccc(CC(CC)CCCC)s5)c5sccc5c(-c5ccc(CC(CC)CCCC)s5)c4s3)scc2s1,CCCCCCCCCCC(CCCCCCCC)CN1C(=O)C2=C(c3cc4sc(-c5cccs5)cc4s3)N(CC(CCCCCCCC)CCCCCCCCCC)C(=O)C2=C1c1cc2sccc2s1,1.21,,,-5.1,-3.6,,,1:1,3%,,,,o-DCB,
111104,10.1039/c4ra13351j,CCCCC(CC)CC(=O)c1cc2c(-c3cc4c(-c5ccc(CC(CC)CCCC)s5)c5sccc5c(-c5ccc(CC(CC)CCCC)s5)c4s3)scc2s1,CCCCCCCCCCC(CCCCCCCC)CN1C(=O)C2=C(c3cc4sc(-c5cccs5)cc4s3)N(CC(CCCCCCCC)CCCCCCCCCC)C(=O)C2=C1c1cc2sccc2s1,1.68,,,-5.1,-3.6,,,,,,,,o-DCB,
111105,10.1039/c4ra13351j,CCCCC(CC)CC(=O)c1cc2c(-c3cc4c(-c5ccc(CC(CC)CCCC)s5)c5sccc5c(-c5ccc(CC(CC)CCCC)s5)c4s3)scc2s1,CCCCCCCCCCC(CCCCCCCC)CCN1C(=O)C2=C(c3cc4sc(-c5cccs5)cc4s3)N(CCC(CCCCCCCC)CCCCCCCCCC)C(=O)C2=C1c1cc2sccc2s1,1.27,,,-5.1,-3.5,,,1:1,3%,,,,o-DCB,
111106,10.1039/c4ra13351j,CCCCC(CC)CC(=O)c1cc2c(-c3cc4c(-c5ccc(CC(CC)CCCC)s5)c5sccc5c(-c5ccc(CC(CC)CCCC)s5)c4s3)scc2s1,CCCCCCCCCCC(CCCCCCCC)CCN1C(=O)C2=C(c3cc4sc(-c5cccs5)cc4s3)N(CCC(CCCCCCCC)CCCCCCCCCC)C(=O)C2=C1c1cc2sccc2s1,1.92,,,-5.1,-3.5,,,,,,,,o-DCB,
111107,10.1039/c4ra15181j,CCCCCCCCCCC(CCCCCCCC)Cc1csc(-c2c(F)c(F)c(-c3cc(CC(CCCCCCCC)CCCCCCCCCC)c(-c4cc5cc6sccc6cc5s4)s3)c3nsnc23)c1,COC(=O)CCCC1(c2ccccc2)C23c4c5ccc6c7cc8c9c%10c(cc%11cc%12c%13c%14c(cc%15c%16ccc-5c2c%16c2c5c%16c%17c(c(c46)c7c9c%17c4c%10c%11c%13c4c%16c%14c%152)C513)C%12)C8,2.3,-5.46,-3.75,-5.9,-3.9,,,1:1.5,,,,,,
111108,10.1039/c4ra15181j,CCCCCCCCCCC(CCCCCCCC)Cc1csc(-c2c(F)c(F)c(-c3cc(CC(CCCCCCCC)CCCCCCCCCC)c(-c4cc5cc6sccc6cc5s4)s3)c3nsnc23)c1,COC(=O)CCCC1(c2ccccc2)C23c4c5ccc6c7cc8c9c%10c(cc%11cc%12c%13c%14c(cc%15c%16ccc-5c2c%16c2c5c%16c%17c(c(c46)c7c9c%17c4c%10c%11c%13c4c%16c%14c%152)C513)C%12)C8,3.0,-5.46,-3.75,-5.9,-3.9,,,1:1.5,3%,,,,,DIO
111109,10.1039/c4ra15181j,CCCCCCCCc1csc(-c2c(F)c(F)c(-c3cc(CCCCCCCC)c(-c4ccc5c(c4)C(CCCCCCCC)(CCCCCCCC)c4ccccc4-5)s3)c3nsnc23)c1,COC(=O)CCCC1(c2ccccc2)C23c4c5ccc6c7cc8c9c%10c(cc%11cc%12c%13c%14c(cc%15c%16ccc-5c2c%16c2c5c%16c%17c(c(c46)c7c9c%17c4c%10c%11c%13c4c%16c%14c%152)C513)C%12)C8,0.2,-5.53,-3.47,-5.9,-3.9,,,1:2,,,,,,
111110,10.1039/c4ra15181j,CCCCCCCCc1csc(-c2c(F)c(F)c(-c3cc(CCCCCCCC)c(-c4ccc5c(c4)C(CCCCCCCC)(CCCCCCCC)c4ccccc4-5)s3)c3nsnc23)c1,COC(=O)CCCC1(c2ccccc2)C23c4c5ccc6c7cc8c9c%10c(cc%11cc%12c%13c%14c(cc%15c%16ccc-5c2c%16c2c5c%16c%17c(c(c46)c7c9c%17c4c%10c%11c%13c4c%16c%14c%152)C513)C%12)C8,0.5,-5.53,-3.47,-5.9,-3.9,,,1:2,3%,,,,,DIO
111111,10.1039/c4ra15181j,CCCCCCCCc1csc(-c2c(F)c(F)c(-c3cc(CCCCCCCC)c(-c4ccc5c(c4)C(CCCCCCCC)(CCCCCCCC)c4cc(-c6sc(-c7c(F)c(F)c(-c8cc(CCCCCCCC)c(-c9cc%10c(OCC(CC)CCCC)c%11sccc%11c(OCC(CC)CCCC)c%10s9)s8)c8nsnc78)cc6CCCCCCCC)ccc4-5)s3)c3nsnc23)c1,COC(=O)CCCC1(c2ccccc2)C23c4c5ccc6c7cc8c9c%10c(cc%11cc%12c%13c%14c(cc%15c%16ccc-5c2c%16c2c5c%16c%17c(c(c46)c7c9c%17c4c%10c%11c%13c4c%16c%14c%152)C513)C%12)C8,2.5,-5.47,-3.69,-5.9,-3.9,,,1:1.5,3%,,,,,
111112,10.1039/c4ra15181j,CCCCCCCCc1csc(-c2c(F)c(F)c(-c3cc(CCCCCCCC)c(-c4ccc5c(c4)C(CCCCCCCC)(CCCCCCCC)c4cc(-c6sc(-c7c(F)c(F)c(-c8cc(CCCCCCCC)c(-c9cc%10c(OCC(CC)CCCC)c%11sccc%11c(OCC(CC)CCCC)c%10s9)s8)c8nsnc78)cc6CCCCCCCC)ccc4-5)s3)c3nsnc23)c1,COC(=O)CCCC1(c2ccccc2)C23c4c5ccc6c7cc8c9c%10c(cc%11cc%12c%13c%14c(cc%15c%16ccc-5c2c%16c2c5c%16c%17c(c(c46)c7c9c%17c4c%10c%11c%13c4c%16c%14c%152)C513)C%12)C8,2.6,-5.47,-3.69,-5.9,-3.9,,,1:1.5,3%,,,,,DIO
111115,10.1039/c4ta00525b,CCCCCCCCC(CCCCCC)C(=O)n1c2ccsc2c2sc(-c3cc(CC(CC)CCCC)c(-c4nc5sc(-c6sccc6CC(CC)CCCC)nc5s4)s3)cc21,COC(=O)CCCC1(c2ccccc2)C23c4c5ccc6c7cc8c9c%10c(cc%11cc%12c%13c%14c(cc%15c%16ccc-5c2c%16c2c5c%16c%17c(c(c46)c7c9c%17c4c%10c%11c%13c4c%16c%14c%152)C513)C%12)C8,2.47,-5.27,-3.08,-5.9,-3.9,,,1:3,,,Ca,,chlorobenzene,
111116,10.1039/c4ta00525b,CCCCCCCCC(CCCCCC)C(=O)n1c2ccsc2c2sc(-c3cc(CC(CC)CCCC)c(-c4nc5sc(-c6sccc6CC(CC)CCCC)nc5s4)s3)cc21,COC(=O)CCCC1(c2ccccc2)C23c4c5ccc6c7cc8c9c%10c(cc%11cc%12c%13c%14c(cc%15c%16ccc-5c2c%16c2c5c%16c%17c(c(c46)c7c9c%17c4c%10c%11c%13c4c%16c%14c%152)C513)C%12)C8,3.29,-5.27,-3.08,-5.9,-3.9,,,1:3,3% v/v,,Ca,,chlorobenzene,CN
111117,10.1039/c4ta00525b,CCCCCCCCC(CCCCCC)C(=O)n1c2ccsc2c2sc(-c3scc4c3C(=O)N(CC(CC)CCCC)C4=O)cc21,COC(=O)CCCC1(c2ccccc2)C23c4c5ccc6c7cc8c9c%10c(cc%11cc%12c%13c%14c(cc%15c%16ccc-5c2c%16c2c5c%16c%17c(c(c46)c7c9c%17c4c%10c%11c%13c4c%16c%14c%152)C513)C%12)C8,1.46,-5.39,-3.31,-5.9,-3.9,,,1:3,,,Ca,,o-DCB,
111118,10.1039/c4ta00525b,CCCCCCCCC(CCCCCC)C(=O)n1c2ccsc2c2sc(-c3scc4c3C(=O)N(CC(CC)CCCC)C4=O)cc21,COC(=O)CCCC1(c2ccccc2)C23c4c5ccc6c7cc8c9c%10c(cc%11cc%12c%13c%14c(cc%15c%16ccc-5c2c%16c2c5c%16c%17c(c(c46)c7c9c%17c4c%10c%11c%13c4c%16c%14c%152)C513)C%12)C8,1.74,-5.39,-3.31,-5.9,-3.9,,,1:3,3% v/v,,Ca,,o-DCB,DIO
111119,10.1039/c4ta00525b,CCCCCCCCC(CCCCCC)C(=O)n1c2ccsc2c2sc(-c3scc4c3C(=O)N(CC(CC)CCCC)C4=O)cc21,COC(=O)CCCC1(c2ccccc2)C23c4c5ccc6c7cc8c9c%10c(cc%11cc%12c%13c%14c(cc%15c%16ccc-5c2c%16c2c5c%16c%17c(c(c46)c7c9c%17c4c%10c%11c%13c4c%16c%14c%152)C513)C%12)C8,1.2,-5.39,-3.31,-5.9,-3.9,,,1:3,,,Ca,,chloroform,
111120,10.1039/c4ta00525b,CCCCCCCCC(CCCCCC)C(=O)n1c2ccsc2c2sc(-c3scc4c3C(=O)N(CC(CC)CCCC)C4=O)cc21,COC(=O)CCCC1(c2ccccc2)C23c4c5ccc6c7cc8c9c%10c(cc%11cc%12c%13c%14c(cc%15c%16ccc-5c2c%16c2c5c%16c%17c(c(c46)c7c9c%17c4c%10c%11c%13c4c%16c%14c%152)C513)C%12)C8,4.04,-5.39,-3.31,-5.9,-3.9,,,1:3,3% v/v,,Ca,,chloroform,DIO
111121,10.1039/c4ta00525b,CCCCCCCCC(CCCCCC)C(=O)n1c2ccsc2c2sc(-c3scc4c3C(=O)N(CC(CC)CCCC)C4=O)cc21,COC(=O)CCCC1(c2ccccc2)C23c4c5ccc6c7cc8c9c%10c(cc%11cc%12c%13c%14c(cc%15c%16ccc-5c2c%16c2c5c%16c%17c(c(c46)c7c9c%17c4c%10c%11c%13c4c%16c%14c%152)C513)C%12)C8,5.4,-5.39,-3.31,-5.9,-3.9,,,1:3,3% v/v,,CPE-Br,,chloroform,DIO
111122,10.1039/c4ta00525b,CCCCCCCCC(CCCCCC)C(=O)n1c2ccsc2c2sc(-c3scc4c3C(=O)N(CC(CC)CCCC)C4=O)cc21,COC(=O)CCCC1(c2ccccc2)C23c4c5ccc6c7cc8c9c%10c(cc%11cc%12c%13c%14c(cc%15c%16ccc-5c2c%16c2c5c%16c%17c(c(c46)c7c9c%17c4c%10c%11c%13c4c%16c%14c%152)C513)C%12)C8,5.82,-5.39,-3.31,-5.9,-3.9,,,1:3,3% v/v,,CPE-TFSI,,chloroform,DIO
111123,10.1039/c4ta01632g,CCCCCCCCC(CCCCCC)COc1c2sc3cc(-c4ccc(C5=C6C(=O)N(CC(CCCCCC)CCCCCCCC)C(c7cccs7)=C6C(=O)N5CC(CCCCCC)CCCCCCCC)s4)sc3c2c(OCC(CCCCCC)CCCCCCCC)c2sc3ccsc3c12,COC(=O)CCCC1(c2ccccc2)C23c4c5ccc6c7cc8c9c%10c(cc%11cc%12c%13c%14c(cc%15c%16ccc-5c2c%16c2c5c%16c%17c(c(c46)c7c9c%17c4c%10c%11c%13c4c%16c%14c%152)C513)C%12)C8,1.57,-5.13,-3.65,-5.9,-3.9,,,1:1,3%,,,,,DIO
111124,10.1039/c4ta01632g,CCCCCCCCC(CCCCCC)COc1c2sc3cc(-c4ccc(C5=C6C(=O)N(CC(CCCCCC)CCCCCCCC)C(c7cccs7)=C6C(=O)N5CC(CCCCCC)CCCCCCCC)s4)sc3c2c(OCC(CCCCCC)CCCCCCCC)c2sc3ccsc3c12,COC(=O)CCCC1(c2ccccc2)C23c4c5ccc6c7cc8c9c%10c(cc%11cc%12c%13c%14c(cc%15c%16ccc-5c2c%16c2c5c%16c%17c(c(c46)c7c9c%17c4c%10c%11c%13c4c%16c%14c%152)C513)C%12)C8,2.42,-5.13,-3.65,-5.9,-3.9,,,1:1.5,3%,,,,,DIO
111125,10.1039/c4ta01632g,CCCCCCCCCCc1cc(-c2c3sc4cc(-c5ccc(C6=C7C(=O)N(CC(CCCC)CCCCCC)C(c8cccs8)=C7C(=O)N6CC(CCCC)CCCCCC)s5)sc4c3c(-c3cc(CCCCCCCCCC)c(CCCCCCCCCC)s3)c3sc4ccsc4c23)sc1CCCCCCCCCC,COC(=O)CCCC1(c2ccccc2)C23c4c5ccc6c7cc8c9c%10c(cc%11cc%12c%13c%14c(cc%15c%16ccc-5c2c%16c2c5c%16c%17c(c(c46)c7c9c%17c4c%10c%11c%13c4c%16c%14c%152)C513)C%12)C8,4.17,-5.19,-3.72,-5.9,-3.9,,,1:1,3%,,,,,DIO
111126,10.1039/c4ta01632g,CCCCCCCCCCc1cc(-c2c3sc4cc(-c5ccc(C6=C7C(=O)N(CC(CCCC)CCCCCC)C(c8cccs8)=C7C(=O)N6CC(CCCC)CCCCCC)s5)sc4c3c(-c3cc(CCCCCCCCCC)c(CCCCCCCCCC)s3)c3sc4ccsc4c23)sc1CCCCCCCCCC,COC(=O)CCCC1(c2ccccc2)C23c4c5ccc6c7cc8c9c%10c(cc%11cc%12c%13c%14c(cc%15c%16ccc-5c2c%16c2c5c%16c%17c(c(c46)c7c9c%17c4c%10c%11c%13c4c%16c%14c%152)C513)C%12)C8,5.19,-5.19,-3.72,-5.9,-3.9,,,1:1.5,3%,,,,,DIO
111127,10.1039/c4ta01632g,CCCCCCCCC(CCCCCC)CN1C(=O)C2=C(c3ccc(-c4cc5sc6c(C#C[Si](C(C)C)(C(C)C)C(C)C)c7c(sc8ccsc87)c(C#C[Si](C(C)C)(C(C)C)C(C)C)c6c5s4)s3)N(CC(CCCCCC)CCCCCCCC)C(=O)C2=C1c1cccs1,COC(=O)CCCC1(c2ccccc2)C23c4c5ccc6c7cc8c9c%10c(cc%11cc%12c%13c%14c(cc%15c%16ccc-5c2c%16c2c5c%16c%17c(c(c46)c7c9c%17c4c%10c%11c%13c4c%16c%14c%152)C513)C%12)C8,5.59,-5.25,-3.8,-5.9,-3.9,,,1:1,3%,,,,,DIO
111128,10.1039/c4ta01632g,CCCCCCCCC(CCCCCC)CN1C(=O)C2=C(c3ccc(-c4cc5sc6c(C#C[Si](C(C)C)(C(C)C)C(C)C)c7c(sc8ccsc87)c(C#C[Si](C(C)C)(C(C)C)C(C)C)c6c5s4)s3)N(CC(CCCCCC)CCCCCCCC)C(=O)C2=C1c1cccs1,COC(=O)CCCC1(c2ccccc2)C23c4c5ccc6c7cc8c9c%10c(cc%11cc%12c%13c%14c(cc%15c%16ccc-5c2c%16c2c5c%16c%17c(c(c46)c7c9c%17c4c%10c%11c%13c4c%16c%14c%152)C513)C%12)C8,6.39,-5.25,-3.8,-5.9,-3.9,,,1:1.5,3%,,,,,DIO
111137,10.1039/c4ta02929a,CCCCCCCCCCC1(CCCCCCCCCC)c2ccccc2-c2ccc(-c3ccc(-c4ccc(-c5cccs5)c5nsnc45)s3)cc21,COC(=O)CCCC1(c2ccccc2)C23c4c5ccc6c7cc8c9c%10c(cc%11cc%12c%13c%14c(cc%15c%16ccc-5c2c%16c2c5c%16c%17c(c(c46)c7c9c%17c4c%10c%11c%13c4c%16c%14c%152)C513)C%12)C8,2.41,-5.54,-3.685,-5.9,-3.9,80.0,,1:4,,,,,,
111138,10.1039/c4ta02929a,CCCCCCCCC1(CCCCCCCC)Oc2ccccc2-c2ccc(-c3ccc(-c4ccc(-c5cccs5)c5nsnc45)s3)cc21,COC(=O)CCCC1(c2ccccc2)C23c4c5ccc6c7cc8c9c%10c(cc%11cc%12c%13c%14c(cc%15c%16ccc-5c2c%16c2c5c%16c%17c(c(c46)c7c9c%17c4c%10c%11c%13c4c%16c%14c%152)C513)C%12)C8,5.56,-5.265,-3.36,-5.9,-3.9,77.0,,1:1.5,,,,,,
111139,10.1039/c4ta02929a,CCCCCCCCC1(CCCCCCCC)c2ccccc2-c2ccc(-c3ccc(C4=C5C(=O)N(CC(CC)CCCC)C(c6cccs6)=C5C(=O)N4CC(CC)CCCC)s3)cc21,COC(=O)CCCC1(c2ccccc2)C23c4c5ccc6c7cc8c9c%10c(cc%11cc%12c%13c%14c(cc%15c%16ccc-5c2c%16c2c5c%16c%17c(c(c46)c7c9c%17c4c%10c%11c%13c4c%16c%14c%152)C513)C%12)C8,0.85,-5.55,-3.82,-5.9,-3.9,75.0,,1:4,,,,,,
111140,10.1039/c4ta02929a,CCCCCCCCC1(CCCCCCCC)Oc2ccccc2-c2ccc(-c3ccc(C4=C5C(=O)N(CC(CC)CCCC)C(c6cccs6)=C5C(=O)N4CC(CC)CCCC)s3)cc21,COC(=O)CCCC1(c2ccccc2)C23c4c5ccc6c7cc8c9c%10c(cc%11cc%12c%13c%14c(cc%15c%16ccc-5c2c%16c2c5c%16c%17c(c(c46)c7c9c%17c4c%10c%11c%13c4c%16c%14c%152)C513)C%12)C8,1.85,-5.31,-3.67,-5.9,-3.9,70.0,,1:3,,,,,,
111145,10.1039/c4ta05703a,CCCCCCCCN1C(=O)c2csc(-c3cc4c([se]3)-c3[se]ccc3[Ge]4(CC(CC)CCCC)CC(CC)CCCC)c2C1=O,COC(=O)CCCC1(c2ccccc2)C23c4c5ccc6c7cc8c9c%10c(cc%11cc%12c%13c%14c(cc%15c%16ccc-5c2c%16c2c5c%16c%17c(c(c46)c7c9c%17c4c%10c%11c%13c4c%16c%14c%152)C513)C%12)C8,2.3,-5.29,-3.4,-5.9,-3.9,,,1:2,,,,,o-DCB,
111146,10.1039/c4ta05703a,CCCCCCCCN1C(=O)c2csc(-c3cc4c([se]3)-c3[se]ccc3[Ge]4(CC(CC)CCCC)CC(CC)CCCC)c2C1=O,COC(=O)CCCC1(c2ccccc2)C23c4c5ccc6c7cc8c9c%10c(cc%11cc%12c%13c%14c(cc%15c%16ccc-5c2c%16c2c5c%16c%17c(c(c46)c7c9c%17c4c%10c%11c%13c4c%16c%14c%152)C513)C%12)C8,5.2,-5.29,-3.4,-5.9,-3.9,,,1:2,3%,,,,o-DCB,DIO
111147,10.1039/c4ta06035k,CCN1C(=O)C2=C(c3ccc(-c4ccc5c(c4)C(CC)(CC)c4cc(-c6ccc(C7=C8C(=O)N(CC)C(c9ccc(-c%10ccccc%10)s9)=C8C(=O)N7CC)s6)ccc4-5)s3)N(CC)C(=O)C2=C1c1ccc(-c2ccccc2)s1,COC(=O)CCCC1(c2ccccc2)C23c4c5ccc6c7cc8c9c%10c(cc%11cc%12c%13c%14c(cc%15c%16ccc-5c2c%16c2c5c%16c%17c(c(c46)c7c9c%17c4c%10c%11c%13c4c%16c%14c%152)C513)C%12)C8,1.12,-5.21,-3.39,-5.9,-3.9,,120.0,1 : 1,,,,,,
111148,10.1039/c4ta06035k,CCN1C(=O)C2=C(c3ccc(-c4ccc5c(c4)C(CC)(CC)c4cc(-c6ccc(C7=C8C(=O)N(CC)C(c9ccc(-c%10ccccc%10)s9)=C8C(=O)N7CC)s6)ccc4-5)s3)N(CC)C(=O)C2=C1c1ccc(-c2ccccc2)s1,COC(=O)CCCC1(c2ccccc2)C23c4c5ccc6c7cc8c9c%10c(cc%11cc%12c%13c%14c(cc%15c%16ccc-5c2c%16c2c5c%16c%17c(c(c46)c7c9c%17c4c%10c%11c%13c4c%16c%14c%152)C513)C%12)C8,2.62,-5.21,-3.39,-5.9,-3.9,,120.0,1 : 2,,,,,,
111149,10.1039/c4ta06035k,CCN1C(=O)C2=C(c3ccc(-c4ccc5c(c4)C(CC)(CC)c4cc(-c6ccc(C7=C8C(=O)N(CC)C(c9ccc(-c%10ccccc%10)s9)=C8C(=O)N7CC)s6)ccc4-5)s3)N(CC)C(=O)C2=C1c1ccc(-c2ccccc2)s1,COC(=O)CCCC1(c2ccccc2)C23c4c5ccc6c7cc8c9c%10c(cc%11cc%12c%13c%14c(cc%15c%16ccc-5c2c%16c2c5c%16c%17c(c(c46)c7c9c%17c4c%10c%11c%13c4c%16c%14c%152)C513)C%12)C8,3.26,-5.21,-3.39,-5.9,-3.9,,120.0,1 : 3,,,,,,
111150,10.1039/c4ta06035k,CCN1C(=O)C2=C(c3ccc(-c4ccc5c(c4)C(CC)(CC)c4cc(-c6ccc(C7=C8C(=O)N(CC)C(c9ccc(-c%10ccccc%10)s9)=C8C(=O)N7CC)s6)ccc4-5)s3)N(CC)C(=O)C2=C1c1ccc(-c2ccccc2)s1,COC(=O)CCCC1(c2ccccc2)C23c4c5ccc6c7cc8c9c%10c(cc%11cc%12c%13c%14c(cc%15c%16ccc-5c2c%16c2c5c%16c%17c(c(c46)c7c9c%17c4c%10c%11c%13c4c%16c%14c%152)C513)C%12)C8,2.75,-5.21,-3.39,-5.9,-3.9,,120.0,1 : 4,,,,,,
111151,10.1039/c4ta06035k,CCCCCCc1ccsc1,CCN1C(=O)C2=C(c3ccc(-c4ccc5c(c4)C(CC)(CC)c4cc(-c6ccc(C7=C8C(=O)N(CC)C(c9ccc(-c%10ccccc%10)s9)=C8C(=O)N7CC)s6)ccc4-5)s3)N(CC)C(=O)C2=C1c1ccc(-c2ccccc2)s1,1.25,-5.01,-3.12,-5.21,-3.39,,120.0,2 : 1,,,,,,
111152,10.1039/c4ta06035k,CCCCCCc1ccsc1,CCN1C(=O)C2=C(c3ccc(-c4ccc5c(c4)C(CC)(CC)c4cc(-c6ccc(C7=C8C(=O)N(CC)C(c9ccc(-c%10ccccc%10)s9)=C8C(=O)N7CC)s6)ccc4-5)s3)N(CC)C(=O)C2=C1c1ccc(-c2ccccc2)s1,3.17,-5.01,-3.12,-5.21,-3.39,,120.0,1 : 1,,,,,,
111153,10.1039/c4ta06035k,CCCCCCc1ccsc1,CCN1C(=O)C2=C(c3ccc(-c4ccc5c(c4)C(CC)(CC)c4cc(-c6ccc(C7=C8C(=O)N(CC)C(c9ccc(-c%10ccccc%10)s9)=C8C(=O)N7CC)s6)ccc4-5)s3)N(CC)C(=O)C2=C1c1ccc(-c2ccccc2)s1,2.05,-5.01,-3.12,-5.21,-3.39,,120.0,1 : 2,,,,,,
111154,10.1039/c4ta06035k,CCCCCCc1ccsc1,CCN1C(=O)C2=C(c3ccc(-c4ccc5c(c4)C(CC)(CC)c4cc(-c6ccc(C7=C8C(=O)N(CC)C(c9ccc(-c%10ccccc%10)s9)=C8C(=O)N7CC)s6)ccc4-5)s3)N(CC)C(=O)C2=C1c1ccc(-c2ccccc2)s1,0.07,-5.01,-3.12,-5.21,-3.39,,120.0,1 : 1,,,,,,
111155,10.1039/c4ta06350c,CCCCCCC(CCCC)COc1ccc(-c2c3cc(-c4sc(-c5ccc(-c6cc(CC(CC)CCCC)cs6)c6nsnc56)cc4CC(CC)CCCC)sc3c(-c3ccc(OCC(CCCC)CCCCCC)c(F)c3)c3ccsc23)cc1F,COC(=O)CCCC1(c2ccccc2)C23c4c5ccc6c7cc8c9c%10c(cc%11cc%12c%13c%14c(cc%15c%16ccc-5c2c%16c2c5c%16c%17c(c(c46)c7c9c%17c4c%10c%11c%13c4c%16c%14c%152)C513)C%12)C8,4.35,-5.39,-3.66,-5.9,-3.9,,,"1:1, w/w",,,,,,
111156,10.1039/c4ta06350c,CCCCCCC(CCCC)COc1ccc(-c2c3cc(-c4sc(-c5ccc(-c6cc(CC(CC)CCCC)cs6)c6nsnc56)cc4CC(CC)CCCC)sc3c(-c3ccc(OCC(CCCC)CCCCCC)c(F)c3)c3ccsc23)cc1F,COC(=O)CCCC1(c2ccccc2)C23c4c5ccc6c7cc8c9c%10c(cc%11cc%12c%13c%14c(cc%15c%16ccc-5c2c%16c2c5c%16c%17c(c(c46)c7c9c%17c4c%10c%11c%13c4c%16c%14c%152)C513)C%12)C8,7.02,-5.39,-3.66,-5.9,-3.9,,,"1:1, w/w",0.5%,,,,,
111157,10.1039/c4ta06350c,CCCCCCC(CCCC)COc1ccc(-c2c3cc(-c4sc(-c5ccc(-c6cc(CC(CC)CCCC)cs6)c6nsnc56)cc4CC(CC)CCCC)sc3c(-c3ccc(OCC(CCCC)CCCCCC)c(F)c3)c3ccsc23)cc1F,COC(=O)CCCC1(c2ccccc2)C23c4c5ccc6c7cc8c9c%10c(cc%11cc%12c%13c%14c(cc%15c%16ccc-5c2c%16c2c5c%16c%17c(c(c46)c7c9c%17c4c%10c%11c%13c4c%16c%14c%152)C513)C%12)C8,5.58,-5.39,-3.66,-5.9,-3.9,,,"1:1, w/w",1%,,,,,
111158,10.1039/c4ta06648k,CCCCCCCCc1ccc(N2C(=O)c3csc(-c4cc5c(-c6ccc(CC(CC)CCCC)s6)c6sccc6c(-c6ccc(CC(CC)CCCC)s6)c5s4)c3C2=O)cc1,CCCCCCCCCCC(CCCCCCCC)CN1C(=O)c2ccc3c4c(c(-c5ccc(-c6cccs6)s5)cc(c24)C1=O)C(=O)N(CC(CCCCCCCC)CCCCCCCCCC)C3=O,2.83,-5.56,-3.62,-5.71,-4.02,,,,,,,,,
111159,10.1039/c4ta06648k,CCCCCCCCc1ccc(N2C(=O)c3csc(-c4cc5c(-c6ccc(CC(CC)CCCC)s6)c6sccc6c(-c6ccc(CC(CC)CCCC)s6)c5s4)c3C2=O)cc1,CCCCCCCCCCC(CCCCCCCC)CN1C(=O)c2ccc3c4c(c(-c5ccc(-c6cccs6)s5)cc(c24)C1=O)C(=O)N(CC(CCCCCCCC)CCCCCCCCCC)C3=O,4.35,-5.56,-3.62,-5.71,-4.02,,,,0.5%,,,,,DIO
111160,10.1039/c4ta06648k,CCCCCCCCc1ccc(N2C(=O)c3csc(-c4cc5c(-c6ccc(CC(CC)CCCC)s6)c6sccc6c(-c6ccc(CC(CC)CCCC)s6)c5s4)c3C2=O)cc1,CCCCCCCCCCC(CCCCCCCC)CN1C(=O)c2ccc3c4c(c(-c5ccc(-c6cccs6)s5)cc(c24)C1=O)C(=O)N(CC(CCCCCCCC)CCCCCCCCCC)C3=O,3.88,-5.56,-3.62,-5.71,-4.02,,,,1.0%,,,,,DIO
111161,10.1039/c4ta06648k,CCCCCCCCc1ccc(N2C(=O)c3csc(-c4cc5c(-c6ccc(CC(CC)CCCC)s6)c6sccc6c(-c6ccc(CC(CC)CCCC)s6)c5s4)c3C2=O)cc1,CCCCCCCCCCC(CCCCCCCC)CN1C(=O)c2ccc3c4c(c(-c5ccc(-c6cccs6)s5)cc(c24)C1=O)C(=O)N(CC(CCCCCCCC)CCCCCCCCCC)C3=O,3.27,-5.56,-3.62,-5.71,-4.02,,,,2.0%,,,,,DIO
111162,10.1039/c4ta06648k,CCCCCCCCc1ccc(N2C(=O)c3csc(-c4cc5c(-c6ccc(CC(CC)CCCC)s6)c6sccc6c(-c6ccc(CC(CC)CCCC)s6)c5s4)c3C2=O)cc1,CCCCCCCCCCC(CCCCCCCC)CN1C(=O)c2ccc3c4c(c(-c5ccc(-c6cccs6)s5)cc(c24)C1=O)C(=O)N(CC(CCCCCCCC)CCCCCCCCCC)C3=O,2.82,-5.56,-3.62,-5.71,-4.02,,,,3.0%,,,,,DIO
111163,10.1039/c4ta06648k,CCCCCCCCc1ccc(N2C(=O)c3csc(-c4cc5c(-c6ccc(CC(CC)CCCC)s6)c6sccc6c(-c6ccc(CC(CC)CCCC)s6)c5s4)c3C2=O)cc1,CCCCCCCCCCC(CCCCCCCC)CN1C(=O)c2ccc3c4c(c(-c5ccc(-c6cccs6)s5)cc(c24)C1=O)C(=O)N(CC(CCCCCCCC)CCCCCCCCCC)C3=O,1.64,-5.56,-3.62,-5.71,-4.02,,,,5.0%,,,,,DIO
111164,10.1039/c4tc00340c,CCCCCCCCc1csc(-c2c(F)c(F)c(-c3cc(CCCCCCCC)c(-c4ccc5c(c4)[Si](CCCCCCCC)(CCCCCCCC)c4ccccc4-5)s3)c3nsnc23)c1,COC(=O)CCCC1(c2ccccc2)C23c4c5ccc6c7cc8c9c%10c(cc%11cc%12c%13c%14c(cc%15c%16ccc-5c2c%16c2c5c%16c%17c(c(c46)c7c9c%17c4c%10c%11c%13c4c%16c%14c%152)C513)C%12)C8,0.96,-5.64,-3.58,-5.9,-3.9,95.0,,1:3,,,,,o-DCB,
111165,10.1039/c4tc00340c,CCCCCCCCc1csc(-c2c(F)c(F)c(-c3cc(CCCCCCCC)c(-c4ccc5c(c4)[Si](CCCCCCCC)(CCCCCCCC)c4ccccc4-5)s3)c3nsnc23)c1,COC(=O)CCCC1(c2ccccc2)C23c4c5ccc6c7cc8c9c%10c(cc%11cc%12c%13c%14c(cc%15c%16ccc-5c2c%16c2c5c%16c%17c(c(c46)c7c9c%17c4c%10c%11c%13c4c%16c%14c%152)C513)C%12)C8,2.19,-5.64,-3.58,-5.9,-3.9,97.0,,1:3,2%,,,,o-DCB,DIO
111166,10.1039/c4tc00340c,CCCCCCCCc1cc(-c2c(F)c(F)c(-c3cc(CCCCCCCC)c(-c4ccc(-c5ccc6c(c5)[Si](CCCCCCCC)(CCCCCCCC)c5ccccc5-6)s4)s3)c3nsnc23)sc1-c1cccs1,COC(=O)CCCC1(c2ccccc2)C23c4c5ccc6c7cc8c9c%10c(cc%11cc%12c%13c%14c(cc%15c%16ccc-5c2c%16c2c5c%16c%17c(c(c46)c7c9c%17c4c%10c%11c%13c4c%16c%14c%152)C513)C%12)C8,1.61,-5.23,-3.48,-5.9,-3.9,102.0,,1:3,2%,,,,o-DCB,
111167,10.1039/c4tc00340c,CCCCCCCCc1cc(-c2c(F)c(F)c(-c3cc(CCCCCCCC)c(-c4ccc(-c5ccc6c(c5)[Si](CCCCCCCC)(CCCCCCCC)c5ccccc5-6)s4)s3)c3nsnc23)sc1-c1cccs1,COC(=O)CCCC1(c2ccccc2)C23c4c5ccc6c7cc8c9c%10c(cc%11cc%12c%13c%14c(cc%15c%16ccc-5c2c%16c2c5c%16c%17c(c(c46)c7c9c%17c4c%10c%11c%13c4c%16c%14c%152)C513)C%12)C8,2.39,-5.23,-3.48,-5.9,-3.9,105.0,,1:3,2%,,,,o-DCB,CN
111168,10.1039/c4tc00340c,CCCCCCCCOc1ccc2c(c1)-c1cc(OCCCCCCCC)c(-c3ccc(-c4c(F)c(F)c(-c5cccs5)c5nsnc45)s3)cc1[Si]2(CCCCCCCC)CCCCCCCC,COC(=O)CCCC1(c2ccccc2)C23c4c5ccc6c7cc8c9c%10c(cc%11cc%12c%13c%14c(cc%15c%16ccc-5c2c%16c2c5c%16c%17c(c(c46)c7c9c%17c4c%10c%11c%13c4c%16c%14c%152)C513)C%12)C8,3.61,-5.37,-3.51,-5.9,-3.9,101.0,,1:1,,,,,o-DCB,
111169,10.1039/c4tc00340c,CCCCCCCCOc1ccc2c(c1)-c1cc(OCCCCCCCC)c(-c3ccc(-c4c(F)c(F)c(-c5cccs5)c5nsnc45)s3)cc1[Si]2(CCCCCCCC)CCCCCCCC,COC(=O)CCCC1(c2ccccc2)C23c4c5ccc6c7cc8c9c%10c(cc%11cc%12c%13c%14c(cc%15c%16ccc-5c2c%16c2c5c%16c%17c(c(c46)c7c9c%17c4c%10c%11c%13c4c%16c%14c%152)C513)C%12)C8,4.03,-5.37,-3.51,-5.9,-3.9,106.0,,1:1,2%,,,,o-DCB,CN
111170,10.1039/c4tc01558d,CCCCCCCCOc1ccc(OCCCCCCCC)c(-c2nc(-c3ccc(-c4noc(-c5cc(OCCCCCCCC)c(-c6cc7c(OCC(CC)CCCC)c8sccc8c(OCC(CC)CCCC)c7s6)cc5OCCCCCCCC)n4)c4nsnc34)no2)c1,COC(=O)CCCC1(c2ccccc2)C23c4c5c6c7c8c9c(c%10c%11c2c2c%12c4c4c%13c5c5c7c7c8c8c%14c9c%10c9c%10c%11c2c2c%11c%12c4c4c%12c%13c5c5c7c7c8c8c%14c9c9c%10c2c2c%11c4c4c%12c5c7c5c8c9c2c45)C613,0.72,-5.31,-2.9,-6.1,-3.7,80.0,80.0,1:1,,,,,,
111171,10.1039/c4tc01558d,CCCCCCCCOc1ccc(OCCCCCCCC)c(-c2nc(-c3ccc(-c4noc(-c5cc(OCCCCCCCC)c(-c6cc7c(OCC(CC)CCCC)c8sccc8c(OCC(CC)CCCC)c7s6)cc5OCCCCCCCC)n4)c4nsnc34)no2)c1,COC(=O)CCCC1(c2ccccc2)C23c4c5c6c7c8c9c(c%10c%11c2c2c%12c4c4c%13c5c5c7c7c8c8c%14c9c%10c9c%10c%11c2c2c%11c%12c4c4c%12c%13c5c5c7c7c8c8c%14c9c9c%10c2c2c%11c4c4c%12c5c7c5c8c9c2c45)C613,1.76,-5.31,-2.9,-6.1,-3.7,80.0,80.0,1:2,,,,,,
111172,10.1039/c4tc01558d,CCCCCCCCOc1ccc(OCCCCCCCC)c(-c2nc(-c3ccc(-c4noc(-c5cc(OCCCCCCCC)c(-c6cc7c(OCC(CC)CCCC)c8sccc8c(OCC(CC)CCCC)c7s6)cc5OCCCCCCCC)n4)c4nsnc34)no2)c1,COC(=O)CCCC1(c2ccccc2)C23c4c5c6c7c8c9c(c%10c%11c2c2c%12c4c4c%13c5c5c7c7c8c8c%14c9c%10c9c%10c%11c2c2c%11c%12c4c4c%12c%13c5c5c7c7c8c8c%14c9c9c%10c2c2c%11c4c4c%12c5c7c5c8c9c2c45)C613,1.15,-5.31,-2.9,-6.1,-3.7,80.0,80.0,1:3,,,,,,
111173,10.1039/c4tc01558d,CCCCCCCCOc1ccc(OCCCCCCCC)c(-c2nc(-c3ccc(-c4noc(-c5cc(OCCCCCCCC)c(-c6cc7c(OCC(CC)CCCC)c8sccc8c(OCC(CC)CCCC)c7s6)cc5OCCCCCCCC)n4)c4nsnc34)no2)c1,COC(=O)CCCC1(c2ccccc2)C23c4c5c6c7c8c9c(c%10c%11c2c2c%12c4c4c%13c5c5c7c7c8c8c%14c9c%10c9c%10c%11c2c2c%11c%12c4c4c%12c%13c5c5c7c7c8c8c%14c9c9c%10c2c2c%11c4c4c%12c5c7c5c8c9c2c45)C613,3.31,-5.31,-2.9,-6.1,-3.7,80.0,80.0,1:2,,,,,,IPA
111174,10.1039/c4tc01558d,CCCCCCCCOc1ccc(OCCCCCCCC)c(-c2nc(-c3ccc(-c4cc5c(OCC(CC)CCCC)c6sccc6c(OCC(CC)CCCC)c5s4)c4nsnc34)no2)c1,COC(=O)CCCC1(c2ccccc2)C23c4c5c6c7c8c9c(c%10c%11c2c2c%12c4c4c%13c5c5c7c7c8c8c%14c9c%10c9c%10c%11c2c2c%11c%12c4c4c%12c%13c5c5c7c7c8c8c%14c9c9c%10c2c2c%11c4c4c%12c5c7c5c8c9c2c45)C613,1.04,-5.27,-3.1,-6.1,-3.7,80.0,80.0,1:1,,,,,,
