Repository: JiYiqaq/PCE-KA-GNN

# Data directory

- `raw/Active_Database.csv` is the immutable source dataset bundled under CC BY 4.0. Do not overwrite it with processed data.
- `processed/` is created and populated by the training pipeline. Generated `.pt` and `.pth` caches are intentionally ignored by Git because they can exceed GitHub's normal single-file limit.

See `../DATA_LICENSE.md` for provenance, license and checksum information.

File: data/processed/device_records.csv (part 238 of 250)
record_id,doi,donor_smiles,acceptor_smiles,pce,homo_d,lumo_d,homo_a,lumo_a,active_layer_thickness,annealing_temp,d_a_ratio,additive_ratio,device_type,etl_canonical,htl_canonical,solvent_canonical,additive_canonical
111175,10.1039/c4tc01558d,CCCCCCCCOc1ccc(OCCCCCCCC)c(-c2nc(-c3ccc(-c4cc5c(OCC(CC)CCCC)c6sccc6c(OCC(CC)CCCC)c5s4)c4nsnc34)no2)c1,COC(=O)CCCC1(c2ccccc2)C23c4c5c6c7c8c9c(c%10c%11c2c2c%12c4c4c%13c5c5c7c7c8c8c%14c9c%10c9c%10c%11c2c2c%11c%12c4c4c%12c%13c5c5c7c7c8c8c%14c9c9c%10c2c2c%11c4c4c%12c5c7c5c8c9c2c45)C613,2.46,-5.27,-3.1,-6.1,-3.7,80.0,80.0,1:2,,,,,,
111176,10.1039/c4tc01558d,CCCCCCCCOc1ccc(OCCCCCCCC)c(-c2nc(-c3ccc(-c4cc5c(OCC(CC)CCCC)c6sccc6c(OCC(CC)CCCC)c5s4)c4nsnc34)no2)c1,COC(=O)CCCC1(c2ccccc2)C23c4c5c6c7c8c9c(c%10c%11c2c2c%12c4c4c%13c5c5c7c7c8c8c%14c9c%10c9c%10c%11c2c2c%11c%12c4c4c%12c%13c5c5c7c7c8c8c%14c9c9c%10c2c2c%11c4c4c%12c5c7c5c8c9c2c45)C613,1.62,-5.27,-3.1,-6.1,-3.7,80.0,80.0,1:3,,,,,,
111177,10.1039/c4tc01558d,CCCCCCCCOc1ccc(OCCCCCCCC)c(-c2nc(-c3ccc(-c4cc5c(OCC(CC)CCCC)c6sccc6c(OCC(CC)CCCC)c5s4)c4nsnc34)no2)c1,COC(=O)CCCC1(c2ccccc2)C23c4c5c6c7c8c9c(c%10c%11c2c2c%12c4c4c%13c5c5c7c7c8c8c%14c9c%10c9c%10c%11c2c2c%11c%12c4c4c%12c%13c5c5c7c7c8c8c%14c9c9c%10c2c2c%11c4c4c%12c5c7c5c8c9c2c45)C613,4.21,-5.27,-3.1,-6.1,-3.7,80.0,80.0,1:2,,,,,,IPA
111182,10.1039/c4tc02092h,CCCCCCc1csc(-c2ccc(-c3cc(CCCCCC)c(/C=C/c4csc(-c5cc6c(OCC(CC)CCCC)c7sc(-c8ccc(C9=C%10C(=O)N(CC(CC)CCCC)C(c%11ccc(-c%12cc%13c(OCC(CC)CCCC)c%14sccc%14c(OCC(CC)CCCC)c%13s%12)s%11)=C%10C(=O)N9CC(CC)CCCC)s8)cc7c(OCC(CC)CCCC)c6s5)c4)s3)c3nsnc23)c1,COC(=O)CCCC1(c2ccccc2)C23c4c5ccc6c7cc8c9c%10c(cc%11cc%12c%13c%14c(cc%15c%16ccc-5c2c%16c2c5c%16c%17c(c(c46)c7c9c%17c4c%10c%11c%13c4c%16c%14c%152)C513)C%12)C8,4.09,-5.31,-3.6,,,,,1:1,1 vol%,,,,,
111183,10.1039/c4tc02092h,CCCCCCc1csc(-c2ccc(-c3cc(CCCCCC)c(/C=C/c4csc(-c5cc6c(OCC(CC)CCCC)c7sc(-c8ccc(C9=C%10C(=O)N(CC(CC)CCCC)C(c%11ccc(-c%12cc%13c(OCC(CC)CCCC)c%14sccc%14c(OCC(CC)CCCC)c%13s%12)s%11)=C%10C(=O)N9CC(CC)CCCC)s8)cc7c(OCC(CC)CCCC)c6s5)c4)s3)c3nsnc23)c1,COC(=O)CCCC1(c2ccccc2)C23c4c5ccc6c7cc8c9c%10c(cc%11cc%12c%13c%14c(cc%15c%16ccc-5c2c%16c2c5c%16c%17c(c(c46)c7c9c%17c4c%10c%11c%13c4c%16c%14c%152)C513)C%12)C8,4.16,-5.31,-3.6,,,,,1:1,1 vol%,,,,,
111188,10.1039/c4tc02092h,CCCCCCc1csc(-c2ccc(-c3cc(CCCCCC)c(/C=C/c4csc(-c5cc6c(OCC(CC)CCCC)c7sc(-c8ccc(C9=C%10C(=O)N(CC(CC)CCCC)C(c%11ccc(-c%12cc%13c(OCC(CC)CCCC)c%14sccc%14c(OCC(CC)CCCC)c%13s%12)s%11)=C%10C(=O)N9CC(CC)CCCC)s8)cc7c(OCC(CC)CCCC)c6s5)c4)s3)c3nsnc23)c1,COC(=O)CCCC1(c2ccccc2)C23c4c5ccc6c7cc8c9c%10c(cc%11cc%12c%13c%14c(cc%15c%16ccc-5c2c%16c2c5c%16c%17c(c(c46)c7c9c%17c4c%10c%11c%13c4c%16c%14c%152)C513)C%12)C8,5.63,-5.31,-3.6,,,,,1:1,,,,,,
111194,10.1039/c5cc04375a,CCCCCCCCCCC(CCCCCCCC)Cn1c(=O)c2c3sc4c5sc(-c6cccs6)cc5n(CC(CCCCCCCC)CCCCCCCCCC)c(=O)c4c3sc2c2sccc21,COC(=O)CCCC1(c2ccccc2)C23c4c5ccc6c7cc8c9c%10c(cc%11cc%12c%13c%14c(cc%15c%16ccc-5c2c%16c2c5c%16c%17c(c(c46)c7c9c%17c4c%10c%11c%13c4c%16c%14c%152)C513)C%12)C8,6.02,-5.36,-2.56,-5.9,-3.9,,,,,inverted,,,,
111195,10.1039/c5cc04375a,CCCCCCCCCCC(CCCCCCCC)Cn1c(=O)c2c3sc4c5sc(-c6ccc[se]6)cc5n(CC(CCCCCCCC)CCCCCCCCCC)c(=O)c4c3sc2c2sccc21,COC(=O)CCCC1(c2ccccc2)C23c4c5ccc6c7cc8c9c%10c(cc%11cc%12c%13c%14c(cc%15c%16ccc-5c2c%16c2c5c%16c%17c(c(c46)c7c9c%17c4c%10c%11c%13c4c%16c%14c%152)C513)C%12)C8,6.22,-5.34,-2.7,-5.9,-3.9,,,,,inverted,,,,
111196,10.1039/c5cc04375a,CCCCCCCCC(CCCCCC)Cn1c(=O)c2c3sc4c5sc(-c6cccs6)cc5n(CC(CCCCCC)CCCCCCCC)c(=O)c4c3sc2c2sccc21,COC(=O)CCCC1(c2ccccc2)C23c4c5ccc6c7cc8c9c%10c(cc%11cc%12c%13c%14c(cc%15c%16ccc-5c2c%16c2c5c%16c%17c(c(c46)c7c9c%17c4c%10c%11c%13c4c%16c%14c%152)C513)C%12)C8,6.9,-5.3,-2.63,-5.9,-3.9,,,,,inverted,,,,
111197,10.1039/c5cc04375a,CCCCCCCCC(CCCCCC)Cn1c(=O)c2c3sc4c5sc(-c6ccc[se]6)cc5n(CC(CCCCCC)CCCCCCCC)c(=O)c4c3sc2c2sccc21,COC(=O)CCCC1(c2ccccc2)C23c4c5ccc6c7cc8c9c%10c(cc%11cc%12c%13c%14c(cc%15c%16ccc-5c2c%16c2c5c%16c%17c(c(c46)c7c9c%17c4c%10c%11c%13c4c%16c%14c%152)C513)C%12)C8,8.18,-5.31,-2.74,-5.9,-3.9,,,,,inverted,,,,
111198,10.1039/c5cp00017c,CCCCCCCCc1cc(-c2c(-c3cccs3)sc3c(-c4cc(CCCCCCCC)c(CCCCCCCC)s4)c(-c4ccc(-c5cccc6nsnc56)s4)sc23)sc1CCCCCCCC,COC(=O)CCCC1(c2ccccc2)C23c4c5ccc6c7cc8c9c%10c(cc%11cc%12c%13c%14c(cc%15c%16ccc-5c2c%16c2c5c%16c%17c(c(c46)c7c9c%17c4c%10c%11c%13c4c%16c%14c%152)C513)C%12)C8,4.55,-5.34,-3.53,-5.9,-3.9,,,1:2,3 v%,,,,,
111200,10.1039/c5cp00017c,CCCCCCc1csc(-c2ccc(-c3cc(CCCCCC)c(/C=C/c4csc(-c5cc6c(OCC(CC)CCCC)c7sc(-c8ccc(C9=C%10C(=O)N(CC(CC)CCCC)C(c%11ccc(-c%12cc%13c(OCC(CC)CCCC)c%14sccc%14c(OCC(CC)CCCC)c%13s%12)s%11)=C%10C(=O)N9CC(CC)CCCC)s8)cc7c(OCC(CC)CCCC)c6s5)c4)s3)c3nsnc23)c1,COC(=O)CCCC1(c2ccccc2)C23c4c5ccc6c7cc8c9c%10c(cc%11cc%12c%13c%14c(cc%15c%16ccc-5c2c%16c2c5c%16c%17c(c(c46)c7c9c%17c4c%10c%11c%13c4c%16c%14c%152)C513)C%12)C8,5.16,-5.31,-3.6,-5.9,-3.9,,,1:2,3 v%,,,,,
111201,10.1039/c5cp00963d,CCCCCCCCC(CCCCCC)CN1C(=O)C2=C(c3ccc(-c4cccs4)s3)N(CC(CCCCCC)CCCCCCCC)C(=O)C2=C1c1cccs1,COC(=O)CCCC1(c2ccccc2)C23c4c5ccc6c7cc8c9c%10c(cc%11cc%12c%13c%14c(cc%15c%16ccc-5c2c%16c2c5c%16c%17c(c(c46)c7c9c%17c4c%10c%11c%13c4c%16c%14c%152)C513)C%12)C8,5.54,-5.17,-3.67,-5.9,-3.9,137.0,,,,,,,,
111202,10.1039/c5cp00963d,CCCCCCCCC(CCCCCC)CN1C(=O)C2=C(c3ccc(-c4cccs4)s3)N(CC(CCCCCC)CCCCCCCC)C(=O)C2=C1c1cccs1,COC(=O)CCCC1(c2ccccc2)C23c4c5ccc6c7cc8c9c%10c(cc%11cc%12c%13c%14c(cc%15c%16ccc-5c2c%16c2c5c%16c%17c(c(c46)c7c9c%17c4c%10c%11c%13c4c%16c%14c%152)C513)C%12)C8,5.85,-5.17,-3.67,-5.9,-3.9,123.0,,,5 vol%,,,,,DIO
111203,10.1039/c5cp00963d,CCCCCCCCC(CCCCCC)CN1C(=O)C2=C(c3ccc(-c4cccs4)s3)N(CC(CCCCCC)CCCCCCCC)C(=O)C2=C1c1cccs1,COC(=O)CCCC1(c2ccccc2)C23c4c5ccc6c7cc8c9c%10c(cc%11cc%12c%13c%14c(cc%15c%16ccc-5c2c%16c2c5c%16c%17c(c(c46)c7c9c%17c4c%10c%11c%13c4c%16c%14c%152)C513)C%12)C8,6.22,-5.17,-3.67,-5.9,-3.9,140.0,,,,,,,,
111204,10.1039/c5cp07705b,CCCCCCCCc1cc(-c2c(-c3cccs3)sc3c(-c4cc(CCCCCCCC)c(CCCCCCCC)s4)c(-c4ccc(-c5cccc6nsnc56)s4)sc23)sc1CCCCCCCC,COC(=O)CCCC1(c2ccccc2)C23c4c5ccc6c7cc8c9c%10c(cc%11cc%12c%13c%14c(cc%15c%16ccc-5c2c%16c2c5c%16c%17c(c(c46)c7c9c%17c4c%10c%11c%13c4c%16c%14c%152)C513)C%12)C8,4.32,-5.34,-3.53,-5.9,-3.9,90.0,,1:2,,conventional,,,,
111206,10.1039/c5cp07705b,CCCCCCCCc1cc(-c2c(-c3cccs3)sc3c(-c4cc(CCCCCCCC)c(CCCCCCCC)s4)c(-c4ccc(-c5cccc6nsnc56)s4)sc23)sc1CCCCCCCC,COC(=O)CCCC1(c2ccccc2)C23c4c5ccc6c7cc8c9c%10c(cc%11cc%12c%13c%14c(cc%15c%16ccc-5c2c%16c2c5c%16c%17c(c(c46)c7c9c%17c4c%10c%11c%13c4c%16c%14c%152)C513)C%12)C8,7.27,-5.34,-3.53,-5.9,-3.9,90.0,,1:2,,conventional,,,,
111228,10.1039/c5cp07942j,CCCCCCCCCc1coc2c1ccc1c2ccc2c(CCCCCCCCC)c(-c3ccc(-c4c(OCCCCCCCC)c(OCCCCCCCC)c(-c5cccs5)c5nsnc45)s3)oc21,COC(=O)CCCC1(c2ccccc2)C23c4c5c6c7c8c9c(c%10c%11c2c2c%12c4c4c%13c5c5c7c7c8c8c%14c9c%10c9c%10c%11c2c2c%11c%12c4c4c%12c%13c5c5c7c7c8c8c%14c9c9c%10c2c2c%11c4c4c%12c5c7c5c8c9c2c45)C613,2.14,-5.27,-3.5,-6.1,-3.7,100.0,,1:2,,,,,o-DCB,
111229,10.1039/c5cp07942j,CCCCCCCCCc1coc2c1ccc1c2ccc2c(CCCCCCCCC)c(-c3ccc(-c4c(OCCCCCCCC)c(OCCCCCCCC)c(-c5cccs5)c5nsnc45)s3)oc21,COC(=O)CCCC1(c2ccccc2)C23c4c5c6c7c8c9c(c%10c%11c2c2c%12c4c4c%13c5c5c7c7c8c8c%14c9c%10c9c%10c%11c2c2c%11c%12c4c4c%12c%13c5c5c7c7c8c8c%14c9c9c%10c2c2c%11c4c4c%12c5c7c5c8c9c2c45)C613,2.78,-5.27,-3.5,-6.1,-3.7,100.0,,1:2,3%,,,,chlorobenzene,
111230,10.1039/c5cp07942j,CCCCCCCCCc1coc2c1ccc1c2ccc2c(CCCCCCCCC)c(-c3ccc(-c4c(OCCCCCCCC)c(OCCCCCCCC)c(-c5cccs5)c5nsnc45)s3)oc21,COC(=O)CCCC1(c2ccccc2)C23c4c5c6c7c8c9c(c%10c%11c2c2c%12c4c4c%13c5c5c7c7c8c8c%14c9c%10c9c%10c%11c2c2c%11c%12c4c4c%12c%13c5c5c7c7c8c8c%14c9c9c%10c2c2c%11c4c4c%12c5c7c5c8c9c2c45)C613,2.74,-5.27,-3.5,-6.1,-3.7,100.0,,1:2,,,,,chloroform,
111231,10.1039/c5cp07942j,CCCCCCCCCc1coc2c1ccc1c2ccc2c(CCCCCCCCC)c(-c3ccc(-c4c(OCCCCCCCC)c(OCCCCCCCC)c(-c5cccs5)c5nsnc45)s3)oc21,COC(=O)CCCC1(c2ccccc2)C23c4c5c6c7c8c9c(c%10c%11c2c2c%12c4c4c%13c5c5c7c7c8c8c%14c9c%10c9c%10c%11c2c2c%11c%12c4c4c%12c%13c5c5c7c7c8c8c%14c9c9c%10c2c2c%11c4c4c%12c5c7c5c8c9c2c45)C613,2.78,-5.27,-3.5,-6.1,-3.7,100.0,,1:2,3%,,,,chloroform,DIO
111232,10.1039/c5cp07942j,CCCCCCCCCc1coc2c1ccc1c2ccc2c(CCCCCCCCC)c(-c3ccc(-c4c(OCCCCCCCC)c(OCCCCCCCC)c(-c5cccs5)c5nsnc45)s3)oc21,COC(=O)CCCC1(c2ccccc2)C23c4c5ccc6c7cc8c9c%10c(cc%11cc%12c%13c%14c(cc%15c%16ccc-5c2c%16c2c5c%16c%17c(c(c46)c7c9c%17c4c%10c%11c%13c4c%16c%14c%152)C513)C%12)C8,3.57,-5.27,-3.5,-5.9,-3.9,100.0,,1:2,3 vol%,,,,chloroform,DIO
111233,10.1039/c5cp07942j,CCCCCCCCCc1coc2c1ccc1c2ccc2c(CCCCCCCCC)c(-c3ccc(-c4c(OCCCCCCCC)c(OCCCCCCCC)c(-c5cccs5)c5nsnc45)s3)oc21,COC(=O)CCCC1(c2ccccc2)C23c4c5ccc6c7cc8c9c%10c(cc%11cc%12c%13c%14c(cc%15c%16ccc-5c2c%16c2c5c%16c%17c(c(c46)c7c9c%17c4c%10c%11c%13c4c%16c%14c%152)C513)C%12)C8,3.61,-5.27,-3.5,-5.9,-3.9,100.0,,1:2,3 vol%,,,,chloroform,DIO
111234,10.1039/c5ee00855g,CCCCCCCCCCCCC(CCCCCCCCCC)Cc1csc(-c2ccc(-c3cc(CC(CCCCCCCCCC)CCCCCCCCCCCC)c(-c4cc(F)c(-c5sccc5F)s4)s3)c3nsnc23)c1,COC(=O)CCCC1(c2ccccc2)C23c4c5ccc6c7cc8c9c%10c(cc%11cc%12c%13c%14c(cc%15c%16ccc-5c2c%16c2c5c%16c%17c(c(c46)c7c9c%17c4c%10c%11c%13c4c%16c%14c%152)C513)C%12)C8,7.11,-5.33,-3.76,-5.9,-3.9,115.0,,1:1.5 w/w,,inverted,ZnO/PEIE,MoO3,o-DCB,CN
111235,10.1039/c5ee00855g,CCCCCCCCCCCCC(CCCCCCCCCC)Cc1csc(-c2c(F)cc(-c3cc(CC(CCCCCCCCCC)CCCCCCCCCCCC)c(-c4cc(F)c(-c5sccc5F)s4)s3)c3nsnc23)c1,COC(=O)CCCC1(c2ccccc2)C23c4c5ccc6c7cc8c9c%10c(cc%11cc%12c%13c%14c(cc%15c%16ccc-5c2c%16c2c5c%16c%17c(c(c46)c7c9c%17c4c%10c%11c%13c4c%16c%14c%152)C513)C%12)C8,9.14,-5.37,-3.8,-5.9,-3.9,130.0,,1:1.5 w/w,,inverted,ZnO/PEIE,MoO3,o-DCB,CN
111236,10.1039/c5ee00855g,CCCCCCCCCCCCC(CCCCCCCCCC)Cc1csc(-c2c(F)c(F)c(-c3cc(CC(CCCCCCCCCC)CCCCCCCCCCCC)c(-c4cc(F)c(-c5sccc5F)s4)s3)c3nsnc23)c1,COC(=O)CCCC1(c2ccccc2)C23c4c5ccc6c7cc8c9c%10c(cc%11cc%12c%13c%14c(cc%15c%16ccc-5c2c%16c2c5c%16c%17c(c(c46)c7c9c%17c4c%10c%11c%13c4c%16c%14c%152)C513)C%12)C8,6.43,-5.46,-3.87,-5.9,-3.9,120.0,,1:1.5 w/w,,inverted,ZnO/PEIE,MoO3,o-DCB,CN
111237,10.1039/c5ee01917f,CCCCC(CC)COC(=O)c1sc2csc(-c3cc4c(-c5ccc(CC(CC)CCCC)s5)c5sccc5c(-c5ccc(CC(CC)CCCC)s5)c4s3)c2c1F,COC(=O)CCCC1(c2ccccc2)C23c4c5ccc6c7cc8c9c%10c(cc%11cc%12c%13c%14c(cc%15c%16ccc-5c2c%16c2c5c%16c%17c(c(c46)c7c9c%17c4c%10c%11c%13c4c%16c%14c%152)C513)C%12)C8,7.6,-5.29,-3.72,-5.9,-3.9,125.0,60.0,1:1.5,4%,inverted,,,chlorobenzene,DIO
111238,10.1039/c5ee01917f,CCCCC(CC)COC(=O)c1sc2csc(-c3cc4c(-c5ccc(CC(CC)CCCC)s5)c5sccc5c(-c5ccc(CC(CC)CCCC)s5)c4s3)c2c1F,COC(=O)CCCC1(c2ccccc2)C23c4c5ccc6c7cc8c9c%10c(cc%11cc%12c%13c%14c(cc%15c%16ccc-5c2c%16c2c5c%16c%17c(c(c46)c7c9c%17c4c%10c%11c%13c4c%16c%14c%152)C513)C%12)C8,2.4,-5.29,-3.72,-5.9,-3.9,120.0,60.0,1:1.5,,inverted,,,o-xylene,
111239,10.1039/c5ee01917f,CCCCC(CC)COC(=O)c1sc2csc(-c3cc4c(-c5ccc(CC(CC)CCCC)s5)c5sccc5c(-c5ccc(CC(CC)CCCC)s5)c4s3)c2c1F,COC(=O)CCCC1(c2ccccc2)C23c4c5ccc6c7cc8c9c%10c(cc%11cc%12c%13c%14c(cc%15c%16ccc-5c2c%16c2c5c%16c%17c(c(c46)c7c9c%17c4c%10c%11c%13c4c%16c%14c%152)C513)C%12)C8,8.5,-5.29,-3.72,-5.9,-3.9,100.0,60.0,1:1.5,2%,inverted,,,o-xylene,AA
111240,10.1039/c5ee01917f,CC(C)CCCC(C)CCC1(CCC(C)CCCC(C)C)Oc2cc(-c3c(F)c(F)cc4nsnc34)sc2-c2sccc21,COC(=O)CCCC1(c2ccccc2)C23c4c5ccc6c7cc8c9c%10c(cc%11cc%12c%13c%14c(cc%15c%16ccc-5c2c%16c2c5c%16c%17c(c(c46)c7c9c%17c4c%10c%11c%13c4c%16c%14c%152)C513)C%12)C8,4.2,-5.26,-3.61,-5.9,-3.9,95.0,,1:2,,inverted,,,o-DCB,
111241,10.1039/c5ee01917f,CC(C)CCCC(C)CCC1(CCC(C)CCCC(C)C)Oc2cc(-c3c(F)c(F)cc4nsnc34)sc2-c2sccc21,COC(=O)CCCC1(c2ccccc2)C23c4c5ccc6c7cc8c9c%10c(cc%11cc%12c%13c%14c(cc%15c%16ccc-5c2c%16c2c5c%16c%17c(c(c46)c7c9c%17c4c%10c%11c%13c4c%16c%14c%152)C513)C%12)C8,0.9,-5.26,-3.61,-5.9,-3.9,90.0,,1:1.5,,inverted,,,o-xylene,
111242,10.1039/c5ee01917f,CC(C)CCCC(C)CCC1(CCC(C)CCCC(C)C)Oc2cc(-c3c(F)c(F)cc4nsnc34)sc2-c2sccc21,COC(=O)CCCC1(c2ccccc2)C23c4c5ccc6c7cc8c9c%10c(cc%11cc%12c%13c%14c(cc%15c%16ccc-5c2c%16c2c5c%16c%17c(c(c46)c7c9c%17c4c%10c%11c%13c4c%16c%14c%152)C513)C%12)C8,5.0,-5.26,-3.61,-5.9,-3.9,105.0,,1:1.5,1.5%,inverted,,,o-xylene,AA
111243,10.1039/c5ee01917f,CCCCCCCCCCC(CCCCCCCC)Cc1csc(-c2c(F)c(F)c(-c3cc(CC(CCCCCCCC)CCCCCCCCCC)c(-c4ccc(-c5cccs5)s4)s3)c3nsnc23)c1,COC(=O)CCCC1(c2ccccc2)C23c4c5ccc6c7cc8c9c%10c(cc%11cc%12c%13c%14c(cc%15c%16ccc-5c2c%16c2c5c%16c%17c(c(c46)c7c9c%17c4c%10c%11c%13c4c%16c%14c%152)C513)C%12)C8,8.1,-5.32,-3.7,-5.9,-3.9,440.0,80.0,1:1.2,3%,inverted,,,chlorobenzene:o-DCB (1:1),DIO
111244,10.1039/c5ee01917f,CCCCCCCCCCC(CCCCCCCC)Cc1csc(-c2c(F)c(F)c(-c3cc(CC(CCCCCCCC)CCCCCCCCCC)c(-c4ccc(-c5cccs5)s4)s3)c3nsnc23)c1,COC(=O)CCCC1(c2ccccc2)C23c4c5ccc6c7cc8c9c%10c(cc%11cc%12c%13c%14c(cc%15c%16ccc-5c2c%16c2c5c%16c%17c(c(c46)c7c9c%17c4c%10c%11c%13c4c%16c%14c%152)C513)C%12)C8,1.7,-5.32,-3.7,-5.9,-3.9,450.0,80.0,1:1.2,,,,,o-xylene,
111245,10.1039/c5ee01917f,CCCCCCCCCCC(CCCCCCCC)Cc1csc(-c2c(F)c(F)c(-c3cc(CC(CCCCCCCC)CCCCCCCCCC)c(-c4ccc(-c5cccs5)s4)s3)c3nsnc23)c1,COC(=O)CCCC1(c2ccccc2)C23c4c5ccc6c7cc8c9c%10c(cc%11cc%12c%13c%14c(cc%15c%16ccc-5c2c%16c2c5c%16c%17c(c(c46)c7c9c%17c4c%10c%11c%13c4c%16c%14c%152)C513)C%12)C8,9.5,-5.32,-3.7,-5.9,-3.9,300.0,80.0,1:1.2,1%,inverted,,,o-xylene,AA
111246,10.1039/c5ee03481g,CCCCCCc1ccsc1,CCCCC(CC)CN1C(=O)C2=C(c3ccc(-c4ccc5c(c4)C4(c6cc(-c7ccc(C8=C9C(=O)N(CC(CC)CCCC)C(c%10ccc(-c%11ccccc%11)s%10)=C9C(=O)N8CC(CC)CCCC)s7)ccc6-5)c5cc(-c6ccc(C7=C8C(=O)N(CC(CC)CCCC)C(c9ccc(-c%10ccccc%10)s9)=C8C(=O)N7CC(CC)CCCC)s6)ccc5-c5ccc(-c6ccc(C7=C8C(=O)N(CC(CC)CCCC)C(c9ccc(-c%10ccccc%10)s9)=C8C(=O)N7CC(CC)CCCC)s6)cc54)s3)N(CC(CC)CCCC)C(=O)C2=C1c1ccc(-c2ccccc2)s1,0.63,-5.01,-3.12,-5.26,-3.51,,,2:1,,,,,,
111247,10.1039/c5ee03481g,CCCCCCc1ccsc1,CCCCC(CC)CN1C(=O)C2=C(c3ccc(-c4ccc5c(c4)C4(c6cc(-c7ccc(C8=C9C(=O)N(CC(CC)CCCC)C(c%10ccc(-c%11ccccc%11)s%10)=C9C(=O)N8CC(CC)CCCC)s7)ccc6-5)c5cc(-c6ccc(C7=C8C(=O)N(CC(CC)CCCC)C(c9ccc(-c%10ccccc%10)s9)=C8C(=O)N7CC(CC)CCCC)s6)ccc5-c5ccc(-c6ccc(C7=C8C(=O)N(CC(CC)CCCC)C(c9ccc(-c%10ccccc%10)s9)=C8C(=O)N7CC(CC)CCCC)s6)cc54)s3)N(CC(CC)CCCC)C(=O)C2=C1c1ccc(-c2ccccc2)s1,3.7,-5.01,-3.12,-5.26,-3.51,,120.0,1:1,,,,,,
111248,10.1039/c5ee03481g,CCCCCCc1ccsc1,CCCCC(CC)CN1C(=O)C2=C(c3ccc(-c4ccc5c(c4)C4(c6cc(-c7ccc(C8=C9C(=O)N(CC(CC)CCCC)C(c%10ccc(-c%11ccccc%11)s%10)=C9C(=O)N8CC(CC)CCCC)s7)ccc6-5)c5cc(-c6ccc(C7=C8C(=O)N(CC(CC)CCCC)C(c9ccc(-c%10ccccc%10)s9)=C8C(=O)N7CC(CC)CCCC)s6)ccc5-c5ccc(-c6ccc(C7=C8C(=O)N(CC(CC)CCCC)C(c9ccc(-c%10ccccc%10)s9)=C8C(=O)N7CC(CC)CCCC)s6)cc54)s3)N(CC(CC)CCCC)C(=O)C2=C1c1ccc(-c2ccccc2)s1,5.16,-5.01,-3.12,-5.26,-3.51,,120.0,2:1,,,,,,
111249,10.1039/c5ee03481g,CCCCCCc1ccsc1,CCCCC(CC)CN1C(=O)C2=C(c3ccc(-c4ccc5c(c4)C4(c6cc(-c7ccc(C8=C9C(=O)N(CC(CC)CCCC)C(c%10ccc(-c%11ccccc%11)s%10)=C9C(=O)N8CC(CC)CCCC)s7)ccc6-5)c5cc(-c6ccc(C7=C8C(=O)N(CC(CC)CCCC)C(c9ccc(-c%10ccccc%10)s9)=C8C(=O)N7CC(CC)CCCC)s6)ccc5-c5ccc(-c6ccc(C7=C8C(=O)N(CC(CC)CCCC)C(c9ccc(-c%10ccccc%10)s9)=C8C(=O)N7CC(CC)CCCC)s6)cc54)s3)N(CC(CC)CCCC)C(=O)C2=C1c1ccc(-c2ccccc2)s1,3.68,-5.01,-3.12,-5.26,-3.51,,120.0,3:1,,,,,,
111250,10.1039/c5ee03481g,CCCCCCc1ccsc1,COC(=O)CCCC1(c2ccccc2)C23c4c5c6c7c8c9c(c%10c%11c2c2c%12c4c4c%13c5c5c7c7c8c8c%14c9c%10c9c%10c%11c2c2c%11c%12c4c4c%12c%13c5c5c7c7c8c8c%14c9c9c%10c2c2c%11c4c4c%12c5c7c5c8c9c2c45)C613,3.18,-5.01,-3.12,-6.1,-3.7,,170.0,1:0.8,,,,,,
111251,10.1039/c5ee03684d,CCCCC(CC)CSc1ccc(-c2c3cc(-c4scc5c(F)c(C(=O)C(CC)CCCC)sc45)sc3c(-c3ccc(SCC(CC)CCCC)s3)c3ccsc23)s1,CCCCC(=O)OCC1(c2ccccc2)C2=CC=Cc3cccc4cccc5ccc6ccccc7cccc1c7c6c5c-4c3C2,9.58,-5.44,-3.31,-6.1,-3.9,,,1:1.5,,inverted,PFN,MoO3,,
111252,10.1039/c5ee03684d,CCCCC(CC)CSc1ccc(-c2c3cc(-c4scc5cc(C(=O)C(CC)CCCC)sc45)sc3c(-c3ccc(SCC(CC)CCCC)s3)c3ccsc23)s1,CCCCC(=O)OCC1(c2ccccc2)C2=CC=Cc3cccc4cccc5ccc6ccccc7cccc1c7c6c5c-4c3C2,9.04,-5.41,-3.27,-6.1,-3.9,,,1:1.5,,inverted,PFN,MoO3,,
111253,10.1039/c5ee03684d,CCCCC(CC)COc1ccc(-c2c3cc(-c4scc5c(F)c(C(=O)C(CC)CCCC)sc45)sc3c(-c3ccc(OCC(CC)CCCC)s3)c3ccsc23)s1,CCCCC(=O)OCC1(c2ccccc2)C2=CC=Cc3cccc4cccc5ccc6ccccc7cccc1c7c6c5c-4c3C2,8.68,-5.31,-3.33,-6.1,-3.9,,,1:1.5,,inverted,PFN,MoO3,,
111254,10.1039/c5nj00606f,CCCCCCCCCCCCn1c(-c2cccs2)ccc1-c1ccc(-c2ccc(C3=C4C(=O)N(CC(CC)CCCC)C(c5cccs5)=C4C(=O)N3CC(CC)CCCC)s2)s1,CCCCC(=O)OCC1(c2ccccc2)C2=CC=Cc3cccc4cccc5ccc6ccccc7cccc1c7c6c5c-4c3C2,2.63,-4.96,-3.65,-6.1,-3.9,80.0,,1:2,,conventional,,,,
111255,10.1039/c5nj00606f,CCCCCCCCCCCCn1c(-c2cccs2)ccc1-c1ccc(-c2ccc(C3=C4C(=O)N(CC(CC)CCCC)C(c5cccs5)=C4C(=O)N3CC(CC)CCCC)s2)s1,CCCCC(=O)OCC1(c2ccccc2)C2=CC=Cc3cccc4cccc5ccc6ccccc7cccc1c7c6c5c-4c3C2,1.68,-4.96,-3.65,-6.1,-3.9,80.0,,1:2,2 vol% DIO,conventional,,,,DIO
111256,10.1039/c5nj00606f,CCCCCCCCOC(=O)c1c(C(=O)OCCCCCCCC)c(-c2ccc(-c3ccc(C4=C5C(=O)N(CCCCCCCC)C(c6cccs6)=C5C(=O)N4CCCCCCCC)s3)s2)n(CCCCCCCC)c1-c1cccs1,CCCCC(=O)OCC1(c2ccccc2)C2=CC=Cc3cccc4cccc5ccc6ccccc7cccc1c7c6c5c-4c3C2,0.9,-5.24,-3.82,-6.1,-3.9,80.0,,1:2,,conventional,,,,
111257,10.1039/c5nj00606f,CCCCCCCCOC(=O)c1c(C(=O)OCCCCCCCC)c(-c2ccc(-c3ccc(C4=C5C(=O)N(CCCCCCCC)C(c6cccs6)=C5C(=O)N4CCCCCCCC)s3)s2)n(CCCCCCCC)c1-c1cccs1,CCCCC(=O)OCC1(c2ccccc2)C2=CC=Cc3cccc4cccc5ccc6ccccc7cccc1c7c6c5c-4c3C2,0.17,-5.24,-3.82,-6.1,-3.9,80.0,,1:2,2 vol%,conventional,,,,DIO
111258,10.1039/c5nj00606f,CCCCCCCCN1C(=O)C2=C(c3ccc(-c4ccc(-c5c(C(=O)N(CCCC)CCCC)c(C(=O)N(CCCC)CCCC)c(-c6cccs6)n5CCCCCCCC)s4)s3)N(CCCCCCCC)C(=O)C2=C1c1cccs1,CCCCC(=O)OCC1(c2ccccc2)C2=CC=Cc3cccc4cccc5ccc6ccccc7cccc1c7c6c5c-4c3C2,0.7,-5.17,-3.8,-6.1,-3.9,80.0,,1:3,,conventional,,,,
111259,10.1039/c5nj00606f,CCCCCCCCN1C(=O)C2=C(c3ccc(-c4ccc(-c5c(C(=O)N(CCCC)CCCC)c(C(=O)N(CCCC)CCCC)c(-c6cccs6)n5CCCCCCCC)s4)s3)N(CCCCCCCC)C(=O)C2=C1c1cccs1,CCCCC(=O)OCC1(c2ccccc2)C2=CC=Cc3cccc4cccc5ccc6ccccc7cccc1c7c6c5c-4c3C2,0.21,-5.17,-3.8,-6.1,-3.9,80.0,,1:3,2 vol%,conventional,,,,DIO
111260,10.1039/c5nj00606f,CCCCCCCCN1C(=O)C2=C(c3ccc(-c4ccc(C5=C6C(=O)N(CC(CC)CCCC)C(c7cccs7)=C6C(=O)N5CC(CC)CCCC)s4)s3)N(CCCCCCCC)C(=O)C2=C1c1cccs1,CCCCC(=O)OCC1(c2ccccc2)C2=CC=Cc3cccc4cccc5ccc6ccccc7cccc1c7c6c5c-4c3C2,0.91,-5.35,-3.98,-6.1,-3.9,80.0,,1:3,,conventional,,,,
111261,10.1039/c5nj00606f,CCCCCCCCN1C(=O)C2=C(c3ccc(-c4ccc(C5=C6C(=O)N(CC(CC)CCCC)C(c7cccs7)=C6C(=O)N5CC(CC)CCCC)s4)s3)N(CCCCCCCC)C(=O)C2=C1c1cccs1,CCCCC(=O)OCC1(c2ccccc2)C2=CC=Cc3cccc4cccc5ccc6ccccc7cccc1c7c6c5c-4c3C2,0.32,-5.35,-3.98,-6.1,-3.9,80.0,,1:3,2 vol% DIO,conventional,,,,DIO
111262,10.1039/c5nj02124c,CCCCCCCCc1cc(-c2c(-c3cccs3)sc3c(-c4cc(CCCCCCCC)c(CCCCCCCC)s4)c(-c4ccc(-c5cccc6nsnc56)s4)sc23)sc1CCCCCCCC,COC(=O)CCCC1(c2ccccc2)C23c4c5c6c7c8c9c(c%10c%11c2c2c%12c4c4c%13c5c5c7c7c8c8c%14c9c%10c9c%10c%11c2c2c%11c%12c4c4c%12c%13c5c5c7c7c8c8c%14c9c9c%10c2c2c%11c4c4c%12c5c7c5c8c9c2c45)C613,0.86,-5.34,-3.53,-6.1,-3.7,,,1:3,,conventional,PFN,PEDOT:PSS,,
111264,10.1039/c5nj02124c,CCCCCCc1csc(-c2ccc(-c3cc(CCCCCC)c(/C=C/c4csc(-c5cc6c(OCC(CC)CCCC)c7sc(-c8ccc(C9=C%10C(=O)N(CC(CC)CCCC)C(c%11ccc(-c%12cc%13c(OCC(CC)CCCC)c%14sccc%14c(OCC(CC)CCCC)c%13s%12)s%11)=C%10C(=O)N9CC(CC)CCCC)s8)cc7c(OCC(CC)CCCC)c6s5)c4)s3)c3nsnc23)c1,COC(=O)CCCC1(c2ccccc2)C23c4c5c6c7c8c9c(c%10c%11c2c2c%12c4c4c%13c5c5c7c7c8c8c%14c9c%10c9c%10c%11c2c2c%11c%12c4c4c%12c%13c5c5c7c7c8c8c%14c9c9c%10c2c2c%11c4c4c%12c5c7c5c8c9c2c45)C613,1.28,-5.31,-3.6,-6.1,-3.7,,,1:2,,conventional,PFN,PEDOT:PSS,,
111266,10.1039/c5nj03174e,CCCCCCCCc1cc(-c2c(-c3cccs3)sc3c(-c4cc(CCCCCCCC)c(CCCCCCCC)s4)c(-c4ccc(-c5cccc6nsnc56)s4)sc23)sc1CCCCCCCC,COC(=O)CCCC1(c2ccccc2)C23c4c5ccc6c7cc8c9c%10c(cc%11cc%12c%13c%14c(cc%15c%16ccc-5c2c%16c2c5c%16c%17c(c(c46)c7c9c%17c4c%10c%11c%13c4c%16c%14c%152)C513)C%12)C8,0.33,-5.34,-3.53,-5.9,-3.9,90.0,,1:2,3 v/v%,inverted,,,,
111268,10.1039/c5nj03174e,CCCCCCc1csc(-c2ccc(-c3cc(CCCCCC)c(/C=C/c4csc(-c5cc6c(OCC(CC)CCCC)c7sc(-c8ccc(C9=C%10C(=O)N(CC(CC)CCCC)C(c%11ccc(-c%12cc%13c(OCC(CC)CCCC)c%14sccc%14c(OCC(CC)CCCC)c%13s%12)s%11)=C%10C(=O)N9CC(CC)CCCC)s8)cc7c(OCC(CC)CCCC)c6s5)c4)s3)c3nsnc23)c1,COC(=O)CCCC1(c2ccccc2)C23c4c5ccc6c7cc8c9c%10c(cc%11cc%12c%13c%14c(cc%15c%16ccc-5c2c%16c2c5c%16c%17c(c(c46)c7c9c%17c4c%10c%11c%13c4c%16c%14c%152)C513)C%12)C8,1.01,-5.31,-3.6,-5.9,-3.9,90.0,,1:2,3 v/v%,inverted,,,,
111269,10.1039/c5nj03717d,CCCCCCCCOc1cc2nsnc2c(-c2ccc(-c3c4cc(CCCCCCCC)sc4c(-c4cccs4)c4cc(CCCCCCCC)sc34)s2)c1OCCCCCCCC,COC(=O)CCCC1(c2ccccc2)C23c4c5ccc6c7cc8c9c%10c(cc%11cc%12c%13c%14c(cc%15c%16ccc-5c2c%16c2c5c%16c%17c(c(c46)c7c9c%17c4c%10c%11c%13c4c%16c%14c%152)C513)C%12)C8,2.84,-5.51,-3.52,-5.9,-3.9,90.0,,1:4,,conventional,,,,
111270,10.1039/c5nj03717d,CCCCCCCCc1cc2c(-c3ccc(-c4scc5c4C(=O)N(CC(CC)CCCC)C5=O)s3)c3sc(CCCCCCCC)cc3c(-c3cccs3)c2s1,COC(=O)CCCC1(c2ccccc2)C23c4c5ccc6c7cc8c9c%10c(cc%11cc%12c%13c%14c(cc%15c%16ccc-5c2c%16c2c5c%16c%17c(c(c46)c7c9c%17c4c%10c%11c%13c4c%16c%14c%152)C513)C%12)C8,2.05,-5.64,-3.54,-5.9,-3.9,90.0,,1:4,,conventional,,,,
111281,10.1039/c5nr04393j,CCCCCCCCCCC(CCCCCCCC)CN1C(=O)C2=C(c3ccc(-c4ccc(/C=C/c5cccs5)s4)o3)N(CC(CCCCCCCC)CCCCCCCCCC)C(=O)C2=C1c1ccco1,COC(=O)CCCC1(c2ccccc2)C23c4c5ccc6c7cc8c9c%10c(cc%11cc%12c%13c%14c(cc%15c%16ccc-5c2c%16c2c5c%16c%17c(c(c46)c7c9c%17c4c%10c%11c%13c4c%16c%14c%152)C513)C%12)C8,0.79,-5.245,-3.815,-5.9,-3.9,100.0,,1:3,,conventional,,,chloroform,
111282,10.1039/c5nr04393j,CCCCCCCCCCC(CCCCCCCC)CN1C(=O)C2=C(c3ccc(-c4ccc(/C=C/c5cccs5)s4)o3)N(CC(CCCCCCCC)CCCCCCCCCC)C(=O)C2=C1c1ccco1,COC(=O)CCCC1(c2ccccc2)C23c4c5ccc6c7cc8c9c%10c(cc%11cc%12c%13c%14c(cc%15c%16ccc-5c2c%16c2c5c%16c%17c(c(c46)c7c9c%17c4c%10c%11c%13c4c%16c%14c%152)C513)C%12)C8,0.98,-5.245,-3.815,-5.9,-3.9,100.0,,1:3,,conventional,,,chloroform,
111283,10.1039/c5nr04393j,CCCCCCCCCCC(CCCCCCCC)CN1C(=O)C2=C(c3ccc(-c4ccc(/C=C/c5cccs5)s4)o3)N(CC(CCCCCCCC)CCCCCCCCCC)C(=O)C2=C1c1ccco1,COC(=O)CCCC1(c2ccccc2)C23c4c5ccc6c7cc8c9c%10c(cc%11cc%12c%13c%14c(cc%15c%16ccc-5c2c%16c2c5c%16c%17c(c(c46)c7c9c%17c4c%10c%11c%13c4c%16c%14c%152)C513)C%12)C8,3.73,-5.245,-3.815,-5.9,-3.9,100.0,,1:3,3 vol%,conventional,,,chloroform,DIO
111284,10.1039/c5nr04393j,CCCCCCCCCCC(CCCCCCCC)CN1C(=O)C2=C(c3ccc(-c4ccc(/C=C/c5cccs5)s4)o3)N(CC(CCCCCCCC)CCCCCCCCCC)C(=O)C2=C1c1ccco1,COC(=O)CCCC1(c2ccccc2)C23c4c5ccc6c7cc8c9c%10c(cc%11cc%12c%13c%14c(cc%15c%16ccc-5c2c%16c2c5c%16c%17c(c(c46)c7c9c%17c4c%10c%11c%13c4c%16c%14c%152)C513)C%12)C8,4.03,-5.245,-3.815,-5.9,-3.9,100.0,,1:3,3 vol%,conventional,,,chloroform,DIO
111285,10.1039/c5nr04393j,CCCCCCCCCCC(CCCCCCCC)CN1C(=O)C2=C(c3ccc(-c4ccc(/C=C/c5cccs5)s4)o3)N(CC(CCCCCCCC)CCCCCCCCCC)C(=O)C2=C1c1ccco1,COC(=O)CCCC1(c2ccccc2)C23c4c5ccc6c7cc8c9c%10c(cc%11cc%12c%13c%14c(cc%15c%16ccc-5c2c%16c2c5c%16c%17c(c(c46)c7c9c%17c4c%10c%11c%13c4c%16c%14c%152)C513)C%12)C8,4.26,-5.245,-3.815,-5.9,-3.9,100.0,,1:3,3 vol%,conventional,,,chloroform,CN
111286,10.1039/c5nr04393j,CCCCCCCCCCC(CCCCCCCC)CN1C(=O)C2=C(c3ccc(-c4ccc(/C=C/c5cccs5)s4)o3)N(CC(CCCCCCCC)CCCCCCCCCC)C(=O)C2=C1c1ccco1,COC(=O)CCCC1(c2ccccc2)C23c4c5ccc6c7cc8c9c%10c(cc%11cc%12c%13c%14c(cc%15c%16ccc-5c2c%16c2c5c%16c%17c(c(c46)c7c9c%17c4c%10c%11c%13c4c%16c%14c%152)C513)C%12)C8,4.69,-5.245,-3.815,-5.9,-3.9,100.0,,1:3,3 vol%,conventional,,,chloroform,CN
111287,10.1039/c5py00071h,CCCCCCCCSc1ccc(-c2c3cc(-c4scc5sc(C(=O)OCC(CC)CCCC)c(F)c45)sc3c(-c3ccc(SCCCCCCCC)s3)c3ccsc23)s1,COC(=O)CCCC1(c2ccccc2)C23c4c5ccc6c7cc8c9c%10c(cc%11cc%12c%13c%14c(cc%15c%16ccc-5c2c%16c2c5c%16c%17c(c(c46)c7c9c%17c4c%10c%11c%13c4c%16c%14c%152)C513)C%12)C8,9.52,-5.33,-3.52,-5.9,-3.9,90.0,,1:1.5,3 vol%,conventional,,PEDOT:PSS,,
111288,10.1039/c5py00071h,CCCCC(CC)CSc1ccc(-c2c3cc(-c4scc5c(F)c(C(=O)OCCCCCC(C)C)sc45)sc3c(-c3ccc(SCC(CC)CCCC)s3)c3ccsc23)s1,COC(=O)CCCC1(c2ccccc2)C23c4c5ccc6c7cc8c9c%10c(cc%11cc%12c%13c%14c(cc%15c%16ccc-5c2c%16c2c5c%16c%17c(c(c46)c7c9c%17c4c%10c%11c%13c4c%16c%14c%152)C513)C%12)C8,8.37,-5.29,-3.53,-5.9,-3.9,102.0,,1:1.5,3 vol%,conventional,,PEDOT:PSS,,
111289,10.1039/c5py00071h,CC(C)CCCCCOC(=O)c1sc2c(-c3cc4c(-c5ccc(SCCC(C)CCCC(C)C)s5)c5sccc5c(-c5ccc(SCCC(C)CCCC(C)C)s5)c4s3)scc2c1F,COC(=O)CCCC1(c2ccccc2)C23c4c5ccc6c7cc8c9c%10c(cc%11cc%12c%13c%14c(cc%15c%16ccc-5c2c%16c2c5c%16c%17c(c(c46)c7c9c%17c4c%10c%11c%13c4c%16c%14c%152)C513)C%12)C8,7.36,-5.29,-3.49,-5.9,-3.9,94.0,,1:1.5,3 vol%,conventional,,PEDOT:PSS,,
111290,10.1039/c5py00117j,CCCCC(CC)COc1c2cc(-c3c4cc(-c5ccc(-c6ccc(-c7cccs7)c7nsnc67)s5)sc4c(-c4cc5c(OCC(CC)CCCC)c6sc(CC(CC)CCCC)cc6c(OCC(CC)CCCC)c5s4)c4ccsc34)sc2c(OCC(CC)CCCC)c2cc(CC(CC)CCCC)sc12,COC(=O)CCCC1(c2ccccc2)C23c4c5c6c7c8c9c(c%10c%11c2c2c%12c4c4c%13c5c5c7c7c8c8c%14c9c%10c9c%10c%11c2c2c%11c%12c4c4c%12c%13c5c5c7c7c8c8c%14c9c9c%10c2c2c%11c4c4c%12c5c7c5c8c9c2c45)C613,2.32,-5.26,-3.53,-6.1,-3.7,100.0,,1:1,,,,,,
111291,10.1039/c5py00117j,CCCCC(CC)COc1c2cc(-c3c4cc(-c5ccc(-c6ccc(-c7cccs7)c7nsnc67)s5)sc4c(-c4cc5c(OCC(CC)CCCC)c6sc(CC(CC)CCCC)cc6c(OCC(CC)CCCC)c5s4)c4ccsc34)sc2c(OCC(CC)CCCC)c2cc(CC(CC)CCCC)sc12,COC(=O)CCCC1(c2ccccc2)C23c4c5c6c7c8c9c(c%10c%11c2c2c%12c4c4c%13c5c5c7c7c8c8c%14c9c%10c9c%10c%11c2c2c%11c%12c4c4c%12c%13c5c5c7c7c8c8c%14c9c9c%10c2c2c%11c4c4c%12c5c7c5c8c9c2c45)C613,3.74,-5.26,-3.53,-6.1,-3.7,100.0,,1:2,,,,,,
111292,10.1039/c5py00117j,CCCCC(CC)COc1c2cc(-c3c4cc(-c5ccc(-c6ccc(-c7cccs7)c7nsnc67)s5)sc4c(-c4cc5c(OCC(CC)CCCC)c6sc(CC(CC)CCCC)cc6c(OCC(CC)CCCC)c5s4)c4ccsc34)sc2c(OCC(CC)CCCC)c2cc(CC(CC)CCCC)sc12,COC(=O)CCCC1(c2ccccc2)C23c4c5c6c7c8c9c(c%10c%11c2c2c%12c4c4c%13c5c5c7c7c8c8c%14c9c%10c9c%10c%11c2c2c%11c%12c4c4c%12c%13c5c5c7c7c8c8c%14c9c9c%10c2c2c%11c4c4c%12c5c7c5c8c9c2c45)C613,3.28,-5.26,-3.53,-6.1,-3.7,100.0,,1:3,,,,,,
111293,10.1039/c5py00117j,CCCCC(CC)COc1c2cc(-c3c4cc(-c5ccc(-c6ccc(-c7cccs7)c7nsnc67)s5)sc4c(-c4cc5c(OCC(CC)CCCC)c6sc(CC(CC)CCCC)cc6c(OCC(CC)CCCC)c5s4)c4ccsc34)sc2c(OCC(CC)CCCC)c2cc(CC(CC)CCCC)sc12,COC(=O)CCCC1(c2ccccc2)C23c4c5ccc6c7cc8c9c%10c(cc%11cc%12c%13c%14c(cc%15c%16ccc-5c2c%16c2c5c%16c%17c(c(c46)c7c9c%17c4c%10c%11c%13c4c%16c%14c%152)C513)C%12)C8,2.25,-5.26,-3.53,-5.9,-3.9,,,1:2,,,,,,
111294,10.1039/c5py00117j,CCCCC(CC)COc1c2cc(-c3c4cc(-c5ccc(-c6c(F)c(F)c(-c7cccs7)c7nsnc67)s5)sc4c(-c4cc5c(OCC(CC)CCCC)c6sc(CC(CC)CCCC)cc6c(OCC(CC)CCCC)c5s4)c4ccsc34)sc2c(OCC(CC)CCCC)c2cc(CC(CC)CCCC)sc12,COC(=O)CCCC1(c2ccccc2)C23c4c5c6c7c8c9c(c%10c%11c2c2c%12c4c4c%13c5c5c7c7c8c8c%14c9c%10c9c%10c%11c2c2c%11c%12c4c4c%12c%13c5c5c7c7c8c8c%14c9c9c%10c2c2c%11c4c4c%12c5c7c5c8c9c2c45)C613,0.97,-5.34,-3.6,-6.1,-3.7,100.0,,1:1,,,,,,
111295,10.1039/c5py00117j,CCCCC(CC)COc1c2cc(-c3c4cc(-c5ccc(-c6c(F)c(F)c(-c7cccs7)c7nsnc67)s5)sc4c(-c4cc5c(OCC(CC)CCCC)c6sc(CC(CC)CCCC)cc6c(OCC(CC)CCCC)c5s4)c4ccsc34)sc2c(OCC(CC)CCCC)c2cc(CC(CC)CCCC)sc12,COC(=O)CCCC1(c2ccccc2)C23c4c5c6c7c8c9c(c%10c%11c2c2c%12c4c4c%13c5c5c7c7c8c8c%14c9c%10c9c%10c%11c2c2c%11c%12c4c4c%12c%13c5c5c7c7c8c8c%14c9c9c%10c2c2c%11c4c4c%12c5c7c5c8c9c2c45)C613,1.14,-5.34,-3.6,-6.1,-3.7,110.0,,1:2,,,,,,
111296,10.1039/c5py00117j,CCCCC(CC)COc1c2cc(-c3c4cc(-c5ccc(-c6c(F)c(F)c(-c7cccs7)c7nsnc67)s5)sc4c(-c4cc5c(OCC(CC)CCCC)c6sc(CC(CC)CCCC)cc6c(OCC(CC)CCCC)c5s4)c4ccsc34)sc2c(OCC(CC)CCCC)c2cc(CC(CC)CCCC)sc12,COC(=O)CCCC1(c2ccccc2)C23c4c5c6c7c8c9c(c%10c%11c2c2c%12c4c4c%13c5c5c7c7c8c8c%14c9c%10c9c%10c%11c2c2c%11c%12c4c4c%12c%13c5c5c7c7c8c8c%14c9c9c%10c2c2c%11c4c4c%12c5c7c5c8c9c2c45)C613,0.99,-5.34,-3.6,-6.1,-3.7,100.0,,1:3,,,,,,
111297,10.1039/c5py00117j,CCCCC(CC)COc1c2cc(-c3c4cc(-c5ccc(-c6c(F)c(F)c(-c7cccs7)c7nsnc67)s5)sc4c(-c4cc5c(OCC(CC)CCCC)c6sc(CC(CC)CCCC)cc6c(OCC(CC)CCCC)c5s4)c4ccsc34)sc2c(OCC(CC)CCCC)c2cc(CC(CC)CCCC)sc12,COC(=O)CCCC1(c2ccccc2)C23c4c5ccc6c7cc8c9c%10c(cc%11cc%12c%13c%14c(cc%15c%16ccc-5c2c%16c2c5c%16c%17c(c(c46)c7c9c%17c4c%10c%11c%13c4c%16c%14c%152)C513)C%12)C8,1.13,-5.34,-3.6,-5.9,-3.9,,,1:2,,,,,,
111305,10.1039/c5py00199d,CCCCCCCCCCC(CCCCCCCC)COc1c2cc(-c3sc(-c4ccc(-c5cc(-c6ccc(CCCCCC)s6)cs5)c5nsnc45)cc3-c3ccc(CCCCCC)s3)sc2c(OCC(CCCCCCCC)CCCCCCCCCC)c2ccsc12,COC(=O)CCCC1(c2ccccc2)C23c4c5ccc6c7cc8c9c%10c(cc%11cc%12c%13c%14c(cc%15c%16ccc-5c2c%16c2c5c%16c%17c(c(c46)c7c9c%17c4c%10c%11c%13c4c%16c%14c%152)C513)C%12)C8,3.91,-5.47,-3.74,-5.9,-3.9,130.0,,1:1,,,,,,
111306,10.1039/c5py00199d,CCCCCCCCCCC(CCCCCCCC)COc1c2cc(-c3sc(-c4ccc(-c5cc(-c6ccc(CCCCCC)s6)cs5)c5nsnc45)cc3-c3ccc(CCCCCC)s3)sc2c(OCC(CCCCCCCC)CCCCCCCCCC)c2ccsc12,COC(=O)CCCC1(c2ccccc2)C23c4c5ccc6c7cc8c9c%10c(cc%11cc%12c%13c%14c(cc%15c%16ccc-5c2c%16c2c5c%16c%17c(c(c46)c7c9c%17c4c%10c%11c%13c4c%16c%14c%152)C513)C%12)C8,5.67,-5.47,-3.74,-5.9,-3.9,130.0,,1:1,,,,,,
111307,10.1039/c5py00199d,CCCCCCCCCCC(CCCCCCCC)COc1c2cc(-c3sc(-c4ccc(-c5cc(-c6ccc(CCCCCC)s6)cs5)c5nsnc45)cc3-c3ccc(CCCCCC)s3)sc2c(OCC(CCCCCCCC)CCCCCCCCCC)c2ccsc12,COC(=O)CCCC1(c2ccccc2)C23c4c5ccc6c7cc8c9c%10c(cc%11cc%12c%13c%14c(cc%15c%16ccc-5c2c%16c2c5c%16c%17c(c(c46)c7c9c%17c4c%10c%11c%13c4c%16c%14c%152)C513)C%12)C8,6.19,-5.47,-3.74,-5.9,-3.9,130.0,,1:1,,,,,,
111308,10.1039/c5py00199d,CCCCCCCCCCC(CCCCCCCC)COc1c2cc(-c3sc(-c4ccc(-c5cc(-c6ccc(CCCCCC)s6)cs5)c5nsnc45)cc3-c3ccc(CCCCCC)s3)sc2c(OCC(CCCCCCCC)CCCCCCCCCC)c2ccsc12,COC(=O)CCCC1(c2ccccc2)C23c4c5ccc6c7cc8c9c%10c(cc%11cc%12c%13c%14c(cc%15c%16ccc-5c2c%16c2c5c%16c%17c(c(c46)c7c9c%17c4c%10c%11c%13c4c%16c%14c%152)C513)C%12)C8,5.74,-5.47,-3.74,-5.9,-3.9,130.0,,1:1,3%,,,,,
111309,10.1039/c5py00199d,CCCCCCCCCCC(CCCCCCCC)COc1c2cc(-c3sc(-c4ccc(-c5cc(-c6ccc(CCCCCC)s6)cs5)c5nsnc45)cc3-c3ccc(CCCCCC)s3)sc2c(OCC(CCCCCCCC)CCCCCCCCCC)c2ccsc12,COC(=O)CCCC1(c2ccccc2)C23c4c5ccc6c7cc8c9c%10c(cc%11cc%12c%13c%14c(cc%15c%16ccc-5c2c%16c2c5c%16c%17c(c(c46)c7c9c%17c4c%10c%11c%13c4c%16c%14c%152)C513)C%12)C8,5.58,-5.47,-3.74,-5.9,-3.9,130.0,,1:1,4%,,,,,
111310,10.1039/c5py00199d,CCCCCCCCCCC(CCCCCCCC)COc1c2cc(-c3sc(-c4ccc(-c5cc(-c6ccc(CCCCCC)s6)cs5)c5nsnc45)cc3-c3ccc(CCCCCC)s3)sc2c(OCC(CCCCCCCC)CCCCCCCCCC)c2ccsc12,COC(=O)CCCC1(c2ccccc2)C23c4c5ccc6c7cc8c9c%10c(cc%11cc%12c%13c%14c(cc%15c%16ccc-5c2c%16c2c5c%16c%17c(c(c46)c7c9c%17c4c%10c%11c%13c4c%16c%14c%152)C513)C%12)C8,6.05,-5.47,-3.74,-5.9,-3.9,130.0,,,,,,,,
111311,10.1039/c5py00199d,CCCCCCCCOc1c(OCCCCCCCC)c2sc(-c3sc(-c4ccc(-c5cc(CCCCCC)cs5)c5nsnc45)cc3CCCCCC)cc2c2ccsc12,COC(=O)CCCC1(c2ccccc2)C23c4c5ccc6c7cc8c9c%10c(cc%11cc%12c%13c%14c(cc%15c%16ccc-5c2c%16c2c5c%16c%17c(c(c46)c7c9c%17c4c%10c%11c%13c4c%16c%14c%152)C513)C%12)C8,5.01,-5.09,-3.1,-5.9,-3.9,,,,,,,,,
111313,10.1039/c5py00199d,CCCCCCC(CCCC)COc1c(OCC(CCCC)CCCCCC)c(-c2cc3sc(-c4cc5c(-c6ccc(CC(CC)CCCC)s6)c6sccc6c(-c6ccc(CC(CC)CCCC)s6)c5s4)cc3s2)c2nsnc2c1-c1cc2sccc2s1,COC(=O)CCCC1(c2ccccc2)C23c4c5ccc6c7cc8c9c%10c(cc%11cc%12c%13c%14c(cc%15c%16ccc-5c2c%16c2c5c%16c%17c(c(c46)c7c9c%17c4c%10c%11c%13c4c%16c%14c%152)C513)C%12)C8,4.93,-5.09,-3.36,-5.9,-3.9,,,,,,,,,
111314,10.1039/c5py00199d,CCCCCCc1csc(-c2ccc(-c3cc(CCCCCC)c(-c4cc5c(OCC(CC)CCCC)c6sccc6c(OCC(CC)CCCC)c5s4)s3)c3nsnc23)c1,COC(=O)CCCC1(c2ccccc2)C23c4c5ccc6c7cc8c9c%10c(cc%11cc%12c%13c%14c(cc%15c%16ccc-5c2c%16c2c5c%16c%17c(c(c46)c7c9c%17c4c%10c%11c%13c4c%16c%14c%152)C513)C%12)C8,1.86,-5.21,-3.53,-5.9,-3.9,,,,,,,,,
111316,10.1039/c5py00199d,CCCCCCC(CC)CCOc1c2cc(-c3sc(-c4ccc(-c5cc(CC(CC)CCCC)cs5)c5nsnc45)cc3CC(CC)CCCC)sc2c(OCCC(CC)CCCCCC)c2ccsc12,COC(=O)CCCC1(c2ccccc2)C23c4c5ccc6c7cc8c9c%10c(cc%11cc%12c%13c%14c(cc%15c%16ccc-5c2c%16c2c5c%16c%17c(c(c46)c7c9c%17c4c%10c%11c%13c4c%16c%14c%152)C513)C%12)C8,7.4,-5.24,-3.71,-5.9,-3.9,,,,,,,,,
111318,10.1039/c5py00201j,CCCCCCCCc1cc(-c2c3cc(-c4ccc(-c5cc6c(s5)-c5sc(-c7cccc8nsnc78)cc5[Si]6(CCCCCCCC)CCCCCCCC)c5nsnc45)sc3c(-c3cc(CCCCCCCC)c(CCCCCCCC)s3)c3ccsc23)sc1CCCCCCCC,COC(=O)CCCC1(c2ccccc2)C23c4c5ccc6c7cc8c9c%10c(cc%11cc%12c%13c%14c(cc%15c%16ccc-5c2c%16c2c5c%16c%17c(c(c46)c7c9c%17c4c%10c%11c%13c4c%16c%14c%152)C513)C%12)C8,2.79,-5.25,-3.72,-5.9,-3.9,90.0,,1:1,2 vol%,inverted,,,,
111319,10.1039/c5py00201j,CCCCCCCCC(CCCCCC)COc1c2cc(-c3ccc(-c4cc5c(s4)-c4sc(-c6cccc7nsnc67)cc4[Si]5(CCCCCCCC)CCCCCCCC)c4nsnc34)sc2c(OCC(CCCCCC)CCCCCCCC)c2ccsc12,COC(=O)CCCC1(c2ccccc2)C23c4c5ccc6c7cc8c9c%10c(cc%11cc%12c%13c%14c(cc%15c%16ccc-5c2c%16c2c5c%16c%17c(c(c46)c7c9c%17c4c%10c%11c%13c4c%16c%14c%152)C513)C%12)C8,4.11,-5.29,-3.63,-5.9,-3.9,90.0,,1:1,2 vol%,inverted,,,,
111320,10.1039/c5py00305a,CCCCCCCCOc1c(OCCCCCCCC)c(-c2ccc(-c3cc4c(-c5ccc(CC(CC)CCCC)s5)c5sccc5c(-c5ccc(CC(CC)CCCC)s5)c4s3)s2)c2nc(-c3ccccc3)c(-c3ccccc3)nc2c1-c1cccs1,COC(=O)CCCC1(c2ccccc2)C23c4c5ccc6c7cc8c9c%10c(cc%11cc%12c%13c%14c(cc%15c%16ccc-5c2c%16c2c5c%16c%17c(c(c46)c7c9c%17c4c%10c%11c%13c4c%16c%14c%152)C513)C%12)C8,5.8,-5.51,-3.57,-5.9,-3.9,105.0,,1:4,,,,,,
111321,10.1039/c5py00305a,CCCCCCCCOc1c(OCCCCCCCC)c(-c2ccc(-c3cc4c(-c5ccc(CC(CC)CCCC)s5)c5sccc5c(-c5ccc(CC(CC)CCCC)s5)c4s3)s2)c2nc(-c3ccccc3)c(-c3ccccc3)nc2c1-c1cccs1,COC(=O)CCCC1(c2ccccc2)C23c4c5ccc6c7cc8c9c%10c(cc%11cc%12c%13c%14c(cc%15c%16ccc-5c2c%16c2c5c%16c%17c(c(c46)c7c9c%17c4c%10c%11c%13c4c%16c%14c%152)C513)C%12)C8,6.2,-5.51,-3.57,-5.9,-3.9,105.0,80.0,1:4,,,,,,
111322,10.1039/c5py00305a,CCCCCCCCOc1c(OCCCCCCCC)c(-c2ccc(-c3cc4c(-c5ccc(CC(CC)CCCC)s5)c5sccc5c(-c5ccc(CC(CC)CCCC)s5)c4s3)s2)c2nc(-c3ccccc3)c(-c3ccccc3)nc2c1-c1cccs1,COC(=O)CCCC1(c2ccccc2)C23c4c5ccc6c7cc8c9c%10c(cc%11cc%12c%13c%14c(cc%15c%16ccc-5c2c%16c2c5c%16c%17c(c(c46)c7c9c%17c4c%10c%11c%13c4c%16c%14c%152)C513)C%12)C8,6.9,-5.51,-3.57,-5.9,-3.9,105.0,80.0,1:4,1%,,,,,DIO
111323,10.1039/c5py00305a,CCCCCCCCOc1c(OCCCCCCCC)c(-c2ccc(-c3cc4c(-c5ccc(CC(CC)CCCC)s5)c5sccc5c(-c5ccc(CC(CC)CCCC)s5)c4s3)s2)c2nc(-c3ccc(OC)cc3)c(-c3ccc(OC)cc3)nc2c1-c1cccs1,COC(=O)CCCC1(c2ccccc2)C23c4c5ccc6c7cc8c9c%10c(cc%11cc%12c%13c%14c(cc%15c%16ccc-5c2c%16c2c5c%16c%17c(c(c46)c7c9c%17c4c%10c%11c%13c4c%16c%14c%152)C513)C%12)C8,6.3,-5.41,-2.92,-5.9,-3.9,,80.0,,,,,,,
111324,10.1039/c5py00305a,CCCCCCCCOc1cccc(-c2nc3c(-c4cccs4)c(F)c(F)c(-c4ccc(-c5cc6c(-c7ccc(CC(CC)CCCC)s7)c7sccc7c(-c7ccc(CC(CC)CCCC)s7)c6s5)s4)c3nc2-c2cccc(OCCCCCCCC)c2)c1,COC(=O)CCCC1(c2ccccc2)C23c4c5ccc6c7cc8c9c%10c(cc%11cc%12c%13c%14c(cc%15c%16ccc-5c2c%16c2c5c%16c%17c(c(c46)c7c9c%17c4c%10c%11c%13c4c%16c%14c%152)C513)C%12)C8,5.9,-5.45,-3.56,-5.9,-3.9,,90.0,,,,,,,
111326,10.1039/c5py00358j,CCCCCCC(CCCC)CN1C(=O)C2=C(c3ccc(-c4ccc5c(-c6ccc(CC(CC)CCCC)s6)c6ccccc6c(-c6ccc(CC(CC)CCCC)s6)c5c4)s3)N(CC(CCCC)CCCCCC)C(=O)C2=C1c1cccs1,COC(=O)CCCC1(c2ccccc2)C23c4c5ccc6c7cc8c9c%10c(cc%11cc%12c%13c%14c(cc%15c%16ccc-5c2c%16c2c5c%16c%17c(c(c46)c7c9c%17c4c%10c%11c%13c4c%16c%14c%152)C513)C%12)C8,6.69,-5.45,-3.6,-5.9,-3.9,90.0,,1:2,,conventional,,,,
111327,10.1039/c5py00358j,CCCCCCC(CCCC)CN1C(=O)C2=C(c3ccc(-c4ccc5c(-c6ccc(CC(CC)CCCC)s6)c6ccccc6c(-c6ccc(CC(CC)CCCC)s6)c5c4)s3)N(CC(CCCC)CCCCCC)C(=O)C2=C1c1cccs1,COC(=O)CCCC1(c2ccccc2)C23c4c5ccc6c7cc8c9c%10c(cc%11cc%12c%13c%14c(cc%15c%16ccc-5c2c%16c2c5c%16c%17c(c(c46)c7c9c%17c4c%10c%11c%13c4c%16c%14c%152)C513)C%12)C8,7.02,-5.45,-3.6,-5.9,-3.9,90.0,,1:2,,inverted,,,,
111328,10.1039/c5py00358j,CCCCCCC(CCCC)CN1C(=O)C2=C(c3ccc(-c4ccc5c(-c6ccc(CC(CC)CCCC)s6)c6ccccc6c(-c6ccc(CC(CC)CCCC)s6)c5c4)o3)N(CC(CCCC)CCCCCC)C(=O)C2=C1c1ccco1,COC(=O)CCCC1(c2ccccc2)C23c4c5ccc6c7cc8c9c%10c(cc%11cc%12c%13c%14c(cc%15c%16ccc-5c2c%16c2c5c%16c%17c(c(c46)c7c9c%17c4c%10c%11c%13c4c%16c%14c%152)C513)C%12)C8,5.02,-5.38,-3.45,-5.9,-3.9,90.0,,1:2,,conventional,,,,
111329,10.1039/c5py00358j,CCCCCCC(CCCC)CN1C(=O)C2=C(c3ccc(-c4ccc5c(-c6ccc(CC(CC)CCCC)s6)c6ccccc6c(-c6ccc(CC(CC)CCCC)s6)c5c4)o3)N(CC(CCCC)CCCCCC)C(=O)C2=C1c1ccco1,COC(=O)CCCC1(c2ccccc2)C23c4c5ccc6c7cc8c9c%10c(cc%11cc%12c%13c%14c(cc%15c%16ccc-5c2c%16c2c5c%16c%17c(c(c46)c7c9c%17c4c%10c%11c%13c4c%16c%14c%152)C513)C%12)C8,5.22,-5.38,-3.45,-5.9,-3.9,90.0,,1:2,,inverted,,,,
111330,10.1039/c5py00431d,CCCCCCC(CC)CSc1ccc(-c2c3cc(-c4scc5sc(C(=O)OCCOCCOCCOC)cc45)sc3c(-c3ccc(SCC(CC)CCCCCC)s3)c3ccsc23)s1,COC(=O)CCCC1(c2ccccc2)C23c4c5c6c7c8c9c(c%10c%11c2c2c%12c4c4c%13c5c5c7c7c8c8c%14c9c%10c9c%10c%11c2c2c%11c%12c4c4c%12c%13c5c5c7c7c8c8c%14c9c9c%10c2c2c%11c4c4c%12c5c7c5c8c9c2c45)C613,4.63,-5.24,-3.27,-6.1,-3.7,,,"1 : 1, w/w",,,,,o-DCB,
111343,10.1039/c5py00538h,CCCCCCCCC(CCCCCC)CN1C(=O)C2=C(c3ccc(-c4cc(OC)c(-c5sccc5OC)s4)cn3)N(CC(CCCCCC)CCCCCCCC)C(=O)C2=C1c1ccccn1,CCCCC(=O)OCC1(c2ccccc2)C2=CC=Cc3cccc4cccc5ccc6ccccc7cccc1c7c6c5c-4c3C2,1.4,-5.21,-3.8,-6.1,-3.9,90.0,,1:2,5%,,,,chloroform,DIO
111344,10.1039/c5py00538h,CCCCCCCCC(CCCCCC)CN1C(=O)C2=C(c3ccc(-c4cc5c(-c6ccc(CC(CC)CCCC)s6)c6sccc6c(-c6ccc(CC(CC)CCCC)s6)c5s4)cn3)N(CC(CCCCCC)CCCCCCCC)C(=O)C2=C1c1ccccn1,CCCCC(=O)OCC1(c2ccccc2)C2=CC=Cc3cccc4cccc5ccc6ccccc7cccc1c7c6c5c-4c3C2,2.2,-5.59,-3.84,-6.1,-3.9,100.0,,1:2,5%,,,,chloroform,DIO
111345,10.1039/c5py00538h,CCCCCCCCC(CCCCCC)CN1C(=O)C2=C(c3ccc(-c4cccs4)cn3)N(CC(CCCCCC)CCCCCCCC)C(=O)C2=C1c1ccccn1,CCCCC(=O)OCC1(c2ccccc2)C2=CC=Cc3cccc4cccc5ccc6ccccc7cccc1c7c6c5c-4c3C2,2.4,-6.05,-3.83,-6.1,-3.9,85.0,,1:2,5%,,,,chloroform,DIO
111346,10.1039/c5py00665a,CCCCCCc1ccsc1,CCCCCCc1ccc(C2(c3ccc(CCCCCC)cc3)c3cc4c(cc3-c3sccc32)C(c2ccc(CCCCCC)cc2)(c2ccc(CCCCCC)cc2)c2cc(-c3cc5c6c(ccc7c6c3C3C=CC6=C8C3=C7C=CC8C(=O)N(CC(CC)CCCC)C6=O)C(=O)N(CC(CC)CCCC)C5=O)sc2-4)cc1,1.38,-5.01,-3.12,-5.64,-3.9,,150.0,3 : 1,3 : 1,,,,,
111347,10.1039/c5py00665a,CCCCCCc1ccsc1,CCCCCCc1ccc(C2(c3ccc(CCCCCC)cc3)c3cc4c(cc3-c3sccc32)C(c2ccc(CCCCCC)cc2)(c2ccc(CCCCCC)cc2)c2cc(-c3cc5c6c(ccc7c6c3C3C=CC6=C8C3=C7C(c3cc7c9c(ccc%10c9c3C(=O)N(CC(CC)CCCC)C%10=O)C(=O)N(CC(CC)CCCC)C7=O)=CC8C(=O)N(CC(CC)CCCC)C6=O)C(=O)N(CC(CC)CCCC)C5=O)sc2-4)cc1,1.11,-5.01,-3.12,-5.63,-3.86,,150.0,2.5 : 1,2.5 : 1,,,,,
111348,10.1039/c5py00665a,CCCCCCc1ccsc1,CCCCCCc1ccc(C2(c3ccc(CCCCCC)cc3)c3cc4c(cc3-c3sccc32)C(c2ccc(CCCCCC)cc2)(c2ccc(CCCCCC)cc2)c2cc(-c3cc5c6c(ccc7c6c3C3C=CC6=C8C3=C7C(c3cc7c9c(ccc%10c9c3C(=O)N(CC(CC)CCCC)C%10=O)C(=O)N(CC(CC)CCCC)C7=O)=CC8C(=O)N(CC(CC)CCCC)C6=O)C(=O)N(CC(CC)CCCC)C5=O)sc2-4)cc1,1.32,-5.01,-3.12,-5.61,-3.81,,150.0,2.5 : 1,2.5 : 1,,,,,
111349,10.1039/c5py00665a,CCCCCCc1ccsc1,CCCCCCc1ccc(C2(c3ccc(CCCCCC)cc3)c3cc4c(cc3-c3sccc32)C(c2ccc(CCCCCC)cc2)(c2ccc(CCCCCC)cc2)c2cc(-c3cc5c6c(ccc7c6c3C3C=CC6=C8C3=C7C(c3cc7c9c(ccc%10c9c3C(=O)N(CC(CC)CCCC)C%10=O)C(=O)N(CC(CC)CCCC)C7=O)=CC8C(=O)N(CC(CC)CCCC)C6=O)C(=O)N(CC(CC)CCCC)C5=O)sc2-4)cc1,1.54,-5.01,-3.12,-5.65,-3.77,,150.0,3 : 1,3 : 1,,,,,
111350,10.1039/c5py00665a,CCCCCCc1ccsc1,CCCCCCc1ccc(C2(c3ccc(CCCCCC)cc3)c3cc4c(cc3-c3sccc32)C(c2ccc(CCCCCC)cc2)(c2ccc(CCCCCC)cc2)c2cc(-c3cc5c6c(ccc7c6c3C(=O)N(CC(CC)CCCC)C7=O)C(=O)N(CC(CC)CCCC)C5=O)sc2-4)cc1,1.12,-5.01,-3.12,-5.57,-3.8,,150.0,2 : 1,2 : 1,,,,,
111352,10.1039/c5py00693g,CCCCCCCCCCC(CCCCCCCC)CN1C(=O)/C(=C2/C(=O)N(CC(CCCCCCCC)CCCCCCCCCC)c3cc(-c4ccc(-c5cc(CCCCCC)c(-c6cccs6)s5)s4)ccc32)c2ccc(-c3ccc(-c4cc(CCCCCC)cs4)s3)cc21,COC(=O)CCCC1(c2ccccc2)C23c4c5ccc6c7cc8c9c%10c(cc%11cc%12c%13c%14c(cc%15c%16ccc-5c2c%16c2c5c%16c%17c(c(c46)c7c9c%17c4c%10c%11c%13c4c%16c%14c%152)C513)C%12)C8,2.64,-5.31,-3.65,-5.9,-3.9,100.0,,1:3,,conventional,,,,
111353,10.1039/c5py00693g,CCCCCCCCCCC(CCCCCCCC)CN1C(=O)/C(=C2/C(=O)N(CC(CCCCCCCC)CCCCCCCCCC)c3cc(-c4ccc(-c5cc(CCCCCC)c(-c6cccs6)s5)s4)ccc32)c2ccc(-c3ccc(-c4cc(CCCCCC)cs4)s3)cc21,COC(=O)CCCC1(c2ccccc2)C23c4c5ccc6c7cc8c9c%10c(cc%11cc%12c%13c%14c(cc%15c%16ccc-5c2c%16c2c5c%16c%17c(c(c46)c7c9c%17c4c%10c%11c%13c4c%16c%14c%152)C513)C%12)C8,2.83,-5.31,-3.65,-5.9,-3.9,100.0,120.0,1:3,,conventional,,,,
111354,10.1039/c5py00693g,CCCCCCCCCCC(CCCCCCCC)CN1C(=O)/C(=C2/C(=O)N(CC(CCCCCCCC)CCCCCCCCCC)c3c2ccc(-c2ccc(-c4cc(CCCCCC)cs4)s2)c3F)c2ccc(-c3ccc(-c4cc(CCCCCC)c(-c5cccs5)s4)s3)cc21,COC(=O)CCCC1(c2ccccc2)C23c4c5ccc6c7cc8c9c%10c(cc%11cc%12c%13c%14c(cc%15c%16ccc-5c2c%16c2c5c%16c%17c(c(c46)c7c9c%17c4c%10c%11c%13c4c%16c%14c%152)C513)C%12)C8,3.64,-5.38,-3.63,-5.9,-3.9,,,1:3,,conventional,,,,
111355,10.1039/c5py00693g,CCCCCCCCCCC(CCCCCCCC)CN1C(=O)/C(=C2/C(=O)N(CC(CCCCCCCC)CCCCCCCCCC)c3c2ccc(-c2ccc(-c4cc(CCCCCC)cs4)s2)c3F)c2ccc(-c3ccc(-c4cc(CCCCCC)c(-c5cccs5)s4)s3)cc21,COC(=O)CCCC1(c2ccccc2)C23c4c5ccc6c7cc8c9c%10c(cc%11cc%12c%13c%14c(cc%15c%16ccc-5c2c%16c2c5c%16c%17c(c(c46)c7c9c%17c4c%10c%11c%13c4c%16c%14c%152)C513)C%12)C8,3.72,-5.38,-3.63,-5.9,-3.9,,120.0,1:3,,conventional,,,,
111359,10.1039/c5py00693g,CCCCCCCCCCC(CCCCCCCC)CN1C(=O)/C(=C2/C(=O)N(CC(CCCCCCCC)CCCCCCCCCC)c3c2ccc(-c2cccs2)c3F)c2ccc(-c3ccc(-c4cc5c(OCC(CC)CCCC)c6sccc6c(OCC(CC)CCCC)c5s4)s3)cc21,COC(=O)CCCC1(c2ccccc2)C23c4c5ccc6c7cc8c9c%10c(cc%11cc%12c%13c%14c(cc%15c%16ccc-5c2c%16c2c5c%16c%17c(c(c46)c7c9c%17c4c%10c%11c%13c4c%16c%14c%152)C513)C%12)C8,1.3,-5.52,-3.84,-5.9,-3.9,,,1:3,,conventional,,,,
111360,10.1039/c5py00693g,CCCCCCCCCCC(CCCCCCCC)CN1C(=O)/C(=C2/C(=O)N(CC(CCCCCCCC)CCCCCCCCCC)c3c2ccc(-c2cccs2)c3F)c2ccc(-c3ccc(-c4cc5c(OCC(CC)CCCC)c6sccc6c(OCC(CC)CCCC)c5s4)s3)cc21,COC(=O)CCCC1(c2ccccc2)C23c4c5ccc6c7cc8c9c%10c(cc%11cc%12c%13c%14c(cc%15c%16ccc-5c2c%16c2c5c%16c%17c(c(c46)c7c9c%17c4c%10c%11c%13c4c%16c%14c%152)C513)C%12)C8,1.22,-5.52,-3.84,-5.9,-3.9,100.0,120.0,1:3,,conventional,,,,
111361,10.1039/c5py00693g,CCCCCCCCCCC(CCCCCCCC)CN1C(=O)/C(=C2/C(=O)N(CC(CCCCCCCC)CCCCCCCCCC)c3c2ccc(-c2ccc(-c4cc(CCCCCC)cs4)s2)c3F)c2ccc(-c3ccc(-c4cc(CCCCCC)c(-c5cc6c(OCC(CC)CCCC)c7sccc7c(OCC(CC)CCCC)c6s5)s4)s3)cc21,COC(=O)CCCC1(c2ccccc2)C23c4c5ccc6c7cc8c9c%10c(cc%11cc%12c%13c%14c(cc%15c%16ccc-5c2c%16c2c5c%16c%17c(c(c46)c7c9c%17c4c%10c%11c%13c4c%16c%14c%152)C513)C%12)C8,2.45,-5.43,-3.7,-5.9,-3.9,,,1:3,,conventional,,,,
