Repository: JiYiqaq/PCE-KA-GNN

# Data directory

- `raw/Active_Database.csv` is the immutable source dataset bundled under CC BY 4.0. Do not overwrite it with processed data.
- `processed/` is created and populated by the training pipeline. Generated `.pt` and `.pth` caches are intentionally ignored by Git because they can exceed GitHub's normal single-file limit.

See `../DATA_LICENSE.md` for provenance, license and checksum information.

File: data/processed/device_records.csv (part 239 of 250)
record_id,doi,donor_smiles,acceptor_smiles,pce,homo_d,lumo_d,homo_a,lumo_a,active_layer_thickness,annealing_temp,d_a_ratio,additive_ratio,device_type,etl_canonical,htl_canonical,solvent_canonical,additive_canonical
111362,10.1039/c5py00693g,CCCCCCCCCCC(CCCCCCCC)CN1C(=O)/C(=C2/C(=O)N(CC(CCCCCCCC)CCCCCCCCCC)c3c2ccc(-c2ccc(-c4cc(CCCCCC)cs4)s2)c3F)c2ccc(-c3ccc(-c4cc(CCCCCC)c(-c5cc6c(OCC(CC)CCCC)c7sccc7c(OCC(CC)CCCC)c6s5)s4)s3)cc21,COC(=O)CCCC1(c2ccccc2)C23c4c5ccc6c7cc8c9c%10c(cc%11cc%12c%13c%14c(cc%15c%16ccc-5c2c%16c2c5c%16c%17c(c(c46)c7c9c%17c4c%10c%11c%13c4c%16c%14c%152)C513)C%12)C8,2.23,-5.43,-3.7,-5.9,-3.9,,120.0,1:3,,conventional,,,,
111363,10.1039/c5py00790a,CCCCCCCCOc1cc2nsnc2c(-c2ccc(C3=C4C(=O)N(CC(CCCC)CCCCCC)C(c5cccs5)=C4C(=O)N3CC(CCCC)CCCCCC)s2)c1OCCCCCCCC,COC(=O)CCCC1(c2ccccc2)C23c4c5ccc6c7cc8c9c%10c(cc%11cc%12c%13c%14c(cc%15c%16ccc-5c2c%16c2c5c%16c%17c(c(c46)c7c9c%17c4c%10c%11c%13c4c%16c%14c%152)C513)C%12)C8,2.1,-5.36,-3.84,-5.9,-3.9,,120.0,1:3,,,,,,
111364,10.1039/c5py00790a,CCCCCCCCOc1c(OCCCCCCCC)c(-c2ccc(-c3ccc(C4=C5C(=O)N(CC(CCCC)CCCCCC)C(c6cccs6)=C5C(=O)N4CC(CCCC)CCCCCC)s3)s2)c2nsnc2c1-c1cccs1,COC(=O)CCCC1(c2ccccc2)C23c4c5ccc6c7cc8c9c%10c(cc%11cc%12c%13c%14c(cc%15c%16ccc-5c2c%16c2c5c%16c%17c(c(c46)c7c9c%17c4c%10c%11c%13c4c%16c%14c%152)C513)C%12)C8,5.3,-5.18,-3.6,-5.9,-3.9,,110.0,1:3,1% v/v,,,,,
111365,10.1039/c5py01054c,CCCCC(CC)COC(=O)c1sc2c(-c3cc4c(OCC(CC)CCCC)c5sccc5c(OCC(CC)CCCC)c4s3)scc2c1F,CCCCCCN1C(=O)c2ccc3c4c(c(-c5cc6c(s5)-c5sccc5C6(CC(CC)CCCC)CC(CC)CCCC)cc(c24)C1=O)C(=O)N(CCCCCC)C3=O,0.87,-5.19,-3.43,-5.51,-3.88,,80.0,1:1 w/w,,conventional,,,chlorobenzene,
111366,10.1039/c5py01054c,CCCCC(CC)COC(=O)c1sc2c(-c3cc4c(OCC(CC)CCCC)c5sccc5c(OCC(CC)CCCC)c4s3)scc2c1F,CCCCCCN1C(=O)c2ccc3c4c(c(-c5cc6c(s5)-c5sccc5C6(CC(CC)CCCC)CC(CC)CCCC)cc(c24)C1=O)C(=O)N(CCCCCC)C3=O,0.87,-5.19,-3.43,-5.51,-3.88,,80.0,1:1 w/w,,conventional,,,o-DCB,
111367,10.1039/c5py01054c,CCCCC(CC)COC(=O)c1sc2c(-c3cc4c(OCC(CC)CCCC)c5sccc5c(OCC(CC)CCCC)c4s3)scc2c1F,CCCCCCN1C(=O)c2ccc3c4c(c(-c5cc6c(s5)-c5sccc5C6(CC(CC)CCCC)CC(CC)CCCC)cc(c24)C1=O)C(=O)N(CCCCCC)C3=O,1.12,-5.19,-3.43,-5.51,-3.88,,80.0,1:1 w/w,,conventional,,,chloroform,
111368,10.1039/c5py01054c,CCCCC(CC)COC(=O)c1sc2c(-c3cc4c(OCC(CC)CCCC)c5sccc5c(OCC(CC)CCCC)c4s3)scc2c1F,CCCCCCN1C(=O)c2ccc3c4c(c(-c5cc6c(s5)-c5sccc5C6(CC(CC)CCCC)CC(CC)CCCC)cc(c24)C1=O)C(=O)N(CCCCCC)C3=O,0.76,-5.19,-3.43,-5.51,-3.88,,80.0,1:1 w/w,1 vol% CN,conventional,,,chloroform:1-chloronaphthalene (99:1),
111373,10.1039/c5py01064k,CCCCCCCCc1cc(-c2c(-c3cccs3)sc3c(-c4cc(CCCCCCCC)c(CCCCCCCC)s4)c(-c4ccc(-c5cccc6nsnc56)s4)sc23)sc1CCCCCCCC,COC(=O)CCCC1(c2ccccc2)C23c4c5ccc6c7cc8c9c%10c(cc%11cc%12c%13c%14c(cc%15c%16ccc-5c2c%16c2c5c%16c%17c(c(c46)c7c9c%17c4c%10c%11c%13c4c%16c%14c%152)C513)C%12)C8,3.14,-5.34,-3.53,-5.9,-3.9,198.0,,1:1 w/w,1 vol%,conventional,,,,
111374,10.1039/c5py01064k,CCCCCCCCc1cc(-c2c(-c3cccs3)sc3c(-c4cc(CCCCCCCC)c(CCCCCCCC)s4)c(-c4ccc(-c5cccc6nsnc56)s4)sc23)sc1CCCCCCCC,COC(=O)CCCC1(c2ccccc2)C23c4c5ccc6c7cc8c9c%10c(cc%11cc%12c%13c%14c(cc%15c%16ccc-5c2c%16c2c5c%16c%17c(c(c46)c7c9c%17c4c%10c%11c%13c4c%16c%14c%152)C513)C%12)C8,5.05,-5.34,-3.53,-5.9,-3.9,,,,,inverted,,,,
111377,10.1039/c5py01193k,CCCCCCc1ccc(-c2nc3cccc(-c4cccs4)c3nc2-c2ccc(CCCCCC)s2)s1,COC(=O)CCCC1(c2ccccc2)C23c4c5ccc6c7cc8c9c%10c(cc%11cc%12c%13c%14c(cc%15c%16ccc-5c2c%16c2c5c%16c%17c(c(c46)c7c9c%17c4c%10c%11c%13c4c%16c%14c%152)C513)C%12)C8,1.47,-5.1,-3.53,-5.9,-3.9,,,1 : 1.4,,,,,,
111378,10.1039/c5py01193k,CCCCCCc1ccc(-c2nc3cccc(-c4cccs4)c3nc2-c2ccc(CCCCCC)s2)s1,COC(=O)CCCC1(c2ccccc2)C23c4c5ccc6c7cc8c9c%10c(cc%11cc%12c%13c%14c(cc%15c%16ccc-5c2c%16c2c5c%16c%17c(c(c46)c7c9c%17c4c%10c%11c%13c4c%16c%14c%152)C513)C%12)C8,2.82,-5.1,-3.53,-5.9,-3.9,,,1 : 1.4,3% DIO,,,,,Zracac+DIO
111379,10.1039/c5py01193k,CCCCCCc1ccc(-c2nc3cc(F)cc(-c4cccs4)c3nc2-c2ccc(CCCCCC)s2)s1,COC(=O)CCCC1(c2ccccc2)C23c4c5ccc6c7cc8c9c%10c(cc%11cc%12c%13c%14c(cc%15c%16ccc-5c2c%16c2c5c%16c%17c(c(c46)c7c9c%17c4c%10c%11c%13c4c%16c%14c%152)C513)C%12)C8,2.76,-5.18,-3.54,-5.9,-3.9,,,1 : 1.3,,,,,,
111380,10.1039/c5py01193k,CCCCCCc1ccc(-c2nc3cc(F)cc(-c4cccs4)c3nc2-c2ccc(CCCCCC)s2)s1,COC(=O)CCCC1(c2ccccc2)C23c4c5ccc6c7cc8c9c%10c(cc%11cc%12c%13c%14c(cc%15c%16ccc-5c2c%16c2c5c%16c%17c(c(c46)c7c9c%17c4c%10c%11c%13c4c%16c%14c%152)C513)C%12)C8,4.14,-5.18,-3.54,-5.9,-3.9,,,1 : 1.3,3%,,,,,Zracac+DIO
111381,10.1039/c5py01193k,CCCCCCc1ccc(-c2nc3cc(F)c(F)c(-c4cccs4)c3nc2-c2ccc(CCCCCC)s2)s1,COC(=O)CCCC1(c2ccccc2)C23c4c5ccc6c7cc8c9c%10c(cc%11cc%12c%13c%14c(cc%15c%16ccc-5c2c%16c2c5c%16c%17c(c(c46)c7c9c%17c4c%10c%11c%13c4c%16c%14c%152)C513)C%12)C8,3.96,-5.33,-3.54,-5.9,-3.9,,,1 : 1.2,,,,,,
111382,10.1039/c5py01193k,CCCCCCc1ccc(-c2nc3cc(F)c(F)c(-c4cccs4)c3nc2-c2ccc(CCCCCC)s2)s1,COC(=O)CCCC1(c2ccccc2)C23c4c5ccc6c7cc8c9c%10c(cc%11cc%12c%13c%14c(cc%15c%16ccc-5c2c%16c2c5c%16c%17c(c(c46)c7c9c%17c4c%10c%11c%13c4c%16c%14c%152)C513)C%12)C8,5.19,-5.33,-3.54,-5.9,-3.9,,,1 : 1.2,1%,,,,,Zracac+DIO
111383,10.1039/c5py01193k,CCCCCCc1ccc(-c2nc3cc(F)c(F)c(-c4cccs4)c3nc2-c2ccc(CCCCCC)s2)s1,COC(=O)CCCC1(c2ccccc2)C23c4c5ccc6c7cc8c9c%10c(cc%11cc%12c%13c%14c(cc%15c%16ccc-5c2c%16c2c5c%16c%17c(c(c46)c7c9c%17c4c%10c%11c%13c4c%16c%14c%152)C513)C%12)C8,5.17,-5.33,-3.54,-5.9,-3.9,,,1 : 1.2,3%,,,,,Zracac+DIO
111384,10.1039/c5py01208b,CCCCCCCCCCC(CCCCCCCC)CN1C(=O)C2=C(c3ccc(-c4ccc(-c5ccc(-c6c(CCCCCCCC)sc7c(-c8cccs8)c(CCCCCCCC)sc67)s5)s4)s3)N(CC(CCCCCCCC)CCCCCCCCCC)C(=O)C2=C1c1ccc(-c2cccs2)s1,COC(=O)CCCC1(c2ccccc2)C23c4c5ccc6c7cc8c9c%10c(cc%11cc%12c%13c%14c(cc%15c%16ccc-5c2c%16c2c5c%16c%17c(c(c46)c7c9c%17c4c%10c%11c%13c4c%16c%14c%152)C513)C%12)C8,2.6,-5.21,-3.63,-5.9,-3.9,,,1:1.5,,inverted,,,1-chloronaphthalene,
111385,10.1039/c5py01208b,CCCCCCCCCCC(CCCCCCCC)CN1C(=O)C2=C(c3ccc(-c4ccc(-c5ccc(-c6c(CCCCCCCC)sc7c(-c8cccs8)c(CCCCCCCC)sc67)s5)s4)s3)N(CC(CCCCCCCC)CCCCCCCCCC)C(=O)C2=C1c1ccc(-c2cccs2)s1,COC(=O)CCCC1(c2ccccc2)C23c4c5c6c7c8c9c(c%10c%11c2c2c%12c4c4c%13c5c5c7c7c8c8c%14c9c%10c9c%10c%11c2c2c%11c%12c4c4c%12c%13c5c5c7c7c8c8c%14c9c9c%10c2c2c%11c4c4c%12c5c7c5c8c9c2c45)C613,2.7,-5.21,-3.63,-6.1,-3.7,,,1:2,,inverted,,,1-chloronaphthalene,
111386,10.1039/c5py01208b,CCCCCCCCCCC(CCCCCCCC)CN1C(=O)C2=C(c3ccc(-c4ccc(-c5ccc(-c6c(CCCCCCCC)sc7c(-c8cccs8)c(CCCCCCCC)sc67)s5)s4)s3)N(CC(CCCCCCCC)CCCCCCCCCC)C(=O)C2=C1c1ccc(-c2cccs2)s1,COC(=O)CCCC1(c2ccccc2)C23c4c5ccc6c7cc8c9c%10c(cc%11cc%12c%13c%14c(cc%15c%16ccc-5c2c%16c2c5c%16c%17c(c(c46)c7c9c%17c4c%10c%11c%13c4c%16c%14c%152)C513)C%12)C8,1.9,-5.25,-3.6,-5.9,-3.9,,,1:1.5,,,,,1-chloronaphthalene,
111387,10.1039/c5py01208b,CCCCCCCCCCC(CCCCCCCC)CN1C(=O)C2=C(c3ccc(-c4ccc(-c5ccc(-c6c(CCCCCCCC)sc7c(-c8cccs8)c(CCCCCCCC)sc67)s5)s4)s3)N(CC(CCCCCCCC)CCCCCCCCCC)C(=O)C2=C1c1ccc(-c2cccs2)s1,COC(=O)CCCC1(c2ccccc2)C23c4c5c6c7c8c9c(c%10c%11c2c2c%12c4c4c%13c5c5c7c7c8c8c%14c9c%10c9c%10c%11c2c2c%11c%12c4c4c%12c%13c5c5c7c7c8c8c%14c9c9c%10c2c2c%11c4c4c%12c5c7c5c8c9c2c45)C613,2.0,-5.25,-3.6,-6.1,-3.7,,,1:2,,,,,1-chloronaphthalene,
111388,10.1039/c5py01208b,CCCCCCCCCCC(CCCCCCCC)CN1C(=O)C2=C(c3ccc(-c4ccc(-c5c(CCCCCCCC)sc6c(-c7cccs7)c(CCCCCCCC)sc56)s4)s3)N(CC(CCCCCCCC)CCCCCCCCCC)C(=O)C2=C1c1cccs1,COC(=O)CCCC1(c2ccccc2)C23c4c5ccc6c7cc8c9c%10c(cc%11cc%12c%13c%14c(cc%15c%16ccc-5c2c%16c2c5c%16c%17c(c(c46)c7c9c%17c4c%10c%11c%13c4c%16c%14c%152)C513)C%12)C8,0.3,-5.17,-3.71,-5.9,-3.9,,,1:1.5,,inverted,,,chlorobenzene,
111389,10.1039/c5py01208b,CCCCCCCCCCC(CCCCCCCC)CN1C(=O)C2=C(c3ccc(-c4ccc(-c5c(CCCCCCCC)sc6c(-c7cccs7)c(CCCCCCCC)sc56)s4)s3)N(CC(CCCCCCCC)CCCCCCCCCC)C(=O)C2=C1c1cccs1,COC(=O)CCCC1(c2ccccc2)C23c4c5c6c7c8c9c(c%10c%11c2c2c%12c4c4c%13c5c5c7c7c8c8c%14c9c%10c9c%10c%11c2c2c%11c%12c4c4c%12c%13c5c5c7c7c8c8c%14c9c9c%10c2c2c%11c4c4c%12c5c7c5c8c9c2c45)C613,0.5,-5.17,-3.71,-6.1,-3.7,,,1:2,,inverted,,,chlorobenzene,
111390,10.1039/c5py01235j,CCCCCCCCc1cc(-c2c(-c3cccs3)sc3c(-c4cc(CCCCCCCC)c(CCCCCCCC)s4)c(-c4ccc(-c5cccc6nsnc56)s4)sc23)sc1CCCCCCCC,COC(=O)CCCC1(c2ccccc2)C23c4c5ccc6c7cc8c9c%10c(cc%11cc%12c%13c%14c(cc%15c%16ccc-5c2c%16c2c5c%16c%17c(c(c46)c7c9c%17c4c%10c%11c%13c4c%16c%14c%152)C513)C%12)C8,1.86,-5.34,-3.53,-5.9,-3.9,90.0,,1:3 wt:wt,,conventional,,,,
111392,10.1039/c5py01235j,CCCCCCc1csc(-c2ccc(-c3cc(CCCCCC)c(/C=C/c4csc(-c5cc6c(OCC(CC)CCCC)c7sc(-c8ccc(C9=C%10C(=O)N(CC(CC)CCCC)C(c%11ccc(-c%12cc%13c(OCC(CC)CCCC)c%14sccc%14c(OCC(CC)CCCC)c%13s%12)s%11)=C%10C(=O)N9CC(CC)CCCC)s8)cc7c(OCC(CC)CCCC)c6s5)c4)s3)c3nsnc23)c1,COC(=O)CCCC1(c2ccccc2)C23c4c5ccc6c7cc8c9c%10c(cc%11cc%12c%13c%14c(cc%15c%16ccc-5c2c%16c2c5c%16c%17c(c(c46)c7c9c%17c4c%10c%11c%13c4c%16c%14c%152)C513)C%12)C8,3.38,-5.31,-3.6,-5.9,-3.9,90.0,,1:3,,conventional,,,,
111398,10.1039/c5py01406a,CCCCCCCCC(CCCCCC)Cn1c(=O)c2cc3c(cc2c2sccc21)c(=O)n(CC(CCCCCC)CCCCCCCC)c1cc(-c2ccc(C4=C5C(=O)N(CC(CC)CCCC)C(c6cccs6)=C5C(=O)N4CC(CC)CCCC)s2)sc31,CCCCC(=O)OCC1(c2ccccc2)c2cccc3cccc4cccc5cccc6cccc1c6c-5c-4c-3c2,3.4,-5.205,-3.9,-6.1,-3.7,100.0,,1:3,2%,,,,chloroform,DPE
111399,10.1039/c5py01406a,CCCCCCCCC(CCCCCC)Cn1c(=O)c2cc3c(cc2c2sccc21)c(=O)n(CC(CCCCCC)CCCCCCCC)c1cc(-c2ccc(C4=C5C(=O)N(CC(CC)CCCC)C(c6cccs6)=C5C(=O)N4CC(CC)CCCC)s2)sc31,CCCCC(=O)OCC1(c2ccccc2)c2cccc3cccc4cccc5cccc6cccc1c6c-5c-4c-3c2,4.7,-5.205,-3.9,-6.1,-3.7,120.0,,1:3,2%,,,,toluene,DPE
111400,10.1039/c5py01427a,CCCCCCCCC(=O)c1cc2c(s1)[Si](C)(C)c1c-2csc1-c1cc2c(-c3ccc(CCCCCCCC)s3)c3sccc3c(-c3ccc(CCCCCCCC)s3)c2s1,COC(=O)CCCC1(c2ccccc2)C23c4c5ccc6c7cc8c9c%10c(cc%11cc%12c%13c%14c(cc%15c%16ccc-5c2c%16c2c5c%16c%17c(c(c46)c7c9c%17c4c%10c%11c%13c4c%16c%14c%152)C513)C%12)C8,3.29,-5.54,-3.41,-5.9,-3.9,68.0,80.0,1:4 w/w,2 vol%,,,,,
111401,10.1039/c5py01427a,CCCCCCCCOC(=O)C(C#N)/C=C/c1cc2c(s1)[Si](C)(C)c1c-2csc1-c1cc2c(-c3ccc(CCCCCCCC)s3)c3sccc3c(-c3ccc(CCCCCCCC)s3)c2s1,COC(=O)CCCC1(c2ccccc2)C23c4c5ccc6c7cc8c9c%10c(cc%11cc%12c%13c%14c(cc%15c%16ccc-5c2c%16c2c5c%16c%17c(c(c46)c7c9c%17c4c%10c%11c%13c4c%16c%14c%152)C513)C%12)C8,2.3,-5.51,-3.45,-5.9,-3.9,63.0,80.0,1:4 w/w,2 vol%,,,,,
111402,10.1039/c5py01427a,CCCCCCCCc1ccc(-c2c3cc(-c4scc5c4[Si](C)(C)c4sc(C=C(C#N)C#N)cc4-5)sc3c(-c3ccc(CCCCCCCC)s3)c3ccsc23)s1,COC(=O)CCCC1(c2ccccc2)C23c4c5ccc6c7cc8c9c%10c(cc%11cc%12c%13c%14c(cc%15c%16ccc-5c2c%16c2c5c%16c%17c(c(c46)c7c9c%17c4c%10c%11c%13c4c%16c%14c%152)C513)C%12)C8,1.16,-5.43,-3.4,-5.9,-3.9,70.0,80.0,1:4 w/w,2 vol%,,,,,
111403,10.1039/c5py01761k,CCCCCCCCCCC(CCCCCCCC)Cn1c(=O)c2cc3c(cc2c2sc4ccsc4c21)c(=O)n(CC(CCCCCCCC)CCCCCCCCC)c1c2sc(-c4cc5c(OCC(CC)CCCC)c6sccc6c(OCC(CC)CCCC)c5s4)cc2sc31,COC(=O)CCCC1(c2ccccc2)C23c4c5ccc6c7cc8c9c%10c(cc%11cc%12c%13c%14c(cc%15c%16ccc-5c2c%16c2c5c%16c%17c(c(c46)c7c9c%17c4c%10c%11c%13c4c%16c%14c%152)C513)C%12)C8,0.8,-5.43,-2.6,-5.9,-3.9,,,,0 vol%,,,,,
111404,10.1039/c5py01761k,CCCCCCCCCCC(CCCCCCCC)Cn1c(=O)c2cc3c(cc2c2sc4ccsc4c21)c(=O)n(CC(CCCCCCCC)CCCCCCCCC)c1c2sc(-c4cc5c(OCC(CC)CCCC)c6sccc6c(OCC(CC)CCCC)c5s4)cc2sc31,COC(=O)CCCC1(c2ccccc2)C23c4c5ccc6c7cc8c9c%10c(cc%11cc%12c%13c%14c(cc%15c%16ccc-5c2c%16c2c5c%16c%17c(c(c46)c7c9c%17c4c%10c%11c%13c4c%16c%14c%152)C513)C%12)C8,5.18,-5.43,-2.6,-5.9,-3.9,,,,1 vol%,,,,,DIO
111405,10.1039/c5py01761k,CCCCCCCCCCC(CCCCCCCC)Cn1c(=O)c2cc3c(cc2c2sc4ccsc4c21)c(=O)n(CC(CCCCCCCC)CCCCCCCCC)c1c2sc(-c4cc5c(OCC(CC)CCCC)c6sccc6c(OCC(CC)CCCC)c5s4)cc2sc31,COC(=O)CCCC1(c2ccccc2)C23c4c5ccc6c7cc8c9c%10c(cc%11cc%12c%13c%14c(cc%15c%16ccc-5c2c%16c2c5c%16c%17c(c(c46)c7c9c%17c4c%10c%11c%13c4c%16c%14c%152)C513)C%12)C8,5.53,-5.43,-2.6,-5.9,-3.9,,,,3 vol%,,,,,DIO
111406,10.1039/c5py01761k,CCCCCCCCCCC(CCCCCCCC)Cn1c(=O)c2cc3c(cc2c2sc4ccsc4c21)c(=O)n(CC(CCCCCCCC)CCCCCCCCC)c1c2sc(-c4cc5c(OCC(CC)CCCC)c6sccc6c(OCC(CC)CCCC)c5s4)cc2sc31,COC(=O)CCCC1(c2ccccc2)C23c4c5ccc6c7cc8c9c%10c(cc%11cc%12c%13c%14c(cc%15c%16ccc-5c2c%16c2c5c%16c%17c(c(c46)c7c9c%17c4c%10c%11c%13c4c%16c%14c%152)C513)C%12)C8,5.22,-5.43,-2.6,-5.9,-3.9,,,,5 vol%,,,,,DIO
111409,10.1039/c5py01946j,CCCCCCCCCN1C(=O)c2csc(-c3sc(-c4sc(-c5cc6c(-c7ccc(CC(CC)CCCC)s7)c7sccc7c(-c7ccc(CC(CC)CCCC)s7)c6s5)c5c4C(=O)N(CCCCCCCCC)C5=O)c(CCCCCC)c3CCCCCC)c2C1=O,COC(=O)CCCC1(c2ccccc2)C23c4c5ccc6c7cc8c9c%10c(cc%11cc%12c%13c%14c(cc%15c%16ccc-5c2c%16c2c5c%16c%17c(c(c46)c7c9c%17c4c%10c%11c%13c4c%16c%14c%152)C513)C%12)C8,7.59,-5.62,-3.43,-5.9,-3.9,120.0,,1:1.5,1.5%,,,,,DIO
111410,10.1039/c5py01946j,CCCCCCCCCN1C(=O)c2csc(-c3sc(-c4sc(-c5cc6c(-c7ccc(CC(CC)CCCC)s7)c7sccc7c(-c7ccc(CC(CC)CCCC)s7)c6s5)c5c4C(=O)N(CCCCCCCCC)C5=O)c(OCCCCC)c3OCCCCC)c2C1=O,COC(=O)CCCC1(c2ccccc2)C23c4c5ccc6c7cc8c9c%10c(cc%11cc%12c%13c%14c(cc%15c%16ccc-5c2c%16c2c5c%16c%17c(c(c46)c7c9c%17c4c%10c%11c%13c4c%16c%14c%152)C513)C%12)C8,8.18,-5.425,-3.505,-5.9,-3.9,120.0,,1:1.7,1.6%,,,,,DIO
111411,10.1039/c5py01946j,CCCCCCCCCN1C(=O)c2csc(-c3sc(-c4sc(-c5cc6c(-c7ccc(CC(CC)CCCC)s7)c7sccc7c(-c7ccc(CC(CC)CCCC)s7)c6s5)c5c4C(=O)N(CCCCCCCCC)C5=O)c(OC)c3OC)c2C1=O,COC(=O)CCCC1(c2ccccc2)C23c4c5ccc6c7cc8c9c%10c(cc%11cc%12c%13c%14c(cc%15c%16ccc-5c2c%16c2c5c%16c%17c(c(c46)c7c9c%17c4c%10c%11c%13c4c%16c%14c%152)C513)C%12)C8,3.3,-5.54,-3.28,-5.9,-3.9,70.0,,1:1,1.0%,,,,,DIO
111414,10.1039/c5ra06076a,CCCCCCCCC1(CCCCCCCC)c2ccccc2-c2ccc(-c3ccc(-c4c(F)c(F)c(-c5cccs5)c5nsnc45)s3)cc21,CCCCC(=O)OCC1(c2ccccc2)C2=CC=Cc3cccc4cccc5ccc6ccccc7cccc1c7c6c5c-4c3C2,2.2,-5.38,-3.32,-6.1,-3.9,,,1:4,,,,,chloroform,
111415,10.1039/c5ra06076a,CCCCCCCCC1(CCCCCCCC)c2ccccc2-c2ccc(-c3ccc(-c4c(F)c(F)c(-c5cccs5)c5nsnc45)s3)cc21,CCCCC(=O)OCC1(c2ccccc2)C2=CC=Cc3cccc4cccc5ccc6ccccc7cccc1c7c6c5c-4c3C2,2.7,-5.38,-3.32,-6.1,-3.9,,,1:4,,,,,chlorobenzene,
111416,10.1039/c5ra06076a,CCCCCCCCC1(CCCCCCCC)c2ccccc2-c2ccc(-c3ccc(-c4c(F)c(F)c(-c5cccs5)c5nsnc45)s3)cc21,CCCCC(=O)OCC1(c2ccccc2)C2=CC=Cc3cccc4cccc5ccc6ccccc7cccc1c7c6c5c-4c3C2,4.4,-5.38,-3.32,-6.1,-3.9,,,1:4,3%,,,,chlorobenzene,DIO
111417,10.1039/c5ra06076a,CCCCCCCCCCCCC1(CCCCCCCCCCCC)c2ccccc2-c2ccc(-c3ccc(-c4ccc(-c5cccs5)c5nsnc45)s3)cc21,CCCCC(=O)OCC1(c2ccccc2)C2=CC=Cc3cccc4cccc5ccc6ccccc7cccc1c7c6c5c-4c3C2,2.4,-5.44,-3.49,-6.1,-3.9,,,1:4,,,,,chloroform,
111418,10.1039/c5ra06076a,CCCCCCCCCCCCC1(CCCCCCCCCCCC)c2ccccc2-c2ccc(-c3ccc(-c4ccc(-c5cccs5)c5nsnc45)s3)cc21,CCCCC(=O)OCC1(c2ccccc2)C2=CC=Cc3cccc4cccc5ccc6ccccc7cccc1c7c6c5c-4c3C2,1.8,-5.44,-3.49,-6.1,-3.9,,,1:4,,,,,chlorobenzene,
111419,10.1039/c5ra06076a,CCCCCCCCCCCCC1(CCCCCCCCCCCC)c2ccccc2-c2ccc(-c3ccc(-c4ccc(-c5cccs5)c5nsnc45)s3)cc21,CCCCC(=O)OCC1(c2ccccc2)C2=CC=Cc3cccc4cccc5ccc6ccccc7cccc1c7c6c5c-4c3C2,1.2,-5.44,-3.49,-6.1,-3.9,,,1:4,3%,,,,chlorobenzene,DIO
111420,10.1039/c5ra06076a,CCCCCCCCCCCCC1(CCCCCCCCCCCC)c2ccccc2-c2ccc(-c3ccc(-c4c(F)c(F)c(-c5cccs5)c5nsnc45)s3)cc21,CCCCC(=O)OCC1(c2ccccc2)C2=CC=Cc3cccc4cccc5ccc6ccccc7cccc1c7c6c5c-4c3C2,1.4,-5.51,-3.48,-6.1,-3.9,,,1:4,,,,,chloroform,
111421,10.1039/c5ra06076a,CCCCCCCCCCCCC1(CCCCCCCCCCCC)c2ccccc2-c2ccc(-c3ccc(-c4c(F)c(F)c(-c5cccs5)c5nsnc45)s3)cc21,CCCCC(=O)OCC1(c2ccccc2)C2=CC=Cc3cccc4cccc5ccc6ccccc7cccc1c7c6c5c-4c3C2,3.4,-5.51,-3.48,-6.1,-3.9,,,1:4,,,,,chlorobenzene,
111422,10.1039/c5ra06076a,CCCCCCCCCCCCC1(CCCCCCCCCCCC)c2ccccc2-c2ccc(-c3ccc(-c4c(F)c(F)c(-c5cccs5)c5nsnc45)s3)cc21,CCCCC(=O)OCC1(c2ccccc2)C2=CC=Cc3cccc4cccc5ccc6ccccc7cccc1c7c6c5c-4c3C2,3.6,-5.51,-3.48,-6.1,-3.9,,,1:4,3%,,,,chlorobenzene,DIO
111423,10.1039/c5ra07792c,CCCCCCCCOc1ccc(OCCCCCCCC)c(C#Cc2c3ccccc3c(C#Cc3cc(OCCCCCCCC)c(/C=C/c4cc(OCCCCCCCC)ccc4OCCCCCCCC)cc3OCCCCCCCC)c3ccccc23)c1,CCCCC(=O)OCC1(c2ccccc2)c2cccc3cccc4cccc5cccc6cccc1c6c-5c-4c-3c2,3.06,-5.2,-3.3,-6.1,-3.7,170.0,,1:2,,conventional,,,,
111424,10.1039/c5ra07792c,CCCCCCCCOc1ccc(OCCCCCCCC)c(C#Cc2c3ccccc3c(C#Cc3cc(OCCCCCCCC)c(/C=C/c4cc(OCCCCCCCC)ccc4OCCCCCCCC)cc3OCCCCCCCC)c3ccccc23)c1,CCCCC(=O)OCC1(c2ccccc2)c2cccc3cccc4cccc5cccc6cccc1c6c-5c-4c-3c2,3.14,-5.2,-3.3,-6.1,-3.7,170.0,,1:2,,conventional,,,,
111425,10.1039/c5ra07792c,CCCCCCCCOc1ccc(OCCCCCCCC)c(C#Cc2c3ccccc3c(C#Cc3cc(OCCCCCCCC)c(/C=C/c4cc(OCCCCCCCC)ccc4OCCCCCCCC)cc3OCCCCCCCC)c3ccccc23)c1,CCCCC(=O)OCC1(c2ccccc2)c2cccc3cccc4cccc5cccc6cccc1c6c-5c-4c-3c2,3.35,-5.2,-3.3,-6.1,-3.7,170.0,,1.1:1.9,,,,,,
111426,10.1039/c5ra07792c,CCCCCCCCOc1ccc(OCCCCCCCC)c(C#Cc2c3ccccc3c(C#Cc3cc(OCCCCCCCC)c(/C=C/c4cc(OCCCCCCCC)ccc4OCCCCCCCC)cc3OCCCCCCCC)c3ccccc23)c1,CCCCC(=O)OCC1(c2ccccc2)c2cccc3cccc4cccc5cccc6cccc1c6c-5c-4c-3c2,3.61,-5.2,-3.3,-6.1,-3.7,170.0,,1.1:1.9,,,,,,
111427,10.1039/c5ra07792c,CCCCCCCCOc1ccc(OCCCCCCCC)c(C#Cc2c3ccccc3c(C#Cc3cc(OCCCCCCCC)c(/C=C/c4cc(OCCCCCCCC)ccc4OCCCCCCCC)cc3OCCCCCCCC)c3ccccc23)c1,CCCCC(=O)OCC1(c2ccccc2)c2cccc3cccc4cccc5cccc6cccc1c6c-5c-4c-3c2,4.65,-5.2,-3.3,-6.1,-3.7,170.0,,1.2:1.8,,conventional,,,,
111428,10.1039/c5ra07792c,CCCCCCCCOc1ccc(OCCCCCCCC)c(C#Cc2c3ccccc3c(C#Cc3cc(OCCCCCCCC)c(/C=C/c4cc(OCCCCCCCC)ccc4OCCCCCCCC)cc3OCCCCCCCC)c3ccccc23)c1,CCCCC(=O)OCC1(c2ccccc2)c2cccc3cccc4cccc5cccc6cccc1c6c-5c-4c-3c2,3.98,-5.2,-3.3,-6.1,-3.7,170.0,,1.2:1.8,,,,,,
111429,10.1039/c5ra07792c,CCCCCCCCOc1ccc(OCCCCCCCC)c(C#Cc2c3ccccc3c(C#Cc3cc(OCCCCCCCC)c(/C=C/c4cc(OCCCCCCCC)ccc4OCCCCCCCC)cc3OCCCCCCCC)c3ccccc23)c1,CCCCC(=O)OCC1(c2ccccc2)c2cccc3cccc4cccc5cccc6cccc1c6c-5c-4c-3c2,4.27,-5.2,-3.3,-6.1,-3.7,170.0,,1.3:1.7,,conventional,,,,
111430,10.1039/c5ra07792c,CCCCCCCCOc1ccc(OCCCCCCCC)c(C#Cc2c3ccccc3c(C#Cc3cc(OCCCCCCCC)c(/C=C/c4cc(OCCCCCCCC)ccc4OCCCCCCCC)cc3OCCCCCCCC)c3ccccc23)c1,CCCCC(=O)OCC1(c2ccccc2)c2cccc3cccc4cccc5cccc6cccc1c6c-5c-4c-3c2,4.02,-5.2,-3.3,-6.1,-3.7,170.0,,1.3:1.7,,,,,,
111431,10.1039/c5ra07792c,CCCCCCCCOc1ccc(OCCCCCCCC)c(C#Cc2c3ccccc3c(C#Cc3cc(OCCCCCCCC)c(/C=C/c4cc(OCCCCCCCC)ccc4OCCCCCCCC)cc3OCCCCCCCC)c3ccccc23)c1,CCCCC(=O)OCC1(c2ccccc2)c2cccc3cccc4cccc5cccc6cccc1c6c-5c-4c-3c2,4.05,-5.2,-3.3,-6.1,-3.7,170.0,,1.4:1.6,,,,,,
111432,10.1039/c5ra07792c,CCCCCCCCOc1ccc(OCCCCCCCC)c(C#Cc2c3ccccc3c(C#Cc3cc(OCCCCCCCC)c(/C=C/c4cc(OCCCCCCCC)ccc4OCCCCCCCC)cc3OCCCCCCCC)c3ccccc23)c1,CCCCC(=O)OCC1(c2ccccc2)c2cccc3cccc4cccc5cccc6cccc1c6c-5c-4c-3c2,3.46,-5.2,-3.3,-6.1,-3.7,170.0,,1.4:1.6,,,,,,
111433,10.1039/c5ra07792c,CCCCCCCCOc1ccc(OCCCCCCCC)c(C#Cc2c3ccccc3c(C#Cc3cc(OCCCCCCCC)c(/C=C/c4cc(OCCCCCCCC)ccc4OCCCCCCCC)cc3OCCCCCCCC)c3ccccc23)c1,CCCCC(=O)OCC1(c2ccccc2)c2cccc3cccc4cccc5cccc6cccc1c6c-5c-4c-3c2,3.69,-5.2,-3.3,-6.1,-3.7,170.0,,1.5:1.5,,,,,,
111434,10.1039/c5ra07792c,CCCCCCCCOc1ccc(OCCCCCCCC)c(C#Cc2c3ccccc3c(C#Cc3cc(OCCCCCCCC)c(/C=C/c4cc(OCCCCCCCC)ccc4OCCCCCCCC)cc3OCCCCCCCC)c3ccccc23)c1,CCCCC(=O)OCC1(c2ccccc2)c2cccc3cccc4cccc5cccc6cccc1c6c-5c-4c-3c2,3.56,-5.2,-3.3,-6.1,-3.7,170.0,,1.5:1.5,,,,,,
111435,10.1039/c5ra13381e,CCCCCCCCSC(=O)c1cc2c(-c3cc4c(-c5ccc(CC(CC)CCCC)s5)c5sccc5c(-c5ccc(CC(CC)CCCC)s5)c4s3)scc2s1,COC(=O)CCCC1(c2ccccc2)C23c4c5c6c7c8c9c(c%10c%11c2c2c%12c4c4c%13c5c5c7c7c8c8c%14c9c%10c9c%10c%11c2c2c%11c%12c4c4c%12c%13c5c5c7c7c8c8c%14c9c9c%10c2c2c%11c4c4c%12c5c7c5c8c9c2c45)C613,4.33,-5.33,-3.71,-6.1,-3.7,100.0,,1:1.5 w/w,3%,,,,,DIO
111436,10.1039/c5ra13381e,CCCCCCCCSC(=O)c1cc2c(-c3cc4c(-c5ccc(CC(CC)CCCC)s5)c5sccc5c(-c5ccc(CC(CC)CCCC)s5)c4s3)scc2s1,COC(=O)CCCC1(c2ccccc2)C23c4c5ccc6c7cc8c9c%10c(cc%11cc%12c%13c%14c(cc%15c%16ccc-5c2c%16c2c5c%16c%17c(c(c46)c7c9c%17c4c%10c%11c%13c4c%16c%14c%152)C513)C%12)C8,4.7,-5.33,-3.71,-5.9,-3.9,100.0,,1:1.5,3%,,,,,DIO
111437,10.1039/c5ra13381e,CCCCC(CC)CSC(=O)c1cc2c(-c3cc4c(-c5ccc(CC(CC)CCCC)s5)c5sccc5c(-c5ccc(CC(CC)CCCC)s5)c4s3)scc2s1,COC(=O)CCCC1(c2ccccc2)C23c4c5c6c7c8c9c(c%10c%11c2c2c%12c4c4c%13c5c5c7c7c8c8c%14c9c%10c9c%10c%11c2c2c%11c%12c4c4c%12c%13c5c5c7c7c8c8c%14c9c9c%10c2c2c%11c4c4c%12c5c7c5c8c9c2c45)C613,5.03,-5.36,-3.73,-6.1,-3.7,100.0,,1:1.5,3%,,,,,DIO
111438,10.1039/c5ra13381e,CCCCC(CC)CSC(=O)c1cc2c(-c3cc4c(-c5ccc(CC(CC)CCCC)s5)c5sccc5c(-c5ccc(CC(CC)CCCC)s5)c4s3)scc2s1,COC(=O)CCCC1(c2ccccc2)C23c4c5ccc6c7cc8c9c%10c(cc%11cc%12c%13c%14c(cc%15c%16ccc-5c2c%16c2c5c%16c%17c(c(c46)c7c9c%17c4c%10c%11c%13c4c%16c%14c%152)C513)C%12)C8,5.8,-5.36,-3.73,-5.9,-3.9,100.0,,1:1.5,3%,,,,,DIO
111439,10.1039/c5ra14013g,CCCCCCCCOc1cccc(-c2nc3c(-c4cccs4)c(F)c(F)c(-c4ccc(-c5cc6c(-c7cc(F)c(CC(CC)CCCC)s7)c7sccc7c(-c7cc(F)c(CC(CC)CCCC)s7)c6s5)s4)c3nc2-c2cccc(OCCCCCCCC)c2)c1,COC(=O)CCCC1(c2ccccc2)C23c4c5ccc6c7cc8c9c%10c(cc%11cc%12c%13c%14c(cc%15c%16ccc-5c2c%16c2c5c%16c%17c(c(c46)c7c9c%17c4c%10c%11c%13c4c%16c%14c%152)C513)C%12)C8,5.24,-5.35,-3.55,-5.9,-3.9,87.0,,1:1.5,,,,,o-DCB,
111440,10.1039/c5ra14013g,CCCCCCCCOc1cccc(-c2nc3c(-c4cccs4)c(F)c(F)c(-c4ccc(-c5cc6c(-c7cc(F)c(CC(CC)CCCC)s7)c7sccc7c(-c7cc(F)c(CC(CC)CCCC)s7)c6s5)s4)c3nc2-c2cccc(OCCCCCCCC)c2)c1,COC(=O)CCCC1(c2ccccc2)C23c4c5ccc6c7cc8c9c%10c(cc%11cc%12c%13c%14c(cc%15c%16ccc-5c2c%16c2c5c%16c%17c(c(c46)c7c9c%17c4c%10c%11c%13c4c%16c%14c%152)C513)C%12)C8,1.83,-5.35,-3.55,-5.9,-3.9,94.0,,1:1.5,,,,,o-xylene,
111441,10.1039/c5ra14013g,CCCCCCCCOc1cccc(-c2nc3c(-c4cccs4)c(F)c(F)c(-c4ccc(-c5cc6c(-c7cc(F)c(CC(CC)CCCC)s7)c7sccc7c(-c7cc(F)c(CC(CC)CCCC)s7)c6s5)s4)c3nc2-c2cccc(OCCCCCCCC)c2)c1,COC(=O)CCCC1(c2ccccc2)C23c4c5ccc6c7cc8c9c%10c(cc%11cc%12c%13c%14c(cc%15c%16ccc-5c2c%16c2c5c%16c%17c(c(c46)c7c9c%17c4c%10c%11c%13c4c%16c%14c%152)C513)C%12)C8,3.6,-5.35,-3.55,-5.9,-3.9,90.0,,1:1.5,,,,,anisole,
111442,10.1039/c5ra14013g,CCCCCCCCOc1cccc(-c2nc3c(-c4cccs4)c(F)c(F)c(-c4ccc(-c5cc6c(-c7cc(F)c(CC(CC)CCCC)s7)c7sccc7c(-c7cc(F)c(CC(CC)CCCC)s7)c6s5)s4)c3nc2-c2cccc(OCCCCCCCC)c2)c1,COC(=O)CCCC1(c2ccccc2)C23c4c5ccc6c7cc8c9c%10c(cc%11cc%12c%13c%14c(cc%15c%16ccc-5c2c%16c2c5c%16c%17c(c(c46)c7c9c%17c4c%10c%11c%13c4c%16c%14c%152)C513)C%12)C8,8.47,-5.35,-3.55,-5.9,-3.9,83.0,,1:1.5,5%,,,,o-DCB,DIO
111443,10.1039/c5ra14013g,CCCCCCCCOc1cccc(-c2nc3c(-c4cccs4)c(F)c(F)c(-c4ccc(-c5cc6c(-c7cc(F)c(CC(CC)CCCC)s7)c7sccc7c(-c7cc(F)c(CC(CC)CCCC)s7)c6s5)s4)c3nc2-c2cccc(OCCCCCCCC)c2)c1,COC(=O)CCCC1(c2ccccc2)C23c4c5ccc6c7cc8c9c%10c(cc%11cc%12c%13c%14c(cc%15c%16ccc-5c2c%16c2c5c%16c%17c(c(c46)c7c9c%17c4c%10c%11c%13c4c%16c%14c%152)C513)C%12)C8,7.62,-5.35,-3.55,-5.9,-3.9,95.0,,1:1.5,3%,,,,o-xylene,NMP
111444,10.1039/c5ra14013g,CCCCCCCCOc1cccc(-c2nc3c(-c4cccs4)c(F)c(F)c(-c4ccc(-c5cc6c(-c7cc(F)c(CC(CC)CCCC)s7)c7sccc7c(-c7cc(F)c(CC(CC)CCCC)s7)c6s5)s4)c3nc2-c2cccc(OCCCCCCCC)c2)c1,COC(=O)CCCC1(c2ccccc2)C23c4c5ccc6c7cc8c9c%10c(cc%11cc%12c%13c%14c(cc%15c%16ccc-5c2c%16c2c5c%16c%17c(c(c46)c7c9c%17c4c%10c%11c%13c4c%16c%14c%152)C513)C%12)C8,8.37,-5.35,-3.55,-5.9,-3.9,92.0,,1:1.5,3%,,,,anisole,DPE
111445,10.1039/c5ra14013g,CCCCCCCCOc1cccc(-c2nc3c(-c4cccs4)c(F)c(F)c(-c4ccc(-c5cc6c(-c7cc(F)c(CC(CC)CCCC)s7)c7sccc7c(-c7cc(F)c(CC(CC)CCCC)s7)c6s5)s4)c3nc2-c2cccc(OCCCCCCCC)c2)c1,COC(=O)CCCC1(c2ccccc2)C23c4c5ccc6c7cc8c9c%10c(cc%11cc%12c%13c%14c(cc%15c%16ccc-5c2c%16c2c5c%16c%17c(c(c46)c7c9c%17c4c%10c%11c%13c4c%16c%14c%152)C513)C%12)C8,8.28,-5.35,-3.55,-5.9,-3.9,90.0,,1:1.5,1%,,,,anisole,DIO
111446,10.1039/c5ra14013g,CCCCCCCCOc1cccc(-c2nc3c(-c4cccs4)c(F)c(F)c(-c4ccc(-c5cc6c(-c7cc(F)c(CC(CC)CCCC)s7)c7sccc7c(-c7cc(F)c(CC(CC)CCCC)s7)c6s5)s4)c3nc2-c2cccc(OCCCCCCCC)c2)c1,COC(=O)CCCC1(c2ccccc2)C23c4c5ccc6c7cc8c9c%10c(cc%11cc%12c%13c%14c(cc%15c%16ccc-5c2c%16c2c5c%16c%17c(c(c46)c7c9c%17c4c%10c%11c%13c4c%16c%14c%152)C513)C%12)C8,7.34,-5.35,-3.55,-5.9,-3.9,90.0,,1:1.5,1%,,,,anisole,NMP
111452,10.1039/c5ra14887a,CCCCC(CC)CC(=O)c1cc2c(-c3cc4c(-c5ccc(CC(CC)CCCC)s5)c5sccc5c(-c5ccc(CC(CC)CCCC)s5)c4s3)scc2s1,CCCCCCCCCCC(CCCCCCCC)CN1C(=O)c2ccc3c4c(c(-c5ccc(-c6c(OCCCCCCCC)c(OCCCCCCCC)c(-c7cccs7)c7nsnc67)s5)cc(c24)C1=O)C(=O)N(CC(CCCCCCCC)CCCCCCCCCC)C3=O,1.57,,,-5.82,-3.72,,,20:80,,,,,,
111453,10.1039/c5ra14887a,CCCCC(CC)CC(=O)c1cc2c(-c3cc4c(-c5ccc(CC(CC)CCCC)s5)c5sccc5c(-c5ccc(CC(CC)CCCC)s5)c4s3)scc2s1,CCCCCCCCCCC(CCCCCCCC)CN1C(=O)c2ccc3c4c(c(-c5ccc(-c6c(OCCCCCCCC)c(OCCCCCCCC)c(-c7cccs7)c7nsnc67)s5)cc(c24)C1=O)C(=O)N(CC(CCCCCCCC)CCCCCCCCCC)C3=O,2.05,,,-5.82,-3.72,,,30:70,,,,,,
111457,10.1039/c5ra14887a,CCCCC(CC)CC(=O)c1cc2c(-c3cc4c(-c5ccc(CC(CC)CCCC)s5)c5sccc5c(-c5ccc(CC(CC)CCCC)s5)c4s3)scc2s1,CCCCCCCCCCC(CCCCCCCC)CN1C(=O)c2ccc3c4c(c(-c5ccc(-c6c(OCCCCCCCC)c(OCCCCCCCC)c(-c7cccs7)c7nsnc67)s5)cc(c24)C1=O)C(=O)N(CC(CCCCCCCC)CCCCCCCCCC)C3=O,3.14,,,-5.82,-3.72,,,40:60,1%,,,,,DIO
111458,10.1039/c5ra18902k,CCCCCCCCN1C(=O)c2csc(-c3cc4c(-c5ccc(CC(CC)CCCC)s5)c5sc(-c6ccc(-c7c8c(c(-c9ccc(-c%10cc%11c(-c%12ccc(CC(CC)CCCC)s%12)c%12sccc%12c(-c%12ccc(CC(CC)CCCC)s%12)c%11s%10)s9)n7CCCCCCCC)C(=O)N(CCCCCCCC)C8=O)s6)cc5c(-c5ccc(CC(CC)CCCC)s5)c4s3)c2C1=O,CCCCC(=O)OCC1(c2ccccc2)C2=CC=Cc3cccc4cccc5ccc6ccccc7cccc1c7c6c5c-4c3C2,3.58,-5.38,-3.51,-6.1,-3.9,,,1.0:1.0 wt%,3 vol%,conventional,,,,
111459,10.1039/c5ra18902k,CCCCCCCCN1C(=O)c2csc(-c3cc4c(-c5ccc(CC(CC)CCCC)s5)c5sc(-c6ccc(-c7c8c(c(-c9ccc(-c%10cc%11c(-c%12ccc(CC(CC)CCCC)s%12)c%12sccc%12c(-c%12ccc(CC(CC)CCCC)s%12)c%11s%10)s9)n7CCCCCCCC)C(=O)N(CCCCCCCC)C8=O)s6)cc5c(-c5ccc(CC(CC)CCCC)s5)c4s3)c2C1=O,CCCCC(=O)OCC1(c2ccccc2)C2=CC=Cc3cccc4cccc5ccc6ccccc7cccc1c7c6c5c-4c3C2,4.5,-5.38,-3.51,-6.1,-3.9,,,1.0:1.5 wt%,3 vol%,conventional,,,,
111460,10.1039/c5ra18902k,CCCCCCCCN1C(=O)c2csc(-c3cc4c(-c5ccc(CC(CC)CCCC)s5)c5sc(-c6ccc(-c7c8c(c(-c9ccc(-c%10cc%11c(-c%12ccc(CC(CC)CCCC)s%12)c%12sccc%12c(-c%12ccc(CC(CC)CCCC)s%12)c%11s%10)s9)n7CCCCCCCC)C(=O)N(CCCCCCCC)C8=O)s6)cc5c(-c5ccc(CC(CC)CCCC)s5)c4s3)c2C1=O,CCCCC(=O)OCC1(c2ccccc2)C2=CC=Cc3cccc4cccc5ccc6ccccc7cccc1c7c6c5c-4c3C2,3.68,-5.38,-3.51,-6.1,-3.9,,,1.0:2.0 wt%,3 vol%,conventional,,,,
111461,10.1039/c5ra18902k,CCCCCCCCN1C(=O)c2csc(-c3cc4c(-c5ccc(CC(CC)CCCC)s5)c5sc(-c6ccc(-c7c8c(c(-c9ccc(-c%10cc%11c(-c%12ccc(CC(CC)CCCC)s%12)c%12sccc%12c(-c%12ccc(CC(CC)CCCC)s%12)c%11s%10)s9)n7CCCCCCCC)C(=O)N(CCCCCCCC)C8=O)s6)cc5c(-c5ccc(CC(CC)CCCC)s5)c4s3)c2C1=O,CCCCC(=O)OCC1(c2ccccc2)C2=CC=Cc3cccc4cccc5ccc6ccccc7cccc1c7c6c5c-4c3C2,2.07,-5.38,-3.51,-6.1,-3.9,,,1.0:2.5 wt%,3 vol%,conventional,,,,
111462,10.1039/c5ra18902k,CCCCCCCCN1C(=O)c2c(c(-c3ccc(-c4cc5c(-c6ccc(CC(CC)CCCC)s6)c6sc(-c7scc8c(F)c(C(=O)OCC(CC)CCCC)sc78)cc6c(-c6ccc(CC(CC)CCCC)s6)c5s4)s3)n(CCCCCCCC)c2-c2ccc(-c3cc4c(-c5ccc(CC(CC)CCCC)s5)c5sccc5c(-c5ccc(CC(CC)CCCC)s5)c4s3)s2)C1=O,CCCCC(=O)OCC1(c2ccccc2)C2=CC=Cc3cccc4cccc5ccc6ccccc7cccc1c7c6c5c-4c3C2,5.05,-5.33,-3.68,-6.1,-3.9,,,1.0:1.0 wt%,3 vol%,conventional,,,,
111463,10.1039/c5ra18902k,CCCCCCCCN1C(=O)c2c(c(-c3ccc(-c4cc5c(-c6ccc(CC(CC)CCCC)s6)c6sc(-c7scc8c(F)c(C(=O)OCC(CC)CCCC)sc78)cc6c(-c6ccc(CC(CC)CCCC)s6)c5s4)s3)n(CCCCCCCC)c2-c2ccc(-c3cc4c(-c5ccc(CC(CC)CCCC)s5)c5sccc5c(-c5ccc(CC(CC)CCCC)s5)c4s3)s2)C1=O,CCCCC(=O)OCC1(c2ccccc2)C2=CC=Cc3cccc4cccc5ccc6ccccc7cccc1c7c6c5c-4c3C2,4.99,-5.33,-3.68,-6.1,-3.9,,,1.0:1.5 wt%,3 vol%,conventional,,,,
111464,10.1039/c5ra18902k,CCCCCCCCN1C(=O)c2c(c(-c3ccc(-c4cc5c(-c6ccc(CC(CC)CCCC)s6)c6sc(-c7scc8c(F)c(C(=O)OCC(CC)CCCC)sc78)cc6c(-c6ccc(CC(CC)CCCC)s6)c5s4)s3)n(CCCCCCCC)c2-c2ccc(-c3cc4c(-c5ccc(CC(CC)CCCC)s5)c5sccc5c(-c5ccc(CC(CC)CCCC)s5)c4s3)s2)C1=O,CCCCC(=O)OCC1(c2ccccc2)C2=CC=Cc3cccc4cccc5ccc6ccccc7cccc1c7c6c5c-4c3C2,5.01,-5.33,-3.68,-6.1,-3.9,,,1.0:2.0 wt%,3 vol%,conventional,,,,
111465,10.1039/c5ra18902k,CCCCCCCCN1C(=O)c2c(c(-c3ccc(-c4cc5c(-c6ccc(CC(CC)CCCC)s6)c6sc(-c7scc8c(F)c(C(=O)OCC(CC)CCCC)sc78)cc6c(-c6ccc(CC(CC)CCCC)s6)c5s4)s3)n(CCCCCCCC)c2-c2ccc(-c3cc4c(-c5ccc(CC(CC)CCCC)s5)c5sccc5c(-c5ccc(CC(CC)CCCC)s5)c4s3)s2)C1=O,CCCCC(=O)OCC1(c2ccccc2)C2=CC=Cc3cccc4cccc5ccc6ccccc7cccc1c7c6c5c-4c3C2,3.77,-5.33,-3.68,-6.1,-3.9,,,1.0:2.5 wt%,3 vol%,conventional,,,,
111466,10.1039/c5ra18902k,CCCCCCCCN1C(=O)c2c(c(-c3ccc(-c4cc5c(-c6ccc(CC(CC)CCCC)s6)c6sc(-c7ccc(-c8c9c(c(-c%10cccs%10)n8CC(CC)CCCC)C(=O)N(CC(CC)CCCC)C9=O)s7)cc6c(-c6ccc(CC(CC)CCCC)s6)c5s4)s3)n(CCCCCCCC)c2-c2ccc(-c3cc4c(-c5ccc(CC(CC)CCCC)s5)c5sccc5c(-c5ccc(CC(CC)CCCC)s5)c4s3)s2)C1=O,CCCCC(=O)OCC1(c2ccccc2)C2=CC=Cc3cccc4cccc5ccc6ccccc7cccc1c7c6c5c-4c3C2,1.31,-5.31,-3.86,-6.1,-3.9,,,1.0:1.0 wt%,3 vol%,conventional,,,,
111467,10.1039/c5ra18902k,CCCCCCCCN1C(=O)c2c(c(-c3ccc(-c4cc5c(-c6ccc(CC(CC)CCCC)s6)c6sc(-c7ccc(-c8c9c(c(-c%10cccs%10)n8CC(CC)CCCC)C(=O)N(CC(CC)CCCC)C9=O)s7)cc6c(-c6ccc(CC(CC)CCCC)s6)c5s4)s3)n(CCCCCCCC)c2-c2ccc(-c3cc4c(-c5ccc(CC(CC)CCCC)s5)c5sccc5c(-c5ccc(CC(CC)CCCC)s5)c4s3)s2)C1=O,CCCCC(=O)OCC1(c2ccccc2)C2=CC=Cc3cccc4cccc5ccc6ccccc7cccc1c7c6c5c-4c3C2,2.41,-5.31,-3.86,-6.1,-3.9,,,1.0:2.0 wt%,3 vol%,conventional,,,,
111468,10.1039/c5ra18902k,CCCCCCCCN1C(=O)c2c(c(-c3ccc(-c4cc5c(-c6ccc(CC(CC)CCCC)s6)c6sc(-c7ccc(-c8c9c(c(-c%10cccs%10)n8CC(CC)CCCC)C(=O)N(CC(CC)CCCC)C9=O)s7)cc6c(-c6ccc(CC(CC)CCCC)s6)c5s4)s3)n(CCCCCCCC)c2-c2ccc(-c3cc4c(-c5ccc(CC(CC)CCCC)s5)c5sccc5c(-c5ccc(CC(CC)CCCC)s5)c4s3)s2)C1=O,CCCCC(=O)OCC1(c2ccccc2)C2=CC=Cc3cccc4cccc5ccc6ccccc7cccc1c7c6c5c-4c3C2,2.06,-5.31,-3.86,-6.1,-3.9,,,1.0:3.0 wt%,3 vol%,conventional,,,,
111469,10.1039/c5ra18902k,CCCCCCCCN1C(=O)c2csc(-c3cc4c(-c5ccc(CC(CC)CCCC)s5)c5sc(-c6ccc(-c7c8c(c(-c9ccc(-c%10cc%11c(-c%12ccc(CC(CC)CCCC)s%12)c%12sccc%12c(-c%12ccc(CC(CC)CCCC)s%12)c%11s%10)s9)n7CCCCCCCC)C(=O)N(CCCCCCCC)C8=O)s6)cc5c(-c5ccc(CC(CC)CCCC)s5)c4s3)c2C1=O,CCCCC(=O)OCC1(c2ccccc2)C2=CC=Cc3cccc4cccc5ccc6ccccc7cccc1c7c6c5c-4c3C2,5.35,-5.38,-3.51,-6.1,-3.9,,,1:1.5 wt%,3 vol%,conventional,,PEDOT:PSS,,DIO
111470,10.1039/c5ra18902k,CCCCCCCCN1C(=O)c2c(c(-c3ccc(-c4cc5c(-c6ccc(CC(CC)CCCC)s6)c6sc(-c7scc8c(F)c(C(=O)OCC(CC)CCCC)sc78)cc6c(-c6ccc(CC(CC)CCCC)s6)c5s4)s3)n(CCCCCCCC)c2-c2ccc(-c3cc4c(-c5ccc(CC(CC)CCCC)s5)c5sccc5c(-c5ccc(CC(CC)CCCC)s5)c4s3)s2)C1=O,CCCCC(=O)OCC1(c2ccccc2)C2=CC=Cc3cccc4cccc5ccc6ccccc7cccc1c7c6c5c-4c3C2,4.73,-5.33,-3.68,-6.1,-3.9,,,,3 vol%,conventional,,PEDOT:PSS,,DIO
111471,10.1039/c5ra18902k,CCCCCCCCN1C(=O)c2c(c(-c3ccc(-c4cc5c(-c6ccc(CC(CC)CCCC)s6)c6sc(-c7ccc(-c8c9c(c(-c%10cccs%10)n8CC(CC)CCCC)C(=O)N(CC(CC)CCCC)C9=O)s7)cc6c(-c6ccc(CC(CC)CCCC)s6)c5s4)s3)n(CCCCCCCC)c2-c2ccc(-c3cc4c(-c5ccc(CC(CC)CCCC)s5)c5sccc5c(-c5ccc(CC(CC)CCCC)s5)c4s3)s2)C1=O,CCCCC(=O)OCC1(c2ccccc2)C2=CC=Cc3cccc4cccc5ccc6ccccc7cccc1c7c6c5c-4c3C2,2.21,-5.31,-3.86,-6.1,-3.9,,,1:1.5 wt%,3 vol%,conventional,,PEDOT:PSS,,DIO
111472,10.1039/c5ra18902k,CCCCCCCCN1C(=O)c2csc(-c3cc4c(-c5ccc(CC(CC)CCCC)s5)c5sc(-c6ccc(-c7c8c(c(-c9ccc(-c%10cc%11c(-c%12ccc(CC(CC)CCCC)s%12)c%12sccc%12c(-c%12ccc(CC(CC)CCCC)s%12)c%11s%10)s9)n7CCCCCCCC)C(=O)N(CCCCCCCC)C8=O)s6)cc5c(-c5ccc(CC(CC)CCCC)s5)c4s3)c2C1=O,CCCCC(=O)OCC1(c2ccccc2)C2=CC=Cc3cccc4cccc5ccc6ccccc7cccc1c7c6c5c-4c3C2,5.21,-5.38,-3.51,-6.1,-3.9,,,1:1.5 wt%,3 vol%,conventional,,PEDOT:PSS,,DPE
111473,10.1039/c5ra18902k,CCCCCCCCN1C(=O)c2c(c(-c3ccc(-c4cc5c(-c6ccc(CC(CC)CCCC)s6)c6sc(-c7scc8c(F)c(C(=O)OCC(CC)CCCC)sc78)cc6c(-c6ccc(CC(CC)CCCC)s6)c5s4)s3)n(CCCCCCCC)c2-c2ccc(-c3cc4c(-c5ccc(CC(CC)CCCC)s5)c5sccc5c(-c5ccc(CC(CC)CCCC)s5)c4s3)s2)C1=O,CCCCC(=O)OCC1(c2ccccc2)C2=CC=Cc3cccc4cccc5ccc6ccccc7cccc1c7c6c5c-4c3C2,4.9,-5.33,-3.68,-6.1,-3.9,,,,3 vol%,conventional,,PEDOT:PSS,,DPE
111474,10.1039/c5ra18902k,CCCCCCCCN1C(=O)c2c(c(-c3ccc(-c4cc5c(-c6ccc(CC(CC)CCCC)s6)c6sc(-c7ccc(-c8c9c(c(-c%10cccs%10)n8CC(CC)CCCC)C(=O)N(CC(CC)CCCC)C9=O)s7)cc6c(-c6ccc(CC(CC)CCCC)s6)c5s4)s3)n(CCCCCCCC)c2-c2ccc(-c3cc4c(-c5ccc(CC(CC)CCCC)s5)c5sccc5c(-c5ccc(CC(CC)CCCC)s5)c4s3)s2)C1=O,CCCCC(=O)OCC1(c2ccccc2)C2=CC=Cc3cccc4cccc5ccc6ccccc7cccc1c7c6c5c-4c3C2,2.14,-5.31,-3.86,-6.1,-3.9,,,1:1.5 wt%,3 vol%,conventional,,PEDOT:PSS,,DPE
111477,10.1039/c5ra20927g,CCCCCCCCOc1c(OCCCCCCCC)c(-c2ccc(-c3ccc4c(C#C[Si](C(C)C)(C(C)C)C(C)C)c5ccccc5c(C#C[Si](C(C)C)(C(C)C)C(C)C)c4c3)s2)c2nsnc2c1-c1cccs1,CCCCC(=O)OCC1(c2ccccc2)C2=CC=Cc3cccc4cccc5ccc6ccccc7cccc1c7c6c5c-4c3C2,1.8,-5.46,-3.42,-6.1,-3.9,75.0,,1:3,,,,PEDOT:PSS,chlorobenzene,DIO
111478,10.1039/c5ra20927g,CCCCCCCCOc1c(OCCCCCCCC)c(-c2ccc(-c3ccc(-c4ccc5c(C#C[Si](C(C)C)(C(C)C)C(C)C)c6ccccc6c(C#C[Si](C(C)C)(C(C)C)C(C)C)c5c4)s3)s2)c2nsnc2c1-c1ccc(-c2cccs2)s1,CCCCC(=O)OCC1(c2ccccc2)C2=CC=Cc3cccc4cccc5ccc6ccccc7cccc1c7c6c5c-4c3C2,3.15,-5.31,-3.47,-6.1,-3.9,75.0,,1:3,,,,PEDOT:PSS,chloroform,
111479,10.1039/c5ra20927g,CCCCCCCCOc1c(OCCCCCCCC)c(-c2ccc(-c3ccc(-c4ccc5c(C#C[Si](C(C)C)(C(C)C)C(C)C)c6ccccc6c(C#C[Si](C(C)C)(C(C)C)C(C)C)c5c4)s3)s2)c2nsnc2c1-c1ccc(-c2cccs2)s1,CCCCC(=O)OCC1(c2ccccc2)C2=CC=Cc3cccc4cccc5ccc6ccccc7cccc1c7c6c5c-4c3C2,2.72,-5.31,-3.47,-6.1,-3.9,85.0,,1:3,,,,PEDOT:PSS,chlorobenzene,
111480,10.1039/c5ra20927g,CCCCCCCCOc1c(OCCCCCCCC)c(-c2ccc(-c3ccc(-c4ccc5c(C#C[Si](C(C)C)(C(C)C)C(C)C)c6ccccc6c(C#C[Si](C(C)C)(C(C)C)C(C)C)c5c4)s3)s2)c2nsnc2c1-c1ccc(-c2cccs2)s1,CCCCC(=O)OCC1(c2ccccc2)C2=CC=Cc3cccc4cccc5ccc6ccccc7cccc1c7c6c5c-4c3C2,2.19,-5.31,-3.47,-6.1,-3.9,85.0,,1:3,,,,PEDOT:PSS,chlorobenzene,DIO
111481,10.1039/c5ra23693b,CCCCCCCCCCC(CCCCCCCC)CN1C(=O)/C(=C\C=C2/C(=O)N(CC(CCCCCCCC)CCCCCCCCCC)c3cc(-c4cc5c(OCC(CC)CCCC)c6sccc6c(OCC(CC)CCCC)c5s4)ccc32)c2ccccc21,COC(=O)CCCC1(c2ccccc2)C23c4c5ccc6c7cc8c9c%10c(cc%11cc%12c%13c%14c(cc%15c%16ccc-5c2c%16c2c5c%16c%17c(c(c46)c7c9c%17c4c%10c%11c%13c4c%16c%14c%152)C513)C%12)C8,2.54,-5.46,-3.58,-5.9,-3.9,120.0,,1:1.2,3%,conventional,,,,
111482,10.1039/c5ra23693b,CCCCCCCCCCC(CCCCCCCC)CN1C(=O)/C(=C\C=C2/C(=O)N(CC(CCCCCCCC)CCCCCCCCCC)c3cc(-c4cc5c(OCC(CC)CCCC)c6sccc6c(OCC(CC)CCCC)c5s4)ccc32)c2ccccc21,COC(=O)CCCC1(c2ccccc2)C23c4c5ccc6c7cc8c9c%10c(cc%11cc%12c%13c%14c(cc%15c%16ccc-5c2c%16c2c5c%16c%17c(c(c46)c7c9c%17c4c%10c%11c%13c4c%16c%14c%152)C513)C%12)C8,2.74,-5.46,-3.58,-5.9,-3.9,120.0,,1:1.5,3%,conventional,,,,
111483,10.1039/c5ra23693b,CCCCCCCCCCC(CCCCCCCC)CN1C(=O)/C(=C\C=C2/C(=O)N(CC(CCCCCCCC)CCCCCCCCCC)c3cc(-c4cc5c(OCC(CC)CCCC)c6sccc6c(OCC(CC)CCCC)c5s4)ccc32)c2ccccc21,COC(=O)CCCC1(c2ccccc2)C23c4c5ccc6c7cc8c9c%10c(cc%11cc%12c%13c%14c(cc%15c%16ccc-5c2c%16c2c5c%16c%17c(c(c46)c7c9c%17c4c%10c%11c%13c4c%16c%14c%152)C513)C%12)C8,3.0,-5.46,-3.58,-5.9,-3.9,120.0,,1:2,3%,conventional,,,,
111484,10.1039/c5ra23693b,CCCCCCCCCCC(CCCCCCCC)CN1C(=O)/C(=C\C=C2/C(=O)N(CC(CCCCCCCC)CCCCCCCCCC)c3cc(-c4cc5c(-c6ccc(CC(CC)CCCC)s6)c6sccc6c(-c6ccc(CC(CC)CCCC)s6)c5s4)ccc32)c2ccccc21,COC(=O)CCCC1(c2ccccc2)C23c4c5ccc6c7cc8c9c%10c(cc%11cc%12c%13c%14c(cc%15c%16ccc-5c2c%16c2c5c%16c%17c(c(c46)c7c9c%17c4c%10c%11c%13c4c%16c%14c%152)C513)C%12)C8,4.23,-5.51,-3.66,-5.9,-3.9,,,1:1.2,,conventional,,,,
111485,10.1039/c5ra23693b,CCCCCCCCCCC(CCCCCCCC)CN1C(=O)/C(=C\C=C2/C(=O)N(CC(CCCCCCCC)CCCCCCCCCC)c3cc(-c4cc5c(-c6ccc(CC(CC)CCCC)s6)c6sccc6c(-c6ccc(CC(CC)CCCC)s6)c5s4)ccc32)c2ccccc21,COC(=O)CCCC1(c2ccccc2)C23c4c5ccc6c7cc8c9c%10c(cc%11cc%12c%13c%14c(cc%15c%16ccc-5c2c%16c2c5c%16c%17c(c(c46)c7c9c%17c4c%10c%11c%13c4c%16c%14c%152)C513)C%12)C8,4.59,-5.51,-3.66,-5.9,-3.9,120.0,,1:1.5,3 vol%,conventional,,,,
111486,10.1039/c5ra23693b,CCCCCCCCCCC(CCCCCCCC)CN1C(=O)/C(=C\C=C2/C(=O)N(CC(CCCCCCCC)CCCCCCCCCC)c3cc(-c4cc5c(-c6ccc(CC(CC)CCCC)s6)c6sccc6c(-c6ccc(CC(CC)CCCC)s6)c5s4)ccc32)c2ccccc21,COC(=O)CCCC1(c2ccccc2)C23c4c5ccc6c7cc8c9c%10c(cc%11cc%12c%13c%14c(cc%15c%16ccc-5c2c%16c2c5c%16c%17c(c(c46)c7c9c%17c4c%10c%11c%13c4c%16c%14c%152)C513)C%12)C8,4.23,-5.51,-3.66,-5.9,-3.9,120.0,,1:2,3%,conventional,,,,
111487,10.1039/c5ra23863c,CCCCCCc1csc(C2=C3C(=O)N(CC(CC)CCCC)C(c4cc(CCCCCC)c(-c5ccc(-c6cc(OCC(CC)CCCC)c(-c7cccs7)cc6OCC(CC)CCCC)s5)s4)=C3C(=O)N2CC(CC)CCCC)c1,COC(=O)CCCC1(c2ccccc2)C23c4c5c6c7c8c9c(c%10c%11c2c2c%12c4c4c%13c5c5c7c7c8c8c%14c9c%10c9c%10c%11c2c2c%11c%12c4c4c%12c%13c5c5c7c7c8c8c%14c9c9c%10c2c2c%11c4c4c%12c5c7c5c8c9c2c45)C613,3.51,-5.24,-3.66,-6.1,-3.7,,,1:2,0.25%,,,,chlorobenzene,DIO
111488,10.1039/c5ra23863c,CCCCCCc1cc(C2=C3C(=O)N(CC(CC)CCCC)C(c4cc(CC(CC)CCCC)cs4)=C3C(=O)N2CC(CC)CCCC)sc1-c1cc2c(-c3ccc(CC(CC)CCCC)s3)c3sccc3c(-c3ccc(CC(CC)CCCC)s3)c2s1,COC(=O)CCCC1(c2ccccc2)C23c4c5c6c7c8c9c(c%10c%11c2c2c%12c4c4c%13c5c5c7c7c8c8c%14c9c%10c9c%10c%11c2c2c%11c%12c4c4c%12c%13c5c5c7c7c8c8c%14c9c9c%10c2c2c%11c4c4c%12c5c7c5c8c9c2c45)C613,2.46,-5.4,-3.53,-6.1,-3.7,,,1:2,0.25%,,,,chlorobenzene,DIO
111489,10.1039/c5ra23863c,CCCCCCc1cc(C2=C3C(=O)N(CC(CC)CCCC)C(c4cc(CCCCCC)c(-c5cc6c(-c7ccc(CC(CC)CCCC)s7)c7sc(-c8sc(C9=C%10C(=O)N(CC(CC)CCCC)C(c%11cc(CC(CC)CCCC)cs%11)=C%10C(=O)N9CC(CC)CCCC)cc8CCCCCC)cc7c(-c7ccc(CC(CC)CCCC)s7)c6s5)s4)=C3C(=O)N2CC(CC)CCCC)sc1-c1ccc(-c2cc(OCC(CC)CCCC)c(-c3cccs3)cc2OCC(CC)CCCC)s1,COC(=O)CCCC1(c2ccccc2)C23c4c5c6c7c8c9c(c%10c%11c2c2c%12c4c4c%13c5c5c7c7c8c8c%14c9c%10c9c%10c%11c2c2c%11c%12c4c4c%12c%13c5c5c7c7c8c8c%14c9c9c%10c2c2c%11c4c4c%12c5c7c5c8c9c2c45)C613,3.64,-5.46,-3.58,-6.1,-3.7,,,1:2,0% v/v,,,,chlorobenzene:chloroform (3:1),
111490,10.1039/c5ra23863c,CCCCCCc1cc(C2=C3C(=O)N(CC(CC)CCCC)C(c4cc(CCCCCC)c(-c5cc6c(-c7ccc(CC(CC)CCCC)s7)c7sc(-c8sc(C9=C%10C(=O)N(CC(CC)CCCC)C(c%11cc(CC(CC)CCCC)cs%11)=C%10C(=O)N9CC(CC)CCCC)cc8CCCCCC)cc7c(-c7ccc(CC(CC)CCCC)s7)c6s5)s4)=C3C(=O)N2CC(CC)CCCC)sc1-c1ccc(-c2cc(OCC(CC)CCCC)c(-c3cccs3)cc2OCC(CC)CCCC)s1,COC(=O)CCCC1(c2ccccc2)C23c4c5c6c7c8c9c(c%10c%11c2c2c%12c4c4c%13c5c5c7c7c8c8c%14c9c%10c9c%10c%11c2c2c%11c%12c4c4c%12c%13c5c5c7c7c8c8c%14c9c9c%10c2c2c%11c4c4c%12c5c7c5c8c9c2c45)C613,4.18,-5.28,-3.56,-6.1,-3.7,,,1:2,0% v/v,,,,chlorobenzene:chloroform (3:1),
111491,10.1039/c5ra23863c,CCCCCCc1cc(C2=C3C(=O)N(CC(CC)CCCC)C(c4cc(CCCCCC)c(-c5cc6c(-c7ccc(CC(CC)CCCC)s7)c7sc(-c8sc(C9=C%10C(=O)N(CC(CC)CCCC)C(c%11cc(CC(CC)CCCC)cs%11)=C%10C(=O)N9CC(CC)CCCC)cc8CCCCCC)cc7c(-c7ccc(CC(CC)CCCC)s7)c6s5)s4)=C3C(=O)N2CC(CC)CCCC)sc1-c1ccc(-c2cc(OCC(CC)CCCC)c(-c3cccs3)cc2OCC(CC)CCCC)s1,COC(=O)CCCC1(c2ccccc2)C23c4c5c6c7c8c9c(c%10c%11c2c2c%12c4c4c%13c5c5c7c7c8c8c%14c9c%10c9c%10c%11c2c2c%11c%12c4c4c%12c%13c5c5c7c7c8c8c%14c9c9c%10c2c2c%11c4c4c%12c5c7c5c8c9c2c45)C613,2.58,-5.21,-3.37,-6.1,-3.7,,,1:2,0% v/v,,,,chlorobenzene:chloroform (3:1),
111492,10.1039/c5ra24364e,CCOC(=O)c1ccsc1-c1cc2c(-c3ccc(CC)s3)c3sc(-c4cc(C(=O)OCC)c(-c5cc6c(-c7ccc(CC)s7)c7sc(-c8cc(C(=O)OCC)c(-c9cc%10c(-c%11ccc(CC)s%11)c%11sccc%11c(-c%11ccc(CC)s%11)c%10s9)s8)cc7c(-c7ccc(CC)s7)c6s5)s4)cc3c(-c3ccc(CC)s3)c2s1,COC(=O)CCCC1(c2ccccc2)C23c4c5ccc6c7cc8c9c%10c(cc%11cc%12c%13c%14c(cc%15c%16ccc-5c2c%16c2c5c%16c%17c(c(c46)c7c9c%17c4c%10c%11c%13c4c%16c%14c%152)C513)C%12)C8,2.71,-5.5,-3.53,-5.9,-3.9,,,1:2,,,,,chloroform,
111493,10.1039/c5ra24364e,CCCCCCCCCCCCCCCCC(CC)c1nc2c3nc4c(-c5cc(CCCCCCCCCCCC)cs5)c5nsnc5c(-c5cc(CCCCCCCCCCCC)c(-c6cc7c(CCCCCCCCCCC)c(CCCCCCCCCCC)c8ccsc8c7s6)s5)c4nc3c3nc(C(CC)CCCCCCCCCCCCCCCC)sc3c2s1,COC(=O)CCCC1(c2ccccc2)C23c4c5ccc6c7cc8c9c%10c(cc%11cc%12c%13c%14c(cc%15c%16ccc-5c2c%16c2c5c%16c%17c(c(c46)c7c9c%17c4c%10c%11c%13c4c%16c%14c%152)C513)C%12)C8,1.68,-5.4,-3.96,-5.9,-3.9,,,1:2,,,,,chloroform,
111494,10.1039/c5ra24364e,CCOC(=O)c1ccsc1-c1cc2c(-c3ccc(CC)s3)c3sc(-c4cc(C(=O)OCC)c(-c5cc6c(-c7ccc(CC)s7)c7sc(-c8cc(C(=O)OCC)c(-c9cc%10c(-c%11ccc(CC)s%11)c%11sccc%11c(-c%11ccc(CC)s%11)c%10s9)s8)cc7c(-c7ccc(CC)s7)c6s5)s4)cc3c(-c3ccc(CC)s3)c2s1,COC(=O)CCCC1(c2ccccc2)C23c4c5ccc6c7cc8c9c%10c(cc%11cc%12c%13c%14c(cc%15c%16ccc-5c2c%16c2c5c%16c%17c(c(c46)c7c9c%17c4c%10c%11c%13c4c%16c%14c%152)C513)C%12)C8,5.8,-5.5,-3.53,-5.9,-3.9,,,1:2,4% v/v,,,,"1,8-diiodooctane:chloroform",
111495,10.1039/c5ra24364e,CCCCCCCCCCCCCCCCC(CC)c1nc2c3nc4c(-c5cc(CCCCCCCCCCCC)cs5)c5nsnc5c(-c5cc(CCCCCCCCCCCC)c(-c6cc7c(CCCCCCCCCCC)c(CCCCCCCCCCC)c8ccsc8c7s6)s5)c4nc3c3nc(C(CC)CCCCCCCCCCCCCCCC)sc3c2s1,COC(=O)CCCC1(c2ccccc2)C23c4c5ccc6c7cc8c9c%10c(cc%11cc%12c%13c%14c(cc%15c%16ccc-5c2c%16c2c5c%16c%17c(c(c46)c7c9c%17c4c%10c%11c%13c4c%16c%14c%152)C513)C%12)C8,3.32,-5.4,-3.96,-5.9,-3.9,,,1:2,4% v/v,,,,"1,8-diiodooctane:chloroform",
111496,10.1039/c5ra25088a,CCCCCCCCOc1cccc(-c2nc3c(-c4cccs4)ccc(-c4ccc(-c5ccc6c7ccccc7n(C(CCCCCCCC)CCCCCCCC)c6c5)s4)c3nc2-c2cccc(OCCCCCCCC)c2)c1,COC(=O)CCCC1(c2ccccc2)C23c4c5ccc6c7cc8c9c%10c(cc%11cc%12c%13c%14c(cc%15c%16ccc-5c2c%16c2c5c%16c%17c(c(c46)c7c9c%17c4c%10c%11c%13c4c%16c%14c%152)C513)C%12)C8,2.83,-5.45,-3.61,-5.9,-3.9,,,1:3,,,,,,
111497,10.1039/c5ra25088a,CCCCCCCCOc1cccc(-c2nc3c(-c4cccs4)ccc(-c4ccc(-c5ccc6c7ccccc7n(C(CCCCCCCC)CCCCCCCC)c6c5)s4)c3nc2-c2cccc(OCCCCCCCC)c2)c1,COC(=O)CCCC1(c2ccccc2)C23c4c5ccc6c7cc8c9c%10c(cc%11cc%12c%13c%14c(cc%15c%16ccc-5c2c%16c2c5c%16c%17c(c(c46)c7c9c%17c4c%10c%11c%13c4c%16c%14c%152)C513)C%12)C8,3.24,-5.45,-3.61,-5.9,-3.9,,110.0,1:3,,,,,,
111498,10.1039/c5ra25088a,CCCCCCCCOc1cccc(-c2nc3c(-c4cccs4)cc(F)c(-c4ccc(-c5ccc6c7ccccc7n(C(CCCCCCCC)CCCCCCCC)c6c5)s4)c3nc2-c2cccc(OCCCCCCCC)c2)c1,COC(=O)CCCC1(c2ccccc2)C23c4c5ccc6c7cc8c9c%10c(cc%11cc%12c%13c%14c(cc%15c%16ccc-5c2c%16c2c5c%16c%17c(c(c46)c7c9c%17c4c%10c%11c%13c4c%16c%14c%152)C513)C%12)C8,2.54,-5.49,-3.53,-5.9,-3.9,,,1:2.5,,,,,,
111499,10.1039/c5ra25088a,CCCCCCCCOc1cccc(-c2nc3c(-c4cccs4)cc(F)c(-c4ccc(-c5ccc6c7ccccc7n(C(CCCCCCCC)CCCCCCCC)c6c5)s4)c3nc2-c2cccc(OCCCCCCCC)c2)c1,COC(=O)CCCC1(c2ccccc2)C23c4c5ccc6c7cc8c9c%10c(cc%11cc%12c%13c%14c(cc%15c%16ccc-5c2c%16c2c5c%16c%17c(c(c46)c7c9c%17c4c%10c%11c%13c4c%16c%14c%152)C513)C%12)C8,3.8,-5.49,-3.53,-5.9,-3.9,,110.0,1:2.5,2% v/v,,,,,
111500,10.1039/c5ra25088a,CCCCCCCCOc1cccc(-c2nc3c(-c4cccs4)c(F)c(F)c(-c4ccc(-c5ccc6c7ccccc7n(C(CCCCCCCC)CCCCCCCC)c6c5)s4)c3nc2-c2cccc(OCCCCCCCC)c2)c1,COC(=O)CCCC1(c2ccccc2)C23c4c5ccc6c7cc8c9c%10c(cc%11cc%12c%13c%14c(cc%15c%16ccc-5c2c%16c2c5c%16c%17c(c(c46)c7c9c%17c4c%10c%11c%13c4c%16c%14c%152)C513)C%12)C8,2.01,-5.61,-3.62,-5.9,-3.9,,,1:2,,,,,,
111501,10.1039/c5ra25088a,CCCCCCCCOc1cccc(-c2nc3c(-c4cccs4)c(F)c(F)c(-c4ccc(-c5ccc6c7ccccc7n(C(CCCCCCCC)CCCCCCCC)c6c5)s4)c3nc2-c2cccc(OCCCCCCCC)c2)c1,COC(=O)CCCC1(c2ccccc2)C23c4c5ccc6c7cc8c9c%10c(cc%11cc%12c%13c%14c(cc%15c%16ccc-5c2c%16c2c5c%16c%17c(c(c46)c7c9c%17c4c%10c%11c%13c4c%16c%14c%152)C513)C%12)C8,2.67,-5.61,-3.62,-5.9,-3.9,,110.0,1:2,,,,,,
