Repository: JiYiqaq/PCE-KA-GNN

# Data directory

- `raw/Active_Database.csv` is the immutable source dataset bundled under CC BY 4.0. Do not overwrite it with processed data.
- `processed/` is created and populated by the training pipeline. Generated `.pt` and `.pth` caches are intentionally ignored by Git because they can exceed GitHub's normal single-file limit.

See `../DATA_LICENSE.md` for provenance, license and checksum information.

File: data/processed/device_records.csv (part 240 of 250)
record_id,doi,donor_smiles,acceptor_smiles,pce,homo_d,lumo_d,homo_a,lumo_a,active_layer_thickness,annealing_temp,d_a_ratio,additive_ratio,device_type,etl_canonical,htl_canonical,solvent_canonical,additive_canonical
111502,10.1039/c5ta00683j,CCCCCCCCOc1cccc(-c2nc3cccc(-c4cccs4)c3nc2-c2cccc(OCCCCCCCC)c2)c1,CCCCC(=O)OCC1(c2ccccc2)C2=CC=Cc3cccc4cccc5ccc6ccccc7cccc1c7c6c5c-4c3C2,2.5,-5.68,-3.5,-6.1,-3.9,90.0,,1:3 w/w,,,,,chlorobenzene,
111503,10.1039/c5ta00683j,CCCCCCCCOc1cccc(-c2nc3cccc(-c4cccs4)c3nc2-c2cccc(OCCCCCCCC)c2)c1,CCCCC(=O)OCC1(c2ccccc2)C2=CC=Cc3cccc4cccc5ccc6ccccc7cccc1c7c6c5c-4c3C2,5.48,-5.68,-3.5,-6.1,-3.9,90.0,,1:3 w/w,2%,,,,chlorobenzene:CN,
111504,10.1039/c5ta00683j,CCCCCCCCOc1cccc(-c2nc3cccc(-c4cccs4)c3nc2-c2cccc(OCCCCCCCC)c2)c1,CCCCC(=O)OCC1(c2ccccc2)C2=CC=Cc3cccc4cccc5ccc6ccccc7cccc1c7c6c5c-4c3C2,3.71,-5.68,-3.5,-6.1,-3.9,90.0,,1:3 w/w,,,,,o-DCB,
111505,10.1039/c5ta00683j,CCCCCCCCOc1cccc(-c2nc3cccc(-c4cccs4)c3nc2-c2cccc(OCCCCCCCC)c2)c1,CCCCC(=O)OCC1(c2ccccc2)C2=CC=Cc3cccc4cccc5ccc6ccccc7cccc1c7c6c5c-4c3C2,4.93,-5.68,-3.5,-6.1,-3.9,90.0,,1:3 w/w,2%,,,,o-DCB,
111506,10.1039/c5ta01042j,CCCCCCc1ccsc1,CCCCCCCCCCCCC(CCCCCCCCCC)CN1C(=O)C2=C(c3ncc(-c4ccc(-c5cccs5)s4)s3)N(CC(CCCCCCCCCC)CCCCCCCCCCCC)C(=O)C2=C1c1nccs1,0.05,-5.01,-3.12,-5.08,-3.64,,,2:1 w/w,,inverted,,,,
111507,10.1039/c5ta01042j,CCCCCCc1ccsc1,CCCCCCCCCCCCC(CCCCCCCCCC)CN1C(=O)C2=C(c3ncc(-c4ccc(-c5cccs5)s4)s3)N(CC(CCCCCCCCCC)CCCCCCCCCCCC)C(=O)C2=C1c1nccs1,0.28,-5.01,-3.12,-5.08,-3.64,,150.0,2:1 w/w,,inverted,,,,
111508,10.1039/c5ta01042j,CCCCCCc1ccsc1,CCCCCCCCCCCCC(CCCCCCCCCC)CN1C(=O)C2=C(c3ncc(-c4ccc(-c5cccs5)s4)s3)N(CC(CCCCCCCCCC)CCCCCCCCCCCC)C(=O)C2=C1c1nccs1,0.08,-5.01,-3.12,-5.08,-3.64,,,2:1 w/w,2.5%,inverted,,,,DIO
111509,10.1039/c5ta01042j,CCCCCCc1ccsc1,CCCCCCCCCCCCC(CCCCCCCCCC)CN1C(=O)C2=C(c3ncc(-c4ccc(-c5cccs5)s4)s3)N(CC(CCCCCCCCCC)CCCCCCCCCCCC)C(=O)C2=C1c1nccs1,1.9,-5.01,-3.12,-5.08,-3.64,,150.0,2:1 w/w,2.5%,inverted,,,,DIO
111510,10.1039/c5ta01042j,CCCCCCc1ccsc1,CCCCCCCCCCCCC(CCCCCCCCCC)CN1C(=O)C2=C(c3ncc(-c4ccc(-c5cccs5)s4)s3)N(CC(CCCCCCCCCC)CCCCCCCCCCCC)C(=O)C2=C1c1nccs1,2.6,-5.01,-3.12,-5.08,-3.64,,150.0,2:1 w/w,5%,inverted,,,,DIO
111511,10.1039/c5ta01042j,CCCCCCc1ccsc1,CCCCCCCCCCCCC(CCCCCCCCCC)CN1C(=O)C2=C(c3ncc(-c4ccc(-c5cccs5)s4)s3)N(CC(CCCCCCCCCC)CCCCCCCCCCCC)C(=O)C2=C1c1nccs1,2.3,-5.01,-3.12,-5.08,-3.64,,150.0,2:1 w/w,10%,inverted,,,,DIO
111512,10.1039/c5ta01042j,CCCCCCc1ccsc1,CCCCCCCCCCCCC(CCCCCCCCCC)CN1C(=O)C2=C(c3ncc(-c4ccc(-c5cccs5)s4)s3)N(CC(CCCCCCCCCC)CCCCCCCCCCCC)C(=O)C2=C1c1nccs1,1.3,-5.01,-3.12,-5.08,-3.64,,150.0,2:1 w/w,5%; 10%,inverted,,,,DIO+o-DCB
111513,10.1039/c5ta01042j,CCCCCCc1ccsc1,CCCCCCCCCCCCC(CCCCCCCCCC)CN1C(=O)C2=C(c3ncc(-c4ccc(-c5cccs5)s4)s3)N(CC(CCCCCCCCCC)CCCCCCCCCCCC)C(=O)C2=C1c1nccs1,0.25,-5.01,-3.12,-5.08,-3.64,,,2:1 w/w,3%,inverted,,,,CN
111514,10.1039/c5ta01042j,CCCCCCc1ccsc1,CCCCCCCCCCCCC(CCCCCCCCCC)CN1C(=O)C2=C(c3ncc(-c4ccc(-c5cccs5)s4)s3)N(CC(CCCCCCCCCC)CCCCCCCCCCCC)C(=O)C2=C1c1nccs1,0.36,-5.01,-3.12,-5.08,-3.64,,150.0,2:1 w/w,3%,inverted,,,,CN
111515,10.1039/c5ta01042j,CCCCCCc1ccsc1,CCCCCCCCCCCCC(CCCCCCCCCC)CN1C(=O)C2=C(c3ncc(-c4ccc(-c5cccs5)s4)s3)N(CC(CCCCCCCCCC)CCCCCCCCCCCC)C(=O)C2=C1c1nccs1,0.26,-5.01,-3.12,-5.08,-3.64,,,2:1 w/w,10%,inverted,,,,o-DCB
111516,10.1039/c5ta01042j,CCCCCCc1ccsc1,CCCCCCCCCCCCC(CCCCCCCCCC)CN1C(=O)C2=C(c3ncc(-c4ccc(-c5cccs5)s4)s3)N(CC(CCCCCCCCCC)CCCCCCCCCCCC)C(=O)C2=C1c1nccs1,0.19,-5.01,-3.12,-5.08,-3.64,,150.0,2:1 w/w,10%,inverted,,,,o-DCB
111517,10.1039/c5ta01042j,CCCCCCc1ccsc1,CCCCCCCCCCCCC(CCCCCCCCCC)CN1C(=O)C2=C(c3ncc(-c4ccc(-c5cccs5)s4)s3)N(CC(CCCCCCCCCC)CCCCCCCCCCCC)C(=O)C2=C1c1nccs1,3.0,-5.01,-3.12,-5.08,-3.64,115.0,150.0,2:1,,,,,,
111518,10.1039/c5ta01042j,CCCCCCc1ccsc1,CCCCCCCCCCCCC(CCCCCCCCCC)CN1C(=O)C2=C(c3ncc(-c4cc5cc6sccc6cc5s4)s3)N(CC(CCCCCCCCCC)CCCCCCCCCCCC)C(=O)C2=C1c1nccs1,2.3,-5.01,-3.12,-5.1,-3.57,80.0,150.0,2:1,,,,,,
111519,10.1039/c5ta01042j,CCCCCCc1ccsc1,CCCCCCCCCCCCC(CCCCCCCCCC)CN1C(=O)C2=C(c3ncc(-c4ccc(-c5cccs5)s4)s3)N(CC(CCCCCCCCCC)CCCCCCCCCCCC)C(=O)C2=C1c1nccs1,2.1,-5.01,-3.12,-4.99,-3.52,70.0,150.0,2:1,,,,,,
111520,10.1039/c5ta01042j,CCCCCCc1ccsc1,CCCCCCCCC(CCC)CN1C(=O)C2=C(c3ncc(-c4cc5c(s4)c4sccc4n5CC(CC)CCCC)s3)N(CC(CCCC)CCCCCCCC)C(=O)C2=C1c1nccs1,1.5,-5.01,-3.12,-4.79,-3.51,70.0,150.0,2:1,,,,,,
111521,10.1039/c5ta01523e,CCCCCCc1csc(-c2c(F)c(F)c(-c3cc(CCCCCC)c(-c4cc5c(s4)-c4sccc4[Si]5(CC(CC)CCCC)CC(CC)CCCC)s3)c3nsnc23)c1,COC(=O)CCCC1(c2ccccc2)C23c4c5ccc6c7cc8c9c%10c(cc%11cc%12c%13c%14c(cc%15c%16ccc-5c2c%16c2c5c%16c%17c(c(c46)c7c9c%17c4c%10c%11c%13c4c%16c%14c%152)C513)C%12)C8,3.0,-5.28,-3.66,-5.9,-3.9,98.0,,1:1,,,,,,
111522,10.1039/c5ta01523e,CCCCCCc1csc(-c2c(F)c(F)c(-c3cc(CCCCCC)c(-c4cc5c(s4)-c4sccc4[Si]5(CC(CC)CCCC)CC(CC)CCCC)s3)c3nsnc23)c1,COC(=O)CCCC1(c2ccccc2)C23c4c5ccc6c7cc8c9c%10c(cc%11cc%12c%13c%14c(cc%15c%16ccc-5c2c%16c2c5c%16c%17c(c(c46)c7c9c%17c4c%10c%11c%13c4c%16c%14c%152)C513)C%12)C8,3.26,-5.28,-3.66,-5.9,-3.9,95.0,,1:2,,,,,,
111523,10.1039/c5ta01523e,CCCCCCc1csc(-c2c(F)c(F)c(-c3cc(CCCCCC)c(-c4cc5c(s4)-c4sccc4[Si]5(CC(CC)CCCC)CC(CC)CCCC)s3)c3nsnc23)c1,COC(=O)CCCC1(c2ccccc2)C23c4c5ccc6c7cc8c9c%10c(cc%11cc%12c%13c%14c(cc%15c%16ccc-5c2c%16c2c5c%16c%17c(c(c46)c7c9c%17c4c%10c%11c%13c4c%16c%14c%152)C513)C%12)C8,2.3,-5.28,-3.66,-5.9,-3.9,92.0,,1:3,,,,,,
111524,10.1039/c5ta01523e,CCCCCCc1csc(-c2c(F)c(F)c(-c3cc(CCCCCC)c(-c4cc5c(s4)-c4sccc4[Si]5(CC(CC)CCCC)CC(CC)CCCC)s3)c3nsnc23)c1,COC(=O)CCCC1(c2ccccc2)C23c4c5ccc6c7cc8c9c%10c(cc%11cc%12c%13c%14c(cc%15c%16ccc-5c2c%16c2c5c%16c%17c(c(c46)c7c9c%17c4c%10c%11c%13c4c%16c%14c%152)C513)C%12)C8,1.6,-5.28,-3.66,-5.9,-3.9,85.0,,1:4,,,,,,
111525,10.1039/c5ta01523e,CCCCCCc1csc(-c2c(F)c(F)c(-c3cc(CCCCCC)c(-c4cc5c(s4)-c4sccc4[Si]5(CC(CC)CCCC)CC(CC)CCCC)s3)c3nsnc23)c1,COC(=O)CCCC1(c2ccccc2)C23c4c5ccc6c7cc8c9c%10c(cc%11cc%12c%13c%14c(cc%15c%16ccc-5c2c%16c2c5c%16c%17c(c(c46)c7c9c%17c4c%10c%11c%13c4c%16c%14c%152)C513)C%12)C8,3.78,-5.28,-3.66,-5.9,-3.9,92.0,,1:2,,,,,,
111526,10.1039/c5ta01523e,CCCCCCc1csc(-c2c(F)c(F)c(-c3cc(CCCCCC)c(-c4cc5c(s4)-c4sccc4[Si]5(CC(CC)CCCC)CC(CC)CCCC)s3)c3nsnc23)c1,COC(=O)CCCC1(c2ccccc2)C23c4c5ccc6c7cc8c9c%10c(cc%11cc%12c%13c%14c(cc%15c%16ccc-5c2c%16c2c5c%16c%17c(c(c46)c7c9c%17c4c%10c%11c%13c4c%16c%14c%152)C513)C%12)C8,5.26,-5.28,-3.66,-5.9,-3.9,95.0,,1:2,,,,,,
111527,10.1039/c5ta02360b,CCCCCCCCC(CCCCCC)COc1c2cc(-c3cc(/C=C4\SC(=S)N(CC)C4=O)cs3)sc2c(OCC(CCCCCC)CCCCCCCC)c2ccsc12,CCCCC(=O)OCC1(c2ccccc2)C2=CC=Cc3cccc4cccc5ccc6ccccc7cccc1c7c6c5c-4c3C2,0.17,-5.56,-3.39,-6.1,-3.9,,,1:1,,,,,,
111528,10.1039/c5ta02360b,CCCCCCCCC(CCCCCC)COc1c2cc(-c3cc(/C=C4\SC(=S)N(CC)C4=O)cs3)sc2c(OCC(CCCCCC)CCCCCCCC)c2ccsc12,CCCCC(=O)OCC1(c2ccccc2)C2=CC=Cc3cccc4cccc5ccc6ccccc7cccc1c7c6c5c-4c3C2,0.25,-5.56,-3.39,-6.1,-3.9,,,1:2,,,,,,
111529,10.1039/c5ta02360b,CCCCCCCCC(CCCCCC)COc1c2cc(-c3cc(/C=C4\SC(=S)N(CC)C4=O)cs3)sc2c(OCC(CCCCCC)CCCCCCCC)c2ccsc12,CCCCC(=O)OCC1(c2ccccc2)C2=CC=Cc3cccc4cccc5ccc6ccccc7cccc1c7c6c5c-4c3C2,0.61,-5.56,-3.39,-6.1,-3.9,,,1:3,3%,,,,,
111530,10.1039/c5ta02360b,CCCCCCCCC(CCCCCC)COc1c2cc(-c3cc(/C=C4\SC(=S)N(CC)C4=O)cs3)sc2c(OCC(CCCCCC)CCCCCCCC)c2ccsc12,CCCCC(=O)OCC1(c2ccccc2)C2=CC=Cc3cccc4cccc5ccc6ccccc7cccc1c7c6c5c-4c3C2,0.13,-5.56,-3.39,-6.1,-3.9,,,1:3,3%,,,,,
111531,10.1039/c5ta02360b,CCCCCCCCC(CCCCCC)COc1c2cc(-c3cc(/C=C4\SC(=S)N(CC)C4=O)cs3)sc2c(OCC(CCCCCC)CCCCCCCC)c2ccsc12,CCCCC(=O)OCC1(c2ccccc2)C2=CC=Cc3cccc4cccc5ccc6ccccc7cccc1c7c6c5c-4c3C2,0.64,-5.56,-3.39,-6.1,-3.9,,,1:3,3%,,,,,
111532,10.1039/c5ta02360b,CCCCCCCCC(CCCCCC)COc1c2cc(-c3cc(/C=C4\SC(=S)N(CC)C4=O)cs3)sc2c(OCC(CCCCCC)CCCCCCCC)c2ccsc12,CCCCC(=O)OCC1(c2ccccc2)C2=CC=Cc3cccc4cccc5ccc6ccccc7cccc1c7c6c5c-4c3C2,1.01,-5.56,-3.39,-6.1,-3.9,,,1:3,,,,,,
111533,10.1039/c5ta02360b,CCCCC(CC)COc1c2cc(-c3cc(/C=C4\SC(=S)N(CC)C4=O)cs3)sc2c(OCC(CC)CCCC)c2ccsc12,CCCCC(=O)OCC1(c2ccccc2)C2=CC=Cc3cccc4cccc5ccc6ccccc7cccc1c7c6c5c-4c3C2,1.58,-5.48,-3.33,-6.1,-3.9,,,1:1,,,,,,
111534,10.1039/c5ta02360b,CCCCC(CC)COc1c2cc(-c3cc(/C=C4\SC(=S)N(CC)C4=O)cs3)sc2c(OCC(CC)CCCC)c2ccsc12,CCCCC(=O)OCC1(c2ccccc2)C2=CC=Cc3cccc4cccc5ccc6ccccc7cccc1c7c6c5c-4c3C2,2.32,-5.48,-3.33,-6.1,-3.9,,,1:2,,,,,,
111535,10.1039/c5ta02360b,CCCCC(CC)COc1c2cc(-c3cc(/C=C4\SC(=S)N(CC)C4=O)cs3)sc2c(OCC(CC)CCCC)c2ccsc12,CCCCC(=O)OCC1(c2ccccc2)C2=CC=Cc3cccc4cccc5ccc6ccccc7cccc1c7c6c5c-4c3C2,3.31,-5.48,-3.33,-6.1,-3.9,,,1:2,3%,,,,,
111536,10.1039/c5ta02360b,CCCCC(CC)COc1c2cc(-c3cc(/C=C4\SC(=S)N(CC)C4=O)cs3)sc2c(OCC(CC)CCCC)c2ccsc12,CCCCC(=O)OCC1(c2ccccc2)C2=CC=Cc3cccc4cccc5ccc6ccccc7cccc1c7c6c5c-4c3C2,4.04,-5.48,-3.33,-6.1,-3.9,,,1:2,3%,,,,,
111537,10.1039/c5ta02360b,CCCCC(CC)COc1c2cc(-c3cc(/C=C4\SC(=S)N(CC)C4=O)cs3)sc2c(OCC(CC)CCCC)c2ccsc12,CCCCC(=O)OCC1(c2ccccc2)C2=CC=Cc3cccc4cccc5ccc6ccccc7cccc1c7c6c5c-4c3C2,2.89,-5.48,-3.33,-6.1,-3.9,,,1:2,,,,,,
111538,10.1039/c5ta02360b,CCCCC(CC)COc1c2cc(-c3cc(/C=C4\SC(=S)N(CC)C4=O)cs3)sc2c(OCC(CC)CCCC)c2ccsc12,CCCCC(=O)OCC1(c2ccccc2)C2=CC=Cc3cccc4cccc5ccc6ccccc7cccc1c7c6c5c-4c3C2,2.19,-5.48,-3.33,-6.1,-3.9,,,1:3,,,,,,
111539,10.1039/c5ta02360b,CCCCCCCCC(CCCCCC)COc1c2cc(-c3cc(/C=C/c4ccc(/C=C5\SC(=S)N(CC)C5=O)s4)cs3)sc2c(OCC(CCCCCC)CCCCCCCC)c2ccsc12,CCCCC(=O)OCC1(c2ccccc2)C2=CC=Cc3cccc4cccc5ccc6ccccc7cccc1c7c6c5c-4c3C2,1.0,-5.51,-3.46,-6.1,-3.9,,,1:1,,,,,,
111540,10.1039/c5ta02360b,CCCCCCCCC(CCCCCC)COc1c2cc(-c3cc(/C=C/c4ccc(/C=C5\SC(=S)N(CC)C5=O)s4)cs3)sc2c(OCC(CCCCCC)CCCCCCCC)c2ccsc12,CCCCC(=O)OCC1(c2ccccc2)C2=CC=Cc3cccc4cccc5ccc6ccccc7cccc1c7c6c5c-4c3C2,1.46,-5.51,-3.46,-6.1,-3.9,,,1:2,,,,,,
111541,10.1039/c5ta02360b,CCCCCCCCC(CCCCCC)COc1c2cc(-c3cc(/C=C/c4ccc(/C=C5\SC(=S)N(CC)C5=O)s4)cs3)sc2c(OCC(CCCCCC)CCCCCCCC)c2ccsc12,CCCCC(=O)OCC1(c2ccccc2)C2=CC=Cc3cccc4cccc5ccc6ccccc7cccc1c7c6c5c-4c3C2,1.64,-5.51,-3.46,-6.1,-3.9,,,1:2,3%,,,,,
111542,10.1039/c5ta02360b,CCCCCCCCC(CCCCCC)COc1c2cc(-c3cc(/C=C/c4ccc(/C=C5\SC(=S)N(CC)C5=O)s4)cs3)sc2c(OCC(CCCCCC)CCCCCCCC)c2ccsc12,CCCCC(=O)OCC1(c2ccccc2)C2=CC=Cc3cccc4cccc5ccc6ccccc7cccc1c7c6c5c-4c3C2,3.47,-5.51,-3.46,-6.1,-3.9,,,1:2,3%,,,,,
111543,10.1039/c5ta02360b,CCCCCCCCC(CCCCCC)COc1c2cc(-c3cc(/C=C/c4ccc(/C=C5\SC(=S)N(CC)C5=O)s4)cs3)sc2c(OCC(CCCCCC)CCCCCCCC)c2ccsc12,CCCCC(=O)OCC1(c2ccccc2)C2=CC=Cc3cccc4cccc5ccc6ccccc7cccc1c7c6c5c-4c3C2,2.07,-5.51,-3.46,-6.1,-3.9,,,1:2,,,,,,
111544,10.1039/c5ta02360b,CCCCCCCCC(CCCCCC)COc1c2cc(-c3cc(/C=C/c4ccc(/C=C5\SC(=S)N(CC)C5=O)s4)cs3)sc2c(OCC(CCCCCC)CCCCCCCC)c2ccsc12,CCCCC(=O)OCC1(c2ccccc2)C2=CC=Cc3cccc4cccc5ccc6ccccc7cccc1c7c6c5c-4c3C2,0.84,-5.51,-3.46,-6.1,-3.9,,,1:3,,,,,,
111545,10.1039/c5ta02360b,CCCCC(CC)COc1c2cc(-c3cc(/C=C/c4ccc(/C=C5\SC(=S)N(CC)C5=O)s4)cs3)sc2c(OCC(CC)CCCC)c2ccsc12,CCCCC(=O)OCC1(c2ccccc2)C2=CC=Cc3cccc4cccc5ccc6ccccc7cccc1c7c6c5c-4c3C2,2.04,-5.45,-3.38,-6.1,-3.9,,,1:1,3%,,,,,
111546,10.1039/c5ta02360b,CCCCC(CC)COc1c2cc(-c3cc(/C=C/c4ccc(/C=C5\SC(=S)N(CC)C5=O)s4)cs3)sc2c(OCC(CC)CCCC)c2ccsc12,CCCCC(=O)OCC1(c2ccccc2)C2=CC=Cc3cccc4cccc5ccc6ccccc7cccc1c7c6c5c-4c3C2,2.36,-5.45,-3.38,-6.1,-3.9,,,1:1.5,,,,,,
111547,10.1039/c5ta02360b,CCCCC(CC)COc1c2cc(-c3cc(/C=C/c4ccc(/C=C5\SC(=S)N(CC)C5=O)s4)cs3)sc2c(OCC(CC)CCCC)c2ccsc12,CCCCC(=O)OCC1(c2ccccc2)C2=CC=Cc3cccc4cccc5ccc6ccccc7cccc1c7c6c5c-4c3C2,2.8,-5.45,-3.38,-6.1,-3.9,,,1:1.5,3%,,,,,
111548,10.1039/c5ta02360b,CCCCC(CC)COc1c2cc(-c3cc(/C=C/c4ccc(/C=C5\SC(=S)N(CC)C5=O)s4)cs3)sc2c(OCC(CC)CCCC)c2ccsc12,CCCCC(=O)OCC1(c2ccccc2)C2=CC=Cc3cccc4cccc5ccc6ccccc7cccc1c7c6c5c-4c3C2,4.25,-5.45,-3.38,-6.1,-3.9,,,1:1.5,3%,,,,,
111549,10.1039/c5ta02360b,CCCCC(CC)COc1c2cc(-c3cc(/C=C/c4ccc(/C=C5\SC(=S)N(CC)C5=O)s4)cs3)sc2c(OCC(CC)CCCC)c2ccsc12,CCCCC(=O)OCC1(c2ccccc2)C2=CC=Cc3cccc4cccc5ccc6ccccc7cccc1c7c6c5c-4c3C2,2.12,-5.45,-3.38,-6.1,-3.9,,,1:2,,,,,,
111550,10.1039/c5ta02376a,CCCCCCCCc1cc(-c2c(-c3cccs3)sc3c(-c4cc(CCCCCCCC)c(CCCCCCCC)s4)c(-c4ccc(-c5cccc6nsnc56)s4)sc23)sc1CCCCCCCC,COC(=O)CCCC1(c2ccccc2)C23c4c5ccc6c7cc8c9c%10c(cc%11cc%12c%13c%14c(cc%15c%16ccc-5c2c%16c2c5c%16c%17c(c(c46)c7c9c%17c4c%10c%11c%13c4c%16c%14c%152)C513)C%12)C8,5.26,-5.34,-3.53,-5.9,-3.9,,,1:1,,conventional,,,,
111551,10.1039/c5ta02376a,CCCCCCCCc1cc(-c2c(-c3cccs3)sc3c(-c4cc(CCCCCCCC)c(CCCCCCCC)s4)c(-c4ccc(-c5cccc6nsnc56)s4)sc23)sc1CCCCCCCC,COC(=O)CCCC1(c2ccccc2)C23c4c5ccc6c7cc8c9c%10c(cc%11cc%12c%13c%14c(cc%15c%16ccc-5c2c%16c2c5c%16c%17c(c(c46)c7c9c%17c4c%10c%11c%13c4c%16c%14c%152)C513)C%12)C8,5.46,-5.34,-3.53,-5.9,-3.9,,,1:1,,conventional,,,,
111552,10.1039/c5ta02376a,CCCCCCCCc1cc(-c2c(-c3cccs3)sc3c(-c4cc(CCCCCCCC)c(CCCCCCCC)s4)c(-c4ccc(-c5cccc6nsnc56)s4)sc23)sc1CCCCCCCC,COC(=O)CCCC1(c2ccccc2)C23c4c5ccc6c7cc8c9c%10c(cc%11cc%12c%13c%14c(cc%15c%16ccc-5c2c%16c2c5c%16c%17c(c(c46)c7c9c%17c4c%10c%11c%13c4c%16c%14c%152)C513)C%12)C8,6.06,-5.34,-3.53,-5.9,-3.9,,,1:1,,conventional,,,,
111553,10.1039/c5ta02376a,CCCCCCCCc1cc(-c2c(-c3cccs3)sc3c(-c4cc(CCCCCCCC)c(CCCCCCCC)s4)c(-c4ccc(-c5cccc6nsnc56)s4)sc23)sc1CCCCCCCC,COC(=O)CCCC1(c2ccccc2)C23c4c5ccc6c7cc8c9c%10c(cc%11cc%12c%13c%14c(cc%15c%16ccc-5c2c%16c2c5c%16c%17c(c(c46)c7c9c%17c4c%10c%11c%13c4c%16c%14c%152)C513)C%12)C8,6.32,-5.34,-3.53,-5.9,-3.9,,,1:1,,inverted,,,,
111554,10.1039/c5ta02376a,CCCCCCCCc1cc(-c2c(-c3cccs3)sc3c(-c4cc(CCCCCCCC)c(CCCCCCCC)s4)c(-c4ccc(-c5cccc6nsnc56)s4)sc23)sc1CCCCCCCC,COC(=O)CCCC1(c2ccccc2)C23c4c5ccc6c7cc8c9c%10c(cc%11cc%12c%13c%14c(cc%15c%16ccc-5c2c%16c2c5c%16c%17c(c(c46)c7c9c%17c4c%10c%11c%13c4c%16c%14c%152)C513)C%12)C8,6.7,-5.34,-3.53,-5.9,-3.9,,,1:1,,inverted,,,,
111559,10.1039/c5ta02376a,CCCCCCc1csc(-c2ccc(-c3cc(CCCCCC)c(/C=C/c4csc(-c5cc6c(OCC(CC)CCCC)c7sc(-c8ccc(C9=C%10C(=O)N(CC(CC)CCCC)C(c%11ccc(-c%12cc%13c(OCC(CC)CCCC)c%14sccc%14c(OCC(CC)CCCC)c%13s%12)s%11)=C%10C(=O)N9CC(CC)CCCC)s8)cc7c(OCC(CC)CCCC)c6s5)c4)s3)c3nsnc23)c1,COC(=O)CCCC1(c2ccccc2)C23c4c5ccc6c7cc8c9c%10c(cc%11cc%12c%13c%14c(cc%15c%16ccc-5c2c%16c2c5c%16c%17c(c(c46)c7c9c%17c4c%10c%11c%13c4c%16c%14c%152)C513)C%12)C8,6.47,-5.31,-3.6,-5.9,-3.9,,,1:1.5,,conventional,,,,
111560,10.1039/c5ta02376a,CCCCCCc1csc(-c2ccc(-c3cc(CCCCCC)c(/C=C/c4csc(-c5cc6c(OCC(CC)CCCC)c7sc(-c8ccc(C9=C%10C(=O)N(CC(CC)CCCC)C(c%11ccc(-c%12cc%13c(OCC(CC)CCCC)c%14sccc%14c(OCC(CC)CCCC)c%13s%12)s%11)=C%10C(=O)N9CC(CC)CCCC)s8)cc7c(OCC(CC)CCCC)c6s5)c4)s3)c3nsnc23)c1,COC(=O)CCCC1(c2ccccc2)C23c4c5ccc6c7cc8c9c%10c(cc%11cc%12c%13c%14c(cc%15c%16ccc-5c2c%16c2c5c%16c%17c(c(c46)c7c9c%17c4c%10c%11c%13c4c%16c%14c%152)C513)C%12)C8,7.5,-5.31,-3.6,-5.9,-3.9,,,1:1.5,,inverted,,,,
111561,10.1039/c5ta02589c,CCCCC(CC)CC(=O)c1cc2c(-c3cc4c(-c5ccc(CC(CC)CCCC)s5)c5sccc5c(-c5ccc(CC(CC)CCCC)s5)c4s3)scc2s1,CCCCC(CC)CN1C(=O)c2ccc3c4ccc5c6c(cc(-c7cc8c9c(ccc%10c%11ccc%12c%13c(ccc(c7c9%10)c%13%11)C(=O)N(CC(CC)CCCC)C%12=O)C(=O)N(CC(CC)CCCC)C8=O)c(c7ccc(c2c37)C1=O)c64)C(=O)N(CC(CC)CCCC)C5=O,0.28,-5.13,-3.27,-5.74,-3.84,110.0,,1.5:1,,,,,,
111562,10.1039/c5ta02589c,CCCCC(CC)CC(=O)c1cc2c(-c3cc4c(-c5ccc(CC(CC)CCCC)s5)c5sccc5c(-c5ccc(CC(CC)CCCC)s5)c4s3)scc2s1,CCCCC(CC)CN1C(=O)c2ccc3c4ccc5c6c(cc(-c7cc8c9c(ccc%10c%11ccc%12c%13c(ccc(c7c9%10)c%13%11)C(=O)N(CC(CC)CCCC)C%12=O)C(=O)N(CC(CC)CCCC)C8=O)c(c7ccc(c2c37)C1=O)c64)C(=O)N(CC(CC)CCCC)C5=O,0.41,-5.13,-3.27,-5.74,-3.84,110.0,,1:1,,,,,,
111563,10.1039/c5ta02589c,CCCCC(CC)CC(=O)c1cc2c(-c3cc4c(-c5ccc(CC(CC)CCCC)s5)c5sccc5c(-c5ccc(CC(CC)CCCC)s5)c4s3)scc2s1,CCCCC(CC)CN1C(=O)c2ccc3c4ccc5c6c(cc(-c7cc8c9c(ccc%10c%11ccc%12c%13c(ccc(c7c9%10)c%13%11)C(=O)N(CC(CC)CCCC)C%12=O)C(=O)N(CC(CC)CCCC)C8=O)c(c7ccc(c2c37)C1=O)c64)C(=O)N(CC(CC)CCCC)C5=O,0.24,-5.13,-3.27,-5.74,-3.84,110.0,,1:1.5,,,,,,
111564,10.1039/c5ta02589c,CCCCC(CC)CC(=O)c1cc2c(-c3cc4c(-c5ccc(CC(CC)CCCC)s5)c5sccc5c(-c5ccc(CC(CC)CCCC)s5)c4s3)scc2s1,CCCCC(CC)CN1C(=O)c2ccc3c4ccc5c6c(cc(-c7cc8c9c(ccc%10c%11ccc%12c%13c(ccc(c7c9%10)c%13%11)C(=O)N(CC(CC)CCCC)C%12=O)C(=O)N(CC(CC)CCCC)C8=O)c(c7ccc(c2c37)C1=O)c64)C(=O)N(CC(CC)CCCC)C5=O,0.56,-5.13,-3.27,-5.74,-3.84,110.0,,1:1,,,,,,
111565,10.1039/c5ta02589c,CCCCC(CC)CC(=O)c1cc2c(-c3cc4c(-c5ccc(CC(CC)CCCC)s5)c5sccc5c(-c5ccc(CC(CC)CCCC)s5)c4s3)scc2s1,CCCCC(CC)CN1C(=O)c2ccc3c4ccc5c6c(cc(-c7cc8c9c(ccc%10c%11ccc%12c%13c(ccc(c7c9%10)c%13%11)C(=O)N(CC(CC)CCCC)C%12=O)C(=O)N(CC(CC)CCCC)C8=O)c(c7ccc(c2c37)C1=O)c64)C(=O)N(CC(CC)CCCC)C5=O,0.67,-5.13,-3.27,-5.74,-3.84,110.0,,1:1,2%,,,,,
111566,10.1039/c5ta02589c,CCCCC(CC)CC(=O)c1cc2c(-c3cc4c(-c5ccc(CC(CC)CCCC)s5)c5sccc5c(-c5ccc(CC(CC)CCCC)s5)c4s3)scc2s1,CCCCC(CC)CN1C(=O)c2ccc3c4ccc5c6c(cc(-c7cc8c9c(ccc%10c%11ccc%12c%13c(ccc(c7c9%10)c%13%11)C(=O)N(CC(CC)CCCC)C%12=O)C(=O)N(CC(CC)CCCC)C8=O)c(c7ccc(c2c37)C1=O)c64)C(=O)N(CC(CC)CCCC)C5=O,0.76,-5.13,-3.27,-5.74,-3.84,110.0,,1:1,,,,,,
111567,10.1039/c5ta02589c,CCCCC(CC)CC(=O)c1cc2c(-c3cc4c(-c5ccc(CC(CC)CCCC)s5)c5sccc5c(-c5ccc(CC(CC)CCCC)s5)c4s3)scc2s1,CCCCC(CC)CN1C(=O)c2ccc3c4ccc5c6c(cc(-c7cc8c9c(ccc%10c%11ccc%12c%13c(ccc(c7c9%10)c%13%11)C(=O)N(CC(CC)CCCC)C%12=O)C(=O)N(CC(CC)CCCC)C8=O)c(c7ccc(c2c37)C1=O)c64)C(=O)N(CC(CC)CCCC)C5=O,0.18,-5.13,-3.27,-5.74,-3.84,110.0,,1:1,4%,,,,,
111568,10.1039/c5ta02589c,CCCCC(CC)CC(=O)c1cc2c(-c3cc4c(-c5ccc(CC(CC)CCCC)s5)c5sccc5c(-c5ccc(CC(CC)CCCC)s5)c4s3)scc2s1,CCCCC(CC)CN1C(=O)c2ccc3c4ccc5c6c(cc(-c7ccc(-c8cc9c%10c(ccc%11c%12ccc%13c%14c(ccc(c8c%10%11)c%14%12)C(=O)N(CC(CC)CCCC)C%13=O)C(=O)N(CC(CC)CCCC)C9=O)s7)c(c7ccc(c2c37)C1=O)c64)C(=O)N(CC(CC)CCCC)C5=O,0.56,-5.13,-3.27,-5.66,-3.72,110.0,,1.5:1,,,,,,
111569,10.1039/c5ta02589c,CCCCC(CC)CC(=O)c1cc2c(-c3cc4c(-c5ccc(CC(CC)CCCC)s5)c5sccc5c(-c5ccc(CC(CC)CCCC)s5)c4s3)scc2s1,CCCCC(CC)CN1C(=O)c2ccc3c4ccc5c6c(cc(-c7ccc(-c8cc9c%10c(ccc%11c%12ccc%13c%14c(ccc(c8c%10%11)c%14%12)C(=O)N(CC(CC)CCCC)C%13=O)C(=O)N(CC(CC)CCCC)C9=O)s7)c(c7ccc(c2c37)C1=O)c64)C(=O)N(CC(CC)CCCC)C5=O,0.67,-5.13,-3.27,-5.66,-3.72,110.0,,1:1,,,,,,
111570,10.1039/c5ta02589c,CCCCC(CC)CC(=O)c1cc2c(-c3cc4c(-c5ccc(CC(CC)CCCC)s5)c5sccc5c(-c5ccc(CC(CC)CCCC)s5)c4s3)scc2s1,CCCCC(CC)CN1C(=O)c2ccc3c4ccc5c6c(cc(-c7ccc(-c8cc9c%10c(ccc%11c%12ccc%13c%14c(ccc(c8c%10%11)c%14%12)C(=O)N(CC(CC)CCCC)C%13=O)C(=O)N(CC(CC)CCCC)C9=O)s7)c(c7ccc(c2c37)C1=O)c64)C(=O)N(CC(CC)CCCC)C5=O,0.35,-5.13,-3.27,-5.66,-3.72,110.0,,1:1.5,,,,,,
111571,10.1039/c5ta02589c,CCCCC(CC)CC(=O)c1cc2c(-c3cc4c(-c5ccc(CC(CC)CCCC)s5)c5sccc5c(-c5ccc(CC(CC)CCCC)s5)c4s3)scc2s1,CCCCC(CC)CN1C(=O)c2ccc3c4ccc5c6c(cc(-c7ccc(-c8cc9c%10c(ccc%11c%12ccc%13c%14c(ccc(c8c%10%11)c%14%12)C(=O)N(CC(CC)CCCC)C%13=O)C(=O)N(CC(CC)CCCC)C9=O)s7)c(c7ccc(c2c37)C1=O)c64)C(=O)N(CC(CC)CCCC)C5=O,2.33,-5.13,-3.27,-5.66,-3.72,110.0,,1:1,1%,,,,,
111572,10.1039/c5ta02589c,CCCCC(CC)CC(=O)c1cc2c(-c3cc4c(-c5ccc(CC(CC)CCCC)s5)c5sccc5c(-c5ccc(CC(CC)CCCC)s5)c4s3)scc2s1,CCCCC(CC)CN1C(=O)c2ccc3c4ccc5c6c(cc(-c7ccc(-c8cc9c%10c(ccc%11c%12ccc%13c%14c(ccc(c8c%10%11)c%14%12)C(=O)N(CC(CC)CCCC)C%13=O)C(=O)N(CC(CC)CCCC)C9=O)s7)c(c7ccc(c2c37)C1=O)c64)C(=O)N(CC(CC)CCCC)C5=O,3.07,-5.13,-3.27,-5.66,-3.72,110.0,,1:1,,,,,,
111573,10.1039/c5ta02589c,CCCCC(CC)CC(=O)c1cc2c(-c3cc4c(-c5ccc(CC(CC)CCCC)s5)c5sccc5c(-c5ccc(CC(CC)CCCC)s5)c4s3)scc2s1,CCCCC(CC)CN1C(=O)c2ccc3c4ccc5c6c(cc(-c7ccc(-c8cc9c%10c(ccc%11c%12ccc%13c%14c(ccc(c8c%10%11)c%14%12)C(=O)N(CC(CC)CCCC)C%13=O)C(=O)N(CC(CC)CCCC)C9=O)s7)c(c7ccc(c2c37)C1=O)c64)C(=O)N(CC(CC)CCCC)C5=O,3.61,-5.13,-3.27,-5.66,-3.72,110.0,,1:1,,,,,,
111574,10.1039/c5ta02589c,CCCCC(CC)CC(=O)c1cc2c(-c3cc4c(-c5ccc(CC(CC)CCCC)s5)c5sccc5c(-c5ccc(CC(CC)CCCC)s5)c4s3)scc2s1,CCCCC(CC)CN1C(=O)c2ccc3c4ccc5c6c(cc(-c7ccc(-c8cc9c%10c(ccc%11c%12ccc%13c%14c(ccc(c8c%10%11)c%14%12)C(=O)N(CC(CC)CCCC)C%13=O)C(=O)N(CC(CC)CCCC)C9=O)s7)c(c7ccc(c2c37)C1=O)c64)C(=O)N(CC(CC)CCCC)C5=O,2.96,-5.13,-3.27,-5.66,-3.72,110.0,,1:1,,,,,,
111575,10.1039/c5ta02589c,CCCCC(CC)CC(=O)c1cc2c(-c3cc4c(-c5ccc(CC(CC)CCCC)s5)c5sccc5c(-c5ccc(CC(CC)CCCC)s5)c4s3)scc2s1,CCCCC(CC)CN1C(=O)c2ccc3c4ccc5c6c(cc(-c7ccc(-c8ccc(-c9cc%10c%11c(ccc%12c%13ccc%14c%15c(ccc(c9c%11%12)c%15%13)C(=O)N(CC(CC)CCCC)C%14=O)C(=O)N(CC(CC)CCCC)C%10=O)s8)s7)c(c7ccc(c2c37)C1=O)c64)C(=O)N(CC(CC)CCCC)C5=O,0.34,-5.13,-3.27,-5.63,-3.76,110.0,,1.5:1,,,,,,
111576,10.1039/c5ta02589c,CCCCC(CC)CC(=O)c1cc2c(-c3cc4c(-c5ccc(CC(CC)CCCC)s5)c5sccc5c(-c5ccc(CC(CC)CCCC)s5)c4s3)scc2s1,CCCCC(CC)CN1C(=O)c2ccc3c4ccc5c6c(cc(-c7ccc(-c8ccc(-c9cc%10c%11c(ccc%12c%13ccc%14c%15c(ccc(c9c%11%12)c%15%13)C(=O)N(CC(CC)CCCC)C%14=O)C(=O)N(CC(CC)CCCC)C%10=O)s8)s7)c(c7ccc(c2c37)C1=O)c64)C(=O)N(CC(CC)CCCC)C5=O,0.42,-5.13,-3.27,-5.63,-3.76,110.0,,1:1,,,,,,
111577,10.1039/c5ta02589c,CCCCC(CC)CC(=O)c1cc2c(-c3cc4c(-c5ccc(CC(CC)CCCC)s5)c5sccc5c(-c5ccc(CC(CC)CCCC)s5)c4s3)scc2s1,CCCCC(CC)CN1C(=O)c2ccc3c4ccc5c6c(cc(-c7ccc(-c8ccc(-c9cc%10c%11c(ccc%12c%13ccc%14c%15c(ccc(c9c%11%12)c%15%13)C(=O)N(CC(CC)CCCC)C%14=O)C(=O)N(CC(CC)CCCC)C%10=O)s8)s7)c(c7ccc(c2c37)C1=O)c64)C(=O)N(CC(CC)CCCC)C5=O,0.33,-5.13,-3.27,-5.63,-3.76,110.0,,1:1.5,,,,,,
111578,10.1039/c5ta02589c,CCCCC(CC)CC(=O)c1cc2c(-c3cc4c(-c5ccc(CC(CC)CCCC)s5)c5sccc5c(-c5ccc(CC(CC)CCCC)s5)c4s3)scc2s1,CCCCC(CC)CN1C(=O)c2ccc3c4ccc5c6c(cc(-c7ccc(-c8ccc(-c9cc%10c%11c(ccc%12c%13ccc%14c%15c(ccc(c9c%11%12)c%15%13)C(=O)N(CC(CC)CCCC)C%14=O)C(=O)N(CC(CC)CCCC)C%10=O)s8)s7)c(c7ccc(c2c37)C1=O)c64)C(=O)N(CC(CC)CCCC)C5=O,0.52,-5.13,-3.27,-5.63,-3.76,110.0,,1:1,,,,,,
111579,10.1039/c5ta02589c,CCCCC(CC)CC(=O)c1cc2c(-c3cc4c(-c5ccc(CC(CC)CCCC)s5)c5sccc5c(-c5ccc(CC(CC)CCCC)s5)c4s3)scc2s1,CCCCC(CC)CN1C(=O)c2ccc3c4ccc5c6c(cc(-c7ccc(-c8ccc(-c9cc%10c%11c(ccc%12c%13ccc%14c%15c(ccc(c9c%11%12)c%15%13)C(=O)N(CC(CC)CCCC)C%14=O)C(=O)N(CC(CC)CCCC)C%10=O)s8)s7)c(c7ccc(c2c37)C1=O)c64)C(=O)N(CC(CC)CCCC)C5=O,0.62,-5.13,-3.27,-5.63,-3.76,110.0,,1:1,,,,,,
111580,10.1039/c5ta02589c,CCCCC(CC)CC(=O)c1cc2c(-c3cc4c(-c5ccc(CC(CC)CCCC)s5)c5sccc5c(-c5ccc(CC(CC)CCCC)s5)c4s3)scc2s1,CCCCC(CC)CN1C(=O)c2ccc3c4ccc5c6c(cc(-c7ccc(-c8ccc(-c9cc%10c%11c(ccc%12c%13ccc%14c%15c(ccc(c9c%11%12)c%15%13)C(=O)N(CC(CC)CCCC)C%14=O)C(=O)N(CC(CC)CCCC)C%10=O)s8)s7)c(c7ccc(c2c37)C1=O)c64)C(=O)N(CC(CC)CCCC)C5=O,0.79,-5.13,-3.27,-5.63,-3.76,110.0,,1:1,,,,,,
111581,10.1039/c5ta02589c,CCCCC(CC)CC(=O)c1cc2c(-c3cc4c(-c5ccc(CC(CC)CCCC)s5)c5sccc5c(-c5ccc(CC(CC)CCCC)s5)c4s3)scc2s1,CCCCC(CC)CN1C(=O)c2ccc3c4ccc5c6c(cc(-c7ccc(-c8ccc(-c9cc%10c%11c(ccc%12c%13ccc%14c%15c(ccc(c9c%11%12)c%15%13)C(=O)N(CC(CC)CCCC)C%14=O)C(=O)N(CC(CC)CCCC)C%10=O)s8)s7)c(c7ccc(c2c37)C1=O)c64)C(=O)N(CC(CC)CCCC)C5=O,0.31,-5.13,-3.27,-5.63,-3.76,110.0,,1:1,,,,,,
111582,10.1039/c5ta02589c,CCCCC(CC)CC(=O)c1cc2c(-c3cc4c(-c5ccc(CC(CC)CCCC)s5)c5sccc5c(-c5ccc(CC(CC)CCCC)s5)c4s3)scc2s1,CCCCC(CC)CN1C(=O)c2ccc3c4ccc5c6c(cc(-c7ccc(-c8ccc(-c9ccc(-c%10cc%11c%12c(ccc%13c%14ccc%15c%16c(ccc(c%10c%12%13)c%16%14)C(=O)N(CC(CC)CCCC)C%15=O)C(=O)N(CC(CC)CCCC)C%11=O)s9)s8)s7)c(c7ccc(c2c37)C1=O)c64)C(=O)N(CC(CC)CCCC)C5=O,0.2,-5.13,-3.27,-5.61,-3.75,110.0,,1.5:1,,,,,,
111583,10.1039/c5ta02589c,CCCCC(CC)CC(=O)c1cc2c(-c3cc4c(-c5ccc(CC(CC)CCCC)s5)c5sccc5c(-c5ccc(CC(CC)CCCC)s5)c4s3)scc2s1,CCCCC(CC)CN1C(=O)c2ccc3c4ccc5c6c(cc(-c7ccc(-c8ccc(-c9ccc(-c%10cc%11c%12c(ccc%13c%14ccc%15c%16c(ccc(c%10c%12%13)c%16%14)C(=O)N(CC(CC)CCCC)C%15=O)C(=O)N(CC(CC)CCCC)C%11=O)s9)s8)s7)c(c7ccc(c2c37)C1=O)c64)C(=O)N(CC(CC)CCCC)C5=O,0.25,-5.13,-3.27,-5.61,-3.75,110.0,,1:1,,,,,,
111584,10.1039/c5ta02589c,CCCCC(CC)CC(=O)c1cc2c(-c3cc4c(-c5ccc(CC(CC)CCCC)s5)c5sccc5c(-c5ccc(CC(CC)CCCC)s5)c4s3)scc2s1,CCCCC(CC)CN1C(=O)c2ccc3c4ccc5c6c(cc(-c7ccc(-c8ccc(-c9ccc(-c%10cc%11c%12c(ccc%13c%14ccc%15c%16c(ccc(c%10c%12%13)c%16%14)C(=O)N(CC(CC)CCCC)C%15=O)C(=O)N(CC(CC)CCCC)C%11=O)s9)s8)s7)c(c7ccc(c2c37)C1=O)c64)C(=O)N(CC(CC)CCCC)C5=O,0.2,-5.13,-3.27,-5.61,-3.75,110.0,,1:1.5,,,,,,
111585,10.1039/c5ta02589c,CCCCC(CC)CC(=O)c1cc2c(-c3cc4c(-c5ccc(CC(CC)CCCC)s5)c5sccc5c(-c5ccc(CC(CC)CCCC)s5)c4s3)scc2s1,CCCCC(CC)CN1C(=O)c2ccc3c4ccc5c6c(cc(-c7ccc(-c8ccc(-c9ccc(-c%10cc%11c%12c(ccc%13c%14ccc%15c%16c(ccc(c%10c%12%13)c%16%14)C(=O)N(CC(CC)CCCC)C%15=O)C(=O)N(CC(CC)CCCC)C%11=O)s9)s8)s7)c(c7ccc(c2c37)C1=O)c64)C(=O)N(CC(CC)CCCC)C5=O,0.3,-5.13,-3.27,-5.61,-3.75,110.0,,1:1,,,,,,
111586,10.1039/c5ta02589c,CCCCC(CC)CC(=O)c1cc2c(-c3cc4c(-c5ccc(CC(CC)CCCC)s5)c5sccc5c(-c5ccc(CC(CC)CCCC)s5)c4s3)scc2s1,CCCCC(CC)CN1C(=O)c2ccc3c4ccc5c6c(cc(-c7ccc(-c8ccc(-c9ccc(-c%10cc%11c%12c(ccc%13c%14ccc%15c%16c(ccc(c%10c%12%13)c%16%14)C(=O)N(CC(CC)CCCC)C%15=O)C(=O)N(CC(CC)CCCC)C%11=O)s9)s8)s7)c(c7ccc(c2c37)C1=O)c64)C(=O)N(CC(CC)CCCC)C5=O,0.45,-5.13,-3.27,-5.61,-3.75,110.0,,1:1,,,,,,
111587,10.1039/c5ta02589c,CCCCC(CC)CC(=O)c1cc2c(-c3cc4c(-c5ccc(CC(CC)CCCC)s5)c5sccc5c(-c5ccc(CC(CC)CCCC)s5)c4s3)scc2s1,CCCCC(CC)CN1C(=O)c2ccc3c4ccc5c6c(cc(-c7ccc(-c8ccc(-c9ccc(-c%10cc%11c%12c(ccc%13c%14ccc%15c%16c(ccc(c%10c%12%13)c%16%14)C(=O)N(CC(CC)CCCC)C%15=O)C(=O)N(CC(CC)CCCC)C%11=O)s9)s8)s7)c(c7ccc(c2c37)C1=O)c64)C(=O)N(CC(CC)CCCC)C5=O,0.91,-5.13,-3.27,-5.61,-3.75,110.0,,1:1,3,,,,,
111588,10.1039/c5ta02589c,CCCCC(CC)CC(=O)c1cc2c(-c3cc4c(-c5ccc(CC(CC)CCCC)s5)c5sccc5c(-c5ccc(CC(CC)CCCC)s5)c4s3)scc2s1,CCCCC(CC)CN1C(=O)c2ccc3c4ccc5c6c(cc(-c7ccc(-c8ccc(-c9ccc(-c%10cc%11c%12c(ccc%13c%14ccc%15c%16c(ccc(c%10c%12%13)c%16%14)C(=O)N(CC(CC)CCCC)C%15=O)C(=O)N(CC(CC)CCCC)C%11=O)s9)s8)s7)c(c7ccc(c2c37)C1=O)c64)C(=O)N(CC(CC)CCCC)C5=O,0.43,-5.13,-3.27,-5.61,-3.75,110.0,,1:1,,,,,,
111589,10.1039/c5ta03801d,CCCCCCc1ccsc1,CCCCC(=O)OCC1(c2ccccc2)c2cccc3cccc4cccc5cccc6cccc1c6c-5c-4c-3c2,0.53,-5.01,-3.12,-6.1,-3.7,100.0,,1:1,,,,,,
111590,10.1039/c5ta03801d,CCCCCCc1ccsc1,CCCCC(=O)OCC1(c2ccccc2)c2cccc3cccc4cccc5cccc6cccc1c6c-5c-4c-3c2,3.35,-5.01,-3.12,-6.1,-3.7,100.0,100.0,1:1,,,,,,
111602,10.1039/c5ta04872a,CCCCCCC1(CCCCCC)c2ccccc2-c2cc3c(cc21)-c1cc2c(cc1C3(C)C)-c1ccc(-c3ccc(-c4ccc(-c5cccs5)c5nsnc45)s3)cc1C2(CCCCCC)CCCCCC,COC(=O)CCCC1(c2ccccc2)C23c4c5ccc6c7cc8c9c%10c(cc%11cc%12c%13c%14c(cc%15c%16ccc-5c2c%16c2c5c%16c%17c(c(c46)c7c9c%17c4c%10c%11c%13c4c%16c%14c%152)C513)C%12)C8,5.39,-5.44,-3.54,-5.9,-3.9,,,1:4.5,,,,,,
111603,10.1039/c5ta04872a,CCCCCCC1(CCCCCC)c2ccccc2-c2cc3c(cc21)-c1cc2c(cc1C3(C)C)-c1ccc(-c3ccc(-c4c(F)c(F)c(-c5cccs5)c5nsnc45)s3)cc1C2(CCCCCC)CCCCCC,COC(=O)CCCC1(c2ccccc2)C23c4c5ccc6c7cc8c9c%10c(cc%11cc%12c%13c%14c(cc%15c%16ccc-5c2c%16c2c5c%16c%17c(c(c46)c7c9c%17c4c%10c%11c%13c4c%16c%14c%152)C513)C%12)C8,4.6,-5.51,-3.58,-5.9,-3.9,,,1:4.5,,,,,,
111604,10.1039/c5ta04872a,CCCCCCCCC(CCCCCC)Cc1c(CC(CCCCCC)CCCCCCCC)c(-c2ccc(-c3ccc4c(c3)C(CCCCCC)(CCCCCC)c3cc5c(cc3-4)C(CC(CC)CCCC)(CC(CC)CCCC)c3cc4c(cc3-5)C(CCCCCC)(CCCCCC)c3ccccc3-4)s2)c2nsnc2c1-c1cccs1,COC(=O)CCCC1(c2ccccc2)C23c4c5ccc6c7cc8c9c%10c(cc%11cc%12c%13c%14c(cc%15c%16ccc-5c2c%16c2c5c%16c%17c(c(c46)c7c9c%17c4c%10c%11c%13c4c%16c%14c%152)C513)C%12)C8,2.86,-5.53,-3.56,-5.9,-3.9,,,1:4.5,,,,,,
111605,10.1039/c5ta04872a,CCCCCCCCC(CCCCCC)Cc1c(CC(CCCCCC)CCCCCCCC)c(-c2ccc(-c3ccc4c(c3)C(CCCCCC)(CCCCCC)c3cc5c(cc3-4)C(C)(C)c3cc4c(cc3-5)C(CCCCCC)(CCCCCC)c3ccccc3-4)s2)c2nsnc2c1-c1cccs1,COC(=O)CCCC1(c2ccccc2)C23c4c5ccc6c7cc8c9c%10c(cc%11cc%12c%13c%14c(cc%15c%16ccc-5c2c%16c2c5c%16c%17c(c(c46)c7c9c%17c4c%10c%11c%13c4c%16c%14c%152)C513)C%12)C8,4.47,-5.49,-3.57,-5.9,-3.9,,,1:3.0,,,,,,
111606,10.1039/c5ta04872a,CCCCCCCCC(CCCCCC)Cc1c(CC(CCCCCC)CCCCCCCC)c(-c2ccc(-c3ccc4c(c3)C(CCCCCC)(CCCCCC)c3cc5c(cc3-4)C(C)(C)c3cc4c(cc3-5)C(CCCCCC)(CCCCCC)c3ccccc3-4)s2)c2nsnc2c1-c1cccs1,COC(=O)CCCC1(c2ccccc2)C23c4c5ccc6c7cc8c9c%10c(cc%11cc%12c%13c%14c(cc%15c%16ccc-5c2c%16c2c5c%16c%17c(c(c46)c7c9c%17c4c%10c%11c%13c4c%16c%14c%152)C513)C%12)C8,5.24,-5.49,-3.57,-5.9,-3.9,,,1:4.0,,,,,,
111607,10.1039/c5ta04872a,CCCCCCCCC(CCCCCC)Cc1c(CC(CCCCCC)CCCCCCCC)c(-c2ccc(-c3ccc4c(c3)C(CCCCCC)(CCCCCC)c3cc5c(cc3-4)C(C)(C)c3cc4c(cc3-5)C(CCCCCC)(CCCCCC)c3ccccc3-4)s2)c2nsnc2c1-c1cccs1,COC(=O)CCCC1(c2ccccc2)C23c4c5ccc6c7cc8c9c%10c(cc%11cc%12c%13c%14c(cc%15c%16ccc-5c2c%16c2c5c%16c%17c(c(c46)c7c9c%17c4c%10c%11c%13c4c%16c%14c%152)C513)C%12)C8,5.73,-5.49,-3.57,-5.9,-3.9,,,1:4.5,,,,,,
111608,10.1039/c5ta04872a,CCCCCCCCC(CCCCCC)Cc1c(CC(CCCCCC)CCCCCCCC)c(-c2ccc(-c3ccc4c(c3)C(CCCCCC)(CCCCCC)c3cc5c(cc3-4)C(C)(C)c3cc4c(cc3-5)C(CCCCCC)(CCCCCC)c3ccccc3-4)s2)c2nsnc2c1-c1cccs1,COC(=O)CCCC1(c2ccccc2)C23c4c5ccc6c7cc8c9c%10c(cc%11cc%12c%13c%14c(cc%15c%16ccc-5c2c%16c2c5c%16c%17c(c(c46)c7c9c%17c4c%10c%11c%13c4c%16c%14c%152)C513)C%12)C8,5.29,-5.49,-3.57,-5.9,-3.9,,,1:5.0,,,,,,
111609,10.1039/c5ta05014f,CCCCC(CC)COC(=O)c1sc2csc(-c3cc4c(-c5ccc(CC(CC)CCCC)s5)c5sccc5c(-c5ccc(CC(CC)CCCC)s5)c4s3)c2c1F,CCCCCCCCCCC(CCCCCCCC)CN1C(=O)c2ccc3c4ccc5c6c(cc(-c7cc8c(-c9ccc(CC(CC)CCCC)s9)c9sccc9c(-c9ccc(CC(CC)CCCC)s9)c8s7)c(c7ccc(c2c37)C1=O)c64)C(=O)N(CC(CCCCCCCC)CCCCCCCCCC)C5=O,3.89,-5.29,-3.72,-5.7,-3.89,98.0,,2:1,,,,,,
111610,10.1039/c5ta05014f,CCCCC(CC)COC(=O)c1sc2csc(-c3cc4c(-c5ccc(CC(CC)CCCC)s5)c5sccc5c(-c5ccc(CC(CC)CCCC)s5)c4s3)c2c1F,CCCCCCCCCCC(CCCCCCCC)CN1C(=O)c2ccc3c4ccc5c6c(cc(-c7cc8c(-c9ccc(CC(CC)CCCC)s9)c9sccc9c(-c9ccc(CC(CC)CCCC)s9)c8s7)c(c7ccc(c2c37)C1=O)c64)C(=O)N(CC(CCCCCCCC)CCCCCCCCCC)C5=O,4.31,-5.29,-3.72,-5.7,-3.89,90.0,,1.5:1,,conventional,,,,
111611,10.1039/c5ta05014f,CCCCC(CC)COC(=O)c1sc2csc(-c3cc4c(-c5ccc(CC(CC)CCCC)s5)c5sccc5c(-c5ccc(CC(CC)CCCC)s5)c4s3)c2c1F,CCCCCCCCCCC(CCCCCCCC)CN1C(=O)c2ccc3c4ccc5c6c(cc(-c7cc8c(-c9ccc(CC(CC)CCCC)s9)c9sccc9c(-c9ccc(CC(CC)CCCC)s9)c8s7)c(c7ccc(c2c37)C1=O)c64)C(=O)N(CC(CCCCCCCC)CCCCCCCCCC)C5=O,4.37,-5.29,-3.72,-5.7,-3.89,80.0,,1.5:1,1%,conventional,,,,DIO
111612,10.1039/c5ta05014f,CCCCC(CC)COC(=O)c1sc2csc(-c3cc4c(-c5ccc(CC(CC)CCCC)s5)c5sccc5c(-c5ccc(CC(CC)CCCC)s5)c4s3)c2c1F,CCCCCCCCCCC(CCCCCCCC)CN1C(=O)c2ccc3c4ccc5c6c(cc(-c7cc8c(-c9ccc(CC(CC)CCCC)s9)c9sccc9c(-c9ccc(CC(CC)CCCC)s9)c8s7)c(c7ccc(c2c37)C1=O)c64)C(=O)N(CC(CCCCCCCC)CCCCCCCCCC)C5=O,4.71,-5.29,-3.72,-5.7,-3.89,85.0,,1.5:1,1%,conventional,,,,CN
111613,10.1039/c5ta05014f,CCCCC(CC)COC(=O)c1sc2csc(-c3cc4c(-c5ccc(CC(CC)CCCC)s5)c5sccc5c(-c5ccc(CC(CC)CCCC)s5)c4s3)c2c1F,CCCCCCCCCCC(CCCCCCCC)CN1C(=O)c2ccc3c4ccc5c6c(cc(-c7cc8c(-c9ccc(CC(CC)CCCC)s9)c9sccc9c(-c9ccc(CC(CC)CCCC)s9)c8s7)c(c7ccc(c2c37)C1=O)c64)C(=O)N(CC(CCCCCCCC)CCCCCCCCCC)C5=O,4.39,-5.29,-3.72,-5.7,-3.89,89.0,,1.5:1,1%,conventional,,,,NMP
111614,10.1039/c5ta05014f,CCCCC(CC)COC(=O)c1sc2csc(-c3cc4c(-c5ccc(CC(CC)CCCC)s5)c5sccc5c(-c5ccc(CC(CC)CCCC)s5)c4s3)c2c1F,CCCCCCCCCCC(CCCCCCCC)CN1C(=O)c2ccc3c4ccc5c6c(cc(-c7cc8c(-c9ccc(CC(CC)CCCC)s9)c9sccc9c(-c9ccc(CC(CC)CCCC)s9)c8s7)c(c7ccc(c2c37)C1=O)c64)C(=O)N(CC(CCCCCCCC)CCCCCCCCCC)C5=O,3.88,-5.29,-3.72,-5.7,-3.89,93.0,,1:1,,,,,,
111615,10.1039/c5ta05014f,CCCCC(CC)COC(=O)c1sc2csc(-c3cc4c(-c5ccc(CC(CC)CCCC)s5)c5sccc5c(-c5ccc(CC(CC)CCCC)s5)c4s3)c2c1F,CCCCCCCCCCC(CCCCCCCC)CN1C(=O)c2ccc3c4ccc5c6c(cc(-c7cc8c(OCC(CC)CCCC)c9sccc9c(OCC(CC)CCCC)c8s7)c(c7ccc(c2c37)C1=O)c64)C(=O)N(CC(CCCCCCCC)CCCCCCCCCC)C5=O,2.69,-5.29,-3.72,-5.47,-3.88,91.0,100.0,1.5:1,,,,,,
111616,10.1039/c5ta05014f,CCCCC(CC)COC(=O)c1sc2csc(-c3cc4c(-c5ccc(CC(CC)CCCC)s5)c5sccc5c(-c5ccc(CC(CC)CCCC)s5)c4s3)c2c1F,CCCCCCCCCCC(CCCCCCCC)CN1C(=O)c2ccc3c4ccc5c6c(cc(-c7cc8c(OCC(CC)CCCC)c9sccc9c(OCC(CC)CCCC)c8s7)c(c7ccc(c2c37)C1=O)c64)C(=O)N(CC(CCCCCCCC)CCCCCCCCCC)C5=O,2.75,-5.29,-3.72,-5.47,-3.88,103.0,100.0,1.5:1,1%,,,,,CN
111617,10.1039/c5ta05096k,CCCCCCCCOc1cccc(-c2nc3c(-c4cccs4)cc(F)c(-c4ccc(-c5cc6c(-c7ccc(CC(CC)CCCC)s7)c7sccc7c(-c7ccc(CC(CC)CCCC)s7)c6s5)s4)c3nc2-c2cccc(OCCCCCCCC)c2)c1,COC(=O)CCCC1(c2ccccc2)C23c4c5ccc6c7cc8c9c%10c(cc%11cc%12c%13c%14c(cc%15c%16ccc-5c2c%16c2c5c%16c%17c(c(c46)c7c9c%17c4c%10c%11c%13c4c%16c%14c%152)C513)C%12)C8,7.29,-5.29,-3.05,-5.9,-3.9,,90.0,1:1.5,2%,,,,,CN
111618,10.1039/c5ta05096k,CCCCCCCCOc1cccc(-c2nc3c(-c4cccs4)cc(F)c(-c4ccc(-c5cc6c(-c7cc(CCCCCCCC)c(CCCCCCCC)s7)c7sccc7c(-c7cc(CCCCCCCC)c(CCCCCCCC)s7)c6s5)s4)c3nc2-c2cccc(OCCCCCCCC)c2)c1,COC(=O)CCCC1(c2ccccc2)C23c4c5ccc6c7cc8c9c%10c(cc%11cc%12c%13c%14c(cc%15c%16ccc-5c2c%16c2c5c%16c%17c(c(c46)c7c9c%17c4c%10c%11c%13c4c%16c%14c%152)C513)C%12)C8,7.61,-5.37,-3.03,-5.9,-3.9,,90.0,1:3,,,,,,
111619,10.1039/c5ta05096k,CCCCCCCCc1ccc(-c2nc3c(-c4cccs4)cc(F)c(-c4ccc(-c5cc6c(-c7ccc(CC(CC)CCCC)s7)c7sccc7c(-c7ccc(CC(CC)CCCC)s7)c6s5)s4)c3nc2-c2ccc(CCCCCCCC)s2)s1,COC(=O)CCCC1(c2ccccc2)C23c4c5ccc6c7cc8c9c%10c(cc%11cc%12c%13c%14c(cc%15c%16ccc-5c2c%16c2c5c%16c%17c(c(c46)c7c9c%17c4c%10c%11c%13c4c%16c%14c%152)C513)C%12)C8,6.82,-5.12,-3.03,-5.9,-3.9,,90.0,1:2,,,,,,
111620,10.1039/c5ta05096k,CCCCCCCCc1ccc(-c2nc3c(-c4cccs4)cc(F)c(-c4ccc(-c5cc6c(-c7cc(CCCCCCCC)c(CCCCCCCC)s7)c7sccc7c(-c7cc(CCCCCCCC)c(CCCCCCCC)s7)c6s5)s4)c3nc2-c2ccc(CCCCCCCC)s2)s1,COC(=O)CCCC1(c2ccccc2)C23c4c5ccc6c7cc8c9c%10c(cc%11cc%12c%13c%14c(cc%15c%16ccc-5c2c%16c2c5c%16c%17c(c(c46)c7c9c%17c4c%10c%11c%13c4c%16c%14c%152)C513)C%12)C8,7.25,-5.31,-2.99,-5.9,-3.9,,90.0,1:3,,,,,,
111621,10.1039/c5ta05352h,CCCCCCCCCCC(CCCCCCCC)CN1C(=O)/C(=C2/C(=O)N(CC(CCCCCCCC)CCCCCCCCCC)c3c2ccc(-c2ccc(-c4cccs4)s2)c3F)c2ccccc21,COC(=O)CCCC1(c2ccccc2)C23c4c5c6c7c8c9c(c%10c%11c2c2c%12c4c4c%13c5c5c7c7c8c8c%14c9c%10c9c%10c%11c2c2c%11c%12c4c4c%12c%13c5c5c7c7c8c8c%14c9c9c%10c2c2c%11c4c4c%12c5c7c5c8c9c2c45)C613,6.55,-5.46,-3.57,-6.1,-3.7,340.0,,1:1.8,,inverted,,,,
111622,10.1039/c5ta05352h,CCCCCCCCCCC(CCCCCCCC)CN1C(=O)/C(=C2/C(=O)N(CC(CCCCCCCC)CCCCCCCCCC)c3c2ccc(-c2ccc(-c4cccs4)s2)c3F)c2ccccc21,COC(=O)CCCC1(c2ccccc2)C23c4c5c6c7c8c9c(c%10c%11c2c2c%12c4c4c%13c5c5c7c7c8c8c%14c9c%10c9c%10c%11c2c2c%11c%12c4c4c%12c%13c5c5c7c7c8c8c%14c9c9c%10c2c2c%11c4c4c%12c5c7c5c8c9c2c45)C613,7.46,-5.46,-3.57,-6.1,-3.7,270.0,,1:1.8,,inverted,,,,
111623,10.1039/c5ta05352h,CCCCCCCCCCC(CCCCCCCC)CN1C(=O)/C(=C2/C(=O)N(CC(CCCCCCCC)CCCCCCCCCC)c3c2ccc(-c2ccc(-c4cccs4)s2)c3F)c2ccccc21,COC(=O)CCCC1(c2ccccc2)C23c4c5c6c7c8c9c(c%10c%11c2c2c%12c4c4c%13c5c5c7c7c8c8c%14c9c%10c9c%10c%11c2c2c%11c%12c4c4c%12c%13c5c5c7c7c8c8c%14c9c9c%10c2c2c%11c4c4c%12c5c7c5c8c9c2c45)C613,6.96,-5.46,-3.57,-6.1,-3.7,250.0,,1:1.8,,inverted,,,,
111624,10.1039/c5ta05352h,CCCCCCCCCCC(CCCCCCCC)CN1C(=O)/C(=C2/C(=O)N(CC(CCCCCCCC)CCCCCCCCCC)c3c2ccc(-c2ccc(-c4cccs4)s2)c3F)c2ccccc21,COC(=O)CCCC1(c2ccccc2)C23c4c5c6c7c8c9c(c%10c%11c2c2c%12c4c4c%13c5c5c7c7c8c8c%14c9c%10c9c%10c%11c2c2c%11c%12c4c4c%12c%13c5c5c7c7c8c8c%14c9c9c%10c2c2c%11c4c4c%12c5c7c5c8c9c2c45)C613,7.06,-5.46,-3.57,-6.1,-3.7,235.0,,1:1.8,,inverted,,,,
111625,10.1039/c5ta05352h,CCCCCCCCCCC(CCCCCCCC)CN1C(=O)/C(=C2/C(=O)N(CC(CCCCCCCC)CCCCCCCCCC)c3c2ccc(-c2ccc(-c4cccs4)s2)c3F)c2ccccc21,COC(=O)CCCC1(c2ccccc2)C23c4c5c6c7c8c9c(c%10c%11c2c2c%12c4c4c%13c5c5c7c7c8c8c%14c9c%10c9c%10c%11c2c2c%11c%12c4c4c%12c%13c5c5c7c7c8c8c%14c9c9c%10c2c2c%11c4c4c%12c5c7c5c8c9c2c45)C613,6.82,-5.46,-3.57,-6.1,-3.7,180.0,,1:1.8,2 vol%,inverted,,,,
111626,10.1039/c5ta05352h,CCCCCCCCCCC(CCCCCCCC)CN1C(=O)/C(=C2/C(=O)N(CC(CCCCCCCC)CCCCCCCCCC)c3c2ccc(-c2ccc(-c4cccs4)s2)c3F)c2ccccc21,COC(=O)CCCC1(c2ccccc2)C23c4c5c6c7c8c9c(c%10c%11c2c2c%12c4c4c%13c5c5c7c7c8c8c%14c9c%10c9c%10c%11c2c2c%11c%12c4c4c%12c%13c5c5c7c7c8c8c%14c9c9c%10c2c2c%11c4c4c%12c5c7c5c8c9c2c45)C613,7.23,-5.46,-3.57,-6.1,-3.7,150.0,,1:1.8,2 vol%,inverted,,,,
111627,10.1039/c5ta05352h,CCCCCCCCCCC(CCCCCCCC)CN1C(=O)/C(=C2/C(=O)N(CC(CCCCCCCC)CCCCCCCCCC)c3c2ccc(-c2ccc(-c4cccs4)s2)c3F)c2ccccc21,COC(=O)CCCC1(c2ccccc2)C23c4c5c6c7c8c9c(c%10c%11c2c2c%12c4c4c%13c5c5c7c7c8c8c%14c9c%10c9c%10c%11c2c2c%11c%12c4c4c%12c%13c5c5c7c7c8c8c%14c9c9c%10c2c2c%11c4c4c%12c5c7c5c8c9c2c45)C613,6.74,-5.46,-3.57,-6.1,-3.7,130.0,,1:1.8,2 vol%,inverted,,,,
111628,10.1039/c5ta05352h,CCCCCCCCCCC(CCCCCCCC)CN1C(=O)/C(=C2/C(=O)N(CC(CCCCCCCC)CCCCCCCCCC)c3c2ccc(-c2ccc(-c4cccs4)s2)c3F)c2ccccc21,COC(=O)CCCC1(c2ccccc2)C23c4c5c6c7c8c9c(c%10c%11c2c2c%12c4c4c%13c5c5c7c7c8c8c%14c9c%10c9c%10c%11c2c2c%11c%12c4c4c%12c%13c5c5c7c7c8c8c%14c9c9c%10c2c2c%11c4c4c%12c5c7c5c8c9c2c45)C613,6.85,-5.46,-3.57,-6.1,-3.7,105.0,,1:1.8,2 vol%,inverted,,,,
111629,10.1039/c5ta06065f,CCCCCCCCc1cc(-c2c(-c3cccs3)sc3c(-c4cc(CCCCCCCC)c(CCCCCCCC)s4)c(-c4ccc(-c5cccc6nsnc56)s4)sc23)sc1CCCCCCCC,COC(=O)CCCC1(c2ccccc2)C23c4c5ccc6c7cc8c9c%10c(cc%11cc%12c%13c%14c(cc%15c%16ccc-5c2c%16c2c5c%16c%17c(c(c46)c7c9c%17c4c%10c%11c%13c4c%16c%14c%152)C513)C%12)C8,5.4,-5.34,-3.53,,,93.0,,1:2.5,,,,,o-DCB,
111634,10.1039/c5ta06065f,CCCCCCc1csc(-c2ccc(-c3cc(CCCCCC)c(/C=C/c4csc(-c5cc6c(OCC(CC)CCCC)c7sc(-c8ccc(C9=C%10C(=O)N(CC(CC)CCCC)C(c%11ccc(-c%12cc%13c(OCC(CC)CCCC)c%14sccc%14c(OCC(CC)CCCC)c%13s%12)s%11)=C%10C(=O)N9CC(CC)CCCC)s8)cc7c(OCC(CC)CCCC)c6s5)c4)s3)c3nsnc23)c1,COC(=O)CCCC1(c2ccccc2)C23c4c5ccc6c7cc8c9c%10c(cc%11cc%12c%13c%14c(cc%15c%16ccc-5c2c%16c2c5c%16c%17c(c(c46)c7c9c%17c4c%10c%11c%13c4c%16c%14c%152)C513)C%12)C8,7.4,-5.31,-3.6,-5.9,-3.9,89.0,,1:2,2%,,,,,
111635,10.1039/c5ta06065f,CCCCCCc1csc(-c2ccc(-c3cc(CCCCCC)c(/C=C/c4csc(-c5cc6c(OCC(CC)CCCC)c7sc(-c8ccc(C9=C%10C(=O)N(CC(CC)CCCC)C(c%11ccc(-c%12cc%13c(OCC(CC)CCCC)c%14sccc%14c(OCC(CC)CCCC)c%13s%12)s%11)=C%10C(=O)N9CC(CC)CCCC)s8)cc7c(OCC(CC)CCCC)c6s5)c4)s3)c3nsnc23)c1,COC(=O)CCCC1(c2ccccc2)C23c4c5ccc6c7cc8c9c%10c(cc%11cc%12c%13c%14c(cc%15c%16ccc-5c2c%16c2c5c%16c%17c(c(c46)c7c9c%17c4c%10c%11c%13c4c%16c%14c%152)C513)C%12)C8,7.6,-5.31,-3.6,-5.9,-3.9,180.0,,1:2,,,,,,
111636,10.1039/c5ta06065f,CCCCCCc1csc(-c2ccc(-c3cc(CCCCCC)c(/C=C/c4csc(-c5cc6c(OCC(CC)CCCC)c7sc(-c8ccc(C9=C%10C(=O)N(CC(CC)CCCC)C(c%11ccc(-c%12cc%13c(OCC(CC)CCCC)c%14sccc%14c(OCC(CC)CCCC)c%13s%12)s%11)=C%10C(=O)N9CC(CC)CCCC)s8)cc7c(OCC(CC)CCCC)c6s5)c4)s3)c3nsnc23)c1,COC(=O)CCCC1(c2ccccc2)C23c4c5ccc6c7cc8c9c%10c(cc%11cc%12c%13c%14c(cc%15c%16ccc-5c2c%16c2c5c%16c%17c(c(c46)c7c9c%17c4c%10c%11c%13c4c%16c%14c%152)C513)C%12)C8,7.7,-5.31,-3.6,-5.9,-3.9,25.0,,1:2,2.0 vol%,,,,,
111637,10.1039/c5ta06065f,CCCCCCc1csc(-c2ccc(-c3cc(CCCCCC)c(/C=C/c4csc(-c5cc6c(OCC(CC)CCCC)c7sc(-c8ccc(C9=C%10C(=O)N(CC(CC)CCCC)C(c%11ccc(-c%12cc%13c(OCC(CC)CCCC)c%14sccc%14c(OCC(CC)CCCC)c%13s%12)s%11)=C%10C(=O)N9CC(CC)CCCC)s8)cc7c(OCC(CC)CCCC)c6s5)c4)s3)c3nsnc23)c1,COC(=O)CCCC1(c2ccccc2)C23c4c5ccc6c7cc8c9c%10c(cc%11cc%12c%13c%14c(cc%15c%16ccc-5c2c%16c2c5c%16c%17c(c(c46)c7c9c%17c4c%10c%11c%13c4c%16c%14c%152)C513)C%12)C8,7.3,-5.31,-3.6,-5.9,-3.9,378.0,,1:2,2%,,,,,
111638,10.1039/c5ta06065f,CCCCCCc1csc(-c2ccc(-c3cc(CCCCCC)c(/C=C/c4csc(-c5cc6c(OCC(CC)CCCC)c7sc(-c8ccc(C9=C%10C(=O)N(CC(CC)CCCC)C(c%11ccc(-c%12cc%13c(OCC(CC)CCCC)c%14sccc%14c(OCC(CC)CCCC)c%13s%12)s%11)=C%10C(=O)N9CC(CC)CCCC)s8)cc7c(OCC(CC)CCCC)c6s5)c4)s3)c3nsnc23)c1,COC(=O)CCCC1(c2ccccc2)C23c4c5ccc6c7cc8c9c%10c(cc%11cc%12c%13c%14c(cc%15c%16ccc-5c2c%16c2c5c%16c%17c(c(c46)c7c9c%17c4c%10c%11c%13c4c%16c%14c%152)C513)C%12)C8,6.6,-5.31,-3.6,-5.9,-3.9,480.0,,1:2,2%,,,,,
111639,10.1039/c5ta06111c,CCCCCCCCCCC(CCCCCCCC)Cn1c(=O)c2ccsc2c2sc(-c3cc4c(OC(CC)CCCCC)c5sccc5c(OCC(CC)CCCC)c4s3)cc21,COC(=O)CCCC1(c2ccccc2)C23c4c5ccc6c7cc8c9c%10c(cc%11cc%12c%13c%14c(cc%15c%16ccc-5c2c%16c2c5c%16c%17c(c(c46)c7c9c%17c4c%10c%11c%13c4c%16c%14c%152)C513)C%12)C8,4.28,-5.38,-3.37,-5.9,-3.9,80.0,,1:2,,conventional,,,,
111640,10.1039/c5ta06111c,CCCCCCCCCCC(CCCCCCCC)Cn1c(=O)c2ccsc2c2sc(-c3cc4c(OC(CC)CCCCC)c5sccc5c(OCC(CC)CCCC)c4s3)cc21,COC(=O)CCCC1(c2ccccc2)C23c4c5ccc6c7cc8c9c%10c(cc%11cc%12c%13c%14c(cc%15c%16ccc-5c2c%16c2c5c%16c%17c(c(c46)c7c9c%17c4c%10c%11c%13c4c%16c%14c%152)C513)C%12)C8,5.7,-5.38,-3.37,-5.9,-3.9,80.0,,1:2,,conventional,,,,PFN
111641,10.1039/c5ta06111c,CCCCCCCCCCC(CCCCCCCC)Cn1c(=O)c2ccsc2c2sc(-c3cc4c(OC(CC)CCCCC)c5sccc5c(OCC(CC)CCCC)c4s3)cc21,COC(=O)CCCC1(c2ccccc2)C23c4c5ccc6c7cc8c9c%10c(cc%11cc%12c%13c%14c(cc%15c%16ccc-5c2c%16c2c5c%16c%17c(c(c46)c7c9c%17c4c%10c%11c%13c4c%16c%14c%152)C513)C%12)C8,6.19,-5.38,-3.37,-5.9,-3.9,80.0,,1:2,,conventional,,,,THF+PFN
111642,10.1039/c5ta06111c,CCCCCCCCCCC(CCCCCCCC)Cn1c(=O)c2ccsc2c2sc(-c3cc4c(OC(CC)CCCCC)c5sccc5c(OCC(CC)CCCC)c4s3)cc21,COC(=O)CCCC1(c2ccccc2)C23c4c5ccc6c7cc8c9c%10c(cc%11cc%12c%13c%14c(cc%15c%16ccc-5c2c%16c2c5c%16c%17c(c(c46)c7c9c%17c4c%10c%11c%13c4c%16c%14c%152)C513)C%12)C8,5.34,-5.38,-3.37,-5.9,-3.9,80.0,,1:2,3 vol% DIO,conventional,,,,THF+PFN
111643,10.1039/c5ta06111c,CCCCCCCCCCC(CCCCCCCC)Cn1c(=O)c2ccsc2c2sc(-c3cc4c(OC(CC)CCCCC)c5sccc5c(OCC(CC)CCCC)c4s3)cc21,COC(=O)CCCC1(c2ccccc2)C23c4c5ccc6c7cc8c9c%10c(cc%11cc%12c%13c%14c(cc%15c%16ccc-5c2c%16c2c5c%16c%17c(c(c46)c7c9c%17c4c%10c%11c%13c4c%16c%14c%152)C513)C%12)C8,6.84,-5.38,-3.37,-5.9,-3.9,80.0,,1:2,3 vol% DIO,inverted,,,,
111644,10.1039/c5ta06111c,CCCCCCCCCCC(CCCCCCCC)Cn1c(=O)c2ccsc2c2sc(-c3cc4c(-c5ccc(CC(CC)CCCC)s5)c5sccc5c(-c5ccc(CC(CC)CCCC)s5)c4s3)cc21,COC(=O)CCCC1(c2ccccc2)C23c4c5ccc6c7cc8c9c%10c(cc%11cc%12c%13c%14c(cc%15c%16ccc-5c2c%16c2c5c%16c%17c(c(c46)c7c9c%17c4c%10c%11c%13c4c%16c%14c%152)C513)C%12)C8,4.74,-5.44,-3.35,-5.9,-3.9,80.0,,1:2,3 vol% DIO,conventional,,,,
111645,10.1039/c5ta06111c,CCCCCCCCCCC(CCCCCCCC)Cn1c(=O)c2ccsc2c2sc(-c3cc4c(-c5ccc(CC(CC)CCCC)s5)c5sccc5c(-c5ccc(CC(CC)CCCC)s5)c4s3)cc21,COC(=O)CCCC1(c2ccccc2)C23c4c5ccc6c7cc8c9c%10c(cc%11cc%12c%13c%14c(cc%15c%16ccc-5c2c%16c2c5c%16c%17c(c(c46)c7c9c%17c4c%10c%11c%13c4c%16c%14c%152)C513)C%12)C8,6.45,-5.44,-3.35,-5.9,-3.9,80.0,,1:2,3 vol% DIO,conventional,,,,PFN
111646,10.1039/c5ta06111c,CCCCCCCCCCC(CCCCCCCC)Cn1c(=O)c2ccsc2c2sc(-c3cc4c(-c5ccc(CC(CC)CCCC)s5)c5sccc5c(-c5ccc(CC(CC)CCCC)s5)c4s3)cc21,COC(=O)CCCC1(c2ccccc2)C23c4c5ccc6c7cc8c9c%10c(cc%11cc%12c%13c%14c(cc%15c%16ccc-5c2c%16c2c5c%16c%17c(c(c46)c7c9c%17c4c%10c%11c%13c4c%16c%14c%152)C513)C%12)C8,6.84,-5.44,-3.35,-5.9,-3.9,80.0,,1:2,3 vol% DIO,conventional,,,,THF+PFN
