Repository: JiYiqaq/PCE-KA-GNN

# Data directory

- `raw/Active_Database.csv` is the immutable source dataset bundled under CC BY 4.0. Do not overwrite it with processed data.
- `processed/` is created and populated by the training pipeline. Generated `.pt` and `.pth` caches are intentionally ignored by Git because they can exceed GitHub's normal single-file limit.

See `../DATA_LICENSE.md` for provenance, license and checksum information.

File: data/processed/device_records.csv (part 241 of 250)
record_id,doi,donor_smiles,acceptor_smiles,pce,homo_d,lumo_d,homo_a,lumo_a,active_layer_thickness,annealing_temp,d_a_ratio,additive_ratio,device_type,etl_canonical,htl_canonical,solvent_canonical,additive_canonical
111647,10.1039/c5ta06111c,CCCCCCCCCCC(CCCCCCCC)Cn1c(=O)c2ccsc2c2sc(-c3cc4c(-c5ccc(CC(CC)CCCC)s5)c5sccc5c(-c5ccc(CC(CC)CCCC)s5)c4s3)cc21,COC(=O)CCCC1(c2ccccc2)C23c4c5ccc6c7cc8c9c%10c(cc%11cc%12c%13c%14c(cc%15c%16ccc-5c2c%16c2c5c%16c%17c(c(c46)c7c9c%17c4c%10c%11c%13c4c%16c%14c%152)C513)C%12)C8,6.37,-5.44,-3.35,-5.9,-3.9,80.0,,1:2,3 vol% DIO,conventional,,,,THF+PFN
111648,10.1039/c5ta06111c,CCCCCCCCCCC(CCCCCCCC)Cn1c(=O)c2ccsc2c2sc(-c3cc4c(-c5ccc(CC(CC)CCCC)s5)c5sccc5c(-c5ccc(CC(CC)CCCC)s5)c4s3)cc21,COC(=O)CCCC1(c2ccccc2)C23c4c5ccc6c7cc8c9c%10c(cc%11cc%12c%13c%14c(cc%15c%16ccc-5c2c%16c2c5c%16c%17c(c(c46)c7c9c%17c4c%10c%11c%13c4c%16c%14c%152)C513)C%12)C8,6.61,-5.44,-3.35,-5.9,-3.9,80.0,,1:2,3 vol% DIO,inverted,,,,
111649,10.1039/c5ta06111c,CCCCCCCCCCC(CCCCCCCC)Cn1c(=O)c2ccsc2c2sc(-c3cc4c(OC(CC)CCCCC)c5sccc5c(OCC(CC)CCCC)c4s3)cc21,COC(=O)CCCC1(c2ccccc2)C23c4c5ccc6c7cc8c9c%10c(cc%11cc%12c%13c%14c(cc%15c%16ccc-5c2c%16c2c5c%16c%17c(c(c46)c7c9c%17c4c%10c%11c%13c4c%16c%14c%152)C513)C%12)C8,6.84,-5.38,-3.37,-5.9,-3.9,80.0,,1:2,3 vol% DIO,inverted,,,,
111650,10.1039/c5ta06111c,CCCCCCCCCCC(CCCCCCCC)Cn1c(=O)c2ccsc2c2sc(-c3cc4c(-c5ccc(CC(CC)CCCC)s5)c5sccc5c(-c5ccc(CC(CC)CCCC)s5)c4s3)cc21,COC(=O)CCCC1(c2ccccc2)C23c4c5ccc6c7cc8c9c%10c(cc%11cc%12c%13c%14c(cc%15c%16ccc-5c2c%16c2c5c%16c%17c(c(c46)c7c9c%17c4c%10c%11c%13c4c%16c%14c%152)C513)C%12)C8,6.84,-5.44,-3.35,-5.9,-3.9,80.0,,1:2,3 vol% DIO,conventional,,,,
111651,10.1039/c5ta06111c,CCCCCCCCOc1cc2nsnc2c(-c2ccc(-c3ccc4c(-c5ccc(CC(CCCCCC)CCCCCCCC)s5)c5cc(-c6cccs6)ccc5c(-c5ccc(CC(CCCCCC)CCCCCCCC)s5)c4c3)s2)c1OCCCCCCCC,COC(=O)CCCC1(c2ccccc2)C23c4c5ccc6c7cc8c9c%10c(cc%11cc%12c%13c%14c(cc%15c%16ccc-5c2c%16c2c5c%16c%17c(c(c46)c7c9c%17c4c%10c%11c%13c4c%16c%14c%152)C513)C%12)C8,4.64,-5.38,-3.28,-5.9,-3.9,,,,,,,,,
111652,10.1039/c5ta06111c,CCCCC(CC)COc1c2cc(-c3scc(F)c3F)sc2c(OCC(CC)CCCC)c2ccsc12,COC(=O)CCCC1(c2ccccc2)C23c4c5ccc6c7cc8c9c%10c(cc%11cc%12c%13c%14c(cc%15c%16ccc-5c2c%16c2c5c%16c%17c(c(c46)c7c9c%17c4c%10c%11c%13c4c%16c%14c%152)C513)C%12)C8,7.0,-5.29,-3.19,-5.9,-3.9,,,,,,,,,
111653,10.1039/c5ta06111c,CCCCCCCCCCCCC(CCCCCCCCCCC)c1cc2c3ccsc3c3sc(-c4sc(-c5nc(CCCCCC)cs5)nc4CCCCCC)cc3c2s1,COC(=O)CCCC1(c2ccccc2)C23c4c5ccc6c7cc8c9c%10c(cc%11cc%12c%13c%14c(cc%15c%16ccc-5c2c%16c2c5c%16c%17c(c(c46)c7c9c%17c4c%10c%11c%13c4c%16c%14c%152)C513)C%12)C8,5.06,-5.65,-3.6,-5.9,-3.9,,,,,,,,,
111654,10.1039/c5ta06111c,CCCCCCc1ccc(C2(c3ccc(CCCCCC)cc3)c3cc4c(cc3-c3sc5ccsc5c32)C(c2ccc(CCCCCC)cc2)(c2ccc(CCCCCC)cc2)c2c-4sc3cc(-c4ccc(-c5nc6sc(-c7cccs7)nc6s5)s4)sc23)cc1,COC(=O)CCCC1(c2ccccc2)C23c4c5ccc6c7cc8c9c%10c(cc%11cc%12c%13c%14c(cc%15c%16ccc-5c2c%16c2c5c%16c%17c(c(c46)c7c9c%17c4c%10c%11c%13c4c%16c%14c%152)C513)C%12)C8,5.9,-5.24,-3.21,-5.9,-3.9,,,,,,,,,
111655,10.1039/c5ta06111c,CCCCC(CC)Cc1ccc(-c2c3ccsc3c(-c3ccc(CC(CC)CCCC)s3)c3ccsc23)s1,COC(=O)CCCC1(c2ccccc2)C23c4c5ccc6c7cc8c9c%10c(cc%11cc%12c%13c%14c(cc%15c%16ccc-5c2c%16c2c5c%16c%17c(c(c46)c7c9c%17c4c%10c%11c%13c4c%16c%14c%152)C513)C%12)C8,6.12,-5.44,-3.46,-5.9,-3.9,,,,,,,,,
111657,10.1039/c5ta06111c,CCCCCCC(CCCC)CCc1c2cc(-c3ccc(-c4c(F)c(F)c(-c5cccs5)c5nn(CC(CCCC)CCCCCC)nc45)s3)sc2c(CCC(CCCC)CCCCCC)c2ccsc12,CCCCC(=O)OCC1(c2ccccc2)c2cccc3cccc4cccc5cccc6cccc1c6c-5c-4c-3c2,7.1,-5.45,-3.45,-6.1,-3.7,,,,,,,,,
111664,10.1039/c5ta07432k,CCCCCCCCOc1cc(-c2ccc(-c3c4cc(-c5ccc(-c6c(F)c(F)c(-c7cccs7)c7nsnc67)s5)sc4c(-c4ccc(-c5cc(OCCCCCCCC)c(OCCCCCCCC)c(OCCCCCCCC)c5)s4)c4ccsc34)s2)cc(OCCCCCCCC)c1OCCCCCCCC,COC(=O)CCCC1(c2ccccc2)C23c4c5ccc6c7cc8c9c%10c(cc%11cc%12c%13c%14c(cc%15c%16ccc-5c2c%16c2c5c%16c%17c(c(c46)c7c9c%17c4c%10c%11c%13c4c%16c%14c%152)C513)C%12)C8,6.67,-5.46,-3.75,-5.9,-3.9,108.0,25.0,1:2.5,,conventional,,,,
111665,10.1039/c5ta07432k,CCCCCCCCOc1cc(-c2ccc(-c3c4cc(-c5ccc(-c6c(F)c(F)c(-c7cccs7)c7nsnc67)s5)sc4c(-c4ccc(-c5cc(OCCCCCCCC)c(OCCCCCCCC)c(OCCCCCCCC)c5)s4)c4ccsc34)s2)cc(OCCCCCCCC)c1OCCCCCCCC,COC(=O)CCCC1(c2ccccc2)C23c4c5ccc6c7cc8c9c%10c(cc%11cc%12c%13c%14c(cc%15c%16ccc-5c2c%16c2c5c%16c%17c(c(c46)c7c9c%17c4c%10c%11c%13c4c%16c%14c%152)C513)C%12)C8,6.99,-5.46,-3.75,-5.9,-3.9,107.0,60.0,1:2.5,,conventional,,,,
111666,10.1039/c5ta07432k,CCCCCCCCOc1cc(-c2ccc(-c3c4cc(-c5ccc(-c6c(F)c(F)c(-c7cccs7)c7nsnc67)s5)sc4c(-c4ccc(-c5cc(OCCCCCCCC)c(OCCCCCCCC)c(OCCCCCCCC)c5)s4)c4ccsc34)s2)cc(OCCCCCCCC)c1OCCCCCCCC,COC(=O)CCCC1(c2ccccc2)C23c4c5ccc6c7cc8c9c%10c(cc%11cc%12c%13c%14c(cc%15c%16ccc-5c2c%16c2c5c%16c%17c(c(c46)c7c9c%17c4c%10c%11c%13c4c%16c%14c%152)C513)C%12)C8,7.68,-5.46,-3.75,-5.9,-3.9,107.0,80.0,1:2.5,,conventional,,,,
111667,10.1039/c5ta07432k,CCCCCCCCOc1cc(-c2ccc(-c3c4cc(-c5ccc(-c6c(F)c(F)c(-c7cccs7)c7nsnc67)s5)sc4c(-c4ccc(-c5cc(OCCCCCCCC)c(OCCCCCCCC)c(OCCCCCCCC)c5)s4)c4ccsc34)s2)cc(OCCCCCCCC)c1OCCCCCCCC,COC(=O)CCCC1(c2ccccc2)C23c4c5ccc6c7cc8c9c%10c(cc%11cc%12c%13c%14c(cc%15c%16ccc-5c2c%16c2c5c%16c%17c(c(c46)c7c9c%17c4c%10c%11c%13c4c%16c%14c%152)C513)C%12)C8,6.67,-5.46,-3.75,-5.9,-3.9,106.0,100.0,1:2.5,,conventional,,,,
111668,10.1039/c5ta07432k,CCCCCCCCOc1cc(-c2ccc(-c3c4cc(-c5ccc(-c6c(F)c(F)c(-c7cccs7)c7nsnc67)s5)sc4c(-c4ccc(-c5cc(OCCCCCCCC)c(OCCCCCCCC)c(OCCCCCCCC)c5)s4)c4ccsc34)s2)cc(OCCCCCCCC)c1OCCCCCCCC,COC(=O)CCCC1(c2ccccc2)C23c4c5ccc6c7cc8c9c%10c(cc%11cc%12c%13c%14c(cc%15c%16ccc-5c2c%16c2c5c%16c%17c(c(c46)c7c9c%17c4c%10c%11c%13c4c%16c%14c%152)C513)C%12)C8,6.23,-5.46,-3.75,-5.9,-3.9,105.0,120.0,1:2.5,,conventional,,,,
111669,10.1039/c5ta07432k,CCCCCCCCOc1cc(-c2ccc(-c3c4cc(-c5ccc(-c6c(F)c(F)c(-c7cccs7)c7nsnc67)s5)sc4c(-c4ccc(-c5cc(OCCCCCCCC)c(OCCCCCCCC)c(OCCCCCCCC)c5)s4)c4ccsc34)s2)cc(OCCCCCCCC)c1OCCCCCCCC,COC(=O)CCCC1(c2ccccc2)C23c4c5ccc6c7cc8c9c%10c(cc%11cc%12c%13c%14c(cc%15c%16ccc-5c2c%16c2c5c%16c%17c(c(c46)c7c9c%17c4c%10c%11c%13c4c%16c%14c%152)C513)C%12)C8,5.23,-5.46,-3.75,-5.9,-3.9,102.0,140.0,1:2.5,,conventional,,,,
111670,10.1039/c5ta07432k,CCCCCCCCOc1cc(-c2ccc(-c3c4cc(-c5ccc(-c6c(F)c(F)c(-c7cccs7)c7nsnc67)s5)sc4c(-c4ccc(-c5cc(OCCCCCCCC)c(OCCCCCCCC)c(OCCCCCCCC)c5)s4)c4ccsc34)s2)cc(OCCCCCCCC)c1OCCCCCCCC,COC(=O)CCCC1(c2ccccc2)C23c4c5ccc6c7cc8c9c%10c(cc%11cc%12c%13c%14c(cc%15c%16ccc-5c2c%16c2c5c%16c%17c(c(c46)c7c9c%17c4c%10c%11c%13c4c%16c%14c%152)C513)C%12)C8,3.58,-5.46,-3.75,-5.9,-3.9,99.0,160.0,1:2.5,,conventional,,,,
111671,10.1039/c5ta08614k,CCCCCCCCSc1ccc(-c2c3cc(-c4scc5sc(C(=O)OCC(CC)CCCC)c(F)c45)sc3c(-c3ccc(SCCCCCCCC)s3)c3ccsc23)s1,COC(=O)CCCC1(c2ccccc2)C23c4c5ccc6c7cc8c9c%10c(cc%11cc%12c%13c%14c(cc%15c%16ccc-5c2c%16c2c5c%16c%17c(c(c46)c7c9c%17c4c%10c%11c%13c4c%16c%14c%152)C513)C%12)C8,9.74,-5.33,-3.52,-5.9,-3.9,98.0,,,,,,,,
111673,10.1039/c5ta09483f,CCCCCCCCCCc1cc(-c2c3cc(-c4cccc5nsnc45)sc3c(-c3cc(CCCCCCCCCC)c(CCCCCCCCCC)s3)c3ccsc23)sc1CCCCCCCCCC,CCCCC(=O)OCC1(c2ccccc2)c2cccc3cccc4cccc5cccc6cccc1c6c-5c-4c-3c2,1.5,-5.82,-3.65,-6.1,-3.7,,,,,conventional,PFN,,chlorobenzene,
111674,10.1039/c5ta09483f,CCCCCCCCc1cc(-c2c3cc(-c4cccc5nsnc45)sc3c(-c3cc(CCCCCCCC)c(CCCCCCCC)s3)c3ccsc23)sc1CCCCCCCC,CCCCC(=O)OCC1(c2ccccc2)c2cccc3cccc4cccc5cccc6cccc1c6c-5c-4c-3c2,3.3,-5.79,-3.64,-6.1,-3.7,,,,,conventional,PFN,,chlorobenzene,
111675,10.1039/c5ta09483f,CCCCCCc1cc(-c2c3cc(-c4cccc5nsnc45)sc3c(-c3cc(CCCCCC)c(CCCCCC)s3)c3ccsc23)sc1CCCCCC,CCCCC(=O)OCC1(c2ccccc2)c2cccc3cccc4cccc5cccc6cccc1c6c-5c-4c-3c2,5.3,-5.8,-3.64,-6.1,-3.7,,,,,conventional,PFN,,chlorobenzene,
111676,10.1039/c5ta09483f,CCCCCCCCCCc1cc(-c2c3cc(-c4c(F)c(F)cc5nsnc45)sc3c(-c3cc(CCCCCCCCCC)c(CCCCCCCCCC)s3)c3ccsc23)sc1CCCCCCCCCC,CCCCC(=O)OCC1(c2ccccc2)c2cccc3cccc4cccc5cccc6cccc1c6c-5c-4c-3c2,1.5,-5.95,-3.76,-6.1,-3.7,,,1:2,,conventional,PFN,,chlorobenzene,
111677,10.1039/c5ta09483f,CCCCCCCCc1cc(-c2c3cc(-c4c(F)c(F)cc5nsnc45)sc3c(-c3cc(CCCCCCCC)c(CCCCCCCC)s3)c3ccsc23)sc1CCCCCCCC,CCCCC(=O)OCC1(c2ccccc2)c2cccc3cccc4cccc5cccc6cccc1c6c-5c-4c-3c2,2.3,-5.95,-3.76,-6.1,-3.7,,,1:2,,conventional,PFN,,chlorobenzene,
111678,10.1039/c5ta09483f,CCCCCCc1cc(-c2c3cc(-c4c(F)c(F)cc5nsnc45)sc3c(-c3cc(CCCCCC)c(CCCCCC)s3)c3ccsc23)sc1CCCCCC,CCCCC(=O)OCC1(c2ccccc2)c2cccc3cccc4cccc5cccc6cccc1c6c-5c-4c-3c2,5.1,-5.91,-3.77,-6.1,-3.7,,,1:2,,conventional,PFN,,chlorobenzene,
111679,10.1039/c5ta09483f,CCCCCCc1cc(-c2c3cc(-c4c(F)c(F)c(-c5cc6c(-c7ccc(CC(CC)CCCC)s7)c7sc(-c8c(F)c(F)cc9nsnc89)cc7c(-c7ccc(CC(CC)CCCC)s7)c6s5)c5nsnc45)sc3c(-c3cc(CCCCCC)c(CCCCCC)s3)c3ccsc23)sc1CCCCCC,CCCCC(=O)OCC1(c2ccccc2)c2cccc3cccc4cccc5cccc6cccc1c6c-5c-4c-3c2,2.9,-5.76,-3.69,-6.1,-3.7,,,,,conventional,LiF,,chlorobenzene,
111680,10.1039/c5ta10078j,CCCCCCCCC(CCCCCC)CN1C(=O)C2=C(c3ccc(-c4scc5c4OCCO5)s3)N(CC(CCCCCC)CCCCCCCC)C(=O)C2=C1c1cccs1,COC(=O)CCCC1(c2ccccc2)C23c4c5ccc6c7cc8c9c%10c(cc%11cc%12c%13c%14c(cc%15c%16ccc-5c2c%16c2c5c%16c%17c(c(c46)c7c9c%17c4c%10c%11c%13c4c%16c%14c%152)C513)C%12)C8,0.7,-5.73,-3.66,-5.9,-3.9,96.0,,1:2,2 vol%,conventional,,,,
111681,10.1039/c5ta10078j,CCCCCCCCC(CCCCCC)CN1C(=O)C2=C(c3ccc(-c4scc5c4OCCO5)cn3)N(CC(CCCCCC)CCCCCCCC)C(=O)C2=C1c1ccccn1,COC(=O)CCCC1(c2ccccc2)C23c4c5ccc6c7cc8c9c%10c(cc%11cc%12c%13c%14c(cc%15c%16ccc-5c2c%16c2c5c%16c%17c(c(c46)c7c9c%17c4c%10c%11c%13c4c%16c%14c%152)C513)C%12)C8,2.2,-6.07,-3.74,-5.9,-3.9,68.0,,1:2,2 vol%,conventional,,,,
111682,10.1039/c5ta10078j,CCCCCCCCC(CCCCCC)CN1C(=O)C2=C(c3ccc(-c4scc5c4OCCO5)cc3)N(CC(CCCCCC)CCCCCCCC)C(=O)C2=C1c1ccccc1,COC(=O)CCCC1(c2ccccc2)C23c4c5ccc6c7cc8c9c%10c(cc%11cc%12c%13c%14c(cc%15c%16ccc-5c2c%16c2c5c%16c%17c(c(c46)c7c9c%17c4c%10c%11c%13c4c%16c%14c%152)C513)C%12)C8,1.7,-5.89,-3.53,-5.9,-3.9,65.0,,1:2,2 vol%,conventional,,,,
111683,10.1039/c5ta10078j,CCCCCCCCC(CCCCCC)CN1C(=O)C2=C(c3ccc(-c4scc5c4OCCO5)s3)N(CC(CCCCCC)CCCCCCCC)C(=O)C2=C1c1cccs1,COC(=O)CCCC1(c2ccccc2)C23c4c5ccc6c7cc8c9c%10c(cc%11cc%12c%13c%14c(cc%15c%16ccc-5c2c%16c2c5c%16c%17c(c(c46)c7c9c%17c4c%10c%11c%13c4c%16c%14c%152)C513)C%12)C8,2.5,-5.73,-3.66,-5.9,-3.9,100.0,,1:2,2 vol%,inverted,,,,
111684,10.1039/c5ta10078j,CCCCCCCCC(CCCCCC)CN1C(=O)C2=C(c3ccc(-c4scc5c4OCCO5)cn3)N(CC(CCCCCC)CCCCCCCC)C(=O)C2=C1c1ccccn1,COC(=O)CCCC1(c2ccccc2)C23c4c5ccc6c7cc8c9c%10c(cc%11cc%12c%13c%14c(cc%15c%16ccc-5c2c%16c2c5c%16c%17c(c(c46)c7c9c%17c4c%10c%11c%13c4c%16c%14c%152)C513)C%12)C8,1.4,-6.07,-3.74,-5.9,-3.9,61.0,,1:2,2 vol%,inverted,,,,
111685,10.1039/c5ta10078j,CCCCCCCCC(CCCCCC)CN1C(=O)C2=C(c3ccc(-c4scc5c4OCCO5)cc3)N(CC(CCCCCC)CCCCCCCC)C(=O)C2=C1c1ccccc1,COC(=O)CCCC1(c2ccccc2)C23c4c5ccc6c7cc8c9c%10c(cc%11cc%12c%13c%14c(cc%15c%16ccc-5c2c%16c2c5c%16c%17c(c(c46)c7c9c%17c4c%10c%11c%13c4c%16c%14c%152)C513)C%12)C8,1.7,-5.89,-3.53,-5.9,-3.9,40.0,,1:2,2 vol%,inverted,,,,
111686,10.1039/c5ta10192a,CCCCC(CC)CC(=O)c1cc2c(-c3cc4c(-c5ccc(CC(CC)CCCC)s5)c5sccc5c(-c5ccc(CC(CC)CCCC)s5)c4s3)scc2s1,CCCCC(=O)OCC1(c2ccccc2)C2=CC=Cc3cccc4cccc5ccc6ccccc7cccc1c7c6c5c-4c3C2,5.07,-5.13,-3.27,-6.1,-3.9,60.0,,1:1.5,about 4 vol% DIO,conventional,,,,
111687,10.1039/c5ta10192a,CCCCC(CC)CC(=O)c1cc2c(-c3cc4c(-c5ccc(CC(CC)CCCC)s5)c5sccc5c(-c5ccc(CC(CC)CCCC)s5)c4s3)scc2s1,CCCCC(=O)OCC1(c2ccccc2)C2=CC=Cc3cccc4cccc5ccc6ccccc7cccc1c7c6c5c-4c3C2,6.14,-5.13,-3.27,-6.1,-3.9,90.0,,1:1.5,about 4 vol% DIO,conventional,,,,
111688,10.1039/c5ta10192a,CCCCC(CC)CC(=O)c1cc2c(-c3cc4c(-c5ccc(CC(CC)CCCC)s5)c5sccc5c(-c5ccc(CC(CC)CCCC)s5)c4s3)scc2s1,CCCCC(=O)OCC1(c2ccccc2)C2=CC=Cc3cccc4cccc5ccc6ccccc7cccc1c7c6c5c-4c3C2,6.98,-5.13,-3.27,-6.1,-3.9,120.0,,1:1.5,about 4 vol% DIO,conventional,,,,
111689,10.1039/c5ta10192a,CCCCC(CC)CC(=O)c1cc2c(-c3cc4c(-c5ccc(CC(CC)CCCC)s5)c5sccc5c(-c5ccc(CC(CC)CCCC)s5)c4s3)scc2s1,CCCCC(=O)OCC1(c2ccccc2)C2=CC=Cc3cccc4cccc5ccc6ccccc7cccc1c7c6c5c-4c3C2,7.13,-5.13,-3.27,-6.1,-3.9,140.0,,1:1.5 w/w,4 vol%,conventional,,,,
111690,10.1039/c5ta10192a,CCCCC(CC)CC(=O)c1cc2c(-c3cc4c(-c5ccc(CC(CC)CCCC)s5)c5sccc5c(-c5ccc(CC(CC)CCCC)s5)c4s3)scc2s1,CCCCC(=O)OCC1(c2ccccc2)C2=CC=Cc3cccc4cccc5ccc6ccccc7cccc1c7c6c5c-4c3C2,6.78,-5.13,-3.27,-6.1,-3.9,160.0,,1:1.5,about 4 vol% DIO,conventional,,,,
111691,10.1039/c5ta10192a,CCCCC(CC)CC(=O)c1cc2c(-c3cc4c(-c5ccc(CC(CC)CCCC)s5)c5sccc5c(-c5ccc(CC(CC)CCCC)s5)c4s3)scc2s1,CCCCC(=O)OCC1(c2ccccc2)C2=CC=Cc3cccc4cccc5ccc6ccccc7cccc1c7c6c5c-4c3C2,7.1,-5.13,-3.27,-6.1,-3.9,60.0,,1:1.5 w/w,4 vol%,inverted,,,,
111692,10.1039/c5ta10192a,CCCCC(CC)CC(=O)c1cc2c(-c3cc4c(-c5ccc(CC(CC)CCCC)s5)c5sccc5c(-c5ccc(CC(CC)CCCC)s5)c4s3)scc2s1,CCCCC(=O)OCC1(c2ccccc2)C2=CC=Cc3cccc4cccc5ccc6ccccc7cccc1c7c6c5c-4c3C2,8.06,-5.13,-3.27,-6.1,-3.9,90.0,,1:1.5 w/w,4 vol%,inverted,,,,
111693,10.1039/c5ta10192a,CCCCC(CC)CC(=O)c1cc2c(-c3cc4c(-c5ccc(CC(CC)CCCC)s5)c5sccc5c(-c5ccc(CC(CC)CCCC)s5)c4s3)scc2s1,CCCCC(=O)OCC1(c2ccccc2)C2=CC=Cc3cccc4cccc5ccc6ccccc7cccc1c7c6c5c-4c3C2,8.81,-5.13,-3.27,-6.1,-3.9,120.0,,1:1.5 w/w,4 vol%,inverted,,,,
111694,10.1039/c5ta10192a,CCCCC(CC)CC(=O)c1cc2c(-c3cc4c(-c5ccc(CC(CC)CCCC)s5)c5sccc5c(-c5ccc(CC(CC)CCCC)s5)c4s3)scc2s1,CCCCC(=O)OCC1(c2ccccc2)C2=CC=Cc3cccc4cccc5ccc6ccccc7cccc1c7c6c5c-4c3C2,7.92,-5.13,-3.27,-6.1,-3.9,140.0,,1:1.5 w/w,4 vol%,inverted,,,,
111695,10.1039/c5ta10192a,CCCCC(CC)CC(=O)c1cc2c(-c3cc4c(-c5ccc(CC(CC)CCCC)s5)c5sccc5c(-c5ccc(CC(CC)CCCC)s5)c4s3)scc2s1,CCCCC(=O)OCC1(c2ccccc2)C2=CC=Cc3cccc4cccc5ccc6ccccc7cccc1c7c6c5c-4c3C2,7.54,-5.13,-3.27,-6.1,-3.9,160.0,,1:1.5 w/w,4 vol%,inverted,,,,
111696,10.1039/c5ta10424f,CCc1ccc(-c2c3cc(-c4ccc(C5=C6C(=O)N(CC)C(c7cccs7)=C6C(=O)N5CC)s4)sc3c(-c3ccc(CC)s3)c3cc(-c4ccc(C5=C6C(=O)N(CC)C(c7cccs7)=C6C(=O)N5CC)s4)sc23)s1,CCCCCCc1ccc(C2(c3ccc(CCCCCC)cc3)c3cc4c(cc3-c3sc(-c5sc(/C=C6\C(=O)c7ccccc7C6=C(C#N)C#N)cc5CC(CC)CCCC)cc32)C(c2ccc(CCCCCC)cc2)(c2ccc(CCCCCC)cc2)c2cc(-c3sc(/C=C5\C(=O)c6ccccc6C5=C(C#N)C#N)cc3CC(CC)CCCC)sc2-4)cc1,0.55,-5.23,-3.46,-5.42,-3.82,130.0,,1:1,,conventional,Ca,PEDOT:PSS,chloroform,
111697,10.1039/c5ta10424f,CCc1ccc(-c2c3cc(-c4ccc(C5=C6C(=O)N(CC)C(c7cccs7)=C6C(=O)N5CC)s4)sc3c(-c3ccc(CC)s3)c3cc(-c4ccc(C5=C6C(=O)N(CC)C(c7cccs7)=C6C(=O)N5CC)s4)sc23)s1,CCCCCCc1ccc(C2(c3ccc(CCCCCC)cc3)c3cc4c(cc3-c3sc(-c5sc(/C=C6\C(=O)c7ccccc7C6=C(C#N)C#N)cc5CC(CC)CCCC)cc32)C(c2ccc(CCCCCC)cc2)(c2ccc(CCCCCC)cc2)c2cc(-c3sc(/C=C5\C(=O)c6ccccc6C5=C(C#N)C#N)cc3CC(CC)CCCC)sc2-4)cc1,1.94,-5.23,-3.46,-5.42,-3.82,130.0,,1:1,,conventional,Ca,PEDOT:PSS,chloroform:o-DCB (5:1),
111698,10.1039/c5ta10424f,CCc1ccc(-c2c3cc(-c4ccc(C5=C6C(=O)N(CC)C(c7cccs7)=C6C(=O)N5CC)s4)sc3c(-c3ccc(CC)s3)c3cc(-c4ccc(C5=C6C(=O)N(CC)C(c7cccs7)=C6C(=O)N5CC)s4)sc23)s1,CCCCCCc1ccc(C2(c3ccc(CCCCCC)cc3)c3cc4c(cc3-c3sc(-c5sc(/C=C6\C(=O)c7ccccc7C6=C(C#N)C#N)cc5CC(CC)CCCC)cc32)C(c2ccc(CCCCCC)cc2)(c2ccc(CCCCCC)cc2)c2cc(-c3sc(/C=C5\C(=O)c6ccccc6C5=C(C#N)C#N)cc3CC(CC)CCCC)sc2-4)cc1,3.52,-5.23,-3.46,-5.42,-3.82,130.0,,1:1,,conventional,Ca,PEDOT:PSS,chloroform:o-DCB (5:2),
111699,10.1039/c5ta10424f,CCc1ccc(-c2c3cc(-c4ccc(C5=C6C(=O)N(CC)C(c7cccs7)=C6C(=O)N5CC)s4)sc3c(-c3ccc(CC)s3)c3cc(-c4ccc(C5=C6C(=O)N(CC)C(c7cccs7)=C6C(=O)N5CC)s4)sc23)s1,CCCCCCc1ccc(C2(c3ccc(CCCCCC)cc3)c3cc4c(cc3-c3sc(-c5sc(/C=C6\C(=O)c7ccccc7C6=C(C#N)C#N)cc5CC(CC)CCCC)cc32)C(c2ccc(CCCCCC)cc2)(c2ccc(CCCCCC)cc2)c2cc(-c3sc(/C=C5\C(=O)c6ccccc6C5=C(C#N)C#N)cc3CC(CC)CCCC)sc2-4)cc1,4.0,-5.23,-3.46,-5.42,-3.82,130.0,,1:1,,conventional,Ca,PEDOT:PSS,chloroform:o-DCB (2:1),
111700,10.1039/c5ta10424f,CCc1ccc(-c2c3cc(-c4ccc(C5=C6C(=O)N(CC)C(c7cccs7)=C6C(=O)N5CC)s4)sc3c(-c3ccc(CC)s3)c3cc(-c4ccc(C5=C6C(=O)N(CC)C(c7cccs7)=C6C(=O)N5CC)s4)sc23)s1,CCCCCCc1ccc(C2(c3ccc(CCCCCC)cc3)c3cc4c(cc3-c3sc(-c5sc(/C=C6\C(=O)c7ccccc7C6=C(C#N)C#N)cc5CC(CC)CCCC)cc32)C(c2ccc(CCCCCC)cc2)(c2ccc(CCCCCC)cc2)c2cc(-c3sc(/C=C5\C(=O)c6ccccc6C5=C(C#N)C#N)cc3CC(CC)CCCC)sc2-4)cc1,3.27,-5.23,-3.46,-5.42,-3.82,130.0,,1:1,,conventional,Ca,PEDOT:PSS,chloroform:o-DCB (3:2),
111701,10.1039/c5ta10424f,CCc1ccc(-c2c3cc(-c4ccc(C5=C6C(=O)N(CC)C(c7cccs7)=C6C(=O)N5CC)s4)sc3c(-c3ccc(CC)s3)c3cc(-c4ccc(C5=C6C(=O)N(CC)C(c7cccs7)=C6C(=O)N5CC)s4)sc23)s1,CCCCCCc1ccc(C2(c3ccc(CCCCCC)cc3)c3cc4c(cc3-c3sc(-c5sc(/C=C6\C(=O)c7ccccc7C6=C(C#N)C#N)cc5CC(CC)CCCC)cc32)C(c2ccc(CCCCCC)cc2)(c2ccc(CCCCCC)cc2)c2cc(-c3sc(/C=C5\C(=O)c6ccccc6C5=C(C#N)C#N)cc3CC(CC)CCCC)sc2-4)cc1,2.83,-5.23,-3.46,-5.42,-3.82,130.0,,1:1,,conventional,Ca,PEDOT:PSS,o-DCB,
111702,10.1039/c5ta10424f,CCc1ccc(-c2c3cc(-c4ccc(C5=C6C(=O)N(CC)C(c7cccs7)=C6C(=O)N5CC)s4)sc3c(-c3ccc(CC)s3)c3cc(-c4ccc(C5=C6C(=O)N(CC)C(c7cccs7)=C6C(=O)N5CC)s4)sc23)s1,CCCCCCc1ccc(C2(c3ccc(CCCCCC)cc3)c3cc4c(cc3-c3sc(-c5sc(/C=C6\C(=O)c7ccccc7C6=C(C#N)C#N)cc5CC(CC)CCCC)cc32)C(c2ccc(CCCCCC)cc2)(c2ccc(CCCCCC)cc2)c2cc(-c3sc(/C=C5\C(=O)c6ccccc6C5=C(C#N)C#N)cc3CC(CC)CCCC)sc2-4)cc1,2.98,-5.23,-3.46,-5.42,-3.82,130.0,,3:2,,conventional,Ca,PEDOT:PSS,chloroform:o-DCB (2:1),
111703,10.1039/c5ta10424f,CCc1ccc(-c2c3cc(-c4ccc(C5=C6C(=O)N(CC)C(c7cccs7)=C6C(=O)N5CC)s4)sc3c(-c3ccc(CC)s3)c3cc(-c4ccc(C5=C6C(=O)N(CC)C(c7cccs7)=C6C(=O)N5CC)s4)sc23)s1,CCCCCCc1ccc(C2(c3ccc(CCCCCC)cc3)c3cc4c(cc3-c3sc(-c5sc(/C=C6\C(=O)c7ccccc7C6=C(C#N)C#N)cc5CC(CC)CCCC)cc32)C(c2ccc(CCCCCC)cc2)(c2ccc(CCCCCC)cc2)c2cc(-c3sc(/C=C5\C(=O)c6ccccc6C5=C(C#N)C#N)cc3CC(CC)CCCC)sc2-4)cc1,3.17,-5.23,-3.46,-5.42,-3.82,130.0,,2:3,,conventional,Ca,PEDOT:PSS,chloroform:o-DCB (2:1),
111704,10.1039/c5ta10424f,CCSc1ccc(-c2c3cc(-c4ccc(C5=C6C(=O)N(CC)C(c7cccs7)=C6C(=O)N5CC)s4)sc3c(-c3ccc(SCC)s3)c3cc(-c4ccc(C5=C6C(=O)N(CC)C(c7cccs7)=C6C(=O)N5CC)s4)sc23)s1,CCCCCCc1ccc(C2(c3ccc(CCCCCC)cc3)c3cc4c(cc3-c3sc(-c5sc(/C=C6\C(=O)c7ccccc7C6=C(C#N)C#N)cc5CC(CC)CCCC)cc32)C(c2ccc(CCCCCC)cc2)(c2ccc(CCCCCC)cc2)c2cc(-c3sc(/C=C5\C(=O)c6ccccc6C5=C(C#N)C#N)cc3CC(CC)CCCC)sc2-4)cc1,0.76,-5.28,-3.49,-5.42,-3.82,130.0,,1:1,,conventional,Ca,PEDOT:PSS,chloroform,
111705,10.1039/c5ta10424f,CCSc1ccc(-c2c3cc(-c4ccc(C5=C6C(=O)N(CC)C(c7cccs7)=C6C(=O)N5CC)s4)sc3c(-c3ccc(SCC)s3)c3cc(-c4ccc(C5=C6C(=O)N(CC)C(c7cccs7)=C6C(=O)N5CC)s4)sc23)s1,CCCCCCc1ccc(C2(c3ccc(CCCCCC)cc3)c3cc4c(cc3-c3sc(-c5sc(/C=C6\C(=O)c7ccccc7C6=C(C#N)C#N)cc5CC(CC)CCCC)cc32)C(c2ccc(CCCCCC)cc2)(c2ccc(CCCCCC)cc2)c2cc(-c3sc(/C=C5\C(=O)c6ccccc6C5=C(C#N)C#N)cc3CC(CC)CCCC)sc2-4)cc1,4.24,-5.28,-3.49,-5.42,-3.82,130.0,,1:1,,conventional,Ca,PEDOT:PSS,chloroform:o-DCB (5:2),
111706,10.1039/c5ta10424f,CCSc1ccc(-c2c3cc(-c4ccc(C5=C6C(=O)N(CC)C(c7cccs7)=C6C(=O)N5CC)s4)sc3c(-c3ccc(SCC)s3)c3cc(-c4ccc(C5=C6C(=O)N(CC)C(c7cccs7)=C6C(=O)N5CC)s4)sc23)s1,CCCCCCc1ccc(C2(c3ccc(CCCCCC)cc3)c3cc4c(cc3-c3sc(-c5sc(/C=C6\C(=O)c7ccccc7C6=C(C#N)C#N)cc5CC(CC)CCCC)cc32)C(c2ccc(CCCCCC)cc2)(c2ccc(CCCCCC)cc2)c2cc(-c3sc(/C=C5\C(=O)c6ccccc6C5=C(C#N)C#N)cc3CC(CC)CCCC)sc2-4)cc1,5.29,-5.28,-3.49,-5.42,-3.82,130.0,,1:1,,conventional,Ca,PEDOT:PSS,chloroform:o-DCB (2:1),
111707,10.1039/c5ta10424f,CCSc1ccc(-c2c3cc(-c4ccc(C5=C6C(=O)N(CC)C(c7cccs7)=C6C(=O)N5CC)s4)sc3c(-c3ccc(SCC)s3)c3cc(-c4ccc(C5=C6C(=O)N(CC)C(c7cccs7)=C6C(=O)N5CC)s4)sc23)s1,CCCCCCc1ccc(C2(c3ccc(CCCCCC)cc3)c3cc4c(cc3-c3sc(-c5sc(/C=C6\C(=O)c7ccccc7C6=C(C#N)C#N)cc5CC(CC)CCCC)cc32)C(c2ccc(CCCCCC)cc2)(c2ccc(CCCCCC)cc2)c2cc(-c3sc(/C=C5\C(=O)c6ccccc6C5=C(C#N)C#N)cc3CC(CC)CCCC)sc2-4)cc1,6.03,-5.28,-3.49,-5.42,-3.82,130.0,,1:1,,inverted,ZnO,MoO3,chloroform:o-DCB (2:1),
111708,10.1039/c5ta10424f,CCSc1ccc(-c2c3cc(-c4ccc(C5=C6C(=O)N(CC)C(c7cccs7)=C6C(=O)N5CC)s4)sc3c(-c3ccc(SCC)s3)c3cc(-c4ccc(C5=C6C(=O)N(CC)C(c7cccs7)=C6C(=O)N5CC)s4)sc23)s1,CCCCCCc1ccc(C2(c3ccc(CCCCCC)cc3)c3cc4c(cc3-c3sc(-c5sc(/C=C6\C(=O)c7ccccc7C6=C(C#N)C#N)cc5CC(CC)CCCC)cc32)C(c2ccc(CCCCCC)cc2)(c2ccc(CCCCCC)cc2)c2cc(-c3sc(/C=C5\C(=O)c6ccccc6C5=C(C#N)C#N)cc3CC(CC)CCCC)sc2-4)cc1,4.31,-5.28,-3.49,-5.42,-3.82,130.0,,1:1,,conventional,Ca,PEDOT:PSS,chloroform:o-DCB (3:2),
111709,10.1039/c5ta10424f,CCSc1ccc(-c2c3cc(-c4ccc(C5=C6C(=O)N(CC)C(c7cccs7)=C6C(=O)N5CC)s4)sc3c(-c3ccc(SCC)s3)c3cc(-c4ccc(C5=C6C(=O)N(CC)C(c7cccs7)=C6C(=O)N5CC)s4)sc23)s1,CCCCCCc1ccc(C2(c3ccc(CCCCCC)cc3)c3cc4c(cc3-c3sc(-c5sc(/C=C6\C(=O)c7ccccc7C6=C(C#N)C#N)cc5CC(CC)CCCC)cc32)C(c2ccc(CCCCCC)cc2)(c2ccc(CCCCCC)cc2)c2cc(-c3sc(/C=C5\C(=O)c6ccccc6C5=C(C#N)C#N)cc3CC(CC)CCCC)sc2-4)cc1,3.56,-5.28,-3.49,-5.42,-3.82,130.0,,1:1,,conventional,Ca,PEDOT:PSS,o-DCB,
111710,10.1039/c5ta10424f,CCSc1ccc(-c2c3cc(-c4ccc(C5=C6C(=O)N(CC)C(c7cccs7)=C6C(=O)N5CC)s4)sc3c(-c3ccc(SCC)s3)c3cc(-c4ccc(C5=C6C(=O)N(CC)C(c7cccs7)=C6C(=O)N5CC)s4)sc23)s1,CCCCCCc1ccc(C2(c3ccc(CCCCCC)cc3)c3cc4c(cc3-c3sc(-c5sc(/C=C6\C(=O)c7ccccc7C6=C(C#N)C#N)cc5CC(CC)CCCC)cc32)C(c2ccc(CCCCCC)cc2)(c2ccc(CCCCCC)cc2)c2cc(-c3sc(/C=C5\C(=O)c6ccccc6C5=C(C#N)C#N)cc3CC(CC)CCCC)sc2-4)cc1,3.4,-5.28,-3.49,-5.42,-3.82,130.0,,3:2,,conventional,Ca,PEDOT:PSS,chloroform:o-DCB (2:1),
111711,10.1039/c5ta10424f,CCSc1ccc(-c2c3cc(-c4ccc(C5=C6C(=O)N(CC)C(c7cccs7)=C6C(=O)N5CC)s4)sc3c(-c3ccc(SCC)s3)c3cc(-c4ccc(C5=C6C(=O)N(CC)C(c7cccs7)=C6C(=O)N5CC)s4)sc23)s1,CCCCCCc1ccc(C2(c3ccc(CCCCCC)cc3)c3cc4c(cc3-c3sc(-c5sc(/C=C6\C(=O)c7ccccc7C6=C(C#N)C#N)cc5CC(CC)CCCC)cc32)C(c2ccc(CCCCCC)cc2)(c2ccc(CCCCCC)cc2)c2cc(-c3sc(/C=C5\C(=O)c6ccccc6C5=C(C#N)C#N)cc3CC(CC)CCCC)sc2-4)cc1,3.57,-5.28,-3.49,-5.42,-3.82,130.0,,2:3,,conventional,Ca,PEDOT:PSS,chloroform:o-DCB (2:1),
111712,10.1039/c5tc00398a,CCCCCCOc1cc2nsnc2c(-c2cc3c(s2)-c2cc4sc5cc6c(cc5c4cc2C3(c2ccc(CCCCCC)cc2)c2ccc(CCCCCC)cc2)C(c2ccc(CCCCCC)cc2)(c2ccc(CCCCCC)cc2)c2ccsc2-6)c1OCCCCCC,COC(=O)CCCC1(c2ccccc2)C23c4c5ccc6c7cc8c9c%10c(cc%11cc%12c%13c%14c(cc%15c%16ccc-5c2c%16c2c5c%16c%17c(c(c46)c7c9c%17c4c%10c%11c%13c4c%16c%14c%152)C513)C%12)C8,4.41,-5.4,-3.59,-5.9,-3.9,,,1:2.5,,conventional,,,o-DCB:chlorobenzene (1:3),
111713,10.1039/c5tc00398a,CCCCCCOc1cc2nsnc2c(-c2cc3c(s2)-c2cc4sc5cc6c(cc5c4cc2C3(c2ccc(CCCCCC)cc2)c2ccc(CCCCCC)cc2)C(c2ccc(CCCCCC)cc2)(c2ccc(CCCCCC)cc2)c2ccsc2-6)c1OCCCCCC,COC(=O)CCCC1(c2ccccc2)C23c4c5ccc6c7cc8c9c%10c(cc%11cc%12c%13c%14c(cc%15c%16ccc-5c2c%16c2c5c%16c%17c(c(c46)c7c9c%17c4c%10c%11c%13c4c%16c%14c%152)C513)C%12)C8,5.18,-5.4,-3.59,-5.9,-3.9,,,1:3,,conventional,,,o-DCB:chlorobenzene (1:3),
111714,10.1039/c5tc00398a,CCCCCCOc1cc2nsnc2c(-c2cc3c(s2)-c2cc4sc5cc6c(cc5c4cc2C3(c2ccc(CCCCCC)cc2)c2ccc(CCCCCC)cc2)C(c2ccc(CCCCCC)cc2)(c2ccc(CCCCCC)cc2)c2ccsc2-6)c1OCCCCCC,COC(=O)CCCC1(c2ccccc2)C23c4c5ccc6c7cc8c9c%10c(cc%11cc%12c%13c%14c(cc%15c%16ccc-5c2c%16c2c5c%16c%17c(c(c46)c7c9c%17c4c%10c%11c%13c4c%16c%14c%152)C513)C%12)C8,4.41,-5.4,-3.59,-5.9,-3.9,,,1:3.5,,conventional,,,o-DCB:chlorobenzene (1:3),
111715,10.1039/c5tc00398a,CCCCCCCCOc1cc2nonc2c(-c2cc3c(s2)-c2cc4sc5cc6c(cc5c4cc2C3(c2ccc(CCCCCC)cc2)c2ccc(CCCCCC)cc2)C(c2ccc(CCCCCC)cc2)(c2ccc(CCCCCC)cc2)c2ccsc2-6)c1OCCCCCCCC,COC(=O)CCCC1(c2ccccc2)C23c4c5ccc6c7cc8c9c%10c(cc%11cc%12c%13c%14c(cc%15c%16ccc-5c2c%16c2c5c%16c%17c(c(c46)c7c9c%17c4c%10c%11c%13c4c%16c%14c%152)C513)C%12)C8,3.29,-5.48,-3.66,-5.9,-3.9,,,1:3,,conventional,,,o-DCB:chlorobenzene (1:3),
111716,10.1039/c5tc00398a,CCCCCCOc1cc2nsnc2c(-c2cc3c(s2)-c2cc4sc5cc6c(cc5c4cc2C3(c2ccc(CCCCCC)cc2)c2ccc(CCCCCC)cc2)C(c2ccc(CCCCCC)cc2)(c2ccc(CCCCCC)cc2)c2ccsc2-6)c1OCCCCCC,COC(=O)CCCC1(c2ccccc2)C23c4c5ccc6c7cc8c9c%10c(cc%11cc%12c%13c%14c(cc%15c%16ccc-5c2c%16c2c5c%16c%17c(c(c46)c7c9c%17c4c%10c%11c%13c4c%16c%14c%152)C513)C%12)C8,3.52,-5.38,-3.56,-5.9,-3.9,,,1:3,,conventional,,,o-DCB:chlorobenzene (1:3),
111717,10.1039/c5tc00785b,CCCCC(CC)Cc1ccc(-c2c3cc(-c4ccc(-c5ccc(-c6ccc(-c7cc8c(-c9ccc(CC(CC)CCCC)s9)c9sc(-c%10ccc(-c%11ccc(-c%12cccs%12)c%12nsnc%11%12)s%10)cc9c(-c9ccc(CC(CC)CCCC)s9)c8s7)s6)c6nc7c8cccc9ccc%10cccc(c7nc56)c%10c98)s4)sc3c(-c3ccc(CC(CC)CCCC)s3)c3ccsc23)s1,COC(=O)CCCC1(c2ccccc2)C23c4c5ccc6c7cc8c9c%10c(cc%11cc%12c%13c%14c(cc%15c%16ccc-5c2c%16c2c5c%16c%17c(c(c46)c7c9c%17c4c%10c%11c%13c4c%16c%14c%152)C513)C%12)C8,4.5,-5.15,-3.54,-5.9,-3.9,,80.0,1:2,,,,,,
111718,10.1039/c5tc00785b,CCCCC(CC)Cc1ccc(-c2c3cc(-c4ccc(-c5ccc(-c6ccc(-c7cc8c(-c9ccc(CC(CC)CCCC)s9)c9sc(-c%10ccc(-c%11c(F)c(F)c(-c%12cccs%12)c%12nsnc%11%12)s%10)cc9c(-c9ccc(CC(CC)CCCC)s9)c8s7)s6)c6nc7c8cccc9ccc%10cccc(c7nc56)c%10c98)s4)sc3c(-c3ccc(CC(CC)CCCC)s3)c3ccsc23)s1,COC(=O)CCCC1(c2ccccc2)C23c4c5ccc6c7cc8c9c%10c(cc%11cc%12c%13c%14c(cc%15c%16ccc-5c2c%16c2c5c%16c%17c(c(c46)c7c9c%17c4c%10c%11c%13c4c%16c%14c%152)C513)C%12)C8,5.5,-5.32,-3.76,-5.9,-3.9,,80.0,1:2,,,,,,
111719,10.1039/c5tc00785b,CCCCCCCCOc1c(OCCCCCCCC)c(-c2ccc(-c3cc4c(-c5ccc(CC(CC)CCCC)s5)c5sc(-c6ccc(-c7ccc(-c8ccc(-c9cc%10c(-c%11ccc(CC(CC)CCCC)s%11)c%11sccc%11c(-c%11ccc(CC(CC)CCCC)s%11)c%10s9)s8)c8nc9c%10cccc%11ccc%12cccc(c9nc78)c%12c%11%10)s6)cc5c(-c5ccc(CC(CC)CCCC)s5)c4s3)s2)c2nsnc2c1-c1cccs1,COC(=O)CCCC1(c2ccccc2)C23c4c5ccc6c7cc8c9c%10c(cc%11cc%12c%13c%14c(cc%15c%16ccc-5c2c%16c2c5c%16c%17c(c(c46)c7c9c%17c4c%10c%11c%13c4c%16c%14c%152)C513)C%12)C8,6.3,-5.3,-3.67,-5.9,-3.9,,80.0,1:2,,,,,,
111720,10.1039/c5tc01148e,CCCCCCCCCCCCOc1c(OCCCCCCCCCCCC)c(-c2ccc(-c3ccc4c5ccccc5n(CCCCCCCC)c4c3)s2)c2nsnc2c1-c1cccs1,CCCCCCCCCCCCN1C(=O)c2cccc3c(-c4ccc(-c5ccc6c7c(cccc57)C(=O)N(CCCCCCCCCCCC)C6=O)s4)ccc(c23)C1=O,0.16,-5.23,-3.26,-6.07,-3.53,55.0,,1 : 1,,,,,,
111721,10.1039/c5tc01148e,CCCCCCCCCCCCOc1c(OCCCCCCCCCCCC)c(-c2ccc(-c3ccc4c5ccccc5n(CCCCCCCC)c4c3)s2)c2nsnc2c1-c1cccs1,CCCCCCCCCCCCN1C(=O)c2cccc3c(-c4ccc(-c5ccc6c7c(cccc57)C(=O)N(CCCCCCCCCCCC)C6=O)s4)ccc(c23)C1=O,0.84,-5.23,-3.26,-6.07,-3.53,49.0,,1 : 2,,,,,,
111722,10.1039/c5tc01148e,CCCCCCCCCCCCOc1c(OCCCCCCCCCCCC)c(-c2ccc(-c3ccc4c5ccccc5n(CCCCCCCC)c4c3)s2)c2nsnc2c1-c1cccs1,CCCCCCCCCCCCN1C(=O)c2cccc3c(-c4ccc(-c5ccc6c7c(cccc57)C(=O)N(CCCCCCCCCCCC)C6=O)s4)ccc(c23)C1=O,0.97,-5.23,-3.26,-6.07,-3.53,51.0,,1 : 3,,,,,,
111723,10.1039/c5tc01148e,CCCCCCCCCCCCOc1c(OCCCCCCCCCCCC)c(-c2ccc(-c3ccc4c5ccccc5n(CCCCCCCC)c4c3)s2)c2nsnc2c1-c1cccs1,CCCCCCCCCCCCN1C(=O)c2cccc3c(-c4ccc(-c5ccc6c7c(cccc57)C(=O)N(CCCCCCCCCCCC)C6=O)s4)ccc(c23)C1=O,1.12,-5.23,-3.26,-6.07,-3.53,48.0,,1 : 4,,,,,,
111724,10.1039/c5tc01148e,CCCCCCCCCCCCOc1c(OCCCCCCCCCCCC)c(-c2ccc(-c3ccc4c5ccccc5n(CCCCCCCC)c4c3)s2)c2nsnc2c1-c1cccs1,CCCCCCCCCCCCN1C(=O)c2cccc3c(-c4ccc(-c5ccc6c7c(cccc57)C(=O)N(CCCCCCCCCCCC)C6=O)s4)ccc(c23)C1=O,2.01,-5.23,-3.26,-6.07,-3.53,45.0,90.0,1 : 4,,,,,,
111728,10.1039/c5tc01788b,CCCCCCCCc1cc(-c2c(-c3cccs3)sc3c(-c4cc(CCCCCCCC)c(CCCCCCCC)s4)c(-c4ccc(-c5cccc6nsnc56)s4)sc23)sc1CCCCCCCC,COC(=O)CCCC1(c2ccccc2)C23c4c5ccc6c7cc8c9c%10c(cc%11cc%12c%13c%14c(cc%15c%16ccc-5c2c%16c2c5c%16c%17c(c(c46)c7c9c%17c4c%10c%11c%13c4c%16c%14c%152)C513)C%12)C8,2.6,-5.34,-3.53,-5.9,-3.9,98.0,,1:3.5,,,,,,
111729,10.1039/c5tc01788b,CCCCCCCCc1cc(-c2c(-c3cccs3)sc3c(-c4cc(CCCCCCCC)c(CCCCCCCC)s4)c(-c4ccc(-c5cccc6nsnc56)s4)sc23)sc1CCCCCCCC,COC(=O)CCCC1(c2ccccc2)C23c4c5ccc6c7cc8c9c%10c(cc%11cc%12c%13c%14c(cc%15c%16ccc-5c2c%16c2c5c%16c%17c(c(c46)c7c9c%17c4c%10c%11c%13c4c%16c%14c%152)C513)C%12)C8,3.34,-5.34,-3.53,-5.9,-3.9,108.0,,1:3.5,2%,,,,,
111732,10.1039/c5tc01788b,CCCCCCc1csc(-c2ccc(-c3cc(CCCCCC)c(/C=C/c4csc(-c5cc6c(OCC(CC)CCCC)c7sc(-c8ccc(C9=C%10C(=O)N(CC(CC)CCCC)C(c%11ccc(-c%12cc%13c(OCC(CC)CCCC)c%14sccc%14c(OCC(CC)CCCC)c%13s%12)s%11)=C%10C(=O)N9CC(CC)CCCC)s8)cc7c(OCC(CC)CCCC)c6s5)c4)s3)c3nsnc23)c1,COC(=O)CCCC1(c2ccccc2)C23c4c5ccc6c7cc8c9c%10c(cc%11cc%12c%13c%14c(cc%15c%16ccc-5c2c%16c2c5c%16c%17c(c(c46)c7c9c%17c4c%10c%11c%13c4c%16c%14c%152)C513)C%12)C8,4.69,-5.31,-3.6,-5.9,-3.9,117.0,,1:3.5,,,,,,
111733,10.1039/c5tc01788b,CCCCCCc1csc(-c2ccc(-c3cc(CCCCCC)c(/C=C/c4csc(-c5cc6c(OCC(CC)CCCC)c7sc(-c8ccc(C9=C%10C(=O)N(CC(CC)CCCC)C(c%11ccc(-c%12cc%13c(OCC(CC)CCCC)c%14sccc%14c(OCC(CC)CCCC)c%13s%12)s%11)=C%10C(=O)N9CC(CC)CCCC)s8)cc7c(OCC(CC)CCCC)c6s5)c4)s3)c3nsnc23)c1,COC(=O)CCCC1(c2ccccc2)C23c4c5ccc6c7cc8c9c%10c(cc%11cc%12c%13c%14c(cc%15c%16ccc-5c2c%16c2c5c%16c%17c(c(c46)c7c9c%17c4c%10c%11c%13c4c%16c%14c%152)C513)C%12)C8,5.71,-5.31,-3.6,-5.9,-3.9,115.0,,1:3.5,2 vol%,,,,,
111735,10.1039/c6cc07335b,CCCCC(CC)COC(=O)c1sc2csc(-c3cc4c(-c5ccc(CC(CC)CCCC)s5)c5sccc5c(-c5ccc(CC(CC)CCCC)s5)c4s3)c2c1F,CCCCC(CC)CN1C(=O)c2ccc3c4ccc5c6c(cc(-c7ccc(N(c8ccc(-c9cc%10c%11c(ccc%12c%13ccc%14c%15c(ccc(c9c%11%12)c%15%13)C(=O)N(CC(CC)CCCC)C%14=O)C(=O)N(CC(CC)CCCC)C%10=O)cc8)c8ccc(-c9cc%10c%11c(ccc%12c%13ccc%14c%15c(ccc(c9c%11%12)c%15%13)C(=O)N(CC(CC)CCCC)C%14=O)C(=O)N(CC(CC)CCCC)C%10=O)cc8)cc7)c(c7ccc(c2c37)C1=O)c64)C(=O)N(CC(CC)CCCC)C5=O,0.15,-5.29,-3.72,-5.74,-3.85,102.0,,,,,,,,
111737,10.1039/c6cc08939a,CCCCC(CC)COC(=O)c1sc2csc(-c3cc4c(-c5ccc(CC(CC)CCCC)s5)c5sccc5c(-c5ccc(CC(CC)CCCC)s5)c4s3)c2c1F,CCCCCCn1c2cc3c(=O)n(C(CC)CC)c(=O)c4ccc5c6c(-c7cc8c(=O)n(C(CC)CC)c(=O)c9cc%10c%11c(c7c7ccc%12c(=O)n(C(CC)CC)c(=O)c%13cc(c%11c7c%12%13)n%10CCCCCC)c89)cc7c(=O)n(C(CC)CC)c(=O)c8cc1c(c6c78)c2c5c43,4.8,-5.29,-3.72,-6.0,-3.8,,,2:3,,inverted,,,chloroform,
111738,10.1039/c6cc08939a,CCCCC(CC)COC(=O)c1sc2csc(-c3cc4c(-c5ccc(CC(CC)CCCC)s5)c5sccc5c(-c5ccc(CC(CC)CCCC)s5)c4s3)c2c1F,CCCCCCn1c2cc3c(=O)n(C(CC)CC)c(=O)c4ccc5c6c(-c7cc8c(=O)n(C(CC)CC)c(=O)c9cc%10c%11c(c7c7ccc%12c(=O)n(C(CC)CC)c(=O)c%13cc(c%11c7c%12%13)n%10CCCCCC)c89)cc7c(=O)n(C(CC)CC)c(=O)c8cc1c(c6c78)c2c5c43,4.4,-5.29,-3.72,-6.0,-3.8,,,3:7,,inverted,,,chloroform,
111739,10.1039/c6cc08939a,CCCCC(CC)COC(=O)c1sc2csc(-c3cc4c(-c5ccc(CC(CC)CCCC)s5)c5sccc5c(-c5ccc(CC(CC)CCCC)s5)c4s3)c2c1F,CCCCCCn1c2cc3c(=O)n(C(CC)CC)c(=O)c4ccc5c6c(-c7cc8c(=O)n(C(CC)CC)c(=O)c9cc%10c%11c(c7c7ccc%12c(=O)n(C(CC)CC)c(=O)c%13cc(c%11c7c%12%13)n%10CCCCCC)c89)cc7c(=O)n(C(CC)CC)c(=O)c8cc1c(c6c78)c2c5c43,4.7,-5.29,-3.72,-6.0,-3.8,90.0,,2:3,,,,,2-MeTHF,
111740,10.1039/c6cc08939a,CCCCC(CC)COC(=O)c1sc2csc(-c3cc4c(-c5ccc(CC(CC)CCCC)s5)c5sccc5c(-c5ccc(CC(CC)CCCC)s5)c4s3)c2c1F,CCCCCCn1c2cc3c(=O)n(C(CC)CC)c(=O)c4ccc5c6c(-c7cc8c(=O)n(C(CC)CC)c(=O)c9cc%10c%11c(c7c7ccc%12c(=O)n(C(CC)CC)c(=O)c%13cc(c%11c7c%12%13)n%10CCCCCC)c89)cc7c(=O)n(C(CC)CC)c(=O)c8cc1c(c6c78)c2c5c43,4.8,-5.29,-3.72,-6.0,-3.8,90.0,,3:7,,,,,2-MeTHF,
111741,10.1039/c6cc08939a,CCCCC(CC)COC(=O)c1sc2csc(-c3cc4c(-c5ccc(CC(CC)CCCC)s5)c5sccc5c(-c5ccc(CC(CC)CCCC)s5)c4s3)c2c1F,CCCCCCn1c2cc3c(=O)n(C(CC)CC)c(=O)c4ccc5c6c(-c7cc8c(=O)n(C(CC)CC)c(=O)c9cc%10c%11c(c7c7ccc%12c(=O)n(C(CC)CC)c(=O)c%13cc(c%11c7c%12%13)n%10CCCCCC)c89)cc7c(=O)n(C(CC)CC)c(=O)c8cc1c(c6c78)c2c5c43,4.7,-5.29,-3.72,-6.0,-3.8,90.0,,2:3,,,,,o-xylene,
111742,10.1039/c6cc08939a,CCCCC(CC)COC(=O)c1sc2csc(-c3cc4c(-c5ccc(CC(CC)CCCC)s5)c5sccc5c(-c5ccc(CC(CC)CCCC)s5)c4s3)c2c1F,CCCCCCn1c2cc3c(=O)n(C(CC)CC)c(=O)c4ccc5c6c(-c7cc8c(=O)n(C(CC)CC)c(=O)c9cc%10c%11c(c7c7ccc%12c(=O)n(C(CC)CC)c(=O)c%13cc(c%11c7c%12%13)n%10CCCCCC)c89)cc7c(=O)n(C(CC)CC)c(=O)c8cc1c(c6c78)c2c5c43,4.8,-5.29,-3.72,-6.0,-3.8,90.0,,3:7,,,,,o-xylene,
111743,10.1039/c6cc08939a,CCCCC(CC)COC(=O)c1sc2csc(-c3cc4c(-c5ccc(CC(CC)CCCC)s5)c5sccc5c(-c5ccc(CC(CC)CCCC)s5)c4s3)c2c1F,CCCCCCn1c2cc3c(=O)n(C(CC)CC)c(=O)c4ccc5c6c(-c7cc8c(=O)n(C(CC)CC)c(=O)c9cc%10c%11c(c7c7ccc%12c(=O)n(C(CC)CC)c(=O)c%13cc(c%11c7c%12%13)n%10CCCCCC)c89)cc7c(=O)n(C(CC)CC)c(=O)c8cc1c(c6c78)c2c5c43,4.6,-5.29,-3.72,-6.0,-3.8,,,3:7,,inverted,,,TMB,
111744,10.1039/c6cp03273g,CCCCCCCCCCCCC(CCCCCCCCCC)CN1C(=O)/C(=C2/C(=O)N(CC(CCCCCCCCCC)CCCCCCCCCCCC)c3c2cccc3-c2ccc(/C=C/c3cccs3)s2)c2ccccc21,COC(=O)CCCC1(c2ccccc2)C23c4c5ccc6c7cc8c9c%10c(cc%11cc%12c%13c%14c(cc%15c%16ccc-5c2c%16c2c5c%16c%17c(c(c46)c7c9c%17c4c%10c%11c%13c4c%16c%14c%152)C513)C%12)C8,4.34,-5.3,-3.65,-5.9,-3.9,,,1:1,,inverted,,,,
111745,10.1039/c6cp03273g,CCCCCCCCCCCCC(CCCCCCCCCC)CN1C(=O)/C(=C2/C(=O)N(CC(CCCCCCCCCC)CCCCCCCCCCCC)c3c2cccc3-c2ccc(/C=C/c3ccc[se]3)[se]2)c2ccccc21,COC(=O)CCCC1(c2ccccc2)C23c4c5ccc6c7cc8c9c%10c(cc%11cc%12c%13c%14c(cc%15c%16ccc-5c2c%16c2c5c%16c%17c(c(c46)c7c9c%17c4c%10c%11c%13c4c%16c%14c%152)C513)C%12)C8,4.78,-5.29,-3.69,-5.9,-3.9,,,1:1,,inverted,,,,
111746,10.1039/c6cp03273g,CCCCCCCCCCCCC(CCCCCCCCCC)CCCCCCN1C(=O)/C(=C2/C(=O)N(CCCCCCC(CCCCCCCCCC)CCCCCCCCCCCC)c3c2cccc3-c2ccc(/C=C/c3cccs3)s2)c2ccccc21,COC(=O)CCCC1(c2ccccc2)C23c4c5ccc6c7cc8c9c%10c(cc%11cc%12c%13c%14c(cc%15c%16ccc-5c2c%16c2c5c%16c%17c(c(c46)c7c9c%17c4c%10c%11c%13c4c%16c%14c%152)C513)C%12)C8,2.84,-5.25,-3.66,-5.9,-3.9,,,1:1,,inverted,,,,
111747,10.1039/c6cp03273g,CCCCCCCCCCCCC(CCCCCCCCCC)CCCCCCN1C(=O)/C(=C2/C(=O)N(CCCCCCC(CCCCCCCCCC)CCCCCCCCCCCC)c3c2cccc3-c2ccc(/C=C/c3ccc[se]3)[se]2)c2ccccc21,COC(=O)CCCC1(c2ccccc2)C23c4c5ccc6c7cc8c9c%10c(cc%11cc%12c%13c%14c(cc%15c%16ccc-5c2c%16c2c5c%16c%17c(c(c46)c7c9c%17c4c%10c%11c%13c4c%16c%14c%152)C513)C%12)C8,2.27,-5.22,-3.67,-5.9,-3.9,,,1:1,,inverted,,,,
111748,10.1039/c6ee02466a,CCCCCCCCCCCCC(CCCCCCCCCC)Cc1csc(-c2cc3c(cc(-c4cc(CC(CCCCCCCCCC)CCCCCCCCCCCC)c(-c5cc(F)c(-c6sccc6F)s5)s4)c4nsnc43)c3nsnc23)c1,COC(=O)CCCC1(c2ccccc2)C23c4c5ccc6c7cc8c9c%10c(cc%11cc%12c%13c%14c(cc%15c%16ccc-5c2c%16c2c5c%16c%17c(c(c46)c7c9c%17c4c%10c%11c%13c4c%16c%14c%152)C513)C%12)C8,8.1,-5.46,-3.86,-5.9,-3.9,320.0,,1:2,,,,,,
111749,10.1039/c6ee02466a,CCCCCCCCCCCCC(CCCCCCCCCC)Cc1csc(-c2cc3c(cc(-c4cc(CC(CCCCCCCCCC)CCCCCCCCCCCC)c(-c5cc(F)c(-c6sccc6F)s5)s4)c4nsnc43)c3nsnc23)c1,COC(=O)CCCC1(c2ccccc2)C23c4c5ccc6c7cc8c9c%10c(cc%11cc%12c%13c%14c(cc%15c%16ccc-5c2c%16c2c5c%16c%17c(c(c46)c7c9c%17c4c%10c%11c%13c4c%16c%14c%152)C513)C%12)C8,10.1,-5.46,-3.86,-5.9,-3.9,325.0,,1:2,3 vol%,,,,,
111750,10.1039/c6ee02466a,CCCCCCCCCCCCC(CCCCCCCCCC)Cc1csc(-c2cc3c(cc(-c4cc(CC(CCCCCCCCCC)CCCCCCCCCCCC)c(-c5cc(F)c(-c6sccc6F)s5)s4)c4nsnc43)c3nsnc23)c1,COC(=O)CCCC1(c2ccccc2)C23c4c5ccc6c7cc8c9c%10c(cc%11cc%12c%13c%14c(cc%15c%16ccc-5c2c%16c2c5c%16c%17c(c(c46)c7c9c%17c4c%10c%11c%13c4c%16c%14c%152)C513)C%12)C8,10.6,-5.46,-3.86,-5.9,-3.9,350.0,,1:2,3 vol%,,,,,
111751,10.1039/c6ee02466a,CCCCCCCCCCCCC(CCCCCCCCCC)Cc1csc(-c2cc3c(cc(-c4cc(CC(CCCCCCCCCC)CCCCCCCCCCCC)c(-c5cc(F)c(-c6sccc6F)s5)s4)c4nsnc43)c3nsnc23)c1,COC(=O)CCCC1(c2ccccc2)C23c4c5ccc6c7cc8c9c%10c(cc%11cc%12c%13c%14c(cc%15c%16ccc-5c2c%16c2c5c%16c%17c(c(c46)c7c9c%17c4c%10c%11c%13c4c%16c%14c%152)C513)C%12)C8,9.1,-5.46,-3.86,-5.9,-3.9,390.0,,1:2,3 vol%,,,,,
111752,10.1039/c6nj02478e,CCCCCCCCCCC(CCCCCCCC)CN1C(=O)c2c(c(-c3ccc(-c4ccc(-c5c6c(c(-c7ccc(-c8cc9c(-c%10ccc(CC(CC)CCCC)s%10)c%10sccc%10c(-c%10ccc(CC(CC)CCCC)s%10)c9s8)s7)n5CCCCCCCC)C(=O)N(CC(CCCCCCCC)CCCCCCCCCC)C6=O)s4)s3)n(CCCCCCCC)c2-c2cccs2)C1=O,CCCCC(=O)OCC1(c2ccccc2)C2=CC=Cc3cccc4cccc5ccc6ccccc7cccc1c7c6c5c-4c3C2,4.45,-5.44,-3.34,-6.1,-3.9,,,1:1,3 vol%,conventional,,PEDOT:PSS,,DIO
111753,10.1039/c6nj02478e,CCCCCCCCCCC(CCCCCCCC)CN1C(=O)c2c(c(-c3ccc(-c4ccc(-c5c6c(c(-c7ccc(-c8cc9c(-c%10ccc(CC(CC)CCCC)s%10)c%10sccc%10c(-c%10ccc(CC(CC)CCCC)s%10)c9s8)s7)n5CCCCCCCC)C(=O)N(CC(CCCCCCCC)CCCCCCCCCC)C6=O)s4)s3)n(CCCCCCCC)c2-c2cccs2)C1=O,CCCCC(=O)OCC1(c2ccccc2)C2=CC=Cc3cccc4cccc5ccc6ccccc7cccc1c7c6c5c-4c3C2,4.62,-5.44,-3.34,-6.1,-3.9,,,1:2,3 vol%,conventional,,PEDOT:PSS,,DIO
111754,10.1039/c6nj02478e,CCCCCCCCCCC(CCCCCCCC)CN1C(=O)c2c(c(-c3ccc(-c4ccc(-c5c6c(c(-c7ccc(-c8cc9c(-c%10ccc(CC(CC)CCCC)s%10)c%10sccc%10c(-c%10ccc(CC(CC)CCCC)s%10)c9s8)s7)n5CCCCCCCC)C(=O)N(CC(CCCCCCCC)CCCCCCCCCC)C6=O)s4)s3)n(CCCCCCCC)c2-c2cccs2)C1=O,CCCCC(=O)OCC1(c2ccccc2)C2=CC=Cc3cccc4cccc5ccc6ccccc7cccc1c7c6c5c-4c3C2,3.34,-5.44,-3.34,-6.1,-3.9,,,1:3,3 vol%,conventional,,PEDOT:PSS,,DIO
111759,10.1039/c6py00082g,CCCCCCCCCCCCCCc1csc(-c2cc(CCCCCCCCCCCCCC)c(-c3cc4sc5c6sc7ccsc7c6c(=O)n(CC(CCCCCCCC)CCCCCCCCCC)c(=O)c5c4s3)s2)c1,COC(=O)CCCC1(c2ccccc2)C23c4c5ccc6c7cc8c9c%10c(cc%11cc%12c%13c%14c(cc%15c%16ccc-5c2c%16c2c5c%16c%17c(c(c46)c7c9c%17c4c%10c%11c%13c4c%16c%14c%152)C513)C%12)C8,4.65,-5.3,-3.12,-5.9,-3.9,,,,,inverted,,,,
111760,10.1039/c6py00082g,CCCCCCCCCCC(CCCCCCCC)Cn1c(=O)c2c3sccc3sc2c2sc3cc(-c4cc5c(-c6cc(CCCCCCCC)c(CC(CC)CCCC)s6)c6sccc6c(-c6cc(CCCCCCCC)c(CC(CC)CCCC)s6)c5s4)sc3c2c1=O,COC(=O)CCCC1(c2ccccc2)C23c4c5ccc6c7cc8c9c%10c(cc%11cc%12c%13c%14c(cc%15c%16ccc-5c2c%16c2c5c%16c%17c(c(c46)c7c9c%17c4c%10c%11c%13c4c%16c%14c%152)C513)C%12)C8,5.46,-5.46,-2.97,-5.9,-3.9,,,,,inverted,,,,
111761,10.1039/c6py00093b,CCCCCCCCCCC(CCCCCCCC)CN1C(=O)c2ccc3c4c(c(-c5cc6sccc6s5)cc(c24)C1=O)C(=O)N(CC(CCCCCCCC)CCCCCCCCCC)C3=O,CCCCCCCCCCC(CCCCCCCC)CN1C(=O)c2ccc3c4c(c(-c5cc6sccc6s5)cc(c24)C1=O)C(=O)N(CC(CCCCCCCC)CCCCCCCCCC)C3=O,0.79,-5.59,-3.94,,,100.0,,2:1,,conventional,,,,
111763,10.1039/c6py00093b,CCCCCCCCCCC(CCCCCCCC)CN1C(=O)c2ccc3c4c(c(-c5cc6sc(-c7cc8c9c(c(-c%10ccc(/C=C/c%11cccs%11)s%10)cc%10c9c7C(=O)N(CC(CCCCCCCC)CCCCCCCCCC)C%10=O)C(=O)N(CC(CCCCCCCC)CCCCCCCCCC)C8=O)cc6s5)cc(c24)C1=O)C(=O)N(CC(CCCCCCCC)CCCCCCCCCC)C3=O,CCCCCCCCCCC(CCCCCCCC)CN1C(=O)c2ccc3c4c(c(-c5cc6sc(-c7cc8c9c(c(-c%10ccc(/C=C/c%11cccs%11)s%10)cc%10c9c7C(=O)N(CC(CCCCCCCC)CCCCCCCCCC)C%10=O)C(=O)N(CC(CCCCCCCC)CCCCCCCCCC)C8=O)cc6s5)cc(c24)C1=O)C(=O)N(CC(CCCCCCCC)CCCCCCCCCC)C3=O,3.48,-5.54,-3.92,,,100.0,,2:1,,conventional,,,,
111771,10.1039/c6py00370b,CCCCCCCCc1ccc(-c2nc3c(-c4cccs4)ccc(-c4ccc(-c5ccc6c(c5)[Si](CCCCCC)(CCCCCC)c5ccccc5-6)s4)c3nc2-c2ccc(CCCCCCCC)s2)s1,COC(=O)CCCC1(c2ccccc2)C23c4c5ccc6c7cc8c9c%10c(cc%11cc%12c%13c%14c(cc%15c%16ccc-5c2c%16c2c5c%16c%17c(c(c46)c7c9c%17c4c%10c%11c%13c4c%16c%14c%152)C513)C%12)C8,5.14,-5.32,-3.11,-5.9,-3.9,50.0,,1 : 2,3%,,,,chlorobenzene,DIO
111772,10.1039/c6py00370b,CCCCCCCCc1ccc(-c2nc3c(-c4cccs4)c(F)c(F)c(-c4ccc(-c5ccc6c(c5)[Si](CCCCCC)(CCCCCC)c5ccccc5-6)s4)c3nc2-c2ccc(CCCCCCCC)s2)s1,COC(=O)CCCC1(c2ccccc2)C23c4c5ccc6c7cc8c9c%10c(cc%11cc%12c%13c%14c(cc%15c%16ccc-5c2c%16c2c5c%16c%17c(c(c46)c7c9c%17c4c%10c%11c%13c4c%16c%14c%152)C513)C%12)C8,2.98,-5.47,-3.1,-5.9,-3.9,75.0,,1 : 2,3%,,,,chlorobenzene,DIO
111773,10.1039/c6py00370b,CCCCCCCCc1ccc(-c2nc3c(-c4nccs4)ccc(-c4ncc(-c5ccc6c(c5)[Si](CCCCCC)(CCCCCC)c5ccccc5-6)s4)c3nc2-c2ccc(CCCCCCCC)s2)s1,COC(=O)CCCC1(c2ccccc2)C23c4c5ccc6c7cc8c9c%10c(cc%11cc%12c%13c%14c(cc%15c%16ccc-5c2c%16c2c5c%16c%17c(c(c46)c7c9c%17c4c%10c%11c%13c4c%16c%14c%152)C513)C%12)C8,1.27,-5.69,-3.27,-5.9,-3.9,50.0,,1 : 3,3%,,,,chlorobenzene,DIO
111774,10.1039/c6py00370b,CCCCCCc1ccsc1,COC(=O)CCCC1(c2ccccc2)C23c4c5c6c7c8c9c(c%10c%11c2c2c%12c4c4c%13c5c5c7c7c8c8c%14c9c%10c9c%10c%11c2c2c%11c%12c4c4c%12c%13c5c5c7c7c8c8c%14c9c9c%10c2c2c%11c4c4c%12c5c7c5c8c9c2c45)C613,4.07,-5.01,-3.12,-6.1,-3.7,100.0,,1 : 0.8,,,,,o-DCB,
111775,10.1039/c6py00370b,CCCCCCc1ccsc1,COC(=O)CCCC1(c2ccccc2)C23c4c5ccc6c7cc8c9c%10c(cc%11cc%12c%13c%14c(cc%15c%16ccc-5c2c%16c2c5c%16c%17c(c(c46)c7c9c%17c4c%10c%11c%13c4c%16c%14c%152)C513)C%12)C8,4.21,-5.01,-3.12,-5.9,-3.9,200.0,,1 : 0.7,,,,,o-DCB,
111776,10.1039/c6py00400h,CCCCCCCCCCC(CCCCCCCC)CN1C(=O)/C(=C2\C=C(c3ccc(-c4ccc(-c5ccc(C6=C7C(=O)N(CC(CCCCCCCC)CCCCCCCCCC)C(c8ccc(-c9cccs9)s8)=C7C(=O)N6CC(CCCCCCCC)CCCCCCCCCC)s5)s4)cc3)N(CC(CCCCCCCC)CCCCCCCCCC)C2=O)C=C1c1ccccc1,COC(=O)CCCC1(c2ccccc2)C23c4c5ccc6c7cc8c9c%10c(cc%11cc%12c%13c%14c(cc%15c%16ccc-5c2c%16c2c5c%16c%17c(c(c46)c7c9c%17c4c%10c%11c%13c4c%16c%14c%152)C513)C%12)C8,5.21,-5.18,-3.65,-5.9,-3.9,,,1:2,,,,,o-DCB,
111777,10.1039/c6py00400h,CCCCCCCCCCC(CCCCCCCC)CN1C(=O)/C(=C2\C=C(c3ccc(-c4ccc(-c5ccc(C6=C7C(=O)N(CC(CCCCCCCC)CCCCCCCCCC)C(c8ccc(-c9cccs9)s8)=C7C(=O)N6CC(CCCCCCCC)CCCCCCCCCC)s5)s4)cc3)N(CC(CCCCCCCC)CCCCCCCCCC)C2=O)C=C1c1ccccc1,COC(=O)CCCC1(c2ccccc2)C23c4c5ccc6c7cc8c9c%10c(cc%11cc%12c%13c%14c(cc%15c%16ccc-5c2c%16c2c5c%16c%17c(c(c46)c7c9c%17c4c%10c%11c%13c4c%16c%14c%152)C513)C%12)C8,2.14,-5.2,-3.64,-5.9,-3.9,,,1:2,,,,,o-DCB,
111778,10.1039/c6py00400h,CCCCCCCCCCC(CCCCCCCC)CN1C(=O)/C(=C2\C=C(c3ccc(-c4ccc(-c5ccc(C6=C7C(=O)N(CC(CCCCCCCC)CCCCCCCCCC)C(c8ccc(-c9cccs9)s8)=C7C(=O)N6CC(CCCCCCCC)CCCCCCCCCC)s5)s4)cc3)N(CC(CCCCCCCC)CCCCCCCCCC)C2=O)C=C1c1ccccc1,COC(=O)CCCC1(c2ccccc2)C23c4c5ccc6c7cc8c9c%10c(cc%11cc%12c%13c%14c(cc%15c%16ccc-5c2c%16c2c5c%16c%17c(c(c46)c7c9c%17c4c%10c%11c%13c4c%16c%14c%152)C513)C%12)C8,1.07,-5.24,-3.63,-5.9,-3.9,,,1:2,,,,,o-DCB,
111779,10.1039/c6py00400h,CCCCCCCCC(CCCCCC)CN1C(=O)C2=C(c3ccc(-c4cccs4)s3)N(CC(CCCCCC)CCCCCCCC)C(=O)C2=C1c1cccs1,COC(=O)CCCC1(c2ccccc2)C23c4c5ccc6c7cc8c9c%10c(cc%11cc%12c%13c%14c(cc%15c%16ccc-5c2c%16c2c5c%16c%17c(c(c46)c7c9c%17c4c%10c%11c%13c4c%16c%14c%152)C513)C%12)C8,2.67,-5.17,-3.67,-5.9,-3.9,,,1:2,,,,,o-DCB,
111780,10.1039/c6py00640j,CCCCC(CC)CSc1ccc(-c2c3cc(-c4ccc(-c5sc(-c6cccs6)c6c5C(=O)c5c(CC(CC)CCCC)sc(CC(CC)CCCC)c5C6=O)s4)sc3c(-c3ccc(SCC(CC)CCCC)o3)c3ccsc23)o1,CCCCC(=O)OCC1(c2ccccc2)C2=CC=Cc3cccc4cccc5ccc6ccccc7cccc1c7c6c5c-4c3C2,4.01,-5.31,-3.45,-6.1,-3.9,,,1:1,0.7%,conventional,,,,DIO
111781,10.1039/c6py00640j,CCCCC(CC)CSc1ccc(-c2c3cc(-c4ccc(-c5sc(-c6cccs6)c6c5C(=O)c5c(CC(CC)CCCC)sc(CC(CC)CCCC)c5C6=O)s4)sc3c(-c3ccc(SCC(CC)CCCC)s3)c3ccsc23)s1,CCCCC(=O)OCC1(c2ccccc2)C2=CC=Cc3cccc4cccc5ccc6ccccc7cccc1c7c6c5c-4c3C2,7.48,-5.52,-3.56,-6.1,-3.9,,,1:1,0.7%,conventional,,,,DIO
111782,10.1039/c6py00640j,CCCCC(CC)CSc1ccc(-c2c3cc(-c4ccc(-c5sc(-c6cccs6)c6c5C(=O)c5c(CC(CC)CCCC)sc(CC(CC)CCCC)c5C6=O)s4)sc3c(-c3ccc(SCC(CC)CCCC)[se]3)c3ccsc23)[se]1,CCCCC(=O)OCC1(c2ccccc2)C2=CC=Cc3cccc4cccc5ccc6ccccc7cccc1c7c6c5c-4c3C2,8.52,-5.53,-3.59,-6.1,-3.9,,,1:1,0.7%,conventional,,,,DIO
111791,10.1039/c6py01083k,CCCCCCCCCCc1cc(-c2c3cc(-c4ccc(-c5ccc(-c6cccs6)c6nsnc56)s4)sc3c(-c3cc(CCCCCCCCCC)c(CCCCCCCCCC)s3)c3ccsc23)sc1CCCCCCCCCC,CCCCC(=O)OCC1(c2ccccc2)C2=CC=Cc3cccc4cccc5ccc6ccccc7cccc1c7c6c5c-4c3C2,4.8,-5.6,-3.57,-6.1,-3.9,,,,,,PFN,MoO3,,
111792,10.1039/c6py01083k,CCCCCCCCCCc1cc(-c2c3cc(-c4cnc(-c5ccc(-c6nccs6)c6nsnc56)s4)sc3c(-c3cc(CCCCCCCCCC)c(CCCCCCCCCC)s3)c3ccsc23)sc1CCCCCCCCCC,CCCCC(=O)OCC1(c2ccccc2)C2=CC=Cc3cccc4cccc5ccc6ccccc7cccc1c7c6c5c-4c3C2,4.3,-5.69,-3.8,-6.1,-3.9,,,,,,PFN,MoO3,,
