Repository: JiYiqaq/PCE-KA-GNN

# Data directory

- `raw/Active_Database.csv` is the immutable source dataset bundled under CC BY 4.0. Do not overwrite it with processed data.
- `processed/` is created and populated by the training pipeline. Generated `.pt` and `.pth` caches are intentionally ignored by Git because they can exceed GitHub's normal single-file limit.

See `../DATA_LICENSE.md` for provenance, license and checksum information.

File: data/processed/device_records.csv (part 242 of 250)
record_id,doi,donor_smiles,acceptor_smiles,pce,homo_d,lumo_d,homo_a,lumo_a,active_layer_thickness,annealing_temp,d_a_ratio,additive_ratio,device_type,etl_canonical,htl_canonical,solvent_canonical,additive_canonical
111793,10.1039/c6py01083k,CCCCCCc1ccc(C2(c3ccc(CCCCCC)cc3)c3cc4c(cc3-c3sccc32)C(c2ccc(CCCCCC)cc2)(c2ccc(CCCCCC)cc2)c2cc(-c3ccc(-c5ccc(-c6cccs6)c6nsnc56)s3)sc2-4)cc1,CCCCC(=O)OCC1(c2ccccc2)C2=CC=Cc3cccc4cccc5ccc6ccccc7cccc1c7c6c5c-4c3C2,3.6,-5.55,-3.72,-6.1,-3.9,,,,,,PFN,MoO3,,
111794,10.1039/c6py01083k,CCCCCCc1ccc(C2(c3ccc(CCCCCC)cc3)c3cc4c(cc3-c3sccc32)C(c2ccc(CCCCCC)cc2)(c2ccc(CCCCCC)cc2)c2cc(-c3cnc(-c5ccc(-c6nccs6)c6nsnc56)s3)sc2-4)cc1,CCCCC(=O)OCC1(c2ccccc2)C2=CC=Cc3cccc4cccc5ccc6ccccc7cccc1c7c6c5c-4c3C2,4.5,-5.71,-3.92,-6.1,-3.9,,130.0,,,,PFN,MoO3,,
111795,10.1039/c6py01173j,CCCCCCCCc1cc(-c2c(-c3cccs3)sc3c(-c4cc(CCCCCCCC)c(CCCCCCCC)s4)c(-c4ccc(-c5cccc6nsnc56)s4)sc23)sc1CCCCCCCC,COC(=O)CCCC1(c2ccccc2)C23c4c5ccc6c7cc8c9c%10c(cc%11cc%12c%13c%14c(cc%15c%16ccc-5c2c%16c2c5c%16c%17c(c(c46)c7c9c%17c4c%10c%11c%13c4c%16c%14c%152)C513)C%12)C8,3.87,-5.34,-3.53,-5.9,-3.9,87.5,,1:2,,conventional,,,chloroform,
111797,10.1039/c6py01173j,CCCCCCCCc1cc(-c2c(-c3cccs3)sc3c(-c4cc(CCCCCCCC)c(CCCCCCCC)s4)c(-c4ccc(-c5cccc6nsnc56)s4)sc23)sc1CCCCCCCC,COC(=O)CCCC1(c2ccccc2)C23c4c5ccc6c7cc8c9c%10c(cc%11cc%12c%13c%14c(cc%15c%16ccc-5c2c%16c2c5c%16c%17c(c(c46)c7c9c%17c4c%10c%11c%13c4c%16c%14c%152)C513)C%12)C8,7.66,-5.34,-3.53,-5.9,-3.9,87.5,,1:2,3% v/v,conventional,,,chloroform,DIO
111799,10.1039/c6qm00130k,CCCCCCCCc1cc(-c2c(-c3cccs3)sc3c(-c4cc(CCCCCCCC)c(CCCCCCCC)s4)c(-c4ccc(-c5cccc6nsnc56)s4)sc23)sc1CCCCCCCC,COC(=O)CCCC1(c2ccccc2)C23c4c5ccc6c7cc8c9c%10c(cc%11cc%12c%13c%14c(cc%15c%16ccc-5c2c%16c2c5c%16c%17c(c(c46)c7c9c%17c4c%10c%11c%13c4c%16c%14c%152)C513)C%12)C8,1.7,-5.34,-3.53,-5.9,-3.9,100.0,,1:2,,inverted,,,,
111801,10.1039/c6qm00130k,CCCCCCc1csc(-c2ccc(-c3cc(CCCCCC)c(/C=C/c4csc(-c5cc6c(OCC(CC)CCCC)c7sc(-c8ccc(C9=C%10C(=O)N(CC(CC)CCCC)C(c%11ccc(-c%12cc%13c(OCC(CC)CCCC)c%14sccc%14c(OCC(CC)CCCC)c%13s%12)s%11)=C%10C(=O)N9CC(CC)CCCC)s8)cc7c(OCC(CC)CCCC)c6s5)c4)s3)c3nsnc23)c1,COC(=O)CCCC1(c2ccccc2)C23c4c5ccc6c7cc8c9c%10c(cc%11cc%12c%13c%14c(cc%15c%16ccc-5c2c%16c2c5c%16c%17c(c(c46)c7c9c%17c4c%10c%11c%13c4c%16c%14c%152)C513)C%12)C8,2.7,-5.31,-3.6,-5.9,-3.9,100.0,,1:2,,inverted,,,,
111804,10.1039/c6qm00296j,CCCCCCCCCCC(CCCCCCCC)Cc1csc(-c2c(F)c(F)c(-c3cc(CC(CCCCCCCC)CCCCCCCCCC)c(-c4ccc(/C=C/c5cccs5)s4)s3)c3nsnc23)c1,COC(=O)CCCC1(c2ccccc2)C23c4c5ccc6c7cc8c9c%10c(cc%11cc%12c%13c%14c(cc%15c%16ccc-5c2c%16c2c5c%16c%17c(c(c46)c7c9c%17c4c%10c%11c%13c4c%16c%14c%152)C513)C%12)C8,2.59,-5.48,-3.92,-5.9,-3.9,,80.0,1:1.2 w/w,,,,,,
111805,10.1039/c6qm00296j,CCCCCCCCCCC(CCCCCCCC)Cc1csc(-c2c(F)c(F)c(-c3cc(CC(CCCCCCCC)CCCCCCCCCC)c(-c4ccc(/C(OCC(CC)CCCC)=C(\OCC(CC)CCCC)c5cccs5)s4)s3)c3nsnc23)c1,COC(=O)CCCC1(c2ccccc2)C23c4c5ccc6c7cc8c9c%10c(cc%11cc%12c%13c%14c(cc%15c%16ccc-5c2c%16c2c5c%16c%17c(c(c46)c7c9c%17c4c%10c%11c%13c4c%16c%14c%152)C513)C%12)C8,3.62,-5.45,-3.85,-5.9,-3.9,,80.0,1:1.2 w/w,,,,,,
111806,10.1039/c6qm00296j,CCCCCCCCCCC(CCCCCCCC)Cc1csc(-c2c(F)c(F)c(-c3cc(CC(CCCCCCCC)CCCCCCCCCC)c(-c4ccc(/C(OCC(CC)CCCC)=C(\OCC(CC)CCCC)c5cccs5)s4)s3)c3nsnc23)c1,COC(=O)CCCC1(c2ccccc2)C23c4c5ccc6c7cc8c9c%10c(cc%11cc%12c%13c%14c(cc%15c%16ccc-5c2c%16c2c5c%16c%17c(c(c46)c7c9c%17c4c%10c%11c%13c4c%16c%14c%152)C513)C%12)C8,6.16,-5.45,-3.85,-5.9,-3.9,,80.0,1:1.2 w/w,3.0 vol%,,,,,DIO
111807,10.1039/c6qm00355a,CCCCC(CC)COC(=O)c1sc2csc(-c3cc4c(-c5ccc(CC(CC)CCCC)s5)c5sccc5c(-c5ccc(CC(CC)CCCC)s5)c4s3)c2c1F,C=Cc1cc2c3c(ccc4c5ccc6c7c(ccc(c1c34)c75)C(=O)N(C(CCCC)CCCC)C6=O)C(=O)N(C(CCCC)CCCC)C2=O,5.75,-5.29,-3.72,-5.77,-4.04,,,1:1,,inverted,,,,
111808,10.1039/c6qm00355a,CCCCC(CC)COC(=O)c1sc2csc(-c3cc4c(-c5ccc(CC(CC)CCCC)s5)c5sccc5c(-c5ccc(CC(CC)CCCC)s5)c4s3)c2c1F,C=Cc1cc2c3c(ccc4c5ccc6c7c(ccc(c1c34)c75)C(=O)N(C(CCCCC)CCCCC)C6=O)C(=O)N(C(CCCCC)CCCCC)C2=O,6.06,-5.29,-3.72,-5.76,-4.04,,,1:1,,inverted,,,,
111809,10.1039/c6qm00355a,CCCCC(CC)COC(=O)c1sc2csc(-c3cc4c(-c5ccc(CC(CC)CCCC)s5)c5sccc5c(-c5ccc(CC(CC)CCCC)s5)c4s3)c2c1F,C=Cc1cc2c3c(ccc4c5ccc6c7c(ccc(c1c34)c75)C(=O)N(C(CCCCCC)CCCCCC)C6=O)C(=O)N(C(CCCCCC)CCCCCC)C2=O,7.38,-5.29,-3.72,-5.76,-4.03,,,1:1,,inverted,,,,
111810,10.1039/c6qm00355a,CCCCC(CC)COC(=O)c1sc2csc(-c3cc4c(-c5ccc(CC(CC)CCCC)s5)c5sccc5c(-c5ccc(CC(CC)CCCC)s5)c4s3)c2c1F,C=Cc1cc2c3c(ccc4c5ccc6c7c(ccc(c1c34)c75)C(=O)N(C(CCCCCCC)CCCCCCC)C6=O)C(=O)N(C(CCCCCCC)CCCCCCC)C2=O,7.44,-5.29,-3.72,-5.75,-4.02,,,1:1,,inverted,,,,
111811,10.1039/c6qm00355a,CCCCC(CC)COC(=O)c1sc2csc(-c3cc4c(-c5ccc(CC(CC)CCCC)s5)c5sccc5c(-c5ccc(CC(CC)CCCC)s5)c4s3)c2c1F,C=Cc1cc2c3c(ccc4c5ccc6c7c(ccc(c1c34)c75)C(=O)N(C(CCCCCCCC)CCCCCCCC)C6=O)C(=O)N(C(CCCCCCCC)CCCCCCCC)C2=O,6.99,-5.29,-3.72,-5.77,-4.04,120.0,,1:1,,,,,,
111812,10.1039/c6ra03681c,CCCCCCCCC(CCCCCC)CN1C(=O)C2=C(c3ccc(-c4ccccc4)s3)N(CC(CCCCCC)CCCCCCCC)C(=O)C2=C1c1cccs1,CCCCCCCCCCC(CCCCCCCC)CN1C(=O)c2ccc3c4c(c(-c5ccc(-c6cccs6)s5)cc(c24)C1=O)C(=O)N(CC(CCCCCCCC)CCCCCCCCCC)C3=O,0.45,-5.335,-3.66,-5.71,-4.02,90.0,,1:1,2.5%,inverted,,,chloroform,DIO
111813,10.1039/c6ra03681c,CCCCCCCCC(CCCCCC)CN1C(=O)C2=C(c3ccc(-c4cc(CCCCCC)c(-c5cccs5)s4)s3)N(CC(CCCCCC)CCCCCCCC)C(=O)C2=C1c1ccc(-c2cc(CCCCCC)cs2)s1,CCCCCCCCCCC(CCCCCCCC)CN1C(=O)c2ccc3c4c(c(-c5ccc(-c6cccs6)s5)cc(c24)C1=O)C(=O)N(CC(CCCCCCCC)CCCCCCCCCC)C3=O,1.7,-5.08,-3.63,-5.71,-4.02,90.0,,1:1,2.5%,inverted,,,chloroform,DIO
111814,10.1039/c6ra03681c,CCCCCCC(CCCC)CN1C(=O)C2=C(c3ccc(-c4cc5c(-c6ccc(CC(CC)CCCC)s6)c6sccc6c(-c6ccc(CC(CC)CCCC)s6)c5s4)s3)N(CC(CCCC)CCCCCC)C(=O)C2=C1c1cccs1,CCCCCCCCCCC(CCCCCCCC)CN1C(=O)c2ccc3c4c(c(-c5ccc(-c6cccs6)s5)cc(c24)C1=O)C(=O)N(CC(CCCCCCCC)CCCCCCCCCC)C3=O,1.5,-5.28,-3.84,-5.71,-4.02,90.0,,1:1,2.5%,inverted,,,chloroform,DIO
111815,10.1039/c6ra03681c,CCCCCCCCC(CCCCCC)CN1C(=O)C2=C(c3ccc(-c4cc5c(s4)c4sccc4n5CC(CC)CCCC)s3)N(CC(CCCCCC)CCCCCCCC)C(=O)C2=C1c1cccs1,CCCCCCCCCCC(CCCCCCCC)CN1C(=O)c2ccc3c4c(c(-c5ccc(-c6cccs6)s5)cc(c24)C1=O)C(=O)N(CC(CCCCCCCC)CCCCCCCCCC)C3=O,1.1,-4.91,-3.68,-5.71,-4.02,90.0,,1:1,2.5%,inverted,,,chloroform,DIO
111822,10.1039/c6ra05062j,CCCCCCCC(CCCCCC)CCOc1c2cc(-c3cccc4nsnc34)sc2c(OCCC(CCCCCC)CCCCCCC)c2ccsc12,COC(=O)CCCC1(c2ccccc2)C23c4c5c6c7c8c9c(c%10c%11c2c2c%12c4c4c%13c5c5c7c7c8c8c%14c9c%10c9c%10c%11c2c2c%11c%12c4c4c%12c%13c5c5c7c7c8c8c%14c9c9c%10c2c2c%11c4c4c%12c5c7c5c8c9c2c45)C613,2.44,-5.34,-3.23,-6.1,-3.7,110.0,,1:2,,,,,,
111823,10.1039/c6ra05062j,CCCCCCCCc1csc(-c2c(F)c(F)c(-c3cc(CCCCCCCC)c(C4=CC5=C(c6ccc(CC(CCCC)CCCCCC)s6)c6sccc6C(c6ccc(CC(CCCC)CCCCCC)s6)C5S4)s3)c3nsnc23)c1,COC(=O)CCCC1(c2ccccc2)C23c4c5c6c7c8c9c(c%10c%11c2c2c%12c4c4c%13c5c5c7c7c8c8c%14c9c%10c9c%10c%11c2c2c%11c%12c4c4c%12c%13c5c5c7c7c8c8c%14c9c9c%10c2c2c%11c4c4c%12c5c7c5c8c9c2c45)C613,3.62,-5.51,-3.71,-6.1,-3.7,110.0,,1:1,,,,,,
111824,10.1039/c6ra05062j,CCCCCCc1ccsc1,COC(=O)CCCC1(c2ccccc2)C23c4c5c6c7c8c9c(c%10c%11c2c2c%12c4c4c%13c5c5c7c7c8c8c%14c9c%10c9c%10c%11c2c2c%11c%12c4c4c%12c%13c5c5c7c7c8c8c%14c9c9c%10c2c2c%11c4c4c%12c5c7c5c8c9c2c45)C613,2.5,-5.01,-3.12,-6.1,-3.7,110.0,,1:1,,,,,,
111825,10.1039/c6ra05413g,CCCCCCCCc1cc(-c2c(-c3cccs3)sc3c(-c4cc(CCCCCCCC)c(CCCCCCCC)s4)c(-c4ccc(-c5cccc6nsnc56)s4)sc23)sc1CCCCCCCC,COC(=O)CCCC1(c2ccccc2)C23c4c5ccc6c7cc8c9c%10c(cc%11cc%12c%13c%14c(cc%15c%16ccc-5c2c%16c2c5c%16c%17c(c(c46)c7c9c%17c4c%10c%11c%13c4c%16c%14c%152)C513)C%12)C8,1.79,-5.34,-3.53,-5.9,-3.9,,80.0,1:3,,conventional,,,,
111826,10.1039/c6ra05413g,CCCCCCCCc1cc(-c2c(-c3cccs3)sc3c(-c4cc(CCCCCCCC)c(CCCCCCCC)s4)c(-c4ccc(-c5cccc6nsnc56)s4)sc23)sc1CCCCCCCC,COC(=O)CCCC1(c2ccccc2)C23c4c5ccc6c7cc8c9c%10c(cc%11cc%12c%13c%14c(cc%15c%16ccc-5c2c%16c2c5c%16c%17c(c(c46)c7c9c%17c4c%10c%11c%13c4c%16c%14c%152)C513)C%12)C8,1.68,-5.34,-3.53,-5.9,-3.9,,80.0,1:3,,conventional,,,,
111827,10.1039/c6ra05413g,CCCCCCCCc1cc(-c2c(-c3cccs3)sc3c(-c4cc(CCCCCCCC)c(CCCCCCCC)s4)c(-c4ccc(-c5cccc6nsnc56)s4)sc23)sc1CCCCCCCC,COC(=O)CCCC1(c2ccccc2)C23c4c5ccc6c7cc8c9c%10c(cc%11cc%12c%13c%14c(cc%15c%16ccc-5c2c%16c2c5c%16c%17c(c(c46)c7c9c%17c4c%10c%11c%13c4c%16c%14c%152)C513)C%12)C8,0.76,-5.34,-3.53,-5.9,-3.9,,150.0,1:3,,conventional,,,,
111830,10.1039/c6ra05413g,CCCCCCc1csc(-c2ccc(-c3cc(CCCCCC)c(/C=C/c4csc(-c5cc6c(OCC(CC)CCCC)c7sc(-c8ccc(C9=C%10C(=O)N(CC(CC)CCCC)C(c%11ccc(-c%12cc%13c(OCC(CC)CCCC)c%14sccc%14c(OCC(CC)CCCC)c%13s%12)s%11)=C%10C(=O)N9CC(CC)CCCC)s8)cc7c(OCC(CC)CCCC)c6s5)c4)s3)c3nsnc23)c1,COC(=O)CCCC1(c2ccccc2)C23c4c5ccc6c7cc8c9c%10c(cc%11cc%12c%13c%14c(cc%15c%16ccc-5c2c%16c2c5c%16c%17c(c(c46)c7c9c%17c4c%10c%11c%13c4c%16c%14c%152)C513)C%12)C8,2.73,-5.31,-3.6,-5.9,-3.9,,25.0,1:4,,,,,,
111831,10.1039/c6ra05413g,CCCCCCc1csc(-c2ccc(-c3cc(CCCCCC)c(/C=C/c4csc(-c5cc6c(OCC(CC)CCCC)c7sc(-c8ccc(C9=C%10C(=O)N(CC(CC)CCCC)C(c%11ccc(-c%12cc%13c(OCC(CC)CCCC)c%14sccc%14c(OCC(CC)CCCC)c%13s%12)s%11)=C%10C(=O)N9CC(CC)CCCC)s8)cc7c(OCC(CC)CCCC)c6s5)c4)s3)c3nsnc23)c1,COC(=O)CCCC1(c2ccccc2)C23c4c5ccc6c7cc8c9c%10c(cc%11cc%12c%13c%14c(cc%15c%16ccc-5c2c%16c2c5c%16c%17c(c(c46)c7c9c%17c4c%10c%11c%13c4c%16c%14c%152)C513)C%12)C8,1.02,-5.31,-3.6,-5.9,-3.9,,25.0,1:4,,,,,,
111832,10.1039/c6ra05413g,CCCCCCc1csc(-c2ccc(-c3cc(CCCCCC)c(/C=C/c4csc(-c5cc6c(OCC(CC)CCCC)c7sc(-c8ccc(C9=C%10C(=O)N(CC(CC)CCCC)C(c%11ccc(-c%12cc%13c(OCC(CC)CCCC)c%14sccc%14c(OCC(CC)CCCC)c%13s%12)s%11)=C%10C(=O)N9CC(CC)CCCC)s8)cc7c(OCC(CC)CCCC)c6s5)c4)s3)c3nsnc23)c1,COC(=O)CCCC1(c2ccccc2)C23c4c5ccc6c7cc8c9c%10c(cc%11cc%12c%13c%14c(cc%15c%16ccc-5c2c%16c2c5c%16c%17c(c(c46)c7c9c%17c4c%10c%11c%13c4c%16c%14c%152)C513)C%12)C8,1.83,-5.31,-3.6,-5.9,-3.9,,150.0,1:4,,,,,,
111833,10.1039/c6ra05413g,CCCCCCc1csc(-c2ccc(-c3cc(CCCCCC)c(/C=C/c4csc(-c5cc6c(OCC(CC)CCCC)c7sc(-c8ccc(C9=C%10C(=O)N(CC(CC)CCCC)C(c%11ccc(-c%12cc%13c(OCC(CC)CCCC)c%14sccc%14c(OCC(CC)CCCC)c%13s%12)s%11)=C%10C(=O)N9CC(CC)CCCC)s8)cc7c(OCC(CC)CCCC)c6s5)c4)s3)c3nsnc23)c1,COC(=O)CCCC1(c2ccccc2)C23c4c5ccc6c7cc8c9c%10c(cc%11cc%12c%13c%14c(cc%15c%16ccc-5c2c%16c2c5c%16c%17c(c(c46)c7c9c%17c4c%10c%11c%13c4c%16c%14c%152)C513)C%12)C8,1.6,-5.31,-3.6,-5.9,-3.9,,25.0,1:4,,,,,,
111834,10.1039/c6ra06020j,CCCCC(CC)CC(=O)c1cc2c(-c3cc4c(-c5ccc(CC(CC)CCCC)s5)c5sccc5c(-c5ccc(CC(CC)CCCC)s5)c4s3)scc2s1,COC(=O)CCCC1(c2ccccc2)C23c4c5ccc6c7cc8c9c%10c(cc%11cc%12c%13c%14c(cc%15c%16ccc-5c2c%16c2c5c%16c%17c(c(c46)c7c9c%17c4c%10c%11c%13c4c%16c%14c%152)C513)C%12)C8,5.43,-5.13,-3.27,-5.9,-3.9,100.0,,1:1.5,,,,,,
111835,10.1039/c6ra06020j,CCCCC(CC)CC(=O)c1cc2c(-c3cc4c(-c5ccc(CC(CC)CCCC)s5)c5sccc5c(-c5ccc(CC(CC)CCCC)s5)c4s3)scc2s1,COC(=O)CCCC1(c2ccccc2)C23c4c5ccc6c7cc8c9c%10c(cc%11cc%12c%13c%14c(cc%15c%16ccc-5c2c%16c2c5c%16c%17c(c(c46)c7c9c%17c4c%10c%11c%13c4c%16c%14c%152)C513)C%12)C8,7.37,-5.13,-3.27,-5.9,-3.9,100.0,,1:1.5,3%,,,,,DIO
111836,10.1039/c6ra06020j,CCCCC(CC)CC(=O)c1cc2c(-c3cc4c(-c5ccc(CC(CC)CCCC)s5)c5sccc5c(-c5ccc(CC(CC)CCCC)s5)c4s3)scc2s1,COC(=O)CCCC1(c2ccccc2)C23c4c5ccc6c7cc8c9c%10c(cc%11cc%12c%13c%14c(cc%15c%16ccc-5c2c%16c2c5c%16c%17c(c(c46)c7c9c%17c4c%10c%11c%13c4c%16c%14c%152)C513)C%12)C8,7.44,-5.13,-3.27,-5.9,-3.9,100.0,,1:1.5,,,,,,NMP
111837,10.1039/c6ra06020j,CCCCC(CC)CC(=O)c1cc2c(-c3cc4c(-c5ccc(CC(CC)CCCC)s5)c5sccc5c(-c5ccc(CC(CC)CCCC)s5)c4s3)scc2s1,COC(=O)CCCC1(c2ccccc2)C23c4c5ccc6c7cc8c9c%10c(cc%11cc%12c%13c%14c(cc%15c%16ccc-5c2c%16c2c5c%16c%17c(c(c46)c7c9c%17c4c%10c%11c%13c4c%16c%14c%152)C513)C%12)C8,4.48,-5.13,-3.27,-5.9,-3.9,100.0,,1:1.5,3% v/v,,,,,OT
111838,10.1039/c6ra09770g,CCCCCCCCCCC(CCCCCCCC)N1C(=O)C2=C(c3ccc(-c4ccc5cc6ccccc6cc5c4)s3)N(C(CCCCCCCC)CCCCCCCCCC)C(=O)C2=C1c1cccs1,COC(=O)CCCC1(c2ccccc2)C23c4c5c6c7c8c9c(c%10c%11c2c2c%12c4c4c%13c5c5c7c7c8c8c%14c9c%10c9c%10c%11c2c2c%11c%12c4c4c%12c%13c5c5c7c7c8c8c%14c9c9c%10c2c2c%11c4c4c%12c5c7c5c8c9c2c45)C613,0.003,-5.52,-3.92,-6.1,-3.7,150.0,130.0,2:1,,,,,,
111839,10.1039/c6ra09770g,CCCCCCCCCCC(CCCCCCCC)N1C(=O)C2=C(c3ccc(-c4ccc5cc6ccccc6cc5c4)s3)N(C(CCCCCCCC)CCCCCCCCCC)C(=O)C2=C1c1cccs1,COC(=O)CCCC1(c2ccccc2)C23c4c5c6c7c8c9c(c%10c%11c2c2c%12c4c4c%13c5c5c7c7c8c8c%14c9c%10c9c%10c%11c2c2c%11c%12c4c4c%12c%13c5c5c7c7c8c8c%14c9c9c%10c2c2c%11c4c4c%12c5c7c5c8c9c2c45)C613,0.84,-5.52,-3.92,-6.1,-3.7,150.0,130.0,1:1,,,,,,
111840,10.1039/c6ra09770g,CCCCCCCCCCC(CCCCCCCC)N1C(=O)C2=C(c3ccc(-c4ccc5cc6ccccc6cc5c4)s3)N(C(CCCCCCCC)CCCCCCCCCC)C(=O)C2=C1c1cccs1,COC(=O)CCCC1(c2ccccc2)C23c4c5c6c7c8c9c(c%10c%11c2c2c%12c4c4c%13c5c5c7c7c8c8c%14c9c%10c9c%10c%11c2c2c%11c%12c4c4c%12c%13c5c5c7c7c8c8c%14c9c9c%10c2c2c%11c4c4c%12c5c7c5c8c9c2c45)C613,1.02,-5.52,-3.92,-6.1,-3.7,150.0,130.0,1:2,,,,,,
111841,10.1039/c6ra09770g,CCCCCCCCCCC(CCCCCCCC)N1C(=O)C2=C(c3ccc(-c4ccc5cc6ccccc6cc5c4)s3)N(C(CCCCCCCC)CCCCCCCCCC)C(=O)C2=C1c1cccs1,COC(=O)CCCC1(c2ccccc2)C23c4c5c6c7c8c9c(c%10c%11c2c2c%12c4c4c%13c5c5c7c7c8c8c%14c9c%10c9c%10c%11c2c2c%11c%12c4c4c%12c%13c5c5c7c7c8c8c%14c9c9c%10c2c2c%11c4c4c%12c5c7c5c8c9c2c45)C613,1.7,-5.52,-3.92,-6.1,-3.7,150.0,130.0,1:3,,,,,,
111842,10.1039/c6ra09770g,CCCCCCCCCCC(CCCCCCCC)N1C(=O)C2=C(c3ccc(-c4ccc5cc6ccccc6cc5c4)s3)N(C(CCCCCCCC)CCCCCCCCCC)C(=O)C2=C1c1cccs1,CCCCC(=O)OCC1(c2ccccc2)c2cccc3cccc4cccc5cccc6cccc1c6c-5c-4c-3c2,0.34,-5.52,-3.92,-6.1,-3.7,,0.0,1:3,,,,,,
111843,10.1039/c6ra09770g,CCCCCCC(CC)CN1C(=O)C2=C(c3ccc(-c4ccc5c(c4)C4c6ccccc6C5C(C(=O)OC)C4C(=O)OC)s3)N(CC(CC)CCCCCC)C(=O)C2=C1c1cccs1,COC(=O)CCCC1(c2ccccc2)C23c4c5ccc6c7cc8c9c%10c(cc%11cc%12c%13c%14c(cc%15c%16ccc-5c2c%16c2c5c%16c%17c(c(c46)c7c9c%17c4c%10c%11c%13c4c%16c%14c%152)C513)C%12)C8,2.15,-5.32,-3.47,-5.9,-3.9,,230.0,1:3,,,,,,
111844,10.1039/c6ra09791j,CCCCCCCCOc1c(OCCCCCCCC)c(-c2ccc(-c3cc4c(-c5ccc(OCC(CC)CCCC)c(F)c5)c5occc5c(-c5ccc(OCC(CC)CCCC)c(F)c5)c4s3)s2)c2nsnc2c1-c1cccs1,COC(=O)CCCC1(c2ccccc2)C23c4c5ccc6c7cc8c9c%10c(cc%11cc%12c%13c%14c(cc%15c%16ccc-5c2c%16c2c5c%16c%17c(c(c46)c7c9c%17c4c%10c%11c%13c4c%16c%14c%152)C513)C%12)C8,6.8,-5.28,-3.6,-5.9,-3.9,,,1:2,1%,conventional,ZrAcac,PEDOT:PSS,,DIO
111845,10.1039/c6ra09791j,CCCCCCCCOc1c(OCCCCCCCC)c(-c2ccc(-c3cc4c(-c5ccc(OCC(CC)CCCC)c(F)c5)c5sccc5c(-c5ccc(OCC(CC)CCCC)c(F)c5)c4o3)s2)c2nonc2c1-c1cccs1,COC(=O)CCCC1(c2ccccc2)C23c4c5ccc6c7cc8c9c%10c(cc%11cc%12c%13c%14c(cc%15c%16ccc-5c2c%16c2c5c%16c%17c(c(c46)c7c9c%17c4c%10c%11c%13c4c%16c%14c%152)C513)C%12)C8,5.98,-5.38,-3.69,-5.9,-3.9,,,1:2,1%,conventional,ZrAcac,PEDOT:PSS,,DIO
111846,10.1039/c6ra10481a,CCCCCCCCCCC(CCCCCCCC)CN1C(=O)c2c(-c3cc(CC(CC)CCCC)cs3)sc(-c3cc(CC(CC)CCCC)c(-c4cc(F)c(-c5sccc5F)s4)s3)c2C1=O,COC(=O)CCCC1(c2ccccc2)C23c4c5ccc6c7cc8c9c%10c(cc%11cc%12c%13c%14c(cc%15c%16ccc-5c2c%16c2c5c%16c%17c(c(c46)c7c9c%17c4c%10c%11c%13c4c%16c%14c%152)C513)C%12)C8,2.8,-5.55,-3.55,-5.9,-3.9,,,1:1.5,,conventional,,,,
111847,10.1039/c6ra10481a,CCCCCCCCCCC(CCCCCCCC)CN1C(=O)c2c(-c3cc(CC(CC)CCCC)cs3)sc(-c3cc(CC(CC)CCCC)c(-c4cc(F)c(-c5sccc5F)s4)s3)c2C1=O,COC(=O)CCCC1(c2ccccc2)C23c4c5ccc6c7cc8c9c%10c(cc%11cc%12c%13c%14c(cc%15c%16ccc-5c2c%16c2c5c%16c%17c(c(c46)c7c9c%17c4c%10c%11c%13c4c%16c%14c%152)C513)C%12)C8,5.31,-5.55,-3.55,-5.9,-3.9,,,1:1.5,3%,conventional,,,,DPE
111848,10.1039/c6ra10481a,CCCCCCCCCCC(CCCCCCCC)CN1C(=O)c2c(-c3cc(CC(CC)CCCC)cs3)sc(-c3cc(CC(CC)CCCC)c(-c4cc(F)c(-c5sccc5F)s4)s3)c2C1=O,COC(=O)CCCC1(c2ccccc2)C23c4c5ccc6c7cc8c9c%10c(cc%11cc%12c%13c%14c(cc%15c%16ccc-5c2c%16c2c5c%16c%17c(c(c46)c7c9c%17c4c%10c%11c%13c4c%16c%14c%152)C513)C%12)C8,5.52,-5.55,-3.55,-5.9,-3.9,,,1:1.5,3%,,,,,DPE
111849,10.1039/c6ra11738d,CCCCCCCCc1cc(-c2c(-c3cccs3)sc3c(-c4cc(CCCCCCCC)c(CCCCCCCC)s4)c(-c4ccc(-c5cccc6nsnc56)s4)sc23)sc1CCCCCCCC,COC(=O)CCCC1(c2ccccc2)C23c4c5c6c7c8c9c(c%10c%11c2c2c%12c4c4c%13c5c5c7c7c8c8c%14c9c%10c9c%10c%11c2c2c%11c%12c4c4c%12c%13c5c5c7c7c8c8c%14c9c9c%10c2c2c%11c4c4c%12c5c7c5c8c9c2c45)C613,3.89,-5.34,-3.53,-6.1,-3.7,,100.0,10:8,,,,,chlorobenzene,
111851,10.1039/c6ra11738d,CCCCCCc1csc(-c2ccc(-c3cc(CCCCCC)c(/C=C/c4csc(-c5cc6c(OCC(CC)CCCC)c7sc(-c8ccc(C9=C%10C(=O)N(CC(CC)CCCC)C(c%11ccc(-c%12cc%13c(OCC(CC)CCCC)c%14sccc%14c(OCC(CC)CCCC)c%13s%12)s%11)=C%10C(=O)N9CC(CC)CCCC)s8)cc7c(OCC(CC)CCCC)c6s5)c4)s3)c3nsnc23)c1,COC(=O)CCCC1(c2ccccc2)C23c4c5c6c7c8c9c(c%10c%11c2c2c%12c4c4c%13c5c5c7c7c8c8c%14c9c%10c9c%10c%11c2c2c%11c%12c4c4c%12c%13c5c5c7c7c8c8c%14c9c9c%10c2c2c%11c4c4c%12c5c7c5c8c9c2c45)C613,4.17,-5.31,-3.6,-6.1,-3.7,,120.0,7:7,,,,,o-DCB,
111852,10.1039/c6ra13595a,CCCCCCCCc1cc(-c2c(-c3cccs3)sc3c(-c4cc(CCCCCCCC)c(CCCCCCCC)s4)c(-c4ccc(-c5cccc6nsnc56)s4)sc23)sc1CCCCCCCC,COC(=O)CCCC1(c2ccccc2)C23c4c5ccc6c7cc8c9c%10c(cc%11cc%12c%13c%14c(cc%15c%16ccc-5c2c%16c2c5c%16c%17c(c(c46)c7c9c%17c4c%10c%11c%13c4c%16c%14c%152)C513)C%12)C8,6.07,-5.34,-3.53,-5.9,-3.9,80.0,80.0,1:2,,,,,,
111858,10.1039/c6ra17986j,CCCCCCCCC(CCCCCC)Cn1c(=O)c2cc3c(cc2c2sccc21)c(=O)n(CC(CCCCCC)CCCCCCCC)c1cc(-c2ccc(C4=C5C(=O)N(CC(CC)CCCC)C(c6cccs6)=C5C(=O)N4CC(CC)CCCC)s2)sc31,COC(=O)CCCC1(c2ccccc2)C23c4c5ccc6c7cc8c9c%10c(cc%11cc%12c%13c%14c(cc%15c%16ccc-5c2c%16c2c5c%16c%17c(c(c46)c7c9c%17c4c%10c%11c%13c4c%16c%14c%152)C513)C%12)C8,4.2,-5.205,-3.9,-5.9,-3.9,120.0,,1:2,5%,,,,chloroform,DPE
111859,10.1039/c6ra17986j,CCCCCCCCC(CCCCCC)Cn1c(=O)c2cc3c(cc2c2sccc21)c(=O)n(CC(CCCCCC)CCCCCCCC)c1cc(-c2sc(C4=C5C(=O)N(CC(CC)CCCC)C(c6cccs6)=C5C(=O)N4CC(CC)CCCC)cc2C)sc31,COC(=O)CCCC1(c2ccccc2)C23c4c5ccc6c7cc8c9c%10c(cc%11cc%12c%13c%14c(cc%15c%16ccc-5c2c%16c2c5c%16c%17c(c(c46)c7c9c%17c4c%10c%11c%13c4c%16c%14c%152)C513)C%12)C8,6.1,-5.3,-3.83,-5.9,-3.9,110.0,,1:1.5,5%,,,,chloroform,DPE
111860,10.1039/c6ra17986j,CCCCCCCCC(CCCCCC)Cn1c(=O)c2cc3c(cc2c2sccc21)c(=O)n(CC(CCCCCC)CCCCCCCC)c1cc(-c2sc(C4=C5C(=O)N(CC(CC)CCCC)C(c6cc(C)cs6)=C5C(=O)N4CC(CC)CCCC)cc2C)sc31,COC(=O)CCCC1(c2ccccc2)C23c4c5ccc6c7cc8c9c%10c(cc%11cc%12c%13c%14c(cc%15c%16ccc-5c2c%16c2c5c%16c%17c(c(c46)c7c9c%17c4c%10c%11c%13c4c%16c%14c%152)C513)C%12)C8,6.0,-5.24,-3.74,-5.9,-3.9,90.0,,1:2,5%,,,,chloroform,DPE
111861,10.1039/c6ra18464b,CCCCCCCCc1cc(-c2c(-c3cccs3)sc3c(-c4cc(CCCCCCCC)c(CCCCCCCC)s4)c(-c4ccc(-c5cccc6nsnc56)s4)sc23)sc1CCCCCCCC,COC(=O)CCCC1(c2ccccc2)C23c4c5ccc6c7cc8c9c%10c(cc%11cc%12c%13c%14c(cc%15c%16ccc-5c2c%16c2c5c%16c%17c(c(c46)c7c9c%17c4c%10c%11c%13c4c%16c%14c%152)C513)C%12)C8,4.36,-5.34,-3.53,,,,,,,,,,,
111863,10.1039/c6ra18464b,CCCCCCc1csc(-c2ccc(-c3cc(CCCCCC)c(/C=C/c4csc(-c5cc6c(OCC(CC)CCCC)c7sc(-c8ccc(C9=C%10C(=O)N(CC(CC)CCCC)C(c%11ccc(-c%12cc%13c(OCC(CC)CCCC)c%14sccc%14c(OCC(CC)CCCC)c%13s%12)s%11)=C%10C(=O)N9CC(CC)CCCC)s8)cc7c(OCC(CC)CCCC)c6s5)c4)s3)c3nsnc23)c1,COC(=O)CCCC1(c2ccccc2)C23c4c5ccc6c7cc8c9c%10c(cc%11cc%12c%13c%14c(cc%15c%16ccc-5c2c%16c2c5c%16c%17c(c(c46)c7c9c%17c4c%10c%11c%13c4c%16c%14c%152)C513)C%12)C8,0.45,-5.31,-3.6,,,,,,,,,,,
111865,10.1039/c6ra19030h,CCCCCCCCC(CCCCCC)CSc1ccc(-c2c3cc(-c4c(F)c(F)cc5nsnc45)sc3c(-c3ccc(SCC(CCCCCC)CCCCCCCC)cc3)c3ccsc23)cc1,COC(=O)CCCC1(c2ccccc2)C23c4c5ccc6c7cc8c9c%10c(cc%11cc%12c%13c%14c(cc%15c%16ccc-5c2c%16c2c5c%16c%17c(c(c46)c7c9c%17c4c%10c%11c%13c4c%16c%14c%152)C513)C%12)C8,1.88,-5.39,-3.54,-5.9,-3.9,110.0,,1:1.5,,,,,,
111866,10.1039/c6ra19030h,CCCCCCCCC(CCCCCC)CSc1ccc(-c2c3cc(-c4sc(-c5c(F)c(F)c(-c6cc(CCCCCC)cs6)c6nsnc56)cc4CCCCCC)sc3c(-c3ccc(SCC(CCCCCC)CCCCCCCC)cc3)c3ccsc23)cc1,COC(=O)CCCC1(c2ccccc2)C23c4c5ccc6c7cc8c9c%10c(cc%11cc%12c%13c%14c(cc%15c%16ccc-5c2c%16c2c5c%16c%17c(c(c46)c7c9c%17c4c%10c%11c%13c4c%16c%14c%152)C513)C%12)C8,0.48,-5.3,-3.55,-5.9,-3.9,110.0,,1:1.5,3%,,,,,
111867,10.1039/c6ra19030h,CCCCCCCCC(CCCCCC)CSc1ccc(-c2c3cc(-c4scc5c(F)c(C(=O)OCC(CC)CCCC)sc45)sc3c(-c3ccc(SCC(CCCCCC)CCCCCCCC)cc3)c3ccsc23)cc1,COC(=O)CCCC1(c2ccccc2)C23c4c5ccc6c7cc8c9c%10c(cc%11cc%12c%13c%14c(cc%15c%16ccc-5c2c%16c2c5c%16c%17c(c(c46)c7c9c%17c4c%10c%11c%13c4c%16c%14c%152)C513)C%12)C8,4.45,-5.225,-3.415,-5.9,-3.9,110.0,,1:1.5,3%,,,,,
111868,10.1039/c6ra27518d,CCCCCCCCCCCCN1C(=O)c2csc(-c3ccc(-c4sc(-c5ccc(-c6sc(-c7cc8c(-c9ccc(CC(CC)CCCC)s9)c9sccc9c(-c9ccc(CC(CC)CCCC)s9)c8s7)c7c6C(=O)N(CCCCCCCCCCCC)C7=O)s5)c(CCCCCCCC)c4CCCCCCCC)s3)c2C1=O,COC(=O)CCCC1(c2ccccc2)C23c4c5ccc6c7cc8c9c%10c(cc%11cc%12c%13c%14c(cc%15c%16ccc-5c2c%16c2c5c%16c%17c(c(c46)c7c9c%17c4c%10c%11c%13c4c%16c%14c%152)C513)C%12)C8,6.09,-5.56,-3.72,-5.9,-3.9,58.0,,1:2,,,,,,
111869,10.1039/c6ra27518d,CCCCCCCCCCCCN1C(=O)c2csc(-c3ccc(-c4sc(-c5ccc(-c6sc(-c7cc8c(-c9ccc(CC(CC)CCCC)s9)c9sccc9c(-c9ccc(CC(CC)CCCC)s9)c8s7)c7c6C(=O)N(CCCCCCCCCCCC)C7=O)s5)c(CCCCCCCC)c4CCCCCCCC)s3)c2C1=O,COC(=O)CCCC1(c2ccccc2)C23c4c5ccc6c7cc8c9c%10c(cc%11cc%12c%13c%14c(cc%15c%16ccc-5c2c%16c2c5c%16c%17c(c(c46)c7c9c%17c4c%10c%11c%13c4c%16c%14c%152)C513)C%12)C8,7.22,-5.56,-3.72,-5.9,-3.9,61.6,,1:2,3%,,,,,DIO
111870,10.1039/c6ra28128a,CCCCCCCCOc1cccc(-c2nc3c(-c4cccs4)cc(F)c(-c4ccc(-c5ccc6c7ccccc7n(C(CCCCCCCC)CCCCCCCC)c6c5)s4)c3nc2-c2cccc(OCCCCCCCC)c2)c1,COC(=O)CCCC1(c2ccccc2)C23c4c5ccc6c7cc8c9c%10c(cc%11cc%12c%13c%14c(cc%15c%16ccc-5c2c%16c2c5c%16c%17c(c(c46)c7c9c%17c4c%10c%11c%13c4c%16c%14c%152)C513)C%12)C8,1.92,-5.31,-3.1,-5.9,-3.9,,,1:1,,conventional,,,,
111871,10.1039/c6ra28128a,CCCCCCCCOc1cccc(-c2nc3c(-c4cccs4)cc(F)c(-c4ccc(-c5ccc6c7ccccc7n(C(CCCCCCCC)CCCCCCCC)c6c5)s4)c3nc2-c2cccc(OCCCCCCCC)c2)c1,COC(=O)CCCC1(c2ccccc2)C23c4c5ccc6c7cc8c9c%10c(cc%11cc%12c%13c%14c(cc%15c%16ccc-5c2c%16c2c5c%16c%17c(c(c46)c7c9c%17c4c%10c%11c%13c4c%16c%14c%152)C513)C%12)C8,4.7,-5.31,-3.1,-5.9,-3.9,90.0,,1:2,,conventional,,,,
111872,10.1039/c6ra28128a,CCCCCCCCOc1cccc(-c2nc3c(-c4cccs4)cc(F)c(-c4ccc(-c5ccc6c7ccccc7n(C(CCCCCCCC)CCCCCCCC)c6c5)s4)c3nc2-c2cccc(OCCCCCCCC)c2)c1,COC(=O)CCCC1(c2ccccc2)C23c4c5ccc6c7cc8c9c%10c(cc%11cc%12c%13c%14c(cc%15c%16ccc-5c2c%16c2c5c%16c%17c(c(c46)c7c9c%17c4c%10c%11c%13c4c%16c%14c%152)C513)C%12)C8,4.09,-5.31,-3.1,-5.9,-3.9,90.0,,1:3,,conventional,,,,
111873,10.1039/c6ra28128a,CCCCCCCCOc1cccc(-c2nc3c(-c4cccs4)cc(F)c(-c4ccc(-c5ccc6c7ccccc7n(C(CCCCCCCC)CCCCCCCC)c6c5)s4)c3nc2-c2cccc(OCCCCCCCC)c2)c1,COC(=O)CCCC1(c2ccccc2)C23c4c5ccc6c7cc8c9c%10c(cc%11cc%12c%13c%14c(cc%15c%16ccc-5c2c%16c2c5c%16c%17c(c(c46)c7c9c%17c4c%10c%11c%13c4c%16c%14c%152)C513)C%12)C8,5.19,-5.31,-3.1,-5.9,-3.9,90.0,,1:4,,conventional,,,,
111874,10.1039/c6ra28128a,CCCCCCCCOc1cccc(-c2nc3c(-c4cccs4)ccc(-c4ccc(-c5ccc6c7ccccc7n(C(CCCCCCCC)CCCCCCCC)c6c5)s4)c3nc2-c2cccc(OCCCCCCCC)c2)c1,COC(=O)CCCC1(c2ccccc2)C23c4c5ccc6c7cc8c9c%10c(cc%11cc%12c%13c%14c(cc%15c%16ccc-5c2c%16c2c5c%16c%17c(c(c46)c7c9c%17c4c%10c%11c%13c4c%16c%14c%152)C513)C%12)C8,4.72,-5.22,-3.08,-5.9,-3.9,90.0,,1:3,,,,,,
111878,10.1039/c6sc01791f,CCCCCCCCCCC(CCCCCCCC)Cn1c(=O)c2ccsc2c2sc(-c3cc4c(s3)-c3cc5c(cc3C4(c3ccc(CCCCCC)cc3)c3ccc(CCCCCC)cc3)-c3sccc3C5(c3ccc(CCCCCC)cc3)c3ccc(CCCCCC)cc3)cc21,COC(=O)CCCC1(c2ccccc2)C23c4c5ccc6c7cc8c9c%10c(cc%11cc%12c%13c%14c(cc%15c%16ccc-5c2c%16c2c5c%16c%17c(c(c46)c7c9c%17c4c%10c%11c%13c4c%16c%14c%152)C513)C%12)C8,6.24,-5.32,-3.27,-5.9,-3.9,85.0,,1:2,0%,conventional,,,,
111879,10.1039/c6sc01791f,CCCCCCCCCCC(CCCCCCCC)Cn1c(=O)c2ccsc2c2sc(-c3cc4c(s3)-c3cc5c(cc3C4(c3ccc(CCCCCC)cc3)c3ccc(CCCCCC)cc3)-c3sccc3C5(c3ccc(CCCCCC)cc3)c3ccc(CCCCCC)cc3)cc21,COC(=O)CCCC1(c2ccccc2)C23c4c5ccc6c7cc8c9c%10c(cc%11cc%12c%13c%14c(cc%15c%16ccc-5c2c%16c2c5c%16c%17c(c(c46)c7c9c%17c4c%10c%11c%13c4c%16c%14c%152)C513)C%12)C8,7.33,-5.32,-3.27,-5.9,-3.9,85.0,,1:2,3%,conventional,,,,
111880,10.1039/c6sc01791f,CCCCCCCCCCC(CCCCCCCC)Cn1c(=O)c2ccsc2c2sc(-c3cc4sc5c(c4s3)C(c3ccc(CCCCCC)cc3)(c3ccc(CCCCCC)cc3)c3cc4c(cc3-5)C(c3ccc(CCCCCC)cc3)(c3ccc(CCCCCC)cc3)c3c-4sc4ccsc34)cc21,COC(=O)CCCC1(c2ccccc2)C23c4c5ccc6c7cc8c9c%10c(cc%11cc%12c%13c%14c(cc%15c%16ccc-5c2c%16c2c5c%16c%17c(c(c46)c7c9c%17c4c%10c%11c%13c4c%16c%14c%152)C513)C%12)C8,4.83,-5.31,-3.27,-5.9,-3.9,85.0,,1:2,0%,conventional,,,,
111881,10.1039/c6sc01791f,CCCCCCCCCCC(CCCCCCCC)Cn1c(=O)c2ccsc2c2sc(-c3cc4sc5c(c4s3)C(c3ccc(CCCCCC)cc3)(c3ccc(CCCCCC)cc3)c3cc4c(cc3-5)C(c3ccc(CCCCCC)cc3)(c3ccc(CCCCCC)cc3)c3c-4sc4ccsc34)cc21,COC(=O)CCCC1(c2ccccc2)C23c4c5ccc6c7cc8c9c%10c(cc%11cc%12c%13c%14c(cc%15c%16ccc-5c2c%16c2c5c%16c%17c(c(c46)c7c9c%17c4c%10c%11c%13c4c%16c%14c%152)C513)C%12)C8,5.47,-5.31,-3.27,-5.9,-3.9,85.0,,1:2,3%,conventional,,,,
111882,10.1039/c6sc01791f,CCCCCCCCCCC(CCCCCCCC)Cn1c(=O)c2ccsc2c2sc(-c3cc4c(s3)-c3cc5c(cc3C4(c3ccc(CCCCCC)cc3)c3ccc(CCCCCC)cc3)-c3sccc3C5(c3ccc(CCCCCC)cc3)c3ccc(CCCCCC)cc3)cc21,COC(=O)CCCC1(c2ccccc2)C23c4c5ccc6c7cc8c9c%10c(cc%11cc%12c%13c%14c(cc%15c%16ccc-5c2c%16c2c5c%16c%17c(c(c46)c7c9c%17c4c%10c%11c%13c4c%16c%14c%152)C513)C%12)C8,7.33,-5.32,-3.27,-5.9,-3.9,85.0,,1:2,3%,conventional,,,,
111883,10.1039/c6sc01791f,CCCCCCCCCCC(CCCCCCCC)Cn1c(=O)c2ccsc2c2sc(-c3cc4sc5c(c4s3)C(c3ccc(CCCCCC)cc3)(c3ccc(CCCCCC)cc3)c3cc4c(cc3-5)C(c3ccc(CCCCCC)cc3)(c3ccc(CCCCCC)cc3)c3c-4sc4ccsc34)cc21,COC(=O)CCCC1(c2ccccc2)C23c4c5ccc6c7cc8c9c%10c(cc%11cc%12c%13c%14c(cc%15c%16ccc-5c2c%16c2c5c%16c%17c(c(c46)c7c9c%17c4c%10c%11c%13c4c%16c%14c%152)C513)C%12)C8,5.43,-5.31,-3.27,-5.9,-3.9,85.0,,1:2,3%,conventional,,,,
111884,10.1039/c6sc01791f,CCCCCCCCCCC(CCCCCCCC)Cn1c(=O)c2ccsc2c2sc(-c3cc4c(OC(CC)CCCCC)c5sccc5c(OCC(CC)CCCC)c4s3)cc21,COC(=O)CCCC1(c2ccccc2)C23c4c5ccc6c7cc8c9c%10c(cc%11cc%12c%13c%14c(cc%15c%16ccc-5c2c%16c2c5c%16c%17c(c(c46)c7c9c%17c4c%10c%11c%13c4c%16c%14c%152)C513)C%12)C8,6.84,-5.38,-3.37,-5.9,-3.9,,,,,,,,,
111885,10.1039/c6sc01791f,CCCCCCCCOc1cc2nsnc2c(-c2ccc(-c3ccc4c(-c5ccc(CC(CCCCCC)CCCCCCCC)s5)c5cc(-c6cccs6)ccc5c(-c5ccc(CC(CCCCCC)CCCCCCCC)s5)c4c3)s2)c1OCCCCCCCC,COC(=O)CCCC1(c2ccccc2)C23c4c5ccc6c7cc8c9c%10c(cc%11cc%12c%13c%14c(cc%15c%16ccc-5c2c%16c2c5c%16c%17c(c(c46)c7c9c%17c4c%10c%11c%13c4c%16c%14c%152)C513)C%12)C8,4.64,-5.38,-3.28,-5.9,-3.9,,,,,,,,,
111886,10.1039/c6sc01791f,CCCCC(CC)Cc1ccc(-c2c3ccsc3c(-c3ccc(CC(CC)CCCC)s3)c3ccsc23)s1,COC(=O)CCCC1(c2ccccc2)C23c4c5ccc6c7cc8c9c%10c(cc%11cc%12c%13c%14c(cc%15c%16ccc-5c2c%16c2c5c%16c%17c(c(c46)c7c9c%17c4c%10c%11c%13c4c%16c%14c%152)C513)C%12)C8,6.12,-5.44,-3.46,-5.9,-3.9,,,,,,,,,
111887,10.1039/c6sc01791f,CCCCC(CC)COc1c2cc(-c3scc(F)c3F)sc2c(OCC(CC)CCCC)c2ccsc12,COC(=O)CCCC1(c2ccccc2)C23c4c5ccc6c7cc8c9c%10c(cc%11cc%12c%13c%14c(cc%15c%16ccc-5c2c%16c2c5c%16c%17c(c(c46)c7c9c%17c4c%10c%11c%13c4c%16c%14c%152)C513)C%12)C8,7.0,-5.29,-3.19,-5.9,-3.9,,,,,,,,,
111888,10.1039/c6sc01791f,CCCCCCc1ccc(C2(c3ccc(CCCCCC)cc3)c3cc4c(cc3-c3sc5ccsc5c32)C(c2ccc(CCCCCC)cc2)(c2ccc(CCCCCC)cc2)c2c-4sc3cc(-c4ccc(-c5nc6sc(-c7cccs7)nc6s5)s4)sc23)cc1,COC(=O)CCCC1(c2ccccc2)C23c4c5ccc6c7cc8c9c%10c(cc%11cc%12c%13c%14c(cc%15c%16ccc-5c2c%16c2c5c%16c%17c(c(c46)c7c9c%17c4c%10c%11c%13c4c%16c%14c%152)C513)C%12)C8,5.9,-5.24,-3.21,-5.9,-3.9,,,,,,,,,
111889,10.1039/c6sc01791f,CCCCCCCCCCCCC(CCCCCCCCCCC)c1cc2c3ccsc3c3sc(-c4sc(-c5nc(CCCCCC)cs5)nc4CCCCCC)cc3c2s1,COC(=O)CCCC1(c2ccccc2)C23c4c5ccc6c7cc8c9c%10c(cc%11cc%12c%13c%14c(cc%15c%16ccc-5c2c%16c2c5c%16c%17c(c(c46)c7c9c%17c4c%10c%11c%13c4c%16c%14c%152)C513)C%12)C8,5.06,-5.65,-3.6,-5.9,-3.9,,,,,,,,,
111891,10.1039/c6sc01791f,CCCCCCC(CCCC)CCc1c2cc(-c3ccc(-c4c(F)c(F)c(-c5cccs5)c5nn(CC(CCCC)CCCCCC)nc45)s3)sc2c(CCC(CCCC)CCCCCC)c2ccsc12,COC(=O)CCCC1(c2ccccc2)C23c4c5c6c7c8c9c(c%10c%11c2c2c%12c4c4c%13c5c5c7c7c8c8c%14c9c%10c9c%10c%11c2c2c%11c%12c4c4c%12c%13c5c5c7c7c8c8c%14c9c9c%10c2c2c%11c4c4c%12c5c7c5c8c9c2c45)C613,7.1,-5.45,-3.45,-6.1,-3.7,,,,,,,,,
111893,10.1039/c6ta00056h,CCCCCCc1ccsc1,CCN1C(=O)C2=C(c3ccc(-c4ccc(C#N)s4)s3)N(CC)C(=O)C2=C1c1ccc(-c2ccc3c(c2)C(CC)(CC)c2cc(-c4ccc(C5=C6C(=O)N(CC)C(c7ccc(-c8ccc(C#N)s8)s7)=C6C(=O)N5CC)s4)ccc2-3)s1,0.1,-5.01,-3.12,,,,,2:1,,conventional,PFN,PEDOT:PSS,chloroform,
111894,10.1039/c6ta00056h,CCCCCCc1ccsc1,CCN1C(=O)C2=C(c3ccc(-c4ccc(C#N)s4)s3)N(CC)C(=O)C2=C1c1ccc(-c2ccc3c(c2)C(CC)(CC)c2cc(-c4ccc(C5=C6C(=O)N(CC)C(c7ccc(-c8ccc(C#N)s8)s7)=C6C(=O)N5CC)s4)ccc2-3)s1,0.19,-5.01,-3.12,,,,,1:1,,conventional,PFN,PEDOT:PSS,chloroform,
111895,10.1039/c6ta00056h,CCCCCCc1ccsc1,CCN1C(=O)C2=C(c3ccc(-c4ccc(C#N)s4)s3)N(CC)C(=O)C2=C1c1ccc(-c2ccc3c(c2)C(CC)(CC)c2cc(-c4ccc(C5=C6C(=O)N(CC)C(c7ccc(-c8ccc(C#N)s8)s7)=C6C(=O)N5CC)s4)ccc2-3)s1,0.2,-5.01,-3.12,,,,,1:2,,conventional,PFN,PEDOT:PSS,chloroform,
111896,10.1039/c6ta00056h,CCCCCCc1ccsc1,CCN1C(=O)C2=C(c3ccc(-c4ccc(C#N)s4)s3)N(CC)C(=O)C2=C1c1ccc(-c2ccc3c(c2)C(CC)(CC)c2cc(-c4ccc(C5=C6C(=O)N(CC)C(c7ccc(-c8ccc(C#N)s8)s7)=C6C(=O)N5CC)s4)ccc2-3)s1,1.95,-5.01,-3.12,,,,95.0,1:2,,conventional,PFN,PEDOT:PSS,chloroform,
111897,10.1039/c6ta00056h,CCCCCCc1ccsc1,CCN1C(=O)C2=C(c3ccc(-c4ccc(C#N)s4)s3)N(CC)C(=O)C2=C1c1ccc(-c2ccc3c(c2)C(CC)(CC)c2cc(-c4ccc(C5=C6C(=O)N(CC)C(c7ccc(-c8ccc(C#N)s8)s7)=C6C(=O)N5CC)s4)ccc2-3)s1,2.01,-5.01,-3.12,,,,95.0,1:3,,conventional,PFN,PEDOT:PSS,chloroform,
111898,10.1039/c6ta00056h,CCCCCCc1ccsc1,CCN1C(=O)C2=C(c3ccc(-c4ccc(C#N)s4)s3)N(CC)C(=O)C2=C1c1ccc(-c2ccc3c(c2)C(CC)(CC)c2cc(-c4ccc(C5=C6C(=O)N(CC)C(c7ccc(-c8ccc(C#N)s8)s7)=C6C(=O)N5CC)s4)ccc2-3)s1,1.89,-5.01,-3.12,,,,95.0,1:4,,conventional,PFN,PEDOT:PSS,chloroform,
111899,10.1039/c6ta00056h,CCCCCCc1ccsc1,CCN1C(=O)C2=C(c3ccc(-c4ccc(C#N)s4)s3)N(CC)C(=O)C2=C1c1ccc(-c2ccc3c(c2)C(CC)(CC)c2cc(-c4ccc(C5=C6C(=O)N(CC)C(c7ccc(-c8ccc(C#N)s8)s7)=C6C(=O)N5CC)s4)ccc2-3)s1,2.37,-5.01,-3.12,,,,95.0,1:3,0.4%,conventional,PFN,PEDOT:PSS,chloroform,DIO
111900,10.1039/c6ta00531d,CCCCCCCCOc1cccc(-c2nc3cccc(-c4cccs4)c3nc2-c2cccc(OCCCCCCCC)c2)c1,CCCCCCCCCCC(CCCCCCCC)CN1C(=O)c2ccc3c4c(c(-c5ccc(-c6cccs6)s5)cc(c24)C1=O)C(=O)N(CC(CCCCCCCC)CCCCCCCCCC)C3=O,4.4,-5.68,-3.5,-5.71,-4.02,85.0,120.0,2 : 1,,inverted,,,,
111901,10.1039/c6ta00531d,CCCCCCCCOc1cccc(-c2nc3cccc(-c4cccs4)c3nc2-c2cccc(OCCCCCCCC)c2)c1,CCCCCCCCCCC(CCCCCCCC)CN1C(=O)c2ccc3c4c(c(-c5ccc(-c6cccs6)s5)cc(c24)C1=O)C(=O)N(CC(CCCCCCCC)CCCCCCCCCC)C3=O,2.4,-5.68,-3.5,-5.71,-4.02,85.0,,2 : 1,,inverted,,,,
111902,10.1039/c6ta00531d,CCCCCCCCOc1cccc(-c2nc3cccc(-c4cccs4)c3nc2-c2cccc(OCCCCCCCC)c2)c1,CCCCCCCCCCC(CCCCCCCC)CN1C(=O)c2ccc3c4c(c(-c5ccc(-c6cccs6)s5)cc(c24)C1=O)C(=O)N(CC(CCCCCCCC)CCCCCCCCCC)C3=O,3.4,-5.68,-3.5,-5.71,-4.02,,,2 : 1,,conventional,,,,
111903,10.1039/c6ta00531d,CCCCCCCCOc1cccc(-c2nc3cccc(-c4cccs4)c3nc2-c2cccc(OCCCCCCCC)c2)c1,CCCCCCCCCCC(CCCCCCCC)CN1C(=O)c2ccc3c4c(c(-c5ccc(-c6cccs6)s5)cc(c24)C1=O)C(=O)N(CC(CCCCCCCC)CCCCCCCCCC)C3=O,2.3,-5.68,-3.5,-5.71,-4.02,,,2 : 1,,conventional,,,,
111904,10.1039/c6ta00962j,CCCCCCCCC(CCCCCC)CN1C(=O)C2=C(c3ccc(-c4cc(CCCCCC)c(-c5cccs5)s4)s3)N(CC(CCCCCC)CCCCCCCC)C(=O)C2=C1c1ccc(-c2cc(CCCCCC)cs2)s1,CCCCCCCCCCCCC(CCCCCCCCCC)CN1C(=O)C2=C(c3ncc(-c4ccc(-c5cccs5)s4)s3)N(CC(CCCCCCCCCC)CCCCCCCCCCCC)C(=O)C2=C1c1nccs1,2.9,-5.08,-3.63,-5.08,-3.64,75.0,,1:1 w/w,3%,,,,chloroform,
111905,10.1039/c6ta00962j,CCCCCCCCC(CCCCCC)CN1C(=O)C2=C(c3ccc(-c4cc(CCCCCC)c(-c5cccs5)s4)s3)N(CC(CCCCCC)CCCCCCCC)C(=O)C2=C1c1ccc(-c2cc(CCCCCC)cs2)s1,CCCCCCCCCCC(CCCCCCCC)CN1C(=O)C2=C(c3ncc(-c4cc5c(-c6ccc(C(F)(F)C(F)(F)C(F)(F)C(F)(F)C(F)(F)C(F)(F)F)s6)c6sccc6c(-c6ccc(C(F)(F)C(F)(F)C(F)(F)C(F)(F)C(F)(F)C(F)(F)F)s6)c5s4)s3)N(CC(CCCCCCCC)CCCCCCCCCC)C(=O)C2=C1c1nccs1,2.4,-5.08,-3.63,-5.85,-4.39,75.0,,1:1,3%,inverted,,,chloroform,
111906,10.1039/c6ta00962j,CCCCCCCCC(CCCCCC)CN1C(=O)C2=C(c3ccc(-c4cc(CCCCCC)c(-c5cccs5)s4)s3)N(CC(CCCCCC)CCCCCCCC)C(=O)C2=C1c1ccc(-c2cc(CCCCCC)cs2)s1,CCCCCCCCCCC(CCCCCCCC)CN1C(=O)C2=C(c3ncc(-c4cc5c(-c6ccc(C(F)(F)C(F)(F)C(F)(F)C(F)(F)C(F)(F)C(F)(F)F)s6)c6sccc6c(-c6ccc(C(F)(F)C(F)(F)C(F)(F)C(F)(F)C(F)(F)C(F)(F)F)s6)c5s4)s3)N(CC(CCCCCCCC)CCCCCCCCCC)C(=O)C2=C1c1nccs1,1.7,-5.08,-3.63,-5.78,-4.27,75.0,,1:1,3%,inverted,,,chloroform,
111907,10.1039/c6ta00962j,CCCCCCCCC(CCCCCC)CN1C(=O)C2=C(c3ccc(-c4cc(CCCCCC)c(-c5cccs5)s4)s3)N(CC(CCCCCC)CCCCCCCC)C(=O)C2=C1c1ccc(-c2cc(CCCCCC)cs2)s1,CCCCCCCCCCC(CCCCCCCC)CN1C(=O)C2=C(c3ncc(-c4cc5c(-c6ccc(C(F)(F)C(F)(F)C(F)(F)C(F)(F)C(F)(F)C(F)(F)F)s6)c6sccc6c(-c6ccc(C(F)(F)C(F)(F)C(F)(F)C(F)(F)C(F)(F)C(F)(F)F)s6)c5s4)s3)N(CC(CCCCCCCC)CCCCCCCCCC)C(=O)C2=C1c1nccs1,0.42,-5.08,-3.63,-5.78,-4.27,75.0,,1:1,10%,inverted,,,chloroform,
111908,10.1039/c6ta00962j,CCCCCCCCC(CCCCCC)CN1C(=O)C2=C(c3ccc(-c4cc(CCCCCC)c(-c5cccs5)s4)s3)N(CC(CCCCCC)CCCCCCCC)C(=O)C2=C1c1ccc(-c2cc(CCCCCC)cs2)s1,CCCCCCCCCCC(CCCCCCCC)CN1C(=O)C2=C(c3ncc(-c4cc5c(-c6ccc(C(F)(F)C(F)(F)C(F)(F)C(F)(F)C(F)(F)C(F)(F)F)s6)c6sccc6c(-c6ccc(C(F)(F)C(F)(F)C(F)(F)C(F)(F)C(F)(F)C(F)(F)F)s6)c5s4)s3)N(CC(CCCCCCCC)CCCCCCCCCC)C(=O)C2=C1c1nccs1,0.68,-5.08,-3.63,-5.79,-4.3,75.0,,1:1,3%,inverted,,,chloroform,
111909,10.1039/c6ta00962j,CCCCCCCCC(CCCCCC)CN1C(=O)C2=C(c3ccc(-c4cc(CCCCCC)c(-c5cccs5)s4)s3)N(CC(CCCCCC)CCCCCCCC)C(=O)C2=C1c1ccc(-c2cc(CCCCCC)cs2)s1,CCCCCCCCCCC(CCCCCCCC)CN1C(=O)C2=C(c3ncc(-c4cc5c(-c6ccc(C(F)(F)C(F)(F)C(F)(F)C(F)(F)C(F)(F)C(F)(F)F)s6)c6sccc6c(-c6ccc(C(F)(F)C(F)(F)C(F)(F)C(F)(F)C(F)(F)C(F)(F)F)s6)c5s4)s3)N(CC(CCCCCCCC)CCCCCCCCCC)C(=O)C2=C1c1nccs1,0.56,-5.08,-3.63,-5.79,-4.3,75.0,,1:1,10%,,,,chloroform,
111910,10.1039/c6ta00962j,CCCCCCCCC(CCCCCC)CN1C(=O)C2=C(c3ccc(-c4cc(CCCCCC)c(-c5cccs5)s4)s3)N(CC(CCCCCC)CCCCCCCC)C(=O)C2=C1c1ccc(-c2cc(CCCCCC)cs2)s1,CCCCCCCCCCC(CCCCCCCC)CN1C(=O)C2=C(c3ncc(-c4cc5c(-c6ccc(C(F)(F)C(F)(F)C(F)(F)C(F)(F)C(F)(F)C(F)(F)F)s6)c6sccc6c(-c6ccc(C(F)(F)C(F)(F)C(F)(F)C(F)(F)C(F)(F)C(F)(F)F)s6)c5s4)s3)N(CC(CCCCCCCC)CCCCCCCCCC)C(=O)C2=C1c1nccs1,0.32,-5.08,-3.63,-5.75,-4.24,75.0,,1:1,3%,,,,chloroform,
111911,10.1039/c6ta00962j,CCCCCCCCC(CCCCCC)CN1C(=O)C2=C(c3ccc(-c4cc(CCCCCC)c(-c5cccs5)s4)s3)N(CC(CCCCCC)CCCCCCCC)C(=O)C2=C1c1ccc(-c2cc(CCCCCC)cs2)s1,CCCCCCCCCCC(CCCCCCCC)CN1C(=O)C2=C(c3ncc(-c4cc5c(-c6ccc(C(F)(F)C(F)(F)C(F)(F)C(F)(F)C(F)(F)C(F)(F)F)s6)c6sccc6c(-c6ccc(C(F)(F)C(F)(F)C(F)(F)C(F)(F)C(F)(F)C(F)(F)F)s6)c5s4)s3)N(CC(CCCCCCCC)CCCCCCCCCC)C(=O)C2=C1c1nccs1,0.54,-5.08,-3.63,-5.75,-4.24,75.0,,1:1,10%,,,,chloroform,
111912,10.1039/c6ta00962j,CCCCCCCCC(CCCCCC)CN1C(=O)C2=C(c3ccc(-c4cc(CCCCCC)c(-c5cccs5)s4)s3)N(CC(CCCCCC)CCCCCCCC)C(=O)C2=C1c1ccc(-c2cc(CCCCCC)cs2)s1,CCCCCCCCCCC(CCCCCCCC)CN1C(=O)C2=C(c3ncc(-c4cc5c(-c6ccc(C(F)(F)C(F)(F)C(F)(F)C(F)(F)C(F)(F)C(F)(F)F)s6)c6sccc6c(-c6ccc(C(F)(F)C(F)(F)C(F)(F)C(F)(F)C(F)(F)C(F)(F)F)s6)c5s4)s3)N(CC(CCCCCCCC)CCCCCCCCCC)C(=O)C2=C1c1nccs1,0.52,-5.08,-3.63,-5.94,-4.36,75.0,,1:1,3%,,,,chloroform,
111913,10.1039/c6ta00962j,CCCCCCCCC(CCCCCC)CN1C(=O)C2=C(c3ccc(-c4cc(CCCCCC)c(-c5cccs5)s4)s3)N(CC(CCCCCC)CCCCCCCC)C(=O)C2=C1c1ccc(-c2cc(CCCCCC)cs2)s1,CCCCCCCCCCC(CCCCCCCC)CN1C(=O)C2=C(c3ncc(-c4cc5c(-c6ccc(C(F)(F)C(F)(F)C(F)(F)C(F)(F)C(F)(F)C(F)(F)F)s6)c6sccc6c(-c6ccc(C(F)(F)C(F)(F)C(F)(F)C(F)(F)C(F)(F)C(F)(F)F)s6)c5s4)s3)N(CC(CCCCCCCC)CCCCCCCCCC)C(=O)C2=C1c1nccs1,2.1,-5.08,-3.63,-5.94,-4.36,75.0,,1:1,10%,,,,chloroform,
111914,10.1039/c6ta01450j,CCCCCCCN1C(=O)c2csc(-c3cc4c(OCC(CC)CCCC)c5sccc5c(OCC(CC)CCCC)c4s3)c2C1=O,COC(=O)CCCC1(c2ccccc2)C23c4c5ccc6c7cc8c9c%10c(cc%11cc%12c%13c%14c(cc%15c%16ccc-5c2c%16c2c5c%16c%17c(c(c46)c7c9c%17c4c%10c%11c%13c4c%16c%14c%152)C513)C%12)C8,6.93,-5.32,-3.57,-5.9,-3.9,,120.0,1:1.5,5% v/v,,,,,
111915,10.1039/c6ta01450j,C=CCCCCCCCCCOc1c2cc(-c3sc(-c4cc5c(OCC(CC)CCCC)c6sccc6c(OCC(CC)CCCC)c5s4)c4c3C(=O)N(CCCCCCC)C4=O)sc2c(OCCCCCCCCCC=C)c2cc(-c3scc4c3C(=O)N(CCCCCCC)C4=O)sc12,COC(=O)CCCC1(c2ccccc2)C23c4c5ccc6c7cc8c9c%10c(cc%11cc%12c%13c%14c(cc%15c%16ccc-5c2c%16c2c5c%16c%17c(c(c46)c7c9c%17c4c%10c%11c%13c4c%16c%14c%152)C513)C%12)C8,4.83,-5.32,-3.55,-5.9,-3.9,,150.0,1:1.5,5% v/v,,,,,
111916,10.1039/c6ta01450j,C=CCCCCCCCCCOc1c2cc(-c3sc(-c4cc5c(OCC(CC)CCCC)c6sccc6c(OCC(CC)CCCC)c5s4)c4c3C(=O)N(CCCCCCC)C4=O)sc2c(OCCCCCCCCCC=C)c2cc(-c3scc4c3C(=O)N(CCCCCCC)C4=O)sc12,COC(=O)CCCC1(c2ccccc2)C23c4c5ccc6c7cc8c9c%10c(cc%11cc%12c%13c%14c(cc%15c%16ccc-5c2c%16c2c5c%16c%17c(c(c46)c7c9c%17c4c%10c%11c%13c4c%16c%14c%152)C513)C%12)C8,6.06,-5.31,-3.53,-5.9,-3.9,,150.0,1:1.5,5% v/v,,,,,
111917,10.1039/c6ta01450j,C=CCCCCCCCCCOc1c2cc(-c3sc(-c4cc5c(OCC(CC)CCCC)c6sccc6c(OCC(CC)CCCC)c5s4)c4c3C(=O)N(CCCCCCC)C4=O)sc2c(OCCCCCCCCCC=C)c2cc(-c3scc4c3C(=O)N(CCCCCCC)C4=O)sc12,COC(=O)CCCC1(c2ccccc2)C23c4c5ccc6c7cc8c9c%10c(cc%11cc%12c%13c%14c(cc%15c%16ccc-5c2c%16c2c5c%16c%17c(c(c46)c7c9c%17c4c%10c%11c%13c4c%16c%14c%152)C513)C%12)C8,4.72,-5.31,-3.52,-5.9,-3.9,,150.0,1:1.5,5% v/v,,,,,
111918,10.1039/c6ta01450j,C=CCCCCCCCCCOc1c2cc(-c3sc(-c4cc5c(OCC(CC)CCCC)c6sccc6c(OCC(CC)CCCC)c5s4)c4c3C(=O)N(CCCCCCC)C4=O)sc2c(OCCCCCCCCCC=C)c2cc(-c3scc4c3C(=O)N(CCCCCCC)C4=O)sc12,COC(=O)CCCC1(c2ccccc2)C23c4c5ccc6c7cc8c9c%10c(cc%11cc%12c%13c%14c(cc%15c%16ccc-5c2c%16c2c5c%16c%17c(c(c46)c7c9c%17c4c%10c%11c%13c4c%16c%14c%152)C513)C%12)C8,4.0,-5.29,-3.48,-5.9,-3.9,,150.0,1:1.5,5% v/v,,,,,
111925,10.1039/c6ta01933a,CCCCCCCCC(CCCCCC)Cc1ccc(-c2c3cc(-c4ccc(-c5c(F)c(F)c(-c6cccs6)c6nn(CCCCCCCC)nc56)s4)sc3c(-c3ccc(CC(CCCCCC)CCCCCCCC)s3)c3ccsc23)s1,CCCCCCCCCCCCC(CCCCCCCCCC)CN1C(=O)c2ccc3c4c(c(-c5cc6c(s5)-c5cc7c(cc5C6(c5ccc(CCCCCC)cc5)c5ccc(CCCCCC)cc5)-c5sccc5C7(c5ccc(CCCCCC)cc5)c5ccc(CCCCCC)cc5)cc(c24)C1=O)C(=O)N(CC(CCCCCCCCCC)CCCCCCCCCCCC)C3=O,1.6,-5.13,-3.16,-5.75,-3.84,100.0,,1.4:1,,,,,,
111926,10.1039/c6ta01933a,CCCCCCCCC(CCCCCC)Cc1ccc(-c2c3cc(-c4ccc(-c5c(F)c(F)c(-c6cccs6)c6nn(CCCCCCCC)nc56)s4)sc3c(-c3ccc(CC(CCCCCC)CCCCCCCC)s3)c3ccsc23)s1,CCCCCCCCCCCCC(CCCCCCCCCC)CN1C(=O)c2ccc3c4c(c(-c5cc6c(s5)-c5cc7c(cc5C6(c5ccc(CCCCCC)cc5)c5ccc(CCCCCC)cc5)-c5sccc5C7(c5ccc(CCCCCC)cc5)c5ccc(CCCCCC)cc5)cc(c24)C1=O)C(=O)N(CC(CCCCCCCCCC)CCCCCCCCCCCC)C3=O,3.07,-5.13,-3.16,-5.75,-3.84,100.0,,1.4:1,1%,,,,,
111927,10.1039/c6ta01933a,CCCCCCCCC(CCCCCC)Cc1ccc(-c2c3cc(-c4ccc(-c5c(F)c(F)c(-c6cccs6)c6nn(CCCCCCCC)nc56)s4)sc3c(-c3ccc(CC(CCCCCC)CCCCCCCC)s3)c3ccsc23)s1,CCCCCCCCCCCCC(CCCCCCCCCC)CN1C(=O)c2ccc3c4c(c(-c5cc6c(s5)-c5cc7c(cc5C6(c5ccc(CCCCCC)cc5)c5ccc(CCCCCC)cc5)-c5sccc5C7(c5ccc(CCCCCC)cc5)c5ccc(CCCCCC)cc5)cc(c24)C1=O)C(=O)N(CC(CCCCCCCCCC)CCCCCCCCCCCC)C3=O,4.12,-5.13,-3.16,-5.75,-3.84,100.0,110.0,1.4:1,1%,,,,,
111928,10.1039/c6ta01933a,CCCCCCCCC(CCCCCC)Cc1ccc(-c2c3cc(-c4ccc(-c5c(F)c(F)c(-c6cccs6)c6nn(CC(CCCCCC)CCCCCCCC)nc56)s4)sc3c(-c3ccc(CC(CCCCCC)CCCCCCCC)s3)c3ccsc23)s1,CCCCCCCCCCCCC(CCCCCCCCCC)CN1C(=O)c2ccc3c4c(c(-c5cc6c(s5)-c5cc7c(cc5C6(c5ccc(CCCCCC)cc5)c5ccc(CCCCCC)cc5)-c5sccc5C7(c5ccc(CCCCCC)cc5)c5ccc(CCCCCC)cc5)cc(c24)C1=O)C(=O)N(CC(CCCCCCCCCC)CCCCCCCCCCCC)C3=O,3.08,-5.29,-3.3,-5.75,-3.84,100.0,,2:1,,,,,,
111929,10.1039/c6ta01933a,CCCCCCCCC(CCCCCC)Cc1ccc(-c2c3cc(-c4ccc(-c5c(F)c(F)c(-c6cccs6)c6nn(CC(CCCCCC)CCCCCCCC)nc56)s4)sc3c(-c3ccc(CC(CCCCCC)CCCCCCCC)s3)c3ccsc23)s1,CCCCCCCCCCCCC(CCCCCCCCCC)CN1C(=O)c2ccc3c4c(c(-c5cc6c(s5)-c5cc7c(cc5C6(c5ccc(CCCCCC)cc5)c5ccc(CCCCCC)cc5)-c5sccc5C7(c5ccc(CCCCCC)cc5)c5ccc(CCCCCC)cc5)cc(c24)C1=O)C(=O)N(CC(CCCCCCCCCC)CCCCCCCCCCCC)C3=O,3.9,-5.29,-3.3,-5.75,-3.84,100.0,,2:1,1%,,,,,
111930,10.1039/c6ta01933a,CCCCCCCCC(CCCCCC)Cc1ccc(-c2c3cc(-c4ccc(-c5c(F)c(F)c(-c6cccs6)c6nn(CC(CCCCCC)CCCCCCCC)nc56)s4)sc3c(-c3ccc(CC(CCCCCC)CCCCCCCC)s3)c3ccsc23)s1,CCCCCCCCCCCCC(CCCCCCCCCC)CN1C(=O)c2ccc3c4c(c(-c5cc6c(s5)-c5cc7c(cc5C6(c5ccc(CCCCCC)cc5)c5ccc(CCCCCC)cc5)-c5sccc5C7(c5ccc(CCCCCC)cc5)c5ccc(CCCCCC)cc5)cc(c24)C1=O)C(=O)N(CC(CCCCCCCCCC)CCCCCCCCCCCC)C3=O,5.33,-5.29,-3.3,-5.75,-3.84,100.0,110.0,2:1,1%,,,,,
111934,10.1039/c6ta02298g,CCCCCCCCOc1cccc(-c2nc3cccc(-c4ccc(-c5ccc(-c6ccc(-c7cc8c(s7)-c7cc9c(cc7C8(c7ccc(CCCCCC)cc7)c7ccc(CCCCCC)cc7)-c7sc(-c8cccs8)cc7C9(c7ccc(CCCCCC)cc7)c7ccc(CCCCCC)cc7)s6)c6nc(-c7cccc(OCCCCCCCC)c7)c(-c7cccc(OCCCCCCCC)c7)nc56)s4)c3nc2-c2cccc(OCCCCCCCC)c2)c1,COC(=O)CCCC1(c2ccccc2)C23c4c5ccc6c7cc8c9c%10c(cc%11cc%12c%13c%14c(cc%15c%16ccc-5c2c%16c2c5c%16c%17c(c(c46)c7c9c%17c4c%10c%11c%13c4c%16c%14c%152)C513)C%12)C8,6.41,-5.33,-3.285,-5.9,-3.9,92.0,100.0,1:3,,,,,,
111935,10.1039/c6ta02298g,CCCCCCCCOc1cccc(-c2nc3cccc(-c4cc5sc(-c6ccc(-c7ccc(-c8cc9c(s8)-c8cc%10c(cc8C9(c8ccc(CCCCCC)cc8)c8ccc(CCCCCC)cc8)-c8sc(-c9cccs9)cc8C%10(c8ccc(CCCCCC)cc8)c8ccc(CCCCCC)cc8)s7)c7nc(-c8cccc(OCCCCCCCC)c8)c(-c8cccc(OCCCCCCCC)c8)nc67)cc5s4)c3nc2-c2cccc(OCCCCCCCC)c2)c1,COC(=O)CCCC1(c2ccccc2)C23c4c5ccc6c7cc8c9c%10c(cc%11cc%12c%13c%14c(cc%15c%16ccc-5c2c%16c2c5c%16c%17c(c(c46)c7c9c%17c4c%10c%11c%13c4c%16c%14c%152)C513)C%12)C8,5.72,-5.29,-3.27,-5.9,-3.9,96.0,,1:3,,,,,,
111936,10.1039/c6ta02298g,CCCCCCCCOc1cccc(-c2nc3cccc(-c4cc5sc(-c6ccc(-c7ccc(-c8cc9c(s8)-c8cc%10c(cc8C9(c8ccc(CCCCCC)cc8)c8ccc(CCCCCC)cc8)-c8sc(-c9cccs9)cc8C%10(c8ccc(CCCCCC)cc8)c8ccc(CCCCCC)cc8)s7)c7nc(-c8cccc(OCCCCCCCC)c8)c(-c8cccc(OCCCCCCCC)c8)nc67)cc5s4)c3nc2-c2cccc(OCCCCCCCC)c2)c1,COC(=O)CCCC1(c2ccccc2)C23c4c5ccc6c7cc8c9c%10c(cc%11cc%12c%13c%14c(cc%15c%16ccc-5c2c%16c2c5c%16c%17c(c(c46)c7c9c%17c4c%10c%11c%13c4c%16c%14c%152)C513)C%12)C8,6.1,-5.29,-3.27,-5.9,-3.9,92.0,,1:4,,,,,,
111937,10.1039/c6ta02298g,CCCCCCCCOc1cccc(-c2nc3cccc(-c4cc5sc(-c6ccc(-c7ccc(-c8cc9c(s8)-c8cc%10c(cc8C9(c8ccc(CCCCCC)cc8)c8ccc(CCCCCC)cc8)-c8sc(-c9cccs9)cc8C%10(c8ccc(CCCCCC)cc8)c8ccc(CCCCCC)cc8)s7)c7nc(-c8cccc(OCCCCCCCC)c8)c(-c8cccc(OCCCCCCCC)c8)nc67)cc5s4)c3nc2-c2cccc(OCCCCCCCC)c2)c1,COC(=O)CCCC1(c2ccccc2)C23c4c5ccc6c7cc8c9c%10c(cc%11cc%12c%13c%14c(cc%15c%16ccc-5c2c%16c2c5c%16c%17c(c(c46)c7c9c%17c4c%10c%11c%13c4c%16c%14c%152)C513)C%12)C8,6.63,-5.29,-3.27,-5.9,-3.9,100.0,,1:5,,,,,,
111938,10.1039/c6ta02298g,CCCCCCCCOc1cccc(-c2nc3cccc(-c4cc5sc(-c6ccc(-c7ccc(-c8cc9c(s8)-c8cc%10c(cc8C9(c8ccc(CCCCCC)cc8)c8ccc(CCCCCC)cc8)-c8sc(-c9cccs9)cc8C%10(c8ccc(CCCCCC)cc8)c8ccc(CCCCCC)cc8)s7)c7nc(-c8cccc(OCCCCCCCC)c8)c(-c8cccc(OCCCCCCCC)c8)nc67)cc5s4)c3nc2-c2cccc(OCCCCCCCC)c2)c1,COC(=O)CCCC1(c2ccccc2)C23c4c5ccc6c7cc8c9c%10c(cc%11cc%12c%13c%14c(cc%15c%16ccc-5c2c%16c2c5c%16c%17c(c(c46)c7c9c%17c4c%10c%11c%13c4c%16c%14c%152)C513)C%12)C8,6.23,-5.29,-3.27,-5.9,-3.9,95.0,,1:6,,,,,,
