Repository: JiYiqaq/PCE-KA-GNN

# Data directory

- `raw/Active_Database.csv` is the immutable source dataset bundled under CC BY 4.0. Do not overwrite it with processed data.
- `processed/` is created and populated by the training pipeline. Generated `.pt` and `.pth` caches are intentionally ignored by Git because they can exceed GitHub's normal single-file limit.

See `../DATA_LICENSE.md` for provenance, license and checksum information.

File: data/processed/device_records.csv (part 243 of 250)
record_id,doi,donor_smiles,acceptor_smiles,pce,homo_d,lumo_d,homo_a,lumo_a,active_layer_thickness,annealing_temp,d_a_ratio,additive_ratio,device_type,etl_canonical,htl_canonical,solvent_canonical,additive_canonical
111939,10.1039/c6ta02298g,CCCCCCCCOc1cccc(-c2nc3cccc(-c4cc5sc(-c6ccc(-c7ccc(-c8cc9c(s8)-c8cc%10c(cc8C9(c8ccc(CCCCCC)cc8)c8ccc(CCCCCC)cc8)-c8sc(-c9cccs9)cc8C%10(c8ccc(CCCCCC)cc8)c8ccc(CCCCCC)cc8)s7)c7nc(-c8cccc(OCCCCCCCC)c8)c(-c8cccc(OCCCCCCCC)c8)nc67)cc5s4)c3nc2-c2cccc(OCCCCCCCC)c2)c1,COC(=O)CCCC1(c2ccccc2)C23c4c5ccc6c7cc8c9c%10c(cc%11cc%12c%13c%14c(cc%15c%16ccc-5c2c%16c2c5c%16c%17c(c(c46)c7c9c%17c4c%10c%11c%13c4c%16c%14c%152)C513)C%12)C8,6.04,-5.29,-3.27,-5.9,-3.9,90.0,,1:7,,,,,,
111946,10.1039/c6ta03288e,CCc1csc(-c2nc3sc(-c4cc(CC)c(-c5cc6c(-c7ccc(CC)s7)c7sc(-c8sc(-c9nc%10sc(-c%11cc(CC)c(-c%12cc%13c(-c%14ccc(CC)s%14)c%14sc(-c%15sc(-c%16nc%17sc(-c%18cc(CC)c(-c%19cc%20c(-c%21ccc(CC)s%21)c%21sccc%21c(-c%21ccc(CC)s%21)c%20s%19)s%18)nc%17s%16)cc%15CC)cc%14c(-c%14ccc(CC)s%14)c%13s%12)s%11)nc%10s9)cc8CC)cc7c(-c7ccc(CC)s7)c6s5)s4)nc3s2)c1,COC(=O)CCCC1(c2ccccc2)C23c4c5ccc6c7cc8c9c%10c(cc%11cc%12c%13c%14c(cc%15c%16ccc-5c2c%16c2c5c%16c%17c(c(c46)c7c9c%17c4c%10c%11c%13c4c%16c%14c%152)C513)C%12)C8,6.37,-5.41,-3.46,-5.9,-3.9,110.0,,1:1.5,,conventional,,,,
111947,10.1039/c6ta03288e,CCc1csc(-c2nc3sc(-c4cc(CC)c(-c5cc6c(-c7ccc(CC)s7)c7sc(-c8sc(-c9nc%10sc(-c%11cc(CC)c(-c%12cc%13c(-c%14ccc(CC)s%14)c%14sc(-c%15sc(-c%16nc%17sc(-c%18cc(CC)c(-c%19cc%20c(-c%21ccc(CC)s%21)c%21sccc%21c(-c%21ccc(CC)s%21)c%20s%19)s%18)nc%17s%16)cc%15CC)cc%14c(-c%14ccc(CC)s%14)c%13s%12)s%11)nc%10s9)cc8CC)cc7c(-c7ccc(CC)s7)c6s5)s4)nc3s2)c1,COC(=O)CCCC1(c2ccccc2)C23c4c5ccc6c7cc8c9c%10c(cc%11cc%12c%13c%14c(cc%15c%16ccc-5c2c%16c2c5c%16c%17c(c(c46)c7c9c%17c4c%10c%11c%13c4c%16c%14c%152)C513)C%12)C8,7.21,-5.41,-3.46,-5.9,-3.9,110.0,,1:1.5,3 vol%,conventional,,,,
111948,10.1039/c6ta03288e,CCSc1ccc(-c2c3cc(-c4sc(-c5nc6sc(-c7cc(CC)c(-c8cc9c(-c%10ccc(SCC)s%10)c%10sc(-c%11sc(-c%12nc%13sc(-c%14cc(CC)c(-c%15cc%16c(-c%17ccc(SCC)s%17)c%17sc(-c%18sc(-c%19nc%20sc(-c%21cc(CC)cs%21)nc%20s%19)cc%18CC)cc%17c(-c%17ccc(SCC)s%17)c%16s%15)s%14)nc%13s%12)cc%11CC)cc%10c(-c%10ccc(SCC)s%10)c9s8)s7)nc6s5)cc4CC)sc3c(-c3ccc(SCC)s3)c3ccsc23)s1,COC(=O)CCCC1(c2ccccc2)C23c4c5ccc6c7cc8c9c%10c(cc%11cc%12c%13c%14c(cc%15c%16ccc-5c2c%16c2c5c%16c%17c(c(c46)c7c9c%17c4c%10c%11c%13c4c%16c%14c%152)C513)C%12)C8,4.83,-5.45,-3.5,-5.9,-3.9,110.0,,1:1.5,,conventional,,,,
111949,10.1039/c6ta03288e,CCSc1ccc(-c2c3cc(-c4sc(-c5nc6sc(-c7cc(CC)c(-c8cc9c(-c%10ccc(SCC)s%10)c%10sc(-c%11sc(-c%12nc%13sc(-c%14cc(CC)c(-c%15cc%16c(-c%17ccc(SCC)s%17)c%17sc(-c%18sc(-c%19nc%20sc(-c%21cc(CC)cs%21)nc%20s%19)cc%18CC)cc%17c(-c%17ccc(SCC)s%17)c%16s%15)s%14)nc%13s%12)cc%11CC)cc%10c(-c%10ccc(SCC)s%10)c9s8)s7)nc6s5)cc4CC)sc3c(-c3ccc(SCC)s3)c3ccsc23)s1,COC(=O)CCCC1(c2ccccc2)C23c4c5ccc6c7cc8c9c%10c(cc%11cc%12c%13c%14c(cc%15c%16ccc-5c2c%16c2c5c%16c%17c(c(c46)c7c9c%17c4c%10c%11c%13c4c%16c%14c%152)C513)C%12)C8,7.92,-5.45,-3.5,-5.9,-3.9,110.0,,1:1.5,3 vol%,conventional,,,,
111950,10.1039/c6ta03288e,CCc1csc(-c2nc3sc(-c4cc(CC)c(-c5cc6c(-c7ccc(CC)s7)c7sc(-c8sc(-c9nc%10sc(-c%11cc(CC)c(-c%12cc%13c(-c%14ccc(CC)s%14)c%14sc(-c%15sc(-c%16nc%17sc(-c%18cc(CC)c(-c%19cc%20c(-c%21ccc(CC)s%21)c%21sccc%21c(-c%21ccc(CC)s%21)c%20s%19)s%18)nc%17s%16)cc%15CC)cc%14c(-c%14ccc(CC)s%14)c%13s%12)s%11)nc%10s9)cc8CC)cc7c(-c7ccc(CC)s7)c6s5)s4)nc3s2)c1,CCCCCCc1ccc(C2(c3ccc(CCCCCC)cc3)c3cc4c(cc3-c3sc5cc(C=C6C(=O)c7ccccc7C6=C(C#N)C#N)sc5c32)C(c2ccc(CCCCCC)cc2)(c2ccc(CCCCCC)cc2)c2c-4sc3cc(C=C4C(=O)c5ccccc5C4=C(C#N)C#N)sc23)cc1,7.16,-5.41,-3.46,-5.576,-3.916,110.0,140.0,1:1,,,,,,
111951,10.1039/c6ta03288e,CCSc1ccc(-c2c3cc(-c4sc(-c5nc6sc(-c7cc(CC)c(-c8cc9c(-c%10ccc(SCC)s%10)c%10sc(-c%11sc(-c%12nc%13sc(-c%14cc(CC)c(-c%15cc%16c(-c%17ccc(SCC)s%17)c%17sc(-c%18sc(-c%19nc%20sc(-c%21cc(CC)cs%21)nc%20s%19)cc%18CC)cc%17c(-c%17ccc(SCC)s%17)c%16s%15)s%14)nc%13s%12)cc%11CC)cc%10c(-c%10ccc(SCC)s%10)c9s8)s7)nc6s5)cc4CC)sc3c(-c3ccc(SCC)s3)c3ccsc23)s1,CCCCCCc1ccc(C2(c3ccc(CCCCCC)cc3)c3cc4c(cc3-c3sc5cc(C=C6C(=O)c7ccccc7C6=C(C#N)C#N)sc5c32)C(c2ccc(CCCCCC)cc2)(c2ccc(CCCCCC)cc2)c2c-4sc3cc(C=C4C(=O)c5ccccc5C4=C(C#N)C#N)sc23)cc1,8.22,-5.45,-3.5,-5.576,-3.916,110.0,140.0,1:1,,conventional,,,,
111952,10.1039/c6ta04030f,CCCCC(CC)COC(=O)c1sc2c(-c3cc4c(-c5ccc(OCC(CC)CCCC)cc5)c5sccc5c(-c5ccc(OCC(CC)CCCC)cc5)c4s3)scc2c1F,COC(=O)CCCC1(c2ccccc2)C23c4c5ccc6c7cc8c9c%10c(cc%11cc%12c%13c%14c(cc%15c%16ccc-5c2c%16c2c5c%16c%17c(c(c46)c7c9c%17c4c%10c%11c%13c4c%16c%14c%152)C513)C%12)C8,7.1,-5.45,-3.34,-5.9,-3.9,95.0,,1:1.5,,,,,,
111953,10.1039/c6ta04030f,CCCCC(CC)COC(=O)c1sc2c(-c3cc4c(-c5ccc(OCC(CC)CCCC)cc5)c5sccc5c(-c5ccc(OCC(CC)CCCC)cc5)c4s3)scc2c1F,COC(=O)CCCC1(c2ccccc2)C23c4c5ccc6c7cc8c9c%10c(cc%11cc%12c%13c%14c(cc%15c%16ccc-5c2c%16c2c5c%16c%17c(c(c46)c7c9c%17c4c%10c%11c%13c4c%16c%14c%152)C513)C%12)C8,9.0,-5.45,-3.34,-5.9,-3.9,105.0,,1:1.5,1.5%,,,,,DIO
111954,10.1039/c6ta04030f,CCCCC(CC)COC(=O)c1sc2c(-c3cc4c(-c5ccc(OCC(CC)CCCC)cc5)c5sccc5c(-c5ccc(OCC(CC)CCCC)cc5)c4s3)scc2c1F,COC(=O)CCCC1(c2ccccc2)C23c4c5ccc6c7cc8c9c%10c(cc%11cc%12c%13c%14c(cc%15c%16ccc-5c2c%16c2c5c%16c%17c(c(c46)c7c9c%17c4c%10c%11c%13c4c%16c%14c%152)C513)C%12)C8,8.1,-5.45,-3.34,-5.9,-3.9,108.0,,1:1.5,3%,,,,,DIO
111955,10.1039/c6ta04030f,CCCCC(CC)COC(=O)c1sc2csc(-c3cc4c(-c5ccc(CC(CC)CCCC)s5)c5sccc5c(-c5ccc(CC(CC)CCCC)s5)c4s3)c2c1F,COC(=O)CCCC1(c2ccccc2)C23c4c5ccc6c7cc8c9c%10c(cc%11cc%12c%13c%14c(cc%15c%16ccc-5c2c%16c2c5c%16c%17c(c(c46)c7c9c%17c4c%10c%11c%13c4c%16c%14c%152)C513)C%12)C8,7.7,-5.29,-3.72,-5.9,-3.9,102.0,,1:1.5,1.5%,,,,,DIO
111956,10.1039/c6ta04030f,CCCCC(CC)COC(=O)c1sc2csc(-c3cc4c(-c5ccc(CC(CC)CCCC)s5)c5sccc5c(-c5ccc(CC(CC)CCCC)s5)c4s3)c2c1F,COC(=O)CCCC1(c2ccccc2)C23c4c5ccc6c7cc8c9c%10c(cc%11cc%12c%13c%14c(cc%15c%16ccc-5c2c%16c2c5c%16c%17c(c(c46)c7c9c%17c4c%10c%11c%13c4c%16c%14c%152)C513)C%12)C8,8.3,-5.29,-3.72,-5.9,-3.9,105.0,,1:1.5,3%,,,,,DIO
111957,10.1039/c6ta04950h,CCCCCCC(CCCC)Cc1ccc(-c2c3cc(-c4sc(-c5nc6sc(-c7cc(CC(CC)CCCC)cs7)nc6s5)cc4CC(CC)CCCC)sc3c(-c3ccc(CC(CCCC)CCCCCC)s3)c3ccsc23)s1,COC(=O)CCCC1(c2ccccc2)C23c4c5ccc6c7cc8c9c%10c(cc%11cc%12c%13c%14c(cc%15c%16ccc-5c2c%16c2c5c%16c%17c(c(c46)c7c9c%17c4c%10c%11c%13c4c%16c%14c%152)C513)C%12)C8,7.0,-5.31,-3.34,-5.9,-3.9,95.0,,1:1.25,,inverted,,,,
111958,10.1039/c6ta04950h,CCCCCCC(CCCC)Cc1ccc(-c2c3cc(-c4sc(-c5nc6sc(-c7cc(CC(CC)CCCC)cs7)nc6s5)cc4CC(CC)CCCC)sc3c(-c3ccc(CC(CCCC)CCCCCC)s3)c3ccsc23)s1,COC(=O)CCCC1(c2ccccc2)C23c4c5ccc6c7cc8c9c%10c(cc%11cc%12c%13c%14c(cc%15c%16ccc-5c2c%16c2c5c%16c%17c(c(c46)c7c9c%17c4c%10c%11c%13c4c%16c%14c%152)C513)C%12)C8,7.2,-5.31,-3.34,-5.9,-3.9,85.0,,1:1.25,1%,,,,,
111959,10.1039/c6ta04950h,CCCCCCC(CCCC)Cc1ccc(-c2c3cc(-c4sc(-c5nc6sc(-c7cc(CC(CC)CCCC)cs7)nc6s5)cc4CC(CC)CCCC)sc3c(-c3ccc(CC(CCCC)CCCCCC)s3)c3ccsc23)s1,COC(=O)CCCC1(c2ccccc2)C23c4c5ccc6c7cc8c9c%10c(cc%11cc%12c%13c%14c(cc%15c%16ccc-5c2c%16c2c5c%16c%17c(c(c46)c7c9c%17c4c%10c%11c%13c4c%16c%14c%152)C513)C%12)C8,7.7,-5.31,-3.34,-5.9,-3.9,86.0,100.0,1:1.25,1%,,,,,
111960,10.1039/c6ta04950h,CCCCCCC(CCCC)Cc1ccc(-c2c3cc(-c4sc(-c5nc6sc(-c7cc(CC(CC)CCCC)cs7)nc6s5)cc4CC(CC)CCCC)sc3c(-c3ccc(CC(CCCC)CCCCCC)s3)c3ccsc23)s1,COC(=O)CCCC1(c2ccccc2)C23c4c5ccc6c7cc8c9c%10c(cc%11cc%12c%13c%14c(cc%15c%16ccc-5c2c%16c2c5c%16c%17c(c(c46)c7c9c%17c4c%10c%11c%13c4c%16c%14c%152)C513)C%12)C8,6.9,-5.31,-3.34,-5.9,-3.9,85.0,,1:1.25,,,,,,
111967,10.1039/c6ta06367e,CCc1ccc(-c2c3cc(-c4cc5c(-c6ccc(CC)s6)c6sc(-c7cc8c(-c9ccc(CC)s9)c9sc(-c%10cc(CC)c(-c%11ccc(-c%12sc(/C=C%13/SC(=S)N(CC)C%13=O)cc%12CC)s%11)s%10)cc9c(-c9ccc(CC)s9)c8s7)cc6c(-c6ccc(CC)s6)c5s4)sc3c(-c3ccc(CC)s3)c3cc(-c4cc(CC)c(-c5ccc(-c6sc(/C=C7/SC(=S)N(CC)C7=O)cc6CC)s5)s4)sc23)s1,CCCCCCCCC1(CCCCCCCC)c2cc3c(cc2-c2sc(-c4ccc(/C=C5\SC(=S)N(CC)C5=O)c5nsnc45)cc21)C(CCCCCCCC)(CCCCCCCC)c1cc(-c2ccc(/C=C4\SC(=S)N(CC)C4=O)c4nsnc24)sc1-3,7.09,-5.1,-3.28,-5.52,-3.89,,,1 : 1,,conventional,ZnO,PEDOT:PSS,chloroform,
111968,10.1039/c6ta06367e,CCc1ccc(-c2c3cc(-c4cc5c(-c6ccc(CC)s6)c6sc(-c7cc8c(-c9ccc(CC)s9)c9sc(-c%10cc(CC)c(-c%11ccc(-c%12sc(/C=C%13/SC(=S)N(CC)C%13=O)cc%12CC)s%11)s%10)cc9c(-c9ccc(CC)s9)c8s7)cc6c(-c6ccc(CC)s6)c5s4)sc3c(-c3ccc(CC)s3)c3cc(-c4cc(CC)c(-c5ccc(-c6sc(/C=C7/SC(=S)N(CC)C7=O)cc6CC)s5)s4)sc23)s1,CCCCC(=O)OCC1(c2ccccc2)C2=CC=Cc3cccc4cccc5ccc6ccccc7cccc1c7c6c5c-4c3C2,7.14,-5.1,-3.28,-6.1,-3.9,,,1 : 0.8,,conventional,ZnO,PEDOT:PSS,chloroform,
111973,10.1039/c6ta07120a,CCCCCCCCCCC(CCCCCCCC)Cc1ccc(-c2c3cc(-c4cnc(-c5cc6c(s5)-c5sc(-c7nccc8nsnc78)cc5C6(CC(CC)CCCC)CC(CC)CCCC)c5nsnc45)sc3c(-c3ccc(CC(CCCCCCCC)CCCCCCCCCC)s3)c3ccsc23)s1,COC(=O)CCCC1(c2ccccc2)C23c4c5c6c7c8c9c(c%10c%11c2c2c%12c4c4c%13c5c5c7c7c8c8c%14c9c%10c9c%10c%11c2c2c%11c%12c4c4c%12c%13c5c5c7c7c8c8c%14c9c9c%10c2c2c%11c4c4c%12c5c7c5c8c9c2c45)C613,7.2,-5.3,-3.9,-6.1,-3.7,110.0,100.0,1:1,2% v/v,,,,,
111974,10.1039/c6ta07120a,CCCCCCc1ccc(C2(c3ccc(CCCCCC)cc3)c3cc4c(cc3-c3sccc32)C(c2ccc(CCCCCC)cc2)(c2ccc(CCCCCC)cc2)c2cc(-c3cnc(-c5cc6c(s5)-c5sc(-c7nccc8nsnc78)cc5C6(CC(CC)CCCC)CC(CC)CCCC)c5nsnc35)sc2-4)cc1,COC(=O)CCCC1(c2ccccc2)C23c4c5c6c7c8c9c(c%10c%11c2c2c%12c4c4c%13c5c5c7c7c8c8c%14c9c%10c9c%10c%11c2c2c%11c%12c4c4c%12c%13c5c5c7c7c8c8c%14c9c9c%10c2c2c%11c4c4c%12c5c7c5c8c9c2c45)C613,6.1,-5.21,-3.74,-6.1,-3.7,,,,,,,,,
111976,10.1039/c6ta07120a,CCCCCCCCCCC(CCCCCCCC)Cc1ccc(-c2c3cc(-c4cnc(-c5cc6c(s5)-c5sc(-c7nccc8nsnc78)cc5C6(CC(CC)CCCC)CC(CC)CCCC)c5nsnc45)sc3c(-c3ccc(CC(CCCCCCCC)CCCCCCCCCC)s3)c3ccsc23)s1,COC(=O)CCCC1(c2ccccc2)C23c4c5ccc6c7cc8c9c%10c(cc%11cc%12c%13c%14c(cc%15c%16ccc-5c2c%16c2c5c%16c%17c(c(c46)c7c9c%17c4c%10c%11c%13c4c%16c%14c%152)C513)C%12)C8,7.0,-5.3,-3.9,-5.9,-3.9,,,,,,,,,
111977,10.1039/c6ta07138d,CCCCCCCCc1csc2cc(-c3ccc4c(c3)N(CC(CCCCCC)CCCCCCCC)C(=O)/C4=C3/C(=O)N(CC(CCCCCC)CCCCCCCC)c4cc(-c5cc6sc(-c7cc8c(OCC(CC)CCCC)c9sccc9c(OCC(CC)CCCC)c8s7)c(CCCCCCCC)c6s5)ccc43)sc12,COC(=O)CCCC1(c2ccccc2)C23c4c5ccc6c7cc8c9c%10c(cc%11cc%12c%13c%14c(cc%15c%16ccc-5c2c%16c2c5c%16c%17c(c(c46)c7c9c%17c4c%10c%11c%13c4c%16c%14c%152)C513)C%12)C8,6.31,-5.37,-3.66,-5.9,-3.9,100.0,,,,,,,o-DCB,
111978,10.1039/c6ta07138d,CCCCCCCCc1csc2cc(-c3ccc4c(c3)N(CC(CCCCCC)CCCCCCCC)C(=O)/C4=C3/C(=O)N(CC(CCCCCC)CCCCCCCC)c4cc(-c5cc6sc(-c7cc8c(CC(CC)CCCC)c9sccc9c(CC(CC)CCCC)c8s7)c(CCCCCCCC)c6s5)ccc43)sc12,COC(=O)CCCC1(c2ccccc2)C23c4c5ccc6c7cc8c9c%10c(cc%11cc%12c%13c%14c(cc%15c%16ccc-5c2c%16c2c5c%16c%17c(c(c46)c7c9c%17c4c%10c%11c%13c4c%16c%14c%152)C513)C%12)C8,8.05,-5.36,-3.63,-5.9,-3.9,100.0,,1:1.5,3% v/v,,,,chloroform,
111979,10.1039/c6ta07364f,CCCCCCC(CCCC)COC(=O)c1cc2c(-c3ccc(-c4cc5c(OCC(CC)CCCC)c6sccc6c(OCC(CC)CCCC)c5s4)s3)c3sc(C(=O)OCC(CCCC)CCCCCC)cc3c(-c3cccs3)c2s1,COC(=O)CCCC1(c2ccccc2)C23c4c5ccc6c7cc8c9c%10c(cc%11cc%12c%13c%14c(cc%15c%16ccc-5c2c%16c2c5c%16c%17c(c(c46)c7c9c%17c4c%10c%11c%13c4c%16c%14c%152)C513)C%12)C8,3.25,-5.56,-3.49,-5.9,-3.9,90.0,,1:2,,,,,,
111980,10.1039/c6ta07364f,CCCCCCC(CCCC)COC(=O)c1cc2c(-c3ccc(-c4cc5c(OCC(CC)CCCC)c6sccc6c(OCC(CC)CCCC)c5s4)s3)c3sc(C(=O)OCC(CCCC)CCCCCC)cc3c(-c3cccs3)c2s1,COC(=O)CCCC1(c2ccccc2)C23c4c5c6c7c8c9c(c%10c%11c2c2c%12c4c4c%13c5c5c7c7c8c8c%14c9c%10c9c%10c%11c2c2c%11c%12c4c4c%12c%13c5c5c7c7c8c8c%14c9c9c%10c2c2c%11c4c4c%12c5c7c5c8c9c2c45)C613,2.25,-5.56,-3.49,-6.1,-3.7,,,1:2,,,,,,
111981,10.1039/c6ta07364f,CCCCCCC(CCCC)COC(=O)c1cc2c(-c3ccc(-c4cc5c(-c6ccc(CC(CC)CCCC)s6)c6sccc6c(-c6ccc(CC(CC)CCCC)s6)c5s4)s3)c3sc(C(=O)OCC(CCCC)CCCCCC)cc3c(-c3cccs3)c2s1,COC(=O)CCCC1(c2ccccc2)C23c4c5ccc6c7cc8c9c%10c(cc%11cc%12c%13c%14c(cc%15c%16ccc-5c2c%16c2c5c%16c%17c(c(c46)c7c9c%17c4c%10c%11c%13c4c%16c%14c%152)C513)C%12)C8,5.61,-5.67,-3.58,-5.9,-3.9,90.0,,1:2,,,,,,
111982,10.1039/c6ta07364f,CCCCCCC(CCCC)COC(=O)c1cc2c(-c3ccc(-c4cc5c(-c6ccc(CC(CC)CCCC)s6)c6sccc6c(-c6ccc(CC(CC)CCCC)s6)c5s4)s3)c3sc(C(=O)OCC(CCCC)CCCCCC)cc3c(-c3cccs3)c2s1,COC(=O)CCCC1(c2ccccc2)C23c4c5ccc6c7cc8c9c%10c(cc%11cc%12c%13c%14c(cc%15c%16ccc-5c2c%16c2c5c%16c%17c(c(c46)c7c9c%17c4c%10c%11c%13c4c%16c%14c%152)C513)C%12)C8,7.49,-5.67,-3.58,-5.9,-3.9,90.0,,1:2,3%,,,,,DIO
111983,10.1039/c6ta07364f,CCCCCCC(CCCC)COC(=O)c1cc2c(-c3ccc(-c4cc5c(-c6ccc(CC(CC)CCCC)s6)c6sccc6c(-c6ccc(CC(CC)CCCC)s6)c5s4)s3)c3sc(C(=O)OCC(CCCC)CCCCCC)cc3c(-c3cccs3)c2s1,COC(=O)CCCC1(c2ccccc2)C23c4c5c6c7c8c9c(c%10c%11c2c2c%12c4c4c%13c5c5c7c7c8c8c%14c9c%10c9c%10c%11c2c2c%11c%12c4c4c%12c%13c5c5c7c7c8c8c%14c9c9c%10c2c2c%11c4c4c%12c5c7c5c8c9c2c45)C613,6.32,-5.67,-3.58,-6.1,-3.7,,,1:2,3%,,,,,DIO
111989,10.1039/c6ta08591a,CCCCCCc1ccc(C2(c3ccc(CCCCCC)cc3)c3cc4c(cc3-c3sc5ccsc5c32)C(c2ccc(CCCCCC)cc2)(c2ccc(CCCCCC)cc2)c2c-4sc3cc(-c4cc5sccc5s4)sc23)cc1,COC(=O)CCCC1(c2ccccc2)C23c4c5ccc6c7cc8c9c%10c(cc%11cc%12c%13c%14c(cc%15c%16ccc-5c2c%16c2c5c%16c%17c(c(c46)c7c9c%17c4c%10c%11c%13c4c%16c%14c%152)C513)C%12)C8,2.81,-5.35,-3.11,-5.9,-3.9,280.0,,1:1,,,,,,
111990,10.1039/c6ta08591a,CCCCCCc1ccc(C2(c3ccc(CCCCCC)cc3)c3cc4c(cc3-c3sc5ccsc5c32)C(c2ccc(CCCCCC)cc2)(c2ccc(CCCCCC)cc2)c2c-4sc3cc(-c4cc5sccc5s4)sc23)cc1,COC(=O)CCCC1(c2ccccc2)C23c4c5ccc6c7cc8c9c%10c(cc%11cc%12c%13c%14c(cc%15c%16ccc-5c2c%16c2c5c%16c%17c(c(c46)c7c9c%17c4c%10c%11c%13c4c%16c%14c%152)C513)C%12)C8,4.2,-5.35,-3.11,-5.9,-3.9,280.0,,1:1.5,,,,,,
111991,10.1039/c6ta08591a,CCCCCCc1ccc(C2(c3ccc(CCCCCC)cc3)c3cc4c(cc3-c3sc5ccsc5c32)C(c2ccc(CCCCCC)cc2)(c2ccc(CCCCCC)cc2)c2c-4sc3cc(-c4cc5sccc5s4)sc23)cc1,COC(=O)CCCC1(c2ccccc2)C23c4c5ccc6c7cc8c9c%10c(cc%11cc%12c%13c%14c(cc%15c%16ccc-5c2c%16c2c5c%16c%17c(c(c46)c7c9c%17c4c%10c%11c%13c4c%16c%14c%152)C513)C%12)C8,5.71,-5.35,-3.11,-5.9,-3.9,280.0,,1:2,,,,,,
111992,10.1039/c6ta08591a,CCCCCCc1ccc(C2(c3ccc(CCCCCC)cc3)c3cc4c(cc3-c3sc5ccsc5c32)C(c2ccc(CCCCCC)cc2)(c2ccc(CCCCCC)cc2)c2c-4sc3cc(-c4cc5sccc5s4)sc23)cc1,COC(=O)CCCC1(c2ccccc2)C23c4c5ccc6c7cc8c9c%10c(cc%11cc%12c%13c%14c(cc%15c%16ccc-5c2c%16c2c5c%16c%17c(c(c46)c7c9c%17c4c%10c%11c%13c4c%16c%14c%152)C513)C%12)C8,4.95,-5.35,-3.11,-5.9,-3.9,280.0,,1:2.5,,,,,,
111993,10.1039/c6ta08591a,CCCCCCc1ccc(C2(c3ccc(CCCCCC)cc3)c3cc4c(cc3-c3sc5ccsc5c32)C(c2ccc(CCCCCC)cc2)(c2ccc(CCCCCC)cc2)c2c-4sc3cc(-c4cc5sccc5s4)sc23)cc1,COC(=O)CCCC1(c2ccccc2)C23c4c5ccc6c7cc8c9c%10c(cc%11cc%12c%13c%14c(cc%15c%16ccc-5c2c%16c2c5c%16c%17c(c(c46)c7c9c%17c4c%10c%11c%13c4c%16c%14c%152)C513)C%12)C8,6.27,-5.35,-3.11,-5.9,-3.9,280.0,,1:2,,,,,,DIO
111994,10.1039/c6ta08591a,CCCCCCc1ccc(C2(c3ccc(CCCCCC)cc3)c3cc4c(cc3-c3sc5ccsc5c32)C(c2ccc(CCCCCC)cc2)(c2ccc(CCCCCC)cc2)c2c-4sc3cc(-c4cc5sccc5s4)sc23)cc1,COC(=O)CCCC1(c2ccccc2)C23c4c5ccc6c7cc8c9c%10c(cc%11cc%12c%13c%14c(cc%15c%16ccc-5c2c%16c2c5c%16c%17c(c(c46)c7c9c%17c4c%10c%11c%13c4c%16c%14c%152)C513)C%12)C8,6.98,-5.35,-3.11,-5.9,-3.9,280.0,,1:2,2 vol%,,,,,CN
111995,10.1039/c6ta08591a,CCCCCCc1ccc(C2(c3ccc(CCCCCC)cc3)c3cc4c(cc3-c3sc5ccsc5c32)C(c2ccc(CCCCCC)cc2)(c2ccc(CCCCCC)cc2)c2c-4sc3cc(-c4cc5sccc5s4)sc23)cc1,COC(=O)CCCC1(c2ccccc2)C23c4c5ccc6c7cc8c9c%10c(cc%11cc%12c%13c%14c(cc%15c%16ccc-5c2c%16c2c5c%16c%17c(c(c46)c7c9c%17c4c%10c%11c%13c4c%16c%14c%152)C513)C%12)C8,6.05,-5.35,-3.11,-5.9,-3.9,280.0,,1:2,,,,,,DPE
111996,10.1039/c6ta08591a,CCCCCCc1ccsc1,COC(=O)CCCC1(c2ccccc2)C23c4c5ccc6c7cc8c9c%10c(cc%11cc%12c%13c%14c(cc%15c%16ccc-5c2c%16c2c5c%16c%17c(c(c46)c7c9c%17c4c%10c%11c%13c4c%16c%14c%152)C513)C%12)C8,3.76,-5.01,-3.12,-5.9,-3.9,,,1:0.9,2 vol%,,,,,CN
111997,10.1039/c6ta09379e,CCCCC(CC)COC(=O)c1sc2csc(-c3cc4c(-c5ccc(CC(CC)CCCC)s5)c5sccc5c(-c5ccc(CC(CC)CCCC)s5)c4s3)c2c1F,CCCCCCCCC(CCCCCC)CN1C(=O)C2=C(c3ccc(-c4ccc5c(c4)N(CC(CCCCCC)CCCCCCCC)C(=O)/C5=C4/C(=O)N(CC(CCCCCC)CCCCCCCC)c5ccccc54)cn3)N(CC(CCCCCC)CCCCCCCC)C(=O)C2=C1c1ccccn1,2.3,-5.29,-3.72,-6.19,-3.98,,,,,,,,,
111998,10.1039/c6ta09379e,CCCCCCCCSc1ccc(-c2c3cc(-c4ccc(-c5c(F)c(F)c(-c6cccs6)c6nn(CC(CCCCCC)CCCCCCCC)nc56)s4)sc3c(-c3ccc(SCCCCCCCC)s3)c3ccsc23)s1,CCCCCCCCC(CCCCCC)CN1C(=O)C2=C(c3ccc(-c4ccc5c(c4)N(CC(CCCCCC)CCCCCCCC)C(=O)/C5=C4/C(=O)N(CC(CCCCCC)CCCCCCCC)c5ccccc54)cn3)N(CC(CCCCCC)CCCCCCCC)C(=O)C2=C1c1ccccn1,4.2,-6.0,-3.2,-6.19,-3.98,85.0,,2.5:1,,,,,,
111999,10.1039/c6ta09394a,CCCCCCCCC(CCCCCC)COc1ccc(OCC(CCCCCC)CCCCCCCC)c(-c2ccc(-c3c(F)c(F)c(-c4cccs4)c4nsnc34)s2)c1,CCCCCC(CCCCC)N1C(=O)c2ccc3c4ccc5c6c(ccc(c7ccc(c2c37)C1=O)c64)C(=O)N(C1CCCCC1N1C(=O)c2ccc3c4ccc6c7c(ccc(c8ccc(c2c38)C1=O)c74)C(=O)N(C(CCCCC)CCCCC)C6=O)C5=O,6.23,-5.43,-3.67,-5.99,-3.85,,,1:1,,inverted,,,,
112001,10.1039/c6ta09394a,CCCCCCCCC(CCCCCC)COc1ccc(OCC(CCCCCC)CCCCCCCC)c(-c2ccc(-c3c(F)c(F)c(-c4cccs4)c4nsnc34)s2)c1,CCCCCC(CCCCC)N1C(=O)c2ccc3c4ccc5c6c(ccc(c7ccc(c2c37)C1=O)c64)C(=O)N(C1CCCC(N2C(=O)c3ccc4c6ccc7c8c(ccc(c9ccc(c3c49)C2=O)c86)C(=O)N(C(CCCCC)CCCCC)C7=O)C1)C5=O,2.45,-5.43,-3.67,-5.94,-3.81,,,1:1,6%,inverted,,,,
112003,10.1039/c6ta09394a,CCCCCCCCC(CCCCCC)COc1ccc(OCC(CCCCCC)CCCCCCCC)c(-c2ccc(-c3c(F)c(F)c(-c4cccs4)c4nsnc34)s2)c1,CCCCCC(CCCCC)N1C(=O)c2ccc3c4ccc5c6c(ccc(c7ccc(c2c37)C1=O)c64)C(=O)N(C1CCC(N2C(=O)c3ccc4c6ccc7c8c(ccc(c9ccc(c3c49)C2=O)c86)C(=O)N(C(CCCCC)CCCCC)C7=O)CC1)C5=O,0.56,-5.43,-3.67,-5.94,-3.85,,,1:1,6%,inverted,,,,
112004,10.1039/c6ta10978k,CCCCC(CC)COC(=O)c1sc2csc(-c3cc4c(-c5ccc(CC(CC)CCCC)s5)c5sccc5c(-c5ccc(CC(CC)CCCC)s5)c4s3)c2c1F,CCCCC(CC)COc1ccc(N2C(=O)c3ccc4c5c(c(-c6cccs6)cc(c35)C2=O)C(=O)N(c2ccc(OCC(CC)CCCC)cc2)C4=O)cc1,4.07,-5.29,-3.72,-5.87,-4.01,,,1.5:1,5 vol%,inverted,,,,
112005,10.1039/c6ta10978k,CCCCC(CC)COC(=O)c1sc2csc(-c3cc4c(-c5ccc(CC(CC)CCCC)s5)c5sccc5c(-c5ccc(CC(CC)CCCC)s5)c4s3)c2c1F,CCCCCCC(CCCC)COc1ccc(N2C(=O)c3ccc4c5c(c(-c6cccs6)cc(c35)C2=O)C(=O)N(c2ccc(OCC(CCCC)CCCCCC)cc2)C4=O)cc1,4.25,-5.29,-3.72,-5.87,-4.0,,,1.5:1,5 vol%,inverted,,,,
112006,10.1039/c6ta10978k,CCCCC(CC)COC(=O)c1sc2csc(-c3cc4c(-c5ccc(CC(CC)CCCC)s5)c5sccc5c(-c5ccc(CC(CC)CCCC)s5)c4s3)c2c1F,CCCCCCCCC(CCCCCC)COc1ccc(N2C(=O)c3ccc4c5c(c(-c6cccs6)cc(c35)C2=O)C(=O)N(c2ccc(OCC(CCCCCC)CCCCCCCC)cc2)C4=O)cc1,3.62,-5.29,-3.72,-5.89,-4.01,,,1.5:1,5 vol%,inverted,,,,
112007,10.1039/c6tc00031b,CCCCC(CC)COC(=O)c1sc2csc(-c3cc4c(-c5ccc(CC(CC)CCCC)s5)c5sccc5c(-c5ccc(CC(CC)CCCC)s5)c4s3)c2c1F,CCCCCCCCCCC(CCCCCCCC)CN1C(=O)c2ccc3c4c(c(-c5cc6sccc6s5)cc(c24)C1=O)C(=O)N(CC(CCCCCCCC)CCCCCCCCCC)C3=O,0.79,-5.29,-3.72,-5.945,-3.935,,,2:1,,conventional,,,,
112008,10.1039/c6tc00031b,CCCCC(CC)COC(=O)c1sc2csc(-c3cc4c(-c5ccc(CC(CC)CCCC)s5)c5sccc5c(-c5ccc(CC(CC)CCCC)s5)c4s3)c2c1F,CCCCCCCCCCC(CCCCCCCC)CN1C(=O)c2ccc3c4c(c(-c5ccc(/C=C/c6cccs6)s5)cc(c24)C1=O)C(=O)N(CC(CCCCCCCC)CCCCCCCCCC)C3=O,2.94,-5.29,-3.72,-5.575,-3.815,,,2:1,,conventional,,,,
112009,10.1039/c6tc00031b,CCCCC(CC)COC(=O)c1sc2csc(-c3cc4c(-c5ccc(CC(CC)CCCC)s5)c5sccc5c(-c5ccc(CC(CC)CCCC)s5)c4s3)c2c1F,CCCCCCCCCCC(CCCCCCCC)CN1C(=O)c2ccc3c4c(c(-c5cc6sc(-c7cc8c9c(c(-c%10ccc(/C=C/c%11cccs%11)s%10)cc%10c9c7C(=O)N(CC(CCCCCCCC)CCCCCCCCCC)C%10=O)C(=O)N(CC(CCCCCCCC)CCCCCCCCCC)C8=O)cc6s5)cc(c24)C1=O)C(=O)N(CC(CCCCCCCC)CCCCCCCCCC)C3=O,3.65,-5.29,-3.72,-5.5,-3.92,,,2:1,,conventional,,,,
112010,10.1039/c6tc00031b,CCCCC(CC)COC(=O)c1sc2csc(-c3cc4c(-c5ccc(CC(CC)CCCC)s5)c5sccc5c(-c5ccc(CC(CC)CCCC)s5)c4s3)c2c1F,CCCCCCCCCCC(CCCCCCCC)CN1C(=O)c2ccc3c4c(c(-c5cc6sc(-c7cc8c9c(c(-c%10ccc(/C=C/c%11cccs%11)s%10)cc%10c9c7C(=O)N(CC(CCCCCCCC)CCCCCCCCCC)C%10=O)C(=O)N(CC(CCCCCCCC)CCCCCCCCCC)C8=O)cc6s5)cc(c24)C1=O)C(=O)N(CC(CCCCCCCC)CCCCCCCCCC)C3=O,4.86,-5.29,-3.72,-5.5,-3.92,,,3:1,,conventional,,,,
112011,10.1039/c6tc00353b,CCCCCCCCOc1c(OCCCCCCCC)c(-c2ccc(-c3cc4c(-c5ccc(CC(CC)CCCC)s5)c5sccc5c(-c5ccc(CC(CC)CCCC)s5)c4s3)s2)c2nc(-c3ccc(F)cc3)c(-c3ccc(F)cc3)nc2c1-c1cccs1,COC(=O)CCCC1(c2ccccc2)C23c4c5ccc6c7cc8c9c%10c(cc%11cc%12c%13c%14c(cc%15c%16ccc-5c2c%16c2c5c%16c%17c(c(c46)c7c9c%17c4c%10c%11c%13c4c%16c%14c%152)C513)C%12)C8,7.2,-5.52,-3.86,,,,80.0,,1%,,,,,DIO
112014,10.1039/c6tc00780e,CCCCCCCCC(CCCCCCCC)n1c2ccccc2c2ccc(-c3ccc(-c4ccc(-c5cccs5)c5nsnc45)s3)cc21,COC(=O)CCCC1(c2ccccc2)C23c4c5c6c7c8c9c(c%10c%11c2c2c%12c4c4c%13c5c5c7c7c8c8c%14c9c%10c9c%10c%11c2c2c%11c%12c4c4c%12c%13c5c5c7c7c8c8c%14c9c9c%10c2c2c%11c4c4c%12c5c7c5c8c9c2c45)C613,3.3,-5.5,-3.6,-6.1,-3.7,,,1:4 wt:wt,,,,,,
112015,10.1039/c6tc00780e,CCCCCCCCC(CCCCCCCC)n1c2ccccc2c2ccc(-c3ccc(-c4ccc(-c5cccs5)c5nsnc45)s3)cc21,COC(=O)CCCC1(c2ccccc2)C23c4c5c6c7c8c9c(c%10c%11c2c2c%12c4c4c%13c5c5c7c7c8c8c%14c9c%10c9c%10c%11c2c2c%11c%12c4c4c%12c%13c5c5c7c7c8c8c%14c9c9c%10c2c2c%11c4c4c%12c5c7c5c8c9c2c45)C613,4.3,-5.5,-3.6,-6.1,-3.7,,,1:4 wt:wt,,,,,,
112016,10.1039/c6tc00780e,CCCCCCCCC(CCCCCCCC)n1c2ccccc2c2ccc(-c3ccc(-c4ccc(-c5cccs5)c5nsnc45)s3)cc21,COC(=O)CCCC1(c2ccccc2)C23c4c5c6c7c8c9c(c%10c%11c2c2c%12c4c4c%13c5c5c7c7c8c8c%14c9c%10c9c%10c%11c2c2c%11c%12c4c4c%12c%13c5c5c7c7c8c8c%14c9c9c%10c2c2c%11c4c4c%12c5c7c5c8c9c2c45)C613,4.6,-5.5,-3.6,-6.1,-3.7,,,1:4 wt:wt,,,,,,
112017,10.1039/c6tc00911e,CCCCCCCCSc1ccc(-c2c3cc(-c4scc5sc(C(=O)OCC(CC)CCCC)c(F)c45)sc3c(-c3ccc(SCCCCCCCC)s3)c3ccsc23)s1,COC(=O)CCCC1(c2ccccc2)C23c4c5ccc6c7cc8c9c%10c(cc%11cc%12c%13c%14c(cc%15c%16ccc-5c2c%16c2c5c%16c%17c(c(c46)c7c9c%17c4c%10c%11c%13c4c%16c%14c%152)C513)C%12)C8,6.69,-5.33,-3.52,-5.9,-3.9,,,1:2,,,,,,
112018,10.1039/c6tc00911e,CCCCCCCCSc1ccc(-c2c3cc(-c4scc5sc(C(=O)OCC(CC)CCCC)c(F)c45)sc3c(-c3ccc(SCCCCCCCC)s3)c3ccsc23)s1,COC(=O)CCCC1(c2ccccc2)C23c4c5ccc6c7cc8c9c%10c(cc%11cc%12c%13c%14c(cc%15c%16ccc-5c2c%16c2c5c%16c%17c(c(c46)c7c9c%17c4c%10c%11c%13c4c%16c%14c%152)C513)C%12)C8,6.66,-5.33,-3.52,-5.9,-3.9,,,1:2,,,,,,
112019,10.1039/c6tc00911e,CCCCCCCCSc1ccc(-c2c3cc(-c4scc5sc(C(=O)OCC(CC)CCCC)c(F)c45)sc3c(-c3ccc(SCCCCCCCC)s3)c3ccsc23)s1,COC(=O)CCCC1(c2ccccc2)C23c4c5ccc6c7cc8c9c%10c(cc%11cc%12c%13c%14c(cc%15c%16ccc-5c2c%16c2c5c%16c%17c(c(c46)c7c9c%17c4c%10c%11c%13c4c%16c%14c%152)C513)C%12)C8,7.21,-5.33,-3.52,-5.9,-3.9,,,1:2,,,,,,
112020,10.1039/c6tc00911e,CCCCCCCCSc1ccc(-c2c3cc(-c4scc5sc(C(=O)OCC(CC)CCCC)c(F)c45)sc3c(-c3ccc(SCCCCCCCC)s3)c3ccsc23)s1,COC(=O)CCCC1(c2ccccc2)C23c4c5ccc6c7cc8c9c%10c(cc%11cc%12c%13c%14c(cc%15c%16ccc-5c2c%16c2c5c%16c%17c(c(c46)c7c9c%17c4c%10c%11c%13c4c%16c%14c%152)C513)C%12)C8,7.76,-5.33,-3.52,-5.9,-3.9,,,1:2,,,,,,
112021,10.1039/c6tc00929h,CCCCCCCCCCC(CCCCCCCC)CN1C(=O)/C(=C\c2csc(-c3ccc(-c4cccs4)s3)c2)c2ccccc21,COC(=O)CCCC1(c2ccccc2)C23c4c5ccc6c7cc8c9c%10c(cc%11cc%12c%13c%14c(cc%15c%16ccc-5c2c%16c2c5c%16c%17c(c(c46)c7c9c%17c4c%10c%11c%13c4c%16c%14c%152)C513)C%12)C8,1.57,-5.41,-3.61,-5.9,-3.9,,150.0,1:3,,,,,,
112022,10.1039/c6tc00929h,CCCCCCCCCCC(CCCCCCCC)CN1C(=O)/C(=C\c2csc(-c3ccc(-c4cccs4)s3)c2)c2ccccc21,COC(=O)CCCC1(c2ccccc2)C23c4c5ccc6c7cc8c9c%10c(cc%11cc%12c%13c%14c(cc%15c%16ccc-5c2c%16c2c5c%16c%17c(c(c46)c7c9c%17c4c%10c%11c%13c4c%16c%14c%152)C513)C%12)C8,1.61,-5.41,-3.61,-5.9,-3.9,,150.0,1:3,,,,,,DIO
112023,10.1039/c6tc00929h,CCCCCCCCCCCC(CCCCCCCCCC)Cn1c2cc(-c3ccc(-c4cccc5nsnc45)s3)ccc2c2sccc21,COC(=O)CCCC1(c2ccccc2)C23c4c5ccc6c7cc8c9c%10c(cc%11cc%12c%13c%14c(cc%15c%16ccc-5c2c%16c2c5c%16c%17c(c(c46)c7c9c%17c4c%10c%11c%13c4c%16c%14c%152)C513)C%12)C8,5.83,-5.22,-3.65,-5.9,-3.9,,150.0,1:3,,,,,,
112024,10.1039/c6tc00929h,CCCCCCCCCCCC(CCCCCCCCCC)Cn1c2cc(-c3ccc(-c4cccc5nsnc45)s3)ccc2c2sccc21,COC(=O)CCCC1(c2ccccc2)C23c4c5ccc6c7cc8c9c%10c(cc%11cc%12c%13c%14c(cc%15c%16ccc-5c2c%16c2c5c%16c%17c(c(c46)c7c9c%17c4c%10c%11c%13c4c%16c%14c%152)C513)C%12)C8,4.73,-5.22,-3.65,-5.9,-3.9,,150.0,1:3,,,,,,DIO
112025,10.1039/c6tc00929h,CCCCCCCCCCCC(CCCCCCCCCC)Cn1c2cc(-c3ccc(-c4cccc5nsnc45)s3)ccc2c2sc(-c3cccs3)cc21,COC(=O)CCCC1(c2ccccc2)C23c4c5ccc6c7cc8c9c%10c(cc%11cc%12c%13c%14c(cc%15c%16ccc-5c2c%16c2c5c%16c%17c(c(c46)c7c9c%17c4c%10c%11c%13c4c%16c%14c%152)C513)C%12)C8,1.79,-5.14,-3.63,-5.9,-3.9,,80.0,1:3,,,,,,
112026,10.1039/c6tc00929h,CCCCCCCCCCCC(CCCCCCCCCC)Cn1c2cc(-c3ccc(-c4cccc5nsnc45)s3)ccc2c2sc(-c3cccs3)cc21,COC(=O)CCCC1(c2ccccc2)C23c4c5ccc6c7cc8c9c%10c(cc%11cc%12c%13c%14c(cc%15c%16ccc-5c2c%16c2c5c%16c%17c(c(c46)c7c9c%17c4c%10c%11c%13c4c%16c%14c%152)C513)C%12)C8,1.69,-5.14,-3.63,-5.9,-3.9,,80.0,1:3,,,,,,DIO
112027,10.1039/c6tc01238h,CCCCCCCCCCC(CCCCCCCC)CN1C(=O)c2c(-c3cccs3)sc(-c3ccc(-c4cc5c(s4)-c4cc6c(cc4C5(c4ccc(CCCCCC)cc4)c4ccc(CCCCCC)cc4)-c4sccc4C6(c4ccc(CCCCCC)cc4)c4ccc(CCCCCC)cc4)s3)c2C1=O,COC(=O)CCCC1(c2ccccc2)C23c4c5ccc6c7cc8c9c%10c(cc%11cc%12c%13c%14c(cc%15c%16ccc-5c2c%16c2c5c%16c%17c(c(c46)c7c9c%17c4c%10c%11c%13c4c%16c%14c%152)C513)C%12)C8,2.47,-5.41,-3.26,-5.9,-3.9,110.0,,1:1.5,,conventional,,,,
112028,10.1039/c6tc01238h,CCCCCCCCCCC(CCCCCCCC)CN1C(=O)c2c(-c3cccs3)sc(-c3ccc(-c4cc5c(s4)-c4cc6c(cc4C5(c4ccc(CCCCCC)cc4)c4ccc(CCCCCC)cc4)-c4sccc4C6(c4ccc(CCCCCC)cc4)c4ccc(CCCCCC)cc4)s3)c2C1=O,COC(=O)CCCC1(c2ccccc2)C23c4c5ccc6c7cc8c9c%10c(cc%11cc%12c%13c%14c(cc%15c%16ccc-5c2c%16c2c5c%16c%17c(c(c46)c7c9c%17c4c%10c%11c%13c4c%16c%14c%152)C513)C%12)C8,1.33,-5.41,-3.26,-5.9,-3.9,110.0,,1:1.5,,conventional,,,,
112029,10.1039/c6tc01238h,CCCCCCCCCCC(CCCCCCCC)CN1C(=O)c2c(-c3cccs3)sc(-c3ccc(-c4cc5c(s4)-c4cc6c(cc4C5(c4ccc(CCCCCC)cc4)c4ccc(CCCCCC)cc4)-c4sccc4C6(c4ccc(CCCCCC)cc4)c4ccc(CCCCCC)cc4)s3)c2C1=O,COC(=O)CCCC1(c2ccccc2)C23c4c5ccc6c7cc8c9c%10c(cc%11cc%12c%13c%14c(cc%15c%16ccc-5c2c%16c2c5c%16c%17c(c(c46)c7c9c%17c4c%10c%11c%13c4c%16c%14c%152)C513)C%12)C8,1.31,-5.41,-3.26,-5.9,-3.9,110.0,,1:1.5,,conventional,,,,
112030,10.1039/c6tc01238h,CCCCCCCCCCC(CCCCCCCC)CN1C(=O)c2c(-c3cc4sccc4s3)sc(-c3cc4sc(-c5cc6c(s5)-c5cc7c(cc5C6(c5ccc(CCCCCC)cc5)c5ccc(CCCCCC)cc5)-c5sccc5C7(c5ccc(CCCCCC)cc5)c5ccc(CCCCCC)cc5)cc4s3)c2C1=O,COC(=O)CCCC1(c2ccccc2)C23c4c5ccc6c7cc8c9c%10c(cc%11cc%12c%13c%14c(cc%15c%16ccc-5c2c%16c2c5c%16c%17c(c(c46)c7c9c%17c4c%10c%11c%13c4c%16c%14c%152)C513)C%12)C8,4.54,-5.36,-3.22,-5.9,-3.9,110.0,,1:1.5,,conventional,,,,
112031,10.1039/c6tc01238h,CCCCCCCCCCC(CCCCCCCC)CN1C(=O)c2c(-c3cc4sccc4s3)sc(-c3cc4sc(-c5cc6c(s5)-c5cc7c(cc5C6(c5ccc(CCCCCC)cc5)c5ccc(CCCCCC)cc5)-c5sccc5C7(c5ccc(CCCCCC)cc5)c5ccc(CCCCCC)cc5)cc4s3)c2C1=O,COC(=O)CCCC1(c2ccccc2)C23c4c5ccc6c7cc8c9c%10c(cc%11cc%12c%13c%14c(cc%15c%16ccc-5c2c%16c2c5c%16c%17c(c(c46)c7c9c%17c4c%10c%11c%13c4c%16c%14c%152)C513)C%12)C8,4.38,-5.36,-3.22,-5.9,-3.9,110.0,,1:1.5,,conventional,,,,
112032,10.1039/c6tc01238h,CCCCCCCCCCC(CCCCCCCC)CN1C(=O)c2c(-c3cc4sccc4s3)sc(-c3cc4sc(-c5cc6c(s5)-c5cc7c(cc5C6(c5ccc(CCCCCC)cc5)c5ccc(CCCCCC)cc5)-c5sccc5C7(c5ccc(CCCCCC)cc5)c5ccc(CCCCCC)cc5)cc4s3)c2C1=O,COC(=O)CCCC1(c2ccccc2)C23c4c5ccc6c7cc8c9c%10c(cc%11cc%12c%13c%14c(cc%15c%16ccc-5c2c%16c2c5c%16c%17c(c(c46)c7c9c%17c4c%10c%11c%13c4c%16c%14c%152)C513)C%12)C8,5.23,-5.36,-3.22,-5.9,-3.9,110.0,,1:1.5,,conventional,,,,
112033,10.1039/c6tc01438k,CCCCCCCCCCCCOc1c(OCCCCCCCCCCCC)c(-c2ccc(-c3ccc4c5ccccc5n(CCCCCCCC)c4c3)s2)c2nsnc2c1-c1cccs1,CCCCN1C(=O)c2cccc3c(C#Cc4ccc5c6c(cccc46)C(=O)N(CCCC)C5=O)ccc(c23)C1=O,0.15,-5.23,-3.26,-6.05,-3.54,35.0,,,,conventional,,,,
112034,10.1039/c6tc01438k,CCCCCCCCCCCCOc1c(OCCCCCCCCCCCC)c(-c2ccc(-c3ccc4c5ccccc5n(CCCCCCCC)c4c3)s2)c2nsnc2c1-c1cccs1,CCCCCCN1C(=O)c2cccc3c(C#Cc4ccc5c6c(cccc46)C(=O)N(CCCCCC)C5=O)ccc(c23)C1=O,2.8,-5.23,-3.26,-6.04,-3.48,32.0,,,,conventional,,,,
112035,10.1039/c6tc01438k,CCCCCCCCCCCCOc1c(OCCCCCCCCCCCC)c(-c2ccc(-c3ccc4c5ccccc5n(CCCCCCCC)c4c3)s2)c2nsnc2c1-c1cccs1,CCCCCCN1C(=O)c2cccc3c(C#Cc4ccc5c6c(cccc46)C(=O)N(CCCCCC)C5=O)ccc(c23)C1=O,4.05,-5.23,-3.26,-6.04,-3.48,28.0,,,0.5%,conventional,,,,
112036,10.1039/c6tc01438k,CCCCCCCCCCCCOc1c(OCCCCCCCCCCCC)c(-c2ccc(-c3ccc4c5ccccc5n(CCCCCCCC)c4c3)s2)c2nsnc2c1-c1cccs1,CCCCCCCCN1C(=O)c2cccc3c(C#Cc4ccc5c6c(cccc46)C(=O)N(CCCCCCCC)C5=O)ccc(c23)C1=O,2.61,-5.23,-3.26,-6.02,-3.47,34.0,,,,conventional,,,,
112037,10.1039/c6tc01438k,CCCCCCCCCCCCOc1c(OCCCCCCCCCCCC)c(-c2ccc(-c3ccc4c5ccccc5n(CCCCCCCC)c4c3)s2)c2nsnc2c1-c1cccs1,CCCCCCCCN1C(=O)c2cccc3c(C#Cc4ccc5c6c(cccc46)C(=O)N(CCCCCCCC)C5=O)ccc(c23)C1=O,3.34,-5.23,-3.26,-6.02,-3.47,30.0,,,0.5%,conventional,,,,
112038,10.1039/c6tc01438k,CCCCCCCCCCCCOc1c(OCCCCCCCCCCCC)c(-c2ccc(-c3ccc4c5ccccc5n(CCCCCCCC)c4c3)s2)c2nsnc2c1-c1cccs1,COC(=O)CCCC1(c2ccccc2)C23c4c5ccc6c7cc8c9c%10c(cc%11cc%12c%13c%14c(cc%15c%16ccc-5c2c%16c2c5c%16c%17c(c(c46)c7c9c%17c4c%10c%11c%13c4c%16c%14c%152)C513)C%12)C8,4.07,-5.23,-3.26,-5.9,-3.9,73.0,,,0.5%,conventional,,,,
112039,10.1039/c6tc01438k,CCCCCCCCCCCCOc1c(OCCCCCCCCCCCC)c(-c2ccc(-c3ccc4c5ccccc5n(CCCCCCCC)c4c3)s2)c2nsnc2c1-c1cccs1,COC(=O)CCCC1(c2ccccc2)C23c4c5ccc6c7cc8c9c%10c(cc%11cc%12c%13c%14c(cc%15c%16ccc-5c2c%16c2c5c%16c%17c(c(c46)c7c9c%17c4c%10c%11c%13c4c%16c%14c%152)C513)C%12)C8,2.72,-5.23,-3.26,-5.9,-3.9,35.0,,,0.5%,conventional,,,,
112040,10.1039/c6tc01778a,CCCCCCOc1c(OCCCCCC)c(-c2ccc(-c3ccc4c(c3)C(CCCCCC)(CCCCCC)c3cc5c6cc7c(cc6n(C)c5cc3-4)-c3ccccc3C7(CCCCCC)CCCCCC)s2)c2nsnc2c1-c1cccs1,COC(=O)CCCC1(c2ccccc2)C23c4c5ccc6c7cc8c9c%10c(cc%11cc%12c%13c%14c(cc%15c%16ccc-5c2c%16c2c5c%16c%17c(c(c46)c7c9c%17c4c%10c%11c%13c4c%16c%14c%152)C513)C%12)C8,7.34,-5.48,-3.59,-5.9,-3.9,,,1:4,0.5%,,,,o-DCB:chlorobenzene (1:4),DIO
112041,10.1039/c6tc01778a,CCCCCCOc1c(OCCCCCC)c(-c2ccc(-c3ccc4c(c3)C(CCCCCC)(CCCCCC)c3cc5c6cc7c(cc6n(CC)c5cc3-4)-c3ccccc3C7(CCCCCC)CCCCCC)s2)c2nsnc2c1-c1cccs1,COC(=O)CCCC1(c2ccccc2)C23c4c5ccc6c7cc8c9c%10c(cc%11cc%12c%13c%14c(cc%15c%16ccc-5c2c%16c2c5c%16c%17c(c(c46)c7c9c%17c4c%10c%11c%13c4c%16c%14c%152)C513)C%12)C8,6.62,-5.49,-3.56,-5.9,-3.9,,,1:4,0.5%,,,,o-DCB:chlorobenzene (1:4),DIO
112042,10.1039/c6tc01778a,CCCCCCOc1c(OCCCCCC)c(-c2ccc(-c3ccc4c(c3)C(CCCCCC)(CCCCCC)c3cc5c6cc7c(cc6n(CCCCCC)c5cc3-4)-c3ccccc3C7(CCCCCC)CCCCCC)s2)c2nsnc2c1-c1cccs1,COC(=O)CCCC1(c2ccccc2)C23c4c5ccc6c7cc8c9c%10c(cc%11cc%12c%13c%14c(cc%15c%16ccc-5c2c%16c2c5c%16c%17c(c(c46)c7c9c%17c4c%10c%11c%13c4c%16c%14c%152)C513)C%12)C8,6.39,-5.49,-3.56,-5.9,-3.9,,,1:4,0.5%,,,,o-DCB:chlorobenzene (1:4),DIO
112043,10.1039/c6tc01778a,CCCCCCOc1c(OCCCCCC)c(-c2ccc(-c3ccc4c(c3)C(CCCC)(CCCC)c3cc5c6cc7c(cc6n(CC)c5cc3-4)-c3ccccc3C7(CCCC)CCCC)s2)c2nsnc2c1-c1cccs1,COC(=O)CCCC1(c2ccccc2)C23c4c5ccc6c7cc8c9c%10c(cc%11cc%12c%13c%14c(cc%15c%16ccc-5c2c%16c2c5c%16c%17c(c(c46)c7c9c%17c4c%10c%11c%13c4c%16c%14c%152)C513)C%12)C8,6.67,-5.48,-3.63,-5.9,-3.9,,,1:4,0.5%,,,,o-DCB:chlorobenzene (1:4),DIO
112044,10.1039/c6tc01778a,CCCCCCC1(CCCCCC)c2ccccc2-c2cc3c(cc21)c1cc2c(cc1n3CC)-c1ccc(-c3ccc(-c4ccc(-c5cccs5)c5nsnc45)s3)cc1C2(CCCCCC)CCCCCC,COC(=O)CCCC1(c2ccccc2)C23c4c5ccc6c7cc8c9c%10c(cc%11cc%12c%13c%14c(cc%15c%16ccc-5c2c%16c2c5c%16c%17c(c(c46)c7c9c%17c4c%10c%11c%13c4c%16c%14c%152)C513)C%12)C8,4.02,-5.54,-3.61,-5.9,-3.9,,,1:4,0.5%,,,,o-DCB:chlorobenzene (1:4),DIO
112045,10.1039/c6tc04271f,CCCCCCCCCCCCC(CCCCCCCCCC)CN1C(=O)C2=C(c3cccs3)N(CC(CCCCCCCCCC)CCCCCCCCCCCC)C(=O)C2=C1c1ccc(-c2cc3sccc3s2)cn1,COC(=O)CCCC1(c2ccccc2)C23c4c5ccc6c7cc8c9c%10c(cc%11cc%12c%13c%14c(cc%15c%16ccc-5c2c%16c2c5c%16c%17c(c(c46)c7c9c%17c4c%10c%11c%13c4c%16c%14c%152)C513)C%12)C8,3.7,-5.28,-3.75,-5.9,-3.9,,,1:2,3%,,,,,DIO
112046,10.1039/c6tc04271f,CCCCCCCCCCCCC(CCCCCCCCCC)CN1C(=O)C2=C(c3cccs3)N(CC(CCCCCCCCCC)CCCCCCCCCCCC)C(=O)C2=C1c1ccc(-c2cc3sccc3s2)cn1,COC(=O)CCCC1(c2ccccc2)C23c4c5ccc6c7cc8c9c%10c(cc%11cc%12c%13c%14c(cc%15c%16ccc-5c2c%16c2c5c%16c%17c(c(c46)c7c9c%17c4c%10c%11c%13c4c%16c%14c%152)C513)C%12)C8,5.48,-5.28,-3.75,-5.9,-3.9,,,1:2,5%,,,,,DIO
112047,10.1039/c6tc04271f,CCCCCCCCCCCCC(CCCCCCCCCC)CN1C(=O)C2=C(c3cccs3)N(CC(CCCCCCCCCC)CCCCCCCCCCCC)C(=O)C2=C1c1ccc(-c2ccc(-c3cccs3)s2)cn1,COC(=O)CCCC1(c2ccccc2)C23c4c5ccc6c7cc8c9c%10c(cc%11cc%12c%13c%14c(cc%15c%16ccc-5c2c%16c2c5c%16c%17c(c(c46)c7c9c%17c4c%10c%11c%13c4c%16c%14c%152)C513)C%12)C8,4.75,-5.14,-3.6,-5.9,-3.9,,,1:2,3%,,,,,DIO
112048,10.1039/c6tc04271f,CCCCCCCCCCCCC(CCCCCCCCCC)CN1C(=O)C2=C(c3cccs3)N(CC(CCCCCCCCCC)CCCCCCCCCCCC)C(=O)C2=C1c1ccc(-c2ccc(-c3cccs3)s2)cn1,COC(=O)CCCC1(c2ccccc2)C23c4c5ccc6c7cc8c9c%10c(cc%11cc%12c%13c%14c(cc%15c%16ccc-5c2c%16c2c5c%16c%17c(c(c46)c7c9c%17c4c%10c%11c%13c4c%16c%14c%152)C513)C%12)C8,7.56,-5.14,-3.6,-5.9,-3.9,,,1:2,5%,,,,,DIO
112049,10.1039/c7cc01973d,CCCCCCCCc1cc(-c2c3cc(-c4ccc5c(c4)N(CCCCCCCC)C(=O)/C5=C/c4cnc(/C=C5/C(=O)N(CCCCCCCC)c6ccccc65)cn4)sc3c(-c3cc(CCCCCCCC)c(CCCCCCCC)s3)c3ccsc23)sc1CCCCCCCC,COC(=O)CCCC1(c2ccccc2)C23c4c5c6c7c8c9c(c%10c%11c2c2c%12c4c4c%13c5c5c7c7c8c8c%14c9c%10c9c%10c%11c2c2c%11c%12c4c4c%12c%13c5c5c7c7c8c8c%14c9c9c%10c2c2c%11c4c4c%12c5c7c5c8c9c2c45)C613,2.74,-5.48,-3.64,-6.1,-3.7,,,1:1,,,,,,
112050,10.1039/c7cc01973d,CCCCCCCCc1cc(-c2c3cc(-c4ccc5c(c4)N(CCCCCCCC)C(=O)/C5=C/c4cnc(/C=C5/C(=O)N(CCCCCCCC)c6ccccc65)cn4)sc3c(-c3cc(CCCCCCCC)c(CCCCCCCC)s3)c3ccsc23)sc1CCCCCCCC,COC(=O)CCCC1(c2ccccc2)C23c4c5c6c7c8c9c(c%10c%11c2c2c%12c4c4c%13c5c5c7c7c8c8c%14c9c%10c9c%10c%11c2c2c%11c%12c4c4c%12c%13c5c5c7c7c8c8c%14c9c9c%10c2c2c%11c4c4c%12c5c7c5c8c9c2c45)C613,3.12,-5.48,-3.64,-6.1,-3.7,,120.0,1:2,,,,,,
112051,10.1039/c7cc01973d,CCCCCCCCc1cc(-c2c3cc(-c4ccc5c(c4)N(CCCCCCCC)C(=O)/C5=C/c4cnc(/C=C5/C(=O)N(CCCCCCCC)c6ccccc65)cn4)sc3c(-c3cc(CCCCCCCC)c(CCCCCCCC)s3)c3ccsc23)sc1CCCCCCCC,COC(=O)CCCC1(c2ccccc2)C23c4c5c6c7c8c9c(c%10c%11c2c2c%12c4c4c%13c5c5c7c7c8c8c%14c9c%10c9c%10c%11c2c2c%11c%12c4c4c%12c%13c5c5c7c7c8c8c%14c9c9c%10c2c2c%11c4c4c%12c5c7c5c8c9c2c45)C613,2.33,-5.48,-3.64,-6.1,-3.7,,120.0,1:3,,,,,,
112052,10.1039/c7cc01973d,CCCCCCCCc1cc(-c2c3cc(-c4ccc5c(c4)N(CCCCCCCC)C(=O)/C5=C/c4cnc(/C=C5/C(=O)N(CCCCCCCC)c6ccccc65)cn4)sc3c(-c3cc(CCCCCCCC)c(CCCCCCCC)s3)c3ccsc23)sc1CCCCCCCC,COC(=O)CCCC1(c2ccccc2)C23c4c5c6c7c8c9c(c%10c%11c2c2c%12c4c4c%13c5c5c7c7c8c8c%14c9c%10c9c%10c%11c2c2c%11c%12c4c4c%12c%13c5c5c7c7c8c8c%14c9c9c%10c2c2c%11c4c4c%12c5c7c5c8c9c2c45)C613,4.24,-5.48,-3.64,-6.1,-3.7,,120.0,1:2,3%,,,,,DIO
112053,10.1039/c7cc01973d,CCCCCCCCc1cc(-c2c3cc(-c4ccc5c(c4)N(CCCCCCCC)C(=O)/C5=C/c4cnc(/C=C5/C(=O)N(CCCCCCCC)c6ccccc65)cn4)sc3c(-c3cc(CCCCCCCC)c(CCCCCCCC)s3)c3ccsc23)sc1CCCCCCCC,COC(=O)CCCC1(c2ccccc2)C23c4c5ccc6c7cc8c9c%10c(cc%11cc%12c%13c%14c(cc%15c%16ccc-5c2c%16c2c5c%16c%17c(c(c46)c7c9c%17c4c%10c%11c%13c4c%16c%14c%152)C513)C%12)C8,5.26,-5.48,-3.64,-5.9,-3.9,,120.0,1:2,3%,,,,,DIO
112059,10.1039/c7cc08237a,CCCCC(CC)COC(=O)c1sc2csc(-c3cc4c(-c5ccc(CC(CC)CCCC)s5)c5sccc5c(-c5ccc(CC(CC)CCCC)s5)c4s3)c2c1F,CCN1C(=O)/C(=C\c2ccc(-c3ccc(-c4ccc5c(c4)C(CC)(CC)c4cc(-c6ccc(-c7ccc(/C=C8/SC(=S)N(CC)C8=O)o7)c7nsnc67)ccc4-5)c4nsnc34)o2)SC1=S,6.4,-5.29,-3.72,-5.67,-3.58,,,,,inverted,,,,
112060,10.1039/c7cc08237a,CCCCC(CC)COC(=O)c1sc2csc(-c3cc4c(-c5ccc(CC(CC)CCCC)s5)c5sccc5c(-c5ccc(CC(CC)CCCC)s5)c4s3)c2c1F,CCN1C(=O)/C(=C\c2ccc(-c3ccc(-c4ccc5c(c4)C(CC)(CC)c4cc(-c6ccc(-c7ccc(/C=C8/SC(=S)N(CC)C8=O)o7)c7nsnc67)ccc4-5)c4nsnc34)o2)SC1=S,6.9,-5.29,-3.72,-5.67,-3.58,,,,,inverted,,,,
112061,10.1039/c7cc08237a,CCCCC(CC)COC(=O)c1sc2csc(-c3cc4c(-c5ccc(CC(CC)CCCC)s5)c5sccc5c(-c5ccc(CC(CC)CCCC)s5)c4s3)c2c1F,CCN1C(=O)/C(=C\c2ccc(-c3ccc(-c4ccc5c(c4)C(CC)(CC)c4cc(-c6ccc(-c7ccc(/C=C8/SC(=S)N(CC)C8=O)o7)c7nsnc67)ccc4-5)c4nsnc34)o2)SC1=S,7.2,-5.29,-3.72,-5.67,-3.58,,,,,inverted,,,,CN
112062,10.1039/c7cc08237a,CCCCC(CC)COC(=O)c1sc2csc(-c3cc4c(-c5ccc(CC(CC)CCCC)s5)c5sccc5c(-c5ccc(CC(CC)CCCC)s5)c4s3)c2c1F,CCN1C(=O)/C(=C\c2ccc(-c3ccc(-c4ccc5c(c4)C(CC)(CC)c4cc(-c6ccc(-c7ccc(/C=C8/SC(=S)N(CC)C8=O)o7)c7nsnc67)ccc4-5)c4nsnc34)o2)SC1=S,8.1,-5.29,-3.72,-5.67,-3.58,,,,,inverted,,,,DIO
112063,10.1039/c7cc08237a,CCCCC(CC)COC(=O)c1sc2csc(-c3cc4c(-c5ccc(CC(CC)CCCC)s5)c5sccc5c(-c5ccc(CC(CC)CCCC)s5)c4s3)c2c1F,CCN1C(=O)/C(=C\c2ccc(-c3ccc(-c4ccc5c(c4)C(CC)(CC)c4cc(-c6ccc(-c7ccc(/C=C8/SC(=S)N(CC)C8=O)o7)c7nsnc67)ccc4-5)c4nsnc34)o2)SC1=S,9.4,-5.29,-3.72,-5.67,-3.58,,,,,inverted,,,,DIO
112064,10.1039/c7cc09348a,CCCCC(CC)COC(=O)c1sc2csc(-c3cc4c(-c5ccc(CC(CC)CCCC)s5)c5sccc5c(-c5ccc(CC(CC)CCCC)s5)c4s3)c2c1F,C#Cc1c2cc(-c3sc(/C=C4\SC(=S)N(CC)C4=O)cc3CC(CC)CCCC)sc2c(C#Cc2cc3c4c(ccc5c4c2C(=O)N(CC(CCCCCCCC)CCCCCCCCCC)C5=O)C(=O)N(CC(CCCCCCCC)CCCCCCCCCC)C3=O)c2cc(-c3sc(/C=C4\SC(=S)N(CC)C4=O)cc3CC(CC)CCCC)sc12,5.55,-5.29,-3.72,-5.91,-3.85,,,,,,,,,
112065,10.1039/c7cc09348a,CCCCC(CC)COC(=O)c1sc2csc(-c3cc4c(-c5ccc(CC(CC)CCCC)s5)c5sccc5c(-c5ccc(CC(CC)CCCC)s5)c4s3)c2c1F,C#Cc1c2cc(-c3sc(C=C4C(=O)N(CC)C(=S)N(CC)C4=O)cc3CC(CC)CCCC)sc2c(C#Cc2cc3c4c(ccc5c4c2C(=O)N(CC(CCCCCCCC)CCCCCCCCCC)C5=O)C(=O)N(CC(CCCCCCCC)CCCCCCCCCC)C3=O)c2cc(-c3sc(C=C4C(=O)C(CC)C(=S)C(CC)C4=O)cc3CC(CC)CCCC)sc12,3.96,-5.29,-3.72,-5.89,-3.97,,,1:1,,,,,,
112066,10.1039/c7cc09348a,CCCCC(CC)COC(=O)c1sc2csc(-c3cc4c(-c5ccc(CC(CC)CCCC)s5)c5sccc5c(-c5ccc(CC(CC)CCCC)s5)c4s3)c2c1F,C#Cc1c2cc(-c3sc(/C=C4\C(=O)c5ccccc5C4=C(C#N)C#N)cc3CC(CC)CCCC)sc2c(C#Cc2cc3c4c(ccc5c4c2C(=O)N(CC(CCCCCCCC)CCCCCCCCCC)C5=O)C(=O)N(CC(CCCCCCCC)CCCCCCCCCC)C3=O)c2cc(-c3sc(/C=C4\C(=O)c5ccccc5C4=C(C#N)C#N)cc3CC(CC)CCCC)sc12,5.13,-5.29,-3.72,-5.9,-3.97,,,1:1,,,,,,
112067,10.1039/c7cp02283b,CCCCCCCCOc1c(OCCCCCCCC)c(-c2ccc(-c3cc4cc(-c5ccc(OCC(CC)CCCC)cc5)c5c6occc6cc(-c6ccc(OCC(CC)CCCC)cc6)c5c4o3)s2)c2nsnc2c1-c1cccs1,COC(=O)CCCC1(c2ccccc2)C23c4c5ccc6c7cc8c9c%10c(cc%11cc%12c%13c%14c(cc%15c%16ccc-5c2c%16c2c5c%16c%17c(c(c46)c7c9c%17c4c%10c%11c%13c4c%16c%14c%152)C513)C%12)C8,2.1,-5.23,-3.47,-5.9,-3.9,,,1:1.5,,conventional,PDINO,,,
112068,10.1039/c7cp02283b,CCCCCCCCOc1c(OCCCCCCCC)c(-c2ccc(-c3cc4cc(-c5ccc(OCC(CC)CCCC)cc5)c5c6occc6cc(-c6ccc(OCC(CC)CCCC)cc6)c5c4o3)s2)c2nsnc2c1-c1cccs1,COC(=O)CCCC1(c2ccccc2)C23c4c5ccc6c7cc8c9c%10c(cc%11cc%12c%13c%14c(cc%15c%16ccc-5c2c%16c2c5c%16c%17c(c(c46)c7c9c%17c4c%10c%11c%13c4c%16c%14c%152)C513)C%12)C8,6.9,-5.23,-3.47,-5.9,-3.9,,,1:1.5,0.25%,conventional,PDINO,,,DIO
112069,10.1039/c7cp02283b,CCCCCCCCOc1c(OCCCCCCCC)c(-c2ccc(-c3cc4cc(-c5ccc(OCC(CC)CCCC)cc5)c5c6occc6cc(-c6ccc(OCC(CC)CCCC)cc6)c5c4o3)s2)c2nsnc2c1-c1cccs1,COC(=O)CCCC1(c2ccccc2)C23c4c5ccc6c7cc8c9c%10c(cc%11cc%12c%13c%14c(cc%15c%16ccc-5c2c%16c2c5c%16c%17c(c(c46)c7c9c%17c4c%10c%11c%13c4c%16c%14c%152)C513)C%12)C8,6.8,-5.23,-3.47,-5.9,-3.9,,,1:1.5,,conventional,ZrAcac,,,
112070,10.1039/c7cp02283b,CCCCC(CC)COc1ccc(-c2cc3cc(-c4ccc(-c5c(F)c(F)c(-c6cccs6)c6nc(-c7ccc(OCC(CC)CCCC)c(F)c7)c(-c7ccc(OCC(CC)CCCC)c(F)c7)nc56)s4)oc3c3c(-c4ccc(OCC(CC)CCCC)cc4)cc4ccoc4c23)cc1,COC(=O)CCCC1(c2ccccc2)C23c4c5ccc6c7cc8c9c%10c(cc%11cc%12c%13c%14c(cc%15c%16ccc-5c2c%16c2c5c%16c%17c(c(c46)c7c9c%17c4c%10c%11c%13c4c%16c%14c%152)C513)C%12)C8,2.9,-5.26,-3.49,-5.9,-3.9,,,1:1.5,,conventional,PDINO,,,
112071,10.1039/c7cp02283b,CCCCC(CC)COc1ccc(-c2cc3cc(-c4ccc(-c5c(F)c(F)c(-c6cccs6)c6nc(-c7ccc(OCC(CC)CCCC)c(F)c7)c(-c7ccc(OCC(CC)CCCC)c(F)c7)nc56)s4)oc3c3c(-c4ccc(OCC(CC)CCCC)cc4)cc4ccoc4c23)cc1,COC(=O)CCCC1(c2ccccc2)C23c4c5ccc6c7cc8c9c%10c(cc%11cc%12c%13c%14c(cc%15c%16ccc-5c2c%16c2c5c%16c%17c(c(c46)c7c9c%17c4c%10c%11c%13c4c%16c%14c%152)C513)C%12)C8,5.6,-5.26,-3.49,-5.9,-3.9,,,1:1.5,0.25%,conventional,PDINO,,,DIO
112072,10.1039/c7nj03312e,CCCCCCCCc1cc(-c2c(-c3cccs3)sc3c(-c4cc(CCCCCCCC)c(CCCCCCCC)s4)c(-c4ccc(-c5cccc6nsnc56)s4)sc23)sc1CCCCCCCC,CCCCC(=O)OCC1(c2ccccc2)c2cccc3cccc4cccc5cccc6cccc1c6c-5c-4c-3c2,1.16,-5.34,-3.53,-6.1,-3.7,130.0,,1:2,,conventional,,,,
112073,10.1039/c7nj03312e,CCCCCCCCc1cc(-c2c(-c3cccs3)sc3c(-c4cc(CCCCCCCC)c(CCCCCCCC)s4)c(-c4ccc(-c5cccc6nsnc56)s4)sc23)sc1CCCCCCCC,CCCCC(=O)OCC1(c2ccccc2)c2cccc3cccc4cccc5cccc6cccc1c6c-5c-4c-3c2,1.8,-5.34,-3.53,-6.1,-3.7,138.0,,1:3,,conventional,,,,
112074,10.1039/c7nj03312e,CCCCCCCCc1cc(-c2c(-c3cccs3)sc3c(-c4cc(CCCCCCCC)c(CCCCCCCC)s4)c(-c4ccc(-c5cccc6nsnc56)s4)sc23)sc1CCCCCCCC,CCCCC(=O)OCC1(c2ccccc2)c2cccc3cccc4cccc5cccc6cccc1c6c-5c-4c-3c2,2.03,-5.34,-3.53,-6.1,-3.7,138.0,,1:3,,conventional,,,,MeOH
112075,10.1039/c7nj03312e,CCCCCCCCc1cc(-c2c(-c3cccs3)sc3c(-c4cc(CCCCCCCC)c(CCCCCCCC)s4)c(-c4ccc(-c5cccc6nsnc56)s4)sc23)sc1CCCCCCCC,CCCCC(=O)OCC1(c2ccccc2)c2cccc3cccc4cccc5cccc6cccc1c6c-5c-4c-3c2,1.72,-5.34,-3.53,-6.1,-3.7,142.0,,1:4,,conventional,,,,
112081,10.1039/c7nj03312e,CCCCCCc1csc(-c2ccc(-c3cc(CCCCCC)c(/C=C/c4csc(-c5cc6c(OCC(CC)CCCC)c7sc(-c8ccc(C9=C%10C(=O)N(CC(CC)CCCC)C(c%11ccc(-c%12cc%13c(OCC(CC)CCCC)c%14sccc%14c(OCC(CC)CCCC)c%13s%12)s%11)=C%10C(=O)N9CC(CC)CCCC)s8)cc7c(OCC(CC)CCCC)c6s5)c4)s3)c3nsnc23)c1,CCCCC(=O)OCC1(c2ccccc2)c2cccc3cccc4cccc5cccc6cccc1c6c-5c-4c-3c2,0.8,-5.31,-3.6,-6.1,-3.7,115.0,,1:1,,,,,,
112082,10.1039/c7nj03312e,CCCCCCc1csc(-c2ccc(-c3cc(CCCCCC)c(/C=C/c4csc(-c5cc6c(OCC(CC)CCCC)c7sc(-c8ccc(C9=C%10C(=O)N(CC(CC)CCCC)C(c%11ccc(-c%12cc%13c(OCC(CC)CCCC)c%14sccc%14c(OCC(CC)CCCC)c%13s%12)s%11)=C%10C(=O)N9CC(CC)CCCC)s8)cc7c(OCC(CC)CCCC)c6s5)c4)s3)c3nsnc23)c1,CCCCC(=O)OCC1(c2ccccc2)c2cccc3cccc4cccc5cccc6cccc1c6c-5c-4c-3c2,1.37,-5.31,-3.6,-6.1,-3.7,113.0,,1:2,,,,,,
112083,10.1039/c7nj03312e,CCCCCCc1csc(-c2ccc(-c3cc(CCCCCC)c(/C=C/c4csc(-c5cc6c(OCC(CC)CCCC)c7sc(-c8ccc(C9=C%10C(=O)N(CC(CC)CCCC)C(c%11ccc(-c%12cc%13c(OCC(CC)CCCC)c%14sccc%14c(OCC(CC)CCCC)c%13s%12)s%11)=C%10C(=O)N9CC(CC)CCCC)s8)cc7c(OCC(CC)CCCC)c6s5)c4)s3)c3nsnc23)c1,CCCCC(=O)OCC1(c2ccccc2)c2cccc3cccc4cccc5cccc6cccc1c6c-5c-4c-3c2,1.33,-5.31,-3.6,-6.1,-3.7,102.0,,1:3,,,,,,
112084,10.1039/c7nj03312e,CCCCCCc1csc(-c2ccc(-c3cc(CCCCCC)c(/C=C/c4csc(-c5cc6c(OCC(CC)CCCC)c7sc(-c8ccc(C9=C%10C(=O)N(CC(CC)CCCC)C(c%11ccc(-c%12cc%13c(OCC(CC)CCCC)c%14sccc%14c(OCC(CC)CCCC)c%13s%12)s%11)=C%10C(=O)N9CC(CC)CCCC)s8)cc7c(OCC(CC)CCCC)c6s5)c4)s3)c3nsnc23)c1,CCCCC(=O)OCC1(c2ccccc2)c2cccc3cccc4cccc5cccc6cccc1c6c-5c-4c-3c2,1.52,-5.31,-3.6,-6.1,-3.7,124.0,,1:2,,,,,,MeOH
