Repository: JiYiqaq/PCE-KA-GNN

# Data directory

- `raw/Active_Database.csv` is the immutable source dataset bundled under CC BY 4.0. Do not overwrite it with processed data.
- `processed/` is created and populated by the training pipeline. Generated `.pt` and `.pth` caches are intentionally ignored by Git because they can exceed GitHub's normal single-file limit.

See `../DATA_LICENSE.md` for provenance, license and checksum information.

File: data/processed/device_records.csv (part 244 of 250)
record_id,doi,donor_smiles,acceptor_smiles,pce,homo_d,lumo_d,homo_a,lumo_a,active_layer_thickness,annealing_temp,d_a_ratio,additive_ratio,device_type,etl_canonical,htl_canonical,solvent_canonical,additive_canonical
112085,10.1039/c7nj03981f,CCCCCCCCCCCCC1(CCCCCCCCCCCC)c2ccccc2-c2cc(-c3nc4cc5nsnc5c(-c5cc6c(-c7ccc(CC(CC)CCCC)s7)c7sccc7c(-c7ccc(CC(CC)CCCC)s7)c6s5)c4nc3-c3ccc4c(c3)-c3ccccc3C4(CCCCCCCCCCCC)CCCCCCCCCCCC)ccc21,COC(=O)CCCC1(c2ccccc2)C23c4c5ccc6c7cc8c9c%10c(cc%11cc%12c%13c%14c(cc%15c%16ccc-5c2c%16c2c5c%16c%17c(c(c46)c7c9c%17c4c%10c%11c%13c4c%16c%14c%152)C513)C%12)C8,3.35,-5.12,-3.75,-5.9,-3.9,,,1:2,,conventional,,,,
112086,10.1039/c7nj03981f,CCCCCCCCCCCCC1(CCCCCCCCCCCC)c2ccc(-c3nc4cc5nsnc5c(-c5cc6c(-c7ccc(CC(CC)CCCC)s7)c7sccc7c(-c7ccc(CC(CC)CCCC)s7)c6s5)c4nc3-c3ccc4c(c3)-c3ccc(F)cc3C4(CCCCCCCCCCCC)CCCCCCCCCCCC)cc2-c2ccc(F)cc21,COC(=O)CCCC1(c2ccccc2)C23c4c5ccc6c7cc8c9c%10c(cc%11cc%12c%13c%14c(cc%15c%16ccc-5c2c%16c2c5c%16c%17c(c(c46)c7c9c%17c4c%10c%11c%13c4c%16c%14c%152)C513)C%12)C8,4.25,-5.2,-3.76,-5.9,-3.9,,,1:2,,conventional,,,,
112087,10.1039/c7nj03981f,CCCCCCCCCCCCC1(CCCCCCCCCCCC)c2ccc(-c3nc4cc5nsnc5c(-c5cc6c(-c7ccc(CC(CC)CCCC)s7)c7sccc7c(-c7ccc(CC(CC)CCCC)s7)c6s5)c4nc3-c3ccc4c(c3)-c3c(F)cc(F)cc3C4(CCCCCCCCCCCC)CCCCCCCCCCCC)cc2-c2c(F)cc(F)cc21,COC(=O)CCCC1(c2ccccc2)C23c4c5ccc6c7cc8c9c%10c(cc%11cc%12c%13c%14c(cc%15c%16ccc-5c2c%16c2c5c%16c%17c(c(c46)c7c9c%17c4c%10c%11c%13c4c%16c%14c%152)C513)C%12)C8,5.37,-5.29,-3.78,-5.9,-3.9,,,,,conventional,,,,
112088,10.1039/c7nj03981f,CCCCCCCCCCCCC1(CCCCCCCCCCCC)c2ccccc2-c2cc(-c3nc4cc5nsnc5c(-c5cc6c(-c7ccc(CC(CC)CCCC)s7)c7sccc7c(-c7ccc(CC(CC)CCCC)s7)c6s5)c4nc3-c3ccc4c(c3)-c3ccccc3C4(CCCCCCCCCCCC)CCCCCCCCCCCC)ccc21,COC(=O)CCCC1(c2ccccc2)C23c4c5ccc6c7cc8c9c%10c(cc%11cc%12c%13c%14c(cc%15c%16ccc-5c2c%16c2c5c%16c%17c(c(c46)c7c9c%17c4c%10c%11c%13c4c%16c%14c%152)C513)C%12)C8,5.04,-5.12,-3.75,-5.9,-3.9,,,1:2,,conventional,,,,
112089,10.1039/c7nj03981f,CCCCCCCCCCCCC1(CCCCCCCCCCCC)c2ccc(-c3nc4cc5nsnc5c(-c5cc6c(-c7ccc(CC(CC)CCCC)s7)c7sccc7c(-c7ccc(CC(CC)CCCC)s7)c6s5)c4nc3-c3ccc4c(c3)-c3ccc(F)cc3C4(CCCCCCCCCCCC)CCCCCCCCCCCC)cc2-c2ccc(F)cc21,COC(=O)CCCC1(c2ccccc2)C23c4c5ccc6c7cc8c9c%10c(cc%11cc%12c%13c%14c(cc%15c%16ccc-5c2c%16c2c5c%16c%17c(c(c46)c7c9c%17c4c%10c%11c%13c4c%16c%14c%152)C513)C%12)C8,6.38,-5.2,-3.76,-5.9,-3.9,,,1:2,,conventional,,,,
112090,10.1039/c7nj03981f,CCCCCCCCCCCCC1(CCCCCCCCCCCC)c2ccc(-c3nc4cc5nsnc5c(-c5cc6c(-c7ccc(CC(CC)CCCC)s7)c7sccc7c(-c7ccc(CC(CC)CCCC)s7)c6s5)c4nc3-c3ccc4c(c3)-c3c(F)cc(F)cc3C4(CCCCCCCCCCCC)CCCCCCCCCCCC)cc2-c2c(F)cc(F)cc21,COC(=O)CCCC1(c2ccccc2)C23c4c5ccc6c7cc8c9c%10c(cc%11cc%12c%13c%14c(cc%15c%16ccc-5c2c%16c2c5c%16c%17c(c(c46)c7c9c%17c4c%10c%11c%13c4c%16c%14c%152)C513)C%12)C8,8.15,-5.29,-3.78,-5.9,-3.9,,,1:2,,conventional,,,,
112091,10.1039/c7py00696a,CCCCCCCCc1cc(-c2c(-c3cccs3)sc3c(-c4cc(CCCCCCCC)c(CCCCCCCC)s4)c(-c4ccc(-c5cccc6nsnc56)s4)sc23)sc1CCCCCCCC,COC(=O)CCCC1(c2ccccc2)C23c4c5ccc6c7cc8c9c%10c(cc%11cc%12c%13c%14c(cc%15c%16ccc-5c2c%16c2c5c%16c%17c(c(c46)c7c9c%17c4c%10c%11c%13c4c%16c%14c%152)C513)C%12)C8,6.87,-5.34,-3.53,,,,,,,,,,,
112093,10.1039/c7py00696a,CCCCCCc1csc(-c2ccc(-c3cc(CCCCCC)c(/C=C/c4csc(-c5cc6c(OCC(CC)CCCC)c7sc(-c8ccc(C9=C%10C(=O)N(CC(CC)CCCC)C(c%11ccc(-c%12cc%13c(OCC(CC)CCCC)c%14sccc%14c(OCC(CC)CCCC)c%13s%12)s%11)=C%10C(=O)N9CC(CC)CCCC)s8)cc7c(OCC(CC)CCCC)c6s5)c4)s3)c3nsnc23)c1,COC(=O)CCCC1(c2ccccc2)C23c4c5ccc6c7cc8c9c%10c(cc%11cc%12c%13c%14c(cc%15c%16ccc-5c2c%16c2c5c%16c%17c(c(c46)c7c9c%17c4c%10c%11c%13c4c%16c%14c%152)C513)C%12)C8,7.84,-5.31,-3.6,,,,,,,,,,,
112096,10.1039/c7py00859g,CCCCCCCCc1cc(-c2c(-c3cccs3)sc3c(-c4cc(CCCCCCCC)c(CCCCCCCC)s4)c(-c4ccc(-c5cccc6nsnc56)s4)sc23)sc1CCCCCCCC,COC(=O)CCCC1(c2ccccc2)C23c4c5c6c7c8c9c(c%10c%11c2c2c%12c4c4c%13c5c5c7c7c8c8c%14c9c%10c9c%10c%11c2c2c%11c%12c4c4c%12c%13c5c5c7c7c8c8c%14c9c9c%10c2c2c%11c4c4c%12c5c7c5c8c9c2c45)C613,1.88,-5.34,-3.53,-6.1,-3.7,,,1:1.3,,,,,o-DCB,
112097,10.1039/c7py00859g,CCCCCCc1csc(-c2ccc(-c3cc(CCCCCC)c(/C=C/c4csc(-c5cc6c(OCC(CC)CCCC)c7sc(-c8ccc(C9=C%10C(=O)N(CC(CC)CCCC)C(c%11ccc(-c%12cc%13c(OCC(CC)CCCC)c%14sccc%14c(OCC(CC)CCCC)c%13s%12)s%11)=C%10C(=O)N9CC(CC)CCCC)s8)cc7c(OCC(CC)CCCC)c6s5)c4)s3)c3nsnc23)c1,COC(=O)CCCC1(c2ccccc2)C23c4c5c6c7c8c9c(c%10c%11c2c2c%12c4c4c%13c5c5c7c7c8c8c%14c9c%10c9c%10c%11c2c2c%11c%12c4c4c%12c%13c5c5c7c7c8c8c%14c9c9c%10c2c2c%11c4c4c%12c5c7c5c8c9c2c45)C613,2.08,-5.31,-3.6,-6.1,-3.7,,,1:1.3,,,,,o-DCB,
112099,10.1039/c7py00859g,CCCCCCCCC(CCCCCCCC)n1c2ccccc2c2ccc(-c3ccc(C4=C5C(=O)N(CC(CC)CCCC)C(c6cccs6)=C5C(=O)N4CC(CC)CCCC)s3)cc21,COC(=O)CCCC1(c2ccccc2)C23c4c5c6c7c8c9c(c%10c%11c2c2c%12c4c4c%13c5c5c7c7c8c8c%14c9c%10c9c%10c%11c2c2c%11c%12c4c4c%12c%13c5c5c7c7c8c8c%14c9c9c%10c2c2c%11c4c4c%12c5c7c5c8c9c2c45)C613,2.44,-5.44,-3.76,-6.1,-3.7,,,1:1.5,,conventional,,,,
112100,10.1039/c7py00859g,CCCCCCCCC(CCCCCCCC)n1c2ccccc2c2ccc(-c3cc4c(s3)c3cc5c(=O)n(CC(CC)CCCC)c6ccsc6c5cc3c(=O)n4CC(CC)CCCC)cc21,COC(=O)CCCC1(c2ccccc2)C23c4c5c6c7c8c9c(c%10c%11c2c2c%12c4c4c%13c5c5c7c7c8c8c%14c9c%10c9c%10c%11c2c2c%11c%12c4c4c%12c%13c5c5c7c7c8c8c%14c9c9c%10c2c2c%11c4c4c%12c5c7c5c8c9c2c45)C613,2.98,-5.57,-3.32,-6.1,-3.7,,,1:1.5,,conventional,,,,
112101,10.1039/c7py00859g,CCCCCCCCC(CCCCCCCC)n1c2ccccc2c2ccc(-c3ccc(-c4sc(-c5cccs5)c5c4C(=O)N(CCCCCCCC)C5=O)s3)cc21,COC(=O)CCCC1(c2ccccc2)C23c4c5c6c7c8c9c(c%10c%11c2c2c%12c4c4c%13c5c5c7c7c8c8c%14c9c%10c9c%10c%11c2c2c%11c%12c4c4c%12c%13c5c5c7c7c8c8c%14c9c9c%10c2c2c%11c4c4c%12c5c7c5c8c9c2c45)C613,1.68,-5.65,-3.62,-6.1,-3.7,,,1:1.5,,conventional,,,,
112102,10.1039/c7py00859g,CCCCCCCCC(CCCCCCCC)n1c2ccccc2c2ccc(-c3sc(-c4ccc(-c5scc6c5OCCO6)nc4)c4c3OCCO4)cc21,COC(=O)CCCC1(c2ccccc2)C23c4c5c6c7c8c9c(c%10c%11c2c2c%12c4c4c%13c5c5c7c7c8c8c%14c9c%10c9c%10c%11c2c2c%11c%12c4c4c%12c%13c5c5c7c7c8c8c%14c9c9c%10c2c2c%11c4c4c%12c5c7c5c8c9c2c45)C613,0.71,-5.53,-3.22,-6.1,-3.7,,,1:1.5,,,,,,
112103,10.1039/c7py00924k,CCCCC(CC)COC(=O)c1sc2csc(-c3cc4c(-c5ccc(CC(CC)CCCC)s5)c5sccc5c(-c5ccc(CC(CC)CCCC)s5)c4s3)c2c1F,COC(=O)CCCC1(c2ccccc2)C23c4c5ccc6c7cc8c9c%10c(cc%11cc%12c%13c%14c(cc%15c%16ccc-5c2c%16c2c5c%16c%17c(c(c46)c7c9c%17c4c%10c%11c%13c4c%16c%14c%152)C513)C%12)C8,7.92,-5.29,-3.72,-5.9,-3.9,,,,,conventional,PDIN,PEDOT:PSS,,
112108,10.1039/c7py01060e,CCCCC(CC)CSc1ccc(-c2c3cc(-c4ccc(-c5c(F)c(F)c(-c6cccs6)c6cc(-c7ccc(CC(CC)CCCC)s7)c(-c7ccc(CC(CC)CCCC)s7)cc56)s4)sc3c(-c3ccc(SCC(CC)CCCC)s3)c3ccsc23)s1,COC(=O)CCCC1(c2ccccc2)C23c4c5ccc6c7cc8c9c%10c(cc%11cc%12c%13c%14c(cc%15c%16ccc-5c2c%16c2c5c%16c%17c(c(c46)c7c9c%17c4c%10c%11c%13c4c%16c%14c%152)C513)C%12)C8,7.02,-5.48,-3.46,-5.9,-3.9,,,1:1.2,,conventional,,,,
112109,10.1039/c7py01060e,CCCCC(CC)CSc1ccc(-c2c3cc(-c4ccc(-c5c(F)c(F)c(-c6cccs6)c6cc(-c7ccc(CC(CC)CCCC)s7)c(-c7ccc(CC(CC)CCCC)s7)cc56)s4)sc3c(-c3ccc(SCC(CC)CCCC)s3)c3ccsc23)s1,COC(=O)CCCC1(c2ccccc2)C23c4c5ccc6c7cc8c9c%10c(cc%11cc%12c%13c%14c(cc%15c%16ccc-5c2c%16c2c5c%16c%17c(c(c46)c7c9c%17c4c%10c%11c%13c4c%16c%14c%152)C513)C%12)C8,5.74,-5.48,-3.46,-5.9,-3.9,,,1:1.2,3%,conventional,,,,DIO
112110,10.1039/c7py01060e,CCCCC(CC)CSc1ccc(-c2c3cc(-c4ccc(-c5c(F)c(F)c(-c6cccs6)c6cc(-c7ccc(CC(CC)CCCC)s7)c(-c7ccc(CC(CC)CCCC)s7)cc56)s4)sc3c(-c3ccc(SCC(CC)CCCC)s3)c3ccsc23)s1,COC(=O)CCCC1(c2ccccc2)C23c4c5ccc6c7cc8c9c%10c(cc%11cc%12c%13c%14c(cc%15c%16ccc-5c2c%16c2c5c%16c%17c(c(c46)c7c9c%17c4c%10c%11c%13c4c%16c%14c%152)C513)C%12)C8,7.01,-5.48,-3.46,-5.9,-3.9,,,1:1.2,,conventional,,,,
112111,10.1039/c7py01060e,CCCCCCCCSc1ccc(-c2c3cc(-c4ccc(-c5c(F)c(F)c(-c6cccs6)c6cc(-c7ccc(CC(CC)CCCC)s7)c(-c7ccc(CC(CC)CCCC)s7)cc56)s4)sc3c(-c3ccc(SCCCCCCCC)s3)c3ccsc23)s1,COC(=O)CCCC1(c2ccccc2)C23c4c5ccc6c7cc8c9c%10c(cc%11cc%12c%13c%14c(cc%15c%16ccc-5c2c%16c2c5c%16c%17c(c(c46)c7c9c%17c4c%10c%11c%13c4c%16c%14c%152)C513)C%12)C8,8.51,-5.37,-3.47,-5.9,-3.9,,,1:1.2,,conventional,,,,
112112,10.1039/c7py01060e,CCCCCCCCSc1ccc(-c2c3cc(-c4ccc(-c5c(F)c(F)c(-c6cccs6)c6cc(-c7ccc(CC(CC)CCCC)s7)c(-c7ccc(CC(CC)CCCC)s7)cc56)s4)sc3c(-c3ccc(SCCCCCCCC)s3)c3ccsc23)s1,COC(=O)CCCC1(c2ccccc2)C23c4c5ccc6c7cc8c9c%10c(cc%11cc%12c%13c%14c(cc%15c%16ccc-5c2c%16c2c5c%16c%17c(c(c46)c7c9c%17c4c%10c%11c%13c4c%16c%14c%152)C513)C%12)C8,7.71,-5.37,-3.47,-5.9,-3.9,,,1:1.2,3%,conventional,,,,DIO
112113,10.1039/c7py01060e,CCCCCCCCSc1ccc(-c2c3cc(-c4ccc(-c5c(F)c(F)c(-c6cccs6)c6cc(-c7ccc(CC(CC)CCCC)s7)c(-c7ccc(CC(CC)CCCC)s7)cc56)s4)sc3c(-c3ccc(SCCCCCCCC)s3)c3ccsc23)s1,COC(=O)CCCC1(c2ccccc2)C23c4c5ccc6c7cc8c9c%10c(cc%11cc%12c%13c%14c(cc%15c%16ccc-5c2c%16c2c5c%16c%17c(c(c46)c7c9c%17c4c%10c%11c%13c4c%16c%14c%152)C513)C%12)C8,8.18,-5.37,-3.47,-5.9,-3.9,,140.0,1:1.2,,conventional,,,,
112114,10.1039/c7py01089c,CCCCCCCCC(CCCCCC)CN1C(=O)/C(=C2/C(=O)N(CC(CCCCCC)CCCCCCCC)c3cc(-c4cccs4)ccc32)c2ccccc21,COC(=O)CCCC1(c2ccccc2)C23c4c5ccc6c7cc8c9c%10c(cc%11cc%12c%13c%14c(cc%15c%16ccc-5c2c%16c2c5c%16c%17c(c(c46)c7c9c%17c4c%10c%11c%13c4c%16c%14c%152)C513)C%12)C8,0.79,-5.55,-3.54,-5.9,-3.9,70.0,,1:1,,conventional,,,,
112115,10.1039/c7py01089c,CCCCCCCCC(CCCCCC)CN1C(=O)/C(=C2/C(=O)N(CC(CCCCCC)CCCCCCCC)c3cc(-c4cccs4)ccc32)c2ccccc21,COC(=O)CCCC1(c2ccccc2)C23c4c5ccc6c7cc8c9c%10c(cc%11cc%12c%13c%14c(cc%15c%16ccc-5c2c%16c2c5c%16c%17c(c(c46)c7c9c%17c4c%10c%11c%13c4c%16c%14c%152)C513)C%12)C8,2.3,-5.55,-3.54,-5.9,-3.9,76.0,,1:1,3% v/v,conventional,,,,
112116,10.1039/c7py01089c,COCCOCC(COCCOC)CN1C(=O)/C(=C2/C(=O)N(CC(COCCOC)COCCOC)c3cc(-c4cccs4)ccc32)c2ccccc21,COC(=O)CCCC1(c2ccccc2)C23c4c5ccc6c7cc8c9c%10c(cc%11cc%12c%13c%14c(cc%15c%16ccc-5c2c%16c2c5c%16c%17c(c(c46)c7c9c%17c4c%10c%11c%13c4c%16c%14c%152)C513)C%12)C8,1.96,-5.26,-3.61,-5.9,-3.9,70.0,,1:1,,conventional,,,,
112117,10.1039/c7py01089c,COCCOCC(COCCOC)CN1C(=O)/C(=C2/C(=O)N(CC(COCCOC)COCCOC)c3cc(-c4cccs4)ccc32)c2ccccc21,COC(=O)CCCC1(c2ccccc2)C23c4c5ccc6c7cc8c9c%10c(cc%11cc%12c%13c%14c(cc%15c%16ccc-5c2c%16c2c5c%16c%17c(c(c46)c7c9c%17c4c%10c%11c%13c4c%16c%14c%152)C513)C%12)C8,5.1,-5.26,-3.61,-5.9,-3.9,102.0,,1:1,1% v/v,conventional,,,,
112120,10.1039/c7py01792h,CCCCCCCCCCCCc1csc(-c2cc(F)c(-c3cc(CCCCCCCCCCCC)c(-c4cc5c(-c6ccc(-c7ccc(-c8ccc(CC(CCCCCCCC)CCCCCCCCCC)s8)s7)s6)c6sccc6c(-c6ccc(-c7ccc(-c8ccc(CC(CCCCCCCC)CCCCCCCCCC)s8)s7)s6)c5s4)s3)c3nsnc23)c1,COC(=O)CCCC1(c2ccccc2)C23c4c5ccc6c7cc8c9c%10c(cc%11cc%12c%13c%14c(cc%15c%16ccc-5c2c%16c2c5c%16c%17c(c(c46)c7c9c%17c4c%10c%11c%13c4c%16c%14c%152)C513)C%12)C8,6.21,-5.45,-3.21,,,,,1:1.5,3%,,,,,
112123,10.1039/c7qm00397h,CCc1ccc(-c2cc3c4cc(-c5cc(CC)c(-c6cc(CC)c(-c7ccc(/C=C8/SC(=S)N(CC)C8=O)s7)s6)s5)sc4c(-c4ccc(CC)s4)cc3c3sc(-c4cc(CC)c(-c5cc(CC)c(-c6ccc(/C=C7\SC(=S)N(CC)C7=O)s6)s5)s4)cc23)s1,COC(=O)CCCC1(c2ccccc2)C23c4c5ccc6c7cc8c9c%10c(cc%11cc%12c%13c%14c(cc%15c%16ccc-5c2c%16c2c5c%16c%17c(c(c46)c7c9c%17c4c%10c%11c%13c4c%16c%14c%152)C513)C%12)C8,7.75,-5.23,-3.5,-5.9,-3.9,,,,,conventional,Ca,PEDOT:PSS,chloroform,DPE
112124,10.1039/c7qm00397h,CCc1ccc(-c2cc3c4cc(-c5cc(CC)c(-c6cc(CC)c(-c7ccc(/C=C8/SC(=S)N(CC)C8=O)s7)s6)s5)sc4c(-c4ccc(CC)s4)cc3c3sc(-c4cc(CC)c(-c5cc(CC)c(-c6ccc(/C=C7\SC(=S)N(CC)C7=O)s6)s5)s4)cc23)s1,CCCCCCC1(CCCCCC)c2cc3c(cc2-c2sc(/C=C4\C(=O)c5ccccc5C4=C(C#N)C#N)cc21)C(CCCCCC)(CCCCCC)c1cc(/C=C2\C(=O)c4ccccc4C2=C(C#N)C#N)sc1-3,6.6,-5.23,-3.5,-5.69,-3.91,,,,,conventional,Ca,PEDOT:PSS,chloroform,
112128,10.1039/c7ra00585g,CCCCC(CC)COC(=O)c1sc2csc(-c3cc4c(-c5ccc(CC(CC)CCCC)s5)c5sccc5c(-c5ccc(CC(CC)CCCC)s5)c4s3)c2c1F,CCCCCCCCCCCCC(CCCCCCCCCC)CN1C(=O)c2cc(-c3ccc(-c4ccccc4)s3)c3c4c(cc(-c5cccs5)c(c24)C1=O)C(=O)N(CC(CCCCCCCCCC)CCCCCCCCCCCC)C3=O,1.38,-5.29,-3.72,-5.48,-3.88,100.0,,1:1.5 w/w,,,,,o-DCB,
112129,10.1039/c7ra00585g,CCCCC(CC)COC(=O)c1sc2csc(-c3cc4c(-c5ccc(CC(CC)CCCC)s5)c5sccc5c(-c5ccc(CC(CC)CCCC)s5)c4s3)c2c1F,CCCCCCCCCCCCC(CCCCCCCCCC)CN1C(=O)c2cc(-c3ccc(-c4ccccc4F)s3)c3c4c(cc(-c5cccs5)c(c24)C1=O)C(=O)N(CC(CCCCCCCCCC)CCCCCCCCCCCC)C3=O,2.42,-5.29,-3.72,-5.49,-3.89,100.0,,1:1.5 w/w,,,,,o-DCB,
112130,10.1039/c7ra00585g,CCCCC(CC)COC(=O)c1sc2csc(-c3cc4c(-c5ccc(CC(CC)CCCC)s5)c5sccc5c(-c5ccc(CC(CC)CCCC)s5)c4s3)c2c1F,CCCCCCCCCCCCC(CCCCCCCCCC)CN1C(=O)c2cc(-c3ccc(-c4cc(F)ccc4F)s3)c3c4c(cc(-c5cccs5)c(c24)C1=O)C(=O)N(CC(CCCCCCCCCC)CCCCCCCCCCCC)C3=O,2.5,-5.29,-3.72,-5.59,-3.91,100.0,,1:1.5 w/w,,,,,o-DCB,
112131,10.1039/c7ra00585g,CCCCC(CC)COC(=O)c1sc2csc(-c3cc4c(-c5ccc(CC(CC)CCCC)s5)c5sccc5c(-c5ccc(CC(CC)CCCC)s5)c4s3)c2c1F,CCCCCCCCCCCCC(CCCCCCCCCC)CN1C(=O)c2cc(-c3ccc(-c4c(F)c(F)cc(F)c4F)s3)c3c4c(cc(-c5cccs5)c(c24)C1=O)C(=O)N(CC(CCCCCCCCCC)CCCCCCCCCCCC)C3=O,0.67,-5.29,-3.72,-5.69,-3.95,100.0,,1:1.5 w/w,,,,,o-DCB,
112132,10.1039/c7ra01049d,CCCCC(CC)COc1ccc(C2(c3ccc(OCC(CC)CCCC)cc3)c3cc4c(cc3-c3sc5ccsc5c32)C(c2ccc(OCC(CC)CCCC)cc2)(c2ccc(OCC(CC)CCCC)cc2)c2c-4sc3cc(-c4ccc(-c5ccc(-c6cccs6)c6nonc56)s4)sc23)cc1,COC(=O)CCCC1(c2ccccc2)C23c4c5ccc6c7cc8c9c%10c(cc%11cc%12c%13c%14c(cc%15c%16ccc-5c2c%16c2c5c%16c%17c(c(c46)c7c9c%17c4c%10c%11c%13c4c%16c%14c%152)C513)C%12)C8,1.43,-5.36,-3.69,-5.9,-3.9,85.0,,1:1,,,,,,
112133,10.1039/c7ra01049d,CCCCC(CC)COc1ccc(C2(c3ccc(OCC(CC)CCCC)cc3)c3cc4c(cc3-c3sc5ccsc5c32)C(c2ccc(OCC(CC)CCCC)cc2)(c2ccc(OCC(CC)CCCC)cc2)c2c-4sc3cc(-c4ccc(-c5ccc(-c6cccs6)c6nonc56)s4)sc23)cc1,COC(=O)CCCC1(c2ccccc2)C23c4c5ccc6c7cc8c9c%10c(cc%11cc%12c%13c%14c(cc%15c%16ccc-5c2c%16c2c5c%16c%17c(c(c46)c7c9c%17c4c%10c%11c%13c4c%16c%14c%152)C513)C%12)C8,2.72,-5.36,-3.69,-5.9,-3.9,85.0,,1:2,,,,,,
112134,10.1039/c7ra01049d,CCCCC(CC)COc1ccc(C2(c3ccc(OCC(CC)CCCC)cc3)c3cc4c(cc3-c3sc5ccsc5c32)C(c2ccc(OCC(CC)CCCC)cc2)(c2ccc(OCC(CC)CCCC)cc2)c2c-4sc3cc(-c4ccc(-c5ccc(-c6cccs6)c6nonc56)s4)sc23)cc1,COC(=O)CCCC1(c2ccccc2)C23c4c5ccc6c7cc8c9c%10c(cc%11cc%12c%13c%14c(cc%15c%16ccc-5c2c%16c2c5c%16c%17c(c(c46)c7c9c%17c4c%10c%11c%13c4c%16c%14c%152)C513)C%12)C8,3.51,-5.36,-3.69,-5.9,-3.9,85.0,,1:3,,,,,,
112135,10.1039/c7ra01049d,CCCCC(CC)COc1ccc(C2(c3ccc(OCC(CC)CCCC)cc3)c3cc4c(cc3-c3sc5ccsc5c32)C(c2ccc(OCC(CC)CCCC)cc2)(c2ccc(OCC(CC)CCCC)cc2)c2c-4sc3cc(-c4ccc(-c5ccc(-c6cccs6)c6nonc56)s4)sc23)cc1,COC(=O)CCCC1(c2ccccc2)C23c4c5ccc6c7cc8c9c%10c(cc%11cc%12c%13c%14c(cc%15c%16ccc-5c2c%16c2c5c%16c%17c(c(c46)c7c9c%17c4c%10c%11c%13c4c%16c%14c%152)C513)C%12)C8,4.37,-5.36,-3.69,-5.9,-3.9,85.0,100.0,1:4,,,,,,
112136,10.1039/c7ra01049d,CCCCC(CC)COc1ccc(C2(c3ccc(OCC(CC)CCCC)cc3)c3cc4c(cc3-c3sc5ccsc5c32)C(c2ccc(OCC(CC)CCCC)cc2)(c2ccc(OCC(CC)CCCC)cc2)c2c-4sc3cc(-c4ccc(-c5ccc(-c6cccs6)c6nonc56)s4)sc23)cc1,COC(=O)CCCC1(c2ccccc2)C23c4c5ccc6c7cc8c9c%10c(cc%11cc%12c%13c%14c(cc%15c%16ccc-5c2c%16c2c5c%16c%17c(c(c46)c7c9c%17c4c%10c%11c%13c4c%16c%14c%152)C513)C%12)C8,4.6,-5.36,-3.69,-5.9,-3.9,85.0,100.0,1:4,,,,,,
112137,10.1039/c7ra01049d,CCCCC(CC)COc1ccc(C2(c3ccc(OCC(CC)CCCC)cc3)c3cc4c(cc3-c3sc5ccsc5c32)C(c2ccc(OCC(CC)CCCC)cc2)(c2ccc(OCC(CC)CCCC)cc2)c2c-4sc3cc(-c4ccc(-c5ccc(-c6cccs6)c6nsnc56)s4)sc23)cc1,COC(=O)CCCC1(c2ccccc2)C23c4c5ccc6c7cc8c9c%10c(cc%11cc%12c%13c%14c(cc%15c%16ccc-5c2c%16c2c5c%16c%17c(c(c46)c7c9c%17c4c%10c%11c%13c4c%16c%14c%152)C513)C%12)C8,1.05,-5.31,-3.67,-5.9,-3.9,85.0,,1:1,,,,,,
112138,10.1039/c7ra01049d,CCCCC(CC)COc1ccc(C2(c3ccc(OCC(CC)CCCC)cc3)c3cc4c(cc3-c3sc5ccsc5c32)C(c2ccc(OCC(CC)CCCC)cc2)(c2ccc(OCC(CC)CCCC)cc2)c2c-4sc3cc(-c4ccc(-c5ccc(-c6cccs6)c6nsnc56)s4)sc23)cc1,COC(=O)CCCC1(c2ccccc2)C23c4c5ccc6c7cc8c9c%10c(cc%11cc%12c%13c%14c(cc%15c%16ccc-5c2c%16c2c5c%16c%17c(c(c46)c7c9c%17c4c%10c%11c%13c4c%16c%14c%152)C513)C%12)C8,2.08,-5.31,-3.67,-5.9,-3.9,85.0,,1:2,,,,,,
112139,10.1039/c7ra01049d,CCCCC(CC)COc1ccc(C2(c3ccc(OCC(CC)CCCC)cc3)c3cc4c(cc3-c3sc5ccsc5c32)C(c2ccc(OCC(CC)CCCC)cc2)(c2ccc(OCC(CC)CCCC)cc2)c2c-4sc3cc(-c4ccc(-c5ccc(-c6cccs6)c6nsnc56)s4)sc23)cc1,COC(=O)CCCC1(c2ccccc2)C23c4c5ccc6c7cc8c9c%10c(cc%11cc%12c%13c%14c(cc%15c%16ccc-5c2c%16c2c5c%16c%17c(c(c46)c7c9c%17c4c%10c%11c%13c4c%16c%14c%152)C513)C%12)C8,3.89,-5.31,-3.67,-5.9,-3.9,85.0,,1:3,,,,,,
112140,10.1039/c7ra01049d,CCCCC(CC)COc1ccc(C2(c3ccc(OCC(CC)CCCC)cc3)c3cc4c(cc3-c3sc5ccsc5c32)C(c2ccc(OCC(CC)CCCC)cc2)(c2ccc(OCC(CC)CCCC)cc2)c2c-4sc3cc(-c4ccc(-c5ccc(-c6cccs6)c6nsnc56)s4)sc23)cc1,COC(=O)CCCC1(c2ccccc2)C23c4c5ccc6c7cc8c9c%10c(cc%11cc%12c%13c%14c(cc%15c%16ccc-5c2c%16c2c5c%16c%17c(c(c46)c7c9c%17c4c%10c%11c%13c4c%16c%14c%152)C513)C%12)C8,4.82,-5.31,-3.67,-5.9,-3.9,85.0,100.0,1:4,,,,,,
112141,10.1039/c7ra01049d,CCCCC(CC)COc1ccc(C2(c3ccc(OCC(CC)CCCC)cc3)c3cc4c(cc3-c3sc5ccsc5c32)C(c2ccc(OCC(CC)CCCC)cc2)(c2ccc(OCC(CC)CCCC)cc2)c2c-4sc3cc(-c4ccc(-c5ccc(-c6cccs6)c6nsnc56)s4)sc23)cc1,COC(=O)CCCC1(c2ccccc2)C23c4c5ccc6c7cc8c9c%10c(cc%11cc%12c%13c%14c(cc%15c%16ccc-5c2c%16c2c5c%16c%17c(c(c46)c7c9c%17c4c%10c%11c%13c4c%16c%14c%152)C513)C%12)C8,4.91,-5.31,-3.67,-5.9,-3.9,85.0,100.0,1:4,,,,,,
112142,10.1039/c7ra01418j,CCCCCCCCOc1cccc(-c2nc3cc(F)c(F)c(-c4cccs4)c3nc2-c2cccc(OCCCCCCCC)c2)c1,COC(=O)CCCC1(c2ccccc2)C23c4c5c6c7c8c9c(c%10c%11c2c2c%12c4c4c%13c5c5c7c7c8c8c%14c9c%10c9c%10c%11c2c2c%11c%12c4c4c%12c%13c5c5c7c7c8c8c%14c9c9c%10c2c2c%11c4c4c%12c5c7c5c8c9c2c45)C613,4.6,-6.18,-3.7,-6.1,-3.7,100.0,,1:1,2.5%,,,,,DIO
112143,10.1039/c7ra01418j,CCCCCCCCC(CCCCCC)CN1C(=O)/C(=C2/C(=O)N(CC(CCCCCC)CCCCCCCC)c3cc(-c4cccs4)ccc32)c2ccccc21,COC(=O)CCCC1(c2ccccc2)C23c4c5c6c7c8c9c(c%10c%11c2c2c%12c4c4c%13c5c5c7c7c8c8c%14c9c%10c9c%10c%11c2c2c%11c%12c4c4c%12c%13c5c5c7c7c8c8c%14c9c9c%10c2c2c%11c4c4c%12c5c7c5c8c9c2c45)C613,3.7,-5.92,-3.85,-6.1,-3.7,100.0,,1:1,2.5%,,,,,DIO
112144,10.1039/c7ra01418j,CCCCCCCCOc1cccc(-c2nc3c(-c4cccs4)c(F)c(F)c(-c4ccc(-c5ccc6c(c5)N(CC(CCCCCC)CCCCCCCC)C(=O)/C6=C5/C(=O)N(CC(CCCCCC)CCCCCCCC)c6ccccc65)s4)c3nc2-c2cccc(OCCCCCCCC)c2)c1,COC(=O)CCCC1(c2ccccc2)C23c4c5c6c7c8c9c(c%10c%11c2c2c%12c4c4c%13c5c5c7c7c8c8c%14c9c%10c9c%10c%11c2c2c%11c%12c4c4c%12c%13c5c5c7c7c8c8c%14c9c9c%10c2c2c%11c4c4c%12c5c7c5c8c9c2c45)C613,5.5,-5.89,-3.83,-6.1,-3.7,100.0,,1:1,2%,,,,,DIO
112145,10.1039/c7ra01418j,CCCCCCCCOc1cccc(-c2nc3c(-c4cccs4)c(F)c(F)c(-c4ccc(-c5ccc6c(c5)N(CC(CCCCCC)CCCCCCCC)C(=O)/C6=C5/C(=O)N(CC(CCCCCC)CCCCCCCC)c6ccccc65)s4)c3nc2-c2cccc(OCCCCCCCC)c2)c1,COC(=O)CCCC1(c2ccccc2)C23c4c5c6c7c8c9c(c%10c%11c2c2c%12c4c4c%13c5c5c7c7c8c8c%14c9c%10c9c%10c%11c2c2c%11c%12c4c4c%12c%13c5c5c7c7c8c8c%14c9c9c%10c2c2c%11c4c4c%12c5c7c5c8c9c2c45)C613,5.8,-5.88,-3.98,-6.1,-3.7,100.0,,1:1,2%,,,,,DIO
112146,10.1039/c7ra01418j,CCCCCCCCOc1cccc(-c2nc3c(-c4cccs4)c(F)c(F)c(-c4ccc(-c5ccc6c(c5)N(CC(CCCCCC)CCCCCCCC)C(=O)/C6=C5/C(=O)N(CC(CCCCCC)CCCCCCCC)c6ccccc65)s4)c3nc2-c2cccc(OCCCCCCCC)c2)c1,COC(=O)CCCC1(c2ccccc2)C23c4c5c6c7c8c9c(c%10c%11c2c2c%12c4c4c%13c5c5c7c7c8c8c%14c9c%10c9c%10c%11c2c2c%11c%12c4c4c%12c%13c5c5c7c7c8c8c%14c9c9c%10c2c2c%11c4c4c%12c5c7c5c8c9c2c45)C613,4.0,-5.78,-3.95,-6.1,-3.7,100.0,,1:1,2%,,,,,DIO
112147,10.1039/c7ra01418j,CCCCCCCCOc1cccc(-c2nc3c(-c4cccs4)c(F)c(F)c(-c4cc(-c5ccc6c(c5)N(CC(CCCCCC)CCCCCCCC)C(=O)/C6=C5/C(=O)N(CC(CCCCCC)CCCCCCCC)c6ccccc65)cs4)c3nc2-c2cccc(OCCCCCCCC)c2)c1,COC(=O)CCCC1(c2ccccc2)C23c4c5c6c7c8c9c(c%10c%11c2c2c%12c4c4c%13c5c5c7c7c8c8c%14c9c%10c9c%10c%11c2c2c%11c%12c4c4c%12c%13c5c5c7c7c8c8c%14c9c9c%10c2c2c%11c4c4c%12c5c7c5c8c9c2c45)C613,6.3,-5.9,-3.97,-6.1,-3.7,100.0,,1:1,2.5%,,,,,DIO
112155,10.1039/c7ra08522b,CCCCCCCC[Si]1(CCCCCCCC)c2cc(-c3cc(F)cc4nn(CCCCCC)nc34)sc2-c2sc(-c3cc(F)c(-c4ccc(-c5ccc(-c6cccs6)c6nsnc56)s4)c4nn(CCCCCC)nc34)cc21,COC(=O)CCCC1(c2ccccc2)C23c4c5ccc6c7cc8c9c%10c(cc%11cc%12c%13c%14c(cc%15c%16ccc-5c2c%16c2c5c%16c%17c(c(c46)c7c9c%17c4c%10c%11c%13c4c%16c%14c%152)C513)C%12)C8,2.68,-5.38,-3.67,-5.9,-3.9,,,1:0.5,,conventional,,,chloroform,
112156,10.1039/c7ra08522b,CCCCCCCC[Si]1(CCCCCCCC)c2cc(-c3cc(F)cc4nn(CCCCCC)nc34)sc2-c2sc(-c3cc(F)c(-c4ccc(-c5ccc(-c6cccs6)c6nsnc56)s4)c4nn(CCCCCC)nc34)cc21,COC(=O)CCCC1(c2ccccc2)C23c4c5ccc6c7cc8c9c%10c(cc%11cc%12c%13c%14c(cc%15c%16ccc-5c2c%16c2c5c%16c%17c(c(c46)c7c9c%17c4c%10c%11c%13c4c%16c%14c%152)C513)C%12)C8,3.84,-5.38,-3.67,-5.9,-3.9,,,1:1,,conventional,,,chloroform,
112157,10.1039/c7ra08522b,CCCCCCCC[Si]1(CCCCCCCC)c2cc(-c3cc(F)cc4nn(CCCCCC)nc34)sc2-c2sc(-c3cc(F)c(-c4ccc(-c5ccc(-c6cccs6)c6nsnc56)s4)c4nn(CCCCCC)nc34)cc21,COC(=O)CCCC1(c2ccccc2)C23c4c5ccc6c7cc8c9c%10c(cc%11cc%12c%13c%14c(cc%15c%16ccc-5c2c%16c2c5c%16c%17c(c(c46)c7c9c%17c4c%10c%11c%13c4c%16c%14c%152)C513)C%12)C8,4.95,-5.38,-3.67,-5.9,-3.9,,,1:1.5,,conventional,,,chloroform,
112158,10.1039/c7ra08522b,CCCCCCCC[Si]1(CCCCCCCC)c2cc(-c3cc(F)cc4nn(CCCCCC)nc34)sc2-c2sc(-c3cc(F)c(-c4ccc(-c5ccc(-c6cccs6)c6nsnc56)s4)c4nn(CCCCCC)nc34)cc21,COC(=O)CCCC1(c2ccccc2)C23c4c5ccc6c7cc8c9c%10c(cc%11cc%12c%13c%14c(cc%15c%16ccc-5c2c%16c2c5c%16c%17c(c(c46)c7c9c%17c4c%10c%11c%13c4c%16c%14c%152)C513)C%12)C8,4.6,-5.38,-3.67,-5.9,-3.9,,,1:2,,conventional,,,chloroform,
112160,10.1039/c7ra08522b,CCCCCCCC[Si]1(CCCCCCCC)c2cc(-c3cc(F)cc4nn(CCCCCC)nc34)sc2-c2sc(-c3cc(F)c(-c4ccc(-c5ccc(-c6cccs6)c6nsnc56)s4)c4nn(CCCCCC)nc34)cc21,COC(=O)CCCC1(c2ccccc2)C23c4c5ccc6c7cc8c9c%10c(cc%11cc%12c%13c%14c(cc%15c%16ccc-5c2c%16c2c5c%16c%17c(c(c46)c7c9c%17c4c%10c%11c%13c4c%16c%14c%152)C513)C%12)C8,5.66,-5.38,-3.67,-5.9,-3.9,,,1:1.5,1 v%,,,,chloroform,DIO
112161,10.1039/c7ra08522b,CCCCCCCC[Si]1(CCCCCCCC)c2cc(-c3cc(F)cc4nn(CCCCCC)nc34)sc2-c2sc(-c3cc(F)c(-c4ccc(-c5ccc(-c6cccs6)c6nsnc56)s4)c4nn(CCCCCC)nc34)cc21,COC(=O)CCCC1(c2ccccc2)C23c4c5ccc6c7cc8c9c%10c(cc%11cc%12c%13c%14c(cc%15c%16ccc-5c2c%16c2c5c%16c%17c(c(c46)c7c9c%17c4c%10c%11c%13c4c%16c%14c%152)C513)C%12)C8,7.62,-5.38,-3.67,-5.9,-3.9,,,1:1.5,2 v%,,,,chloroform,DIO
112162,10.1039/c7ra08522b,CCCCCCCC[Si]1(CCCCCCCC)c2cc(-c3cc(F)cc4nn(CCCCCC)nc34)sc2-c2sc(-c3cc(F)c(-c4ccc(-c5ccc(-c6cccs6)c6nsnc56)s4)c4nn(CCCCCC)nc34)cc21,COC(=O)CCCC1(c2ccccc2)C23c4c5ccc6c7cc8c9c%10c(cc%11cc%12c%13c%14c(cc%15c%16ccc-5c2c%16c2c5c%16c%17c(c(c46)c7c9c%17c4c%10c%11c%13c4c%16c%14c%152)C513)C%12)C8,8.91,-5.38,-3.67,-5.9,-3.9,,,1:1.5,3%,,,,chloroform,DIO
112163,10.1039/c7ra08522b,CCCCCCCC[Si]1(CCCCCCCC)c2cc(-c3cc(F)cc4nn(CCCCCC)nc34)sc2-c2sc(-c3cc(F)c(-c4ccc(-c5ccc(-c6cccs6)c6nsnc56)s4)c4nn(CCCCCC)nc34)cc21,COC(=O)CCCC1(c2ccccc2)C23c4c5ccc6c7cc8c9c%10c(cc%11cc%12c%13c%14c(cc%15c%16ccc-5c2c%16c2c5c%16c%17c(c(c46)c7c9c%17c4c%10c%11c%13c4c%16c%14c%152)C513)C%12)C8,7.26,-5.38,-3.67,-5.9,-3.9,,,1:1.5,3.5%,,,,chloroform,DIO
112166,10.1039/c7ta01905j,CCCCCCCCCCC(CCCCCCCC)COc1c2cc(-c3sc(-c4c(F)c(F)c(-c5cc(CC(CC)CCCC)cs5)c5nsnc45)cc3CC(CC)CCCC)sc2c(-c2cccc3ccccc23)c2ccsc12,COC(=O)CCCC1(c2ccccc2)C23c4c5ccc6c7cc8c9c%10c(cc%11cc%12c%13c%14c(cc%15c%16ccc-5c2c%16c2c5c%16c%17c(c(c46)c7c9c%17c4c%10c%11c%13c4c%16c%14c%152)C513)C%12)C8,8.02,-5.37,-3.57,-5.9,-3.9,,,1 : 1.5,,,,,,DIO
112167,10.1039/c7ta01905j,CCCCCCCCCCC(CCCCCCCC)COc1c2cc(-c3sc(-c4c(F)c(F)c(-c5cc(CC(CC)CCCC)cs5)c5nsnc45)cc3CC(CC)CCCC)sc2c(-c2ccc3ccccc3c2)c2ccsc12,COC(=O)CCCC1(c2ccccc2)C23c4c5ccc6c7cc8c9c%10c(cc%11cc%12c%13c%14c(cc%15c%16ccc-5c2c%16c2c5c%16c%17c(c(c46)c7c9c%17c4c%10c%11c%13c4c%16c%14c%152)C513)C%12)C8,9.8,-5.31,-3.59,-5.9,-3.9,,,1 : 2,0%,,,,,
112168,10.1039/c7ta01905j,CCCCCCCCCCC(CCCCCCCC)COc1c2cc(-c3sc(-c4c(F)c(F)c(-c5cc(CC(CC)CCCC)cs5)c5nsnc45)cc3CC(CC)CCCC)sc2c(-c2cccc3ccccc23)c2ccsc12,CCCCCCc1ccc(C2(c3ccc(CCCCCC)cc3)c3cc4c(cc3-c3sc5cc(C=C6C(=O)c7ccccc7C6=C(C#N)C#N)sc5c32)C(c2ccc(CCCCCC)cc2)(c2ccc(CCCCCC)cc2)c2c-4sc3cc(C=C4C(=O)c5ccccc5C4=C(C#N)C#N)sc23)cc1,5.02,-5.37,-3.57,-5.576,-3.916,,,1 : 1,0%,,,,,
112169,10.1039/c7ta01905j,CCCCCCCCCCC(CCCCCCCC)COc1c2cc(-c3sc(-c4c(F)c(F)c(-c5cc(CC(CC)CCCC)cs5)c5nsnc45)cc3CC(CC)CCCC)sc2c(-c2ccc3ccccc3c2)c2ccsc12,CCCCCCc1ccc(C2(c3ccc(CCCCCC)cc3)c3cc4c(cc3-c3sc5cc(C=C6C(=O)c7ccccc7C6=C(C#N)C#N)sc5c32)C(c2ccc(CCCCCC)cc2)(c2ccc(CCCCCC)cc2)c2c-4sc3cc(C=C4C(=O)c5ccccc5C4=C(C#N)C#N)sc23)cc1,7.33,-5.31,-3.59,-5.576,-3.916,,,1 : 1,0%,,,,,
112170,10.1039/c7ta02391j,CCCCCCCCc1cc(-c2c(-c3cccs3)sc3c(-c4cc(CCCCCCCC)c(CCCCCCCC)s4)c(-c4ccc(-c5cccc6nsnc56)s4)sc23)sc1CCCCCCCC,COC(=O)CCCC1(c2ccccc2)C23c4c5ccc6c7cc8c9c%10c(cc%11cc%12c%13c%14c(cc%15c%16ccc-5c2c%16c2c5c%16c%17c(c(c46)c7c9c%17c4c%10c%11c%13c4c%16c%14c%152)C513)C%12)C8,7.01,-5.34,-3.53,-5.9,-3.9,,,1:1.5,,inverted,,,o-DCB,
112173,10.1039/c7ta02391j,CCCCCCc1csc(-c2ccc(-c3cc(CCCCCC)c(/C=C/c4csc(-c5cc6c(OCC(CC)CCCC)c7sc(-c8ccc(C9=C%10C(=O)N(CC(CC)CCCC)C(c%11ccc(-c%12cc%13c(OCC(CC)CCCC)c%14sccc%14c(OCC(CC)CCCC)c%13s%12)s%11)=C%10C(=O)N9CC(CC)CCCC)s8)cc7c(OCC(CC)CCCC)c6s5)c4)s3)c3nsnc23)c1,COC(=O)CCCC1(c2ccccc2)C23c4c5ccc6c7cc8c9c%10c(cc%11cc%12c%13c%14c(cc%15c%16ccc-5c2c%16c2c5c%16c%17c(c(c46)c7c9c%17c4c%10c%11c%13c4c%16c%14c%152)C513)C%12)C8,9.14,-5.31,-3.6,-5.9,-3.9,,,1:1.5,,inverted,,,o-DCB,
112174,10.1039/c7ta02391j,CCCCCCc1csc(-c2ccc(-c3cc(CCCCCC)c(/C=C/c4csc(-c5cc6c(OCC(CC)CCCC)c7sc(-c8ccc(C9=C%10C(=O)N(CC(CC)CCCC)C(c%11ccc(-c%12cc%13c(OCC(CC)CCCC)c%14sccc%14c(OCC(CC)CCCC)c%13s%12)s%11)=C%10C(=O)N9CC(CC)CCCC)s8)cc7c(OCC(CC)CCCC)c6s5)c4)s3)c3nsnc23)c1,COC(=O)CCCC1(c2ccccc2)C23c4c5ccc6c7cc8c9c%10c(cc%11cc%12c%13c%14c(cc%15c%16ccc-5c2c%16c2c5c%16c%17c(c(c46)c7c9c%17c4c%10c%11c%13c4c%16c%14c%152)C513)C%12)C8,7.88,-5.31,-3.6,-5.9,-3.9,,,1:1.5,,inverted,,,"o-DCB:1,8-diiodooctane (100:0)",
112175,10.1039/c7ta02391j,CCCCCCc1csc(-c2ccc(-c3cc(CCCCCC)c(/C=C/c4csc(-c5cc6c(OCC(CC)CCCC)c7sc(-c8ccc(C9=C%10C(=O)N(CC(CC)CCCC)C(c%11ccc(-c%12cc%13c(OCC(CC)CCCC)c%14sccc%14c(OCC(CC)CCCC)c%13s%12)s%11)=C%10C(=O)N9CC(CC)CCCC)s8)cc7c(OCC(CC)CCCC)c6s5)c4)s3)c3nsnc23)c1,COC(=O)CCCC1(c2ccccc2)C23c4c5ccc6c7cc8c9c%10c(cc%11cc%12c%13c%14c(cc%15c%16ccc-5c2c%16c2c5c%16c%17c(c(c46)c7c9c%17c4c%10c%11c%13c4c%16c%14c%152)C513)C%12)C8,10.09,-5.31,-3.6,-5.9,-3.9,139.0,,1:1.5,3%,inverted,,,,DIO
112176,10.1039/c7ta02391j,CCCCCCc1csc(-c2ccc(-c3cc(CCCCCC)c(/C=C/c4csc(-c5cc6c(OCC(CC)CCCC)c7sc(-c8ccc(C9=C%10C(=O)N(CC(CC)CCCC)C(c%11ccc(-c%12cc%13c(OCC(CC)CCCC)c%14sccc%14c(OCC(CC)CCCC)c%13s%12)s%11)=C%10C(=O)N9CC(CC)CCCC)s8)cc7c(OCC(CC)CCCC)c6s5)c4)s3)c3nsnc23)c1,COC(=O)CCCC1(c2ccccc2)C23c4c5ccc6c7cc8c9c%10c(cc%11cc%12c%13c%14c(cc%15c%16ccc-5c2c%16c2c5c%16c%17c(c(c46)c7c9c%17c4c%10c%11c%13c4c%16c%14c%152)C513)C%12)C8,9.36,-5.31,-3.6,-5.9,-3.9,220.0,,1:1.5,3%,inverted,,,,DIO
112177,10.1039/c7ta02391j,CCCCCCc1csc(-c2ccc(-c3cc(CCCCCC)c(/C=C/c4csc(-c5cc6c(OCC(CC)CCCC)c7sc(-c8ccc(C9=C%10C(=O)N(CC(CC)CCCC)C(c%11ccc(-c%12cc%13c(OCC(CC)CCCC)c%14sccc%14c(OCC(CC)CCCC)c%13s%12)s%11)=C%10C(=O)N9CC(CC)CCCC)s8)cc7c(OCC(CC)CCCC)c6s5)c4)s3)c3nsnc23)c1,COC(=O)CCCC1(c2ccccc2)C23c4c5ccc6c7cc8c9c%10c(cc%11cc%12c%13c%14c(cc%15c%16ccc-5c2c%16c2c5c%16c%17c(c(c46)c7c9c%17c4c%10c%11c%13c4c%16c%14c%152)C513)C%12)C8,8.44,-5.31,-3.6,-5.9,-3.9,287.0,,1:1.5,3%,inverted,,,,DIO
112178,10.1039/c7ta02391j,CCCCCCc1csc(-c2ccc(-c3cc(CCCCCC)c(/C=C/c4csc(-c5cc6c(OCC(CC)CCCC)c7sc(-c8ccc(C9=C%10C(=O)N(CC(CC)CCCC)C(c%11ccc(-c%12cc%13c(OCC(CC)CCCC)c%14sccc%14c(OCC(CC)CCCC)c%13s%12)s%11)=C%10C(=O)N9CC(CC)CCCC)s8)cc7c(OCC(CC)CCCC)c6s5)c4)s3)c3nsnc23)c1,COC(=O)CCCC1(c2ccccc2)C23c4c5ccc6c7cc8c9c%10c(cc%11cc%12c%13c%14c(cc%15c%16ccc-5c2c%16c2c5c%16c%17c(c(c46)c7c9c%17c4c%10c%11c%13c4c%16c%14c%152)C513)C%12)C8,7.84,-5.31,-3.6,-5.9,-3.9,125.0,,1:1.5,,inverted,,,,
112179,10.1039/c7ta02391j,CCCCCCc1csc(-c2ccc(-c3cc(CCCCCC)c(/C=C/c4csc(-c5cc6c(OCC(CC)CCCC)c7sc(-c8ccc(C9=C%10C(=O)N(CC(CC)CCCC)C(c%11ccc(-c%12cc%13c(OCC(CC)CCCC)c%14sccc%14c(OCC(CC)CCCC)c%13s%12)s%11)=C%10C(=O)N9CC(CC)CCCC)s8)cc7c(OCC(CC)CCCC)c6s5)c4)s3)c3nsnc23)c1,COC(=O)CCCC1(c2ccccc2)C23c4c5ccc6c7cc8c9c%10c(cc%11cc%12c%13c%14c(cc%15c%16ccc-5c2c%16c2c5c%16c%17c(c(c46)c7c9c%17c4c%10c%11c%13c4c%16c%14c%152)C513)C%12)C8,6.24,-5.31,-3.6,-5.9,-3.9,210.0,,1:1.5,,inverted,,,,
112180,10.1039/c7ta02391j,CCCCCCc1csc(-c2ccc(-c3cc(CCCCCC)c(/C=C/c4csc(-c5cc6c(OCC(CC)CCCC)c7sc(-c8ccc(C9=C%10C(=O)N(CC(CC)CCCC)C(c%11ccc(-c%12cc%13c(OCC(CC)CCCC)c%14sccc%14c(OCC(CC)CCCC)c%13s%12)s%11)=C%10C(=O)N9CC(CC)CCCC)s8)cc7c(OCC(CC)CCCC)c6s5)c4)s3)c3nsnc23)c1,COC(=O)CCCC1(c2ccccc2)C23c4c5ccc6c7cc8c9c%10c(cc%11cc%12c%13c%14c(cc%15c%16ccc-5c2c%16c2c5c%16c%17c(c(c46)c7c9c%17c4c%10c%11c%13c4c%16c%14c%152)C513)C%12)C8,5.6,-5.31,-3.6,-5.9,-3.9,290.0,,1:1.5,,inverted,,,,
112189,10.1039/c7ta03600k,CCCCCCCCCCCCC(CCCCCCCCCCCC)Cc1csc(-c2c3ccsc3c(-c3cc(CC(CCCCCCCCCCCC)CCCCCCCCCCCC)c(-c4ccc(-c5c(F)c(F)c(-c6cccs6)c6nsnc56)s4)s3)c3ccsc23)c1,CCCCCCc1ccc(C2(c3ccc(CCCCCC)s3)c3cc4c(cc3-c3sc5cc(/C=C6\C(=O)c7ccccc7C6=C(C#N)C#N)sc5c32)C(c2ccc(CCCCCC)s2)(c2ccc(CCCCCC)s2)c2c-4sc3cc(/C=C4\C(=O)c5ccccc5C4=C(C#N)C#N)sc23)s1,8.1,-5.5,-3.56,-5.673,-3.909,,,,,,,,,
112190,10.1039/c7ta03600k,CCCCCCCCC(CCCCCC)Cc1csc(-c2c(F)c(F)c(-c3cc(CC(CCCCCC)CCCCCCCC)c(-c4cc5c(-c6ccc(CC(CC)CCCC)s6)c6sccc6c(-c6ccc(CC(CC)CCCC)s6)c5s4)s3)c3nsnc23)c1,CCCCCCc1ccc(C2(c3ccc(CCCCCC)s3)c3cc4c(cc3-c3sc5cc(/C=C6\C(=O)c7ccccc7C6=C(C#N)C#N)sc5c32)C(c2ccc(CCCCCC)s2)(c2ccc(CCCCCC)s2)c2c-4sc3cc(/C=C4\C(=O)c5ccccc5C4=C(C#N)C#N)sc23)s1,3.11,-5.55,-3.77,-5.673,-3.909,,,,,,,,,
112200,10.1039/c7ta06939a,CCCCC(CC)COC(=O)c1sc2csc(-c3cc4c(-c5ccc(CC(CC)CCCC)s5)c5sccc5c(-c5ccc(CC(CC)CCCC)s5)c4s3)c2c1F,CCCCCCCCC(CCCCCC)CN1C(=O)c2ccc3c4c(c(-c5cccs5)cc(c24)C1=O)C(=O)N(CC(CCCCCC)CCCCCCCC)C3=O,5.9,-5.29,-3.72,-5.64,-3.82,,,1.3:1.0,0.8 vol%,,,,,
112201,10.1039/c7ta06939a,CCCCC(CC)COC(=O)c1sc2csc(-c3cc4c(-c5ccc(CC(CC)CCCC)s5)c5sccc5c(-c5ccc(CC(CC)CCCC)s5)c4s3)c2c1F,CCCCCCCCC(CCCCCC)CN1C(=O)c2ccc3c4c(c(-c5cccs5)cc(c24)C1=O)C(=O)N(CC(CCCCCC)CCCCCCCC)C3=O,6.81,-5.29,-3.72,-5.64,-3.82,,150.0,,10 wt%,,,,,DTI
112202,10.1039/c7ta06939a,CCCCC(CC)COC(=O)c1sc2csc(-c3cc4c(-c5ccc(CC(CC)CCCC)s5)c5sccc5c(-c5ccc(CC(CC)CCCC)s5)c4s3)c2c1F,CCCCCCCCC(CCCCCC)CN1C(=O)c2ccc3c4c(c(-c5cccs5)cc(c24)C1=O)C(=O)N(CC(CCCCCC)CCCCCCCC)C3=O,6.51,-5.29,-3.72,-5.64,-3.82,,150.0,,20 wt%,,,,,DTI
112203,10.1039/c7ta06939a,CCCCC(CC)COC(=O)c1sc2csc(-c3cc4c(-c5ccc(CC(CC)CCCC)s5)c5sccc5c(-c5ccc(CC(CC)CCCC)s5)c4s3)c2c1F,CCCCCCCCC(CCCCCC)CN1C(=O)c2ccc3c4c(c(-c5cccs5)cc(c24)C1=O)C(=O)N(CC(CCCCCC)CCCCCCCC)C3=O,6.31,-5.29,-3.72,-5.64,-3.82,,,1.3:1.0,30 wt%,,,,,DTI
112204,10.1039/c7ta06939a,CCCCC(CC)COC(=O)c1sc2csc(-c3cc4c(-c5ccc(CC(CC)CCCC)s5)c5sccc5c(-c5ccc(CC(CC)CCCC)s5)c4s3)c2c1F,CCCCCCCCC(CCCCCC)CN1C(=O)c2ccc3c4c(c(-c5cccs5)cc(c24)C1=O)C(=O)N(CC(CCCCCC)CCCCCCCC)C3=O,2.79,-5.29,-3.72,-5.64,-3.82,,,1.3:1.0,50 wt%,,,,,DTI
112205,10.1039/c7ta06939a,CCCCC(CC)COC(=O)c1sc2csc(-c3cc4c(-c5ccc(CC(CC)CCCC)s5)c5sccc5c(-c5ccc(CC(CC)CCCC)s5)c4s3)c2c1F,CCCCCCCCC(CCCCCC)CN1C(=O)c2ccc3c4c(c(-c5cccs5)cc(c24)C1=O)C(=O)N(CC(CCCCCC)CCCCCCCC)C3=O,5.9,-5.29,-3.72,-5.64,-3.82,,,1.3:1.0,0.8 vol%,,,,,
112206,10.1039/c7ta06939a,CCCCC(CC)COC(=O)c1sc2csc(-c3cc4c(-c5ccc(CC(CC)CCCC)s5)c5sccc5c(-c5ccc(CC(CC)CCCC)s5)c4s3)c2c1F,CCCCCCCCC(CCCCCC)CN1C(=O)c2ccc3c4c(c(-c5cccs5)cc(c24)C1=O)C(=O)N(CC(CCCCCC)CCCCCCCC)C3=O,6.81,-5.29,-3.72,-5.64,-3.82,,150.0,,10 wt%,,,,,DTI
112207,10.1039/c7ta06939a,CCCCC(CC)COC(=O)c1sc2csc(-c3cc4c(-c5ccc(CC(CC)CCCC)s5)c5sccc5c(-c5ccc(CC(CC)CCCC)s5)c4s3)c2c1F,CCCCCCCCC(CCCCCC)CN1C(=O)c2ccc3c4c(c(-c5ccc[se]5)cc(c24)C1=O)C(=O)N(CC(CCCCCC)CCCCCCCC)C3=O,5.83,-5.29,-3.72,-5.65,-3.92,,,1.3:1.0,10 wt%,,,,,
112208,10.1039/c7ta06939a,CCCCC(CC)COC(=O)c1sc2csc(-c3cc4c(-c5ccc(CC(CC)CCCC)s5)c5sccc5c(-c5ccc(CC(CC)CCCC)s5)c4s3)c2c1F,CCCCCCCCC(CCCCCC)CN1C(=O)c2ccc3c4c(c(-c5ccc[se]5)cc(c24)C1=O)C(=O)N(CC(CCCCCC)CCCCCCCC)C3=O,6.52,-5.29,-3.72,-5.65,-3.92,,,1.3:1.0,10 wt%,,,,,DTI
112209,10.1039/c7ta06939a,CCCCC(CC)COC(=O)c1sc2csc(-c3cc4c(-c5ccc(CC(CC)CCCC)s5)c5sccc5c(-c5ccc(CC(CC)CCCC)s5)c4s3)c2c1F,CCCCCCCCC(CCCCCC)CN1C(=O)c2ccc3c4c(c(-c5ccc(-c6cccs6)s5)cc(c24)C1=O)C(=O)N(CC(CCCCCC)CCCCCCCC)C3=O,5.75,-5.29,-3.72,-5.6,-3.95,,150.0,1.3:1.0,10 wt%,,,,,
112210,10.1039/c7ta06939a,CCCCC(CC)COC(=O)c1sc2csc(-c3cc4c(-c5ccc(CC(CC)CCCC)s5)c5sccc5c(-c5ccc(CC(CC)CCCC)s5)c4s3)c2c1F,CCCCCCCCC(CCCCCC)CN1C(=O)c2ccc3c4c(c(-c5ccc(-c6cccs6)s5)cc(c24)C1=O)C(=O)N(CC(CCCCCC)CCCCCCCC)C3=O,6.3,-5.29,-3.72,-5.6,-3.95,,150.0,,10 wt%,,,,,DTI
112211,10.1039/c7ta06939a,CCCCCCCCC(CCCCCC)COc1ccc(OCC(CCCCCC)CCCCCCCC)c(-c2ccc(-c3c(F)c(F)c(-c4cccs4)c4nsnc34)s2)c1,CCCCCCCCC(CCCCCC)CN1C(=O)c2ccc3c4c(c(-c5cccs5)cc(c24)C1=O)C(=O)N(CC(CCCCCC)CCCCCCCC)C3=O,3.77,-5.43,-3.67,-5.64,-3.82,,,1.3:1.0,0.8 vol%,,,,,
112212,10.1039/c7ta06939a,CCCCCCCCC(CCCCCC)COc1ccc(OCC(CCCCCC)CCCCCCCC)c(-c2ccc(-c3c(F)c(F)c(-c4cccs4)c4nsnc34)s2)c1,CCCCCCCCC(CCCCCC)CN1C(=O)c2ccc3c4c(c(-c5cccs5)cc(c24)C1=O)C(=O)N(CC(CCCCCC)CCCCCCCC)C3=O,4.43,-5.43,-3.67,-5.64,-3.82,,,1.3:1.0,10 wt%,,,,,DTI
112213,10.1039/c7ta07924a,CCCCC(CC)CC1(CC(CC)CCCC)c2ccsc2-c2sc(-c3cccc4nsnc34)cc21,COC(=O)CCCC1(c2ccccc2)C23c4c5ccc6c7cc8c9c%10c(cc%11cc%12c%13c%14c(cc%15c%16ccc-5c2c%16c2c5c%16c%17c(c(c46)c7c9c%17c4c%10c%11c%13c4c%16c%14c%152)C513)C%12)C8,2.6,-5.3,-3.6,-5.9,-3.9,,,1:2,0 vol%,,,,,
112214,10.1039/c7ta07924a,CCCCC(CC)CC1(CC(CC)CCCC)c2ccsc2-c2sc(-c3cccc4nsnc34)cc21,COC(=O)CCCC1(c2ccccc2)C23c4c5ccc6c7cc8c9c%10c(cc%11cc%12c%13c%14c(cc%15c%16ccc-5c2c%16c2c5c%16c%17c(c(c46)c7c9c%17c4c%10c%11c%13c4c%16c%14c%152)C513)C%12)C8,4.5,-5.3,-3.6,-5.9,-3.9,,,1:2,3 vol%,,,,,
112215,10.1039/c7ta07924a,CCCCC(CC)COC(=O)c1sc2c(-c3cc4c(OCC(CC)CCCC)c5sccc5c(OCC(CC)CCCC)c4s3)scc2c1F,COC(=O)CCCC1(c2ccccc2)C23c4c5ccc6c7cc8c9c%10c(cc%11cc%12c%13c%14c(cc%15c%16ccc-5c2c%16c2c5c%16c%17c(c(c46)c7c9c%17c4c%10c%11c%13c4c%16c%14c%152)C513)C%12)C8,1.4,-5.19,-3.43,-5.9,-3.9,,,1:1.5,0 vol%,inverted,,,,
112216,10.1039/c7ta07924a,CCCCC(CC)COC(=O)c1sc2c(-c3cc4c(OCC(CC)CCCC)c5sccc5c(OCC(CC)CCCC)c4s3)scc2c1F,COC(=O)CCCC1(c2ccccc2)C23c4c5ccc6c7cc8c9c%10c(cc%11cc%12c%13c%14c(cc%15c%16ccc-5c2c%16c2c5c%16c%17c(c(c46)c7c9c%17c4c%10c%11c%13c4c%16c%14c%152)C513)C%12)C8,6.2,-5.19,-3.43,-5.9,-3.9,,,1:1.5,3 vol%,inverted,,,,
112217,10.1039/c7ta07924a,CCCCC(CC)COC(=O)c1sc2csc(-c3cc4c(-c5ccc(CC(CC)CCCC)s5)c5sccc5c(-c5ccc(CC(CC)CCCC)s5)c4s3)c2c1F,COC(=O)CCCC1(c2ccccc2)C23c4c5ccc6c7cc8c9c%10c(cc%11cc%12c%13c%14c(cc%15c%16ccc-5c2c%16c2c5c%16c%17c(c(c46)c7c9c%17c4c%10c%11c%13c4c%16c%14c%152)C513)C%12)C8,3.8,-5.29,-3.72,-5.9,-3.9,,,1:1.5,0 vol%,inverted,,,,
112218,10.1039/c7ta07924a,CCCCC(CC)COC(=O)c1sc2csc(-c3cc4c(-c5ccc(CC(CC)CCCC)s5)c5sccc5c(-c5ccc(CC(CC)CCCC)s5)c4s3)c2c1F,COC(=O)CCCC1(c2ccccc2)C23c4c5ccc6c7cc8c9c%10c(cc%11cc%12c%13c%14c(cc%15c%16ccc-5c2c%16c2c5c%16c%17c(c(c46)c7c9c%17c4c%10c%11c%13c4c%16c%14c%152)C513)C%12)C8,8.3,-5.29,-3.72,-5.9,-3.9,,,1:1.5,3 vol%,inverted,,,,
112219,10.1039/c7ta09464g,CCCCC(CC)COC(=O)c1sc2csc(-c3cc4c(-c5ccc(CC(CC)CCCC)s5)c5sccc5c(-c5ccc(CC(CC)CCCC)s5)c4s3)c2c1F,COC(=O)CCCC1(c2ccccc2)C23c4c5ccc6c7cc8c9c%10c(cc%11cc%12c%13c%14c(cc%15c%16ccc-5c2c%16c2c5c%16c%17c(c(c46)c7c9c%17c4c%10c%11c%13c4c%16c%14c%152)C513)C%12)C8,4.07,-5.14,-3.72,-5.9,-3.9,105.0,,2:3,3%,,,,,DIO
112220,10.1039/c7ta09464g,CCCCC(CC)COC(=O)c1sc2csc(-c3cc4c(-c5ccc(CC(CC)CCCC)s5)c5sccc5c(-c5ccc(CC(CC)CCCC)s5)c4s3)c2c1F,COC(=O)CCCC1(c2ccccc2)C23c4c5ccc6c7cc8c9c%10c(cc%11cc%12c%13c%14c(cc%15c%16ccc-5c2c%16c2c5c%16c%17c(c(c46)c7c9c%17c4c%10c%11c%13c4c%16c%14c%152)C513)C%12)C8,8.65,-5.22,-3.64,-5.9,-3.9,102.0,,2:3,3%,,,,,DIO
112221,10.1039/c7ta09736k,CCCCCCCCC(CCCCCC)COc1ccc(-c2ccc(-c3c4cc(-c5sc(-c6c(F)c(F)c(-c7cc(CC(CC)CCCC)cs7)c7nsnc67)cc5CC(CC)CCCC)sc4c(-c4ccc(-c5ccc(OCC(CCCCCC)CCCCCCCC)cc5)cc4)c4ccsc34)cc2)cc1,COC(=O)CCCC1(c2ccccc2)C23c4c5ccc6c7cc8c9c%10c(cc%11cc%12c%13c%14c(cc%15c%16ccc-5c2c%16c2c5c%16c%17c(c(c46)c7c9c%17c4c%10c%11c%13c4c%16c%14c%152)C513)C%12)C8,6.7,-5.46,-3.75,-5.9,-3.9,,,,,,,,,
112222,10.1039/c7ta09736k,CCCCCCCCc1cc(-c2c(-c3cccs3)sc3c(-c4cc(CCCCCCCC)c(CCCCCCCC)s4)c(-c4ccc(-c5cccc6nsnc56)s4)sc23)sc1CCCCCCCC,COC(=O)CCCC1(c2ccccc2)C23c4c5ccc6c7cc8c9c%10c(cc%11cc%12c%13c%14c(cc%15c%16ccc-5c2c%16c2c5c%16c%17c(c(c46)c7c9c%17c4c%10c%11c%13c4c%16c%14c%152)C513)C%12)C8,8.45,-5.34,-3.53,-5.9,-3.9,,,1:1.5,,,,,,
112223,10.1039/c7ta09736k,CCCCCCCCc1cc(-c2c(-c3cccs3)sc3c(-c4cc(CCCCCCCC)c(CCCCCCCC)s4)c(-c4ccc(-c5cccc6nsnc56)s4)sc23)sc1CCCCCCCC,CCCCCCc1ccc(C2(c3ccc(CCCCCC)cc3)c3cc4c(cc3-c3sc5cc(C=C6C(=O)c7ccccc7C6=C(C#N)C#N)sc5c32)C(c2ccc(CCCCCC)cc2)(c2ccc(CCCCCC)cc2)c2c-4sc3cc(C=C4C(=O)c5ccccc5C4=C(C#N)C#N)sc23)cc1,6.35,-5.34,-3.53,-5.576,-3.916,,,,,,,,,
112225,10.1039/c7ta09930d,CCCCC(CC)COC(=O)c1sc2csc(-c3cc4c(-c5ccc(CC(CC)CCCC)s5)c5sccc5c(-c5ccc(CC(CC)CCCC)s5)c4s3)c2c1F,CCCCCCCCCCC(CCCCCCCC)CN1C(=O)c2ccc3c4ccc5c6c(cc(-c7ccc(-c8ccc(-c9cccs9)c9nsnc89)s7)c(c7ccc(c2c37)C1=O)c64)C(=O)N(CC(CCCCCCCC)CCCCCCCCCC)C5=O,4.07,-5.29,-3.72,-5.46,-3.87,93.0,,1:1,3% v/v,,,,,
112226,10.1039/c7ta09930d,CCCCC(CC)COC(=O)c1sc2csc(-c3cc4c(-c5ccc(CC(CC)CCCC)s5)c5sccc5c(-c5ccc(CC(CC)CCCC)s5)c4s3)c2c1F,CCCCCCCCCCC(CCCCCCCC)Cn1c(=O)c2ccc3c4ccc5c(=O)n(CC(CCCCCCCC)CCCCCCCCCC)c(=O)c6cc7c8c9cc%10c(=O)n(CC(CCCCCCCC)CCCCCCCCCC)c(=O)c%11cc(-c%12ccc(-c%13ccc(-c%14cccs%14)c%14nsnc%13%14)s%12)c%12c%13ccc%14c(=O)n(CC(CCCCCCCC)CCCCCCCCCC)c(=O)c%15cc(c8c8cc(c1=O)c2c3c8c7c4c56)c(c%13c%14%15)c9c%12c%11%10,6.23,-5.29,-3.72,-5.75,-4.04,101.0,,1:1,0.5% v/v,,,,,
112234,10.1039/c7ta10026d,CCCCC(CC)Cc1ccc(-c2c3cc(-c4ccc(-c5sc(-c6cccs6)c6c5C(=O)c5c(CC(CC)CCCC)sc(CC(CC)CCCC)c5C6=O)s4)sc3c(-c3ccc(CC(CC)CCCC)s3)c3ccsc23)s1,CCCCCCCCC1(CCCCCCCC)c2cc(-c3ccc(/C=C4\C(=O)c5ccccc5C4=C(C#N)C#N)s3)ccc2-c2sc3c(c21)C(CCCCCCCC)(CCCCCCCC)c1cc(-c2ccc(/C=C4\C(=O)c5ccccc5C4=C(C#N)C#N)s2)ccc1-3,7.65,-5.33,-3.48,-5.5,-3.86,,,1:1.5,,inverted,,,,
112235,10.1039/c7ta10026d,CCCCC(CC)Cc1ccc(-c2c3cc(-c4ccc(-c5sc(-c6cccs6)c6c5C(=O)c5c(CC(CC)CCCC)sc(CC(CC)CCCC)c5C6=O)s4)sc3c(-c3ccc(CC(CC)CCCC)s3)c3ccsc23)s1,CCCCCCCCC1(CCCCCCCC)c2cc(-c3ccc(/C=C4\C(=O)c5ccccc5C4=C(C#N)C#N)s3)ccc2-c2sc3c(c21)C(CCCCCCCC)(CCCCCCCC)c1cc(-c2ccc(/C=C4\C(=O)c5ccccc5C4=C(C#N)C#N)s2)ccc1-3,10.1,-5.33,-3.48,-5.5,-3.86,,,1:1.5,0.7%,inverted,,,,DIO
112239,10.1039/c7ta10247j,CCCCCCCCOc1c(OCCCCCCCC)c2sc(-c3sc(-c4ccc(-c5cc(CCCCCC)cs5)c5nsnc45)cc3CCCCCC)cc2c2ccsc12,COC(=O)CCCC1(c2ccccc2)C23c4c5ccc6c7cc8c9c%10c(cc%11cc%12c%13c%14c(cc%15c%16ccc-5c2c%16c2c5c%16c%17c(c(c46)c7c9c%17c4c%10c%11c%13c4c%16c%14c%152)C513)C%12)C8,7.4,-5.09,-3.1,-5.9,-3.9,100.0,,1 : 1,,,,,,
112242,10.1039/c7ta10976h,CCCCCCCCC(CCCCCC)Cn1nc2c(-c3cccs3)c(F)c(F)c(-c3ccc(-c4cc5c(-c6ccc(CC(CC)CCCC)o6)c6occc6c(-c6ccc(CC(CC)CCCC)o6)c5o4)s3)c2n1,CCCCCCc1ccc(C2(c3ccc(CCCCCC)cc3)c3cc4c(cc3-c3sc5cc(C=C6C(=O)c7ccccc7C6=C(C#N)C#N)sc5c32)C(c2ccc(CCCCCC)cc2)(c2ccc(CCCCCC)cc2)c2c-4sc3cc(C=C4C(=O)c5ccccc5C4=C(C#N)C#N)sc23)cc1,9.26,-5.35,-3.29,-5.576,-3.916,,,1:1.5,,,,,,
112243,10.1039/c7ta10976h,CCCCCCCCC(CCCCCC)Cn1nc2c(-c3cccs3)c(F)c(F)c(-c3ccc(-c4cc5c(-c6ccc(CC(CC)CCCC)o6)c6occc6c(-c6ccc(CC(CC)CCCC)o6)c5o4)s3)c2n1,CCCCCCc1cccc(C2(c3cccc(CCCCCC)c3)c3cc4c(cc3-c3sc5cc(C=C6C(=O)c7ccccc7C6=C(C#N)C#N)sc5c32)C(c2cccc(CCCCCC)c2)(c2cccc(CCCCCC)c2)c2c-4sc3cc(C=C4C(=O)c5ccccc5C4=C(C#N)C#N)sc23)c1,9.84,-5.35,-3.29,-5.527,-3.854,,,1:1.5,,,,,,
112244,10.1039/c7ta10976h,CCCCCCCCC(CCCCCC)Cn1nc2c(-c3cccs3)c(F)c(F)c(-c3ccc(-c4cc5c(-c6ccc(CC(CC)CCCC)o6)c6occc6c(-c6ccc(CC(CC)CCCC)o6)c5o4)s3)c2n1,CCCCCCc1ccc(C2(c3ccc(CCCCCC)cc3)c3cc4c(cc3-c3sc5cc(C=C6C(=O)c7ccccc7C6=C(C#N)C#N)sc5c32)C(c2ccc(CCCCCC)cc2)(c2ccc(CCCCCC)cc2)c2c-4sc3cc(C=C4C(=O)c5ccccc5C4=C(C#N)C#N)sc23)cc1,9.46,-5.48,-3.48,-5.576,-3.916,,,1:1.5,,,,,,
112245,10.1039/c7ta10976h,CCCCCCCCC(CCCCCC)Cn1nc2c(-c3cccs3)c(F)c(F)c(-c3ccc(-c4cc5c(-c6ccc(CC(CC)CCCC)o6)c6occc6c(-c6ccc(CC(CC)CCCC)o6)c5o4)s3)c2n1,CCCCCCc1cccc(C2(c3cccc(CCCCCC)c3)c3cc4c(cc3-c3sc5cc(C=C6C(=O)c7ccccc7C6=C(C#N)C#N)sc5c32)C(c2cccc(CCCCCC)c2)(c2cccc(CCCCCC)c2)c2c-4sc3cc(C=C4C(=O)c5ccccc5C4=C(C#N)C#N)sc23)c1,10.28,-5.48,-3.48,-5.527,-3.854,,,1:1.5,,,,,,
112254,10.1039/c7tc00428a,CCCCCCCCCCCCC(CCCCCCCCCC)Cc1ccsc1-c1ccc(-c2sc(-c3c(F)c(F)cc4nsnc34)cc2CC(CCCCCCCCCC)CCCCCCCCCCCC)s1,COC(=O)CCCC1(c2ccccc2)C23c4c5ccc6c7cc8c9c%10c(cc%11cc%12c%13c%14c(cc%15c%16ccc-5c2c%16c2c5c%16c%17c(c(c46)c7c9c%17c4c%10c%11c%13c4c%16c%14c%152)C513)C%12)C8,0.92,-5.46,-3.48,-5.9,-3.9,100.0,,1/1.5,,inverted,,,,
112255,10.1039/c7tc00428a,CCCCCCCCCCCCC(CCCCCCCCCC)Cc1ccsc1-c1cc2sc(-c3sc(-c4c(F)c(F)cc5nsnc45)cc3CC(CCCCCCCCCC)CCCCCCCCCCCC)cc2s1,COC(=O)CCCC1(c2ccccc2)C23c4c5ccc6c7cc8c9c%10c(cc%11cc%12c%13c%14c(cc%15c%16ccc-5c2c%16c2c5c%16c%17c(c(c46)c7c9c%17c4c%10c%11c%13c4c%16c%14c%152)C513)C%12)C8,3.47,-5.47,-3.44,-5.9,-3.9,100.0,,1/1.5,,inverted,,,,
112256,10.1039/c7tc00428a,CCCCCCCCCCCCC(CCCCCCCCCC)Cc1ccsc1-c1cc2sc(-c3sc(-c4c(F)c(F)cc5nsnc45)cc3CC(CCCCCCCCCC)CCCCCCCCCCCC)cc2s1,COC(=O)CCCC1(c2ccccc2)C23c4c5ccc6c7cc8c9c%10c(cc%11cc%12c%13c%14c(cc%15c%16ccc-5c2c%16c2c5c%16c%17c(c(c46)c7c9c%17c4c%10c%11c%13c4c%16c%14c%152)C513)C%12)C8,7.34,-5.45,-3.49,-5.9,-3.9,100.0,80.0,1/1.5,5%,inverted,,,o-DCB,
112257,10.1039/c7tc00428a,CCCCCCCCCCCCC(CCCCCCCCCC)Cc1ccsc1-c1cc2sc(-c3sc(-c4c(F)c(F)cc5nsnc45)cc3CC(CCCCCCCCCC)CCCCCCCCCCCC)cc2s1,COC(=O)CCCC1(c2ccccc2)C23c4c5ccc6c7cc8c9c%10c(cc%11cc%12c%13c%14c(cc%15c%16ccc-5c2c%16c2c5c%16c%17c(c(c46)c7c9c%17c4c%10c%11c%13c4c%16c%14c%152)C513)C%12)C8,7.53,-5.45,-3.49,,,100.0,,,5%,inverted,,,o-DCB,CN
112258,10.1039/c7tc00428a,CCCCCCCCCCCCC(CCCCCCCCCC)Cc1ccsc1-c1cc2sc(-c3sc(-c4c(F)c(F)cc5nsnc45)cc3CC(CCCCCCCCCC)CCCCCCCCCCCC)cc2s1,COC(=O)CCCC1(c2ccccc2)C23c4c5ccc6c7cc8c9c%10c(cc%11cc%12c%13c%14c(cc%15c%16ccc-5c2c%16c2c5c%16c%17c(c(c46)c7c9c%17c4c%10c%11c%13c4c%16c%14c%152)C513)C%12)C8,7.78,-5.45,-3.49,,,200.0,,,5%,inverted,,,o-DCB,CN
