Repository: JiYiqaq/PCE-KA-GNN

# Data directory

- `raw/Active_Database.csv` is the immutable source dataset bundled under CC BY 4.0. Do not overwrite it with processed data.
- `processed/` is created and populated by the training pipeline. Generated `.pt` and `.pth` caches are intentionally ignored by Git because they can exceed GitHub's normal single-file limit.

See `../DATA_LICENSE.md` for provenance, license and checksum information.

File: data/processed/device_records.csv (part 245 of 250)
record_id,doi,donor_smiles,acceptor_smiles,pce,homo_d,lumo_d,homo_a,lumo_a,active_layer_thickness,annealing_temp,d_a_ratio,additive_ratio,device_type,etl_canonical,htl_canonical,solvent_canonical,additive_canonical
112259,10.1039/c7tc00428a,CCCCCCCCCCCCC(CCCCCCCCCC)Cc1ccsc1-c1cc2sc(-c3sc(-c4c(F)c(F)cc5nsnc45)cc3CC(CCCCCCCCCC)CCCCCCCCCCCC)cc2s1,COC(=O)CCCC1(c2ccccc2)C23c4c5ccc6c7cc8c9c%10c(cc%11cc%12c%13c%14c(cc%15c%16ccc-5c2c%16c2c5c%16c%17c(c(c46)c7c9c%17c4c%10c%11c%13c4c%16c%14c%152)C513)C%12)C8,6.72,-5.45,-3.49,,,355.0,,,5%,inverted,,,o-DCB,CN
112260,10.1039/c7tc00720e,CCCCCCCCc1cc(-c2c(-c3cccs3)sc3c(-c4cc(CCCCCCCC)c(CCCCCCCC)s4)c(-c4ccc(-c5cccc6nsnc56)s4)sc23)sc1CCCCCCCC,CCCCC(=O)OCC1(c2ccccc2)C2=CC=Cc3cccc4cccc5ccc6ccccc7cccc1c7c6c5c-4c3C2,3.11,-5.34,-3.53,-6.1,-3.9,,,1:1.5,,conventional,,,,
112261,10.1039/c7tc00720e,CCCCCCCCc1cc(-c2c(-c3cccs3)sc3c(-c4cc(CCCCCCCC)c(CCCCCCCC)s4)c(-c4ccc(-c5cccc6nsnc56)s4)sc23)sc1CCCCCCCC,CCCCC(=O)OCC1(c2ccccc2)C2=CC=Cc3cccc4cccc5ccc6ccccc7cccc1c7c6c5c-4c3C2,6.93,-5.34,-3.53,-6.1,-3.9,,,1:1.5,2%,conventional,,,,
112264,10.1039/c7tc01329a,CCCCCCCCOc1cccc(-c2nc3c(-c4cccs4)ccc(-c4ccc(-c5cc6c(OCC(CCCCCC)CCCCCCCC)c7sccc7c(-c7ccccc7)c6s5)s4)c3nc2-c2cccc(OCCCCCCCC)c2)c1,COC(=O)CCCC1(c2ccccc2)C23c4c5ccc6c7cc8c9c%10c(cc%11cc%12c%13c%14c(cc%15c%16ccc-5c2c%16c2c5c%16c%17c(c(c46)c7c9c%17c4c%10c%11c%13c4c%16c%14c%152)C513)C%12)C8,5.6,-5.37,-3.62,-5.9,-3.9,,120.0,1:2 w/w,,,,,,
112265,10.1039/c7tc01329a,CCCCCCCCOc1cccc(-c2nc3c(-c4cccs4)ccc(-c4ccc(-c5cc6c(OCC(CCCCCC)CCCCCCCC)c7sccc7c(-c7ccc(OCC(CC)CCCC)cc7)c6s5)s4)c3nc2-c2cccc(OCCCCCCCC)c2)c1,COC(=O)CCCC1(c2ccccc2)C23c4c5ccc6c7cc8c9c%10c(cc%11cc%12c%13c%14c(cc%15c%16ccc-5c2c%16c2c5c%16c%17c(c(c46)c7c9c%17c4c%10c%11c%13c4c%16c%14c%152)C513)C%12)C8,4.36,-5.34,-3.6,-5.9,-3.9,,120.0,1:2 w/w,,,,,,
112266,10.1039/c7tc01329a,CCCCCCCCOc1cc(-c2ccc(-c3c4cc(-c5sc(-c6ccc(-c7cc(CC(CC)CCCC)cs7)c7nc8c9ccccc9c9ccccc9c8nc67)cc5CC(CC)CCCC)sc4c(-c4ccc(-c5cc(OCCCCCCCC)c(OCCCCCCCC)c(OCCCCCCCC)c5)s4)c4ccsc34)s2)cc(OCCCCCCCC)c1OCCCCCCCC,COC(=O)CCCC1(c2ccccc2)C23c4c5ccc6c7cc8c9c%10c(cc%11cc%12c%13c%14c(cc%15c%16ccc-5c2c%16c2c5c%16c%17c(c(c46)c7c9c%17c4c%10c%11c%13c4c%16c%14c%152)C513)C%12)C8,4.24,-5.42,-3.83,-5.9,-3.9,,,1:2 w/w,,,,,,
112269,10.1039/c7tc02915b,CCCCCCCCCCC(CCCCCCCC)Cc1csc(-c2ccc(-c3cc(CC(CCCCCCCC)CCCCCCCCCC)c(-c4ccc(/C(C#N)=C/c5cc(OCC(CC)CCCC)c(/C=C(\C#N)c6cccs6)cc5OCC(CC)CCCC)s4)s3)c3nc4c5ccccc5c5ccccc5c4nc23)c1,CCCCCCc1ccc(C2(c3ccc(CCCCCC)cc3)c3cc4c(cc3-c3sc5cc(C=C6C(=O)c7ccccc7C6=C(C#N)C#N)sc5c32)C(c2ccc(CCCCCC)cc2)(c2ccc(CCCCCC)cc2)c2c-4sc3cc(C=C4C(=O)c5ccccc5C4=C(C#N)C#N)sc23)cc1,5.23,-5.48,-3.15,-5.576,-3.916,100.0,140.0,1:1,0.25 vol%,conventional,PFN-Br,PEDOT:PSS,,
112270,10.1039/c7tc02915b,CCCCCCCCCCC(CCCCCCCC)Cc1csc(-c2c(F)c(F)c(-c3cc(CC(CCCCCCCC)CCCCCCCCCC)c(-c4ccc(/C(C#N)=C/c5cc(OCC(CC)CCCC)c(/C=C(\C#N)c6cccs6)cc5OCC(CC)CCCC)s4)s3)c3nc4c5ccccc5c5ccccc5c4nc23)c1,CCCCCCc1ccc(C2(c3ccc(CCCCCC)cc3)c3cc4c(cc3-c3sc5cc(C=C6C(=O)c7ccccc7C6=C(C#N)C#N)sc5c32)C(c2ccc(CCCCCC)cc2)(c2ccc(CCCCCC)cc2)c2c-4sc3cc(C=C4C(=O)c5ccccc5C4=C(C#N)C#N)sc23)cc1,8.37,-5.55,-3.19,-5.576,-3.916,100.0,140.0,1:1,0.25 vol%,conventional,PFN-Br,PEDOT:PSS,,
112271,10.1039/c7tc02915b,CCCCCCCCCCCCC(CCCCCCCCCC)Cc1csc(-c2ccc(-c3cc(CC(CCCCCCCCCC)CCCCCCCCCCCC)c(-c4ccc(/C(C#N)=C/c5cc(OCC(CC)CCCC)c(/C=C(\C#N)c6cccs6)cc5OCC(CC)CCCC)s4)s3)c3nc4c5ccccc5c5ccccc5c4nc23)c1,CCCCCCc1ccc(C2(c3ccc(CCCCCC)cc3)c3cc4c(cc3-c3sc5cc(C=C6C(=O)c7ccccc7C6=C(C#N)C#N)sc5c32)C(c2ccc(CCCCCC)cc2)(c2ccc(CCCCCC)cc2)c2c-4sc3cc(C=C4C(=O)c5ccccc5C4=C(C#N)C#N)sc23)cc1,3.31,-5.5,-3.17,-5.576,-3.916,100.0,140.0,1:1,0.25 vol%,conventional,PFN-Br,PEDOT:PSS,,
112272,10.1039/c7tc02915b,CCCCCCCCCCCCC(CCCCCCCCCC)Cc1csc(-c2c(F)c(F)c(-c3cc(CC(CCCCCCCCCC)CCCCCCCCCCCC)c(-c4ccc(/C(C#N)=C/c5cc(OCC(CC)CCCC)c(/C=C(\C#N)c6cccs6)cc5OCC(CC)CCCC)s4)s3)c3nc4c5ccccc5c5ccccc5c4nc23)c1,CCCCCCc1ccc(C2(c3ccc(CCCCCC)cc3)c3cc4c(cc3-c3sc5cc(C=C6C(=O)c7ccccc7C6=C(C#N)C#N)sc5c32)C(c2ccc(CCCCCC)cc2)(c2ccc(CCCCCC)cc2)c2c-4sc3cc(C=C4C(=O)c5ccccc5C4=C(C#N)C#N)sc23)cc1,7.13,-5.58,-3.21,-5.576,-3.916,100.0,140.0,1:1,0.25 vol%,conventional,PFN-Br,PEDOT:PSS,,
112273,10.1039/c7tc04669c,CCCCC(CC)COC(=O)c1sc2csc(-c3cc4c(-c5ccc(CC(CC)CCCC)s5)c5sccc5c(-c5ccc(CC(CC)CCCC)s5)c4s3)c2c1F,CCc1ccc(C2(c3ccc(CC)cc3)c3cc4c(cc3-c3sc(-c5ncc(/C=c6/sc(=C(C#N)C#N)n(CC)c6=O)s5)cc32)C(c2ccc(CC)cc2)(c2ccc(CC)cc2)c2cc(-c3ncc(/C=c5/sc(=C(C#N)C#N)n(CC)c5=O)s3)sc2-4)cc1,8.71,-5.29,-3.72,-5.67,-3.77,,,,,inverted,,PEDOT:PSS,,
112274,10.1039/c7tc04669c,CCCCC(CC)COC(=O)c1sc2csc(-c3cc4c(-c5ccc(CC(CC)CCCC)s5)c5sccc5c(-c5ccc(CC(CC)CCCC)s5)c4s3)c2c1F,CCc1ccc(C2(c3ccc(CC)cc3)c3cc4c(cc3-c3sc(-c5ccc(/C=c6/sc(=C(C#N)C#N)n(CC)c6=O)s5)cc32)C(c2ccc(CC)cc2)(c2ccc(CC)cc2)c2cc(-c3ccc(/C=c5/sc(=C(C#N)C#N)n(CC)c5=O)s3)sc2-4)cc1,6.1,-5.29,-3.72,-5.46,-3.67,,,,,inverted,,PEDOT:PSS,,
112275,10.1039/c7tc05261h,CCCCCCCCc1ccc(-c2c3sc4cc(-c5ccc(-c6sc(-c7cccs7)c7c6C(=O)c6c(CC(CC)CCCC)sc(CC(CC)CCCC)c6C7=O)s5)sc4c3c(-c3ccc(CCCCCCCC)s3)c3sc4ccsc4c23)s1,CCCCCCC(CCCCCC)N1C(=O)c2ccc3c4ccc5c6c(cc(-c7ccc(-c8c9cc(-c%10cc%11c%12c(ccc%13c%14ccc%15c%16c(ccc(c%10c%12%13)c%16%14)C(=O)N(C(CCCCCC)CCCCCC)C%15=O)C(=O)N(C(CCCCCC)CCCCCC)C%11=O)sc9c(-c9ccc(-c%10cc%11c%12c(ccc%13c%14ccc%15c%16c(ccc(c%10c%12%13)c%16%14)C(=O)N(C(CCCCCC)CCCCCC)C%15=O)C(=O)N(C(CCCCCC)CCCCCC)C%11=O)s9)c9cc(-c%10cc%11c%12c(ccc%13c%14ccc%15c%16c(ccc(c%10c%12%13)c%16%14)C(=O)N(C(CCCCCC)CCCCCC)C%15=O)C(=O)N(C(CCCCCC)CCCCCC)C%11=O)sc89)s7)c(c7ccc(c2c37)C1=O)c64)C(=O)N(C(CCCCCC)CCCCCC)C5=O,6.35,-5.36,-3.43,-5.89,-3.85,,,1:1,,,,,,
112276,10.1039/c7tc05261h,CCCCCCCCc1ccc(-c2c3sc4cc(-c5ccc(-c6sc(-c7cccs7)c7c6C(=O)c6c(CC(CC)CCCC)sc(CC(CC)CCCC)c6C7=O)s5)sc4c3c(-c3ccc(CCCCCCCC)s3)c3sc4ccsc4c23)s1,CCCCCCC(CCCCCC)N1C(=O)c2ccc3c4ccc5c6c(cc(-c7ccc(-c8c9cc(-c%10cc%11c%12c(ccc%13c%14ccc%15c%16c(ccc(c%10c%12%13)c%16%14)C(=O)N(C(CCCCCC)CCCCCC)C%15=O)C(=O)N(C(CCCCCC)CCCCCC)C%11=O)sc9c(-c9ccc(-c%10cc%11c%12c(ccc%13c%14ccc%15c%16c(ccc(c%10c%12%13)c%16%14)C(=O)N(C(CCCCCC)CCCCCC)C%15=O)C(=O)N(C(CCCCCC)CCCCCC)C%11=O)s9)c9cc(-c%10cc%11c%12c(ccc%13c%14ccc%15c%16c(ccc(c%10c%12%13)c%16%14)C(=O)N(C(CCCCCC)CCCCCC)C%15=O)C(=O)N(C(CCCCCC)CCCCCC)C%11=O)sc89)s7)c(c7ccc(c2c37)C1=O)c64)C(=O)N(C(CCCCCC)CCCCCC)C5=O,7.16,-5.36,-3.43,-5.89,-3.85,,,1:1,0.5%,,,,,DIO
112277,10.1039/c7tc05261h,CCCCCCCCc1ccc(-c2c3sc4cc(-c5ccc(-c6sc(-c7cccs7)c7c6C(=O)c6c(CC(CC)CCCC)sc(CC(CC)CCCC)c6C7=O)s5)sc4c3c(-c3ccc(CCCCCCCC)s3)c3sc4ccsc4c23)s1,CCCCCCC(CCCCCC)n1c(=O)c2ccc3c4c(-c5ccc(-c6c7cc(-c8cc9c(=O)n(C(CCCCCC)CCCCCC)c(=O)c%10cc%11sc%12cc%13c(=O)n(C(CCCCCC)CCCCCC)c(=O)c%14ccc%15c8c(c9%10)c%11c%12c%15c%14%13)sc7c(-c7ccc(-c8cc9c(=O)n(C(CCCCCC)CCCCCC)c(=O)c%10cc%11sc%12cc%13c(=O)n(C(CCCCCC)CCCCCC)c(=O)c%14ccc%15c8c(c9%10)c%11c%12c%15c%14%13)s7)c7cc(-c8cc9c(=O)n(C(CCCCCC)CCCCCC)c(=O)c%10cc%11sc%12cc%13c(=O)n(C(CCCCCC)CCCCCC)c(=O)c%14ccc%15c8c(c9%10)c%11c%12c%15c%14%13)sc67)s5)cc5c(=O)n(C(CCCCCC)CCCCCC)c(=O)c6cc7sc8cc(c1=O)c2c3c8c7c4c56,7.08,-5.36,-3.43,-6.08,-3.79,,,1:1,,,,,,
112278,10.1039/c7tc05261h,CCCCCCCCc1ccc(-c2c3sc4cc(-c5ccc(-c6sc(-c7cccs7)c7c6C(=O)c6c(CC(CC)CCCC)sc(CC(CC)CCCC)c6C7=O)s5)sc4c3c(-c3ccc(CCCCCCCC)s3)c3sc4ccsc4c23)s1,CCCCCCC(CCCCCC)n1c(=O)c2ccc3c4c(-c5ccc(-c6c7cc(-c8cc9c(=O)n(C(CCCCCC)CCCCCC)c(=O)c%10cc%11sc%12cc%13c(=O)n(C(CCCCCC)CCCCCC)c(=O)c%14ccc%15c8c(c9%10)c%11c%12c%15c%14%13)sc7c(-c7ccc(-c8cc9c(=O)n(C(CCCCCC)CCCCCC)c(=O)c%10cc%11sc%12cc%13c(=O)n(C(CCCCCC)CCCCCC)c(=O)c%14ccc%15c8c(c9%10)c%11c%12c%15c%14%13)s7)c7cc(-c8cc9c(=O)n(C(CCCCCC)CCCCCC)c(=O)c%10cc%11sc%12cc%13c(=O)n(C(CCCCCC)CCCCCC)c(=O)c%14ccc%15c8c(c9%10)c%11c%12c%15c%14%13)sc67)s5)cc5c(=O)n(C(CCCCCC)CCCCCC)c(=O)c6cc7sc8cc(c1=O)c2c3c8c7c4c56,8.28,-5.36,-3.43,-6.08,-3.79,,,1:1,0.5%,,,,,DIO
112279,10.1039/c8nj00102b,CCCCCCc1ccsc1,CCCCCCCCN1c2ccc(-c3ccc(-c4sccc4CCCCCC)c4nsnc34)cc2C(=C(C#N)C#N)c2cc3c(cc21)C(=C(C#N)C#N)c1cc(-c2ccc(-c4sccc4CCCCCC)c4nsnc24)ccc1N3CCCCCCCC,0.73,-5.01,-3.12,-5.36,-3.69,,,,,conventional,,,,
112280,10.1039/c8nj00102b,CCCCCCc1ccsc1,CCCCCCCCN1c2ccc(-c3ccc(-c4sc(-c5sccc5CCCCCC)cc4CCCCCC)c4nsnc34)cc2C(=C(C#N)C#N)c2cc3c(cc21)C(=C(C#N)C#N)c1cc(-c2ccc(-c4sc(-c5sccc5CCCCCC)cc4CCCCCC)c4nsnc24)ccc1N3CCCCCCCC,0.23,-5.01,-3.12,-5.31,-3.7,,,,,conventional,,,,
112281,10.1039/c8nj00102b,CCCCCCc1ccsc1,CCCCCCCCN1c2ccc(-c3ccc(-c4sc(-c5sc(-c6sccc6CCCCCC)cc5CCCCCC)cc4CCCCCC)c4nsnc34)cc2C(=C(C#N)C#N)c2cc3c(cc21)C(=C(C#N)C#N)c1cc(-c2ccc(-c4sc(-c5sc(-c6sccc6CCCCCC)cc5CCCCCC)cc4CCCCCC)c4nsnc24)ccc1N3CCCCCCCC,0.2,-5.01,-3.12,-5.16,-3.65,,,,,conventional,,,,
112283,10.1039/c8nj01715h,CCCCCCCCc1cc(-c2c(-c3cccs3)sc3c(-c4cc(CCCCCCCC)c(CCCCCCCC)s4)c(-c4ccc(-c5cccc6nsnc56)s4)sc23)sc1CCCCCCCC,CCCCC(=O)OCC1(c2ccccc2)C2=CC=Cc3cccc4cccc5ccc6ccccc7cccc1c7c6c5c-4c3C2,1.23,-5.34,-3.53,-6.1,-3.9,,,1:1.5,0 vol%,,,,,
112284,10.1039/c8nj01715h,CCCCCCCCc1cc(-c2c(-c3cccs3)sc3c(-c4cc(CCCCCCCC)c(CCCCCCCC)s4)c(-c4ccc(-c5cccc6nsnc56)s4)sc23)sc1CCCCCCCC,CCCCC(=O)OCC1(c2ccccc2)C2=CC=Cc3cccc4cccc5ccc6ccccc7cccc1c7c6c5c-4c3C2,6.57,-5.34,-3.53,-6.1,-3.9,,,1:1.5,3 vol%,,,,,DIO
112285,10.1039/c8nj01715h,CCCCCCc1csc(-c2ccc(-c3cc(CCCCCC)c(/C=C/c4csc(-c5cc6c(OCC(CC)CCCC)c7sc(-c8ccc(C9=C%10C(=O)N(CC(CC)CCCC)C(c%11ccc(-c%12cc%13c(OCC(CC)CCCC)c%14sccc%14c(OCC(CC)CCCC)c%13s%12)s%11)=C%10C(=O)N9CC(CC)CCCC)s8)cc7c(OCC(CC)CCCC)c6s5)c4)s3)c3nsnc23)c1,CCCCC(=O)OCC1(c2ccccc2)C2=CC=Cc3cccc4cccc5ccc6ccccc7cccc1c7c6c5c-4c3C2,0.98,-5.31,-3.6,-6.1,-3.9,,,1:1.5,,,,,,
112286,10.1039/c8nj01715h,CCCCCCc1csc(-c2ccc(-c3cc(CCCCCC)c(/C=C/c4csc(-c5cc6c(OCC(CC)CCCC)c7sc(-c8ccc(C9=C%10C(=O)N(CC(CC)CCCC)C(c%11ccc(-c%12cc%13c(OCC(CC)CCCC)c%14sccc%14c(OCC(CC)CCCC)c%13s%12)s%11)=C%10C(=O)N9CC(CC)CCCC)s8)cc7c(OCC(CC)CCCC)c6s5)c4)s3)c3nsnc23)c1,CCCCC(=O)OCC1(c2ccccc2)C2=CC=Cc3cccc4cccc5ccc6ccccc7cccc1c7c6c5c-4c3C2,0.56,-5.31,-3.6,-6.1,-3.9,,,1:1.5,3 vol%,,,,,DIO
112287,10.1039/c8nj01715h,CCCCCCc1csc(-c2ccc(-c3cc(CCCCCC)c(/C=C/c4csc(-c5cc6c(OCC(CC)CCCC)c7sc(-c8ccc(C9=C%10C(=O)N(CC(CC)CCCC)C(c%11ccc(-c%12cc%13c(OCC(CC)CCCC)c%14sccc%14c(OCC(CC)CCCC)c%13s%12)s%11)=C%10C(=O)N9CC(CC)CCCC)s8)cc7c(OCC(CC)CCCC)c6s5)c4)s3)c3nsnc23)c1,CCCCC(=O)OCC1(c2ccccc2)C2=CC=Cc3cccc4cccc5ccc6ccccc7cccc1c7c6c5c-4c3C2,0.61,-5.31,-3.6,-6.1,-3.9,,,1:1.5,5 vol%,,,,,DIO
112288,10.1039/c8nj01715h,CCCCCCc1csc(-c2ccc(-c3cc(CCCCCC)c(/C=C/c4csc(-c5cc6c(OCC(CC)CCCC)c7sc(-c8ccc(C9=C%10C(=O)N(CC(CC)CCCC)C(c%11ccc(-c%12cc%13c(OCC(CC)CCCC)c%14sccc%14c(OCC(CC)CCCC)c%13s%12)s%11)=C%10C(=O)N9CC(CC)CCCC)s8)cc7c(OCC(CC)CCCC)c6s5)c4)s3)c3nsnc23)c1,CCCCC(=O)OCC1(c2ccccc2)C2=CC=Cc3cccc4cccc5ccc6ccccc7cccc1c7c6c5c-4c3C2,0.84,-5.31,-3.6,-6.1,-3.9,,,1:1.5,10 vol%,,,,,DIO
112289,10.1039/c8nj01715h,CCCCCCc1csc(-c2ccc(-c3cc(CCCCCC)c(/C=C/c4csc(-c5cc6c(OCC(CC)CCCC)c7sc(-c8ccc(C9=C%10C(=O)N(CC(CC)CCCC)C(c%11ccc(-c%12cc%13c(OCC(CC)CCCC)c%14sccc%14c(OCC(CC)CCCC)c%13s%12)s%11)=C%10C(=O)N9CC(CC)CCCC)s8)cc7c(OCC(CC)CCCC)c6s5)c4)s3)c3nsnc23)c1,CCCCC(=O)OCC1(c2ccccc2)C2=CC=Cc3cccc4cccc5ccc6ccccc7cccc1c7c6c5c-4c3C2,0.51,-5.31,-3.6,-6.1,-3.9,,,1:1.5,3 vol%,,,,,CN
112297,10.1039/c8nj03941k,CCCCC(CC)COc1c(F)cc(-c2nc3c(-c4cccs4)c(F)c(F)c(-c4ccc(-c5cc6c(-c7ccc(CC(CC)CCCC)s7)c7sccc7c(-c7ccc(CC(CC)CCCC)s7)c6s5)s4)c3nc2-c2cc(F)c(OCC(CC)CCCC)c(F)c2)cc1F,CCCCCCOc1ccc(C2(c3ccc(OCCCCCC)c(F)c3)c3cc4c(cc3-c3sc5cc(/C=C6\C(=O)c7ccccc7C6=C(C#N)C#N)sc5c32)C(c2ccc(OCCCCCC)c(F)c2)(c2ccc(OCCCCCC)c(F)c2)c2c-4sc3cc(/C=C4\C(=O)c5ccccc5C4=C(C#N)C#N)sc23)cc1F,6.13,-5.44,-3.5,-5.6,-3.96,,,1:1,,,,,,
112298,10.1039/c8nj03941k,CCCCC(CC)COc1c(F)cc(-c2nc3c(-c4cccs4)c(F)c(F)c(-c4ccc(-c5cc6c(-c7ccc(CC(CC)CCCC)s7)c7sccc7c(-c7ccc(CC(CC)CCCC)s7)c6s5)s4)c3nc2-c2cc(F)c(OCC(CC)CCCC)c(F)c2)cc1F,CCCCCCOc1ccc(C2(c3ccc(OCCCCCC)c(F)c3)c3cc4c(cc3-c3sc5cc(/C=C6\C(=O)c7ccccc7C6=C(C#N)C#N)sc5c32)C(c2ccc(OCCCCCC)c(F)c2)(c2ccc(OCCCCCC)c(F)c2)c2c-4sc3cc(/C=C4\C(=O)c5ccccc5C4=C(C#N)C#N)sc23)cc1F,7.1,-5.44,-3.5,-5.6,-3.96,,110.0,1:1,,conventional,,,,
112299,10.1039/c8nj03941k,CCCCC(CC)COc1c(F)cc(-c2nc3c(-c4cccs4)c(F)c(F)c(-c4ccc(-c5cc6c(-c7ccc(CC(CC)CCCC)s7)c7sccc7c(-c7ccc(CC(CC)CCCC)s7)c6s5)s4)c3nc2-c2cc(F)c(OCC(CC)CCCC)c(F)c2)cc1F,CCCCCCOc1ccc(C2(c3ccc(OCCCCCC)c(F)c3)c3cc4c(cc3-c3sc5cc(/C=C6\C(=O)c7ccccc7C6=C(C#N)C#N)sc5c32)C(c2ccc(OCCCCCC)c(F)c2)(c2ccc(OCCCCCC)c(F)c2)c2c-4sc3cc(/C=C4\C(=O)c5ccccc5C4=C(C#N)C#N)sc23)cc1F,6.75,-5.44,-3.5,-5.6,-3.96,,130.0,1:1,,,,,,
112300,10.1039/c8nj03941k,CCCCC(CC)COc1c(F)cc(-c2nc3c(-c4cccs4)c(F)c(F)c(-c4ccc(-c5cc6c(-c7ccc(CC(CC)CCCC)s7)c7sccc7c(-c7ccc(CC(CC)CCCC)s7)c6s5)s4)c3nc2-c2cc(F)c(OCC(CC)CCCC)c(F)c2)cc1F,CCCCCCOc1ccc(C2(c3ccc(OCCCCCC)c(F)c3)c3cc4c(cc3-c3sc5cc(/C=C6\C(=O)c7ccccc7C6=C(C#N)C#N)sc5c32)C(c2ccc(OCCCCCC)c(F)c2)(c2ccc(OCCCCCC)c(F)c2)c2c-4sc3cc(/C=C4\C(=O)c5ccccc5C4=C(C#N)C#N)sc23)cc1F,6.42,-5.44,-3.5,-5.6,-3.96,,,1:1.5,,conventional,,,,
112301,10.1039/c8nj03941k,CCCCC(CC)COc1c(F)cc(-c2nc3c(-c4cccs4)c(F)c(F)c(-c4ccc(-c5cc6c(-c7ccc(CC(CC)CCCC)s7)c7sccc7c(-c7ccc(CC(CC)CCCC)s7)c6s5)s4)c3nc2-c2cc(F)c(OCC(CC)CCCC)c(F)c2)cc1F,CCCCCCOc1ccc(C2(c3ccc(OCCCCCC)c(F)c3)c3cc4c(cc3-c3sc5cc(/C=C6\C(=O)c7ccccc7C6=C(C#N)C#N)sc5c32)C(c2ccc(OCCCCCC)c(F)c2)(c2ccc(OCCCCCC)c(F)c2)c2c-4sc3cc(/C=C4\C(=O)c5ccccc5C4=C(C#N)C#N)sc23)cc1F,7.06,-5.44,-3.5,-5.6,-3.96,,100.0,1:1.5,,conventional,,,,
112302,10.1039/c8nj03941k,CCCCC(CC)COc1c(F)cc(-c2nc3c(-c4cccs4)c(F)c(F)c(-c4ccc(-c5cc6c(-c7ccc(CC(CC)CCCC)s7)c7sccc7c(-c7ccc(CC(CC)CCCC)s7)c6s5)s4)c3nc2-c2cc(F)c(OCC(CC)CCCC)c(F)c2)cc1F,CCCCCCOc1ccc(C2(c3ccc(OCCCCCC)c(F)c3)c3cc4c(cc3-c3sc5cc(/C=C6\C(=O)c7ccccc7C6=C(C#N)C#N)sc5c32)C(c2ccc(OCCCCCC)c(F)c2)(c2ccc(OCCCCCC)c(F)c2)c2c-4sc3cc(/C=C4\C(=O)c5ccccc5C4=C(C#N)C#N)sc23)cc1F,7.0,-5.44,-3.5,-5.6,-3.96,,110.0,1:1.5,,,,,,
112303,10.1039/c8nj03941k,CCCCC(CC)COc1c(F)cc(-c2nc3c(-c4cccs4)c(F)c(F)c(-c4ccc(-c5cc6c(-c7ccc(CC(CC)CCCC)s7)c7sccc7c(-c7ccc(CC(CC)CCCC)s7)c6s5)s4)c3nc2-c2cc(F)c(OCC(CC)CCCC)c(F)c2)cc1F,CCCCCCOc1ccc(C2(c3ccc(OCCCCCC)c(F)c3)c3cc4c(cc3-c3sc5cc(/C=C6\C(=O)c7ccccc7C6=C(C#N)C#N)sc5c32)C(c2ccc(OCCCCCC)c(F)c2)(c2ccc(OCCCCCC)c(F)c2)c2c-4sc3cc(/C=C4\C(=O)c5ccccc5C4=C(C#N)C#N)sc23)cc1F,7.33,-5.44,-3.5,-5.6,-3.96,,120.0,1:1.5,,,,,,
112304,10.1039/c8nj03941k,CCCCC(CC)COc1c(F)cc(-c2nc3c(-c4cccs4)c(F)c(F)c(-c4ccc(-c5cc6c(-c7ccc(CC(CC)CCCC)s7)c7sccc7c(-c7ccc(CC(CC)CCCC)s7)c6s5)s4)c3nc2-c2cc(F)c(OCC(CC)CCCC)c(F)c2)cc1F,CCCCCCOc1ccc(C2(c3ccc(OCCCCCC)c(F)c3)c3cc4c(cc3-c3sc5cc(/C=C6\C(=O)c7ccccc7C6=C(C#N)C#N)sc5c32)C(c2ccc(OCCCCCC)c(F)c2)(c2ccc(OCCCCCC)c(F)c2)c2c-4sc3cc(/C=C4\C(=O)c5ccccc5C4=C(C#N)C#N)sc23)cc1F,4.04,-5.44,-3.5,-5.6,-3.96,,,1.5:1,,,,,,
112305,10.1039/c8nj03941k,CCCCC(CC)COc1c(F)cc(-c2nc3c(-c4cccs4)c(F)c(F)c(-c4ccc(-c5cc6c(-c7ccc(CC(CC)CCCC)s7)c7sccc7c(-c7ccc(CC(CC)CCCC)s7)c6s5)s4)c3nc2-c2cc(F)c(OCC(CC)CCCC)c(F)c2)cc1F,CCCCCCOc1ccc(C2(c3ccc(OCCCCCC)c(F)c3)c3cc4c(cc3-c3sc5cc(/C=C6\C(=O)c7ccccc7C6=C(C#N)C#N)sc5c32)C(c2ccc(OCCCCCC)c(F)c2)(c2ccc(OCCCCCC)c(F)c2)c2c-4sc3cc(/C=C4\C(=O)c5ccccc5C4=C(C#N)C#N)sc23)cc1F,5.07,-5.44,-3.5,-5.6,-3.96,,100.0,1.5:1,,,,,,
112306,10.1039/c8nj03941k,CCCCC(CC)COc1c(F)cc(-c2nc3c(-c4cccs4)c(F)c(F)c(-c4ccc(-c5cc6c(-c7ccc(CC(CC)CCCC)s7)c7sccc7c(-c7ccc(CC(CC)CCCC)s7)c6s5)s4)c3nc2-c2cc(F)c(OCC(CC)CCCC)c(F)c2)cc1F,CCCCCCOc1ccc(C2(c3ccc(OCCCCCC)c(F)c3)c3cc4c(cc3-c3sc5cc(/C=C6\C(=O)c7ccccc7C6=C(C#N)C#N)sc5c32)C(c2ccc(OCCCCCC)c(F)c2)(c2ccc(OCCCCCC)c(F)c2)c2c-4sc3cc(/C=C4\C(=O)c5ccccc5C4=C(C#N)C#N)sc23)cc1F,5.48,-5.44,-3.5,-5.6,-3.96,,120.0,1.5:1,,,,,,
112307,10.1039/c8nj03941k,CCCCC(CC)COc1c(F)cc(-c2nc3c(-c4cccs4)c(F)c(F)c(-c4ccc(-c5cc6c(-c7ccc(CC(CC)CCCC)s7)c7sccc7c(-c7ccc(CC(CC)CCCC)s7)c6s5)s4)c3nc2-c2cc(F)c(OCC(CC)CCCC)c(F)c2)cc1F,CCCCCCOc1ccc(C2(c3ccc(OCCCCCC)c(F)c3)c3cc4c(cc3-c3sc5cc(/C=C6\C(=O)c7ccccc7C6=C(C#N)C#N)sc5c32)C(c2ccc(OCCCCCC)c(F)c2)(c2ccc(OCCCCCC)c(F)c2)c2c-4sc3cc(/C=C4\C(=O)c5ccccc5C4=C(C#N)C#N)sc23)cc1F,6.58,-5.44,-3.5,-5.6,-3.96,,130.0,1.5:1,,,,,,
112308,10.1039/c8nj05850d,CCCCC(CC)COc1c2cc(-c3ccc(-c4c(C)c(C)c(-c5cccs5)c5nsnc45)s3)sc2c(OCC(CC)CCCC)c2ccsc12,COC(=O)CCCC1(c2ccccc2)C23c4c5ccc6c7cc8c9c%10c(cc%11cc%12c%13c%14c(cc%15c%16ccc-5c2c%16c2c5c%16c%17c(c(c46)c7c9c%17c4c%10c%11c%13c4c%16c%14c%152)C513)C%12)C8,0.91,-5.39,-3.33,-5.9,-3.9,,,1:1,,,,,,
112309,10.1039/c8nj05850d,CCCCC(CC)COc1c2cc(-c3ccc(-c4c(COC(C)=O)c(COC(C)=O)c(-c5cccs5)c5nsnc45)s3)sc2c(OCC(CC)CCCC)c2ccsc12,COC(=O)CCCC1(c2ccccc2)C23c4c5ccc6c7cc8c9c%10c(cc%11cc%12c%13c%14c(cc%15c%16ccc-5c2c%16c2c5c%16c%17c(c(c46)c7c9c%17c4c%10c%11c%13c4c%16c%14c%152)C513)C%12)C8,1.36,-5.4,-3.47,-5.9,-3.9,,,1:1,,,,,,
112310,10.1039/c8nj05850d,CCCCC(CC)Cc1ccc(-c2c3cc(-c4ccc(-c5c(C)c(C)c(-c6cccs6)c6nsnc56)s4)sc3c(-c3ccc(CC(CC)CCCC)s3)c3ccsc23)s1,COC(=O)CCCC1(c2ccccc2)C23c4c5ccc6c7cc8c9c%10c(cc%11cc%12c%13c%14c(cc%15c%16ccc-5c2c%16c2c5c%16c%17c(c(c46)c7c9c%17c4c%10c%11c%13c4c%16c%14c%152)C513)C%12)C8,0.55,-5.49,-3.38,-5.9,-3.9,,,1:1,,,,,,
112311,10.1039/c8nj05850d,CCCCC(CC)Cc1ccc(-c2c3cc(-c4ccc(-c5c(COC(C)=O)c(COC(C)=O)c(-c6cccs6)c6nsnc56)s4)sc3c(-c3ccc(CC(CC)CCCC)s3)c3ccsc23)s1,COC(=O)CCCC1(c2ccccc2)C23c4c5ccc6c7cc8c9c%10c(cc%11cc%12c%13c%14c(cc%15c%16ccc-5c2c%16c2c5c%16c%17c(c(c46)c7c9c%17c4c%10c%11c%13c4c%16c%14c%152)C513)C%12)C8,1.17,-5.46,-3.55,-5.9,-3.9,,,1:1,,,,,,
112312,10.1039/c8nj05850d,CCCCC(CC)Cc1ccc(-c2c3cc(-c4ccc(-c5c(COC(C)=O)c(COC(C)=O)c(-c6cccs6)c6nsnc56)s4)sc3c(-c3ccc(CC(CC)CCCC)s3)c3ccsc23)s1,COC(=O)CCCC1(c2ccccc2)C23c4c5ccc6c7cc8c9c%10c(cc%11cc%12c%13c%14c(cc%15c%16ccc-5c2c%16c2c5c%16c%17c(c(c46)c7c9c%17c4c%10c%11c%13c4c%16c%14c%152)C513)C%12)C8,1.96,-5.46,-3.55,-5.9,-3.9,,,1:1,3%,,,,,DIO
112313,10.1039/c8nj05850d,CCCCCCCCCCCCc1csc(-c2cc(CCCCCCCCCCCC)c(-c3ccc(-c4ccc(-c5c(C)c(C)c(-c6cccs6)c6nsnc56)s4)s3)s2)c1,COC(=O)CCCC1(c2ccccc2)C23c4c5ccc6c7cc8c9c%10c(cc%11cc%12c%13c%14c(cc%15c%16ccc-5c2c%16c2c5c%16c%17c(c(c46)c7c9c%17c4c%10c%11c%13c4c%16c%14c%152)C513)C%12)C8,0.31,-5.38,-3.16,-5.9,-3.9,,,1:1,,,,,,
112314,10.1039/c8nj05850d,CCCCCCCCCCCCc1csc(-c2cc(CCCCCCCCCCCC)c(-c3ccc(-c4ccc(-c5c(COC(C)=O)c(COC(C)=O)c(-c6cccs6)c6nsnc56)s4)s3)s2)c1,COC(=O)CCCC1(c2ccccc2)C23c4c5ccc6c7cc8c9c%10c(cc%11cc%12c%13c%14c(cc%15c%16ccc-5c2c%16c2c5c%16c%17c(c(c46)c7c9c%17c4c%10c%11c%13c4c%16c%14c%152)C513)C%12)C8,0.36,-5.36,-3.51,-5.9,-3.9,,,1:1,,,,,,
112315,10.1039/c8nj05905e,CCCCCCCCCCCCOc1c2cc(-c3ccc(C4=C5C(=O)N(CCCCCCCC)C(c6cccs6)=C5C(=O)N4CCCCCCCC)s3)sc2c(OCCCCCCCCCCCC)c2ccsc12,COC(=O)CCCC1(c2ccccc2)C23c4c5ccc6c7cc8c9c%10c(cc%11cc%12c%13c%14c(cc%15c%16ccc-5c2c%16c2c5c%16c%17c(c(c46)c7c9c%17c4c%10c%11c%13c4c%16c%14c%152)C513)C%12)C8,7.37,-5.23,-3.6,-5.9,-3.9,,,1:1.5,,conventional,,,,
112316,10.1039/c8nj05905e,CCCCCCCCCCCCOc1c2cc(-c3ccc(C4=C5C(=O)N(CCCCCCCC)C(c6ccc(-c7cc8c(OCCCCCCCCCCCC)c9sc(-c%10cc%11c%12nc%13c(-c%14cc(CCCCCCCCCCCC)c(CCCCCCCCCCCC)s%14)c%14nsnc%14c(-c%14cc(CCCCCCCCCCCC)c(CCCCCCCCCCCC)s%14)c%13nc%12c%12ccsc%12c%11s%10)cc9c(OCCCCCCCCCCCC)c8s7)s6)=C5C(=O)N4CCCCCCCC)s3)sc2c(OCCCCCCCCCCCC)c2ccsc12,COC(=O)CCCC1(c2ccccc2)C23c4c5ccc6c7cc8c9c%10c(cc%11cc%12c%13c%14c(cc%15c%16ccc-5c2c%16c2c5c%16c%17c(c(c46)c7c9c%17c4c%10c%11c%13c4c%16c%14c%152)C513)C%12)C8,7.87,-5.24,-3.63,-5.9,-3.9,,,1:1.5,,conventional,,,,
112317,10.1039/c8nj05905e,CCCCCCCCCCCCOc1c2cc(-c3ccc(C4=C5C(=O)N(CCCCCCCC)C(c6ccc(-c7cc8c(OCCCCCCCCCCCC)c9sc(-c%10cc%11c%12nc%13c(-c%14cc(CCCCCCCCCCCC)c(CCCCCCCCCCCC)s%14)c%14nsnc%14c(-c%14cc(CCCCCCCCCCCC)c(CCCCCCCCCCCC)s%14)c%13nc%12c%12ccsc%12c%11s%10)cc9c(OCCCCCCCCCCCC)c8s7)s6)=C5C(=O)N4CCCCCCCC)s3)sc2c(OCCCCCCCCCCCC)c2ccsc12,COC(=O)CCCC1(c2ccccc2)C23c4c5ccc6c7cc8c9c%10c(cc%11cc%12c%13c%14c(cc%15c%16ccc-5c2c%16c2c5c%16c%17c(c(c46)c7c9c%17c4c%10c%11c%13c4c%16c%14c%152)C513)C%12)C8,9.2,-5.26,-3.67,-5.9,-3.9,,,1:1.5,,conventional,,,,
112318,10.1039/c8nj05905e,CCCCCCCCCCCCOc1c2cc(-c3ccc(C4=C5C(=O)N(CCCCCCCC)C(c6ccc(-c7cc8c(OCCCCCCCCCCCC)c9sc(-c%10cc%11c%12nc%13c(-c%14cc(CCCCCCCCCCCC)c(CCCCCCCCCCCC)s%14)c%14nsnc%14c(-c%14cc(CCCCCCCCCCCC)c(CCCCCCCCCCCC)s%14)c%13nc%12c%12ccsc%12c%11s%10)cc9c(OCCCCCCCCCCCC)c8s7)s6)=C5C(=O)N4CCCCCCCC)s3)sc2c(OCCCCCCCCCCCC)c2ccsc12,COC(=O)CCCC1(c2ccccc2)C23c4c5ccc6c7cc8c9c%10c(cc%11cc%12c%13c%14c(cc%15c%16ccc-5c2c%16c2c5c%16c%17c(c(c46)c7c9c%17c4c%10c%11c%13c4c%16c%14c%152)C513)C%12)C8,8.58,-5.28,-3.7,-5.9,-3.9,,,1:1.5,,conventional,,,,
112319,10.1039/c8nj05905e,CCCCCCCCCCCCOc1c2cc(-c3cc4c5nc6c(-c7cc(CCCCCCCCCCCC)c(CCCCCCCCCCCC)s7)c7nsnc7c(-c7cc(CCCCCCCCCCCC)c(CCCCCCCCCCCC)s7)c6nc5c5ccsc5c4s3)sc2c(OCCCCCCCCCCCC)c2ccsc12,COC(=O)CCCC1(c2ccccc2)C23c4c5ccc6c7cc8c9c%10c(cc%11cc%12c%13c%14c(cc%15c%16ccc-5c2c%16c2c5c%16c%17c(c(c46)c7c9c%17c4c%10c%11c%13c4c%16c%14c%152)C513)C%12)C8,8.11,-5.3,-3.73,-5.9,-3.9,,,1:1.5,,conventional,,,,
112324,10.1039/c8qm00004b,CCCCCCC(CCCC)CCc1c2cc(-c3ccc(-c4c(F)c(F)c(-c5cccs5)c5nn(CC(CCCC)CCCCCC)nc45)s3)sc2c(CCC(CCCC)CCCCCC)c2ccsc12,CCc1ccc(C2(c3ccc(CC)cc3)Oc3c(sc4c5c(sc34)-c3sc(/C=C4\C(=O)c6ccccc6C4=C(C#N)C#N)cc3C(c3ccc(CC)cc3)(c3ccc(CC)cc3)O5)-c3sc(/C=C4\C(=O)c5ccccc5C4=C(C#N)C#N)cc32)cc1,8.43,-5.38,-3.17,-5.57,-3.86,,,,,,,,,
112325,10.1039/c8qm00004b,CCCCCCC(CCCC)CCc1c2cc(-c3ccc(-c4c(F)c(F)c(-c5cccs5)c5nn(CC(CCCC)CCCCCC)nc45)s3)sc2c(CCC(CCCC)CCCCCC)c2ccsc12,CCc1ccc(C2(c3ccc(CC)cc3)Oc3c(sc4c5c(sc34)-c3sc(/C=C4\C(=O)c6ccc(F)cc6C4=C(C#N)C#N)cc3C(c3ccc(CC)cc3)(c3ccc(CC)cc3)O5)-c3sc(/C=C4\C(=O)c5ccc(F)cc5C4=C(C#N)C#N)cc32)cc1,9.12,-5.38,-3.17,-5.6,-3.93,,,,,,,,,
112326,10.1039/c8qm00004b,CCCCCCC(CCCC)CCc1c2cc(-c3ccc(-c4c(F)c(F)c(-c5cccs5)c5nn(CC(CCCC)CCCCCC)nc45)s3)sc2c(CCC(CCCC)CCCCCC)c2ccsc12,CCc1ccc(C2(c3ccc(CC)cc3)Oc3c(sc4c5c(sc34)-c3sc(/C=C4\C(=O)c6cc(F)c(F)cc6C4=C(C#N)C#N)cc3C(c3ccc(CC)cc3)(c3ccc(CC)cc3)O5)-c3sc(/C=C4\C(=O)c5cc(F)c(F)cc5C4=C(C#N)C#N)cc32)cc1,8.25,-5.38,-3.17,-5.64,-4.04,,,,,,,,,
112327,10.1039/c8qm00461g,CCCCCCc1ccsc1,CCN1C(=O)/C(=C\c2cnc(-c3cc4c(s3)-c3cc5c(cc3C4(CC)CC)-c3sc(-c4ncc(/C=C6/SC(=S)N(CC)C6=O)s4)cc3C5(CC)CC)s2)SC1=S,3.53,-5.01,-3.12,-5.31,-3.44,,,,,inverted,ZnO,MoO3,,
112328,10.1039/c8qm00461g,CCCCCCc1ccsc1,CCc1ccc(C2(c3ccc(CC)cc3)c3cc4c(cc3-c3sc(-c5ncc(/C=C6/SC(=S)N(CC)C6=O)s5)cc32)C(c2ccc(CC)cc2)(c2ccc(CC)cc2)c2cc(-c3ncc(/C=C5/SC(=S)N(CC)C5=O)s3)sc2-4)cc1,5.01,-5.01,-3.12,-5.31,-3.42,,,,,inverted,ZnO,MoO3,,
112329,10.1039/c8qm00461g,CCCCCCc1ccsc1,COC(=O)CCCC1(c2ccccc2)C23c4c5ccc6c7cc8c9c%10c(cc%11cc%12c%13c%14c(cc%15c%16ccc-5c2c%16c2c5c%16c%17c(c(c46)c7c9c%17c4c%10c%11c%13c4c%16c%14c%152)C513)C%12)C8,3.55,-5.01,-3.12,-5.9,-3.9,,135.0,,,inverted,ZnO,MoO3,,
112330,10.1039/c8ra05360j,CCCCCCc1ccsc1,COC(=O)CCCC1(c2ccccc2)C23c4c5ccc6c7cc8c9c%10c(cc%11cc%12c%13c%14c(cc%15c%16ccc-5c2c%16c2c5c%16c%17c(c(c46)c7c9c%17c4c%10c%11c%13c4c%16c%14c%152)C513)C%12)C8,2.92,-5.01,-3.12,-5.9,-3.9,,,,,inverted,,,,
112331,10.1039/c8ra05360j,CCCCCCc1ccsc1,COC(=O)CCCC1(c2ccccc2)C23c4c5ccc6c7cc8c9c%10c(cc%11cc%12c%13c%14c(cc%15c%16ccc-5c2c%16c2c5c%16c%17c(c(c46)c7c9c%17c4c%10c%11c%13c4c%16c%14c%152)C513)C%12)C8,3.38,-5.01,-3.12,-5.9,-3.9,90.0,,1:1 (w/w),,inverted,,,,
112332,10.1039/c8ta00704g,CCCCC(CC)COC(=O)c1sc2csc(-c3cc4c(-c5ccc(CC(CC)CCCC)s5)c5sccc5c(-c5ccc(CC(CC)CCCC)s5)c4s3)c2c1F,CCCCCCCCN1C(=O)c2c(-c3ccccc3)cc3c4c(cc(-c5ccccc5)c(c24)C1=O)C1C=C(c2ccccc2)C2=C4C1=C3C=C(c1ccccc1)C4C(=O)N(CCCCCCCC)C2=O,3.32,-5.29,-3.72,-5.66,-3.7,,,1.5 : 1,,inverted,ZnO,MoO3,o-DCB,
112333,10.1039/c8ta00704g,CCCCC(CC)COC(=O)c1sc2csc(-c3cc4c(-c5ccc(CC(CC)CCCC)s5)c5sccc5c(-c5ccc(CC(CC)CCCC)s5)c4s3)c2c1F,CCCCCCCCN1C(=O)c2c(-c3ccccc3)cc3c4c(cc(-c5ccccc5)c(c24)C1=O)C1C=C(c2ccccc2)C2=C4C1=C3C=C(c1ccccc1)C4C(=O)N(CCCCCCCC)C2=O,5.79,-5.29,-3.72,-5.66,-3.7,,,1.5 : 1,1%,inverted,ZnO,MoO3,o-DCB,CN
112334,10.1039/c8ta00704g,CCCCC(CC)COC(=O)c1sc2csc(-c3cc4c(-c5ccc(CC(CC)CCCC)s5)c5sccc5c(-c5ccc(CC(CC)CCCC)s5)c4s3)c2c1F,CCCCCC(CCCCC)N1C(=O)c2ccc3c4c2c(cc2c4c4c(c5ccc6c7cc8c(=O)n(C(CCCCC)CCCCC)c(=O)c9ccc%10c%11ccc%12c(=O)n(C(CCCCC)CCCCC)c(=O)c%13cc(c6c52)c(c%11c%12%13)c7c%10c98)=CC2C(=O)N(C(CCCCC)CCCCC)C(=O)C5=C2C=4C3C=C5)C1=O,7.2,-5.29,-3.72,-5.7,-3.78,,,1 : 2,,inverted,ZnO,MoO3,o-DCB,
112335,10.1039/c8ta00704g,CCCCC(CC)COC(=O)c1sc2csc(-c3cc4c(-c5ccc(CC(CC)CCCC)s5)c5sccc5c(-c5ccc(CC(CC)CCCC)s5)c4s3)c2c1F,CCCCCC(CCCCC)N1C(=O)c2ccc3c4c2c(cc2c4c4c(c5ccc6c7cc8c(=O)n(C(CCCCC)CCCCC)c(=O)c9ccc%10c%11ccc%12c(=O)n(C(CCCCC)CCCCC)c(=O)c%13cc(c6c52)c(c%11c%12%13)c7c%10c98)=CC2C(=O)N(C(CCCCC)CCCCC)C(=O)C5=C2C=4C3C=C5)C1=O,9.07,-5.29,-3.72,-5.7,-3.78,,,1 : 2,1%,inverted,ZnO,MoO3,o-DCB,DIO
112336,10.1039/c8ta01509k,CCCCCCC(CCCC)Cc1ccc(-c2c3cc(-c4sc(-c5nc6sc(-c7cc(CC(CC)CCCC)cs7)nc6s5)cc4CC(CC)CCCC)sc3c(-c3ccc(CC(CCCC)CCCCCC)s3)c3ccsc23)s1,CCCCCCc1ccc(C2(c3ccc(CCCCCC)cc3)c3cc4c(cc3-c3sc5cc(/C=C6\C(=O)c7ccc(C)cc7C6=C(C#N)C#N)sc5c32)C(c2ccc(CCCCCC)cc2)(c2ccc(CCCCCC)cc2)c2c-4sc3cc(/C=C4\C(=O)c5ccc(C)cc5C4=C(C#N)C#N)sc23)cc1,9.1,-5.31,-3.34,-5.514,-3.808,,,,,,,,,
112337,10.1039/c8ta01509k,CCCCCCC(CCCC)Cc1ccc(-c2c3cc(-c4sc(-c5nc6sc(-c7cc(CC(CC)CCCC)cs7)nc6s5)cc4CC(CC)CCCC)sc3c(-c3ccc(CC(CCCC)CCCCCC)s3)c3ccsc23)s1,CCCCCCOc1ccc(C2(c3ccc(OCCCCCC)cc3)c3cc4c(cc3-c3sc5cc(/C=C6/C(=O)c7cc(C)ccc7C6=C(C#N)C#N)sc5c32)C(c2ccc(OCCCCCC)cc2)(c2ccc(OCCCCCC)cc2)c2c-4sc3cc(/C=C4/C(=O)c5cc(C)ccc5C4=C(C#N)C#N)sc23)cc1,9.7,-5.31,-3.34,-5.6,-3.87,,120.0,1:1,,,,,,
112338,10.1039/c8ta01509k,CCCCCCC(CCCC)Cc1ccc(-c2c3cc(-c4sc(-c5nc6sc(-c7cc(CC(CC)CCCC)cs7)nc6s5)cc4CC(CC)CCCC)sc3c(-c3ccc(CC(CCCC)CCCCCC)s3)c3ccsc23)s1,CCCCCCOc1cccc(C2(c3cccc(OCCCCCC)c3)c3cc4c(cc3-c3sc5cc(/C=C6/C(=O)c7cc(C)ccc7C6=C(C#N)C#N)sc5c32)C(c2cccc(OCCCCCC)c2)(c2cccc(OCCCCCC)c2)c2c-4sc3cc(/C=C4/C(=O)c5cc(C)ccc5C4=C(C#N)C#N)sc23)c1,11.6,-5.31,-3.34,-5.61,-3.89,,120.0,1:1,,,,,,
112339,10.1039/c8ta01765d,CCCCC(CC)Cc1ccc(-c2c3cc(-c4sccc4C(=O)OC)sc3c(-c3ccc(CC(CC)CCCC)s3)c3ccsc23)s1,CCCCCCCCC(CCCCCC)CN1C(=O)c2ccc3c4c(c(-c5ccc[se]5)cc(c24)C1=O)C(=O)N(CC(CCCCCC)CCCCCCCC)C3=O,1.73,-5.31,-3.32,-5.68,-3.91,,,2:1 w/w,2 vol%,inverted,,,,
112340,10.1039/c8ta01765d,CCCCC(CC)Cc1ccc(-c2c3cc(-c4sc(-c5cc6c(-c7ccc(CC(CC)CCCC)s7)c7sc(-c8scc9c8C(=O)N(CC(CC)CCCC)C9=O)cc7c(-c7ccc(CC(CC)CCCC)s7)c6s5)cc4C(=O)OC)sc3c(-c3ccc(CC(CC)CCCC)s3)c3ccsc23)s1,CCCCCCCCC(CCCCCC)CN1C(=O)c2ccc3c4c(c(-c5ccc[se]5)cc(c24)C1=O)C(=O)N(CC(CCCCCC)CCCCCCCC)C3=O,7.66,-5.42,-3.51,-5.68,-3.91,,,2:1,2 vol%,inverted,,,,
112341,10.1039/c8ta01765d,CCCCC(CC)Cc1ccc(-c2c3cc(-c4scc5c4C(=O)N(CC(CC)CCCC)C5=O)sc3c(-c3ccc(CC(CC)CCCC)s3)c3ccsc23)s1,CCCCCCCCC(CCCCCC)CN1C(=O)c2ccc3c4c(c(-c5ccc[se]5)cc(c24)C1=O)C(=O)N(CC(CCCCCC)CCCCCCCC)C3=O,2.51,-5.64,-3.75,-5.68,-3.91,,,2:1,2 vol%,inverted,,,,
112342,10.1039/c8ta02915f,CCCCCCCCc1cc(-c2c3cc(-c4c(F)c(F)cc5nsnc45)sc3c(-c3cc(CCCCCCCC)c(CCCCCCCC)s3)c3ccsc23)sc1CCCCCCCC,COC(=O)CCCC1(c2ccccc2)C23c4c5ccc6c7cc8c9c%10c(cc%11cc%12c%13c%14c(cc%15c%16ccc-5c2c%16c2c5c%16c%17c(c(c46)c7c9c%17c4c%10c%11c%13c4c%16c%14c%152)C513)C%12)C8,5.31,-5.57,-3.93,-5.9,-3.9,,,,,,,,"chlorobenzene:1,8-diiodooctane",
112343,10.1039/c8ta02915f,CCCCCCCCc1cc(-c2c3cc(-c4ccc(-c5c(F)c(F)cc6nsnc56)s4)sc3c(-c3cc(CCCCCCCC)c(CCCCCCCC)s3)c3ccsc23)sc1CCCCCCCC,COC(=O)CCCC1(c2ccccc2)C23c4c5ccc6c7cc8c9c%10c(cc%11cc%12c%13c%14c(cc%15c%16ccc-5c2c%16c2c5c%16c%17c(c(c46)c7c9c%17c4c%10c%11c%13c4c%16c%14c%152)C513)C%12)C8,8.16,-5.46,-3.78,-5.9,-3.9,,,,,,,,"chlorobenzene:1,8-diiodooctane",
112344,10.1039/c8ta02915f,CCCCCCCCCCC(CCCCCCCC)Cc1csc(-c2cc(F)c(-c3cc(CC(CCCCCCCC)CCCCCCCCCC)c(-c4ccc(-c5cccs5)s4)s3)c3nsnc23)c1,COC(=O)CCCC1(c2ccccc2)C23c4c5ccc6c7cc8c9c%10c(cc%11cc%12c%13c%14c(cc%15c%16ccc-5c2c%16c2c5c%16c%17c(c(c46)c7c9c%17c4c%10c%11c%13c4c%16c%14c%152)C513)C%12)C8,5.72,-5.26,-3.67,-5.9,-3.9,,,,,,,,o-DCB,
112345,10.1039/c8ta02915f,CCCCCCCCc1cc(-c2c3cc(-c4ccc(-c5c(F)c(F)cc6nsnc56)s4)sc3c(-c3cc(CCCCCCCC)c(CCCCCCCC)s3)c3ccsc23)sc1CCCCCCCC,COC(=O)CCCC1(c2ccccc2)C23c4c5ccc6c7cc8c9c%10c(cc%11cc%12c%13c%14c(cc%15c%16ccc-5c2c%16c2c5c%16c%17c(c(c46)c7c9c%17c4c%10c%11c%13c4c%16c%14c%152)C513)C%12)C8,8.53,-5.46,-3.78,-5.9,-3.9,200.0,,,,,,,anisole:DPE,
112346,10.1039/c8ta02915f,CCCCCCCCc1cc(-c2c3cc(-c4ccc(-c5c(F)c(F)cc6nsnc56)s4)sc3c(-c3cc(CCCCCCCC)c(CCCCCCCC)s3)c3ccsc23)sc1CCCCCCCC,CCCCCCc1ccc(C2(c3ccc(CCCCCC)s3)c3cc4c(cc3-c3sc5cc(/C=C6\C(=O)c7ccccc7C6=C(C#N)C#N)sc5c32)C(c2ccc(CCCCCC)s2)(c2ccc(CCCCCC)s2)c2c-4sc3cc(/C=C4\C(=O)c5ccccc5C4=C(C#N)C#N)sc23)s1,8.59,-5.46,-3.78,-5.673,-3.909,,,,,,,,,
112348,10.1039/c8ta03343a,CCCCCCCCc1ccc(N2C(=O)c3csc(-c4cc5c(-c6ccc(CC(CC)CCCC)s6)c6sccc6c(-c6ccc(CC(CC)CCCC)s6)c5s4)c3C2=O)cc1,CCCCCCCCC(CCCCCC)CN1C(=O)c2ccc3c4c(c(-c5cccs5)cc(c24)C1=O)C(=O)N(CC(CCCCCC)CCCCCCCC)C3=O,4.64,-5.56,-3.62,-5.64,-3.82,75.0,,1.5:1,,,,,,
112349,10.1039/c8ta03343a,CCCCCCCCc1ccc(N2C(=O)c3csc(-c4cc5c(-c6ccc(CC(CC)CCCC)s6)c6sccc6c(-c6ccc(CC(CC)CCCC)s6)c5s4)c3C2=O)cc1,CCCCCCCCC(CCCCCC)CN1C(=O)c2ccc3c4c(c(-c5cccs5)cc(c24)C1=O)C(=O)N(CC(CCCCCC)CCCCCCCC)C3=O,6.02,-5.56,-3.62,-5.64,-3.82,75.0,,1.5:1,1.0%,,,,,DClO
112350,10.1039/c8ta03343a,CCCCCCCCc1ccc(N2C(=O)c3csc(-c4cc5c(-c6ccc(CC(CC)CCCC)s6)c6sccc6c(-c6ccc(CC(CC)CCCC)s6)c5s4)c3C2=O)cc1,CCCCCCCCC(CCCCCC)CN1C(=O)c2ccc3c4c(c(-c5cccs5)cc(c24)C1=O)C(=O)N(CC(CCCCCC)CCCCCCCC)C3=O,6.5,-5.56,-3.62,-5.64,-3.82,70.0,,1.5:1.0,1.0%,,,,,DBrO
112351,10.1039/c8ta03343a,CCCCCCCCc1ccc(N2C(=O)c3csc(-c4cc5c(-c6ccc(CC(CC)CCCC)s6)c6sccc6c(-c6ccc(CC(CC)CCCC)s6)c5s4)c3C2=O)cc1,CCCCCCCCC(CCCCCC)CN1C(=O)c2ccc3c4c(c(-c5cccs5)cc(c24)C1=O)C(=O)N(CC(CCCCCC)CCCCCCCC)C3=O,7.1,-5.56,-3.62,-5.64,-3.82,70.0,,1.5:1.0,1.0%,,,,,DBrOb
112352,10.1039/c8ta03343a,CCCCCCCCc1ccc(N2C(=O)c3csc(-c4cc5c(-c6ccc(CC(CC)CCCC)s6)c6sccc6c(-c6ccc(CC(CC)CCCC)s6)c5s4)c3C2=O)cc1,CCCCCCCCC(CCCCCC)CN1C(=O)c2ccc3c4c(c(-c5cccs5)cc(c24)C1=O)C(=O)N(CC(CCCCCC)CCCCCCCC)C3=O,6.2,-5.56,-3.62,-5.64,-3.82,75.0,,1.5:1,1.0%,,,,,DIO
112353,10.1039/c8ta03343a,CCCCCCCCc1ccc(N2C(=O)c3csc(-c4cc5c(-c6ccc(CC(CC)CCCC)s6)c6sccc6c(-c6ccc(CC(CC)CCCC)s6)c5s4)c3C2=O)cc1,CCCCCCCCC(CCCCCC)CN1C(=O)c2ccc3c4c(c(-c5cccs5)cc(c24)C1=O)C(=O)N(CC(CCCCCC)CCCCCCCC)C3=O,4.15,-5.56,-3.62,-5.64,-3.82,75.0,,1.5:1,0.25%,,,,,CN
112354,10.1039/c8ta03343a,CCCCCCCCc1ccc(N2C(=O)c3csc(-c4cc5c(-c6ccc(CC(CC)CCCC)s6)c6sccc6c(-c6ccc(CC(CC)CCCC)s6)c5s4)c3C2=O)cc1,CCCCCCCCCCC(CCCCCCCC)CN1C(=O)c2ccc3c4c(c(-c5ccc(-c6cccs6)s5)cc(c24)C1=O)C(=O)N(C(CCCCCCCC)CCCCCCCCCC)C3=O,2.4,-5.56,-3.62,-5.49,-4.05,,,1.5:1.0,,,,,,
112355,10.1039/c8ta03343a,CCCCCCCCc1ccc(N2C(=O)c3csc(-c4cc5c(-c6ccc(CC(CC)CCCC)s6)c6sccc6c(-c6ccc(CC(CC)CCCC)s6)c5s4)c3C2=O)cc1,CCCCCCCCCCC(CCCCCCCC)CN1C(=O)c2ccc3c4c(c(-c5ccc(-c6cccs6)s5)cc(c24)C1=O)C(=O)N(C(CCCCCCCC)CCCCCCCCCC)C3=O,3.11,-5.56,-3.62,-5.49,-4.05,,,1.5:1.0,1.0%,,,,,DClO
112356,10.1039/c8ta03343a,CCCCCCCCc1ccc(N2C(=O)c3csc(-c4cc5c(-c6ccc(CC(CC)CCCC)s6)c6sccc6c(-c6ccc(CC(CC)CCCC)s6)c5s4)c3C2=O)cc1,CCCCCCCCCCC(CCCCCCCC)CN1C(=O)c2ccc3c4c(c(-c5ccc(-c6cccs6)s5)cc(c24)C1=O)C(=O)N(C(CCCCCCCC)CCCCCCCCCC)C3=O,3.33,-5.56,-3.62,-5.49,-4.05,,,1.5:1.0,1.0%,,,,,DBrO
112357,10.1039/c8ta03343a,CCCCCCCCc1ccc(N2C(=O)c3csc(-c4cc5c(-c6ccc(CC(CC)CCCC)s6)c6sccc6c(-c6ccc(CC(CC)CCCC)s6)c5s4)c3C2=O)cc1,CCCCCCCCCCC(CCCCCCCC)CN1C(=O)c2ccc3c4c(c(-c5ccc(-c6cccs6)s5)cc(c24)C1=O)C(=O)N(C(CCCCCCCC)CCCCCCCCCC)C3=O,3.29,-5.56,-3.62,-5.49,-4.05,,,1.5:1.0,1.0%,,,,,DIO
112358,10.1039/c8ta03343a,CCCCCCCCc1ccc(N2C(=O)c3csc(-c4cc5c(-c6ccc(CC(CC)CCCC)s6)c6sccc6c(-c6ccc(CC(CC)CCCC)s6)c5s4)c3C2=O)cc1,CCCCCCCCCCC(CCCCCCCC)CN1C(=O)c2ccc3c4c(c(-c5ccc(-c6cccs6)s5)cc(c24)C1=O)C(=O)N(C(CCCCCCCC)CCCCCCCCCC)C3=O,3.32,-5.56,-3.62,-5.49,-4.05,,,1.5:1.0,0.5%,,,,,CN
112359,10.1039/c8ta03343a,CCCCCCCCOc1cccc(-c2nc3cccc(-c4cccs4)c3nc2-c2cccc(OCCCCCCCC)c2)c1,CCCCCCCCCCC(CCCCCCCC)CN1C(=O)c2ccc3c4c(c(-c5ccc(-c6cccs6)s5)cc(c24)C1=O)C(=O)N(C(CCCCCCCC)CCCCCCCCCC)C3=O,3.12,-5.4,-3.3,-5.49,-4.05,85.0,,2:1,,conventional,,,,
112360,10.1039/c8ta03343a,CCCCCCCCOc1cccc(-c2nc3cccc(-c4cccs4)c3nc2-c2cccc(OCCCCCCCC)c2)c1,CCCCCCCCCCC(CCCCCCCC)CN1C(=O)c2ccc3c4c(c(-c5ccc(-c6cccs6)s5)cc(c24)C1=O)C(=O)N(C(CCCCCCCC)CCCCCCCCCC)C3=O,4.16,-5.4,-3.3,-5.49,-4.05,85.0,,2:1,1.0%,conventional,,,,DClO
112361,10.1039/c8ta03343a,CCCCCCCCOc1cccc(-c2nc3cccc(-c4cccs4)c3nc2-c2cccc(OCCCCCCCC)c2)c1,CCCCCCCCCCC(CCCCCCCC)CN1C(=O)c2ccc3c4c(c(-c5ccc(-c6cccs6)s5)cc(c24)C1=O)C(=O)N(C(CCCCCCCC)CCCCCCCCCC)C3=O,4.3,-5.4,-3.3,-5.49,-4.05,85.0,,2:1,1.0%,,,,,DBrO
112362,10.1039/c8ta03343a,CCCCCCCCOc1cccc(-c2nc3cccc(-c4cccs4)c3nc2-c2cccc(OCCCCCCCC)c2)c1,CCCCCCCCCCC(CCCCCCCC)CN1C(=O)c2ccc3c4c(c(-c5ccc(-c6cccs6)s5)cc(c24)C1=O)C(=O)N(C(CCCCCCCC)CCCCCCCCCC)C3=O,4.18,-5.4,-3.3,-5.49,-4.05,,,2:1,1.0%,conventional,,,,DIO
112363,10.1039/c8ta03343a,CCCCCCCCOc1cccc(-c2nc3cccc(-c4cccs4)c3nc2-c2cccc(OCCCCCCCC)c2)c1,CCCCCCCCCCC(CCCCCCCC)CN1C(=O)c2ccc3c4c(c(-c5ccc(-c6cccs6)s5)cc(c24)C1=O)C(=O)N(C(CCCCCCCC)CCCCCCCCCC)C3=O,3.85,-5.4,-3.3,-5.49,-4.05,85.0,,2:1,0.5%,conventional,,,,CN
112364,10.1039/c8ta03343a,CCCCCCCCN1C(=O)c2c(c(-c3ccc(-c4cc5c(-c6ccc(CC(CC)CCCC)s6)c6sccc6c(-c6ccc(CC(CC)CCCC)s6)c5s4)s3)c3nn(CCCCCCCC)nc3c2-c2cccs2)C1=O,CCCCCCCCCCC(CCCCCCCC)CN1C(=O)c2ccc3c4c(c(-c5ccc(-c6cccs6)s5)cc(c24)C1=O)C(=O)N(C(CCCCCCCC)CCCCCCCCCC)C3=O,5.75,-5.34,-3.46,-5.49,-4.05,85.0,,2:1,,conventional,,,,
112365,10.1039/c8ta03343a,CCCCCCCCN1C(=O)c2c(c(-c3ccc(-c4cc5c(-c6ccc(CC(CC)CCCC)s6)c6sccc6c(-c6ccc(CC(CC)CCCC)s6)c5s4)s3)c3nn(CCCCCCCC)nc3c2-c2cccs2)C1=O,CCCCCCCCCCC(CCCCCCCC)CN1C(=O)c2ccc3c4c(c(-c5ccc(-c6cccs6)s5)cc(c24)C1=O)C(=O)N(C(CCCCCCCC)CCCCCCCCCC)C3=O,7.62,-5.34,-3.46,-5.49,-4.05,85.0,,2:1,1.0%,conventional,,,,DClO
112366,10.1039/c8ta03343a,CCCCCCCCN1C(=O)c2c(c(-c3ccc(-c4cc5c(-c6ccc(CC(CC)CCCC)s6)c6sccc6c(-c6ccc(CC(CC)CCCC)s6)c5s4)s3)c3nn(CCCCCCCC)nc3c2-c2cccs2)C1=O,CCCCCCCCCCC(CCCCCCCC)CN1C(=O)c2ccc3c4c(c(-c5ccc(-c6cccs6)s5)cc(c24)C1=O)C(=O)N(C(CCCCCCCC)CCCCCCCCCC)C3=O,8.23,-5.34,-3.46,-5.49,-4.05,,,2:1 w/w,1.0%,conventional,,,,DBrO
112367,10.1039/c8ta03343a,CCCCCCCCN1C(=O)c2c(c(-c3ccc(-c4cc5c(-c6ccc(CC(CC)CCCC)s6)c6sccc6c(-c6ccc(CC(CC)CCCC)s6)c5s4)s3)c3nn(CCCCCCCC)nc3c2-c2cccs2)C1=O,CCCCCCCCCCC(CCCCCCCC)CN1C(=O)c2ccc3c4c(c(-c5ccc(-c6cccs6)s5)cc(c24)C1=O)C(=O)N(C(CCCCCCCC)CCCCCCCCCC)C3=O,7.83,-5.34,-3.46,-5.49,-4.05,,,2:1,1.0%,conventional,,,,DIO
112368,10.1039/c8ta03343a,CCCCCCCCN1C(=O)c2c(c(-c3ccc(-c4cc5c(-c6ccc(CC(CC)CCCC)s6)c6sccc6c(-c6ccc(CC(CC)CCCC)s6)c5s4)s3)c3nn(CCCCCCCC)nc3c2-c2cccs2)C1=O,CCCCCCCCCCC(CCCCCCCC)CN1C(=O)c2ccc3c4c(c(-c5ccc(-c6cccs6)s5)cc(c24)C1=O)C(=O)N(C(CCCCCCCC)CCCCCCCCCC)C3=O,7.59,-5.34,-3.46,-5.49,-4.05,,,2:1,0.5%,conventional,,,,CN
112369,10.1039/c8ta04665d,CCc1ccc(-c2c3cc(-c4cc(CC)c(-c5ccc(-c6sc(/C=C7/SC(=S)N(CC)C7=O)cc6CC)s5)s4)sc3c(-c3ccc(CC)s3)c3cc(-c4cc(CC)c(-c5ccc(-c6sc(/C=C7/SC(=S)N(CC)C7=O)cc6CC)s5)s4)sc23)s1,CCCCCCCCC1(CCCCCCCC)c2cc3c(cc2-c2sc(-c4ccc(/C=C5\SC(=S)N(CC)C5=O)c5nsnc45)cc21)C(CCCCCCCC)(CCCCCCCC)c1cc(-c2ccc(/C=C4\SC(=S)N(CC)C4=O)c4nsnc24)sc1-3,4.3,-5.02,-3.27,-5.52,-3.89,90.0,,0.8:1,,conventional,BCP,PEDOT:PSS,chloroform,
112370,10.1039/c8ta04665d,CCc1ccc(-c2c3cc(-c4cc(CC)c(-c5ccc(-c6sc(/C=C7/SC(=S)N(CC)C7=O)cc6CC)s5)s4)sc3c(-c3ccc(CC)s3)c3cc(-c4cc(CC)c(-c5ccc(-c6sc(/C=C7/SC(=S)N(CC)C7=O)cc6CC)s5)s4)sc23)s1,CCCCCCCCC1(CCCCCCCC)c2cc3c(cc2-c2sc(-c4ccc(/C=C5\SC(=S)N(CC)C5=O)c5nsnc45)cc21)C(CCCCCCCC)(CCCCCCCC)c1cc(-c2ccc(/C=C4\SC(=S)N(CC)C4=O)c4nsnc24)sc1-3,5.14,-5.02,-3.27,-5.52,-3.89,90.0,,0.8:1,,conventional,BCP,PEDOT:PSS,chloroform,
112371,10.1039/c8ta04665d,CCc1ccc(-c2c3cc(-c4cc(CC)c(-c5ccc(-c6sc(/C=C7/SC(=S)N(CC)C7=O)cc6CC)s5)s4)sc3c(-c3ccc(CC)s3)c3cc(-c4cc(CC)c(-c5ccc(-c6sc(/C=C7/SC(=S)N(CC)C7=O)cc6CC)s5)s4)sc23)s1,CCCCCCCCC1(CCCCCCCC)c2cc3c(cc2-c2sc(-c4ccc(/C=C5\SC(=S)N(CC)C5=O)c5nsnc45)cc21)C(CCCCCCCC)(CCCCCCCC)c1cc(-c2ccc(/C=C4\SC(=S)N(CC)C4=O)c4nsnc24)sc1-3,6.36,-5.02,-3.27,-5.52,-3.89,90.0,,0.8:1,,conventional,BCP,PEDOT:PSS,chloroform,
112372,10.1039/c8ta04665d,CCc1ccc(-c2c3cc(-c4cc(CC)c(-c5ccc(-c6sc(/C=C7/SC(=S)N(CC)C7=O)cc6CC)s5)s4)sc3c(-c3ccc(CC)s3)c3cc(-c4cc(CC)c(-c5ccc(-c6sc(/C=C7/SC(=S)N(CC)C7=O)cc6CC)s5)s4)sc23)s1,CCCCCCCCC1(CCCCCCCC)c2cc3c(cc2-c2sc(-c4ccc(/C=C5\SC(=S)N(CC)C5=O)c5nsnc45)cc21)C(CCCCCCCC)(CCCCCCCC)c1cc(-c2ccc(/C=C4\SC(=S)N(CC)C4=O)c4nsnc24)sc1-3,5.4,-5.02,-3.27,-5.52,-3.89,90.0,,0.8:1,,conventional,BCP,PEDOT:PSS,chloroform,
112373,10.1039/c8ta06669h,CCCCCCCCOC(=O)c1sc2csc(-c3cc4c(OCC(CC)CCCC)c5sccc5c(OCC(CC)CCCC)c4s3)c2c1F,COC(=O)CCCC1(c2ccccc2)C23c4c5ccc6c7cc8c9c%10c(cc%11cc%12c%13c%14c(cc%15c%16ccc-5c2c%16c2c5c%16c%17c(c(c46)c7c9c%17c4c%10c%11c%13c4c%16c%14c%152)C513)C%12)C8,6.14,,,,,,,1:1,3%,,,,,
112374,10.1039/c8ta06669h,CCCCCCCCOC(=O)c1sc2csc(-c3cc4c(OCC(CC)CCCC)c5sccc5c(OCC(CC)CCCC)c4s3)c2c1F,COC(=O)CCCC1(c2ccccc2)C23c4c5ccc6c7cc8c9c%10c(cc%11cc%12c%13c%14c(cc%15c%16ccc-5c2c%16c2c5c%16c%17c(c(c46)c7c9c%17c4c%10c%11c%13c4c%16c%14c%152)C513)C%12)C8,3.95,-5.01,-3.42,,,,,1:1,3%,,,,,
112375,10.1039/c8ta06669h,CCCCCCCCOC(=O)c1sc2csc(-c3cc4c(OCC(CC)CCCC)c5sc(-c6sc(-c7cc8c(OCC(CC)CCCC)c9sccc9c(OCC(CC)CCCC)c8s7)c7c(F)c(C(=O)OCCCCCCCCN(C)C)sc67)cc5c(OCC(CC)CCCC)c4s3)c2c1F,COC(=O)CCCC1(c2ccccc2)C23c4c5ccc6c7cc8c9c%10c(cc%11cc%12c%13c%14c(cc%15c%16ccc-5c2c%16c2c5c%16c%17c(c(c46)c7c9c%17c4c%10c%11c%13c4c%16c%14c%152)C513)C%12)C8,5.02,-5.03,-3.4,,,,,1:1,3%,,,,,
112377,10.1039/c8ta06669h,CCCCCCCCOC(=O)c1sc2csc(-c3cc4c(OCC(CC)CCCC)c5sc(-c6sc(-c7cc8c(OCC(CC)CCCC)c9sccc9c(OCC(CC)CCCC)c8s7)c7c(F)c(C(=O)OCCCCCCCCN(C)C)sc67)cc5c(OCC(CC)CCCC)c4s3)c2c1F,COC(=O)CCCC1(c2ccccc2)C23c4c5ccc6c7cc8c9c%10c(cc%11cc%12c%13c%14c(cc%15c%16ccc-5c2c%16c2c5c%16c%17c(c(c46)c7c9c%17c4c%10c%11c%13c4c%16c%14c%152)C513)C%12)C8,3.63,-5.02,-3.41,,,,,1:1,3%,,,,,
112378,10.1039/c8ta06669h,CCCCCCCCOC(=O)c1sc2csc(-c3cc4c(OCC(CC)CCCC)c5sc(-c6sc(-c7cc8c(OCC(CC)CCCC)c9sccc9c(OCC(CC)CCCC)c8s7)c7c(F)c(C(=O)OCCCCCCCCN(C)C)sc67)cc5c(OCC(CC)CCCC)c4s3)c2c1F,COC(=O)CCCC1(c2ccccc2)C23c4c5ccc6c7cc8c9c%10c(cc%11cc%12c%13c%14c(cc%15c%16ccc-5c2c%16c2c5c%16c%17c(c(c46)c7c9c%17c4c%10c%11c%13c4c%16c%14c%152)C513)C%12)C8,3.17,-4.99,-3.38,,,,,1:1,3%,,,,,
112380,10.1039/c8ta06669h,CCCCCCCCOC(=O)c1sc2csc(-c3cc4c(OCC(CC)CCCC)c5sc(-c6sc(-c7cc8c(OCC(CC)CCCC)c9sccc9c(OCC(CC)CCCC)c8s7)c7c(F)c(C(=O)OCCCCCCCCN(C)C)sc67)cc5c(OCC(CC)CCCC)c4s3)c2c1F,COC(=O)CCCC1(c2ccccc2)C23c4c5ccc6c7cc8c9c%10c(cc%11cc%12c%13c%14c(cc%15c%16ccc-5c2c%16c2c5c%16c%17c(c(c46)c7c9c%17c4c%10c%11c%13c4c%16c%14c%152)C513)C%12)C8,2.88,-5.03,-3.4,-5.9,-3.9,,,1:1,3%,,,,,
112381,10.1039/c8ta06669h,CCCCCCCCOC(=O)c1sc2csc(-c3cc4c(OCC(CC)CCCC)c5sc(-c6sc(-c7cc8c(OCC(CC)CCCC)c9sccc9c(OCC(CC)CCCC)c8s7)c7c(F)c(C(=O)OCCCCCCCCN(C)C)sc67)cc5c(OCC(CC)CCCC)c4s3)c2c1F,COC(=O)CCCC1(c2ccccc2)C23c4c5ccc6c7cc8c9c%10c(cc%11cc%12c%13c%14c(cc%15c%16ccc-5c2c%16c2c5c%16c%17c(c(c46)c7c9c%17c4c%10c%11c%13c4c%16c%14c%152)C513)C%12)C8,5.02,-5.03,-3.4,-5.9,-3.9,,,1:1,3%,,,,,
112382,10.1039/c8ta06669h,CCCCCCCCOC(=O)c1sc2csc(-c3cc4c(OCC(CC)CCCC)c5sc(-c6sc(-c7cc8c(OCC(CC)CCCC)c9sccc9c(OCC(CC)CCCC)c8s7)c7c(F)c(C(=O)OCCCCCCCCN(C)C)sc67)cc5c(OCC(CC)CCCC)c4s3)c2c1F,COC(=O)CCCC1(c2ccccc2)C23c4c5ccc6c7cc8c9c%10c(cc%11cc%12c%13c%14c(cc%15c%16ccc-5c2c%16c2c5c%16c%17c(c(c46)c7c9c%17c4c%10c%11c%13c4c%16c%14c%152)C513)C%12)C8,2.16,-5.03,-3.4,-5.9,-3.9,,,1:1,3%,,,,,
112383,10.1039/c8ta07134a,CCCCCCCCCCCCC(CCCCCCCCCC)CSc1ccc(-c2c3ccsc3c(-c3ccccc3)c3cc(-c4ccc(-c5c(F)c(F)c(-c6cccs6)c6nn(CC(CCCCCC)CCCCCCCC)nc56)s4)sc23)s1,CCCCCCc1ccc(C2(c3ccc(CCCCCC)cc3)c3cc4c(cc3-c3sc5cc(C=C6C(=O)c7ccccc7C6=C(C#N)C#N)sc5c32)C(c2ccc(CCCCCC)cc2)(c2ccc(CCCCCC)cc2)c2c-4sc3cc(C=C4C(=O)c5ccccc5C4=C(C#N)C#N)sc23)cc1,10.65,-5.44,-3.49,-5.576,-3.916,,0.0,1:1.3,,conventional,,,,
112384,10.1039/c8ta07134a,CCSc1ccc(-c2c3ccsc3c(-c3ccc4ccccc4c3)c3cc(-c4ccc(-c5c(F)c(F)c(-c6ccc(-c7cc8c(-c9ccc(SCC)s9)c9sc(-c%10ccc(-c%11c(F)c(F)c(-c%12ccc(-c%13cc%14c(-c%15ccc(SCC)s%15)c%15sc(-c%16ccc(-c%17c(F)c(F)c(-c%18cccs%18)c%18nn(CC)nc%17%18)s%16)cc%15c(-c%15ccc%16ccccc%16c%15)c%14s%13)s%12)c%12nn(CC)nc%11%12)s%10)cc9c(-c9ccc%10ccccc%10c9)c8s7)s6)c6nn(CC)nc56)s4)sc23)s1,CCCCCCc1ccc(C2(c3ccc(CCCCCC)cc3)c3cc4c(cc3-c3sc5cc(C=C6C(=O)c7ccccc7C6=C(C#N)C#N)sc5c32)C(c2ccc(CCCCCC)cc2)(c2ccc(CCCCCC)cc2)c2c-4sc3cc(C=C4C(=O)c5ccccc5C4=C(C#N)C#N)sc23)cc1,11.56,-5.44,-3.49,-5.576,-3.916,,0.0,1:1.3,,conventional,,,,
112385,10.1039/c8ta07134a,CCCCCCCCCCCCC(CCCCCCCCCC)CSc1ccc(-c2c3ccsc3c(-c3ccc(-c4ccccc4)cc3)c3cc(-c4ccc(-c5c(F)c(F)c(-c6cccs6)c6nn(CC(CCCCCC)CCCCCCCC)nc56)s4)sc23)s1,CCCCCCc1ccc(C2(c3ccc(CCCCCC)cc3)c3cc4c(cc3-c3sc5cc(C=C6C(=O)c7ccccc7C6=C(C#N)C#N)sc5c32)C(c2ccc(CCCCCC)cc2)(c2ccc(CCCCCC)cc2)c2c-4sc3cc(C=C4C(=O)c5ccccc5C4=C(C#N)C#N)sc23)cc1,9.32,-5.44,-3.49,-5.576,-3.916,,0.0,1:1.3,,conventional,,,,
112386,10.1039/c8ta07134a,CCCCCCCCCCCCC(CCCCCCCCCC)CSc1ccc(-c2c3ccsc3c(-c3ccc(CCCCCC)cc3)c3cc(-c4ccc(-c5c(F)c(F)c(-c6cccs6)c6nn(CC(CCCCCC)CCCCCCCC)nc56)s4)sc23)s1,CCCCCCc1ccc(C2(c3ccc(CCCCCC)cc3)c3cc4c(cc3-c3sc5cc(C=C6C(=O)c7ccccc7C6=C(C#N)C#N)sc5c32)C(c2ccc(CCCCCC)cc2)(c2ccc(CCCCCC)cc2)c2c-4sc3cc(C=C4C(=O)c5ccccc5C4=C(C#N)C#N)sc23)cc1,3.83,-5.42,-3.46,-5.576,-3.916,,120.0,1:1.3,,conventional,,,,
112387,10.1039/c8ta07134a,CCCCCCCCCCCCC(CCCCCCCCCC)CSc1ccc(-c2c3ccsc3c(-c3ccc(OCCCCCC)cc3)c3cc(-c4ccc(-c5c(F)c(F)c(-c6cccs6)c6nn(CC(CCCCCC)CCCCCCCC)nc56)s4)sc23)s1,CCCCCCc1ccc(C2(c3ccc(CCCCCC)cc3)c3cc4c(cc3-c3sc5cc(C=C6C(=O)c7ccccc7C6=C(C#N)C#N)sc5c32)C(c2ccc(CCCCCC)cc2)(c2ccc(CCCCCC)cc2)c2c-4sc3cc(C=C4C(=O)c5ccccc5C4=C(C#N)C#N)sc23)cc1,8.34,-5.4,-3.45,-5.576,-3.916,,100.0,1:1.3,,conventional,,,,
