Repository: JiYiqaq/PCE-KA-GNN

# Data directory

- `raw/Active_Database.csv` is the immutable source dataset bundled under CC BY 4.0. Do not overwrite it with processed data.
- `processed/` is created and populated by the training pipeline. Generated `.pt` and `.pth` caches are intentionally ignored by Git because they can exceed GitHub's normal single-file limit.

See `../DATA_LICENSE.md` for provenance, license and checksum information.

File: data/processed/device_records.csv (part 246 of 250)
record_id,doi,donor_smiles,acceptor_smiles,pce,homo_d,lumo_d,homo_a,lumo_a,active_layer_thickness,annealing_temp,d_a_ratio,additive_ratio,device_type,etl_canonical,htl_canonical,solvent_canonical,additive_canonical
112388,10.1039/c8ta07134a,CCCCCCCCCCCCC(CCCCCCCCCC)CSc1ccc(-c2c3ccsc3c(-c3ccc(SCCCCCC)cc3)c3cc(-c4ccc(-c5c(F)c(F)c(-c6cccs6)c6nn(CC(CCCCCC)CCCCCCCC)nc56)s4)sc23)s1,CCCCCCc1ccc(C2(c3ccc(CCCCCC)cc3)c3cc4c(cc3-c3sc5cc(C=C6C(=O)c7ccccc7C6=C(C#N)C#N)sc5c32)C(c2ccc(CCCCCC)cc2)(c2ccc(CCCCCC)cc2)c2c-4sc3cc(C=C4C(=O)c5ccccc5C4=C(C#N)C#N)sc23)cc1,6.12,-5.42,-3.46,-5.576,-3.916,,0.0,1:1.3,1%,conventional,,,,
112389,10.1039/c8ta08769e,CCc1csc(-c2c(F)c(F)c(-c3cc(CC)c(-c4ccc(-c5c(F)c(F)c(-c6ccc(-c7sc(-c8c(F)c(F)c(-c9cc(CC)c(-c%10ccc(-c%11c(F)c(F)c(-c%12ccc(-c%13sc(-c%14c(F)c(F)c(-c%15cc(CC)c(-c%16ccc(-c%17c(F)c(F)c(-c%18cccs%18)c(F)c%17F)s%16)s%15)c%15nn(CC)nc%14%15)cc%13CC)s%12)c(F)c%11F)s%10)s9)c9nn(CC)nc89)cc7CC)s6)c(F)c5F)s4)s3)c3nn(CC)nc23)c1,CCCCCCC1(CCCCCC)c2cc3c(cc2-c2sc(/C=C4\C(=O)c5ccccc5C4=C(C#N)C#N)cc21)C(CCCCCC)(CCCCCC)c1cc(/C=C2\C(=O)c4ccccc4C2=C(C#N)C#N)sc1-3,9.81,-5.59,-3.61,-5.69,-3.91,,,1:1.5,,inverted,,,,
112390,10.1039/c8ta08769e,CCc1ccc(-c2csc(-c3c(F)c(F)c(-c4cc(-c5ccc(CC)s5)c(-c5ccc(-c6c(F)c(F)c(-c7ccc(-c8sc(-c9c(F)c(F)c(-c%10cc(-c%11ccc(CC)s%11)c(-c%11ccc(-c%12c(F)c(F)c(-c%13ccc(-c%14sc(-c%15c(F)c(F)c(-c%16cc(-c%17ccc(CC)s%17)c(-c%17ccc(-c%18c(F)c(F)c(-c%19cccs%19)c(F)c%18F)s%17)s%16)c%16nn(CC)nc%15%16)cc%14-c%14ccc(CC)s%14)s%13)c(F)c%12F)s%11)s%10)c%10nn(CC)nc9%10)cc8-c8ccc(CC)s8)s7)c(F)c6F)s5)s4)c4nn(CC)nc34)c2)s1,CCCCCCC1(CCCCCC)c2cc3c(cc2-c2sc(/C=C4\C(=O)c5ccccc5C4=C(C#N)C#N)cc21)C(CCCCCC)(CCCCCC)c1cc(/C=C2\C(=O)c4ccccc4C2=C(C#N)C#N)sc1-3,10.6,-5.58,-3.58,-5.69,-3.91,,,1:1.5,,inverted,,,,
112391,10.1039/c8ta09763a,CCCCC(CC)COC(=O)c1sc2csc(-c3cc4c(-c5ccc(CC(CC)CCCC)s5)c5sccc5c(-c5ccc(CC(CC)CCCC)s5)c4s3)c2c1F,COC(=O)CCCC1(c2ccccc2)C23c4c5ccc6c7cc8c9c%10c(cc%11cc%12c%13c%14c(cc%15c%16ccc-5c2c%16c2c5c%16c%17c(c(c46)c7c9c%17c4c%10c%11c%13c4c%16c%14c%152)C513)C%12)C8,2.6,-5.29,-3.72,-5.9,-3.9,95.0,,1:1.6,,,,,,
112392,10.1039/c8ta09763a,CCCCC(CC)COC(=O)c1sc2csc(-c3cc4c(-c5ccc(CC(CC)CCCC)s5)c5sccc5c(-c5ccc(CC(CC)CCCC)s5)c4s3)c2c1F,COC(=O)CCCC1(c2ccccc2)C23c4c5ccc6c7cc8c9c%10c(cc%11cc%12c%13c%14c(cc%15c%16ccc-5c2c%16c2c5c%16c%17c(c(c46)c7c9c%17c4c%10c%11c%13c4c%16c%14c%152)C513)C%12)C8,9.6,-5.29,-3.72,-5.9,-3.9,95.0,,1:1.6,,,,,,
112393,10.1039/c8ta09763a,CCCCC(CC)COC(=O)c1sc2csc(-c3cc4c(-c5ccc(CC(CC)CCCC)s5)c5sccc5c(-c5ccc(CC(CC)CCCC)s5)c4s3)c2c1F,COC(=O)CCCC1(c2ccccc2)C23c4c5ccc6c7cc8c9c%10c(cc%11cc%12c%13c%14c(cc%15c%16ccc-5c2c%16c2c5c%16c%17c(c(c46)c7c9c%17c4c%10c%11c%13c4c%16c%14c%152)C513)C%12)C8,9.5,-5.29,-3.72,-5.9,-3.9,95.0,,1:1.6,,,,,,
112394,10.1039/c8ta09763a,CCCCC(CC)COC(=O)c1sc2csc(-c3cc4c(-c5ccc(CC(CC)CCCC)s5)c5sccc5c(-c5ccc(CC(CC)CCCC)s5)c4s3)c2c1F,COC(=O)CCCC1(c2ccccc2)C23c4c5ccc6c7cc8c9c%10c(cc%11cc%12c%13c%14c(cc%15c%16ccc-5c2c%16c2c5c%16c%17c(c(c46)c7c9c%17c4c%10c%11c%13c4c%16c%14c%152)C513)C%12)C8,10.0,-5.29,-3.72,-5.9,-3.9,95.0,,1:1.6,1 wt%,,,,,
112395,10.1039/c8ta09763a,CCCCC(CC)Cc1ccc(-c2c3cc(-c4ccc(-c5sc(-c6cccs6)c6c5C(=O)c5c(CC(CC)CCCC)sc(CC(CC)CCCC)c5C6=O)s4)sc3c(-c3ccc(CC(CC)CCCC)s3)c3ccsc23)s1,CCCCCCc1ccc(C2(c3ccc(CCCCCC)cc3)c3cc4c(cc3-c3sc5cc(C=C6C(=O)c7ccccc7C6=C(C#N)C#N)sc5c32)C(c2ccc(CCCCCC)cc2)(c2ccc(CCCCCC)cc2)c2c-4sc3cc(C=C4C(=O)c5ccccc5C4=C(C#N)C#N)sc23)cc1,4.9,-5.33,-3.48,-5.576,-3.916,95.0,,,,,,,,
112396,10.1039/c8ta09763a,CCCCC(CC)Cc1ccc(-c2c3cc(-c4ccc(-c5sc(-c6cccs6)c6c5C(=O)c5c(CC(CC)CCCC)sc(CC(CC)CCCC)c5C6=O)s4)sc3c(-c3ccc(CC(CC)CCCC)s3)c3ccsc23)s1,CCCCCCc1ccc(C2(c3ccc(CCCCCC)cc3)c3cc4c(cc3-c3sc5cc(C=C6C(=O)c7ccccc7C6=C(C#N)C#N)sc5c32)C(c2ccc(CCCCCC)cc2)(c2ccc(CCCCCC)cc2)c2c-4sc3cc(C=C4C(=O)c5ccccc5C4=C(C#N)C#N)sc23)cc1,9.8,-5.33,-3.48,-5.576,-3.916,5.0,,,,,,,,
112397,10.1039/c8ta09763a,CCCCC(CC)Cc1ccc(-c2c3cc(-c4ccc(-c5sc(-c6cccs6)c6c5C(=O)c5c(CC(CC)CCCC)sc(CC(CC)CCCC)c5C6=O)s4)sc3c(-c3ccc(CC(CC)CCCC)s3)c3ccsc23)s1,CCCCCCc1ccc(C2(c3ccc(CCCCCC)cc3)c3cc4c(cc3-c3sc5cc(C=C6C(=O)c7ccccc7C6=C(C#N)C#N)sc5c32)C(c2ccc(CCCCCC)cc2)(c2ccc(CCCCCC)cc2)c2c-4sc3cc(C=C4C(=O)c5ccccc5C4=C(C#N)C#N)sc23)cc1,10.2,-5.33,-3.48,-5.576,-3.916,95.0,,,,,,,,
112398,10.1039/c8ta09763a,CCCCC(CC)Cc1ccc(-c2c3cc(-c4ccc(-c5sc(-c6cccs6)c6c5C(=O)c5c(CC(CC)CCCC)sc(CC(CC)CCCC)c5C6=O)s4)sc3c(-c3ccc(CC(CC)CCCC)s3)c3ccsc23)s1,CCCCCCc1ccc(C2(c3ccc(CCCCCC)cc3)c3cc4c(cc3-c3sc5cc(C=C6C(=O)c7ccccc7C6=C(C#N)C#N)sc5c32)C(c2ccc(CCCCCC)cc2)(c2ccc(CCCCCC)cc2)c2c-4sc3cc(C=C4C(=O)c5ccccc5C4=C(C#N)C#N)sc23)cc1,10.0,-5.33,-3.48,-5.576,-3.916,5.0,,,,,,,,
112399,10.1039/c8ta09763a,CCCCCCCCN1C(=O)c2c(c(-c3ccc(-c4cc5c(-c6ccc(CC(CC)CCCC)s6)c6sccc6c(-c6ccc(CC(CC)CCCC)s6)c5s4)s3)c3nn(CCCCCCCC)nc3c2-c2cccs2)C1=O,CCCCCCCCCCC(CCCCCCCC)CN1C(=O)c2ccc3c4c(c(-c5ccc(-c6cccs6)s5)cc(c24)C1=O)C(=O)N(CC(CCCCCCCC)CCCCCCCCCC)C3=O,1.5,-5.34,-3.46,-5.71,-4.02,95.0,,,,,,,,
112400,10.1039/c8ta09763a,CCCCCCCCN1C(=O)c2c(c(-c3ccc(-c4cc5c(-c6ccc(CC(CC)CCCC)s6)c6sccc6c(-c6ccc(CC(CC)CCCC)s6)c5s4)s3)c3nn(CCCCCCCC)nc3c2-c2cccs2)C1=O,CCCCCCCCCCC(CCCCCCCC)CN1C(=O)c2ccc3c4c(c(-c5ccc(-c6cccs6)s5)cc(c24)C1=O)C(=O)N(CC(CCCCCCCC)CCCCCCCCCC)C3=O,7.3,-5.34,-3.46,-5.71,-4.02,95.0,,,1 wt%,,,,,
112401,10.1039/c8ta09763a,CCCCCCCCN1C(=O)c2c(c(-c3ccc(-c4cc5c(-c6ccc(CC(CC)CCCC)s6)c6sccc6c(-c6ccc(CC(CC)CCCC)s6)c5s4)s3)c3nn(CCCCCCCC)nc3c2-c2cccs2)C1=O,CCCCCCCCCCC(CCCCCCCC)CN1C(=O)c2ccc3c4c(c(-c5ccc(-c6cccs6)s5)cc(c24)C1=O)C(=O)N(CC(CCCCCCCC)CCCCCCCCCC)C3=O,7.0,-5.34,-3.46,-5.71,-4.02,95.0,,,,,,,,
112402,10.1039/c8ta09763a,CCCCCCCCN1C(=O)c2c(c(-c3ccc(-c4cc5c(-c6ccc(CC(CC)CCCC)s6)c6sccc6c(-c6ccc(CC(CC)CCCC)s6)c5s4)s3)c3nn(CCCCCCCC)nc3c2-c2cccs2)C1=O,CCCCCCCCCCC(CCCCCCCC)CN1C(=O)c2ccc3c4c(c(-c5ccc(-c6cccs6)s5)cc(c24)C1=O)C(=O)N(CC(CCCCCCCC)CCCCCCCCCC)C3=O,6.5,-5.34,-3.46,-5.71,-4.02,95.0,,,1 wt%,,,,,
112403,10.1039/c8ta11363g,CCCCCCCCC(CCCCCC)COc1c2ccsc2c(-c2ccc(SCC(CC)CCCC)s2)c2cc(-c3ccc(-c4sc(-c5cccs5)c5c4C(=O)c4c(CC(CC)CCCC)sc(CC(CC)CCCC)c4C5=O)s3)sc12,CCCCCCc1ccc(C2(c3ccc(CCCCCC)cc3)c3cc4c(cc3-c3sc5cc(/C=C6/C(=O)c7cc(F)c(F)cc7C6=C(C#N)C#N)sc5c32)C(c2ccc(CCCCCC)cc2)(c2ccc(CCCCCC)cc2)c2c-4sc3cc(/C=C4/C(=O)c5cc(F)c(F)cc5C4=C(C#N)C#N)sc23)cc1,7.09,-5.41,-3.56,-5.52,-3.94,,100.0,1 : 1,,,,,,
112404,10.1039/c8ta11363g,CCCCCCCCC(CCCCCC)COc1c2ccsc2c(-c2ccc(SCC(CC)CCCC)s2)c2cc(-c3ccc(-c4sc(-c5cccs5)c5c4C(=O)c4c(CC(CC)CCCC)sc(CC(CC)CCCC)c4C5=O)s3)sc12,CCCCCCc1ccc(C2(c3ccc(CCCCCC)cc3)C3=C(SC4C=C(/C=C5\C(=O)c6cc(F)c(F)cc6C5=C(C#N)C#N)SC34)c3cc4c(cc32)-c2sc(/C=C3\C(=O)c5cc(F)c(F)cc5C3=C(C#N)C#N)cc2C4(c2ccc(CCCCCC)cc2)c2ccc(CCCCCC)cc2)cc1,9.02,-5.41,-3.56,-5.53,-3.95,,100.0,1 : 1,,,,,,
112405,10.1039/c8ta11363g,CCCCCCCCC(CCCCCC)COc1c2ccsc2c(-c2ccc(SCC(CC)CCCC)s2)c2cc(-c3ccc(-c4sc(-c5cccs5)c5c4C(=O)c4c(CC(CC)CCCC)sc(CC(CC)CCCC)c4C5=O)s3)sc12,CCCCCCc1ccc(C2(c3ccc(CCCCCC)cc3)c3cc4c(cc3-c3sc(/C=C5\C(=O)c6ccccc6C5=C(C#N)C#N)cc32)C(c2ccc(CCCCCC)cc2)(c2ccc(CCCCCC)cc2)c2cc(/C=C3\C(=O)c5ccccc5C3=C(C#N)C#N)sc2-4)cc1,6.7,-5.41,-3.56,-5.61,-3.93,,100.0,1 : 1,,,,,,
112406,10.1039/c8ta11363g,CCCCCCCCCCCCC(CCCCCCCCCC)CSc1ccc(-c2c3cc(-c4ccc(-c5sc(-c6cccs6)c6c5C(=O)c5c(CC(CC)CCCC)sc(CC(CC)CCCC)c5C6=O)s4)sc3c(-c3ccccc3)c3ccsc23)s1,CCCCCCc1ccc(C2(c3ccc(CCCCCC)cc3)c3cc4c(cc3-c3sc5cc(/C=C6/C(=O)c7cc(F)c(F)cc7C6=C(C#N)C#N)sc5c32)C(c2ccc(CCCCCC)cc2)(c2ccc(CCCCCC)cc2)c2c-4sc3cc(/C=C4/C(=O)c5cc(F)c(F)cc5C4=C(C#N)C#N)sc23)cc1,9.9,-5.42,-3.57,-5.52,-3.94,,,1 : 1,,,,,,
112407,10.1039/c8ta11363g,CCCCCCCCCCCCC(CCCCCCCCCC)CSc1ccc(-c2c3cc(-c4ccc(-c5sc(-c6cccs6)c6c5C(=O)c5c(CC(CC)CCCC)sc(CC(CC)CCCC)c5C6=O)s4)sc3c(-c3ccccc3)c3ccsc23)s1,CCCCCCc1ccc(C2(c3ccc(CCCCCC)cc3)C3=C(SC4C=C(/C=C5\C(=O)c6cc(F)c(F)cc6C5=C(C#N)C#N)SC34)c3cc4c(cc32)-c2sc(/C=C3\C(=O)c5cc(F)c(F)cc5C3=C(C#N)C#N)cc2C4(c2ccc(CCCCCC)cc2)c2ccc(CCCCCC)cc2)cc1,11.02,-5.42,-3.57,-5.53,-3.95,,,1 : 1,,,,,,
112408,10.1039/c8ta11363g,CCCCCCCCCCCCC(CCCCCCCCCC)CSc1ccc(-c2c3cc(-c4ccc(-c5sc(-c6cccs6)c6c5C(=O)c5c(CC(CC)CCCC)sc(CC(CC)CCCC)c5C6=O)s4)sc3c(-c3ccccc3)c3ccsc23)s1,CCCCCCc1ccc(C2(c3ccc(CCCCCC)cc3)c3cc4c(cc3-c3sc(/C=C5\C(=O)c6ccccc6C5=C(C#N)C#N)cc32)C(c2ccc(CCCCCC)cc2)(c2ccc(CCCCCC)cc2)c2cc(/C=C3\C(=O)c5ccccc5C3=C(C#N)C#N)sc2-4)cc1,6.26,-5.42,-3.57,-5.61,-3.93,,,1 : 1,,,,,,
112409,10.1039/c8ta11363g,CCCCCCCCCCCCC(CCCCCCCCCC)CSc1ccc(-c2c3cc(-c4ccc(-c5sc(-c6cccs6)c6c5C(=O)c5c(CC(CC)CCCC)sc(CC(CC)CCCC)c5C6=O)s4)sc3c(-c3ccc(-c4ccccc4)cc3)c3ccsc23)s1,CCCCCCc1ccc(C2(c3ccc(CCCCCC)cc3)c3cc4c(cc3-c3sc5cc(/C=C6/C(=O)c7cc(F)c(F)cc7C6=C(C#N)C#N)sc5c32)C(c2ccc(CCCCCC)cc2)(c2ccc(CCCCCC)cc2)c2c-4sc3cc(/C=C4/C(=O)c5cc(F)c(F)cc5C4=C(C#N)C#N)sc23)cc1,7.81,-5.43,-3.58,-5.52,-3.94,,,1 : 1,,,,,,
112410,10.1039/c8ta11363g,CCCCCCCCCCCCC(CCCCCCCCCC)CSc1ccc(-c2c3cc(-c4ccc(-c5sc(-c6cccs6)c6c5C(=O)c5c(CC(CC)CCCC)sc(CC(CC)CCCC)c5C6=O)s4)sc3c(-c3ccc(-c4ccccc4)cc3)c3ccsc23)s1,CCCCCCc1ccc(C2(c3ccc(CCCCCC)cc3)C3=C(SC4C=C(/C=C5\C(=O)c6cc(F)c(F)cc6C5=C(C#N)C#N)SC34)c3cc4c(cc32)-c2sc(/C=C3\C(=O)c5cc(F)c(F)cc5C3=C(C#N)C#N)cc2C4(c2ccc(CCCCCC)cc2)c2ccc(CCCCCC)cc2)cc1,7.68,-5.43,-3.58,-5.53,-3.95,,,1 : 1,,,,,,
112411,10.1039/c8ta11363g,CCCCCCCCCCCCC(CCCCCCCCCC)CSc1ccc(-c2c3cc(-c4ccc(-c5sc(-c6cccs6)c6c5C(=O)c5c(CC(CC)CCCC)sc(CC(CC)CCCC)c5C6=O)s4)sc3c(-c3ccc(-c4ccccc4)cc3)c3ccsc23)s1,CCCCCCc1ccc(C2(c3ccc(CCCCCC)cc3)c3cc4c(cc3-c3sc(/C=C5\C(=O)c6ccccc6C5=C(C#N)C#N)cc32)C(c2ccc(CCCCCC)cc2)(c2ccc(CCCCCC)cc2)c2cc(/C=C3\C(=O)c5ccccc5C3=C(C#N)C#N)sc2-4)cc1,5.27,-5.43,-3.58,-5.61,-3.93,,,1 : 1,,,,,,
112412,10.1039/c8ta11404h,CCCCCCCCc1ccc(C2(c3ccc(CCCCCCCC)cc3)c3cc4c(cc3-c3sccc32)sc2cc3c(cc24)C(c2ccc(CCCCCCCC)cc2)(c2ccc(CCCCCCCC)cc2)c2cc(-c4ccc(-c5c(F)c(F)c(-c6cccs6)c6nn(CC(CCCCCC)CCCCCCCC)nc56)s4)sc2-3)cc1,CCCCC(CC)CC1(CC(CC)CCCC)c2cc3c(cc2-c2sc(-c4ccc(/C=C5\SC(=S)N(CC)C5=O)c5nsnc45)cc21)C(CC(CC)CCCC)(CC(CC)CCCC)c1cc(-c2ccc(/C=C4\SC(=S)N(CC)C4=O)c4nsnc24)sc1-3,7.79,-5.36,-3.54,-5.51,-3.88,70.0,,1:2.0,1% v/v,,,,,
112413,10.1039/c8ta11404h,CCCCCCCCc1ccc(C2(c3ccc(CCCCCCCC)cc3)c3cc4c(cc3-c3sccc32)sc2cc3c(cc24)C(c2ccc(CCCCCCCC)cc2)(c2ccc(CCCCCCCC)cc2)c2cc(-c4ccc(-c5c(F)c(F)c(-c6cccs6)c6nn(CC(CCCCCC)CCCCCCCC)nc56)s4)sc2-3)cc1,CCCCC(CC)CC1(CC(CC)CCCC)c2cc3c(cc2-c2sc(-c4ccc(/C=C5\SC(=S)N(CC)C5=O)c5nsnc45)cc21)C(CC(CC)CCCC)(CC(CC)CCCC)c1cc(-c2ccc(/C=C4\SC(=S)N(CC)C4=O)c4nsnc24)sc1-3,8.05,-5.36,-3.54,-5.51,-3.88,70.0,,1:2.5,1% v/v,,,,,
112414,10.1039/c8ta11404h,CCCCCCCCc1ccc(C2(c3ccc(CCCCCCCC)cc3)c3cc4c(cc3-c3sccc32)sc2cc3c(cc24)C(c2ccc(CCCCCCCC)cc2)(c2ccc(CCCCCCCC)cc2)c2cc(-c4ccc(-c5c(F)c(F)c(-c6cccs6)c6nn(CC(CCCCCC)CCCCCCCC)nc56)s4)sc2-3)cc1,CCCCC(CC)CC1(CC(CC)CCCC)c2cc3c(cc2-c2sc(-c4ccc(/C=C5\SC(=S)N(CC)C5=O)c5nsnc45)cc21)C(CC(CC)CCCC)(CC(CC)CCCC)c1cc(-c2ccc(/C=C4\SC(=S)N(CC)C4=O)c4nsnc24)sc1-3,7.71,-5.36,-3.54,-5.51,-3.88,70.0,,1:3.5,1% v/v,,,,,
112415,10.1039/c8ta11404h,CCCCCCCCc1ccc(C2(c3ccc(CCCCCCCC)cc3)c3cc4c(cc3-c3sccc32)sc2cc3c(cc24)C(c2ccc(CCCCCCCC)cc2)(c2ccc(CCCCCCCC)cc2)c2cc(-c4ccc(-c5sc(-c6cccs6)c6c5C(=O)c5c(CC(CC)CCCC)sc(CC(CC)CCCC)c5C6=O)s4)sc2-3)cc1,CCCCC(CC)CC1(CC(CC)CCCC)c2cc3c(cc2-c2sc(-c4ccc(/C=C5\SC(=S)N(CC)C5=O)c5nsnc45)cc21)C(CC(CC)CCCC)(CC(CC)CCCC)c1cc(-c2ccc(/C=C4\SC(=S)N(CC)C4=O)c4nsnc24)sc1-3,4.65,-5.46,-3.65,-5.51,-3.88,90.0,,1:2.5,1% v/v,inverted,,,,
112418,10.1039/c8ta11404h,CCCCC(CC)COC(=O)c1sc2csc(-c3cc4c(-c5ccc(CC(CC)CCCC)s5)c5sccc5c(-c5ccc(CC(CC)CCCC)s5)c4s3)c2c1F,CCCCC(CC)CC1(CC(CC)CCCC)c2cc3c(cc2-c2sc(-c4ccc(/C=C5\SC(=S)N(CC)C5=O)c5nsnc45)cc21)C(CC(CC)CCCC)(CC(CC)CCCC)c1cc(-c2ccc(/C=C4\SC(=S)N(CC)C4=O)c4nsnc24)sc1-3,8.4,-5.29,-3.72,,,,,,,inverted,,,,
112419,10.1039/c8ta11404h,CCCCCCCCc1ccc(C2(c3ccc(CCCCCCCC)cc3)c3cc4c(cc3-c3sccc32)sc2cc3c(cc24)C(c2ccc(CCCCCCCC)cc2)(c2ccc(CCCCCCCC)cc2)c2cc(-c4ccc(-c5c(F)c(F)c(-c6cccs6)c6nn(CC(CCCCCC)CCCCCCCC)nc56)s4)sc2-3)cc1,COC(=O)CCCC1(c2ccccc2)C23c4c5ccc6c7cc8c9c%10c(cc%11cc%12c%13c%14c(cc%15c%16ccc-5c2c%16c2c5c%16c%17c(c(c46)c7c9c%17c4c%10c%11c%13c4c%16c%14c%152)C513)C%12)C8,2.62,-5.36,-3.54,-5.9,-3.9,,,,,,,,,
112420,10.1039/c8ta12530a,CCCCC(CC)Cc1ccc(-c2c3cc(-c4ccc(-c5sc(-c6cccs6)c6c5C(=O)c5c(CC(CC)CCCC)sc(CC(CC)CCCC)c5C6=O)s4)sc3c(-c3ccc(CC(CC)CCCC)s3)c3ccsc23)s1,CCc1ccc(C2(c3ccc(CC)cc3)c3cc4c(cc3-c3sc5cc(/C=C6\C(=O)c7ccccc7C6=C(C#N)C#N)sc5c32)C(c2ccc(CC)cc2)(c2ccc(CC)cc2)c2c-4sc3cc(/C=C4\C(=O)c5cc(OC)c(OC)cc5C4=C(C#N)C#N)sc23)cc1,11.04,-5.33,-3.48,-5.61,-3.92,,,1:1,,inverted,,,,
112421,10.1039/c8ta12530a,CCCCC(CC)Cc1ccc(-c2c3cc(-c4ccc(-c5sc(-c6cccs6)c6c5C(=O)c5c(CC(CC)CCCC)sc(CC(CC)CCCC)c5C6=O)s4)sc3c(-c3ccc(CC(CC)CCCC)s3)c3ccsc23)s1,CCc1ccc(C2(c3ccc(CC)cc3)c3cc4c(cc3-c3sc5cc(/C=C6\C(=O)c7ccccc7C6=C(C#N)C#N)sc5c32)C(c2ccc(CC)cc2)(c2ccc(CC)cc2)c2c-4sc3cc(/C=C4\C(=O)c5cc(OC)c(OC)cc5C4=C(C#N)C#N)sc23)cc1,12.07,-5.33,-3.48,-5.61,-3.92,105.0,,1:1,0.2 vol%,inverted,,,,DIO
112422,10.1039/c8ta12530a,CCCCC(CC)Cc1ccc(-c2c3cc(-c4ccc(-c5sc(-c6cccs6)c6c5C(=O)c5c(CC(CC)CCCC)sc(CC(CC)CCCC)c5C6=O)s4)sc3c(-c3ccc(CC(CC)CCCC)s3)c3ccsc23)s1,CCc1ccc(C2(c3ccc(CC)cc3)c3cc4c(cc3-c3sc5cc(/C=C6\C(=O)c7ccccc7C6=C(C#N)C#N)sc5c32)C(c2ccc(CC)cc2)(c2ccc(CC)cc2)c2c-4sc3cc(/C=C4\C(=O)c5cc(F)c(F)cc5C4=C(C#N)C#N)sc23)cc1,9.1,-5.33,-3.48,-5.67,-4.07,,,1:1,,inverted,,,,
112423,10.1039/c8ta12530a,CCCCC(CC)Cc1ccc(-c2c3cc(-c4ccc(-c5sc(-c6cccs6)c6c5C(=O)c5c(CC(CC)CCCC)sc(CC(CC)CCCC)c5C6=O)s4)sc3c(-c3ccc(CC(CC)CCCC)s3)c3ccsc23)s1,CCc1ccc(C2(c3ccc(CC)cc3)c3cc4c(cc3-c3sc5cc(/C=C6\C(=O)c7ccccc7C6=C(C#N)C#N)sc5c32)C(c2ccc(CC)cc2)(c2ccc(CC)cc2)c2c-4sc3cc(/C=C4\C(=O)c5cc(F)c(F)cc5C4=C(C#N)C#N)sc23)cc1,10.28,-5.33,-3.48,-5.67,-4.07,,,1:1,0.2%,inverted,,,,DIO
112424,10.1039/c8ta12530a,CCCCC(CC)Cc1ccc(-c2c3cc(-c4ccc(-c5sc(-c6cccs6)c6c5C(=O)c5c(CC(CC)CCCC)sc(CC(CC)CCCC)c5C6=O)s4)sc3c(-c3ccc(CC(CC)CCCC)s3)c3ccsc23)s1,CCCCCCc1ccc(C2(c3ccc(CCCCCC)cc3)c3cc4c(cc3-c3sc5cc(C=C6C(=O)c7ccccc7C6=C(C#N)C#N)sc5c32)C(c2ccc(CCCCCC)cc2)(c2ccc(CCCCCC)cc2)c2c-4sc3cc(C=C4C(=O)c5ccccc5C4=C(C#N)C#N)sc23)cc1,9.53,-5.33,-3.48,-5.576,-3.916,,,1:1,,inverted,,,,
112425,10.1039/c8tc00148k,CCCCCCCCc1cc(-c2c(-c3cccs3)sc3c(-c4cc(CCCCCCCC)c(CCCCCCCC)s4)c(-c4ccc(-c5cccc6nsnc56)s4)sc23)sc1CCCCCCCC,COC(=O)CCCC1(c2ccccc2)C23c4c5ccc6c7cc8c9c%10c(cc%11cc%12c%13c%14c(cc%15c%16ccc-5c2c%16c2c5c%16c%17c(c(c46)c7c9c%17c4c%10c%11c%13c4c%16c%14c%152)C513)C%12)C8,7.04,-5.34,-3.53,-5.9,-3.9,,,1:1,,,,,,
112427,10.1039/c8tc00148k,CCCCCCCCc1cc(-c2c(-c3cccs3)sc3c(-c4cc(CCCCCCCC)c(CCCCCCCC)s4)c(-c4ccc(-c5cccc6nsnc56)s4)sc23)sc1CCCCCCCC,CCCCCCc1ccc(C2(c3ccc(CCCCCC)cc3)c3cc4c(cc3-c3sc5cc(C=C6C(=O)c7ccccc7C6=C(C#N)C#N)sc5c32)C(c2ccc(CCCCCC)cc2)(c2ccc(CCCCCC)cc2)c2c-4sc3cc(C=C4C(=O)c5ccccc5C4=C(C#N)C#N)sc23)cc1,6.5,-5.34,-3.53,-5.576,-3.916,,,1:1,,,,,,
112429,10.1039/c8tc00148k,CCCCCCCCc1cc(-c2c(-c3cccs3)sc3c(-c4cc(CCCCCCCC)c(CCCCCCCC)s4)c(-c4ccc(-c5cccc6nsnc56)s4)sc23)sc1CCCCCCCC,CCCCCCc1ccc(C2(c3ccc(CCCCCC)cc3)c3cc4c(cc3-c3sc5cc(C=C6C(=O)c7ccccc7C6=C(C#N)C#N)sc5c32)C(c2ccc(CCCCCC)cc2)(c2ccc(CCCCCC)cc2)c2c-4sc3cc(C=C4C(=O)c5ccccc5C4=C(C#N)C#N)sc23)cc1,7.46,-5.34,-3.53,-5.576,-3.916,,,1:1,3%,,,,,T
112431,10.1039/c8tc00553b,CCCCCCCCCCCCOc1cc2nsnc2c(-c2cc3c(-c4ccc(CC(CC)CCCC)s4)c4sc(-c5c(F)c(F)c(-c6cc7c(-c8ccc(CC(CC)CCCC)s8)c8sccc8c(-c8ccc(CC(CC)CCCC)s8)c7s6)c6nsnc56)cc4c(-c4ccc(CC(CC)CCCC)s4)c3s2)c1OCCCCCCCCCCCC,COC(=O)CCCC1(c2ccccc2)C23c4c5ccc6c7cc8c9c%10c(cc%11cc%12c%13c%14c(cc%15c%16ccc-5c2c%16c2c5c%16c%17c(c(c46)c7c9c%17c4c%10c%11c%13c4c%16c%14c%152)C513)C%12)C8,4.6,-5.41,-3.33,,,,,,,,,,,
112432,10.1039/c8tc00553b,CCCCCCCCCCCCOc1cc2nsnc2c(-c2cc3c(-c4ccc(CC(CC)CCCC)s4)c4sc(-c5c(F)c(F)c(-c6cc7c(-c8ccc(CC(CC)CCCC)s8)c8sccc8c(-c8ccc(CC(CC)CCCC)s8)c7s6)c6nsnc56)cc4c(-c4ccc(CC(CC)CCCC)s4)c3s2)c1OCCCCCCCCCCCC,COC(=O)CCCC1(c2ccccc2)C23c4c5ccc6c7cc8c9c%10c(cc%11cc%12c%13c%14c(cc%15c%16ccc-5c2c%16c2c5c%16c%17c(c(c46)c7c9c%17c4c%10c%11c%13c4c%16c%14c%152)C513)C%12)C8,5.0,-5.41,-3.33,,,,,1:1.5,,,,,,SVA
112433,10.1039/c8tc00553b,CCCCCCCCCCCCOc1cc2nsnc2c(-c2cc3c(-c4ccc(CC(CC)CCCC)s4)c4sc(-c5c(F)c(F)c(-c6cc7c(-c8ccc(CC(CC)CCCC)s8)c8sccc8c(-c8ccc(CC(CC)CCCC)s8)c7s6)c6nsnc56)cc4c(-c4ccc(CC(CC)CCCC)s4)c3s2)c1OCCCCCCCCCCCC,COC(=O)CCCC1(c2ccccc2)C23c4c5ccc6c7cc8c9c%10c(cc%11cc%12c%13c%14c(cc%15c%16ccc-5c2c%16c2c5c%16c%17c(c(c46)c7c9c%17c4c%10c%11c%13c4c%16c%14c%152)C513)C%12)C8,4.21,-5.23,-3.31,,,,,1:1.5,1%,,,,,
112439,10.1039/c8tc00600h,CCCCCCCC[Si]1(CCCCCCCC)c2ccsc2-c2sc(-c3ccc(-c4ccc(-c5cccs5)c5nsnc45)s3)cc21,COC(=O)CCCC1(c2ccccc2)C23c4c5ccc6c7cc8c9c%10c(cc%11cc%12c%13c%14c(cc%15c%16ccc-5c2c%16c2c5c%16c%17c(c(c46)c7c9c%17c4c%10c%11c%13c4c%16c%14c%152)C513)C%12)C8,2.53,-4.94,-3.15,-5.9,-3.9,114.0,,1:1,,,,,,
112440,10.1039/c8tc00600h,CCCCCCCC[Si]1(CCCCCCCC)c2ccsc2-c2sc(-c3ccc(-c4ccc(-c5cccs5)c5nsnc45)s3)cc21,COC(=O)CCCC1(c2ccccc2)C23c4c5ccc6c7cc8c9c%10c(cc%11cc%12c%13c%14c(cc%15c%16ccc-5c2c%16c2c5c%16c%17c(c(c46)c7c9c%17c4c%10c%11c%13c4c%16c%14c%152)C513)C%12)C8,3.22,-4.94,-3.15,-5.9,-3.9,103.0,,1:1.5,,,,,,
112441,10.1039/c8tc00600h,CCCCCCCC[Si]1(CCCCCCCC)c2ccsc2-c2sc(-c3ccc(-c4ccc(-c5cccs5)c5nsnc45)s3)cc21,COC(=O)CCCC1(c2ccccc2)C23c4c5ccc6c7cc8c9c%10c(cc%11cc%12c%13c%14c(cc%15c%16ccc-5c2c%16c2c5c%16c%17c(c(c46)c7c9c%17c4c%10c%11c%13c4c%16c%14c%152)C513)C%12)C8,2.93,-4.94,-3.15,-5.9,-3.9,105.0,,1:2,,,,,,
112442,10.1039/c8tc00600h,CCCCCCCC[Si]1(CCCCCCCC)c2c(sc3c(CCCCCCC)csc23)-c2sc3c(CCCCCCC)c(-c4ccc(-c5ccc(-c6cccs6)c6nsnc56)s4)sc3c21,COC(=O)CCCC1(c2ccccc2)C23c4c5ccc6c7cc8c9c%10c(cc%11cc%12c%13c%14c(cc%15c%16ccc-5c2c%16c2c5c%16c%17c(c(c46)c7c9c%17c4c%10c%11c%13c4c%16c%14c%152)C513)C%12)C8,4.22,-5.02,-3.14,-5.9,-3.9,108.0,,1:1,,,,,,
112443,10.1039/c8tc00600h,CCCCCCCC[Si]1(CCCCCCCC)c2c(sc3c(CCCCCCC)csc23)-c2sc3c(CCCCCCC)c(-c4ccc(-c5ccc(-c6cccs6)c6nsnc56)s4)sc3c21,COC(=O)CCCC1(c2ccccc2)C23c4c5ccc6c7cc8c9c%10c(cc%11cc%12c%13c%14c(cc%15c%16ccc-5c2c%16c2c5c%16c%17c(c(c46)c7c9c%17c4c%10c%11c%13c4c%16c%14c%152)C513)C%12)C8,6.33,-5.02,-3.14,-5.9,-3.9,112.0,,1:1.5,,,,,,
112444,10.1039/c8tc00600h,CCCCCCCC[Si]1(CCCCCCCC)c2c(sc3c(CCCCCCC)csc23)-c2sc3c(CCCCCCC)c(-c4ccc(-c5ccc(-c6cccs6)c6nsnc56)s4)sc3c21,COC(=O)CCCC1(c2ccccc2)C23c4c5ccc6c7cc8c9c%10c(cc%11cc%12c%13c%14c(cc%15c%16ccc-5c2c%16c2c5c%16c%17c(c(c46)c7c9c%17c4c%10c%11c%13c4c%16c%14c%152)C513)C%12)C8,4.76,-5.02,-3.14,-5.9,-3.9,105.0,,1:2,,,,,,
112449,10.1039/c8tc01542b,CCCCC(CC)COC(=O)c1sc2csc(-c3cc4c(-c5ccc(CC(CC)CCCC)s5)c5sccc5c(-c5ccc(CC(CC)CCCC)s5)c4s3)c2c1F,COC(=O)CCCC1(c2ccccc2)C23c4c5ccc6c7cc8c9c%10c(cc%11cc%12c%13c%14c(cc%15c%16ccc-5c2c%16c2c5c%16c%17c(c(c46)c7c9c%17c4c%10c%11c%13c4c%16c%14c%152)C513)C%12)C8,8.44,-5.29,-3.72,-5.9,-3.9,,,1:1.5,,,,,,
112452,10.1039/c8tc01542b,CCCCC(CC)Cc1ccc(-c2c3cc(-c4ccc(-c5sc(-c6cccs6)c6c5C(=O)c5c(CC(CC)CCCC)sc(CC(CC)CCCC)c5C6=O)s4)sc3c(-c3ccc(CC(CC)CCCC)s3)c3ccsc23)s1,CCCCCCc1ccc(C2(c3ccc(CCCCCC)cc3)c3cc4c(cc3-c3sc5cc(C=C6C(=O)c7ccccc7C6=C(C#N)C#N)sc5c32)C(c2ccc(CCCCCC)cc2)(c2ccc(CCCCCC)cc2)c2c-4sc3cc(C=C4C(=O)c5ccccc5C4=C(C#N)C#N)sc23)cc1,9.39,-5.33,-3.48,-5.576,-3.916,100.0,90.0,1:1,0.5% v/v,,,,,
112455,10.1039/c8tc01780h,CCCCC(CC)Cc1ccc(-c2c3cc(-c4ccc(-c5sc(-c6cccs6)c6c5C(=O)c5c(CC(CC)CCCC)sc(CC(CC)CCCC)c5C6=O)s4)sc3c(-c3ccc(CC(CC)CCCC)s3)c3ccsc23)s1,CCCCCCc1ccc(C2(c3ccc(CCCCCC)cc3)c3cc4c(cc3-c3sc(/C=C5\C(=O)c6ccccc6C5=C(C#N)C#N)cc32)C(c2ccc(CCCCCC)cc2)(c2ccc(CCCCCC)cc2)c2cc(/C=C3\C(=O)c5ccccc5C3=C(C#N)C#N)sc2-4)cc1,6.11,-5.33,-3.48,-5.658,-3.856,100.0,,1.5:1,0.5%,,,,,
112456,10.1039/c8tc01780h,CCCCC(CC)Cc1ccc(-c2c3cc(-c4ccc(-c5sc(-c6cccs6)c6c5C(=O)c5c(CC(CC)CCCC)sc(CC(CC)CCCC)c5C6=O)s4)sc3c(-c3ccc(CC(CC)CCCC)s3)c3ccsc23)s1,CCCCCCc1ccc(C2(c3ccc(CCCCCC)cc3)c3cc4c(cc3-c3sc(/C=C5\C(=O)c6cc7ccccc7cc6C5=C(C#N)C#N)cc32)C(c2ccc(CCCCCC)cc2)(c2ccc(CCCCCC)cc2)c2cc(/C=C3\C(=O)c5cc6ccccc6cc5C3=C(C#N)C#N)sc2-4)cc1,8.99,-5.33,-3.48,-5.74,-4.08,100.0,,1.5:1,0.5%,,,,,
112457,10.1039/c8tc01780h,CCCCC(CC)Cc1ccc(-c2c3cc(-c4ccc(-c5sc(-c6cccs6)c6c5C(=O)c5c(CC(CC)CCCC)sc(CC(CC)CCCC)c5C6=O)s4)sc3c(-c3ccc(CC(CC)CCCC)s3)c3ccsc23)s1,CCCCCCc1ccc(C2(c3ccc(CCCCCC)cc3)c3cc4c(cc3-c3sc(/C=C5\C(=O)c6cc7c(cc6C5=C(C#N)C#N)CCCC7)cc32)C(c2ccc(CCCCCC)cc2)(c2ccc(CCCCCC)cc2)c2cc(/C=C3\C(=O)c5cc6c(cc5C3=C(C#N)C#N)CCCC6)sc2-4)cc1,10.22,-5.33,-3.48,-5.92,-3.86,100.0,,1.5:1,0.5%,,,,,
112458,10.1039/c8tc01858h,CCCCCCCCCCC(CCCCCCCC)Cn1c(=O)c2c3sc4c(sc5c6sc(-c7cccs7)cc6n(CC(CCCCCCCC)CCCCCCCCCC)c(=O)c45)c3sc2c2sccc21,COC(=O)CCCC1(c2ccccc2)C23c4c5ccc6c7cc8c9c%10c(cc%11cc%12c%13c%14c(cc%15c%16ccc-5c2c%16c2c5c%16c%17c(c(c46)c7c9c%17c4c%10c%11c%13c4c%16c%14c%152)C513)C%12)C8,3.61,-5.34,-2.95,-5.9,-3.9,,,,0 vol%,inverted,,,,
112459,10.1039/c8tc01858h,CCCCCCCCCCC(CCCCCCCC)Cn1c(=O)c2c3sc4c(sc5c6sc(-c7cccs7)cc6n(CC(CCCCCCCC)CCCCCCCCCC)c(=O)c45)c3sc2c2sccc21,COC(=O)CCCC1(c2ccccc2)C23c4c5ccc6c7cc8c9c%10c(cc%11cc%12c%13c%14c(cc%15c%16ccc-5c2c%16c2c5c%16c%17c(c(c46)c7c9c%17c4c%10c%11c%13c4c%16c%14c%152)C513)C%12)C8,6.46,-5.34,-2.95,-5.9,-3.9,,,,1 vol%,inverted,,,,DIO
112460,10.1039/c8tc01858h,CCCCCCCCCCC(CCCCCCCC)Cn1c(=O)c2c3sc4c(sc5c6sc(-c7cccs7)cc6n(CC(CCCCCCCC)CCCCCCCCCC)c(=O)c45)c3sc2c2sccc21,COC(=O)CCCC1(c2ccccc2)C23c4c5ccc6c7cc8c9c%10c(cc%11cc%12c%13c%14c(cc%15c%16ccc-5c2c%16c2c5c%16c%17c(c(c46)c7c9c%17c4c%10c%11c%13c4c%16c%14c%152)C513)C%12)C8,7.25,-5.34,-2.95,-5.9,-3.9,,,,2 vol%,inverted,,,,DIO
112461,10.1039/c8tc01858h,CCCCCCCCCCC(CCCCCCCC)Cn1c(=O)c2c3sc4c(sc5c6sc(-c7cccs7)cc6n(CC(CCCCCCCC)CCCCCCCCCC)c(=O)c45)c3sc2c2sccc21,COC(=O)CCCC1(c2ccccc2)C23c4c5ccc6c7cc8c9c%10c(cc%11cc%12c%13c%14c(cc%15c%16ccc-5c2c%16c2c5c%16c%17c(c(c46)c7c9c%17c4c%10c%11c%13c4c%16c%14c%152)C513)C%12)C8,7.18,-5.34,-2.95,-5.9,-3.9,,,,3 vol%,inverted,,,,DIO
112462,10.1039/c8tc02021c,C=C(C#N)c1cc(OCCCCCCCC)c(/C(C#N)=C/c2cc3c(OCC(CCCCCCCC)CCCCCCCCCC)c4sccc4c(OCC(CCCCCCCC)CCCCCCCCCC)c3s2)cc1OCCCCCCCC,COC(=O)CCCC1(c2ccccc2)C23c4c5ccc6c7cc8c9c%10c(cc%11cc%12c%13c%14c(cc%15c%16ccc-5c2c%16c2c5c%16c%17c(c(c46)c7c9c%17c4c%10c%11c%13c4c%16c%14c%152)C513)C%12)C8,1.53,-5.54,-3.0,-5.9,-3.9,95.0,,1:1.5,3 vol%,conventional,PFN-Br,PEDOT:PSS,,
112463,10.1039/c8tc02021c,C=C(C#N)c1cc(OCCCCCCCC)c(/C(C#N)=C/c2ccc(-c3cc4c(OCC(CCCCCCCC)CCCCCCCCCC)c5sc(-c6cccs6)cc5c(OCC(CCCCCCCC)CCCCCCCCCC)c4s3)s2)cc1OCCCCCCCC,COC(=O)CCCC1(c2ccccc2)C23c4c5ccc6c7cc8c9c%10c(cc%11cc%12c%13c%14c(cc%15c%16ccc-5c2c%16c2c5c%16c%17c(c(c46)c7c9c%17c4c%10c%11c%13c4c%16c%14c%152)C513)C%12)C8,3.59,-5.51,-3.0,-5.9,-3.9,95.0,,1:1.5,3 vol%,conventional,PFN-Br,PEDOT:PSS,,
112464,10.1039/c8tc02021c,C=C(C#N)c1cc(OCCCCCCCC)c(/C(C#N)=C/c2cc3c(-c4cc(CCCCCCCC)c(CCCCCCCC)s4)c4sccc4c(-c4cc(CCCCCCCC)c(CCCCCCCC)s4)c3s2)cc1OCCCCCCCC,COC(=O)CCCC1(c2ccccc2)C23c4c5ccc6c7cc8c9c%10c(cc%11cc%12c%13c%14c(cc%15c%16ccc-5c2c%16c2c5c%16c%17c(c(c46)c7c9c%17c4c%10c%11c%13c4c%16c%14c%152)C513)C%12)C8,3.03,-5.58,-3.09,-5.9,-3.9,95.0,,1:1.5,3 vol%,conventional,PFN-Br,PEDOT:PSS,,
112465,10.1039/c8tc02021c,C=C(C#N)c1cc(OCCCCCCCC)c(/C(C#N)=C/c2ccc(-c3cc4c(-c5cc(CCCCCCCC)c(CCCCCCCC)s5)c5sc(-c6cccs6)cc5c(-c5cc(CCCCCCCC)c(CCCCCCCC)s5)c4s3)s2)cc1OCCCCCCCC,COC(=O)CCCC1(c2ccccc2)C23c4c5ccc6c7cc8c9c%10c(cc%11cc%12c%13c%14c(cc%15c%16ccc-5c2c%16c2c5c%16c%17c(c(c46)c7c9c%17c4c%10c%11c%13c4c%16c%14c%152)C513)C%12)C8,7.76,-5.57,-3.0,-5.9,-3.9,95.0,,1:1.5,3,conventional,PFN-Br,PEDOT:PSS,,
112466,10.1039/c8tc02021c,CCCCCCCCOc1cc(/C(C#N)=C\c2cccs2)c(OCCCCCCCC)cc1/C(C#N)=C/c1ccc(-c2cc3c(-c4cc(CCCCCCCC)c(CCCCCCCC)s4)c4sccc4c(-c4cc(CCCCCCCC)c(CCCCCCCC)s4)c3s2)s1,COC(=O)CCCC1(c2ccccc2)C23c4c5ccc6c7cc8c9c%10c(cc%11cc%12c%13c%14c(cc%15c%16ccc-5c2c%16c2c5c%16c%17c(c(c46)c7c9c%17c4c%10c%11c%13c4c%16c%14c%152)C513)C%12)C8,7.11,-5.58,-3.0,-5.9,-3.9,95.0,,1:1.5,3,conventional,PFN-Br,PEDOT:PSS,,
112467,10.1039/c8tc02021c,C=C(C#N)c1cc(OCCCCCCCC)c(/C(C#N)=C/c2ccc(-c3cc4c(-c5cc(CCCCCCCC)c(CCCCCCCC)s5)c5sc(-c6cccs6)cc5c(-c5cc(CCCCCCCC)c(CCCCCCCC)s5)c4s3)s2)cc1OCCCCCCCC,CCCCCCc1ccc(C2(c3ccc(CCCCCC)cc3)c3cc4c(cc3-c3sc5cc(C=C6C(=O)c7ccccc7C6=C(C#N)C#N)sc5c32)C(c2ccc(CCCCCC)cc2)(c2ccc(CCCCCC)cc2)c2c-4sc3cc(C=C4C(=O)c5ccccc5C4=C(C#N)C#N)sc23)cc1,8.54,-5.57,-3.0,-5.576,-3.916,,,1:1.5,,conventional,PFN-Br,PEDOT:PSS,,
112468,10.1039/c8tc02021c,CCCCCCCCOc1cc(/C(C#N)=C\c2cccs2)c(OCCCCCCCC)cc1/C(C#N)=C/c1ccc(-c2cc3c(-c4cc(CCCCCCCC)c(CCCCCCCC)s4)c4sccc4c(-c4cc(CCCCCCCC)c(CCCCCCCC)s4)c3s2)s1,CCCCCCc1ccc(C2(c3ccc(CCCCCC)cc3)c3cc4c(cc3-c3sc5cc(C=C6C(=O)c7ccccc7C6=C(C#N)C#N)sc5c32)C(c2ccc(CCCCCC)cc2)(c2ccc(CCCCCC)cc2)c2c-4sc3cc(C=C4C(=O)c5ccccc5C4=C(C#N)C#N)sc23)cc1,8.12,-5.58,-3.0,-5.576,-3.916,,,1:1.5,,conventional,PFN-Br,PEDOT:PSS,,
112469,10.1039/c8tc02553c,CCCCCCCCN1C(=O)c2c(-c3cc(CCCCCC)cs3)sc(-c3cc(CCCCCC)c(-c4cc5c(-c6ccc(CC(CC)CCCC)s6)c6sccc6c(-c6ccc(CC(CC)CCCC)s6)c5s4)s3)c2C1=O,CCCCCCCCCCC(CCCCCCCC)CN1C(=O)c2ccc3c4c(c(-c5cccs5)cc(c24)C1=O)C(=O)N(CC(CCCCCCCC)CCCCCCCCCC)C3=O,4.55,-5.3,-3.45,-5.7,-3.86,80.0,,1.5:1,,,,,,
112470,10.1039/c8tc02553c,CCCCCCCCN1C(=O)c2c(-c3cc(CCCCCC)cs3)sc(-c3cc(CCCCCC)c(-c4cc5c(-c6ccc(CC(CC)CCCC)s6)c6sccc6c(-c6ccc(CC(CC)CCCC)s6)c5s4)s3)c2C1=O,CCCCCCCCCCC(CCCCCCCC)CN1C(=O)c2ccc3c4c(c(-c5ccc[se]5)cc(c24)C1=O)C(=O)N(CC(CCCCCCCC)CCCCCCCCCC)C3=O,5.97,-5.3,-3.45,-5.57,-3.82,80.0,,1.5:1,,,,,,
112471,10.1039/c8tc02553c,CCCCCCCCN1C(=O)c2c(-c3cc(CCCCCC)cs3)sc(-c3cc(CCCCCC)c(-c4cc5c(-c6ccc(CC(CC)CCCC)s6)c6sccc6c(-c6ccc(CC(CC)CCCC)s6)c5s4)s3)c2C1=O,CCCCCCCCC(CCCCCC)CN1C(=O)c2ccc3c4c(c(-c5ccc[se]5)cc(c24)C1=O)C(=O)N(CC(CCCCCC)CCCCCCCC)C3=O,6.8,-5.3,-3.45,-5.65,-3.92,80.0,,1.5:1,,conventional,,,,
112472,10.1039/c8tc02553c,CCCCCCCCCCCCSc1ccc(-c2c3cc(-c4sc(-c5sc(-c6cc(CCCCCC)cs6)c6c5C(=O)N(CCCCCCCC)C6=O)cc4CCCCCC)sc3c(-c3ccc(SCCCCCCCCCCCC)s3)c3ccsc23)s1,CCCCCCCCCCC(CCCCCCCC)CN1C(=O)c2ccc3c4c(c(-c5cccs5)cc(c24)C1=O)C(=O)N(CC(CCCCCCCC)CCCCCCCCCC)C3=O,3.87,-5.32,-3.49,-5.7,-3.86,80.0,,1.5:1,,conventional,,,,
112473,10.1039/c8tc02553c,CCCCCCCCCCCCSc1ccc(-c2c3cc(-c4sc(-c5sc(-c6cc(CCCCCC)cs6)c6c5C(=O)N(CCCCCCCC)C6=O)cc4CCCCCC)sc3c(-c3ccc(SCCCCCCCCCCCC)s3)c3ccsc23)s1,CCCCCCCCCCC(CCCCCCCC)CN1C(=O)c2ccc3c4c(c(-c5ccc[se]5)cc(c24)C1=O)C(=O)N(CC(CCCCCCCC)CCCCCCCCCC)C3=O,4.22,-5.32,-3.49,-5.57,-3.82,80.0,,1.5:1,,conventional,,,,
112474,10.1039/c8tc02553c,CCCCCCCCCCCCSc1ccc(-c2c3cc(-c4sc(-c5sc(-c6cc(CCCCCC)cs6)c6c5C(=O)N(CCCCCCCC)C6=O)cc4CCCCCC)sc3c(-c3ccc(SCCCCCCCCCCCC)s3)c3ccsc23)s1,CCCCCCCCC(CCCCCC)CN1C(=O)c2ccc3c4c(c(-c5ccc[se]5)cc(c24)C1=O)C(=O)N(CC(CCCCCC)CCCCCCCC)C3=O,4.63,-5.32,-3.49,-5.65,-3.92,80.0,,1.5:1,,conventional,,,,
112475,10.1039/c8tc02689k,CCCCC(CC)Cc1ccc(-c2c3cc(-c4ccc(-c5sc(-c6cccs6)c6c5C(=O)c5c(CC(CC)CCCC)sc(CC(CC)CCCC)c5C6=O)s4)sc3c(-c3ccc(CC(CC)CCCC)s3)c3ccsc23)s1,CCCCCCCCCCC(CCCCCCCC)CN1C(=O)c2ccc3c4c(c(-c5ccc(-c6cccs6)s5)cc(c24)C1=O)C(=O)N(CC(CCCCCCCC)CCCCCCCCCC)C3=O,5.56,-5.33,-3.48,-5.71,-4.02,150.0,120.0,2:1,,,,,,
112476,10.1039/c8tc02689k,CCCCCCCCN1C(=O)c2c(c(-c3ccc(-c4cc5c(-c6ccc(CC(CC)CCCC)s6)c6sccc6c(-c6ccc(CC(CC)CCCC)s6)c5s4)s3)c3nn(CCCCCCCC)nc3c2-c2cccs2)C1=O,CCCCCCCCCCC(CCCCCCCC)CN1C(=O)c2ccc3c4c(c(-c5ccc(-c6cccs6)s5)cc(c24)C1=O)C(=O)N(CC(CCCCCCCC)CCCCCCCCCC)C3=O,9.0,-5.34,-3.46,-5.71,-4.02,150.0,120.0,2:1,,,,,,
112477,10.1039/c8tc04926b,CCCCCCCCc1sc(CCCCCCCC)c2c1C(=O)c1c(-c3cccs3)sc(-c3ccc(-c4cc5c(-c6ccc(CC(CC)CCCC)s6)c6sccc6c(-c6ccc(CC(CC)CCCC)s6)c5s4)s3)c1C2=O,CCCCCC(CCCCC)n1c(=O)c2ccc3c4c(-c5ccc(C(=C(c6ccc(-c7cc8c(=O)n(C(CCCCC)CCCCC)c(=O)c9cc%10sc%11cc%12c(=O)n(C(CCCCC)CCCCC)c(=O)c%13ccc%14c7c(c89)c%10c%11c%14c%13%12)cc6)c6ccc(-c7cc8c(=O)n(C(CCCCC)CCCCC)c(=O)c9cc%10sc%11cc%12c(=O)n(C(CCCCC)CCCCC)c(=O)c%13ccc%14c7c(c89)c%10c%11c%14c%13%12)cc6)c6ccc(-c7cc8c(=O)n(C(CCCCC)CCCCC)c(=O)c9cc%10sc%11cc%12c(=O)n(C(CCCCC)CCCCC)c(=O)c%13ccc%14c7c(c89)c%10c%11c%14c%13%12)cc6)cc5)cc5c(=O)n(C(CCCCC)CCCCC)c(=O)c6cc7sc8cc(c1=O)c2c3c8c7c4c56,6.85,-5.26,-3.46,-5.91,-3.79,,100.0,1:1,,,,,,
112478,10.1039/c8tc04926b,CCCCCCCCc1sc(CCCCCCCC)c2c1C(=O)c1c(-c3cccs3)sc(-c3ccc(-c4cc5c(-c6ccc(CC(CC)CCCC)s6)c6sccc6c(-c6ccc(CC(CC)CCCC)s6)c5s4)s3)c1C2=O,CCCCCC(CCCCC)n1c(=O)c2ccc3c4c(-c5ccc(C(=C(c6ccc(-c7cc8c(=O)n(C(CCCCC)CCCCC)c(=O)c9cc%10[se]c%11cc%12c(=O)n(C(CCCCC)CCCCC)c(=O)c%13ccc%14c7c(c89)c%10c%11c%14c%13%12)cc6)c6ccc(-c7cc8c(=O)n(C(CCCCC)CCCCC)c(=O)c9cc%10[se]c%11cc%12c(=O)n(C(CCCCC)CCCCC)c(=O)c%13ccc%14c7c(c89)c%10c%11c%14c%13%12)cc6)c6ccc(-c7cc8c(=O)n(C(CCCCC)CCCCC)c(=O)c9cc%10[se]c%11cc%12c(=O)n(C(CCCCC)CCCCC)c(=O)c%13ccc%14c7c(c89)c%10c%11c%14c%13%12)cc6)cc5)cc5c(=O)n(C(CCCCC)CCCCC)c(=O)c6cc7[se]c8cc(c1=O)c2c3c8c7c4c56,7.63,-5.26,-3.46,-5.89,-3.81,,100.0,1:1,,,,,,
112479,10.1039/c8tc05035j,CCCCCCCCc1cc(-c2c(-c3cccs3)sc3c(-c4cc(CCCCCCCC)c(CCCCCCCC)s4)c(-c4ccc(-c5cccc6nsnc56)s4)sc23)sc1CCCCCCCC,CCCCCCc1ccc(C2(c3ccc(CCCCCC)cc3)c3cc4c(cc3-c3sc5cc(C=C6C(=O)c7ccccc7C6=C(C#N)C#N)sc5c32)C(c2ccc(CCCCCC)cc2)(c2ccc(CCCCCC)cc2)c2c-4sc3cc(C=C4C(=O)c5ccccc5C4=C(C#N)C#N)sc23)cc1,8.22,-5.34,-3.53,-5.576,-3.916,,,1:1 wt%,,,,,,
112481,10.1039/c8tc05035j,CCCCCCc1csc(-c2ccc(-c3cc(CCCCCC)c(/C=C/c4csc(-c5cc6c(OCC(CC)CCCC)c7sc(-c8ccc(C9=C%10C(=O)N(CC(CC)CCCC)C(c%11ccc(-c%12cc%13c(OCC(CC)CCCC)c%14sccc%14c(OCC(CC)CCCC)c%13s%12)s%11)=C%10C(=O)N9CC(CC)CCCC)s8)cc7c(OCC(CC)CCCC)c6s5)c4)s3)c3nsnc23)c1,CCCCCCc1ccc(C2(c3ccc(CCCCCC)cc3)c3cc4c(cc3-c3sc5cc(C=C6C(=O)c7ccccc7C6=C(C#N)C#N)sc5c32)C(c2ccc(CCCCCC)cc2)(c2ccc(CCCCCC)cc2)c2c-4sc3cc(C=C4C(=O)c5ccccc5C4=C(C#N)C#N)sc23)cc1,10.26,-5.31,-3.6,-5.576,-3.916,,,1:1 wt%,,,,,,
112484,10.1039/c8tc05288c,CCCCCCCCc1cc(-c2c(-c3cccs3)sc3c(-c4cc(CCCCCCCC)c(CCCCCCCC)s4)c(-c4ccc(-c5cccc6nsnc56)s4)sc23)sc1CCCCCCCC,CCCCC(=O)OCC1(c2ccccc2)c2cccc3cccc4cccc5cccc6cccc1c6c-5c-4c-3c2,0.36,-5.34,-3.53,-6.1,-3.7,,130.0,,,,,,,
112485,10.1039/c8tc05288c,CCCCCCCCc1cc(-c2c(-c3cccs3)sc3c(-c4cc(CCCCCCCC)c(CCCCCCCC)s4)c(-c4ccc(-c5cccc6nsnc56)s4)sc23)sc1CCCCCCCC,CCCCC(=O)OCC1(c2ccccc2)c2cccc3cccc4cccc5cccc6cccc1c6c-5c-4c-3c2,0.44,-5.34,-3.53,-6.1,-3.7,,130.0,,1%,,,,,DIO
112488,10.1039/c8tc05288c,CCCCCCc1csc(-c2ccc(-c3cc(CCCCCC)c(/C=C/c4csc(-c5cc6c(OCC(CC)CCCC)c7sc(-c8ccc(C9=C%10C(=O)N(CC(CC)CCCC)C(c%11ccc(-c%12cc%13c(OCC(CC)CCCC)c%14sccc%14c(OCC(CC)CCCC)c%13s%12)s%11)=C%10C(=O)N9CC(CC)CCCC)s8)cc7c(OCC(CC)CCCC)c6s5)c4)s3)c3nsnc23)c1,CCCCC(=O)OCC1(c2ccccc2)c2cccc3cccc4cccc5cccc6cccc1c6c-5c-4c-3c2,1.31,-5.31,-3.6,-6.1,-3.7,,130.0,,,,,,,
112489,10.1039/c8tc05288c,CCCCCCc1csc(-c2ccc(-c3cc(CCCCCC)c(/C=C/c4csc(-c5cc6c(OCC(CC)CCCC)c7sc(-c8ccc(C9=C%10C(=O)N(CC(CC)CCCC)C(c%11ccc(-c%12cc%13c(OCC(CC)CCCC)c%14sccc%14c(OCC(CC)CCCC)c%13s%12)s%11)=C%10C(=O)N9CC(CC)CCCC)s8)cc7c(OCC(CC)CCCC)c6s5)c4)s3)c3nsnc23)c1,CCCCC(=O)OCC1(c2ccccc2)c2cccc3cccc4cccc5cccc6cccc1c6c-5c-4c-3c2,1.71,-5.31,-3.6,-6.1,-3.7,,130.0,,1%,,,,,DIO
112490,10.1039/c8tc05288c,CCCCCCc1csc(-c2ccc(-c3cc(CCCCCC)c(/C=C/c4csc(-c5cc6c(OCC(CC)CCCC)c7sc(-c8ccc(C9=C%10C(=O)N(CC(CC)CCCC)C(c%11ccc(-c%12cc%13c(OCC(CC)CCCC)c%14sccc%14c(OCC(CC)CCCC)c%13s%12)s%11)=C%10C(=O)N9CC(CC)CCCC)s8)cc7c(OCC(CC)CCCC)c6s5)c4)s3)c3nsnc23)c1,CCCCC(=O)OCC1(c2ccccc2)C2=CC=Cc3cccc4cccc5ccc6ccccc7cccc1c7c6c5c-4c3C2,2.23,-5.31,-3.6,-6.1,-3.9,,130.0,,1%,,,,,DIO
112491,10.1039/c8tc05288c,CCCCCCc1csc(-c2ccc(-c3cc(CCCCCC)c(/C=C/c4csc(-c5cc6c(OCC(CC)CCCC)c7sc(-c8ccc(C9=C%10C(=O)N(CC(CC)CCCC)C(c%11ccc(-c%12cc%13c(OCC(CC)CCCC)c%14sccc%14c(OCC(CC)CCCC)c%13s%12)s%11)=C%10C(=O)N9CC(CC)CCCC)s8)cc7c(OCC(CC)CCCC)c6s5)c4)s3)c3nsnc23)c1,CCCCCCc1ccc(C2(c3ccc(CCCCCC)cc3)c3cc4c(cc3-c3sc5cc(C=C6C(=O)c7ccccc7C6=C(C#N)C#N)sc5c32)C(c2ccc(CCCCCC)cc2)(c2ccc(CCCCCC)cc2)c2c-4sc3cc(C=C4C(=O)c5ccccc5C4=C(C#N)C#N)sc23)cc1,0.96,-5.31,-3.6,-5.576,-3.916,,130.0,,,,,,,
112492,10.1039/c8tc06407e,CCCCCCCCc1cc(-c2c(-c3cccs3)sc3c(-c4cc(CCCCCCCC)c(CCCCCCCC)s4)c(-c4ccc(-c5cccc6nsnc56)s4)sc23)sc1CCCCCCCC,COC(=O)CCCC1(c2ccccc2)C23c4c5ccc6c7cc8c9c%10c(cc%11cc%12c%13c%14c(cc%15c%16ccc-5c2c%16c2c5c%16c%17c(c(c46)c7c9c%17c4c%10c%11c%13c4c%16c%14c%152)C513)C%12)C8,5.74,-5.34,-3.53,-5.9,-3.9,140.0,,1:1.5,,,,,,
112493,10.1039/c8tc06407e,CCCCCCCCc1cc(-c2c(-c3cccs3)sc3c(-c4cc(CCCCCCCC)c(CCCCCCCC)s4)c(-c4ccc(-c5cccc6nsnc56)s4)sc23)sc1CCCCCCCC,COC(=O)CCCC1(c2ccccc2)C23c4c5ccc6c7cc8c9c%10c(cc%11cc%12c%13c%14c(cc%15c%16ccc-5c2c%16c2c5c%16c%17c(c(c46)c7c9c%17c4c%10c%11c%13c4c%16c%14c%152)C513)C%12)C8,5.58,-5.34,-3.53,-5.9,-3.9,131.0,,1:1.5,1%,,,,,
112496,10.1039/c8tc06407e,CCCCCCc1csc(-c2ccc(-c3cc(CCCCCC)c(/C=C/c4csc(-c5cc6c(OCC(CC)CCCC)c7sc(-c8ccc(C9=C%10C(=O)N(CC(CC)CCCC)C(c%11ccc(-c%12cc%13c(OCC(CC)CCCC)c%14sccc%14c(OCC(CC)CCCC)c%13s%12)s%11)=C%10C(=O)N9CC(CC)CCCC)s8)cc7c(OCC(CC)CCCC)c6s5)c4)s3)c3nsnc23)c1,COC(=O)CCCC1(c2ccccc2)C23c4c5ccc6c7cc8c9c%10c(cc%11cc%12c%13c%14c(cc%15c%16ccc-5c2c%16c2c5c%16c%17c(c(c46)c7c9c%17c4c%10c%11c%13c4c%16c%14c%152)C513)C%12)C8,3.71,-5.31,-3.6,-5.9,-3.9,110.0,,1:1,,conventional,,,,
112497,10.1039/c8tc06407e,CCCCCCc1csc(-c2ccc(-c3cc(CCCCCC)c(/C=C/c4csc(-c5cc6c(OCC(CC)CCCC)c7sc(-c8ccc(C9=C%10C(=O)N(CC(CC)CCCC)C(c%11ccc(-c%12cc%13c(OCC(CC)CCCC)c%14sccc%14c(OCC(CC)CCCC)c%13s%12)s%11)=C%10C(=O)N9CC(CC)CCCC)s8)cc7c(OCC(CC)CCCC)c6s5)c4)s3)c3nsnc23)c1,COC(=O)CCCC1(c2ccccc2)C23c4c5ccc6c7cc8c9c%10c(cc%11cc%12c%13c%14c(cc%15c%16ccc-5c2c%16c2c5c%16c%17c(c(c46)c7c9c%17c4c%10c%11c%13c4c%16c%14c%152)C513)C%12)C8,4.98,-5.31,-3.6,-5.9,-3.9,101.0,,1:1,3%,conventional,,,,
112498,10.1039/c8tc06407e,CCCCCCCCc1cc(-c2c(-c3cccs3)sc3c(-c4cc(CCCCCCCC)c(CCCCCCCC)s4)c(-c4ccc(-c5cccc6nsnc56)s4)sc23)sc1CCCCCCCC,CCCCCCc1ccc(C2(c3ccc(CCCCCC)cc3)c3cc4c(cc3-c3sc(-c5sc(/C=C6\C(=O)c7cc(F)c(F)cc7C6=C(C#N)C#N)cc5OCC(CC)CCCC)cc32)C(c2ccc(CCCCCC)cc2)(c2ccc(CCCCCC)cc2)c2cc(-c3scc(/C=C5/C(=O)c6cc(F)c(F)cc6C5=C(C#N)C#N)c3OCC(CC)CCCC)sc2-4)cc1,4.72,-5.34,-3.53,-5.44,-4.19,125.0,,,,,,,,
112499,10.1039/c8tc06407e,CCCCCCCCc1cc(-c2c(-c3cccs3)sc3c(-c4cc(CCCCCCCC)c(CCCCCCCC)s4)c(-c4ccc(-c5cccc6nsnc56)s4)sc23)sc1CCCCCCCC,CCCCCCc1ccc(C2(c3ccc(CCCCCC)cc3)c3cc4c(cc3-c3sc(-c5sc(/C=C6\C(=O)c7cc(F)c(F)cc7C6=C(C#N)C#N)cc5OCC(CC)CCCC)cc32)C(c2ccc(CCCCCC)cc2)(c2ccc(CCCCCC)cc2)c2cc(-c3scc(/C=C5/C(=O)c6cc(F)c(F)cc6C5=C(C#N)C#N)c3OCC(CC)CCCC)sc2-4)cc1,5.24,-5.34,-3.53,-5.44,-4.19,115.0,,,0.5%,,,,,CN
112502,10.1039/c8tc06407e,CCCCCCc1csc(-c2ccc(-c3cc(CCCCCC)c(/C=C/c4csc(-c5cc6c(OCC(CC)CCCC)c7sc(-c8ccc(C9=C%10C(=O)N(CC(CC)CCCC)C(c%11ccc(-c%12cc%13c(OCC(CC)CCCC)c%14sccc%14c(OCC(CC)CCCC)c%13s%12)s%11)=C%10C(=O)N9CC(CC)CCCC)s8)cc7c(OCC(CC)CCCC)c6s5)c4)s3)c3nsnc23)c1,CCCCCCc1ccc(C2(c3ccc(CCCCCC)cc3)c3cc4c(cc3-c3sc(-c5sc(/C=C6\C(=O)c7cc(F)c(F)cc7C6=C(C#N)C#N)cc5OCC(CC)CCCC)cc32)C(c2ccc(CCCCCC)cc2)(c2ccc(CCCCCC)cc2)c2cc(-c3scc(/C=C5/C(=O)c6cc(F)c(F)cc6C5=C(C#N)C#N)c3OCC(CC)CCCC)sc2-4)cc1,5.79,-5.31,-3.6,-5.44,-4.19,108.0,,1:1,0.5%,inverted,,,,
112503,10.1039/c8tc06407e,CCCCCCc1csc(-c2ccc(-c3cc(CCCCCC)c(/C=C/c4csc(-c5cc6c(OCC(CC)CCCC)c7sc(-c8ccc(C9=C%10C(=O)N(CC(CC)CCCC)C(c%11ccc(-c%12cc%13c(OCC(CC)CCCC)c%14sccc%14c(OCC(CC)CCCC)c%13s%12)s%11)=C%10C(=O)N9CC(CC)CCCC)s8)cc7c(OCC(CC)CCCC)c6s5)c4)s3)c3nsnc23)c1,CCCCCCc1ccc(C2(c3ccc(CCCCCC)cc3)c3cc4c(cc3-c3sc(-c5sc(/C=C6\C(=O)c7cc(F)c(F)cc7C6=C(C#N)C#N)cc5OCC(CC)CCCC)cc32)C(c2ccc(CCCCCC)cc2)(c2ccc(CCCCCC)cc2)c2cc(-c3scc(/C=C5/C(=O)c6cc(F)c(F)cc6C5=C(C#N)C#N)c3OCC(CC)CCCC)sc2-4)cc1,6.32,-5.31,-3.6,-5.44,-4.19,102.0,,1:1,0.5%,inverted,,,,CN
112504,10.1039/c8tc06513f,CCCCCC(CC)OC(=O)c1sc2csc(-c3cc4c(-c5ccc(CC(CC)CCCC)s5)c5sccc5c(-c5ccc(CC(CC)CCCC)s5)c4s3)c2c1F,CCCCCCc1ccc(C2(c3ccc(CCCCCC)cc3)c3cc4c(cc3-c3sc(-c5sc(/C=C6\C(=O)c7cc(F)c(F)cc7C6=C(C#N)C#N)cc5OCC(CC)CCCC)cc32)C(c2ccc(CCCCCC)cc2)(c2ccc(CCCCCC)cc2)c2cc(-c3scc(/C=C5/C(=O)c6cc(F)c(F)cc6C5=C(C#N)C#N)c3OCC(CC)CCCC)sc2-4)cc1,10.92,-5.24,-3.6,-5.44,-4.19,124.0,,1:1 wt/wt,4 vol%,,,,,
112505,10.1039/c8tc06513f,CCCCCC(CC)OC(=O)c1sc2csc(-c3cc4c(-c5ccc(CC(CC)CCCC)s5)c5sccc5c(-c5ccc(CC(CC)CCCC)s5)c4s3)c2c1F,CCCCCCc1ccc(C2(c3ccc(CCCCCC)cc3)c3cc4c(cc3-c3sc(-c5sc(/C=C6\C(=O)c7cc(F)c(F)cc7C6=C(C#N)C#N)cc5OCC(CC)CCCC)cc32)C(c2ccc(CCCCCC)cc2)(c2ccc(CCCCCC)cc2)c2cc(-c3scc(/C=C5/C(=O)c6cc(F)c(F)cc6C5=C(C#N)C#N)c3OCC(CC)CCCC)sc2-4)cc1,8.09,-5.24,-3.6,-5.44,-4.19,125.0,100.0,1:1 wt/wt,4 vol%,,,,,
112506,10.1039/c8tc06513f,CCCCCC(CC)OC(=O)c1sc2csc(-c3cc4c(-c5ccc(CC(CC)CCCC)s5)c5sccc5c(-c5ccc(CC(CC)CCCC)s5)c4s3)c2c1F,CCCCCCc1ccc(C2(c3ccc(CCCCCC)cc3)c3cc4c(cc3-c3sc(-c5sc(/C=C6\C(=O)c7cc(F)c(F)cc7C6=C(C#N)C#N)cc5OCC(CC)CCCC)cc32)C(c2ccc(CCCCCC)cc2)(c2ccc(CCCCCC)cc2)c2cc(-c3scc(/C=C5/C(=O)c6cc(F)c(F)cc6C5=C(C#N)C#N)c3OCC(CC)CCCC)sc2-4)cc1,11.1,-5.24,-3.6,-5.44,-4.19,130.0,100.0,1:1 wt/wt,4 vol%,,,,,
112507,10.1039/c8tc06513f,CCCCC(CC)Cc1ccc(-c2c3cc(-c4ccc(-c5sc(-c6cccs6)c6c5C(=O)c5c(CC(CC)CCCC)sc(CC(CC)CCCC)c5C6=O)s4)sc3c(-c3ccc(CC(CC)CCCC)s3)c3ccsc23)s1,CCCCCCCCCCC(CCCCCCCC)CN1C(=O)c2ccc3c4c(c(-c5ccc(-c6cccs6)s5)cc(c24)C1=O)C(=O)N(CC(CCCCCCCC)CCCCCCCCCC)C3=O,4.98,-5.33,-3.48,-5.71,-4.02,,100.0,,,,,,,
112508,10.1039/c8tc06513f,CCCCC(CC)Cc1ccc(-c2c3cc(-c4ccc(-c5sc(-c6cccs6)c6c5C(=O)c5c(CC(CC)CCCC)sc(CC(CC)CCCC)c5C6=O)s4)sc3c(-c3ccc(CC(CC)CCCC)s3)c3ccsc23)s1,CCCCCCCCCCC(CCCCCCCC)CN1C(=O)c2ccc3c4c(c(-c5ccc(-c6cccs6)s5)cc(c24)C1=O)C(=O)N(CC(CCCCCCCC)CCCCCCCCCC)C3=O,6.11,-5.33,-3.48,-5.71,-4.02,,100.0,,,,,,,
112509,10.1039/c8tc06513f,CCCCCCCCC(CCCCCC)Cn1nc2c(-c3cccs3)c(F)c(F)c(-c3ccc(-c4cc5c(-c6cc(F)c(CC(CC)CCCC)s6)c6sccc6c(-c6cc(F)c(CC(CC)CCCC)s6)c5s4)s3)c2n1,CCCCCCc1ccc(C2(c3ccc(CCCCCC)cc3)c3cc4c(cc3-c3sc5cc(/C=C6\C(=O)c7ccc(C)cc7C6=C(C#N)C#N)sc5c32)C(c2ccc(CCCCCC)cc2)(c2ccc(CCCCCC)cc2)c2c-4sc3cc(/C=C4\C(=O)c5ccc(C)cc5C4=C(C#N)C#N)sc23)cc1,9.56,-5.36,-3.42,-5.514,-3.808,,,,,,,,,
112510,10.1039/c8tc06513f,CCCCCCCCC(CCCCCC)Cn1nc2c(-c3cccs3)c(F)c(F)c(-c3ccc(-c4cc5c(-c6cc(F)c(CC(CC)CCCC)s6)c6sccc6c(-c6cc(F)c(CC(CC)CCCC)s6)c5s4)s3)c2n1,CCCCCCc1ccc(C2(c3ccc(CCCCCC)cc3)c3cc4c(cc3-c3sc5cc(/C=C6\C(=O)c7ccc(C)cc7C6=C(C#N)C#N)sc5c32)C(c2ccc(CCCCCC)cc2)(c2ccc(CCCCCC)cc2)c2c-4sc3cc(/C=C4\C(=O)c5ccc(C)cc5C4=C(C#N)C#N)sc23)cc1,10.72,-5.36,-3.42,-5.514,-3.808,,,,,,,,,
112511,10.1039/c8tc06513f,COC(=O)C(C)(C)c1cc(C)cc(-c2sc3c4sc5cc(/C=C6/C(=O)c7cc(F)cc(c7)C(=O)/C6=C\c6cc(C(C)(C)C(=O)OC)c(-c7cc(C)cc(C(C)(C)C(=O)OC)c7)s6)sc5c4c(C(C)(C)C(=O)OC)ccc2-3)c1,CCCCCCc1ccc(C2(c3ccc(CCCCCC)cc3)c3cc4c(cc3-c3sc5cc(/C=C6\C(=O)c7cc(F)c(F)cc7C6=C(C#N)C#N)sc5c32)C(c2ccc(CCCCCC)cc2)(c2ccc(CCCCCC)cc2)c2c-4sc3cc(/C=C4\C(=O)c5cc(F)c(F)cc5C4=C(C#N)C#N)sc23)cc1,12.36,-5.49,-3.64,-5.66,-4.14,,100.0,,,,,,,
112512,10.1039/c8tc06513f,COC(=O)C(C)(C)c1cc(C)cc(-c2sc3c4sc5cc(/C=C6/C(=O)c7cc(F)cc(c7)C(=O)/C6=C\c6cc(C(C)(C)C(=O)OC)c(-c7cc(C)cc(C(C)(C)C(=O)OC)c7)s6)sc5c4c(C(C)(C)C(=O)OC)ccc2-3)c1,CCCCCCc1ccc(C2(c3ccc(CCCCCC)cc3)c3cc4c(cc3-c3sc5cc(/C=C6\C(=O)c7cc(F)c(F)cc7C6=C(C#N)C#N)sc5c32)C(c2ccc(CCCCCC)cc2)(c2ccc(CCCCCC)cc2)c2c-4sc3cc(/C=C4\C(=O)c5cc(F)c(F)cc5C4=C(C#N)C#N)sc23)cc1,13.55,-5.49,-3.64,-5.66,-4.14,,100.0,,,,,,,
112513,10.1039/c9cp01101c,CCCCCCCCOC(=O)c1sc2c(-c3cc4c(-c5cc(F)c(CC(CC)CCCC)s5)c5sccc5c(-c5cc(F)c(CC(CC)CCCC)s5)c4s3)scc2c1F,CCCCCCc1ccc(C2(c3ccc(CCCCCC)cc3)c3cc4c(cc3-c3sc5cc(/C=C6\C(=O)c7cc(Cl)c(Cl)cc7C6=C(C#N)C#N)sc5c32)C(c2ccc(CCCCCC)cc2)(c2ccc(CCCCCC)cc2)c2c-4sc3cc(/C=C4\C(=O)c5cc(Cl)c(Cl)cc5C4=C(C#N)C#N)sc23)cc1,9.8,-5.47,-3.56,-5.75,-4.09,,,1 : 1,,inverted,ZnO,MoO3,,
112514,10.1039/c9cp01101c,CCCCCCCCOC(=O)c1sc2c(-c3cc4c(-c5cc(F)c(CC(CC)CCCC)s5)c5sccc5c(-c5cc(F)c(CC(CC)CCCC)s5)c4s3)scc2c1F,CCCCCCc1ccc(C2(c3ccc(CCCCCC)cc3)c3cc4c(cc3-c3sc5cc(/C=C6\C(=O)c7cc(Cl)c(Cl)cc7C6=C(C#N)C#N)sc5c32)C(c2ccc(CCCCCC)cc2)(c2ccc(CCCCCC)cc2)c2c-4sc3cc(/C=C4\C(=O)c5cc(Cl)c(Cl)cc5C4=C(C#N)C#N)sc23)cc1,11.1,-5.47,-3.56,-5.75,-4.09,,,1 : 1.25,,inverted,ZnO,MoO3,,
112515,10.1039/c9cp01101c,CCCCCCCCOC(=O)c1sc2c(-c3cc4c(-c5cc(F)c(CC(CC)CCCC)s5)c5sccc5c(-c5cc(F)c(CC(CC)CCCC)s5)c4s3)scc2c1F,CCCCCCc1ccc(C2(c3ccc(CCCCCC)cc3)c3cc4c(cc3-c3sc5cc(/C=C6\C(=O)c7cc(Cl)c(Cl)cc7C6=C(C#N)C#N)sc5c32)C(c2ccc(CCCCCC)cc2)(c2ccc(CCCCCC)cc2)c2c-4sc3cc(/C=C4\C(=O)c5cc(Cl)c(Cl)cc5C4=C(C#N)C#N)sc23)cc1,9.9,-5.47,-3.56,-5.75,-4.09,,,1 : 1.5,,inverted,ZnO,MoO3,,
112519,10.1039/c9ee01890e,COC(=O)C(C)(C)c1cc(C)cc(-c2sc3c4sc5cc(/C=C6/C(=O)c7cc(F)cc(c7)C(=O)/C6=C\c6cc(C(C)(C)C(=O)OC)c(-c7cc(C)cc(C(C)(C)C(=O)OC)c7)s6)sc5c4c(C(C)(C)C(=O)OC)ccc2-3)c1,CCCCCCCCCCCc1c(/C=C2\C(=O)c3cc(F)c(F)cc3C2=C(C#N)C#N)sc2c1sc1c3c4nsnc4c4c5sc6c(CCCCCCCCCCC)c(/C=C7\C(=O)c8cc(F)c(F)cc8C7=C(C#N)C#N)sc6c5n(CC(CC)CCCC)c4c3n(CC(CC)CCCC)c21,15.406,-5.56,-3.65,-5.65,-4.09,,,,,conventional,,,,
112520,10.1039/c9ee01890e,CCCCC(CC)Cc1sc(-c2c3cc(-c4ccc(-c5sc(-c6ccc(-c7cc8c(-c9cc(F)c(CC(CC)CCCC)s9)c9sc(-c%10scc(C(=O)OC)c%10F)cc9c(-c9cc(F)c(CC(CC)CCCC)s9)c8s7)s6)c6c5C(=O)c5c(CC(CC)CCCC)sc(CC(CC)CCCC)c5C6=O)s4)sc3c(-c3cc(F)c(CC(CC)CCCC)s3)c3ccsc23)cc1F,CCCCCCCCCCCc1c(/C=C2\C(=O)c3cc(F)c(F)cc3C2=C(C#N)C#N)sc2c1sc1c3c4nsnc4c4c5sc6c(CCCCCCCCCCC)c(/C=C7\C(=O)c8cc(F)c(F)cc8C7=C(C#N)C#N)sc6c5n(CC(CC)CCCC)c4c3n(CC(CC)CCCC)c21,16.421,-5.52,-3.72,-5.65,-4.09,,,,,conventional,,,,
112522,10.1039/c9ee01890e,CCCCC(CC)Cc1sc(-c2c3cc(-c4ccc(-c5sc(-c6ccc(-c7cc8c(-c9cc(F)c(CC(CC)CCCC)s9)c9sc(-c%10cc(C(=O)OC)cs%10)cc9c(-c9cc(F)c(CC(CC)CCCC)s9)c8s7)s6)c6c5C(=O)c5c(CC(CC)CCCC)sc(CC(CC)CCCC)c5C6=O)s4)sc3c(-c3cc(F)c(CC(CC)CCCC)s3)c3ccsc23)cc1F,CCCCCCCCCCCc1c(/C=C2\C(=O)c3cc(F)c(F)cc3C2=C(C#N)C#N)sc2c1sc1c3c4nsnc4c4c5sc6c(CCCCCCCCCCC)c(/C=C7\C(=O)c8cc(F)c(F)cc8C7=C(C#N)C#N)sc6c5n(CC(CC)CCCC)c4c3n(CC(CC)CCCC)c21,15.37,-5.5,-3.62,-5.65,-4.09,,,,,conventional,,,,
