Repository: JiYiqaq/PCE-KA-GNN

# Data directory

- `raw/Active_Database.csv` is the immutable source dataset bundled under CC BY 4.0. Do not overwrite it with processed data.
- `processed/` is created and populated by the training pipeline. Generated `.pt` and `.pth` caches are intentionally ignored by Git because they can exceed GitHub's normal single-file limit.

See `../DATA_LICENSE.md` for provenance, license and checksum information.

File: data/processed/device_records.csv (part 247 of 250)
record_id,doi,donor_smiles,acceptor_smiles,pce,homo_d,lumo_d,homo_a,lumo_a,active_layer_thickness,annealing_temp,d_a_ratio,additive_ratio,device_type,etl_canonical,htl_canonical,solvent_canonical,additive_canonical
112523,10.1039/c9nj02484k,CCCCCCCCOC(=O)c1c(-c2cccs2)sc(-c2ccc(-c3cc4c(-c5ccc(CC(CC)CCCC)s5)c5sccc5c(-c5ccc(CC(CC)CCCC)s5)c4s3)s2)c1C(=O)OCCCCCCCC,CCCCCCc1ccc(C2(c3ccc(CCCCCC)cc3)c3cc4c(cc3-c3sc5cc(C=C6C(=O)c7ccccc7C6=C(C#N)C#N)sc5c32)C(c2ccc(CCCCCC)cc2)(c2ccc(CCCCCC)cc2)c2c-4sc3cc(C=C4C(=O)c5ccccc5C4=C(C#N)C#N)sc23)cc1,5.49,-5.22,-3.3,-5.576,-3.916,,,,,conventional,,,,
112524,10.1039/c9nj02484k,CCCCCCCCCCCCOC(=O)c1c(-c2cccs2)sc(-c2ccc(-c3cc4c(-c5ccc(CC(CC)CCCC)s5)c5sccc5c(-c5ccc(CC(CC)CCCC)s5)c4s3)s2)c1C(=O)OCCCCCCCCCCCC,CCCCCCc1ccc(C2(c3ccc(CCCCCC)cc3)c3cc4c(cc3-c3sc5cc(C=C6C(=O)c7ccccc7C6=C(C#N)C#N)sc5c32)C(c2ccc(CCCCCC)cc2)(c2ccc(CCCCCC)cc2)c2c-4sc3cc(C=C4C(=O)c5ccccc5C4=C(C#N)C#N)sc23)cc1,7.64,-5.24,-3.28,-5.576,-3.916,90.0,,,,conventional,,,,
112525,10.1039/c9nr10495j,CCCCCCCCC(CCCCCC)Cn1nc2c(-c3cccs3)c(F)c(F)c(-c3ccc(-c4cc5c(-c6ccc([Si](CCC)(CCC)CCC)s6)c6sccc6c(-c6ccc([Si](CCC)(CCC)CCC)s6)c5s4)s3)c2n1,CCCCCCCCCCC(CCCCCCCC)CN1C(=O)c2ccc3c4c(c(-c5ccc(-c6cccs6)s5)cc(c24)C1=O)C(=O)N(CC(CCCCCCCC)CCCCCCCCCC)C3=O,5.5,-5.4,-3.24,-5.71,-4.02,,,2:1,,conventional,,,chlorobenzene,
112526,10.1039/c9nr10495j,CCCCCCCCC(CCCCCC)Cn1nc2c(-c3cccs3)c(F)c(F)c(-c3ccc(-c4cc5c(-c6ccc([Si](CCC)(CCC)CCC)s6)c6sccc6c(-c6ccc([Si](CCC)(CCC)CCC)s6)c5s4)s3)c2n1,CCCCCCCCCCC(CCCCCCCC)CN1C(=O)c2ccc3c4c(c(-c5ccc(-c6cccs6)s5)cc(c24)C1=O)C(=O)N(CC(CCCCCCCC)CCCCCCCCCC)C3=O,7.28,-5.4,-3.24,-5.71,-4.02,110.0,,2:1,1%,conventional,,,chlorobenzene,DIO
112527,10.1039/c9nr10495j,CCCCCCCCC(CCCCCC)Cn1nc2c(-c3cccs3)c(F)c(F)c(-c3ccc(-c4cc5c(-c6ccc([Si](CCC)(CCC)CCC)s6)c6sccc6c(-c6ccc([Si](CCC)(CCC)CCC)s6)c5s4)s3)c2n1,CCCCCCCCCCC(CCCCCCCC)CN1C(=O)c2ccc3c4c(c(-c5ccc(-c6cccs6)s5)cc(c24)C1=O)C(=O)N(CC(CCCCCCCC)CCCCCCCCCC)C3=O,7.48,-5.4,-3.24,-5.71,-4.02,,,2:1,,conventional,,,chloroform,
112528,10.1039/c9nr10495j,CCCCCCCCC(CCCCCC)Cn1nc2c(-c3cccs3)c(F)c(F)c(-c3ccc(-c4cc5c(-c6ccc([Si](CCC)(CCC)CCC)s6)c6sccc6c(-c6ccc([Si](CCC)(CCC)CCC)s6)c5s4)s3)c2n1,CCCCCCCCCCC(CCCCCCCC)CN1C(=O)c2ccc3c4c(c(-c5ccc(-c6cccs6)s5)cc(c24)C1=O)C(=O)N(CC(CCCCCCCC)CCCCCCCCCC)C3=O,9.34,-5.4,-3.24,-5.71,-4.02,110.0,,2:1,1%,conventional,,,chloroform,DIO
112529,10.1039/c9py01781j,CCCCCCCCCCC(CCCCCCCC)Cc1csc(-c2c(F)c(F)c(-c3cc(CC(CCCCCCCC)CCCCCCCCCC)c(-c4ccc(/C(C#N)=C/c5cc(OCC(CC)CCCC)c(/C=C(\C#N)c6cccs6)cc5OCC(CC)CCCC)s4)s3)c3nsnc23)c1,CCCCCCc1ccc(C2(c3ccc(CCCCCC)cc3)c3cc4c(cc3-c3sc5cc(/C=C6/C(=O)c7cc(F)c(F)cc7C6=C(C#N)C#N)sc5c32)C(c2ccc(CCCCCC)cc2)(c2ccc(CCCCCC)cc2)c2c-4sc3cc(/C=C4/C(=O)c5cc(F)c(F)cc5C4=C(C#N)C#N)sc23)cc1,10.0,-5.56,-3.26,-5.82,-4.24,100.0,100.0,1:1,0.5 vol%,conventional,,,,
112530,10.1039/c9py01781j,CCCCCCCCCCC(CCCCCCCC)Cc1csc(-c2c(F)c(F)c(-c3cc(CC(CCCCCCCC)CCCCCCCCCC)c(-c4ccc(/C=C(\C#N)c5cc(OCC(CC)CCCC)c(/C(C#N)=C/c6cccs6)cc5OCC(CC)CCCC)s4)s3)c3nsnc23)c1,CCCCCCc1ccc(C2(c3ccc(CCCCCC)cc3)c3cc4c(cc3-c3sc5cc(/C=C6/C(=O)c7cc(F)c(F)cc7C6=C(C#N)C#N)sc5c32)C(c2ccc(CCCCCC)cc2)(c2ccc(CCCCCC)cc2)c2c-4sc3cc(/C=C4/C(=O)c5cc(F)c(F)cc5C4=C(C#N)C#N)sc23)cc1,6.67,-5.59,-3.29,-5.82,-4.24,100.0,100.0,1:1,0.5 vol%,conventional,,,,
112531,10.1039/c9py01781j,CCCCCCCCCCCCC(CCCCCCCCCC)Cc1csc(-c2cc3c(cc(-c4cc(CC(CCCCCCCCCC)CCCCCCCCCCCC)c(-c5ccc(/C(C#N)=C/c6cc(OCC(CC)CCCC)c(/C=C(\C#N)c7cccs7)cc6OCC(CC)CCCC)s5)s4)c4nsnc43)c3nsnc23)c1,CCCCCCc1ccc(C2(c3ccc(CCCCCC)cc3)c3cc4c(cc3-c3sc5cc(/C=C6/C(=O)c7cc(F)c(F)cc7C6=C(C#N)C#N)sc5c32)C(c2ccc(CCCCCC)cc2)(c2ccc(CCCCCC)cc2)c2c-4sc3cc(/C=C4/C(=O)c5cc(F)c(F)cc5C4=C(C#N)C#N)sc23)cc1,9.95,-5.39,-3.13,-5.82,-4.24,100.0,120.0,1:1,0.5 vol%,conventional,,,,
112532,10.1039/c9py01781j,CCCCCCCCCCCCC(CCCCCCCCCC)Cc1csc(-c2cc3c(cc(-c4cc(CC(CCCCCCCCCC)CCCCCCCCCCCC)c(-c5ccc(/C=C(\C#N)c6cc(OCC(CC)CCCC)c(/C(C#N)=C/c7cccs7)cc6OCC(CC)CCCC)s5)s4)c4nsnc43)c3nsnc23)c1,CCCCCCc1ccc(C2(c3ccc(CCCCCC)cc3)c3cc4c(cc3-c3sc5cc(/C=C6/C(=O)c7cc(F)c(F)cc7C6=C(C#N)C#N)sc5c32)C(c2ccc(CCCCCC)cc2)(c2ccc(CCCCCC)cc2)c2c-4sc3cc(/C=C4/C(=O)c5cc(F)c(F)cc5C4=C(C#N)C#N)sc23)cc1,6.34,-5.42,-3.22,-5.82,-4.24,100.0,120.0,1:1,0.5 vol%,conventional,,,,
112533,10.1039/c9qm00013e,CCCCC(CC)Cc1ccc(-c2c3cc(-c4ccc(-c5sc(-c6cccs6)c6c5C(=O)c5c(CC(CC)CCCC)sc(CC(CC)CCCC)c5C6=O)s4)sc3c(-c3ccc(CC(CC)CCCC)s3)c3ccsc23)s1,CCCCCCc1ccc(C2(c3ccc(CCCCCC)cc3)c3cc4c(cc3-c3sc5cc(/C=C6\C(=O)c7cscc7C6=C(C#N)C#N)sc5c32)C(CCCCCC)(CCCCCC)c2cc3c(cc2-4)C(c2ccc(CCCCCC)cc2)(c2ccc(CCCCCC)cc2)c2c-3sc3cc(/C=C4\C(=O)c5cscc5C4=C(C#N)C#N)sc23)cc1,10.56,-5.33,-3.48,-5.54,-3.95,,,1:1,1.0%,,,,,DIO
112534,10.1039/c9qm00013e,CCCCC(CC)Cc1ccc(-c2c3cc(-c4ccc(-c5sc(-c6cccs6)c6c5C(=O)c5c(CC(CC)CCCC)sc(CC(CC)CCCC)c5C6=O)s4)sc3c(-c3ccc(CC(CC)CCCC)s3)c3ccsc23)s1,CCCCCCc1ccc(C2(c3ccc(CCCCCC)cc3)c3cc4c(cc3-c3sc5cc(/C=C6\C(=O)c7c(csc7C)C6=C(C#N)C#N)sc5c32)C(CCCCCC)(CCCCCC)c2cc3c(cc2-4)C(c2ccc(CCCCCC)cc2)(c2ccc(CCCCCC)cc2)c2c-3sc3cc(/C=C4\C(=O)c5c(csc5C)C4=C(C#N)C#N)sc23)cc1,10.08,-5.33,-3.48,-5.53,-3.91,,,1:1,1.0%,,,,,DIO
112535,10.1039/c9qm00499h,CCCCC(CC)Cc1ccc(-c2c3cc(-c4ccc(-c5sc(-c6cccs6)c6c5C(=O)c5c(CC(CC)CCCC)sc(CC(CC)CCCC)c5C6=O)s4)sc3c(-c3ccc(CC(CC)CCCC)s3)c3ccsc23)s1,CCCCCCCCCCCc1c(/C=C2\C(=O)c3cc(F)ccc3C2=C(C#N)C#N)sc2c1sc1c3c4nn(CC(CC)CCCC)nc4c4c5sc6c(CCCCCCCCCCC)c(/C=C7\C(=O)c8cc(F)ccc8C7=C(C#N)C#N)sc6c5n(CC(CC)CCCC)c4c3n(CC(CC)CCCC)c21,13.0,-5.33,-3.48,-5.56,-4.01,,100.0,,,inverted,SnO2,MoO3,,
112536,10.1039/c9qm00499h,COC(=O)C(C)(C)c1cc(C)cc(-c2sc3c4sc5cc(/C=C6/C(=O)c7cc(F)cc(c7)C(=O)/C6=C\c6cc(C(C)(C)C(=O)OC)c(-c7cc(C)cc(C(C)(C)C(=O)OC)c7)s6)sc5c4c(C(C)(C)C(=O)OC)ccc2-3)c1,CCCCCCCCCCCc1c(/C=C2\C(=O)c3cc(F)ccc3C2=C(C#N)C#N)sc2c1sc1c3c4nn(CC(CC)CCCC)nc4c4c5sc6c(CCCCCCCCCCC)c(/C=C7\C(=O)c8cc(F)ccc8C7=C(C#N)C#N)sc6c5n(CC(CC)CCCC)c4c3n(CC(CC)CCCC)c21,7.47,-5.56,-3.65,-5.56,-4.01,,100.0,,,inverted,SnO2,MoO3,,
112537,10.1039/c9qm00499h,CCCCC(CC)COC(=O)c1sc2c(-c3cc4c(-c5ccc(CC(CC)CCCC)s5)c5sccc5c(-c5ccc(CC(CC)CCCC)s5)c4s3)scc2c1F,CCCCCCCCCCCc1c(/C=C2\C(=O)c3cc(F)ccc3C2=C(C#N)C#N)sc2c1sc1c3c4nn(CC(CC)CCCC)nc4c4c5sc6c(CCCCCCCCCCC)c(/C=C7\C(=O)c8cc(F)ccc8C7=C(C#N)C#N)sc6c5n(CC(CC)CCCC)c4c3n(CC(CC)CCCC)c21,10.44,-5.21,-3.6,-5.56,-4.01,,100.0,,,inverted,SnO2,MoO3,,
112538,10.1039/c9qm00499h,CCCCC(CC)Cc1ccc(-c2c3cc(-c4ccc(-c5sc(-c6cccs6)c6c5C(=O)c5c(CC(CC)CCCC)sc(CC(CC)CCCC)c5C6=O)s4)sc3c(-c3ccc(CC(CC)CCCC)s3)c3ccsc23)s1,CCCCCCCCCCCc1c(/C=C2\C(=O)c3cc(F)ccc3C2=C(C#N)C#N)sc2c1sc1c3c4nn(CC(CC)CCCC)nc4c4c5sc6c(CCCCCCCCCCC)c(/C=C7\C(=O)c8cc(F)ccc8C7=C(C#N)C#N)sc6c5n(CC(CC)CCCC)c4c3n(CC(CC)CCCC)c21,13.88,-5.33,-3.48,-5.56,-4.01,,150.0,,,inverted,SnO2,MoO3,,
112539,10.1039/c9qm00499h,COC(=O)C(C)(C)c1cc(C)cc(-c2sc3c4sc5cc(/C=C6/C(=O)c7cc(F)cc(c7)C(=O)/C6=C\c6cc(C(C)(C)C(=O)OC)c(-c7cc(C)cc(C(C)(C)C(=O)OC)c7)s6)sc5c4c(C(C)(C)C(=O)OC)ccc2-3)c1,CCCCCCCCCCCc1c(/C=C2\C(=O)c3cc(F)ccc3C2=C(C#N)C#N)sc2c1sc1c3c4nn(CC(CC)CCCC)nc4c4c5sc6c(CCCCCCCCCCC)c(/C=C7\C(=O)c8cc(F)ccc8C7=C(C#N)C#N)sc6c5n(CC(CC)CCCC)c4c3n(CC(CC)CCCC)c21,8.49,-5.56,-3.65,-5.56,-4.01,,150.0,,,inverted,SnO2,MoO3,,
112540,10.1039/c9qm00499h,CCCCC(CC)COC(=O)c1sc2c(-c3cc4c(-c5ccc(CC(CC)CCCC)s5)c5sccc5c(-c5ccc(CC(CC)CCCC)s5)c4s3)scc2c1F,CCCCCCCCCCCc1c(/C=C2\C(=O)c3cc(F)ccc3C2=C(C#N)C#N)sc2c1sc1c3c4nn(CC(CC)CCCC)nc4c4c5sc6c(CCCCCCCCCCC)c(/C=C7\C(=O)c8cc(F)ccc8C7=C(C#N)C#N)sc6c5n(CC(CC)CCCC)c4c3n(CC(CC)CCCC)c21,8.3,-5.21,-3.6,-5.56,-4.01,,150.0,,,inverted,SnO2,MoO3,,
112541,10.1039/c9qm00499h,CCCCC(CC)Cc1ccc(-c2c3cc(-c4ccc(-c5sc(-c6cccs6)c6c5C(=O)c5c(CC(CC)CCCC)sc(CC(CC)CCCC)c5C6=O)s4)sc3c(-c3ccc(CC(CC)CCCC)s3)c3ccsc23)s1,CCCCCCCCCCCc1c(/C=C2\C(=O)c3cc(F)ccc3C2=C(C#N)C#N)sc2c1sc1c3c4nn(CC(CC)CCCC)nc4c4c5sc6c(CCCCCCCCCCC)c(/C=C7\C(=O)c8cc(F)ccc8C7=C(C#N)C#N)sc6c5n(CC(CC)CCCC)c4c3n(CC(CC)CCCC)c21,13.33,-5.33,-3.48,-5.56,-4.01,,100.0,,,inverted,TIPD,MoO3,,
112542,10.1039/c9qm00499h,COC(=O)C(C)(C)c1cc(C)cc(-c2sc3c4sc5cc(/C=C6/C(=O)c7cc(F)cc(c7)C(=O)/C6=C\c6cc(C(C)(C)C(=O)OC)c(-c7cc(C)cc(C(C)(C)C(=O)OC)c7)s6)sc5c4c(C(C)(C)C(=O)OC)ccc2-3)c1,CCCCCCCCCCCc1c(/C=C2\C(=O)c3cc(F)ccc3C2=C(C#N)C#N)sc2c1sc1c3c4nn(CC(CC)CCCC)nc4c4c5sc6c(CCCCCCCCCCC)c(/C=C7\C(=O)c8cc(F)ccc8C7=C(C#N)C#N)sc6c5n(CC(CC)CCCC)c4c3n(CC(CC)CCCC)c21,7.95,-5.56,-3.65,-5.56,-4.01,,100.0,,,inverted,TIPD,MoO3,,
112543,10.1039/c9qm00499h,CCCCC(CC)COC(=O)c1sc2c(-c3cc4c(-c5ccc(CC(CC)CCCC)s5)c5sccc5c(-c5ccc(CC(CC)CCCC)s5)c4s3)scc2c1F,CCCCCCCCCCCc1c(/C=C2\C(=O)c3cc(F)ccc3C2=C(C#N)C#N)sc2c1sc1c3c4nn(CC(CC)CCCC)nc4c4c5sc6c(CCCCCCCCCCC)c(/C=C7\C(=O)c8cc(F)ccc8C7=C(C#N)C#N)sc6c5n(CC(CC)CCCC)c4c3n(CC(CC)CCCC)c21,10.01,-5.21,-3.6,-5.56,-4.01,,100.0,,,inverted,TIPD,MoO3,,
112544,10.1039/c9qm00499h,CCCCC(CC)Cc1ccc(-c2c3cc(-c4ccc(-c5sc(-c6cccs6)c6c5C(=O)c5c(CC(CC)CCCC)sc(CC(CC)CCCC)c5C6=O)s4)sc3c(-c3ccc(CC(CC)CCCC)s3)c3ccsc23)s1,CCCCCCCCCCCc1c(/C=C2\C(=O)c3cc(F)ccc3C2=C(C#N)C#N)sc2c1sc1c3c4nn(CC(CC)CCCC)nc4c4c5sc6c(CCCCCCCCCCC)c(/C=C7\C(=O)c8cc(F)ccc8C7=C(C#N)C#N)sc6c5n(CC(CC)CCCC)c4c3n(CC(CC)CCCC)c21,14.25,-5.33,-3.48,-5.56,-4.01,,150.0,,,inverted,TIPD,MoO3,,
112545,10.1039/c9qm00499h,COC(=O)C(C)(C)c1cc(C)cc(-c2sc3c4sc5cc(/C=C6/C(=O)c7cc(F)cc(c7)C(=O)/C6=C\c6cc(C(C)(C)C(=O)OC)c(-c7cc(C)cc(C(C)(C)C(=O)OC)c7)s6)sc5c4c(C(C)(C)C(=O)OC)ccc2-3)c1,CCCCCCCCCCCc1c(/C=C2\C(=O)c3cc(F)ccc3C2=C(C#N)C#N)sc2c1sc1c3c4nn(CC(CC)CCCC)nc4c4c5sc6c(CCCCCCCCCCC)c(/C=C7\C(=O)c8cc(F)ccc8C7=C(C#N)C#N)sc6c5n(CC(CC)CCCC)c4c3n(CC(CC)CCCC)c21,8.1,-5.56,-3.65,-5.56,-4.01,,150.0,,,inverted,TIPD,MoO3,,
112546,10.1039/c9qm00499h,CCCCC(CC)COC(=O)c1sc2c(-c3cc4c(-c5ccc(CC(CC)CCCC)s5)c5sccc5c(-c5ccc(CC(CC)CCCC)s5)c4s3)scc2c1F,CCCCCCCCCCCc1c(/C=C2\C(=O)c3cc(F)ccc3C2=C(C#N)C#N)sc2c1sc1c3c4nn(CC(CC)CCCC)nc4c4c5sc6c(CCCCCCCCCCC)c(/C=C7\C(=O)c8cc(F)ccc8C7=C(C#N)C#N)sc6c5n(CC(CC)CCCC)c4c3n(CC(CC)CCCC)c21,8.46,-5.21,-3.6,-5.56,-4.01,,150.0,,,inverted,TIPD,MoO3,,
112547,10.1039/c9qm00499h,CCCCC(CC)Cc1ccc(-c2c3cc(-c4ccc(-c5sc(-c6cccs6)c6c5C(=O)c5c(CC(CC)CCCC)sc(CC(CC)CCCC)c5C6=O)s4)sc3c(-c3ccc(CC(CC)CCCC)s3)c3ccsc23)s1,CCCCCCCCCCCc1c(/C=C2\C(=O)c3cc(F)ccc3C2=C(C#N)C#N)sc2c1sc1c3c4nn(CC(CC)CCCC)nc4c4c5sc6c(CCCCCCCCCCC)c(/C=C7\C(=O)c8cc(F)ccc8C7=C(C#N)C#N)sc6c5n(CC(CC)CCCC)c4c3n(CC(CC)CCCC)c21,14.92,-5.33,-3.48,-5.56,-4.01,,150.0,,1%,inverted,TIPD,MoO3,,CN
112548,10.1039/c9qm00499h,CCCCC(CC)Cc1ccc(-c2c3cc(-c4ccc(-c5sc(-c6cccs6)c6c5C(=O)c5c(CC(CC)CCCC)sc(CC(CC)CCCC)c5C6=O)s4)sc3c(-c3ccc(CC(CC)CCCC)s3)c3ccsc23)s1,CCCCCCCCCCCc1c(/C=C2\C(=O)c3cc(F)ccc3C2=C(C#N)C#N)sc2c1sc1c3c4nn(CC(CC)CCCC)nc4c4c5sc6c(CCCCCCCCCCC)c(/C=C7\C(=O)c8cc(F)ccc8C7=C(C#N)C#N)sc6c5n(CC(CC)CCCC)c4c3n(CC(CC)CCCC)c21,14.55,-5.33,-3.48,-5.56,-4.01,,110.0,,0.5%,inverted,SnO2,MoO3,,CN
112549,10.1039/c9qm00499h,CCCCC(CC)Cc1ccc(-c2c3cc(-c4ccc(-c5sc(-c6cccs6)c6c5C(=O)c5c(CC(CC)CCCC)sc(CC(CC)CCCC)c5C6=O)s4)sc3c(-c3ccc(CC(CC)CCCC)s3)c3ccsc23)s1,CCCCCCCCCCCc1c(/C=C2\C(=O)c3cc(F)ccc3C2=C(C#N)C#N)sc2c1sc1c3c4nn(CC(CC)CCCC)nc4c4c5sc6c(CCCCCCCCCCC)c(/C=C7\C(=O)c8cc(F)ccc8C7=C(C#N)C#N)sc6c5n(CC(CC)CCCC)c4c3n(CC(CC)CCCC)c21,14.67,-5.33,-3.48,-5.56,-4.01,,140.0,,1%,inverted,SnO2,MoO3,,CN
112550,10.1039/c9qm00499h,CCCCC(CC)Cc1ccc(-c2c3cc(-c4ccc(-c5sc(-c6cccs6)c6c5C(=O)c5c(CC(CC)CCCC)sc(CC(CC)CCCC)c5C6=O)s4)sc3c(-c3ccc(CC(CC)CCCC)s3)c3ccsc23)s1,CCCCCCCCCCCc1c(/C=C2\C(=O)c3cc(F)ccc3C2=C(C#N)C#N)sc2c1sc1c3c4nn(CC(CC)CCCC)nc4c4c5sc6c(CCCCCCCCCCC)c(/C=C7\C(=O)c8cc(F)ccc8C7=C(C#N)C#N)sc6c5n(CC(CC)CCCC)c4c3n(CC(CC)CCCC)c21,12.67,-5.33,-3.48,-5.56,-4.01,,,,0.5%,inverted,SnO2,MoO3,,CN
112551,10.1039/c9qm00499h,CCCCC(CC)Cc1ccc(-c2c3cc(-c4ccc(-c5sc(-c6cccs6)c6c5C(=O)c5c(CC(CC)CCCC)sc(CC(CC)CCCC)c5C6=O)s4)sc3c(-c3ccc(CC(CC)CCCC)s3)c3ccsc23)s1,CCCCCCCCCCCc1c(/C=C2\C(=O)c3cc(F)ccc3C2=C(C#N)C#N)sc2c1sc1c3c4nn(CC(CC)CCCC)nc4c4c5sc6c(CCCCCCCCCCC)c(/C=C7\C(=O)c8cc(F)ccc8C7=C(C#N)C#N)sc6c5n(CC(CC)CCCC)c4c3n(CC(CC)CCCC)c21,12.53,-5.33,-3.48,-5.56,-4.01,,,,1%,inverted,SnO2,MoO3,,CN
112552,10.1039/c9ra01545k,CCCCCCCCCCCCCCC(CCCCCCCCCCCCCC)COc1nc2cc(-c3ccc(-c4cccs4)s3)ccc2c2c(OCC(CCCCCCCCCCCCCC)CCCCCCCCCCCCCC)nc3ccccc3c12,COC(=O)CCCC1(c2ccccc2)C23c4c5ccc6c7cc8c9c%10c(cc%11cc%12c%13c%14c(cc%15c%16ccc-5c2c%16c2c5c%16c%17c(c(c46)c7c9c%17c4c%10c%11c%13c4c%16c%14c%152)C513)C%12)C8,2.96,-5.44,-3.15,-5.9,-3.9,277.0,,1:2,,conventional,,,,
112553,10.1039/c9ra01545k,CCCCCCCCCCCCCCC(CCCCCCCCCCCCCC)COc1nc2ccccc2c2c(=O)n(CC(CCCCCCCCCCCCCC)CCCCCCCCCCCCCC)c3cc(-c4ccc(-c5cccs5)s4)ccc3c12,COC(=O)CCCC1(c2ccccc2)C23c4c5ccc6c7cc8c9c%10c(cc%11cc%12c%13c%14c(cc%15c%16ccc-5c2c%16c2c5c%16c%17c(c(c46)c7c9c%17c4c%10c%11c%13c4c%16c%14c%152)C513)C%12)C8,4.96,-5.39,-3.19,-5.9,-3.9,265.0,,1:2,,conventional,,,,
112554,10.1039/c9ra01545k,CCCCCCCCCCCCCCC(CCCCCCCCCCCCCC)Cn1c(=O)c2c3ccc(-c4ccc(-c5cccs5)s4)cc3n(CC(CCCCCCCCCCCCCC)CCCCCCCCCCCCCC)c(=O)c2c2ccccc21,COC(=O)CCCC1(c2ccccc2)C23c4c5ccc6c7cc8c9c%10c(cc%11cc%12c%13c%14c(cc%15c%16ccc-5c2c%16c2c5c%16c%17c(c(c46)c7c9c%17c4c%10c%11c%13c4c%16c%14c%152)C513)C%12)C8,2.51,-5.55,-3.39,-5.9,-3.9,252.0,,1:2,,conventional,,,,
112555,10.1039/c9ra03188j,CCCCCCc1ccsc1,CCN1C(=O)/C(=C/c2ccc(-c3ccc4c(c3)C3(c5cc(-c6ccc(/C=C7\SC(=S)N(CC)C7=O)s6)ccc5-4)c4cc(-c5ccc(/C=C6\SC(=S)N(CC)C6=O)s5)ccc4-c4ccc(-c5ccc(/C=C6\SC(=S)N(CC)C6=O)s5)cc43)s2)SC1=S,0.46,-5.01,-3.12,-5.53,-3.33,100.0,,1:1,,,,,,
112556,10.1039/c9ra03188j,CCCCCCc1ccsc1,CCN1C(=O)/C(=C/c2ccc(-c3ccc4c(c3)C3(c5cc(-c6ccc(/C=C7\SC(=S)N(CC)C7=O)s6)ccc5-4)c4cc(-c5ccc(/C=C6\SC(=S)N(CC)C6=O)s5)ccc4-c4ccc(-c5ccc(/C=C6\SC(=S)N(CC)C6=O)s5)cc43)s2)SC1=S,4.01,-5.01,-3.12,-5.53,-3.33,100.0,120.0,1:1,,,,,,
112557,10.1039/c9ra03188j,CCCCCCc1ccsc1,CCCCC(=O)OCC1(c2ccccc2)c2cccc3cccc4cccc5cccc6cccc1c6c-5c-4c-3c2,3.36,-5.01,-3.12,-6.1,-3.7,100.0,120.0,1:1,,,,,,
112558,10.1039/c9ra03188j,CCCCC(CC)COC(=O)c1sc2csc(-c3cc4c(-c5ccc(CC(CC)CCCC)s5)c5sccc5c(-c5ccc(CC(CC)CCCC)s5)c4s3)c2c1F,CCN1C(=O)/C(=C/c2ccc(-c3ccc4c(c3)C3(c5cc(-c6ccc(/C=C7\SC(=S)N(CC)C7=O)s6)ccc5-4)c4cc(-c5ccc(/C=C6\SC(=S)N(CC)C6=O)s5)ccc4-c4ccc(-c5ccc(/C=C6\SC(=S)N(CC)C6=O)s5)cc43)s2)SC1=S,0.13,-5.29,-3.72,-5.53,-3.33,100.0,120.0,1:1,,,,,,
112559,10.1039/c9ra06909g,CCCCCCN(CCCCCC)C(=O)c1ccsc1-c1cc(C(=O)N(CCCCCC)CCCCCC)c(-c2ccc(-c3cccs3)s2)s1,CCCCC(=O)OCC1(c2ccccc2)c2cccc3cccc4cccc5cccc6cccc1c6c-5c-4c-3c2,0.72,-5.3,-3.24,-6.1,-3.7,,,1 : 1,,,,,chlorobenzene,
112560,10.1039/c9ra06909g,CCCCCCN(CCCC)C(=O)c1ccsc1-c1cc(C(=O)N(CCCC)CCCC)c(-c2ccc(-c3cccs3)s2)s1,CCCCC(=O)OCC1(c2ccccc2)c2cccc3cccc4cccc5cccc6cccc1c6c-5c-4c-3c2,1.31,-5.3,-3.22,-6.1,-3.7,,,1 : 1,,,,,o-DCB,
112561,10.1039/c9ra06909g,CCCCN(CCCC)C(=O)c1ccsc1-c1cc(C(=O)N(CCCC)CCCC)c(-c2cc3sccc3s2)s1,CCCCC(=O)OCC1(c2ccccc2)c2cccc3cccc4cccc5cccc6cccc1c6c-5c-4c-3c2,1.59,-5.4,-3.35,-6.1,-3.7,,,1 : 1,,,,,chlorobenzene,
112562,10.1039/c9ra06909g,CCCCCCN(CCCC)C(=O)c1ccsc1-c1cc(C(=O)N(CCCC)CCCC)c(-c2ccc(-c3cccs3)s2)s1,CCCCCCc1ccc(C2(c3ccc(CCCCCC)cc3)c3cc4c(cc3-c3sc5cc(C=C6C(=O)c7ccccc7C6=C(C#N)C#N)sc5c32)C(c2ccc(CCCCCC)cc2)(c2ccc(CCCCCC)cc2)c2c-4sc3cc(C=C4C(=O)c5ccccc5C4=C(C#N)C#N)sc23)cc1,0.85,-5.3,-3.22,-5.576,-3.916,,,1 : 1,,,,,o-DCB,
112563,10.1039/c9ra06909g,CCCCN(CCCC)C(=O)c1ccsc1-c1cc(C(=O)N(CCCC)CCCC)c(-c2cc3sccc3s2)s1,CCCCCCc1ccc(C2(c3ccc(CCCCCC)cc3)c3cc4c(cc3-c3sc5cc(C=C6C(=O)c7ccccc7C6=C(C#N)C#N)sc5c32)C(c2ccc(CCCCCC)cc2)(c2ccc(CCCCCC)cc2)c2c-4sc3cc(C=C4C(=O)c5ccccc5C4=C(C#N)C#N)sc23)cc1,4.47,-5.4,-3.35,-5.576,-3.916,,,1 : 1,,,,,o-DCB,
112564,10.1039/c9ra06909g,CCCCCCc1ccsc1,CCCCCCc1ccc(C2(c3ccc(CCCCCC)cc3)c3cc4c(cc3-c3sc5cc(C=C6C(=O)c7ccccc7C6=C(C#N)C#N)sc5c32)C(c2ccc(CCCCCC)cc2)(c2ccc(CCCCCC)cc2)c2c-4sc3cc(C=C4C(=O)c5ccccc5C4=C(C#N)C#N)sc23)cc1,0.92,-5.01,-3.12,-5.576,-3.916,,,1 : 1,,,,,chloroform,
112565,10.1039/c9ra08858j,CCCCCCCCCCCCC(CCCCCCCCCCCC)CN1C(=O)C2=C(c3ccc(-c4cc(F)c(-c5sccc5F)s4)s3)N(CC(CCCCCCCCCCCC)CCCCCCCCCCCC)C(=O)C2=C1c1cccs1,COC(=O)CCCC1(c2ccccc2)C23c4c5ccc6c7cc8c9c%10c(cc%11cc%12c%13c%14c(cc%15c%16ccc-5c2c%16c2c5c%16c%17c(c(c46)c7c9c%17c4c%10c%11c%13c4c%16c%14c%152)C513)C%12)C8,2.16,-5.38,-3.9,-5.9,-3.9,,,1:2,0 vol%,conventional,,,,DPE
112566,10.1039/c9ra08858j,CCCCCCCCCCCCC(CCCCCCCCCCCC)CN1C(=O)C2=C(c3ccc(-c4cc(F)c(-c5sc(-c6ccc(C7=C8C(=O)N(CC(CCCCCCCCCC)CCCCCCCCCCCC)C(c9ccc(-c%10ccc(-c%11cccs%11)s%10)s9)=C8C(=O)N7CC(CCCCCCCCCC)CCCCCCCCCCCC)s6)cc5F)s4)s3)N(CC(CCCCCCCCCCCC)CCCCCCCCCCCC)C(=O)C2=C1c1cccs1,COC(=O)CCCC1(c2ccccc2)C23c4c5ccc6c7cc8c9c%10c(cc%11cc%12c%13c%14c(cc%15c%16ccc-5c2c%16c2c5c%16c%17c(c(c46)c7c9c%17c4c%10c%11c%13c4c%16c%14c%152)C513)C%12)C8,3.2,-5.1,-3.67,-5.9,-3.9,,,1:3,0 vol%,conventional,,,,DPE
112567,10.1039/c9ra08858j,CCCCCCCCCCCCC(CCCCCCCCCCCC)CN1C(=O)C2=C(c3ccc(-c4cc(F)c(-c5sc(-c6ccc(C7=C8C(=O)N(CC(CCCCCCCCCC)CCCCCCCCCCCC)C(c9ccc(-c%10ccc(/C=C/c%11cccs%11)s%10)s9)=C8C(=O)N7CC(CCCCCCCCCC)CCCCCCCCCCCC)s6)cc5F)s4)s3)N(CC(CCCCCCCCCCCC)CCCCCCCCCCCC)C(=O)C2=C1c1cccs1,COC(=O)CCCC1(c2ccccc2)C23c4c5ccc6c7cc8c9c%10c(cc%11cc%12c%13c%14c(cc%15c%16ccc-5c2c%16c2c5c%16c%17c(c(c46)c7c9c%17c4c%10c%11c%13c4c%16c%14c%152)C513)C%12)C8,1.77,-5.08,-3.66,-5.9,-3.9,,,1:3,0 vol%,conventional,,,,DPE
112568,10.1039/c9ra08858j,CCCCCCCCCCCCC(CCCCCCCCCCCC)CN1C(=O)C2=C(c3ccc(-c4cc(F)c(-c5sc(-c6ccc(C7=C8C(=O)N(CC(CCCCCCCCCC)CCCCCCCCCCCC)C(c9ccc(-c%10cc%11sc%12ccsc%12c%11s%10)s9)=C8C(=O)N7CC(CCCCCCCCCC)CCCCCCCCCCCC)s6)cc5F)s4)s3)N(CC(CCCCCCCCCCCC)CCCCCCCCCCCC)C(=O)C2=C1c1cccs1,COC(=O)CCCC1(c2ccccc2)C23c4c5ccc6c7cc8c9c%10c(cc%11cc%12c%13c%14c(cc%15c%16ccc-5c2c%16c2c5c%16c%17c(c(c46)c7c9c%17c4c%10c%11c%13c4c%16c%14c%152)C513)C%12)C8,3.01,-5.13,-3.72,-5.9,-3.9,,,1:2,0 vol%,conventional,,,,DPE
112569,10.1039/c9ra08858j,CCCCCCCCCCCCC(CCCCCCCCCCCC)CN1C(=O)C2=C(c3ccc(-c4cc(F)c(-c5sccc5F)s4)s3)N(CC(CCCCCCCCCCCC)CCCCCCCCCCCC)C(=O)C2=C1c1cccs1,COC(=O)CCCC1(c2ccccc2)C23c4c5ccc6c7cc8c9c%10c(cc%11cc%12c%13c%14c(cc%15c%16ccc-5c2c%16c2c5c%16c%17c(c(c46)c7c9c%17c4c%10c%11c%13c4c%16c%14c%152)C513)C%12)C8,4.78,-5.38,-3.9,-5.9,-3.9,,,1:2,3 vol%,conventional,,,,DPE
112570,10.1039/c9ra08858j,CCCCCCCCCCCCC(CCCCCCCCCCCC)CN1C(=O)C2=C(c3ccc(-c4cc(F)c(-c5sc(-c6ccc(C7=C8C(=O)N(CC(CCCCCCCCCC)CCCCCCCCCCCC)C(c9ccc(-c%10ccc(-c%11cccs%11)s%10)s9)=C8C(=O)N7CC(CCCCCCCCCC)CCCCCCCCCCCC)s6)cc5F)s4)s3)N(CC(CCCCCCCCCCCC)CCCCCCCCCCCC)C(=O)C2=C1c1cccs1,COC(=O)CCCC1(c2ccccc2)C23c4c5ccc6c7cc8c9c%10c(cc%11cc%12c%13c%14c(cc%15c%16ccc-5c2c%16c2c5c%16c%17c(c(c46)c7c9c%17c4c%10c%11c%13c4c%16c%14c%152)C513)C%12)C8,5.89,-5.1,-3.67,-5.9,-3.9,,,1:3,3 vol%,conventional,,,,DPE
112571,10.1039/c9ra08858j,CCCCCCCCCCCCC(CCCCCCCCCCCC)CN1C(=O)C2=C(c3ccc(-c4cc(F)c(-c5sc(-c6ccc(C7=C8C(=O)N(CC(CCCCCCCCCC)CCCCCCCCCCCC)C(c9ccc(-c%10ccc(/C=C/c%11cccs%11)s%10)s9)=C8C(=O)N7CC(CCCCCCCCCC)CCCCCCCCCCCC)s6)cc5F)s4)s3)N(CC(CCCCCCCCCCCC)CCCCCCCCCCCC)C(=O)C2=C1c1cccs1,COC(=O)CCCC1(c2ccccc2)C23c4c5ccc6c7cc8c9c%10c(cc%11cc%12c%13c%14c(cc%15c%16ccc-5c2c%16c2c5c%16c%17c(c(c46)c7c9c%17c4c%10c%11c%13c4c%16c%14c%152)C513)C%12)C8,3.2,-5.08,-3.66,-5.9,-3.9,,,1:3,3 vol%,conventional,,,,DPE
112572,10.1039/c9ra08858j,CCCCCCCCCCCCC(CCCCCCCCCCCC)CN1C(=O)C2=C(c3ccc(-c4cc(F)c(-c5sc(-c6ccc(C7=C8C(=O)N(CC(CCCCCCCCCC)CCCCCCCCCCCC)C(c9ccc(-c%10cc%11sc%12ccsc%12c%11s%10)s9)=C8C(=O)N7CC(CCCCCCCCCC)CCCCCCCCCCCC)s6)cc5F)s4)s3)N(CC(CCCCCCCCCCCC)CCCCCCCCCCCC)C(=O)C2=C1c1cccs1,COC(=O)CCCC1(c2ccccc2)C23c4c5ccc6c7cc8c9c%10c(cc%11cc%12c%13c%14c(cc%15c%16ccc-5c2c%16c2c5c%16c%17c(c(c46)c7c9c%17c4c%10c%11c%13c4c%16c%14c%152)C513)C%12)C8,6.35,-5.13,-3.72,-5.9,-3.9,,,1:2,3 vol%,conventional,,,,DPE
112573,10.1039/c9ta00907h,CCCCCCCCC(CCCCCC)Cn1nc2c(-c3cccs3)c(F)c(F)c(-c3ccc(-c4cc5c(-c6ccc(CC(CC)CCCC)s6)c6sccc6c(-c6ccc(CC(CC)CCCC)s6)c5s4)s3)c2n1,CCCCCCc1ccc(C2(c3ccc(CCCCCC)cc3)c3cc4c(cc3-c3sc(-c5sc(/C=C6\C(=O)c7cc(F)c(F)cc7C6=C(C#N)C#N)cc5OCC(CC)CCCC)cc32)C(c2ccc(CCCCCC)cc2)(c2ccc(CCCCCC)cc2)c2cc(-c3scc(/C=C5/C(=O)c6cc(F)c(F)cc6C5=C(C#N)C#N)c3OCC(CC)CCCC)sc2-4)cc1,7.12,-5.2,-3.05,-5.44,-4.19,,,,,,,,,
112574,10.1039/c9ta00907h,CCCCC(CC)COC(=O)c1sc2csc(-c3cc4c(-c5ccc(CC(CC)CCCC)s5)c5sccc5c(-c5ccc(CC(CC)CCCC)s5)c4s3)c2c1F,CCCCCCc1ccc(C2(c3ccc(CCCCCC)cc3)Oc3c(sc4c5c(sc34)-c3sc4cc(/C=C6\C(=O)c7cc(F)c(F)cc7C6=C(C#N)C#N)sc4c3C(c3ccc(CCCCCC)cc3)(c3ccc(CCCCCC)cc3)O5)-c3sc4cc(/C=C5\C(=O)c6cc(F)c(F)cc6C5=C(C#N)C#N)sc4c32)cc1,7.12,-5.29,-3.72,-5.5,-3.88,,,,,,,,,
112575,10.1039/c9ta00907h,CCCCC(CC)COC(=O)c1sc2csc(-c3cc4c(-c5ccc(CC(CC)CCCC)s5)c5sccc5c(-c5ccc(CC(CC)CCCC)s5)c4s3)c2c1F,CCc1ccc(C2(c3ccc(CC)cc3)c3c(sc4cc(/C=C5\C(=O)c6cc(F)c(F)cc6C5=C(C#N)C#N)sc34)-c3sc4c(-c5ccc(CC)s5)c5c6c(sc5c(-c5ccc(CC)s5)c4c32)-c2sc3cc(/C=C4\C(=O)c5cc(F)c(F)cc5C4=C(C#N)C#N)sc3c2C6(c2ccc(CC)cc2)c2ccc(CC)cc2)cc1,9.51,-5.29,-3.72,-5.56,-4.0,,,,,,,,,
112576,10.1039/c9ta00907h,CCCCC(CC)COC(=O)c1sc2csc(-c3cc4c(-c5ccc(CC(CC)CCCC)s5)c5sccc5c(-c5ccc(CC(CC)CCCC)s5)c4s3)c2c1F,CCCCCCc1ccc(C2(c3ccc(CCCCCC)cc3)c3cc4c(cc3-c3sc(-c5sc(/C=C6\C(=O)c7ccccc7C6=C(C#N)C#N)cc5OCC(CC)CCCC)cc32)C(c2ccc(CCCCCC)cc2)(c2ccc(CCCCCC)cc2)c2cc(-c3sc(/C=C5\C(=O)c6ccccc6C5=C(C#N)C#N)cc3OCC(CC)CCCC)sc2-4)cc1,8.4,-5.29,-3.72,-5.32,-3.95,,,,,,,,,
112578,10.1039/c9ta00907h,CCCCC(CC)COC(=O)c1sc2csc(-c3cc4c(-c5ccc(CC(CC)CCCC)s5)c5sccc5c(-c5ccc(CC(CC)CCCC)s5)c4s3)c2c1F,CCCCCCc1ccc(C2(c3ccc(CCCCCC)cc3)c3cc4c(cc3-c3sc(-c5sc(/C=C6\C(=O)c7cc(F)c(F)cc7C6=C(C#N)C#N)cc5OCC(CC)CCCC)cc32)C(c2ccc(CCCCCC)cc2)(c2ccc(CCCCCC)cc2)c2cc(-c3scc(/C=C5/C(=O)c6cc(F)c(F)cc6C5=C(C#N)C#N)c3OCC(CC)CCCC)sc2-4)cc1,8.35,-5.29,-3.72,-5.44,-4.19,,,,,,,,,
112579,10.1039/c9ta00907h,CCCCC(CC)COC(=O)c1sc2csc(-c3cc4c(-c5ccc(CC(CC)CCCC)s5)c5sccc5c(-c5ccc(CC(CC)CCCC)s5)c4s3)c2c1F,CCCCCCc1ccc(C2(c3ccc(CCCCCC)cc3)c3cc4c(cc3-c3sc(-c5sc(/C=C6\C(=O)c7cc(Cl)c(Cl)cc7C6=C(C#N)C#N)cc5OCC(CC)CCCC)cc32)C(c2ccc(CCCCCC)cc2)(c2ccc(CCCCCC)cc2)c2cc(-c3sc(/C=C5\C(=O)c6cc(Cl)c(Cl)cc6C5=C(C#N)C#N)cc3OCC(CC)CCCC)sc2-4)cc1,8.38,-5.29,-3.72,-5.56,-4.23,,,,,,,,,
112580,10.1039/c9ta00907h,CCCCC(CC)COC(=O)c1sc2csc(-c3cc4c(-c5ccc(CC(CC)CCCC)s5)c5sccc5c(-c5ccc(CC(CC)CCCC)s5)c4s3)c2c1F,CCCCCCc1ccc(C2(c3ccc(CCCCCC)cc3)c3cc(/C=C4\C(=O)c5cc(Cl)c(Cl)cc5C4=C(C#N)C#N)sc3-c3sc4c(OCC(CC)CCCC)c5c6c(sc5c(OCC(CC)CCCC)c4c32)-c2sc(/C=C3\C(=O)c4cc(Cl)c(Cl)cc4C3=C(C#N)C#N)cc2C6(c2ccc(CCCCCC)cc2)c2ccc(CCCCCC)cc2)cc1,8.2,-5.29,-3.72,-5.49,-4.09,,,,,,,,,
112581,10.1039/c9ta00907h,CCCCC(CC)COC(=O)c1sc2csc(-c3cc4c(-c5ccc(CC(CC)CCCC)s5)c5sccc5c(-c5ccc(CC(CC)CCCC)s5)c4s3)c2c1F,CCCCCCc1ccc(C2(c3ccc(CCCCCC)cc3)c3cc4c(cc3-c3sc5cc(/C=C/C=C6/C(=O)c7cc(F)ccc7C6=C(C#N)C#N)sc5c32)C(c2ccc(CCCCCC)cc2)(c2ccc(CCCCCC)cc2)c2c-4sc3cc(/C=C/C=C4/C(=O)c5cc(F)ccc5C4=C(C#N)C#N)sc23)cc1,8.21,-5.29,-3.72,-5.56,-4.01,,,,,,,,,
112582,10.1039/c9ta00907h,CCCCC(CC)COC(=O)c1sc2csc(-c3cc4c(-c5ccc(CC(CC)CCCC)s5)c5sccc5c(-c5ccc(CC(CC)CCCC)s5)c4s3)c2c1F,CCCCCCc1ccc(C2(c3ccc(CCCCCC)cc3)c3cc4c(cc3-c3sc(-c5sc(/C=C6\C(=O)c7cc(F)c(F)cc7C6=C(C#N)C#N)cc5OCC(CC)CCCC)cc32)C(c2ccc(CCCCCC)cc2)(c2ccc(CCCCCC)cc2)c2cc(-c3scc(/C=C5/C(=O)c6cc(F)c(F)cc6C5=C(C#N)C#N)c3OCC(CC)CCCC)sc2-4)cc1,9.48,-5.29,-3.72,-5.44,-4.19,100.0,,1.2:1.5,,,,,,
112583,10.1039/c9ta00907h,CCCCC(CC)COC(=O)c1sc2csc(-c3cc4c(-c5ccc(CC(CC)CCCC)s5)c5sccc5c(-c5ccc(CC(CC)CCCC)s5)c4s3)c2c1F,CCCCCCc1ccc(C2(c3ccc(CCCCCC)cc3)c3cc4c(cc3-c3sc(-c5sc(/C=C6\C(=O)c7cc(F)c(F)cc7C6=C(C#N)C#N)cc5OCC(CC)CCCC)cc32)C(c2ccc(CCCCCC)cc2)(c2ccc(CCCCCC)cc2)c2cc(-c3scc(/C=C5/C(=O)c6cc(F)c(F)cc6C5=C(C#N)C#N)c3OCC(CC)CCCC)sc2-4)cc1,9.19,-5.29,-3.72,-5.44,-4.19,100.0,,1.0:1.5,,,,,,
112584,10.1039/c9ta00907h,CCCCC(CC)COC(=O)c1sc2csc(-c3cc4c(-c5ccc(CC(CC)CCCC)s5)c5sccc5c(-c5ccc(CC(CC)CCCC)s5)c4s3)c2c1F,CCCCCCc1ccc(C2(c3ccc(CCCCCC)cc3)c3cc4c(cc3-c3sc(-c5sc(/C=C6\C(=O)c7cc(F)c(F)cc7C6=C(C#N)C#N)cc5OCC(CC)CCCC)cc32)C(c2ccc(CCCCCC)cc2)(c2ccc(CCCCCC)cc2)c2cc(-c3scc(/C=C5/C(=O)c6cc(F)c(F)cc6C5=C(C#N)C#N)c3OCC(CC)CCCC)sc2-4)cc1,9.06,-5.29,-3.72,-5.44,-4.19,100.0,,0.8:1.5,,,,,,
112585,10.1039/c9ta00907h,CCCCC(CC)COC(=O)c1sc2csc(-c3cc4c(-c5ccc(CC(CC)CCCC)s5)c5sccc5c(-c5ccc(CC(CC)CCCC)s5)c4s3)c2c1F,CCCCCCc1ccc(C2(c3ccc(CCCCCC)cc3)c3cc4c(cc3-c3sc(-c5sc(/C=C6\C(=O)c7cc(F)c(F)cc7C6=C(C#N)C#N)cc5OCC(CC)CCCC)cc32)C(c2ccc(CCCCCC)cc2)(c2ccc(CCCCCC)cc2)c2cc(-c3scc(/C=C5/C(=O)c6cc(F)c(F)cc6C5=C(C#N)C#N)c3OCC(CC)CCCC)sc2-4)cc1,10.58,-5.29,-3.72,-5.44,-4.19,100.0,,1.5:1.5,,,,,,
112586,10.1039/c9ta00907h,CCCCC(CC)COC(=O)c1sc2csc(-c3cc4c(-c5ccc(CC(CC)CCCC)s5)c5sccc5c(-c5ccc(CC(CC)CCCC)s5)c4s3)c2c1F,CCCCCCc1ccc(C2(c3ccc(CCCCCC)cc3)c3cc4c(cc3-c3sc(-c5sc(/C=C6\C(=O)c7cc(F)c(F)cc7C6=C(C#N)C#N)cc5OCC(CC)CCCC)cc32)C(c2ccc(CCCCCC)cc2)(c2ccc(CCCCCC)cc2)c2cc(-c3scc(/C=C5/C(=O)c6cc(F)c(F)cc6C5=C(C#N)C#N)c3OCC(CC)CCCC)sc2-4)cc1,11.32,-5.29,-3.72,-5.44,-4.19,100.0,,1.4:1.5,,,,,,
112587,10.1039/c9ta00907h,CCCCC(CC)COC(=O)c1sc2csc(-c3cc4c(-c5ccc(CC(CC)CCCC)s5)c5sccc5c(-c5ccc(CC(CC)CCCC)s5)c4s3)c2c1F,CCCCCCc1ccc(C2(c3ccc(CCCCCC)cc3)c3cc4c(cc3-c3sc(-c5sc(/C=C6\C(=O)c7cc(F)c(F)cc7C6=C(C#N)C#N)cc5OCC(CC)CCCC)cc32)C(c2ccc(CCCCCC)cc2)(c2ccc(CCCCCC)cc2)c2cc(-c3scc(/C=C5/C(=O)c6cc(F)c(F)cc6C5=C(C#N)C#N)c3OCC(CC)CCCC)sc2-4)cc1,11.49,-5.29,-3.72,-5.44,-4.19,100.0,,1.3:1.5,,,,,,
112588,10.1039/c9ta00907h,CCCCC(CC)COC(=O)c1sc2csc(-c3cc4c(-c5ccc(CC(CC)CCCC)s5)c5sccc5c(-c5ccc(CC(CC)CCCC)s5)c4s3)c2c1F,CCCCCCc1ccc(C2(c3ccc(CCCCCC)cc3)c3cc4c(cc3-c3sc(-c5sc(/C=C6\C(=O)c7cc(F)c(F)cc7C6=C(C#N)C#N)cc5OCC(CC)CCCC)cc32)C(c2ccc(CCCCCC)cc2)(c2ccc(CCCCCC)cc2)c2cc(-c3scc(/C=C5/C(=O)c6cc(F)c(F)cc6C5=C(C#N)C#N)c3OCC(CC)CCCC)sc2-4)cc1,11.55,-5.29,-3.72,-5.44,-4.19,100.0,,1.2:1.5,,,,,,
112589,10.1039/c9ta00907h,CCCCC(CC)COC(=O)c1sc2csc(-c3cc4c(-c5ccc(CC(CC)CCCC)s5)c5sccc5c(-c5ccc(CC(CC)CCCC)s5)c4s3)c2c1F,CCCCCCc1ccc(C2(c3ccc(CCCCCC)cc3)c3cc4c(cc3-c3sc(-c5sc(/C=C6\C(=O)c7cc(F)c(F)cc7C6=C(C#N)C#N)cc5OCC(CC)CCCC)cc32)C(c2ccc(CCCCCC)cc2)(c2ccc(CCCCCC)cc2)c2cc(-c3scc(/C=C5/C(=O)c6cc(F)c(F)cc6C5=C(C#N)C#N)c3OCC(CC)CCCC)sc2-4)cc1,11.44,-5.29,-3.72,-5.44,-4.19,100.0,,1.1:1.5,,,,,,
112590,10.1039/c9ta00907h,CCCCC(CC)COC(=O)c1sc2csc(-c3cc4c(-c5ccc(CC(CC)CCCC)s5)c5sccc5c(-c5ccc(CC(CC)CCCC)s5)c4s3)c2c1F,CCCCCCc1ccc(C2(c3ccc(CCCCCC)cc3)c3cc4c(cc3-c3sc(-c5sc(/C=C6\C(=O)c7cc(F)c(F)cc7C6=C(C#N)C#N)cc5OCC(CC)CCCC)cc32)C(c2ccc(CCCCCC)cc2)(c2ccc(CCCCCC)cc2)c2cc(-c3scc(/C=C5/C(=O)c6cc(F)c(F)cc6C5=C(C#N)C#N)c3OCC(CC)CCCC)sc2-4)cc1,11.3,-5.29,-3.72,-5.44,-4.19,100.0,,1.0:1.5,,,,,,
112591,10.1039/c9ta00907h,CCCCC(CC)COC(=O)c1sc2csc(-c3cc4c(-c5ccc(CC(CC)CCCC)s5)c5sccc5c(-c5ccc(CC(CC)CCCC)s5)c4s3)c2c1F,CCCCCCc1ccc(C2(c3ccc(CCCCCC)cc3)c3cc4c(cc3-c3sc(-c5sc(/C=C6\C(=O)c7cc(F)c(F)cc7C6=C(C#N)C#N)cc5OCC(CC)CCCC)cc32)C(c2ccc(CCCCCC)cc2)(c2ccc(CCCCCC)cc2)c2cc(-c3scc(/C=C5/C(=O)c6cc(F)c(F)cc6C5=C(C#N)C#N)c3OCC(CC)CCCC)sc2-4)cc1,11.27,-5.29,-3.72,-5.44,-4.19,100.0,,0.9:1.5,,,,,,
112592,10.1039/c9ta00907h,CCCCC(CC)COC(=O)c1sc2csc(-c3cc4c(-c5ccc(CC(CC)CCCC)s5)c5sccc5c(-c5ccc(CC(CC)CCCC)s5)c4s3)c2c1F,CCCCCCc1ccc(C2(c3ccc(CCCCCC)cc3)c3cc4c(cc3-c3sc(-c5sc(/C=C6\C(=O)c7cc(F)c(F)cc7C6=C(C#N)C#N)cc5OCC(CC)CCCC)cc32)C(c2ccc(CCCCCC)cc2)(c2ccc(CCCCCC)cc2)c2cc(-c3scc(/C=C5/C(=O)c6cc(F)c(F)cc6C5=C(C#N)C#N)c3OCC(CC)CCCC)sc2-4)cc1,11.1,-5.29,-3.72,-5.44,-4.19,100.0,,0.8:1.5,,,,,,
112593,10.1039/c9ta00907h,CCCCC(CC)COC(=O)c1sc2csc(-c3cc4c(-c5ccc(CC(CC)CCCC)s5)c5sccc5c(-c5ccc(CC(CC)CCCC)s5)c4s3)c2c1F,CCCCCCc1ccc(C2(c3ccc(CCCCCC)cc3)c3cc4c(cc3-c3sc(-c5sc(/C=C6\C(=O)c7cc(F)c(F)cc7C6=C(C#N)C#N)cc5OCC(CC)CCCC)cc32)C(c2ccc(CCCCCC)cc2)(c2ccc(CCCCCC)cc2)c2cc(-c3scc(/C=C5/C(=O)c6cc(F)c(F)cc6C5=C(C#N)C#N)c3OCC(CC)CCCC)sc2-4)cc1,10.48,-5.29,-3.72,-5.44,-4.19,100.0,,0.7:1.5,,,,,,
112594,10.1039/c9ta00907h,CCCCC(CC)COC(=O)c1sc2csc(-c3cc4c(-c5ccc(CC(CC)CCCC)s5)c5sccc5c(-c5ccc(CC(CC)CCCC)s5)c4s3)c2c1F,CCCCCCc1ccc(C2(c3ccc(CCCCCC)cc3)c3cc4c(cc3-c3sc(-c5sc(/C=C6\C(=O)c7cc(F)c(F)cc7C6=C(C#N)C#N)cc5OCC(CC)CCCC)cc32)C(c2ccc(CCCCCC)cc2)(c2ccc(CCCCCC)cc2)c2cc(-c3scc(/C=C5/C(=O)c6cc(F)c(F)cc6C5=C(C#N)C#N)c3OCC(CC)CCCC)sc2-4)cc1,9.87,-5.29,-3.72,-5.44,-4.19,100.0,,0.6:1.5,,,,,,
112595,10.1039/c9ta00907h,CCCCC(CC)COC(=O)c1sc2csc(-c3cc4c(-c5ccc(CC(CC)CCCC)s5)c5sccc5c(-c5ccc(CC(CC)CCCC)s5)c4s3)c2c1F,CCCCCCc1ccc(C2(c3ccc(CCCCCC)cc3)c3cc4c(cc3-c3sc(-c5sc(/C=C6\C(=O)c7cc(F)c(F)cc7C6=C(C#N)C#N)cc5OCC(CC)CCCC)cc32)C(c2ccc(CCCCCC)cc2)(c2ccc(CCCCCC)cc2)c2cc(-c3scc(/C=C5/C(=O)c6cc(F)c(F)cc6C5=C(C#N)C#N)c3OCC(CC)CCCC)sc2-4)cc1,8.91,-5.29,-3.72,-5.44,-4.19,100.0,,0.5:1.5,,,,,,
112599,10.1039/c9ta00948e,CCCCC(CC)COC(=O)c1sc2csc(-c3cc4c(-c5ccc(CC(CC)CCCC)s5)c5sccc5c(-c5ccc(CC(CC)CCCC)s5)c4s3)c2c1F,COC(=O)CCCC1(c2ccccc2)C23c4c5c6c7c8c9c(c%10c%11c2c2c%12c4c4c%13c5c5c7c7c8c8c%14c9c%10c9c%10c%11c2c2c%11c%12c4c4c%12c%13c5c5c7c7c8c8c%14c9c9c%10c2c2c%11c4c4c%12c5c7c5c8c9c2c45)C613,7.86,-5.29,-3.72,-6.1,-3.7,,,,,,,,,
112600,10.1039/c9ta00948e,CCCCC(CC)COC(=O)c1sc2csc(-c3cc4c(-c5ccc(CC(CC)CCCC)s5)c5sccc5c(-c5ccc(CC(CC)CCCC)s5)c4s3)c2c1F,COC(=O)CCCC1(c2ccccc2)C23c4c5ccc6c7cc8c9c%10c(cc%11cc%12c%13c%14c(cc%15c%16ccc-5c2c%16c2c5c%16c%17c(c(c46)c7c9c%17c4c%10c%11c%13c4c%16c%14c%152)C513)C%12)C8,8.74,-5.29,-3.72,-5.9,-3.9,,,1:1.5,,,,,,
112601,10.1039/c9ta00948e,CCCCC(CC)COC(=O)c1sc2csc(-c3cc4c(-c5ccc(CC(CC)CCCC)s5)c5sccc5c(-c5ccc(CC(CC)CCCC)s5)c4s3)c2c1F,CCCCCCc1ccc(C2(c3ccc(CCCCCC)cc3)c3cc4c(cc3-c3sc(-c5sc(/C=C6\C(=O)c7cc(F)c(F)cc7C6=C(C#N)C#N)cc5OCC(CC)CCCC)cc32)C(c2ccc(CCCCCC)cc2)(c2ccc(CCCCCC)cc2)c2cc(-c3scc(/C=C5/C(=O)c6cc(F)c(F)cc6C5=C(C#N)C#N)c3OCC(CC)CCCC)sc2-4)cc1,9.67,-5.29,-3.72,-5.44,-4.19,,,1:1.5,,,,,,
112604,10.1039/c9ta03177d,CCCCC(CC)Cc1sc(-c2c3ccsc3c(-c3cc(Cl)c(CC(CC)CCCC)s3)c3sc(-c4ccc(-c5sc(-c6cccs6)c6c5C(=O)c5c(CC(CC)CCCC)sc(CC(CC)CCCC)c5C6=O)s4)cc23)cc1Cl,CCc1ccc(C2(c3ccc(CC)cc3)c3cc(/C=C4\C(=O)c5sc(Cl)cc5C4=C(C#N)C#N)sc3-c3[se]c4cc5c6c([se]c5cc4c32)-c2sc(/C=C3\C(=O)c4sc(Cl)cc4C3=C(C#N)C#N)cc2C6(c2ccc(CC)cc2)c2ccc(CC)cc2)cc1,10.52,-5.575,-3.67,-5.58,-3.82,,,1:1 w/w,0.5 vol%,,,,,
112605,10.1039/c9ta03177d,CCCCC(CC)Cc1sc(-c2c3ccsc3c(-c3cc(Cl)c(CC(CC)CCCC)s3)c3sc(-c4ccc(-c5sc(-c6cccs6)c6c5C(=O)c5c(CC(CC)CCCC)sc(CC(CC)CCCC)c5C6=O)s4)cc23)cc1Cl,CCc1ccc(C2(c3ccc(CC)cc3)c3cc(/C=C4\C(=O)c5sc(Cl)cc5C4=C(C#N)C#N)sc3-c3[se]c4cc5c6c([se]c5cc4c32)-c2sc(/C=C3\C(=O)c4sc(Cl)cc4C3=C(C#N)C#N)cc2C6(c2ccc(CC)cc2)c2ccc(CC)cc2)cc1,11.91,-5.575,-3.67,-5.58,-3.82,,100.0,1:1 w/w,0.5 vol%,,,,,
112606,10.1039/c9ta03177d,CCCCC(CC)Cc1sc(-c2c3ccsc3c(-c3cc(Cl)c(CC(CC)CCCC)s3)c3sc(-c4ccc(-c5sc(-c6cccs6)c6c5C(=O)c5c(CC(CC)CCCC)sc(CC(CC)CCCC)c5C6=O)s4)cc23)cc1Cl,CCc1ccc(C2(c3ccc(CC)cc3)c3cc(/C=C4\C(=O)c5ccc(Cl)cc5C4=C(C#N)C#N)sc3-c3[se]c4cc5c6c([se]c5cc4c32)-c2sc(/C=C3/C(=O)c4ccc(Cl)cc4C3=C(C#N)C#N)cc2C6(c2ccc(CC)cc2)c2ccc(CC)cc2)cc1,11.78,-5.575,-3.67,-5.61,-3.96,,,1:1 w/w,0.5 vol%,,,,,
112607,10.1039/c9ta03177d,CCCCC(CC)Cc1sc(-c2c3ccsc3c(-c3cc(Cl)c(CC(CC)CCCC)s3)c3sc(-c4ccc(-c5sc(-c6cccs6)c6c5C(=O)c5c(CC(CC)CCCC)sc(CC(CC)CCCC)c5C6=O)s4)cc23)cc1Cl,CCc1ccc(C2(c3ccc(CC)cc3)c3cc(/C=C4\C(=O)c5ccc(Cl)cc5C4=C(C#N)C#N)sc3-c3[se]c4cc5c6c([se]c5cc4c32)-c2sc(/C=C3/C(=O)c4ccc(Cl)cc4C3=C(C#N)C#N)cc2C6(c2ccc(CC)cc2)c2ccc(CC)cc2)cc1,13.68,-5.575,-3.67,-5.61,-3.96,,100.0,1:1 w/w,0.5 vol%,,,,,
112608,10.1039/c9ta04237g,CCCCCCC(CCCC)COC(=O)c1ccsc1-c1cnc(-c2ncc(-c3sc(-c4cc5sc6c(-c7cc(Cl)c(CC(CCCC)CCCCCC)s7)c7c(sc8ccsc87)c(-c7cc(Cl)c(CC(CCCC)CCCCCC)s7)c6c5s4)cc3C(=O)OCC(CCCC)CCCCCC)s2)s1,CCCCCCc1ccc(C2(c3ccc(CCCCCC)cc3)c3cc4c(cc3-c3sc5cc(/C=C6\C(=O)c7cc(F)c(F)cc7C6=C(C#N)C#N)sc5c32)C(c2ccc(CCCCCC)cc2)(c2ccc(CCCCCC)cc2)c2c-4sc3cc(/C=C4\C(=O)c5cc(F)c(F)cc5C4=C(C#N)C#N)sc23)cc1,6.96,-5.65,-3.65,-5.66,-4.14,,,1/1,,conventional,,,,
112609,10.1039/c9ta04237g,CCCCCCC(CCCC)COC(=O)c1ccsc1-c1ncc(-c2cnc(-c3sc(-c4cc5sc6c(-c7cc(Cl)c(CC(CCCC)CCCCCC)s7)c7c(sc8ccsc87)c(-c7cc(Cl)c(CC(CCCC)CCCCCC)s7)c6c5s4)cc3C(=O)OCC(CCCC)CCCCCC)s2)s1,CCCCCCc1ccc(C2(c3ccc(CCCCCC)cc3)c3cc4c(cc3-c3sc5cc(/C=C6\C(=O)c7cc(F)c(F)cc7C6=C(C#N)C#N)sc5c32)C(c2ccc(CCCCCC)cc2)(c2ccc(CCCCCC)cc2)c2c-4sc3cc(/C=C4\C(=O)c5cc(F)c(F)cc5C4=C(C#N)C#N)sc23)cc1,7.81,-5.6,-3.68,-5.66,-4.14,,,1/1,,conventional,,,,
112610,10.1039/c9ta04237g,CCCCC(CC)CSc1sc(-c2c3cc(-c4ccc(-c5sc(-c6cccs6)c6c5C(=O)c5c(CC(CC)CCCC)sc(CC(CC)CCCC)c5C6=O)s4)sc3c(-c3cc(F)c(SCC(CC)CCCC)s3)c3ccsc23)cc1F,CCCCCCc1ccc(C2(c3ccc(CCCCCC)cc3)c3cc4c(cc3-c3sc5cc(/C=C6\C(=O)c7cc(F)c(F)cc7C6=C(C#N)C#N)sc5c32)C(c2ccc(CCCCCC)cc2)(c2ccc(CCCCCC)cc2)c2c-4sc3cc(/C=C4\C(=O)c5cc(F)c(F)cc5C4=C(C#N)C#N)sc23)cc1,12.1,-5.41,-3.62,-5.66,-4.14,,,1/1,,conventional,,,,
112613,10.1039/c9ta04611a,COC(=O)C(C)(C)c1cc(C)cc(-c2sc3c4sc5cc(/C=C6/C(=O)c7cc(F)cc(c7)C(=O)/C6=C\c6cc(C(C)(C)C(=O)OC)c(-c7cc(C)cc(C(C)(C)C(=O)OC)c7)s6)sc5c4c(C(C)(C)C(=O)OC)ccc2-3)c1,CCCCC(CC)COc1cccc(C2(c3cccc(OCC(CC)CCCC)c3)c3cc4c(cc3-c3sc5cc(/C=C6\C(=O)c7ccccc7C6=C(C#N)C#N)sc5c32)C(c2cccc(OCC(CC)CCCC)c2)(c2cccc(OCC(CC)CCCC)c2)c2c-4sc3cc(/C=C4\C(=O)c5cc(-c6cccs6)ccc5C4=C(C#N)C#N)sc23)c1,7.0,-5.56,-3.65,-5.71,-3.85,,,1.5:1,,,,,,
112614,10.1039/c9ta04611a,COC(=O)C(C)(C)c1cc(C)cc(-c2sc3c4sc5cc(/C=C6/C(=O)c7cc(F)cc(c7)C(=O)/C6=C\c6cc(C(C)(C)C(=O)OC)c(-c7cc(C)cc(C(C)(C)C(=O)OC)c7)s6)sc5c4c(C(C)(C)C(=O)OC)ccc2-3)c1,CCCCC(CC)COc1cccc(C2(c3cccc(OCC(CC)CCCC)c3)c3cc4c(cc3-c3sc5cc(/C=C6\C(=O)c7ccccc7C6=C(C#N)C#N)sc5c32)C(c2cccc(OCC(CC)CCCC)c2)(c2cccc(OCC(CC)CCCC)c2)c2c-4sc3cc(/C=C4\C(=O)c5cc(-c6cccs6)ccc5C4=C(C#N)C#N)sc23)c1,10.5,-5.56,-3.65,-5.71,-3.85,,,1.5:1,3%,,,,,CN
112615,10.1039/c9ta06385d,CCCCCCCCN1C(=O)c2c(c(-c3ccc(-c4cc5c(-c6ccc(CC(CC)CCCC)s6)c6sccc6c(-c6ccc(CC(CC)CCCC)s6)c5s4)s3)c3nn(CC(CC)CCCC)nc3c2-c2cccs2)C1=O,CCCCCCc1ccc(C2(c3ccc(CCCCCC)cc3)c3cc4c(cc3-c3sc5cc(C=C6C(=O)c7ccccc7C6=C(C#N)C#N)sc5c32)C(c2ccc(CCCCCC)cc2)(c2ccc(CCCCCC)cc2)c2c-4sc3cc(C=C4C(=O)c5ccccc5C4=C(C#N)C#N)sc23)cc1,9.22,-5.9,-3.6,-5.576,-3.916,,,1:1,,conventional,,,,
112616,10.1039/c9ta06385d,CCCCCCCCN1C(=O)c2c(c(-c3ccc(-c4cc5c(-c6cc(F)c(CC(CC)CCCC)s6)c6sccc6c(-c6cc(F)c(CC(CC)CCCC)s6)c5s4)s3)c3nn(CC(CC)CCCC)nc3c2-c2cccs2)C1=O,CCCCCCc1ccc(C2(c3ccc(CCCCCC)cc3)c3cc4c(cc3-c3sc5cc(C=C6C(=O)c7ccccc7C6=C(C#N)C#N)sc5c32)C(c2ccc(CCCCCC)cc2)(c2ccc(CCCCCC)cc2)c2c-4sc3cc(C=C4C(=O)c5ccccc5C4=C(C#N)C#N)sc23)cc1,11.02,-5.97,-3.63,-5.576,-3.916,,,1:1,,conventional,,,,
112617,10.1039/c9ta06385d,CCCCCCCCN1C(=O)c2c(c(-c3ccc(-c4cc5c(-c6ccc(CC(CC)CCCC)s6)c6sccc6c(-c6ccc(CC(CC)CCCC)s6)c5s4)s3)c3nn(CC(CC)CCCC)nc3c2-c2cccs2)C1=O,CCCCCCc1ccc(C2(c3ccc(CCCCCC)cc3)c3cc4c(cc3-c3sc5cc(C=C6C(=O)c7ccccc7C6=C(C#N)C#N)sc5c32)C(c2ccc(CCCCCC)cc2)(c2ccc(CCCCCC)cc2)c2c-4sc3cc(C=C4C(=O)c5ccccc5C4=C(C#N)C#N)sc23)cc1,10.24,-5.9,-3.6,-5.576,-3.916,,160.0,1:1,,conventional,,,,
112618,10.1039/c9ta06385d,CCCCCCCCN1C(=O)c2c(c(-c3ccc(-c4cc5c(-c6cc(F)c(CC(CC)CCCC)s6)c6sccc6c(-c6cc(F)c(CC(CC)CCCC)s6)c5s4)s3)c3nn(CC(CC)CCCC)nc3c2-c2cccs2)C1=O,CCCCCCc1ccc(C2(c3ccc(CCCCCC)cc3)c3cc4c(cc3-c3sc5cc(C=C6C(=O)c7ccccc7C6=C(C#N)C#N)sc5c32)C(c2ccc(CCCCCC)cc2)(c2ccc(CCCCCC)cc2)c2c-4sc3cc(C=C4C(=O)c5ccccc5C4=C(C#N)C#N)sc23)cc1,11.98,-5.97,-3.63,-5.576,-3.916,,160.0,1:1,,conventional,,,,
112619,10.1039/c9ta06385d,CCCCCCCCN1C(=O)c2c(c(-c3ccc(-c4cc5c(-c6cc(F)c(CC(CC)CCCC)s6)c6sccc6c(-c6cc(F)c(CC(CC)CCCC)s6)c5s4)s3)c3nn(CC(CC)CCCC)nc3c2-c2cccs2)C1=O,CCCCCCc1ccc(C2(c3ccc(CCCCCC)cc3)c3cc4c(cc3-c3sc5cc(C=C6C(=O)c7ccccc7C6=C(C#N)C#N)sc5c32)C(c2ccc(CCCCCC)cc2)(c2ccc(CCCCCC)cc2)c2c-4sc3cc(C=C4C(=O)c5ccccc5C4=C(C#N)C#N)sc23)cc1,12.12,-5.97,-3.63,-5.576,-3.916,,,1:1,0.5%,conventional,,,,DPE
112620,10.1039/c9ta06719a,CCCCCCCCCCCCC(CCCCCCCCCC)CN1C(=O)/C(=C2/C(=O)N(CC(CCCCCCCCCC)CCCCCCCCCCCC)c3cc(-c4cc(F)c(-c5sccc5F)s4)ccc32)c2ccccc21,COC(=O)CCCC1(c2ccccc2)C23c4c5c6c7c8c9c(c%10c%11c2c2c%12c4c4c%13c5c5c7c7c8c8c%14c9c%10c9c%10c%11c2c2c%11c%12c4c4c%12c%13c5c5c7c7c8c8c%14c9c9c%10c2c2c%11c4c4c%12c5c7c5c8c9c2c45)C613,3.67,-5.69,-3.82,-6.1,-3.7,165.0,,1:1.5 w/w,,inverted,,,,
112621,10.1039/c9ta06719a,CCCCCCCCCCCCC(CCCCCCCCCC)CN1C(=O)/C(=C2/C(=O)N(CC(CCCCCCCCCC)CCCCCCCCCCCC)c3cc(-c4cc(F)c(-c5sccc5F)s4)ccc32)c2ccccc21,COC(=O)CCCC1(c2ccccc2)C23c4c5ccc6c7cc8c9c%10c(cc%11cc%12c%13c%14c(cc%15c%16ccc-5c2c%16c2c5c%16c%17c(c(c46)c7c9c%17c4c%10c%11c%13c4c%16c%14c%152)C513)C%12)C8,2.95,-5.69,-3.82,-5.9,-3.9,165.0,,1:1.5 w/w,,inverted,,,,
112622,10.1039/c9ta06719a,CCCCCCCCCCCCC(CCCCCCCCCC)CN1C(=O)/C(=C2/C(=O)N(CC(CCCCCCCCCC)CCCCCCCCCCCC)c3cc(-c4cc(F)c(-c5sccc5F)s4)ccc32)c2ccccc21,COC(=O)CCCC1(c2ccccc2)C23c4c5c6c7c8c9c(c%10c%11c2c2c%12c4c4c%13c5c5c7c7c8c8c%14c9c%10c9c%10c%11c2c2c%11c%12c4c4c%12c%13c5c5c7c7c8c8c%14c9c9c%10c2c2c%11c4c4c%12c5c7c5c8c9c2c45)C613,4.73,-5.69,-3.82,-6.1,-3.7,160.0,,1:1.5 w/w,2 vol%,inverted,,,,DPE
112623,10.1039/c9ta06719a,CCCCCCCCCCCCc1csc(-c2ccc3c(c2)/C(=C2\C(=O)N(CC(CCCCCCCCCC)CCCCCCCCCCCC)c4cc(-c5cc(CCCCCCCCCCCC)c(-c6cc(F)c(-c7sccc7F)s6)s5)ccc42)C(=O)N3CC(CCCCCCCCCC)CCCCCCCCCCCC)c1,COC(=O)CCCC1(c2ccccc2)C23c4c5c6c7c8c9c(c%10c%11c2c2c%12c4c4c%13c5c5c7c7c8c8c%14c9c%10c9c%10c%11c2c2c%11c%12c4c4c%12c%13c5c5c7c7c8c8c%14c9c9c%10c2c2c%11c4c4c%12c5c7c5c8c9c2c45)C613,10.69,-5.41,-3.82,-6.1,-3.7,300.0,,,,inverted,,,,
112624,10.1039/c9ta06719a,CCCCCCCCCCCCc1csc(-c2ccc3c(c2)/C(=C2\C(=O)N(CC(CCCCCCCCCC)CCCCCCCCCCCC)c4cc(-c5cc(CCCCCCCCCCCC)c(-c6cc(F)c(-c7sccc7F)s6)s5)ccc42)C(=O)N3CC(CCCCCCCCCC)CCCCCCCCCCCC)c1,COC(=O)CCCC1(c2ccccc2)C23c4c5ccc6c7cc8c9c%10c(cc%11cc%12c%13c%14c(cc%15c%16ccc-5c2c%16c2c5c%16c%17c(c(c46)c7c9c%17c4c%10c%11c%13c4c%16c%14c%152)C513)C%12)C8,8.68,-5.41,-3.82,-5.9,-3.9,305.0,,1:1.5,,,,,,
112625,10.1039/c9ta06719a,CCCCCCCCCCCCc1csc(-c2ccc3c(c2)/C(=C2\C(=O)N(CC(CCCCCCCCCC)CCCCCCCCCCCC)c4cc(-c5cc(CCCCCCCCCCCC)c(-c6cc(F)c(-c7sccc7F)s6)s5)ccc42)C(=O)N3CC(CCCCCCCCCC)CCCCCCCCCCCC)c1,COC(=O)CCCC1(c2ccccc2)C23c4c5c6c7c8c9c(c%10c%11c2c2c%12c4c4c%13c5c5c7c7c8c8c%14c9c%10c9c%10c%11c2c2c%11c%12c4c4c%12c%13c5c5c7c7c8c8c%14c9c9c%10c2c2c%11c4c4c%12c5c7c5c8c9c2c45)C613,9.86,-5.41,-3.82,-6.1,-3.7,300.0,,1:1.5 w/w,2 vol%,inverted,,,,DPE
112626,10.1039/c9ta06719a,CCCCCCCCCCCCc1csc(-c2sc(-c3ccc4c(c3)/C(=C3\C(=O)N(CC(CCCCCCCCCC)CCCCCCCCCCCC)c5cc(-c6cc(CCCCCCCCCCCC)c(-c7cc(CCCCCCCCCCCC)c(-c8cc(F)c(-c9sccc9F)s8)s7)s6)ccc53)C(=O)N4CC(CCCCCCCCCC)CCCCCCCCCCCC)cc2CCCCCCCCCCCC)c1,COC(=O)CCCC1(c2ccccc2)C23c4c5c6c7c8c9c(c%10c%11c2c2c%12c4c4c%13c5c5c7c7c8c8c%14c9c%10c9c%10c%11c2c2c%11c%12c4c4c%12c%13c5c5c7c7c8c8c%14c9c9c%10c2c2c%11c4c4c%12c5c7c5c8c9c2c45)C613,7.6,-5.26,-3.83,-6.1,-3.7,375.0,,1:1.5,,,,,,
112627,10.1039/c9ta06719a,CCCCCCCCCCCCc1csc(-c2sc(-c3ccc4c(c3)/C(=C3\C(=O)N(CC(CCCCCCCCCC)CCCCCCCCCCCC)c5cc(-c6cc(CCCCCCCCCCCC)c(-c7cc(CCCCCCCCCCCC)c(-c8cc(F)c(-c9sccc9F)s8)s7)s6)ccc53)C(=O)N4CC(CCCCCCCCCC)CCCCCCCCCCCC)cc2CCCCCCCCCCCC)c1,COC(=O)CCCC1(c2ccccc2)C23c4c5ccc6c7cc8c9c%10c(cc%11cc%12c%13c%14c(cc%15c%16ccc-5c2c%16c2c5c%16c%17c(c(c46)c7c9c%17c4c%10c%11c%13c4c%16c%14c%152)C513)C%12)C8,8.81,-5.26,-3.83,-5.9,-3.9,365.0,,1:1.5,,,,,,
112628,10.1039/c9ta06719a,CCCCCCCCCCCCc1csc(-c2sc(-c3ccc4c(c3)/C(=C3\C(=O)N(CC(CCCCCCCCCC)CCCCCCCCCCCC)c5cc(-c6cc(CCCCCCCCCCCC)c(-c7cc(CCCCCCCCCCCC)c(-c8cc(F)c(-c9sccc9F)s8)s7)s6)ccc53)C(=O)N4CC(CCCCCCCCCC)CCCCCCCCCCCC)cc2CCCCCCCCCCCC)c1,COC(=O)CCCC1(c2ccccc2)C23c4c5ccc6c7cc8c9c%10c(cc%11cc%12c%13c%14c(cc%15c%16ccc-5c2c%16c2c5c%16c%17c(c(c46)c7c9c%17c4c%10c%11c%13c4c%16c%14c%152)C513)C%12)C8,7.42,-5.26,-3.83,-5.9,-3.9,370.0,,1:1.5,2%,,,,,DPE
112629,10.1039/c9ta06719a,CCCCCCCCCCCCc1csc(-c2ccc3c(c2)/C(=C2\C(=O)N(CC(CCCCCCCCCC)CCCCCCCCCCCC)c4cc(-c5cc(CCCCCCCCCCCC)c(-c6cc(F)c(-c7sccc7F)s6)s5)ccc42)C(=O)N3CC(CCCCCCCCCC)CCCCCCCCCCCC)c1,COC(=O)CCCC1(c2ccccc2)C23c4c5c6c7c8c9c(c%10c%11c2c2c%12c4c4c%13c5c5c7c7c8c8c%14c9c%10c9c%10c%11c2c2c%11c%12c4c4c%12c%13c5c5c7c7c8c8c%14c9c9c%10c2c2c%11c4c4c%12c5c7c5c8c9c2c45)C613,7.96,-5.41,-3.82,-6.1,-3.7,380.0,,,,inverted,,,,
112630,10.1039/c9ta06719a,CCCCCCCCCCCCc1csc(-c2ccc3c(c2)/C(=C2\C(=O)N(CC(CCCCCCCCCC)CCCCCCCCCCCC)c4cc(-c5cc(CCCCCCCCCCCC)c(-c6cc(F)c(-c7sccc7F)s6)s5)ccc42)C(=O)N3CC(CCCCCCCCCC)CCCCCCCCCCCC)c1,COC(=O)CCCC1(c2ccccc2)C23c4c5c6c7c8c9c(c%10c%11c2c2c%12c4c4c%13c5c5c7c7c8c8c%14c9c%10c9c%10c%11c2c2c%11c%12c4c4c%12c%13c5c5c7c7c8c8c%14c9c9c%10c2c2c%11c4c4c%12c5c7c5c8c9c2c45)C613,8.78,-5.41,-3.82,-6.1,-3.7,355.0,,,,inverted,,,,
112632,10.1039/c9ta06719a,CCCCCCCCCCCCc1csc(-c2ccc3c(c2)/C(=C2\C(=O)N(CC(CCCCCCCCCC)CCCCCCCCCCCC)c4cc(-c5cc(CCCCCCCCCCCC)c(-c6cc(F)c(-c7sccc7F)s6)s5)ccc42)C(=O)N3CC(CCCCCCCCCC)CCCCCCCCCCCC)c1,COC(=O)CCCC1(c2ccccc2)C23c4c5c6c7c8c9c(c%10c%11c2c2c%12c4c4c%13c5c5c7c7c8c8c%14c9c%10c9c%10c%11c2c2c%11c%12c4c4c%12c%13c5c5c7c7c8c8c%14c9c9c%10c2c2c%11c4c4c%12c5c7c5c8c9c2c45)C613,10.18,-5.41,-3.82,-6.1,-3.7,260.0,,,,,,,,
112633,10.1039/c9ta06719a,CCCCCCCCCCCCc1csc(-c2ccc3c(c2)/C(=C2\C(=O)N(CC(CCCCCCCCCC)CCCCCCCCCCCC)c4cc(-c5cc(CCCCCCCCCCCC)c(-c6cc(F)c(-c7sccc7F)s6)s5)ccc42)C(=O)N3CC(CCCCCCCCCC)CCCCCCCCCCCC)c1,COC(=O)CCCC1(c2ccccc2)C23c4c5c6c7c8c9c(c%10c%11c2c2c%12c4c4c%13c5c5c7c7c8c8c%14c9c%10c9c%10c%11c2c2c%11c%12c4c4c%12c%13c5c5c7c7c8c8c%14c9c9c%10c2c2c%11c4c4c%12c5c7c5c8c9c2c45)C613,8.93,-5.41,-3.82,-6.1,-3.7,190.0,,,,inverted,,,,
112634,10.1039/c9ta06719a,CCCCCCCCCCCCc1csc(-c2ccc3c(c2)/C(=C2\C(=O)N(CC(CCCCCCCCCC)CCCCCCCCCCCC)c4cc(-c5cc(CCCCCCCCCCCC)c(-c6cc(F)c(-c7sccc7F)s6)s5)ccc42)C(=O)N3CC(CCCCCCCCCC)CCCCCCCCCCCC)c1,COC(=O)CCCC1(c2ccccc2)C23c4c5c6c7c8c9c(c%10c%11c2c2c%12c4c4c%13c5c5c7c7c8c8c%14c9c%10c9c%10c%11c2c2c%11c%12c4c4c%12c%13c5c5c7c7c8c8c%14c9c9c%10c2c2c%11c4c4c%12c5c7c5c8c9c2c45)C613,7.16,-5.41,-3.82,-6.1,-3.7,120.0,,,,,,,,
