Repository: JiYiqaq/PCE-KA-GNN

# Data directory

- `raw/Active_Database.csv` is the immutable source dataset bundled under CC BY 4.0. Do not overwrite it with processed data.
- `processed/` is created and populated by the training pipeline. Generated `.pt` and `.pth` caches are intentionally ignored by Git because they can exceed GitHub's normal single-file limit.

See `../DATA_LICENSE.md` for provenance, license and checksum information.

File: data/processed/device_records.csv (part 248 of 250)
record_id,doi,donor_smiles,acceptor_smiles,pce,homo_d,lumo_d,homo_a,lumo_a,active_layer_thickness,annealing_temp,d_a_ratio,additive_ratio,device_type,etl_canonical,htl_canonical,solvent_canonical,additive_canonical
112635,10.1039/c9ta07634d,CCCCC(CC)Cc1ccc(-c2c3cc(-c4ccc(-c5sc(-c6cccs6)c6c5C(=O)c5c(CC(CC)CCCC)sc(CC(CC)CCCC)c5C6=O)s4)sc3c(-c3ccc(CC(CC)CCCC)s3)c3ccsc23)s1,CCCCCCCCn1c2cc(/C=C3\C(=O)c4ccc(F)cc4C3=C(C#N)C#N)sc2c2sc3c(c21)C(c1ccc(CCCCCC)cc1)(c1ccc(CCCCCC)cc1)c1cc2c(cc1-3)C(c1ccc(CCCCCC)cc1)(c1ccc(CCCCCC)cc1)c1cc(/C=C3\C(=O)c4ccc(F)cc4C3=C(C#N)C#N)sc1-2,14.0,-5.33,-3.48,-5.51,-3.96,,100.0,1:1,0.5% v/v,conventional,,,,
112636,10.1039/c9ta07634d,CCCCC(CC)Cc1ccc(-c2c3cc(-c4ccc(-c5sc(-c6cccs6)c6c5C(=O)c5c(CC(CC)CCCC)sc(CC(CC)CCCC)c5C6=O)s4)sc3c(-c3ccc(CC(CC)CCCC)s3)c3ccsc23)s1,CCc1ccc(C2(c3ccc(CC)cc3)c3cc4c(cc3-c3sc5cc(/C=C6\C(=O)c7ccc(F)cc7C6=C(C#N)C#N)sc5c32)C(c2ccc(CC)cc2)(c2ccc(CC)cc2)c2c-4sc3c4sc(/C=C5\C(=O)c6ccc(F)cc6C5=C(C#N)C#N)cc4n(CC)c23)cc1,11.4,-5.33,-3.48,-5.46,-4.04,,100.0,1:1,0.5% v/v,,,,,
112637,10.1039/c9ta07634d,CCCCC(CC)Cc1ccc(-c2c3cc(-c4ccc(-c5sc(-c6cccs6)c6c5C(=O)c5c(CC(CC)CCCC)sc(CC(CC)CCCC)c5C6=O)s4)sc3c(-c3ccc(CC(CC)CCCC)s3)c3ccsc23)s1,CCc1ccc(C2(c3ccc(CC)cc3)c3cc4c(cc3-c3sc5c(sc6cc(/C=C7\C(=O)c8cc(F)ccc8C7=C(C#N)C#N)sc65)c32)C(c2ccc(CC)cc2)(c2ccc(CC)cc2)c2c-4sc3c4sc(/C=C5\C(=O)c6cc(F)ccc6C5=C(C#N)C#N)cc4n(CC)c23)cc1,12.3,-5.33,-3.48,-5.4,-4.07,,100.0,1:1,0.5% v/v,,,,,
112640,10.1039/c9ta08328f,COC(=O)C(C)(C)c1cc(C)cc(-c2sc3c4sc5cc(/C=C6/C(=O)c7cc(F)cc(c7)C(=O)/C6=C\c6cc(C(C)(C)C(=O)OC)c(-c7cc(C)cc(C(C)(C)C(=O)OC)c7)s6)sc5c4c(C(C)(C)C(=O)OC)ccc2-3)c1,CCc1ccc(C2(c3ccc(CC)cc3)c3cc4c(cc3-c3sc5cc(/C=C6\C(=O)c7cscc7C6=C(C#N)C#N)[se]c5c32)C(c2ccc(CC)cc2)(c2ccc(CC)cc2)c2c-4sc3cc(/C=C4\C(=O)c5cscc5C4=C(C#N)C#N)[se]c23)cc1,11.19,-5.56,-3.65,-5.65,-3.91,,,1:1,0.5% v/v DIO,conventional,,,,
112641,10.1039/c9ta08328f,COC(=O)C(C)(C)c1cc(C)cc(-c2sc3c4sc5cc(/C=C6/C(=O)c7cc(F)cc(c7)C(=O)/C6=C\c6cc(C(C)(C)C(=O)OC)c(-c7cc(C)cc(C(C)(C)C(=O)OC)c7)s6)sc5c4c(C(C)(C)C(=O)OC)ccc2-3)c1,CCc1ccc(C2(c3ccc(CC)cc3)c3cc4c(cc3-c3sc5cc(/C=C6\C(=O)c7cscc7C6=C(C#N)C#N)[se]c5c32)C(c2ccc(CC)cc2)(c2ccc(CC)cc2)c2c-4sc3cc(/C=C4\C(=O)c5cscc5C4=C(C#N)C#N)[se]c23)cc1,13.71,-5.56,-3.65,-5.65,-3.91,,100.0,1:1,0.5% v/v DIO,conventional,,,,
112642,10.1039/c9ta08573d,CCCCC(CC)Cc1ccc(-c2c3cc(-c4ccc(-c5sc(-c6cccs6)c6c5C(=O)c5c(CC(CC)CCCC)sc(CC(CC)CCCC)c5C6=O)s4)sc3c(-c3ccc(CC(CC)CCCC)s3)c3ccsc23)s1,CCc1ccc(C2(c3ccc(CC)cc3)c3cc4c5cc6c(cc5n(CC)c4cc3-c3sc4cc(/C=C5\C(=O)c7ccccc7C5=C(C#N)C#N)sc4c32)-c2sc3cc(/C=C4\C(=O)c5ccccc5C4=C(C#N)C#N)sc3c2C6(c2ccc(CC)cc2)c2ccc(CC)cc2)cc1,9.87,-5.33,-3.48,-5.54,-3.97,100.0,,,0.5 vol%,inverted,,,,
112643,10.1039/c9ta08573d,COC(=O)C(C)(C)c1cc(C)cc(-c2sc3c4sc5cc(/C=C6/C(=O)c7cc(F)cc(c7)C(=O)/C6=C\c6cc(C(C)(C)C(=O)OC)c(-c7cc(C)cc(C(C)(C)C(=O)OC)c7)s6)sc5c4c(C(C)(C)C(=O)OC)ccc2-3)c1,CCc1ccc(C2(c3ccc(CC)cc3)c3cc4c5cc6c(cc5n(CC)c4cc3-c3sc4cc(/C=C5\C(=O)c7ccccc7C5=C(C#N)C#N)sc4c32)-c2sc3cc(/C=C4\C(=O)c5ccccc5C4=C(C#N)C#N)sc3c2C6(c2ccc(CC)cc2)c2ccc(CC)cc2)cc1,7.02,-5.56,-3.65,-5.54,-3.97,100.0,,,0.5 vol%,inverted,,,,
112644,10.1039/c9ta08573d,CCCCC(CC)Cc1ccc(-c2c3cc(-c4ccc(-c5sc(-c6cccs6)c6c5C(=O)c5c(CC(CC)CCCC)sc(CC(CC)CCCC)c5C6=O)s4)sc3c(-c3ccc(CC(CC)CCCC)s3)c3ccsc23)s1,CCc1ccc(C2(c3ccc(CC)cc3)c3cc4c5cc6c(cc5n(CC)c4cc3-c3sc4cc(/C=C5\C(=O)c7cc(F)c(F)cc7C5=C(C#N)C#N)sc4c32)-c2sc3cc(/C=C4\C(=O)c5cc(F)c(F)cc5C4=C(C#N)C#N)sc3c2C6(c2ccc(CC)cc2)c2ccc(CC)cc2)cc1,9.81,-5.33,-3.48,-5.61,-4.11,100.0,,,0.5 vol%,inverted,,,,
112645,10.1039/c9ta08573d,COC(=O)C(C)(C)c1cc(C)cc(-c2sc3c4sc5cc(/C=C6/C(=O)c7cc(F)cc(c7)C(=O)/C6=C\c6cc(C(C)(C)C(=O)OC)c(-c7cc(C)cc(C(C)(C)C(=O)OC)c7)s6)sc5c4c(C(C)(C)C(=O)OC)ccc2-3)c1,CCc1ccc(C2(c3ccc(CC)cc3)c3cc4c5cc6c(cc5n(CC)c4cc3-c3sc4cc(/C=C5\C(=O)c7cc(F)c(F)cc7C5=C(C#N)C#N)sc4c32)-c2sc3cc(/C=C4\C(=O)c5cc(F)c(F)cc5C4=C(C#N)C#N)sc3c2C6(c2ccc(CC)cc2)c2ccc(CC)cc2)cc1,12.07,-5.56,-3.65,-5.61,-4.11,100.0,,,0.5 vol%,inverted,,,,
112646,10.1039/c9ta08960h,CCCCCCCCCCCCC(CCCCCCCCCC)Cc1csc(-c2cc3c(cc(-c4cc(CC(CCCCCCCCCC)CCCCCCCCCCCC)c(-c5ccc(-c6cccs6)s5)s4)c4nsnc43)c3nsnc23)c1,COC(=O)CCCC1(c2ccccc2)C23c4c5ccc6c7cc8c9c%10c(cc%11cc%12c%13c%14c(cc%15c%16ccc-5c2c%16c2c5c%16c%17c(c(c46)c7c9c%17c4c%10c%11c%13c4c%16c%14c%152)C513)C%12)C8,9.73,-5.19,-3.67,-5.9,-3.9,250.0,,1:1.5,,inverted,,,,
112647,10.1039/c9ta08960h,CCCCCCCCCCCCC(CCCCCCCCCC)Cc1csc(-c2cc3c(cc(-c4cc(CC(CCCCCCCCCC)CCCCCCCCCCCC)c(-c5ccc(-c6sccc6F)s5)s4)c4nsnc43)c3nsnc23)c1,COC(=O)CCCC1(c2ccccc2)C23c4c5ccc6c7cc8c9c%10c(cc%11cc%12c%13c%14c(cc%15c%16ccc-5c2c%16c2c5c%16c%17c(c(c46)c7c9c%17c4c%10c%11c%13c4c%16c%14c%152)C513)C%12)C8,11.77,-5.29,-3.7,-5.9,-3.9,270.0,,1:1.5,,inverted,,,,
112648,10.1039/c9ta08960h,CCCCCCCCCCCCC(CCCCCCCCCC)Cc1csc(-c2cc3c(cc(-c4cc(CC(CCCCCCCCCC)CCCCCCCCCCCC)c(-c5cc(F)c(-c6sccc6F)s5)s4)c4nsnc43)c3nsnc23)c1,COC(=O)CCCC1(c2ccccc2)C23c4c5ccc6c7cc8c9c%10c(cc%11cc%12c%13c%14c(cc%15c%16ccc-5c2c%16c2c5c%16c%17c(c(c46)c7c9c%17c4c%10c%11c%13c4c%16c%14c%152)C513)C%12)C8,10.5,-5.4,-3.81,-5.9,-3.9,250.0,,1:1.5,,inverted,,,,
112654,10.1039/c9ta10610c,CCCCCCCCC(CCCCCC)CSc1ccc(-c2c3cc(-c4ccc(-c5c(F)c(F)c(-c6cccs6)c6nn(CC(CCCCCC)CCCCCCCC)nc56)s4)sc3c(-c3ccc(SCC(CCCCCC)CCCCCCCC)cc3)c3ccsc23)cc1,CCCCCCc1ccc(C2(c3ccc(CCCCCC)cc3)c3cc4c(cc3-c3sc5cc(C=C6C(=O)c7ccccc7C6=C(C#N)C#N)sc5c32)C(c2ccc(CCCCCC)cc2)(c2ccc(CCCCCC)cc2)c2c-4sc3cc(C=C4C(=O)c5ccccc5C4=C(C#N)C#N)sc23)cc1,10.57,-5.34,-3.4,-5.576,-3.916,,,,,conventional,,,,
112655,10.1039/c9ta10610c,CCCCCCCCC(CCCCCC)CSc1ccc(-c2c3cc(-c4ccc(-c5c(F)c(F)c(-c6cccs6)c6nn(CC(CCCCCC)CCCCCCCC)nc56)s4)sc3c(-c3ccc(SCC(CCCCCC)CCCCCCCC)cc3)c3ccsc23)cc1,CCCCCCc1ccc(C2(c3ccc(CCCCCC)cc3)c3cc4c(cc3-c3sc5cc(C=C6C(=O)c7ccccc7C6=C(C#N)C#N)sc5c32)C(c2ccc(CCCCCC)cc2)(c2ccc(CCCCCC)cc2)c2c-4sc3cc(C=C4C(=O)c5ccccc5C4=C(C#N)C#N)sc23)cc1,11.72,-5.34,-3.4,-5.576,-3.916,,110.0,,,conventional,,,,
112656,10.1039/c9ta10610c,CCCCCCCCC(CCCCCC)CSc1ccc(-c2c3cc(-c4ccc(-c5c(F)c(F)c(-c6ccc(-c7cc8c(-c9ccc(SCC(CCCCCC)CCCCCCCC)c(F)c9)c9sc(-c%10ccc(-c%11c(F)c(F)c(-c%12cccs%12)c%12nn(CC(CCCCCC)CCCCCCCC)nc%11%12)s%10)cc9c(-c9ccc(SCC(CCCCCC)CCCCCCCC)c(F)c9)c8s7)s6)c6nn(CC(CCCCCC)CCCCCCCC)nc56)s4)sc3c(-c3ccc(SCC(CCCCCC)CCCCCCCC)cc3)c3ccsc23)cc1,CCCCCCc1ccc(C2(c3ccc(CCCCCC)cc3)c3cc4c(cc3-c3sc5cc(C=C6C(=O)c7ccccc7C6=C(C#N)C#N)sc5c32)C(c2ccc(CCCCCC)cc2)(c2ccc(CCCCCC)cc2)c2c-4sc3cc(C=C4C(=O)c5ccccc5C4=C(C#N)C#N)sc23)cc1,11.87,-5.48,-3.53,-5.576,-3.916,,,,,conventional,,,,
112657,10.1039/c9ta10610c,CCCCCCCCC(CCCCCC)CSc1ccc(-c2c3cc(-c4ccc(-c5c(F)c(F)c(-c6ccc(-c7cc8c(-c9ccc(SCC(CCCCCC)CCCCCCCC)c(F)c9)c9sc(-c%10ccc(-c%11c(F)c(F)c(-c%12cccs%12)c%12nn(CC(CCCCCC)CCCCCCCC)nc%11%12)s%10)cc9c(-c9ccc(SCC(CCCCCC)CCCCCCCC)c(F)c9)c8s7)s6)c6nn(CC(CCCCCC)CCCCCCCC)nc56)s4)sc3c(-c3ccc(SCC(CCCCCC)CCCCCCCC)cc3)c3ccsc23)cc1,CCCCCCc1ccc(C2(c3ccc(CCCCCC)cc3)c3cc4c(cc3-c3sc5cc(C=C6C(=O)c7ccccc7C6=C(C#N)C#N)sc5c32)C(c2ccc(CCCCCC)cc2)(c2ccc(CCCCCC)cc2)c2c-4sc3cc(C=C4C(=O)c5ccccc5C4=C(C#N)C#N)sc23)cc1,13.48,-5.48,-3.53,-5.576,-3.916,,110.0,,,conventional,,,,
112658,10.1039/c9ta11285e,CCCCC(CC)Cc1ccc(-c2c3cc(-c4ccc(-c5sc(-c6cccs6)c6c5C(=O)c5c(CC(CC)CCCC)sc(CC(CC)CCCC)c5C6=O)s4)sc3c(-c3ccc(CC(CC)CCCC)s3)c3ccsc23)s1,CCCCCCCCCCCc1c(/C=C2\C(=O)c3ccccc3C2=C(C#N)C#N)sc2c1sc1c3c4nsnc4c4c5sc6c(CCCCCCCCCCC)c(/C=C7\C(=O)c8ccccc8C7=C(C#N)C#N)sc6c5n(CC(CC)CCCC)c4c3n(CC(CC)CCCC)c21,13.78,-5.33,-3.48,-5.55,-3.87,,,,,conventional,PFN-Br,PEDOT:PSS,,
112659,10.1039/c9ta11285e,CCCCC(CC)Cc1ccc(-c2c3cc(-c4ccc(-c5sc(-c6cccs6)c6c5C(=O)c5c(CC(CC)CCCC)sc(CC(CC)CCCC)c5C6=O)s4)sc3c(-c3ccc(CC(CC)CCCC)s3)c3ccsc23)s1,CCc1c(/C=C2\C(=O)c3cc4ccsc4cc3C2=C(C#N)C#N)sc2c1sc1c3c4nsnc4c4c5sc6c(CC)c(/C=C7\C(=O)c8cc9ccsc9cc8C7=C(C#N)C#N)sc6c5n(CC)c4c3n(CC)c21,14.51,-5.33,-3.48,-5.47,-3.78,,,,,conventional,PFN-Br,PEDOT:PSS,,
112660,10.1039/c9ta11285e,CCCCC(CC)Cc1ccc(-c2c3cc(-c4ccc(-c5sc(-c6cccs6)c6c5C(=O)c5c(CC(CC)CCCC)sc(CC(CC)CCCC)c5C6=O)s4)sc3c(-c3ccc(CC(CC)CCCC)s3)c3ccsc23)s1,CCc1c(/C=C2\C(=O)c3cc4cc(Br)sc4cc3C2=C(C#N)C#N)sc2c1sc1c3c4nsnc4c4c5sc6c(CC)c(/C=C7\C(=O)c8cc9cc(Br)sc9cc8C7=C(C#N)C#N)sc6c5n(CC)c4c3n(CC)c21,15.22,-5.33,-3.48,-5.54,-3.88,,,,,conventional,PFN-Br,PEDOT:PSS,,
112670,10.1039/c9tc01082c,CCCCCCCCC(CCCCCC)CSc1ccc(-c2ccc(-c3c4cc(-c5ccc(-c6sc(-c7cccs7)c7c6C(=O)c6c(CC(CC)CCCC)sc(CC(CC)CCCC)c6C7=O)s5)sc4c(-c4ccc(-c5ccc(SCC(CCCCCC)CCCCCCCC)cc5)cc4)c4ccsc34)cc2)cc1,COC(=O)CCCC1(c2ccccc2)C23c4c5ccc6c7cc8c9c%10c(cc%11cc%12c%13c%14c(cc%15c%16ccc-5c2c%16c2c5c%16c%17c(c(c46)c7c9c%17c4c%10c%11c%13c4c%16c%14c%152)C513)C%12)C8,6.81,-5.3,-3.47,-5.9,-3.9,,,1:1.5,,conventional,,,,
112671,10.1039/c9tc01082c,CCCCCCCCC(CCCCCC)CSc1ccc(-c2ccc(-c3c4cc(-c5ccc(-c6sc(-c7cccs7)c7c6C(=O)c6c(CC(CC)CCCC)sc(CC(CC)CCCC)c6C7=O)s5)sc4c(-c4ccc(-c5ccc(SCC(CCCCCC)CCCCCCCC)cc5)cc4)c4ccsc34)cc2)cc1,COC(=O)CCCC1(c2ccccc2)C23c4c5ccc6c7cc8c9c%10c(cc%11cc%12c%13c%14c(cc%15c%16ccc-5c2c%16c2c5c%16c%17c(c(c46)c7c9c%17c4c%10c%11c%13c4c%16c%14c%152)C513)C%12)C8,8.4,-5.3,-3.47,-5.9,-3.9,,100.0,1:1.5,,conventional,,,,
112672,10.1039/c9tc01082c,CCCCCCCCC(CCCCCC)CSc1ccc(-c2ccc(-c3c4cc(-c5ccc(-c6sc(-c7cccs7)c7c6C(=O)c6c(CC(CC)CCCC)sc(CC(CC)CCCC)c6C7=O)s5)sc4c(-c4ccc(-c5ccc(SCC(CCCCCC)CCCCCCCC)cc5)cc4)c4ccsc34)cc2)cc1,CCCCCCc1ccc(C2(c3ccc(CCCCCC)cc3)c3cc4c(cc3-c3sc5cc(C=C6C(=O)c7ccccc7C6=C(C#N)C#N)sc5c32)C(c2ccc(CCCCCC)cc2)(c2ccc(CCCCCC)cc2)c2c-4sc3cc(C=C4C(=O)c5ccccc5C4=C(C#N)C#N)sc23)cc1,7.33,-5.3,-3.47,-5.576,-3.916,,,1:1,,conventional,,,,
112673,10.1039/c9tc01082c,CCCCCCCCC(CCCCCC)CSc1ccc(-c2ccc(-c3c4cc(-c5ccc(-c6sc(-c7cccs7)c7c6C(=O)c6c(CC(CC)CCCC)sc(CC(CC)CCCC)c6C7=O)s5)sc4c(-c4ccc(-c5ccc(SCC(CCCCCC)CCCCCCCC)cc5)cc4)c4ccsc34)cc2)cc1,CCCCCCc1ccc(C2(c3ccc(CCCCCC)cc3)c3cc4c(cc3-c3sc5cc(C=C6C(=O)c7ccccc7C6=C(C#N)C#N)sc5c32)C(c2ccc(CCCCCC)cc2)(c2ccc(CCCCCC)cc2)c2c-4sc3cc(C=C4C(=O)c5ccccc5C4=C(C#N)C#N)sc23)cc1,9.76,-5.3,-3.47,-5.576,-3.916,,100.0,1:1,,conventional,,,,
112674,10.1039/c9tc01922g,CCCCC(CC)Cc1ccc(-c2c3cc(-c4ccc(-c5sc(-c6cccs6)c6c5C(=O)c5c(CC(CC)CCCC)sc(CC(CC)CCCC)c5C6=O)s4)sc3c(-c3ccc(CC(CC)CCCC)s3)c3ccsc23)s1,CCCCCCCCCCC(CCCCCCCC)CN1C(=O)c2ccc3c4c(c(-c5ccc(-c6cccs6)s5)cc(c24)C1=O)C(=O)N(CC(CCCCCCCC)CCCCCCCCCC)C3=O,6.0,-5.33,-3.48,-5.71,-4.02,,150.0,2:1,,,,,,
112675,10.1039/c9tc01922g,CCCCC(CC)Cc1ccc(-c2c3cc(-c4ccc(-c5sc(-c6cccs6)c6c5C(=O)c5c(CC(CC)CCCC)sc(CC(CC)CCCC)c5C6=O)s4)sc3c(-c3ccc(CC(CC)CCCC)s3)c3ccsc23)s1,CCCCCCCCCCC(CCCCCCCC)CN1C(=O)c2ccc3c4c(c(-c5ccc(-c6cccs6)s5)cc(c24)C1=O)C(=O)N(CC(CCCCCCCC)CCCCCCCCCC)C3=O,4.36,-5.33,-3.48,-5.71,-4.02,,150.0,2:1,1% v/v,,,,,
112676,10.1039/c9tc01922g,CCCCC(CC)Cc1ccc(-c2c3cc(-c4ccc(-c5sc(-c6cccs6)c6c5C(=O)c5c(CC(CC)CCCC)sc(CC(CC)CCCC)c5C6=O)s4)sc3c(-c3ccc(CC(CC)CCCC)s3)c3ccsc23)s1,CCCCCCCCCCC(CCCCCCCC)CN1C(=O)c2ccc3c4c(c(-c5ccc(-c6c(F)c(F)c(-c7cccs7)c7nn(CC(CCCCCC)CCCCCCCC)nc67)s5)cc(c24)C1=O)C(=O)N(CC(CCCCCCCC)CCCCCCCCCC)C3=O,5.41,-5.33,-3.48,-6.01,-3.71,,150.0,2:1,1% v/v,,,,,
112677,10.1039/c9tc01922g,CCCCC(CC)Cc1ccc(-c2c3cc(-c4ccc(-c5sc(-c6cccs6)c6c5C(=O)c5c(CC(CC)CCCC)sc(CC(CC)CCCC)c5C6=O)s4)sc3c(-c3ccc(CC(CC)CCCC)s3)c3ccsc23)s1,CCCCCCCCCCC(CCCCCCCC)CN1C(=O)c2ccc3c4c(c(-c5ccc(-c6c(F)c(F)c(-c7cccs7)c7nn(CC(CCCCCC)CCCCCCCC)nc67)s5)cc(c24)C1=O)C(=O)N(CC(CCCCCCCC)CCCCCCCCCC)C3=O,6.49,-5.33,-3.48,-6.01,-3.71,,150.0,2:1,1% v/v,,,,,
112678,10.1039/c9tc01932d,CCCCC(CC)Cc1ccc(-c2c3cc(-c4ccc(-c5ccc(-c6cccs6)c6c5C(=O)N(CC(CC)CCCC)C6=O)s4)sc3c(-c3ccc(CC(CC)CCCC)s3)c3ccsc23)s1,CCCCCCc1ccc(C2(c3ccc(CCCCCC)cc3)c3cc4c(cc3-c3sc5cc(/C=C6\C(=O)c7cc(F)c(F)cc7C6=C(C#N)C#N)sc5c32)C(c2ccc(CCCCCC)cc2)(c2ccc(CCCCCC)cc2)c2c-4sc3cc(/C=C4\C(=O)c5cc(F)c(F)cc5C4=C(C#N)C#N)sc23)cc1,8.18,-5.5,-2.74,-5.66,-4.14,,,1:1,,,,,chloroform,DIO
112679,10.1039/c9tc01932d,CCCCC(CC)Cc1ccc(-c2c3cc(-c4ccc(-c5ccc(-c6cccs6)c6c5C(=O)N(CC(CC)CCCC)C6=O)s4)sc3c(-c3ccc(CC(CC)CCCC)s3)c3ccsc23)s1,CCCCCCc1ccc(C2(c3ccc(CCCCCC)cc3)c3cc4c(cc3-c3sc5cc(C=C6C(=O)c7ccccc7C6=C(C#N)C#N)sc5c32)C(c2ccc(CCCCCC)cc2)(c2ccc(CCCCCC)cc2)c2c-4sc3cc(C=C4C(=O)c5ccccc5C4=C(C#N)C#N)sc23)cc1,7.99,-5.5,-2.74,-5.576,-3.916,,,1:1,0.5%,,,,chloroform,DIO
112680,10.1039/c9tc01932d,CCCCC(CC)Cc1ccc(-c2c3cc(-c4ccc(-c5ccc(-c6cccs6)c6c5C(=O)N(CC(CC)CCCC)C6=O)s4)sc3c(-c3ccc(CC(CC)CCCC)s3)c3ccsc23)s1,CCCCCCc1ccc(C2(c3ccc(CCCCCC)cc3)c3cc4c(cc3-c3sc5cc(/C=C6\C(=O)c7cscc7C6=C(C#N)C#N)sc5c32)C(c2ccc(CCCCCC)cc2)(c2ccc(CCCCCC)cc2)c2c-4sc3cc(/C=C4\C(=O)c5cscc5C4=C(C#N)C#N)sc23)cc1,8.86,-5.5,-2.74,-5.585,-3.826,,,1:1,,,,,chloroform,DIO
112681,10.1039/c9tc01932d,CCCCC(CC)Cc1ccc(-c2c3cc(-c4ccc(-c5ccc(-c6cccs6)c6c5C(=O)N(CC(CC)CCCC)C6=O)s4)sc3c(-c3ccc(CC(CC)CCCC)s3)c3ccsc23)s1,CCCCCCc1ccc(C2(c3ccc(CCCCCC)cc3)c3cc4c(cc3-c3sc(-c5sc(/C=C6\C(=O)c7cc(F)c(F)cc7C6=C(C#N)C#N)cc5OCC(CC)CCCC)cc32)C(c2ccc(CCCCCC)cc2)(c2ccc(CCCCCC)cc2)c2cc(-c3scc(/C=C5/C(=O)c6cc(F)c(F)cc6C5=C(C#N)C#N)c3OCC(CC)CCCC)sc2-4)cc1,3.9,-5.5,-2.74,-5.44,-4.19,,,1:1,1%,,,,chloroform,DIO
112683,10.1039/c9tc01932d,CCCCC(CC)Cc1ccc(-c2c3cc(-c4ccc(-c5ccc(-c6cccs6)c6c5C(=O)N(CC(CC)CCCC)C6=O)s4)sc3c(-c3ccc(CC(CC)CCCC)s3)c3ccsc23)s1,CCCCCCc1ccc(C2(c3ccc(CCCCCC)cc3)c3cc4c(cc3-c3sc5cc(/C=C6\C(=O)c7cscc7C6=C(C#N)C#N)sc5c32)C(c2ccc(CCCCCC)cc2)(c2ccc(CCCCCC)cc2)c2c-4sc3cc(/C=C4\C(=O)c5cscc5C4=C(C#N)C#N)sc23)cc1,9.17,-5.5,-2.74,-5.585,-3.826,,,,,,,,,
112684,10.1039/c9tc01932d,CCCCC(CC)Cc1ccc(-c2c3cc(-c4ccc(-c5ccc(-c6cccs6)c6c5C(=O)N(CC(CC)CCCC)C6=O)s4)sc3c(-c3ccc(CC(CC)CCCC)s3)c3ccsc23)s1,CCCCCCc1ccc(C2(c3ccc(CCCCCC)cc3)c3cc4c(cc3-c3sc5cc(/C=C6\C(=O)c7cscc7C6=C(C#N)C#N)sc5c32)C(c2ccc(CCCCCC)cc2)(c2ccc(CCCCCC)cc2)c2c-4sc3cc(/C=C4\C(=O)c5cscc5C4=C(C#N)C#N)sc23)cc1,10.17,-5.5,-2.74,-5.585,-3.826,,,,,,,,,
112695,10.1039/c9tc03142a,CCCCC(CC)Cc1ccc(-c2c3cc(-c4ccc(-c5sc(-c6cccs6)c6c5C(=O)c5c(CC(CC)CCCC)sc(CC(CC)CCCC)c5C6=O)s4)sc3c(-c3ccc(CC(CC)CCCC)s3)c3ccsc23)s1,CCCCCCCCCCC(CCCCCCCC)CN1C(=O)c2ccc3c4c(c(-c5ccc(-c6cccs6)s5)cc(c24)C1=O)C(=O)N(CC(CCCCCCCC)CCCCCCCCCC)C3=O,5.26,-5.33,-3.48,-5.71,-4.02,,,,,,,,,
112696,10.1039/c9tc03142a,CCCCC(CC)Cc1ccc(-c2c3cc(-c4ccc(-c5sc(-c6cccs6)c6c5C(=O)c5c(CC(CC)CCCC)sc(CC(CC)CCCC)c5C6=O)s4)sc3c(-c3ccc(CC(CC)CCCC)s3)c3ccsc23)s1,CCCCCCCCC(CCCCCC)CN1C(=O)c2ccc3c4c(c(-c5cc6c(-c7ccc(CC(CC)CCCC)s7)c7sccc7c(-c7ccc(CC(CC)CCCC)s7)c6s5)cc(c24)C1=O)C(=O)N(CC(CCCCCC)CCCCCCCC)C3=O,5.57,-5.33,-3.48,-5.99,-3.8,,,,,,,,,
112697,10.1039/c9tc03142a,CCCCC(CC)Cc1ccc(-c2c3cc(-c4ccc(-c5sc(-c6cccs6)c6c5C(=O)c5c(CC(CC)CCCC)sc(CC(CC)CCCC)c5C6=O)s4)sc3c(-c3ccc(CC(CC)CCCC)s3)c3ccsc23)s1,CCCCCCCCC(CCCCCC)CN1C(=O)c2ccc3c4c(c(-c5cc6c(-c7ccc(CC(CC)CCCC)s7)c7sccc7c(-c7ccc(CC(CC)CCCC)s7)c6s5)cc(c24)C1=O)C(=O)N(CC(CCCCCC)CCCCCCCC)C3=O,5.91,-5.33,-3.48,-6.07,-3.77,,,,,,,,,
112698,10.1039/c9tc03142a,CCCCC(CC)Cc1ccc(-c2c3cc(-c4ccc(-c5sc(-c6cccs6)c6c5C(=O)c5c(CC(CC)CCCC)sc(CC(CC)CCCC)c5C6=O)s4)sc3c(-c3ccc(CC(CC)CCCC)s3)c3ccsc23)s1,CCCCCCCCC(CCCCCC)CN1C(=O)c2ccc3c4c(c(-c5cc6c(-c7ccc(CC(CC)CCCC)s7)c7sccc7c(-c7ccc(CC(CC)CCCC)s7)c6s5)cc(c24)C1=O)C(=O)N(CC(CCCCCC)CCCCCCCC)C3=O,4.69,-5.33,-3.48,-6.1,-3.75,,,,,,,,,
112699,10.1039/c9tc03142a,CCCCC(CC)COC(=O)c1sc2csc(-c3cc4c(-c5ccc(CC(CC)CCCC)s5)c5sccc5c(-c5ccc(CC(CC)CCCC)s5)c4s3)c2c1F,CCCCCCCCCCC(CCCCCCCC)CN1C(=O)c2ccc3c4c(c(-c5ccc(-c6cccs6)s5)cc(c24)C1=O)C(=O)N(CC(CCCCCCCC)CCCCCCCCCC)C3=O,2.91,-5.29,-3.72,-5.71,-4.02,,,,,,,,,
112700,10.1039/c9tc03142a,CCCCC(CC)COC(=O)c1sc2csc(-c3cc4c(-c5ccc(CC(CC)CCCC)s5)c5sccc5c(-c5ccc(CC(CC)CCCC)s5)c4s3)c2c1F,CCCCCCCCC(CCCCCC)CN1C(=O)c2ccc3c4c(c(-c5cc6c(-c7ccc(CC(CC)CCCC)s7)c7sccc7c(-c7ccc(CC(CC)CCCC)s7)c6s5)cc(c24)C1=O)C(=O)N(CC(CCCCCC)CCCCCCCC)C3=O,3.06,-5.29,-3.72,-5.99,-3.8,,,,,,,,,
112701,10.1039/c9tc03142a,CCCCC(CC)COC(=O)c1sc2csc(-c3cc4c(-c5ccc(CC(CC)CCCC)s5)c5sccc5c(-c5ccc(CC(CC)CCCC)s5)c4s3)c2c1F,CCCCCCCCC(CCCCCC)CN1C(=O)c2ccc3c4c(c(-c5cc6c(-c7ccc(CC(CC)CCCC)s7)c7sccc7c(-c7ccc(CC(CC)CCCC)s7)c6s5)cc(c24)C1=O)C(=O)N(CC(CCCCCC)CCCCCCCC)C3=O,3.76,-5.29,-3.72,-6.07,-3.77,,,,,,,,,
112702,10.1039/c9tc03142a,CCCCC(CC)COC(=O)c1sc2csc(-c3cc4c(-c5ccc(CC(CC)CCCC)s5)c5sccc5c(-c5ccc(CC(CC)CCCC)s5)c4s3)c2c1F,CCCCCCCCC(CCCCCC)CN1C(=O)c2ccc3c4c(c(-c5cc6c(-c7ccc(CC(CC)CCCC)s7)c7sccc7c(-c7ccc(CC(CC)CCCC)s7)c6s5)cc(c24)C1=O)C(=O)N(CC(CCCCCC)CCCCCCCC)C3=O,2.78,-5.29,-3.72,-6.1,-3.75,,,,,,,,,
112703,10.1039/c9tc03142a,CCCCCCCCC(CCCCCC)COC(=O)c1csc(-c2cc(C(=O)OCC(CCCCCC)CCCCCCCC)c(-c3ccc(-c4cccs4)s3)s2)c1,CCCCCCCCCCC(CCCCCCCC)CN1C(=O)c2ccc3c4c(c(-c5ccc(-c6cccs6)s5)cc(c24)C1=O)C(=O)N(CC(CCCCCCCC)CCCCCCCCCC)C3=O,1.45,-5.31,-3.0,-5.71,-4.02,,,,,,,,,
112704,10.1039/c9tc03142a,CCCCCCCCC(CCCCCC)COC(=O)c1csc(-c2cc(C(=O)OCC(CCCCCC)CCCCCCCC)c(-c3ccc(-c4cccs4)s3)s2)c1,CCCCCCCCC(CCCCCC)CN1C(=O)c2ccc3c4c(c(-c5cc6c(-c7ccc(CC(CC)CCCC)s7)c7sccc7c(-c7ccc(CC(CC)CCCC)s7)c6s5)cc(c24)C1=O)C(=O)N(CC(CCCCCC)CCCCCCCC)C3=O,1.82,-5.31,-3.0,-5.99,-3.8,,,,,,,,,
112705,10.1039/c9tc03142a,CCCCCCCCC(CCCCCC)COC(=O)c1csc(-c2cc(C(=O)OCC(CCCCCC)CCCCCCCC)c(-c3ccc(-c4cccs4)s3)s2)c1,CCCCCCCCC(CCCCCC)CN1C(=O)c2ccc3c4c(c(-c5cc6c(-c7ccc(CC(CC)CCCC)s7)c7sccc7c(-c7ccc(CC(CC)CCCC)s7)c6s5)cc(c24)C1=O)C(=O)N(CC(CCCCCC)CCCCCCCC)C3=O,2.1,-5.31,-3.0,-6.07,-3.77,,,,,,,,,
112706,10.1039/c9tc03142a,CCCCCCCCC(CCCCCC)COC(=O)c1csc(-c2cc(C(=O)OCC(CCCCCC)CCCCCCCC)c(-c3ccc(-c4cccs4)s3)s2)c1,CCCCCCCCC(CCCCCC)CN1C(=O)c2ccc3c4c(c(-c5cc6c(-c7ccc(CC(CC)CCCC)s7)c7sccc7c(-c7ccc(CC(CC)CCCC)s7)c6s5)cc(c24)C1=O)C(=O)N(CC(CCCCCC)CCCCCCCC)C3=O,1.54,-5.31,-3.0,-6.1,-3.75,,,,,,,,,
112707,10.1039/c9tc03301g,CCCCCCCCCCCCc1cc(-c2cc3c(-c4ccc(CC(CC)CCCC)s4)c4sccc4c(-c4ccc(CC(CC)CCCC)s4)c3s2)sc1-c1cc2c(=O)n(CC(CCCCCC)CCCCCCCC)c(=O)c3nc(-c4sccc4CCCCCCCCCCCC)sc3c2s1,COC(=O)CCCC1(c2ccccc2)C23c4c5ccc6c7cc8c9c%10c(cc%11cc%12c%13c%14c(cc%15c%16ccc-5c2c%16c2c5c%16c%17c(c(c46)c7c9c%17c4c%10c%11c%13c4c%16c%14c%152)C513)C%12)C8,8.0,-5.65,-3.74,-5.9,-3.9,200.0,,,,,,,,
112708,10.1039/c9tc03301g,CCCCCCCCCCCCc1cc(-c2cc3c(-c4ccc(SCC(CC)CCCC)s4)c4sccc4c(-c4ccc(SCC(CC)CCCC)s4)c3s2)sc1-c1cc2c(=O)n(CC(CCCCCC)CCCCCCCC)c(=O)c3nc(-c4sccc4CCCCCCCCCCCC)sc3c2s1,COC(=O)CCCC1(c2ccccc2)C23c4c5ccc6c7cc8c9c%10c(cc%11cc%12c%13c%14c(cc%15c%16ccc-5c2c%16c2c5c%16c%17c(c(c46)c7c9c%17c4c%10c%11c%13c4c%16c%14c%152)C513)C%12)C8,3.69,-5.69,-3.78,-5.9,-3.9,110.0,,,,,,,,
112709,10.1039/c9tc03697k,CCCCCCCCC(CCCCCC)Cc1ccc(-c2c3cc(-c4ccc(-c5c(F)c(F)c(-c6cccs6)c6nn(CC(CCCCCC)CCCCCCCC)nc56)s4)sc3c(-c3ccc(CC(CCCCCC)CCCCCCCC)s3)c3ccsc23)s1,CCCCCCCCCCC(CCCCCCCC)CN1C(=O)c2ccc3c4c(c(-c5ccc(-c6cccs6)s5)cc(c24)C1=O)C(=O)N(CC(CCCCCCCC)CCCCCCCCCC)C3=O,5.54,-5.29,-3.3,-5.71,-4.02,,,2:1 wt/wt,,conventional,,,chloroform,
112710,10.1039/c9tc03697k,CCCCCCCCC(CCCCCC)Cc1ccc(-c2c3cc(-c4ccc(-c5c(F)c(F)c(-c6cccs6)c6nn(CC(CCCCCC)CCCCCCCC)nc56)s4)sc3c(-c3ccc(CC(CCCCCC)CCCCCCCC)s3)c3ccsc23)s1,CCCCCCCCCCC(CCCCCCCC)CN1C(=O)c2ccc3c4c(c(-c5ccc(-c6cccs6)s5)cc(c24)C1=O)C(=O)N(CC(CCCCCCCC)CCCCCCCCCC)C3=O,6.28,-5.29,-3.3,-5.71,-4.02,,,2:1 wt/wt,,conventional,,,mesitylene,
112711,10.1039/c9tc03697k,CCCCCCCCC(CCCCCC)Cc1ccc(-c2c3cc(-c4ccc(-c5c(F)c(F)c(-c6cccs6)c6nn(CC(CCCCCC)CCCCCCCC)nc56)s4)sc3c(-c3ccc(CC(CCCCCC)CCCCCCCC)s3)c3ccsc23)s1,CCCCCCCCCCC(CCCCCCCC)CN1C(=O)c2ccc3c4c(c(-c5ccc(-c6cccs6)s5)cc(c24)C1=O)C(=O)N(CC(CCCCCCCC)CCCCCCCCCC)C3=O,7.03,-5.29,-3.3,-5.71,-4.02,,,2:1 wt/wt,,conventional,,,CPME,
112712,10.1039/c9tc04014e,CCCCCCCCC(CCCCCC)Cn1c2c(cc(-c3cc4sc(-c5cccs5)cc4n(CC(CCCCCC)CCCCCCCC)c3=O)c1=O)CC(c1ccc(-c3cc4c(-c5ccc(CC(CC)CCCC)s5)c5sccc5c(-c5ccc(CC(CC)CCCC)s5)c4s3)s1)=C2,CCCCCCc1ccc(C2(c3ccc(CCCCCC)cc3)c3cc4c(cc3-c3sc5cc(/C=C6\C(=O)c7ccc(C)cc7C6=C(C#N)C#N)sc5c32)C(c2ccc(CCCCCC)cc2)(c2ccc(CCCCCC)cc2)c2c-4sc3cc(/C=C4\C(=O)c5ccc(C)cc5C4=C(C#N)C#N)sc23)cc1,9.47,-5.22,-3.03,-5.514,-3.808,,120.0,1:1,1% v/v,,,,,
112713,10.1039/c9tc04014e,CCCCCCCCCCC(CCCCCCCC)Cn1c2c(cc(-c3cc4sc(-c5cccs5)cc4n(CC(CCCCCCCC)CCCCCCCCCC)c3=O)c1=O)CC(c1ccc(-c3cc4c(-c5ccc(CC(CC)CCCC)s5)c5sccc5c(-c5ccc(CC(CC)CCCC)s5)c4s3)s1)=C2,CCCCCCc1ccc(C2(c3ccc(CCCCCC)cc3)c3cc4c(cc3-c3sc5cc(/C=C6\C(=O)c7ccc(C)cc7C6=C(C#N)C#N)sc5c32)C(c2ccc(CCCCCC)cc2)(c2ccc(CCCCCC)cc2)c2c-4sc3cc(/C=C4\C(=O)c5ccc(C)cc5C4=C(C#N)C#N)sc23)cc1,9.54,-5.3,-3.05,-5.514,-3.808,,140.0,1:1.5,1% v/v,,,,,
112714,10.1039/c9tc04111g,CCCCCCc1ccsc1,CCCCC(=O)OCC1(c2ccccc2)c2cccc3cccc4cccc5cccc6cccc1c6c-5c-4c-3c2,3.76,-5.01,-3.12,-6.1,-3.7,,,1:1,,conventional,,,,
112717,10.1039/c9tc04766b,CCCCC(CC)Cc1ccc(-c2c3cc(-c4ccc(-c5sc(-c6cccs6)c6c5C(=O)c5c(CC(CC)CCCC)sc(CC(CC)CCCC)c5C6=O)s4)sc3c(-c3ccc(CC(CC)CCCC)s3)c3ccsc23)s1,CCCCCCCCCCC(CCCCCCCC)CN1C(=O)c2ccc3c4c(c(-c5ccc(-c6cccs6)s5)cc(c24)C1=O)C(=O)N(CC(CCCCCCCC)CCCCCCCCCC)C3=O,6.4,-5.33,-3.48,-5.71,-4.02,,,1:1,,conventional,PDINO,PEDOT:PSS,,
112718,10.1039/c9tc04766b,CCCCC(CC)Cc1ccc(-c2c3cc(-c4ccc(-c5sc(-c6cccs6)c6c5C(=O)c5c(CC(CC)CCCC)sc(CC(CC)CCCC)c5C6=O)s4)sc3c(-c3ccc(CC(CC)CCCC)s3)c3ccsc23)s1,CCCCCCCCCCC(CCCCCCCC)CN1C(=O)c2ccc3c4c(c(-c5ccc(-c6cccs6)s5)cc(c24)C1=O)C(=O)N(CC(CCCCCCCC)CCCCCCCCCC)C3=O,7.0,-5.33,-3.48,-5.71,-4.02,,110.0,1:1,,conventional,PDINO,PEDOT:PSS,,
112719,10.1039/c9tc04766b,CCCCC(CC)Cc1ccc(-c2c3cc(-c4ccc(-c5sc(-c6cccs6)c6c5C(=O)c5c(CC(CC)CCCC)sc(CC(CC)CCCC)c5C6=O)s4)sc3c(-c3ccc(CC(CC)CCCC)s3)c3ccsc23)s1,CCCCCCCCCCC(CCCCCCCC)CN1C(=O)c2ccc3c4c(c(-c5ccc(-c6ccc(-c7cc8c9c(c(-c%10scc(F)c%10F)cc%10c9c7C(=O)N(CC(CCCCCCCC)CCCCCCCCCC)C%10=O)C(=O)N(CC(CCCCCCCC)CCCCCCCCCC)C8=O)s6)s5)cc(c24)C1=O)C(=O)N(CC(CCCCCCCC)CCCCCCCCCC)C3=O,7.6,-5.33,-3.48,-6.34,-3.99,,,1:1,,conventional,PDINO,PEDOT:PSS,,
112720,10.1039/c9tc04766b,CCCCC(CC)Cc1ccc(-c2c3cc(-c4ccc(-c5sc(-c6cccs6)c6c5C(=O)c5c(CC(CC)CCCC)sc(CC(CC)CCCC)c5C6=O)s4)sc3c(-c3ccc(CC(CC)CCCC)s3)c3ccsc23)s1,CCCCCCCCCCC(CCCCCCCC)CN1C(=O)c2ccc3c4c(c(-c5ccc(-c6ccc(-c7cc8c9c(c(-c%10scc(F)c%10F)cc%10c9c7C(=O)N(CC(CCCCCCCC)CCCCCCCCCC)C%10=O)C(=O)N(CC(CCCCCCCC)CCCCCCCCCC)C8=O)s6)s5)cc(c24)C1=O)C(=O)N(CC(CCCCCCCC)CCCCCCCCCC)C3=O,8.0,-5.33,-3.48,-6.34,-3.99,,110.0,1:1,,conventional,PDINO,PEDOT:PSS,,
112721,10.1039/c9tc04766b,CCCCC(CC)Cc1ccc(-c2c3cc(-c4ccc(-c5sc(-c6cccs6)c6c5C(=O)c5c(CC(CC)CCCC)sc(CC(CC)CCCC)c5C6=O)s4)sc3c(-c3ccc(CC(CC)CCCC)s3)c3ccsc23)s1,CCCCCCCCCCC(CCCCCCCC)CN1C(=O)c2ccc3c4c(c(-c5ccc(-c6ccc(-c7cc8c9c(c(-c%10scc(F)c%10F)cc%10c9c7C(=O)N(CC(CCCCCCCC)CCCCCCCCCC)C%10=O)C(=O)N(CC(CCCCCCCC)CCCCCCCCCC)C8=O)s6)s5)cc(c24)C1=O)C(=O)N(CC(CCCCCCCC)CCCCCCCCCC)C3=O,6.8,-5.33,-3.48,-6.33,-4.0,,,1:1,,conventional,PDINO,PEDOT:PSS,,
112722,10.1039/c9tc04766b,CCCCC(CC)Cc1ccc(-c2c3cc(-c4ccc(-c5sc(-c6cccs6)c6c5C(=O)c5c(CC(CC)CCCC)sc(CC(CC)CCCC)c5C6=O)s4)sc3c(-c3ccc(CC(CC)CCCC)s3)c3ccsc23)s1,CCCCCCCCCCC(CCCCCCCC)CN1C(=O)c2ccc3c4c(c(-c5ccc(-c6ccc(-c7cc8c9c(c(-c%10scc(F)c%10F)cc%10c9c7C(=O)N(CC(CCCCCCCC)CCCCCCCCCC)C%10=O)C(=O)N(CC(CCCCCCCC)CCCCCCCCCC)C8=O)s6)s5)cc(c24)C1=O)C(=O)N(CC(CCCCCCCC)CCCCCCCCCC)C3=O,7.3,-5.33,-3.48,-6.33,-4.0,,110.0,1:1,,conventional,PDINO,PEDOT:PSS,,
112723,10.1039/c9tc04766b,CCCCC(CC)Cc1ccc(-c2c3cc(-c4ccc(-c5sc(-c6cccs6)c6c5C(=O)c5c(CC(CC)CCCC)sc(CC(CC)CCCC)c5C6=O)s4)sc3c(-c3ccc(CC(CC)CCCC)s3)c3ccsc23)s1,CCCCCCCCCCC(CCCCCCCC)CN1C(=O)c2ccc3c4c(c(-c5ccc(-c6ccc(-c7cc8c9c(c(-c%10scc(F)c%10F)cc%10c9c7C(=O)N(CC(CCCCCCCC)CCCCCCCCCC)C%10=O)C(=O)N(CC(CCCCCCCC)CCCCCCCCCC)C8=O)s6)s5)cc(c24)C1=O)C(=O)N(CC(CCCCCCCC)CCCCCCCCCC)C3=O,6.3,-5.33,-3.48,-6.33,-4.01,,,1:1,,conventional,PDINO,PEDOT:PSS,,
112724,10.1039/c9tc04766b,CCCCC(CC)Cc1ccc(-c2c3cc(-c4ccc(-c5sc(-c6cccs6)c6c5C(=O)c5c(CC(CC)CCCC)sc(CC(CC)CCCC)c5C6=O)s4)sc3c(-c3ccc(CC(CC)CCCC)s3)c3ccsc23)s1,CCCCCCCCCCC(CCCCCCCC)CN1C(=O)c2ccc3c4c(c(-c5ccc(-c6ccc(-c7cc8c9c(c(-c%10scc(F)c%10F)cc%10c9c7C(=O)N(CC(CCCCCCCC)CCCCCCCCCC)C%10=O)C(=O)N(CC(CCCCCCCC)CCCCCCCCCC)C8=O)s6)s5)cc(c24)C1=O)C(=O)N(CC(CCCCCCCC)CCCCCCCCCC)C3=O,6.1,-5.33,-3.48,-6.33,-4.01,,110.0,1:1,,conventional,PDINO,PEDOT:PSS,,
112725,10.1039/c9tc04898g,CCCCC(CC)Cc1ccc(-c2c3cc(-c4ccc(-c5sc(-c6cccs6)c6c5C(=O)c5c(CC(CC)CCCC)sc(CC(CC)CCCC)c5C6=O)s4)sc3c(-c3ccc(CC(CC)CCCC)s3)c3ccsc23)s1,CCCCCCc1ccc(C2(c3ccc(CCCCCC)cc3)c3cc4c(cc3-c3sc(/C=C5\C(=O)c6cc(F)c(F)cc6C5=C(C#N)C#N)cc32)C(c2ccc(CCCCCC)cc2)(c2ccc(CCCCCC)cc2)c2cc(/C=C3\C(=O)c5cc(F)c(F)cc5C3=C(C#N)C#N)sc2-4)cc1,4.5,,,-5.73,-3.93,,,,,,,,,
112726,10.1039/c9tc04898g,CCCCC(CC)Cc1ccc(-c2c3cc(-c4ccc(-c5sc(-c6cccs6)c6c5C(=O)c5c(CC(CC)CCCC)sc(CC(CC)CCCC)c5C6=O)s4)sc3c(-c3ccc(CC(CC)CCCC)s3)c3ccsc23)s1,CCCCCCc1ccc(C2(c3ccc(CCCCCC)cc3)c3cc4c(cc3-c3sc(/C=C5\C(=O)c6cc(F)c(F)cc6C5=C(C#N)C#N)cc32)C(c2ccc(CCCCCC)cc2)(c2ccc(CCCCCC)cc2)c2cc(/C=C3\C(=O)c5cc(F)c(F)cc5C3=C(C#N)C#N)sc2-4)cc1,5.17,,,-5.73,-3.93,,150.0,,,,,,,
112727,10.1039/c9tc04898g,CCCCC(CC)Cc1ccc(-c2c3cc(-c4ccc(-c5sc(-c6cccs6)c6c5C(=O)c5c(CC(CC)CCCC)sc(CC(CC)CCCC)c5C6=O)s4)sc3c(-c3ccc(CC(CC)CCCC)s3)c3ccsc23)s1,CCCCCCc1ccc(C2(c3ccc(CCCCCC)cc3)c3cc4c(cc3-c3sc(/C=C5\C(=O)c6cc(F)c(F)cc6C5=C(C#N)C#N)cc32)C(c2ccc(CCCCCC)cc2)(c2ccc(CCCCCC)cc2)c2cc(-c3cc5c(s3)-c3cc6c(cc3C5(c3ccc(CCCCCC)cc3)c3ccc(CCCCCC)cc3)-c3sc(/C=C5\C(=O)c7cc(F)c(F)cc7C5=C(C#N)C#N)cc3C6(c3ccc(CCCCCC)cc3)c3ccc(CCCCCC)cc3)sc2-4)cc1,7.83,,,-5.39,-3.97,,,,,,,,,
112728,10.1039/c9tc04898g,CCCCC(CC)Cc1ccc(-c2c3cc(-c4ccc(-c5sc(-c6cccs6)c6c5C(=O)c5c(CC(CC)CCCC)sc(CC(CC)CCCC)c5C6=O)s4)sc3c(-c3ccc(CC(CC)CCCC)s3)c3ccsc23)s1,CCCCCCc1ccc(C2(c3ccc(CCCCCC)cc3)c3cc4c(cc3-c3sc(/C=C5\C(=O)c6cc(F)c(F)cc6C5=C(C#N)C#N)cc32)C(c2ccc(CCCCCC)cc2)(c2ccc(CCCCCC)cc2)c2cc(-c3cc5c(s3)-c3cc6c(cc3C5(c3ccc(CCCCCC)cc3)c3ccc(CCCCCC)cc3)-c3sc(/C=C5\C(=O)c7cc(F)c(F)cc7C5=C(C#N)C#N)cc3C6(c3ccc(CCCCCC)cc3)c3ccc(CCCCCC)cc3)sc2-4)cc1,10.06,,,-5.39,-3.97,,110.0,,0.75%,,,,,DIO
112729,10.1039/c9tc05358a,CCc1c(F)cc(-c2c3cc(-c4ccc(-c5c6c(c(-c7ccc(-c8cc9c(-c%10cc(F)c(CC)c(F)c%10)c%10sc(-c%11ccc(-c%12c%13c(c(-c%14ccc(-c%15cc%16c(-c%17cc(F)c(CC)c(F)c%17)c%17sc(-c%18ccc(-c%19c%20c(c(-c%21cccs%21)c%21nn(CC)nc%19%21)C(=O)N(CC)C%20=O)s%18)cc%17c(-c%17cc(F)c(CC)c(F)c%17)c%16s%15)s%14)c%14nn(CC)nc%12%14)C(=O)N(CC)C%13=O)s%11)cc%10c(-c%10cc(F)c(CC)c(F)c%10)c9s8)s7)c7nn(CC)nc57)C(=O)N(CC)C6=O)s4)sc3c(-c3cc(F)c(CC)c(F)c3)c3ccsc23)cc1F,CCCCCCc1ccc(C2(c3ccc(CCCCCC)cc3)c3cc4c(cc3-c3sc5cc(/C=C6\C(=O)c7cc(F)c(F)cc7C6=C(C#N)C#N)sc5c32)C(c2ccc(CCCCCC)cc2)(c2ccc(CCCCCC)cc2)c2c-4sc3cc(/C=C4\C(=O)c5cc(F)c(F)cc5C4=C(C#N)C#N)sc23)cc1,10.92,-5.38,-3.06,-5.66,-4.14,,,,,conventional,,,,
112730,10.1039/c9tc05358a,CCc1c(F)cc(-c2c3cc(-c4ccc(-c5c6c(c(-c7ccc(-c8cc9c(-c%10cc(F)c(CC)c(F)c%10)c%10sc(-c%11ccc(-c%12c%13c(c(-c%14ccc(-c%15cc%16c(-c%17cc(F)c(CC)c(F)c%17)c%17sc(-c%18ccc(-c%19c%20c(c(-c%21cccs%21)c%21nn(CC)nc%19%21)C(=O)N(CC)C%20=O)s%18)cc%17c(-c%17cc(F)c(CC)c(F)c%17)c%16s%15)s%14)c%14nn(CC)nc%12%14)C(=O)N(CC)C%13=O)s%11)cc%10c(-c%10cc(F)c(CC)c(F)c%10)c9s8)s7)c7nn(CC)nc57)C(=O)N(CC)C6=O)s4)sc3c(-c3cc(F)c(CC)c(F)c3)c3ccsc23)cc1F,CCCCCCc1ccc(C2(c3ccc(CCCCCC)cc3)c3cc4c(cc3-c3sc5cc(/C=C6\C(=O)c7cc(F)c(F)cc7C6=C(C#N)C#N)sc5c32)C(c2ccc(CCCCCC)cc2)(c2ccc(CCCCCC)cc2)c2c-4sc3cc(/C=C4\C(=O)c5cc(F)c(F)cc5C4=C(C#N)C#N)sc23)cc1,12.64,-5.38,-3.06,-5.66,-4.14,,,,,conventional,,,,
112731,10.1039/c9tc05358a,CCc1c(F)cc(-c2c3cc(-c4ccc(-c5c6c(c(-c7ccc(-c8cc9c(-c%10cc(F)c(CC)c(F)c%10)c%10sc(-c%11ccc(-c%12c%13c(c(-c%14ccc(-c%15cc%16c(-c%17cc(F)c(CC)c(F)c%17)c%17sc(-c%18ccc(-c%19c%20c(c(-c%21cccs%21)c%21nn(CC)nc%19%21)C(=O)N(CC)C%20=O)s%18)cc%17c(-c%17cc(F)c(CC)c(F)c%17)c%16s%15)s%14)c%14nn(CC)nc%12%14)C(=O)N(CC)C%13=O)s%11)cc%10c(-c%10cc(F)c(CC)c(F)c%10)c9s8)s7)c7nn(CC)nc57)C(=O)N(CC)C6=O)s4)sc3c(-c3cc(F)c(CC)c(F)c3)c3ccsc23)cc1F,CCCCCCc1ccc(C2(c3ccc(CCCCCC)cc3)c3cc4c(cc3-c3sc5cc(/C=C6\C(=O)c7cc(Cl)c(Cl)cc7C6=C(C#N)C#N)sc5c32)C(c2ccc(CCCCCC)cc2)(c2ccc(CCCCCC)cc2)c2c-4sc3cc(/C=C4\C(=O)c5cc(Cl)c(Cl)cc5C4=C(C#N)C#N)sc23)cc1,12.14,-5.38,-3.06,-5.75,-4.09,,,,,conventional,,,,
112732,10.1039/c9tc05358a,CCc1c(F)cc(-c2c3cc(-c4ccc(-c5c6c(c(-c7ccc(-c8cc9c(-c%10cc(F)c(CC)c(F)c%10)c%10sc(-c%11ccc(-c%12c%13c(c(-c%14ccc(-c%15cc%16c(-c%17cc(F)c(CC)c(F)c%17)c%17sc(-c%18ccc(-c%19c%20c(c(-c%21cccs%21)c%21nn(CC)nc%19%21)C(=O)N(CC)C%20=O)s%18)cc%17c(-c%17cc(F)c(CC)c(F)c%17)c%16s%15)s%14)c%14nn(CC)nc%12%14)C(=O)N(CC)C%13=O)s%11)cc%10c(-c%10cc(F)c(CC)c(F)c%10)c9s8)s7)c7nn(CC)nc57)C(=O)N(CC)C6=O)s4)sc3c(-c3cc(F)c(CC)c(F)c3)c3ccsc23)cc1F,CCCCCCc1ccc(C2(c3ccc(CCCCCC)cc3)c3cc4c(cc3-c3sc5cc(/C=C6\C(=O)c7cc(Cl)c(Cl)cc7C6=C(C#N)C#N)sc5c32)C(c2ccc(CCCCCC)cc2)(c2ccc(CCCCCC)cc2)c2c-4sc3cc(/C=C4\C(=O)c5cc(Cl)c(Cl)cc5C4=C(C#N)C#N)sc23)cc1,12.37,-5.38,-3.06,-5.75,-4.09,,,,,conventional,,,,
112739,10.1039/c9tc06571g,CCCCC(CC)COC(=O)c1sc2csc(-c3cc4c(-c5ccc(CC(CC)CCCC)s5)c5sccc5c(-c5ccc(CC(CC)CCCC)s5)c4s3)c2c1F,COC(=O)CCCC1(c2ccccc2)C23c4c5ccc6c7cc8c9c%10c(cc%11cc%12c%13c%14c(cc%15c%16ccc-5c2c%16c2c5c%16c%17c(c(c46)c7c9c%17c4c%10c%11c%13c4c%16c%14c%152)C513)C%12)C8,4.6,-5.29,-3.72,-5.9,-3.9,,,1:1.5,,inverted,ZnO,MoO3,,
112740,10.1039/c9tc06571g,CCCCC(CC)COC(=O)c1sc2csc(-c3cc4c(-c5ccc(CC(CC)CCCC)s5)c5sccc5c(-c5ccc(CC(CC)CCCC)s5)c4s3)c2c1F,COC(=O)CCCC1(c2ccccc2)C23c4c5ccc6c7cc8c9c%10c(cc%11cc%12c%13c%14c(cc%15c%16ccc-5c2c%16c2c5c%16c%17c(c(c46)c7c9c%17c4c%10c%11c%13c4c%16c%14c%152)C513)C%12)C8,8.56,-5.29,-3.72,-5.9,-3.9,,,1:1.5,3%,inverted,ZnO,MoO3,,DIO
112741,10.1039/c9tc06571g,CCCCC(CC)COC(=O)c1sc2csc(-c3cc4c(-c5ccc(CC(CC)CCCC)s5)c5sccc5c(-c5ccc(CC(CC)CCCC)s5)c4s3)c2c1F,COC(=O)CCCC1(c2ccccc2)C23c4c5ccc6c7cc8c9c%10c(cc%11cc%12c%13c%14c(cc%15c%16ccc-5c2c%16c2c5c%16c%17c(c(c46)c7c9c%17c4c%10c%11c%13c4c%16c%14c%152)C513)C%12)C8,9.43,-5.29,-3.72,-5.9,-3.9,,,1:1.5,2%,inverted,ZnO,MoO3,,BS
112742,10.1039/d0ee01828g,CCCCC(CC)Cc1ccc(-c2c3cc(-c4ccc(-c5sc(-c6cccs6)c6c5C(=O)c5c(CC(CC)CCCC)sc(CC(CC)CCCC)c5C6=O)s4)sc3c(-c3ccc(CC(CC)CCCC)s3)c3ccsc23)s1,CCCCCCCCCCCc1c(/C=C2\C(=O)c3ccccc3C2=C(C#N)C#N)sc2c1sc1c3c4nsnc4c4c5sc6c(CCCCCCCCCCC)c(/C=C7\C(=O)c8ccccc8C7=C(C#N)C#N)sc6c5n(CC(CC)CCCC)c4c3n(CC(CC)CCCC)c21,12.52,-5.33,-3.48,-5.55,-3.87,,,,,,,,,
112743,10.1039/d0ee01828g,CCCCC(CC)Cc1ccc(-c2c3cc(-c4ccc(-c5sc(-c6cccs6)c6c5C(=O)c5c(CC(CC)CCCC)sc(CC(CC)CCCC)c5C6=O)s4)sc3c(-c3ccc(CC(CC)CCCC)s3)c3ccsc23)s1,CCCCCCCCCCCc1c(/C=C2\C(=O)c3ccccc3C2=C(C#N)C#N)sc2c1sc1c3c4nsnc4c4c5sc6c(CCCCCCCCCCC)c(/C=C7\C(=O)c8cc(-c9cc%10c(-c%11cc(CCCCCC)c(CC(CC)CCCC)s%11)c%11sccc%11c(-c%11cc(CCCCCC)c(CC(CC)CCCC)s%11)c%10s9)ccc8C7=C(C#N)C#N)sc6c5n(CC(CC)CCCC)c4c3n(CC(CC)CCCC)c21,14.16,-5.33,-3.48,-5.52,-3.84,100.0,100.0,1:0.75,2% v/v,,,,,
112744,10.1039/d0ee01828g,CCCCC(CC)Cc1ccc(-c2c3cc(-c4ccc(-c5sc(-c6cccs6)c6c5C(=O)c5c(CC(CC)CCCC)sc(CC(CC)CCCC)c5C6=O)s4)sc3c(-c3ccc(CC(CC)CCCC)s3)c3ccsc23)s1,CCCCCCCCCCCc1c(/C=C2\C(=O)c3ccccc3C2=C(C#N)C#N)sc2c1sc1c3c4nsnc4c4c5sc6c(CCCCCCCCCCC)c(/C=C7\C(=O)c8cc(-c9cc%10c(-c%11cc(CCCCCC)c(CC(CC)CCCC)s%11)c%11sccc%11c(-c%11cc(CCCCCC)c(CC(CC)CCCC)s%11)c%10s9)ccc8C7=C(C#N)C#N)sc6c5n(CC(CC)CCCC)c4c3n(CC(CC)CCCC)c21,14.45,-5.33,-3.48,-5.52,-3.84,,,,,,,,,
112752,10.1039/d0ee03506h,CCCCCCCCC(CCCCCC)COc1cnc2c(-c3cccs3)c(F)c(F)cc2n1,CCCCCCc1cccc(-c2c(/C=C3\C(=O)c4cc(F)c(F)cc4C3=C(C#N)C#N)sc3c2sc2c4c5nsnc5c5c6sc7c(-c8cccc(CCCCCC)c8)c(/C=C8\C(=O)c9cc(F)c(F)cc9C8=C(C#N)C#N)sc7c6n(CC(CC)CCCC)c5c4n(CC(CC)CCCC)c32)c1,17.7,-5.54,-2.92,-5.59,-3.86,,100.0,1:1.2,,,,,,
112753,10.1039/d0ee03506h,CCCCCCCCC(CCCCCC)COc1cnc2c(-c3cccs3)c(F)c(F)cc2n1,CCc1ccc(-c2c(/C=C3\C(=O)c4cc(F)c(F)cc4C3=C(C#N)C#N)sc3c2sc2c4c5nsnc5c5c6sc7c(-c8ccc(CC)cc8)c(/C=C8\C(=O)c9cc(F)c(F)cc9C8=C(C#N)C#N)sc7c6n(CC)c5c4n(CC)c32)cc1,17.1,-5.54,-2.92,-5.59,-3.85,,100.0,1:1.2,,,,,,
112754,10.1039/d0nj02483j,CCCCCCC(CCCC)Cc1csc(-c2cnc(-c3ncc(-c4cc(CC(CCCC)CCCCCC)c(-c5cc6c(-c7ccc(CC(CC)CCCC)s7)c7sccc7c(-c7ccc(CC(CC)CCCC)s7)c6s5)s4)s3)s2)c1,CCCCCCc1ccc(C2(c3ccc(CCCCCC)cc3)c3cc4c(cc3-c3sc5cc(/C=C6\C(=O)c7cc(F)c(F)cc7C6=C(C#N)C#N)sc5c32)C(c2ccc(CCCCCC)cc2)(c2ccc(CCCCCC)cc2)c2c-4sc3cc(/C=C4\C(=O)c5cc(F)c(F)cc5C4=C(C#N)C#N)sc23)cc1,8.76,-5.44,-3.53,-5.66,-4.14,,,,,,,,,
112755,10.1039/d0nj02483j,CCCCCCC(CCCC)Cc1csc(-c2nc3sc(-c4cc(CC(CCCC)CCCCCC)c(-c5cc6c(-c7ccc(CC(CC)CCCC)s7)c7sccc7c(-c7ccc(CC(CC)CCCC)s7)c6s5)s4)nc3s2)c1,CCCCCCc1ccc(C2(c3ccc(CCCCCC)cc3)c3cc4c(cc3-c3sc5cc(/C=C6\C(=O)c7cc(F)c(F)cc7C6=C(C#N)C#N)sc5c32)C(c2ccc(CCCCCC)cc2)(c2ccc(CCCCCC)cc2)c2c-4sc3cc(/C=C4\C(=O)c5cc(F)c(F)cc5C4=C(C#N)C#N)sc23)cc1,10.63,-5.42,-3.52,-5.66,-4.14,100.0,100.0,,0.5%,,,,,
112756,10.1039/d0nr00698j,CCCCC(CC)Cc1ccc(-c2c3cc(-c4ccc(-c5sc(-c6cccs6)c6c5C(=O)c5c(CC(CC)CCCC)sc(CC(CC)CCCC)c5C6=O)s4)sc3c(-c3ccc(CC(CC)CCCC)s3)c3ccsc23)s1,CCCCCCc1ccc(C2(c3ccc(CCCCCC)cc3)c3cc4c(cc3-c3sc(-c5sc(/C=C6\C(=O)c7cscc7C6=C(C#N)C#N)cc5CC(CC)CCCC)cc32)C(c2ccc(CCCCCC)cc2)(c2ccc(CCCCCC)cc2)c2cc(-c3sc(/C=C5\C(=O)c6cscc6C5=C(C#N)C#N)cc3CC(CC)CCCC)sc2-4)cc1,11.08,-5.33,-3.48,-5.29,-3.37,100.0,110.0,1:1 wt/wt,0.3 v%,conventional,,,,
112757,10.1039/d0nr00698j,CCCCC(CC)Cc1ccc(-c2c3cc(-c4ccc(-c5sc(-c6cccs6)c6c5C(=O)c5c(CC(CC)CCCC)sc(CC(CC)CCCC)c5C6=O)s4)sc3c(-c3ccc(CC(CC)CCCC)s3)c3ccsc23)s1,CCCCCCc1ccc(C2(c3ccc(CCCCCC)cc3)c3cc4c(cc3-c3sc5cc(/C=C6\C(=O)C7Sc8ccsc8C7C6=C(C#N)C#N)sc5c32)C(c2ccc(CCCCCC)cc2)(c2ccc(CCCCCC)cc2)c2c-4sc3cc(/C=C4\C(=O)C5Sc6ccsc6C5C4=C(C#N)C#N)sc23)cc1,13.49,-5.33,-3.48,-5.4,-3.72,100.0,110.0,1:1 wt/wt,0.3 v%,conventional,,,,
112758,10.1039/d0nr00698j,CCCCC(CC)Cc1ccc(-c2c3cc(-c4ccc(-c5sc(-c6cccs6)c6c5C(=O)c5c(CC(CC)CCCC)sc(CC(CC)CCCC)c5C6=O)s4)sc3c(-c3ccc(CC(CC)CCCC)s3)c3ccsc23)s1,CCCCCCc1ccc(C2(c3ccc(CCCCCC)cc3)c3cc4c(cc3-c3sc5cc(/C=C6\C(=O)C7Sc8c(sc9ccsc89)C7C6=C(C#N)C#N)sc5c32)C(c2ccc(CCCCCC)cc2)(c2ccc(CCCCCC)cc2)c2c-4sc3cc(/C=C4\C(=O)C5Sc6c(sc7ccsc67)C5C4=C(C#N)C#N)sc23)cc1,6.46,-5.33,-3.48,-5.34,-3.69,100.0,110.0,1:1 wt/wt,0.3 v%,conventional,,,,
112761,10.1039/d0ta00599a,CCCCCCC(CCCC)Cc1ccc(-c2c3cc(-c4sc(-c5cnc(-c6cc(CC(CC)CCCC)cs6)cn5)cc4CC(CC)CCCC)sc3c(-c3ccc(CC(CCCC)CCCCCC)s3)c3ccsc23)s1,CCCCCCc1ccc(C2(c3ccc(CCCCCC)cc3)c3cc4c(cc3-c3sc5cc(/C=C6\C(=O)c7c(csc7C)C6=C(C#N)C#N)sc5c32)C(c2ccc(CCCCCC)cc2)(c2ccc(CCCCCC)cc2)c2c-4sc3cc(/C=C4\C(=O)c5c(csc5C)C4=C(C#N)C#N)sc23)cc1,10.2,-5.44,-3.56,-5.57,-3.93,,100.0,1:1 w/w,0.25% vol,,,,,
112762,10.1039/d0ta00599a,CCCCCCC(CCCC)Cc1ccc(-c2c3cc(-c4sc(-c5cnc(-c6cc(CC(CC)CCCC)cs6)c(F)n5)cc4CC(CC)CCCC)sc3c(-c3ccc(CC(CCCC)CCCCCC)s3)c3ccsc23)s1,CCCCCCc1ccc(C2(c3ccc(CCCCCC)cc3)c3cc4c(cc3-c3sc5cc(/C=C6\C(=O)c7c(csc7C)C6=C(C#N)C#N)sc5c32)C(c2ccc(CCCCCC)cc2)(c2ccc(CCCCCC)cc2)c2c-4sc3cc(/C=C4\C(=O)c5c(csc5C)C4=C(C#N)C#N)sc23)cc1,12.3,-5.48,-3.7,-5.57,-3.93,,100.0,1:1,0.25% v/v,,,,,
112763,10.1039/d0ta01425g,CCCCC(CC)CSc1ccc(-c2c3cc(-c4ccc(-c5sc(-c6cccs6)c6c5C(=O)c5cc(SCC(CC)CCCC)c(SCC(CC)CCCC)cc5C6=O)s4)sc3c(-c3ccc(SCC(CC)CCCC)s3)c3ccsc23)s1,CCCCCCCCCCCc1c(/C=C2\C(=O)c3cc(F)c(F)cc3C2=C(C#N)C#N)sc2c1sc1c3c4nsnc4c4c5sc6c(CCCCCCCCCCC)c(/C=C7\C(=O)c8cc(F)c(F)cc8C7=C(C#N)C#N)sc6c5n(CC(CC)CCCC)c4c3n(CC(CC)CCCC)c21,11.1,-5.44,-3.44,-5.65,-4.09,95.0,60.0,1:1.5,1%,conventional,,,,
112764,10.1039/d0ta01425g,CCCCC(CC)CSc1ccc(-c2c3cc(-c4ccc(-c5sc(-c6cccs6)c6c5C(=O)c5cc(SCC(CC)CCCC)c(SCC(CC)CCCC)cc5C6=O)s4)sc3c(-c3ccc(SCC(CC)CCCC)cc3)c3ccsc23)cc1,CCCCCCCCCCCc1c(/C=C2\C(=O)c3cc(F)c(F)cc3C2=C(C#N)C#N)sc2c1sc1c3c4nsnc4c4c5sc6c(CCCCCCCCCCC)c(/C=C7\C(=O)c8cc(F)c(F)cc8C7=C(C#N)C#N)sc6c5n(CC(CC)CCCC)c4c3n(CC(CC)CCCC)c21,14.31,-5.44,-3.46,-5.65,-4.09,95.0,60.0,1:1.5,1%,conventional,,,,
112765,10.1039/d0ta01425g,CCCCC(CC)CSc1ccc(-c2c3cc(-c4ccc(-c5sc(-c6cccs6)c6c5C(=O)c5cc(SCC(CC)CCCC)c(SCC(CC)CCCC)cc5C6=O)s4)sc3c(-c3ccc(SCC(CC)CCCC)cc3)c3ccsc23)cc1,CCCCCCCCCCCc1c(/C=C2\C(=O)c3cc(F)c(F)cc3C2=C(C#N)C#N)sc2c1sc1c3c4nsnc4c4c5sc6c(CCCCCCCCCCC)c(/C=C7\C(=O)c8cc(F)c(F)cc8C7=C(C#N)C#N)sc6c5n(CC(CC)CCCC)c4c3n(CC(CC)CCCC)c21,10.83,-5.44,-3.46,-5.65,-4.09,,,1:1.5,,,,,,
112766,10.1039/d0ta01425g,CCCCC(CC)CSc1ccc(-c2c3cc(-c4ccc(-c5sc(-c6cccs6)c6c5C(=O)c5cc(SCC(CC)CCCC)c(SCC(CC)CCCC)cc5C6=O)s4)sc3c(-c3ccc(SCC(CC)CCCC)cc3)c3ccsc23)cc1,CCCCCCCCCCCc1c(/C=C2\C(=O)c3cc(F)c(F)cc3C2=C(C#N)C#N)sc2c1sc1c3c4nsnc4c4c5sc6c(CCCCCCCCCCC)c(/C=C7\C(=O)c8cc(F)c(F)cc8C7=C(C#N)C#N)sc6c5n(CC(CC)CCCC)c4c3n(CC(CC)CCCC)c21,11.21,-5.44,-3.46,-5.65,-4.09,,,1:1.5,,,,,,
112767,10.1039/d0ta01425g,CCCCC(CC)CSc1ccc(-c2c3cc(-c4ccc(-c5sc(-c6cccs6)c6c5C(=O)c5cc(SCC(CC)CCCC)c(SCC(CC)CCCC)cc5C6=O)s4)sc3c(-c3ccc(SCC(CC)CCCC)cc3)c3ccsc23)cc1,CCCCCCCCCCCc1c(/C=C2\C(=O)c3cc(F)c(F)cc3C2=C(C#N)C#N)sc2c1sc1c3c4nsnc4c4c5sc6c(CCCCCCCCCCC)c(/C=C7\C(=O)c8cc(F)c(F)cc8C7=C(C#N)C#N)sc6c5n(CC(CC)CCCC)c4c3n(CC(CC)CCCC)c21,11.86,-5.44,-3.46,-5.65,-4.09,95.0,60.0,1:1.5,1%,,,,,
112768,10.1039/d0ta02427a,CCc1csc(-c2cc3oc(=O)c4cc(-c5cc(CC)c(-c6cc7c(-c8ccc(CC)s8)c8sc(-c9sc(-c%10cc%11oc(=O)c%12cc(-c%13cc(CC)c(-c%14cc%15c(-c%16ccc(CC)s%16)c%16sc(-c%17sc(-c%18cc%19oc(=O)c%20cc(-c%21cc(CC)c(-c%22cc%23c(-c%24ccc(CC)s%24)c%24sccc%24c(-c%24ccc(CC)s%24)c%23s%22)s%21)sc%20c%19s%18)cc%17CC)cc%16c(-c%16ccc(CC)s%16)c%15s%14)s%13)sc%12c%11s%10)cc9CC)cc8c(-c8ccc(CC)s8)c7s6)s5)sc4c3s2)c1,CCC1(CC)c2cc3c(cc2-c2sc(/C=C4\C(=O)c5c(sc6ccccc56)C4=C(C#N)C#N)cc21)C(CC)(CC)c1cc(/C=C2\C(=O)c4c(sc5ccccc45)C2=C(C#N)C#N)sc1-3,9.58,-5.45,-2.79,-5.5,-3.7,,,,0 vol%,,,,,
112769,10.1039/d0ta02427a,CCc1csc(-c2cc3oc(=O)c4cc(-c5cc(CC)c(-c6cc7c(-c8ccc(CC)s8)c8sc(-c9sc(-c%10cc%11oc(=O)c%12cc(-c%13cc(CC)c(-c%14cc%15c(-c%16ccc(CC)s%16)c%16sc(-c%17sc(-c%18cc%19oc(=O)c%20cc(-c%21cc(CC)c(-c%22cc%23c(-c%24ccc(CC)s%24)c%24sccc%24c(-c%24ccc(CC)s%24)c%23s%22)s%21)sc%20c%19s%18)cc%17CC)cc%16c(-c%16ccc(CC)s%16)c%15s%14)s%13)sc%12c%11s%10)cc9CC)cc8c(-c8ccc(CC)s8)c7s6)s5)sc4c3s2)c1,CCC1(CC)c2cc3c(cc2-c2sc(/C=C4\C(=O)c5c(sc6ccccc56)C4=C(C#N)C#N)cc21)C(CC)(CC)c1cc(/C=C2\C(=O)c4c(sc5ccccc45)C2=C(C#N)C#N)sc1-3,11.26,-5.45,-2.79,-5.5,-3.7,,,,0.7 vol%,,,,,CN
112770,10.1039/d0ta02427a,CCc1csc(-c2cc3oc(=O)c4cc(-c5cc(CC)c(-c6cc7c(-c8ccc(CC)s8)c8sc(-c9sc(-c%10cc%11oc(=O)c%12cc(-c%13cc(CC)c(-c%14cc%15c(-c%16ccc(CC)s%16)c%16sc(-c%17sc(-c%18cc%19oc(=O)c%20cc(-c%21cc(CC)c(-c%22cc%23c(-c%24ccc(CC)s%24)c%24sccc%24c(-c%24ccc(CC)s%24)c%23s%22)s%21)sc%20c%19s%18)cc%17CC)cc%16c(-c%16ccc(CC)s%16)c%15s%14)s%13)sc%12c%11s%10)cc9CC)cc8c(-c8ccc(CC)s8)c7s6)s5)sc4c3s2)c1,CCCCCCCCCCCc1c(/C=C2\C(=O)c3cc(F)c(F)cc3C2=C(C#N)C#N)sc2c1sc1c3c4nsnc4c4c5sc6c(CCCCCCCCCCC)c(/C=C7\C(=O)c8cc(F)c(F)cc8C7=C(C#N)C#N)sc6c5n(CC(CC)CCCC)c4c3n(CC(CC)CCCC)c21,14.29,-5.45,-2.79,-5.65,-4.09,,,,,,,,,
112772,10.1039/d0ta03924a,CCCCC(CC)COC(=O)c1sc2csc(-c3cc4c(-c5ccc(CC(CC)CCCC)s5)c5sccc5c(-c5ccc(CC(CC)CCCC)s5)c4s3)c2c1F,COC(=O)CCCC1(c2ccccc2)C23c4c5ccc6c7cc8c9c%10c(cc%11cc%12c%13c%14c(cc%15c%16ccc-5c2c%16c2c5c%16c%17c(c(c46)c7c9c%17c4c%10c%11c%13c4c%16c%14c%152)C513)C%12)C8,9.37,-5.29,-3.72,-5.9,-3.9,,80.0,,,,,,,
112773,10.1039/d0ta03924a,CCCCC(CC)COC(=O)c1sc2csc(-c3cc4c(-c5ccc(CC(CC)CCCC)s5)c5sccc5c(-c5ccc(CC(CC)CCCC)s5)c4s3)c2c1F,COC(=O)CCCC1(c2ccccc2)C23c4c5ccc6c7cc8c9c%10c(cc%11cc%12c%13c%14c(cc%15c%16ccc-5c2c%16c2c5c%16c%17c(c(c46)c7c9c%17c4c%10c%11c%13c4c%16c%14c%152)C513)C%12)C8,10.09,-5.29,-3.72,-5.9,-3.9,,80.0,,,,,,,
112774,10.1039/d0ta03924a,CCCCC(CC)COC(=O)c1sc2csc(-c3cc4c(-c5ccc(CC(CC)CCCC)s5)c5sccc5c(-c5ccc(CC(CC)CCCC)s5)c4s3)c2c1F,COC(=O)CCCC1(c2ccccc2)C23c4c5ccc6c7cc8c9c%10c(cc%11cc%12c%13c%14c(cc%15c%16ccc-5c2c%16c2c5c%16c%17c(c(c46)c7c9c%17c4c%10c%11c%13c4c%16c%14c%152)C513)C%12)C8,9.72,-5.29,-3.72,-5.9,-3.9,,,,,,,,,
112775,10.1039/d0ta03924a,CCCCC(CC)Cc1ccc(-c2c3cc(-c4ccc(-c5sc(-c6cccs6)c6c5C(=O)c5c(CC(CC)CCCC)sc(CC(CC)CCCC)c5C6=O)s4)sc3c(-c3ccc(CC(CC)CCCC)s3)c3ccsc23)s1,COC(=O)CCCC1(c2ccccc2)C23c4c5ccc6c7cc8c9c%10c(cc%11cc%12c%13c%14c(cc%15c%16ccc-5c2c%16c2c5c%16c%17c(c(c46)c7c9c%17c4c%10c%11c%13c4c%16c%14c%152)C513)C%12)C8,7.39,-5.33,-3.48,-5.9,-3.9,,80.0,,,,,,,
112776,10.1039/d0ta03924a,CCCCC(CC)Cc1ccc(-c2c3cc(-c4ccc(-c5sc(-c6cccs6)c6c5C(=O)c5c(CC(CC)CCCC)sc(CC(CC)CCCC)c5C6=O)s4)sc3c(-c3ccc(CC(CC)CCCC)s3)c3ccsc23)s1,COC(=O)CCCC1(c2ccccc2)C23c4c5ccc6c7cc8c9c%10c(cc%11cc%12c%13c%14c(cc%15c%16ccc-5c2c%16c2c5c%16c%17c(c(c46)c7c9c%17c4c%10c%11c%13c4c%16c%14c%152)C513)C%12)C8,7.5,-5.33,-3.48,-5.9,-3.9,,80.0,,,,,,,
112777,10.1039/d0ta03924a,CCCCC(CC)Cc1ccc(-c2c3cc(-c4ccc(-c5sc(-c6cccs6)c6c5C(=O)c5c(CC(CC)CCCC)sc(CC(CC)CCCC)c5C6=O)s4)sc3c(-c3ccc(CC(CC)CCCC)s3)c3ccsc23)s1,COC(=O)CCCC1(c2ccccc2)C23c4c5ccc6c7cc8c9c%10c(cc%11cc%12c%13c%14c(cc%15c%16ccc-5c2c%16c2c5c%16c%17c(c(c46)c7c9c%17c4c%10c%11c%13c4c%16c%14c%152)C513)C%12)C8,7.25,-5.33,-3.48,-5.9,-3.9,,80.0,,10 wt%,,,,,
112778,10.1039/d0ta03924a,CCCCCCc1ccsc1,COC(=O)CCCC1(c2ccccc2)C23c4c5c6c7c8c9c(c%10c%11c2c2c%12c4c4c%13c5c5c7c7c8c8c%14c9c%10c9c%10c%11c2c2c%11c%12c4c4c%12c%13c5c5c7c7c8c8c%14c9c9c%10c2c2c%11c4c4c%12c5c7c5c8c9c2c45)C613,3.34,-5.01,-3.12,-6.1,-3.7,,150.0,,,,,,,
112779,10.1039/d0ta03924a,CCCCCCc1ccsc1,COC(=O)CCCC1(c2ccccc2)C23c4c5c6c7c8c9c(c%10c%11c2c2c%12c4c4c%13c5c5c7c7c8c8c%14c9c%10c9c%10c%11c2c2c%11c%12c4c4c%12c%13c5c5c7c7c8c8c%14c9c9c%10c2c2c%11c4c4c%12c5c7c5c8c9c2c45)C613,3.51,-5.01,-3.12,-6.1,-3.7,,150.0,,10 wt%,,,,,
112780,10.1039/d0ta03924a,CCCCCCc1ccsc1,COC(=O)CCCC1(c2ccccc2)C23c4c5c6c7c8c9c(c%10c%11c2c2c%12c4c4c%13c5c5c7c7c8c8c%14c9c%10c9c%10c%11c2c2c%11c%12c4c4c%12c%13c5c5c7c7c8c8c%14c9c9c%10c2c2c%11c4c4c%12c5c7c5c8c9c2c45)C613,3.45,-5.01,-3.12,-6.1,-3.7,,150.0,,20 wt%,,,,,
