Repository: JiYiqaq/PCE-KA-GNN

# Data directory

- `raw/Active_Database.csv` is the immutable source dataset bundled under CC BY 4.0. Do not overwrite it with processed data.
- `processed/` is created and populated by the training pipeline. Generated `.pt` and `.pth` caches are intentionally ignored by Git because they can exceed GitHub's normal single-file limit.

See `../DATA_LICENSE.md` for provenance, license and checksum information.

File: data/processed/device_records.csv (part 249 of 250)
record_id,doi,donor_smiles,acceptor_smiles,pce,homo_d,lumo_d,homo_a,lumo_a,active_layer_thickness,annealing_temp,d_a_ratio,additive_ratio,device_type,etl_canonical,htl_canonical,solvent_canonical,additive_canonical
112781,10.1039/d0ta07960j,CCCCC(CC)Cc1ccc(-c2c3cc(-c4ccc(-c5sc(-c6cccs6)c6c5C(=O)c5c(CC(CC)CCCC)sc(CC(CC)CCCC)c5C6=O)s4)sc3c(-c3ccc(CC(CC)CCCC)s3)c3ccsc23)s1,CCCCCCOc1cccc(C2(c3cccc(OCCCCCC)c3)c3cc4c(cc3-c3sc(-c5scc(/C=C6\C(=O)c7cc(F)c(F)cc7C6=C(C#N)C#N)c5OCC(CC)CCCC)cc32)C(c2cccc(OCCCCCC)c2)(c2cccc(OCCCCCC)c2)c2cc(-c3scc(/C=C5\C(=O)c6cc(F)c(F)cc6C5=C(C#N)C#N)c3OCC(CC)CCCC)sc2-4)c1,14.02,-5.33,-3.48,-5.5,-3.81,,150.0,1:1,,inverted,,,,
112782,10.1039/d0ta07960j,CCCCC(CC)Cc1ccc(-c2c3cc(-c4ccc(-c5sc(-c6cccs6)c6c5C(=O)c5c(CC(CC)CCCC)sc(CC(CC)CCCC)c5C6=O)s4)sc3c(-c3ccc(CC(CC)CCCC)s3)c3ccsc23)s1,CCCCCCOc1cccc(C2(c3cccc(OCCCCCC)c3)c3cc4c(cc3-c3sc(-c5scc(/C=C6\C(=O)c7cc(Cl)c(Cl)cc7C6=C(C#N)C#N)c5OCC(CC)CCCC)cc32)C(c2cccc(OCCCCCC)c2)(c2cccc(OCCCCCC)c2)c2cc(-c3scc(/C=C5\C(=O)c6cc(Cl)c(Cl)cc6C5=C(C#N)C#N)c3OCC(CC)CCCC)sc2-4)c1,7.41,-5.33,-3.48,-5.55,-3.83,,150.0,1:1,,,,,,
112785,10.1039/d0ta09351c,COC(=O)C(C)(C)c1cc(C)cc(-c2sc3c4sc5cc(/C=C6/C(=O)c7cc(F)cc(c7)C(=O)/C6=C\c6cc(C(C)(C)C(=O)OC)c(-c7cc(C)cc(C(C)(C)C(=O)OC)c7)s6)sc5c4c(C(C)(C)C(=O)OC)ccc2-3)c1,CCCCC(CC)COc1c2sc3c4sc(/C=C5\C(=O)c6ccccc6C5=C(C#N)C#N)cc4n(CC(CC)CCCC)c3c2c(OCC(CC)CCCC)c2sc3c4sc(/C=C5\C(=O)c6ccccc6C5=C(C#N)C#N)cc4n(CC(CC)CCCC)c3c12,8.06,-5.56,-3.65,-5.48,-3.8,,90.0,1:1,0.5 vol%,,,,,
112786,10.1039/d0ta09351c,COC(=O)C(C)(C)c1cc(C)cc(-c2sc3c4sc5cc(/C=C6/C(=O)c7cc(F)cc(c7)C(=O)/C6=C\c6cc(C(C)(C)C(=O)OC)c(-c7cc(C)cc(C(C)(C)C(=O)OC)c7)s6)sc5c4c(C(C)(C)C(=O)OC)ccc2-3)c1,CCCCCCCCC(CCCC)COc1c2sc3c4sc(/C=C5\C(=O)c6cc(F)c(F)cc6C5=C(C#N)C#N)cc4n(CC(CC)CCCC)c3c2c(OCC(CCCC)CCCCCCCC)c2sc3c4sc(/C=C5\C(=O)c6cc(F)c(F)cc6C5=C(C#N)C#N)cc4n(CC(CC)CCCC)c3c12,14.75,-5.56,-3.65,-5.61,-3.97,,90.0,1:1,0.5 vol%,,,,,
112792,10.1039/d0tc00087f,CCCCC(CC)COC(=O)c1sc2csc(-c3cc4c(-c5ccc(CC(CC)CCCC)s5)c5sccc5c(-c5ccc(CC(CC)CCCC)s5)c4s3)c2c1F,CCCCCCCCCCC(CCCCCCCC)Cn1c(=O)c2ccsc2c2sc3c(sc4c5sc(-c6scc(F)c6F)cc5c(=O)n(CC(CCCCCCCC)CCCCCCCCCC)c(=O)c43)c2c1=O,6.84,-5.29,-3.72,-6.13,-3.39,80.0,,1:2,,conventional,,,,
112793,10.1039/d0tc00087f,CCCCC(CC)COC(=O)c1sc2csc(-c3cc4c(-c5ccc(CC(CC)CCCC)s5)c5sccc5c(-c5ccc(CC(CC)CCCC)s5)c4s3)c2c1F,CCCCCCCCCCCCC(CCCCCCCCCC)Cn1c(=O)c2ccsc2c2sc3c(sc4c5sc(-c6sc(-c7cc8c(=O)n(CC(CCCCCCCC)CCCCCCCCCC)c(=O)c9c(sc%10c9sc9c%11sc(-c%12scc(F)c%12F)cc%11c(=O)n(CC(CCCCCCCC)CCCCCCCCCC)c(=O)c9%10)c8s7)c(F)c6F)cc5c(=O)n(CC(CCCCCCCCCC)CCCCCCCCCCCC)c(=O)c43)c2c1=O,6.85,-5.29,-3.72,-6.14,-3.44,80.0,,1:2,,conventional,,,,
112794,10.1039/d0tc00087f,CCCCC(CC)COC(=O)c1sc2csc(-c3cc4c(-c5ccc(CC(CC)CCCC)s5)c5sccc5c(-c5ccc(CC(CC)CCCC)s5)c4s3)c2c1F,CCCCCCCCCCCCC(CCCCCCCCCC)Cn1c(=O)c2ccsc2c2sc3c(sc4c5sc(-c6sc(-c7cc8c(=O)n(CC(CCCCCCCC)CCCCCCCCCC)c(=O)c9c(sc%10c9sc9c%11sc(-c%12scc(F)c%12F)cc%11c(=O)n(CC(CCCCCCCC)CCCCCCCCCC)c(=O)c9%10)c8s7)c(F)c6F)cc5c(=O)n(CC(CCCCCCCCCC)CCCCCCCCCCCC)c(=O)c43)c2c1=O,8.32,-5.29,-3.72,-6.14,-3.43,80.0,,1:2,,conventional,,,,
112795,10.1039/d0tc00087f,CCCCC(CC)COC(=O)c1sc2csc(-c3cc4c(-c5ccc(CC(CC)CCCC)s5)c5sccc5c(-c5ccc(CC(CC)CCCC)s5)c4s3)c2c1F,CCCCCCCCCCCCC(CCCCCCCCCC)Cn1c(=O)c2ccsc2c2sc3c(sc4c5sc(-c6sc(-c7cc8c(=O)n(CC(CCCCCCCC)CCCCCCCCCC)c(=O)c9c(sc%10c9sc9c%11sc(-c%12scc(F)c%12F)cc%11c(=O)n(CC(CCCCCCCC)CCCCCCCCCC)c(=O)c9%10)c8s7)c(F)c6F)cc5c(=O)n(CC(CCCCCCCCCC)CCCCCCCCCCCC)c(=O)c43)c2c1=O,6.23,-5.29,-3.72,-6.12,-3.47,80.0,,1:2,,conventional,,,,
112796,10.1039/d0tc00087f,CCCCC(CC)COC(=O)c1sc2csc(-c3cc4c(-c5ccc(CC(CC)CCCC)s5)c5sccc5c(-c5ccc(CC(CC)CCCC)s5)c4s3)c2c1F,CCCCCCCCCCCCC(CCCCCCCCCC)Cn1c(=O)c2ccsc2c2sc3c(sc4c5sc(-c6scc(F)c6F)cc5c(=O)n(CC(CCCCCCCCCC)CCCCCCCCCCCC)c(=O)c43)c2c1=O,4.3,-5.29,-3.72,-6.09,-3.48,80.0,,1:2,,conventional,,,,
112797,10.1039/d0tc00270d,COC(=O)C(C)(C)c1cc(C)cc(-c2sc3c4sc5cc(/C=C6/C(=O)c7cc(F)cc(c7)C(=O)/C6=C\c6cc(C(C)(C)C(=O)OC)c(-c7cc(C)cc(C(C)(C)C(=O)OC)c7)s6)sc5c4c(C(C)(C)C(=O)OC)ccc2-3)c1,CCCCCCc1ccc(C2(c3ccc(CCCCCC)cc3)c3cc(/C=C4\C(=O)c5cc(F)c(F)cc5C4=C(C#N)C#N)sc3-c3sc4c(cc(OCC(CC)CCCC)c5c6sc7c(c6cc(OCC(CC)CCCC)c45)C(c4ccc(CCCCCC)cc4)(c4ccc(CCCCCC)cc4)c4cc(/C=C5\C(=O)c6cc(F)c(F)cc6C5=C(C#N)C#N)sc4-7)c32)cc1,6.1,-5.56,-3.65,-5.61,-3.88,,,1.25:1,,conventional,,,,
112798,10.1039/d0tc00270d,COC(=O)C(C)(C)c1cc(C)cc(-c2sc3c4sc5cc(/C=C6/C(=O)c7cc(F)cc(c7)C(=O)/C6=C\c6cc(C(C)(C)C(=O)OC)c(-c7cc(C)cc(C(C)(C)C(=O)OC)c7)s6)sc5c4c(C(C)(C)C(=O)OC)ccc2-3)c1,CCCCCCc1ccc(C2(c3ccc(CCCCCC)cc3)c3cc(/C=C4\C(=O)c5cc(F)c(F)cc5C4=C(C#N)C#N)sc3-c3sc4c(cc(OCC(CC)CCCC)c5c6sc7c(c6cc(OCC(CC)CCCC)c45)C(c4ccc(CCCCCC)cc4)(c4ccc(CCCCCC)cc4)c4cc(/C=C5\C(=O)c6cc(F)c(F)cc6C5=C(C#N)C#N)sc4-7)c32)cc1,11.5,-5.56,-3.65,-5.61,-3.88,,180.0,1.25:1,,conventional,,,,
112799,10.1039/d0tc00329h,CCCCC(CC)Cc1ccc(-c2c3cc(-c4ccc(-c5sc(-c6cccs6)c6c5C(=O)c5c(CC(CC)CCCC)sc(CC(CC)CCCC)c5C6=O)s4)sc3c(-c3ccc(CC(CC)CCCC)s3)c3ccsc23)s1,COC(=O)CCCC1(c2ccccc2)C23c4c5ccc6c7cc8c9c%10c(cc%11cc%12c%13c%14c(cc%15c%16ccc-5c2c%16c2c5c%16c%17c(c(c46)c7c9c%17c4c%10c%11c%13c4c%16c%14c%152)C513)C%12)C8,7.78,-5.33,-3.48,-5.9,-3.9,,,1:1.5:0,3.0 vol%,,,,,
112800,10.1039/d0tc00329h,CCCCC(CC)Cc1ccc(-c2c3cc(-c4ccc(-c5sc(-c6cccs6)c6c5C(=O)c5c(CC(CC)CCCC)sc(CC(CC)CCCC)c5C6=O)s4)sc3c(-c3ccc(CC(CC)CCCC)s3)c3ccsc23)s1,CCCCCCOc1ccc(C2(c3ccc(OCCCCCC)cc3)c3cc4c(cc3-c3sc(-c5sc(/C=C6\C(=O)c7ccccc7C6=C(C#N)C#N)c(OC)c5OC)cc32)C(c2ccc(OCCCCCC)cc2)(c2ccc(OCCCCCC)cc2)c2cc(-c3sc(/C=C5\C(=O)c6ccccc6C5=C(C#N)C#N)c(OC)c3OC)sc2-4)cc1,3.32,-5.33,-3.48,-5.11,-3.46,,160.0,1:0:1.5,,,,,,
112809,10.1039/d0tc02032j,CCCCCCCCc1csc2cc(-c3sc(-c4cc5sc(-c6cc7c(-c8ccc(CC(CC)CCCC)s8)c8sccc8c(-c8ccc(CC(CC)CCCC)s8)c7s6)c(CCCCCCCC)c5s4)c4c3C(=O)N(CC(CCCCCC)CCCCCCCC)C4=O)sc12,CCCCCCc1ccc(C2(c3ccc(CCCCCC)cc3)c3cc4c(cc3-c3sc5cc(C=C6C(=O)c7ccccc7C6=C(C#N)C#N)sc5c32)C(c2ccc(CCCCCC)cc2)(c2ccc(CCCCCC)cc2)c2c-4sc3cc(C=C4C(=O)c5ccccc5C4=C(C#N)C#N)sc23)cc1,10.9,-5.22,-3.36,-5.576,-3.916,,,1:1,1%,conventional,,,toluene,DPE
112810,10.1039/d0tc02032j,CCCCCCCCc1csc2cc(-c3sc(-c4cc5sc(-c6cc7c(-c8cc(C)c(CC(CC)CCCC)s8)c8sccc8c(-c8cc(C)c(CC(CC)CCCC)s8)c7s6)c(CCCCCCCC)c5s4)c4c3C(=O)N(CC(CCCCCC)CCCCCCCC)C4=O)sc12,CCCCCCc1ccc(C2(c3ccc(CCCCCC)cc3)c3cc4c(cc3-c3sc5cc(C=C6C(=O)c7ccccc7C6=C(C#N)C#N)sc5c32)C(c2ccc(CCCCCC)cc2)(c2ccc(CCCCCC)cc2)c2c-4sc3cc(C=C4C(=O)c5ccccc5C4=C(C#N)C#N)sc23)cc1,12.1,-5.35,-3.47,-5.576,-3.916,,,1:1,1%,conventional,,,toluene,DPE
112811,10.1039/d0tc02032j,CCCCCCCCc1csc2cc(-c3sc(-c4cc5sc(-c6cc7c(-c8cc(CC)c(CC(CC)CCCC)s8)c8sccc8c(-c8cc(CC)c(CC(CC)CCCC)s8)c7s6)c(CCCCCCCC)c5s4)c4c3C(=O)N(CC(CCCCCC)CCCCCCCC)C4=O)sc12,CCCCCCc1ccc(C2(c3ccc(CCCCCC)cc3)c3cc4c(cc3-c3sc5cc(C=C6C(=O)c7ccccc7C6=C(C#N)C#N)sc5c32)C(c2ccc(CCCCCC)cc2)(c2ccc(CCCCCC)cc2)c2c-4sc3cc(C=C4C(=O)c5ccccc5C4=C(C#N)C#N)sc23)cc1,9.94,-5.39,-3.49,-5.576,-3.916,,,1:1,1%,conventional,,,toluene,DPE
112812,10.1039/d0tc02032j,CCCCCCCCc1csc2cc(-c3sc(-c4cc5sc(-c6cc7c(-c8cc(CCCCCC)c(CC(CC)CCCC)s8)c8sccc8c(-c8cc(CCCCCC)c(CC(CC)CCCC)s8)c7s6)c(CCCCCCCC)c5s4)c4c3C(=O)N(CC(CCCCCC)CCCCCCCC)C4=O)sc12,CCCCCCc1ccc(C2(c3ccc(CCCCCC)cc3)c3cc4c(cc3-c3sc5cc(C=C6C(=O)c7ccccc7C6=C(C#N)C#N)sc5c32)C(c2ccc(CCCCCC)cc2)(c2ccc(CCCCCC)cc2)c2c-4sc3cc(C=C4C(=O)c5ccccc5C4=C(C#N)C#N)sc23)cc1,8.05,-5.48,-3.59,-5.576,-3.916,,,1:1,1%,conventional,,,toluene,DPE
112814,10.1039/d0tc02032j,CCCCCCCCc1csc2cc(-c3sc(-c4cc5sc(-c6cc7c(-c8ccc(SCC(CC)CCCC)s8)c8sccc8c(-c8ccc(SCC(CC)CCCC)s8)c7s6)c(CCCCCCCC)c5s4)c4c3C(=O)N(CC(CCCCCC)CCCCCCCC)C4=O)sc12,CCCCCCCCCCCc1c(/C=C2\C(=O)c3cc(F)c(F)cc3C2=C(C#N)C#N)sc2c1sc1c3c4nsnc4c4c5sc6c(CCCCCCCCCCC)c(/C=C7\C(=O)c8cc(F)c(F)cc8C7=C(C#N)C#N)sc6c5n(CC(CCCC)CCCCCC)c4c3n(CC(CCCC)CCCCCC)c21,13.0,-5.35,-3.39,-5.65,-4.1,,,1:1.2,0.5%,conventional,,,TMB,CN
112815,10.1039/d0tc02032j,CCCCCCCCc1csc2cc(-c3sc(-c4cc5sc(-c6cc7c(-c8cc(C)c(CC(CC)CCCC)s8)c8sccc8c(-c8cc(C)c(CC(CC)CCCC)s8)c7s6)c(CCCCCCCC)c5s4)c4c3C(=O)N(CC(CCCCCC)CCCCCCCC)C4=O)sc12,CCCCCCCCCCCc1c(/C=C2\C(=O)c3cc(F)c(F)cc3C2=C(C#N)C#N)sc2c1sc1c3c4nsnc4c4c5sc6c(CCCCCCCCCCC)c(/C=C7\C(=O)c8cc(F)c(F)cc8C7=C(C#N)C#N)sc6c5n(CC(CC)CCCC)c4c3n(CC(CC)CCCC)c21,14.2,-5.35,-3.47,-5.65,-4.09,,,1:1.2,0.5 v%,,,,chloroform,CN
112816,10.1039/d0tc03303k,CCCCC(CC)Cc1ccc(-c2c3cc(-c4ccc(-c5sc(-c6cccs6)c6c5C(=O)c5c(CC(CC)CCCC)sc(CC(CC)CCCC)c5C6=O)s4)sc3c(-c3ccc(CC(CC)CCCC)s3)c3ccsc23)s1,CCCCCCCCC(CCCCCC)Cn1nc2c(-c3cccs3)c(F)c(F)c(-c3ccc(-c4cc5c(-c6ccc([Si](CCC)(CCC)CCC)s6)c6sccc6c(-c6ccc([Si](CCC)(CCC)CCC)s6)c5s4)s3)c2n1,7.5,-5.33,-3.48,-5.66,-3.81,,,1.5:1,,,,,,
112817,10.1039/d0tc03303k,CCCCC(CC)Cc1ccc(-c2c3cc(-c4ccc(-c5sc(-c6cccs6)c6c5C(=O)c5c(CC(CC)CCCC)sc(CC(CC)CCCC)c5C6=O)s4)sc3c(-c3ccc(CC(CC)CCCC)s3)c3ccsc23)s1,CCCCCCCCC(CCCCCC)Cn1nc2c(-c3cccs3)c(F)c(F)c(-c3ccc(-c4cc5c(-c6ccc([Si](CCC)(CCC)CCC)s6)c6sccc6c(-c6ccc([Si](CCC)(CCC)CCC)s6)c5s4)s3)c2n1,11.5,-5.33,-3.48,-5.66,-3.81,,,1.5:1,4%,,,,,CN
112818,10.1039/d1ee01062j,COC(=O)C(C)(C)c1cc(C)cc(-c2sc3c4sc5cc(/C=C6/C(=O)c7cc(F)cc(c7)C(=O)/C6=C\c6cc(C(C)(C)C(=O)OC)c(-c7cc(C)cc(C(C)(C)C(=O)OC)c7)s6)sc5c4c(C(C)(C)C(=O)OC)ccc2-3)c1,CCCCCCCCCCCc1c(/C=C2\C(=O)c3cc(Cl)c(Cl)cc3C2=C(C#N)C#N)sc2c1sc1c3c4nsnc4c4c5sc6c(CCCCCCCCCCC)c(/C=C7\C(=O)c8cc(Cl)c(Cl)cc8C7=C(C#N)C#N)sc6c5n(CC(CC)CCCC)c4c3n(CC(CC)CCCC)c21,15.1,-5.56,-3.65,,,,,1:1.2,,conventional,PDINN,PEDOT:PSS,chloroform,
112819,10.1039/d1ee01062j,CCCCC(CC)Cc1sc(-c2c3cc(-c4ccc(CCCCCCCCCCc5ccc(-c6cc7c(-c8cc(F)c(CC(CC)CCCC)s8)c8sc(-c9ccc(-c%10sc(-c%11cccs%11)c%11c%10C(=O)c%10c(CC(CC)CCCC)sc(CC(CC)CCCC)c%10C%11=O)s9)cc8c(-c8cc(F)c(CC(CC)CCCC)s8)c7s6)s5)s4)sc3c(-c3cc(F)c(CC(CC)CCCC)s3)c3ccsc23)cc1F,CCCCCCCCCCCc1c(/C=C2\C(=O)c3cc(Cl)c(Cl)cc3C2=C(C#N)C#N)sc2c1sc1c3c4nsnc4c4c5sc6c(CCCCCCCCCCC)c(/C=C7\C(=O)c8cc(Cl)c(Cl)cc8C7=C(C#N)C#N)sc6c5n(CC(CC)CCCC)c4c3n(CC(CC)CCCC)c21,16.7,-5.52,-3.44,,,,,1:1.2,,conventional,PDINN,PEDOT:PSS,chloroform,
112820,10.1039/d1ee01062j,CCCCC(CC)Cc1sc(-c2c3cc(-c4ccc(CCCCCCCCCCc5ccc(-c6cc7c(-c8cc(F)c(CC(CC)CCCC)s8)c8sc(-c9ccc(-c%10sc(-c%11cccs%11)c%11c%10C(=O)c%10c(CC(CC)CCCC)sc(CC(CC)CCCC)c%10C%11=O)s9)cc8c(-c8cc(F)c(CC(CC)CCCC)s8)c7s6)s5)s4)sc3c(-c3cc(F)c(CC(CC)CCCC)s3)c3ccsc23)cc1F,CCCCCCCCCCCc1c(/C=C2\C(=O)c3cc(Cl)c(Cl)cc3C2=C(C#N)C#N)sc2c1sc1c3c4nsnc4c4c5sc6c(CCCCCCCCCCC)c(/C=C7\C(=O)c8cc(Cl)c(Cl)cc8C7=C(C#N)C#N)sc6c5n(CC(CC)CCCC)c4c3n(CC(CC)CCCC)c21,17.0,-5.56,-3.53,,,,,1:1.2,,conventional,PDINN,PEDOT:PSS,chloroform,
112821,10.1039/d1ee01062j,CCCCC(CC)Cc1sc(-c2c3cc(-c4ccc(CCCCCCCCCCc5ccc(-c6cc7c(-c8cc(F)c(CC(CC)CCCC)s8)c8sc(-c9ccc(-c%10sc(-c%11cccs%11)c%11c%10C(=O)c%10c(CC(CC)CCCC)sc(CC(CC)CCCC)c%10C%11=O)s9)cc8c(-c8cc(F)c(CC(CC)CCCC)s8)c7s6)s5)s4)sc3c(-c3cc(F)c(CC(CC)CCCC)s3)c3ccsc23)cc1F,CCCCCCCCCCCc1c(/C=C2\C(=O)c3cc(Cl)c(Cl)cc3C2=C(C#N)C#N)sc2c1sc1c3c4nsnc4c4c5sc6c(CCCCCCCCCCC)c(/C=C7\C(=O)c8cc(Cl)c(Cl)cc8C7=C(C#N)C#N)sc6c5n(CC(CC)CCCC)c4c3n(CC(CC)CCCC)c21,14.9,-5.55,-3.52,,,,,1:1.2,,conventional,PDINN,PEDOT:PSS,chloroform,
112822,10.1039/d1ee01062j,CCCCC(CC)Cc1sc(-c2c3cc(-c4ccc(CCCCCCCCCCc5ccc(-c6cc7c(-c8cc(F)c(CC(CC)CCCC)s8)c8sc(-c9ccc(-c%10sc(-c%11cccs%11)c%11c%10C(=O)c%10c(CC(CC)CCCC)sc(CC(CC)CCCC)c%10C%11=O)s9)cc8c(-c8cc(F)c(CC(CC)CCCC)s8)c7s6)s5)s4)sc3c(-c3cc(F)c(CC(CC)CCCC)s3)c3ccsc23)cc1F,CCCCCCCCCCCc1c(/C=C2\C(=O)c3cc(Cl)c(Cl)cc3C2=C(C#N)C#N)sc2c1sc1c3c4nsnc4c4c5sc6c(CCCCCCCCCCC)c(/C=C7\C(=O)c8cc(Cl)c(Cl)cc8C7=C(C#N)C#N)sc6c5n(CC(CC)CCCC)c4c3n(CC(CC)CCCC)c21,13.8,-5.58,-3.55,,,,,1:1.2,,conventional,PDINN,PEDOT:PSS,chloroform,
112823,10.1039/d1ee03225a,CCCCCCC(CCCC)Cc1csc(-c2cc3c4nsnc4c4cc(-c5cc(CC(CCCC)CCCCCC)c(-c6cc7c(-c8cc(Cl)c(CC(CC)CCCC)s8)c8sccc8c(-c8cc(Cl)c(CC(CC)CCCC)s8)c7s6)s5)sc4c3s2)c1,CCCCCCCCCCCc1c(/C=C2\C(=O)c3cc4cc(F)c(F)c(F)c4cc3C2=C(C#N)C#N)sc2c1sc1c3c4nsnc4c4c5sc6c(CCCCCCCCCCC)c(/C=C7\C(=O)c8cc9cc(F)c(F)c(F)c9cc8C7=C(C#N)C#N)sc6c5n(CC(CCCC)CCCCCC)c4c3n(CC(CCCC)CCCCCC)c21,16.83,-5.48,-2.75,-5.65,-4.07,,,,,conventional,,,,
112824,10.1039/d1ee03225a,CCCCCCC(CCCC)Cc1csc(-c2cc3c4nsnc4c4cc(-c5cc(CC(CCCC)CCCCCC)c(-c6cc7c(-c8cc(Cl)c(CC(CC)CCCC)s8)c8sccc8c(-c8cc(Cl)c(CC(CC)CCCC)s8)c7s6)s5)sc4c3s2)c1,CCCCCCCCCCCc1c(/C=C2\C(=O)c3cc4cc(F)c(F)c(F)c4cc3C2=C(C#N)C#N)sc2c1sc1c3c4nsnc4c4c5sc6c(CCCCCCCCCCC)c(/C=C7\C(=O)c8cc9cc(F)c(F)c(F)c9cc8C7=C(C#N)C#N)sc6c5n(CC(CCCC)CCCCCC)c4c3n(CC(CCCC)CCCCCC)c21,17.3,-5.48,-2.75,-5.65,-4.07,,,,0.5%,conventional,,,,CN
112825,10.1039/d1ee03225a,CCCCCCC(CCCC)Cc1csc(-c2cc3c4nsnc4c4cc(-c5cc(CC(CCCC)CCCCCC)c(-c6cc7c(-c8cc(Cl)c(CC(CC)CCCC)s8)c8sccc8c(-c8cc(Cl)c(CC(CC)CCCC)s8)c7s6)s5)sc4c3s2)c1,CCCCCCCCCCCc1c(/C=C2\C(=O)c3cc4cc(C(F)(F)F)ccc4cc3C2=C(C#N)C#N)sc2c1sc1c3c4nsnc4c4c5sc6c(CCCCCCCCCCC)c(/C=C7\C(=O)c8cc9cc(C(F)(F)F)ccc9cc8C7=C(C#N)C#N)sc6c5n(CC(CCCC)CCCCCC)c4c3n(CC(CCCC)CCCCCC)c21,17.1,-5.48,-2.75,-5.62,-4.04,,,,,conventional,,,,
112826,10.1039/d1ee03225a,CCCCCCC(CCCC)Cc1csc(-c2cc3c4nsnc4c4cc(-c5cc(CC(CCCC)CCCCCC)c(-c6cc7c(-c8cc(Cl)c(CC(CC)CCCC)s8)c8sccc8c(-c8cc(Cl)c(CC(CC)CCCC)s8)c7s6)s5)sc4c3s2)c1,CCCCCCCCCCCc1c(/C=C2\C(=O)c3cc4cc(C(F)(F)F)ccc4cc3C2=C(C#N)C#N)sc2c1sc1c3c4nsnc4c4c5sc6c(CCCCCCCCCCC)c(/C=C7\C(=O)c8cc9cc(C(F)(F)F)ccc9cc8C7=C(C#N)C#N)sc6c5n(CC(CCCC)CCCCCC)c4c3n(CC(CCCC)CCCCCC)c21,16.27,-5.48,-2.75,-5.62,-4.04,,,,,conventional,,,,CN
112827,10.1039/d1ra05426k,CCCCC(CC)Cc1sc(-c2c3cc(-c4ccc(-c5sc(-c6cccs6)c6c5C(=O)c5c(CC(CC)CCCC)sc(CC(CC)CCCC)c5C6=O)s4)sc3c(-c3cc(Cl)c(CC(CC)CCCC)s3)c3ccsc23)cc1Cl,CCCCCCc1ccc(C2(c3ccc(CCCCCC)cc3)c3cc(/C=C4\C(=O)c5cc(Br)ccc5C4=C(C#N)C#N)sc3-c3[se]c4cc5c6c([se]c5cc4c32)-c2sc(/C=C3\C(=O)c4cc(Br)ccc4C3=C(C#N)C#N)cc2C6(c2ccc(CCCCCC)cc2)c2ccc(CCCCCC)cc2)cc1,9.42,-5.52,-3.6,-5.67,-3.97,115.0,160.0,1:1,0.5%,inverted,,,,CN
112828,10.1039/d1ra05426k,CCCCC(CC)Cc1sc(-c2c3cc(-c4ccc(-c5sc(-c6cccs6)c6c5C(=O)c5c(CC(CC)CCCC)sc(CC(CC)CCCC)c5C6=O)s4)sc3c(-c3cc(Cl)c(CC(CC)CCCC)s3)c3ccsc23)cc1Cl,CCCCCCc1ccc(C2(c3ccc(CCCCCC)cc3)c3cc(/C=C4\C(=O)c5ccc(Br)cc5C4=C(C#N)C#N)sc3-c3[se]c4cc5c6c([se]c5cc4c32)-c2sc(/C=C3\C(=O)c4ccc(Br)cc4C3=C(C#N)C#N)cc2C6(c2ccc(CCCCCC)cc2)c2ccc(CCCCCC)cc2)cc1,10.63,-5.52,-3.6,-5.67,-3.97,118.0,160.0,1:1,,inverted,,,,
112830,10.1039/d2ee00972b,COC(=O)C(C)(C)c1cc(C)cc(-c2sc3c4sc5cc(/C=C6/C(=O)c7cc(F)cc(c7)C(=O)/C6=C\c6cc(C(C)(C)C(=O)OC)c(-c7cc(C)cc(C(C)(C)C(=O)OC)c7)s6)sc5c4c(C(C)(C)C(=O)OC)ccc2-3)c1,CCCCCCCCCCCCC(CCCCCCCCCC)Cn1c2c3sc(/C=C4\C(=O)c5ccccc5C4=C(C#N)C#N)c(CCCCCCCCCCC)c3sc2c2c3nsnc3c3c4sc5c(CCCCCCCCCCC)c(C/C=C6/C(=O)c7cc(-c8cccs8)ccc7C6=C(C#N)C#N)sc5c4n(CC(CCCCCCCCCC)CCCCCCCCCCCC)c3c21,16.31,-5.56,-3.65,-5.68,-3.9,,,,,conventional,PNDIT-F3N,PEDOT:PSS,,
112832,10.1039/d2ee00972b,COC(=O)C(C)(C)c1cc(C)cc(-c2sc3c4sc5cc(/C=C6/C(=O)c7cc(F)cc(c7)C(=O)/C6=C\c6cc(C(C)(C)C(=O)OC)c(-c7cc(C)cc(C(C)(C)C(=O)OC)c7)s6)sc5c4c(C(C)(C)C(=O)OC)ccc2-3)c1,CCCCCCCCC(CCCCCC)Cc1ccc(-c2c3nc(-c4ccc(-c5cc6c(-c7ccc(CC(CC)CCCC)s7)c7sccc7c(-c7ccc(CC(CC)CCCC)s7)c6s5)s4)sc3c(-c3ccc(CC(CCCCCC)CCCCCCCC)s3)c3nc(-c4cccs4)sc23)s1,17.15,-5.56,-3.65,-5.67,-3.89,,,,,conventional,PNDIT-F3N,PEDOT:PSS,,
112834,10.1039/d2ee00972b,COC(=O)C(C)(C)c1cc(C)cc(-c2sc3c4sc5cc(/C=C6/C(=O)c7cc(F)cc(c7)C(=O)/C6=C\c6cc(C(C)(C)C(=O)OC)c(-c7cc(C)cc(C(C)(C)C(=O)OC)c7)s6)sc5c4c(C(C)(C)C(=O)OC)ccc2-3)c1,CCCCCCCCCCCCC(CCCCCCCCCC)Cn1c2c3sc(/C=C4\C(=O)c5ccccc5C4=C(C#N)C#N)c(CC(CCCC)CCCCCC)c3sc2c2c3nsnc3c3c4sc5c(CC(CCCC)CCCCCC)c(/C=C6\C(=O)c7cc(-c8cccs8)ccc7C6=C(C#N)C#N)sc5c4n(CC(CCCCCCCCCC)CCCCCCCCCCCC)c3c21,16.57,-5.56,-3.65,-5.6,-3.83,,,,,conventional,PNDIT-F3N,PEDOT:PSS,,
112835,10.1039/d2ee00972b,COC(=O)C(C)(C)c1cc(C)cc(-c2sc3c4sc5cc(/C=C6/C(=O)c7cc(F)cc(c7)C(=O)/C6=C\c6cc(C(C)(C)C(=O)OC)c(-c7cc(C)cc(C(C)(C)C(=O)OC)c7)s6)sc5c4c(C(C)(C)C(=O)OC)ccc2-3)c1,CCCCCCCCC(CCCCCC)Cc1ccc(-c2c3nc(-c4ccc(-c5cc6c(-c7ccc(CC(CC)CCCC)s7)c7sccc7c(-c7ccc(CC(CC)CCCC)s7)c6s5)s4)sc3c(-c3ccc(CC(CCCCCC)CCCCCCCC)s3)c3nc(-c4cccs4)sc23)s1,16.7,-5.56,-3.65,-5.67,-3.89,,,,,conventional,PNDIT-F3N,PEDOT:PSS,,
112836,10.1039/d2ee01996e,CCCCCCC(CCCC)Cc1csc(-c2cc3c4nsnc4c4cc(-c5cc(CC(CCCC)CCCCCC)c(-c6cc7c(-c8ccc(CC(CC)CCCC)s8)c8sccc8c(-c8ccc(CC(CC)CCCC)s8)c7s6)s5)sc4c3s2)c1,CCCCCCCCCCCCC(CCCCCCCCCC)Cn1c2c3sc(/C=C4\C(=O)c5ccccc5C4=C(C#N)C#N)c(CCCCCCCCCCC)c3sc2c2c3nsnc3c3c4sc5c(CCCCCCCCCCC)c(/C=C6\C(=O)c7cc(-c8ccc(/C=C/c9cccs9)s8)ccc7C6=C(C#N)C#N)sc5c4n(CC(CCCCCCCCCC)CCCCCCCCCCCC)c3c21,14.05,-5.38,-3.32,-5.57,-3.69,,,,,inverted,ZnO,MoO3,o-xylene,
112837,10.1039/d2ee01996e,CCCCCCC(CCCC)Cc1cc(-c2cc3c4nsnc4c4cc(-c5cc(CC(CCCC)CCCCCC)c(-c6cc7c(-c8ccc(CC(CC)CCCC)s8)c8sc(-c9ccc(-c%10sc(-c%11cccs%11)c%11c%10C(=O)c%10c(CC(CC)CCCC)sc(CC(CC)CCCC)c%10C%11=O)s9)cc8c(-c8ccc(CC(CC)CCCC)s8)c7s6)s5)sc4c3s2)sc1-c1cc2c(-c3ccc(CC(CC)CCCC)s3)c3sccc3c(-c3ccc(CC(CC)CCCC)s3)c2s1,CCCCCCCCCCCCC(CCCCCCCCCC)Cn1c2c3sc(/C=C4\C(=O)c5ccccc5C4=C(C#N)C#N)c(CCCCCCCCCCC)c3sc2c2c3nsnc3c3c4sc5c(CCCCCCCCCCC)c(/C=C6\C(=O)c7cc(-c8ccc(/C=C/c9cccs9)s8)ccc7C6=C(C#N)C#N)sc5c4n(CC(CCCCCCCCCC)CCCCCCCCCCCC)c3c21,16.35,-5.28,-3.27,-5.57,-3.69,,,,,inverted,ZnO,MoO3,o-xylene,
112838,10.1039/d2ee02523j,CCCCC(CC)Cc1ccc(-c2c3cc(-c4ccc(-c5sc(-c6cccs6)c6c5C(=O)c5c(CC(CC)CCCC)sc(CC(CC)CCCC)c5C6=O)s4)sc3c(-c3ccc(CC(CC)CCCC)s3)c3ccsc23)s1,CCCCCCCCCCCc1c(/C=C2\C(=O)c3ccccc3C2=C(C#N)C#N)sc2c1sc1c3c4nsnc4c4c5sc6c(CCCCCCCCCCC)c(/C=C7\C(=O)c8cc(-c9cc%10c(-c%11cc(Cl)c(CC(CC)CCCC)s%11)c%11sccc%11c(-c%11cc(Cl)c(CC(CC)CCCC)s%11)c%10s9)ccc8C7=C(C#N)C#N)sc6c5n(CC(CCCCCCCC)CCCCCCCCCC)c4c3n(CC(CCCCCCCC)CCCCCCCCCC)c21,12.61,-5.33,-3.48,-5.62,-4.14,,,,,,,,,
112839,10.1039/d2ee02523j,CCCCC(CC)Cc1ccc(-c2c3cc(-c4ccc(-c5sc(-c6cccs6)c6c5C(=O)c5c(CC(CC)CCCC)sc(CC(CC)CCCC)c5C6=O)s4)sc3c(-c3ccc(CC(CC)CCCC)s3)c3ccsc23)s1,CCCCCCCCCCCc1c(/C=C2\C(=O)c3ccccc3C2=C(C#N)C#N)sc2c1sc1c3c4nsnc4c4c5sc6c(CCCCCCCCCCC)c(/C=C7\C(=O)c8cc(-c9ccc(CCCCCCCCc%10cccs%10)s9)ccc8C7=C(C#N)C#N)sc6c5n(CC(CCCCCCCC)CCCCCCCCCC)c4c3n(CC(CCCCCCCC)CCCCCCCCCC)c21,9.97,-5.33,-3.48,-5.64,-4.07,,,,,,,,,
112841,10.1039/d2ee02523j,CCCCC(CC)Cc1ccc(-c2c3cc(-c4ccc(-c5sc(-c6cccs6)c6c5C(=O)c5c(CC(CC)CCCC)sc(CC(CC)CCCC)c5C6=O)s4)sc3c(-c3ccc(CC(CC)CCCC)s3)c3ccsc23)s1,CCCCCCCCCCCc1c(/C=C2\C(=O)c3ccccc3C2=C(C#N)C#N)sc2c1sc1c3c4nsnc4c4c5sc6c(CCCCCCCCCCC)c(/C=C7\C(=O)c8cc(-c9ccc(CCCCCCCCc%10ccc(-c%11ccc%12c(c%11)C(=O)/C(=C\c%11sc%13c(sc%14c%15c%16nsnc%16c%16c%17sc%18c(CCCCCCCCCCC)c(/C=C%19\C(=O)c%20cc(-c%21cc%22c(-c%23cc(Cl)c(CC(CC)CCCC)s%23)c%23sccc%23c(-c%23cc(Cl)c(CC(CC)CCCC)s%23)c%22s%21)ccc%20C%19=C(C#N)C#N)sc%18c%17n(CC(CCCCCCCC)CCCCCCCCCC)c%16c%15n(CC(CCCCCCCC)CCCCCCCCCC)c%13%14)c%11CCCCCCCCCCC)C%12=C(C#N)C#N)s%10)s9)ccc8C7=C(C#N)C#N)sc6c5n(CC(CCCCCCCC)CCCCCCCCCC)c4c3n(CC(CCCCCCCC)CCCCCCCCCC)c21,16.09,-5.33,-3.48,-5.61,-4.1,,,,,,,,,
112857,10.1039/d2py01122k,CCCCC(CC)COc1cc(-c2nc3c(-c4cccs4)ccc(-c4ccc(-c5cc6c(-c7ccc(SCC(CC)CCCC)s7)c7sccc7c(-c7ccc(SCC(CC)CCCC)s7)c6s5)s4)c3nc2-c2cc(F)c(F)c(OCC(CC)CCCC)c2)ccc1Cl,CCCCCCCCCCCc1c(/C=C2\C(=O)c3cc(F)c(F)cc3C2=C(C#N)C#N)sc2c1sc1c3c4nsnc4c4c5sc6c(CCCCCCCCCCC)c(/C=C7\C(=O)c8cc(F)c(F)cc8C7=C(C#N)C#N)sc6c5n(CC(CC)CCCC)c4c3n(CC(CC)CCCC)c21,12.41,-5.47,-3.81,-5.65,-4.09,110.0,,1.0:1.0:0.0,,,,,,
112859,10.1039/d2py01122k,CCCCC(CC)COc1cc(-c2nc3c(-c4cccs4)ccc(-c4ccc(-c5cc6c(-c7ccc(SCC(CC)CCCC)s7)c7sccc7c(-c7ccc(SCC(CC)CCCC)s7)c6s5)s4)c3nc2-c2ccc(F)c(OCC(CC)CCCC)c2)ccc1F,CCCCCCCCCCCc1c(/C=C2\C(=O)c3cc(F)c(F)cc3C2=C(C#N)C#N)sc2c1sc1c3c4nsnc4c4c5sc6c(CCCCCCCCCCC)c(/C=C7\C(=O)c8cc(F)c(F)cc8C7=C(C#N)C#N)sc6c5n(CC(CC)CCCC)c4c3n(CC(CC)CCCC)c21,11.83,-5.42,-3.72,-5.65,-4.09,110.0,,1.0:1.0:0.0,,,,,,
112860,10.1039/d2py01122k,CCCCC(CC)COc1cc(-c2nc3c(-c4cccs4)ccc(-c4ccc(-c5cc6c(-c7ccc(SCC(CC)CCCC)s7)c7sccc7c(-c7ccc(SCC(CC)CCCC)s7)c6s5)s4)c3nc2-c2ccc(Cl)c(OCC(CC)CCCC)c2)ccc1Cl,CCCCCCCCCCCc1c(/C=C2\C(=O)c3cc(F)c(F)cc3C2=C(C#N)C#N)sc2c1sc1c3c4nsnc4c4c5sc6c(CCCCCCCCCCC)c(/C=C7\C(=O)c8cc(F)c(F)cc8C7=C(C#N)C#N)sc6c5n(CC(CC)CCCC)c4c3n(CC(CC)CCCC)c21,13.43,-5.44,-3.77,-5.65,-4.09,110.0,,1.0:1.0:0.0,,,,,,
112861,10.1039/d2py01219g,CCCCC(CC)COC(=O)c1sc2csc(-c3cc4c(-c5ccc(CC(CC)CCCC)s5)c5sccc5c(-c5ccc(CC(CC)CCCC)s5)c4s3)c2c1F,CCCCCCCCCCC(CCCCCCCC)CN1C(=O)c2ccc3c4c(c(-c5ccc(/C=C/c6cccs6)s5)cc(c24)C1=O)C(=O)N(CC(CCCCCCCC)CCCCCCCCCC)C3=O,4.0,-5.29,-3.72,-5.59,-3.89,,,,,,,,,
112862,10.1039/d2py01219g,CCCCC(CC)COC(=O)c1sc2csc(-c3cc4c(-c5ccc(CC(CC)CCCC)s5)c5sccc5c(-c5ccc(CC(CC)CCCC)s5)c4s3)c2c1F,CCCCCCCCCCC(CCCCCCCC)CN1C(=O)c2ccc3c4c(c(-c5ccc(/C=C/c6sccc6F)s5)cc(c24)C1=O)C(=O)N(CC(CCCCCCCC)CCCCCCCCCC)C3=O,4.6,-5.29,-3.72,-5.75,-3.91,,,,,,,,,
112863,10.1039/d2py01219g,CCCCC(CC)COC(=O)c1sc2csc(-c3cc4c(-c5ccc(CC(CC)CCCC)s5)c5sccc5c(-c5ccc(CC(CC)CCCC)s5)c4s3)c2c1F,CCCCCCCCCCC(CCCCCCCC)CN1C(=O)c2ccc3c4c(c(-c5cc(F)c(/C=C/c6sccc6F)s5)cc(c24)C1=O)C(=O)N(CC(CCCCCCCC)CCCCCCCCCC)C3=O,4.3,-5.29,-3.72,-5.82,-3.96,,,,,,,,,
112864,10.1039/d2ra05925h,CCCCCCCCCCC(CCCCCCCC)Cc1csc(-c2sc(-c3cc(CC(CCCCCCCC)CCCCCCCCCC)c(-c4ccc(-c5cccs5)s4)s3)c3c2C(=O)c2c(CC(CC)CCCC)sc(CC(CC)CCCC)c2C3=O)c1,CCCCCCc1ccc(C2(c3ccc(CCCCCC)cc3)c3cc4c(cc3-c3sc5cc(C=C6C(=O)c7ccccc7C6=C(C#N)C#N)sc5c32)C(c2ccc(CCCCCC)cc2)(c2ccc(CCCCCC)cc2)c2c-4sc3cc(C=C4C(=O)c5ccccc5C4=C(C#N)C#N)sc23)cc1,3.81,-5.58,-3.69,-5.576,-3.916,100.0,,,,conventional,LiF,PEDOT:PSS,chloroform,
112865,10.1039/d2ra05925h,CCCCCCCCCCC(CCCCCCCC)Cc1csc(-c2sc(-c3cc(CC(CCCCCCCC)CCCCCCCCCC)c(-c4cc(F)c(-c5sccc5F)s4)s3)c3c2C(=O)c2c(CC(CC)CCCC)sc(CC(CC)CCCC)c2C3=O)c1,CCCCCCc1ccc(C2(c3ccc(CCCCCC)cc3)c3cc4c(cc3-c3sc5cc(C=C6C(=O)c7ccccc7C6=C(C#N)C#N)sc5c32)C(c2ccc(CCCCCC)cc2)(c2ccc(CCCCCC)cc2)c2c-4sc3cc(C=C4C(=O)c5ccccc5C4=C(C#N)C#N)sc23)cc1,4.39,-5.68,-3.74,-5.576,-3.916,100.0,,,,conventional,LiF,PEDOT:PSS,chloroform,
112866,10.1039/d3cp00998j,CCCCC(CC)Cc1ccc(-c2c3cc(-c4ccc(-c5sc(-c6cccs6)c6c5C(=O)c5c(CC(CC)CCCC)sc(CC(CC)CCCC)c5C6=O)s4)sc3c(-c3ccc(CC(CC)CCCC)s3)c3ccsc23)s1,CCCCCCCCCCC(CCCCCCCC)CN1C(=O)c2ccc3c4c(c(-c5ccc(-c6cccs6)s5)cc(c24)C1=O)C(=O)N(CC(CCCCCCCC)CCCCCCCCCC)C3=O,6.21,-5.33,-3.48,-5.71,-4.02,,,1:2,0.5 vol%,,,,,
112871,10.1039/d3ee00186e,COC(=O)C(C)(C)c1cc(C)cc(-c2sc3c4sc5cc(/C=C6/C(=O)c7cc(F)cc(c7)C(=O)/C6=C\c6cc(C(C)(C)C(=O)OC)c(-c7cc(C)cc(C(C)(C)C(=O)OC)c7)s6)sc5c4c(C(C)(C)C(=O)OC)ccc2-3)c1,CCCCCCCCCCCc1c(/C=C2\C(=O)c3ccccc3C2=C(C#N)C#N)sc2c1sc1c3c4nsnc4c4c5sc6c(CCCCCCCCCCC)c(/C=C7\C(=O)c8cc(-c9cccs9)ccc8C7=C(C#N)C#N)sc6c5n(CC(CCCCCCCC)CCCCCCCCCC)c4c3n(CC(CCCCCCCC)CCCCCCCCCC)c21,16.27,-5.56,-3.65,-5.68,-3.94,110.0,,1:1.2,,,,,,
112873,10.1039/d3ee00186e,CCCCCCCCC(CCCCCC)Cc1ccc(-c2c3nc(-c4ccc(-c5cc6c(-c7ccc(CC(CC)CCCC)s7)c7sccc7c(-c7ccc(CC(CC)CCCC)s7)c6s5)s4)sc3c(-c3ccc(CC(CCCCCC)CCCCCCCC)s3)c3nc(-c4cccs4)sc23)s1,CCCCCCCCCCCc1c(/C=C2\C(=O)c3ccccc3C2=C(C#N)C#N)sc2c1sc1c3c4nsnc4c4c5sc6c(CCCCCCCCCCC)c(/C=C7\C(=O)c8cc(-c9cccs9)ccc8C7=C(C#N)C#N)sc6c5n(CC(CCCCCCCC)CCCCCCCCCC)c4c3n(CC(CCCCCCCC)CCCCCCCCCC)c21,13.55,-5.45,-3.47,-5.68,-3.94,110.0,,1:1,,,,,,
112874,10.1039/d3ee00186e,COC(=O)C(C)(C)c1cc(C)cc(-c2sc3c4sc5cc(/C=C6/C(=O)c7cc(F)cc(c7)C(=O)/C6=C\c6cc(C(C)(C)C(=O)OC)c(-c7cc(C)cc(C(C)(C)C(=O)OC)c7)s6)sc5c4c(C(C)(C)C(=O)OC)ccc2-3)c1,CCCCCCCCCCCc1c(/C=C2\C(=O)c3ccccc3C2=C(C#N)C#N)sc2c1sc1c3c4nsnc4c4c5sc6c(CCCCCCCCCCC)c(/C=C7\C(=O)c8cc(-c9cccs9)ccc8C7=C(C#N)C#N)sc6c5n(CC(CCCCCCCC)CCCCCCCCCC)c4c3n(CC(CCCCCCCC)CCCCCCCCCC)c21,14.73,-5.56,-3.65,-5.68,-3.94,300.0,,1:1.2,,,,,,
112876,10.1039/d3ee00186e,COC(=O)C(C)(C)c1cc(C)cc(-c2sc3c4sc5cc(/C=C6/C(=O)c7cc(F)cc(c7)C(=O)/C6=C\c6cc(C(C)(C)C(=O)OC)c(-c7cc(C)cc(C(C)(C)C(=O)OC)c7)s6)sc5c4c(C(C)(C)C(=O)OC)ccc2-3)c1,CCCCCCCCCCCc1c(/C=C2\C(=O)c3ccccc3C2=C(C#N)C#N)sc2c1sc1c3c4nsnc4c4c5sc6c(CCCCCCCCCCC)c(/C=C7\C(=O)c8cc(-c9cccs9)ccc8C7=C(C#N)C#N)sc6c5n(CC(CCCCCCCC)CCCCCCCCCC)c4c3n(CC(CCCCCCCC)CCCCCCCCCC)c21,16.62,-5.56,-3.65,-5.68,-3.94,,,10/7,,,,,,
112882,10.1039/d3ee01683h,COC(=O)C(C)(C)c1cc(C)cc(-c2sc3c4sc5cc(/C=C6/C(=O)c7cc(F)cc(c7)C(=O)/C6=C\c6cc(C(C)(C)C(=O)OC)c(-c7cc(C)cc(C(C)(C)C(=O)OC)c7)s6)sc5c4c(C(C)(C)C(=O)OC)ccc2-3)c1,CCCCCCCCCCCc1c(/C=C2\C(=O)c3ccccc3C2=C(C#N)C#N)sc2c1sc1c3c4nsnc4c4c5sc6c(CCCCCCCCCCC)c(/C=C7\C(=O)c8cc(-c9cccs9)ccc8C7=C(C#N)C#N)sc6c5n(CC(CCCCCCCC)CCCCCCCCCC)c4c3n(CC(CCCCCCCC)CCCCCCCCCC)c21,16.59,-5.56,-3.65,-5.68,-3.94,,,,,,,,,
112884,10.1039/d3ee02953k,COC(=O)C(C)(C)c1cc(C)cc(-c2sc3c4sc5cc(/C=C6/C(=O)c7cc(F)cc(c7)C(=O)/C6=C\c6cc(C(C)(C)C(=O)OC)c(-c7cc(C)cc(C(C)(C)C(=O)OC)c7)s6)sc5c4c(C(C)(C)C(=O)OC)ccc2-3)c1,CCCCCCCCCCCCC(CCCCCCCCCC)Cn1c2c3sc(/C=C4\C(=O)c5ccccc5C4=C(C#N)C#N)c(CCCCCCCCCCC)c3sc2c2c3nsnc3c3c4sc5c(CCCCCCCCCCC)c(C/C=C6/C(=O)c7cc(-c8cccs8)ccc7C6=C(C#N)C#N)sc5c4n(CC(CCCCCCCCCC)CCCCCCCCCCCC)c3c21,17.29,-5.56,-3.65,-5.68,-3.9,,,,,,,,,
112885,10.1039/d3ee02953k,COC(=O)C(C)(C)c1cc(C)cc(-c2sc3c4sc5cc(/C=C6/C(=O)c7cc(F)cc(c7)C(=O)/C6=C\c6cc(C(C)(C)C(=O)OC)c(-c7cc(C)cc(C(C)(C)C(=O)OC)c7)s6)sc5c4c(C(C)(C)C(=O)OC)ccc2-3)c1,CCCCCCCCCCCCC(CCCCCCCCCC)Cn1c2c3sc(/C=C4\C(=O)c5ccccc5C4=C(C#N)C#N)c(CCCCCCCCCCC)c3sc2c2c3nsnc3c3c4sc5c(CCCCCCCCCCC)c(C/C=C6/C(=O)c7cc(-c8cccs8)ccc7C6=C(C#N)C#N)sc5c4n(CC(CCCCCCCCCC)CCCCCCCCCCCC)c3c21,17.89,-5.56,-3.65,-5.68,-3.9,,,,,,,,,DTC-C8
112886,10.1039/d3ee02953k,COC(=O)C(C)(C)c1cc(C)cc(-c2sc3c4sc5cc(/C=C6/C(=O)c7cc(F)cc(c7)C(=O)/C6=C\c6cc(C(C)(C)C(=O)OC)c(-c7cc(C)cc(C(C)(C)C(=O)OC)c7)s6)sc5c4c(C(C)(C)C(=O)OC)ccc2-3)c1,CCCCCCCCCCCCC(CCCCCCCCCC)Cn1c2c3sc(/C=C4\C(=O)c5ccccc5C4=C(C#N)C#N)c(CCCCCCCCCCC)c3sc2c2c3nsnc3c3c4sc5c(CCCCCCCCCCC)c(C/C=C6/C(=O)c7cc(-c8cccs8)ccc7C6=C(C#N)C#N)sc5c4n(CC(CCCCCCCCCC)CCCCCCCCCCCC)c3c21,18.35,-5.56,-3.65,-5.68,-3.9,,,,,,,,,DTC-C12
112887,10.1039/d3ee02953k,COC(=O)C(C)(C)c1cc(C)cc(-c2sc3c4sc5cc(/C=C6/C(=O)c7cc(F)cc(c7)C(=O)/C6=C\c6cc(C(C)(C)C(=O)OC)c(-c7cc(C)cc(C(C)(C)C(=O)OC)c7)s6)sc5c4c(C(C)(C)C(=O)OC)ccc2-3)c1,CCCCCCCCCCCCC(CCCCCCCCCC)Cn1c2c3sc(/C=C4\C(=O)c5ccccc5C4=C(C#N)C#N)c(CCCCCCCCCCC)c3sc2c2c3nsnc3c3c4sc5c(CCCCCCCCCCC)c(C/C=C6/C(=O)c7cc(-c8cccs8)ccc7C6=C(C#N)C#N)sc5c4n(CC(CCCCCCCCCC)CCCCCCCCCCCC)c3c21,17.26,-5.56,-3.65,-5.68,-3.9,,,,,,,,,DTC-C16
112888,10.1039/d3ee02953k,COC(=O)C(C)(C)c1cc(C)cc(-c2sc3c4sc5cc(/C=C6/C(=O)c7cc(F)cc(c7)C(=O)/C6=C\c6cc(C(C)(C)C(=O)OC)c(-c7cc(C)cc(C(C)(C)C(=O)OC)c7)s6)sc5c4c(C(C)(C)C(=O)OC)ccc2-3)c1,CCCCCCCCCCCCC(CCCCCCCCCC)Cn1c2c3sc(/C=C4\C(=O)c5ccccc5C4=C(C#N)C#N)c(CC(CCCC)CCCCCC)c3sc2c2c3nsnc3c3c4sc5c(CC(CCCC)CCCCCC)c(/C=C6\C(=O)c7cc(-c8cccs8)ccc7C6=C(C#N)C#N)sc5c4n(CC(CCCCCCCCCC)CCCCCCCCCCCC)c3c21,17.14,-5.56,-3.65,-5.6,-3.83,,,,,,,,,
112889,10.1039/d3ee02953k,COC(=O)C(C)(C)c1cc(C)cc(-c2sc3c4sc5cc(/C=C6/C(=O)c7cc(F)cc(c7)C(=O)/C6=C\c6cc(C(C)(C)C(=O)OC)c(-c7cc(C)cc(C(C)(C)C(=O)OC)c7)s6)sc5c4c(C(C)(C)C(=O)OC)ccc2-3)c1,CCCCCCCCCCCCC(CCCCCCCCCC)Cn1c2c3sc(/C=C4\C(=O)c5ccccc5C4=C(C#N)C#N)c(CC(CCCC)CCCCCC)c3sc2c2c3nsnc3c3c4sc5c(CC(CCCC)CCCCCC)c(/C=C6\C(=O)c7cc(-c8cccs8)ccc7C6=C(C#N)C#N)sc5c4n(CC(CCCCCCCCCC)CCCCCCCCCCCC)c3c21,17.73,-5.56,-3.65,-5.6,-3.83,,,,,,,,,DTC-C12
112890,10.1039/d3ee02953k,COC(=O)C(C)(C)c1cc(C)cc(-c2sc3c4sc5cc(/C=C6/C(=O)c7cc(F)cc(c7)C(=O)/C6=C\c6cc(C(C)(C)C(=O)OC)c(-c7cc(C)cc(C(C)(C)C(=O)OC)c7)s6)sc5c4c(C(C)(C)C(=O)OC)ccc2-3)c1,CCCCCCCCCCCCC(CCCCCCCCCC)Cn1c2c3sc(/C=C4\C(=O)c5c(F)cccc5C4=C(C#N)C#N)c(CCCCCCCCCCC)c3sc2c2c3nsnc3c3c4sc5c(CCCCCCCCCCC)c(/C=C6\C(=O)c7c(ccc(-c8cccs8)c7F)C6=C(C#N)C#N)sc5c4n(CC(CCCCCCCCCC)CCCCCCCCCCCC)c3c21,16.43,-5.56,-3.65,-5.715,-3.805,,,,,,,,,
112891,10.1039/d3ee02953k,COC(=O)C(C)(C)c1cc(C)cc(-c2sc3c4sc5cc(/C=C6/C(=O)c7cc(F)cc(c7)C(=O)/C6=C\c6cc(C(C)(C)C(=O)OC)c(-c7cc(C)cc(C(C)(C)C(=O)OC)c7)s6)sc5c4c(C(C)(C)C(=O)OC)ccc2-3)c1,CCCCCCCCCCCCC(CCCCCCCCCC)Cn1c2c3sc(/C=C4\C(=O)c5c(F)cccc5C4=C(C#N)C#N)c(CCCCCCCCCCC)c3sc2c2c3nsnc3c3c4sc5c(CCCCCCCCCCC)c(/C=C6\C(=O)c7c(ccc(-c8cccs8)c7F)C6=C(C#N)C#N)sc5c4n(CC(CCCCCCCCCC)CCCCCCCCCCCC)c3c21,16.96,-5.56,-3.65,-5.715,-3.805,,,,,,,,,DTC-C12
112892,10.1039/d3ee02953k,COC(=O)C(C)(C)c1cc(C)cc(-c2sc3c4sc5cc(/C=C6/C(=O)c7cc(F)cc(c7)C(=O)/C6=C\c6cc(C(C)(C)C(=O)OC)c(-c7cc(C)cc(C(C)(C)C(=O)OC)c7)s6)sc5c4c(C(C)(C)C(=O)OC)ccc2-3)c1,CCCCCCCCCCCCC(CCCCCCCCCC)Cn1c2c3sc(/C=C4\C(=O)c5ccccc5C4=C(C#N)C#N)c(CCCCCCCCCCC)c3sc2c2c3nsnc3c3c4sc5c(CCCCCCCCCCC)c(C/C=C6/C(=O)c7cc(-c8cccs8)ccc7C6=C(C#N)C#N)sc5c4n(CC(CCCCCCCCCC)CCCCCCCCCCCC)c3c21,17.9,-5.56,-3.65,-5.68,-3.9,,,,,,,,,DTC-C12
112893,10.1039/d3py00229b,CCCCCCCCCCCc1c(/C=C2\C(=O)c3ccccc3C2=C(C#N)C#N)sc2c1sc1c3c4nsnc4c4c5sc6c(CCCCCCCCCCC)c(/C=C7/C(=O)c8cc(-c9cc%10sccc%10s9)ccc8C7=C(C#N)C#N)sc6c5n(CC(CCCCCCCC)CCCCCCCCCC)c4c3n(CC(CCCCCCCC)CCCCCCCCCC)c21,CCCCCCc1ccc(C2(c3ccc(CCCCCC)cc3)c3cc4c(cc3-c3sc5cc(/C=C6\C(=O)c7cc(F)c(F)cc7C6=C(C#N)C#N)sc5c32)C(c2ccc(CCCCCC)cc2)(c2ccc(CCCCCC)cc2)c2c-4sc3cc(/C=C4\C(=O)c5cc(F)c(F)cc5C4=C(C#N)C#N)sc23)cc1,9.07,-5.61,-3.59,-5.66,-4.14,,80.0,1:1,0%,,,,,
112894,10.1039/d3py00229b,CCCCCCCCCCCc1c(/C=C2\C(=O)c3ccccc3C2=C(C#N)C#N)sc2c1sc1c3c4nsnc4c4c5sc6c(CCCCCCCCCCC)c(/C=C7/C(=O)c8cc(-c9cc%10sccc%10s9)ccc8C7=C(C#N)C#N)sc6c5n(CC(CCCCCCCC)CCCCCCCCCC)c4c3n(CC(CCCCCCCC)CCCCCCCCCC)c21,CCCCCCc1ccc(C2(c3ccc(CCCCCC)cc3)c3cc4c(cc3-c3sc5cc(/C=C6\C(=O)c7cc(F)c(F)cc7C6=C(C#N)C#N)sc5c32)C(c2ccc(CCCCCC)cc2)(c2ccc(CCCCCC)cc2)c2c-4sc3cc(/C=C4\C(=O)c5cc(F)c(F)cc5C4=C(C#N)C#N)sc23)cc1,11.83,-5.61,-3.59,-5.66,-4.14,,80.0,1:1,0.5%,,,,,DIO
112895,10.1039/d3py00229b,CCCCCCCCCCCc1c(/C=C2\C(=O)c3ccccc3C2=C(C#N)C#N)sc2c1sc1c3c4nsnc4c4c5sc6c(CCCCCCCCCCC)c(/C=C7/C(=O)c8cc(-c9cc%10sccc%10s9)ccc8C7=C(C#N)C#N)sc6c5n(CC(CCCCCCCC)CCCCCCCCCC)c4c3n(CC(CCCCCCCC)CCCCCCCCCC)c21,CCCCCCc1ccc(C2(c3ccc(CCCCCC)cc3)c3cc4c(cc3-c3sc5cc(/C=C6\C(=O)c7cc(F)c(F)cc7C6=C(C#N)C#N)sc5c32)C(c2ccc(CCCCCC)cc2)(c2ccc(CCCCCC)cc2)c2c-4sc3cc(/C=C4\C(=O)c5cc(F)c(F)cc5C4=C(C#N)C#N)sc23)cc1,7.57,-5.61,-3.59,-5.66,-4.14,,80.0,1:1,1%,,,,,DIO
112896,10.1039/d3py00229b,CCCCCCCCCCCc1c(/C=C2\C(=O)c3ccccc3C2=C(C#N)C#N)sc2c1sc1c3c4nsnc4c4c5sc6c(CCCCCCCCCCC)c(/C=C7/C(=O)c8cc(-c9cc%10sccc%10s9)ccc8C7=C(C#N)C#N)sc6c5n(CC(CCCCCCCC)CCCCCCCCCC)c4c3n(CC(CCCCCCCC)CCCCCCCCCC)c21,CCCCCCc1ccc(C2(c3ccc(CCCCCC)cc3)c3cc4c(cc3-c3sc5cc(/C=C6\C(=O)c7cc(F)c(F)cc7C6=C(C#N)C#N)sc5c32)C(c2ccc(CCCCCC)cc2)(c2ccc(CCCCCC)cc2)c2c-4sc3cc(/C=C4\C(=O)c5cc(F)c(F)cc5C4=C(C#N)C#N)sc23)cc1,10.65,-5.61,-3.59,-5.66,-4.14,,80.0,1:1,2%,,,,,DIO
112897,10.1039/d3py00229b,CCCCCCCCCCCc1c(/C=C2\C(=O)c3ccccc3C2=C(C#N)C#N)sc2c1sc1c3c4nsnc4c4c5sc6c(CCCCCCCCCCC)c(/C=C7/C(=O)c8cc(-c9cc%10sccc%10s9)ccc8C7=C(C#N)C#N)sc6c5n(CC(CCCCCCCC)CCCCCCCCCC)c4c3n(CC(CCCCCCCC)CCCCCCCCCC)c21,CCCCCCc1ccc(C2(c3ccc(CCCCCC)cc3)c3cc4c(cc3-c3sc5cc(/C=C6\C(=O)c7cc(F)c(F)cc7C6=C(C#N)C#N)sc5c32)C(c2ccc(CCCCCC)cc2)(c2ccc(CCCCCC)cc2)c2c-4sc3cc(/C=C4\C(=O)c5cc(F)c(F)cc5C4=C(C#N)C#N)sc23)cc1,10.2,-5.61,-3.59,-5.66,-4.14,,80.0,1:1,3%,,,,,DIO
112898,10.1039/d3py00229b,CCCCC(CC)Cc1sc(-c2c3cc(-c4cc(C(=O)CC5CCCCC5)cs4)sc3c(-c3cc(F)c(CC(CC)CCCC)s3)c3ccsc23)cc1F,CCCCCCc1ccc(C2(c3ccc(CCCCCC)cc3)c3cc4c(cc3-c3sc5cc(/C=C6\C(=O)c7cc(F)c(F)cc7C6=C(C#N)C#N)sc5c32)C(c2ccc(CCCCCC)cc2)(c2ccc(CCCCCC)cc2)c2c-4sc3cc(/C=C4\C(=O)c5cc(F)c(F)cc5C4=C(C#N)C#N)sc23)cc1,8.41,-5.65,-3.7,-5.66,-4.14,,80.0,1:1,0%,,,,,
112899,10.1039/d3py00229b,CCCCC(CC)Cc1sc(-c2c3cc(-c4cc(C(=O)CC5CCCCC5)cs4)sc3c(-c3cc(F)c(CC(CC)CCCC)s3)c3ccsc23)cc1F,CCCCCCc1ccc(C2(c3ccc(CCCCCC)cc3)c3cc4c(cc3-c3sc5cc(/C=C6\C(=O)c7cc(F)c(F)cc7C6=C(C#N)C#N)sc5c32)C(c2ccc(CCCCCC)cc2)(c2ccc(CCCCCC)cc2)c2c-4sc3cc(/C=C4\C(=O)c5cc(F)c(F)cc5C4=C(C#N)C#N)sc23)cc1,10.66,-5.65,-3.7,-5.66,-4.14,,80.0,,0.5%,,,,,DIO
112900,10.1039/d3py00229b,CCCCC(CC)Cc1sc(-c2c3cc(-c4cc(C(=O)CC5CCCCC5)cs4)sc3c(-c3cc(F)c(CC(CC)CCCC)s3)c3ccsc23)cc1F,CCCCCCc1ccc(C2(c3ccc(CCCCCC)cc3)c3cc4c(cc3-c3sc5cc(/C=C6\C(=O)c7cc(F)c(F)cc7C6=C(C#N)C#N)sc5c32)C(c2ccc(CCCCCC)cc2)(c2ccc(CCCCCC)cc2)c2c-4sc3cc(/C=C4\C(=O)c5cc(F)c(F)cc5C4=C(C#N)C#N)sc23)cc1,6.44,-5.65,-3.7,-5.66,-4.14,,80.0,1:1,1%,,,,,DIO
112901,10.1039/d3py00229b,CCCCC(CC)Cc1sc(-c2c3cc(-c4cc(C(=O)CC5CCCCC5)cs4)sc3c(-c3cc(F)c(CC(CC)CCCC)s3)c3ccsc23)cc1F,CCCCCCc1ccc(C2(c3ccc(CCCCCC)cc3)c3cc4c(cc3-c3sc5cc(/C=C6\C(=O)c7cc(F)c(F)cc7C6=C(C#N)C#N)sc5c32)C(c2ccc(CCCCCC)cc2)(c2ccc(CCCCCC)cc2)c2c-4sc3cc(/C=C4\C(=O)c5cc(F)c(F)cc5C4=C(C#N)C#N)sc23)cc1,8.48,-5.65,-3.7,-5.66,-4.14,,80.0,1:1,2%,,,,,DIO
112902,10.1039/d3py00229b,CCCCC(CC)Cc1sc(-c2c3cc(-c4cc(C(=O)CC5CCCCC5)cs4)sc3c(-c3cc(F)c(CC(CC)CCCC)s3)c3ccsc23)cc1F,CCCCCCc1ccc(C2(c3ccc(CCCCCC)cc3)c3cc4c(cc3-c3sc5cc(/C=C6\C(=O)c7cc(F)c(F)cc7C6=C(C#N)C#N)sc5c32)C(c2ccc(CCCCCC)cc2)(c2ccc(CCCCCC)cc2)c2c-4sc3cc(/C=C4\C(=O)c5cc(F)c(F)cc5C4=C(C#N)C#N)sc23)cc1,8.91,-5.65,-3.7,-5.66,-4.14,,80.0,,3%,,,,,DIO
112903,10.1039/d3py00540b,CCCCCCCCc1cc(-c2c(-c3cccs3)sc3c(-c4cc(CCCCCCCC)c(CCCCCCCC)s4)c(-c4ccc(-c5cccc6nsnc56)s4)sc23)sc1CCCCCCCC,CCCCCCC(CCCC)Cc1c(/C=C2\C(=O)c3cc(F)c(F)cc3C2=C(C#N)C#N)sc2c1SC1c3c(c4c(c5nsnc35)c3sc5c(CC(CCCC)CCCCCC)c(/C=C6\C(=O)c7cc(F)c(F)cc7C6=C(C#N)C#N)sc5c3n4CC(CC)CCCC)N(CC(CC)CCCC)C21,10.37,-5.34,-3.53,-5.68,-3.9,,,,,conventional,,,,
112904,10.1039/d3py00540b,CCCCCCc1csc(-c2ccc(-c3cc(CCCCCC)c(/C=C/c4csc(-c5cc6c(OCC(CC)CCCC)c7sc(-c8ccc(C9=C%10C(=O)N(CC(CC)CCCC)C(c%11ccc(-c%12cc%13c(OCC(CC)CCCC)c%14sccc%14c(OCC(CC)CCCC)c%13s%12)s%11)=C%10C(=O)N9CC(CC)CCCC)s8)cc7c(OCC(CC)CCCC)c6s5)c4)s3)c3nsnc23)c1,CCCCCCC(CCCC)Cc1c(/C=C2\C(=O)c3cc(F)c(F)cc3C2=C(C#N)C#N)sc2c1SC1c3c(c4c(c5nsnc35)c3sc5c(CC(CCCC)CCCCCC)c(/C=C6\C(=O)c7cc(F)c(F)cc7C6=C(C#N)C#N)sc5c3n4CC(CC)CCCC)N(CC(CC)CCCC)C21,12.56,-5.31,-3.6,-5.68,-3.9,,,,,conventional,,,,
112905,10.1039/d3ra05647c,CCCCCCCCCCCCC(CCCCCCCCCC)CN1C(=O)c2ccc3c4c(ccc(c24)C1=O)-c1nc2c(-c4cc(CC(CC)CCCC)c(-c5cc6c(-c7ccc(CC(CC)CCCC)s7)c7sccc7c(-c7ccc(CC(CC)CCCC)s7)c6s5)s4)c(F)c(F)c(-c4cc(CC(CC)CCCC)cs4)c2nc1-3,CCCCCCCCCCCc1c(/C=C2\C(=O)c3cc(F)c(F)cc3C2=C(C#N)C#N)sc2c1sc1c3c4nsnc4c4c5sc6c(CCCCCCCCCCC)c(/C=C7\C(=O)c8cc(F)c(F)cc8C7=C(C#N)C#N)sc6c5n(CC(CC)CCCC)c4c3n(CC(CC)CCCC)c21,8.83,-5.49,-3.91,-5.65,-4.09,,,1:1.2 w/w,,conventional,,,,
112906,10.1039/d3ra05647c,CCCCCCCCCCCCC(CCCCCCCCCC)CN1C(=O)c2ccc3c4c(ccc(c24)C1=O)-c1nc2c(-c4cc(CC(CC)CCCC)c(-c5cc6c(-c7cc(F)c(CC(CC)CCCC)s7)c7sccc7c(-c7cc(F)c(CC(CC)CCCC)s7)c6s5)s4)c(F)c(F)c(-c4cc(CC(CC)CCCC)cs4)c2nc1-3,CCCCCCCCCCCc1c(/C=C2\C(=O)c3cc(F)c(F)cc3C2=C(C#N)C#N)sc2c1sc1c3c4nsnc4c4c5sc6c(CCCCCCCCCCC)c(/C=C7\C(=O)c8cc(F)c(F)cc8C7=C(C#N)C#N)sc6c5n(CC(CC)CCCC)c4c3n(CC(CC)CCCC)c21,12.18,-5.6,-3.95,-5.65,-4.09,,100.0,1:1.2,,conventional,,,,
112907,10.3390/polym10010052,CCCCCCCCOc1c(OCCCCCCCC)c(-c2ccc(-c3ccc(N(c4ccccc4)c4ccc(C(F)(F)F)cc4)cc3)s2)c2nsnc2c1-c1cccs1,COC(=O)CCCC1(c2ccccc2)C23c4c5ccc6c7cc8c9c%10c(cc%11cc%12c%13c%14c(cc%15c%16ccc-5c2c%16c2c5c%16c%17c(c(c46)c7c9c%17c4c%10c%11c%13c4c%16c%14c%152)C513)C%12)C8,3.24,-5.33,-3.32,-5.9,-3.9,80.0,,1:4,,conventional,PFN,PEDOT:PSS,o-DCB,
112908,10.3390/polym10010052,CCCCCCCCOc1c(OCCCCCCCC)c(-c2ccc(-c3ccc(N(c4ccccc4)c4cc(C(F)(F)F)cc(C(F)(F)F)c4)cc3)s2)c2nsnc2c1-c1cccs1,COC(=O)CCCC1(c2ccccc2)C23c4c5ccc6c7cc8c9c%10c(cc%11cc%12c%13c%14c(cc%15c%16ccc-5c2c%16c2c5c%16c%17c(c(c46)c7c9c%17c4c%10c%11c%13c4c%16c%14c%152)C513)C%12)C8,2.4,-5.38,-3.31,-5.9,-3.9,80.0,,1:4,,conventional,PFN,PEDOT:PSS,o-DCB,
112909,10.3390/polym10030331,CCCCCCCCSc1ccc(-c2c3cc(-c4ccc5c(c4)N(CC(CCCCCC)CCCCCCCC)C(=O)/C5=C4/C(=O)N(CC(CCCCCC)CCCCCCCC)c5ccccc54)sc3c(-c3ccc(SCCCCCCCC)s3)c3ccsc23)s1,COC(=O)CCCC1(c2ccccc2)C23c4c5ccc6c7cc8c9c%10c(cc%11cc%12c%13c%14c(cc%15c%16ccc-5c2c%16c2c5c%16c%17c(c(c46)c7c9c%17c4c%10c%11c%13c4c%16c%14c%152)C513)C%12)C8,2.7,-5.4,-3.86,-5.9,-3.9,,,,,,PEIE,MoO3,,
112910,10.3390/polym10030331,CCCCCCCCCCCCC(CCCCCCCCCC)Cc1csc(-c2cc3c(cc(-c4cc(CC(CCCCCCCCCC)CCCCCCCCCCCC)c(-c5cc6c(-c7ccc(SCCCCCCCC)s7)c7sccc7c(-c7ccc(SCCCCCCCC)s7)c6s5)s4)c4nsnc43)c3nsnc23)c1,COC(=O)CCCC1(c2ccccc2)C23c4c5ccc6c7cc8c9c%10c(cc%11cc%12c%13c%14c(cc%15c%16ccc-5c2c%16c2c5c%16c%17c(c(c46)c7c9c%17c4c%10c%11c%13c4c%16c%14c%152)C513)C%12)C8,2.71,-5.24,-3.77,-5.9,-3.9,,,1:2,3%,,PEIE,MoO3,,
112913,10.3390/polym10030332,CCCCC(CC)COC(=O)c1sc2c(-c3cc4c(OCC(CC)CCCC)c5sccc5c(OCC(CC)CCCC)c4s3)scc2c1F,COC(=O)CCCC1(c2ccccc2)C23c4c5ccc6c7cc8c9c%10c(cc%11cc%12c%13c%14c(cc%15c%16ccc-5c2c%16c2c5c%16c%17c(c(c46)c7c9c%17c4c%10c%11c%13c4c%16c%14c%152)C513)C%12)C8,4.74,-5.19,-3.43,-5.9,-3.9,100.0,,1:1.5,,inverted,ZnO,MoO3,chlorobenzene,
112914,10.3390/polym10030332,CCCCC(CC)COC(=O)c1sc2c(-c3cc4c(OCC(CC)CCCC)c5sccc5c(OCC(CC)CCCC)c4s3)scc2c1F,COC(=O)CCCC1(c2ccccc2)C23c4c5ccc6c7cc8c9c%10c(cc%11cc%12c%13c%14c(cc%15c%16ccc-5c2c%16c2c5c%16c%17c(c(c46)c7c9c%17c4c%10c%11c%13c4c%16c%14c%152)C513)C%12)C8,7.41,-5.19,-3.43,-5.9,-3.9,100.0,,1:1.5,,inverted,ZnO,MoO3,chlorobenzene,DIO
112915,10.3390/polym10040384,CCCCCCCCc1ccsc1-c1ccc(C2=C(c3ccc(-c4sc(-c5ccc(N(c6ccccc6)c6ccc(C=C(C#N)C#N)cc6)cc5)cc4CCCCCCCC)cc3)C(=O)N(CC(CC)CCCC)C2=O)cc1,COC(=O)CCCC1(c2ccccc2)C23c4c5ccc6c7cc8c9c%10c(cc%11cc%12c%13c%14c(cc%15c%16ccc-5c2c%16c2c5c%16c%17c(c(c46)c7c9c%17c4c%10c%11c%13c4c%16c%14c%152)C513)C%12)C8,2.14,-5.46,-3.65,,,95.0,140.0,1:2,,conventional,Ca,PEDOT:PSS,o-DCB,
112916,10.3390/polym10040384,CCCCCCCCOC(=O)/C(C#N)=C/c1ccc(N(c2ccccc2)c2ccc(-c3cc(CCCCCCCC)c(-c4ccc(C5=C(c6ccc(-c7sccc7CCCCCCCC)cc6)C(=O)N(CC(CC)CCCC)C5=O)cc4)s3)cc2)cc1,COC(=O)CCCC1(c2ccccc2)C23c4c5ccc6c7cc8c9c%10c(cc%11cc%12c%13c%14c(cc%15c%16ccc-5c2c%16c2c5c%16c%17c(c(c46)c7c9c%17c4c%10c%11c%13c4c%16c%14c%152)C513)C%12)C8,2.05,-5.45,-3.7,,,110.0,140.0,1:2,,conventional,Ca,PEDOT:PSS,o-DCB,
112917,10.3390/polym10040384,CCCCCCCCc1ccsc1-c1ccc(C2=C(c3ccc(-c4sc(-c5ccc(N(c6ccccc6)c6ccc(/C=C(\C#N)c7nc8ccccc8s7)cc6)cc5)cc4CCCCCCCC)cc3)C(=O)N(CC(CC)CCCC)C2=O)cc1,COC(=O)CCCC1(c2ccccc2)C23c4c5ccc6c7cc8c9c%10c(cc%11cc%12c%13c%14c(cc%15c%16ccc-5c2c%16c2c5c%16c%17c(c(c46)c7c9c%17c4c%10c%11c%13c4c%16c%14c%152)C513)C%12)C8,2.16,-5.42,-3.62,,,102.0,140.0,1:2,,conventional,Ca,PEDOT:PSS,o-DCB,
112918,10.3390/polym10040384,CCCCCCCCc1ccsc1-c1ccc(C2=C(c3ccc(-c4sc(-c5ccc(N(c6ccccc6)c6ccc(/C=C/c7ccc(C=C(C#N)C#N)s7)cc6)cc5)cc4CCCCCCCC)cc3)C(=O)N(CC(CC)CCCC)C2=O)cc1,COC(=O)CCCC1(c2ccccc2)C23c4c5ccc6c7cc8c9c%10c(cc%11cc%12c%13c%14c(cc%15c%16ccc-5c2c%16c2c5c%16c%17c(c(c46)c7c9c%17c4c%10c%11c%13c4c%16c%14c%152)C513)C%12)C8,4.01,-5.29,-3.8,,,113.0,140.0,1:2,,conventional,Ca,PEDOT:PSS,o-DCB,
112919,10.3390/polym10040384,CCCCCCCCOC(=O)/C(C#N)=C/c1ccc(/C=C/c2ccc(N(c3ccccc3)c3ccc(-c4cc(CCCCCCCC)c(-c5ccc(C6=C(c7ccc(-c8sccc8CCCCCCCC)cc7)C(=O)N(CC(CC)CCCC)C6=O)cc5)s4)cc3)cc2)s1,COC(=O)CCCC1(c2ccccc2)C23c4c5ccc6c7cc8c9c%10c(cc%11cc%12c%13c%14c(cc%15c%16ccc-5c2c%16c2c5c%16c%17c(c(c46)c7c9c%17c4c%10c%11c%13c4c%16c%14c%152)C513)C%12)C8,3.14,-5.3,-3.76,,,90.0,140.0,1:2,,conventional,Ca,PEDOT:PSS,o-DCB,
112920,10.3390/polym10040384,CCCCCCCCc1ccsc1-c1ccc(C2=C(c3ccc(-c4sc(-c5ccc(N(c6ccccc6)c6ccc(/C=C/c7ccc(/C=C(\C#N)c8nc9ccccc9s8)s7)cc6)cc5)cc4CCCCCCCC)cc3)C(=O)N(CC(CC)CCCC)C2=O)cc1,COC(=O)CCCC1(c2ccccc2)C23c4c5ccc6c7cc8c9c%10c(cc%11cc%12c%13c%14c(cc%15c%16ccc-5c2c%16c2c5c%16c%17c(c(c46)c7c9c%17c4c%10c%11c%13c4c%16c%14c%152)C513)C%12)C8,3.82,-5.31,-3.78,,,121.0,140.0,1:2,,conventional,Ca,PEDOT:PSS,o-DCB,
112921,10.3390/polym11010012,CCCCCCCCCCC(CCCCCCCC)Cc1csc(-c2ccc(-c3cc(CC(CCCCCCCC)CCCCCCCCCC)c(-c4cc5sc6c(C#C[Si](C(C)C)(C(C)C)C(C)C)c7c(sc8ccsc87)c(C#C[Si](C(C)C)(C(C)C)C(C)C)c6c5s4)s3)c3nsnc23)c1,COC(=O)CCCC1(c2ccccc2)C23c4c5ccc6c7cc8c9c%10c(cc%11cc%12c%13c%14c(cc%15c%16ccc-5c2c%16c2c5c%16c%17c(c(c46)c7c9c%17c4c%10c%11c%13c4c%16c%14c%152)C513)C%12)C8,1.47,-5.35,-3.46,-5.9,-3.9,87.0,,1:1.5,0%,inverted,PFN,MoO3,,
112922,10.3390/polym11010012,CCCCCCCCCCC(CCCCCCCC)Cc1csc(-c2c(F)c(F)c(-c3cc(CC(CCCCCCCC)CCCCCCCCCC)c(-c4cc5sc6c(C#C[Si](C(C)C)(C(C)C)C(C)C)c7c(sc8ccsc87)c(C#C[Si](C(C)C)(C(C)C)C(C)C)c6c5s4)s3)c3nsnc23)c1,COC(=O)CCCC1(c2ccccc2)C23c4c5c6c7c8c9c(c%10c%11c2c2c%12c4c4c%13c5c5c7c7c8c8c%14c9c%10c9c%10c%11c2c2c%11c%12c4c4c%12c%13c5c5c7c7c8c8c%14c9c9c%10c2c2c%11c4c4c%12c5c7c5c8c9c2c45)C613,1.09,-5.46,-3.54,-6.1,-3.7,80.0,,1:1.5,0%,inverted,PFN,MoO3,,
112923,10.3390/polym11010012,CCCCCCCCCCC(CCCCCCCC)Cc1csc(-c2cc3c(cc(-c4cc(CC(CCCCCCCC)CCCCCCCCCC)c(-c5cc6sc7c(C#C[Si](C(C)C)(C(C)C)C(C)C)c8c(sc9ccsc98)c(C#C[Si](C(C)C)(C(C)C)C(C)C)c7c6s5)s4)c4nsnc43)c3nsnc23)c1,COC(=O)CCCC1(c2ccccc2)C23c4c5ccc6c7cc8c9c%10c(cc%11cc%12c%13c%14c(cc%15c%16ccc-5c2c%16c2c5c%16c%17c(c(c46)c7c9c%17c4c%10c%11c%13c4c%16c%14c%152)C513)C%12)C8,3.37,-5.43,-3.66,-5.9,-3.9,127.0,,1:1.5,3%,inverted,PFN,MoO3,,DIO
112924,10.3390/polym11010055,CCCCCCCCc1cc(-c2c(-c3cccs3)sc3c(-c4cc(CCCCCCCC)c(CCCCCCCC)s4)c(-c4ccc(-c5cccc6nsnc56)s4)sc23)sc1CCCCCCCC,COC(=O)CCCC1(c2ccccc2)C23c4c5ccc6c7cc8c9c%10c(cc%11cc%12c%13c%14c(cc%15c%16ccc-5c2c%16c2c5c%16c%17c(c(c46)c7c9c%17c4c%10c%11c%13c4c%16c%14c%152)C513)C%12)C8,3.46,-5.34,-3.53,-5.9,-3.9,,,1:2,3% DIO,conventional,PFN,PEDOT:PSS,chloroform,
112926,10.3390/polym11010055,CCCCCCc1csc(-c2ccc(-c3cc(CCCCCC)c(/C=C/c4csc(-c5cc6c(OCC(CC)CCCC)c7sc(-c8ccc(C9=C%10C(=O)N(CC(CC)CCCC)C(c%11ccc(-c%12cc%13c(OCC(CC)CCCC)c%14sccc%14c(OCC(CC)CCCC)c%13s%12)s%11)=C%10C(=O)N9CC(CC)CCCC)s8)cc7c(OCC(CC)CCCC)c6s5)c4)s3)c3nsnc23)c1,COC(=O)CCCC1(c2ccccc2)C23c4c5ccc6c7cc8c9c%10c(cc%11cc%12c%13c%14c(cc%15c%16ccc-5c2c%16c2c5c%16c%17c(c(c46)c7c9c%17c4c%10c%11c%13c4c%16c%14c%152)C513)C%12)C8,2.79,-5.31,-3.6,-5.9,-3.9,,,1:2,3% DIO,conventional,PFN,PEDOT:PSS,chloroform,
