Repository: JiYiqaq/PCE-KA-GNN

# Data directory

- `raw/Active_Database.csv` is the immutable source dataset bundled under CC BY 4.0. Do not overwrite it with processed data.
- `processed/` is created and populated by the training pipeline. Generated `.pt` and `.pth` caches are intentionally ignored by Git because they can exceed GitHub's normal single-file limit.

See `../DATA_LICENSE.md` for provenance, license and checksum information.

File: data/processed/device_records.csv (part 250 of 250)
record_id,doi,donor_smiles,acceptor_smiles,pce,homo_d,lumo_d,homo_a,lumo_a,active_layer_thickness,annealing_temp,d_a_ratio,additive_ratio,device_type,etl_canonical,htl_canonical,solvent_canonical,additive_canonical
112930,10.3390/polym11030408,CCCCCCCCCCC(CCCCCCCC)Cc1csc(-c2c(F)c(F)c(-c3cc(CC(CCCCCCCC)CCCCCCCCCC)c(-c4ccc(-c5cccs5)s4)s3)c3nsnc23)c1,COC(=O)CCCC1(c2ccccc2)C23c4c5ccc6c7cc8c9c%10c(cc%11cc%12c%13c%14c(cc%15c%16ccc-5c2c%16c2c5c%16c%17c(c(c46)c7c9c%17c4c%10c%11c%13c4c%16c%14c%152)C513)C%12)C8,9.75,-5.32,-3.7,-5.9,-3.9,,,10:12,3%,inverted,ZnO,MoO3,chlorobenzene:o-DCB (1:1),
112931,10.3390/polym11030408,CCCCCCCCCCC(CCCCCCCC)Cc1csc(-c2c(F)c(F)c(-c3cc(CC(CCCCCCCC)CCCCCCCCCC)c(-c4ccc(-c5cccs5)s4)s3)c3nsnc23)c1,COC(=O)CCCC1(c2ccccc2)C23c4c5ccc6c7cc8c9c%10c(cc%11cc%12c%13c%14c(cc%15c%16ccc-5c2c%16c2c5c%16c%17c(c(c46)c7c9c%17c4c%10c%11c%13c4c%16c%14c%152)C513)C%12)C8,7.65,-5.32,-3.7,-5.9,-3.9,,80.0,10:12,3%,inverted,ZnO,MoO3,chlorobenzene:o-DCB (1:1),
112932,10.3390/polym11030408,CCCCCCCCCCC(CCCCCCCC)Cc1csc(-c2c(F)c(F)c(-c3cc(CC(CCCCCCCC)CCCCCCCCCC)c(-c4ccc(-c5cccs5)s4)s3)c3nsnc23)c1,COC(=O)CCCC1(c2ccccc2)C23c4c5ccc6c7cc8c9c%10c(cc%11cc%12c%13c%14c(cc%15c%16ccc-5c2c%16c2c5c%16c%17c(c(c46)c7c9c%17c4c%10c%11c%13c4c%16c%14c%152)C513)C%12)C8,6.8,-5.32,-3.7,-5.9,-3.9,,150.0,10:12,3%,inverted,ZnO,MoO3,chlorobenzene:o-DCB (1:1),
112936,10.3390/polym11091461,CCCCCCCCCCc1cc(/C=C/c2ccc(-c3c4cc(-c5ccc6c(c5)N(CC(CCCC)CCCCCC)C(=O)/C6=C5/C(=O)N(CC(CCCC)CCCCCC)c6ccccc65)sc4c(-c4ccc(/C=C/c5cc(CCCCCCCCCC)c(CCCCCCCCCC)s5)s4)c4ccsc34)s2)sc1CCCCCCCCCC,COC(=O)CCCC1(c2ccccc2)C23c4c5ccc6c7cc8c9c%10c(cc%11cc%12c%13c%14c(cc%15c%16ccc-5c2c%16c2c5c%16c%17c(c(c46)c7c9c%17c4c%10c%11c%13c4c%16c%14c%152)C513)C%12)C8,3.16,-5.42,-3.68,-5.9,-3.9,,,1:1,0.5%,,PFN,MoO3,chlorobenzene,DPS
112937,10.3390/polym11091461,CCCCCCCCCCc1cc(/C=C/c2ccc(-c3c4cc(-c5ccc6c(c5)N(CC(CCCC)CCCCCC)C(=O)/C6=C5/C(=O)N(CC(CCCC)CCCCCC)c6ccccc65)sc4c(-c4ccc(/C=C/c5cc(CCCCCCCCCC)c(CCCCCCCCCC)s5)s4)c4ccsc34)s2)sc1CCCCCCCCCC,COC(=O)CCCC1(c2ccccc2)C23c4c5ccc6c7cc8c9c%10c(cc%11cc%12c%13c%14c(cc%15c%16ccc-5c2c%16c2c5c%16c%17c(c(c46)c7c9c%17c4c%10c%11c%13c4c%16c%14c%152)C513)C%12)C8,4.09,-5.42,-3.68,-5.9,-3.9,,,1:1.5,0.5%,,PFN,MoO3,chlorobenzene,DPS
112938,10.3390/polym11091461,CCCCCCCCCCc1cc(/C=C/c2ccc(-c3c4cc(-c5ccc6c(c5)N(CC(CCCC)CCCCCC)C(=O)/C6=C5/C(=O)N(CC(CCCC)CCCCCC)c6ccccc65)sc4c(-c4ccc(/C=C/c5cc(CCCCCCCCCC)c(CCCCCCCCCC)s5)s4)c4ccsc34)s2)sc1CCCCCCCCCC,COC(=O)CCCC1(c2ccccc2)C23c4c5ccc6c7cc8c9c%10c(cc%11cc%12c%13c%14c(cc%15c%16ccc-5c2c%16c2c5c%16c%17c(c(c46)c7c9c%17c4c%10c%11c%13c4c%16c%14c%152)C513)C%12)C8,3.55,-5.42,-3.68,-5.9,-3.9,,,1:2,0.5%,,PFN,MoO3,chlorobenzene,DPS
112939,10.3390/polym11091461,CCCCCCCCCCc1cc(/C=C/c2ccc(-c3c4cc(-c5sc(-c6cc7c(cc(-c8cc(CCCCCCCC)cs8)c8nsnc87)c7nsnc67)cc5CCCCCCCC)sc4c(-c4ccc(/C=C/c5cc(CCCCCCCCCC)c(CCCCCCCCCC)s5)s4)c4ccsc34)s2)sc1CCCCCCCCCC,COC(=O)CCCC1(c2ccccc2)C23c4c5ccc6c7cc8c9c%10c(cc%11cc%12c%13c%14c(cc%15c%16ccc-5c2c%16c2c5c%16c%17c(c(c46)c7c9c%17c4c%10c%11c%13c4c%16c%14c%152)C513)C%12)C8,4.08,-5.35,-3.59,-5.9,-3.9,,,1:1,0.5%,,PFN,MoO3,chlorobenzene,DPS
112940,10.3390/polym11091461,CCCCCCCCCCc1cc(/C=C/c2ccc(-c3c4cc(-c5sc(-c6cc7c(cc(-c8cc(CCCCCCCC)cs8)c8nsnc87)c7nsnc67)cc5CCCCCCCC)sc4c(-c4ccc(/C=C/c5cc(CCCCCCCCCC)c(CCCCCCCCCC)s5)s4)c4ccsc34)s2)sc1CCCCCCCCCC,COC(=O)CCCC1(c2ccccc2)C23c4c5ccc6c7cc8c9c%10c(cc%11cc%12c%13c%14c(cc%15c%16ccc-5c2c%16c2c5c%16c%17c(c(c46)c7c9c%17c4c%10c%11c%13c4c%16c%14c%152)C513)C%12)C8,5.44,-5.35,-3.59,-5.9,-3.9,,,1:1.5,0.5%,,PFN,MoO3,chlorobenzene,DPS
112941,10.3390/polym11091461,CCCCCCCCCCc1cc(/C=C/c2ccc(-c3c4cc(-c5sc(-c6cc7c(cc(-c8cc(CCCCCCCC)cs8)c8nsnc87)c7nsnc67)cc5CCCCCCCC)sc4c(-c4ccc(/C=C/c5cc(CCCCCCCCCC)c(CCCCCCCCCC)s5)s4)c4ccsc34)s2)sc1CCCCCCCCCC,COC(=O)CCCC1(c2ccccc2)C23c4c5ccc6c7cc8c9c%10c(cc%11cc%12c%13c%14c(cc%15c%16ccc-5c2c%16c2c5c%16c%17c(c(c46)c7c9c%17c4c%10c%11c%13c4c%16c%14c%152)C513)C%12)C8,4.53,-5.35,-3.59,-5.9,-3.9,,,1:2,0.5%,,PFN,MoO3,chlorobenzene,DPS
112942,10.3390/polym11111741,CCCCC(CC)COC(=O)c1sc2csc(-c3cc4c(-c5ccc(CC(CC)CCCC)s5)c5sccc5c(-c5ccc(CC(CC)CCCC)s5)c4s3)c2c1F,CCCCCC(CCCCC)N1C(=O)c2ccc3c4ccc5c6c(ccc(c7ccc(c2c37)C1=O)c64)C(=O)N(N1C(=O)c2ccc3c4ccc6c7c(ccc(c8ccc(c2c38)C1=O)c74)C(=O)N(C(CCCCC)CCCCC)C6=O)C5=O,2.87,-5.29,-3.72,-5.94,-4.0,,,,,inverted,ZnO,MoO3,,
112943,10.3390/polym11111741,CCCCC(CC)Cc1ccc(-c2c3cc(-c4ccc(-c5sc(-c6cccs6)c6c5C(=O)c5c(CC(CC)CCCC)sc(CC(CC)CCCC)c5C6=O)s4)sc3c(-c3ccc(CC(CC)CCCC)s3)c3ccsc23)s1,CCCCCC(CCCCC)N1C(=O)c2ccc3c4ccc5c6c(ccc(c7ccc(c2c37)C1=O)c64)C(=O)N(N1C(=O)c2ccc3c4ccc6c7c(ccc(c8ccc(c2c38)C1=O)c74)C(=O)N(C(CCCCC)CCCCC)C6=O)C5=O,1.95,-5.33,-3.48,-5.94,-4.0,,,,,inverted,ZnO,MoO3,,
112944,10.3390/polym12122964,CCCCCCCCc1cc(-c2c(-c3cccs3)sc3c(-c4cc(CCCCCCCC)c(CCCCCCCC)s4)c(-c4ccc(-c5cccc6nsnc56)s4)sc23)sc1CCCCCCCC,COC(=O)CCCC1(c2ccccc2)C23c4c5ccc6c7cc8c9c%10c(cc%11cc%12c%13c%14c(cc%15c%16ccc-5c2c%16c2c5c%16c%17c(c(c46)c7c9c%17c4c%10c%11c%13c4c%16c%14c%152)C513)C%12)C8,4.41,-5.34,-3.53,-5.9,-3.9,120.0,140.0,1:1.5,,conventional,Ca,PEDOT:PSS,o-DCB,
112945,10.3390/polym12122964,CCCCCCCCc1cc(-c2c(-c3cccs3)sc3c(-c4cc(CCCCCCCC)c(CCCCCCCC)s4)c(-c4ccc(-c5cccc6nsnc56)s4)sc23)sc1CCCCCCCC,CCCCCCc1ccc(C2(c3ccc(CCCCCC)cc3)c3cc4c(cc3-c3sc5cc(C=C6C(=O)c7ccccc7C6=C(C#N)C#N)sc5c32)C(c2ccc(CCCCCC)cc2)(c2ccc(CCCCCC)cc2)c2c-4sc3cc(C=C4C(=O)c5ccccc5C4=C(C#N)C#N)sc23)cc1,7.25,-5.34,-3.53,-5.576,-3.916,115.0,140.0,1:1,,inverted,ZnO,MoO3,o-DCB,
112948,10.3390/polym12122964,CCCCCCc1csc(-c2ccc(-c3cc(CCCCCC)c(/C=C/c4csc(-c5cc6c(OCC(CC)CCCC)c7sc(-c8ccc(C9=C%10C(=O)N(CC(CC)CCCC)C(c%11ccc(-c%12cc%13c(OCC(CC)CCCC)c%14sccc%14c(OCC(CC)CCCC)c%13s%12)s%11)=C%10C(=O)N9CC(CC)CCCC)s8)cc7c(OCC(CC)CCCC)c6s5)c4)s3)c3nsnc23)c1,COC(=O)CCCC1(c2ccccc2)C23c4c5ccc6c7cc8c9c%10c(cc%11cc%12c%13c%14c(cc%15c%16ccc-5c2c%16c2c5c%16c%17c(c(c46)c7c9c%17c4c%10c%11c%13c4c%16c%14c%152)C513)C%12)C8,2.82,-5.31,-3.6,-5.9,-3.9,125.0,140.0,1:1.5,,conventional,Ca,PEDOT:PSS,o-DCB,
112949,10.3390/polym12122964,CCCCCCc1csc(-c2ccc(-c3cc(CCCCCC)c(/C=C/c4csc(-c5cc6c(OCC(CC)CCCC)c7sc(-c8ccc(C9=C%10C(=O)N(CC(CC)CCCC)C(c%11ccc(-c%12cc%13c(OCC(CC)CCCC)c%14sccc%14c(OCC(CC)CCCC)c%13s%12)s%11)=C%10C(=O)N9CC(CC)CCCC)s8)cc7c(OCC(CC)CCCC)c6s5)c4)s3)c3nsnc23)c1,CCCCCCc1ccc(C2(c3ccc(CCCCCC)cc3)c3cc4c(cc3-c3sc5cc(C=C6C(=O)c7ccccc7C6=C(C#N)C#N)sc5c32)C(c2ccc(CCCCCC)cc2)(c2ccc(CCCCCC)cc2)c2c-4sc3cc(C=C4C(=O)c5ccccc5C4=C(C#N)C#N)sc23)cc1,6.09,-5.31,-3.6,-5.576,-3.916,108.0,140.0,1:1,,inverted,ZnO,MoO3,o-DCB,
112950,10.3390/polym14173590,CCCCCCCCCCCCC(CCCCCCCCCC)CN1C(=O)c2nc3c4ccccc4c4ccc(-c5cc6c(OCC(CC)CCCC)c7sccc7c(OCC(CC)CCCC)c6s5)cc4c3nc2C1=O,CCCCCCCCCCCc1c(/C=C2\C(=O)c3cc(F)c(F)cc3C2=C(C#N)C#N)sc2c1sc1c3c4nsnc4c4c5sc6c(CCCCCCCCCCC)c(/C=C7\C(=O)c8cc(F)c(F)cc8C7=C(C#N)C#N)sc6c5n(CC(CC)CCCC)c4c3n(CC(CC)CCCC)c21,1.48,-5.41,-3.29,-5.65,-4.09,,,1:1 wt,,conventional,,,,
112951,10.3390/polym14173590,CCCCCCCCCCCCC(CCCCCCCCCC)CN1C(=O)c2nc3c4ccccc4c4ccc(-c5cc6c(-c7ccc(CC(CC)CCCC)s7)c7sccc7c(-c7ccc(CC(CC)CCCC)s7)c6s5)cc4c3nc2C1=O,CCCCCCCCCCCc1c(/C=C2\C(=O)c3cc(F)c(F)cc3C2=C(C#N)C#N)sc2c1sc1c3c4nsnc4c4c5sc6c(CCCCCCCCCCC)c(/C=C7\C(=O)c8cc(F)c(F)cc8C7=C(C#N)C#N)sc6c5n(CC(CC)CCCC)c4c3n(CC(CC)CCCC)c21,6.31,-5.51,-3.41,-5.65,-4.09,,,1:1 wt,,conventional,,,,
112952,10.3390/polym14173590,CCCCCCCCCCCCC(CCCCCCCCCC)CN1C(=O)c2nc3c4ccccc4c4ccc(-c5cc6c(-c7ccc(CC(CC)CCCC)s7)c7sccc7c(-c7ccc(CC(CC)CCCC)s7)c6s5)cc4c3nc2C1=O,CCCCCCCCCCCc1c(/C=C2\C(=O)c3cc(F)c(F)cc3C2=C(C#N)C#N)sc2c1sc1c3c4nsnc4c4c5sc6c(CCCCCCCCCCC)c(/C=C7\C(=O)c8cc(F)c(F)cc8C7=C(C#N)C#N)sc6c5n(CC(CC)CCCC)c4c3n(CC(CC)CCCC)c21,5.0,-5.51,-3.41,-5.65,-4.09,,,1:1 wt,,conventional,,,,
112953,10.3390/polym8110382,CCCCCCCCc1csc(-c2cc(/C=C/c3cc(-c4ccc(-c5cc6c(OCC(CC)CCCC)c7sccc7c(OCC(CC)CCCC)c6s5)s4)sc3-c3cccs3)c(-c3cc(CCCCCCCC)cs3)s2)c1,COC(=O)CCCC1(c2ccccc2)C23c4c5c6c7c8c9c(c%10c%11c2c2c%12c4c4c%13c5c5c7c7c8c8c%14c9c%10c9c%10c%11c2c2c%11c%12c4c4c%12c%13c5c5c7c7c8c8c%14c9c9c%10c2c2c%11c4c4c%12c5c7c5c8c9c2c45)C613,3.1,-4.93,-2.98,-6.1,-3.7,,90.0,5:4,,conventional,Ca,PEDOT:PSS,chlorobenzene,
112954,10.3390/polym8110382,CCCCCCCCc1csc(-c2cc(/C=C/c3cc(-c4ccc(-c5cc6c(OCC(CC)CCCC)c7sccc7c(OCC(CC)CCCC)c6s5)s4)sc3-c3ccc(-c4cc5c(OCC(CC)CCCC)c6sc(-c7ccc(-c8sc(-c9cccs9)c9c8C(=O)N(CCCCCCCC)C9=O)s7)cc6c(OCC(CC)CCCC)c5s4)s3)c(-c3cc(CCCCCCCC)cs3)s2)c1,COC(=O)CCCC1(c2ccccc2)C23c4c5c6c7c8c9c(c%10c%11c2c2c%12c4c4c%13c5c5c7c7c8c8c%14c9c%10c9c%10c%11c2c2c%11c%12c4c4c%12c%13c5c5c7c7c8c8c%14c9c9c%10c2c2c%11c4c4c%12c5c7c5c8c9c2c45)C613,5.01,-5.04,-3.13,-6.1,-3.7,,100.0,1:1,,conventional,Ca,PEDOT:PSS,chlorobenzene,
112955,10.3390/polym8110382,CCCCCCCCc1csc(-c2cc(/C=C/c3cc(-c4ccc(-c5cc6c(OCC(CC)CCCC)c7sccc7c(OCC(CC)CCCC)c6s5)s4)sc3-c3ccc(-c4cc5c(OCC(CC)CCCC)c6sc(-c7ccc(C8=C9C(=O)N(CC(CC)CCCC)C(c%10cccs%10)=C9C(=O)N8CC(CC)CCCC)s7)cc6c(OCC(CC)CCCC)c5s4)s3)c(-c3cc(CCCCCCCC)cs3)s2)c1,COC(=O)CCCC1(c2ccccc2)C23c4c5c6c7c8c9c(c%10c%11c2c2c%12c4c4c%13c5c5c7c7c8c8c%14c9c%10c9c%10c%11c2c2c%11c%12c4c4c%12c%13c5c5c7c7c8c8c%14c9c9c%10c2c2c%11c4c4c%12c5c7c5c8c9c2c45)C613,4.39,-4.99,-3.43,-6.1,-3.7,,100.0,5:4,,conventional,Ca,PEDOT:PSS,o-DCB,
112956,10.3390/polym9070272,CCCCCCCCCCC(CCCCCCCC)Cc1csc(-c2cc(/C=C/c3cc(-c4ccc(-c5cc(F)c(-c6sccc6F)s5)s4)c4n[se]nc4c3-c3cccs3)c(-c3cc(CC(CCCCCCCC)CCCCCCCCCC)cs3)s2)c1,COC(=O)CCCC1(c2ccccc2)C23c4c5ccc6c7cc8c9c%10c(cc%11cc%12c%13c%14c(cc%15c%16ccc-5c2c%16c2c5c%16c%17c(c(c46)c7c9c%17c4c%10c%11c%13c4c%16c%14c%152)C513)C%12)C8,4.69,-5.57,-4.0,-5.9,-3.9,,50.0,1:1.2,,inverted,ZnO,V2O5,chlorobenzene,DIO
112957,10.3390/polym9070272,CCCCCCCCCCC(CCCCCCCC)Cc1csc(-c2cc(/C=C/c3cc(-c4ccc(-c5cc(F)c(-c6sccc6F)s5)s4)c4n[se]nc4c3-c3cccs3)c(-c3cc(CC(CCCCCCCC)CCCCCCCCCC)cs3)s2)c1,COC(=O)CCCC1(c2ccccc2)C23c4c5ccc6c7cc8c9c%10c(cc%11cc%12c%13c%14c(cc%15c%16ccc-5c2c%16c2c5c%16c%17c(c(c46)c7c9c%17c4c%10c%11c%13c4c%16c%14c%152)C513)C%12)C8,5.11,-5.57,-4.0,-5.9,-3.9,,65.0,1:1.2,,inverted,ZnO,V2O5,chlorobenzene,DIO
112958,10.3390/polym9100516,CCCCC(CC)Cn1nc2c(-c3cccs3)ccc(-c3ccc(-c4cc5c(s4)-c4sccc4C(CCC(C)CCCC(C)C)(CCC(C)CCCC(C)C)O5)s3)c2n1,COC(=O)CCCC1(c2ccccc2)C23c4c5ccc6c7cc8c9c%10c(cc%11cc%12c%13c%14c(cc%15c%16ccc-5c2c%16c2c5c%16c%17c(c(c46)c7c9c%17c4c%10c%11c%13c4c%16c%14c%152)C513)C%12)C8,2.22,-4.88,-2.87,-5.9,-3.9,100.0,,1:1.5,,conventional,,PEDOT:PSS,,
112959,10.3390/polym9100516,CCCCC(CC)Cn1nc2c(-c3cccs3)c(F)c(F)c(-c3ccc(-c4cc5c(s4)-c4sccc4C(CCC(C)CCCC(C)C)(CCC(C)CCCC(C)C)O5)s3)c2n1,COC(=O)CCCC1(c2ccccc2)C23c4c5ccc6c7cc8c9c%10c(cc%11cc%12c%13c%14c(cc%15c%16ccc-5c2c%16c2c5c%16c%17c(c(c46)c7c9c%17c4c%10c%11c%13c4c%16c%14c%152)C513)C%12)C8,3.43,-4.93,-2.97,-5.9,-3.9,100.0,,1:2,,conventional,,PEDOT:PSS,,
112960,10.3390/polym9110578,CCCCCCc1ccc(C2(c3ccc(CCCCCC)cc3)c3cc4c(cc3-c3sccc32)C(c2ccc(CCCCCC)cc2)(c2ccc(CCCCCC)cc2)c2cc(-c3cccc5nc6c(nc35)-c3cccc5cccc-6c35)sc2-4)cc1,COC(=O)CCCC1(c2ccccc2)C23c4c5ccc6c7cc8c9c%10c(cc%11cc%12c%13c%14c(cc%15c%16ccc-5c2c%16c2c5c%16c%17c(c(c46)c7c9c%17c4c%10c%11c%13c4c%16c%14c%152)C513)C%12)C8,1.78,-5.13,-3.25,-5.9,-3.9,,,1:1,,conventional,Ca,PEDOT:PSS,o-DCB,
112961,10.3390/polym9110578,CCCCCCc1ccc(C2(c3ccc(CCCCCC)cc3)c3cc4c(cc3-c3sccc32)C(c2ccc(CCCCCC)cc2)(c2ccc(CCCCCC)cc2)c2cc(-c3cccc5nc6c(nc35)-c3cccc5cccc-6c35)sc2-4)cc1,COC(=O)CCCC1(c2ccccc2)C23c4c5ccc6c7cc8c9c%10c(cc%11cc%12c%13c%14c(cc%15c%16ccc-5c2c%16c2c5c%16c%17c(c(c46)c7c9c%17c4c%10c%11c%13c4c%16c%14c%152)C513)C%12)C8,4.4,-5.13,-3.25,-5.9,-3.9,,,1:2,,conventional,Ca,PEDOT:PSS,o-DCB,
112962,10.3390/polym9110578,CCCCCCc1ccc(C2(c3ccc(CCCCCC)cc3)c3cc4c(cc3-c3sccc32)C(c2ccc(CCCCCC)cc2)(c2ccc(CCCCCC)cc2)c2cc(-c3cccc5nc6c(nc35)-c3cccc5cccc-6c35)sc2-4)cc1,COC(=O)CCCC1(c2ccccc2)C23c4c5ccc6c7cc8c9c%10c(cc%11cc%12c%13c%14c(cc%15c%16ccc-5c2c%16c2c5c%16c%17c(c(c46)c7c9c%17c4c%10c%11c%13c4c%16c%14c%152)C513)C%12)C8,4.56,-5.13,-3.25,-5.9,-3.9,90.0,,1:3,,conventional,Ca,PEDOT:PSS,o-DCB,
112963,10.3390/polym9110578,CCCCCCc1ccc(C2(c3ccc(CCCCCC)cc3)c3cc4c(cc3-c3sccc32)C(c2ccc(CCCCCC)cc2)(c2ccc(CCCCCC)cc2)c2cc(-c3cccc5nc6c(nc35)-c3cccc5cccc-6c35)sc2-4)cc1,COC(=O)CCCC1(c2ccccc2)C23c4c5ccc6c7cc8c9c%10c(cc%11cc%12c%13c%14c(cc%15c%16ccc-5c2c%16c2c5c%16c%17c(c(c46)c7c9c%17c4c%10c%11c%13c4c%16c%14c%152)C513)C%12)C8,4.78,-5.13,-3.25,-5.9,-3.9,90.0,110.0,1:3,,conventional,Ca,PEDOT:PSS,o-DCB,
112964,10.1002/adfm.201605908,CCCCCCc1ccsc1,COC(=O)CCCC1(c2ccccc2)C23c4c5c6c7c8c9c(c%10c%11c2c2c%12c4c4c%13c5c5c7c7c8c8c%14c9c%10c9c%10c%11c2c2c%11c%12c4c4c%12c%13c5c5c7c7c8c8c%14c9c9c%10c2c2c%11c4c4c%12c5c7c5c8c9c2c45)C613,3.7,-5.01,-3.12,-6.1,-3.7,,150.0,1:1 w/w,,inverted,,,,
112965,10.1002/adfm.201605908,CCCCCCc1ccsc1,COC(=O)CCCC1(c2ccccc2)C23c4c5c6c7c8c9c(c%10c%11c2c2c%12c4c4c%13c5c5c7c7c8c8c%14c9c%10c9c%10c%11c2c2c%11c%12c4c4c%12c%13c5c5c7c7c8c8c%14c9c9c%10c2c2c%11c4c4c%12c5c7c5c8c9c2c45)C613,2.9,-5.01,-3.12,-6.1,-3.7,,150.0,1:1 w/w,,inverted,,,,
112966,10.1002/adfm.201605908,CCCCCCc1ccsc1,COC(=O)CCCC1(c2ccccc2)C23c4c5c6c7c8c9c(c%10c%11c2c2c%12c4c4c%13c5c5c7c7c8c8c%14c9c%10c9c%10c%11c2c2c%11c%12c4c4c%12c%13c5c5c7c7c8c8c%14c9c9c%10c2c2c%11c4c4c%12c5c7c5c8c9c2c45)C613,3.1,-5.01,-3.12,-6.1,-3.7,,150.0,1:1 w/w,,inverted,,,,
112967,10.1002/adfm.201605908,CCCCCCc1ccsc1,COC(=O)CCCC1(c2ccccc2)C23c4c5c6c7c8c9c(c%10c%11c2c2c%12c4c4c%13c5c5c7c7c8c8c%14c9c%10c9c%10c%11c2c2c%11c%12c4c4c%12c%13c5c5c7c7c8c8c%14c9c9c%10c2c2c%11c4c4c%12c5c7c5c8c9c2c45)C613,3.3,-5.01,-3.12,-6.1,-3.7,,150.0,1:1 w/w,,inverted,,,,
112968,10.1002/adfm.201605908,CCCCCCc1ccsc1,COC(=O)CCCC1(c2ccccc2)C23c4c5c6c7c8c9c(c%10c%11c2c2c%12c4c4c%13c5c5c7c7c8c8c%14c9c%10c9c%10c%11c2c2c%11c%12c4c4c%12c%13c5c5c7c7c8c8c%14c9c9c%10c2c2c%11c4c4c%12c5c7c5c8c9c2c45)C613,3.2,-5.01,-3.12,-6.1,-3.7,,150.0,1:1 w/w,,inverted,,,,
112969,10.1002/adfm.201605908,CCCCC(CC)COC(=O)c1sc2c(-c3cc4c(OCC(CC)CCCC)c5sccc5c(OCC(CC)CCCC)c4s3)scc2c1F,COC(=O)CCCC1(c2ccccc2)C23c4c5ccc6c7cc8c9c%10c(cc%11cc%12c%13c%14c(cc%15c%16ccc-5c2c%16c2c5c%16c%17c(c(c46)c7c9c%17c4c%10c%11c%13c4c%16c%14c%152)C513)C%12)C8,7.6,-5.19,-3.43,-5.9,-3.9,,,1:1.5 w/w,3 vol%,inverted,,,,
112970,10.1002/adfm.201605908,CCCCC(CC)COC(=O)c1sc2c(-c3cc4c(OCC(CC)CCCC)c5sccc5c(OCC(CC)CCCC)c4s3)scc2c1F,COC(=O)CCCC1(c2ccccc2)C23c4c5ccc6c7cc8c9c%10c(cc%11cc%12c%13c%14c(cc%15c%16ccc-5c2c%16c2c5c%16c%17c(c(c46)c7c9c%17c4c%10c%11c%13c4c%16c%14c%152)C513)C%12)C8,5.5,-5.19,-3.43,-5.9,-3.9,,,1:1.5 w/w,3 vol%,inverted,,,,
112971,10.1002/adfm.201605908,CCCCC(CC)COC(=O)c1sc2c(-c3cc4c(OCC(CC)CCCC)c5sccc5c(OCC(CC)CCCC)c4s3)scc2c1F,COC(=O)CCCC1(c2ccccc2)C23c4c5ccc6c7cc8c9c%10c(cc%11cc%12c%13c%14c(cc%15c%16ccc-5c2c%16c2c5c%16c%17c(c(c46)c7c9c%17c4c%10c%11c%13c4c%16c%14c%152)C513)C%12)C8,5.8,-5.19,-3.43,-5.9,-3.9,,,1:1.5 w/w,3 vol%,inverted,,,,
112972,10.1002/adfm.201605908,CCCCC(CC)COC(=O)c1sc2c(-c3cc4c(OCC(CC)CCCC)c5sccc5c(OCC(CC)CCCC)c4s3)scc2c1F,COC(=O)CCCC1(c2ccccc2)C23c4c5ccc6c7cc8c9c%10c(cc%11cc%12c%13c%14c(cc%15c%16ccc-5c2c%16c2c5c%16c%17c(c(c46)c7c9c%17c4c%10c%11c%13c4c%16c%14c%152)C513)C%12)C8,5.9,-5.19,-3.43,-5.9,-3.9,,,1:1.5 w/w,3 vol%,inverted,,,,
112973,10.1002/adfm.201605908,CCCCC(CC)COC(=O)c1sc2c(-c3cc4c(OCC(CC)CCCC)c5sccc5c(OCC(CC)CCCC)c4s3)scc2c1F,COC(=O)CCCC1(c2ccccc2)C23c4c5ccc6c7cc8c9c%10c(cc%11cc%12c%13c%14c(cc%15c%16ccc-5c2c%16c2c5c%16c%17c(c(c46)c7c9c%17c4c%10c%11c%13c4c%16c%14c%152)C513)C%12)C8,6.4,-5.19,-3.43,-5.9,-3.9,,,1:1.5 w/w,3 vol%,inverted,,,,
112974,10.1002/adfm.201605908,CCCCC(CC)COC(=O)c1sc2csc(-c3cc4c(-c5ccc(CC(CC)CCCC)s5)c5sccc5c(-c5ccc(CC(CC)CCCC)s5)c4s3)c2c1F,COC(=O)CCCC1(c2ccccc2)C23c4c5ccc6c7cc8c9c%10c(cc%11cc%12c%13c%14c(cc%15c%16ccc-5c2c%16c2c5c%16c%17c(c(c46)c7c9c%17c4c%10c%11c%13c4c%16c%14c%152)C513)C%12)C8,8.6,-5.29,-3.72,-5.9,-3.9,,,1:1.5 w/w,3 vol%,,,,,
112975,10.1002/adfm.201605908,CCCCC(CC)COC(=O)c1sc2csc(-c3cc4c(-c5ccc(CC(CC)CCCC)s5)c5sccc5c(-c5ccc(CC(CC)CCCC)s5)c4s3)c2c1F,COC(=O)CCCC1(c2ccccc2)C23c4c5ccc6c7cc8c9c%10c(cc%11cc%12c%13c%14c(cc%15c%16ccc-5c2c%16c2c5c%16c%17c(c(c46)c7c9c%17c4c%10c%11c%13c4c%16c%14c%152)C513)C%12)C8,5.4,-5.29,-3.72,-5.9,-3.9,,,1:1.5 w/w,3 vol%,inverted,,,,
112976,10.1002/adfm.201605908,CCCCC(CC)COC(=O)c1sc2csc(-c3cc4c(-c5ccc(CC(CC)CCCC)s5)c5sccc5c(-c5ccc(CC(CC)CCCC)s5)c4s3)c2c1F,COC(=O)CCCC1(c2ccccc2)C23c4c5ccc6c7cc8c9c%10c(cc%11cc%12c%13c%14c(cc%15c%16ccc-5c2c%16c2c5c%16c%17c(c(c46)c7c9c%17c4c%10c%11c%13c4c%16c%14c%152)C513)C%12)C8,6.1,-5.29,-3.72,-5.9,-3.9,,,1:1.5 w/w,3 vol%,inverted,,,,
112977,10.1002/adfm.201605908,CCCCC(CC)COC(=O)c1sc2csc(-c3cc4c(-c5ccc(CC(CC)CCCC)s5)c5sccc5c(-c5ccc(CC(CC)CCCC)s5)c4s3)c2c1F,COC(=O)CCCC1(c2ccccc2)C23c4c5ccc6c7cc8c9c%10c(cc%11cc%12c%13c%14c(cc%15c%16ccc-5c2c%16c2c5c%16c%17c(c(c46)c7c9c%17c4c%10c%11c%13c4c%16c%14c%152)C513)C%12)C8,6.5,-5.29,-3.72,-5.9,-3.9,,,1:1.5 w/w,3 vol%,inverted,,,,
112978,10.1002/adfm.201605908,CCCCC(CC)COC(=O)c1sc2csc(-c3cc4c(-c5ccc(CC(CC)CCCC)s5)c5sccc5c(-c5ccc(CC(CC)CCCC)s5)c4s3)c2c1F,COC(=O)CCCC1(c2ccccc2)C23c4c5ccc6c7cc8c9c%10c(cc%11cc%12c%13c%14c(cc%15c%16ccc-5c2c%16c2c5c%16c%17c(c(c46)c7c9c%17c4c%10c%11c%13c4c%16c%14c%152)C513)C%12)C8,7.0,-5.29,-3.72,-5.9,-3.9,,,1:1.5 w/w,3 vol%,,,,,
112979,10.1002/adfm.201605908,CCCCC(CC)COC(=O)c1sc2csc(-c3cc4c(-c5ccc(CC(CC)CCCC)s5)c5sccc5c(-c5ccc(CC(CC)CCCC)s5)c4s3)c2c1F,COC(=O)CCCC1(c2ccccc2)C23c4c5ccc6c7cc8c9c%10c(cc%11cc%12c%13c%14c(cc%15c%16ccc-5c2c%16c2c5c%16c%17c(c(c46)c7c9c%17c4c%10c%11c%13c4c%16c%14c%152)C513)C%12)C8,6.4,-5.29,-3.72,-5.9,-3.9,,,1:1.5 w/w,3 vol%,inverted,,,,
112980,10.1002/adfm.201702194,CCCCC(CC)Cc1ccc(-c2c3cc(-c4ccc(-c5sc(-c6cccs6)c6c5C(=O)c5c(CC(CC)CCCC)sc(CC(CC)CCCC)c5C6=O)s4)sc3c(-c3ccc(CC(CC)CCCC)s3)c3ccsc23)s1,CCCCCCc1ccc(C2(c3ccc(CCCCCC)s3)c3cc4c(cc3-c3sc5cc(/C=C6\C(=O)c7cscc7C6=C(C#N)C#N)sc5c32)C(c2ccc(CCCCCC)s2)(c2ccc(CCCCCC)s2)c2c-4sc3cc(/C=C4\C(=O)c5cscc5C4=C(C#N)C#N)sc23)s1,9.54,-5.33,-3.48,-5.68,-4.03,,,1:1 w/w,,inverted,,,,
112981,10.1002/adfm.201702194,CCCCC(CC)Cc1ccc(-c2c3cc(-c4ccc(-c5sc(-c6cccs6)c6c5C(=O)c5c(CC(CC)CCCC)sc(CC(CC)CCCC)c5C6=O)s4)sc3c(-c3ccc(CC(CC)CCCC)s3)c3ccsc23)s1,CCCCCCc1ccc(C2(c3ccc(CCCCCC)s3)c3cc4c(cc3-c3sc5cc(/C=C6\C(=O)c7cscc7C6=C(C#N)C#N)sc5c32)C(c2ccc(CCCCCC)s2)(c2ccc(CCCCCC)s2)c2c-4sc3cc(/C=C4\C(=O)c5cscc5C4=C(C#N)C#N)sc23)s1,10.61,-5.33,-3.48,-5.68,-4.03,100.0,,1:1 w/w,0.5%,inverted,,,,
112982,10.1002/adfm.201702194,CCCCC(CC)Cc1ccc(-c2c3cc(-c4ccc(-c5sc(-c6cccs6)c6c5C(=O)c5c(CC(CC)CCCC)sc(CC(CC)CCCC)c5C6=O)s4)sc3c(-c3ccc(CC(CC)CCCC)s3)c3ccsc23)s1,CCCCCCc1ccc(C2(c3ccc(CCCCCC)[se]3)c3cc4c(cc3-c3sc5cc(/C=C6\C(=O)c7cscc7C6=C(C#N)C#N)sc5c32)C(c2ccc(CCCCCC)[se]2)(c2ccc(CCCCCC)[se]2)c2c-4sc3cc(/C=C4\C(=O)c5cscc5C4=C(C#N)C#N)sc23)[se]1,8.48,-5.33,-3.48,-5.65,-4.0,,,1:1 w/w,,inverted,,,,
112983,10.1002/adfm.201702194,CCCCC(CC)Cc1ccc(-c2c3cc(-c4ccc(-c5sc(-c6cccs6)c6c5C(=O)c5c(CC(CC)CCCC)sc(CC(CC)CCCC)c5C6=O)s4)sc3c(-c3ccc(CC(CC)CCCC)s3)c3ccsc23)s1,CCCCCCc1ccc(C2(c3ccc(CCCCCC)[se]3)c3cc4c(cc3-c3sc5cc(/C=C6\C(=O)c7cscc7C6=C(C#N)C#N)sc5c32)C(c2ccc(CCCCCC)[se]2)(c2ccc(CCCCCC)[se]2)c2c-4sc3cc(/C=C4\C(=O)c5cscc5C4=C(C#N)C#N)sc23)[se]1,9.02,-5.33,-3.48,-5.65,-4.0,100.0,,1:1 w/w,0.5%,inverted,,,,
112984,10.1002/adfm.202214956,COC(=O)C(C)(C)c1cc(C)cc(-c2sc3c4sc5cc(/C=C6/C(=O)c7cc(F)cc(c7)C(=O)/C6=C\c6cc(C(C)(C)C(=O)OC)c(-c7cc(C)cc(C(C)(C)C(=O)OC)c7)s6)sc5c4c(C(C)(C)C(=O)OC)ccc2-3)c1,CCCCCCCCCCCc1c(/C=C2\C(=O)c3cc(F)c(F)cc3C2=C(C#N)C#N)sc2c1sc1c3c4nsnc4c4c5sc6c(CCCCCCCCCCC)c(/C=C7\C(=O)c8cc(F)c(F)cc8C7=C(C#N)C#N)sc6c5n(CC(CC)CCCC)c4c3n(CC(CC)CCCC)c21,16.5,-5.56,-3.65,-5.65,-4.09,,,,,conventional,,,,
112985,10.1002/adfm.202214956,COC(=O)C(C)(C)c1cc(C)cc(-c2sc3c4sc5cc(/C=C6/C(=O)c7cc(F)cc(c7)C(=O)/C6=C\c6cc(C(C)(C)C(=O)OC)c(-c7cc(C)cc(C(C)(C)C(=O)OC)c7)s6)sc5c4c(C(C)(C)C(=O)OC)ccc2-3)c1,CCCCCCCCCCCc1c(/C=C2\C(=O)c3cc(F)c(F)cc3C2=C(C#N)C#N)sc2c1sc1c3c4nsnc4c4c5sc6c(CCCCCCCCCCC)c(/C=C7\C(=O)c8cc(F)c(F)cc8C7=C(C#N)C#N)sc6c5n(CC(CC)CCCC)c4c3n(CC(CC)CCCC)c21,16.0,-5.56,-3.65,-5.65,-4.09,,,,,inverted,,,,
112986,10.1002/adfm.202214956,COC(=O)C(C)(C)c1cc(C)cc(-c2sc3c4sc5cc(/C=C6/C(=O)c7cc(F)cc(c7)C(=O)/C6=C\c6cc(C(C)(C)C(=O)OC)c(-c7cc(C)cc(C(C)(C)C(=O)OC)c7)s6)sc5c4c(C(C)(C)C(=O)OC)ccc2-3)c1,CCCCCCCCCCCc1c(/C=C2\C(=O)c3cc(F)c(F)cc3C2=C(C#N)C#N)sc2c1sc1c3c4nsnc4c4c5sc6c(CCCCCCCCCCC)c(/C=C7\C(=O)c8cc(F)c(F)cc8C7=C(C#N)C#N)sc6c5n(CC(CC)CCCC)c4c3n(CC(CC)CCCC)c21,15.3,-5.56,-3.65,-5.65,-4.09,,,,,conventional,,,,
112987,10.1002/adfm.202214956,COC(=O)C(C)(C)c1cc(C)cc(-c2sc3c4sc5cc(/C=C6/C(=O)c7cc(F)cc(c7)C(=O)/C6=C\c6cc(C(C)(C)C(=O)OC)c(-c7cc(C)cc(C(C)(C)C(=O)OC)c7)s6)sc5c4c(C(C)(C)C(=O)OC)ccc2-3)c1,CCCCCCCCCCCc1c(/C=C2\C(=O)c3cc(F)c(F)cc3C2=C(C#N)C#N)sc2c1sc1c3c4nsnc4c4c5sc6c(CCCCCCCCCCC)c(/C=C7\C(=O)c8cc(F)c(F)cc8C7=C(C#N)C#N)sc6c5n(CC(CC)CCCC)c4c3n(CC(CC)CCCC)c21,10.4,-5.56,-3.65,-5.65,-4.09,,,,,conventional,,,,
112988,10.1002/adfm.202214956,COC(=O)C(C)(C)c1cc(C)cc(-c2sc3c4sc5cc(/C=C6/C(=O)c7cc(F)cc(c7)C(=O)/C6=C\c6cc(C(C)(C)C(=O)OC)c(-c7cc(C)cc(C(C)(C)C(=O)OC)c7)s6)sc5c4c(C(C)(C)C(=O)OC)ccc2-3)c1,CCCCCCCCCCCc1c(/C=C2\C(=O)c3cc(F)c(F)cc3C2=C(C#N)C#N)sc2c1sc1c3c4nsnc4c4c5sc6c(CCCCCCCCCCC)c(/C=C7\C(=O)c8cc(F)c(F)cc8C7=C(C#N)C#N)sc6c5n(CC(CC)CCCC)c4c3n(CC(CC)CCCC)c21,9.7,-5.56,-3.65,-5.65,-4.09,6.0,,,,conventional,,,,
112989,10.1002/adfm.202214956,COC(=O)C(C)(C)c1cc(C)cc(-c2sc3c4sc5cc(/C=C6/C(=O)c7cc(F)cc(c7)C(=O)/C6=C\c6cc(C(C)(C)C(=O)OC)c(-c7cc(C)cc(C(C)(C)C(=O)OC)c7)s6)sc5c4c(C(C)(C)C(=O)OC)ccc2-3)c1,CCCCCCCCCCCc1c(/C=C2\C(=O)c3cc(F)c(F)cc3C2=C(C#N)C#N)sc2c1sc1c3c4nsnc4c4c5sc6c(CCCCCCCCCCC)c(/C=C7\C(=O)c8cc(F)c(F)cc8C7=C(C#N)C#N)sc6c5n(CC(CC)CCCC)c4c3n(CC(CC)CCCC)c21,4.9,-5.56,-3.65,-5.65,-4.09,12.0,,,,conventional,,,,
112990,10.1002/adfm.202214956,COC(=O)C(C)(C)c1cc(C)cc(-c2sc3c4sc5cc(/C=C6/C(=O)c7cc(F)cc(c7)C(=O)/C6=C\c6cc(C(C)(C)C(=O)OC)c(-c7cc(C)cc(C(C)(C)C(=O)OC)c7)s6)sc5c4c(C(C)(C)C(=O)OC)ccc2-3)c1,CCCCCCCCCCCc1c(/C=C2\C(=O)c3cc(F)c(F)cc3C2=C(C#N)C#N)sc2c1sc1c3c4nsnc4c4c5sc6c(CCCCCCCCCCC)c(/C=C7\C(=O)c8cc(F)c(F)cc8C7=C(C#N)C#N)sc6c5n(CC(CC)CCCC)c4c3n(CC(CC)CCCC)c21,14.2,-5.56,-3.65,-5.65,-4.09,0.0,,,,inverted,,,,
112991,10.1002/adfm.202214956,COC(=O)C(C)(C)c1cc(C)cc(-c2sc3c4sc5cc(/C=C6/C(=O)c7cc(F)cc(c7)C(=O)/C6=C\c6cc(C(C)(C)C(=O)OC)c(-c7cc(C)cc(C(C)(C)C(=O)OC)c7)s6)sc5c4c(C(C)(C)C(=O)OC)ccc2-3)c1,CCCCCCCCCCCc1c(/C=C2\C(=O)c3cc(F)c(F)cc3C2=C(C#N)C#N)sc2c1sc1c3c4nsnc4c4c5sc6c(CCCCCCCCCCC)c(/C=C7\C(=O)c8cc(F)c(F)cc8C7=C(C#N)C#N)sc6c5n(CC(CC)CCCC)c4c3n(CC(CC)CCCC)c21,7.4,-5.56,-3.65,-5.65,-4.09,2.0,,,,inverted,,,,
112992,10.1002/adfm.202214956,COC(=O)C(C)(C)c1cc(C)cc(-c2sc3c4sc5cc(/C=C6/C(=O)c7cc(F)cc(c7)C(=O)/C6=C\c6cc(C(C)(C)C(=O)OC)c(-c7cc(C)cc(C(C)(C)C(=O)OC)c7)s6)sc5c4c(C(C)(C)C(=O)OC)ccc2-3)c1,CCCCCCCCCCCc1c(/C=C2\C(=O)c3cc(F)c(F)cc3C2=C(C#N)C#N)sc2c1sc1c3c4nsnc4c4c5sc6c(CCCCCCCCCCC)c(/C=C7\C(=O)c8cc(F)c(F)cc8C7=C(C#N)C#N)sc6c5n(CC(CC)CCCC)c4c3n(CC(CC)CCCC)c21,4.5,-5.56,-3.65,-5.65,-4.09,6.0,,,,inverted,,,,
112993,10.1002/adfm.202214956,COC(=O)C(C)(C)c1cc(C)cc(-c2sc3c4sc5cc(/C=C6/C(=O)c7cc(F)cc(c7)C(=O)/C6=C\c6cc(C(C)(C)C(=O)OC)c(-c7cc(C)cc(C(C)(C)C(=O)OC)c7)s6)sc5c4c(C(C)(C)C(=O)OC)ccc2-3)c1,CCCCCCCCCCCc1c(/C=C2\C(=O)c3cc(F)c(F)cc3C2=C(C#N)C#N)sc2c1sc1c3c4nsnc4c4c5sc6c(CCCCCCCCCCC)c(/C=C7\C(=O)c8cc(F)c(F)cc8C7=C(C#N)C#N)sc6c5n(CC(CC)CCCC)c4c3n(CC(CC)CCCC)c21,0.025,-5.56,-3.65,-5.65,-4.09,12.0,,,,inverted,,,,
112998,10.1002/adfm.202212599,COC(=O)C(C)(C)c1cc(C)cc(-c2sc3c4sc5cc(/C=C6/C(=O)c7cc(F)cc(c7)C(=O)/C6=C\c6cc(C(C)(C)C(=O)OC)c(-c7cc(C)cc(C(C)(C)C(=O)OC)c7)s6)sc5c4c(C(C)(C)C(=O)OC)ccc2-3)c1,CCCCCCCCCCCc1c(/C=C2\C(=O)c3cc(F)c(F)cc3C2=C(C#N)C#N)[se]c2c1sc1c3c4nsnc4c4c5sc6c(CCCCCCCCCCC)c(/C=C7\C(=O)c8cc(F)c(F)cc8C7=C(C#N)C#N)[se]c6c5n(CC(CCCC)CCCCCC)c4c3n(CC(CCCC)CCCCCC)c12,14.29,-5.56,-3.65,-5.59,-3.97,,,,,inverted,,,,
112999,10.1002/adfm.202212599,COC(=O)C(C)(C)c1cc(C)cc(-c2sc3c4sc5cc(/C=C6/C(=O)c7cc(F)cc(c7)C(=O)/C6=C\c6cc(C(C)(C)C(=O)OC)c(-c7cc(C)cc(C(C)(C)C(=O)OC)c7)s6)sc5c4c(C(C)(C)C(=O)OC)ccc2-3)c1,CCCCCCCCCCCc1c(/C=C2\C(=O)c3cc(F)c(F)cc3C2=C(C#N)C#N)[se]c2c1sc1c3c4nsnc4c4c5sc6c(CCCCCCCCCCC)c(/C=C7\C(=O)c8cc(F)c(F)cc8C7=C(C#N)C#N)[se]c6c5n(CC(CCCC)CCCCCC)c4c3n(CC(CCCC)CCCCCC)c12,15.03,-5.56,-3.65,-5.59,-3.97,,,,,inverted,,,,
113000,10.1002/adfm.202212599,COC(=O)C(C)(C)c1cc(C)cc(-c2sc3c4sc5cc(/C=C6/C(=O)c7cc(F)cc(c7)C(=O)/C6=C\c6cc(C(C)(C)C(=O)OC)c(-c7cc(C)cc(C(C)(C)C(=O)OC)c7)s6)sc5c4c(C(C)(C)C(=O)OC)ccc2-3)c1,CCCCCCCCCCCc1c(/C=C2\C(=O)c3cc(F)c(F)cc3C2=C(C#N)C#N)[se]c2c1sc1c3c4nsnc4c4c5sc6c(CCCCCCCCCCC)c(/C=C7\C(=O)c8cc(F)c(F)cc8C7=C(C#N)C#N)[se]c6c5n(CC(CCCC)CCCCCC)c4c3n(CC(CCCC)CCCCCC)c12,15.46,-5.56,-3.65,-5.59,-3.97,,,,,inverted,,,,
113001,10.1002/adfm.202212599,COC(=O)C(C)(C)c1cc(C)cc(-c2sc3c4sc5cc(/C=C6/C(=O)c7cc(F)cc(c7)C(=O)/C6=C\c6cc(C(C)(C)C(=O)OC)c(-c7cc(C)cc(C(C)(C)C(=O)OC)c7)s6)sc5c4c(C(C)(C)C(=O)OC)ccc2-3)c1,CCCCCCCCCCCc1c(/C=C2\C(=O)c3cc(F)c(F)cc3C2=C(C#N)C#N)[se]c2c1sc1c3c4nsnc4c4c5sc6c(CCCCCCCCCCC)c(/C=C7\C(=O)c8cc(F)c(F)cc8C7=C(C#N)C#N)[se]c6c5n(CC(CCCC)CCCCCC)c4c3n(CC(CCCC)CCCCCC)c12,15.02,-5.56,-3.65,-5.59,-3.97,,,,,inverted,,,,
113002,10.1002/adma.201300017,CCCCCCCCCCCCC(CCCCCCCCCC)CN1C(=O)C2=C(c3ccc(-c4cc5sccc5s4)s3)N(CC(CCCCCCCCCC)CCCCCCCCCCCC)C(=O)C2=C1c1cccs1,CCCCC(=O)OCC1(c2ccccc2)C2=CC=Cc3cccc4cccc5ccc6ccccc7cccc1c7c6c5c-4c3C2,5.9,-5.1,-3.68,-6.1,-3.9,,,1:3,7.5 vol%,,,,,
113003,10.1002/adma.201300017,CCCCCCCCCCCCC(CCCCCCCCCC)CN1C(=O)C2=C(c3ccc(-c4cc5sccc5s4)s3)N(CC(CCCCCCCCCC)CCCCCCCCCCCC)C(=O)C2=C1c1cccs1,CCCCC(=O)OCC1(c2ccccc2)C2=CC=Cc3cccc4cccc5ccc6ccccc7cccc1c7c6c5c-4c3C2,6.1,-5.1,-3.68,-6.1,-3.9,,,1:3,7.5 vol%,,,,,
113004,10.1002/adma.201300017,CCCCCCCCCCCCC(CCCCCCCCCC)CN1C(=O)C2=C(c3ccc(-c4cc5sccc5s4)s3)N(CC(CCCCCCCCCC)CCCCCCCCCCCC)C(=O)C2=C1c1cccs1,CCCCC(=O)OCC1(c2ccccc2)C2=CC=Cc3cccc4cccc5ccc6ccccc7cccc1c7c6c5c-4c3C2,6.0,-5.1,-3.68,-6.1,-3.9,,,,,,,,,
113005,10.1002/adma.201300017,CCCCCCCCCCCCC(CCCCCCCCCC)CN1C(=O)C2=C(c3ccc(-c4cc5sccc5s4)s3)N(CC(CCCCCCCCCC)CCCCCCCCCCCC)C(=O)C2=C1c1cccs1,CCCCC(=O)OCC1(c2ccccc2)C2=CC=Cc3cccc4cccc5ccc6ccccc7cccc1c7c6c5c-4c3C2,6.2,-5.1,-3.68,-6.1,-3.9,154.0,,1:3 w/w,7.5 vol%,,,,,
113006,10.1002/adma.201300017,CCCCCCCCCCCCC(CCCCCCCCCC)CN1C(=O)C2=C(c3ccc(-c4cc5sccc5s4)s3)N(CC(CCCCCCCCCC)CCCCCCCCCCCC)C(=O)C2=C1c1cccs1,CCCCC(=O)OCC1(c2ccccc2)C2=CC=Cc3cccc4cccc5ccc6ccccc7cccc1c7c6c5c-4c3C2,6.1,-5.1,-3.68,-6.1,-3.9,167.0,,1:3 w/w,7.5 vol%,,,,,
113007,10.1002/adma.201300017,CCCCCCCCCCCCC(CCCCCCCCCC)CN1C(=O)C2=C(c3ccc(-c4cc5sccc5s4)s3)N(CC(CCCCCCCCCC)CCCCCCCCCCCC)C(=O)C2=C1c1cccs1,CCCCC(=O)OCC1(c2ccccc2)C2=CC=Cc3cccc4cccc5ccc6ccccc7cccc1c7c6c5c-4c3C2,6.7,-5.1,-3.68,-6.1,-3.9,209.0,,1:3 w/w,7.5 vol%,,,,,
113008,10.1002/adma.201300017,CCCCCCCCCCCCC(CCCCCCCCCC)CN1C(=O)C2=C(c3ccc(-c4cc5sccc5s4)s3)N(CC(CCCCCCCCCC)CCCCCCCCCCCC)C(=O)C2=C1c1cccs1,CCCCC(=O)OCC1(c2ccccc2)C2=CC=Cc3cccc4cccc5ccc6ccccc7cccc1c7c6c5c-4c3C2,6.9,-5.1,-3.68,-6.1,-3.9,220.0,,1:3 w/w,7.5 vol%,,,,,
113009,10.1002/adma.201300017,CCCCCCCCCCCCC(CCCCCCCCCC)CN1C(=O)C2=C(c3ccc(-c4cc5sccc5s4)s3)N(CC(CCCCCCCCCC)CCCCCCCCCCCC)C(=O)C2=C1c1cccs1,CCCCC(=O)OCC1(c2ccccc2)C2=CC=Cc3cccc4cccc5ccc6ccccc7cccc1c7c6c5c-4c3C2,6.4,-5.1,-3.68,-6.1,-3.9,,,,,,,,,
113010,10.1002/adma.201300017,CCCCCCCCCCCCC(CCCCCCCCCC)CN1C(=O)C2=C(c3ccc(-c4cc5sccc5s4)s3)N(CC(CCCCCCCCCC)CCCCCCCCCCCC)C(=O)C2=C1c1cccs1,CCCCC(=O)OCC1(c2ccccc2)C2=CC=Cc3cccc4cccc5ccc6ccccc7cccc1c7c6c5c-4c3C2,6.3,-5.1,-3.68,-6.1,-3.9,,,,,,,,,
113011,10.1002/adma.201300017,CCCCCCCCCCCCC(CCCCCCCCCC)CN1C(=O)C2=C(c3ccc(-c4cc5sccc5s4)s3)N(CC(CCCCCCCCCC)CCCCCCCCCCCC)C(=O)C2=C1c1cccs1,CCCCC(=O)OCC1(c2ccccc2)C2=CC=Cc3cccc4cccc5ccc6ccccc7cccc1c7c6c5c-4c3C2,5.3,-5.1,-3.68,-6.1,-3.9,,,,,,,,,
113012,10.1002/adma.201300017,CCCCCCCCCCCCC(CCCCCCCCCC)CN1C(=O)C2=C(c3ccc(-c4cc5sccc5s4)s3)N(CC(CCCCCCCCCC)CCCCCCCCCCCC)C(=O)C2=C1c1cccs1,CCCCC(=O)OCC1(c2ccccc2)c2cccc3cccc4cccc5cccc6cccc1c6c-5c-4c-3c2,4.1,-5.1,-3.68,-6.1,-3.7,,,1:3,7.5 vol%,,,,,
113013,10.1002/adma.201300017,CCCCCCCCCCCCC(CCCCCCCCCC)CN1C(=O)C2=C(c3ccc(-c4cc5sccc5s4)s3)N(CC(CCCCCCCCCC)CCCCCCCCCCCC)C(=O)C2=C1c1cccs1,CCCCC(=O)OCC1(c2ccccc2)c2cccc3cccc4cccc5cccc6cccc1c6c-5c-4c-3c2,4.9,-5.1,-3.68,-6.1,-3.7,,,1:3,7.5 vol%,,,,,
113014,10.1002/adma.201300017,CCCCCCCCCCCCC(CCCCCCCCCC)CN1C(=O)C2=C(c3ccc(-c4cc5sccc5s4)s3)N(CC(CCCCCCCCCC)CCCCCCCCCCCC)C(=O)C2=C1c1cccs1,CCCCC(=O)OCC1(c2ccccc2)c2cccc3cccc4cccc5cccc6cccc1c6c-5c-4c-3c2,5.5,-5.1,-3.68,-6.1,-3.7,140.0,,,,,,,,
113015,10.1002/adma.201300017,CCCCCCCCCCCCC(CCCCCCCCCC)CN1C(=O)C2=C(c3ccc(-c4cc5sccc5s4)s3)N(CC(CCCCCCCCCC)CCCCCCCCCCCC)C(=O)C2=C1c1cccs1,CCCCC(=O)OCC1(c2ccccc2)c2cccc3cccc4cccc5cccc6cccc1c6c-5c-4c-3c2,5.3,-5.1,-3.68,-6.1,-3.7,180.0,,,,,,,,
113016,10.1002/adma.201300017,CCCCCCCCCCCCC(CCCCCCCCCC)CN1C(=O)C2=C(c3ccc(-c4cc5sccc5s4)s3)N(CC(CCCCCCCCCC)CCCCCCCCCCCC)C(=O)C2=C1c1cccs1,CCCCC(=O)OCC1(c2ccccc2)c2cccc3cccc4cccc5cccc6cccc1c6c-5c-4c-3c2,6.0,-5.1,-3.68,-6.1,-3.7,210.0,,,,,,,,
113017,10.1002/adma.201300017,CCCCCCCCCCCCC(CCCCCCCCCC)CN1C(=O)C2=C(c3ccc(-c4cc5sccc5s4)s3)N(CC(CCCCCCCCCC)CCCCCCCCCCCC)C(=O)C2=C1c1cccs1,CCCCC(=O)OCC1(c2ccccc2)c2cccc3cccc4cccc5cccc6cccc1c6c-5c-4c-3c2,5.8,-5.1,-3.68,-6.1,-3.7,,,1:3,7.5 vol%,,,,,
113018,10.1002/adma.201300017,CCCCCCCCCCCCC(CCCCCCCCCC)CN1C(=O)C2=C(c3ccc(-c4cc5sccc5s4)s3)N(CC(CCCCCCCCCC)CCCCCCCCCCCC)C(=O)C2=C1c1cccs1,CCCCC(=O)OCC1(c2ccccc2)c2cccc3cccc4cccc5cccc6cccc1c6c-5c-4c-3c2,5.9,-5.1,-3.68,-6.1,-3.7,,,1:3,7.5 vol%,,,,,
113019,10.1002/adma.201300017,CCCCCCCCCCCCC(CCCCCCCCCC)CN1C(=O)C2=C(c3ccc(-c4cc5sccc5s4)s3)N(CC(CCCCCCCCCC)CCCCCCCCCCCC)C(=O)C2=C1c1cccs1,CCCCC(=O)OCC1(c2ccccc2)c2cccc3cccc4cccc5cccc6cccc1c6c-5c-4c-3c2,5.8,-5.1,-3.68,-6.1,-3.7,385.0,,,,,,,,
113020,10.1002/adma.202207544,COC(=O)C(C)(C)c1cc(C)cc(-c2sc3c4sc5cc(/C=C6/C(=O)c7cc(F)cc(c7)C(=O)/C6=C\c6cc(C(C)(C)C(=O)OC)c(-c7cc(C)cc(C(C)(C)C(=O)OC)c7)s6)sc5c4c(C(C)(C)C(=O)OC)ccc2-3)c1,CCCCCCCCCCCc1c(/C=C2\C(=O)c3cc(Cl)c(Cl)cc3C2=C(C#N)C#N)sc2c1sc1c3c4nsnc4c4c5sc6c(CCCCCCCCCCC)c(/C=C7\C(=O)c8cc(Cl)c(Cl)cc8C7=C(C#N)C#N)sc6c5n(CC(CC)CCCC)c4c3n(CC(CC)CCCC)c21,15.47,-5.56,-3.65,-5.72,-4.16,,,,,conventional,,,,
113024,10.1002/adma.202207544,COC(=O)C(C)(C)c1cc(C)cc(-c2sc3c4sc5cc(/C=C6/C(=O)c7cc(F)cc(c7)C(=O)/C6=C\c6cc(C(C)(C)C(=O)OC)c(-c7cc(C)cc(C(C)(C)C(=O)OC)c7)s6)sc5c4c(C(C)(C)C(=O)OC)ccc2-3)c1,CCCCCCCCCCCc1c(/C=C2\C(=O)c3cc(Cl)c(Cl)cc3C2=C(C#N)C#N)sc2c1sc1c3c4nsnc4c4c5sc6c(CCCCCCCCCCC)c(/C=C7\C(=O)c8cc(Cl)c(Cl)cc8C7=C(C#N)C#N)sc6c5n(CC(CC)CCCC)c4c3n(CC(CC)CCCC)c21,11.05,-5.56,-3.65,-5.72,-4.16,,,,,,,,,
113025,10.1002/adma.202207544,COC(=O)C(C)(C)c1cc(C)cc(-c2sc3c4sc5cc(/C=C6/C(=O)c7cc(F)cc(c7)C(=O)/C6=C\c6cc(C(C)(C)C(=O)OC)c(-c7cc(C)cc(C(C)(C)C(=O)OC)c7)s6)sc5c4c(C(C)(C)C(=O)OC)ccc2-3)c1,CCCCCCCCCCCc1c(/C=C2\C(=O)c3cc(Cl)c(Cl)cc3C2=C(C#N)C#N)sc2c1sc1c3c4nsnc4c4c5sc6c(CCCCCCCCCCC)c(/C=C7\C(=O)c8cc(Cl)c(Cl)cc8C7=C(C#N)C#N)sc6c5n(CC(CC)CCCC)c4c3n(CC(CC)CCCC)c21,10.94,-5.56,-3.65,-5.72,-4.16,,,,,,,,,
113026,10.1002/adma.202207544,COC(=O)C(C)(C)c1cc(C)cc(-c2sc3c4sc5cc(/C=C6/C(=O)c7cc(F)cc(c7)C(=O)/C6=C\c6cc(C(C)(C)C(=O)OC)c(-c7cc(C)cc(C(C)(C)C(=O)OC)c7)s6)sc5c4c(C(C)(C)C(=O)OC)ccc2-3)c1,CCCCCCCCCCCc1c(/C=C2\C(=O)c3cc(Cl)c(Cl)cc3C2=C(C#N)C#N)sc2c1sc1c3c4nsnc4c4c5sc6c(CCCCCCCCCCC)c(/C=C7\C(=O)c8cc(Cl)c(Cl)cc8C7=C(C#N)C#N)sc6c5n(CC(CC)CCCC)c4c3n(CC(CC)CCCC)c21,7.62,-5.56,-3.65,-5.72,-4.16,,,,,,,,,
113027,10.1002/adma.202207544,COC(=O)C(C)(C)c1cc(C)cc(-c2sc3c4sc5cc(/C=C6/C(=O)c7cc(F)cc(c7)C(=O)/C6=C\c6cc(C(C)(C)C(=O)OC)c(-c7cc(C)cc(C(C)(C)C(=O)OC)c7)s6)sc5c4c(C(C)(C)C(=O)OC)ccc2-3)c1,CCCCCCCCCCCc1c(/C=C2\C(=O)c3cc(Cl)c(Cl)cc3C2=C(C#N)C#N)sc2c1sc1c3c4nsnc4c4c5sc6c(CCCCCCCCCCC)c(/C=C7\C(=O)c8cc(Cl)c(Cl)cc8C7=C(C#N)C#N)sc6c5n(CC(CC)CCCC)c4c3n(CC(CC)CCCC)c21,4.09,-5.56,-3.65,-5.72,-4.16,,,,,,,,,
113033,10.1002/adma.202300230,COC(=O)C(C)(C)c1cc(C)cc(-c2sc3c4sc5cc(/C=C6/C(=O)c7cc(F)cc(c7)C(=O)/C6=C\c6cc(C(C)(C)C(=O)OC)c(-c7cc(C)cc(C(C)(C)C(=O)OC)c7)s6)sc5c4c(C(C)(C)C(=O)OC)ccc2-3)c1,CCCCCCC(CCCC)Cc1c(/C=C2\C(=O)c3cc(F)c(F)cc3C2=C(C#N)C#N)sc2c1SC1c3c(c4c(c5nsnc35)c3sc5c(CC(CCCC)CCCCCC)c(/C=C6\C(=O)c7cc(F)c(F)cc7C6=C(C#N)C#N)sc5c3n4CC(CC)CCCC)N(CC(CC)CCCC)C21,17.79,-5.56,-3.65,-5.68,-3.9,,,,,conventional,,,,
113037,10.1002/adma.202300230,COC(=O)C(C)(C)c1cc(C)cc(-c2sc3c4sc5cc(/C=C6/C(=O)c7cc(F)cc(c7)C(=O)/C6=C\c6cc(C(C)(C)C(=O)OC)c(-c7cc(C)cc(C(C)(C)C(=O)OC)c7)s6)sc5c4c(C(C)(C)C(=O)OC)ccc2-3)c1,CCCCCCC(CCCC)Cc1c(/C=C2\C(=O)c3cc(F)c(F)cc3C2=C(C#N)C#N)sc2c1SC1c3c(c4c(c5nsnc35)c3sc5c(CC(CCCC)CCCCCC)c(/C=C6\C(=O)c7cc(F)c(F)cc7C6=C(C#N)C#N)sc5c3n4CC(CC)CCCC)N(CC(CC)CCCC)C21,11.21,-5.56,-3.65,-5.68,-3.9,,,,,,,,,
