Repository: JiYiqaq/PCE-KA-GNN

# PCE-KA-GNN

基于给体与受体分子图预测有机光伏器件功率转换效率（PCE）的双分支 Kolmogorov–Arnold 图神经网络。

本项目基于 [LongLee220/KA-GNN](https://github.com/LongLee220/KA-GNN) 改编。原项目面向单分子分类任务；本项目将其扩展为“给体 SMILES + 受体 SMILES → 连续 PCE”的回归任务。项目保留了原作者的 Fourier-KAN 核心层与分子图构建方法，并增加了分子对数据处理、双图编码与融合、回归训练、MAE/RMSE/R² 评估、缓存和结果导出。

仓库已经包含运行所需的 `Active_Database.csv`，克隆后不需要再单独下载数据。Python 环境仍需使用者自行创建。

## 项目结构

```text
PCE-KA-GNN/
├── main_pce.py                 # 训练与评估入口
├── config/                     # 完整、快速和冒烟配置
├── data/
│   ├── raw/Active_Database.csv # 仓库内置 OPV-DB 数据
│   └── processed/              # 已准备的分子对及运行时图缓存
├── model/
│   ├── ka_gnn.py               # 来自原 KA-GNN 项目的 Fourier-KAN 层
│   └── pce_ka_gnn.py           # 双分支 PCE 回归模型
├── pce/                        # 配对数据与训练工具
├── tests/                      # 自动测试与小型冒烟数据
├── results/baseline/           # 历史兼容性基线结果
└── docs/                       # 设计与实现说明
```

## 环境配置

正式环境已在 Windows、Python 3.10.20、NVIDIA GeForce GTX 1650 Ti 上验证：PyTorch `2.1.2+cu118`、DGL `2.2.1+cu118`、torchdata `0.7.1`。所有随仓库提供的运行配置都要求 CUDA；CUDA 不可用时程序立即报错，不会静默改用 CPU。

```bash
conda create -n pce_kagnn_gpu python=3.10 -y
conda activate pce_kagnn_gpu
python -m pip install --upgrade pip setuptools wheel
python -m pip install -r requirements-gpu.txt
python -m pip check
python -c "import torch,dgl; g=dgl.graph(([0],[1])).to('cuda'); print(torch.__version__, dgl.__version__, torch.cuda.get_device_name(0), g.device)"
```

验证命令必须显示 `2.1.2+cu118`、`2.2.1+cu118`、实际 NVIDIA 显卡名称和 `cuda:0`，之后才能开始训练。

## 运行

小型冒烟配置只减少数据量和训练轮数，仍使用与正式实验相同的 CUDA 运行栈：

```bash
python main_pce.py --config config/pce_smoke.yaml
```

运行真实数据的两轮快速基线：

```bash
python main_pce.py --config config/pce_quick.yaml
```

运行默认 100 轮实验：

```bash
python main_pce.py --config config/pce.yaml
```

仓库提供带源文件 SHA256 校验的规范化分子对缓存 `data/processed/canonical_pairs.csv`，避免每次重复处理原始 SMILES。程序使用 RDKit 生成三维构象和非共价边；这一步由 RDKit 在 CPU 上执行，但只在图缓存不存在时运行。生成的图缓存写入 `data/processed/pce_graphs.pt`，之后自动复用。该缓存约 131 MB，超过 GitHub 普通仓库 100 MB 的单文件限制，因此没有提交；它可以由仓库内置 CSV 重建。

运行输出默认保存在 `outputs/`，包括：

- `best_model.pt`：验证集 MAE 最佳的模型；
- `canonical_pairs.csv`：规范化、按有序给体–受体组合聚合的数据；
- `prepared_pairs_with_split.csv`：最终划分；
- `training_history.csv`：逐轮训练记录；
- `test_predictions.csv`：测试集真实值和预测值；
- `summary.json`：数据审计、配置摘要和测试指标。

## 数据处理与模型

程序读取 `donor_smiles`、`acceptor_smiles` 和 `pce` 三列。相同有序给体–受体组合的重复记录使用 PCE 中位数聚合，以降低未纳入模型的制备条件带来的极端值影响。唯一组合按照固定随机种子划分为训练、验证和测试集，目标标准化只使用训练集统计量。

给体和受体分别通过共享参数的 KA-GNN 编码器，随后融合两个图向量、绝对差和逐元素乘积。无 Sigmoid 的 Fourier-KAN 回归头输出标准化 PCE，最终报告原始 PCE 单位下的 MAE、RMSE 和 R²。

## 当前基线

两轮 CPU 快速运行中，38,849 条原始记录整理为 5,877 个唯一组合。受原作者三维建图方法限制，最终 470 个组合可用于该基线，划分为 376/47/47：

| 指标 | 测试集结果 |
|---|---:|
| MAE | 3.0582 |
| RMSE | 3.4442 |
| R² | -0.4890 |

该结果只证明流程可运行，不代表达到可发表性能。负 R² 表明快速基线尚未超过均值预测；三维建图成功率、数据划分、更多制备条件输入以及系统基线对比都是后续研究重点。

## 测试

```bash
python -m unittest discover -s tests -v
```

## 来源、许可与引用

代码改编自 LongLee220 的 KA-GNN 仓库，原代码采用 MIT License。详细改编边界见 [NOTICE.md](NOTICE.md)。数据来自 OPV-DB，采用 CC BY 4.0，详细信息见 [DATA_LICENSE.md](DATA_LICENSE.md)。

使用 KA-GNN 方法时请引用：

```bibtex
@article{li2025kagnn,
  title   = {Kolmogorov--Arnold graph neural networks for molecular property prediction},
  author  = {Li, Longlong and Zhang, Yipeng and Wang, Guanghui and Xia, Kelin},
  journal = {Nature Machine Intelligence},
  volume  = {7},
  pages   = {1346--1354},
  year    = {2025},
  doi     = {10.1038/s42256-025-01087-7}
}
```

使用仓库内置数据时请引用 OPV-DB：

```bibtex
@dataset{qiu2026opvdb,
  author    = {Qiu, Jiangjie},
  title     = {OPV-DB: a literature-mined organic photovoltaic device performance database},
  year      = {2026},
  publisher = {Zenodo},
  version   = {1.0.0},
  doi       = {10.5281/zenodo.20841543}
}
```

# Data directory

- `raw/Active_Database.csv` is the immutable source dataset bundled under CC BY 4.0. Do not overwrite it with processed data.
- `processed/` is created and populated by the training pipeline. Generated `.pt` and `.pth` caches are intentionally ignored by Git because they can exceed GitHub's normal single-file limit.

See `../DATA_LICENSE.md` for provenance, license and checksum information.

File: data/raw/Active_Database.csv (part 1 of 471)
id,doi,doi_norm,donor,acceptor,donor_canonical,acceptor_canonical,donor_smiles,acceptor_smiles,voc,jsc,ff,pce,pce_recomputed,pce_relative_error_percent,pce_avg,pce_best,d_a_ratio,additive,additive_canonical,additive_ratio,device_structure,device_type,etl,etl_canonical,htl,htl_canonical,active_layer_thickness,solvent,solvent_canonical,annealing_temp,homo_d,lumo_d,eg_d,homo_a,lumo_a,eg_a
1,10.1002/aenm.201703291,10.1002/aenm.201703291,PBFSF,N2200,PBFSF,N2200,CCCCCCC(CCCC)Cc1ccc(-c2c3cc(-c4c(F)cc(-c5cc6c(s5)-c5sc(-c7cc(F)cc8nsnc78)cc5[Si]6(CC(CC)CCCC)CC(CC)CCCC)c5nsnc45)sc3c(-c3ccc(CC(CCCC)CCCCCC)s3)c3ccsc23)s1,CCCCCCCCCCC(CCCCCCCC)CN1C(=O)c2ccc3c4c(c(-c5ccc(-c6cccs6)s5)cc(c24)C1=O)C(=O)N(CC(CCCCCCCC)CCCCCCCCCC)C3=O,0.83,11.95,61.0,6.0,6.050284999999999,0.8380833333333134,,,,DIO,DIO,,inverted,inverted,ZnO,ZnO,MoO3,MoO3,,chloroform,chloroform,,-5.27,-3.72,,-5.71,-4.02,
2,10.1002/aenm.201703291,10.1002/aenm.201703291,PBBSB,N2200,PBBSB,N2200,CCCCCCC(CCCC)Cc1ccc(-c2c3cc(-c4ccc(-c5cc6c(s5)-c5sc(-c7cccc8nsnc78)cc5[Si]6(CC(CC)CCCC)CC(CC)CCCC)c5nsnc45)sc3c(-c3ccc(CC(CCCC)CCCCCC)s3)c3ccsc23)s1,CCCCCCCCCCC(CCCCCCCC)CN1C(=O)c2ccc3c4c(c(-c5ccc(-c6cccs6)s5)cc(c24)C1=O)C(=O)N(CC(CCCCCCCC)CCCCCCCCCC)C3=O,0.73,7.81,52.0,3.0,2.964676,1.177466666666671,,,,DIO,DIO,,inverted,inverted,ZnO,ZnO,MoO3,MoO3,,chloroform,chloroform,,-5.19,-3.63,,-5.71,-4.02,
3,10.1002/aenm.201801209,10.1002/aenm.201801209,PTB7-Th,IOTIC-2F,PTB7-Th,IOTIC-2F,CCCCC(CC)COC(=O)c1sc2csc(-c3cc4c(-c5ccc(CC(CC)CCCC)s5)c5sccc5c(-c5ccc(CC(CC)CCCC)s5)c4s3)c2c1F,CCCCCCc1ccc(C2(c3ccc(CCCCCC)cc3)c3cc4c(cc3-c3sc(-c5sc(/C=C6\C(=O)c7ccc(F)cc7C6=C(C#N)C#N)cc5OCC(CC)CCCC)cc32)C(c2ccc(CCCCCC)cc2)(c2ccc(CCCCCC)cc2)c2cc(-c3sc(/C=C5\C(=O)c6ccc(F)cc6C5=C(C#N)C#N)cc3OCC(CC)CCCC)sc2-4)cc1,0.817,21.9,65.0,12.1,11.629995,3.88433884297521,,,1:1.5,DIO,,2 vol%,ITO/ZnO/active layer/MoOx/Ag,inverted,ZnO,ZnO,MoOx,MoO3,,chlorobenzene,chlorobenzene,,-5.21,-3.6,1.58,-5.34,-4.06,1.31
4,10.1002/aenm.201901024,10.1002/aenm.201901024,PTB7-Th,3TT-CIC,PTB7-Th,IXIC-4Cl,CCCCC(CC)COC(=O)c1sc2csc(-c3cc4c(-c5ccc(CC(CC)CCCC)s5)c5sccc5c(-c5ccc(CC(CC)CCCC)s5)c4s3)c2c1F,CCCCCCc1ccc(C2(c3ccc(CCCCCC)cc3)c3c(sc4cc(/C=C5\C(=O)c6cc(Cl)c(Cl)cc6C5=C(C#N)C#N)sc34)-c3sc4c5c(sc4c32)-c2sc3cc(/C=C4\C(=O)c6cc(Cl)c(Cl)cc6C4=C(C#N)C#N)sc3c2C5(c2ccc(CCCCCC)cc2)c2ccc(CCCCCC)cc2)cc1,0.65,26.67,69.0,11.96,11.961495000000005,0.0125000000000169,,,,DIO,DIO,,inverted,inverted,ZnO/PFN-Br,ZnO/PFN-Br,MoOx,MoO3,,,,,-5.21,-3.6,1.58,-5.24,-3.95,1.23
5,10.1002/adma.201706816,10.1002/adma.201706816,PTB7-Th,6TBA,PTB7-Th,6TBA,CCCCC(CC)COC(=O)c1sc2csc(-c3cc4c(-c5ccc(CC(CC)CCCC)s5)c5sccc5c(-c5ccc(CC(CC)CCCC)s5)c4s3)c2c1F,CCCCCCc1ccc(C2(c3ccc(CCCCCC)cc3)c3c(sc4cc(C=C5C(=O)N(CC)C(=S)N(CC)C5=O)sc34)-c3sc4c5c(sc4c32)-c2sc3cc(C=C4C(=O)N(CC)C(=S)N(CC)C4=O)sc3c2C5(c2ccc(CCCCCC)cc2)c2ccc(CCCCCC)cc2)cc1,0.98,15.2,68.0,10.13,10.12928,0.0071076011846116,,,,,,,ITO/PEDOT:PSS/active layer/PFN-Br/Ag,conventional,PFN-Br,PFN-Br,PEDOT:PSS,PEDOT:PSS,,,,,-5.21,-3.6,1.58,-5.24,-3.78,
6,10.1002/aenm.201801209,10.1002/aenm.201801209,PTB7-Th,ITOTIC-2F,PTB7-Th,ITOTIC-2F,CCCCC(CC)COC(=O)c1sc2csc(-c3cc4c(-c5ccc(CC(CC)CCCC)s5)c5sccc5c(-c5ccc(CC(CC)CCCC)s5)c4s3)c2c1F,CCCCCCc1ccc(C2(c3ccc(CCCCCC)cc3)c3cc4c(cc3-c3sc5cc(-c6sc(/C=C7\C(=O)c8ccc(F)cc8C7=C(C#N)C#N)cc6OCC(CC)CCCC)sc5c32)C(c2ccc(CCCCCC)cc2)(c2ccc(CCCCCC)cc2)c2c-4sc3cc(-c4sc(/C=C5\C(=O)c6ccc(F)cc6C5=C(C#N)C#N)cc4OCC(CC)CCCC)sc23)cc1,0.785,7.0,61.0,3.7,3.35195,9.40675675675676,,,1:1.5,CN,,2% v/v,ITO/ZnO/active layer/MoOx/Ag,inverted,ZnO,ZnO,MoOx,MoO3,,chlorobenzene,chlorobenzene,,-5.21,-3.6,1.58,-5.22,-4.11,1.32
7,10.1002/aenm.202100839,10.1002/aenm.202100839,PTB7-Th,O-IDTBCN,PTB7-Th,O-IDTBCN,CCCCC(CC)COC(=O)c1sc2csc(-c3cc4c(-c5ccc(CC(CC)CCCC)s5)c5sccc5c(-c5ccc(CC(CC)CCCC)s5)c4s3)c2c1F,CCCCCCCCC1(CCCCCCCC)c2cc3c(cc2-c2sc(-c4ccc(C=C(C#N)C#N)c5nsnc45)cc21)C(CCCCCCCC)(CCCCCCCC)c1cc(-c2ccc(C=C(C#N)C#N)c4nsnc24)sc1-3,0.74,17.7,70.0,9.1,9.1686,0.7538461538461538,,,1:2,,,,conventional,inverted,,,,,90.0,,,,-5.21,-3.6,1.58,-5.8,-3.8,
8,10.1002/aenm.201901024,10.1002/aenm.201901024,PTB7-Th,3TT-OCIC,PTB7-Th,3 TT-OCIC,CCCCC(CC)COC(=O)c1sc2csc(-c3cc4c(-c5ccc(CC(CC)CCCC)s5)c5sccc5c(-c5ccc(CC(CC)CCCC)s5)c4s3)c2c1F,CCCCCCCCc1c(/C=C2\C(=O)c3cc(Cl)c(Cl)cc3C2=C(C#N)C#N)sc2c3c(sc12)-c1sc2c4c(sc2c1C3(c1ccc(CCCCCC)cc1)c1ccc(CCCCCC)cc1)-c1sc2c(CCCCCCCC)c(/C=C3\C(=O)c5cc(Cl)c(Cl)cc5C3=C(C#N)C#N)sc2c1C4(c1ccc(CCCCCC)cc1)c1ccc(CCCCCC)cc1,0.68,26.49,69.0,12.43,12.429108,0.0071761866452016,,,,DIO,DIO,,inverted,inverted,ZnO/PFN-Br,ZnO/PFN-Br,MoOx,MoO3,,,,,-5.21,-3.6,1.58,-5.22,-3.91,1.29
9,10.1002/adfm.202102361,10.1002/adfm.202102361,PTB7-Th,BTPV-4F-eC9,PTB7-Th,BTPV-4F-eC9,CCCCC(CC)COC(=O)c1sc2csc(-c3cc4c(-c5ccc(CC(CC)CCCC)s5)c5sccc5c(-c5ccc(CC(CC)CCCC)s5)c4s3)c2c1F,CCCCCCCCCc1c(/C=C/C=C2\C(=O)c3cc(F)c(F)cc3C2=C(C#N)C#N)sc2c1sc1c3c4nsnc4c4c5sc6c(CCCCCCCCC)c(/C=C/C=C7\C(=O)c8cc(F)c(F)cc8C7=C(C#N)C#N)sc6c5n(CC(CCCC)CCCCCC)c4c3n(CC(CCCC)CCCCCC)c21,0.661,28.2,68.5,12.77,12.768537000000002,0.0114565387627059,,,1:1.5,,,,conventional,conventional,,,,,95.0,THF,THF,100.0,-5.21,-3.6,1.58,-5.38,-4.06,
10,10.1002/adma.201707508,10.1002/adma.201707508,PTB7-Th,NOBDT,PTB7-Th,NOBDT,CCCCC(CC)COC(=O)c1sc2csc(-c3cc4c(-c5ccc(CC(CC)CCCC)s5)c5sccc5c(-c5ccc(CC(CC)CCCC)s5)c4s3)c2c1F,CCCCCCCCOc1c2sc3c(c2c(OCCCCCCCC)c2sc4c(c12)C(c1ccc(CCCCCC)cc1)(c1ccc(CCCCCC)cc1)c1cc(/C=C2\C(=O)c5ccc(F)cc5C2=C(C#N)C#N)sc1-4)C(c1ccc(CCCCCC)cc1)(c1ccc(CCCCCC)cc1)c1cc(/C=C2\C(=O)c4ccc(F)cc4C2=C(C#N)C#N)sc1-3,0.77,19.16,70.0,10.26,10.32724,0.6553606237816761,,,1:1.6,DIO,DIO,,conventional,conventional,PDINO,PDINO,PEDOT:PSS,PEDOT:PSS,,chloroform,chlorobenzene,,-5.21,-3.6,1.58,-5.26,-3.89,1.39
11,10.1002/aenm.201600742,10.1002/aenm.201600742,PBDTS-DTBTO,ITIC,PBDTS-DTBTO,ITIC,CCCCCCCCOc1c(OCCCCCCCC)c(-c2ccc(-c3cc4c(-c5ccc(SCC(CC)CCCC)s5)c5sccc5c(-c5ccc(SCC(CC)CCCC)s5)c4s3)s2)c2nsnc2c1-c1cccs1,CCCCCCc1ccc(C2(c3ccc(CCCCCC)cc3)c3cc4c(cc3-c3sc5cc(C=C6C(=O)c7ccccc7C6=C(C#N)C#N)sc5c32)C(c2ccc(CCCCCC)cc2)(c2ccc(CCCCCC)cc2)c2c-4sc3cc(C=C4C(=O)c5ccccc5C4=C(C#N)C#N)sc23)cc1,0.843,16.6,65.0,9.09,9.09597,0.0656765676567611,,,1:1,,,,ITO/PEDOT:PSS/PBDTS-DTBTO:ITIC/PFN-Br/Al,conventional,PFN-Br,PFN-Br,PEDOT:PSS,PEDOT:PSS,85.0,,,100.0,-5.24,-3.6,,-5.49,-3.83,1.59
12,10.1002/adma.201807577,10.1002/adma.201807577,TTFQx-T1,Y5,TTFQx-T1,Y5,CCCCC(CC)Cc1ccc(-c2c3cc(-c4ccc(-c5c(F)c(F)c(-c6cccs6)c6nc(-c7cc(F)c(CC(CC)CCCC)s7)c(-c7cc(F)c(CC(CC)CCCC)s7)nc56)s4)sc3c(-c3ccc(CC(CC)CCCC)s3)c3ccsc23)s1,CCCCCCCCCCCc1c(/C=C2\C(=O)c3ccccc3C2=C(C#N)C#N)sc2c1sc1c3c4nsnc4c4c5sc6c(CCCCCCCCCCC)c(/C=C7\C(=O)c8ccccc8C7=C(C#N)C#N)sc6c5n(CC(CC)CCCC)c4c3n(CC(CC)CCCC)c21,0.89,21.2,69.6,13.1,13.132127999999998,0.2452519083969342,,,1:1.2,chloronaphthalene,CN,0.8 vol% CN,ITO/PEDOT:PSS/active layer/perylene diimide functionalized with amino N-oxide/Al,conventional,perylene diimide functionalized with amino N-oxide,PDINN,PEDOT:PSS,PEDOT:PSS,,,,130.0,-5.31,-3.62,1.69,-5.55,-3.87,1.4
13,10.1002/adma.201501214,10.1002/adma.201501214,PBDTT-TT-F,P(NDI2OD-T2),PTB7-Th,P(NDI2OD-T2),CCCCC(CC)COC(=O)c1sc2csc(-c3cc4c(-c5ccc(CC(CC)CCCC)s5)c5sccc5c(-c5ccc(CC(CC)CCCC)s5)c4s3)c2c1F,CCCCCCCCCCC(CCCCCCCC)CN1C(=O)c2ccc3c4c(c(-c5ccc(-c6cccs6)s5)cc(c24)C1=O)C(=O)N(C(CCCCCCCC)CCCCCCCCCC)C3=O,0.79,11.92,56.00000000000001,5.28,5.273408000000001,0.1248484848484751,,,1:1,,,,ITO/ZnO/PBDTT-F-TT:P(NDI2OD-T2)/MoO3/Ag,inverted,ZnO,ZnO,MoO3,MoO3,110.0,,,,-5.3,-3.6,,-5.49,-4.05,1.44
14,10.1002/advs.202004262,10.1002/advs.202004262,BTR-Cl,BTP-FCl-FCl,BTR-Cl,BTP-FCl-FCl,CCCCCCc1cc(-c2cc3c(-c4cc(Cl)c(CC(CC)CCCC)s4)c4sc(-c5cc(CCCCCC)c(-c6cc(CCCCCC)c(-c7ccc(/C=C8/SC(=S)N(CCCCCC)C8=O)s7)s6)s5)cc4c(-c4cc(Cl)c(CC(CC)CCCC)s4)c3s2)sc1-c1cc(CCCCCC)c(-c2ccc(/C=C3\SC(=S)N(CC(CC)CCCC)C3=O)s2)s1,CCCCCCCCCCCc1c(/C=C2\C(=O)c3cc(Cl)c(F)cc3C2=C(C#N)C#N)sc2c1sc1c3c4nsnc4c4c5sc6c(CCCCCCCCCCC)c(/C=C7\C(=O)c8cc(Cl)c(F)cc8C7=C(C#N)C#N)sc6c5n(CC(CC)CCCC)c4c3n(CC(CC)CCCC)c21,0.823,24.58,75.4,15.3,15.252922359999998,0.3076969934640721,,,,,,,ITO/PEDOT:PSS/active layer/Phen-NaDPO/Ag,conventional,Phen-NaDPO,Phen-NaDPO,PEDOT:PSS,PEDOT:PSS,,,,,-5.46,-3.7,1.78,,,
15,10.1002/advs.202004262,10.1002/advs.202004262,BTR-Cl,BTP-2F-2Cl,BTR-Cl,SY2,CCCCCCc1cc(-c2cc3c(-c4cc(Cl)c(CC(CC)CCCC)s4)c4sc(-c5cc(CCCCCC)c(-c6cc(CCCCCC)c(-c7ccc(/C=C8/SC(=S)N(CCCCCC)C8=O)s7)s6)s5)cc4c(-c4cc(Cl)c(CC(CC)CCCC)s4)c3s2)sc1-c1cc(CCCCCC)c(-c2ccc(/C=C3\SC(=S)N(CC(CC)CCCC)C3=O)s2)s1,CCCCCCCCCCCc1c(/C=C2\C(=O)c3cc(F)c(F)cc3C2=C(C#N)C#N)sc2c1sc1c3c4nsnc4c4c5sc6c(CCCCCCCCCCC)c(/C=C7\C(=O)c8cc(Cl)c(Cl)cc8C7=C(C#N)C#N)sc6c5n(CC(CC)CCCC)c4c3n(CC(CC)CCCC)c21,0.823,22.35,71.39999999999999,13.1,13.1333517,0.2545931297709846,,,,,,,ITO/PEDOT:PSS/active layer/Phen-NaDPO/Ag,conventional,Phen-NaDPO,Phen-NaDPO,PEDOT:PSS,PEDOT:PSS,,,,,-5.46,-3.7,1.78,-5.67,-3.99,
16,10.1002/ajoc.202000172,10.1002/ajoc.202000172,PTIBT,ITIC,PTIBT,ITIC,CCCCCCCCCCC(CCCCCCCC)CN1C(=O)/C(=C\c2csc(-c3ccc(-c4cccs4)s3)c2)c2ccccc21,CCCCCCc1ccc(C2(c3ccc(CCCCCC)cc3)c3cc4c(cc3-c3sc5cc(C=C6C(=O)c7ccccc7C6=C(C#N)C#N)sc5c32)C(c2ccc(CCCCCC)cc2)(c2ccc(CCCCCC)cc2)c2c-4sc3cc(C=C4C(=O)c5ccccc5C4=C(C#N)C#N)sc23)cc1,0.66,15.19,56.99999999999999,5.72,5.714477999999999,0.0965384615384775,,,1:1,,,,inverted,inverted,ZnO,ZnO,MoO3,MoO3,130.0,chloroform,chloroform,130.0,-5.41,-3.61,,-5.49,-3.83,1.59
17,10.1002/aenm.201301007,10.1002/aenm.201301007,PDTSBT,DTI,PDTSBT,DTI,CCCCCCCCCCCC[Si]1(CCCCCCCCCCCC)c2ccsc2-c2sc(-c3cccc4nsnc34)cc21,CCCCCCCCC(CCCCCCCC)n1c(=O)c2ccc3c4c(ccc(c1=O)c24)c1c3c2c3ccc4c(=O)n(C(CCCCCCCC)CCCCCCCC)c(=O)c5ccc(c3c45)c2c2c3ccc4c(=O)n(C(CCCCCCCC)CCCCCCCC)c(=O)c5ccc(c3c54)c12,0.725,5.7,32.0,1.32,1.3224,0.1818181818181786,,,1:1,1-chloronaphthalene,CN,,ITO/PEDOT:PSS/active layer/Ca/Al,conventional,Ca,Ca,PEDOT:PSS,PEDOT:PSS,,,,,-5.3,-3.5,,-6.1,-3.9,
18,10.1002/aenm.201802021,10.1002/aenm.201802021,DRCN5T,F-2Cl,DRCN5T,F-2Cl,CCCCCCCCc1cc(/C=c2\sc(=C(C#N)C#N)n(CC)c2=O)sc1-c1cc(CCCCCCCC)c(-c2ccc(-c3sc(-c4sc(/C=c5\sc(=C(C#N)C#N)n(CC)c5=O)cc4CCCCCCCC)cc3CCCCCCCC)s2)s1,CCCCCCCCC1(CCCCCCCC)c2cc3c(cc2-c2cc4c(cc21)-c1sc(/C=C2\C(=O)c5cc(Cl)c(Cl)cc5C2=C(C#N)C#N)cc1C4(CCCCCCCC)CCCCCCCC)C(CCCCCCCC)(CCCCCCCC)c1cc(/C=C2\C(=O)c4cc(Cl)c(Cl)cc4C2=C(C#N)C#N)sc1-3,0.906,15.97,68.4,9.89,9.89667288,0.0674709807886753,,,,,,,ITO/PEDOT:PSS/DRCN5T:F-2Cl/PDINO/Al,conventional,PDINO,PDINO,PEDOT:PSS,PEDOT:PSS,,,,110.0,-5.22,-3.41,,-5.63,-3.89,1.58
19,10.1002/aenm.201802021,10.1002/aenm.201802021,DRCN5T,F-1Cl,DRCN5T,F-1Cl,CCCCCCCCc1cc(/C=c2\sc(=C(C#N)C#N)n(CC)c2=O)sc1-c1cc(CCCCCCCC)c(-c2ccc(-c3sc(-c4sc(/C=c5\sc(=C(C#N)C#N)n(CC)c5=O)cc4CCCCCCCC)cc3CCCCCCCC)s2)s1,CCCCCCCCC1(CCCCCCCC)c2cc3c(cc2-c2cc4c(cc21)-c1sc(/C=C2\C(=O)c5ccc(Cl)cc5C2=C(C#N)C#N)cc1C4(CCCCCCCC)CCCCCCCC)C(CCCCCCCC)(CCCCCCCC)c1cc(/C=C2\C(=O)c4cc(Cl)ccc4C2=C(C#N)C#N)sc1-3,0.975,13.07,63.7,8.12,8.117450250000001,0.0314008620689438,,,,,,,ITO/PEDOT:PSS/DRCN5T:F-1Cl/PDINO/Al,conventional,PDINO,PDINO,PEDOT:PSS,PEDOT:PSS,,,,110.0,-5.22,-3.41,,-5.46,-3.75,
20,10.1002/aenm.201802021,10.1002/aenm.201802021,DRCN5T,F-0Cl,DRCN5T,F-H,CCCCCCCCc1cc(/C=c2\sc(=C(C#N)C#N)n(CC)c2=O)sc1-c1cc(CCCCCCCC)c(-c2ccc(-c3sc(-c4sc(/C=c5\sc(=C(C#N)C#N)n(CC)c5=O)cc4CCCCCCCC)cc3CCCCCCCC)s2)s1,CCCCCCCCC1(CCCCCCCC)c2cc3c(cc2-c2cc4c(cc21)-c1sc(/C=C2\C(=O)c5ccccc5C2=C(C#N)C#N)cc1C4(CCCCCCCC)CCCCCCCC)C(CCCCCCCC)(CCCCCCCC)c1cc(/C=C2\C(=O)c4ccccc4C2=C(C#N)C#N)sc1-3,1.09,9.64,52.3,5.49,5.4954748,0.0997231329690346,,,,,,,ITO/PEDOT:PSS/DRCN5T:F-0Cl/PDINO/Al,conventional,PDINO,PDINO,PEDOT:PSS,PEDOT:PSS,,,,,-5.22,-3.41,,-5.43,-3.71,
21,10.1002/aenm.202102648,10.1002/aenm.202102648,TPD-3F,Y6,TPD-3F,Y6,CCCCCCCCC(CCCCCC)Cc1sc(-c2c3cc(-c4ccc(-c5sc(-c6cccs6)c6c5C(=O)N(CCCCCCCC)C6=O)s4)sc3c(-c3cc(F)c(CC(CCCCCC)CCCCCCCC)s3)c3ccsc23)cc1F,CCCCCCCCCCCc1c(/C=C2\C(=O)c3cc(F)c(F)cc3C2=C(C#N)C#N)sc2c1sc1c3c4nsnc4c4c5sc6c(CCCCCCCCCCC)c(/C=C7\C(=O)c8cc(F)c(F)cc8C7=C(C#N)C#N)sc6c5n(CC(CC)CCCC)c4c3n(CC(CC)CCCC)c21,0.87,21.07,62.2,11.4,11.4018198,0.0159631578947352,,,1:1.5,,,,inverted,inverted,ZnO,ZnO,MoO3,MoO3,120.0,CHCl3,chloroform,120.0,-5.32,-3.5,,-5.65,-4.09,1.36
22,10.1002/aenm.202102648,10.1002/aenm.202102648,TPD-3,Y6,TPD-3,Y6,CCCCCCCCC(CCCCCC)Cc1ccc(-c2c3cc(-c4ccc(-c5sc(-c6cccs6)c6c5C(=O)N(CCCCCCCC)C6=O)s4)sc3c(-c3ccc(CC(CCCCCC)CCCCCCCC)s3)c3ccsc23)s1,CCCCCCCCCCCc1c(/C=C2\C(=O)c3cc(F)c(F)cc3C2=C(C#N)C#N)sc2c1sc1c3c4nsnc4c4c5sc6c(CCCCCCCCCCC)c(/C=C7\C(=O)c8cc(F)c(F)cc8C7=C(C#N)C#N)sc6c5n(CC(CC)CCCC)c4c3n(CC(CC)CCCC)c21,0.83,26.7,68.5,15.2,15.180285,0.1297039473684191,,,1:1.5,,,,conventional,conventional,PDINN,PDINN,PEDOT:PSS,PEDOT:PSS,120.0,CHCl3,chloroform,120.0,-5.14,-3.32,,-5.65,-4.09,1.36
23,10.1002/aenm.202001589,10.1002/aenm.202001589,H11,IDIC-4F,H11,IDIC-4F,CCCCCCCCC(CCCCCC)Cn1nc2c(-c3ccc(/C=C(/C#N)C(=O)OCC(CC)CCCC)s3)c(F)c(F)c(-c3ccc(-c4cc5c(-c6ccc(CC(CC)CCCC)s6)c6sc(-c7ccc(-c8c(F)c(F)c(-c9ccc(/C=C(\C#N)C(=O)OCC(CC)CCCC)s9)c9nn(CC(CCCCCC)CCCCCCCC)nc89)s7)cc6c(-c6ccc(CC(CC)CCCC)s6)c5s4)s3)c2n1,CCCCCCc1ccc(C2(c3ccc(CCCCCC)cc3)c3cc4c(cc3-c3sc(/C=C5\C(=O)c6cc(F)c(F)cc6C5=C(C#N)C#N)cc32)C(c2ccc(CCCCCC)cc2)(c2ccc(CCCCCC)cc2)c2cc(/C=C3\C(=O)c5cc(F)c(F)cc5C3=C(C#N)C#N)sc2-4)cc1,0.842,18.2,68.2,10.4,10.4512408,0.4927000000000039,,,2:1,,,,ITO/PEDOT:PSS/active layer/PDINO/Al,conventional,PDINO,PDINO,PEDOT:PSS,PEDOT:PSS,,chloroform,chloroform,120.0,-5.27,-3.45,,-5.73,-3.93,
24,10.1002/adma.201807577,10.1002/adma.201807577,PBDB-T,Y5,PBDB-T,Y5,CCCCC(CC)Cc1ccc(-c2c3cc(-c4ccc(-c5sc(-c6cccs6)c6c5C(=O)c5c(CC(CC)CCCC)sc(CC(CC)CCCC)c5C6=O)s4)sc3c(-c3ccc(CC(CC)CCCC)s3)c3ccsc23)s1,CCCCCCCCCCCc1c(/C=C2\C(=O)c3ccccc3C2=C(C#N)C#N)sc2c1sc1c3c4nsnc4c4c5sc6c(CCCCCCCCCCC)c(/C=C7\C(=O)c8ccccc8C7=C(C#N)C#N)sc6c5n(CC(CC)CCCC)c4c3n(CC(CC)CCCC)c21,0.88,22.8,70.19999999999999,14.1,14.084927999999998,0.106893617021289,,,1:1.5,chloronaphthalene,CN,0.5 vol% CN,ITO/PEDOT:PSS/active layer/perylene diimide functionalized with amino N-oxide/Al,conventional,perylene diimide functionalized with amino N-oxide,PDINN,PEDOT:PSS,PEDOT:PSS,,,,110.0,-5.33,-3.48,1.84,-5.55,-3.87,1.4
25,10.1002/adfm.202101742,10.1002/adfm.202101742,PBDB-T,4T-3,PBDB-T,4T-3,CCCCC(CC)Cc1ccc(-c2c3cc(-c4ccc(-c5sc(-c6cccs6)c6c5C(=O)c5c(CC(CC)CCCC)sc(CC(CC)CCCC)c5C6=O)s4)sc3c(-c3ccc(CC(CC)CCCC)s3)c3ccsc23)s1,CCCCC(CC)Cc1cc(/C=C2\C(=O)c3cc(F)c(F)cc3C2=C(C#N)C#N)sc1-c1sc(-c2cc(CC(CC)CCCC)c(-c3sc(/C=C4\C(=O)c5cc(F)c(F)cc5C4=C(C#N)C#N)cc3CC(CC)CCCC)s2)cc1CC(CC)CCCC,0.81,17.27,72.5,10.15,10.1418075,0.0807142857142839,,,1:1,1-CN,CN,,inverted,inverted,ZnO,ZnO,MoO3,MoO3,,o-DCB,o-DCB,90.0,-5.33,-3.48,1.84,-5.86,-3.98,1.52
26,10.1002/adma.201904215,10.1002/adma.201904215,PBDB-T,Y1-4F,PBDB-T,Y1-4F,CCCCC(CC)Cc1ccc(-c2c3cc(-c4ccc(-c5sc(-c6cccs6)c6c5C(=O)c5c(CC(CC)CCCC)sc(CC(CC)CCCC)c5C6=O)s4)sc3c(-c3ccc(CC(CC)CCCC)s3)c3ccsc23)s1,CCCCC(CC)Cn1nc2c(n1)c1c3sc4cc(/C=C5\C(=O)c6cc(F)c(F)cc6C5=C(C#N)C#N)sc4c3n(CC(CC)CCCC)c1c1c2c2sc3cc(/C=C4\C(=O)c5cc(F)c(F)cc5C4=C(C#N)C#N)sc3c2n1CC(CC)CCCC,0.74,22.7,57.4,9.9,9.642052,2.6055353535353607,,,1:1,CN,,0.5 vol% CN relative to CB,ITO/ZnO/active layer/MoO3/Ag,,ZnO,,MoO3,,,CB,,,-5.33,-3.48,1.84,-5.56,-4.11,
27,10.1002/aenm.201803541,10.1002/aenm.201803541,PBDB-T,AT-NC,PBDB-T,AT-NC,CCCCC(CC)Cc1ccc(-c2c3cc(-c4ccc(-c5sc(-c6cccs6)c6c5C(=O)c5c(CC(CC)CCCC)sc(CC(CC)CCCC)c5C6=O)s4)sc3c(-c3ccc(CC(CC)CCCC)s3)c3ccsc23)s1,CCCCC(CC)COc1ccc(C2(c3ccc(OCC(CC)CCCC)cc3)c3cc(/C=C4\C(=O)c5cc6ccccc6cc5C4=C(C#N)C#N)sc3-c3ccc4cc5c6c(ccc5cc4c32)-c2sc(/C=C3\C(=O)c4cc5ccccc5cc4C3=C(C#N)C#N)cc2C6(c2ccc(OCC(CC)CCCC)cc2)c2ccc(OCC(CC)CCCC)cc2)cc1,0.919,17.11,69.39999999999999,10.91,10.91251846,0.0230839596700203,,,1:0.8,DIO,DIO,0.5 vol%,inverted,inverted,ZnO,ZnO,MoOx,MoO3,,chlorobenzene,chlorobenzene,,-5.33,-3.48,1.84,-5.44,-3.8,1.62
28,10.1002/aenm.201801203,10.1002/aenm.201801203,PBDB-T,IXIC-2Cl,PBDB-T,IXIC-2Cl,CCCCC(CC)Cc1ccc(-c2c3cc(-c4ccc(-c5sc(-c6cccs6)c6c5C(=O)c5c(CC(CC)CCCC)sc(CC(CC)CCCC)c5C6=O)s4)sc3c(-c3ccc(CC(CC)CCCC)s3)c3ccsc23)s1,CCCCCCc1ccc(C2(c3ccc(CCCCCC)cc3)c3c(sc4cc(/C=C5\C(=O)c6ccc(Cl)cc6C5=C(C#N)C#N)sc34)-c3sc4c5c(sc4c32)-c2sc3cc(/C=C4\C(=O)c6ccc(Cl)cc6C4=C(C#N)C#N)sc3c2C5(c2ccc(CCCCCC)cc2)c2ccc(CCCCCC)cc2)cc1,0.73,23.6,70.89999999999999,12.2,12.214652,0.1200983606557367,,,1:1,,,,ITO/PEDOT:PSS/PBDB-T:acceptor/ZrAcAc/Al,conventional,ZrAcAc,ZrAcac,PEDOT:PSS,PEDOT:PSS,,chloroform,chloroform,100.0,-5.33,-3.48,1.84,-5.2,-3.9,1.3
29,10.1002/aenm.201801203,10.1002/aenm.201801203,PBDB-T,IXIC,PBDB-T,6TIC,CCCCC(CC)Cc1ccc(-c2c3cc(-c4ccc(-c5sc(-c6cccs6)c6c5C(=O)c5c(CC(CC)CCCC)sc(CC(CC)CCCC)c5C6=O)s4)sc3c(-c3ccc(CC(CC)CCCC)s3)c3ccsc23)s1,CCCCCCc1ccc(C2(c3ccc(CCCCCC)cc3)c3c(sc4cc(/C=C5\C(=O)c6ccccc6C5=C(C#N)C#N)sc34)-c3sc4c5c(sc4c32)-c2sc3cc(/C=C4\C(=O)c6ccccc6C4=C(C#N)C#N)sc3c2C5(c2ccc(CCCCCC)cc2)c2ccc(CCCCCC)cc2)cc1,0.82,20.9,65.4,11.3,11.208252,0.8119292035398302,,,1:1,,,,ITO/PEDOT:PSS/PBDB-T:acceptor/ZrAcAc/Al,conventional,ZrAcAc,ZrAcac,PEDOT:PSS,PEDOT:PSS,,chloroform,chloroform,100.0,-5.33,-3.48,1.84,-5.13,-3.78,1.35
30,10.1002/aenm.201903650,10.1002/aenm.201903650,PBDB-T,IT-DOH,PBDB-T,IT-DOH,CCCCC(CC)Cc1ccc(-c2c3cc(-c4ccc(-c5sc(-c6cccs6)c6c5C(=O)c5c(CC(CC)CCCC)sc(CC(CC)CCCC)c5C6=O)s4)sc3c(-c3ccc(CC(CC)CCCC)s3)c3ccsc23)s1,CCCCCCc1ccc(C2(c3ccc(CCCCCC)cc3)c3cc4c(cc3-c3sc5cc(/C=C6\C(=O)c7c(O)cccc7C6=C(C#N)C#N)sc5c32)C(c2ccc(CCCCCC)cc2)(c2ccc(CCCCCC)cc2)c2c-4sc3cc(/C=C4\C(=O)c5c(O)cccc5C4=C(C#N)C#N)sc23)cc1,0.87,18.04,70.0,11.0,10.98636,0.1240000000000049,10.7,11.0,,,,,ITO/ZnO/PBDB-T:acceptor/MoO3/Ag,inverted,ZnO,ZnO,MoO3,MoO3,,chlorobenzene,chlorobenzene,,-5.33,-3.48,1.84,-5.58,-3.93,1.53
31,10.1002/aenm.201700183,10.1002/aenm.201700183,PBDB-T,IT-OM-4,PBDB-T,IT-OM-4,CCCCC(CC)Cc1ccc(-c2c3cc(-c4ccc(-c5sc(-c6cccs6)c6c5C(=O)c5c(CC(CC)CCCC)sc(CC(CC)CCCC)c5C6=O)s4)sc3c(-c3ccc(CC(CC)CCCC)s3)c3ccsc23)s1,CCCCCCc1ccc(C2(c3ccc(CCCCCC)cc3)c3cc4c(cc3-c3sc5cc(/C=C6\C(=O)c7c(OC)cccc7C6=C(C#N)C#N)sc5c32)C(c2ccc(CCCCCC)cc2)(c2ccc(CCCCCC)cc2)c2c-4sc3cc(/C=C4\C(=O)c5c(OC)cccc5C4=C(C#N)C#N)sc23)cc1,0.96,14.69,56.00000000000001,7.9,7.897344,0.0336202531645568,,,1:1,"1,8-diiodoctane",,0.5 vol%,ITO/ZnO/active layer/MoO3/Al,,ZnO,,MoO3,,,chlorobenzene,,150.0,-5.33,-3.48,1.84,-5.49,-3.81,1.63
32,10.1002/aenm.201700183,10.1002/aenm.201700183,PBDB-T,IT-OM-3,PBDB-T,IT-OM-3,CCCCC(CC)Cc1ccc(-c2c3cc(-c4ccc(-c5sc(-c6cccs6)c6c5C(=O)c5c(CC(CC)CCCC)sc(CC(CC)CCCC)c5C6=O)s4)sc3c(-c3ccc(CC(CC)CCCC)s3)c3ccsc23)s1,CCCCCCc1ccc(C2(c3ccc(CCCCCC)cc3)c3cc4c(cc3-c3sc5cc(/C=C6\C(=O)c7cc(OC)ccc7C6=C(C#N)C#N)sc5c32)C(c2ccc(CCCCCC)cc2)(c2ccc(CCCCCC)cc2)c2c-4sc3cc(/C=C4\C(=O)c5cc(OC)ccc5C4=C(C#N)C#N)sc23)cc1,0.97,16.38,68.0,10.8,10.804248,0.0393333333333212,,,1:1,"1,8-diiodoctane",,0.5 vol%,ITO/ZnO/active layer/MoO3/Al,,ZnO,,MoO3,,,chlorobenzene,,150.0,-5.33,-3.48,1.84,-5.52,-3.8,1.64
33,10.1002/aenm.201700183,10.1002/aenm.201700183,PBDB-T,IT-OM-2,PBDB-T,IT-OM-2,CCCCC(CC)Cc1ccc(-c2c3cc(-c4ccc(-c5sc(-c6cccs6)c6c5C(=O)c5c(CC(CC)CCCC)sc(CC(CC)CCCC)c5C6=O)s4)sc3c(-c3ccc(CC(CC)CCCC)s3)c3ccsc23)s1,CCCCCCc1ccc(C2(c3ccc(CCCCCC)cc3)c3cc4c(cc3-c3sc5cc(/C=C6\C(=O)c7ccc(OC)cc7C6=C(C#N)C#N)sc5c32)C(c2ccc(CCCCCC)cc2)(c2ccc(CCCCCC)cc2)c2c-4sc3cc(/C=C4\C(=O)c5ccc(OC)cc5C4=C(C#N)C#N)sc23)cc1,0.93,17.53,73.0,11.9,11.901117,0.0093865546218546,,,1:1,"1,8-diiodoctane",,0.5 vol%,ITO/ZnO/active layer/MoO3/Al,,ZnO,,MoO3,,,chlorobenzene,,150.0,-5.33,-3.48,1.84,-5.49,-3.86,1.59
34,10.1002/aenm.201700183,10.1002/aenm.201700183,PBDB-T,IT-OM-1,PBDB-T,IT-OM-1,CCCCC(CC)Cc1ccc(-c2c3cc(-c4ccc(-c5sc(-c6cccs6)c6c5C(=O)c5c(CC(CC)CCCC)sc(CC(CC)CCCC)c5C6=O)s4)sc3c(-c3ccc(CC(CC)CCCC)s3)c3ccsc23)s1,CCCCCCc1ccc(C2(c3ccc(CCCCCC)cc3)c3cc4c(cc3-c3sc5cc(/C=C6\C(=O)c7cccc(OC)c7C6=C(C#N)C#N)sc5c32)C(c2ccc(CCCCCC)cc2)(c2ccc(CCCCCC)cc2)c2c-4sc3cc(/C=C4\C(=O)c5cccc(OC)c5C4=C(C#N)C#N)sc23)cc1,1.01,12.31,51.0,6.3,6.340881,0.6489047619047716,,,1:1,"1,8-diiodoctane",,0.5 vol%,ITO/ZnO/active layer/MoO3/Al,,ZnO,,MoO3,,,chlorobenzene,,150.0,-5.33,-3.48,1.84,-5.5,-3.76,1.67
35,10.1002/aenm.201903650,10.1002/aenm.201903650,PBDB-T,IT-OH,PBDB-T,IT-OH,CCCCC(CC)Cc1ccc(-c2c3cc(-c4ccc(-c5sc(-c6cccs6)c6c5C(=O)c5c(CC(CC)CCCC)sc(CC(CC)CCCC)c5C6=O)s4)sc3c(-c3ccc(CC(CC)CCCC)s3)c3ccsc23)s1,CCCCCCc1ccc(C2(c3ccc(CCCCCC)cc3)c3cc4c(cc3-c3sc5cc(/C=C6\C(=O)c7ccccc7C6=C(C#N)C#N)sc5c32)C(c2ccc(CCCCCC)cc2)(c2ccc(CCCCCC)cc2)c2c-4sc3cc(/C=C4\C(=O)c5c(O)cccc5C4=C(C#N)C#N)sc23)cc1,0.89,16.71,70.0,10.4,10.410329999999998,0.0993269230769033,10.1,10.4,,,,,ITO/ZnO/PBDB-T:acceptor/MoO3/Ag,inverted,ZnO,ZnO,MoO3,MoO3,,chlorobenzene,chlorobenzene,,-5.33,-3.48,1.84,-5.57,-3.92,1.54
36,10.1002/adma.201703527,10.1002/adma.201703527,PBDB-T,IDT-2B,PBDB-T,IDT-2B,CCCCC(CC)Cc1ccc(-c2c3cc(-c4ccc(-c5sc(-c6cccs6)c6c5C(=O)c5c(CC(CC)CCCC)sc(CC(CC)CCCC)c5C6=O)s4)sc3c(-c3ccc(CC(CC)CCCC)s3)c3ccsc23)s1,CCCCCCc1ccc(C2(c3ccc(CCCCCC)cc3)c3cc4c(cc3-c3sc(/C=C5\C(=O)c6ccc(C)cc6C5=C(C#N)C#N)cc32)C(c2ccc(CCCCCC)cc2)(c2ccc(CCCCCC)cc2)c2cc(/C=C3\C(=O)c5ccc(C)cc5C3=C(C#N)C#N)sc2-4)cc1,0.89,13.3,53.900000000000006,6.42,6.380143000000001,0.6208255451713193,,,1:0.5,,,,inverted,inverted,ZnO,ZnO,MoO3,MoO3,70.0,,,,-5.33,-3.48,1.84,-5.8,-3.84,1.73
37,10.1002/adfm.202006141,10.1002/adfm.202006141,PBDB-T,IPT2F-TT,PBDB-T,IPT2F-TT,CCCCC(CC)Cc1ccc(-c2c3cc(-c4ccc(-c5sc(-c6cccs6)c6c5C(=O)c5c(CC(CC)CCCC)sc(CC(CC)CCCC)c5C6=O)s4)sc3c(-c3ccc(CC(CC)CCCC)s3)c3ccsc23)s1,CCCCCCc1ccc(C2(c3ccc(CCCCCC)cc3)c3cc4c(cc3-c3sc(/C=C5\C(=O)c6ccc(F)cc6C5=C(C#N)C#N)cc32)C(c2ccc(CCCCCC)cc2)(c2ccc(CCCCCC)cc2)c2c-4sc3c4sc(/C=C5\C(=O)c6ccc(F)cc6C5=C(C#N)C#N)cc4n(-c4cc5sc(CCCCCC)cc5s4)c23)cc1,0.84,22.24,75.1,14.02,14.0298816,0.0704821683309553,,,1:1,DIO,DIO,0.5 vol%,inverted,inverted,ZnO,ZnO,MoO3,MoO3,,,,120.0,-5.33,-3.48,1.84,-5.6,-4.0,1.45
38,10.1002/adfm.202006141,10.1002/adfm.202006141,PBDB-T,IPT2F-Th,PBDB-T,IPT2F-Th,CCCCC(CC)Cc1ccc(-c2c3cc(-c4ccc(-c5sc(-c6cccs6)c6c5C(=O)c5c(CC(CC)CCCC)sc(CC(CC)CCCC)c5C6=O)s4)sc3c(-c3ccc(CC(CC)CCCC)s3)c3ccsc23)s1,CCCCCCc1ccc(C2(c3ccc(CCCCCC)cc3)c3cc4c(cc3-c3sc(/C=C5\C(=O)c6ccc(F)cc6C5=C(C#N)C#N)cc32)C(c2ccc(CCCCCC)cc2)(c2ccc(CCCCCC)cc2)c2c-4sc3c4sc(/C=C5\C(=O)c6ccc(F)cc6C5=C(C#N)C#N)cc4n(-c4ccc(CCCCCC)s4)c23)cc1,0.86,20.44,71.2,12.52,12.515820800000002,0.0333801916932716,,,1:1,DIO,DIO,0.5 vol%,inverted,inverted,ZnO,ZnO,MoO3,MoO3,,,,100.0,-5.33,-3.48,1.84,-5.58,-4.03,1.47
39,10.1002/adfm.201705927,10.1002/adfm.201705927,PBDB-T,Ph-DTDP-IC,PBDB-T,Ph-DTDP-IC,CCCCC(CC)Cc1ccc(-c2c3cc(-c4ccc(-c5sc(-c6cccs6)c6c5C(=O)c5c(CC(CC)CCCC)sc(CC(CC)CCCC)c5C6=O)s4)sc3c(-c3ccc(CC(CC)CCCC)s3)c3ccsc23)s1,CCCCCCc1ccc(C2(c3ccc(CCCCCC)cc3)Oc3cc(/C=C4\C(=O)c5ccccc5C4=C(C#N)C#N)sc3-c3cc4c(cc32)-c2sc(/C=C3\C(=O)c5ccccc5C3=C(C#N)C#N)cc2OC4(c2ccc(CCCCCC)cc2)c2ccc(CCCCCC)cc2)cc1,0.78,14.58,67.9,7.73,7.721859600000001,0.1053091849935237,,,1:1,DIO,,0.2%,inverted,inverted,ZnO,ZnO,MoO3,MoO3,97.0,,,,-5.33,-3.48,1.84,-5.53,-4.0,1.61
40,10.1002/adfm.201705927,10.1002/adfm.201705927,PBDB-T,Ph-DTDP-TTIC,PBDB-T,Ph-DTDP-TTIC,CCCCC(CC)Cc1ccc(-c2c3cc(-c4ccc(-c5sc(-c6cccs6)c6c5C(=O)c5c(CC(CC)CCCC)sc(CC(CC)CCCC)c5C6=O)s4)sc3c(-c3ccc(CC(CC)CCCC)s3)c3ccsc23)s1,CCCCCCc1ccc(C2(c3ccc(CCCCCC)cc3)Oc3cc(-c4cc5sc(/C=C6\C(=O)c7ccccc7C6=C(C#N)C#N)cc5s4)sc3-c3cc4c(cc32)-c2sc(-c3cc5sc(/C=C6\C(=O)c7ccccc7C6=C(C#N)C#N)cc5s3)cc2OC4(c2ccc(CCCCCC)cc2)c2ccc(CCCCCC)cc2)cc1,0.9,10.58,42.1,4.02,4.008762000000001,0.279552238805939,,,1:1,1-CN,CN,0.5%,inverted,inverted,ZnO,ZnO,MoO3,MoO3,95.0,,,,-5.33,-3.48,1.84,-5.28,-3.92,1.45
41,10.1002/adfm.201705927,10.1002/adfm.201705927,PBDB-T,Ph-DTDP-TIC,PBDB-T,Ph-DTDP-TIC,CCCCC(CC)Cc1ccc(-c2c3cc(-c4ccc(-c5sc(-c6cccs6)c6c5C(=O)c5c(CC(CC)CCCC)sc(CC(CC)CCCC)c5C6=O)s4)sc3c(-c3ccc(CC(CC)CCCC)s3)c3ccsc23)s1,CCCCCCc1ccc(C2(c3ccc(CCCCCC)cc3)Oc3cc(-c4ccc(/C=C5\C(=O)c6ccccc6C5=C(C#N)C#N)s4)sc3-c3cc4c(cc32)-c2sc(-c3ccc(/C=C5\C(=O)c6ccccc6C5=C(C#N)C#N)s3)cc2OC4(c2ccc(CCCCCC)cc2)c2ccc(CCCCCC)cc2)cc1,0.89,17.31,59.6,9.21,9.1819164,0.3049250814332294,,,1:1,1-CN,CN,1.0%,inverted,inverted,ZnO,ZnO,MoO3,MoO3,100.0,,,,-5.33,-3.48,1.84,-5.33,-3.89,1.46
42,10.1002/adfm.202006141,10.1002/adfm.202006141,PBDB-T,IPT2F-Ph,PBDB-T,IPT2F-Ph,CCCCC(CC)Cc1ccc(-c2c3cc(-c4ccc(-c5sc(-c6cccs6)c6c5C(=O)c5c(CC(CC)CCCC)sc(CC(CC)CCCC)c5C6=O)s4)sc3c(-c3ccc(CC(CC)CCCC)s3)c3ccsc23)s1,CCCCCCc1ccc(-n2c3cc(/C=C4\C(=O)c5ccc(F)cc5C4=C(C#N)C#N)sc3c3sc4c(c32)C(c2ccc(CCCCCC)cc2)(c2ccc(CCCCCC)cc2)c2cc3c(cc2-4)C(c2ccc(CCCCCC)cc2)(c2ccc(CCCCCC)cc2)c2cc(/C=C4\C(=O)c5ccc(F)cc5C4=C(C#N)C#N)sc2-3)cc1,0.86,21.18,72.1,13.13,13.1328708,0.0218644325970936,,,1:0.8,DIO,DIO,0.5 vol%,inverted,inverted,ZnO,ZnO,MoO3,MoO3,,,,100.0,-5.33,-3.48,1.84,-5.57,-4.0,1.46
43,10.1002/adma.201703527,10.1002/adma.201703527,PBDB-T,IDT-OB,PBDB-T,IDT-OB,CCCCC(CC)Cc1ccc(-c2c3cc(-c4ccc(-c5sc(-c6cccs6)c6c5C(=O)c5c(CC(CC)CCCC)sc(CC(CC)CCCC)c5C6=O)s4)sc3c(-c3ccc(CC(CC)CCCC)s3)c3ccsc23)s1,CCCCCCCCC1(c2ccc(CCCCCC)cc2)c2cc3c(cc2-c2sc(/C=C4\C(=O)c5ccc(C)cc5C4=C(C#N)C#N)cc21)C(CCCCCCCC)(c1ccc(CCCCCC)cc1)c1cc(/C=C2\C(=O)c4ccc(C)cc4C2=C(C#N)C#N)sc1-3,0.88,16.18,71.1,10.12,10.1235024,0.0346086956521773,,,1:1,,,,inverted,inverted,ZnO,ZnO,MoO3,MoO3,130.0,,,,-5.33,-3.48,1.84,-5.77,-3.87,1.66
44,10.1002/adma.201703527,10.1002/adma.201703527,PBDB-T,IDT-2O,PBDB-T,IDT-2O,CCCCC(CC)Cc1ccc(-c2c3cc(-c4ccc(-c5sc(-c6cccs6)c6c5C(=O)c5c(CC(CC)CCCC)sc(CC(CC)CCCC)c5C6=O)s4)sc3c(-c3ccc(CC(CC)CCCC)s3)c3ccsc23)s1,CCCCCCCCC1(CCCCCCCC)c2cc3c(cc2-c2sc(/C=C4\C(=O)c5ccc(C)cc5C4=C(C#N)C#N)cc21)C(CCCCCCCC)(CCCCCCCC)c1cc(/C=C2\C(=O)c4ccc(C)cc4C2=C(C#N)C#N)sc1-3,0.86,15.64,72.3,9.68,9.7246392,0.4611487603305669,,,1:1,,,,inverted,inverted,ZnO,ZnO,MoO3,MoO3,90.0,,,,-5.33,-3.48,1.84,-5.73,-3.85,1.64
45,10.1002/adma.201707508,10.1002/adma.201707508,PBDB-T,F-M,PBDB-T,F-M,CCCCC(CC)Cc1ccc(-c2c3cc(-c4ccc(-c5sc(-c6cccs6)c6c5C(=O)c5c(CC(CC)CCCC)sc(CC(CC)CCCC)c5C6=O)s4)sc3c(-c3ccc(CC(CC)CCCC)s3)c3ccsc23)s1,CCCCCCCCC1(CCCCCCCC)c2cc3c(cc2-c2cc4c(cc21)-c1sc(/C=C2\C(=O)c5cc(C)ccc5C2=C(C#N)C#N)cc1C4(CCCCCCCC)CCCCCCCC)C(CCCCCCCC)(CCCCCCCC)c1cc(/C=C2\C(=O)c4cc(C)ccc4C2=C(C#N)C#N)sc1-3,0.98,14.56,71.0,10.08,10.130848,0.5044444444444467,,,1:1,DIO,DIO,0.2% v/v DIO,ITO/PEDOT:PSS/active layer/PDINO/Al,conventional,PDINO,PDINO,PEDOT:PSS,PEDOT:PSS,,chlorobenzene,chlorobenzene,,-5.33,-3.48,1.84,-5.42,-3.7,1.65
46,10.1002/adfm.202103445,10.1002/adfm.202103445,PBDB-T,LL3-2Cl,PBDB-T,LL3-2Cl,CCCCC(CC)Cc1ccc(-c2c3cc(-c4ccc(-c5sc(-c6cccs6)c6c5C(=O)c5c(CC(CC)CCCC)sc(CC(CC)CCCC)c5C6=O)s4)sc3c(-c3ccc(CC(CC)CCCC)s3)c3ccsc23)s1,CCCCCCCCc1c(/C=C2\C(=O)c3cc(Cl)c(Cl)cc3C2=C(C#N)C#N)sc2c1sc1c3c4nn(CC)nc4c4c5sc6c(CCCCCCCC)c(/C=C7\C(=O)c8cc(Cl)c(Cl)cc8C7=C(C#N)C#N)sc6c5n(CC)c4c3n(CC)c21,0.79,26.96,67.7,14.4,14.4190168,0.1320611111111184,,,,,,,ITO/PEDOT:PSS/PBDB-T:NFAs/PNDIT-F3N/Ag,conventional,PNDIT-F3N,PNDIT-F3N,PEDOT:PSS,PEDOT:PSS,119.0,,,,-5.33,-3.48,1.84,-5.53,-3.92,1.32
47,10.1002/adfm.202103445,10.1002/adfm.202103445,PBDB-T,LL3,PBDB-T,LL3,CCCCC(CC)Cc1ccc(-c2c3cc(-c4ccc(-c5sc(-c6cccs6)c6c5C(=O)c5c(CC(CC)CCCC)sc(CC(CC)CCCC)c5C6=O)s4)sc3c(-c3ccc(CC(CC)CCCC)s3)c3ccsc23)s1,CCCCCCCCc1c(/C=C2\C(=O)c3cc(Cl)c(Cl)cc3C2=C(C#N)C#N)sc2c1sc1c3c4nn(CC)nc4c4c5sc6c(CCCCCCCC)c(/C=C7\C(=O)c8cc9c(cc8C7=C(C#N)C#N)C7C8C=CC(C8)C97)sc6c5n(CC)c4c3n(CC)c21,0.86,26.97,72.3,16.82,16.769406599999996,0.300793103448299,,,,,,,ITO/PEDOT:PSS/PBDB-T:NFAs/PNDIT-F3N/Ag,conventional,PNDIT-F3N,PNDIT-F3N,PEDOT:PSS,PEDOT:PSS,121.0,,,,-5.33,-3.48,1.84,-5.48,-3.78,1.37
48,10.1002/adfm.202103445,10.1002/adfm.202103445,PBDB-T,LL4,PBDB-T,LL4,CCCCC(CC)Cc1ccc(-c2c3cc(-c4ccc(-c5sc(-c6cccs6)c6c5C(=O)c5c(CC(CC)CCCC)sc(CC(CC)CCCC)c5C6=O)s4)sc3c(-c3ccc(CC(CC)CCCC)s3)c3ccsc23)s1,CCCCCCCCc1c(/C=C2\C(=O)c3cc(Cl)c(Cl)cc3C2=C(C#N)C#N)sc2c1sc1c3c4nsnc4c4c5sc6c(CCCCCCCC)c(/C=C7\C(=O)c8cc9c(cc8C7=C(C#N)C#N)C7C8C=CC(C8)C97)sc6c5n(CC)c4c3n(CC)c21,0.82,26.05,70.89999999999999,15.18,15.144949,0.2309025032938146,,,,,,,ITO/PEDOT:PSS/PBDB-T:NFAs/PNDIT-F3N/Ag,conventional,PNDIT-F3N,PNDIT-F3N,PEDOT:PSS,PEDOT:PSS,122.0,,,,-5.33,-3.48,1.84,-5.56,-3.82,1.39
49,10.1002/aenm.201800424,10.1002/aenm.201800424,PBDB-T,NNBDT,PBDB-T,NNBDT,CCCCC(CC)Cc1ccc(-c2c3cc(-c4ccc(-c5sc(-c6cccs6)c6c5C(=O)c5c(CC(CC)CCCC)sc(CC(CC)CCCC)c5C6=O)s4)sc3c(-c3ccc(CC(CC)CCCC)s3)c3ccsc23)s1,CCCCCCCCc1c2sc3c(c2c(CCCCCCCC)c2sc4c(c12)C(c1ccc(CCCCCC)cc1)(c1ccc(CCCCCC)cc1)c1cc(/C=C2\C(=O)c5cc6ccccc6cc5C2=C(C#N)C#N)sc1-4)C(c1ccc(CCCCCC)cc1)(c1ccc(CCCCCC)cc1)c1cc(/C=C2\C(=O)c4cc5ccccc5cc4C2=C(C#N)C#N)sc1-3,0.88,18.63,71.7,11.7,11.754784800000005,0.4682461538461858,,,1:0.8,DIO,DIO,0.5 vol%,ITO/PEDOT:PSS/PBDB-T:acceptors/PDINO/Al,conventional,PDINO,PDINO,PEDOT:PSS,PEDOT:PSS,,chloroform,chloroform,,-5.33,-3.48,1.84,-5.46,-3.94,
50,10.1002/adma.201707150,10.1002/adma.201707150,PBDB-T,INPIC-4F,PBDB-T,INPIC-4F,CCCCC(CC)Cc1ccc(-c2c3cc(-c4ccc(-c5sc(-c6cccs6)c6c5C(=O)c5c(CC(CC)CCCC)sc(CC(CC)CCCC)c5C6=O)s4)sc3c(-c3ccc(CC(CC)CCCC)s3)c3ccsc23)s1,CCCCCCCCn1c2cc(/C=C3\C(=O)c4cc(F)c(F)cc4C3=C(C#N)C#N)sc2c2sc3c(c21)C(c1ccc(CCCCCC)cc1)(c1ccc(CCCCCC)cc1)c1cc2c(cc1-3)C(c1ccc(CCCCCC)cc1)(c1ccc(CCCCCC)cc1)c1c-2sc2c3sc(/C=C4\C(=O)c5cc(F)c(F)cc5C4=C(C#N)C#N)cc3n(CCCCCCCC)c12,0.85,21.61,71.5,13.13,13.1334775,0.0264851485148432,,,1:1,"1,8-diiodooctane",DIO,0.5% v/v,inverted,inverted,ZnO,ZnO,MoO3,MoO3,,chloroform,chloroform,100.0,-5.33,-3.48,1.84,-5.42,-3.94,1.39
51,10.1002/adfm.201903269,10.1002/adfm.201903269,PBDB-T,INPIC-4F,PBDB-T,INPIC-4F,CCCCC(CC)Cc1ccc(-c2c3cc(-c4ccc(-c5sc(-c6cccs6)c6c5C(=O)c5c(CC(CC)CCCC)sc(CC(CC)CCCC)c5C6=O)s4)sc3c(-c3ccc(CC(CC)CCCC)s3)c3ccsc23)s1,CCCCCCCCn1c2cc(/C=C3\C(=O)c4cc(F)c(F)cc4C3=C(C#N)C#N)sc2c2sc3c(c21)C(c1ccc(CCCCCC)cc1)(c1ccc(CCCCCC)cc1)c1cc2c(cc1-3)C(c1ccc(CCCCCC)cc1)(c1ccc(CCCCCC)cc1)c1c-2sc2c3sc(/C=C4\C(=O)c5cc(F)c(F)cc5C4=C(C#N)C#N)cc3n(CCCCCCCC)c12,0.835,18.4,63.2,9.71,9.710048,0.0004943357363319,,,1:1,,,,inverted,inverted,ZnO,ZnO,MoOx,MoO3,102.0,chlorobenzene,chlorobenzene,,-5.33,-3.48,1.84,-5.42,-3.94,
52,10.1002/adfm.201903269,10.1002/adfm.201903269,PBDB-T,p-INPOIC,PBDB-T,p-INPOIC,CCCCC(CC)Cc1ccc(-c2c3cc(-c4ccc(-c5sc(-c6cccs6)c6c5C(=O)c5c(CC(CC)CCCC)sc(CC(CC)CCCC)c5C6=O)s4)sc3c(-c3ccc(CC(CC)CCCC)s3)c3ccsc23)s1,CCCCCCCCn1c2cc(/C=C3\C(=O)c4cc(F)c(F)cc4C3=C(C#N)C#N)sc2c2sc3c(c21)C(c1ccc(OCCCCCC)cc1)(c1ccc(OCCCCCC)cc1)c1cc2c(cc1-3)C(c1ccc(OCCCCCC)cc1)(c1ccc(OCCCCCC)cc1)c1c-2sc2c3sc(/C=C4\C(=O)c5cc(F)c(F)cc5C4=C(C#N)C#N)cc3n(CCCCCCCC)c12,0.846,19.0,66.10000000000001,10.6,10.624914,0.2350377358490638,,,1:1,,,,inverted,inverted,ZnO,ZnO,MoOx,MoO3,102.0,chlorobenzene,chlorobenzene,,-5.33,-3.48,1.84,-5.38,-4.0,
53,10.1002/adma.201707150,10.1002/adma.201707150,PBDB-T,INPIC,PBDB-T,INPIC,CCCCC(CC)Cc1ccc(-c2c3cc(-c4ccc(-c5sc(-c6cccs6)c6c5C(=O)c5c(CC(CC)CCCC)sc(CC(CC)CCCC)c5C6=O)s4)sc3c(-c3ccc(CC(CC)CCCC)s3)c3ccsc23)s1,CCCCCCCCn1c2cc(/C=C3\C(=O)c4ccccc4C3=C(C#N)C#N)sc2c2sc3c(c21)C(c1ccc(CCCCCC)cc1)(c1ccc(CCCCCC)cc1)c1cc2c(cc1-3)C(c1ccc(CCCCCC)cc1)(c1ccc(CCCCCC)cc1)c1c-2sc2c3sc(/C=C4\C(=O)c5ccccc5C4=C(C#N)C#N)cc3n(CCCCCCCC)c12,0.96,8.55,52.5,4.31,4.309200000000001,0.0185614849187708,,,1:1,,,,inverted,inverted,ZnO,ZnO,MoO3,MoO3,,chloroform,chloroform,,-5.33,-3.48,1.84,-5.36,-3.82,1.46
54,10.1002/aenm.201803541,10.1002/aenm.201803541,PBDB-TF,AT-4Cl,PBDB-TF,AT-4Cl,CCCCC(CC)Cc1sc(-c2c3cc(-c4ccc(-c5sc(-c6cccs6)c6c5C(=O)c5c(CC(CC)CCCC)sc(CC(CC)CCCC)c5C6=O)s4)sc3c(-c3cc(F)c(CC(CC)CCCC)s3)c3ccsc23)cc1F,CCCCC(CC)COc1ccc(C2(c3ccc(OCC(CC)CCCC)cc3)c3cc(/C=C4\C(=O)c5cc(Cl)c(Cl)cc5C4=C(C#N)C#N)sc3-c3ccc4cc5c6c(ccc5cc4c32)-c2sc(/C=C3\C(=O)c4cc(Cl)c(Cl)cc4C3=C(C#N)C#N)cc2C6(c2ccc(OCC(CC)CCCC)cc2)c2ccc(OCC(CC)CCCC)cc2)cc1,0.901,19.52,75.5,13.27,13.2785776,0.0646390354182413,,,1:1,DIO,DIO,0.5 vol%,inverted,inverted,ZnO,ZnO,MoOx,MoO3,,chlorobenzene,chlorobenzene,,-5.49,-3.64,1.8,-5.71,-3.89,1.6
55,10.1002/adfm.202102189,10.1002/adfm.202102189,PBDB-TF,ITCC-M,PBDB-TF,ITCC-M,CCCCC(CC)Cc1sc(-c2c3cc(-c4ccc(-c5sc(-c6cccs6)c6c5C(=O)c5c(CC(CC)CCCC)sc(CC(CC)CCCC)c5C6=O)s4)sc3c(-c3cc(F)c(CC(CC)CCCC)s3)c3ccsc23)cc1F,CCCCCCc1ccc(C2(c3ccc(CCCCCC)cc3)c3cc4c(cc3-c3sc5cc(/C=C6\C(=O)c7sc(C)cc7C6=C(C#N)C#N)sc5c32)C(c2ccc(CCCCCC)cc2)(c2ccc(CCCCCC)cc2)c2c-4sc3cc(/C=C4\C(=O)c5sc(C)cc5C4=C(C#N)C#N)sc23)cc1,1.16,13.8,58.8,9.3,9.412703999999998,1.211870967741906,,,,,,,inverted,inverted,ZnO,ZnO,MoO3,MoO3,,,,,-5.49,-3.64,1.8,-5.43,-3.68,1.72
56,10.1002/adfm.202102189,10.1002/adfm.202102189,PBDB-TF,ITCC-Cl,PBDB-TF,ITCC-Cl,CCCCC(CC)Cc1sc(-c2c3cc(-c4ccc(-c5sc(-c6cccs6)c6c5C(=O)c5c(CC(CC)CCCC)sc(CC(CC)CCCC)c5C6=O)s4)sc3c(-c3cc(F)c(CC(CC)CCCC)s3)c3ccsc23)cc1F,CCCCCCc1ccc(C2(c3ccc(CCCCCC)cc3)c3cc4c(cc3-c3sc5cc(/C=C6\C(=O)c7sc(Cl)cc7C6=C(C#N)C#N)sc5c32)C(c2ccc(CCCCCC)cc2)(c2ccc(CCCCCC)cc2)c2c-4sc3cc(/C=C4\C(=O)c5sc(Cl)cc5C4=C(C#N)C#N)sc23)cc1,1.01,17.0,64.9,11.2,11.143330000000002,0.5059821428571152,,,,,,,inverted,inverted,ZnO,ZnO,MoO3,MoO3,,,,,-5.49,-3.64,1.8,-5.4,-3.78,1.66
57,10.1002/aenm.201900041,10.1002/aenm.201900041,PM6,ITC-2Cl,PM6,ITC-2Cl,COC(=O)C(C)(C)c1cc(C)cc(-c2sc3c4sc5cc(/C=C6/C(=O)c7cc(F)cc(c7)C(=O)/C6=C\c6cc(C(C)(C)C(=O)OC)c(-c7cc(C)cc(C(C)(C)C(=O)OC)c7)s6)sc5c4c(C(C)(C)C(=O)OC)ccc2-3)c1,CCCCCCc1ccc(C2(c3ccc(CCCCCC)cc3)c3cc4c(cc3-c3sc5cc(/C=C6\C(=O)c7c(csc7Cl)C6=C(C#N)C#N)sc5c32)C(c2ccc(CCCCCC)cc2)(c2ccc(CCCCCC)cc2)c2c-4sc3cc(/C=C4\C(=O)c5c(csc5Cl)C4=C(C#N)C#N)sc23)cc1,0.91,20.1,74.1,13.6,13.553631,0.3409485294117541,,,1:1,DIO,DIO,0.2 vol%,ITO/PEDOT:PSS/PM6:acceptors/Zracac/Al,conventional,Zracac,ZrAcac,PEDOT:PSS,PEDOT:PSS,,CF,chloroform,100.0,-5.56,-3.65,,-5.58,-4.01,1.58
58,10.1002/aenm.201903650,10.1002/aenm.201903650,PM6,IT-DOH,PBDB-TF,IT-DOH,CCCCC(CC)Cc1sc(-c2c3cc(-c4ccc(-c5sc(-c6cccs6)c6c5C(=O)c5c(CC(CC)CCCC)sc(CC(CC)CCCC)c5C6=O)s4)sc3c(-c3cc(F)c(CC(CC)CCCC)s3)c3ccsc23)cc1F,CCCCCCc1ccc(C2(c3ccc(CCCCCC)cc3)c3cc4c(cc3-c3sc5cc(/C=C6\C(=O)c7c(O)cccc7C6=C(C#N)C#N)sc5c32)C(c2ccc(CCCCCC)cc2)(c2ccc(CCCCCC)cc2)c2c-4sc3cc(/C=C4\C(=O)c5c(O)cccc5C4=C(C#N)C#N)sc23)cc1,0.96,17.78,73.0,12.5,12.460224,0.3182079999999985,12.2,12.5,,,,,ITO/ZnO/PBDB-T:acceptor/MoO3/Ag,inverted,ZnO,ZnO,MoO3,MoO3,,chlorobenzene,chlorobenzene,,-5.49,-3.64,1.8,-5.58,-3.93,1.53
59,10.1002/adma.201800868,10.1002/adma.201800868,PBDB-TF,IT-4Cl,PBDB-TF,IT-4Cl,CCCCC(CC)Cc1sc(-c2c3cc(-c4ccc(-c5sc(-c6cccs6)c6c5C(=O)c5c(CC(CC)CCCC)sc(CC(CC)CCCC)c5C6=O)s4)sc3c(-c3cc(F)c(CC(CC)CCCC)s3)c3ccsc23)cc1F,CCCCCCc1ccc(C2(c3ccc(CCCCCC)cc3)c3cc4c(cc3-c3sc5cc(/C=C6\C(=O)c7cc(Cl)c(Cl)cc7C6=C(C#N)C#N)sc5c32)C(c2ccc(CCCCCC)cc2)(c2ccc(CCCCCC)cc2)c2c-4sc3cc(/C=C4\C(=O)c5cc(Cl)c(Cl)cc5C4=C(C#N)C#N)sc23)cc1,0.79,22.67,75.2,13.45,13.467793600000002,0.1322944237918419,,,,,,,ITO/ZnO/active layer/MoO3/Al,inverted,ZnO,ZnO,MoO3,MoO3,,,,,-5.49,-3.64,1.8,-5.75,-4.09,1.48
60,10.1002/adfm.202102189,10.1002/adfm.202102189,PBDB-TF,IDTT-M-2F,PBDB-TF,IDTT-M-2F,CCCCC(CC)Cc1sc(-c2c3cc(-c4ccc(-c5sc(-c6cccs6)c6c5C(=O)c5c(CC(CC)CCCC)sc(CC(CC)CCCC)c5C6=O)s4)sc3c(-c3cc(F)c(CC(CC)CCCC)s3)c3ccsc23)cc1F,CCCCCCc1ccc(C2(c3ccc(CCCCCC)cc3)c3cc4c(cc3-c3sc5cc(/C=C6\C(=O)c7cc(F)c(F)cc7C6=C(C#N)C#N)sc5c32)C(c2ccc(CCCCCC)cc2)(c2ccc(CCCCCC)cc2)c2c-4sc3cc(/C=C4\C(=O)c5sc(C)cc5C4=C(C#N)C#N)sc23)cc1,0.97,17.4,66.10000000000001,11.6,11.156358,3.82449999999999,,,,,,,inverted,inverted,ZnO,ZnO,MoO3,MoO3,,,,,-5.49,-3.64,1.8,-5.4,-3.87,1.59
61,10.1002/adfm.202102189,10.1002/adfm.202102189,PBDB-TF,IDTT-Cl-2F,PBDB-TF,IDTT-Cl-2F,CCCCC(CC)Cc1sc(-c2c3cc(-c4ccc(-c5sc(-c6cccs6)c6c5C(=O)c5c(CC(CC)CCCC)sc(CC(CC)CCCC)c5C6=O)s4)sc3c(-c3cc(F)c(CC(CC)CCCC)s3)c3ccsc23)cc1F,CCCCCCc1ccc(C2(c3ccc(CCCCCC)cc3)c3cc4c(cc3-c3sc5cc(/C=C6\C(=O)c7cc(F)c(F)cc7C6=C(C#N)C#N)sc5c32)C(c2ccc(CCCCCC)cc2)(c2ccc(CCCCCC)cc2)c2c-4sc3cc(/C=C4\C(=O)c5sc(Cl)cc5C4=C(C#N)C#N)sc23)cc1,0.94,18.8,70.1,12.7,12.388072,2.4561259842519685,,,,,,,inverted,inverted,ZnO,ZnO,MoO3,MoO3,,,,,-5.49,-3.64,1.8,-5.42,-3.92,1.56
62,10.1002/adma.201704051,10.1002/adma.201704051,PBDB-TF,IDTN,PBDB-TF,IDT-N,CCCCC(CC)Cc1sc(-c2c3cc(-c4ccc(-c5sc(-c6cccs6)c6c5C(=O)c5c(CC(CC)CCCC)sc(CC(CC)CCCC)c5C6=O)s4)sc3c(-c3cc(F)c(CC(CC)CCCC)s3)c3ccsc23)cc1F,CCCCCCc1ccc(C2(c3ccc(CCCCCC)cc3)c3cc4c(cc3-c3sc(/C=C5\C(=O)c6cc7ccccc7cc6C5=C(C#N)C#N)cc32)C(c2ccc(CCCCCC)cc2)(c2ccc(CCCCCC)cc2)c2cc(/C=C3\C(=O)c5cc6ccccc6cc5C3=C(C#N)C#N)sc2-4)cc1,0.94,16.58,78.0,12.2,12.156456,0.3569180327868909,,,,,,,ITO/PEDOT:PSS/active layer/PFN-Br/Al,conventional,PFN-Br,PFN-Br,PEDOT:PSS,PEDOT:PSS,,,,,-5.49,-3.64,1.8,-5.8,-3.98,1.57
63,10.1002/adma.201704051,10.1002/adma.201704051,PBDB-TF,IDTI,PBDB-TF,IDT-IC,CCCCC(CC)Cc1sc(-c2c3cc(-c4ccc(-c5sc(-c6cccs6)c6c5C(=O)c5c(CC(CC)CCCC)sc(CC(CC)CCCC)c5C6=O)s4)sc3c(-c3cc(F)c(CC(CC)CCCC)s3)c3ccsc23)cc1F,CCCCCCc1ccc(C2(c3ccc(CCCCCC)cc3)c3cc4c(cc3-c3sc(/C=C5\C(=O)c6ccccc6C5=C(C#N)C#N)cc32)C(c2ccc(CCCCCC)cc2)(c2ccc(CCCCCC)cc2)c2cc(/C=C3\C(=O)c5ccccc5C3=C(C#N)C#N)sc2-4)cc1,0.993,13.01,56.99999999999999,7.4,7.363790099999999,0.4893229729729882,,,,,,,ITO/PEDOT:PSS/active layer/PFN-Br/Al,conventional,PFN-Br,PFN-Br,PEDOT:PSS,PEDOT:PSS,,,,,-5.49,-3.64,1.8,-5.81,-3.94,
64,10.1002/adma.201804723,10.1002/adma.201804723,PBDB-TF,F-M,PBDB-TF,F-M,CCCCC(CC)Cc1sc(-c2c3cc(-c4ccc(-c5sc(-c6cccs6)c6c5C(=O)c5c(CC(CC)CCCC)sc(CC(CC)CCCC)c5C6=O)s4)sc3c(-c3cc(F)c(CC(CC)CCCC)s3)c3ccsc23)cc1F,CCCCCCCCC1(CCCCCCCC)c2cc3c(cc2-c2cc4c(cc21)-c1sc(/C=C2\C(=O)c5cc(C)ccc5C2=C(C#N)C#N)cc1C4(CCCCCCCC)CCCCCCCC)C(CCCCCCCC)(CCCCCCCC)c1cc(/C=C2\C(=O)c4cc(C)ccc4C2=C(C#N)C#N)sc1-3,0.99,14.6,72.7,10.49,10.508057999999998,0.1721448999046533,,,1:1,DIO,DIO,,ITO/ZnO/PFN-Br/active layer/MoOx/Ag,inverted,ZnO/PFN-Br,ZnO/PFN-Br,MoOx,MoO3,,CB,chlorobenzene,,-5.49,-3.64,1.8,-5.42,-3.7,1.65
65,10.1002/aenm.201803657,10.1002/aenm.201803657,PBDB-TF,TfIF-4FIC,PBDB-TF,TfIF-4FIC,CCCCC(CC)Cc1sc(-c2c3cc(-c4ccc(-c5sc(-c6cccs6)c6c5C(=O)c5c(CC(CC)CCCC)sc(CC(CC)CCCC)c5C6=O)s4)sc3c(-c3cc(F)c(CC(CC)CCCC)s3)c3ccsc23)cc1F,CCCCCCCCC1(CCCCCCCC)c2cc3c(cc2-c2cc4c(cc21)-c1sc(/C=C2\C(=O)c5cc(F)c(F)cc5C2=C(C#N)C#N)cc1C4(CCCCCCCC)CCCCCCCC)C(CCCCCCCC)(CCCCCCCC)c1cc2c(cc1-3)C(CCCCCCCC)(CCCCCCCC)c1cc(/C=C3\C(=O)c4cc(F)c(F)cc4C3=C(C#N)C#N)sc1-2,0.98,17.6,76.0,13.1,13.108480000000002,0.0647328244274982,,,1:1,"1,8-diiodoctane",,,ITO/PEDOT:PSS/PBDB-T-2F:SMAs/PF3N-2TNDI/Ag,conventional,PF3N-2TNDI,PF3N-2TNDI,PEDOT:PSS,PEDOT:PSS,,chlorobenzene:chloroform,,100.0,-5.49,-3.64,1.8,-5.71,-3.96,
66,10.1002/aenm.201803657,10.1002/aenm.201803657,PBDB-TF,TfIF-IC,PBDB-TF,TfIF-IC,CCCCC(CC)Cc1sc(-c2c3cc(-c4ccc(-c5sc(-c6cccs6)c6c5C(=O)c5c(CC(CC)CCCC)sc(CC(CC)CCCC)c5C6=O)s4)sc3c(-c3cc(F)c(CC(CC)CCCC)s3)c3ccsc23)cc1F,CCCCCCCCC1(CCCCCCCC)c2cc3c(cc2-c2cc4c(cc21)-c1sc(/C=C2\C(=O)c5ccccc5C2=C(C#N)C#N)cc1C4(CCCCCCCC)CCCCCCCC)C(CCCCCCCC)(CCCCCCCC)c1cc2c(cc1-3)C(CCCCCCCC)(CCCCCCCC)c1cc(/C=C3\C(=O)c4ccccc4C3=C(C#N)C#N)sc1-2,1.01,10.8,54.0,5.9,5.89032,0.1640677966101754,,,1:1,"1,8-diiodoctane",,,ITO/PEDOT:PSS/PBDB-T-2F:SMAs/PF3N-2TNDI/Ag,conventional,PF3N-2TNDI,PF3N-2TNDI,PEDOT:PSS,PEDOT:PSS,,chlorobenzene:chloroform,,100.0,-5.49,-3.64,1.8,-5.51,-3.77,
67,10.1002/adma.201804723,10.1002/adma.201804723,PBDB-TF,NNBDT,PBDB-TF,NNBDT,CCCCC(CC)Cc1sc(-c2c3cc(-c4ccc(-c5sc(-c6cccs6)c6c5C(=O)c5c(CC(CC)CCCC)sc(CC(CC)CCCC)c5C6=O)s4)sc3c(-c3cc(F)c(CC(CC)CCCC)s3)c3ccsc23)cc1F,CCCCCCCCc1c2sc3c(c2c(CCCCCCCC)c2sc4c(c12)C(c1ccc(CCCCCC)cc1)(c1ccc(CCCCCC)cc1)c1cc(/C=C2\C(=O)c5cc6ccccc6cc5C2=C(C#N)C#N)sc1-4)C(c1ccc(CCCCCC)cc1)(c1ccc(CCCCCC)cc1)c1cc(/C=C2\C(=O)c4cc5ccccc5cc4C2=C(C#N)C#N)sc1-3,0.86,20.07,69.69999999999999,12.03,12.0303594,0.0029875311720754,,,1:0.8,DIO,DIO,,ITO/ZnO/PFN-Br/active layer/MoOx/Ag,inverted,ZnO/PFN-Br,ZnO/PFN-Br,MoOx,MoO3,,CF,chloroform,120.0,-5.49,-3.64,1.8,-5.46,-3.94,
68,10.1002/aenm.202003177,10.1002/aenm.202003177,PBDB-TF,ABP4T-4F,PBDB-TF,ABP4T-4F,CCCCC(CC)Cc1sc(-c2c3cc(-c4ccc(-c5sc(-c6cccs6)c6c5C(=O)c5c(CC(CC)CCCC)sc(CC(CC)CCCC)c5C6=O)s4)sc3c(-c3cc(F)c(CC(CC)CCCC)s3)c3ccsc23)cc1F,CCCCCCCCCc1c(/C=C2\C(=O)c3cc(F)c(F)cc3C2=C(C#N)C#N)sc2c1sc1c2sc2c3c4nsnc4c4c5sc(/C=C6\C(=O)c7cc(F)c(F)cc7C6=C(C#N)C#N)c(CCCCCCCC)c5n(CC(CCCC)CCCCCC)c4c3n(CC(CCCC)CCCCCC)c12,0.922,22.0,75.1,15.2,15.233284,0.2189736842105386,,,,,,,ITO/PEDOT:PSS/active layer/PNDIT-F3N/Ag,conventional,PNDIT-F3N,PNDIT-F3N,PEDOT:PSS,PEDOT:PSS,,,,,-5.49,-3.64,1.8,-5.65,-3.85,1.37
69,10.1002/aenm.202003177,10.1002/aenm.202003177,PBDB-TF,BP5T-4F,PBDB-TF,BP5T-4F,CCCCC(CC)Cc1sc(-c2c3cc(-c4ccc(-c5sc(-c6cccs6)c6c5C(=O)c5c(CC(CC)CCCC)sc(CC(CC)CCCC)c5C6=O)s4)sc3c(-c3cc(F)c(CC(CC)CCCC)s3)c3ccsc23)cc1F,CCCCCCCCCc1c(/C=C2\C(=O)c3cc(F)c(F)cc3C2=C(C#N)C#N)sc2c1sc1c2sc2c3c4nsnc4c4c5sc6c(CCCCCCCCC)c(/C=C7\C(=O)c8cc(F)c(F)cc8C7=C(C#N)C#N)sc6c5n(CC(CCCC)CCCCCC)c4c3n(CC(CCCC)CCCCCC)c12,0.888,24.6,76.3,16.7,16.6675824,0.1941173652694534,,,,,,,ITO/PEDOT:PSS/active layer/PNDIT-F3N/Ag,conventional,PNDIT-F3N,PNDIT-F3N,PEDOT:PSS,PEDOT:PSS,,,,,-5.49,-3.64,1.8,-5.63,-3.88,1.34
