Repository: JiYiqaq/PCE-KA-GNN

# Data directory

- `raw/Active_Database.csv` is the immutable source dataset bundled under CC BY 4.0. Do not overwrite it with processed data.
- `processed/` is created and populated by the training pipeline. Generated `.pt` and `.pth` caches are intentionally ignored by Git because they can exceed GitHub's normal single-file limit.

See `../DATA_LICENSE.md` for provenance, license and checksum information.

File: data/raw/Active_Database.csv (part 2 of 471)
id,doi,doi_norm,donor,acceptor,donor_canonical,acceptor_canonical,donor_smiles,acceptor_smiles,voc,jsc,ff,pce,pce_recomputed,pce_relative_error_percent,pce_avg,pce_best,d_a_ratio,additive,additive_canonical,additive_ratio,device_structure,device_type,etl,etl_canonical,htl,htl_canonical,active_layer_thickness,solvent,solvent_canonical,annealing_temp,homo_d,lumo_d,eg_d,homo_a,lumo_a,eg_a
70,10.1002/adma.201908205,10.1002/adma.201908205,PBDB-TF,BTP-eC9,PBDB-TF,BTP-eC9,CCCCC(CC)Cc1sc(-c2c3cc(-c4ccc(-c5sc(-c6cccs6)c6c5C(=O)c5c(CC(CC)CCCC)sc(CC(CC)CCCC)c5C6=O)s4)sc3c(-c3cc(F)c(CC(CC)CCCC)s3)c3ccsc23)cc1F,CCCCCCCCCc1c(C=C2C(=O)c3cc(Cl)c(Cl)cc3C2=C(C#N)C#N)sc2c1sc1c3c4nsnc4c4c5sc6c(CCCCCCCCC)c(C=C7C(=O)c8cc(Cl)c(Cl)cc8C7=C(C#N)C#N)sc6c5n(CC(CCCC)CCCCCC)c4c3n(CC(CCCC)CCCCCC)c21,0.839,26.2,81.10000000000001,17.8,17.8272398,0.1530325842696643,,,,,,,ITO/PEDOT:PSS/donor:NFA/PFN-Br/Al,conventional,PFN-Br,PFN-Br,PEDOT:PSS,PEDOT:PSS,,chloroform,chloroform,,-5.49,-3.64,1.8,-5.68,-3.9,
71,10.1002/aenm.202002649,10.1002/aenm.202002649,PBDB-TF,BTP-ClBr2,PBDB-TF,BTP-ClBr2,CCCCC(CC)Cc1sc(-c2c3cc(-c4ccc(-c5sc(-c6cccs6)c6c5C(=O)c5c(CC(CC)CCCC)sc(CC(CC)CCCC)c5C6=O)s4)sc3c(-c3cc(F)c(CC(CC)CCCC)s3)c3ccsc23)cc1F,CCCCCCCCCCCc1c(/C=C2\C(=O)c3c(Cl)cc(Br)cc3C2=C(C#N)C#N)sc2c1sc1c3c4nsnc4c4c5sc6c(CCCCCCCCCCC)c(/C=C7\C(=O)c8c(Cl)cc(Br)cc8C7=C(C#N)C#N)sc6c5n(CC(CCCC)CCCCCC)c4c3n(CC(CCCC)CCCCCC)c21,0.845,24.97,73.6,15.54,15.529342399999996,0.0685817245817477,,,,,,,ITO/PEDOT:PSS/PM6:acceptors/PNDIT-F3N/Ag,conventional,PNDIT-F3N,PNDIT-F3N,PEDOT:PSS,PEDOT:PSS,,,,,-5.49,-3.64,1.8,-5.8,-4.04,1.33
72,10.1002/aenm.202002649,10.1002/aenm.202002649,PBDB-TF,BTP-ClBr1,PBDB-TF,BTP-ClBr2,CCCCC(CC)Cc1sc(-c2c3cc(-c4ccc(-c5sc(-c6cccs6)c6c5C(=O)c5c(CC(CC)CCCC)sc(CC(CC)CCCC)c5C6=O)s4)sc3c(-c3cc(F)c(CC(CC)CCCC)s3)c3ccsc23)cc1F,CCCCCCCCCCCc1c(/C=C2\C(=O)c3c(Cl)cc(Br)cc3C2=C(C#N)C#N)sc2c1sc1c3c4nsnc4c4c5sc6c(CCCCCCCCCCC)c(/C=C7\C(=O)c8c(Cl)cc(Br)cc8C7=C(C#N)C#N)sc6c5n(CC(CCCC)CCCCCC)c4c3n(CC(CCCC)CCCCCC)c21,0.854,23.66,72.2,14.56,14.58847208,0.1955499999999894,,,,,,,ITO/PEDOT:PSS/PM6:acceptors/PNDIT-F3N/Ag,conventional,PNDIT-F3N,PNDIT-F3N,PEDOT:PSS,PEDOT:PSS,,,,,-5.49,-3.64,1.8,-5.79,-4.03,1.33
73,10.1002/aenm.202002649,10.1002/aenm.202002649,PBDB-TF,BTP-ClBr,PBDB-TF,BTP-ClBr,CCCCC(CC)Cc1sc(-c2c3cc(-c4ccc(-c5sc(-c6cccs6)c6c5C(=O)c5c(CC(CC)CCCC)sc(CC(CC)CCCC)c5C6=O)s4)sc3c(-c3cc(F)c(CC(CC)CCCC)s3)c3ccsc23)cc1F,CCCCCCCCCCCc1c(/C=C2\C(=O)c3c(ccc(Br)c3Cl)C2=C(C#N)C#N)sc2c1sc1c3c4nsnc4c4c5sc6c(CCCCCCCCCCC)c(/C=C7\C(=O)c8c(ccc(Br)c8Cl)C7=C(C#N)C#N)sc6c5n(CC(CCCC)CCCCCC)c4c3n(CC(CCCC)CCCCCC)c21,0.906,23.48,79.0,16.82,16.8055752,0.0857598097503,,,,,,,ITO/PEDOT:PSS/PM6:acceptors/PNDIT-F3N/Ag,conventional,PNDIT-F3N,PNDIT-F3N,PEDOT:PSS,PEDOT:PSS,,,,,-5.49,-3.64,1.8,-5.79,-4.0,1.38
74,10.1002/advs.201903784,10.1002/advs.201903784,PBDB-TF,BTIC-BO-4Br,PBDB-TF,BTIC-BO-4Br,CCCCC(CC)Cc1sc(-c2c3cc(-c4ccc(-c5sc(-c6cccs6)c6c5C(=O)c5c(CC(CC)CCCC)sc(CC(CC)CCCC)c5C6=O)s4)sc3c(-c3cc(F)c(CC(CC)CCCC)s3)c3ccsc23)cc1F,CCCCCCCCCCCc1c(/C=C2\C(=O)c3cc(Br)c(Br)cc3C2=C(C#N)C#N)sc2c1sc1c3c4nsnc4c4c5sc6c(CCCCCCCCCCC)c(/C=C7\C(=O)c8cc(Br)c(Br)cc8C7=C(C#N)C#N)sc6c5n(CC(CCCC)CCCCCC)c4c3n(CC(CCCC)CCCCCC)c21,0.86,24.06,67.80000000000001,14.03,14.0289048,0.0078061297220239,,,1:1.2,,,,inverted,inverted,ZnO,ZnO,MoO3,MoO3,,chloroform,chloroform,,-5.49,-3.64,1.8,-5.53,-4.09,
75,10.1002/adma.202001160,10.1002/adma.202001160,PBDB-TF,BTP-S1,PBDB-TF,BTP-S1,CCCCC(CC)Cc1sc(-c2c3cc(-c4ccc(-c5sc(-c6cccs6)c6c5C(=O)c5c(CC(CC)CCCC)sc(CC(CC)CCCC)c5C6=O)s4)sc3c(-c3cc(F)c(CC(CC)CCCC)s3)c3ccsc23)cc1F,CCCCCCCCCCCc1c(/C=C2\C(=O)c3cc(Cl)c(Cl)cc3C2=C(C#N)C#N)sc2c1sc1c3c4nsnc4c4c5sc6c(CCCCCCCCCCC)c(/C=C7\C(=O)c8c(Cl)c(Cl)c(Cl)c(Cl)c8C7=C(C#N)C#N)sc6c5n(CC(CC)CCCC)c4c3n(CC(CC)CCCC)c21,0.934,22.39,72.7,15.21,15.203213020000003,0.0446218277448885,,,1:1,1-chloronaphthalene (CN),CN,,ITO/PEDOT:PSS/active layer/PFN-Br/Ag,conventional,PFN-Br,PFN-Br,PEDOT:PSS,PEDOT:PSS,,,,100.0,-5.49,-3.64,1.8,-5.55,-4.01,
76,10.1002/adma.202001160,10.1002/adma.202001160,PBDB-TF,BTP-S2,PBDB-TF,BTP-S2,CCCCC(CC)Cc1sc(-c2c3cc(-c4ccc(-c5sc(-c6cccs6)c6c5C(=O)c5c(CC(CC)CCCC)sc(CC(CC)CCCC)c5C6=O)s4)sc3c(-c3cc(F)c(CC(CC)CCCC)s3)c3ccsc23)cc1F,CCCCCCCCCCCc1c(/C=C2\C(=O)c3cc(Cl)c(Cl)cc3C2=C(C#N)C#N)sc2c1sc1c3c4nsnc4c4c5sc6c(CCCCCCCCCCC)c(/C=C7\C(=O)c8c(Cl)c(Cl)c(Cl)c(Cl)c8C7=C(C#N)C#N)sc6c5n(CC(CCCC)CCCCCC)c4c3n(CC(CCCC)CCCCCC)c21,0.945,24.07,72.0,16.37,16.377228,0.0441539401343786,,,1:1.2,1-chloronaphthalene (CN),CN,,ITO/PEDOT:PSS/active layer/PFN-Br/Ag,conventional,PFN-Br,PFN-Br,PEDOT:PSS,PEDOT:PSS,,,,115.0,-5.49,-3.64,1.8,-5.65,-4.01,
77,10.1002/adfm.202000456,10.1002/adfm.202000456,PM6,SY2,PM6,SY2,COC(=O)C(C)(C)c1cc(C)cc(-c2sc3c4sc5cc(/C=C6/C(=O)c7cc(F)cc(c7)C(=O)/C6=C\c6cc(C(C)(C)C(=O)OC)c(-c7cc(C)cc(C(C)(C)C(=O)OC)c7)s6)sc5c4c(C(C)(C)C(=O)OC)ccc2-3)c1,CCCCCCCCCCCc1c(/C=C2\C(=O)c3cc(F)c(F)cc3C2=C(C#N)C#N)sc2c1sc1c3c4nsnc4c4c5sc6c(CCCCCCCCCCC)c(/C=C7\C(=O)c8cc(Cl)c(Cl)cc8C7=C(C#N)C#N)sc6c5n(CC(CC)CCCC)c4c3n(CC(CC)CCCC)c21,0.852,25.29,74.3,16.01,16.009480439999997,0.0032452217364416,,,1:1,,,,ITO/PEDOT:PSS/active layer/PNDIT-F3N/Ag,conventional,PNDIT-F3N,PNDIT-F3N,PEDOT:PSS,PEDOT:PSS,,chloroform,chloroform,100.0,-5.56,-3.65,,-5.67,-3.99,
78,10.1002/adma.201906324,10.1002/adma.201906324,PBDB-TF,AQx,PBDB-TF,AQx,CCCCC(CC)Cc1sc(-c2c3cc(-c4ccc(-c5sc(-c6cccs6)c6c5C(=O)c5c(CC(CC)CCCC)sc(CC(CC)CCCC)c5C6=O)s4)sc3c(-c3cc(F)c(CC(CC)CCCC)s3)c3ccsc23)cc1F,CCCCCCCCCCCc1c(/C=C2\C(=O)c3cc(F)c(F)cc3C2=C(C#N)C#N)sc2c1sc1c3c4nc(C)c(C)nc4c4c5sc6c(CCCCCCCCCCC)c(/C=C7\C(=O)c8cc(F)c(F)cc8C7=C(C#N)C#N)sc6c5n(CC)c4c3n(CC)c21,0.89,22.18,67.10000000000001,13.31,13.245674200000003,0.4832892561983253,,,,,,,ITO/PEDOT:PSS/BHJ layer/ZnO NPs/Al,conventional,ZnO NPs,ZnO,PEDOT:PSS,PEDOT:PSS,,,,,-5.49,-3.64,1.8,-5.59,-3.85,
79,10.1002/adma.201906324,10.1002/adma.201906324,PBDB-TF,AQx-2,PBDB-TF,AQx-2,CCCCC(CC)Cc1sc(-c2c3cc(-c4ccc(-c5sc(-c6cccs6)c6c5C(=O)c5c(CC(CC)CCCC)sc(CC(CC)CCCC)c5C6=O)s4)sc3c(-c3cc(F)c(CC(CC)CCCC)s3)c3ccsc23)cc1F,CCCCCCCCCCCc1c(/C=C2\C(=O)c3cc(F)c(F)cc3C2=C(C#N)C#N)sc2c1sc1c3c4nccnc4c4c5sc6c(CCCCCCCCCCC)c(/C=C7\C(=O)c8cc(F)c(F)cc8C7=C(C#N)C#N)sc6c5n(CC)c4c3n(CC)c21,0.86,25.38,76.3,16.64,16.6538484,0.0832235576923109,,,,,,,ITO/PEDOT:PSS/BHJ layer/ZnO NPs/Al,conventional,ZnO NPs,ZnO,PEDOT:PSS,PEDOT:PSS,,,,,-5.49,-3.64,1.8,-5.62,-3.88,
80,10.1002/advs.201903784,10.1002/advs.201903784,PBDB-TF,BTIC-2Br-m,PBDB-TF,TPT10,CCCCC(CC)Cc1sc(-c2c3cc(-c4ccc(-c5sc(-c6cccs6)c6c5C(=O)c5c(CC(CC)CCCC)sc(CC(CC)CCCC)c5C6=O)s4)sc3c(-c3cc(F)c(CC(CC)CCCC)s3)c3ccsc23)cc1F,CCCCCCCCCCCc1c(/C=C2\C(=O)c3ccc(Br)cc3C2=C(C#N)C#N)sc2c1sc1c3c4nsnc4c4c5sc6c(CCCCCCCCCCC)c(/C=C7\C(=O)c8ccc(Br)cc8C7=C(C#N)C#N)sc6c5n(CC(CC)CCCC)c4c3n(CC(CC)CCCC)c21,0.88,25.03,73.1,16.11,16.1012984,0.0540136561142049,,,1:1.2,,,,inverted,inverted,ZnO,ZnO,MoO3,MoO3,,chloroform,chloroform,,-5.49,-3.64,1.8,-5.56,-4.07,
81,10.1002/adfm.202000456,10.1002/adfm.202000456,PM6,SY3,PM6,SY3,COC(=O)C(C)(C)c1cc(C)cc(-c2sc3c4sc5cc(/C=C6/C(=O)c7cc(F)cc(c7)C(=O)/C6=C\c6cc(C(C)(C)C(=O)OC)c(-c7cc(C)cc(C(C)(C)C(=O)OC)c7)s6)sc5c4c(C(C)(C)C(=O)OC)ccc2-3)c1,CCCCCCCCCCCc1c(/C=C2\C(=O)c3ccc(Cl)cc3C2=C(C#N)C#N)sc2c1sc1c3c4nsnc4c4c5sc6c(CCCCCCCCCCC)c(/C=C7\C(=O)c8cc(Cl)c(Cl)cc8C7=C(C#N)C#N)sc6c5n(CC(CC)CCCC)c4c3n(CC(CC)CCCC)c21,0.858,25.54,74.1,16.23,16.237770119999997,0.0478750462106989,,,1:1,,,,ITO/PEDOT:PSS/active layer/PNDIT-F3N/Ag,conventional,PNDIT-F3N,PNDIT-F3N,PEDOT:PSS,PEDOT:PSS,,chloroform,chloroform,100.0,-5.56,-3.65,,-5.69,-3.98,
82,10.1002/adfm.202000456,10.1002/adfm.202000456,PM6,SY1,PM6,SY1,COC(=O)C(C)(C)c1cc(C)cc(-c2sc3c4sc5cc(/C=C6/C(=O)c7cc(F)cc(c7)C(=O)/C6=C\c6cc(C(C)(C)C(=O)OC)c(-c7cc(C)cc(C(C)(C)C(=O)OC)c7)s6)sc5c4c(C(C)(C)C(=O)OC)ccc2-3)c1,CCCCCCCCCCCc1c(/C=C2\C(=O)c3ccc(Cl)cc3C2=C(C#N)C#N)sc2c1sc1c3c4nsnc4c4c5sc6c(CCCCCCCCCCC)c(/C=C7\C(=O)c8cc(F)c(F)cc8C7=C(C#N)C#N)sc6c5n(CC(CC)CCCC)c4c3n(CC(CC)CCCC)c21,0.871,25.41,76.0,16.83,16.8204036,0.0570196078431343,,,1:1,,,,ITO/PEDOT:PSS/active layer/PNDIT-F3N/Ag,conventional,PNDIT-F3N,PNDIT-F3N,PEDOT:PSS,PEDOT:PSS,,chloroform,chloroform,100.0,-5.56,-3.65,,-5.68,-3.95,
83,10.1002/aenm.202001408,10.1002/aenm.202001408,PM6,PT-IDTTIC,PM6,PT-IDTTIC,COC(=O)C(C)(C)c1cc(C)cc(-c2sc3c4sc5cc(/C=C6/C(=O)c7cc(F)cc(c7)C(=O)/C6=C\c6cc(C(C)(C)C(=O)OC)c(-c7cc(C)cc(C(C)(C)C(=O)OC)c7)s6)sc5c4c(C(C)(C)C(=O)OC)ccc2-3)c1,CCCCCCCCCCCCCCCCCCC1(CCCCCCCCCCCCCCCCCC)c2cc3c(cc2-c2sc4cc(/C=C5\C(=O)c6ccccc6C5=C(C#N)C#N)sc4c21)C(CCCCCCCCCCCCCCCCCC)(CCCCCCCCCCCCCCCCCC)c1c-3sc2cc(/C=C3\C(=O)c4ccc(-c5cccs5)cc4C3=C(C#N)C#N)sc12,0.97,17.96,67.0,12.06,11.672204,3.215555555555569,,,8:5.3 mg/mL,,,,conventional,conventional,PFN,PFN,PEDOT:PSS,PEDOT:PSS,,chloroform,chloroform,,-5.56,-3.65,,-5.59,-3.86,
84,10.1002/aenm.202003141,10.1002/aenm.202003141,PBDB-TF,Y6-1O,PBDB-TF,Y6-1O,CCCCC(CC)Cc1sc(-c2c3cc(-c4ccc(-c5sc(-c6cccs6)c6c5C(=O)c5c(CC(CC)CCCC)sc(CC(CC)CCCC)c5C6=O)s4)sc3c(-c3cc(F)c(CC(CC)CCCC)s3)c3ccsc23)cc1F,CCCCCCCCCCCOc1c(/C=C2\C(=O)c3cc(F)c(F)cc3C2=C(C#N)C#N)sc2c1sc1c3c4nsnc4c4c5sc6c(CCCCCCCCCCC)c(/C=C7\C(=O)c8cc(F)c(F)cc8C7=C(C#N)C#N)sc6c5n(CC)c4c3n(CC)c21,0.89,23.2,78.3,16.1,16.167384,0.4185341614906646,,,1:1.2,1-chloronaphthalene (CN),CN,,ITO/PEDOT:PSS/PM6:NFA/PNDIT-F3N/Ag,conventional,PNDIT-F3N,PNDIT-F3N,PEDOT:PSS,PEDOT:PSS,100.0,chloroform,chloroform,100.0,-5.49,-3.64,1.8,-5.71,-3.84,1.43
85,10.1002/aenm.201000024,10.1002/aenm.201000024,P3HT,K12,P3HT,K12,CCCCCCc1ccsc1,CCCC1(CCC)c2ccccc2-c2ccc(-c3ccc(C=C(C#N)C#N)c4nsnc34)cc21,0.62,2.36,49.8,0.73,0.7286735999999999,0.1816986301369946,,,1:2,,,,ITO/PEDOT:PSS/active layer/metal,conventional,,,PEDOT:PSS,PEDOT:PSS,,"1,2-dichlorobenzene",o-DCB,65.0,-5.01,-3.12,,-6.2,-3.6,
86,10.1002/adfm.201504153,10.1002/adfm.201504153,P3HT,NTz-Np,P3HT,NTz-Np,CCCCCCc1ccsc1,CCCCCCc1cc(-c2cc3c(cc(-c4cc(CCCCCC)c(C#Cc5ccc6c7c(cccc57)C(=O)N(c5ccc7c(c5)C(CCCC)(CCCC)c5ccccc5-7)C6=O)s4)c4nsnc43)c3nsnc23)sc1C#Cc1ccc2c3c(cccc13)C(=O)N(c1ccc3c(c1)C(CCCC)(CCCC)c1ccccc1-3)C2=O,0.9,5.18,60.0,2.81,2.7972,0.4555160142348885,,,1:1,,,,ITO/PEDOT:PSS/active layer/Ca/Al,conventional,Ca,Ca,PEDOT:PSS,PEDOT:PSS,,CB/o-DCB (4:1),chlorobenzene:o-DCB (4:1),140.0,-5.01,-3.12,,-6.01,-3.6,1.73
87,10.1002/adfm.201504153,10.1002/adfm.201504153,P3HT,BTz-Np,P3HT,BTz-Np,CCCCCCc1ccsc1,CCCCCCc1cc(-c2ccc(-c3cc(CCCCCC)c(C#Cc4ccc5c6c(cccc46)C(=O)N(c4ccc6c(c4)C(CCCC)(CCCC)c4ccccc4-6)C5=O)s3)c3nsnc23)sc1C#Cc1ccc2c3c(cccc13)C(=O)N(c1ccc3c(c1)C(CCCC)(CCCC)c1ccccc1-3)C2=O,0.94,3.52,46.0,1.53,1.5220479999999998,0.519738562091515,,,1:1,,,,ITO/PEDOT:PSS/active layer/Ca/Al,conventional,Ca,Ca,PEDOT:PSS,PEDOT:PSS,,CB,chlorobenzene,140.0,-5.01,-3.12,,-5.95,-3.44,1.82
88,10.1002/aenm.201803012,10.1002/aenm.201803012,P3HT,ORCN,P3HT,ORCN,CCCCCCc1ccsc1,CCCCCCc1ccc(C2(c3ccc(CCCCCC)cc3)c3cc4c(cc3-c3sc(-c5sc(/C=c6/sc(=C(C#N)C#N)n(CC)c6=O)cc5OCC)cc32)C(c2ccc(CCCCCC)cc2)(c2ccc(CCCCCC)cc2)c2cc(-c3sc(/C=c5/sc(=C(C#N)C#N)n(CC)c5=O)cc3OCC)sc2-4)cc1,0.87,11.5,62.3,6.4,6.233115000000001,2.607578124999996,,,,DIO,DIO,1%,inverted,inverted,ZnO,ZnO,MoO3,MoO3,,,,,-5.01,-3.12,,-5.37,-3.56,1.64
89,10.1002/aenm.201803012,10.1002/aenm.201803012,P3HT,ERCN,P3HT,ERCN,CCCCCCc1ccsc1,CCCCCCc1ccc(C2(c3ccc(CCCCCC)cc3)c3cc4c(cc3-c3sc(-c5sc(/C=c6/sc(=C(C#N)C#N)n(CC)c6=O)cc5CC)cc32)C(c2ccc(CCCCCC)cc2)(c2ccc(CCCCCC)cc2)c2cc(-c3sc(/C=c5/sc(=C(C#N)C#N)n(CC)c5=O)cc3CC)sc2-4)cc1,0.9,5.87,49.8,2.64,2.6309340000000003,0.3434090909090832,,,1:1.3,,,,inverted,inverted,ZnO,ZnO,MoO3,MoO3,,,,,-5.01,-3.12,,-5.5,-3.59,1.82
90,10.1002/aenm.201400420,10.1002/aenm.201400420,P3HT,IDT-2PDI,P3HT,IDT-2PDI,CCCCCCc1ccsc1,CCCCCCc1ccc(C2(c3ccc(CCCCCC)cc3)c3cc4c(cc3-c3sc(-c5cc6c7c(ccc8c9c(OCCCC)cc%10c%11c(ccc(c5c78)c%119)C(=O)N(CC(CC)CCCC)C%10=O)C(=O)N(CC(CC)CCCC)C6=O)cc32)C(c2ccc(CCCCCC)cc2)(c2ccc(CCCCCC)cc2)c2cc(-c3cc5c6c(ccc7c8c(OCCCC)cc9c%10c(ccc(c3c67)c%108)C(=O)N(CC(CC)CCCC)C9=O)C(=O)N(CC(CC)CCCC)C5=O)sc2-4)cc1,0.7,5.58,67.0,2.61,2.61702,0.2689655172413888,,,1:1,,,,ITO/PEDOT:PSS/active layer/Ca/Al,conventional,,,PEDOT:PSS,PEDOT:PSS,,o-dichlorobenzene,o-DCB,150.0,-5.01,-3.12,,-5.53,-3.83,
91,10.1002/aenm.201100285,10.1002/aenm.201100285,P3HT,NDI-3TH,P3HT,NDI-3TH,CCCCCCc1ccsc1,CCCCCCc1ccc(-c2ccc(-c3ccc(-c4cc5c6c(c(-c7ccc(-c8ccc(-c9ccc(CCCCCC)s9)s8)s7)cc7c6c4C(=O)N(CC(CC)CCCC)C7=O)C(=O)N(CC(CC)CCCC)C5=O)s3)s2)s1,0.82,3.51,52.0,1.5,1.4966639999999998,0.2224000000000151,,,1:3,DIO,DIO,,ITO/PEDOT:PSS/P3HT:NDI-3TH (1:3)/LiF/Al,conventional,LiF,LiF,PEDOT:PSS,PEDOT:PSS,,chloroform,chloroform,,-5.01,-3.12,,-5.5,-4.1,
92,10.1002/ajoc.201700203,10.1002/ajoc.201700203,P3HT,AFI3,P3HT,AFI3,CCCCCCc1ccsc1,CCCCCCCCC(CCCCCC)CN1C(=O)c2ccc3c4c(-c5ccccc5C)c5c6cccc7cccc(c5c(-c5ccccc5C)c4c4ccc(c2c34)C1=O)c76,0.96,5.21,47.0,2.37,2.350752,0.8121518987341836,,,1:2-1:2.5,,,,ITO/ZnO/active layer/MoO3/Ag,inverted,ZnO,ZnO,MoO3,MoO3,,o-dichlorobenzene,o-DCB,100.0,-5.01,-3.12,,-5.99,-3.52,
93,10.1002/aenm.201301007,10.1002/aenm.201301007,P3HT,DTI,P3HT,DTI,CCCCCCc1ccsc1,CCCCCCCCC(CCCCCCCC)n1c(=O)c2ccc3c4c(ccc(c1=O)c24)c1c3c2c3ccc4c(=O)n(C(CCCCCCCC)CCCCCCCC)c(=O)c5ccc(c3c45)c2c2c3ccc4c(=O)n(C(CCCCCCCC)CCCCCCCC)c(=O)c5ccc(c3c54)c12,0.613,4.3,55.00000000000001,1.45,1.449745,0.0175862068965444,,,1:1,,,,ITO/PEDOT:PSS/active layer/Ca/Al,conventional,Ca,Ca,PEDOT:PSS,PEDOT:PSS,,,,,-5.01,-3.12,,-6.1,-3.9,
94,10.1002/adma.201103927,10.1002/adma.201103927,P3HT,FFI-1,P3HT,FFI-1,CCCCCCc1ccsc1,CCCCCCCCN1C(=O)c2c(c(-c3cccs3)c3c(c2-c2cccs2)-c2cccc4c(C#N)ccc-3c24)C1=O,0.76,4.4,56.00000000000001,1.86,1.8726400000000003,0.6795698924731294,,,1:2,,,,ITO/PEDOT:PSS/P3HT:FFI-1/LiF/Al,conventional,LiF,LiF,PEDOT:PSS,PEDOT:PSS,95.0,o-dichlorobenzene,o-DCB,100.0,-5.01,-3.12,,-6.1,-3.5,
95,10.1002/aenm.201301007,10.1002/aenm.201301007,PCDTBT,DTI,PCDTBT,DTI,CCCCCCCCC(CCCCCCCC)n1c2ccccc2c2ccc(-c3ccc(-c4ccc(-c5cccs5)c5nsnc45)s3)cc21,CCCCCCCCC(CCCCCCCC)n1c(=O)c2ccc3c4c(ccc(c1=O)c24)c1c3c2c3ccc4c(=O)n(C(CCCCCCCC)CCCCCCCC)c(=O)c5ccc(c3c45)c2c2c3ccc4c(=O)n(C(CCCCCCCC)CCCCCCCC)c(=O)c5ccc(c3c54)c12,0.931,2.9,28.000000000000004,0.75,0.7559720000000002,0.7962666666666932,,,1:4,1-chloronaphthalene,CN,,ITO/PEDOT:PSS/active layer/Ca/Al,conventional,Ca,Ca,PEDOT:PSS,PEDOT:PSS,,,,,-5.5,-3.6,,-6.1,-3.9,
96,10.1002/adfm.202102189,10.1002/adfm.202102189,PBDB-T-2Cl,ITCC-M,PBDB-T-2Cl,ITCC-M,CCCCC(CC)Cc1sc(-c2c3cc(-c4ccc(-c5sc(-c6cccs6)c6c5C(=O)c5c(CC(CC)CCCC)sc(CC(CC)CCCC)c5C6=O)s4)sc3c(-c3cc(Cl)c(CC(CC)CCCC)s3)c3ccsc23)cc1Cl,CCCCCCc1ccc(C2(c3ccc(CCCCCC)cc3)c3cc4c(cc3-c3sc5cc(/C=C6\C(=O)c7sc(C)cc7C6=C(C#N)C#N)sc5c32)C(c2ccc(CCCCCC)cc2)(c2ccc(CCCCCC)cc2)c2c-4sc3cc(/C=C4\C(=O)c5sc(C)cc5C4=C(C#N)C#N)sc23)cc1,1.19,12.5,58.9,9.0,8.761375,2.651388888888897,,,,,,,inverted,inverted,ZnO,ZnO,MoO3,MoO3,,,,,-5.52,-3.6,,-5.43,-3.68,1.72
97,10.1002/adfm.202102189,10.1002/adfm.202102189,PBDB-T-2Cl,ITCC-Cl,PBDB-T-2Cl,ITCC-Cl,CCCCC(CC)Cc1sc(-c2c3cc(-c4ccc(-c5sc(-c6cccs6)c6c5C(=O)c5c(CC(CC)CCCC)sc(CC(CC)CCCC)c5C6=O)s4)sc3c(-c3cc(Cl)c(CC(CC)CCCC)s3)c3ccsc23)cc1Cl,CCCCCCc1ccc(C2(c3ccc(CCCCCC)cc3)c3cc4c(cc3-c3sc5cc(/C=C6\C(=O)c7sc(Cl)cc7C6=C(C#N)C#N)sc5c32)C(c2ccc(CCCCCC)cc2)(c2ccc(CCCCCC)cc2)c2c-4sc3cc(/C=C4\C(=O)c5sc(Cl)cc5C4=C(C#N)C#N)sc23)cc1,1.04,16.7,65.7,11.4,11.410775999999998,0.0945263157894572,,,1:1.6,"1,8-diiodooctane",,0.5 vol%,inverted,inverted,ZnO,ZnO,MoO3,MoO3,,chloroform,,,-5.52,-3.6,,-5.4,-3.78,1.66
98,10.1002/adfm.202102189,10.1002/adfm.202102189,PBDB-T-2Cl,IDTT-M-2F,PBDB-T-2Cl,IDTT-M-2F,CCCCC(CC)Cc1sc(-c2c3cc(-c4ccc(-c5sc(-c6cccs6)c6c5C(=O)c5c(CC(CC)CCCC)sc(CC(CC)CCCC)c5C6=O)s4)sc3c(-c3cc(Cl)c(CC(CC)CCCC)s3)c3ccsc23)cc1Cl,CCCCCCc1ccc(C2(c3ccc(CCCCCC)cc3)c3cc4c(cc3-c3sc5cc(/C=C6\C(=O)c7cc(F)c(F)cc7C6=C(C#N)C#N)sc5c32)C(c2ccc(CCCCCC)cc2)(c2ccc(CCCCCC)cc2)c2c-4sc3cc(/C=C4\C(=O)c5sc(C)cc5C4=C(C#N)C#N)sc23)cc1,0.99,17.3,66.8,11.3,11.440836,1.2463362831858265,,,,,,,inverted,inverted,ZnO,ZnO,MoO3,MoO3,,,,,-5.52,-3.6,,-5.4,-3.87,1.59
99,10.1002/adfm.202102189,10.1002/adfm.202102189,PBDB-T-2Cl,IDTT-Cl-2F,PBDB-T-2Cl,IDTT-Cl-2F,CCCCC(CC)Cc1sc(-c2c3cc(-c4ccc(-c5sc(-c6cccs6)c6c5C(=O)c5c(CC(CC)CCCC)sc(CC(CC)CCCC)c5C6=O)s4)sc3c(-c3cc(Cl)c(CC(CC)CCCC)s3)c3ccsc23)cc1Cl,CCCCCCc1ccc(C2(c3ccc(CCCCCC)cc3)c3cc4c(cc3-c3sc5cc(/C=C6\C(=O)c7cc(F)c(F)cc7C6=C(C#N)C#N)sc5c32)C(c2ccc(CCCCCC)cc2)(c2ccc(CCCCCC)cc2)c2c-4sc3cc(/C=C4\C(=O)c5sc(Cl)cc5C4=C(C#N)C#N)sc23)cc1,0.96,19.2,71.1,13.3,13.105152,1.465022556390993,,,1:1.6,"1,8-diiodooctane",,0.5 vol%,inverted,inverted,ZnO,ZnO,MoO3,MoO3,,chloroform,,,-5.52,-3.6,,-5.42,-3.92,1.56
100,10.1002/adma.201800868,10.1002/adma.201800868,PBDB-T-2Cl,IT-4F,PBDB-T-2Cl,IT-4F,CCCCC(CC)Cc1sc(-c2c3cc(-c4ccc(-c5sc(-c6cccs6)c6c5C(=O)c5c(CC(CC)CCCC)sc(CC(CC)CCCC)c5C6=O)s4)sc3c(-c3cc(Cl)c(CC(CC)CCCC)s3)c3ccsc23)cc1Cl,CCCCCCc1ccc(C2(c3ccc(CCCCCC)cc3)c3cc4c(cc3-c3sc5cc(/C=C6\C(=O)c7cc(F)c(F)cc7C6=C(C#N)C#N)sc5c32)C(c2ccc(CCCCCC)cc2)(c2ccc(CCCCCC)cc2)c2c-4sc3cc(/C=C4\C(=O)c5cc(F)c(F)cc5C4=C(C#N)C#N)sc23)cc1,0.86,21.8,77.0,14.4,14.43596,0.2497222222222175,,,,,,,ITO/ZnO/active layer/MoO3/Al,inverted,ZnO,ZnO,MoO3,MoO3,,,,,-5.52,-3.6,,-5.66,-4.14,1.53
101,10.1002/aenm.201802686,10.1002/aenm.201802686,PTBB-p,ITCPTC,PTBB-p,ITCPTC,CCCCC(CC)CSc1ccc(-c2c3cc(-c4ccc(-c5sc(-c6cccs6)c6c5C(=O)c5c(CC(CC)CCCC)sc(CC(CC)CCCC)c5C6=O)s4)sc3c(-c3ccc(SCC(CC)CCCC)cc3)c3ccsc23)cc1,CCCCCCc1ccc(C2(c3ccc(CCCCCC)cc3)c3cc4c(cc3-c3sc5cc(/C=C6\C(=O)c7cscc7C6=C(C#N)C#N)sc5c32)C(c2ccc(CCCCCC)cc2)(c2ccc(CCCCCC)cc2)c2c-4sc3cc(/C=C4\C(=O)c5cscc5C4=C(C#N)C#N)sc23)cc1,0.91,15.76,65.2,9.36,9.3507232,0.0991111111111144,,,1:1,DIO,,0.5 vol%,inverted,inverted,ZnO,ZnO,MoO3,MoO3,110.0,chloroform,chloroform,100.0,-5.41,-3.49,1.84,-5.63,-3.96,1.58
102,10.1002/adma.201904283,10.1002/adma.201904283,BSFTR,Y6,BSFTR,Y6,CCCCCCc1cc(-c2cc3c(-c4cc(F)c(SCC(CC)CCCC)s4)c4sc(-c5cc(CCCCCC)c(-c6cc(CCCCCC)c(-c7ccc(/C=C8/SC(=S)N(CC(CC)CCCC)C8=O)s7)s6)s5)cc4c(-c4cc(F)c(SCC(CC)CCCC)s4)c3s2)sc1-c1cc(CCCCCC)c(-c2ccc(/C=C3/SC(=S)N(CC(CC)CCCC)C3=O)s2)s1,CCCCCCCCCCCc1c(/C=C2\C(=O)c3cc(F)c(F)cc3C2=C(C#N)C#N)sc2c1sc1c3c4nsnc4c4c5sc6c(CCCCCCCCCCC)c(/C=C7\C(=O)c8cc(F)c(F)cc8C7=C(C#N)C#N)sc6c5n(CC(CC)CCCC)c4c3n(CC(CC)CCCC)c21,0.85,23.16,69.69999999999999,13.69,13.721141999999997,0.2274799123447577,,,,,,,ITO/PEDOT:PSS/BSFTR:Y6/ZrAcac/Al,conventional,ZrAcac,ZrAcac,PEDOT:PSS,PEDOT:PSS,,chloroform,chloroform,,-5.59,-3.61,,-5.65,-4.09,1.36
103,10.1002/aenm.202001589,10.1002/aenm.202001589,H14,IDIC-4F,H14,IDIC-4F,CCCCCCCCC(CCCCCC)Cn1nc2c(-c3ccc(/C=C(/C#N)C(=O)OCC(CC)CCCC)s3)c(F)c(F)c(-c3ccc(-c4cc5c(-c6cc(Cl)c(CC(CC)CCCC)s6)c6sc(-c7ccc(-c8c(F)c(F)c(-c9ccc(/C=C(\C#N)C(=O)OCC(CC)CCCC)s9)c9nn(CC(CCCCCC)CCCCCCCC)nc89)s7)cc6c(-c6cc(Cl)c(CC(CC)CCCC)s6)c5s4)s3)c2n1,CCCCCCc1ccc(C2(c3ccc(CCCCCC)cc3)c3cc4c(cc3-c3sc(/C=C5\C(=O)c6cc(F)c(F)cc6C5=C(C#N)C#N)cc32)C(c2ccc(CCCCCC)cc2)(c2ccc(CCCCCC)cc2)c2cc(/C=C3\C(=O)c5cc(F)c(F)cc5C3=C(C#N)C#N)sc2-4)cc1,0.943,18.3,70.19999999999999,12.1,12.114343799999997,0.1185438016528688,,,2:1,,,,ITO/PEDOT:PSS/active layer/PDINO/Al,conventional,PDINO,PDINO,PEDOT:PSS,PEDOT:PSS,,chloroform,chloroform,120.0,-5.46,-3.47,,-5.73,-3.93,
105,10.1002/aenm.201701674,10.1002/aenm.201701674,PTFB-P,ITIC-Th,PTFB-P,ITIC-Th,CCCCCCCCCCCCC(CCCCCCCCCC)Cc1csc(-c2c(F)c(F)c(-c3cc(CC(CCCCCCCCCC)CCCCCCCCCCCC)c(-c4ccc(-c5cc(F)c(-c6cccs6)cc5F)s4)s3)c3nn(CCC)nc23)c1,CCCCCCc1ccc(C2(c3ccc(CCCCCC)s3)c3cc4c(cc3-c3sc5cc(/C=C6\C(=O)c7ccccc7C6=C(C#N)C#N)sc5c32)C(c2ccc(CCCCCC)s2)(c2ccc(CCCCCC)s2)c2c-4sc3cc(/C=C4\C(=O)c5ccccc5C4=C(C#N)C#N)sc23)s1,0.93,15.5,64.5,9.2,9.297675,1.0616847826087026,8.7,9.2,1:1.5,,,,inverted,inverted,ZnO,ZnO,V2O5,V2O5,100.0,chlorobenzene:o-dichlorobenzene 7:3 v/v,,100.0,-5.32,-3.33,,-5.66,-3.93,1.6
106,10.1002/aenm.201701674,10.1002/aenm.201701674,PTFB-O,ITIC-Th,PTFB-O,ITIC-Th,CCCCCCCCCCCCC(CCCCCCCCCC)Cc1csc(-c2c(F)c(F)c(-c3cc(CC(CCCCCCCCCC)CCCCCCCCCCCC)c(-c4ccc(-c5ccc(-c6cccs6)c(F)c5F)s4)s3)c3nn(CCC)nc23)c1,CCCCCCc1ccc(C2(c3ccc(CCCCCC)s3)c3cc4c(cc3-c3sc5cc(/C=C6\C(=O)c7ccccc7C6=C(C#N)C#N)sc5c32)C(c2ccc(CCCCCC)s2)(c2ccc(CCCCCC)s2)c2c-4sc3cc(/C=C4\C(=O)c5ccccc5C4=C(C#N)C#N)sc23)s1,0.92,17.1,67.9,10.9,10.682028000000004,1.9997431192660355,10.4,10.9,1:1.5,,,,inverted,inverted,ZnO,ZnO,V2O5,V2O5,100.0,chlorobenzene:o-dichlorobenzene 7:3 v/v,,100.0,-5.36,-3.36,,-5.66,-3.93,1.6
107,10.1002/aenm.201301007,10.1002/aenm.201301007,PBDTTPD,DTI,PBDTTPD,DTI,CCCCC(CC)Cc1ccc(-c2c3cc(-c4scc5c4C(=O)N(CC(CC)CCCC)C5=O)sc3c(-c3ccc(CC(CC)CCCC)s3)c3ccsc23)s1,CCCCCCCCC(CCCCCCCC)n1c(=O)c2ccc3c4c(ccc(c1=O)c24)c1c3c2c3ccc4c(=O)n(C(CCCCCCCC)CCCCCCCC)c(=O)c5ccc(c3c45)c2c2c3ccc4c(=O)n(C(CCCCCCCC)CCCCCCCC)c(=O)c5ccc(c3c54)c12,1.051,4.6,30.0,1.47,1.4503799999999998,1.3346938775510335,,,1:1,1-chloronaphthalene,CN,,ITO/PEDOT:PSS/active layer/Ca/Al,conventional,Ca,Ca,PEDOT:PSS,PEDOT:PSS,,,,,-5.7,-3.7,,-6.1,-3.9,
108,10.1002/aenm.201700566,10.1002/aenm.201700566,3MT-Th,ITIC,3MT-Th,ITIC,CCCCC(CC)Cc1ccc(-c2c3cc(-c4cc(C(=O)OC)cs4)sc3c(-c3ccc(CC(CC)CCCC)s3)c3ccsc23)s1,CCCCCCc1ccc(C2(c3ccc(CCCCCC)cc3)c3cc4c(cc3-c3sc5cc(C=C6C(=O)c7ccccc7C6=C(C#N)C#N)sc5c32)C(c2ccc(CCCCCC)cc2)(c2ccc(CCCCCC)cc2)c2c-4sc3cc(C=C4C(=O)c5ccccc5C4=C(C#N)C#N)sc23)cc1,0.95,17.01,60.1,9.73,9.7118595,0.1864388489208576,,,1:1,DPE,DPE,0.25%,inverted,inverted,ZnO,ZnO,MoO3,MoO3,,toluene,toluene,,-5.42,-3.4,,-5.49,-3.83,1.59
109,10.1002/aenm.201602304,10.1002/aenm.201602304,PffBT4T-B,ITIC-Th,ITIC-Th,ITIC-Th,CCCCCCc1ccc(C2(c3ccc(CCCCCC)s3)c3cc4c(cc3-c3sc5cc(/C=C6\C(=O)c7ccccc7C6=C(C#N)C#N)sc5c32)C(c2ccc(CCCCCC)s2)(c2ccc(CCCCCC)s2)c2c-4sc3cc(/C=C4\C(=O)c5ccccc5C4=C(C#N)C#N)sc23)s1,CCCCCCc1ccc(C2(c3ccc(CCCCCC)s3)c3cc4c(cc3-c3sc5cc(/C=C6\C(=O)c7ccccc7C6=C(C#N)C#N)sc5c32)C(c2ccc(CCCCCC)s2)(c2ccc(CCCCCC)s2)c2c-4sc3cc(/C=C4\C(=O)c5ccccc5C4=C(C#N)C#N)sc23)s1,0.972,15.59,61.8,9.4,9.36485064,0.373929361702129,,,1:1.5,,,,inverted,inverted,ZnO,ZnO,V2O5,V2O5,122.0,,,,-5.61,-3.58,,-5.66,-3.93,1.6
110,10.1002/aenm.202001589,10.1002/aenm.202001589,H13,IDIC-4F,H13,IDIC-4F,CCCCCCCCC(CCCCCC)Cn1nc2c(-c3ccc(/C=C(/C#N)C(=O)OCC(CC)CCCC)s3)c(F)c(F)c(-c3ccc(-c4cc5c(-c6cc(F)c(CC(CC)CCCC)s6)c6sc(-c7ccc(-c8c(F)c(F)c(-c9ccc(/C=C(\C#N)C(=O)OCC(CC)CCCC)s9)c9nn(CC(CCCCCC)CCCCCCCC)nc89)s7)cc6c(-c6cc(F)c(CC(CC)CCCC)s6)c5s4)s3)c2n1,CCCCCCc1ccc(C2(c3ccc(CCCCCC)cc3)c3cc4c(cc3-c3sc(/C=C5\C(=O)c6cc(F)c(F)cc6C5=C(C#N)C#N)cc32)C(c2ccc(CCCCCC)cc2)(c2ccc(CCCCCC)cc2)c2cc(/C=C3\C(=O)c5cc(F)c(F)cc5C3=C(C#N)C#N)sc2-4)cc1,0.939,17.3,63.2,10.3,10.266650399999998,0.3237825242718725,,,1.5:1,,,,ITO/PEDOT:PSS/active layer/PDINO/Al,conventional,PDINO,PDINO,PEDOT:PSS,PEDOT:PSS,,chloroform,chloroform,120.0,-5.43,-3.39,,-5.73,-3.93,
111,10.1002/aenm.201802686,10.1002/aenm.201802686,PTBB-m,ITCPTC,PTBB-m,ITCPTC,CCCCC(CC)CSc1cccc(-c2c3cc(-c4ccc(-c5sc(-c6cccs6)c6c5C(=O)c5c(CC(CC)CCCC)sc(CC(CC)CCCC)c5C6=O)s4)sc3c(-c3cccc(SCC(CC)CCCC)c3)c3ccsc23)c1,CCCCCCc1ccc(C2(c3ccc(CCCCCC)cc3)c3cc4c(cc3-c3sc5cc(/C=C6\C(=O)c7cscc7C6=C(C#N)C#N)sc5c32)C(c2ccc(CCCCCC)cc2)(c2ccc(CCCCCC)cc2)c2c-4sc3cc(/C=C4\C(=O)c5cscc5C4=C(C#N)C#N)sc23)cc1,0.96,18.11,70.19999999999999,12.22,12.204691199999996,0.1252765957447073,,,1:1,DIO,,,inverted,inverted,ZnO,ZnO,MoO3,MoO3,110.0,chloroform,chloroform,100.0,-5.48,-3.42,1.88,-5.63,-3.96,1.58
112,10.1002/adma.201606396,10.1002/adma.201606396,PBPD-Th,ITIC,PBPD-Th,ITIC,CCCCC(CC)COc1cccc(-c2c3cc(-c4ccc(-c5sc(-c6cccs6)c6c5C(=O)c5c(CC(CC)CCCC)sc(CC(CC)CCCC)c5C6=O)s4)sc3c(-c3cccc(OCC(CC)CCCC)c3)c3ccsc23)c1,CCCCCCc1ccc(C2(c3ccc(CCCCCC)cc3)c3cc4c(cc3-c3sc5cc(C=C6C(=O)c7ccccc7C6=C(C#N)C#N)sc5c32)C(c2ccc(CCCCCC)cc2)(c2ccc(CCCCCC)cc2)c2c-4sc3cc(C=C4C(=O)c5ccccc5C4=C(C#N)C#N)sc23)cc1,1.01,18.1,59.0,10.8,10.785790000000002,0.1315740740740602,,,,,,,ITO/PEDOT:PSS/active layer/PFN-Br/Al,conventional,PFN-Br,PFN-Br,PEDOT:PSS,PEDOT:PSS,,,,,-5.42,-3.36,,-5.49,-3.83,1.59
113,10.1002/aenm.201802686,10.1002/aenm.201802686,PTBB-o,ITCPTC,PTBB-o,ITCPTC,CCCCC(CC)CSc1ccccc1-c1c2cc(-c3ccc(-c4sc(-c5cccs5)c5c4C(=O)c4c(CC(CC)CCCC)sc(CC(CC)CCCC)c4C5=O)s3)sc2c(-c2ccccc2SCC(CC)CCCC)c2ccsc12,CCCCCCc1ccc(C2(c3ccc(CCCCCC)cc3)c3cc4c(cc3-c3sc5cc(/C=C6\C(=O)c7cscc7C6=C(C#N)C#N)sc5c32)C(c2ccc(CCCCCC)cc2)(c2ccc(CCCCCC)cc2)c2c-4sc3cc(/C=C4\C(=O)c5cscc5C4=C(C#N)C#N)sc23)cc1,1.0,8.43,36.6,3.09,3.08538,0.1495145631067839,,,1:1,DIO,,,inverted,inverted,ZnO,ZnO,MoO3,MoO3,110.0,chloroform,chloroform,100.0,-5.52,-3.37,1.89,-5.63,-3.96,1.58
114,10.1002/adma.201706124,10.1002/adma.201706124,J71,ITCPTC,J71,ITCPTC,CCCCCCCCC(CCCCCC)Cn1nc2c(-c3cccs3)c(F)c(F)c(-c3ccc(-c4cc5c(-c6ccc([Si](CCC)(CCC)CCC)s6)c6sccc6c(-c6ccc([Si](CCC)(CCC)CCC)s6)c5s4)s3)c2n1,CCCCCCc1ccc(C2(c3ccc(CCCCCC)cc3)c3cc4c(cc3-c3sc5cc(/C=C6\C(=O)c7cscc7C6=C(C#N)C#N)sc5c32)C(c2ccc(CCCCCC)cc2)(c2ccc(CCCCCC)cc2)c2c-4sc3cc(/C=C4\C(=O)c5cscc5C4=C(C#N)C#N)sc23)cc1,0.896,17.52,74.1,11.63,11.63215872,0.0185616509028274,,,1:1,,,,ITO/PEDOT:PSS/J71:ITCPTC/PDINO/Al,conventional,PDINO,PDINO,PEDOT:PSS,PEDOT:PSS,,,,150.0,-5.4,-3.24,1.96,-5.63,-3.96,1.58
115,10.1002/aenm.201602127,10.1002/aenm.201602127,PBTA-BO,IFBR,PBTA-BO,IFBR,CCCCCCc1cc(-c2c3cc(-c4ccc(-c5c(F)c(F)c(-c6cccs6)c6nn(CC(CCCC)CCCCCC)nc56)s4)sc3c(-c3cc(CCCCCC)c(CCCCCC)s3)c3ccsc23)sc1CCCCCC,CCCCCCc1ccc(C2(c3ccc(CCCCCC)cc3)c3cc4c(cc3-c3sc(-c5c(F)cc(/C=C6\SC(=S)N(CC)C6=O)c6nsnc56)cc32)C(c2ccc(CCCCCC)cc2)(c2ccc(CCCCCC)cc2)c2cc(-c3c(F)cc(/C=C5\SC(=S)N(CC)C5=O)c5nsnc35)sc2-4)cc1,1.06,8.34,43.5,3.85,3.845574000000001,0.1149610389610285,,,1:1.6,,,,ITO/PEDOT:PSS/active layer/Ca/Al,conventional,Ca,Ca,PEDOT:PSS,PEDOT:PSS,,,,,-5.31,-2.89,,-5.69,-3.64,
116,10.1002/adma.201908373,10.1002/adma.201908373,SM1,Y6,SM1,Y6,CCCCCCCCc1cc(/C=C(/C#N)C(=O)OCC(CC)CCCC)sc1-c1ccc(-c2sc(-c3cc4c(-c5ccc(CC(CC)CCCC)s5)c5sc(-c6cc(CCCCCCCC)c(-c7ccc(-c8sc(/C=C(\C#N)C(=O)OCC(CC)CCCC)cc8CCCCCCCC)s7)s6)cc5c(-c5ccc(CC(CC)CCCC)s5)c4s3)cc2CCCCCCCC)s1,CCCCCCCCCCCc1c(/C=C2\C(=O)c3cc(F)c(F)cc3C2=C(C#N)C#N)sc2c1sc1c3c4nsnc4c4c5sc6c(CCCCCCCCCCC)c(/C=C7\C(=O)c8cc(F)c(F)cc8C7=C(C#N)C#N)sc6c5n(CC(CC)CCCC)c4c3n(CC(CC)CCCC)c21,0.805,23.59,67.0,12.72,12.7232665,0.0256800314465308,,,2.2:1,,,,ITO/PEDOT:PSS/active layer/PDINO/Al,conventional,PDINO,PDINO,PEDOT:PSS,PEDOT:PSS,,,,120.0,-5.25,-2.8,1.88,-5.65,-4.09,1.36
117,10.1002/adma.201908373,10.1002/adma.201908373,SM1-S,Y6,SM1-S,Y6,CCCCCCCCc1cc(/C=C(/C#N)C(=O)OCC(CC)CCCC)sc1-c1ccc(-c2sc(-c3cc4c(-c5ccc(SCC(CC)CCCC)s5)c5sc(-c6cc(CCCCCCCC)c(-c7ccc(-c8sc(/C=C(\C#N)C(=O)OCC(CC)CCCC)cc8CCCCCCCC)s7)s6)cc5c(-c5ccc(SCC(CC)CCCC)s5)c4s3)cc2CCCCCCCC)s1,CCCCCCCCCCCc1c(/C=C2\C(=O)c3cc(F)c(F)cc3C2=C(C#N)C#N)sc2c1sc1c3c4nsnc4c4c5sc6c(CCCCCCCCCCC)c(/C=C7\C(=O)c8cc(F)c(F)cc8C7=C(C#N)C#N)sc6c5n(CC(CC)CCCC)c4c3n(CC(CC)CCCC)c21,0.825,23.23,67.7,12.94,12.97453575,0.2668914219474487,,,2.2:1,,,,ITO/PEDOT:PSS/active layer/PDINO/Al,conventional,PDINO,PDINO,PEDOT:PSS,PEDOT:PSS,,,,120.0,-5.32,-2.81,,-5.65,-4.09,1.36
118,10.1002/adma.201905480,10.1002/adma.201905480,PTQ9,Y6,PTQ9,Y6,CCCCCCCCC(CCCCCC)COc1cnc2c(-c3cccs3)cc(F)cc2n1,CCCCCCCCCCCc1c(/C=C2\C(=O)c3cc(F)c(F)cc3C2=C(C#N)C#N)sc2c1sc1c3c4nsnc4c4c5sc6c(CCCCCCCCCCC)c(/C=C7\C(=O)c8cc(F)c(F)cc8C7=C(C#N)C#N)sc6c5n(CC(CC)CCCC)c4c3n(CC(CC)CCCC)c21,0.82,23.72,54.0,10.5,10.503216,0.0306285714285724,,,1:1.2,,,,ITO/PEDOT:PSS/active layer/PDINO/Al,conventional,PDINO,PDINO,PEDOT:PSS,PEDOT:PSS,,,,,-5.41,-2.87,,-5.65,-4.09,1.36
119,10.1002/adma.201905480,10.1002/adma.201905480,PTQ7,Y6,PTQ7,Y6,CCCCCCCCC(CCCCCC)COc1cnc2c(-c3cccs3)cccc2n1,CCCCCCCCCCCc1c(/C=C2\C(=O)c3cc(F)c(F)cc3C2=C(C#N)C#N)sc2c1sc1c3c4nsnc4c4c5sc6c(CCCCCCCCCCC)c(/C=C7\C(=O)c8cc(F)c(F)cc8C7=C(C#N)C#N)sc6c5n(CC(CC)CCCC)c4c3n(CC(CC)CCCC)c21,0.71,18.65,43.4,5.75,5.746810999999999,0.0554608695652308,,,1:1.2,,,,ITO/PEDOT:PSS/active layer/PDINO/Al,conventional,PDINO,PDINO,PEDOT:PSS,PEDOT:PSS,,,,,-5.38,-2.82,,-5.65,-4.09,1.36
120,10.1002/adma.201908373,10.1002/adma.201908373,SM1-F,Y6,SM1-F,Y6,CCCCCCCCc1cc(/C=C(/C#N)C(=O)OCC(CC)CCCC)sc1-c1ccc(-c2sc(-c3cc4c(-c5cc(F)c(CC(CC)CCCC)s5)c5sc(-c6cc(CCCCCCCC)c(-c7ccc(-c8sc(/C=C(\C#N)C(=O)OCC(CC)CCCC)cc8CCCCCCCC)s7)s6)cc5c(-c5cc(F)c(CC(CC)CCCC)s5)c4s3)cc2CCCCCCCC)s1,CCCCCCCCCCCc1c(/C=C2\C(=O)c3cc(F)c(F)cc3C2=C(C#N)C#N)sc2c1sc1c3c4nsnc4c4c5sc6c(CCCCCCCCCCC)c(/C=C7\C(=O)c8cc(F)c(F)cc8C7=C(C#N)C#N)sc6c5n(CC(CC)CCCC)c4c3n(CC(CC)CCCC)c21,0.866,23.25,69.89999999999999,14.07,14.074015499999998,0.0285394456289817,,,2.2:1,,,,ITO/PEDOT:PSS/active layer/PDINO/Al,conventional,PDINO,PDINO,PEDOT:PSS,PEDOT:PSS,,,,120.0,-5.37,-2.81,,-5.65,-4.09,1.36
121,10.1002/adma.202102420,10.1002/adma.202102420,PBQx-TF,eC9-2Cl,PBQx-TF,eC9-2Cl,CCCCCCC(CCCC)Cc1csc(-c2cc3c(s2)-c2sc(-c4cc(CC(CCCC)CCCCCC)c(-c5cc6c(-c7cc(F)c(CC(CC)CCCC)s7)c7sccc7c(-c7cc(F)c(CC(CC)CCCC)s7)c6s5)s4)cc2[C@H]2N=CC=N[C@H]32)c1,CCCCCCCCCc1c(/C=C2\C(=O)c3ccc(Cl)cc3C2=C(C#N)C#N)sc2c1sc1c3c4nsnc4c4c5sc6c(CCCCCCCCC)c(/C=C7\C(=O)c8ccc(Cl)cc8C7=C(C#N)C#N)sc6c5n(CC(CCCC)CCCCCC)c4c3n(CC(CCCC)CCCCCC)c21,0.868,25.9,78.60000000000001,17.7,17.6702232,0.168230508474579,,,,,,,ITO/PEDOT:PSS/active layer/PNDIT-F3N-Br/Ag,conventional,PNDIT-F3N-Br,PNDIT-F3N-Br,PEDOT:PSS,PEDOT:PSS,100.0,,,,-5.41,-2.82,,-5.57,-3.74,
122,10.1002/adma.202102420,10.1002/adma.202102420,PBQx-TF,F-BTA3,PBQx-TF,F-BTA3,CCCCCCC(CCCC)Cc1csc(-c2cc3c(s2)-c2sc(-c4cc(CC(CCCC)CCCCCC)c(-c5cc6c(-c7cc(F)c(CC(CC)CCCC)s7)c7sccc7c(-c7cc(F)c(CC(CC)CCCC)s7)c6s5)s4)cc2[C@H]2N=CC=N[C@H]32)c1,CCCCCCCCn1nc2c(C=c3sc(=C(C#N)C#N)n(CC)c3=O)cc(F)c(-c3cc4c(s3)-c3cc5c(cc3C4(c3ccc(CCCCCC)cc3)c3ccc(CCCCCC)cc3)-c3sc(-c4c(F)cc(C=c6sc(=C(C#N)C#N)n(CC)c6=O)c6nn(CCCCCCCC)nc46)cc3C5(c3ccc(CCCCCC)cc3)c3ccc(CCCCCC)cc3)c2n1,1.15,13.2,75.6,11.5,11.476079999999998,0.2080000000000188,,,,,,,ITO/PEDOT:PSS/active layer/PNDIT-F3N-Br/Ag,conventional,PNDIT-F3N-Br,PNDIT-F3N-Br,PEDOT:PSS,PEDOT:PSS,,,,,-5.41,-2.82,,-5.52,-3.39,
123,10.1002/aenm.201903298,10.1002/aenm.201903298,PTQ10,ZITI-N,PTQ10,ZITI-N,CCCCCCCCC(CCCCCC)COc1cnc2c(-c3cccs3)c(F)c(F)cc2n1,CCCCCCC(CCCC)CC1(CC(CCCC)CCCCCC)C2=C(c3cc4c(cc31)c1sc(/C=C3\C(=O)c5cc(F)c(F)cc5C3=C(C#N)C#N)cc1n4C)C(CC(CCCC)CCCCCC)(CC(CCCC)CCCCCC)c1cc3c4sc(/C=C5\C(=O)c6cc(F)c(F)cc6C5=C(C#N)C#N)cc4n(C)c3cc12,0.967,12.03,60.7,7.06,7.06123707,0.0175222379603424,,,1:1,,,,ITO/PEDOT:PSS/active layer/PDINO/Al,conventional,PDINO,PDINO,PEDOT:PSS,PEDOT:PSS,,,,,-5.54,-2.92,1.93,-5.57,-3.82,
124,10.1002/aenm.201903298,10.1002/aenm.201903298,PTQ10,ZITI-S,PTQ10,ZITI-S,CCCCCCCCC(CCCCCC)COc1cnc2c(-c3cccs3)c(F)c(F)cc2n1,CCCCCCC(CCCC)CC1(CC(CCCC)CCCCCC)C2=C(c3cc4sc5cc(/C=C6\C(=O)c7cc(F)c(F)cc7C6=C(C#N)C#N)sc5c4cc31)C(CC(CCCC)CCCCCC)(CC(CCCC)CCCCCC)c1cc3c(cc12)sc1cc(/C=C2\C(=O)c4cc(F)c(F)cc4C2=C(C#N)C#N)sc13,0.96,16.94,65.8,10.69,10.7006592,0.0997118802619362,,,1:1,,,,ITO/PEDOT:PSS/active layer/PDINO/Al,conventional,PDINO,PDINO,PEDOT:PSS,PEDOT:PSS,,,,,-5.54,-2.92,1.93,-5.8,-3.87,
125,10.1002/adfm.202102361,10.1002/adfm.202102361,PTQ10,m-DTC-2Cl,PTQ10,m-DTC-2Cl,CCCCCCCCC(CCCCCC)COc1cnc2c(-c3cccs3)c(F)c(F)cc2n1,CCCCCCCCC(CCCCCCCC)n1c2cc3c(cc2c2cc4c(cc21)-c1sc(/C=C2\C(=O)c5ccc(Cl)cc5C2=C(C#N)C#N)cc1C4(c1cccc(CCCCCC)c1)c1cccc(CCCCCC)c1)C(c1cccc(CCCCCC)c1)(c1cccc(CCCCCC)c1)c1cc(/C=C2\C(=O)c4ccc(Cl)cc4C2=C(C#N)C#N)sc1-3,0.992,16.67,73.4,12.14,12.137893760000004,0.0173495881383693,,,1:1.6,,,,conventional,conventional,,,,,100.0,o-XY,o-xylene,120.0,-5.54,-2.92,1.93,-5.65,-3.89,
126,10.1002/adfm.202101742,10.1002/adfm.202101742,D18,4T-3,D18,4T-3,CCCCCCC(CCCC)Cc1csc(-c2cc3c4nsnc4c4cc(-c5cc(CC(CCCC)CCCCCC)c(-c6cc7c(-c8cc(F)c(CC(CC)CCCC)s8)c8sccc8c(-c8cc(F)c(CC(CC)CCCC)s8)c7s6)s5)sc4c3s2)c1,CCCCC(CC)Cc1cc(/C=C2\C(=O)c3cc(F)c(F)cc3C2=C(C#N)C#N)sc1-c1sc(-c2cc(CC(CC)CCCC)c(-c3sc(/C=C4\C(=O)c5cc(F)c(F)cc5C4=C(C#N)C#N)cc3CC(CC)CCCC)s2)cc1CC(CC)CCCC,0.93,18.28,71.0,12.04,12.070284,0.2515282392026723,,,1:1,1-CN,CN,,inverted,inverted,ZnO,ZnO,MoO3,MoO3,,o-DCB,o-DCB,90.0,-5.51,-2.77,,-5.86,-3.98,1.52
127,10.1002/adma.201905480,10.1002/adma.201905480,PTQ8,Y6,PTQ8,Y6,CCCCCCCCC(CCCCCC)COc1cnc2c(-c3scc(F)c3F)cccc2n1,CCCCCCCCCCCc1c(/C=C2\C(=O)c3cc(F)c(F)cc3C2=C(C#N)C#N)sc2c1sc1c3c4nsnc4c4c5sc6c(CCCCCCCCCCC)c(/C=C7\C(=O)c8cc(F)c(F)cc8C7=C(C#N)C#N)sc6c5n(CC(CC)CCCC)c4c3n(CC(CC)CCCC)c21,0.89,3.11,32.5,0.9,0.8995675,0.0480555555555619,,,1:1.2,,,,ITO/PEDOT:PSS/active layer/PDINO/Al,conventional,PDINO,PDINO,PEDOT:PSS,PEDOT:PSS,,,,,-5.68,-2.92,,-5.65,-4.09,1.36
128,10.1002/aenm.201702427,10.1002/aenm.201702427,PfBTAZ,O-IDTBR,PfBTAZ,O-IDTBR,CCCCCCCCCCCCC(CCCCCCCCCC)Cc1csc(-c2c(F)c(F)c(-c3cc(CC(CCCCCCCCCC)CCCCCCCCCCCC)c(-c4ccc(-c5c(F)cc(-c6cccs6)c6nsnc56)s4)s3)c3nn(CCC)nc23)c1,CCCCCCCCC1(CCCCCCCC)c2cc3c(cc2-c2sc(-c4ccc(/C=C5\SC(=S)N(CC)C5=O)c5nsnc45)cc21)C(CCCCCCCC)(CCCCCCCC)c1cc(-c2ccc(/C=C4\SC(=S)N(CC)C4=O)c4nsnc24)sc1-3,1.0,11.7,64.0,7.5,7.487999999999999,0.160000000000006,,,,,,,,,,,,,,,,,,,,-5.52,-3.89,1.68
129,10.1002/aenm.201702427,10.1002/aenm.201702427,PfBTAZS,O-IDTBR,PfBTAZS,O-IDTBR,CCCCCCCCCCCCC(CCCCCCCCCC)Cc1csc(-c2cc(F)c(-c3cc(CC(CCCCCCCCCC)CCCCCCCCCCCC)c(-c4ccc(-c5c(F)c(F)c(-c6cccs6)c6nn(CCC)nc56)s4)s3)c3nsnc23)c1,CCCCCCCCC1(CCCCCCCC)c2cc3c(cc2-c2sc(-c4ccc(/C=C5\SC(=S)N(CC)C5=O)c5nsnc45)cc21)C(CCCCCCCC)(CCCCCCCC)c1cc(-c2ccc(/C=C4\SC(=S)N(CC)C4=O)c4nsnc24)sc1-3,0.98,16.4,62.0,10.1,9.96464,1.3401980198019838,,,,,,,,,,,,,,,,,,,,-5.52,-3.89,1.68
130,10.1002/smtd.201700373,10.1002/smtd.201700373,PTB7-Th,TIDT-BT-R2,PTB7-Th,TIDT-BT-R2,CCCCC(CC)COC(=O)c1sc2csc(-c3cc4c(-c5ccc(CC(CC)CCCC)s5)c5sccc5c(-c5ccc(CC(CC)CCCC)s5)c4s3)c2c1F,CCCCCCc1ccc(C2(c3ccc(CCCCCC)cc3)c3cc(C4CC=C(c5ccc(/C=C6/SC(=S)N(CC)C6=O)c6nsnc56)S4)ccc3-c3sc(-c4ccc(CC5SC(=S)N(CC)C5=O)c5nsnc45)cc32)cc1,1.04,13.1,63.9,8.7,8.705736,0.0659310344827658,,,1:1,"1,8-diiodooctane",DIO,,inverted,inverted,ZnO,ZnO,MoO3,MoO3,,chlorobenzene,chlorobenzene,,-5.21,-3.6,1.58,-5.25,-3.65,
131,10.1016/j.joule.2018.11.011,10.1016/j.joule.2018.11.011,PTB7-Th,F8IC,PTB7-Th,F8IC,CCCCC(CC)COC(=O)c1sc2csc(-c3cc4c(-c5ccc(CC(CC)CCCC)s5)c5sccc5c(-c5ccc(CC(CC)CCCC)s5)c4s3)c2c1F,CCCCCCc1ccc(C2(c3ccc(CCCCCC)cc3)c3c(sc4cc(/C=C5\C(=O)c6cc(F)c(F)cc6C5=C(C#N)C#N)sc34)-c3sc4c5c(sc4c32)-c2sc3cc(/C=C4\C(=O)c6cc(F)c(F)cc6C4=C(C#N)C#N)sc3c2C5(c2ccc(CCCCCC)cc2)c2ccc(CCCCCC)cc2)cc1,0.67,22.7,69.5,10.9,10.570255,3.02518348623854,,,,,,,ITO/ZnO/active layer/MoO3/Ag,inverted,ZnO,ZnO,MoO3,MoO3,,CF,chloroform,,-5.21,-3.6,1.58,-5.4,-4.0,
132,10.1016/j.joule.2018.11.023,10.1016/j.joule.2018.11.023,PTB7-Th,Coi8DFIC,PTB7-Th,COi8DFIC,CCCCC(CC)COC(=O)c1sc2csc(-c3cc4c(-c5ccc(CC(CC)CCCC)s5)c5sccc5c(-c5ccc(CC(CC)CCCC)s5)c4s3)c2c1F,CCCCCCc1ccc(C2(c3ccc(CCCCCC)cc3)Oc3c(sc4c5c(sc34)-c3sc4cc(/C=C6\C(=O)c7cc(F)c(F)cc7C6=C(C#N)C#N)sc4c3C(c3ccc(CCCCCC)cc3)(c3ccc(CCCCCC)cc3)O5)-c3sc4cc(/C=C5\C(=O)c6cc(F)c(F)cc6C5=C(C#N)C#N)sc4c32)cc1,0.69,27.3,71.0,13.8,13.37427,3.08500000000001,,,,,,,,,,,,,,,,,-5.21,-3.6,1.58,-5.51,-4.04,1.26
133,10.1002/solr.202000286,10.1002/solr.202000286,PTB7-Th,SSTI,PTB7-Th,SSTI,CCCCC(CC)COC(=O)c1sc2csc(-c3cc4c(-c5ccc(CC(CC)CCCC)s5)c5sccc5c(-c5ccc(CC(CC)CCCC)s5)c4s3)c2c1F,CCCCCCCCCCC(CCCCCCCC)Cc1cc(-c2c3c(c(-c4cc(CC(CCCCCCCC)CCCCCCCCCC)c(/C=C5\C(=O)c6ccccc6C5=C(C#N)C#N)s4)c4nsnc24)N=S=N3)sc1/C=C1\C(=O)c2ccccc2C1=C(C#N)C#N,0.22,0.53,43.0,0.05,0.050138,0.2760000000000123,,,,,,,inverted,inverted,ZnO,ZnO,MoO3,MoO3,,,,,-5.21,-3.6,1.58,-5.71,-4.24,0.98
134,10.1002/solr.202000148,10.1002/solr.202000148,PTB7-Th,N2200,PTB7-Th,N2200,CCCCC(CC)COC(=O)c1sc2csc(-c3cc4c(-c5ccc(CC(CC)CCCC)s5)c5sccc5c(-c5ccc(CC(CC)CCCC)s5)c4s3)c2c1F,CCCCCCCCCCC(CCCCCCCC)CN1C(=O)c2ccc3c4c(c(-c5ccc(-c6cccs6)s5)cc(c24)C1=O)C(=O)N(CC(CCCCCCCC)CCCCCCCCCC)C3=O,0.79,14.12,55.3,6.26,6.1686044,1.4599936102236462,,,2:1,,,,ITO/PEDOT:PSS/active layer/PFN-Br/Ag,conventional,PFN-Br,PFN-Br,PEDOT:PSS,PEDOT:PSS,,2-methyltetrahydrofuran,2-MeTHF,,-5.21,-3.6,1.58,-5.71,-4.02,
135,10.1016/j.joule.2019.09.009,10.1016/j.joule.2019.09.009,BTR-Cl,Y6,BTR-Cl,Y6,CCCCCCc1cc(-c2cc3c(-c4cc(Cl)c(CC(CC)CCCC)s4)c4sc(-c5cc(CCCCCC)c(-c6cc(CCCCCC)c(-c7ccc(/C=C8/SC(=S)N(CCCCCC)C8=O)s7)s6)s5)cc4c(-c4cc(Cl)c(CC(CC)CCCC)s4)c3s2)sc1-c1cc(CCCCCC)c(-c2ccc(/C=C3\SC(=S)N(CC(CC)CCCC)C3=O)s2)s1,CCCCCCCCCCCc1c(/C=C2\C(=O)c3cc(F)c(F)cc3C2=C(C#N)C#N)sc2c1sc1c3c4nsnc4c4c5sc6c(CCCCCCCCCCC)c(/C=C7\C(=O)c8cc(F)c(F)cc8C7=C(C#N)C#N)sc6c5n(CC(CC)CCCC)c4c3n(CC(CC)CCCC)c21,0.86,24.17,62.5,13.61,12.991375,4.545371050698015,,,1.6:1,,,,ITO/PEDOT:PSS/active layer/Phen-NaDPO/Ag,conventional,Phen-NaDPO,Phen-NaDPO,PEDOT:PSS,PEDOT:PSS,110.0,chloromethane,chloromethane,120.0,-5.46,-3.7,1.78,-5.65,-4.09,1.36
136,10.1002/macp.201600459,10.1002/macp.201600459,PBDTTS-TTffBT,di-PBI,PBDTTS-TTffBT,di-PBI,CCCCCCCCSc1ccc(-c2c3cc(-c4sc5cc(-c6c(F)c(F)c(-c7cc8scc(CCCCCCCC)c8s7)c7nsnc67)sc5c4CCCCCCCC)sc3c(-c3ccc(SCCCCCCCC)s3)c3ccsc23)s1,CCCCCC(CCCCC)N1C(=O)c2ccc3c4ccc5c6c(cc(-c7cc8c9c(ccc%10c%11ccc%12c%13c(ccc(c7c9%10)c%13%11)C(=O)N(C(CCCCC)CCCCC)C%12=O)C(=O)N(C(CCCCC)CCCCC)C8=O)c(c7ccc(c2c37)C1=O)c64)C(=O)N(C(CCCCC)CCCCC)C5=O,0.92,10.89,65.0,6.51,6.512220000000001,0.034101382488498,,,1:2,diphenylether,DPE,,inverted,inverted,ZnO,ZnO,MoO3,MoO3,,chlorobenzene,chlorobenzene,,-5.45,-3.69,,-6.1,-4.0,
137,10.1002/cssc.202100689,10.1002/cssc.202100689,PBDB-T,QCIC1,PBDB-T,QCIC1,CCCCC(CC)Cc1ccc(-c2c3cc(-c4ccc(-c5sc(-c6cccs6)c6c5C(=O)c5c(CC(CC)CCCC)sc(CC(CC)CCCC)c5C6=O)s4)sc3c(-c3ccc(CC(CC)CCCC)s3)c3ccsc23)s1,CCCCC(CC)COc1c(OCC(CC)CCCC)c(-c2cc3c(s2)C2SC(CC(C)C(=C(C#N)C#N)C4=C(C=O)CC(F)C(F)=C4)=CC2C3(CC(CC)CCCC)CC(CC)CCCC)c2nccnc2c1-c1cc2c(s1)-c1sc(/C=C3\C(=O)C4C=C(F)C(F)=CC4C3=C(C#N)C#N)cc1C2(CC(CC)CCCC)CC(CC)CCCC,0.822,18.81,55.50000000000001,8.58,8.5813101,0.0152692307692253,,,1:1,1-chloronaphthalene (CN),CN,,ITO/PEDOT:PSS/PBDB-T:acceptor/PFN-Br/Ag,conventional,PFN-Br,PFN-Br,PEDOT:PSS,PEDOT:PSS,,chloroform,chloroform,100.0,-5.33,-3.48,1.84,-5.52,-3.8,1.41
138,10.1002/solr.202000234,10.1002/solr.202000234,PBDB-T,SNBDT1-F,PBDB-T,M1,CCCCC(CC)Cc1ccc(-c2c3cc(-c4ccc(-c5sc(-c6cccs6)c6c5C(=O)c5c(CC(CC)CCCC)sc(CC(CC)CCCC)c5C6=O)s4)sc3c(-c3ccc(CC(CC)CCCC)s3)c3ccsc23)s1,CCCCC(CC)COc1c2sc3c4sc(/C=C5\C(=O)c6ccccc6C5=C(C#N)C#N)cc4n(CC(CC)CCCC)c3c2c(OCC(CC)CCCC)c2sc3c4sc(/C=C5\C(=O)c6ccccc6C5=C(C#N)C#N)cc4n(CC(CC)CCCC)c3c12,0.86,20.97,70.39999999999999,12.7,12.696076799999998,0.0308913385826842,,,1:1,1-chloronaphthalene,CN,,ITO/PEDOT:PSS/PBDB-T:SNBDT1-F/PDIN/Al,conventional,PDIN,PDIN,PEDOT:PSS,PEDOT:PSS,,chlorobenzene,chlorobenzene,,-5.33,-3.48,1.84,-5.3,-3.83,1.41
139,10.1002/solr.201700165,10.1002/solr.201700165,PBDB-T,NBDTP,PBDB-T,NBDTP,CCCCC(CC)Cc1ccc(-c2c3cc(-c4ccc(-c5sc(-c6cccs6)c6c5C(=O)c5c(CC(CC)CCCC)sc(CC(CC)CCCC)c5C6=O)s4)sc3c(-c3ccc(CC(CC)CCCC)s3)c3ccsc23)s1,CCCCCC(CC)C1(C(CC)CCCCC)Oc2cc3c(cc2-c2sc(/C=C4\C(=O)c5sccc5C4=C(C#N)C#N)cc21)OC(C(CC)CCCCC)(C(CC)CCCCC)c1cc(/C=C2\C(=O)c4sccc4C2=C(C#N)C#N)sc1-3,0.937,15.72,66.4,10.1,9.780480960000002,3.163554851485125,,,1:2,,,,ITO/PEDOT:PSS/PBDB-T:NBDTP/FPI/Al,conventional,FPI,,PEDOT:PSS,PEDOT:PSS,100.0,,,160.0,-5.33,-3.48,1.84,-5.66,-3.79,
140,10.1016/j.dyepig.2019.02.017,10.1016/j.dyepig.2019.02.017,PBDB-T,IBR,PBDB-T,IBR,CCCCC(CC)Cc1ccc(-c2c3cc(-c4ccc(-c5sc(-c6cccs6)c6c5C(=O)c5c(CC(CC)CCCC)sc(CC(CC)CCCC)c5C6=O)s4)sc3c(-c3ccc(CC(CC)CCCC)s3)c3ccsc23)s1,CCCCCCC(CCCC)CC1(CC(CCCC)CCCCCC)C2=C(c3ccc(-c4ccc(/C=C5\SC(=S)N(CC)C5=O)c5nsnc45)cc31)C(CC(CCCC)CCCCCC)(CC(CCCC)CCCCCC)c1cc(-c3ccc(/C=C4\SC(=S)N(CC)C4=O)c4nsnc34)ccc12,1.16,9.46,60.7,6.66,6.6609752,0.0146426426426436,,,,,,,ITO/PEDOT:PSS/PBDB-T:IBR/PDINO/Al,conventional,PDINO,PDINO,PEDOT:PSS,PEDOT:PSS,,o-dichlorobenzene,o-DCB,160.0,-5.33,-3.48,1.84,-5.64,-3.41,
141,10.1002/cssc.202100689,10.1002/cssc.202100689,PBDB-T,QCIC3,PBDB-T,QCIC3,CCCCC(CC)Cc1ccc(-c2c3cc(-c4ccc(-c5sc(-c6cccs6)c6c5C(=O)c5c(CC(CC)CCCC)sc(CC(CC)CCCC)c5C6=O)s4)sc3c(-c3ccc(CC(CC)CCCC)s3)c3ccsc23)s1,CCCCCCC(CCCC)Oc1c(OC(CCCC)CCCCCC)c(-c2cc3c(s2)C2SC(CC(C)C(=C(C#N)C#N)C4=C(C=O)CC(Cl)C(Cl)=C4)=CC2C3(CC(CC)CCCC)CC(CC)CCCC)c2nccnc2c1-c1cc2c(s1)-c1sc(/C=C3\C(=O)C4C=C(Cl)C(Cl)=CC4C3=C(C#N)C#N)cc1C2(CC(CC)CCCC)CC(CC)CCCC,0.816,19.39,66.9,10.55,10.58507856,0.3324981990521209,,,1:1,1-chloronaphthalene (CN),CN,,ITO/PEDOT:PSS/PBDB-T:acceptor/PFN-Br/Ag,conventional,PFN-Br,PFN-Br,PEDOT:PSS,PEDOT:PSS,,chloroform,chloroform,140.0,-5.33,-3.48,1.84,-5.52,-3.89,1.38
142,10.1002/smtd.201900531,10.1002/smtd.201900531,PBDB-T,X-PCIC,PBDB-T,X-PCIC,CCCCC(CC)Cc1ccc(-c2c3cc(-c4ccc(-c5sc(-c6cccs6)c6c5C(=O)c5c(CC(CC)CCCC)sc(CC(CC)CCCC)c5C6=O)s4)sc3c(-c3ccc(CC(CC)CCCC)s3)c3ccsc23)s1,CCCCCCc1nc2c(-c3cc4c(s3)C3SC(/C=C5\C(=O)c6cc(F)c(F)cc6C5C(C#N)C#N)=CC3C4(CC(CC)CCCC)CC(CC)CCCC)c3sc(CCCCCC)nc3c(-c3cc4c(s3)-c3sc(/C=C5\C(=O)C6CC(F)C(F)=CC6C5=C(C#N)C#N)cc3C4(CC(CC)CCCC)CC(CC)CCCC)c2s1,0.84,21.8,62.5,11.5,11.445,0.4782608695652149,,,1.5:1,"1,8-diiodooctane",DIO,,ITO/ZnO/donor:acceptor/MoO3/Ag,inverted,ZnO,ZnO,MoO3,MoO3,,chloroform,chloroform,,-5.33,-3.48,1.84,-5.37,-3.79,
