Repository: JiYiqaq/PCE-KA-GNN

# Data directory

- `raw/Active_Database.csv` is the immutable source dataset bundled under CC BY 4.0. Do not overwrite it with processed data.
- `processed/` is created and populated by the training pipeline. Generated `.pt` and `.pth` caches are intentionally ignored by Git because they can exceed GitHub's normal single-file limit.

See `../DATA_LICENSE.md` for provenance, license and checksum information.

File: data/raw/Active_Database.csv (part 3 of 471)
id,doi,doi_norm,donor,acceptor,donor_canonical,acceptor_canonical,donor_smiles,acceptor_smiles,voc,jsc,ff,pce,pce_recomputed,pce_relative_error_percent,pce_avg,pce_best,d_a_ratio,additive,additive_canonical,additive_ratio,device_structure,device_type,etl,etl_canonical,htl,htl_canonical,active_layer_thickness,solvent,solvent_canonical,annealing_temp,homo_d,lumo_d,eg_d,homo_a,lumo_a,eg_a
143,10.1002/smtd.201900531,10.1002/smtd.201900531,PBDB-T,X1-PCIC,PBDB-T,X1-PCIC,CCCCC(CC)Cc1ccc(-c2c3cc(-c4ccc(-c5sc(-c6cccs6)c6c5C(=O)c5c(CC(CC)CCCC)sc(CC(CC)CCCC)c5C6=O)s4)sc3c(-c3ccc(CC(CC)CCCC)s3)c3ccsc23)s1,CCCCCCc1nc2c(-c3cc4c(s3)C3SC(/C=C5\C(=O)c6cscc6C5C(C#N)C#N)=CC3C4(CC(CC)CCCC)CC(CC)CCCC)c3sc(CCCCCC)nc3c(-c3cc4c(s3)-c3sc(/C=C5\C(=O)c6cscc6C5C(C#N)C#N)cc3C4(CC(CC)CCCC)CC(CC)CCCC)c2s1,0.85,17.97,66.8,10.17,10.203366,0.3280825958701978,,,1:1.2,chloronaphthalene,CN,,ITO/ZnO/donor:acceptor/MoO3/Ag,inverted,ZnO,ZnO,MoO3,MoO3,,chloroform,chloroform,100.0,-5.33,-3.48,1.84,-5.35,-3.77,
144,10.1002/solr.202100806,10.1002/solr.202100806,PBDB-T,IDTT-OB,PBDB-T,IDTT-OB,CCCCC(CC)Cc1ccc(-c2c3cc(-c4ccc(-c5sc(-c6cccs6)c6c5C(=O)c5c(CC(CC)CCCC)sc(CC(CC)CCCC)c5C6=O)s4)sc3c(-c3ccc(CC(CC)CCCC)s3)c3ccsc23)s1,CCCCCCCCC1(c2ccc(CCCCCC)cc2)c2cc3c(cc2-c2sc4cc(/C=C5\C(=O)c6ccccc6C5=C(C#N)C#N)sc4c21)C(CCCCCCCC)(c1ccc(CCCCCC)cc1)c1c-3sc2cc(/C=C3\C(=O)c4ccccc4C3=C(C#N)C#N)sc12,0.92,16.29,71.6,10.76,10.7305488,0.2737100371747254,,,1:1,,,,inverted,inverted,ZnO,ZnO,MoO3,MoO3,,,,120.0,-5.33,-3.48,1.84,-5.59,-3.87,
145,10.1002/anie.202102622,10.1002/anie.202102622,PBDB-T,BTP-4Cl,PBDB-T,BTP-4Cl,CCCCC(CC)Cc1ccc(-c2c3cc(-c4ccc(-c5sc(-c6cccs6)c6c5C(=O)c5c(CC(CC)CCCC)sc(CC(CC)CCCC)c5C6=O)s4)sc3c(-c3ccc(CC(CC)CCCC)s3)c3ccsc23)s1,CCCCCCCCCc1c(/C=C2\C(=O)c3cc(Cl)c(Cl)cc3C2=C(C#N)C#N)sc2c1sc1c3c4nsnc4c4c5sc6c(CCC)c(/C=C7\C(=O)c8cc(Cl)c(Cl)cc8C7=C(C#N)C#N)sc6c5n(CC(CCCC)CCCCCC)c4c3n(CC(CCCC)CCCCCC)c21,0.75,22.9,68.8,11.8,11.816399999999996,0.1389830508474197,,,,,,,,,,,,,,,,,-5.33,-3.48,1.84,-5.66,-4.14,
146,10.1002/cssc.202100592,10.1002/cssc.202100592,PBDB-T,MS-4Cl,PBDB-T,MS-4Cl,CCCCC(CC)Cc1ccc(-c2c3cc(-c4ccc(-c5sc(-c6cccs6)c6c5C(=O)c5c(CC(CC)CCCC)sc(CC(CC)CCCC)c5C6=O)s4)sc3c(-c3ccc(CC(CC)CCCC)s3)c3ccsc23)s1,CCCCCCCCCCC(CCCCCCCC)Cn1c2c(sc3c4sc(/C=C5\C(=O)c6cc(Cl)c(Cl)cc6\C5=C(\C#N)N=O)cc4c4nn(CC(CC)CC)nc4c32)c2c3nsnc3c3c4sc5c6sc(/C=C7\C(=O)c8cc(Cl)c(Cl)cc8C7=C(C#N)C#N)cc6c6nn(CC(CC)CCCC)nc6c5c4n(CC(CCCCCCCC)CCCCCCCCCC)c3c21,0.81,20.3,71.2,11.79,11.707416,0.7004580152671661,,,1:1,1-chloronaphthalene,CN,,ITO/PEDOT:PSS/PBDB-T:NFEA/PFNDI-Br/Ag,conventional,PFNDI-Br,PFNDI-Br,PEDOT:PSS,PEDOT:PSS,,chlorobenzene,chlorobenzene,120.0,-5.33,-3.48,1.84,-5.68,-3.99,1.37
147,10.1002/cssc.202100592,10.1002/cssc.202100592,PBDB-T,MS-4F,PBDB-T,MS-4F,CCCCC(CC)Cc1ccc(-c2c3cc(-c4ccc(-c5sc(-c6cccs6)c6c5C(=O)c5c(CC(CC)CCCC)sc(CC(CC)CCCC)c5C6=O)s4)sc3c(-c3ccc(CC(CC)CCCC)s3)c3ccsc23)s1,CCCCCCCCCCC(CCCCCCCC)Cn1c2c(sc3c4sc(/C=C5\C(=O)c6cc(F)c(F)cc6\C5=C(\C#N)N=O)cc4c4nn(CC(CC)CC)nc4c32)c2c3nsnc3c3c4sc5c6sc(/C=C7\C(=O)c8cc(F)c(F)cc8C7=C(C#N)C#N)cc6c6nn(CC(CC)CCCC)nc6c5c4n(CC(CCCCCCCC)CCCCCCCCCC)c3c21,0.85,19.61,70.6,11.75,11.767960999999998,0.1528595744680672,,,1:1,1-chloronaphthalene,CN,,ITO/PEDOT:PSS/PBDB-T:NFEA/PFNDI-Br/Ag,conventional,PFNDI-Br,PFNDI-Br,PEDOT:PSS,PEDOT:PSS,,chlorobenzene,chlorobenzene,120.0,-5.33,-3.48,1.84,-5.63,-3.91,1.41
148,10.1016/j.cej.2021.132830,10.1016/j.cej.2021.132830,PBDB-T,BTP-Se,PBDB-T,BTP-Se,CCCCC(CC)Cc1ccc(-c2c3cc(-c4ccc(-c5sc(-c6cccs6)c6c5C(=O)c5c(CC(CC)CCCC)sc(CC(CC)CCCC)c5C6=O)s4)sc3c(-c3ccc(CC(CC)CCCC)s3)c3ccsc23)s1,CCCCCCCCCCCc1c(/C=C2\C(=O)c3cc(F)c(F)cc3C2=C(C#N)C#N)sc2c1sc1c3c4n[se]nc4c4c5sc6c(CCCCCCCCCCC)c(/C=C/C=C7\C(=O)c8cc(F)c(F)cc8C7=C(C#N)C#N)sc6c5n(CC(CCCC)CCCCCC)c4c3n(CC(CCCC)CCCCCC)c21,0.711,28.66,69.69999999999999,14.2,14.202950219999998,0.0207761971830908,,,1:1.5,"DIO, CN",DIO+CN,0.25 vol% DIO + 0.25 vol% CN,ITO/PEDOT:PSS/PBDB-T:BTP-Se/PDINN/Ag,conventional,PDINN,PDINN,PEDOT:PSS,PEDOT:PSS,,chlorobenzene,chloroform,100.0,-5.33,-3.48,1.84,-5.64,-4.04,1.24
149,10.1016/j.cej.2021.132830,10.1016/j.cej.2021.132830,PBDB-T,BTP-N,PBDB-T,BTP-N,CCCCC(CC)Cc1ccc(-c2c3cc(-c4ccc(-c5sc(-c6cccs6)c6c5C(=O)c5c(CC(CC)CCCC)sc(CC(CC)CCCC)c5C6=O)s4)sc3c(-c3ccc(CC(CC)CCCC)s3)c3ccsc23)s1,CCCCCCCCCCCc1c(/C=C2\C(=O)c3cc(F)c(F)cc3C2=C(C#N)C#N)sc2c1sc1c3c4nn(CC(CC)CCCC)nc4c4c5sc6c(CCCCCCCCCCC)c(/C=C/C=C7\C(=O)c8cc(F)c(F)cc8C7=C(C#N)C#N)sc6c5n(CC(CCCC)CCCCCC)c4c3n(CC(CCCC)CCCCCC)c21,0.748,24.87,64.4,11.97,11.98017744,0.0850245614035058,,,1:1.5,DIO,DIO,0.5 vol% DIO,ITO/PEDOT:PSS/PBDB-T:BTP-N/PDINN/Ag,conventional,PDINN,PDINN,PEDOT:PSS,PEDOT:PSS,,chlorobenzene,chloroform,100.0,-5.33,-3.48,1.84,-5.63,-3.98,1.25
150,10.1016/j.cej.2021.132830,10.1016/j.cej.2021.132830,PBDB-T,BTP-S,PBDB-T,BTP-S,CCCCC(CC)Cc1ccc(-c2c3cc(-c4ccc(-c5sc(-c6cccs6)c6c5C(=O)c5c(CC(CC)CCCC)sc(CC(CC)CCCC)c5C6=O)s4)sc3c(-c3ccc(CC(CC)CCCC)s3)c3ccsc23)s1,CCCCCCCCCCCc1c(/C=C2\C(=O)c3cc(F)c(F)cc3C2=C(C#N)C#N)sc2c1sc1c3c4nsnc4c4c5sc6c(CCCCCCCCCCC)c(/C=C/C=C7\C(=O)c8cc(F)c(F)cc8C7=C(C#N)C#N)sc6c5n(CC(CCCC)CCCCCC)c4c3n(CC(CCCC)CCCCCC)c21,0.711,26.5,66.7,12.56,12.5672805,0.057965764331198,,,1:1.5,CN,CN,0.5 vol% CN,ITO/PEDOT:PSS/PBDB-T:BTP-S/PDINN/Ag,conventional,PDINN,PDINN,PEDOT:PSS,PEDOT:PSS,,chloroform,chloroform,120.0,-5.33,-3.48,1.84,-5.66,-4.03,1.26
151,10.1016/j.jechem.2019.07.002,10.1016/j.jechem.2019.07.002,PBDB-T,Y9,PBDB-T,Y9,CCCCC(CC)Cc1ccc(-c2c3cc(-c4ccc(-c5sc(-c6cccs6)c6c5C(=O)c5c(CC(CC)CCCC)sc(CC(CC)CCCC)c5C6=O)s4)sc3c(-c3ccc(CC(CC)CCCC)s3)c3ccsc23)s1,CCCCCCCCCCCc1c(/C=C2\C(=O)c3ccccc3C2=C(C#N)C#N)sc2c1sc1c3c4nn(CC(CC)CCCC)nc4c4c5sc6c(CCCCCCCCCCC)c(/C=C7\C(=O)c8ccccc8C7=C(C#N)C#N)sc6c5n(CC(CC)CCCC)c4c3n(CC(CC)CCCC)c21,0.9,23.28,63.0,13.26,13.19976,0.4542986425339255,,,,,,,,,,,,,,,,,-5.33,-3.48,1.84,-5.59,-3.78,1.36
152,10.1002/anie.202006081,10.1002/anie.202006081,PBDB-T,H2,PBDB-T,H2,CCCCC(CC)Cc1ccc(-c2c3cc(-c4ccc(-c5sc(-c6cccs6)c6c5C(=O)c5c(CC(CC)CCCC)sc(CC(CC)CCCC)c5C6=O)s4)sc3c(-c3ccc(CC(CC)CCCC)s3)c3ccsc23)s1,CCCCCCCCCCCc1c(/C=C2\C(=O)c3ccccc3C2=C(C#N)C#N)sc2c1sc1c3c4nsnc4c4c5sc6c(CCCCCCCCCCC)c(/C=C7\C(=O)c8ccccc8C7=C(C#N)C#N)sc6c5n(CC(CC)CCCC)c4c3n(CC(CC)CCCC)c21.CCl.CCl,0.79,25.82,73.0,15.12,14.890394,1.5185582010581922,,,,,,,ITO/PEDOT:PSS/active layer/PDINO/Al,conventional,PDINO,PDINO,PEDOT:PSS,PEDOT:PSS,,,,,-5.33,-3.48,1.84,-5.62,-3.94,
153,10.1002/ange.201707678,10.1002/ange.201707678,PBDB-T,PZ1,PBDB-T,PZ1,CCCCC(CC)Cc1ccc(-c2c3cc(-c4ccc(-c5sc(-c6cccs6)c6c5C(=O)c5c(CC(CC)CCCC)sc(CC(CC)CCCC)c5C6=O)s4)sc3c(-c3ccc(CC(CC)CCCC)s3)c3ccsc23)s1,CCCCCCCCCCCCCCCCC1(CCCCCCCCCCCCCCCC)c2cc3c(cc2-c2sc(/C=C4\C(=O)C5=C(C=CC(c6cccs6)C=C5)C4=C(C#N)C#N)cc21)C(CCCCCCCCCCCCCCCC)(CCCCCCCCCCCCCCCC)c1cc(/C=C2\C(=O)c4ccccc4C2=C(C#N)C#N)sc1-3,0.83,16.05,69.0,9.19,9.191835,0.019967355821543,,,1.5:1,chloronaphthalene (CN),CN,,ITO/PEDOT:PSS/PBDB-T:PZ1/PDINO/Al,conventional,PDINO,PDINO,PEDOT:PSS,PEDOT:PSS,105.0,chloroform,chloroform,110.0,-5.33,-3.48,1.84,-5.74,-3.86,
154,10.1016/j.joule.2020.01.014,10.1016/j.joule.2020.01.014,PBDB-TF,PF2-DTGe,PBDB-TF,PF2-DTGe,CCCCC(CC)Cc1sc(-c2c3cc(-c4ccc(-c5sc(-c6cccs6)c6c5C(=O)c5c(CC(CC)CCCC)sc(CC(CC)CCCC)c5C6=O)s4)sc3c(-c3cc(F)c(CC(CC)CCCC)s3)c3ccsc23)cc1F,CCCCCCCCCCCCCCCCC1(CCCCCCCCCCCCCCCC)c2cc3c(cc2-c2sc(/C=C4\C(=O)c5ccccc5C4=C(C#N)C#N)cc21)C(CCCCCCCCCCCCCCCC)(CCCCCCCCCCCCCCCC)c1cc(/C=C2\C(=O)c4ccc(-c5cc6c(s5)-c5sccc5[Ge]6(CC(CC)CCCC)CC(CC)CCCC)cc4C2=C(C#N)C#N)sc1-3,0.97,14.48,57.6,8.09,8.0902656,0.0032830655129855,,,,,,,,,,,,,,,,,-5.49,-3.64,1.8,-5.78,-3.9,
155,10.1016/j.joule.2020.01.014,10.1016/j.joule.2020.01.014,PBDB-TF,PF2-DTSi,PBDB-TF,PF2-DTSi,CCCCC(CC)Cc1sc(-c2c3cc(-c4ccc(-c5sc(-c6cccs6)c6c5C(=O)c5c(CC(CC)CCCC)sc(CC(CC)CCCC)c5C6=O)s4)sc3c(-c3cc(F)c(CC(CC)CCCC)s3)c3ccsc23)cc1F,CCCCCCCCCCCCCCCCC1(CCCCCCCCCCCCCCCC)c2cc3c(cc2-c2sc(/C=C4\C(=O)c5ccccc5C4=C(C#N)C#N)cc21)C(CCCCCCCCCCCCCCCC)(CCCCCCCCCCCCCCCC)c1cc(/C=C2\C(=O)c4ccc(-c5cc6c(s5)-c5sccc5[Si]6(CC(CC)CCCC)CC(CC)CCCC)cc4C2=C(C#N)C#N)sc1-3,0.99,16.48,66.10000000000001,10.77,10.784347200000004,0.1332144846796946,,,,,,,,,,,,,,,,,-5.49,-3.64,1.8,-5.74,-3.87,
156,10.1002/ajoc.202100585,10.1002/ajoc.202100585,PBDB-TF,di-PDI-2F,PBDB-TF,di-PDI-2F,CCCCC(CC)Cc1sc(-c2c3cc(-c4ccc(-c5sc(-c6cccs6)c6c5C(=O)c5c(CC(CC)CCCC)sc(CC(CC)CCCC)c5C6=O)s4)sc3c(-c3cc(F)c(CC(CC)CCCC)s3)c3ccsc23)cc1F,CCCCCC(CCCCC)N1C(=O)c2ccc3c4c(F)cc5c6c(ccc(c7c(F)cc(c2c37)C1=O)c64)C(=O)N(C(CCCCC)CCCCC)C5=O,0.906,7.84,60.8,4.32,4.318648319999999,0.0312888888889086,,,,1-chloronaphthalene (CN),CN,,ITO/PEDOT:PSS/active layer/PDINO/Al,conventional,PDINO,PDINO,PEDOT:PSS,PEDOT:PSS,,,,100.0,-5.49,-3.64,1.8,-6.22,-3.92,
157,10.1002/ajoc.202100585,10.1002/ajoc.202100585,PBDB-TF,di-PDI,PBDB-TF,di-PDI,CCCCC(CC)Cc1sc(-c2c3cc(-c4ccc(-c5sc(-c6cccs6)c6c5C(=O)c5c(CC(CC)CCCC)sc(CC(CC)CCCC)c5C6=O)s4)sc3c(-c3cc(F)c(CC(CC)CCCC)s3)c3ccsc23)cc1F,CCCCCC(CCCCC)N1C(=O)c2ccc3c4ccc5c6c(ccc(c7ccc(c2c37)C1=O)c64)C(=O)N(C(CCCCC)CCCCC)C5=O,0.879,6.92,52.2,3.18,3.17515896,0.1522339622641532,,,,1-chloronaphthalene (CN),CN,,ITO/PEDOT:PSS/active layer/PDINO/Al,conventional,PDINO,PDINO,PEDOT:PSS,PEDOT:PSS,,,,100.0,-5.49,-3.64,1.8,-6.1,-3.86,
158,10.1016/j.jechem.2020.03.036,10.1016/j.jechem.2020.03.036,PBDB-TF,BID-4F,PBDB-TF,BID-4F,CCCCC(CC)Cc1sc(-c2c3cc(-c4ccc(-c5sc(-c6cccs6)c6c5C(=O)c5c(CC(CC)CCCC)sc(CC(CC)CCCC)c5C6=O)s4)sc3c(-c3cc(F)c(CC(CC)CCCC)s3)c3ccsc23)cc1F,CCCCCCC1(CCCCCC)c2cc3c(cc2-c2sc(/C=C4\C(=O)c5cc(F)c(F)cc5C4=C(C#N)C#N)cc21)C(CCCCCC)(CCCCCC)c1cc(-c2c(F)c(F)c(-c4cc5c(s4)-c4cc6c(cc4C5(CCCCCC)CCCCCC)-c4sc(/C=C5\C(=O)c7cc(F)c(F)cc7C5=C(C#N)C#N)cc4C6(CCCCCC)CCCCCC)c4nsnc24)sc1-3,0.92,17.8,74.3,12.3,12.167368000000002,1.0783089430894244,,,,,,,,,,,,,,,,,-5.49,-3.64,1.8,-5.69,-3.73,1.53
159,10.1002/smll.202001942,10.1002/smll.202001942,PBDB-TF,IDTTP-4F,PBDB-TF,IDTTP-4F,CCCCC(CC)Cc1sc(-c2c3cc(-c4ccc(-c5sc(-c6cccs6)c6c5C(=O)c5c(CC(CC)CCCC)sc(CC(CC)CCCC)c5C6=O)s4)sc3c(-c3cc(F)c(CC(CC)CCCC)s3)c3ccsc23)cc1F,CCCCCCc1ccc(C2(c3ccc(CCCCCC)cc3)c3cc4c(cc3-c3sc5cc(/C=C6\C(=O)c7cc(F)c(F)cc7C6=C(C#N)C#N)sc5c32)C(c2ccc(CCCCCC)cc2)(c2ccc(CCCCCC)cc2)c2c-4sc3c4sc(/C=C5\C(=O)c6cc(F)c(F)cc6C5=C(C#N)C#N)cc4n(CC(CC)CCCC)c23)cc1,0.876,20.21,71.39999999999999,12.64,12.64062744,0.0049639240506375,,,1:1 w/w,"1,8-diiodooctane",,0.25 vol%,ITO/PEDOT:PSS/active layer/PNDIT-F3N/Ag,conventional,PNDIT-F3N,PNDIT-F3N,PEDOT:PSS,PEDOT:PSS,,chloroform,chloroform,90.0,-5.49,-3.64,1.8,-5.53,-3.97,
160,10.1002/cjoc.202100323,10.1002/cjoc.202100323,PBDB-TF,PIST-4F,PBDB-TF,PIST-4F,CCCCC(CC)Cc1sc(-c2c3cc(-c4ccc(-c5sc(-c6cccs6)c6c5C(=O)c5c(CC(CC)CCCC)sc(CC(CC)CCCC)c5C6=O)s4)sc3c(-c3cc(F)c(CC(CC)CCCC)s3)c3ccsc23)cc1F,CCCCCCc1ccc(C2(c3ccc(CCCCCC)cc3)c3cc4c(cc3-c3sc(/C=C5\C(=O)c6cc(F)c(F)cc6C5=C(C#N)C#N)cc32)C(c2ccc(CCCCCC)cc2)(c2ccc(CCCCCC)cc2)c2cc(-c3sc(/C=C5\C(=O)c6cc(F)c(F)cc6C5=C(C#N)C#N)cc3SCC(CC)CCCC)sc2-4)cc1,0.87,21.9,72.0,13.8,13.718159999999996,0.593043478260893,,,1:1.5,PN,PN,,ITO/PEDOT:PSS/active layer/PFN-Br/Al,conventional,PFN-Br,PFN-Br,PEDOT:PSS,PEDOT:PSS,100.0,chloroform,chloroform,140.0,-5.49,-3.64,1.8,-5.65,-4.03,1.46
161,10.1002/cjoc.202100323,10.1002/cjoc.202100323,PBDB-TF,PI-4F,PBDB-TF,IDIC-4F,CCCCC(CC)Cc1sc(-c2c3cc(-c4ccc(-c5sc(-c6cccs6)c6c5C(=O)c5c(CC(CC)CCCC)sc(CC(CC)CCCC)c5C6=O)s4)sc3c(-c3cc(F)c(CC(CC)CCCC)s3)c3ccsc23)cc1F,CCCCCCc1ccc(C2(c3ccc(CCCCCC)cc3)c3cc4c(cc3-c3sc(/C=C5\C(=O)c6cc(F)c(F)cc6C5=C(C#N)C#N)cc32)C(c2ccc(CCCCCC)cc2)(c2ccc(CCCCCC)cc2)c2cc(/C=C3\C(=O)c5cc(F)c(F)cc5C3=C(C#N)C#N)sc2-4)cc1,0.84,13.2,64.0,7.1,7.09632,0.0518309859154947,,,1:1.5,PN,PN,,ITO/PEDOT:PSS/active layer/PFN-Br/Al,conventional,PFN-Br,PFN-Br,PEDOT:PSS,PEDOT:PSS,100.0,chloroform,chloroform,140.0,-5.49,-3.64,1.8,-5.8,-4.06,1.65
162,10.1016/j.cej.2021.130618,10.1016/j.cej.2021.130618,PBDB-TF,NITT-ThCl,PBDB-TF,NITT-ThCl,CCCCC(CC)Cc1sc(-c2c3cc(-c4ccc(-c5sc(-c6cccs6)c6c5C(=O)c5c(CC(CC)CCCC)sc(CC(CC)CCCC)c5C6=O)s4)sc3c(-c3cc(F)c(CC(CC)CCCC)s3)c3ccsc23)cc1F,CCCCCCc1ccc(C2(c3ccc(CCCCCC)cc3)c3cc4c(OCC(CC)CCCC)c5c(cc4c(OCC(CC)CCCC)c3-c3sc4cc(/C=C6\C(=O)c7c(csc7Cl)C6=C(C#N)C#N)sc4c32)C(c2ccc(CCCCCC)cc2)(c2ccc(CCCCCC)cc2)c2c-5sc3cc(/C=C4\C(=O)c5c(csc5Cl)C4=C(C#N)C#N)sc23)cc1,0.97,16.3,60.6,9.58,9.581466,0.0153027139874805,,,1:1,,,,ITO/PEDOT:PSS/PM6:acceptor/PDIN/Al,conventional,PDIN,PDIN,PEDOT:PSS,PEDOT:PSS,,,,80.0,-5.49,-3.64,1.8,-5.71,-4.1,1.55
163,10.1016/j.cej.2021.130618,10.1016/j.cej.2021.130618,PBDB-TF,NITT-BF,PBDB-TF,NITT-BF,CCCCC(CC)Cc1sc(-c2c3cc(-c4ccc(-c5sc(-c6cccs6)c6c5C(=O)c5c(CC(CC)CCCC)sc(CC(CC)CCCC)c5C6=O)s4)sc3c(-c3cc(F)c(CC(CC)CCCC)s3)c3ccsc23)cc1F,CCCCCCc1ccc(C2(c3ccc(CCCCCC)cc3)c3cc4c(OCC(CC)CCCC)c5c(cc4c(OCC(CC)CCCC)c3-c3sc4cc(/C=C6\C(=O)c7cc(F)c(F)cc7C6=C(C#N)C#N)sc4c32)C(c2ccc(CCCCCC)cc2)(c2ccc(CCCCCC)cc2)c2c-5sc3cc(/C=C4\C(=O)c5cc(F)c(F)cc5C4=C(C#N)C#N)sc23)cc1,0.94,18.08,72.39999999999999,12.3,12.304524799999998,0.0367869918698933,,,1:1,,,,ITO/PEDOT:PSS/PM6:acceptor/PDIN/Al,conventional,PDIN,PDIN,PEDOT:PSS,PEDOT:PSS,,,,80.0,-5.49,-3.64,1.8,-5.75,-4.15,1.52
164,10.1002/anie.202101867,10.1002/anie.202101867,PBDB-TF,PTB4Cl,PBDB-TF,PTB4Cl,CCCCC(CC)Cc1sc(-c2c3cc(-c4ccc(-c5sc(-c6cccs6)c6c5C(=O)c5c(CC(CC)CCCC)sc(CC(CC)CCCC)c5C6=O)s4)sc3c(-c3cc(F)c(CC(CC)CCCC)s3)c3ccsc23)cc1F,CCCCCCCCC(CCCCCC)COc1cc(-c2cc(-c3ccc(CCCCCC)cc3)c(/C=C3\C(=O)c4cc(Cl)c(Cl)cc4C3=C(C#N)C#N)s2)c(OCC(CCCCCC)CCCCCCCC)cc1-c1cc(-c2ccc(CCCCCC)cc2)c(/C=C2\C(=O)c3cc(Cl)c(Cl)cc3C2=C(C#N)C#N)s1,0.93,19.01,72.2,12.76,12.7644546,0.0349106583072159,,,,,,,ITO/PEDOT:PSS/BHJ/PFN-Br/Ag,conventional,PFN-Br,PFN-Br,PEDOT:PSS,PEDOT:PSS,,,,,-5.49,-3.64,1.8,-5.91,-3.93,1.58
165,10.1002/anie.202101867,10.1002/anie.202101867,PBDB-TF,PTB4F,PBDB-TF,PTB4F,CCCCC(CC)Cc1sc(-c2c3cc(-c4ccc(-c5sc(-c6cccs6)c6c5C(=O)c5c(CC(CC)CCCC)sc(CC(CC)CCCC)c5C6=O)s4)sc3c(-c3cc(F)c(CC(CC)CCCC)s3)c3ccsc23)cc1F,CCCCCCCCC(CCCCCC)COc1cc(-c2cc(-c3ccc(CCCCCC)cc3)c(/C=C3\C(=O)c4cc(F)c(F)cc4C3=C(C#N)C#N)s2)c(OCC(CCCCCC)CCCCCCCC)cc1-c1cc(-c2ccc(CCCCCC)cc2)c(/C=C2\C(=O)c3cc(F)c(F)cc3C2=C(C#N)C#N)s1,0.94,14.55,51.5,7.04,7.043655,0.0519176136363662,,,,,,,ITO/PEDOT:PSS/BHJ/PFN-Br/Ag,conventional,PFN-Br,PFN-Br,PEDOT:PSS,PEDOT:PSS,,,,,-5.49,-3.64,1.8,-5.87,-3.89,1.65
166,10.1002/anie.202102622,10.1002/anie.202102622,PBDB-TF,BTP-4Cl,PBDB-TF,BTP-4Cl,CCCCC(CC)Cc1sc(-c2c3cc(-c4ccc(-c5sc(-c6cccs6)c6c5C(=O)c5c(CC(CC)CCCC)sc(CC(CC)CCCC)c5C6=O)s4)sc3c(-c3cc(F)c(CC(CC)CCCC)s3)c3ccsc23)cc1F,CCCCCCCCCc1c(/C=C2\C(=O)c3cc(Cl)c(Cl)cc3C2=C(C#N)C#N)sc2c1sc1c3c4nsnc4c4c5sc6c(CCC)c(/C=C7\C(=O)c8cc(Cl)c(Cl)cc8C7=C(C#N)C#N)sc6c5n(CC(CCCC)CCCCCC)c4c3n(CC(CCCC)CCCCCC)c21,0.838,26.7,79.0,17.7,17.675933999999998,0.1359661016949223,,,,,,,,,,,,,,,,,-5.49,-3.64,1.8,-5.66,-4.14,
167,10.1002/anie.201915030,10.1002/anie.201915030,PBDB-TF,BTP-6F,PBDB-TF,BTP-6F,CCCCC(CC)Cc1sc(-c2c3cc(-c4ccc(-c5sc(-c6cccs6)c6c5C(=O)c5c(CC(CC)CCCC)sc(CC(CC)CCCC)c5C6=O)s4)sc3c(-c3cc(F)c(CC(CC)CCCC)s3)c3ccsc23)cc1F,CCCCCCCCCCCc1c(/C=C2\C(=O)c3c(cc(F)c(F)c3F)C2=C(C#N)C#N)sc2c1sc1c3c4nsnc4c4c5sc6c(CCCCCCCCCCC)c(/C=C7\C(=O)c8c(cc(F)c(F)c8F)C7=C(C#N)C#N)sc6c5n(CC(CCCC)CCCCCC)c4c3n(CC(CCCC)CCCCCC)c21,0.81,25.9,72.8,15.3,15.272712,0.1783529411764849,,,,,,,ITO/PEDOT:PSS/active layer/PFN-Br/Al,conventional,PFN-Br,PFN-Br,PEDOT:PSS,PEDOT:PSS,,,,,-5.49,-3.64,1.8,-5.69,-3.97,
168,10.1016/j.joule.2020.03.023,10.1016/j.joule.2020.03.023,PBDB-TF,BTP-2F-ThCl,PBDB-TF,BTP-2F-ThCl,CCCCC(CC)Cc1sc(-c2c3cc(-c4ccc(-c5sc(-c6cccs6)c6c5C(=O)c5c(CC(CC)CCCC)sc(CC(CC)CCCC)c5C6=O)s4)sc3c(-c3cc(F)c(CC(CC)CCCC)s3)c3ccsc23)cc1F,CCCCCCCCCCCc1c(/C=C2\C(=O)c3c(csc3Cl)C2C(C#N)C#N)sc2c1SC1c3c(c4c(c5nsnc35)c3sc5c(CCCCCCCCCCC)c(/C=C6\C(=O)c7cc(F)c(F)cc7C6=C(C#N)C#N)sc5c3n4CC(CC)CCCC)N(CC(CC)CCCC)C21,0.869,25.38,77.4,17.06,17.07074028,0.0629559202813614,,,,,,,,,,,,,,,,,-5.49,-3.64,1.8,-5.7,-3.99,1.34
169,10.1016/j.joule.2020.02.004,10.1016/j.joule.2020.02.004,PBDB-TF,BTIC-CF3-γ,PBDB-TF,BTIC-CF3-γ,CCCCC(CC)Cc1sc(-c2c3cc(-c4ccc(-c5sc(-c6cccs6)c6c5C(=O)c5c(CC(CC)CCCC)sc(CC(CC)CCCC)c5C6=O)s4)sc3c(-c3cc(F)c(CC(CC)CCCC)s3)c3ccsc23)cc1F,CCCCCCCCCCCc1c(/C=C2\C(=O)c3cc(C)ccc3C2=C(C#N)C#N)sc2c1sc1c3c4nsnc4c4c5sc6c(CCCCCCCCCCC)c(/C=C7\C(=O)c8cc(C)ccc8C7=C(C#N)C#N)sc6c5n(CC(CC)CCCC)c4c3n(CC(CC)CCC)c21,0.85,25.19,72.8,15.59,15.587572,0.0155740859525342,,,,1-chloronaphthalene (CN),CN,0.5 vol%,inverted,inverted,ZnO,ZnO,MoO3,MoO3,,,,,-5.49,-3.64,1.8,-5.45,-3.96,1.3
170,10.1002/anie.202104766,10.1002/anie.202104766,PBDB-TF,S-WSeSe-Cl,PBDB-TF,S-WSeSe-Cl,CCCCC(CC)Cc1sc(-c2c3cc(-c4ccc(-c5sc(-c6cccs6)c6c5C(=O)c5c(CC(CC)CCCC)sc(CC(CC)CCCC)c5C6=O)s4)sc3c(-c3cc(F)c(CC(CC)CCCC)s3)c3ccsc23)cc1F,CCCCCCCCCCCc1c(/C=C2\C(=O)c3cc(Cl)c(Cl)cc3C2=C(C#N)C#N)[se]c2c1SC1c3c(c4c(c5nsnc35)c3sc5c(CCCCCCCCCCC)c(/C=C6\C(=O)c7cc(Cl)c(Cl)cc7C6=C(C#N)C#N)[se]c5c3n4CC(CCCC)CCCCCC)N(CC(CCCC)CCCCCC)C21,0.828,26.35,73.4,16.01,16.0142652,0.0266408494690753,,,,,,,ITO/PEDOT:PSS/active layer/PDIN/Ag,conventional,PDIN,PDIN,PEDOT:PSS,PEDOT:PSS,,chlorobenzene,chlorobenzene,100.0,-5.49,-3.64,1.8,-5.66,-3.88,1.3
171,10.1002/anie.202104766,10.1002/anie.202104766,PBDB-TF,A-WSSe-Cl,PBDB-TF,A-WSSe-Cl,CCCCC(CC)Cc1sc(-c2c3cc(-c4ccc(-c5sc(-c6cccs6)c6c5C(=O)c5c(CC(CC)CCCC)sc(CC(CC)CCCC)c5C6=O)s4)sc3c(-c3cc(F)c(CC(CC)CCCC)s3)c3ccsc23)cc1F,CCCCCCCCCCCc1c(/C=C2\C(=O)c3cc(Cl)c(Cl)cc3C2=C(C#N)C#N)[se]c2c1SC1c3c(c4c(c5nsnc35)c3sc5c(CCCCCCCCCCC)c(/C=C6\C(=O)c7cc(Cl)c(Cl)cc7C6=C(C#N)C#N)sc5c3n4CC(CCCC)CCCCCC)N(CC(CCCC)CCCCCC)C21,0.85,26.58,77.5,17.51,17.509574999999998,0.0024271844660391,,,,,,,ITO/PEDOT:PSS/active layer/PDIN/Ag,conventional,PDIN,PDIN,PEDOT:PSS,PEDOT:PSS,,chlorobenzene,chlorobenzene,100.0,-5.49,-3.64,1.8,-5.7,-3.86,1.31
172,10.1016/j.joule.2020.02.004,10.1016/j.joule.2020.02.004,PBDB-TF,BTIC-F-m,PBDB-TF,BTIC-F-m,CCCCC(CC)Cc1sc(-c2c3cc(-c4ccc(-c5sc(-c6cccs6)c6c5C(=O)c5c(CC(CC)CCCC)sc(CC(CC)CCCC)c5C6=O)s4)sc3c(-c3cc(F)c(CC(CC)CCCC)s3)c3ccsc23)cc1F,CCCCCCCCCCCc1c(/C=C2\C(=O)c3cc(F)ccc3C2=C(C#N)C#N)sc2c1sc1c3c4nsnc4c4c5sc6c(CCCCCCCCCCC)c(/C=C7\C(=O)c8cc(F)ccc8C7=C(C#N)C#N)sc6c5n(CC(CC)CCCC)c4c3n(CC(CC)CCC)c21,0.92,21.41,69.1,13.61,13.6107652,0.0056223365172799,,,,1-chloronaphthalene (CN),CN,0.5 vol%,inverted,inverted,ZnO,ZnO,MoO3,MoO3,,,,,-5.49,-3.64,1.8,-5.42,-3.9,1.36
173,10.1002/sstr.202000052,10.1002/sstr.202000052,PM6,BTSe-4F,PM6,BTSe-4F,COC(=O)C(C)(C)c1cc(C)cc(-c2sc3c4sc5cc(/C=C6/C(=O)c7cc(F)cc(c7)C(=O)/C6=C\c6cc(C(C)(C)C(=O)OC)c(-c7cc(C)cc(C(C)(C)C(=O)OC)c7)s6)sc5c4c(C(C)(C)C(=O)OC)ccc2-3)c1,CCCCCCCCCCCC1C2=C(SC1/C=C1\C(=O)c3cc(F)c(F)cc3C1=C(C#N)C#N)C1C(S2)c2c(c3c(c4nsnc24)c2[se]c(/C=C4\C(=O)C5C=C(F)C(F)=CC5C4=C(C#N)C#N)cc2n3CC(CC)CCCC)N1CC(CC)CCCC,0.811,22.52,75.4,13.79,13.77084488,0.1389058738216016,,,,,,,ITO/PEDOT:PSS/active layer/PNDIT-F3N/Ag,conventional,PNDIT-F3N,PNDIT-F3N,PEDOT:PSS,PEDOT:PSS,,,,,-5.56,-3.65,,-5.78,-4.16,1.39
174,10.1002/sstr.202000052,10.1002/sstr.202000052,PM6,BTN-4F,PM6,BTN-4F,COC(=O)C(C)(C)c1cc(C)cc(-c2sc3c4sc5cc(/C=C6/C(=O)c7cc(F)cc(c7)C(=O)/C6=C\c6cc(C(C)(C)C(=O)OC)c(-c7cc(C)cc(C(C)(C)C(=O)OC)c7)s6)sc5c4c(C(C)(C)C(=O)OC)ccc2-3)c1,CCCCCCCCCCCC1C2=C(SC1/C=C1\C(=O)c3cc(F)c(F)cc3C1=C(C#N)C#N)C1C(S2)c2c(c3c(c4nsnc24)c2c(cc(/C=C4\C(=O)C5C=C(F)C(F)=CC5C4=C(C#N)C#N)n2C)n3CC(CC)CCCC)N1CC(CC)CCCC,0.816,25.05,77.3,15.82,15.800738399999998,0.1217547408343987,,,,,,,ITO/PEDOT:PSS/active layer/PNDIT-F3N/Ag,conventional,PNDIT-F3N,PNDIT-F3N,PEDOT:PSS,PEDOT:PSS,,,,,-5.56,-3.65,,-5.73,-4.15,1.33
175,10.1007/s11426-019-9466-6,10.1007/s11426-019-9466-6,PM6,PZ1,PM6,PZ1,COC(=O)C(C)(C)c1cc(C)cc(-c2sc3c4sc5cc(/C=C6/C(=O)c7cc(F)cc(c7)C(=O)/C6=C\c6cc(C(C)(C)C(=O)OC)c(-c7cc(C)cc(C(C)(C)C(=O)OC)c7)s6)sc5c4c(C(C)(C)C(=O)OC)ccc2-3)c1,CCCCCCCCCCCCCCCCC1(CCCCCCCCCCCCCCCC)c2cc3c(cc2-c2sc(/C=C4\C(=O)C5=C(C=CC(c6cccs6)C=C5)C4=C(C#N)C#N)cc21)C(CCCCCCCCCCCCCCCC)(CCCCCCCCCCCCCCCC)c1cc(/C=C2\C(=O)c4ccccc4C2=C(C#N)C#N)sc1-3,0.96,17.1,68.2,11.2,11.195712,0.038285714285705,,,,,,,,all-polymer solar cell,,,,,,,,,-5.56,-3.65,,-5.74,-3.86,
176,10.1002/solr.202000359,10.1002/solr.202000359,PBTIBDTT,4TC-4F-C8C8,PBTIBDTT,4TC-4F-C8C8,CCCCCCCCCCc1ccsc1-c1cc2c(=O)n(CC(CCCCCC)CCCCCCCC)c(=O)c3cc(-c4sc(-c5cc6c(-c7ccc(CC(CC)CCCC)s7)c7sccc7c(-c7ccc(CC(CC)CCCC)s7)c6s5)cc4CCCCCCCCCC)sc3c2s1,CCCCCCCCC(CCCCCCCC)Cn1c2cc3c(cc2c2cc4c(cc21)-c1sc2cc(/C=C5\C(=O)c6cc(F)c(F)cc6C5=C(C#N)C#N)sc2c1C4(Cc1ccc(CCCCCC)cc1)Cc1ccc(CCCCCC)cc1)C(Cc1ccc(CCCCCC)cc1)(Cc1ccc(CCCCCC)cc1)c1c-3sc2cc(/C=C3\C(=O)c4cc(F)c(F)cc4C3=C(C#N)C#N)sc12,0.9,18.61,72.0,12.06,12.05928,0.0059701492537409,,,1:1.5,DIO,DIO,,ITO/PEDOT:PSS/PBTIBDTT:acceptors/PDIN/Al,conventional,PDIN,PDIN,PEDOT:PSS,PEDOT:PSS,,chlorobenzene,chlorobenzene,,-5.47,-3.6,,-5.6,-3.96,1.51
177,10.1016/j.dyepig.2019.107677,10.1016/j.dyepig.2019.107677,P3HT,NDICz-6,P3HT,NDICz-6,CCCCCCc1ccsc1,CCCCCCCCCCCCCCCCN1C(=O)c2ccc3c4c(ccc(c24)C1=O)C(=O)N(c1ccc(C#Cc2ccc4c(c2)c2cc(C(C(=C(C#N)C#N)c5ccc(N6C(=O)c7ccc8c9c(ccc(c79)C6=O)C(=O)N(CCCCCCCCCCCCCCCC)C8=O)cc5)=c5ccc(=C(C#N)C#N)cc5)ccc2n4CCCCCC)cc1)C3=O,0.94,13.67,59.0,7.58,7.581381999999999,0.0182321899735971,,,1:1.5,,,,ITO/PEDOT:PSS/P3HT:NDICz-6/PFN/Al,conventional,PFN,PFN,PEDOT:PSS,PEDOT:PSS,,chloroform,chloroform,,-5.01,-3.12,,-5.91,-4.19,
178,10.1007/s11426-018-9260-2,10.1007/s11426-018-9260-2,PBDB-T-2Cl,IT-4Cl,PBDB-T-2Cl,IT-4Cl,CCCCC(CC)Cc1sc(-c2c3cc(-c4ccc(-c5sc(-c6cccs6)c6c5C(=O)c5c(CC(CC)CCCC)sc(CC(CC)CCCC)c5C6=O)s4)sc3c(-c3cc(Cl)c(CC(CC)CCCC)s3)c3ccsc23)cc1Cl,CCCCCCc1ccc(C2(c3ccc(CCCCCC)cc3)c3cc4c(cc3-c3sc5cc(/C=C6\C(=O)c7cc(Cl)c(Cl)cc7C6=C(C#N)C#N)sc5c32)C(c2ccc(CCCCCC)cc2)(c2ccc(CCCCCC)cc2)c2c-4sc3cc(/C=C4\C(=O)c5cc(Cl)c(Cl)cc5C4=C(C#N)C#N)sc23)cc1,0.81,22.01,74.0,13.37,13.192794,1.3254001495886178,,,,,,,,,,,,,,,,,-5.52,-3.6,,-5.75,-4.09,1.48
179,10.1002/solr.201900005,10.1002/solr.201900005,PBTA-PS,ITIC,PBTA-PS,ITIC,CCCCCCCCC(CCCCCC)CSc1ccc(-c2c3cc(-c4ccc(-c5c(F)c(F)c(-c6cccs6)c6nn(CC(CCCCCC)CCCCCCCC)nc56)s4)sc3c(-c3ccc(SCC(CCCCCC)CCCCCCCC)cc3)c3ccsc23)cc1,CCCCCCc1ccc(C2(c3ccc(CCCCCC)cc3)c3cc4c(cc3-c3sc5cc(C=C6C(=O)c7ccccc7C6=C(C#N)C#N)sc5c32)C(c2ccc(CCCCCC)cc2)(c2ccc(CCCCCC)cc2)c2c-4sc3cc(C=C4C(=O)c5ccccc5C4=C(C#N)C#N)sc23)cc1,0.94,18.23,69.19999999999999,11.85,11.858250399999998,0.0696236286919652,,,1:1.2,,,,ITO/PEDOT:PSS/active layer/PDINO/Al,conventional,PDINO,PDINO,PEDOT:PSS,PEDOT:PSS,,chlorobenzene,chlorobenzene,,-5.34,-3.4,,-5.49,-3.83,1.59
180,10.1016/j.dyepig.2019.108012,10.1016/j.dyepig.2019.108012,J52-2F,CRIC-4F,J52-F,CRIC-4F,CCCCCCCCC(CCCCCC)Cn1nc2c(-c3cccs3)c(F)c(F)c(-c3ccc(-c4cc5c(-c6cc(F)c(CC(CC)CCCC)s6)c6sccc6c(-c6cc(F)c(CC(CC)CCCC)s6)c5s4)s3)c2n1,CCCCCCc1ccc(C2(c3ccc(CCCCCC)cc3)c3cc(/C=C4\C(=O)c5cc(F)c(F)cc5C4=C(C#N)C#N)sc3-c3cc4c5cccc6c5c(cc4c4cccc2c34)-c2sc(/C=C3\C(=O)c4cc(F)c(F)cc4C3=C(C#N)C#N)cc2C6(c2ccc(CCCCCC)cc2)c2ccc(CCCCCC)cc2)cc1,0.887,13.12,48.2,5.61,5.60924608,0.0134388591800389,,,1:1.5,"1,8-diiodooctane",DIO,,ITO/PEDOT:PSS/active layer/PFN-Br/Al,conventional,PFN-Br,PFN-Br,PEDOT:PSS,PEDOT:PSS,,chloroform,chloroform,,-5.36,-3.42,,-5.67,-3.9,
181,10.1016/j.dyepig.2019.108012,10.1016/j.dyepig.2019.108012,J52-2F,CRIC,J52-F,CRIC,CCCCCCCCC(CCCCCC)Cn1nc2c(-c3cccs3)c(F)c(F)c(-c3ccc(-c4cc5c(-c6cc(F)c(CC(CC)CCCC)s6)c6sccc6c(-c6cc(F)c(CC(CC)CCCC)s6)c5s4)s3)c2n1,CCCCCCc1ccc(C2(c3ccc(CCCCCC)cc3)c3cc(/C=C4\C(=O)c5ccccc5C4=C(C#N)C#N)sc3-c3cc4c5cccc6c5c(cc4c4cccc2c34)-c2sc(/C=C3\C(=O)c4ccccc4C3=C(C#N)C#N)cc2C6(c2ccc(CCCCCC)cc2)c2ccc(CCCCCC)cc2)cc1,0.937,13.41,48.7,6.12,6.119237790000001,0.0124544117646983,,,1:1,"1,8-diiodooctane",DIO,,ITO/PEDOT:PSS/active layer/PFN-Br/Al,conventional,PFN-Br,PFN-Br,PEDOT:PSS,PEDOT:PSS,,chloroform,chloroform,,-5.36,-3.42,,-5.44,-3.82,1.53
182,10.1002/solr.201900005,10.1002/solr.201900005,PBTA-PSF,ITIC,PBTA-PSF,ITIC,CCCCCCC(CCC)CCSc1ccc(-c2c3cc(-c4ccc(-c5c(F)c(F)c(-c6cccs6)c6nn(CCC(CCC)CCCCCC)nc56)s4)sc3c(-c3ccc(SCCC(CCC)CCCCCC)c(F)c3)c3ccsc23)cc1F,CCCCCCc1ccc(C2(c3ccc(CCCCCC)cc3)c3cc4c(cc3-c3sc5cc(C=C6C(=O)c7ccccc7C6=C(C#N)C#N)sc5c32)C(c2ccc(CCCCCC)cc2)(c2ccc(CCCCCC)cc2)c2c-4sc3cc(C=C4C(=O)c5ccccc5C4=C(C#N)C#N)sc23)cc1,1.01,18.51,74.4,13.91,13.909154400000002,0.0060790797986924,,,1:1.2,,,,ITO/PEDOT:PSS/active layer/PDINO/Al,conventional,PDINO,PDINO,PEDOT:PSS,PEDOT:PSS,,chlorobenzene,chlorobenzene,,-5.52,-3.54,,-5.49,-3.83,1.59
183,10.1016/j.jpowsour.2021.229961,10.1016/j.jpowsour.2021.229961,PvBDT-F,Y6-T,PvBDT-F,Y6-T,CCCCCCC(CCCC)CC1=CC2C(c3cccs3)=c3sc(CC(CCCC)CCCCCC)cc3=C(c3ccc(-c4cc5c(-c6cc(F)c(CC(CC)CCCC)s6)c6sccc6c(-c6cc(F)c(CC(CC)CCCC)s6)c5s4)s3)C2S1,CCCCCCCCCCCc1c(/C=C2\C(=O)c3cscc3C2=C(C#N)C#N)sc2c1sc1c3c4nsnc4c4c5sc6c(CCCCCCCCCCC)c(/C=C7\C(=O)c8cscc8C7=C(C#N)C#N)sc6c5n(CC(CC)CCCC)c4c3n(CC(CC)CCCC)c21,0.87,14.28,52.5,6.52,6.522389999999999,0.0366564417177795,,,1:1,DIO,DIO,,ITO/PEDOT:PSS/active layer/PFN-Br/Al,conventional,PFN-Br,PFN-Br,PEDOT:PSS,PEDOT:PSS,,chloroform,chloroform,,-5.44,-3.45,2.01,-5.51,-3.86,
184,10.1016/j.nanoen.2016.07.019,10.1016/j.nanoen.2016.07.019,J51,IDTIDSe-T-IC,J51,IDTIDSe-T-IC,CCCCCCCCC(CCCCCC)Cc1ccc(-c2c3cc(-c4ccc(-c5c(F)c(F)c(-c6cccs6)c6nn(CC(CCCCCC)CCCCCCCC)nc56)s4)sc3c(-c3ccc(CC(CCCCCC)CCCCCCCC)s3)c3ccsc23)s1,CCCCCCc1ccc(C2(c3ccc(CCCCCC)cc3)C(c3cc4c(s3)-c3cc5c(cc3C4(c3ccc(CCCCCC)cc3)c3ccc(CCCCCC)cc3)-c3[se]c(/C=C4\C(=O)c6ccccc6C4=C(C#N)C#N)cc3C5(c3ccc(CCCCCC)cc3)c3ccc(CCCCCC)cc3)=C(S)c3cc4c(cc32)-c2[se]c(/C=C3\C(=O)c5ccccc5C3=C(C#N)C#N)cc2C4(c2ccc(CCCCCC)cc2)c2ccc(CCCCCC)c(CCCCCC)c2)cc1,0.91,15.16,57.99999999999999,7.84,8.001448,2.059285714285715,,,,,,,ITO/PEDOT:PSS/J51:IDTIDSe-IC/PDINO/Al,conventional,PDINO,PDINO,PEDOT:PSS,PEDOT:PSS,,chloroform,chloroform,150.0,-5.29,-3.3,,-5.41,-3.81,
185,10.1016/j.nanoen.2017.03.013,10.1016/j.nanoen.2017.03.013,PTZ6,ITIC,PTZ6,ITIC,CCCCCCCCCc1nc(-c2nc(CCCCCCCCC)c(-c3ccc(-c4cc5c(-c6cc(OCCCCCC)cc(OCCCCCC)c6)c6sccc6c(-c6cc(OCCCCCC)cc(OCCCCCC)c6)c5s4)s3)s2)sc1-c1cccs1,CCCCCCc1ccc(C2(c3ccc(CCCCCC)cc3)c3cc4c(cc3-c3sc5cc(C=C6C(=O)c7ccccc7C6=C(C#N)C#N)sc5c32)C(c2ccc(CCCCCC)cc2)(c2ccc(CCCCCC)cc2)c2c-4sc3cc(C=C4C(=O)c5ccccc5C4=C(C#N)C#N)sc23)cc1,1.01,14.1,72.3,10.3,10.296243,0.0364757281553593,,,1:1,DIO,DIO,1.5,inverted,inverted,ZnO,ZnO,MoO3,MoO3,95.0,,,,-5.36,-3.36,,-5.49,-3.83,1.59
186,10.1016/j.jpowsour.2021.229961,10.1016/j.jpowsour.2021.229961,PvBDT-Cl,Y6-T,PvBDT-Cl,Y6-T,CCCCCCC(CCCC)CC1=CC2C(c3cccs3)=c3sc(CC(CCCC)CCCCCC)cc3=C(c3ccc(-c4cc5c(-c6cc(F)c(CC(CC)CCCC)s6)c6sccc6c(-c6cc(Cl)c(CC(CC)CCCC)s6)c5s4)s3)C2S1,CCCCCCCCCCCc1c(/C=C2\C(=O)c3cscc3C2=C(C#N)C#N)sc2c1sc1c3c4nsnc4c4c5sc6c(CCCCCCCCCCC)c(/C=C7\C(=O)c8cscc8C7=C(C#N)C#N)sc6c5n(CC(CC)CCCC)c4c3n(CC(CC)CCCC)c21,0.91,15.31,59.1,8.23,8.2338711,0.047036452004855,,,1:1,DIO,DIO,,ITO/PEDOT:PSS/active layer/PFN-Br/Al,conventional,PFN-Br,PFN-Br,PEDOT:PSS,PEDOT:PSS,,chloroform,chloroform,,-5.49,-3.49,2.04,-5.51,-3.86,
187,10.1002/solr.201700044,10.1002/solr.201700044,PBT1-EH,ITCPTC,PBT1-EH,ITCPTC,CCCCCCC(CCCC)Cc1sc(CC(CCCC)CCCCCC)c2c1C(=O)c1c(-c3cccs3)sc(-c3ccc(-c4cc5c(-c6ccc(SCC(CC)CCCC)s6)c6sccc6c(-c6ccc(SCC(CC)CCCC)s6)c5s4)s3)c1C2=O,CCCCCCc1ccc(C2(c3ccc(CCCCCC)cc3)c3cc4c(cc3-c3sc5cc(/C=C6\C(=O)c7cscc7C6=C(C#N)C#N)sc5c32)C(c2ccc(CCCCCC)cc2)(c2ccc(CCCCCC)cc2)c2c-4sc3cc(/C=C4\C(=O)c5cscc5C4=C(C#N)C#N)sc23)cc1,0.95,16.5,75.1,11.8,11.771925,0.2379237288135693,,,1:1,,,,ITO/PEDOT:PSS/PBT1-EH:ITCPTC/Zracac/Al,conventional,Zracac,ZrAcac,PEDOT:PSS,PEDOT:PSS,,chloroform,chloroform,100.0,-5.43,-3.43,,-5.63,-3.96,1.58
188,10.1016/j.nanoen.2018.08.059,10.1016/j.nanoen.2018.08.059,PDTF-TZNT,IT-M,PDTF-TZNT,IT-M,CCCCCCCCn1nc2c(-c3cc(CC(CCCC)CCCCCC)cs3)cc3c(cc(-c4cc(CC(CCCC)CCCCCC)c(-c5cc(F)c(-c6sccc6F)s5)s4)c4nn(CCCCCCCC)nc43)c2n1,CCCCCCc1ccc(C2(c3ccc(CCCCCC)cc3)c3cc4c(cc3-c3sc5cc(/C=C6\C(=O)c7ccc(C)cc7C6=C(C#N)C#N)sc5c32)C(c2ccc(CCCCCC)cc2)(c2ccc(CCCCCC)cc2)c2c-4sc3cc(/C=C4\C(=O)c5ccc(C)cc5C4=C(C#N)C#N)sc23)cc1,0.8,17.33,72.5,10.05,10.0514,0.0139303482586916,,,1:1,DIO,DIO,,inverted,inverted,ZnO,ZnO,MoO3,MoO3,,chloroform,chloroform,,-5.24,-3.23,1.84,-5.58,-3.98,1.6
189,10.1016/j.isci.2018.12.027,10.1016/j.isci.2018.12.027,PBDTSF-TZNT,IT-4F,PBDTSF-TZNT,IT-4F,CCCCCCC(CCCC)CSc1sc(-c2c3cc(-c4ccc(-c5cc6c(cc(-c7cccs7)c7nn(CC(CCCC)CCCCCC)nc76)c6nn(CC(CCCC)CCCCCC)nc56)s4)sc3c(-c3cc(F)c(SCC(CCCC)CCCCCC)s3)c3ccsc23)cc1F,CCCCCCc1ccc(C2(c3ccc(CCCCCC)cc3)c3cc4c(cc3-c3sc5cc(/C=C6\C(=O)c7cc(F)c(F)cc7C6=C(C#N)C#N)sc5c32)C(c2ccc(CCCCCC)cc2)(c2ccc(CCCCCC)cc2)c2c-4sc3cc(/C=C4\C(=O)c5cc(F)c(F)cc5C4=C(C#N)C#N)sc23)cc1,0.93,19.23,74.1,13.25,13.2519699,0.0148671698113121,,,1:1 w/w,"1,8-diiodoethane",,0.2% v/v,inverted,,ZnO,,MoO3,,,chloroform,,100.0,-5.45,-3.41,,-5.66,-4.14,1.53
190,10.1016/j.isci.2018.12.027,10.1016/j.isci.2018.12.027,PBDTSF-TZNT,ITIC,PBDTSF-TZNT,ITIC,CCCCCCC(CCCC)CSc1sc(-c2c3cc(-c4ccc(-c5cc6c(cc(-c7cccs7)c7nn(CC(CCCC)CCCCCC)nc76)c6nn(CC(CCCC)CCCCCC)nc56)s4)sc3c(-c3cc(F)c(SCC(CCCC)CCCCCC)s3)c3ccsc23)cc1F,CCCCCCc1ccc(C2(c3ccc(CCCCCC)cc3)c3cc4c(cc3-c3sc5cc(C=C6C(=O)c7ccccc7C6=C(C#N)C#N)sc5c32)C(c2ccc(CCCCCC)cc2)(c2ccc(CCCCCC)cc2)c2c-4sc3cc(C=C4C(=O)c5ccccc5C4=C(C#N)C#N)sc23)cc1,0.98,17.58,70.6,12.16,12.163250399999995,0.0267302631578708,,,1:1 w/w,"1,8-diiodoethane",,0.2% v/v,inverted,,ZnO,,MoO3,,,chloroform,,100.0,-5.45,-3.41,,-5.49,-3.83,1.59
191,10.1016/j.nanoen.2018.08.059,10.1016/j.nanoen.2018.08.059,PDTH-TZNT,IT-M,PDTH-TZNT,IT-M,CCCCCCCCn1nc2c(-c3cc(CC(CCCC)CCCCCC)cs3)cc3c(cc(-c4cc(CC(CCCC)CCCCCC)c(-c5ccc(-c6cccs6)s5)s4)c4nn(CCCCCCCC)nc43)c2n1,CCCCCCc1ccc(C2(c3ccc(CCCCCC)cc3)c3cc4c(cc3-c3sc5cc(/C=C6\C(=O)c7ccc(C)cc7C6=C(C#N)C#N)sc5c32)C(c2ccc(CCCCCC)cc2)(c2ccc(CCCCCC)cc2)c2c-4sc3cc(/C=C4\C(=O)c5ccc(C)cc5C4=C(C#N)C#N)sc23)cc1,0.75,10.15,58.1,4.42,4.422862500000001,0.0647624434389339,,,1:1,DIO,DIO,,inverted,inverted,ZnO,ZnO,MoO3,MoO3,,chloroform,chloroform,,-5.16,-3.1,1.94,-5.58,-3.98,1.6
192,10.1016/j.isci.2018.12.027,10.1016/j.isci.2018.12.027,PBDTS-TZNT,IT-4F,PBDTS-TZNT,IT-4F,CCCCCCC(CCCC)CSc1ccc(-c2c3cc(-c4ccc(-c5cc6c(cc(-c7cccs7)c7nn(CC(CCCC)CCCCCC)nc76)c6nn(CC(CCCC)CCCCCC)nc56)s4)sc3c(-c3ccc(SCC(CCCC)CCCCCC)s3)c3ccsc23)s1,CCCCCCc1ccc(C2(c3ccc(CCCCCC)cc3)c3cc4c(cc3-c3sc5cc(/C=C6\C(=O)c7cc(F)c(F)cc7C6=C(C#N)C#N)sc5c32)C(c2ccc(CCCCCC)cc2)(c2ccc(CCCCCC)cc2)c2c-4sc3cc(/C=C4\C(=O)c5cc(F)c(F)cc5C4=C(C#N)C#N)sc23)cc1,0.88,18.65,68.89999999999999,11.31,11.307868,0.0188505747126556,,,1:1,"1,8-diiodoethane",,0.2% v/v,glass/ITO/ZnO/PBDTS-TZNT:IT-4F/MoO3/Al,inverted,ZnO,,MoO3,,,chloroform,,100.0,-5.39,-3.3,,-5.66,-4.14,1.53
193,10.1016/j.isci.2018.12.027,10.1016/j.isci.2018.12.027,PBDTS-TZNT,ITIC,PBDTS-TZNT,ITIC,CCCCCCC(CCCC)CSc1ccc(-c2c3cc(-c4ccc(-c5cc6c(cc(-c7cccs7)c7nn(CC(CCCC)CCCCCC)nc76)c6nn(CC(CCCC)CCCCCC)nc56)s4)sc3c(-c3ccc(SCC(CCCC)CCCCCC)s3)c3ccsc23)s1,CCCCCCc1ccc(C2(c3ccc(CCCCCC)cc3)c3cc4c(cc3-c3sc5cc(C=C6C(=O)c7ccccc7C6=C(C#N)C#N)sc5c32)C(c2ccc(CCCCCC)cc2)(c2ccc(CCCCCC)cc2)c2c-4sc3cc(C=C4C(=O)c5ccccc5C4=C(C#N)C#N)sc23)cc1,0.94,16.92,65.7,10.45,10.4494536,0.0052287081339644,,,1:1,"1,8-diiodoethane",,0.2% v/v,glass/ITO/ZnO/PBDTS-TZNT:ITIC/MoO3/Al,inverted,ZnO,,MoO3,,,chloroform,,,-5.39,-3.3,,-5.49,-3.83,1.59
194,10.1002/anie.202106753,10.1002/anie.202106753,J52,NoCA-1,J52,NoCA-1,CCCCCCCCC(CCCCCC)Cn1nc2c(-c3cccs3)c(F)c(F)c(-c3ccc(-c4cc5c(-c6ccc(CC(CC)CCCC)s6)c6sccc6c(-c6ccc(CC(CC)CCCC)s6)c5s4)s3)c2n1,CCCCC(CC)COc1c(OCC(CC)CCCC)c(-c2cc3c(s2)-c2sc(/C=C4\C(=O)c5cc(F)c(F)cc5C4=C(C#N)C#N)cc2C3(CC(CC)CCCC)CC(CC)CCCC)c2nn(CC(CC)CCCC)nc2c1-c1cc2c(s1)-c1sc(/C=C3\C(=O)c4cc(F)c(F)cc4C3=C(C#N)C#N)cc1C2(CC(CC)CCCC)CC(CC)CCCC,0.769,24.69,61.7,11.71,11.714738370000005,0.0404643040136795,,,,,,,ITO/PEDOT:PSS/J52:NoCA-1/PDINO/Al,conventional,PDINO,PDINO,PEDOT:PSS,PEDOT:PSS,,,,,-5.2,-3.05,1.96,-5.45,-3.88,
195,10.1016/j.cej.2021.131473,10.1016/j.cej.2021.131473,J52,UF-Qx-2Cl,J52,UF-Qx-2Cl,CCCCCCCCC(CCCCCC)Cn1nc2c(-c3cccs3)c(F)c(F)c(-c3ccc(-c4cc5c(-c6ccc(CC(CC)CCCC)s6)c6sccc6c(-c6ccc(CC(CC)CCCC)s6)c5s4)s3)c2n1,CCCCCCc1ccc(-c2nc3c(-c4cc5c(s4)-c4sc(/C=C6\C(=O)c7cc(Cl)c(Cl)cc7C6=C(C#N)C#N)cc4C5(CC(CC)CCCC)CC(CC)CCCC)ccc(-c4cc5c(s4)-c4sc(/C=C6\C(=O)c7cc(Cl)c(Cl)cc7\C6=C(\C)C#N)cc4C5(CC(CC)CCCC)CC(CC)CCCC)c3nc2-c2ccc(CCCCCC)cc2)cc1,0.76,22.71,63.1,10.81,10.890807600000002,0.747526364477352,,,,2-naphthalenethiol (SHNa),2-naphthalenethiol,0.75%,ITO/ZnO/PFN-Br/active layer/MoO3/Ag,inverted,ZnO/PFN-Br,ZnO/PFN-Br,MoO3,MoO3,,,,120.0,-5.2,-3.05,1.96,-5.55,-3.89,1.29
196,10.1016/j.cej.2021.131473,10.1016/j.cej.2021.131473,J52,UF-Qx-2F,J52,UF-Qx-2F,CCCCCCCCC(CCCCCC)Cn1nc2c(-c3cccs3)c(F)c(F)c(-c3ccc(-c4cc5c(-c6ccc(CC(CC)CCCC)s6)c6sccc6c(-c6ccc(CC(CC)CCCC)s6)c5s4)s3)c2n1,CCCCCCc1ccc(-c2nc3c(-c4cc5c(s4)-c4sc(/C=C6\C(=O)c7cc(F)c(F)cc7C6=C(C#N)C#N)cc4C5(CC(CC)CCCC)CC(CC)CCCC)ccc(-c4cc5c(s4)-c4sc(/C=C6\C(=O)c7cc(F)c(F)cc7\C6=C(\C)C#N)cc4C5(CC(CC)CCCC)CC(CC)CCCC)c3nc2-c2ccc(CCCCCC)cc2)cc1,0.78,21.64,62.1,10.54,10.4819832,0.5504440227703888,,,,2-naphthalenethiol (SHNa),2-naphthalenethiol,0.5%,ITO/ZnO/PFN-Br/active layer/MoO3/Ag,inverted,ZnO/PFN-Br,ZnO/PFN-Br,MoO3,MoO3,,,,120.0,-5.2,-3.05,1.96,-5.53,-3.84,1.32
197,10.1002/anie.202106753,10.1002/anie.202106753,J52,NoCA-5,J52,NoCA-5,CCCCCCCCC(CCCCCC)Cn1nc2c(-c3cccs3)c(F)c(F)c(-c3ccc(-c4cc5c(-c6ccc(CC(CC)CCCC)s6)c6sccc6c(-c6ccc(CC(CC)CCCC)s6)c5s4)s3)c2n1,CCCCCCCCc1c(/C=C2\C(=O)c3cc(F)c(F)cc3C2=C(C#N)C#N)sc2c1C(CC(CC)CCCC)(CC(CC)CCCC)c1cc(-c3c(OCC(CC)CCCC)c(OCC(CC)CCCC)c(-c4cc5c(s4)-c4sc(/C=C6\C(=O)c7cc(F)c(F)cc7C6=C(C#N)C#N)c(CCCCCCC)c4C5(CC(CC)CCCC)CC(CC)CCCC)c4nn(CC(CC)CCCC)nc34)sc1-2,0.814,26.02,70.0,14.82,14.826196,0.0418083670715195,,,,,,,ITO/PEDOT:PSS/J52:NoCA-5/PDINO/Al,conventional,PDINO,PDINO,PEDOT:PSS,PEDOT:PSS,,,,,-5.2,-3.05,1.96,-5.43,-3.83,
198,10.1016/j.isci.2019.08.038,10.1016/j.isci.2019.08.038,J71,ZITI-C,J71,ZITI-C,CCCCCCCCC(CCCCCC)Cn1nc2c(-c3cccs3)c(F)c(F)c(-c3ccc(-c4cc5c(-c6ccc([Si](CCC)(CCC)CCC)s6)c6sccc6c(-c6ccc([Si](CCC)(CCC)CCC)s6)c5s4)s3)c2n1,CCCCCCC(CCCC)CC1(CC(CCCC)CCCCCC)C2=C(c3cc4c(cc31)-c1sc(/C=C3\C(=O)c5cc(F)c(F)cc5C3=C(C#N)C#N)cc1C4)C(CC(CCCC)CCCCCC)(CC(CCCC)CCCCCC)c1cc3c(cc12)Cc1cc(/C=C2\C(=O)c4cc(F)c(F)cc4C2=C(C#N)C#N)sc1-3,0.851,21.3,72.8,13.18,13.1959464,0.1209893778452253,,,1:1,,,,ITO/PEDOT:PSS/active layer/PDINO/Al,,PDINO,,PEDOT:PSS,,,chloroform,chloroform,120.0,-5.4,-3.24,1.96,-5.65,-3.81,
199,10.1016/j.isci.2019.08.038,10.1016/j.isci.2019.08.038,J71,ZITI-N,J71,ZITI-N,CCCCCCCCC(CCCCCC)Cn1nc2c(-c3cccs3)c(F)c(F)c(-c3ccc(-c4cc5c(-c6ccc([Si](CCC)(CCC)CCC)s6)c6sccc6c(-c6ccc([Si](CCC)(CCC)CCC)s6)c5s4)s3)c2n1,CCCCCCC(CCCC)CC1(CC(CCCC)CCCCCC)C2=C(c3cc4c(cc31)c1sc(/C=C3\C(=O)c5cc(F)c(F)cc5C3=C(C#N)C#N)cc1n4C)C(CC(CCCC)CCCCCC)(CC(CCCC)CCCCCC)c1cc3c4sc(/C=C5\C(=O)c6cc(F)c(F)cc6C5=C(C#N)C#N)cc4n(C)c3cc12,0.876,21.78,72.0,13.68,13.737081600000002,0.4172631578947503,,,1:1,,,,ITO/PEDOT:PSS/active layer/PDINO/Al,,PDINO,,PEDOT:PSS,,,chloroform,chloroform,120.0,-5.4,-3.24,1.96,-5.57,-3.82,
200,10.1016/j.isci.2019.08.038,10.1016/j.isci.2019.08.038,J71,ZITI-S,J71,ZITI-S,CCCCCCCCC(CCCCCC)Cn1nc2c(-c3cccs3)c(F)c(F)c(-c3ccc(-c4cc5c(-c6ccc([Si](CCC)(CCC)CCC)s6)c6sccc6c(-c6ccc([Si](CCC)(CCC)CCC)s6)c5s4)s3)c2n1,CCCCCCC(CCCC)CC1(CC(CCCC)CCCCCC)C2=C(c3cc4sc5cc(/C=C6\C(=O)c7cc(F)c(F)cc7C6=C(C#N)C#N)sc5c4cc31)C(CC(CCCC)CCCCCC)(CC(CCCC)CCCCCC)c1cc3c(cc12)sc1cc(/C=C2\C(=O)c4cc(F)c(F)cc4C2=C(C#N)C#N)sc13,0.811,17.39,64.60000000000001,9.12,9.110725340000002,0.101695833333304,,,1:1,,,,ITO/PEDOT:PSS/active layer/PDINO/Al,,PDINO,,PEDOT:PSS,,,chloroform,chloroform,100.0,-5.4,-3.24,1.96,-5.8,-3.87,
201,10.1016/j.joule.2020.04.014,10.1016/j.joule.2020.04.014,PDCBT-Cl,IDIC,PDCBT-Cl,IDIC,CCCCCCCCC(CCCCCC)CCOC(=O)c1csc(-c2cc(C(=O)OCCC(CCCCCC)CCCCCCCC)c(-c3ccc(-c4sccc4Cl)s3)s2)c1,CCCCCCC1(CCCCCC)c2cc3c(cc2-c2sc(/C=C4\C(=O)c5ccccc5C4=C(C#N)C#N)cc21)C(CCCCCC)(CCCCCC)c1cc(/C=C2\C(=O)c4ccccc4C2=C(C#N)C#N)sc1-3,0.95,15.2,65.8,9.44,9.50152,0.6516949152542352,,,1:1,,,,glass/ITO/PEDOT:PSS/PDCBT-Cl:acceptor/PDINO/Al,,PDINO,PDINO,PEDOT:PSS,,110.0,chloroform,chloroform,,-5.34,-3.01,1.91,-5.69,-3.91,1.63
202,10.1016/j.joule.2020.04.014,10.1016/j.joule.2020.04.014,PDCBT-Cl,IT-4F,PDCBT-Cl,IT-4F,CCCCCCCCC(CCCCCC)CCOC(=O)c1csc(-c2cc(C(=O)OCCC(CCCCCC)CCCCCCCC)c(-c3ccc(-c4sccc4Cl)s3)s2)c1,CCCCCCc1ccc(C2(c3ccc(CCCCCC)cc3)c3cc4c(cc3-c3sc5cc(/C=C6\C(=O)c7cc(F)c(F)cc7C6=C(C#N)C#N)sc5c32)C(c2ccc(CCCCCC)cc2)(c2ccc(CCCCCC)cc2)c2c-4sc3cc(/C=C4\C(=O)c5cc(F)c(F)cc5C4=C(C#N)C#N)sc23)cc1,0.89,17.2,60.0,9.05,9.1848,1.4895027624309418,,,1:1,,,,glass/ITO/PEDOT:PSS/PDCBT-Cl:acceptor/PDINO/Al,,PDINO,PDINO,PEDOT:PSS,,110.0,chloroform,chloroform,,-5.34,-3.01,1.91,-5.66,-4.14,1.53
203,10.1016/j.joule.2020.04.014,10.1016/j.joule.2020.04.014,PDCBT-Cl,ITIC,PDCBT-Cl,ITIC,CCCCCCCCC(CCCCCC)CCOC(=O)c1csc(-c2cc(C(=O)OCCC(CCCCCC)CCCCCCCC)c(-c3ccc(-c4sccc4Cl)s3)s2)c1,CCCCCCc1ccc(C2(c3ccc(CCCCCC)cc3)c3cc4c(cc3-c3sc5cc(C=C6C(=O)c7ccccc7C6=C(C#N)C#N)sc5c32)C(c2ccc(CCCCCC)cc2)(c2ccc(CCCCCC)cc2)c2c-4sc3cc(C=C4C(=O)c5ccccc5C4=C(C#N)C#N)sc23)cc1,1.02,10.8,65.9,7.25,7.259544000000002,0.1316413793103693,,,1:1,,,,glass/ITO/PEDOT:PSS/PDCBT-Cl:acceptor/PDINO/Al,,PDINO,PDINO,PEDOT:PSS,,110.0,chloroform,chloroform,,-5.34,-3.01,1.91,-5.49,-3.83,1.59
204,10.1016/j.joule.2020.04.014,10.1016/j.joule.2020.04.014,PDCBT-Cl,Y6,PDCBT-Cl,Y6,CCCCCCCCC(CCCCCC)CCOC(=O)c1csc(-c2cc(C(=O)OCCC(CCCCCC)CCCCCCCC)c(-c3ccc(-c4sccc4Cl)s3)s2)c1,CCCCCCCCCCCc1c(/C=C2\C(=O)c3cc(F)c(F)cc3C2=C(C#N)C#N)sc2c1sc1c3c4nsnc4c4c5sc6c(CCCCCCCCCCC)c(/C=C7\C(=O)c8cc(F)c(F)cc8C7=C(C#N)C#N)sc6c5n(CC(CC)CCCC)c4c3n(CC(CC)CCCC)c21,0.88,2.2,27.1,0.48,0.5246560000000001,9.303333333333365,,,1:1,,,,glass/ITO/PEDOT:PSS/PDCBT-Cl:acceptor/PDINO/Al,,PDINO,PDINO,PEDOT:PSS,,110.0,chloroform,chloroform,,-5.34,-3.01,1.91,-5.65,-4.09,1.36
205,10.1007/s11426-019-9457-5,10.1007/s11426-019-9457-5,P2F-Ehp,BTPT-4F,P2F-Ehp,BTPT-4F,CCCCCCCCN1C(=O)c2c(c(-c3ccc(-c4cc5c(-c6cc(F)c(CC(CC)CCCC)c(F)c6)c6sccc6c(-c6cc(F)c(CC(CC)CCCC)c(F)c6)c5s4)s3)c3nn(CCC(CC)CCCC)nc3c2-c2cccs2)C1=O,CCCCCCC(CCCC)CCn1c2cc(/C=C3\C(=O)c4cc(F)c(F)cc4C3=C(C#N)C#N)sc2c2c3nsnc3c3c4sc(/C=C5\C(=O)c6cc(F)c(F)cc6C5C(C#N)C#N)cc4n(CCC(CCCC)CCCCCC)c3c21,0.78,3.2,43.8,1.09,1.093248,0.2979816513761392,,,,,,,,single-junction organic solar cell,,,,,,,,,-5.46,-3.13,,-5.73,-4.0,
206,10.1007/s11426-019-9457-5,10.1007/s11426-019-9457-5,P2F-Ehp,BTPTT-4F,P2F-Ehp,BTPTT-4F,CCCCCCCCN1C(=O)c2c(c(-c3ccc(-c4cc5c(-c6cc(F)c(CC(CC)CCCC)c(F)c6)c6sccc6c(-c6cc(F)c(CC(CC)CCCC)c(F)c6)c5s4)s3)c3nn(CCC(CC)CCCC)nc3c2-c2cccs2)C1=O,CCCCCCCCCCCc1c(/C=C2\C(=O)C3=C(C=C(F)C(F)C3)C2=C(C#N)C#N)sc2c1sc1c3c4nsnc4c4c5sc6c(CCCCCCCCCCC)c(CC7C(=O)c8cc(F)c(F)cc8C7=C(C#N)C#N)sc6c5n(CCC(CC)CCCC)c4c3n(CCC(CC)CCCC)c21,0.81,26.68,74.1,16.02,16.013602799999997,0.039932584269676,,,,,,,,single-junction organic solar cell,,,,,,,,,-5.46,-3.13,,-5.68,-4.06,
207,10.1002/solr.202000421,10.1002/solr.202000421,PTQ10,BFC-4F,PTQ10,BFC-4F,CCCCCCCCC(CCCCCC)COc1cnc2c(-c3cccs3)c(F)c(F)cc2n1,CCCCC(CC)CC1(CC(CC)CCCC)c2cc(/C=C3\C(=O)c4cc(F)c(F)cc4C3=C(C#N)C#N)sc2-c2sc(-c3c(F)c(F)c(-c4cc5c(s4)-c4sc(/C=C6\C(=O)c7cc(F)c(F)cc7C6=C(C#N)C#N)cc4C5(CC(CC)CCCC)CC(CC)CCCC)c4nsnc34)cc21,0.81,20.5,72.39999999999999,12.05,12.02202,0.2321991701244914,,,,,,,ITO/PEDOT:PSS/active layer/PNDIT-F3N-Br/Ag,conventional,PNDIT-F3N-Br,PNDIT-F3N-Br,PEDOT:PSS,PEDOT:PSS,,,,,-5.54,-2.92,1.93,-5.54,-3.82,1.45
208,10.1002/solr.202000421,10.1002/solr.202000421,PTQ10,BOC-4F,PTQ10,BOC-4F,CCCCCCCCC(CCCCCC)COc1cnc2c(-c3cccs3)c(F)c(F)cc2n1,CCCCC(CC)CC1(CC(CC)CCCC)c2cc(/C=C3\C(=O)c4cc(F)c(F)cc4C3=C(C#N)C#N)sc2-c2sc(-c3c(OC)c(OC)c(-c4cc5c(s4)-c4sc(/C=C6\C(=O)c7cc(F)c(F)cc7C6=C(C#N)C#N)cc4C5(CC(CC)CCCC)CC(CC)CCCC)c4nsnc34)cc21,0.88,14.41,61.3,7.76,7.7733304,0.1717835051546401,,,,,,,ITO/PEDOT:PSS/active layer/PNDIT-F3N-Br/Ag,conventional,PNDIT-F3N-Br,PNDIT-F3N-Br,PEDOT:PSS,PEDOT:PSS,,,,,-5.54,-2.92,1.93,-5.4,-3.78,1.42
209,10.1016/j.orgel.2019.02.020,10.1016/j.orgel.2019.02.020,P(T4-DPP-M),ITIC,P(T4-DPP-M),ITIC,CCCCCCCCCCCCC(CCCCCCCCCC)Cc1csc(C2=C3C(=O)N(C)C(c4cc(CC(CCCCCCCCCC)CCCCCCCCCCCC)c(-c5ccc(-c6cccs6)s5)s4)=C3C(=O)N2C)c1,CCCCCCc1ccc(C2(c3ccc(CCCCCC)cc3)c3cc4c(cc3-c3sc5cc(C=C6C(=O)c7ccccc7C6=C(C#N)C#N)sc5c32)C(c2ccc(CCCCCC)cc2)(c2ccc(CCCCCC)cc2)c2c-4sc3cc(C=C4C(=O)c5ccccc5C4=C(C#N)C#N)sc23)cc1,0.69,6.7,46.0,2.2,2.12658,3.337272727272749,,,1:1,1-chloronaphthalene,CN,,inverted,inverted,ZnO,ZnO,MoO3,MoO3,,,,,-5.4,-4.0,1.4,-5.49,-3.83,1.59
210,10.1016/j.orgel.2019.02.020,10.1016/j.orgel.2019.02.020,P(T4-iI-M),ITIC,P(T4-iI-M),ITIC,CCCCCCCCCCCCC(CCCCCCCCCC)Cc1csc(-c2ccc3c(c2)N(C)C(=O)/C3=C2/C(=O)N(C)c3cc(-c4cc(CC(CCCCCCCCCC)CCCCCCCCCCCC)c(-c5ccc(-c6cccs6)s5)s4)ccc32)c1,CCCCCCc1ccc(C2(c3ccc(CCCCCC)cc3)c3cc4c(cc3-c3sc5cc(C=C6C(=O)c7ccccc7C6=C(C#N)C#N)sc5c32)C(c2ccc(CCCCCC)cc2)(c2ccc(CCCCCC)cc2)c2c-4sc3cc(C=C4C(=O)c5ccccc5C4=C(C#N)C#N)sc23)cc1,0.76,7.3,40.0,2.4,2.2192000000000003,7.533333333333318,,,1:1,1-chloronaphthalene,CN,,inverted,inverted,ZnO,ZnO,MoO3,MoO3,,,,,-5.5,-3.9,1.55,-5.49,-3.83,1.59
