Repository: JiYiqaq/PCE-KA-GNN

# Data directory

- `raw/Active_Database.csv` is the immutable source dataset bundled under CC BY 4.0. Do not overwrite it with processed data.
- `processed/` is created and populated by the training pipeline. Generated `.pt` and `.pth` caches are intentionally ignored by Git because they can exceed GitHub's normal single-file limit.

See `../DATA_LICENSE.md` for provenance, license and checksum information.

File: data/raw/Active_Database.csv (part 4 of 471)
id,doi,doi_norm,donor,acceptor,donor_canonical,acceptor_canonical,donor_smiles,acceptor_smiles,voc,jsc,ff,pce,pce_recomputed,pce_relative_error_percent,pce_avg,pce_best,d_a_ratio,additive,additive_canonical,additive_ratio,device_structure,device_type,etl,etl_canonical,htl,htl_canonical,active_layer_thickness,solvent,solvent_canonical,annealing_temp,homo_d,lumo_d,eg_d,homo_a,lumo_a,eg_a
211,10.1016/j.solener.2018.09.077,10.1016/j.solener.2018.09.077,PTB7-Th,SSBR,PTB7-Th,SSBR,CCCCC(CC)COC(=O)c1sc2csc(-c3cc4c(-c5ccc(CC(CC)CCCC)s5)c5sccc5c(-c5ccc(CC(CC)CCCC)s5)c4s3)c2c1F,CCCCC(CC)CC1(CC(CC)CCCC)c2cc(-c3ccc(/C=C4\SC(=S)N(CC)C4=O)c4nsnc34)sc2-c2sc(-c3ccc(/C=C4\SC(=S)N(CC)C4=O)c4nsnc34)cc21,0.92,15.91,55.8,8.16,8.1675576,0.0926176470588255,,,1:3,1-chloronaphthalene,CN,,ITO/ZnO/active layer/MoO3/Ag,inverted,ZnO,ZnO,MoO3,MoO3,90.0,chlorobenzene:1-chloronaphthalene (98:2 v/v),chlorobenzene,,-5.21,-3.6,1.58,-5.44,-3.72,1.53
212,10.1021/acs.chemmater.0c04318,10.1021/acs.chemmater.0c04318,PTB7-Th,AOIC,PTB7-Th,AOIC,CCCCC(CC)COC(=O)c1sc2csc(-c3cc4c(-c5ccc(CC(CC)CCCC)s5)c5sccc5c(-c5ccc(CC(CC)CCCC)s5)c4s3)c2c1F,CCCCCCc1ccc(C2(c3ccc(CCCCCC)cc3)c3cc4c(cc3-c3sc(/C=C5\C(=O)c6cc(F)c(F)cc6C5=C(C#N)C#N)cc32)C(c2ccc(CCCCCC)cc2)(c2ccc(CCCCCC)cc2)c2c-4sc3c2C(c2ccc(CCCCCC)cc2)(c2ccc(CCCCCC)cc2)c2c-3sc3cc(/C=C4\C(=O)c5cc(F)c(F)cc5C4=C(C#N)C#N)sc23)cc1,0.75,22.34,73.1,12.3,12.247904999999998,0.4235365853658789,,,,,,,ITO/ZnO/donor:acceptor/MoOx/Ag,,ZnO,,MoOx,,757.0,chloroform,,,-5.21,-3.6,1.58,-5.5,-3.93,1.44
213,10.1021/acs.chemmater.0c04318,10.1021/acs.chemmater.0c04318,PTB7-Th,AOIC2,PTB7-Th,AOIC2,CCCCC(CC)COC(=O)c1sc2csc(-c3cc4c(-c5ccc(CC(CC)CCCC)s5)c5sccc5c(-c5ccc(CC(CC)CCCC)s5)c4s3)c2c1F,CCCCCCc1ccc(C2(c3ccc(CCCCCC)cc3)c3cc4c(cc3-c3sc(/C=C5\C(=O)c6cc(F)c(F)cc6C5=C(C#N)C#N)cc32)C(c2ccc(CCCCCC)cc2)(c2ccc(CCCCCC)cc2)c2c-4sc3c4c(sc23)-c2sc(/C=C3\C(=O)c5cc(F)c(F)cc5C3=C(C#N)C#N)cc2C4(c2ccc(CCCCCC)cc2)c2ccc(CCCCCC)cc2)cc1,0.764,19.35,63.3,9.35,9.357892200000002,0.0844085561497577,,,,,,,ITO/ZnO/donor:acceptor/MoOx/Ag,OSCs,ZnO,,MoOx,,,,,,-5.21,-3.6,1.58,-5.62,-3.83,1.54
214,10.1021/acs.chemmater.0c04318,10.1021/acs.chemmater.0c04318,PTB7-Th,AOIC1,PTB7-Th,AOIC1,CCCCC(CC)COC(=O)c1sc2csc(-c3cc4c(-c5ccc(CC(CC)CCCC)s5)c5sccc5c(-c5ccc(CC(CC)CCCC)s5)c4s3)c2c1F,CCCCCCc1ccc(C2(c3ccc(CCCCCC)cc3)c3cc4c(cc3-c3sc5c(c32)C(c2ccc(CCCCCC)cc2)(c2ccc(CCCCCC)cc2)c2cc(/C=C3\C(=O)c6cc(F)c(F)cc6C3=C(C#N)C#N)sc2-5)C(c2ccc(CCCCCC)cc2)(c2ccc(CCCCCC)cc2)c2c-4sc3cc(/C=C4\C(=O)c5cc(F)c(F)cc5C4=C(C#N)C#N)sc23)cc1,0.751,19.64,66.8,9.85,9.85275952,0.028015431472096,,,,,,,ITO/ZnO/donor:acceptor/MoOx/Ag,,ZnO,,MoOx,,757.0,chloroform,,,-5.21,-3.6,1.58,-5.53,-3.94,1.51
215,10.1016/j.orgel.2020.106026,10.1016/j.orgel.2020.106026,PTB7-Th,DTC-F-C,PTB7-Th,DTC-F-C,CCCCC(CC)COC(=O)c1sc2csc(-c3cc4c(-c5ccc(CC(CC)CCCC)s5)c5sccc5c(-c5ccc(CC(CC)CCCC)s5)c4s3)c2c1F,CCCCCCCCC(CCCCCCCC)n1c2cc(-c3ccc(/C=C4\C(=O)c5cscc5C4=C(C#N)C#N)o3)ccc2c2ccc(-c3ccc(/C=C4\C(=O)c5cscc5C4=C(C#N)C#N)o3)cc21,0.74,8.94,40.8,2.7,2.6991648,0.0309333333333511,,,1:1.2,"1,8-diiodooctane",DIO,,ITO/ZnO/PTB7-Th:acceptors/MoO3/Al,inverted,ZnO,ZnO,MoO3,MoO3,100.0,chlorobenzene,chlorobenzene,100.0,-5.21,-3.6,1.58,-5.66,-3.94,1.72
216,10.1016/j.orgel.2020.106026,10.1016/j.orgel.2020.106026,PTB7-Th,DTC-T-C,PTB7-Th,DTC-T-C,CCCCC(CC)COC(=O)c1sc2csc(-c3cc4c(-c5ccc(CC(CC)CCCC)s5)c5sccc5c(-c5ccc(CC(CC)CCCC)s5)c4s3)c2c1F,CCCCCCCCC(CCCCCCCC)n1c2cc(-c3ccc(/C=C4\C(=O)c5cscc5C4=C(C#N)C#N)s3)ccc2c2ccc(-c3ccc(/C=C4\C(=O)c5cscc5C4=C(C#N)C#N)s3)cc21,0.69,2.88,35.8,0.71,0.7114175999999999,0.1996619718309729,,,1:1.2,"1,8-diiodooctane",DIO,,ITO/ZnO/PTB7-Th:acceptors/MoO3/Al,inverted,ZnO,ZnO,MoO3,MoO3,100.0,chlorobenzene,chlorobenzene,110.0,-5.21,-3.6,1.58,-5.68,-4.09,1.59
217,10.1021/acs.chemmater.6b00131,10.1021/acs.chemmater.6b00131,PTB7-Th,CBM,PTB7-Th,CBM,CCCCC(CC)COC(=O)c1sc2csc(-c3cc4c(-c5ccc(CC(CC)CCCC)s5)c5sccc5c(-c5ccc(CC(CC)CCCC)s5)c4s3)c2c1F,CCCCCCCCC(CCCCCCCC)n1c2cc(-c3ccc(C=C(C#N)C#N)c4nsnc34)ccc2c2ccc(-c3ccc(C=C(C#N)C#N)c4nsnc34)cc21,0.88,10.6,53.0,5.3,4.94384,6.720000000000001,,,,,,,,,,,,,,,,,-5.21,-3.6,1.58,-6.05,-4.13,2.02
218,10.1016/j.orgel.2020.106026,10.1016/j.orgel.2020.106026,PTB7-Th,DTC-F-F,PTB7-Th,DTC-F-F,CCCCC(CC)COC(=O)c1sc2csc(-c3cc4c(-c5ccc(CC(CC)CCCC)s5)c5sccc5c(-c5ccc(CC(CC)CCCC)s5)c4s3)c2c1F,CCCCCCCCC1(CCCCCCCC)c2cc(-c3ccc(/C=C4\C(=O)c5cscc5C4=C(C#N)C#N)o3)ccc2-c2ccc(-c3ccc(/C=C4\C(=O)c5cscc5C4=C(C#N)C#N)o3)cc21,0.84,16.01,56.00000000000001,7.53,7.531104000000002,0.0146613545816938,,,1:1.2,"1,8-diiodooctane",DIO,,ITO/ZnO/PTB7-Th:acceptors/MoO3/Al,inverted,ZnO,ZnO,MoO3,MoO3,100.0,chlorobenzene,chlorobenzene,100.0,-5.21,-3.6,1.58,-5.51,-3.83,1.68
219,10.1016/j.orgel.2020.106026,10.1016/j.orgel.2020.106026,PTB7-Th,DTC-T-F,PTB7-Th,DTC-T-F,CCCCC(CC)COC(=O)c1sc2csc(-c3cc4c(-c5ccc(CC(CC)CCCC)s5)c5sccc5c(-c5ccc(CC(CC)CCCC)s5)c4s3)c2c1F,CCCCCCCCC1(CCCCCCCC)c2cc(-c3ccc(/C=C4\C(=O)c5cscc5C4=C(C#N)C#N)s3)ccc2-c2ccc(-c3ccc(/C=C4\C(=O)c5cscc5C4=C(C#N)C#N)s3)cc21,0.78,17.46,64.60000000000001,8.8,8.797744800000002,0.0256272727272577,,,1:1.2,"1,8-diiodooctane",DIO,,ITO/ZnO/PTB7-Th:acceptors/MoO3/Al,inverted,ZnO,ZnO,MoO3,MoO3,100.0,chlorobenzene,chlorobenzene,100.0,-5.21,-3.6,1.58,-5.48,-3.83,1.65
220,10.1021/acs.chemmater.6b00131,10.1021/acs.chemmater.6b00131,PTB7-Th,FBM,PTB7-Th,FBM,CCCCC(CC)COC(=O)c1sc2csc(-c3cc4c(-c5ccc(CC(CC)CCCC)s5)c5sccc5c(-c5ccc(CC(CC)CCCC)s5)c4s3)c2c1F,CCCCCCCCC1(CCCCCCCC)c2cc(-c3ccc(C=C(C#N)C#N)c4nsnc34)ccc2-c2ccc(-c3ccc(C=C(C#N)C#N)c4nsnc34)cc21,0.88,11.2,51.0,5.1,5.02656,1.4399999999999948,,,4:6,1-chloronaphthalene (CN),,1% v/v,ITO/a-ZnO/PCE10:FBM/MoO3/Ag,,a-ZnO,,MoO3,,65.0,chlorobenzene,,,-5.21,-3.6,1.58,-6.25,-4.14,2.11
221,10.1021/acs.macromol.0c00405,10.1021/acs.macromol.0c00405,PBBSe-H,Y6,PBBSe-H,Y6,CCCCC(CC)Cc1ccc(-c2c3cc(-c4ccc(-c5sc(-c6ccc[se]6)c6c5C(=O)c5c(CC(CC)CCCC)sc(CC(CC)CCCC)c5C6=O)[se]4)sc3c(-c3ccc(CC(CC)CCCC)s3)c3ccsc23)s1,CCCCCCCCCCCc1c(/C=C2\C(=O)c3cc(F)c(F)cc3C2=C(C#N)C#N)sc2c1sc1c3c4nsnc4c4c5sc6c(CCCCCCCCCCC)c(/C=C7\C(=O)c8cc(F)c(F)cc8C7=C(C#N)C#N)sc6c5n(CC(CC)CCCC)c4c3n(CC(CC)CCCC)c21,0.65,22.23,56.39999999999999,8.17,8.149517999999999,0.2506976744186195,,,1:1.1,1-chloronaphthalene,CN,0.5 wt %,ITO/ZnO/polymer:Y6/MoO3/Ag,inverted,ZnO,ZnO,MoO3,MoO3,,chloroform,chloroform,110.0,-5.16,-3.45,1.71,-5.65,-4.09,1.36
222,10.1021/acs.macromol.0c00405,10.1021/acs.macromol.0c00405,PBBSe-Cl,Y6,PBBSe-Cl,Y6,CCCCC(CC)Cc1sc(-c2c3cc(-c4ccc(-c5sc(-c6ccc[se]6)c6c5C(=O)c5c(CC(CC)CCCC)sc(CC(CC)CCCC)c5C6=O)[se]4)sc3c(-c3cc(Cl)c(CC(CC)CCCC)s3)c3ccsc23)cc1Cl,CCCCCCCCCCCc1c(/C=C2\C(=O)c3cc(F)c(F)cc3C2=C(C#N)C#N)sc2c1sc1c3c4nsnc4c4c5sc6c(CCCCCCCCCCC)c(/C=C7\C(=O)c8cc(F)c(F)cc8C7=C(C#N)C#N)sc6c5n(CC(CC)CCCC)c4c3n(CC(CC)CCCC)c21,0.82,24.07,73.2,14.44,14.4477768,0.0538559556786721,,,1:1.1,1-chloronaphthalene,CN,0.5 wt %,ITO/ZnO/polymer:Y6/MoO3/Ag,inverted,ZnO,ZnO,MoO3,MoO3,,chloroform,chloroform,110.0,-5.36,-3.63,1.73,-5.65,-4.09,1.36
223,10.1016/j.orgel.2019.02.020,10.1016/j.orgel.2019.02.020,P(T4-TPD-M),ITIC,P(T4-TPD-M),ITIC,CCCCCCCCCCC(CCCCCCCC)Cc1csc(-c2sc(-c3cc(CC(CCCCCCCC)CCCCCCCCCC)c(-c4ccc(-c5cccs5)s4)s3)c3c2C(=O)N(C)C3=O)c1,CCCCCCc1ccc(C2(c3ccc(CCCCCC)cc3)c3cc4c(cc3-c3sc5cc(C=C6C(=O)c7ccccc7C6=C(C#N)C#N)sc5c32)C(c2ccc(CCCCCC)cc2)(c2ccc(CCCCCC)cc2)c2c-4sc3cc(C=C4C(=O)c5ccccc5C4=C(C#N)C#N)sc23)cc1,1.0,6.8,56.99999999999999,4.0,3.876,3.100000000000014,,,1:1,1-chloronaphthalene,CN,,inverted,inverted,ZnO,ZnO,MoO3,MoO3,,,,,-5.6,-3.8,1.84,-5.49,-3.83,1.59
224,10.1016/j.solener.2018.09.077,10.1016/j.solener.2018.09.077,PBDB-T,SSBR,PBDB-T,SSBR,CCCCC(CC)Cc1ccc(-c2c3cc(-c4ccc(-c5sc(-c6cccs6)c6c5C(=O)c5c(CC(CC)CCCC)sc(CC(CC)CCCC)c5C6=O)s4)sc3c(-c3ccc(CC(CC)CCCC)s3)c3ccsc23)s1,CCCCC(CC)CC1(CC(CC)CCCC)c2cc(-c3ccc(/C=C4\SC(=S)N(CC)C4=O)c4nsnc34)sc2-c2sc(-c3ccc(/C=C4\SC(=S)N(CC)C4=O)c4nsnc34)cc21,0.88,9.12,40.5,3.44,3.250368,5.512558139534884,,,1:3,1-chloronaphthalene,CN,,ITO/ZnO/active layer/MoO3/Ag,inverted,ZnO,ZnO,MoO3,MoO3,90.0,chlorobenzene:1-chloronaphthalene (98:2 v/v),chlorobenzene,,-5.33,-3.48,1.84,-5.44,-3.72,1.53
225,10.1007/s10118-019-2309-x,10.1007/s10118-019-2309-x,PBDB-T,TPDCNC,PBDB-T,TPDCNC,CCCCC(CC)Cc1ccc(-c2c3cc(-c4ccc(-c5sc(-c6cccs6)c6c5C(=O)c5c(CC(CC)CCCC)sc(CC(CC)CCCC)c5C6=O)s4)sc3c(-c3ccc(CC(CC)CCCC)s3)c3ccsc23)s1,CCCCC(CC)CN1C(=O)c2c(-c3cc4c(s3)-c3sc(/C=C5\C(=O)c6cc7ccccc7cc6C5=C(C#N)C#N)cc3C4(CC(CC)CCCC)CC(CC)CCCC)sc(-c3cc4c(s3)-c3sc(/C=C5\C(=O)c6cc7ccccc7cc6C5=C(C#N)C#N)cc3C4(CC(CC)CCCC)CC(CC)CCCC)c2C1=O,0.8,17.4,70.39999999999999,9.8,9.79968,0.0032653061224703,,,1:1.5,"1,8-diiodooctane",DIO,,conventional,conventional,PFN-Br,PFN-Br,PEDOT:PSS,PEDOT:PSS,,chloroform,chloroform,,-5.33,-3.48,1.84,-5.37,-3.83,
226,10.1007/s10118-019-2309-x,10.1007/s10118-019-2309-x,PBDB-T,TPDCIC,PBDB-T,TPDCIC,CCCCC(CC)Cc1ccc(-c2c3cc(-c4ccc(-c5sc(-c6cccs6)c6c5C(=O)c5c(CC(CC)CCCC)sc(CC(CC)CCCC)c5C6=O)s4)sc3c(-c3ccc(CC(CC)CCCC)s3)c3ccsc23)s1,CCCCC(CC)CN1C(=O)c2c(-c3cc4c(s3)-c3sc(/C=C5\C(=O)c6ccccc6C5=C(C#N)C#N)cc3C4(CC(CC)CCCC)CC(CC)CCCC)sc(-c3cc4c(s3)-c3sc(/C=C5\C(=O)c6ccccc6C5=C(C#N)C#N)cc3C4(CC(CC)CCCC)CC(CC)CCCC)c2C1=O,0.83,18.16,67.10000000000001,10.12,10.1138488,0.0607826086956315,,,1:1.5,"1,8-diiodooctane",DIO,,conventional,conventional,PFN-Br,PFN-Br,PEDOT:PSS,PEDOT:PSS,,chloroform,chloroform,,-5.33,-3.48,1.84,-5.38,-3.78,
227,10.1002/cssc.202100746,10.1002/cssc.202100746,PBDB-T,BCIC2F,PBDB-T,BCIC2F,CCCCC(CC)Cc1ccc(-c2c3cc(-c4ccc(-c5sc(-c6cccs6)c6c5C(=O)c5c(CC(CC)CCCC)sc(CC(CC)CCCC)c5C6=O)s4)sc3c(-c3ccc(CC(CC)CCCC)s3)c3ccsc23)s1,CCCCCCC(CCCC)Oc1c(OC(CCCC)CCCCCC)c(-c2cc3c(s2)C2SC(CC(C)C(=C(C#N)C#N)C4=C(C=O)CC(Cl)C(Cl)=C4)=CC2C3(C(C)CCCC)C(C)CCCC)c2nccnc2c1-c1cc2c(s1)-c1sc(/C=C3\C(=O)C4C=C(Cl)C(Cl)=CC4C3=C(C#N)C#N)cc1C2(C(C)CCCC)C(C)CCCC,0.792,22.1,71.0,12.4,12.427272000000002,0.2199354838709817,,,1:1.2,1-chloronaphthalene (CN),CN,,ITO/PEDOT:PSS/active layer/PFN-Br/Ag,conventional,PFN-Br,PFN-Br,PEDOT:PSS,PEDOT:PSS,,chloroform,chloroform,120.0,-5.33,-3.48,1.84,-5.54,-3.87,1.45
228,10.1021/acsaem.0c00689,10.1021/acsaem.0c00689,PBDB-T,N65-2FIC,PBDB-T,N65-2FIC,CCCCC(CC)Cc1ccc(-c2c3cc(-c4ccc(-c5sc(-c6cccs6)c6c5C(=O)c5c(CC(CC)CCCC)sc(CC(CC)CCCC)c5C6=O)s4)sc3c(-c3ccc(CC(CC)CCCC)s3)c3ccsc23)s1,CCCCCCc1ccc(C2(c3ccc(CCCCCC)cc3)c3cc4c5c(cccc5c3-c3sc5cc(/C=C6\C(=O)c7cc(F)c(F)cc7C6=C(C#N)C#N)sc5c32)C(c2ccc(CCCCCC)cc2)(c2ccc(CCCCCC)cc2)c2c-4sc3cc(/C=C4\C(=O)c5cc(F)c(F)cc5C4=C(C#N)C#N)sc23)cc1,0.72,19.11,62.0,8.51,8.530704,0.2432902467685109,,,,,,,inverted,inverted,ZnO,ZnO,MoO3,MoO3,,,,,-5.33,-3.48,1.84,-5.6,-4.03,1.4
229,10.1021/acsaem.0c00689,10.1021/acsaem.0c00689,PBDB-T,N65-IC,PBDB-T,N65-IC,CCCCC(CC)Cc1ccc(-c2c3cc(-c4ccc(-c5sc(-c6cccs6)c6c5C(=O)c5c(CC(CC)CCCC)sc(CC(CC)CCCC)c5C6=O)s4)sc3c(-c3ccc(CC(CC)CCCC)s3)c3ccsc23)s1,CCCCCCc1ccc(C2(c3ccc(CCCCCC)cc3)c3cc4c5c(cccc5c3-c3sc5cc(/C=C6\C(=O)c7ccccc7C6=C(C#N)C#N)sc5c32)C(c2ccc(CCCCCC)cc2)(c2ccc(CCCCCC)cc2)c2c-4sc3cc(/C=C4\C(=O)c5ccccc5C4=C(C#N)C#N)sc23)cc1,0.87,18.94,55.00000000000001,9.03,9.06279,0.3631229235880631,,,,,,,inverted,inverted,ZnO,ZnO,MoO3,MoO3,,,,,-5.33,-3.48,1.84,-5.52,-3.89,1.48
230,10.1016/j.synthmet.2021.116880,10.1016/j.synthmet.2021.116880,PBDB-T,IDTT2OT-4F,PBDB-T,IDTT2OT-4F,CCCCC(CC)Cc1ccc(-c2c3cc(-c4ccc(-c5sc(-c6cccs6)c6c5C(=O)c5c(CC(CC)CCCC)sc(CC(CC)CCCC)c5C6=O)s4)sc3c(-c3ccc(CC(CC)CCCC)s3)c3ccsc23)s1,CCCCCCc1ccc(C2(c3ccc(CCCCCC)cc3)c3cc4c(cc3-c3sc5cc(-c6sc(/C=C7\C(=O)c8cc(F)c(F)cc8C7=C(C#N)C#N)c(OC)c6OC)sc5c32)C(c2ccc(CCCCCC)cc2)(c2ccc(CCCCCC)cc2)c2c-4sc3cc(-c4sc(/C=C5\C(=O)c6cc(F)c(F)cc6C5=C(C#N)C#N)c(OC)c4OC)sc23)cc1,0.86,19.3,62.4,10.4,10.357152,0.4120000000000106,,,,,,,inverted,inverted,ZnO,ZnO,MoO3,MoO3,120.0,,,100.0,-5.33,-3.48,1.84,-5.32,-3.9,1.42
231,10.1016/j.synthmet.2021.116880,10.1016/j.synthmet.2021.116880,PBDB-T,IDTT2OT-2F,PBDB-T,IDTT2OT-2F,CCCCC(CC)Cc1ccc(-c2c3cc(-c4ccc(-c5sc(-c6cccs6)c6c5C(=O)c5c(CC(CC)CCCC)sc(CC(CC)CCCC)c5C6=O)s4)sc3c(-c3ccc(CC(CC)CCCC)s3)c3ccsc23)s1,CCCCCCc1ccc(C2(c3ccc(CCCCCC)cc3)c3cc4c(cc3-c3sc5cc(-c6sc(/C=C7\C(=O)c8ccc(F)cc8C7=C(C#N)C#N)c(OC)c6OC)sc5c32)C(c2ccc(CCCCCC)cc2)(c2ccc(CCCCCC)cc2)c2c-4sc3cc(-c4sc(/C=C5\C(=O)c6ccc(F)cc6C5=C(C#N)C#N)c(OC)c4OC)sc23)cc1,0.88,17.5,65.10000000000001,10.04,10.0254,0.1454183266932066,,,,,,,inverted,inverted,ZnO,ZnO,MoO3,MoO3,120.0,,,100.0,-5.33,-3.48,1.84,-5.28,-3.83,1.45
232,10.1016/j.synthmet.2021.116880,10.1016/j.synthmet.2021.116880,PBDB-T,IDTT2OT,PBDB-T,IDTT2OT,CCCCC(CC)Cc1ccc(-c2c3cc(-c4ccc(-c5sc(-c6cccs6)c6c5C(=O)c5c(CC(CC)CCCC)sc(CC(CC)CCCC)c5C6=O)s4)sc3c(-c3ccc(CC(CC)CCCC)s3)c3ccsc23)s1,CCCCCCc1ccc(C2(c3ccc(CCCCCC)cc3)c3cc4c(cc3-c3sc5cc(-c6sc(/C=C7\C(=O)c8ccccc8C7=C(C#N)C#N)c(OC)c6OC)sc5c32)C(c2ccc(CCCCCC)cc2)(c2ccc(CCCCCC)cc2)c2c-4sc3cc(-c4sc(/C=C5\C(=O)c6ccccc6C5=C(C#N)C#N)c(OC)c4OC)sc23)cc1,0.93,12.3,56.7,6.46,6.485913000000002,0.401130030959781,,,,,,,inverted,inverted,ZnO,ZnO,MoO3,MoO3,120.0,,,100.0,-5.33,-3.48,1.84,-5.2,-3.69,1.51
233,10.1002/cssc.202100746,10.1002/cssc.202100746,PBDB-T,TCIC2F,PBDB-T,TCIC2F,CCCCC(CC)Cc1ccc(-c2c3cc(-c4ccc(-c5sc(-c6cccs6)c6c5C(=O)c5c(CC(CC)CCCC)sc(CC(CC)CCCC)c5C6=O)s4)sc3c(-c3ccc(CC(CC)CCCC)s3)c3ccsc23)s1,CCCCCCCCC(CCCCCC)CN1C(=O)c2c(-c3cc4c(s3)-c3sc(/C=C5\C(=O)c6cc(F)c(F)cc6C5=C(C#N)C#N)cc3C4(CC(CC)CCCC)CC(CC)CCCC)sc(-c3cc4c(s3)-c3sc(/C=C5\C(=O)c6cc(F)c(F)cc6C5=C(C#N)C#N)cc3C4(CC(CC)CCCC)CC(CC)CCCC)c2C1=O,0.713,19.1,64.60000000000001,8.8,8.7974218,0.0292977272727307,,,1:1.2,1-chloronaphthalene (CN),CN,,ITO/PEDOT:PSS/active layer/PFN-Br/Ag,conventional,PFN-Br,PFN-Br,PEDOT:PSS,PEDOT:PSS,,chloroform,chloroform,120.0,-5.33,-3.48,1.84,-5.59,-3.89,1.46
234,10.1002/cssc.202100746,10.1002/cssc.202100746,PBDB-T,BDIC2F,PBDB-T,BDIC2F,CCCCC(CC)Cc1ccc(-c2c3cc(-c4ccc(-c5sc(-c6cccs6)c6c5C(=O)c5c(CC(CC)CCCC)sc(CC(CC)CCCC)c5C6=O)s4)sc3c(-c3ccc(CC(CC)CCCC)s3)c3ccsc23)s1,CCCCCCCCC(CCCCCC)Cn1c2cc(/C=C3\C(=O)c4cc(F)c(F)cc4C3=C(C#N)C#N)sc2c2sc(-c3sc(-c4cc5c(s4)c4sc(/C=C6\C(=O)c7cc(F)c(F)cc7C6=C(C#N)C#N)cc4n5CC(CCCCCC)CCCCCCCC)c4c3C(=O)c3c(CC(CC)CCCC)sc(CC(CC)CCCC)c3C4=O)cc21,0.799,9.9,37.9,3.01,2.9979279,0.4010664451827142,,,1:1.2,1-chloronaphthalene (CN),CN,,ITO/PEDOT:PSS/active layer/PFN-Br/Ag,conventional,PFN-Br,PFN-Br,PEDOT:PSS,PEDOT:PSS,,chloroform,chloroform,120.0,-5.33,-3.48,1.84,-5.55,-3.85,1.38
235,10.1002/asia.202101147,10.1002/asia.202101147,PBDB-T,CPIC-1,PBDB-T,CPIC-1,CCCCC(CC)Cc1ccc(-c2c3cc(-c4ccc(-c5sc(-c6cccs6)c6c5C(=O)c5c(CC(CC)CCCC)sc(CC(CC)CCCC)c5C6=O)s4)sc3c(-c3ccc(CC(CC)CCCC)s3)c3ccsc23)s1,CCCCCCCCC1(CCCCCCCC)c2cc(/C=C3\C(=O)c4cc(F)c(F)cc4C3=C(C#N)C#N)sc2-c2sc(/C=C3\C(=O)c4cc(F)c(F)cc4C3=C(C#N)C#N)cc21,0.38,5.16,31.9,0.63,0.6254952,0.7150476190476152,,,,1-chloronaphthalene,CN,,ITO/PEDOT:PSS/PBDB-T:CPIC-1/PFN-Br/Ag,conventional,PFN-Br,PFN-Br,PEDOT:PSS,PEDOT:PSS,100.0,chlorobenzene,chlorobenzene,,-5.33,-3.48,1.84,-5.61,-3.62,1.45
236,10.1002/asia.202101147,10.1002/asia.202101147,PBDB-T,CPIC-2,PBDB-T,CPIC-2,CCCCC(CC)Cc1ccc(-c2c3cc(-c4ccc(-c5sc(-c6cccs6)c6c5C(=O)c5c(CC(CC)CCCC)sc(CC(CC)CCCC)c5C6=O)s4)sc3c(-c3ccc(CC(CC)CCCC)s3)c3ccsc23)s1,CCCCCCCCC1(CCCCCCCC)c2cc(/C=C3\C(=O)c4cc(F)c(F)cc4C3=C(C#N)C#N)sc2-c2sc(-c3cc4c(s3)-c3sc(/C=C5\C(=O)c6cc(F)c(F)cc6C5=C(C#N)C#N)cc3C4(CCCCCCCC)CCCCCCCC)cc21,0.69,22.72,63.7,10.01,9.9861216,0.2385454545454642,,,,1-chloronaphthalene,CN,,ITO/PEDOT:PSS/PBDB-T:CPIC-2/PFN-Br/Ag,conventional,PFN-Br,PFN-Br,PEDOT:PSS,PEDOT:PSS,100.0,chlorobenzene,chlorobenzene,,-5.33,-3.48,1.84,-5.3,-3.52,1.31
237,10.1002/asia.202101147,10.1002/asia.202101147,PBDB-T,CPIC-3,PBDB-T,CPIC-3,CCCCC(CC)Cc1ccc(-c2c3cc(-c4ccc(-c5sc(-c6cccs6)c6c5C(=O)c5c(CC(CC)CCCC)sc(CC(CC)CCCC)c5C6=O)s4)sc3c(-c3ccc(CC(CC)CCCC)s3)c3ccsc23)s1,CCCCCCCCC1(CCCCCCCC)c2cc(/C=C3\C(=O)c4cc(F)c(F)cc4C3=C(C#N)C#N)sc2-c2sc(-c3cc4c(s3)-c3sc(-c5cc6c(s5)-c5sc(/C=C7\C(=O)c8cc(F)c(F)cc8C7=C(C#N)C#N)cc5C6(CCCCCCCC)CCCCCCCC)cc3C4(CCCCCCCC)CCCCCCCC)cc21,0.71,5.77,41.5,1.71,1.7001304999999995,0.5771637426900831,,,,1-chloronaphthalene,CN,,ITO/PEDOT:PSS/PBDB-T:CPIC-3/PFN-Br/Ag,conventional,PFN-Br,PFN-Br,PEDOT:PSS,PEDOT:PSS,100.0,chlorobenzene,chlorobenzene,,-5.33,-3.48,1.84,-5.2,-3.48,1.24
238,10.1002/solr.202100281,10.1002/solr.202100281,PBDB-TF,Y25,PBDB-TF,Y25,CCCCC(CC)Cc1sc(-c2c3cc(-c4ccc(-c5sc(-c6cccs6)c6c5C(=O)c5c(CC(CC)CCCC)sc(CC(CC)CCCC)c5C6=O)s4)sc3c(-c3cc(F)c(CC(CC)CCCC)s3)c3ccsc23)cc1F,CCCCC(CC)Cn1nc2c(n1)c1c3sc(/C=C4\C(=O)c5cc(F)c(F)cc5C4=C(C#N)C#N)cc3n(CC(CC)CCCC)c1c1c2c2sc(/C=C3\C(=O)c4cc(F)c(F)cc4C3=C(C#N)C#N)cc2n1CC(CC)CCCC,0.8,20.19,72.1,11.65,11.645592,0.0378369098712577,,,1:1.2,chloronaphthalene,CN,,ITO/PEDOT:PSS/active layer/PDINO/Al,conventional,PDINO,PDINO,PEDOT:PSS,PEDOT:PSS,,chloroform,chloroform,110.0,-5.49,-3.64,1.8,-5.49,-4.06,
239,10.1002/ange.202110550,10.1002/ange.202110550,PBDB-TF,L8-BO,PBDB-TF,L8-BO,CCCCC(CC)Cc1sc(-c2c3cc(-c4ccc(-c5sc(-c6cccs6)c6c5C(=O)c5c(CC(CC)CCCC)sc(CC(CC)CCCC)c5C6=O)s4)sc3c(-c3cc(F)c(CC(CC)CCCC)s3)c3ccsc23)cc1F,CCCCCCC(CCCC)Cc1c(/C=C2\C(=O)c3cc(F)c(F)cc3C2=C(C#N)C#N)sc2c1SC1c3c(c4c(c5nsnc35)c3sc5c(CC(CCCC)CCCCCC)c(/C=C6\C(=O)c7cc(F)c(F)cc7C6=C(C#N)C#N)sc5c3n4CC(CC)CCCC)N(CC(CC)CCCC)C21,0.89,26.37,79.9,18.77,18.7519707,0.0960538092701037,,,,,,,ITO/HTL/active layer/PNDIT-F3N/Ag,,PNDIT-F3N,PNDIT-F3N,Co(OAc)2·4H2O (150°C annealed + UVO),Co(OAc)2·4H2O,,,,,-5.49,-3.64,1.8,-5.68,-3.9,
240,10.1002/anie.202007907,10.1002/anie.202007907,PBDB-TF,M8,PBDB-TF,M8,CCCCC(CC)Cc1sc(-c2c3cc(-c4ccc(-c5sc(-c6cccs6)c6c5C(=O)c5c(CC(CC)CCCC)sc(CC(CC)CCCC)c5C6=O)s4)sc3c(-c3cc(F)c(CC(CC)CCCC)s3)c3ccsc23)cc1F,CCCCCCC(CCCC)Cn1c2cc(/C=C3\C(=O)c4cc(F)c(F)cc4C3=C(C#N)C#N)sc2c2oc3c(OCC(CC)CCCC)c4c(oc5c6sc(/C=C7\C(=O)c8cc(F)c(F)cc8C7=C(C#N)C#N)cc6n(CC(CCCC)CCCCCC)c54)c(OCC(CC)CCCC)c3c21,0.83,8.36,60.6,4.21,4.2049128,0.1208361045130684,,,1:1,1-chloronaphthalene,CN,,ITO/PEDOT:PSS/PM6:acceptors/PDIN/Ag,conventional,PDIN,PDIN,PEDOT:PSS,PEDOT:PSS,,chloroform,chloroform,,-5.49,-3.64,1.8,-5.49,-3.91,1.28
241,10.1002/anie.202007907,10.1002/anie.202007907,PBDB-TF,M34,PBDB-TF,M34,CCCCC(CC)Cc1sc(-c2c3cc(-c4ccc(-c5sc(-c6cccs6)c6c5C(=O)c5c(CC(CC)CCCC)sc(CC(CC)CCCC)c5C6=O)s4)sc3c(-c3cc(F)c(CC(CC)CCCC)s3)c3ccsc23)cc1F,CCCCCCC(CCCC)Cn1c2cc(/C=C3\C(=O)c4cc(F)c(F)cc4C3=C(C#N)C#N)sc2c2sc3c(OCC(CC)CCCC)c4c(sc5c6sc(/C=C7\C(=O)c8cc(F)c(F)cc8C7=C(C#N)C#N)cc6n(CC(CCCC)CCCCCC)c54)c(OCC(CC)CCCC)c3c21,0.91,23.63,70.7,15.24,15.2028331,0.2438772965879316,,,1:1,1-chloronaphthalene,CN,,ITO/PEDOT:PSS/PM6:acceptors/PDIN/Ag,conventional,PDIN,PDIN,PEDOT:PSS,PEDOT:PSS,,chloroform,chloroform,,-5.49,-3.64,1.8,-5.6,-3.91,1.39
242,10.1002/solr.202100281,10.1002/solr.202100281,PBDB-TF,Y26,PBDB-TF,Y26,CCCCC(CC)Cc1sc(-c2c3cc(-c4ccc(-c5sc(-c6cccs6)c6c5C(=O)c5c(CC(CC)CCCC)sc(CC(CC)CCCC)c5C6=O)s4)sc3c(-c3cc(F)c(CC(CC)CCCC)s3)c3ccsc23)cc1F,CCCCCCc1c(/C=C2\C(=O)c3cc(F)c(F)cc3C2=C(C#N)C#N)sc2c3c4nn(CC(CC)CCCC)nc4c4c5sc(/C=C6\C(=O)c7cc(F)c(F)cc7C6=C(C#N)C#N)c(CCCCCC)c5n(CC(CC)CCCC)c4c3n(CC(CC)CCCC)c12,0.83,21.63,74.3,13.34,13.339004699999998,0.0074610194902651,,,1:1.2,chloronaphthalene,CN,,ITO/PEDOT:PSS/active layer/PDINO/Al,conventional,PDINO,PDINO,PEDOT:PSS,PEDOT:PSS,,chloroform,chloroform,110.0,-5.49,-3.64,1.8,-5.58,-4.03,
243,10.1021/acsaem.0c00689,10.1021/acsaem.0c00689,PBDB-TF,N65-2FIC,PBDB-TF,N65-2FIC,CCCCC(CC)Cc1sc(-c2c3cc(-c4ccc(-c5sc(-c6cccs6)c6c5C(=O)c5c(CC(CC)CCCC)sc(CC(CC)CCCC)c5C6=O)s4)sc3c(-c3cc(F)c(CC(CC)CCCC)s3)c3ccsc23)cc1F,CCCCCCc1ccc(C2(c3ccc(CCCCCC)cc3)c3cc4c5c(cccc5c3-c3sc5cc(/C=C6\C(=O)c7cc(F)c(F)cc7C6=C(C#N)C#N)sc5c32)C(c2ccc(CCCCCC)cc2)(c2ccc(CCCCCC)cc2)c2c-4sc3cc(/C=C4\C(=O)c5cc(F)c(F)cc5C4=C(C#N)C#N)sc23)cc1,0.82,21.49,57.99999999999999,10.19,10.220643999999997,0.30072620215895,,,,,,,inverted,inverted,ZnO,ZnO,MoO3,MoO3,,,,,-5.49,-3.64,1.8,-5.6,-4.03,1.4
244,10.1021/acsaem.0c00689,10.1021/acsaem.0c00689,PBDB-TF,N65-IC,PBDB-TF,N65-IC,CCCCC(CC)Cc1sc(-c2c3cc(-c4ccc(-c5sc(-c6cccs6)c6c5C(=O)c5c(CC(CC)CCCC)sc(CC(CC)CCCC)c5C6=O)s4)sc3c(-c3cc(F)c(CC(CC)CCCC)s3)c3ccsc23)cc1F,CCCCCCc1ccc(C2(c3ccc(CCCCCC)cc3)c3cc4c5c(cccc5c3-c3sc5cc(/C=C6\C(=O)c7ccccc7C6=C(C#N)C#N)sc5c32)C(c2ccc(CCCCCC)cc2)(c2ccc(CCCCCC)cc2)c2c-4sc3cc(/C=C4\C(=O)c5ccccc5C4=C(C#N)C#N)sc23)cc1,0.87,15.07,51.0,6.67,6.686559000000001,0.2482608695652305,,,,,,,inverted,inverted,ZnO,ZnO,MoO3,MoO3,,,,,-5.49,-3.64,1.8,-5.52,-3.89,1.48
245,10.1016/j.orgel.2021.106357,10.1016/j.orgel.2021.106357,PBDB-TF,ITCC-Br,PBDB-TF,ITC-2Br,CCCCC(CC)Cc1sc(-c2c3cc(-c4ccc(-c5sc(-c6cccs6)c6c5C(=O)c5c(CC(CC)CCCC)sc(CC(CC)CCCC)c5C6=O)s4)sc3c(-c3cc(F)c(CC(CC)CCCC)s3)c3ccsc23)cc1F,CCCCCCc1ccc(C2(c3ccc(CCCCCC)cc3)c3cc4c(cc3-c3sc5cc(/C=C6\C(=O)c7sc(Br)cc7C6=C(C#N)C#N)sc5c32)C(c2ccc(CCCCCC)cc2)(c2ccc(CCCCCC)cc2)c2c-4sc3cc(/C=C4\C(=O)c5sc(Br)cc5C4=C(C#N)C#N)sc23)cc1,0.99,16.2,64.9,10.7,10.408662,2.7227850467289523,,,1:1.6,"1,8-diiodooctane",DIO,0.5 vol%,inverted,inverted,ZnO,ZnO,MoO3,MoO3,120.0,chloroform,,,-5.49,-3.64,1.8,-5.74,-3.91,1.64
246,10.1016/j.orgel.2021.106357,10.1016/j.orgel.2021.106357,PBDB-TF,IDTT-Br-2F,PBDB-TF,IDTT-Br-2F,CCCCC(CC)Cc1sc(-c2c3cc(-c4ccc(-c5sc(-c6cccs6)c6c5C(=O)c5c(CC(CC)CCCC)sc(CC(CC)CCCC)c5C6=O)s4)sc3c(-c3cc(F)c(CC(CC)CCCC)s3)c3ccsc23)cc1F,CCCCCCc1ccc(C2(c3ccc(CCCCCC)cc3)c3cc4c(cc3-c3sc5cc(/C=C6\C(=O)c7cc(F)c(F)cc7C6=C(C#N)C#N)sc5c32)C(c2ccc(CCCCCC)cc2)(c2ccc(CCCCCC)cc2)c2c-4sc3cc(/C=C4\C(=O)c5sc(Br)cc5C4=C(C#N)C#N)sc23)cc1,0.94,18.4,68.7,12.1,11.882352,1.798743801652882,,,1:1.6,"1,8-diiodooctane",DIO,0.5 vol%,inverted,inverted,ZnO,ZnO,MoO3,MoO3,120.0,chloroform,,,-5.49,-3.64,1.8,-5.79,-3.99,1.58
247,10.1021/acs.chemmater.0c04318,10.1021/acs.chemmater.0c04318,PBDB-TF,AOIC,PBDB-TF,AOIC,CCCCC(CC)Cc1sc(-c2c3cc(-c4ccc(-c5sc(-c6cccs6)c6c5C(=O)c5c(CC(CC)CCCC)sc(CC(CC)CCCC)c5C6=O)s4)sc3c(-c3cc(F)c(CC(CC)CCCC)s3)c3ccsc23)cc1F,CCCCCCc1ccc(C2(c3ccc(CCCCCC)cc3)c3cc4c(cc3-c3sc(/C=C5\C(=O)c6cc(F)c(F)cc6C5=C(C#N)C#N)cc32)C(c2ccc(CCCCCC)cc2)(c2ccc(CCCCCC)cc2)c2c-4sc3c2C(c2ccc(CCCCCC)cc2)(c2ccc(CCCCCC)cc2)c2c-3sc3cc(/C=C4\C(=O)c5cc(F)c(F)cc5C4=C(C#N)C#N)sc23)cc1,0.822,21.09,52.8,9.16,9.15339744,0.0720803493449894,,,,,,,,,,,,,757.0,chloroform,,,-5.49,-3.64,1.8,-5.5,-3.93,1.44
248,10.1021/acs.chemmater.0c04318,10.1021/acs.chemmater.0c04318,PBDB-TF,AOIC2,PBDB-TF,AOIC2,CCCCC(CC)Cc1sc(-c2c3cc(-c4ccc(-c5sc(-c6cccs6)c6c5C(=O)c5c(CC(CC)CCCC)sc(CC(CC)CCCC)c5C6=O)s4)sc3c(-c3cc(F)c(CC(CC)CCCC)s3)c3ccsc23)cc1F,CCCCCCc1ccc(C2(c3ccc(CCCCCC)cc3)c3cc4c(cc3-c3sc(/C=C5\C(=O)c6cc(F)c(F)cc6C5=C(C#N)C#N)cc32)C(c2ccc(CCCCCC)cc2)(c2ccc(CCCCCC)cc2)c2c-4sc3c4c(sc23)-c2sc(/C=C3\C(=O)c5cc(F)c(F)cc5C3=C(C#N)C#N)cc2C4(c2ccc(CCCCCC)cc2)c2ccc(CCCCCC)cc2)cc1,0.918,19.41,66.2,11.8,11.795767560000002,0.0358681355932128,,,,,,,,,,,,,757.0,chloroform,,,-5.49,-3.64,1.8,-5.62,-3.83,1.54
249,10.1021/acs.chemmater.0c04318,10.1021/acs.chemmater.0c04318,PBDB-TF,AOIC1,PBDB-TF,AOIC1,CCCCC(CC)Cc1sc(-c2c3cc(-c4ccc(-c5sc(-c6cccs6)c6c5C(=O)c5c(CC(CC)CCCC)sc(CC(CC)CCCC)c5C6=O)s4)sc3c(-c3cc(F)c(CC(CC)CCCC)s3)c3ccsc23)cc1F,CCCCCCc1ccc(C2(c3ccc(CCCCCC)cc3)c3cc4c(cc3-c3sc5c(c32)C(c2ccc(CCCCCC)cc2)(c2ccc(CCCCCC)cc2)c2cc(/C=C3\C(=O)c6cc(F)c(F)cc6C3=C(C#N)C#N)sc2-5)C(c2ccc(CCCCCC)cc2)(c2ccc(CCCCCC)cc2)c2c-4sc3cc(/C=C4\C(=O)c5cc(F)c(F)cc5C4=C(C#N)C#N)sc23)cc1,0.878,21.4,63.9,12.0,12.006298799999998,0.0524899999999828,,,,,,,,,,,,,757.0,chloroform,,,-5.49,-3.64,1.8,-5.53,-3.94,1.51
250,10.1002/smll.202001942,10.1002/smll.202001942,PBDB-TF,BDTP-4F,PBDB-TF,BDTP-4F,CCCCC(CC)Cc1sc(-c2c3cc(-c4ccc(-c5sc(-c6cccs6)c6c5C(=O)c5c(CC(CC)CCCC)sc(CC(CC)CCCC)c5C6=O)s4)sc3c(-c3cc(F)c(CC(CC)CCCC)s3)c3ccsc23)cc1F,CCCCCCCCc1c(/C=C2\C(=O)c3cc(F)c(F)cc3C2=C(C#N)C#N)sc2c3c4nsnc4c4c5sc6c7sc(/C=C8\C(=O)c9cc(F)c(F)cc9C8=C(C#N)C#N)cc7n(CC(CC)CCCC)c6c5n(CC(CCCC)CCCCCC)c4c3n(CC(CCCC)CCCCCC)c12,0.895,22.54,75.5,15.24,15.230841500000002,0.0600951443569427,,,,,,,ITO/PEDOT:PSS/active layer/PNDIT-F3N/Ag,conventional,PNDIT-F3N,PNDIT-F3N,PEDOT:PSS,PEDOT:PSS,,chloroform,chloroform,,-5.49,-3.64,1.8,-5.61,-3.9,1.36
251,10.1002/smll.202001942,10.1002/smll.202001942,PBDB-TF,BTDTP-4F,PBDB-TF,BTDTP-4F,CCCCC(CC)Cc1sc(-c2c3cc(-c4ccc(-c5sc(-c6cccs6)c6c5C(=O)c5c(CC(CC)CCCC)sc(CC(CC)CCCC)c5C6=O)s4)sc3c(-c3cc(F)c(CC(CC)CCCC)s3)c3ccsc23)cc1F,CCCCCCCCCCCc1c(/C=C2\C(=O)c3cc(F)c(F)cc3C2=C(C#N)C#N)sc2c1sc1c3c4nsnc4c4c5sc6c7sc(/C=C8\C(=O)c9cc(F)c(F)cc9C8=C(C#N)C#N)cc7n(CC(CC)CCCC)c6c5n(CC(CCCC)CCCCCC)c4c3n(CC(CCCC)CCCCCC)c21,0.866,21.25,71.3,13.12,13.1209825,0.0074885670731783,,,,,,,ITO/PEDOT:PSS/active layer/PNDIT-F3N/Ag,conventional,PNDIT-F3N,PNDIT-F3N,PEDOT:PSS,PEDOT:PSS,,chloroform,chloroform,,-5.49,-3.64,1.8,-5.56,-3.93,1.3
252,10.1016/j.solener.2018.09.077,10.1016/j.solener.2018.09.077,PBDTTT-E-T,SSBR,PBDTTT-E-T,SSBR,CCCCC(CC)COC(=O)c1cc2csc(-c3cc4c(-c5ccc(CC(CC)CCCC)s5)c5sccc5c(-c5ccc(CC(CC)CCCC)s5)c4s3)c2s1,CCCCC(CC)CC1(CC(CC)CCCC)c2cc(-c3ccc(/C=C4\SC(=S)N(CC)C4=O)c4nsnc34)sc2-c2sc(-c3ccc(/C=C4\SC(=S)N(CC)C4=O)c4nsnc34)cc21,0.83,10.04,38.1,3.36,3.1749492,5.507464285714285,,,1:3,1-chloronaphthalene,CN,,ITO/ZnO/active layer/MoO3/Ag,inverted,ZnO,ZnO,MoO3,MoO3,90.0,chlorobenzene:1-chloronaphthalene (98:2 v/v),chlorobenzene,,-5.09,-3.22,,-5.44,-3.72,1.53
253,10.1016/j.solener.2018.09.077,10.1016/j.solener.2018.09.077,P3HT,SSBR,P3HT,SSBR,CCCCCCc1ccsc1,CCCCC(CC)CC1(CC(CC)CCCC)c2cc(-c3ccc(/C=C4\SC(=S)N(CC)C4=O)c4nsnc34)sc2-c2sc(-c3ccc(/C=C4\SC(=S)N(CC)C4=O)c4nsnc34)cc21,0.74,1.09,29.4,0.26,0.2371404,8.792153846153848,,,1:3,1-chloronaphthalene,CN,,ITO/ZnO/active layer/MoO3/Ag,inverted,ZnO,ZnO,MoO3,MoO3,90.0,chlorobenzene:1-chloronaphthalene (98:2 v/v),chlorobenzene,,-5.01,-3.12,,-5.44,-3.72,1.53
254,10.1007/s11426-019-9618-7,10.1007/s11426-019-9618-7,P3HT,Qx3,P3HT,Qx3,CCCCCCc1ccsc1,CCCCCCc1ccc(C2(c3ccc(CCCCCC)cc3)c3cc4c(cc3-c3sc(-c5ccc(/C=c6/sc(=C(C#N)C#N)n(CC)c6=O)c6nc(-c7ccccc7)c(-c7ccccc7)nc56)cc32)C(c2ccc(CCCCCC)cc2)(c2ccc(CCCCCC)cc2)c2cc(-c3ccc(/C=c5/sc(=C(C#N)C#N)n(CC)c5=O)c5nc(-c6ccccc6)c(-c6ccccc6)nc35)sc2-4)cc1,0.89,5.57,68.0,3.37,3.3709640000000003,0.0286053412462963,,,,,,,,,,,,,,,,,-5.01,-3.12,,-5.38,-3.56,1.64
255,10.1007/s11426-019-9618-7,10.1007/s11426-019-9618-7,P3HT,Qx3b,P3HT,Qx3b,CCCCCCc1ccsc1,CCCCCCCCC1(CCCCCCCC)c2cc3c(cc2-c2sc(-c4ccc(/C=c5/sc(=C(C#N)C#N)n(CC)c5=O)c5nc(-c6ccccc6)c(-c6ccccc6)nc45)cc21)C(CCCCCCCC)(CCCCCCCC)c1cc(-c2ccc(/C=c4/sc(=C(C#N)C#N)n(CC)c4=O)c4nc(-c5ccccc5)c(-c5ccccc5)nc24)sc1-3,0.75,12.87,66.0,6.37,6.37065,0.0102040816326432,,,,,,,,,,,,,,,,,-5.01,-3.12,,-5.27,-3.63,1.59
256,10.1007/s11426-019-9618-7,10.1007/s11426-019-9618-7,P3HT,Qx3c,P3HT,Qx3c,CCCCCCc1ccsc1,CCCCCCCCC1(CCCCCCCC)c2cc3c(cc2-c2sc(-c4ccc(/C=c5/sc(=C(C#N)C#N)n(CC)c5=O)c5nccnc45)cc21)C(CCCCCCCC)(CCCCCCCC)c1cc(-c2ccc(/C=c4/sc(=C(C#N)C#N)n(CC)c4=O)c4nccnc24)sc1-3,0.75,0.14,30.0,0.03,0.0315,5.000000000000004,,,,,,,,,,,,,,,,,-5.01,-3.12,,-5.3,-3.59,1.6
257,10.1016/j.orgel.2021.106357,10.1016/j.orgel.2021.106357,PBDB-T-2Cl,ITCC-Br,PBDB-T-2Cl,ITC-2Br,CCCCC(CC)Cc1sc(-c2c3cc(-c4ccc(-c5sc(-c6cccs6)c6c5C(=O)c5c(CC(CC)CCCC)sc(CC(CC)CCCC)c5C6=O)s4)sc3c(-c3cc(Cl)c(CC(CC)CCCC)s3)c3ccsc23)cc1Cl,CCCCCCc1ccc(C2(c3ccc(CCCCCC)cc3)c3cc4c(cc3-c3sc5cc(/C=C6\C(=O)c7sc(Br)cc7C6=C(C#N)C#N)sc5c32)C(c2ccc(CCCCCC)cc2)(c2ccc(CCCCCC)cc2)c2c-4sc3cc(/C=C4\C(=O)c5sc(Br)cc5C4=C(C#N)C#N)sc23)cc1,1.04,15.9,63.8,10.5,10.549968000000002,0.4758857142857292,,,1:1.6,"1,8-diiodooctane",DIO,0.5 vol%,inverted,inverted,ZnO,ZnO,MoO3,MoO3,110.0,chloroform,,,-5.52,-3.6,,-5.74,-3.91,1.64
258,10.1016/j.orgel.2021.106357,10.1016/j.orgel.2021.106357,PBDB-T-2Cl,IDTT-Br-2F,PBDB-T-2Cl,IDTT-Br-2F,CCCCC(CC)Cc1sc(-c2c3cc(-c4ccc(-c5sc(-c6cccs6)c6c5C(=O)c5c(CC(CC)CCCC)sc(CC(CC)CCCC)c5C6=O)s4)sc3c(-c3cc(Cl)c(CC(CC)CCCC)s3)c3ccsc23)cc1Cl,CCCCCCc1ccc(C2(c3ccc(CCCCCC)cc3)c3cc4c(cc3-c3sc5cc(/C=C6\C(=O)c7cc(F)c(F)cc7C6=C(C#N)C#N)sc5c32)C(c2ccc(CCCCCC)cc2)(c2ccc(CCCCCC)cc2)c2c-4sc3cc(/C=C4\C(=O)c5sc(Br)cc5C4=C(C#N)C#N)sc23)cc1,0.97,17.4,66.10000000000001,11.4,11.156358,2.137210526315785,,,1:1.6,"1,8-diiodooctane",DIO,0.5 vol%,inverted,inverted,ZnO,ZnO,MoO3,MoO3,110.0,chloroform,,,-5.52,-3.6,,-5.79,-3.99,1.58
259,10.1002/solr.202000250,10.1002/solr.202000250,PBDB-T-2Cl,TPIC-4Cl,PBDB-T-2Cl,TPIC-4Cl,CCCCC(CC)Cc1sc(-c2c3cc(-c4ccc(-c5sc(-c6cccs6)c6c5C(=O)c5c(CC(CC)CCCC)sc(CC(CC)CCCC)c5C6=O)s4)sc3c(-c3cc(Cl)c(CC(CC)CCCC)s3)c3ccsc23)cc1Cl,CCCCCCc1ccc(C2(c3ccc(CCCCCC)cc3)c3cc4c(cc3-c3sc(/C=C5\C(=O)c6cc(Cl)c(Cl)cc6C5=C(C#N)C#N)cc32)C(c2ccc(CCCCCC)cc2)(c2ccc(CCCCCC)cc2)c2c-4sc3c4sc(/C=C5\C(=O)c6cc(Cl)c(Cl)cc6C5=C(C#N)C#N)cc4n(CC(CC)CCCC)c23)cc1,0.885,22.89,75.7,15.4,15.335041050000005,0.4218113636363482,,,,,,,conventional,conventional,,,,,,,,,-5.52,-3.6,,,,
260,10.1002/solr.202000250,10.1002/solr.202000250,PBDB-T-2Cl,TPIC-4F,PBDB-T-2Cl,IDTP-4F,CCCCC(CC)Cc1sc(-c2c3cc(-c4ccc(-c5sc(-c6cccs6)c6c5C(=O)c5c(CC(CC)CCCC)sc(CC(CC)CCCC)c5C6=O)s4)sc3c(-c3cc(Cl)c(CC(CC)CCCC)s3)c3ccsc23)cc1Cl,CCCCCCc1ccc(C2(c3ccc(CCCCCC)cc3)c3cc4c(cc3-c3sc(/C=C5\C(=O)c6cc(F)c(F)cc6C5=C(C#N)C#N)cc32)C(c2ccc(CCCCCC)cc2)(c2ccc(CCCCCC)cc2)c2c-4sc3c4sc(/C=C5\C(=O)c6cc(F)c(F)cc6C5=C(C#N)C#N)cc4n(CC(CC)CCCC)c23)cc1,0.901,22.35,74.2,14.9,14.941913700000002,0.2813000000000137,,,,,,,conventional,conventional,,,,,,,,,-5.52,-3.6,,-5.54,-3.98,
261,10.1002/solr.202000250,10.1002/solr.202000250,PBDB-T-2Cl,TPIC,PBDB-T-2Cl,TPIC,CCCCC(CC)Cc1sc(-c2c3cc(-c4ccc(-c5sc(-c6cccs6)c6c5C(=O)c5c(CC(CC)CCCC)sc(CC(CC)CCCC)c5C6=O)s4)sc3c(-c3cc(Cl)c(CC(CC)CCCC)s3)c3ccsc23)cc1Cl,CCCCCCc1ccc(C2(c3ccc(CCCCCC)cc3)c3cc4c(cc3-c3sc(/C=C5\C(=O)c6ccccc6C5=C(C#N)C#N)cc32)C(c2ccc(CCCCCC)cc2)(c2ccc(CCCCCC)cc2)c2c-4sc3c4sc(/C=C5\C(=O)c6ccccc6C5=C(C#N)C#N)cc4n(CC(CC)CCCC)c23)cc1,1.003,18.51,71.1,13.2,13.200091829999998,0.0006956818181726,,,,,,,conventional,conventional,,,,,,,,,-5.52,-3.6,,,,
262,10.1021/acs.macromol.0c00405,10.1021/acs.macromol.0c00405,PBB,Y6,PBB,Y6,CCCCC(CC)Cc1ccc(-c2c3cc(-c4scc5c4C(=O)c4c(CC(CC)CCCC)sc(CC(CC)CCCC)c4C5=O)sc3c(-c3ccc(CC(CC)CCCC)s3)c3ccsc23)s1,CCCCCCCCCCCc1c(/C=C2\C(=O)c3cc(F)c(F)cc3C2=C(C#N)C#N)sc2c1sc1c3c4nsnc4c4c5sc6c(CCCCCCCCCCC)c(/C=C7\C(=O)c8cc(F)c(F)cc8C7=C(C#N)C#N)sc6c5n(CC(CC)CCCC)c4c3n(CC(CC)CCCC)c21,0.84,4.25,42.4,1.51,1.51368,0.2437086092715169,,,1:1.1,1-chloronaphthalene,CN,0.5 wt %,ITO/ZnO/polymer:Y6/MoO3/Ag,inverted,ZnO,ZnO,MoO3,MoO3,,chloroform,chloroform,110.0,-5.54,-3.59,1.95,-5.65,-4.09,1.36
263,10.1002/solr.201800246,10.1002/solr.201800246,PBT1-C,TTPTTT-4F,PBT1-C,TTPTTT-4F,CCCCCCC(CCCC)Cc1ccc(-c2c3cc(-c4ccc(-c5sc(-c6cccs6)c6c5C(=O)c5c(CC(CC)CCCC)sc(CC(CC)CCCC)c5C6=O)s4)sc3c(-c3ccc(CC(CCCC)CCCCCC)cc3)c3ccsc23)cc1,CCCCCCC1=CCC(C2(c3ccc(CCCCCC)cc3)c3cc4c(cc3-c3sc5cc(/C=C6\C(=O)c7cc(F)c(F)cc7C6C(C#N)C#N)sc5c32)C(c2ccc(CCCCCC)cc2)(c2ccc(CCCCCC)cc2)c2c-4sc3c2sc2cc(/C=C4\C(=O)C5=C(C=C(F)C(F)C5)C4=C(C#N)C#N)sc23)C=C1,0.863,19.36,72.1,12.05,12.046237279999998,0.0312258921162055,,,1:1.2,DIO,DIO,0.25%,ITO/ZnO/active layer/MoO3/Ag,inverted,ZnO,ZnO,MoO3,MoO3,,,,100.0,-5.43,-3.37,1.87,-5.69,-4.12,1.52
264,10.1002/solr.201800246,10.1002/solr.201800246,PBT1-C,TTPTTT-2F,PBT1-C,TTPTTT-2F,CCCCCCC(CCCC)Cc1ccc(-c2c3cc(-c4ccc(-c5sc(-c6cccs6)c6c5C(=O)c5c(CC(CC)CCCC)sc(CC(CC)CCCC)c5C6=O)s4)sc3c(-c3ccc(CC(CCCC)CCCCCC)cc3)c3ccsc23)cc1,CCCCCCC1=CCC(C2(c3ccc(CCCCCC)cc3)c3cc4c(cc3-c3sc5cc(/C=C6\C(=O)c7ccc(F)cc7C6C(C#N)C#N)sc5c32)C(c2ccc(CCCCCC)cc2)(c2ccc(CCCCCC)cc2)c2c-4sc3c2sc2cc(/C=C4\C(=O)C5=C(C=C(F)CC5)C4=C(C#N)C#N)sc23)C=C1,0.92,16.78,74.6,11.52,11.5164496,0.0308194444444286,,,1:1.2,DIO,DIO,0.25%,ITO/ZnO/active layer/MoO3/Ag,inverted,ZnO,ZnO,MoO3,MoO3,,,,100.0,-5.43,-3.37,1.87,-5.67,-4.04,1.54
265,10.1002/solr.201800246,10.1002/solr.201800246,PBT1-C,TTPTTT-IC,PBT1-C,TTPTTT-IC,CCCCCCC(CCCC)Cc1ccc(-c2c3cc(-c4ccc(-c5sc(-c6cccs6)c6c5C(=O)c5c(CC(CC)CCCC)sc(CC(CC)CCCC)c5C6=O)s4)sc3c(-c3ccc(CC(CCCC)CCCCCC)cc3)c3ccsc23)cc1,CCCCCCC1=CCC(C2(c3ccc(CCCCCC)cc3)c3cc4c(cc3-c3sc5cc(/C=C6\C(=O)c7ccccc7C6C(C#N)C#N)sc5c32)C(c2ccc(CCCCCC)cc2)(c2ccc(CCCCCC)cc2)c2c-4sc3c2sc2cc(/C=C4\C(=O)C5=C(C=CCC5)C4=C(C#N)C#N)sc23)C=C1,0.996,12.47,63.7,7.91,7.911616440000001,0.0204353982301031,,,1:1.2,DIO,DIO,0.25%,ITO/ZnO/active layer/MoO3/Ag,inverted,ZnO,ZnO,MoO3,MoO3,,,,100.0,-5.43,-3.37,1.87,-5.64,-3.87,1.6
266,10.1002/ange.202100390,10.1002/ange.202100390,J52,BN-4F,J52,BN-4F,CCCCCCCCC(CCCCCC)Cn1nc2c(-c3cccs3)c(F)c(F)c(-c3ccc(-c4cc5c(-c6ccc(CC(CC)CCCC)s6)c6sccc6c(-c6ccc(CC(CC)CCCC)s6)c5s4)s3)c2n1,CCCCC(CC)COc1cc(-c2cc3c(s2)-c2sc(/C=C4\C(=O)c5cc6cc(F)c(F)cc6cc5C4=C(C#N)C#N)cc2C3(CC(CC)CCCC)CC(CC)CCCC)c(OCC(CC)CCCC)cc1-c1cc2c(s1)-c1sc(/C=C3\C(=O)c4cc5cc(F)c(F)cc5cc4C3=C(C#N)C#N)cc1C2(CC(CC)CCCC)CC(CC)CCCC,0.792,25.76,64.9,13.24,13.24084608,0.0063903323262879,,,1:1.5,,,,ITO/PEDOT:PSS/active layer/PDINO/Al,conventional,PDINO,PDINO,PEDOT:PSS,PEDOT:PSS,,chloroform,,,-5.2,-3.05,1.96,-5.44,-4.06,1.38
267,10.1002/ange.202100390,10.1002/ange.202100390,J52,BN-2F,J52,BN-2F,CCCCCCCCC(CCCCCC)Cn1nc2c(-c3cccs3)c(F)c(F)c(-c3ccc(-c4cc5c(-c6ccc(CC(CC)CCCC)s6)c6sccc6c(-c6ccc(CC(CC)CCCC)s6)c5s4)s3)c2n1,CCCCC(CC)COc1cc(-c2cc3c(s2)-c2sc(/C=C4\C(=O)c5cc6ccc(F)cc6cc5C4=C(C#N)C#N)cc2C3(CC(CC)CCCC)CC(CC)CCCC)c(OCC(CC)CCCC)cc1-c1cc2c(s1)-c1sc(/C=C3\C(=O)c4cc5cc(F)ccc5cc4C3=C(C#N)C#N)cc1C2(CC(CC)CCCC)CC(CC)CCCC,0.813,25.25,70.8,14.53,14.534000999999998,0.0275361321403909,,,1:1.5,,,,ITO/PEDOT:PSS/active layer/PDINO/Al,conventional,PDINO,PDINO,PEDOT:PSS,PEDOT:PSS,,chloroform,,,-5.2,-3.05,1.96,-5.39,-3.99,1.4
268,10.1002/ange.202100390,10.1002/ange.202100390,J52,BN-0F,J52,BN-0F,CCCCCCCCC(CCCCCC)Cn1nc2c(-c3cccs3)c(F)c(F)c(-c3ccc(-c4cc5c(-c6ccc(CC(CC)CCCC)s6)c6sccc6c(-c6ccc(CC(CC)CCCC)s6)c5s4)s3)c2n1,CCCCC(CC)COc1cc(-c2cc3c(s2)-c2sc(/C=C4\C(=O)c5cc6ccccc6cc5C4=C(C#N)C#N)cc2C3(CC(CC)CCCC)CC(CC)CCCC)c(OCC(CC)CCCC)cc1-c1cc2c(s1)-c1sc(/C=C3\C(=O)c4cc5ccccc5cc4C3=C(C#N)C#N)cc1C2(CC(CC)CCCC)CC(CC)CCCC,0.835,21.1,60.1,11.0,10.5887185,3.738922727272722,,,,,,,ITO/PEDOT:PSS/active layer/PDINO/Al,conventional,PDINO,PDINO,PEDOT:PSS,PEDOT:PSS,,,,,-5.2,-3.05,1.96,-5.35,-3.94,1.41
269,10.1021/acs.chemmater.0c04318,10.1021/acs.chemmater.0c04318,J71,AOIC,J71,AOIC,CCCCCCCCC(CCCCCC)Cn1nc2c(-c3cccs3)c(F)c(F)c(-c3ccc(-c4cc5c(-c6ccc([Si](CCC)(CCC)CCC)s6)c6sccc6c(-c6ccc([Si](CCC)(CCC)CCC)s6)c5s4)s3)c2n1,CCCCCCc1ccc(C2(c3ccc(CCCCCC)cc3)c3cc4c(cc3-c3sc(/C=C5\C(=O)c6cc(F)c(F)cc6C5=C(C#N)C#N)cc32)C(c2ccc(CCCCCC)cc2)(c2ccc(CCCCCC)cc2)c2c-4sc3c2C(c2ccc(CCCCCC)cc2)(c2ccc(CCCCCC)cc2)c2c-3sc3cc(/C=C4\C(=O)c5cc(F)c(F)cc5C4=C(C#N)C#N)sc23)cc1,0.783,19.82,67.5,10.5,10.4753655,0.2346142857142804,,,,,,,,,,,,,757.0,chloroform,,,-5.4,-3.24,1.96,-5.5,-3.93,1.44
270,10.1021/acs.chemmater.0c04318,10.1021/acs.chemmater.0c04318,J71,AOIC2,J71,AOIC2,CCCCCCCCC(CCCCCC)Cn1nc2c(-c3cccs3)c(F)c(F)c(-c3ccc(-c4cc5c(-c6ccc([Si](CCC)(CCC)CCC)s6)c6sccc6c(-c6ccc([Si](CCC)(CCC)CCC)s6)c5s4)s3)c2n1,CCCCCCc1ccc(C2(c3ccc(CCCCCC)cc3)c3cc4c(cc3-c3sc(/C=C5\C(=O)c6cc(F)c(F)cc6C5=C(C#N)C#N)cc32)C(c2ccc(CCCCCC)cc2)(c2ccc(CCCCCC)cc2)c2c-4sc3c4c(sc23)-c2sc(/C=C3\C(=O)c5cc(F)c(F)cc5C3=C(C#N)C#N)cc2C4(c2ccc(CCCCCC)cc2)c2ccc(CCCCCC)cc2)cc1,0.826,19.48,68.2,11.0,10.97370736,0.2390239999999947,,,,,,,ITO/ZnO/donor:acceptor/MoOx/Ag,,ZnO,,MoOx,,757.0,chloroform,,,-5.4,-3.24,1.96,-5.62,-3.83,1.54
271,10.1021/acs.chemmater.0c04318,10.1021/acs.chemmater.0c04318,J71,AOIC1,J71,AOIC1,CCCCCCCCC(CCCCCC)Cn1nc2c(-c3cccs3)c(F)c(F)c(-c3ccc(-c4cc5c(-c6ccc([Si](CCC)(CCC)CCC)s6)c6sccc6c(-c6ccc([Si](CCC)(CCC)CCC)s6)c5s4)s3)c2n1,CCCCCCc1ccc(C2(c3ccc(CCCCCC)cc3)c3cc4c(cc3-c3sc5c(c32)C(c2ccc(CCCCCC)cc2)(c2ccc(CCCCCC)cc2)c2cc(/C=C3\C(=O)c6cc(F)c(F)cc6C3=C(C#N)C#N)sc2-5)C(c2ccc(CCCCCC)cc2)(c2ccc(CCCCCC)cc2)c2c-4sc3cc(/C=C4\C(=O)c5cc(F)c(F)cc5C4=C(C#N)C#N)sc23)cc1,0.819,21.65,68.30000000000001,12.1,12.110512050000002,0.0868764462810137,,,,,,,ITO/ZnO/donor:acceptor/MoOx/Ag,,ZnO,,MoOx,,757.0,chloroform,,,-5.4,-3.24,1.96,-5.53,-3.94,1.51
272,10.1016/j.solener.2018.09.077,10.1016/j.solener.2018.09.077,J61,SSBR,J61,SSBR,CCCCCCCCCCCCSc1ccc(-c2c3cc(-c4ccc(-c5c(F)c(F)c(-c6cccs6)c6nn(CC(CCCCCC)CCCCCCCC)nc56)s4)sc3c(-c3ccc(SCCCCCCCCCCCC)s3)c3ccsc23)s1,CCCCC(CC)CC1(CC(CC)CCCC)c2cc(-c3ccc(/C=C4\SC(=S)N(CC)C4=O)c4nsnc34)sc2-c2sc(-c3ccc(/C=C4\SC(=S)N(CC)C4=O)c4nsnc34)cc21,0.89,8.9,40.7,3.33,3.223847,3.187777777777776,,,1:3,1-chloronaphthalene,CN,,ITO/ZnO/active layer/MoO3/Ag,inverted,ZnO,ZnO,MoO3,MoO3,90.0,chlorobenzene:1-chloronaphthalene (98:2 v/v),chlorobenzene,,-5.32,-3.07,1.93,-5.44,-3.72,1.53
273,10.1002/anie.201807865,10.1002/anie.201807865,PCl(4)BDB-T,IT-4F,PCl(4)BDB-T,IT-4F,CCCCC(CC)Cc1ccc(-c2c3cc(-c4sc(-c5sc(-c6cc(Cl)cs6)c6c5C(=O)c5c(CC(CC)CCCC)sc(CC(CC)CCCC)c5C6=O)cc4Cl)sc3c(-c3ccc(CC(CC)CCCC)s3)c3ccsc23)s1,CCCCCCc1ccc(C2(c3ccc(CCCCCC)cc3)c3cc4c(cc3-c3sc5cc(/C=C6\C(=O)c7cc(F)c(F)cc7C6=C(C#N)C#N)sc5c32)C(c2ccc(CCCCCC)cc2)(c2ccc(CCCCCC)cc2)c2c-4sc3cc(/C=C4\C(=O)c5cc(F)c(F)cc5C4=C(C#N)C#N)sc23)cc1,0.84,20.6,71.1,12.33,12.303144,0.2178102189781057,,,,,,,conventional,conventional,,,,,,chlorobenzene,chlorobenzene,,,,,-5.66,-4.14,1.53
274,10.1021/acs.macromol.9b01233,10.1021/acs.macromol.9b01233,PE31,Y6,PE31,Y6,CCCCCCCCC(CCCCCC)Cn1nc2c(-c3cc4scc(CCCCCC)c4s3)c(F)c(F)c(-c3cc4sc(-c5cc6c(-c7cc(Cl)c(C(CC)CCCCC)s7)c7sccc7c(-c7cc(Cl)c(C(CC)CCCCCC)s7)c6s5)c(CCCCCC)c4s3)c2n1,CCCCCCCCCCCc1c(/C=C2\C(=O)c3cc(F)c(F)cc3C2=C(C#N)C#N)sc2c1sc1c3c4nsnc4c4c5sc6c(CCCCCCCCCCC)c(/C=C7\C(=O)c8cc(F)c(F)cc8C7=C(C#N)C#N)sc6c5n(CC(CC)CCCC)c4c3n(CC(CC)CCCC)c21,0.8,20.45,48.9,7.62,8.000039999999998,4.987401574803128,,,,,,,ITO/PEDOT:PSS/active layer/PDINO/Al,conventional,PDINO,PDINO,PEDOT:PSS,PEDOT:PSS,,chloroform,chloroform,,,,,-5.65,-4.09,1.36
275,10.1021/acs.macromol.9b01233,10.1021/acs.macromol.9b01233,PE32,Y6,PE32,Y6,CCCCCCCCC(CCCCCC)Cn1nc2c(-c3cc4scc(CCCCCC)c4s3)c(OC)c(OC)c(-c3cc4sc(-c5cc6c(-c7cc(Cl)c(C(CC)CCCCC)s7)c7sccc7c(-c7cc(Cl)c(C(CC)CCCCCC)s7)c6s5)c(CCCCCC)c4s3)c2n1,CCCCCCCCCCCc1c(/C=C2\C(=O)c3cc(F)c(F)cc3C2=C(C#N)C#N)sc2c1sc1c3c4nsnc4c4c5sc6c(CCCCCCCCCCC)c(/C=C7\C(=O)c8cc(F)c(F)cc8C7=C(C#N)C#N)sc6c5n(CC(CC)CCCC)c4c3n(CC(CC)CCCC)c21,0.75,18.44,53.0,7.31,7.329900000000001,0.2722298221614444,,,,,,,ITO/PEDOT:PSS/active layer/PDINO/Al,conventional,PDINO,PDINO,PEDOT:PSS,PEDOT:PSS,,chloroform,chloroform,,,,,-5.65,-4.09,1.36
276,10.1021/acs.macromol.9b01233,10.1021/acs.macromol.9b01233,PE4,Y6,PE4,Y6,CCCCCCCCC(CCCCCC)Cn1nc2c(C3=CC4SC(c5cc6c(-c7cc(Cl)c(CC(CC)CCCC)s7)c7sccc7c(-c7cc(Cl)c(CC(CC)CCCC)s7)c6s5)=C(CCCCCC)C4S3)c(F)c(F)c(-c3cc4scc(CCCCCC)c4s3)c2n1,CCCCCCCCCCCc1c(/C=C2\C(=O)c3cc(F)c(F)cc3C2=C(C#N)C#N)sc2c1sc1c3c4nsnc4c4c5sc6c(CCCCCCCCCCC)c(/C=C7\C(=O)c8cc(F)c(F)cc8C7=C(C#N)C#N)sc6c5n(CC(CC)CCCC)c4c3n(CC(CC)CCCC)c21,0.84,22.21,75.4,14.02,14.0669256,0.3347047075606388,,,,,,,ITO/PEDOT:PSS/active layer/PDINO/Al,conventional,PDINO,PDINO,PEDOT:PSS,PEDOT:PSS,,chloroform,chloroform,,,,,-5.65,-4.09,1.36
277,10.1016/j.solener.2018.09.077,10.1016/j.solener.2018.09.077,PBDT-TS1,SSBR,PBDT-TS1,SSBR,CCCCCCCCSc1ccc(-c2c3cc(-c4scc5sc(C(=O)OCC(CC)CCCC)c(F)c45)sc3c(-c3ccc(SCCCCCCCC)s3)c3ccsc23)s1,CCCCC(CC)CC1(CC(CC)CCCC)c2cc(-c3ccc(/C=C4\SC(=S)N(CC)C4=O)c4nsnc34)sc2-c2sc(-c3ccc(/C=C4\SC(=S)N(CC)C4=O)c4nsnc34)cc21,0.85,11.95,36.9,3.99,3.7481175,6.062218045112792,,,1:3,1-chloronaphthalene,CN,,ITO/ZnO/active layer/MoO3/Ag,inverted,ZnO,ZnO,MoO3,MoO3,90.0,chlorobenzene:1-chloronaphthalene (98:2 v/v),chlorobenzene,,-5.33,-3.52,,-5.44,-3.72,1.53
278,10.1007/s11426-019-9669-3,10.1007/s11426-019-9669-3,PBDB-T-2Cl,Y6,PBDB-T-2Cl,Y6,CCCCC(CC)Cc1sc(-c2c3cc(-c4ccc(-c5sc(-c6cccs6)c6c5C(=O)c5c(CC(CC)CCCC)sc(CC(CC)CCCC)c5C6=O)s4)sc3c(-c3cc(Cl)c(CC(CC)CCCC)s3)c3ccsc23)cc1Cl,CCCCCCCCCCCc1c(/C=C2\C(=O)c3cc(F)c(F)cc3C2=C(C#N)C#N)sc2c1sc1c3c4nsnc4c4c5sc6c(CCCCCCCCCCC)c(/C=C7\C(=O)c8cc(F)c(F)cc8C7=C(C#N)C#N)sc6c5n(CC(CC)CCCC)c4c3n(CC(CC)CCCC)c21,0.882,25.605,73.3,17.037,16.55378613,2.836261489698892,,,,,,,,,,,,,,,,,-5.52,-3.6,,-5.65,-4.09,1.36
279,10.1007/s11426-020-9840-x,10.1007/s11426-020-9840-x,J52-F,BTA5,J52-F,BTA5,CCCCCCCCC(CCCCCC)Cn1nc2c(-c3cccs3)c(F)c(F)c(-c3ccc(-c4cc5c(-c6cc(F)c(CC(CC)CCCC)s6)c6sccc6c(-c6cc(F)c(CC(CC)CCCC)s6)c5s4)s3)c2n1,CCCCCCCCn1nc2c(/C=c3/sc(=C(C#N)C#N)n(Cc4ccccc4)c3=O)ccc(-c3cc4c(s3)-c3cc5c(cc3C4(c3ccc(CCCCCC)cc3)c3ccc(CCCCCC)cc3)-c3sc(-c4ccc(/C=c6/sc(=C(C#N)C#N)n(Cc7ccccc7)c6=O)c6nn(CCCCCCCC)nc46)cc3C5(c3ccc(CCCCCC)cc3)c3ccc(CCCCCC)cc3)c2n1,1.17,13.8,69.8,11.27,11.269908,0.0008163265306002,,,1:1.5,,,,ITO/PEDOT:PSS/active layer/PDINN/Ag,conventional,PDINN,PDINN,PEDOT:PSS,PEDOT:PSS,,chloroform,chloroform,,-5.36,-3.42,,-5.55,-3.71,
280,10.1007/s11426-020-9840-x,10.1007/s11426-020-9840-x,J52-F,BTA4,J52-F,BTA4,CCCCCCCCC(CCCCCC)Cn1nc2c(-c3cccs3)c(F)c(F)c(-c3ccc(-c4cc5c(-c6cc(F)c(CC(CC)CCCC)s6)c6sccc6c(-c6cc(F)c(CC(CC)CCCC)s6)c5s4)s3)c2n1,CCCCCCCCn1nc2c(/C=c3/sc(=C(C#N)C#N)n(-c4ccccc4)c3=O)ccc(-c3cc4c(s3)-c3cc5c(cc3C4(c3ccc(CCCCCC)cc3)c3ccc(CCCCCC)cc3)-c3sc(-c4ccc(/C=c6/sc(=C(C#N)C#N)n(-c7ccccc7)c6=O)c6nn(CCCCCCCC)nc46)cc3C5(c3ccc(CCCCCC)cc3)c3ccc(CCCCCC)cc3)c2n1,1.21,8.39,55.3,5.61,5.6140007,0.0713137254901915,,,1:1.5,,,,ITO/PEDOT:PSS/active layer/PDINN/Ag,conventional,PDINN,PDINN,PEDOT:PSS,PEDOT:PSS,,chloroform,chloroform,,-5.36,-3.42,,-5.5,-3.65,
