Repository: JiYiqaq/PCE-KA-GNN

# Data directory

- `raw/Active_Database.csv` is the immutable source dataset bundled under CC BY 4.0. Do not overwrite it with processed data.
- `processed/` is created and populated by the training pipeline. Generated `.pt` and `.pth` caches are intentionally ignored by Git because they can exceed GitHub's normal single-file limit.

See `../DATA_LICENSE.md` for provenance, license and checksum information.

File: data/raw/Active_Database.csv (part 5 of 471)
id,doi,doi_norm,donor,acceptor,donor_canonical,acceptor_canonical,donor_smiles,acceptor_smiles,voc,jsc,ff,pce,pce_recomputed,pce_relative_error_percent,pce_avg,pce_best,d_a_ratio,additive,additive_canonical,additive_ratio,device_structure,device_type,etl,etl_canonical,htl,htl_canonical,active_layer_thickness,solvent,solvent_canonical,annealing_temp,homo_d,lumo_d,eg_d,homo_a,lumo_a,eg_a
281,10.1007/s11426-021-1114-3,10.1007/s11426-021-1114-3,PTQ10,m-BTP-C6Ph,PTQ10,m-BTP-C6Ph,CCCCCCCCC(CCCCCC)COc1cnc2c(-c3cccs3)c(F)c(F)cc2n1,CCCCCCc1cccc(-c2c(/C=C3\C(=O)c4cc(F)c(F)cc4C3=C(C#N)C#N)sc3c2sc2c4c5nsnc5c5c6sc7c(-c8cccc(CCCCCC)c8)c(/C=C8\C(=O)c9cc(F)c(F)cc9C8=C(C#N)C#N)sc7c6n(CC(CC)CCCC)c5c4n(CC(CC)CCCC)c32)c1,0.841,26.95,78.3,17.74,17.746655849999996,0.0375188838782288,,,,,,,,,,,,,,,,,-5.54,-2.92,1.93,-5.59,-3.86,1.35
282,10.1007/s11771-020-4501-0,10.1007/s11771-020-4501-0,PBDB-TF,Y19,PBDB-TF,Y19,CCCCC(CC)Cc1sc(-c2c3cc(-c4ccc(-c5sc(-c6cccs6)c6c5C(=O)c5c(CC(CC)CCCC)sc(CC(CC)CCCC)c5C6=O)s4)sc3c(-c3cc(F)c(CC(CC)CCCC)s3)c3ccsc23)cc1F,CCCCCCc1c(/C=C2\C(=O)c3cc(Cl)c(Cl)cc3C2=C(C#N)C#N)sc2c1sc1c3c4nn(CC(CC)CCCC)nc4c4c5sc6c(CCCCCC)c(/C=C7\C(=O)c8cc(Cl)c(Cl)cc8C7=C(C#N)C#N)sc6c5n(CC(CC)CCCC)c4c3n(CC(CC)CCCC)c21,0.88,22.38,68.2,12.76,13.4315808,5.263172413793097,,,1:1,"1,8-diiodooctane",DIO,,conventional,conventional,PDINN,PDINN,PEDOT:PSS,PEDOT:PSS,100.0,chloroform,chloroform,100.0,-5.49,-3.64,1.8,-5.68,-3.95,1.31
283,10.1007/s40843-017-9084-x,10.1007/s40843-017-9084-x,PBDB-T,TTIC,PBDB-T,4TIC,CCCCC(CC)Cc1ccc(-c2c3cc(-c4ccc(-c5sc(-c6cccs6)c6c5C(=O)c5c(CC(CC)CCCC)sc(CC(CC)CCCC)c5C6=O)s4)sc3c(-c3ccc(CC(CC)CCCC)s3)c3ccsc23)s1,CCCCCCc1ccc(C2(c3ccc(CCCCCC)cc3)c3cc(/C=C4\C(=O)c5ccccc5C4=C(C#N)C#N)sc3-c3sc4c5c(sc4c32)-c2sc(/C=C3\C(=O)c4ccccc4C3=C(C#N)C#N)cc2C5(c2ccc(CCCCCC)cc2)c2ccc(CCCCCC)cc2)cc1,0.8,20.58,66.0,10.87,10.866239999999998,0.0345906163753591,,,,,,,,,,,,,,,,,-5.33,-3.48,1.84,-5.51,-3.89,1.48
284,10.1007/s40843-020-1269-9,10.1007/s40843-020-1269-9,B1,BO-4Cl,B1,BO-4Cl,CCCCCCc1cc(-c2cc3c(-c4ccc(SCC(CC)CCCC)cc4)c4sc(-c5cc(CCCCCC)c(-c6cc(CCCCCC)c(-c7ccc(/C=C8/SC(=S)N(CCCC)C8=O)s7)s6)s5)cc4c(-c4ccc(SCC(CC)CCCC)cc4)c3s2)sc1-c1cc(CCCCCC)c(-c2ccc(/C=C3/SC(=S)N(CCCC)C3=O)s2)s1,CCCCCCCCCCCc1c(/C=C2\C(=O)c3cc(Cl)c(Cl)cc3C2=C(C#N)C#N)sc2c1sc1c3c4nsnc4c4c5sc6c(CCCCCCCCCCC)c(/C=C7\C(=O)c8cc(Cl)c(Cl)cc8C7=C(C#N)C#N)sc6c5n(CC(CCCC)CCCCCC)c4c3n(CC(CCCC)CCCCCC)c21,0.83,25.27,73.0,15.3,15.311093,0.0725032679738606,,,1:1,,,,conventional,conventional,PDINN,PDINN,PEDOT:PSS,PEDOT:PSS,,chloroform,chloroform,,-5.37,-3.51,,-5.68,-4.1,
285,10.1007/s40843-020-1269-9,10.1007/s40843-020-1269-9,BTR,BO-4Cl,BTR,BO-4Cl,CCCCCCc1cc(-c2cc3c(-c4cc(CC(CC)CCCC)c(CCCCCC)s4)c4sc(-c5cc(CCCCCC)c(-c6cc(CCCCCC)c(-c7ccc(/C=C8/SC(=S)N(CCCCCC)C8=O)s7)s6)s5)cc4c(-c4cc(CC(CC)CCCC)c(CCCCCC)s4)c3s2)sc1-c1cc(CCCCCC)c(-c2ccc(/C=C3/SC(=S)N(CCCCCC)C3=O)s2)s1,CCCCCCCCCCCc1c(/C=C2\C(=O)c3cc(Cl)c(Cl)cc3C2=C(C#N)C#N)sc2c1sc1c3c4nsnc4c4c5sc6c(CCCCCCCCCCC)c(/C=C7\C(=O)c8cc(Cl)c(Cl)cc8C7=C(C#N)C#N)sc6c5n(CC(CCCC)CCCCCC)c4c3n(CC(CCCC)CCCCCC)c21,0.83,18.93,72.0,11.3,11.312568,0.1112212389380366,,,1:1,,,,conventional,conventional,PDINN,PDINN,PEDOT:PSS,PEDOT:PSS,,chloroform,chloroform,,-5.34,-3.53,1.78,-5.68,-4.1,
286,10.1007/s40843-020-1651-5,10.1007/s40843-020-1651-5,PBDB-TF,5T-OFIC,PBDB-TF,5T-OFIC,CCCCC(CC)Cc1sc(-c2c3cc(-c4ccc(-c5sc(-c6cccs6)c6c5C(=O)c5c(CC(CC)CCCC)sc(CC(CC)CCCC)c5C6=O)s4)sc3c(-c3cc(F)c(CC(CC)CCCC)s3)c3ccsc23)cc1F,CCCCCCCCc1c(/C=C2\C(=O)c3cc(F)c(F)cc3C2=C(C#N)C#N)sc2c1C(c1ccc(CCCCCC)cc1)(c1ccc(CCCCCC)cc1)c1c-2sc2c3c(sc12)-c1sc2c(CCCCCCCC)c(/C=C4\C(=O)c5cc(F)c(F)cc5C4=C(C#N)C#N)sc2c1C3(c1ccc(CCCCCC)cc1)c1ccc(CCCCCC)cc1,0.794,24.84,68.10000000000001,13.43,13.43133576,0.0099460908414123,,,,,,,,,,,,,,,,,-5.49,-3.64,1.8,-5.51,-3.86,1.34
287,10.1007/s40843-020-1651-5,10.1007/s40843-020-1651-5,PBDB-TF,6T-OFIC,PBDB-TF,6T-OFIC,CCCCC(CC)Cc1sc(-c2c3cc(-c4ccc(-c5sc(-c6cccs6)c6c5C(=O)c5c(CC(CC)CCCC)sc(CC(CC)CCCC)c5C6=O)s4)sc3c(-c3cc(F)c(CC(CC)CCCC)s3)c3ccsc23)cc1F,CCCCCCCCc1c(/C=C2\C(=O)c3cc(F)c(F)cc3C2=C(C#N)C#N)sc2c3c(sc12)-c1sc2c4c(sc2c1C3(c1ccc(CCCCCC)cc1)c1ccc(CCCCCC)cc1)-c1sc2c(CCCCCCCC)c(/C=C3\C(=O)c5cc(F)c(F)cc5C3=C(C#N)C#N)sc2c1C4(c1ccc(CCCCCC)cc1)c1ccc(CCCCCC)cc1,0.782,22.69,69.6,12.35,12.34953168,0.003792064777324,,,,,,,,,,,,,,,,,-5.49,-3.64,1.8,-5.47,-3.89,1.31
288,10.1016/j.cej.2021.128770,10.1016/j.cej.2021.128770,PBDB-T,DBT-4F,PBDB-T,DBT-4F,CCCCC(CC)Cc1ccc(-c2c3cc(-c4ccc(-c5sc(-c6cccs6)c6c5C(=O)c5c(CC(CC)CCCC)sc(CC(CC)CCCC)c5C6=O)s4)sc3c(-c3ccc(CC(CC)CCCC)s3)c3ccsc23)s1,CCCCCCCCC(CCCCCC)COc1cc(-c2cc3c(s2)c2sc(/C=C4\C(=O)c5cc(F)c(F)cc5C4=C(C#N)C#N)cc2n3C(CCCCCCCC)CCCCCCCC)c(OCC(CCCCCC)CCCCCCCC)cc1-c1cc(CCCCCC)c(/C=C2\C(=O)c3cc(F)c(F)cc3C2=C(C#N)C#N)s1,0.88,19.65,70.19999999999999,12.14,12.138983999999995,0.0083690280066329,,,1:1.2,,,,ITO/ZnO/active layer/MoO3/Ag,inverted,ZnO,ZnO,MoO3,MoO3,,chloroform,chloroform,100.0,-5.33,-3.48,1.84,-5.67,-3.87,1.43
289,10.1016/j.cej.2021.128770,10.1016/j.cej.2021.128770,PBDB-T,DBD-4F,PBDB-T,DBD-4F,CCCCC(CC)Cc1ccc(-c2c3cc(-c4ccc(-c5sc(-c6cccs6)c6c5C(=O)c5c(CC(CC)CCCC)sc(CC(CC)CCCC)c5C6=O)s4)sc3c(-c3ccc(CC(CC)CCCC)s3)c3ccsc23)s1,CCCCCCCCC(CCCCCC)COc1cc(-c2cc3c(s2)c2sc(/C=C4\C(=O)c5cc(F)c(F)cc5C4=C(C#N)C#N)cc2n3C(CCCCCCCC)CCCCCCCC)c(OCC(CCCCCC)CCCCCCCC)cc1-c1cc2c(s1)c1sc(/C=C3\C(=O)c4cc(F)c(F)cc4C3=C(C#N)C#N)cc1n2C(CCCCCCCC)CCCCCCCC,0.88,15.92,59.5,8.64,8.335712000000001,3.521851851851848,,,1.2:1,,,,ITO/ZnO/active layer/MoO3/Ag,inverted,ZnO,ZnO,MoO3,MoO3,,chloroform,chloroform,100.0,-5.33,-3.48,1.84,-5.55,-3.74,1.38
290,10.1016/j.cej.2021.128770,10.1016/j.cej.2021.128770,PBDB-T,DBTD-4F,PBDB-T,DBTD-4F,CCCCC(CC)Cc1ccc(-c2c3cc(-c4ccc(-c5sc(-c6cccs6)c6c5C(=O)c5c(CC(CC)CCCC)sc(CC(CC)CCCC)c5C6=O)s4)sc3c(-c3ccc(CC(CC)CCCC)s3)c3ccsc23)s1,CCCCCCCCOc1c(OCCCCCCCC)c(-c2cc3c(s2)c2sc(/C=C4\C(=O)c5cc(F)c(F)cc5C4=C(C#N)C#N)cc2n3C(CCCCCCCC)CCCCCCCC)c2nsnc2c1-c1cc2c(s1)c1sc(/C=C3\C(=O)c4cc(F)c(F)cc4C3=C(C#N)C#N)cc1n2C(CCCCCCCC)CCCCCCCC,0.81,12.91,53.0,5.55,5.542263,0.1394054054053993,,,,,,,ITO/ZnO/active layer/MoO3/Ag,inverted,ZnO,ZnO,MoO3,MoO3,,chloroform,chloroform,,-5.33,-3.48,1.84,-5.51,-3.9,1.34
291,10.1021/acsaem.1c02403,10.1021/acsaem.1c02403,PBDB-T,IDT-3EsT-2IC2F,PBDB-T,IDT-3EsT-2IC2F,CCCCC(CC)Cc1ccc(-c2c3cc(-c4ccc(-c5sc(-c6cccs6)c6c5C(=O)c5c(CC(CC)CCCC)sc(CC(CC)CCCC)c5C6=O)s4)sc3c(-c3ccc(CC(CC)CCCC)s3)c3ccsc23)s1,CCCCCCc1ccc(C2(c3ccc(CCCCCC)cc3)c3cc4c(cc3-c3sc(-c5sc(/C=C6\C(=O)c7cc(F)c(F)cc7C6=C(C#N)C#N)cc5C(=O)OCC(CC)CCCC)cc32)C(c2ccc(CCCCCC)cc2)(c2ccc(CCCCCC)cc2)c2cc(-c3sc(/C=C5\C(=O)c6cc(F)c(F)cc6C5=C(C#N)C#N)cc3C(=O)OCC(CC)CCCC)sc2-4)cc1,0.886,14.68,57.99999999999999,7.54,7.543758399999999,0.0498461538461383,,,1:1.5,,,,ITO/PEDOT:PSS/PBDB-T:IDT-3EsT-2IC2F/ZnO/Al,conventional,ZnO,ZnO,PEDOT:PSS,PEDOT:PSS,,chlorobenzene,chlorobenzene,,-5.33,-3.48,1.84,-5.38,-3.93,1.44
292,10.1021/acsaem.1c02403,10.1021/acsaem.1c02403,PBDB-T,IDT-3EsT,PBDB-T,IDT-3EsT,CCCCC(CC)Cc1ccc(-c2c3cc(-c4ccc(-c5sc(-c6cccs6)c6c5C(=O)c5c(CC(CC)CCCC)sc(CC(CC)CCCC)c5C6=O)s4)sc3c(-c3ccc(CC(CC)CCCC)s3)c3ccsc23)s1,CCCCCCc1ccc(C2(c3ccc(CCCCCC)cc3)c3cc4c(cc3-c3sc(-c5sc(/C=C6\C(=O)c7ccccc7C6=C(C#N)C#N)cc5C(=O)OCC(CC)CCCC)cc32)C(c2ccc(CCCCCC)cc2)(c2ccc(CCCCCC)cc2)c2cc(-c3sc(/C=C5\C(=O)c6ccccc6C5=C(C#N)C#N)cc3C(=O)OCC(CC)CCCC)sc2-4)cc1,0.985,13.49,56.00000000000001,7.43,7.441084000000001,0.1491790040377012,,,1:1.5,,,,ITO/PEDOT:PSS/PBDB-T:IDT-3EsT/ZnO/Al,conventional,ZnO,ZnO,PEDOT:PSS,PEDOT:PSS,,chlorobenzene,chlorobenzene,,-5.33,-3.48,1.84,-5.38,-3.85,1.55
293,10.1021/acsaem.1c02403,10.1021/acsaem.1c02403,PBDB-T,IDT-4EsT-2IC2F,PBDB-T,IDT-4EsT-2IC2F,CCCCC(CC)Cc1ccc(-c2c3cc(-c4ccc(-c5sc(-c6cccs6)c6c5C(=O)c5c(CC(CC)CCCC)sc(CC(CC)CCCC)c5C6=O)s4)sc3c(-c3ccc(CC(CC)CCCC)s3)c3ccsc23)s1,CCCCCCc1ccc(C2(c3ccc(CCCCCC)cc3)c3cc4c(cc3-c3sc(-c5cc(C(=O)OCC(CC)CCCC)c(/C=C6\C(=O)c7cc(F)c(F)cc7C6=C(C#N)C#N)s5)cc32)C(c2ccc(CCCCCC)cc2)(c2ccc(CCCCCC)cc2)c2cc(-c3cc(C(=O)OCC(CC)CCCC)c(/C=C5\C(=O)c6cc(F)c(F)cc6C5=C(C#N)C#N)s3)sc2-4)cc1,0.745,13.02,56.00000000000001,5.45,5.4319440000000005,0.3313027522935711,,,1:1.5,,,,ITO/PEDOT:PSS/PBDB-T:IDT-4EsT-2IC2F/ZnO/Al,conventional,ZnO,ZnO,PEDOT:PSS,PEDOT:PSS,,chlorobenzene,chlorobenzene,,-5.33,-3.48,1.84,-5.35,-3.93,1.44
294,10.1021/acsaem.1c02608,10.1021/acsaem.1c02608,J52,i-IEICO-4Cl,J52,i-IEICO-4Cl,CCCCCCCCC(CCCCCC)Cn1nc2c(-c3cccs3)c(F)c(F)c(-c3ccc(-c4cc5c(-c6ccc(CC(CC)CCCC)s6)c6sccc6c(-c6ccc(CC(CC)CCCC)s6)c5s4)s3)c2n1,CCCCCCc1ccc(C2(c3ccc(CCCCCC)cc3)c3cc4c(cc3-c3sc(-c5scc(/C=C6/C(=O)c7cc(Cl)c(Cl)cc7C6=C(C#N)C#N)c5OCC(CC)CCCC)cc32)C(c2ccc(CCCCCC)cc2)(c2ccc(CCCCCC)cc2)c2cc(-c3scc(/C=C5/C(=O)c6cc(Cl)c(Cl)cc6C5=C(C#N)C#N)c3OCC(CC)CCCC)sc2-4)cc1,0.857,20.62,68.8,12.16,12.15788192,0.0174184210526372,,,1:1 w/w,,,,,,,,,,,,,150.0,-5.2,-3.05,1.96,-5.46,-3.82,1.51
295,10.1021/acsaem.1c02608,10.1021/acsaem.1c02608,J52,i-IEICO-2Cl,J52,i-IEICO-2Cl,CCCCCCCCC(CCCCCC)Cn1nc2c(-c3cccs3)c(F)c(F)c(-c3ccc(-c4cc5c(-c6ccc(CC(CC)CCCC)s6)c6sccc6c(-c6ccc(CC(CC)CCCC)s6)c5s4)s3)c2n1,CCCCCCc1ccc(C2(c3ccc(CCCCCC)cc3)c3cc4c(cc3-c3sc(-c5scc(/C=C6\C(=O)c7cc(Cl)ccc7C6=C(C#N)C#N)c5OCC(CC)CCCC)cc32)C(c2ccc(CCCCCC)cc2)(c2ccc(CCCCCC)cc2)c2cc(-c3scc(/C=C5\C(=O)c6cc(Cl)ccc6C5=C(C#N)C#N)c3OCC(CC)CCCC)sc2-4)cc1,0.886,19.51,66.7,11.45,11.529668620000002,0.6957958078602898,,,1:1 w/w,,,,,,,,,,,,,150.0,-5.2,-3.05,1.96,-5.42,-3.75,1.57
296,10.1021/acsaem.8b00205,10.1021/acsaem.8b00205,DRCN5T,IDIC8-F,DRCN5T,IDIC8-F,CCCCCCCCc1cc(/C=c2\sc(=C(C#N)C#N)n(CC)c2=O)sc1-c1cc(CCCCCCCC)c(-c2ccc(-c3sc(-c4sc(/C=c5\sc(=C(C#N)C#N)n(CC)c5=O)cc4CCCCCCCC)cc3CCCCCCCC)s2)s1,CCCCCCCCC1(CCCCCCCC)c2cc3c(cc2-c2sc(/C=C4\C(=O)c5ccc(F)cc5C4=C(C#N)C#N)cc21)C(CCCCCCCC)(CCCCCCCC)c1cc(/C=C2\C(=O)c4ccc(F)cc4C2=C(C#N)C#N)sc1-3,0.864,15.21,64.1,8.42,8.423663040000001,0.0435040380047632,,,,,,,ITO/PEDOT:PSS/DRCN5T:IDIC8-F/PDINO/Al,conventional,PDINO,PDINO,PEDOT:PSS,PEDOT:PSS,,chloroform,chloroform,,-5.22,-3.41,,-5.51,-3.82,
297,10.1021/acsaem.8b00205,10.1021/acsaem.8b00205,DRCN5T,IDIC8-H,DRCN5T,IDIC8-H,CCCCCCCCc1cc(/C=c2\sc(=C(C#N)C#N)n(CC)c2=O)sc1-c1cc(CCCCCCCC)c(-c2ccc(-c3sc(-c4sc(/C=c5\sc(=C(C#N)C#N)n(CC)c5=O)cc4CCCCCCCC)cc3CCCCCCCC)s2)s1,CCCCCCCCC1(CCCCCCCC)c2cc3c(cc2-c2sc(/C=C4\C(=O)c5ccccc5C4=C(C#N)C#N)cc21)C(CCCCCCCC)(CCCCCCCC)c1cc(/C=C2\C(=O)c4ccccc4C2=C(C#N)C#N)sc1-3,0.952,13.44,62.5,8.0,7.996799999999999,0.0400000000000067,,,,,,,ITO/PEDOT:PSS/DRCN5T:IDIC8-H/PDINO/Al,conventional,PDINO,PDINO,PEDOT:PSS,PEDOT:PSS,,chloroform,chloroform,,-5.22,-3.41,,-5.52,-3.76,
298,10.1021/acsaem.8b00205,10.1021/acsaem.8b00205,DRCN5T,IDIC8-M,DRCN5T,IDT-2O,CCCCCCCCc1cc(/C=c2\sc(=C(C#N)C#N)n(CC)c2=O)sc1-c1cc(CCCCCCCC)c(-c2ccc(-c3sc(-c4sc(/C=c5\sc(=C(C#N)C#N)n(CC)c5=O)cc4CCCCCCCC)cc3CCCCCCCC)s2)s1,CCCCCCCCC1(CCCCCCCC)c2cc3c(cc2-c2sc(/C=C4\C(=O)c5ccc(C)cc5C4=C(C#N)C#N)cc21)C(CCCCCCCC)(CCCCCCCC)c1cc(/C=C2\C(=O)c4ccc(C)cc4C2=C(C#N)C#N)sc1-3,1.002,10.36,60.7,6.31,6.301097040000001,0.1410928684627349,,,,,,,ITO/PEDOT:PSS/DRCN5T:IDIC8-M/PDINO/Al,conventional,PDINO,PDINO,PEDOT:PSS,PEDOT:PSS,,chloroform,chloroform,,-5.22,-3.41,,-5.51,-3.72,
299,10.1021/acsaem.8b00506,10.1021/acsaem.8b00506,PBClT,ITIC,PBClT,ITIC,CCCCC(CC)COC(=O)c1sc2c(-c3cc4c(-c5cc(Cl)c(CC(CC)CCCC)s5)c5sccc5c(-c5cc(Cl)c(CC(CC)CCCC)s5)c4s3)scc2c1F,CCCCCCc1ccc(C2(c3ccc(CCCCCC)cc3)c3cc4c(cc3-c3sc5cc(C=C6C(=O)c7ccccc7C6=C(C#N)C#N)sc5c32)C(c2ccc(CCCCCC)cc2)(c2ccc(CCCCCC)cc2)c2c-4sc3cc(C=C4C(=O)c5ccccc5C4=C(C#N)C#N)sc23)cc1,1.01,13.95,60.1,8.46,8.4677895,0.0920744680850998,,,1:1,,,,ITO/PEDOT:PSS/active layer/MoO3/Ag,conventional,,,PEDOT:PSS,PEDOT:PSS,100.0,chlorobenzene,chlorobenzene,,-5.47,-3.61,,-5.49,-3.83,1.59
300,10.1021/acsaem.8b01447,10.1021/acsaem.8b01447,PBT4Cl-Bz,IT-4F,PBT4Cl-Bz,IT-4F,CCCCCCCCC(CCCCCC)Cn1nc2c(-c3cccs3)c(F)c(F)c(-c3ccc(-c4cc5c(-c6sc(CC(CC)CCCC)c(Cl)c6Cl)c6sccc6c(-c6sc(CC(CC)CCCC)c(Cl)c6Cl)c5s4)s3)c2n1,CCCCCCc1ccc(C2(c3ccc(CCCCCC)cc3)c3cc4c(cc3-c3sc5cc(/C=C6\C(=O)c7cc(F)c(F)cc7C6=C(C#N)C#N)sc5c32)C(c2ccc(CCCCCC)cc2)(c2ccc(CCCCCC)cc2)c2c-4sc3cc(/C=C4\C(=O)c5cc(F)c(F)cc5C4=C(C#N)C#N)sc23)cc1,0.96,16.42,58.7,9.25,9.2529984,0.0324151351351454,,,1:1,,,,,,,,,,100.0,chlorobenzene,,,-5.64,-3.57,2.01,-5.66,-4.14,1.53
301,10.1021/acsaem.8b01447,10.1021/acsaem.8b01447,PBT1Cl-Bz,IT-4F,PBT1Cl-Bz,IT-4F,CCCCCCCCC(CCCCCC)Cn1nc2c(-c3cccs3)c(F)c(F)c(-c3ccc(-c4cc5c(-c6cc(Cl)c(CC(CC)CCCC)s6)c6sccc6c(-c6ccc(CC(CC)CCCC)s6)c5s4)s3)c2n1,CCCCCCc1ccc(C2(c3ccc(CCCCCC)cc3)c3cc4c(cc3-c3sc5cc(/C=C6\C(=O)c7cc(F)c(F)cc7C6=C(C#N)C#N)sc5c32)C(c2ccc(CCCCCC)cc2)(c2ccc(CCCCCC)cc2)c2c-4sc3cc(/C=C4\C(=O)c5cc(F)c(F)cc5C4=C(C#N)C#N)sc23)cc1,0.71,16.85,63.5,7.6,7.596822499999999,0.0418092105263223,,,1:1,,,,,,,,,,105.0,chlorobenzene,,,-5.39,-3.57,1.93,-5.66,-4.14,1.53
302,10.1021/acsaem.8b01447,10.1021/acsaem.8b01447,PBT2Clas-Bz,IT-4F,PBT2Clas-Bz,IT-4F,CCCCCCCCC(CCCCCC)Cn1nc2c(-c3cccs3)c(F)c(F)c(-c3ccc(-c4cc5c(-c6sc(CC(CC)CCCC)c(Cl)c6Cl)c6sccc6c(-c6ccc(CC(CC)CCCC)s6)c5s4)s3)c2n1,CCCCCCc1ccc(C2(c3ccc(CCCCCC)cc3)c3cc4c(cc3-c3sc5cc(/C=C6\C(=O)c7cc(F)c(F)cc7C6=C(C#N)C#N)sc5c32)C(c2ccc(CCCCCC)cc2)(c2ccc(CCCCCC)cc2)c2c-4sc3cc(/C=C4\C(=O)c5cc(F)c(F)cc5C4=C(C#N)C#N)sc23)cc1,0.79,13.43,41.8,4.43,4.4348546,0.1095846501128627,,,1:1,,,,,,,,,,95.0,chlorobenzene,,,-5.48,-3.56,1.97,-5.66,-4.14,1.53
303,10.1021/acsaem.9b01726,10.1021/acsaem.9b01726,P105,ITIC-F,P105,IT-4F,CCCCCCCCCCC(CCCCCCCC)Cn1c(=O)n(CC(CCCCCCCC)CCCCCCCCCC)c2cc3c(cc21)c1ccsc1c1sc(-c2ccc(-c4c(F)c(F)c(-c5cccs5)c5nsnc45)s2)cc31,CCCCCCc1ccc(C2(c3ccc(CCCCCC)cc3)c3cc4c(cc3-c3sc5cc(/C=C6\C(=O)c7cc(F)c(F)cc7C6=C(C#N)C#N)sc5c32)C(c2ccc(CCCCCC)cc2)(c2ccc(CCCCCC)cc2)c2c-4sc3cc(/C=C4\C(=O)c5cc(F)c(F)cc5C4=C(C#N)C#N)sc23)cc1,0.91,17.47,67.0,10.65,10.651459,0.0136995305164203,,,1:1.5,,,,ITO/PEDOT:PSS/active layer/PFN/Al,conventional,PFN,PFN,PEDOT:PSS,PEDOT:PSS,,chloroform,chloroform,,-5.38,-3.62,1.66,-5.66,-4.14,
304,10.1021/acsaem.9b01726,10.1021/acsaem.9b01726,P104,ITIC-F,P104,IT-4F,CCCCCCCCCCC(CCCCCCCC)Cn1c(=O)n(CC(CCCCCCCC)CCCCCCCCCC)c2cc3c(cc21)c1ccsc1c1sc(-c2ccc(-c4ccc(-c5cccs5)c5nsnc45)s2)cc31,CCCCCCc1ccc(C2(c3ccc(CCCCCC)cc3)c3cc4c(cc3-c3sc5cc(/C=C6\C(=O)c7cc(F)c(F)cc7C6=C(C#N)C#N)sc5c32)C(c2ccc(CCCCCC)cc2)(c2ccc(CCCCCC)cc2)c2c-4sc3cc(/C=C4\C(=O)c5cc(F)c(F)cc5C4=C(C#N)C#N)sc23)cc1,0.83,15.92,63.0,8.32,8.324568,0.0549038461538343,,,1:1.5,,,,ITO/PEDOT:PSS/active layer/PFN/Al,conventional,PFN,PFN,PEDOT:PSS,PEDOT:PSS,,chloroform,chloroform,,-5.29,-3.68,1.59,-5.66,-4.14,
305,10.1021/acsami.0c00837,10.1021/acsami.0c00837,PBDB-T,BCDT-4Cl,PBDB-T,BCDT-4Cl,CCCCC(CC)Cc1ccc(-c2c3cc(-c4ccc(-c5sc(-c6cccs6)c6c5C(=O)c5c(CC(CC)CCCC)sc(CC(CC)CCCC)c5C6=O)s4)sc3c(-c3ccc(CC(CC)CCCC)s3)c3ccsc23)s1,CCCCC(CC)COc1c(OCC(CC)CCCC)c(-c2cc3c(s2)-c2sc(/C=C4\C(=O)c5cc(Cl)c(Cl)cc5C4=C(C#N)C#N)cc2C3(CC(CC)CCCC)CC(CC)CCCC)c2nsnc2c1-c1cc2c(s1)-c1sc(/C=C3\C(=O)c4cc(Cl)c(Cl)cc4C3=C(C#N)C#N)cc1C2(CC(CC)CCCC)CC(CC)CCCC,0.76,23.77,67.0,12.1,12.103684,0.0304462809917485,,,,,,,ITO/PEDOT:PSS/active layer/MoO3/Ag,conventional,ZnO,,PEDOT:PSS,PEDOT:PSS,,,,,-5.33,-3.48,1.84,-5.47,-3.88,1.38
306,10.1021/acsami.0c01850,10.1021/acsami.0c01850,PBDB-T-2Cl,BTCIC-4Cl,PBDB-T-2Cl,BTCIC-4Cl,CCCCC(CC)Cc1sc(-c2c3cc(-c4ccc(-c5sc(-c6cccs6)c6c5C(=O)c5c(CC(CC)CCCC)sc(CC(CC)CCCC)c5C6=O)s4)sc3c(-c3cc(Cl)c(CC(CC)CCCC)s3)c3ccsc23)cc1Cl,CCCCC(CC)CC1(CC(CC)CCCC)c2cc(/C=C3\C(=O)c4cc(Cl)c(Cl)cc4C3=C(C#N)C#N)sc2-c2sc(-c3ccc(-c4cc5c(s4)-c4sc(/C=C6\C(=O)c7cc(Cl)c(Cl)cc7C6=C(C#N)C#N)cc4C5(CC(CC)CCCC)CC(CC)CCCC)c4nsnc34)cc21,0.75,21.0,66.0,10.5,10.395,1.000000000000004,,,,,,,ITO/PEDOT:PSS/active layer/PFN-Br/Ag,conventional,PFN-Br,PFN-Br,PEDOT:PSS,PEDOT:PSS,,,,,-5.52,-3.6,,-5.64,-4.12,1.31
307,10.1021/acsami.0c01850,10.1021/acsami.0c01850,PBDB-T,BTCIC-4Cl,PBDB-T,BTCIC-4Cl,CCCCC(CC)Cc1ccc(-c2c3cc(-c4ccc(-c5sc(-c6cccs6)c6c5C(=O)c5c(CC(CC)CCCC)sc(CC(CC)CCCC)c5C6=O)s4)sc3c(-c3ccc(CC(CC)CCCC)s3)c3ccsc23)s1,CCCCC(CC)CC1(CC(CC)CCCC)c2cc(/C=C3\C(=O)c4cc(Cl)c(Cl)cc4C3=C(C#N)C#N)sc2-c2sc(-c3ccc(-c4cc5c(s4)-c4sc(/C=C6\C(=O)c7cc(Cl)c(Cl)cc7C6=C(C#N)C#N)cc4C5(CC(CC)CCCC)CC(CC)CCCC)c4nsnc34)cc21,0.63,23.2,69.0,10.2,10.08504,1.1270588235294114,,,,,,,ITO/PEDOT:PSS/active layer/PFN-Br/Ag,conventional,PFN-Br,PFN-Br,PEDOT:PSS,PEDOT:PSS,,,,,-5.33,-3.48,1.84,-5.64,-4.12,1.31
308,10.1021/acsami.0c01850,10.1021/acsami.0c01850,PBDB-T,BTCIC,PBDB-T,BTCIC,CCCCC(CC)Cc1ccc(-c2c3cc(-c4ccc(-c5sc(-c6cccs6)c6c5C(=O)c5c(CC(CC)CCCC)sc(CC(CC)CCCC)c5C6=O)s4)sc3c(-c3ccc(CC(CC)CCCC)s3)c3ccsc23)s1,CCCCC(CC)CC1(CC(CC)CCCC)c2cc(/C=C3\C(=O)c4ccccc4C3=C(C#N)C#N)sc2-c2sc(-c3ccc(-c4cc5c(s4)-c4sc(/C=C6\C(=O)c7ccccc7C6=C(C#N)C#N)cc4C5(CC(CC)CCCC)CC(CC)CCCC)c4nsnc34)cc21,0.79,18.6,63.0,9.3,9.257220000000002,0.4599999999999861,,,,,,,ITO/PEDOT:PSS/active layer/PFN-Br/Ag,conventional,PFN-Br,PFN-Br,PEDOT:PSS,PEDOT:PSS,,,,,-5.33,-3.48,1.84,-5.53,-4.0,1.36
309,10.1021/acsami.0c01850,10.1021/acsami.0c01850,PBDB-T-2Cl,BTCIC,PBDB-T-2Cl,BTCIC,CCCCC(CC)Cc1sc(-c2c3cc(-c4ccc(-c5sc(-c6cccs6)c6c5C(=O)c5c(CC(CC)CCCC)sc(CC(CC)CCCC)c5C6=O)s4)sc3c(-c3cc(Cl)c(CC(CC)CCCC)s3)c3ccsc23)cc1Cl,CCCCC(CC)CC1(CC(CC)CCCC)c2cc(/C=C3\C(=O)c4ccccc4C3=C(C#N)C#N)sc2-c2sc(-c3ccc(-c4cc5c(s4)-c4sc(/C=C6\C(=O)c7ccccc7C6=C(C#N)C#N)cc4C5(CC(CC)CCCC)CC(CC)CCCC)c4nsnc34)cc21,0.83,5.4,62.0,2.8,2.77884,0.7557142857142723,,,,,,,ITO/PEDOT:PSS/active layer/PFN-Br/Ag,conventional,PFN-Br,PFN-Br,PEDOT:PSS,PEDOT:PSS,,,,,-5.52,-3.6,,-5.53,-4.0,1.36
310,10.1021/acsami.0c03842,10.1021/acsami.0c03842,PBDB-T,i-cc23,PBDB-T,i-cc23,CCCCC(CC)Cc1ccc(-c2c3cc(-c4ccc(-c5sc(-c6cccs6)c6c5C(=O)c5c(CC(CC)CCCC)sc(CC(CC)CCCC)c5C6=O)s4)sc3c(-c3ccc(CC(CC)CCCC)s3)c3ccsc23)s1,CCCCCCc1ccc(C2(c3ccc(CCCCCC)cc3)c3cc4c(cc3-c3sc(-c5scc(/C=C6\C(=O)c7sccc7C6=C(C#N)C#N)c5OCC(CC)CCCC)cc32)C(c2ccc(CCCCCC)cc2)(c2ccc(CCCCCC)cc2)c2cc(-c3scc(/C=C5\C(=O)c6sccc6C5=C(C#N)C#N)c3OCC(CC)CCCC)sc2-4)cc1,1.09,11.1,59.5,7.23,7.198905,0.4300829875518747,,,1:1,,,,inverted,inverted,,,,,,,,150.0,-5.33,-3.48,1.84,-5.34,-3.64,1.69
311,10.1021/acsami.0c03977,10.1021/acsami.0c03977,BSCl-C2,IDIC-4Cl,BSCl-C2,IDIC-4Cl,CCCCCCc1cc(/C=C2\SC(=S)N(CC(CC)CCCC)C2=O)sc1-c1cc2sc(-c3cc4c(-c5cc(Cl)c(SCC(CC)CCCC)s5)c5sc(-c6sc7cc(-c8sc(/C=C9\SC(=S)N(CC(CC)CCCC)C9=O)cc8CCCCCC)sc7c6CCCCCC)cc5c(-c5cc(Cl)c(SCC(CC)CCCC)s5)c4s3)c(CCCCCC)c2s1,CCCCCCCCC1(CCCCCCCC)c2cc3c(cc2-c2sc(/C=C4\C(=O)c5cc(Cl)c(Cl)cc5C4=C(C#N)C#N)cc21)C(CCCCCCCC)(CCCCCCCC)c1cc(/C=C2\C(=O)c4cc(Cl)c(Cl)cc4C2=C(C#N)C#N)sc1-3,0.865,20.1,71.3,12.4,12.396574500000002,0.0276249999999899,,,1.5:1,,,,ITO/PEDOT:PSS/active layer/Al,conventional,,,PEDOT:PSS,PEDOT:PSS,,,,120.0,-5.58,-3.39,1.82,-5.9,-4.04,1.52
312,10.1021/acsami.0c08442,10.1021/acsami.0c08442,PBDB-TF,PIDIC2T2Cl,PBDB-TF,PIDIC2T2Cl,CCCCC(CC)Cc1sc(-c2c3cc(-c4ccc(-c5sc(-c6cccs6)c6c5C(=O)c5c(CC(CC)CCCC)sc(CC(CC)CCCC)c5C6=O)s4)sc3c(-c3cc(F)c(CC(CC)CCCC)s3)c3ccsc23)cc1F,CCCCCCCCCCCCCCCCC1(CCCCCCCCCCCCCCCC)c2cc3c(cc2-c2sc(/C=C4\C(=O)c5ccccc5C4=C(C#N)C#N)cc21)C(CCCCCCCCCCCCCCCC)(CCCCCCCCCCCCCCCC)c1cc(/C=C2\C(=O)c4ccc(-c5cc(Cl)c(-c6sccc6Cl)s5)cc4C2=C(C#N)C#N)sc1-3,0.9,12.66,62.0,7.11,7.06428,0.6430379746835472,,,1.5:1,chloronaphthalene,CN,"2%, v/v",ITO/ZnO/active layer/MoO3/Ag,inverted,ZnO,ZnO,MoO3,MoO3,,chloroform,chloroform,110.0,-5.49,-3.64,1.8,-5.67,-3.87,1.55
313,10.1021/acsami.0c08442,10.1021/acsami.0c08442,PBDB-T,PIDIC2T2Cl,PBDB-T,PIDIC2T2Cl,CCCCC(CC)Cc1ccc(-c2c3cc(-c4ccc(-c5sc(-c6cccs6)c6c5C(=O)c5c(CC(CC)CCCC)sc(CC(CC)CCCC)c5C6=O)s4)sc3c(-c3ccc(CC(CC)CCCC)s3)c3ccsc23)s1,CCCCCCCCCCCCCCCCC1(CCCCCCCCCCCCCCCC)c2cc3c(cc2-c2sc(/C=C4\C(=O)c5ccccc5C4=C(C#N)C#N)cc21)C(CCCCCCCCCCCCCCCC)(CCCCCCCCCCCCCCCC)c1cc(/C=C2\C(=O)c4ccc(-c5cc(Cl)c(-c6sccc6Cl)s5)cc4C2=C(C#N)C#N)sc1-3,0.82,10.75,60.0,5.34,5.289,0.955056179775284,,,1.5:1,chloronaphthalene,CN,2 vol%,ITO/ZnO/active layer/MoO3/Ag,inverted,ZnO,ZnO,MoO3,MoO3,,chloroform,chloroform,110.0,-5.33,-3.48,1.84,-5.67,-3.87,1.55
314,10.1021/acsami.0c08442,10.1021/acsami.0c08442,PBDB-TF,PIDIC2T2F,PBDB-TF,PIDIC2T2F,CCCCC(CC)Cc1sc(-c2c3cc(-c4ccc(-c5sc(-c6cccs6)c6c5C(=O)c5c(CC(CC)CCCC)sc(CC(CC)CCCC)c5C6=O)s4)sc3c(-c3cc(F)c(CC(CC)CCCC)s3)c3ccsc23)cc1F,CCCCCCCCCCCCCCCCC1(CCCCCCCCCCCCCCCC)c2cc3c(cc2-c2sc(/C=C4\C(=O)c5ccccc5C4=C(C#N)C#N)cc21)C(CCCCCCCCCCCCCCCC)(CCCCCCCCCCCCCCCC)c1cc(/C=C2\C(=O)c4ccc(-c5cc(F)c(-c6sccc6F)s5)cc4C2=C(C#N)C#N)sc1-3,0.9,12.81,43.0,4.96,4.95747,0.0510080645161319,,,1.5:1,chloronaphthalene,CN,"2%, v/v",ITO/ZnO/active layer/MoO3/Ag,inverted,ZnO,ZnO,MoO3,MoO3,,chloroform,chloroform,110.0,-5.49,-3.64,1.8,-5.73,-3.89,1.55
315,10.1021/acsami.0c08442,10.1021/acsami.0c08442,PBDB-TF,PIDIC2T,PBDB-TF,PIDIC2T,CCCCC(CC)Cc1sc(-c2c3cc(-c4ccc(-c5sc(-c6cccs6)c6c5C(=O)c5c(CC(CC)CCCC)sc(CC(CC)CCCC)c5C6=O)s4)sc3c(-c3cc(F)c(CC(CC)CCCC)s3)c3ccsc23)cc1F,CCCCCCCCCCCCCCCCC1(CCCCCCCCCCCCCCCC)c2cc3c(cc2-c2sc(/C=C4\C(=O)c5ccccc5C4=C(C#N)C#N)cc21)C(CCCCCCCCCCCCCCCC)(CCCCCCCCCCCCCCCC)c1cc(/C=C2\C(=O)c4ccc(-c5ccc(-c6cccs6)s5)cc4C2=C(C#N)C#N)sc1-3,0.9,10.47,52.0,4.89,4.89996,0.2036809815951004,,,1.5:1,chloronaphthalene,CN,"2%, v/v",ITO/ZnO/active layer/MoO3/Ag,inverted,ZnO,ZnO,MoO3,MoO3,,chloroform,chloroform,110.0,-5.49,-3.64,1.8,-5.65,-3.85,1.54
316,10.1021/acsami.0c08442,10.1021/acsami.0c08442,PBDB-T,PIDIC2T2F,PBDB-T,PIDIC2T2F,CCCCC(CC)Cc1ccc(-c2c3cc(-c4ccc(-c5sc(-c6cccs6)c6c5C(=O)c5c(CC(CC)CCCC)sc(CC(CC)CCCC)c5C6=O)s4)sc3c(-c3ccc(CC(CC)CCCC)s3)c3ccsc23)s1,CCCCCCCCCCCCCCCCC1(CCCCCCCCCCCCCCCC)c2cc3c(cc2-c2sc(/C=C4\C(=O)c5ccccc5C4=C(C#N)C#N)cc21)C(CCCCCCCCCCCCCCCC)(CCCCCCCCCCCCCCCC)c1cc(/C=C2\C(=O)c4ccc(-c5cc(F)c(-c6sccc6F)s5)cc4C2=C(C#N)C#N)sc1-3,0.85,9.0,53.0,4.07,4.0545,0.3808353808353879,,,1.5:1,chloronaphthalene,CN,2 vol%,ITO/ZnO/active layer/MoO3/Ag,inverted,ZnO,ZnO,MoO3,MoO3,,chloroform,chloroform,110.0,-5.33,-3.48,1.84,-5.73,-3.89,1.55
317,10.1021/acsami.0c08442,10.1021/acsami.0c08442,PBDB-T,PIDIC2T,PBDB-T,PIDIC2T,CCCCC(CC)Cc1ccc(-c2c3cc(-c4ccc(-c5sc(-c6cccs6)c6c5C(=O)c5c(CC(CC)CCCC)sc(CC(CC)CCCC)c5C6=O)s4)sc3c(-c3ccc(CC(CC)CCCC)s3)c3ccsc23)s1,CCCCCCCCCCCCCCCCC1(CCCCCCCCCCCCCCCC)c2cc3c(cc2-c2sc(/C=C4\C(=O)c5ccccc5C4=C(C#N)C#N)cc21)C(CCCCCCCCCCCCCCCC)(CCCCCCCCCCCCCCCC)c1cc(/C=C2\C(=O)c4ccc(-c5ccc(-c6cccs6)s5)cc4C2=C(C#N)C#N)sc1-3,0.8,9.07,41.0,2.97,2.97496,0.1670033670033545,,,1.5:1,chloronaphthalene,CN,2 vol%,ITO/ZnO/active layer/MoO3/Ag,inverted,ZnO,ZnO,MoO3,MoO3,,chloroform,chloroform,110.0,-5.33,-3.48,1.84,-5.65,-3.85,1.54
318,10.1021/acsami.0c13277,10.1021/acsami.0c13277,PBDB-T,CNDTBT-C8IDT-FINCN,PBDB-T,CNDTBT-C8IDT-FINCN,CCCCC(CC)Cc1ccc(-c2c3cc(-c4ccc(-c5sc(-c6cccs6)c6c5C(=O)c5c(CC(CC)CCCC)sc(CC(CC)CCCC)c5C6=O)s4)sc3c(-c3ccc(CC(CC)CCCC)s3)c3ccsc23)s1,CCCCCCCCC1(CCCCCCCC)c2cc3c(cc2-c2sc(/C=C4\C(=O)c5cc(F)c(F)cc5C4=C(C#N)C#N)cc21)C(CCCCCCCC)(CCCCCCCC)c1cc(-c2ccc(-c4c(C#N)c(C#N)c(-c5ccc(-c6cc7c(s6)-c6cc8c(cc6C7(CCCCCCCC)CCCCCCCC)-c6sc(/C=C7\C(=O)c9cc(F)c(F)cc9C7=C(C#N)C#N)cc6C8(CCCCCCCC)CCCCCCCC)s5)c5nsnc45)s2)sc1-3,0.793,22.11,70.3,12.33,12.32586069,0.0335710462287195,,,1.0:1.0,DIO,DIO,,inverted,inverted,ZnO NPs/PEIE,ZnO/PEIE,MoO3,MoO3,100.0,chlorobenzene,chlorobenzene,,-5.33,-3.48,1.84,-5.58,-3.92,1.4
320,10.1021/acsami.0c13993,10.1021/acsami.0c13993,PBDB-T,o-DOC6-2F,PBDB-T,o-DOC6-2F,CCCCC(CC)Cc1ccc(-c2c3cc(-c4ccc(-c5sc(-c6cccs6)c6c5C(=O)c5c(CC(CC)CCCC)sc(CC(CC)CCCC)c5C6=O)s4)sc3c(-c3ccc(CC(CC)CCCC)s3)c3ccsc23)s1,CCCCCCOc1c(-c2cc3c(s2)-c2sc(/C=C4\C(=O)c5cc(F)c(F)cc5C4=C(C#N)C#N)cc2C3(CC(CC)CCCC)CC(CC)CCCC)ccc(-c2cc3c(s2)-c2sc(/C=C4\C(=O)c5cc(F)c(F)cc5C4=C(C#N)C#N)cc2C3(CC(CC)CCCC)CC(CC)CCCC)c1OCCCCCC,0.89,18.58,71.8,11.87,11.8729916,0.0252030328559363,,,,0.7% 1-can,,0.7%,,,,,,,,,,,-5.33,-3.48,1.84,-5.49,-3.83,1.51
321,10.1021/acsami.0c16389,10.1021/acsami.0c16389,PBDB-TF,BTP-2Cl-delta,PBDB-TF,BTP-2Cl-delta,CCCCC(CC)Cc1sc(-c2c3cc(-c4ccc(-c5sc(-c6cccs6)c6c5C(=O)c5c(CC(CC)CCCC)sc(CC(CC)CCCC)c5C6=O)s4)sc3c(-c3cc(F)c(CC(CC)CCCC)s3)c3ccsc23)cc1F,CCCCCCCCCCCc1c(/C=C2\C(=O)c3ccc(Cl)cc3C2=C(C#N)C#N)sc2c1sc1c3c4nsnc4c4c5sc6c(CCCCCCCCCCC)c(/C=C7\C(=O)c8ccc(Cl)cc8C7=C(C#N)C#N)sc6c5n(CC(CC)CCCC)c4c3n(CC(CC)CCCC)c21,0.89,24.3,71.1,15.4,15.376797000000002,0.150668831168823,,,,,,,,,,,,,,,,,-5.49,-3.64,1.8,-5.57,-3.85,
322,10.1021/acsami.0c19700,10.1021/acsami.0c19700,PBDB-T,IPT-2F,PBDB-T,IPT-2F,CCCCC(CC)Cc1ccc(-c2c3cc(-c4ccc(-c5sc(-c6cccs6)c6c5C(=O)c5c(CC(CC)CCCC)sc(CC(CC)CCCC)c5C6=O)s4)sc3c(-c3ccc(CC(CC)CCCC)s3)c3ccsc23)s1,CCCCCCCCn1c2cc(/C=C3\C(=O)c4ccc(F)cc4C3=C(C#N)C#N)sc2c2sc3c(c21)C(c1ccc(CCCCCC)cc1)(c1ccc(CCCCCC)cc1)c1cc2c(cc1-3)C(c1ccc(CCCCCC)cc1)(c1ccc(CCCCCC)cc1)c1cc(/C=C3\C(=O)c4ccc(F)cc4C3=C(C#N)C#N)sc1-2,0.86,22.2,73.0,14.0,13.93716,0.4488571428571524,,,,"1,8-diiodooctane",,0.5 vol%,ITO/ZnO/PBDB-T:FREA/MoOx/Ag,inverted,ZnO,,MoOx,,100.0,chlorobenzene,,100.0,-5.33,-3.48,1.84,-5.51,-3.96,1.44
323,10.1021/acsami.0c19700,10.1021/acsami.0c19700,PBDB-T,INPIC-2F,PBDB-T,INPIC-2F,CCCCC(CC)Cc1ccc(-c2c3cc(-c4ccc(-c5sc(-c6cccs6)c6c5C(=O)c5c(CC(CC)CCCC)sc(CC(CC)CCCC)c5C6=O)s4)sc3c(-c3ccc(CC(CC)CCCC)s3)c3ccsc23)s1,CCCCCCCCn1c2cc(/C=C3\C(=O)c4cc(F)ccc4C3=C(C#N)C#N)sc2c2sc3c(c21)C(c1ccc(CCCCCC)cc1)(c1ccc(CCCCCC)cc1)c1cc2c(cc1-3)C(c1ccc(CCCCCC)cc1)(c1ccc(CCCCCC)cc1)c1c-2sc2c3sc(/C=C4\C(=O)c5cc(F)ccc5C4=C(C#N)C#N)cc3n(CCCCCCCC)c12,0.91,15.7,58.6,8.37,8.372181999999999,0.0260692951015467,,,,"1,8-diiodooctane",,0.5 vol%,ITO/ZnO/PBDB-T:FREA/MoOx/Ag,inverted,ZnO,,MoOx,,100.0,chlorobenzene,,100.0,-5.33,-3.48,1.84,-5.4,-3.91,1.41
324,10.1021/acsami.1c00327,10.1021/acsami.1c00327,P-4FP,Y6,P-4FP,Y6,CCCCCCCCC(CCCCCC)Cn1nc2c(-c3cccs3)c(F)c(F)c(-c3ccc(-c4cc5c(-c6cc(F)c(CC(CC)CCCC)c(F)c6)c6occc6c(-c6cc(F)c(CC(CC)CCCC)c(F)c6)c5o4)s3)c2n1,CCCCCCCCCCCc1c(/C=C2\C(=O)c3cc(F)c(F)cc3C2=C(C#N)C#N)sc2c1sc1c3c4nsnc4c4c5sc6c(CCCCCCCCCCC)c(/C=C7\C(=O)c8cc(F)c(F)cc8C7=C(C#N)C#N)sc6c5n(CC(CC)CCCC)c4c3n(CC(CC)CCCC)c21,0.8,22.61,70.3,12.71,12.715864,0.0461369000786701,,,,,,,ITO/ZnO/active layer/MoOx/Ag,inverted,ZnO,ZnO,MoOx,MoO3,,,,130.0,-5.54,-3.61,,-5.65,-4.09,1.36
325,10.1021/acsami.1c00327,10.1021/acsami.1c00327,P-CIT,m-ITIC,L2,m-ITIC,CCCCCCCCC(CCCCCC)Cn1nc2c(-c3cccs3)c(F)c(F)c(-c3ccc(-c4cc5c(-c6cc(Cl)c(CC(CC)CCCC)s6)c6occc6c(-c6cc(Cl)c(CC(CC)CCCC)s6)c5o4)s3)c2n1,CCCCCCc1cccc(C2(c3cccc(CCCCCC)c3)c3cc4c(cc3-c3sc5cc(C=C6C(=O)c7ccccc7C6=C(C#N)C#N)sc5c32)C(c2cccc(CCCCCC)c2)(c2cccc(CCCCCC)c2)c2c-4sc3cc(C=C4C(=O)c5ccccc5C4=C(C#N)C#N)sc23)c1,0.92,16.7,71.6,11.04,11.000624,0.3566666666666573,,,,,,,ITO/ZnO/active layer/MoOx/Ag,inverted,ZnO,ZnO,MoOx,MoO3,,,,130.0,-5.5,-3.55,,-5.52,-3.82,1.58
326,10.1021/acsami.1c00327,10.1021/acsami.1c00327,P-CIT,Y6,L2,Y6,CCCCCCCCC(CCCCCC)Cn1nc2c(-c3cccs3)c(F)c(F)c(-c3ccc(-c4cc5c(-c6cc(Cl)c(CC(CC)CCCC)s6)c6occc6c(-c6cc(Cl)c(CC(CC)CCCC)s6)c5o4)s3)c2n1,CCCCCCCCCCCc1c(/C=C2\C(=O)c3cc(F)c(F)cc3C2=C(C#N)C#N)sc2c1sc1c3c4nsnc4c4c5sc6c(CCCCCCCCCCC)c(/C=C7\C(=O)c8cc(F)c(F)cc8C7=C(C#N)C#N)sc6c5n(CC(CC)CCCC)c4c3n(CC(CC)CCCC)c21,0.77,19.71,70.1,10.64,10.6388667,0.0106513157894841,,,,,,,ITO/ZnO/active layer/MoOx/Ag,inverted,ZnO,ZnO,MoOx,MoO3,,,,130.0,-5.5,-3.55,,-5.65,-4.09,1.36
327,10.1021/acsami.1c00327,10.1021/acsami.1c00327,P-4FP,m-ITIC,P-4FP,m-ITIC,CCCCCCCCC(CCCCCC)Cn1nc2c(-c3cccs3)c(F)c(F)c(-c3ccc(-c4cc5c(-c6cc(F)c(CC(CC)CCCC)c(F)c6)c6occc6c(-c6cc(F)c(CC(CC)CCCC)c(F)c6)c5o4)s3)c2n1,CCCCCCc1cccc(C2(c3cccc(CCCCCC)c3)c3cc4c(cc3-c3sc5cc(C=C6C(=O)c7ccccc7C6=C(C#N)C#N)sc5c32)C(c2cccc(CCCCCC)c2)(c2cccc(CCCCCC)c2)c2c-4sc3cc(C=C4C(=O)c5ccccc5C4=C(C#N)C#N)sc23)c1,0.96,15.72,57.7,8.7,8.707622400000002,0.0876137931034767,,,,,,,ITO/ZnO/active layer/MoOx/Ag,inverted,ZnO,ZnO,MoOx,MoO3,,,,130.0,-5.54,-3.61,,-5.52,-3.82,1.58
328,10.1021/acsami.1c00327,10.1021/acsami.1c00327,P-P,Y6,P-P,Y6,CCCCCCCCC(CCCCCC)Cn1nc2c(-c3cccs3)c(F)c(F)c(-c3ccc(-c4cc5c(-c6ccc(CC(CC)CCCC)cc6)c6occc6c(-c6ccc(CC(CC)CCCC)cc6)c5o4)s3)c2n1,CCCCCCCCCCCc1c(/C=C2\C(=O)c3cc(F)c(F)cc3C2=C(C#N)C#N)sc2c1sc1c3c4nsnc4c4c5sc6c(CCCCCCCCCCC)c(/C=C7\C(=O)c8cc(F)c(F)cc8C7=C(C#N)C#N)sc6c5n(CC(CC)CCCC)c4c3n(CC(CC)CCCC)c21,0.616,24.2,54.3,8.11,8.094609599999998,0.189770653514194,,,,,,,ITO/ZnO/active layer/MoOx/Ag,inverted,ZnO,ZnO,MoOx,MoO3,,,,130.0,-5.33,-3.39,,-5.65,-4.09,1.36
329,10.1021/acsami.1c00327,10.1021/acsami.1c00327,P-P,m-ITIC,P-P,m-ITIC,CCCCCCCCC(CCCCCC)Cn1nc2c(-c3cccs3)c(F)c(F)c(-c3ccc(-c4cc5c(-c6ccc(CC(CC)CCCC)cc6)c6occc6c(-c6ccc(CC(CC)CCCC)cc6)c5o4)s3)c2n1,CCCCCCc1cccc(C2(c3cccc(CCCCCC)c3)c3cc4c(cc3-c3sc5cc(C=C6C(=O)c7ccccc7C6=C(C#N)C#N)sc5c32)C(c2cccc(CCCCCC)c2)(c2cccc(CCCCCC)c2)c2c-4sc3cc(C=C4C(=O)c5ccccc5C4=C(C#N)C#N)sc23)c1,0.8,16.25,56.3,7.32,7.319,0.0136612021857969,,,,,,,ITO/ZnO/active layer/MoOx/Ag,inverted,ZnO,ZnO,MoOx,MoO3,,,,130.0,-5.33,-3.39,,-5.52,-3.82,1.58
330,10.1021/acsami.1c02652,10.1021/acsami.1c02652,PM6,PTIC-4Cl,PM6,PTIC-4Cl,COC(=O)C(C)(C)c1cc(C)cc(-c2sc3c4sc5cc(/C=C6/C(=O)c7cc(F)cc(c7)C(=O)/C6=C\c6cc(C(C)(C)C(=O)OC)c(-c7cc(C)cc(C(C)(C)C(=O)OC)c7)s6)sc5c4c(C(C)(C)C(=O)OC)ccc2-3)c1,CCCCCCCCc1c(/C=C2\C(=O)c3cc(Cl)c(Cl)cc3C2=C(C#N)C#N)sc2c3c4nsnc4c4c5sc6c7sc(/C=C8\C(=O)c9cc(Cl)c(Cl)cc9C8=C(C#N)C#N)cc7n(CC(CCCC)CCCCCC)c6c5n(CC(CCCC)CCCCCC)c4c3n(CC(CC)CCCC)c12,0.86,23.3,73.9,14.81,14.808082000000002,0.0129507089804057,,,1:1.2,1-chloronaphthalene (CN),CN,0.5 vol%,ITO/PEDOT:PSS/Active Layer/PDINO/Al,conventional,PDINO,PDINO,PEDOT:PSS,PEDOT:PSS,,chloroform,chloroform,120.0,-5.56,-3.65,,-5.68,-3.91,1.35
331,10.1021/acsami.1c02652,10.1021/acsami.1c02652,PM6,TB-4Cl,PM6,TB-4Cl,COC(=O)C(C)(C)c1cc(C)cc(-c2sc3c4sc5cc(/C=C6/C(=O)c7cc(F)cc(c7)C(=O)/C6=C\c6cc(C(C)(C)C(=O)OC)c(-c7cc(C)cc(C(C)(C)C(=O)OC)c7)s6)sc5c4c(C(C)(C)C(=O)OC)ccc2-3)c1,CCCCCCCCc1c(/C=C2\C(=O)c3cc(Cl)c(Cl)cc3C2=C(C#N)C#N)sc2c1sc1c3c4nsnc4c4c5sc(/C=C6\C(=O)c7cc(Cl)c(Cl)cc7C6=C(C#N)C#N)c(CCCCCCCC)c5n(CC(CC)CCCC)c4c3n(CC(CC)CCCC)c21,0.835,23.2,74.6,14.45,14.451511999999996,0.0104636678200566,,,1:1.2,1-chloronaphthalene (CN),CN,0.5 vol%,ITO/PEDOT:PSS/Active Layer/PDINO/Al,conventional,PDINO,PDINO,PEDOT:PSS,PEDOT:PSS,,chloroform,chloroform,100.0,-5.56,-3.65,,-5.81,-3.94,1.42
332,10.1021/acsami.1c02652,10.1021/acsami.1c02652,PM6,PT2IC-4Cl,PM6,PT2IC-4Cl,COC(=O)C(C)(C)c1cc(C)cc(-c2sc3c4sc5cc(/C=C6/C(=O)c7cc(F)cc(c7)C(=O)/C6=C\c6cc(C(C)(C)C(=O)OC)c(-c7cc(C)cc(C(C)(C)C(=O)OC)c7)s6)sc5c4c(C(C)(C)C(=O)OC)ccc2-3)c1,CCCCCCCCCCCc1c(/C=C2\C(=O)c3cc(Cl)c(Cl)cc3C2=C(C#N)C#N)sc2c1sc1c3c4nsnc4c4c5sc6c7sc(/C=C8\C(=O)c9cc(Cl)c(Cl)cc9C8=C(C#N)C#N)cc7n(CC(CC)CCCC)c6c5n(CC(CCCC)CCCCCC)c4c3n(CC(CCCC)CCCCCC)c21,0.834,20.7,72.39999999999999,12.51,12.4989912,0.0880000000000065,,,1:1.2,1-chloronaphthalene (CN),CN,0.5 vol%,ITO/PEDOT:PSS/Active Layer/PDINO/Al,conventional,PDINO,PDINO,PEDOT:PSS,PEDOT:PSS,,chloroform,chloroform,120.0,-5.56,-3.65,,-5.6,-3.9,1.31
333,10.1021/acsami.1c06299,10.1021/acsami.1c06299,PBDB-TF,DTP-in-F,PBDB-TF,DTP-in-F,CCCCC(CC)Cc1sc(-c2c3cc(-c4ccc(-c5sc(-c6cccs6)c6c5C(=O)c5c(CC(CC)CCCC)sc(CC(CC)CCCC)c5C6=O)s4)sc3c(-c3cc(F)c(CC(CC)CCCC)s3)c3ccsc23)cc1F,CCCCCCc1ccc(C2(c3ccc(CCCCCC)cc3)Oc3cc(-c4cc(F)c(-c5cc6c(s5)-c5sc(/C=C7\C(=O)c8cc(F)c(F)cc8C7=C(C#N)C#N)cc5C(c5ccc(CCCCCC)cc5)(c5ccc(CCCCCC)cc5)O6)cc4F)sc3-c3sc(/C=C4\C(=O)c5cc(F)c(F)cc5C4=C(C#N)C#N)cc32)cc1,0.91,18.54,63.2,10.66,10.6627248,0.0255609756097662,,,,,,,,,,,,,,,,,-5.49,-3.64,1.8,-5.53,-3.92,
334,10.1021/acsami.1c06299,10.1021/acsami.1c06299,PBDB-TF,DTP-out-F,PBDB-TF,DTP-out-F,CCCCC(CC)Cc1sc(-c2c3cc(-c4ccc(-c5sc(-c6cccs6)c6c5C(=O)c5c(CC(CC)CCCC)sc(CC(CC)CCCC)c5C6=O)s4)sc3c(-c3cc(F)c(CC(CC)CCCC)s3)c3ccsc23)cc1F,CCCCCCc1ccc(C2(c3ccc(CCCCCC)cc3)Oc3cc(/C=C4\C(=O)c5cc(F)c(F)cc5C4=C(C#N)C#N)sc3-c3sc(-c4cc(F)c(-c5cc6c(s5)-c5sc(/C=C7\C(=O)c8cc(F)c(F)cc8C7=C(C#N)C#N)cc5OC6(c5ccc(CCCCCC)cc5)c5ccc(CCCCCC)cc5)cc4F)cc32)cc1,0.86,10.16,45.4,3.97,3.9668704,0.078831234256923,,,,,,,,,,,,,,,,,-5.49,-3.64,1.8,-5.61,-3.96,
335,10.1021/acsami.1c06360,10.1021/acsami.1c06360,PBDB-T-2Cl,DTSiC-TC,PBDB-T-2Cl,DTSiC-TC,CCCCC(CC)Cc1sc(-c2c3cc(-c4ccc(-c5sc(-c6cccs6)c6c5C(=O)c5c(CC(CC)CCCC)sc(CC(CC)CCCC)c5C6=O)s4)sc3c(-c3cc(Cl)c(CC(CC)CCCC)s3)c3ccsc23)cc1Cl,CCCCCCCCC(CCCCCCCC)n1c2cc3c(cc2c2cc4c(cc21)-c1sc(/C=C2\C(=O)c5cscc5C2=C(C#N)C#N)cc1[Si]4(CCCCCCCC)CCCCCCCC)[Si](CCCCCCCC)(CCCCCCCC)c1cc(/C=C2\C(=O)c4cscc4C2=C(C#N)C#N)sc1-3,1.06,14.6,70.3,10.88,10.879628,0.0034191176470632,,,1:1.2,chloronaphthalene,CN,,ITO/ZnO/active layer/MoO3/Al,inverted,ZnO,ZnO,MoO3,MoO3,100.0,chlorobenzene,chlorobenzene,120.0,-5.52,-3.6,,-5.79,-4.07,1.67
336,10.1021/acsami.1c06360,10.1021/acsami.1c06360,PBDB-T-2Cl,DTSiC-IC,PBDB-T-2Cl,DTSiC-IC,CCCCC(CC)Cc1sc(-c2c3cc(-c4ccc(-c5sc(-c6cccs6)c6c5C(=O)c5c(CC(CC)CCCC)sc(CC(CC)CCCC)c5C6=O)s4)sc3c(-c3cc(Cl)c(CC(CC)CCCC)s3)c3ccsc23)cc1Cl,CCCCCCCCC(CCCCCCCC)n1c2cc3c(cc2c2cc4c(cc21)-c1sc(/C=C2\C(=O)c5ccccc5C2=C(C#N)C#N)cc1[Si]4(CCCCCCCC)CCCCCCCC)[Si](CCCCCCCC)(CCCCCCCC)c1cc(/C=C2\C(=O)c4ccccc4C2=C(C#N)C#N)sc1-3,1.1,11.62,62.0,7.92,7.92484,0.0611111111111189,,,1:1.2,diphenyl ether,DPE,,ITO/ZnO/active layer/MoO3/Al,inverted,ZnO,ZnO,MoO3,MoO3,100.0,chlorobenzene,chlorobenzene,120.0,-5.52,-3.6,,-5.79,-4.05,1.71
337,10.1021/acsami.1c09597,10.1021/acsami.1c09597,PBDB-T,CH3-2F,PBDB-T,CH3-2F,CCCCC(CC)Cc1ccc(-c2c3cc(-c4ccc(-c5sc(-c6cccs6)c6c5C(=O)c5c(CC(CC)CCCC)sc(CC(CC)CCCC)c5C6=O)s4)sc3c(-c3ccc(CC(CC)CCCC)s3)c3ccsc23)s1,CCCCCCCCc1cc(-c2sc3c(N(c4ccc(C)cc4)c4ccc(C)cc4)c(-c4cc(CCCCCCCC)c(/C=C5\C(=O)c6cc(F)c(F)cc6C5=C(C#N)C#N)s4)sc3c2N(c2ccc(C)cc2)c2ccc(C)cc2)sc1/C=C1\C(=O)c2cc(F)c(F)cc2C1=C(C#N)C#N,0.77,22.76,69.89999999999999,12.28,12.2501148,0.2433648208469114,,,,,,,inverted,inverted,ZnO,ZnO,MoO3,MoO3,,chloroform,chloroform,,-5.33,-3.48,1.84,-5.59,-4.01,1.42
338,10.1021/acsami.1c09597,10.1021/acsami.1c09597,PBDB-T,H-2F,PBDB-T,H-2F,CCCCC(CC)Cc1ccc(-c2c3cc(-c4ccc(-c5sc(-c6cccs6)c6c5C(=O)c5c(CC(CC)CCCC)sc(CC(CC)CCCC)c5C6=O)s4)sc3c(-c3ccc(CC(CC)CCCC)s3)c3ccsc23)s1,CCCCCCCCc1cc(-c2sc3c(N(c4ccccc4)c4ccccc4)c(-c4cc(CCCCCCCC)c(/C=C5\C(=O)c6cc(F)c(F)cc6C5=C(C#N)C#N)s4)sc3c2N(c2ccccc2)c2ccccc2)sc1/C=C1\C(=O)c2cc(F)c(F)cc2C1=C(C#N)C#N,0.73,18.78,63.0,8.64,8.636922,0.0356250000000041,,,,,,,inverted,inverted,ZnO,ZnO,MoO3,MoO3,,chloroform,chloroform,,-5.33,-3.48,1.84,-5.58,-4.06,1.46
339,10.1021/acsami.1c09597,10.1021/acsami.1c09597,PBDB-T,OCH3-2F,PBDB-T,OCH3-2F,CCCCC(CC)Cc1ccc(-c2c3cc(-c4ccc(-c5sc(-c6cccs6)c6c5C(=O)c5c(CC(CC)CCCC)sc(CC(CC)CCCC)c5C6=O)s4)sc3c(-c3ccc(CC(CC)CCCC)s3)c3ccsc23)s1,CCCCCCCCc1cc(-c2sc3c(N(c4ccc(OC)cc4)c4ccc(OC)cc4)c(-c4cc(CCCCCCCC)c(/C=C5\C(=O)c6cc(F)c(F)cc6C5=C(C#N)C#N)s4)sc3c2N(c2ccc(OC)cc2)c2ccc(OC)cc2)sc1/C=C1\C(=O)c2cc(F)c(F)cc2C1=C(C#N)C#N,0.74,16.66,64.60000000000001,8.01,7.964146400000001,0.5724544319600394,,,,,,,inverted,inverted,ZnO,ZnO,MoO3,MoO3,,chloroform,chloroform,,-5.33,-3.48,1.84,-5.4,-4.04,1.33
340,10.1021/acsami.1c09597,10.1021/acsami.1c09597,PBDB-T,SCH3-2F,PBDB-T,SCH3-2F,CCCCC(CC)Cc1ccc(-c2c3cc(-c4ccc(-c5sc(-c6cccs6)c6c5C(=O)c5c(CC(CC)CCCC)sc(CC(CC)CCCC)c5C6=O)s4)sc3c(-c3ccc(CC(CC)CCCC)s3)c3ccsc23)s1,CCCCCCCCc1cc(-c2sc3c(N(c4ccc(SC)cc4)c4ccc(SC)cc4)c(-c4cc(CCCCCCCC)c(/C=C5\C(=O)c6cc(F)c(F)cc6C5=C(C#N)C#N)s4)sc3c2N(c2ccc(SC)cc2)c2ccc(SC)cc2)sc1/C=C1\C(=O)c2cc(F)c(F)cc2C1=C(C#N)C#N,0.67,15.38,64.9,6.67,6.687685400000001,0.2651484257871259,,,,,,,inverted,inverted,ZnO,ZnO,MoO3,MoO3,,chloroform,chloroform,,-5.33,-3.48,1.84,-5.5,-4.06,1.41
341,10.1021/acsami.1c11412,10.1021/acsami.1c11412,PBDB-T,QOC6-4Cl,PBDB-T,QOC6-4Cl,CCCCC(CC)Cc1ccc(-c2c3cc(-c4ccc(-c5sc(-c6cccs6)c6c5C(=O)c5c(CC(CC)CCCC)sc(CC(CC)CCCC)c5C6=O)s4)sc3c(-c3ccc(CC(CC)CCCC)s3)c3ccsc23)s1,CCCCCCc1ccc(-c2nc3c(-c4cc5c(s4)-c4sc(/C=C6\C(=O)c7cc(Cl)c(Cl)cc7C6=C(C#N)C#N)cc4C5(CC(CC)CCCC)CC(CC)CCCC)c(F)c(F)c(-c4cc5c(s4)-c4sc(/C=C6\C(=O)c7cc(Cl)c(Cl)cc7C6=C(C#N)C#N)cc4C5(CC(CC)CCCC)CC(CC)CCCC)c3nc2-c2ccc(CCCCCC)cc2)cc1,0.782,22.91,69.0,12.32,12.3617778,0.339105519480521,,,1:1,CN,,0.5% v/v,ITO/PEDOT:PSS/PBDB-T:PBDB-T:QOC6-4Cl/PFN-Br/Al,conventional,PFN-Br,,PEDOT:PSS,,,CF,,100.0,-5.33,-3.48,1.84,-5.62,-3.87,1.45
342,10.1021/acsami.1c11412,10.1021/acsami.1c11412,PBDB-T,QOC6-4H,PBDB-T,QOC6-4H,CCCCC(CC)Cc1ccc(-c2c3cc(-c4ccc(-c5sc(-c6cccs6)c6c5C(=O)c5c(CC(CC)CCCC)sc(CC(CC)CCCC)c5C6=O)s4)sc3c(-c3ccc(CC(CC)CCCC)s3)c3ccsc23)s1,CCCCCCc1ccc(-c2nc3c(-c4cc5c(s4)-c4sc(/C=C6\C(=O)c7ccccc7C6=C(C#N)C#N)cc4C5(CC(CC)CCCC)CC(CC)CCCC)c(F)c(F)c(-c4cc5c(s4)-c4sc(/C=C6\C(=O)c7ccccc7C6=C(C#N)C#N)cc4C5(CC(CC)CCCC)CC(CC)CCCC)c3nc2-c2ccc(CCCCCC)cc2)cc1,0.862,16.19,56.6,7.9,7.89897148,0.0130192405063316,,,1:1,CN,,0.5% v/v,ITO/PEDOT:PSS/PBDB-T:PBDB-T:QOC6-4H/PFN-Br/Al,conventional,PFN-Br,,PEDOT:PSS,,,CF,,100.0,-5.33,-3.48,1.84,-5.59,-3.8,1.49
343,10.1021/acsami.1c12028,10.1021/acsami.1c12028,J71,SeCT-IC,J71,SeCT-IC,CCCCCCCCC(CCCCCC)Cn1nc2c(-c3cccs3)c(F)c(F)c(-c3ccc(-c4cc5c(-c6ccc([Si](CCC)(CCC)CCC)s6)c6sccc6c(-c6ccc([Si](CCC)(CCC)CCC)s6)c5s4)s3)c2n1,CCCCCCc1ccc(C2(c3ccc(CCCCCC)cc3)c3cc(/C=C4\C(=O)c5ccccc5C4=C(C#N)C#N)sc3-c3[se]c4cc5c6c([se]c5cc4c32)-c2sc(/C=C3/C(=O)c4ccccc4C3=C(C#N)C#N)cc2C6(c2ccc(CCCCCC)cc2)c2ccc(CCCCCC)cc2)cc1,0.889,18.09,67.7,10.89,10.887520770000002,0.0227661157024676,,,,,,,,,,,,,,,,160.0,-5.4,-3.24,1.96,-5.53,-3.92,1.54
344,10.1021/acsami.1c12028,10.1021/acsami.1c12028,J71,CSeT-IC,J71,CSeT-IC,CCCCCCCCC(CCCCCC)Cn1nc2c(-c3cccs3)c(F)c(F)c(-c3ccc(-c4cc5c(-c6ccc([Si](CCC)(CCC)CCC)s6)c6sccc6c(-c6ccc([Si](CCC)(CCC)CCC)s6)c5s4)s3)c2n1,CCCCCCc1ccc(C2(c3ccc(CCCCCC)cc3)c3cc4c(cc3-c3[se]c5cc(/C=C6\C(=O)c7ccccc7C6=C(C#N)C#N)sc5c32)C(c2ccc(CCCCCC)cc2)(c2ccc(CCCCCC)cc2)c2c-4[se]c3cc(/C=C4\C(=O)c5ccccc5C4=C(C#N)C#N)sc23)cc1,0.912,17.17,54.8,8.52,8.581153920000002,0.7177690140845354,,,,,,,,,,,,,,,,160.0,-5.4,-3.24,1.96,-5.6,-3.91,1.58
345,10.1021/acsami.1c13035,10.1021/acsami.1c13035,PBDB-T,GL1,PBDB-T,GL1,CCCCC(CC)Cc1ccc(-c2c3cc(-c4ccc(-c5sc(-c6cccs6)c6c5C(=O)c5c(CC(CC)CCCC)sc(CC(CC)CCCC)c5C6=O)s4)sc3c(-c3ccc(CC(CC)CCCC)s3)c3ccsc23)s1,CCCCCCc1ccc(C2(c3ccc(CCCCCC)cc3)c3cc(/C=C4\C(=O)c5cc(F)c(F)cc5C4=C(C#N)C#N)sc3-c3sc4c5c(sc4c32)-c2sc3c4c(sc3c2C5(c2ccc(CCCCCC)cc2)c2ccc(CCCCCC)cc2)-c2sc(/C=C3\C(=O)c5cc(F)c(F)cc5C3=C(C#N)C#N)cc2C4(c2ccc(CCCCCC)cc2)c2ccc(CCCCCC)cc2)cc1,0.761,22.59,66.5,11.43,11.432008349999998,0.0175708661417215,,,1:1,CN,,1 vol%,inverted,inverted,ZnO/PFN-Br,ZnO/PFN-Br,MoOx,MoO3,,chlorobenzene,,,-5.33,-3.48,1.84,-5.4,-3.83,1.28
346,10.1021/acsami.1c13035,10.1021/acsami.1c13035,PBDB-T,F-2Cl,PBDB-T,F-2Cl,CCCCC(CC)Cc1ccc(-c2c3cc(-c4ccc(-c5sc(-c6cccs6)c6c5C(=O)c5c(CC(CC)CCCC)sc(CC(CC)CCCC)c5C6=O)s4)sc3c(-c3ccc(CC(CC)CCCC)s3)c3ccsc23)s1,CCCCCCc1ccc(C2(c3ccc(CCCCCC)cc3)c3cc4c(cc3-c3cc5c(cc32)-c2sc(/C=C3\C(=O)c6cc(Cl)c(Cl)cc6C3=C(C#N)C#N)cc2C5(c2ccc(CCCCCC)cc2)c2ccc(CCCCCC)cc2)C(c2ccc(CCCCCC)cc2)(c2ccc(CCCCCC)cc2)c2cc(/C=C3\C(=O)c5cc(Cl)c(Cl)cc5C3=C(C#N)C#N)sc2-4)cc1,0.743,18.92,73.4,10.31,10.31824904,0.0800100872938973,,,1:1,DIO,,0.3 vol%,inverted,inverted,ZnO/PFN-Br,ZnO/PFN-Br,MoOx,MoO3,,chlorobenzene,,,-5.33,-3.48,1.84,-5.63,-3.89,1.58
347,10.1021/acsami.1c13404,10.1021/acsami.1c13404,PTB7-Th,6-IF2F,PTB7-Th,6-IF2F,CCCCC(CC)COC(=O)c1sc2csc(-c3cc4c(-c5ccc(CC(CC)CCCC)s5)c5sccc5c(-c5ccc(CC(CC)CCCC)s5)c4s3)c2c1F,CCCCCCCCC1(CCCCCCCC)c2cc3c(cc2-c2sc(-c4sc(/C=C5\C(=O)c6ccccc6C5=C(C#N)C#N)c5sc(C(=O)OCC(CC)CCCCCC)c(F)c45)cc21)C(CCCCCCCC)(CCCCCCCC)c1cc(-c2sc(/C=C4\C(=O)c5cc(F)c(F)cc5C4=C(C#N)C#N)c4sc(C(=O)OCC(CC)CCCCCC)c(F)c24)sc1-3,0.65,24.69,67.80000000000001,11.2,10.880883,2.849258928571416,,,,,,,OSC,conventional,PDINO,,PEDOT:PSS,,,,,,-5.21,-3.6,1.58,-5.38,-4.07,1.25
348,10.1021/acsami.1c13404,10.1021/acsami.1c13404,PTB7-Th,6-IF4F,PTB7-Th,6-IF4F,CCCCC(CC)COC(=O)c1sc2csc(-c3cc4c(-c5ccc(CC(CC)CCCC)s5)c5sccc5c(-c5ccc(CC(CC)CCCC)s5)c4s3)c2c1F,CCCCCCCCC1(CCCCCCCC)c2cc3c(cc2-c2sc(-c4sc(/C=C5\C(=O)c6cc(F)c(F)cc6C5=C(C#N)C#N)c5sc(C(=O)OCC(CC)CCCCCC)c(F)c45)cc21)C(CCCCCCCC)(CCCCCCCC)c1cc(-c2sc(/C=C4\C(=O)c5cc(F)c(F)cc5C4=C(C#N)C#N)c4sc(C(=O)OCC(CC)CCCCCC)c(F)c24)sc1-3,0.59,25.21,67.9,10.46,10.0993781,3.447628107074569,,,,,,,OSC,conventional,PDINO,,PEDOT:PSS,,,,,,-5.21,-3.6,1.58,-5.42,-4.14,1.22
349,10.1021/acsami.1c13404,10.1021/acsami.1c13404,PTB7-Th,6-IFIC,PTB7-Th,6-IFIC,CCCCC(CC)COC(=O)c1sc2csc(-c3cc4c(-c5ccc(CC(CC)CCCC)s5)c5sccc5c(-c5ccc(CC(CC)CCCC)s5)c4s3)c2c1F,CCCCCCCCC1(CCCCCCCC)c2cc3c(cc2-c2sc(-c4sc(/C=C5\C(=O)c6ccccc6C5=C(C#N)C#N)c5sc(C(=O)OCC(CC)CCCCCC)c(F)c45)cc21)C(CCCCCCCC)(CCCCCCCC)c1cc(-c2sc(/C=C4\C(=O)c5ccccc5C4=C(C#N)C#N)c4sc(C(=O)OCC(CC)CCCCCC)c(F)c24)sc1-3,0.69,22.35,61.4,9.74,9.468801,2.7843839835729063,,,,,,,ITO/PEDOT:PSS/PTB7-Th:acceptor/PDINO/Al,conventional,PDINO,,PEDOT:PSS,,,,,,-5.21,-3.6,1.58,-5.34,-4.02,1.27
350,10.1021/acsami.6b15707,10.1021/acsami.6b15707,PTB7-Th,IDTT(TCV)2,PTB7-Th,IDTT(TCV)2,CCCCC(CC)COC(=O)c1sc2csc(-c3cc4c(-c5ccc(CC(CC)CCCC)s5)c5sccc5c(-c5ccc(CC(CC)CCCC)s5)c4s3)c2c1F,CCCCCCc1ccc(C2(c3ccc(CCCCCC)cc3)c3cc4c(cc3-c3sc(-c5ccc(C(C#N)=C(C#N)C#N)s5)cc32)C(c2ccc(CCCCCC)cc2)(c2ccc(CCCCCC)cc2)c2cc(-c3ccc(C(C#N)=C(C#N)C#N)s3)sc2-4)cc1,0.66,11.98,50.0,3.57,3.9534,10.73949579831934,,,1:1.5,,,,ITO/ZnO/active layer/MoO3/Ag,inverted,ZnO,ZnO,MoO3,MoO3,,o-DCB:CB,o-DCB:chlorobenzene,,-5.21,-3.6,1.58,-5.58,-4.06,1.52
